Repository: jacobergzhou/Poisson-Ratio

File: Non_metal_07242019.csv (part 1 of 91)
Index,Code,Glass #,Author,Year,Trademark,glass_comp,Ag2O,AgI,Al,Al2O3,AlF3,AlN,As,As2O3,As2O5,As2S3,As2Se3,AsSe,B,B2O3,BaCl2,BaF2,BaO,BeF2,BeO,Bi2O3,BiCl3,Br,Ca,CaF2,CaO,Cd,CdCl2,CdF2,CdO,Ce2O3,CeF3,CeO2,Cl,Co3O4,CoO,Cr2O3,Cs2O,CsCl,CsF,Cu2O,CuO,Dy2O3,Er,Er2O3,ErF3,Eu,Eu2O3,EuF3,F,Fe,Fe2O3,FeO,Ga,Ga2O3,Ga2S3,Ga2Se3,GaF3,Gd2O3,GdF3,Ge,GeO2,GeS2,GeSe2,H2O,HfF4,HfO2,Hg,Ho2O3,I,InF3,K,K2O,K2S,K2SO4,KBr,KCl,KF,KHF2,La,La2O3,La2S3,LaF3,Li,Li2O,Li2S,Li2SO4,LiBr,LiCl,LiF,LiI,MgF2,MgO,Mn2O3,MnF2,MnO,MnO2,MoO2,MoO3,N,Na,Na2O,Na2S,Na2SO4,NaCl,NaF,NaPO3,Nb2O5,Nd,Nd2O3,NdF3,NH4NO3,NiO,O,OH,P,P2O5,Pb,PbCl2,PbF2,PbO,PdO,Pr2O3,Pr6O11,PrF3,Rb2O,RbF,Rh2O3,RuO2,S,Sb,Sb2O3,Sb2S3,Sc2O3,Se,Si,Si3N4,SiC,SiO2,Sm2O3,Sn,SnO,SnO2,SO2,SO3,Sr,SrCl2,SrF2,SrO,Ta2O3,Ta2O5,Tb2O3,TbF3,Te,TeO2,Th,ThF4,ThO2,TiO2,Tl,Tl2O,Tl2Se,TlSe,Tm2O3,U,U3O8,UO2,V,V2O5,VO6,WO3,Y,Y2O3,Yb2O3,YbF3,YF3,ZnCl2,ZnF2,ZnO,ZnSO4,ZrF4,ZrO2,Young's modulus E (GPa),Shear modulus G (GPa),Poisson's ratio v
# 1,15692,157178,Pakade S.V.,1994,nan,(B2O3)70.0 (ZnO)30.0 ,0.0,0,0.0,0.0,0.0,0.0,0.0,0.0,0.0,0,0,0,0.0,70.0,0,0.0,0.0,0.0,0.0,0.0,0.0,0,0.0,0.0,0.0,0.0,0,0,0.0,0.0,0,0.0,0.0,0.0,0.0,0.0,0.0,0,0.0,0.0,0.0,0.0,0.0,0.0,0,0.0,0.0,0,0.0,0.0,0.0,0.0,0.0,0.0,0,0,0,0.0,0,0.0,0.0,0,0,0.0,0,0.0,0.0,0.0,0,0.0,0.0,0.0,0,0,0.0,0.0,0,0.0,0.0,0.0,0,0.0,0.0,0.0,0,0,0,0.0,0.0,0,0.0,0.0,0.0,0,0.0,0.0,0.0,0.0,0.0,0.0,0.0,0.0,0.0,0.0,0.0,0.0,0.0,0.0,0.0,0.0,0.0,0.0,0.0,0.0,0.0,0.0,0.0,0.0,0.0,0.0,0.0,0.0,0.0,0,0.0,0.0,0.0,0.0,0.0,0.0,0.0,0,0.0,0.0,0.0,0.0,0.0,0.0,0.0,0,0.0,0.0,0.0,0.0,0.0,0,0.0,0.0,0.0,0.0,0.0,0,0.0,0.0,0.0,0.0,0,0.0,0.0,0.0,0,0,0,0.0,0.0,0.0,0.0,0.0,0.0,0.0,0.0,0.0,0.0,0.0,0.0,0.0,0.0,30.0,0,0.0,0.0,33.9,11.4,0.49
# 2,11337,75514,Lorosch J.,1982,nan,(B2O3)50.0 (K2O)50.0 ,0.0,0,0.0,0.0,0.0,0.0,0.0,0.0,0.0,0,0,0,0.0,50.0,0,0.0,0.0,0.0,0.0,0.0,0.0,0,0.0,0.0,0.0,0.0,0,0,0.0,0.0,0,0.0,0.0,0.0,0.0,0.0,0.0,0,0.0,0.0,0.0,0.0,0.0,0.0,0,0.0,0.0,0,0.0,0.0,0.0,0.0,0.0,0.0,0,0,0,0.0,0,0.0,0.0,0,0,0.0,0,0.0,0.0,0.0,0,0.0,0.0,50.0,0,0,0.0,0.0,0,0.0,0.0,0.0,0,0.0,0.0,0.0,0,0,0,0.0,0.0,0,0.0,0.0,0.0,0,0.0,0.0,0.0,0.0,0.0,0.0,0.0,0.0,0.0,0.0,0.0,0.0,0.0,0.0,0.0,0.0,0.0,0.0,0.0,0.0,0.0,0.0,0.0,0.0,0.0,0.0,0.0,0.0,0.0,0,0.0,0.0,0.0,0.0,0.0,0.0,0.0,0,0.0,0.0,0.0,0.0,0.0,0.0,0.0,0,0.0,0.0,0.0,0.0,0.0,0,0.0,0.0,0.0,0.0,0.0,0,0.0,0.0,0.0,0.0,0,0.0,0.0,0.0,0,0,0,0.0,0.0,0.0,0.0,0.0,0.0,0.0,0.0,0.0,0.0,0.0,0.0,0.0,0.0,0.0,0,0.0,0.0,57.2,19.2,0.48958329999999994
# 3,389,22048,Singer G.M.,1989,nan,(Al2O3)22.22246889 (MgF2)11.11012443 (MgO)11.11123445 (SiO2)55.55617223 ,0.0,0,0.0,22.22246889,0.0,0.0,0.0,0.0,0.0,0,0,0,0.0,0.0,0,0.0,0.0,0.0,0.0,0.0,0.0,0,0.0,0.0,0.0,0.0,0,0,0.0,0.0,0,0.0,0.0,0.0,0.0,0.0,0.0,0,0.0,0.0,0.0,0.0,0.0,0.0,0,0.0,0.0,0,0.0,0.0,0.0,0.0,0.0,0.0,0,0,0,0.0,0,0.0,0.0,0,0,0.0,0,0.0,0.0,0.0,0,0.0,0.0,0.0,0,0,0.0,0.0,0,0.0,0.0,0.0,0,0.0,0.0,0.0,0,0,0,0.0,0.0,0,11.11012443,11.11123445,0.0,0,0.0,0.0,0.0,0.0,0.0,0.0,0.0,0.0,0.0,0.0,0.0,0.0,0.0,0.0,0.0,0.0,0.0,0.0,0.0,0.0,0.0,0.0,0.0,0.0,0.0,0.0,0.0,0.0,0.0,0,0.0,0.0,0.0,0.0,0.0,0.0,0.0,0,0.0,0.0,0.0,0.0,0.0,55.55617223,0.0,0,0.0,0.0,0.0,0.0,0.0,0,0.0,0.0,0.0,0.0,0.0,0,0.0,0.0,0.0,0.0,0,0.0,0.0,0.0,0,0,0,0.0,0.0,0.0,0.0,0.0,0.0,0.0,0.0,0.0,0.0,0.0,0.0,0.0,0.0,0.0,0,0.0,0.0,91.4,30.7,0.48859929999999996
# 4,31745,62153,Abd El0Aal N.S.,2001,nan,(B2O3)80.0 (Na2O)20.0 ,0.0,0,0.0,0.0,0.0,0.0,0.0,0.0,0.0,0,0,0,0.0,80.0,0,0.0,0.0,0.0,0.0,0.0,0.0,0,0.0,0.0,0.0,0.0,0,0,0.0,0.0,0,0.0,0.0,0.0,0.0,0.0,0.0,0,0.0,0.0,0.0,0.0,0.0,0.0,0,0.0,0.0,0,0.0,0.0,0.0,0.0,0.0,0.0,0,0,0,0.0,0,0.0,0.0,0,0,0.0,0,0.0,0.0,0.0,0,0.0,0.0,0.0,0,0,0.0,0.0,0,0.0,0.0,0.0,0,0.0,0.0,0.0,0,0,0,0.0,0.0,0,0.0,0.0,0.0,0,0.0,0.0,0.0,0.0,0.0,0.0,20.0,0.0,0.0,0.0,0.0,0.0,0.0,0.0,0.0,0.0,0.0,0.0,0.0,0.0,0.0,0.0,0.0,0.0,0.0,0.0,0.0,0.0,0.0,0,0.0,0.0,0.0,0.0,0.0,0.0,0.0,0,0.0,0.0,0.0,0.0,0.0,0.0,0.0,0,0.0,0.0,0.0,0.0,0.0,0,0.0,0.0,0.0,0.0,0.0,0,0.0,0.0,0.0,0.0,0,0.0,0.0,0.0,0,0,0,0.0,0.0,0.0,0.0,0.0,0.0,0.0,0.0,0.0,0.0,0.0,0.0,0.0,0.0,0.0,0,0.0,0.0,59.3,19.95,0.48621549999999997
# 5,31745,62152,Abd El0Aal N.S.,2001,nan,(B2O3)89.6 (Na2O)10.4 ,0.0,0,0.0,0.0,0.0,0.0,0.0,0.0,0.0,0,0,0,0.0,89.6,0,0.0,0.0,0.0,0.0,0.0,0.0,0,0.0,0.0,0.0,0.0,0,0,0.0,0.0,0,0.0,0.0,0.0,0.0,0.0,0.0,0,0.0,0.0,0.0,0.0,0.0,0.0,0,0.0,0.0,0,0.0,0.0,0.0,0.0,0.0,0.0,0,0,0,0.0,0,0.0,0.0,0,0,0.0,0,0.0,0.0,0.0,0,0.0,0.0,0.0,0,0,0.0,0.0,0,0.0,0.0,0.0,0,0.0,0.0,0.0,0,0,0,0.0,0.0,0,0.0,0.0,0.0,0,0.0,0.0,0.0,0.0,0.0,0.0,10.4,0.0,0.0,0.0,0.0,0.0,0.0,0.0,0.0,0.0,0.0,0.0,0.0,0.0,0.0,0.0,0.0,0.0,0.0,0.0,0.0,0.0,0.0,0,0.0,0.0,0.0,0.0,0.0,0.0,0.0,0,0.0,0.0,0.0,0.0,0.0,0.0,0.0,0,0.0,0.0,0.0,0.0,0.0,0,0.0,0.0,0.0,0.0,0.0,0,0.0,0.0,0.0,0.0,0,0.0,0.0,0.0,0,0,0,0.0,0.0,0.0,0.0,0.0,0.0,0.0,0.0,0.0,0.0,0.0,0.0,0.0,0.0,0.0,0,0.0,0.0,41.7,14.03,0.4861013
# 6,31745,62150,Abd El0Aal N.S.,2001,nan,(B2O3)98.0 (Na2O)2.0 ,0.0,0,0.0,0.0,0.0,0.0,0.0,0.0,0.0,0,0,0,0.0,98.0,0,0.0,0.0,0.0,0.0,0.0,0.0,0,0.0,0.0,0.0,0.0,0,0,0.0,0.0,0,0.0,0.0,0.0,0.0,0.0,0.0,0,0.0,0.0,0.0,0.0,0.0,0.0,0,0.0,0.0,0,0.0,0.0,0.0,0.0,0.0,0.0,0,0,0,0.0,0,0.0,0.0,0,0,0.0,0,0.0,0.0,0.0,0,0.0,0.0,0.0,0,0,0.0,0.0,0,0.0,0.0,0.0,0,0.0,0.0,0.0,0,0,0,0.0,0.0,0,0.0,0.0,0.0,0,0.0,0.0,0.0,0.0,0.0,0.0,2.0,0.0,0.0,0.0,0.0,0.0,0.0,0.0,0.0,0.0,0.0,0.0,0.0,0.0,0.0,0.0,0.0,0.0,0.0,0.0,0.0,0.0,0.0,0,0.0,0.0,0.0,0.0,0.0,0.0,0.0,0,0.0,0.0,0.0,0.0,0.0,0.0,0.0,0,0.0,0.0,0.0,0.0,0.0,0,0.0,0.0,0.0,0.0,0.0,0,0.0,0.0,0.0,0.0,0,0.0,0.0,0.0,0,0,0,0.0,0.0,0.0,0.0,0.0,0.0,0.0,0.0,0.0,0.0,0.0,0.0,0.0,0.0,0.0,0,0.0,0.0,27.7,9.32,0.4860516
# 7,31745,62154,Abd El0Aal N.S.,2001,nan,(B2O3)73.0 (Na2O)27.0 ,0.0,0,0.0,0.0,0.0,0.0,0.0,0.0,0.0,0,0,0,0.0,73.0,0,0.0,0.0,0.0,0.0,0.0,0.0,0,0.0,0.0,0.0,0.0,0,0,0.0,0.0,0,0.0,0.0,0.0,0.0,0.0,0.0,0,0.0,0.0,0.0,0.0,0.0,0.0,0,0.0,0.0,0,0.0,0.0,0.0,0.0,0.0,0.0,0,0,0,0.0,0,0.0,0.0,0,0,0.0,0,0.0,0.0,0.0,0,0.0,0.0,0.0,0,0,0.0,0.0,0,0.0,0.0,0.0,0,0.0,0.0,0.0,0,0,0,0.0,0.0,0,0.0,0.0,0.0,0,0.0,0.0,0.0,0.0,0.0,0.0,27.0,0.0,0.0,0.0,0.0,0.0,0.0,0.0,0.0,0.0,0.0,0.0,0.0,0.0,0.0,0.0,0.0,0.0,0.0,0.0,0.0,0.0,0.0,0,0.0,0.0,0.0,0.0,0.0,0.0,0.0,0,0.0,0.0,0.0,0.0,0.0,0.0,0.0,0,0.0,0.0,0.0,0.0,0.0,0,0.0,0.0,0.0,0.0,0.0,0,0.0,0.0,0.0,0.0,0,0.0,0.0,0.0,0,0,0,0.0,0.0,0.0,0.0,0.0,0.0,0.0,0.0,0.0,0.0,0.0,0.0,0.0,0.0,0.0,0,0.0,0.0,72.8,24.5,0.4857143
# 8,31745,62151,Abd El0Aal N.S.,2001,nan,(B2O3)95.0 (Na2O)5.0 ,0.0,0,0.0,0.0,0.0,0.0,0.0,0.0,0.0,0,0,0,0.0,95.0,0,0.0,0.0,0.0,0.0,0.0,0.0,0,0.0,0.0,0.0,0.0,0,0,0.0,0.0,0,0.0,0.0,0.0,0.0,0.0,0.0,0,0.0,0.0,0.0,0.0,0.0,0.0,0,0.0,0.0,0,0.0,0.0,0.0,0.0,0.0,0.0,0,0,0,0.0,0,0.0,0.0,0,0,0.0,0,0.0,0.0,0.0,0,0.0,0.0,0.0,0,0,0.0,0.0,0,0.0,0.0,0.0,0,0.0,0.0,0.0,0,0,0,0.0,0.0,0,0.0,0.0,0.0,0,0.0,0.0,0.0,0.0,0.0,0.0,5.0,0.0,0.0,0.0,0.0,0.0,0.0,0.0,0.0,0.0,0.0,0.0,0.0,0.0,0.0,0.0,0.0,0.0,0.0,0.0,0.0,0.0,0.0,0,0.0,0.0,0.0,0.0,0.0,0.0,0.0,0,0.0,0.0,0.0,0.0,0.0,0.0,0.0,0,0.0,0.0,0.0,0.0,0.0,0,0.0,0.0,0.0,0.0,0.0,0,0.0,0.0,0.0,0.0,0,0.0,0.0,0.0,0,0,0,0.0,0.0,0.0,0.0,0.0,0.0,0.0,0.0,0.0,0.0,0.0,0.0,0.0,0.0,0.0,0,0.0,0.0,32.2,10.85,0.483871
# 9,40817,477463,Poor H.0R.B.,2013,nan,(Bi2O3)24.84472497 (Er2O3)0.621100124 (GeO2)74.53417491 ,0.0,0,0.0,0.0,0.0,0.0,0.0,0.0,0.0,0,0,0,0.0,0.0,0,0.0,0.0,0.0,0.0,24.84472497,0.0,0,0.0,0.0,0.0,0.0,0,0,0.0,0.0,0,0.0,0.0,0.0,0.0,0.0,0.0,0,0.0,0.0,0.0,0.0,0.0,0.621100124,0,0.0,0.0,0,0.0,0.0,0.0,0.0,0.0,0.0,0,0,0,0.0,0,0.0,74.53417491,0,0,0.0,0,0.0,0.0,0.0,0,0.0,0.0,0.0,0,0,0.0,0.0,0,0.0,0.0,0.0,0,0.0,0.0,0.0,0,0,0,0.0,0.0,0,0.0,0.0,0.0,0,0.0,0.0,0.0,0.0,0.0,0.0,0.0,0.0,0.0,0.0,0.0,0.0,0.0,0.0,0.0,0.0,0.0,0.0,0.0,0.0,0.0,0.0,0.0,0.0,0.0,0.0,0.0,0.0,0.0,0,0.0,0.0,0.0,0.0,0.0,0.0,0.0,0,0.0,0.0,0.0,0.0,0.0,0.0,0.0,0,0.0,0.0,0.0,0.0,0.0,0,0.0,0.0,0.0,0.0,0.0,0,0.0,0.0,0.0,0.0,0,0.0,0.0,0.0,0,0,0,0.0,0.0,0.0,0.0,0.0,0.0,0.0,0.0,0.0,0.0,0.0,0.0,0.0,0.0,0.0,0,0.0,0.0,64.9,26.51,0.45299999999999996
# 10,40817,477462,Poor H.0R.B.,2013,nan,(Bi2O3)17.48252 (Er2O3)0.2331 (GeO2)69.93007 (PbO)11.65501 (Yb2O3)0.6993 ,0.0,0,0.0,0.0,0.0,0.0,0.0,0.0,0.0,0,0,0,0.0,0.0,0,0.0,0.0,0.0,0.0,17.48252,0.0,0,0.0,0.0,0.0,0.0,0,0,0.0,0.0,0,0.0,0.0,0.0,0.0,0.0,0.0,0,0.0,0.0,0.0,0.0,0.0,0.2331,0,0.0,0.0,0,0.0,0.0,0.0,0.0,0.0,0.0,0,0,0,0.0,0,0.0,69.93007,0,0,0.0,0,0.0,0.0,0.0,0,0.0,0.0,0.0,0,0,0.0,0.0,0,0.0,0.0,0.0,0,0.0,0.0,0.0,0,0,0,0.0,0.0,0,0.0,0.0,0.0,0,0.0,0.0,0.0,0.0,0.0,0.0,0.0,0.0,0.0,0.0,0.0,0.0,0.0,0.0,0.0,0.0,0.0,0.0,0.0,0.0,0.0,0.0,0.0,0.0,0.0,11.65501,0.0,0.0,0.0,0,0.0,0.0,0.0,0.0,0.0,0.0,0.0,0,0.0,0.0,0.0,0.0,0.0,0.0,0.0,0,0.0,0.0,0.0,0.0,0.0,0,0.0,0.0,0.0,0.0,0.0,0,0.0,0.0,0.0,0.0,0,0.0,0.0,0.0,0,0,0,0.0,0.0,0.0,0.0,0.0,0.0,0.0,0.0,0.0,0.6993,0.0,0.0,0.0,0.0,0.0,0,0.0,0.0,61.8,24.95,0.452
# 11,37537,444156,Saddeek Y.B.,2009,nan,(B2O3)30.0 (TeO2)70.0 ,0.0,0,0.0,0.0,0.0,0.0,0.0,0.0,0.0,0,0,0,0.0,30.0,0,0.0,0.0,0.0,0.0,0.0,0.0,0,0.0,0.0,0.0,0.0,0,0,0.0,0.0,0,0.0,0.0,0.0,0.0,0.0,0.0,0,0.0,0.0,0.0,0.0,0.0,0.0,0,0.0,0.0,0,0.0,0.0,0.0,0.0,0.0,0.0,0,0,0,0.0,0,0.0,0.0,0,0,0.0,0,0.0,0.0,0.0,0,0.0,0.0,0.0,0,0,0.0,0.0,0,0.0,0.0,0.0,0,0.0,0.0,0.0,0,0,0,0.0,0.0,0,0.0,0.0,0.0,0,0.0,0.0,0.0,0.0,0.0,0.0,0.0,0.0,0.0,0.0,0.0,0.0,0.0,0.0,0.0,0.0,0.0,0.0,0.0,0.0,0.0,0.0,0.0,0.0,0.0,0.0,0.0,0.0,0.0,0,0.0,0.0,0.0,0.0,0.0,0.0,0.0,0,0.0,0.0,0.0,0.0,0.0,0.0,0.0,0,0.0,0.0,0.0,0.0,0.0,0,0.0,0.0,0.0,0.0,0.0,0,0.0,70.0,0.0,0.0,0,0.0,0.0,0.0,0,0,0,0.0,0.0,0.0,0.0,0.0,0.0,0.0,0.0,0.0,0.0,0.0,0.0,0.0,0.0,0.0,0,0.0,0.0,47.9,16.5,0.4515152
# 12,11337,75512,Lorosch J.,1982,nan,(B2O3)75.0 (K2O)25.0 ,0.0,0,0.0,0.0,0.0,0.0,0.0,0.0,0.0,0,0,0,0.0,75.0,0,0.0,0.0,0.0,0.0,0.0,0.0,0,0.0,0.0,0.0,0.0,0,0,0.0,0.0,0,0.0,0.0,0.0,0.0,0.0,0.0,0,0.0,0.0,0.0,0.0,0.0,0.0,0,0.0,0.0,0,0.0,0.0,0.0,0.0,0.0,0.0,0,0,0,0.0,0,0.0,0.0,0,0,0.0,0,0.0,0.0,0.0,0,0.0,0.0,25.0,0,0,0.0,0.0,0,0.0,0.0,0.0,0,0.0,0.0,0.0,0,0,0,0.0,0.0,0,0.0,0.0,0.0,0,0.0,0.0,0.0,0.0,0.0,0.0,0.0,0.0,0.0,0.0,0.0,0.0,0.0,0.0,0.0,0.0,0.0,0.0,0.0,0.0,0.0,0.0,0.0,0.0,0.0,0.0,0.0,0.0,0.0,0,0.0,0.0,0.0,0.0,0.0,0.0,0.0,0,0.0,0.0,0.0,0.0,0.0,0.0,0.0,0,0.0,0.0,0.0,0.0,0.0,0,0.0,0.0,0.0,0.0,0.0,0,0.0,0.0,0.0,0.0,0,0.0,0.0,0.0,0,0,0,0.0,0.0,0.0,0.0,0.0,0.0,0.0,0.0,0.0,0.0,0.0,0.0,0.0,0.0,0.0,0,0.0,0.0,44.1,15.2,0.45065790000000006
# 14,37537,444155,Saddeek Y.B.,2009,nan,(B2O3)25.0 (TeO2)70.0 (WO3)5.0 ,0.0,0,0.0,0.0,0.0,0.0,0.0,0.0,0.0,0,0,0,0.0,25.0,0,0.0,0.0,0.0,0.0,0.0,0.0,0,0.0,0.0,0.0,0.0,0,0,0.0,0.0,0,0.0,0.0,0.0,0.0,0.0,0.0,0,0.0,0.0,0.0,0.0,0.0,0.0,0,0.0,0.0,0,0.0,0.0,0.0,0.0,0.0,0.0,0,0,0,0.0,0,0.0,0.0,0,0,0.0,0,0.0,0.0,0.0,0,0.0,0.0,0.0,0,0,0.0,0.0,0,0.0,0.0,0.0,0,0.0,0.0,0.0,0,0,0,0.0,0.0,0,0.0,0.0,0.0,0,0.0,0.0,0.0,0.0,0.0,0.0,0.0,0.0,0.0,0.0,0.0,0.0,0.0,0.0,0.0,0.0,0.0,0.0,0.0,0.0,0.0,0.0,0.0,0.0,0.0,0.0,0.0,0.0,0.0,0,0.0,0.0,0.0,0.0,0.0,0.0,0.0,0,0.0,0.0,0.0,0.0,0.0,0.0,0.0,0,0.0,0.0,0.0,0.0,0.0,0,0.0,0.0,0.0,0.0,0.0,0,0.0,70.0,0.0,0.0,0,0.0,0.0,0.0,0,0,0,0.0,0.0,0.0,0.0,0.0,0.0,5.0,0.0,0.0,0.0,0.0,0.0,0.0,0.0,0.0,0,0.0,0.0,51.1,17.7,0.4435027
# 15,24565,300447,Sidkey M.A.,2002,nan,(Nb2O5)4.0 (TeO2)96.0 ,0.0,0,0.0,0.0,0.0,0.0,0.0,0.0,0.0,0,0,0,0.0,0.0,0,0.0,0.0,0.0,0.0,0.0,0.0,0,0.0,0.0,0.0,0.0,0,0,0.0,0.0,0,0.0,0.0,0.0,0.0,0.0,0.0,0,0.0,0.0,0.0,0.0,0.0,0.0,0,0.0,0.0,0,0.0,0.0,0.0,0.0,0.0,0.0,0,0,0,0.0,0,0.0,0.0,0,0,0.0,0,0.0,0.0,0.0,0,0.0,0.0,0.0,0,0,0.0,0.0,0,0.0,0.0,0.0,0,0.0,0.0,0.0,0,0,0,0.0,0.0,0,0.0,0.0,0.0,0,0.0,0.0,0.0,0.0,0.0,0.0,0.0,0.0,0.0,0.0,0.0,0.0,4.0,0.0,0.0,0.0,0.0,0.0,0.0,0.0,0.0,0.0,0.0,0.0,0.0,0.0,0.0,0.0,0.0,0,0.0,0.0,0.0,0.0,0.0,0.0,0.0,0,0.0,0.0,0.0,0.0,0.0,0.0,0.0,0,0.0,0.0,0.0,0.0,0.0,0,0.0,0.0,0.0,0.0,0.0,0,0.0,96.0,0.0,0.0,0,0.0,0.0,0.0,0,0,0,0.0,0.0,0.0,0.0,0.0,0.0,0.0,0.0,0.0,0.0,0.0,0.0,0.0,0.0,0.0,0,0.0,0.0,20.1,6.98,0.44
# 16,38811,459452,Iezid M.,2011,nan,(CdCl2)10 (SrCl2)10 (SrO)80.0 ,0.0,0,0.0,0.0,0.0,0.0,0.0,0.0,0.0,0,0,0,0.0,0.0,0,0.0,0.0,0.0,0.0,0.0,0.0,0,0.0,0.0,0.0,0.0,10,0,0.0,0.0,0,0.0,0.0,0.0,0.0,0.0,0.0,0,0.0,0.0,0.0,0.0,0.0,0.0,0,0.0,0.0,0,0.0,0.0,0.0,0.0,0.0,0.0,0,0,0,0.0,0,0.0,0.0,0,0,0.0,0,0.0,0.0,0.0,0,0.0,0.0,0.0,0,0,0.0,0.0,0,0.0,0.0,0.0,0,0.0,0.0,0.0,0,0,0,0.0,0.0,0,0.0,0.0,0.0,0,0.0,0.0,0.0,0.0,0.0,0.0,0.0,0.0,0.0,0.0,0.0,0.0,0.0,0.0,0.0,0.0,0.0,0.0,0.0,0.0,0.0,0.0,0.0,0.0,0.0,0.0,0.0,0.0,0.0,0,0.0,0.0,0.0,0.0,0.0,0.0,0.0,0,0.0,0.0,0.0,0.0,0.0,0.0,0.0,0,0.0,0.0,0.0,0.0,0.0,10,0.0,80.0,0.0,0.0,0.0,0,0.0,0.0,0.0,0.0,0,0.0,0.0,0.0,0,0,0,0.0,0.0,0.0,0.0,0.0,0.0,0.0,0.0,0.0,0.0,0.0,0.0,0.0,0.0,0.0,0,0.0,0.0,30.2,10.5,0.43809529999999997
# 18,24565,300451,Sidkey M.A.,2002,nan,(Li2O)5.0 (Nb2O5)5.0 (TeO2)90.0 ,0.0,0,0.0,0.0,0.0,0.0,0.0,0.0,0.0,0,0,0,0.0,0.0,0,0.0,0.0,0.0,0.0,0.0,0.0,0,0.0,0.0,0.0,0.0,0,0,0.0,0.0,0,0.0,0.0,0.0,0.0,0.0,0.0,0,0.0,0.0,0.0,0.0,0.0,0.0,0,0.0,0.0,0,0.0,0.0,0.0,0.0,0.0,0.0,0,0,0,0.0,0,0.0,0.0,0,0,0.0,0,0.0,0.0,0.0,0,0.0,0.0,0.0,0,0,0.0,0.0,0,0.0,0.0,0.0,0,0.0,0.0,5.0,0,0,0,0.0,0.0,0,0.0,0.0,0.0,0,0.0,0.0,0.0,0.0,0.0,0.0,0.0,0.0,0.0,0.0,0.0,0.0,5.0,0.0,0.0,0.0,0.0,0.0,0.0,0.0,0.0,0.0,0.0,0.0,0.0,0.0,0.0,0.0,0.0,0,0.0,0.0,0.0,0.0,0.0,0.0,0.0,0,0.0,0.0,0.0,0.0,0.0,0.0,0.0,0,0.0,0.0,0.0,0.0,0.0,0,0.0,0.0,0.0,0.0,0.0,0,0.0,90.0,0.0,0.0,0,0.0,0.0,0.0,0,0,0,0.0,0.0,0.0,0.0,0.0,0.0,0.0,0.0,0.0,0.0,0.0,0.0,0.0,0.0,0.0,0,0.0,0.0,20.8,7.24,0.43799999999999994
# 19,24565,359664,Sidkey M.A.,2002,nan,(Nb2O5)7.5 (TeO2)92.5 ,0.0,0,0.0,0.0,0.0,0.0,0.0,0.0,0.0,0,0,0,0.0,0.0,0,0.0,0.0,0.0,0.0,0.0,0.0,0,0.0,0.0,0.0,0.0,0,0,0.0,0.0,0,0.0,0.0,0.0,0.0,0.0,0.0,0,0.0,0.0,0.0,0.0,0.0,0.0,0,0.0,0.0,0,0.0,0.0,0.0,0.0,0.0,0.0,0,0,0,0.0,0,0.0,0.0,0,0,0.0,0,0.0,0.0,0.0,0,0.0,0.0,0.0,0,0,0.0,0.0,0,0.0,0.0,0.0,0,0.0,0.0,0.0,0,0,0,0.0,0.0,0,0.0,0.0,0.0,0,0.0,0.0,0.0,0.0,0.0,0.0,0.0,0.0,0.0,0.0,0.0,0.0,7.5,0.0,0.0,0.0,0.0,0.0,0.0,0.0,0.0,0.0,0.0,0.0,0.0,0.0,0.0,0.0,0.0,0,0.0,0.0,0.0,0.0,0.0,0.0,0.0,0,0.0,0.0,0.0,0.0,0.0,0.0,0.0,0,0.0,0.0,0.0,0.0,0.0,0,0.0,0.0,0.0,0.0,0.0,0,0.0,92.5,0.0,0.0,0,0.0,0.0,0.0,0,0,0,0.0,0.0,0.0,0.0,0.0,0.0,0.0,0.0,0.0,0.0,0.0,0.0,0.0,0.0,0.0,0,0.0,0.0,22.2,7.76,0.435
# 20,9133,71989,Pahler G.,1982,nan,(Li2O)40.0 (P2O5)60.0 ,0.0,0,0.0,0.0,0.0,0.0,0.0,0.0,0.0,0,0,0,0.0,0.0,0,0.0,0.0,0.0,0.0,0.0,0.0,0,0.0,0.0,0.0,0.0,0,0,0.0,0.0,0,0.0,0.0,0.0,0.0,0.0,0.0,0,0.0,0.0,0.0,0.0,0.0,0.0,0,0.0,0.0,0,0.0,0.0,0.0,0.0,0.0,0.0,0,0,0,0.0,0,0.0,0.0,0,0,0.0,0,0.0,0.0,0.0,0,0.0,0.0,0.0,0,0,0.0,0.0,0,0.0,0.0,0.0,0,0.0,0.0,40.0,0,0,0,0.0,0.0,0,0.0,0.0,0.0,0,0.0,0.0,0.0,0.0,0.0,0.0,0.0,0.0,0.0,0.0,0.0,0.0,0.0,0.0,0.0,0.0,0.0,0.0,0.0,0.0,0.0,60.0,0.0,0.0,0.0,0.0,0.0,0.0,0.0,0,0.0,0.0,0.0,0.0,0.0,0.0,0.0,0,0.0,0.0,0.0,0.0,0.0,0.0,0.0,0,0.0,0.0,0.0,0.0,0.0,0,0.0,0.0,0.0,0.0,0.0,0,0.0,0.0,0.0,0.0,0,0.0,0.0,0.0,0,0,0,0.0,0.0,0.0,0.0,0.0,0.0,0.0,0.0,0.0,0.0,0.0,0.0,0.0,0.0,0.0,0,0.0,0.0,33.6,11.71,0.43467120000000004
# 21,37537,444153,Saddeek Y.B.,2009,nan,(B2O3)10.0 (TeO2)70.0 (WO3)20.0 ,0.0,0,0.0,0.0,0.0,0.0,0.0,0.0,0.0,0,0,0,0.0,10.0,0,0.0,0.0,0.0,0.0,0.0,0.0,0,0.0,0.0,0.0,0.0,0,0,0.0,0.0,0,0.0,0.0,0.0,0.0,0.0,0.0,0,0.0,0.0,0.0,0.0,0.0,0.0,0,0.0,0.0,0,0.0,0.0,0.0,0.0,0.0,0.0,0,0,0,0.0,0,0.0,0.0,0,0,0.0,0,0.0,0.0,0.0,0,0.0,0.0,0.0,0,0,0.0,0.0,0,0.0,0.0,0.0,0,0.0,0.0,0.0,0,0,0,0.0,0.0,0,0.0,0.0,0.0,0,0.0,0.0,0.0,0.0,0.0,0.0,0.0,0.0,0.0,0.0,0.0,0.0,0.0,0.0,0.0,0.0,0.0,0.0,0.0,0.0,0.0,0.0,0.0,0.0,0.0,0.0,0.0,0.0,0.0,0,0.0,0.0,0.0,0.0,0.0,0.0,0.0,0,0.0,0.0,0.0,0.0,0.0,0.0,0.0,0,0.0,0.0,0.0,0.0,0.0,0,0.0,0.0,0.0,0.0,0.0,0,0.0,70.0,0.0,0.0,0,0.0,0.0,0.0,0,0,0,0.0,0.0,0.0,0.0,0.0,0.0,20.0,0.0,0.0,0.0,0.0,0.0,0.0,0.0,0.0,0,0.0,0.0,62.7,21.9,0.4315069
# 22,24565,300448,Sidkey M.A.,2002,nan,(Nb2O5)10.0 (TeO2)90.0 ,0.0,0,0.0,0.0,0.0,0.0,0.0,0.0,0.0,0,0,0,0.0,0.0,0,0.0,0.0,0.0,0.0,0.0,0.0,0,0.0,0.0,0.0,0.0,0,0,0.0,0.0,0,0.0,0.0,0.0,0.0,0.0,0.0,0,0.0,0.0,0.0,0.0,0.0,0.0,0,0.0,0.0,0,0.0,0.0,0.0,0.0,0.0,0.0,0,0,0,0.0,0,0.0,0.0,0,0,0.0,0,0.0,0.0,0.0,0,0.0,0.0,0.0,0,0,0.0,0.0,0,0.0,0.0,0.0,0,0.0,0.0,0.0,0,0,0,0.0,0.0,0,0.0,0.0,0.0,0,0.0,0.0,0.0,0.0,0.0,0.0,0.0,0.0,0.0,0.0,0.0,0.0,10.0,0.0,0.0,0.0,0.0,0.0,0.0,0.0,0.0,0.0,0.0,0.0,0.0,0.0,0.0,0.0,0.0,0,0.0,0.0,0.0,0.0,0.0,0.0,0.0,0,0.0,0.0,0.0,0.0,0.0,0.0,0.0,0,0.0,0.0,0.0,0.0,0.0,0,0.0,0.0,0.0,0.0,0.0,0,0.0,90.0,0.0,0.0,0,0.0,0.0,0.0,0,0,0,0.0,0.0,0.0,0.0,0.0,0.0,0.0,0.0,0.0,0.0,0.0,0.0,0.0,0.0,0.0,0,0.0,0.0,24.5,8.58,0.43
# 23,24565,300452,Sidkey M.A.,2002,nan,(Li2O)10.0 (Nb2O5)10.0 (TeO2)80.0 ,0.0,0,0.0,0.0,0.0,0.0,0.0,0.0,0.0,0,0,0,0.0,0.0,0,0.0,0.0,0.0,0.0,0.0,0.0,0,0.0,0.0,0.0,0.0,0,0,0.0,0.0,0,0.0,0.0,0.0,0.0,0.0,0.0,0,0.0,0.0,0.0,0.0,0.0,0.0,0,0.0,0.0,0,0.0,0.0,0.0,0.0,0.0,0.0,0,0,0,0.0,0,0.0,0.0,0,0,0.0,0,0.0,0.0,0.0,0,0.0,0.0,0.0,0,0,0.0,0.0,0,0.0,0.0,0.0,0,0.0,0.0,10.0,0,0,0,0.0,0.0,0,0.0,0.0,0.0,0,0.0,0.0,0.0,0.0,0.0,0.0,0.0,0.0,0.0,0.0,0.0,0.0,10.0,0.0,0.0,0.0,0.0,0.0,0.0,0.0,0.0,0.0,0.0,0.0,0.0,0.0,0.0,0.0,0.0,0,0.0,0.0,0.0,0.0,0.0,0.0,0.0,0,0.0,0.0,0.0,0.0,0.0,0.0,0.0,0,0.0,0.0,0.0,0.0,0.0,0,0.0,0.0,0.0,0.0,0.0,0,0.0,80.0,0.0,0.0,0,0.0,0.0,0.0,0,0,0,0.0,0.0,0.0,0.0,0.0,0.0,0.0,0.0,0.0,0.0,0.0,0.0,0.0,0.0,0.0,0,0.0,0.0,25.3,8.88,0.43
# 24,37537,444185,Saddeek Y.B.,2009,nan,(B2O3)20.0 (TeO2)70.0 (WO3)10.0 ,0.0,0,0.0,0.0,0.0,0.0,0.0,0.0,0.0,0,0,0,0.0,20.0,0,0.0,0.0,0.0,0.0,0.0,0.0,0,0.0,0.0,0.0,0.0,0,0,0.0,0.0,0,0.0,0.0,0.0,0.0,0.0,0.0,0,0.0,0.0,0.0,0.0,0.0,0.0,0,0.0,0.0,0,0.0,0.0,0.0,0.0,0.0,0.0,0,0,0,0.0,0,0.0,0.0,0,0,0.0,0,0.0,0.0,0.0,0,0.0,0.0,0.0,0,0,0.0,0.0,0,0.0,0.0,0.0,0,0.0,0.0,0.0,0,0,0,0.0,0.0,0,0.0,0.0,0.0,0,0.0,0.0,0.0,0.0,0.0,0.0,0.0,0.0,0.0,0.0,0.0,0.0,0.0,0.0,0.0,0.0,0.0,0.0,0.0,0.0,0.0,0.0,0.0,0.0,0.0,0.0,0.0,0.0,0.0,0,0.0,0.0,0.0,0.0,0.0,0.0,0.0,0,0.0,0.0,0.0,0.0,0.0,0.0,0.0,0,0.0,0.0,0.0,0.0,0.0,0,0.0,0.0,0.0,0.0,0.0,0,0.0,70.0,0.0,0.0,0,0.0,0.0,0.0,0,0,0,0.0,0.0,0.0,0.0,0.0,0.0,10.0,0.0,0.0,0.0,0.0,0.0,0.0,0.0,0.0,0,0.0,0.0,54.0,18.9,0.4285715
# 25,37537,444154,Saddeek Y.B.,2009,nan,(B2O3)15.0 (TeO2)70.0 (WO3)15.0 ,0.0,0,0.0,0.0,0.0,0.0,0.0,0.0,0.0,0,0,0,0.0,15.0,0,0.0,0.0,0.0,0.0,0.0,0.0,0,0.0,0.0,0.0,0.0,0,0,0.0,0.0,0,0.0,0.0,0.0,0.0,0.0,0.0,0,0.0,0.0,0.0,0.0,0.0,0.0,0,0.0,0.0,0,0.0,0.0,0.0,0.0,0.0,0.0,0,0,0,0.0,0,0.0,0.0,0,0,0.0,0,0.0,0.0,0.0,0,0.0,0.0,0.0,0,0,0.0,0.0,0,0.0,0.0,0.0,0,0.0,0.0,0.0,0,0,0,0.0,0.0,0,0.0,0.0,0.0,0,0.0,0.0,0.0,0.0,0.0,0.0,0.0,0.0,0.0,0.0,0.0,0.0,0.0,0.0,0.0,0.0,0.0,0.0,0.0,0.0,0.0,0.0,0.0,0.0,0.0,0.0,0.0,0.0,0.0,0,0.0,0.0,0.0,0.0,0.0,0.0,0.0,0,0.0,0.0,0.0,0.0,0.0,0.0,0.0,0,0.0,0.0,0.0,0.0,0.0,0,0.0,0.0,0.0,0.0,0.0,0,0.0,70.0,0.0,0.0,0,0.0,0.0,0.0,0,0,0,0.0,0.0,0.0,0.0,0.0,0.0,15.0,0.0,0.0,0.0,0.0,0.0,0.0,0.0,0.0,0,0.0,0.0,57.9,20.3,0.4261085
# 26,24565,359665,Sidkey M.A.,2002,nan,(Nb2O5)12.5 (TeO2)87.5 ,0.0,0,0.0,0.0,0.0,0.0,0.0,0.0,0.0,0,0,0,0.0,0.0,0,0.0,0.0,0.0,0.0,0.0,0.0,0,0.0,0.0,0.0,0.0,0,0,0.0,0.0,0,0.0,0.0,0.0,0.0,0.0,0.0,0,0.0,0.0,0.0,0.0,0.0,0.0,0,0.0,0.0,0,0.0,0.0,0.0,0.0,0.0,0.0,0,0,0,0.0,0,0.0,0.0,0,0,0.0,0,0.0,0.0,0.0,0,0.0,0.0,0.0,0,0,0.0,0.0,0,0.0,0.0,0.0,0,0.0,0.0,0.0,0,0,0,0.0,0.0,0,0.0,0.0,0.0,0,0.0,0.0,0.0,0.0,0.0,0.0,0.0,0.0,0.0,0.0,0.0,0.0,12.5,0.0,0.0,0.0,0.0,0.0,0.0,0.0,0.0,0.0,0.0,0.0,0.0,0.0,0.0,0.0,0.0,0,0.0,0.0,0.0,0.0,0.0,0.0,0.0,0,0.0,0.0,0.0,0.0,0.0,0.0,0.0,0,0.0,0.0,0.0,0.0,0.0,0,0.0,0.0,0.0,0.0,0.0,0,0.0,87.5,0.0,0.0,0,0.0,0.0,0.0,0,0,0,0.0,0.0,0.0,0.0,0.0,0.0,0.0,0.0,0.0,0.0,0.0,0.0,0.0,0.0,0.0,0,0.0,0.0,26.9,9.47,0.425
# 27,24565,300453,Sidkey M.A.,2002,nan,(Li2O)12.5 (Nb2O5)12.5 (TeO2)75.0 ,0.0,0,0.0,0.0,0.0,0.0,0.0,0.0,0.0,0,0,0,0.0,0.0,0,0.0,0.0,0.0,0.0,0.0,0.0,0,0.0,0.0,0.0,0.0,0,0,0.0,0.0,0,0.0,0.0,0.0,0.0,0.0,0.0,0,0.0,0.0,0.0,0.0,0.0,0.0,0,0.0,0.0,0,0.0,0.0,0.0,0.0,0.0,0.0,0,0,0,0.0,0,0.0,0.0,0,0,0.0,0,0.0,0.0,0.0,0,0.0,0.0,0.0,0,0,0.0,0.0,0,0.0,0.0,0.0,0,0.0,0.0,12.5,0,0,0,0.0,0.0,0,0.0,0.0,0.0,0,0.0,0.0,0.0,0.0,0.0,0.0,0.0,0.0,0.0,0.0,0.0,0.0,12.5,0.0,0.0,0.0,0.0,0.0,0.0,0.0,0.0,0.0,0.0,0.0,0.0,0.0,0.0,0.0,0.0,0,0.0,0.0,0.0,0.0,0.0,0.0,0.0,0,0.0,0.0,0.0,0.0,0.0,0.0,0.0,0,0.0,0.0,0.0,0.0,0.0,0,0.0,0.0,0.0,0.0,0.0,0,0.0,75.0,0.0,0.0,0,0.0,0.0,0.0,0,0,0,0.0,0.0,0.0,0.0,0.0,0.0,0.0,0.0,0.0,0.0,0.0,0.0,0.0,0.0,0.0,0,0.0,0.0,27.8,9.77,0.425
# 28,37202,441701,Soltani M.T.,2009,nan,(MoO3)30.0 (Na2O)10.0 (Sb2O3)60.0 ,0.0,0,0.0,0.0,0.0,0.0,0.0,0.0,0.0,0,0,0,0.0,0.0,0,0.0,0.0,0.0,0.0,0.0,0.0,0,0.0,0.0,0.0,0.0,0,0,0.0,0.0,0,0.0,0.0,0.0,0.0,0.0,0.0,0,0.0,0.0,0.0,0.0,0.0,0.0,0,0.0,0.0,0,0.0,0.0,0.0,0.0,0.0,0.0,0,0,0,0.0,0,0.0,0.0,0,0,0.0,0,0.0,0.0,0.0,0,0.0,0.0,0.0,0,0,0.0,0.0,0,0.0,0.0,0.0,0,0.0,0.0,0.0,0,0,0,0.0,0.0,0,0.0,0.0,0.0,0,0.0,0.0,0.0,30.0,0.0,0.0,10.0,0.0,0.0,0.0,0.0,0.0,0.0,0.0,0.0,0.0,0.0,0.0,0.0,0.0,0.0,0.0,0.0,0.0,0.0,0.0,0.0,0.0,0.0,0,0.0,0.0,0.0,0.0,0.0,0.0,60.0,0,0.0,0.0,0.0,0.0,0.0,0.0,0.0,0,0.0,0.0,0.0,0.0,0.0,0,0.0,0.0,0.0,0.0,0.0,0,0.0,0.0,0.0,0.0,0,0.0,0.0,0.0,0,0,0,0.0,0.0,0.0,0.0,0.0,0.0,0.0,0.0,0.0,0.0,0.0,0.0,0.0,0.0,0.0,0,0.0,0.0,35.6,12.5,0.4239999
# 29,37537,444151,Saddeek Y.B.,2009,nan,(TeO2)70.0 (WO3)30.0 ,0.0,0,0.0,0.0,0.0,0.0,0.0,0.0,0.0,0,0,0,0.0,0.0,0,0.0,0.0,0.0,0.0,0.0,0.0,0,0.0,0.0,0.0,0.0,0,0,0.0,0.0,0,0.0,0.0,0.0,0.0,0.0,0.0,0,0.0,0.0,0.0,0.0,0.0,0.0,0,0.0,0.0,0,0.0,0.0,0.0,0.0,0.0,0.0,0,0,0,0.0,0,0.0,0.0,0,0,0.0,0,0.0,0.0,0.0,0,0.0,0.0,0.0,0,0,0.0,0.0,0,0.0,0.0,0.0,0,0.0,0.0,0.0,0,0,0,0.0,0.0,0,0.0,0.0,0.0,0,0.0,0.0,0.0,0.0,0.0,0.0,0.0,0.0,0.0,0.0,0.0,0.0,0.0,0.0,0.0,0.0,0.0,0.0,0.0,0.0,0.0,0.0,0.0,0.0,0.0,0.0,0.0,0.0,0.0,0,0.0,0.0,0.0,0.0,0.0,0.0,0.0,0,0.0,0.0,0.0,0.0,0.0,0.0,0.0,0,0.0,0.0,0.0,0.0,0.0,0,0.0,0.0,0.0,0.0,0.0,0,0.0,70.0,0.0,0.0,0,0.0,0.0,0.0,0,0,0,0.0,0.0,0.0,0.0,0.0,0.0,30.0,0.0,0.0,0.0,0.0,0.0,0.0,0.0,0.0,0,0.0,0.0,71.2,25.0,0.4239999
# 30,37537,444152,Saddeek Y.B.,2009,nan,(B2O3)5.0 (TeO2)70.0 (WO3)25.0 ,0.0,0,0.0,0.0,0.0,0.0,0.0,0.0,0.0,0,0,0,0.0,5.0,0,0.0,0.0,0.0,0.0,0.0,0.0,0,0.0,0.0,0.0,0.0,0,0,0.0,0.0,0,0.0,0.0,0.0,0.0,0.0,0.0,0,0.0,0.0,0.0,0.0,0.0,0.0,0,0.0,0.0,0,0.0,0.0,0.0,0.0,0.0,0.0,0,0,0,0.0,0,0.0,0.0,0,0,0.0,0,0.0,0.0,0.0,0,0.0,0.0,0.0,0,0,0.0,0.0,0,0.0,0.0,0.0,0,0.0,0.0,0.0,0,0,0,0.0,0.0,0,0.0,0.0,0.0,0,0.0,0.0,0.0,0.0,0.0,0.0,0.0,0.0,0.0,0.0,0.0,0.0,0.0,0.0,0.0,0.0,0.0,0.0,0.0,0.0,0.0,0.0,0.0,0.0,0.0,0.0,0.0,0.0,0.0,0,0.0,0.0,0.0,0.0,0.0,0.0,0.0,0,0.0,0.0,0.0,0.0,0.0,0.0,0.0,0,0.0,0.0,0.0,0.0,0.0,0,0.0,0.0,0.0,0.0,0.0,0,0.0,70.0,0.0,0.0,0,0.0,0.0,0.0,0,0,0,0.0,0.0,0.0,0.0,0.0,0.0,25.0,0.0,0.0,0.0,0.0,0.0,0.0,0.0,0.0,0,0.0,0.0,66.5,23.4,0.4209402
# 31,24565,300449,Sidkey M.A.,2002,nan,(Nb2O5)15.0 (TeO2)85.0 ,0.0,0,0.0,0.0,0.0,0.0,0.0,0.0,0.0,0,0,0,0.0,0.0,0,0.0,0.0,0.0,0.0,0.0,0.0,0,0.0,0.0,0.0,0.0,0,0,0.0,0.0,0,0.0,0.0,0.0,0.0,0.0,0.0,0,0.0,0.0,0.0,0.0,0.0,0.0,0,0.0,0.0,0,0.0,0.0,0.0,0.0,0.0,0.0,0,0,0,0.0,0,0.0,0.0,0,0,0.0,0,0.0,0.0,0.0,0,0.0,0.0,0.0,0,0,0.0,0.0,0,0.0,0.0,0.0,0,0.0,0.0,0.0,0,0,0,0.0,0.0,0,0.0,0.0,0.0,0,0.0,0.0,0.0,0.0,0.0,0.0,0.0,0.0,0.0,0.0,0.0,0.0,15.0,0.0,0.0,0.0,0.0,0.0,0.0,0.0,0.0,0.0,0.0,0.0,0.0,0.0,0.0,0.0,0.0,0,0.0,0.0,0.0,0.0,0.0,0.0,0.0,0,0.0,0.0,0.0,0.0,0.0,0.0,0.0,0,0.0,0.0,0.0,0.0,0.0,0,0.0,0.0,0.0,0.0,0.0,0,0.0,85.0,0.0,0.0,0,0.0,0.0,0.0,0,0,0,0.0,0.0,0.0,0.0,0.0,0.0,0.0,0.0,0.0,0.0,0.0,0.0,0.0,0.0,0.0,0,0.0,0.0,29.7,10.48,0.42
# 32,24565,300454,Sidkey M.A.,2002,nan,(Li2O)15.0 (Nb2O5)15.0 (TeO2)70.0 ,0.0,0,0.0,0.0,0.0,0.0,0.0,0.0,0.0,0,0,0,0.0,0.0,0,0.0,0.0,0.0,0.0,0.0,0.0,0,0.0,0.0,0.0,0.0,0,0,0.0,0.0,0,0.0,0.0,0.0,0.0,0.0,0.0,0,0.0,0.0,0.0,0.0,0.0,0.0,0,0.0,0.0,0,0.0,0.0,0.0,0.0,0.0,0.0,0,0,0,0.0,0,0.0,0.0,0,0,0.0,0,0.0,0.0,0.0,0,0.0,0.0,0.0,0,0,0.0,0.0,0,0.0,0.0,0.0,0,0.0,0.0,15.0,0,0,0,0.0,0.0,0,0.0,0.0,0.0,0,0.0,0.0,0.0,0.0,0.0,0.0,0.0,0.0,0.0,0.0,0.0,0.0,15.0,0.0,0.0,0.0,0.0,0.0,0.0,0.0,0.0,0.0,0.0,0.0,0.0,0.0,0.0,0.0,0.0,0,0.0,0.0,0.0,0.0,0.0,0.0,0.0,0,0.0,0.0,0.0,0.0,0.0,0.0,0.0,0,0.0,0.0,0.0,0.0,0.0,0,0.0,0.0,0.0,0.0,0.0,0,0.0,70.0,0.0,0.0,0,0.0,0.0,0.0,0,0,0,0.0,0.0,0.0,0.0,0.0,0.0,0.0,0.0,0.0,0.0,0.0,0.0,0.0,0.0,0.0,0,0.0,0.0,30.7,10.21,0.42
# 33,9132,71988,Pahler G.,1982,nan,(Li2O)33.0 (P2O5)67.0 ,0.0,0,0.0,0.0,0.0,0.0,0.0,0.0,0.0,0,0,0,0.0,0.0,0,0.0,0.0,0.0,0.0,0.0,0.0,0,0.0,0.0,0.0,0.0,0,0,0.0,0.0,0,0.0,0.0,0.0,0.0,0.0,0.0,0,0.0,0.0,0.0,0.0,0.0,0.0,0,0.0,0.0,0,0.0,0.0,0.0,0.0,0.0,0.0,0,0,0,0.0,0,0.0,0.0,0,0,0.0,0,0.0,0.0,0.0,0,0.0,0.0,0.0,0,0,0.0,0.0,0,0.0,0.0,0.0,0,0.0,0.0,33.0,0,0,0,0.0,0.0,0,0.0,0.0,0.0,0,0.0,0.0,0.0,0.0,0.0,0.0,0.0,0.0,0.0,0.0,0.0,0.0,0.0,0.0,0.0,0.0,0.0,0.0,0.0,0.0,0.0,67.0,0.0,0.0,0.0,0.0,0.0,0.0,0.0,0,0.0,0.0,0.0,0.0,0.0,0.0,0.0,0,0.0,0.0,0.0,0.0,0.0,0.0,0.0,0,0.0,0.0,0.0,0.0,0.0,0,0.0,0.0,0.0,0.0,0.0,0,0.0,0.0,0.0,0.0,0,0.0,0.0,0.0,0,0,0,0.0,0.0,0.0,0.0,0.0,0.0,0.0,0.0,0.0,0.0,0.0,0.0,0.0,0.0,0.0,0,0.0,0.0,29.2,10.32,0.41472879999999995
# 34,5947,72096,Nemilov S.V.,1976,nan,(Bi2O3)27.73 (GeO2)72.27 ,0.0,0,0.0,0.0,0.0,0.0,0.0,0.0,0.0,0,0,0,0.0,0.0,0,0.0,0.0,0.0,0.0,27.73,0.0,0,0.0,0.0,0.0,0.0,0,0,0.0,0.0,0,0.0,0.0,0.0,0.0,0.0,0.0,0,0.0,0.0,0.0,0.0,0.0,0.0,0,0.0,0.0,0,0.0,0.0,0.0,0.0,0.0,0.0,0,0,0,0.0,0,0.0,72.27,0,0,0.0,0,0.0,0.0,0.0,0,0.0,0.0,0.0,0,0,0.0,0.0,0,0.0,0.0,0.0,0,0.0,0.0,0.0,0,0,0,0.0,0.0,0,0.0,0.0,0.0,0,0.0,0.0,0.0,0.0,0.0,0.0,0.0,0.0,0.0,0.0,0.0,0.0,0.0,0.0,0.0,0.0,0.0,0.0,0.0,0.0,0.0,0.0,0.0,0.0,0.0,0.0,0.0,0.0,0.0,0,0.0,0.0,0.0,0.0,0.0,0.0,0.0,0,0.0,0.0,0.0,0.0,0.0,0.0,0.0,0,0.0,0.0,0.0,0.0,0.0,0,0.0,0.0,0.0,0.0,0.0,0,0.0,0.0,0.0,0.0,0,0.0,0.0,0.0,0,0,0,0.0,0.0,0.0,0.0,0.0,0.0,0.0,0.0,0.0,0.0,0.0,0.0,0.0,0.0,0.0,0,0.0,0.0,nan,nan,0.41200000000000003
# 36,24565,359666,Sidkey M.A.,2002,nan,(Nb2O5)17.5 (TeO2)82.5 ,0.0,0,0.0,0.0,0.0,0.0,0.0,0.0,0.0,0,0,0,0.0,0.0,0,0.0,0.0,0.0,0.0,0.0,0.0,0,0.0,0.0,0.0,0.0,0,0,0.0,0.0,0,0.0,0.0,0.0,0.0,0.0,0.0,0,0.0,0.0,0.0,0.0,0.0,0.0,0,0.0,0.0,0,0.0,0.0,0.0,0.0,0.0,0.0,0,0,0,0.0,0,0.0,0.0,0,0,0.0,0,0.0,0.0,0.0,0,0.0,0.0,0.0,0,0,0.0,0.0,0,0.0,0.0,0.0,0,0.0,0.0,0.0,0,0,0,0.0,0.0,0,0.0,0.0,0.0,0,0.0,0.0,0.0,0.0,0.0,0.0,0.0,0.0,0.0,0.0,0.0,0.0,17.5,0.0,0.0,0.0,0.0,0.0,0.0,0.0,0.0,0.0,0.0,0.0,0.0,0.0,0.0,0.0,0.0,0,0.0,0.0,0.0,0.0,0.0,0.0,0.0,0,0.0,0.0,0.0,0.0,0.0,0.0,0.0,0,0.0,0.0,0.0,0.0,0.0,0,0.0,0.0,0.0,0.0,0.0,0,0.0,82.5,0.0,0.0,0,0.0,0.0,0.0,0,0,0,0.0,0.0,0.0,0.0,0.0,0.0,0.0,0.0,0.0,0.0,0.0,0.0,0.0,0.0,0.0,0,0.0,0.0,33.7,11.95,0.41
# 37,5947,72095,Nemilov S.V.,1976,nan,(Bi2O3)23.17 (GeO2)76.83 ,0.0,0,0.0,0.0,0.0,0.0,0.0,0.0,0.0,0,0,0,0.0,0.0,0,0.0,0.0,0.0,0.0,23.17,0.0,0,0.0,0.0,0.0,0.0,0,0,0.0,0.0,0,0.0,0.0,0.0,0.0,0.0,0.0,0,0.0,0.0,0.0,0.0,0.0,0.0,0,0.0,0.0,0,0.0,0.0,0.0,0.0,0.0,0.0,0,0,0,0.0,0,0.0,76.83,0,0,0.0,0,0.0,0.0,0.0,0,0.0,0.0,0.0,0,0,0.0,0.0,0,0.0,0.0,0.0,0,0.0,0.0,0.0,0,0,0,0.0,0.0,0,0.0,0.0,0.0,0,0.0,0.0,0.0,0.0,0.0,0.0,0.0,0.0,0.0,0.0,0.0,0.0,0.0,0.0,0.0,0.0,0.0,0.0,0.0,0.0,0.0,0.0,0.0,0.0,0.0,0.0,0.0,0.0,0.0,0,0.0,0.0,0.0,0.0,0.0,0.0,0.0,0,0.0,0.0,0.0,0.0,0.0,0.0,0.0,0,0.0,0.0,0.0,0.0,0.0,0,0.0,0.0,0.0,0.0,0.0,0,0.0,0.0,0.0,0.0,0,0.0,0.0,0.0,0,0,0,0.0,0.0,0.0,0.0,0.0,0.0,0.0,0.0,0.0,0.0,0.0,0.0,0.0,0.0,0.0,0,0.0,0.0,nan,nan,0.405
# 38,24535,300277,El0Mallawany R.,1998,nan,(Ag2O)3.705057058 (TeO2)53.80428859 (V2O5)42.49065436 ,3.705057058,0,0.0,0.0,0.0,0.0,0.0,0.0,0.0,0,0,0,0.0,0.0,0,0.0,0.0,0.0,0.0,0.0,0.0,0,0.0,0.0,0.0,0.0,0,0,0.0,0.0,0,0.0,0.0,0.0,0.0,0.0,0.0,0,0.0,0.0,0.0,0.0,0.0,0.0,0,0.0,0.0,0,0.0,0.0,0.0,0.0,0.0,0.0,0,0,0,0.0,0,0.0,0.0,0,0,0.0,0,0.0,0.0,0.0,0,0.0,0.0,0.0,0,0,0.0,0.0,0,0.0,0.0,0.0,0,0.0,0.0,0.0,0,0,0,0.0,0.0,0,0.0,0.0,0.0,0,0.0,0.0,0.0,0.0,0.0,0.0,0.0,0.0,0.0,0.0,0.0,0.0,0.0,0.0,0.0,0.0,0.0,0.0,0.0,0.0,0.0,0.0,0.0,0.0,0.0,0.0,0.0,0.0,0.0,0,0.0,0.0,0.0,0.0,0.0,0.0,0.0,0,0.0,0.0,0.0,0.0,0.0,0.0,0.0,0,0.0,0.0,0.0,0.0,0.0,0,0.0,0.0,0.0,0.0,0.0,0,0.0,53.80428859,0.0,0.0,0,0.0,0.0,0.0,0,0,0,0.0,0.0,0.0,0.0,42.49065436,0.0,0.0,0.0,0.0,0.0,0.0,0.0,0.0,0.0,0.0,0,0.0,0.0,44.9,16.0,0.403125
# 40,11337,75497,Lorosch J.,1982,nan,(B2O3)90.0 (Li2O)10.0 ,0.0,0,0.0,0.0,0.0,0.0,0.0,0.0,0.0,0,0,0,0.0,90.0,0,0.0,0.0,0.0,0.0,0.0,0.0,0,0.0,0.0,0.0,0.0,0,0,0.0,0.0,0,0.0,0.0,0.0,0.0,0.0,0.0,0,0.0,0.0,0.0,0.0,0.0,0.0,0,0.0,0.0,0,0.0,0.0,0.0,0.0,0.0,0.0,0,0,0,0.0,0,0.0,0.0,0,0,0.0,0,0.0,0.0,0.0,0,0.0,0.0,0.0,0,0,0.0,0.0,0,0.0,0.0,0.0,0,0.0,0.0,10.0,0,0,0,0.0,0.0,0,0.0,0.0,0.0,0,0.0,0.0,0.0,0.0,0.0,0.0,0.0,0.0,0.0,0.0,0.0,0.0,0.0,0.0,0.0,0.0,0.0,0.0,0.0,0.0,0.0,0.0,0.0,0.0,0.0,0.0,0.0,0.0,0.0,0,0.0,0.0,0.0,0.0,0.0,0.0,0.0,0,0.0,0.0,0.0,0.0,0.0,0.0,0.0,0,0.0,0.0,0.0,0.0,0.0,0,0.0,0.0,0.0,0.0,0.0,0,0.0,0.0,0.0,0.0,0,0.0,0.0,0.0,0,0,0,0.0,0.0,0.0,0.0,0.0,0.0,0.0,0.0,0.0,0.0,0.0,0.0,0.0,0.0,0.0,0,0.0,0.0,39.8,14.2,0.40140840000000005
# 41,24565,359667,Sidkey M.A.,2002,nan,(Nb2O5)20.0 (TeO2)80.0 ,0.0,0,0.0,0.0,0.0,0.0,0.0,0.0,0.0,0,0,0,0.0,0.0,0,0.0,0.0,0.0,0.0,0.0,0.0,0,0.0,0.0,0.0,0.0,0,0,0.0,0.0,0,0.0,0.0,0.0,0.0,0.0,0.0,0,0.0,0.0,0.0,0.0,0.0,0.0,0,0.0,0.0,0,0.0,0.0,0.0,0.0,0.0,0.0,0,0,0,0.0,0,0.0,0.0,0,0,0.0,0,0.0,0.0,0.0,0,0.0,0.0,0.0,0,0,0.0,0.0,0,0.0,0.0,0.0,0,0.0,0.0,0.0,0,0,0,0.0,0.0,0,0.0,0.0,0.0,0,0.0,0.0,0.0,0.0,0.0,0.0,0.0,0.0,0.0,0.0,0.0,0.0,20.0,0.0,0.0,0.0,0.0,0.0,0.0,0.0,0.0,0.0,0.0,0.0,0.0,0.0,0.0,0.0,0.0,0,0.0,0.0,0.0,0.0,0.0,0.0,0.0,0,0.0,0.0,0.0,0.0,0.0,0.0,0.0,0,0.0,0.0,0.0,0.0,0.0,0,0.0,0.0,0.0,0.0,0.0,0,0.0,80.0,0.0,0.0,0,0.0,0.0,0.0,0,0,0,0.0,0.0,0.0,0.0,0.0,0.0,0.0,0.0,0.0,0.0,0.0,0.0,0.0,0.0,0.0,0,0.0,0.0,38.0,13.59,0.4
# 42,24565,300450,Sidkey M.A.,2002,nan,(Nb2O5)22.5 (TeO2)77.5 ,0.0,0,0.0,0.0,0.0,0.0,0.0,0.0,0.0,0,0,0,0.0,0.0,0,0.0,0.0,0.0,0.0,0.0,0.0,0,0.0,0.0,0.0,0.0,0,0,0.0,0.0,0,0.0,0.0,0.0,0.0,0.0,0.0,0,0.0,0.0,0.0,0.0,0.0,0.0,0,0.0,0.0,0,0.0,0.0,0.0,0.0,0.0,0.0,0,0,0,0.0,0,0.0,0.0,0,0,0.0,0,0.0,0.0,0.0,0,0.0,0.0,0.0,0,0,0.0,0.0,0,0.0,0.0,0.0,0,0.0,0.0,0.0,0,0,0,0.0,0.0,0,0.0,0.0,0.0,0,0.0,0.0,0.0,0.0,0.0,0.0,0.0,0.0,0.0,0.0,0.0,0.0,22.5,0.0,0.0,0.0,0.0,0.0,0.0,0.0,0.0,0.0,0.0,0.0,0.0,0.0,0.0,0.0,0.0,0,0.0,0.0,0.0,0.0,0.0,0.0,0.0,0,0.0,0.0,0.0,0.0,0.0,0.0,0.0,0,0.0,0.0,0.0,0.0,0.0,0,0.0,0.0,0.0,0.0,0.0,0,0.0,77.5,0.0,0.0,0,0.0,0.0,0.0,0,0,0,0.0,0.0,0.0,0.0,0.0,0.0,0.0,0.0,0.0,0.0,0.0,0.0,0.0,0.0,0.0,0,0.0,0.0,39.1,14.0,0.39899999999999997
# 43,24535,371101,El0Mallawany R.,1998,nan,(Ag2O)21.35989534 (TeO2)56.38021374 (V2O5)22.25989093 ,21.35989534,0,0.0,0.0,0.0,0.0,0.0,0.0,0.0,0,0,0,0.0,0.0,0,0.0,0.0,0.0,0.0,0.0,0.0,0,0.0,0.0,0.0,0.0,0,0,0.0,0.0,0,0.0,0.0,0.0,0.0,0.0,0.0,0,0.0,0.0,0.0,0.0,0.0,0.0,0,0.0,0.0,0,0.0,0.0,0.0,0.0,0.0,0.0,0,0,0,0.0,0,0.0,0.0,0,0,0.0,0,0.0,0.0,0.0,0,0.0,0.0,0.0,0,0,0.0,0.0,0,0.0,0.0,0.0,0,0.0,0.0,0.0,0,0,0,0.0,0.0,0,0.0,0.0,0.0,0,0.0,0.0,0.0,0.0,0.0,0.0,0.0,0.0,0.0,0.0,0.0,0.0,0.0,0.0,0.0,0.0,0.0,0.0,0.0,0.0,0.0,0.0,0.0,0.0,0.0,0.0,0.0,0.0,0.0,0,0.0,0.0,0.0,0.0,0.0,0.0,0.0,0,0.0,0.0,0.0,0.0,0.0,0.0,0.0,0,0.0,0.0,0.0,0.0,0.0,0,0.0,0.0,0.0,0.0,0.0,0,0.0,56.38021374,0.0,0.0,0,0.0,0.0,0.0,0,0,0,0.0,0.0,0.0,0.0,22.25989093,0.0,0.0,0.0,0.0,0.0,0.0,0.0,0.0,0.0,0.0,0,0.0,0.0,25.7,9.2,0.3967392
# 44,5984,72367,El0Mallawany R.,2000,nan,(CeO2)3.0 (TeO2)70.0 (V2O5)27.0 ,0.0,0,0.0,0.0,0.0,0.0,0.0,0.0,0.0,0,0,0,0.0,0.0,0,0.0,0.0,0.0,0.0,0.0,0.0,0,0.0,0.0,0.0,0.0,0,0,0.0,0.0,0,3.0,0.0,0.0,0.0,0.0,0.0,0,0.0,0.0,0.0,0.0,0.0,0.0,0,0.0,0.0,0,0.0,0.0,0.0,0.0,0.0,0.0,0,0,0,0.0,0,0.0,0.0,0,0,0.0,0,0.0,0.0,0.0,0,0.0,0.0,0.0,0,0,0.0,0.0,0,0.0,0.0,0.0,0,0.0,0.0,0.0,0,0,0,0.0,0.0,0,0.0,0.0,0.0,0,0.0,0.0,0.0,0.0,0.0,0.0,0.0,0.0,0.0,0.0,0.0,0.0,0.0,0.0,0.0,0.0,0.0,0.0,0.0,0.0,0.0,0.0,0.0,0.0,0.0,0.0,0.0,0.0,0.0,0,0.0,0.0,0.0,0.0,0.0,0.0,0.0,0,0.0,0.0,0.0,0.0,0.0,0.0,0.0,0,0.0,0.0,0.0,0.0,0.0,0,0.0,0.0,0.0,0.0,0.0,0,0.0,70.0,0.0,0.0,0,0.0,0.0,0.0,0,0,0,0.0,0.0,0.0,0.0,27.0,0.0,0.0,0.0,0.0,0.0,0.0,0.0,0.0,0.0,0.0,0,0.0,0.0,35.7,12.7,0.395
# 45,5984,72374,El0Mallawany R.,2000,nan,(TeO2)70.0 (V2O5)20.0 (ZnO)10.0 ,0.0,0,0.0,0.0,0.0,0.0,0.0,0.0,0.0,0,0,0,0.0,0.0,0,0.0,0.0,0.0,0.0,0.0,0.0,0,0.0,0.0,0.0,0.0,0,0,0.0,0.0,0,0.0,0.0,0.0,0.0,0.0,0.0,0,0.0,0.0,0.0,0.0,0.0,0.0,0,0.0,0.0,0,0.0,0.0,0.0,0.0,0.0,0.0,0,0,0,0.0,0,0.0,0.0,0,0,0.0,0,0.0,0.0,0.0,0,0.0,0.0,0.0,0,0,0.0,0.0,0,0.0,0.0,0.0,0,0.0,0.0,0.0,0,0,0,0.0,0.0,0,0.0,0.0,0.0,0,0.0,0.0,0.0,0.0,0.0,0.0,0.0,0.0,0.0,0.0,0.0,0.0,0.0,0.0,0.0,0.0,0.0,0.0,0.0,0.0,0.0,0.0,0.0,0.0,0.0,0.0,0.0,0.0,0.0,0,0.0,0.0,0.0,0.0,0.0,0.0,0.0,0,0.0,0.0,0.0,0.0,0.0,0.0,0.0,0,0.0,0.0,0.0,0.0,0.0,0,0.0,0.0,0.0,0.0,0.0,0,0.0,70.0,0.0,0.0,0,0.0,0.0,0.0,0,0,0,0.0,0.0,0.0,0.0,20.0,0.0,0.0,0.0,0.0,0.0,0.0,0.0,0.0,0.0,10.0,0,0.0,0.0,17.7,6.36,0.395
# 46,5984,72368,El0Mallawany R.,2000,nan,(CeO2)5.0 (TeO2)70.0 (V2O5)25.0 ,0.0,0,0.0,0.0,0.0,0.0,0.0,0.0,0.0,0,0,0,0.0,0.0,0,0.0,0.0,0.0,0.0,0.0,0.0,0,0.0,0.0,0.0,0.0,0,0,0.0,0.0,0,5.0,0.0,0.0,0.0,0.0,0.0,0,0.0,0.0,0.0,0.0,0.0,0.0,0,0.0,0.0,0,0.0,0.0,0.0,0.0,0.0,0.0,0,0,0,0.0,0,0.0,0.0,0,0,0.0,0,0.0,0.0,0.0,0,0.0,0.0,0.0,0,0,0.0,0.0,0,0.0,0.0,0.0,0,0.0,0.0,0.0,0,0,0,0.0,0.0,0,0.0,0.0,0.0,0,0.0,0.0,0.0,0.0,0.0,0.0,0.0,0.0,0.0,0.0,0.0,0.0,0.0,0.0,0.0,0.0,0.0,0.0,0.0,0.0,0.0,0.0,0.0,0.0,0.0,0.0,0.0,0.0,0.0,0,0.0,0.0,0.0,0.0,0.0,0.0,0.0,0,0.0,0.0,0.0,0.0,0.0,0.0,0.0,0,0.0,0.0,0.0,0.0,0.0,0,0.0,0.0,0.0,0.0,0.0,0,0.0,70.0,0.0,0.0,0,0.0,0.0,0.0,0,0,0,0.0,0.0,0.0,0.0,25.0,0.0,0.0,0.0,0.0,0.0,0.0,0.0,0.0,0.0,0.0,0,0.0,0.0,36.9,13.2,0.39399999999999996
# 47,24535,300281,El0Mallawany R.,1998,nan,(Ag2O)17.29057059 (TeO2)55.78854102 (V2O5)26.92088839 ,17.29057059,0,0.0,0.0,0.0,0.0,0.0,0.0,0.0,0,0,0,0.0,0.0,0,0.0,0.0,0.0,0.0,0.0,0.0,0,0.0,0.0,0.0,0.0,0,0,0.0,0.0,0,0.0,0.0,0.0,0.0,0.0,0.0,0,0.0,0.0,0.0,0.0,0.0,0.0,0,0.0,0.0,0,0.0,0.0,0.0,0.0,0.0,0.0,0,0,0,0.0,0,0.0,0.0,0,0,0.0,0,0.0,0.0,0.0,0,0.0,0.0,0.0,0,0,0.0,0.0,0,0.0,0.0,0.0,0,0.0,0.0,0.0,0,0,0,0.0,0.0,0,0.0,0.0,0.0,0,0.0,0.0,0.0,0.0,0.0,0.0,0.0,0.0,0.0,0.0,0.0,0.0,0.0,0.0,0.0,0.0,0.0,0.0,0.0,0.0,0.0,0.0,0.0,0.0,0.0,0.0,0.0,0.0,0.0,0,0.0,0.0,0.0,0.0,0.0,0.0,0.0,0,0.0,0.0,0.0,0.0,0.0,0.0,0.0,0,0.0,0.0,0.0,0.0,0.0,0,0.0,0.0,0.0,0.0,0.0,0,0.0,55.78854102,0.0,0.0,0,0.0,0.0,0.0,0,0,0,0.0,0.0,0.0,0.0,26.92088839,0.0,0.0,0.0,0.0,0.0,0.0,0.0,0.0,0.0,0.0,0,0.0,0.0,30.1,10.8,0.3935185
# 48,5947,72094,Nemilov S.V.,1976,nan,(Bi2O3)20.3 (GeO2)79.7 ,0.0,0,0.0,0.0,0.0,0.0,0.0,0.0,0.0,0,0,0,0.0,0.0,0,0.0,0.0,0.0,0.0,20.3,0.0,0,0.0,0.0,0.0,0.0,0,0,0.0,0.0,0,0.0,0.0,0.0,0.0,0.0,0.0,0,0.0,0.0,0.0,0.0,0.0,0.0,0,0.0,0.0,0,0.0,0.0,0.0,0.0,0.0,0.0,0,0,0,0.0,0,0.0,79.7,0,0,0.0,0,0.0,0.0,0.0,0,0.0,0.0,0.0,0,0,0.0,0.0,0,0.0,0.0,0.0,0,0.0,0.0,0.0,0,0,0,0.0,0.0,0,0.0,0.0,0.0,0,0.0,0.0,0.0,0.0,0.0,0.0,0.0,0.0,0.0,0.0,0.0,0.0,0.0,0.0,0.0,0.0,0.0,0.0,0.0,0.0,0.0,0.0,0.0,0.0,0.0,0.0,0.0,0.0,0.0,0,0.0,0.0,0.0,0.0,0.0,0.0,0.0,0,0.0,0.0,0.0,0.0,0.0,0.0,0.0,0,0.0,0.0,0.0,0.0,0.0,0,0.0,0.0,0.0,0.0,0.0,0,0.0,0.0,0.0,0.0,0,0.0,0.0,0.0,0,0,0,0.0,0.0,0.0,0.0,0.0,0.0,0.0,0.0,0.0,0.0,0.0,0.0,0.0,0.0,0.0,0,0.0,0.0,nan,nan,0.39299999999999996
# 49,5984,72369,El0Mallawany R.,2000,nan,(CeO2)7.0 (TeO2)70.0 (V2O5)23.0 ,0.0,0,0.0,0.0,0.0,0.0,0.0,0.0,0.0,0,0,0,0.0,0.0,0,0.0,0.0,0.0,0.0,0.0,0.0,0,0.0,0.0,0.0,0.0,0,0,0.0,0.0,0,7.0,0.0,0.0,0.0,0.0,0.0,0,0.0,0.0,0.0,0.0,0.0,0.0,0,0.0,0.0,0,0.0,0.0,0.0,0.0,0.0,0.0,0,0,0,0.0,0,0.0,0.0,0,0,0.0,0,0.0,0.0,0.0,0,0.0,0.0,0.0,0,0,0.0,0.0,0,0.0,0.0,0.0,0,0.0,0.0,0.0,0,0,0,0.0,0.0,0,0.0,0.0,0.0,0,0.0,0.0,0.0,0.0,0.0,0.0,0.0,0.0,0.0,0.0,0.0,0.0,0.0,0.0,0.0,0.0,0.0,0.0,0.0,0.0,0.0,0.0,0.0,0.0,0.0,0.0,0.0,0.0,0.0,0,0.0,0.0,0.0,0.0,0.0,0.0,0.0,0,0.0,0.0,0.0,0.0,0.0,0.0,0.0,0,0.0,0.0,0.0,0.0,0.0,0,0.0,0.0,0.0,0.0,0.0,0,0.0,70.0,0.0,0.0,0,0.0,0.0,0.0,0,0,0,0.0,0.0,0.0,0.0,23.0,0.0,0.0,0.0,0.0,0.0,0.0,0.0,0.0,0.0,0.0,0,0.0,0.0,41.5,14.9,0.39299999999999996
# 50,5984,72373,El0Mallawany R.,2000,nan,(TeO2)70.0 (V2O5)23.0 (ZnO)7.0 ,0.0,0,0.0,0.0,0.0,0.0,0.0,0.0,0.0,0,0,0,0.0,0.0,0,0.0,0.0,0.0,0.0,0.0,0.0,0,0.0,0.0,0.0,0.0,0,0,0.0,0.0,0,0.0,0.0,0.0,0.0,0.0,0.0,0,0.0,0.0,0.0,0.0,0.0,0.0,0,0.0,0.0,0,0.0,0.0,0.0,0.0,0.0,0.0,0,0,0,0.0,0,0.0,0.0,0,0,0.0,0,0.0,0.0,0.0,0,0.0,0.0,0.0,0,0,0.0,0.0,0,0.0,0.0,0.0,0,0.0,0.0,0.0,0,0,0,0.0,0.0,0,0.0,0.0,0.0,0,0.0,0.0,0.0,0.0,0.0,0.0,0.0,0.0,0.0,0.0,0.0,0.0,0.0,0.0,0.0,0.0,0.0,0.0,0.0,0.0,0.0,0.0,0.0,0.0,0.0,0.0,0.0,0.0,0.0,0,0.0,0.0,0.0,0.0,0.0,0.0,0.0,0,0.0,0.0,0.0,0.0,0.0,0.0,0.0,0,0.0,0.0,0.0,0.0,0.0,0,0.0,0.0,0.0,0.0,0.0,0,0.0,70.0,0.0,0.0,0,0.0,0.0,0.0,0,0,0,0.0,0.0,0.0,0.0,23.0,0.0,0.0,0.0,0.0,0.0,0.0,0.0,0.0,0.0,7.0,0,0.0,0.0,27.0,9.7,0.39299999999999996
# 51,5984,72372,El0Mallawany R.,2000,nan,(TeO2)70.0 (V2O5)25.0 (ZnO)5.0 ,0.0,0,0.0,0.0,0.0,0.0,0.0,0.0,0.0,0,0,0,0.0,0.0,0,0.0,0.0,0.0,0.0,0.0,0.0,0,0.0,0.0,0.0,0.0,0,0,0.0,0.0,0,0.0,0.0,0.0,0.0,0.0,0.0,0,0.0,0.0,0.0,0.0,0.0,0.0,0,0.0,0.0,0,0.0,0.0,0.0,0.0,0.0,0.0,0,0,0,0.0,0,0.0,0.0,0,0,0.0,0,0.0,0.0,0.0,0,0.0,0.0,0.0,0,0,0.0,0.0,0,0.0,0.0,0.0,0,0.0,0.0,0.0,0,0,0,0.0,0.0,0,0.0,0.0,0.0,0,0.0,0.0,0.0,0.0,0.0,0.0,0.0,0.0,0.0,0.0,0.0,0.0,0.0,0.0,0.0,0.0,0.0,0.0,0.0,0.0,0.0,0.0,0.0,0.0,0.0,0.0,0.0,0.0,0.0,0,0.0,0.0,0.0,0.0,0.0,0.0,0.0,0,0.0,0.0,0.0,0.0,0.0,0.0,0.0,0,0.0,0.0,0.0,0.0,0.0,0,0.0,0.0,0.0,0.0,0.0,0,0.0,70.0,0.0,0.0,0,0.0,0.0,0.0,0,0,0,0.0,0.0,0.0,0.0,25.0,0.0,0.0,0.0,0.0,0.0,0.0,0.0,0.0,0.0,5.0,0,0.0,0.0,39.0,13.96,0.392
# 53,5984,72370,El0Mallawany R.,2000,nan,(CeO2)10.0 (TeO2)70.0 (V2O5)20.0 ,0.0,0,0.0,0.0,0.0,0.0,0.0,0.0,0.0,0,0,0,0.0,0.0,0,0.0,0.0,0.0,0.0,0.0,0.0,0,0.0,0.0,0.0,0.0,0,0,0.0,0.0,0,10.0,0.0,0.0,0.0,0.0,0.0,0,0.0,0.0,0.0,0.0,0.0,0.0,0,0.0,0.0,0,0.0,0.0,0.0,0.0,0.0,0.0,0,0,0,0.0,0,0.0,0.0,0,0,0.0,0,0.0,0.0,0.0,0,0.0,0.0,0.0,0,0,0.0,0.0,0,0.0,0.0,0.0,0,0.0,0.0,0.0,0,0,0,0.0,0.0,0,0.0,0.0,0.0,0,0.0,0.0,0.0,0.0,0.0,0.0,0.0,0.0,0.0,0.0,0.0,0.0,0.0,0.0,0.0,0.0,0.0,0.0,0.0,0.0,0.0,0.0,0.0,0.0,0.0,0.0,0.0,0.0,0.0,0,0.0,0.0,0.0,0.0,0.0,0.0,0.0,0,0.0,0.0,0.0,0.0,0.0,0.0,0.0,0,0.0,0.0,0.0,0.0,0.0,0,0.0,0.0,0.0,0.0,0.0,0,0.0,70.0,0.0,0.0,0,0.0,0.0,0.0,0,0,0,0.0,0.0,0.0,0.0,20.0,0.0,0.0,0.0,0.0,0.0,0.0,0.0,0.0,0.0,0.0,0,0.0,0.0,46.3,16.6,0.391
# 54,3644,149941,Borjesson L.,1985,nan,(Ag2O)45.0 (AgI)10 (P2O5)45.0 ,45.0,10,0.0,0.0,0.0,0.0,0.0,0.0,0.0,0,0,0,0.0,0.0,0,0.0,0.0,0.0,0.0,0.0,0.0,0,0.0,0.0,0.0,0.0,0,0,0.0,0.0,0,0.0,0.0,0.0,0.0,0.0,0.0,0,0.0,0.0,0.0,0.0,0.0,0.0,0,0.0,0.0,0,0.0,0.0,0.0,0.0,0.0,0.0,0,0,0,0.0,0,0.0,0.0,0,0,0.0,0,0.0,0.0,0.0,0,0.0,0.0,0.0,0,0,0.0,0.0,0,0.0,0.0,0.0,0,0.0,0.0,0.0,0,0,0,0.0,0.0,0,0.0,0.0,0.0,0,0.0,0.0,0.0,0.0,0.0,0.0,0.0,0.0,0.0,0.0,0.0,0.0,0.0,0.0,0.0,0.0,0.0,0.0,0.0,0.0,0.0,45.0,0.0,0.0,0.0,0.0,0.0,0.0,0.0,0,0.0,0.0,0.0,0.0,0.0,0.0,0.0,0,0.0,0.0,0.0,0.0,0.0,0.0,0.0,0,0.0,0.0,0.0,0.0,0.0,0,0.0,0.0,0.0,0.0,0.0,0,0.0,0.0,0.0,0.0,0,0.0,0.0,0.0,0,0,0,0.0,0.0,0.0,0.0,0.0,0.0,0.0,0.0,0.0,0.0,0.0,0.0,0.0,0.0,0.0,0,0.0,0.0,22.1,7.949,0.39
# 55,3644,149942,Borjesson L.,1985,nan,(Ag2O)35.0 (AgI)30 (P2O5)35.0 ,35.0,30,0.0,0.0,0.0,0.0,0.0,0.0,0.0,0,0,0,0.0,0.0,0,0.0,0.0,0.0,0.0,0.0,0.0,0,0.0,0.0,0.0,0.0,0,0,0.0,0.0,0,0.0,0.0,0.0,0.0,0.0,0.0,0,0.0,0.0,0.0,0.0,0.0,0.0,0,0.0,0.0,0,0.0,0.0,0.0,0.0,0.0,0.0,0,0,0,0.0,0,0.0,0.0,0,0,0.0,0,0.0,0.0,0.0,0,0.0,0.0,0.0,0,0,0.0,0.0,0,0.0,0.0,0.0,0,0.0,0.0,0.0,0,0,0,0.0,0.0,0,0.0,0.0,0.0,0,0.0,0.0,0.0,0.0,0.0,0.0,0.0,0.0,0.0,0.0,0.0,0.0,0.0,0.0,0.0,0.0,0.0,0.0,0.0,0.0,0.0,35.0,0.0,0.0,0.0,0.0,0.0,0.0,0.0,0,0.0,0.0,0.0,0.0,0.0,0.0,0.0,0,0.0,0.0,0.0,0.0,0.0,0.0,0.0,0,0.0,0.0,0.0,0.0,0.0,0,0.0,0.0,0.0,0.0,0.0,0,0.0,0.0,0.0,0.0,0,0.0,0.0,0.0,0,0,0,0.0,0.0,0.0,0.0,0.0,0.0,0.0,0.0,0.0,0.0,0.0,0.0,0.0,0.0,0.0,0,0.0,0.0,20.8,7.482,0.39
# 56,3644,149943,Borjesson L.,1985,nan,(Ag2O)30.0 (AgI)40 (P2O5)30.0 ,30.0,40,0.0,0.0,0.0,0.0,0.0,0.0,0.0,0,0,0,0.0,0.0,0,0.0,0.0,0.0,0.0,0.0,0.0,0,0.0,0.0,0.0,0.0,0,0,0.0,0.0,0,0.0,0.0,0.0,0.0,0.0,0.0,0,0.0,0.0,0.0,0.0,0.0,0.0,0,0.0,0.0,0,0.0,0.0,0.0,0.0,0.0,0.0,0,0,0,0.0,0,0.0,0.0,0,0,0.0,0,0.0,0.0,0.0,0,0.0,0.0,0.0,0,0,0.0,0.0,0,0.0,0.0,0.0,0,0.0,0.0,0.0,0,0,0,0.0,0.0,0,0.0,0.0,0.0,0,0.0,0.0,0.0,0.0,0.0,0.0,0.0,0.0,0.0,0.0,0.0,0.0,0.0,0.0,0.0,0.0,0.0,0.0,0.0,0.0,0.0,30.0,0.0,0.0,0.0,0.0,0.0,0.0,0.0,0,0.0,0.0,0.0,0.0,0.0,0.0,0.0,0,0.0,0.0,0.0,0.0,0.0,0.0,0.0,0,0.0,0.0,0.0,0.0,0.0,0,0.0,0.0,0.0,0.0,0.0,0,0.0,0.0,0.0,0.0,0,0.0,0.0,0.0,0,0,0,0.0,0.0,0.0,0.0,0.0,0.0,0.0,0.0,0.0,0.0,0.0,0.0,0.0,0.0,0.0,0,0.0,0.0,19.5,7.013999999999999,0.39
# 57,3644,149944,Borjesson L.,1985,nan,(Ag2O)25.0 (AgI)50 (P2O5)25.0 ,25.0,50,0.0,0.0,0.0,0.0,0.0,0.0,0.0,0,0,0,0.0,0.0,0,0.0,0.0,0.0,0.0,0.0,0.0,0,0.0,0.0,0.0,0.0,0,0,0.0,0.0,0,0.0,0.0,0.0,0.0,0.0,0.0,0,0.0,0.0,0.0,0.0,0.0,0.0,0,0.0,0.0,0,0.0,0.0,0.0,0.0,0.0,0.0,0,0,0,0.0,0,0.0,0.0,0,0,0.0,0,0.0,0.0,0.0,0,0.0,0.0,0.0,0,0,0.0,0.0,0,0.0,0.0,0.0,0,0.0,0.0,0.0,0,0,0,0.0,0.0,0,0.0,0.0,0.0,0,0.0,0.0,0.0,0.0,0.0,0.0,0.0,0.0,0.0,0.0,0.0,0.0,0.0,0.0,0.0,0.0,0.0,0.0,0.0,0.0,0.0,25.0,0.0,0.0,0.0,0.0,0.0,0.0,0.0,0,0.0,0.0,0.0,0.0,0.0,0.0,0.0,0,0.0,0.0,0.0,0.0,0.0,0.0,0.0,0,0.0,0.0,0.0,0.0,0.0,0,0.0,0.0,0.0,0.0,0.0,0,0.0,0.0,0.0,0.0,0,0.0,0.0,0.0,0,0,0,0.0,0.0,0.0,0.0,0.0,0.0,0.0,0.0,0.0,0.0,0.0,0.0,0.0,0.0,0.0,0,0.0,0.0,18.4,6.617999999999999,0.39
