Repository: jacobergzhou/Poisson-Ratio

File: Poisson_data_cleaned_06212019.csv (part 1 of 58)
,Code,Glass #,Author,Year,Trademark,Ag2O,AgI,Al,Al2O3,AlF3,AlN,As,As2O3,As2O5,As2S3,As2Se3,AsSe,B,B2O3,BaCl2,BaF2,BaO,BeF2,BeO,Bi2O3,BiCl3,Br,Ca,CaF2,CaO,Cd,CdCl2,CdF2,CdO,Ce2O3,CeF3,CeO2,Cl,Co3O4,CoO,Cr2O3,Cs2O,CsCl,CsF,Cu2O,CuO,Dy2O3,Er,Er2O3,ErF3,Eu,Eu2O3,EuF3,F,Fe,Fe2O3,FeO,Ga,Ga2O3,Ga2S3,Ga2Se3,GaF3,Gd2O3,GdF3,Ge,GeO2,GeS2,GeSe2,H2O,HfF4,HfO2,Hg,Ho2O3,I,InF3,K,K2O,K2S,K2SO4,KBr,KCl,KF,KHF2,La,La2O3,La2S3,LaF3,Li,Li2O,Li2S,Li2SO4,LiBr,LiCl,LiF,LiI,MgF2,MgO,Mn2O3,MnF2,MnO,MnO2,MoO2,MoO3,N,Na,Na2O,Na2S,Na2SO4,NaCl,NaF,NaPO3,Nb2O5,Nd,Nd2O3,NdF3,NH4NO3,NiO,O,OH,P,P2O5,Pb,PbCl2,PbF2,PbO,PdO,Pr2O3,Pr6O11,PrF3,Rb2O,RbF,Rh2O3,RuO2,S,Sb,Sb2O3,Sb2S3,Sc2O3,Se,Si,Si3N4,SiC,SiO2,Sm2O3,Sn,SnO,SnO2,SO2,SO3,Sr,SrCl2,SrF2,SrO,Ta2O3,Ta2O5,Tb2O3,TbF3,Te,TeO2,Th,ThF4,ThO2,TiO2,Tl,Tl2O,Tl2Se,TlSe,Tm2O3,U,U3O8,UO2,V,V2O5,VO6,WO3,Y,Y2O3,Yb2O3,YbF3,YF3,ZnCl2,ZnF2,ZnO,ZnSO4,ZrF4,ZrO2,Young's modulus E (GPa),Shear modulus G (GPa),Poisson's ratio v
# 1,15692,157178,Pakade S.V.,1994,,0,0,0,0,0,0,0,0,0,0,0,0,0,70,0,0,0,0,0,0,0,0,0,0,0,0,0,0,0,0,0,0,0,0,0,0,0,0,0,0,0,0,0,0,0,0,0,0,0,0,0,0,0,0,0,0,0,0,0,0,0,0,0,0,0,0,0,0,0,0,0,0,0,0,0,0,0,0,0,0,0,0,0,0,0,0,0,0,0,0,0,0,0,0,0,0,0,0,0,0,0,0,0,0,0,0,0,0,0,0,0,0,0,0,0,0,0,0,0,0,0,0,0,0,0,0,0,0,0,0,0,0,0,0,0,0,0,0,0,0,0,0,0,0,0,0,0,0,0,0,0,0,0,0,0,0,0,0,0,0,0,0,0,0,0,0,0,0,0,0,0,0,0,0,0,0,0,30,0,0,0,33.9,11.4,0.49
# 2,11337,75514,Lorosch J.,1982,,0,0,0,0,0,0,0,0,0,0,0,0,0,50,0,0,0,0,0,0,0,0,0,0,0,0,0,0,0,0,0,0,0,0,0,0,0,0,0,0,0,0,0,0,0,0,0,0,0,0,0,0,0,0,0,0,0,0,0,0,0,0,0,0,0,0,0,0,0,0,0,50,0,0,0,0,0,0,0,0,0,0,0,0,0,0,0,0,0,0,0,0,0,0,0,0,0,0,0,0,0,0,0,0,0,0,0,0,0,0,0,0,0,0,0,0,0,0,0,0,0,0,0,0,0,0,0,0,0,0,0,0,0,0,0,0,0,0,0,0,0,0,0,0,0,0,0,0,0,0,0,0,0,0,0,0,0,0,0,0,0,0,0,0,0,0,0,0,0,0,0,0,0,0,0,0,0,0,0,0,0,57.2,19.2,0.4895833
# 3,389,22048,Singer G.M.,1989,,0,0,0,22.22246889,0,0,0,0,0,0,0,0,0,0,0,0,0,0,0,0,0,0,0,0,0,0,0,0,0,0,0,0,0,0,0,0,0,0,0,0,0,0,0,0,0,0,0,0,0,0,0,0,0,0,0,0,0,0,0,0,0,0,0,0,0,0,0,0,0,0,0,0,0,0,0,0,0,0,0,0,0,0,0,0,0,0,0,0,0,0,11.11012443,11.11123445,0,0,0,0,0,0,0,0,0,0,0,0,0,0,0,0,0,0,0,0,0,0,0,0,0,0,0,0,0,0,0,0,0,0,0,0,0,0,0,0,0,0,0,0,0,55.55617223,0,0,0,0,0,0,0,0,0,0,0,0,0,0,0,0,0,0,0,0,0,0,0,0,0,0,0,0,0,0,0,0,0,0,0,0,0,0,0,0,0,0,0,91.4,30.7,0.4885993
# 4,31745,62153,Abd El0Aal N.S.,2001,,0,0,0,0,0,0,0,0,0,0,0,0,0,80,0,0,0,0,0,0,0,0,0,0,0,0,0,0,0,0,0,0,0,0,0,0,0,0,0,0,0,0,0,0,0,0,0,0,0,0,0,0,0,0,0,0,0,0,0,0,0,0,0,0,0,0,0,0,0,0,0,0,0,0,0,0,0,0,0,0,0,0,0,0,0,0,0,0,0,0,0,0,0,0,0,0,0,0,0,0,20,0,0,0,0,0,0,0,0,0,0,0,0,0,0,0,0,0,0,0,0,0,0,0,0,0,0,0,0,0,0,0,0,0,0,0,0,0,0,0,0,0,0,0,0,0,0,0,0,0,0,0,0,0,0,0,0,0,0,0,0,0,0,0,0,0,0,0,0,0,0,0,0,0,0,0,0,0,0,0,0,59.3,19.95,0.4862155
# 5,31745,62152,Abd El0Aal N.S.,2001,,0,0,0,0,0,0,0,0,0,0,0,0,0,89.6,0,0,0,0,0,0,0,0,0,0,0,0,0,0,0,0,0,0,0,0,0,0,0,0,0,0,0,0,0,0,0,0,0,0,0,0,0,0,0,0,0,0,0,0,0,0,0,0,0,0,0,0,0,0,0,0,0,0,0,0,0,0,0,0,0,0,0,0,0,0,0,0,0,0,0,0,0,0,0,0,0,0,0,0,0,0,10.4,0,0,0,0,0,0,0,0,0,0,0,0,0,0,0,0,0,0,0,0,0,0,0,0,0,0,0,0,0,0,0,0,0,0,0,0,0,0,0,0,0,0,0,0,0,0,0,0,0,0,0,0,0,0,0,0,0,0,0,0,0,0,0,0,0,0,0,0,0,0,0,0,0,0,0,0,0,0,0,0,41.7,14.03,0.4861013
# 6,31745,62150,Abd El0Aal N.S.,2001,,0,0,0,0,0,0,0,0,0,0,0,0,0,98,0,0,0,0,0,0,0,0,0,0,0,0,0,0,0,0,0,0,0,0,0,0,0,0,0,0,0,0,0,0,0,0,0,0,0,0,0,0,0,0,0,0,0,0,0,0,0,0,0,0,0,0,0,0,0,0,0,0,0,0,0,0,0,0,0,0,0,0,0,0,0,0,0,0,0,0,0,0,0,0,0,0,0,0,0,0,2,0,0,0,0,0,0,0,0,0,0,0,0,0,0,0,0,0,0,0,0,0,0,0,0,0,0,0,0,0,0,0,0,0,0,0,0,0,0,0,0,0,0,0,0,0,0,0,0,0,0,0,0,0,0,0,0,0,0,0,0,0,0,0,0,0,0,0,0,0,0,0,0,0,0,0,0,0,0,0,0,27.7,9.32,0.4860516
# 7,31745,62154,Abd El0Aal N.S.,2001,,0,0,0,0,0,0,0,0,0,0,0,0,0,73,0,0,0,0,0,0,0,0,0,0,0,0,0,0,0,0,0,0,0,0,0,0,0,0,0,0,0,0,0,0,0,0,0,0,0,0,0,0,0,0,0,0,0,0,0,0,0,0,0,0,0,0,0,0,0,0,0,0,0,0,0,0,0,0,0,0,0,0,0,0,0,0,0,0,0,0,0,0,0,0,0,0,0,0,0,0,27,0,0,0,0,0,0,0,0,0,0,0,0,0,0,0,0,0,0,0,0,0,0,0,0,0,0,0,0,0,0,0,0,0,0,0,0,0,0,0,0,0,0,0,0,0,0,0,0,0,0,0,0,0,0,0,0,0,0,0,0,0,0,0,0,0,0,0,0,0,0,0,0,0,0,0,0,0,0,0,0,72.8,24.5,0.4857143
# 8,31745,62151,Abd El0Aal N.S.,2001,,0,0,0,0,0,0,0,0,0,0,0,0,0,95,0,0,0,0,0,0,0,0,0,0,0,0,0,0,0,0,0,0,0,0,0,0,0,0,0,0,0,0,0,0,0,0,0,0,0,0,0,0,0,0,0,0,0,0,0,0,0,0,0,0,0,0,0,0,0,0,0,0,0,0,0,0,0,0,0,0,0,0,0,0,0,0,0,0,0,0,0,0,0,0,0,0,0,0,0,0,5,0,0,0,0,0,0,0,0,0,0,0,0,0,0,0,0,0,0,0,0,0,0,0,0,0,0,0,0,0,0,0,0,0,0,0,0,0,0,0,0,0,0,0,0,0,0,0,0,0,0,0,0,0,0,0,0,0,0,0,0,0,0,0,0,0,0,0,0,0,0,0,0,0,0,0,0,0,0,0,0,32.2,10.85,0.483871
# 9,40817,477463,Poor H.0R.B.,2013,,0,0,0,0,0,0,0,0,0,0,0,0,0,0,0,0,0,0,0,24.84472497,0,0,0,0,0,0,0,0,0,0,0,0,0,0,0,0,0,0,0,0,0,0,0,0.621100124,0,0,0,0,0,0,0,0,0,0,0,0,0,0,0,0,74.53417491,0,0,0,0,0,0,0,0,0,0,0,0,0,0,0,0,0,0,0,0,0,0,0,0,0,0,0,0,0,0,0,0,0,0,0,0,0,0,0,0,0,0,0,0,0,0,0,0,0,0,0,0,0,0,0,0,0,0,0,0,0,0,0,0,0,0,0,0,0,0,0,0,0,0,0,0,0,0,0,0,0,0,0,0,0,0,0,0,0,0,0,0,0,0,0,0,0,0,0,0,0,0,0,0,0,0,0,0,0,0,0,0,0,0,0,0,0,0,0,0,64.9,26.51,0.453
# 10,40817,477462,Poor H.0R.B.,2013,,0,0,0,0,0,0,0,0,0,0,0,0,0,0,0,0,0,0,0,17.48252,0,0,0,0,0,0,0,0,0,0,0,0,0,0,0,0,0,0,0,0,0,0,0,0.2331,0,0,0,0,0,0,0,0,0,0,0,0,0,0,0,0,69.93007,0,0,0,0,0,0,0,0,0,0,0,0,0,0,0,0,0,0,0,0,0,0,0,0,0,0,0,0,0,0,0,0,0,0,0,0,0,0,0,0,0,0,0,0,0,0,0,0,0,0,0,0,0,0,0,0,0,0,11.65501,0,0,0,0,0,0,0,0,0,0,0,0,0,0,0,0,0,0,0,0,0,0,0,0,0,0,0,0,0,0,0,0,0,0,0,0,0,0,0,0,0,0,0,0,0,0,0,0,0,0,0,0,0.6993,0,0,0,0,0,0,0,0,61.8,24.95,0.452
# 11,37537,444156,Saddeek Y.B.,2009,,0,0,0,0,0,0,0,0,0,0,0,0,0,30,0,0,0,0,0,0,0,0,0,0,0,0,0,0,0,0,0,0,0,0,0,0,0,0,0,0,0,0,0,0,0,0,0,0,0,0,0,0,0,0,0,0,0,0,0,0,0,0,0,0,0,0,0,0,0,0,0,0,0,0,0,0,0,0,0,0,0,0,0,0,0,0,0,0,0,0,0,0,0,0,0,0,0,0,0,0,0,0,0,0,0,0,0,0,0,0,0,0,0,0,0,0,0,0,0,0,0,0,0,0,0,0,0,0,0,0,0,0,0,0,0,0,0,0,0,0,0,0,0,0,0,0,0,0,0,0,0,0,0,70,0,0,0,0,0,0,0,0,0,0,0,0,0,0,0,0,0,0,0,0,0,0,0,0,0,0,0,47.9,16.5,0.4515152
# 12,11337,75512,Lorosch J.,1982,,0,0,0,0,0,0,0,0,0,0,0,0,0,75,0,0,0,0,0,0,0,0,0,0,0,0,0,0,0,0,0,0,0,0,0,0,0,0,0,0,0,0,0,0,0,0,0,0,0,0,0,0,0,0,0,0,0,0,0,0,0,0,0,0,0,0,0,0,0,0,0,25,0,0,0,0,0,0,0,0,0,0,0,0,0,0,0,0,0,0,0,0,0,0,0,0,0,0,0,0,0,0,0,0,0,0,0,0,0,0,0,0,0,0,0,0,0,0,0,0,0,0,0,0,0,0,0,0,0,0,0,0,0,0,0,0,0,0,0,0,0,0,0,0,0,0,0,0,0,0,0,0,0,0,0,0,0,0,0,0,0,0,0,0,0,0,0,0,0,0,0,0,0,0,0,0,0,0,0,0,0,44.1,15.2,0.4506579
# 13,14092,79589,Narasimham P.S.,1978,,0,0,0,0,0,0,0,0,0,0,0,0,0,0,0,0,0,0,0,0,0,0,0,0,0,0,0,0,0,0,0,0,0,0,0,0,0,0,0,0,0,0,0,0,0,0,0,0,0,0,0,0,0,0,0,0,0,0,0,0,0,0,0,0,0,0,0,0,0,0,0,0,0,45,0,0,0,0,0,0,0,0,0,0,0,0,0,0,0,0,0,0,0,0,0,0,0,0,0,0,0,0,0,0,0,0,0,0,0,0,0,0,0,0,0,0,0,0,0,0,0,0,0,0,0,0,0,0,0,0,0,0,0,0,0,0,0,0,0,0,0,0,0,0,0,0,0,0,0,0,0,0,0,0,0,0,0,0,0,0,0,0,0,0,0,0,0,0,0,0,0,0,0,0,0,0,0,0,55,0,0,5.63,1.949,0.444
# 14,37537,444155,Saddeek Y.B.,2009,,0,0,0,0,0,0,0,0,0,0,0,0,0,25,0,0,0,0,0,0,0,0,0,0,0,0,0,0,0,0,0,0,0,0,0,0,0,0,0,0,0,0,0,0,0,0,0,0,0,0,0,0,0,0,0,0,0,0,0,0,0,0,0,0,0,0,0,0,0,0,0,0,0,0,0,0,0,0,0,0,0,0,0,0,0,0,0,0,0,0,0,0,0,0,0,0,0,0,0,0,0,0,0,0,0,0,0,0,0,0,0,0,0,0,0,0,0,0,0,0,0,0,0,0,0,0,0,0,0,0,0,0,0,0,0,0,0,0,0,0,0,0,0,0,0,0,0,0,0,0,0,0,0,70,0,0,0,0,0,0,0,0,0,0,0,0,0,0,0,5,0,0,0,0,0,0,0,0,0,0,0,51.1,17.7,0.4435027
# 15,24565,300447,Sidkey M.A.,2002,,0,0,0,0,0,0,0,0,0,0,0,0,0,0,0,0,0,0,0,0,0,0,0,0,0,0,0,0,0,0,0,0,0,0,0,0,0,0,0,0,0,0,0,0,0,0,0,0,0,0,0,0,0,0,0,0,0,0,0,0,0,0,0,0,0,0,0,0,0,0,0,0,0,0,0,0,0,0,0,0,0,0,0,0,0,0,0,0,0,0,0,0,0,0,0,0,0,0,0,0,0,0,0,0,0,0,4,0,0,0,0,0,0,0,0,0,0,0,0,0,0,0,0,0,0,0,0,0,0,0,0,0,0,0,0,0,0,0,0,0,0,0,0,0,0,0,0,0,0,0,0,0,0,96,0,0,0,0,0,0,0,0,0,0,0,0,0,0,0,0,0,0,0,0,0,0,0,0,0,0,0,20.1,6.98,0.44
# 16,38811,459452,Iezid M.,2011,,0,0,0,0,0,0,0,0,0,0,0,0,0,0,0,0,0,0,0,0,0,0,0,0,0,0,10,0,0,0,0,0,0,0,0,0,0,0,0,0,0,0,0,0,0,0,0,0,0,0,0,0,0,0,0,0,0,0,0,0,0,0,0,0,0,0,0,0,0,0,0,0,0,0,0,0,0,0,0,0,0,0,0,0,0,0,0,0,0,0,0,0,0,0,0,0,0,0,0,0,0,0,0,0,0,0,0,0,0,0,0,0,0,0,0,0,0,0,0,0,0,0,0,0,0,0,0,0,0,0,0,0,0,0,0,0,0,0,0,0,0,0,0,0,0,10,0,80,0,0,0,0,0,0,0,0,0,0,0,0,0,0,0,0,0,0,0,0,0,0,0,0,0,0,0,0,0,0,0,0,0,30.2,10.5,0.4380953
# 17,14092,79587,Narasimham P.S.,1978,,0,0,0,0,0,0,0,0,0,0,0,0,0,0,0,0,0,0,0,0,0,0,0,0,0,0,0,0,0,0,0,0,0,0,0,0,0,0,0,0,0,0,0,0,0,0,0,0,0,0,0,0,0,0,0,0,0,0,0,0,0,0,0,0,0,0,0,0,0,0,0,0,0,55,0,0,0,0,0,0,0,0,0,0,0,0,0,0,0,0,0,0,0,0,0,0,0,0,0,0,0,0,0,0,0,0,0,0,0,0,0,0,0,0,0,0,0,0,0,0,0,0,0,0,0,0,0,0,0,0,0,0,0,0,0,0,0,0,0,0,0,0,0,0,0,0,0,0,0,0,0,0,0,0,0,0,0,0,0,0,0,0,0,0,0,0,0,0,0,0,0,0,0,0,0,0,0,0,45,0,0,3.93,1.366,0.438
# 18,24565,300451,Sidkey M.A.,2002,,0,0,0,0,0,0,0,0,0,0,0,0,0,0,0,0,0,0,0,0,0,0,0,0,0,0,0,0,0,0,0,0,0,0,0,0,0,0,0,0,0,0,0,0,0,0,0,0,0,0,0,0,0,0,0,0,0,0,0,0,0,0,0,0,0,0,0,0,0,0,0,0,0,0,0,0,0,0,0,0,0,0,0,5,0,0,0,0,0,0,0,0,0,0,0,0,0,0,0,0,0,0,0,0,0,0,5,0,0,0,0,0,0,0,0,0,0,0,0,0,0,0,0,0,0,0,0,0,0,0,0,0,0,0,0,0,0,0,0,0,0,0,0,0,0,0,0,0,0,0,0,0,0,90,0,0,0,0,0,0,0,0,0,0,0,0,0,0,0,0,0,0,0,0,0,0,0,0,0,0,0,20.8,7.24,0.438
# 19,24565,359664,Sidkey M.A.,2002,,0,0,0,0,0,0,0,0,0,0,0,0,0,0,0,0,0,0,0,0,0,0,0,0,0,0,0,0,0,0,0,0,0,0,0,0,0,0,0,0,0,0,0,0,0,0,0,0,0,0,0,0,0,0,0,0,0,0,0,0,0,0,0,0,0,0,0,0,0,0,0,0,0,0,0,0,0,0,0,0,0,0,0,0,0,0,0,0,0,0,0,0,0,0,0,0,0,0,0,0,0,0,0,0,0,0,7.5,0,0,0,0,0,0,0,0,0,0,0,0,0,0,0,0,0,0,0,0,0,0,0,0,0,0,0,0,0,0,0,0,0,0,0,0,0,0,0,0,0,0,0,0,0,0,92.5,0,0,0,0,0,0,0,0,0,0,0,0,0,0,0,0,0,0,0,0,0,0,0,0,0,0,0,22.2,7.76,0.435
# 20,9133,71989,Pahler G.,1982,,0,0,0,0,0,0,0,0,0,0,0,0,0,0,0,0,0,0,0,0,0,0,0,0,0,0,0,0,0,0,0,0,0,0,0,0,0,0,0,0,0,0,0,0,0,0,0,0,0,0,0,0,0,0,0,0,0,0,0,0,0,0,0,0,0,0,0,0,0,0,0,0,0,0,0,0,0,0,0,0,0,0,0,40,0,0,0,0,0,0,0,0,0,0,0,0,0,0,0,0,0,0,0,0,0,0,0,0,0,0,0,0,0,0,0,60,0,0,0,0,0,0,0,0,0,0,0,0,0,0,0,0,0,0,0,0,0,0,0,0,0,0,0,0,0,0,0,0,0,0,0,0,0,0,0,0,0,0,0,0,0,0,0,0,0,0,0,0,0,0,0,0,0,0,0,0,0,0,0,0,0,33.6,11.71,0.4346712
# 21,37537,444153,Saddeek Y.B.,2009,,0,0,0,0,0,0,0,0,0,0,0,0,0,10,0,0,0,0,0,0,0,0,0,0,0,0,0,0,0,0,0,0,0,0,0,0,0,0,0,0,0,0,0,0,0,0,0,0,0,0,0,0,0,0,0,0,0,0,0,0,0,0,0,0,0,0,0,0,0,0,0,0,0,0,0,0,0,0,0,0,0,0,0,0,0,0,0,0,0,0,0,0,0,0,0,0,0,0,0,0,0,0,0,0,0,0,0,0,0,0,0,0,0,0,0,0,0,0,0,0,0,0,0,0,0,0,0,0,0,0,0,0,0,0,0,0,0,0,0,0,0,0,0,0,0,0,0,0,0,0,0,0,0,70,0,0,0,0,0,0,0,0,0,0,0,0,0,0,0,20,0,0,0,0,0,0,0,0,0,0,0,62.7,21.9,0.4315069
# 22,24565,300448,Sidkey M.A.,2002,,0,0,0,0,0,0,0,0,0,0,0,0,0,0,0,0,0,0,0,0,0,0,0,0,0,0,0,0,0,0,0,0,0,0,0,0,0,0,0,0,0,0,0,0,0,0,0,0,0,0,0,0,0,0,0,0,0,0,0,0,0,0,0,0,0,0,0,0,0,0,0,0,0,0,0,0,0,0,0,0,0,0,0,0,0,0,0,0,0,0,0,0,0,0,0,0,0,0,0,0,0,0,0,0,0,0,10,0,0,0,0,0,0,0,0,0,0,0,0,0,0,0,0,0,0,0,0,0,0,0,0,0,0,0,0,0,0,0,0,0,0,0,0,0,0,0,0,0,0,0,0,0,0,90,0,0,0,0,0,0,0,0,0,0,0,0,0,0,0,0,0,0,0,0,0,0,0,0,0,0,0,24.5,8.58,0.43
# 23,24565,300452,Sidkey M.A.,2002,,0,0,0,0,0,0,0,0,0,0,0,0,0,0,0,0,0,0,0,0,0,0,0,0,0,0,0,0,0,0,0,0,0,0,0,0,0,0,0,0,0,0,0,0,0,0,0,0,0,0,0,0,0,0,0,0,0,0,0,0,0,0,0,0,0,0,0,0,0,0,0,0,0,0,0,0,0,0,0,0,0,0,0,10,0,0,0,0,0,0,0,0,0,0,0,0,0,0,0,0,0,0,0,0,0,0,10,0,0,0,0,0,0,0,0,0,0,0,0,0,0,0,0,0,0,0,0,0,0,0,0,0,0,0,0,0,0,0,0,0,0,0,0,0,0,0,0,0,0,0,0,0,0,80,0,0,0,0,0,0,0,0,0,0,0,0,0,0,0,0,0,0,0,0,0,0,0,0,0,0,0,25.3,8.88,0.43
# 24,37537,444185,Saddeek Y.B.,2009,,0,0,0,0,0,0,0,0,0,0,0,0,0,20,0,0,0,0,0,0,0,0,0,0,0,0,0,0,0,0,0,0,0,0,0,0,0,0,0,0,0,0,0,0,0,0,0,0,0,0,0,0,0,0,0,0,0,0,0,0,0,0,0,0,0,0,0,0,0,0,0,0,0,0,0,0,0,0,0,0,0,0,0,0,0,0,0,0,0,0,0,0,0,0,0,0,0,0,0,0,0,0,0,0,0,0,0,0,0,0,0,0,0,0,0,0,0,0,0,0,0,0,0,0,0,0,0,0,0,0,0,0,0,0,0,0,0,0,0,0,0,0,0,0,0,0,0,0,0,0,0,0,0,70,0,0,0,0,0,0,0,0,0,0,0,0,0,0,0,10,0,0,0,0,0,0,0,0,0,0,0,54,18.9,0.4285715
# 25,37537,444154,Saddeek Y.B.,2009,,0,0,0,0,0,0,0,0,0,0,0,0,0,15,0,0,0,0,0,0,0,0,0,0,0,0,0,0,0,0,0,0,0,0,0,0,0,0,0,0,0,0,0,0,0,0,0,0,0,0,0,0,0,0,0,0,0,0,0,0,0,0,0,0,0,0,0,0,0,0,0,0,0,0,0,0,0,0,0,0,0,0,0,0,0,0,0,0,0,0,0,0,0,0,0,0,0,0,0,0,0,0,0,0,0,0,0,0,0,0,0,0,0,0,0,0,0,0,0,0,0,0,0,0,0,0,0,0,0,0,0,0,0,0,0,0,0,0,0,0,0,0,0,0,0,0,0,0,0,0,0,0,0,70,0,0,0,0,0,0,0,0,0,0,0,0,0,0,0,15,0,0,0,0,0,0,0,0,0,0,0,57.9,20.3,0.4261085
# 26,24565,359665,Sidkey M.A.,2002,,0,0,0,0,0,0,0,0,0,0,0,0,0,0,0,0,0,0,0,0,0,0,0,0,0,0,0,0,0,0,0,0,0,0,0,0,0,0,0,0,0,0,0,0,0,0,0,0,0,0,0,0,0,0,0,0,0,0,0,0,0,0,0,0,0,0,0,0,0,0,0,0,0,0,0,0,0,0,0,0,0,0,0,0,0,0,0,0,0,0,0,0,0,0,0,0,0,0,0,0,0,0,0,0,0,0,12.5,0,0,0,0,0,0,0,0,0,0,0,0,0,0,0,0,0,0,0,0,0,0,0,0,0,0,0,0,0,0,0,0,0,0,0,0,0,0,0,0,0,0,0,0,0,0,87.5,0,0,0,0,0,0,0,0,0,0,0,0,0,0,0,0,0,0,0,0,0,0,0,0,0,0,0,26.9,9.47,0.425
# 27,24565,300453,Sidkey M.A.,2002,,0,0,0,0,0,0,0,0,0,0,0,0,0,0,0,0,0,0,0,0,0,0,0,0,0,0,0,0,0,0,0,0,0,0,0,0,0,0,0,0,0,0,0,0,0,0,0,0,0,0,0,0,0,0,0,0,0,0,0,0,0,0,0,0,0,0,0,0,0,0,0,0,0,0,0,0,0,0,0,0,0,0,0,12.5,0,0,0,0,0,0,0,0,0,0,0,0,0,0,0,0,0,0,0,0,0,0,12.5,0,0,0,0,0,0,0,0,0,0,0,0,0,0,0,0,0,0,0,0,0,0,0,0,0,0,0,0,0,0,0,0,0,0,0,0,0,0,0,0,0,0,0,0,0,0,75,0,0,0,0,0,0,0,0,0,0,0,0,0,0,0,0,0,0,0,0,0,0,0,0,0,0,0,27.8,9.77,0.425
# 28,37202,441701,Soltani M.T.,2009,,0,0,0,0,0,0,0,0,0,0,0,0,0,0,0,0,0,0,0,0,0,0,0,0,0,0,0,0,0,0,0,0,0,0,0,0,0,0,0,0,0,0,0,0,0,0,0,0,0,0,0,0,0,0,0,0,0,0,0,0,0,0,0,0,0,0,0,0,0,0,0,0,0,0,0,0,0,0,0,0,0,0,0,0,0,0,0,0,0,0,0,0,0,0,0,0,0,30,0,0,10,0,0,0,0,0,0,0,0,0,0,0,0,0,0,0,0,0,0,0,0,0,0,0,0,0,0,0,0,0,60,0,0,0,0,0,0,0,0,0,0,0,0,0,0,0,0,0,0,0,0,0,0,0,0,0,0,0,0,0,0,0,0,0,0,0,0,0,0,0,0,0,0,0,0,0,0,0,0,0,0,35.6,12.5,0.4239999
# 29,37537,444151,Saddeek Y.B.,2009,,0,0,0,0,0,0,0,0,0,0,0,0,0,0,0,0,0,0,0,0,0,0,0,0,0,0,0,0,0,0,0,0,0,0,0,0,0,0,0,0,0,0,0,0,0,0,0,0,0,0,0,0,0,0,0,0,0,0,0,0,0,0,0,0,0,0,0,0,0,0,0,0,0,0,0,0,0,0,0,0,0,0,0,0,0,0,0,0,0,0,0,0,0,0,0,0,0,0,0,0,0,0,0,0,0,0,0,0,0,0,0,0,0,0,0,0,0,0,0,0,0,0,0,0,0,0,0,0,0,0,0,0,0,0,0,0,0,0,0,0,0,0,0,0,0,0,0,0,0,0,0,0,0,70,0,0,0,0,0,0,0,0,0,0,0,0,0,0,0,30,0,0,0,0,0,0,0,0,0,0,0,71.2,25,0.4239999
# 30,37537,444152,Saddeek Y.B.,2009,,0,0,0,0,0,0,0,0,0,0,0,0,0,5,0,0,0,0,0,0,0,0,0,0,0,0,0,0,0,0,0,0,0,0,0,0,0,0,0,0,0,0,0,0,0,0,0,0,0,0,0,0,0,0,0,0,0,0,0,0,0,0,0,0,0,0,0,0,0,0,0,0,0,0,0,0,0,0,0,0,0,0,0,0,0,0,0,0,0,0,0,0,0,0,0,0,0,0,0,0,0,0,0,0,0,0,0,0,0,0,0,0,0,0,0,0,0,0,0,0,0,0,0,0,0,0,0,0,0,0,0,0,0,0,0,0,0,0,0,0,0,0,0,0,0,0,0,0,0,0,0,0,0,70,0,0,0,0,0,0,0,0,0,0,0,0,0,0,0,25,0,0,0,0,0,0,0,0,0,0,0,66.5,23.4,0.4209402
# 31,24565,300449,Sidkey M.A.,2002,,0,0,0,0,0,0,0,0,0,0,0,0,0,0,0,0,0,0,0,0,0,0,0,0,0,0,0,0,0,0,0,0,0,0,0,0,0,0,0,0,0,0,0,0,0,0,0,0,0,0,0,0,0,0,0,0,0,0,0,0,0,0,0,0,0,0,0,0,0,0,0,0,0,0,0,0,0,0,0,0,0,0,0,0,0,0,0,0,0,0,0,0,0,0,0,0,0,0,0,0,0,0,0,0,0,0,15,0,0,0,0,0,0,0,0,0,0,0,0,0,0,0,0,0,0,0,0,0,0,0,0,0,0,0,0,0,0,0,0,0,0,0,0,0,0,0,0,0,0,0,0,0,0,85,0,0,0,0,0,0,0,0,0,0,0,0,0,0,0,0,0,0,0,0,0,0,0,0,0,0,0,29.7,10.48,0.42
# 32,24565,300454,Sidkey M.A.,2002,,0,0,0,0,0,0,0,0,0,0,0,0,0,0,0,0,0,0,0,0,0,0,0,0,0,0,0,0,0,0,0,0,0,0,0,0,0,0,0,0,0,0,0,0,0,0,0,0,0,0,0,0,0,0,0,0,0,0,0,0,0,0,0,0,0,0,0,0,0,0,0,0,0,0,0,0,0,0,0,0,0,0,0,15,0,0,0,0,0,0,0,0,0,0,0,0,0,0,0,0,0,0,0,0,0,0,15,0,0,0,0,0,0,0,0,0,0,0,0,0,0,0,0,0,0,0,0,0,0,0,0,0,0,0,0,0,0,0,0,0,0,0,0,0,0,0,0,0,0,0,0,0,0,70,0,0,0,0,0,0,0,0,0,0,0,0,0,0,0,0,0,0,0,0,0,0,0,0,0,0,0,30.7,10.21,0.42
# 33,9132,71988,Pahler G.,1982,,0,0,0,0,0,0,0,0,0,0,0,0,0,0,0,0,0,0,0,0,0,0,0,0,0,0,0,0,0,0,0,0,0,0,0,0,0,0,0,0,0,0,0,0,0,0,0,0,0,0,0,0,0,0,0,0,0,0,0,0,0,0,0,0,0,0,0,0,0,0,0,0,0,0,0,0,0,0,0,0,0,0,0,33,0,0,0,0,0,0,0,0,0,0,0,0,0,0,0,0,0,0,0,0,0,0,0,0,0,0,0,0,0,0,0,67,0,0,0,0,0,0,0,0,0,0,0,0,0,0,0,0,0,0,0,0,0,0,0,0,0,0,0,0,0,0,0,0,0,0,0,0,0,0,0,0,0,0,0,0,0,0,0,0,0,0,0,0,0,0,0,0,0,0,0,0,0,0,0,0,0,29.2,10.32,0.4147288
# 34,5947,72096,Nemilov S.V.,1976,,0,0,0,0,0,0,0,0,0,0,0,0,0,0,0,0,0,0,0,27.73,0,0,0,0,0,0,0,0,0,0,0,0,0,0,0,0,0,0,0,0,0,0,0,0,0,0,0,0,0,0,0,0,0,0,0,0,0,0,0,0,72.27,0,0,0,0,0,0,0,0,0,0,0,0,0,0,0,0,0,0,0,0,0,0,0,0,0,0,0,0,0,0,0,0,0,0,0,0,0,0,0,0,0,0,0,0,0,0,0,0,0,0,0,0,0,0,0,0,0,0,0,0,0,0,0,0,0,0,0,0,0,0,0,0,0,0,0,0,0,0,0,0,0,0,0,0,0,0,0,0,0,0,0,0,0,0,0,0,0,0,0,0,0,0,0,0,0,0,0,0,0,0,0,0,0,0,0,0,0,0,0,0,,,0.412
# 35,14092,79898,Narasimham P.S.,1978,,0,0,0,0,0,0,0,0,0,0,0,0,0,0,0,0,0,0,0,0,0,0,0,0,0,0,0,0,0,0,0,0,0,0,0,0,0,0,0,0,0,0,0,0,0,0,0,0,0,0,0,0,0,0,0,0,0,0,0,0,0,0,0,0,0,0,0,0,0,0,0,0,0,35,0,0,0,0,0,0,0,0,0,0,0,0,0,0,0,0,0,0,0,0,0,0,0,0,0,0,0,0,0,0,0,0,0,0,0,0,0,0,0,0,0,0,0,0,0,0,0,0,0,0,0,0,0,0,0,0,0,0,0,0,0,0,0,0,0,0,0,0,0,0,0,0,0,0,0,0,0,0,0,0,0,0,0,0,0,0,0,0,0,0,0,0,0,0,0,0,0,0,0,0,0,0,0,0,65,0,0,5.42,1.92,0.411
# 36,24565,359666,Sidkey M.A.,2002,,0,0,0,0,0,0,0,0,0,0,0,0,0,0,0,0,0,0,0,0,0,0,0,0,0,0,0,0,0,0,0,0,0,0,0,0,0,0,0,0,0,0,0,0,0,0,0,0,0,0,0,0,0,0,0,0,0,0,0,0,0,0,0,0,0,0,0,0,0,0,0,0,0,0,0,0,0,0,0,0,0,0,0,0,0,0,0,0,0,0,0,0,0,0,0,0,0,0,0,0,0,0,0,0,0,0,17.5,0,0,0,0,0,0,0,0,0,0,0,0,0,0,0,0,0,0,0,0,0,0,0,0,0,0,0,0,0,0,0,0,0,0,0,0,0,0,0,0,0,0,0,0,0,0,82.5,0,0,0,0,0,0,0,0,0,0,0,0,0,0,0,0,0,0,0,0,0,0,0,0,0,0,0,33.7,11.95,0.41
# 37,5947,72095,Nemilov S.V.,1976,,0,0,0,0,0,0,0,0,0,0,0,0,0,0,0,0,0,0,0,23.17,0,0,0,0,0,0,0,0,0,0,0,0,0,0,0,0,0,0,0,0,0,0,0,0,0,0,0,0,0,0,0,0,0,0,0,0,0,0,0,0,76.83,0,0,0,0,0,0,0,0,0,0,0,0,0,0,0,0,0,0,0,0,0,0,0,0,0,0,0,0,0,0,0,0,0,0,0,0,0,0,0,0,0,0,0,0,0,0,0,0,0,0,0,0,0,0,0,0,0,0,0,0,0,0,0,0,0,0,0,0,0,0,0,0,0,0,0,0,0,0,0,0,0,0,0,0,0,0,0,0,0,0,0,0,0,0,0,0,0,0,0,0,0,0,0,0,0,0,0,0,0,0,0,0,0,0,0,0,0,0,0,0,,,0.405
# 38,24535,300277,El0Mallawany R.,1998,,3.705057058,0,0,0,0,0,0,0,0,0,0,0,0,0,0,0,0,0,0,0,0,0,0,0,0,0,0,0,0,0,0,0,0,0,0,0,0,0,0,0,0,0,0,0,0,0,0,0,0,0,0,0,0,0,0,0,0,0,0,0,0,0,0,0,0,0,0,0,0,0,0,0,0,0,0,0,0,0,0,0,0,0,0,0,0,0,0,0,0,0,0,0,0,0,0,0,0,0,0,0,0,0,0,0,0,0,0,0,0,0,0,0,0,0,0,0,0,0,0,0,0,0,0,0,0,0,0,0,0,0,0,0,0,0,0,0,0,0,0,0,0,0,0,0,0,0,0,0,0,0,0,0,0,53.80428859,0,0,0,0,0,0,0,0,0,0,0,0,0,42.49065436,0,0,0,0,0,0,0,0,0,0,0,0,0,44.9,16,0.403125
# 39,26666,355016,Gapochenko S.,2000,,0,0,0,0,0,0,20,0,0,0,0,0,0,0,0,0,0,0,0,0,0,0,0,0,0,0,0,0,0,0,0,0,0,0,0,0,0,0,0,0,0,0,0,0,0,0,0,0,0,0,0,0,0,0,0,0,0,0,0,10,0,0,0,0,0,0,0,0,0,0,0,0,0,0,0,0,0,0,0,0,0,0,0,0,0,0,0,0,0,0,0,0,0,0,0,0,0,0,0,0,0,0,0,0,0,0,0,0,0,0,0,0,0,0,0,0,0,0,0,0,0,0,0,0,0,0,0,0,0,0,0,0,0,70,0,0,0,0,0,0,0,0,0,0,0,0,0,0,0,0,0,0,0,0,0,0,0,0,0,0,0,0,0,0,0,0,0,0,0,0,0,0,0,0,0,0,0,0,0,0,0,14.3,5.1,0.4019608
# 40,11337,75497,Lorosch J.,1982,,0,0,0,0,0,0,0,0,0,0,0,0,0,90,0,0,0,0,0,0,0,0,0,0,0,0,0,0,0,0,0,0,0,0,0,0,0,0,0,0,0,0,0,0,0,0,0,0,0,0,0,0,0,0,0,0,0,0,0,0,0,0,0,0,0,0,0,0,0,0,0,0,0,0,0,0,0,0,0,0,0,0,0,10,0,0,0,0,0,0,0,0,0,0,0,0,0,0,0,0,0,0,0,0,0,0,0,0,0,0,0,0,0,0,0,0,0,0,0,0,0,0,0,0,0,0,0,0,0,0,0,0,0,0,0,0,0,0,0,0,0,0,0,0,0,0,0,0,0,0,0,0,0,0,0,0,0,0,0,0,0,0,0,0,0,0,0,0,0,0,0,0,0,0,0,0,0,0,0,0,0,39.8,14.2,0.4014084
# 41,24565,359667,Sidkey M.A.,2002,,0,0,0,0,0,0,0,0,0,0,0,0,0,0,0,0,0,0,0,0,0,0,0,0,0,0,0,0,0,0,0,0,0,0,0,0,0,0,0,0,0,0,0,0,0,0,0,0,0,0,0,0,0,0,0,0,0,0,0,0,0,0,0,0,0,0,0,0,0,0,0,0,0,0,0,0,0,0,0,0,0,0,0,0,0,0,0,0,0,0,0,0,0,0,0,0,0,0,0,0,0,0,0,0,0,0,20,0,0,0,0,0,0,0,0,0,0,0,0,0,0,0,0,0,0,0,0,0,0,0,0,0,0,0,0,0,0,0,0,0,0,0,0,0,0,0,0,0,0,0,0,0,0,80,0,0,0,0,0,0,0,0,0,0,0,0,0,0,0,0,0,0,0,0,0,0,0,0,0,0,0,38,13.59,0.4
# 42,24565,300450,Sidkey M.A.,2002,,0,0,0,0,0,0,0,0,0,0,0,0,0,0,0,0,0,0,0,0,0,0,0,0,0,0,0,0,0,0,0,0,0,0,0,0,0,0,0,0,0,0,0,0,0,0,0,0,0,0,0,0,0,0,0,0,0,0,0,0,0,0,0,0,0,0,0,0,0,0,0,0,0,0,0,0,0,0,0,0,0,0,0,0,0,0,0,0,0,0,0,0,0,0,0,0,0,0,0,0,0,0,0,0,0,0,22.5,0,0,0,0,0,0,0,0,0,0,0,0,0,0,0,0,0,0,0,0,0,0,0,0,0,0,0,0,0,0,0,0,0,0,0,0,0,0,0,0,0,0,0,0,0,0,77.5,0,0,0,0,0,0,0,0,0,0,0,0,0,0,0,0,0,0,0,0,0,0,0,0,0,0,0,39.1,14,0.399
# 43,24535,371101,El0Mallawany R.,1998,,21.35989534,0,0,0,0,0,0,0,0,0,0,0,0,0,0,0,0,0,0,0,0,0,0,0,0,0,0,0,0,0,0,0,0,0,0,0,0,0,0,0,0,0,0,0,0,0,0,0,0,0,0,0,0,0,0,0,0,0,0,0,0,0,0,0,0,0,0,0,0,0,0,0,0,0,0,0,0,0,0,0,0,0,0,0,0,0,0,0,0,0,0,0,0,0,0,0,0,0,0,0,0,0,0,0,0,0,0,0,0,0,0,0,0,0,0,0,0,0,0,0,0,0,0,0,0,0,0,0,0,0,0,0,0,0,0,0,0,0,0,0,0,0,0,0,0,0,0,0,0,0,0,0,0,56.38021374,0,0,0,0,0,0,0,0,0,0,0,0,0,22.25989093,0,0,0,0,0,0,0,0,0,0,0,0,0,25.7,9.2,0.3967392
# 44,5984,72367,El0Mallawany R.,2000,,0,0,0,0,0,0,0,0,0,0,0,0,0,0,0,0,0,0,0,0,0,0,0,0,0,0,0,0,0,0,0,3,0,0,0,0,0,0,0,0,0,0,0,0,0,0,0,0,0,0,0,0,0,0,0,0,0,0,0,0,0,0,0,0,0,0,0,0,0,0,0,0,0,0,0,0,0,0,0,0,0,0,0,0,0,0,0,0,0,0,0,0,0,0,0,0,0,0,0,0,0,0,0,0,0,0,0,0,0,0,0,0,0,0,0,0,0,0,0,0,0,0,0,0,0,0,0,0,0,0,0,0,0,0,0,0,0,0,0,0,0,0,0,0,0,0,0,0,0,0,0,0,0,70,0,0,0,0,0,0,0,0,0,0,0,0,0,27,0,0,0,0,0,0,0,0,0,0,0,0,0,35.7,12.7,0.395
# 45,5984,72374,El0Mallawany R.,2000,,0,0,0,0,0,0,0,0,0,0,0,0,0,0,0,0,0,0,0,0,0,0,0,0,0,0,0,0,0,0,0,0,0,0,0,0,0,0,0,0,0,0,0,0,0,0,0,0,0,0,0,0,0,0,0,0,0,0,0,0,0,0,0,0,0,0,0,0,0,0,0,0,0,0,0,0,0,0,0,0,0,0,0,0,0,0,0,0,0,0,0,0,0,0,0,0,0,0,0,0,0,0,0,0,0,0,0,0,0,0,0,0,0,0,0,0,0,0,0,0,0,0,0,0,0,0,0,0,0,0,0,0,0,0,0,0,0,0,0,0,0,0,0,0,0,0,0,0,0,0,0,0,0,70,0,0,0,0,0,0,0,0,0,0,0,0,0,20,0,0,0,0,0,0,0,0,0,10,0,0,0,17.7,6.36,0.395
# 46,5984,72368,El0Mallawany R.,2000,,0,0,0,0,0,0,0,0,0,0,0,0,0,0,0,0,0,0,0,0,0,0,0,0,0,0,0,0,0,0,0,5,0,0,0,0,0,0,0,0,0,0,0,0,0,0,0,0,0,0,0,0,0,0,0,0,0,0,0,0,0,0,0,0,0,0,0,0,0,0,0,0,0,0,0,0,0,0,0,0,0,0,0,0,0,0,0,0,0,0,0,0,0,0,0,0,0,0,0,0,0,0,0,0,0,0,0,0,0,0,0,0,0,0,0,0,0,0,0,0,0,0,0,0,0,0,0,0,0,0,0,0,0,0,0,0,0,0,0,0,0,0,0,0,0,0,0,0,0,0,0,0,0,70,0,0,0,0,0,0,0,0,0,0,0,0,0,25,0,0,0,0,0,0,0,0,0,0,0,0,0,36.9,13.2,0.394
# 47,24535,300281,El0Mallawany R.,1998,,17.29057059,0,0,0,0,0,0,0,0,0,0,0,0,0,0,0,0,0,0,0,0,0,0,0,0,0,0,0,0,0,0,0,0,0,0,0,0,0,0,0,0,0,0,0,0,0,0,0,0,0,0,0,0,0,0,0,0,0,0,0,0,0,0,0,0,0,0,0,0,0,0,0,0,0,0,0,0,0,0,0,0,0,0,0,0,0,0,0,0,0,0,0,0,0,0,0,0,0,0,0,0,0,0,0,0,0,0,0,0,0,0,0,0,0,0,0,0,0,0,0,0,0,0,0,0,0,0,0,0,0,0,0,0,0,0,0,0,0,0,0,0,0,0,0,0,0,0,0,0,0,0,0,0,55.78854102,0,0,0,0,0,0,0,0,0,0,0,0,0,26.92088839,0,0,0,0,0,0,0,0,0,0,0,0,0,30.1,10.8,0.3935185
# 48,5947,72094,Nemilov S.V.,1976,,0,0,0,0,0,0,0,0,0,0,0,0,0,0,0,0,0,0,0,20.3,0,0,0,0,0,0,0,0,0,0,0,0,0,0,0,0,0,0,0,0,0,0,0,0,0,0,0,0,0,0,0,0,0,0,0,0,0,0,0,0,79.7,0,0,0,0,0,0,0,0,0,0,0,0,0,0,0,0,0,0,0,0,0,0,0,0,0,0,0,0,0,0,0,0,0,0,0,0,0,0,0,0,0,0,0,0,0,0,0,0,0,0,0,0,0,0,0,0,0,0,0,0,0,0,0,0,0,0,0,0,0,0,0,0,0,0,0,0,0,0,0,0,0,0,0,0,0,0,0,0,0,0,0,0,0,0,0,0,0,0,0,0,0,0,0,0,0,0,0,0,0,0,0,0,0,0,0,0,0,0,0,0,,,0.393
# 49,5984,72369,El0Mallawany R.,2000,,0,0,0,0,0,0,0,0,0,0,0,0,0,0,0,0,0,0,0,0,0,0,0,0,0,0,0,0,0,0,0,7,0,0,0,0,0,0,0,0,0,0,0,0,0,0,0,0,0,0,0,0,0,0,0,0,0,0,0,0,0,0,0,0,0,0,0,0,0,0,0,0,0,0,0,0,0,0,0,0,0,0,0,0,0,0,0,0,0,0,0,0,0,0,0,0,0,0,0,0,0,0,0,0,0,0,0,0,0,0,0,0,0,0,0,0,0,0,0,0,0,0,0,0,0,0,0,0,0,0,0,0,0,0,0,0,0,0,0,0,0,0,0,0,0,0,0,0,0,0,0,0,0,70,0,0,0,0,0,0,0,0,0,0,0,0,0,23,0,0,0,0,0,0,0,0,0,0,0,0,0,41.5,14.9,0.393
# 50,5984,72373,El0Mallawany R.,2000,,0,0,0,0,0,0,0,0,0,0,0,0,0,0,0,0,0,0,0,0,0,0,0,0,0,0,0,0,0,0,0,0,0,0,0,0,0,0,0,0,0,0,0,0,0,0,0,0,0,0,0,0,0,0,0,0,0,0,0,0,0,0,0,0,0,0,0,0,0,0,0,0,0,0,0,0,0,0,0,0,0,0,0,0,0,0,0,0,0,0,0,0,0,0,0,0,0,0,0,0,0,0,0,0,0,0,0,0,0,0,0,0,0,0,0,0,0,0,0,0,0,0,0,0,0,0,0,0,0,0,0,0,0,0,0,0,0,0,0,0,0,0,0,0,0,0,0,0,0,0,0,0,0,70,0,0,0,0,0,0,0,0,0,0,0,0,0,23,0,0,0,0,0,0,0,0,0,7,0,0,0,27,9.7,0.393
# 51,5984,72372,El0Mallawany R.,2000,,0,0,0,0,0,0,0,0,0,0,0,0,0,0,0,0,0,0,0,0,0,0,0,0,0,0,0,0,0,0,0,0,0,0,0,0,0,0,0,0,0,0,0,0,0,0,0,0,0,0,0,0,0,0,0,0,0,0,0,0,0,0,0,0,0,0,0,0,0,0,0,0,0,0,0,0,0,0,0,0,0,0,0,0,0,0,0,0,0,0,0,0,0,0,0,0,0,0,0,0,0,0,0,0,0,0,0,0,0,0,0,0,0,0,0,0,0,0,0,0,0,0,0,0,0,0,0,0,0,0,0,0,0,0,0,0,0,0,0,0,0,0,0,0,0,0,0,0,0,0,0,0,0,70,0,0,0,0,0,0,0,0,0,0,0,0,0,25,0,0,0,0,0,0,0,0,0,5,0,0,0,39,13.96,0.392
# 52,14092,79586,Narasimham P.S.,1978,,0,0,0,0,0,0,0,0,0,0,0,0,0,0,0,0,0,0,0,0,0,0,0,0,0,0,0,0,0,0,0,0,0,0,0,0,0,0,0,0,0,0,0,0,0,0,0,0,0,0,0,0,0,0,0,0,0,0,0,0,0,0,0,0,0,0,0,0,0,0,0,0,0,60,0,0,0,0,0,0,0,0,0,0,0,0,0,0,0,0,0,0,0,0,0,0,0,0,0,0,0,0,0,0,0,0,0,0,0,0,0,0,0,0,0,0,0,0,0,0,0,0,0,0,0,0,0,0,0,0,0,0,0,0,0,0,0,0,0,0,0,0,0,0,0,0,0,0,0,0,0,0,0,0,0,0,0,0,0,0,0,0,0,0,0,0,0,0,0,0,0,0,0,0,0,0,0,0,40,0,0,5.56,1.997,0.392
# 53,5984,72370,El0Mallawany R.,2000,,0,0,0,0,0,0,0,0,0,0,0,0,0,0,0,0,0,0,0,0,0,0,0,0,0,0,0,0,0,0,0,10,0,0,0,0,0,0,0,0,0,0,0,0,0,0,0,0,0,0,0,0,0,0,0,0,0,0,0,0,0,0,0,0,0,0,0,0,0,0,0,0,0,0,0,0,0,0,0,0,0,0,0,0,0,0,0,0,0,0,0,0,0,0,0,0,0,0,0,0,0,0,0,0,0,0,0,0,0,0,0,0,0,0,0,0,0,0,0,0,0,0,0,0,0,0,0,0,0,0,0,0,0,0,0,0,0,0,0,0,0,0,0,0,0,0,0,0,0,0,0,0,0,70,0,0,0,0,0,0,0,0,0,0,0,0,0,20,0,0,0,0,0,0,0,0,0,0,0,0,0,46.3,16.6,0.391
# 54,3644,149941,Borjesson L.,1985,,45,10,0,0,0,0,0,0,0,0,0,0,0,0,0,0,0,0,0,0,0,0,0,0,0,0,0,0,0,0,0,0,0,0,0,0,0,0,0,0,0,0,0,0,0,0,0,0,0,0,0,0,0,0,0,0,0,0,0,0,0,0,0,0,0,0,0,0,0,0,0,0,0,0,0,0,0,0,0,0,0,0,0,0,0,0,0,0,0,0,0,0,0,0,0,0,0,0,0,0,0,0,0,0,0,0,0,0,0,0,0,0,0,0,0,45,0,0,0,0,0,0,0,0,0,0,0,0,0,0,0,0,0,0,0,0,0,0,0,0,0,0,0,0,0,0,0,0,0,0,0,0,0,0,0,0,0,0,0,0,0,0,0,0,0,0,0,0,0,0,0,0,0,0,0,0,0,0,0,0,0,22.1,7.949,0.39
# 55,3644,149942,Borjesson L.,1985,,35,30,0,0,0,0,0,0,0,0,0,0,0,0,0,0,0,0,0,0,0,0,0,0,0,0,0,0,0,0,0,0,0,0,0,0,0,0,0,0,0,0,0,0,0,0,0,0,0,0,0,0,0,0,0,0,0,0,0,0,0,0,0,0,0,0,0,0,0,0,0,0,0,0,0,0,0,0,0,0,0,0,0,0,0,0,0,0,0,0,0,0,0,0,0,0,0,0,0,0,0,0,0,0,0,0,0,0,0,0,0,0,0,0,0,35,0,0,0,0,0,0,0,0,0,0,0,0,0,0,0,0,0,0,0,0,0,0,0,0,0,0,0,0,0,0,0,0,0,0,0,0,0,0,0,0,0,0,0,0,0,0,0,0,0,0,0,0,0,0,0,0,0,0,0,0,0,0,0,0,0,20.8,7.482,0.39
# 56,3644,149943,Borjesson L.,1985,,30,40,0,0,0,0,0,0,0,0,0,0,0,0,0,0,0,0,0,0,0,0,0,0,0,0,0,0,0,0,0,0,0,0,0,0,0,0,0,0,0,0,0,0,0,0,0,0,0,0,0,0,0,0,0,0,0,0,0,0,0,0,0,0,0,0,0,0,0,0,0,0,0,0,0,0,0,0,0,0,0,0,0,0,0,0,0,0,0,0,0,0,0,0,0,0,0,0,0,0,0,0,0,0,0,0,0,0,0,0,0,0,0,0,0,30,0,0,0,0,0,0,0,0,0,0,0,0,0,0,0,0,0,0,0,0,0,0,0,0,0,0,0,0,0,0,0,0,0,0,0,0,0,0,0,0,0,0,0,0,0,0,0,0,0,0,0,0,0,0,0,0,0,0,0,0,0,0,0,0,0,19.5,7.014,0.39
# 57,3644,149944,Borjesson L.,1985,,25,50,0,0,0,0,0,0,0,0,0,0,0,0,0,0,0,0,0,0,0,0,0,0,0,0,0,0,0,0,0,0,0,0,0,0,0,0,0,0,0,0,0,0,0,0,0,0,0,0,0,0,0,0,0,0,0,0,0,0,0,0,0,0,0,0,0,0,0,0,0,0,0,0,0,0,0,0,0,0,0,0,0,0,0,0,0,0,0,0,0,0,0,0,0,0,0,0,0,0,0,0,0,0,0,0,0,0,0,0,0,0,0,0,0,25,0,0,0,0,0,0,0,0,0,0,0,0,0,0,0,0,0,0,0,0,0,0,0,0,0,0,0,0,0,0,0,0,0,0,0,0,0,0,0,0,0,0,0,0,0,0,0,0,0,0,0,0,0,0,0,0,0,0,0,0,0,0,0,0,0,18.4,6.618,0.39
# 58,5984,72371,El0Mallawany R.,2000,,0,0,0,0,0,0,0,0,0,0,0,0,0,0,0,0,0,0,0,0,0,0,0,0,0,0,0,0,0,0,0,0,0,0,0,0,0,0,0,0,0,0,0,0,0,0,0,0,0,0,0,0,0,0,0,0,0,0,0,0,0,0,0,0,0,0,0,0,0,0,0,0,0,0,0,0,0,0,0,0,0,0,0,0,0,0,0,0,0,0,0,0,0,0,0,0,0,0,0,0,0,0,0,0,0,0,0,0,0,0,0,0,0,0,0,0,0,0,0,0,0,0,0,0,0,0,0,0,0,0,0,0,0,0,0,0,0,0,0,0,0,0,0,0,0,0,0,0,0,0,0,0,0,70,0,0,0,0,0,0,0,0,0,0,0,0,0,27,0,0,0,0,0,0,0,0,0,3,0,0,0,42,15.04,0.39
# 59,28350,380422,Johnson J.,2005,,0,0,0,76,0,0,0,0,0,0,0,0,0,0,0,0,0,0,0,0,0,0,0,0,0,0,0,0,0,0,0,0,0,0,0,0,0,0,0,0,0,0,0,0,0,0,0,0,0,0,0,0,0,0,0,0,0,0,0,0,0,0,0,0,0,0,0,0,0,0,0,0,0,0,0,0,0,0,0,0,0,0,0,0,0,0,0,0,0,0,0,0,0,0,0,0,0,0,0,0,0,0,0,0,0,0,0,0,0,0,0,0,0,0,0,0,0,0,0,0,0,0,0,0,0,0,0,0,0,0,0,0,0,0,0,0,0,0,0,0,0,0,0,0,0,0,0,0,0,0,0,0,0,0,0,0,0,0,0,0,0,0,0,0,0,0,0,0,0,0,0,24,0,0,0,0,0,0,0,0,0,106,38.12,0.39
# 60,24535,300280,El0Mallawany R.,1998,,15.28931504,0,0,0,0,0,0,0,0,0,0,0,0,0,0,0,0,0,0,0,0,0,0,0,0,0,0,0,0,0,0,0,0,0,0,0,0,0,0,0,0,0,0,0,0,0,0,0,0,0,0,0,0,0,0,0,0,0,0,0,0,0,0,0,0,0,0,0,0,0,0,0,0,0,0,0,0,0,0,0,0,0,0,0,0,0,0,0,0,0,0,0,0,0,0,0,0,0,0,0,0,0,0,0,0,0,0,0,0,0,0,0,0,0,0,0,0,0,0,0,0,0,0,0,0,0,0,0,0,0,0,0,0,0,0,0,0,0,0,0,0,0,0,0,0,0,0,0,0,0,0,0,0,55.49199396,0,0,0,0,0,0,0,0,0,0,0,0,0,29.218691,0,0,0,0,0,0,0,0,0,0,0,0,0,31.4,11.3,0.3893805
# 61,24535,300279,El0Mallawany R.,1998,,11.35009988,0,0,0,0,0,0,0,0,0,0,0,0,0,0,0,0,0,0,0,0,0,0,0,0,0,0,0,0,0,0,0,0,0,0,0,0,0,0,0,0,0,0,0,0,0,0,0,0,0,0,0,0,0,0,0,0,0,0,0,0,0,0,0,0,0,0,0,0,0,0,0,0,0,0,0,0,0,0,0,0,0,0,0,0,0,0,0,0,0,0,0,0,0,0,0,0,0,0,0,0,0,0,0,0,0,0,0,0,0,0,0,0,0,0,0,0,0,0,0,0,0,0,0,0,0,0,0,0,0,0,0,0,0,0,0,0,0,0,0,0,0,0,0,0,0,0,0,0,0,0,0,0,54.91960329,0,0,0,0,0,0,0,0,0,0,0,0,0,33.73029683,0,0,0,0,0,0,0,0,0,0,0,0,0,32.2,11.6,0.387931
# 62,24535,371100,El0Mallawany R.,1998,,19.30960995,0,0,0,0,0,0,0,0,0,0,0,0,0,0,0,0,0,0,0,0,0,0,0,0,0,0,0,0,0,0,0,0,0,0,0,0,0,0,0,0,0,0,0,0,0,0,0,0,0,0,0,0,0,0,0,0,0,0,0,0,0,0,0,0,0,0,0,0,0,0,0,0,0,0,0,0,0,0,0,0,0,0,0,0,0,0,0,0,0,0,0,0,0,0,0,0,0,0,0,0,0,0,0,0,0,0,0,0,0,0,0,0,0,0,0,0,0,0,0,0,0,0,0,0,0,0,0,0,0,0,0,0,0,0,0,0,0,0,0,0,0,0,0,0,0,0,0,0,0,0,0,0,56.08088717,0,0,0,0,0,0,0,0,0,0,0,0,0,24.60950289,0,0,0,0,0,0,0,0,0,0,0,0,0,29.4,10.6,0.3867924
# 63,26666,355014,Gapochenko S.,2000,,0,0,0,0,0,0,10,0,0,0,0,0,0,0,0,0,0,0,0,0,0,0,0,0,0,0,0,0,0,0,0,0,0,0,0,0,0,0,0,0,0,0,0,0,0,0,0,0,0,0,0,0,0,0,0,0,0,0,0,0,0,0,0,0,0,0,0,0,0,0,0,0,0,0,0,0,0,0,0,0,0,0,0,0,0,0,0,0,0,0,0,0,0,0,0,0,0,0,0,0,0,0,0,0,0,0,0,0,0,0,0,0,0,0,0,0,0,0,0,0,0,0,0,0,0,0,0,0,0,0,0,0,0,90,0,0,0,0,0,0,0,0,0,0,0,0,0,0,0,0,0,0,0,0,0,0,0,0,0,0,0,0,0,0,0,0,0,0,0,0,0,0,0,0,0,0,0,0,0,0,0,10.5,3.8,0.381579
# 64,3644,149940,Borjesson L.,1985,,50,0,0,0,0,0,0,0,0,0,0,0,0,0,0,0,0,0,0,0,0,0,0,0,0,0,0,0,0,0,0,0,0,0,0,0,0,0,0,0,0,0,0,0,0,0,0,0,0,0,0,0,0,0,0,0,0,0,0,0,0,0,0,0,0,0,0,0,0,0,0,0,0,0,0,0,0,0,0,0,0,0,0,0,0,0,0,0,0,0,0,0,0,0,0,0,0,0,0,0,0,0,0,0,0,0,0,0,0,0,0,0,0,0,0,50,0,0,0,0,0,0,0,0,0,0,0,0,0,0,0,0,0,0,0,0,0,0,0,0,0,0,0,0,0,0,0,0,0,0,0,0,0,0,0,0,0,0,0,0,0,0,0,0,0,0,0,0,0,0,0,0,0,0,0,0,0,0,0,0,0,24.4,8.84,0.38
# 65,7285,55321,Veksler G.I.,1974,,0,0,0,6.521937332,0,0,0,0,0,0,0,0,0,0,0,0,0,0,0,0,0,0,0,0,0,0,0,0,0,0,0,0,0,0,0,0,0,0,0,0,0,0,0,0,0,0,0,0,0,0,0,0,0,0,0,0,0,0,0,0,0,0,0,0,0,0,0,0,0,0,0,0,0,0,0,0,0,0,0,0,0,0,0,0,0,0,0,0,0,0,0,0,0,0,0,0,0,0,0,0,0,0,0,0,73.91224767,0,0,0,0,0,0,0,0,0,0,19.565815,0,0,0,0,0,0,0,0,0,0,0,0,0,0,0,0,0,0,0,0,0,0,0,0,0,0,0,0,0,0,0,0,0,0,0,0,0,0,0,0,0,0,0,0,0,0,0,0,0,0,0,0,0,0,0,0,0,0,0,0,0,0,0,0,0,44,16,0.375
# 66,27035,310541,Chernov A.P.,1968,,0,0,0,0,0,0,11.3,0,0,0,0,0,0,0,0,0,0,0,0,0,0,0,0,0,0,0,0,0,0,0,0,0,0,0,0,0,0,0,0,0,0,0,0,0,0,0,0,0,0,0,0,0,0,0,0,0,0,0,0,0,0,0,0,0,0,0,0,0,0,0,0,0,0,0,0,0,0,0,0,0,0,0,0,0,0,0,0,0,0,0,0,0,0,0,0,0,0,0,0,0,0,0,0,0,0,0,0,0,0,0,0,0,0,0,0,0,0,0,0,0,0,0,0,0,0,0,0,0,88.7,0,0,0,0,0,0,0,0,0,0,0,0,0,0,0,0,0,0,0,0,0,0,0,0,0,0,0,0,0,0,0,0,0,0,0,0,0,0,0,0,0,0,0,0,0,0,0,0,0,0,0,0,5.61,2.04,0.375
# 67,24535,300278,El0Mallawany R.,1998,,7.486808338,0,0,0,0,0,0,0,0,0,0,0,0,0,0,0,0,0,0,0,0,0,0,0,0,0,0,0,0,0,0,0,0,0,0,0,0,0,0,0,0,0,0,0,0,0,0,0,0,0,0,0,0,0,0,0,0,0,0,0,0,0,0,0,0,0,0,0,0,0,0,0,0,0,0,0,0,0,0,0,0,0,0,0,0,0,0,0,0,0,0,0,0,0,0,0,0,0,0,0,0,0,0,0,0,0,0,0,0,0,0,0,0,0,0,0,0,0,0,0,0,0,0,0,0,0,0,0,0,0,0,0,0,0,0,0,0,0,0,0,0,0,0,0,0,0,0,0,0,0,0,0,0,54.35416853,0,0,0,0,0,0,0,0,0,0,0,0,0,38.15902313,0,0,0,0,0,0,0,0,0,0,0,0,0,39.3,14.3,0.3741258
# 68,7459,56007,Kodama M.,1994,,0,0,0,0,0,0,0,0,0,0,0,0,0,100,0,0,0,0,0,0,0,0,0,0,0,0,0,0,0,0,0,0,0,0,0,0,0,0,0,0,0,0,0,0,0,0,0,0,0,0,0,0,0,0,0,0,0,0,0,0,0,0,0,0,0,0,0,0,0,0,0,0,0,0,0,0,0,0,0,0,0,0,0,0,0,0,0,0,0,0,0,0,0,0,0,0,0,0,0,0,0,0,0,0,0,0,0,0,0,0,0,0,0,0,0,0,0,0,0,0,0,0,0,0,0,0,0,0,0,0,0,0,0,0,0,0,0,0,0,0,0,0,0,0,0,0,0,0,0,0,0,0,0,0,0,0,0,0,0,0,0,0,0,0,0,0,0,0,0,0,0,0,0,0,0,0,0,0,0,0,0,17.3,6.3,0.3730158
# 69,6774,51306,Rabukhin A.I.,1992,,0,0,0,2.47,0,0,0,0,0,0,0,0,0,0,0,0,0,0,0,43.81,0,0,0,0,0,0,0,0,35.51,0,0,0,0,0,0,0,0,0,0,0,0,0,0,0,0,0,0,0,0,0,0,0,0,18.21,0,0,0,0,0,0,0,0,0,0,0,0,0,0,0,0,0,0,0,0,0,0,0,0,0,0,0,0,0,0,0,0,0,0,0,0,0,0,0,0,0,0,0,0,0,0,0,0,0,0,0,0,0,0,0,0,0,0,0,0,0,0,0,0,0,0,0,0,0,0,0,0,0,0,0,0,0,0,0,0,0,0,0,0,0,0,0,0,0,0,0,0,0,0,0,0,0,0,0,0,0,0,0,0,0,0,0,0,0,0,0,0,0,0,0,0,0,0,0,0,0,0,0,0,0,0,0,63.9,23.29,0.372
# 70,5483,6002,Lyubimov M.L.,1957,S9301,0,0,0,1.355048054,0,0,0,0,0,0,0,0,0,0,0,0,0,0,0,0,0,0,0,0,0,0,0,0,0,0,0,0,0,0,0,0,0,0,0,0,0,0,0,0,0,0,0,0,0,0,0,0,0,0,0,0,0,0,0,0,0,0,0,0,0,0,0,0,0,0,0,7.937735318,0,0,0,0,0,0,0,0,0,0,0,0,0,0,0,0,0,0,0,0,0,0,0,0,0,0,0,0,4.982883199,0,0,0,0,0,0,0,0,0,0,0,0,0,0,0,0,0,0,10.92369044,0,0,0,0,0,0,0,0,0,0,0,0,0,0,0,0,0,74.80064299,0,0,0,0,0,0,0,0,0,0,0,0,0,0,0,0,0,0,0,0,0,0,0,0,0,0,0,0,0,0,0,0,0,0,0,0,0,0,0,0,0,0,0,59.8,21.82,0.37
# 71,8859,81570,Sidkey M.A.,1995,,0,0,0,0,0,0,0,0,0,0,0,0,0,0,0,0,0,0,0,0,0,0,0,0,0,0,0,0,0,0,0,0,0,0,0,0,0,0,0,0,0,0,0,0,0,0,0,0,0,0,0,0,0,0,0,0,0,0,0,0,0,0,0,0,0,0,0,0,0,0,0,0,0,0,0,0,0,0,0,0,0,0,0,0,0,0,0,0,0,0,0,0,0,0,0,0,0,0,0,0,0,0,0,0,0,0,0,0,0,0,0,0,0,0,0,0,0,0,0,0,0,0,0,0,0,0,0,0,0,0,0,0,0,0,0,0,0,0,0,0,0,0,0,0,0,0,0,0,0,0,0,0,0,55,0,0,0,0,0,0,0,0,0,0,0,0,0,45,0,0,0,0,0,0,0,0,0,0,0,0,0,29.5,10.3,0.367
# 72,26385,307530,Afifi H.,2003,,0,0,0,0,0,0,0,0,0,0,0,0,0,0,0,0,0,0,0,0,0,0,0,0,0,0,0,0,0,0,0,0,0,0,0,0,0,0,0,0,0,0,0,0,0,0,0,0,0,0,0,0,0,0,0,0,0,0,0,0,0,0,0,0,0,0,0,0,0,0,0,0,0,0,0,0,0,0,0,0,0,0,0,0,0,0,0,0,0,0,0,0,0,0,0,0,0,0,0,0,0,0,0,0,0,0,0,0,0,0,0,0,0,0,0,0,0,0,0,10,0,0,0,0,0,0,0,0,0,0,0,0,0,0,0,0,0,0,0,0,0,0,0,0,0,0,0,0,0,0,0,0,0,70,0,0,0,0,0,0,0,0,0,0,0,0,0,0,0,20,0,0,0,0,0,0,0,0,0,0,0,31.9,11.7,0.367
# 73,30494,390596,Yousef E.S.,2006,,0,0,0,0,0,0,0,0,0,0,0,0,0,0,0,0,0,0,0,0,0,0,0,0,0,0,0,0,0,0,0,0,0,0,0,0,0,0,0,0,0,0,0,0,0,0,0,0,0,0,0,0,0,0,0,0,0,0,0,0,0,0,0,0,0,0,0,0,0,0,0,0,0,0,0,0,0,0,0,0,0,0,0,0,0,0,0,0,0,0,0,0,0,0,0,0,0,0,0,0,0,0,0,0,0,0,0,0,0,0,0,0,0,0,0,0,0,0,0,0,0,0,0,0,0,0,0,0,0,0,0,0,0,0,0,0,0,0,0,0,0,0,0,0,0,0,0,0,0,0,0,0,0,70,0,0,0,0,0,0,0,0,0,0,0,0,0,0,0,25,0,0,0,0,0,0,0,0,0,0,5,46.8,17.11,0.367
# 74,38920,459685,Marzouk S.Y.,2010,,0,0,0,0,0,0,0,0,0,0,0,0,0,0,0,0,0,0,0,0,0,0,0,0,26.71,0,0,0,0,0,0,0,0,0,0,0,0,0,0,0,0,0,0,0,0,0,0,0,0,0,0,0,0,0,0,0,0,0,0,0,0,0,0,0,0,0,0,0,0,0,0,0,0,0,0,0,0,0,0,0,0,0,0,0,0,0,0,0,0,0,0,0,0,0,0,0,0,0,0,0,24.16,0,0,0,0,0,0,0,0,0,0,0,0,0,0,3.34,0,0,0,0,0,0,0,0,0,0,0,0,0,0,0,0,0,0,0,0,0,45.79,0,0,0,0,0,0,0,0,0,0,0,0,0,0,0,0,0,0,0,0,0,0,0,0,0,0,0,0,0,0,0,0,0,0,0,0,0,0,0,0,0,0,0,49,18,0.367
# 75,37202,441702,Soltani M.T.,2009,,0,0,0,0,0,0,0,0,0,0,0,0,0,0,0,0,0,0,0,0,0,0,0,0,0,0,0,0,0,0,0,0,0,0,0,0,0,0,0,0,0,0,0,0,0,0,0,0,0,0,0,0,0,0,0,0,0,0,0,0,0,0,0,0,0,0,0,0,0,0,0,0,0,0,0,0,0,0,0,0,0,0,0,0,0,0,0,0,0,0,0,0,0,0,0,0,0,40,0,0,10,0,0,0,0,0,0,0,0,0,0,0,0,0,0,0,0,0,0,0,0,0,0,0,0,0,0,0,0,0,50,0,0,0,0,0,0,0,0,0,0,0,0,0,0,0,0,0,0,0,0,0,0,0,0,0,0,0,0,0,0,0,0,0,0,0,0,0,0,0,0,0,0,0,0,0,0,0,0,0,0,41,15,0.3666667
# 76,30494,390593,Yousef E.S.,2006,,0,0,0,0,0,0,0,0,0,0,0,0,0,0,0,0,0,0,0,0,0,0,0,0,0,0,0,0,0,0,0,0,0,0,0,0,0,0,0,0,0,0,0,0,0,0,0,0,0,0,0,0,0,0,0,0,0,0,0,0,0,0,0,0,0,0,0,0,0,0,0,0,0,0,0,0,0,0,0,0,0,0,0,0,0,0,0,0,0,0,0,0,0,0,0,0,0,0,0,0,0,0,0,0,0,0,0,0,0,0,0,0,0,0,0,0,0,0,0,0,0,0,0,0,0,0,0,0,0,0,0,0,0,0,0,0,0,0,0,0,0,0,0,0,0,0,0,0,0,0,0,0,0,80,0,0,0,0,0,0,0,0,0,0,0,0,0,0,0,15,0,0,0,0,0,0,0,0,0,0,5,37.3,13.65,0.366
# 77,27035,310542,Chernov A.P.,1968,,0,0,0,0,0,0,13.5,0,0,0,0,0,0,0,0,0,0,0,0,0,0,0,0,0,0,0,0,0,0,0,0,0,0,0,0,0,0,0,0,0,0,0,0,0,0,0,0,0,0,0,0,0,0,0,0,0,0,0,0,0,0,0,0,0,0,0,0,0,0,0,0,0,0,0,0,0,0,0,0,0,0,0,0,0,0,0,0,0,0,0,0,0,0,0,0,0,0,0,0,0,0,0,0,0,0,0,0,0,0,0,0,0,0,0,0,0,0,0,0,0,0,0,0,0,0,0,0,0,86.5,0,0,0,0,0,0,0,0,0,0,0,0,0,0,0,0,0,0,0,0,0,0,0,0,0,0,0,0,0,0,0,0,0,0,0,0,0,0,0,0,0,0,0,0,0,0,0,0,0,0,0,0,6.6,2.42,0.365
# 78,30494,390594,Yousef E.S.,2006,,0,0,0,0,0,0,0,0,0,0,0,0,0,0,0,0,0,0,0,0,0,0,0,0,0,0,0,0,0,0,0,0,0,0,0,0,0,0,0,0,0,0,0,0,0,0,0,0,0,0,0,0,0,0,0,0,0,0,0,0,0,0,0,0,0,0,0,0,0,0,0,0,0,0,0,0,0,0,0,0,0,0,0,0,0,0,0,0,0,0,0,0,0,0,0,0,0,0,0,0,0,0,0,0,0,0,0,0,0,0,0,0,0,0,0,0,0,0,0,0,0,0,0,0,0,0,0,0,0,0,0,0,0,0,0,0,0,0,0,0,0,0,0,0,0,0,0,0,0,0,0,0,0,77.5,0,0,0,0,0,0,0,0,0,0,0,0,0,0,0,17.5,0,0,0,0,0,0,0,0,0,0,5,38.4,14.06,0.365
# 79,38920,459686,Marzouk S.Y.,2010,,0,0,0,0,0,0,0,0,0,0,0,0,0,0,0,0,0,0,0,0,0,0,0,0,26.51,0,0,0,0,0,0,0.71,0,0,0,0,0,0,0,0,0,0,0,0,0,0,0,0,0,0,0,0,0,0,0,0,0,0,0,0,0,0,0,0,0,0,0,0,0,0,0,0,0,0,0,0,0,0,0,0,0,0,0,0,0,0,0,0,0,0,0,0,0,0,0,0,0,0,0,0,23.99,0,0,0,0,0,0,0,0,0,0,0,0,0,0,3.32,0,0,0,0,0,0,0,0,0,0,0,0,0,0,0,0,0,0,0,0,0,45.47,0,0,0,0,0,0,0,0,0,0,0,0,0,0,0,0,0,0,0,0,0,0,0,0,0,0,0,0,0,0,0,0,0,0,0,0,0,0,0,0,0,0,0,53,19,0.365
# 80,41016,480038,Vasantharani P.,2011,,0,0,0,0,0,0,0,0,0,0,0,0,0,0,0,0,0,0,0,0,0,0,0,0,0,0,0,0,0,0,0,0,0,0,0,0,0,0,0,0,0,0,0,0,0,0,0,0,0,0,0,0,0,0,0,0,0,0,0,0,0,0,0,0,0,0,0,0,0,0,0,0,0,0,0,0,0,0,0,0,0,0,0,0,0,0,0,0,0,0,0,0,0,0,0,0,0,0,0,0,0,0,0,0,0,0,0,0,0,0,0,0,0,0,0,0,0,0,0,50,0,0,0,0,0,0,0,0,0,0,0,0,0,0,0,0,0,0,0,0,0,0,0,0,0,0,0,0,0,0,0,0,0,0,0,0,0,0,0,0,0,0,0,0,0,0,0,50,0,0,0,0,0,0,0,0,0,0,0,0,0,39.3,14.4,0.3645833
# 81,30494,390595,Yousef E.S.,2006,,0,0,0,0,0,0,0,0,0,0,0,0,0,0,0,0,0,0,0,0,0,0,0,0,0,0,0,0,0,0,0,0,0,0,0,0,0,0,0,0,0,0,0,0,0,0,0,0,0,0,0,0,0,0,0,0,0,0,0,0,0,0,0,0,0,0,0,0,0,0,0,0,0,0,0,0,0,0,0,0,0,0,0,0,0,0,0,0,0,0,0,0,0,0,0,0,0,0,0,0,0,0,0,0,0,0,0,0,0,0,0,0,0,0,0,0,0,0,0,0,0,0,0,0,0,0,0,0,0,0,0,0,0,0,0,0,0,0,0,0,0,0,0,0,0,0,0,0,0,0,0,0,0,75,0,0,0,0,0,0,0,0,0,0,0,0,0,0,0,20,0,0,0,0,0,0,0,0,0,0,5,39.5,14.47,0.364
# 82,26385,307531,Afifi H.,2003,,0,0,0,0,0,0,0,0,0,0,0,0,0,0,0,0,0,0,0,0,0,0,0,0,0,0,0,0,0,0,0,0,0,0,0,0,0,0,0,0,0,0,0,0,0,0,0,0,0,0,0,0,0,0,0,0,0,0,0,0,0,0,0,0,0,0,0,0,0,0,0,0,0,0,0,0,0,0,0,0,0,0,0,0,0,0,0,0,0,0,0,0,0,0,0,0,0,0,0,0,0,0,0,0,0,0,0,0,0,0,0,0,0,0,0,0,0,0,0,12.5,0,0,0,0,0,0,0,0,0,0,0,0,0,0,0,0,0,0,0,0,0,0,0,0,0,0,0,0,0,0,0,0,0,67.5,0,0,0,0,0,0,0,0,0,0,0,0,0,0,0,20,0,0,0,0,0,0,0,0,0,0,0,36.5,13.39,0.363
# 83,8859,81565,Sidkey M.A.,1995,,0,0,0,0,0,0,0,0,0,0,0,0,0,0,0,0,0,0,0,0,0,0,0,0,0,0,0,0,0,0,0,0,0,0,0,0,0,0,0,0,0,0,0,0,0,0,0,0,0,0,0,0,0,0,0,0,0,0,0,0,0,0,0,0,0,0,0,0,0,0,0,0,0,0,0,0,0,0,0,0,0,0,0,0,0,0,0,0,0,0,0,0,0,0,0,0,0,0,0,0,0,0,0,0,0,0,0,0,0,0,0,0,0,0,0,0,0,0,0,0,0,0,0,0,0,0,0,0,0,0,0,0,0,0,0,0,0,0,0,0,0,0,0,0,0,0,0,0,0,0,0,0,0,80,0,0,0,0,0,0,0,0,0,0,0,0,0,20,0,0,0,0,0,0,0,0,0,0,0,0,0,23.6,8.2,0.362
# 84,6274,55310,Evstropiev K.K.,1974,,0,0,0,8.333054343,0,0,0,0,0,0,0,0,0,0,0,0,0,0,0,0,0,0,0,0,0,0,0,0,0,0,0,0,0,0,0,0,0,0,0,0,0,0,0,0,0,0,0,0,0,0,0,0,0,0,0,0,0,0,0,0,0,0,0,0,0,0,0,0,0,0,0,0,0,0,0,0,0,0,0,0,0,0,0,24.99916703,0,0,0,0,41.6686116,0,0,0,0,0,0,0,0,0,0,0,0,0,0,0,0,0,0,0,0,0,0,0,0,0,0,24.99916703,0,0,0,0,0,0,0,0,0,0,0,0,0,0,0,0,0,0,0,0,0,0,0,0,0,0,0,0,0,0,0,0,0,0,0,0,0,0,0,0,0,0,0,0,0,0,0,0,0,0,0,0,0,0,0,0,0,0,0,0,0,0,0,0,0,68,25,0.36
# 85,38920,459687,Marzouk S.Y.,2010,,0,0,0,0,0,0,0,0,0,0,0,0,0,0,0,0,0,0,0,0,0,0,0,0,26.34,0,0,0,0,0,0,1.4,0,0,0,0,0,0,0,0,0,0,0,0,0,0,0,0,0,0,0,0,0,0,0,0,0,0,0,0,0,0,0,0,0,0,0,0,0,0,0,0,0,0,0,0,0,0,0,0,0,0,0,0,0,0,0,0,0,0,0,0,0,0,0,0,0,0,0,0,23.83,0,0,0,0,0,0,0,0,0,0,0,0,0,0,3.28,0,0,0,0,0,0,0,0,0,0,0,0,0,0,0,0,0,0,0,0,0,45.15,0,0,0,0,0,0,0,0,0,0,0,0,0,0,0,0,0,0,0,0,0,0,0,0,0,0,0,0,0,0,0,0,0,0,0,0,0,0,0,0,0,0,0,58,22,0.358
# 86,3842,12268,Rouse G.B.,1981,,0,0,0,0,0,0,0,0,0,0,0,0,0,0,0,0,0,0,0,0,0,0,0,0,0,0,0,0,0,0,0,0,0,0,0,0,16.67,0,0,0,0,0,0,0,0,0,0,0,0,0,0,0,0,0,0,0,0,0,0,0,0,0,0,0,0,0,0,0,0,0,0,0,0,0,0,0,0,0,0,0,0,0,0,0,0,0,0,0,0,0,0,0,0,0,0,0,0,0,0,0,0,0,0,0,0,0,0,0,0,0,0,0,0,0,0,0,0,0,0,0,0,0,0,0,0,0,0,0,0,0,0,0,0,0,0,0,0,83.33,0,0,0,0,0,0,0,0,0,0,0,0,0,0,0,0,0,0,0,0,0,0,0,0,0,0,0,0,0,0,0,0,0,0,0,0,0,0,0,0,0,0,0,30.6,11.27,0.357
# 87,26385,307532,Afifi H.,2003,,0,0,0,0,0,0,0,0,0,0,0,0,0,0,0,0,0,0,0,0,0,0,0,0,0,0,0,0,0,0,0,0,0,0,0,0,0,0,0,0,0,0,0,0,0,0,0,0,0,0,0,0,0,0,0,0,0,0,0,0,0,0,0,0,0,0,0,0,0,0,0,0,0,0,0,0,0,0,0,0,0,0,0,0,0,0,0,0,0,0,0,0,0,0,0,0,0,0,0,0,0,0,0,0,0,0,0,0,0,0,0,0,0,0,0,0,0,0,0,15,0,0,0,0,0,0,0,0,0,0,0,0,0,0,0,0,0,0,0,0,0,0,0,0,0,0,0,0,0,0,0,0,0,65,0,0,0,0,0,0,0,0,0,0,0,0,0,0,0,20,0,0,0,0,0,0,0,0,0,0,0,40.6,14.97,0.357
# 88,37148,441309,Marzouk S.Y.,2010,,0,0,0,0,0,0,0,0,0,0,0,0,0,8.54,0,0,0,0,0,0,0,0,0,0,0,0,0,0,0,0,0,0,0,0,0,0,0,0,0,0,0,0,0,0,0,0,0,0,0,0,0,0,0,0,0,0,0,2.83,0,0,0,0,0,0,0,0,0,0,0,0,0,0,0,0,0,0,0,0,0,0,0,0,0,0,0,0,0,0,0,0,0,0,0,0,0,0,0,0,0,0,14.39,0,0,0,0,0,0,0,0,0,0,0,0,0,0,0,0,0,0,0,0,0,0,0,0,0,0,0,0,0,0,0,0,0,0,0,0,74.24,0,0,0,0,0,0,0,0,0,0,0,0,0,0,0,0,0,0,0,0,0,0,0,0,0,0,0,0,0,0,0,0,0,0,0,0,0,0,0,0,0,0,0,59.1,21.8,0.357
# 89,37148,441310,Marzouk S.Y.,2010,,0,0,0,0,0,0,0,0,0,0,0,0,0,8.52,0,0,0,0,0,0,0,0,0,0,0,0,0,0,0,0,0,0,0,0,0,0,0,0,0,0,0,0,0,0,0,0,0,0,0,0,0,0,0,0,0,0,0,3.13,0,0,0,0,0,0,0,0,0,0,0,0,0,0,0,0,0,0,0,0,0,0,0,0,0,0,0,0,0,0,0,0,0,0,0,0,0,0,0,0,0,0,14.35,0,0,0,0,0,0,0,0,0,0,0,0,0,0,0,0,0,0,0,0,0,0,0,0,0,0,0,0,0,0,0,0,0,0,0,0,74,0,0,0,0,0,0,0,0,0,0,0,0,0,0,0,0,0,0,0,0,0,0,0,0,0,0,0,0,0,0,0,0,0,0,0,0,0,0,0,0,0,0,0,59.4,21.9,0.357
# 90,38920,459688,Marzouk S.Y.,2010,,0,0,0,0,0,0,0,0,0,0,0,0,0,0,0,0,0,0,0,0,0,0,0,0,26.16,0,0,0,0,0,0,2.09,0,0,0,0,0,0,0,0,0,0,0,0,0,0,0,0,0,0,0,0,0,0,0,0,0,0,0,0,0,0,0,0,0,0,0,0,0,0,0,0,0,0,0,0,0,0,0,0,0,0,0,0,0,0,0,0,0,0,0,0,0,0,0,0,0,0,0,0,23.66,0,0,0,0,0,0,0,0,0,0,0,0,0,0,3.26,0,0,0,0,0,0,0,0,0,0,0,0,0,0,0,0,0,0,0,0,0,44.83,0,0,0,0,0,0,0,0,0,0,0,0,0,0,0,0,0,0,0,0,0,0,0,0,0,0,0,0,0,0,0,0,0,0,0,0,0,0,0,0,0,0,0,61,22,0.357
# 91,41016,480036,Vasantharani P.,2011,,0,0,0,0,0,0,0,0,0,0,0,0,0,0,0,0,0,0,0,0,0,0,0,0,0,0,0,0,0,0,0,0,0,0,0,0,0,0,0,0,0,0,0,0,0,0,0,0,0,0,0,0,0,0,0,0,0,0,0,0,0,0,0,0,0,0,0,0,0,0,0,0,0,0,0,0,0,0,0,0,0,0,0,0,0,0,0,0,0,0,0,0,0,0,0,0,0,0,0,0,0,0,0,0,0,0,0,0,0,0,0,0,0,0,0,0,0,0,0,40,0,0,0,0,0,0,0,0,0,0,0,0,0,0,0,0,0,0,0,0,0,0,0,0,0,0,0,0,0,0,0,0,0,0,0,0,0,0,0,0,0,0,0,0,0,0,0,60,0,0,0,0,0,0,0,0,0,0,0,0,0,30.1,11.1,0.3558558
# 92,27035,310543,Chernov A.P.,1968,,0,0,0,0,0,0,16,0,0,0,0,0,0,0,0,0,0,0,0,0,0,0,0,0,0,0,0,0,0,0,0,0,0,0,0,0,0,0,0,0,0,0,0,0,0,0,0,0,0,0,0,0,0,0,0,0,0,0,0,0,0,0,0,0,0,0,0,0,0,0,0,0,0,0,0,0,0,0,0,0,0,0,0,0,0,0,0,0,0,0,0,0,0,0,0,0,0,0,0,0,0,0,0,0,0,0,0,0,0,0,0,0,0,0,0,0,0,0,0,0,0,0,0,0,0,0,0,0,84,0,0,0,0,0,0,0,0,0,0,0,0,0,0,0,0,0,0,0,0,0,0,0,0,0,0,0,0,0,0,0,0,0,0,0,0,0,0,0,0,0,0,0,0,0,0,0,0,0,0,0,0,7.55,2.79,0.355
