Repository: jacobergzhou/Poisson-Ratio

File: Poisson_data_no_metal_07192019.csv (part 1 of 57)
,Code,Glass #,Author,Year,Trademark,Ag2O,AgI,Al,Al2O3,AlF3,AlN,As,As2O3,As2O5,As2S3,As2Se3,AsSe,B,B2O3,BaCl2,BaF2,BaO,BeF2,BeO,Bi2O3,BiCl3,Br,Ca,CaF2,CaO,Cd,CdCl2,CdF2,CdO,Ce2O3,CeF3,CeO2,Cl,Co3O4,CoO,Cr2O3,Cs2O,CsCl,CsF,Cu2O,CuO,Dy2O3,Er,Er2O3,ErF3,Eu,Eu2O3,EuF3,F,Fe,Fe2O3,FeO,Ga,Ga2O3,Ga2S3,Ga2Se3,GaF3,Gd2O3,GdF3,Ge,GeO2,GeS2,GeSe2,H2O,HfF4,HfO2,Hg,Ho2O3,I,InF3,K,K2O,K2S,K2SO4,KBr,KCl,KF,KHF2,La,La2O3,La2S3,LaF3,Li,Li2O,Li2S,Li2SO4,LiBr,LiCl,LiF,LiI,MgF2,MgO,Mn2O3,MnF2,MnO,MnO2,MoO2,MoO3,N,Na,Na2O,Na2S,Na2SO4,NaCl,NaF,NaPO3,Nb2O5,Nd,Nd2O3,NdF3,NH4NO3,NiO,O,OH,P,P2O5,Pb,PbCl2,PbF2,PbO,PdO,Pr2O3,Pr6O11,PrF3,Rb2O,RbF,Rh2O3,RuO2,S,Sb,Sb2O3,Sb2S3,Sc2O3,Se,Si,Si3N4,SiC,SiO2,Sm2O3,Sn,SnO,SnO2,SO2,SO3,Sr,SrCl2,SrF2,SrO,Ta2O3,Ta2O5,Tb2O3,TbF3,Te,TeO2,Th,ThF4,ThO2,TiO2,Tl,Tl2O,Tl2Se,TlSe,Tm2O3,U,U3O8,UO2,V,V2O5,VO6,WO3,Y,Y2O3,Yb2O3,YbF3,YF3,ZnCl2,ZnF2,ZnO,ZnSO4,ZrF4,ZrO2,Young's modulus E (GPa),Shear modulus G (GPa),Poisson's ratio v,Calculated Poisson,Percent Error
# 34,5947,72096,Nemilov S.V.,1976,nan,0,0,0,0,0,0,0,0,0,0,0,0,0,0,0,0,0,0,0,27.73,0,0,0,0,0,0,0,0,0,0,0,0,0,0,0,0,0,0,0,0,0,0,0,0,0,0,0,0,0,0,0,0,0,0,0,0,0,0,0,0,72.27,0,0,0,0,0,0,0,0,0,0,0,0,0,0,0,0,0,0,0,0,0,0,0,0,0,0,0,0,0,0,0,0,0,0,0,0,0,0,0,0,0,0,0,0,0,0,0,0,0,0,0,0,0,0,0,0,0,0,0,0,0,0,0,0,0,0,0,0,0,0,0,0,0,0,0,0,0,0,0,0,0,0,0,0,0,0,0,0,0,0,0,0,0,0,0,0,0,0,0,0,0,0,0,0,0,0,0,0,0,0,0,0,0,0,0,0,0,0,0,0,nan,nan,0.412,#VALUE!,#VALUE!
# 37,5947,72095,Nemilov S.V.,1976,nan,0,0,0,0,0,0,0,0,0,0,0,0,0,0,0,0,0,0,0,23.17,0,0,0,0,0,0,0,0,0,0,0,0,0,0,0,0,0,0,0,0,0,0,0,0,0,0,0,0,0,0,0,0,0,0,0,0,0,0,0,0,76.83,0,0,0,0,0,0,0,0,0,0,0,0,0,0,0,0,0,0,0,0,0,0,0,0,0,0,0,0,0,0,0,0,0,0,0,0,0,0,0,0,0,0,0,0,0,0,0,0,0,0,0,0,0,0,0,0,0,0,0,0,0,0,0,0,0,0,0,0,0,0,0,0,0,0,0,0,0,0,0,0,0,0,0,0,0,0,0,0,0,0,0,0,0,0,0,0,0,0,0,0,0,0,0,0,0,0,0,0,0,0,0,0,0,0,0,0,0,0,0,0,nan,nan,0.405,#VALUE!,#VALUE!
# 48,5947,72094,Nemilov S.V.,1976,nan,0,0,0,0,0,0,0,0,0,0,0,0,0,0,0,0,0,0,0,20.3,0,0,0,0,0,0,0,0,0,0,0,0,0,0,0,0,0,0,0,0,0,0,0,0,0,0,0,0,0,0,0,0,0,0,0,0,0,0,0,0,79.7,0,0,0,0,0,0,0,0,0,0,0,0,0,0,0,0,0,0,0,0,0,0,0,0,0,0,0,0,0,0,0,0,0,0,0,0,0,0,0,0,0,0,0,0,0,0,0,0,0,0,0,0,0,0,0,0,0,0,0,0,0,0,0,0,0,0,0,0,0,0,0,0,0,0,0,0,0,0,0,0,0,0,0,0,0,0,0,0,0,0,0,0,0,0,0,0,0,0,0,0,0,0,0,0,0,0,0,0,0,0,0,0,0,0,0,0,0,0,0,0,nan,nan,0.393,#VALUE!,#VALUE!
# 200,5947,72093,Nemilov S.V.,1976,nan,0,0,0,0,0,0,0,0,0,0,0,0,0,0,0,0,0,0,0,17.56,0,0,0,0,0,0,0,0,0,0,0,0,0,0,0,0,0,0,0,0,0,0,0,0,0,0,0,0,0,0,0,0,0,0,0,0,0,0,0,0,82.44,0,0,0,0,0,0,0,0,0,0,0,0,0,0,0,0,0,0,0,0,0,0,0,0,0,0,0,0,0,0,0,0,0,0,0,0,0,0,0,0,0,0,0,0,0,0,0,0,0,0,0,0,0,0,0,0,0,0,0,0,0,0,0,0,0,0,0,0,0,0,0,0,0,0,0,0,0,0,0,0,0,0,0,0,0,0,0,0,0,0,0,0,0,0,0,0,0,0,0,0,0,0,0,0,0,0,0,0,0,0,0,0,0,0,0,0,0,0,0,0,nan,nan,0.327,#VALUE!,#VALUE!
# 249,32767,421043,Rajendran V.,2002,nan,0,0,0,0,0,0,0,0,0,0,0,0,0,0,0,0,0,0,0,0,0,0,0,0,0,0,0,0,0,0,0,0,0,0,0,0,0,0,0,0,0,0,0,0,0,0,0,0,0,0,0,0,0,0,0,0,0,0,0,0,0,0,0,0,0,0,0,0,0,0,0,0,0,0,0,0,0,0,0,0,0,0,0,0,0,0,0,0,0,0,0,0,0,0,0,0,0,0,0,0,0,0,0,0,0,0,0,0,0,0,0,0,0,0,0,0,0,0,0,31.430144,0,0,0,0,0,0,0,0,0,0,0,0,0,0,0,0,0,0,0,0,0,0,0,0,0,0,0,0,0,0,0,0,0,0,0,0,0,0,0,0,0,0,0,0,0,0,0,68.569856,0,0,0,0,0,0,0,0,0,0,0,0,0,nan,nan,0.321,#VALUE!,#VALUE!
# 335,32767,421042,Rajendran V.,2002,nan,0,0,0,0,0,0,0,0,0,0,0,0,0,0,0,0,0,0,0,0,0,0,0,0,0,0,0,0,0,0,0,0,0,0,0,0,0,0,0,0,0,0,0,0,0,0,0,0,0,0,0,0,0,0,0,0,0,0,0,0,0,0,0,0,0,0,0,0,0,0,0,0,0,0,0,0,0,0,0,0,0,0,0,0,0,0,0,0,0,0,0,0,0,0,0,0,0,0,0,0,0,0,0,0,0,0,0,0,0,0,0,0,0,0,0,0,0,0,0,30.49767862,0,0,0,0,0,0,0,0,0,0,0,0,0,0,0,0,0,0,0,0,0,0,0,0,0,0,0,0,0,0,0,0,0,0,0,0,0,0,0,0,0,0,0,0,0,0,0,69.50232138,0,0,0,0,0,0,0,0,0,0,0,0,0,nan,nan,0.317,#VALUE!,#VALUE!
# 337,37969,448781,Gaafar M.S.,2011,nan,0,0,0,0,0,0,0,0,0,0,0,0,0,0,0,0,0,0,0,5,0,0,0,0,0,0,0,0,0,0,0,0,0,0,0,0,0,0,0,0,0,0,0,0,0,0,0,0,0,0,0,0,0,0,0,0,0,0,0,0,0,0,0,0,0,0,0,0,0,0,0,0,0,0,0,0,0,0,0,0,0,0,0,0,0,0,0,0,0,0,0,0,0,0,0,0,0,0,0,0,0,0,0,0,0,0,20,0,0,0,0,0,0,0,0,0,0,0,0,0,0,0,0,0,0,0,0,0,0,0,0,0,0,0,0,0,0,0,0,0,0,0,0,0,0,0,0,0,0,0,0,0,0,75,0,0,0,0,0,0,0,0,0,0,0,0,0,0,0,0,0,0,0,0,0,0,0,0,0,0,0,nan,nan,0.317,#VALUE!,#VALUE!
# 344,37969,448778,Gaafar M.S.,2011,nan,0,0,0,0,0,0,0,0,0,0,0,0,0,0,0,0,0,0,0,0,0,0,0,0,0,0,0,0,0,0,0,0,0,0,0,0,0,0,0,0,0,0,0,0,0,0,0,0,0,0,0,0,0,0,0,0,0,0,0,0,0,0,0,0,0,0,0,0,0,0,0,0,0,0,0,0,0,0,0,0,0,0,0,0,0,0,0,0,0,0,0,0,0,0,0,0,0,0,0,0,0,0,0,0,0,0,0,0,0,0,0,0,0,0,0,0,0,0,0,20,0,0,0,0,0,0,0,0,0,0,0,0,0,0,0,0,0,0,0,0,0,0,0,0,0,0,0,0,0,0,0,0,0,80,0,0,0,0,0,0,0,0,0,0,0,0,0,0,0,0,0,0,0,0,0,0,0,0,0,0,0,nan,nan,0.316,#VALUE!,#VALUE!
# 359,37204,441709,Kaundal R.S.,2010,nan,0,0,0,0,0,0,0,0,0,0,0,0,0,70,0,0,0,0,0,0,0,0,0,0,0,0,0,0,0,0,0,0,0,0,0,0,0,0,0,0,0,0,0,0,0,0,0,0,0,0,0,0,0,0,0,0,0,0,0,0,0,0,0,0,0,0,0,0,0,0,0,0,0,0,0,0,0,0,0,0,0,0,0,0,0,0,0,0,0,0,0,0,0,0,0,0,0,0,0,0,0,0,0,0,0,0,0,0,0,0,0,0,0,0,0,0,0,0,0,10,0,0,0,0,0,0,0,0,0,0,0,0,0,0,0,0,0,0,0,0,0,0,0,0,0,0,0,20,0,0,0,0,0,0,0,0,0,0,0,0,0,0,0,0,0,0,0,0,0,0,0,0,0,0,0,0,0,0,0,0,0,nan,nan,0.315,#VALUE!,#VALUE!
# 393,32767,421041,Rajendran V.,2002,nan,0,0,0,0,0,0,0,0,0,0,0,0,0,0,0,0,0,0,0,0,0,0,0,0,0,0,0,0,0,0,0,0,0,0,0,0,0,0,0,0,0,0,0,0,0,0,0,0,0,0,0,0,0,0,0,0,0,0,0,0,0,0,0,0,0,0,0,0,0,0,0,0,0,0,0,0,0,0,0,0,0,0,0,0,0,0,0,0,0,0,0,0,0,0,0,0,0,0,0,0,0,0,0,0,0,0,0,0,0,0,0,0,0,0,0,0,0,0,0,29.56774617,0,0,0,0,0,0,0,0,0,0,0,0,0,0,0,0,0,0,0,0,0,0,0,0,0,0,0,0,0,0,0,0,0,0,0,0,0,0,0,0,0,0,0,0,0,0,0,70.43225383,0,0,0,0,0,0,0,0,0,0,0,0,0,nan,nan,0.312,#VALUE!,#VALUE!
# 494,32767,421040,Rajendran V.,2002,nan,0,0,0,0,0,0,0,0,0,0,0,0,0,0,0,0,0,0,0,0,0,0,0,0,0,0,0,0,0,0,0,0,0,0,0,0,0,0,0,0,0,0,0,0,0,0,0,0,0,0,0,0,0,0,0,0,0,0,0,0,0,0,0,0,0,0,0,0,0,0,0,0,0,0,0,0,0,0,0,0,0,0,0,0,0,0,0,0,0,0,0,0,0,0,0,0,0,0,0,0,0,0,0,0,0,0,0,0,0,0,0,0,0,0,0,0,0,0,0,28.64043529,0,0,0,0,0,0,0,0,0,0,0,0,0,0,0,0,0,0,0,0,0,0,0,0,0,0,0,0,0,0,0,0,0,0,0,0,0,0,0,0,0,0,0,0,0,0,0,71.35956471,0,0,0,0,0,0,0,0,0,0,0,0,0,nan,nan,0.309,#VALUE!,#VALUE!
# 504,32767,421039,Rajendran V.,2002,nan,0,0,0,0,0,0,0,0,0,0,0,0,0,0,0,0,0,0,0,0,0,0,0,0,0,0,0,0,0,0,0,0,0,0,0,0,0,0,0,0,0,0,0,0,0,0,0,0,0,0,0,0,0,0,0,0,0,0,0,0,0,0,0,0,0,0,0,0,0,0,0,0,0,0,0,0,0,0,0,0,0,0,0,0,0,0,0,0,0,0,0,0,0,0,0,0,0,0,0,0,0,0,0,0,0,0,0,0,0,0,0,0,0,0,0,0,0,0,0,27.71859774,0,0,0,0,0,0,0,0,0,0,0,0,0,0,0,0,0,0,0,0,0,0,0,0,0,0,0,0,0,0,0,0,0,0,0,0,0,0,0,0,0,0,0,0,0,0,0,72.28140226,0,0,0,0,0,0,0,0,0,0,0,0,0,nan,nan,0.308,#VALUE!,#VALUE!
# 518,5149,19192,Nemilov S.V.,1972,nan,0,0,0,0,0,0,0,0,0,0,0,0,0,100,0,0,0,0,0,0,0,0,0,0,0,0,0,0,0,0,0,0,0,0,0,0,0,0,0,0,0,0,0,0,0,0,0,0,0,0,0,0,0,0,0,0,0,0,0,0,0,0,0,0,0,0,0,0,0,0,0,0,0,0,0,0,0,0,0,0,0,0,0,0,0,0,0,0,0,0,0,0,0,0,0,0,0,0,0,0,0,0,0,0,0,0,0,0,0,0,0,0,0,0,0,0,0,0,0,0,0,0,0,0,0,0,0,0,0,0,0,0,0,0,0,0,0,0,0,0,0,0,0,0,0,0,0,0,0,0,0,0,0,0,0,0,0,0,0,0,0,0,0,0,0,0,0,0,0,0,0,0,0,0,0,0,0,0,0,0,0,nan,nan,0.306,#VALUE!,#VALUE!
# 519,5267,70133,Nemilov S.V.,1972,nan,0,0,0,0,0,0,0,0,0,0,0,0,0,100,0,0,0,0,0,0,0,0,0,0,0,0,0,0,0,0,0,0,0,0,0,0,0,0,0,0,0,0,0,0,0,0,0,0,0,0,0,0,0,0,0,0,0,0,0,0,0,0,0,0,0,0,0,0,0,0,0,0,0,0,0,0,0,0,0,0,0,0,0,0,0,0,0,0,0,0,0,0,0,0,0,0,0,0,0,0,0,0,0,0,0,0,0,0,0,0,0,0,0,0,0,0,0,0,0,0,0,0,0,0,0,0,0,0,0,0,0,0,0,0,0,0,0,0,0,0,0,0,0,0,0,0,0,0,0,0,0,0,0,0,0,0,0,0,0,0,0,0,0,0,0,0,0,0,0,0,0,0,0,0,0,0,0,0,0,0,0,nan,nan,0.306,#VALUE!,#VALUE!
# 520,5267,70142,Nemilov S.V.,1972,nan,0,0,0,0,0,0,0,0,0,0,0,0,0,85.8,0,0,14.2,0,0,0,0,0,0,0,0,0,0,0,0,0,0,0,0,0,0,0,0,0,0,0,0,0,0,0,0,0,0,0,0,0,0,0,0,0,0,0,0,0,0,0,0,0,0,0,0,0,0,0,0,0,0,0,0,0,0,0,0,0,0,0,0,0,0,0,0,0,0,0,0,0,0,0,0,0,0,0,0,0,0,0,0,0,0,0,0,0,0,0,0,0,0,0,0,0,0,0,0,0,0,0,0,0,0,0,0,0,0,0,0,0,0,0,0,0,0,0,0,0,0,0,0,0,0,0,0,0,0,0,0,0,0,0,0,0,0,0,0,0,0,0,0,0,0,0,0,0,0,0,0,0,0,0,0,0,0,0,0,0,0,0,0,nan,nan,0.306,#VALUE!,#VALUE!
# 533,37204,441710,Kaundal R.S.,2010,nan,0,0,0,0,0,0,0,0,0,0,0,0,0,70,0,0,0,0,0,0,0,0,0,0,0,0,0,0,0,0,0,0,0,0,0,0,0,0,0,0,0,0,0,0,0,0,0,0,0,0,0,0,0,0,0,0,0,0,0,0,0,0,0,0,0,0,0,0,0,0,0,0,0,0,0,0,0,0,0,0,0,0,0,0,0,0,0,0,0,0,0,0,0,0,0,0,0,0,0,0,0,0,0,0,0,0,0,0,0,0,0,0,0,0,0,0,0,0,0,20,0,0,0,0,0,0,0,0,0,0,0,0,0,0,0,0,0,0,0,0,0,0,0,0,0,0,0,10,0,0,0,0,0,0,0,0,0,0,0,0,0,0,0,0,0,0,0,0,0,0,0,0,0,0,0,0,0,0,0,0,0,nan,nan,0.306,#VALUE!,#VALUE!
# 555,32767,421038,Rajendran V.,2002,nan,0,0,0,0,0,0,0,0,0,0,0,0,0,0,0,0,0,0,0,0,0,0,0,0,0,0,0,0,0,0,0,0,0,0,0,0,0,0,0,0,0,0,0,0,0,0,0,0,0,0,0,0,0,0,0,0,0,0,0,0,0,0,0,0,0,0,0,0,0,0,0,0,0,0,0,0,0,0,0,0,0,0,0,0,0,0,0,0,0,0,0,0,0,0,0,0,0,0,0,0,0,0,0,0,0,0,0,0,0,0,0,0,0,0,0,0,0,0,0,25.88282386,0,0,0,0,0,0,0,0,0,0,0,0,0,0,0,0,0,0,0,0,0,0,0,0,0,0,0,0,0,0,0,0,0,0,0,0,0,0,0,0,0,0,0,0,0,0,0,74.11717614,0,0,0,0,0,0,0,0,0,0,0,0,0,nan,nan,0.305,#VALUE!,#VALUE!
# 559,37969,448773,Gaafar M.S.,2011,nan,0,0,0,0,0,0,0,0,0,0,0,0,0,0,0,0,0,0,0,0,0,0,0,0,0,0,0,0,0,0,0,0,0,0,0,0,0,0,0,0,0,0,0,0,0,0,0,0,0,0,0,0,0,0,0,0,0,0,0,0,0,0,0,0,0,0,0,0,0,0,0,0,0,0,0,0,0,0,0,0,0,0,0,0,0,0,0,0,0,0,0,0,0,0,0,0,0,0,0,0,0,0,0,0,0,0,15,0,0,0,0,0,0,0,0,0,0,0,0,0,0,0,0,0,0,0,0,0,0,0,0,0,0,0,0,0,0,0,0,0,0,0,0,0,0,0,0,0,0,0,0,0,0,85,0,0,0,0,0,0,0,0,0,0,0,0,0,0,0,0,0,0,0,0,0,0,0,0,0,0,0,nan,nan,0.305,#VALUE!,#VALUE!
# 610,32767,421037,Rajendran V.,2002,nan,0,0,0,0,0,0,0,0,0,0,0,0,0,0,0,0,0,0,0,0,0,0,0,0,0,0,0,0,0,0,0,0,0,0,0,0,0,0,0,0,0,0,0,0,0,0,0,0,0,0,0,0,0,0,0,0,0,0,0,0,0,0,0,0,0,0,0,0,0,0,0,0,0,0,0,0,0,0,0,0,0,0,0,0,0,0,0,0,0,0,0,0,0,0,0,0,0,0,0,0,0,0,0,0,0,0,0,0,0,0,0,0,0,0,0,0,0,0,0,23.1594237,0,0,0,0,0,0,0,0,0,0,0,0,0,0,0,0,0,0,0,0,0,0,0,0,0,0,0,0,0,0,0,0,0,0,0,0,0,0,0,0,0,0,0,0,0,0,0,76.8405763,0,0,0,0,0,0,0,0,0,0,0,0,0,nan,nan,0.302,#VALUE!,#VALUE!
# 612,37969,448774,Gaafar M.S.,2011,nan,0,0,0,0,0,0,0,0,0,0,0,0,0,0,0,0,0,0,0,0,0,0,0,0,0,0,0,0,0,0,0,0,0,0,0,0,0,0,0,0,0,0,0,0,0,0,0,0,0,0,0,0,0,0,0,0,0,0,0,0,0,0,0,0,0,0,0,0,0,0,0,0,0,0,0,0,0,0,0,0,0,0,0,0,0,0,0,0,0,0,0,0,0,0,0,0,0,0,0,0,0,0,0,0,0,0,20,0,0,0,0,0,0,0,0,0,0,0,0,0,0,0,0,0,0,0,0,0,0,0,0,0,0,0,0,0,0,0,0,0,0,0,0,0,0,0,0,0,0,0,0,0,0,80,0,0,0,0,0,0,0,0,0,0,0,0,0,0,0,0,0,0,0,0,0,0,0,0,0,0,0,nan,nan,0.302,#VALUE!,#VALUE!
# 630,32767,421035,Rajendran V.,2002,nan,0,0,0,0,0,0,0,0,0,0,0,0,0,0,0,0,0,0,0,0,0,0,0,0,0,0,0,0,0,0,0,0,0,0,0,0,0,0,0,0,0,0,0,0,0,0,0,0,0,0,0,0,0,0,0,0,0,0,0,0,0,0,0,0,0,0,0,0,0,0,0,0,0,0,0,0,0,0,0,0,0,0,0,0,0,0,0,0,0,0,0,0,0,0,0,0,0,0,0,0,0,0,0,0,0,0,0,0,0,0,0,0,0,0,0,0,0,0,0,18.68870715,0,0,0,0,0,0,0,0,0,0,0,0,0,0,0,0,0,0,0,0,0,0,0,0,0,0,0,0,0,0,0,0,0,0,0,0,0,0,0,0,0,0,0,0,0,0,0,81.31129285,0,0,0,0,0,0,0,0,0,0,0,0,0,nan,nan,0.301,#VALUE!,#VALUE!
# 631,32767,421036,Rajendran V.,2002,nan,0,0,0,0,0,0,0,0,0,0,0,0,0,0,0,0,0,0,0,0,0,0,0,0,0,0,0,0,0,0,0,0,0,0,0,0,0,0,0,0,0,0,0,0,0,0,0,0,0,0,0,0,0,0,0,0,0,0,0,0,0,0,0,0,0,0,0,0,0,0,0,0,0,0,0,0,0,0,0,0,0,0,0,0,0,0,0,0,0,0,0,0,0,0,0,0,0,0,0,0,0,0,0,0,0,0,0,0,0,0,0,0,0,0,0,0,0,0,0,21.3603932,0,0,0,0,0,0,0,0,0,0,0,0,0,0,0,0,0,0,0,0,0,0,0,0,0,0,0,0,0,0,0,0,0,0,0,0,0,0,0,0,0,0,0,0,0,0,0,78.6396068,0,0,0,0,0,0,0,0,0,0,0,0,0,nan,nan,0.301,#VALUE!,#VALUE!
# 644,5267,70143,Nemilov S.V.,1972,nan,0,0,0,0,0,0,0,0,0,0,0,0,0,83.82442,0,0,16.17558,0,0,0,0,0,0,0,0,0,0,0,0,0,0,0,0,0,0,0,0,0,0,0,0,0,0,0,0,0,0,0,0,0,0,0,0,0,0,0,0,0,0,0,0,0,0,0,0,0,0,0,0,0,0,0,0,0,0,0,0,0,0,0,0,0,0,0,0,0,0,0,0,0,0,0,0,0,0,0,0,0,0,0,0,0,0,0,0,0,0,0,0,0,0,0,0,0,0,0,0,0,0,0,0,0,0,0,0,0,0,0,0,0,0,0,0,0,0,0,0,0,0,0,0,0,0,0,0,0,0,0,0,0,0,0,0,0,0,0,0,0,0,0,0,0,0,0,0,0,0,0,0,0,0,0,0,0,0,0,0,0,0,0,0,nan,nan,0.3,#VALUE!,#VALUE!
# 780,5267,70141,Nemilov S.V.,1972,nan,0,0,0,0,0,0,0,0,0,0,0,0,0,87,0,0,13,0,0,0,0,0,0,0,0,0,0,0,0,0,0,0,0,0,0,0,0,0,0,0,0,0,0,0,0,0,0,0,0,0,0,0,0,0,0,0,0,0,0,0,0,0,0,0,0,0,0,0,0,0,0,0,0,0,0,0,0,0,0,0,0,0,0,0,0,0,0,0,0,0,0,0,0,0,0,0,0,0,0,0,0,0,0,0,0,0,0,0,0,0,0,0,0,0,0,0,0,0,0,0,0,0,0,0,0,0,0,0,0,0,0,0,0,0,0,0,0,0,0,0,0,0,0,0,0,0,0,0,0,0,0,0,0,0,0,0,0,0,0,0,0,0,0,0,0,0,0,0,0,0,0,0,0,0,0,0,0,0,0,0,0,nan,nan,0.298,#VALUE!,#VALUE!
# 902,5267,70144,Nemilov S.V.,1972,nan,0,0,0,0,0,0,0,0,0,0,0,0,0,80.2,0,0,19.8,0,0,0,0,0,0,0,0,0,0,0,0,0,0,0,0,0,0,0,0,0,0,0,0,0,0,0,0,0,0,0,0,0,0,0,0,0,0,0,0,0,0,0,0,0,0,0,0,0,0,0,0,0,0,0,0,0,0,0,0,0,0,0,0,0,0,0,0,0,0,0,0,0,0,0,0,0,0,0,0,0,0,0,0,0,0,0,0,0,0,0,0,0,0,0,0,0,0,0,0,0,0,0,0,0,0,0,0,0,0,0,0,0,0,0,0,0,0,0,0,0,0,0,0,0,0,0,0,0,0,0,0,0,0,0,0,0,0,0,0,0,0,0,0,0,0,0,0,0,0,0,0,0,0,0,0,0,0,0,0,0,0,0,0,nan,nan,0.293,#VALUE!,#VALUE!
# 929,5149,19211,Nemilov S.V.,1972,nan,0,0,0,0,0,0,0,0,0,0,0,0,0,62.75,0,0,0,0,0,0,0,0,0,0,0,0,0,0,0,0,0,0,0,0,0,0,0,0,0,0,0,0,0,0,0,0,0,0,0,0,0,0,0,0,0,0,0,0,0,0,0,0,0,0,0,0,0,0,0,0,0,0,0,0,0,0,0,0,0,0,0,0,0,0,0,0,0,0,0,0,0,0,0,0,0,0,0,0,0,0,37.25,0,0,0,0,0,0,0,0,0,0,0,0,0,0,0,0,0,0,0,0,0,0,0,0,0,0,0,0,0,0,0,0,0,0,0,0,0,0,0,0,0,0,0,0,0,0,0,0,0,0,0,0,0,0,0,0,0,0,0,0,0,0,0,0,0,0,0,0,0,0,0,0,0,0,0,0,0,0,0,0,nan,nan,0.292,#VALUE!,#VALUE!
# 934,5267,70153,Nemilov S.V.,1972,nan,0,0,0,0,0,0,0,0,0,0,0,0,0,59.9,0,0,40.1,0,0,0,0,0,0,0,0,0,0,0,0,0,0,0,0,0,0,0,0,0,0,0,0,0,0,0,0,0,0,0,0,0,0,0,0,0,0,0,0,0,0,0,0,0,0,0,0,0,0,0,0,0,0,0,0,0,0,0,0,0,0,0,0,0,0,0,0,0,0,0,0,0,0,0,0,0,0,0,0,0,0,0,0,0,0,0,0,0,0,0,0,0,0,0,0,0,0,0,0,0,0,0,0,0,0,0,0,0,0,0,0,0,0,0,0,0,0,0,0,0,0,0,0,0,0,0,0,0,0,0,0,0,0,0,0,0,0,0,0,0,0,0,0,0,0,0,0,0,0,0,0,0,0,0,0,0,0,0,0,0,0,0,0,nan,nan,0.292,#VALUE!,#VALUE!
# 950,5267,70140,Nemilov S.V.,1972,nan,0,0,0,0,0,0,0,0,0,0,0,0,0,90.44,0,0,9.56,0,0,0,0,0,0,0,0,0,0,0,0,0,0,0,0,0,0,0,0,0,0,0,0,0,0,0,0,0,0,0,0,0,0,0,0,0,0,0,0,0,0,0,0,0,0,0,0,0,0,0,0,0,0,0,0,0,0,0,0,0,0,0,0,0,0,0,0,0,0,0,0,0,0,0,0,0,0,0,0,0,0,0,0,0,0,0,0,0,0,0,0,0,0,0,0,0,0,0,0,0,0,0,0,0,0,0,0,0,0,0,0,0,0,0,0,0,0,0,0,0,0,0,0,0,0,0,0,0,0,0,0,0,0,0,0,0,0,0,0,0,0,0,0,0,0,0,0,0,0,0,0,0,0,0,0,0,0,0,0,0,0,0,0,nan,nan,0.291,#VALUE!,#VALUE!
# 976,5149,19210,Nemilov S.V.,1972,nan,0,0,0,0,0,0,0,0,0,0,0,0,0,65.3,0,0,0,0,0,0,0,0,0,0,0,0,0,0,0,0,0,0,0,0,0,0,0,0,0,0,0,0,0,0,0,0,0,0,0,0,0,0,0,0,0,0,0,0,0,0,0,0,0,0,0,0,0,0,0,0,0,0,0,0,0,0,0,0,0,0,0,0,0,0,0,0,0,0,0,0,0,0,0,0,0,0,0,0,0,0,34.7,0,0,0,0,0,0,0,0,0,0,0,0,0,0,0,0,0,0,0,0,0,0,0,0,0,0,0,0,0,0,0,0,0,0,0,0,0,0,0,0,0,0,0,0,0,0,0,0,0,0,0,0,0,0,0,0,0,0,0,0,0,0,0,0,0,0,0,0,0,0,0,0,0,0,0,0,0,0,0,0,nan,nan,0.29,#VALUE!,#VALUE!
# 1118,37204,441711,Kaundal R.S.,2010,nan,0,0,0,0,0,0,0,0,0,0,0,0,0,60,0,0,0,0,0,0,0,0,0,0,0,0,0,0,0,0,0,0,0,0,0,0,0,0,0,0,0,0,0,0,0,0,0,0,0,0,0,0,0,0,0,0,0,0,0,0,0,0,0,0,0,0,0,0,0,0,0,0,0,0,0,0,0,0,0,0,0,0,0,0,0,0,0,0,0,0,0,0,0,0,0,0,0,0,0,0,0,0,0,0,0,0,0,0,0,0,0,0,0,0,0,0,0,0,0,20,0,0,0,0,0,0,0,0,0,0,0,0,0,0,0,0,0,0,0,0,0,0,0,0,0,0,0,20,0,0,0,0,0,0,0,0,0,0,0,0,0,0,0,0,0,0,0,0,0,0,0,0,0,0,0,0,0,0,0,0,0,nan,nan,0.29,#VALUE!,#VALUE!
# 1158,5267,70147,Nemilov S.V.,1972,nan,0,0,0,0,0,0,0,0,0,0,0,0,0,73.7,0,0,26.3,0,0,0,0,0,0,0,0,0,0,0,0,0,0,0,0,0,0,0,0,0,0,0,0,0,0,0,0,0,0,0,0,0,0,0,0,0,0,0,0,0,0,0,0,0,0,0,0,0,0,0,0,0,0,0,0,0,0,0,0,0,0,0,0,0,0,0,0,0,0,0,0,0,0,0,0,0,0,0,0,0,0,0,0,0,0,0,0,0,0,0,0,0,0,0,0,0,0,0,0,0,0,0,0,0,0,0,0,0,0,0,0,0,0,0,0,0,0,0,0,0,0,0,0,0,0,0,0,0,0,0,0,0,0,0,0,0,0,0,0,0,0,0,0,0,0,0,0,0,0,0,0,0,0,0,0,0,0,0,0,0,0,0,0,nan,nan,0.288,#VALUE!,#VALUE!
# 1159,5267,70148,Nemilov S.V.,1972,nan,0,0,0,0,0,0,0,0,0,0,0,0,0,70.6,0,0,29.4,0,0,0,0,0,0,0,0,0,0,0,0,0,0,0,0,0,0,0,0,0,0,0,0,0,0,0,0,0,0,0,0,0,0,0,0,0,0,0,0,0,0,0,0,0,0,0,0,0,0,0,0,0,0,0,0,0,0,0,0,0,0,0,0,0,0,0,0,0,0,0,0,0,0,0,0,0,0,0,0,0,0,0,0,0,0,0,0,0,0,0,0,0,0,0,0,0,0,0,0,0,0,0,0,0,0,0,0,0,0,0,0,0,0,0,0,0,0,0,0,0,0,0,0,0,0,0,0,0,0,0,0,0,0,0,0,0,0,0,0,0,0,0,0,0,0,0,0,0,0,0,0,0,0,0,0,0,0,0,0,0,0,0,0,nan,nan,0.288,#VALUE!,#VALUE!
# 1186,5149,19193,Nemilov S.V.,1972,nan,0,0,0,0,0,0,0,0,0,0,0,0,0,97.22,0,0,0,0,0,0,0,0,0,0,0,0,0,0,0,0,0,0,0,0,0,0,0,0,0,0,0,0,0,0,0,0,0,0,0,0,0,0,0,0,0,0,0,0,0,0,0,0,0,0,0,0,0,0,0,0,0,0,0,0,0,0,0,0,0,0,0,0,0,0,0,0,0,0,0,0,0,0,0,0,0,0,0,0,0,0,2.78,0,0,0,0,0,0,0,0,0,0,0,0,0,0,0,0,0,0,0,0,0,0,0,0,0,0,0,0,0,0,0,0,0,0,0,0,0,0,0,0,0,0,0,0,0,0,0,0,0,0,0,0,0,0,0,0,0,0,0,0,0,0,0,0,0,0,0,0,0,0,0,0,0,0,0,0,0,0,0,0,nan,nan,0.287,#VALUE!,#VALUE!
# 1222,5267,70145,Nemilov S.V.,1972,nan,0,0,0,0,0,0,0,0,0,0,0,0,0,77.97,0,0,22.03,0,0,0,0,0,0,0,0,0,0,0,0,0,0,0,0,0,0,0,0,0,0,0,0,0,0,0,0,0,0,0,0,0,0,0,0,0,0,0,0,0,0,0,0,0,0,0,0,0,0,0,0,0,0,0,0,0,0,0,0,0,0,0,0,0,0,0,0,0,0,0,0,0,0,0,0,0,0,0,0,0,0,0,0,0,0,0,0,0,0,0,0,0,0,0,0,0,0,0,0,0,0,0,0,0,0,0,0,0,0,0,0,0,0,0,0,0,0,0,0,0,0,0,0,0,0,0,0,0,0,0,0,0,0,0,0,0,0,0,0,0,0,0,0,0,0,0,0,0,0,0,0,0,0,0,0,0,0,0,0,0,0,0,0,nan,nan,0.286,#VALUE!,#VALUE!
# 1263,5267,70134,Nemilov S.V.,1972,nan,0,0,0,0,0,0,0,0,0,0,0,0,0,98.8,0,0,1.2,0,0,0,0,0,0,0,0,0,0,0,0,0,0,0,0,0,0,0,0,0,0,0,0,0,0,0,0,0,0,0,0,0,0,0,0,0,0,0,0,0,0,0,0,0,0,0,0,0,0,0,0,0,0,0,0,0,0,0,0,0,0,0,0,0,0,0,0,0,0,0,0,0,0,0,0,0,0,0,0,0,0,0,0,0,0,0,0,0,0,0,0,0,0,0,0,0,0,0,0,0,0,0,0,0,0,0,0,0,0,0,0,0,0,0,0,0,0,0,0,0,0,0,0,0,0,0,0,0,0,0,0,0,0,0,0,0,0,0,0,0,0,0,0,0,0,0,0,0,0,0,0,0,0,0,0,0,0,0,0,0,0,0,0,nan,nan,0.285,#VALUE!,#VALUE!
# 1264,5267,70152,Nemilov S.V.,1972,nan,0,0,0,0,0,0,0,0,0,0,0,0,0,62.47,0,0,37.53,0,0,0,0,0,0,0,0,0,0,0,0,0,0,0,0,0,0,0,0,0,0,0,0,0,0,0,0,0,0,0,0,0,0,0,0,0,0,0,0,0,0,0,0,0,0,0,0,0,0,0,0,0,0,0,0,0,0,0,0,0,0,0,0,0,0,0,0,0,0,0,0,0,0,0,0,0,0,0,0,0,0,0,0,0,0,0,0,0,0,0,0,0,0,0,0,0,0,0,0,0,0,0,0,0,0,0,0,0,0,0,0,0,0,0,0,0,0,0,0,0,0,0,0,0,0,0,0,0,0,0,0,0,0,0,0,0,0,0,0,0,0,0,0,0,0,0,0,0,0,0,0,0,0,0,0,0,0,0,0,0,0,0,0,nan,nan,0.285,#VALUE!,#VALUE!
# 1291,5267,70135,Nemilov S.V.,1972,nan,0,0,0,0,0,0,0,0,0,0,0,0,0,98.44,0,0,1.56,0,0,0,0,0,0,0,0,0,0,0,0,0,0,0,0,0,0,0,0,0,0,0,0,0,0,0,0,0,0,0,0,0,0,0,0,0,0,0,0,0,0,0,0,0,0,0,0,0,0,0,0,0,0,0,0,0,0,0,0,0,0,0,0,0,0,0,0,0,0,0,0,0,0,0,0,0,0,0,0,0,0,0,0,0,0,0,0,0,0,0,0,0,0,0,0,0,0,0,0,0,0,0,0,0,0,0,0,0,0,0,0,0,0,0,0,0,0,0,0,0,0,0,0,0,0,0,0,0,0,0,0,0,0,0,0,0,0,0,0,0,0,0,0,0,0,0,0,0,0,0,0,0,0,0,0,0,0,0,0,0,0,0,0,nan,nan,0.284,#VALUE!,#VALUE!
# 1317,5267,70146,Nemilov S.V.,1972,nan,0,0,0,0,0,0,0,0,0,0,0,0,0,74.8,0,0,25.2,0,0,0,0,0,0,0,0,0,0,0,0,0,0,0,0,0,0,0,0,0,0,0,0,0,0,0,0,0,0,0,0,0,0,0,0,0,0,0,0,0,0,0,0,0,0,0,0,0,0,0,0,0,0,0,0,0,0,0,0,0,0,0,0,0,0,0,0,0,0,0,0,0,0,0,0,0,0,0,0,0,0,0,0,0,0,0,0,0,0,0,0,0,0,0,0,0,0,0,0,0,0,0,0,0,0,0,0,0,0,0,0,0,0,0,0,0,0,0,0,0,0,0,0,0,0,0,0,0,0,0,0,0,0,0,0,0,0,0,0,0,0,0,0,0,0,0,0,0,0,0,0,0,0,0,0,0,0,0,0,0,0,0,0,nan,nan,0.283,#VALUE!,#VALUE!
# 1334,37204,441712,Kaundal R.S.,2010,nan,0,0,0,0,0,0,0,0,0,0,0,0,0,60,0,0,0,0,0,0,0,0,0,0,0,0,0,0,0,0,0,0,0,0,0,0,0,0,0,0,0,0,0,0,0,0,0,0,0,0,0,0,0,0,0,0,0,0,0,0,0,0,0,0,0,0,0,0,0,0,0,0,0,0,0,0,0,0,0,0,0,0,0,0,0,0,0,0,0,0,0,0,0,0,0,0,0,0,0,0,0,0,0,0,0,0,0,0,0,0,0,0,0,0,0,0,0,0,0,30,0,0,0,0,0,0,0,0,0,0,0,0,0,0,0,0,0,0,0,0,0,0,0,0,0,0,0,10,0,0,0,0,0,0,0,0,0,0,0,0,0,0,0,0,0,0,0,0,0,0,0,0,0,0,0,0,0,0,0,0,0,nan,nan,0.283,#VALUE!,#VALUE!
# 1377,5149,19196,Nemilov S.V.,1972,nan,0,0,0,0,0,0,0,0,0,0,0,0,0,89.49,0,0,0,0,0,0,0,0,0,0,0,0,0,0,0,0,0,0,0,0,0,0,0,0,0,0,0,0,0,0,0,0,0,0,0,0,0,0,0,0,0,0,0,0,0,0,0,0,0,0,0,0,0,0,0,0,0,0,0,0,0,0,0,0,0,0,0,0,0,0,0,0,0,0,0,0,0,0,0,0,0,0,0,0,0,0,10.51,0,0,0,0,0,0,0,0,0,0,0,0,0,0,0,0,0,0,0,0,0,0,0,0,0,0,0,0,0,0,0,0,0,0,0,0,0,0,0,0,0,0,0,0,0,0,0,0,0,0,0,0,0,0,0,0,0,0,0,0,0,0,0,0,0,0,0,0,0,0,0,0,0,0,0,0,0,0,0,0,nan,nan,0.281,#VALUE!,#VALUE!
# 1378,5267,70139,Nemilov S.V.,1972,nan,0,0,0,0,0,0,0,0,0,0,0,0,0,91.55,0,0,8.45,0,0,0,0,0,0,0,0,0,0,0,0,0,0,0,0,0,0,0,0,0,0,0,0,0,0,0,0,0,0,0,0,0,0,0,0,0,0,0,0,0,0,0,0,0,0,0,0,0,0,0,0,0,0,0,0,0,0,0,0,0,0,0,0,0,0,0,0,0,0,0,0,0,0,0,0,0,0,0,0,0,0,0,0,0,0,0,0,0,0,0,0,0,0,0,0,0,0,0,0,0,0,0,0,0,0,0,0,0,0,0,0,0,0,0,0,0,0,0,0,0,0,0,0,0,0,0,0,0,0,0,0,0,0,0,0,0,0,0,0,0,0,0,0,0,0,0,0,0,0,0,0,0,0,0,0,0,0,0,0,0,0,0,0,nan,nan,0.281,#VALUE!,#VALUE!
# 1379,5267,70150,Nemilov S.V.,1972,nan,0,0,0,0,0,0,0,0,0,0,0,0,0,66.15,0,0,33.85,0,0,0,0,0,0,0,0,0,0,0,0,0,0,0,0,0,0,0,0,0,0,0,0,0,0,0,0,0,0,0,0,0,0,0,0,0,0,0,0,0,0,0,0,0,0,0,0,0,0,0,0,0,0,0,0,0,0,0,0,0,0,0,0,0,0,0,0,0,0,0,0,0,0,0,0,0,0,0,0,0,0,0,0,0,0,0,0,0,0,0,0,0,0,0,0,0,0,0,0,0,0,0,0,0,0,0,0,0,0,0,0,0,0,0,0,0,0,0,0,0,0,0,0,0,0,0,0,0,0,0,0,0,0,0,0,0,0,0,0,0,0,0,0,0,0,0,0,0,0,0,0,0,0,0,0,0,0,0,0,0,0,0,0,nan,nan,0.281,#VALUE!,#VALUE!
# 1384,11933,49806,Faulstich M.,1976,nan,0,0,0,0,0,0,0,0,0,0,0,0,0,0,0,0,43.78042637,0,0,0,0,0,0,0,0,0,0,0,0,0,0,0,0,0,0,0,0,0,0,0,0,0,0,0,0,0,0,0,0,0,0,0,0,0,0,0,0,0,0,0,0,0,0,0,0,0,0,0,0,0,0,0,0,0,0,0,0,0,0,0,0,0,0,0,0,0,0,0,0,0,0,0,0,0,0,0,0,0,0,0,0,0,0,0,0,0,3.591013646,0,0,0,0,0,0,0,0,52.62855999,0,0,0,0,0,0,0,0,0,0,0,0,0,0,0,0,0,0,0,0,0,0,0,0,0,0,0,0,0,0,0,0,0,0,0,0,0,0,0,0,0,0,0,0,0,0,0,0,0,0,0,0,0,0,0,0,0,0,0,0,0,0,0,0,0,nan,nan,0.281,#VALUE!,#VALUE!
# 1405,5149,19209,Nemilov S.V.,1972,nan,0,0,0,0,0,0,0,0,0,0,0,0,0,67.5,0,0,0,0,0,0,0,0,0,0,0,0,0,0,0,0,0,0,0,0,0,0,0,0,0,0,0,0,0,0,0,0,0,0,0,0,0,0,0,0,0,0,0,0,0,0,0,0,0,0,0,0,0,0,0,0,0,0,0,0,0,0,0,0,0,0,0,0,0,0,0,0,0,0,0,0,0,0,0,0,0,0,0,0,0,0,32.5,0,0,0,0,0,0,0,0,0,0,0,0,0,0,0,0,0,0,0,0,0,0,0,0,0,0,0,0,0,0,0,0,0,0,0,0,0,0,0,0,0,0,0,0,0,0,0,0,0,0,0,0,0,0,0,0,0,0,0,0,0,0,0,0,0,0,0,0,0,0,0,0,0,0,0,0,0,0,0,0,nan,nan,0.28,#VALUE!,#VALUE!
# 1436,8701,80120,Aleinikov F.K.,1962,nan,0,0,0,0,0,0,0,0,0,0,0,0,0,0,0,0,0,0,0,0,0,0,0,0,0,0,0,0,0,0,0,0,0,0,0,0,0,0,0,0,0,0,0,0,0,0,0,0,0,0,0,0,0,0,0,0,0,0,0,0,0,0,0,0,0,0,0,0,0,0,0,0,0,0,0,0,0,0,0,0,0,0,0,0,0,0,0,0,0,0,0,0,0,0,0,0,0,0,0,0,44.44444,0,0,0,0,0,0,0,0,0,0,0,0,0,0,0,0,0,0,0,0,0,0,0,0,0,0,0,0,0,0,0,0,0,0,0,0,55.55556,0,0,0,0,0,0,0,0,0,0,0,0,0,0,0,0,0,0,0,0,0,0,0,0,0,0,0,0,0,0,0,0,0,0,0,0,0,0,0,0,0,0,0,nan,nan,0.28,#VALUE!,#VALUE!
# 1446,8702,80178,Aleinikov F.K.,1962,nan,0,0,0,0,0,0,0,0,0,0,0,0,0,0,0,0,14.28571143,0,0,0,0,0,0,0,0,0,0,0,0,0,0,0,0,0,0,0,0,0,0,0,0,0,0,0,0,0,0,0,0,0,0,0,0,0,0,0,0,0,0,0,0,0,0,0,0,0,0,0,0,0,0,14.28571143,0,0,0,0,0,0,0,0,0,0,0,0,0,0,0,0,0,0,0,0,0,0,0,0,0,0,0,0,0,0,0,0,0,0,0,0,0,0,0,0,0,0,0,0,0,0,0,0,0,0,0,0,0,0,0,0,0,0,0,0,0,0,0,0,0,71.42857714,0,0,0,0,0,0,0,0,0,0,0,0,0,0,0,0,0,0,0,0,0,0,0,0,0,0,0,0,0,0,0,0,0,0,0,0,0,0,0,0,0,0,0,nan,nan,0.28,#VALUE!,#VALUE!
# 1556,5149,19194,Nemilov S.V.,1972,nan,0,0,0,0,0,0,0,0,0,0,0,0,0,94.5,0,0,0,0,0,0,0,0,0,0,0,0,0,0,0,0,0,0,0,0,0,0,0,0,0,0,0,0,0,0,0,0,0,0,0,0,0,0,0,0,0,0,0,0,0,0,0,0,0,0,0,0,0,0,0,0,0,0,0,0,0,0,0,0,0,0,0,0,0,0,0,0,0,0,0,0,0,0,0,0,0,0,0,0,0,0,5.5,0,0,0,0,0,0,0,0,0,0,0,0,0,0,0,0,0,0,0,0,0,0,0,0,0,0,0,0,0,0,0,0,0,0,0,0,0,0,0,0,0,0,0,0,0,0,0,0,0,0,0,0,0,0,0,0,0,0,0,0,0,0,0,0,0,0,0,0,0,0,0,0,0,0,0,0,0,0,0,0,nan,nan,0.279,#VALUE!,#VALUE!
# 1585,5149,19197,Nemilov S.V.,1972,nan,0,0,0,0,0,0,0,0,0,0,0,0,0,87,0,0,0,0,0,0,0,0,0,0,0,0,0,0,0,0,0,0,0,0,0,0,0,0,0,0,0,0,0,0,0,0,0,0,0,0,0,0,0,0,0,0,0,0,0,0,0,0,0,0,0,0,0,0,0,0,0,0,0,0,0,0,0,0,0,0,0,0,0,0,0,0,0,0,0,0,0,0,0,0,0,0,0,0,0,0,13,0,0,0,0,0,0,0,0,0,0,0,0,0,0,0,0,0,0,0,0,0,0,0,0,0,0,0,0,0,0,0,0,0,0,0,0,0,0,0,0,0,0,0,0,0,0,0,0,0,0,0,0,0,0,0,0,0,0,0,0,0,0,0,0,0,0,0,0,0,0,0,0,0,0,0,0,0,0,0,0,nan,nan,0.278,#VALUE!,#VALUE!
# 1635,5267,70149,Nemilov S.V.,1972,nan,0,0,0,0,0,0,0,0,0,0,0,0,0,67.9,0,0,32.1,0,0,0,0,0,0,0,0,0,0,0,0,0,0,0,0,0,0,0,0,0,0,0,0,0,0,0,0,0,0,0,0,0,0,0,0,0,0,0,0,0,0,0,0,0,0,0,0,0,0,0,0,0,0,0,0,0,0,0,0,0,0,0,0,0,0,0,0,0,0,0,0,0,0,0,0,0,0,0,0,0,0,0,0,0,0,0,0,0,0,0,0,0,0,0,0,0,0,0,0,0,0,0,0,0,0,0,0,0,0,0,0,0,0,0,0,0,0,0,0,0,0,0,0,0,0,0,0,0,0,0,0,0,0,0,0,0,0,0,0,0,0,0,0,0,0,0,0,0,0,0,0,0,0,0,0,0,0,0,0,0,0,0,0,nan,nan,0.277,#VALUE!,#VALUE!
# 1742,5149,19207,Nemilov S.V.,1972,nan,0,0,0,0,0,0,0,0,0,0,0,0,0,70.2,0,0,0,0,0,0,0,0,0,0,0,0,0,0,0,0,0,0,0,0,0,0,0,0,0,0,0,0,0,0,0,0,0,0,0,0,0,0,0,0,0,0,0,0,0,0,0,0,0,0,0,0,0,0,0,0,0,0,0,0,0,0,0,0,0,0,0,0,0,0,0,0,0,0,0,0,0,0,0,0,0,0,0,0,0,0,29.8,0,0,0,0,0,0,0,0,0,0,0,0,0,0,0,0,0,0,0,0,0,0,0,0,0,0,0,0,0,0,0,0,0,0,0,0,0,0,0,0,0,0,0,0,0,0,0,0,0,0,0,0,0,0,0,0,0,0,0,0,0,0,0,0,0,0,0,0,0,0,0,0,0,0,0,0,0,0,0,0,nan,nan,0.274,#VALUE!,#VALUE!
# 1744,5267,70136,Nemilov S.V.,1972,nan,0,0,0,0,0,0,0,0,0,0,0,0,0,98.13,0,0,1.87,0,0,0,0,0,0,0,0,0,0,0,0,0,0,0,0,0,0,0,0,0,0,0,0,0,0,0,0,0,0,0,0,0,0,0,0,0,0,0,0,0,0,0,0,0,0,0,0,0,0,0,0,0,0,0,0,0,0,0,0,0,0,0,0,0,0,0,0,0,0,0,0,0,0,0,0,0,0,0,0,0,0,0,0,0,0,0,0,0,0,0,0,0,0,0,0,0,0,0,0,0,0,0,0,0,0,0,0,0,0,0,0,0,0,0,0,0,0,0,0,0,0,0,0,0,0,0,0,0,0,0,0,0,0,0,0,0,0,0,0,0,0,0,0,0,0,0,0,0,0,0,0,0,0,0,0,0,0,0,0,0,0,0,0,nan,nan,0.274,#VALUE!,#VALUE!
# 1775,5149,19195,Nemilov S.V.,1972,nan,0,0,0,0,0,0,0,0,0,0,0,0,0,91.72,0,0,0,0,0,0,0,0,0,0,0,0,0,0,0,0,0,0,0,0,0,0,0,0,0,0,0,0,0,0,0,0,0,0,0,0,0,0,0,0,0,0,0,0,0,0,0,0,0,0,0,0,0,0,0,0,0,0,0,0,0,0,0,0,0,0,0,0,0,0,0,0,0,0,0,0,0,0,0,0,0,0,0,0,0,0,8.28,0,0,0,0,0,0,0,0,0,0,0,0,0,0,0,0,0,0,0,0,0,0,0,0,0,0,0,0,0,0,0,0,0,0,0,0,0,0,0,0,0,0,0,0,0,0,0,0,0,0,0,0,0,0,0,0,0,0,0,0,0,0,0,0,0,0,0,0,0,0,0,0,0,0,0,0,0,0,0,0,nan,nan,0.273,#VALUE!,#VALUE!
# 1778,5947,72089,Nemilov S.V.,1976,nan,0,0,0,0,0,0,0,0,0,0,0,0,0,0,0,0,0,0,0,7.8,0,0,0,0,0,0,0,0,0,0,0,0,0,0,0,0,0,0,0,0,0,0,0,0,0,0,0,0,0,0,0,0,0,0,0,0,0,0,0,0,92.2,0,0,0,0,0,0,0,0,0,0,0,0,0,0,0,0,0,0,0,0,0,0,0,0,0,0,0,0,0,0,0,0,0,0,0,0,0,0,0,0,0,0,0,0,0,0,0,0,0,0,0,0,0,0,0,0,0,0,0,0,0,0,0,0,0,0,0,0,0,0,0,0,0,0,0,0,0,0,0,0,0,0,0,0,0,0,0,0,0,0,0,0,0,0,0,0,0,0,0,0,0,0,0,0,0,0,0,0,0,0,0,0,0,0,0,0,0,0,0,0,nan,nan,0.273,#VALUE!,#VALUE!
# 1822,5149,19203,Nemilov S.V.,1972,nan,0,0,0,0,0,0,0,0,0,0,0,0,0,77.2,0,0,0,0,0,0,0,0,0,0,0,0,0,0,0,0,0,0,0,0,0,0,0,0,0,0,0,0,0,0,0,0,0,0,0,0,0,0,0,0,0,0,0,0,0,0,0,0,0,0,0,0,0,0,0,0,0,0,0,0,0,0,0,0,0,0,0,0,0,0,0,0,0,0,0,0,0,0,0,0,0,0,0,0,0,0,22.8,0,0,0,0,0,0,0,0,0,0,0,0,0,0,0,0,0,0,0,0,0,0,0,0,0,0,0,0,0,0,0,0,0,0,0,0,0,0,0,0,0,0,0,0,0,0,0,0,0,0,0,0,0,0,0,0,0,0,0,0,0,0,0,0,0,0,0,0,0,0,0,0,0,0,0,0,0,0,0,0,nan,nan,0.272,#VALUE!,#VALUE!
# 1823,5267,70137,Nemilov S.V.,1972,nan,0,0,0,0,0,0,0,0,0,0,0,0,0,95.52,0,0,4.48,0,0,0,0,0,0,0,0,0,0,0,0,0,0,0,0,0,0,0,0,0,0,0,0,0,0,0,0,0,0,0,0,0,0,0,0,0,0,0,0,0,0,0,0,0,0,0,0,0,0,0,0,0,0,0,0,0,0,0,0,0,0,0,0,0,0,0,0,0,0,0,0,0,0,0,0,0,0,0,0,0,0,0,0,0,0,0,0,0,0,0,0,0,0,0,0,0,0,0,0,0,0,0,0,0,0,0,0,0,0,0,0,0,0,0,0,0,0,0,0,0,0,0,0,0,0,0,0,0,0,0,0,0,0,0,0,0,0,0,0,0,0,0,0,0,0,0,0,0,0,0,0,0,0,0,0,0,0,0,0,0,0,0,0,nan,nan,0.272,#VALUE!,#VALUE!
# 1824,5267,70151,Nemilov S.V.,1972,nan,0,0,0,0,0,0,0,0,0,0,0,0,0,65.82,0,0,34.18,0,0,0,0,0,0,0,0,0,0,0,0,0,0,0,0,0,0,0,0,0,0,0,0,0,0,0,0,0,0,0,0,0,0,0,0,0,0,0,0,0,0,0,0,0,0,0,0,0,0,0,0,0,0,0,0,0,0,0,0,0,0,0,0,0,0,0,0,0,0,0,0,0,0,0,0,0,0,0,0,0,0,0,0,0,0,0,0,0,0,0,0,0,0,0,0,0,0,0,0,0,0,0,0,0,0,0,0,0,0,0,0,0,0,0,0,0,0,0,0,0,0,0,0,0,0,0,0,0,0,0,0,0,0,0,0,0,0,0,0,0,0,0,0,0,0,0,0,0,0,0,0,0,0,0,0,0,0,0,0,0,0,0,0,nan,nan,0.272,#VALUE!,#VALUE!
# 1845,37969,448771,Gaafar M.S.,2011,nan,0,0,0,0,0,0,0,0,0,0,0,0,0,0,0,0,0,0,0,0,0,0,0,0,0,0,0,0,0,0,0,0,0,0,0,0,0,0,0,0,0,0,0,0,0,0,0,0,0,0,0,0,0,0,0,0,0,0,0,0,0,0,0,0,0,0,0,0,0,0,0,0,0,0,0,0,0,0,0,0,0,0,0,0,0,0,0,0,0,0,0,0,0,0,0,0,0,0,0,0,0,0,0,0,0,0,5,0,0,0,0,0,0,0,0,0,0,0,0,0,0,0,0,0,0,0,0,0,0,0,0,0,0,0,0,0,0,0,0,0,0,0,0,0,0,0,0,0,0,0,0,0,0,95,0,0,0,0,0,0,0,0,0,0,0,0,0,0,0,0,0,0,0,0,0,0,0,0,0,0,0,nan,nan,0.272,#VALUE!,#VALUE!
# 1863,1888,122483,Sanin V.I.,1982,nan,0,0,0,0,0,0,0,0,0,0,0,0,0,0,0,0,0,0,0,0,0,0,0,0,30,0,0,0,0,0,0,0,0,0,0,0,0,0,0,0,0,0,0,0,0,0,0,0,0,0,0,0,0,0,0,0,0,0,0,0,0,0,0,0,0,0,0,0,0,0,0,12,0,0,0,0,0,0,0,0,0,0,0,0,0,0,0,0,0,0,0,12,0,0,0,0,0,0,0,0,0,0,0,0,0,0,0,0,0,0,0,0,0,0,0,0,0,0,0,0,0,0,0,0,0,0,0,0,0,0,0,0,0,0,0,0,0,46,0,0,0,0,0,0,0,0,0,0,0,0,0,0,0,0,0,0,0,0,0,0,0,0,0,0,0,0,0,0,0,0,0,0,0,0,0,0,0,0,0,0,0,nan,nan,0.271,#VALUE!,#VALUE!
# 1868,5149,19198,Nemilov S.V.,1972,nan,0,0,0,0,0,0,0,0,0,0,0,0,0,84.6,0,0,0,0,0,0,0,0,0,0,0,0,0,0,0,0,0,0,0,0,0,0,0,0,0,0,0,0,0,0,0,0,0,0,0,0,0,0,0,0,0,0,0,0,0,0,0,0,0,0,0,0,0,0,0,0,0,0,0,0,0,0,0,0,0,0,0,0,0,0,0,0,0,0,0,0,0,0,0,0,0,0,0,0,0,0,15.4,0,0,0,0,0,0,0,0,0,0,0,0,0,0,0,0,0,0,0,0,0,0,0,0,0,0,0,0,0,0,0,0,0,0,0,0,0,0,0,0,0,0,0,0,0,0,0,0,0,0,0,0,0,0,0,0,0,0,0,0,0,0,0,0,0,0,0,0,0,0,0,0,0,0,0,0,0,0,0,0,nan,nan,0.271,#VALUE!,#VALUE!
# 1869,5149,19202,Nemilov S.V.,1972,nan,0,0,0,0,0,0,0,0,0,0,0,0,0,78.6,0,0,0,0,0,0,0,0,0,0,0,0,0,0,0,0,0,0,0,0,0,0,0,0,0,0,0,0,0,0,0,0,0,0,0,0,0,0,0,0,0,0,0,0,0,0,0,0,0,0,0,0,0,0,0,0,0,0,0,0,0,0,0,0,0,0,0,0,0,0,0,0,0,0,0,0,0,0,0,0,0,0,0,0,0,0,21.4,0,0,0,0,0,0,0,0,0,0,0,0,0,0,0,0,0,0,0,0,0,0,0,0,0,0,0,0,0,0,0,0,0,0,0,0,0,0,0,0,0,0,0,0,0,0,0,0,0,0,0,0,0,0,0,0,0,0,0,0,0,0,0,0,0,0,0,0,0,0,0,0,0,0,0,0,0,0,0,0,nan,nan,0.271,#VALUE!,#VALUE!
# 1870,5149,19206,Nemilov S.V.,1972,nan,0,0,0,0,0,0,0,0,0,0,0,0,0,72.7,0,0,0,0,0,0,0,0,0,0,0,0,0,0,0,0,0,0,0,0,0,0,0,0,0,0,0,0,0,0,0,0,0,0,0,0,0,0,0,0,0,0,0,0,0,0,0,0,0,0,0,0,0,0,0,0,0,0,0,0,0,0,0,0,0,0,0,0,0,0,0,0,0,0,0,0,0,0,0,0,0,0,0,0,0,0,27.3,0,0,0,0,0,0,0,0,0,0,0,0,0,0,0,0,0,0,0,0,0,0,0,0,0,0,0,0,0,0,0,0,0,0,0,0,0,0,0,0,0,0,0,0,0,0,0,0,0,0,0,0,0,0,0,0,0,0,0,0,0,0,0,0,0,0,0,0,0,0,0,0,0,0,0,0,0,0,0,0,nan,nan,0.271,#VALUE!,#VALUE!
# 1908,5149,19204,Nemilov S.V.,1972,nan,0,0,0,0,0,0,0,0,0,0,0,0,0,75.8,0,0,0,0,0,0,0,0,0,0,0,0,0,0,0,0,0,0,0,0,0,0,0,0,0,0,0,0,0,0,0,0,0,0,0,0,0,0,0,0,0,0,0,0,0,0,0,0,0,0,0,0,0,0,0,0,0,0,0,0,0,0,0,0,0,0,0,0,0,0,0,0,0,0,0,0,0,0,0,0,0,0,0,0,0,0,24.2,0,0,0,0,0,0,0,0,0,0,0,0,0,0,0,0,0,0,0,0,0,0,0,0,0,0,0,0,0,0,0,0,0,0,0,0,0,0,0,0,0,0,0,0,0,0,0,0,0,0,0,0,0,0,0,0,0,0,0,0,0,0,0,0,0,0,0,0,0,0,0,0,0,0,0,0,0,0,0,0,nan,nan,0.27,#VALUE!,#VALUE!
# 1939,8701,80119,Aleinikov F.K.,1962,nan,0,0,0,0,0,0,0,0,0,0,0,0,0,0,0,0,0,0,0,0,0,0,0,0,0,0,0,0,0,0,0,0,0,0,0,0,0,0,0,0,0,0,0,0,0,0,0,0,0,0,0,0,0,0,0,0,0,0,0,0,0,0,0,0,0,0,0,0,0,0,0,0,0,0,0,0,0,0,0,0,0,0,0,0,0,0,0,0,0,0,0,0,0,0,0,0,0,0,0,0,37.5,0,0,0,0,0,0,0,0,0,0,0,0,0,0,0,0,0,0,0,0,0,0,0,0,0,0,0,0,0,0,0,0,0,0,0,0,62.5,0,0,0,0,0,0,0,0,0,0,0,0,0,0,0,0,0,0,0,0,0,0,0,0,0,0,0,0,0,0,0,0,0,0,0,0,0,0,0,0,0,0,0,nan,nan,0.27,#VALUE!,#VALUE!
# 1946,8702,80175,Aleinikov F.K.,1962,nan,0,0,0,0,0,0,0,0,0,0,0,0,0,0,0,0,0,0,0,0,0,0,0,0,0,0,0,0,0,0,0,0,0,0,0,0,0,0,0,0,0,0,0,0,0,0,0,0,0,0,0,0,0,0,0,0,0,0,0,0,0,0,0,0,0,0,0,0,0,0,0,14.28571143,0,0,0,0,0,0,0,0,0,0,0,0,0,0,0,0,0,0,0,0,0,0,0,0,0,0,0,0,0,0,0,0,0,0,0,0,0,0,0,0,0,0,0,0,0,0,0,0,0,0,0,0,0,0,0,0,0,0,0,0,0,0,0,0,0,71.42857714,0,0,0,0,0,0,0,0,0,0,0,0,0,0,0,0,0,0,0,0,0,0,0,0,0,0,0,0,0,0,0,0,0,0,0,0,0,0,0,14.28571143,0,0,0,nan,nan,0.27,#VALUE!,#VALUE!
# 2051,1888,122482,Sanin V.I.,1982,nan,0,0,0,0,0,0,0,0,0,0,0,0,0,0,0,0,0,0,0,0,0,0,0,0,30,0,0,0,0,0,0,0,0,0,0,0,0,0,0,0,0,0,0,0,0,0,0,0,0,0,0,0,0,0,0,0,0,0,0,0,0,0,0,0,0,0,0,0,0,0,0,10,0,0,0,0,0,0,0,0,0,0,0,0,0,0,0,0,0,0,0,10,0,0,0,0,0,0,0,0,0,0,0,0,0,0,0,0,0,0,0,0,0,0,0,0,0,0,0,0,0,0,0,0,0,0,0,0,0,0,0,0,0,0,0,0,0,50,0,0,0,0,0,0,0,0,0,0,0,0,0,0,0,0,0,0,0,0,0,0,0,0,0,0,0,0,0,0,0,0,0,0,0,0,0,0,0,0,0,0,0,nan,nan,0.268,#VALUE!,#VALUE!
# 2085,5149,19199,Nemilov S.V.,1972,nan,0,0,0,0,0,0,0,0,0,0,0,0,0,82.05,0,0,0,0,0,0,0,0,0,0,0,0,0,0,0,0,0,0,0,0,0,0,0,0,0,0,0,0,0,0,0,0,0,0,0,0,0,0,0,0,0,0,0,0,0,0,0,0,0,0,0,0,0,0,0,0,0,0,0,0,0,0,0,0,0,0,0,0,0,0,0,0,0,0,0,0,0,0,0,0,0,0,0,0,0,0,17.95,0,0,0,0,0,0,0,0,0,0,0,0,0,0,0,0,0,0,0,0,0,0,0,0,0,0,0,0,0,0,0,0,0,0,0,0,0,0,0,0,0,0,0,0,0,0,0,0,0,0,0,0,0,0,0,0,0,0,0,0,0,0,0,0,0,0,0,0,0,0,0,0,0,0,0,0,0,0,0,0,nan,nan,0.267,#VALUE!,#VALUE!
# 2086,5149,19200,Nemilov S.V.,1972,nan,0,0,0,0,0,0,0,0,0,0,0,0,0,80.35,0,0,0,0,0,0,0,0,0,0,0,0,0,0,0,0,0,0,0,0,0,0,0,0,0,0,0,0,0,0,0,0,0,0,0,0,0,0,0,0,0,0,0,0,0,0,0,0,0,0,0,0,0,0,0,0,0,0,0,0,0,0,0,0,0,0,0,0,0,0,0,0,0,0,0,0,0,0,0,0,0,0,0,0,0,0,19.65,0,0,0,0,0,0,0,0,0,0,0,0,0,0,0,0,0,0,0,0,0,0,0,0,0,0,0,0,0,0,0,0,0,0,0,0,0,0,0,0,0,0,0,0,0,0,0,0,0,0,0,0,0,0,0,0,0,0,0,0,0,0,0,0,0,0,0,0,0,0,0,0,0,0,0,0,0,0,0,0,nan,nan,0.267,#VALUE!,#VALUE!
# 2107,37204,441713,Kaundal R.S.,2010,nan,0,0,0,0,0,0,0,0,0,0,0,0,0,50,0,0,0,0,0,0,0,0,0,0,0,0,0,0,0,0,0,0,0,0,0,0,0,0,0,0,0,0,0,0,0,0,0,0,0,0,0,0,0,0,0,0,0,0,0,0,0,0,0,0,0,0,0,0,0,0,0,0,0,0,0,0,0,0,0,0,0,0,0,0,0,0,0,0,0,0,0,0,0,0,0,0,0,0,0,0,0,0,0,0,0,0,0,0,0,0,0,0,0,0,0,0,0,0,0,30,0,0,0,0,0,0,0,0,0,0,0,0,0,0,0,0,0,0,0,0,0,0,0,0,0,0,0,20,0,0,0,0,0,0,0,0,0,0,0,0,0,0,0,0,0,0,0,0,0,0,0,0,0,0,0,0,0,0,0,0,0,nan,nan,0.267,#VALUE!,#VALUE!
# 2120,5149,19205,Nemilov S.V.,1972,nan,0,0,0,0,0,0,0,0,0,0,0,0,0,74.94,0,0,0,0,0,0,0,0,0,0,0,0,0,0,0,0,0,0,0,0,0,0,0,0,0,0,0,0,0,0,0,0,0,0,0,0,0,0,0,0,0,0,0,0,0,0,0,0,0,0,0,0,0,0,0,0,0,0,0,0,0,0,0,0,0,0,0,0,0,0,0,0,0,0,0,0,0,0,0,0,0,0,0,0,0,0,25.06,0,0,0,0,0,0,0,0,0,0,0,0,0,0,0,0,0,0,0,0,0,0,0,0,0,0,0,0,0,0,0,0,0,0,0,0,0,0,0,0,0,0,0,0,0,0,0,0,0,0,0,0,0,0,0,0,0,0,0,0,0,0,0,0,0,0,0,0,0,0,0,0,0,0,0,0,0,0,0,0,nan,nan,0.266,#VALUE!,#VALUE!
# 2131,26288,354464,Rajendran V.,2003,nan,0,0,0,0,0,0,0,0,0,0,0,0,0,0,0,0,0,0,0,10.63726828,0,0,0,0,0,0,0,0,0,0,0,0,0,0,0,0,0,0,0,0,0,0,0,0,0,0,0,0,0,0,0,0,0,0,0,0,0,0,0,0,0,0,0,0,0,0,0,0,0,0,0,0,0,0,0,0,0,0,0,0,0,0,0,0,0,0,0,0,0,0,0,0,0,0,0,0,0,0,0,0,0,0,0,0,0,0,0,0,0,0,0,0,0,0,0,0,0,0,0,0,0,0,0,0,0,0,0,0,0,0,0,0,0,0,0,0,0,0,0,0,0,0,0,0,0,0,0,0,0,0,0,0,0,62.11237746,0,0,0,0,0,0,0,0,0,0,0,0,0,27.25035425,0,0,0,0,0,0,0,0,0,0,0,0,0,nan,nan,0.266,#VALUE!,#VALUE!
# 2136,37969,448775,Gaafar M.S.,2011,nan,0,0,0,0,0,0,0,0,0,0,0,0,0,0,0,0,0,0,0,0,0,0,0,0,0,0,0,0,0,0,0,0,0,0,0,0,0,0,0,0,0,0,0,0,0,0,0,0,0,0,0,0,0,0,0,0,0,0,0,0,0,0,0,0,0,0,0,0,0,0,0,0,0,0,0,0,0,0,0,0,0,0,0,0,0,0,0,0,0,0,0,0,0,0,0,0,0,0,0,0,0,0,0,0,0,0,0,0,0,0,0,0,0,0,0,0,0,0,0,10,0,0,0,0,0,0,0,0,0,0,0,0,0,0,0,0,0,0,0,0,0,0,0,0,0,0,0,0,0,0,0,0,0,90,0,0,0,0,0,0,0,0,0,0,0,0,0,0,0,0,0,0,0,0,0,0,0,0,0,0,0,nan,nan,0.266,#VALUE!,#VALUE!
# 2166,26288,354463,Rajendran V.,2003,nan,0,0,0,0,0,0,0,0,0,0,0,0,0,0,0,0,0,0,0,8.236023693,0,0,0,0,0,0,0,0,0,0,0,0,0,0,0,0,0,0,0,0,0,0,0,0,0,0,0,0,0,0,0,0,0,0,0,0,0,0,0,0,0,0,0,0,0,0,0,0,0,0,0,0,0,0,0,0,0,0,0,0,0,0,0,0,0,0,0,0,0,0,0,0,0,0,0,0,0,0,0,0,0,0,0,0,0,0,0,0,0,0,0,0,0,0,0,0,0,0,0,0,0,0,0,0,0,0,0,0,0,0,0,0,0,0,0,0,0,0,0,0,0,0,0,0,0,0,0,0,0,0,0,0,0,60.11401207,0,0,0,0,0,0,0,0,0,0,0,0,0,31.64996424,0,0,0,0,0,0,0,0,0,0,0,0,0,nan,nan,0.265,#VALUE!,#VALUE!
# 2186,1888,122480,Sanin V.I.,1982,nan,0,0,0,0,0,0,0,0,0,0,0,0,0,0,0,0,0,0,0,0,0,0,0,0,30,0,0,0,0,0,0,0,0,0,0,0,0,0,0,0,0,0,0,0,0,0,0,0,0,0,0,0,0,0,0,0,0,0,0,0,0,0,0,0,0,0,0,0,0,0,0,6,0,0,0,0,0,0,0,0,0,0,0,0,0,0,0,0,0,0,0,6,0,0,0,0,0,0,0,0,0,0,0,0,0,0,0,0,0,0,0,0,0,0,0,0,0,0,0,0,0,0,0,0,0,0,0,0,0,0,0,0,0,0,0,0,0,58,0,0,0,0,0,0,0,0,0,0,0,0,0,0,0,0,0,0,0,0,0,0,0,0,0,0,0,0,0,0,0,0,0,0,0,0,0,0,0,0,0,0,0,nan,nan,0.264,#VALUE!,#VALUE!
# 2187,1888,122481,Sanin V.I.,1982,nan,0,0,0,0,0,0,0,0,0,0,0,0,0,0,0,0,0,0,0,0,0,0,0,0,30,0,0,0,0,0,0,0,0,0,0,0,0,0,0,0,0,0,0,0,0,0,0,0,0,0,0,0,0,0,0,0,0,0,0,0,0,0,0,0,0,0,0,0,0,0,0,8,0,0,0,0,0,0,0,0,0,0,0,0,0,0,0,0,0,0,0,8,0,0,0,0,0,0,0,0,0,0,0,0,0,0,0,0,0,0,0,0,0,0,0,0,0,0,0,0,0,0,0,0,0,0,0,0,0,0,0,0,0,0,0,0,0,54,0,0,0,0,0,0,0,0,0,0,0,0,0,0,0,0,0,0,0,0,0,0,0,0,0,0,0,0,0,0,0,0,0,0,0,0,0,0,0,0,0,0,0,nan,nan,0.264,#VALUE!,#VALUE!
# 2202,37969,448779,Gaafar M.S.,2011,nan,0,0,0,0,0,0,0,0,0,0,0,0,0,0,0,0,0,0,0,0,0,0,0,0,0,0,0,0,0,0,0,0,0,0,0,0,0,0,0,0,0,0,0,0,0,0,0,0,0,0,0,0,0,0,0,0,0,0,0,0,0,0,0,0,0,0,0,0,0,0,0,0,0,0,0,0,0,0,0,0,0,0,0,0,0,0,0,0,0,0,0,0,0,0,0,0,0,0,0,0,0,0,0,0,0,0,10,0,0,0,0,0,0,0,0,0,0,0,0,20,0,0,0,0,0,0,0,0,0,0,0,0,0,0,0,0,0,0,0,0,0,0,0,0,0,0,0,0,0,0,0,0,0,70,0,0,0,0,0,0,0,0,0,0,0,0,0,0,0,0,0,0,0,0,0,0,0,0,0,0,0,nan,nan,0.264,#VALUE!,#VALUE!
# 2220,26288,354462,Rajendran V.,2003,nan,0,0,0,0,0,0,0,0,0,0,0,0,0,0,0,0,0,0,0,5.984824357,0,0,0,0,0,0,0,0,0,0,0,0,0,0,0,0,0,0,0,0,0,0,0,0,0,0,0,0,0,0,0,0,0,0,0,0,0,0,0,0,0,0,0,0,0,0,0,0,0,0,0,0,0,0,0,0,0,0,0,0,0,0,0,0,0,0,0,0,0,0,0,0,0,0,0,0,0,0,0,0,0,0,0,0,0,0,0,0,0,0,0,0,0,0,0,0,0,0,0,0,0,0,0,0,0,0,0,0,0,0,0,0,0,0,0,0,0,0,0,0,0,0,0,0,0,0,0,0,0,0,0,0,0,58.2436135,0,0,0,0,0,0,0,0,0,0,0,0,0,35.77156214,0,0,0,0,0,0,0,0,0,0,0,0,0,nan,nan,0.263,#VALUE!,#VALUE!
# 2284,1888,122464,Sanin V.I.,1982,nan,0,0,0,0,0,0,0,0,0,0,0,0,0,0,0,0,0,0,0,0,0,0,0,0,30,0,0,0,0,0,0,0,0,0,0,0,0,0,0,0,0,0,0,0,0,0,0,0,0,0,0,0,0,0,0,0,0,0,0,0,0,0,0,0,0,0,0,0,0,0,0,0,0,0,0,0,0,0,0,0,0,0,0,0,0,0,0,0,0,0,0,10,0,0,0,0,0,0,0,0,10,0,0,0,0,0,0,0,0,0,0,0,0,0,0,0,0,0,0,0,0,0,0,0,0,0,0,0,0,0,0,0,0,0,0,0,0,50,0,0,0,0,0,0,0,0,0,0,0,0,0,0,0,0,0,0,0,0,0,0,0,0,0,0,0,0,0,0,0,0,0,0,0,0,0,0,0,0,0,0,0,nan,nan,0.261,#VALUE!,#VALUE!
# 2345,7849,74333,Mierzejewski A.,1988,nan,0,0,0,0,0,0,0,0,0,0,0,0,0,0,0,0,0,0,0,0,0,0,0,0,0,0,0,0,0,0,0,0,0,0,0,0,0,0,0,0,0,0,0,0,0,0,0,0,0,0,0,0,0,0,0,0,0,0,0,0,0,0,0,0,0,0,0,0,0,0,0,0,0,0,0,0,0,0,0,0,0,0,0,0,0,0,0,0,0,0,0,0,0,0,0,0,0,0,0,0,0,0,0,0,0,0,0,0,0,0,0,0,0,0,0,75,0,0,0,0,0,0,0,0,0,0,0,0,0,0,0,0,0,0,0,0,0,0,25,0,0,0,0,0,0,0,0,0,0,0,0,0,0,0,0,0,0,0,0,0,0,0,0,0,0,0,0,0,0,0,0,0,0,0,0,0,0,0,0,0,0,nan,nan,0.26,#VALUE!,#VALUE!
# 2347,8701,80124,Aleinikov F.K.,1962,nan,0,0,0,0,0,0,0,0,0,0,0,0,0,0,0,0,0,0,0,0,0,0,0,0,10,0,0,0,0,0,0,0,0,0,0,0,0,0,0,0,0,0,0,0,0,0,0,0,0,0,0,0,0,0,0,0,0,0,0,0,0,0,0,0,0,0,0,0,0,0,0,0,0,0,0,0,0,0,0,0,0,0,0,0,0,0,0,0,0,0,0,0,0,0,0,0,0,0,0,0,40,0,0,0,0,0,0,0,0,0,0,0,0,0,0,0,0,0,0,0,0,0,0,0,0,0,0,0,0,0,0,0,0,0,0,0,0,50,0,0,0,0,0,0,0,0,0,0,0,0,0,0,0,0,0,0,0,0,0,0,0,0,0,0,0,0,0,0,0,0,0,0,0,0,0,0,0,0,0,0,0,nan,nan,0.26,#VALUE!,#VALUE!
# 2356,8702,80176,Aleinikov F.K.,1962,nan,0,0,0,0,0,0,0,0,0,0,0,0,0,0,0,0,0,0,0,0,0,0,0,0,0,0,0,0,0,0,0,0,0,0,0,0,0,0,0,0,0,0,0,0,0,0,0,0,0,0,0,0,0,0,0,0,0,0,0,0,0,0,0,0,0,0,0,0,0,0,0,14.28571143,0,0,0,0,0,0,0,0,0,0,0,0,0,0,0,0,0,0,0,0,0,0,0,0,0,0,0,0,0,0,0,0,0,0,0,0,0,0,0,0,0,0,0,0,0,0,0,0,0,0,0,0,0,0,0,0,0,0,0,0,0,0,0,0,0,71.42857714,0,0,0,0,0,0,0,0,0,14.28571143,0,0,0,0,0,0,0,0,0,0,0,0,0,0,0,0,0,0,0,0,0,0,0,0,0,0,0,0,0,0,0,0,0,nan,nan,0.26,#VALUE!,#VALUE!
# 2357,8702,80177,Aleinikov F.K.,1962,nan,0,0,0,0,0,0,0,0,0,0,0,0,0,0,0,0,0,0,0,0,0,0,0,0,0,0,0,0,14.28571143,0,0,0,0,0,0,0,0,0,0,0,0,0,0,0,0,0,0,0,0,0,0,0,0,0,0,0,0,0,0,0,0,0,0,0,0,0,0,0,0,0,0,14.28571143,0,0,0,0,0,0,0,0,0,0,0,0,0,0,0,0,0,0,0,0,0,0,0,0,0,0,0,0,0,0,0,0,0,0,0,0,0,0,0,0,0,0,0,0,0,0,0,0,0,0,0,0,0,0,0,0,0,0,0,0,0,0,0,0,0,71.42857714,0,0,0,0,0,0,0,0,0,0,0,0,0,0,0,0,0,0,0,0,0,0,0,0,0,0,0,0,0,0,0,0,0,0,0,0,0,0,0,0,0,0,0,nan,nan,0.26,#VALUE!,#VALUE!
# 2377,26288,354461,Rajendran V.,2003,nan,0,0,0,0,0,0,0,0,0,0,0,0,0,0,0,0,0,0,0,3.869139717,0,0,0,0,0,0,0,0,0,0,0,0,0,0,0,0,0,0,0,0,0,0,0,0,0,0,0,0,0,0,0,0,0,0,0,0,0,0,0,0,0,0,0,0,0,0,0,0,0,0,0,0,0,0,0,0,0,0,0,0,0,0,0,0,0,0,0,0,0,0,0,0,0,0,0,0,0,0,0,0,0,0,0,0,0,0,0,0,0,0,0,0,0,0,0,0,0,0,0,0,0,0,0,0,0,0,0,0,0,0,0,0,0,0,0,0,0,0,0,0,0,0,0,0,0,0,0,0,0,0,0,0,0,56.4810169,0,0,0,0,0,0,0,0,0,0,0,0,0,39.64984338,0,0,0,0,0,0,0,0,0,0,0,0,0,nan,nan,0.26,#VALUE!,#VALUE!
# 2484,1888,122465,Sanin V.I.,1982,nan,0,0,0,0,0,0,0,0,0,0,0,0,0,0,0,0,0,0,0,0,0,0,0,0,30,0,0,0,0,0,0,0,0,0,0,0,0,0,0,0,0,0,0,0,0,0,0,0,0,0,0,0,0,0,0,0,0,0,0,0,0,0,0,0,0,0,0,0,0,0,0,0,0,0,0,0,0,0,0,0,0,0,0,0,0,0,0,0,0,0,0,12,0,0,0,0,0,0,0,0,12,0,0,0,0,0,0,0,0,0,0,0,0,0,0,0,0,0,0,0,0,0,0,0,0,0,0,0,0,0,0,0,0,0,0,0,0,46,0,0,0,0,0,0,0,0,0,0,0,0,0,0,0,0,0,0,0,0,0,0,0,0,0,0,0,0,0,0,0,0,0,0,0,0,0,0,0,0,0,0,0,nan,nan,0.259,#VALUE!,#VALUE!
# 2496,5879,93263,Keshishyan T.N.,1978,nan,0,0,0,9.1,0,0,0,0,0,0,0,0,0,0,0,0,0,0,0,0,0,0,0,0,0,0,0,0,0,0,0,0,0,0,0,0,0,0,0,0,0,0,0,0,0,0,0,0,0,0,0,0,0,0,0,0,0,0,0,0,0,0,0,0,0,0,0,0,0,0,0,0,0,0,0,0,0,0,0,0,0,0,0,31.8,0,0,0,0,0,0,0,0,0,0,0,0,0,0,0,0,0,0,0,0,0,0,0,0,0,0,0,0,0,0,0,59.1,0,0,0,0,0,0,0,0,0,0,0,0,0,0,0,0,0,0,0,0,0,0,0,0,0,0,0,0,0,0,0,0,0,0,0,0,0,0,0,0,0,0,0,0,0,0,0,0,0,0,0,0,0,0,0,0,0,0,0,0,0,0,0,0,0,nan,nan,0.259,#VALUE!,#VALUE!
# 2499,26288,354460,Rajendran V.,2003,nan,0,0,0,0,0,0,0,0,0,0,0,0,0,0,0,0,0,0,0,1.877789318,0,0,0,0,0,0,0,0,0,0,0,0,0,0,0,0,0,0,0,0,0,0,0,0,0,0,0,0,0,0,0,0,0,0,0,0,0,0,0,0,0,0,0,0,0,0,0,0,0,0,0,0,0,0,0,0,0,0,0,0,0,0,0,0,0,0,0,0,0,0,0,0,0,0,0,0,0,0,0,0,0,0,0,0,0,0,0,0,0,0,0,0,0,0,0,0,0,0,0,0,0,0,0,0,0,0,0,0,0,0,0,0,0,0,0,0,0,0,0,0,0,0,0,0,0,0,0,0,0,0,0,0,0,54.82328709,0,0,0,0,0,0,0,0,0,0,0,0,0,43.29892359,0,0,0,0,0,0,0,0,0,0,0,0,0,nan,nan,0.259,#VALUE!,#VALUE!
# 2531,1888,122461,Sanin V.I.,1982,nan,0,0,0,0,0,0,0,0,0,0,0,0,0,0,0,0,0,0,0,0,0,0,0,0,30,0,0,0,0,0,0,0,0,0,0,0,0,0,0,0,0,0,0,0,0,0,0,0,0,0,0,0,0,0,0,0,0,0,0,0,0,0,0,0,0,0,0,0,0,0,0,0,0,0,0,0,0,0,0,0,0,0,0,0,0,0,0,0,0,0,0,4,0,0,0,0,0,0,0,0,4,0,0,0,0,0,0,0,0,0,0,0,0,0,0,0,0,0,0,0,0,0,0,0,0,0,0,0,0,0,0,0,0,0,0,0,0,62,0,0,0,0,0,0,0,0,0,0,0,0,0,0,0,0,0,0,0,0,0,0,0,0,0,0,0,0,0,0,0,0,0,0,0,0,0,0,0,0,0,0,0,nan,nan,0.258,#VALUE!,#VALUE!
# 2532,1888,122462,Sanin V.I.,1982,nan,0,0,0,0,0,0,0,0,0,0,0,0,0,0,0,0,0,0,0,0,0,0,0,0,30,0,0,0,0,0,0,0,0,0,0,0,0,0,0,0,0,0,0,0,0,0,0,0,0,0,0,0,0,0,0,0,0,0,0,0,0,0,0,0,0,0,0,0,0,0,0,0,0,0,0,0,0,0,0,0,0,0,0,0,0,0,0,0,0,0,0,6,0,0,0,0,0,0,0,0,6,0,0,0,0,0,0,0,0,0,0,0,0,0,0,0,0,0,0,0,0,0,0,0,0,0,0,0,0,0,0,0,0,0,0,0,0,58,0,0,0,0,0,0,0,0,0,0,0,0,0,0,0,0,0,0,0,0,0,0,0,0,0,0,0,0,0,0,0,0,0,0,0,0,0,0,0,0,0,0,0,nan,nan,0.258,#VALUE!,#VALUE!
# 2533,1888,122463,Sanin V.I.,1982,nan,0,0,0,0,0,0,0,0,0,0,0,0,0,0,0,0,0,0,0,0,0,0,0,0,30,0,0,0,0,0,0,0,0,0,0,0,0,0,0,0,0,0,0,0,0,0,0,0,0,0,0,0,0,0,0,0,0,0,0,0,0,0,0,0,0,0,0,0,0,0,0,0,0,0,0,0,0,0,0,0,0,0,0,0,0,0,0,0,0,0,0,8,0,0,0,0,0,0,0,0,8,0,0,0,0,0,0,0,0,0,0,0,0,0,0,0,0,0,0,0,0,0,0,0,0,0,0,0,0,0,0,0,0,0,0,0,0,54,0,0,0,0,0,0,0,0,0,0,0,0,0,0,0,0,0,0,0,0,0,0,0,0,0,0,0,0,0,0,0,0,0,0,0,0,0,0,0,0,0,0,0,nan,nan,0.258,#VALUE!,#VALUE!
