Repository: jacobergzhou/Poisson-Ratio

File: Poisson_ratio.csv (part 1 of 70)
,Code,Glass #,Author,Year,Trademark,Ag2O,AgI,Al,Al2O3,AlF3,AlN,As,As2O3,As2O5,As2S3,As2Se3,AsSe,B,B2O3,Ba,BaCl2,BaF2,BaO,Be,BeF2,BeO,Bi2O3,BiCl3,Br,C,Ca,CaF2,CaO,Cd,CdCl2,CdF2,CdO,Ce2O3,CeF3,CeO2,Cl,Co,Co3O4,CoO,Cr,Cr2O3,Cs,Cs2O,CsCl,CsF,Cu,Cu2O,CuO,Dy2O3,Er,Er2O3,ErF3,Eu,Eu2O3,EuF3,F,Fe,Fe2O3,FeO,Ga,Ga2O3,Ga2S3,Ga2Se3,GaF3,Gd2O3,GdF3,Ge,GeO2,GeS2,GeSe2,H2O,HfF4,HfO2,Hg,Ho2O3,I,InF3,K,K2O,K2S,K2SO4,KBr,KCl,KF,KHF2,La,La2O3,La2S3,LaF3,Li,Li2O,Li2S,Li2SO4,LiBr,LiCl,LiF,LiI,Mg,MgF2,MgO,Mn,Mn2O3,MnF2,MnO,MnO2,Mo,MoO2,MoO3,N,Na,Na2O,Na2S,Na2SO4,NaCl,NaF,NaPO3,Nb,Nb2O5,Nd,Nd2O3,NdF3,NH4NO3,Ni,NiO,O,OH,P,P2O5,Pb,PbCl2,PbF2,PbO,PdO,Pr2O3,Pr6O11,PrF3,R2O3,Rb2O,RbF,Rh2O3,RŒO,RuO2,S,Sb,Sb2O3,Sb2S3,Sc2O3,Se,Si,Si3N4,SiC,SiO2,Sm2O3,Sn,SnO,SnO2,SO2,SO3,Sr,SrCl2,SrF2,SrO,Ta2O3,Ta2O5,Tb2O3,TbF3,Te,TeO2,Th,ThF4,ThO2,Ti,TiO2,Tl,Tl2O,Tl2Se,TlSe,Tm2O3,U,U3O8,UO2,V,V2O5,VO6,WO3,Y,Y2O3,Yb2O3,YbF3,YF3,Zn,ZnCl2,ZnF2,ZnO,ZnSO4,Zr,ZrF4,ZrO2,Young's modulus E (GPa),Shear modulus G (GPa),Poisson's ratio v
0,210,20034,Livshits V.Ya.,1994,,-,-,-,0.0,-,-,-,-,-,-,-,-,-,0.0,-,-,-,0.0,-,-,0.0,0.0,-,-,-,-,-,0.0,-,-,-,0.0,-,-,-,-,-,-,-,-,-,-,0.0,-,-,-,-,-,-,-,-,-,-,-,-,-,-,-,-,-,0.0,-,-,-,-,-,-,10.5,-,-,0.0,-,-,-,-,-,-,-,2.1,-,-,-,-,-,-,-,-,-,-,-,23.2,-,-,-,-,-,-,,-,0.0,-,-,-,-,-,-,-,-,-,-,3.2,-,-,-,-,-,-,-,-,-,-,-,-,-,-,-,-,0.0,-,-,-,0.0,-,-,-,-,0.0,-,-,-,100.0,-,-,-,-,-,-,-,-,-,-,52.6,-,-,-,-,-,-,-,-,-,0.0,-,-,-,-,-,0.0,-,-,-,-,0.0,-,-,-,-,-,-,-,-,-,-,-,0.0,-,-,-,-,-,-,-,-,0.0,-,-,-,8.400001,88.8,35.96,0.234
1,210,20035,Livshits V.Ya.,1994,,-,-,-,0.0,-,-,-,-,-,-,-,-,-,0.0,-,-,-,0.0,-,-,0.0,0.0,-,-,-,-,-,0.0,-,-,-,0.0,-,-,-,-,-,-,-,-,-,-,0.0,-,-,-,-,-,-,-,-,-,-,-,-,-,-,-,-,-,0.0,-,-,-,-,-,-,10.4,-,-,0.0,-,-,-,-,-,-,-,2.1,-,-,-,-,-,-,-,-,-,-,-,23.0,-,-,-,-,-,-,,-,0.0,-,-,-,-,-,-,-,-,-,-,3.1,-,-,-,-,-,-,-,-,-,-,-,-,-,-,-,-,0.0,-,-,-,0.0,-,-,-,-,0.0,-,-,-,100.0,-,-,-,-,-,-,-,-,-,-,52.1,-,-,-,-,-,-,-,-,-,0.0,-,1,-,-,-,0.0,-,-,-,-,0.0,-,-,-,-,-,-,-,-,-,-,-,0.0,-,-,-,-,-,-,-,-,0.0,-,-,-,8.3,90.5,36.65,0.235
2,210,20036,Livshits V.Ya.,1994,,-,-,-,0.0,-,-,-,-,-,-,-,-,-,0.0,-,-,-,0.0,-,-,0.0,0.0,-,-,-,-,-,0.0,-,-,-,0.0,-,-,-,-,-,-,-,-,-,-,0.0,-,-,-,-,-,-,-,-,-,-,-,-,-,-,-,-,-,0.0,-,-,-,-,-,-,10.0,-,-,0.0,-,-,-,-,-,-,-,2.0,-,-,-,-,-,-,-,-,-,-,-,22.0,-,-,-,-,-,-,,-,0.0,-,-,-,-,-,-,-,-,-,-,3.0,-,-,-,-,-,-,-,-,-,-,-,-,-,-,-,-,0.0,-,-,-,0.0,-,-,-,-,0.0,-,-,-,100.0,-,-,-,-,-,-,-,-,-,-,50.0,-,-,-,-,-,-,-,-,-,0.0,-,5,-,-,-,0.0,-,-,-,-,0.0,-,-,-,-,-,-,-,-,-,-,-,0.0,-,-,-,-,-,-,-,-,0.0,-,-,-,8.0,101.0,40.97,0.234
3,210,20037,Livshits V.Ya.,1994,,-,-,-,0.0,-,-,-,-,-,-,-,-,-,0.0,-,-,-,0.0,-,-,0.0,0.0,-,-,-,-,-,0.0,-,-,-,0.0,-,-,-,-,-,-,-,-,-,-,0.0,-,-,-,-,-,-,-,-,-,-,-,-,-,-,-,-,-,0.0,-,-,-,-,-,-,9.5,-,-,0.0,-,-,-,-,-,-,-,1.9,-,-,-,-,-,-,-,-,-,-,-,20.9,-,-,-,-,-,-,,-,0.0,-,-,-,-,-,-,-,-,-,-,2.8,-,-,-,-,-,-,-,-,-,-,-,-,-,-,-,-,0.0,-,-,-,0.0,-,-,-,-,0.0,-,-,-,100.0,-,-,-,-,-,-,-,-,-,-,47.3,-,-,-,-,-,-,-,-,-,0.0,-,10,-,-,-,0.0,-,-,-,-,0.0,-,-,-,-,-,-,-,-,-,-,-,0.0,-,-,-,-,-,-,-,-,0.0,-,-,-,7.6,108.0,43.98,0.234
4,210,20038,Livshits V.Ya.,1994,,-,-,-,0.0,-,-,-,-,-,-,-,-,-,0.0,-,-,-,0.0,-,-,0.0,0.0,-,-,-,-,-,0.0,-,-,-,0.0,-,-,-,-,-,-,-,-,-,-,0.0,-,-,-,-,-,-,-,-,-,-,-,-,-,-,-,-,-,0.0,-,-,-,-,-,-,8.9,-,-,0.0,-,-,-,-,-,-,-,1.8,-,-,-,-,-,-,-,-,-,-,-,19.7,-,-,-,-,-,-,,-,0.0,-,-,-,-,-,-,-,-,-,-,2.7,-,-,-,-,-,-,-,-,-,-,-,-,-,-,-,-,0.0,-,-,-,0.0,-,-,-,-,0.0,-,-,-,100.0,-,-,-,-,-,-,-,-,-,-,44.7,-,-,-,-,-,-,-,-,-,0.0,-,15,-,-,-,0.0,-,-,-,-,0.0,-,-,-,-,-,-,-,-,-,-,-,0.0,-,-,-,-,-,-,-,-,0.0,-,-,-,7.2,115.0,46.87,0.233
5,210,20039,Livshits V.Ya.,1994,,-,-,-,0.0,-,-,-,-,-,-,-,-,-,0.0,-,-,-,0.0,-,-,0.0,0.0,-,-,-,-,-,0.0,-,-,-,0.0,-,-,-,-,-,-,-,-,-,-,0.0,-,-,-,-,-,-,-,-,-,-,-,-,-,-,-,-,-,0.0,-,-,-,-,-,-,10.5,-,-,0.0,-,-,-,-,-,-,-,2.1,-,-,-,-,-,-,-,-,-,-,-,0.0,-,-,-,-,-,-,,-,0.0,-,-,-,-,-,-,-,-,-,-,26.4,-,-,-,-,-,-,-,-,-,-,-,-,-,-,-,-,0.0,-,-,-,0.0,-,-,-,-,0.0,-,-,-,100.0,-,-,-,-,-,-,-,-,-,-,52.6,-,-,-,-,-,-,-,-,-,0.0,-,-,-,-,-,0.0,-,-,-,-,0.0,-,-,-,-,-,-,-,-,-,-,-,0.0,-,-,-,-,-,-,-,-,0.0,-,-,-,8.4,70.5,28.27,0.248
6,210,20040,Livshits V.Ya.,1994,,-,-,-,0.0,-,-,-,-,-,-,-,-,-,0.0,-,-,-,0.0,-,-,0.0,0.0,-,-,-,-,-,0.0,-,-,-,0.0,-,-,-,-,-,-,-,-,-,-,0.0,-,-,-,-,-,-,-,-,-,-,-,-,-,-,-,-,-,0.0,-,-,-,-,-,-,10.0,-,-,0.0,-,-,-,-,-,-,-,2.0,-,-,-,-,-,-,-,-,-,-,-,0.0,-,-,-,-,-,-,,-,0.0,-,-,-,-,-,-,-,-,-,-,25.0,-,-,-,-,-,-,-,-,-,-,-,-,-,-,-,-,0.0,-,-,-,0.0,-,-,-,-,0.0,-,-,-,100.0,-,-,-,-,-,-,-,-,-,-,50.0,-,-,-,-,-,-,-,-,-,0.0,-,5,-,-,-,0.0,-,-,-,-,0.0,-,-,-,-,-,-,-,-,-,-,-,0.0,-,-,-,-,-,-,-,-,0.0,-,-,-,8.0,82.9,33.42,0.241
7,210,20041,Livshits V.Ya.,1994,,-,-,-,0.0,-,-,-,-,-,-,-,-,-,0.0,-,-,-,0.0,-,-,0.0,0.0,-,-,-,-,-,0.0,-,-,-,0.0,-,-,-,-,-,-,-,-,-,-,0.0,-,-,-,-,-,-,-,-,-,-,-,-,-,-,-,-,-,0.0,-,-,-,-,-,-,9.5,-,-,0.0,-,-,-,-,-,-,-,1.9,-,-,-,-,-,-,-,-,-,-,-,0.0,-,-,-,-,-,-,,-,0.0,-,-,-,-,-,-,-,-,-,-,23.7,-,-,-,-,-,-,-,-,-,-,-,-,-,-,-,-,0.0,-,-,-,0.0,-,-,-,-,0.0,-,-,-,100.0,-,-,-,-,-,-,-,-,-,-,47.3,-,-,-,-,-,-,-,-,-,0.0,-,10,-,-,-,0.0,-,-,-,-,0.0,-,-,-,-,-,-,-,-,-,-,-,0.0,-,-,-,-,-,-,-,-,0.0,-,-,-,7.6,94.1,38.05,0.237
8,213,20051,Polukhin V.N.,1983,,-,-,-,0.0,-,-,-,-,-,-,-,-,-,0.0,-,-,-,0.0,-,-,0.0,0.0,-,-,-,-,-,0.0,-,-,-,0.0,-,-,-,-,-,-,-,-,-,-,0.0,-,-,-,-,-,-,-,-,-,-,-,-,-,-,-,-,-,0.0,-,-,-,-,-,-,73.47538,-,-,0.0,-,-,-,-,-,-,-,0.0,-,-,-,-,-,-,-,-,-,-,-,0.0,-,-,-,-,-,-,,-,5.804555,-,-,-,-,-,-,-,-,-,-,10.36003,-,-,-,-,-,-,-,-,-,-,-,-,-,-,-,-,0.0,-,-,-,0.0,-,-,-,-,0.0,-,-,-,100.0,-,-,-,-,-,-,-,-,-,-,10.36003,-,-,-,-,-,-,-,-,-,0.0,-,-,-,-,-,0.0,-,-,-,-,0.0,-,-,-,-,-,-,-,-,-,-,-,0.0,-,-,-,-,-,-,-,-,0.0,-,-,-,0.0,72.4,28.8,0.256
9,213,20052,Polukhin V.N.,1983,,-,-,-,0.0,-,-,-,-,-,-,-,-,-,0.0,-,-,-,0.0,-,-,0.0,0.0,-,-,-,-,-,0.0,-,-,-,0.0,-,-,-,-,-,-,-,-,-,-,0.0,-,-,-,-,-,-,-,-,-,-,-,-,-,-,-,-,-,0.0,-,-,-,-,-,-,69.34813,-,-,0.0,-,-,-,-,-,-,-,0.0,-,-,-,-,-,-,-,-,-,-,-,0.0,-,-,-,-,-,-,,-,11.0957,-,-,-,-,-,-,-,-,-,-,9.778086,-,-,-,-,-,-,-,-,-,-,-,-,-,-,-,-,0.0,-,-,-,0.0,-,-,-,-,0.0,-,-,-,100.0,-,-,-,-,-,-,-,-,-,-,9.778086,-,-,-,-,-,-,-,-,-,0.0,-,-,-,-,-,0.0,-,-,-,-,0.0,-,-,-,-,-,-,-,-,-,-,-,0.0,-,-,-,-,-,-,-,-,0.0,-,-,-,0.0,73.6,29.3,0.26
10,213,20053,Polukhin V.N.,1983,,-,-,-,0.0,-,-,-,-,-,-,-,-,-,0.0,-,-,-,0.0,-,-,0.0,0.0,-,-,-,-,-,0.0,-,-,-,0.0,-,-,-,-,-,-,-,-,-,-,0.0,-,-,-,-,-,-,-,-,-,-,-,-,-,-,-,-,-,0.0,-,-,-,-,-,-,65.35948,-,-,0.0,-,-,-,-,-,-,-,0.0,-,-,-,-,-,-,-,-,-,-,-,0.0,-,-,-,-,-,-,,-,16.20915,-,-,-,-,-,-,-,-,-,-,9.215687,-,-,-,-,-,-,-,-,-,-,-,-,-,-,-,-,0.0,-,-,-,0.0,-,-,-,-,0.0,-,-,-,100.0,-,-,-,-,-,-,-,-,-,-,9.215687,-,-,-,-,-,-,-,-,-,0.0,-,-,-,-,-,0.0,-,-,-,-,0.0,-,-,-,-,-,-,-,-,-,-,-,0.0,-,-,-,-,-,-,-,-,0.0,-,-,-,0.0,75.4,29.8,0.274
11,213,20054,Polukhin V.N.,1983,,-,-,-,0.0,-,-,-,-,-,-,-,-,-,0.0,-,-,-,0.0,-,-,0.0,0.0,-,-,-,-,-,8.231926,-,-,-,0.0,-,-,-,-,-,-,-,-,-,-,0.0,-,-,-,-,-,-,-,-,-,-,-,-,-,-,-,-,-,0.0,-,-,-,-,-,-,71.58196,-,-,0.0,-,-,-,-,-,-,-,0.0,-,-,-,-,-,-,-,-,-,-,-,0.0,-,-,-,-,-,-,,-,0.0,-,-,-,-,-,-,-,-,-,-,10.09306,-,-,-,-,-,-,-,-,-,-,-,-,-,-,-,-,0.0,-,-,-,0.0,-,-,-,-,0.0,-,-,-,100.0,-,-,-,-,-,-,-,-,-,-,10.09306,-,-,-,-,-,-,-,-,-,0.0,-,-,-,-,-,0.0,-,-,-,-,0.0,-,-,-,-,-,-,-,-,-,-,-,0.0,-,-,-,-,-,-,-,-,0.0,-,-,-,0.0,78.1,31.0,0.262
12,213,20055,Polukhin V.N.,1983,,-,-,-,0.0,-,-,-,-,-,-,-,-,-,0.0,-,-,-,0.0,-,-,0.0,0.0,-,-,-,-,-,15.87926,-,-,-,0.0,-,-,-,-,-,-,-,-,-,-,0.0,-,-,-,-,-,-,-,-,-,-,-,-,-,-,-,-,-,0.0,-,-,-,-,-,-,65.6168,-,-,0.0,-,-,-,-,-,-,-,0.0,-,-,-,-,-,-,-,-,-,-,-,0.0,-,-,-,-,-,-,,-,0.0,-,-,-,-,-,-,-,-,-,-,9.251968,-,-,-,-,-,-,-,-,-,-,-,-,-,-,-,-,0.0,-,-,-,0.0,-,-,-,-,0.0,-,-,-,100.0,-,-,-,-,-,-,-,-,-,-,9.251968,-,-,-,-,-,-,-,-,-,0.0,-,-,-,-,-,0.0,-,-,-,-,0.0,-,-,-,-,-,-,-,-,-,-,-,0.0,-,-,-,-,-,-,-,-,0.0,-,-,-,0.0,80.5,31.7,0.269
13,213,20056,Polukhin V.N.,1983,,-,-,-,0.0,-,-,-,-,-,-,-,-,-,0.0,-,-,-,0.0,-,-,0.0,0.0,-,-,-,-,-,23.09538,-,-,-,0.0,-,-,-,-,-,-,-,-,-,-,0.0,-,-,-,-,-,-,-,-,-,-,-,-,-,-,-,-,-,0.0,-,-,-,-,-,-,59.988,-,-,0.0,-,-,-,-,-,-,-,0.0,-,-,-,-,-,-,-,-,-,-,-,0.0,-,-,-,-,-,-,,-,0.0,-,-,-,-,-,-,-,-,-,-,8.458309,-,-,-,-,-,-,-,-,-,-,-,-,-,-,-,-,0.0,-,-,-,0.0,-,-,-,-,0.0,-,-,-,100.0,-,-,-,-,-,-,-,-,-,-,8.458309,-,-,-,-,-,-,-,-,-,0.0,-,-,-,-,-,0.0,-,-,-,-,0.0,-,-,-,-,-,-,-,-,-,-,-,0.0,-,-,-,-,-,-,-,-,0.0,-,-,-,0.0,81.6,32.0,0.274
14,213,20057,Polukhin V.N.,1983,,-,-,-,0.0,-,-,-,-,-,-,-,-,-,0.0,-,-,-,0.0,-,-,0.0,0.0,-,-,-,-,-,0.0,-,-,-,0.0,-,-,-,-,-,-,-,-,-,-,0.0,-,-,-,-,-,-,-,-,-,-,-,-,-,-,-,-,-,0.0,-,-,-,-,-,-,73.47538,-,-,0.0,-,-,-,-,-,-,-,0.0,-,-,-,-,-,-,-,-,-,-,-,0.0,-,-,-,-,-,-,,-,0.0,-,-,-,-,-,-,-,-,-,-,10.36003,-,-,-,-,-,-,-,-,-,-,-,-,-,-,-,-,0.0,-,-,-,0.0,-,-,-,-,0.0,-,-,-,100.0,-,-,-,-,-,-,-,-,-,-,10.36003,-,-,-,-,-,-,-,-,-,0.0,-,-,-,-,-,0.0,-,-,-,-,0.0,-,-,-,-,-,-,-,-,-,-,-,0.0,-,-,-,-,-,-,-,-,5.804555,-,-,-,0.0,68.6,26.7,0.254
15,213,20058,Polukhin V.N.,1983,,-,-,-,0.0,-,-,-,-,-,-,-,-,-,0.0,-,-,-,0.0,-,-,0.0,0.0,-,-,-,-,-,0.0,-,-,-,0.0,-,-,-,-,-,-,-,-,-,-,0.0,-,-,-,-,-,-,-,-,-,-,-,-,-,-,-,-,-,0.0,-,-,-,-,-,-,68.96552,-,-,0.0,-,-,-,-,-,-,-,0.0,-,-,-,-,-,-,-,-,-,-,-,0.0,-,-,-,-,-,-,,-,0.0,-,-,-,-,-,-,-,-,-,-,9.724139,-,-,-,-,-,-,-,-,-,-,-,-,-,-,-,-,0.0,-,-,-,0.0,-,-,-,-,0.0,-,-,-,100.0,-,-,-,-,-,-,-,-,-,-,9.724139,-,-,-,-,-,-,-,-,-,0.0,-,-,-,-,-,0.0,-,-,-,-,0.0,-,-,-,-,-,-,-,-,-,-,-,0.0,-,-,-,-,-,-,-,-,11.58621,-,-,-,0.0,65.6,26.2,0.259
16,213,20059,Polukhin V.N.,1983,,-,-,-,0.0,-,-,-,-,-,-,-,-,-,0.0,-,-,-,0.0,-,-,0.0,0.0,-,-,-,-,-,0.0,-,-,-,0.0,-,-,-,-,-,-,-,-,-,-,0.0,-,-,-,-,-,-,-,-,-,-,-,-,-,-,-,-,-,0.0,-,-,-,-,-,-,64.59948,-,-,0.0,-,-,-,-,-,-,-,0.0,-,-,-,-,-,-,-,-,-,-,-,0.0,-,-,-,-,-,-,,-,0.0,-,-,-,-,-,-,-,-,-,-,9.108527,-,-,-,-,-,-,-,-,-,-,-,-,-,-,-,-,0.0,-,-,-,0.0,-,-,-,-,0.0,-,-,-,100.0,-,-,-,-,-,-,-,-,-,-,9.108527,-,-,-,-,-,-,-,-,-,0.0,-,-,-,-,-,0.0,-,-,-,-,0.0,-,-,-,-,-,-,-,-,-,-,-,0.0,-,-,-,-,-,-,-,-,17.18346,-,-,-,0.0,66.1,26.1,0.264
17,213,20060,Polukhin V.N.,1983,,-,-,-,0.0,-,-,-,-,-,-,-,-,-,0.0,-,-,-,0.0,-,-,0.0,0.0,-,-,-,-,-,0.0,-,-,-,0.0,-,-,-,-,-,-,-,-,-,-,0.0,-,-,-,-,-,-,-,-,-,-,-,-,-,-,-,-,-,0.0,-,-,-,-,-,-,60.31363,-,-,0.0,-,-,-,-,-,-,-,0.0,-,-,-,-,-,-,-,-,-,-,-,0.0,-,-,-,-,-,-,,-,0.0,-,-,-,-,-,-,-,-,-,-,8.504222,-,-,-,-,-,-,-,-,-,-,-,-,-,-,-,-,0.0,-,-,-,0.0,-,-,-,-,0.0,-,-,-,100.0,-,-,-,-,-,-,-,-,-,-,8.504222,-,-,-,-,-,-,-,-,-,0.0,-,-,-,-,-,0.0,-,-,-,-,0.0,-,-,-,-,-,-,-,-,-,-,-,0.0,-,-,-,-,-,-,-,-,22.67793,-,-,-,0.0,66.9,26.3,0.272
18,213,20061,Polukhin V.N.,1983,,-,-,-,0.0,-,-,-,-,-,-,-,-,-,0.0,-,-,-,0.0,-,-,0.0,0.0,-,-,-,-,-,0.0,-,-,-,0.0,-,-,-,-,-,-,-,-,-,-,0.0,-,-,-,-,-,-,-,-,-,-,-,-,-,-,-,-,-,0.0,-,-,-,-,-,-,55.99104,-,-,0.0,-,-,-,-,-,-,-,0.0,-,-,-,-,-,-,-,-,-,-,-,0.0,-,-,-,-,-,-,,-,0.0,-,-,-,-,-,-,-,-,-,-,7.894737,-,-,-,-,-,-,-,-,-,-,-,-,-,-,-,-,0.0,-,-,-,0.0,-,-,-,-,0.0,-,-,-,100.0,-,-,-,-,-,-,-,-,-,-,7.894737,-,-,-,-,-,-,-,-,-,0.0,-,-,-,-,-,0.0,-,-,-,-,0.0,-,-,-,-,-,-,-,-,-,-,-,0.0,-,-,-,-,-,-,-,-,28.21948,-,-,-,0.0,68.5,26.7,0.28
19,213,20062,Polukhin V.N.,1983,,-,-,-,0.0,-,-,-,-,-,-,-,-,-,0.0,-,-,-,0.0,-,-,0.0,0.0,-,-,-,-,-,0.0,-,-,-,0.0,-,-,-,-,-,-,-,-,-,-,0.0,-,-,-,-,-,-,-,-,-,-,-,-,-,-,-,-,-,0.0,-,-,-,-,-,-,74.40475,-,-,0.0,-,-,-,-,-,-,-,0.0,-,-,-,-,-,-,-,-,-,-,-,0.0,-,-,-,-,-,-,,-,0.0,-,-,-,-,-,-,-,-,-,-,10.49107,-,-,-,-,-,-,-,-,-,-,-,-,-,-,-,-,0.0,-,-,-,0.0,-,-,-,-,0.0,-,-,-,100.0,-,-,-,-,-,-,-,-,-,-,10.49107,-,-,-,-,-,-,-,-,-,4.613095,-,-,-,-,-,0.0,-,-,-,-,0.0,-,-,-,-,-,-,-,-,-,-,-,0.0,-,-,-,-,-,-,-,-,0.0,-,-,-,0.0,77.9,30.9,0.261
20,213,20063,Polukhin V.N.,1983,,-,-,-,0.0,-,-,-,-,-,-,-,-,-,0.0,-,-,-,0.0,-,-,0.0,0.0,-,-,-,-,-,0.0,-,-,-,0.0,-,-,-,-,-,-,-,-,-,-,0.0,-,-,-,-,-,-,-,-,-,-,-,-,-,-,-,-,-,0.0,-,-,-,-,-,-,70.82153,-,-,0.0,-,-,-,-,-,-,-,0.0,-,-,-,-,-,-,-,-,-,-,-,0.0,-,-,-,-,-,-,,-,0.0,-,-,-,-,-,-,-,-,-,-,9.985834,-,-,-,-,-,-,-,-,-,-,-,-,-,-,-,-,0.0,-,-,-,0.0,-,-,-,-,0.0,-,-,-,99.99999,-,-,-,-,-,-,-,-,-,-,9.985834,-,-,-,-,-,-,-,-,-,9.206799,-,-,-,-,-,0.0,-,-,-,-,0.0,-,-,-,-,-,-,-,-,-,-,-,0.0,-,-,-,-,-,-,-,-,0.0,-,-,-,0.0,80.0,31.5,0.267
21,213,20064,Polukhin V.N.,1983,,-,-,-,0.0,-,-,-,-,-,-,-,-,-,0.0,-,-,-,0.0,-,-,0.0,0.0,-,-,-,-,-,0.0,-,-,-,0.0,-,-,-,-,-,-,-,-,-,-,0.0,-,-,-,-,-,-,-,-,-,-,-,-,-,-,-,-,-,0.0,-,-,-,-,-,-,67.15916,-,-,0.0,-,-,-,-,-,-,-,0.0,-,-,-,-,-,-,-,-,-,-,-,0.0,-,-,-,-,-,-,,-,0.0,-,-,-,-,-,-,-,-,-,-,9.469442,-,-,-,-,-,-,-,-,-,-,-,-,-,-,-,-,0.0,-,-,-,0.0,-,-,-,-,0.0,-,-,-,100.0,-,-,-,-,-,-,-,-,-,-,9.469442,-,-,-,-,-,-,-,-,-,13.90195,-,-,-,-,-,0.0,-,-,-,-,0.0,-,-,-,-,-,-,-,-,-,-,-,0.0,-,-,-,-,-,-,-,-,0.0,-,-,-,0.0,81.0,31.8,0.272
22,213,20065,Polukhin V.N.,1983,,-,-,-,0.0,-,-,-,-,-,-,-,-,-,0.0,-,-,-,0.0,-,-,0.0,0.0,-,-,-,-,-,0.0,-,-,-,0.0,-,-,-,-,-,-,-,-,-,-,0.0,-,-,-,-,-,-,-,-,-,-,-,-,-,-,-,-,-,0.0,-,-,-,-,-,-,63.49206,-,-,0.0,-,-,-,-,-,-,-,0.0,-,-,-,-,-,-,-,-,-,-,-,0.0,-,-,-,-,-,-,,-,0.0,-,-,-,-,-,-,-,-,-,-,8.952381,-,-,-,-,-,-,-,-,-,-,-,-,-,-,-,-,0.0,-,-,-,0.0,-,-,-,-,0.0,-,-,-,100.0,-,-,-,-,-,-,-,-,-,-,8.952381,-,-,-,-,-,-,-,-,-,18.60317,-,-,-,-,-,0.0,-,-,-,-,0.0,-,-,-,-,-,-,-,-,-,-,-,0.0,-,-,-,-,-,-,-,-,0.0,-,-,-,0.0,80.5,31.6,0.274
23,213,20066,Polukhin V.N.,1983,,-,-,-,0.0,-,-,-,-,-,-,-,-,-,0.0,-,-,-,0.0,-,-,0.0,0.0,-,-,-,-,-,0.0,-,-,-,0.0,-,-,-,-,-,-,-,-,-,-,0.0,-,-,-,-,-,-,-,-,-,-,-,-,-,-,-,-,-,0.0,-,-,-,-,-,-,59.73716,-,-,0.0,-,-,-,-,-,-,-,0.0,-,-,-,-,-,-,-,-,-,-,-,0.0,-,-,-,-,-,-,,-,0.0,-,-,-,-,-,-,-,-,-,-,8.422939,-,-,-,-,-,-,-,-,-,-,-,-,-,-,-,-,0.0,-,-,-,0.0,-,-,-,-,0.0,-,-,-,100.0,-,-,-,-,-,-,-,-,-,-,8.422939,-,-,-,-,-,-,-,-,-,23.41696,-,-,-,-,-,0.0,-,-,-,-,0.0,-,-,-,-,-,-,-,-,-,-,-,0.0,-,-,-,-,-,-,-,-,0.0,-,-,-,0.0,78.9,30.8,0.279
24,213,20067,Polukhin V.N.,1983,,-,-,-,0.0,-,-,-,-,-,-,-,-,-,0.0,-,-,-,0.0,-,-,0.0,0.0,-,-,-,-,-,0.0,-,-,-,0.0,-,-,-,-,-,-,-,-,-,-,0.0,-,-,-,-,-,-,-,-,-,-,-,-,-,-,-,-,-,0.0,-,-,-,-,-,-,55.99104,-,-,0.0,-,-,-,-,-,-,-,0.0,-,-,-,-,-,-,-,-,-,-,-,0.0,-,-,-,-,-,-,,-,0.0,-,-,-,-,-,-,-,-,-,-,7.894737,-,-,-,-,-,-,-,-,-,-,-,-,-,-,-,-,0.0,-,-,-,0.0,-,-,-,-,0.0,-,-,-,100.0,-,-,-,-,-,-,-,-,-,-,7.894737,-,-,-,-,-,-,-,-,-,28.21948,-,-,-,-,-,0.0,-,-,-,-,0.0,-,-,-,-,-,-,-,-,-,-,-,0.0,-,-,-,-,-,-,-,-,0.0,-,-,-,0.0,76.5,29.8,0.284
25,213,20068,Polukhin V.N.,1983,,-,-,-,0.0,-,-,-,-,-,-,-,-,-,0.0,-,-,-,0.0,-,-,0.0,0.0,-,-,-,-,-,0.0,-,-,-,3.681442,-,-,-,-,-,-,-,-,-,-,0.0,-,-,-,-,-,-,-,-,-,-,-,-,-,-,-,-,-,0.0,-,-,-,-,-,-,75.13148,-,-,0.0,-,-,-,-,-,-,-,0.0,-,-,-,-,-,-,-,-,-,-,-,0.0,-,-,-,-,-,-,,-,0.0,-,-,-,-,-,-,-,-,-,-,10.59354,-,-,-,-,-,-,-,-,-,-,-,-,-,-,-,-,0.0,-,-,-,0.0,-,-,-,-,0.0,-,-,-,100.0,-,-,-,-,-,-,-,-,-,-,10.59354,-,-,-,-,-,-,-,-,-,0.0,-,-,-,-,-,0.0,-,-,-,-,0.0,-,-,-,-,-,-,-,-,-,-,-,0.0,-,-,-,-,-,-,-,-,0.0,-,-,-,0.0,71.6,28.4,0.258
26,213,20069,Polukhin V.N.,1983,,-,-,-,0.0,-,-,-,-,-,-,-,-,-,0.0,-,-,-,0.0,-,-,0.0,0.0,-,-,-,-,-,0.0,-,-,-,7.101449,-,-,-,-,-,-,-,-,-,-,0.0,-,-,-,-,-,-,-,-,-,-,-,-,-,-,-,-,-,0.0,-,-,-,-,-,-,72.46377,-,-,0.0,-,-,-,-,-,-,-,0.0,-,-,-,-,-,-,-,-,-,-,-,0.0,-,-,-,-,-,-,,-,0.0,-,-,-,-,-,-,-,-,-,-,10.21739,-,-,-,-,-,-,-,-,-,-,-,-,-,-,-,-,0.0,-,-,-,0.0,-,-,-,-,0.0,-,-,-,100.0,-,-,-,-,-,-,-,-,-,-,10.21739,-,-,-,-,-,-,-,-,-,0.0,-,-,-,-,-,0.0,-,-,-,-,0.0,-,-,-,-,-,-,-,-,-,-,-,0.0,-,-,-,-,-,-,-,-,0.0,-,-,-,0.0,71.8,28.4,0.264
27,213,20070,Polukhin V.N.,1983,,-,-,-,0.0,-,-,-,-,-,-,-,-,-,0.0,-,-,-,0.0,-,-,0.0,0.0,-,-,-,-,-,0.0,-,-,-,11.0957,-,-,-,-,-,-,-,-,-,-,0.0,-,-,-,-,-,-,-,-,-,-,-,-,-,-,-,-,-,0.0,-,-,-,-,-,-,69.34813,-,-,0.0,-,-,-,-,-,-,-,0.0,-,-,-,-,-,-,-,-,-,-,-,0.0,-,-,-,-,-,-,,-,0.0,-,-,-,-,-,-,-,-,-,-,9.778086,-,-,-,-,-,-,-,-,-,-,-,-,-,-,-,-,0.0,-,-,-,0.0,-,-,-,-,0.0,-,-,-,100.0,-,-,-,-,-,-,-,-,-,-,9.778086,-,-,-,-,-,-,-,-,-,0.0,-,-,-,-,-,0.0,-,-,-,-,0.0,-,-,-,-,-,-,-,-,-,-,-,0.0,-,-,-,-,-,-,-,-,0.0,-,-,-,0.0,72.1,28.4,0.271
28,213,20071,Polukhin V.N.,1983,,-,-,-,0.0,-,-,-,-,-,-,-,-,-,0.0,-,-,-,0.0,-,-,0.0,0.0,-,-,-,-,-,0.0,-,-,-,14.87384,-,-,-,-,-,-,-,-,-,-,0.0,-,-,-,-,-,-,-,-,-,-,-,-,-,-,-,-,-,0.0,-,-,-,-,-,-,66.40106,-,-,0.0,-,-,-,-,-,-,-,0.0,-,-,-,-,-,-,-,-,-,-,-,0.0,-,-,-,-,-,-,,-,0.0,-,-,-,-,-,-,-,-,-,-,9.36255,-,-,-,-,-,-,-,-,-,-,-,-,-,-,-,-,0.0,-,-,-,0.0,-,-,-,-,0.0,-,-,-,100.0,-,-,-,-,-,-,-,-,-,-,9.36255,-,-,-,-,-,-,-,-,-,0.0,-,-,-,-,-,0.0,-,-,-,-,0.0,-,-,-,-,-,-,-,-,-,-,-,0.0,-,-,-,-,-,-,-,-,0.0,-,-,-,0.0,72.4,28.3,0.277
29,213,20072,Polukhin V.N.,1983,,-,-,-,0.0,-,-,-,-,-,-,-,-,-,0.0,-,-,-,0.0,-,-,0.0,0.0,-,-,-,-,-,0.0,-,-,-,18.80937,-,-,-,-,-,-,-,-,-,-,0.0,-,-,-,-,-,-,-,-,-,-,-,-,-,-,-,-,-,0.0,-,-,-,-,-,-,63.33122,-,-,0.0,-,-,-,-,-,-,-,0.0,-,-,-,-,-,-,-,-,-,-,-,0.0,-,-,-,-,-,-,,-,0.0,-,-,-,-,-,-,-,-,-,-,8.929703,-,-,-,-,-,-,-,-,-,-,-,-,-,-,-,-,0.0,-,-,-,0.0,-,-,-,-,0.0,-,-,-,100.0,-,-,-,-,-,-,-,-,-,-,8.929703,-,-,-,-,-,-,-,-,-,0.0,-,-,-,-,-,0.0,-,-,-,-,0.0,-,-,-,-,-,-,-,-,-,-,-,0.0,-,-,-,-,-,-,-,-,0.0,-,-,-,0.0,71.9,28.0,0.285
30,213,20073,Polukhin V.N.,1983,,-,-,-,0.0,-,-,-,-,-,-,-,-,-,0.0,-,-,-,0.0,-,-,0.0,0.0,-,-,-,-,-,0.0,-,-,-,23.09538,-,-,-,-,-,-,-,-,-,-,0.0,-,-,-,-,-,-,-,-,-,-,-,-,-,-,-,-,-,0.0,-,-,-,-,-,-,59.988,-,-,0.0,-,-,-,-,-,-,-,0.0,-,-,-,-,-,-,-,-,-,-,-,0.0,-,-,-,-,-,-,,-,0.0,-,-,-,-,-,-,-,-,-,-,8.458309,-,-,-,-,-,-,-,-,-,-,-,-,-,-,-,-,0.0,-,-,-,0.0,-,-,-,-,0.0,-,-,-,100.0,-,-,-,-,-,-,-,-,-,-,8.458309,-,-,-,-,-,-,-,-,-,0.0,-,-,-,-,-,0.0,-,-,-,-,0.0,-,-,-,-,-,-,-,-,-,-,-,0.0,-,-,-,-,-,-,-,-,0.0,-,-,-,0.0,73.0,28.2,0.292
31,213,20074,Polukhin V.N.,1983,,-,-,-,0.0,-,-,-,-,-,-,-,-,-,0.0,-,-,-,0.0,-,-,0.0,0.0,-,-,-,-,-,0.0,-,-,-,27.28304,-,-,-,-,-,-,-,-,-,-,0.0,-,-,-,-,-,-,-,-,-,-,-,-,-,-,-,-,-,0.0,-,-,-,-,-,-,56.7215,-,-,0.0,-,-,-,-,-,-,-,0.0,-,-,-,-,-,-,-,-,-,-,-,0.0,-,-,-,-,-,-,,-,0.0,-,-,-,-,-,-,-,-,-,-,7.997731,-,-,-,-,-,-,-,-,-,-,-,-,-,-,-,-,0.0,-,-,-,0.0,-,-,-,-,0.0,-,-,-,100.0,-,-,-,-,-,-,-,-,-,-,7.997731,-,-,-,-,-,-,-,-,-,0.0,-,-,-,-,-,0.0,-,-,-,-,0.0,-,-,-,-,-,-,-,-,-,-,-,0.0,-,-,-,-,-,-,-,-,0.0,-,-,-,0.0,72.2,27.8,0.299
32,213,20128,Polukhin V.N.,1983,,-,-,-,0.0,-,-,-,-,-,-,-,-,-,0.0,-,-,-,0.0,-,-,0.0,0.0,-,-,-,-,-,0.0,-,-,-,0.0,-,-,-,-,-,-,-,-,-,-,0.0,-,-,-,-,-,-,-,-,-,-,-,-,-,-,-,-,-,0.0,-,-,-,-,-,-,76.74597,-,-,0.0,-,-,-,-,-,-,-,0.0,-,-,-,-,-,-,-,-,-,-,-,0.0,-,-,-,-,-,-,,-,0.0,-,-,-,-,-,-,-,-,-,-,10.82118,-,-,-,-,-,-,-,-,-,-,-,-,-,-,-,-,0.0,-,-,-,0.0,-,-,-,-,0.0,-,-,-,100.0,-,-,-,-,-,-,-,-,-,-,10.82118,-,-,-,1.612,-,-,-,-,-,0.0,-,-,-,-,-,0.0,-,-,-,-,0.0,-,-,-,-,-,-,-,-,-,-,-,0.0,-,-,-,-,-,-,-,-,0.0,-,-,-,0.0,69.9,28.0,0.249
33,213,20129,Polukhin V.N.,1983,,-,-,-,0.0,-,-,-,-,-,-,-,-,-,0.0,-,-,-,0.0,-,-,0.0,0.0,-,-,-,-,-,0.0,-,-,-,0.0,-,-,-,-,-,-,-,-,-,-,0.0,-,-,-,-,-,-,-,-,-,-,-,-,-,-,-,-,-,0.0,-,-,-,-,-,-,75.52871,-,-,0.0,-,-,-,-,-,-,-,0.0,-,-,-,-,-,-,-,-,-,-,-,0.0,-,-,-,-,-,-,,-,0.0,-,-,-,-,-,-,-,-,-,-,10.64955,-,-,-,-,-,-,-,-,-,-,-,-,-,-,-,-,0.0,-,-,-,0.0,-,-,-,-,0.0,-,-,-,100.0,-,-,-,-,-,-,-,-,-,-,10.64955,-,-,-,3.172,-,-,-,-,-,0.0,-,-,-,-,-,0.0,-,-,-,-,0.0,-,-,-,-,-,-,-,-,-,-,-,0.0,-,-,-,-,-,-,-,-,0.0,-,-,-,0.0,68.9,27.9,0.248
34,213,20130,Polukhin V.N.,1983,,-,-,-,0.0,-,-,-,-,-,-,-,-,-,0.0,-,-,-,0.0,-,-,0.0,0.0,-,-,-,-,-,0.0,-,-,-,0.0,-,-,-,-,-,-,-,-,-,-,0.0,-,-,-,-,-,-,-,-,-,-,-,-,-,-,-,-,-,0.0,-,-,-,-,-,-,74.18398,-,-,0.0,-,-,-,-,-,-,-,0.0,-,-,-,-,-,-,-,-,-,-,-,0.0,-,-,-,-,-,-,,-,0.0,-,-,-,-,-,-,-,-,-,-,10.45994,-,-,-,-,-,-,-,-,-,-,-,-,-,-,-,-,0.0,-,-,-,0.0,-,-,-,-,0.0,-,-,-,100.0,-,-,-,-,-,-,-,-,-,-,10.45994,-,-,-,4.896,-,-,-,-,-,0.0,-,-,-,-,-,0.0,-,-,-,-,0.0,-,-,-,-,-,-,-,-,-,-,-,0.0,-,-,-,-,-,-,-,-,0.0,-,-,-,0.0,68.5,27.6,0.245
35,213,20131,Polukhin V.N.,1983,,-,-,-,0.0,-,-,-,-,-,-,-,-,-,0.0,-,-,-,0.0,-,-,0.0,0.0,-,-,-,-,-,0.0,-,-,-,0.0,-,-,-,-,-,-,-,-,-,-,0.0,-,-,-,-,-,-,-,-,-,-,-,-,-,-,-,-,-,0.0,-,-,-,-,-,-,72.93946,-,-,0.0,-,-,-,-,-,-,-,0.0,-,-,-,-,-,-,-,-,-,-,-,0.0,-,-,-,-,-,-,,-,0.0,-,-,-,-,-,-,-,-,-,-,10.28446,-,-,-,-,-,-,-,-,-,-,-,-,-,-,-,-,0.0,-,-,-,0.0,-,-,-,-,0.0,-,-,-,100.0,-,-,-,-,-,-,-,-,-,-,10.28446,-,-,-,6.492,-,-,-,-,-,0.0,-,-,-,-,-,0.0,-,-,-,-,0.0,-,-,-,-,-,-,-,-,-,-,-,0.0,-,-,-,-,-,-,-,-,0.0,-,-,-,0.0,68.3,27.4,0.242
36,213,20132,Polukhin V.N.,1983,,-,-,-,0.0,-,-,-,-,-,-,-,-,-,0.0,-,-,-,0.0,-,-,0.0,0.0,-,-,-,-,-,0.0,-,-,-,0.0,-,-,-,-,-,-,-,-,-,-,0.0,-,-,-,-,-,-,-,-,-,-,-,-,-,-,-,-,-,0.0,-,-,-,-,-,-,71.83908,-,-,0.0,-,-,-,-,-,-,-,0.0,-,-,-,-,-,-,-,-,-,-,-,0.0,-,-,-,-,-,-,,-,0.0,-,-,-,-,-,-,-,-,-,-,10.12931,-,-,-,-,-,-,-,-,-,-,-,-,-,-,-,-,0.0,-,-,-,0.0,-,-,-,-,0.0,-,-,-,100.0,-,-,-,-,-,-,-,-,-,-,10.12931,-,-,-,7.902,-,-,-,-,-,0.0,-,-,-,-,-,0.0,-,-,-,-,0.0,-,-,-,-,-,-,-,-,-,-,-,0.0,-,-,-,-,-,-,-,-,0.0,-,-,-,0.0,67.3,27.1,0.242
37,214,20077,Polukhin V.N.,1983,,-,-,-,0.0,-,-,-,-,-,-,-,-,-,11.21884,-,-,-,0.0,-,-,0.0,0.0,-,-,-,-,-,0.0,-,-,-,0.0,-,-,-,-,-,-,-,-,-,-,0.0,-,-,-,-,-,-,-,-,-,-,-,-,-,-,-,-,-,0.0,-,-,-,-,-,-,69.25208,-,-,0.0,-,-,-,-,-,-,-,0.0,-,-,-,-,-,-,-,-,-,-,-,0.0,-,-,-,-,-,-,,-,0.0,-,-,-,-,-,-,-,-,-,-,9.764544,-,-,-,-,-,-,-,-,-,-,-,-,-,-,-,-,0.0,-,-,-,0.0,-,-,-,-,11.21884,-,-,-,100.0,-,-,-,-,-,-,-,-,-,-,9.764544,-,-,-,-,-,-,-,-,-,0.0,-,-,-,-,-,0.0,-,-,-,-,0.0,-,-,-,-,-,-,-,-,-,-,-,0.0,-,-,-,-,-,-,-,-,0.0,-,-,-,0.0,62.7,25.9,0.216
38,214,20079,Polukhin V.N.,1983,,-,-,-,0.0,-,-,-,-,-,-,-,-,-,23.91691,-,-,-,0.0,-,-,0.0,0.0,-,-,-,-,-,0.0,-,-,-,0.0,-,-,-,-,-,-,-,-,-,-,0.0,-,-,-,-,-,-,-,-,-,-,-,-,-,-,-,-,-,0.0,-,-,-,-,-,-,59.34718,-,-,0.0,-,-,-,-,-,-,-,0.0,-,-,-,-,-,-,-,-,-,-,-,0.0,-,-,-,-,-,-,,-,0.0,-,-,-,-,-,-,-,-,-,-,8.367952,-,-,-,-,-,-,-,-,-,-,-,-,-,-,-,-,0.0,-,-,-,0.0,-,-,-,-,23.91691,-,-,-,100.0,-,-,-,-,-,-,-,-,-,-,8.367952,-,-,-,-,-,-,-,-,-,0.0,-,-,-,-,-,0.0,-,-,-,-,0.0,-,-,-,-,-,-,-,-,-,-,-,0.0,-,-,-,-,-,-,-,-,0.0,-,-,-,0.0,52.9,21.9,0.208
39,214,20080,Polukhin V.N.,1983,,-,-,-,0.0,-,-,-,-,-,-,-,-,-,29.98362,-,-,-,0.0,-,-,0.0,0.0,-,-,-,-,-,0.0,-,-,-,0.0,-,-,-,-,-,-,-,-,-,-,0.0,-,-,-,-,-,-,-,-,-,-,-,-,-,-,-,-,-,0.0,-,-,-,-,-,-,54.61497,-,-,0.0,-,-,-,-,-,-,-,0.0,-,-,-,-,-,-,-,-,-,-,-,0.0,-,-,-,-,-,-,,-,0.0,-,-,-,-,-,-,-,-,-,-,7.70071,-,-,-,-,-,-,-,-,-,-,-,-,-,-,-,-,0.0,-,-,-,0.0,-,-,-,-,29.98362,-,-,-,100.0,-,-,-,-,-,-,-,-,-,-,7.70071,-,-,-,-,-,-,-,-,-,0.0,-,-,-,-,-,0.0,-,-,-,-,0.0,-,-,-,-,-,-,-,-,-,-,-,0.0,-,-,-,-,-,-,-,-,0.0,-,-,-,0.0,49.8,20.4,0.222
40,214,20081,Polukhin V.N.,1983,,-,-,-,0.0,-,-,-,-,-,-,-,-,-,34.6918,-,-,-,0.0,-,-,0.0,0.0,-,-,-,-,-,0.0,-,-,-,0.0,-,-,-,-,-,-,-,-,-,-,0.0,-,-,-,-,-,-,-,-,-,-,-,-,-,-,-,-,-,0.0,-,-,-,-,-,-,50.94243,-,-,0.0,-,-,-,-,-,-,-,0.0,-,-,-,-,-,-,-,-,-,-,-,0.0,-,-,-,-,-,-,,-,0.0,-,-,-,-,-,-,-,-,-,-,7.182883,-,-,-,-,-,-,-,-,-,-,-,-,-,-,-,-,0.0,-,-,-,0.0,-,-,-,-,34.6918,-,-,-,99.99999,-,-,-,-,-,-,-,-,-,-,7.182883,-,-,-,-,-,-,-,-,-,0.0,-,-,-,-,-,0.0,-,-,-,-,0.0,-,-,-,-,-,-,-,-,-,-,-,0.0,-,-,-,-,-,-,-,-,0.0,-,-,-,0.0,46.1,18.7,0.23
41,214,20082,Polukhin V.N.,1983,,-,-,-,0.0,-,-,-,-,-,-,-,-,-,40.31657,-,-,-,0.0,-,-,0.0,0.0,-,-,-,-,-,0.0,-,-,-,0.0,-,-,-,-,-,-,-,-,-,-,0.0,-,-,-,-,-,-,-,-,-,-,-,-,-,-,-,-,-,0.0,-,-,-,-,-,-,46.55494,-,-,0.0,-,-,-,-,-,-,-,0.0,-,-,-,-,-,-,-,-,-,-,-,0.0,-,-,-,-,-,-,,-,0.0,-,-,-,-,-,-,-,-,-,-,6.564246,-,-,-,-,-,-,-,-,-,-,-,-,-,-,-,-,0.0,-,-,-,0.0,-,-,-,-,40.31657,-,-,-,100.0,-,-,-,-,-,-,-,-,-,-,6.564246,-,-,-,-,-,-,-,-,-,0.0,-,-,-,-,-,0.0,-,-,-,-,0.0,-,-,-,-,-,-,-,-,-,-,-,0.0,-,-,-,-,-,-,-,-,0.0,-,-,-,0.0,43.8,17.7,0.238
42,214,20084,Polukhin V.N.,1983,,-,-,-,2.805156,-,-,-,-,-,-,-,-,-,0.0,-,-,-,0.0,-,-,0.0,0.0,-,-,-,-,-,0.0,-,-,-,0.0,-,-,-,-,-,-,-,-,-,-,0.0,-,-,-,-,-,-,-,-,-,-,-,-,-,-,-,-,-,0.0,-,-,-,-,-,-,75.81501,-,-,0.0,-,-,-,-,-,-,-,0.0,-,-,-,-,-,-,-,-,-,-,-,0.0,-,-,-,-,-,-,,-,0.0,-,-,-,-,-,-,-,-,-,-,10.68992,-,-,-,-,-,-,-,-,-,-,-,-,-,-,-,-,0.0,-,-,-,0.0,-,-,-,-,2.805156,-,-,-,100.0,-,-,-,-,-,-,-,-,-,-,10.68992,-,-,-,-,-,-,-,-,-,0.0,-,-,-,-,-,0.0,-,-,-,-,0.0,-,-,-,-,-,-,-,-,-,-,-,0.0,-,-,-,-,-,-,-,-,0.0,-,-,-,0.0,65.8,26.6,0.236
43,214,20085,Polukhin V.N.,1983,,-,-,-,4.825538,-,-,-,-,-,-,-,-,-,0.0,-,-,-,0.0,-,-,0.0,0.0,-,-,-,-,-,0.0,-,-,-,0.0,-,-,-,-,-,-,-,-,-,-,0.0,-,-,-,-,-,-,-,-,-,-,-,-,-,-,-,-,-,0.0,-,-,-,-,-,-,74.23905,-,-,0.0,-,-,-,-,-,-,-,0.0,-,-,-,-,-,-,-,-,-,-,-,0.0,-,-,-,-,-,-,,-,0.0,-,-,-,-,-,-,-,-,-,-,10.46771,-,-,-,-,-,-,-,-,-,-,-,-,-,-,-,-,0.0,-,-,-,0.0,-,-,-,-,4.825538,-,-,-,100.0,-,-,-,-,-,-,-,-,-,-,10.46771,-,-,-,-,-,-,-,-,-,0.0,-,-,-,-,-,0.0,-,-,-,-,0.0,-,-,-,-,-,-,-,-,-,-,-,0.0,-,-,-,-,-,-,-,-,0.0,-,-,-,0.0,62.5,25.4,0.229
44,214,20086,Polukhin V.N.,1983,,-,-,-,7.101449,-,-,-,-,-,-,-,-,-,0.0,-,-,-,0.0,-,-,0.0,0.0,-,-,-,-,-,0.0,-,-,-,0.0,-,-,-,-,-,-,-,-,-,-,0.0,-,-,-,-,-,-,-,-,-,-,-,-,-,-,-,-,-,0.0,-,-,-,-,-,-,72.46377,-,-,0.0,-,-,-,-,-,-,-,0.0,-,-,-,-,-,-,-,-,-,-,-,0.0,-,-,-,-,-,-,,-,0.0,-,-,-,-,-,-,-,-,-,-,10.21739,-,-,-,-,-,-,-,-,-,-,-,-,-,-,-,-,0.0,-,-,-,0.0,-,-,-,-,7.101449,-,-,-,100.0,-,-,-,-,-,-,-,-,-,-,10.21739,-,-,-,-,-,-,-,-,-,0.0,-,-,-,-,-,0.0,-,-,-,-,0.0,-,-,-,-,-,-,-,-,-,-,-,0.0,-,-,-,-,-,-,-,-,0.0,-,-,-,0.0,59.2,24.2,0.222
45,214,20087,Polukhin V.N.,1983,,-,-,-,9.142451,-,-,-,-,-,-,-,-,-,0.0,-,-,-,0.0,-,-,0.0,0.0,-,-,-,-,-,0.0,-,-,-,0.0,-,-,-,-,-,-,-,-,-,-,0.0,-,-,-,-,-,-,-,-,-,-,-,-,-,-,-,-,-,0.0,-,-,-,-,-,-,70.87172,-,-,0.0,-,-,-,-,-,-,-,0.0,-,-,-,-,-,-,-,-,-,-,-,0.0,-,-,-,-,-,-,,-,0.0,-,-,-,-,-,-,-,-,-,-,9.992913,-,-,-,-,-,-,-,-,-,-,-,-,-,-,-,-,0.0,-,-,-,0.0,-,-,-,-,9.142451,-,-,-,99.99999,-,-,-,-,-,-,-,-,-,-,9.992913,-,-,-,-,-,-,-,-,-,0.0,-,-,-,-,-,0.0,-,-,-,-,0.0,-,-,-,-,-,-,-,-,-,-,-,0.0,-,-,-,-,-,-,-,-,0.0,-,-,-,0.0,55.6,22.7,0.223
46,214,20091,Polukhin V.N.,1983,,-,-,-,0.0,-,-,-,-,-,-,-,-,-,0.0,-,-,-,0.0,-,-,0.0,0.0,-,-,-,-,-,0.0,-,-,-,0.0,-,-,-,-,-,-,-,-,-,-,0.0,-,-,-,-,-,-,-,-,-,-,-,-,-,-,-,-,-,0.0,-,-,-,-,-,-,73.09942,-,-,0.0,-,-,-,-,-,-,-,0.0,-,-,-,-,-,-,-,6.287,-,-,-,0.0,-,-,-,-,-,-,,-,0.0,-,-,-,-,-,-,-,-,-,-,10.30702,-,-,-,-,-,-,-,-,-,-,-,-,-,-,-,-,0.0,-,-,-,0.0,-,-,-,-,6.28655,-,-,-,100.0,-,-,-,-,-,-,-,-,-,-,10.30702,-,-,-,-,-,-,-,-,-,0.0,-,-,-,-,-,0.0,-,-,-,-,0.0,-,-,-,-,-,-,-,-,-,-,-,0.0,-,-,-,-,-,-,-,-,0.0,-,-,-,0.0,75.9,30.0,0.266
47,214,20092,Polukhin V.N.,1983,,-,-,-,0.0,-,-,-,-,-,-,-,-,-,0.0,-,-,-,0.0,-,-,0.0,0.0,-,-,-,-,-,0.0,-,-,-,0.0,-,-,-,-,-,-,-,-,-,-,0.0,-,-,-,-,-,-,-,-,-,-,-,-,-,-,-,-,-,0.0,-,-,-,-,-,-,71.58196,-,-,0.0,-,-,-,-,-,-,-,0.0,-,-,-,-,-,-,-,8.232,-,-,-,0.0,-,-,-,-,-,-,,-,0.0,-,-,-,-,-,-,-,-,-,-,10.09306,-,-,-,-,-,-,-,-,-,-,-,-,-,-,-,-,0.0,-,-,-,0.0,-,-,-,-,8.231926,-,-,-,100.0,-,-,-,-,-,-,-,-,-,-,10.09306,-,-,-,-,-,-,-,-,-,0.0,-,-,-,-,-,0.0,-,-,-,-,0.0,-,-,-,-,-,-,-,-,-,-,-,0.0,-,-,-,-,-,-,-,-,0.0,-,-,-,0.0,77.4,30.5,0.268
48,214,20093,Polukhin V.N.,1983,,-,-,-,0.0,-,-,-,-,-,-,-,-,-,0.0,-,-,-,0.0,-,-,0.0,0.0,-,-,-,-,-,0.0,-,-,-,0.0,-,-,-,-,-,-,-,-,-,-,0.0,-,-,-,-,-,-,-,-,-,-,-,-,-,-,-,-,-,0.0,-,-,-,-,-,-,70.02802,-,-,0.0,-,-,-,-,-,-,-,0.0,-,-,-,-,-,-,-,10.22,-,-,-,0.0,-,-,-,-,-,-,,-,0.0,-,-,-,-,-,-,-,-,-,-,9.87395,-,-,-,-,-,-,-,-,-,-,-,-,-,-,-,-,0.0,-,-,-,0.0,-,-,-,-,10.22409,-,-,-,100.0,-,-,-,-,-,-,-,-,-,-,9.87395,-,-,-,-,-,-,-,-,-,0.0,-,-,-,-,-,0.0,-,-,-,-,0.0,-,-,-,-,-,-,-,-,-,-,-,0.0,-,-,-,-,-,-,-,-,0.0,-,-,-,0.0,79.6,31.2,0.276
49,215,20095,Polukhin V.N.,1983,,-,-,-,0.0,-,-,-,-,-,-,-,-,-,0.0,-,-,-,0.0,-,-,0.0,0.0,-,-,-,-,-,0.0,-,-,-,0.0,-,-,-,-,-,-,-,-,-,-,0.0,-,-,-,-,-,-,-,-,-,-,-,-,-,-,-,-,-,1.762452,-,-,-,-,-,-,76.62836,-,-,0.0,-,-,-,-,-,-,-,0.0,-,-,-,-,-,-,-,-,-,-,-,0.0,-,-,-,-,-,-,,-,0.0,-,-,-,-,-,-,-,-,-,-,10.8046,-,-,-,-,-,-,-,-,-,-,-,-,-,-,-,-,0.0,-,-,-,0.0,-,-,-,-,1.762452,-,-,-,100.0,-,-,-,-,-,-,-,-,-,-,10.8046,-,-,-,-,-,-,-,-,-,0.0,-,-,-,-,-,0.0,-,-,-,-,0.0,-,-,-,-,-,-,-,-,-,-,-,0.0,-,-,-,-,-,-,-,-,0.0,-,-,-,0.0,67.4,27.1,0.242
50,215,20097,Polukhin V.N.,1983,,-,-,-,0.0,-,-,-,-,-,-,-,-,-,0.0,-,-,-,0.0,-,-,0.0,0.0,-,-,-,-,-,0.0,-,-,-,0.0,-,-,-,-,-,-,-,-,-,-,0.0,-,-,-,-,-,-,-,-,-,-,-,-,-,-,-,-,-,3.536493,-,-,-,-,-,-,75.24454,-,-,0.0,-,-,-,-,-,-,-,0.0,-,-,-,-,-,-,-,-,-,-,-,0.0,-,-,-,-,-,-,,-,0.0,-,-,-,-,-,-,-,-,-,-,10.60948,-,-,-,-,-,-,-,-,-,-,-,-,-,-,-,-,0.0,-,-,-,0.0,-,-,-,-,3.536493,-,-,-,100.0,-,-,-,-,-,-,-,-,-,-,10.60948,-,-,-,-,-,-,-,-,-,0.0,-,-,-,-,-,0.0,-,-,-,-,0.0,-,-,-,-,-,-,-,-,-,-,-,0.0,-,-,-,-,-,-,-,-,0.0,-,-,-,0.0,65.1,26.2,0.243
51,215,20099,Polukhin V.N.,1983,,-,-,-,0.0,-,-,-,-,-,-,-,-,-,0.0,-,-,-,0.0,-,-,0.0,0.0,-,-,-,-,-,0.0,-,-,-,0.0,-,-,-,-,-,-,-,-,-,-,0.0,-,-,-,-,-,-,-,-,-,-,-,-,-,-,-,-,-,7.902299,-,-,-,-,-,-,71.83908,-,-,0.0,-,-,-,-,-,-,-,0.0,-,-,-,-,-,-,-,-,-,-,-,0.0,-,-,-,-,-,-,,-,0.0,-,-,-,-,-,-,-,-,-,-,10.12931,-,-,-,-,-,-,-,-,-,-,-,-,-,-,-,-,0.0,-,-,-,0.0,-,-,-,-,7.902299,-,-,-,100.0,-,-,-,-,-,-,-,-,-,-,10.12931,-,-,-,-,-,-,-,-,-,0.0,-,-,-,-,-,0.0,-,-,-,-,0.0,-,-,-,-,-,-,-,-,-,-,-,0.0,-,-,-,-,-,-,-,-,0.0,-,-,-,0.0,56.8,23.0,0.236
52,215,20100,Polukhin V.N.,1983,,-,-,-,0.0,-,-,-,-,-,-,-,-,-,0.0,-,-,-,0.0,-,-,0.0,0.0,-,-,-,-,-,0.0,-,-,-,0.0,-,-,-,-,-,-,-,-,-,-,0.0,-,-,-,-,-,-,-,-,-,-,-,-,-,-,-,-,-,10.97222,-,-,-,-,-,-,69.44445,-,-,0.0,-,-,-,-,-,-,-,0.0,-,-,-,-,-,-,-,-,-,-,-,0.0,-,-,-,-,-,-,,-,0.0,-,-,-,-,-,-,-,-,-,-,9.791667,-,-,-,-,-,-,-,-,-,-,-,-,-,-,-,-,0.0,-,-,-,0.0,-,-,-,-,10.97222,-,-,-,100.0,-,-,-,-,-,-,-,-,-,-,9.791667,-,-,-,-,-,-,-,-,-,0.0,-,-,-,-,-,0.0,-,-,-,-,0.0,-,-,-,-,-,-,-,-,-,-,-,0.0,-,-,-,-,-,-,-,-,0.0,-,-,-,0.0,53.4,21.7,0.233
53,215,20101,Polukhin V.N.,1983,,-,-,-,0.0,-,-,-,-,-,-,-,-,-,0.0,-,-,-,0.0,-,-,0.0,0.0,-,-,-,-,-,0.0,-,-,-,0.0,-,-,-,-,-,-,-,-,-,-,0.0,-,-,-,-,-,-,-,-,-,-,-,-,-,-,-,-,-,13.72813,-,-,-,-,-,-,67.29475,-,-,0.0,-,-,-,-,-,-,-,0.0,-,-,-,-,-,-,-,-,-,-,-,0.0,-,-,-,-,-,-,,-,0.0,-,-,-,-,-,-,-,-,-,-,9.48856,-,-,-,-,-,-,-,-,-,-,-,-,-,-,-,-,0.0,-,-,-,0.0,-,-,-,-,13.72813,-,-,-,100.0,-,-,-,-,-,-,-,-,-,-,9.48856,-,-,-,-,-,-,-,-,-,0.0,-,-,-,-,-,0.0,-,-,-,-,0.0,-,-,-,-,-,-,-,-,-,-,-,0.0,-,-,-,-,-,-,-,-,0.0,-,-,-,0.0,56.8,22.9,0.241
54,215,20103,Polukhin V.N.,1983,,-,-,-,0.0,-,-,-,-,-,-,-,-,-,0.0,-,-,-,0.0,-,-,0.0,0.0,-,-,-,-,-,0.0,-,-,-,0.0,-,-,-,-,-,-,-,-,-,-,0.0,-,-,-,-,-,-,-,-,-,-,-,-,-,-,-,-,-,0.0,-,-,-,-,-,-,77.16049,-,-,0.0,-,-,-,-,-,-,-,0.0,-,-,-,-,-,-,-,-,-,-,-,0.0,-,-,-,-,-,-,,-,0.0,-,-,-,-,-,-,-,-,-,-,10.87963,-,-,-,-,-,-,-,-,-,-,-,-,-,-,-,-,0.0,-,-,-,0.0,-,-,-,-,1.080247,-,-,-,100.0,-,-,-,-,-,-,-,-,-,-,10.87963,-,-,-,-,-,-,-,-,-,0.0,-,-,-,-,-,0.0,-,-,-,-,0.0,-,-,-,-,-,-,-,-,-,-,-,0.0,-,1.08,-,-,-,-,-,-,0.0,-,-,-,0.0,70.0,28.0,0.248
55,215,20104,Polukhin V.N.,1983,,-,-,-,0.0,-,-,-,-,-,-,-,-,-,0.0,-,-,-,0.0,-,-,0.0,0.0,-,-,-,-,-,0.0,-,-,-,0.0,-,-,-,-,-,-,-,-,-,-,0.0,-,-,-,-,-,-,-,-,-,-,-,-,-,-,-,-,-,0.0,-,-,-,-,-,-,76.27765,-,-,0.0,-,-,-,-,-,-,-,0.0,-,-,-,-,-,-,-,-,-,-,-,0.0,-,-,-,-,-,-,,-,0.0,-,-,-,-,-,-,-,-,-,-,10.75515,-,-,-,-,-,-,-,-,-,-,-,-,-,-,-,-,0.0,-,-,-,0.0,-,-,-,-,2.212052,-,-,-,100.0,-,-,-,-,-,-,-,-,-,-,10.75515,-,-,-,-,-,-,-,-,-,0.0,-,-,-,-,-,0.0,-,-,-,-,0.0,-,-,-,-,-,-,-,-,-,-,-,0.0,-,2.212,-,-,-,-,-,-,0.0,-,-,-,0.0,70.2,28.1,0.247
56,215,20105,Polukhin V.N.,1983,,-,-,-,0.0,-,-,-,-,-,-,-,-,-,0.0,-,-,-,0.0,-,-,0.0,0.0,-,-,-,-,-,0.0,-,-,-,0.0,-,-,-,-,-,-,-,-,-,-,0.0,-,-,-,-,-,-,-,-,-,-,-,-,-,-,-,-,-,0.0,-,-,-,-,-,-,75.41478,-,-,0.0,-,-,-,-,-,-,-,0.0,-,-,-,-,-,-,-,-,-,-,-,0.0,-,-,-,-,-,-,,-,0.0,-,-,-,-,-,-,-,-,-,-,10.63348,-,-,-,-,-,-,-,-,-,-,-,-,-,-,-,-,0.0,-,-,-,0.0,-,-,-,-,3.31825,-,-,-,100.0,-,-,-,-,-,-,-,-,-,-,10.63348,-,-,-,-,-,-,-,-,-,0.0,-,-,-,-,-,0.0,-,-,-,-,0.0,-,-,-,-,-,-,-,-,-,-,-,0.0,-,3.318,-,-,-,-,-,-,0.0,-,-,-,0.0,70.5,28.2,0.249
57,215,20106,Polukhin V.N.,1983,,-,-,-,0.0,-,-,-,-,-,-,-,-,-,0.0,-,-,-,0.0,-,-,0.0,0.0,-,-,-,-,-,0.0,-,-,-,0.0,-,-,-,-,-,-,-,-,-,-,0.0,-,-,-,-,-,-,-,-,-,-,-,-,-,-,-,-,-,0.0,-,-,-,-,-,-,74.57121,-,-,0.0,-,-,-,-,-,-,-,0.0,-,-,-,-,-,-,-,-,-,-,-,0.0,-,-,-,-,-,-,,-,0.0,-,-,-,-,-,-,-,-,-,-,10.51454,-,-,-,-,-,-,-,-,-,-,-,-,-,-,-,-,0.0,-,-,-,0.0,-,-,-,-,4.399702,-,-,-,100.0,-,-,-,-,-,-,-,-,-,-,10.51454,-,-,-,-,-,-,-,-,-,0.0,-,-,-,-,-,0.0,-,-,-,-,0.0,-,-,-,-,-,-,-,-,-,-,-,0.0,-,4.4,-,-,-,-,-,-,0.0,-,-,-,0.0,70.9,28.3,0.252
58,215,20133,Polukhin V.N.,1983,,-,-,-,0.0,-,-,-,-,-,-,-,-,-,0.0,-,-,-,0.0,-,-,0.0,0.0,-,-,-,-,-,0.0,-,-,-,0.0,-,-,-,-,-,-,-,-,-,-,0.0,-,-,-,-,-,-,-,-,-,-,-,-,-,-,-,-,-,0.0,-,-,-,-,-,-,73.42143,-,-,0.0,-,-,-,-,-,-,-,0.0,-,-,-,-,-,-,-,-,-,-,-,0.0,-,-,-,-,-,-,,-,0.0,-,-,-,-,-,-,-,-,-,-,10.35242,-,-,-,-,-,-,-,-,-,-,-,-,-,-,-,-,0.0,-,-,-,0.0,-,-,-,-,0.0,-,-,-,99.99999,-,-,-,-,-,-,-,-,-,-,10.35242,-,-,-,-,-,-,-,-,-,0.0,-,-,-,-,-,0.0,-,-,-,-,5.873714,-,-,-,-,-,-,-,-,-,-,-,0.0,-,-,-,-,-,-,-,-,0.0,-,-,-,0.0,71.4,28.6,0.25
59,215,20134,Polukhin V.N.,1983,,-,-,-,0.0,-,-,-,-,-,-,-,-,-,0.0,-,-,-,0.0,-,-,0.0,0.0,-,-,-,-,-,0.0,-,-,-,0.0,-,-,-,-,-,-,-,-,-,-,0.0,-,-,-,-,-,-,-,-,-,-,-,-,-,-,-,-,-,0.0,-,-,-,-,-,-,69.44445,-,-,0.0,-,-,-,-,-,-,-,0.0,-,-,-,-,-,-,-,-,-,-,-,0.0,-,-,-,-,-,-,,-,0.0,-,-,-,-,-,-,-,-,-,-,9.791667,-,-,-,-,-,-,-,-,-,-,-,-,-,-,-,-,0.0,-,-,-,0.0,-,-,-,-,0.0,-,-,-,100.0,-,-,-,-,-,-,-,-,-,-,9.791667,-,-,-,-,-,-,-,-,-,0.0,-,-,-,-,-,0.0,-,-,-,-,10.97222,-,-,-,-,-,-,-,-,-,-,-,0.0,-,-,-,-,-,-,-,-,0.0,-,-,-,0.0,74.1,28.9,0.249
60,215,20135,Polukhin V.N.,1983,,-,-,-,0.0,-,-,-,-,-,-,-,-,-,0.0,-,-,-,0.0,-,-,0.0,0.0,-,-,-,-,-,0.0,-,-,-,0.0,-,-,-,-,-,-,-,-,-,-,0.0,-,-,-,-,-,-,-,-,-,-,-,-,-,-,-,-,-,0.0,-,-,-,-,-,-,64.43299,-,-,0.0,-,-,-,-,-,-,-,0.0,-,-,-,-,-,-,-,-,-,-,-,0.0,-,-,-,-,-,-,,-,0.0,-,-,-,-,-,-,-,-,-,-,9.085052,-,-,-,-,-,-,-,-,-,-,-,-,-,-,-,-,0.0,-,-,-,0.0,-,-,-,-,0.0,-,-,-,100.0,-,-,-,-,-,-,-,-,-,-,9.085052,-,-,-,-,-,-,-,-,-,0.0,-,-,-,-,-,0.0,-,-,-,-,17.39691,-,-,-,-,-,-,-,-,-,-,-,0.0,-,-,-,-,-,-,-,-,0.0,-,-,-,0.0,72.9,29.2,0.249
61,215,20151,Polukhin V.N.,1983,,-,-,-,0.0,-,-,-,-,-,-,-,-,-,0.0,-,-,-,0.0,-,-,0.0,0.0,-,-,-,-,-,0.0,-,-,-,0.0,-,-,-,-,-,-,-,-,-,-,0.0,-,-,-,-,-,-,-,-,-,-,-,-,-,-,-,-,-,0.0,-,-,-,-,-,-,76.62836,-,-,0.0,-,-,-,-,-,-,-,0.0,-,-,-,-,-,-,-,-,-,-,-,0.0,-,-,-,-,-,-,,-,0.0,-,-,-,-,-,-,-,-,-,-,10.8046,-,-,-,-,-,-,1.763,-,-,-,-,-,-,-,-,-,0.0,-,-,-,0.0,-,-,-,-,0.0,-,-,-,100.0,-,-,-,-,-,-,-,-,-,-,10.8046,-,-,-,-,-,-,-,-,-,0.0,-,-,-,-,-,0.0,-,-,-,-,0.0,-,-,-,-,-,-,-,-,-,-,-,0.0,-,-,-,-,-,-,-,-,0.0,-,-,-,0.0,70.0,28.1,0.248
62,215,20152,Polukhin V.N.,1983,,-,-,-,0.0,-,-,-,-,-,-,-,-,-,0.0,-,-,-,0.0,-,-,0.0,0.0,-,-,-,-,-,0.0,-,-,-,0.0,-,-,-,-,-,-,-,-,-,-,0.0,-,-,-,-,-,-,-,-,-,-,-,-,-,-,-,-,-,0.0,-,-,-,-,-,-,75.01875,-,-,0.0,-,-,-,-,-,-,-,0.0,-,-,-,-,-,-,-,-,-,-,-,0.0,-,-,-,-,-,-,,-,0.0,-,-,-,-,-,-,-,-,-,-,10.57764,-,-,-,-,-,-,3.826,-,-,-,-,-,-,-,-,-,0.0,-,-,-,0.0,-,-,-,-,0.0,-,-,-,100.0,-,-,-,-,-,-,-,-,-,-,10.57764,-,-,-,-,-,-,-,-,-,0.0,-,-,-,-,-,0.0,-,-,-,-,0.0,-,-,-,-,-,-,-,-,-,-,-,0.0,-,-,-,-,-,-,-,-,0.0,-,-,-,0.0,69.0,27.8,0.244
63,215,20153,Polukhin V.N.,1983,,-,-,-,0.0,-,-,-,-,-,-,-,-,-,0.0,-,-,-,0.0,-,-,0.0,0.0,-,-,-,-,-,0.0,-,-,-,0.0,-,-,-,-,-,-,-,-,-,-,0.0,-,-,-,-,-,-,-,-,-,-,-,-,-,-,-,-,-,0.0,-,-,-,-,-,-,73.42143,-,-,0.0,-,-,-,-,-,-,-,0.0,-,-,-,-,-,-,-,-,-,-,-,0.0,-,-,-,-,-,-,,-,0.0,-,-,-,-,-,-,-,-,-,-,10.35242,-,-,-,-,-,-,5.874,-,-,-,-,-,-,-,-,-,0.0,-,-,-,0.0,-,-,-,-,0.0,-,-,-,99.99999,-,-,-,-,-,-,-,-,-,-,10.35242,-,-,-,-,-,-,-,-,-,0.0,-,-,-,-,-,0.0,-,-,-,-,0.0,-,-,-,-,-,-,-,-,-,-,-,0.0,-,-,-,-,-,-,-,-,0.0,-,-,-,0.0,68.8,27.8,0.241
64,215,20154,Polukhin V.N.,1983,,-,-,-,0.0,-,-,-,-,-,-,-,-,-,0.0,-,-,-,0.0,-,-,0.0,0.0,-,-,-,-,-,0.0,-,-,-,0.0,-,-,-,-,-,-,-,-,-,-,0.0,-,-,-,-,-,-,-,-,-,-,-,-,-,-,-,-,-,0.0,-,-,-,-,-,-,71.58196,-,-,0.0,-,-,-,-,-,-,-,0.0,-,-,-,-,-,-,-,-,-,-,-,0.0,-,-,-,-,-,-,,-,0.0,-,-,-,-,-,-,-,-,-,-,10.09306,-,-,-,-,-,-,8.232,-,-,-,-,-,-,-,-,-,0.0,-,-,-,0.0,-,-,-,-,0.0,-,-,-,100.0,-,-,-,-,-,-,-,-,-,-,10.09306,-,-,-,-,-,-,-,-,-,0.0,-,-,-,-,-,0.0,-,-,-,-,0.0,-,-,-,-,-,-,-,-,-,-,-,0.0,-,-,-,-,-,-,-,-,0.0,-,-,-,0.0,69.3,28.0,0.238
65,215,20155,Polukhin V.N.,1983,,-,-,-,0.0,-,-,-,-,-,-,-,-,-,0.0,-,-,-,0.0,-,-,0.0,0.0,-,-,-,-,-,0.0,-,-,-,0.0,-,-,-,-,-,-,-,-,-,-,0.0,-,-,-,-,-,-,-,-,-,-,-,-,-,-,-,-,-,0.0,-,-,-,-,-,-,69.63789,-,-,0.0,-,-,-,-,-,-,-,0.0,-,-,-,-,-,-,-,-,-,-,-,0.0,-,-,-,-,-,-,,-,0.0,-,-,-,-,-,-,-,-,-,-,9.818942,-,-,-,-,-,-,10.72,-,-,-,-,-,-,-,-,-,0.0,-,-,-,0.0,-,-,-,-,0.0,-,-,-,100.0,-,-,-,-,-,-,-,-,-,-,9.818942,-,-,-,-,-,-,-,-,-,0.0,-,-,-,-,-,0.0,-,-,-,-,0.0,-,-,-,-,-,-,-,-,-,-,-,0.0,-,-,-,-,-,-,-,-,0.0,-,-,-,0.0,70.9,28.7,0.237
66,215,20156,Polukhin V.N.,1983,,-,-,-,0.0,-,-,-,-,-,-,-,-,-,0.0,-,-,-,0.0,-,-,0.0,0.0,-,-,-,-,-,0.0,-,-,-,0.0,-,-,-,-,-,-,-,-,-,-,0.0,-,-,-,-,-,-,-,-,-,-,-,-,-,-,-,-,-,0.0,-,-,-,-,-,-,67.61325,-,-,0.0,-,-,-,-,-,-,-,0.0,-,-,-,-,-,-,-,-,-,-,-,0.0,-,-,-,-,-,-,,-,0.0,-,-,-,-,-,-,-,-,-,-,9.533468,-,-,-,-,-,-,13.32,-,-,-,-,-,-,-,-,-,0.0,-,-,-,0.0,-,-,-,-,0.0,-,-,-,100.0,-,-,-,-,-,-,-,-,-,-,9.533468,-,-,-,-,-,-,-,-,-,0.0,-,-,-,-,-,0.0,-,-,-,-,0.0,-,-,-,-,-,-,-,-,-,-,-,0.0,-,-,-,-,-,-,-,-,0.0,-,-,-,0.0,72.2,29.2,0.239
67,215,20157,Polukhin V.N.,1983,,-,-,-,0.0,-,-,-,-,-,-,-,-,-,0.0,-,-,-,0.0,-,-,0.0,0.0,-,-,-,-,-,0.0,-,-,-,0.0,-,-,-,-,-,-,-,-,-,-,0.0,-,-,-,-,-,-,-,-,-,-,-,-,-,-,-,-,-,0.0,-,-,-,-,-,-,65.35948,-,-,0.0,-,-,-,-,-,-,-,0.0,-,-,-,-,-,-,-,-,-,-,-,0.0,-,-,-,-,-,-,,-,0.0,-,-,-,-,-,-,-,-,-,-,9.215687,-,-,-,-,-,-,16.21,-,-,-,-,-,-,-,-,-,0.0,-,-,-,0.0,-,-,-,-,0.0,-,-,-,100.0,-,-,-,-,-,-,-,-,-,-,9.215687,-,-,-,-,-,-,-,-,-,0.0,-,-,-,-,-,0.0,-,-,-,-,0.0,-,-,-,-,-,-,-,-,-,-,-,0.0,-,-,-,-,-,-,-,-,0.0,-,-,-,0.0,75.0,30.2,0.24
68,216,20142,Polukhin V.N.,1983,,-,-,-,0.0,-,-,-,-,-,-,-,-,-,0.0,-,-,-,0.0,-,-,0.0,0.0,-,-,-,-,-,0.0,-,-,-,0.0,-,-,-,-,-,-,-,-,-,-,0.0,-,-,-,-,-,-,-,-,-,-,-,-,-,-,-,-,-,0.0,-,-,-,-,-,-,76.33588,-,-,0.0,-,-,-,-,-,-,-,0.0,-,-,-,-,-,-,-,-,-,-,-,0.0,-,-,-,-,-,-,,-,0.0,-,-,-,-,-,-,-,-,-,-,10.76336,-,-,-,-,-,-,-,-,-,-,-,-,-,-,-,-,0.0,-,-,-,2.137404,-,-,-,-,0.0,-,-,-,100.0,-,-,-,-,-,-,-,-,-,-,10.76336,-,-,-,-,-,-,-,-,-,0.0,-,-,-,-,-,0.0,-,-,-,-,0.0,-,-,-,-,-,-,-,-,-,-,-,0.0,-,-,-,-,-,-,-,-,0.0,-,-,-,0.0,70.7,28.2,0.252
69,216,20143,Polukhin V.N.,1983,,-,-,-,0.0,-,-,-,-,-,-,-,-,-,0.0,-,-,-,0.0,-,-,0.0,0.0,-,-,-,-,-,0.0,-,-,-,0.0,-,-,-,-,-,-,-,-,-,-,0.0,-,-,-,-,-,-,-,-,-,-,-,-,-,-,-,-,-,0.0,-,-,-,-,-,-,75.41478,-,-,0.0,-,-,-,-,-,-,-,0.0,-,-,-,-,-,-,-,-,-,-,-,0.0,-,-,-,-,-,-,,-,0.0,-,-,-,-,-,-,-,-,-,-,10.63348,-,-,-,-,-,-,-,-,-,-,-,-,-,-,-,-,0.0,-,-,-,3.31825,-,-,-,-,0.0,-,-,-,100.0,-,-,-,-,-,-,-,-,-,-,10.63348,-,-,-,-,-,-,-,-,-,0.0,-,-,-,-,-,0.0,-,-,-,-,0.0,-,-,-,-,-,-,-,-,-,-,-,0.0,-,-,-,-,-,-,-,-,0.0,-,-,-,0.0,69.9,27.9,0.251
70,216,20144,Polukhin V.N.,1983,,-,-,-,0.0,-,-,-,-,-,-,-,-,-,0.0,-,-,-,0.0,-,-,0.0,0.0,-,-,-,-,-,0.0,-,-,-,0.0,-,-,-,-,-,-,-,-,-,-,0.0,-,-,-,-,-,-,-,-,-,-,-,-,-,-,-,-,-,0.0,-,-,-,-,-,-,74.62686,-,-,0.0,-,-,-,-,-,-,-,0.0,-,-,-,-,-,-,-,-,-,-,-,0.0,-,-,-,-,-,-,,-,0.0,-,-,-,-,-,-,-,-,-,-,10.52239,-,-,-,-,-,-,-,-,-,-,-,-,-,-,-,-,0.0,-,-,-,4.328358,-,-,-,-,0.0,-,-,-,100.0,-,-,-,-,-,-,-,-,-,-,10.52239,-,-,-,-,-,-,-,-,-,0.0,-,-,-,-,-,0.0,-,-,-,-,0.0,-,-,-,-,-,-,-,-,-,-,-,0.0,-,-,-,-,-,-,-,-,0.0,-,-,-,0.0,69.5,27.7,0.253
71,216,20145,Polukhin V.N.,1983,,-,-,-,0.0,-,-,-,-,-,-,-,-,-,0.0,-,-,-,0.0,-,-,0.0,0.0,-,-,-,-,-,0.0,-,-,-,0.0,-,-,-,-,-,-,-,-,-,-,0.0,-,-,-,-,-,-,-,-,-,-,-,-,-,-,-,-,-,0.0,-,-,-,-,-,-,74.18398,-,-,0.0,-,-,-,-,-,-,-,0.0,-,-,-,-,-,-,-,-,-,-,-,0.0,-,-,-,-,-,-,,-,0.0,-,-,-,-,-,-,-,-,-,-,10.45994,-,-,-,-,-,-,-,-,-,-,-,-,-,-,-,-,0.0,-,-,-,4.896142,-,-,-,-,0.0,-,-,-,100.0,-,-,-,-,-,-,-,-,-,-,10.45994,-,-,-,-,-,-,-,-,-,0.0,-,-,-,-,-,0.0,-,-,-,-,0.0,-,-,-,-,-,-,-,-,-,-,-,0.0,-,-,-,-,-,-,-,-,0.0,-,-,-,0.0,69.1,27.5,0.254
72,216,20147,Polukhin V.N.,1983,,-,-,-,0.0,-,-,-,-,-,-,-,-,-,0.0,-,-,-,0.0,-,-,0.0,0.0,-,-,-,-,-,0.0,-,-,-,0.0,-,-,-,-,-,-,-,-,-,-,0.0,-,-,-,-,-,-,-,-,-,-,-,-,-,-,-,-,-,0.0,-,-,-,-,-,-,70.57163,-,-,0.0,-,-,-,-,-,-,-,0.0,-,-,-,-,-,-,-,-,-,-,-,0.0,-,-,-,-,-,-,,-,0.0,-,-,-,-,-,-,-,-,-,-,9.950601,-,-,-,-,-,-,-,-,-,-,-,-,-,-,-,-,0.0,-,-,-,9.527171,-,-,-,-,0.0,-,-,-,100.0,-,-,-,-,-,-,-,-,-,-,9.950601,-,-,-,-,-,-,-,-,-,0.0,-,-,-,-,-,0.0,-,-,-,-,0.0,-,-,-,-,-,-,-,-,-,-,-,0.0,-,-,-,-,-,-,-,-,0.0,-,-,-,0.0,66.9,26.6,0.256
73,216,20148,Polukhin V.N.,1983,,-,-,-,0.0,-,-,-,-,-,-,-,-,-,0.0,-,-,-,0.0,-,-,0.0,0.0,-,-,-,-,-,0.0,-,-,-,0.0,-,-,-,-,-,-,-,-,-,-,0.0,-,-,-,-,-,-,-,-,-,-,-,-,-,-,-,-,-,0.0,-,-,-,-,-,-,70.37297,-,-,0.0,-,-,-,-,-,-,-,0.0,-,-,-,-,-,-,-,-,-,-,-,0.0,-,-,-,-,-,-,,-,0.0,-,-,-,-,-,-,-,-,-,-,9.922589,-,-,-,-,-,-,-,-,-,-,-,-,-,-,-,-,0.0,-,-,-,9.781842,-,-,-,-,0.0,-,-,-,100.0,-,-,-,-,-,-,-,-,-,-,9.922589,-,-,-,-,-,-,-,-,-,0.0,-,-,-,-,-,0.0,-,-,-,-,0.0,-,-,-,-,-,-,-,-,-,-,-,0.0,-,-,-,-,-,-,-,-,0.0,-,-,-,0.0,66.5,26.5,0.257
74,216,20149,Polukhin V.N.,1983,,-,-,-,0.0,-,-,-,-,-,-,-,-,-,0.0,-,-,-,0.0,-,-,0.0,0.0,-,-,-,-,-,0.0,-,-,-,0.0,-,-,-,-,-,-,-,-,-,-,0.0,-,-,-,-,-,-,-,-,-,-,-,-,-,-,-,-,-,0.0,-,-,-,-,-,-,67.06908,-,-,0.0,-,-,-,-,-,-,-,0.0,-,-,-,-,-,-,-,-,-,-,-,0.0,-,-,-,-,-,-,,-,0.0,-,-,-,-,-,-,-,-,-,-,9.45674,-,-,-,-,-,-,-,-,-,-,-,-,-,-,-,-,0.0,-,-,-,14.01744,-,-,-,-,0.0,-,-,-,100.0,-,-,-,-,-,-,-,-,-,-,9.45674,-,-,-,-,-,-,-,-,-,0.0,-,-,-,-,-,0.0,-,-,-,-,0.0,-,-,-,-,-,-,-,-,-,-,-,0.0,-,-,-,-,-,-,-,-,0.0,-,-,-,0.0,65.5,26.0,0.258
