Repository: jacobergzhou/Poisson-Ratio

File: Non_metal_07242019.csv (part 2 of 91)
Index,Code,Glass #,Author,Year,Trademark,glass_comp,Ag2O,AgI,Al,Al2O3,AlF3,AlN,As,As2O3,As2O5,As2S3,As2Se3,AsSe,B,B2O3,BaCl2,BaF2,BaO,BeF2,BeO,Bi2O3,BiCl3,Br,Ca,CaF2,CaO,Cd,CdCl2,CdF2,CdO,Ce2O3,CeF3,CeO2,Cl,Co3O4,CoO,Cr2O3,Cs2O,CsCl,CsF,Cu2O,CuO,Dy2O3,Er,Er2O3,ErF3,Eu,Eu2O3,EuF3,F,Fe,Fe2O3,FeO,Ga,Ga2O3,Ga2S3,Ga2Se3,GaF3,Gd2O3,GdF3,Ge,GeO2,GeS2,GeSe2,H2O,HfF4,HfO2,Hg,Ho2O3,I,InF3,K,K2O,K2S,K2SO4,KBr,KCl,KF,KHF2,La,La2O3,La2S3,LaF3,Li,Li2O,Li2S,Li2SO4,LiBr,LiCl,LiF,LiI,MgF2,MgO,Mn2O3,MnF2,MnO,MnO2,MoO2,MoO3,N,Na,Na2O,Na2S,Na2SO4,NaCl,NaF,NaPO3,Nb2O5,Nd,Nd2O3,NdF3,NH4NO3,NiO,O,OH,P,P2O5,Pb,PbCl2,PbF2,PbO,PdO,Pr2O3,Pr6O11,PrF3,Rb2O,RbF,Rh2O3,RuO2,S,Sb,Sb2O3,Sb2S3,Sc2O3,Se,Si,Si3N4,SiC,SiO2,Sm2O3,Sn,SnO,SnO2,SO2,SO3,Sr,SrCl2,SrF2,SrO,Ta2O3,Ta2O5,Tb2O3,TbF3,Te,TeO2,Th,ThF4,ThO2,TiO2,Tl,Tl2O,Tl2Se,TlSe,Tm2O3,U,U3O8,UO2,V,V2O5,VO6,WO3,Y,Y2O3,Yb2O3,YbF3,YF3,ZnCl2,ZnF2,ZnO,ZnSO4,ZrF4,ZrO2,Young's modulus E (GPa),Shear modulus G (GPa),Poisson's ratio v
# 58,5984,72371,El0Mallawany R.,2000,nan,(TeO2)70.0 (V2O5)27.0 (ZnO)3.0 ,0.0,0,0.0,0.0,0.0,0.0,0.0,0.0,0.0,0,0,0,0.0,0.0,0,0.0,0.0,0.0,0.0,0.0,0.0,0,0.0,0.0,0.0,0.0,0,0,0.0,0.0,0,0.0,0.0,0.0,0.0,0.0,0.0,0,0.0,0.0,0.0,0.0,0.0,0.0,0,0.0,0.0,0,0.0,0.0,0.0,0.0,0.0,0.0,0,0,0,0.0,0,0.0,0.0,0,0,0.0,0,0.0,0.0,0.0,0,0.0,0.0,0.0,0,0,0.0,0.0,0,0.0,0.0,0.0,0,0.0,0.0,0.0,0,0,0,0.0,0.0,0,0.0,0.0,0.0,0,0.0,0.0,0.0,0.0,0.0,0.0,0.0,0.0,0.0,0.0,0.0,0.0,0.0,0.0,0.0,0.0,0.0,0.0,0.0,0.0,0.0,0.0,0.0,0.0,0.0,0.0,0.0,0.0,0.0,0,0.0,0.0,0.0,0.0,0.0,0.0,0.0,0,0.0,0.0,0.0,0.0,0.0,0.0,0.0,0,0.0,0.0,0.0,0.0,0.0,0,0.0,0.0,0.0,0.0,0.0,0,0.0,70.0,0.0,0.0,0,0.0,0.0,0.0,0,0,0,0.0,0.0,0.0,0.0,27.0,0.0,0.0,0.0,0.0,0.0,0.0,0.0,0.0,0.0,3.0,0,0.0,0.0,42.0,15.04,0.39
# 59,28350,380422,Johnson J.,2005,nan,(Al2O3)76.0 (Y2O3)24.0 ,0.0,0,0.0,76.0,0.0,0.0,0.0,0.0,0.0,0,0,0,0.0,0.0,0,0.0,0.0,0.0,0.0,0.0,0.0,0,0.0,0.0,0.0,0.0,0,0,0.0,0.0,0,0.0,0.0,0.0,0.0,0.0,0.0,0,0.0,0.0,0.0,0.0,0.0,0.0,0,0.0,0.0,0,0.0,0.0,0.0,0.0,0.0,0.0,0,0,0,0.0,0,0.0,0.0,0,0,0.0,0,0.0,0.0,0.0,0,0.0,0.0,0.0,0,0,0.0,0.0,0,0.0,0.0,0.0,0,0.0,0.0,0.0,0,0,0,0.0,0.0,0,0.0,0.0,0.0,0,0.0,0.0,0.0,0.0,0.0,0.0,0.0,0.0,0.0,0.0,0.0,0.0,0.0,0.0,0.0,0.0,0.0,0.0,0.0,0.0,0.0,0.0,0.0,0.0,0.0,0.0,0.0,0.0,0.0,0,0.0,0.0,0.0,0.0,0.0,0.0,0.0,0,0.0,0.0,0.0,0.0,0.0,0.0,0.0,0,0.0,0.0,0.0,0.0,0.0,0,0.0,0.0,0.0,0.0,0.0,0,0.0,0.0,0.0,0.0,0,0.0,0.0,0.0,0,0,0,0.0,0.0,0.0,0.0,0.0,0.0,0.0,0.0,24.0,0.0,0.0,0.0,0.0,0.0,0.0,0,0.0,0.0,106.0,38.12,0.39
# 60,24535,300280,El0Mallawany R.,1998,nan,(Ag2O)15.28931504 (TeO2)55.49199396 (V2O5)29.218690999999996 ,15.28931504,0,0.0,0.0,0.0,0.0,0.0,0.0,0.0,0,0,0,0.0,0.0,0,0.0,0.0,0.0,0.0,0.0,0.0,0,0.0,0.0,0.0,0.0,0,0,0.0,0.0,0,0.0,0.0,0.0,0.0,0.0,0.0,0,0.0,0.0,0.0,0.0,0.0,0.0,0,0.0,0.0,0,0.0,0.0,0.0,0.0,0.0,0.0,0,0,0,0.0,0,0.0,0.0,0,0,0.0,0,0.0,0.0,0.0,0,0.0,0.0,0.0,0,0,0.0,0.0,0,0.0,0.0,0.0,0,0.0,0.0,0.0,0,0,0,0.0,0.0,0,0.0,0.0,0.0,0,0.0,0.0,0.0,0.0,0.0,0.0,0.0,0.0,0.0,0.0,0.0,0.0,0.0,0.0,0.0,0.0,0.0,0.0,0.0,0.0,0.0,0.0,0.0,0.0,0.0,0.0,0.0,0.0,0.0,0,0.0,0.0,0.0,0.0,0.0,0.0,0.0,0,0.0,0.0,0.0,0.0,0.0,0.0,0.0,0,0.0,0.0,0.0,0.0,0.0,0,0.0,0.0,0.0,0.0,0.0,0,0.0,55.49199396,0.0,0.0,0,0.0,0.0,0.0,0,0,0,0.0,0.0,0.0,0.0,29.218690999999996,0.0,0.0,0.0,0.0,0.0,0.0,0.0,0.0,0.0,0.0,0,0.0,0.0,31.4,11.3,0.38938049999999996
# 61,24535,300279,El0Mallawany R.,1998,nan,(Ag2O)11.35009988 (TeO2)54.91960329 (V2O5)33.73029683 ,11.35009988,0,0.0,0.0,0.0,0.0,0.0,0.0,0.0,0,0,0,0.0,0.0,0,0.0,0.0,0.0,0.0,0.0,0.0,0,0.0,0.0,0.0,0.0,0,0,0.0,0.0,0,0.0,0.0,0.0,0.0,0.0,0.0,0,0.0,0.0,0.0,0.0,0.0,0.0,0,0.0,0.0,0,0.0,0.0,0.0,0.0,0.0,0.0,0,0,0,0.0,0,0.0,0.0,0,0,0.0,0,0.0,0.0,0.0,0,0.0,0.0,0.0,0,0,0.0,0.0,0,0.0,0.0,0.0,0,0.0,0.0,0.0,0,0,0,0.0,0.0,0,0.0,0.0,0.0,0,0.0,0.0,0.0,0.0,0.0,0.0,0.0,0.0,0.0,0.0,0.0,0.0,0.0,0.0,0.0,0.0,0.0,0.0,0.0,0.0,0.0,0.0,0.0,0.0,0.0,0.0,0.0,0.0,0.0,0,0.0,0.0,0.0,0.0,0.0,0.0,0.0,0,0.0,0.0,0.0,0.0,0.0,0.0,0.0,0,0.0,0.0,0.0,0.0,0.0,0,0.0,0.0,0.0,0.0,0.0,0,0.0,54.91960329,0.0,0.0,0,0.0,0.0,0.0,0,0,0,0.0,0.0,0.0,0.0,33.73029683,0.0,0.0,0.0,0.0,0.0,0.0,0.0,0.0,0.0,0.0,0,0.0,0.0,32.2,11.6,0.38793099999999997
# 62,24535,371100,El0Mallawany R.,1998,nan,(Ag2O)19.30960995 (TeO2)56.08088717 (V2O5)24.60950289 ,19.30960995,0,0.0,0.0,0.0,0.0,0.0,0.0,0.0,0,0,0,0.0,0.0,0,0.0,0.0,0.0,0.0,0.0,0.0,0,0.0,0.0,0.0,0.0,0,0,0.0,0.0,0,0.0,0.0,0.0,0.0,0.0,0.0,0,0.0,0.0,0.0,0.0,0.0,0.0,0,0.0,0.0,0,0.0,0.0,0.0,0.0,0.0,0.0,0,0,0,0.0,0,0.0,0.0,0,0,0.0,0,0.0,0.0,0.0,0,0.0,0.0,0.0,0,0,0.0,0.0,0,0.0,0.0,0.0,0,0.0,0.0,0.0,0,0,0,0.0,0.0,0,0.0,0.0,0.0,0,0.0,0.0,0.0,0.0,0.0,0.0,0.0,0.0,0.0,0.0,0.0,0.0,0.0,0.0,0.0,0.0,0.0,0.0,0.0,0.0,0.0,0.0,0.0,0.0,0.0,0.0,0.0,0.0,0.0,0,0.0,0.0,0.0,0.0,0.0,0.0,0.0,0,0.0,0.0,0.0,0.0,0.0,0.0,0.0,0,0.0,0.0,0.0,0.0,0.0,0,0.0,0.0,0.0,0.0,0.0,0,0.0,56.08088717,0.0,0.0,0,0.0,0.0,0.0,0,0,0,0.0,0.0,0.0,0.0,24.60950289,0.0,0.0,0.0,0.0,0.0,0.0,0.0,0.0,0.0,0.0,0,0.0,0.0,29.4,10.6,0.38679240000000004
# 64,3644,149940,Borjesson L.,1985,nan,(Ag2O)50.0 (P2O5)50.0 ,50.0,0,0.0,0.0,0.0,0.0,0.0,0.0,0.0,0,0,0,0.0,0.0,0,0.0,0.0,0.0,0.0,0.0,0.0,0,0.0,0.0,0.0,0.0,0,0,0.0,0.0,0,0.0,0.0,0.0,0.0,0.0,0.0,0,0.0,0.0,0.0,0.0,0.0,0.0,0,0.0,0.0,0,0.0,0.0,0.0,0.0,0.0,0.0,0,0,0,0.0,0,0.0,0.0,0,0,0.0,0,0.0,0.0,0.0,0,0.0,0.0,0.0,0,0,0.0,0.0,0,0.0,0.0,0.0,0,0.0,0.0,0.0,0,0,0,0.0,0.0,0,0.0,0.0,0.0,0,0.0,0.0,0.0,0.0,0.0,0.0,0.0,0.0,0.0,0.0,0.0,0.0,0.0,0.0,0.0,0.0,0.0,0.0,0.0,0.0,0.0,50.0,0.0,0.0,0.0,0.0,0.0,0.0,0.0,0,0.0,0.0,0.0,0.0,0.0,0.0,0.0,0,0.0,0.0,0.0,0.0,0.0,0.0,0.0,0,0.0,0.0,0.0,0.0,0.0,0,0.0,0.0,0.0,0.0,0.0,0,0.0,0.0,0.0,0.0,0,0.0,0.0,0.0,0,0,0,0.0,0.0,0.0,0.0,0.0,0.0,0.0,0.0,0.0,0.0,0.0,0.0,0.0,0.0,0.0,0,0.0,0.0,24.4,8.84,0.38
# 65,7285,55321,Veksler G.I.,1974,nan,(Al2O3)6.521937332 (NaF)73.91224767 (P2O5)19.565815 ,0.0,0,0.0,6.521937332,0.0,0.0,0.0,0.0,0.0,0,0,0,0.0,0.0,0,0.0,0.0,0.0,0.0,0.0,0.0,0,0.0,0.0,0.0,0.0,0,0,0.0,0.0,0,0.0,0.0,0.0,0.0,0.0,0.0,0,0.0,0.0,0.0,0.0,0.0,0.0,0,0.0,0.0,0,0.0,0.0,0.0,0.0,0.0,0.0,0,0,0,0.0,0,0.0,0.0,0,0,0.0,0,0.0,0.0,0.0,0,0.0,0.0,0.0,0,0,0.0,0.0,0,0.0,0.0,0.0,0,0.0,0.0,0.0,0,0,0,0.0,0.0,0,0.0,0.0,0.0,0,0.0,0.0,0.0,0.0,0.0,0.0,0.0,0.0,0.0,0.0,73.91224767,0.0,0.0,0.0,0.0,0.0,0.0,0.0,0.0,0.0,0.0,19.565815,0.0,0.0,0.0,0.0,0.0,0.0,0.0,0,0.0,0.0,0.0,0.0,0.0,0.0,0.0,0,0.0,0.0,0.0,0.0,0.0,0.0,0.0,0,0.0,0.0,0.0,0.0,0.0,0,0.0,0.0,0.0,0.0,0.0,0,0.0,0.0,0.0,0.0,0,0.0,0.0,0.0,0,0,0,0.0,0.0,0.0,0.0,0.0,0.0,0.0,0.0,0.0,0.0,0.0,0.0,0.0,0.0,0.0,0,0.0,0.0,44.0,16.0,0.375
# 67,24535,300278,El0Mallawany R.,1998,nan,(Ag2O)7.4868083379999995 (TeO2)54.35416853 (V2O5)38.15902313 ,7.4868083379999995,0,0.0,0.0,0.0,0.0,0.0,0.0,0.0,0,0,0,0.0,0.0,0,0.0,0.0,0.0,0.0,0.0,0.0,0,0.0,0.0,0.0,0.0,0,0,0.0,0.0,0,0.0,0.0,0.0,0.0,0.0,0.0,0,0.0,0.0,0.0,0.0,0.0,0.0,0,0.0,0.0,0,0.0,0.0,0.0,0.0,0.0,0.0,0,0,0,0.0,0,0.0,0.0,0,0,0.0,0,0.0,0.0,0.0,0,0.0,0.0,0.0,0,0,0.0,0.0,0,0.0,0.0,0.0,0,0.0,0.0,0.0,0,0,0,0.0,0.0,0,0.0,0.0,0.0,0,0.0,0.0,0.0,0.0,0.0,0.0,0.0,0.0,0.0,0.0,0.0,0.0,0.0,0.0,0.0,0.0,0.0,0.0,0.0,0.0,0.0,0.0,0.0,0.0,0.0,0.0,0.0,0.0,0.0,0,0.0,0.0,0.0,0.0,0.0,0.0,0.0,0,0.0,0.0,0.0,0.0,0.0,0.0,0.0,0,0.0,0.0,0.0,0.0,0.0,0,0.0,0.0,0.0,0.0,0.0,0,0.0,54.35416853,0.0,0.0,0,0.0,0.0,0.0,0,0,0,0.0,0.0,0.0,0.0,38.15902313,0.0,0.0,0.0,0.0,0.0,0.0,0.0,0.0,0.0,0.0,0,0.0,0.0,39.3,14.3,0.3741258
# 68,7459,56007,Kodama M.,1994,nan,(B2O3)100.0 ,0.0,0,0.0,0.0,0.0,0.0,0.0,0.0,0.0,0,0,0,0.0,100.0,0,0.0,0.0,0.0,0.0,0.0,0.0,0,0.0,0.0,0.0,0.0,0,0,0.0,0.0,0,0.0,0.0,0.0,0.0,0.0,0.0,0,0.0,0.0,0.0,0.0,0.0,0.0,0,0.0,0.0,0,0.0,0.0,0.0,0.0,0.0,0.0,0,0,0,0.0,0,0.0,0.0,0,0,0.0,0,0.0,0.0,0.0,0,0.0,0.0,0.0,0,0,0.0,0.0,0,0.0,0.0,0.0,0,0.0,0.0,0.0,0,0,0,0.0,0.0,0,0.0,0.0,0.0,0,0.0,0.0,0.0,0.0,0.0,0.0,0.0,0.0,0.0,0.0,0.0,0.0,0.0,0.0,0.0,0.0,0.0,0.0,0.0,0.0,0.0,0.0,0.0,0.0,0.0,0.0,0.0,0.0,0.0,0,0.0,0.0,0.0,0.0,0.0,0.0,0.0,0,0.0,0.0,0.0,0.0,0.0,0.0,0.0,0,0.0,0.0,0.0,0.0,0.0,0,0.0,0.0,0.0,0.0,0.0,0,0.0,0.0,0.0,0.0,0,0.0,0.0,0.0,0,0,0,0.0,0.0,0.0,0.0,0.0,0.0,0.0,0.0,0.0,0.0,0.0,0.0,0.0,0.0,0.0,0,0.0,0.0,17.3,6.3,0.3730158
# 69,6774,51306,Rabukhin A.I.,1992,nan,(Al2O3)2.47 (Bi2O3)43.81 (CdO)35.51 (Ga2O3)18.21 ,0.0,0,0.0,2.47,0.0,0.0,0.0,0.0,0.0,0,0,0,0.0,0.0,0,0.0,0.0,0.0,0.0,43.81,0.0,0,0.0,0.0,0.0,0.0,0,0,35.51,0.0,0,0.0,0.0,0.0,0.0,0.0,0.0,0,0.0,0.0,0.0,0.0,0.0,0.0,0,0.0,0.0,0,0.0,0.0,0.0,0.0,0.0,18.21,0,0,0,0.0,0,0.0,0.0,0,0,0.0,0,0.0,0.0,0.0,0,0.0,0.0,0.0,0,0,0.0,0.0,0,0.0,0.0,0.0,0,0.0,0.0,0.0,0,0,0,0.0,0.0,0,0.0,0.0,0.0,0,0.0,0.0,0.0,0.0,0.0,0.0,0.0,0.0,0.0,0.0,0.0,0.0,0.0,0.0,0.0,0.0,0.0,0.0,0.0,0.0,0.0,0.0,0.0,0.0,0.0,0.0,0.0,0.0,0.0,0,0.0,0.0,0.0,0.0,0.0,0.0,0.0,0,0.0,0.0,0.0,0.0,0.0,0.0,0.0,0,0.0,0.0,0.0,0.0,0.0,0,0.0,0.0,0.0,0.0,0.0,0,0.0,0.0,0.0,0.0,0,0.0,0.0,0.0,0,0,0,0.0,0.0,0.0,0.0,0.0,0.0,0.0,0.0,0.0,0.0,0.0,0.0,0.0,0.0,0.0,0,0.0,0.0,63.9,23.29,0.37200000000000005
# 70,5483,6002,Lyubimov M.L.,1957,S9301,(Al2O3)1.355048054 (K2O)7.937735318 (Na2O)4.982883199 (PbO)10.92369044 (SiO2)74.80064299 ,0.0,0,0.0,1.355048054,0.0,0.0,0.0,0.0,0.0,0,0,0,0.0,0.0,0,0.0,0.0,0.0,0.0,0.0,0.0,0,0.0,0.0,0.0,0.0,0,0,0.0,0.0,0,0.0,0.0,0.0,0.0,0.0,0.0,0,0.0,0.0,0.0,0.0,0.0,0.0,0,0.0,0.0,0,0.0,0.0,0.0,0.0,0.0,0.0,0,0,0,0.0,0,0.0,0.0,0,0,0.0,0,0.0,0.0,0.0,0,0.0,0.0,7.937735318,0,0,0.0,0.0,0,0.0,0.0,0.0,0,0.0,0.0,0.0,0,0,0,0.0,0.0,0,0.0,0.0,0.0,0,0.0,0.0,0.0,0.0,0.0,0.0,4.982883199,0.0,0.0,0.0,0.0,0.0,0.0,0.0,0.0,0.0,0.0,0.0,0.0,0.0,0.0,0.0,0.0,0.0,0.0,10.92369044,0.0,0.0,0.0,0,0.0,0.0,0.0,0.0,0.0,0.0,0.0,0,0.0,0.0,0.0,0.0,0.0,74.80064299,0.0,0,0.0,0.0,0.0,0.0,0.0,0,0.0,0.0,0.0,0.0,0.0,0,0.0,0.0,0.0,0.0,0,0.0,0.0,0.0,0,0,0,0.0,0.0,0.0,0.0,0.0,0.0,0.0,0.0,0.0,0.0,0.0,0.0,0.0,0.0,0.0,0,0.0,0.0,59.8,21.82,0.37
# 71,8859,81570,Sidkey M.A.,1995,nan,(TeO2)55.0 (V2O5)45.0 ,0.0,0,0.0,0.0,0.0,0.0,0.0,0.0,0.0,0,0,0,0.0,0.0,0,0.0,0.0,0.0,0.0,0.0,0.0,0,0.0,0.0,0.0,0.0,0,0,0.0,0.0,0,0.0,0.0,0.0,0.0,0.0,0.0,0,0.0,0.0,0.0,0.0,0.0,0.0,0,0.0,0.0,0,0.0,0.0,0.0,0.0,0.0,0.0,0,0,0,0.0,0,0.0,0.0,0,0,0.0,0,0.0,0.0,0.0,0,0.0,0.0,0.0,0,0,0.0,0.0,0,0.0,0.0,0.0,0,0.0,0.0,0.0,0,0,0,0.0,0.0,0,0.0,0.0,0.0,0,0.0,0.0,0.0,0.0,0.0,0.0,0.0,0.0,0.0,0.0,0.0,0.0,0.0,0.0,0.0,0.0,0.0,0.0,0.0,0.0,0.0,0.0,0.0,0.0,0.0,0.0,0.0,0.0,0.0,0,0.0,0.0,0.0,0.0,0.0,0.0,0.0,0,0.0,0.0,0.0,0.0,0.0,0.0,0.0,0,0.0,0.0,0.0,0.0,0.0,0,0.0,0.0,0.0,0.0,0.0,0,0.0,55.0,0.0,0.0,0,0.0,0.0,0.0,0,0,0,0.0,0.0,0.0,0.0,45.0,0.0,0.0,0.0,0.0,0.0,0.0,0.0,0.0,0.0,0.0,0,0.0,0.0,29.5,10.3,0.36700000000000005
# 72,26385,307530,Afifi H.,2003,nan,(PbO)10.0 (TeO2)70.0 (WO3)20.0 ,0.0,0,0.0,0.0,0.0,0.0,0.0,0.0,0.0,0,0,0,0.0,0.0,0,0.0,0.0,0.0,0.0,0.0,0.0,0,0.0,0.0,0.0,0.0,0,0,0.0,0.0,0,0.0,0.0,0.0,0.0,0.0,0.0,0,0.0,0.0,0.0,0.0,0.0,0.0,0,0.0,0.0,0,0.0,0.0,0.0,0.0,0.0,0.0,0,0,0,0.0,0,0.0,0.0,0,0,0.0,0,0.0,0.0,0.0,0,0.0,0.0,0.0,0,0,0.0,0.0,0,0.0,0.0,0.0,0,0.0,0.0,0.0,0,0,0,0.0,0.0,0,0.0,0.0,0.0,0,0.0,0.0,0.0,0.0,0.0,0.0,0.0,0.0,0.0,0.0,0.0,0.0,0.0,0.0,0.0,0.0,0.0,0.0,0.0,0.0,0.0,0.0,0.0,0.0,0.0,10.0,0.0,0.0,0.0,0,0.0,0.0,0.0,0.0,0.0,0.0,0.0,0,0.0,0.0,0.0,0.0,0.0,0.0,0.0,0,0.0,0.0,0.0,0.0,0.0,0,0.0,0.0,0.0,0.0,0.0,0,0.0,70.0,0.0,0.0,0,0.0,0.0,0.0,0,0,0,0.0,0.0,0.0,0.0,0.0,0.0,20.0,0.0,0.0,0.0,0.0,0.0,0.0,0.0,0.0,0,0.0,0.0,31.9,11.7,0.36700000000000005
# 73,30494,390596,Yousef E.S.,2006,nan,(TeO2)70.0 (WO3)25.0 (ZrO2)5.0 ,0.0,0,0.0,0.0,0.0,0.0,0.0,0.0,0.0,0,0,0,0.0,0.0,0,0.0,0.0,0.0,0.0,0.0,0.0,0,0.0,0.0,0.0,0.0,0,0,0.0,0.0,0,0.0,0.0,0.0,0.0,0.0,0.0,0,0.0,0.0,0.0,0.0,0.0,0.0,0,0.0,0.0,0,0.0,0.0,0.0,0.0,0.0,0.0,0,0,0,0.0,0,0.0,0.0,0,0,0.0,0,0.0,0.0,0.0,0,0.0,0.0,0.0,0,0,0.0,0.0,0,0.0,0.0,0.0,0,0.0,0.0,0.0,0,0,0,0.0,0.0,0,0.0,0.0,0.0,0,0.0,0.0,0.0,0.0,0.0,0.0,0.0,0.0,0.0,0.0,0.0,0.0,0.0,0.0,0.0,0.0,0.0,0.0,0.0,0.0,0.0,0.0,0.0,0.0,0.0,0.0,0.0,0.0,0.0,0,0.0,0.0,0.0,0.0,0.0,0.0,0.0,0,0.0,0.0,0.0,0.0,0.0,0.0,0.0,0,0.0,0.0,0.0,0.0,0.0,0,0.0,0.0,0.0,0.0,0.0,0,0.0,70.0,0.0,0.0,0,0.0,0.0,0.0,0,0,0,0.0,0.0,0.0,0.0,0.0,0.0,25.0,0.0,0.0,0.0,0.0,0.0,0.0,0.0,0.0,0,0.0,5.0,46.8,17.11,0.36700000000000005
# 74,38920,459685,Marzouk S.Y.,2010,nan,(CaO)26.71 (Na2O)24.16 (P2O5)3.34 (SiO2)45.79 ,0.0,0,0.0,0.0,0.0,0.0,0.0,0.0,0.0,0,0,0,0.0,0.0,0,0.0,0.0,0.0,0.0,0.0,0.0,0,0.0,0.0,26.71,0.0,0,0,0.0,0.0,0,0.0,0.0,0.0,0.0,0.0,0.0,0,0.0,0.0,0.0,0.0,0.0,0.0,0,0.0,0.0,0,0.0,0.0,0.0,0.0,0.0,0.0,0,0,0,0.0,0,0.0,0.0,0,0,0.0,0,0.0,0.0,0.0,0,0.0,0.0,0.0,0,0,0.0,0.0,0,0.0,0.0,0.0,0,0.0,0.0,0.0,0,0,0,0.0,0.0,0,0.0,0.0,0.0,0,0.0,0.0,0.0,0.0,0.0,0.0,24.16,0.0,0.0,0.0,0.0,0.0,0.0,0.0,0.0,0.0,0.0,0.0,0.0,0.0,0.0,3.34,0.0,0.0,0.0,0.0,0.0,0.0,0.0,0,0.0,0.0,0.0,0.0,0.0,0.0,0.0,0,0.0,0.0,0.0,0.0,0.0,45.79,0.0,0,0.0,0.0,0.0,0.0,0.0,0,0.0,0.0,0.0,0.0,0.0,0,0.0,0.0,0.0,0.0,0,0.0,0.0,0.0,0,0,0,0.0,0.0,0.0,0.0,0.0,0.0,0.0,0.0,0.0,0.0,0.0,0.0,0.0,0.0,0.0,0,0.0,0.0,49.0,18.0,0.36700000000000005
# 75,37202,441702,Soltani M.T.,2009,nan,(MoO3)40.0 (Na2O)10.0 (Sb2O3)50.0 ,0.0,0,0.0,0.0,0.0,0.0,0.0,0.0,0.0,0,0,0,0.0,0.0,0,0.0,0.0,0.0,0.0,0.0,0.0,0,0.0,0.0,0.0,0.0,0,0,0.0,0.0,0,0.0,0.0,0.0,0.0,0.0,0.0,0,0.0,0.0,0.0,0.0,0.0,0.0,0,0.0,0.0,0,0.0,0.0,0.0,0.0,0.0,0.0,0,0,0,0.0,0,0.0,0.0,0,0,0.0,0,0.0,0.0,0.0,0,0.0,0.0,0.0,0,0,0.0,0.0,0,0.0,0.0,0.0,0,0.0,0.0,0.0,0,0,0,0.0,0.0,0,0.0,0.0,0.0,0,0.0,0.0,0.0,40.0,0.0,0.0,10.0,0.0,0.0,0.0,0.0,0.0,0.0,0.0,0.0,0.0,0.0,0.0,0.0,0.0,0.0,0.0,0.0,0.0,0.0,0.0,0.0,0.0,0.0,0,0.0,0.0,0.0,0.0,0.0,0.0,50.0,0,0.0,0.0,0.0,0.0,0.0,0.0,0.0,0,0.0,0.0,0.0,0.0,0.0,0,0.0,0.0,0.0,0.0,0.0,0,0.0,0.0,0.0,0.0,0,0.0,0.0,0.0,0,0,0,0.0,0.0,0.0,0.0,0.0,0.0,0.0,0.0,0.0,0.0,0.0,0.0,0.0,0.0,0.0,0,0.0,0.0,41.0,15.0,0.3666667
# 76,30494,390593,Yousef E.S.,2006,nan,(TeO2)80.0 (WO3)15.0 (ZrO2)5.0 ,0.0,0,0.0,0.0,0.0,0.0,0.0,0.0,0.0,0,0,0,0.0,0.0,0,0.0,0.0,0.0,0.0,0.0,0.0,0,0.0,0.0,0.0,0.0,0,0,0.0,0.0,0,0.0,0.0,0.0,0.0,0.0,0.0,0,0.0,0.0,0.0,0.0,0.0,0.0,0,0.0,0.0,0,0.0,0.0,0.0,0.0,0.0,0.0,0,0,0,0.0,0,0.0,0.0,0,0,0.0,0,0.0,0.0,0.0,0,0.0,0.0,0.0,0,0,0.0,0.0,0,0.0,0.0,0.0,0,0.0,0.0,0.0,0,0,0,0.0,0.0,0,0.0,0.0,0.0,0,0.0,0.0,0.0,0.0,0.0,0.0,0.0,0.0,0.0,0.0,0.0,0.0,0.0,0.0,0.0,0.0,0.0,0.0,0.0,0.0,0.0,0.0,0.0,0.0,0.0,0.0,0.0,0.0,0.0,0,0.0,0.0,0.0,0.0,0.0,0.0,0.0,0,0.0,0.0,0.0,0.0,0.0,0.0,0.0,0,0.0,0.0,0.0,0.0,0.0,0,0.0,0.0,0.0,0.0,0.0,0,0.0,80.0,0.0,0.0,0,0.0,0.0,0.0,0,0,0,0.0,0.0,0.0,0.0,0.0,0.0,15.0,0.0,0.0,0.0,0.0,0.0,0.0,0.0,0.0,0,0.0,5.0,37.3,13.65,0.366
# 78,30494,390594,Yousef E.S.,2006,nan,(TeO2)77.5 (WO3)17.5 (ZrO2)5.0 ,0.0,0,0.0,0.0,0.0,0.0,0.0,0.0,0.0,0,0,0,0.0,0.0,0,0.0,0.0,0.0,0.0,0.0,0.0,0,0.0,0.0,0.0,0.0,0,0,0.0,0.0,0,0.0,0.0,0.0,0.0,0.0,0.0,0,0.0,0.0,0.0,0.0,0.0,0.0,0,0.0,0.0,0,0.0,0.0,0.0,0.0,0.0,0.0,0,0,0,0.0,0,0.0,0.0,0,0,0.0,0,0.0,0.0,0.0,0,0.0,0.0,0.0,0,0,0.0,0.0,0,0.0,0.0,0.0,0,0.0,0.0,0.0,0,0,0,0.0,0.0,0,0.0,0.0,0.0,0,0.0,0.0,0.0,0.0,0.0,0.0,0.0,0.0,0.0,0.0,0.0,0.0,0.0,0.0,0.0,0.0,0.0,0.0,0.0,0.0,0.0,0.0,0.0,0.0,0.0,0.0,0.0,0.0,0.0,0,0.0,0.0,0.0,0.0,0.0,0.0,0.0,0,0.0,0.0,0.0,0.0,0.0,0.0,0.0,0,0.0,0.0,0.0,0.0,0.0,0,0.0,0.0,0.0,0.0,0.0,0,0.0,77.5,0.0,0.0,0,0.0,0.0,0.0,0,0,0,0.0,0.0,0.0,0.0,0.0,0.0,17.5,0.0,0.0,0.0,0.0,0.0,0.0,0.0,0.0,0,0.0,5.0,38.4,14.06,0.365
# 79,38920,459686,Marzouk S.Y.,2010,nan,(CaO)26.51 (CeO2)0.71 (Na2O)23.99 (P2O5)3.32 (SiO2)45.47 ,0.0,0,0.0,0.0,0.0,0.0,0.0,0.0,0.0,0,0,0,0.0,0.0,0,0.0,0.0,0.0,0.0,0.0,0.0,0,0.0,0.0,26.51,0.0,0,0,0.0,0.0,0,0.71,0.0,0.0,0.0,0.0,0.0,0,0.0,0.0,0.0,0.0,0.0,0.0,0,0.0,0.0,0,0.0,0.0,0.0,0.0,0.0,0.0,0,0,0,0.0,0,0.0,0.0,0,0,0.0,0,0.0,0.0,0.0,0,0.0,0.0,0.0,0,0,0.0,0.0,0,0.0,0.0,0.0,0,0.0,0.0,0.0,0,0,0,0.0,0.0,0,0.0,0.0,0.0,0,0.0,0.0,0.0,0.0,0.0,0.0,23.99,0.0,0.0,0.0,0.0,0.0,0.0,0.0,0.0,0.0,0.0,0.0,0.0,0.0,0.0,3.32,0.0,0.0,0.0,0.0,0.0,0.0,0.0,0,0.0,0.0,0.0,0.0,0.0,0.0,0.0,0,0.0,0.0,0.0,0.0,0.0,45.47,0.0,0,0.0,0.0,0.0,0.0,0.0,0,0.0,0.0,0.0,0.0,0.0,0,0.0,0.0,0.0,0.0,0,0.0,0.0,0.0,0,0,0,0.0,0.0,0.0,0.0,0.0,0.0,0.0,0.0,0.0,0.0,0.0,0.0,0.0,0.0,0.0,0,0.0,0.0,53.0,19.0,0.365
# 80,41016,480038,Vasantharani P.,2011,nan,(PbO)50.0 (V2O5)50.0 ,0.0,0,0.0,0.0,0.0,0.0,0.0,0.0,0.0,0,0,0,0.0,0.0,0,0.0,0.0,0.0,0.0,0.0,0.0,0,0.0,0.0,0.0,0.0,0,0,0.0,0.0,0,0.0,0.0,0.0,0.0,0.0,0.0,0,0.0,0.0,0.0,0.0,0.0,0.0,0,0.0,0.0,0,0.0,0.0,0.0,0.0,0.0,0.0,0,0,0,0.0,0,0.0,0.0,0,0,0.0,0,0.0,0.0,0.0,0,0.0,0.0,0.0,0,0,0.0,0.0,0,0.0,0.0,0.0,0,0.0,0.0,0.0,0,0,0,0.0,0.0,0,0.0,0.0,0.0,0,0.0,0.0,0.0,0.0,0.0,0.0,0.0,0.0,0.0,0.0,0.0,0.0,0.0,0.0,0.0,0.0,0.0,0.0,0.0,0.0,0.0,0.0,0.0,0.0,0.0,50.0,0.0,0.0,0.0,0,0.0,0.0,0.0,0.0,0.0,0.0,0.0,0,0.0,0.0,0.0,0.0,0.0,0.0,0.0,0,0.0,0.0,0.0,0.0,0.0,0,0.0,0.0,0.0,0.0,0.0,0,0.0,0.0,0.0,0.0,0,0.0,0.0,0.0,0,0,0,0.0,0.0,0.0,0.0,50.0,0.0,0.0,0.0,0.0,0.0,0.0,0.0,0.0,0.0,0.0,0,0.0,0.0,39.3,14.4,0.3645833
# 81,30494,390595,Yousef E.S.,2006,nan,(TeO2)75.0 (WO3)20.0 (ZrO2)5.0 ,0.0,0,0.0,0.0,0.0,0.0,0.0,0.0,0.0,0,0,0,0.0,0.0,0,0.0,0.0,0.0,0.0,0.0,0.0,0,0.0,0.0,0.0,0.0,0,0,0.0,0.0,0,0.0,0.0,0.0,0.0,0.0,0.0,0,0.0,0.0,0.0,0.0,0.0,0.0,0,0.0,0.0,0,0.0,0.0,0.0,0.0,0.0,0.0,0,0,0,0.0,0,0.0,0.0,0,0,0.0,0,0.0,0.0,0.0,0,0.0,0.0,0.0,0,0,0.0,0.0,0,0.0,0.0,0.0,0,0.0,0.0,0.0,0,0,0,0.0,0.0,0,0.0,0.0,0.0,0,0.0,0.0,0.0,0.0,0.0,0.0,0.0,0.0,0.0,0.0,0.0,0.0,0.0,0.0,0.0,0.0,0.0,0.0,0.0,0.0,0.0,0.0,0.0,0.0,0.0,0.0,0.0,0.0,0.0,0,0.0,0.0,0.0,0.0,0.0,0.0,0.0,0,0.0,0.0,0.0,0.0,0.0,0.0,0.0,0,0.0,0.0,0.0,0.0,0.0,0,0.0,0.0,0.0,0.0,0.0,0,0.0,75.0,0.0,0.0,0,0.0,0.0,0.0,0,0,0,0.0,0.0,0.0,0.0,0.0,0.0,20.0,0.0,0.0,0.0,0.0,0.0,0.0,0.0,0.0,0,0.0,5.0,39.5,14.47,0.364
# 82,26385,307531,Afifi H.,2003,nan,(PbO)12.5 (TeO2)67.5 (WO3)20.0 ,0.0,0,0.0,0.0,0.0,0.0,0.0,0.0,0.0,0,0,0,0.0,0.0,0,0.0,0.0,0.0,0.0,0.0,0.0,0,0.0,0.0,0.0,0.0,0,0,0.0,0.0,0,0.0,0.0,0.0,0.0,0.0,0.0,0,0.0,0.0,0.0,0.0,0.0,0.0,0,0.0,0.0,0,0.0,0.0,0.0,0.0,0.0,0.0,0,0,0,0.0,0,0.0,0.0,0,0,0.0,0,0.0,0.0,0.0,0,0.0,0.0,0.0,0,0,0.0,0.0,0,0.0,0.0,0.0,0,0.0,0.0,0.0,0,0,0,0.0,0.0,0,0.0,0.0,0.0,0,0.0,0.0,0.0,0.0,0.0,0.0,0.0,0.0,0.0,0.0,0.0,0.0,0.0,0.0,0.0,0.0,0.0,0.0,0.0,0.0,0.0,0.0,0.0,0.0,0.0,12.5,0.0,0.0,0.0,0,0.0,0.0,0.0,0.0,0.0,0.0,0.0,0,0.0,0.0,0.0,0.0,0.0,0.0,0.0,0,0.0,0.0,0.0,0.0,0.0,0,0.0,0.0,0.0,0.0,0.0,0,0.0,67.5,0.0,0.0,0,0.0,0.0,0.0,0,0,0,0.0,0.0,0.0,0.0,0.0,0.0,20.0,0.0,0.0,0.0,0.0,0.0,0.0,0.0,0.0,0,0.0,0.0,36.5,13.39,0.363
# 83,8859,81565,Sidkey M.A.,1995,nan,(TeO2)80.0 (V2O5)20.0 ,0.0,0,0.0,0.0,0.0,0.0,0.0,0.0,0.0,0,0,0,0.0,0.0,0,0.0,0.0,0.0,0.0,0.0,0.0,0,0.0,0.0,0.0,0.0,0,0,0.0,0.0,0,0.0,0.0,0.0,0.0,0.0,0.0,0,0.0,0.0,0.0,0.0,0.0,0.0,0,0.0,0.0,0,0.0,0.0,0.0,0.0,0.0,0.0,0,0,0,0.0,0,0.0,0.0,0,0,0.0,0,0.0,0.0,0.0,0,0.0,0.0,0.0,0,0,0.0,0.0,0,0.0,0.0,0.0,0,0.0,0.0,0.0,0,0,0,0.0,0.0,0,0.0,0.0,0.0,0,0.0,0.0,0.0,0.0,0.0,0.0,0.0,0.0,0.0,0.0,0.0,0.0,0.0,0.0,0.0,0.0,0.0,0.0,0.0,0.0,0.0,0.0,0.0,0.0,0.0,0.0,0.0,0.0,0.0,0,0.0,0.0,0.0,0.0,0.0,0.0,0.0,0,0.0,0.0,0.0,0.0,0.0,0.0,0.0,0,0.0,0.0,0.0,0.0,0.0,0,0.0,0.0,0.0,0.0,0.0,0,0.0,80.0,0.0,0.0,0,0.0,0.0,0.0,0,0,0,0.0,0.0,0.0,0.0,20.0,0.0,0.0,0.0,0.0,0.0,0.0,0.0,0.0,0.0,0.0,0,0.0,0.0,23.6,8.2,0.36200000000000004
# 84,6274,55310,Evstropiev K.K.,1974,nan,(Al2O3)8.333054342999999 (Li2O)24.99916703 (LiF)41.668611600000006 (P2O5)24.99916703 ,0.0,0,0.0,8.333054342999999,0.0,0.0,0.0,0.0,0.0,0,0,0,0.0,0.0,0,0.0,0.0,0.0,0.0,0.0,0.0,0,0.0,0.0,0.0,0.0,0,0,0.0,0.0,0,0.0,0.0,0.0,0.0,0.0,0.0,0,0.0,0.0,0.0,0.0,0.0,0.0,0,0.0,0.0,0,0.0,0.0,0.0,0.0,0.0,0.0,0,0,0,0.0,0,0.0,0.0,0,0,0.0,0,0.0,0.0,0.0,0,0.0,0.0,0.0,0,0,0.0,0.0,0,0.0,0.0,0.0,0,0.0,0.0,24.99916703,0,0,0,0.0,41.668611600000006,0,0.0,0.0,0.0,0,0.0,0.0,0.0,0.0,0.0,0.0,0.0,0.0,0.0,0.0,0.0,0.0,0.0,0.0,0.0,0.0,0.0,0.0,0.0,0.0,0.0,24.99916703,0.0,0.0,0.0,0.0,0.0,0.0,0.0,0,0.0,0.0,0.0,0.0,0.0,0.0,0.0,0,0.0,0.0,0.0,0.0,0.0,0.0,0.0,0,0.0,0.0,0.0,0.0,0.0,0,0.0,0.0,0.0,0.0,0.0,0,0.0,0.0,0.0,0.0,0,0.0,0.0,0.0,0,0,0,0.0,0.0,0.0,0.0,0.0,0.0,0.0,0.0,0.0,0.0,0.0,0.0,0.0,0.0,0.0,0,0.0,0.0,68.0,25.0,0.36
# 85,38920,459687,Marzouk S.Y.,2010,nan,(CaO)26.34 (CeO2)1.4 (Na2O)23.83 (P2O5)3.28 (SiO2)45.15 ,0.0,0,0.0,0.0,0.0,0.0,0.0,0.0,0.0,0,0,0,0.0,0.0,0,0.0,0.0,0.0,0.0,0.0,0.0,0,0.0,0.0,26.34,0.0,0,0,0.0,0.0,0,1.4,0.0,0.0,0.0,0.0,0.0,0,0.0,0.0,0.0,0.0,0.0,0.0,0,0.0,0.0,0,0.0,0.0,0.0,0.0,0.0,0.0,0,0,0,0.0,0,0.0,0.0,0,0,0.0,0,0.0,0.0,0.0,0,0.0,0.0,0.0,0,0,0.0,0.0,0,0.0,0.0,0.0,0,0.0,0.0,0.0,0,0,0,0.0,0.0,0,0.0,0.0,0.0,0,0.0,0.0,0.0,0.0,0.0,0.0,23.83,0.0,0.0,0.0,0.0,0.0,0.0,0.0,0.0,0.0,0.0,0.0,0.0,0.0,0.0,3.28,0.0,0.0,0.0,0.0,0.0,0.0,0.0,0,0.0,0.0,0.0,0.0,0.0,0.0,0.0,0,0.0,0.0,0.0,0.0,0.0,45.15,0.0,0,0.0,0.0,0.0,0.0,0.0,0,0.0,0.0,0.0,0.0,0.0,0,0.0,0.0,0.0,0.0,0,0.0,0.0,0.0,0,0,0,0.0,0.0,0.0,0.0,0.0,0.0,0.0,0.0,0.0,0.0,0.0,0.0,0.0,0.0,0.0,0,0.0,0.0,58.0,22.0,0.358
# 86,3842,12268,Rouse G.B.,1981,nan,(Cs2O)16.67 (SiO2)83.33 ,0.0,0,0.0,0.0,0.0,0.0,0.0,0.0,0.0,0,0,0,0.0,0.0,0,0.0,0.0,0.0,0.0,0.0,0.0,0,0.0,0.0,0.0,0.0,0,0,0.0,0.0,0,0.0,0.0,0.0,0.0,0.0,16.67,0,0.0,0.0,0.0,0.0,0.0,0.0,0,0.0,0.0,0,0.0,0.0,0.0,0.0,0.0,0.0,0,0,0,0.0,0,0.0,0.0,0,0,0.0,0,0.0,0.0,0.0,0,0.0,0.0,0.0,0,0,0.0,0.0,0,0.0,0.0,0.0,0,0.0,0.0,0.0,0,0,0,0.0,0.0,0,0.0,0.0,0.0,0,0.0,0.0,0.0,0.0,0.0,0.0,0.0,0.0,0.0,0.0,0.0,0.0,0.0,0.0,0.0,0.0,0.0,0.0,0.0,0.0,0.0,0.0,0.0,0.0,0.0,0.0,0.0,0.0,0.0,0,0.0,0.0,0.0,0.0,0.0,0.0,0.0,0,0.0,0.0,0.0,0.0,0.0,83.33,0.0,0,0.0,0.0,0.0,0.0,0.0,0,0.0,0.0,0.0,0.0,0.0,0,0.0,0.0,0.0,0.0,0,0.0,0.0,0.0,0,0,0,0.0,0.0,0.0,0.0,0.0,0.0,0.0,0.0,0.0,0.0,0.0,0.0,0.0,0.0,0.0,0,0.0,0.0,30.6,11.27,0.35700000000000004
# 87,26385,307532,Afifi H.,2003,nan,(PbO)15.0 (TeO2)65.0 (WO3)20.0 ,0.0,0,0.0,0.0,0.0,0.0,0.0,0.0,0.0,0,0,0,0.0,0.0,0,0.0,0.0,0.0,0.0,0.0,0.0,0,0.0,0.0,0.0,0.0,0,0,0.0,0.0,0,0.0,0.0,0.0,0.0,0.0,0.0,0,0.0,0.0,0.0,0.0,0.0,0.0,0,0.0,0.0,0,0.0,0.0,0.0,0.0,0.0,0.0,0,0,0,0.0,0,0.0,0.0,0,0,0.0,0,0.0,0.0,0.0,0,0.0,0.0,0.0,0,0,0.0,0.0,0,0.0,0.0,0.0,0,0.0,0.0,0.0,0,0,0,0.0,0.0,0,0.0,0.0,0.0,0,0.0,0.0,0.0,0.0,0.0,0.0,0.0,0.0,0.0,0.0,0.0,0.0,0.0,0.0,0.0,0.0,0.0,0.0,0.0,0.0,0.0,0.0,0.0,0.0,0.0,15.0,0.0,0.0,0.0,0,0.0,0.0,0.0,0.0,0.0,0.0,0.0,0,0.0,0.0,0.0,0.0,0.0,0.0,0.0,0,0.0,0.0,0.0,0.0,0.0,0,0.0,0.0,0.0,0.0,0.0,0,0.0,65.0,0.0,0.0,0,0.0,0.0,0.0,0,0,0,0.0,0.0,0.0,0.0,0.0,0.0,20.0,0.0,0.0,0.0,0.0,0.0,0.0,0.0,0.0,0,0.0,0.0,40.6,14.97,0.35700000000000004
# 88,37148,441309,Marzouk S.Y.,2010,nan,(B2O3)8.54 (Gd2O3)2.83 (Na2O)14.39 (SiO2)74.24 ,0.0,0,0.0,0.0,0.0,0.0,0.0,0.0,0.0,0,0,0,0.0,8.54,0,0.0,0.0,0.0,0.0,0.0,0.0,0,0.0,0.0,0.0,0.0,0,0,0.0,0.0,0,0.0,0.0,0.0,0.0,0.0,0.0,0,0.0,0.0,0.0,0.0,0.0,0.0,0,0.0,0.0,0,0.0,0.0,0.0,0.0,0.0,0.0,0,0,0,2.83,0,0.0,0.0,0,0,0.0,0,0.0,0.0,0.0,0,0.0,0.0,0.0,0,0,0.0,0.0,0,0.0,0.0,0.0,0,0.0,0.0,0.0,0,0,0,0.0,0.0,0,0.0,0.0,0.0,0,0.0,0.0,0.0,0.0,0.0,0.0,14.39,0.0,0.0,0.0,0.0,0.0,0.0,0.0,0.0,0.0,0.0,0.0,0.0,0.0,0.0,0.0,0.0,0.0,0.0,0.0,0.0,0.0,0.0,0,0.0,0.0,0.0,0.0,0.0,0.0,0.0,0,0.0,0.0,0.0,0.0,0.0,74.24,0.0,0,0.0,0.0,0.0,0.0,0.0,0,0.0,0.0,0.0,0.0,0.0,0,0.0,0.0,0.0,0.0,0,0.0,0.0,0.0,0,0,0,0.0,0.0,0.0,0.0,0.0,0.0,0.0,0.0,0.0,0.0,0.0,0.0,0.0,0.0,0.0,0,0.0,0.0,59.1,21.8,0.35700000000000004
# 89,37148,441310,Marzouk S.Y.,2010,nan,(B2O3)8.52 (Gd2O3)3.13 (Na2O)14.35 (SiO2)74.0 ,0.0,0,0.0,0.0,0.0,0.0,0.0,0.0,0.0,0,0,0,0.0,8.52,0,0.0,0.0,0.0,0.0,0.0,0.0,0,0.0,0.0,0.0,0.0,0,0,0.0,0.0,0,0.0,0.0,0.0,0.0,0.0,0.0,0,0.0,0.0,0.0,0.0,0.0,0.0,0,0.0,0.0,0,0.0,0.0,0.0,0.0,0.0,0.0,0,0,0,3.13,0,0.0,0.0,0,0,0.0,0,0.0,0.0,0.0,0,0.0,0.0,0.0,0,0,0.0,0.0,0,0.0,0.0,0.0,0,0.0,0.0,0.0,0,0,0,0.0,0.0,0,0.0,0.0,0.0,0,0.0,0.0,0.0,0.0,0.0,0.0,14.35,0.0,0.0,0.0,0.0,0.0,0.0,0.0,0.0,0.0,0.0,0.0,0.0,0.0,0.0,0.0,0.0,0.0,0.0,0.0,0.0,0.0,0.0,0,0.0,0.0,0.0,0.0,0.0,0.0,0.0,0,0.0,0.0,0.0,0.0,0.0,74.0,0.0,0,0.0,0.0,0.0,0.0,0.0,0,0.0,0.0,0.0,0.0,0.0,0,0.0,0.0,0.0,0.0,0,0.0,0.0,0.0,0,0,0,0.0,0.0,0.0,0.0,0.0,0.0,0.0,0.0,0.0,0.0,0.0,0.0,0.0,0.0,0.0,0,0.0,0.0,59.4,21.9,0.35700000000000004
# 90,38920,459688,Marzouk S.Y.,2010,nan,(CaO)26.16 (CeO2)2.09 (Na2O)23.66 (P2O5)3.26 (SiO2)44.83 ,0.0,0,0.0,0.0,0.0,0.0,0.0,0.0,0.0,0,0,0,0.0,0.0,0,0.0,0.0,0.0,0.0,0.0,0.0,0,0.0,0.0,26.16,0.0,0,0,0.0,0.0,0,2.09,0.0,0.0,0.0,0.0,0.0,0,0.0,0.0,0.0,0.0,0.0,0.0,0,0.0,0.0,0,0.0,0.0,0.0,0.0,0.0,0.0,0,0,0,0.0,0,0.0,0.0,0,0,0.0,0,0.0,0.0,0.0,0,0.0,0.0,0.0,0,0,0.0,0.0,0,0.0,0.0,0.0,0,0.0,0.0,0.0,0,0,0,0.0,0.0,0,0.0,0.0,0.0,0,0.0,0.0,0.0,0.0,0.0,0.0,23.66,0.0,0.0,0.0,0.0,0.0,0.0,0.0,0.0,0.0,0.0,0.0,0.0,0.0,0.0,3.26,0.0,0.0,0.0,0.0,0.0,0.0,0.0,0,0.0,0.0,0.0,0.0,0.0,0.0,0.0,0,0.0,0.0,0.0,0.0,0.0,44.83,0.0,0,0.0,0.0,0.0,0.0,0.0,0,0.0,0.0,0.0,0.0,0.0,0,0.0,0.0,0.0,0.0,0,0.0,0.0,0.0,0,0,0,0.0,0.0,0.0,0.0,0.0,0.0,0.0,0.0,0.0,0.0,0.0,0.0,0.0,0.0,0.0,0,0.0,0.0,61.0,22.0,0.35700000000000004
# 91,41016,480036,Vasantharani P.,2011,nan,(PbO)40.0 (V2O5)60.0 ,0.0,0,0.0,0.0,0.0,0.0,0.0,0.0,0.0,0,0,0,0.0,0.0,0,0.0,0.0,0.0,0.0,0.0,0.0,0,0.0,0.0,0.0,0.0,0,0,0.0,0.0,0,0.0,0.0,0.0,0.0,0.0,0.0,0,0.0,0.0,0.0,0.0,0.0,0.0,0,0.0,0.0,0,0.0,0.0,0.0,0.0,0.0,0.0,0,0,0,0.0,0,0.0,0.0,0,0,0.0,0,0.0,0.0,0.0,0,0.0,0.0,0.0,0,0,0.0,0.0,0,0.0,0.0,0.0,0,0.0,0.0,0.0,0,0,0,0.0,0.0,0,0.0,0.0,0.0,0,0.0,0.0,0.0,0.0,0.0,0.0,0.0,0.0,0.0,0.0,0.0,0.0,0.0,0.0,0.0,0.0,0.0,0.0,0.0,0.0,0.0,0.0,0.0,0.0,0.0,40.0,0.0,0.0,0.0,0,0.0,0.0,0.0,0.0,0.0,0.0,0.0,0,0.0,0.0,0.0,0.0,0.0,0.0,0.0,0,0.0,0.0,0.0,0.0,0.0,0,0.0,0.0,0.0,0.0,0.0,0,0.0,0.0,0.0,0.0,0,0.0,0.0,0.0,0,0,0,0.0,0.0,0.0,0.0,60.0,0.0,0.0,0.0,0.0,0.0,0.0,0.0,0.0,0.0,0.0,0,0.0,0.0,30.1,11.1,0.3558558
# 93,37148,441304,Marzouk S.Y.,2010,nan,(B2O3)8.759999964 (Gd2O3)0.330000036 (Na2O)14.76000162 (SiO2)76.14999838 ,0.0,0,0.0,0.0,0.0,0.0,0.0,0.0,0.0,0,0,0,0.0,8.759999964,0,0.0,0.0,0.0,0.0,0.0,0.0,0,0.0,0.0,0.0,0.0,0,0,0.0,0.0,0,0.0,0.0,0.0,0.0,0.0,0.0,0,0.0,0.0,0.0,0.0,0.0,0.0,0,0.0,0.0,0,0.0,0.0,0.0,0.0,0.0,0.0,0,0,0,0.330000036,0,0.0,0.0,0,0,0.0,0,0.0,0.0,0.0,0,0.0,0.0,0.0,0,0,0.0,0.0,0,0.0,0.0,0.0,0,0.0,0.0,0.0,0,0,0,0.0,0.0,0,0.0,0.0,0.0,0,0.0,0.0,0.0,0.0,0.0,0.0,14.76000162,0.0,0.0,0.0,0.0,0.0,0.0,0.0,0.0,0.0,0.0,0.0,0.0,0.0,0.0,0.0,0.0,0.0,0.0,0.0,0.0,0.0,0.0,0,0.0,0.0,0.0,0.0,0.0,0.0,0.0,0,0.0,0.0,0.0,0.0,0.0,76.14999838,0.0,0,0.0,0.0,0.0,0.0,0.0,0,0.0,0.0,0.0,0.0,0.0,0,0.0,0.0,0.0,0.0,0,0.0,0.0,0.0,0,0,0,0.0,0.0,0.0,0.0,0.0,0.0,0.0,0.0,0.0,0.0,0.0,0.0,0.0,0.0,0.0,0,0.0,0.0,59.7,22.0,0.355
# 94,37148,441305,Marzouk S.Y.,2010,nan,(B2O3)8.73 (Gd2O3)0.64 (Na2O)14.72 (SiO2)75.91 ,0.0,0,0.0,0.0,0.0,0.0,0.0,0.0,0.0,0,0,0,0.0,8.73,0,0.0,0.0,0.0,0.0,0.0,0.0,0,0.0,0.0,0.0,0.0,0,0,0.0,0.0,0,0.0,0.0,0.0,0.0,0.0,0.0,0,0.0,0.0,0.0,0.0,0.0,0.0,0,0.0,0.0,0,0.0,0.0,0.0,0.0,0.0,0.0,0,0,0,0.64,0,0.0,0.0,0,0,0.0,0,0.0,0.0,0.0,0,0.0,0.0,0.0,0,0,0.0,0.0,0,0.0,0.0,0.0,0,0.0,0.0,0.0,0,0,0,0.0,0.0,0,0.0,0.0,0.0,0,0.0,0.0,0.0,0.0,0.0,0.0,14.72,0.0,0.0,0.0,0.0,0.0,0.0,0.0,0.0,0.0,0.0,0.0,0.0,0.0,0.0,0.0,0.0,0.0,0.0,0.0,0.0,0.0,0.0,0,0.0,0.0,0.0,0.0,0.0,0.0,0.0,0,0.0,0.0,0.0,0.0,0.0,75.91,0.0,0,0.0,0.0,0.0,0.0,0.0,0,0.0,0.0,0.0,0.0,0.0,0,0.0,0.0,0.0,0.0,0,0.0,0.0,0.0,0,0,0,0.0,0.0,0.0,0.0,0.0,0.0,0.0,0.0,0.0,0.0,0.0,0.0,0.0,0.0,0.0,0,0.0,0.0,59.7,22.0,0.355
# 95,37148,441307,Marzouk S.Y.,2010,nan,(B2O3)8.62 (Gd2O3)1.9 (Na2O)14.53 (SiO2)74.95 ,0.0,0,0.0,0.0,0.0,0.0,0.0,0.0,0.0,0,0,0,0.0,8.62,0,0.0,0.0,0.0,0.0,0.0,0.0,0,0.0,0.0,0.0,0.0,0,0,0.0,0.0,0,0.0,0.0,0.0,0.0,0.0,0.0,0,0.0,0.0,0.0,0.0,0.0,0.0,0,0.0,0.0,0,0.0,0.0,0.0,0.0,0.0,0.0,0,0,0,1.9,0,0.0,0.0,0,0,0.0,0,0.0,0.0,0.0,0,0.0,0.0,0.0,0,0,0.0,0.0,0,0.0,0.0,0.0,0,0.0,0.0,0.0,0,0,0,0.0,0.0,0,0.0,0.0,0.0,0,0.0,0.0,0.0,0.0,0.0,0.0,14.53,0.0,0.0,0.0,0.0,0.0,0.0,0.0,0.0,0.0,0.0,0.0,0.0,0.0,0.0,0.0,0.0,0.0,0.0,0.0,0.0,0.0,0.0,0,0.0,0.0,0.0,0.0,0.0,0.0,0.0,0,0.0,0.0,0.0,0.0,0.0,74.95,0.0,0,0.0,0.0,0.0,0.0,0.0,0,0.0,0.0,0.0,0.0,0.0,0,0.0,0.0,0.0,0.0,0,0.0,0.0,0.0,0,0,0,0.0,0.0,0.0,0.0,0.0,0.0,0.0,0.0,0.0,0.0,0.0,0.0,0.0,0.0,0.0,0,0.0,0.0,58.2,21.5,0.355
# 96,37148,441306,Marzouk S.Y.,2010,nan,(B2O3)8.68 (Gd2O3)1.28 (Na2O)14.62 (SiO2)75.42 ,0.0,0,0.0,0.0,0.0,0.0,0.0,0.0,0.0,0,0,0,0.0,8.68,0,0.0,0.0,0.0,0.0,0.0,0.0,0,0.0,0.0,0.0,0.0,0,0,0.0,0.0,0,0.0,0.0,0.0,0.0,0.0,0.0,0,0.0,0.0,0.0,0.0,0.0,0.0,0,0.0,0.0,0,0.0,0.0,0.0,0.0,0.0,0.0,0,0,0,1.28,0,0.0,0.0,0,0,0.0,0,0.0,0.0,0.0,0,0.0,0.0,0.0,0,0,0.0,0.0,0,0.0,0.0,0.0,0,0.0,0.0,0.0,0,0,0,0.0,0.0,0,0.0,0.0,0.0,0,0.0,0.0,0.0,0.0,0.0,0.0,14.62,0.0,0.0,0.0,0.0,0.0,0.0,0.0,0.0,0.0,0.0,0.0,0.0,0.0,0.0,0.0,0.0,0.0,0.0,0.0,0.0,0.0,0.0,0,0.0,0.0,0.0,0.0,0.0,0.0,0.0,0,0.0,0.0,0.0,0.0,0.0,75.42,0.0,0,0.0,0.0,0.0,0.0,0.0,0,0.0,0.0,0.0,0.0,0.0,0,0.0,0.0,0.0,0.0,0,0.0,0.0,0.0,0,0,0,0.0,0.0,0.0,0.0,0.0,0.0,0.0,0.0,0.0,0.0,0.0,0.0,0.0,0.0,0.0,0,0.0,0.0,59.1,21.8,0.354
# 97,37148,441308,Marzouk S.Y.,2010,nan,(B2O3)8.57 (Gd2O3)2.52 (Na2O)14.44 (SiO2)74.47 ,0.0,0,0.0,0.0,0.0,0.0,0.0,0.0,0.0,0,0,0,0.0,8.57,0,0.0,0.0,0.0,0.0,0.0,0.0,0,0.0,0.0,0.0,0.0,0,0,0.0,0.0,0,0.0,0.0,0.0,0.0,0.0,0.0,0,0.0,0.0,0.0,0.0,0.0,0.0,0,0.0,0.0,0,0.0,0.0,0.0,0.0,0.0,0.0,0,0,0,2.52,0,0.0,0.0,0,0,0.0,0,0.0,0.0,0.0,0,0.0,0.0,0.0,0,0,0.0,0.0,0,0.0,0.0,0.0,0,0.0,0.0,0.0,0,0,0,0.0,0.0,0,0.0,0.0,0.0,0,0.0,0.0,0.0,0.0,0.0,0.0,14.44,0.0,0.0,0.0,0.0,0.0,0.0,0.0,0.0,0.0,0.0,0.0,0.0,0.0,0.0,0.0,0.0,0.0,0.0,0.0,0.0,0.0,0.0,0,0.0,0.0,0.0,0.0,0.0,0.0,0.0,0,0.0,0.0,0.0,0.0,0.0,74.47,0.0,0,0.0,0.0,0.0,0.0,0.0,0,0.0,0.0,0.0,0.0,0.0,0,0.0,0.0,0.0,0.0,0,0.0,0.0,0.0,0,0,0,0.0,0.0,0.0,0.0,0.0,0.0,0.0,0.0,0.0,0.0,0.0,0.0,0.0,0.0,0.0,0,0.0,0.0,58.5,21.6,0.354
# 98,24435,189489,Vijoy P.S.,1999,nan,(B2O3)75.0 (Li2O)20.0 (ZnCl2)5.0 ,0.0,0,0.0,0.0,0.0,0.0,0.0,0.0,0.0,0,0,0,0.0,75.0,0,0.0,0.0,0.0,0.0,0.0,0.0,0,0.0,0.0,0.0,0.0,0,0,0.0,0.0,0,0.0,0.0,0.0,0.0,0.0,0.0,0,0.0,0.0,0.0,0.0,0.0,0.0,0,0.0,0.0,0,0.0,0.0,0.0,0.0,0.0,0.0,0,0,0,0.0,0,0.0,0.0,0,0,0.0,0,0.0,0.0,0.0,0,0.0,0.0,0.0,0,0,0.0,0.0,0,0.0,0.0,0.0,0,0.0,0.0,20.0,0,0,0,0.0,0.0,0,0.0,0.0,0.0,0,0.0,0.0,0.0,0.0,0.0,0.0,0.0,0.0,0.0,0.0,0.0,0.0,0.0,0.0,0.0,0.0,0.0,0.0,0.0,0.0,0.0,0.0,0.0,0.0,0.0,0.0,0.0,0.0,0.0,0,0.0,0.0,0.0,0.0,0.0,0.0,0.0,0,0.0,0.0,0.0,0.0,0.0,0.0,0.0,0,0.0,0.0,0.0,0.0,0.0,0,0.0,0.0,0.0,0.0,0.0,0,0.0,0.0,0.0,0.0,0,0.0,0.0,0.0,0,0,0,0.0,0.0,0.0,0.0,0.0,0.0,0.0,0.0,0.0,0.0,0.0,0.0,5.0,0.0,0.0,0,0.0,0.0,40.9,15.16,0.353
# 99,41016,480037,Vasantharani P.,2011,nan,(PbO)45.0 (V2O5)55.0 ,0.0,0,0.0,0.0,0.0,0.0,0.0,0.0,0.0,0,0,0,0.0,0.0,0,0.0,0.0,0.0,0.0,0.0,0.0,0,0.0,0.0,0.0,0.0,0,0,0.0,0.0,0,0.0,0.0,0.0,0.0,0.0,0.0,0,0.0,0.0,0.0,0.0,0.0,0.0,0,0.0,0.0,0,0.0,0.0,0.0,0.0,0.0,0.0,0,0,0,0.0,0,0.0,0.0,0,0,0.0,0,0.0,0.0,0.0,0,0.0,0.0,0.0,0,0,0.0,0.0,0,0.0,0.0,0.0,0,0.0,0.0,0.0,0,0,0,0.0,0.0,0,0.0,0.0,0.0,0,0.0,0.0,0.0,0.0,0.0,0.0,0.0,0.0,0.0,0.0,0.0,0.0,0.0,0.0,0.0,0.0,0.0,0.0,0.0,0.0,0.0,0.0,0.0,0.0,0.0,45.0,0.0,0.0,0.0,0,0.0,0.0,0.0,0.0,0.0,0.0,0.0,0,0.0,0.0,0.0,0.0,0.0,0.0,0.0,0,0.0,0.0,0.0,0.0,0.0,0,0.0,0.0,0.0,0.0,0.0,0,0.0,0.0,0.0,0.0,0,0.0,0.0,0.0,0,0,0,0.0,0.0,0.0,0.0,55.0,0.0,0.0,0.0,0.0,0.0,0.0,0.0,0.0,0.0,0.0,0,0.0,0.0,34.9,12.9,0.3527133
# 100,8859,81566,Sidkey M.A.,1995,nan,(TeO2)75.0 (V2O5)25.0 ,0.0,0,0.0,0.0,0.0,0.0,0.0,0.0,0.0,0,0,0,0.0,0.0,0,0.0,0.0,0.0,0.0,0.0,0.0,0,0.0,0.0,0.0,0.0,0,0,0.0,0.0,0,0.0,0.0,0.0,0.0,0.0,0.0,0,0.0,0.0,0.0,0.0,0.0,0.0,0,0.0,0.0,0,0.0,0.0,0.0,0.0,0.0,0.0,0,0,0,0.0,0,0.0,0.0,0,0,0.0,0,0.0,0.0,0.0,0,0.0,0.0,0.0,0,0,0.0,0.0,0,0.0,0.0,0.0,0,0.0,0.0,0.0,0,0,0,0.0,0.0,0,0.0,0.0,0.0,0,0.0,0.0,0.0,0.0,0.0,0.0,0.0,0.0,0.0,0.0,0.0,0.0,0.0,0.0,0.0,0.0,0.0,0.0,0.0,0.0,0.0,0.0,0.0,0.0,0.0,0.0,0.0,0.0,0.0,0,0.0,0.0,0.0,0.0,0.0,0.0,0.0,0,0.0,0.0,0.0,0.0,0.0,0.0,0.0,0,0.0,0.0,0.0,0.0,0.0,0,0.0,0.0,0.0,0.0,0.0,0,0.0,75.0,0.0,0.0,0,0.0,0.0,0.0,0,0,0,0.0,0.0,0.0,0.0,25.0,0.0,0.0,0.0,0.0,0.0,0.0,0.0,0.0,0.0,0.0,0,0.0,0.0,27.0,9.4,0.35100000000000003
# 101,6619,38473,Gan Fuxi,1959,nan,(Al2O3)12.0 (B2O3)16.0 (Na2O)16.0 (SiO2)56.0 ,0.0,0,0.0,12.0,0.0,0.0,0.0,0.0,0.0,0,0,0,0.0,16.0,0,0.0,0.0,0.0,0.0,0.0,0.0,0,0.0,0.0,0.0,0.0,0,0,0.0,0.0,0,0.0,0.0,0.0,0.0,0.0,0.0,0,0.0,0.0,0.0,0.0,0.0,0.0,0,0.0,0.0,0,0.0,0.0,0.0,0.0,0.0,0.0,0,0,0,0.0,0,0.0,0.0,0,0,0.0,0,0.0,0.0,0.0,0,0.0,0.0,0.0,0,0,0.0,0.0,0,0.0,0.0,0.0,0,0.0,0.0,0.0,0,0,0,0.0,0.0,0,0.0,0.0,0.0,0,0.0,0.0,0.0,0.0,0.0,0.0,16.0,0.0,0.0,0.0,0.0,0.0,0.0,0.0,0.0,0.0,0.0,0.0,0.0,0.0,0.0,0.0,0.0,0.0,0.0,0.0,0.0,0.0,0.0,0,0.0,0.0,0.0,0.0,0.0,0.0,0.0,0,0.0,0.0,0.0,0.0,0.0,56.0,0.0,0,0.0,0.0,0.0,0.0,0.0,0,0.0,0.0,0.0,0.0,0.0,0,0.0,0.0,0.0,0.0,0,0.0,0.0,0.0,0,0,0,0.0,0.0,0.0,0.0,0.0,0.0,0.0,0.0,0.0,0.0,0.0,0.0,0.0,0.0,0.0,0,0.0,0.0,67.0,24.81,0.35026199999999996
# 102,15692,157177,Pakade S.V.,1994,nan,(B2O3)80.0 (ZnO)20.0 ,0.0,0,0.0,0.0,0.0,0.0,0.0,0.0,0.0,0,0,0,0.0,80.0,0,0.0,0.0,0.0,0.0,0.0,0.0,0,0.0,0.0,0.0,0.0,0,0,0.0,0.0,0,0.0,0.0,0.0,0.0,0.0,0.0,0,0.0,0.0,0.0,0.0,0.0,0.0,0,0.0,0.0,0,0.0,0.0,0.0,0.0,0.0,0.0,0,0,0,0.0,0,0.0,0.0,0,0,0.0,0,0.0,0.0,0.0,0,0.0,0.0,0.0,0,0,0.0,0.0,0,0.0,0.0,0.0,0,0.0,0.0,0.0,0,0,0,0.0,0.0,0,0.0,0.0,0.0,0,0.0,0.0,0.0,0.0,0.0,0.0,0.0,0.0,0.0,0.0,0.0,0.0,0.0,0.0,0.0,0.0,0.0,0.0,0.0,0.0,0.0,0.0,0.0,0.0,0.0,0.0,0.0,0.0,0.0,0,0.0,0.0,0.0,0.0,0.0,0.0,0.0,0,0.0,0.0,0.0,0.0,0.0,0.0,0.0,0,0.0,0.0,0.0,0.0,0.0,0,0.0,0.0,0.0,0.0,0.0,0,0.0,0.0,0.0,0.0,0,0.0,0.0,0.0,0,0,0,0.0,0.0,0.0,0.0,0.0,0.0,0.0,0.0,0.0,0.0,0.0,0.0,0.0,0.0,20.0,0,0.0,0.0,22.8,8.45,0.35
# 103,15692,154669,Pakade S.V.,1994,nan,(B2O3)60.0 (V2O5)10.0 (ZnO)30.0 ,0.0,0,0.0,0.0,0.0,0.0,0.0,0.0,0.0,0,0,0,0.0,60.0,0,0.0,0.0,0.0,0.0,0.0,0.0,0,0.0,0.0,0.0,0.0,0,0,0.0,0.0,0,0.0,0.0,0.0,0.0,0.0,0.0,0,0.0,0.0,0.0,0.0,0.0,0.0,0,0.0,0.0,0,0.0,0.0,0.0,0.0,0.0,0.0,0,0,0,0.0,0,0.0,0.0,0,0,0.0,0,0.0,0.0,0.0,0,0.0,0.0,0.0,0,0,0.0,0.0,0,0.0,0.0,0.0,0,0.0,0.0,0.0,0,0,0,0.0,0.0,0,0.0,0.0,0.0,0,0.0,0.0,0.0,0.0,0.0,0.0,0.0,0.0,0.0,0.0,0.0,0.0,0.0,0.0,0.0,0.0,0.0,0.0,0.0,0.0,0.0,0.0,0.0,0.0,0.0,0.0,0.0,0.0,0.0,0,0.0,0.0,0.0,0.0,0.0,0.0,0.0,0,0.0,0.0,0.0,0.0,0.0,0.0,0.0,0,0.0,0.0,0.0,0.0,0.0,0,0.0,0.0,0.0,0.0,0.0,0,0.0,0.0,0.0,0.0,0,0.0,0.0,0.0,0,0,0,0.0,0.0,0.0,0.0,10.0,0.0,0.0,0.0,0.0,0.0,0.0,0.0,0.0,0.0,30.0,0,0.0,0.0,17.8,6.61,0.35
# 104,15692,154670,Pakade S.V.,1994,nan,(B2O3)50.0 (V2O5)10.0 (ZnO)40.0 ,0.0,0,0.0,0.0,0.0,0.0,0.0,0.0,0.0,0,0,0,0.0,50.0,0,0.0,0.0,0.0,0.0,0.0,0.0,0,0.0,0.0,0.0,0.0,0,0,0.0,0.0,0,0.0,0.0,0.0,0.0,0.0,0.0,0,0.0,0.0,0.0,0.0,0.0,0.0,0,0.0,0.0,0,0.0,0.0,0.0,0.0,0.0,0.0,0,0,0,0.0,0,0.0,0.0,0,0,0.0,0,0.0,0.0,0.0,0,0.0,0.0,0.0,0,0,0.0,0.0,0,0.0,0.0,0.0,0,0.0,0.0,0.0,0,0,0,0.0,0.0,0,0.0,0.0,0.0,0,0.0,0.0,0.0,0.0,0.0,0.0,0.0,0.0,0.0,0.0,0.0,0.0,0.0,0.0,0.0,0.0,0.0,0.0,0.0,0.0,0.0,0.0,0.0,0.0,0.0,0.0,0.0,0.0,0.0,0,0.0,0.0,0.0,0.0,0.0,0.0,0.0,0,0.0,0.0,0.0,0.0,0.0,0.0,0.0,0,0.0,0.0,0.0,0.0,0.0,0,0.0,0.0,0.0,0.0,0.0,0,0.0,0.0,0.0,0.0,0,0.0,0.0,0.0,0,0,0,0.0,0.0,0.0,0.0,10.0,0.0,0.0,0.0,0.0,0.0,0.0,0.0,0.0,0.0,40.0,0,0.0,0.0,18.7,6.93,0.35
# 105,15692,154671,Pakade S.V.,1994,nan,(B2O3)40.0 (V2O5)10.0 (ZnO)50.0 ,0.0,0,0.0,0.0,0.0,0.0,0.0,0.0,0.0,0,0,0,0.0,40.0,0,0.0,0.0,0.0,0.0,0.0,0.0,0,0.0,0.0,0.0,0.0,0,0,0.0,0.0,0,0.0,0.0,0.0,0.0,0.0,0.0,0,0.0,0.0,0.0,0.0,0.0,0.0,0,0.0,0.0,0,0.0,0.0,0.0,0.0,0.0,0.0,0,0,0,0.0,0,0.0,0.0,0,0,0.0,0,0.0,0.0,0.0,0,0.0,0.0,0.0,0,0,0.0,0.0,0,0.0,0.0,0.0,0,0.0,0.0,0.0,0,0,0,0.0,0.0,0,0.0,0.0,0.0,0,0.0,0.0,0.0,0.0,0.0,0.0,0.0,0.0,0.0,0.0,0.0,0.0,0.0,0.0,0.0,0.0,0.0,0.0,0.0,0.0,0.0,0.0,0.0,0.0,0.0,0.0,0.0,0.0,0.0,0,0.0,0.0,0.0,0.0,0.0,0.0,0.0,0,0.0,0.0,0.0,0.0,0.0,0.0,0.0,0,0.0,0.0,0.0,0.0,0.0,0,0.0,0.0,0.0,0.0,0.0,0,0.0,0.0,0.0,0.0,0,0.0,0.0,0.0,0,0,0,0.0,0.0,0.0,0.0,10.0,0.0,0.0,0.0,0.0,0.0,0.0,0.0,0.0,0.0,50.0,0,0.0,0.0,19.1,7.09,0.35
# 106,15692,154672,Pakade S.V.,1994,nan,(B2O3)30.0 (V2O5)10.0 (ZnO)60.0 ,0.0,0,0.0,0.0,0.0,0.0,0.0,0.0,0.0,0,0,0,0.0,30.0,0,0.0,0.0,0.0,0.0,0.0,0.0,0,0.0,0.0,0.0,0.0,0,0,0.0,0.0,0,0.0,0.0,0.0,0.0,0.0,0.0,0,0.0,0.0,0.0,0.0,0.0,0.0,0,0.0,0.0,0,0.0,0.0,0.0,0.0,0.0,0.0,0,0,0,0.0,0,0.0,0.0,0,0,0.0,0,0.0,0.0,0.0,0,0.0,0.0,0.0,0,0,0.0,0.0,0,0.0,0.0,0.0,0,0.0,0.0,0.0,0,0,0,0.0,0.0,0,0.0,0.0,0.0,0,0.0,0.0,0.0,0.0,0.0,0.0,0.0,0.0,0.0,0.0,0.0,0.0,0.0,0.0,0.0,0.0,0.0,0.0,0.0,0.0,0.0,0.0,0.0,0.0,0.0,0.0,0.0,0.0,0.0,0,0.0,0.0,0.0,0.0,0.0,0.0,0.0,0,0.0,0.0,0.0,0.0,0.0,0.0,0.0,0,0.0,0.0,0.0,0.0,0.0,0,0.0,0.0,0.0,0.0,0.0,0,0.0,0.0,0.0,0.0,0,0.0,0.0,0.0,0,0,0,0.0,0.0,0.0,0.0,10.0,0.0,0.0,0.0,0.0,0.0,0.0,0.0,0.0,0.0,60.0,0,0.0,0.0,18.7,6.94,0.35
# 107,15692,154673,Pakade S.V.,1994,nan,(B2O3)20.0 (V2O5)10.0 (ZnO)70.0 ,0.0,0,0.0,0.0,0.0,0.0,0.0,0.0,0.0,0,0,0,0.0,20.0,0,0.0,0.0,0.0,0.0,0.0,0.0,0,0.0,0.0,0.0,0.0,0,0,0.0,0.0,0,0.0,0.0,0.0,0.0,0.0,0.0,0,0.0,0.0,0.0,0.0,0.0,0.0,0,0.0,0.0,0,0.0,0.0,0.0,0.0,0.0,0.0,0,0,0,0.0,0,0.0,0.0,0,0,0.0,0,0.0,0.0,0.0,0,0.0,0.0,0.0,0,0,0.0,0.0,0,0.0,0.0,0.0,0,0.0,0.0,0.0,0,0,0,0.0,0.0,0,0.0,0.0,0.0,0,0.0,0.0,0.0,0.0,0.0,0.0,0.0,0.0,0.0,0.0,0.0,0.0,0.0,0.0,0.0,0.0,0.0,0.0,0.0,0.0,0.0,0.0,0.0,0.0,0.0,0.0,0.0,0.0,0.0,0,0.0,0.0,0.0,0.0,0.0,0.0,0.0,0,0.0,0.0,0.0,0.0,0.0,0.0,0.0,0,0.0,0.0,0.0,0.0,0.0,0,0.0,0.0,0.0,0.0,0.0,0,0.0,0.0,0.0,0.0,0,0.0,0.0,0.0,0,0,0,0.0,0.0,0.0,0.0,10.0,0.0,0.0,0.0,0.0,0.0,0.0,0.0,0.0,0.0,70.0,0,0.0,0.0,20.3,7.54,0.35
# 108,15692,154674,Pakade S.V.,1994,nan,(B2O3)50.0 (V2O5)30.0 (ZnO)20.0 ,0.0,0,0.0,0.0,0.0,0.0,0.0,0.0,0.0,0,0,0,0.0,50.0,0,0.0,0.0,0.0,0.0,0.0,0.0,0,0.0,0.0,0.0,0.0,0,0,0.0,0.0,0,0.0,0.0,0.0,0.0,0.0,0.0,0,0.0,0.0,0.0,0.0,0.0,0.0,0,0.0,0.0,0,0.0,0.0,0.0,0.0,0.0,0.0,0,0,0,0.0,0,0.0,0.0,0,0,0.0,0,0.0,0.0,0.0,0,0.0,0.0,0.0,0,0,0.0,0.0,0,0.0,0.0,0.0,0,0.0,0.0,0.0,0,0,0,0.0,0.0,0,0.0,0.0,0.0,0,0.0,0.0,0.0,0.0,0.0,0.0,0.0,0.0,0.0,0.0,0.0,0.0,0.0,0.0,0.0,0.0,0.0,0.0,0.0,0.0,0.0,0.0,0.0,0.0,0.0,0.0,0.0,0.0,0.0,0,0.0,0.0,0.0,0.0,0.0,0.0,0.0,0,0.0,0.0,0.0,0.0,0.0,0.0,0.0,0,0.0,0.0,0.0,0.0,0.0,0,0.0,0.0,0.0,0.0,0.0,0,0.0,0.0,0.0,0.0,0,0.0,0.0,0.0,0,0,0,0.0,0.0,0.0,0.0,30.0,0.0,0.0,0.0,0.0,0.0,0.0,0.0,0.0,0.0,20.0,0,0.0,0.0,7.53,2.79,0.35
# 109,15692,154675,Pakade S.V.,1994,nan,(B2O3)50.0 (V2O5)25.0 (ZnO)25.0 ,0.0,0,0.0,0.0,0.0,0.0,0.0,0.0,0.0,0,0,0,0.0,50.0,0,0.0,0.0,0.0,0.0,0.0,0.0,0,0.0,0.0,0.0,0.0,0,0,0.0,0.0,0,0.0,0.0,0.0,0.0,0.0,0.0,0,0.0,0.0,0.0,0.0,0.0,0.0,0,0.0,0.0,0,0.0,0.0,0.0,0.0,0.0,0.0,0,0,0,0.0,0,0.0,0.0,0,0,0.0,0,0.0,0.0,0.0,0,0.0,0.0,0.0,0,0,0.0,0.0,0,0.0,0.0,0.0,0,0.0,0.0,0.0,0,0,0,0.0,0.0,0,0.0,0.0,0.0,0,0.0,0.0,0.0,0.0,0.0,0.0,0.0,0.0,0.0,0.0,0.0,0.0,0.0,0.0,0.0,0.0,0.0,0.0,0.0,0.0,0.0,0.0,0.0,0.0,0.0,0.0,0.0,0.0,0.0,0,0.0,0.0,0.0,0.0,0.0,0.0,0.0,0,0.0,0.0,0.0,0.0,0.0,0.0,0.0,0,0.0,0.0,0.0,0.0,0.0,0,0.0,0.0,0.0,0.0,0.0,0,0.0,0.0,0.0,0.0,0,0.0,0.0,0.0,0,0,0,0.0,0.0,0.0,0.0,25.0,0.0,0.0,0.0,0.0,0.0,0.0,0.0,0.0,0.0,25.0,0,0.0,0.0,8.82,3.27,0.35
# 110,15692,154676,Pakade S.V.,1994,nan,(B2O3)50.0 (V2O5)20.0 (ZnO)30.0 ,0.0,0,0.0,0.0,0.0,0.0,0.0,0.0,0.0,0,0,0,0.0,50.0,0,0.0,0.0,0.0,0.0,0.0,0.0,0,0.0,0.0,0.0,0.0,0,0,0.0,0.0,0,0.0,0.0,0.0,0.0,0.0,0.0,0,0.0,0.0,0.0,0.0,0.0,0.0,0,0.0,0.0,0,0.0,0.0,0.0,0.0,0.0,0.0,0,0,0,0.0,0,0.0,0.0,0,0,0.0,0,0.0,0.0,0.0,0,0.0,0.0,0.0,0,0,0.0,0.0,0,0.0,0.0,0.0,0,0.0,0.0,0.0,0,0,0,0.0,0.0,0,0.0,0.0,0.0,0,0.0,0.0,0.0,0.0,0.0,0.0,0.0,0.0,0.0,0.0,0.0,0.0,0.0,0.0,0.0,0.0,0.0,0.0,0.0,0.0,0.0,0.0,0.0,0.0,0.0,0.0,0.0,0.0,0.0,0,0.0,0.0,0.0,0.0,0.0,0.0,0.0,0,0.0,0.0,0.0,0.0,0.0,0.0,0.0,0,0.0,0.0,0.0,0.0,0.0,0,0.0,0.0,0.0,0.0,0.0,0,0.0,0.0,0.0,0.0,0,0.0,0.0,0.0,0,0,0,0.0,0.0,0.0,0.0,20.0,0.0,0.0,0.0,0.0,0.0,0.0,0.0,0.0,0.0,30.0,0,0.0,0.0,10.8,4.02,0.35
# 111,15692,154677,Pakade S.V.,1994,nan,(B2O3)50.0 (V2O5)15.0 (ZnO)35.0 ,0.0,0,0.0,0.0,0.0,0.0,0.0,0.0,0.0,0,0,0,0.0,50.0,0,0.0,0.0,0.0,0.0,0.0,0.0,0,0.0,0.0,0.0,0.0,0,0,0.0,0.0,0,0.0,0.0,0.0,0.0,0.0,0.0,0,0.0,0.0,0.0,0.0,0.0,0.0,0,0.0,0.0,0,0.0,0.0,0.0,0.0,0.0,0.0,0,0,0,0.0,0,0.0,0.0,0,0,0.0,0,0.0,0.0,0.0,0,0.0,0.0,0.0,0,0,0.0,0.0,0,0.0,0.0,0.0,0,0.0,0.0,0.0,0,0,0,0.0,0.0,0,0.0,0.0,0.0,0,0.0,0.0,0.0,0.0,0.0,0.0,0.0,0.0,0.0,0.0,0.0,0.0,0.0,0.0,0.0,0.0,0.0,0.0,0.0,0.0,0.0,0.0,0.0,0.0,0.0,0.0,0.0,0.0,0.0,0,0.0,0.0,0.0,0.0,0.0,0.0,0.0,0,0.0,0.0,0.0,0.0,0.0,0.0,0.0,0,0.0,0.0,0.0,0.0,0.0,0,0.0,0.0,0.0,0.0,0.0,0,0.0,0.0,0.0,0.0,0,0.0,0.0,0.0,0,0,0,0.0,0.0,0.0,0.0,15.0,0.0,0.0,0.0,0.0,0.0,0.0,0.0,0.0,0.0,35.0,0,0.0,0.0,12.3,4.58,0.35
# 112,15692,154678,Pakade S.V.,1994,nan,(B2O3)50.0 (V2O5)10.0 (ZnO)40.0 ,0.0,0,0.0,0.0,0.0,0.0,0.0,0.0,0.0,0,0,0,0.0,50.0,0,0.0,0.0,0.0,0.0,0.0,0.0,0,0.0,0.0,0.0,0.0,0,0,0.0,0.0,0,0.0,0.0,0.0,0.0,0.0,0.0,0,0.0,0.0,0.0,0.0,0.0,0.0,0,0.0,0.0,0,0.0,0.0,0.0,0.0,0.0,0.0,0,0,0,0.0,0,0.0,0.0,0,0,0.0,0,0.0,0.0,0.0,0,0.0,0.0,0.0,0,0,0.0,0.0,0,0.0,0.0,0.0,0,0.0,0.0,0.0,0,0,0,0.0,0.0,0,0.0,0.0,0.0,0,0.0,0.0,0.0,0.0,0.0,0.0,0.0,0.0,0.0,0.0,0.0,0.0,0.0,0.0,0.0,0.0,0.0,0.0,0.0,0.0,0.0,0.0,0.0,0.0,0.0,0.0,0.0,0.0,0.0,0,0.0,0.0,0.0,0.0,0.0,0.0,0.0,0,0.0,0.0,0.0,0.0,0.0,0.0,0.0,0,0.0,0.0,0.0,0.0,0.0,0,0.0,0.0,0.0,0.0,0.0,0,0.0,0.0,0.0,0.0,0,0.0,0.0,0.0,0,0,0,0.0,0.0,0.0,0.0,10.0,0.0,0.0,0.0,0.0,0.0,0.0,0.0,0.0,0.0,40.0,0,0.0,0.0,18.7,6.93,0.35
# 115,26385,307533,Afifi H.,2003,nan,(PbO)17.5 (TeO2)62.5 (WO3)20.0 ,0.0,0,0.0,0.0,0.0,0.0,0.0,0.0,0.0,0,0,0,0.0,0.0,0,0.0,0.0,0.0,0.0,0.0,0.0,0,0.0,0.0,0.0,0.0,0,0,0.0,0.0,0,0.0,0.0,0.0,0.0,0.0,0.0,0,0.0,0.0,0.0,0.0,0.0,0.0,0,0.0,0.0,0,0.0,0.0,0.0,0.0,0.0,0.0,0,0,0,0.0,0,0.0,0.0,0,0,0.0,0,0.0,0.0,0.0,0,0.0,0.0,0.0,0,0,0.0,0.0,0,0.0,0.0,0.0,0,0.0,0.0,0.0,0,0,0,0.0,0.0,0,0.0,0.0,0.0,0,0.0,0.0,0.0,0.0,0.0,0.0,0.0,0.0,0.0,0.0,0.0,0.0,0.0,0.0,0.0,0.0,0.0,0.0,0.0,0.0,0.0,0.0,0.0,0.0,0.0,17.5,0.0,0.0,0.0,0,0.0,0.0,0.0,0.0,0.0,0.0,0.0,0,0.0,0.0,0.0,0.0,0.0,0.0,0.0,0,0.0,0.0,0.0,0.0,0.0,0,0.0,0.0,0.0,0.0,0.0,0,0.0,62.5,0.0,0.0,0,0.0,0.0,0.0,0,0,0,0.0,0.0,0.0,0.0,0.0,0.0,20.0,0.0,0.0,0.0,0.0,0.0,0.0,0.0,0.0,0,0.0,0.0,44.6,16.55,0.349
# 116,27966,370738,Srinivasarao G.,2002,nan,(As2O3)59.6 (MoO3)0.4 (PbO)40.0 ,0.0,0,0.0,0.0,0.0,0.0,0.0,59.6,0.0,0,0,0,0.0,0.0,0,0.0,0.0,0.0,0.0,0.0,0.0,0,0.0,0.0,0.0,0.0,0,0,0.0,0.0,0,0.0,0.0,0.0,0.0,0.0,0.0,0,0.0,0.0,0.0,0.0,0.0,0.0,0,0.0,0.0,0,0.0,0.0,0.0,0.0,0.0,0.0,0,0,0,0.0,0,0.0,0.0,0,0,0.0,0,0.0,0.0,0.0,0,0.0,0.0,0.0,0,0,0.0,0.0,0,0.0,0.0,0.0,0,0.0,0.0,0.0,0,0,0,0.0,0.0,0,0.0,0.0,0.0,0,0.0,0.0,0.0,0.4,0.0,0.0,0.0,0.0,0.0,0.0,0.0,0.0,0.0,0.0,0.0,0.0,0.0,0.0,0.0,0.0,0.0,0.0,0.0,0.0,0.0,40.0,0.0,0.0,0.0,0,0.0,0.0,0.0,0.0,0.0,0.0,0.0,0,0.0,0.0,0.0,0.0,0.0,0.0,0.0,0,0.0,0.0,0.0,0.0,0.0,0,0.0,0.0,0.0,0.0,0.0,0,0.0,0.0,0.0,0.0,0,0.0,0.0,0.0,0,0,0,0.0,0.0,0.0,0.0,0.0,0.0,0.0,0.0,0.0,0.0,0.0,0.0,0.0,0.0,0.0,0,0.0,0.0,46.4,17.2,0.349
