Repository: jacobergzhou/Poisson-Ratio

File: Poisson_data_cleaned_06212019.csv (part 2 of 58)
,Code,Glass #,Author,Year,Trademark,Ag2O,AgI,Al,Al2O3,AlF3,AlN,As,As2O3,As2O5,As2S3,As2Se3,AsSe,B,B2O3,BaCl2,BaF2,BaO,BeF2,BeO,Bi2O3,BiCl3,Br,Ca,CaF2,CaO,Cd,CdCl2,CdF2,CdO,Ce2O3,CeF3,CeO2,Cl,Co3O4,CoO,Cr2O3,Cs2O,CsCl,CsF,Cu2O,CuO,Dy2O3,Er,Er2O3,ErF3,Eu,Eu2O3,EuF3,F,Fe,Fe2O3,FeO,Ga,Ga2O3,Ga2S3,Ga2Se3,GaF3,Gd2O3,GdF3,Ge,GeO2,GeS2,GeSe2,H2O,HfF4,HfO2,Hg,Ho2O3,I,InF3,K,K2O,K2S,K2SO4,KBr,KCl,KF,KHF2,La,La2O3,La2S3,LaF3,Li,Li2O,Li2S,Li2SO4,LiBr,LiCl,LiF,LiI,MgF2,MgO,Mn2O3,MnF2,MnO,MnO2,MoO2,MoO3,N,Na,Na2O,Na2S,Na2SO4,NaCl,NaF,NaPO3,Nb2O5,Nd,Nd2O3,NdF3,NH4NO3,NiO,O,OH,P,P2O5,Pb,PbCl2,PbF2,PbO,PdO,Pr2O3,Pr6O11,PrF3,Rb2O,RbF,Rh2O3,RuO2,S,Sb,Sb2O3,Sb2S3,Sc2O3,Se,Si,Si3N4,SiC,SiO2,Sm2O3,Sn,SnO,SnO2,SO2,SO3,Sr,SrCl2,SrF2,SrO,Ta2O3,Ta2O5,Tb2O3,TbF3,Te,TeO2,Th,ThF4,ThO2,TiO2,Tl,Tl2O,Tl2Se,TlSe,Tm2O3,U,U3O8,UO2,V,V2O5,VO6,WO3,Y,Y2O3,Yb2O3,YbF3,YF3,ZnCl2,ZnF2,ZnO,ZnSO4,ZrF4,ZrO2,Young's modulus E (GPa),Shear modulus G (GPa),Poisson's ratio v
# 93,37148,441304,Marzouk S.Y.,2010,,0,0,0,0,0,0,0,0,0,0,0,0,0,8.759999964,0,0,0,0,0,0,0,0,0,0,0,0,0,0,0,0,0,0,0,0,0,0,0,0,0,0,0,0,0,0,0,0,0,0,0,0,0,0,0,0,0,0,0,0.330000036,0,0,0,0,0,0,0,0,0,0,0,0,0,0,0,0,0,0,0,0,0,0,0,0,0,0,0,0,0,0,0,0,0,0,0,0,0,0,0,0,0,0,14.76000162,0,0,0,0,0,0,0,0,0,0,0,0,0,0,0,0,0,0,0,0,0,0,0,0,0,0,0,0,0,0,0,0,0,0,0,0,76.14999838,0,0,0,0,0,0,0,0,0,0,0,0,0,0,0,0,0,0,0,0,0,0,0,0,0,0,0,0,0,0,0,0,0,0,0,0,0,0,0,0,0,0,0,59.7,22,0.355
# 94,37148,441305,Marzouk S.Y.,2010,,0,0,0,0,0,0,0,0,0,0,0,0,0,8.73,0,0,0,0,0,0,0,0,0,0,0,0,0,0,0,0,0,0,0,0,0,0,0,0,0,0,0,0,0,0,0,0,0,0,0,0,0,0,0,0,0,0,0,0.64,0,0,0,0,0,0,0,0,0,0,0,0,0,0,0,0,0,0,0,0,0,0,0,0,0,0,0,0,0,0,0,0,0,0,0,0,0,0,0,0,0,0,14.72,0,0,0,0,0,0,0,0,0,0,0,0,0,0,0,0,0,0,0,0,0,0,0,0,0,0,0,0,0,0,0,0,0,0,0,0,75.91,0,0,0,0,0,0,0,0,0,0,0,0,0,0,0,0,0,0,0,0,0,0,0,0,0,0,0,0,0,0,0,0,0,0,0,0,0,0,0,0,0,0,0,59.7,22,0.355
# 95,37148,441307,Marzouk S.Y.,2010,,0,0,0,0,0,0,0,0,0,0,0,0,0,8.62,0,0,0,0,0,0,0,0,0,0,0,0,0,0,0,0,0,0,0,0,0,0,0,0,0,0,0,0,0,0,0,0,0,0,0,0,0,0,0,0,0,0,0,1.9,0,0,0,0,0,0,0,0,0,0,0,0,0,0,0,0,0,0,0,0,0,0,0,0,0,0,0,0,0,0,0,0,0,0,0,0,0,0,0,0,0,0,14.53,0,0,0,0,0,0,0,0,0,0,0,0,0,0,0,0,0,0,0,0,0,0,0,0,0,0,0,0,0,0,0,0,0,0,0,0,74.95,0,0,0,0,0,0,0,0,0,0,0,0,0,0,0,0,0,0,0,0,0,0,0,0,0,0,0,0,0,0,0,0,0,0,0,0,0,0,0,0,0,0,0,58.2,21.5,0.355
# 96,37148,441306,Marzouk S.Y.,2010,,0,0,0,0,0,0,0,0,0,0,0,0,0,8.68,0,0,0,0,0,0,0,0,0,0,0,0,0,0,0,0,0,0,0,0,0,0,0,0,0,0,0,0,0,0,0,0,0,0,0,0,0,0,0,0,0,0,0,1.28,0,0,0,0,0,0,0,0,0,0,0,0,0,0,0,0,0,0,0,0,0,0,0,0,0,0,0,0,0,0,0,0,0,0,0,0,0,0,0,0,0,0,14.62,0,0,0,0,0,0,0,0,0,0,0,0,0,0,0,0,0,0,0,0,0,0,0,0,0,0,0,0,0,0,0,0,0,0,0,0,75.42,0,0,0,0,0,0,0,0,0,0,0,0,0,0,0,0,0,0,0,0,0,0,0,0,0,0,0,0,0,0,0,0,0,0,0,0,0,0,0,0,0,0,0,59.1,21.8,0.354
# 97,37148,441308,Marzouk S.Y.,2010,,0,0,0,0,0,0,0,0,0,0,0,0,0,8.57,0,0,0,0,0,0,0,0,0,0,0,0,0,0,0,0,0,0,0,0,0,0,0,0,0,0,0,0,0,0,0,0,0,0,0,0,0,0,0,0,0,0,0,2.52,0,0,0,0,0,0,0,0,0,0,0,0,0,0,0,0,0,0,0,0,0,0,0,0,0,0,0,0,0,0,0,0,0,0,0,0,0,0,0,0,0,0,14.44,0,0,0,0,0,0,0,0,0,0,0,0,0,0,0,0,0,0,0,0,0,0,0,0,0,0,0,0,0,0,0,0,0,0,0,0,74.47,0,0,0,0,0,0,0,0,0,0,0,0,0,0,0,0,0,0,0,0,0,0,0,0,0,0,0,0,0,0,0,0,0,0,0,0,0,0,0,0,0,0,0,58.5,21.6,0.354
# 98,24435,189489,Vijoy P.S.,1999,,0,0,0,0,0,0,0,0,0,0,0,0,0,75,0,0,0,0,0,0,0,0,0,0,0,0,0,0,0,0,0,0,0,0,0,0,0,0,0,0,0,0,0,0,0,0,0,0,0,0,0,0,0,0,0,0,0,0,0,0,0,0,0,0,0,0,0,0,0,0,0,0,0,0,0,0,0,0,0,0,0,0,0,20,0,0,0,0,0,0,0,0,0,0,0,0,0,0,0,0,0,0,0,0,0,0,0,0,0,0,0,0,0,0,0,0,0,0,0,0,0,0,0,0,0,0,0,0,0,0,0,0,0,0,0,0,0,0,0,0,0,0,0,0,0,0,0,0,0,0,0,0,0,0,0,0,0,0,0,0,0,0,0,0,0,0,0,0,0,0,0,0,0,0,0,5,0,0,0,0,0,40.9,15.16,0.353
# 99,41016,480037,Vasantharani P.,2011,,0,0,0,0,0,0,0,0,0,0,0,0,0,0,0,0,0,0,0,0,0,0,0,0,0,0,0,0,0,0,0,0,0,0,0,0,0,0,0,0,0,0,0,0,0,0,0,0,0,0,0,0,0,0,0,0,0,0,0,0,0,0,0,0,0,0,0,0,0,0,0,0,0,0,0,0,0,0,0,0,0,0,0,0,0,0,0,0,0,0,0,0,0,0,0,0,0,0,0,0,0,0,0,0,0,0,0,0,0,0,0,0,0,0,0,0,0,0,0,45,0,0,0,0,0,0,0,0,0,0,0,0,0,0,0,0,0,0,0,0,0,0,0,0,0,0,0,0,0,0,0,0,0,0,0,0,0,0,0,0,0,0,0,0,0,0,0,55,0,0,0,0,0,0,0,0,0,0,0,0,0,34.9,12.9,0.3527133
# 100,8859,81566,Sidkey M.A.,1995,,0,0,0,0,0,0,0,0,0,0,0,0,0,0,0,0,0,0,0,0,0,0,0,0,0,0,0,0,0,0,0,0,0,0,0,0,0,0,0,0,0,0,0,0,0,0,0,0,0,0,0,0,0,0,0,0,0,0,0,0,0,0,0,0,0,0,0,0,0,0,0,0,0,0,0,0,0,0,0,0,0,0,0,0,0,0,0,0,0,0,0,0,0,0,0,0,0,0,0,0,0,0,0,0,0,0,0,0,0,0,0,0,0,0,0,0,0,0,0,0,0,0,0,0,0,0,0,0,0,0,0,0,0,0,0,0,0,0,0,0,0,0,0,0,0,0,0,0,0,0,0,0,0,75,0,0,0,0,0,0,0,0,0,0,0,0,0,25,0,0,0,0,0,0,0,0,0,0,0,0,0,27,9.4,0.351
# 101,6619,38473,Gan Fuxi,1959,,0,0,0,12,0,0,0,0,0,0,0,0,0,16,0,0,0,0,0,0,0,0,0,0,0,0,0,0,0,0,0,0,0,0,0,0,0,0,0,0,0,0,0,0,0,0,0,0,0,0,0,0,0,0,0,0,0,0,0,0,0,0,0,0,0,0,0,0,0,0,0,0,0,0,0,0,0,0,0,0,0,0,0,0,0,0,0,0,0,0,0,0,0,0,0,0,0,0,0,0,16,0,0,0,0,0,0,0,0,0,0,0,0,0,0,0,0,0,0,0,0,0,0,0,0,0,0,0,0,0,0,0,0,0,0,0,0,56,0,0,0,0,0,0,0,0,0,0,0,0,0,0,0,0,0,0,0,0,0,0,0,0,0,0,0,0,0,0,0,0,0,0,0,0,0,0,0,0,0,0,0,67,24.81,0.350262
# 102,15692,157177,Pakade S.V.,1994,,0,0,0,0,0,0,0,0,0,0,0,0,0,80,0,0,0,0,0,0,0,0,0,0,0,0,0,0,0,0,0,0,0,0,0,0,0,0,0,0,0,0,0,0,0,0,0,0,0,0,0,0,0,0,0,0,0,0,0,0,0,0,0,0,0,0,0,0,0,0,0,0,0,0,0,0,0,0,0,0,0,0,0,0,0,0,0,0,0,0,0,0,0,0,0,0,0,0,0,0,0,0,0,0,0,0,0,0,0,0,0,0,0,0,0,0,0,0,0,0,0,0,0,0,0,0,0,0,0,0,0,0,0,0,0,0,0,0,0,0,0,0,0,0,0,0,0,0,0,0,0,0,0,0,0,0,0,0,0,0,0,0,0,0,0,0,0,0,0,0,0,0,0,0,0,0,0,20,0,0,0,22.8,8.45,0.35
# 103,15692,154669,Pakade S.V.,1994,,0,0,0,0,0,0,0,0,0,0,0,0,0,60,0,0,0,0,0,0,0,0,0,0,0,0,0,0,0,0,0,0,0,0,0,0,0,0,0,0,0,0,0,0,0,0,0,0,0,0,0,0,0,0,0,0,0,0,0,0,0,0,0,0,0,0,0,0,0,0,0,0,0,0,0,0,0,0,0,0,0,0,0,0,0,0,0,0,0,0,0,0,0,0,0,0,0,0,0,0,0,0,0,0,0,0,0,0,0,0,0,0,0,0,0,0,0,0,0,0,0,0,0,0,0,0,0,0,0,0,0,0,0,0,0,0,0,0,0,0,0,0,0,0,0,0,0,0,0,0,0,0,0,0,0,0,0,0,0,0,0,0,0,0,0,0,0,10,0,0,0,0,0,0,0,0,0,30,0,0,0,17.8,6.61,0.35
# 104,15692,154670,Pakade S.V.,1994,,0,0,0,0,0,0,0,0,0,0,0,0,0,50,0,0,0,0,0,0,0,0,0,0,0,0,0,0,0,0,0,0,0,0,0,0,0,0,0,0,0,0,0,0,0,0,0,0,0,0,0,0,0,0,0,0,0,0,0,0,0,0,0,0,0,0,0,0,0,0,0,0,0,0,0,0,0,0,0,0,0,0,0,0,0,0,0,0,0,0,0,0,0,0,0,0,0,0,0,0,0,0,0,0,0,0,0,0,0,0,0,0,0,0,0,0,0,0,0,0,0,0,0,0,0,0,0,0,0,0,0,0,0,0,0,0,0,0,0,0,0,0,0,0,0,0,0,0,0,0,0,0,0,0,0,0,0,0,0,0,0,0,0,0,0,0,0,10,0,0,0,0,0,0,0,0,0,40,0,0,0,18.7,6.93,0.35
# 105,15692,154671,Pakade S.V.,1994,,0,0,0,0,0,0,0,0,0,0,0,0,0,40,0,0,0,0,0,0,0,0,0,0,0,0,0,0,0,0,0,0,0,0,0,0,0,0,0,0,0,0,0,0,0,0,0,0,0,0,0,0,0,0,0,0,0,0,0,0,0,0,0,0,0,0,0,0,0,0,0,0,0,0,0,0,0,0,0,0,0,0,0,0,0,0,0,0,0,0,0,0,0,0,0,0,0,0,0,0,0,0,0,0,0,0,0,0,0,0,0,0,0,0,0,0,0,0,0,0,0,0,0,0,0,0,0,0,0,0,0,0,0,0,0,0,0,0,0,0,0,0,0,0,0,0,0,0,0,0,0,0,0,0,0,0,0,0,0,0,0,0,0,0,0,0,0,10,0,0,0,0,0,0,0,0,0,50,0,0,0,19.1,7.09,0.35
# 106,15692,154672,Pakade S.V.,1994,,0,0,0,0,0,0,0,0,0,0,0,0,0,30,0,0,0,0,0,0,0,0,0,0,0,0,0,0,0,0,0,0,0,0,0,0,0,0,0,0,0,0,0,0,0,0,0,0,0,0,0,0,0,0,0,0,0,0,0,0,0,0,0,0,0,0,0,0,0,0,0,0,0,0,0,0,0,0,0,0,0,0,0,0,0,0,0,0,0,0,0,0,0,0,0,0,0,0,0,0,0,0,0,0,0,0,0,0,0,0,0,0,0,0,0,0,0,0,0,0,0,0,0,0,0,0,0,0,0,0,0,0,0,0,0,0,0,0,0,0,0,0,0,0,0,0,0,0,0,0,0,0,0,0,0,0,0,0,0,0,0,0,0,0,0,0,0,10,0,0,0,0,0,0,0,0,0,60,0,0,0,18.7,6.94,0.35
# 107,15692,154673,Pakade S.V.,1994,,0,0,0,0,0,0,0,0,0,0,0,0,0,20,0,0,0,0,0,0,0,0,0,0,0,0,0,0,0,0,0,0,0,0,0,0,0,0,0,0,0,0,0,0,0,0,0,0,0,0,0,0,0,0,0,0,0,0,0,0,0,0,0,0,0,0,0,0,0,0,0,0,0,0,0,0,0,0,0,0,0,0,0,0,0,0,0,0,0,0,0,0,0,0,0,0,0,0,0,0,0,0,0,0,0,0,0,0,0,0,0,0,0,0,0,0,0,0,0,0,0,0,0,0,0,0,0,0,0,0,0,0,0,0,0,0,0,0,0,0,0,0,0,0,0,0,0,0,0,0,0,0,0,0,0,0,0,0,0,0,0,0,0,0,0,0,0,10,0,0,0,0,0,0,0,0,0,70,0,0,0,20.3,7.54,0.35
# 108,15692,154674,Pakade S.V.,1994,,0,0,0,0,0,0,0,0,0,0,0,0,0,50,0,0,0,0,0,0,0,0,0,0,0,0,0,0,0,0,0,0,0,0,0,0,0,0,0,0,0,0,0,0,0,0,0,0,0,0,0,0,0,0,0,0,0,0,0,0,0,0,0,0,0,0,0,0,0,0,0,0,0,0,0,0,0,0,0,0,0,0,0,0,0,0,0,0,0,0,0,0,0,0,0,0,0,0,0,0,0,0,0,0,0,0,0,0,0,0,0,0,0,0,0,0,0,0,0,0,0,0,0,0,0,0,0,0,0,0,0,0,0,0,0,0,0,0,0,0,0,0,0,0,0,0,0,0,0,0,0,0,0,0,0,0,0,0,0,0,0,0,0,0,0,0,0,30,0,0,0,0,0,0,0,0,0,20,0,0,0,7.53,2.79,0.35
# 109,15692,154675,Pakade S.V.,1994,,0,0,0,0,0,0,0,0,0,0,0,0,0,50,0,0,0,0,0,0,0,0,0,0,0,0,0,0,0,0,0,0,0,0,0,0,0,0,0,0,0,0,0,0,0,0,0,0,0,0,0,0,0,0,0,0,0,0,0,0,0,0,0,0,0,0,0,0,0,0,0,0,0,0,0,0,0,0,0,0,0,0,0,0,0,0,0,0,0,0,0,0,0,0,0,0,0,0,0,0,0,0,0,0,0,0,0,0,0,0,0,0,0,0,0,0,0,0,0,0,0,0,0,0,0,0,0,0,0,0,0,0,0,0,0,0,0,0,0,0,0,0,0,0,0,0,0,0,0,0,0,0,0,0,0,0,0,0,0,0,0,0,0,0,0,0,0,25,0,0,0,0,0,0,0,0,0,25,0,0,0,8.82,3.27,0.35
# 110,15692,154676,Pakade S.V.,1994,,0,0,0,0,0,0,0,0,0,0,0,0,0,50,0,0,0,0,0,0,0,0,0,0,0,0,0,0,0,0,0,0,0,0,0,0,0,0,0,0,0,0,0,0,0,0,0,0,0,0,0,0,0,0,0,0,0,0,0,0,0,0,0,0,0,0,0,0,0,0,0,0,0,0,0,0,0,0,0,0,0,0,0,0,0,0,0,0,0,0,0,0,0,0,0,0,0,0,0,0,0,0,0,0,0,0,0,0,0,0,0,0,0,0,0,0,0,0,0,0,0,0,0,0,0,0,0,0,0,0,0,0,0,0,0,0,0,0,0,0,0,0,0,0,0,0,0,0,0,0,0,0,0,0,0,0,0,0,0,0,0,0,0,0,0,0,0,20,0,0,0,0,0,0,0,0,0,30,0,0,0,10.8,4.02,0.35
# 111,15692,154677,Pakade S.V.,1994,,0,0,0,0,0,0,0,0,0,0,0,0,0,50,0,0,0,0,0,0,0,0,0,0,0,0,0,0,0,0,0,0,0,0,0,0,0,0,0,0,0,0,0,0,0,0,0,0,0,0,0,0,0,0,0,0,0,0,0,0,0,0,0,0,0,0,0,0,0,0,0,0,0,0,0,0,0,0,0,0,0,0,0,0,0,0,0,0,0,0,0,0,0,0,0,0,0,0,0,0,0,0,0,0,0,0,0,0,0,0,0,0,0,0,0,0,0,0,0,0,0,0,0,0,0,0,0,0,0,0,0,0,0,0,0,0,0,0,0,0,0,0,0,0,0,0,0,0,0,0,0,0,0,0,0,0,0,0,0,0,0,0,0,0,0,0,0,15,0,0,0,0,0,0,0,0,0,35,0,0,0,12.3,4.58,0.35
# 112,15692,154678,Pakade S.V.,1994,,0,0,0,0,0,0,0,0,0,0,0,0,0,50,0,0,0,0,0,0,0,0,0,0,0,0,0,0,0,0,0,0,0,0,0,0,0,0,0,0,0,0,0,0,0,0,0,0,0,0,0,0,0,0,0,0,0,0,0,0,0,0,0,0,0,0,0,0,0,0,0,0,0,0,0,0,0,0,0,0,0,0,0,0,0,0,0,0,0,0,0,0,0,0,0,0,0,0,0,0,0,0,0,0,0,0,0,0,0,0,0,0,0,0,0,0,0,0,0,0,0,0,0,0,0,0,0,0,0,0,0,0,0,0,0,0,0,0,0,0,0,0,0,0,0,0,0,0,0,0,0,0,0,0,0,0,0,0,0,0,0,0,0,0,0,0,0,10,0,0,0,0,0,0,0,0,0,40,0,0,0,18.7,6.93,0.35
# 113,25932,353494,Orlova G.M.,1975,,0,0,0,0,0,0,0,0,0,0,0,0,0,0,0,0,0,0,0,0,0,0,0,0,0,0,0,0,0,0,0,0,0,0,0,0,0,0,0,0,0,0,0,0,0,0,0,0,0,0,0,0,0,0,0,0,0,0,0,0,0,0,0,0,0,0,0,0,0,0,0,0,0,0,0,0,0,0,0,0,0,0,0,0,0,0,0,0,0,0,0,0,0,0,0,0,0,0,0,0,0,0,0,0,0,0,0,0,0,0,0,0,0,0,0,0,0,0,0,0,0,0,0,0,0,0,0,0,0,0,0,0,0,100,0,0,0,0,0,0,0,0,0,0,0,0,0,0,0,0,0,0,0,0,0,0,0,0,0,0,0,0,0,0,0,0,0,0,0,0,0,0,0,0,0,0,0,0,0,0,0,9.67,3.58,0.35
# 114,25932,353499,Orlova G.M.,1975,,0,0,0,0,0,0,0,0,0,0,0,0,0,0,0,0,0,0,0,0,0,0,0,0,0,0,0,0,0,0,0,0,0,0,0,0,0,0,0,0,0,0,0,0,0,0,0,0,0,0,0,0,0,0,0,0,0,0,0,0,0,0,0,0,0,0,0,0,0,0,0,0,0,0,0,0,0,0,0,0,0,0,0,0,0,0,0,0,0,0,0,0,0,0,0,0,0,0,0,0,0,0,0,0,0,0,0,0,0,0,0,0,0,0,28.6,0,0,0,0,0,0,0,0,0,0,0,0,0,0,0,0,0,0,71.4,0,0,0,0,0,0,0,0,0,0,0,0,0,0,0,0,0,0,0,0,0,0,0,0,0,0,0,0,0,0,0,0,0,0,0,0,0,0,0,0,0,0,0,0,0,0,0,11.5,4.28,0.35
# 115,26385,307533,Afifi H.,2003,,0,0,0,0,0,0,0,0,0,0,0,0,0,0,0,0,0,0,0,0,0,0,0,0,0,0,0,0,0,0,0,0,0,0,0,0,0,0,0,0,0,0,0,0,0,0,0,0,0,0,0,0,0,0,0,0,0,0,0,0,0,0,0,0,0,0,0,0,0,0,0,0,0,0,0,0,0,0,0,0,0,0,0,0,0,0,0,0,0,0,0,0,0,0,0,0,0,0,0,0,0,0,0,0,0,0,0,0,0,0,0,0,0,0,0,0,0,0,0,17.5,0,0,0,0,0,0,0,0,0,0,0,0,0,0,0,0,0,0,0,0,0,0,0,0,0,0,0,0,0,0,0,0,0,62.5,0,0,0,0,0,0,0,0,0,0,0,0,0,0,0,20,0,0,0,0,0,0,0,0,0,0,0,44.6,16.55,0.349
# 116,27966,370738,Srinivasarao G.,2002,,0,0,0,0,0,0,0,59.6,0,0,0,0,0,0,0,0,0,0,0,0,0,0,0,0,0,0,0,0,0,0,0,0,0,0,0,0,0,0,0,0,0,0,0,0,0,0,0,0,0,0,0,0,0,0,0,0,0,0,0,0,0,0,0,0,0,0,0,0,0,0,0,0,0,0,0,0,0,0,0,0,0,0,0,0,0,0,0,0,0,0,0,0,0,0,0,0,0,0.4,0,0,0,0,0,0,0,0,0,0,0,0,0,0,0,0,0,0,0,0,0,40,0,0,0,0,0,0,0,0,0,0,0,0,0,0,0,0,0,0,0,0,0,0,0,0,0,0,0,0,0,0,0,0,0,0,0,0,0,0,0,0,0,0,0,0,0,0,0,0,0,0,0,0,0,0,0,0,0,0,0,0,0,46.4,17.2,0.349
# 117,32494,396730,Hager I.Z.,2003,,0,0,0,0,0,0,0,0,0,0,0,0,0,57.74821275,0,31.10131559,0,0,0,0,0,0,0,0,0,0,0,0,0,0,0,0,0,0,0,0,0,0,0,0,0,0,0,0,0,0,0,0,0,0,0,0,0,0,0,0,0,0,0,0,0,0,0,0,0,0,0,0,0,0,0,0,0,0,0,0,0,0,0,0,0,0,0,0,0,0,0,11.15047166,0,0,0,0,0,0,0,0,0,0,0,0,0,0,0,0,0,0,0,0,0,0,0,0,0,0,0,0,0,0,0,0,0,0,0,0,0,0,0,0,0,0,0,0,0,0,0,0,0,0,0,0,0,0,0,0,0,0,0,0,0,0,0,0,0,0,0,0,0,0,0,0,0,0,0,0,0,0,0,0,0,0,0,0,0,0,0,0,0,0,0,0,0,64,23.73,0.348504
# 118,8859,61155,Sidkey M.A.,1995,,0,0,0,0,0,0,0,0,0,0,0,0,0,0,0,0,0,0,0,0,0,0,0,0,0,0,0,0,0,0,0,0,0,0,0,0,0,0,0,0,0,0,0,0,0,0,0,0,0,0,0,0,0,0,0,0,0,0,0,0,0,0,0,0,0,0,0,0,0,0,0,0,0,0,0,0,0,0,0,0,0,0,0,0,0,0,0,0,0,0,0,0,0,0,0,0,0,0,0,0,0,0,0,0,0,0,0,0,0,0,0,0,0,0,0,0,0,0,0,0,0,0,0,0,0,0,0,0,0,0,0,0,0,0,0,0,0,0,0,0,0,0,0,0,0,0,0,0,0,0,0,0,0,50,0,0,0,0,0,0,0,0,0,0,0,0,0,50,0,0,0,0,0,0,0,0,0,0,0,0,0,36.6,13.1,0.348
# 119,40868,469521,Yang Guang,2013,,0,0,0,0,0,0,0,0,0,0,0,0,0,0,0,0,0,0,0,0,0,0,0,0,0,0,0,0,0,0,0,0,0,0,0,0,0,0,0,0,0,0,0,0,0,0,0,0,0,0,0,0,0,0,0,0,0,0,0,0,0,0,0,0,0,0,0,0,0,0,0,0,0,0,0,0,0,0,0,0,0,0,0,0,0,0,0,0,0,0,0,0,0,0,0,0,0,0,0,0,0,0,0,0,0,0,0,0,0,0,0,0,0,0,0,0,0,0,0,0,0,0,0,0,0,0,0,0,0,0,0,0,0,100,0,0,0,0,0,0,0,0,0,0,0,0,0,0,0,0,0,0,0,0,0,0,0,0,0,0,0,0,0,0,0,0,0,0,0,0,0,0,0,0,0,0,0,0,0,0,0,10,3.7,0.348
# 120,6774,51314,Rabukhin A.I.,1992,,0,0,0,0.64,0,0,0,0,0,0,0,0,0,0,0,0,0,0,0,14.64,0,0,0,0,0,0,0,0,0,0,0,0,0,0,0,0,0,0,0,0,0,0,0,0,0,0,0,0,0,0,0,0,0,22.94,0,0,0,0,0,0,0,0,0,0,0,0,0,0,0,0,0,0,0,0,0,0,0,0,0,0,0,0,0,0,0,0,0,0,0,0,0,0,0,0,0,0,0,0,0,0,0,0,0,0,0,0,0,0,0,0,0,0,0,0,0,0,0,0,0,61.78,0,0,0,0,0,0,0,0,0,0,0,0,0,0,0,0,0,0,0,0,0,0,0,0,0,0,0,0,0,0,0,0,0,0,0,0,0,0,0,0,0,0,0,0,0,0,0,0,0,0,0,0,0,0,0,0,0,0,0,0,0,52.4,19.46,0.346
# 121,25864,306028,Frischat G.H.,1982,,0,0,0,0,0,0,39,0,0,0,0,0,0,0,0,0,0,0,0,0,0,0,0,0,0,0,0,0,0,0,0,0,0,0,0,0,0,0,0,0,0,0,0,0,0,0,0,0,0,0,0,0,0,0,0,0,0,0,0,0,0,0,0,0,0,0,0,0,0,0,0,0,0,0,0,0,0,0,0,0,0,0,0,0,0,0,0,0,0,0,0,0,0,0,0,0,0,0,0,0,0,0,0,0,0,0,0,0,0,0,0,0,0,0,0,0,0,0,0,0,0,0,0,0,0,0,0,0,0,0,0,0,0,58,0,0,0,0,0,3,0,0,0,0,0,0,0,0,0,0,0,0,0,0,0,0,0,0,0,0,0,0,0,0,0,0,0,0,0,0,0,0,0,0,0,0,0,0,0,0,0,20,7.4,0.346
# 122,16778,146245,Burkhard D.J.M.,1997,,0,0,0,0,0,0,0,0,0,0,0,0,0,0,0,0,0,0,0,0,0,0,0,0,0,0,0,0,0,0,0,0,0,0,0,0,0,0,0,0,0,0,0,0,0,0,0,0,0,0,2,0,0,0,0,0,0,0,0,0,0,0,0,0,0,0,0,0,0,0,0,0,0,0,0,0,0,0,0,0,0,0,0,0,0,0,0,0,0,0,0,0,0,0,0,0,0,0,0,0,26.8,0,0,0,0,0,0,0,0,0,0,0,0,0,0,0,0,0,0,0,0,0,0,0,0,0,0,0,0,0,0,0,0,0,0,0,0,71.2,0,0,0,0,0,0,0,0,0,0,0,0,0,0,0,0,0,0,0,0,0,0,0,0,0,0,0,0,0,0,0,0,0,0,0,0,0,0,0,0,0,0,0,65.4,24.3,0.3456791
# 123,32494,396731,Hager I.Z.,2003,,0,0,0,0,0,0,0,0,0,0,0,0,0,55,0,30,0,0,0,0,0,0,0,0,0,0,0,0,0,0,0,0,0,0,0,0,0,0,0,0,0,0,0,0,0,0,0,0,0,0,0,0,0,0,0,0,0,0,0,0,0,0,0,0,0,0,0,0,0,0,0,0,0,0,0,0,0,0,0,0,0,0,0,0,0,0,0,15,0,0,0,0,0,0,0,0,0,0,0,0,0,0,0,0,0,0,0,0,0,0,0,0,0,0,0,0,0,0,0,0,0,0,0,0,0,0,0,0,0,0,0,0,0,0,0,0,0,0,0,0,0,0,0,0,0,0,0,0,0,0,0,0,0,0,0,0,0,0,0,0,0,0,0,0,0,0,0,0,0,0,0,0,0,0,0,0,0,0,0,0,0,63.7,23.69,0.3444491
# 124,16778,146247,Burkhard D.J.M.,1997,,0,0,0,0,0,0,0,0,0,0,0,0,0,0,0,0,0,0,0,0,0,0,0,0,0,0,0,0,0,0,0,0,0,0,0,0,0,0,0,0,0,0,0,0,0,0,0,0,0,0,2,0,0,0,0,0,0,0,0,0,0,0,0,0,0,0,0,0,0,0,0,0,0,0,0,0,0,0,0,0,0,0,0,0,0,0,0,0,0,0,0,0,0,0,0,0,0,0,0,0,37.1,0,0,0,0,0,0,0,0,0,0,0,0,0,0,0,0,0,0,0,0,0,0,0,0,0,0,0,0,0,0,0,0,0,0,0,0,60.9,0,0,0,0,0,0,0,0,0,0,0,0,0,0,0,0,0,0,0,0,0,0,0,0,0,0,0,0,0,0,0,0,0,0,0,0,0,0,0,0,0,0,0,62.9,23.4,0.3440171
# 125,24435,189490,Vijoy P.S.,1999,,0,0,0,0,0,0,0,0,0,0,0,0,0,70,0,0,0,0,0,0,0,0,0,0,0,0,0,0,0,0,0,0,0,0,0,0,0,0,0,0,0,0,0,0,0,0,0,0,0,0,0,0,0,0,0,0,0,0,0,0,0,0,0,0,0,0,0,0,0,0,0,0,0,0,0,0,0,0,0,0,0,0,0,20,0,0,0,0,0,0,0,0,0,0,0,0,0,0,0,0,0,0,0,0,0,0,0,0,0,0,0,0,0,0,0,0,0,0,0,0,0,0,0,0,0,0,0,0,0,0,0,0,0,0,0,0,0,0,0,0,0,0,0,0,0,0,0,0,0,0,0,0,0,0,0,0,0,0,0,0,0,0,0,0,0,0,0,0,0,0,0,0,0,0,0,10,0,0,0,0,0,48.6,18.1,0.344
# 126,27234,311036,Shchukina N.E.,1979,,0,0,0,0,0,0,25,0,0,0,0,0,0,0,0,0,0,0,0,0,0,0,0,0,0,0,0,0,0,0,0,0,0,0,0,0,0,0,0,0,0,0,0,0,0,0,0,0,0,0,0,0,0,0,0,0,0,0,0,0,0,0,0,0,0,0,0,0,0,0,0,0,0,0,0,0,0,0,0,0,0,0,0,0,0,0,0,0,0,0,0,0,0,0,0,0,0,0,0,0,0,0,0,0,0,0,0,0,0,0,0,0,0,0,0,0,0,0,0,0,0,0,0,0,0,0,0,0,50,0,0,0,0,0,0,0,0,0,0,0,0,0,0,0,0,0,0,0,0,0,0,0,0,0,0,0,0,0,25,0,0,0,0,0,0,0,0,0,0,0,0,0,0,0,0,0,0,0,0,0,0,18.4,6.8,0.344
# 127,26385,307534,Afifi H.,2003,,0,0,0,0,0,0,0,0,0,0,0,0,0,0,0,0,0,0,0,0,0,0,0,0,0,0,0,0,0,0,0,0,0,0,0,0,0,0,0,0,0,0,0,0,0,0,0,0,0,0,0,0,0,0,0,0,0,0,0,0,0,0,0,0,0,0,0,0,0,0,0,0,0,0,0,0,0,0,0,0,0,0,0,0,0,0,0,0,0,0,0,0,0,0,0,0,0,0,0,0,0,0,0,0,0,0,0,0,0,0,0,0,0,0,0,0,0,0,0,20,0,0,0,0,0,0,0,0,0,0,0,0,0,0,0,0,0,0,0,0,0,0,0,0,0,0,0,0,0,0,0,0,0,60,0,0,0,0,0,0,0,0,0,0,0,0,0,0,0,20,0,0,0,0,0,0,0,0,0,0,0,49.2,18.34,0.342
# 128,27966,370739,Srinivasarao G.,2002,,0,0,0,0,0,0,0,59.4,0,0,0,0,0,0,0,0,0,0,0,0,0,0,0,0,0,0,0,0,0,0,0,0,0,0,0,0,0,0,0,0,0,0,0,0,0,0,0,0,0,0,0,0,0,0,0,0,0,0,0,0,0,0,0,0,0,0,0,0,0,0,0,0,0,0,0,0,0,0,0,0,0,0,0,0,0,0,0,0,0,0,0,0,0,0,0,0,0,0.6,0,0,0,0,0,0,0,0,0,0,0,0,0,0,0,0,0,0,0,0,0,40,0,0,0,0,0,0,0,0,0,0,0,0,0,0,0,0,0,0,0,0,0,0,0,0,0,0,0,0,0,0,0,0,0,0,0,0,0,0,0,0,0,0,0,0,0,0,0,0,0,0,0,0,0,0,0,0,0,0,0,0,0,43.2,16.1,0.342
# 129,38920,459689,Marzouk S.Y.,2010,,0,0,0,0,0,0,0,0,0,0,0,0,0,0,0,0,0,0,0,0,0,0,0,0,25.97,0,0,0,0,0,0,2.76,0,0,0,0,0,0,0,0,0,0,0,0,0,0,0,0,0,0,0,0,0,0,0,0,0,0,0,0,0,0,0,0,0,0,0,0,0,0,0,0,0,0,0,0,0,0,0,0,0,0,0,0,0,0,0,0,0,0,0,0,0,0,0,0,0,0,0,0,23.5,0,0,0,0,0,0,0,0,0,0,0,0,0,0,3.24,0,0,0,0,0,0,0,0,0,0,0,0,0,0,0,0,0,0,0,0,0,44.53,0,0,0,0,0,0,0,0,0,0,0,0,0,0,0,0,0,0,0,0,0,0,0,0,0,0,0,0,0,0,0,0,0,0,0,0,0,0,0,0,0,0,0,68,25,0.342
# 130,8859,81569,Sidkey M.A.,1995,,0,0,0,0,0,0,0,0,0,0,0,0,0,0,0,0,0,0,0,0,0,0,0,0,0,0,0,0,0,0,0,0,0,0,0,0,0,0,0,0,0,0,0,0,0,0,0,0,0,0,0,0,0,0,0,0,0,0,0,0,0,0,0,0,0,0,0,0,0,0,0,0,0,0,0,0,0,0,0,0,0,0,0,0,0,0,0,0,0,0,0,0,0,0,0,0,0,0,0,0,0,0,0,0,0,0,0,0,0,0,0,0,0,0,0,0,0,0,0,0,0,0,0,0,0,0,0,0,0,0,0,0,0,0,0,0,0,0,0,0,0,0,0,0,0,0,0,0,0,0,0,0,0,60,0,0,0,0,0,0,0,0,0,0,0,0,0,40,0,0,0,0,0,0,0,0,0,0,0,0,0,36.5,13.2,0.34
# 131,15692,154668,Pakade S.V.,1994,,0,0,0,0,0,0,0,0,0,0,0,0,0,70,0,0,0,0,0,0,0,0,0,0,0,0,0,0,0,0,0,0,0,0,0,0,0,0,0,0,0,0,0,0,0,0,0,0,0,0,0,0,0,0,0,0,0,0,0,0,0,0,0,0,0,0,0,0,0,0,0,0,0,0,0,0,0,0,0,0,0,0,0,0,0,0,0,0,0,0,0,0,0,0,0,0,0,0,0,0,0,0,0,0,0,0,0,0,0,0,0,0,0,0,0,0,0,0,0,0,0,0,0,0,0,0,0,0,0,0,0,0,0,0,0,0,0,0,0,0,0,0,0,0,0,0,0,0,0,0,0,0,0,0,0,0,0,0,0,0,0,0,0,0,0,0,0,10,0,0,0,0,0,0,0,0,0,20,0,0,0,17,6.36,0.34
# 132,15692,154679,Pakade S.V.,1994,,0,0,0,0,0,0,0,0,0,0,0,0,0,50,0,0,0,0,0,0,0,0,0,0,0,0,0,0,0,0,0,0,0,0,0,0,0,0,0,0,0,0,0,0,0,0,0,0,0,0,0,0,0,0,0,0,0,0,0,0,0,0,0,0,0,0,0,0,0,0,0,0,0,0,0,0,0,0,0,0,0,0,0,0,0,0,0,0,0,0,0,0,0,0,0,0,0,0,0,0,0,0,0,0,0,0,0,0,0,0,0,0,0,0,0,0,0,0,0,0,0,0,0,0,0,0,0,0,0,0,0,0,0,0,0,0,0,0,0,0,0,0,0,0,0,0,0,0,0,0,0,0,0,0,0,0,0,0,0,0,0,0,0,0,0,0,0,5,0,0,0,0,0,0,0,0,0,45,0,0,0,25.8,9.58,0.34
# 133,25932,353495,Orlova G.M.,1975,,0,0,0,0,0,0,0,0,0,0,0,0,0,0,0,0,0,0,0,0,0,0,0,0,0,0,0,0,0,0,0,0,0,0,0,0,0,0,0,0,0,0,0,0,0,0,0,0,0,0,0,0,0,0,0,0,0,0,0,0,0,0,0,0,0,0,0,0,0,0,0,0,0,0,0,0,0,0,0,0,0,0,0,0,0,0,0,0,0,0,0,0,0,0,0,0,0,0,0,0,0,0,0,0,0,0,0,0,0,0,0,0,0,0,5,0,0,0,0,0,0,0,0,0,0,0,0,0,0,0,0,0,0,95,0,0,0,0,0,0,0,0,0,0,0,0,0,0,0,0,0,0,0,0,0,0,0,0,0,0,0,0,0,0,0,0,0,0,0,0,0,0,0,0,0,0,0,0,0,0,0,10.1,3.78,0.34
# 134,25932,353501,Orlova G.M.,1975,,0,0,0,0,0,0,0,0,0,0,0,0,0,0,0,0,0,0,0,0,0,0,0,0,0,0,0,0,0,0,0,0,0,0,0,0,0,0,0,0,0,0,0,0,0,0,0,0,0,0,0,0,0,0,0,0,0,0,0,0,0,0,0,0,0,0,0,0,0,0,0,0,0,0,0,0,0,0,0,0,0,0,0,0,0,0,0,0,0,0,0,0,0,0,0,0,0,0,0,0,0,0,0,0,0,0,0,0,0,0,0,0,0,0,40,0,0,0,0,0,0,0,0,0,0,0,0,0,0,0,0,0,0,60,0,0,0,0,0,0,0,0,0,0,0,0,0,0,0,0,0,0,0,0,0,0,0,0,0,0,0,0,0,0,0,0,0,0,0,0,0,0,0,0,0,0,0,0,0,0,0,11.3,4.22,0.34
# 135,25932,353502,Orlova G.M.,1975,,0,0,0,0,0,0,0,0,0,0,0,0,0,0,0,0,0,0,0,0,0,0,0,0,0,0,0,0,0,0,0,0,0,0,0,0,0,0,0,0,0,0,0,0,0,0,0,0,0,0,0,0,0,0,0,0,0,0,0,0,0,0,0,0,0,0,0,0,0,0,0,0,0,0,0,0,0,0,0,0,0,0,0,0,0,0,0,0,0,0,0,0,0,0,0,0,0,0,0,0,0,0,0,0,0,0,0,0,0,0,0,0,0,0,45,0,0,0,0,0,0,0,0,0,0,0,0,0,0,0,0,0,0,55,0,0,0,0,0,0,0,0,0,0,0,0,0,0,0,0,0,0,0,0,0,0,0,0,0,0,0,0,0,0,0,0,0,0,0,0,0,0,0,0,0,0,0,0,0,0,0,10.4,3.9,0.34
# 136,33353,399016,Yurlova G.A.,1973,,0,0,0,0,0,0,29.88047809,0,0,0,0,0,0,0,0,0,0,0,0,0,0,0,0,0,0,0,0,0,0,0,0,0,0,0,0,0,0,0,0,0,0,0,0,0,0,0,0,0,0,0,0,0,0,0,0,0,0,0,0,9.960159363,0,0,0,0,0,0,0,0,0,0,0,0,0,0,0,0,0,0,0,0,0,0,0,0,0,0,0,0,0,0,0,0,0,0,0,0,0,0,0,0,0,0,0,0,0,0,0,0,0,0,0,0,0,0,0,0,0.398406375,0,0,0,0,0,0,0,0,0,0,0,0,0,0,0,0,0,11.9501912,0,0,0,0,0,0,0,0,0,0,0,0,0,0,0,0,0,47.81076497,0,0,0,0,0,0,0,0,0,0,0,0,0,0,0,0,0,0,0,0,0,0,0,0,0,0,0,0,20.5,7.49,0.34
# 137,36159,433194,Eraiah B.,2010,,40,0,0,0,0,0,0,0,0,0,0,0,0,0,0,0,0,0,0,0,0,0,0,0,0,0,0,0,0,0,0,0,0,0,0,0,0,0,0,0,0,0,0,0,0,0,0,0,0,0,0,0,0,0,0,0,0,0,0,0,0,0,0,0,0,0,0,0,0,0,0,0,0,0,0,0,0,0,0,0,0,0,0,0,0,0,0,0,0,0,0,0,0,0,0,0,0,0,0,0,0,0,0,0,0,0,0,0,0,0,0,0,0,0,0,10,0,0,0,0,0,0,0,0,0,0,0,0,0,0,0,0,0,0,0,0,0,0,0,0,0,0,0,0,0,0,0,0,0,0,0,0,0,0,0,0,0,0,0,0,0,0,0,0,0,0,0,50,0,0,0,0,0,0,0,0,0,0,0,0,0,54.7,20.43,0.339
# 138,16778,146246,Burkhard D.J.M.,1997,,0,0,0,0,0,0,0,0,0,0,0,0,0,0,0,0,0,0,0,0,0,0,0,0,0,0,0,0,0,0,0,0,0,0,0,0,0,0,0,0,0,0,0,0,0,0,0,0,0,0,2,0,0,0,0,0,0,0,0,0,0,0,0,0,0,0,0,0,0,0,0,0,0,0,0,0,0,0,0,0,0,0,0,0,0,0,0,0,0,0,0,0,0,0,0,0,0,0,0,0,32,0,0,0,0,0,0,0,0,0,0,0,0,0,0,0,0,0,0,0,0,0,0,0,0,0,0,0,0,0,0,0,0,0,0,0,0,66,0,0,0,0,0,0,0,0,0,0,0,0,0,0,0,0,0,0,0,0,0,0,0,0,0,0,0,0,0,0,0,0,0,0,0,0,0,0,0,0,0,0,0,63.7,23.8,0.3382353
# 139,7356,94013,Keshishyan T.N.,1979,,0,0,0,0,0,0,0,0,0,0,0,0,0,27,0,0,0,0,0,63,0,0,0,0,0,0,0,0,0,0,0,0,0,0,0,0,0,0,0,0,0,0,0,0,0,0,0,0,0,0,0,0,0,0,0,0,0,0,0,0,0,0,0,0,0,0,0,0,0,0,0,0,0,0,0,0,0,0,0,0,0,0,0,0,0,0,0,0,0,0,0,0,0,0,0,0,0,0,0,0,0,0,0,0,0,0,0,0,0,0,0,0,0,0,0,0,0,0,0,10,0,0,0,0,0,0,0,0,0,0,0,0,0,0,0,0,0,0,0,0,0,0,0,0,0,0,0,0,0,0,0,0,0,0,0,0,0,0,0,0,0,0,0,0,0,0,0,0,0,0,0,0,0,0,0,0,0,0,0,0,0,55.4,20.7,0.3381642
# 140,24435,189491,Vijoy P.S.,1999,,0,0,0,0,0,0,0,0,0,0,0,0,0,65,0,0,0,0,0,0,0,0,0,0,0,0,0,0,0,0,0,0,0,0,0,0,0,0,0,0,0,0,0,0,0,0,0,0,0,0,0,0,0,0,0,0,0,0,0,0,0,0,0,0,0,0,0,0,0,0,0,0,0,0,0,0,0,0,0,0,0,0,0,20,0,0,0,0,0,0,0,0,0,0,0,0,0,0,0,0,0,0,0,0,0,0,0,0,0,0,0,0,0,0,0,0,0,0,0,0,0,0,0,0,0,0,0,0,0,0,0,0,0,0,0,0,0,0,0,0,0,0,0,0,0,0,0,0,0,0,0,0,0,0,0,0,0,0,0,0,0,0,0,0,0,0,0,0,0,0,0,0,0,0,0,15,0,0,0,0,0,55.8,20.84,0.338
# 141,38811,459453,Iezid M.,2011,,0,0,0,0,0,0,0,0,0,0,0,0,0,0,0,0,0,0,0,0,0,0,0,0,0,0,15,0,0,0,0,0,0,0,0,0,0,0,0,0,0,0,0,0,0,0,0,0,0,0,0,0,0,0,0,0,0,0,0,0,0,0,0,0,0,0,0,0,0,0,0,0,0,0,0,0,0,0,0,0,0,0,0,0,0,0,0,0,0,0,0,0,0,0,0,0,0,0,0,0,0,0,0,0,0,0,0,0,0,0,0,0,0,0,0,0,0,0,0,0,0,0,0,0,0,0,0,0,0,0,0,0,0,0,0,0,0,0,0,0,0,0,0,0,0,10,0,75,0,0,0,0,0,0,0,0,0,0,0,0,0,0,0,0,0,0,0,0,0,0,0,0,0,0,0,0,0,0,0,0,0,29.7,11.1,0.3378378
# 142,8859,81568,Sidkey M.A.,1995,,0,0,0,0,0,0,0,0,0,0,0,0,0,0,0,0,0,0,0,0,0,0,0,0,0,0,0,0,0,0,0,0,0,0,0,0,0,0,0,0,0,0,0,0,0,0,0,0,0,0,0,0,0,0,0,0,0,0,0,0,0,0,0,0,0,0,0,0,0,0,0,0,0,0,0,0,0,0,0,0,0,0,0,0,0,0,0,0,0,0,0,0,0,0,0,0,0,0,0,0,0,0,0,0,0,0,0,0,0,0,0,0,0,0,0,0,0,0,0,0,0,0,0,0,0,0,0,0,0,0,0,0,0,0,0,0,0,0,0,0,0,0,0,0,0,0,0,0,0,0,0,0,0,65,0,0,0,0,0,0,0,0,0,0,0,0,0,35,0,0,0,0,0,0,0,0,0,0,0,0,0,33.2,12.1,0.337
# 143,27234,311035,Shchukina N.E.,1979,,0,0,0,0,0,0,28.17,0,0,0,0,0,0,0,0,0,0,0,0,0,0,0,0,0,0,0,0,0,0,0,0,0,0,0,0,0,0,0,0,0,0,0,0,0,0,0,0,0,0,0,0,0,0,0,0,0,0,0,0,0,0,0,0,0,0,0,0,0,0,0,0,0,0,0,0,0,0,0,0,0,0,0,0,0,0,0,0,0,0,0,0,0,0,0,0,0,0,0,0,0,0,0,0,0,0,0,0,0,0,0,0,0,0,0,0,0,0,0,0,0,0,0,0,0,0,0,0,0,52.11,0,0,0,0,0,0,0,0,0,0,0,0,0,0,0,0,0,0,0,0,0,0,0,0,0,0,0,0,0,19.72,0,0,0,0,0,0,0,0,0,0,0,0,0,0,0,0,0,0,0,0,0,0,19.7,7.4,0.337
# 144,27036,310567,Ota R.,1973,,0,0,0,0,0,0,5,0,0,0,0,0,0,0,0,0,0,0,0,0,0,0,0,0,0,0,0,0,0,0,0,0,0,0,0,0,0,0,0,0,0,0,0,0,0,0,0,0,0,0,0,0,0,0,0,0,0,0,0,0,0,0,0,0,0,0,0,0,0,0,0,0,0,0,0,0,0,0,0,0,0,0,0,0,0,0,0,0,0,0,0,0,0,0,0,0,0,0,0,0,0,0,0,0,0,0,0,0,0,0,0,0,0,0,0,0,0,0,0,0,0,0,0,0,0,0,0,0,0,0,0,0,0,95,0,0,0,0,0,0,0,0,0,0,0,0,0,0,0,0,0,0,0,0,0,0,0,0,0,0,0,0,0,0,0,0,0,0,0,0,0,0,0,0,0,0,0,0,0,0,0,9.49,3.55,0.336
# 145,25864,306018,Frischat G.H.,1982,,0,0,0,0,0,0,34,0,0,0,0,0,0,0,0,0,0,0,0,0,0,0,0,0,0,0,0,0,0,0,0,0,0,0,0,0,0,0,0,0,0,0,0,0,0,0,0,0,0,0,0,0,0,0,0,0,0,0,0,0,0,0,0,0,0,0,0,0,0,0,0,0,0,0,0,0,0,0,0,0,0,0,0,0,0,0,0,0,0,0,0,0,0,0,0,0,0,0,0,0,0,0,0,0,0,0,0,0,0,0,0,0,0,0,0,0,0,0,0,0,0,0,0,0,0,0,0,0,0,0,0,0,0,65,0,0,0,0,0,1,0,0,0,0,0,0,0,0,0,0,0,0,0,0,0,0,0,0,0,0,0,0,0,0,0,0,0,0,0,0,0,0,0,0,0,0,0,0,0,0,0,16.8,6.3,0.335
# 146,27966,370740,Srinivasarao G.,2002,,0,0,0,0,0,0,0,59.2,0,0,0,0,0,0,0,0,0,0,0,0,0,0,0,0,0,0,0,0,0,0,0,0,0,0,0,0,0,0,0,0,0,0,0,0,0,0,0,0,0,0,0,0,0,0,0,0,0,0,0,0,0,0,0,0,0,0,0,0,0,0,0,0,0,0,0,0,0,0,0,0,0,0,0,0,0,0,0,0,0,0,0,0,0,0,0,0,0,0.8,0,0,0,0,0,0,0,0,0,0,0,0,0,0,0,0,0,0,0,0,0,40,0,0,0,0,0,0,0,0,0,0,0,0,0,0,0,0,0,0,0,0,0,0,0,0,0,0,0,0,0,0,0,0,0,0,0,0,0,0,0,0,0,0,0,0,0,0,0,0,0,0,0,0,0,0,0,0,0,0,0,0,0,37.9,14.2,0.335
# 147,27035,310519,Chernov A.P.,1968,,0,0,0,0,0,0,0,0,0,0,0,0,0,0,0,0,0,0,0,0,0,0,0,0,0,0,0,0,0,0,0,0,0,0,0,0,0,0,0,0,0,0,0,0,0,0,0,0,0,0,0,0,0,0,0,0,0,0,0,0,0,0,0,0,0,0,0,0,0,0,0,0,0,0,0,0,0,0,0,0,0,0,0,0,0,0,0,0,0,0,0,0,0,0,0,0,0,0,0,0,0,0,0,0,0,0,0,0,0,0,0,0,0,0,0,0,0,0,0,0,0,0,0,0,0,0,0,0,0,0,0,0,0,100,0,0,0,0,0,0,0,0,0,0,0,0,0,0,0,0,0,0,0,0,0,0,0,0,0,0,0,0,0,0,0,0,0,0,0,0,0,0,0,0,0,0,0,0,0,0,0,9.8,3.7,0.334
# 148,28612,372514,Srinivasarao G.,2002,,0,0,0,0,0,0,0,59.6,0,0,0,0,0,0,0,0,0,0,0,0,0,0,0,0,0,0,0,0,0,0,0,0,0,0,0,0,0,0,0,0,0,0,0,0,0,0,0,0,0,0,0,0,0,0,0,0,0,0,0,0,0,0,0,0,0,0,0,0,0,0,0,0,0,0,0,0,0,0,0,0,0,0,0,0,0,0,0,0,0,0,0,0,0,0,0,0,0,0,0,0,0,0,0,0,0,0,0,0,0,0,0,0,0,0,0,0,0,0,0,40,0,0,0,0,0,0,0,0,0,0,0,0,0,0,0,0,0,0,0,0,0,0,0,0,0,0,0,0,0,0,0,0,0,0,0,0,0,0,0,0,0,0,0,0,0,0,0,0,0,0.4,0,0,0,0,0,0,0,0,0,0,0,41.1,15.4,0.334
# 149,37148,441303,Marzouk S.Y.,2010,,0,0,0,0,0,0,0,0,0,0,0,0,0,8.799999968,0,0,0,0,0,0,0,0,0,0,0,0,0,0,0,0,0,0,0,0,0,0,0,0,0,0,0,0,0,0,0,0,0,0,0,0,0,0,0,0,0,0,0,0,0,0,0,0,0,0,0,0,0,0,0,0,0,0,0,0,0,0,0,0,0,0,0,0,0,0,0,0,0,0,0,0,0,0,0,0,0,0,0,0,0,0,14.80000163,0,0,0,0,0,0,0,0,0,0,0,0,0,0,0,0,0,0,0,0,0,0,0,0,0,0,0,0,0,0,0,0,0,0,0,0,76.3999984,0,0,0,0,0,0,0,0,0,0,0,0,0,0,0,0,0,0,0,0,0,0,0,0,0,0,0,0,0,0,0,0,0,0,0,0,0,0,0,0,0,0,0,69.1,25.9,0.334
# 150,7285,55319,Veksler G.I.,1974,,0,0,0,10,0,0,0,0,0,0,0,0,0,0,0,0,0,0,0,0,0,0,0,0,0,0,0,0,0,0,0,0,0,0,0,0,0,0,0,0,0,0,0,0,0,0,0,0,0,0,0,0,0,0,0,0,0,0,0,0,0,0,0,0,0,0,0,0,0,0,0,0,0,0,0,0,0,0,0,0,0,0,0,0,0,0,0,0,0,0,0,0,0,0,0,0,0,0,0,0,0,0,0,0,60,0,0,0,0,0,0,0,0,0,0,30,0,0,0,0,0,0,0,0,0,0,0,0,0,0,0,0,0,0,0,0,0,0,0,0,0,0,0,0,0,0,0,0,0,0,0,0,0,0,0,0,0,0,0,0,0,0,0,0,0,0,0,0,0,0,0,0,0,0,0,0,0,0,0,0,0,56,21,0.3333333
# 151,8907,81779,Evstropiev K.K.,1974,,0,0,0,8.333638595,0,0,0,0,0,0,0,0,0,0,0,0,0,0,0,0,0,0,0,0,0,0,0,0,0,0,0,0,0,0,0,0,0,0,0,0,0,0,0,0,0,0,0,0,0,0,0,0,0,0,0,0,0,0,0,0,0,0,0,0,0,0,0,0,0,0,0,0,0,0,0,0,0,0,0,0,0,0,0,0,0,0,0,0,58.33213904,0,0,0,0,0,0,0,0,0,0,0,0,0,0,0,8.333305582,0,0,0,0,0,0,0,0,0,0,25.00091678,0,0,0,0,0,0,0,0,0,0,0,0,0,0,0,0,0,0,0,0,0,0,0,0,0,0,0,0,0,0,0,0,0,0,0,0,0,0,0,0,0,0,0,0,0,0,0,0,0,0,0,0,0,0,0,0,0,0,0,0,0,0,0,0,0,72,27,0.3333333
# 152,8907,81783,Evstropiev K.K.,1974,,0,0,0,8.333054343,0,0,0,0,0,0,0,0,0,0,0,0,0,0,0,0,0,0,0,0,0,0,0,0,0,0,0,0,0,0,0,0,0,0,0,0,0,0,0,0,0,0,0,0,0,0,0,0,0,0,0,0,0,0,0,0,0,0,0,0,0,0,0,0,0,0,0,0,0,0,0,0,0,0,0,0,0,0,0,0,0,0,0,0,24.99916703,0,0,0,0,0,0,0,0,0,0,0,0,0,0,0,41.6686116,0,0,0,0,0,0,0,0,0,0,24.99916703,0,0,0,0,0,0,0,0,0,0,0,0,0,0,0,0,0,0,0,0,0,0,0,0,0,0,0,0,0,0,0,0,0,0,0,0,0,0,0,0,0,0,0,0,0,0,0,0,0,0,0,0,0,0,0,0,0,0,0,0,0,0,0,0,0,56,21,0.3333333
# 153,26666,355015,Gapochenko S.,2000,,0,0,0,0,0,0,14.5,0,0,0,0,0,0,0,0,0,0,0,0,0,0,0,0,0,0,0,0,0,0,0,0,0,0,0,0,0,0,0,0,0,0,0,0,0,0,0,0,0,0,0,0,0,0,0,0,0,0,0,0,4.5,0,0,0,0,0,0,0,0,0,0,0,0,0,0,0,0,0,0,0,0,0,0,0,0,0,0,0,0,0,0,0,0,0,0,0,0,0,0,0,0,0,0,0,0,0,0,0,0,0,0,0,0,0,0,0,0,0,0,0,0,0,0,0,0,0,0,0,0,0,0,0,0,0,81,0,0,0,0,0,0,0,0,0,0,0,0,0,0,0,0,0,0,0,0,0,0,0,0,0,0,0,0,0,0,0,0,0,0,0,0,0,0,0,0,0,0,0,0,0,0,0,12,4.5,0.3333333
# 154,31400,403640,Shimizu K.,2004,,0,0,0,0,0,0,0,0,0,0,0,0,0,0,0,0,0,0,0,0,0,0,0,0,0,0,0,0,0,0,0,0,0,0,0,0,0,0,0,0,0,0,0,0,0,0,0,0,0,0,0,0,0,0,0,0,0,0,0,0,0,0,0,0,0,0,0,0,0,0,0,10.35696543,0,0,0,0,0,0,0,0,0,0,0,14.68372428,0,0,0,0,0,0,0,0,0,0,0,0,0,0,0,0,0,0,0,0,0,0,17.02987738,0,0,0,0,0,0,0,0,0,0,0,0,0,0,0,0,0,0,0,0,0,0,0,0.03329976,0,0,0,0,0,0,43.8477843,0,0,0,0,0,0,0,0,0,0,0,0,0,0,0,0,0,0,0,14.04834885,0,0,0,0,0,0,0,0,0,0,0,0,0,0,0,0,0,0,0,0,0,0,0,96,36,0.333
# 155,6774,51303,Rabukhin A.I.,1992,,0,0,0,2.8,0,0,0,0,0,0,0,0,0,0,0,0,0,0,0,47.95,0,0,0,0,0,0,0,0,35.71,0,0,0,0,0,0,0,0,0,0,0,0,0,0,0,0,0,0,0,0,0,0,0,0,13.54,0,0,0,0,0,0,0,0,0,0,0,0,0,0,0,0,0,0,0,0,0,0,0,0,0,0,0,0,0,0,0,0,0,0,0,0,0,0,0,0,0,0,0,0,0,0,0,0,0,0,0,0,0,0,0,0,0,0,0,0,0,0,0,0,0,0,0,0,0,0,0,0,0,0,0,0,0,0,0,0,0,0,0,0,0,0,0,0,0,0,0,0,0,0,0,0,0,0,0,0,0,0,0,0,0,0,0,0,0,0,0,0,0,0,0,0,0,0,0,0,0,0,0,0,0,0,0,60.9,22.89,0.332
# 156,25090,302375,Ota R.,1978,,0,0,0,0,0,0,0,0,0,0,0,0,0,0,0,0,0,0,0,0,0,0,0,0,0,0,0,0,0,0,0,0,0,0,0,0,0,0,0,0,0,0,0,0,0,0,0,0,0,0,0,0,0,0,0,0,0,0,0,0,0,0,0,0,0,0,0,0,0,0,0,0,0,0,0,0,0,0,0,0,0,0,0,0,0,0,0,0,0,0,0,0,0,0,0,0,0,0,0,0,0,0,0,0,0,0,0,0,0,0,0,0,0,0,0,0,0,0,0,0,0,0,0,0,0,0,0,0,0,0,0,0,0,100,0,0,0,0,0,0,0,0,0,0,0,0,0,0,0,0,0,0,0,0,0,0,0,0,0,0,0,0,0,0,0,0,0,0,0,0,0,0,0,0,0,0,0,0,0,0,0,9.61,3.61,0.3310249
# 157,25315,350788,Soga N.,1973,,0,0,0,0,0,0,0,0,0,0,0,0,0,0,0,0,0,0,0,0,0,0,0,0,0,0,0,0,0,0,0,0,0,0,0,0,0,0,0,0,0,0,0,0,0,0,0,0,0,0,0,0,0,0,0,0,0,0,0,0,0,0,0,0,0,0,0,0,0,0,0,0,0,0,0,0,0,0,0,0,0,0,0,0,0,0,0,0,0,0,0,0,0,0,0,0,0,0,0,0,0,0,0,0,0,0,0,0,0,0,0,0,0,0,0,0,0,0,0,0,0,0,0,0,0,0,0,0,0,0,0,0,0,100,0,0,0,0,0,0,0,0,0,0,0,0,0,0,0,0,0,0,0,0,0,0,0,0,0,0,0,0,0,0,0,0,0,0,0,0,0,0,0,0,0,0,0,0,0,0,0,9.61,3.61,0.331
# 158,27035,310521,Chernov A.P.,1968,,0,0,0,0,0,0,10,0,0,0,0,0,0,0,0,0,0,0,0,0,0,0,0,0,0,0,0,0,0,0,0,0,0,0,0,0,0,0,0,0,0,0,0,0,0,0,0,0,0,0,0,0,0,0,0,0,0,0,0,0,0,0,0,0,0,0,0,0,0,0,0,0,0,0,0,0,0,0,0,0,0,0,0,0,0,0,0,0,0,0,0,0,0,0,0,0,0,0,0,0,0,0,0,0,0,0,0,0,0,0,0,0,0,0,0,0,0,0,0,0,0,0,0,0,0,0,0,0,0,0,0,0,0,90,0,0,0,0,0,0,0,0,0,0,0,0,0,0,0,0,0,0,0,0,0,0,0,0,0,0,0,0,0,0,0,0,0,0,0,0,0,0,0,0,0,0,0,0,0,0,0,11,4.13,0.331
# 159,27966,370737,Srinivasarao G.,2002,,0,0,0,0,0,0,0,59.8,0,0,0,0,0,0,0,0,0,0,0,0,0,0,0,0,0,0,0,0,0,0,0,0,0,0,0,0,0,0,0,0,0,0,0,0,0,0,0,0,0,0,0,0,0,0,0,0,0,0,0,0,0,0,0,0,0,0,0,0,0,0,0,0,0,0,0,0,0,0,0,0,0,0,0,0,0,0,0,0,0,0,0,0,0,0,0,0,0,0.2,0,0,0,0,0,0,0,0,0,0,0,0,0,0,0,0,0,0,0,0,0,40,0,0,0,0,0,0,0,0,0,0,0,0,0,0,0,0,0,0,0,0,0,0,0,0,0,0,0,0,0,0,0,0,0,0,0,0,0,0,0,0,0,0,0,0,0,0,0,0,0,0,0,0,0,0,0,0,0,0,0,0,0,36.2,13.6,0.331
# 160,2093,110667,State Optical I,1975,STK10,0,0,0,1.110069093,0,0,0,0,0,0,0,0,0,46.11177769,0,0,0,0,0,0,0,0,0,0,0,0,0,0,6.009711846,0,0,0,0,0,0,0,0,0,0,0,0,0,0,0,0,0,0,0,0,0,0,0,0,0,0,0,0,0,0,0,0,0,0,0,0,0,0,0,0,0,0,0,0,0,0,0,0,0,0,9.758965648,0,0,0,0,0,0,0,0,0,0,0,0,0,0,0,0,0,0,0,0,0,0,0,0,0,0,0,0,0,0,0,0,0,0,0,0,0,0,0,0,0,0,0,0,0,0,0,0,0,0,0,0,0,0,0,0,0,6.507514094,0,0,0,0,0,0,0,0,0,0,0,0,0,0,0,0,0,0,0,1.288134466,0,0,0,0,0,0,0,0,0,0,0,0,0,0,0,0,0,0,0,25.79020922,0,0,3.423617949,111,41.71,0.3306162
# 161,6552,37731,Komarova N.V.,1991,,0,0,0,0,0,0,0,0,0,0,0,0,0,0,0,0,52.5,0,0,0,0,0,0,0,0,0,0,0,0,0,0,0,0,0,0,0,0,0,0,0,0,0,0,0,0,0,0,0,0,0,0,0,0,0,0,0,0,0,0,0,0,0,0,0,0,0,0,0,0,0,0,0,0,0,0,0,0,0,0,0,0,0,0,0,0,0,0,0,0,0,0,0,0,0,0,0,0,0,0,0,0,0,0,0,0,0,0,0,0,0,0,0,0,0,0,47.5,0,0,0,0,0,0,0,0,0,0,0,0,0,0,0,0,0,0,0,0,0,0,0,0,0,0,0,0,0,0,0,0,0,0,0,0,0,0,0,0,0,0,0,0,0,0,0,0,0,0,0,0,0,0,0,0,0,0,0,0,0,0,0,0,0,43.8,16.48,0.33
# 162,6552,37732,Komarova N.V.,1991,,0,0,0,0,0,0,0,0,0,0,0,0,0,0,0,0,54.3,0,0,0,0,0,0,0,0,0,0,0,0,0,0,0,0,0,0,0,0,0,0,0,0,0,0,0,0,0,0,0,0,0,0,0,0,0,0,0,0,0,0,0,0,0,0,0,0,0,0,0,0,0,0,0,0,0,0,0,0,0,0,0,0,0,0,0,0,0,0,0,0,0,0,0,0,0,0,0,0,0,0,0,0,0,0,0,0,0,0,0,0,0,0,0,0,0,0,45.7,0,0,0,0,0,0,0,0,0,0,0,0,0,0,0,0,0,0,0,0,0,0,0,0,0,0,0,0,0,0,0,0,0,0,0,0,0,0,0,0,0,0,0,0,0,0,0,0,0,0,0,0,0,0,0,0,0,0,0,0,0,0,0,0,0,44.3,16.67,0.33
# 163,7358,94024,Keshishyan T.N.,1979,,0,0,0,10,0,0,0,0,0,0,0,0,0,59,0,0,0,0,0,31,0,0,0,0,0,0,0,0,0,0,0,0,0,0,0,0,0,0,0,0,0,0,0,0,0,0,0,0,0,0,0,0,0,0,0,0,0,0,0,0,0,0,0,0,0,0,0,0,0,0,0,0,0,0,0,0,0,0,0,0,0,0,0,0,0,0,0,0,0,0,0,0,0,0,0,0,0,0,0,0,0,0,0,0,0,0,0,0,0,0,0,0,0,0,0,0,0,0,0,0,0,0,0,0,0,0,0,0,0,0,0,0,0,0,0,0,0,0,0,0,0,0,0,0,0,0,0,0,0,0,0,0,0,0,0,0,0,0,0,0,0,0,0,0,0,0,0,0,0,0,0,0,0,0,0,0,0,0,0,0,0,79.8,30,0.33
# 164,7492,56457,Kaplan0Diedrich,1995,,0,0,0,9.756157708,0,9.756059707,0,0,0,0,0,0,0,0,0,0,0,0,0,0,0,0,0,0,0,0,0,0,0,0,0,0,0,0,0,0,0,0,0,0,0,0,0,0,0,0,0,0,0,0,0,0,0,0,0,0,0,0,0,0,0,0,0,0,0,0,0,0,0,0,0,0,0,0,0,0,0,0,0,0,0,0,0,0,0,0,0,0,0,0,0,39.02462883,0,0,0,0,0,0,0,0,0,0,0,0,0,0,0,0,0,0,0,0,0,0,0,0,0,0,0,0,0,0,0,0,0,0,0,0,0,0,0,0,0,0,0,1.21900746,0,40.24414629,0,0,0,0,0,0,0,0,0,0,0,0,0,0,0,0,0,0,0,0,0,0,0,0,0,0,0,0,0,0,0,0,0,0,0,0,0,0,0,0,0,0,0,116,43,0.33
# 165,7492,56458,Kaplan0Diedrich,1995,,0,0,0,0,0,14.28929268,0,0,0,0,0,0,0,0,0,0,0,0,0,0,0,0,0,0,0,0,0,0,0,0,0,0,0,0,0,0,0,0,0,0,0,0,0,0,0,0,0,0,0,0,0,0,0,0,0,0,0,0,0,0,0,0,0,0,0,0,0,0,0,0,0,0,0,0,0,0,0,0,0,0,0,0,0,0,0,0,0,0,0,0,0,38.09335438,0,0,0,0,0,0,0,0,0,0,0,0,0,0,0,0,0,0,0,0,0,0,0,0,0,0,0,0,0,0,0,0,0,0,0,0,0,0,0,0,0,0,0,1.190941048,0,39.28376545,0,0,0,0,0,0,0,0,0,0,0,0,0,0,0,0,0,0,0,0,0,0,0,0,0,0,0,0,0,0,0,0,0,7.142646439,0,0,0,0,0,0,0,0,0,189,71,0.33
# 166,7492,56459,Kaplan0Diedrich,1995,,0,0,0,6.49591038,0,29.06082039,0,0,0,0,0,0,0,0,0,0,0,0,0,0,0,0,0,0,0,0,0,0,0,0,0,0,0,0,0,0,0,0,0,0,0,0,0,0,0,0,0,0,0,0,0,0,0,0,0,0,0,0,0,0,0,0,0,0,0,0,0,0,0,0,0,0,0,0,0,0,0,0,0,0,0,0,0,0,0,0,0,0,0,0,0,0,0,0,0,0,0,0,0,0,0,0,0,0,0,0,0,0,0,0,0,0,0,0,0,0,0,0,0,0,0,0,0,0,0,0,0,0,0,0,0,0,0,0,0,0,0,42.99266368,0,0,0,0,0,0,0,0,0,0,0,0,0,0,0,0,0,0,0,0,0,0,0,0,0,0,0,0,0,0,0,0,0,21.45060555,0,0,0,0,0,0,0,0,0,136,51,0.33
# 167,11290,120347,Nishii J.,1989,,0,0,0,0,0,0,0,0,0,0,0,0,0,0,0,0,0,0,0,0,0,0,0,0,0,0,0,0,0,0,0,0,0,0,0,0,0,0,0,0,0,0,0,0,0,0,0,0,0,0,0,0,0,0,0,0,17,0,0,0,0,0,0,0,0,0,0,0,0,17,0,0,0,0,0,0,0,0,0,0,0,4,0,0,0,0,0,0,0,0,0,0,0,0,0,0,0,0,0,0,0,0,0,0,0,0,0,0,0,0,0,0,0,0,0,0,0,0,43,0,0,0,0,0,0,0,0,0,0,0,0,0,0,0,0,0,0,0,0,0,0,0,0,0,0,0,0,0,0,0,0,0,0,0,0,0,0,0,0,0,0,0,0,0,0,0,0,0,0,0,0,0,0,0,0,0,19,0,0,0,0,50.3,18.9,0.33
# 168,12172,137492,Dumbaugh W.H.,1974,,0,0,0,15.9746139,0,0,0,0,0,0,0,0,0,0,0,0,0,0,0,0,0,0,0,0,5.036780147,0,0,0,0,0,0,0,0,0,0,0,0,0,0,0,0,0,0,0,0,0,0,0,0,0,0,0,0,0,0,0,0,0,0,0,0,0,0,0,0,0,0,0,0,0,0,0,0,0,0,0,0,0,0,6.993027972,0,0,0,0,0,0,0,0,0,0,0,14.01581606,0,0,0,0,0,0,0,0,0,0,0,0,0,0,0,0,0,0,0,0,0,0,0,0,0,0,0,0,0,0,0,0,0,0,0,0,0,0,0,0,0,0,0,0,0,34.94325977,0,0,0,0,0,0,0,0,0,0,0,0,0,0,0,0,0,0,0,18.03348213,0,0,0,0,0,0,0,0,0,0,0,0,0,5.003020012,0,0,0,0,0,0,0,0,0,131,49.24,0.33
# 169,12499,113877,Hwa Luu0Gen,1998,,0,0,0,0,0,0,0,0,0,0,0,0,0,0,0,0,0,0,0,0,0,0,0,0,0,0,0,0,0,0,0,0,0,0,0,0,0,0,0,0,0,0,0,0,0,0,0,0,0,0,0,0,0,15.82215977,0,0,0,0,0,0,63.28865908,0,0,0,0,0,0,0,0,0,0,0,0,0,0,0,0,0,0,20.88918114,0,0,0,0,0,0,0,0,0,0,0,0,0,0,0,0,0,0,0,0,0,0,0,0,0,0,0,0,0,0,0,0,0,0,0,0,0,0,0,0,0,0,0,0,0,0,0,0,0,0,0,0,0,0,0,0,0,0,0,0,0,0,0,0,0,0,0,0,0,0,0,0,0,0,0,0,0,0,0,0,0,0,0,0,0,0,0,0,0,0,0,0,0,0,0,0,0,0,0,0,0,100,37.59,0.33
# 170,14959,152211,Kumar A.V.R.,1998,,0,0,0,0,0,0,0,0,0,0,0,0,0,59,0,0,0,0,0,0,0,0,0,0,0,0,0,0,0,0,0,0,0,0,0,0,0,0,0,0,0,0,0,0,0,0,0,0,0,0,0,0,0,0,0,0,0,0,0,0,0,0,0,0,0,0,0,0,0,0,0,0,0,0,0,0,0,0,0,0,0,0,0,0,0,0,0,0,40,0,0,0,0,0,0,0,0,0,0,0,0,0,0,0,0,0,0,0,0,0,0,0,0,0,0,0,0,0,0,0,0,0,0,0,0,0,0,0,0,0,0,0,0,0,0,0,0,0,0,0,0,0,0,0,0,0,0,0,0,0,0,1,0,0,0,0,0,0,0,0,0,0,0,0,0,0,0,0,0,0,0,0,0,0,0,0,0,0,0,0,0,70.7,26.6,0.33
# 171,24395,189340,Muthupari S.,1996,,0,0,0,0,0,0,0,0,0,0,0,0,0,0,0,0,0,0,0,0,0,0,0,0,0,0,0,0,0,0,0,0,0,0,0,0,0,0,0,0,0,0,0,0,0,0,0,0,0,0,0,0,0,0,0,0,0,0,0,0,0,0,0,0,0,0,0,0,0,0,0,0,0,0,0,0,0,0,0,0,0,0,0,0,0,0,0,0,0,0,0,0,0,0,0,0,0,0,0,0,40,0,0,0,0,0,0,0,0,0,0,0,0,0,0,20,0,0,0,0,0,0,0,0,0,0,0,0,0,0,0,0,0,0,0,0,0,0,0,0,0,0,0,0,0,0,0,0,0,0,0,0,0,0,0,0,0,0,0,0,0,0,0,0,0,0,0,0,0,40,0,0,0,0,0,0,0,0,0,0,0,38,14.3,0.33
# 172,24395,189343,Muthupari S.,1996,,0,0,0,0,0,0,0,0,0,0,0,0,0,0,0,0,0,0,0,0,0,0,0,0,0,0,0,0,0,0,0,0,0,0,0,0,0,0,0,0,0,0,0,0,0,0,0,0,0,0,0,0,0,0,0,0,0,0,0,0,0,0,0,0,0,0,0,0,0,0,0,0,0,0,0,0,0,0,0,0,0,0,0,0,0,0,0,0,0,0,0,0,0,0,0,0,0,0,0,0,40,0,0,0,0,0,0,0,0,0,0,0,0,0,0,40,0,0,0,0,0,0,0,0,0,0,0,0,0,0,0,0,0,0,0,0,0,0,0,0,0,0,0,0,0,0,0,0,0,0,0,0,0,0,0,0,0,0,0,0,0,0,0,0,0,0,0,0,0,20,0,0,0,0,0,0,0,0,0,0,0,34.8,13.1,0.33
# 173,25932,353497,Orlova G.M.,1975,,0,0,0,0,0,0,0,0,0,0,0,0,0,0,0,0,0,0,0,0,0,0,0,0,0,0,0,0,0,0,0,0,0,0,0,0,0,0,0,0,0,0,0,0,0,0,0,0,0,0,0,0,0,0,0,0,0,0,0,0,0,0,0,0,0,0,0,0,0,0,0,0,0,0,0,0,0,0,0,0,0,0,0,0,0,0,0,0,0,0,0,0,0,0,0,0,0,0,0,0,0,0,0,0,0,0,0,0,0,0,0,0,0,0,15,0,0,0,0,0,0,0,0,0,0,0,0,0,0,0,0,0,0,85,0,0,0,0,0,0,0,0,0,0,0,0,0,0,0,0,0,0,0,0,0,0,0,0,0,0,0,0,0,0,0,0,0,0,0,0,0,0,0,0,0,0,0,0,0,0,0,11,4.15,0.33
# 174,25932,353498,Orlova G.M.,1975,,0,0,0,0,0,0,0,0,0,0,0,0,0,0,0,0,0,0,0,0,0,0,0,0,0,0,0,0,0,0,0,0,0,0,0,0,0,0,0,0,0,0,0,0,0,0,0,0,0,0,0,0,0,0,0,0,0,0,0,0,0,0,0,0,0,0,0,0,0,0,0,0,0,0,0,0,0,0,0,0,0,0,0,0,0,0,0,0,0,0,0,0,0,0,0,0,0,0,0,0,0,0,0,0,0,0,0,0,0,0,0,0,0,0,20,0,0,0,0,0,0,0,0,0,0,0,0,0,0,0,0,0,0,80,0,0,0,0,0,0,0,0,0,0,0,0,0,0,0,0,0,0,0,0,0,0,0,0,0,0,0,0,0,0,0,0,0,0,0,0,0,0,0,0,0,0,0,0,0,0,0,11.6,4.38,0.33
# 175,25932,353500,Orlova G.M.,1975,,0,0,0,0,0,0,0,0,0,0,0,0,0,0,0,0,0,0,0,0,0,0,0,0,0,0,0,0,0,0,0,0,0,0,0,0,0,0,0,0,0,0,0,0,0,0,0,0,0,0,0,0,0,0,0,0,0,0,0,0,0,0,0,0,0,0,0,0,0,0,0,0,0,0,0,0,0,0,0,0,0,0,0,0,0,0,0,0,0,0,0,0,0,0,0,0,0,0,0,0,0,0,0,0,0,0,0,0,0,0,0,0,0,0,35,0,0,0,0,0,0,0,0,0,0,0,0,0,0,0,0,0,0,65,0,0,0,0,0,0,0,0,0,0,0,0,0,0,0,0,0,0,0,0,0,0,0,0,0,0,0,0,0,0,0,0,0,0,0,0,0,0,0,0,0,0,0,0,0,0,0,11.4,4.32,0.33
# 176,27035,310552,Chernov A.P.,1968,,0,0,0,0,0,0,0,0,0,0,0,0,0,0,0,0,0,0,0,0,0,0,0,0,0,0,0,0,0,0,0,0,0,0,0,0,0,0,0,0,0,0,0,0,0,0,0,0,0,0,0,0,0,0,0,0,0,0,0,2.5,0,0,0,0,0,0,0,0,0,0,0,0,0,0,0,0,0,0,0,0,0,0,0,0,0,0,0,0,0,0,0,0,0,0,0,0,0,0,0,0,0,0,0,0,0,0,0,0,0,0,0,0,0,0,0,0,0,0,0,0,0,0,0,0,0,0,0,0,0,0,0,0,0,97.5,0,0,0,0,0,0,0,0,0,0,0,0,0,0,0,0,0,0,0,0,0,0,0,0,0,0,0,0,0,0,0,0,0,0,0,0,0,0,0,0,0,0,0,0,0,0,0,10.3,3.87,0.33
# 177,28964,381792,Orlova G.M.,1985,,0,0,0,0,0,0,0,0,0,0,77.3,0,0,0,0,0,0,0,0,0,0,0,0,0,0,0,0,0,0,0,0,0,0,0,0,0,0,0,0,0,0,0,0,0,0,0,0,0,0,0,0,0,0,0,0,0,0,0,0,0,0,0,0,0,0,0,0,0,0,0,0,0,0,0,0,0,0,0,0,0,0,0,0,0,0,0,0,0,0,0,0,0,0,0,0,0,0,0,0,0,0,0,0,0,0,0,0,0,0,0,0,0,0,0,0,0,0,0,0,0,0,0,0,0,0,0,0,0,0,0,0,0,0,0,0,0,0,0,0,0,0,0,0,0,0,0,0,0,0,0,0,0,0,0,0,0,0,0,0,0,22.7,0,0,0,0,0,0,0,0,0,0,0,0,0,0,0,0,0,0,0,0,20.3,7.6,0.33
# 178,35440,425614,Zaretskaya G.N.,2006,,0,0,0,0,0,0,0,0,0,0,0,0,0,0,0,0,0,0,0,0,0,0,0,0,0,0,0,0,0,0,0,0,0,0,0,0,0,0,0,0,0,0,0,0,0,0,0,0,0,0,0,0,0,0,0,0,0,0,0,0,0,0,0,0,0,0,0,0,0,0,0,50,0,0,0,0,0,0,0,0,0,0,0,0,0,0,0,0,0,0,0,0,0,0,0,0,0,0,0,0,0,0,0,0,0,0,0,0,0,0,0,0,0,0,0,50,0,0,0,0,0,0,0,0,0,0,0,0,0,0,0,0,0,0,0,0,0,0,0,0,0,0,0,0,0,0,0,0,0,0,0,0,0,0,0,0,0,0,0,0,0,0,0,0,0,0,0,0,0,0,0,0,0,0,0,0,0,0,0,0,0,25.7,9.67,0.33
# 179,35440,425615,Zaretskaya G.N.,2006,,0,0,0,0,0,0,0,0,0,0,0,0,0,0,0,0,0,0,0,0,0,0,0,0,0,0,0,0,0,0,0,0,0,0,0,0,0,0,0,0,0,0,0,0,0,0,0,0,0,0,0,0,0,0,0,0,0,0,0,0,0,0,0,0,0,0,0,0,0,0,0,47.5,5,0,0,0,0,0,0,0,0,0,0,0,0,0,0,0,0,0,0,0,0,0,0,0,0,0,0,0,0,0,0,0,0,0,0,0,0,0,0,0,0,0,0,47.5,0,0,0,0,0,0,0,0,0,0,0,0,0,0,0,0,0,0,0,0,0,0,0,0,0,0,0,0,0,0,0,0,0,0,0,0,0,0,0,0,0,0,0,0,0,0,0,0,0,0,0,0,0,0,0,0,0,0,0,0,0,0,0,0,0,25.9,9.75,0.33
# 180,35440,425616,Zaretskaya G.N.,2006,,0,0,0,0,0,0,0,0,0,0,0,0,0,0,0,0,0,0,0,0,0,0,0,0,0,0,0,0,0,0,0,0,0,0,0,0,0,0,0,0,0,0,0,0,0,0,0,0,0,0,0,0,0,0,0,0,0,0,0,0,0,0,0,0,0,0,0,0,0,0,0,45,10,0,0,0,0,0,0,0,0,0,0,0,0,0,0,0,0,0,0,0,0,0,0,0,0,0,0,0,0,0,0,0,0,0,0,0,0,0,0,0,0,0,0,45,0,0,0,0,0,0,0,0,0,0,0,0,0,0,0,0,0,0,0,0,0,0,0,0,0,0,0,0,0,0,0,0,0,0,0,0,0,0,0,0,0,0,0,0,0,0,0,0,0,0,0,0,0,0,0,0,0,0,0,0,0,0,0,0,0,26.1,9.8,0.33
# 181,35440,425617,Zaretskaya G.N.,2006,,0,0,0,0,0,0,0,0,0,0,0,0,0,0,0,0,0,0,0,0,0,0,0,0,0,0,0,0,0,0,0,0,0,0,0,0,0,0,0,0,0,0,0,0,0,0,0,0,0,0,0,0,0,0,0,0,0,0,0,0,0,0,0,0,0,0,0,0,0,0,0,41,18,0,0,0,0,0,0,0,0,0,0,0,0,0,0,0,0,0,0,0,0,0,0,0,0,0,0,0,0,0,0,0,0,0,0,0,0,0,0,0,0,0,0,41,0,0,0,0,0,0,0,0,0,0,0,0,0,0,0,0,0,0,0,0,0,0,0,0,0,0,0,0,0,0,0,0,0,0,0,0,0,0,0,0,0,0,0,0,0,0,0,0,0,0,0,0,0,0,0,0,0,0,0,0,0,0,0,0,0,26.4,9.95,0.33
# 182,36464,435635,Orlova G.M.,1983,,0,0,0,0,0,0,0,0,0,0,0,0,0,0,0,0,0,0,0,0,0,0,0,0,0,0,0,0,0,0,0,0,0,0,0,0,0,0,0,0,0,0,0,0,0,0,0,0,0,0,0,0,0,0,0,0,0,0,0,4.762190488,0,0,0,0,0,0,0,0,0,0,0,0,0,0,0,0,0,0,0,0,0,0,0,0,0,0,0,0,0,0,0,0,0,0,0,0,0,0,0,0,0,0,0,0,0,0,0,0,0,0,0,0,0,0,9.524380975,0,0,0,0,0,0,0,0,0,0,0,0,0,0,0,0,0,0,85.71342854,0,0,0,0,0,0,0,0,0,0,0,0,0,0,0,0,0,0,0,0,0,0,0,0,0,0,0,0,0,0,0,0,0,0,0,0,0,0,0,0,0,0,0,0,0,0,0,12.1,4.6,0.33
# 183,36713,437590,Patil S.D.,2009,,0,0,0,0,0,0,0,0,0,0,0,0,0,60,0,0,0,0,0,0,0,0,0,0,0,0,0,0,0,0,0,0,0,0,0,0,0,0,0,0,0,0,0,0,0,0,0,0,0,0,0,0,0,0,0,0,0,0,0,0,0,0,0,0,0,0,0,0,0,0,0,0,0,0,0,0,0,0,0,0,0,0,0,0,0,0,0,0,0,0,0,0,0,0,0,0,0,0,0,0,20,0,0,0,0,0,0,0,0,0,0,0,0,0,0,0,0,0,0,0,0,0,0,0,0,0,0,0,0,0,0,0,0,0,0,0,0,0,0,0,0,0,0,0,0,0,0,0,0,0,0,0,0,0,0,0,0,0,0,0,0,0,0,0,0,0,0,0,0,0,0,0,0,0,0,0,10,10,0,0,0,10.7,4.05,0.33
# 184,36713,437591,Patil S.D.,2009,,0,0,0,0,0,0,0,0,0,0,0,0,0,60,0,0,0,0,0,0,0,0,0,0,0,0,0,0,0,0,0,0,0,0,0,0,0,0,0,0,0,0,0,0,0,0,0,0,0,0,0,0,0,0,0,0,0,0,0,0,0,0,0,0,0,0,0,0,0,0,0,0,0,0,0,0,0,0,0,0,0,0,0,0,0,0,0,0,0,0,0,0,0,0,0,0,0,0,0,0,20,0,0,0,0,0,0,0,0,0,0,0,0,0,0,0,0,0,0,0,0,0,0,0,0,0,0,0,0,0,0,0,0,0,0,0,0,0,0,0,0,0,0,0,0,0,0,0,0,0,0,0,0,0,0,0,0,0,0,0,0,0,0,0,0,0,0,0,0,0,0,0,0,0,0,0,15,5,0,0,0,86.3,32.45,0.33
# 185,38428,450530,Ahrens B.,2011,,0,0,0,0,3,0,0,0,0,0,0,0,0,0,0,20,0,0,0,0,0,0,0,0,0,0,0,0,0,0,0,0,0,0,0,0,0,0,0,0,0,0,0,0,0,0,0,5,0,0,0,0,0,0,0,0,0,0,0,0,0,0,0,0,0,0,0,0,0,0.5,0,0,0,0,0,0,0,0,0,0,0,3.5,0,0,0,0,0,0,0,0,0,0,0,0,0,0,0,0,0,0,0,0,0,0,20,0,0,0,0,0,0,0,0,0,0,0,0,0,0,0,0,0,0,0,0,0,0,0,0,0,0,0,0,0,0,0,0,0,0,0,0,0,0,0,0,0,0,0,0,0,0,0,0,0,0,0,0,0,0,0,0,0,0,0,0,0,0,0,0,0,0,0,0,0,0,0,0,0,0,48,0,48.8,18.4,0.33
# 186,38428,450531,Ahrens B.,2011,,0,0,0,0,3,0,0,0,0,0,0,0,0,0,0,20,0,0,0,0,0,0,0,0,0,0,0,0,0,0,0,0,0,0,0,0,0,0,0,0,0,0,0,0,0,0,0,5,0,0,0,0,0,0,0,0,0,0,0,0,0,0,0,0,0,0,0,0,0,0.5,0,0,0,0,0,0,0,0,0,0,0,3.5,0,0,0,0,0,0,0,0,0,0,0,0,0,0,0,0,0,0,0,0,0,10,10,0,0,0,0,0,0,0,0,0,0,0,0,0,0,0,0,0,0,0,0,0,0,0,0,0,0,0,0,0,0,0,0,0,0,0,0,0,0,0,0,0,0,0,0,0,0,0,0,0,0,0,0,0,0,0,0,0,0,0,0,0,0,0,0,0,0,0,0,0,0,0,0,0,0,48,0,46.6,17.7,0.33
