Repository: jacobergzhou/Poisson-Ratio

File: Poisson_data_no_metal_07192019.csv (part 2 of 57)
,Code,Glass #,Author,Year,Trademark,Ag2O,AgI,Al,Al2O3,AlF3,AlN,As,As2O3,As2O5,As2S3,As2Se3,AsSe,B,B2O3,BaCl2,BaF2,BaO,BeF2,BeO,Bi2O3,BiCl3,Br,Ca,CaF2,CaO,Cd,CdCl2,CdF2,CdO,Ce2O3,CeF3,CeO2,Cl,Co3O4,CoO,Cr2O3,Cs2O,CsCl,CsF,Cu2O,CuO,Dy2O3,Er,Er2O3,ErF3,Eu,Eu2O3,EuF3,F,Fe,Fe2O3,FeO,Ga,Ga2O3,Ga2S3,Ga2Se3,GaF3,Gd2O3,GdF3,Ge,GeO2,GeS2,GeSe2,H2O,HfF4,HfO2,Hg,Ho2O3,I,InF3,K,K2O,K2S,K2SO4,KBr,KCl,KF,KHF2,La,La2O3,La2S3,LaF3,Li,Li2O,Li2S,Li2SO4,LiBr,LiCl,LiF,LiI,MgF2,MgO,Mn2O3,MnF2,MnO,MnO2,MoO2,MoO3,N,Na,Na2O,Na2S,Na2SO4,NaCl,NaF,NaPO3,Nb2O5,Nd,Nd2O3,NdF3,NH4NO3,NiO,O,OH,P,P2O5,Pb,PbCl2,PbF2,PbO,PdO,Pr2O3,Pr6O11,PrF3,Rb2O,RbF,Rh2O3,RuO2,S,Sb,Sb2O3,Sb2S3,Sc2O3,Se,Si,Si3N4,SiC,SiO2,Sm2O3,Sn,SnO,SnO2,SO2,SO3,Sr,SrCl2,SrF2,SrO,Ta2O3,Ta2O5,Tb2O3,TbF3,Te,TeO2,Th,ThF4,ThO2,TiO2,Tl,Tl2O,Tl2Se,TlSe,Tm2O3,U,U3O8,UO2,V,V2O5,VO6,WO3,Y,Y2O3,Yb2O3,YbF3,YF3,ZnCl2,ZnF2,ZnO,ZnSO4,ZrF4,ZrO2,Young's modulus E (GPa),Shear modulus G (GPa),Poisson's ratio v,Calculated Poisson,Percent Error
# 2572,1888,122471,Sanin V.I.,1982,nan,0,0,0,0,0,0,0,0,0,0,0,0,0,0,0,0,0,0,0,0,0,0,0,0,20,0,0,0,0,0,0,0,0,0,0,0,0,0,0,0,0,0,0,0,0,0,0,0,0,0,0,0,0,0,0,0,0,0,0,0,0,0,0,0,0,0,0,0,0,0,0,12,0,0,0,0,0,0,0,0,0,0,0,0,0,0,0,0,0,0,0,12,0,0,0,0,0,0,0,0,0,0,0,0,0,0,0,0,0,0,0,0,0,0,0,0,0,0,0,0,0,0,0,0,0,0,0,0,0,0,0,0,0,0,0,0,0,56,0,0,0,0,0,0,0,0,0,0,0,0,0,0,0,0,0,0,0,0,0,0,0,0,0,0,0,0,0,0,0,0,0,0,0,0,0,0,0,0,0,0,0,nan,nan,0.257,#VALUE!,#VALUE!
# 2613,1888,122470,Sanin V.I.,1982,nan,0,0,0,0,0,0,0,0,0,0,0,0,0,0,0,0,0,0,0,0,0,0,0,0,20,0,0,0,0,0,0,0,0,0,0,0,0,0,0,0,0,0,0,0,0,0,0,0,0,0,0,0,0,0,0,0,0,0,0,0,0,0,0,0,0,0,0,0,0,0,0,10,0,0,0,0,0,0,0,0,0,0,0,0,0,0,0,0,0,0,0,10,0,0,0,0,0,0,0,0,0,0,0,0,0,0,0,0,0,0,0,0,0,0,0,0,0,0,0,0,0,0,0,0,0,0,0,0,0,0,0,0,0,0,0,0,0,60,0,0,0,0,0,0,0,0,0,0,0,0,0,0,0,0,0,0,0,0,0,0,0,0,0,0,0,0,0,0,0,0,0,0,0,0,0,0,0,0,0,0,0,nan,nan,0.256,#VALUE!,#VALUE!
# 2614,1888,122479,Sanin V.I.,1982,nan,0,0,0,0,0,0,0,0,0,0,0,0,0,0,0,0,0,0,0,0,0,0,0,0,30,0,0,0,0,0,0,0,0,0,0,0,0,0,0,0,0,0,0,0,0,0,0,0,0,0,0,0,0,0,0,0,0,0,0,0,0,0,0,0,0,0,0,0,0,0,0,4,0,0,0,0,0,0,0,0,0,0,0,0,0,0,0,0,0,0,0,4,0,0,0,0,0,0,0,0,0,0,0,0,0,0,0,0,0,0,0,0,0,0,0,0,0,0,0,0,0,0,0,0,0,0,0,0,0,0,0,0,0,0,0,0,0,62,0,0,0,0,0,0,0,0,0,0,0,0,0,0,0,0,0,0,0,0,0,0,0,0,0,0,0,0,0,0,0,0,0,0,0,0,0,0,0,0,0,0,0,nan,nan,0.256,#VALUE!,#VALUE!
# 2670,26288,354459,Rajendran V.,2003,nan,0,0,0,0,0,0,0,0,0,0,0,0,0,0,0,0,0,0,0,0,0,0,0,0,0,0,0,0,0,0,0,0,0,0,0,0,0,0,0,0,0,0,0,0,0,0,0,0,0,0,0,0,0,0,0,0,0,0,0,0,0,0,0,0,0,0,0,0,0,0,0,0,0,0,0,0,0,0,0,0,0,0,0,0,0,0,0,0,0,0,0,0,0,0,0,0,0,0,0,0,0,0,0,0,0,0,0,0,0,0,0,0,0,0,0,0,0,0,0,0,0,0,0,0,0,0,0,0,0,0,0,0,0,0,0,0,0,0,0,0,0,0,0,0,0,0,0,0,0,0,0,0,0,53.2611451,0,0,0,0,0,0,0,0,0,0,0,0,0,46.7388549,0,0,0,0,0,0,0,0,0,0,0,0,0,nan,nan,0.255,#VALUE!,#VALUE!
# 2693,1888,122472,Sanin V.I.,1982,nan,0,0,0,0,0,0,0,0,0,0,0,0,0,0,0,0,0,0,0,0,0,0,0,0,20,0,0,0,0,0,0,0,0,0,0,0,0,0,0,0,0,0,0,0,0,0,0,0,0,0,0,0,0,0,0,0,0,0,0,0,0,0,0,0,0,0,0,0,0,0,0,0,0,0,0,0,0,0,0,0,0,0,0,0,0,0,0,0,0,0,0,2,0,0,0,0,0,0,0,0,2,0,0,0,0,0,0,0,0,0,0,0,0,0,0,0,0,0,0,0,0,0,0,0,0,0,0,0,0,0,0,0,0,0,0,0,0,76,0,0,0,0,0,0,0,0,0,0,0,0,0,0,0,0,0,0,0,0,0,0,0,0,0,0,0,0,0,0,0,0,0,0,0,0,0,0,0,0,0,0,0,nan,nan,0.254,#VALUE!,#VALUE!
# 2754,1888,122478,Sanin V.I.,1982,nan,0,0,0,0,0,0,0,0,0,0,0,0,0,0,0,0,0,0,0,0,0,0,0,0,30,0,0,0,0,0,0,0,0,0,0,0,0,0,0,0,0,0,0,0,0,0,0,0,0,0,0,0,0,0,0,0,0,0,0,0,0,0,0,0,0,0,0,0,0,0,0,2,0,0,0,0,0,0,0,0,0,0,0,0,0,0,0,0,0,0,0,2,0,0,0,0,0,0,0,0,0,0,0,0,0,0,0,0,0,0,0,0,0,0,0,0,0,0,0,0,0,0,0,0,0,0,0,0,0,0,0,0,0,0,0,0,0,66,0,0,0,0,0,0,0,0,0,0,0,0,0,0,0,0,0,0,0,0,0,0,0,0,0,0,0,0,0,0,0,0,0,0,0,0,0,0,0,0,0,0,0,nan,nan,0.252,#VALUE!,#VALUE!
# 2823,1888,122476,Sanin V.I.,1982,nan,0,0,0,0,0,0,0,0,0,0,0,0,0,0,0,0,0,0,0,0,0,0,0,0,20,0,0,0,0,0,0,0,0,0,0,0,0,0,0,0,0,0,0,0,0,0,0,0,0,0,0,0,0,0,0,0,0,0,0,0,0,0,0,0,0,0,0,0,0,0,0,0,0,0,0,0,0,0,0,0,0,0,0,0,0,0,0,0,0,0,0,10,0,0,0,0,0,0,0,0,10,0,0,0,0,0,0,0,0,0,0,0,0,0,0,0,0,0,0,0,0,0,0,0,0,0,0,0,0,0,0,0,0,0,0,0,0,60,0,0,0,0,0,0,0,0,0,0,0,0,0,0,0,0,0,0,0,0,0,0,0,0,0,0,0,0,0,0,0,0,0,0,0,0,0,0,0,0,0,0,0,nan,nan,0.25,#VALUE!,#VALUE!
# 2853,8701,80118,Aleinikov F.K.,1962,nan,0,0,0,0,0,0,0,0,0,0,0,0,0,0,0,0,0,0,0,0,0,0,0,0,0,0,0,0,0,0,0,0,0,0,0,0,0,0,0,0,0,0,0,0,0,0,0,0,0,0,0,0,0,0,0,0,0,0,0,0,0,0,0,0,0,0,0,0,0,0,0,0,0,0,0,0,0,0,0,0,0,0,0,0,0,0,0,0,0,0,0,0,0,0,0,0,0,0,0,0,28.57143,0,0,0,0,0,0,0,0,0,0,0,0,0,0,0,0,0,0,0,0,0,0,0,0,0,0,0,0,0,0,0,0,0,0,0,0,71.42857,0,0,0,0,0,0,0,0,0,0,0,0,0,0,0,0,0,0,0,0,0,0,0,0,0,0,0,0,0,0,0,0,0,0,0,0,0,0,0,0,0,0,0,nan,nan,0.25,#VALUE!,#VALUE!
# 2854,8701,80121,Aleinikov F.K.,1962,nan,0,0,0,0,0,0,0,0,0,0,0,0,0,0,0,0,0,0,0,0,0,0,0,0,14.28571143,0,0,0,0,0,0,0,0,0,0,0,0,0,0,0,0,0,0,0,0,0,0,0,0,0,0,0,0,0,0,0,0,0,0,0,0,0,0,0,0,0,0,0,0,0,0,0,0,0,0,0,0,0,0,0,0,0,0,0,0,0,0,0,0,0,0,0,0,0,0,0,0,0,0,0,14.28571143,0,0,0,0,0,0,0,0,0,0,0,0,0,0,0,0,0,0,0,0,0,0,0,0,0,0,0,0,0,0,0,0,0,0,0,0,71.42857714,0,0,0,0,0,0,0,0,0,0,0,0,0,0,0,0,0,0,0,0,0,0,0,0,0,0,0,0,0,0,0,0,0,0,0,0,0,0,0,0,0,0,0,nan,nan,0.25,#VALUE!,#VALUE!
# 2855,8701,80123,Aleinikov F.K.,1962,nan,0,0,0,0,0,0,0,0,0,0,0,0,0,0,0,0,0,0,0,0,0,0,0,0,11.11111,0,0,0,0,0,0,0,0,0,0,0,0,0,0,0,0,0,0,0,0,0,0,0,0,0,0,0,0,0,0,0,0,0,0,0,0,0,0,0,0,0,0,0,0,0,0,0,0,0,0,0,0,0,0,0,0,0,0,0,0,0,0,0,0,0,0,0,0,0,0,0,0,0,0,0,33.33333,0,0,0,0,0,0,0,0,0,0,0,0,0,0,0,0,0,0,0,0,0,0,0,0,0,0,0,0,0,0,0,0,0,0,0,0,55.55556,0,0,0,0,0,0,0,0,0,0,0,0,0,0,0,0,0,0,0,0,0,0,0,0,0,0,0,0,0,0,0,0,0,0,0,0,0,0,0,0,0,0,0,nan,nan,0.25,#VALUE!,#VALUE!
# 2860,8702,80179,Aleinikov F.K.,1962,nan,0,0,0,0,0,0,0,0,0,0,0,0,0,0,0,0,0,0,0,0,0,0,0,0,0,0,0,0,0,0,0,0,0,0,0,0,0,0,0,0,0,0,0,0,0,0,0,0,0,0,0,0,0,0,0,0,0,0,0,0,0,0,0,0,0,0,0,0,0,0,0,14.28571143,0,0,0,0,0,0,0,0,0,0,0,0,0,0,0,0,0,0,0,0,0,0,0,0,0,0,0,0,0,0,0,0,0,0,0,0,0,0,0,0,0,0,0,0,0,0,0,14.28571143,0,0,0,0,0,0,0,0,0,0,0,0,0,0,0,0,0,71.42857714,0,0,0,0,0,0,0,0,0,0,0,0,0,0,0,0,0,0,0,0,0,0,0,0,0,0,0,0,0,0,0,0,0,0,0,0,0,0,0,0,0,0,0,nan,nan,0.25,#VALUE!,#VALUE!
# 2861,8702,80186,Aleinikov F.K.,1962,nan,0,0,0,0,0,0,0,0,0,0,0,0,0,0,0,0,14.28571143,0,0,0,0,0,0,0,0,0,0,0,0,0,0,0,0,0,0,0,0,0,0,0,0,0,0,0,0,0,0,0,0,0,0,0,0,0,0,0,0,0,0,0,0,0,0,0,0,0,0,0,0,0,0,0,0,0,0,0,0,0,0,0,0,0,0,14.28571143,0,0,0,0,0,0,0,0,0,0,0,0,0,0,0,0,0,0,0,0,0,0,0,0,0,0,0,0,0,0,0,0,0,0,0,0,0,0,0,0,0,0,0,0,0,0,0,0,0,0,0,0,0,71.42857714,0,0,0,0,0,0,0,0,0,0,0,0,0,0,0,0,0,0,0,0,0,0,0,0,0,0,0,0,0,0,0,0,0,0,0,0,0,0,0,0,0,0,0,nan,nan,0.25,#VALUE!,#VALUE!
# 2913,31575,378943,Millett J.C.F.,2005,nan,0,0,0,0,0,0,0,0.064070002,0,0,0,0,0,0,0,0,0,0,0,0,0,0,0,0,0,0,0,0,0,0,0,0,0,0,0,0,0,0,0,0,0,0,0,0,0,0,0,0,0,0,0,0,0,0,0,0,0,0,0,0,0,0,0,0,0,0,0,0,0,0,0,2.018557061,0,0,0,0,0,0,0,0,0,0,0,0,0,0,0,0,0,0,0,0,0,0,0,0,0,0,0,0,0,0,0,0,0,0,0,0,0,0,0,0,0,0,0,0,0,0,0,40.32250121,0,0,0,0,0,0,0,0,0,0,0,0,0,0,0,0,0,57.59487173,0,0,0,0,0,0,0,0,0,0,0,0,0,0,0,0,0,0,0,0,0,0,0,0,0,0,0,0,0,0,0,0,0,0,0,0,0,0,0,0,0,0,0,nan,nan,0.25,#VALUE!,#VALUE!
# 2974,1888,122477,Sanin V.I.,1982,nan,0,0,0,0,0,0,0,0,0,0,0,0,0,0,0,0,0,0,0,0,0,0,0,0,20,0,0,0,0,0,0,0,0,0,0,0,0,0,0,0,0,0,0,0,0,0,0,0,0,0,0,0,0,0,0,0,0,0,0,0,0,0,0,0,0,0,0,0,0,0,0,0,0,0,0,0,0,0,0,0,0,0,0,0,0,0,0,0,0,0,0,12,0,0,0,0,0,0,0,0,12,0,0,0,0,0,0,0,0,0,0,0,0,0,0,0,0,0,0,0,0,0,0,0,0,0,0,0,0,0,0,0,0,0,0,0,0,56,0,0,0,0,0,0,0,0,0,0,0,0,0,0,0,0,0,0,0,0,0,0,0,0,0,0,0,0,0,0,0,0,0,0,0,0,0,0,0,0,0,0,0,nan,nan,0.249,#VALUE!,#VALUE!
# 3103,1888,122469,Sanin V.I.,1982,nan,0,0,0,0,0,0,0,0,0,0,0,0,0,0,0,0,0,0,0,0,0,0,0,0,20,0,0,0,0,0,0,0,0,0,0,0,0,0,0,0,0,0,0,0,0,0,0,0,0,0,0,0,0,0,0,0,0,0,0,0,0,0,0,0,0,0,0,0,0,0,0,8,0,0,0,0,0,0,0,0,0,0,0,0,0,0,0,0,0,0,0,8,0,0,0,0,0,0,0,0,0,0,0,0,0,0,0,0,0,0,0,0,0,0,0,0,0,0,0,0,0,0,0,0,0,0,0,0,0,0,0,0,0,0,0,0,0,64,0,0,0,0,0,0,0,0,0,0,0,0,0,0,0,0,0,0,0,0,0,0,0,0,0,0,0,0,0,0,0,0,0,0,0,0,0,0,0,0,0,0,0,nan,nan,0.246,#VALUE!,#VALUE!
# 3352,1888,122475,Sanin V.I.,1982,nan,0,0,0,0,0,0,0,0,0,0,0,0,0,0,0,0,0,0,0,0,0,0,0,0,20,0,0,0,0,0,0,0,0,0,0,0,0,0,0,0,0,0,0,0,0,0,0,0,0,0,0,0,0,0,0,0,0,0,0,0,0,0,0,0,0,0,0,0,0,0,0,0,0,0,0,0,0,0,0,0,0,0,0,0,0,0,0,0,0,0,0,8,0,0,0,0,0,0,0,0,8,0,0,0,0,0,0,0,0,0,0,0,0,0,0,0,0,0,0,0,0,0,0,0,0,0,0,0,0,0,0,0,0,0,0,0,0,64,0,0,0,0,0,0,0,0,0,0,0,0,0,0,0,0,0,0,0,0,0,0,0,0,0,0,0,0,0,0,0,0,0,0,0,0,0,0,0,0,0,0,0,nan,nan,0.24,#VALUE!,#VALUE!
# 3356,3096,232,Nemilov S.V.,1973,nan,0,0,0,0,0,0,0,0,0,0,0,0,0,0,0,0,0,0,0,0,0,0,0,0,0,0,0,0,0,0,0,0,0,0,0,0,0,0,0,0,0,0,0,0,0,0,0,0,0,0,0,0,0,0,0,0,0,0,0,0,0,0,0,0,0,0,0,0,0,0,0,0,0,0,0,0,0,0,0,0,0,0,0,45,0,0,0,0,0,0,0,0,0,0,0,0,0,0,0,0,0,0,0,0,0,0,0,0,0,0,0,0,0,0,0,0,0,0,0,0,0,0,0,0,0,0,0,0,0,0,0,0,0,0,0,0,0,55,0,0,0,0,0,0,0,0,0,0,0,0,0,0,0,0,0,0,0,0,0,0,0,0,0,0,0,0,0,0,0,0,0,0,0,0,0,0,0,0,0,0,0,nan,nan,0.24,#VALUE!,#VALUE!
# 3373,8701,80122,Aleinikov F.K.,1962,nan,0,0,0,0,0,0,0,0,0,0,0,0,0,0,0,0,0,0,0,0,0,0,0,0,12.5,0,0,0,0,0,0,0,0,0,0,0,0,0,0,0,0,0,0,0,0,0,0,0,0,0,0,0,0,0,0,0,0,0,0,0,0,0,0,0,0,0,0,0,0,0,0,0,0,0,0,0,0,0,0,0,0,0,0,0,0,0,0,0,0,0,0,0,0,0,0,0,0,0,0,0,25,0,0,0,0,0,0,0,0,0,0,0,0,0,0,0,0,0,0,0,0,0,0,0,0,0,0,0,0,0,0,0,0,0,0,0,0,62.5,0,0,0,0,0,0,0,0,0,0,0,0,0,0,0,0,0,0,0,0,0,0,0,0,0,0,0,0,0,0,0,0,0,0,0,0,0,0,0,0,0,0,0,nan,nan,0.24,#VALUE!,#VALUE!
# 3382,8702,80173,Aleinikov F.K.,1962,nan,0,0,0,0,0,0,0,0,0,0,0,0,0,0,0,0,0,0,0,0,0,0,0,0,0,0,0,0,0,0,0,0,0,0,0,0,0,0,0,0,0,0,0,0,0,0,0,0,0,0,0,0,0,0,0,0,0,0,0,0,0,0,0,0,0,0,0,0,0,0,0,14.28571143,0,0,0,0,0,0,0,0,0,0,0,0,0,0,0,0,0,0,0,14.28571143,0,0,0,0,0,0,0,0,0,0,0,0,0,0,0,0,0,0,0,0,0,0,0,0,0,0,0,0,0,0,0,0,0,0,0,0,0,0,0,0,0,0,0,0,0,71.42857714,0,0,0,0,0,0,0,0,0,0,0,0,0,0,0,0,0,0,0,0,0,0,0,0,0,0,0,0,0,0,0,0,0,0,0,0,0,0,0,0,0,0,0,nan,nan,0.24,#VALUE!,#VALUE!
# 3383,8702,80174,Aleinikov F.K.,1962,nan,0,0,0,0,0,0,0,0,0,0,0,0,0,0,0,0,0,0,0,0,0,0,0,0,14.28571143,0,0,0,0,0,0,0,0,0,0,0,0,0,0,0,0,0,0,0,0,0,0,0,0,0,0,0,0,0,0,0,0,0,0,0,0,0,0,0,0,0,0,0,0,0,0,14.28571143,0,0,0,0,0,0,0,0,0,0,0,0,0,0,0,0,0,0,0,0,0,0,0,0,0,0,0,0,0,0,0,0,0,0,0,0,0,0,0,0,0,0,0,0,0,0,0,0,0,0,0,0,0,0,0,0,0,0,0,0,0,0,0,0,0,71.42857714,0,0,0,0,0,0,0,0,0,0,0,0,0,0,0,0,0,0,0,0,0,0,0,0,0,0,0,0,0,0,0,0,0,0,0,0,0,0,0,0,0,0,0,nan,nan,0.24,#VALUE!,#VALUE!
# 3384,8702,80182,Aleinikov F.K.,1962,nan,0,0,0,0,0,0,0,0,0,0,0,0,0,0,0,0,0,0,0,0,0,0,0,0,14.28571143,0,0,0,0,0,0,0,0,0,0,0,0,0,0,0,0,0,0,0,0,0,0,0,0,0,0,0,0,0,0,0,0,0,0,0,0,0,0,0,0,0,0,0,0,0,0,0,0,0,0,0,0,0,0,0,0,0,0,14.28571143,0,0,0,0,0,0,0,0,0,0,0,0,0,0,0,0,0,0,0,0,0,0,0,0,0,0,0,0,0,0,0,0,0,0,0,0,0,0,0,0,0,0,0,0,0,0,0,0,0,0,0,0,0,71.42857714,0,0,0,0,0,0,0,0,0,0,0,0,0,0,0,0,0,0,0,0,0,0,0,0,0,0,0,0,0,0,0,0,0,0,0,0,0,0,0,0,0,0,0,nan,nan,0.24,#VALUE!,#VALUE!
# 3385,8702,80183,Aleinikov F.K.,1962,nan,0,0,0,0,0,0,0,0,0,0,0,0,0,0,0,0,0,0,0,0,0,0,0,0,0,0,0,0,0,0,0,0,0,0,0,0,0,0,0,0,0,0,0,0,0,0,0,0,0,0,0,0,0,0,0,0,0,0,0,0,0,0,0,0,0,0,0,0,0,0,0,0,0,0,0,0,0,0,0,0,0,0,0,14.28571143,0,0,0,0,0,0,0,0,0,0,0,0,0,0,0,0,0,0,0,0,0,0,0,0,0,0,0,0,0,0,0,0,0,0,0,0,0,0,0,0,0,0,0,0,0,0,0,0,0,0,0,0,0,71.42857714,0,0,0,0,0,0,0,0,0,0,0,0,0,0,0,0,0,0,0,0,0,0,0,0,0,0,0,0,0,0,0,0,0,0,0,0,0,0,0,14.28571143,0,0,0,nan,nan,0.24,#VALUE!,#VALUE!
# 3386,8702,80184,Aleinikov F.K.,1962,nan,0,0,0,0,0,0,0,0,0,0,0,0,0,0,0,0,0,0,0,0,0,0,0,0,0,0,0,0,0,0,0,0,0,0,0,0,0,0,0,0,0,0,0,0,0,0,0,0,0,0,0,0,0,0,0,0,0,0,0,0,0,0,0,0,0,0,0,0,0,0,0,0,0,0,0,0,0,0,0,0,0,0,0,14.28571143,0,0,0,0,0,0,0,0,0,0,0,0,0,0,0,0,0,0,0,0,0,0,0,0,0,0,0,0,0,0,0,0,0,0,0,0,0,0,0,0,0,0,0,0,0,0,0,0,0,0,0,0,0,71.42857714,0,0,0,0,0,0,0,0,0,14.28571143,0,0,0,0,0,0,0,0,0,0,0,0,0,0,0,0,0,0,0,0,0,0,0,0,0,0,0,0,0,0,0,0,0,nan,nan,0.24,#VALUE!,#VALUE!
# 3387,8702,80185,Aleinikov F.K.,1962,nan,0,0,0,0,0,0,0,0,0,0,0,0,0,0,0,0,0,0,0,0,0,0,0,0,0,0,0,0,14.28571143,0,0,0,0,0,0,0,0,0,0,0,0,0,0,0,0,0,0,0,0,0,0,0,0,0,0,0,0,0,0,0,0,0,0,0,0,0,0,0,0,0,0,0,0,0,0,0,0,0,0,0,0,0,0,14.28571143,0,0,0,0,0,0,0,0,0,0,0,0,0,0,0,0,0,0,0,0,0,0,0,0,0,0,0,0,0,0,0,0,0,0,0,0,0,0,0,0,0,0,0,0,0,0,0,0,0,0,0,0,0,71.42857714,0,0,0,0,0,0,0,0,0,0,0,0,0,0,0,0,0,0,0,0,0,0,0,0,0,0,0,0,0,0,0,0,0,0,0,0,0,0,0,0,0,0,0,nan,nan,0.24,#VALUE!,#VALUE!
# 3535,1888,122468,Sanin V.I.,1982,nan,0,0,0,0,0,0,0,0,0,0,0,0,0,0,0,0,0,0,0,0,0,0,0,0,20,0,0,0,0,0,0,0,0,0,0,0,0,0,0,0,0,0,0,0,0,0,0,0,0,0,0,0,0,0,0,0,0,0,0,0,0,0,0,0,0,0,0,0,0,0,0,6,0,0,0,0,0,0,0,0,0,0,0,0,0,0,0,0,0,0,0,6,0,0,0,0,0,0,0,0,0,0,0,0,0,0,0,0,0,0,0,0,0,0,0,0,0,0,0,0,0,0,0,0,0,0,0,0,0,0,0,0,0,0,0,0,0,68,0,0,0,0,0,0,0,0,0,0,0,0,0,0,0,0,0,0,0,0,0,0,0,0,0,0,0,0,0,0,0,0,0,0,0,0,0,0,0,0,0,0,0,nan,nan,0.238,#VALUE!,#VALUE!
# 3625,3066,1797,Jagdt R.,1960,nan,0,0,0,0,0,0,0,0,0,0,0,0,0,0,0,0,0,0,0,0,0,0,0,0,0,0,0,0,0,0,0,0,0,0,0,0,0,0,0,0,0,0,0,0,0,0,0,0,0,0,0,0,0,0,0,0,0,0,0,0,0,0,0,0,0,0,0,0,0,0,0,0,0,0,0,0,0,0,0,0,0,0,0,0,0,0,0,0,0,0,0,0,0,0,0,0,0,0,0,0,33.30682,0,0,0,0,0,0,0,0,0,0,0,0,0,0,0,0,0,0,0,0,0,0,0,0,0,0,0,0,0,0,0,0,0,0,0,0,66.69318,0,0,0,0,0,0,0,0,0,0,0,0,0,0,0,0,0,0,0,0,0,0,0,0,0,0,0,0,0,0,0,0,0,0,0,0,0,0,0,0,0,0,0,nan,nan,0.236,#VALUE!,#VALUE!
# 3669,3270,18503,Nemilov S.V.,1973,nan,0,0,0,0,0,0,0,0,0,0,0,0,0,0,0,0,0,0,0,0,0,0,0,0,50,0,0,0,0,0,0,0,0,0,0,0,0,0,0,0,0,0,0,0,0,0,0,0,0,0,0,0,0,0,0,0,0,0,0,0,0,0,0,0,0,0,0,0,0,0,0,0,0,0,0,0,0,0,0,0,0,0,0,0,0,0,0,0,0,0,0,0,0,0,0,0,0,0,0,0,0,0,0,0,0,0,0,0,0,0,0,0,0,0,0,0,0,0,0,0,0,0,0,0,0,0,0,0,0,0,0,0,0,0,0,0,0,50,0,0,0,0,0,0,0,0,0,0,0,0,0,0,0,0,0,0,0,0,0,0,0,0,0,0,0,0,0,0,0,0,0,0,0,0,0,0,0,0,0,0,0,nan,nan,0.235,#VALUE!,#VALUE!
# 3791,37969,448780,Gaafar M.S.,2011,nan,0,0,0,0,0,0,0,0,0,0,0,0,0,0,0,0,0,0,0,0,0,0,0,0,0,0,0,0,0,0,0,0,0,0,0,0,0,0,0,0,0,0,0,0,0,0,0,0,0,0,0,0,0,0,0,0,0,0,0,0,0,0,0,0,0,0,0,0,0,0,0,0,0,0,0,0,0,0,0,0,0,0,0,0,0,0,0,0,0,0,0,0,0,0,0,0,0,0,0,0,0,0,0,0,0,0,20,0,0,0,0,0,0,0,0,0,0,0,0,20,0,0,0,0,0,0,0,0,0,0,0,0,0,0,0,0,0,0,0,0,0,0,0,0,0,0,0,0,0,0,0,0,0,60,0,0,0,0,0,0,0,0,0,0,0,0,0,0,0,0,0,0,0,0,0,0,0,0,0,0,0,nan,nan,0.233,#VALUE!,#VALUE!
# 3853,1888,122460,Sanin V.I.,1982,nan,0,0,0,0,0,0,0,0,0,0,0,0,0,0,0,0,0,0,0,0,0,0,0,0,30,0,0,0,0,0,0,0,0,0,0,0,0,0,0,0,0,0,0,0,0,0,0,0,0,0,0,0,0,0,0,0,0,0,0,0,0,0,0,0,0,0,0,0,0,0,0,0,0,0,0,0,0,0,0,0,0,0,0,0,0,0,0,0,0,0,0,2,0,0,0,0,0,0,0,0,2,0,0,0,0,0,0,0,0,0,0,0,0,0,0,0,0,0,0,0,0,0,0,0,0,0,0,0,0,0,0,0,0,0,0,0,0,66,0,0,0,0,0,0,0,0,0,0,0,0,0,0,0,0,0,0,0,0,0,0,0,0,0,0,0,0,0,0,0,0,0,0,0,0,0,0,0,0,0,0,0,nan,nan,0.231,#VALUE!,#VALUE!
# 3854,1888,122474,Sanin V.I.,1982,nan,0,0,0,0,0,0,0,0,0,0,0,0,0,0,0,0,0,0,0,0,0,0,0,0,20,0,0,0,0,0,0,0,0,0,0,0,0,0,0,0,0,0,0,0,0,0,0,0,0,0,0,0,0,0,0,0,0,0,0,0,0,0,0,0,0,0,0,0,0,0,0,0,0,0,0,0,0,0,0,0,0,0,0,0,0,0,0,0,0,0,0,6,0,0,0,0,0,0,0,0,6,0,0,0,0,0,0,0,0,0,0,0,0,0,0,0,0,0,0,0,0,0,0,0,0,0,0,0,0,0,0,0,0,0,0,0,0,68,0,0,0,0,0,0,0,0,0,0,0,0,0,0,0,0,0,0,0,0,0,0,0,0,0,0,0,0,0,0,0,0,0,0,0,0,0,0,0,0,0,0,0,nan,nan,0.231,#VALUE!,#VALUE!
# 3906,7849,74330,Mierzejewski A.,1988,nan,0,0,0,0,0,0,0,0,0,0,0,0,0,0,0,0,0,0,0,0,0,0,0,0,0,0,0,0,0,0,0,0,0,0,0,0,0,0,0,0,0,0,0,0,0,0,0,0,0,0,0,0,0,0,0,0,0,0,0,0,0,0,0,0,0,0,0,0,0,0,0,0,0,0,0,0,0,0,0,0,0,0,0,0,0,0,0,0,0,0,0,0,0,0,0,0,0,0,0,0,0,0,0,0,0,0,0,0,0,0,0,0,0,0,0,90,0,0,0,0,0,0,0,0,0,0,0,0,0,0,0,0,0,0,0,0,0,0,10,0,0,0,0,0,0,0,0,0,0,0,0,0,0,0,0,0,0,0,0,0,0,0,0,0,0,0,0,0,0,0,0,0,0,0,0,0,0,0,0,0,0,nan,nan,0.23,#VALUE!,#VALUE!
# 3912,8701,80138,Aleinikov F.K.,1962,nan,0,0,0,0,0,0,0,0,0,0,0,0,0,0,0,0,0,0,0,0,0,0,0,0,0,0,0,0,0,0,0,0,0,0,0,0,0,0,0,0,0,0,0,0,0,0,0,0,0,0,0,0,0,0,0,0,0,0,0,0,0,0,0,0,0,0,0,0,0,0,0,0,0,0,0,0,0,0,0,0,0,0,0,0,0,0,0,0,0,0,0,14.28571143,0,0,0,0,0,0,0,0,14.28571143,0,0,0,0,0,0,0,0,0,0,0,0,0,0,0,0,0,0,0,0,0,0,0,0,0,0,0,0,0,0,0,0,0,0,0,0,71.42857714,0,0,0,0,0,0,0,0,0,0,0,0,0,0,0,0,0,0,0,0,0,0,0,0,0,0,0,0,0,0,0,0,0,0,0,0,0,0,0,0,0,0,0,nan,nan,0.23,#VALUE!,#VALUE!
# 3916,8702,80180,Aleinikov F.K.,1962,nan,0,0,0,0,0,0,0,0,0,0,0,0,0,0,0,0,0,0,14.28571143,0,0,0,0,0,0,0,0,0,0,0,0,0,0,0,0,0,0,0,0,0,0,0,0,0,0,0,0,0,0,0,0,0,0,0,0,0,0,0,0,0,0,0,0,0,0,0,0,0,0,0,0,0,0,0,0,0,0,0,0,0,0,0,0,14.28571143,0,0,0,0,0,0,0,0,0,0,0,0,0,0,0,0,0,0,0,0,0,0,0,0,0,0,0,0,0,0,0,0,0,0,0,0,0,0,0,0,0,0,0,0,0,0,0,0,0,0,0,0,0,71.42857714,0,0,0,0,0,0,0,0,0,0,0,0,0,0,0,0,0,0,0,0,0,0,0,0,0,0,0,0,0,0,0,0,0,0,0,0,0,0,0,0,0,0,0,nan,nan,0.23,#VALUE!,#VALUE!
# 3917,8702,80181,Aleinikov F.K.,1962,nan,0,0,0,0,0,0,0,0,0,0,0,0,0,0,0,0,0,0,0,0,0,0,0,0,0,0,0,0,0,0,0,0,0,0,0,0,0,0,0,0,0,0,0,0,0,0,0,0,0,0,0,0,0,0,0,0,0,0,0,0,0,0,0,0,0,0,0,0,0,0,0,0,0,0,0,0,0,0,0,0,0,0,0,14.28571143,0,0,0,0,0,0,0,14.28571143,0,0,0,0,0,0,0,0,0,0,0,0,0,0,0,0,0,0,0,0,0,0,0,0,0,0,0,0,0,0,0,0,0,0,0,0,0,0,0,0,0,0,0,0,0,71.42857714,0,0,0,0,0,0,0,0,0,0,0,0,0,0,0,0,0,0,0,0,0,0,0,0,0,0,0,0,0,0,0,0,0,0,0,0,0,0,0,0,0,0,0,nan,nan,0.23,#VALUE!,#VALUE!
# 3918,8702,80187,Aleinikov F.K.,1962,nan,0,0,0,0,0,0,0,0,0,0,0,0,0,0,0,0,0,0,0,0,0,0,0,0,0,0,0,0,0,0,0,0,0,0,0,0,0,0,0,0,0,0,0,0,0,0,0,0,0,0,0,0,0,0,0,0,0,0,0,0,0,0,0,0,0,0,0,0,0,0,0,0,0,0,0,0,0,0,0,0,0,0,0,14.28571143,0,0,0,0,0,0,0,0,0,0,0,0,0,0,0,0,0,0,0,0,0,0,0,0,0,0,0,0,0,0,0,0,0,0,0,14.28571143,0,0,0,0,0,0,0,0,0,0,0,0,0,0,0,0,0,71.42857714,0,0,0,0,0,0,0,0,0,0,0,0,0,0,0,0,0,0,0,0,0,0,0,0,0,0,0,0,0,0,0,0,0,0,0,0,0,0,0,0,0,0,0,nan,nan,0.23,#VALUE!,#VALUE!
# 3962,31575,378941,Millett J.C.F.,2005,nan,0,0,0,0.582932451,0,0,0,0,0,0,0,0,0,0,0,0,0,0,0,0,0,0,0,0,8.903177252,0,0,0,0,0,0,0,0,0,0,0,0,0,0,0,0,0,0,0,0,0,0,0,0,0,0.040939997,0,0,0,0,0,0,0,0,0,0,0,0,0,0,0,0,0,0,0,0,0.378592868,0,0,0,0,0,0,0,0,0,0,0,0,0,0,0,0,0,0,0,5.810284512,0,0,0,0,0,0,0,0,12.46673895,0,0,0,0,0,0,0,0,0,0,0,0,0,0,0,0,0,0,0,0,0,0,0,0,0,0,0,0,0,0,0,0,0,0,0,0,71.81733397,0,0,0,0,0,0,0,0,0,0,0,0,0,0,0,0,0,0,0,0,0,0,0,0,0,0,0,0,0,0,0,0,0,0,0,0,0,0,0,0,0,0,0,nan,nan,0.23,#VALUE!,#VALUE!
# 4055,1888,122467,Sanin V.I.,1982,nan,0,0,0,0,0,0,0,0,0,0,0,0,0,0,0,0,0,0,0,0,0,0,0,0,20,0,0,0,0,0,0,0,0,0,0,0,0,0,0,0,0,0,0,0,0,0,0,0,0,0,0,0,0,0,0,0,0,0,0,0,0,0,0,0,0,0,0,0,0,0,0,4,0,0,0,0,0,0,0,0,0,0,0,0,0,0,0,0,0,0,0,4,0,0,0,0,0,0,0,0,0,0,0,0,0,0,0,0,0,0,0,0,0,0,0,0,0,0,0,0,0,0,0,0,0,0,0,0,0,0,0,0,0,0,0,0,0,72,0,0,0,0,0,0,0,0,0,0,0,0,0,0,0,0,0,0,0,0,0,0,0,0,0,0,0,0,0,0,0,0,0,0,0,0,0,0,0,0,0,0,0,nan,nan,0.228,#VALUE!,#VALUE!
# 4073,37204,441714,Kaundal R.S.,2010,nan,0,0,0,0,0,0,0,0,0,0,0,0,0,40,0,0,0,0,0,0,0,0,0,0,0,0,0,0,0,0,0,0,0,0,0,0,0,0,0,0,0,0,0,0,0,0,0,0,0,0,0,0,0,0,0,0,0,0,0,0,0,0,0,0,0,0,0,0,0,0,0,0,0,0,0,0,0,0,0,0,0,0,0,0,0,0,0,0,0,0,0,0,0,0,0,0,0,0,0,0,0,0,0,0,0,0,0,0,0,0,0,0,0,0,0,0,0,0,0,50,0,0,0,0,0,0,0,0,0,0,0,0,0,0,0,0,0,0,0,0,0,0,0,0,0,0,0,10,0,0,0,0,0,0,0,0,0,0,0,0,0,0,0,0,0,0,0,0,0,0,0,0,0,0,0,0,0,0,0,0,0,nan,nan,0.228,#VALUE!,#VALUE!
# 4122,1888,122466,Sanin V.I.,1982,nan,0,0,0,0,0,0,0,0,0,0,0,0,0,0,0,0,0,0,0,0,0,0,0,0,20,0,0,0,0,0,0,0,0,0,0,0,0,0,0,0,0,0,0,0,0,0,0,0,0,0,0,0,0,0,0,0,0,0,0,0,0,0,0,0,0,0,0,0,0,0,0,2,0,0,0,0,0,0,0,0,0,0,0,0,0,0,0,0,0,0,0,2,0,0,0,0,0,0,0,0,0,0,0,0,0,0,0,0,0,0,0,0,0,0,0,0,0,0,0,0,0,0,0,0,0,0,0,0,0,0,0,0,0,0,0,0,0,76,0,0,0,0,0,0,0,0,0,0,0,0,0,0,0,0,0,0,0,0,0,0,0,0,0,0,0,0,0,0,0,0,0,0,0,0,0,0,0,0,0,0,0,nan,nan,0.226,#VALUE!,#VALUE!
# 4342,7849,74329,Mierzejewski A.,1988,nan,0,0,0,0,0,0,0,0,0,0,0,0,0,0,0,0,0,0,0,0,0,0,0,0,0,0,0,0,0,0,0,0,0,0,0,0,0,0,0,0,0,0,0,0,0,0,0,0,0,0,0,0,0,0,0,0,0,0,0,0,0,0,0,0,0,0,0,0,0,0,0,0,0,0,0,0,0,0,0,0,0,0,0,0,0,0,0,0,0,0,0,0,0,0,0,0,0,0,0,0,0,0,0,0,0,0,0,0,0,0,0,0,0,0,0,95,0,0,0,0,0,0,0,0,0,0,0,0,0,0,0,0,0,0,0,0,0,0,5,0,0,0,0,0,0,0,0,0,0,0,0,0,0,0,0,0,0,0,0,0,0,0,0,0,0,0,0,0,0,0,0,0,0,0,0,0,0,0,0,0,0,nan,nan,0.22,#VALUE!,#VALUE!
# 4481,3066,1796,Jagdt R.,1960,nan,0,0,0,0,0,0,0,0,0,0,0,0,0,0,0,0,0,0,0,0,0,0,0,0,0,0,0,0,0,0,0,0,0,0,0,0,0,0,0,0,0,0,0,0,0,0,0,0,0,0,0,0,0,0,0,0,0,0,0,0,0,0,0,0,0,0,0,0,0,0,0,0,0,0,0,0,0,0,0,0,0,0,0,0,0,0,0,0,0,0,0,0,0,0,0,0,0,0,0,0,24.42241244,0,0,0,0,0,0,0,0,0,0,0,0,0,0,0,0,0,0,0,0,0,0,0,0,0,0,0,0,0,0,0,0,0,0,0,0,75.57758756,0,0,0,0,0,0,0,0,0,0,0,0,0,0,0,0,0,0,0,0,0,0,0,0,0,0,0,0,0,0,0,0,0,0,0,0,0,0,0,0,0,0,0,nan,nan,0.218,#VALUE!,#VALUE!
# 4521,5947,72092,Nemilov S.V.,1976,nan,0,0,0,0,0,0,0,0,0,0,0,0,0,0,0,0,0,0,0,15.2,0,0,0,0,0,0,0,0,0,0,0,0,0,0,0,0,0,0,0,0,0,0,0,0,0,0,0,0,0,0,0,0,0,0,0,0,0,0,0,0,84.8,0,0,0,0,0,0,0,0,0,0,0,0,0,0,0,0,0,0,0,0,0,0,0,0,0,0,0,0,0,0,0,0,0,0,0,0,0,0,0,0,0,0,0,0,0,0,0,0,0,0,0,0,0,0,0,0,0,0,0,0,0,0,0,0,0,0,0,0,0,0,0,0,0,0,0,0,0,0,0,0,0,0,0,0,0,0,0,0,0,0,0,0,0,0,0,0,0,0,0,0,0,0,0,0,0,0,0,0,0,0,0,0,0,0,0,0,0,0,0,0,nan,nan,0.216,#VALUE!,#VALUE!
# 4541,1888,122473,Sanin V.I.,1982,nan,0,0,0,0,0,0,0,0,0,0,0,0,0,0,0,0,0,0,0,0,0,0,0,0,20,0,0,0,0,0,0,0,0,0,0,0,0,0,0,0,0,0,0,0,0,0,0,0,0,0,0,0,0,0,0,0,0,0,0,0,0,0,0,0,0,0,0,0,0,0,0,0,0,0,0,0,0,0,0,0,0,0,0,0,0,0,0,0,0,0,0,4,0,0,0,0,0,0,0,0,4,0,0,0,0,0,0,0,0,0,0,0,0,0,0,0,0,0,0,0,0,0,0,0,0,0,0,0,0,0,0,0,0,0,0,0,0,72,0,0,0,0,0,0,0,0,0,0,0,0,0,0,0,0,0,0,0,0,0,0,0,0,0,0,0,0,0,0,0,0,0,0,0,0,0,0,0,0,0,0,0,nan,nan,0.215,#VALUE!,#VALUE!
# 4598,5947,72088,Nemilov S.V.,1976,nan,0,0,0,0,0,0,0,0,0,0,0,0,0,0,0,0,0,0,0,5.3,0,0,0,0,0,0,0,0,0,0,0,0,0,0,0,0,0,0,0,0,0,0,0,0,0,0,0,0,0,0,0,0,0,0,0,0,0,0,0,0,94.7,0,0,0,0,0,0,0,0,0,0,0,0,0,0,0,0,0,0,0,0,0,0,0,0,0,0,0,0,0,0,0,0,0,0,0,0,0,0,0,0,0,0,0,0,0,0,0,0,0,0,0,0,0,0,0,0,0,0,0,0,0,0,0,0,0,0,0,0,0,0,0,0,0,0,0,0,0,0,0,0,0,0,0,0,0,0,0,0,0,0,0,0,0,0,0,0,0,0,0,0,0,0,0,0,0,0,0,0,0,0,0,0,0,0,0,0,0,0,0,0,nan,nan,0.213,#VALUE!,#VALUE!
# 4625,3066,1795,Jagdt R.,1960,nan,0,0,0,0,0,0,0,0,0,0,0,0,0,0,0,0,0,0,0,0,0,0,0,0,0,0,0,0,0,0,0,0,0,0,0,0,0,0,0,0,0,0,0,0,0,0,0,0,0,0,0,0,0,0,0,0,0,0,0,0,0,0,0,0,0,0,0,0,0,0,0,0,0,0,0,0,0,0,0,0,0,0,0,0,0,0,0,0,0,0,0,0,0,0,0,0,0,0,0,0,19.50789,0,0,0,0,0,0,0,0,0,0,0,0,0,0,0,0,0,0,0,0,0,0,0,0,0,0,0,0,0,0,0,0,0,0,0,0,80.49211,0,0,0,0,0,0,0,0,0,0,0,0,0,0,0,0,0,0,0,0,0,0,0,0,0,0,0,0,0,0,0,0,0,0,0,0,0,0,0,0,0,0,0,nan,nan,0.211,#VALUE!,#VALUE!
# 4729,5947,72091,Nemilov S.V.,1976,nan,0,0,0,0,0,0,0,0,0,0,0,0,0,0,0,0,0,0,0,13.08,0,0,0,0,0,0,0,0,0,0,0,0,0,0,0,0,0,0,0,0,0,0,0,0,0,0,0,0,0,0,0,0,0,0,0,0,0,0,0,0,86.92,0,0,0,0,0,0,0,0,0,0,0,0,0,0,0,0,0,0,0,0,0,0,0,0,0,0,0,0,0,0,0,0,0,0,0,0,0,0,0,0,0,0,0,0,0,0,0,0,0,0,0,0,0,0,0,0,0,0,0,0,0,0,0,0,0,0,0,0,0,0,0,0,0,0,0,0,0,0,0,0,0,0,0,0,0,0,0,0,0,0,0,0,0,0,0,0,0,0,0,0,0,0,0,0,0,0,0,0,0,0,0,0,0,0,0,0,0,0,0,0,nan,nan,0.209,#VALUE!,#VALUE!
# 4867,7849,74332,Mierzejewski A.,1988,nan,0,0,0,0,0,0,0,0,0,0,0,0,0,0,0,0,0,0,0,0,0,0,0,0,0,0,0,0,0,0,0,0,0,0,0,0,0,0,0,0,0,0,0,0,0,0,0,0,0,0,0,0,0,0,0,0,0,0,0,0,0,0,0,0,0,0,0,0,0,0,0,0,0,0,0,0,0,0,0,0,0,0,0,0,0,0,0,0,0,0,0,0,0,0,0,0,0,0,0,0,0,0,0,0,0,0,0,0,0,0,0,0,0,0,0,80,0,0,0,0,0,0,0,0,0,0,0,0,0,0,0,0,0,0,0,0,0,0,20,0,0,0,0,0,0,0,0,0,0,0,0,0,0,0,0,0,0,0,0,0,0,0,0,0,0,0,0,0,0,0,0,0,0,0,0,0,0,0,0,0,0,nan,nan,0.2,#VALUE!,#VALUE!
# 4900,31575,378942,Millett J.C.F.,2005,nan,0,0,0,1.335935092,0,0,0,0,0,0,0,0,0,11.20555077,0,0,0,0,0,0,0,0,0,0,0.110410508,0,0,0,0,0,0,0,0,0,0,0,0,0,0,0,0,0,0,0,0,0,0,0,0,0,0.019390001,0,0,0,0,0,0,0,0,0,0,0,0,0,0,0,0,0,0,0,0,0,0,0,0,0,0,0,0,0,0,0,0,0,0,0,0,0,0,0,0,0.076809615,0,0,0,0,0,0,0,0,4.195688289,0,0,0,0,0,0,0,0,0,0,0,0,0,0,0,0,0,0,0,0,0,0,0,0,0,0,0,0,0,0,0,0,0,0,0,0,83.05621572,0,0,0,0,0,0,0,0,0,0,0,0,0,0,0,0,0,0,0,0,0,0,0,0,0,0,0,0,0,0,0,0,0,0,0,0,0,0,0,0,0,0,0,nan,nan,0.2,#VALUE!,#VALUE!
# 4962,37204,441715,Kaundal R.S.,2010,nan,0,0,0,0,0,0,0,0,0,0,0,0,0,30,0,0,0,0,0,0,0,0,0,0,0,0,0,0,0,0,0,0,0,0,0,0,0,0,0,0,0,0,0,0,0,0,0,0,0,0,0,0,0,0,0,0,0,0,0,0,0,0,0,0,0,0,0,0,0,0,0,0,0,0,0,0,0,0,0,0,0,0,0,0,0,0,0,0,0,0,0,0,0,0,0,0,0,0,0,0,0,0,0,0,0,0,0,0,0,0,0,0,0,0,0,0,0,0,0,60,0,0,0,0,0,0,0,0,0,0,0,0,0,0,0,0,0,0,0,0,0,0,0,0,0,0,0,10,0,0,0,0,0,0,0,0,0,0,0,0,0,0,0,0,0,0,0,0,0,0,0,0,0,0,0,0,0,0,0,0,0,nan,nan,0.199,#VALUE!,#VALUE!
# 4966,3066,1794,Jagdt R.,1960,nan,0,0,0,0,0,0,0,0,0,0,0,0,0,0,0,0,0,0,0,0,0,0,0,0,0,0,0,0,0,0,0,0,0,0,0,0,0,0,0,0,0,0,0,0,0,0,0,0,0,0,0,0,0,0,0,0,0,0,0,0,0,0,0,0,0,0,0,0,0,0,0,0,0,0,0,0,0,0,0,0,0,0,0,0,0,0,0,0,0,0,0,0,0,0,0,0,0,0,0,0,14.60845,0,0,0,0,0,0,0,0,0,0,0,0,0,0,0,0,0,0,0,0,0,0,0,0,0,0,0,0,0,0,0,0,0,0,0,0,85.39155,0,0,0,0,0,0,0,0,0,0,0,0,0,0,0,0,0,0,0,0,0,0,0,0,0,0,0,0,0,0,0,0,0,0,0,0,0,0,0,0,0,0,0,nan,nan,0.198,#VALUE!,#VALUE!
# 4986,1966,110902,Kisin B.I.,1959,KF6,0,0,0,2.590069487,0,0,0,0,0,0,0,0,0,0.475344554,0,0,0,0,0,0,0,0,0,0,0,0,0,0,0,0,0,0,0,0,0,0,0,0,0,0,0,0,0,0,0,0,0,0,2.020992577,0,0,0,0,0,0,0,0,0,0,0,0,0,0,0,0,0,0,0,0,0,0,4.005126289,0,0,0,0,0,0,0,0,0,0,0,0,0,0,0,0,0,0,0,0,0,0,0,0,0,0,0,0,7.336457053,0,0,0,0,0,0,0,0,0,0,0,0,0,0,0,0,0,0,2.538367677,0,0,0,0,0,0,0,0,0,0,0.06811975,0,0,0,0,0,0,80.96552261,0,0,0,0,0,0,0,0,0,0,0,0,0,0,0,0,0,0,0,0,0,0,0,0,0,0,0,0,0,0,0,0,0,0,0,0,0,0,0,0,0,0,0,nan,nan,0.196,#VALUE!,#VALUE!
# 5015,5342,40498,Goralnik A.S.,1972,KV,0,0,0,0,0,0,0,0,0,0,0,0,0,0,0,0,0,0,0,0,0,0,0,0,0,0,0,0,0,0,0,0,0,0,0,0,0,0,0,0,0,0,0,0,0,0,0,0,0,0,0,0,0,0,0,0,0,0,0,0,0,0,0,0,0,0,0,0,0,0,0,0,0,0,0,0,0,0,0,0,0,0,0,0,0,0,0,0,0,0,0,0,0,0,0,0,0,0,0,0,0,0,0,0,0,0,0,0,0,0,0,0,0,0,0,0,0,0,0,0,0,0,0,0,0,0,0,0,0,0,0,0,0,0,0,0,0,100,0,0,0,0,0,0,0,0,0,0,0,0,0,0,0,0,0,0,0,0,0,0,0,0,0,0,0,0,0,0,0,0,0,0,0,0,0,0,0,0,0,0,0,nan,nan,0.192,#VALUE!,#VALUE!
# 5029,1440,1472,Pavlova G.A.,1975,nan,0,0,0,0,0,0,0,0,0,0,0,0,0,0,0,0,0,0,0,0,0,0,0,0,0,0,0,0,0,0,0,0,0,0,0,0,0,0,0,0,0,0,0,0,0,0,0,0,0,0,0,0,0,0,0,0,0,0,0,0,0,0,0,0,0,0,0,0,0,0,0,0,0,0,0,0,0,0,0,0,0,0,0,0,0,0,0,0,0,0,0,0,0,0,0,0,0,0,0,0,0,0,0,0,0,0,0,0,0,0,0,0,0,0,0,0,0,0,0,0,0,0,0,0,0,0,0,0,0,0,0,0,0,0,0,0,0,93.86074531,0,0,0,0,0,0,0,0,0,0,0,0,0,0,0,0,0,0,0,6.139254693,0,0,0,0,0,0,0,0,0,0,0,0,0,0,0,0,0,0,0,0,0,0,0,nan,nan,0.19,#VALUE!,#VALUE!
# 5038,32940,397724,Zha Chang0sheng,1994,Herasil,0,0,0,0,0,0,0,0,0,0,0,0,0,0,0,0,0,0,0,0,0,0,0,0,0,0,0,0,0,0,0,0,0,0,0,0,0,0,0,0,0,0,0,0,0,0,0,0,0,0,0,0,0,0,0,0,0,0,0,0,0,0,0,0,0,0,0,0,0,0,0,0,0,0,0,0,0,0,0,0,0,0,0,0,0,0,0,0,0,0,0,0,0,0,0,0,0,0,0,0,0,0,0,0,0,0,0,0,0,0,0,0,0,0,0,0,0,0,0,0,0,0,0,0,0,0,0,0,0,0,0,0,0,0,0,0,0,100,0,0,0,0,0,0,0,0,0,0,0,0,0,0,0,0,0,0,0,0,0,0,0,0,0,0,0,0,0,0,0,0,0,0,0,0,0,0,0,0,0,0,0,nan,nan,0.19,#VALUE!,#VALUE!
# 5088,5342,40497,Goralnik A.S.,1972,KI,0,0,0,0,0,0,0,0,0,0,0,0,0,0,0,0,0,0,0,0,0,0,0,0,0,0,0,0,0,0,0,0,0,0,0,0,0,0,0,0,0,0,0,0,0,0,0,0,0,0,0,0,0,0,0,0,0,0,0,0,0,0,0,0,0,0,0,0,0,0,0,0,0,0,0,0,0,0,0,0,0,0,0,0,0,0,0,0,0,0,0,0,0,0,0,0,0,0,0,0,0,0,0,0,0,0,0,0,0,0,0,0,0,0,0,0,0,0,0,0,0,0,0,0,0,0,0,0,0,0,0,0,0,0,0,0,0,100,0,0,0,0,0,0,0,0,0,0,0,0,0,0,0,0,0,0,0,0,0,0,0,0,0,0,0,0,0,0,0,0,0,0,0,0,0,0,0,0,0,0,0,nan,nan,0.181,#VALUE!,#VALUE!
# 5095,8701,80116,Aleinikov F.K.,1962,nan,0,0,0,0,0,0,0,0,0,0,0,0,0,0,0,0,0,0,0,0,0,0,0,0,0,0,0,0,0,0,0,0,0,0,0,0,0,0,0,0,0,0,0,0,0,0,0,0,0,0,0,0,0,0,0,0,0,0,0,0,0,0,0,0,0,0,0,0,0,0,0,0,0,0,0,0,0,0,0,0,0,0,0,0,0,0,0,0,0,0,0,0,0,0,0,0,0,0,0,0,13.04348,0,0,0,0,0,0,0,0,0,0,0,0,0,0,0,0,0,0,0,0,0,0,0,0,0,0,0,0,0,0,0,0,0,0,0,0,86.95652,0,0,0,0,0,0,0,0,0,0,0,0,0,0,0,0,0,0,0,0,0,0,0,0,0,0,0,0,0,0,0,0,0,0,0,0,0,0,0,0,0,0,0,nan,nan,0.18,#VALUE!,#VALUE!
# 5115,5342,40499,Goralnik A.S.,1972,KU,0,0,0,0,0,0,0,0,0,0,0,0,0,0,0,0,0,0,0,0,0,0,0,0,0,0,0,0,0,0,0,0,0,0,0,0,0,0,0,0,0,0,0,0,0,0,0,0,0,0,0,0,0,0,0,0,0,0,0,0,0,0,0,0,0,0,0,0,0,0,0,0,0,0,0,0,0,0,0,0,0,0,0,0,0,0,0,0,0,0,0,0,0,0,0,0,0,0,0,0,0,0,0,0,0,0,0,0,0,0,0,0,0,0,0,0,0,0,0,0,0,0,0,0,0,0,0,0,0,0,0,0,0,0,0,0,0,100,0,0,0,0,0,0,0,0,0,0,0,0,0,0,0,0,0,0,0,0,0,0,0,0,0,0,0,0,0,0,0,0,0,0,0,0,0,0,0,0,0,0,0,nan,nan,0.176,#VALUE!,#VALUE!
# 5131,24933,302458,Shen G.0Q.,2002,nan,0,0,0,0,0,0,0,0,0,0,0,0,0,0,0,0,0,0,0,0,0,0,0,0,0,0,0,0,0,0,0,0,0,0,0,0,0,0,0,0,0,0,0,0,0,0,0,0,0,0,0,0,0,0,0,0,0,0,0,0,0,0,0,0,0,0,0,0,0,0,0,0,0,0,0,0,0,0,0,0,0,0,0,0,0,0,0,0,0,0,0,0,0,0,0,0,0,0,0,0,0,0,0,0,0,0,0,0,0,0,0,0,0,0,0,0,0,0,0,0,0,0,0,0,0,0,0,0,0,0,0,0,0,0,0,0,0,100,0,0,0,0,0,0,0,0,0,0,0,0,0,0,0,0,0,0,0,0,0,0,0,0,0,0,0,0,0,0,0,0,0,0,0,0,0,0,0,0,0,0,0,nan,nan,0.171,#VALUE!,#VALUE!
# 5173,5947,72090,Nemilov S.V.,1976,nan,0,0,0,0,0,0,0,0,0,0,0,0,0,0,0,0,0,0,0,10.5,0,0,0,0,0,0,0,0,0,0,0,0,0,0,0,0,0,0,0,0,0,0,0,0,0,0,0,0,0,0,0,0,0,0,0,0,0,0,0,0,89.5,0,0,0,0,0,0,0,0,0,0,0,0,0,0,0,0,0,0,0,0,0,0,0,0,0,0,0,0,0,0,0,0,0,0,0,0,0,0,0,0,0,0,0,0,0,0,0,0,0,0,0,0,0,0,0,0,0,0,0,0,0,0,0,0,0,0,0,0,0,0,0,0,0,0,0,0,0,0,0,0,0,0,0,0,0,0,0,0,0,0,0,0,0,0,0,0,0,0,0,0,0,0,0,0,0,0,0,0,0,0,0,0,0,0,0,0,0,0,0,0,nan,nan,0.167,#VALUE!,#VALUE!
# 5224,5342,40501,Goralnik A.S.,1972,KU01,0,0,0,0,0,0,0,0,0,0,0,0,0,0,0,0,0,0,0,0,0,0,0,0,0,0,0,0,0,0,0,0,0,0,0,0,0,0,0,0,0,0,0,0,0,0,0,0,0,0,0,0,0,0,0,0,0,0,0,0,0,0,0,0,0,0,0,0,0,0,0,0,0,0,0,0,0,0,0,0,0,0,0,0,0,0,0,0,0,0,0,0,0,0,0,0,0,0,0,0,0,0,0,0,0,0,0,0,0,0,0,0,0,0,0,0,0,0,0,0,0,0,0,0,0,0,0,0,0,0,0,0,0,0,0,0,0,100,0,0,0,0,0,0,0,0,0,0,0,0,0,0,0,0,0,0,0,0,0,0,0,0,0,0,0,0,0,0,0,0,0,0,0,0,0,0,0,0,0,0,0,nan,nan,0.157,#VALUE!,#VALUE!
# 5227,5342,40500,Goralnik A.S.,1972,KI,0,0,0,0,0,0,0,0,0,0,0,0,0,0,0,0,0,0,0,0,0,0,0,0,0,0,0,0,0,0,0,0,0,0,0,0,0,0,0,0,0,0,0,0,0,0,0,0,0,0,0,0,0,0,0,0,0,0,0,0,0,0,0,0,0,0,0,0,0,0,0,0,0,0,0,0,0,0,0,0,0,0,0,0,0,0,0,0,0,0,0,0,0,0,0,0,0,0,0,0,0,0,0,0,0,0,0,0,0,0,0,0,0,0,0,0,0,0,0,0,0,0,0,0,0,0,0,0,0,0,0,0,0,0,0,0,0,100,0,0,0,0,0,0,0,0,0,0,0,0,0,0,0,0,0,0,0,0,0,0,0,0,0,0,0,0,0,0,0,0,0,0,0,0,0,0,0,0,0,0,0,nan,nan,0.151,#VALUE!,#VALUE!
# 5241,8701,80115,Aleinikov F.K.,1962,nan,0,0,0,0,0,0,0,0,0,0,0,0,0,0,0,0,0,0,0,0,0,0,0,0,0,0,0,0,0,0,0,0,0,0,0,0,0,0,0,0,0,0,0,0,0,0,0,0,0,0,0,0,0,0,0,0,0,0,0,0,0,0,0,0,0,0,0,0,0,0,0,0,0,0,0,0,0,0,0,0,0,0,0,0,0,0,0,0,0,0,0,0,0,0,0,0,0,0,0,0,0,0,0,0,0,0,0,0,0,0,0,0,0,0,0,0,0,0,0,0,0,0,0,0,0,0,0,0,0,0,0,0,0,0,0,0,0,100,0,0,0,0,0,0,0,0,0,0,0,0,0,0,0,0,0,0,0,0,0,0,0,0,0,0,0,0,0,0,0,0,0,0,0,0,0,0,0,0,0,0,0,nan,nan,0.14,#VALUE!,#VALUE!
# 3563,40360,467694,Matori K.A.,2013,nan,0,0,0,0,0,0,0,0,0,0,0,0,0,0,0,0,0,0,0,0,0,0,0,0,0,0,0,0,0,0,0,0,0,0,0,0,0,0,0,0,0,0,0,0,0,0,0,0,0,0,0,0,0,0,0,0,0,0,0,0,0,0,0,0,0,0,0,0,0,0,0,0,0,0,0,0,0,0,0,0,0,0,0,0,0,0,0,0,0,0,0,0,0,0,0,0,0,0,0,0,0,0,0,0,0,0,0,0,0,0,0,0,0,0,0,90,0,0,0,10,0,0,0,0,0,0,0,0,0,0,0,0,0,0,0,0,0,0,0,0,0,0,0,0,0,0,0,0,0,0,0,0,0,0,0,0,0,0,0,0,0,0,0,0,0,0,0,0,0,0,0,0,0,0,0,0,0,0,0,0,0,25.5,30.3,0.238,-0.579207921,343.3646726
# 3293,40360,467695,Matori K.A.,2013,nan,0,0,0,0,0,0,0,0,0,0,0,0,0,0,0,0,0,0,0,0,0,0,0,0,0,0,0,0,0,0,0,0,0,0,0,0,0,0,0,0,0,0,0,0,0,0,0,0,0,0,0,0,0,0,0,0,0,0,0,0,0,0,0,0,0,0,0,0,0,0,0,0,0,0,0,0,0,0,0,0,0,0,0,0,0,0,0,0,0,0,0,0,0,0,0,0,0,0,0,0,0,0,0,0,0,0,0,0,0,0,0,0,0,0,0,80,0,0,0,20,0,0,0,0,0,0,0,0,0,0,0,0,0,0,0,0,0,0,0,0,0,0,0,0,0,0,0,0,0,0,0,0,0,0,0,0,0,0,0,0,0,0,0,0,0,0,0,0,0,0,0,0,0,0,0,0,0,0,0,0,0,29.4,34.9,0.242,-0.578796562,339.1721329
# 3240,40360,467696,Matori K.A.,2013,nan,0,0,0,0,0,0,0,0,0,0,0,0,0,0,0,0,0,0,0,0,0,0,0,0,0,0,0,0,0,0,0,0,0,0,0,0,0,0,0,0,0,0,0,0,0,0,0,0,0,0,0,0,0,0,0,0,0,0,0,0,0,0,0,0,0,0,0,0,0,0,0,0,0,0,0,0,0,0,0,0,0,0,0,0,0,0,0,0,0,0,0,0,0,0,0,0,0,0,0,0,0,0,0,0,0,0,0,0,0,0,0,0,0,0,0,70,0,0,0,30,0,0,0,0,0,0,0,0,0,0,0,0,0,0,0,0,0,0,0,0,0,0,0,0,0,0,0,0,0,0,0,0,0,0,0,0,0,0,0,0,0,0,0,0,0,0,0,0,0,0,0,0,0,0,0,0,0,0,0,0,0,32.1,38,0.243,-0.577631579,337.7084687
# 3196,40360,467697,Matori K.A.,2013,nan,0,0,0,0,0,0,0,0,0,0,0,0,0,0,0,0,0,0,0,0,0,0,0,0,0,0,0,0,0,0,0,0,0,0,0,0,0,0,0,0,0,0,0,0,0,0,0,0,0,0,0,0,0,0,0,0,0,0,0,0,0,0,0,0,0,0,0,0,0,0,0,0,0,0,0,0,0,0,0,0,0,0,0,0,0,0,0,0,0,0,0,0,0,0,0,0,0,0,0,0,0,0,0,0,0,0,0,0,0,0,0,0,0,0,0,60,0,0,0,40,0,0,0,0,0,0,0,0,0,0,0,0,0,0,0,0,0,0,0,0,0,0,0,0,0,0,0,0,0,0,0,0,0,0,0,0,0,0,0,0,0,0,0,0,0,0,0,0,0,0,0,0,0,0,0,0,0,0,0,0,0,34.9,41,0.244,-0.574390244,335.4058377
# 2641,40360,467698,Matori K.A.,2013,nan,0,0,0,0,0,0,0,0,0,0,0,0,0,0,0,0,0,0,0,0,0,0,0,0,0,0,0,0,0,0,0,0,0,0,0,0,0,0,0,0,0,0,0,0,0,0,0,0,0,0,0,0,0,0,0,0,0,0,0,0,0,0,0,0,0,0,0,0,0,0,0,0,0,0,0,0,0,0,0,0,0,0,0,0,0,0,0,0,0,0,0,0,0,0,0,0,0,0,0,0,0,0,0,0,0,0,0,0,0,0,0,0,0,0,0,50,0,0,0,50,0,0,0,0,0,0,0,0,0,0,0,0,0,0,0,0,0,0,0,0,0,0,0,0,0,0,0,0,0,0,0,0,0,0,0,0,0,0,0,0,0,0,0,0,0,0,0,0,0,0,0,0,0,0,0,0,0,0,0,0,0,37.9,46.4,0.256,-0.591594828,331.0917295
# 2308,40360,467699,Matori K.A.,2013,nan,0,0,0,0,0,0,0,0,0,0,0,0,0,0,0,0,0,0,0,0,0,0,0,0,0,0,0,0,0,0,0,0,0,0,0,0,0,0,0,0,0,0,0,0,0,0,0,0,0,0,0,0,0,0,0,0,0,0,0,0,0,0,0,0,0,0,0,0,0,0,0,0,0,0,0,0,0,0,0,0,0,0,0,0,0,0,0,0,0,0,0,0,0,0,0,0,0,0,0,0,0,0,0,0,0,0,0,0,0,0,0,0,0,0,0,40,0,0,0,60,0,0,0,0,0,0,0,0,0,0,0,0,0,0,0,0,0,0,0,0,0,0,0,0,0,0,0,0,0,0,0,0,0,0,0,0,0,0,0,0,0,0,0,0,0,0,0,0,0,0,0,0,0,0,0,0,0,0,0,0,0,41.6,50.9,0.261,-0.591355599,326.5730265
# 4399,37207,441733,Mohamed N.B.,2010,nan,0,0,0,0,0,0,0,0,0,0,0,0,0,0,0,0,0,0,0,0,0,0,0,0,0,0,0,0,0,0,0,0,0,0,0,0,0,0,0,0,0,0,0,0,0,0,0,0,0,0,0,0,0,0,0,0,0,0,0,0,0,0,0,0,0,0,0,0,0,0,0,0,0,0,0,0,0,0,0,0,0,0,0,0,0,0,0,0,0,0,0,0,0,0,0,0,0,0,0,0,0,0,0,0,0,0,10,0,0,0,0,0,0,0,0,0,0,0,0,0,0,0,0,0,0,0,0,0,0,0,0,0,0,0,0,0,0,0,0,0,0,0,0,0,0,0,0,0,0,0,0,0,0,75,0,0,0,0,0,0,0,0,0,0,0,0,0,0,0,0,0,0,0,0,0,0,0,15,0,0,0,37.1,25.13,0.22,-0.26183844,219.0174728
# 3560,39287,460636,Hojamberdiev M.,2012,nan,0,0,0,0,0,0,0,0,0,0,0,0,0,0,0,0,0,0,0,0,0,0,0,0,10,0,0,0,0,0,0,0,0,0,0,0,0,0,0,0,0,0,0,0,0,0,0,0,0,0,0,0,0,0,0,0,0,0,0,0,0,0,0,0,0,0,0,0,0,0,0,15,0,0,0,0,0,0,0,0,0,0,0,0,0,0,0,0,0,0,0,0,0,0,0,0,0,0,0,0,0,0,0,0,0,0,0,0,0,0,0,0,0,0,0,0,0,0,0,0,0,0,0,0,0,0,0,0,0,0,0,0,0,0,0,0,0,75,0,0,0,0,0,0,0,0,0,0,0,0,0,0,0,0,0,0,0,0,0,0,0,0,0,0,0,0,0,0,0,0,0,0,0,0,0,0,0,0,0,0,0,62.5,41.28,0.238,-0.242974806,202.0902547
# 3087,41259,480851,El0Mallawany R.,2013,nan,0,0,0,0,0,0,0,0,0,0,0,0,0,0,0,0,0,0,0,0,0,0,0,0,0,0,0,0,0,0,0,0,0,0,0,0,0,0,0,0,0,0,0,0,0,0,0,0,0,0,0,0,0,0,0,0,0,0,0,0,0,0,0,0,0,0,0,0,0,0,0,0,0,0,0,0,0,0,0,0,0,0,0,0,0,0,0,0,0,0,0,0,0,0,0,0,0,0,0,0,0,0,0,0,0,0,0,0,5,0,0,0,0,0,0,0,0,0,0,0,0,0,0,0,0,0,0,0,0,0,0,0,0,0,0,0,0,0,0,0,0,0,0,0,0,0,0,0,0,0,0,0,0,80,0,0,0,5,0,0,0,0,0,0,0,0,0,0,0,10,0,0,0,0,0,0,0,0,0,0,0,34.4,22.9,0.247,-0.248908297,200.7725899
# 3565,41259,480848,El0Mallawany R.,2013,nan,0,0,0,0,0,0,0,0,0,0,0,0,0,0,0,0,0,0,0,0,0,0,0,0,0,0,0,0,0,0,0,0,0,0,0,0,0,0,0,0,0,0,0,0,0,0,0,0,0,0,0,0,0,0,0,0,0,0,0,0,0,0,0,0,0,0,0,0,0,0,0,0,0,0,0,0,0,0,0,0,0,0,0,0,0,0,0,0,0,0,0,0,0,0,0,0,0,0,0,0,0,0,0,0,0,0,0.01,0,0,0,0,0,0,0,0,0,0,0,0,0,0,0,0,0,0,0,0,0,0,0,0,0,0,0,0,0,0,0,0,0,0,0,0,0,0,0,0,0,0,0,0,0,0,80,0,0,0,5,0,0,0,0,0,0,0,0,0,0,0,14.99,0,0,0,0,0,0,0,0,0,0,0,34.4,22.6,0.238,-0.238938053,200.39414
# 4420,41259,480852,El0Mallawany R.,2013,nan,0,0,0,0,0,0,0,0,0,0,0,0,0,0,0,0,0,0,0,0,0,0,0,0,0,0,0,0,0,0,0,0,0,0,0,0,0,0,0,0,0,0,0,5,0,0,0,0,0,0,0,0,0,0,0,0,0,0,0,0,0,0,0,0,0,0,0,0,0,0,0,0,0,0,0,0,0,0,0,0,0,0,0,0,0,0,0,0,0,0,0,0,0,0,0,0,0,0,0,0,0,0,0,0,0,0,0,0,0,0,0,0,0,0,0,0,0,0,0,0,0,0,0,0,0,0,0,0,0,0,0,0,0,0,0,0,0,0,0,0,0,0,0,0,0,0,0,0,0,0,0,0,0,80,0,0,0,5,0,0,0,0,0,0,0,0,0,0,0,10,0,0,0,0,0,0,0,0,0,0,0,37.4,24,0.22,-0.220833333,200.3787879
# 4233,41259,480850,El0Mallawany R.,2013,nan,0,0,0,0,0,0,0,0,0,0,0,0,0,0,0,0,0,0,0,0,0,0,0,0,0,0,0,0,0,0,0,0,0,0,0,0,0,0,0,0,0,0,0,0,0,0,0,0,0,0,0,0,0,0,0,0,0,0,0,0,0,0,0,0,0,0,0,0,0,0,0,0,0,0,0,0,0,0,0,0,0,0,0,0,0,0,0,0,0,0,0,0,0,0,0,0,0,0,0,0,0,0,0,0,0,0,0,0,3,0,0,0,0,0,0,0,0,0,0,0,0,0,0,0,0,0,0,0,0,0,0,0,0,0,0,0,0,0,0,0,0,0,0,0,0,0,0,0,0,0,0,0,0,80,0,0,0,5,0,0,0,0,0,0,0,0,0,0,0,12,0,0,0,0,0,0,0,0,0,0,0,39.4,25.4,0.224,-0.224409449,200.1827897
# 5284,40632,468692,Sidek H.A.A.,2003,nan,0,0,0,0,0,0,0,0,0,0,0,0,0,0,0,0,0,0,0,0,0,0,0,0,0,0,0,0,0,0,0,0,0,0,0,0,0,0,0,0,0,0,0,0,0,0,0,0,0,0,0,0,0,0,0,0,0,0,0,0,0,0,0,0,0,0,0,0,0,0,0,0,0,0,0,0,0,0,0,0,0,0,0,36,0,0,0,10,0,0,0,0,0,0,0,0,0,0,0,0,0,0,0,0,0,0,0,0,0,0,0,0,0,0,0,54,0,0,0,0,0,0,0,0,0,0,0,0,0,0,0,0,0,0,0,0,0,0,0,0,0,0,0,0,0,0,0,0,0,0,0,0,0,0,0,0,0,0,0,0,0,0,0,0,0,0,0,0,0,0,0,0,0,0,0,0,0,0,0,0,0,48.2,31,0.2225806,-0.222580645,200.0000203
# 5291,38896,459552,Goumeidane F.,2011,nan,0,0,0,0,0,0,0,0,0,0,0,0,0,0,0,0,0,0,0,0,0,0,0,0,0,0,0,0,0,0,0,0,0,0,0,0,0,0,0,0,0,0,0,0,0,0,0,0,0,0,0,0,0,0,0,0,0,0,0,0,0,0,0,0,0,0,0,0,0,0,0,0,0,0,0,0,0,0,0,0,0,0,0,0,0,0,0,0,0,0,0,0,0,0,0,0,0,35,0,0,0,0,0,0,0,0,0,0,0,0,0,0,0,0,0,0,0,10,0,0,0,0,0,0,0,0,0,0,0,0,55,0,0,0,0,0,0,0,0,0,0,0,0,0,0,0,0,0,0,0,0,0,0,0,0,0,0,0,0,0,0,0,0,0,0,0,0,0,0,0,0,0,0,0,0,0,0,0,0,0,0,34,35,0.5142857,-0.514285714,200.0000028
# 5283,38896,459549,Goumeidane F.,2011,nan,0,0,0,0,0,0,0,0,0,0,0,0,0,0,0,0,0,0,0,0,0,0,0,0,0,0,0,0,0,0,0,0,0,0,0,0,0,0,0,0,0,0,0,0,0,0,0,0,0,0,0,0,0,0,0,0,0,0,0,0,0,0,0,0,0,0,0,0,0,0,0,0,0,0,0,0,0,0,0,0,0,0,0,0,0,0,0,0,0,0,0,0,0,0,0,0,0,20,0,0,0,0,0,0,0,0,0,0,0,0,0,0,0,0,0,0,0,10,0,0,0,0,0,0,0,0,0,0,0,0,70,0,0,0,0,0,0,0,0,0,0,0,0,0,0,0,0,0,0,0,0,0,0,0,0,0,0,0,0,0,0,0,0,0,0,0,0,0,0,0,0,0,0,0,0,0,0,0,0,0,0,34,20,0.15,-0.15,200
# 5287,32658,397144,Cannillo V.,2007,nan,0,0,0,9.026241244,0,0,0,0,0,0,0,0,0,29.86573081,0,0,3.112359084,0,0,0,0,0,0,0,12.15684033,0,0,0,0,0,0,0,0,0,0,0,0,0,0,0,0,0,0,0,0,0,0,0,0,0,0,0,0,0,0,0,0,0,0,0,0,0,0,0,0,0,0,0,0,0,0,0.115796703,0,0,0,0,0,0,0,0,0,0,0,3.125562084,0,0,0,0,0,0,0,0.270630107,0,0,0,0,0,0,0,0,0.175988505,0,0,0,0,0,0,0,0,0,0,0,0,0,0,0,0,0,0,0,0,0,0,0,0,0,0,0,0,0,0,0,0,0,0,0,0,42.15085114,0,0,0,0,0,0,0,0,0,0,0,0,0,0,0,0,0,0,0,0,0,0,0,0,0,0,0,0,0,0,0,0,0,0,0,0,0,0,0,0,0,0,0,52.3,40,0.34625,-0.34625,200
# 5285,38896,459550,Goumeidane F.,2011,nan,0,0,0,0,0,0,0,0,0,0,0,0,0,0,0,0,0,0,0,0,0,0,0,0,0,0,0,0,0,0,0,0,0,0,0,0,0,0,0,0,0,0,0,0,0,0,0,0,0,0,0,0,0,0,0,0,0,0,0,0,0,0,0,0,0,0,0,0,0,0,0,0,0,0,0,0,0,0,0,0,0,0,0,0,0,0,0,0,0,0,0,0,0,0,0,0,0,25,0,0,0,0,0,0,0,0,0,0,0,0,0,0,0,0,0,0,0,10,0,0,0,0,0,0,0,0,0,0,0,0,65,0,0,0,0,0,0,0,0,0,0,0,0,0,0,0,0,0,0,0,0,0,0,0,0,0,0,0,0,0,0,0,0,0,0,0,0,0,0,0,0,0,0,0,0,0,0,0,0,0,0,33,25,0.34,-0.34,200
# 5289,38896,459551,Goumeidane F.,2011,nan,0,0,0,0,0,0,0,0,0,0,0,0,0,0,0,0,0,0,0,0,0,0,0,0,0,0,0,0,0,0,0,0,0,0,0,0,0,0,0,0,0,0,0,0,0,0,0,0,0,0,0,0,0,0,0,0,0,0,0,0,0,0,0,0,0,0,0,0,0,0,0,0,0,0,0,0,0,0,0,0,0,0,0,0,0,0,0,0,0,0,0,0,0,0,0,0,0,30,0,0,0,0,0,0,0,0,0,0,0,0,0,0,0,0,0,0,0,10,0,0,0,0,0,0,0,0,0,0,0,0,60,0,0,0,0,0,0,0,0,0,0,0,0,0,0,0,0,0,0,0,0,0,0,0,0,0,0,0,0,0,0,0,0,0,0,0,0,0,0,0,0,0,0,0,0,0,0,0,0,0,0,33,30,0.45,-0.45,200
# 5292,40632,468696,Sidek H.A.A.,2003,nan,0,0,0,0,0,0,0,0,0,0,0,0,0,0,0,0,0,0,0,0,0,0,0,0,0,0,0,0,0,0,0,0,0,0,0,0,0,0,0,0,0,0,0,0,0,0,0,0,0,0,0,0,0,0,0,0,0,0,0,0,0,0,0,0,0,0,0,0,0,0,0,0,0,0,0,0,0,0,0,0,0,0,0,20,0,0,0,50,0,0,0,0,0,0,0,0,0,0,0,0,0,0,0,0,0,0,0,0,0,0,0,0,0,0,0,30,0,0,0,0,0,0,0,0,0,0,0,0,0,0,0,0,0,0,0,0,0,0,0,0,0,0,0,0,0,0,0,0,0,0,0,0,0,0,0,0,0,0,0,0,0,0,0,0,0,0,0,0,0,0,0,0,0,0,0,0,0,0,0,0,0,22.2,24.7,0.5506073,-0.550607287,199.9999977
# 5288,40632,468694,Sidek H.A.A.,2003,nan,0,0,0,0,0,0,0,0,0,0,0,0,0,0,0,0,0,0,0,0,0,0,0,0,0,0,0,0,0,0,0,0,0,0,0,0,0,0,0,0,0,0,0,0,0,0,0,0,0,0,0,0,0,0,0,0,0,0,0,0,0,0,0,0,0,0,0,0,0,0,0,0,0,0,0,0,0,0,0,0,0,0,0,28,0,0,0,30,0,0,0,0,0,0,0,0,0,0,0,0,0,0,0,0,0,0,0,0,0,0,0,0,0,0,0,42,0,0,0,0,0,0,0,0,0,0,0,0,0,0,0,0,0,0,0,0,0,0,0,0,0,0,0,0,0,0,0,0,0,0,0,0,0,0,0,0,0,0,0,0,0,0,0,0,0,0,0,0,0,0,0,0,0,0,0,0,0,0,0,0,0,35.3,29.1,0.3934708,-0.39347079,199.9999976
# 5290,40632,468695,Sidek H.A.A.,2003,nan,0,0,0,0,0,0,0,0,0,0,0,0,0,0,0,0,0,0,0,0,0,0,0,0,0,0,0,0,0,0,0,0,0,0,0,0,0,0,0,0,0,0,0,0,0,0,0,0,0,0,0,0,0,0,0,0,0,0,0,0,0,0,0,0,0,0,0,0,0,0,0,0,0,0,0,0,0,0,0,0,0,0,0,24,0,0,0,40,0,0,0,0,0,0,0,0,0,0,0,0,0,0,0,0,0,0,0,0,0,0,0,0,0,0,0,36,0,0,0,0,0,0,0,0,0,0,0,0,0,0,0,0,0,0,0,0,0,0,0,0,0,0,0,0,0,0,0,0,0,0,0,0,0,0,0,0,0,0,0,0,0,0,0,0,0,0,0,0,0,0,0,0,0,0,0,0,0,0,0,0,0,28.5,26.4,0.4602273,-0.460227273,199.9999941
# 5286,40632,468693,Sidek H.A.A.,2003,nan,0,0,0,0,0,0,0,0,0,0,0,0,0,0,0,0,0,0,0,0,0,0,0,0,0,0,0,0,0,0,0,0,0,0,0,0,0,0,0,0,0,0,0,0,0,0,0,0,0,0,0,0,0,0,0,0,0,0,0,0,0,0,0,0,0,0,0,0,0,0,0,0,0,0,0,0,0,0,0,0,0,0,0,32,0,0,0,20,0,0,0,0,0,0,0,0,0,0,0,0,0,0,0,0,0,0,0,0,0,0,0,0,0,0,0,48,0,0,0,0,0,0,0,0,0,0,0,0,0,0,0,0,0,0,0,0,0,0,0,0,0,0,0,0,0,0,0,0,0,0,0,0,0,0,0,0,0,0,0,0,0,0,0,0,0,0,0,0,0,0,0,0,0,0,0,0,0,0,0,0,0,40.3,30.6,0.3415033,-0.341503268,199.9999906
# 4036,41259,480849,El0Mallawany R.,2013,nan,0,0,0,0,0,0,0,0,0,0,0,0,0,0,0,0,0,0,0,0,0,0,0,0,0,0,0,0,0,0,0,0,0,0,0,0,0,0,0,0,0,0,0,0,0,0,0,0,0,0,0,0,0,0,0,0,0,0,0,0,0,0,0,0,0,0,0,0,0,0,0,0,0,0,0,0,0,0,0,0,0,0,0,0,0,0,0,0,0,0,0,0,0,0,0,0,0,0,0,0,0,0,0,0,0,0,5,0,0,0,0,0,0,0,0,0,0,0,0,0,0,0,0,0,0,0,0,0,0,0,0,0,0,0,0,0,0,0,0,0,0,0,0,0,0,0,0,0,0,0,0,0,0,80,0,0,0,5,0,0,0,0,0,0,0,0,0,0,0,10,0,0,0,0,0,0,0,0,0,0,0,36.6,23.7,0.229,-0.227848101,199.4969875
# 4257,39287,460631,Hojamberdiev M.,2012,nan,0,0,0,0,0,0,0,0,0,0,0,0,0,0,0,0,0,0,0,0,0,0,0,0,3,0,0,0,0,0,0,0,0,0,0,0,0,0,0,0,0,0,0,0,0,0,0,0,0,0,0,0,0,0,0,0,0,0,0,0,0,0,0,0,0,0,0,0,0,0,0,0,0,0,0,0,0,0,0,0,0,0,0,0,0,0,0,0,0,0,0,7,0,0,0,0,0,0,0,0,17,0,0,0,0,0,0,0,0,0,0,0,0,0,0,0,0,0,0,0,0,0,0,0,0,0,0,0,0,0,0,0,0,0,0,0,0,73,0,0,0,0,0,0,0,0,0,0,0,0,0,0,0,0,0,0,0,0,0,0,0,0,0,0,0,0,0,0,0,0,0,0,0,0,0,0,0,0,0,0,0,68.6,43.58,0.223,-0.212941716,195.4895589
# 3559,39287,460635,Hojamberdiev M.,2012,nan,0,0,0,0,0,0,0,0,0,0,0,0,0,0,0,0,0,0,0,0,0,0,0,0,10,0,0,0,0,0,0,0,0,0,0,0,0,0,0,0,0,0,0,0,0,0,0,0,0,0,0,0,0,0,0,0,0,0,0,0,0,0,0,0,0,0,0,0,0,0,0,7.5,0,0,0,0,0,0,0,0,0,0,0,0,0,0,0,0,0,0,0,0,0,0,0,0,0,0,0,0,7.5,0,0,0,0,0,0,0,0,0,0,0,0,0,0,0,0,0,0,0,0,0,0,0,0,0,0,0,0,0,0,0,0,0,0,0,0,75,0,0,0,0,0,0,0,0,0,0,0,0,0,0,0,0,0,0,0,0,0,0,0,0,0,0,0,0,0,0,0,0,0,0,0,0,0,0,0,0,0,0,0,71.1,45.32,0.238,-0.215578111,190.5790383
# 3084,39287,460634,Hojamberdiev M.,2012,nan,0,0,0,0,0,0,0,0,0,0,0,0,0,0,0,0,0,0,0,0,0,0,0,0,10,0,0,0,0,0,0,0,0,0,0,0,0,0,0,0,0,0,0,0,0,0,0,0,0,0,0,0,0,0,0,0,0,0,0,0,0,0,0,0,0,0,0,0,0,0,0,0,0,0,0,0,0,0,0,0,0,0,0,0,0,0,0,0,0,0,0,0,0,0,0,0,0,0,0,0,15,0,0,0,0,0,0,0,0,0,0,0,0,0,0,0,0,0,0,0,0,0,0,0,0,0,0,0,0,0,0,0,0,0,0,0,0,75,0,0,0,0,0,0,0,0,0,0,0,0,0,0,0,0,0,0,0,0,0,0,0,0,0,0,0,0,0,0,0,0,0,0,0,0,0,0,0,0,0,0,0,72.3,46.16,0.247,-0.216854419,187.7953115
# 3447,37207,441732,Mohamed N.B.,2010,nan,0,0,0,0,0,0,0,0,0,0,0,0,0,0,0,0,0,0,0,0,0,0,0,0,0,0,0,0,0,0,0,0,0,0,0,0,0,0,0,0,0,0,0,0,0,0,0,0,0,0,0,0,0,0,0,0,0,0,0,0,0,0,0,0,0,0,0,0,0,0,0,0,0,0,0,0,0,0,0,0,0,0,0,0,0,0,0,0,0,0,0,0,0,0,0,0,0,0,0,0,0,0,0,0,0,0,10,0,0,0,0,0,0,0,0,0,0,0,0,0,0,0,0,0,0,0,0,0,0,0,0,0,0,0,0,0,0,0,0,0,0,0,0,0,0,0,0,0,0,0,0,0,0,80,0,0,0,0,0,0,0,0,0,0,0,0,0,0,0,0,0,0,0,0,0,0,0,10,0,0,0,38.1,24.01,0.24,-0.206580591,186.0752464
