Repository: jacobergzhou/Poisson-Ratio

File: Poisson_ratio.csv (part 2 of 70)
,Code,Glass #,Author,Year,Trademark,Ag2O,AgI,Al,Al2O3,AlF3,AlN,As,As2O3,As2O5,As2S3,As2Se3,AsSe,B,B2O3,Ba,BaCl2,BaF2,BaO,Be,BeF2,BeO,Bi2O3,BiCl3,Br,C,Ca,CaF2,CaO,Cd,CdCl2,CdF2,CdO,Ce2O3,CeF3,CeO2,Cl,Co,Co3O4,CoO,Cr,Cr2O3,Cs,Cs2O,CsCl,CsF,Cu,Cu2O,CuO,Dy2O3,Er,Er2O3,ErF3,Eu,Eu2O3,EuF3,F,Fe,Fe2O3,FeO,Ga,Ga2O3,Ga2S3,Ga2Se3,GaF3,Gd2O3,GdF3,Ge,GeO2,GeS2,GeSe2,H2O,HfF4,HfO2,Hg,Ho2O3,I,InF3,K,K2O,K2S,K2SO4,KBr,KCl,KF,KHF2,La,La2O3,La2S3,LaF3,Li,Li2O,Li2S,Li2SO4,LiBr,LiCl,LiF,LiI,Mg,MgF2,MgO,Mn,Mn2O3,MnF2,MnO,MnO2,Mo,MoO2,MoO3,N,Na,Na2O,Na2S,Na2SO4,NaCl,NaF,NaPO3,Nb,Nb2O5,Nd,Nd2O3,NdF3,NH4NO3,Ni,NiO,O,OH,P,P2O5,Pb,PbCl2,PbF2,PbO,PdO,Pr2O3,Pr6O11,PrF3,R2O3,Rb2O,RbF,Rh2O3,RŒO,RuO2,S,Sb,Sb2O3,Sb2S3,Sc2O3,Se,Si,Si3N4,SiC,SiO2,Sm2O3,Sn,SnO,SnO2,SO2,SO3,Sr,SrCl2,SrF2,SrO,Ta2O3,Ta2O5,Tb2O3,TbF3,Te,TeO2,Th,ThF4,ThO2,Ti,TiO2,Tl,Tl2O,Tl2Se,TlSe,Tm2O3,U,U3O8,UO2,V,V2O5,VO6,WO3,Y,Y2O3,Yb2O3,YbF3,YF3,Zn,ZnCl2,ZnF2,ZnO,ZnSO4,Zr,ZrF4,ZrO2,Young's modulus E (GPa),Shear modulus G (GPa),Poisson's ratio v
75,216,20150,Polukhin V.N.,1983,,-,-,-,0.0,-,-,-,-,-,-,-,-,-,0.0,-,-,-,0.0,-,-,0.0,0.0,-,-,-,-,-,0.0,-,-,-,0.0,-,-,-,-,-,-,-,-,-,-,0.0,-,-,-,-,-,-,-,-,-,-,-,-,-,-,-,-,-,0.0,-,-,-,-,-,-,66.05019,-,-,0.0,-,-,-,-,-,-,-,0.0,-,-,-,-,-,-,-,-,-,-,-,0.0,-,-,-,-,-,-,,-,0.0,-,-,-,-,-,-,-,-,-,-,9.313078,-,-,-,-,-,-,-,-,-,-,-,-,-,-,-,-,0.0,-,-,-,15.32364,-,-,-,-,0.0,-,-,-,100.0,-,-,-,-,-,-,-,-,-,-,9.313078,-,-,-,-,-,-,-,-,-,0.0,-,-,-,-,-,0.0,-,-,-,-,0.0,-,-,-,-,-,-,-,-,-,-,-,0.0,-,-,-,-,-,-,-,-,0.0,-,-,-,0.0,63.5,25.3,0.26
76,216,20137,Polukhin V.N.,1983,,-,-,-,0.0,-,-,-,-,-,-,-,-,-,0.0,-,-,-,0.0,-,-,0.0,0.0,-,-,-,-,-,0.0,-,-,-,0.0,-,-,-,-,-,-,-,-,-,-,0.0,-,-,-,-,-,-,-,-,-,-,-,-,-,-,-,-,-,0.0,-,-,-,-,-,-,76.21951,-,-,0.0,-,2.287,-,-,-,-,-,0.0,-,-,-,-,-,-,-,-,-,-,-,0.0,-,-,-,-,-,-,,-,0.0,-,-,-,-,-,-,-,-,-,-,10.74695,-,-,-,-,-,-,-,-,-,-,-,-,-,-,-,-,0.0,-,-,-,0.0,-,-,-,-,0.0,-,-,-,99.99998,-,-,-,-,-,-,-,-,-,-,10.74695,-,-,-,-,-,-,-,-,-,0.0,-,-,-,-,-,0.0,-,-,-,-,0.0,-,-,-,-,-,-,-,-,-,-,-,0.0,-,-,-,-,-,-,-,-,0.0,-,-,-,0.0,70.3,28.2,0.247
77,216,20139,Polukhin V.N.,1983,,-,-,-,0.0,-,-,-,-,-,-,-,-,-,0.0,-,-,-,0.0,-,-,0.0,0.0,-,-,-,-,-,0.0,-,-,-,0.0,-,-,-,-,-,-,-,-,-,-,0.0,-,-,-,-,-,-,-,-,-,-,-,-,-,-,-,-,-,0.0,-,-,-,-,-,-,72.25434,-,-,0.0,-,7.37,-,-,-,-,-,0.0,-,-,-,-,-,-,-,-,-,-,-,0.0,-,-,-,-,-,-,,-,0.0,-,-,-,-,-,-,-,-,-,-,10.18786,-,-,-,-,-,-,-,-,-,-,-,-,-,-,-,-,0.0,-,-,-,0.0,-,-,-,-,0.0,-,-,-,100.0,-,-,-,-,-,-,-,-,-,-,10.18786,-,-,-,-,-,-,-,-,-,0.0,-,-,-,-,-,0.0,-,-,-,-,0.0,-,-,-,-,-,-,-,-,-,-,-,0.0,-,-,-,-,-,-,-,-,0.0,-,-,-,0.0,67.9,27.5,0.238
78,216,20140,Polukhin V.N.,1983,,-,-,-,0.0,-,-,-,-,-,-,-,-,-,0.0,-,-,-,0.0,-,-,0.0,0.0,-,-,-,-,-,0.0,-,-,-,0.0,-,-,-,-,-,-,-,-,-,-,0.0,-,-,-,-,-,-,-,-,-,-,-,-,-,-,-,-,-,0.0,-,-,-,-,-,-,70.12622,-,-,0.0,-,10.1,-,-,-,-,-,0.0,-,-,-,-,-,-,-,-,-,-,-,0.0,-,-,-,-,-,-,,-,0.0,-,-,-,-,-,-,-,-,-,-,9.887798,-,-,-,-,-,-,-,-,-,-,-,-,-,-,-,-,0.0,-,-,-,0.0,-,-,-,-,0.0,-,-,-,100.0,-,-,-,-,-,-,-,-,-,-,9.887798,-,-,-,-,-,-,-,-,-,0.0,-,-,-,-,-,0.0,-,-,-,-,0.0,-,-,-,-,-,-,-,-,-,-,-,0.0,-,-,-,-,-,-,-,-,0.0,-,-,-,0.0,66.9,27.1,0.234
79,216,20185,Polukhin V.N.,1983,,-,-,-,0.0,-,-,-,-,-,-,-,-,-,0.0,-,-,-,0.0,-,-,0.0,0.0,-,-,-,-,-,0.0,-,-,-,0.0,-,-,-,-,-,-,-,-,-,-,0.0,-,-,-,-,-,-,-,-,-,-,-,-,-,-,-,-,-,0.0,-,-,-,-,-,-,77.16049,-,-,0.0,-,-,-,-,-,-,-,0.0,-,-,-,-,-,-,-,-,-,-,-,0.0,-,-,-,-,-,-,,-,0.0,-,-,-,-,-,-,-,-,-,-,10.87963,-,-,-,-,-,-,-,-,-,-,-,-,-,-,-,-,0.0,-,-,-,0.0,-,-,-,-,0.0,-,-,-,100.0,-,-,-,-,-,-,-,-,-,-,10.87963,-,-,-,-,-,-,-,-,-,0.0,-,1.08,-,-,-,0.0,-,-,-,-,0.0,-,-,-,-,-,-,-,-,-,-,-,0.0,-,-,-,-,-,-,-,-,0.0,-,-,-,0.0,71.1,28.9,0.247
80,216,20188,Polukhin V.N.,1983,,-,-,-,0.0,-,-,-,-,-,-,-,-,-,0.0,-,-,-,0.0,-,-,0.0,0.0,-,-,-,-,-,0.0,-,-,-,0.0,-,-,-,-,-,-,-,-,-,-,0.0,-,-,-,-,-,-,-,-,-,-,-,-,-,-,-,-,-,0.0,-,-,-,-,-,-,74.90636,-,-,0.0,-,-,-,-,-,-,-,0.0,-,-,-,-,-,-,-,-,-,-,-,0.0,-,-,-,-,-,-,,-,0.0,-,-,-,-,-,-,-,-,-,-,10.5618,-,-,-,-,-,-,-,-,-,-,-,-,-,-,-,-,0.0,-,-,-,0.0,-,-,-,-,0.0,-,-,-,100.0,-,-,-,-,-,-,-,-,-,-,10.5618,-,-,-,-,-,-,-,-,-,0.0,-,3.97,-,-,-,0.0,-,-,-,-,0.0,-,-,-,-,-,-,-,-,-,-,-,0.0,-,-,-,-,-,-,-,-,0.0,-,-,-,0.0,74.1,29.8,0.242
81,216,20190,Polukhin V.N.,1983,,-,-,-,0.0,-,-,-,-,-,-,-,-,-,0.0,-,-,-,0.0,-,-,0.0,0.0,-,-,-,-,-,0.0,-,-,-,0.0,-,-,-,-,-,-,-,-,-,-,0.0,-,-,-,-,-,-,-,-,-,-,-,-,-,-,-,-,-,0.0,-,-,-,-,-,-,72.7802,-,-,0.0,-,-,-,-,-,-,-,0.0,-,-,-,-,-,-,-,-,-,-,-,0.0,-,-,-,-,-,-,,-,0.0,-,-,-,-,-,-,-,-,-,-,10.26201,-,-,-,-,-,-,-,-,-,-,-,-,-,-,-,-,0.0,-,-,-,0.0,-,-,-,-,0.0,-,-,-,100.0,-,-,-,-,-,-,-,-,-,-,10.26201,-,-,-,-,-,-,-,-,-,0.0,-,6.696,-,-,-,0.0,-,-,-,-,0.0,-,-,-,-,-,-,-,-,-,-,-,0.0,-,-,-,-,-,-,-,-,0.0,-,-,-,0.0,75.6,30.6,0.237
82,216,20191,Polukhin V.N.,1983,,-,-,-,0.0,-,-,-,-,-,-,-,-,-,0.0,-,-,-,0.0,-,-,0.0,0.0,-,-,-,-,-,0.0,-,-,-,0.0,-,-,-,-,-,-,-,-,-,-,0.0,-,-,-,-,-,-,-,-,-,-,-,-,-,-,-,-,-,0.0,-,-,-,-,-,-,71.42857,-,-,0.0,-,-,-,-,-,-,-,0.0,-,-,-,-,-,-,-,-,-,-,-,0.0,-,-,-,-,-,-,,-,0.0,-,-,-,-,-,-,-,-,-,-,10.07143,-,-,-,-,-,-,-,-,-,-,-,-,-,-,-,-,0.0,-,-,-,0.0,-,-,-,-,0.0,-,-,-,100.0,-,-,-,-,-,-,-,-,-,-,10.07143,-,-,-,-,-,-,-,-,-,0.0,-,8.429,-,-,-,0.0,-,-,-,-,0.0,-,-,-,-,-,-,-,-,-,-,-,0.0,-,-,-,-,-,-,-,-,0.0,-,-,-,0.0,76.2,30.9,0.233
83,216,20192,Polukhin V.N.,1983,,-,-,-,0.0,-,-,-,-,-,-,-,-,-,0.0,-,-,-,0.0,-,-,0.0,0.0,-,-,-,-,-,0.0,-,-,-,0.0,-,-,-,-,-,-,-,-,-,-,0.0,-,-,-,-,-,-,-,-,-,-,-,-,-,-,-,-,-,0.0,-,-,-,-,-,-,69.8812,-,-,0.0,-,-,-,-,-,-,-,0.0,-,-,-,-,-,-,-,-,-,-,-,0.0,-,-,-,-,-,-,,-,0.0,-,-,-,-,-,-,-,-,-,-,9.85325,-,-,-,-,-,-,-,-,-,-,-,-,-,-,-,-,0.0,-,-,-,0.0,-,-,-,-,0.0,-,-,-,100.0,-,-,-,-,-,-,-,-,-,-,9.85325,-,-,-,-,-,-,-,-,-,0.0,-,10.41,-,-,-,0.0,-,-,-,-,0.0,-,-,-,-,-,-,-,-,-,-,-,0.0,-,-,-,-,-,-,-,-,0.0,-,-,-,0.0,76.7,31.2,0.23
84,216,20193,Polukhin V.N.,1983,,-,-,-,0.0,-,-,-,-,-,-,-,-,-,0.0,-,-,-,0.0,-,-,0.0,0.0,-,-,-,-,-,0.0,-,-,-,0.0,-,-,-,-,-,-,-,-,-,-,0.0,-,-,-,-,-,-,-,-,-,-,-,-,-,-,-,-,-,0.0,-,-,-,-,-,-,68.25938,-,-,0.0,-,-,-,-,-,-,-,0.0,-,-,-,-,-,-,-,-,-,-,-,0.0,-,-,-,-,-,-,,-,0.0,-,-,-,-,-,-,-,-,-,-,9.624574,-,-,-,-,-,-,-,-,-,-,-,-,-,-,-,-,0.0,-,-,-,0.0,-,-,-,-,0.0,-,-,-,100.0,-,-,-,-,-,-,-,-,-,-,9.624574,-,-,-,-,-,-,-,-,-,0.0,-,12.49,-,-,-,0.0,-,-,-,-,0.0,-,-,-,-,-,-,-,-,-,-,-,0.0,-,-,-,-,-,-,-,-,0.0,-,-,-,0.0,77.9,31.6,0.23
85,216,20195,Polukhin V.N.,1983,,-,-,-,0.0,-,-,-,-,-,-,-,-,-,0.0,-,-,-,0.0,-,-,0.0,0.0,-,-,-,-,-,0.0,-,-,-,0.0,-,-,-,-,-,-,-,-,-,-,0.0,-,-,-,-,-,-,-,-,-,-,-,-,-,-,-,-,-,0.0,-,-,-,-,-,-,64.18485,-,-,0.0,-,-,-,-,-,-,-,0.0,-,-,-,-,-,-,-,-,-,-,-,0.0,-,-,-,-,-,-,,-,0.0,-,-,-,-,-,-,-,-,-,-,9.050065,-,-,-,-,-,-,-,-,-,-,-,-,-,-,-,-,0.0,-,-,-,0.0,-,-,-,-,0.0,-,-,-,100.0,-,-,-,-,-,-,-,-,-,-,9.050065,-,-,-,-,-,-,-,-,-,0.0,-,17.72,-,-,-,0.0,-,-,-,-,0.0,-,-,-,-,-,-,-,-,-,-,-,0.0,-,-,-,-,-,-,-,-,0.0,-,-,-,0.0,83.2,33.6,0.236
86,216,20196,Polukhin V.N.,1983,,-,-,-,0.0,-,-,-,-,-,-,-,-,-,0.0,-,-,-,0.0,-,-,0.0,0.0,-,-,-,-,-,0.0,-,-,-,0.0,-,-,-,-,-,-,-,-,-,-,0.0,-,-,-,-,-,-,-,-,-,-,-,-,-,-,-,-,-,0.0,-,-,-,-,-,-,77.22008,-,-,0.0,-,-,-,-,-,-,-,0.0,-,-,-,-,-,-,-,-,-,-,-,0.0,-,-,-,-,-,-,,-,0.0,-,-,-,-,-,-,-,-,-,-,10.88803,-,-,-,-,-,-,-,-,-,-,-,-,-,-,-,-,0.0,-,-,-,0.0,-,-,-,-,0.0,-,-,-,100.0,-,-,-,-,-,-,-,-,-,-,10.88803,-,-,-,-,-,-,-,-,-,0.0,-,-,-,-,-,0.0,-,-,-,-,0.0,-,-,-,-,-,-,-,-,-,-,-,1.003861,-,-,-,-,-,-,-,-,0.0,-,-,-,0.0,69.9,28.0,0.25
87,216,20197,Polukhin V.N.,1983,,-,-,-,0.0,-,-,-,-,-,-,-,-,-,0.0,-,-,-,0.0,-,-,0.0,0.0,-,-,-,-,-,0.0,-,-,-,0.0,-,-,-,-,-,-,-,-,-,-,0.0,-,-,-,-,-,-,-,-,-,-,-,-,-,-,-,-,-,0.0,-,-,-,-,-,-,76.33588,-,-,0.0,-,-,-,-,-,-,-,0.0,-,-,-,-,-,-,-,-,-,-,-,0.0,-,-,-,-,-,-,,-,0.0,-,-,-,-,-,-,-,-,-,-,10.76336,-,-,-,-,-,-,-,-,-,-,-,-,-,-,-,-,0.0,-,-,-,0.0,-,-,-,-,0.0,-,-,-,100.0,-,-,-,-,-,-,-,-,-,-,10.76336,-,-,-,-,-,-,-,-,-,0.0,-,-,-,-,-,0.0,-,-,-,-,0.0,-,-,-,-,-,-,-,-,-,-,-,2.137404,-,-,-,-,-,-,-,-,0.0,-,-,-,0.0,68.7,27.5,0.25
88,216,20198,Polukhin V.N.,1983,,-,-,-,0.0,-,-,-,-,-,-,-,-,-,0.0,-,-,-,0.0,-,-,0.0,0.0,-,-,-,-,-,0.0,-,-,-,0.0,-,-,-,-,-,-,-,-,-,-,0.0,-,-,-,-,-,-,-,-,-,-,-,-,-,-,-,-,-,0.0,-,-,-,-,-,-,75.52871,-,-,0.0,-,-,-,-,-,-,-,0.0,-,-,-,-,-,-,-,-,-,-,-,0.0,-,-,-,-,-,-,,-,0.0,-,-,-,-,-,-,-,-,-,-,10.64955,-,-,-,-,-,-,-,-,-,-,-,-,-,-,-,-,0.0,-,-,-,0.0,-,-,-,-,0.0,-,-,-,100.0,-,-,-,-,-,-,-,-,-,-,10.64955,-,-,-,-,-,-,-,-,-,0.0,-,-,-,-,-,0.0,-,-,-,-,0.0,-,-,-,-,-,-,-,-,-,-,-,3.172206,-,-,-,-,-,-,-,-,0.0,-,-,-,0.0,67.6,27.1,0.249
89,216,20199,Polukhin V.N.,1983,,-,-,-,0.0,-,-,-,-,-,-,-,-,-,0.0,-,-,-,0.0,-,-,0.0,0.0,-,-,-,-,-,0.0,-,-,-,0.0,-,-,-,-,-,-,-,-,-,-,0.0,-,-,-,-,-,-,-,-,-,-,-,-,-,-,-,-,-,0.0,-,-,-,-,-,-,74.57121,-,-,0.0,-,-,-,-,-,-,-,0.0,-,-,-,-,-,-,-,-,-,-,-,0.0,-,-,-,-,-,-,,-,0.0,-,-,-,-,-,-,-,-,-,-,10.51454,-,-,-,-,-,-,-,-,-,-,-,-,-,-,-,-,0.0,-,-,-,0.0,-,-,-,-,0.0,-,-,-,100.0,-,-,-,-,-,-,-,-,-,-,10.51454,-,-,-,-,-,-,-,-,-,0.0,-,-,-,-,-,0.0,-,-,-,-,0.0,-,-,-,-,-,-,-,-,-,-,-,4.399702,-,-,-,-,-,-,-,-,0.0,-,-,-,0.0,66.5,26.7,0.247
90,216,20200,Polukhin V.N.,1983,,-,-,-,0.0,-,-,-,-,-,-,-,-,-,0.0,-,-,-,0.0,-,-,0.0,0.0,-,-,-,-,-,0.0,-,-,-,0.0,-,-,-,-,-,-,-,-,-,-,0.0,-,-,-,-,-,-,-,-,-,-,-,-,-,-,-,-,-,0.0,-,-,-,-,-,-,73.69196,-,-,0.0,-,-,-,-,-,-,-,0.0,-,-,-,-,-,-,-,-,-,-,-,0.0,-,-,-,-,-,-,,-,0.0,-,-,-,-,-,-,-,-,-,-,10.39057,-,-,-,-,-,-,-,-,-,-,-,-,-,-,-,-,0.0,-,-,-,0.0,-,-,-,-,0.0,-,-,-,99.99998,-,-,-,-,-,-,-,-,-,-,10.39057,-,-,-,-,-,-,-,-,-,0.0,-,-,-,-,-,0.0,-,-,-,-,0.0,-,-,-,-,-,-,-,-,-,-,-,5.526897,-,-,-,-,-,-,-,-,0.0,-,-,-,0.0,65.6,26.3,0.244
91,216,20201,Polukhin V.N.,1983,,-,-,-,0.0,-,-,-,-,-,-,-,-,-,0.0,-,-,-,0.0,-,-,0.0,0.0,-,-,-,-,-,0.0,-,-,-,0.0,-,-,-,-,-,-,-,-,-,-,0.0,-,-,-,-,-,-,-,-,-,-,-,-,-,-,-,-,-,0.0,-,-,-,-,-,-,72.7802,-,-,0.0,-,-,-,-,-,-,-,0.0,-,-,-,-,-,-,-,-,-,-,-,0.0,-,-,-,-,-,-,,-,0.0,-,-,-,-,-,-,-,-,-,-,10.26201,-,-,-,-,-,-,-,-,-,-,-,-,-,-,-,-,0.0,-,-,-,0.0,-,-,-,-,0.0,-,-,-,100.0,-,-,-,-,-,-,-,-,-,-,10.26201,-,-,-,-,-,-,-,-,-,0.0,-,-,-,-,-,0.0,-,-,-,-,0.0,-,-,-,-,-,-,-,-,-,-,-,6.695779,-,-,-,-,-,-,-,-,0.0,-,-,-,0.0,65.4,26.3,0.24
92,216,20202,Polukhin V.N.,1983,,-,-,-,0.0,-,-,-,-,-,-,-,-,-,0.0,-,-,-,0.0,-,-,0.0,0.0,-,-,-,-,-,0.0,-,-,-,0.0,-,-,-,-,-,-,-,-,-,-,0.0,-,-,-,-,-,-,-,-,-,-,-,-,-,-,-,-,-,0.0,-,-,-,-,-,-,70.82153,-,-,0.0,-,-,-,-,-,-,-,0.0,-,-,-,-,-,-,-,-,-,-,-,0.0,-,-,-,-,-,-,,-,0.0,-,-,-,-,-,-,-,-,-,-,9.985834,-,-,-,-,-,-,-,-,-,-,-,-,-,-,-,-,0.0,-,-,-,0.0,-,-,-,-,0.0,-,-,-,99.99999,-,-,-,-,-,-,-,-,-,-,9.985834,-,-,-,-,-,-,-,-,-,0.0,-,-,-,-,-,0.0,-,-,-,-,0.0,-,-,-,-,-,-,-,-,-,-,-,9.206799,-,-,-,-,-,-,-,-,0.0,-,-,-,0.0,63.2,25.5,0.238
93,217,20113,Polukhin V.N.,1983,,-,-,-,0.0,-,-,-,-,-,-,-,-,-,0.0,-,-,-,0.0,-,-,0.0,0.0,-,-,-,-,-,0.0,-,-,-,0.0,-,-,-,-,-,-,-,-,-,-,0.0,-,-,-,-,-,-,-,-,-,-,-,-,-,-,-,-,-,0.0,-,-,-,-,-,-,78.68481,-,-,0.0,-,-,-,-,-,-,-,0.0,-,-,-,-,-,-,-,-,-,-,-,0.0,-,-,-,-,-,-,,-,0.0,-,-,-,-,-,-,-,-,-,-,10.6576,-,-,-,-,-,-,-,-,-,-,-,-,-,-,-,-,0.0,-,-,-,0.0,-,-,-,-,0.0,-,-,-,100.0,-,-,-,-,-,-,-,-,-,-,10.6576,-,-,-,-,-,-,-,-,-,0.0,-,-,-,-,-,0.0,-,-,-,-,0.0,-,-,-,-,-,-,-,-,-,-,-,0.0,-,-,-,-,-,-,-,-,0.0,-,-,-,0.0,70.5,28.3,0.248
94,217,20114,Polukhin V.N.,1983,,-,-,-,0.0,-,-,-,-,-,-,-,-,-,0.0,-,-,-,0.0,-,-,0.0,0.0,-,-,-,-,-,0.0,-,-,-,0.0,-,-,-,-,-,-,-,-,-,-,0.0,-,-,-,-,-,-,-,-,-,-,-,-,-,-,-,-,-,0.0,-,-,-,-,-,-,79.53555,-,-,0.0,-,-,-,-,-,-,-,0.0,-,-,-,-,-,-,-,-,-,-,-,0.0,-,-,-,-,-,-,,-,0.0,-,-,-,-,-,-,-,-,-,-,10.23222,-,-,-,-,-,-,-,-,-,-,-,-,-,-,-,-,0.0,-,-,-,0.0,-,-,-,-,0.0,-,-,-,100.0,-,-,-,-,-,-,-,-,-,-,10.23222,-,-,-,-,-,-,-,-,-,0.0,-,-,-,-,-,0.0,-,-,-,-,0.0,-,-,-,-,-,-,-,-,-,-,-,0.0,-,-,-,-,-,-,-,-,0.0,-,-,-,0.0,69.5,27.9,0.247
95,217,20115,Polukhin V.N.,1983,,-,-,-,0.0,-,-,-,-,-,-,-,-,-,0.0,-,-,-,0.0,-,-,0.0,0.0,-,-,-,-,-,0.0,-,-,-,0.0,-,-,-,-,-,-,-,-,-,-,0.0,-,-,-,-,-,-,-,-,-,-,-,-,-,-,-,-,-,0.0,-,-,-,-,-,-,80.43025,-,-,0.0,-,-,-,-,-,-,-,0.0,-,-,-,-,-,-,-,-,-,-,-,0.0,-,-,-,-,-,-,,-,0.0,-,-,-,-,-,-,-,-,-,-,9.784871,-,-,-,-,-,-,-,-,-,-,-,-,-,-,-,-,0.0,-,-,-,0.0,-,-,-,-,0.0,-,-,-,100.0,-,-,-,-,-,-,-,-,-,-,9.784871,-,-,-,-,-,-,-,-,-,0.0,-,-,-,-,-,0.0,-,-,-,-,0.0,-,-,-,-,-,-,-,-,-,-,-,0.0,-,-,-,-,-,-,-,-,0.0,-,-,-,0.0,68.7,27.6,0.246
96,217,20116,Polukhin V.N.,1983,,-,-,-,0.0,-,-,-,-,-,-,-,-,-,0.0,-,-,-,0.0,-,-,0.0,0.0,-,-,-,-,-,0.0,-,-,-,0.0,-,-,-,-,-,-,-,-,-,-,0.0,-,-,-,-,-,-,-,-,-,-,-,-,-,-,-,-,-,0.0,-,-,-,-,-,-,81.14973,-,-,0.0,-,-,-,-,-,-,-,0.0,-,-,-,-,-,-,-,-,-,-,-,0.0,-,-,-,-,-,-,,-,0.0,-,-,-,-,-,-,-,-,-,-,9.425135,-,-,-,-,-,-,-,-,-,-,-,-,-,-,-,-,0.0,-,-,-,0.0,-,-,-,-,0.0,-,-,-,100.0,-,-,-,-,-,-,-,-,-,-,9.425135,-,-,-,-,-,-,-,-,-,0.0,-,-,-,-,-,0.0,-,-,-,-,0.0,-,-,-,-,-,-,-,-,-,-,-,0.0,-,-,-,-,-,-,-,-,0.0,-,-,-,0.0,67.6,27.1,0.246
97,217,20117,Polukhin V.N.,1983,,-,-,-,0.0,-,-,-,-,-,-,-,-,-,0.0,-,-,-,0.0,-,-,0.0,0.0,-,-,-,-,-,0.0,-,-,-,0.0,-,-,-,-,-,-,-,-,-,-,0.0,-,-,-,-,-,-,-,-,-,-,-,-,-,-,-,-,-,0.0,-,-,-,-,-,-,81.89987,-,-,0.0,-,-,-,-,-,-,-,0.0,-,-,-,-,-,-,-,-,-,-,-,0.0,-,-,-,-,-,-,,-,0.0,-,-,-,-,-,-,-,-,-,-,9.050064,-,-,-,-,-,-,-,-,-,-,-,-,-,-,-,-,0.0,-,-,-,0.0,-,-,-,-,0.0,-,-,-,100.0,-,-,-,-,-,-,-,-,-,-,9.050064,-,-,-,-,-,-,-,-,-,0.0,-,-,-,-,-,0.0,-,-,-,-,0.0,-,-,-,-,-,-,-,-,-,-,-,0.0,-,-,-,-,-,-,-,-,0.0,-,-,-,0.0,66.8,26.8,0.244
98,217,20118,Polukhin V.N.,1983,,-,-,-,0.0,-,-,-,-,-,-,-,-,-,0.0,-,-,-,0.0,-,-,0.0,0.0,-,-,-,-,-,0.0,-,-,-,0.0,-,-,-,-,-,-,-,-,-,-,0.0,-,-,-,-,-,-,-,-,-,-,-,-,-,-,-,-,-,0.0,-,-,-,-,-,-,82.5603,-,-,0.0,-,-,-,-,-,-,-,0.0,-,-,-,-,-,-,-,-,-,-,-,0.0,-,-,-,-,-,-,,-,0.0,-,-,-,-,-,-,-,-,-,-,8.719852,-,-,-,-,-,-,-,-,-,-,-,-,-,-,-,-,0.0,-,-,-,0.0,-,-,-,-,0.0,-,-,-,100.0,-,-,-,-,-,-,-,-,-,-,8.719852,-,-,-,-,-,-,-,-,-,0.0,-,-,-,-,-,0.0,-,-,-,-,0.0,-,-,-,-,-,-,-,-,-,-,-,0.0,-,-,-,-,-,-,-,-,0.0,-,-,-,0.0,65.8,26.5,0.243
99,217,20119,Polukhin V.N.,1983,,-,-,-,0.0,-,-,-,-,-,-,-,-,-,0.0,-,-,-,0.0,-,-,0.0,0.0,-,-,-,-,-,0.0,-,-,-,0.0,-,-,-,-,-,-,-,-,-,-,0.0,-,-,-,-,-,-,-,-,-,-,-,-,-,-,-,-,-,0.0,-,-,-,-,-,-,83.22427,-,-,0.0,-,-,-,-,-,-,-,0.0,-,-,-,-,-,-,-,-,-,-,-,0.0,-,-,-,-,-,-,,-,0.0,-,-,-,-,-,-,-,-,-,-,8.387865,-,-,-,-,-,-,-,-,-,-,-,-,-,-,-,-,0.0,-,-,-,0.0,-,-,-,-,0.0,-,-,-,100.0,-,-,-,-,-,-,-,-,-,-,8.387865,-,-,-,-,-,-,-,-,-,0.0,-,-,-,-,-,0.0,-,-,-,-,0.0,-,-,-,-,-,-,-,-,-,-,-,0.0,-,-,-,-,-,-,-,-,0.0,-,-,-,0.0,64.7,26.0,0.242
100,217,20120,Polukhin V.N.,1983,,-,-,-,0.0,-,-,-,-,-,-,-,-,-,0.0,-,-,-,0.0,-,-,0.0,0.0,-,-,-,-,-,0.0,-,-,-,0.0,-,-,-,-,-,-,-,-,-,-,0.0,-,-,-,-,-,-,-,-,-,-,-,-,-,-,-,-,-,0.0,-,-,-,-,-,-,83.7464,-,-,0.0,-,-,-,-,-,-,-,0.0,-,-,-,-,-,-,-,-,-,-,-,0.0,-,-,-,-,-,-,,-,0.0,-,-,-,-,-,-,-,-,-,-,8.126802,-,-,-,-,-,-,-,-,-,-,-,-,-,-,-,-,0.0,-,-,-,0.0,-,-,-,-,0.0,-,-,-,100.0,-,-,-,-,-,-,-,-,-,-,8.126802,-,-,-,-,-,-,-,-,-,0.0,-,-,-,-,-,0.0,-,-,-,-,0.0,-,-,-,-,-,-,-,-,-,-,-,0.0,-,-,-,-,-,-,-,-,0.0,-,-,-,0.0,63.8,25.7,0.239
101,217,20121,Polukhin V.N.,1983,,-,-,-,0.0,-,-,-,-,-,-,-,-,-,0.0,-,-,-,0.0,-,-,0.0,0.0,-,-,-,-,-,0.0,-,-,-,0.0,-,-,-,-,-,-,-,-,-,-,0.0,-,-,-,-,-,-,-,-,-,-,-,-,-,-,-,-,-,0.0,-,-,-,-,-,-,84.32463,-,-,0.0,-,-,-,-,-,-,-,0.0,-,-,-,-,-,-,-,-,-,-,-,0.0,-,-,-,-,-,-,,-,0.0,-,-,-,-,-,-,-,-,-,-,7.837688,-,-,-,-,-,-,-,-,-,-,-,-,-,-,-,-,0.0,-,-,-,0.0,-,-,-,-,0.0,-,-,-,100.0,-,-,-,-,-,-,-,-,-,-,7.837688,-,-,-,-,-,-,-,-,-,0.0,-,-,-,-,-,0.0,-,-,-,-,0.0,-,-,-,-,-,-,-,-,-,-,-,0.0,-,-,-,-,-,-,-,-,0.0,-,-,-,0.0,62.5,25.2,0.238
102,217,20122,Polukhin V.N.,1983,,-,-,-,0.0,-,-,-,-,-,-,-,-,-,0.0,-,-,-,0.0,-,-,0.0,0.0,-,-,-,-,-,0.0,-,-,-,0.0,-,-,-,-,-,-,-,-,-,-,0.0,-,-,-,-,-,-,-,-,-,-,-,-,-,-,-,-,-,0.0,-,-,-,-,-,-,84.82239,-,-,0.0,-,-,-,-,-,-,-,0.0,-,-,-,-,-,-,-,-,-,-,-,0.0,-,-,-,-,-,-,,-,0.0,-,-,-,-,-,-,-,-,-,-,7.588805,-,-,-,-,-,-,-,-,-,-,-,-,-,-,-,-,0.0,-,-,-,0.0,-,-,-,-,0.0,-,-,-,100.0,-,-,-,-,-,-,-,-,-,-,7.588805,-,-,-,-,-,-,-,-,-,0.0,-,-,-,-,-,0.0,-,-,-,-,0.0,-,-,-,-,-,-,-,-,-,-,-,0.0,-,-,-,-,-,-,-,-,0.0,-,-,-,0.0,61.4,24.9,0.236
103,217,20123,Polukhin V.N.,1983,,-,-,-,0.0,-,-,-,-,-,-,-,-,-,0.0,-,-,-,0.0,-,-,0.0,0.0,-,-,-,-,-,0.0,-,-,-,0.0,-,-,-,-,-,-,-,-,-,-,0.0,-,-,-,-,-,-,-,-,-,-,-,-,-,-,-,-,-,0.0,-,-,-,-,-,-,85.3125,-,-,0.0,-,-,-,-,-,-,-,0.0,-,-,-,-,-,-,-,-,-,-,-,0.0,-,-,-,-,-,-,,-,0.0,-,-,-,-,-,-,-,-,-,-,7.34375,-,-,-,-,-,-,-,-,-,-,-,-,-,-,-,-,0.0,-,-,-,0.0,-,-,-,-,0.0,-,-,-,100.0,-,-,-,-,-,-,-,-,-,-,7.34375,-,-,-,-,-,-,-,-,-,0.0,-,-,-,-,-,0.0,-,-,-,-,0.0,-,-,-,-,-,-,-,-,-,-,-,0.0,-,-,-,-,-,-,-,-,0.0,-,-,-,0.0,60.0,24.3,0.234
104,217,20124,Polukhin V.N.,1983,,-,-,-,0.0,-,-,-,-,-,-,-,-,-,0.0,-,-,-,0.0,-,-,0.0,0.0,-,-,-,-,-,0.0,-,-,-,0.0,-,-,-,-,-,-,-,-,-,-,0.0,-,-,-,-,-,-,-,-,-,-,-,-,-,-,-,-,-,0.0,-,-,-,-,-,-,85.6998,-,-,0.0,-,-,-,-,-,-,-,0.0,-,-,-,-,-,-,-,-,-,-,-,0.0,-,-,-,-,-,-,,-,0.0,-,-,-,-,-,-,-,-,-,-,7.150102,-,-,-,-,-,-,-,-,-,-,-,-,-,-,-,-,0.0,-,-,-,0.0,-,-,-,-,0.0,-,-,-,100.0,-,-,-,-,-,-,-,-,-,-,7.150102,-,-,-,-,-,-,-,-,-,0.0,-,-,-,-,-,0.0,-,-,-,-,0.0,-,-,-,-,-,-,-,-,-,-,-,0.0,-,-,-,-,-,-,-,-,0.0,-,-,-,0.0,59.9,24.3,0.233
105,217,20125,Polukhin V.N.,1983,,-,-,-,0.0,-,-,-,-,-,-,-,-,-,0.0,-,-,-,0.0,-,-,0.0,0.0,-,-,-,-,-,0.0,-,-,-,0.0,-,-,-,-,-,-,-,-,-,-,0.0,-,-,-,-,-,-,-,-,-,-,-,-,-,-,-,-,-,0.0,-,-,-,-,-,-,86.21701,-,-,0.0,-,-,-,-,-,-,-,0.0,-,-,-,-,-,-,-,-,-,-,-,0.0,-,-,-,-,-,-,,-,0.0,-,-,-,-,-,-,-,-,-,-,6.891496,-,-,-,-,-,-,-,-,-,-,-,-,-,-,-,-,0.0,-,-,-,0.0,-,-,-,-,0.0,-,-,-,100.0,-,-,-,-,-,-,-,-,-,-,6.891496,-,-,-,-,-,-,-,-,-,0.0,-,-,-,-,-,0.0,-,-,-,-,0.0,-,-,-,-,-,-,-,-,-,-,-,0.0,-,-,-,-,-,-,-,-,0.0,-,-,-,0.0,58.2,23.7,0.228
106,217,20126,Polukhin V.N.,1983,,-,-,-,0.0,-,-,-,-,-,-,-,-,-,0.0,-,-,-,0.0,-,-,0.0,0.0,-,-,-,-,-,0.0,-,-,-,0.0,-,-,-,-,-,-,-,-,-,-,0.0,-,-,-,-,-,-,-,-,-,-,-,-,-,-,-,-,-,0.0,-,-,-,-,-,-,86.6414,-,-,0.0,-,-,-,-,-,-,-,0.0,-,-,-,-,-,-,-,-,-,-,-,0.0,-,-,-,-,-,-,,-,0.0,-,-,-,-,-,-,-,-,-,-,6.679299,-,-,-,-,-,-,-,-,-,-,-,-,-,-,-,-,0.0,-,-,-,0.0,-,-,-,-,0.0,-,-,-,100.0,-,-,-,-,-,-,-,-,-,-,6.679299,-,-,-,-,-,-,-,-,-,0.0,-,-,-,-,-,0.0,-,-,-,-,0.0,-,-,-,-,-,-,-,-,-,-,-,0.0,-,-,-,-,-,-,-,-,0.0,-,-,-,0.0,57.4,23.4,0.228
107,217,20163,Polukhin V.N.,1983,,-,-,-,0.0,-,-,-,-,-,-,-,-,-,0.0,-,-,-,0.0,-,-,0.0,0.0,-,-,-,-,-,0.0,-,-,-,0.0,-,-,-,-,-,-,-,-,-,-,0.0,-,-,-,-,-,-,-,-,-,-,-,-,-,-,-,-,-,0.0,-,-,-,-,-,-,66.357,-,-,0.0,-,-,-,-,-,-,-,0.0,-,-,-,-,-,-,-,-,-,-,-,0.0,-,-,-,-,-,-,,-,0.0,-,-,-,-,-,-,-,-,-,-,9.356338,-,-,-,-,-,-,-,-,-,-,-,-,-,-,-,-,0.0,-,-,-,0.0,-,-,-,-,14.93032,-,-,-,100.0,-,-,-,14.93,-,-,-,-,-,-,9.356338,-,-,-,-,-,-,-,-,-,0.0,-,-,-,-,-,0.0,-,-,-,-,0.0,-,-,-,-,-,-,-,-,-,-,-,0.0,-,-,-,-,-,-,-,-,0.0,-,-,-,0.0,53.6,21.7,0.232
108,217,20164,Polukhin V.N.,1983,,-,-,-,0.0,-,-,-,-,-,-,-,-,-,0.0,-,-,-,0.0,-,-,0.0,0.0,-,-,-,-,-,0.0,-,-,-,0.0,-,-,-,-,-,-,-,-,-,-,0.0,-,-,-,-,-,-,-,-,-,-,-,-,-,-,-,-,-,0.0,-,-,-,-,-,-,64.10256,-,-,0.0,-,-,-,-,-,-,-,0.0,-,-,-,-,-,-,-,-,-,-,-,0.0,-,-,-,-,-,-,,-,0.0,-,-,-,-,-,-,-,-,-,-,9.038462,-,-,-,-,-,-,-,-,-,-,-,-,-,-,-,-,0.0,-,-,-,0.0,-,-,-,-,17.82051,-,-,-,99.99999,-,-,-,17.82,-,-,-,-,-,-,9.038462,-,-,-,-,-,-,-,-,-,0.0,-,-,-,-,-,0.0,-,-,-,-,0.0,-,-,-,-,-,-,-,-,-,-,-,0.0,-,-,-,-,-,-,-,-,0.0,-,-,-,0.0,51.0,20.7,0.232
109,217,20165,Polukhin V.N.,1983,,-,-,-,0.0,-,-,-,-,-,-,-,-,-,0.0,-,-,-,0.0,-,-,0.0,0.0,-,-,-,-,-,0.0,-,-,-,0.0,-,-,-,-,-,-,-,-,-,-,0.0,-,-,-,-,-,-,-,-,-,-,-,-,-,-,-,-,-,0.0,-,-,-,-,-,-,61.57635,-,-,0.0,-,-,-,-,-,-,-,0.0,-,-,-,-,-,-,-,-,-,-,-,0.0,-,-,-,-,-,-,,-,0.0,-,-,-,-,-,-,-,-,-,-,8.682266,-,-,-,-,-,-,-,-,-,-,-,-,-,-,-,-,0.0,-,-,-,0.0,-,-,-,-,21.05911,-,-,-,100.0,-,-,-,21.06,-,-,-,-,-,-,8.682266,-,-,-,-,-,-,-,-,-,0.0,-,-,-,-,-,0.0,-,-,-,-,0.0,-,-,-,-,-,-,-,-,-,-,-,0.0,-,-,-,-,-,-,-,-,0.0,-,-,-,0.0,49.7,20.2,0.229
110,217,20166,Polukhin V.N.,1983,,-,-,-,0.0,-,-,-,-,-,-,-,-,-,0.0,-,-,-,0.0,-,-,0.0,0.0,-,-,-,-,-,0.0,-,-,-,0.0,-,-,-,-,-,-,-,-,-,-,0.0,-,-,-,-,-,-,-,-,-,-,-,-,-,-,-,-,-,0.0,-,-,-,-,-,-,55.80357,-,-,0.0,-,-,-,-,-,-,-,0.0,-,-,-,-,-,-,-,-,-,-,-,0.0,-,-,-,-,-,-,,-,0.0,-,-,-,-,-,-,-,-,-,-,7.868303,-,-,-,-,-,-,-,-,-,-,-,-,-,-,-,-,0.0,-,-,-,0.0,-,-,-,-,28.45982,-,-,-,100.0,-,-,-,28.46,-,-,-,-,-,-,7.868303,-,-,-,-,-,-,-,-,-,0.0,-,-,-,-,-,0.0,-,-,-,-,0.0,-,-,-,-,-,-,-,-,-,-,-,0.0,-,-,-,-,-,-,-,-,0.0,-,-,-,0.0,45.3,18.5,0.228
111,217,20167,Polukhin V.N.,1983,,-,-,-,0.0,-,-,-,-,-,-,-,-,-,0.0,-,-,-,0.0,-,-,0.0,0.0,-,-,-,-,-,0.0,-,-,-,0.0,-,-,-,-,-,-,-,-,-,-,0.0,-,-,-,-,-,-,-,-,-,-,-,-,-,-,-,-,-,0.0,-,-,-,-,-,-,52.4109,-,-,0.0,-,-,-,-,-,-,-,0.0,-,-,-,-,-,-,-,-,-,-,-,0.0,-,-,-,-,-,-,,-,0.0,-,-,-,-,-,-,-,-,-,-,7.389937,-,-,-,-,-,-,-,-,-,-,-,-,-,-,-,-,0.0,-,-,-,0.0,-,-,-,-,32.80922,-,-,-,100.0,-,-,-,32.81,-,-,-,-,-,-,7.389937,-,-,-,-,-,-,-,-,-,0.0,-,-,-,-,-,0.0,-,-,-,-,0.0,-,-,-,-,-,-,-,-,-,-,-,0.0,-,-,-,-,-,-,-,-,0.0,-,-,-,0.0,42.9,17.5,0.226
112,217,20168,Polukhin V.N.,1983,,-,-,-,0.0,-,-,-,-,-,-,-,-,-,0.0,-,-,-,0.0,-,-,0.0,0.0,-,-,-,-,-,0.0,-,-,-,0.0,-,-,-,-,-,-,-,-,-,-,0.0,-,-,-,-,-,-,-,-,-,-,-,-,-,-,-,-,-,0.0,-,-,-,-,-,-,48.61449,-,-,0.0,-,-,-,-,-,-,-,0.0,-,-,-,-,-,-,-,-,-,-,-,0.0,-,-,-,-,-,-,,-,0.0,-,-,-,-,-,-,-,-,-,-,6.854643,-,-,-,-,-,-,-,-,-,-,-,-,-,-,-,-,0.0,-,-,-,0.0,-,-,-,-,37.67623,-,-,-,100.0,-,-,-,37.68,-,-,-,-,-,-,6.854643,-,-,-,-,-,-,-,-,-,0.0,-,-,-,-,-,0.0,-,-,-,-,0.0,-,-,-,-,-,-,-,-,-,-,-,0.0,-,-,-,-,-,-,-,-,0.0,-,-,-,0.0,41.1,16.8,0.224
113,217,20169,Polukhin V.N.,1983,,-,-,-,0.0,-,-,-,-,-,-,-,-,-,0.0,-,-,-,0.0,-,-,0.0,0.0,-,-,-,-,-,0.0,-,-,-,0.0,-,-,-,-,-,-,-,-,-,-,0.0,-,-,-,-,-,-,-,-,-,-,-,-,-,-,-,-,-,0.0,-,-,-,-,-,-,44.32624,-,-,0.0,-,-,-,-,-,-,-,0.0,-,-,-,-,-,-,-,-,-,-,-,0.0,-,-,-,-,-,-,,-,0.0,-,-,-,-,-,-,-,-,-,-,6.25,-,-,-,-,-,-,-,-,-,-,-,-,-,-,-,-,0.0,-,-,-,0.0,-,-,-,-,43.17376,-,-,-,100.0,-,-,-,43.17,-,-,-,-,-,-,6.25,-,-,-,-,-,-,-,-,-,0.0,-,-,-,-,-,0.0,-,-,-,-,0.0,-,-,-,-,-,-,-,-,-,-,-,0.0,-,-,-,-,-,-,-,-,0.0,-,-,-,0.0,39.0,16.0,0.22
114,217,20170,Polukhin V.N.,1983,,-,-,-,0.0,-,-,-,-,-,-,-,-,-,0.0,-,-,-,0.0,-,-,0.0,0.0,-,-,-,-,-,0.0,-,-,-,0.0,-,-,-,-,-,-,-,-,-,-,0.0,-,-,-,-,-,-,-,-,-,-,-,-,-,-,-,-,-,0.0,-,-,-,-,-,-,39.4633,-,-,0.0,-,-,-,-,-,-,-,0.0,-,-,-,-,-,-,-,-,-,-,-,0.0,-,-,-,-,-,-,,-,0.0,-,-,-,-,-,-,-,-,-,-,5.564325,-,-,-,-,-,-,-,-,-,-,-,-,-,-,-,-,0.0,-,-,-,0.0,-,-,-,-,49.40805,-,-,-,100.0,-,-,-,49.41,-,-,-,-,-,-,5.564325,-,-,-,-,-,-,-,-,-,0.0,-,-,-,-,-,0.0,-,-,-,-,0.0,-,-,-,-,-,-,-,-,-,-,-,0.0,-,-,-,-,-,-,-,-,0.0,-,-,-,0.0,36.5,15.1,0.211
115,217,20171,Polukhin V.N.,1983,,-,-,-,0.0,-,-,-,-,-,-,-,-,-,0.0,-,-,-,0.0,-,-,0.0,0.0,-,-,-,-,-,0.0,-,-,-,0.0,-,-,-,-,-,-,-,-,-,-,0.0,-,-,-,-,-,-,-,-,-,-,-,-,-,-,-,-,-,0.0,-,-,-,-,-,-,33.80663,-,-,0.0,-,-,-,-,-,-,-,0.0,-,-,-,-,-,-,-,-,-,-,-,0.0,-,-,-,-,-,-,,-,0.0,-,-,-,-,-,-,-,-,-,-,4.766734,-,-,-,-,-,-,-,-,-,-,-,-,-,-,-,-,0.0,-,-,-,0.0,-,-,-,-,56.6599,-,-,-,99.99999,-,-,-,56.66,-,-,-,-,-,-,4.766734,-,-,-,-,-,-,-,-,-,0.0,-,-,-,-,-,0.0,-,-,-,-,0.0,-,-,-,-,-,-,-,-,-,-,-,0.0,-,-,-,-,-,-,-,-,0.0,-,-,-,0.0,35.0,14.4,0.215
116,217,20172,Polukhin V.N.,1983,,-,-,-,0.0,-,-,-,-,-,-,-,-,-,0.0,-,-,-,0.0,-,-,0.0,0.0,-,-,-,-,-,0.0,-,-,-,0.0,-,-,-,-,-,-,-,-,-,-,0.0,-,-,-,-,-,-,-,-,-,-,-,-,-,-,-,-,-,0.0,-,-,-,-,-,-,27.41228,-,-,0.0,-,-,-,-,-,-,-,0.0,-,-,-,-,-,-,-,-,-,-,-,0.0,-,-,-,-,-,-,,-,0.0,-,-,-,-,-,-,-,-,-,-,3.865132,-,-,-,-,-,-,-,-,-,-,-,-,-,-,-,-,0.0,-,-,-,0.0,-,-,-,-,64.85745,-,-,-,100.0,-,-,-,64.86,-,-,-,-,-,-,3.865132,-,-,-,-,-,-,-,-,-,0.0,-,-,-,-,-,0.0,-,-,-,-,0.0,-,-,-,-,-,-,-,-,-,-,-,0.0,-,-,-,-,-,-,-,-,0.0,-,-,-,0.0,32.9,13.7,0.203
117,217,20173,Polukhin V.N.,1983,,-,-,-,0.0,-,-,-,-,-,-,-,-,-,0.0,-,-,-,0.0,-,-,0.0,0.5430566,-,-,-,-,-,0.0,-,-,-,0.0,-,-,-,-,-,-,-,-,-,-,0.0,-,-,-,-,-,-,-,-,-,-,-,-,-,-,-,-,-,0.0,-,-,-,-,-,-,77.57951,-,-,0.0,-,-,-,-,-,-,-,0.0,-,-,-,-,-,-,-,-,-,-,-,0.0,-,-,-,-,-,-,,-,0.0,-,-,-,-,-,-,-,-,-,-,10.93871,-,-,-,-,-,-,-,-,-,-,-,-,-,-,-,-,0.0,-,-,-,0.0,-,-,-,-,0.5430566,-,-,-,100.0,-,-,-,-,-,-,-,-,-,-,10.93871,-,-,-,-,-,-,-,-,-,0.0,-,-,-,-,-,0.0,-,-,-,-,0.0,-,-,-,-,-,-,-,-,-,-,-,0.0,-,-,-,-,-,-,-,-,0.0,-,-,-,0.0,68.3,27.6,0.236
118,217,20174,Polukhin V.N.,1983,,-,-,-,0.0,-,-,-,-,-,-,-,-,-,0.0,-,-,-,0.0,-,-,0.0,1.080247,-,-,-,-,-,0.0,-,-,-,0.0,-,-,-,-,-,-,-,-,-,-,0.0,-,-,-,-,-,-,-,-,-,-,-,-,-,-,-,-,-,0.0,-,-,-,-,-,-,77.16049,-,-,0.0,-,-,-,-,-,-,-,0.0,-,-,-,-,-,-,-,-,-,-,-,0.0,-,-,-,-,-,-,,-,0.0,-,-,-,-,-,-,-,-,-,-,10.87963,-,-,-,-,-,-,-,-,-,-,-,-,-,-,-,-,0.0,-,-,-,0.0,-,-,-,-,1.080247,-,-,-,100.0,-,-,-,-,-,-,-,-,-,-,10.87963,-,-,-,-,-,-,-,-,-,0.0,-,-,-,-,-,0.0,-,-,-,-,0.0,-,-,-,-,-,-,-,-,-,-,-,0.0,-,-,-,-,-,-,-,-,0.0,-,-,-,0.0,68.0,27.5,0.237
119,217,20175,Polukhin V.N.,1983,,-,-,-,0.0,-,-,-,-,-,-,-,-,-,0.0,-,-,-,0.0,-,-,0.0,2.212052,-,-,-,-,-,0.0,-,-,-,0.0,-,-,-,-,-,-,-,-,-,-,0.0,-,-,-,-,-,-,-,-,-,-,-,-,-,-,-,-,-,0.0,-,-,-,-,-,-,76.27765,-,-,0.0,-,-,-,-,-,-,-,0.0,-,-,-,-,-,-,-,-,-,-,-,0.0,-,-,-,-,-,-,,-,0.0,-,-,-,-,-,-,-,-,-,-,10.75515,-,-,-,-,-,-,-,-,-,-,-,-,-,-,-,-,0.0,-,-,-,0.0,-,-,-,-,2.212052,-,-,-,100.0,-,-,-,-,-,-,-,-,-,-,10.75515,-,-,-,-,-,-,-,-,-,0.0,-,-,-,-,-,0.0,-,-,-,-,0.0,-,-,-,-,-,-,-,-,-,-,-,0.0,-,-,-,-,-,-,-,-,0.0,-,-,-,0.0,66.8,27.0,0.238
120,217,20176,Polukhin V.N.,1983,,-,-,-,0.0,-,-,-,-,-,-,-,-,-,0.0,-,-,-,0.0,-,-,0.0,3.463856,-,-,-,-,-,0.0,-,-,-,0.0,-,-,-,-,-,-,-,-,-,-,0.0,-,-,-,-,-,-,-,-,-,-,-,-,-,-,-,-,-,0.0,-,-,-,-,-,-,75.30121,-,-,0.0,-,-,-,-,-,-,-,0.0,-,-,-,-,-,-,-,-,-,-,-,0.0,-,-,-,-,-,-,,-,0.0,-,-,-,-,-,-,-,-,-,-,10.61747,-,-,-,-,-,-,-,-,-,-,-,-,-,-,-,-,0.0,-,-,-,0.0,-,-,-,-,3.463856,-,-,-,100.0,-,-,-,-,-,-,-,-,-,-,10.61747,-,-,-,-,-,-,-,-,-,0.0,-,-,-,-,-,0.0,-,-,-,-,0.0,-,-,-,-,-,-,-,-,-,-,-,0.0,-,-,-,-,-,-,-,-,0.0,-,-,-,0.0,67.2,27.2,0.237
121,217,20177,Polukhin V.N.,1983,,-,-,-,0.0,-,-,-,-,-,-,-,-,-,0.0,-,-,-,0.0,-,-,0.0,4.825538,-,-,-,-,-,0.0,-,-,-,0.0,-,-,-,-,-,-,-,-,-,-,0.0,-,-,-,-,-,-,-,-,-,-,-,-,-,-,-,-,-,0.0,-,-,-,-,-,-,74.23905,-,-,0.0,-,-,-,-,-,-,-,0.0,-,-,-,-,-,-,-,-,-,-,-,0.0,-,-,-,-,-,-,,-,0.0,-,-,-,-,-,-,-,-,-,-,10.46771,-,-,-,-,-,-,-,-,-,-,-,-,-,-,-,-,0.0,-,-,-,0.0,-,-,-,-,4.825538,-,-,-,100.0,-,-,-,-,-,-,-,-,-,-,10.46771,-,-,-,-,-,-,-,-,-,0.0,-,-,-,-,-,0.0,-,-,-,-,0.0,-,-,-,-,-,-,-,-,-,-,-,0.0,-,-,-,-,-,-,-,-,0.0,-,-,-,0.0,66.2,26.7,0.238
122,217,20178,Polukhin V.N.,1983,,-,-,-,0.0,-,-,-,-,-,-,-,-,-,0.0,-,-,-,0.0,-,-,0.0,8.034434,-,-,-,-,-,0.0,-,-,-,0.0,-,-,-,-,-,-,-,-,-,-,0.0,-,-,-,-,-,-,-,-,-,-,-,-,-,-,-,-,-,0.0,-,-,-,-,-,-,71.73602,-,-,0.0,-,-,-,-,-,-,-,0.0,-,-,-,-,-,-,-,-,-,-,-,0.0,-,-,-,-,-,-,,-,0.0,-,-,-,-,-,-,-,-,-,-,10.11478,-,-,-,-,-,-,-,-,-,-,-,-,-,-,-,-,0.0,-,-,-,0.0,-,-,-,-,8.034434,-,-,-,100.0,-,-,-,-,-,-,-,-,-,-,10.11478,-,-,-,-,-,-,-,-,-,0.0,-,-,-,-,-,0.0,-,-,-,-,0.0,-,-,-,-,-,-,-,-,-,-,-,0.0,-,-,-,-,-,-,-,-,0.0,-,-,-,0.0,65.5,26.5,0.236
123,217,20179,Polukhin V.N.,1983,,-,-,-,0.0,-,-,-,-,-,-,-,-,-,0.0,-,-,-,0.0,-,-,0.0,9.908643,-,-,-,-,-,0.0,-,-,-,0.0,-,-,-,-,-,-,-,-,-,-,0.0,-,-,-,-,-,-,-,-,-,-,-,-,-,-,-,-,-,0.0,-,-,-,-,-,-,70.27406,-,-,0.0,-,-,-,-,-,-,-,0.0,-,-,-,-,-,-,-,-,-,-,-,0.0,-,-,-,-,-,-,,-,0.0,-,-,-,-,-,-,-,-,-,-,9.908643,-,-,-,-,-,-,-,-,-,-,-,-,-,-,-,-,0.0,-,-,-,0.0,-,-,-,-,9.908643,-,-,-,100.0,-,-,-,-,-,-,-,-,-,-,9.908643,-,-,-,-,-,-,-,-,-,0.0,-,-,-,-,-,0.0,-,-,-,-,0.0,-,-,-,-,-,-,-,-,-,-,-,0.0,-,-,-,-,-,-,-,-,0.0,-,-,-,0.0,64.7,26.1,0.241
124,217,20180,Polukhin V.N.,1983,,-,-,-,0.0,-,-,-,-,-,-,-,-,-,0.0,-,-,-,0.0,-,-,0.0,10.66202,-,-,-,-,-,0.0,-,-,-,0.0,-,-,-,-,-,-,-,-,-,-,0.0,-,-,-,-,-,-,-,-,-,-,-,-,-,-,-,-,-,0.0,-,-,-,-,-,-,69.68641,-,-,0.0,-,-,-,-,-,-,-,0.0,-,-,-,-,-,-,-,-,-,-,-,0.0,-,-,-,-,-,-,,-,0.0,-,-,-,-,-,-,-,-,-,-,9.825784,-,-,-,-,-,-,-,-,-,-,-,-,-,-,-,-,0.0,-,-,-,0.0,-,-,-,-,10.66202,-,-,-,99.99999,-,-,-,-,-,-,-,-,-,-,9.825784,-,-,-,-,-,-,-,-,-,0.0,-,-,-,-,-,0.0,-,-,-,-,0.0,-,-,-,-,-,-,-,-,-,-,-,0.0,-,-,-,-,-,-,-,-,0.0,-,-,-,0.0,64.5,26.1,0.237
125,217,20181,Polukhin V.N.,1983,,-,-,-,0.0,-,-,-,-,-,-,-,-,-,0.0,-,-,-,0.0,-,-,0.0,14.30481,-,-,-,-,-,0.0,-,-,-,0.0,-,-,-,-,-,-,-,-,-,-,0.0,-,-,-,-,-,-,-,-,-,-,-,-,-,-,-,-,-,0.0,-,-,-,-,-,-,66.84492,-,-,0.0,-,-,-,-,-,-,-,0.0,-,-,-,-,-,-,-,-,-,-,-,0.0,-,-,-,-,-,-,,-,0.0,-,-,-,-,-,-,-,-,-,-,9.425134,-,-,-,-,-,-,-,-,-,-,-,-,-,-,-,-,0.0,-,-,-,0.0,-,-,-,-,14.30481,-,-,-,99.99999,-,-,-,-,-,-,-,-,-,-,9.425134,-,-,-,-,-,-,-,-,-,0.0,-,-,-,-,-,0.0,-,-,-,-,0.0,-,-,-,-,-,-,-,-,-,-,-,0.0,-,-,-,-,-,-,-,-,0.0,-,-,-,0.0,63.9,25.7,0.238
126,217,20182,Polukhin V.N.,1983,,-,-,-,0.0,-,-,-,-,-,-,-,-,-,0.0,-,-,-,0.0,-,-,0.0,16.9151,-,-,-,-,-,0.0,-,-,-,0.0,-,-,-,-,-,-,-,-,-,-,0.0,-,-,-,-,-,-,-,-,-,-,-,-,-,-,-,-,-,0.0,-,-,-,-,-,-,64.80881,-,-,0.0,-,-,-,-,-,-,-,0.0,-,-,-,-,-,-,-,-,-,-,-,0.0,-,-,-,-,-,-,,-,0.0,-,-,-,-,-,-,-,-,-,-,9.138042,-,-,-,-,-,-,-,-,-,-,-,-,-,-,-,-,0.0,-,-,-,0.0,-,-,-,-,16.9151,-,-,-,100.0,-,-,-,-,-,-,-,-,-,-,9.138042,-,-,-,-,-,-,-,-,-,0.0,-,-,-,-,-,0.0,-,-,-,-,0.0,-,-,-,-,-,-,-,-,-,-,-,0.0,-,-,-,-,-,-,-,-,0.0,-,-,-,0.0,63.7,25.7,0.241
127,217,20183,Polukhin V.N.,1983,,-,-,-,0.0,-,-,-,-,-,-,-,-,-,0.0,-,-,-,0.0,-,-,0.0,19.92505,-,-,-,-,-,0.0,-,-,-,0.0,-,-,-,-,-,-,-,-,-,-,0.0,-,-,-,-,-,-,-,-,-,-,-,-,-,-,-,-,-,0.0,-,-,-,-,-,-,62.46096,-,-,0.0,-,-,-,-,-,-,-,0.0,-,-,-,-,-,-,-,-,-,-,-,0.0,-,-,-,-,-,-,,-,0.0,-,-,-,-,-,-,-,-,-,-,8.806995,-,-,-,-,-,-,-,-,-,-,-,-,-,-,-,-,0.0,-,-,-,0.0,-,-,-,-,19.92505,-,-,-,100.0,-,-,-,-,-,-,-,-,-,-,8.806995,-,-,-,-,-,-,-,-,-,0.0,-,-,-,-,-,0.0,-,-,-,-,0.0,-,-,-,-,-,-,-,-,-,-,-,0.0,-,-,-,-,-,-,-,-,0.0,-,-,-,0.0,63.4,25.5,0.245
128,217,20184,Polukhin V.N.,1983,,-,-,-,0.0,-,-,-,-,-,-,-,-,-,0.0,-,-,-,0.0,-,-,0.0,23.41696,-,-,-,-,-,0.0,-,-,-,0.0,-,-,-,-,-,-,-,-,-,-,0.0,-,-,-,-,-,-,-,-,-,-,-,-,-,-,-,-,-,0.0,-,-,-,-,-,-,59.73716,-,-,0.0,-,-,-,-,-,-,-,0.0,-,-,-,-,-,-,-,-,-,-,-,0.0,-,-,-,-,-,-,,-,0.0,-,-,-,-,-,-,-,-,-,-,8.422939,-,-,-,-,-,-,-,-,-,-,-,-,-,-,-,-,0.0,-,-,-,0.0,-,-,-,-,23.41696,-,-,-,100.0,-,-,-,-,-,-,-,-,-,-,8.422939,-,-,-,-,-,-,-,-,-,0.0,-,-,-,-,-,0.0,-,-,-,-,0.0,-,-,-,-,-,-,-,-,-,-,-,0.0,-,-,-,-,-,-,-,-,0.0,-,-,-,0.0,62.5,25.1,0.243
129,218,20108,Polukhin V.N.,1983,,-,-,-,0.0,-,-,-,-,-,-,-,-,-,0.0,-,-,-,0.0,-,-,0.0,0.0,-,-,-,-,-,0.0,-,-,-,0.0,-,-,-,-,-,-,-,-,-,-,0.0,-,-,-,-,-,-,-,-,-,-,-,-,-,-,-,-,-,0.0,-,-,-,-,-,-,71.37759,-,-,0.0,-,-,-,-,-,-,-,0.0,-,-,-,-,-,-,-,-,-,-,-,0.0,-,-,-,-,-,-,,-,0.0,-,-,-,-,-,-,-,-,-,-,10.06424,-,-,-,-,-,-,-,-,-,-,-,-,-,-,-,-,0.0,-,-,-,0.0,-,-,-,-,0.0,-,-,-,100.0,-,-,-,-,-,-,-,-,-,-,18.55817,-,-,-,-,-,-,-,-,-,0.0,-,-,-,-,-,0.0,-,-,-,-,0.0,-,-,-,-,-,-,-,-,-,-,-,0.0,-,-,-,-,-,-,-,-,0.0,-,-,-,0.0,70.4,28.3,0.24
130,218,20109,Polukhin V.N.,1983,,-,-,-,0.0,-,-,-,-,-,-,-,-,-,0.0,-,-,-,0.0,-,-,0.0,0.0,-,-,-,-,-,0.0,-,-,-,0.0,-,-,-,-,-,-,-,-,-,-,0.0,-,-,-,-,-,-,-,-,-,-,-,-,-,-,-,-,-,0.0,-,-,-,-,-,-,67.79661,-,-,0.0,-,-,-,-,-,-,-,0.0,-,-,-,-,-,-,-,-,-,-,-,0.0,-,-,-,-,-,-,,-,0.0,-,-,-,-,-,-,-,-,-,-,9.559322,-,-,-,-,-,-,-,-,-,-,-,-,-,-,-,-,0.0,-,-,-,0.0,-,-,-,-,0.0,-,-,-,100.0,-,-,-,-,-,-,-,-,-,-,22.64407,-,-,-,-,-,-,-,-,-,0.0,-,-,-,-,-,0.0,-,-,-,-,0.0,-,-,-,-,-,-,-,-,-,-,-,0.0,-,-,-,-,-,-,-,-,0.0,-,-,-,0.0,70.3,28.6,0.227
131,218,20110,Polukhin V.N.,1983,,-,-,-,0.0,-,-,-,-,-,-,-,-,-,0.0,-,-,-,0.0,-,-,0.0,0.0,-,-,-,-,-,0.0,-,-,-,0.0,-,-,-,-,-,-,-,-,-,-,0.0,-,-,-,-,-,-,-,-,-,-,-,-,-,-,-,-,-,0.0,-,-,-,-,-,-,61.16208,-,-,0.0,-,-,-,-,-,-,-,0.0,-,-,-,-,-,-,-,-,-,-,-,0.0,-,-,-,-,-,-,,-,0.0,-,-,-,-,-,-,-,-,-,-,8.623854,-,-,-,-,-,-,-,-,-,-,-,-,-,-,-,-,0.0,-,-,-,0.0,-,-,-,-,0.0,-,-,-,100.0,-,-,-,-,-,-,-,-,-,-,30.21407,-,-,-,-,-,-,-,-,-,0.0,-,-,-,-,-,0.0,-,-,-,-,0.0,-,-,-,-,-,-,-,-,-,-,-,0.0,-,-,-,-,-,-,-,-,0.0,-,-,-,0.0,69.8,28.6,0.223
132,218,20111,Polukhin V.N.,1983,,-,-,-,0.0,-,-,-,-,-,-,-,-,-,0.0,-,-,-,0.0,-,-,0.0,0.0,-,-,-,-,-,0.0,-,-,-,0.0,-,-,-,-,-,-,-,-,-,-,0.0,-,-,-,-,-,-,-,-,-,-,-,-,-,-,-,-,-,0.0,-,-,-,-,-,-,56.85049,-,-,0.0,-,-,-,-,-,-,-,0.0,-,-,-,-,-,-,-,-,-,-,-,0.0,-,-,-,-,-,-,,-,0.0,-,-,-,-,-,-,-,-,-,-,8.015919,-,-,-,-,-,-,-,-,-,-,-,-,-,-,-,-,0.0,-,-,-,0.0,-,-,-,-,0.0,-,-,-,100.0,-,-,-,-,-,-,-,-,-,-,35.1336,-,-,-,-,-,-,-,-,-,0.0,-,-,-,-,-,0.0,-,-,-,-,0.0,-,-,-,-,-,-,-,-,-,-,-,0.0,-,-,-,-,-,-,-,-,0.0,-,-,-,0.0,69.2,28.4,0.215
133,218,20112,Polukhin V.N.,1983,,-,-,-,0.0,-,-,-,-,-,-,-,-,-,0.0,-,-,-,0.0,-,-,0.0,0.0,-,-,-,-,-,0.0,-,-,-,0.0,-,-,-,-,-,-,-,-,-,-,0.0,-,-,-,-,-,-,-,-,-,-,-,-,-,-,-,-,-,0.0,-,-,-,-,-,-,53.79236,-,-,0.0,-,-,-,-,-,-,-,0.0,-,-,-,-,-,-,-,-,-,-,-,0.0,-,-,-,-,-,-,,-,0.0,-,-,-,-,-,-,-,-,-,-,7.584723,-,-,-,-,-,-,-,-,-,-,-,-,-,-,-,-,0.0,-,-,-,0.0,-,-,-,-,0.0,-,-,-,100.0,-,-,-,-,-,-,-,-,-,-,38.62292,-,-,-,-,-,-,-,-,-,0.0,-,-,-,-,-,0.0,-,-,-,-,0.0,-,-,-,-,-,-,-,-,-,-,-,0.0,-,-,-,-,-,-,-,-,0.0,-,-,-,0.0,68.1,27.9,0.218
134,218,20127,Polukhin V.N.,1983,,-,-,-,0.0,-,-,-,-,-,-,-,-,-,0.0,-,-,-,0.0,-,-,0.0,0.0,-,-,-,-,-,0.0,-,-,-,0.0,-,-,-,-,-,-,-,-,-,-,0.0,-,-,-,-,-,-,-,-,-,-,-,-,-,-,-,-,-,0.0,-,-,-,-,-,-,74.96252,-,-,0.0,-,-,-,-,-,-,-,0.0,-,-,-,-,-,-,-,-,-,-,-,0.0,-,-,-,-,-,-,,-,0.0,-,-,-,-,-,-,-,-,-,-,10.56972,-,-,-,-,-,-,-,-,-,-,-,-,-,-,-,-,0.0,-,-,-,0.0,-,-,-,-,0.0,-,-,-,100.0,-,-,-,-,-,-,-,-,-,-,10.56972,-,-,-,-,-,-,-,-,-,0.0,-,-,-,-,-,0.0,-,-,-,-,0.0,-,-,-,-,-,-,-,-,-,-,-,0.0,-,-,-,-,-,-,-,-,0.0,-,-,-,3.898051,69.5,27.9,0.247
135,237,20239,Livshits V.Ya.,1992,,-,-,-,0.0,-,-,-,-,-,-,-,-,-,0.0,-,-,-,0.0,-,-,0.0,0.0,-,-,-,-,-,0.0,-,-,-,0.0,-,-,-,-,-,-,-,-,-,-,0.0,-,-,-,-,-,-,-,-,-,-,-,-,-,-,-,-,-,0.0,-,-,-,-,-,-,0.0,-,-,0.0,-,-,-,-,-,-,-,0.0,-,-,-,-,-,-,-,-,-,-,-,0.0,-,-,-,-,-,-,,-,0.0,-,-,-,-,-,-,-,-,-,-,25.0,-,-,-,-,-,-,-,-,-,-,-,-,-,-,-,-,0.0,-,-,-,0.0,-,-,-,-,0.0,-,-,-,100.0,-,-,-,-,-,-,-,-,-,-,60.0,-,-,-,-,-,-,-,-,-,0.0,-,-,-,-,-,0.0,-,-,-,-,15.0,-,-,-,-,-,-,-,-,-,-,-,0.0,-,-,-,-,-,-,-,-,0.0,-,-,-,0.0,76.4,30.7,0.244
136,237,20240,Livshits V.Ya.,1992,,-,-,-,0.0,-,-,-,-,-,-,-,-,-,0.0,-,-,-,0.0,-,-,0.0,0.0,-,-,-,-,-,0.0,-,-,-,0.0,-,-,-,-,-,-,-,-,-,-,0.0,-,-,-,-,-,-,-,-,-,-,-,-,-,-,-,-,-,0.0,-,-,-,-,-,-,0.0,-,-,0.0,-,-,-,-,-,-,-,0.0,-,-,-,-,-,-,-,-,-,-,-,5.0,-,-,-,-,-,-,,-,0.0,-,-,-,-,-,-,-,-,-,-,20.0,-,-,-,-,-,-,-,-,-,-,-,-,-,-,-,-,0.0,-,-,-,0.0,-,-,-,-,0.0,-,-,-,100.0,-,-,-,-,-,-,-,-,-,-,60.0,-,-,-,-,-,-,-,-,-,0.0,-,-,-,-,-,0.0,-,-,-,-,15.0,-,-,-,-,-,-,-,-,-,-,-,0.0,-,-,-,-,-,-,-,-,0.0,-,-,-,0.0,85.3,34.5,0.235
137,237,20241,Livshits V.Ya.,1992,,-,-,-,0.0,-,-,-,-,-,-,-,-,-,0.0,-,-,-,0.0,-,-,0.0,0.0,-,-,-,-,-,0.0,-,-,-,0.0,-,-,-,-,-,-,-,-,-,-,0.0,-,-,-,-,-,-,-,-,-,-,-,-,-,-,-,-,-,0.0,-,-,-,-,-,-,0.0,-,-,0.0,-,-,-,-,-,-,-,0.0,-,-,-,-,-,-,-,-,-,-,-,12.5,-,-,-,-,-,-,,-,0.0,-,-,-,-,-,-,-,-,-,-,12.5,-,-,-,-,-,-,-,-,-,-,-,-,-,-,-,-,0.0,-,-,-,0.0,-,-,-,-,0.0,-,-,-,100.0,-,-,-,-,-,-,-,-,-,-,60.0,-,-,-,-,-,-,-,-,-,0.0,-,-,-,-,-,0.0,-,-,-,-,15.0,-,-,-,-,-,-,-,-,-,-,-,0.0,-,-,-,-,-,-,-,-,0.0,-,-,-,0.0,90.7,36.8,0.232
138,237,20242,Livshits V.Ya.,1992,,-,-,-,0.0,-,-,-,-,-,-,-,-,-,0.0,-,-,-,0.0,-,-,0.0,0.0,-,-,-,-,-,0.0,-,-,-,0.0,-,-,-,-,-,-,-,-,-,-,0.0,-,-,-,-,-,-,-,-,-,-,-,-,-,-,-,-,-,0.0,-,-,-,-,-,-,0.0,-,-,0.0,-,-,-,-,-,-,-,0.0,-,-,-,-,-,-,-,-,-,-,-,20.0,-,-,-,-,-,-,,-,0.0,-,-,-,-,-,-,-,-,-,-,5.0,-,-,-,-,-,-,-,-,-,-,-,-,-,-,-,-,0.0,-,-,-,0.0,-,-,-,-,0.0,-,-,-,100.0,-,-,-,-,-,-,-,-,-,-,60.0,-,-,-,-,-,-,-,-,-,0.0,-,-,-,-,-,0.0,-,-,-,-,15.0,-,-,-,-,-,-,-,-,-,-,-,0.0,-,-,-,-,-,-,-,-,0.0,-,-,-,0.0,94.7,38.5,0.229
139,255,20570,Livshits V.Ya.,1989,,-,-,-,0.0,-,-,-,-,-,-,-,-,-,0.0,-,-,-,0.0,-,-,0.0,0.0,-,-,-,-,-,0.0,-,-,-,0.0,-,-,-,-,-,-,-,-,-,-,0.0,-,-,-,-,-,-,-,-,-,-,-,-,-,-,-,-,-,0.0,-,-,-,-,-,-,0.0,-,-,0.0,-,-,-,-,-,-,-,0.0,-,-,-,-,-,-,-,-,-,-,-,13.0,-,-,-,-,-,-,,-,0.0,-,-,-,-,-,-,-,-,-,-,12.0,-,-,-,-,-,-,-,-,-,-,-,-,-,-,-,-,0.0,-,-,-,0.0,-,-,-,-,0.0,-,-,-,100.0,-,-,-,-,-,-,-,-,-,-,75.0,-,-,-,-,-,-,-,-,-,0.0,-,-,-,-,-,0.0,-,-,-,-,0.0,-,-,-,-,-,-,-,-,-,-,-,0.0,-,-,-,-,-,-,-,-,0.0,-,-,-,0.0,74.0,30.6,0.21
140,255,20571,Livshits V.Ya.,1989,,-,-,-,0.0,-,-,-,-,-,-,-,-,-,0.0,-,-,-,0.0,-,-,0.0,0.0,-,-,-,-,-,0.0,-,-,-,0.0,-,-,-,-,-,-,-,-,-,-,0.0,-,-,-,-,-,-,-,-,-,-,-,-,-,-,-,-,-,0.0,-,-,-,-,-,-,0.0,-,-,0.0,-,-,-,-,-,-,-,0.0,-,-,-,-,-,-,-,-,-,-,-,13.0,-,-,-,-,-,-,,-,0.0,-,-,-,-,-,-,-,-,-,-,12.0,-,-,-,-,-,-,-,-,-,-,-,-,-,-,-,-,0.0,-,-,-,0.0,-,-,-,-,0.0,-,-,-,100.0,-,-,-,-,-,-,-,-,-,-,70.0,-,-,-,-,-,-,-,-,-,0.0,-,5,-,-,-,0.0,-,-,-,-,0.0,-,-,-,-,-,-,-,-,-,-,-,0.0,-,-,-,-,-,-,-,-,0.0,-,-,-,0.0,87.6,35.9,0.221
141,255,20572,Livshits V.Ya.,1989,,-,-,-,0.0,-,-,-,-,-,-,-,-,-,0.0,-,-,-,0.0,-,-,0.0,0.0,-,-,-,-,-,0.0,-,-,-,0.0,-,-,-,-,-,-,-,-,-,-,0.0,-,-,-,-,-,-,-,-,-,-,-,-,-,-,-,-,-,0.0,-,-,-,-,-,-,0.0,-,-,0.0,-,-,-,-,-,-,-,0.0,-,-,-,-,-,-,-,-,-,-,-,13.0,-,-,-,-,-,-,,-,0.0,-,-,-,-,-,-,-,-,-,-,12.0,-,-,-,-,-,-,-,-,-,-,-,-,-,-,-,-,0.0,-,-,-,0.0,-,-,-,-,0.0,-,-,-,100.0,-,-,-,-,-,-,-,-,-,-,65.0,-,-,-,-,-,-,-,-,-,0.0,-,10,-,-,-,0.0,-,-,-,-,0.0,-,-,-,-,-,-,-,-,-,-,-,0.0,-,-,-,-,-,-,-,-,0.0,-,-,-,0.0,98.1,40.1,0.222
142,255,20573,Livshits V.Ya.,1989,,-,-,-,0.0,-,-,-,-,-,-,-,-,-,0.0,-,-,-,0.0,-,-,0.0,0.0,-,-,-,-,-,0.0,-,-,-,0.0,-,-,-,-,-,-,-,-,-,-,0.0,-,-,-,-,-,-,-,-,-,-,-,-,-,-,-,-,-,0.0,-,-,-,-,-,-,0.0,-,-,0.0,-,-,-,-,-,-,-,0.0,-,-,-,-,-,-,-,-,-,-,-,13.0,-,-,-,-,-,-,,-,0.0,-,-,-,-,-,-,-,-,-,-,12.0,-,-,-,-,-,-,-,-,-,-,-,-,-,-,-,-,0.0,-,-,-,0.0,-,-,-,-,0.0,-,-,-,100.0,-,-,-,-,-,-,-,-,-,-,60.0,-,-,-,-,-,-,-,-,-,0.0,-,15,-,-,-,0.0,-,-,-,-,0.0,-,-,-,-,-,-,-,-,-,-,-,0.0,-,-,-,-,-,-,-,-,0.0,-,-,-,0.0,113.0,46.2,0.225
143,255,20574,Livshits V.Ya.,1989,,-,-,-,0.0,-,-,-,-,-,-,-,-,-,0.0,-,-,-,0.0,-,-,0.0,0.0,-,-,-,-,-,0.0,-,-,-,0.0,-,-,-,-,-,-,-,-,-,-,0.0,-,-,-,-,-,-,-,-,-,-,-,-,-,-,-,-,-,0.0,-,-,-,-,-,-,0.0,-,-,0.0,-,-,-,-,-,-,-,0.0,-,-,-,-,-,-,-,-,-,-,-,13.0,-,-,-,-,-,-,,-,0.0,-,-,-,-,-,-,-,-,-,-,12.0,-,-,-,-,-,-,-,-,-,-,-,-,-,-,-,-,0.0,-,-,-,0.0,-,-,-,-,0.0,-,-,-,100.0,-,-,-,-,-,-,-,-,-,-,55.0,-,-,-,-,-,-,-,-,-,0.0,-,20,-,-,-,0.0,-,-,-,-,0.0,-,-,-,-,-,-,-,-,-,-,-,0.0,-,-,-,-,-,-,-,-,0.0,-,-,-,0.0,121.0,49.6,0.225
144,255,20575,Livshits V.Ya.,1989,,-,-,-,0.0,-,-,-,-,-,-,-,-,-,0.0,-,-,-,0.0,-,-,0.0,0.0,-,-,-,-,-,0.0,-,-,-,0.0,-,-,-,-,-,-,-,-,-,-,0.0,-,-,-,-,-,-,-,-,-,-,-,-,-,-,-,-,-,0.0,-,-,-,-,-,-,0.0,-,-,0.0,-,-,-,-,-,-,-,0.0,-,-,-,-,-,-,-,-,-,-,-,13.0,-,-,-,-,-,-,,-,0.0,-,-,-,-,-,-,-,-,-,-,12.0,-,-,-,-,-,-,-,-,-,-,-,-,-,-,-,-,0.0,-,-,-,0.0,-,-,-,-,0.0,-,-,-,100.0,-,-,-,-,-,-,-,-,-,-,50.0,-,-,-,-,-,-,-,-,-,0.0,-,25,-,-,-,0.0,-,-,-,-,0.0,-,-,-,-,-,-,-,-,-,-,-,0.0,-,-,-,-,-,-,-,-,0.0,-,-,-,0.0,124.0,50.8,0.227
145,255,20576,Livshits V.Ya.,1989,,-,-,-,0.0,-,-,-,-,-,-,-,-,-,0.0,-,-,-,0.0,-,-,0.0,0.0,-,-,-,-,-,0.0,-,-,-,0.0,-,-,-,-,-,-,-,-,-,-,0.0,-,-,-,-,-,-,-,-,-,-,-,-,-,-,-,-,-,0.0,-,-,-,-,-,-,0.0,-,-,0.0,-,-,-,-,-,-,-,0.0,-,-,-,-,-,-,-,-,-,-,-,25.0,-,-,-,-,-,-,,-,0.0,-,-,-,-,-,-,-,-,-,-,0.0,-,-,-,-,-,-,-,-,-,-,-,-,-,-,-,-,0.0,-,-,-,0.0,-,-,-,-,0.0,-,-,-,100.0,-,-,-,-,-,-,-,-,-,-,50.0,-,-,-,-,-,-,-,-,-,0.0,-,25,-,-,-,0.0,-,-,-,-,0.0,-,-,-,-,-,-,-,-,-,-,-,0.0,-,-,-,-,-,-,-,-,0.0,-,-,-,0.0,124.0,50.8,0.226
146,255,20577,Livshits V.Ya.,1989,,-,-,-,0.0,-,-,-,-,-,-,-,-,-,0.0,-,-,-,0.0,-,-,0.0,0.0,-,-,-,-,-,0.0,-,-,-,0.0,-,-,-,-,-,-,-,-,-,-,0.0,-,-,-,-,-,-,-,-,-,-,-,-,-,-,-,-,-,0.0,-,-,-,-,-,-,0.0,-,-,0.0,-,-,-,-,-,-,-,0.0,-,-,-,-,-,-,-,-,-,-,-,20.0,-,-,-,-,-,-,,-,0.0,-,-,-,-,-,-,-,-,-,-,14.0,-,-,-,-,-,-,-,-,-,-,-,-,-,-,-,-,0.0,-,-,-,0.0,-,-,-,-,0.0,-,-,-,100.0,-,-,-,-,-,-,-,-,-,-,51.0,-,-,-,-,-,-,-,-,-,0.0,-,15,-,-,-,0.0,-,-,-,-,0.0,-,-,-,-,-,-,-,-,-,-,-,0.0,-,-,-,-,-,-,-,-,0.0,-,-,-,0.0,112.0,45.5,0.238
147,255,20578,Livshits V.Ya.,1989,,-,-,-,0.0,-,-,-,-,-,-,-,-,-,0.0,-,-,-,0.0,-,-,0.0,0.0,-,-,-,-,-,0.0,-,-,-,0.0,-,-,-,-,-,-,-,-,-,-,0.0,-,-,-,-,-,-,-,-,-,-,-,-,-,-,-,-,-,0.0,-,-,-,-,-,-,0.0,-,-,0.0,-,-,-,-,-,-,-,0.0,-,-,-,-,-,-,-,-,-,-,-,15.0,-,-,-,-,-,-,,-,0.0,-,-,-,-,-,-,-,-,-,-,16.0,-,-,-,-,-,-,-,-,-,-,-,-,-,-,-,-,0.0,-,-,-,0.0,-,-,-,-,0.0,-,-,-,100.0,-,-,-,-,-,-,-,-,-,-,69.0,-,-,-,-,-,-,-,-,-,0.0,-,-,-,-,-,0.0,-,-,-,-,0.0,-,-,-,-,-,-,-,-,-,-,-,0.0,-,-,-,-,-,-,-,-,0.0,-,-,-,0.0,75.2,30.6,0.228
148,255,20579,Livshits V.Ya.,1989,,-,-,-,0.0,-,-,-,-,-,-,-,-,-,0.0,-,-,-,0.0,-,-,0.0,0.0,-,-,-,-,-,0.0,-,-,-,0.0,-,-,-,-,-,-,-,-,-,-,0.0,-,-,-,-,-,-,-,-,-,-,-,-,-,-,-,-,-,0.0,-,-,-,-,-,-,0.0,-,-,0.0,-,-,-,-,-,-,-,0.0,-,-,-,-,-,-,-,-,-,-,-,30.0,-,-,-,-,-,-,,-,0.0,-,-,-,-,-,-,-,-,-,-,0.0,-,-,-,-,-,-,-,-,-,-,-,-,-,-,-,-,0.0,-,-,-,0.0,-,-,-,-,0.0,-,-,-,100.0,-,-,-,-,-,-,-,-,-,-,50.0,-,-,-,-,-,-,-,-,-,0.0,-,20,-,-,-,0.0,-,-,-,-,0.0,-,-,-,-,-,-,-,-,-,-,-,0.0,-,-,-,-,-,-,-,-,0.0,-,-,-,0.0,121.0,49.1,0.233
149,255,20580,Livshits V.Ya.,1989,,-,-,-,0.0,-,-,-,-,-,-,-,-,-,0.0,-,-,-,0.0,-,-,0.0,0.0,-,-,-,-,-,0.0,-,-,-,0.0,-,-,-,-,-,-,-,-,-,-,0.0,-,-,-,-,-,-,-,-,-,-,-,-,-,-,-,-,-,0.0,-,-,-,-,-,-,0.0,-,-,0.0,-,-,-,-,-,-,-,0.0,-,-,-,-,-,-,-,-,-,-,-,35.0,-,-,-,-,-,-,,-,0.0,-,-,-,-,-,-,-,-,-,-,0.0,-,-,-,-,-,-,-,-,-,-,-,-,-,-,-,-,0.0,-,-,-,0.0,-,-,-,-,0.0,-,-,-,100.0,-,-,-,-,-,-,-,-,-,-,50.0,-,-,-,-,-,-,-,-,-,0.0,-,15,-,-,-,0.0,-,-,-,-,0.0,-,-,-,-,-,-,-,-,-,-,-,0.0,-,-,-,-,-,-,-,-,0.0,-,-,-,0.0,112.0,45.3,0.236
150,256,20581,Livshits V.Ya.,1989,,-,-,-,0.0,-,-,-,-,-,-,-,-,-,0.0,-,-,-,0.0,-,-,0.0,0.0,-,-,-,-,-,0.0,-,-,-,0.0,-,-,-,-,-,-,-,-,-,-,0.0,-,-,-,-,-,-,-,-,-,-,-,-,-,-,-,-,-,0.0,-,-,-,-,-,-,0.0,-,-,0.0,-,-,-,-,-,-,-,0.0,-,-,-,-,-,-,-,-,-,-,-,15.0,-,-,-,-,-,-,,-,0.0,-,-,-,-,-,-,-,-,-,-,16.0,-,-,-,-,-,-,19,-,-,-,-,-,-,-,-,-,0.0,-,-,-,0.0,-,-,-,-,0.0,-,-,-,100.0,-,-,-,-,-,-,-,-,-,-,47.0,-,-,-,-,-,-,-,-,-,0.0,-,3,-,-,-,0.0,-,-,-,-,0.0,-,-,-,-,-,-,-,-,-,-,-,0.0,-,-,-,-,-,-,-,-,0.0,-,-,-,0.0,105.0,42.3,0.246
151,256,20582,Livshits V.Ya.,1989,,-,-,-,0.0,-,-,-,-,-,-,-,-,-,0.0,-,-,-,0.0,-,-,0.0,0.0,-,-,-,-,-,0.0,-,-,-,0.0,-,-,-,-,-,-,-,-,-,-,0.0,-,-,-,-,-,-,-,-,-,-,-,-,-,-,-,-,-,0.0,-,-,-,-,-,-,0.0,-,-,0.0,-,-,-,-,-,-,-,0.0,-,-,-,-,-,-,-,-,-,-,-,15.0,-,-,-,-,-,-,,-,0.0,-,-,-,-,-,-,-,-,-,-,16.0,-,-,-,-,-,-,19,-,-,-,-,-,-,-,-,-,0.0,-,-,-,0.0,-,-,-,-,0.0,-,-,-,100.0,-,-,-,-,-,-,-,-,-,-,44.0,-,-,-,-,-,-,-,-,-,0.0,-,6,-,-,-,0.0,-,-,-,-,0.0,-,-,-,-,-,-,-,-,-,-,-,0.0,-,-,-,-,-,-,-,-,0.0,-,-,-,0.0,109.0,43.9,0.246
