Repository: jacobergzhou/Poisson-Ratio

File: Non_metal_07242019.csv (part 3 of 91)
Index,Code,Glass #,Author,Year,Trademark,glass_comp,Ag2O,AgI,Al,Al2O3,AlF3,AlN,As,As2O3,As2O5,As2S3,As2Se3,AsSe,B,B2O3,BaCl2,BaF2,BaO,BeF2,BeO,Bi2O3,BiCl3,Br,Ca,CaF2,CaO,Cd,CdCl2,CdF2,CdO,Ce2O3,CeF3,CeO2,Cl,Co3O4,CoO,Cr2O3,Cs2O,CsCl,CsF,Cu2O,CuO,Dy2O3,Er,Er2O3,ErF3,Eu,Eu2O3,EuF3,F,Fe,Fe2O3,FeO,Ga,Ga2O3,Ga2S3,Ga2Se3,GaF3,Gd2O3,GdF3,Ge,GeO2,GeS2,GeSe2,H2O,HfF4,HfO2,Hg,Ho2O3,I,InF3,K,K2O,K2S,K2SO4,KBr,KCl,KF,KHF2,La,La2O3,La2S3,LaF3,Li,Li2O,Li2S,Li2SO4,LiBr,LiCl,LiF,LiI,MgF2,MgO,Mn2O3,MnF2,MnO,MnO2,MoO2,MoO3,N,Na,Na2O,Na2S,Na2SO4,NaCl,NaF,NaPO3,Nb2O5,Nd,Nd2O3,NdF3,NH4NO3,NiO,O,OH,P,P2O5,Pb,PbCl2,PbF2,PbO,PdO,Pr2O3,Pr6O11,PrF3,Rb2O,RbF,Rh2O3,RuO2,S,Sb,Sb2O3,Sb2S3,Sc2O3,Se,Si,Si3N4,SiC,SiO2,Sm2O3,Sn,SnO,SnO2,SO2,SO3,Sr,SrCl2,SrF2,SrO,Ta2O3,Ta2O5,Tb2O3,TbF3,Te,TeO2,Th,ThF4,ThO2,TiO2,Tl,Tl2O,Tl2Se,TlSe,Tm2O3,U,U3O8,UO2,V,V2O5,VO6,WO3,Y,Y2O3,Yb2O3,YbF3,YF3,ZnCl2,ZnF2,ZnO,ZnSO4,ZrF4,ZrO2,Young's modulus E (GPa),Shear modulus G (GPa),Poisson's ratio v
# 117,32494,396730,Hager I.Z.,2003,nan,(B2O3)57.74821275 (BaF2)31.10131559 (LiCl)11.15047166 ,0.0,0,0.0,0.0,0.0,0.0,0.0,0.0,0.0,0,0,0,0.0,57.74821275,0,31.10131559,0.0,0.0,0.0,0.0,0.0,0,0.0,0.0,0.0,0.0,0,0,0.0,0.0,0,0.0,0.0,0.0,0.0,0.0,0.0,0,0.0,0.0,0.0,0.0,0.0,0.0,0,0.0,0.0,0,0.0,0.0,0.0,0.0,0.0,0.0,0,0,0,0.0,0,0.0,0.0,0,0,0.0,0,0.0,0.0,0.0,0,0.0,0.0,0.0,0,0,0.0,0.0,0,0.0,0.0,0.0,0,0.0,0.0,0.0,0,0,0,11.15047166,0.0,0,0.0,0.0,0.0,0,0.0,0.0,0.0,0.0,0.0,0.0,0.0,0.0,0.0,0.0,0.0,0.0,0.0,0.0,0.0,0.0,0.0,0.0,0.0,0.0,0.0,0.0,0.0,0.0,0.0,0.0,0.0,0.0,0.0,0,0.0,0.0,0.0,0.0,0.0,0.0,0.0,0,0.0,0.0,0.0,0.0,0.0,0.0,0.0,0,0.0,0.0,0.0,0.0,0.0,0,0.0,0.0,0.0,0.0,0.0,0,0.0,0.0,0.0,0.0,0,0.0,0.0,0.0,0,0,0,0.0,0.0,0.0,0.0,0.0,0.0,0.0,0.0,0.0,0.0,0.0,0.0,0.0,0.0,0.0,0,0.0,0.0,64.0,23.73,0.348504
# 118,8859,61155,Sidkey M.A.,1995,nan,(TeO2)50.0 (V2O5)50.0 ,0.0,0,0.0,0.0,0.0,0.0,0.0,0.0,0.0,0,0,0,0.0,0.0,0,0.0,0.0,0.0,0.0,0.0,0.0,0,0.0,0.0,0.0,0.0,0,0,0.0,0.0,0,0.0,0.0,0.0,0.0,0.0,0.0,0,0.0,0.0,0.0,0.0,0.0,0.0,0,0.0,0.0,0,0.0,0.0,0.0,0.0,0.0,0.0,0,0,0,0.0,0,0.0,0.0,0,0,0.0,0,0.0,0.0,0.0,0,0.0,0.0,0.0,0,0,0.0,0.0,0,0.0,0.0,0.0,0,0.0,0.0,0.0,0,0,0,0.0,0.0,0,0.0,0.0,0.0,0,0.0,0.0,0.0,0.0,0.0,0.0,0.0,0.0,0.0,0.0,0.0,0.0,0.0,0.0,0.0,0.0,0.0,0.0,0.0,0.0,0.0,0.0,0.0,0.0,0.0,0.0,0.0,0.0,0.0,0,0.0,0.0,0.0,0.0,0.0,0.0,0.0,0,0.0,0.0,0.0,0.0,0.0,0.0,0.0,0,0.0,0.0,0.0,0.0,0.0,0,0.0,0.0,0.0,0.0,0.0,0,0.0,50.0,0.0,0.0,0,0.0,0.0,0.0,0,0,0,0.0,0.0,0.0,0.0,50.0,0.0,0.0,0.0,0.0,0.0,0.0,0.0,0.0,0.0,0.0,0,0.0,0.0,36.6,13.1,0.348
# 120,6774,51314,Rabukhin A.I.,1992,nan,(Al2O3)0.64 (Bi2O3)14.64 (Ga2O3)22.94 (PbO)61.78 ,0.0,0,0.0,0.64,0.0,0.0,0.0,0.0,0.0,0,0,0,0.0,0.0,0,0.0,0.0,0.0,0.0,14.64,0.0,0,0.0,0.0,0.0,0.0,0,0,0.0,0.0,0,0.0,0.0,0.0,0.0,0.0,0.0,0,0.0,0.0,0.0,0.0,0.0,0.0,0,0.0,0.0,0,0.0,0.0,0.0,0.0,0.0,22.94,0,0,0,0.0,0,0.0,0.0,0,0,0.0,0,0.0,0.0,0.0,0,0.0,0.0,0.0,0,0,0.0,0.0,0,0.0,0.0,0.0,0,0.0,0.0,0.0,0,0,0,0.0,0.0,0,0.0,0.0,0.0,0,0.0,0.0,0.0,0.0,0.0,0.0,0.0,0.0,0.0,0.0,0.0,0.0,0.0,0.0,0.0,0.0,0.0,0.0,0.0,0.0,0.0,0.0,0.0,0.0,0.0,61.78,0.0,0.0,0.0,0,0.0,0.0,0.0,0.0,0.0,0.0,0.0,0,0.0,0.0,0.0,0.0,0.0,0.0,0.0,0,0.0,0.0,0.0,0.0,0.0,0,0.0,0.0,0.0,0.0,0.0,0,0.0,0.0,0.0,0.0,0,0.0,0.0,0.0,0,0,0,0.0,0.0,0.0,0.0,0.0,0.0,0.0,0.0,0.0,0.0,0.0,0.0,0.0,0.0,0.0,0,0.0,0.0,52.4,19.46,0.34600000000000003
# 122,16778,146245,Burkhard D.J.M.,1997,nan,(Fe2O3)2.0 (Na2O)26.8 (SiO2)71.2 ,0.0,0,0.0,0.0,0.0,0.0,0.0,0.0,0.0,0,0,0,0.0,0.0,0,0.0,0.0,0.0,0.0,0.0,0.0,0,0.0,0.0,0.0,0.0,0,0,0.0,0.0,0,0.0,0.0,0.0,0.0,0.0,0.0,0,0.0,0.0,0.0,0.0,0.0,0.0,0,0.0,0.0,0,0.0,0.0,2.0,0.0,0.0,0.0,0,0,0,0.0,0,0.0,0.0,0,0,0.0,0,0.0,0.0,0.0,0,0.0,0.0,0.0,0,0,0.0,0.0,0,0.0,0.0,0.0,0,0.0,0.0,0.0,0,0,0,0.0,0.0,0,0.0,0.0,0.0,0,0.0,0.0,0.0,0.0,0.0,0.0,26.8,0.0,0.0,0.0,0.0,0.0,0.0,0.0,0.0,0.0,0.0,0.0,0.0,0.0,0.0,0.0,0.0,0.0,0.0,0.0,0.0,0.0,0.0,0,0.0,0.0,0.0,0.0,0.0,0.0,0.0,0,0.0,0.0,0.0,0.0,0.0,71.2,0.0,0,0.0,0.0,0.0,0.0,0.0,0,0.0,0.0,0.0,0.0,0.0,0,0.0,0.0,0.0,0.0,0,0.0,0.0,0.0,0,0,0,0.0,0.0,0.0,0.0,0.0,0.0,0.0,0.0,0.0,0.0,0.0,0.0,0.0,0.0,0.0,0,0.0,0.0,65.4,24.3,0.34567909999999996
# 123,32494,396731,Hager I.Z.,2003,nan,(B2O3)55.0 (BaF2)30.0 (LiCl)15.0 ,0.0,0,0.0,0.0,0.0,0.0,0.0,0.0,0.0,0,0,0,0.0,55.0,0,30.0,0.0,0.0,0.0,0.0,0.0,0,0.0,0.0,0.0,0.0,0,0,0.0,0.0,0,0.0,0.0,0.0,0.0,0.0,0.0,0,0.0,0.0,0.0,0.0,0.0,0.0,0,0.0,0.0,0,0.0,0.0,0.0,0.0,0.0,0.0,0,0,0,0.0,0,0.0,0.0,0,0,0.0,0,0.0,0.0,0.0,0,0.0,0.0,0.0,0,0,0.0,0.0,0,0.0,0.0,0.0,0,0.0,0.0,0.0,0,0,0,15.0,0.0,0,0.0,0.0,0.0,0,0.0,0.0,0.0,0.0,0.0,0.0,0.0,0.0,0.0,0.0,0.0,0.0,0.0,0.0,0.0,0.0,0.0,0.0,0.0,0.0,0.0,0.0,0.0,0.0,0.0,0.0,0.0,0.0,0.0,0,0.0,0.0,0.0,0.0,0.0,0.0,0.0,0,0.0,0.0,0.0,0.0,0.0,0.0,0.0,0,0.0,0.0,0.0,0.0,0.0,0,0.0,0.0,0.0,0.0,0.0,0,0.0,0.0,0.0,0.0,0,0.0,0.0,0.0,0,0,0,0.0,0.0,0.0,0.0,0.0,0.0,0.0,0.0,0.0,0.0,0.0,0.0,0.0,0.0,0.0,0,0.0,0.0,63.7,23.69,0.3444491
# 124,16778,146247,Burkhard D.J.M.,1997,nan,(Fe2O3)2.0 (Na2O)37.1 (SiO2)60.9 ,0.0,0,0.0,0.0,0.0,0.0,0.0,0.0,0.0,0,0,0,0.0,0.0,0,0.0,0.0,0.0,0.0,0.0,0.0,0,0.0,0.0,0.0,0.0,0,0,0.0,0.0,0,0.0,0.0,0.0,0.0,0.0,0.0,0,0.0,0.0,0.0,0.0,0.0,0.0,0,0.0,0.0,0,0.0,0.0,2.0,0.0,0.0,0.0,0,0,0,0.0,0,0.0,0.0,0,0,0.0,0,0.0,0.0,0.0,0,0.0,0.0,0.0,0,0,0.0,0.0,0,0.0,0.0,0.0,0,0.0,0.0,0.0,0,0,0,0.0,0.0,0,0.0,0.0,0.0,0,0.0,0.0,0.0,0.0,0.0,0.0,37.1,0.0,0.0,0.0,0.0,0.0,0.0,0.0,0.0,0.0,0.0,0.0,0.0,0.0,0.0,0.0,0.0,0.0,0.0,0.0,0.0,0.0,0.0,0,0.0,0.0,0.0,0.0,0.0,0.0,0.0,0,0.0,0.0,0.0,0.0,0.0,60.9,0.0,0,0.0,0.0,0.0,0.0,0.0,0,0.0,0.0,0.0,0.0,0.0,0,0.0,0.0,0.0,0.0,0,0.0,0.0,0.0,0,0,0,0.0,0.0,0.0,0.0,0.0,0.0,0.0,0.0,0.0,0.0,0.0,0.0,0.0,0.0,0.0,0,0.0,0.0,62.9,23.4,0.34401709999999996
# 125,24435,189490,Vijoy P.S.,1999,nan,(B2O3)70.0 (Li2O)20.0 (ZnCl2)10.0 ,0.0,0,0.0,0.0,0.0,0.0,0.0,0.0,0.0,0,0,0,0.0,70.0,0,0.0,0.0,0.0,0.0,0.0,0.0,0,0.0,0.0,0.0,0.0,0,0,0.0,0.0,0,0.0,0.0,0.0,0.0,0.0,0.0,0,0.0,0.0,0.0,0.0,0.0,0.0,0,0.0,0.0,0,0.0,0.0,0.0,0.0,0.0,0.0,0,0,0,0.0,0,0.0,0.0,0,0,0.0,0,0.0,0.0,0.0,0,0.0,0.0,0.0,0,0,0.0,0.0,0,0.0,0.0,0.0,0,0.0,0.0,20.0,0,0,0,0.0,0.0,0,0.0,0.0,0.0,0,0.0,0.0,0.0,0.0,0.0,0.0,0.0,0.0,0.0,0.0,0.0,0.0,0.0,0.0,0.0,0.0,0.0,0.0,0.0,0.0,0.0,0.0,0.0,0.0,0.0,0.0,0.0,0.0,0.0,0,0.0,0.0,0.0,0.0,0.0,0.0,0.0,0,0.0,0.0,0.0,0.0,0.0,0.0,0.0,0,0.0,0.0,0.0,0.0,0.0,0,0.0,0.0,0.0,0.0,0.0,0,0.0,0.0,0.0,0.0,0,0.0,0.0,0.0,0,0,0,0.0,0.0,0.0,0.0,0.0,0.0,0.0,0.0,0.0,0.0,0.0,0.0,10.0,0.0,0.0,0,0.0,0.0,48.6,18.1,0.344
# 127,26385,307534,Afifi H.,2003,nan,(PbO)20.0 (TeO2)60.0 (WO3)20.0 ,0.0,0,0.0,0.0,0.0,0.0,0.0,0.0,0.0,0,0,0,0.0,0.0,0,0.0,0.0,0.0,0.0,0.0,0.0,0,0.0,0.0,0.0,0.0,0,0,0.0,0.0,0,0.0,0.0,0.0,0.0,0.0,0.0,0,0.0,0.0,0.0,0.0,0.0,0.0,0,0.0,0.0,0,0.0,0.0,0.0,0.0,0.0,0.0,0,0,0,0.0,0,0.0,0.0,0,0,0.0,0,0.0,0.0,0.0,0,0.0,0.0,0.0,0,0,0.0,0.0,0,0.0,0.0,0.0,0,0.0,0.0,0.0,0,0,0,0.0,0.0,0,0.0,0.0,0.0,0,0.0,0.0,0.0,0.0,0.0,0.0,0.0,0.0,0.0,0.0,0.0,0.0,0.0,0.0,0.0,0.0,0.0,0.0,0.0,0.0,0.0,0.0,0.0,0.0,0.0,20.0,0.0,0.0,0.0,0,0.0,0.0,0.0,0.0,0.0,0.0,0.0,0,0.0,0.0,0.0,0.0,0.0,0.0,0.0,0,0.0,0.0,0.0,0.0,0.0,0,0.0,0.0,0.0,0.0,0.0,0,0.0,60.0,0.0,0.0,0,0.0,0.0,0.0,0,0,0,0.0,0.0,0.0,0.0,0.0,0.0,20.0,0.0,0.0,0.0,0.0,0.0,0.0,0.0,0.0,0,0.0,0.0,49.2,18.34,0.342
# 128,27966,370739,Srinivasarao G.,2002,nan,(As2O3)59.4 (MoO3)0.6 (PbO)40.0 ,0.0,0,0.0,0.0,0.0,0.0,0.0,59.4,0.0,0,0,0,0.0,0.0,0,0.0,0.0,0.0,0.0,0.0,0.0,0,0.0,0.0,0.0,0.0,0,0,0.0,0.0,0,0.0,0.0,0.0,0.0,0.0,0.0,0,0.0,0.0,0.0,0.0,0.0,0.0,0,0.0,0.0,0,0.0,0.0,0.0,0.0,0.0,0.0,0,0,0,0.0,0,0.0,0.0,0,0,0.0,0,0.0,0.0,0.0,0,0.0,0.0,0.0,0,0,0.0,0.0,0,0.0,0.0,0.0,0,0.0,0.0,0.0,0,0,0,0.0,0.0,0,0.0,0.0,0.0,0,0.0,0.0,0.0,0.6,0.0,0.0,0.0,0.0,0.0,0.0,0.0,0.0,0.0,0.0,0.0,0.0,0.0,0.0,0.0,0.0,0.0,0.0,0.0,0.0,0.0,40.0,0.0,0.0,0.0,0,0.0,0.0,0.0,0.0,0.0,0.0,0.0,0,0.0,0.0,0.0,0.0,0.0,0.0,0.0,0,0.0,0.0,0.0,0.0,0.0,0,0.0,0.0,0.0,0.0,0.0,0,0.0,0.0,0.0,0.0,0,0.0,0.0,0.0,0,0,0,0.0,0.0,0.0,0.0,0.0,0.0,0.0,0.0,0.0,0.0,0.0,0.0,0.0,0.0,0.0,0,0.0,0.0,43.2,16.1,0.342
# 129,38920,459689,Marzouk S.Y.,2010,nan,(CaO)25.97 (CeO2)2.76 (Na2O)23.5 (P2O5)3.24 (SiO2)44.53 ,0.0,0,0.0,0.0,0.0,0.0,0.0,0.0,0.0,0,0,0,0.0,0.0,0,0.0,0.0,0.0,0.0,0.0,0.0,0,0.0,0.0,25.97,0.0,0,0,0.0,0.0,0,2.76,0.0,0.0,0.0,0.0,0.0,0,0.0,0.0,0.0,0.0,0.0,0.0,0,0.0,0.0,0,0.0,0.0,0.0,0.0,0.0,0.0,0,0,0,0.0,0,0.0,0.0,0,0,0.0,0,0.0,0.0,0.0,0,0.0,0.0,0.0,0,0,0.0,0.0,0,0.0,0.0,0.0,0,0.0,0.0,0.0,0,0,0,0.0,0.0,0,0.0,0.0,0.0,0,0.0,0.0,0.0,0.0,0.0,0.0,23.5,0.0,0.0,0.0,0.0,0.0,0.0,0.0,0.0,0.0,0.0,0.0,0.0,0.0,0.0,3.24,0.0,0.0,0.0,0.0,0.0,0.0,0.0,0,0.0,0.0,0.0,0.0,0.0,0.0,0.0,0,0.0,0.0,0.0,0.0,0.0,44.53,0.0,0,0.0,0.0,0.0,0.0,0.0,0,0.0,0.0,0.0,0.0,0.0,0,0.0,0.0,0.0,0.0,0,0.0,0.0,0.0,0,0,0,0.0,0.0,0.0,0.0,0.0,0.0,0.0,0.0,0.0,0.0,0.0,0.0,0.0,0.0,0.0,0,0.0,0.0,68.0,25.0,0.342
# 130,8859,81569,Sidkey M.A.,1995,nan,(TeO2)60.0 (V2O5)40.0 ,0.0,0,0.0,0.0,0.0,0.0,0.0,0.0,0.0,0,0,0,0.0,0.0,0,0.0,0.0,0.0,0.0,0.0,0.0,0,0.0,0.0,0.0,0.0,0,0,0.0,0.0,0,0.0,0.0,0.0,0.0,0.0,0.0,0,0.0,0.0,0.0,0.0,0.0,0.0,0,0.0,0.0,0,0.0,0.0,0.0,0.0,0.0,0.0,0,0,0,0.0,0,0.0,0.0,0,0,0.0,0,0.0,0.0,0.0,0,0.0,0.0,0.0,0,0,0.0,0.0,0,0.0,0.0,0.0,0,0.0,0.0,0.0,0,0,0,0.0,0.0,0,0.0,0.0,0.0,0,0.0,0.0,0.0,0.0,0.0,0.0,0.0,0.0,0.0,0.0,0.0,0.0,0.0,0.0,0.0,0.0,0.0,0.0,0.0,0.0,0.0,0.0,0.0,0.0,0.0,0.0,0.0,0.0,0.0,0,0.0,0.0,0.0,0.0,0.0,0.0,0.0,0,0.0,0.0,0.0,0.0,0.0,0.0,0.0,0,0.0,0.0,0.0,0.0,0.0,0,0.0,0.0,0.0,0.0,0.0,0,0.0,60.0,0.0,0.0,0,0.0,0.0,0.0,0,0,0,0.0,0.0,0.0,0.0,40.0,0.0,0.0,0.0,0.0,0.0,0.0,0.0,0.0,0.0,0.0,0,0.0,0.0,36.5,13.2,0.34
# 131,15692,154668,Pakade S.V.,1994,nan,(B2O3)70.0 (V2O5)10.0 (ZnO)20.0 ,0.0,0,0.0,0.0,0.0,0.0,0.0,0.0,0.0,0,0,0,0.0,70.0,0,0.0,0.0,0.0,0.0,0.0,0.0,0,0.0,0.0,0.0,0.0,0,0,0.0,0.0,0,0.0,0.0,0.0,0.0,0.0,0.0,0,0.0,0.0,0.0,0.0,0.0,0.0,0,0.0,0.0,0,0.0,0.0,0.0,0.0,0.0,0.0,0,0,0,0.0,0,0.0,0.0,0,0,0.0,0,0.0,0.0,0.0,0,0.0,0.0,0.0,0,0,0.0,0.0,0,0.0,0.0,0.0,0,0.0,0.0,0.0,0,0,0,0.0,0.0,0,0.0,0.0,0.0,0,0.0,0.0,0.0,0.0,0.0,0.0,0.0,0.0,0.0,0.0,0.0,0.0,0.0,0.0,0.0,0.0,0.0,0.0,0.0,0.0,0.0,0.0,0.0,0.0,0.0,0.0,0.0,0.0,0.0,0,0.0,0.0,0.0,0.0,0.0,0.0,0.0,0,0.0,0.0,0.0,0.0,0.0,0.0,0.0,0,0.0,0.0,0.0,0.0,0.0,0,0.0,0.0,0.0,0.0,0.0,0,0.0,0.0,0.0,0.0,0,0.0,0.0,0.0,0,0,0,0.0,0.0,0.0,0.0,10.0,0.0,0.0,0.0,0.0,0.0,0.0,0.0,0.0,0.0,20.0,0,0.0,0.0,17.0,6.36,0.34
# 132,15692,154679,Pakade S.V.,1994,nan,(B2O3)50.0 (V2O5)5.0 (ZnO)45.0 ,0.0,0,0.0,0.0,0.0,0.0,0.0,0.0,0.0,0,0,0,0.0,50.0,0,0.0,0.0,0.0,0.0,0.0,0.0,0,0.0,0.0,0.0,0.0,0,0,0.0,0.0,0,0.0,0.0,0.0,0.0,0.0,0.0,0,0.0,0.0,0.0,0.0,0.0,0.0,0,0.0,0.0,0,0.0,0.0,0.0,0.0,0.0,0.0,0,0,0,0.0,0,0.0,0.0,0,0,0.0,0,0.0,0.0,0.0,0,0.0,0.0,0.0,0,0,0.0,0.0,0,0.0,0.0,0.0,0,0.0,0.0,0.0,0,0,0,0.0,0.0,0,0.0,0.0,0.0,0,0.0,0.0,0.0,0.0,0.0,0.0,0.0,0.0,0.0,0.0,0.0,0.0,0.0,0.0,0.0,0.0,0.0,0.0,0.0,0.0,0.0,0.0,0.0,0.0,0.0,0.0,0.0,0.0,0.0,0,0.0,0.0,0.0,0.0,0.0,0.0,0.0,0,0.0,0.0,0.0,0.0,0.0,0.0,0.0,0,0.0,0.0,0.0,0.0,0.0,0,0.0,0.0,0.0,0.0,0.0,0,0.0,0.0,0.0,0.0,0,0.0,0.0,0.0,0,0,0,0.0,0.0,0.0,0.0,5.0,0.0,0.0,0.0,0.0,0.0,0.0,0.0,0.0,0.0,45.0,0,0.0,0.0,25.8,9.58,0.34
# 137,36159,433194,Eraiah B.,2010,nan,(Ag2O)40.0 (P2O5)10.0 (V2O5)50.0 ,40.0,0,0.0,0.0,0.0,0.0,0.0,0.0,0.0,0,0,0,0.0,0.0,0,0.0,0.0,0.0,0.0,0.0,0.0,0,0.0,0.0,0.0,0.0,0,0,0.0,0.0,0,0.0,0.0,0.0,0.0,0.0,0.0,0,0.0,0.0,0.0,0.0,0.0,0.0,0,0.0,0.0,0,0.0,0.0,0.0,0.0,0.0,0.0,0,0,0,0.0,0,0.0,0.0,0,0,0.0,0,0.0,0.0,0.0,0,0.0,0.0,0.0,0,0,0.0,0.0,0,0.0,0.0,0.0,0,0.0,0.0,0.0,0,0,0,0.0,0.0,0,0.0,0.0,0.0,0,0.0,0.0,0.0,0.0,0.0,0.0,0.0,0.0,0.0,0.0,0.0,0.0,0.0,0.0,0.0,0.0,0.0,0.0,0.0,0.0,0.0,10.0,0.0,0.0,0.0,0.0,0.0,0.0,0.0,0,0.0,0.0,0.0,0.0,0.0,0.0,0.0,0,0.0,0.0,0.0,0.0,0.0,0.0,0.0,0,0.0,0.0,0.0,0.0,0.0,0,0.0,0.0,0.0,0.0,0.0,0,0.0,0.0,0.0,0.0,0,0.0,0.0,0.0,0,0,0,0.0,0.0,0.0,0.0,50.0,0.0,0.0,0.0,0.0,0.0,0.0,0.0,0.0,0.0,0.0,0,0.0,0.0,54.7,20.43,0.33899999999999997
# 138,16778,146246,Burkhard D.J.M.,1997,nan,(Fe2O3)2.0 (Na2O)32.0 (SiO2)66.0 ,0.0,0,0.0,0.0,0.0,0.0,0.0,0.0,0.0,0,0,0,0.0,0.0,0,0.0,0.0,0.0,0.0,0.0,0.0,0,0.0,0.0,0.0,0.0,0,0,0.0,0.0,0,0.0,0.0,0.0,0.0,0.0,0.0,0,0.0,0.0,0.0,0.0,0.0,0.0,0,0.0,0.0,0,0.0,0.0,2.0,0.0,0.0,0.0,0,0,0,0.0,0,0.0,0.0,0,0,0.0,0,0.0,0.0,0.0,0,0.0,0.0,0.0,0,0,0.0,0.0,0,0.0,0.0,0.0,0,0.0,0.0,0.0,0,0,0,0.0,0.0,0,0.0,0.0,0.0,0,0.0,0.0,0.0,0.0,0.0,0.0,32.0,0.0,0.0,0.0,0.0,0.0,0.0,0.0,0.0,0.0,0.0,0.0,0.0,0.0,0.0,0.0,0.0,0.0,0.0,0.0,0.0,0.0,0.0,0,0.0,0.0,0.0,0.0,0.0,0.0,0.0,0,0.0,0.0,0.0,0.0,0.0,66.0,0.0,0,0.0,0.0,0.0,0.0,0.0,0,0.0,0.0,0.0,0.0,0.0,0,0.0,0.0,0.0,0.0,0,0.0,0.0,0.0,0,0,0,0.0,0.0,0.0,0.0,0.0,0.0,0.0,0.0,0.0,0.0,0.0,0.0,0.0,0.0,0.0,0,0.0,0.0,63.7,23.8,0.3382353
# 139,7356,94013,Keshishyan T.N.,1979,nan,(B2O3)27.0 (Bi2O3)63.0 (PbO)10.0 ,0.0,0,0.0,0.0,0.0,0.0,0.0,0.0,0.0,0,0,0,0.0,27.0,0,0.0,0.0,0.0,0.0,63.0,0.0,0,0.0,0.0,0.0,0.0,0,0,0.0,0.0,0,0.0,0.0,0.0,0.0,0.0,0.0,0,0.0,0.0,0.0,0.0,0.0,0.0,0,0.0,0.0,0,0.0,0.0,0.0,0.0,0.0,0.0,0,0,0,0.0,0,0.0,0.0,0,0,0.0,0,0.0,0.0,0.0,0,0.0,0.0,0.0,0,0,0.0,0.0,0,0.0,0.0,0.0,0,0.0,0.0,0.0,0,0,0,0.0,0.0,0,0.0,0.0,0.0,0,0.0,0.0,0.0,0.0,0.0,0.0,0.0,0.0,0.0,0.0,0.0,0.0,0.0,0.0,0.0,0.0,0.0,0.0,0.0,0.0,0.0,0.0,0.0,0.0,0.0,10.0,0.0,0.0,0.0,0,0.0,0.0,0.0,0.0,0.0,0.0,0.0,0,0.0,0.0,0.0,0.0,0.0,0.0,0.0,0,0.0,0.0,0.0,0.0,0.0,0,0.0,0.0,0.0,0.0,0.0,0,0.0,0.0,0.0,0.0,0,0.0,0.0,0.0,0,0,0,0.0,0.0,0.0,0.0,0.0,0.0,0.0,0.0,0.0,0.0,0.0,0.0,0.0,0.0,0.0,0,0.0,0.0,55.4,20.7,0.3381642
# 140,24435,189491,Vijoy P.S.,1999,nan,(B2O3)65.0 (Li2O)20.0 (ZnCl2)15.0 ,0.0,0,0.0,0.0,0.0,0.0,0.0,0.0,0.0,0,0,0,0.0,65.0,0,0.0,0.0,0.0,0.0,0.0,0.0,0,0.0,0.0,0.0,0.0,0,0,0.0,0.0,0,0.0,0.0,0.0,0.0,0.0,0.0,0,0.0,0.0,0.0,0.0,0.0,0.0,0,0.0,0.0,0,0.0,0.0,0.0,0.0,0.0,0.0,0,0,0,0.0,0,0.0,0.0,0,0,0.0,0,0.0,0.0,0.0,0,0.0,0.0,0.0,0,0,0.0,0.0,0,0.0,0.0,0.0,0,0.0,0.0,20.0,0,0,0,0.0,0.0,0,0.0,0.0,0.0,0,0.0,0.0,0.0,0.0,0.0,0.0,0.0,0.0,0.0,0.0,0.0,0.0,0.0,0.0,0.0,0.0,0.0,0.0,0.0,0.0,0.0,0.0,0.0,0.0,0.0,0.0,0.0,0.0,0.0,0,0.0,0.0,0.0,0.0,0.0,0.0,0.0,0,0.0,0.0,0.0,0.0,0.0,0.0,0.0,0,0.0,0.0,0.0,0.0,0.0,0,0.0,0.0,0.0,0.0,0.0,0,0.0,0.0,0.0,0.0,0,0.0,0.0,0.0,0,0,0,0.0,0.0,0.0,0.0,0.0,0.0,0.0,0.0,0.0,0.0,0.0,0.0,15.0,0.0,0.0,0,0.0,0.0,55.8,20.84,0.33799999999999997
# 141,38811,459453,Iezid M.,2011,nan,(CdCl2)15 (SrCl2)10 (SrO)75.0 ,0.0,0,0.0,0.0,0.0,0.0,0.0,0.0,0.0,0,0,0,0.0,0.0,0,0.0,0.0,0.0,0.0,0.0,0.0,0,0.0,0.0,0.0,0.0,15,0,0.0,0.0,0,0.0,0.0,0.0,0.0,0.0,0.0,0,0.0,0.0,0.0,0.0,0.0,0.0,0,0.0,0.0,0,0.0,0.0,0.0,0.0,0.0,0.0,0,0,0,0.0,0,0.0,0.0,0,0,0.0,0,0.0,0.0,0.0,0,0.0,0.0,0.0,0,0,0.0,0.0,0,0.0,0.0,0.0,0,0.0,0.0,0.0,0,0,0,0.0,0.0,0,0.0,0.0,0.0,0,0.0,0.0,0.0,0.0,0.0,0.0,0.0,0.0,0.0,0.0,0.0,0.0,0.0,0.0,0.0,0.0,0.0,0.0,0.0,0.0,0.0,0.0,0.0,0.0,0.0,0.0,0.0,0.0,0.0,0,0.0,0.0,0.0,0.0,0.0,0.0,0.0,0,0.0,0.0,0.0,0.0,0.0,0.0,0.0,0,0.0,0.0,0.0,0.0,0.0,10,0.0,75.0,0.0,0.0,0.0,0,0.0,0.0,0.0,0.0,0,0.0,0.0,0.0,0,0,0,0.0,0.0,0.0,0.0,0.0,0.0,0.0,0.0,0.0,0.0,0.0,0.0,0.0,0.0,0.0,0,0.0,0.0,29.7,11.1,0.33783779999999997
# 142,8859,81568,Sidkey M.A.,1995,nan,(TeO2)65.0 (V2O5)35.0 ,0.0,0,0.0,0.0,0.0,0.0,0.0,0.0,0.0,0,0,0,0.0,0.0,0,0.0,0.0,0.0,0.0,0.0,0.0,0,0.0,0.0,0.0,0.0,0,0,0.0,0.0,0,0.0,0.0,0.0,0.0,0.0,0.0,0,0.0,0.0,0.0,0.0,0.0,0.0,0,0.0,0.0,0,0.0,0.0,0.0,0.0,0.0,0.0,0,0,0,0.0,0,0.0,0.0,0,0,0.0,0,0.0,0.0,0.0,0,0.0,0.0,0.0,0,0,0.0,0.0,0,0.0,0.0,0.0,0,0.0,0.0,0.0,0,0,0,0.0,0.0,0,0.0,0.0,0.0,0,0.0,0.0,0.0,0.0,0.0,0.0,0.0,0.0,0.0,0.0,0.0,0.0,0.0,0.0,0.0,0.0,0.0,0.0,0.0,0.0,0.0,0.0,0.0,0.0,0.0,0.0,0.0,0.0,0.0,0,0.0,0.0,0.0,0.0,0.0,0.0,0.0,0,0.0,0.0,0.0,0.0,0.0,0.0,0.0,0,0.0,0.0,0.0,0.0,0.0,0,0.0,0.0,0.0,0.0,0.0,0,0.0,65.0,0.0,0.0,0,0.0,0.0,0.0,0,0,0,0.0,0.0,0.0,0.0,35.0,0.0,0.0,0.0,0.0,0.0,0.0,0.0,0.0,0.0,0.0,0,0.0,0.0,33.2,12.1,0.337
# 146,27966,370740,Srinivasarao G.,2002,nan,(As2O3)59.2 (MoO3)0.8 (PbO)40.0 ,0.0,0,0.0,0.0,0.0,0.0,0.0,59.2,0.0,0,0,0,0.0,0.0,0,0.0,0.0,0.0,0.0,0.0,0.0,0,0.0,0.0,0.0,0.0,0,0,0.0,0.0,0,0.0,0.0,0.0,0.0,0.0,0.0,0,0.0,0.0,0.0,0.0,0.0,0.0,0,0.0,0.0,0,0.0,0.0,0.0,0.0,0.0,0.0,0,0,0,0.0,0,0.0,0.0,0,0,0.0,0,0.0,0.0,0.0,0,0.0,0.0,0.0,0,0,0.0,0.0,0,0.0,0.0,0.0,0,0.0,0.0,0.0,0,0,0,0.0,0.0,0,0.0,0.0,0.0,0,0.0,0.0,0.0,0.8,0.0,0.0,0.0,0.0,0.0,0.0,0.0,0.0,0.0,0.0,0.0,0.0,0.0,0.0,0.0,0.0,0.0,0.0,0.0,0.0,0.0,40.0,0.0,0.0,0.0,0,0.0,0.0,0.0,0.0,0.0,0.0,0.0,0,0.0,0.0,0.0,0.0,0.0,0.0,0.0,0,0.0,0.0,0.0,0.0,0.0,0,0.0,0.0,0.0,0.0,0.0,0,0.0,0.0,0.0,0.0,0,0.0,0.0,0.0,0,0,0,0.0,0.0,0.0,0.0,0.0,0.0,0.0,0.0,0.0,0.0,0.0,0.0,0.0,0.0,0.0,0,0.0,0.0,37.9,14.2,0.335
# 148,28612,372514,Srinivasarao G.,2002,nan,(As2O3)59.6 (PbO)40.0 (WO3)0.4 ,0.0,0,0.0,0.0,0.0,0.0,0.0,59.6,0.0,0,0,0,0.0,0.0,0,0.0,0.0,0.0,0.0,0.0,0.0,0,0.0,0.0,0.0,0.0,0,0,0.0,0.0,0,0.0,0.0,0.0,0.0,0.0,0.0,0,0.0,0.0,0.0,0.0,0.0,0.0,0,0.0,0.0,0,0.0,0.0,0.0,0.0,0.0,0.0,0,0,0,0.0,0,0.0,0.0,0,0,0.0,0,0.0,0.0,0.0,0,0.0,0.0,0.0,0,0,0.0,0.0,0,0.0,0.0,0.0,0,0.0,0.0,0.0,0,0,0,0.0,0.0,0,0.0,0.0,0.0,0,0.0,0.0,0.0,0.0,0.0,0.0,0.0,0.0,0.0,0.0,0.0,0.0,0.0,0.0,0.0,0.0,0.0,0.0,0.0,0.0,0.0,0.0,0.0,0.0,0.0,40.0,0.0,0.0,0.0,0,0.0,0.0,0.0,0.0,0.0,0.0,0.0,0,0.0,0.0,0.0,0.0,0.0,0.0,0.0,0,0.0,0.0,0.0,0.0,0.0,0,0.0,0.0,0.0,0.0,0.0,0,0.0,0.0,0.0,0.0,0,0.0,0.0,0.0,0,0,0,0.0,0.0,0.0,0.0,0.0,0.0,0.4,0.0,0.0,0.0,0.0,0.0,0.0,0.0,0.0,0,0.0,0.0,41.1,15.4,0.33399999999999996
# 149,37148,441303,Marzouk S.Y.,2010,nan,(B2O3)8.799999968 (Na2O)14.80000163 (SiO2)76.3999984 ,0.0,0,0.0,0.0,0.0,0.0,0.0,0.0,0.0,0,0,0,0.0,8.799999968,0,0.0,0.0,0.0,0.0,0.0,0.0,0,0.0,0.0,0.0,0.0,0,0,0.0,0.0,0,0.0,0.0,0.0,0.0,0.0,0.0,0,0.0,0.0,0.0,0.0,0.0,0.0,0,0.0,0.0,0,0.0,0.0,0.0,0.0,0.0,0.0,0,0,0,0.0,0,0.0,0.0,0,0,0.0,0,0.0,0.0,0.0,0,0.0,0.0,0.0,0,0,0.0,0.0,0,0.0,0.0,0.0,0,0.0,0.0,0.0,0,0,0,0.0,0.0,0,0.0,0.0,0.0,0,0.0,0.0,0.0,0.0,0.0,0.0,14.80000163,0.0,0.0,0.0,0.0,0.0,0.0,0.0,0.0,0.0,0.0,0.0,0.0,0.0,0.0,0.0,0.0,0.0,0.0,0.0,0.0,0.0,0.0,0,0.0,0.0,0.0,0.0,0.0,0.0,0.0,0,0.0,0.0,0.0,0.0,0.0,76.3999984,0.0,0,0.0,0.0,0.0,0.0,0.0,0,0.0,0.0,0.0,0.0,0.0,0,0.0,0.0,0.0,0.0,0,0.0,0.0,0.0,0,0,0,0.0,0.0,0.0,0.0,0.0,0.0,0.0,0.0,0.0,0.0,0.0,0.0,0.0,0.0,0.0,0,0.0,0.0,69.1,25.9,0.33399999999999996
# 150,7285,55319,Veksler G.I.,1974,nan,(Al2O3)10.0 (NaF)60.0 (P2O5)30.0 ,0.0,0,0.0,10.0,0.0,0.0,0.0,0.0,0.0,0,0,0,0.0,0.0,0,0.0,0.0,0.0,0.0,0.0,0.0,0,0.0,0.0,0.0,0.0,0,0,0.0,0.0,0,0.0,0.0,0.0,0.0,0.0,0.0,0,0.0,0.0,0.0,0.0,0.0,0.0,0,0.0,0.0,0,0.0,0.0,0.0,0.0,0.0,0.0,0,0,0,0.0,0,0.0,0.0,0,0,0.0,0,0.0,0.0,0.0,0,0.0,0.0,0.0,0,0,0.0,0.0,0,0.0,0.0,0.0,0,0.0,0.0,0.0,0,0,0,0.0,0.0,0,0.0,0.0,0.0,0,0.0,0.0,0.0,0.0,0.0,0.0,0.0,0.0,0.0,0.0,60.0,0.0,0.0,0.0,0.0,0.0,0.0,0.0,0.0,0.0,0.0,30.0,0.0,0.0,0.0,0.0,0.0,0.0,0.0,0,0.0,0.0,0.0,0.0,0.0,0.0,0.0,0,0.0,0.0,0.0,0.0,0.0,0.0,0.0,0,0.0,0.0,0.0,0.0,0.0,0,0.0,0.0,0.0,0.0,0.0,0,0.0,0.0,0.0,0.0,0,0.0,0.0,0.0,0,0,0,0.0,0.0,0.0,0.0,0.0,0.0,0.0,0.0,0.0,0.0,0.0,0.0,0.0,0.0,0.0,0,0.0,0.0,56.0,21.0,0.3333333
# 151,8907,81779,Evstropiev K.K.,1974,nan,(Al2O3)8.333638595 (LiF)58.33213904 (NaF)8.333305582000001 (P2O5)25.00091678 ,0.0,0,0.0,8.333638595,0.0,0.0,0.0,0.0,0.0,0,0,0,0.0,0.0,0,0.0,0.0,0.0,0.0,0.0,0.0,0,0.0,0.0,0.0,0.0,0,0,0.0,0.0,0,0.0,0.0,0.0,0.0,0.0,0.0,0,0.0,0.0,0.0,0.0,0.0,0.0,0,0.0,0.0,0,0.0,0.0,0.0,0.0,0.0,0.0,0,0,0,0.0,0,0.0,0.0,0,0,0.0,0,0.0,0.0,0.0,0,0.0,0.0,0.0,0,0,0.0,0.0,0,0.0,0.0,0.0,0,0.0,0.0,0.0,0,0,0,0.0,58.33213904,0,0.0,0.0,0.0,0,0.0,0.0,0.0,0.0,0.0,0.0,0.0,0.0,0.0,0.0,8.333305582000001,0.0,0.0,0.0,0.0,0.0,0.0,0.0,0.0,0.0,0.0,25.00091678,0.0,0.0,0.0,0.0,0.0,0.0,0.0,0,0.0,0.0,0.0,0.0,0.0,0.0,0.0,0,0.0,0.0,0.0,0.0,0.0,0.0,0.0,0,0.0,0.0,0.0,0.0,0.0,0,0.0,0.0,0.0,0.0,0.0,0,0.0,0.0,0.0,0.0,0,0.0,0.0,0.0,0,0,0,0.0,0.0,0.0,0.0,0.0,0.0,0.0,0.0,0.0,0.0,0.0,0.0,0.0,0.0,0.0,0,0.0,0.0,72.0,27.0,0.3333333
# 152,8907,81783,Evstropiev K.K.,1974,nan,(Al2O3)8.333054342999999 (LiF)24.99916703 (NaF)41.668611600000006 (P2O5)24.99916703 ,0.0,0,0.0,8.333054342999999,0.0,0.0,0.0,0.0,0.0,0,0,0,0.0,0.0,0,0.0,0.0,0.0,0.0,0.0,0.0,0,0.0,0.0,0.0,0.0,0,0,0.0,0.0,0,0.0,0.0,0.0,0.0,0.0,0.0,0,0.0,0.0,0.0,0.0,0.0,0.0,0,0.0,0.0,0,0.0,0.0,0.0,0.0,0.0,0.0,0,0,0,0.0,0,0.0,0.0,0,0,0.0,0,0.0,0.0,0.0,0,0.0,0.0,0.0,0,0,0.0,0.0,0,0.0,0.0,0.0,0,0.0,0.0,0.0,0,0,0,0.0,24.99916703,0,0.0,0.0,0.0,0,0.0,0.0,0.0,0.0,0.0,0.0,0.0,0.0,0.0,0.0,41.668611600000006,0.0,0.0,0.0,0.0,0.0,0.0,0.0,0.0,0.0,0.0,24.99916703,0.0,0.0,0.0,0.0,0.0,0.0,0.0,0,0.0,0.0,0.0,0.0,0.0,0.0,0.0,0,0.0,0.0,0.0,0.0,0.0,0.0,0.0,0,0.0,0.0,0.0,0.0,0.0,0,0.0,0.0,0.0,0.0,0.0,0,0.0,0.0,0.0,0.0,0,0.0,0.0,0.0,0,0,0,0.0,0.0,0.0,0.0,0.0,0.0,0.0,0.0,0.0,0.0,0.0,0.0,0.0,0.0,0.0,0,0.0,0.0,56.0,21.0,0.3333333
# 154,31400,403640,Shimizu K.,2004,nan,(K2O)10.35696543 (Li2O)14.68372428 (Nb2O5)17.02987738 (Sb2O3)0.03329976 (SiO2)43.8477843 (TiO2)14.04834885 ,0.0,0,0.0,0.0,0.0,0.0,0.0,0.0,0.0,0,0,0,0.0,0.0,0,0.0,0.0,0.0,0.0,0.0,0.0,0,0.0,0.0,0.0,0.0,0,0,0.0,0.0,0,0.0,0.0,0.0,0.0,0.0,0.0,0,0.0,0.0,0.0,0.0,0.0,0.0,0,0.0,0.0,0,0.0,0.0,0.0,0.0,0.0,0.0,0,0,0,0.0,0,0.0,0.0,0,0,0.0,0,0.0,0.0,0.0,0,0.0,0.0,10.35696543,0,0,0.0,0.0,0,0.0,0.0,0.0,0,0.0,0.0,14.68372428,0,0,0,0.0,0.0,0,0.0,0.0,0.0,0,0.0,0.0,0.0,0.0,0.0,0.0,0.0,0.0,0.0,0.0,0.0,0.0,17.02987738,0.0,0.0,0.0,0.0,0.0,0.0,0.0,0.0,0.0,0.0,0.0,0.0,0.0,0.0,0.0,0.0,0,0.0,0.0,0.0,0.0,0.0,0.0,0.03329976,0,0.0,0.0,0.0,0.0,0.0,43.8477843,0.0,0,0.0,0.0,0.0,0.0,0.0,0,0.0,0.0,0.0,0.0,0.0,0,0.0,0.0,0.0,0.0,0,14.04834885,0.0,0.0,0,0,0,0.0,0.0,0.0,0.0,0.0,0.0,0.0,0.0,0.0,0.0,0.0,0.0,0.0,0.0,0.0,0,0.0,0.0,96.0,36.0,0.33299999999999996
# 155,6774,51303,Rabukhin A.I.,1992,nan,(Al2O3)2.8 (Bi2O3)47.95 (CdO)35.71 (Ga2O3)13.54 ,0.0,0,0.0,2.8,0.0,0.0,0.0,0.0,0.0,0,0,0,0.0,0.0,0,0.0,0.0,0.0,0.0,47.95,0.0,0,0.0,0.0,0.0,0.0,0,0,35.71,0.0,0,0.0,0.0,0.0,0.0,0.0,0.0,0,0.0,0.0,0.0,0.0,0.0,0.0,0,0.0,0.0,0,0.0,0.0,0.0,0.0,0.0,13.54,0,0,0,0.0,0,0.0,0.0,0,0,0.0,0,0.0,0.0,0.0,0,0.0,0.0,0.0,0,0,0.0,0.0,0,0.0,0.0,0.0,0,0.0,0.0,0.0,0,0,0,0.0,0.0,0,0.0,0.0,0.0,0,0.0,0.0,0.0,0.0,0.0,0.0,0.0,0.0,0.0,0.0,0.0,0.0,0.0,0.0,0.0,0.0,0.0,0.0,0.0,0.0,0.0,0.0,0.0,0.0,0.0,0.0,0.0,0.0,0.0,0,0.0,0.0,0.0,0.0,0.0,0.0,0.0,0,0.0,0.0,0.0,0.0,0.0,0.0,0.0,0,0.0,0.0,0.0,0.0,0.0,0,0.0,0.0,0.0,0.0,0.0,0,0.0,0.0,0.0,0.0,0,0.0,0.0,0.0,0,0,0,0.0,0.0,0.0,0.0,0.0,0.0,0.0,0.0,0.0,0.0,0.0,0.0,0.0,0.0,0.0,0,0.0,0.0,60.9,22.89,0.332
# 159,27966,370737,Srinivasarao G.,2002,nan,(As2O3)59.8 (MoO3)0.2 (PbO)40.0 ,0.0,0,0.0,0.0,0.0,0.0,0.0,59.8,0.0,0,0,0,0.0,0.0,0,0.0,0.0,0.0,0.0,0.0,0.0,0,0.0,0.0,0.0,0.0,0,0,0.0,0.0,0,0.0,0.0,0.0,0.0,0.0,0.0,0,0.0,0.0,0.0,0.0,0.0,0.0,0,0.0,0.0,0,0.0,0.0,0.0,0.0,0.0,0.0,0,0,0,0.0,0,0.0,0.0,0,0,0.0,0,0.0,0.0,0.0,0,0.0,0.0,0.0,0,0,0.0,0.0,0,0.0,0.0,0.0,0,0.0,0.0,0.0,0,0,0,0.0,0.0,0,0.0,0.0,0.0,0,0.0,0.0,0.0,0.2,0.0,0.0,0.0,0.0,0.0,0.0,0.0,0.0,0.0,0.0,0.0,0.0,0.0,0.0,0.0,0.0,0.0,0.0,0.0,0.0,0.0,40.0,0.0,0.0,0.0,0,0.0,0.0,0.0,0.0,0.0,0.0,0.0,0,0.0,0.0,0.0,0.0,0.0,0.0,0.0,0,0.0,0.0,0.0,0.0,0.0,0,0.0,0.0,0.0,0.0,0.0,0,0.0,0.0,0.0,0.0,0,0.0,0.0,0.0,0,0,0,0.0,0.0,0.0,0.0,0.0,0.0,0.0,0.0,0.0,0.0,0.0,0.0,0.0,0.0,0.0,0,0.0,0.0,36.2,13.6,0.331
# 160,2093,110667,State Optical I,1975,STK10,(Al2O3)1.110069093 (B2O3)46.11177769 (CdO)6.009711846 (La2O3)9.758965648 (SiO2)6.507514093999999 (TiO2)1.288134466 (ZnO)25.79020922 (ZrO2)3.4236179489999996 ,0.0,0,0.0,1.110069093,0.0,0.0,0.0,0.0,0.0,0,0,0,0.0,46.11177769,0,0.0,0.0,0.0,0.0,0.0,0.0,0,0.0,0.0,0.0,0.0,0,0,6.009711846,0.0,0,0.0,0.0,0.0,0.0,0.0,0.0,0,0.0,0.0,0.0,0.0,0.0,0.0,0,0.0,0.0,0,0.0,0.0,0.0,0.0,0.0,0.0,0,0,0,0.0,0,0.0,0.0,0,0,0.0,0,0.0,0.0,0.0,0,0.0,0.0,0.0,0,0,0.0,0.0,0,0.0,0.0,9.758965648,0,0.0,0.0,0.0,0,0,0,0.0,0.0,0,0.0,0.0,0.0,0,0.0,0.0,0.0,0.0,0.0,0.0,0.0,0.0,0.0,0.0,0.0,0.0,0.0,0.0,0.0,0.0,0.0,0.0,0.0,0.0,0.0,0.0,0.0,0.0,0.0,0.0,0.0,0.0,0.0,0,0.0,0.0,0.0,0.0,0.0,0.0,0.0,0,0.0,0.0,0.0,0.0,0.0,6.507514093999999,0.0,0,0.0,0.0,0.0,0.0,0.0,0,0.0,0.0,0.0,0.0,0.0,0,0.0,0.0,0.0,0.0,0,1.288134466,0.0,0.0,0,0,0,0.0,0.0,0.0,0.0,0.0,0.0,0.0,0.0,0.0,0.0,0.0,0.0,0.0,0.0,25.79020922,0,0.0,3.4236179489999996,111.0,41.71,0.3306162
# 161,6552,37731,Komarova N.V.,1991,nan,(BaO)52.5 (P2O5)47.5 ,0.0,0,0.0,0.0,0.0,0.0,0.0,0.0,0.0,0,0,0,0.0,0.0,0,0.0,52.5,0.0,0.0,0.0,0.0,0,0.0,0.0,0.0,0.0,0,0,0.0,0.0,0,0.0,0.0,0.0,0.0,0.0,0.0,0,0.0,0.0,0.0,0.0,0.0,0.0,0,0.0,0.0,0,0.0,0.0,0.0,0.0,0.0,0.0,0,0,0,0.0,0,0.0,0.0,0,0,0.0,0,0.0,0.0,0.0,0,0.0,0.0,0.0,0,0,0.0,0.0,0,0.0,0.0,0.0,0,0.0,0.0,0.0,0,0,0,0.0,0.0,0,0.0,0.0,0.0,0,0.0,0.0,0.0,0.0,0.0,0.0,0.0,0.0,0.0,0.0,0.0,0.0,0.0,0.0,0.0,0.0,0.0,0.0,0.0,0.0,0.0,47.5,0.0,0.0,0.0,0.0,0.0,0.0,0.0,0,0.0,0.0,0.0,0.0,0.0,0.0,0.0,0,0.0,0.0,0.0,0.0,0.0,0.0,0.0,0,0.0,0.0,0.0,0.0,0.0,0,0.0,0.0,0.0,0.0,0.0,0,0.0,0.0,0.0,0.0,0,0.0,0.0,0.0,0,0,0,0.0,0.0,0.0,0.0,0.0,0.0,0.0,0.0,0.0,0.0,0.0,0.0,0.0,0.0,0.0,0,0.0,0.0,43.8,16.48,0.33
# 162,6552,37732,Komarova N.V.,1991,nan,(BaO)54.3 (P2O5)45.7 ,0.0,0,0.0,0.0,0.0,0.0,0.0,0.0,0.0,0,0,0,0.0,0.0,0,0.0,54.3,0.0,0.0,0.0,0.0,0,0.0,0.0,0.0,0.0,0,0,0.0,0.0,0,0.0,0.0,0.0,0.0,0.0,0.0,0,0.0,0.0,0.0,0.0,0.0,0.0,0,0.0,0.0,0,0.0,0.0,0.0,0.0,0.0,0.0,0,0,0,0.0,0,0.0,0.0,0,0,0.0,0,0.0,0.0,0.0,0,0.0,0.0,0.0,0,0,0.0,0.0,0,0.0,0.0,0.0,0,0.0,0.0,0.0,0,0,0,0.0,0.0,0,0.0,0.0,0.0,0,0.0,0.0,0.0,0.0,0.0,0.0,0.0,0.0,0.0,0.0,0.0,0.0,0.0,0.0,0.0,0.0,0.0,0.0,0.0,0.0,0.0,45.7,0.0,0.0,0.0,0.0,0.0,0.0,0.0,0,0.0,0.0,0.0,0.0,0.0,0.0,0.0,0,0.0,0.0,0.0,0.0,0.0,0.0,0.0,0,0.0,0.0,0.0,0.0,0.0,0,0.0,0.0,0.0,0.0,0.0,0,0.0,0.0,0.0,0.0,0,0.0,0.0,0.0,0,0,0,0.0,0.0,0.0,0.0,0.0,0.0,0.0,0.0,0.0,0.0,0.0,0.0,0.0,0.0,0.0,0,0.0,0.0,44.3,16.67,0.33
# 163,7358,94024,Keshishyan T.N.,1979,nan,(Al2O3)10.0 (B2O3)59.0 (Bi2O3)31.0 ,0.0,0,0.0,10.0,0.0,0.0,0.0,0.0,0.0,0,0,0,0.0,59.0,0,0.0,0.0,0.0,0.0,31.0,0.0,0,0.0,0.0,0.0,0.0,0,0,0.0,0.0,0,0.0,0.0,0.0,0.0,0.0,0.0,0,0.0,0.0,0.0,0.0,0.0,0.0,0,0.0,0.0,0,0.0,0.0,0.0,0.0,0.0,0.0,0,0,0,0.0,0,0.0,0.0,0,0,0.0,0,0.0,0.0,0.0,0,0.0,0.0,0.0,0,0,0.0,0.0,0,0.0,0.0,0.0,0,0.0,0.0,0.0,0,0,0,0.0,0.0,0,0.0,0.0,0.0,0,0.0,0.0,0.0,0.0,0.0,0.0,0.0,0.0,0.0,0.0,0.0,0.0,0.0,0.0,0.0,0.0,0.0,0.0,0.0,0.0,0.0,0.0,0.0,0.0,0.0,0.0,0.0,0.0,0.0,0,0.0,0.0,0.0,0.0,0.0,0.0,0.0,0,0.0,0.0,0.0,0.0,0.0,0.0,0.0,0,0.0,0.0,0.0,0.0,0.0,0,0.0,0.0,0.0,0.0,0.0,0,0.0,0.0,0.0,0.0,0,0.0,0.0,0.0,0,0,0,0.0,0.0,0.0,0.0,0.0,0.0,0.0,0.0,0.0,0.0,0.0,0.0,0.0,0.0,0.0,0,0.0,0.0,79.8,30.0,0.33
# 164,7492,56457,Kaplan0Diedrich,1995,nan,(Al2O3)9.756157708 (AlN)9.756059707 (MgO)39.02462883 (Si3N4)1.21900746 (SiO2)40.24414629 ,0.0,0,0.0,9.756157708,0.0,9.756059707,0.0,0.0,0.0,0,0,0,0.0,0.0,0,0.0,0.0,0.0,0.0,0.0,0.0,0,0.0,0.0,0.0,0.0,0,0,0.0,0.0,0,0.0,0.0,0.0,0.0,0.0,0.0,0,0.0,0.0,0.0,0.0,0.0,0.0,0,0.0,0.0,0,0.0,0.0,0.0,0.0,0.0,0.0,0,0,0,0.0,0,0.0,0.0,0,0,0.0,0,0.0,0.0,0.0,0,0.0,0.0,0.0,0,0,0.0,0.0,0,0.0,0.0,0.0,0,0.0,0.0,0.0,0,0,0,0.0,0.0,0,0.0,39.02462883,0.0,0,0.0,0.0,0.0,0.0,0.0,0.0,0.0,0.0,0.0,0.0,0.0,0.0,0.0,0.0,0.0,0.0,0.0,0.0,0.0,0.0,0.0,0.0,0.0,0.0,0.0,0.0,0.0,0.0,0.0,0,0.0,0.0,0.0,0.0,0.0,0.0,0.0,0,0.0,0.0,0.0,1.21900746,0.0,40.24414629,0.0,0,0.0,0.0,0.0,0.0,0.0,0,0.0,0.0,0.0,0.0,0.0,0,0.0,0.0,0.0,0.0,0,0.0,0.0,0.0,0,0,0,0.0,0.0,0.0,0.0,0.0,0.0,0.0,0.0,0.0,0.0,0.0,0.0,0.0,0.0,0.0,0,0.0,0.0,116.0,43.0,0.33
# 165,7492,56458,Kaplan0Diedrich,1995,nan,(AlN)14.28929268 (MgO)38.09335438 (Si3N4)1.190941048 (SiO2)39.28376545 (Y2O3)7.142646439 ,0.0,0,0.0,0.0,0.0,14.28929268,0.0,0.0,0.0,0,0,0,0.0,0.0,0,0.0,0.0,0.0,0.0,0.0,0.0,0,0.0,0.0,0.0,0.0,0,0,0.0,0.0,0,0.0,0.0,0.0,0.0,0.0,0.0,0,0.0,0.0,0.0,0.0,0.0,0.0,0,0.0,0.0,0,0.0,0.0,0.0,0.0,0.0,0.0,0,0,0,0.0,0,0.0,0.0,0,0,0.0,0,0.0,0.0,0.0,0,0.0,0.0,0.0,0,0,0.0,0.0,0,0.0,0.0,0.0,0,0.0,0.0,0.0,0,0,0,0.0,0.0,0,0.0,38.09335438,0.0,0,0.0,0.0,0.0,0.0,0.0,0.0,0.0,0.0,0.0,0.0,0.0,0.0,0.0,0.0,0.0,0.0,0.0,0.0,0.0,0.0,0.0,0.0,0.0,0.0,0.0,0.0,0.0,0.0,0.0,0,0.0,0.0,0.0,0.0,0.0,0.0,0.0,0,0.0,0.0,0.0,1.190941048,0.0,39.28376545,0.0,0,0.0,0.0,0.0,0.0,0.0,0,0.0,0.0,0.0,0.0,0.0,0,0.0,0.0,0.0,0.0,0,0.0,0.0,0.0,0,0,0,0.0,0.0,0.0,0.0,0.0,0.0,0.0,0.0,7.142646439,0.0,0.0,0.0,0.0,0.0,0.0,0,0.0,0.0,189.0,71.0,0.33
# 166,7492,56459,Kaplan0Diedrich,1995,nan,(Al2O3)6.49591038 (AlN)29.06082039 (SiO2)42.99266368 (Y2O3)21.45060555 ,0.0,0,0.0,6.49591038,0.0,29.06082039,0.0,0.0,0.0,0,0,0,0.0,0.0,0,0.0,0.0,0.0,0.0,0.0,0.0,0,0.0,0.0,0.0,0.0,0,0,0.0,0.0,0,0.0,0.0,0.0,0.0,0.0,0.0,0,0.0,0.0,0.0,0.0,0.0,0.0,0,0.0,0.0,0,0.0,0.0,0.0,0.0,0.0,0.0,0,0,0,0.0,0,0.0,0.0,0,0,0.0,0,0.0,0.0,0.0,0,0.0,0.0,0.0,0,0,0.0,0.0,0,0.0,0.0,0.0,0,0.0,0.0,0.0,0,0,0,0.0,0.0,0,0.0,0.0,0.0,0,0.0,0.0,0.0,0.0,0.0,0.0,0.0,0.0,0.0,0.0,0.0,0.0,0.0,0.0,0.0,0.0,0.0,0.0,0.0,0.0,0.0,0.0,0.0,0.0,0.0,0.0,0.0,0.0,0.0,0,0.0,0.0,0.0,0.0,0.0,0.0,0.0,0,0.0,0.0,0.0,0.0,0.0,42.99266368,0.0,0,0.0,0.0,0.0,0.0,0.0,0,0.0,0.0,0.0,0.0,0.0,0,0.0,0.0,0.0,0.0,0,0.0,0.0,0.0,0,0,0,0.0,0.0,0.0,0.0,0.0,0.0,0.0,0.0,21.45060555,0.0,0.0,0.0,0.0,0.0,0.0,0,0.0,0.0,136.0,51.0,0.33
# 167,11290,120347,Nishii J.,1989,nan,(GaF3)17 (InF3)17.0 (LaF3)4.0 (PbF2)43.0 (ZnF2)19.0 ,0.0,0,0.0,0.0,0.0,0.0,0.0,0.0,0.0,0,0,0,0.0,0.0,0,0.0,0.0,0.0,0.0,0.0,0.0,0,0.0,0.0,0.0,0.0,0,0,0.0,0.0,0,0.0,0.0,0.0,0.0,0.0,0.0,0,0.0,0.0,0.0,0.0,0.0,0.0,0,0.0,0.0,0,0.0,0.0,0.0,0.0,0.0,0.0,0,0,17,0.0,0,0.0,0.0,0,0,0.0,0,0.0,0.0,0.0,0,17.0,0.0,0.0,0,0,0.0,0.0,0,0.0,0.0,0.0,0,4.0,0.0,0.0,0,0,0,0.0,0.0,0,0.0,0.0,0.0,0,0.0,0.0,0.0,0.0,0.0,0.0,0.0,0.0,0.0,0.0,0.0,0.0,0.0,0.0,0.0,0.0,0.0,0.0,0.0,0.0,0.0,0.0,0.0,0.0,43.0,0.0,0.0,0.0,0.0,0,0.0,0.0,0.0,0.0,0.0,0.0,0.0,0,0.0,0.0,0.0,0.0,0.0,0.0,0.0,0,0.0,0.0,0.0,0.0,0.0,0,0.0,0.0,0.0,0.0,0.0,0,0.0,0.0,0.0,0.0,0,0.0,0.0,0.0,0,0,0,0.0,0.0,0.0,0.0,0.0,0.0,0.0,0.0,0.0,0.0,0.0,0.0,0.0,19.0,0.0,0,0.0,0.0,50.3,18.9,0.33
# 168,12172,137492,Dumbaugh W.H.,1974,nan,(Al2O3)15.9746139 (CaO)5.036780147 (La2O3)6.993027972 (MgO)14.01581606 (SiO2)34.94325977 (TiO2)18.03348213 (Y2O3)5.0030200119999995 ,0.0,0,0.0,15.9746139,0.0,0.0,0.0,0.0,0.0,0,0,0,0.0,0.0,0,0.0,0.0,0.0,0.0,0.0,0.0,0,0.0,0.0,5.036780147,0.0,0,0,0.0,0.0,0,0.0,0.0,0.0,0.0,0.0,0.0,0,0.0,0.0,0.0,0.0,0.0,0.0,0,0.0,0.0,0,0.0,0.0,0.0,0.0,0.0,0.0,0,0,0,0.0,0,0.0,0.0,0,0,0.0,0,0.0,0.0,0.0,0,0.0,0.0,0.0,0,0,0.0,0.0,0,0.0,0.0,6.993027972,0,0.0,0.0,0.0,0,0,0,0.0,0.0,0,0.0,14.01581606,0.0,0,0.0,0.0,0.0,0.0,0.0,0.0,0.0,0.0,0.0,0.0,0.0,0.0,0.0,0.0,0.0,0.0,0.0,0.0,0.0,0.0,0.0,0.0,0.0,0.0,0.0,0.0,0.0,0.0,0.0,0,0.0,0.0,0.0,0.0,0.0,0.0,0.0,0,0.0,0.0,0.0,0.0,0.0,34.94325977,0.0,0,0.0,0.0,0.0,0.0,0.0,0,0.0,0.0,0.0,0.0,0.0,0,0.0,0.0,0.0,0.0,0,18.03348213,0.0,0.0,0,0,0,0.0,0.0,0.0,0.0,0.0,0.0,0.0,0.0,5.0030200119999995,0.0,0.0,0.0,0.0,0.0,0.0,0,0.0,0.0,131.0,49.24,0.33
# 169,12499,113877,Hwa Luu0Gen,1998,nan,(Ga2O3)15.82215977 (GeO2)63.28865908 (La2O3)20.88918114 ,0.0,0,0.0,0.0,0.0,0.0,0.0,0.0,0.0,0,0,0,0.0,0.0,0,0.0,0.0,0.0,0.0,0.0,0.0,0,0.0,0.0,0.0,0.0,0,0,0.0,0.0,0,0.0,0.0,0.0,0.0,0.0,0.0,0,0.0,0.0,0.0,0.0,0.0,0.0,0,0.0,0.0,0,0.0,0.0,0.0,0.0,0.0,15.82215977,0,0,0,0.0,0,0.0,63.28865908,0,0,0.0,0,0.0,0.0,0.0,0,0.0,0.0,0.0,0,0,0.0,0.0,0,0.0,0.0,20.88918114,0,0.0,0.0,0.0,0,0,0,0.0,0.0,0,0.0,0.0,0.0,0,0.0,0.0,0.0,0.0,0.0,0.0,0.0,0.0,0.0,0.0,0.0,0.0,0.0,0.0,0.0,0.0,0.0,0.0,0.0,0.0,0.0,0.0,0.0,0.0,0.0,0.0,0.0,0.0,0.0,0,0.0,0.0,0.0,0.0,0.0,0.0,0.0,0,0.0,0.0,0.0,0.0,0.0,0.0,0.0,0,0.0,0.0,0.0,0.0,0.0,0,0.0,0.0,0.0,0.0,0.0,0,0.0,0.0,0.0,0.0,0,0.0,0.0,0.0,0,0,0,0.0,0.0,0.0,0.0,0.0,0.0,0.0,0.0,0.0,0.0,0.0,0.0,0.0,0.0,0.0,0,0.0,0.0,100.0,37.59,0.33
# 170,14959,152211,Kumar A.V.R.,1998,nan,(B2O3)59.0 (LiF)40.0 (TbF3)1 ,0.0,0,0.0,0.0,0.0,0.0,0.0,0.0,0.0,0,0,0,0.0,59.0,0,0.0,0.0,0.0,0.0,0.0,0.0,0,0.0,0.0,0.0,0.0,0,0,0.0,0.0,0,0.0,0.0,0.0,0.0,0.0,0.0,0,0.0,0.0,0.0,0.0,0.0,0.0,0,0.0,0.0,0,0.0,0.0,0.0,0.0,0.0,0.0,0,0,0,0.0,0,0.0,0.0,0,0,0.0,0,0.0,0.0,0.0,0,0.0,0.0,0.0,0,0,0.0,0.0,0,0.0,0.0,0.0,0,0.0,0.0,0.0,0,0,0,0.0,40.0,0,0.0,0.0,0.0,0,0.0,0.0,0.0,0.0,0.0,0.0,0.0,0.0,0.0,0.0,0.0,0.0,0.0,0.0,0.0,0.0,0.0,0.0,0.0,0.0,0.0,0.0,0.0,0.0,0.0,0.0,0.0,0.0,0.0,0,0.0,0.0,0.0,0.0,0.0,0.0,0.0,0,0.0,0.0,0.0,0.0,0.0,0.0,0.0,0,0.0,0.0,0.0,0.0,0.0,0,0.0,0.0,0.0,0.0,0.0,1,0.0,0.0,0.0,0.0,0,0.0,0.0,0.0,0,0,0,0.0,0.0,0.0,0.0,0.0,0.0,0.0,0.0,0.0,0.0,0.0,0.0,0.0,0.0,0.0,0,0.0,0.0,70.7,26.6,0.33
# 171,24395,189340,Muthupari S.,1996,nan,(Na2O)40.0 (P2O5)20.0 (WO3)40.0 ,0.0,0,0.0,0.0,0.0,0.0,0.0,0.0,0.0,0,0,0,0.0,0.0,0,0.0,0.0,0.0,0.0,0.0,0.0,0,0.0,0.0,0.0,0.0,0,0,0.0,0.0,0,0.0,0.0,0.0,0.0,0.0,0.0,0,0.0,0.0,0.0,0.0,0.0,0.0,0,0.0,0.0,0,0.0,0.0,0.0,0.0,0.0,0.0,0,0,0,0.0,0,0.0,0.0,0,0,0.0,0,0.0,0.0,0.0,0,0.0,0.0,0.0,0,0,0.0,0.0,0,0.0,0.0,0.0,0,0.0,0.0,0.0,0,0,0,0.0,0.0,0,0.0,0.0,0.0,0,0.0,0.0,0.0,0.0,0.0,0.0,40.0,0.0,0.0,0.0,0.0,0.0,0.0,0.0,0.0,0.0,0.0,0.0,0.0,0.0,0.0,20.0,0.0,0.0,0.0,0.0,0.0,0.0,0.0,0,0.0,0.0,0.0,0.0,0.0,0.0,0.0,0,0.0,0.0,0.0,0.0,0.0,0.0,0.0,0,0.0,0.0,0.0,0.0,0.0,0,0.0,0.0,0.0,0.0,0.0,0,0.0,0.0,0.0,0.0,0,0.0,0.0,0.0,0,0,0,0.0,0.0,0.0,0.0,0.0,0.0,40.0,0.0,0.0,0.0,0.0,0.0,0.0,0.0,0.0,0,0.0,0.0,38.0,14.3,0.33
# 172,24395,189343,Muthupari S.,1996,nan,(Na2O)40.0 (P2O5)40.0 (WO3)20.0 ,0.0,0,0.0,0.0,0.0,0.0,0.0,0.0,0.0,0,0,0,0.0,0.0,0,0.0,0.0,0.0,0.0,0.0,0.0,0,0.0,0.0,0.0,0.0,0,0,0.0,0.0,0,0.0,0.0,0.0,0.0,0.0,0.0,0,0.0,0.0,0.0,0.0,0.0,0.0,0,0.0,0.0,0,0.0,0.0,0.0,0.0,0.0,0.0,0,0,0,0.0,0,0.0,0.0,0,0,0.0,0,0.0,0.0,0.0,0,0.0,0.0,0.0,0,0,0.0,0.0,0,0.0,0.0,0.0,0,0.0,0.0,0.0,0,0,0,0.0,0.0,0,0.0,0.0,0.0,0,0.0,0.0,0.0,0.0,0.0,0.0,40.0,0.0,0.0,0.0,0.0,0.0,0.0,0.0,0.0,0.0,0.0,0.0,0.0,0.0,0.0,40.0,0.0,0.0,0.0,0.0,0.0,0.0,0.0,0,0.0,0.0,0.0,0.0,0.0,0.0,0.0,0,0.0,0.0,0.0,0.0,0.0,0.0,0.0,0,0.0,0.0,0.0,0.0,0.0,0,0.0,0.0,0.0,0.0,0.0,0,0.0,0.0,0.0,0.0,0,0.0,0.0,0.0,0,0,0,0.0,0.0,0.0,0.0,0.0,0.0,20.0,0.0,0.0,0.0,0.0,0.0,0.0,0.0,0.0,0,0.0,0.0,34.8,13.1,0.33
# 178,35440,425614,Zaretskaya G.N.,2006,nan,(K2O)50.0 (P2O5)50.0 ,0.0,0,0.0,0.0,0.0,0.0,0.0,0.0,0.0,0,0,0,0.0,0.0,0,0.0,0.0,0.0,0.0,0.0,0.0,0,0.0,0.0,0.0,0.0,0,0,0.0,0.0,0,0.0,0.0,0.0,0.0,0.0,0.0,0,0.0,0.0,0.0,0.0,0.0,0.0,0,0.0,0.0,0,0.0,0.0,0.0,0.0,0.0,0.0,0,0,0,0.0,0,0.0,0.0,0,0,0.0,0,0.0,0.0,0.0,0,0.0,0.0,50.0,0,0,0.0,0.0,0,0.0,0.0,0.0,0,0.0,0.0,0.0,0,0,0,0.0,0.0,0,0.0,0.0,0.0,0,0.0,0.0,0.0,0.0,0.0,0.0,0.0,0.0,0.0,0.0,0.0,0.0,0.0,0.0,0.0,0.0,0.0,0.0,0.0,0.0,0.0,50.0,0.0,0.0,0.0,0.0,0.0,0.0,0.0,0,0.0,0.0,0.0,0.0,0.0,0.0,0.0,0,0.0,0.0,0.0,0.0,0.0,0.0,0.0,0,0.0,0.0,0.0,0.0,0.0,0,0.0,0.0,0.0,0.0,0.0,0,0.0,0.0,0.0,0.0,0,0.0,0.0,0.0,0,0,0,0.0,0.0,0.0,0.0,0.0,0.0,0.0,0.0,0.0,0.0,0.0,0.0,0.0,0.0,0.0,0,0.0,0.0,25.7,9.67,0.33
# 179,35440,425615,Zaretskaya G.N.,2006,nan,(K2O)47.5 (K2S)5 (P2O5)47.5 ,0.0,0,0.0,0.0,0.0,0.0,0.0,0.0,0.0,0,0,0,0.0,0.0,0,0.0,0.0,0.0,0.0,0.0,0.0,0,0.0,0.0,0.0,0.0,0,0,0.0,0.0,0,0.0,0.0,0.0,0.0,0.0,0.0,0,0.0,0.0,0.0,0.0,0.0,0.0,0,0.0,0.0,0,0.0,0.0,0.0,0.0,0.0,0.0,0,0,0,0.0,0,0.0,0.0,0,0,0.0,0,0.0,0.0,0.0,0,0.0,0.0,47.5,5,0,0.0,0.0,0,0.0,0.0,0.0,0,0.0,0.0,0.0,0,0,0,0.0,0.0,0,0.0,0.0,0.0,0,0.0,0.0,0.0,0.0,0.0,0.0,0.0,0.0,0.0,0.0,0.0,0.0,0.0,0.0,0.0,0.0,0.0,0.0,0.0,0.0,0.0,47.5,0.0,0.0,0.0,0.0,0.0,0.0,0.0,0,0.0,0.0,0.0,0.0,0.0,0.0,0.0,0,0.0,0.0,0.0,0.0,0.0,0.0,0.0,0,0.0,0.0,0.0,0.0,0.0,0,0.0,0.0,0.0,0.0,0.0,0,0.0,0.0,0.0,0.0,0,0.0,0.0,0.0,0,0,0,0.0,0.0,0.0,0.0,0.0,0.0,0.0,0.0,0.0,0.0,0.0,0.0,0.0,0.0,0.0,0,0.0,0.0,25.9,9.75,0.33
# 180,35440,425616,Zaretskaya G.N.,2006,nan,(K2O)45.0 (K2S)10 (P2O5)45.0 ,0.0,0,0.0,0.0,0.0,0.0,0.0,0.0,0.0,0,0,0,0.0,0.0,0,0.0,0.0,0.0,0.0,0.0,0.0,0,0.0,0.0,0.0,0.0,0,0,0.0,0.0,0,0.0,0.0,0.0,0.0,0.0,0.0,0,0.0,0.0,0.0,0.0,0.0,0.0,0,0.0,0.0,0,0.0,0.0,0.0,0.0,0.0,0.0,0,0,0,0.0,0,0.0,0.0,0,0,0.0,0,0.0,0.0,0.0,0,0.0,0.0,45.0,10,0,0.0,0.0,0,0.0,0.0,0.0,0,0.0,0.0,0.0,0,0,0,0.0,0.0,0,0.0,0.0,0.0,0,0.0,0.0,0.0,0.0,0.0,0.0,0.0,0.0,0.0,0.0,0.0,0.0,0.0,0.0,0.0,0.0,0.0,0.0,0.0,0.0,0.0,45.0,0.0,0.0,0.0,0.0,0.0,0.0,0.0,0,0.0,0.0,0.0,0.0,0.0,0.0,0.0,0,0.0,0.0,0.0,0.0,0.0,0.0,0.0,0,0.0,0.0,0.0,0.0,0.0,0,0.0,0.0,0.0,0.0,0.0,0,0.0,0.0,0.0,0.0,0,0.0,0.0,0.0,0,0,0,0.0,0.0,0.0,0.0,0.0,0.0,0.0,0.0,0.0,0.0,0.0,0.0,0.0,0.0,0.0,0,0.0,0.0,26.1,9.8,0.33
# 181,35440,425617,Zaretskaya G.N.,2006,nan,(K2O)41.0 (K2S)18 (P2O5)41.0 ,0.0,0,0.0,0.0,0.0,0.0,0.0,0.0,0.0,0,0,0,0.0,0.0,0,0.0,0.0,0.0,0.0,0.0,0.0,0,0.0,0.0,0.0,0.0,0,0,0.0,0.0,0,0.0,0.0,0.0,0.0,0.0,0.0,0,0.0,0.0,0.0,0.0,0.0,0.0,0,0.0,0.0,0,0.0,0.0,0.0,0.0,0.0,0.0,0,0,0,0.0,0,0.0,0.0,0,0,0.0,0,0.0,0.0,0.0,0,0.0,0.0,41.0,18,0,0.0,0.0,0,0.0,0.0,0.0,0,0.0,0.0,0.0,0,0,0,0.0,0.0,0,0.0,0.0,0.0,0,0.0,0.0,0.0,0.0,0.0,0.0,0.0,0.0,0.0,0.0,0.0,0.0,0.0,0.0,0.0,0.0,0.0,0.0,0.0,0.0,0.0,41.0,0.0,0.0,0.0,0.0,0.0,0.0,0.0,0,0.0,0.0,0.0,0.0,0.0,0.0,0.0,0,0.0,0.0,0.0,0.0,0.0,0.0,0.0,0,0.0,0.0,0.0,0.0,0.0,0,0.0,0.0,0.0,0.0,0.0,0,0.0,0.0,0.0,0.0,0,0.0,0.0,0.0,0,0,0,0.0,0.0,0.0,0.0,0.0,0.0,0.0,0.0,0.0,0.0,0.0,0.0,0.0,0.0,0.0,0,0.0,0.0,26.4,9.95,0.33
# 183,36713,437590,Patil S.D.,2009,nan,(B2O3)60.0 (Na2O)20.0 (ZnF2)10.0 (ZnO)10.0 ,0.0,0,0.0,0.0,0.0,0.0,0.0,0.0,0.0,0,0,0,0.0,60.0,0,0.0,0.0,0.0,0.0,0.0,0.0,0,0.0,0.0,0.0,0.0,0,0,0.0,0.0,0,0.0,0.0,0.0,0.0,0.0,0.0,0,0.0,0.0,0.0,0.0,0.0,0.0,0,0.0,0.0,0,0.0,0.0,0.0,0.0,0.0,0.0,0,0,0,0.0,0,0.0,0.0,0,0,0.0,0,0.0,0.0,0.0,0,0.0,0.0,0.0,0,0,0.0,0.0,0,0.0,0.0,0.0,0,0.0,0.0,0.0,0,0,0,0.0,0.0,0,0.0,0.0,0.0,0,0.0,0.0,0.0,0.0,0.0,0.0,20.0,0.0,0.0,0.0,0.0,0.0,0.0,0.0,0.0,0.0,0.0,0.0,0.0,0.0,0.0,0.0,0.0,0.0,0.0,0.0,0.0,0.0,0.0,0,0.0,0.0,0.0,0.0,0.0,0.0,0.0,0,0.0,0.0,0.0,0.0,0.0,0.0,0.0,0,0.0,0.0,0.0,0.0,0.0,0,0.0,0.0,0.0,0.0,0.0,0,0.0,0.0,0.0,0.0,0,0.0,0.0,0.0,0,0,0,0.0,0.0,0.0,0.0,0.0,0.0,0.0,0.0,0.0,0.0,0.0,0.0,0.0,10.0,10.0,0,0.0,0.0,10.7,4.05,0.33
# 184,36713,437591,Patil S.D.,2009,nan,(B2O3)60.0 (Na2O)20.0 (ZnF2)15.0 (ZnO)5.0 ,0.0,0,0.0,0.0,0.0,0.0,0.0,0.0,0.0,0,0,0,0.0,60.0,0,0.0,0.0,0.0,0.0,0.0,0.0,0,0.0,0.0,0.0,0.0,0,0,0.0,0.0,0,0.0,0.0,0.0,0.0,0.0,0.0,0,0.0,0.0,0.0,0.0,0.0,0.0,0,0.0,0.0,0,0.0,0.0,0.0,0.0,0.0,0.0,0,0,0,0.0,0,0.0,0.0,0,0,0.0,0,0.0,0.0,0.0,0,0.0,0.0,0.0,0,0,0.0,0.0,0,0.0,0.0,0.0,0,0.0,0.0,0.0,0,0,0,0.0,0.0,0,0.0,0.0,0.0,0,0.0,0.0,0.0,0.0,0.0,0.0,20.0,0.0,0.0,0.0,0.0,0.0,0.0,0.0,0.0,0.0,0.0,0.0,0.0,0.0,0.0,0.0,0.0,0.0,0.0,0.0,0.0,0.0,0.0,0,0.0,0.0,0.0,0.0,0.0,0.0,0.0,0,0.0,0.0,0.0,0.0,0.0,0.0,0.0,0,0.0,0.0,0.0,0.0,0.0,0,0.0,0.0,0.0,0.0,0.0,0,0.0,0.0,0.0,0.0,0,0.0,0.0,0.0,0,0,0,0.0,0.0,0.0,0.0,0.0,0.0,0.0,0.0,0.0,0.0,0.0,0.0,0.0,15.0,5.0,0,0.0,0.0,86.3,32.45,0.33
# 185,38428,450530,Ahrens B.,2011,nan,(AlF3)3.0 (BaF2)20.0 (EuF3)5 (InF3)0.5 (LaF3)3.5 (NaF)20.0 (ZrF4)48.0 ,0.0,0,0.0,0.0,3.0,0.0,0.0,0.0,0.0,0,0,0,0.0,0.0,0,20.0,0.0,0.0,0.0,0.0,0.0,0,0.0,0.0,0.0,0.0,0,0,0.0,0.0,0,0.0,0.0,0.0,0.0,0.0,0.0,0,0.0,0.0,0.0,0.0,0.0,0.0,0,0.0,0.0,5,0.0,0.0,0.0,0.0,0.0,0.0,0,0,0,0.0,0,0.0,0.0,0,0,0.0,0,0.0,0.0,0.0,0,0.5,0.0,0.0,0,0,0.0,0.0,0,0.0,0.0,0.0,0,3.5,0.0,0.0,0,0,0,0.0,0.0,0,0.0,0.0,0.0,0,0.0,0.0,0.0,0.0,0.0,0.0,0.0,0.0,0.0,0.0,20.0,0.0,0.0,0.0,0.0,0.0,0.0,0.0,0.0,0.0,0.0,0.0,0.0,0.0,0.0,0.0,0.0,0.0,0.0,0,0.0,0.0,0.0,0.0,0.0,0.0,0.0,0,0.0,0.0,0.0,0.0,0.0,0.0,0.0,0,0.0,0.0,0.0,0.0,0.0,0,0.0,0.0,0.0,0.0,0.0,0,0.0,0.0,0.0,0.0,0,0.0,0.0,0.0,0,0,0,0.0,0.0,0.0,0.0,0.0,0.0,0.0,0.0,0.0,0.0,0.0,0.0,0.0,0.0,0.0,0,48.0,0.0,48.8,18.4,0.33
# 186,38428,450531,Ahrens B.,2011,nan,(AlF3)3.0 (BaF2)20.0 (EuF3)5 (InF3)0.5 (LaF3)3.5 (NaCl)10.0 (NaF)10.0 (ZrF4)48.0 ,0.0,0,0.0,0.0,3.0,0.0,0.0,0.0,0.0,0,0,0,0.0,0.0,0,20.0,0.0,0.0,0.0,0.0,0.0,0,0.0,0.0,0.0,0.0,0,0,0.0,0.0,0,0.0,0.0,0.0,0.0,0.0,0.0,0,0.0,0.0,0.0,0.0,0.0,0.0,0,0.0,0.0,5,0.0,0.0,0.0,0.0,0.0,0.0,0,0,0,0.0,0,0.0,0.0,0,0,0.0,0,0.0,0.0,0.0,0,0.5,0.0,0.0,0,0,0.0,0.0,0,0.0,0.0,0.0,0,3.5,0.0,0.0,0,0,0,0.0,0.0,0,0.0,0.0,0.0,0,0.0,0.0,0.0,0.0,0.0,0.0,0.0,0.0,0.0,10.0,10.0,0.0,0.0,0.0,0.0,0.0,0.0,0.0,0.0,0.0,0.0,0.0,0.0,0.0,0.0,0.0,0.0,0.0,0.0,0,0.0,0.0,0.0,0.0,0.0,0.0,0.0,0,0.0,0.0,0.0,0.0,0.0,0.0,0.0,0,0.0,0.0,0.0,0.0,0.0,0,0.0,0.0,0.0,0.0,0.0,0,0.0,0.0,0.0,0.0,0,0.0,0.0,0.0,0,0,0,0.0,0.0,0.0,0.0,0.0,0.0,0.0,0.0,0.0,0.0,0.0,0.0,0.0,0.0,0.0,0,48.0,0.0,46.6,17.7,0.33
# 187,7358,94023,Keshishyan T.N.,1979,nan,(Al2O3)10.0 (B2O3)67.0 (Bi2O3)23.0 ,0.0,0,0.0,10.0,0.0,0.0,0.0,0.0,0.0,0,0,0,0.0,67.0,0,0.0,0.0,0.0,0.0,23.0,0.0,0,0.0,0.0,0.0,0.0,0,0,0.0,0.0,0,0.0,0.0,0.0,0.0,0.0,0.0,0,0.0,0.0,0.0,0.0,0.0,0.0,0,0.0,0.0,0,0.0,0.0,0.0,0.0,0.0,0.0,0,0,0,0.0,0,0.0,0.0,0,0,0.0,0,0.0,0.0,0.0,0,0.0,0.0,0.0,0,0,0.0,0.0,0,0.0,0.0,0.0,0,0.0,0.0,0.0,0,0,0,0.0,0.0,0,0.0,0.0,0.0,0,0.0,0.0,0.0,0.0,0.0,0.0,0.0,0.0,0.0,0.0,0.0,0.0,0.0,0.0,0.0,0.0,0.0,0.0,0.0,0.0,0.0,0.0,0.0,0.0,0.0,0.0,0.0,0.0,0.0,0,0.0,0.0,0.0,0.0,0.0,0.0,0.0,0,0.0,0.0,0.0,0.0,0.0,0.0,0.0,0,0.0,0.0,0.0,0.0,0.0,0,0.0,0.0,0.0,0.0,0.0,0,0.0,0.0,0.0,0.0,0,0.0,0.0,0.0,0,0,0,0.0,0.0,0.0,0.0,0.0,0.0,0.0,0.0,0.0,0.0,0.0,0.0,0.0,0.0,0.0,0,0.0,0.0,77.4,29.1,0.3298969
# 188,12969,78266,Schmidt G.,1986,nan,(B2O3)56.1 (K2O)28.9 (SiO2)15.0 ,0.0,0,0.0,0.0,0.0,0.0,0.0,0.0,0.0,0,0,0,0.0,56.1,0,0.0,0.0,0.0,0.0,0.0,0.0,0,0.0,0.0,0.0,0.0,0,0,0.0,0.0,0,0.0,0.0,0.0,0.0,0.0,0.0,0,0.0,0.0,0.0,0.0,0.0,0.0,0,0.0,0.0,0,0.0,0.0,0.0,0.0,0.0,0.0,0,0,0,0.0,0,0.0,0.0,0,0,0.0,0,0.0,0.0,0.0,0,0.0,0.0,28.9,0,0,0.0,0.0,0,0.0,0.0,0.0,0,0.0,0.0,0.0,0,0,0,0.0,0.0,0,0.0,0.0,0.0,0,0.0,0.0,0.0,0.0,0.0,0.0,0.0,0.0,0.0,0.0,0.0,0.0,0.0,0.0,0.0,0.0,0.0,0.0,0.0,0.0,0.0,0.0,0.0,0.0,0.0,0.0,0.0,0.0,0.0,0,0.0,0.0,0.0,0.0,0.0,0.0,0.0,0,0.0,0.0,0.0,0.0,0.0,15.0,0.0,0,0.0,0.0,0.0,0.0,0.0,0,0.0,0.0,0.0,0.0,0.0,0,0.0,0.0,0.0,0.0,0,0.0,0.0,0.0,0,0,0,0.0,0.0,0.0,0.0,0.0,0.0,0.0,0.0,0.0,0.0,0.0,0.0,0.0,0.0,0.0,0,0.0,0.0,50.8,19.1,0.3298429
# 189,37202,441700,Soltani M.T.,2009,nan,(MoO3)20.0 (Na2O)10.0 (Sb2O3)70.0 ,0.0,0,0.0,0.0,0.0,0.0,0.0,0.0,0.0,0,0,0,0.0,0.0,0,0.0,0.0,0.0,0.0,0.0,0.0,0,0.0,0.0,0.0,0.0,0,0,0.0,0.0,0,0.0,0.0,0.0,0.0,0.0,0.0,0,0.0,0.0,0.0,0.0,0.0,0.0,0,0.0,0.0,0,0.0,0.0,0.0,0.0,0.0,0.0,0,0,0,0.0,0,0.0,0.0,0,0,0.0,0,0.0,0.0,0.0,0,0.0,0.0,0.0,0,0,0.0,0.0,0,0.0,0.0,0.0,0,0.0,0.0,0.0,0,0,0,0.0,0.0,0,0.0,0.0,0.0,0,0.0,0.0,0.0,20.0,0.0,0.0,10.0,0.0,0.0,0.0,0.0,0.0,0.0,0.0,0.0,0.0,0.0,0.0,0.0,0.0,0.0,0.0,0.0,0.0,0.0,0.0,0.0,0.0,0.0,0,0.0,0.0,0.0,0.0,0.0,0.0,70.0,0,0.0,0.0,0.0,0.0,0.0,0.0,0.0,0,0.0,0.0,0.0,0.0,0.0,0,0.0,0.0,0.0,0.0,0.0,0,0.0,0.0,0.0,0.0,0,0.0,0.0,0.0,0,0,0,0.0,0.0,0.0,0.0,0.0,0.0,0.0,0.0,0.0,0.0,0.0,0.0,0.0,0.0,0.0,0,0.0,0.0,33.5,12.6,0.329365
