Repository: jacobergzhou/Poisson-Ratio

File: Poisson_data_cleaned_06212019.csv (part 3 of 58)
,Code,Glass #,Author,Year,Trademark,Ag2O,AgI,Al,Al2O3,AlF3,AlN,As,As2O3,As2O5,As2S3,As2Se3,AsSe,B,B2O3,BaCl2,BaF2,BaO,BeF2,BeO,Bi2O3,BiCl3,Br,Ca,CaF2,CaO,Cd,CdCl2,CdF2,CdO,Ce2O3,CeF3,CeO2,Cl,Co3O4,CoO,Cr2O3,Cs2O,CsCl,CsF,Cu2O,CuO,Dy2O3,Er,Er2O3,ErF3,Eu,Eu2O3,EuF3,F,Fe,Fe2O3,FeO,Ga,Ga2O3,Ga2S3,Ga2Se3,GaF3,Gd2O3,GdF3,Ge,GeO2,GeS2,GeSe2,H2O,HfF4,HfO2,Hg,Ho2O3,I,InF3,K,K2O,K2S,K2SO4,KBr,KCl,KF,KHF2,La,La2O3,La2S3,LaF3,Li,Li2O,Li2S,Li2SO4,LiBr,LiCl,LiF,LiI,MgF2,MgO,Mn2O3,MnF2,MnO,MnO2,MoO2,MoO3,N,Na,Na2O,Na2S,Na2SO4,NaCl,NaF,NaPO3,Nb2O5,Nd,Nd2O3,NdF3,NH4NO3,NiO,O,OH,P,P2O5,Pb,PbCl2,PbF2,PbO,PdO,Pr2O3,Pr6O11,PrF3,Rb2O,RbF,Rh2O3,RuO2,S,Sb,Sb2O3,Sb2S3,Sc2O3,Se,Si,Si3N4,SiC,SiO2,Sm2O3,Sn,SnO,SnO2,SO2,SO3,Sr,SrCl2,SrF2,SrO,Ta2O3,Ta2O5,Tb2O3,TbF3,Te,TeO2,Th,ThF4,ThO2,TiO2,Tl,Tl2O,Tl2Se,TlSe,Tm2O3,U,U3O8,UO2,V,V2O5,VO6,WO3,Y,Y2O3,Yb2O3,YbF3,YF3,ZnCl2,ZnF2,ZnO,ZnSO4,ZrF4,ZrO2,Young's modulus E (GPa),Shear modulus G (GPa),Poisson's ratio v
# 187,7358,94023,Keshishyan T.N.,1979,,0,0,0,10,0,0,0,0,0,0,0,0,0,67,0,0,0,0,0,23,0,0,0,0,0,0,0,0,0,0,0,0,0,0,0,0,0,0,0,0,0,0,0,0,0,0,0,0,0,0,0,0,0,0,0,0,0,0,0,0,0,0,0,0,0,0,0,0,0,0,0,0,0,0,0,0,0,0,0,0,0,0,0,0,0,0,0,0,0,0,0,0,0,0,0,0,0,0,0,0,0,0,0,0,0,0,0,0,0,0,0,0,0,0,0,0,0,0,0,0,0,0,0,0,0,0,0,0,0,0,0,0,0,0,0,0,0,0,0,0,0,0,0,0,0,0,0,0,0,0,0,0,0,0,0,0,0,0,0,0,0,0,0,0,0,0,0,0,0,0,0,0,0,0,0,0,0,0,0,0,0,77.4,29.1,0.3298969
# 188,12969,78266,Schmidt G.,1986,,0,0,0,0,0,0,0,0,0,0,0,0,0,56.1,0,0,0,0,0,0,0,0,0,0,0,0,0,0,0,0,0,0,0,0,0,0,0,0,0,0,0,0,0,0,0,0,0,0,0,0,0,0,0,0,0,0,0,0,0,0,0,0,0,0,0,0,0,0,0,0,0,28.9,0,0,0,0,0,0,0,0,0,0,0,0,0,0,0,0,0,0,0,0,0,0,0,0,0,0,0,0,0,0,0,0,0,0,0,0,0,0,0,0,0,0,0,0,0,0,0,0,0,0,0,0,0,0,0,0,0,0,0,0,0,0,0,0,0,15,0,0,0,0,0,0,0,0,0,0,0,0,0,0,0,0,0,0,0,0,0,0,0,0,0,0,0,0,0,0,0,0,0,0,0,0,0,0,0,0,0,0,0,50.8,19.1,0.3298429
# 189,37202,441700,Soltani M.T.,2009,,0,0,0,0,0,0,0,0,0,0,0,0,0,0,0,0,0,0,0,0,0,0,0,0,0,0,0,0,0,0,0,0,0,0,0,0,0,0,0,0,0,0,0,0,0,0,0,0,0,0,0,0,0,0,0,0,0,0,0,0,0,0,0,0,0,0,0,0,0,0,0,0,0,0,0,0,0,0,0,0,0,0,0,0,0,0,0,0,0,0,0,0,0,0,0,0,0,20,0,0,10,0,0,0,0,0,0,0,0,0,0,0,0,0,0,0,0,0,0,0,0,0,0,0,0,0,0,0,0,0,70,0,0,0,0,0,0,0,0,0,0,0,0,0,0,0,0,0,0,0,0,0,0,0,0,0,0,0,0,0,0,0,0,0,0,0,0,0,0,0,0,0,0,0,0,0,0,0,0,0,0,33.5,12.6,0.329365
# 190,7356,94018,Keshishyan T.N.,1979,,0,0,0,0,0,0,0,0,0,0,0,0,0,27,0,0,10,0,0,63,0,0,0,0,0,0,0,0,0,0,0,0,0,0,0,0,0,0,0,0,0,0,0,0,0,0,0,0,0,0,0,0,0,0,0,0,0,0,0,0,0,0,0,0,0,0,0,0,0,0,0,0,0,0,0,0,0,0,0,0,0,0,0,0,0,0,0,0,0,0,0,0,0,0,0,0,0,0,0,0,0,0,0,0,0,0,0,0,0,0,0,0,0,0,0,0,0,0,0,0,0,0,0,0,0,0,0,0,0,0,0,0,0,0,0,0,0,0,0,0,0,0,0,0,0,0,0,0,0,0,0,0,0,0,0,0,0,0,0,0,0,0,0,0,0,0,0,0,0,0,0,0,0,0,0,0,0,0,0,0,0,55.3,20.8,0.329327
# 191,7347,93925,Shinkai N.,1981,,0,0,0,0,0,0,0,0,0,0,0,0,0,40,0,0,0,0,0,0,0,0,0,0,0,0,0,0,0,0,0,0,0,0,0,0,0,0,0,0,0,0,0,0,0,0,0,0,0,0,0,0,0,0,0,0,0,0,0,0,0,0,0,0,0,0,0,0,0,0,0,0,0,0,0,0,0,0,0,0,0,0,0,0,0,0,0,0,0,0,0,0,0,0,0,0,0,0,0,0,0,0,0,0,0,0,0,0,0,0,0,0,0,0,0,0,0,0,0,0,0,0,0,0,0,0,0,0,0,0,0,0,0,0,0,0,0,0,0,0,0,0,0,0,0,0,0,0,0,0,0,0,0,0,0,0,0,0,0,0,0,0,0,0,0,0,0,0,0,0,0,0,0,0,0,0,0,60,0,0,0,89.3,33.1,0.329
# 192,27035,310520,Chernov A.P.,1968,,0,0,0,0,0,0,5,0,0,0,0,0,0,0,0,0,0,0,0,0,0,0,0,0,0,0,0,0,0,0,0,0,0,0,0,0,0,0,0,0,0,0,0,0,0,0,0,0,0,0,0,0,0,0,0,0,0,0,0,0,0,0,0,0,0,0,0,0,0,0,0,0,0,0,0,0,0,0,0,0,0,0,0,0,0,0,0,0,0,0,0,0,0,0,0,0,0,0,0,0,0,0,0,0,0,0,0,0,0,0,0,0,0,0,0,0,0,0,0,0,0,0,0,0,0,0,0,0,0,0,0,0,0,95,0,0,0,0,0,0,0,0,0,0,0,0,0,0,0,0,0,0,0,0,0,0,0,0,0,0,0,0,0,0,0,0,0,0,0,0,0,0,0,0,0,0,0,0,0,0,0,10.3,3.89,0.329
# 193,28612,372515,Srinivasarao G.,2002,,0,0,0,0,0,0,0,59.5,0,0,0,0,0,0,0,0,0,0,0,0,0,0,0,0,0,0,0,0,0,0,0,0,0,0,0,0,0,0,0,0,0,0,0,0,0,0,0,0,0,0,0,0,0,0,0,0,0,0,0,0,0,0,0,0,0,0,0,0,0,0,0,0,0,0,0,0,0,0,0,0,0,0,0,0,0,0,0,0,0,0,0,0,0,0,0,0,0,0,0,0,0,0,0,0,0,0,0,0,0,0,0,0,0,0,0,0,0,0,0,40,0,0,0,0,0,0,0,0,0,0,0,0,0,0,0,0,0,0,0,0,0,0,0,0,0,0,0,0,0,0,0,0,0,0,0,0,0,0,0,0,0,0,0,0,0,0,0,0,0,0.5,0,0,0,0,0,0,0,0,0,0,0,38.8,14.6,0.329
# 194,7358,94026,Keshishyan T.N.,1979,,0,0,0,10,0,0,0,0,0,0,0,0,0,43,0,0,0,0,0,47,0,0,0,0,0,0,0,0,0,0,0,0,0,0,0,0,0,0,0,0,0,0,0,0,0,0,0,0,0,0,0,0,0,0,0,0,0,0,0,0,0,0,0,0,0,0,0,0,0,0,0,0,0,0,0,0,0,0,0,0,0,0,0,0,0,0,0,0,0,0,0,0,0,0,0,0,0,0,0,0,0,0,0,0,0,0,0,0,0,0,0,0,0,0,0,0,0,0,0,0,0,0,0,0,0,0,0,0,0,0,0,0,0,0,0,0,0,0,0,0,0,0,0,0,0,0,0,0,0,0,0,0,0,0,0,0,0,0,0,0,0,0,0,0,0,0,0,0,0,0,0,0,0,0,0,0,0,0,0,0,0,70.7,26.6,0.3289473
# 195,25839,353261,Carini G.,1984,,0,0,0,0,0,0,0,0,0,0,0,0,0,0,0,0,0,0,0,0,0,0,0,0,0,0,0,0,0,0,0,0,0,0,0,0,0,0,0,0,0,0,0,0,0,0,0,0,0,0,0,0,0,0,0,0,0,0,0,0,0,0,0,0,0,0,0,0,0,0,0,0,0,0,0,0,0,0,0,0,0,0,0,0,0,0,0,0,0,0,0,0,0,0,0,0,0,0,0,0,0,0,0,0,0,0,0,0,0,0,0,0,0,0,0,0,0,0,0,0,0,0,0,0,0,0,0,0,0,0,0,0,0,100,0,0,0,0,0,0,0,0,0,0,0,0,0,0,0,0,0,0,0,0,0,0,0,0,0,0,0,0,0,0,0,0,0,0,0,0,0,0,0,0,0,0,0,0,0,0,0,9.62,3.62,0.3287293
# 196,3842,12266,Rouse G.B.,1981,,0,0,0,0,0,0,0,0,0,0,0,0,0,0,0,0,0,0,0,0,0,0,0,0,0,0,0,0,0,0,0,0,0,0,0,0,11.67,0,0,0,0,0,0,0,0,0,0,0,0,0,0,0,0,0,0,0,0,0,0,0,0,0,0,0,0,0,0,0,0,0,0,0,0,0,0,0,0,0,0,0,0,0,0,0,0,0,0,0,0,0,0,0,0,0,0,0,0,0,0,0,5,0,0,0,0,0,0,0,0,0,0,0,0,0,0,0,0,0,0,0,0,0,0,0,0,0,0,0,0,0,0,0,0,0,0,0,0,83.33,0,0,0,0,0,0,0,0,0,0,0,0,0,0,0,0,0,0,0,0,0,0,0,0,0,0,0,0,0,0,0,0,0,0,0,0,0,0,0,0,0,0,0,38.5,14.49,0.328
# 197,11123,44821,Matecki M.,1995,,0,0,0,0,0,0,0,0,0,0,0,0,0,0,0,13,0,0,0,0,0,0,0,0,0,0,33,17,0,0,0,0,0,0,0,0,0,0,0,0,0,0,0,0,0,0,0,0,0,0,0,0,0,0,0,0,0,0,0,0,0,0,0,0,0,0,0,0,0,0,0,0,0,0,0,0,3,0,0,0,0,0,0,0,0,0,0,0,0,0,0,0,0,0,0,0,0,0,0,0,0,0,0,0,34,0,0,0,0,0,0,0,0,0,0,0,0,0,0,0,0,0,0,0,0,0,0,0,0,0,0,0,0,0,0,0,0,0,0,0,0,0,0,0,0,0,0,0,0,0,0,0,0,0,0,0,0,0,0,0,0,0,0,0,0,0,0,0,0,0,0,0,0,0,0,0,0,0,0,0,0,30,11,0.328
# 198,25864,306020,Frischat G.H.,1982,,0,0,0,0,0,0,32,0,0,0,0,0,0,0,0,0,0,0,0,0,0,0,0,0,0,0,0,0,0,0,0,0,0,0,0,0,0,0,0,0,0,0,0,0,0,0,0,0,0,0,0,0,0,0,0,0,0,0,0,0,0,0,0,0,0,0,0,0,0,0,0,0,0,0,0,0,0,0,0,0,0,0,0,0,0,0,0,0,0,0,0,0,0,0,0,0,0,0,0,0,0,0,0,0,0,0,0,0,0,0,0,0,0,0,0,0,0,0,0,0,0,0,0,0,0,0,0,0,0,0,0,0,0,65,0,0,0,0,0,3,0,0,0,0,0,0,0,0,0,0,0,0,0,0,0,0,0,0,0,0,0,0,0,0,0,0,0,0,0,0,0,0,0,0,0,0,0,0,0,0,0,18.9,7.1,0.328
# 199,27035,310550,Chernov A.P.,1968,,0,0,0,0,0,0,42,0,0,0,0,0,0,0,0,0,0,0,0,0,0,0,0,0,0,0,0,0,0,0,0,0,0,0,0,0,0,0,0,0,0,0,0,0,0,0,0,0,0,0,0,0,0,0,0,0,0,0,0,0,0,0,0,0,0,0,0,0,0,0,0,0,0,0,0,0,0,0,0,0,0,0,0,0,0,0,0,0,0,0,0,0,0,0,0,0,0,0,0,0,0,0,0,0,0,0,0,0,0,0,0,0,0,0,0,0,0,0,0,0,0,0,0,0,0,0,0,0,58,0,0,0,0,0,0,0,0,0,0,0,0,0,0,0,0,0,0,0,0,0,0,0,0,0,0,0,0,0,0,0,0,0,0,0,0,0,0,0,0,0,0,0,0,0,0,0,0,0,0,0,0,14.7,5.59,0.328
# 200,5947,72093,Nemilov S.V.,1976,,0,0,0,0,0,0,0,0,0,0,0,0,0,0,0,0,0,0,0,17.56,0,0,0,0,0,0,0,0,0,0,0,0,0,0,0,0,0,0,0,0,0,0,0,0,0,0,0,0,0,0,0,0,0,0,0,0,0,0,0,0,82.44,0,0,0,0,0,0,0,0,0,0,0,0,0,0,0,0,0,0,0,0,0,0,0,0,0,0,0,0,0,0,0,0,0,0,0,0,0,0,0,0,0,0,0,0,0,0,0,0,0,0,0,0,0,0,0,0,0,0,0,0,0,0,0,0,0,0,0,0,0,0,0,0,0,0,0,0,0,0,0,0,0,0,0,0,0,0,0,0,0,0,0,0,0,0,0,0,0,0,0,0,0,0,0,0,0,0,0,0,0,0,0,0,0,0,0,0,0,0,0,0,,,0.327
# 201,6692,39238,Gurjev N.V.,1983,,0,0,0,0,0,0,0,0,0,0,0,0,0,0,0,0,0,0,0,0,0,0,0,0,0,0,0,0,0,0,0,0,0,0,0,0,0,0,0,0,0,0,0,0,0,0,0,0,0,0,0,0,0,0,0,0,0,0,0,0,0,0,0,0,0,0,0,0,0,0,0,49.988739,0,0,0,0,0,0,0,0,0,0,0,0,0,0,0,0,0,0,0,9.914421802,0,0,0,0,0,0,0,0,0,0,0,0,0,0,0,0,0,0,0,0,0,0,0,40.0968392,0,0,0,0,0,0,0,0,0,0,0,0,0,0,0,0,0,0,0,0,0,0,0,0,0,0,0,0,0,0,0,0,0,0,0,0,0,0,0,0,0,0,0,0,0,0,0,0,0,0,0,0,0,0,0,0,0,0,0,0,0,0,0,0,0,31,11.68,0.327
# 202,26801,309350,Kasatkin B.E.,1974,,0,0,0,0,0,0,0,0,0,0,0,0,0,0,0,0,0,0,0,0,0,0,0,0,0,0,0,0,0,0,0,0,0,0,0,0,0,0,0,0,0,0,0,0,0,0,0,0,0,0,0,0,0,0,0,0,0,0,0,0,0,0,0,0,0,0,0,0,0,0,0,0,0,0,0,0,0,0,0,0,0,0,0,0,0,0,0,0,0,0,0,0,0,0,0,0,0,0,0,0,0,0,0,0,0,0,0,0,0,0,0,0,0,0,35.97,0,0,0,0,0,0,0,0,0,0,0,0,0,0,0,0,0,0,53.96,0,0,0,0,0,0,0,0,0,0,0,0,0,0,0,0,0,0,10.07,0,0,0,0,0,0,0,0,0,0,0,0,0,0,0,0,0,0,0,0,0,0,0,0,0,0,0,0,11.6,4.39,0.327
# 203,27035,310523,Chernov A.P.,1968,,0,0,0,0,0,0,14.5,0,0,0,0,0,0,0,0,0,0,0,0,0,0,0,0,0,0,0,0,0,0,0,0,0,0,0,0,0,0,0,0,0,0,0,0,0,0,0,0,0,0,0,0,0,0,0,0,0,0,0,0,0,0,0,0,0,0,0,0,0,0,0,0,0,0,0,0,0,0,0,0,0,0,0,0,0,0,0,0,0,0,0,0,0,0,0,0,0,0,0,0,0,0,0,0,0,0,0,0,0,0,0,0,0,0,0,0,0,0,0,0,0,0,0,0,0,0,0,0,0,0,0,0,0,0,85.5,0,0,0,0,0,0,0,0,0,0,0,0,0,0,0,0,0,0,0,0,0,0,0,0,0,0,0,0,0,0,0,0,0,0,0,0,0,0,0,0,0,0,0,0,0,0,0,12.1,4.57,0.327
# 204,27966,370741,Srinivasarao G.,2002,,0,0,0,0,0,0,0,59,0,0,0,0,0,0,0,0,0,0,0,0,0,0,0,0,0,0,0,0,0,0,0,0,0,0,0,0,0,0,0,0,0,0,0,0,0,0,0,0,0,0,0,0,0,0,0,0,0,0,0,0,0,0,0,0,0,0,0,0,0,0,0,0,0,0,0,0,0,0,0,0,0,0,0,0,0,0,0,0,0,0,0,0,0,0,0,0,0,1,0,0,0,0,0,0,0,0,0,0,0,0,0,0,0,0,0,0,0,0,0,40,0,0,0,0,0,0,0,0,0,0,0,0,0,0,0,0,0,0,0,0,0,0,0,0,0,0,0,0,0,0,0,0,0,0,0,0,0,0,0,0,0,0,0,0,0,0,0,0,0,0,0,0,0,0,0,0,0,0,0,0,0,34.5,13,0.327
# 205,33761,413009,Vedam K.,1966,,0,0,0,0,0,0,0,0,0,0,0,0,0,0,0,0,0,0,0,0,0,0,0,0,0,0,0,0,0,0,0,0,0,0,0,0,0,0,0,0,0,0,0,0,0,0,0,0,0,0,0,0,0,0,0,0,0,0,0,0,0,0,0,0,0,0,0,0,0,0,0,0,0,0,0,0,0,0,0,0,0,0,0,0,0,0,0,0,0,0,0,0,0,0,0,0,0,0,0,0,0,0,0,0,0,0,0,0,0,0,0,0,0,0,0,0,0,0,0,0,0,0,0,0,0,0,0,0,0,0,0,0,0,100,0,0,0,0,0,0,0,0,0,0,0,0,0,0,0,0,0,0,0,0,0,0,0,0,0,0,0,0,0,0,0,0,0,0,0,0,0,0,0,0,0,0,0,0,0,0,0,10.2,3.7,0.327
# 206,7285,55318,Veksler G.I.,1974,,0,0,0,11.53801694,0,0,0,0,0,0,0,0,0,0,0,0,0,0,0,0,0,0,0,0,0,0,0,0,0,0,0,0,0,0,0,0,0,0,0,0,0,0,0,0,0,0,0,0,0,0,0,0,0,0,0,0,0,0,0,0,0,0,0,0,0,0,0,0,0,0,0,0,0,0,0,0,0,0,0,0,0,0,0,0,0,0,0,0,0,0,0,0,0,0,0,0,0,0,0,0,0,0,0,0,53.84793224,0,0,0,0,0,0,0,0,0,0,34.61405082,0,0,0,0,0,0,0,0,0,0,0,0,0,0,0,0,0,0,0,0,0,0,0,0,0,0,0,0,0,0,0,0,0,0,0,0,0,0,0,0,0,0,0,0,0,0,0,0,0,0,0,0,0,0,0,0,0,0,0,0,0,0,0,0,0,61,23,0.326087
# 207,6774,51311,Rabukhin A.I.,1992,,0,0,0,0.9,0,0,0,0,0,0,0,0,0,0,0,0,0,0,0,20.06,0,0,0,0,0,0,0,0,0,0,0,0,0,0,0,0,0,0,0,0,0,0,0,0,0,0,0,0,0,0,0,0,0,23.88,0,0,0,0,0,0,0,0,0,0,0,0,0,0,0,0,0,0,0,0,0,0,0,0,0,0,0,0,0,0,0,0,0,0,0,0,0,0,0,0,0,0,0,0,0,0,0,0,0,0,0,0,0,0,0,0,0,0,0,0,0,0,0,0,0,55.16,0,0,0,0,0,0,0,0,0,0,0,0,0,0,0,0,0,0,0,0,0,0,0,0,0,0,0,0,0,0,0,0,0,0,0,0,0,0,0,0,0,0,0,0,0,0,0,0,0,0,0,0,0,0,0,0,0,0,0,0,0,53.8,20.31,0.326
# 208,6774,51321,Rabukhin A.I.,1992,,0,0,0,1.95,0,0,0,0,0,0,0,0,0,0,0,0,0,0,0,15.71,0,0,0,0,0,0,0,0,0,0,0,0,0,0,0,0,0,0,0,0,0,0,0,0,0,0,0,0,0,0,0,0,0,21.67,0,0,0,0,0,0,0,0,0,0,0,0,0,0,0,0,0,0,0,0,0,0,0,0,0,0,0,0,0,0,0,0,0,0,0,0,0,0,0,0,0,0,0,0,0,0,0,0,0,0,0,0,0,0,0,0,0,0,0,0,0,0,0,0,0,60.67,0,0,0,0,0,0,0,0,0,0,0,0,0,0,0,0,0,0,0,0,0,0,0,0,0,0,0,0,0,0,0,0,0,0,0,0,0,0,0,0,0,0,0,0,0,0,0,0,0,0,0,0,0,0,0,0,0,0,0,0,0,52,19.62,0.326
# 209,27035,310540,Chernov A.P.,1968,,0,0,0,0,0,0,55,0,0,0,0,0,0,0,0,0,0,0,0,0,0,0,0,0,0,0,0,0,0,0,0,0,0,0,0,0,0,0,0,0,0,0,0,0,0,0,0,0,0,0,0,0,0,0,0,0,0,0,0,0,0,0,0,0,0,0,0,0,0,0,0,0,0,0,0,0,0,0,0,0,0,0,0,0,0,0,0,0,0,0,0,0,0,0,0,0,0,0,0,0,0,0,0,0,0,0,0,0,0,0,0,0,0,0,0,0,0,0,0,0,0,0,0,0,0,0,0,0,0,0,0,0,0,45,0,0,0,0,0,0,0,0,0,0,0,0,0,0,0,0,0,0,0,0,0,0,0,0,0,0,0,0,0,0,0,0,0,0,0,0,0,0,0,0,0,0,0,0,0,0,0,11.2,4.22,0.326
# 210,35036,422782,Anderson P.C.,1994,,0,0,0,0,0,0,5,0,0,0,0,0,0,0,0,0,0,0,0,0,0,0,0,0,0,0,0,0,0,0,0,0,0,0,0,0,0,0,0,0,0,0,0,0,0,0,0,0,0,0,0,0,0,0,0,0,0,0,0,0,0,0,0,0,0,0,0,0,0,0,0,0,0,0,0,0,0,0,0,0,0,0,0,0,0,0,0,0,0,0,0,0,0,0,0,0,0,0,0,0,0,0,0,0,0,0,0,0,0,0,0,0,0,0,0,0,0,0,0,0,0,0,0,0,0,0,0,0,0,0,0,0,0,95,0,0,0,0,0,0,0,0,0,0,0,0,0,0,0,0,0,0,0,0,0,0,0,0,0,0,0,0,0,0,0,0,0,0,0,0,0,0,0,0,0,0,0,0,0,0,0,10.2,3.85,0.326
# 211,4562,14676,Osaka A.,1986,,0,0,0,0,0,0,0,0,0,0,0,0,0,0,0,0,0,0,0,0,0,0,0,0,0,0,0,0,0,0,0,0,0,0,0,0,0,0,0,0,0,0,0,0,0,0,0,0,0,0,0,0,0,0,0,0,0,0,0,0,33.33333333,0,0,0,0,0,0,0,0,0,0,0,0,0,0,0,0,0,0,0,0,0,0,0,0,0,0,0,0,0,0,0,0,0,0,0,0,0,0,0,33.33333333,0,0,0,0,0,0,0,0,0,0,0,0,0,0,0,0,0,0,0,0,0,0,0,0,0,0,0,0,0,0,0,0,0,0,0,0,33.33333333,0,0,0,0,0,0,0,0,0,0,0,0,0,0,0,0,0,0,0,0,0,0,0,0,0,0,0,0,0,0,0,0,0,0,0,0,0,0,0,0,0,0,0,53.7,20.25,0.3259259
# 212,25864,306040,Frischat G.H.,1982,,0,0,0,0,0,0,50,0,0,0,0,0,0,0,0,0,0,0,0,0,0,0,0,0,0,0,0,0,0,0,0,0,0,0,0,0,0,0,0,0,0,0,0,0,0,0,0,0,0,0,0,0,0,0,0,0,0,0,0,0,0,0,0,0,0,0,0,0,0,0,0,0,0,0,0,0,0,0,0,0,0,0,0,0,0,0,0,0,0,0,0,0,0,0,0,0,0,0,0,0,0,0,0,0,0,0,0,0,0,0,0,0,0,0,0,0,0,0,0,0,0,0,0,0,0,0,0,0,0,0,0,0,0,48,0,0,0,0,0,2,0,0,0,0,0,0,0,0,0,0,0,0,0,0,0,0,0,0,0,0,0,0,0,0,0,0,0,0,0,0,0,0,0,0,0,0,0,0,0,0,0,13.3,5,0.325
# 213,26801,309351,Kasatkin B.E.,1974,,0,0,0,0,0,0,0,0,0,0,0,0,0,0,0,0,0,0,0,0,0,0,0,0,0,0,0,0,0,0,0,0,0,0,0,0,0,0,0,0,0,0,0,0,0,0,0,0,0,0,0,0,0,0,0,0,0,0,0,0,0,0,0,0,0,0,0,0,0,0,0,0,0,0,0,0,0,0,0,0,0,0,0,0,0,0,0,0,0,0,0,0,0,0,0,0,0,0,0,0,0,0,0,0,0,0,0,0,0,0,0,0,0,0,31.95,0,0,0,0,0,0,0,0,0,0,0,0,0,0,0,0,0,0,47.92,0,0,0,0,0,0,0,0,0,0,0,0,0,0,0,0,0,0,20.13,0,0,0,0,0,0,0,0,0,0,0,0,0,0,0,0,0,0,0,0,0,0,0,0,0,0,0,0,12.2,4.62,0.325
# 214,27035,310553,Chernov A.P.,1968,,0,0,0,0,0,0,0,0,0,0,0,0,0,0,0,0,0,0,0,0,0,0,0,0,0,0,0,0,0,0,0,0,0,0,0,0,0,0,0,0,0,0,0,0,0,0,0,0,0,0,0,0,0,0,0,0,0,0,0,3.75,0,0,0,0,0,0,0,0,0,0,0,0,0,0,0,0,0,0,0,0,0,0,0,0,0,0,0,0,0,0,0,0,0,0,0,0,0,0,0,0,0,0,0,0,0,0,0,0,0,0,0,0,0,0,0,0,0,0,0,0,0,0,0,0,0,0,0,0,0,0,0,0,0,96.25,0,0,0,0,0,0,0,0,0,0,0,0,0,0,0,0,0,0,0,0,0,0,0,0,0,0,0,0,0,0,0,0,0,0,0,0,0,0,0,0,0,0,0,0,0,0,0,10.3,3.96,0.325
# 215,27036,310566,Ota R.,1973,,0,0,0,0,0,0,0,0,0,0,0,0,0,0,0,0,0,0,0,0,0,0,0,0,0,0,0,0,0,0,0,0,0,0,0,0,0,0,0,0,0,0,0,0,0,0,0,0,0,0,0,0,0,0,0,0,0,0,0,0,0,0,0,0,0,0,0,0,0,0,0,0,0,0,0,0,0,0,0,0,0,0,0,0,0,0,0,0,0,0,0,0,0,0,0,0,0,0,0,0,0,0,0,0,0,0,0,0,0,0,0,0,0,0,0,0,0,0,0,0,0,0,0,0,0,0,0,0,0,0,0,0,0,100,0,0,0,0,0,0,0,0,0,0,0,0,0,0,0,0,0,0,0,0,0,0,0,0,0,0,0,0,0,0,0,0,0,0,0,0,0,0,0,0,0,0,0,0,0,0,0,9.61,3.63,0.325
# 216,40963,469836,Ota R.,1973,,0,0,0,0,0,0,0,0,0,0,40,0,0,0,0,0,0,0,0,0,0,0,0,0,0,0,0,0,0,0,0,0,0,0,0,0,0,0,0,0,0,0,0,0,0,0,0,0,0,0,0,0,0,0,0,0,0,0,0,0,0,0,0,0,0,0,0,0,0,0,0,0,0,0,0,0,0,0,0,0,0,0,0,0,0,0,0,0,0,0,0,0,0,0,0,0,0,0,0,0,0,0,0,0,0,0,0,0,0,0,0,0,0,0,0,0,0,0,0,0,0,0,0,0,0,0,0,0,0,0,0,0,0,0,0,0,0,0,0,0,0,0,0,0,0,0,0,0,0,0,0,0,0,0,0,0,0,0,60,0,0,0,0,0,0,0,0,0,0,0,0,0,0,0,0,0,0,0,0,0,0,18.1,6.83,0.325
# 217,8859,81567,Sidkey M.A.,1995,,0,0,0,0,0,0,0,0,0,0,0,0,0,0,0,0,0,0,0,0,0,0,0,0,0,0,0,0,0,0,0,0,0,0,0,0,0,0,0,0,0,0,0,0,0,0,0,0,0,0,0,0,0,0,0,0,0,0,0,0,0,0,0,0,0,0,0,0,0,0,0,0,0,0,0,0,0,0,0,0,0,0,0,0,0,0,0,0,0,0,0,0,0,0,0,0,0,0,0,0,0,0,0,0,0,0,0,0,0,0,0,0,0,0,0,0,0,0,0,0,0,0,0,0,0,0,0,0,0,0,0,0,0,0,0,0,0,0,0,0,0,0,0,0,0,0,0,0,0,0,0,0,0,70,0,0,0,0,0,0,0,0,0,0,0,0,0,30,0,0,0,0,0,0,0,0,0,0,0,0,0,30.5,11,0.324
# 218,27035,310539,Chernov A.P.,1968,,0,0,0,0,0,0,53,0,0,0,0,0,0,0,0,0,0,0,0,0,0,0,0,0,0,0,0,0,0,0,0,0,0,0,0,0,0,0,0,0,0,0,0,0,0,0,0,0,0,0,0,0,0,0,0,0,0,0,0,0,0,0,0,0,0,0,0,0,0,0,0,0,0,0,0,0,0,0,0,0,0,0,0,0,0,0,0,0,0,0,0,0,0,0,0,0,0,0,0,0,0,0,0,0,0,0,0,0,0,0,0,0,0,0,0,0,0,0,0,0,0,0,0,0,0,0,0,0,0,0,0,0,0,47,0,0,0,0,0,0,0,0,0,0,0,0,0,0,0,0,0,0,0,0,0,0,0,0,0,0,0,0,0,0,0,0,0,0,0,0,0,0,0,0,0,0,0,0,0,0,0,11.9,4.51,0.324
# 219,27234,311034,Shchukina N.E.,1979,,0,0,0,0,0,0,31.05689431,0,0,0,0,0,0,0,0,0,0,0,0,0,0,0,0,0,0,0,0,0,0,0,0,0,0,0,0,0,0,0,0,0,0,0,0,0,0,0,0,0,0,0,0,0,0,0,0,0,0,0,0,0,0,0,0,0,0,0,0,0,0,0,0,0,0,0,0,0,0,0,0,0,0,0,0,0,0,0,0,0,0,0,0,0,0,0,0,0,0,0,0,0,0,0,0,0,0,0,0,0,0,0,0,0,0,0,0,0,0,0,0,0,0,0,0,0,0,0,0,0,54.03459654,0,0,0,0,0,0,0,0,0,0,0,0,0,0,0,0,0,0,0,0,0,0,0,0,0,0,0,0,0,14.90850915,0,0,0,0,0,0,0,0,0,0,0,0,0,0,0,0,0,0,0,0,0,0,20.5,7.7,0.324
# 220,8907,81786,Evstropiev K.K.,1974,,0,0,0,8.333055259,0,0,0,0,0,0,0,0,0,0,0,0,0,0,0,0,0,0,0,0,0,0,0,0,0,0,0,0,0,0,0,0,0,0,0,0,0,0,0,0,0,0,0,0,0,0,0,0,0,0,0,0,0,0,0,0,0,0,0,0,0,0,0,0,0,0,0,0,0,0,0,0,0,0,0,0,0,0,0,0,0,0,0,0,0,0,0,0,0,0,0,0,0,0,0,0,0,0,0,0,66.66777796,0,0,0,0,0,0,0,0,0,0,24.99916678,0,0,0,0,0,0,0,0,0,0,0,0,0,0,0,0,0,0,0,0,0,0,0,0,0,0,0,0,0,0,0,0,0,0,0,0,0,0,0,0,0,0,0,0,0,0,0,0,0,0,0,0,0,0,0,0,0,0,0,0,0,0,0,0,0,45,17,0.3235294
# 221,31787,379159,Kodama M.,2006,,0,0,0,0,0,0,0,0,0,0,0,0,0,80.8,0,0,0,0,0,0,0,0,0,0,0,0,0,0,0,0,0,0,0,0,0,0,0,0,0,0,0,0,0,0,0,0,0,0,0,0,0,0,0,0,0,0,0,0,0,0,0,0,0,0,0,0,0,0,0,0,0,0,0,0,0,0,0,0,0,0,0,0,0,0,0,0,0,0,0,0,0,0,0,0,0,0,0,0,0,0,19.2,0,0,0,0,0,0,0,0,0,0,0,0,0,0,0,0,0,0,0,0,0,0,0,0,0,0,0,0,0,0,0,0,0,0,0,0,0,0,0,0,0,0,0,0,0,0,0,0,0,0,0,0,0,0,0,0,0,0,0,0,0,0,0,0,0,0,0,0,0,0,0,0,0,0,0,0,0,0,0,0,45,17,0.3235294
# 222,38047,449135,Chenu S.,2010,,0,0,0,0,0,0,0,0,0,0,0,0,0,0,0,0,0,0,0,0,0,0,0,0,0,0,0,0,0,0,0,0,0,0,0,0,0,0,0,0,0,0,0,0,0,0,0,0,0,0,0,0,0,0,0,0,0,0,0,0,0,0,0,0,0,0,0,0,0,0,0,0,0,0,0,0,0,0,0,0,0,0,0,0,0,0,0,0,0,0,0,0,0,0,0,0,0,0,0,0,40,0,0,0,0,0,0,0,0,0,0,0,0,0,0,40,0,0,0,0,0,0,0,0,0,0,0,0,0,0,0,0,0,0,0,0,0,0,0,0,10,0,0,0,0,0,0,0,0,0,0,0,0,0,0,0,0,0,0,0,0,0,0,0,0,0,0,0,0,10,0,0,0,0,0,0,0,0,0,0,0,40.5,15.3,0.3235294
# 223,5879,93246,Keshishyan T.N.,1978,,0,0,0,9.1,0,0,0,0,0,0,0,0,0,63.6,0,0,0,0,0,0,0,0,0,0,0,0,0,0,0,0,0,0,0,0,0,0,0,0,0,0,0,0,0,0,0,0,0,0,0,0,0,0,0,0,0,0,0,0,0,0,0,0,0,0,0,0,0,0,0,0,0,0,0,0,0,0,0,0,0,0,0,0,0,0,0,0,0,0,0,0,0,0,0,0,0,0,0,0,0,0,0,0,0,0,0,0,0,0,0,0,0,0,0,0,0,0,0,0,0,27.3,0,0,0,0,0,0,0,0,0,0,0,0,0,0,0,0,0,0,0,0,0,0,0,0,0,0,0,0,0,0,0,0,0,0,0,0,0,0,0,0,0,0,0,0,0,0,0,0,0,0,0,0,0,0,0,0,0,0,0,0,0,57,21.54,0.323
# 224,25178,302979,Sreeram A.N.,1991,,0,0,0,0,0,0,0,0,0,0,0,0,0,0,0,0,0,0,0,0,0,0,0,0,0,0,0,0,0,0,0,0,0,0,0,0,0,0,0,0,0,0,0,0,0,0,0,0,0,0,0,0,0,0,0,0,0,0,0,0,0,0,0,0,0,0,0,0,0,0,0,0,0,0,0,0,0,0,0,0,0,0,0,0,0,0,0,0,0,0,0,0,0,0,0,0,0,0,0,0,0,0,0,0,0,0,0,0,0,0,0,0,0,0,0,0,0,0,0,0,0,0,0,0,0,0,0,0,0,0,0,0,0,83,0,0,0,0,0,0,0,0,0,0,0,0,0,0,0,0,0,0,17,0,0,0,0,0,0,0,0,0,0,0,0,0,0,0,0,0,0,0,0,0,0,0,0,0,0,0,0,12.1,4.6,0.323
# 225,25864,306031,Frischat G.H.,1982,,0,0,0,0,0,0,44,0,0,0,0,0,0,0,0,0,0,0,0,0,0,0,0,0,0,0,0,0,0,0,0,0,0,0,0,0,0,0,0,0,0,0,0,0,0,0,0,0,0,0,0,0,0,0,0,0,0,0,0,0,0,0,0,0,0,0,0,0,0,0,0,0,0,0,0,0,0,0,0,0,0,0,0,0,0,0,0,0,0,0,0,0,0,0,0,0,0,0,0,0,0,0,0,0,0,0,0,0,0,0,0,0,0,0,0,0,0,0,0,0,0,0,0,0,0,0,0,0,0,0,0,0,0,55,0,0,0,0,0,1,0,0,0,0,0,0,0,0,0,0,0,0,0,0,0,0,0,0,0,0,0,0,0,0,0,0,0,0,0,0,0,0,0,0,0,0,0,0,0,0,0,16.1,6.1,0.323
# 226,25864,306036,Frischat G.H.,1982,,0,0,0,0,0,0,45,0,0,0,0,0,0,0,0,0,0,0,0,0,0,0,0,0,0,0,0,0,0,0,0,0,0,0,0,0,0,0,0,0,0,0,0,0,0,0,0,0,0,0,0,0,0,0,0,0,0,0,0,0,0,0,0,0,0,0,0,0,0,0,0,0,0,0,0,0,0,0,0,0,0,0,0,0,0,0,0,0,0,0,0,0,0,0,0,0,0,0,0,0,0,0,0,0,0,0,0,0,0,0,0,0,0,0,0,0,0,0,0,0,0,0,0,0,0,0,0,0,0,0,0,0,0,54,0,0,0,0,0,1,0,0,0,0,0,0,0,0,0,0,0,0,0,0,0,0,0,0,0,0,0,0,0,0,0,0,0,0,0,0,0,0,0,0,0,0,0,0,0,0,0,15.6,5.9,0.323
# 227,25864,306039,Frischat G.H.,1982,,0,0,0,0,0,0,50,0,0,0,0,0,0,0,0,0,0,0,0,0,0,0,0,0,0,0,0,0,0,0,0,0,0,0,0,0,0,0,0,0,0,0,0,0,0,0,0,0,0,0,0,0,0,0,0,0,0,0,0,0,0,0,0,0,0,0,0,0,0,0,0,0,0,0,0,0,0,0,0,0,0,0,0,0,0,0,0,0,0,0,0,0,0,0,0,0,0,0,0,0,0,0,0,0,0,0,0,0,0,0,0,0,0,0,0,0,0,0,0,0,0,0,0,0,0,0,0,0,0,0,0,0,0,49,0,0,0,0,0,1,0,0,0,0,0,0,0,0,0,0,0,0,0,0,0,0,0,0,0,0,0,0,0,0,0,0,0,0,0,0,0,0,0,0,0,0,0,0,0,0,0,13.1,4.9,0.323
# 228,25864,306041,Frischat G.H.,1982,,0,0,0,0,0,0,50,0,0,0,0,0,0,0,0,0,0,0,0,0,0,0,0,0,0,0,0,0,0,0,0,0,0,0,0,0,0,0,0,0,0,0,0,0,0,0,0,0,0,0,0,0,0,0,0,0,0,0,0,0,0,0,0,0,0,0,0,0,0,0,0,0,0,0,0,0,0,0,0,0,0,0,0,0,0,0,0,0,0,0,0,0,0,0,0,0,0,0,0,0,0,0,0,0,0,0,0,0,0,0,0,0,0,0,0,0,0,0,0,0,0,0,0,0,0,0,0,0,0,0,0,0,0,47,0,0,0,0,0,3,0,0,0,0,0,0,0,0,0,0,0,0,0,0,0,0,0,0,0,0,0,0,0,0,0,0,0,0,0,0,0,0,0,0,0,0,0,0,0,0,0,13.6,5.1,0.323
# 229,26801,309349,Kasatkin B.E.,1974,,0,0,0,0,0,0,0,0,0,0,0,0,0,0,0,0,0,0,0,0,0,0,0,0,0,0,0,0,0,0,0,0,0,0,0,0,0,0,0,0,0,0,0,0,0,0,0,0,0,0,0,0,0,0,0,0,0,0,0,0,0,0,0,0,0,0,0,0,0,0,0,0,0,0,0,0,0,0,0,0,0,0,0,0,0,0,0,0,0,0,0,0,0,0,0,0,0,0,0,0,0,0,0,0,0,0,0,0,0,0,0,0,0,0,38.02266159,0,0,0,0,0,0,0,0,0,0,0,0,0,0,0,0,0,0,57.03399238,0,0,0,0,0,0,0,0,0,0,0,0,0,0,0,0,0,0,4.943346034,0,0,0,0,0,0,0,0,0,0,0,0,0,0,0,0,0,0,0,0,0,0,0,0,0,0,0,0,11.2,4.23,0.323
# 230,33865,414089,Graham L.J.,1965,,0,0,0,0,0,0,0,0,0,0,0,0,0,0,0,0,0,0,0,0,0,0,0,0,0,0,0,0,0,0,0,0,0,0,0,0,0,0,0,0,0,0,0,0,0,0,0,0,0,0,0,0,0,0,0,0,0,0,0,0,0,0,0,0,0,0,0,0,0,0,0,0,0,0,0,0,0,0,0,0,0,0,0,0,0,0,0,0,0,0,0,0,0,0,0,0,0,0,0,0,0,0,0,0,0,0,0,0,0,0,0,0,0,0,0,0,0,0,0,0,0,0,0,0,0,0,0,0,0,0,0,0,0,100,0,0,0,0,0,0,0,0,0,0,0,0,0,0,0,0,0,0,0,0,0,0,0,0,0,0,0,0,0,0,0,0,0,0,0,0,0,0,0,0,0,0,0,0,0,0,0,99.1,37.66,0.323
# 231,8584,59565,Sudhakar Rao D.,1990,,0,0,0,0,0,0,0,0,0,0,0,0,0,0,0,0,0,0,0,0,0,0,0,0,0,0,0,0,0,0,0,0,0,0,0,0,0,0,0,0,0,0,0,0,0,0,0,0,0,0,0,0,0,0,0,0,0,0,0,0,0,0,0,0,0,0,0,0,0,0,0,0,0,0,0,0,0,0,0,0,0,0,0,0,0,0,0,0,0,0,0,0,0,0,0,0,0,0,0,0,44.20820558,0,0,0,0,0,0,0,0,0,0,0,0,0,0,41.36391586,0,0,0,0,0,0,0,0,0,0,0,0,0,0,0,0,0,0,0,0,0,0,0,0,0,0,0,0,0,0,0,0,0,0,0,0,0,0,0,0,0,0,0,0,0,0,0,0,0,0,0,0,0,0,0,0,0,0,0,0,0,14.42787856,0,0,0,63.2,23.9,0.322
# 232,8859,81564,Sidkey M.A.,1995,,0,0,0,0,0,0,0,0,0,0,0,0,0,0,0,0,0,0,0,0,0,0,0,0,0,0,0,0,0,0,0,0,0,0,0,0,0,0,0,0,0,0,0,0,0,0,0,0,0,0,0,0,0,0,0,0,0,0,0,0,0,0,0,0,0,0,0,0,0,0,0,0,0,0,0,0,0,0,0,0,0,0,0,0,0,0,0,0,0,0,0,0,0,0,0,0,0,0,0,0,0,0,0,0,0,0,0,0,0,0,0,0,0,0,0,0,0,0,0,0,0,0,0,0,0,0,0,0,0,0,0,0,0,0,0,0,0,0,0,0,0,0,0,0,0,0,0,0,0,0,0,0,0,90,0,0,0,0,0,0,0,0,0,0,0,0,0,10,0,0,0,0,0,0,0,0,0,0,0,0,0,37.7,14,0.322
# 233,11123,44814,Matecki M.,1995,,0,0,0,0,4,0,0,0,0,0,0,0,0,0,0,35.8,0,0,0,0,0,0,0,0,0,0,0,0,0,0,0,0,0,0,0,0,0,0,0,0,0,0,0,0,0,0,0,0,0,0,0,0,0,0,0,0,0,0,0,0,0,0,0,0,0,0,0,0,0,0,0,0,0,0,0,0,0,0,0,0,0,0,0,0,0,0,0,0,0,0,0,0,0,0,0,0,0,0,0,0,0,0,0,0,0,0,0,0,0,0,0,0,0,0,0,0,0,0,0,0,0,0,0,0,0,0,0,0,0,0,0,0,0,0,0,0,0,0,0,0,0,0,0,0,0,0,0,0,0,0,0,0,0,0,0,0,0,0,0,0,0,0,0,0,0,0,0,0,0,0,0,0,0,0,7.4,0,0,0,0,52.8,0,51,19,0.322
# 234,11123,44815,Matecki M.,1995,,0,0,0,0,8,0,0,0,0,0,0,0,0,0,0,36,0,0,0,0,0,0,0,0,0,0,0,0,0,0,0,0,0,0,0,0,0,0,0,0,0,0,0,0,0,0,0,0,0,0,0,0,0,0,0,0,0,0,0,0,0,0,0,0,0,0,0,0,0,0,0,0,0,0,0,0,0,0,0,0,0,0,0,0,0,0,0,0,11,0,0,0,0,0,0,0,0,0,0,0,0,0,0,0,0,0,0,0,0,0,0,0,0,0,0,0,0,0,0,0,0,0,0,0,0,0,0,0,0,0,0,0,0,0,0,0,0,0,0,0,0,0,0,0,0,0,0,0,0,0,0,0,0,0,0,0,0,0,0,0,0,0,0,0,0,0,0,0,0,0,0,0,0,0,0,0,0,0,0,45,0,55,21,0.322
# 235,24381,189252,Hwa Luu0Gen,2000,,0,0,0,26.7,0,0,0,0,0,0,0,0,0,0,0,0,0,0,0,0,0,0,0,0,53.3,0,0,0,0,0,0,0,0,0,0,0,0,0,0,0,0,0,0,0,0,0,0,0,0,0,0,0,0,0,0,0,0,0,0,0,0,0,0,0,0,0,0,0,0,0,0,0,0,0,0,0,0,0,0,0,0,0,0,0,0,0,0,0,0,0,0,0,0,0,0,0,0,0,0,0,0,0,0,0,0,0,0,0,0,0,0,0,0,0,0,0,0,0,0,0,0,0,0,0,0,0,0,0,0,0,0,0,0,0,0,0,0,20,0,0,0,0,0,0,0,0,0,0,0,0,0,0,0,0,0,0,0,0,0,0,0,0,0,0,0,0,0,0,0,0,0,0,0,0,0,0,0,0,0,0,0,98,37.06,0.322
# 236,25178,302947,Sreeram A.N.,1991,,0,0,0,0,0,0,0,0,0,0,0,0,0,0,0,0,0,0,0,0,0,0,0,0,0,0,0,0,0,0,0,0,0,0,0,0,0,0,0,0,0,0,0,0,0,0,0,0,0,0,0,0,0,0,0,0,0,0,0,3.3,0,0,0,0,0,0,0,0,0,0,0,0,0,0,0,0,0,0,0,0,0,0,0,0,0,0,0,0,0,0,0,0,0,0,0,0,0,0,0,0,0,0,0,0,0,0,0,0,0,0,0,0,0,0,0,0,0,0,0,0,0,0,0,0,0,0,0,0,0,3.3,0,0,0,93.4,0,0,0,0,0,0,0,0,0,0,0,0,0,0,0,0,0,0,0,0,0,0,0,0,0,0,0,0,0,0,0,0,0,0,0,0,0,0,0,0,0,0,0,0,0,0,0,10.9,4.12,0.322
# 237,25178,302957,Sreeram A.N.,1991,,0,0,0,0,0,0,0,0,0,0,0,0,0,0,0,0,0,0,0,0,0,0,0,0,0,0,0,0,0,0,0,0,0,0,0,0,0,0,0,0,0,0,0,0,0,0,0,0,0,0,0,0,0,0,0,0,0,0,0,0,0,0,0,0,0,0,0,0,0,0,0,0,0,0,0,0,0,0,0,0,0,0,0,0,0,0,0,0,0,0,0,0,0,0,0,0,0,0,0,0,0,0,0,0,0,0,0,0,0,0,0,0,0,0,0,0,0,0,0,0,0,0,0,0,0,0,0,0,0,0,0,0,0,100,0,0,0,0,0,0,0,0,0,0,0,0,0,0,0,0,0,0,0,0,0,0,0,0,0,0,0,0,0,0,0,0,0,0,0,0,0,0,0,0,0,0,0,0,0,0,0,12.2,4.63,0.322
# 238,25178,302983,Sreeram A.N.,1991,,0,0,0,0,0,0,3.3,0,0,0,0,0,0,0,0,0,0,0,0,0,0,0,0,0,0,0,0,0,0,0,0,0,0,0,0,0,0,0,0,0,0,0,0,0,0,0,0,0,0,0,0,0,0,0,0,0,0,0,0,0,0,0,0,0,0,0,0,0,0,0,0,0,0,0,0,0,0,0,0,0,0,0,0,0,0,0,0,0,0,0,0,0,0,0,0,0,0,0,0,0,0,0,0,0,0,0,0,0,0,0,0,0,0,0,0,0,0,0,0,0,0,0,0,0,0,0,0,0,0,6.7,0,0,0,75,0,0,0,0,0,0,0,0,0,0,0,0,0,0,0,0,0,0,15,0,0,0,0,0,0,0,0,0,0,0,0,0,0,0,0,0,0,0,0,0,0,0,0,0,0,0,0,14.9,5.66,0.322
# 239,25864,306030,Frischat G.H.,1982,,0,0,0,0,0,0,40,0,0,0,0,0,0,0,0,0,0,0,0,0,0,0,0,0,0,0,0,0,0,0,0,0,0,0,0,0,0,0,0,0,0,0,0,0,0,0,0,0,0,0,0,0,0,0,0,0,0,0,0,0,0,0,0,0,0,0,0,0,0,0,0,0,0,0,0,0,0,0,0,0,0,0,0,0,0,0,0,0,0,0,0,0,0,0,0,0,0,0,0,0,0,0,0,0,0,0,0,0,0,0,0,0,0,0,0,0,0,0,0,0,0,0,0,0,0,0,0,0,0,0,0,0,0,56,0,0,0,0,0,4,0,0,0,0,0,0,0,0,0,0,0,0,0,0,0,0,0,0,0,0,0,0,0,0,0,0,0,0,0,0,0,0,0,0,0,0,0,0,0,0,0,17.6,6.6,0.322
# 240,26801,309348,Kasatkin B.E.,1974,,0,0,0,0,0,0,0,0,0,0,0,0,0,0,0,0,0,0,0,0,0,0,0,0,0,0,0,0,0,0,0,0,0,0,0,0,0,0,0,0,0,0,0,0,0,0,0,0,0,0,0,0,0,0,0,0,0,0,0,0,0,0,0,0,0,0,0,0,0,0,0,0,0,0,0,0,0,0,0,0,0,0,0,0,0,0,0,0,0,0,0,0,0,0,0,0,0,0,0,0,0,0,0,0,0,0,0,0,0,0,0,0,0,0,40,0,0,0,0,0,0,0,0,0,0,0,0,0,0,0,0,0,0,60,0,0,0,0,0,0,0,0,0,0,0,0,0,0,0,0,0,0,0,0,0,0,0,0,0,0,0,0,0,0,0,0,0,0,0,0,0,0,0,0,0,0,0,0,0,0,0,10.9,4.13,0.322
# 241,27035,310538,Chernov A.P.,1968,,0,0,0,0,0,0,51.5,0,0,0,0,0,0,0,0,0,0,0,0,0,0,0,0,0,0,0,0,0,0,0,0,0,0,0,0,0,0,0,0,0,0,0,0,0,0,0,0,0,0,0,0,0,0,0,0,0,0,0,0,0,0,0,0,0,0,0,0,0,0,0,0,0,0,0,0,0,0,0,0,0,0,0,0,0,0,0,0,0,0,0,0,0,0,0,0,0,0,0,0,0,0,0,0,0,0,0,0,0,0,0,0,0,0,0,0,0,0,0,0,0,0,0,0,0,0,0,0,0,0,0,0,0,0,48.5,0,0,0,0,0,0,0,0,0,0,0,0,0,0,0,0,0,0,0,0,0,0,0,0,0,0,0,0,0,0,0,0,0,0,0,0,0,0,0,0,0,0,0,0,0,0,0,12.5,4.74,0.322
# 242,28612,372516,Srinivasarao G.,2002,,0,0,0,0,0,0,0,59.25,0,0,0,0,0,0,0,0,0,0,0,0,0,0,0,0,0,0,0,0,0,0,0,0,0,0,0,0,0,0,0,0,0,0,0,0,0,0,0,0,0,0,0,0,0,0,0,0,0,0,0,0,0,0,0,0,0,0,0,0,0,0,0,0,0,0,0,0,0,0,0,0,0,0,0,0,0,0,0,0,0,0,0,0,0,0,0,0,0,0,0,0,0,0,0,0,0,0,0,0,0,0,0,0,0,0,0,0,0,0,0,40,0,0,0,0,0,0,0,0,0,0,0,0,0,0,0,0,0,0,0,0,0,0,0,0,0,0,0,0,0,0,0,0,0,0,0,0,0,0,0,0,0,0,0,0,0,0,0,0,0,0.75,0,0,0,0,0,0,0,0,0,0,0,36.5,13.8,0.322
# 243,7356,94009,Keshishyan T.N.,1979,,0,0,0,0,0,0,0,0,0,0,0,0,0,65,0,0,0,0,0,25,0,0,0,0,0,0,0,0,0,0,0,0,0,0,0,0,0,0,0,0,0,0,0,0,0,0,0,0,0,0,0,0,0,0,0,0,0,0,0,0,0,0,0,0,0,0,0,0,0,0,0,0,0,0,0,0,0,0,0,0,0,0,0,0,0,0,0,0,0,0,0,0,0,0,0,0,0,0,0,0,0,0,0,0,0,0,0,0,0,0,0,0,0,0,0,0,0,0,0,10,0,0,0,0,0,0,0,0,0,0,0,0,0,0,0,0,0,0,0,0,0,0,0,0,0,0,0,0,0,0,0,0,0,0,0,0,0,0,0,0,0,0,0,0,0,0,0,0,0,0,0,0,0,0,0,0,0,0,0,0,0,76.4,28.9,0.3217993
# 244,8584,59566,Sudhakar Rao D.,1990,,0,0,0,0,0,0,0,0,0,0,0,0,0,0,0,0,0,0,0,0,0,0,0,0,0,0,0,0,0,0,0,0,0,0,0,0,0,0,0,0,0,0,0,0,0,0,0,0,0,0,0,0,0,0,0,0,0,0,0,0,0,0,0,0,0,0,0,0,0,0,0,0,0,0,0,0,0,0,0,0,0,0,0,0,0,0,0,0,0,0,0,0,0,0,0,0,0,0,0,0,38.17400618,0,0,0,0,0,0,0,0,0,0,0,0,0,0,40.62916594,0,0,0,0,0,0,0,0,0,0,0,0,0,0,0,0,0,0,0,0,0,0,0,0,0,0,0,0,0,0,0,0,0,0,0,0,0,0,0,0,0,0,0,0,0,0,0,0,0,0,0,0,0,0,0,0,0,0,0,0,0,21.19682788,0,0,0,70.9,26.85,0.321
# 245,24381,189257,Hwa Luu0Gen,2000,,0,0,0,31.7,0,0,0,0,0,0,0,0,0,0,0,0,0,0,0,0,0,0,0,0,63.3,0,0,0,0,0,0,0,0,0,0,0,0,0,0,0,0,0,0,0,0,0,0,0,0,0,0,0,0,0,0,0,0,0,0,0,0,0,0,0,0,0,0,0,0,0,0,0,0,0,0,0,0,0,0,0,0,0,0,0,0,0,0,0,0,0,0,0,0,0,0,0,0,0,0,0,0,0,0,0,0,0,0,0,0,0,0,0,0,0,0,0,0,0,0,0,0,0,0,0,0,0,0,0,0,0,0,0,0,0,0,0,0,5,0,0,0,0,0,0,0,0,0,0,0,0,0,0,0,0,0,0,0,0,0,0,0,0,0,0,0,0,0,0,0,0,0,0,0,0,0,0,0,0,0,0,0,99.8,37.77,0.321
# 246,27035,310555,Chernov A.P.,1968,,0,0,0,0,0,0,0,0,0,0,0,0,0,0,0,0,0,0,0,0,0,0,0,0,0,0,0,0,0,0,0,0,0,0,0,0,0,0,0,0,0,0,0,0,0,0,0,0,0,0,0,0,0,0,0,0,0,0,0,6.25,0,0,0,0,0,0,0,0,0,0,0,0,0,0,0,0,0,0,0,0,0,0,0,0,0,0,0,0,0,0,0,0,0,0,0,0,0,0,0,0,0,0,0,0,0,0,0,0,0,0,0,0,0,0,0,0,0,0,0,0,0,0,0,0,0,0,0,0,0,0,0,0,0,93.75,0,0,0,0,0,0,0,0,0,0,0,0,0,0,0,0,0,0,0,0,0,0,0,0,0,0,0,0,0,0,0,0,0,0,0,0,0,0,0,0,0,0,0,0,0,0,0,11,4.19,0.321
# 247,27036,310568,Ota R.,1973,,0,0,0,0,0,0,10,0,0,0,0,0,0,0,0,0,0,0,0,0,0,0,0,0,0,0,0,0,0,0,0,0,0,0,0,0,0,0,0,0,0,0,0,0,0,0,0,0,0,0,0,0,0,0,0,0,0,0,0,0,0,0,0,0,0,0,0,0,0,0,0,0,0,0,0,0,0,0,0,0,0,0,0,0,0,0,0,0,0,0,0,0,0,0,0,0,0,0,0,0,0,0,0,0,0,0,0,0,0,0,0,0,0,0,0,0,0,0,0,0,0,0,0,0,0,0,0,0,0,0,0,0,0,90,0,0,0,0,0,0,0,0,0,0,0,0,0,0,0,0,0,0,0,0,0,0,0,0,0,0,0,0,0,0,0,0,0,0,0,0,0,0,0,0,0,0,0,0,0,0,0,10.7,4.05,0.321
# 248,28612,372517,Srinivasarao G.,2002,,0,0,0,0,0,0,0,59,0,0,0,0,0,0,0,0,0,0,0,0,0,0,0,0,0,0,0,0,0,0,0,0,0,0,0,0,0,0,0,0,0,0,0,0,0,0,0,0,0,0,0,0,0,0,0,0,0,0,0,0,0,0,0,0,0,0,0,0,0,0,0,0,0,0,0,0,0,0,0,0,0,0,0,0,0,0,0,0,0,0,0,0,0,0,0,0,0,0,0,0,0,0,0,0,0,0,0,0,0,0,0,0,0,0,0,0,0,0,0,40,0,0,0,0,0,0,0,0,0,0,0,0,0,0,0,0,0,0,0,0,0,0,0,0,0,0,0,0,0,0,0,0,0,0,0,0,0,0,0,0,0,0,0,0,0,0,0,0,0,1,0,0,0,0,0,0,0,0,0,0,0,34.6,13.1,0.321
# 249,32767,421043,Rajendran V.,2002,,0,0,0,0,0,0,0,0,0,0,0,0,0,0,0,0,0,0,0,0,0,0,0,0,0,0,0,0,0,0,0,0,0,0,0,0,0,0,0,0,0,0,0,0,0,0,0,0,0,0,0,0,0,0,0,0,0,0,0,0,0,0,0,0,0,0,0,0,0,0,0,0,0,0,0,0,0,0,0,0,0,0,0,0,0,0,0,0,0,0,0,0,0,0,0,0,0,0,0,0,0,0,0,0,0,0,0,0,0,0,0,0,0,0,0,0,0,0,0,31.430144,0,0,0,0,0,0,0,0,0,0,0,0,0,0,0,0,0,0,0,0,0,0,0,0,0,0,0,0,0,0,0,0,0,0,0,0,0,0,0,0,0,0,0,0,0,0,0,68.569856,0,0,0,0,0,0,0,0,0,0,0,0,0,,,0.321
# 250,38920,459690,Marzouk S.Y.,2010,,0,0,0,0,0,0,0,0,0,0,0,0,0,0,0,0,0,0,0,0,0,0,0,0,25.79,0,0,0,0,0,0,3.43,0,0,0,0,0,0,0,0,0,0,0,0,0,0,0,0,0,0,0,0,0,0,0,0,0,0,0,0,0,0,0,0,0,0,0,0,0,0,0,0,0,0,0,0,0,0,0,0,0,0,0,0,0,0,0,0,0,0,0,0,0,0,0,0,0,0,0,0,23.34,0,0,0,0,0,0,0,0,0,0,0,0,0,0,3.22,0,0,0,0,0,0,0,0,0,0,0,0,0,0,0,0,0,0,0,0,0,44.22,0,0,0,0,0,0,0,0,0,0,0,0,0,0,0,0,0,0,0,0,0,0,0,0,0,0,0,0,0,0,0,0,0,0,0,0,0,0,0,0,0,0,0,91,34,0.321
# 251,26666,355019,Gapochenko S.,2000,,0,0,0,0,0,0,32.5,0,0,0,0,0,0,0,0,0,0,0,0,0,0,0,0,0,0,0,0,0,0,0,0,0,0,0,0,0,0,0,0,0,0,0,0,0,0,0,0,0,0,0,0,0,0,0,0,0,0,0,0,22.5,0,0,0,0,0,0,0,0,0,0,0,0,0,0,0,0,0,0,0,0,0,0,0,0,0,0,0,0,0,0,0,0,0,0,0,0,0,0,0,0,0,0,0,0,0,0,0,0,0,0,0,0,0,0,0,0,0,0,0,0,0,0,0,0,0,0,0,0,0,0,0,0,0,45,0,0,0,0,0,0,0,0,0,0,0,0,0,0,0,0,0,0,0,0,0,0,0,0,0,0,0,0,0,0,0,0,0,0,0,0,0,0,0,0,0,0,0,0,0,0,0,16.9,6.4,0.3203124
# 252,7356,94010,Keshishyan T.N.,1979,,0,0,0,0,0,0,0,0,0,0,0,0,0,57,0,0,0,0,0,33,0,0,0,0,0,0,0,0,0,0,0,0,0,0,0,0,0,0,0,0,0,0,0,0,0,0,0,0,0,0,0,0,0,0,0,0,0,0,0,0,0,0,0,0,0,0,0,0,0,0,0,0,0,0,0,0,0,0,0,0,0,0,0,0,0,0,0,0,0,0,0,0,0,0,0,0,0,0,0,0,0,0,0,0,0,0,0,0,0,0,0,0,0,0,0,0,0,0,0,10,0,0,0,0,0,0,0,0,0,0,0,0,0,0,0,0,0,0,0,0,0,0,0,0,0,0,0,0,0,0,0,0,0,0,0,0,0,0,0,0,0,0,0,0,0,0,0,0,0,0,0,0,0,0,0,0,0,0,0,0,0,74.2,28.1,0.3202846
# 253,7459,56009,Kodama M.,1994,,0,0,0,0,0,0,0,0,0,0,0,0,0,96,0,0,0,0,0,0,0,0,0,0,0,0,0,0,0,0,0,0,0,0,0,0,0,0,0,0,0,0,0,0,0,0,0,0,0,0,0,0,0,0,0,0,0,0,0,0,0,0,0,0,0,0,0,0,0,0,0,0,0,0,0,0,0,0,0,0,0,0,0,4,0,0,0,0,0,0,0,0,0,0,0,0,0,0,0,0,0,0,0,0,0,0,0,0,0,0,0,0,0,0,0,0,0,0,0,0,0,0,0,0,0,0,0,0,0,0,0,0,0,0,0,0,0,0,0,0,0,0,0,0,0,0,0,0,0,0,0,0,0,0,0,0,0,0,0,0,0,0,0,0,0,0,0,0,0,0,0,0,0,0,0,0,0,0,0,0,0,23.5,8.9,0.3202248
# 254,5832,92850,Rao K.J.,1986,,0,0,0,0,0,0,0,0,0,0,0,0,0,0,0,0,0,0,0,0,0,0,0,0,0,0,0,0,0,0,0,0,0,0,0,0,0,0,0,0,0,0,0,0,0,0,0,0,0,0,0,0,0,0,0,0,0,0,0,0,0,0,0,0,0,0,0,0,0,0,0,40,0,0,0,0,0,0,0,0,0,0,0,0,0,0,0,0,0,0,0,0,0,0,0,0,0,20,0,0,0,0,0,0,0,0,0,0,0,0,0,0,0,0,0,40,0,0,0,0,0,0,0,0,0,0,0,0,0,0,0,0,0,0,0,0,0,0,0,0,0,0,0,0,0,0,0,0,0,0,0,0,0,0,0,0,0,0,0,0,0,0,0,0,0,0,0,0,0,0,0,0,0,0,0,0,0,0,0,0,0,24.6,9.3,0.32
# 255,5838,92882,Damodaran K.V.,1989,,0,0,0,0,0,0,0,0,0,0,0,0,0,0,0,0,0,0,0,0,0,0,0,0,0,0,0,0,0,0,0,0,0,0,0,0,0,0,0,0,0,0,0,0,0,0,0,0,0,0,0,0,0,0,0,0,0,0,0,0,0,0,0,0,0,0,0,0,0,0,0,0,0,0,0,0,0,0,0,0,0,0,0,0,0,0,0,0,0,0,0,0,0,0,0,0,0,0,0,0,0,0,0,0,0,0,0,0,0,0,0,0,0,0,0,20,0,0,0,50,0,0,0,0,0,0,0,0,0,0,0,0,0,0,0,0,0,0,0,0,0,0,0,0,0,0,0,0,0,0,0,0,0,0,0,0,0,0,0,0,0,0,0,0,0,0,0,0,0,30,0,0,0,0,0,0,0,0,0,0,0,48.8,18.6,0.32
# 256,6552,37729,Komarova N.V.,1991,,0,0,0,0,0,0,0,0,0,0,0,0,0,0,0,0,44.2,0,0,0,0,0,0,0,0,0,0,0,0,0,0,0,0,0,0,0,0,0,0,0,0,0,0,0,0,0,0,0,0,0,0,0,0,0,0,0,0,0,0,0,0,0,0,0,0,0,0,0,0,0,0,0,0,0,0,0,0,0,0,0,0,0,0,0,0,0,0,0,0,0,0,0,0,0,0,0,0,0,0,0,0,0,0,0,0,0,0,0,0,0,0,0,0,0,0,55.8,0,0,0,0,0,0,0,0,0,0,0,0,0,0,0,0,0,0,0,0,0,0,0,0,0,0,0,0,0,0,0,0,0,0,0,0,0,0,0,0,0,0,0,0,0,0,0,0,0,0,0,0,0,0,0,0,0,0,0,0,0,0,0,0,0,41.9,15.89,0.32
# 257,6552,37730,Komarova N.V.,1991,,0,0,0,0,0,0,0,0,0,0,0,0,0,0,0,0,47.6,0,0,0,0,0,0,0,0,0,0,0,0,0,0,0,0,0,0,0,0,0,0,0,0,0,0,0,0,0,0,0,0,0,0,0,0,0,0,0,0,0,0,0,0,0,0,0,0,0,0,0,0,0,0,0,0,0,0,0,0,0,0,0,0,0,0,0,0,0,0,0,0,0,0,0,0,0,0,0,0,0,0,0,0,0,0,0,0,0,0,0,0,0,0,0,0,0,0,52.4,0,0,0,0,0,0,0,0,0,0,0,0,0,0,0,0,0,0,0,0,0,0,0,0,0,0,0,0,0,0,0,0,0,0,0,0,0,0,0,0,0,0,0,0,0,0,0,0,0,0,0,0,0,0,0,0,0,0,0,0,0,0,0,0,0,42.9,16.28,0.32
# 258,6896,52434,Zaretskaya G.N.,1987,,0,0,0,0,0,0,0,0,0,0,0,0,0,0,0,0,0,0,0,0,0,0,0,0,0,0,0,0,0,0,0,0,0,0,0,0,0,0,0,0,0,0,0,0,0,0,0,0,0,0,0,0,0,0,0,0,0,0,0,0,0,0,0,0,0,0,0,0,0,0,0,0,0,0,0,0,0,0,0,0,0,0,0,0,0,0,0,0,0,0,0,0,0,0,0,0,0,0,0,0,45,10,0,0,0,0,0,0,0,0,0,0,0,0,0,45,0,0,0,0,0,0,0,0,0,0,0,0,0,0,0,0,0,0,0,0,0,0,0,0,0,0,0,0,0,0,0,0,0,0,0,0,0,0,0,0,0,0,0,0,0,0,0,0,0,0,0,0,0,0,0,0,0,0,0,0,0,0,0,0,0,35.8,13.6,0.32
# 259,6896,52435,Zaretskaya G.N.,1987,,0,0,0,0,0,0,0,0,0,0,0,0,0,0,0,0,0,0,0,0,0,0,0,0,0,0,0,0,0,0,0,0,0,0,0,0,0,0,0,0,0,0,0,0,0,0,0,0,0,0,0,0,0,0,0,0,0,0,0,0,0,0,0,0,0,0,0,0,0,0,0,0,0,0,0,0,0,0,0,0,0,0,0,0,0,0,0,0,0,0,0,0,0,0,0,0,0,0,0,0,42.5,15,0,0,0,0,0,0,0,0,0,0,0,0,0,42.5,0,0,0,0,0,0,0,0,0,0,0,0,0,0,0,0,0,0,0,0,0,0,0,0,0,0,0,0,0,0,0,0,0,0,0,0,0,0,0,0,0,0,0,0,0,0,0,0,0,0,0,0,0,0,0,0,0,0,0,0,0,0,0,0,0,37.1,14.1,0.32
# 260,6896,52436,Zaretskaya G.N.,1987,,0,0,0,0,0,0,0,0,0,0,0,0,0,0,0,0,0,0,0,0,0,0,0,0,0,0,0,0,0,0,0,0,0,0,0,0,0,0,0,0,0,0,0,0,0,0,0,0,0,0,0,0,0,0,0,0,0,0,0,0,0,0,0,0,0,0,0,0,0,0,0,0,0,0,0,0,0,0,0,0,0,0,0,0,0,0,0,0,0,0,0,0,0,0,0,0,0,0,0,0,40,20,0,0,0,0,0,0,0,0,0,0,0,0,0,40,0,0,0,0,0,0,0,0,0,0,0,0,0,0,0,0,0,0,0,0,0,0,0,0,0,0,0,0,0,0,0,0,0,0,0,0,0,0,0,0,0,0,0,0,0,0,0,0,0,0,0,0,0,0,0,0,0,0,0,0,0,0,0,0,0,38.8,14.7,0.32
# 261,7828,74153,Berezina E.E.,1977,,0,0,0,0,0,0,0,0,0,0,0,0,0,0,0,0,49.65244986,0,0,0,0,0,0,0,0,0,0,0,0,0,0,0,0,0,0,0,0,0,0,0,0,0,0,0,0,0,0,0,0,0,0,0,0,0,0,0,0,0,0,0,0,0,0,0,0,0,0,0,0,0,0,0,0,0,0,0,0,0,0,0,0,0,0,0,0,0,0,0,0,0,0,0,0,0,0,0,0,0,0,0,0,0,0,0,0,0,0,0,0.695100278,0,0,0,0,0,0,49.65244986,0,0,0,0,0,0,0,0,0,0,0,0,0,0,0,0,0,0,0,0,0,0,0,0,0,0,0,0,0,0,0,0,0,0,0,0,0,0,0,0,0,0,0,0,0,0,0,0,0,0,0,0,0,0,0,0,0,0,0,0,0,0,0,0,0,41,15.53,0.32
# 262,7877,74494,Bridge B.,1983,,0,0,0,0,0,0,0,100,0,0,0,0,0,0,0,0,0,0,0,0,0,0,0,0,0,0,0,0,0,0,0,0,0,0,0,0,0,0,0,0,0,0,0,0,0,0,0,0,0,0,0,0,0,0,0,0,0,0,0,0,0,0,0,0,0,0,0,0,0,0,0,0,0,0,0,0,0,0,0,0,0,0,0,0,0,0,0,0,0,0,0,0,0,0,0,0,0,0,0,0,0,0,0,0,0,0,0,0,0,0,0,0,0,0,0,0,0,0,0,0,0,0,0,0,0,0,0,0,0,0,0,0,0,0,0,0,0,0,0,0,0,0,0,0,0,0,0,0,0,0,0,0,0,0,0,0,0,0,0,0,0,0,0,0,0,0,0,0,0,0,0,0,0,0,0,0,0,0,0,0,0,11.9,4.5,0.32
# 263,12499,113876,Hwa Luu0Gen,1998,,0,0,0,0,0,0,0,0,0,0,0,0,0,0,0,0,0,0,0,0,0,0,0,0,0,0,0,0,0,0,0,0,0,0,0,0,0,0,0,0,0,0,0,0,0,0,0,0,0,0,0,0,0,16.66611502,0,0,0,0,0,0,66.66444007,0,0,0,0,0,0,0,0,0,0,0,0,0,0,0,0,0,0,16.66944491,0,0,0,0,0,0,0,0,0,0,0,0,0,0,0,0,0,0,0,0,0,0,0,0,0,0,0,0,0,0,0,0,0,0,0,0,0,0,0,0,0,0,0,0,0,0,0,0,0,0,0,0,0,0,0,0,0,0,0,0,0,0,0,0,0,0,0,0,0,0,0,0,0,0,0,0,0,0,0,0,0,0,0,0,0,0,0,0,0,0,0,0,0,0,0,0,0,0,0,0,0,101,38.25,0.32
# 264,12499,113878,Hwa Luu0Gen,1998,,0,0,0,0,0,0,0,0,0,0,0,0,0,0,0,0,0,0,0,0,0,0,0,0,0,0,0,0,0,0,0,0,0,0,0,0,0,0,0,0,0,0,0,0,0,0,0,0,0,0,0,0,0,14.28591429,0,0,0,0,0,0,57.14367715,0,0,0,0,0,0,0,0,0,0,0,0,0,0,0,0,0,0,28.57040856,0,0,0,0,0,0,0,0,0,0,0,0,0,0,0,0,0,0,0,0,0,0,0,0,0,0,0,0,0,0,0,0,0,0,0,0,0,0,0,0,0,0,0,0,0,0,0,0,0,0,0,0,0,0,0,0,0,0,0,0,0,0,0,0,0,0,0,0,0,0,0,0,0,0,0,0,0,0,0,0,0,0,0,0,0,0,0,0,0,0,0,0,0,0,0,0,0,0,0,0,0,104,39.39,0.32
# 265,12499,113880,Hwa Luu0Gen,1998,,0,0,0,0,0,0,0,0,0,0,0,0,0,0,0,0,0,0,0,0,0,0,0,0,0,0,0,0,0,0,0,0,0,0,0,0,0,0,0,0,0,0,0,0,0,0,0,0,0,0,0,0,0,20.88666065,0,0,0,0,0,0,63.29289954,0,0,0,0,0,0,0,0,0,0,0,0,0,0,0,0,0,0,15.82043981,0,0,0,0,0,0,0,0,0,0,0,0,0,0,0,0,0,0,0,0,0,0,0,0,0,0,0,0,0,0,0,0,0,0,0,0,0,0,0,0,0,0,0,0,0,0,0,0,0,0,0,0,0,0,0,0,0,0,0,0,0,0,0,0,0,0,0,0,0,0,0,0,0,0,0,0,0,0,0,0,0,0,0,0,0,0,0,0,0,0,0,0,0,0,0,0,0,0,0,0,0,103,39.01,0.32
# 266,12499,113881,Hwa Luu0Gen,1998,,0,0,0,0,0,0,0,0,0,0,0,0,0,0,0,0,0,0,0,0,0,0,0,0,0,0,0,0,0,0,0,0,0,0,0,0,0,0,0,0,0,0,0,0,0,0,0,0,0,0,0,0,0,28.57020434,0,0,0,0,0,0,57.14040868,0,0,0,0,0,0,0,0,0,0,0,0,0,0,0,0,0,0,14.28938699,0,0,0,0,0,0,0,0,0,0,0,0,0,0,0,0,0,0,0,0,0,0,0,0,0,0,0,0,0,0,0,0,0,0,0,0,0,0,0,0,0,0,0,0,0,0,0,0,0,0,0,0,0,0,0,0,0,0,0,0,0,0,0,0,0,0,0,0,0,0,0,0,0,0,0,0,0,0,0,0,0,0,0,0,0,0,0,0,0,0,0,0,0,0,0,0,0,0,0,0,0,105,39.77,0.32
# 267,12499,158121,Hwa Luu0Gen,1998,,0,0,0,0,0,0,0,0,0,0,0,0,0,0,0,0,0,0,0,0,0,0,0,0,0,0,0,0,0,0,0,0,0,0,0,0,0,0,0,0,0,0,0,0,0,0,0,0,0,0,0,0,0,18.0332228,0,0,0,0,0,0,54.64612151,0,0,0,0,0,0,0,0,0,0,0,0,0,0,0,0,0,0,27.3206557,0,0,0,0,0,0,0,0,0,0,0,0,0,0,0,0,0,0,0,0,0,0,0,0,0,0,0,0,0,0,0,0,0,0,0,0,0,0,0,0,0,0,0,0,0,0,0,0,0,0,0,0,0,0,0,0,0,0,0,0,0,0,0,0,0,0,0,0,0,0,0,0,0,0,0,0,0,0,0,0,0,0,0,0,0,0,0,0,0,0,0,0,0,0,0,0,0,0,0,0,0,101,38.25,0.32
# 268,12499,152671,Hwa Luu0Gen,1998,,0,0,0,0,0,0,0,0,0,0,0,0,0,0,0,0,0,0,0,0,0,0,0,0,0,0,0,0,0,0,0,0,0,0,0,0,0,0,0,0,0,0,0,0,0,0,0,0,0,0,0,0,0,27.32316232,0,0,0,0,0,0,54.64633463,0,0,0,0,0,0,0,0,0,0,0,0,0,0,0,0,0,0,18.03050305,0,0,0,0,0,0,0,0,0,0,0,0,0,0,0,0,0,0,0,0,0,0,0,0,0,0,0,0,0,0,0,0,0,0,0,0,0,0,0,0,0,0,0,0,0,0,0,0,0,0,0,0,0,0,0,0,0,0,0,0,0,0,0,0,0,0,0,0,0,0,0,0,0,0,0,0,0,0,0,0,0,0,0,0,0,0,0,0,0,0,0,0,0,0,0,0,0,0,0,0,0,104,39.39,0.32
# 269,12499,158123,Hwa Luu0Gen,1998,,0,0,0,0,0,0,0,0,0,0,0,0,0,0,0,0,0,0,0,0,0,0,0,0,0,0,0,0,0,0,0,0,0,0,0,0,0,0,0,0,0,0,0,0,0,0,0,0,0,0,0,0,0,25,0,0,0,0,0,0,50,0,0,0,0,0,0,0,0,0,0,0,0,0,0,0,0,0,0,25,0,0,0,0,0,0,0,0,0,0,0,0,0,0,0,0,0,0,0,0,0,0,0,0,0,0,0,0,0,0,0,0,0,0,0,0,0,0,0,0,0,0,0,0,0,0,0,0,0,0,0,0,0,0,0,0,0,0,0,0,0,0,0,0,0,0,0,0,0,0,0,0,0,0,0,0,0,0,0,0,0,0,0,0,0,0,0,0,0,0,0,0,0,0,0,0,0,0,0,0,0,103,39.01,0.32
# 270,13010,115494,Wang Yuhu,1991,,0,0,0,0,30,0,0,0,0,0,0,0,0,0,0,15,0,0,0,0,0,0,0,0,0,0,0,0,0,0,0,0,0,0,0,0,0,0,0,0,0,0,0,0,0,0,0,0,0,0,0,0,0,0,0,0,0,0,0,0,0,0,0,0,0,0,0,0,0,0,0,0,0,0,0,0,0,0,0,0,0,0,0,0,0,0,0,0,0,0,10,0,0,0,0,0,0,0,0,0,0,0,0,0,0,0,0,0,0,0,0,0,0,0,0,0,0,0,25,0,0,0,0,0,0,0,0,0,0,0,0,0,0,0,0,0,0,0,0,0,0,0,0,0,0,0,0,0,0,0,0,0,0,0,0,0,0,0,0,0,0,0,0,0,0,0,0,0,0,0,0,0,0,0,20,0,0,0,0,0,0,60.6,23,0.32
# 271,14959,152210,Kumar A.V.R.,1998,,0,0,0,0,0,0,0,0,0,0,0,0,0,59,0,0,0,0,0,0,0,0,0,0,0,0,0,0,0,0,0,0,0,0,0,0,0,0,0,0,0,0,0,0,0,0,0,0,0,0,0,0,0,0,0,0,0,0,0,0,0,0,0,0,0,0,0,0,0,0,0,0,0,0,0,0,0,0,0,0,0,0,0,0,0,0,0,0,40,0,0,0,0,0,0,0,0,0,0,0,0,0,0,0,0,0,0,0,0,1,0,0,0,0,0,0,0,0,0,0,0,0,0,0,0,0,0,0,0,0,0,0,0,0,0,0,0,0,0,0,0,0,0,0,0,0,0,0,0,0,0,0,0,0,0,0,0,0,0,0,0,0,0,0,0,0,0,0,0,0,0,0,0,0,0,0,0,0,0,0,0,65.5,24.8,0.32
# 272,20248,148587,Wang Yuhu,1992,,0,0,0,0,30,0,0,0,0,0,0,0,0,0,0,15,0,0,0,0,0,0,0,0,0,0,0,0,0,0,0,0,0,0,0,0,0,0,0,0,0,0,0,0,0,0,0,0,0,0,0,0,0,0,0,0,0,0,0,0,0,0,0,0,0,0,0,0,0,0,0,0,0,0,0,0,0,0,0,0,0,0,0,0,0,0,0,0,0,0,0,0,0,0,0,0,0,0,0,0,0,0,0,0,0,0,0,0,0,0,0,0,0,0,0,0,0,0,15,0,0,0,0,0,0,0,0,0,0,0,0,0,0,0,0,0,0,0,0,0,0,0,0,0,0,0,0,0,0,0,0,0,0,0,0,0,0,0,0,0,0,0,0,0,0,0,0,0,0,0,0,0,0,25,0,0,15,0,0,0,0,63.5,24.1,0.32
# 273,24395,189341,Muthupari S.,1996,,0,0,0,0,0,0,0,0,0,0,0,0,0,0,0,0,0,0,0,0,0,0,0,0,0,0,0,0,0,0,0,0,0,0,0,0,0,0,0,0,0,0,0,0,0,0,0,0,0,0,0,0,0,0,0,0,0,0,0,0,0,0,0,0,0,0,0,0,0,0,0,0,0,0,0,0,0,0,0,0,0,0,0,0,0,0,0,0,0,0,0,0,0,0,0,0,0,0,0,0,40,0,0,0,0,0,0,0,0,0,0,0,0,0,0,25,0,0,0,0,0,0,0,0,0,0,0,0,0,0,0,0,0,0,0,0,0,0,0,0,0,0,0,0,0,0,0,0,0,0,0,0,0,0,0,0,0,0,0,0,0,0,0,0,0,0,0,0,0,35,0,0,0,0,0,0,0,0,0,0,0,44.6,16.9,0.32
# 274,24435,189496,Vijoy P.S.,1999,,0,0,0,0,0,0,0,0,0,0,0,0,0,75,0,0,0,0,0,0,0,0,0,0,0,0,5,0,0,0,0,0,0,0,0,0,0,0,0,0,0,0,0,0,0,0,0,0,0,0,0,0,0,0,0,0,0,0,0,0,0,0,0,0,0,0,0,0,0,0,0,0,0,0,0,0,0,0,0,0,0,0,0,20,0,0,0,0,0,0,0,0,0,0,0,0,0,0,0,0,0,0,0,0,0,0,0,0,0,0,0,0,0,0,0,0,0,0,0,0,0,0,0,0,0,0,0,0,0,0,0,0,0,0,0,0,0,0,0,0,0,0,0,0,0,0,0,0,0,0,0,0,0,0,0,0,0,0,0,0,0,0,0,0,0,0,0,0,0,0,0,0,0,0,0,0,0,0,0,0,0,54.1,20.49,0.32
# 275,25518,351590,Korepanova N.A.,1976,,0,0,0,0,0,0,0,0,0,0,0,0,0,0,0,0,0,0,0,0,0,0,0,0,0,0,0,0,0,0,0,0,0,0,0,0,0,0,0,0,0,0,0,0,0,0,0,0,0,0,0,0,0,0,0,0,0,0,0,5,0,0,0,0,0,0,0,0,0,0,0,0,0,0,0,0,0,0,0,0,0,0,0,0,0,0,0,0,0,0,0,0,0,0,0,0,0,0,0,0,0,0,0,0,0,0,0,0,0,0,0,0,0,0,0,0,0,0,0,0,0,0,0,0,0,0,0,0,0,10,0,0,0,85,0,0,0,0,0,0,0,0,0,0,0,0,0,0,0,0,0,0,0,0,0,0,0,0,0,0,0,0,0,0,0,0,0,0,0,0,0,0,0,0,0,0,0,0,0,0,0,14.2,5.4,0.32
# 276,26801,309327,Kasatkin B.E.,1974,,0,0,0,0,0,0,0,0,0,0,0,0,0,0,0,0,0,0,0,0,0,0,0,0,0,0,0,0,0,0,0,0,0,0,0,0,0,0,0,0,0,0,0,0,0,0,0,0,0,0,0,0,0,0,0,0,0,0,0,0,0,0,0,0,0,0,0,0,0,0,0,0,0,0,0,0,0,0,0,0,0,0,0,0,0,0,0,0,0,0,0,0,0,0,0,0,0,0,0,0,0,0,0,0,0,0,0,0,0,0,0,0,0,0,10,0,0,0,0,0,0,0,0,0,0,0,0,0,0,0,0,0,0,90,0,0,0,0,0,0,0,0,0,0,0,0,0,0,0,0,0,0,0,0,0,0,0,0,0,0,0,0,0,0,0,0,0,0,0,0,0,0,0,0,0,0,0,0,0,0,0,11.2,4.25,0.32
# 277,26801,309336,Kasatkin B.E.,1974,,0,0,0,0,0,0,0,0,0,0,0,0,0,0,0,0,0,0,0,0,0,0,0,0,0,0,0,0,0,0,0,0,0,0,0,0,0,0,0,0,0,0,0,0,0,0,0,0,0,0,0,0,0,0,0,0,0,0,0,0,0,0,0,0,0,0,0,0,0,0,0,0,0,0,0,0,0,0,0,0,0,0,0,0,0,0,0,0,0,0,0,0,0,0,0,0,0,0,0,0,0,0,0,0,0,0,0,0,0,0,0,0,0,0,18.02,0,0,0,0,0,0,0,0,0,0,0,0,0,0,0,0,0,0,72.07,0,0,0,0,0,0,0,0,0,0,0,0,0,0,0,0,0,0,9.91,0,0,0,0,0,0,0,0,0,0,0,0,0,0,0,0,0,0,0,0,0,0,0,0,0,0,0,0,13.3,5.05,0.32
# 278,27035,310522,Chernov A.P.,1968,,0,0,0,0,0,0,13,0,0,0,0,0,0,0,0,0,0,0,0,0,0,0,0,0,0,0,0,0,0,0,0,0,0,0,0,0,0,0,0,0,0,0,0,0,0,0,0,0,0,0,0,0,0,0,0,0,0,0,0,0,0,0,0,0,0,0,0,0,0,0,0,0,0,0,0,0,0,0,0,0,0,0,0,0,0,0,0,0,0,0,0,0,0,0,0,0,0,0,0,0,0,0,0,0,0,0,0,0,0,0,0,0,0,0,0,0,0,0,0,0,0,0,0,0,0,0,0,0,0,0,0,0,0,87,0,0,0,0,0,0,0,0,0,0,0,0,0,0,0,0,0,0,0,0,0,0,0,0,0,0,0,0,0,0,0,0,0,0,0,0,0,0,0,0,0,0,0,0,0,0,0,12.1,4.59,0.32
# 279,27035,310534,Chernov A.P.,1968,,0,0,0,0,0,0,47,0,0,0,0,0,0,0,0,0,0,0,0,0,0,0,0,0,0,0,0,0,0,0,0,0,0,0,0,0,0,0,0,0,0,0,0,0,0,0,0,0,0,0,0,0,0,0,0,0,0,0,0,0,0,0,0,0,0,0,0,0,0,0,0,0,0,0,0,0,0,0,0,0,0,0,0,0,0,0,0,0,0,0,0,0,0,0,0,0,0,0,0,0,0,0,0,0,0,0,0,0,0,0,0,0,0,0,0,0,0,0,0,0,0,0,0,0,0,0,0,0,0,0,0,0,0,53,0,0,0,0,0,0,0,0,0,0,0,0,0,0,0,0,0,0,0,0,0,0,0,0,0,0,0,0,0,0,0,0,0,0,0,0,0,0,0,0,0,0,0,0,0,0,0,14.2,5.4,0.32
# 280,27035,310556,Chernov A.P.,1968,,0,0,0,0,0,0,0,0,0,0,0,0,0,0,0,0,0,0,0,0,0,0,0,0,0,0,0,0,0,0,0,0,0,0,0,0,0,0,0,0,0,0,0,0,0,0,0,0,0,0,0,0,0,0,0,0,0,0,0,7.5,0,0,0,0,0,0,0,0,0,0,0,0,0,0,0,0,0,0,0,0,0,0,0,0,0,0,0,0,0,0,0,0,0,0,0,0,0,0,0,0,0,0,0,0,0,0,0,0,0,0,0,0,0,0,0,0,0,0,0,0,0,0,0,0,0,0,0,0,0,0,0,0,0,92.5,0,0,0,0,0,0,0,0,0,0,0,0,0,0,0,0,0,0,0,0,0,0,0,0,0,0,0,0,0,0,0,0,0,0,0,0,0,0,0,0,0,0,0,0,0,0,0,11.2,4.24,0.32
