Repository: jacobergzhou/Poisson-Ratio

File: Poisson_data_no_metal_07192019.csv (part 3 of 57)
,Code,Glass #,Author,Year,Trademark,Ag2O,AgI,Al,Al2O3,AlF3,AlN,As,As2O3,As2O5,As2S3,As2Se3,AsSe,B,B2O3,BaCl2,BaF2,BaO,BeF2,BeO,Bi2O3,BiCl3,Br,Ca,CaF2,CaO,Cd,CdCl2,CdF2,CdO,Ce2O3,CeF3,CeO2,Cl,Co3O4,CoO,Cr2O3,Cs2O,CsCl,CsF,Cu2O,CuO,Dy2O3,Er,Er2O3,ErF3,Eu,Eu2O3,EuF3,F,Fe,Fe2O3,FeO,Ga,Ga2O3,Ga2S3,Ga2Se3,GaF3,Gd2O3,GdF3,Ge,GeO2,GeS2,GeSe2,H2O,HfF4,HfO2,Hg,Ho2O3,I,InF3,K,K2O,K2S,K2SO4,KBr,KCl,KF,KHF2,La,La2O3,La2S3,LaF3,Li,Li2O,Li2S,Li2SO4,LiBr,LiCl,LiF,LiI,MgF2,MgO,Mn2O3,MnF2,MnO,MnO2,MoO2,MoO3,N,Na,Na2O,Na2S,Na2SO4,NaCl,NaF,NaPO3,Nb2O5,Nd,Nd2O3,NdF3,NH4NO3,NiO,O,OH,P,P2O5,Pb,PbCl2,PbF2,PbO,PdO,Pr2O3,Pr6O11,PrF3,Rb2O,RbF,Rh2O3,RuO2,S,Sb,Sb2O3,Sb2S3,Sc2O3,Se,Si,Si3N4,SiC,SiO2,Sm2O3,Sn,SnO,SnO2,SO2,SO3,Sr,SrCl2,SrF2,SrO,Ta2O3,Ta2O5,Tb2O3,TbF3,Te,TeO2,Th,ThF4,ThO2,TiO2,Tl,Tl2O,Tl2Se,TlSe,Tm2O3,U,U3O8,UO2,V,V2O5,VO6,WO3,Y,Y2O3,Yb2O3,YbF3,YF3,ZnCl2,ZnF2,ZnO,ZnSO4,ZrF4,ZrO2,Young's modulus E (GPa),Shear modulus G (GPa),Poisson's ratio v,Calculated Poisson,Percent Error
# 3869,39287,460629,Hojamberdiev M.,2012,nan,0,0,0,0.86,0,0,0,0,0,0,0,0,0,0,0,0,0,0,0,0,0,0,0,0,8.34,0,0,0,0,0,0,0,0,0,0,0,0,0,0,0,0,0,0,0,0,0,0,0,0,0,0.04,0,0,0,0,0,0,0,0,0,0,0,0,0,0,0,0,0,0,0,0,0.63,0,0,0,0,0,0,0,0,0,0,0,0,0,0,0,0,0,0,0,5.7,0,0,0,0,0,0,0,0,13.3,0,0,0,0,0,0,0,0,0,0,0,0,0,0,0,0,0,0,0,0,0,0,0,0,0,0,0,0,0,0,0,0,0,0,0,0,71.13,0,0,0,0,0,0,0,0,0,0,0,0,0,0,0,0,0,0,0,0,0,0,0,0,0,0,0,0,0,0,0,0,0,0,0,0,0,0,0,0,0,0,0,74.1,46.07,0.231,-0.195789017,184.7571501
# 4702,39287,460632,Hojamberdiev M.,2012,nan,0,0,0,0,0,0,0,0,0,0,0,0,0,0,0,0,0,0,0,0,0,0,0,0,3,0,0,0,0,0,0,0,0,0,0,0,0,0,0,0,0,0,0,0,0,0,0,0,0,0,0,0,0,0,0,0,0,0,0,0,0,0,0,0,0,0,0,0,0,0,0,4,0,0,0,0,0,0,0,0,0,0,0,0,0,0,0,0,0,0,0,7,0,0,0,0,0,0,0,0,13,0,0,0,0,0,0,0,0,0,0,0,0,0,0,0,0,0,0,0,0,0,0,0,0,0,0,0,0,0,0,0,0,0,0,0,0,73,0,0,0,0,0,0,0,0,0,0,0,0,0,0,0,0,0,0,0,0,0,0,0,0,0,0,0,0,0,0,0,0,0,0,0,0,0,0,0,0,0,0,0,65.9,40.02,0.21,-0.176661669,184.1246044
# 4032,39287,460628,Hojamberdiev M.,2012,nan,0,0,0,0.980000108,0,0,0,0,0,0,0,0,0,0,0,0,0,0,0,0,0,0,0,0,9.09,0,0,0,0,0,0,0,0,0,0,0,0,0,0,0,0,0,0,0,0,0,0,0,0,0,0.050000006,0,0,0,0,0,0,0,0,0,0,0,0,0,0,0,0,0,0,0,0,0.260000029,0,0,0,0,0,0,0,0,0,0,0,0,0,0,0,0,0,0,0,4.980000548,0,0,0,0,0,0,0,0,13.18000145,0,0,0,0,0,0,0,0,0,0,0,0,0,0,0,0,0,0,0,0,0,0,0,0,0,0,0,0,0,0,0,0,0,0,0,0,71.45999786,0,0,0,0,0,0,0,0,0,0,0,0,0,0,0,0,0,0,0,0,0,0,0,0,0,0,0,0,0,0,0,0,0,0,0,0,0,0,0,0,0,0,0,74,45.67,0.229,-0.189840158,182.8996322
# 2930,37207,441731,Mohamed N.B.,2010,nan,0,0,0,0,0,0,0,0,0,0,0,0,0,0,0,0,0,0,0,0,0,0,0,0,0,0,0,0,0,0,0,0,0,0,0,0,0,0,0,0,0,0,0,0,0,0,0,0,0,0,0,0,0,0,0,0,0,0,0,0,0,0,0,0,0,0,0,0,0,0,0,0,0,0,0,0,0,0,0,0,0,0,0,0,0,0,0,0,0,0,0,0,0,0,0,0,0,0,0,0,0,0,0,0,0,0,10,0,0,0,0,0,0,0,0,0,0,0,0,0,0,0,0,0,0,0,0,0,0,0,0,0,0,0,0,0,0,0,0,0,0,0,0,0,0,0,0,0,0,0,0,0,0,85,0,0,0,0,0,0,0,0,0,0,0,0,0,0,0,0,0,0,0,0,0,0,0,5,0,0,0,38.5,23.5,0.25,-0.180851064,172.3404255
# 3646,39287,460633,Hojamberdiev M.,2012,nan,0,0,0,0,0,0,0,0,0,0,0,0,0,0,0,0,0,0,0,0,0,0,0,0,3,0,0,0,0,0,0,0,0,0,0,0,0,0,0,0,0,0,0,0,0,0,0,0,0,0,0,0,0,0,0,0,0,0,0,0,0,0,0,0,0,0,0,0,0,0,0,0,0,0,0,0,0,0,0,0,0,0,0,4,0,0,0,0,0,0,0,7,0,0,0,0,0,0,0,0,13,0,0,0,0,0,0,0,0,0,0,0,0,0,0,0,0,0,0,0,0,0,0,0,0,0,0,0,0,0,0,0,0,0,0,0,0,73,0,0,0,0,0,0,0,0,0,0,0,0,0,0,0,0,0,0,0,0,0,0,0,0,0,0,0,0,0,0,0,0,0,0,0,0,0,0,0,0,0,0,0,75.9,44.25,0.236,-0.142372881,160.3274921
# 397,24435,189497,Vijoy P.S.,1999,nan,0,0,0,0,0,0,0,0,0,0,0,0,0,70,0,0,0,0,0,0,0,0,0,0,0,0,10,0,0,0,0,0,0,0,0,0,0,0,0,0,0,0,0,0,0,0,0,0,0,0,0,0,0,0,0,0,0,0,0,0,0,0,0,0,0,0,0,0,0,0,0,0,0,0,0,0,0,0,0,0,0,0,0,20,0,0,0,0,0,0,0,0,0,0,0,0,0,0,0,0,0,0,0,0,0,0,0,0,0,0,0,0,0,0,0,0,0,0,0,0,0,0,0,0,0,0,0,0,0,0,0,0,0,0,0,0,0,0,0,0,0,0,0,0,0,0,0,0,0,0,0,0,0,0,0,0,0,0,0,0,0,0,0,0,0,0,0,0,0,0,0,0,0,0,0,0,0,0,0,0,0,48.9,28.66,0.311,-0.146894627,147.2329989
# 3444,36826,438545,Hilton A.R.,1993,nan,0,0,0,0,0,0,40,0,0,0,0,0,0,0,0,0,0,0,0,0,0,0,0,0,0,0,0,0,0,0,0,0,0,0,0,0,0,0,0,0,0,0,0,0,0,0,0,0,0,0,0,0,0,0,0,0,0,0,0,0,0,0,0,0,0,0,0,0,0,0,0,0,0,0,0,0,0,0,0,0,0,0,0,0,0,0,0,0,0,0,0,0,0,0,0,0,0,0,0,0,0,0,0,0,0,0,0,0,0,0,0,0,0,0,0,0,0,0,0,0,0,0,0,0,0,0,0,0,60,0,0,0,0,0,0,0,0,0,0,0,0,0,0,0,0,0,0,0,0,0,0,0,0,0,0,0,0,0,0,0,0,0,0,0,0,0,0,0,0,0,0,0,0,0,0,0,0,0,0,0,0,15.8,8.894,0.24,-0.111760738,146.566974
# 5071,25144,350530,Anan`ev A.V.,1998,nan,0,0,0,0,0,0,0,0,0,0,0,0,0,0,0,0,0,0,0,0,0,0,0,0,0,0,0,0,0,0,0,0,0,0,0,0,0,0,0,0,0,0,0,0,0,0,0,0,0,0,0,0,0,0,0,0,0,0,0,0,0,0,0,0,0,0,0,0,0,0,0,0,0,0,0,0,0,0,0,0,0,0,0,0,0,0,0,0,0,0,0,0,0,0,0,0,0,0,0,0,0,0,0,0,0,0,0,0,0,0,0,0,0,0,0,0,0,0,0,0,0,0,0,0,0,0,0,0,0,0,0,0,0,0,0,0,0,96.51,0,0,0,0,0,0,0,0,0,0,0,0,0,0,0,0,0,0,0,3.49,0,0,0,0,0,0,0,0,0,0,0,0,0,0,0,0,0,0,0,0,0,0,0,68.2,35.9,0.184,-0.050139276,127.2496064
# 5279,31209,378693,Reddy M.R.,2001,nan,0,0,0,4.950494752,0,0,0,0,0,0,0,0,0,75.24752624,0,0,0,0,0,0,0,0,0,0,0,0,0,0,0,0,0,0,0,0,0,0,0,0,0,0,0,0,0,0,0,0,0,0,0,0,0,0,0,0,0,0,0,0,0,0,0,0,0,0,0,0,0,0,0,0,0,0,0,0,0,0,0,0,0,0,0,0,0,0,0,0,0,0,0,0,0,0,0,0,0,0,0,0,0,0,0,0,0,0,0,0,0,0,0,0,0,0,0,0,0,0,0,0,0,18.81187906,0,0.99009995,0,0,0,0,0,0,0,0,0,0,0,0,0,0,0,0,0,0,0,0,0,0,0,0,0,0,0,0,0,0,0,0,0,0,0,0,0,0,0,0,0,0,0,0,0,0,0,0,0,0,0,0,0,0,0,0,0,0,0,55.3,22.7,0.098,0.218061674,122.5119123
# 5165,39287,460630,Hojamberdiev M.,2012,nan,0,0,0,0,0,0,0,0,0,0,0,0,0,0,0,0,0,0,0,0,0,0,0,0,0,0,0,0,0,0,0,0,0,0,0,0,0,0,0,0,0,0,0,0,0,0,0,0,0,0,0,0,0,0,0,0,0,0,0,0,0,0,0,0,0,0,0,0,0,0,0,0,0,0,0,0,0,0,0,0,0,0,0,0,0,0,0,0,0,0,0,0,0,0,0,0,0,0,0,0,0,0,0,0,0,0,0,0,0,0,0,0,0,0,0,0,0,0,0,0,0,0,0,0,0,0,0,0,0,0,0,0,0,0,0,0,0,100,0,0,0,0,0,0,0,0,0,0,0,0,0,0,0,0,0,0,0,0,0,0,0,0,0,0,0,0,0,0,0,0,0,0,0,0,0,0,0,0,0,0,0,71.7,36.06,0.168,-0.005823627,103.4664448
# 4690,33070,398050,Reddy C.N.,2008,nan,0,0,0,0,0,0,0,0,0,0,0,0,0,50,0,0,0,0,0,0,0,0,0,0,0,0,0,0,0,0,0,0,0,0,0,0,0,0,0,0,0,0,0,0,0,0,0,0,0,0,0,0,0,0,0,0,0,0,0,0,0,0,0,0,0,0,0,0,0,0,0,0,0,0,0,0,0,0,0,0,0,0,0,0,0,0,0,0,0,0,0,0,0,0,0,0,0,0,0,0,0,0,0,0,0,0,0,0,0,0,0,0,0,0,0,0,0,0,0,20,0,0,0,0,0,0,0,0,0,0,0,0,0,0,0,0,0,0,0,0,0,0,0,0,0,0,0,0,0,0,0,0,0,0,0,0,0,0,0,0,0,0,0,0,0,0,0,30,0,0,0,0,0,0,0,0,0,0,0,0,0,42.8,21.33,0.21,0.003281763,98.43725582
# 4692,34177,416841,Diamanti E.,2008,nan,0,0,0,0,0,0,0,0,0,0,0,0,0,67,0,0,0,0,0,0,0,0,0,0,0,0,0,0,0,0,0,0,0,0,0,0,0,0,0,0,0,0,0,0,0,0,0,0,0,0,0,0,0,0,0,0,0,0,0,0,0,0,0,0,0,0,0,0,0,0,0,0,0,0,0,0,0,0,0,0,0,0,0,0,0,0,0,0,0,0,0,0,0,0,0,0,0,0,0,0,33,0,0,0,0,0,0,0,0,0,0,0,0,0,0,0,0,0,0,0,0,0,0,0,0,0,0,0,0,0,0,0,0,0,0,0,0,0,0,0,0,0,0,0,0,0,0,0,0,0,0,0,0,0,0,0,0,0,0,0,0,0,0,0,0,0,0,0,0,0,0,0,0,0,0,0,0,0,0,0,0,64.2,23.4,0.21,0.371794872,77.04517705
# 1032,12107,72804,Petrova V.Z.,1967,nan,0,0,0,13.98875538,0,0,0,0,0,0,0,0,0,0,0,0,0,0,0,0,0,0,0,0,0,0,0,0,0,0,0,0,0,0,0,0,0,0,0,0,0,0,0,0,0,0,0,0,0,0,0.15269995,0,0,0,0,0,0,0,0,0,0,0,0,0,0,0,0,0,0,0,0,0,0,0,0,0,0,0,0,0,0,0,0,0,0,0,0,0,0,0,0,32.66628922,0,0,0,0,0,0,0,0,0,0,0,0,0,0,0,0,0,0,0,0,0,0,0,0,0,0,0,0,0,0,0,0,0,0,0,0,0,0,0,0,0,0,0,0,0,43.19597575,0,0,0,0,0,0,0,0,0,0,0,0,0,0,0,0,0,0,0,9.996279701,0,0,0,0,0,0,0,0,0,0,0,0,0,0,0,0,0,0,0,0,0,0,0,101,46.89,0.29,0.076988697,73.45217347
# 4600,34497,418288,Sidek H.A.A.,2006,nan,0,0,0,0,0,0,0,0,0,0,0,0,0,36.43146,0,0,0,0,0,0,0,0,0,0,0,0,0,0,0,0,0,0,0,0,0,0,0,0,0,0,0,0,0,0,0,0,0,0,0,0,0,0,0,0,0,0,0,0,0,0,0,0,0,0,0,0,0,0,0,0,0,0,0,0,0,0,0,0,0,0,0,0,0,0,0,0,0,0,0,0,0,0,0,0,0,0,0,0,0,0,0,0,0,0,0,0,0,0,0,0,0,0,0,0,0,0,0,0,0,0,0,0,0,0,0,0,0,0,0,0,0,0,0,0,0,0,0,0,0,0,0,0,0,0,0,0,0,0,0,0,0,0,0,63.56854,0,0,0,0,0,0,0,0,0,0,0,0,0,0,0,0,0,0,0,0,0,0,0,0,0,0,0,54,25,0.213,0.08,62.44131455
# 5237,26065,354046,Melnichenko T.N,2002,nan,0,0,0,0,0,0,0,0,0,0,0,0,0,0,0,0,0,0,0,0,0,0,0,0,0,0,0,0,0,0,0,0,10,0,0,0,0,0,0,0,0,0,0,0,0,0,0,0,0,0,0,0,0,0,0,0,0,0,0,0,0,0,0,0,0,0,0,0,0,0,0,0,0,0,0,0,0,0,0,0,0,0,0,0,0,0,0,0,0,0,0,0,0,0,0,0,0,0,0,0,0,0,0,0,0,0,0,0,0,0,0,0,43,0,0,0,0,0,0,0,0,0,0,0,0,0,0,0,0,47,0,0,0,0,0,0,0,0,0,0,0,0,0,0,0,0,0,0,0,0,0,0,0,0,0,0,0,0,0,0,0,0,0,0,0,0,0,0,0,0,0,0,0,0,0,0,0,0,0,0,0,42.6,17.31,0.142,0.2305026,62.3257744
# 3390,9898,41102,Coenen M.,1961,nan,0,0,0,0,0,0,0,0,0,0,0,0,0,40,0,0,0,0,0,0,0,0,0,0,0,0,0,0,0,0,0,0,0,0,0,0,0,0,0,0,0,0,0,0,0,0,0,0,0,0,0,0,0,0,0,0,0,0,0,0,0,0,0,0,0,0,0,0,0,0,0,0,0,0,0,0,0,0,0,0,0,0,0,0,0,0,0,0,0,0,0,0,0,0,0,0,0,0,0,0,33.33333,0,0,0,0,0,0,0,0,0,0,0,0,0,0,0,0,0,0,0,0,0,0,0,0,0,0,0,0,0,0,0,0,0,0,0,0,26.66667,0,0,0,0,0,0,0,0,0,0,0,0,0,0,0,0,0,0,0,0,0,0,0,0,0,0,0,0,0,0,0,0,0,0,0,0,0,0,0,0,0,0,0,125,45,0.24,0.388888889,62.03703704
# 4458,28292,380185,Abd El0Moneim A,2003,nan,0,0,0,28.57142857,0,0,0,0,0,0,0,0,0,38.0952381,0,0,0,0,0,0,0,0,0,0,28.57142857,0,0,0,0,0,0,0,0,0,0,0,0,0,0,0,0,0,0,0,0,0,0,0,0,0,0,0,0,0,0,0,0,0,0,0,0,0,0,0,0,0,0,0,0,0,0,0,0,0,0,0,0,0,0,0,0,0,0,0,0,0,0,0,0,0,0,0,0,0,0,0,0,0,0,0,0,0,0,0,0,0,0,0,0,0,0,0,0,0,0,0,0,0,0,0,0,0,0,0,0,0,0,0,0,0,0,0,0,0,0,0,0,0,0,0,0,0,0,0,0,0,0,0,0,0,0,0,0,0,0,0,0,4.761904762,0,0,0,0,0,0,0,0,0,0,0,0,0,0,0,0,0,0,0,0,0,0,0,98.5,36.7,0.219,0.341961853,56.14696478
# 432,25712,352817,Wang Yuhu,1991,nan,0,0,0,0,35,0,0,0,0,0,0,0,0,0,0,10,0,0,0,0,0,0,0,15,0,0,0,0,0,0,0,0,0,0,0,0,0,0,0,0,0,0,0,0,0,0,0,0,0,0,0,0,0,0,0,0,0,0,0,0,0,0,0,0,0,0,0,0,0,0,0,0,0,0,0,0,0,0,0,0,0,0,0,0,0,0,0,0,0,0,5,0,0,0,0,0,0,0,0,0,0,0,0,0,0,0,0,0,0,0,0,0,0,0,0,0,0,0,20,0,0,0,0,0,0,0,0,0,0,0,0,0,0,0,0,0,0,0,0,0,0,0,0,0,0,0,0,0,0,0,0,0,0,0,0,0,0,0,0,0,0,0,0,0,0,0,0,0,0,0,0,0,0,15,0,0,0,0,0,0,0,52.7,22.9,0.31,0.150655022,51.40160586
# 9,40817,477463,Poor H.0R.B.,2013,nan,0,0,0,0,0,0,0,0,0,0,0,0,0,0,0,0,0,0,0,24.84472497,0,0,0,0,0,0,0,0,0,0,0,0,0,0,0,0,0,0,0,0,0,0,0,0.621100124,0,0,0,0,0,0,0,0,0,0,0,0,0,0,0,0,74.53417491,0,0,0,0,0,0,0,0,0,0,0,0,0,0,0,0,0,0,0,0,0,0,0,0,0,0,0,0,0,0,0,0,0,0,0,0,0,0,0,0,0,0,0,0,0,0,0,0,0,0,0,0,0,0,0,0,0,0,0,0,0,0,0,0,0,0,0,0,0,0,0,0,0,0,0,0,0,0,0,0,0,0,0,0,0,0,0,0,0,0,0,0,0,0,0,0,0,0,0,0,0,0,0,0,0,0,0,0,0,0,0,0,0,0,0,0,0,0,0,0,64.9,26.51,0.453,0.22406639,50.53722074
# 4732,34497,418286,Sidek H.A.A.,2006,nan,0,0,0,0,0,0,0,0,0,0,0,0,0,43.31516433,0,0,0,0,0,0,0,0,0,0,0,0,0,0,0,0,0,0,0,0,0,0,0,0,0,0,0,0,0,0,0,0,0,0,0,0,0,0,0,0,0,0,0,0,0,0,0,0,0,0,0,0,0,0,0,0,0,0,0,0,0,0,0,0,0,0,0,0,0,0,0,0,0,0,0,0,0,0,0,0,0,0,0,0,0,0,0,0,0,0,0,0,0,0,0,0,0,0,0,0,0,0,0,0,0,0,0,0,0,0,0,0,0,0,0,0,0,0,0,0,0,0,0,0,0,0,0,0,0,0,0,0,0,0,0,0,0,0,0,56.68483567,0,0,0,0,0,0,0,0,0,0,0,0,0,0,0,0,0,0,0,0,0,0,0,0,0,0,0,53,24,0.209,0.104166667,50.15948963
# 3364,5838,92885,Damodaran K.V.,1989,nan,0,0,0,0,0,0,0,0,0,0,0,0,0,0,0,0,0,0,0,0,0,0,0,0,0,0,0,0,0,0,0,0,0,0,0,0,0,0,0,0,0,0,0,0,0,0,0,0,0,0,0,0,0,0,0,0,0,0,0,0,0,0,0,0,0,0,0,0,0,0,0,0,0,0,0,0,0,0,0,0,0,0,0,0,0,0,0,0,0,0,0,0,0,0,0,0,0,0,0,0,0,0,0,0,0,0,0,0,0,0,0,0,0,0,0,40,0,0,0,30,0,0,0,0,0,0,0,0,0,0,0,0,0,0,0,0,0,0,0,0,0,0,0,0,0,0,0,0,0,0,0,0,0,0,0,0,0,0,0,0,0,0,0,0,0,0,0,0,0,30,0,0,0,0,0,0,0,0,0,0,0,47.5,21.2,0.24,0.120283019,49.88207547
# 4879,16927,146718,Tesar A.,1983,nan,0,0,0,0,4,0,0,0,0,0,0,0,0,0,0,32,0,0,0,0,0,0,0,0,0,0,0,0,0,0,0,0,0,0,0,0,0,0,0,0,0,0,0,0,0,0,0,0,0,0,0,0,0,0,0,0,0,0,4,0,0,0,0,0,0,0,0,0,0,0,0,0,0,0,0,0,0,0,0,0,0,0,0,0,0,0,0,0,0,0,0,0,0,0,0,0,0,0,0,0,0,0,0,0,0,0,0,0,0,0,0,0,0,0,0,0,0,0,0,0,0,0,0,0,0,0,0,0,0,0,0,0,0,0,0,0,0,0,0,0,0,0,0,0,0,0,0,0,0,0,0,0,0,0,0,0,0,0,0,0,0,0,0,0,0,0,0,0,0,0,0,0,0,0,0,0,0,0,0,60,0,53.1,20.5,0.2,0.295121951,47.56097561
# 10,40817,477462,Poor H.0R.B.,2013,nan,0,0,0,0,0,0,0,0,0,0,0,0,0,0,0,0,0,0,0,17.48252,0,0,0,0,0,0,0,0,0,0,0,0,0,0,0,0,0,0,0,0,0,0,0,0.2331,0,0,0,0,0,0,0,0,0,0,0,0,0,0,0,0,69.93007,0,0,0,0,0,0,0,0,0,0,0,0,0,0,0,0,0,0,0,0,0,0,0,0,0,0,0,0,0,0,0,0,0,0,0,0,0,0,0,0,0,0,0,0,0,0,0,0,0,0,0,0,0,0,0,0,0,0,11.65501,0,0,0,0,0,0,0,0,0,0,0,0,0,0,0,0,0,0,0,0,0,0,0,0,0,0,0,0,0,0,0,0,0,0,0,0,0,0,0,0,0,0,0,0,0,0,0,0,0,0,0,0,0.6993,0,0,0,0,0,0,0,0,61.8,24.95,0.452,0.238476954,47.23961197
# 1239,28787,373196,Kodama M.,1999,nan,0,0,0,0,0,0,0,0,0,0,0,0,0,100,0,0,0,0,0,0,0,0,0,0,0,0,0,0,0,0,0,0,0,0,0,0,0,0,0,0,0,0,0,0,0,0,0,0,0,0,0,0,0,0,0,0,0,0,0,0,0,0,0,0,0,0,0,0,0,0,0,0,0,0,0,0,0,0,0,0,0,0,0,0,0,0,0,0,0,0,0,0,0,0,0,0,0,0,0,0,0,0,0,0,0,0,0,0,0,0,0,0,0,0,0,0,0,0,0,0,0,0,0,0,0,0,0,0,0,0,0,0,0,0,0,0,0,0,0,0,0,0,0,0,0,0,0,0,0,0,0,0,0,0,0,0,0,0,0,0,0,0,0,0,0,0,0,0,0,0,0,0,0,0,0,0,0,0,0,0,0,17,6,0.286,0.416666667,45.68764569
# 1475,14883,141343,Coenen M.,1962,nan,0,0,0,0,0,0,0,0,0,0,0,0,0,0,0,0,0,0,0,0,0,0,0,0,0,0,0,0,0,0,0,0,0,0,0,0,0,0,0,0,0,0,0,0,0,0,0,0,0,0,0,0,0,0,0,0,0,0,0,0,0,0,0,0,0,0,0,0,0,0,0,0,0,0,0,0,0,0,0,0,0,0,0,0,0,0,0,0,0,0,0,0,0,0,0,0,0,0,0,0,30,0,0,0,0,0,0,0,0,0,0,0,0,0,0,0,0,0,0,0,0,0,0,0,0,0,0,0,0,0,0,0,0,0,0,0,0,70,0,0,0,0,0,0,0,0,0,0,0,0,0,0,0,0,0,0,0,0,0,0,0,0,0,0,0,0,0,0,0,0,0,0,0,0,0,0,0,0,0,0,0,50.3,21.8,0.28,0.153669725,45.11795544
# 4205,34497,418282,Sidek H.A.A.,2006,nan,0,0,0,0,0,0,0,0,0,0,0,0,0,67.4701,0,0,0,0,0,0,0,0,0,0,0,0,0,0,0,0,0,0,0,0,0,0,0,0,0,0,0,0,0,0,0,0,0,0,0,0,0,0,0,0,0,0,0,0,0,0,0,0,0,0,0,0,0,0,0,0,0,0,0,0,0,0,0,0,0,0,0,0,0,0,0,0,0,0,0,0,0,0,0,0,0,0,0,0,0,0,0,0,0,0,0,0,0,0,0,0,0,0,0,0,0,0,0,0,0,0,0,0,0,0,0,0,0,0,0,0,0,0,0,0,0,0,0,0,0,0,0,0,0,0,0,0,0,0,0,0,0,0,0,32.5299,0,0,0,0,0,0,0,0,0,0,0,0,0,0,0,0,0,0,0,0,0,0,0,0,0,0,0,45,20,0.225,0.125,44.44444444
# 1959,12094,89944,Beall G.H.,1979,nan,0,0,0,10,0,0,0,0,0,0,0,0,0,50,0,0,0,0,0,0,0,0,0,0,0,0,0,0,0,0,0,0,0,0,0,0,0,0,0,0,0,0,0,0,0,0,0,0,0,0,0,0,0,0,0,0,0,0,0,0,0,0,0,0,0,0,0,0,0,0,0,0,0,0,0,0,0,0,0,0,0,0,0,40,0,0,0,0,0,0,0,0,0,0,0,0,0,0,0,0,0,0,0,0,0,0,0,0,0,0,0,0,0,0,0,0,0,0,0,0,0,0,0,0,0,0,0,0,0,0,0,0,0,0,0,0,0,0,0,0,0,0,0,0,0,0,0,0,0,0,0,0,0,0,0,0,0,0,0,0,0,0,0,0,0,0,0,0,0,0,0,0,0,0,0,0,0,0,0,0,0,84.1,30.34,0.27,0.38595913,42.94782587
# 3788,34497,418287,Sidek H.A.A.,2006,nan,0,0,0,0,0,0,0,0,0,0,0,0,0,39.26807,0,0,0,0,0,0,0,0,0,0,0,0,0,0,0,0,0,0,0,0,0,0,0,0,0,0,0,0,0,0,0,0,0,0,0,0,0,0,0,0,0,0,0,0,0,0,0,0,0,0,0,0,0,0,0,0,0,0,0,0,0,0,0,0,0,0,0,0,0,0,0,0,0,0,0,0,0,0,0,0,0,0,0,0,0,0,0,0,0,0,0,0,0,0,0,0,0,0,0,0,0,0,0,0,0,0,0,0,0,0,0,0,0,0,0,0,0,0,0,0,0,0,0,0,0,0,0,0,0,0,0,0,0,0,0,0,0,0,0,60.73193,0,0,0,0,0,0,0,0,0,0,0,0,0,0,0,0,0,0,0,0,0,0,0,0,0,0,0,50,22,0.233,0.136363636,41.47483418
# 4287,34497,418285,Sidek H.A.A.,2006,nan,0,0,0,0,0,0,0,0,0,0,0,0,0,45.88398,0,0,0,0,0,0,0,0,0,0,0,0,0,0,0,0,0,0,0,0,0,0,0,0,0,0,0,0,0,0,0,0,0,0,0,0,0,0,0,0,0,0,0,0,0,0,0,0,0,0,0,0,0,0,0,0,0,0,0,0,0,0,0,0,0,0,0,0,0,0,0,0,0,0,0,0,0,0,0,0,0,0,0,0,0,0,0,0,0,0,0,0,0,0,0,0,0,0,0,0,0,0,0,0,0,0,0,0,0,0,0,0,0,0,0,0,0,0,0,0,0,0,0,0,0,0,0,0,0,0,0,0,0,0,0,0,0,0,0,54.11602,0,0,0,0,0,0,0,0,0,0,0,0,0,0,0,0,0,0,0,0,0,0,0,0,0,0,0,52,23,0.222,0.130434783,41.24559342
# 978,5832,92840,Rao K.J.,1986,nan,0,0,0,0,0,0,0,0,0,0,0,0,0,0,0,0,0,0,0,0,0,0,0,0,0,0,0,0,0,0,0,0,0,0,0,0,0,0,0,0,0,0,0,0,0,0,0,0,0,0,0,0,0,0,0,0,0,0,0,0,0,0,0,0,0,0,0,0,0,0,0,30,0,0,0,0,0,0,0,0,0,0,0,0,0,0,0,0,0,0,0,0,0,0,0,0,0,50,0,0,0,0,0,0,0,0,0,0,0,0,0,0,0,0,0,20,0,0,0,0,0,0,0,0,0,0,0,0,0,0,0,0,0,0,0,0,0,0,0,0,0,0,0,0,0,0,0,0,0,0,0,0,0,0,0,0,0,0,0,0,0,0,0,0,0,0,0,0,0,0,0,0,0,0,0,0,0,0,0,0,0,35.5,12.6,0.29,0.408730159,40.94143404
# 3235,34497,418283,Sidek H.A.A.,2006,nan,0,0,0,0,0,0,0,0,0,0,0,0,0,55.24487,0,0,0,0,0,0,0,0,0,0,0,0,0,0,0,0,0,0,0,0,0,0,0,0,0,0,0,0,0,0,0,0,0,0,0,0,0,0,0,0,0,0,0,0,0,0,0,0,0,0,0,0,0,0,0,0,0,0,0,0,0,0,0,0,0,0,0,0,0,0,0,0,0,0,0,0,0,0,0,0,0,0,0,0,0,0,0,0,0,0,0,0,0,0,0,0,0,0,0,0,0,0,0,0,0,0,0,0,0,0,0,0,0,0,0,0,0,0,0,0,0,0,0,0,0,0,0,0,0,0,0,0,0,0,0,0,0,0,0,44.75513,0,0,0,0,0,0,0,0,0,0,0,0,0,0,0,0,0,0,0,0,0,0,0,0,0,0,0,47,20.5,0.243,0.146341463,39.77717555
# 2976,2027,9635,Shaw R.R.,1971,nan,0,0,0,0,0,0,0,0,0,0,0,0,0,0,0,0,0,0,0,0,0,0,0,0,0,0,0,0,0,0,0,0,0,0,0,0,0,0,0,0,0,0,0,0,0,0,0,0,0,0,0,0,0,0,0,0,0,0,0,0,0,0,0,0,0,0,0,0,0,0,0,0,0,0,0,0,0,0,0,0,0,0,0,0,0,0,0,0,0,0,0,0,0,0,0,0,0,0,0,0,0,0,0,0,0,0,0,0,0,0,0,0,0,0,0,0,0,0,0,24.6,0,0,0,0,0,0,0,0,0,0,0,0,0,0,0,0,0,75.4,0,0,0,0,0,0,0,0,0,0,0,0,0,0,0,0,0,0,0,0,0,0,0,0,0,0,0,0,0,0,0,0,0,0,0,0,0,0,0,0,0,0,0,47.1,20.44,0.249,0.152152642,38.89452133
# 2555,34497,418281,Sidek H.A.A.,2006,nan,0,0,0,0,0,0,0,0,0,0,0,0,0,60.44743,0,0,0,0,0,0,0,0,0,0,0,0,0,0,0,0,0,0,0,0,0,0,0,0,0,0,0,0,0,0,0,0,0,0,0,0,0,0,0,0,0,0,0,0,0,0,0,0,0,0,0,0,0,0,0,0,0,0,0,0,0,0,0,0,0,0,0,0,0,0,0,0,0,0,0,0,0,0,0,0,0,0,0,0,0,0,0,0,0,0,0,0,0,0,0,0,0,0,0,0,0,0,0,0,0,0,0,0,0,0,0,0,0,0,0,0,0,0,0,0,0,0,0,0,0,0,0,0,0,0,0,0,0,0,0,0,0,0,0,39.55257,0,0,0,0,0,0,0,0,0,0,0,0,0,0,0,0,0,0,0,0,0,0,0,0,0,0,0,42,18,0.258,0.166666667,35.4005168
# 4693,34497,418284,Sidek H.A.A.,2006,nan,0,0,0,0,0,0,0,0,0,0,0,0,0,49.55777496,0,0,0,0,0,0,0,0,0,0,0,0,0,0,0,0,0,0,0,0,0,0,0,0,0,0,0,0,0,0,0,0,0,0,0,0,0,0,0,0,0,0,0,0,0,0,0,0,0,0,0,0,0,0,0,0,0,0,0,0,0,0,0,0,0,0,0,0,0,0,0,0,0,0,0,0,0,0,0,0,0,0,0,0,0,0,0,0,0,0,0,0,0,0,0,0,0,0,0,0,0,0,0,0,0,0,0,0,0,0,0,0,0,0,0,0,0,0,0,0,0,0,0,0,0,0,0,0,0,0,0,0,0,0,0,0,0,0,0,50.44222504,0,0,0,0,0,0,0,0,0,0,0,0,0,0,0,0,0,0,0,0,0,0,0,0,0,0,0,50,22,0.21,0.136363636,35.06493506
# 678,9898,149250,Coenen M.,1961,nan,0,0,0,0,0,0,0,0,0,0,0,0,0,66.66666667,0,0,0,0,0,0,0,0,0,0,0,0,0,0,0,0,0,0,0,0,0,0,0,0,0,0,0,0,0,0,0,0,0,0,0,0,0,0,0,0,0,0,0,0,0,0,0,0,0,0,0,0,0,0,0,0,0,0,0,0,0,0,0,0,0,0,0,0,0,0,0,0,0,0,0,0,0,0,0,0,0,0,0,0,0,0,33.33333333,0,0,0,0,0,0,0,0,0,0,0,0,0,0,0,0,0,0,0,0,0,0,0,0,0,0,0,0,0,0,0,0,0,0,0,0,0,0,0,0,0,0,0,0,0,0,0,0,0,0,0,0,0,0,0,0,0,0,0,0,0,0,0,0,0,0,0,0,0,0,0,0,0,0,0,0,0,0,0,0,42,15,0.3,0.4,33.33333333
# 3222,16472,158843,Livshits V.Ya.,1999,nan,0,0,0,0,0,0,0,0,0,0,0,0,0,0,0,0,0,0,0,0,0,0,0,0,0,0,0,0,0,0,0,0,0,0,0,0,0,0,0,0,0,0,0,0,0,0,0,0,0,0,0,0,0,0,0,0,0,0,0,0,0,0,0,0,0,0,0,0,0,0,0,0,0,0,0,0,0,0,0,0,0,0,0,0,0,0,0,0,0,0,0,0,0,0,0,0,0,0,0,0,25,0,0,0,0,0,0,0,0,0,0,0,0,0,0,0,0,0,0,0,0,0,0,0,0,0,0,0,0,0,0,0,0,0,0,0,0,51,0,0,0,0,0,0,0,0,0,0,0,0,0,0,0,0,0,0,0,15,0,0,0,0,0,0,0,0,0,0,0,0,0,0,0,0,0,0,0,0,0,0,9,87.1,33.04,0.243,0.318099274,30.90505087
# 5083,4204,50415,Molot V.A.,1992,nan,0,0,0,0,0,0,0,0,0,0,0,0,0,13.74745,0,0,0,0,0,0,0,0,0,0,0,0,0,0,0,0,0,0,0,0,0,0,0,0,0,0,0,0,0,0,0,0,0,0,0,0,0,0,0,0,0,0,0,0,0,0,0,0,0,0,0,0,0,0,0,0,0,0,0,0,0,0,0,0,0,0,0,0,0,0,0,0,0,0,0,0,0,0,0,0,0,0,0,0,0,0,24.23625,0,0,0,0,0,0,0,0,0,0,0,0,0,0,0,0,0,0,0,0,0,0,0,0,0,0,0,0,0,0,0,0,0,0,0,0,62.0163,0,0,0,0,0,0,0,0,0,0,0,0,0,0,0,0,0,0,0,0,0,0,0,0,0,0,0,0,0,0,0,0,0,0,0,0,0,0,0,0,0,0,0,72.7,29.6,0.182,0.228040541,25.2970003
# 100,8859,81566,Sidkey M.A.,1995,nan,0,0,0,0,0,0,0,0,0,0,0,0,0,0,0,0,0,0,0,0,0,0,0,0,0,0,0,0,0,0,0,0,0,0,0,0,0,0,0,0,0,0,0,0,0,0,0,0,0,0,0,0,0,0,0,0,0,0,0,0,0,0,0,0,0,0,0,0,0,0,0,0,0,0,0,0,0,0,0,0,0,0,0,0,0,0,0,0,0,0,0,0,0,0,0,0,0,0,0,0,0,0,0,0,0,0,0,0,0,0,0,0,0,0,0,0,0,0,0,0,0,0,0,0,0,0,0,0,0,0,0,0,0,0,0,0,0,0,0,0,0,0,0,0,0,0,0,0,0,0,0,0,0,75,0,0,0,0,0,0,0,0,0,0,0,0,0,25,0,0,0,0,0,0,0,0,0,0,0,0,0,27,9.4,0.351,0.436170213,24.26501788
# 4685,31272,393040,Annapurna K.,1994,nan,0,0,0,0,0,0,0,0,0,0,0,0,0,0,0,0,0,0,0,0,0,0,0,0,0,0,0,0,0,0,0,0,0,0,0,0,0,0,0,0,0,0,0,0,0,0,0,0,0,0,0,0,0,0,0,0,0,0,0,0,30,0,0,0,0,0,0,0,0,0,0,0,0,0,0,0,0,0,0,0,0,0,0,10,0,0,0,0,0,0,0,0,0,0,0,0,0,0,0,0,10,0,0,0,0,0,0,0,0.1,0,0,0,0,0,0,0,0,0,0,0,0,0,0,0,0,0,0,0,0,0,0,0,0,0,0,0,0,0,0,0,0,0,0,0,0,0,0,0,0,0,0,0,0,0,0,0,0,0,0,0,0,0,0,0,0,0,0,49.9,0,0,0,0,0,0,0,0,0,0,0,0,0,381,151.2,0.21,0.259920635,23.77173091
# 5001,27734,359598,Deriano S.,2004,nan,0,0,0,2,0,0,0,0,0,0,0,0,0,0,0,0,0,0,0,0,0,0,0,0,5,0,0,0,0,0,0,0,0,0,0,0,0,0,0,0,0,0,0,0,0,0,0,0,0,0,0,0,0,0,0,0,0,0,0,0,0,0,0,0,0,0,0,0,0,0,0,0,0,0,0,0,0,0,0,0,0,0,0,0,0,0,0,0,0,0,0,0,0,0,0,0,0,0,0,0,15,0,0,0,0,0,0,0,0,0,0,0,0,0,0,0,0,0,0,0,0,0,0,0,0,0,0,0,0,0,0,0,0,0,0,0,0,78,0,0,0,0,0,0,0,0,0,0,0,0,0,0,0,0,0,0,0,0,0,0,0,0,0,0,0,0,0,0,0,0,0,0,0,0,0,0,0,0,0,0,0,68.9,29.9,0.195,0.152173913,21.96209588
# 2864,9898,41103,Coenen M.,1961,nan,0,0,0,0,0,0,0,0,0,0,0,0,0,33.33333333,0,0,0,0,0,0,0,0,0,0,0,0,0,0,0,0,0,0,0,0,0,0,0,0,0,0,0,0,0,0,0,0,0,0,0,0,0,0,0,0,0,0,0,0,0,0,0,0,0,0,0,0,0,0,0,0,0,0,0,0,0,0,0,0,0,0,0,0,0,0,0,0,0,0,0,0,0,0,0,0,0,0,0,0,0,0,33.33333333,0,0,0,0,0,0,0,0,0,0,0,0,0,0,0,0,0,0,0,0,0,0,0,0,0,0,0,0,0,0,0,0,0,0,0,0,33.33333333,0,0,0,0,0,0,0,0,0,0,0,0,0,0,0,0,0,0,0,0,0,0,0,0,0,0,0,0,0,0,0,0,0,0,0,0,0,0,0,0,0,0,0,120,46,0.25,0.304347826,21.73913043
# 590,36224,433575,Fukawa Y.,2009,nan,0,0,0,0,0,0,0,0,0,0,0,0,0,55,0,0,0,0,0,0,0,0,0,0,0,0,0,0,0,0,0,0,0,0,0,0,0,0,0,0,0,0,0,0,0,0,0,0,0,0,0,0,0,0,0,0,0,0,0,0,0,0,0,0,0,0,0,0,0,0,0,0,0,0,0,0,0,0,0,0,0,0,0,0,0,0,0,0,0,0,0,0,0,0,0,0,0,0,0,0,45,0,0,0,0,0,0,0,0,0,0,0,0,0,0,0,0,0,0,0,0,0,0,0,0,0,0,0,0,0,0,0,0,0,0,0,0,0,0,0,0,0,0,0,0,0,0,0,0,0,0,0,0,0,0,0,0,0,0,0,0,0,0,0,0,0,0,0,0,0,0,0,0,0,0,0,0,0,0,0,0,52,19,0.303,0.368421053,21.59110648
# 413,8381,59088,Delben A.,1993,nan,0,0,0,0,5,0,0,0,0,0,0,0,0,0,0,17.5,0,0,0,0,0,0,0,0,0,0,0,0,0,0,0,0,0,0,0,0,0,0,0,0,0,0,0,0,0,0,0,0,0,0,0,0,0,0,0,0,0,0,0,0,0,0,0,0,0,0,0,0,0,0,0,0,0,0,0,0,0,0,0,0,0,3.3,0,0,0,0,0,0,0,0,0,0,0,0,0,0,0,0,0,0,0,0,0,0,17.2,0,0,0,0,0,0,0,0,0,0,0,0,0,0,0,0,0,0,0,0,0,0,0,0,0,0,0,0,0,0,0,0,0,0,0,0,0,0,0,0,0,0,0,0,0,0,0,0,0,0,0,0,0,0,0,0,0,0,0,0,0,0,0,0,0,0,0,0,0,0,0,0,0,0,57,0,54.2,21.8,0.31,0.243119266,21.5744303
# 83,8859,81565,Sidkey M.A.,1995,nan,0,0,0,0,0,0,0,0,0,0,0,0,0,0,0,0,0,0,0,0,0,0,0,0,0,0,0,0,0,0,0,0,0,0,0,0,0,0,0,0,0,0,0,0,0,0,0,0,0,0,0,0,0,0,0,0,0,0,0,0,0,0,0,0,0,0,0,0,0,0,0,0,0,0,0,0,0,0,0,0,0,0,0,0,0,0,0,0,0,0,0,0,0,0,0,0,0,0,0,0,0,0,0,0,0,0,0,0,0,0,0,0,0,0,0,0,0,0,0,0,0,0,0,0,0,0,0,0,0,0,0,0,0,0,0,0,0,0,0,0,0,0,0,0,0,0,0,0,0,0,0,0,0,80,0,0,0,0,0,0,0,0,0,0,0,0,0,20,0,0,0,0,0,0,0,0,0,0,0,0,0,23.6,8.2,0.362,0.43902439,21.27745587
# 2865,9898,41108,Coenen M.,1961,nan,0,0,0,0,0,0,0,0,0,0,0,0,0,6.6666672,0,0,0,0,0,0,0,0,0,0,0,0,0,0,0,0,0,0,0,0,0,0,0,0,0,0,0,0,0,0,0,0,0,0,0,0,0,0,0,0,0,0,0,0,0,0,0,0,0,0,0,0,0,0,0,0,0,0,0,0,0,0,0,0,0,0,0,0,0,0,0,0,0,0,0,0,0,0,0,0,0,0,0,0,0,0,33.333331,0,0,0,0,0,0,0,0,0,0,0,0,0,0,0,0,0,0,0,0,0,0,0,0,0,0,0,0,0,0,0,0,0,0,0,0,60.0000018,0,0,0,0,0,0,0,0,0,0,0,0,0,0,0,0,0,0,0,0,0,0,0,0,0,0,0,0,0,0,0,0,0,0,0,0,0,0,0,0,0,0,0,79,33,0.25,0.196969697,21.21212121
# 1717,28787,373202,Kodama M.,1999,nan,0,0,0,0,0,0,0,0,0,0,0,0,0,87.6,0,0,0,0,0,0,0,0,0,0,0,0,0,0,0,0,0,0,0,0,0,0,0,0,0,0,0,0,0,0,0,0,0,0,0,0,0,0,0,0,0,0,0,0,0,0,0,0,0,0,0,0,0,0,0,0,0,0,0,0,0,0,0,0,0,0,0,0,0,12.4,0,0,0,0,0,0,0,0,0,0,0,0,0,0,0,0,0,0,0,0,0,0,0,0,0,0,0,0,0,0,0,0,0,0,0,0,0,0,0,0,0,0,0,0,0,0,0,0,0,0,0,0,0,0,0,0,0,0,0,0,0,0,0,0,0,0,0,0,0,0,0,0,0,0,0,0,0,0,0,0,0,0,0,0,0,0,0,0,0,0,0,0,0,0,0,0,0,40,15,0.275,0.333333333,21.21212121
# 1754,25303,303499,Hilton A.R.,1975,nan,0,0,0,0,0,0,10,0,0,0,0,0,0,0,0,0,0,0,0,0,0,0,0,0,0,0,0,0,0,0,0,0,0,0,0,0,0,0,0,0,0,0,0,0,0,0,0,0,0,0,0,0,0,0,0,0,0,0,0,30,0,0,0,0,0,0,0,0,0,0,0,0,0,0,0,0,0,0,0,0,0,0,0,0,0,0,0,0,0,0,0,0,0,0,0,0,0,0,0,0,0,0,0,0,0,0,0,0,0,0,0,0,0,0,0,0,0,0,0,0,0,0,0,0,0,0,0,0,30,0,0,0,0,30,0,0,0,0,0,0,0,0,0,0,0,0,0,0,0,0,0,0,0,0,0,0,0,0,0,0,0,0,0,0,0,0,0,0,0,0,0,0,0,0,0,0,0,0,0,0,0,18.7,7.032,0.274,0.32963595,20.30509122
# 32,24565,300454,Sidkey M.A.,2002,nan,0,0,0,0,0,0,0,0,0,0,0,0,0,0,0,0,0,0,0,0,0,0,0,0,0,0,0,0,0,0,0,0,0,0,0,0,0,0,0,0,0,0,0,0,0,0,0,0,0,0,0,0,0,0,0,0,0,0,0,0,0,0,0,0,0,0,0,0,0,0,0,0,0,0,0,0,0,0,0,0,0,0,0,15,0,0,0,0,0,0,0,0,0,0,0,0,0,0,0,0,0,0,0,0,0,0,15,0,0,0,0,0,0,0,0,0,0,0,0,0,0,0,0,0,0,0,0,0,0,0,0,0,0,0,0,0,0,0,0,0,0,0,0,0,0,0,0,0,0,0,0,0,0,70,0,0,0,0,0,0,0,0,0,0,0,0,0,0,0,0,0,0,0,0,0,0,0,0,0,0,0,30.7,10.21,0.42,0.503428012,19.86381232
# 4842,32592,389346,Marzouk S.Y.,2007,nan,0,0,0,0,0,0,0,0,0,0,0,0,0,72.32328554,0,0,0,0,0,0,0,0,0,0,0,0,0,0,0,0,0,0,0,0,0,0,0,0,0,0,0.084399983,0,0,0,0,0,0,0,0,0,0,0,0,0,0,0,0,0,0,0,0,0,0,0,0,0,0,0,0,0,0,0,0,0,0,0,0,0,0,0,0,0,0,0,0,0,0,0,0,0,0,0,0,0,0,0,0,0,0,0,10.83198783,0,0,0,0,0,0,0,0,0,0,0,0,0,0,0,0,0,0,0,0,0,0,0,0,0,0,0,0,0,0,0,0,0,0,0,0,16.76032665,0,0,0,0,0,0,0,0,0,0,0,0,0,0,0,0,0,0,0,0,0,0,0,0,0,0,0,0,0,0,0,0,0,0,0,0,0,0,0,0,0,0,0,72.3,31.1,0.202,0.162379421,19.61414791
# 217,8859,81567,Sidkey M.A.,1995,nan,0,0,0,0,0,0,0,0,0,0,0,0,0,0,0,0,0,0,0,0,0,0,0,0,0,0,0,0,0,0,0,0,0,0,0,0,0,0,0,0,0,0,0,0,0,0,0,0,0,0,0,0,0,0,0,0,0,0,0,0,0,0,0,0,0,0,0,0,0,0,0,0,0,0,0,0,0,0,0,0,0,0,0,0,0,0,0,0,0,0,0,0,0,0,0,0,0,0,0,0,0,0,0,0,0,0,0,0,0,0,0,0,0,0,0,0,0,0,0,0,0,0,0,0,0,0,0,0,0,0,0,0,0,0,0,0,0,0,0,0,0,0,0,0,0,0,0,0,0,0,0,0,0,70,0,0,0,0,0,0,0,0,0,0,0,0,0,30,0,0,0,0,0,0,0,0,0,0,0,0,0,30.5,11,0.324,0.386363636,19.24803591
# 5222,2027,9461,Shaw R.R.,1971,nan,0,0,0,0,0,0,0,0,0,0,0,0,0,0,0,0,0,0,0,0,0,0,0,0,0,0,0,0,0,0,0,0,0,0,0,0,0,0,0,0,0,0,0,0,0,0,0,0,0,0,0,0,0,0,0,0,0,0,0,0,0,0,0,0,0,0,0,0,0,0,0,0,0,0,0,0,0,0,0,0,0,0,0,15,0,0,0,0,0,0,0,0,0,0,0,0,0,0,0,0,0,0,0,0,0,0,0,0,0,0,0,0,0,0,0,0,0,0,0,0,0,0,0,0,0,0,0,0,0,0,0,0,0,0,0,0,0,85,0,0,0,0,0,0,0,0,0,0,0,0,0,0,0,0,0,0,0,0,0,0,0,0,0,0,0,0,0,0,0,0,0,0,0,0,0,0,0,0,0,0,0,76.4,32.15,0.158,0.188180404,19.10152174
# 5125,27734,359600,Deriano S.,2004,nan,0,0,0,2,0,0,0,0,0,0,0,0,0,0,0,0,0,0,0,0,0,0,0,0,0,0,0,0,0,0,0,0,0,0,0,0,0,0,0,0,0,0,0,0,0,0,0,0,0,0,0,0,0,0,0,0,0,0,0,0,0,0,0,0,0,0,0,0,0,0,0,0,0,0,0,0,0,0,0,0,0,0,0,0,0,0,0,0,0,0,0,5,0,0,0,0,0,0,0,0,15,0,0,0,0,0,0,0,0,0,0,0,0,0,0,0,0,0,0,0,0,0,0,0,0,0,0,0,0,0,0,0,0,0,0,0,0,78,0,0,0,0,0,0,0,0,0,0,0,0,0,0,0,0,0,0,0,0,0,0,0,0,0,0,0,0,0,0,0,0,0,0,0,0,0,0,0,0,0,0,0,66.6,27.6,0.174,0.206521739,18.69065467
# 1474,14883,141340,Coenen M.,1962,nan,0,0,0,0,0,0,0,0,0,0,0,0,0,0,0,0,0,0,0,0,0,0,0,0,0,0,0,0,0,0,0,0,0,0,0,0,0,0,0,0,0,0,0,0,0,0,0,0,0,0,0,0,0,0,0,0,0,0,0,0,0,0,0,0,0,0,0,0,0,0,0,0,0,0,0,0,0,0,0,0,0,0,0,0,0,0,0,0,0,0,0,0,0,0,0,0,0,0,0,0,20,0,0,0,0,0,0,0,0,0,0,0,0,0,0,0,0,0,0,0,0,0,0,0,0,0,0,0,0,0,0,0,0,0,0,0,0,80,0,0,0,0,0,0,0,0,0,0,0,0,0,0,0,0,0,0,0,0,0,0,0,0,0,0,0,0,0,0,0,0,0,0,0,0,0,0,0,0,0,0,0,55.5,22.6,0.28,0.227876106,18.61567636
# 3128,38438,450563,Connelly A.J.,2011,nan,0,0,0,2.609550039,0,0,0,0,0,0,0,0,0,2.423567892,0,0,7.152977215,0,0,0,0,0,0,0,12.32477351,0,0,0,0,0,0,0,0,0,0,0,0,0,0,0,0,0,0,0,0,0,0,0,0,0,1.117994876,0,0,0,0,0,0,0,0,0,0,0,0,0,0,0,0,0,0,0,0,0.055115607,0,0,0,0,0,0,0,0,0,0,0,13.46504828,0,0,0,0,0,0,0,0.257622919,0,0,0,0,0,0,0,0,8.062388047,0,0,0,0,0,0,0,0,0,0,0,0,0,0,0,0,0,0,0,0,0,0,0,0,0,0,0,0,0,0,0,0,0,0,0,0,52.2758904,0,0,0,0,0,0,0,0,0,0.212938824,0,0,0,0,0,0,0,0,0,0,0,0,0,0,0,0,0,0,0,0,0,0,0,0,0,0,0,0,0,0,0,0,0.042132387,85,32.9,0.246,0.291793313,18.61516791
# 878,14940,152088,Abd El0Moneim A,1998,nan,0,0,0,0,0,0,0,0,0,0,0,0,0,0,0,0,0,0,0,0,0,0,0,0,5,0,0,0,0,0,0,0,0,0,0,0,0,0,0,0,0,0,0,0,0,0,0,0,0,0,0,0,0,0,0,0,0,0,0,0,0,0,0,0,0,0,0,0,0,0,0,3,0,0,0,0,0,0,0,0,0,0,0,0,0,0,0,0,0,0,0,0,0,0,0,0,0,0,0,0,12,0,0,0,0,0,0,0,0,0,0,0,0,0,0,0,0,0,0,15,0,0,0,0,0,0,0,0,0,0,0,0,0,0,0,0,0,65,0,0,0,0,0,0,0,0,0,0,0,0,0,0,0,0,0,0,0,0,0,0,0,0,0,0,0,0,0,0,0,0,0,0,0,0,0,0,0,0,0,0,0,67,27.03,0.294,0.23936367,18.58378572
# 881,14970,152280,Abd El0Moneim A,1998,nan,0,0,0,0,0,0,0,0,0,0,0,0,0,0,0,0,0,0,0,0,0,0,0,0,5,0,0,0,0,0,0,0,0,0,0,0,0,0,0,0,0,0,0,0,0,0,0,0,0,0,0,0,0,0,0,0,0,0,0,0,0,0,0,0,0,0,0,0,0,0,0,3,0,0,0,0,0,0,0,0,0,0,0,0,0,0,0,0,0,0,0,0,0,0,0,0,0,0,0,0,12,0,0,0,0,0,0,0,0,0,0,0,0,0,0,0,0,0,0,15,0,0,0,0,0,0,0,0,0,0,0,0,0,0,0,0,0,65,0,0,0,0,0,0,0,0,0,0,0,0,0,0,0,0,0,0,0,0,0,0,0,0,0,0,0,0,0,0,0,0,0,0,0,0,0,0,0,0,0,0,0,67,27.03,0.294,0.23936367,18.58378572
# 4435,4204,50416,Molot V.A.,1992,nan,0,0,0,0,0,0,0,0,0,0,0,0,0,21.8,0,0,0,0,0,0,0,0,0,0,0,0,0,0,0,0,0,0,0,0,0,0,0,0,0,0,0,0,0,0,0,0,0,0,0,0,0,0,0,0,0,0,0,0,0,0,0,0,0,0,0,0,0,0,0,0,0,0,0,0,0,0,0,0,0,0,0,0,0,0,0,0,0,0,0,0,0,0,0,0,0,0,0,0,0,0,22,0,0,0,0,0,0,0,0,0,0,0,0,0,0,0,0,0,0,0,0,0,0,0,0,0,0,0,0,0,0,0,0,0,0,0,0,56.2,0,0,0,0,0,0,0,0,0,0,0,0,0,0,0,0,0,0,0,0,0,0,0,0,0,0,0,0,0,0,0,0,0,0,0,0,0,0,0,0,0,0,0,76.9,32.6,0.219,0.179447853,18.06034121
# 3446,37171,441459,Mairaj A.K.,2000,nan,0,0,0,0,0,0,0,0,0,0,0,0,0,0,0,0,0,0,0,0,0,0,0,0,0,0,0,0,0,0,0,0,0,0,0,0,0,0,0,0,0,0,0,0,0,0,0,0,0,0,0,0,0,0,65,0,0,0,0,0,0,0,0,0,0,0,0,0,0,0,0,0,0,0,0,0,0,0,0,3,32,0,0,0,0,0,0,0,0,0,0,0,0,0,0,0,0,0,0,0,0,0,0,0,0,0,0,0,0,0,0,0,0,0,0,0,0,0,0,0,0,0,0,0,0,0,0,0,0,0,0,0,0,0,0,0,0,0,0,0,0,0,0,0,0,0,0,0,0,0,0,0,0,0,0,0,0,0,0,0,0,0,0,0,0,0,0,0,0,0,0,0,0,0,0,0,0,0,0,0,0,59,23,0.24,0.282608696,17.75362319
# 71,8859,81570,Sidkey M.A.,1995,nan,0,0,0,0,0,0,0,0,0,0,0,0,0,0,0,0,0,0,0,0,0,0,0,0,0,0,0,0,0,0,0,0,0,0,0,0,0,0,0,0,0,0,0,0,0,0,0,0,0,0,0,0,0,0,0,0,0,0,0,0,0,0,0,0,0,0,0,0,0,0,0,0,0,0,0,0,0,0,0,0,0,0,0,0,0,0,0,0,0,0,0,0,0,0,0,0,0,0,0,0,0,0,0,0,0,0,0,0,0,0,0,0,0,0,0,0,0,0,0,0,0,0,0,0,0,0,0,0,0,0,0,0,0,0,0,0,0,0,0,0,0,0,0,0,0,0,0,0,0,0,0,0,0,55,0,0,0,0,0,0,0,0,0,0,0,0,0,45,0,0,0,0,0,0,0,0,0,0,0,0,0,29.5,10.3,0.367,0.432038835,17.72175339
# 3951,27722,359744,Schrimpf C.,1984,nan,0,0,0,0,0,0,0,0,0,0,0,0,0,0,0,0,0,0,0,0,0,0,0,0,10.55072257,0,0,0,0,0,0,0,0,0,0,0,0,0,0,0,0,0,0,0,0,0,0,0,0,0,0,0,0,0,0,0,0,0,0,0,0,0,0,0,0,0,0,0,0,0,0,0,0,0,0,0,0,0,0,0,0,0,0,0,0,0,0,0,0,0,0,0,0,0,0,0,0,0,0,0,16.88115611,0,0,0,0,0,0,0,0,0,0,0,0,0,0,0,0,0,0,0,0,0,0,0,0,0,0,0,0,0,0,0,0,0,0,2.75399284,0,69.81412848,0,0,0,0,0,0,0,0,0,0,0,0,0,0,0,0,0,0,0,0,0,0,0,0,0,0,0,0,0,0,0,0,0,0,0,0,0,0,0,0,0,0,0,81.8,32.2,0.23,0.270186335,17.47231974
# 4131,5798,92560,Singh S.,1989,nan,0,0,0,0,0,0,0,0,0,0,0,0,0,70,0,0,0,0,0,0,0,0,0,0,0,0,0,0,0,0,0,0,0,0,0,0,0,0,0,0,0,0,0,0,0,0,0,0,0,0,0,0,0,0,0,0,0,0,0,0,0,0,0,0,0,0,0,0,0,0,0,0,0,0,0,0,0,0,0,0,0,0,0,5,0,0,0,0,0,0,0,0,0,0,0,0,0,0,0,0,25,0,0,0,0,0,0,0,0,0,0,0,0,0,0,0,0,0,0,0,0,0,0,0,0,0,0,0,0,0,0,0,0,0,0,0,0,0,0,0,0,0,0,0,0,0,0,0,0,0,0,0,0,0,0,0,0,0,0,0,0,0,0,0,0,0,0,0,0,0,0,0,0,0,0,0,0,0,0,0,0,67.5,26.68,0.226,0.264992504,17.25332024
# 2601,35365,425188,Abd El Latif L.,2005,nan,0,0,0,0,0,0,0,0,0,0,0,0,0,49.7996,0,0,0,0,0,0,0,0,0,0,0,0,0,0,0,0,0,0,0,0,0,0,0,0,0,0,0,0,0,0,0,0,0,0,0,0,0,0,0,0,0,0,0,0,0,0,0,0,0,0,0,0,0,0,0,0,0,0,0,0,0,0,0,0,0,0,0,0,0,0,0,0,0,0,0,0,0,0,0,0,0,0,0,0,0,0,19.83968,0,0,0,0,0,0,0,0,0,0,0,0,0,0,0,0,0,0,0,0,0,0,0,0,0,0,0,0,0,0,0,0,0,0,0,0,30.36072,0,0,0,0,0,0,0,0,0,0,0,0,0,0,0,0,0,0,0,0,0,0,0,0,0,0,0,0,0,0,0,0,0,0,0,0,0,0,0,0,0,0,0,67.6,27.87,0.257,0.212773592,17.20871919
# 2422,39802,466080,Mohajerani A.,2012,nan,0,0,0,0,0,0,0,0,0,0,0,0,0,0,0,0,0,0,0,0,0,0,0,0,0,0,0,0,0,0,0,0,0,0,0,0,0,0,0,0,0,0,0,0,0,0,0,0,0,0,0,0,0,0,0,0,0,0,0,0,0,0,0,0,0,0,0,0,0,0,0,0,0,0,0,0,0,0,0,0,0,0,0,0,0,0,0,0,0,0,0,0,0,0,0,0,0,0,0,0,40,0,0,0,0,0,0,0,0,0,0,0,0,0,0,0,0,0,0,0,0,0,0,0,0,0,0,0,0,0,0,0,0,0,0,0,0,60,0,0,0,0,0,0,0,0,0,0,0,0,0,0,0,0,0,0,0,0,0,0,0,0,0,0,0,0,0,0,0,0,0,0,0,0,0,0,0,0,0,0,0,60,23,0.26,0.304347826,17.05685619
# 1244,36224,433572,Fukawa Y.,2009,nan,0,0,0,0,0,0,0,0,0,0,0,0,0,61,0,0,0,0,0,0,0,0,0,0,0,0,0,0,0,0,0,0,0,0,0,0,0,0,0,0,0,0,0,0,0,0,0,0,0,0,0,0,0,0,0,0,0,0,0,0,0,0,0,0,0,0,0,0,0,0,0,0,0,0,0,0,0,0,0,0,0,0,0,0,0,0,0,0,0,0,0,0,0,0,0,0,0,0,0,0,39,0,0,0,0,0,0,0,0,0,0,0,0,0,0,0,0,0,0,0,0,0,0,0,0,0,0,0,0,0,0,0,0,0,0,0,0,0,0,0,0,0,0,0,0,0,0,0,0,0,0,0,0,0,0,0,0,0,0,0,0,0,0,0,0,0,0,0,0,0,0,0,0,0,0,0,0,0,0,0,0,56,21,0.286,0.333333333,16.55011655
# 1658,35142,423429,Fukawa Y.,2008,nan,0,0,0,0,0,0,0,0,0,0,0,0,0,48,0,0,0,0,0,0,0,0,0,0,0,0,0,0,0,0,0,0,0,0,0,0,0,0,0,0,0,0,0,0,0,0,0,0,0,0,0,0,0,0,0,0,0,0,0,0,0,0,0,0,0,0,0,0,0,0,0,0,0,0,0,0,0,0,0,0,0,0,0,52,0,0,0,0,0,0,0,0,0,0,0,0,0,0,0,0,0,0,0,0,0,0,0,0,0,0,0,0,0,0,0,0,0,0,0,0,0,0,0,0,0,0,0,0,0,0,0,0,0,0,0,0,0,0,0,0,0,0,0,0,0,0,0,0,0,0,0,0,0,0,0,0,0,0,0,0,0,0,0,0,0,0,0,0,0,0,0,0,0,0,0,0,0,0,0,0,0,82,31,0.277,0.322580645,16.45510656
# 3894,3852,4462,Appen A.A.,1959,nan,0,0,0,0,0,0,0,0,0,0,0,0,0,16,0,0,0,0,0,0,0,0,0,0,0,0,0,0,0,0,0,0,0,0,0,0,0,0,0,0,0,0,0,0,0,0,0,0,0,0,0,0,0,0,0,0,0,0,0,0,0,0,0,0,0,0,0,0,0,0,0,0,0,0,0,0,0,0,0,0,0,0,0,0,0,0,0,0,0,0,0,0,0,0,0,0,0,0,0,0,16,0,0,0,0,0,0,0,0,0,0,0,0,0,0,0,0,0,0,0,0,0,0,0,0,0,0,0,0,0,0,0,0,0,0,0,0,68,0,0,0,0,0,0,0,0,0,0,0,0,0,0,0,0,0,0,0,0,0,0,0,0,0,0,0,0,0,0,0,0,0,0,0,0,0,0,0,0,0,0,0,78.4,32.86,0.23,0.192939744,16.11315462
# 798,7347,93920,Shinkai N.,1981,nan,0,0,0,0,0,0,0,0,0,0,0,0,0,30,0,0,0,0,0,0,0,0,0,0,0,0,0,0,0,0,0,0,0,0,0,0,0,0,0,0,0,0,0,0,0,0,0,0,0,0,0,0,0,0,0,0,0,0,0,0,0,0,0,0,0,0,0,0,0,0,0,0,0,0,0,0,0,0,0,0,0,0,0,0,0,0,0,0,0,0,0,0,0,0,0,0,0,0,0,0,0,0,0,0,0,0,0,0,0,0,0,0,0,0,0,0,0,0,0,35,0,0,0,0,0,0,0,0,0,0,0,0,0,0,0,0,0,0,0,0,0,0,0,0,0,0,0,0,0,0,0,0,0,0,0,0,0,0,0,0,0,0,0,0,0,0,0,0,0,0,0,0,0,0,0,0,0,35,0,0,0,61.3,22.8,0.297,0.344298246,15.92533522
# 2014,36826,438543,Hilton A.R.,1993,nan,0,0,0,0,0,0,12,0,0,0,0,0,0,0,0,0,0,0,0,0,0,0,0,0,0,0,0,0,0,0,0,0,0,0,0,0,0,0,0,0,0,0,0,0,0,0,0,0,0,0,0,0,0,0,0,0,0,0,0,33,0,0,0,0,0,0,0,0,0,0,0,0,0,0,0,0,0,0,0,0,0,0,0,0,0,0,0,0,0,0,0,0,0,0,0,0,0,0,0,0,0,0,0,0,0,0,0,0,0,0,0,0,0,0,0,0,0,0,0,0,0,0,0,0,0,0,0,0,0,0,0,0,0,55,0,0,0,0,0,0,0,0,0,0,0,0,0,0,0,0,0,0,0,0,0,0,0,0,0,0,0,0,0,0,0,0,0,0,0,0,0,0,0,0,0,0,0,0,0,0,0,22,8.963,0.27,0.227267656,15.8267941
# 4219,3846,12319,Gan Fuxi,1959,nan,0,0,0,0,0,0,0,0,0,0,0,0,0,0,0,0,0,0,18,0,0,0,0,0,0,0,0,0,0,0,0,0,0,0,0,0,0,0,0,0,0,0,0,0,0,0,0,0,0,0,0,0,0,0,0,0,0,0,0,0,0,0,0,0,0,0,0,0,0,0,0,0,0,0,0,0,0,0,0,0,0,0,0,0,0,0,0,0,0,0,0,0,0,0,0,0,0,0,0,0,12,0,0,0,0,0,0,0,0,0,0,0,0,0,0,0,0,0,0,0,0,0,0,0,0,0,0,0,0,0,0,0,0,0,0,0,0,70,0,0,0,0,0,0,0,0,0,0,0,0,0,0,0,0,0,0,0,0,0,0,0,0,0,0,0,0,0,0,0,0,0,0,0,0,0,0,0,0,0,0,0,77.4,32.56,0.224,0.188574939,15.81475956
# 2579,7347,93926,Shinkai N.,1981,nan,0,0,0,0,0,0,0,0,0,0,0,0,0,50,0,0,0,0,0,0,0,0,0,0,0,0,0,0,0,0,0,0,0,0,0,0,0,0,0,0,0,0,0,0,0,0,0,0,0,0,0,0,0,0,0,0,0,0,0,0,0,0,0,0,0,0,0,0,0,0,0,0,0,0,0,0,0,0,0,0,0,0,0,0,0,0,0,0,0,0,0,0,0,0,0,0,0,0,0,0,0,0,0,0,0,0,0,0,0,0,0,0,0,0,0,0,0,0,0,50,0,0,0,0,0,0,0,0,0,0,0,0,0,0,0,0,0,0,0,0,0,0,0,0,0,0,0,0,0,0,0,0,0,0,0,0,0,0,0,0,0,0,0,0,0,0,0,0,0,0,0,0,0,0,0,0,0,0,0,0,0,61.1,25.1,0.257,0.217131474,15.5130451
# 2228,35142,423425,Fukawa Y.,2008,nan,0,0,0,0,0,0,0,0,0,0,0,0,0,64,0,0,0,0,0,0,0,0,0,0,0,0,0,0,0,0,0,0,0,0,0,0,0,0,0,0,0,0,0,0,0,0,0,0,0,0,0,0,0,0,0,0,0,0,0,0,0,0,0,0,0,0,0,0,0,0,0,0,0,0,0,0,0,0,0,0,0,0,0,36,0,0,0,0,0,0,0,0,0,0,0,0,0,0,0,0,0,0,0,0,0,0,0,0,0,0,0,0,0,0,0,0,0,0,0,0,0,0,0,0,0,0,0,0,0,0,0,0,0,0,0,0,0,0,0,0,0,0,0,0,0,0,0,0,0,0,0,0,0,0,0,0,0,0,0,0,0,0,0,0,0,0,0,0,0,0,0,0,0,0,0,0,0,0,0,0,0,86,33,0.263,0.303030303,15.22064754
# 3779,10017,97273,Rao K.J.,1986,nan,0,0,0,0,0,0,0,0,0,0,0,0,0,0,0,0,0,0,0,0,0,0,0,0,0,0,0,0,0,0,0,0,0,0,0,0,0,0,0,0,0,0,0,0,0,0,0,0,0,0,0,0,0,0,0,0,0,0,0,0,0,0,0,0,0,0,0,0,0,0,0,0,0,0,0,0,0,0,0,0,0,0,0,0,0,0,0,0,0,0,0,0,0,0,0,0,0,60,0,0,0,0,0,0,0,0,0,0,0,0,0,0,0,0,0,20,0,0,0,20,0,0,0,0,0,0,0,0,0,0,0,0,0,0,0,0,0,0,0,0,0,0,0,0,0,0,0,0,0,0,0,0,0,0,0,0,0,0,0,0,0,0,0,0,0,0,0,0,0,0,0,0,0,0,0,0,0,0,0,0,0,53,20.9,0.233,0.267942584,14.99681705
# 3450,38135,449545,West Y.D.,2000,nan,0,0,0,0,0,0,0,0,0,0,0,0,0,0,0,0,0,0,0,0,0,0,0,0,0,0,0,0,0,0,0,0,0,0,0,0,0,0,0,0,0,0,0,0,0,0,0,0,0,0,0,0,0,0,70,0,0,0,0,0,0,0,0,0,0,0,0,0,0,0,0,0,0,0,0,0,0,0,0,0,30,0,0,0,0,0,0,0,0,0,0,0,0,0,0,0,0,0,0,0,0,0,0,0,0,0,0,0,0,0,0,0,0,0,0,0,0,0,0,0,0,0,0,0,0,0,0,0,0,0,0,0,0,0,0,0,0,0,0,0,0,0,0,0,0,0,0,0,0,0,0,0,0,0,0,0,0,0,0,0,0,0,0,0,0,0,0,0,0,0,0,0,0,0,0,0,0,0,0,0,0,59,24.5,0.24,0.204081633,14.96598639
# 1391,28483,380555,El0Adawy A.,2004,nan,0,0,0,0,0,0,0,0,0,0,0,0,0,78.43137471,0,0,0,0,0,0,0,0,0,0,0,0,0,0,0,0,0,0,0,0,0,0,0,0,0,0,0,0,0,0,0,0,0,0,0,0,0,0,0,0,0,0,0,0,0,0,0,0,0,0,0,0,0,0,0,0,0,0,0,0,0,0,0,0,0,0,0,0,0,0,0,0,0,0,0,0,0,0,0,0,0,0,0,0,0,0,19.60784118,0,0,0,0,0,0,0,0,0,0,0,0,0,0,0,0,0,0,0,0,0,0,0,0,0,0,0,0,0,0,0,0,0,0,0,0,0,0,0,0,0,0,0,0,0,0,0,0,0,0,0,0,0,0,0,0,1.960784118,0,0,0,0,0,0,0,0,0,0,0,0,0,0,0,0,0,0,0,0,0,0,0,58.5,23.58,0.281,0.240458015,14.42775257
# 5046,26065,354050,Melnichenko T.N,2002,nan,0,0,0,0,0,0,0,0,0,0,0,0,0,0,0,0,0,0,0,0,0,10,0,0,0,0,0,0,0,0,0,0,0,0,0,0,0,0,0,0,0,0,0,0,0,0,0,0,0,0,0,0,0,0,0,0,0,0,0,0,0,0,0,0,0,0,0,0,0,0,0,0,0,0,0,0,0,0,0,0,0,0,0,0,0,0,0,0,0,0,0,0,0,0,0,0,0,0,0,0,0,0,0,0,0,0,0,0,0,0,0,0,43,0,0,0,0,0,0,0,0,0,0,0,0,0,0,0,0,47,0,0,0,0,0,0,0,0,0,0,0,0,0,0,0,0,0,0,0,0,0,0,0,0,0,0,0,0,0,0,0,0,0,0,0,0,0,0,0,0,0,0,0,0,0,0,0,0,0,0,0,31,13.34,0.189,0.16191904,14.32855001
# 511,6774,51304,Rabukhin A.I.,1992,nan,0,0,0,1.930192942,0,0,0,0,0,0,0,0,0,0,0,0,0,0,0,53.59535839,0,0,0,0,0,0,0,0,29.9129891,0,0,0,0,0,0,0,0,0,0,0,0,0,0,0,0,0,0,0,0,0,0,0,0,14.56145956,0,0,0,0,0,0,0,0,0,0,0,0,0,0,0,0,0,0,0,0,0,0,0,0,0,0,0,0,0,0,0,0,0,0,0,0,0,0,0,0,0,0,0,0,0,0,0,0,0,0,0,0,0,0,0,0,0,0,0,0,0,0,0,0,0,0,0,0,0,0,0,0,0,0,0,0,0,0,0,0,0,0,0,0,0,0,0,0,0,0,0,0,0,0,0,0,0,0,0,0,0,0,0,0,0,0,0,0,0,0,0,0,0,0,0,0,0,0,0,0,0,0,0,0,0,0,0,57.6,22.8,0.307,0.263157895,14.28081605
# 1948,9898,41100,Coenen M.,1961,nan,0,0,0,0,0,0,0,0,0,0,0,0,0,53.33334,0,0,0,0,0,0,0,0,0,0,0,0,0,0,0,0,0,0,0,0,0,0,0,0,0,0,0,0,0,0,0,0,0,0,0,0,0,0,0,0,0,0,0,0,0,0,0,0,0,0,0,0,0,0,0,0,0,0,0,0,0,0,0,0,0,0,0,0,0,0,0,0,0,0,0,0,0,0,0,0,0,0,0,0,0,0,33.33333,0,0,0,0,0,0,0,0,0,0,0,0,0,0,0,0,0,0,0,0,0,0,0,0,0,0,0,0,0,0,0,0,0,0,0,0,13.33333,0,0,0,0,0,0,0,0,0,0,0,0,0,0,0,0,0,0,0,0,0,0,0,0,0,0,0,0,0,0,0,0,0,0,0,0,0,0,0,0,0,0,0,101,41,0.27,0.231707317,14.18247516
# 118,8859,61155,Sidkey M.A.,1995,nan,0,0,0,0,0,0,0,0,0,0,0,0,0,0,0,0,0,0,0,0,0,0,0,0,0,0,0,0,0,0,0,0,0,0,0,0,0,0,0,0,0,0,0,0,0,0,0,0,0,0,0,0,0,0,0,0,0,0,0,0,0,0,0,0,0,0,0,0,0,0,0,0,0,0,0,0,0,0,0,0,0,0,0,0,0,0,0,0,0,0,0,0,0,0,0,0,0,0,0,0,0,0,0,0,0,0,0,0,0,0,0,0,0,0,0,0,0,0,0,0,0,0,0,0,0,0,0,0,0,0,0,0,0,0,0,0,0,0,0,0,0,0,0,0,0,0,0,0,0,0,0,0,0,50,0,0,0,0,0,0,0,0,0,0,0,0,0,50,0,0,0,0,0,0,0,0,0,0,0,0,0,36.6,13.1,0.348,0.396946565,14.06510485
# 2615,3863,12541,Manghnani M.H.,1972,nan,0,0,0,0,0,0,0,0,0,0,0,0,0,0,0,0,0,0,0,0,0,0,0,0,0,0,0,0,0,0,0,0,0,0,0,0,0,0,0,0,0,0,0,0,0,0,0,0,0,0,0,0,0,0,0,0,0,0,0,0,0,0,0,0,0,0,0,0,0,0,0,0,0,0,0,0,0,0,0,0,0,0,0,0,0,0,0,0,0,0,0,0,0,0,0,0,0,0,0,0,30,0,0,0,0,0,0,0,0,0,0,0,0,0,0,0,0,0,0,0,0,0,0,0,0,0,0,0,0,0,0,0,0,0,0,0,0,50,0,0,0,0,0,0,0,0,0,0,0,0,0,0,0,0,0,0,0,20,0,0,0,0,0,0,0,0,0,0,0,0,0,0,0,0,0,0,0,0,0,0,0,75.4,29.18,0.256,0.291980809,14.05500343
# 2967,215,20134,Polukhin V.N.,1983,nan,0,0,0,0,0,0,0,0,0,0,0,0,0,0,0,0,0,0,0,0,0,0,0,0,0,0,0,0,0,0,0,0,0,0,0,0,0,0,0,0,0,0,0,0,0,0,0,0,0,0,0,0,0,0,0,0,0,0,0,0,69.44444722,0,0,0,0,0,0,0,0,0,0,0,0,0,0,0,0,0,0,0,0,0,0,0,0,0,0,0,0,0,0,0,0,0,0,0,0,0,0,0,9.791666608,0,0,0,0,0,0,0,0,0,0,0,0,0,0,0,0,0,0,0,0,0,0,0,0,0,0,0,0,0,0,0,0,0,0,0,0,9.791666608,0,0,0,0,0,0,0,0,0,0,0,0,0,0,0,0,0,0,0,10.97221956,0,0,0,0,0,0,0,0,0,0,0,0,0,0,0,0,0,0,0,0,0,0,0,74.1,28.9,0.249,0.28200692,13.25579133
# 3465,39858,471009,Ellison A.J.,2012,nan,0,0,0,12.41876037,0,0,0,0,0,0,0,0,0,4.389561132,0,0,1.059894032,0,0,0,0,0,0,0,5.259474158,0,0,0,0,0,0,0,0,0,0,0,0,0,0,0,0,0,0,0,0,0,0,0,0,0,0.030000001,0,0,0,0,0,0,0,0,0,0,0,0,0,0,0,0,0,0,0,0,0,0,0,0,0,0,0,0,0,0,0,0,0,0,0,0,0,0,0,0,5.229477157,0,0,0,0,0,0,0,0,0,0,0,0,0,0,0,0,0,0,0,0,0,0,0,0,0,0,0,0,0,0,0,0,0,0,0,0,0,0,0,0,0,0,0,0,0,67.93320204,0,0,0,0.089990003,0,0,0,0,0,3.569643107,0,0,0,0,0,0,0,0,0,0,0,0,0,0,0,0,0,0,0,0,0,0,0,0,0,0,0,0,0,0,0,0,0.019998001,81.9,32.2,0.24,0.27173913,13.22463768
# 1971,26546,308877,Farley J.M.,1975,nan,0,0,0,0,0,0,30,0,0,0,0,0,0,0,0,0,0,0,0,0,0,0,0,0,0,0,0,0,0,0,0,0,0,0,0,0,0,0,0,0,0,0,0,0,0,0,0,0,0,0,0,0,0,0,0,0,0,0,0,10,0,0,0,0,0,0,0,0,0,0,0,0,0,0,0,0,0,0,0,0,0,0,0,0,0,0,0,0,0,0,0,0,0,0,0,0,0,0,0,0,0,0,0,0,0,0,0,0,0,0,0,0,0,0,0,0,0,0,0,0,0,0,0,0,0,0,0,0,0,0,0,0,0,0,12,0,0,0,0,0,0,0,0,0,0,0,0,0,0,0,0,0,48,0,0,0,0,0,0,0,0,0,0,0,0,0,0,0,0,0,0,0,0,0,0,0,0,0,0,0,0,21.8,8.35,0.27,0.305389222,13.1071191
# 1795,28787,373208,Kodama M.,1999,nan,0,0,0,0,0,0,0,0,0,0,0,0,0,75.8,0,0,0,0,0,0,0,0,0,0,0,0,0,0,0,0,0,0,0,0,0,0,0,0,0,0,0,0,0,0,0,0,0,0,0,0,0,0,0,0,0,0,0,0,0,0,0,0,0,0,0,0,0,0,0,0,0,0,0,0,0,0,0,0,0,0,0,0,0,24.2,0,0,0,0,0,0,0,0,0,0,0,0,0,0,0,0,0,0,0,0,0,0,0,0,0,0,0,0,0,0,0,0,0,0,0,0,0,0,0,0,0,0,0,0,0,0,0,0,0,0,0,0,0,0,0,0,0,0,0,0,0,0,0,0,0,0,0,0,0,0,0,0,0,0,0,0,0,0,0,0,0,0,0,0,0,0,0,0,0,0,0,0,0,0,0,0,0,68,26,0.273,0.307692308,12.70780502
# 3671,3846,12329,Gan Fuxi,1959,nan,0,0,0,0,0,0,0,0,0,0,0,0,0,0,0,0,0,0,0,0,0,0,0,0,18,0,0,0,0,0,0,0,0,0,0,0,0,0,0,0,0,0,0,0,0,0,0,0,0,0,0,0,0,0,0,0,0,0,0,0,0,0,0,0,0,0,0,0,0,0,0,12,0,0,0,0,0,0,0,0,0,0,0,0,0,0,0,0,0,0,0,0,0,0,0,0,0,0,0,0,0,0,0,0,0,0,0,0,0,0,0,0,0,0,0,0,0,0,0,0,0,0,0,0,0,0,0,0,0,0,0,0,0,0,0,0,0,70,0,0,0,0,0,0,0,0,0,0,0,0,0,0,0,0,0,0,0,0,0,0,0,0,0,0,0,0,0,0,0,0,0,0,0,0,0,0,0,0,0,0,0,70.7,29.33,0.235,0.205250597,12.65932057
# 130,8859,81569,Sidkey M.A.,1995,nan,0,0,0,0,0,0,0,0,0,0,0,0,0,0,0,0,0,0,0,0,0,0,0,0,0,0,0,0,0,0,0,0,0,0,0,0,0,0,0,0,0,0,0,0,0,0,0,0,0,0,0,0,0,0,0,0,0,0,0,0,0,0,0,0,0,0,0,0,0,0,0,0,0,0,0,0,0,0,0,0,0,0,0,0,0,0,0,0,0,0,0,0,0,0,0,0,0,0,0,0,0,0,0,0,0,0,0,0,0,0,0,0,0,0,0,0,0,0,0,0,0,0,0,0,0,0,0,0,0,0,0,0,0,0,0,0,0,0,0,0,0,0,0,0,0,0,0,0,0,0,0,0,0,60,0,0,0,0,0,0,0,0,0,0,0,0,0,40,0,0,0,0,0,0,0,0,0,0,0,0,0,36.5,13.2,0.34,0.382575758,12.52228164
# 1981,28787,373209,Kodama M.,1999,nan,0,0,0,0,0,0,0,0,0,0,0,0,0,73.8,0,0,0,0,0,0,0,0,0,0,0,0,0,0,0,0,0,0,0,0,0,0,0,0,0,0,0,0,0,0,0,0,0,0,0,0,0,0,0,0,0,0,0,0,0,0,0,0,0,0,0,0,0,0,0,0,0,0,0,0,0,0,0,0,0,0,0,0,0,26.2,0,0,0,0,0,0,0,0,0,0,0,0,0,0,0,0,0,0,0,0,0,0,0,0,0,0,0,0,0,0,0,0,0,0,0,0,0,0,0,0,0,0,0,0,0,0,0,0,0,0,0,0,0,0,0,0,0,0,0,0,0,0,0,0,0,0,0,0,0,0,0,0,0,0,0,0,0,0,0,0,0,0,0,0,0,0,0,0,0,0,0,0,0,0,0,0,0,73,28,0.27,0.303571429,12.43386243
# 802,11123,44817,Matecki M.,1995,nan,0,0,0,0,3,0,0,0,0,0,0,0,0,0,0,20.5,0,0,0,0,0,0,0,0,0,0,0,0,0,0,0,0,0,0,0,0,0,0,0,0,0,0,0,0,0,0,0,0,0,0,0,0,0,0,0,0,0,0,0,0,0,0,0,0,0,0,0,0,0,0,0,0,0,0,0,0,0,0,0,0,0,4,0,0,0,0,0,0,16,0,0,0,0,0,0,0,0,0,0,0,0,0,0,0,0,0,0,0,0,0,0,0,0,0,0,0,0,0,2.5,0,0,0,0,0,0,0,0,0,0,0,0,0,0,0,0,0,0,0,0,0,0,0,0,0,0,0,0,0,0,0,0,0,0,0,0,0,0,0,0,0,0,0,0,0,0,0,0,0,0,0,0,0,0,0,0,0,0,0,0,54,0,58,23,0.297,0.260869565,12.16512956
# 2688,213,20057,Polukhin V.N.,1983,nan,0,0,0,0,0,0,0,0,0,0,0,0,0,0,0,0,0,0,0,0,0,0,0,0,0,0,0,0,0,0,0,0,0,0,0,0,0,0,0,0,0,0,0,0,0,0,0,0,0,0,0,0,0,0,0,0,0,0,0,0,73.47538367,0,0,0,0,0,0,0,0,0,0,0,0,0,0,0,0,0,0,0,0,0,0,0,0,0,0,0,0,0,0,0,0,0,0,0,0,0,0,0,10.36003052,0,0,0,0,0,0,0,0,0,0,0,0,0,0,0,0,0,0,0,0,0,0,0,0,0,0,0,0,0,0,0,0,0,0,0,0,10.36003052,0,0,0,0,0,0,0,0,0,0,0,0,0,0,0,0,0,0,0,0,0,0,0,0,0,0,0,0,0,0,0,0,0,0,0,0,0,0,0,5.80455529,0,0,0,68.6,26.7,0.254,0.284644195,12.0646436
