Repository: jacobergzhou/Poisson-Ratio

File: Poisson_ratio.csv (part 3 of 70)
,Code,Glass #,Author,Year,Trademark,Ag2O,AgI,Al,Al2O3,AlF3,AlN,As,As2O3,As2O5,As2S3,As2Se3,AsSe,B,B2O3,Ba,BaCl2,BaF2,BaO,Be,BeF2,BeO,Bi2O3,BiCl3,Br,C,Ca,CaF2,CaO,Cd,CdCl2,CdF2,CdO,Ce2O3,CeF3,CeO2,Cl,Co,Co3O4,CoO,Cr,Cr2O3,Cs,Cs2O,CsCl,CsF,Cu,Cu2O,CuO,Dy2O3,Er,Er2O3,ErF3,Eu,Eu2O3,EuF3,F,Fe,Fe2O3,FeO,Ga,Ga2O3,Ga2S3,Ga2Se3,GaF3,Gd2O3,GdF3,Ge,GeO2,GeS2,GeSe2,H2O,HfF4,HfO2,Hg,Ho2O3,I,InF3,K,K2O,K2S,K2SO4,KBr,KCl,KF,KHF2,La,La2O3,La2S3,LaF3,Li,Li2O,Li2S,Li2SO4,LiBr,LiCl,LiF,LiI,Mg,MgF2,MgO,Mn,Mn2O3,MnF2,MnO,MnO2,Mo,MoO2,MoO3,N,Na,Na2O,Na2S,Na2SO4,NaCl,NaF,NaPO3,Nb,Nb2O5,Nd,Nd2O3,NdF3,NH4NO3,Ni,NiO,O,OH,P,P2O5,Pb,PbCl2,PbF2,PbO,PdO,Pr2O3,Pr6O11,PrF3,R2O3,Rb2O,RbF,Rh2O3,RŒO,RuO2,S,Sb,Sb2O3,Sb2S3,Sc2O3,Se,Si,Si3N4,SiC,SiO2,Sm2O3,Sn,SnO,SnO2,SO2,SO3,Sr,SrCl2,SrF2,SrO,Ta2O3,Ta2O5,Tb2O3,TbF3,Te,TeO2,Th,ThF4,ThO2,Ti,TiO2,Tl,Tl2O,Tl2Se,TlSe,Tm2O3,U,U3O8,UO2,V,V2O5,VO6,WO3,Y,Y2O3,Yb2O3,YbF3,YF3,Zn,ZnCl2,ZnF2,ZnO,ZnSO4,Zr,ZrF4,ZrO2,Young's modulus E (GPa),Shear modulus G (GPa),Poisson's ratio v
152,256,20583,Livshits V.Ya.,1989,,-,-,-,0.0,-,-,-,-,-,-,-,-,-,0.0,-,-,-,0.0,-,-,0.0,0.0,-,-,-,-,-,0.0,-,-,-,0.0,-,-,-,-,-,-,-,-,-,-,0.0,-,-,-,-,-,-,-,-,-,-,-,-,-,-,-,-,-,0.0,-,-,-,-,-,-,0.0,-,-,0.0,-,-,-,-,-,-,-,0.0,-,-,-,-,-,-,-,-,-,-,-,15.0,-,-,-,-,-,-,,-,0.0,-,-,-,-,-,-,-,-,-,-,16.0,-,-,-,-,-,-,19,-,-,-,-,-,-,-,-,-,0.0,-,-,-,0.0,-,-,-,-,0.0,-,-,-,100.0,-,-,-,-,-,-,-,-,-,-,41.0,-,-,-,-,-,-,-,-,-,0.0,-,9,-,-,-,0.0,-,-,-,-,0.0,-,-,-,-,-,-,-,-,-,-,-,0.0,-,-,-,-,-,-,-,-,0.0,-,-,-,0.0,113.0,45.3,0.248
153,256,20584,Livshits V.Ya.,1989,,-,-,-,0.0,-,-,-,-,-,-,-,-,-,0.0,-,-,-,0.0,-,-,0.0,0.0,-,-,-,-,-,0.0,-,-,-,0.0,-,-,-,-,-,-,-,-,-,-,0.0,-,-,-,-,-,-,-,-,-,-,-,-,-,-,-,-,-,0.0,-,-,-,-,-,-,0.0,-,-,0.0,-,-,-,-,-,-,-,0.0,-,-,-,-,-,-,-,-,-,-,-,15.0,-,-,-,-,-,-,,-,0.0,-,-,-,-,-,-,-,-,-,-,16.0,-,-,-,-,-,-,19,-,-,-,-,-,-,-,-,-,0.0,-,-,-,0.0,-,-,-,-,0.0,-,-,-,100.0,-,-,-,-,-,-,-,-,-,-,38.0,-,-,-,-,-,-,-,-,-,0.0,-,12,-,-,-,0.0,-,-,-,-,0.0,-,-,-,-,-,-,-,-,-,-,-,0.0,-,-,-,-,-,-,-,-,0.0,-,-,-,0.0,116.0,46.7,0.248
154,256,20585,Livshits V.Ya.,1989,,-,-,-,0.0,-,-,-,-,-,-,-,-,-,0.0,-,-,-,0.0,-,-,0.0,0.0,-,-,-,-,-,0.0,-,-,-,0.0,-,-,-,-,-,-,-,-,-,-,0.0,-,-,-,-,-,-,-,-,-,-,-,-,-,-,-,-,-,0.0,-,-,-,-,-,-,0.0,-,-,0.0,-,-,-,-,-,-,-,0.0,-,-,-,-,-,-,-,-,-,-,-,15.0,-,-,-,-,-,-,,-,0.0,-,-,-,-,-,-,-,-,-,-,16.0,-,-,-,-,-,-,19,-,-,-,-,-,-,-,-,-,0.0,-,-,-,0.0,-,-,-,-,0.0,-,-,-,100.0,-,-,-,-,-,-,-,-,-,-,44.0,-,-,-,-,-,-,-,-,-,0.0,-,3,-,-,-,0.0,-,-,-,-,0.0,-,-,-,-,-,-,-,-,-,-,-,0.0,-,-,-,-,-,-,-,-,0.0,-,-,-,3.0,106.0,42.9,0.248
155,256,20586,Livshits V.Ya.,1989,,-,-,-,0.0,-,-,-,-,-,-,-,-,-,0.0,-,-,-,0.0,-,-,0.0,0.0,-,-,-,-,-,0.0,-,-,-,0.0,-,-,-,-,-,-,-,-,-,-,0.0,-,-,-,-,-,-,-,-,-,-,-,-,-,-,-,-,-,0.0,-,-,-,-,-,-,0.0,-,-,0.0,-,-,-,-,-,-,-,0.0,-,-,-,-,-,-,-,-,-,-,-,15.0,-,-,-,-,-,-,,-,0.0,-,-,-,-,-,-,-,-,-,-,15.0,-,-,-,-,-,-,25,-,-,-,-,-,-,-,-,-,0.0,-,-,-,0.0,-,-,-,-,0.0,-,-,-,100.0,-,-,-,-,-,-,-,-,-,-,32.0,-,-,-,-,-,-,-,-,-,0.0,-,10,-,-,-,0.0,-,-,-,-,0.0,-,-,-,-,-,-,-,-,-,-,-,0.0,-,-,-,-,-,-,-,-,0.0,-,-,-,3.0,115.0,46.0,0.255
156,257,20587,Livshits V.Ya.,1988,,-,-,-,0.0,-,-,-,-,-,-,-,-,-,0.0,-,-,-,0.0,-,-,0.0,0.0,-,-,-,-,-,0.0,-,-,-,0.0,-,-,-,-,-,-,-,-,-,-,0.0,-,-,-,-,-,-,-,-,-,-,-,-,-,-,-,-,-,0.0,-,-,-,-,-,-,0.0,-,-,0.0,-,-,-,-,-,-,-,4.0,-,-,-,-,-,-,-,-,-,-,-,0.0,-,-,-,-,-,-,,-,0.0,-,-,-,-,-,-,-,-,-,-,16.0,-,-,-,-,-,-,-,-,-,-,-,-,-,-,-,-,0.0,-,-,-,0.0,-,-,-,-,0.0,-,-,-,100.0,-,-,-,-,-,-,-,-,-,-,80.0,-,-,-,-,-,-,-,-,-,0.0,-,-,-,-,-,0.0,-,-,-,-,0.0,-,-,-,-,-,-,-,-,-,-,-,0.0,-,-,-,-,-,-,-,-,0.0,-,-,-,0.0,63.3,25.9,0.222
157,257,20588,Livshits V.Ya.,1988,,-,-,-,0.0,-,-,-,-,-,-,-,-,-,0.0,-,-,-,0.0,-,-,0.0,0.0,-,-,-,-,-,0.0,-,-,-,0.0,-,-,-,-,-,-,-,-,-,-,0.0,-,-,-,-,-,-,-,-,-,-,-,-,-,-,-,-,-,0.0,-,-,-,-,-,-,0.0,-,-,0.0,-,-,-,-,-,-,-,3.7,-,-,-,-,-,-,-,-,-,-,-,0.0,-,-,-,-,-,-,,-,0.0,-,-,-,-,-,-,-,-,-,-,23.6,-,-,-,-,-,-,-,-,-,-,-,-,-,-,-,-,0.0,-,-,-,0.0,-,-,-,-,0.0,-,-,-,100.0,-,-,-,-,-,-,-,-,-,-,72.7,-,-,-,-,-,-,-,-,-,0.0,-,-,-,-,-,0.0,-,-,-,-,0.0,-,-,-,-,-,-,-,-,-,-,-,0.0,-,-,-,-,-,-,-,-,0.0,-,-,-,0.0,62.5,25.2,0.24
158,257,20589,Livshits V.Ya.,1988,,-,-,-,0.0,-,-,-,-,-,-,-,-,-,0.0,-,-,-,0.0,-,-,0.0,0.0,-,-,-,-,-,0.0,-,-,-,0.0,-,-,-,-,-,-,-,-,-,-,0.0,-,-,-,-,-,-,-,-,-,-,-,-,-,-,-,-,-,0.0,-,-,-,-,-,-,0.0,-,-,0.0,-,-,-,-,-,-,-,12.8,-,-,-,-,-,-,-,-,-,-,-,0.0,-,-,-,-,-,-,,-,0.0,-,-,-,-,-,-,-,-,-,-,14.5,-,-,-,-,-,-,-,-,-,-,-,-,-,-,-,-,0.0,-,-,-,0.0,-,-,-,-,0.0,-,-,-,100.0,-,-,-,-,-,-,-,-,-,-,72.7,-,-,-,-,-,-,-,-,-,0.0,-,-,-,-,-,0.0,-,-,-,-,0.0,-,-,-,-,-,-,-,-,-,-,-,0.0,-,-,-,-,-,-,-,-,0.0,-,-,-,0.0,60.3,23.5,0.282
159,257,20590,Livshits V.Ya.,1988,,-,-,-,0.0,-,-,-,-,-,-,-,-,-,0.0,-,-,-,0.0,-,-,0.0,0.0,-,-,-,-,-,0.0,-,-,-,0.0,-,-,-,-,-,-,-,-,-,-,0.0,-,-,-,-,-,-,-,-,-,-,-,-,-,-,-,-,-,0.0,-,-,-,-,-,-,0.0,-,-,0.0,-,-,-,-,-,-,-,3.7,-,-,-,-,-,-,-,-,-,-,-,0.0,-,-,-,-,-,-,,-,0.0,-,-,-,-,-,-,-,-,-,-,14.5,-,-,-,-,-,-,-,-,-,-,-,-,-,-,-,-,0.0,-,-,-,0.0,-,-,-,-,0.0,-,-,-,100.0,-,-,-,-,-,-,-,-,-,-,72.7,-,-,-,-,-,-,-,-,-,0.0,-,-,-,-,-,0.0,-,-,-,-,0.0,-,-,-,-,-,-,-,-,-,-,-,0.0,-,-,-,-,-,-,-,-,9.100001,-,-,-,0.0,63.0,25.2,0.25
160,257,20591,Livshits V.Ya.,1988,,-,-,-,0.0,-,-,-,-,-,-,-,-,-,0.0,-,-,-,0.0,-,-,0.0,0.0,-,-,-,-,-,0.0,-,-,-,0.0,-,-,-,-,-,-,-,-,-,-,0.0,-,-,-,-,-,-,-,-,-,-,-,-,-,-,-,-,-,0.0,-,-,-,-,-,-,0.0,-,-,0.0,-,-,-,-,-,-,-,3.7,-,-,-,-,-,-,-,-,-,-,-,0.0,-,-,-,-,-,-,,-,0.0,-,-,-,-,-,-,-,-,-,-,14.5,-,-,-,-,-,-,-,-,-,-,-,-,-,-,-,-,0.0,-,-,-,0.0,-,-,-,-,0.0,-,-,-,100.0,-,-,-,-,-,-,-,-,-,-,81.8,-,-,-,-,-,-,-,-,-,0.0,-,-,-,-,-,0.0,-,-,-,-,0.0,-,-,-,-,-,-,-,-,-,-,-,0.0,-,-,-,-,-,-,-,-,0.0,-,-,-,0.0,62.9,25.6,0.228
161,257,20592,Livshits V.Ya.,1988,,-,-,-,0.0,-,-,-,-,-,-,-,-,-,0.0,-,-,-,0.0,-,-,0.0,0.0,-,-,-,-,-,10.9,-,-,-,0.0,-,-,-,-,-,-,-,-,-,-,0.0,-,-,-,-,-,-,-,-,-,-,-,-,-,-,-,-,-,0.0,-,-,-,-,-,-,0.0,-,-,0.0,-,-,-,-,-,-,-,3.6,-,-,-,-,-,-,-,-,-,-,-,0.0,-,-,-,-,-,-,,-,0.0,-,-,-,-,-,-,-,-,-,-,14.2,-,-,-,-,-,-,-,-,-,-,-,-,-,-,-,-,0.0,-,-,-,0.0,-,-,-,-,0.0,-,-,-,100.0,-,-,-,-,-,-,-,-,-,-,71.3,-,-,-,-,-,-,-,-,-,0.0,-,-,-,-,-,0.0,-,-,-,-,0.0,-,-,-,-,-,-,-,-,-,-,-,0.0,-,-,-,-,-,-,-,-,0.0,-,-,-,0.0,72.3,29.2,0.238
162,257,20593,Livshits V.Ya.,1988,,-,-,-,0.0,-,-,-,-,-,-,-,-,-,0.0,-,-,-,4.8,-,-,0.0,0.0,-,-,-,-,-,0.0,-,-,-,0.0,-,-,-,-,-,-,-,-,-,-,0.0,-,-,-,-,-,-,-,-,-,-,-,-,-,-,-,-,-,0.0,-,-,-,-,-,-,0.0,-,-,0.0,-,-,-,-,-,-,-,3.8,-,-,-,-,-,-,-,-,-,-,-,0.0,-,-,-,-,-,-,,-,0.0,-,-,-,-,-,-,-,-,-,-,15.2,-,-,-,-,-,-,-,-,-,-,-,-,-,-,-,-,0.0,-,-,-,0.0,-,-,-,-,0.0,-,-,-,100.0,-,-,-,-,-,-,-,-,-,-,76.2,-,-,-,-,-,-,-,-,-,0.0,-,-,-,-,-,0.0,-,-,-,-,0.0,-,-,-,-,-,-,-,-,-,-,-,0.0,-,-,-,-,-,-,-,-,0.0,-,-,-,0.0,65.2,26.3,0.24
163,257,20594,Livshits V.Ya.,1988,,-,-,-,0.0,-,-,-,-,-,-,-,-,-,0.0,-,-,-,0.0,-,-,0.0,0.0,-,-,-,-,-,0.0,-,-,-,0.0,-,-,-,-,-,-,-,-,-,-,0.0,-,-,-,-,-,-,-,-,-,-,-,-,-,-,-,-,-,0.0,-,-,-,-,-,-,0.0,-,-,0.0,-,-,-,-,-,-,-,3.8,-,-,-,-,-,-,-,-,-,-,-,0.0,-,-,-,-,-,-,,-,0.0,-,-,-,-,-,-,-,-,-,-,15.2,-,-,-,-,-,-,-,-,-,-,-,-,-,-,-,-,0.0,-,-,-,4.8,-,-,-,-,0.0,-,-,-,100.0,-,-,-,-,-,-,-,-,-,-,76.2,-,-,-,-,-,-,-,-,-,0.0,-,-,-,-,-,0.0,-,-,-,-,0.0,-,-,-,-,-,-,-,-,-,-,-,0.0,-,-,-,-,-,-,-,-,0.0,-,-,-,0.0,63.2,25.8,0.224
164,258,20595,Livshits V.Ya.,1988,,-,-,-,0.0,-,-,-,-,-,-,-,-,-,9.100001,-,-,-,0.0,-,-,0.0,0.0,-,-,-,-,-,0.0,-,-,-,0.0,-,-,-,-,-,-,-,-,-,-,0.0,-,-,-,-,-,-,-,-,-,-,-,-,-,-,-,-,-,0.0,-,-,-,-,-,-,0.0,-,-,0.0,-,-,-,-,-,-,-,3.7,-,-,-,-,-,-,-,-,-,-,-,0.0,-,-,-,-,-,-,,-,0.0,-,-,-,-,-,-,-,-,-,-,14.5,-,-,-,-,-,-,-,-,-,-,-,-,-,-,-,-,0.0,-,-,-,0.0,-,-,-,-,9.100001,-,-,-,100.0,-,-,-,-,-,-,-,-,-,-,72.7,-,-,-,-,-,-,-,-,-,0.0,-,-,-,-,-,0.0,-,-,-,-,0.0,-,-,-,-,-,-,-,-,-,-,-,0.0,-,-,-,-,-,-,-,-,0.0,-,-,-,0.0,78.2,32.2,0.215
165,258,20596,Livshits V.Ya.,1988,,-,-,-,4.8,-,-,-,-,-,-,-,-,-,0.0,-,-,-,0.0,-,-,0.0,0.0,-,-,-,-,-,0.0,-,-,-,0.0,-,-,-,-,-,-,-,-,-,-,0.0,-,-,-,-,-,-,-,-,-,-,-,-,-,-,-,-,-,0.0,-,-,-,-,-,-,0.0,-,-,0.0,-,-,-,-,-,-,-,3.8,-,-,-,-,-,-,-,-,-,-,-,0.0,-,-,-,-,-,-,,-,0.0,-,-,-,-,-,-,-,-,-,-,15.2,-,-,-,-,-,-,-,-,-,-,-,-,-,-,-,-,0.0,-,-,-,0.0,-,-,-,-,4.8,-,-,-,100.0,-,-,-,-,-,-,-,-,-,-,76.2,-,-,-,-,-,-,-,-,-,0.0,-,-,-,-,-,0.0,-,-,-,-,0.0,-,-,-,-,-,-,-,-,-,-,-,0.0,-,-,-,-,-,-,-,-,0.0,-,-,-,0.0,67.0,27.5,0.221
166,258,20597,Livshits V.Ya.,1988,,-,-,-,0.0,-,-,-,-,-,-,-,-,-,0.0,-,-,-,0.0,-,-,0.0,0.0,-,-,-,-,-,0.0,-,-,-,0.0,-,-,-,-,-,-,-,-,-,-,0.0,-,-,-,-,-,-,-,-,-,-,-,-,-,-,-,-,-,0.0,-,-,-,-,-,-,0.0,-,-,0.0,-,-,-,-,-,-,-,3.7,-,-,-,-,-,-,-,5.3,-,-,-,0.0,-,-,-,-,-,-,,-,0.0,-,-,-,-,-,-,-,-,-,-,15.2,-,-,-,-,-,-,-,-,-,-,-,-,-,-,-,-,0.0,-,-,-,0.0,-,-,-,-,5.3,-,-,-,100.0,-,-,-,-,-,-,-,-,-,-,75.8,-,-,-,-,-,-,-,-,-,0.0,-,-,-,-,-,0.0,-,-,-,-,0.0,-,-,-,-,-,-,-,-,-,-,-,0.0,-,-,-,-,-,-,-,-,0.0,-,-,-,0.0,71.8,28.9,0.244
167,258,20598,Livshits V.Ya.,1988,,-,-,-,0.0,-,-,-,-,-,-,-,-,-,0.0,-,-,-,0.0,-,-,0.0,0.0,-,-,-,-,-,0.0,-,-,-,0.0,-,-,-,-,-,-,-,-,-,-,0.0,-,-,-,-,-,-,-,-,-,-,-,-,-,-,-,-,-,0.0,-,-,-,-,-,-,0.0,-,-,0.0,-,-,-,-,-,-,-,3.8,-,-,-,-,-,-,-,-,-,-,-,0.0,-,-,-,-,-,-,,-,0.0,-,-,-,-,-,-,-,-,-,-,15.2,-,-,-,-,-,-,-,-,-,-,-,-,-,-,-,-,0.0,-,-,-,0.0,-,-,-,-,4.8,-,-,-,100.0,-,-,-,4.8,-,-,-,-,-,-,76.2,-,-,-,-,-,-,-,-,-,0.0,-,-,-,-,-,0.0,-,-,-,-,0.0,-,-,-,-,-,-,-,-,-,-,-,0.0,-,-,-,-,-,-,-,-,0.0,-,-,-,0.0,65.5,26.5,0.228
168,258,20599,Livshits V.Ya.,1988,,-,-,-,0.0,-,-,-,-,-,-,-,-,-,0.0,-,-,-,0.0,-,-,0.0,0.0,-,-,-,-,-,0.0,-,-,-,0.0,-,-,-,-,-,-,-,-,-,-,0.0,-,-,-,-,-,-,-,-,-,-,-,-,-,-,-,-,-,0.0,-,-,-,-,-,-,0.0,-,-,0.0,-,-,-,-,-,-,-,3.8,-,-,-,-,-,-,-,-,-,-,-,0.0,-,-,-,-,-,-,,-,0.0,-,-,-,-,-,-,-,-,-,-,15.3,-,-,-,-,-,-,-,-,4.4,-,-,-,-,-,-,-,0.0,-,-,-,0.0,-,-,-,-,4.4,-,-,-,100.0,-,-,-,-,-,-,-,-,-,-,76.49999,-,-,-,-,-,-,-,-,-,0.0,-,-,-,-,-,0.0,-,-,-,-,0.0,-,-,-,-,-,-,-,-,-,-,-,0.0,-,-,-,-,-,-,-,-,0.0,-,-,-,0.0,69.0,28.1,0.233
169,259,20600,Livshits V.Ya.,1988,,-,-,-,0.0,-,-,-,-,-,-,-,-,-,0.0,-,-,-,0.0,-,-,0.0,0.0,-,-,-,-,-,0.0,-,-,-,0.0,-,-,-,-,-,-,-,-,-,-,0.0,-,-,-,-,-,-,-,-,-,-,-,-,-,-,-,-,-,0.0,-,-,-,-,-,-,14.2,-,-,0.0,-,-,-,-,-,-,-,3.5,-,-,-,-,-,-,-,-,-,-,-,0.0,-,-,-,-,-,-,,-,0.0,-,-,-,-,-,-,-,-,-,-,13.7,-,-,-,-,-,-,-,-,-,-,-,-,-,-,-,-,0.0,-,-,-,0.0,-,-,-,-,0.0,-,-,-,100.0,-,-,-,-,-,-,-,-,-,-,68.60001,-,-,-,-,-,-,-,-,-,0.0,-,-,-,-,-,0.0,-,-,-,-,0.0,-,-,-,-,-,-,-,-,-,-,-,0.0,-,-,-,-,-,-,-,-,0.0,-,-,-,0.0,71.4,29.1,0.227
170,259,20601,Livshits V.Ya.,1988,,-,-,-,0.0,-,-,-,-,-,-,-,-,-,0.0,-,-,-,0.0,-,-,0.0,0.0,-,-,-,-,-,0.0,-,-,-,0.0,-,-,-,-,-,-,-,-,-,-,0.0,-,-,-,-,-,-,-,-,-,-,-,-,-,-,-,-,-,0.0,-,-,-,-,-,-,0.0,-,-,0.0,-,-,-,-,-,-,-,3.6,-,-,-,-,-,-,-,-,-,-,-,0.0,-,-,-,-,-,-,,-,0.0,-,-,-,-,-,-,-,-,-,-,14.5,-,-,-,-,-,-,-,-,-,-,-,-,-,-,-,-,0.0,-,-,-,0.0,-,-,-,-,0.0,-,-,-,100.0,-,-,-,-,-,-,-,-,-,-,72.6,-,-,-,9.3,-,-,-,-,-,0.0,-,-,-,-,-,0.0,-,-,-,-,0.0,-,-,-,-,-,-,-,-,-,-,-,0.0,-,-,-,-,-,-,-,-,0.0,-,-,-,0.0,84.1,33.9,0.228
171,259,20602,Livshits V.Ya.,1988,,-,-,-,0.0,-,-,-,-,-,-,-,-,-,0.0,-,-,-,0.0,-,-,0.0,0.0,-,-,-,-,-,0.0,-,-,-,0.0,-,-,-,-,-,-,-,-,-,-,0.0,-,-,-,-,-,-,-,-,-,-,-,-,-,-,-,-,-,0.0,-,-,-,-,-,-,0.0,-,-,0.0,-,-,-,-,-,-,-,3.3,-,-,-,-,-,-,-,-,-,-,-,0.0,-,-,-,-,-,-,,-,0.0,-,-,-,-,-,-,-,-,-,-,13.0,-,-,-,-,-,-,-,-,-,-,-,-,-,-,-,-,0.0,-,-,-,0.0,-,-,-,-,0.0,-,-,-,100.0,-,-,-,-,-,-,-,-,-,-,65.2,-,-,-,-,-,-,-,-,-,0.0,-,-,-,-,-,0.0,-,-,-,-,18.5,-,-,-,-,-,-,-,-,-,-,-,0.0,-,-,-,-,-,-,-,-,0.0,-,-,-,0.0,81.5,33.2,0.231
172,259,20603,Livshits V.Ya.,1988,,-,-,-,0.0,-,-,-,-,-,-,-,-,-,0.0,-,-,-,0.0,-,-,0.0,0.0,-,-,-,-,-,0.0,-,-,-,0.0,-,-,-,-,-,-,-,-,-,-,0.0,-,-,-,-,-,-,-,-,-,-,-,-,-,-,-,-,-,0.0,-,-,-,-,-,-,0.0,-,-,0.0,-,-,-,-,-,-,-,3.7,-,-,-,-,-,-,-,-,-,-,-,0.0,-,-,-,-,-,-,,-,0.0,-,-,-,-,-,-,-,-,-,-,14.7,-,-,-,-,-,-,-,-,-,-,-,-,-,-,-,-,0.0,-,-,-,0.0,-,-,-,-,0.0,-,-,-,100.0,-,-,-,-,-,-,-,-,-,-,73.50001,-,-,-,-,-,-,-,-,-,0.0,-,-,-,-,-,0.0,-,-,-,-,0.0,-,-,-,-,-,-,-,-,-,-,-,0.0,-,-,-,-,-,-,-,-,0.0,-,-,-,8.100001,79.5,32.3,0.221
173,259,20604,Livshits V.Ya.,1988,,-,-,-,0.0,-,-,-,-,-,-,-,-,-,0.0,-,-,-,0.0,-,-,0.0,0.0,-,-,-,-,-,0.0,-,-,-,0.0,-,-,-,-,-,-,-,-,-,-,0.0,-,-,-,-,-,-,-,-,-,-,-,-,-,-,-,-,-,0.0,-,-,-,-,-,-,0.0,-,-,0.0,-,-,-,-,-,-,-,3.6,-,-,-,-,-,-,-,-,-,-,-,0.0,-,-,-,-,-,-,,-,0.0,-,-,-,-,-,-,-,-,-,-,14.2,-,-,-,-,-,-,-,-,-,-,-,-,-,-,-,-,0.0,-,-,-,0.0,-,-,-,-,0.0,-,-,-,99.99999,-,-,-,-,-,-,-,-,-,-,71.1,-,-,-,-,-,-,-,-,-,0.0,-,-,-,-,-,0.0,-,-,-,-,0.0,-,-,-,-,-,-,-,-,-,-,-,0.0,-,-,-,-,-,-,-,-,0.0,-,-,-,11.1,82.0,33.4,0.232
174,259,20605,Livshits V.Ya.,1988,,-,-,-,0.0,-,-,-,-,-,-,-,-,-,0.0,-,-,-,0.0,-,-,0.0,0.0,-,-,-,-,-,0.0,-,-,-,0.0,-,-,8.2,-,-,-,-,-,-,-,0.0,-,-,-,-,-,-,-,-,-,-,-,-,-,-,-,-,-,0.0,-,-,-,-,-,-,0.0,-,-,0.0,-,-,-,-,-,-,-,3.7,-,-,-,-,-,-,-,-,-,-,-,0.0,-,-,-,-,-,-,,-,0.0,-,-,-,-,-,-,-,-,-,-,14.7,-,-,-,-,-,-,-,-,-,-,-,-,-,-,-,-,0.0,-,-,-,0.0,-,-,-,-,0.0,-,-,-,100.0,-,-,-,-,-,-,-,-,-,-,73.40001,-,-,-,-,-,-,-,-,-,0.0,-,-,-,-,-,0.0,-,-,-,-,0.0,-,-,-,-,-,-,-,-,-,-,-,0.0,-,-,-,-,-,-,-,-,0.0,-,-,-,0.0,70.9,28.7,0.235
175,259,20606,Livshits V.Ya.,1988,,-,-,-,0.0,-,-,-,-,-,-,-,-,-,0.0,-,-,-,0.0,-,-,0.0,0.0,-,-,-,-,-,0.0,-,-,-,0.0,-,-,-,-,-,-,-,-,-,-,0.0,-,-,-,-,-,-,-,-,-,-,-,-,-,-,-,-,-,0.0,-,-,-,-,-,-,0.0,-,-,0.0,-,-,-,-,-,-,-,3.6,-,-,-,-,-,-,-,-,-,-,-,0.0,-,-,-,-,-,-,,-,0.0,-,-,-,-,-,-,-,-,-,-,14.6,-,-,-,-,-,-,9,-,-,-,-,-,-,-,-,-,0.0,-,-,-,0.0,-,-,-,-,0.0,-,-,-,100.0,-,-,-,-,-,-,-,-,-,-,72.8,-,-,-,-,-,-,-,-,-,0.0,-,-,-,-,-,0.0,-,-,-,-,0.0,-,-,-,-,-,-,-,-,-,-,-,0.0,-,-,-,-,-,-,-,-,0.0,-,-,-,0.0,80.5,32.9,0.226
176,259,20607,Livshits V.Ya.,1988,,-,-,-,0.0,-,-,-,-,-,-,-,-,-,0.0,-,-,-,0.0,-,-,0.0,0.0,-,-,-,-,-,0.0,-,-,-,0.0,-,-,-,-,-,-,-,-,-,-,0.0,-,-,-,-,-,-,-,-,-,-,-,-,-,-,-,-,-,0.0,-,-,-,-,-,-,0.0,-,-,0.0,-,-,-,-,-,-,-,3.5,-,-,-,-,-,-,-,-,-,-,-,0.0,-,-,-,-,-,-,,-,0.0,-,-,-,-,-,-,-,-,-,-,13.8,-,-,-,-,-,-,13.4,-,-,-,-,-,-,-,-,-,0.0,-,-,-,0.0,-,-,-,-,0.0,-,-,-,100.0,-,-,-,-,-,-,-,-,-,-,69.3,-,-,-,-,-,-,-,-,-,0.0,-,-,-,-,-,0.0,-,-,-,-,0.0,-,-,-,-,-,-,-,-,-,-,-,0.0,-,-,-,-,-,-,-,-,0.0,-,-,-,0.0,84.7,34.6,0.225
177,267,20655,Livshits V.Ya.,1991,,-,-,-,0.0,-,-,-,-,-,-,-,-,-,0.0,-,-,-,0.0,-,-,0.0,0.0,-,-,-,-,-,0.0,-,-,-,0.0,-,-,-,-,-,-,-,-,-,-,0.0,-,-,-,-,-,-,-,-,-,-,-,-,-,-,-,-,-,0.0,-,-,-,-,-,-,0.0,-,-,0.0,-,-,-,-,-,-,-,0.0,-,-,-,-,-,-,-,-,-,-,-,15.0,-,-,-,-,-,-,,-,0.0,-,-,-,-,-,-,-,-,-,-,16.0,-,-,-,-,-,-,-,-,-,-,-,-,-,-,-,-,0.0,-,-,-,0.0,-,-,-,-,0.0,-,-,-,100.0,-,-,-,-,-,-,-,-,-,-,69.0,-,-,-,-,-,-,-,-,-,0.0,-,-,-,-,-,0.0,-,-,-,-,0.0,-,-,-,-,-,-,-,-,-,-,-,0.0,-,-,-,-,-,-,-,-,0.0,-,-,-,0.0,75.2,30.6,0.228
178,267,20656,Livshits V.Ya.,1991,,-,-,-,0.0,-,-,-,-,-,-,-,-,-,0.0,-,-,-,0.0,-,-,0.0,0.0,-,-,-,-,-,0.0,-,-,-,0.0,-,-,-,-,-,-,-,-,-,-,0.0,-,-,-,-,-,-,-,-,-,-,-,-,-,-,-,-,-,0.0,-,-,-,-,-,-,0.0,-,-,0.0,-,-,-,-,-,-,-,0.0,-,-,-,-,-,-,-,-,-,-,-,15.0,-,-,-,-,-,-,,-,0.0,-,-,-,-,-,-,-,-,-,-,16.0,-,-,-,-,-,-,5,-,-,-,-,-,-,-,-,-,0.0,-,-,-,0.0,-,-,-,-,0.0,-,-,-,100.0,-,-,-,-,-,-,-,-,-,-,64.0,-,-,-,-,-,-,-,-,-,0.0,-,-,-,-,-,0.0,-,-,-,-,0.0,-,-,-,-,-,-,-,-,-,-,-,0.0,-,-,-,-,-,-,-,-,0.0,-,-,-,0.0,85.2,34.4,0.236
179,267,20657,Livshits V.Ya.,1991,,-,-,-,0.0,-,-,-,-,-,-,-,-,-,0.0,-,-,-,0.0,-,-,0.0,0.0,-,-,-,-,-,0.0,-,-,-,0.0,-,-,-,-,-,-,-,-,-,-,0.0,-,-,-,-,-,-,-,-,-,-,-,-,-,-,-,-,-,0.0,-,-,-,-,-,-,0.0,-,-,0.0,-,-,-,-,-,-,-,0.0,-,-,-,-,-,-,-,-,-,-,-,15.0,-,-,-,-,-,-,,-,0.0,-,-,-,-,-,-,-,-,-,-,16.0,-,-,-,-,-,-,10,-,-,-,-,-,-,-,-,-,0.0,-,-,-,0.0,-,-,-,-,0.0,-,-,-,100.0,-,-,-,-,-,-,-,-,-,-,59.0,-,-,-,-,-,-,-,-,-,0.0,-,-,-,-,-,0.0,-,-,-,-,0.0,-,-,-,-,-,-,-,-,-,-,-,0.0,-,-,-,-,-,-,-,-,0.0,-,-,-,0.0,91.8,37.1,0.238
180,267,20658,Livshits V.Ya.,1991,,-,-,-,0.0,-,-,-,-,-,-,-,-,-,0.0,-,-,-,0.0,-,-,0.0,0.0,-,-,-,-,-,0.0,-,-,-,0.0,-,-,-,-,-,-,-,-,-,-,0.0,-,-,-,-,-,-,-,-,-,-,-,-,-,-,-,-,-,0.0,-,-,-,-,-,-,0.0,-,-,0.0,-,-,-,-,-,-,-,0.0,-,-,-,-,-,-,-,-,-,-,-,15.0,-,-,-,-,-,-,,-,0.0,-,-,-,-,-,-,-,-,-,-,16.0,-,-,-,-,-,-,15,-,-,-,-,-,-,-,-,-,0.0,-,-,-,0.0,-,-,-,-,0.0,-,-,-,100.0,-,-,-,-,-,-,-,-,-,-,54.0,-,-,-,-,-,-,-,-,-,0.0,-,-,-,-,-,0.0,-,-,-,-,0.0,-,-,-,-,-,-,-,-,-,-,-,0.0,-,-,-,-,-,-,-,-,0.0,-,-,-,0.0,96.9,39.0,0.242
181,267,20659,Livshits V.Ya.,1991,,-,-,-,0.0,-,-,-,-,-,-,-,-,-,0.0,-,-,-,0.0,-,-,0.0,0.0,-,-,-,-,-,0.0,-,-,-,0.0,-,-,-,-,-,-,-,-,-,-,0.0,-,-,-,-,-,-,-,-,-,-,-,-,-,-,-,-,-,0.0,-,-,-,-,-,-,0.0,-,-,0.0,-,-,-,-,-,-,-,0.0,-,-,-,-,-,-,-,-,-,-,-,0.0,-,-,-,-,-,-,,-,0.0,-,-,-,-,-,-,-,-,-,-,34.0,-,-,-,-,-,-,19,-,-,-,-,-,-,-,-,-,0.0,-,-,-,0.0,-,-,-,-,0.0,-,-,-,100.0,-,-,-,-,-,-,-,-,-,-,47.0,-,-,-,-,-,-,-,-,-,0.0,-,-,-,-,-,0.0,-,-,-,-,0.0,-,-,-,-,-,-,-,-,-,-,-,0.0,-,-,-,-,-,-,-,-,0.0,-,-,-,0.0,83.1,33.2,0.254
182,267,20660,Livshits V.Ya.,1991,,-,-,-,0.0,-,-,-,-,-,-,-,-,-,0.0,-,-,-,0.0,-,-,0.0,0.0,-,-,-,-,-,0.0,-,-,-,0.0,-,-,-,-,-,-,-,-,-,-,0.0,-,-,-,-,-,-,-,-,-,-,-,-,-,-,-,-,-,0.0,-,-,-,-,-,-,0.0,-,-,0.0,-,-,-,-,-,-,-,0.0,-,-,-,-,-,-,-,-,-,-,-,5.0,-,-,-,-,-,-,,-,0.0,-,-,-,-,-,-,-,-,-,-,29.0,-,-,-,-,-,-,19,-,-,-,-,-,-,-,-,-,0.0,-,-,-,0.0,-,-,-,-,0.0,-,-,-,100.0,-,-,-,-,-,-,-,-,-,-,47.0,-,-,-,-,-,-,-,-,-,0.0,-,-,-,-,-,0.0,-,-,-,-,0.0,-,-,-,-,-,-,-,-,-,-,-,0.0,-,-,-,-,-,-,-,-,0.0,-,-,-,0.0,91.1,36.3,0.254
183,267,20661,Livshits V.Ya.,1991,,-,-,-,0.0,-,-,-,-,-,-,-,-,-,0.0,-,-,-,0.0,-,-,0.0,0.0,-,-,-,-,-,0.0,-,-,-,0.0,-,-,-,-,-,-,-,-,-,-,0.0,-,-,-,-,-,-,-,-,-,-,-,-,-,-,-,-,-,0.0,-,-,-,-,-,-,0.0,-,-,0.0,-,-,-,-,-,-,-,0.0,-,-,-,-,-,-,-,-,-,-,-,10.0,-,-,-,-,-,-,,-,0.0,-,-,-,-,-,-,-,-,-,-,24.0,-,-,-,-,-,-,19,-,-,-,-,-,-,-,-,-,0.0,-,-,-,0.0,-,-,-,-,0.0,-,-,-,100.0,-,-,-,-,-,-,-,-,-,-,47.0,-,-,-,-,-,-,-,-,-,0.0,-,-,-,-,-,0.0,-,-,-,-,0.0,-,-,-,-,-,-,-,-,-,-,-,0.0,-,-,-,-,-,-,-,-,0.0,-,-,-,0.0,96.1,38.4,0.251
184,267,20662,Livshits V.Ya.,1991,,-,-,-,0.0,-,-,-,-,-,-,-,-,-,0.0,-,-,-,0.0,-,-,0.0,0.0,-,-,-,-,-,0.0,-,-,-,0.0,-,-,-,-,-,-,-,-,-,-,0.0,-,-,-,-,-,-,-,-,-,-,-,-,-,-,-,-,-,0.0,-,-,-,-,-,-,0.0,-,-,0.0,-,-,-,-,-,-,-,0.0,-,-,-,-,-,-,-,-,-,-,-,15.0,-,-,-,-,-,-,,-,0.0,-,-,-,-,-,-,-,-,-,-,19.0,-,-,-,-,-,-,19,-,-,-,-,-,-,-,-,-,0.0,-,-,-,0.0,-,-,-,-,0.0,-,-,-,100.0,-,-,-,-,-,-,-,-,-,-,47.0,-,-,-,-,-,-,-,-,-,0.0,-,-,-,-,-,0.0,-,-,-,-,0.0,-,-,-,-,-,-,-,-,-,-,-,0.0,-,-,-,-,-,-,-,-,0.0,-,-,-,0.0,99.4,39.8,0.25
185,267,20663,Livshits V.Ya.,1991,,-,-,-,0.0,-,-,-,-,-,-,-,-,-,0.0,-,-,-,0.0,-,-,0.0,0.0,-,-,-,-,-,0.0,-,-,-,0.0,-,-,-,-,-,-,-,-,-,-,0.0,-,-,-,-,-,-,-,-,-,-,-,-,-,-,-,-,-,0.0,-,-,-,-,-,-,0.0,-,-,0.0,-,-,-,-,-,-,-,0.0,-,-,-,-,-,-,-,-,-,-,-,20.0,-,-,-,-,-,-,,-,0.0,-,-,-,-,-,-,-,-,-,-,14.0,-,-,-,-,-,-,19,-,-,-,-,-,-,-,-,-,0.0,-,-,-,0.0,-,-,-,-,0.0,-,-,-,100.0,-,-,-,-,-,-,-,-,-,-,47.0,-,-,-,-,-,-,-,-,-,0.0,-,-,-,-,-,0.0,-,-,-,-,0.0,-,-,-,-,-,-,-,-,-,-,-,0.0,-,-,-,-,-,-,-,-,0.0,-,-,-,0.0,102.0,40.9,0.249
186,267,20664,Livshits V.Ya.,1991,,-,-,-,0.0,-,-,-,-,-,-,-,-,-,0.0,-,-,-,0.0,-,-,0.0,0.0,-,-,-,-,-,0.0,-,-,-,0.0,-,-,-,-,-,-,-,-,-,-,0.0,-,-,-,-,-,-,-,-,-,-,-,-,-,-,-,-,-,0.0,-,-,-,-,-,-,0.0,-,-,0.0,-,-,-,-,-,-,-,0.0,-,-,-,-,-,-,-,-,-,-,-,25.0,-,-,-,-,-,-,,-,0.0,-,-,-,-,-,-,-,-,-,-,9.0,-,-,-,-,-,-,19,-,-,-,-,-,-,-,-,-,0.0,-,-,-,0.0,-,-,-,-,0.0,-,-,-,100.0,-,-,-,-,-,-,-,-,-,-,47.0,-,-,-,-,-,-,-,-,-,0.0,-,-,-,-,-,0.0,-,-,-,-,0.0,-,-,-,-,-,-,-,-,-,-,-,0.0,-,-,-,-,-,-,-,-,0.0,-,-,-,0.0,104.0,41.8,0.247
187,267,20665,Livshits V.Ya.,1991,,-,-,-,0.0,-,-,-,-,-,-,-,-,-,0.0,-,-,-,0.0,-,-,0.0,0.0,-,-,-,-,-,0.0,-,-,-,0.0,-,-,-,-,-,-,-,-,-,-,0.0,-,-,-,-,-,-,-,-,-,-,-,-,-,-,-,-,-,0.0,-,-,-,-,-,-,0.0,-,-,0.0,-,-,-,-,-,-,-,0.0,-,-,-,-,-,-,-,-,-,-,-,30.0,-,-,-,-,-,-,,-,0.0,-,-,-,-,-,-,-,-,-,-,4.0,-,-,-,-,-,-,19,-,-,-,-,-,-,-,-,-,0.0,-,-,-,0.0,-,-,-,-,0.0,-,-,-,100.0,-,-,-,-,-,-,-,-,-,-,47.0,-,-,-,-,-,-,-,-,-,0.0,-,-,-,-,-,0.0,-,-,-,-,0.0,-,-,-,-,-,-,-,-,-,-,-,0.0,-,-,-,-,-,-,-,-,0.0,-,-,-,0.0,105.0,42.3,0.245
188,267,20666,Livshits V.Ya.,1991,,-,-,-,0.0,-,-,-,-,-,-,-,-,-,0.0,-,-,-,0.0,-,-,0.0,0.0,-,-,-,-,-,0.0,-,-,-,0.0,-,-,-,-,-,-,-,-,-,-,0.0,-,-,-,-,-,-,-,-,-,-,-,-,-,-,-,-,-,0.0,-,-,-,-,-,-,0.0,-,-,0.0,-,-,-,-,-,-,-,0.0,-,-,-,-,-,-,-,-,-,-,-,34.0,-,-,-,-,-,-,,-,0.0,-,-,-,-,-,-,-,-,-,-,0.0,-,-,-,-,-,-,19,-,-,-,-,-,-,-,-,-,0.0,-,-,-,0.0,-,-,-,-,0.0,-,-,-,100.0,-,-,-,-,-,-,-,-,-,-,47.0,-,-,-,-,-,-,-,-,-,0.0,-,-,-,-,-,0.0,-,-,-,-,0.0,-,-,-,-,-,-,-,-,-,-,-,0.0,-,-,-,-,-,-,-,-,0.0,-,-,-,0.0,103.0,41.6,0.249
189,267,20667,Livshits V.Ya.,1991,,-,-,-,3.0,-,-,-,-,-,-,-,-,-,0.0,-,-,-,0.0,-,-,0.0,0.0,-,-,-,-,-,0.0,-,-,-,0.0,-,-,-,-,-,-,-,-,-,-,0.0,-,-,-,-,-,-,-,-,-,-,-,-,-,-,-,-,-,0.0,-,-,-,-,-,-,0.0,-,-,0.0,-,-,-,-,-,-,-,0.0,-,-,-,-,-,-,-,-,-,-,-,15.0,-,-,-,-,-,-,,-,0.0,-,-,-,-,-,-,-,-,-,-,16.0,-,-,-,-,-,-,19,-,-,-,-,-,-,-,-,-,0.0,-,-,-,0.0,-,-,-,-,3.0,-,-,-,100.0,-,-,-,-,-,-,-,-,-,-,47.0,-,-,-,-,-,-,-,-,-,0.0,-,-,-,-,-,0.0,-,-,-,-,0.0,-,-,-,-,-,-,-,-,-,-,-,0.0,-,-,-,-,-,-,-,-,0.0,-,-,-,0.0,98.2,39.4,0.247
190,267,20668,Livshits V.Ya.,1991,,-,-,-,0.0,-,-,-,-,-,-,-,-,-,0.0,-,-,-,0.0,-,-,0.0,0.0,-,-,-,-,-,0.0,-,-,-,0.0,-,-,-,-,-,-,-,-,-,-,0.0,-,-,-,-,-,-,-,-,-,-,-,-,-,-,-,-,-,0.0,-,-,-,-,-,-,0.0,-,-,0.0,-,-,-,-,-,-,-,0.0,-,-,-,-,-,-,-,-,-,-,-,15.0,-,-,-,-,-,-,,-,0.0,-,-,-,-,-,-,-,-,-,-,16.0,-,-,-,-,-,-,19,-,-,-,-,-,-,-,-,-,0.0,-,-,-,0.0,-,-,-,-,0.0,-,-,-,100.0,-,-,-,-,-,-,-,-,-,-,47.0,-,-,-,-,-,-,-,-,-,0.0,-,-,-,-,-,0.0,-,-,-,-,0.0,-,-,-,-,-,-,-,-,-,-,-,0.0,-,-,-,-,-,-,-,-,0.0,-,-,-,3.0,103.0,41.2,0.248
191,268,20676,Karapetyan G.O.,1984,,-,-,-,9.0,-,-,-,-,-,-,-,-,-,0.0,-,-,-,0.0,-,-,0.0,0.0,-,-,-,-,-,0.0,-,-,-,0.0,-,-,-,-,-,-,-,-,-,-,0.0,-,-,-,-,-,-,-,-,-,-,-,-,-,-,-,-,-,0.0,-,-,-,-,-,-,0.0,-,-,0.0,-,-,-,-,-,-,-,0.0,-,-,-,-,-,-,-,-,-,-,-,30.0,-,-,-,-,-,-,,-,0.0,-,-,-,-,-,-,-,-,-,-,0.0,-,-,-,-,-,-,-,-,-,-,-,-,-,-,-,-,0.0,-,-,-,0.0,-,-,-,-,9.0,-,-,-,100.0,-,-,-,-,-,-,-,-,-,-,61.0,-,-,-,-,-,-,-,-,-,0.0,-,-,-,-,-,0.0,-,-,-,-,0.0,-,-,-,-,-,-,-,-,-,-,-,0.0,-,-,-,-,-,-,-,-,0.0,-,-,-,0.0,86.3,35.0,0.232
192,268,20677,Karapetyan G.O.,1984,,-,-,-,9.0,-,-,-,-,-,-,-,-,-,0.0,-,-,-,0.0,-,-,0.0,0.0,-,-,-,-,-,0.0,-,-,-,0.0,-,-,-,-,-,-,-,-,-,-,0.0,-,-,-,-,-,-,-,-,-,-,-,-,-,-,-,-,-,0.0,-,-,-,-,-,-,0.0,-,-,0.0,-,-,-,-,-,-,-,0.0,-,-,-,-,-,-,-,-,-,-,-,27.0,-,-,-,-,-,-,,-,0.0,-,-,-,-,-,-,-,-,-,-,3.0,-,-,-,-,-,-,-,-,-,-,-,-,-,-,-,-,0.0,-,-,-,0.0,-,-,-,-,9.0,-,-,-,100.0,-,-,-,-,-,-,-,-,-,-,61.0,-,-,-,-,-,-,-,-,-,0.0,-,-,-,-,-,0.0,-,-,-,-,0.0,-,-,-,-,-,-,-,-,-,-,-,0.0,-,-,-,-,-,-,-,-,0.0,-,-,-,0.0,86.2,35.0,0.231
193,268,20678,Karapetyan G.O.,1984,,-,-,-,9.0,-,-,-,-,-,-,-,-,-,0.0,-,-,-,0.0,-,-,0.0,0.0,-,-,-,-,-,0.0,-,-,-,0.0,-,-,-,-,-,-,-,-,-,-,0.0,-,-,-,-,-,-,-,-,-,-,-,-,-,-,-,-,-,0.0,-,-,-,-,-,-,0.0,-,-,0.0,-,-,-,-,-,-,-,0.0,-,-,-,-,-,-,-,-,-,-,-,26.0,-,-,-,-,-,-,,-,0.0,-,-,-,-,-,-,-,-,-,-,4.0,-,-,-,-,-,-,-,-,-,-,-,-,-,-,-,-,0.0,-,-,-,0.0,-,-,-,-,9.0,-,-,-,100.0,-,-,-,-,-,-,-,-,-,-,61.0,-,-,-,-,-,-,-,-,-,0.0,-,-,-,-,-,0.0,-,-,-,-,0.0,-,-,-,-,-,-,-,-,-,-,-,0.0,-,-,-,-,-,-,-,-,0.0,-,-,-,0.0,86.0,35.0,0.231
194,268,20679,Karapetyan G.O.,1984,,-,-,-,9.0,-,-,-,-,-,-,-,-,-,0.0,-,-,-,0.0,-,-,0.0,0.0,-,-,-,-,-,0.0,-,-,-,0.0,-,-,-,-,-,-,-,-,-,-,0.0,-,-,-,-,-,-,-,-,-,-,-,-,-,-,-,-,-,0.0,-,-,-,-,-,-,0.0,-,-,0.0,-,-,-,-,-,-,-,0.0,-,-,-,-,-,-,-,-,-,-,-,21.0,-,-,-,-,-,-,,-,0.0,-,-,-,-,-,-,-,-,-,-,9.0,-,-,-,-,-,-,-,-,-,-,-,-,-,-,-,-,0.0,-,-,-,0.0,-,-,-,-,9.0,-,-,-,100.0,-,-,-,-,-,-,-,-,-,-,61.0,-,-,-,-,-,-,-,-,-,0.0,-,-,-,-,-,0.0,-,-,-,-,0.0,-,-,-,-,-,-,-,-,-,-,-,0.0,-,-,-,-,-,-,-,-,0.0,-,-,-,0.0,84.1,34.2,0.23
195,268,20680,Karapetyan G.O.,1984,,-,-,-,9.0,-,-,-,-,-,-,-,-,-,0.0,-,-,-,0.0,-,-,0.0,0.0,-,-,-,-,-,0.0,-,-,-,0.0,-,-,-,-,-,-,-,-,-,-,0.0,-,-,-,-,-,-,-,-,-,-,-,-,-,-,-,-,-,0.0,-,-,-,-,-,-,0.0,-,-,0.0,-,-,-,-,-,-,-,0.0,-,-,-,-,-,-,-,-,-,-,-,0.0,-,-,-,-,-,-,,-,0.0,-,-,-,-,-,-,-,-,-,-,30.0,-,-,-,-,-,-,-,-,-,-,-,-,-,-,-,-,0.0,-,-,-,0.0,-,-,-,-,9.0,-,-,-,100.0,-,-,-,-,-,-,-,-,-,-,61.0,-,-,-,-,-,-,-,-,-,0.0,-,-,-,-,-,0.0,-,-,-,-,0.0,-,-,-,-,-,-,-,-,-,-,-,0.0,-,-,-,-,-,-,-,-,0.0,-,-,-,0.0,63.8,25.6,0.247
196,269,20681,Livshits V.Ya.,1991,,-,-,-,0.0,-,-,-,-,-,-,-,-,-,0.0,-,-,-,0.0,-,-,0.0,0.0,-,-,-,-,-,0.0,-,-,-,0.0,-,-,-,-,-,-,-,-,-,-,0.0,-,-,-,-,-,-,-,-,-,-,-,-,-,-,-,-,-,0.0,-,-,-,-,-,-,0.0,-,-,0.0,-,12.6,-,-,-,-,-,0.0,-,-,-,-,-,-,-,-,-,-,-,11.3,-,-,-,-,-,-,,-,0.0,-,-,-,-,-,-,-,-,-,-,11.3,-,-,-,-,-,-,-,-,-,-,-,-,-,-,-,-,0.0,-,-,-,0.0,-,-,-,-,0.0,-,-,-,100.0,-,-,-,-,-,-,-,-,-,-,64.8,-,-,-,-,-,-,-,-,-,0.0,-,-,-,-,-,0.0,-,-,-,-,0.0,-,-,-,-,-,-,-,-,-,-,-,0.0,-,-,-,-,-,-,-,-,0.0,-,-,-,0.0,97.3,39.7,0.225
197,269,20682,Livshits V.Ya.,1991,,-,-,-,0.0,-,-,-,-,-,-,-,-,-,0.0,-,-,-,0.0,-,-,0.0,0.0,-,-,-,-,-,0.0,-,-,-,0.0,-,-,-,-,-,-,-,-,-,-,0.0,-,-,-,-,-,-,-,-,-,-,-,-,-,-,-,-,-,0.0,-,-,-,-,-,-,0.0,-,-,0.0,-,7.6,-,-,-,-,-,2.8,-,-,-,-,-,-,-,-,-,-,-,14.2,-,-,-,-,-,-,,-,0.0,-,-,-,-,-,-,-,-,-,-,14.2,-,-,-,-,-,-,11.3,-,-,-,-,-,-,-,-,-,0.0,-,-,-,0.0,-,-,-,-,0.0,-,-,-,100.0,-,-,-,-,-,-,-,-,-,-,49.9,-,-,-,-,-,-,-,-,-,0.0,-,-,-,-,-,0.0,-,-,-,-,0.0,-,-,-,-,-,-,-,-,-,-,-,0.0,-,-,-,-,-,-,-,-,0.0,-,-,-,0.0,102.0,41.0,0.246
198,269,20683,Livshits V.Ya.,1991,,-,-,-,0.0,-,-,-,-,-,-,-,-,-,0.0,-,-,-,0.0,-,-,0.0,0.0,-,-,-,-,-,7.6,-,-,-,0.0,-,-,-,-,-,-,-,-,-,-,0.0,-,-,-,-,-,-,-,-,-,-,-,-,-,-,-,-,-,0.0,-,-,-,-,-,-,0.0,-,-,0.0,-,-,-,-,-,-,-,2.8,-,-,-,-,-,-,-,-,-,-,-,14.2,-,-,-,-,-,-,,-,0.0,-,-,-,-,-,-,-,-,-,-,14.2,-,-,-,-,-,-,11.3,-,-,-,-,-,-,-,-,-,0.0,-,-,-,0.0,-,-,-,-,0.0,-,-,-,100.0,-,-,-,-,-,-,-,-,-,-,49.9,-,-,-,-,-,-,-,-,-,0.0,-,-,-,-,-,0.0,-,-,-,-,0.0,-,-,-,-,-,-,-,-,-,-,-,0.0,-,-,-,-,-,-,-,-,0.0,-,-,-,0.0,96.0,38.4,0.251
199,290,21022,Karapetyan G.O.,1979,,-,-,-,4.0,-,-,-,-,-,-,-,-,-,0.0,-,-,-,0.0,-,-,0.0,0.0,-,-,-,-,-,0.0,-,-,-,0.0,-,-,-,-,-,-,-,-,-,-,0.0,-,-,-,-,-,-,-,-,-,-,-,-,-,-,-,-,-,0.0,-,-,-,-,-,-,0.0,-,-,0.0,-,-,-,-,-,-,-,0.0,-,-,-,-,-,-,-,-,-,-,-,15.0,-,-,-,-,-,-,,-,0.0,-,-,-,-,-,-,-,-,-,-,0.0,-,-,-,-,-,-,-,-,-,-,-,-,-,-,-,-,0.0,-,-,-,0.0,-,-,-,-,4.0,-,-,-,100.0,-,-,-,-,-,-,-,-,-,-,81.0,-,-,-,-,-,-,-,-,-,0.0,-,-,-,-,-,0.0,-,-,-,-,0.0,-,-,-,-,-,-,-,-,-,-,-,0.0,-,-,-,-,-,-,-,-,0.0,-,-,-,0.0,77.6,32.6,0.189
200,290,21023,Karapetyan G.O.,1979,,-,-,-,6.0,-,-,-,-,-,-,-,-,-,0.0,-,-,-,0.0,-,-,0.0,0.0,-,-,-,-,-,0.0,-,-,-,0.0,-,-,-,-,-,-,-,-,-,-,0.0,-,-,-,-,-,-,-,-,-,-,-,-,-,-,-,-,-,0.0,-,-,-,-,-,-,0.0,-,-,0.0,-,-,-,-,-,-,-,0.0,-,-,-,-,-,-,-,-,-,-,-,15.0,-,-,-,-,-,-,,-,0.0,-,-,-,-,-,-,-,-,-,-,0.0,-,-,-,-,-,-,-,-,-,-,-,-,-,-,-,-,0.0,-,-,-,0.0,-,-,-,-,6.0,-,-,-,100.0,-,-,-,-,-,-,-,-,-,-,79.0,-,-,-,-,-,-,-,-,-,0.0,-,-,-,-,-,0.0,-,-,-,-,0.0,-,-,-,-,-,-,-,-,-,-,-,0.0,-,-,-,-,-,-,-,-,0.0,-,-,-,0.0,78.8,33.0,0.195
201,290,21024,Karapetyan G.O.,1979,,-,-,-,8.0,-,-,-,-,-,-,-,-,-,0.0,-,-,-,0.0,-,-,0.0,0.0,-,-,-,-,-,0.0,-,-,-,0.0,-,-,-,-,-,-,-,-,-,-,0.0,-,-,-,-,-,-,-,-,-,-,-,-,-,-,-,-,-,0.0,-,-,-,-,-,-,0.0,-,-,0.0,-,-,-,-,-,-,-,0.0,-,-,-,-,-,-,-,-,-,-,-,15.0,-,-,-,-,-,-,,-,0.0,-,-,-,-,-,-,-,-,-,-,0.0,-,-,-,-,-,-,-,-,-,-,-,-,-,-,-,-,0.0,-,-,-,0.0,-,-,-,-,8.0,-,-,-,100.0,-,-,-,-,-,-,-,-,-,-,77.0,-,-,-,-,-,-,-,-,-,0.0,-,-,-,-,-,0.0,-,-,-,-,0.0,-,-,-,-,-,-,-,-,-,-,-,0.0,-,-,-,-,-,-,-,-,0.0,-,-,-,0.0,80.1,33.4,0.2
202,290,21025,Karapetyan G.O.,1979,,-,-,-,10.0,-,-,-,-,-,-,-,-,-,0.0,-,-,-,0.0,-,-,0.0,0.0,-,-,-,-,-,0.0,-,-,-,0.0,-,-,-,-,-,-,-,-,-,-,0.0,-,-,-,-,-,-,-,-,-,-,-,-,-,-,-,-,-,0.0,-,-,-,-,-,-,0.0,-,-,0.0,-,-,-,-,-,-,-,0.0,-,-,-,-,-,-,-,-,-,-,-,15.0,-,-,-,-,-,-,,-,0.0,-,-,-,-,-,-,-,-,-,-,0.0,-,-,-,-,-,-,-,-,-,-,-,-,-,-,-,-,0.0,-,-,-,0.0,-,-,-,-,10.0,-,-,-,100.0,-,-,-,-,-,-,-,-,-,-,75.0,-,-,-,-,-,-,-,-,-,0.0,-,-,-,-,-,0.0,-,-,-,-,0.0,-,-,-,-,-,-,-,-,-,-,-,0.0,-,-,-,-,-,-,-,-,0.0,-,-,-,0.0,81.8,33.8,0.209
203,290,21026,Karapetyan G.O.,1979,,-,-,-,12.0,-,-,-,-,-,-,-,-,-,0.0,-,-,-,0.0,-,-,0.0,0.0,-,-,-,-,-,0.0,-,-,-,0.0,-,-,-,-,-,-,-,-,-,-,0.0,-,-,-,-,-,-,-,-,-,-,-,-,-,-,-,-,-,0.0,-,-,-,-,-,-,0.0,-,-,0.0,-,-,-,-,-,-,-,0.0,-,-,-,-,-,-,-,-,-,-,-,15.0,-,-,-,-,-,-,,-,0.0,-,-,-,-,-,-,-,-,-,-,0.0,-,-,-,-,-,-,-,-,-,-,-,-,-,-,-,-,0.0,-,-,-,0.0,-,-,-,-,12.0,-,-,-,100.0,-,-,-,-,-,-,-,-,-,-,73.0,-,-,-,-,-,-,-,-,-,0.0,-,-,-,-,-,0.0,-,-,-,-,0.0,-,-,-,-,-,-,-,-,-,-,-,0.0,-,-,-,-,-,-,-,-,0.0,-,-,-,0.0,82.6,34.1,0.212
204,290,21027,Karapetyan G.O.,1979,,-,-,-,15.0,-,-,-,-,-,-,-,-,-,0.0,-,-,-,0.0,-,-,0.0,0.0,-,-,-,-,-,0.0,-,-,-,0.0,-,-,-,-,-,-,-,-,-,-,0.0,-,-,-,-,-,-,-,-,-,-,-,-,-,-,-,-,-,0.0,-,-,-,-,-,-,0.0,-,-,0.0,-,-,-,-,-,-,-,0.0,-,-,-,-,-,-,-,-,-,-,-,15.0,-,-,-,-,-,-,,-,0.0,-,-,-,-,-,-,-,-,-,-,0.0,-,-,-,-,-,-,-,-,-,-,-,-,-,-,-,-,0.0,-,-,-,0.0,-,-,-,-,15.0,-,-,-,100.0,-,-,-,-,-,-,-,-,-,-,70.0,-,-,-,-,-,-,-,-,-,0.0,-,-,-,-,-,0.0,-,-,-,-,0.0,-,-,-,-,-,-,-,-,-,-,-,0.0,-,-,-,-,-,-,-,-,0.0,-,-,-,0.0,82.8,34.0,0.216
205,290,21028,Karapetyan G.O.,1979,,-,-,-,16.0,-,-,-,-,-,-,-,-,-,0.0,-,-,-,0.0,-,-,0.0,0.0,-,-,-,-,-,0.0,-,-,-,0.0,-,-,-,-,-,-,-,-,-,-,0.0,-,-,-,-,-,-,-,-,-,-,-,-,-,-,-,-,-,0.0,-,-,-,-,-,-,0.0,-,-,0.0,-,-,-,-,-,-,-,0.0,-,-,-,-,-,-,-,-,-,-,-,15.0,-,-,-,-,-,-,,-,0.0,-,-,-,-,-,-,-,-,-,-,0.0,-,-,-,-,-,-,-,-,-,-,-,-,-,-,-,-,0.0,-,-,-,0.0,-,-,-,-,16.0,-,-,-,100.0,-,-,-,-,-,-,-,-,-,-,69.0,-,-,-,-,-,-,-,-,-,0.0,-,-,-,-,-,0.0,-,-,-,-,0.0,-,-,-,-,-,-,-,-,-,-,-,0.0,-,-,-,-,-,-,-,-,0.0,-,-,-,0.0,82.8,34.0,0.217
206,290,21029,Karapetyan G.O.,1979,,-,-,-,18.0,-,-,-,-,-,-,-,-,-,0.0,-,-,-,0.0,-,-,0.0,0.0,-,-,-,-,-,0.0,-,-,-,0.0,-,-,-,-,-,-,-,-,-,-,0.0,-,-,-,-,-,-,-,-,-,-,-,-,-,-,-,-,-,0.0,-,-,-,-,-,-,0.0,-,-,0.0,-,-,-,-,-,-,-,0.0,-,-,-,-,-,-,-,-,-,-,-,15.0,-,-,-,-,-,-,,-,0.0,-,-,-,-,-,-,-,-,-,-,0.0,-,-,-,-,-,-,-,-,-,-,-,-,-,-,-,-,0.0,-,-,-,0.0,-,-,-,-,18.0,-,-,-,100.0,-,-,-,-,-,-,-,-,-,-,67.0,-,-,-,-,-,-,-,-,-,0.0,-,-,-,-,-,0.0,-,-,-,-,0.0,-,-,-,-,-,-,-,-,-,-,-,0.0,-,-,-,-,-,-,-,-,0.0,-,-,-,0.0,84.6,34.7,0.221
207,290,21030,Karapetyan G.O.,1979,,-,-,-,22.0,-,-,-,-,-,-,-,-,-,0.0,-,-,-,0.0,-,-,0.0,0.0,-,-,-,-,-,0.0,-,-,-,0.0,-,-,-,-,-,-,-,-,-,-,0.0,-,-,-,-,-,-,-,-,-,-,-,-,-,-,-,-,-,0.0,-,-,-,-,-,-,0.0,-,-,0.0,-,-,-,-,-,-,-,0.0,-,-,-,-,-,-,-,-,-,-,-,15.0,-,-,-,-,-,-,,-,0.0,-,-,-,-,-,-,-,-,-,-,0.0,-,-,-,-,-,-,-,-,-,-,-,-,-,-,-,-,0.0,-,-,-,0.0,-,-,-,-,22.0,-,-,-,100.0,-,-,-,-,-,-,-,-,-,-,63.0,-,-,-,-,-,-,-,-,-,0.0,-,-,-,-,-,0.0,-,-,-,-,0.0,-,-,-,-,-,-,-,-,-,-,-,0.0,-,-,-,-,-,-,-,-,0.0,-,-,-,0.0,87.3,35.5,0.229
208,290,21031,Karapetyan G.O.,1979,,-,-,-,2.0,-,-,-,-,-,-,-,-,-,0.0,-,-,-,0.0,-,-,0.0,0.0,-,-,-,-,-,0.0,-,-,-,0.0,-,-,-,-,-,-,-,-,-,-,0.0,-,-,-,-,-,-,-,-,-,-,-,-,-,-,-,-,-,0.0,-,-,-,-,-,-,0.0,-,-,0.0,-,-,-,-,-,-,-,0.0,-,-,-,-,-,-,-,-,-,-,-,33.0,-,-,-,-,-,-,,-,0.0,-,-,-,-,-,-,-,-,-,-,0.0,-,-,-,-,-,-,-,-,-,-,-,-,-,-,-,-,0.0,-,-,-,0.0,-,-,-,-,2.0,-,-,-,100.0,-,-,-,-,-,-,-,-,-,-,65.0,-,-,-,-,-,-,-,-,-,0.0,-,-,-,-,-,0.0,-,-,-,-,0.0,-,-,-,-,-,-,-,-,-,-,-,0.0,-,-,-,-,-,-,-,-,0.0,-,-,-,0.0,82.4,33.5,0.229
209,290,21032,Karapetyan G.O.,1979,,-,-,-,4.0,-,-,-,-,-,-,-,-,-,0.0,-,-,-,0.0,-,-,0.0,0.0,-,-,-,-,-,0.0,-,-,-,0.0,-,-,-,-,-,-,-,-,-,-,0.0,-,-,-,-,-,-,-,-,-,-,-,-,-,-,-,-,-,0.0,-,-,-,-,-,-,0.0,-,-,0.0,-,-,-,-,-,-,-,0.0,-,-,-,-,-,-,-,-,-,-,-,31.0,-,-,-,-,-,-,,-,0.0,-,-,-,-,-,-,-,-,-,-,0.0,-,-,-,-,-,-,-,-,-,-,-,-,-,-,-,-,0.0,-,-,-,0.0,-,-,-,-,4.0,-,-,-,100.0,-,-,-,-,-,-,-,-,-,-,65.0,-,-,-,-,-,-,-,-,-,0.0,-,-,-,-,-,0.0,-,-,-,-,0.0,-,-,-,-,-,-,-,-,-,-,-,0.0,-,-,-,-,-,-,-,-,0.0,-,-,-,0.0,83.0,33.8,0.227
210,290,21033,Karapetyan G.O.,1979,,-,-,-,6.0,-,-,-,-,-,-,-,-,-,0.0,-,-,-,0.0,-,-,0.0,0.0,-,-,-,-,-,0.0,-,-,-,0.0,-,-,-,-,-,-,-,-,-,-,0.0,-,-,-,-,-,-,-,-,-,-,-,-,-,-,-,-,-,0.0,-,-,-,-,-,-,0.0,-,-,0.0,-,-,-,-,-,-,-,0.0,-,-,-,-,-,-,-,-,-,-,-,29.0,-,-,-,-,-,-,,-,0.0,-,-,-,-,-,-,-,-,-,-,0.0,-,-,-,-,-,-,-,-,-,-,-,-,-,-,-,-,0.0,-,-,-,0.0,-,-,-,-,6.0,-,-,-,100.0,-,-,-,-,-,-,-,-,-,-,65.0,-,-,-,-,-,-,-,-,-,0.0,-,-,-,-,-,0.0,-,-,-,-,0.0,-,-,-,-,-,-,-,-,-,-,-,0.0,-,-,-,-,-,-,-,-,0.0,-,-,-,0.0,83.8,34.1,0.228
211,290,21034,Karapetyan G.O.,1979,,-,-,-,8.0,-,-,-,-,-,-,-,-,-,0.0,-,-,-,0.0,-,-,0.0,0.0,-,-,-,-,-,0.0,-,-,-,0.0,-,-,-,-,-,-,-,-,-,-,0.0,-,-,-,-,-,-,-,-,-,-,-,-,-,-,-,-,-,0.0,-,-,-,-,-,-,0.0,-,-,0.0,-,-,-,-,-,-,-,0.0,-,-,-,-,-,-,-,-,-,-,-,27.0,-,-,-,-,-,-,,-,0.0,-,-,-,-,-,-,-,-,-,-,0.0,-,-,-,-,-,-,-,-,-,-,-,-,-,-,-,-,0.0,-,-,-,0.0,-,-,-,-,8.0,-,-,-,100.0,-,-,-,-,-,-,-,-,-,-,65.0,-,-,-,-,-,-,-,-,-,0.0,-,-,-,-,-,0.0,-,-,-,-,0.0,-,-,-,-,-,-,-,-,-,-,-,0.0,-,-,-,-,-,-,-,-,0.0,-,-,-,0.0,84.2,34.4,0.224
212,290,21035,Karapetyan G.O.,1979,,-,-,-,10.0,-,-,-,-,-,-,-,-,-,0.0,-,-,-,0.0,-,-,0.0,0.0,-,-,-,-,-,0.0,-,-,-,0.0,-,-,-,-,-,-,-,-,-,-,0.0,-,-,-,-,-,-,-,-,-,-,-,-,-,-,-,-,-,0.0,-,-,-,-,-,-,0.0,-,-,0.0,-,-,-,-,-,-,-,0.0,-,-,-,-,-,-,-,-,-,-,-,25.0,-,-,-,-,-,-,,-,0.0,-,-,-,-,-,-,-,-,-,-,0.0,-,-,-,-,-,-,-,-,-,-,-,-,-,-,-,-,0.0,-,-,-,0.0,-,-,-,-,10.0,-,-,-,100.0,-,-,-,-,-,-,-,-,-,-,65.0,-,-,-,-,-,-,-,-,-,0.0,-,-,-,-,-,0.0,-,-,-,-,0.0,-,-,-,-,-,-,-,-,-,-,-,0.0,-,-,-,-,-,-,-,-,0.0,-,-,-,0.0,85.3,34.7,0.227
213,290,21036,Karapetyan G.O.,1979,,-,-,-,12.0,-,-,-,-,-,-,-,-,-,0.0,-,-,-,0.0,-,-,0.0,0.0,-,-,-,-,-,0.0,-,-,-,0.0,-,-,-,-,-,-,-,-,-,-,0.0,-,-,-,-,-,-,-,-,-,-,-,-,-,-,-,-,-,0.0,-,-,-,-,-,-,0.0,-,-,0.0,-,-,-,-,-,-,-,0.0,-,-,-,-,-,-,-,-,-,-,-,23.0,-,-,-,-,-,-,,-,0.0,-,-,-,-,-,-,-,-,-,-,0.0,-,-,-,-,-,-,-,-,-,-,-,-,-,-,-,-,0.0,-,-,-,0.0,-,-,-,-,12.0,-,-,-,100.0,-,-,-,-,-,-,-,-,-,-,65.0,-,-,-,-,-,-,-,-,-,0.0,-,-,-,-,-,0.0,-,-,-,-,0.0,-,-,-,-,-,-,-,-,-,-,-,0.0,-,-,-,-,-,-,-,-,0.0,-,-,-,0.0,85.2,34.8,0.224
214,290,21037,Karapetyan G.O.,1979,,-,-,-,14.0,-,-,-,-,-,-,-,-,-,0.0,-,-,-,0.0,-,-,0.0,0.0,-,-,-,-,-,0.0,-,-,-,0.0,-,-,-,-,-,-,-,-,-,-,0.0,-,-,-,-,-,-,-,-,-,-,-,-,-,-,-,-,-,0.0,-,-,-,-,-,-,0.0,-,-,0.0,-,-,-,-,-,-,-,0.0,-,-,-,-,-,-,-,-,-,-,-,21.0,-,-,-,-,-,-,,-,0.0,-,-,-,-,-,-,-,-,-,-,0.0,-,-,-,-,-,-,-,-,-,-,-,-,-,-,-,-,0.0,-,-,-,0.0,-,-,-,-,14.0,-,-,-,100.0,-,-,-,-,-,-,-,-,-,-,65.0,-,-,-,-,-,-,-,-,-,0.0,-,-,-,-,-,0.0,-,-,-,-,0.0,-,-,-,-,-,-,-,-,-,-,-,0.0,-,-,-,-,-,-,-,-,0.0,-,-,-,0.0,85.7,35.0,0.225
215,290,21038,Karapetyan G.O.,1979,,-,-,-,16.0,-,-,-,-,-,-,-,-,-,0.0,-,-,-,0.0,-,-,0.0,0.0,-,-,-,-,-,0.0,-,-,-,0.0,-,-,-,-,-,-,-,-,-,-,0.0,-,-,-,-,-,-,-,-,-,-,-,-,-,-,-,-,-,0.0,-,-,-,-,-,-,0.0,-,-,0.0,-,-,-,-,-,-,-,0.0,-,-,-,-,-,-,-,-,-,-,-,19.0,-,-,-,-,-,-,,-,0.0,-,-,-,-,-,-,-,-,-,-,0.0,-,-,-,-,-,-,-,-,-,-,-,-,-,-,-,-,0.0,-,-,-,0.0,-,-,-,-,16.0,-,-,-,100.0,-,-,-,-,-,-,-,-,-,-,65.0,-,-,-,-,-,-,-,-,-,0.0,-,-,-,-,-,0.0,-,-,-,-,0.0,-,-,-,-,-,-,-,-,-,-,-,0.0,-,-,-,-,-,-,-,-,0.0,-,-,-,0.0,84.3,34.6,0.223
216,290,21039,Karapetyan G.O.,1979,,-,-,-,17.5,-,-,-,-,-,-,-,-,-,0.0,-,-,-,0.0,-,-,0.0,0.0,-,-,-,-,-,0.0,-,-,-,0.0,-,-,-,-,-,-,-,-,-,-,0.0,-,-,-,-,-,-,-,-,-,-,-,-,-,-,-,-,-,0.0,-,-,-,-,-,-,0.0,-,-,0.0,-,-,-,-,-,-,-,0.0,-,-,-,-,-,-,-,-,-,-,-,17.5,-,-,-,-,-,-,,-,0.0,-,-,-,-,-,-,-,-,-,-,0.0,-,-,-,-,-,-,-,-,-,-,-,-,-,-,-,-,0.0,-,-,-,0.0,-,-,-,-,17.5,-,-,-,100.0,-,-,-,-,-,-,-,-,-,-,65.0,-,-,-,-,-,-,-,-,-,0.0,-,-,-,-,-,0.0,-,-,-,-,0.0,-,-,-,-,-,-,-,-,-,-,-,0.0,-,-,-,-,-,-,-,-,0.0,-,-,-,0.0,84.5,34.6,0.223
217,290,21040,Karapetyan G.O.,1979,,-,-,-,17.0,-,-,-,-,-,-,-,-,-,0.0,-,-,-,0.0,-,-,0.0,0.0,-,-,-,-,-,0.0,-,-,-,0.0,-,-,-,-,-,-,-,-,-,-,0.0,-,-,-,-,-,-,-,-,-,-,-,-,-,-,-,-,-,0.0,-,-,-,-,-,-,0.0,-,-,0.0,-,-,-,-,-,-,-,0.0,-,-,-,-,-,-,-,-,-,-,-,18.0,-,-,-,-,-,-,,-,0.0,-,-,-,-,-,-,-,-,-,-,0.0,-,-,-,-,-,-,-,-,-,-,-,-,-,-,-,-,0.0,-,-,-,0.0,-,-,-,-,17.0,-,-,-,100.0,-,-,-,-,-,-,-,-,-,-,65.0,-,-,-,-,-,-,-,-,-,0.0,-,-,-,-,-,0.0,-,-,-,-,0.0,-,-,-,-,-,-,-,-,-,-,-,0.0,-,-,-,-,-,-,-,-,0.0,-,-,-,0.0,84.9,34.6,0.223
218,290,21041,Karapetyan G.O.,1979,,-,-,-,20.0,-,-,-,-,-,-,-,-,-,0.0,-,-,-,0.0,-,-,0.0,0.0,-,-,-,-,-,0.0,-,-,-,0.0,-,-,-,-,-,-,-,-,-,-,0.0,-,-,-,-,-,-,-,-,-,-,-,-,-,-,-,-,-,0.0,-,-,-,-,-,-,0.0,-,-,0.0,-,-,-,-,-,-,-,0.0,-,-,-,-,-,-,-,-,-,-,-,15.0,-,-,-,-,-,-,,-,0.0,-,-,-,-,-,-,-,-,-,-,0.0,-,-,-,-,-,-,-,-,-,-,-,-,-,-,-,-,0.0,-,-,-,0.0,-,-,-,-,20.0,-,-,-,100.0,-,-,-,-,-,-,-,-,-,-,65.0,-,-,-,-,-,-,-,-,-,0.0,-,-,-,-,-,0.0,-,-,-,-,0.0,-,-,-,-,-,-,-,-,-,-,-,0.0,-,-,-,-,-,-,-,-,0.0,-,-,-,0.0,87.5,35.6,0.23
219,290,21042,Karapetyan G.O.,1979,,-,-,-,22.0,-,-,-,-,-,-,-,-,-,0.0,-,-,-,0.0,-,-,0.0,0.0,-,-,-,-,-,0.0,-,-,-,0.0,-,-,-,-,-,-,-,-,-,-,0.0,-,-,-,-,-,-,-,-,-,-,-,-,-,-,-,-,-,0.0,-,-,-,-,-,-,0.0,-,-,0.0,-,-,-,-,-,-,-,0.0,-,-,-,-,-,-,-,-,-,-,-,13.0,-,-,-,-,-,-,,-,0.0,-,-,-,-,-,-,-,-,-,-,0.0,-,-,-,-,-,-,-,-,-,-,-,-,-,-,-,-,0.0,-,-,-,0.0,-,-,-,-,22.0,-,-,-,100.0,-,-,-,-,-,-,-,-,-,-,65.0,-,-,-,-,-,-,-,-,-,0.0,-,-,-,-,-,0.0,-,-,-,-,0.0,-,-,-,-,-,-,-,-,-,-,-,0.0,-,-,-,-,-,-,-,-,0.0,-,-,-,0.0,88.8,36.1,0.23
220,290,21043,Karapetyan G.O.,1979,,-,-,-,20.0,-,-,-,-,-,-,-,-,-,0.0,-,-,-,0.0,-,-,0.0,0.0,-,-,-,-,-,0.0,-,-,-,0.0,-,-,-,-,-,-,-,-,-,-,0.0,-,-,-,-,-,-,-,-,-,-,-,-,-,-,-,-,-,0.0,-,-,-,-,-,-,0.0,-,-,0.0,-,-,-,-,-,-,-,0.0,-,-,-,-,-,-,-,-,-,-,-,20.0,-,-,-,-,-,-,,-,0.0,-,-,-,-,-,-,-,-,-,-,0.0,-,-,-,-,-,-,-,-,-,-,-,-,-,-,-,-,0.0,-,-,-,0.0,-,-,-,-,20.0,-,-,-,100.0,-,-,-,-,-,-,-,-,-,-,60.0,-,-,-,-,-,-,-,-,-,0.0,-,-,-,-,-,0.0,-,-,-,-,0.0,-,-,-,-,-,-,-,-,-,-,-,0.0,-,-,-,-,-,-,-,-,0.0,-,-,-,0.0,85.7,34.9,0.227
221,290,21044,Karapetyan G.O.,1979,,-,-,-,20.0,-,-,-,-,-,-,-,-,-,0.0,-,-,-,0.0,-,-,0.0,0.0,-,-,-,-,-,0.0,-,-,-,0.0,-,-,-,-,-,-,-,-,-,-,0.0,-,-,-,-,-,-,-,-,-,-,-,-,-,-,-,-,-,0.0,-,-,-,-,-,-,0.0,-,-,0.0,-,-,-,-,-,-,-,0.0,-,-,-,-,-,-,-,-,-,-,-,19.0,-,-,-,-,-,-,,-,0.0,-,-,-,-,-,-,-,-,-,-,0.0,-,-,-,-,-,-,-,-,-,-,-,-,-,-,-,-,0.0,-,-,-,0.0,-,-,-,-,20.0,-,-,-,100.0,-,-,-,-,-,-,-,-,-,-,61.0,-,-,-,-,-,-,-,-,-,0.0,-,-,-,-,-,0.0,-,-,-,-,0.0,-,-,-,-,-,-,-,-,-,-,-,0.0,-,-,-,-,-,-,-,-,0.0,-,-,-,0.0,86.3,35.1,0.227
222,290,21045,Karapetyan G.O.,1979,,-,-,-,20.0,-,-,-,-,-,-,-,-,-,0.0,-,-,-,0.0,-,-,0.0,0.0,-,-,-,-,-,0.0,-,-,-,0.0,-,-,-,-,-,-,-,-,-,-,0.0,-,-,-,-,-,-,-,-,-,-,-,-,-,-,-,-,-,0.0,-,-,-,-,-,-,0.0,-,-,0.0,-,-,-,-,-,-,-,0.0,-,-,-,-,-,-,-,-,-,-,-,17.0,-,-,-,-,-,-,,-,0.0,-,-,-,-,-,-,-,-,-,-,0.0,-,-,-,-,-,-,-,-,-,-,-,-,-,-,-,-,0.0,-,-,-,0.0,-,-,-,-,20.0,-,-,-,100.0,-,-,-,-,-,-,-,-,-,-,63.0,-,-,-,-,-,-,-,-,-,0.0,-,-,-,-,-,0.0,-,-,-,-,0.0,-,-,-,-,-,-,-,-,-,-,-,0.0,-,-,-,-,-,-,-,-,0.0,-,-,-,0.0,85.8,35.1,0.225
223,290,21046,Karapetyan G.O.,1979,,-,-,-,20.0,-,-,-,-,-,-,-,-,-,0.0,-,-,-,0.0,-,-,0.0,0.0,-,-,-,-,-,0.0,-,-,-,0.0,-,-,-,-,-,-,-,-,-,-,0.0,-,-,-,-,-,-,-,-,-,-,-,-,-,-,-,-,-,0.0,-,-,-,-,-,-,0.0,-,-,0.0,-,-,-,-,-,-,-,0.0,-,-,-,-,-,-,-,-,-,-,-,13.0,-,-,-,-,-,-,,-,0.0,-,-,-,-,-,-,-,-,-,-,0.0,-,-,-,-,-,-,-,-,-,-,-,-,-,-,-,-,0.0,-,-,-,0.0,-,-,-,-,20.0,-,-,-,100.0,-,-,-,-,-,-,-,-,-,-,67.0,-,-,-,-,-,-,-,-,-,0.0,-,-,-,-,-,0.0,-,-,-,-,0.0,-,-,-,-,-,-,-,-,-,-,-,0.0,-,-,-,-,-,-,-,-,0.0,-,-,-,0.0,88.6,36.1,0.231
224,290,21047,Karapetyan G.O.,1979,,-,-,-,20.0,-,-,-,-,-,-,-,-,-,0.0,-,-,-,0.0,-,-,0.0,0.0,-,-,-,-,-,0.0,-,-,-,0.0,-,-,-,-,-,-,-,-,-,-,0.0,-,-,-,-,-,-,-,-,-,-,-,-,-,-,-,-,-,0.0,-,-,-,-,-,-,0.0,-,-,0.0,-,-,-,-,-,-,-,0.0,-,-,-,-,-,-,-,-,-,-,-,11.0,-,-,-,-,-,-,,-,0.0,-,-,-,-,-,-,-,-,-,-,0.0,-,-,-,-,-,-,-,-,-,-,-,-,-,-,-,-,0.0,-,-,-,0.0,-,-,-,-,20.0,-,-,-,100.0,-,-,-,-,-,-,-,-,-,-,69.0,-,-,-,-,-,-,-,-,-,0.0,-,-,-,-,-,0.0,-,-,-,-,0.0,-,-,-,-,-,-,-,-,-,-,-,0.0,-,-,-,-,-,-,-,-,0.0,-,-,-,0.0,87.0,35.5,0.225
225,291,21048,Livshits V.Ya.,1982,,-,-,-,5.0,-,-,-,-,-,-,-,-,-,0.0,-,-,-,0.0,-,-,0.0,0.0,-,-,-,-,-,0.0,-,-,-,0.0,-,-,-,-,-,-,-,-,-,-,0.0,-,-,-,-,-,-,-,-,-,-,-,-,-,-,-,-,-,0.0,-,-,-,-,-,-,0.0,-,-,0.0,-,-,-,-,-,-,-,0.0,-,-,-,-,-,-,-,-,-,-,-,0.0,-,-,-,-,-,-,,-,0.0,-,-,-,-,-,-,-,-,-,-,32.0,-,-,-,-,-,-,-,-,-,-,-,-,-,-,-,-,0.0,-,-,-,0.0,-,-,-,-,5.0,-,-,-,100.0,-,-,-,-,-,-,-,-,-,-,63.0,-,-,-,-,-,-,-,-,-,0.0,-,-,-,-,-,0.0,-,-,-,-,0.0,-,-,-,-,-,-,-,-,-,-,-,0.0,-,-,-,-,-,-,-,-,0.0,-,-,-,0.0,63.9,25.8,0.242
226,291,21049,Livshits V.Ya.,1982,,-,-,-,5.0,-,-,-,-,-,-,-,-,-,0.0,-,-,-,0.0,-,-,0.0,0.0,-,-,-,-,-,0.0,-,-,-,0.0,-,-,-,-,-,-,-,-,-,-,0.0,-,-,-,-,-,-,-,-,-,-,-,-,-,-,-,-,-,0.0,-,-,-,-,-,-,0.0,-,-,0.0,-,-,-,-,-,-,-,0.0,-,-,-,-,-,-,-,-,-,-,-,6.0,-,-,-,-,-,-,,-,0.0,-,-,-,-,-,-,-,-,-,-,26.0,-,-,-,-,-,-,-,-,-,-,-,-,-,-,-,-,0.0,-,-,-,0.0,-,-,-,-,5.0,-,-,-,100.0,-,-,-,-,-,-,-,-,-,-,63.0,-,-,-,-,-,-,-,-,-,0.0,-,-,-,-,-,0.0,-,-,-,-,0.0,-,-,-,-,-,-,-,-,-,-,-,0.0,-,-,-,-,-,-,-,-,0.0,-,-,-,0.0,71.6,28.9,0.239
227,291,21050,Livshits V.Ya.,1982,,-,-,-,5.0,-,-,-,-,-,-,-,-,-,0.0,-,-,-,0.0,-,-,0.0,0.0,-,-,-,-,-,0.0,-,-,-,0.0,-,-,-,-,-,-,-,-,-,-,0.0,-,-,-,-,-,-,-,-,-,-,-,-,-,-,-,-,-,0.0,-,-,-,-,-,-,0.0,-,-,0.0,-,-,-,-,-,-,-,0.0,-,-,-,-,-,-,-,-,-,-,-,12.0,-,-,-,-,-,-,,-,0.0,-,-,-,-,-,-,-,-,-,-,20.0,-,-,-,-,-,-,-,-,-,-,-,-,-,-,-,-,0.0,-,-,-,0.0,-,-,-,-,5.0,-,-,-,100.0,-,-,-,-,-,-,-,-,-,-,63.0,-,-,-,-,-,-,-,-,-,0.0,-,-,-,-,-,0.0,-,-,-,-,0.0,-,-,-,-,-,-,-,-,-,-,-,0.0,-,-,-,-,-,-,-,-,0.0,-,-,-,0.0,76.3,31.0,0.234
228,291,21051,Livshits V.Ya.,1982,,-,-,-,5.0,-,-,-,-,-,-,-,-,-,0.0,-,-,-,0.0,-,-,0.0,0.0,-,-,-,-,-,0.0,-,-,-,0.0,-,-,-,-,-,-,-,-,-,-,0.0,-,-,-,-,-,-,-,-,-,-,-,-,-,-,-,-,-,0.0,-,-,-,-,-,-,0.0,-,-,0.0,-,-,-,-,-,-,-,0.0,-,-,-,-,-,-,-,-,-,-,-,16.0,-,-,-,-,-,-,,-,0.0,-,-,-,-,-,-,-,-,-,-,16.0,-,-,-,-,-,-,-,-,-,-,-,-,-,-,-,-,0.0,-,-,-,0.0,-,-,-,-,5.0,-,-,-,100.0,-,-,-,-,-,-,-,-,-,-,63.0,-,-,-,-,-,-,-,-,-,0.0,-,-,-,-,-,0.0,-,-,-,-,0.0,-,-,-,-,-,-,-,-,-,-,-,0.0,-,-,-,-,-,-,-,-,0.0,-,-,-,0.0,78.5,31.9,0.231
229,291,21052,Livshits V.Ya.,1982,,-,-,-,5.0,-,-,-,-,-,-,-,-,-,0.0,-,-,-,0.0,-,-,0.0,0.0,-,-,-,-,-,0.0,-,-,-,0.0,-,-,-,-,-,-,-,-,-,-,0.0,-,-,-,-,-,-,-,-,-,-,-,-,-,-,-,-,-,0.0,-,-,-,-,-,-,0.0,-,-,0.0,-,-,-,-,-,-,-,0.0,-,-,-,-,-,-,-,-,-,-,-,19.0,-,-,-,-,-,-,,-,0.0,-,-,-,-,-,-,-,-,-,-,13.0,-,-,-,-,-,-,-,-,-,-,-,-,-,-,-,-,0.0,-,-,-,0.0,-,-,-,-,5.0,-,-,-,100.0,-,-,-,-,-,-,-,-,-,-,63.0,-,-,-,-,-,-,-,-,-,0.0,-,-,-,-,-,0.0,-,-,-,-,0.0,-,-,-,-,-,-,-,-,-,-,-,0.0,-,-,-,-,-,-,-,-,0.0,-,-,-,0.0,80.3,32.6,0.23
230,291,21053,Livshits V.Ya.,1982,,-,-,-,5.0,-,-,-,-,-,-,-,-,-,0.0,-,-,-,0.0,-,-,0.0,0.0,-,-,-,-,-,0.0,-,-,-,0.0,-,-,-,-,-,-,-,-,-,-,0.0,-,-,-,-,-,-,-,-,-,-,-,-,-,-,-,-,-,0.0,-,-,-,-,-,-,0.0,-,-,0.0,-,-,-,-,-,-,-,0.0,-,-,-,-,-,-,-,-,-,-,-,22.0,-,-,-,-,-,-,,-,0.0,-,-,-,-,-,-,-,-,-,-,10.0,-,-,-,-,-,-,-,-,-,-,-,-,-,-,-,-,0.0,-,-,-,0.0,-,-,-,-,5.0,-,-,-,100.0,-,-,-,-,-,-,-,-,-,-,63.0,-,-,-,-,-,-,-,-,-,0.0,-,-,-,-,-,0.0,-,-,-,-,0.0,-,-,-,-,-,-,-,-,-,-,-,0.0,-,-,-,-,-,-,-,-,0.0,-,-,-,0.0,81.5,33.2,0.227
