Repository: jacobergzhou/Poisson-Ratio

File: Non_metal_07242019.csv (part 4 of 91)
Index,Code,Glass #,Author,Year,Trademark,glass_comp,Ag2O,AgI,Al,Al2O3,AlF3,AlN,As,As2O3,As2O5,As2S3,As2Se3,AsSe,B,B2O3,BaCl2,BaF2,BaO,BeF2,BeO,Bi2O3,BiCl3,Br,Ca,CaF2,CaO,Cd,CdCl2,CdF2,CdO,Ce2O3,CeF3,CeO2,Cl,Co3O4,CoO,Cr2O3,Cs2O,CsCl,CsF,Cu2O,CuO,Dy2O3,Er,Er2O3,ErF3,Eu,Eu2O3,EuF3,F,Fe,Fe2O3,FeO,Ga,Ga2O3,Ga2S3,Ga2Se3,GaF3,Gd2O3,GdF3,Ge,GeO2,GeS2,GeSe2,H2O,HfF4,HfO2,Hg,Ho2O3,I,InF3,K,K2O,K2S,K2SO4,KBr,KCl,KF,KHF2,La,La2O3,La2S3,LaF3,Li,Li2O,Li2S,Li2SO4,LiBr,LiCl,LiF,LiI,MgF2,MgO,Mn2O3,MnF2,MnO,MnO2,MoO2,MoO3,N,Na,Na2O,Na2S,Na2SO4,NaCl,NaF,NaPO3,Nb2O5,Nd,Nd2O3,NdF3,NH4NO3,NiO,O,OH,P,P2O5,Pb,PbCl2,PbF2,PbO,PdO,Pr2O3,Pr6O11,PrF3,Rb2O,RbF,Rh2O3,RuO2,S,Sb,Sb2O3,Sb2S3,Sc2O3,Se,Si,Si3N4,SiC,SiO2,Sm2O3,Sn,SnO,SnO2,SO2,SO3,Sr,SrCl2,SrF2,SrO,Ta2O3,Ta2O5,Tb2O3,TbF3,Te,TeO2,Th,ThF4,ThO2,TiO2,Tl,Tl2O,Tl2Se,TlSe,Tm2O3,U,U3O8,UO2,V,V2O5,VO6,WO3,Y,Y2O3,Yb2O3,YbF3,YF3,ZnCl2,ZnF2,ZnO,ZnSO4,ZrF4,ZrO2,Young's modulus E (GPa),Shear modulus G (GPa),Poisson's ratio v
# 190,7356,94018,Keshishyan T.N.,1979,nan,(B2O3)27.0 (BaO)10.0 (Bi2O3)63.0 ,0.0,0,0.0,0.0,0.0,0.0,0.0,0.0,0.0,0,0,0,0.0,27.0,0,0.0,10.0,0.0,0.0,63.0,0.0,0,0.0,0.0,0.0,0.0,0,0,0.0,0.0,0,0.0,0.0,0.0,0.0,0.0,0.0,0,0.0,0.0,0.0,0.0,0.0,0.0,0,0.0,0.0,0,0.0,0.0,0.0,0.0,0.0,0.0,0,0,0,0.0,0,0.0,0.0,0,0,0.0,0,0.0,0.0,0.0,0,0.0,0.0,0.0,0,0,0.0,0.0,0,0.0,0.0,0.0,0,0.0,0.0,0.0,0,0,0,0.0,0.0,0,0.0,0.0,0.0,0,0.0,0.0,0.0,0.0,0.0,0.0,0.0,0.0,0.0,0.0,0.0,0.0,0.0,0.0,0.0,0.0,0.0,0.0,0.0,0.0,0.0,0.0,0.0,0.0,0.0,0.0,0.0,0.0,0.0,0,0.0,0.0,0.0,0.0,0.0,0.0,0.0,0,0.0,0.0,0.0,0.0,0.0,0.0,0.0,0,0.0,0.0,0.0,0.0,0.0,0,0.0,0.0,0.0,0.0,0.0,0,0.0,0.0,0.0,0.0,0,0.0,0.0,0.0,0,0,0,0.0,0.0,0.0,0.0,0.0,0.0,0.0,0.0,0.0,0.0,0.0,0.0,0.0,0.0,0.0,0,0.0,0.0,55.3,20.8,0.329327
# 191,7347,93925,Shinkai N.,1981,nan,(B2O3)40.0 (ZnO)60.0 ,0.0,0,0.0,0.0,0.0,0.0,0.0,0.0,0.0,0,0,0,0.0,40.0,0,0.0,0.0,0.0,0.0,0.0,0.0,0,0.0,0.0,0.0,0.0,0,0,0.0,0.0,0,0.0,0.0,0.0,0.0,0.0,0.0,0,0.0,0.0,0.0,0.0,0.0,0.0,0,0.0,0.0,0,0.0,0.0,0.0,0.0,0.0,0.0,0,0,0,0.0,0,0.0,0.0,0,0,0.0,0,0.0,0.0,0.0,0,0.0,0.0,0.0,0,0,0.0,0.0,0,0.0,0.0,0.0,0,0.0,0.0,0.0,0,0,0,0.0,0.0,0,0.0,0.0,0.0,0,0.0,0.0,0.0,0.0,0.0,0.0,0.0,0.0,0.0,0.0,0.0,0.0,0.0,0.0,0.0,0.0,0.0,0.0,0.0,0.0,0.0,0.0,0.0,0.0,0.0,0.0,0.0,0.0,0.0,0,0.0,0.0,0.0,0.0,0.0,0.0,0.0,0,0.0,0.0,0.0,0.0,0.0,0.0,0.0,0,0.0,0.0,0.0,0.0,0.0,0,0.0,0.0,0.0,0.0,0.0,0,0.0,0.0,0.0,0.0,0,0.0,0.0,0.0,0,0,0,0.0,0.0,0.0,0.0,0.0,0.0,0.0,0.0,0.0,0.0,0.0,0.0,0.0,0.0,60.0,0,0.0,0.0,89.3,33.1,0.32899999999999996
# 193,28612,372515,Srinivasarao G.,2002,nan,(As2O3)59.5 (PbO)40.0 (WO3)0.5 ,0.0,0,0.0,0.0,0.0,0.0,0.0,59.5,0.0,0,0,0,0.0,0.0,0,0.0,0.0,0.0,0.0,0.0,0.0,0,0.0,0.0,0.0,0.0,0,0,0.0,0.0,0,0.0,0.0,0.0,0.0,0.0,0.0,0,0.0,0.0,0.0,0.0,0.0,0.0,0,0.0,0.0,0,0.0,0.0,0.0,0.0,0.0,0.0,0,0,0,0.0,0,0.0,0.0,0,0,0.0,0,0.0,0.0,0.0,0,0.0,0.0,0.0,0,0,0.0,0.0,0,0.0,0.0,0.0,0,0.0,0.0,0.0,0,0,0,0.0,0.0,0,0.0,0.0,0.0,0,0.0,0.0,0.0,0.0,0.0,0.0,0.0,0.0,0.0,0.0,0.0,0.0,0.0,0.0,0.0,0.0,0.0,0.0,0.0,0.0,0.0,0.0,0.0,0.0,0.0,40.0,0.0,0.0,0.0,0,0.0,0.0,0.0,0.0,0.0,0.0,0.0,0,0.0,0.0,0.0,0.0,0.0,0.0,0.0,0,0.0,0.0,0.0,0.0,0.0,0,0.0,0.0,0.0,0.0,0.0,0,0.0,0.0,0.0,0.0,0,0.0,0.0,0.0,0,0,0,0.0,0.0,0.0,0.0,0.0,0.0,0.5,0.0,0.0,0.0,0.0,0.0,0.0,0.0,0.0,0,0.0,0.0,38.8,14.6,0.32899999999999996
# 194,7358,94026,Keshishyan T.N.,1979,nan,(Al2O3)10.0 (B2O3)43.0 (Bi2O3)47.0 ,0.0,0,0.0,10.0,0.0,0.0,0.0,0.0,0.0,0,0,0,0.0,43.0,0,0.0,0.0,0.0,0.0,47.0,0.0,0,0.0,0.0,0.0,0.0,0,0,0.0,0.0,0,0.0,0.0,0.0,0.0,0.0,0.0,0,0.0,0.0,0.0,0.0,0.0,0.0,0,0.0,0.0,0,0.0,0.0,0.0,0.0,0.0,0.0,0,0,0,0.0,0,0.0,0.0,0,0,0.0,0,0.0,0.0,0.0,0,0.0,0.0,0.0,0,0,0.0,0.0,0,0.0,0.0,0.0,0,0.0,0.0,0.0,0,0,0,0.0,0.0,0,0.0,0.0,0.0,0,0.0,0.0,0.0,0.0,0.0,0.0,0.0,0.0,0.0,0.0,0.0,0.0,0.0,0.0,0.0,0.0,0.0,0.0,0.0,0.0,0.0,0.0,0.0,0.0,0.0,0.0,0.0,0.0,0.0,0,0.0,0.0,0.0,0.0,0.0,0.0,0.0,0,0.0,0.0,0.0,0.0,0.0,0.0,0.0,0,0.0,0.0,0.0,0.0,0.0,0,0.0,0.0,0.0,0.0,0.0,0,0.0,0.0,0.0,0.0,0,0.0,0.0,0.0,0,0,0,0.0,0.0,0.0,0.0,0.0,0.0,0.0,0.0,0.0,0.0,0.0,0.0,0.0,0.0,0.0,0,0.0,0.0,70.7,26.6,0.3289473
# 196,3842,12266,Rouse G.B.,1981,nan,(Cs2O)11.67 (Na2O)5.0 (SiO2)83.33 ,0.0,0,0.0,0.0,0.0,0.0,0.0,0.0,0.0,0,0,0,0.0,0.0,0,0.0,0.0,0.0,0.0,0.0,0.0,0,0.0,0.0,0.0,0.0,0,0,0.0,0.0,0,0.0,0.0,0.0,0.0,0.0,11.67,0,0.0,0.0,0.0,0.0,0.0,0.0,0,0.0,0.0,0,0.0,0.0,0.0,0.0,0.0,0.0,0,0,0,0.0,0,0.0,0.0,0,0,0.0,0,0.0,0.0,0.0,0,0.0,0.0,0.0,0,0,0.0,0.0,0,0.0,0.0,0.0,0,0.0,0.0,0.0,0,0,0,0.0,0.0,0,0.0,0.0,0.0,0,0.0,0.0,0.0,0.0,0.0,0.0,5.0,0.0,0.0,0.0,0.0,0.0,0.0,0.0,0.0,0.0,0.0,0.0,0.0,0.0,0.0,0.0,0.0,0.0,0.0,0.0,0.0,0.0,0.0,0,0.0,0.0,0.0,0.0,0.0,0.0,0.0,0,0.0,0.0,0.0,0.0,0.0,83.33,0.0,0,0.0,0.0,0.0,0.0,0.0,0,0.0,0.0,0.0,0.0,0.0,0,0.0,0.0,0.0,0.0,0,0.0,0.0,0.0,0,0,0,0.0,0.0,0.0,0.0,0.0,0.0,0.0,0.0,0.0,0.0,0.0,0.0,0.0,0.0,0.0,0,0.0,0.0,38.5,14.49,0.32799999999999996
# 197,11123,44821,Matecki M.,1995,nan,(BaF2)13.0 (CdCl2)33 (CdF2)17 (KF)3 (NaF)34.0 ,0.0,0,0.0,0.0,0.0,0.0,0.0,0.0,0.0,0,0,0,0.0,0.0,0,13.0,0.0,0.0,0.0,0.0,0.0,0,0.0,0.0,0.0,0.0,33,17,0.0,0.0,0,0.0,0.0,0.0,0.0,0.0,0.0,0,0.0,0.0,0.0,0.0,0.0,0.0,0,0.0,0.0,0,0.0,0.0,0.0,0.0,0.0,0.0,0,0,0,0.0,0,0.0,0.0,0,0,0.0,0,0.0,0.0,0.0,0,0.0,0.0,0.0,0,0,0.0,0.0,3,0.0,0.0,0.0,0,0.0,0.0,0.0,0,0,0,0.0,0.0,0,0.0,0.0,0.0,0,0.0,0.0,0.0,0.0,0.0,0.0,0.0,0.0,0.0,0.0,34.0,0.0,0.0,0.0,0.0,0.0,0.0,0.0,0.0,0.0,0.0,0.0,0.0,0.0,0.0,0.0,0.0,0.0,0.0,0,0.0,0.0,0.0,0.0,0.0,0.0,0.0,0,0.0,0.0,0.0,0.0,0.0,0.0,0.0,0,0.0,0.0,0.0,0.0,0.0,0,0.0,0.0,0.0,0.0,0.0,0,0.0,0.0,0.0,0.0,0,0.0,0.0,0.0,0,0,0,0.0,0.0,0.0,0.0,0.0,0.0,0.0,0.0,0.0,0.0,0.0,0.0,0.0,0.0,0.0,0,0.0,0.0,30.0,11.0,0.32799999999999996
# 200,5947,72093,Nemilov S.V.,1976,nan,(Bi2O3)17.56 (GeO2)82.44 ,0.0,0,0.0,0.0,0.0,0.0,0.0,0.0,0.0,0,0,0,0.0,0.0,0,0.0,0.0,0.0,0.0,17.56,0.0,0,0.0,0.0,0.0,0.0,0,0,0.0,0.0,0,0.0,0.0,0.0,0.0,0.0,0.0,0,0.0,0.0,0.0,0.0,0.0,0.0,0,0.0,0.0,0,0.0,0.0,0.0,0.0,0.0,0.0,0,0,0,0.0,0,0.0,82.44,0,0,0.0,0,0.0,0.0,0.0,0,0.0,0.0,0.0,0,0,0.0,0.0,0,0.0,0.0,0.0,0,0.0,0.0,0.0,0,0,0,0.0,0.0,0,0.0,0.0,0.0,0,0.0,0.0,0.0,0.0,0.0,0.0,0.0,0.0,0.0,0.0,0.0,0.0,0.0,0.0,0.0,0.0,0.0,0.0,0.0,0.0,0.0,0.0,0.0,0.0,0.0,0.0,0.0,0.0,0.0,0,0.0,0.0,0.0,0.0,0.0,0.0,0.0,0,0.0,0.0,0.0,0.0,0.0,0.0,0.0,0,0.0,0.0,0.0,0.0,0.0,0,0.0,0.0,0.0,0.0,0.0,0,0.0,0.0,0.0,0.0,0,0.0,0.0,0.0,0,0,0,0.0,0.0,0.0,0.0,0.0,0.0,0.0,0.0,0.0,0.0,0.0,0.0,0.0,0.0,0.0,0,0.0,0.0,nan,nan,0.327
# 201,6692,39238,Gurjev N.V.,1983,nan,(K2O)49.988739 (MgO)9.914421802 (P2O5)40.096839200000005 ,0.0,0,0.0,0.0,0.0,0.0,0.0,0.0,0.0,0,0,0,0.0,0.0,0,0.0,0.0,0.0,0.0,0.0,0.0,0,0.0,0.0,0.0,0.0,0,0,0.0,0.0,0,0.0,0.0,0.0,0.0,0.0,0.0,0,0.0,0.0,0.0,0.0,0.0,0.0,0,0.0,0.0,0,0.0,0.0,0.0,0.0,0.0,0.0,0,0,0,0.0,0,0.0,0.0,0,0,0.0,0,0.0,0.0,0.0,0,0.0,0.0,49.988739,0,0,0.0,0.0,0,0.0,0.0,0.0,0,0.0,0.0,0.0,0,0,0,0.0,0.0,0,0.0,9.914421802,0.0,0,0.0,0.0,0.0,0.0,0.0,0.0,0.0,0.0,0.0,0.0,0.0,0.0,0.0,0.0,0.0,0.0,0.0,0.0,0.0,0.0,0.0,40.096839200000005,0.0,0.0,0.0,0.0,0.0,0.0,0.0,0,0.0,0.0,0.0,0.0,0.0,0.0,0.0,0,0.0,0.0,0.0,0.0,0.0,0.0,0.0,0,0.0,0.0,0.0,0.0,0.0,0,0.0,0.0,0.0,0.0,0.0,0,0.0,0.0,0.0,0.0,0,0.0,0.0,0.0,0,0,0,0.0,0.0,0.0,0.0,0.0,0.0,0.0,0.0,0.0,0.0,0.0,0.0,0.0,0.0,0.0,0,0.0,0.0,31.0,11.68,0.327
# 204,27966,370741,Srinivasarao G.,2002,nan,(As2O3)59.0 (MoO3)1.0 (PbO)40.0 ,0.0,0,0.0,0.0,0.0,0.0,0.0,59.0,0.0,0,0,0,0.0,0.0,0,0.0,0.0,0.0,0.0,0.0,0.0,0,0.0,0.0,0.0,0.0,0,0,0.0,0.0,0,0.0,0.0,0.0,0.0,0.0,0.0,0,0.0,0.0,0.0,0.0,0.0,0.0,0,0.0,0.0,0,0.0,0.0,0.0,0.0,0.0,0.0,0,0,0,0.0,0,0.0,0.0,0,0,0.0,0,0.0,0.0,0.0,0,0.0,0.0,0.0,0,0,0.0,0.0,0,0.0,0.0,0.0,0,0.0,0.0,0.0,0,0,0,0.0,0.0,0,0.0,0.0,0.0,0,0.0,0.0,0.0,1.0,0.0,0.0,0.0,0.0,0.0,0.0,0.0,0.0,0.0,0.0,0.0,0.0,0.0,0.0,0.0,0.0,0.0,0.0,0.0,0.0,0.0,40.0,0.0,0.0,0.0,0,0.0,0.0,0.0,0.0,0.0,0.0,0.0,0,0.0,0.0,0.0,0.0,0.0,0.0,0.0,0,0.0,0.0,0.0,0.0,0.0,0,0.0,0.0,0.0,0.0,0.0,0,0.0,0.0,0.0,0.0,0,0.0,0.0,0.0,0,0,0,0.0,0.0,0.0,0.0,0.0,0.0,0.0,0.0,0.0,0.0,0.0,0.0,0.0,0.0,0.0,0,0.0,0.0,34.5,13.0,0.327
# 206,7285,55318,Veksler G.I.,1974,nan,(Al2O3)11.53801694 (NaF)53.84793224 (P2O5)34.61405082 ,0.0,0,0.0,11.53801694,0.0,0.0,0.0,0.0,0.0,0,0,0,0.0,0.0,0,0.0,0.0,0.0,0.0,0.0,0.0,0,0.0,0.0,0.0,0.0,0,0,0.0,0.0,0,0.0,0.0,0.0,0.0,0.0,0.0,0,0.0,0.0,0.0,0.0,0.0,0.0,0,0.0,0.0,0,0.0,0.0,0.0,0.0,0.0,0.0,0,0,0,0.0,0,0.0,0.0,0,0,0.0,0,0.0,0.0,0.0,0,0.0,0.0,0.0,0,0,0.0,0.0,0,0.0,0.0,0.0,0,0.0,0.0,0.0,0,0,0,0.0,0.0,0,0.0,0.0,0.0,0,0.0,0.0,0.0,0.0,0.0,0.0,0.0,0.0,0.0,0.0,53.84793224,0.0,0.0,0.0,0.0,0.0,0.0,0.0,0.0,0.0,0.0,34.61405082,0.0,0.0,0.0,0.0,0.0,0.0,0.0,0,0.0,0.0,0.0,0.0,0.0,0.0,0.0,0,0.0,0.0,0.0,0.0,0.0,0.0,0.0,0,0.0,0.0,0.0,0.0,0.0,0,0.0,0.0,0.0,0.0,0.0,0,0.0,0.0,0.0,0.0,0,0.0,0.0,0.0,0,0,0,0.0,0.0,0.0,0.0,0.0,0.0,0.0,0.0,0.0,0.0,0.0,0.0,0.0,0.0,0.0,0,0.0,0.0,61.0,23.0,0.326087
# 207,6774,51311,Rabukhin A.I.,1992,nan,(Al2O3)0.9 (Bi2O3)20.06 (Ga2O3)23.88 (PbO)55.16 ,0.0,0,0.0,0.9,0.0,0.0,0.0,0.0,0.0,0,0,0,0.0,0.0,0,0.0,0.0,0.0,0.0,20.06,0.0,0,0.0,0.0,0.0,0.0,0,0,0.0,0.0,0,0.0,0.0,0.0,0.0,0.0,0.0,0,0.0,0.0,0.0,0.0,0.0,0.0,0,0.0,0.0,0,0.0,0.0,0.0,0.0,0.0,23.88,0,0,0,0.0,0,0.0,0.0,0,0,0.0,0,0.0,0.0,0.0,0,0.0,0.0,0.0,0,0,0.0,0.0,0,0.0,0.0,0.0,0,0.0,0.0,0.0,0,0,0,0.0,0.0,0,0.0,0.0,0.0,0,0.0,0.0,0.0,0.0,0.0,0.0,0.0,0.0,0.0,0.0,0.0,0.0,0.0,0.0,0.0,0.0,0.0,0.0,0.0,0.0,0.0,0.0,0.0,0.0,0.0,55.16,0.0,0.0,0.0,0,0.0,0.0,0.0,0.0,0.0,0.0,0.0,0,0.0,0.0,0.0,0.0,0.0,0.0,0.0,0,0.0,0.0,0.0,0.0,0.0,0,0.0,0.0,0.0,0.0,0.0,0,0.0,0.0,0.0,0.0,0,0.0,0.0,0.0,0,0,0,0.0,0.0,0.0,0.0,0.0,0.0,0.0,0.0,0.0,0.0,0.0,0.0,0.0,0.0,0.0,0,0.0,0.0,53.8,20.31,0.326
# 208,6774,51321,Rabukhin A.I.,1992,nan,(Al2O3)1.95 (Bi2O3)15.71 (Ga2O3)21.67 (PbO)60.67 ,0.0,0,0.0,1.95,0.0,0.0,0.0,0.0,0.0,0,0,0,0.0,0.0,0,0.0,0.0,0.0,0.0,15.71,0.0,0,0.0,0.0,0.0,0.0,0,0,0.0,0.0,0,0.0,0.0,0.0,0.0,0.0,0.0,0,0.0,0.0,0.0,0.0,0.0,0.0,0,0.0,0.0,0,0.0,0.0,0.0,0.0,0.0,21.67,0,0,0,0.0,0,0.0,0.0,0,0,0.0,0,0.0,0.0,0.0,0,0.0,0.0,0.0,0,0,0.0,0.0,0,0.0,0.0,0.0,0,0.0,0.0,0.0,0,0,0,0.0,0.0,0,0.0,0.0,0.0,0,0.0,0.0,0.0,0.0,0.0,0.0,0.0,0.0,0.0,0.0,0.0,0.0,0.0,0.0,0.0,0.0,0.0,0.0,0.0,0.0,0.0,0.0,0.0,0.0,0.0,60.67,0.0,0.0,0.0,0,0.0,0.0,0.0,0.0,0.0,0.0,0.0,0,0.0,0.0,0.0,0.0,0.0,0.0,0.0,0,0.0,0.0,0.0,0.0,0.0,0,0.0,0.0,0.0,0.0,0.0,0,0.0,0.0,0.0,0.0,0,0.0,0.0,0.0,0,0,0,0.0,0.0,0.0,0.0,0.0,0.0,0.0,0.0,0.0,0.0,0.0,0.0,0.0,0.0,0.0,0,0.0,0.0,52.0,19.62,0.326
# 211,4562,14676,Osaka A.,1986,nan,(GeO2)33.33333333 (Na2O)33.33333333 (SiO2)33.33333333 ,0.0,0,0.0,0.0,0.0,0.0,0.0,0.0,0.0,0,0,0,0.0,0.0,0,0.0,0.0,0.0,0.0,0.0,0.0,0,0.0,0.0,0.0,0.0,0,0,0.0,0.0,0,0.0,0.0,0.0,0.0,0.0,0.0,0,0.0,0.0,0.0,0.0,0.0,0.0,0,0.0,0.0,0,0.0,0.0,0.0,0.0,0.0,0.0,0,0,0,0.0,0,0.0,33.33333333,0,0,0.0,0,0.0,0.0,0.0,0,0.0,0.0,0.0,0,0,0.0,0.0,0,0.0,0.0,0.0,0,0.0,0.0,0.0,0,0,0,0.0,0.0,0,0.0,0.0,0.0,0,0.0,0.0,0.0,0.0,0.0,0.0,33.33333333,0.0,0.0,0.0,0.0,0.0,0.0,0.0,0.0,0.0,0.0,0.0,0.0,0.0,0.0,0.0,0.0,0.0,0.0,0.0,0.0,0.0,0.0,0,0.0,0.0,0.0,0.0,0.0,0.0,0.0,0,0.0,0.0,0.0,0.0,0.0,33.33333333,0.0,0,0.0,0.0,0.0,0.0,0.0,0,0.0,0.0,0.0,0.0,0.0,0,0.0,0.0,0.0,0.0,0,0.0,0.0,0.0,0,0,0,0.0,0.0,0.0,0.0,0.0,0.0,0.0,0.0,0.0,0.0,0.0,0.0,0.0,0.0,0.0,0,0.0,0.0,53.7,20.25,0.3259259
# 217,8859,81567,Sidkey M.A.,1995,nan,(TeO2)70.0 (V2O5)30.0 ,0.0,0,0.0,0.0,0.0,0.0,0.0,0.0,0.0,0,0,0,0.0,0.0,0,0.0,0.0,0.0,0.0,0.0,0.0,0,0.0,0.0,0.0,0.0,0,0,0.0,0.0,0,0.0,0.0,0.0,0.0,0.0,0.0,0,0.0,0.0,0.0,0.0,0.0,0.0,0,0.0,0.0,0,0.0,0.0,0.0,0.0,0.0,0.0,0,0,0,0.0,0,0.0,0.0,0,0,0.0,0,0.0,0.0,0.0,0,0.0,0.0,0.0,0,0,0.0,0.0,0,0.0,0.0,0.0,0,0.0,0.0,0.0,0,0,0,0.0,0.0,0,0.0,0.0,0.0,0,0.0,0.0,0.0,0.0,0.0,0.0,0.0,0.0,0.0,0.0,0.0,0.0,0.0,0.0,0.0,0.0,0.0,0.0,0.0,0.0,0.0,0.0,0.0,0.0,0.0,0.0,0.0,0.0,0.0,0,0.0,0.0,0.0,0.0,0.0,0.0,0.0,0,0.0,0.0,0.0,0.0,0.0,0.0,0.0,0,0.0,0.0,0.0,0.0,0.0,0,0.0,0.0,0.0,0.0,0.0,0,0.0,70.0,0.0,0.0,0,0.0,0.0,0.0,0,0,0,0.0,0.0,0.0,0.0,30.0,0.0,0.0,0.0,0.0,0.0,0.0,0.0,0.0,0.0,0.0,0,0.0,0.0,30.5,11.0,0.324
# 220,8907,81786,Evstropiev K.K.,1974,nan,(Al2O3)8.333055259 (NaF)66.66777796 (P2O5)24.99916678 ,0.0,0,0.0,8.333055259,0.0,0.0,0.0,0.0,0.0,0,0,0,0.0,0.0,0,0.0,0.0,0.0,0.0,0.0,0.0,0,0.0,0.0,0.0,0.0,0,0,0.0,0.0,0,0.0,0.0,0.0,0.0,0.0,0.0,0,0.0,0.0,0.0,0.0,0.0,0.0,0,0.0,0.0,0,0.0,0.0,0.0,0.0,0.0,0.0,0,0,0,0.0,0,0.0,0.0,0,0,0.0,0,0.0,0.0,0.0,0,0.0,0.0,0.0,0,0,0.0,0.0,0,0.0,0.0,0.0,0,0.0,0.0,0.0,0,0,0,0.0,0.0,0,0.0,0.0,0.0,0,0.0,0.0,0.0,0.0,0.0,0.0,0.0,0.0,0.0,0.0,66.66777796,0.0,0.0,0.0,0.0,0.0,0.0,0.0,0.0,0.0,0.0,24.99916678,0.0,0.0,0.0,0.0,0.0,0.0,0.0,0,0.0,0.0,0.0,0.0,0.0,0.0,0.0,0,0.0,0.0,0.0,0.0,0.0,0.0,0.0,0,0.0,0.0,0.0,0.0,0.0,0,0.0,0.0,0.0,0.0,0.0,0,0.0,0.0,0.0,0.0,0,0.0,0.0,0.0,0,0,0,0.0,0.0,0.0,0.0,0.0,0.0,0.0,0.0,0.0,0.0,0.0,0.0,0.0,0.0,0.0,0,0.0,0.0,45.0,17.0,0.3235294
# 221,31787,379159,Kodama M.,2006,nan,(B2O3)80.8 (Na2O)19.2 ,0.0,0,0.0,0.0,0.0,0.0,0.0,0.0,0.0,0,0,0,0.0,80.8,0,0.0,0.0,0.0,0.0,0.0,0.0,0,0.0,0.0,0.0,0.0,0,0,0.0,0.0,0,0.0,0.0,0.0,0.0,0.0,0.0,0,0.0,0.0,0.0,0.0,0.0,0.0,0,0.0,0.0,0,0.0,0.0,0.0,0.0,0.0,0.0,0,0,0,0.0,0,0.0,0.0,0,0,0.0,0,0.0,0.0,0.0,0,0.0,0.0,0.0,0,0,0.0,0.0,0,0.0,0.0,0.0,0,0.0,0.0,0.0,0,0,0,0.0,0.0,0,0.0,0.0,0.0,0,0.0,0.0,0.0,0.0,0.0,0.0,19.2,0.0,0.0,0.0,0.0,0.0,0.0,0.0,0.0,0.0,0.0,0.0,0.0,0.0,0.0,0.0,0.0,0.0,0.0,0.0,0.0,0.0,0.0,0,0.0,0.0,0.0,0.0,0.0,0.0,0.0,0,0.0,0.0,0.0,0.0,0.0,0.0,0.0,0,0.0,0.0,0.0,0.0,0.0,0,0.0,0.0,0.0,0.0,0.0,0,0.0,0.0,0.0,0.0,0,0.0,0.0,0.0,0,0,0,0.0,0.0,0.0,0.0,0.0,0.0,0.0,0.0,0.0,0.0,0.0,0.0,0.0,0.0,0.0,0,0.0,0.0,45.0,17.0,0.3235294
# 222,38047,449135,Chenu S.,2010,nan,(Na2O)40.0 (P2O5)40.0 (SnO)10.0 (WO3)10.0 ,0.0,0,0.0,0.0,0.0,0.0,0.0,0.0,0.0,0,0,0,0.0,0.0,0,0.0,0.0,0.0,0.0,0.0,0.0,0,0.0,0.0,0.0,0.0,0,0,0.0,0.0,0,0.0,0.0,0.0,0.0,0.0,0.0,0,0.0,0.0,0.0,0.0,0.0,0.0,0,0.0,0.0,0,0.0,0.0,0.0,0.0,0.0,0.0,0,0,0,0.0,0,0.0,0.0,0,0,0.0,0,0.0,0.0,0.0,0,0.0,0.0,0.0,0,0,0.0,0.0,0,0.0,0.0,0.0,0,0.0,0.0,0.0,0,0,0,0.0,0.0,0,0.0,0.0,0.0,0,0.0,0.0,0.0,0.0,0.0,0.0,40.0,0.0,0.0,0.0,0.0,0.0,0.0,0.0,0.0,0.0,0.0,0.0,0.0,0.0,0.0,40.0,0.0,0.0,0.0,0.0,0.0,0.0,0.0,0,0.0,0.0,0.0,0.0,0.0,0.0,0.0,0,0.0,0.0,0.0,0.0,0.0,0.0,0.0,0,10.0,0.0,0.0,0.0,0.0,0,0.0,0.0,0.0,0.0,0.0,0,0.0,0.0,0.0,0.0,0,0.0,0.0,0.0,0,0,0,0.0,0.0,0.0,0.0,0.0,0.0,10.0,0.0,0.0,0.0,0.0,0.0,0.0,0.0,0.0,0,0.0,0.0,40.5,15.3,0.3235294
# 223,5879,93246,Keshishyan T.N.,1978,nan,(Al2O3)9.1 (B2O3)63.6 (PbO)27.3 ,0.0,0,0.0,9.1,0.0,0.0,0.0,0.0,0.0,0,0,0,0.0,63.6,0,0.0,0.0,0.0,0.0,0.0,0.0,0,0.0,0.0,0.0,0.0,0,0,0.0,0.0,0,0.0,0.0,0.0,0.0,0.0,0.0,0,0.0,0.0,0.0,0.0,0.0,0.0,0,0.0,0.0,0,0.0,0.0,0.0,0.0,0.0,0.0,0,0,0,0.0,0,0.0,0.0,0,0,0.0,0,0.0,0.0,0.0,0,0.0,0.0,0.0,0,0,0.0,0.0,0,0.0,0.0,0.0,0,0.0,0.0,0.0,0,0,0,0.0,0.0,0,0.0,0.0,0.0,0,0.0,0.0,0.0,0.0,0.0,0.0,0.0,0.0,0.0,0.0,0.0,0.0,0.0,0.0,0.0,0.0,0.0,0.0,0.0,0.0,0.0,0.0,0.0,0.0,0.0,27.3,0.0,0.0,0.0,0,0.0,0.0,0.0,0.0,0.0,0.0,0.0,0,0.0,0.0,0.0,0.0,0.0,0.0,0.0,0,0.0,0.0,0.0,0.0,0.0,0,0.0,0.0,0.0,0.0,0.0,0,0.0,0.0,0.0,0.0,0,0.0,0.0,0.0,0,0,0,0.0,0.0,0.0,0.0,0.0,0.0,0.0,0.0,0.0,0.0,0.0,0.0,0.0,0.0,0.0,0,0.0,0.0,57.0,21.54,0.32299999999999995
# 231,8584,59565,Sudhakar Rao D.,1990,nan,(Na2O)44.20820558 (P2O5)41.36391586 (ZnO)14.42787856 ,0.0,0,0.0,0.0,0.0,0.0,0.0,0.0,0.0,0,0,0,0.0,0.0,0,0.0,0.0,0.0,0.0,0.0,0.0,0,0.0,0.0,0.0,0.0,0,0,0.0,0.0,0,0.0,0.0,0.0,0.0,0.0,0.0,0,0.0,0.0,0.0,0.0,0.0,0.0,0,0.0,0.0,0,0.0,0.0,0.0,0.0,0.0,0.0,0,0,0,0.0,0,0.0,0.0,0,0,0.0,0,0.0,0.0,0.0,0,0.0,0.0,0.0,0,0,0.0,0.0,0,0.0,0.0,0.0,0,0.0,0.0,0.0,0,0,0,0.0,0.0,0,0.0,0.0,0.0,0,0.0,0.0,0.0,0.0,0.0,0.0,44.20820558,0.0,0.0,0.0,0.0,0.0,0.0,0.0,0.0,0.0,0.0,0.0,0.0,0.0,0.0,41.36391586,0.0,0.0,0.0,0.0,0.0,0.0,0.0,0,0.0,0.0,0.0,0.0,0.0,0.0,0.0,0,0.0,0.0,0.0,0.0,0.0,0.0,0.0,0,0.0,0.0,0.0,0.0,0.0,0,0.0,0.0,0.0,0.0,0.0,0,0.0,0.0,0.0,0.0,0,0.0,0.0,0.0,0,0,0,0.0,0.0,0.0,0.0,0.0,0.0,0.0,0.0,0.0,0.0,0.0,0.0,0.0,0.0,14.42787856,0,0.0,0.0,63.2,23.9,0.322
# 232,8859,81564,Sidkey M.A.,1995,nan,(TeO2)90.0 (V2O5)10.0 ,0.0,0,0.0,0.0,0.0,0.0,0.0,0.0,0.0,0,0,0,0.0,0.0,0,0.0,0.0,0.0,0.0,0.0,0.0,0,0.0,0.0,0.0,0.0,0,0,0.0,0.0,0,0.0,0.0,0.0,0.0,0.0,0.0,0,0.0,0.0,0.0,0.0,0.0,0.0,0,0.0,0.0,0,0.0,0.0,0.0,0.0,0.0,0.0,0,0,0,0.0,0,0.0,0.0,0,0,0.0,0,0.0,0.0,0.0,0,0.0,0.0,0.0,0,0,0.0,0.0,0,0.0,0.0,0.0,0,0.0,0.0,0.0,0,0,0,0.0,0.0,0,0.0,0.0,0.0,0,0.0,0.0,0.0,0.0,0.0,0.0,0.0,0.0,0.0,0.0,0.0,0.0,0.0,0.0,0.0,0.0,0.0,0.0,0.0,0.0,0.0,0.0,0.0,0.0,0.0,0.0,0.0,0.0,0.0,0,0.0,0.0,0.0,0.0,0.0,0.0,0.0,0,0.0,0.0,0.0,0.0,0.0,0.0,0.0,0,0.0,0.0,0.0,0.0,0.0,0,0.0,0.0,0.0,0.0,0.0,0,0.0,90.0,0.0,0.0,0,0.0,0.0,0.0,0,0,0,0.0,0.0,0.0,0.0,10.0,0.0,0.0,0.0,0.0,0.0,0.0,0.0,0.0,0.0,0.0,0,0.0,0.0,37.7,14.0,0.322
# 233,11123,44814,Matecki M.,1995,nan,(AlF3)4.0 (BaF2)35.8 (YF3)7.4 (ZrF4)52.8 ,0.0,0,0.0,0.0,4.0,0.0,0.0,0.0,0.0,0,0,0,0.0,0.0,0,35.8,0.0,0.0,0.0,0.0,0.0,0,0.0,0.0,0.0,0.0,0,0,0.0,0.0,0,0.0,0.0,0.0,0.0,0.0,0.0,0,0.0,0.0,0.0,0.0,0.0,0.0,0,0.0,0.0,0,0.0,0.0,0.0,0.0,0.0,0.0,0,0,0,0.0,0,0.0,0.0,0,0,0.0,0,0.0,0.0,0.0,0,0.0,0.0,0.0,0,0,0.0,0.0,0,0.0,0.0,0.0,0,0.0,0.0,0.0,0,0,0,0.0,0.0,0,0.0,0.0,0.0,0,0.0,0.0,0.0,0.0,0.0,0.0,0.0,0.0,0.0,0.0,0.0,0.0,0.0,0.0,0.0,0.0,0.0,0.0,0.0,0.0,0.0,0.0,0.0,0.0,0.0,0.0,0.0,0.0,0.0,0,0.0,0.0,0.0,0.0,0.0,0.0,0.0,0,0.0,0.0,0.0,0.0,0.0,0.0,0.0,0,0.0,0.0,0.0,0.0,0.0,0,0.0,0.0,0.0,0.0,0.0,0,0.0,0.0,0.0,0.0,0,0.0,0.0,0.0,0,0,0,0.0,0.0,0.0,0.0,0.0,0.0,0.0,0.0,0.0,0.0,0.0,7.4,0.0,0.0,0.0,0,52.8,0.0,51.0,19.0,0.322
# 234,11123,44815,Matecki M.,1995,nan,(AlF3)8.0 (BaF2)36.0 (LiF)11.0 (ZrF4)45.0 ,0.0,0,0.0,0.0,8.0,0.0,0.0,0.0,0.0,0,0,0,0.0,0.0,0,36.0,0.0,0.0,0.0,0.0,0.0,0,0.0,0.0,0.0,0.0,0,0,0.0,0.0,0,0.0,0.0,0.0,0.0,0.0,0.0,0,0.0,0.0,0.0,0.0,0.0,0.0,0,0.0,0.0,0,0.0,0.0,0.0,0.0,0.0,0.0,0,0,0,0.0,0,0.0,0.0,0,0,0.0,0,0.0,0.0,0.0,0,0.0,0.0,0.0,0,0,0.0,0.0,0,0.0,0.0,0.0,0,0.0,0.0,0.0,0,0,0,0.0,11.0,0,0.0,0.0,0.0,0,0.0,0.0,0.0,0.0,0.0,0.0,0.0,0.0,0.0,0.0,0.0,0.0,0.0,0.0,0.0,0.0,0.0,0.0,0.0,0.0,0.0,0.0,0.0,0.0,0.0,0.0,0.0,0.0,0.0,0,0.0,0.0,0.0,0.0,0.0,0.0,0.0,0,0.0,0.0,0.0,0.0,0.0,0.0,0.0,0,0.0,0.0,0.0,0.0,0.0,0,0.0,0.0,0.0,0.0,0.0,0,0.0,0.0,0.0,0.0,0,0.0,0.0,0.0,0,0,0,0.0,0.0,0.0,0.0,0.0,0.0,0.0,0.0,0.0,0.0,0.0,0.0,0.0,0.0,0.0,0,45.0,0.0,55.0,21.0,0.322
# 235,24381,189252,Hwa Luu0Gen,2000,nan,(Al2O3)26.7 (CaO)53.3 (SiO2)20.0 ,0.0,0,0.0,26.7,0.0,0.0,0.0,0.0,0.0,0,0,0,0.0,0.0,0,0.0,0.0,0.0,0.0,0.0,0.0,0,0.0,0.0,53.3,0.0,0,0,0.0,0.0,0,0.0,0.0,0.0,0.0,0.0,0.0,0,0.0,0.0,0.0,0.0,0.0,0.0,0,0.0,0.0,0,0.0,0.0,0.0,0.0,0.0,0.0,0,0,0,0.0,0,0.0,0.0,0,0,0.0,0,0.0,0.0,0.0,0,0.0,0.0,0.0,0,0,0.0,0.0,0,0.0,0.0,0.0,0,0.0,0.0,0.0,0,0,0,0.0,0.0,0,0.0,0.0,0.0,0,0.0,0.0,0.0,0.0,0.0,0.0,0.0,0.0,0.0,0.0,0.0,0.0,0.0,0.0,0.0,0.0,0.0,0.0,0.0,0.0,0.0,0.0,0.0,0.0,0.0,0.0,0.0,0.0,0.0,0,0.0,0.0,0.0,0.0,0.0,0.0,0.0,0,0.0,0.0,0.0,0.0,0.0,20.0,0.0,0,0.0,0.0,0.0,0.0,0.0,0,0.0,0.0,0.0,0.0,0.0,0,0.0,0.0,0.0,0.0,0,0.0,0.0,0.0,0,0,0,0.0,0.0,0.0,0.0,0.0,0.0,0.0,0.0,0.0,0.0,0.0,0.0,0.0,0.0,0.0,0,0.0,0.0,98.0,37.06,0.322
# 242,28612,372516,Srinivasarao G.,2002,nan,(As2O3)59.25 (PbO)40.0 (WO3)0.75 ,0.0,0,0.0,0.0,0.0,0.0,0.0,59.25,0.0,0,0,0,0.0,0.0,0,0.0,0.0,0.0,0.0,0.0,0.0,0,0.0,0.0,0.0,0.0,0,0,0.0,0.0,0,0.0,0.0,0.0,0.0,0.0,0.0,0,0.0,0.0,0.0,0.0,0.0,0.0,0,0.0,0.0,0,0.0,0.0,0.0,0.0,0.0,0.0,0,0,0,0.0,0,0.0,0.0,0,0,0.0,0,0.0,0.0,0.0,0,0.0,0.0,0.0,0,0,0.0,0.0,0,0.0,0.0,0.0,0,0.0,0.0,0.0,0,0,0,0.0,0.0,0,0.0,0.0,0.0,0,0.0,0.0,0.0,0.0,0.0,0.0,0.0,0.0,0.0,0.0,0.0,0.0,0.0,0.0,0.0,0.0,0.0,0.0,0.0,0.0,0.0,0.0,0.0,0.0,0.0,40.0,0.0,0.0,0.0,0,0.0,0.0,0.0,0.0,0.0,0.0,0.0,0,0.0,0.0,0.0,0.0,0.0,0.0,0.0,0,0.0,0.0,0.0,0.0,0.0,0,0.0,0.0,0.0,0.0,0.0,0,0.0,0.0,0.0,0.0,0,0.0,0.0,0.0,0,0,0,0.0,0.0,0.0,0.0,0.0,0.0,0.75,0.0,0.0,0.0,0.0,0.0,0.0,0.0,0.0,0,0.0,0.0,36.5,13.8,0.322
# 243,7356,94009,Keshishyan T.N.,1979,nan,(B2O3)65.0 (Bi2O3)25.0 (PbO)10.0 ,0.0,0,0.0,0.0,0.0,0.0,0.0,0.0,0.0,0,0,0,0.0,65.0,0,0.0,0.0,0.0,0.0,25.0,0.0,0,0.0,0.0,0.0,0.0,0,0,0.0,0.0,0,0.0,0.0,0.0,0.0,0.0,0.0,0,0.0,0.0,0.0,0.0,0.0,0.0,0,0.0,0.0,0,0.0,0.0,0.0,0.0,0.0,0.0,0,0,0,0.0,0,0.0,0.0,0,0,0.0,0,0.0,0.0,0.0,0,0.0,0.0,0.0,0,0,0.0,0.0,0,0.0,0.0,0.0,0,0.0,0.0,0.0,0,0,0,0.0,0.0,0,0.0,0.0,0.0,0,0.0,0.0,0.0,0.0,0.0,0.0,0.0,0.0,0.0,0.0,0.0,0.0,0.0,0.0,0.0,0.0,0.0,0.0,0.0,0.0,0.0,0.0,0.0,0.0,0.0,10.0,0.0,0.0,0.0,0,0.0,0.0,0.0,0.0,0.0,0.0,0.0,0,0.0,0.0,0.0,0.0,0.0,0.0,0.0,0,0.0,0.0,0.0,0.0,0.0,0,0.0,0.0,0.0,0.0,0.0,0,0.0,0.0,0.0,0.0,0,0.0,0.0,0.0,0,0,0,0.0,0.0,0.0,0.0,0.0,0.0,0.0,0.0,0.0,0.0,0.0,0.0,0.0,0.0,0.0,0,0.0,0.0,76.4,28.9,0.3217993
# 244,8584,59566,Sudhakar Rao D.,1990,nan,(Na2O)38.17400618 (P2O5)40.62916594 (ZnO)21.19682788 ,0.0,0,0.0,0.0,0.0,0.0,0.0,0.0,0.0,0,0,0,0.0,0.0,0,0.0,0.0,0.0,0.0,0.0,0.0,0,0.0,0.0,0.0,0.0,0,0,0.0,0.0,0,0.0,0.0,0.0,0.0,0.0,0.0,0,0.0,0.0,0.0,0.0,0.0,0.0,0,0.0,0.0,0,0.0,0.0,0.0,0.0,0.0,0.0,0,0,0,0.0,0,0.0,0.0,0,0,0.0,0,0.0,0.0,0.0,0,0.0,0.0,0.0,0,0,0.0,0.0,0,0.0,0.0,0.0,0,0.0,0.0,0.0,0,0,0,0.0,0.0,0,0.0,0.0,0.0,0,0.0,0.0,0.0,0.0,0.0,0.0,38.17400618,0.0,0.0,0.0,0.0,0.0,0.0,0.0,0.0,0.0,0.0,0.0,0.0,0.0,0.0,40.62916594,0.0,0.0,0.0,0.0,0.0,0.0,0.0,0,0.0,0.0,0.0,0.0,0.0,0.0,0.0,0,0.0,0.0,0.0,0.0,0.0,0.0,0.0,0,0.0,0.0,0.0,0.0,0.0,0,0.0,0.0,0.0,0.0,0.0,0,0.0,0.0,0.0,0.0,0,0.0,0.0,0.0,0,0,0,0.0,0.0,0.0,0.0,0.0,0.0,0.0,0.0,0.0,0.0,0.0,0.0,0.0,0.0,21.19682788,0,0.0,0.0,70.9,26.85,0.321
# 245,24381,189257,Hwa Luu0Gen,2000,nan,(Al2O3)31.7 (CaO)63.3 (SiO2)5.0 ,0.0,0,0.0,31.7,0.0,0.0,0.0,0.0,0.0,0,0,0,0.0,0.0,0,0.0,0.0,0.0,0.0,0.0,0.0,0,0.0,0.0,63.3,0.0,0,0,0.0,0.0,0,0.0,0.0,0.0,0.0,0.0,0.0,0,0.0,0.0,0.0,0.0,0.0,0.0,0,0.0,0.0,0,0.0,0.0,0.0,0.0,0.0,0.0,0,0,0,0.0,0,0.0,0.0,0,0,0.0,0,0.0,0.0,0.0,0,0.0,0.0,0.0,0,0,0.0,0.0,0,0.0,0.0,0.0,0,0.0,0.0,0.0,0,0,0,0.0,0.0,0,0.0,0.0,0.0,0,0.0,0.0,0.0,0.0,0.0,0.0,0.0,0.0,0.0,0.0,0.0,0.0,0.0,0.0,0.0,0.0,0.0,0.0,0.0,0.0,0.0,0.0,0.0,0.0,0.0,0.0,0.0,0.0,0.0,0,0.0,0.0,0.0,0.0,0.0,0.0,0.0,0,0.0,0.0,0.0,0.0,0.0,5.0,0.0,0,0.0,0.0,0.0,0.0,0.0,0,0.0,0.0,0.0,0.0,0.0,0,0.0,0.0,0.0,0.0,0,0.0,0.0,0.0,0,0,0,0.0,0.0,0.0,0.0,0.0,0.0,0.0,0.0,0.0,0.0,0.0,0.0,0.0,0.0,0.0,0,0.0,0.0,99.8,37.77,0.321
# 248,28612,372517,Srinivasarao G.,2002,nan,(As2O3)59.0 (PbO)40.0 (WO3)1.0 ,0.0,0,0.0,0.0,0.0,0.0,0.0,59.0,0.0,0,0,0,0.0,0.0,0,0.0,0.0,0.0,0.0,0.0,0.0,0,0.0,0.0,0.0,0.0,0,0,0.0,0.0,0,0.0,0.0,0.0,0.0,0.0,0.0,0,0.0,0.0,0.0,0.0,0.0,0.0,0,0.0,0.0,0,0.0,0.0,0.0,0.0,0.0,0.0,0,0,0,0.0,0,0.0,0.0,0,0,0.0,0,0.0,0.0,0.0,0,0.0,0.0,0.0,0,0,0.0,0.0,0,0.0,0.0,0.0,0,0.0,0.0,0.0,0,0,0,0.0,0.0,0,0.0,0.0,0.0,0,0.0,0.0,0.0,0.0,0.0,0.0,0.0,0.0,0.0,0.0,0.0,0.0,0.0,0.0,0.0,0.0,0.0,0.0,0.0,0.0,0.0,0.0,0.0,0.0,0.0,40.0,0.0,0.0,0.0,0,0.0,0.0,0.0,0.0,0.0,0.0,0.0,0,0.0,0.0,0.0,0.0,0.0,0.0,0.0,0,0.0,0.0,0.0,0.0,0.0,0,0.0,0.0,0.0,0.0,0.0,0,0.0,0.0,0.0,0.0,0,0.0,0.0,0.0,0,0,0,0.0,0.0,0.0,0.0,0.0,0.0,1.0,0.0,0.0,0.0,0.0,0.0,0.0,0.0,0.0,0,0.0,0.0,34.6,13.1,0.321
# 249,32767,421043,Rajendran V.,2002,nan,(PbO)31.430144 (V2O5)68.569856 ,0.0,0,0.0,0.0,0.0,0.0,0.0,0.0,0.0,0,0,0,0.0,0.0,0,0.0,0.0,0.0,0.0,0.0,0.0,0,0.0,0.0,0.0,0.0,0,0,0.0,0.0,0,0.0,0.0,0.0,0.0,0.0,0.0,0,0.0,0.0,0.0,0.0,0.0,0.0,0,0.0,0.0,0,0.0,0.0,0.0,0.0,0.0,0.0,0,0,0,0.0,0,0.0,0.0,0,0,0.0,0,0.0,0.0,0.0,0,0.0,0.0,0.0,0,0,0.0,0.0,0,0.0,0.0,0.0,0,0.0,0.0,0.0,0,0,0,0.0,0.0,0,0.0,0.0,0.0,0,0.0,0.0,0.0,0.0,0.0,0.0,0.0,0.0,0.0,0.0,0.0,0.0,0.0,0.0,0.0,0.0,0.0,0.0,0.0,0.0,0.0,0.0,0.0,0.0,0.0,31.430144,0.0,0.0,0.0,0,0.0,0.0,0.0,0.0,0.0,0.0,0.0,0,0.0,0.0,0.0,0.0,0.0,0.0,0.0,0,0.0,0.0,0.0,0.0,0.0,0,0.0,0.0,0.0,0.0,0.0,0,0.0,0.0,0.0,0.0,0,0.0,0.0,0.0,0,0,0,0.0,0.0,0.0,0.0,68.569856,0.0,0.0,0.0,0.0,0.0,0.0,0.0,0.0,0.0,0.0,0,0.0,0.0,nan,nan,0.321
# 250,38920,459690,Marzouk S.Y.,2010,nan,(CaO)25.79 (CeO2)3.43 (Na2O)23.34 (P2O5)3.22 (SiO2)44.22 ,0.0,0,0.0,0.0,0.0,0.0,0.0,0.0,0.0,0,0,0,0.0,0.0,0,0.0,0.0,0.0,0.0,0.0,0.0,0,0.0,0.0,25.79,0.0,0,0,0.0,0.0,0,3.43,0.0,0.0,0.0,0.0,0.0,0,0.0,0.0,0.0,0.0,0.0,0.0,0,0.0,0.0,0,0.0,0.0,0.0,0.0,0.0,0.0,0,0,0,0.0,0,0.0,0.0,0,0,0.0,0,0.0,0.0,0.0,0,0.0,0.0,0.0,0,0,0.0,0.0,0,0.0,0.0,0.0,0,0.0,0.0,0.0,0,0,0,0.0,0.0,0,0.0,0.0,0.0,0,0.0,0.0,0.0,0.0,0.0,0.0,23.34,0.0,0.0,0.0,0.0,0.0,0.0,0.0,0.0,0.0,0.0,0.0,0.0,0.0,0.0,3.22,0.0,0.0,0.0,0.0,0.0,0.0,0.0,0,0.0,0.0,0.0,0.0,0.0,0.0,0.0,0,0.0,0.0,0.0,0.0,0.0,44.22,0.0,0,0.0,0.0,0.0,0.0,0.0,0,0.0,0.0,0.0,0.0,0.0,0,0.0,0.0,0.0,0.0,0,0.0,0.0,0.0,0,0,0,0.0,0.0,0.0,0.0,0.0,0.0,0.0,0.0,0.0,0.0,0.0,0.0,0.0,0.0,0.0,0,0.0,0.0,91.0,34.0,0.321
# 252,7356,94010,Keshishyan T.N.,1979,nan,(B2O3)57.0 (Bi2O3)33.0 (PbO)10.0 ,0.0,0,0.0,0.0,0.0,0.0,0.0,0.0,0.0,0,0,0,0.0,57.0,0,0.0,0.0,0.0,0.0,33.0,0.0,0,0.0,0.0,0.0,0.0,0,0,0.0,0.0,0,0.0,0.0,0.0,0.0,0.0,0.0,0,0.0,0.0,0.0,0.0,0.0,0.0,0,0.0,0.0,0,0.0,0.0,0.0,0.0,0.0,0.0,0,0,0,0.0,0,0.0,0.0,0,0,0.0,0,0.0,0.0,0.0,0,0.0,0.0,0.0,0,0,0.0,0.0,0,0.0,0.0,0.0,0,0.0,0.0,0.0,0,0,0,0.0,0.0,0,0.0,0.0,0.0,0,0.0,0.0,0.0,0.0,0.0,0.0,0.0,0.0,0.0,0.0,0.0,0.0,0.0,0.0,0.0,0.0,0.0,0.0,0.0,0.0,0.0,0.0,0.0,0.0,0.0,10.0,0.0,0.0,0.0,0,0.0,0.0,0.0,0.0,0.0,0.0,0.0,0,0.0,0.0,0.0,0.0,0.0,0.0,0.0,0,0.0,0.0,0.0,0.0,0.0,0,0.0,0.0,0.0,0.0,0.0,0,0.0,0.0,0.0,0.0,0,0.0,0.0,0.0,0,0,0,0.0,0.0,0.0,0.0,0.0,0.0,0.0,0.0,0.0,0.0,0.0,0.0,0.0,0.0,0.0,0,0.0,0.0,74.2,28.1,0.3202846
# 253,7459,56009,Kodama M.,1994,nan,(B2O3)96.0 (Li2O)4.0 ,0.0,0,0.0,0.0,0.0,0.0,0.0,0.0,0.0,0,0,0,0.0,96.0,0,0.0,0.0,0.0,0.0,0.0,0.0,0,0.0,0.0,0.0,0.0,0,0,0.0,0.0,0,0.0,0.0,0.0,0.0,0.0,0.0,0,0.0,0.0,0.0,0.0,0.0,0.0,0,0.0,0.0,0,0.0,0.0,0.0,0.0,0.0,0.0,0,0,0,0.0,0,0.0,0.0,0,0,0.0,0,0.0,0.0,0.0,0,0.0,0.0,0.0,0,0,0.0,0.0,0,0.0,0.0,0.0,0,0.0,0.0,4.0,0,0,0,0.0,0.0,0,0.0,0.0,0.0,0,0.0,0.0,0.0,0.0,0.0,0.0,0.0,0.0,0.0,0.0,0.0,0.0,0.0,0.0,0.0,0.0,0.0,0.0,0.0,0.0,0.0,0.0,0.0,0.0,0.0,0.0,0.0,0.0,0.0,0,0.0,0.0,0.0,0.0,0.0,0.0,0.0,0,0.0,0.0,0.0,0.0,0.0,0.0,0.0,0,0.0,0.0,0.0,0.0,0.0,0,0.0,0.0,0.0,0.0,0.0,0,0.0,0.0,0.0,0.0,0,0.0,0.0,0.0,0,0,0,0.0,0.0,0.0,0.0,0.0,0.0,0.0,0.0,0.0,0.0,0.0,0.0,0.0,0.0,0.0,0,0.0,0.0,23.5,8.9,0.32022480000000003
# 254,5832,92850,Rao K.J.,1986,nan,(K2O)40.0 (MoO3)20.0 (P2O5)40.0 ,0.0,0,0.0,0.0,0.0,0.0,0.0,0.0,0.0,0,0,0,0.0,0.0,0,0.0,0.0,0.0,0.0,0.0,0.0,0,0.0,0.0,0.0,0.0,0,0,0.0,0.0,0,0.0,0.0,0.0,0.0,0.0,0.0,0,0.0,0.0,0.0,0.0,0.0,0.0,0,0.0,0.0,0,0.0,0.0,0.0,0.0,0.0,0.0,0,0,0,0.0,0,0.0,0.0,0,0,0.0,0,0.0,0.0,0.0,0,0.0,0.0,40.0,0,0,0.0,0.0,0,0.0,0.0,0.0,0,0.0,0.0,0.0,0,0,0,0.0,0.0,0,0.0,0.0,0.0,0,0.0,0.0,0.0,20.0,0.0,0.0,0.0,0.0,0.0,0.0,0.0,0.0,0.0,0.0,0.0,0.0,0.0,0.0,0.0,0.0,0.0,40.0,0.0,0.0,0.0,0.0,0.0,0.0,0.0,0,0.0,0.0,0.0,0.0,0.0,0.0,0.0,0,0.0,0.0,0.0,0.0,0.0,0.0,0.0,0,0.0,0.0,0.0,0.0,0.0,0,0.0,0.0,0.0,0.0,0.0,0,0.0,0.0,0.0,0.0,0,0.0,0.0,0.0,0,0,0,0.0,0.0,0.0,0.0,0.0,0.0,0.0,0.0,0.0,0.0,0.0,0.0,0.0,0.0,0.0,0,0.0,0.0,24.6,9.3,0.32
# 255,5838,92882,Damodaran K.V.,1989,nan,(P2O5)20.0 (PbO)50.0 (WO3)30.0 ,0.0,0,0.0,0.0,0.0,0.0,0.0,0.0,0.0,0,0,0,0.0,0.0,0,0.0,0.0,0.0,0.0,0.0,0.0,0,0.0,0.0,0.0,0.0,0,0,0.0,0.0,0,0.0,0.0,0.0,0.0,0.0,0.0,0,0.0,0.0,0.0,0.0,0.0,0.0,0,0.0,0.0,0,0.0,0.0,0.0,0.0,0.0,0.0,0,0,0,0.0,0,0.0,0.0,0,0,0.0,0,0.0,0.0,0.0,0,0.0,0.0,0.0,0,0,0.0,0.0,0,0.0,0.0,0.0,0,0.0,0.0,0.0,0,0,0,0.0,0.0,0,0.0,0.0,0.0,0,0.0,0.0,0.0,0.0,0.0,0.0,0.0,0.0,0.0,0.0,0.0,0.0,0.0,0.0,0.0,0.0,0.0,0.0,0.0,0.0,0.0,20.0,0.0,0.0,0.0,50.0,0.0,0.0,0.0,0,0.0,0.0,0.0,0.0,0.0,0.0,0.0,0,0.0,0.0,0.0,0.0,0.0,0.0,0.0,0,0.0,0.0,0.0,0.0,0.0,0,0.0,0.0,0.0,0.0,0.0,0,0.0,0.0,0.0,0.0,0,0.0,0.0,0.0,0,0,0,0.0,0.0,0.0,0.0,0.0,0.0,30.0,0.0,0.0,0.0,0.0,0.0,0.0,0.0,0.0,0,0.0,0.0,48.8,18.6,0.32
# 256,6552,37729,Komarova N.V.,1991,nan,(BaO)44.2 (P2O5)55.8 ,0.0,0,0.0,0.0,0.0,0.0,0.0,0.0,0.0,0,0,0,0.0,0.0,0,0.0,44.2,0.0,0.0,0.0,0.0,0,0.0,0.0,0.0,0.0,0,0,0.0,0.0,0,0.0,0.0,0.0,0.0,0.0,0.0,0,0.0,0.0,0.0,0.0,0.0,0.0,0,0.0,0.0,0,0.0,0.0,0.0,0.0,0.0,0.0,0,0,0,0.0,0,0.0,0.0,0,0,0.0,0,0.0,0.0,0.0,0,0.0,0.0,0.0,0,0,0.0,0.0,0,0.0,0.0,0.0,0,0.0,0.0,0.0,0,0,0,0.0,0.0,0,0.0,0.0,0.0,0,0.0,0.0,0.0,0.0,0.0,0.0,0.0,0.0,0.0,0.0,0.0,0.0,0.0,0.0,0.0,0.0,0.0,0.0,0.0,0.0,0.0,55.8,0.0,0.0,0.0,0.0,0.0,0.0,0.0,0,0.0,0.0,0.0,0.0,0.0,0.0,0.0,0,0.0,0.0,0.0,0.0,0.0,0.0,0.0,0,0.0,0.0,0.0,0.0,0.0,0,0.0,0.0,0.0,0.0,0.0,0,0.0,0.0,0.0,0.0,0,0.0,0.0,0.0,0,0,0,0.0,0.0,0.0,0.0,0.0,0.0,0.0,0.0,0.0,0.0,0.0,0.0,0.0,0.0,0.0,0,0.0,0.0,41.9,15.89,0.32
# 257,6552,37730,Komarova N.V.,1991,nan,(BaO)47.6 (P2O5)52.4 ,0.0,0,0.0,0.0,0.0,0.0,0.0,0.0,0.0,0,0,0,0.0,0.0,0,0.0,47.6,0.0,0.0,0.0,0.0,0,0.0,0.0,0.0,0.0,0,0,0.0,0.0,0,0.0,0.0,0.0,0.0,0.0,0.0,0,0.0,0.0,0.0,0.0,0.0,0.0,0,0.0,0.0,0,0.0,0.0,0.0,0.0,0.0,0.0,0,0,0,0.0,0,0.0,0.0,0,0,0.0,0,0.0,0.0,0.0,0,0.0,0.0,0.0,0,0,0.0,0.0,0,0.0,0.0,0.0,0,0.0,0.0,0.0,0,0,0,0.0,0.0,0,0.0,0.0,0.0,0,0.0,0.0,0.0,0.0,0.0,0.0,0.0,0.0,0.0,0.0,0.0,0.0,0.0,0.0,0.0,0.0,0.0,0.0,0.0,0.0,0.0,52.4,0.0,0.0,0.0,0.0,0.0,0.0,0.0,0,0.0,0.0,0.0,0.0,0.0,0.0,0.0,0,0.0,0.0,0.0,0.0,0.0,0.0,0.0,0,0.0,0.0,0.0,0.0,0.0,0,0.0,0.0,0.0,0.0,0.0,0,0.0,0.0,0.0,0.0,0,0.0,0.0,0.0,0,0,0,0.0,0.0,0.0,0.0,0.0,0.0,0.0,0.0,0.0,0.0,0.0,0.0,0.0,0.0,0.0,0,0.0,0.0,42.9,16.28,0.32
# 258,6896,52434,Zaretskaya G.N.,1987,nan,(Na2O)45.0 (Na2S)10.0 (P2O5)45.0 ,0.0,0,0.0,0.0,0.0,0.0,0.0,0.0,0.0,0,0,0,0.0,0.0,0,0.0,0.0,0.0,0.0,0.0,0.0,0,0.0,0.0,0.0,0.0,0,0,0.0,0.0,0,0.0,0.0,0.0,0.0,0.0,0.0,0,0.0,0.0,0.0,0.0,0.0,0.0,0,0.0,0.0,0,0.0,0.0,0.0,0.0,0.0,0.0,0,0,0,0.0,0,0.0,0.0,0,0,0.0,0,0.0,0.0,0.0,0,0.0,0.0,0.0,0,0,0.0,0.0,0,0.0,0.0,0.0,0,0.0,0.0,0.0,0,0,0,0.0,0.0,0,0.0,0.0,0.0,0,0.0,0.0,0.0,0.0,0.0,0.0,45.0,10.0,0.0,0.0,0.0,0.0,0.0,0.0,0.0,0.0,0.0,0.0,0.0,0.0,0.0,45.0,0.0,0.0,0.0,0.0,0.0,0.0,0.0,0,0.0,0.0,0.0,0.0,0.0,0.0,0.0,0,0.0,0.0,0.0,0.0,0.0,0.0,0.0,0,0.0,0.0,0.0,0.0,0.0,0,0.0,0.0,0.0,0.0,0.0,0,0.0,0.0,0.0,0.0,0,0.0,0.0,0.0,0,0,0,0.0,0.0,0.0,0.0,0.0,0.0,0.0,0.0,0.0,0.0,0.0,0.0,0.0,0.0,0.0,0,0.0,0.0,35.8,13.6,0.32
# 259,6896,52435,Zaretskaya G.N.,1987,nan,(Na2O)42.5 (Na2S)15.0 (P2O5)42.5 ,0.0,0,0.0,0.0,0.0,0.0,0.0,0.0,0.0,0,0,0,0.0,0.0,0,0.0,0.0,0.0,0.0,0.0,0.0,0,0.0,0.0,0.0,0.0,0,0,0.0,0.0,0,0.0,0.0,0.0,0.0,0.0,0.0,0,0.0,0.0,0.0,0.0,0.0,0.0,0,0.0,0.0,0,0.0,0.0,0.0,0.0,0.0,0.0,0,0,0,0.0,0,0.0,0.0,0,0,0.0,0,0.0,0.0,0.0,0,0.0,0.0,0.0,0,0,0.0,0.0,0,0.0,0.0,0.0,0,0.0,0.0,0.0,0,0,0,0.0,0.0,0,0.0,0.0,0.0,0,0.0,0.0,0.0,0.0,0.0,0.0,42.5,15.0,0.0,0.0,0.0,0.0,0.0,0.0,0.0,0.0,0.0,0.0,0.0,0.0,0.0,42.5,0.0,0.0,0.0,0.0,0.0,0.0,0.0,0,0.0,0.0,0.0,0.0,0.0,0.0,0.0,0,0.0,0.0,0.0,0.0,0.0,0.0,0.0,0,0.0,0.0,0.0,0.0,0.0,0,0.0,0.0,0.0,0.0,0.0,0,0.0,0.0,0.0,0.0,0,0.0,0.0,0.0,0,0,0,0.0,0.0,0.0,0.0,0.0,0.0,0.0,0.0,0.0,0.0,0.0,0.0,0.0,0.0,0.0,0,0.0,0.0,37.1,14.1,0.32
# 260,6896,52436,Zaretskaya G.N.,1987,nan,(Na2O)40.0 (Na2S)20.0 (P2O5)40.0 ,0.0,0,0.0,0.0,0.0,0.0,0.0,0.0,0.0,0,0,0,0.0,0.0,0,0.0,0.0,0.0,0.0,0.0,0.0,0,0.0,0.0,0.0,0.0,0,0,0.0,0.0,0,0.0,0.0,0.0,0.0,0.0,0.0,0,0.0,0.0,0.0,0.0,0.0,0.0,0,0.0,0.0,0,0.0,0.0,0.0,0.0,0.0,0.0,0,0,0,0.0,0,0.0,0.0,0,0,0.0,0,0.0,0.0,0.0,0,0.0,0.0,0.0,0,0,0.0,0.0,0,0.0,0.0,0.0,0,0.0,0.0,0.0,0,0,0,0.0,0.0,0,0.0,0.0,0.0,0,0.0,0.0,0.0,0.0,0.0,0.0,40.0,20.0,0.0,0.0,0.0,0.0,0.0,0.0,0.0,0.0,0.0,0.0,0.0,0.0,0.0,40.0,0.0,0.0,0.0,0.0,0.0,0.0,0.0,0,0.0,0.0,0.0,0.0,0.0,0.0,0.0,0,0.0,0.0,0.0,0.0,0.0,0.0,0.0,0,0.0,0.0,0.0,0.0,0.0,0,0.0,0.0,0.0,0.0,0.0,0,0.0,0.0,0.0,0.0,0,0.0,0.0,0.0,0,0,0,0.0,0.0,0.0,0.0,0.0,0.0,0.0,0.0,0.0,0.0,0.0,0.0,0.0,0.0,0.0,0,0.0,0.0,38.8,14.7,0.32
# 261,7828,74153,Berezina E.E.,1977,nan,(BaO)49.65244986 (Nd2O3)0.695100278 (P2O5)49.65244986 ,0.0,0,0.0,0.0,0.0,0.0,0.0,0.0,0.0,0,0,0,0.0,0.0,0,0.0,49.65244986,0.0,0.0,0.0,0.0,0,0.0,0.0,0.0,0.0,0,0,0.0,0.0,0,0.0,0.0,0.0,0.0,0.0,0.0,0,0.0,0.0,0.0,0.0,0.0,0.0,0,0.0,0.0,0,0.0,0.0,0.0,0.0,0.0,0.0,0,0,0,0.0,0,0.0,0.0,0,0,0.0,0,0.0,0.0,0.0,0,0.0,0.0,0.0,0,0,0.0,0.0,0,0.0,0.0,0.0,0,0.0,0.0,0.0,0,0,0,0.0,0.0,0,0.0,0.0,0.0,0,0.0,0.0,0.0,0.0,0.0,0.0,0.0,0.0,0.0,0.0,0.0,0.0,0.0,0.0,0.695100278,0.0,0.0,0.0,0.0,0.0,0.0,49.65244986,0.0,0.0,0.0,0.0,0.0,0.0,0.0,0,0.0,0.0,0.0,0.0,0.0,0.0,0.0,0,0.0,0.0,0.0,0.0,0.0,0.0,0.0,0,0.0,0.0,0.0,0.0,0.0,0,0.0,0.0,0.0,0.0,0.0,0,0.0,0.0,0.0,0.0,0,0.0,0.0,0.0,0,0,0,0.0,0.0,0.0,0.0,0.0,0.0,0.0,0.0,0.0,0.0,0.0,0.0,0.0,0.0,0.0,0,0.0,0.0,41.0,15.53,0.32
# 262,7877,74494,Bridge B.,1983,nan,(As2O3)100.0 ,0.0,0,0.0,0.0,0.0,0.0,0.0,100.0,0.0,0,0,0,0.0,0.0,0,0.0,0.0,0.0,0.0,0.0,0.0,0,0.0,0.0,0.0,0.0,0,0,0.0,0.0,0,0.0,0.0,0.0,0.0,0.0,0.0,0,0.0,0.0,0.0,0.0,0.0,0.0,0,0.0,0.0,0,0.0,0.0,0.0,0.0,0.0,0.0,0,0,0,0.0,0,0.0,0.0,0,0,0.0,0,0.0,0.0,0.0,0,0.0,0.0,0.0,0,0,0.0,0.0,0,0.0,0.0,0.0,0,0.0,0.0,0.0,0,0,0,0.0,0.0,0,0.0,0.0,0.0,0,0.0,0.0,0.0,0.0,0.0,0.0,0.0,0.0,0.0,0.0,0.0,0.0,0.0,0.0,0.0,0.0,0.0,0.0,0.0,0.0,0.0,0.0,0.0,0.0,0.0,0.0,0.0,0.0,0.0,0,0.0,0.0,0.0,0.0,0.0,0.0,0.0,0,0.0,0.0,0.0,0.0,0.0,0.0,0.0,0,0.0,0.0,0.0,0.0,0.0,0,0.0,0.0,0.0,0.0,0.0,0,0.0,0.0,0.0,0.0,0,0.0,0.0,0.0,0,0,0,0.0,0.0,0.0,0.0,0.0,0.0,0.0,0.0,0.0,0.0,0.0,0.0,0.0,0.0,0.0,0,0.0,0.0,11.9,4.5,0.32
# 263,12499,113876,Hwa Luu0Gen,1998,nan,(Ga2O3)16.66611502 (GeO2)66.66444007 (La2O3)16.66944491 ,0.0,0,0.0,0.0,0.0,0.0,0.0,0.0,0.0,0,0,0,0.0,0.0,0,0.0,0.0,0.0,0.0,0.0,0.0,0,0.0,0.0,0.0,0.0,0,0,0.0,0.0,0,0.0,0.0,0.0,0.0,0.0,0.0,0,0.0,0.0,0.0,0.0,0.0,0.0,0,0.0,0.0,0,0.0,0.0,0.0,0.0,0.0,16.66611502,0,0,0,0.0,0,0.0,66.66444007,0,0,0.0,0,0.0,0.0,0.0,0,0.0,0.0,0.0,0,0,0.0,0.0,0,0.0,0.0,16.66944491,0,0.0,0.0,0.0,0,0,0,0.0,0.0,0,0.0,0.0,0.0,0,0.0,0.0,0.0,0.0,0.0,0.0,0.0,0.0,0.0,0.0,0.0,0.0,0.0,0.0,0.0,0.0,0.0,0.0,0.0,0.0,0.0,0.0,0.0,0.0,0.0,0.0,0.0,0.0,0.0,0,0.0,0.0,0.0,0.0,0.0,0.0,0.0,0,0.0,0.0,0.0,0.0,0.0,0.0,0.0,0,0.0,0.0,0.0,0.0,0.0,0,0.0,0.0,0.0,0.0,0.0,0,0.0,0.0,0.0,0.0,0,0.0,0.0,0.0,0,0,0,0.0,0.0,0.0,0.0,0.0,0.0,0.0,0.0,0.0,0.0,0.0,0.0,0.0,0.0,0.0,0,0.0,0.0,101.0,38.25,0.32
# 264,12499,113878,Hwa Luu0Gen,1998,nan,(Ga2O3)14.28591429 (GeO2)57.14367715 (La2O3)28.57040856 ,0.0,0,0.0,0.0,0.0,0.0,0.0,0.0,0.0,0,0,0,0.0,0.0,0,0.0,0.0,0.0,0.0,0.0,0.0,0,0.0,0.0,0.0,0.0,0,0,0.0,0.0,0,0.0,0.0,0.0,0.0,0.0,0.0,0,0.0,0.0,0.0,0.0,0.0,0.0,0,0.0,0.0,0,0.0,0.0,0.0,0.0,0.0,14.28591429,0,0,0,0.0,0,0.0,57.14367715,0,0,0.0,0,0.0,0.0,0.0,0,0.0,0.0,0.0,0,0,0.0,0.0,0,0.0,0.0,28.57040856,0,0.0,0.0,0.0,0,0,0,0.0,0.0,0,0.0,0.0,0.0,0,0.0,0.0,0.0,0.0,0.0,0.0,0.0,0.0,0.0,0.0,0.0,0.0,0.0,0.0,0.0,0.0,0.0,0.0,0.0,0.0,0.0,0.0,0.0,0.0,0.0,0.0,0.0,0.0,0.0,0,0.0,0.0,0.0,0.0,0.0,0.0,0.0,0,0.0,0.0,0.0,0.0,0.0,0.0,0.0,0,0.0,0.0,0.0,0.0,0.0,0,0.0,0.0,0.0,0.0,0.0,0,0.0,0.0,0.0,0.0,0,0.0,0.0,0.0,0,0,0,0.0,0.0,0.0,0.0,0.0,0.0,0.0,0.0,0.0,0.0,0.0,0.0,0.0,0.0,0.0,0,0.0,0.0,104.0,39.39,0.32
# 265,12499,113880,Hwa Luu0Gen,1998,nan,(Ga2O3)20.88666065 (GeO2)63.29289954 (La2O3)15.82043981 ,0.0,0,0.0,0.0,0.0,0.0,0.0,0.0,0.0,0,0,0,0.0,0.0,0,0.0,0.0,0.0,0.0,0.0,0.0,0,0.0,0.0,0.0,0.0,0,0,0.0,0.0,0,0.0,0.0,0.0,0.0,0.0,0.0,0,0.0,0.0,0.0,0.0,0.0,0.0,0,0.0,0.0,0,0.0,0.0,0.0,0.0,0.0,20.88666065,0,0,0,0.0,0,0.0,63.29289954,0,0,0.0,0,0.0,0.0,0.0,0,0.0,0.0,0.0,0,0,0.0,0.0,0,0.0,0.0,15.82043981,0,0.0,0.0,0.0,0,0,0,0.0,0.0,0,0.0,0.0,0.0,0,0.0,0.0,0.0,0.0,0.0,0.0,0.0,0.0,0.0,0.0,0.0,0.0,0.0,0.0,0.0,0.0,0.0,0.0,0.0,0.0,0.0,0.0,0.0,0.0,0.0,0.0,0.0,0.0,0.0,0,0.0,0.0,0.0,0.0,0.0,0.0,0.0,0,0.0,0.0,0.0,0.0,0.0,0.0,0.0,0,0.0,0.0,0.0,0.0,0.0,0,0.0,0.0,0.0,0.0,0.0,0,0.0,0.0,0.0,0.0,0,0.0,0.0,0.0,0,0,0,0.0,0.0,0.0,0.0,0.0,0.0,0.0,0.0,0.0,0.0,0.0,0.0,0.0,0.0,0.0,0,0.0,0.0,103.0,39.01,0.32
# 266,12499,113881,Hwa Luu0Gen,1998,nan,(Ga2O3)28.57020434 (GeO2)57.14040868 (La2O3)14.28938699 ,0.0,0,0.0,0.0,0.0,0.0,0.0,0.0,0.0,0,0,0,0.0,0.0,0,0.0,0.0,0.0,0.0,0.0,0.0,0,0.0,0.0,0.0,0.0,0,0,0.0,0.0,0,0.0,0.0,0.0,0.0,0.0,0.0,0,0.0,0.0,0.0,0.0,0.0,0.0,0,0.0,0.0,0,0.0,0.0,0.0,0.0,0.0,28.57020434,0,0,0,0.0,0,0.0,57.14040868,0,0,0.0,0,0.0,0.0,0.0,0,0.0,0.0,0.0,0,0,0.0,0.0,0,0.0,0.0,14.28938699,0,0.0,0.0,0.0,0,0,0,0.0,0.0,0,0.0,0.0,0.0,0,0.0,0.0,0.0,0.0,0.0,0.0,0.0,0.0,0.0,0.0,0.0,0.0,0.0,0.0,0.0,0.0,0.0,0.0,0.0,0.0,0.0,0.0,0.0,0.0,0.0,0.0,0.0,0.0,0.0,0,0.0,0.0,0.0,0.0,0.0,0.0,0.0,0,0.0,0.0,0.0,0.0,0.0,0.0,0.0,0,0.0,0.0,0.0,0.0,0.0,0,0.0,0.0,0.0,0.0,0.0,0,0.0,0.0,0.0,0.0,0,0.0,0.0,0.0,0,0,0,0.0,0.0,0.0,0.0,0.0,0.0,0.0,0.0,0.0,0.0,0.0,0.0,0.0,0.0,0.0,0,0.0,0.0,105.0,39.77,0.32
# 267,12499,158121,Hwa Luu0Gen,1998,nan,(Ga2O3)18.0332228 (GeO2)54.64612151 (La2O3)27.320655699999996 ,0.0,0,0.0,0.0,0.0,0.0,0.0,0.0,0.0,0,0,0,0.0,0.0,0,0.0,0.0,0.0,0.0,0.0,0.0,0,0.0,0.0,0.0,0.0,0,0,0.0,0.0,0,0.0,0.0,0.0,0.0,0.0,0.0,0,0.0,0.0,0.0,0.0,0.0,0.0,0,0.0,0.0,0,0.0,0.0,0.0,0.0,0.0,18.0332228,0,0,0,0.0,0,0.0,54.64612151,0,0,0.0,0,0.0,0.0,0.0,0,0.0,0.0,0.0,0,0,0.0,0.0,0,0.0,0.0,27.320655699999996,0,0.0,0.0,0.0,0,0,0,0.0,0.0,0,0.0,0.0,0.0,0,0.0,0.0,0.0,0.0,0.0,0.0,0.0,0.0,0.0,0.0,0.0,0.0,0.0,0.0,0.0,0.0,0.0,0.0,0.0,0.0,0.0,0.0,0.0,0.0,0.0,0.0,0.0,0.0,0.0,0,0.0,0.0,0.0,0.0,0.0,0.0,0.0,0,0.0,0.0,0.0,0.0,0.0,0.0,0.0,0,0.0,0.0,0.0,0.0,0.0,0,0.0,0.0,0.0,0.0,0.0,0,0.0,0.0,0.0,0.0,0,0.0,0.0,0.0,0,0,0,0.0,0.0,0.0,0.0,0.0,0.0,0.0,0.0,0.0,0.0,0.0,0.0,0.0,0.0,0.0,0,0.0,0.0,101.0,38.25,0.32
# 268,12499,152671,Hwa Luu0Gen,1998,nan,(Ga2O3)27.32316232 (GeO2)54.64633463 (La2O3)18.03050305 ,0.0,0,0.0,0.0,0.0,0.0,0.0,0.0,0.0,0,0,0,0.0,0.0,0,0.0,0.0,0.0,0.0,0.0,0.0,0,0.0,0.0,0.0,0.0,0,0,0.0,0.0,0,0.0,0.0,0.0,0.0,0.0,0.0,0,0.0,0.0,0.0,0.0,0.0,0.0,0,0.0,0.0,0,0.0,0.0,0.0,0.0,0.0,27.32316232,0,0,0,0.0,0,0.0,54.64633463,0,0,0.0,0,0.0,0.0,0.0,0,0.0,0.0,0.0,0,0,0.0,0.0,0,0.0,0.0,18.03050305,0,0.0,0.0,0.0,0,0,0,0.0,0.0,0,0.0,0.0,0.0,0,0.0,0.0,0.0,0.0,0.0,0.0,0.0,0.0,0.0,0.0,0.0,0.0,0.0,0.0,0.0,0.0,0.0,0.0,0.0,0.0,0.0,0.0,0.0,0.0,0.0,0.0,0.0,0.0,0.0,0,0.0,0.0,0.0,0.0,0.0,0.0,0.0,0,0.0,0.0,0.0,0.0,0.0,0.0,0.0,0,0.0,0.0,0.0,0.0,0.0,0,0.0,0.0,0.0,0.0,0.0,0,0.0,0.0,0.0,0.0,0,0.0,0.0,0.0,0,0,0,0.0,0.0,0.0,0.0,0.0,0.0,0.0,0.0,0.0,0.0,0.0,0.0,0.0,0.0,0.0,0,0.0,0.0,104.0,39.39,0.32
# 269,12499,158123,Hwa Luu0Gen,1998,nan,(Ga2O3)25.0 (GeO2)50.0 (La2O3)25.0 ,0.0,0,0.0,0.0,0.0,0.0,0.0,0.0,0.0,0,0,0,0.0,0.0,0,0.0,0.0,0.0,0.0,0.0,0.0,0,0.0,0.0,0.0,0.0,0,0,0.0,0.0,0,0.0,0.0,0.0,0.0,0.0,0.0,0,0.0,0.0,0.0,0.0,0.0,0.0,0,0.0,0.0,0,0.0,0.0,0.0,0.0,0.0,25.0,0,0,0,0.0,0,0.0,50.0,0,0,0.0,0,0.0,0.0,0.0,0,0.0,0.0,0.0,0,0,0.0,0.0,0,0.0,0.0,25.0,0,0.0,0.0,0.0,0,0,0,0.0,0.0,0,0.0,0.0,0.0,0,0.0,0.0,0.0,0.0,0.0,0.0,0.0,0.0,0.0,0.0,0.0,0.0,0.0,0.0,0.0,0.0,0.0,0.0,0.0,0.0,0.0,0.0,0.0,0.0,0.0,0.0,0.0,0.0,0.0,0,0.0,0.0,0.0,0.0,0.0,0.0,0.0,0,0.0,0.0,0.0,0.0,0.0,0.0,0.0,0,0.0,0.0,0.0,0.0,0.0,0,0.0,0.0,0.0,0.0,0.0,0,0.0,0.0,0.0,0.0,0,0.0,0.0,0.0,0,0,0,0.0,0.0,0.0,0.0,0.0,0.0,0.0,0.0,0.0,0.0,0.0,0.0,0.0,0.0,0.0,0,0.0,0.0,103.0,39.01,0.32
# 270,13010,115494,Wang Yuhu,1991,nan,(AlF3)30.0 (BaF2)15.0 (MgF2)10.0 (PbF2)25.0 (YF3)20.0 ,0.0,0,0.0,0.0,30.0,0.0,0.0,0.0,0.0,0,0,0,0.0,0.0,0,15.0,0.0,0.0,0.0,0.0,0.0,0,0.0,0.0,0.0,0.0,0,0,0.0,0.0,0,0.0,0.0,0.0,0.0,0.0,0.0,0,0.0,0.0,0.0,0.0,0.0,0.0,0,0.0,0.0,0,0.0,0.0,0.0,0.0,0.0,0.0,0,0,0,0.0,0,0.0,0.0,0,0,0.0,0,0.0,0.0,0.0,0,0.0,0.0,0.0,0,0,0.0,0.0,0,0.0,0.0,0.0,0,0.0,0.0,0.0,0,0,0,0.0,0.0,0,10.0,0.0,0.0,0,0.0,0.0,0.0,0.0,0.0,0.0,0.0,0.0,0.0,0.0,0.0,0.0,0.0,0.0,0.0,0.0,0.0,0.0,0.0,0.0,0.0,0.0,0.0,0.0,25.0,0.0,0.0,0.0,0.0,0,0.0,0.0,0.0,0.0,0.0,0.0,0.0,0,0.0,0.0,0.0,0.0,0.0,0.0,0.0,0,0.0,0.0,0.0,0.0,0.0,0,0.0,0.0,0.0,0.0,0.0,0,0.0,0.0,0.0,0.0,0,0.0,0.0,0.0,0,0,0,0.0,0.0,0.0,0.0,0.0,0.0,0.0,0.0,0.0,0.0,0.0,20.0,0.0,0.0,0.0,0,0.0,0.0,60.6,23.0,0.32
# 271,14959,152210,Kumar A.V.R.,1998,nan,(B2O3)59.0 (LiF)40.0 (NdF3)1.0 ,0.0,0,0.0,0.0,0.0,0.0,0.0,0.0,0.0,0,0,0,0.0,59.0,0,0.0,0.0,0.0,0.0,0.0,0.0,0,0.0,0.0,0.0,0.0,0,0,0.0,0.0,0,0.0,0.0,0.0,0.0,0.0,0.0,0,0.0,0.0,0.0,0.0,0.0,0.0,0,0.0,0.0,0,0.0,0.0,0.0,0.0,0.0,0.0,0,0,0,0.0,0,0.0,0.0,0,0,0.0,0,0.0,0.0,0.0,0,0.0,0.0,0.0,0,0,0.0,0.0,0,0.0,0.0,0.0,0,0.0,0.0,0.0,0,0,0,0.0,40.0,0,0.0,0.0,0.0,0,0.0,0.0,0.0,0.0,0.0,0.0,0.0,0.0,0.0,0.0,0.0,0.0,0.0,0.0,0.0,1.0,0.0,0.0,0.0,0.0,0.0,0.0,0.0,0.0,0.0,0.0,0.0,0.0,0.0,0,0.0,0.0,0.0,0.0,0.0,0.0,0.0,0,0.0,0.0,0.0,0.0,0.0,0.0,0.0,0,0.0,0.0,0.0,0.0,0.0,0,0.0,0.0,0.0,0.0,0.0,0,0.0,0.0,0.0,0.0,0,0.0,0.0,0.0,0,0,0,0.0,0.0,0.0,0.0,0.0,0.0,0.0,0.0,0.0,0.0,0.0,0.0,0.0,0.0,0.0,0,0.0,0.0,65.5,24.8,0.32
# 272,20248,148587,Wang Yuhu,1992,nan,(AlF3)30.0 (BaF2)15.0 (PbF2)15.0 (YbF3)25.0 (ZnF2)15.0 ,0.0,0,0.0,0.0,30.0,0.0,0.0,0.0,0.0,0,0,0,0.0,0.0,0,15.0,0.0,0.0,0.0,0.0,0.0,0,0.0,0.0,0.0,0.0,0,0,0.0,0.0,0,0.0,0.0,0.0,0.0,0.0,0.0,0,0.0,0.0,0.0,0.0,0.0,0.0,0,0.0,0.0,0,0.0,0.0,0.0,0.0,0.0,0.0,0,0,0,0.0,0,0.0,0.0,0,0,0.0,0,0.0,0.0,0.0,0,0.0,0.0,0.0,0,0,0.0,0.0,0,0.0,0.0,0.0,0,0.0,0.0,0.0,0,0,0,0.0,0.0,0,0.0,0.0,0.0,0,0.0,0.0,0.0,0.0,0.0,0.0,0.0,0.0,0.0,0.0,0.0,0.0,0.0,0.0,0.0,0.0,0.0,0.0,0.0,0.0,0.0,0.0,0.0,0.0,15.0,0.0,0.0,0.0,0.0,0,0.0,0.0,0.0,0.0,0.0,0.0,0.0,0,0.0,0.0,0.0,0.0,0.0,0.0,0.0,0,0.0,0.0,0.0,0.0,0.0,0,0.0,0.0,0.0,0.0,0.0,0,0.0,0.0,0.0,0.0,0,0.0,0.0,0.0,0,0,0,0.0,0.0,0.0,0.0,0.0,0.0,0.0,0.0,0.0,0.0,25.0,0.0,0.0,15.0,0.0,0,0.0,0.0,63.5,24.1,0.32
# 273,24395,189341,Muthupari S.,1996,nan,(Na2O)40.0 (P2O5)25.0 (WO3)35.0 ,0.0,0,0.0,0.0,0.0,0.0,0.0,0.0,0.0,0,0,0,0.0,0.0,0,0.0,0.0,0.0,0.0,0.0,0.0,0,0.0,0.0,0.0,0.0,0,0,0.0,0.0,0,0.0,0.0,0.0,0.0,0.0,0.0,0,0.0,0.0,0.0,0.0,0.0,0.0,0,0.0,0.0,0,0.0,0.0,0.0,0.0,0.0,0.0,0,0,0,0.0,0,0.0,0.0,0,0,0.0,0,0.0,0.0,0.0,0,0.0,0.0,0.0,0,0,0.0,0.0,0,0.0,0.0,0.0,0,0.0,0.0,0.0,0,0,0,0.0,0.0,0,0.0,0.0,0.0,0,0.0,0.0,0.0,0.0,0.0,0.0,40.0,0.0,0.0,0.0,0.0,0.0,0.0,0.0,0.0,0.0,0.0,0.0,0.0,0.0,0.0,25.0,0.0,0.0,0.0,0.0,0.0,0.0,0.0,0,0.0,0.0,0.0,0.0,0.0,0.0,0.0,0,0.0,0.0,0.0,0.0,0.0,0.0,0.0,0,0.0,0.0,0.0,0.0,0.0,0,0.0,0.0,0.0,0.0,0.0,0,0.0,0.0,0.0,0.0,0,0.0,0.0,0.0,0,0,0,0.0,0.0,0.0,0.0,0.0,0.0,35.0,0.0,0.0,0.0,0.0,0.0,0.0,0.0,0.0,0,0.0,0.0,44.6,16.9,0.32
# 274,24435,189496,Vijoy P.S.,1999,nan,(B2O3)75.0 (CdCl2)5 (Li2O)20.0 ,0.0,0,0.0,0.0,0.0,0.0,0.0,0.0,0.0,0,0,0,0.0,75.0,0,0.0,0.0,0.0,0.0,0.0,0.0,0,0.0,0.0,0.0,0.0,5,0,0.0,0.0,0,0.0,0.0,0.0,0.0,0.0,0.0,0,0.0,0.0,0.0,0.0,0.0,0.0,0,0.0,0.0,0,0.0,0.0,0.0,0.0,0.0,0.0,0,0,0,0.0,0,0.0,0.0,0,0,0.0,0,0.0,0.0,0.0,0,0.0,0.0,0.0,0,0,0.0,0.0,0,0.0,0.0,0.0,0,0.0,0.0,20.0,0,0,0,0.0,0.0,0,0.0,0.0,0.0,0,0.0,0.0,0.0,0.0,0.0,0.0,0.0,0.0,0.0,0.0,0.0,0.0,0.0,0.0,0.0,0.0,0.0,0.0,0.0,0.0,0.0,0.0,0.0,0.0,0.0,0.0,0.0,0.0,0.0,0,0.0,0.0,0.0,0.0,0.0,0.0,0.0,0,0.0,0.0,0.0,0.0,0.0,0.0,0.0,0,0.0,0.0,0.0,0.0,0.0,0,0.0,0.0,0.0,0.0,0.0,0,0.0,0.0,0.0,0.0,0,0.0,0.0,0.0,0,0,0,0.0,0.0,0.0,0.0,0.0,0.0,0.0,0.0,0.0,0.0,0.0,0.0,0.0,0.0,0.0,0,0.0,0.0,54.1,20.49,0.32
