Repository: jacobergzhou/Poisson-Ratio

File: Poisson_data_cleaned_06212019.csv (part 4 of 58)
,Code,Glass #,Author,Year,Trademark,Ag2O,AgI,Al,Al2O3,AlF3,AlN,As,As2O3,As2O5,As2S3,As2Se3,AsSe,B,B2O3,BaCl2,BaF2,BaO,BeF2,BeO,Bi2O3,BiCl3,Br,Ca,CaF2,CaO,Cd,CdCl2,CdF2,CdO,Ce2O3,CeF3,CeO2,Cl,Co3O4,CoO,Cr2O3,Cs2O,CsCl,CsF,Cu2O,CuO,Dy2O3,Er,Er2O3,ErF3,Eu,Eu2O3,EuF3,F,Fe,Fe2O3,FeO,Ga,Ga2O3,Ga2S3,Ga2Se3,GaF3,Gd2O3,GdF3,Ge,GeO2,GeS2,GeSe2,H2O,HfF4,HfO2,Hg,Ho2O3,I,InF3,K,K2O,K2S,K2SO4,KBr,KCl,KF,KHF2,La,La2O3,La2S3,LaF3,Li,Li2O,Li2S,Li2SO4,LiBr,LiCl,LiF,LiI,MgF2,MgO,Mn2O3,MnF2,MnO,MnO2,MoO2,MoO3,N,Na,Na2O,Na2S,Na2SO4,NaCl,NaF,NaPO3,Nb2O5,Nd,Nd2O3,NdF3,NH4NO3,NiO,O,OH,P,P2O5,Pb,PbCl2,PbF2,PbO,PdO,Pr2O3,Pr6O11,PrF3,Rb2O,RbF,Rh2O3,RuO2,S,Sb,Sb2O3,Sb2S3,Sc2O3,Se,Si,Si3N4,SiC,SiO2,Sm2O3,Sn,SnO,SnO2,SO2,SO3,Sr,SrCl2,SrF2,SrO,Ta2O3,Ta2O5,Tb2O3,TbF3,Te,TeO2,Th,ThF4,ThO2,TiO2,Tl,Tl2O,Tl2Se,TlSe,Tm2O3,U,U3O8,UO2,V,V2O5,VO6,WO3,Y,Y2O3,Yb2O3,YbF3,YF3,ZnCl2,ZnF2,ZnO,ZnSO4,ZrF4,ZrO2,Young's modulus E (GPa),Shear modulus G (GPa),Poisson's ratio v
# 281,28612,372513,Srinivasarao G.,2002,,0,0,0,0,0,0,0,59.75,0,0,0,0,0,0,0,0,0,0,0,0,0,0,0,0,0,0,0,0,0,0,0,0,0,0,0,0,0,0,0,0,0,0,0,0,0,0,0,0,0,0,0,0,0,0,0,0,0,0,0,0,0,0,0,0,0,0,0,0,0,0,0,0,0,0,0,0,0,0,0,0,0,0,0,0,0,0,0,0,0,0,0,0,0,0,0,0,0,0,0,0,0,0,0,0,0,0,0,0,0,0,0,0,0,0,0,0,0,0,0,40,0,0,0,0,0,0,0,0,0,0,0,0,0,0,0,0,0,0,0,0,0,0,0,0,0,0,0,0,0,0,0,0,0,0,0,0,0,0,0,0,0,0,0,0,0,0,0,0,0,0.25,0,0,0,0,0,0,0,0,0,0,0,33.8,12.8,0.32
# 282,28749,373082,Hwa L.G.,2005,,0,0,0,0,0,0,0,0,0,0,0,0,0,0,0,0,0,0,0,0,0,0,0,0,0,0,0,0,0,0,0,0,0,0,0,0,0,0,0,0,0,0,0,0,0,0,0,0,0,0,0,0,0,13.07171961,0,0,0,0,0,0,65.35857805,0,0,0,0,0,0,0,0,0,0,0,0,0,0,0,0,0,0,21.56970234,0,0,0,0,0,0,0,0,0,0,0,0,0,0,0,0,0,0,0,0,0,0,0,0,0,0,0,0,0,0,0,0,0,0,0,0,0,0,0,0,0,0,0,0,0,0,0,0,0,0,0,0,0,0,0,0,0,0,0,0,0,0,0,0,0,0,0,0,0,0,0,0,0,0,0,0,0,0,0,0,0,0,0,0,0,0,0,0,0,0,0,0,0,0,0,0,0,0,0,0,0,99.7,37.76,0.32
# 283,28749,373085,Hwa L.G.,2005,,0,0,0,0,0,0,0,0,0,0,0,0,0,0,0,0,0,0,0,0,0,0,0,0,0,0,0,0,0,0,0,0,0,0,0,0,0,0,0,0,0,0,0,0,0,0,0,0,0,0,0,0,0,15.82215977,0,0,0,0,0,0,63.28865908,0,0,0,0,0,0,0,0,0,0,0,0,0,0,0,0,0,0,20.88918114,0,0,0,0,0,0,0,0,0,0,0,0,0,0,0,0,0,0,0,0,0,0,0,0,0,0,0,0,0,0,0,0,0,0,0,0,0,0,0,0,0,0,0,0,0,0,0,0,0,0,0,0,0,0,0,0,0,0,0,0,0,0,0,0,0,0,0,0,0,0,0,0,0,0,0,0,0,0,0,0,0,0,0,0,0,0,0,0,0,0,0,0,0,0,0,0,0,0,0,0,0,100,37.87,0.32
# 284,28749,373086,Hwa L.G.,2005,,0,0,0,0,0,0,0,0,0,0,0,0,0,0,0,0,0,0,0,0,0,0,0,0,0,0,0,0,0,0,0,0,0,0,0,0,0,0,0,0,0,0,0,0,0,0,0,0,0,0,0,0,0,14.28591429,0,0,0,0,0,0,57.14367715,0,0,0,0,0,0,0,0,0,0,0,0,0,0,0,0,0,0,28.57040856,0,0,0,0,0,0,0,0,0,0,0,0,0,0,0,0,0,0,0,0,0,0,0,0,0,0,0,0,0,0,0,0,0,0,0,0,0,0,0,0,0,0,0,0,0,0,0,0,0,0,0,0,0,0,0,0,0,0,0,0,0,0,0,0,0,0,0,0,0,0,0,0,0,0,0,0,0,0,0,0,0,0,0,0,0,0,0,0,0,0,0,0,0,0,0,0,0,0,0,0,0,99,37.5,0.32
# 285,28749,373090,Hwa L.G.,2005,,0,0,0,0,0,0,0,0,0,0,0,0,0,0,0,0,0,0,0,0,0,0,0,0,0,0,0,0,0,0,0,0,0,0,0,0,0,0,0,0,0,0,0,0,0,0,0,0,0,0,0,0,0,18.0332228,0,0,0,0,0,0,54.64612151,0,0,0,0,0,0,0,0,0,0,0,0,0,0,0,0,0,0,27.3206557,0,0,0,0,0,0,0,0,0,0,0,0,0,0,0,0,0,0,0,0,0,0,0,0,0,0,0,0,0,0,0,0,0,0,0,0,0,0,0,0,0,0,0,0,0,0,0,0,0,0,0,0,0,0,0,0,0,0,0,0,0,0,0,0,0,0,0,0,0,0,0,0,0,0,0,0,0,0,0,0,0,0,0,0,0,0,0,0,0,0,0,0,0,0,0,0,0,0,0,0,0,101,38.25,0.32
# 286,28749,373092,Hwa L.G.,2005,,0,0,0,0,0,0,0,0,0,0,0,0,0,0,0,0,0,0,0,0,0,0,0,0,0,0,0,0,0,0,0,0,0,0,0,0,0,0,0,0,0,0,0,0,0,0,0,0,0,0,0,0,0,28.57020434,0,0,0,0,0,0,57.14040868,0,0,0,0,0,0,0,0,0,0,0,0,0,0,0,0,0,0,14.28938699,0,0,0,0,0,0,0,0,0,0,0,0,0,0,0,0,0,0,0,0,0,0,0,0,0,0,0,0,0,0,0,0,0,0,0,0,0,0,0,0,0,0,0,0,0,0,0,0,0,0,0,0,0,0,0,0,0,0,0,0,0,0,0,0,0,0,0,0,0,0,0,0,0,0,0,0,0,0,0,0,0,0,0,0,0,0,0,0,0,0,0,0,0,0,0,0,0,0,0,0,0,104,39.39,0.32
# 287,28749,373093,Hwa L.G.,2005,,0,0,0,0,0,0,0,0,0,0,0,0,0,0,0,0,0,0,0,0,0,0,0,0,0,0,0,0,0,0,0,0,0,0,0,0,0,0,0,0,0,0,0,0,0,0,0,0,0,0,0,0,0,27.32316232,0,0,0,0,0,0,54.64633463,0,0,0,0,0,0,0,0,0,0,0,0,0,0,0,0,0,0,18.03050305,0,0,0,0,0,0,0,0,0,0,0,0,0,0,0,0,0,0,0,0,0,0,0,0,0,0,0,0,0,0,0,0,0,0,0,0,0,0,0,0,0,0,0,0,0,0,0,0,0,0,0,0,0,0,0,0,0,0,0,0,0,0,0,0,0,0,0,0,0,0,0,0,0,0,0,0,0,0,0,0,0,0,0,0,0,0,0,0,0,0,0,0,0,0,0,0,0,0,0,0,0,105,39.77,0.32
# 288,28749,373094,Hwa L.G.,2005,,0,0,0,0,0,0,0,0,0,0,0,0,0,0,0,0,0,0,0,0,0,0,0,0,0,0,0,0,0,0,0,0,0,0,0,0,0,0,0,0,0,0,0,0,0,0,0,0,0,0,0,0,0,25,0,0,0,0,0,0,50,0,0,0,0,0,0,0,0,0,0,0,0,0,0,0,0,0,0,25,0,0,0,0,0,0,0,0,0,0,0,0,0,0,0,0,0,0,0,0,0,0,0,0,0,0,0,0,0,0,0,0,0,0,0,0,0,0,0,0,0,0,0,0,0,0,0,0,0,0,0,0,0,0,0,0,0,0,0,0,0,0,0,0,0,0,0,0,0,0,0,0,0,0,0,0,0,0,0,0,0,0,0,0,0,0,0,0,0,0,0,0,0,0,0,0,0,0,0,0,0,103,39.01,0.32
# 289,28964,381793,Orlova G.M.,1985,,0,0,0,0,0,0,0,0,0,0,67.4,0,0,0,0,0,0,0,0,0,0,0,0,0,0,0,0,0,0,0,0,0,0,0,0,0,0,0,0,0,0,0,0,0,0,0,0,0,0,0,0,0,0,0,0,0,0,0,0,0,0,0,0,0,0,0,0,0,0,0,0,0,0,0,0,0,0,0,0,0,0,0,0,0,0,0,0,0,0,0,0,0,0,0,0,0,0,0,0,0,0,0,0,0,0,0,0,0,0,0,0,0,0,0,0,0,0,0,0,0,0,0,0,0,0,0,0,0,0,0,0,0,0,0,0,0,0,0,0,0,0,0,0,0,0,0,0,0,0,0,0,0,0,0,0,0,0,0,0,0,32.6,0,0,0,0,0,0,0,0,0,0,0,0,0,0,0,0,0,0,0,0,20.9,7.9,0.32
# 290,28964,381798,Orlova G.M.,1985,,0,0,0,0,0,0,0,0,0,0,0,80,0,0,0,0,0,0,0,0,0,0,0,0,0,0,0,0,0,0,0,0,0,0,0,0,0,0,0,0,0,0,0,0,0,0,0,0,0,0,0,0,0,0,0,0,0,0,0,0,0,0,0,0,0,0,0,0,0,0,0,0,0,0,0,0,0,0,0,0,0,0,0,0,0,0,0,0,0,0,0,0,0,0,0,0,0,0,0,0,0,0,0,0,0,0,0,0,0,0,0,0,0,0,0,0,0,0,0,0,0,0,0,0,0,0,0,0,0,0,0,0,0,0,0,0,0,0,0,0,0,0,0,0,0,0,0,0,0,0,0,0,0,0,0,0,0,0,0,0,0,20,0,0,0,0,0,0,0,0,0,0,0,0,0,0,0,0,0,0,0,19.5,7.4,0.32
# 291,28964,381799,Orlova G.M.,1985,,0,0,0,0,0,0,0,0,0,0,0,66.6,0,0,0,0,0,0,0,0,0,0,0,0,0,0,0,0,0,0,0,0,0,0,0,0,0,0,0,0,0,0,0,0,0,0,0,0,0,0,0,0,0,0,0,0,0,0,0,0,0,0,0,0,0,0,0,0,0,0,0,0,0,0,0,0,0,0,0,0,0,0,0,0,0,0,0,0,0,0,0,0,0,0,0,0,0,0,0,0,0,0,0,0,0,0,0,0,0,0,0,0,0,0,0,0,0,0,0,0,0,0,0,0,0,0,0,0,0,0,0,0,0,0,0,0,0,0,0,0,0,0,0,0,0,0,0,0,0,0,0,0,0,0,0,0,0,0,0,0,0,33.4,0,0,0,0,0,0,0,0,0,0,0,0,0,0,0,0,0,0,0,20.2,7.6,0.32
# 292,32410,389099,Chou Yeong0Shyu,2007,,0,0,0,0,0,0,0,0,0,0,0,0,0,7.5,0,0,0,0,0,0,0,0,0,0,0,0,0,0,0,0,0,0,0,0,0,0,0,0,0,0,0,0,0,0,0,0,0,0,0,0,0,0,0,0,0,0,0,0,0,0,0,0,0,0,0,0,0,0,0,0,0,0,0,0,0,0,0,0,0,0,0,0,0,0,0,0,0,0,0,0,0,0,0,0,0,0,0,0,0,0,0,0,0,0,0,0,0,0,0,0,0,15,0,0,0,0,0,0,0,0,0,0,0,0,0,0,0,0,0,0,0,0,0,0,0,0,0,34,0,0,0,0,0,0,0,0,0,37.5,0,0,0,0,0,0,0,0,0,0,0,0,0,0,0,0,0,0,0,0,0,0,0,6,0,0,0,0,0,0,0,0,0,96.1,36.5,0.32
# 293,36464,435639,Orlova G.M.,1983,,0,0,0,0,0,0,0,0,0,0,0,0,0,0,0,0,0,0,0,0,0,0,0,0,0,0,0,0,0,0,0,0,0,0,0,0,0,0,0,0,0,0,0,0,0,0,0,0,0,0,0,0,0,0,0,0,0,0,0,5.66,0,0,0,0,0,0,0,0,0,0,0,0,0,0,0,0,0,0,0,0,0,0,0,0,0,0,0,0,0,0,0,0,0,0,0,0,0,0,0,0,0,0,0,0,0,0,0,0,0,0,0,0,0,0,18.87,0,0,0,0,0,0,0,0,0,0,0,0,0,0,0,0,0,0,75.47,0,0,0,0,0,0,0,0,0,0,0,0,0,0,0,0,0,0,0,0,0,0,0,0,0,0,0,0,0,0,0,0,0,0,0,0,0,0,0,0,0,0,0,0,0,0,0,12.9,4.9,0.32
# 294,36464,435643,Orlova G.M.,1983,,0,0,0,0,0,0,0,0,0,0,0,0,0,0,0,0,0,0,0,0,0,0,0,0,0,0,0,0,0,0,0,0,0,0,0,0,0,0,0,0,0,0,0,0,0,0,0,0,0,0,0,0,0,0,0,0,0,0,0,5.404729764,0,0,0,0,0,0,0,0,0,0,0,0,0,0,0,0,0,0,0,0,0,0,0,0,0,0,0,0,0,0,0,0,0,0,0,0,0,0,0,0,0,0,0,0,0,0,0,0,0,0,0,0,0,0,27.02864857,0,0,0,0,0,0,0,0,0,0,0,0,0,0,0,0,0,0,67.56662167,0,0,0,0,0,0,0,0,0,0,0,0,0,0,0,0,0,0,0,0,0,0,0,0,0,0,0,0,0,0,0,0,0,0,0,0,0,0,0,0,0,0,0,0,0,0,0,12.6,4.8,0.32
# 295,36713,437589,Patil S.D.,2009,,0,0,0,0,0,0,0,0,0,0,0,0,0,60,0,0,0,0,0,0,0,0,0,0,0,0,0,0,0,0,0,0,0,0,0,0,0,0,0,0,0,0,0,0,0,0,0,0,0,0,0,0,0,0,0,0,0,0,0,0,0,0,0,0,0,0,0,0,0,0,0,0,0,0,0,0,0,0,0,0,0,0,0,0,0,0,0,0,0,0,0,0,0,0,0,0,0,0,0,0,20,0,0,0,0,0,0,0,0,0,0,0,0,0,0,0,0,0,0,0,0,0,0,0,0,0,0,0,0,0,0,0,0,0,0,0,0,0,0,0,0,0,0,0,0,0,0,0,0,0,0,0,0,0,0,0,0,0,0,0,0,0,0,0,0,0,0,0,0,0,0,0,0,0,0,0,5,15,0,0,0,37.2,14.1,0.32
# 296,38428,450532,Ahrens B.,2011,,0,0,0,0,3,0,0,0,0,0,0,0,0,0,5,15,0,0,0,0,0,0,0,0,0,0,0,0,0,0,0,0,0,0,0,0,0,0,0,0,0,0,0,0,0,0,0,5,0,0,0,0,0,0,0,0,0,0,0,0,0,0,0,0,0,0,0,0,0,0.5,0,0,0,0,0,0,0,0,0,0,0,3.5,0,0,0,0,0,0,0,0,0,0,0,0,0,0,0,0,0,0,0,0,0,20,0,0,0,0,0,0,0,0,0,0,0,0,0,0,0,0,0,0,0,0,0,0,0,0,0,0,0,0,0,0,0,0,0,0,0,0,0,0,0,0,0,0,0,0,0,0,0,0,0,0,0,0,0,0,0,0,0,0,0,0,0,0,0,0,0,0,0,0,0,0,0,0,0,0,0,48,0,47.1,17.8,0.32
# 297,38428,450533,Ahrens B.,2011,,0,0,0,0,3,0,0,0,0,0,0,0,0,0,10,10,0,0,0,0,0,0,0,0,0,0,0,0,0,0,0,0,0,0,0,0,0,0,0,0,0,0,0,0,0,0,0,5,0,0,0,0,0,0,0,0,0,0,0,0,0,0,0,0,0,0,0,0,0,0.5,0,0,0,0,0,0,0,0,0,0,0,3.5,0,0,0,0,0,0,0,0,0,0,0,0,0,0,0,0,0,0,0,0,0,20,0,0,0,0,0,0,0,0,0,0,0,0,0,0,0,0,0,0,0,0,0,0,0,0,0,0,0,0,0,0,0,0,0,0,0,0,0,0,0,0,0,0,0,0,0,0,0,0,0,0,0,0,0,0,0,0,0,0,0,0,0,0,0,0,0,0,0,0,0,0,0,0,0,0,0,48,0,48.4,18.3,0.32
# 298,38645,458232,Ou Uko,1993,,0,0,0,0,30,0,0,0,0,0,0,0,0,0,0,15,0,0,0,0,0,0,0,0,0,0,0,0,0,0,0,0,0,0,0,0,0,0,0,0,0,0,0,0,0,0,0,0,0,0,0,0,0,0,0,0,0,0,0,0,0,0,0,0,0,0,0,0,0,0,0,0,0,0,0,0,0,0,0,0,0,0,0,0,0,0,0,0,0,0,10,0,0,0,0,0,0,0,0,0,0,0,0,0,0,0,0,0,0,0,0,0,0,0,0,0,0,0,25,0,0,0,0,0,0,0,0,0,0,0,0,0,0,0,0,0,0,0,0,0,0,0,0,0,0,0,0,0,0,0,0,0,0,0,0,0,0,0,0,0,0,0,0,0,0,0,0,0,0,0,0,0,0,0,20,0,0,0,0,0,0,60.6,23,0.32
# 299,39196,460466,Startsev Yu.K.,2011,,0,0,0,0,0,0,0,0,0,0,0,0,0,0,0,0,0,0,0,0,0,0,0,0,0,0,0,0,0,0,0,0,0,0,0,0,0,0,0,0,0,0,0,0,0,0,0,0,0,0,0,0,0,0,0,0,0,0,0,0,0,0,0,0,0,0,0,0,0,0,0,0,0,0,0,0,0,0,0,0,0,0,0,0,0,0,0,0,0,0,0,0,0,0,0,0,0,0,0,0,42.5,15,0,0,0,0,0,0,0,0,0,0,0,0,0,42.5,0,0,0,0,0,0,0,0,0,0,0,0,0,0,0,0,0,0,0,0,0,0,0,0,0,0,0,0,0,0,0,0,0,0,0,0,0,0,0,0,0,0,0,0,0,0,0,0,0,0,0,0,0,0,0,0,0,0,0,0,0,0,0,0,0,37,14,0.32
# 300,39196,460468,Startsev Yu.K.,2011,,0,0,0,0,0,0,0,0,0,0,0,0,0,0,0,0,0,0,0,0,0,0,0,0,0,0,0,0,0,0,0,0,0,0,0,0,0,0,0,0,0,0,0,0,0,0,0,0,0,0,0,0,0,0,0,0,0,0,0,0,0,0,0,0,0,0,0,0,0,0,0,0,0,0,0,0,0,0,0,0,0,0,0,0,0,0,0,0,0,0,0,0,0,0,0,0,0,0,0,0,38.75,22.5,0,0,0,0,0,0,0,0,0,0,0,0,0,38.75,0,0,0,0,0,0,0,0,0,0,0,0,0,0,0,0,0,0,0,0,0,0,0,0,0,0,0,0,0,0,0,0,0,0,0,0,0,0,0,0,0,0,0,0,0,0,0,0,0,0,0,0,0,0,0,0,0,0,0,0,0,0,0,0,0,38.8,14.7,0.32
# 301,39199,460417,Sokolov I.A.,2011,,0,0,0,0,0,0,0,0,0,0,0,0,0,0,0,0,0,0,0,0,0,0,0,0,0,0,0,0,0,0,0,0,0,0,0,0,0,0,0,0,0,0,0,0,0,0,0,0,0,0,0,0,0,0,0,0,0,0,0,0,0,0,0,0,0,0,0,0,0,0,0,0,0,0,0,0,0,0,0,0,0,0,0,0,0,0,0,0,0,0,0,0,0,0,0,0,0,0,0,0,42.5,0,15,0,0,0,0,0,0,0,0,0,0,0,0,42.5,0,0,0,0,0,0,0,0,0,0,0,0,0,0,0,0,0,0,0,0,0,0,0,0,0,0,0,0,0,0,0,0,0,0,0,0,0,0,0,0,0,0,0,0,0,0,0,0,0,0,0,0,0,0,0,0,0,0,0,0,0,0,0,0,0,40.4,15.38,0.32
# 302,39199,460418,Sokolov I.A.,2011,,0,0,0,0,0,0,0,0,0,0,0,0,0,0,0,0,0,0,0,0,0,0,0,0,0,0,0,0,0,0,0,0,0,0,0,0,0,0,0,0,0,0,0,0,0,0,0,0,0,0,0,0,0,0,0,0,0,0,0,0,0,0,0,0,0,0,0,0,0,0,0,0,0,0,0,0,0,0,0,0,0,0,0,0,0,0,0,0,0,0,0,0,0,0,0,0,0,0,0,0,40,0,20,0,0,0,0,0,0,0,0,0,0,0,0,40,0,0,0,0,0,0,0,0,0,0,0,0,0,0,0,0,0,0,0,0,0,0,0,0,0,0,0,0,0,0,0,0,0,0,0,0,0,0,0,0,0,0,0,0,0,0,0,0,0,0,0,0,0,0,0,0,0,0,0,0,0,0,0,0,0,40.8,15.41,0.32
# 303,39389,460998,Striepe S.,2012,,0,0,0,0,0,0,0,0,0,0,0,0,0,0,0,0,0,0,0,0,0,0,0,0,0,0,0,0,0,0,0,0,0,0,0,0,0,0,0,0,0,0,0,0,0,0,0,0,0,0,0,0,0,0,0,0,0,0,0,0,0,0,0,0,0,0,0,0,0,0,0,0,0,0,0,0,0,0,0,0,0,0,0,0,0,0,0,0,0,0,0,0,0,0,0,0,0,0,0,0,7.731005471,0,0,0,0,0,0,0,0,0,0,0,0,0,0,13.33173089,0,0,0,0,0,0,0,0,0,0,0,0,0,0,0,0,0,0,0,0,0,0,0,0,0,0,0,30.00090213,0,0,0,0,0,0,0,0,0,0,0,0,0,0,0,0,0,0,0,0,0,0,0,0,0,0,0,0,0,0,0,0,0,48.93636152,0,0,0,50,18.9,0.32
# 304,39389,460999,Striepe S.,2012,,0,0,0,0,0,0,0,0,0,0,0,0,0,0,0,0,0,0,0,0,0,0,0,0,0,0,0,0,0,0,0,0,0,0,0,0,0,0,0,0,0,0,0,0,0,0,0,0,0,0,0,0,0,0,0,0,0,0,0,0,0,0,0,0,0,0,0,0,0,0,0,0,0,0,0,0,0,0,0,0,0,0,0,0,0,0,0,0,0,0,0,0,0,0,0,0,0,0,0,0,5.8,0,0,0,0,0,0,0,0,0,0,0,0,0,0,10,0,0,0,0,0,0,0,0,0,0,0,0,0,0,0,0,0,0,0,0,0,0,0,0,0,0,0,35,0,0,0,0,0,0,0,0,0,0,0,0,0,0,0,0,0,0,0,0,0,0,0,0,0,0,0,0,0,0,0,0,0,49.2,0,0,0,49,18.6,0.32
# 305,39802,466085,Mohajerani A.,2012,,0,0,0,8,0,0,0,0,0,0,0,0,0,0,0,0,0,0,0,0,0,0,0,0,0,0,0,0,0,0,0,0,0,0,0,0,0,0,0,0,0,0,0,0,0,0,0,0,0,0,0,0,0,0,0,0,0,0,0,0,0,0,0,0,0,0,0,0,0,0,0,0,0,0,0,0,0,0,0,0,0,0,0,0,0,0,0,0,0,0,0,0,0,0,0,0,0,0,0,0,46,0,0,0,0,0,0,0,0,0,0,0,0,0,0,46,0,0,0,0,0,0,0,0,0,0,0,0,0,0,0,0,0,0,0,0,0,0,0,0,0,0,0,0,0,0,0,0,0,0,0,0,0,0,0,0,0,0,0,0,0,0,0,0,0,0,0,0,0,0,0,0,0,0,0,0,0,0,0,0,0,51,19,0.32
# 306,25178,302970,Sreeram A.N.,1991,,0,0,0,0,0,0,1.1,0,0,0,0,0,0,0,0,0,0,0,0,0,0,0,0,0,0,0,0,0,0,0,0,0,0,0,0,0,0,0,0,0,0,0,0,0,0,0,0,0,0,0,0,0,0,0,0,0,0,0,0,3.3,0,0,0,0,0,0,0,0,0,0,0,0,0,0,0,0,0,0,0,0,0,0,0,0,0,0,0,0,0,0,0,0,0,0,0,0,0,0,0,0,0,0,0,0,0,0,0,0,0,0,0,0,0,0,0,0,0,0,0,0,0,0,0,0,0,0,0,0,0,2.2,0,0,0,77.8,0,0,0,0,0,0,0,0,0,0,0,0,0,0,0,0,0,0,15.6,0,0,0,0,0,0,0,0,0,0,0,0,0,0,0,0,0,0,0,0,0,0,0,0,0,0,0,0,12.7,4.83,0.319
# 307,25864,306019,Frischat G.H.,1982,,0,0,0,0,0,0,33,0,0,0,0,0,0,0,0,0,0,0,0,0,0,0,0,0,0,0,0,0,0,0,0,0,0,0,0,0,0,0,0,0,0,0,0,0,0,0,0,0,0,0,0,0,0,0,0,0,0,0,0,0,0,0,0,0,0,0,0,0,0,0,0,0,0,0,0,0,0,0,0,0,0,0,0,0,0,0,0,0,0,0,0,0,0,0,0,0,0,0,0,0,0,0,0,0,0,0,0,0,0,0,0,0,0,0,0,0,0,0,0,0,0,0,0,0,0,0,0,0,0,0,0,0,0,65,0,0,0,0,0,2,0,0,0,0,0,0,0,0,0,0,0,0,0,0,0,0,0,0,0,0,0,0,0,0,0,0,0,0,0,0,0,0,0,0,0,0,0,0,0,0,0,17.1,6.5,0.319
# 308,25864,306023,Frischat G.H.,1982,,0,0,0,0,0,0,38,0,0,0,0,0,0,0,0,0,0,0,0,0,0,0,0,0,0,0,0,0,0,0,0,0,0,0,0,0,0,0,0,0,0,0,0,0,0,0,0,0,0,0,0,0,0,0,0,0,0,0,0,0,0,0,0,0,0,0,0,0,0,0,0,0,0,0,0,0,0,0,0,0,0,0,0,0,0,0,0,0,0,0,0,0,0,0,0,0,0,0,0,0,0,0,0,0,0,0,0,0,0,0,0,0,0,0,0,0,0,0,0,0,0,0,0,0,0,0,0,0,0,0,0,0,0,60,0,0,0,0,0,2,0,0,0,0,0,0,0,0,0,0,0,0,0,0,0,0,0,0,0,0,0,0,0,0,0,0,0,0,0,0,0,0,0,0,0,0,0,0,0,0,0,17.6,6.7,0.319
# 309,25864,306033,Frischat G.H.,1982,,0,0,0,0,0,0,42,0,0,0,0,0,0,0,0,0,0,0,0,0,0,0,0,0,0,0,0,0,0,0,0,0,0,0,0,0,0,0,0,0,0,0,0,0,0,0,0,0,0,0,0,0,0,0,0,0,0,0,0,0,0,0,0,0,0,0,0,0,0,0,0,0,0,0,0,0,0,0,0,0,0,0,0,0,0,0,0,0,0,0,0,0,0,0,0,0,0,0,0,0,0,0,0,0,0,0,0,0,0,0,0,0,0,0,0,0,0,0,0,0,0,0,0,0,0,0,0,0,0,0,0,0,0,55,0,0,0,0,0,3,0,0,0,0,0,0,0,0,0,0,0,0,0,0,0,0,0,0,0,0,0,0,0,0,0,0,0,0,0,0,0,0,0,0,0,0,0,0,0,0,0,16,6,0.319
# 310,25864,306037,Frischat G.H.,1982,,0,0,0,0,0,0,45,0,0,0,0,0,0,0,0,0,0,0,0,0,0,0,0,0,0,0,0,0,0,0,0,0,0,0,0,0,0,0,0,0,0,0,0,0,0,0,0,0,0,0,0,0,0,0,0,0,0,0,0,0,0,0,0,0,0,0,0,0,0,0,0,0,0,0,0,0,0,0,0,0,0,0,0,0,0,0,0,0,0,0,0,0,0,0,0,0,0,0,0,0,0,0,0,0,0,0,0,0,0,0,0,0,0,0,0,0,0,0,0,0,0,0,0,0,0,0,0,0,0,0,0,0,0,53,0,0,0,0,0,2,0,0,0,0,0,0,0,0,0,0,0,0,0,0,0,0,0,0,0,0,0,0,0,0,0,0,0,0,0,0,0,0,0,0,0,0,0,0,0,0,0,15.1,5.7,0.319
# 311,27035,310537,Chernov A.P.,1968,,0,0,0,0,0,0,50.75,0,0,0,0,0,0,0,0,0,0,0,0,0,0,0,0,0,0,0,0,0,0,0,0,0,0,0,0,0,0,0,0,0,0,0,0,0,0,0,0,0,0,0,0,0,0,0,0,0,0,0,0,0,0,0,0,0,0,0,0,0,0,0,0,0,0,0,0,0,0,0,0,0,0,0,0,0,0,0,0,0,0,0,0,0,0,0,0,0,0,0,0,0,0,0,0,0,0,0,0,0,0,0,0,0,0,0,0,0,0,0,0,0,0,0,0,0,0,0,0,0,0,0,0,0,0,49.25,0,0,0,0,0,0,0,0,0,0,0,0,0,0,0,0,0,0,0,0,0,0,0,0,0,0,0,0,0,0,0,0,0,0,0,0,0,0,0,0,0,0,0,0,0,0,0,12.7,4.88,0.319
# 312,8907,81782,Evstropiev K.K.,1974,,0,0,0,8.33388862,0,0,0,0,0,0,0,0,0,0,0,0,0,0,0,0,0,0,0,0,0,0,0,0,0,0,0,0,0,0,0,0,0,0,0,0,0,0,0,0,0,0,0,0,0,0,0,0,0,0,0,0,0,0,0,0,0,0,0,0,0,0,0,0,0,0,0,0,0,0,0,0,0,0,0,0,0,0,0,0,0,0,0,0,33.33222226,0,0,0,0,0,0,0,0,0,0,0,0,0,0,0,33.33222226,0,0,0,0,0,0,0,0,0,0,25.00166686,0,0,0,0,0,0,0,0,0,0,0,0,0,0,0,0,0,0,0,0,0,0,0,0,0,0,0,0,0,0,0,0,0,0,0,0,0,0,0,0,0,0,0,0,0,0,0,0,0,0,0,0,0,0,0,0,0,0,0,0,0,0,0,0,0,58,22,0.3181818
# 313,7347,93924,Shinkai N.,1981,,0,0,0,0,0,0,0,0,0,0,0,0,0,40,0,0,0,0,0,0,0,0,0,0,0,0,0,0,0,0,0,0,0,0,0,0,0,0,0,0,0,0,0,0,0,0,0,0,0,0,0,0,0,0,0,0,0,0,0,0,0,0,0,0,0,0,0,0,0,0,0,0,0,0,0,0,0,0,0,0,0,0,0,0,0,0,0,0,0,0,0,0,0,0,0,0,0,0,0,0,0,0,0,0,0,0,0,0,0,0,0,0,0,0,0,0,0,0,0,15,0,0,0,0,0,0,0,0,0,0,0,0,0,0,0,0,0,0,0,0,0,0,0,0,0,0,0,0,0,0,0,0,0,0,0,0,0,0,0,0,0,0,0,0,0,0,0,0,0,0,0,0,0,0,0,0,0,45,0,0,0,79.2,30.4,0.318
# 314,14959,152209,Kumar A.V.R.,1998,,0,0,0,0,0,0,0,0,0,0,0,0,0,59,0,0,0,0,0,0,0,0,0,0,0,0,0,0,0,0,0,0,0,0,0,0,0,0,0,0,0,0,0,0,0,0,0,0,0,0,0,0,0,0,0,0,0,0,0,0,0,0,0,0,0,0,0,0,0,0,0,0,0,0,0,0,0,0,0,0,0,0,0,0,0,0,0,0,40,0,0,0,0,0,0,0,0,0,0,0,0,0,0,0,0,0,0,0,0,0,0,0,0,0,0,0,0,0,0,0,0,0,0,1,0,0,0,0,0,0,0,0,0,0,0,0,0,0,0,0,0,0,0,0,0,0,0,0,0,0,0,0,0,0,0,0,0,0,0,0,0,0,0,0,0,0,0,0,0,0,0,0,0,0,0,0,0,0,0,0,0,64.1,24.3,0.318
# 315,25518,351591,Korepanova N.A.,1976,,0,0,0,0,0,0,0,0,0,0,0,0,0,0,0,0,0,0,0,0,0,0,0,0,0,0,0,0,0,0,0,0,0,0,0,0,0,0,0,0,0,0,0,0,0,0,0,0,0,0,0,0,0,0,0,0,0,0,0,10,0,0,0,0,0,0,0,0,0,0,0,0,0,0,0,0,0,0,0,0,0,0,0,0,0,0,0,0,0,0,0,0,0,0,0,0,0,0,0,0,0,0,0,0,0,0,0,0,0,0,0,0,0,0,0,0,0,0,0,0,0,0,0,0,0,0,0,0,0,5,0,0,0,85,0,0,0,0,0,0,0,0,0,0,0,0,0,0,0,0,0,0,0,0,0,0,0,0,0,0,0,0,0,0,0,0,0,0,0,0,0,0,0,0,0,0,0,0,0,0,0,14,5.3,0.318
# 316,25518,351593,Korepanova N.A.,1976,,0,0,0,0,0,0,0,0,0,0,0,0,0,0,0,0,0,0,0,0,0,0,0,0,0,0,0,0,0,0,0,0,0,0,0,0,0,0,0,0,0,0,0,0,0,0,0,0,0,0,0,0,0,0,0,0,0,0,0,15,0,0,0,0,0,0,0,0,0,0,0,0,0,0,0,0,0,0,0,0,0,0,0,0,0,0,0,0,0,0,0,0,0,0,0,0,0,0,0,0,0,0,0,0,0,0,0,0,0,0,0,0,0,0,0,0,0,0,0,0,0,0,0,0,0,0,0,0,0,5,0,0,0,80,0,0,0,0,0,0,0,0,0,0,0,0,0,0,0,0,0,0,0,0,0,0,0,0,0,0,0,0,0,0,0,0,0,0,0,0,0,0,0,0,0,0,0,0,0,0,0,14.8,5.6,0.318
# 317,25864,306026,Frischat G.H.,1982,,0,0,0,0,0,0,41,0,0,0,0,0,0,0,0,0,0,0,0,0,0,0,0,0,0,0,0,0,0,0,0,0,0,0,0,0,0,0,0,0,0,0,0,0,0,0,0,0,0,0,0,0,0,0,0,0,0,0,0,0,0,0,0,0,0,0,0,0,0,0,0,0,0,0,0,0,0,0,0,0,0,0,0,0,0,0,0,0,0,0,0,0,0,0,0,0,0,0,0,0,0,0,0,0,0,0,0,0,0,0,0,0,0,0,0,0,0,0,0,0,0,0,0,0,0,0,0,0,0,0,0,0,0,58,0,0,0,0,0,1,0,0,0,0,0,0,0,0,0,0,0,0,0,0,0,0,0,0,0,0,0,0,0,0,0,0,0,0,0,0,0,0,0,0,0,0,0,0,0,0,0,17.2,6.6,0.318
# 318,25864,306038,Frischat G.H.,1982,,0,0,0,0,0,0,45,0,0,0,0,0,0,0,0,0,0,0,0,0,0,0,0,0,0,0,0,0,0,0,0,0,0,0,0,0,0,0,0,0,0,0,0,0,0,0,0,0,0,0,0,0,0,0,0,0,0,0,0,0,0,0,0,0,0,0,0,0,0,0,0,0,0,0,0,0,0,0,0,0,0,0,0,0,0,0,0,0,0,0,0,0,0,0,0,0,0,0,0,0,0,0,0,0,0,0,0,0,0,0,0,0,0,0,0,0,0,0,0,0,0,0,0,0,0,0,0,0,0,0,0,0,0,52,0,0,0,0,0,3,0,0,0,0,0,0,0,0,0,0,0,0,0,0,0,0,0,0,0,0,0,0,0,0,0,0,0,0,0,0,0,0,0,0,0,0,0,0,0,0,0,14.7,5.6,0.318
# 319,26801,309342,Kasatkin B.E.,1974,,0,0,0,0,0,0,0,0,0,0,0,0,0,0,0,0,0,0,0,0,0,0,0,0,0,0,0,0,0,0,0,0,0,0,0,0,0,0,0,0,0,0,0,0,0,0,0,0,0,0,0,0,0,0,0,0,0,0,0,0,0,0,0,0,0,0,0,0,0,0,0,0,0,0,0,0,0,0,0,0,0,0,0,0,0,0,0,0,0,0,0,0,0,0,0,0,0,0,0,0,0,0,0,0,0,0,0,0,0,0,0,0,0,0,28.57,0,0,0,0,0,0,0,0,0,0,0,0,0,0,0,0,0,0,71.43,0,0,0,0,0,0,0,0,0,0,0,0,0,0,0,0,0,0,0,0,0,0,0,0,0,0,0,0,0,0,0,0,0,0,0,0,0,0,0,0,0,0,0,0,0,0,0,11.7,4.44,0.318
# 320,26801,309352,Kasatkin B.E.,1974,,0,0,0,0,0,0,0,0,0,0,0,0,0,0,0,0,0,0,0,0,0,0,0,0,0,0,0,0,0,0,0,0,0,0,0,0,0,0,0,0,0,0,0,0,0,0,0,0,0,0,0,0,0,0,0,0,0,0,0,0,0,0,0,0,0,0,0,0,0,0,0,0,0,0,0,0,0,0,0,0,0,0,0,0,0,0,0,0,0,0,0,0,0,0,0,0,0,0,0,0,0,0,0,0,0,0,0,0,0,0,0,0,0,0,28.01,0,0,0,0,0,0,0,0,0,0,0,0,0,0,0,0,0,0,42.02,0,0,0,0,0,0,0,0,0,0,0,0,0,0,0,0,0,0,29.97,0,0,0,0,0,0,0,0,0,0,0,0,0,0,0,0,0,0,0,0,0,0,0,0,0,0,0,0,13.3,5.07,0.318
# 321,27035,310536,Chernov A.P.,1968,,0,0,0,0,0,0,50,0,0,0,0,0,0,0,0,0,0,0,0,0,0,0,0,0,0,0,0,0,0,0,0,0,0,0,0,0,0,0,0,0,0,0,0,0,0,0,0,0,0,0,0,0,0,0,0,0,0,0,0,0,0,0,0,0,0,0,0,0,0,0,0,0,0,0,0,0,0,0,0,0,0,0,0,0,0,0,0,0,0,0,0,0,0,0,0,0,0,0,0,0,0,0,0,0,0,0,0,0,0,0,0,0,0,0,0,0,0,0,0,0,0,0,0,0,0,0,0,0,0,0,0,0,0,50,0,0,0,0,0,0,0,0,0,0,0,0,0,0,0,0,0,0,0,0,0,0,0,0,0,0,0,0,0,0,0,0,0,0,0,0,0,0,0,0,0,0,0,0,0,0,0,13.1,4.98,0.318
# 322,27035,310545,Chernov A.P.,1968,,0,0,0,0,0,0,25.5,0,0,0,0,0,0,0,0,0,0,0,0,0,0,0,0,0,0,0,0,0,0,0,0,0,0,0,0,0,0,0,0,0,0,0,0,0,0,0,0,0,0,0,0,0,0,0,0,0,0,0,0,0,0,0,0,0,0,0,0,0,0,0,0,0,0,0,0,0,0,0,0,0,0,0,0,0,0,0,0,0,0,0,0,0,0,0,0,0,0,0,0,0,0,0,0,0,0,0,0,0,0,0,0,0,0,0,0,0,0,0,0,0,0,0,0,0,0,0,0,0,74.5,0,0,0,0,0,0,0,0,0,0,0,0,0,0,0,0,0,0,0,0,0,0,0,0,0,0,0,0,0,0,0,0,0,0,0,0,0,0,0,0,0,0,0,0,0,0,0,0,0,0,0,0,10.5,4.02,0.318
# 323,27035,310546,Chernov A.P.,1968,,0,0,0,0,0,0,28.7,0,0,0,0,0,0,0,0,0,0,0,0,0,0,0,0,0,0,0,0,0,0,0,0,0,0,0,0,0,0,0,0,0,0,0,0,0,0,0,0,0,0,0,0,0,0,0,0,0,0,0,0,0,0,0,0,0,0,0,0,0,0,0,0,0,0,0,0,0,0,0,0,0,0,0,0,0,0,0,0,0,0,0,0,0,0,0,0,0,0,0,0,0,0,0,0,0,0,0,0,0,0,0,0,0,0,0,0,0,0,0,0,0,0,0,0,0,0,0,0,0,71.3,0,0,0,0,0,0,0,0,0,0,0,0,0,0,0,0,0,0,0,0,0,0,0,0,0,0,0,0,0,0,0,0,0,0,0,0,0,0,0,0,0,0,0,0,0,0,0,0,0,0,0,0,11.1,4.25,0.318
# 324,27035,310554,Chernov A.P.,1968,,0,0,0,0,0,0,0,0,0,0,0,0,0,0,0,0,0,0,0,0,0,0,0,0,0,0,0,0,0,0,0,0,0,0,0,0,0,0,0,0,0,0,0,0,0,0,0,0,0,0,0,0,0,0,0,0,0,0,0,5,0,0,0,0,0,0,0,0,0,0,0,0,0,0,0,0,0,0,0,0,0,0,0,0,0,0,0,0,0,0,0,0,0,0,0,0,0,0,0,0,0,0,0,0,0,0,0,0,0,0,0,0,0,0,0,0,0,0,0,0,0,0,0,0,0,0,0,0,0,0,0,0,0,95,0,0,0,0,0,0,0,0,0,0,0,0,0,0,0,0,0,0,0,0,0,0,0,0,0,0,0,0,0,0,0,0,0,0,0,0,0,0,0,0,0,0,0,0,0,0,0,11,4.18,0.318
# 325,27035,310557,Chernov A.P.,1968,,0,0,0,0,0,0,0,0,0,0,0,0,0,0,0,0,0,0,0,0,0,0,0,0,0,0,0,0,0,0,0,0,0,0,0,0,0,0,0,0,0,0,0,0,0,0,0,0,0,0,0,0,0,0,0,0,0,0,0,9,0,0,0,0,0,0,0,0,0,0,0,0,0,0,0,0,0,0,0,0,0,0,0,0,0,0,0,0,0,0,0,0,0,0,0,0,0,0,0,0,0,0,0,0,0,0,0,0,0,0,0,0,0,0,0,0,0,0,0,0,0,0,0,0,0,0,0,0,0,0,0,0,0,91,0,0,0,0,0,0,0,0,0,0,0,0,0,0,0,0,0,0,0,0,0,0,0,0,0,0,0,0,0,0,0,0,0,0,0,0,0,0,0,0,0,0,0,0,0,0,0,11.4,4.34,0.318
# 326,40868,469522,Yang Guang,2013,,0,0,0,0,0,0,0,0,0,0,0,0,0,0,0,0,0,0,0,0,0,0,0,0,0,0,0,0,0,0,0,0,0,0,0,0,0,0,0,0,0,0,0,0,0,0,0,0,0,0,0,0,0,0,0,0,0,0,0,10,0,0,0,0,0,0,0,0,0,0,0,0,0,0,0,0,0,0,0,0,0,0,0,0,0,0,0,0,0,0,0,0,0,0,0,0,0,0,0,0,0,0,0,0,0,0,0,0,0,0,0,0,0,0,0,0,0,0,0,0,0,0,0,0,0,0,0,0,0,0,0,0,0,90,0,0,0,0,0,0,0,0,0,0,0,0,0,0,0,0,0,0,0,0,0,0,0,0,0,0,0,0,0,0,0,0,0,0,0,0,0,0,0,0,0,0,0,0,0,0,0,11.9,4.5,0.318
# 327,38047,449134,Chenu S.,2010,,0,0,0,0,0,0,0,0,0,0,0,0,0,0,0,0,0,0,0,0,0,0,0,0,0,0,0,0,0,0,0,0,0,0,0,0,0,0,0,0,0,0,0,0,0,0,0,0,0,0,0,0,0,0,0,0,0,0,0,0,0,0,0,0,0,0,0,0,0,0,0,0,0,0,0,0,0,0,0,0,0,0,0,0,0,0,0,0,0,0,0,0,0,0,0,0,0,0,0,0,45,0,0,0,0,0,0,0,0,0,0,0,0,0,0,45,0,0,0,0,0,0,0,0,0,0,0,0,0,0,0,0,0,0,0,0,0,0,0,0,5,0,0,0,0,0,0,0,0,0,0,0,0,0,0,0,0,0,0,0,0,0,0,0,0,0,0,0,0,5,0,0,0,0,0,0,0,0,0,0,0,36.9,14,0.3178572
# 328,24453,189625,Higazy A.A.,1995,,0,0,0,0,0,0,0,0,0,0,0,0,0,0,0,0,0,0,0,0,0,0,0,0,0,0,0,0,0,0,0,0,0,0,0,0,0,0,0,0,0,0,0,0,0,0,0,0,0,0,0,0,0,0,0,0,0,0,0,0,0,0,0,0,0,0,0,0,0,0,0,0,0,0,0,0,0,0,0,0,0,0,0,0,0,0,0,0,0,0,0,0,0,0,0,10,0,0,0,0,0,0,0,0,0,0,0,0,0,0,0,0,0,0,0,90,0,0,0,0,0,0,0,0,0,0,0,0,0,0,0,0,0,0,0,0,0,0,0,0,0,0,0,0,0,0,0,0,0,0,0,0,0,0,0,0,0,0,0,0,0,0,0,0,0,0,0,0,0,0,0,0,0,0,0,0,0,0,0,0,0,65.6,24.9,0.317
# 329,25864,306025,Frischat G.H.,1982,,0,0,0,0,0,0,40,0,0,0,0,0,0,0,0,0,0,0,0,0,0,0,0,0,0,0,0,0,0,0,0,0,0,0,0,0,0,0,0,0,0,0,0,0,0,0,0,0,0,0,0,0,0,0,0,0,0,0,0,0,0,0,0,0,0,0,0,0,0,0,0,0,0,0,0,0,0,0,0,0,0,0,0,0,0,0,0,0,0,0,0,0,0,0,0,0,0,0,0,0,0,0,0,0,0,0,0,0,0,0,0,0,0,0,0,0,0,0,0,0,0,0,0,0,0,0,0,0,0,0,0,0,0,59,0,0,0,0,0,1,0,0,0,0,0,0,0,0,0,0,0,0,0,0,0,0,0,0,0,0,0,0,0,0,0,0,0,0,0,0,0,0,0,0,0,0,0,0,0,0,0,17.8,6.8,0.317
# 330,25864,306027,Frischat G.H.,1982,,0,0,0,0,0,0,40,0,0,0,0,0,0,0,0,0,0,0,0,0,0,0,0,0,0,0,0,0,0,0,0,0,0,0,0,0,0,0,0,0,0,0,0,0,0,0,0,0,0,0,0,0,0,0,0,0,0,0,0,0,0,0,0,0,0,0,0,0,0,0,0,0,0,0,0,0,0,0,0,0,0,0,0,0,0,0,0,0,0,0,0,0,0,0,0,0,0,0,0,0,0,0,0,0,0,0,0,0,0,0,0,0,0,0,0,0,0,0,0,0,0,0,0,0,0,0,0,0,0,0,0,0,0,58,0,0,0,0,0,2,0,0,0,0,0,0,0,0,0,0,0,0,0,0,0,0,0,0,0,0,0,0,0,0,0,0,0,0,0,0,0,0,0,0,0,0,0,0,0,0,0,17.4,6.6,0.317
# 331,27035,310544,Chernov A.P.,1968,,0,0,0,0,0,0,21,0,0,0,0,0,0,0,0,0,0,0,0,0,0,0,0,0,0,0,0,0,0,0,0,0,0,0,0,0,0,0,0,0,0,0,0,0,0,0,0,0,0,0,0,0,0,0,0,0,0,0,0,0,0,0,0,0,0,0,0,0,0,0,0,0,0,0,0,0,0,0,0,0,0,0,0,0,0,0,0,0,0,0,0,0,0,0,0,0,0,0,0,0,0,0,0,0,0,0,0,0,0,0,0,0,0,0,0,0,0,0,0,0,0,0,0,0,0,0,0,0,79,0,0,0,0,0,0,0,0,0,0,0,0,0,0,0,0,0,0,0,0,0,0,0,0,0,0,0,0,0,0,0,0,0,0,0,0,0,0,0,0,0,0,0,0,0,0,0,0,0,0,0,0,9.06,3.45,0.317
# 332,27035,310558,Chernov A.P.,1968,,0,0,0,0,0,0,0,0,0,0,0,0,0,0,0,0,0,0,0,0,0,0,0,0,0,0,0,0,0,0,0,0,0,0,0,0,0,0,0,0,0,0,0,0,0,0,0,0,0,0,0,0,0,0,0,0,0,0,0,10,0,0,0,0,0,0,0,0,0,0,0,0,0,0,0,0,0,0,0,0,0,0,0,0,0,0,0,0,0,0,0,0,0,0,0,0,0,0,0,0,0,0,0,0,0,0,0,0,0,0,0,0,0,0,0,0,0,0,0,0,0,0,0,0,0,0,0,0,0,0,0,0,0,90,0,0,0,0,0,0,0,0,0,0,0,0,0,0,0,0,0,0,0,0,0,0,0,0,0,0,0,0,0,0,0,0,0,0,0,0,0,0,0,0,0,0,0,0,0,0,0,11.8,4.51,0.317
# 333,27036,310577,Ota R.,1973,,0,0,0,0,0,0,53.75,0,0,0,0,0,0,0,0,0,0,0,0,0,0,0,0,0,0,0,0,0,0,0,0,0,0,0,0,0,0,0,0,0,0,0,0,0,0,0,0,0,0,0,0,0,0,0,0,0,0,0,0,0,0,0,0,0,0,0,0,0,0,0,0,0,0,0,0,0,0,0,0,0,0,0,0,0,0,0,0,0,0,0,0,0,0,0,0,0,0,0,0,0,0,0,0,0,0,0,0,0,0,0,0,0,0,0,0,0,0,0,0,0,0,0,0,0,0,0,0,0,0,0,0,0,0,46.25,0,0,0,0,0,0,0,0,0,0,0,0,0,0,0,0,0,0,0,0,0,0,0,0,0,0,0,0,0,0,0,0,0,0,0,0,0,0,0,0,0,0,0,0,0,0,0,12.1,4.6,0.317
# 334,27234,311033,Shchukina N.E.,1979,,0,0,0,0,0,0,32.26,0,0,0,0,0,0,0,0,0,0,0,0,0,0,0,0,0,0,0,0,0,0,0,0,0,0,0,0,0,0,0,0,0,0,0,0,0,0,0,0,0,0,0,0,0,0,0,0,0,0,0,0,0,0,0,0,0,0,0,0,0,0,0,0,0,0,0,0,0,0,0,0,0,0,0,0,0,0,0,0,0,0,0,0,0,0,0,0,0,0,0,0,0,0,0,0,0,0,0,0,0,0,0,0,0,0,0,0,0,0,0,0,0,0,0,0,0,0,0,0,0,54.84,0,0,0,0,0,0,0,0,0,0,0,0,0,0,0,0,0,0,0,0,0,0,0,0,0,0,0,0,0,12.9,0,0,0,0,0,0,0,0,0,0,0,0,0,0,0,0,0,0,0,0,0,0,20.6,7.8,0.317
# 335,32767,421042,Rajendran V.,2002,,0,0,0,0,0,0,0,0,0,0,0,0,0,0,0,0,0,0,0,0,0,0,0,0,0,0,0,0,0,0,0,0,0,0,0,0,0,0,0,0,0,0,0,0,0,0,0,0,0,0,0,0,0,0,0,0,0,0,0,0,0,0,0,0,0,0,0,0,0,0,0,0,0,0,0,0,0,0,0,0,0,0,0,0,0,0,0,0,0,0,0,0,0,0,0,0,0,0,0,0,0,0,0,0,0,0,0,0,0,0,0,0,0,0,0,0,0,0,0,30.49767862,0,0,0,0,0,0,0,0,0,0,0,0,0,0,0,0,0,0,0,0,0,0,0,0,0,0,0,0,0,0,0,0,0,0,0,0,0,0,0,0,0,0,0,0,0,0,0,69.50232138,0,0,0,0,0,0,0,0,0,0,0,0,0,,,0.317
# 336,34355,417627,Djouama T.,2008,,0,0,0,0,0,0,0,0,0,0,0,0,0,0,0,0,0,0,0,0,0,0,0,0,0,0,0,0,0,0,0,0,0,0,0,0,0,0,0,0,0,0,0,0,0,0,0,0,0,0,0,0,0,0,0,0,0,0,0,0,0,0,0,0,0,0,0,0,0,0,0,0,0,0,0,0,0,0,0,0,0,0,0,0,0,0,0,0,0,0,0,0,0,35,0,0,0,0,0,0,22.5,0,0,0,0,0,0,0,0,0,0,0,0,0,0,22.5,0,0,0,0,0,0,0,0,0,0,0,0,0,0,0,0,0,0,0,0,0,0,0,0,0,0,0,0,0,0,0,0,0,0,0,0,0,0,0,0,0,0,0,0,0,0,0,0,0,0,0,0,0,0,0,0,0,0,0,0,20,0,0,0,0,58.4,22.2,0.317
# 337,37969,448781,Gaafar M.S.,2011,,0,0,0,0,0,0,0,0,0,0,0,0,0,0,0,0,0,0,0,5,0,0,0,0,0,0,0,0,0,0,0,0,0,0,0,0,0,0,0,0,0,0,0,0,0,0,0,0,0,0,0,0,0,0,0,0,0,0,0,0,0,0,0,0,0,0,0,0,0,0,0,0,0,0,0,0,0,0,0,0,0,0,0,0,0,0,0,0,0,0,0,0,0,0,0,0,0,0,0,0,0,0,0,0,0,0,20,0,0,0,0,0,0,0,0,0,0,0,0,0,0,0,0,0,0,0,0,0,0,0,0,0,0,0,0,0,0,0,0,0,0,0,0,0,0,0,0,0,0,0,0,0,0,75,0,0,0,0,0,0,0,0,0,0,0,0,0,0,0,0,0,0,0,0,0,0,0,0,0,0,0,,,0.317
# 338,9236,96541,Osaka A.,1988,,0,0,0,2.9,0,0,0,0,0,0,0,0,0,48,0,0,0,0,0,0,0,0,0,0,0,0,0,0,0,0,0,0,0,0,0,0,0,0,0,0,0,0,0,0,0,0,0,0,0,0,0,0,0,0,0,0,0,0,0,0,0,0,0,0.5,0,0,0,0,0,0,0,31.5,0,0,0,0,0,0,0,0,0,0,0,0,0,0,0,0,0,0,0,0,0,0,0,0,0,0,0,0,0,0,0,0,0,0,0,0,0,0,0,0,0,0,0,17.1,0,0,0,0,0,0,0,0,0,0,0,0,0,0,0,0,0,0,0,0,0,0,0,0,0,0,0,0,0,0,0,0,0,0,0,0,0,0,0,0,0,0,0,0,0,0,0,0,0,0,0,0,0,0,0,0,0,0,0,0,0,0,0,0,0,33.7,12.8,0.3164063
# 339,6690,39212,Gurjev N.V.,1983,,0,0,0,10.07064,0,0,0,0,0,0,0,0,0,0,0,0,0,0,0,0,0,0,0,0,0,0,0,0,0,0,0,0,0,0,0,0,0,0,0,0,0,0,0,0,0,0,0,0,0,0,0,0,0,0,0,0,0,0,0,0,0,0,0,0,0,0,0,0,0,0,0,49.90164,0,0,0,0,0,0,0,0,0,0,0,0,0,0,0,0,0,0,0,0,0,0,0,0,0,0,0,0,0,0,0,0,0,0,0,0,0,0,0,0,0,0,0,40.02772,0,0,0,0,0,0,0,0,0,0,0,0,0,0,0,0,0,0,0,0,0,0,0,0,0,0,0,0,0,0,0,0,0,0,0,0,0,0,0,0,0,0,0,0,0,0,0,0,0,0,0,0,0,0,0,0,0,0,0,0,0,0,0,0,0,33,12.53,0.316
# 340,14959,152208,Kumar A.V.R.,1998,,0,0,0,0,0,0,0,0,0,0,0,0,0,59,0,0,0,0,0,0,0,0,0,0,0,0,0,0,0,0,1,0,0,0,0,0,0,0,0,0,0,0,0,0,0,0,0,0,0,0,0,0,0,0,0,0,0,0,0,0,0,0,0,0,0,0,0,0,0,0,0,0,0,0,0,0,0,0,0,0,0,0,0,0,0,0,0,0,40,0,0,0,0,0,0,0,0,0,0,0,0,0,0,0,0,0,0,0,0,0,0,0,0,0,0,0,0,0,0,0,0,0,0,0,0,0,0,0,0,0,0,0,0,0,0,0,0,0,0,0,0,0,0,0,0,0,0,0,0,0,0,0,0,0,0,0,0,0,0,0,0,0,0,0,0,0,0,0,0,0,0,0,0,0,0,0,0,0,0,0,0,63.2,24,0.316
# 341,25636,304966,Guin J.0P.,2002,,0,0,0,0,0,0,0,0,0,0,0,0,0,0,0,0,0,0,0,0,0,0,0,0,0,0,0,0,0,0,0,0,0,0,0,0,0,0,0,0,0,0,0,0,0,0,0,0,0,0,0,0,0,0,0,0,0,0,0,5,0,0,0,0,0,0,0,0,0,0,0,0,0,0,0,0,0,0,0,0,0,0,0,0,0,0,0,0,0,0,0,0,0,0,0,0,0,0,0,0,0,0,0,0,0,0,0,0,0,0,0,0,0,0,0,0,0,0,0,0,0,0,0,0,0,0,0,0,0,0,0,0,0,95,0,0,0,0,0,0,0,0,0,0,0,0,0,0,0,0,0,0,0,0,0,0,0,0,0,0,0,0,0,0,0,0,0,0,0,0,0,0,0,0,0,0,0,0,0,0,0,11,4.179,0.316
# 342,27966,370736,Srinivasarao G.,2002,,0,0,0,0,0,0,0,60,0,0,0,0,0,0,0,0,0,0,0,0,0,0,0,0,0,0,0,0,0,0,0,0,0,0,0,0,0,0,0,0,0,0,0,0,0,0,0,0,0,0,0,0,0,0,0,0,0,0,0,0,0,0,0,0,0,0,0,0,0,0,0,0,0,0,0,0,0,0,0,0,0,0,0,0,0,0,0,0,0,0,0,0,0,0,0,0,0,0,0,0,0,0,0,0,0,0,0,0,0,0,0,0,0,0,0,0,0,0,0,40,0,0,0,0,0,0,0,0,0,0,0,0,0,0,0,0,0,0,0,0,0,0,0,0,0,0,0,0,0,0,0,0,0,0,0,0,0,0,0,0,0,0,0,0,0,0,0,0,0,0,0,0,0,0,0,0,0,0,0,0,0,32.1,12.2,0.316
# 343,28612,372512,Srinivasarao G.,2002,,0,0,0,0,0,0,0,60,0,0,0,0,0,0,0,0,0,0,0,0,0,0,0,0,0,0,0,0,0,0,0,0,0,0,0,0,0,0,0,0,0,0,0,0,0,0,0,0,0,0,0,0,0,0,0,0,0,0,0,0,0,0,0,0,0,0,0,0,0,0,0,0,0,0,0,0,0,0,0,0,0,0,0,0,0,0,0,0,0,0,0,0,0,0,0,0,0,0,0,0,0,0,0,0,0,0,0,0,0,0,0,0,0,0,0,0,0,0,0,40,0,0,0,0,0,0,0,0,0,0,0,0,0,0,0,0,0,0,0,0,0,0,0,0,0,0,0,0,0,0,0,0,0,0,0,0,0,0,0,0,0,0,0,0,0,0,0,0,0,0,0,0,0,0,0,0,0,0,0,0,0,32.1,12.2,0.316
# 344,37969,448778,Gaafar M.S.,2011,,0,0,0,0,0,0,0,0,0,0,0,0,0,0,0,0,0,0,0,0,0,0,0,0,0,0,0,0,0,0,0,0,0,0,0,0,0,0,0,0,0,0,0,0,0,0,0,0,0,0,0,0,0,0,0,0,0,0,0,0,0,0,0,0,0,0,0,0,0,0,0,0,0,0,0,0,0,0,0,0,0,0,0,0,0,0,0,0,0,0,0,0,0,0,0,0,0,0,0,0,0,0,0,0,0,0,0,0,0,0,0,0,0,0,0,0,0,0,0,20,0,0,0,0,0,0,0,0,0,0,0,0,0,0,0,0,0,0,0,0,0,0,0,0,0,0,0,0,0,0,0,0,0,80,0,0,0,0,0,0,0,0,0,0,0,0,0,0,0,0,0,0,0,0,0,0,0,0,0,0,0,,,0.316
# 345,38896,459556,Goumeidane F.,2011,,0,0,0,0,0,0,0,0,0,0,0,0,0,0,0,0,0,0,0,0,0,0,0,0,0,0,0,0,0,0,0,0,0,0,0,0,0,0,0,0,0,0,0,0,0,0,0,0,0,0,0,0,0,0,0,0,0,0,0,0,0,0,0,0,0,0,0,0,0,0,0,0,0,0,0,0,0,0,0,0,0,0,0,0,0,0,0,0,0,0,0,0,0,0,0,0,0,10,0,0,0,0,0,0,0,0,0,0,0,0,0,0,0,0,0,0,0,50,0,0,0,0,0,0,0,0,0,0,0,0,40,0,0,0,0,0,0,0,0,0,0,0,0,0,0,0,0,0,0,0,0,0,0,0,0,0,0,0,0,0,0,0,0,0,0,0,0,0,0,0,0,0,0,0,0,0,0,0,0,0,0,25,9.5,0.3157895
# 346,27727,359535,Ohashi M.,1995,,0,0,0,0,0,0,0,0,0,0,0,0,0,0,0,0,0,0,0,0,0,0,0,0,0,0,0,0,0,0,0,0,0,0,0,0,0,0,0,0,0,0,0,0,0,0,0,0,0,0,0,0,0,0,0,0,0,0,0,0,0,0,0,0,0,0,0,0,0,0,0,0,0,0,0,0,0,0,0,0,0,0,0,0,0,0,0,0,0,0,0,0,0,0,0,0,0,0,8.932732018,0,0,0,0,0,0,0,0,0,0,0,0,0,53.56839295,0,0,0,0,0,0,0,0,0,0,0,0,0,0,0,0,0,0,0,0,0,21.42935712,0,0,0,0,0,0,0,0,0,0,0,0,0,0,0,0,0,0,0,0,0,0,0,0,0,0,0,0,0,0,0,0,0,0,0,16.06951791,0,0,0,0,0,0,0,0,0,0,131,49.8,0.3152611
# 347,9236,96548,Osaka A.,1988,,0,0,0,2.102101727,0,0,0,0,0,0,0,0,0,0,0,0,0,0,0,0,0,0,0,0,0,0,0,0,0,0,0,0,0,0,0,0,0,0,0,0,0,0,0,0,0,0,0,0,0,0,0,0,0,0,0,0,0,0,0,0,0,0,0,1.101100857,0,0,0,0,0,0,0,32.53253577,0,0,0,0,0,0,0,0,0,0,0,0,0,0,0,0,0,0,0,0,0,0,0,0,0,0,0,0,0,0,0,0,0,0,0,0,0,0,0,0,0,0,0,64.26426165,0,0,0,0,0,0,0,0,0,0,0,0,0,0,0,0,0,0,0,0,0,0,0,0,0,0,0,0,0,0,0,0,0,0,0,0,0,0,0,0,0,0,0,0,0,0,0,0,0,0,0,0,0,0,0,0,0,0,0,0,0,0,0,0,0,24.2,9.2,0.3152175
# 348,6774,51301,Rabukhin A.I.,1992,,0,0,0,3.21,0,0,0,0,0,0,0,0,0,0,0,0,0,0,0,52.72,0,0,0,0,0,0,0,0,27.9,0,0,0,0,0,0,0,0,0,0,0,0,0,0,0,0,0,0,0,0,0,0,0,0,16.17,0,0,0,0,0,0,0,0,0,0,0,0,0,0,0,0,0,0,0,0,0,0,0,0,0,0,0,0,0,0,0,0,0,0,0,0,0,0,0,0,0,0,0,0,0,0,0,0,0,0,0,0,0,0,0,0,0,0,0,0,0,0,0,0,0,0,0,0,0,0,0,0,0,0,0,0,0,0,0,0,0,0,0,0,0,0,0,0,0,0,0,0,0,0,0,0,0,0,0,0,0,0,0,0,0,0,0,0,0,0,0,0,0,0,0,0,0,0,0,0,0,0,0,0,0,0,0,60.9,23.19,0.315
# 349,8649,59756,Matusita K.,1989,,0,0,0,0,0,0,0,0,0,0,0,0,0,0,0,12,0,0,0,0,0,0,0,0,0,0,0,0,0,0,0,0,0,0,0,0,0,0,0,0,0,0,0,0,0,0,0,0,0,0,0,0,0,0,0,0,0,0,3,0,0,0,0,0,0,0,0,0,0,0,0,0,0,0,0,0,0,0,0,0,0,0,0,0,0,0,0,0,0,0,0,0,0,0,0,0,0,0,0,0,0,0,0,0,0,0,0,0,0,0,0,0,0,0,0,0,0,0,20,0,0,0,0,0,0,0,0,0,0,0,0,0,0,0,0,0,0,0,0,0,0,0,0,0,0,0,0,0,0,0,0,0,0,0,0,0,0,0,0,0,0,0,0,0,0,0,0,0,0,0,0,0,0,0,0,0,0,0,0,65,0,61.9,23.57,0.315
# 350,24657,301087,Roychoudhury P.,2002,,0,0,0,0,0,0,0,0,0,0,0,0,0,0,0,0,0,0,0,0,0,0,0,0,0,0,0,0,0,0,0,0,0,0,0,0,0,0,0,0,0,0,0,0,0,0,0,0,0,0,0,0,0,0,0,0,0,0,0,0,0,0,0,0,0,0,0,0,0,0,0,0,0,0,0,0,0,0,0,0,0,0,0,0,0,0,0,0,0,0,0,0,0,0,0,0,0,0,0,0,0,0,0,0,0,0,0,0,0,0,0,0,0,0,0,0,0,0,0,19.1,0,0,0,0,0,0,0,0,0,0,0,0,0,0,0,0,0,0,0,0,0,0,0,0,0,0,0,0,0,0,0,0,0,80.9,0,0,0,0,0,0,0,0,0,0,0,0,0,0,0,0,0,0,0,0,0,0,0,0,0,0,0,48.2,18.34,0.315
# 351,25178,302995,Sreeram A.N.,1991,,0,0,0,0,0,0,0,0,0,0,0,0,0,0,0,0,0,0,0,0,0,0,0,0,0,0,0,0,0,0,0,0,0,0,0,0,0,0,0,0,0,0,0,0,0,0,0,0,0,0,0,0,0,0,0,0,0,0,0,0,0,0,0,0,0,0,0,0,0,0,0,0,0,0,0,0,0,0,0,0,0,0,0,0,0,0,0,0,0,0,0,0,0,0,0,0,0,0,0,0,0,0,0,0,0,0,0,0,0,0,0,0,0,0,0,0,0,0,0,0,0,0,0,0,0,0,0,0,0,0,0,0,0,60,0,0,0,0,0,0,0,0,0,0,0,0,0,0,0,0,0,0,40,0,0,0,0,0,0,0,0,0,0,0,0,0,0,0,0,0,0,0,0,0,0,0,0,0,0,0,0,14.1,5.38,0.315
# 352,25303,303492,Hilton A.R.,1975,,0,0,0,0,0,0,0,0,0,0,0,0,0,0,0,0,0,0,0,0,0,0,0,0,0,0,0,0,0,0,0,0,0,0,0,0,0,0,0,0,0,0,0,0,0,0,0,0,0,0,0,0,0,0,0,0,0,0,0,0,0,0,0,0,0,0,0,0,0,0,0,0,0,0,0,0,0,0,0,0,0,0,0,0,0,0,0,0,0,0,0,0,0,0,0,0,0,0,0,0,0,0,0,0,0,0,0,0,0,0,0,0,0,0,0,0,0,0,0,0,0,0,0,0,0,0,0,0,0,0,0,0,0,100,0,0,0,0,0,0,0,0,0,0,0,0,0,0,0,0,0,0,0,0,0,0,0,0,0,0,0,0,0,0,0,0,0,0,0,0,0,0,0,0,0,0,0,0,0,0,0,9.85,3.757,0.315
# 353,25864,306024,Frischat G.H.,1982,,0,0,0,0,0,0,37,0,0,0,0,0,0,0,0,0,0,0,0,0,0,0,0,0,0,0,0,0,0,0,0,0,0,0,0,0,0,0,0,0,0,0,0,0,0,0,0,0,0,0,0,0,0,0,0,0,0,0,0,0,0,0,0,0,0,0,0,0,0,0,0,0,0,0,0,0,0,0,0,0,0,0,0,0,0,0,0,0,0,0,0,0,0,0,0,0,0,0,0,0,0,0,0,0,0,0,0,0,0,0,0,0,0,0,0,0,0,0,0,0,0,0,0,0,0,0,0,0,0,0,0,0,0,60,0,0,0,0,0,3,0,0,0,0,0,0,0,0,0,0,0,0,0,0,0,0,0,0,0,0,0,0,0,0,0,0,0,0,0,0,0,0,0,0,0,0,0,0,0,0,0,17.9,6.8,0.315
# 354,25864,306032,Frischat G.H.,1982,,0,0,0,0,0,0,43,0,0,0,0,0,0,0,0,0,0,0,0,0,0,0,0,0,0,0,0,0,0,0,0,0,0,0,0,0,0,0,0,0,0,0,0,0,0,0,0,0,0,0,0,0,0,0,0,0,0,0,0,0,0,0,0,0,0,0,0,0,0,0,0,0,0,0,0,0,0,0,0,0,0,0,0,0,0,0,0,0,0,0,0,0,0,0,0,0,0,0,0,0,0,0,0,0,0,0,0,0,0,0,0,0,0,0,0,0,0,0,0,0,0,0,0,0,0,0,0,0,0,0,0,0,0,55,0,0,0,0,0,2,0,0,0,0,0,0,0,0,0,0,0,0,0,0,0,0,0,0,0,0,0,0,0,0,0,0,0,0,0,0,0,0,0,0,0,0,0,0,0,0,0,16.2,6.2,0.315
# 355,26067,354094,Messier D.R.,1982,,0,0,13.31133113,0,0,0,0,0,0,0,0,0,0,0,0,0,0,0,0,0,0,0,0,0,0,0,0,0,0,0,0,0,0,0,0,0,0,0,0,0,0,0,0,0,0,0,0,0,0,0,0,0,0,0,0,0,0,0,0,0,0,0,0,0,0,0,0,0,0,0,0,0,0,0,0,0,0,0,0,0,0,0,0,0,0,0,0,0,0,0,0,0,0,0,0,0,0,0,13.31133113,0,0,0,0,0,0,0,0,0,0,0,0,0,46.75467547,0,0,0,0,0,0,0,0,0,0,0,0,0,0,0,0,0,0,0,0,0,13.31133113,0,0,0,0,0,0,0,0,0,0,0,0,0,0,0,0,0,0,0,0,0,0,0,0,0,0,0,0,0,0,0,0,0,0,0,13.31133113,0,0,0,0,0,0,0,0,0,0,157,59.69,0.315
# 356,27035,310525,Chernov A.P.,1968,,0,0,0,0,0,0,20,0,0,0,0,0,0,0,0,0,0,0,0,0,0,0,0,0,0,0,0,0,0,0,0,0,0,0,0,0,0,0,0,0,0,0,0,0,0,0,0,0,0,0,0,0,0,0,0,0,0,0,0,0,0,0,0,0,0,0,0,0,0,0,0,0,0,0,0,0,0,0,0,0,0,0,0,0,0,0,0,0,0,0,0,0,0,0,0,0,0,0,0,0,0,0,0,0,0,0,0,0,0,0,0,0,0,0,0,0,0,0,0,0,0,0,0,0,0,0,0,0,0,0,0,0,0,80,0,0,0,0,0,0,0,0,0,0,0,0,0,0,0,0,0,0,0,0,0,0,0,0,0,0,0,0,0,0,0,0,0,0,0,0,0,0,0,0,0,0,0,0,0,0,0,13.1,4.98,0.315
# 357,27035,310526,Chernov A.P.,1968,,0,0,0,0,0,0,22.5,0,0,0,0,0,0,0,0,0,0,0,0,0,0,0,0,0,0,0,0,0,0,0,0,0,0,0,0,0,0,0,0,0,0,0,0,0,0,0,0,0,0,0,0,0,0,0,0,0,0,0,0,0,0,0,0,0,0,0,0,0,0,0,0,0,0,0,0,0,0,0,0,0,0,0,0,0,0,0,0,0,0,0,0,0,0,0,0,0,0,0,0,0,0,0,0,0,0,0,0,0,0,0,0,0,0,0,0,0,0,0,0,0,0,0,0,0,0,0,0,0,0,0,0,0,0,77.5,0,0,0,0,0,0,0,0,0,0,0,0,0,0,0,0,0,0,0,0,0,0,0,0,0,0,0,0,0,0,0,0,0,0,0,0,0,0,0,0,0,0,0,0,0,0,0,13.6,5.19,0.315
# 358,33002,397900,Wald J.W.,1986,,0,0,13.67050444,0,0,0,0,0,0,0,0,0,0.268709915,0,0,0,0,0,0,0,0,0,0,0,0,0,0,0,0,0,0,0,0,0,0,0,0,0,0,0,0,0,0,0,0,0,0,0,0,0.067612495,0,0,0,0,0,0,0,0,0,0,0,0,0,0,0,0,0,0,0,0,0,0,0,0,0,0,0,0,0,0,0,0,0,0,0,0,0,0,0,0,0,0,0,0,0,0,0,0,13.27048968,0,0,0,0,0,0,0,0,0,0,0,0,0,45.0216613,0,0,0,0,0,0,0,0,0,0,0,0,0,0,0,0,0,0,0,0,0,13.6505037,0,0,0,0,0,0,0,0,0,0,0,0,0,0,0,0,0,0,0,0,0,0,0,0,0,0,0,0,0,0,0,0,0,0,0,14.05051846,0,0,0,0,0,0,0,0,0,0,157,59.69,0.315
# 359,37204,441709,Kaundal R.S.,2010,,0,0,0,0,0,0,0,0,0,0,0,0,0,70,0,0,0,0,0,0,0,0,0,0,0,0,0,0,0,0,0,0,0,0,0,0,0,0,0,0,0,0,0,0,0,0,0,0,0,0,0,0,0,0,0,0,0,0,0,0,0,0,0,0,0,0,0,0,0,0,0,0,0,0,0,0,0,0,0,0,0,0,0,0,0,0,0,0,0,0,0,0,0,0,0,0,0,0,0,0,0,0,0,0,0,0,0,0,0,0,0,0,0,0,0,0,0,0,0,10,0,0,0,0,0,0,0,0,0,0,0,0,0,0,0,0,0,0,0,0,0,0,0,0,0,0,0,20,0,0,0,0,0,0,0,0,0,0,0,0,0,0,0,0,0,0,0,0,0,0,0,0,0,0,0,0,0,0,0,0,0,,,0.315
# 360,8907,81778,Evstropiev K.K.,1974,,0,0,0,8.333055259,0,0,0,0,0,0,0,0,0,0,0,0,0,0,0,0,0,0,0,0,0,0,0,0,0,0,0,0,0,0,0,0,0,0,0,0,0,0,0,0,0,0,0,0,0,0,0,0,0,0,0,0,0,0,0,0,0,0,0,0,0,0,0,0,0,0,0,0,0,0,0,0,0,0,0,0,0,0,0,0,0,0,0,0,66.66777796,0,0,0,0,0,0,0,0,0,0,0,0,0,0,0,0,0,0,0,0,0,0,0,0,0,0,24.99916678,0,0,0,0,0,0,0,0,0,0,0,0,0,0,0,0,0,0,0,0,0,0,0,0,0,0,0,0,0,0,0,0,0,0,0,0,0,0,0,0,0,0,0,0,0,0,0,0,0,0,0,0,0,0,0,0,0,0,0,0,0,0,0,0,0,71,27,0.3148148
# 361,36434,435402,Matsuda Y.,2009,,0,0,0,0,0,0,0,0,0,0,0,0,0,75,0,0,0,0,0,0,0,0,0,0,0,0,0,0,0,0,0,0,0,0,0,0,0,0,0,0,0,0,0,0,0,0,0,0,0,0,0,0,0,0,0,0,0,0,0,0,0,0,0,0,0,0,0,0,0,0,0,0,0,0,0,0,0,0,0,0,0,0,0,25,0,0,0,0,0,0,0,0,0,0,0,0,0,0,0,0,0,0,0,0,0,0,0,0,0,0,0,0,0,0,0,0,0,0,0,0,0,0,0,0,0,0,0,0,0,0,0,0,0,0,0,0,0,0,0,0,0,0,0,0,0,0,0,0,0,0,0,0,0,0,0,0,0,0,0,0,0,0,0,0,0,0,0,0,0,0,0,0,0,0,0,0,0,0,0,0,0,71,27,0.3148148
# 362,36434,435413,Matsuda Y.,2009,,0,0,0,0,0,0,0,0,0,0,0,0,0,36,0,0,0,0,0,0,0,0,0,0,0,0,0,0,0,0,0,0,0,0,0,0,0,0,0,0,0,0,0,0,0,0,0,0,0,0,0,0,0,0,0,0,0,0,0,0,0,0,0,0,0,0,0,0,0,0,0,0,0,0,0,0,0,0,0,0,0,0,0,64,0,0,0,0,0,0,0,0,0,0,0,0,0,0,0,0,0,0,0,0,0,0,0,0,0,0,0,0,0,0,0,0,0,0,0,0,0,0,0,0,0,0,0,0,0,0,0,0,0,0,0,0,0,0,0,0,0,0,0,0,0,0,0,0,0,0,0,0,0,0,0,0,0,0,0,0,0,0,0,0,0,0,0,0,0,0,0,0,0,0,0,0,0,0,0,0,0,71,27,0.3148148
# 363,25090,302376,Ota R.,1978,,0,0,0,0,0,0,0,0,0,0,0,0,0,0,0,0,0,0,0,0,0,0,0,0,0,0,0,0,0,0,0,0,0,0,0,0,0,0,0,0,0,0,0,0,0,0,0,0,0,0,0,0,0,0,0,0,0,0,0,5,0,0,0,0,0,0,0,0,0,0,0,0,0,0,0,0,0,0,0,0,0,0,0,0,0,0,0,0,0,0,0,0,0,0,0,0,0,0,0,0,0,0,0,0,0,0,0,0,0,0,0,0,0,0,0,0,0,0,0,0,0,0,0,0,0,0,0,0,0,0,0,0,0,95,0,0,0,0,0,0,0,0,0,0,0,0,0,0,0,0,0,0,0,0,0,0,0,0,0,0,0,0,0,0,0,0,0,0,0,0,0,0,0,0,0,0,0,0,0,0,0,10.2,3.88,0.3144329
# 364,7356,94011,Keshishyan T.N.,1979,,0,0,0,0,0,0,0,0,0,0,0,0,0,47,0,0,0,0,0,43,0,0,0,0,0,0,0,0,0,0,0,0,0,0,0,0,0,0,0,0,0,0,0,0,0,0,0,0,0,0,0,0,0,0,0,0,0,0,0,0,0,0,0,0,0,0,0,0,0,0,0,0,0,0,0,0,0,0,0,0,0,0,0,0,0,0,0,0,0,0,0,0,0,0,0,0,0,0,0,0,0,0,0,0,0,0,0,0,0,0,0,0,0,0,0,0,0,0,0,10,0,0,0,0,0,0,0,0,0,0,0,0,0,0,0,0,0,0,0,0,0,0,0,0,0,0,0,0,0,0,0,0,0,0,0,0,0,0,0,0,0,0,0,0,0,0,0,0,0,0,0,0,0,0,0,0,0,0,0,0,0,69.4,26.4,0.314394
# 365,7356,94014,Keshishyan T.N.,1979,,0,0,0,0,0,0,0,0,0,0,0,0,0,64,0,0,10,0,0,26,0,0,0,0,0,0,0,0,0,0,0,0,0,0,0,0,0,0,0,0,0,0,0,0,0,0,0,0,0,0,0,0,0,0,0,0,0,0,0,0,0,0,0,0,0,0,0,0,0,0,0,0,0,0,0,0,0,0,0,0,0,0,0,0,0,0,0,0,0,0,0,0,0,0,0,0,0,0,0,0,0,0,0,0,0,0,0,0,0,0,0,0,0,0,0,0,0,0,0,0,0,0,0,0,0,0,0,0,0,0,0,0,0,0,0,0,0,0,0,0,0,0,0,0,0,0,0,0,0,0,0,0,0,0,0,0,0,0,0,0,0,0,0,0,0,0,0,0,0,0,0,0,0,0,0,0,0,0,0,0,0,73.6,28,0.3142857
# 366,3097,80,Nemilov S.V.,1973,,0,0,0,0,0,0,0,0,0,0,0,0,0,0,0,0,0,0,0,0,0,0,0,0,0,0,0,0,0,0,0,0,0,0,0,0,0,0,0,0,0,0,0,0,0,0,0,0,0,0,0,0,0,0,0,0,0,0,0,0,0,0,0,0,0,0,0,0,0,0,0,0,0,0,0,0,0,0,0,0,0,0,0,0,0,0,0,0,0,0,0,0,0,0,0,0,0,0,0,0,0,0,0,0,0,0,0,0,0,0,0,0,0,0,0,0,0,0,0,0,0,0,0,0,0,0,0,0,0,0,0,0,0,0,0,0,0,46.65,0,0,0,0,0,0,0,0,0,0,0,0,0,0,0,0,0,0,0,0,0,53.35,0,0,0,0,0,0,0,0,0,0,0,0,0,0,0,0,0,0,0,0,0,22.5,8.446,0.314
# 367,6172,90298,Nemilov S.V.,1973,,0,0,0,0,0,0,0,0,0,0,0,0,0,0,0,0,0,0,0,0,0,0,0,0,0,0,0,0,0,0,0,0,0,0,0,0,0,0,0,0,0,0,0,0,0,0,0,0,0,0,0,0,0,0,0,0,0,0,0,0,62.5,0,0,0,0,0,0,0,0,0,0,0,0,0,0,0,0,0,0,22.5,0,0,0,0,0,0,0,0,0,0,0,0,0,0,0,0,0,0,0,0,0,0,0,0,0,0,0,0,0,0,0,0,0,0,0,0,0,0,0,0,0,0,0,0,0,0,0,0,0,0,0,0,0,0,0,0,0,0,0,0,0,0,0,0,0,0,0,0,0,15,0,0,0,0,0,0,0,0,0,0,0,0,0,0,0,0,0,0,0,0,0,0,0,0,0,0,0,0,0,0,0,101,38.5,0.314
# 368,7464,56093,Gurjev N.V.,1988,,0,0,0,0,3.63596364,0,0,0,0,0,0,0,0,0,0,21.8197818,0,0,0,0,0,0,0,0,0,0,0,0,0,0,0,0,0,0,0,0,0,0,0,0,0,0,0,0,0,0,0,0,0,0,0,0,0,0,0,0,0,0,0,0,0,0,0,0,0,0,0,0,0,0,0,0,0,0,0,0,0,0,0,0,0,4.54495455,0,0,0,0,0,0,0,0,0,0,0,0,0,0,0,0,0,0,0,0,0,0,18.1798182,0,0,0,0,0,0,0,0,0,0,0,0,0,0,0,0,0,0,0,0,0,0,0,0,0,0,0,0,0,0,0,0,0,0,0,0,0,0,0,0,0,0,0,0,0,0,0,0,0,0,0,0,0,0,0,0,0,0,0,0,0,0,0,0,0,0,0,0,0,0,0,0,0,0,51.81948181,0,52.5,20,0.314
# 369,25178,302971,Sreeram A.N.,1991,,0,0,0,0,0,0,2.2,0,0,0,0,0,0,0,0,0,0,0,0,0,0,0,0,0,0,0,0,0,0,0,0,0,0,0,0,0,0,0,0,0,0,0,0,0,0,0,0,0,0,0,0,0,0,0,0,0,0,0,0,6.7,0,0,0,0,0,0,0,0,0,0,0,0,0,0,0,0,0,0,0,0,0,0,0,0,0,0,0,0,0,0,0,0,0,0,0,0,0,0,0,0,0,0,0,0,0,0,0,0,0,0,0,0,0,0,0,0,0,0,0,0,0,0,0,0,0,0,0,0,0,4.5,0,0,0,72.2,0,0,0,0,0,0,0,0,0,0,0,0,0,0,0,0,0,0,14.4,0,0,0,0,0,0,0,0,0,0,0,0,0,0,0,0,0,0,0,0,0,0,0,0,0,0,0,0,14.9,5.67,0.314
# 370,25864,306022,Frischat G.H.,1982,,0,0,0,0,0,0,39,0,0,0,0,0,0,0,0,0,0,0,0,0,0,0,0,0,0,0,0,0,0,0,0,0,0,0,0,0,0,0,0,0,0,0,0,0,0,0,0,0,0,0,0,0,0,0,0,0,0,0,0,0,0,0,0,0,0,0,0,0,0,0,0,0,0,0,0,0,0,0,0,0,0,0,0,0,0,0,0,0,0,0,0,0,0,0,0,0,0,0,0,0,0,0,0,0,0,0,0,0,0,0,0,0,0,0,0,0,0,0,0,0,0,0,0,0,0,0,0,0,0,0,0,0,0,60,0,0,0,0,0,1,0,0,0,0,0,0,0,0,0,0,0,0,0,0,0,0,0,0,0,0,0,0,0,0,0,0,0,0,0,0,0,0,0,0,0,0,0,0,0,0,0,18.6,7.1,0.314
# 371,25883,353305,Tille U.,1977,,0,0,0,0,0,0,20,0,0,0,0,0,0,0,0,0,0,0,0,0,0,0,0,0,0,0,0,0,0,0,0,0,0,0,0,0,0,0,0,0,0,0,0,0,0,0,0,0,0,0,0,0,0,0,0,0,0,0,0,20,0,0,0,0,0,0,0,0,0,0,0,0,0,0,0,0,0,0,0,0,0,0,0,0,0,0,0,0,0,0,0,0,0,0,0,0,0,0,0,0,0,0,0,0,0,0,0,0,0,0,0,0,0,0,0,0,0,0,0,0,0,0,0,0,0,0,0,0,0,0,0,0,0,60,0,0,0,0,0,0,0,0,0,0,0,0,0,0,0,0,0,0,0,0,0,0,0,0,0,0,0,0,0,0,0,0,0,0,0,0,0,0,0,0,0,0,0,0,0,0,0,16.6,6.5,0.314
# 372,26801,309335,Kasatkin B.E.,1974,,0,0,0,0,0,0,0,0,0,0,0,0,0,0,0,0,0,0,0,0,0,0,0,0,0,0,0,0,0,0,0,0,0,0,0,0,0,0,0,0,0,0,0,0,0,0,0,0,0,0,0,0,0,0,0,0,0,0,0,0,0,0,0,0,0,0,0,0,0,0,0,0,0,0,0,0,0,0,0,0,0,0,0,0,0,0,0,0,0,0,0,0,0,0,0,0,0,0,0,0,0,0,0,0,0,0,0,0,0,0,0,0,0,0,20,0,0,0,0,0,0,0,0,0,0,0,0,0,0,0,0,0,0,80,0,0,0,0,0,0,0,0,0,0,0,0,0,0,0,0,0,0,0,0,0,0,0,0,0,0,0,0,0,0,0,0,0,0,0,0,0,0,0,0,0,0,0,0,0,0,0,11.8,4.49,0.314
# 373,27035,310524,Chernov A.P.,1968,,0,0,0,0,0,0,16.7,0,0,0,0,0,0,0,0,0,0,0,0,0,0,0,0,0,0,0,0,0,0,0,0,0,0,0,0,0,0,0,0,0,0,0,0,0,0,0,0,0,0,0,0,0,0,0,0,0,0,0,0,0,0,0,0,0,0,0,0,0,0,0,0,0,0,0,0,0,0,0,0,0,0,0,0,0,0,0,0,0,0,0,0,0,0,0,0,0,0,0,0,0,0,0,0,0,0,0,0,0,0,0,0,0,0,0,0,0,0,0,0,0,0,0,0,0,0,0,0,0,0,0,0,0,0,83.3,0,0,0,0,0,0,0,0,0,0,0,0,0,0,0,0,0,0,0,0,0,0,0,0,0,0,0,0,0,0,0,0,0,0,0,0,0,0,0,0,0,0,0,0,0,0,0,13,4.95,0.314
# 374,27035,310529,Chernov A.P.,1968,,0,0,0,0,0,0,31,0,0,0,0,0,0,0,0,0,0,0,0,0,0,0,0,0,0,0,0,0,0,0,0,0,0,0,0,0,0,0,0,0,0,0,0,0,0,0,0,0,0,0,0,0,0,0,0,0,0,0,0,0,0,0,0,0,0,0,0,0,0,0,0,0,0,0,0,0,0,0,0,0,0,0,0,0,0,0,0,0,0,0,0,0,0,0,0,0,0,0,0,0,0,0,0,0,0,0,0,0,0,0,0,0,0,0,0,0,0,0,0,0,0,0,0,0,0,0,0,0,0,0,0,0,0,69,0,0,0,0,0,0,0,0,0,0,0,0,0,0,0,0,0,0,0,0,0,0,0,0,0,0,0,0,0,0,0,0,0,0,0,0,0,0,0,0,0,0,0,0,0,0,0,15.3,5.85,0.314
