Repository: jacobergzhou/Poisson-Ratio

File: Poisson_data_no_metal_07192019.csv (part 4 of 57)
,Code,Glass #,Author,Year,Trademark,Ag2O,AgI,Al,Al2O3,AlF3,AlN,As,As2O3,As2O5,As2S3,As2Se3,AsSe,B,B2O3,BaCl2,BaF2,BaO,BeF2,BeO,Bi2O3,BiCl3,Br,Ca,CaF2,CaO,Cd,CdCl2,CdF2,CdO,Ce2O3,CeF3,CeO2,Cl,Co3O4,CoO,Cr2O3,Cs2O,CsCl,CsF,Cu2O,CuO,Dy2O3,Er,Er2O3,ErF3,Eu,Eu2O3,EuF3,F,Fe,Fe2O3,FeO,Ga,Ga2O3,Ga2S3,Ga2Se3,GaF3,Gd2O3,GdF3,Ge,GeO2,GeS2,GeSe2,H2O,HfF4,HfO2,Hg,Ho2O3,I,InF3,K,K2O,K2S,K2SO4,KBr,KCl,KF,KHF2,La,La2O3,La2S3,LaF3,Li,Li2O,Li2S,Li2SO4,LiBr,LiCl,LiF,LiI,MgF2,MgO,Mn2O3,MnF2,MnO,MnO2,MoO2,MoO3,N,Na,Na2O,Na2S,Na2SO4,NaCl,NaF,NaPO3,Nb2O5,Nd,Nd2O3,NdF3,NH4NO3,NiO,O,OH,P,P2O5,Pb,PbCl2,PbF2,PbO,PdO,Pr2O3,Pr6O11,PrF3,Rb2O,RbF,Rh2O3,RuO2,S,Sb,Sb2O3,Sb2S3,Sc2O3,Se,Si,Si3N4,SiC,SiO2,Sm2O3,Sn,SnO,SnO2,SO2,SO3,Sr,SrCl2,SrF2,SrO,Ta2O3,Ta2O5,Tb2O3,TbF3,Te,TeO2,Th,ThF4,ThO2,TiO2,Tl,Tl2O,Tl2Se,TlSe,Tm2O3,U,U3O8,UO2,V,V2O5,VO6,WO3,Y,Y2O3,Yb2O3,YbF3,YF3,ZnCl2,ZnF2,ZnO,ZnSO4,ZrF4,ZrO2,Young's modulus E (GPa),Shear modulus G (GPa),Poisson's ratio v,Calculated Poisson,Percent Error
# 1573,36334,434227,Sharma G.,2009,nan,0,0,0,0,0,0,0,0,0,0,0,0,0,60,0,0,0,0,0,40,0,0,0,0,0,0,0,0,0,0,0,0,0,0,0,0,0,0,0,0,0,0,0,0,0,0,0,0,0,0,0,0,0,0,0,0,0,0,0,0,0,0,0,0,0,0,0,0,0,0,0,0,0,0,0,0,0,0,0,0,0,0,0,0,0,0,0,0,0,0,0,0,0,0,0,0,0,0,0,0,0,0,0,0,0,0,0,0,0,0,0,0,0,0,0,0,0,0,0,0,0,0,0,0,0,0,0,0,0,0,0,0,0,0,0,0,0,0,0,0,0,0,0,0,0,0,0,0,0,0,0,0,0,0,0,0,0,0,0,0,0,0,0,0,0,0,0,0,0,0,0,0,0,0,0,0,0,0,0,0,0,142,57,0.279,0.245614035,11.96629567
# 2068,28787,373210,Kodama M.,1999,nan,0,0,0,0,0,0,0,0,0,0,0,0,0,71.8,0,0,0,0,0,0,0,0,0,0,0,0,0,0,0,0,0,0,0,0,0,0,0,0,0,0,0,0,0,0,0,0,0,0,0,0,0,0,0,0,0,0,0,0,0,0,0,0,0,0,0,0,0,0,0,0,0,0,0,0,0,0,0,0,0,0,0,0,0,28.2,0,0,0,0,0,0,0,0,0,0,0,0,0,0,0,0,0,0,0,0,0,0,0,0,0,0,0,0,0,0,0,0,0,0,0,0,0,0,0,0,0,0,0,0,0,0,0,0,0,0,0,0,0,0,0,0,0,0,0,0,0,0,0,0,0,0,0,0,0,0,0,0,0,0,0,0,0,0,0,0,0,0,0,0,0,0,0,0,0,0,0,0,0,0,0,0,0,78,30,0.268,0.3,11.94029851
# 5247,14906,151852,Kumar V.R.,1997,nan,0,0,0,0,0,0,0,0,0,0,0,0,0,0,0,0,0,0,0,0,0,0,0,0,0,0,0,0,0,0,0,0,0,0,0,0,0,0,0,0,0,0,0,0,0,0,0,0,0,0,0,0,0,0,0,0,0,0,0,0,0,0,0,0,0,0,0,0,0,0,0,0,0,0,0,0,0,0,0,0,0,0,0,0,0,0,0,0,0,0,0,0,0,0,0,0,0,0,0,0,0,0,0,0,0,0,0,0,0,0,0,0,0,0,0,0,0,0,0,6.014152451,0,0,0,0,0,0,0,0,0,0,0,0,0,0,0,0,0,0,0,0,0,0,0,0,0,0,0,0,0,0,0,0,0,42.05404759,0,0,0,0,0,0,0,0,0,0,0,0,0,0,0,0,0,0,0,0,0,0,51.93179996,0,0,0,0,55.8,24.5,0.124,0.13877551,11.91573404
# 5102,32592,389343,Marzouk S.Y.,2007,nan,0,0,0,0,0,0,0,0,0,0,0,0,0,72.32355217,0,0,0,0,0,0,0,0,0,0,0,0,0,0,0,0,0,0,0,0,0,0,0,0,0,0,0,0,0,0,0,0,0,0,0,0,0,0,0,0,0,0,0,0,0,0,0,0,0,0,0,0,0,0,0,0,0,0,0,0,0,0,0,0,0,0,0,0,0,0,0,0,0,0,0,0,0,0,0,0,0,0,0,0,0,0,10.83202032,0,0,0,0,0,0,0,0,0,0,0,0,0,0,0,0,0,0,0,0,0,0,0,0,0,0,0,0,0,0,0,0,0,0,0,0,16.7603805,0,0,0,0,0,0,0,0,0,0,0,0,0,0,0,0,0,0,0,0.084047003,0,0,0,0,0,0,0,0,0,0,0,0,0,0,0,0,0,0,0,0,0,0,0,74.9,31.2,0.179,0.200320513,11.91090102
# 1503,28787,373197,Kodama M.,1999,nan,0,0,0,0,0,0,0,0,0,0,0,0,0,97.8,0,0,0,0,0,0,0,0,0,0,0,0,0,0,0,0,0,0,0,0,0,0,0,0,0,0,0,0,0,0,0,0,0,0,0,0,0,0,0,0,0,0,0,0,0,0,0,0,0,0,0,0,0,0,0,0,0,0,0,0,0,0,0,0,0,0,0,0,0,2.2,0,0,0,0,0,0,0,0,0,0,0,0,0,0,0,0,0,0,0,0,0,0,0,0,0,0,0,0,0,0,0,0,0,0,0,0,0,0,0,0,0,0,0,0,0,0,0,0,0,0,0,0,0,0,0,0,0,0,0,0,0,0,0,0,0,0,0,0,0,0,0,0,0,0,0,0,0,0,0,0,0,0,0,0,0,0,0,0,0,0,0,0,0,0,0,0,0,21,8,0.28,0.3125,11.60714286
# 1476,14883,141344,Coenen M.,1962,nan,0,0,0,0,0,0,0,0,0,0,0,0,0,0,0,0,0,0,0,0,0,0,0,0,0,0,0,0,0,0,0,0,0,0,0,0,0,0,0,0,0,0,0,0,0,0,0,0,0,0,0,0,0,0,0,0,0,0,0,0,0,0,0,0,0,0,0,0,0,0,0,0,0,0,0,0,0,0,0,0,0,0,0,0,0,0,0,0,0,0,0,0,0,0,0,0,0,0,0,0,33.3,0,0,0,0,0,0,0,0,0,0,0,0,0,0,0,0,0,0,0,0,0,0,0,0,0,0,0,0,0,0,0,0,0,0,0,0,66.7,0,0,0,0,0,0,0,0,0,0,0,0,0,0,0,0,0,0,0,0,0,0,0,0,0,0,0,0,0,0,0,0,0,0,0,0,0,0,0,0,0,0,0,51.9,20.8,0.28,0.247596154,11.5728022
# 5240,2828,40536,Shinkai N.,1981,nan,0,0,0,0,0,0,0,0,0,0,0,0,0,0,0,0,0,0,0,0,0,0,0,0,0,0,0,0,0,0,0,0,0,0,0,0,0,0,0,0,0,0,0,0,0,0,0,0,0,0,0,0,0,0,0,0,0,0,0,0,0,0,0,0,0,0,0,0,0,0,0,0,0,0,0,0,0,0,0,0,0,0,0,0,0,0,0,0,0,0,0,0,0,0,0,0,0,0,0,0,0,0,0,0,0,0,0,0,0,0,0,0,0,0,0,0,0,0,0,0,0,0,0,0,0,0,0,0,0,0,0,0,0,0,0,0,0,100,0,0,0,0,0,0,0,0,0,0,0,0,0,0,0,0,0,0,0,0,0,0,0,0,0,0,0,0,0,0,0,0,0,0,0,0,0,0,0,0,0,0,0,70.4,31.32,0.14,0.123882503,11.51249772
# 4183,2402,32839,Petrenko Yu.M.,1971,nan,0,0,0,0,0,0,0,0,0,0,0,0,0,0,0,0,0,0,0,0,0,0,0,0,0,0,0,0,0,0,0,0,0,0,0,0,0,0,0,0,0,0,0,0,0,0,0,0,0,0,2.5,0,0,0,0,0,0,0,0,0,0,0,0,0,0,0,0,0,0,0,0,0,0,0,0,0,0,0,0,0,0,0,0,0,0,0,0,0,0,0,0,0,0,0,0,0,0,0,0,0,20,0,0,0,0,0,0,0,0,0,0,0,0,0,0,0,0,0,0,0,0,0,0,0,0,0,0,0,0,0,0,0,0,0,0,0,0,77.5,0,0,0,0,0,0,0,0,0,0,0,0,0,0,0,0,0,0,0,0,0,0,0,0,0,0,0,0,0,0,0,0,0,0,0,0,0,0,0,0,0,0,0,65,25.99,0.225,0.250480954,11.32486854
# 85,38920,459687,Marzouk S.Y.,2010,nan,0,0,0,0,0,0,0,0,0,0,0,0,0,0,0,0,0,0,0,0,0,0,0,0,26.34,0,0,0,0,0,0,1.4,0,0,0,0,0,0,0,0,0,0,0,0,0,0,0,0,0,0,0,0,0,0,0,0,0,0,0,0,0,0,0,0,0,0,0,0,0,0,0,0,0,0,0,0,0,0,0,0,0,0,0,0,0,0,0,0,0,0,0,0,0,0,0,0,0,0,0,0,23.83,0,0,0,0,0,0,0,0,0,0,0,0,0,0,3.28,0,0,0,0,0,0,0,0,0,0,0,0,0,0,0,0,0,0,0,0,0,45.15,0,0,0,0,0,0,0,0,0,0,0,0,0,0,0,0,0,0,0,0,0,0,0,0,0,0,0,0,0,0,0,0,0,0,0,0,0,0,0,0,0,0,0,58,22,0.358,0.318181818,11.12239716
# 2942,39802,466083,Mohajerani A.,2012,nan,0,0,0,8,0,0,0,0,0,0,0,0,0,0,0,0,0,0,0,0,0,0,0,0,0,0,0,0,0,0,0,0,0,0,0,0,0,0,0,0,0,0,0,0,0,0,0,0,0,0,0,0,0,0,0,0,0,0,0,0,0,0,0,0,0,0,0,0,0,0,0,0,0,0,0,0,0,0,0,0,0,0,0,23,0,0,0,0,0,0,0,0,0,0,0,0,0,0,0,0,23,0,0,0,0,0,0,0,0,0,0,0,0,0,0,46,0,0,0,0,0,0,0,0,0,0,0,0,0,0,0,0,0,0,0,0,0,0,0,0,0,0,0,0,0,0,0,0,0,0,0,0,0,0,0,0,0,0,0,0,0,0,0,0,0,0,0,0,0,0,0,0,0,0,0,0,0,0,0,0,0,69,27,0.25,0.277777778,11.11111111
# 3973,38049,449148,Jindal R.,2011,nan,0,0,0,16.11700919,0,0,0,0,0,0,0,0,0,6.40998468,0,0,0,0,0,0,0,0,0,0,0,0,0,0,0,0,0,0,0,0,0,0,0,0,0,0,0,0,0,0,0,0,0,0,0,0,0,0,0,0,0,0,0,0,0,0,0,0,0,0,0,0,0,0,0,0,0,0,0,0,0,0,0,0,0,0,0,0,0,0,0,0,0,0,0,0,0,0,0,0,0,0,0,0,0,0,18.43834908,0,0,0,0,0,0,0,0,0,0,0,0,0,0,0,0,0,0,0,0,0,0,0,0,0,0,0,0,0,0,0,0,0,0,0,0,59.03465705,0,0,0,0,0,0,0,0,0,0,0,0,0,0,0,0,0,0,0,0,0,0,0,0,0,0,0,0,0,0,0,0,0,0,0,0,0,0,0,0,0,0,0,73.4,30.47,0.23,0.204463407,11.10286668
# 1393,35142,423420,Fukawa Y.,2008,nan,0,0,0,0,0,0,0,0,0,0,0,0,0,94,0,0,0,0,0,0,0,0,0,0,0,0,0,0,0,0,0,0,0,0,0,0,0,0,0,0,0,0,0,0,0,0,0,0,0,0,0,0,0,0,0,0,0,0,0,0,0,0,0,0,0,0,0,0,0,0,0,0,0,0,0,0,0,0,0,0,0,0,0,6,0,0,0,0,0,0,0,0,0,0,0,0,0,0,0,0,0,0,0,0,0,0,0,0,0,0,0,0,0,0,0,0,0,0,0,0,0,0,0,0,0,0,0,0,0,0,0,0,0,0,0,0,0,0,0,0,0,0,0,0,0,0,0,0,0,0,0,0,0,0,0,0,0,0,0,0,0,0,0,0,0,0,0,0,0,0,0,0,0,0,0,0,0,0,0,0,0,25,10,0.281,0.25,11.03202847
# 1966,14883,141345,Coenen M.,1962,nan,0,0,0,0,0,0,0,0,0,0,0,0,0,0,0,0,0,0,0,0,0,0,0,0,0,0,0,0,0,0,0,0,0,0,0,0,0,0,0,0,0,0,0,0,0,0,0,0,0,0,0,0,0,0,0,0,0,0,0,0,0,0,0,0,0,0,0,0,0,0,0,0,0,0,0,0,0,0,0,0,0,0,0,0,0,0,0,0,0,0,0,0,0,0,0,0,0,0,0,0,40,0,0,0,0,0,0,0,0,0,0,0,0,0,0,0,0,0,0,0,0,0,0,0,0,0,0,0,0,0,0,0,0,0,0,0,0,60,0,0,0,0,0,0,0,0,0,0,0,0,0,0,0,0,0,0,0,0,0,0,0,0,0,0,0,0,0,0,0,0,0,0,0,0,0,0,0,0,0,0,0,52.1,21,0.27,0.24047619,10.93474427
# 735,37927,448559,Gueguen Y.,2010,nan,0,0,0,0,0,0,0,0,0,0,0,0,0,0,0,0,0,0,0,0,0,0,24.9,0,0,0,0,0,0,0,0,0,0,0,0,0,0,0,0,0,0,0,0,0,0,0,0,0,0,0,0,0,0,0,0,0,0,0,0,0,0,0,0,0,0,0,0,0,0,0,0,0,0,0,0,0,0,0,0,0,0,0,0,0,0,0,0,0,0,0,0,0,0,0,0,0,0,0,15.4,0,0,0,0,0,0,0,0,0,0,0,0,0,40.4,0,0,0,0,0,0,0,0,0,0,0,0,0,0,0,0,0,0,0,0,0,19.3,0,0,0,0,0,0,0,0,0,0,0,0,0,0,0,0,0,0,0,0,0,0,0,0,0,0,0,0,0,0,0,0,0,0,0,0,0,0,0,0,0,0,0,0,0,0,110,43.4,0.3,0.267281106,10.906298
# 197,11123,44821,Matecki M.,1995,nan,0,0,0,0,0,0,0,0,0,0,0,0,0,0,0,13,0,0,0,0,0,0,0,0,0,0,33,17,0,0,0,0,0,0,0,0,0,0,0,0,0,0,0,0,0,0,0,0,0,0,0,0,0,0,0,0,0,0,0,0,0,0,0,0,0,0,0,0,0,0,0,0,0,0,0,0,3,0,0,0,0,0,0,0,0,0,0,0,0,0,0,0,0,0,0,0,0,0,0,0,0,0,0,0,34,0,0,0,0,0,0,0,0,0,0,0,0,0,0,0,0,0,0,0,0,0,0,0,0,0,0,0,0,0,0,0,0,0,0,0,0,0,0,0,0,0,0,0,0,0,0,0,0,0,0,0,0,0,0,0,0,0,0,0,0,0,0,0,0,0,0,0,0,0,0,0,0,0,0,0,0,30,11,0.328,0.363636364,10.86474501
# 3412,27916,370464,Baikova L.G.,2004,nan,0,0,0,16.673295,0,0,0,0,0,0,0,0,0,0,0,0,0,0,0,0,0,0,0,0,0,0,0,0,0,0,0,0,0,0,0,0,0,0,0,0,0,0,0,0,0,0,0,0,0,0,0,0,0,0,0,0,0,0,0,0,0,0,0,0,0,0,0,0,0,0,0,9.592852878,0,0,0,0,0,0,0,0,0,0,0,0,0,0,0,0,0,0,0,0,0,0,0,0,0,0,0,0,0,0,0,0,0,0,0,0,0.695100209,0,0,0,0,0,0,58.59981758,0,0,0,0,0,0,0,0,0,0,0,0,0,0,0,0,0,0,0,0,0,14.43893433,0,0,0,0,0,0,0,0,0,0,0,0,0,0,0,0,0,0,0,0,0,0,0,0,0,0,0,0,0,0,0,0,0,0,0,0,0,0,0,0,0,0,0,68,28,0.24,0.214285714,10.71428571
# 1447,9898,149249,Coenen M.,1961,nan,0,0,0,0,0,0,0,0,0,0,0,0,0,0,0,0,0,0,0,0,0,0,0,0,0,0,0,0,0,0,0,0,0,0,0,0,0,0,0,0,0,0,0,0,0,0,0,0,0,0,0,0,0,0,0,0,0,0,0,0,0,0,0,0,0,0,0,0,0,0,0,0,0,0,0,0,0,0,0,0,0,0,0,0,0,0,0,0,0,0,0,0,0,0,0,0,0,0,0,0,33.33333333,0,0,0,0,0,0,0,0,0,0,0,0,0,0,0,0,0,0,0,0,0,0,0,0,0,0,0,0,0,0,0,0,0,0,0,0,66.66666667,0,0,0,0,0,0,0,0,0,0,0,0,0,0,0,0,0,0,0,0,0,0,0,0,0,0,0,0,0,0,0,0,0,0,0,0,0,0,0,0,0,0,0,50,20,0.28,0.25,10.71428571
# 3324,25883,353309,Tille U.,1977,nan,0,0,0,0,0,0,10,0,0,0,0,0,0,0,0,0,0,0,0,0,0,0,0,0,0,0,0,0,0,0,0,0,0,0,0,0,0,0,0,0,0,0,0,0,0,0,0,0,0,0,0,0,0,0,0,0,0,0,0,30,0,0,0,0,0,0,0,0,0,0,0,0,0,0,0,0,0,0,0,0,0,0,0,0,0,0,0,0,0,0,0,0,0,0,0,0,0,0,0,0,0,0,0,0,0,0,0,0,0,0,0,0,0,0,0,0,0,0,0,0,0,0,0,0,0,0,0,0,0,0,0,0,0,60,0,0,0,0,0,0,0,0,0,0,0,0,0,0,0,0,0,0,0,0,0,0,0,0,0,0,0,0,0,0,0,0,0,0,0,0,0,0,0,0,0,0,0,0,0,0,0,17.5,7.2,0.241,0.215277778,10.67312125
# 3929,16508,354480,Le Bourhis E.,2000,nan,0,0,0,0.348027302,0,0,0,0,0,0,0,0,0,0,0,0,0,0,0,0,0,0,0,0,10.12467007,0,0,0,0,0,0,0,0,0,0,0,0,0,0,0,0,0,0,0,0,0,0,0,0,0,0,0,0,0,0,0,0,0,0,0,0,0,0,0,0,0,0,0,0,0,0,0,0,0,0,0,0,0,0,0,0,0,0,0,0,0,0,0,0,0,0,5.869552041,0,0,0,0,0,0,0,0,12.78669009,0,0,0,0,0,0,0,0,0,0,0,0,0,0,0,0,0,0,0,0,0,0,0,0,0,0,0,0,0,0,0,0,0,0,0,0,70.8710605,0,0,0,0,0,0,0,0,0,0,0,0,0,0,0,0,0,0,0,0,0,0,0,0,0,0,0,0,0,0,0,0,0,0,0,0,0,0,0,0,0,0,0,73,29.1,0.23,0.254295533,10.56327506
# 2599,35365,425186,Abd El Latif L.,2005,nan,0,0,0,0,0,0,0,0,0,0,0,0,0,44.5,0,0,0,0,0,0,0,0,0,0,0,0,0,0,0,0,0,0,0,0,0,0,0,0,0,0,0,0,0,0,0,0,0,0,0,0,0,0,0,0,0,0,0,0,0,0,0,0,0,0,0,0,0,0,0,0,0,0,0,0,0,0,0,0,0,0,0,0,0,0,0,0,0,0,0,0,0,0,0,0,0,0,0,0,0,0,8.8,0,0,0,0,0,0,0,0,0,0,0,0,0,0,0,0,0,0,0,0,0,0,0,0,0,0,0,0,0,0,0,0,0,0,0,0,46.7,0,0,0,0,0,0,0,0,0,0,0,0,0,0,0,0,0,0,0,0,0,0,0,0,0,0,0,0,0,0,0,0,0,0,0,0,0,0,0,0,0,0,0,44.5,18.09,0.257,0.229961305,10.52089316
# 1325,25883,353307,Tille U.,1977,nan,0,0,0,0,0,0,40,0,0,0,0,0,0,0,0,0,0,0,0,0,0,0,0,0,0,0,0,0,0,0,0,0,0,0,0,0,0,0,0,0,0,0,0,0,0,0,0,0,0,0,0,0,0,0,0,0,0,0,0,20,0,0,0,0,0,0,0,0,0,0,0,0,0,0,0,0,0,0,0,0,0,0,0,0,0,0,0,0,0,0,0,0,0,0,0,0,0,0,0,0,0,0,0,0,0,0,0,0,0,0,0,0,0,0,0,0,0,0,0,0,0,0,0,0,0,0,0,0,0,0,0,0,0,40,0,0,0,0,0,0,0,0,0,0,0,0,0,0,0,0,0,0,0,0,0,0,0,0,0,0,0,0,0,0,0,0,0,0,0,0,0,0,0,0,0,0,0,0,0,0,0,18.3,7.3,0.283,0.253424658,10.45065105
# 142,8859,81568,Sidkey M.A.,1995,nan,0,0,0,0,0,0,0,0,0,0,0,0,0,0,0,0,0,0,0,0,0,0,0,0,0,0,0,0,0,0,0,0,0,0,0,0,0,0,0,0,0,0,0,0,0,0,0,0,0,0,0,0,0,0,0,0,0,0,0,0,0,0,0,0,0,0,0,0,0,0,0,0,0,0,0,0,0,0,0,0,0,0,0,0,0,0,0,0,0,0,0,0,0,0,0,0,0,0,0,0,0,0,0,0,0,0,0,0,0,0,0,0,0,0,0,0,0,0,0,0,0,0,0,0,0,0,0,0,0,0,0,0,0,0,0,0,0,0,0,0,0,0,0,0,0,0,0,0,0,0,0,0,0,65,0,0,0,0,0,0,0,0,0,0,0,0,0,35,0,0,0,0,0,0,0,0,0,0,0,0,0,33.2,12.1,0.337,0.371900826,10.35632832
# 940,25883,353302,Tille U.,1977,nan,0,0,0,0,0,0,40,0,0,0,0,0,0,0,0,0,0,0,0,0,0,0,0,0,0,0,0,0,0,0,0,0,0,0,0,0,0,0,0,0,0,0,0,0,0,0,0,0,0,0,0,0,0,0,0,0,0,0,0,10,0,0,0,0,0,0,0,0,0,0,0,0,0,0,0,0,0,0,0,0,0,0,0,0,0,0,0,0,0,0,0,0,0,0,0,0,0,0,0,0,0,0,0,0,0,0,0,0,0,0,0,0,0,0,0,0,0,0,0,0,0,0,0,0,0,0,0,0,0,0,0,0,0,50,0,0,0,0,0,0,0,0,0,0,0,0,0,0,0,0,0,0,0,0,0,0,0,0,0,0,0,0,0,0,0,0,0,0,0,0,0,0,0,0,0,0,0,0,0,0,0,15.9,6.3,0.292,0.261904762,10.30658839
# 1844,35142,423428,Fukawa Y.,2008,nan,0,0,0,0,0,0,0,0,0,0,0,0,0,53,0,0,0,0,0,0,0,0,0,0,0,0,0,0,0,0,0,0,0,0,0,0,0,0,0,0,0,0,0,0,0,0,0,0,0,0,0,0,0,0,0,0,0,0,0,0,0,0,0,0,0,0,0,0,0,0,0,0,0,0,0,0,0,0,0,0,0,0,0,47,0,0,0,0,0,0,0,0,0,0,0,0,0,0,0,0,0,0,0,0,0,0,0,0,0,0,0,0,0,0,0,0,0,0,0,0,0,0,0,0,0,0,0,0,0,0,0,0,0,0,0,0,0,0,0,0,0,0,0,0,0,0,0,0,0,0,0,0,0,0,0,0,0,0,0,0,0,0,0,0,0,0,0,0,0,0,0,0,0,0,0,0,0,0,0,0,0,78,30,0.272,0.3,10.29411765
# 2757,3846,12323,Gan Fuxi,1959,nan,0,0,0,0,0,0,0,0,0,0,0,0,0,0,0,0,18,0,0,0,0,0,0,0,0,0,0,0,0,0,0,0,0,0,0,0,0,0,0,0,0,0,0,0,0,0,0,0,0,0,0,0,0,0,0,0,0,0,0,0,0,0,0,0,0,0,0,0,0,0,0,0,0,0,0,0,0,0,0,0,0,0,0,0,0,0,0,0,0,0,0,0,0,0,0,0,0,0,0,0,12,0,0,0,0,0,0,0,0,0,0,0,0,0,0,0,0,0,0,0,0,0,0,0,0,0,0,0,0,0,0,0,0,0,0,0,0,70,0,0,0,0,0,0,0,0,0,0,0,0,0,0,0,0,0,0,0,0,0,0,0,0,0,0,0,0,0,0,0,0,0,0,0,0,0,0,0,0,0,0,0,73.6,30.01,0.252,0.226257914,10.21511348
# 3185,25303,303494,Hilton A.R.,1975,nan,0,0,0,0,0,0,3,0,0,0,0,0,0,0,0,0,0,0,0,0,0,0,0,0,0,0,0,0,0,0,0,0,0,0,0,0,0,0,0,0,0,0,0,0,0,0,0,0,0,0,0,0,0,0,0,0,0,0,0,37,0,0,0,0,0,0,0,0,0,0,0,0,0,0,0,0,0,0,0,0,0,0,0,0,0,0,0,0,0,0,0,0,0,0,0,0,0,0,0,0,0,0,0,0,0,0,0,0,0,0,0,0,0,0,0,0,0,0,0,0,0,0,0,0,0,0,0,0,60,0,0,0,0,0,0,0,0,0,0,0,0,0,0,0,0,0,0,0,0,0,0,0,0,0,0,0,0,0,0,0,0,0,0,0,0,0,0,0,0,0,0,0,0,0,0,0,0,0,0,0,0,23.2,9.515,0.244,0.219127693,10.1935684
# 2105,35142,423427,Fukawa Y.,2008,nan,0,0,0,0,0,0,0,0,0,0,0,0,0,56,0,0,0,0,0,0,0,0,0,0,0,0,0,0,0,0,0,0,0,0,0,0,0,0,0,0,0,0,0,0,0,0,0,0,0,0,0,0,0,0,0,0,0,0,0,0,0,0,0,0,0,0,0,0,0,0,0,0,0,0,0,0,0,0,0,0,0,0,0,44,0,0,0,0,0,0,0,0,0,0,0,0,0,0,0,0,0,0,0,0,0,0,0,0,0,0,0,0,0,0,0,0,0,0,0,0,0,0,0,0,0,0,0,0,0,0,0,0,0,0,0,0,0,0,0,0,0,0,0,0,0,0,0,0,0,0,0,0,0,0,0,0,0,0,0,0,0,0,0,0,0,0,0,0,0,0,0,0,0,0,0,0,0,0,0,0,0,88,34,0.267,0.294117647,10.15642212
# 391,26065,354056,Melnichenko T.N,2002,nan,0,0,0,0,0,0,24,0,0,0,0,0,0,0,0,0,0,0,0,0,0,0,0,0,0,0,0,0,0,0,0,0,0,0,0,0,0,0,0,0,0,0,0,0,0,0,0,0,0,0,0,0,0,0,0,0,0,0,0,0,0,0,0,0,0,0,0,0,0,0,0,0,0,0,0,0,0,0,0,0,0,0,0,0,0,0,0,0,0,0,0,0,0,0,0,0,0,0,0,0,0,0,0,0,0,0,0,0,0,0,0,0,60,0,0,0,0,0,0,0,0,0,0,0,0,0,0,0,0,16,0,0,0,0,0,0,0,0,0,0,0,0,0,0,0,0,0,0,0,0,0,0,0,0,0,0,0,0,0,0,0,0,0,0,0,0,0,0,0,0,0,0,0,0,0,0,0,0,0,0,0,26.7,9.94,0.312,0.34305835,9.954599391
# 2012,36508,435873,Sokolov I.A.,2003,nan,0,0,0,0,0,0,0,0,0,0,0,0,0,0,0,0,0,0,0,0,0,0,0,0,0,0,0,0,0,0,0,0,0,0,0,0,0,0,0,0,0,0,0,0,0,0,0,0,0,0,0,0,0,0,0,0,0,0,0,0,0,0,0,0,0,0,0,0,0,0,0,0,0,0,0,0,0,0,0,0,0,0,0,40,0,20,0,0,0,0,0,0,0,0,0,0,0,0,0,0,0,0,0,0,0,0,0,0,0,0,0,0,0,0,0,40,0,0,0,0,0,0,0,0,0,0,0,0,0,0,0,0,0,0,0,0,0,0,0,0,0,0,0,0,0,0,0,0,0,0,0,0,0,0,0,0,0,0,0,0,0,0,0,0,0,0,0,0,0,0,0,0,0,0,0,0,0,0,0,0,0,52.9,20.4,0.27,0.296568627,9.840232389
# 2296,25883,353312,Tille U.,1977,nan,0,0,0,0,0,0,40,0,0,0,0,0,0,0,0,0,0,0,0,0,0,0,0,0,0,0,0,0,0,0,0,0,0,0,0,0,0,0,0,0,0,0,0,0,0,0,0,0,0,0,0,0,0,0,0,0,0,0,0,30,0,0,0,0,0,0,0,0,0,0,0,0,0,0,0,0,0,0,0,0,0,0,0,0,0,0,0,0,0,0,0,0,0,0,0,0,0,0,0,0,0,0,0,0,0,0,0,0,0,0,0,0,0,0,0,0,0,0,0,0,0,0,0,0,0,0,0,0,0,0,0,0,0,30,0,0,0,0,0,0,0,0,0,0,0,0,0,0,0,0,0,0,0,0,0,0,0,0,0,0,0,0,0,0,0,0,0,0,0,0,0,0,0,0,0,0,0,0,0,0,0,29.9,12.1,0.261,0.23553719,9.755865869
# 1078,29512,383155,Osipov A.B.,1983,nan,0,0,0,0,0,0,0,0,0,0,0,0,0,0,0,0,0,0,0,0,0,0,0,0,0,0,0,0,0,0,0,0,0,0,0,0,0,0,0,0,0,0,0,0,0,0,0,0,0,0,0,0,0,0,0,0,0,0,0,0,0,0,0,0,0,0,0,0,0,0,0,0,0,0,0,0,0,0,0,0,0,0,0,0,0,0,70,0,0,0,0,0,0,0,0,0,0,0,0,0,0,0,0,0,0,0,0,0,0,0,0,0,0,0,0,30,0,0,0,0,0,0,0,0,0,0,0,0,0,0,0,0,0,0,0,0,0,0,0,0,0,0,0,0,0,0,0,0,0,0,0,0,0,0,0,0,0,0,0,0,0,0,0,0,0,0,0,0,0,0,0,0,0,0,0,0,0,0,0,0,0,53,21,0.29,0.261904762,9.688013136
# 1403,3097,240,Nemilov S.V.,1973,nan,0,0,0,0,0,0,0,0,0,0,0,0,0,0,0,0,0,0,0,0,0,0,0,0,0,0,0,0,0,0,0,0,0,0,0,0,0,0,0,0,0,0,0,0,0,0,0,0,0,0,0,0,0,0,0,0,0,0,0,0,0,0,0,0,0,0,0,0,0,0,0,0,0,0,0,0,0,0,0,0,0,0,0,0,0,0,0,0,0,0,0,0,0,0,0,0,0,0,0,0,0,0,0,0,0,0,0,0,0,0,0,0,0,0,0,0,0,0,0,0,0,0,0,0,0,0,0,0,0,0,0,0,0,0,0,0,0,48.38,0,0,0,0,0,0,0,0,0,0,0,0,0,0,0,0,0,0,0,0,0,51.62,0,0,0,0,0,0,0,0,0,0,0,0,0,0,0,0,0,0,0,0,0,22,8.779,0.28,0.25299009,9.646396433
# 2124,7347,93929,Shinkai N.,1981,nan,0,0,0,0,0,0,0,0,0,0,0,0,0,50,0,0,0,0,0,0,0,0,0,0,0,0,0,0,0,0,0,0,0,0,0,0,0,0,0,0,0,0,0,0,0,0,0,0,0,0,0,0,0,0,0,0,0,0,0,0,0,0,0,0,0,0,0,0,0,0,0,0,0,0,0,0,0,0,0,0,0,0,0,0,0,0,0,0,0,0,0,0,0,0,0,0,0,0,0,0,0,0,0,0,0,0,0,0,0,0,0,0,0,0,0,0,0,0,0,12.5,0,0,0,0,0,0,0,0,0,0,0,0,0,0,0,0,0,0,0,0,0,0,0,0,0,0,0,0,0,0,0,0,0,0,0,0,0,0,0,0,0,0,0,0,0,0,0,0,0,0,0,0,0,0,0,0,0,37.5,0,0,0,83.6,33.7,0.266,0.240356083,9.640570268
# 1001,7473,56220,Pronkin A.A.,1980,nan,0,0,0,0,0,0,0,0,0,0,0,0,0,0,0,0,39.39477517,0,0,0,0,0,0,0,0,0,0,0,0,0,0,0,0,0,0,0,0,0,0,0,0,0,0,0,0,0,0,0,0,0,0,0,0,0,0,0,0,0,0,0,0,0,0,0,0,0,0,0,0,0,0,0,0,0,0,0,0,0,0,0,0,0,0,0,0,0,0,0,0,0,21.21044966,0,0,0,0,0,0,0,0,0,0,0,0,0,0,0,0,0,0,0,0,0,0,0,0,39.39477517,0,0,0,0,0,0,0,0,0,0,0,0,0,0,0,0,0,0,0,0,0,0,0,0,0,0,0,0,0,0,0,0,0,0,0,0,0,0,0,0,0,0,0,0,0,0,0,0,0,0,0,0,0,0,0,0,0,0,0,0,0,0,0,0,0,60.6,24,0.29,0.2625,9.482758621
# 2005,35049,422826,Gowda V.C.V.,2004,nan,0,0,0,0,0,0,0,0,0,0,0,0,0,75,0,0,0,0,0,0,0,0,0,0,0,0,0,0,0,0,0,0,0,0,0,0,0,0,0,0,0,0,0,0,0,0,0,0,0,0,0,0,0,0,0,0,0,0,0,0,0,0,0,0,0,0,0,0,0,0,0,0,0,0,0,0,0,0,0,0,0,0,0,5,0,0,0,0,0,0,0,0,0,0,0,0,0,0,0,0,0,0,0,0,0,0,0,0,0,0,0,0,0,0,0,0,0,0,0,20,0,0,0,0,0,0,0,0,0,0,0,0,0,0,0,0,0,0,0,0,0,0,0,0,0,0,0,0,0,0,0,0,0,0,0,0,0,0,0,0,0,0,0,0,0,0,0,0,0,0,0,0,0,0,0,0,0,0,0,0,0,57,22,0.27,0.295454545,9.427609428
# 3898,5838,92878,Damodaran K.V.,1989,nan,0,0,0,0,0,0,0,0,0,0,0,0,0,0,0,0,0,0,0,0,0,0,0,0,0,0,0,0,0,0,0,0,0,0,0,0,0,0,0,0,0,0,0,0,0,0,0,0,0,0,0,0,0,0,0,0,0,0,0,0,0,0,0,0,0,0,0,0,0,0,0,0,0,0,0,0,0,0,0,0,0,0,0,0,0,0,0,0,0,0,0,0,0,0,0,0,0,0,0,0,0,0,0,0,0,0,0,0,0,0,0,0,0,0,0,20,0,0,0,10,0,0,0,0,0,0,0,0,0,0,0,0,0,0,0,0,0,0,0,0,0,0,0,0,0,0,0,0,0,0,0,0,0,0,0,0,0,0,0,0,0,0,0,0,0,0,0,0,0,70,0,0,0,0,0,0,0,0,0,0,0,75.1,30,0.23,0.251666667,9.420289855
# 953,7473,56223,Pronkin A.A.,1980,nan,0,0,0,0,0,0,0,0,0,0,0,0,0,0,0,0,31.03480276,0,0,0,0,0,0,0,0,0,0,0,0,0,0,0,0,0,0,0,0,0,0,0,0,0,0,0,0,0,0,0,0,0,0,0,0,0,0,0,0,0,0,0,0,0,0,0,0,0,0,0,0,0,0,0,0,0,0,0,0,0,0,0,0,0,0,0,0,0,0,0,0,0,37.93039448,0,0,0,0,0,0,0,0,0,0,0,0,0,0,0,0,0,0,0,0,0,0,0,0,31.03480276,0,0,0,0,0,0,0,0,0,0,0,0,0,0,0,0,0,0,0,0,0,0,0,0,0,0,0,0,0,0,0,0,0,0,0,0,0,0,0,0,0,0,0,0,0,0,0,0,0,0,0,0,0,0,0,0,0,0,0,0,0,0,0,0,0,73.8,29.2,0.291,0.26369863,9.381914042
# 386,3097,79,Nemilov S.V.,1973,nan,0,0,0,0,0,0,0,0,0,0,0,0,0,0,0,0,0,0,0,0,0,0,0,0,0,0,0,0,0,0,0,0,0,0,0,0,0,0,0,0,0,0,0,0,0,0,0,0,0,0,0,0,0,0,0,0,0,0,0,0,0,0,0,0,0,0,0,0,0,0,0,0,0,0,0,0,0,0,0,0,0,0,0,0,0,0,0,0,0,0,0,0,0,0,0,0,0,0,0,0,0,0,0,0,0,0,0,0,0,0,0,0,0,0,0,0,0,0,0,0,0,0,0,0,0,0,0,0,0,0,0,0,0,0,0,0,0,53,0,0,0,0,0,0,0,0,0,0,0,0,0,0,0,0,0,0,0,0,0,47,0,0,0,0,0,0,0,0,0,0,0,0,0,0,0,0,0,0,0,0,0,22.7,8.848,0.312,0.282775769,9.366740854
# 823,7464,171160,Gurjev N.V.,1988,nan,0,0,0,0,4,0,0,0,0,0,0,0,0,0,0,19,0,0,0,0,0,0,0,0,0,0,0,0,0,0,0,0,0,0,0,0,0,0,15,0,0,0,0,0,0,0,0,0,0,0,0,0,0,0,0,0,0,0,0,0,0,0,0,0,0,0,0,0,0,0,0,0,0,0,0,0,0,0,0,0,0,5,0,0,0,0,0,0,0,0,0,0,0,0,0,0,0,0,0,0,0,0,0,0,0,0,0,0,0,0,0,0,0,0,0,0,0,0,0,0,0,0,0,0,0,0,0,0,0,0,0,0,0,0,0,0,0,0,0,0,0,0,0,0,0,0,0,0,0,0,0,0,0,0,0,0,0,0,0,0,0,0,0,0,0,0,0,0,0,0,0,0,0,0,0,0,0,0,0,57,0,45,17,0.296,0.323529412,9.300476948
# 2387,29015,381947,Gowda V.C.V.,2005,nan,0,0,0,0,0,0,0,0,0,0,0,0,0,95,0,0,0,0,0,0,0,0,0,0,0,0,0,0,0,0,0,0,0,0,0,0,0,0,0,0,0,0,0,0,0,0,0,0,0,0,0,0,0,0,0,0,0,0,0,0,0,0,0,0,0,0,0,0,0,0,0,0,0,0,0,0,0,0,0,0,0,0,0,5,0,0,0,0,0,0,0,0,0,0,0,0,0,0,0,0,0,0,0,0,0,0,0,0,0,0,0,0,0,0,0,0,0,0,0,0,0,0,0,0,0,0,0,0,0,0,0,0,0,0,0,0,0,0,0,0,0,0,0,0,0,0,0,0,0,0,0,0,0,0,0,0,0,0,0,0,0,0,0,0,0,0,0,0,0,0,0,0,0,0,0,0,0,0,0,0,0,21.8,8.49,0.26,0.283863369,9.178218719
# 2940,39802,466076,Mohajerani A.,2012,nan,0,0,0,0,0,0,0,0,0,0,0,0,0,0,0,0,0,0,0,0,0,0,0,0,0,0,0,0,0,0,0,0,0,0,0,0,0,0,0,0,0,0,0,0,0,0,0,0,0,0,0,0,0,0,0,0,0,0,0,0,0,0,0,0,0,0,0,0,0,0,0,0,0,0,0,0,0,0,0,0,0,0,0,40,0,0,0,0,0,0,0,0,0,0,0,0,0,0,0,0,0,0,0,0,0,0,0,0,0,0,0,0,0,0,0,0,0,0,0,0,0,0,0,0,0,0,0,0,0,0,0,0,0,0,0,0,0,60,0,0,0,0,0,0,0,0,0,0,0,0,0,0,0,0,0,0,0,0,0,0,0,0,0,0,0,0,0,0,0,0,0,0,0,0,0,0,0,0,0,0,0,84,33,0.25,0.272727273,9.090909091
# 600,7473,56215,Pronkin A.A.,1980,nan,0,0,0,0,0,0,0,0,0,0,0,0,0,0,0,0,47.36849579,0,0,0,0,0,0,0,0,0,0,0,0,0,0,0,0,0,0,0,0,0,0,0,0,0,0,0,0,0,0,0,0,0,0,0,0,0,0,0,0,0,0,0,0,0,0,0,0,0,0,0,0,0,0,0,0,0,0,0,0,0,0,0,0,0,0,0,0,0,0,0,0,0,5.263008421,0,0,0,0,0,0,0,0,0,0,0,0,0,0,0,0,0,0,0,0,0,0,0,0,47.36849579,0,0,0,0,0,0,0,0,0,0,0,0,0,0,0,0,0,0,0,0,0,0,0,0,0,0,0,0,0,0,0,0,0,0,0,0,0,0,0,0,0,0,0,0,0,0,0,0,0,0,0,0,0,0,0,0,0,0,0,0,0,0,0,0,0,49.2,19.3,0.302,0.274611399,9.069073191
# 1166,11123,44818,Matecki M.,1995,nan,0,0,0,0,3,0,0,0,0,0,0,0,0,0,0,20,0,0,0,0,0,0,0,0,0,0,0,0,0,0,0,0,0,0,0,0,0,0,0,0,0,0,0,0,0,0,0,0,0,0,0,0,0,0,0,0,0,0,0,0,0,0,0,0,0,0,0,0,0,0,0,0,0,0,0,0,0,0,0,0,0,4,0,0,0,0,0,0,0,0,0,0,0,0,0,0,0,0,0,0,0,0,0,0,20,0,0,0,0,0,0,0,0,0,0,0,0,0,0,0,0,0,0,0,0,0,0,0,0,0,0,0,0,0,0,0,0,0,0,0,0,0,0,0,0,0,0,0,0,0,0,0,0,0,0,0,0,0,0,0,0,0,0,0,0,0,0,0,0,0,0,0,0,0,0,0,0,0,0,53,0,53,21,0.288,0.261904762,9.060846561
# 1598,25883,353310,Tille U.,1977,nan,0,0,0,0,0,0,20,0,0,0,0,0,0,0,0,0,0,0,0,0,0,0,0,0,0,0,0,0,0,0,0,0,0,0,0,0,0,0,0,0,0,0,0,0,0,0,0,0,0,0,0,0,0,0,0,0,0,0,0,30,0,0,0,0,0,0,0,0,0,0,0,0,0,0,0,0,0,0,0,0,0,0,0,0,0,0,0,0,0,0,0,0,0,0,0,0,0,0,0,0,0,0,0,0,0,0,0,0,0,0,0,0,0,0,0,0,0,0,0,0,0,0,0,0,0,0,0,0,0,0,0,0,0,50,0,0,0,0,0,0,0,0,0,0,0,0,0,0,0,0,0,0,0,0,0,0,0,0,0,0,0,0,0,0,0,0,0,0,0,0,0,0,0,0,0,0,0,0,0,0,0,21.3,8.5,0.278,0.252941176,9.013965298
# 4784,41095,480286,Sidek H.A.A.,2008,nan,0,0,0,0,0,0,0,0,0,0,0,0,0,60,0,0,0,0,0,40,0,0,0,0,0,0,0,0,0,0,0,0,0,0,0,0,0,0,0,0,0,0,0,0,0,0,0,0,0,0,0,0,0,0,0,0,0,0,0,0,0,0,0,0,0,0,0,0,0,0,0,0,0,0,0,0,0,0,0,0,0,0,0,0,0,0,0,0,0,0,0,0,0,0,0,0,0,0,0,0,0,0,0,0,0,0,0,0,0,0,0,0,0,0,0,0,0,0,0,0,0,0,0,0,0,0,0,0,0,0,0,0,0,0,0,0,0,0,0,0,0,0,0,0,0,0,0,0,0,0,0,0,0,0,0,0,0,0,0,0,0,0,0,0,0,0,0,0,0,0,0,0,0,0,0,0,0,0,0,0,0,66.5,28,0.206,0.1875,8.980582524
# 415,9324,83150,Izumitani T.,1987,nan,0,0,0,0,30.2,0,0,0,0,0,0,0,0,0,0,10.6,0,0,0,0,0,0,0,20.2,0,0,0,0,0,0,0,0,0,0,0,0,0,0,0,0,0,0,0,0,0,0,0,0,0,0,0,0,0,0,0,0,0,0,0,0,0,0,0,0,0,0,0,0,0,0,0,0,0,0,0,0,0,0,0,0,0,0,0,0,0,0,0,0,0,0,3.5,0,0,0,0,0,0,0,0,0,0,0,0,0,3.8,0,0,0,0,0,0,0,0,0,0,0,0,0,0,0,0,0,0,0,0,0,0,0,0,0,0,0,0,0,0,0,0,0,0,0,0,0,0,0,0,0,13.2,0,0,0,0,0,0,0,0,0,0,0,0,0,0,0,0,0,0,0,0,0,0,0,0,0,0,0,8.3,0,0,0,0,10.2,0,63.7,23.81,0.31,0.337673247,8.926853721
# 1164,7473,56224,Pronkin A.A.,1980,nan,0,0,0,0,0,0,0,0,0,0,0,0,0,0,0,0,28.57061288,0,0,0,0,0,0,0,0,0,0,0,0,0,0,0,0,0,0,0,0,0,0,0,0,0,0,0,0,0,0,0,0,0,0,0,0,0,0,0,0,0,0,0,0,0,0,0,0,0,0,0,0,0,0,0,0,0,0,0,0,0,0,0,0,0,0,0,0,0,0,0,0,0,42.85877424,0,0,0,0,0,0,0,0,0,0,0,0,0,0,0,0,0,0,0,0,0,0,0,0,28.57061288,0,0,0,0,0,0,0,0,0,0,0,0,0,0,0,0,0,0,0,0,0,0,0,0,0,0,0,0,0,0,0,0,0,0,0,0,0,0,0,0,0,0,0,0,0,0,0,0,0,0,0,0,0,0,0,0,0,0,0,0,0,0,0,0,0,77,30.5,0.288,0.262295082,8.925318761
# 1932,7857,74385,Patel N.D.,1983,nan,0,0,0,0,0,0,0,0,0,0,0,0,0,0,0,0,0,0,0,0,0,0,0,0,0,0,0,0,0,0,0,0,0,0,0,0,0,0,0,0,0,0,0,0,0,0,0,0,0,0,0,0,0,0,0,0,0,0,0,0,0,0,0,15.2,0,0,0,0,0,0,0,0,0,0,0,0,0,0,0,0,0,0,0,0,0,0,0,0,0,0,0,0,0,0,0,0,0,0,0,0,0,0,0,0,0,0,0,0,0,0,0,0,0,0,0,84.8,0,0,0,0,0,0,0,0,0,0,0,0,0,0,0,0,0,0,0,0,0,0,0,0,0,0,0,0,0,0,0,0,0,0,0,0,0,0,0,0,0,0,0,0,0,0,0,0,0,0,0,0,0,0,0,0,0,0,0,0,0,0,0,0,0,25.1,9.7,0.27,0.293814433,8.820160367
# 665,7473,56216,Pronkin A.A.,1980,nan,0,0,0,0,0,0,0,0,0,0,0,0,0,0,0,0,45.94599595,0,0,0,0,0,0,0,0,0,0,0,0,0,0,0,0,0,0,0,0,0,0,0,0,0,0,0,0,0,0,0,0,0,0,0,0,0,0,0,0,0,0,0,0,0,0,0,0,0,0,0,0,0,0,0,0,0,0,0,0,0,0,0,0,0,0,0,0,0,0,0,0,0,8.108008108,0,0,0,0,0,0,0,0,0,0,0,0,0,0,0,0,0,0,0,0,0,0,0,0,45.94599595,0,0,0,0,0,0,0,0,0,0,0,0,0,0,0,0,0,0,0,0,0,0,0,0,0,0,0,0,0,0,0,0,0,0,0,0,0,0,0,0,0,0,0,0,0,0,0,0,0,0,0,0,0,0,0,0,0,0,0,0,0,0,0,0,0,51.2,20.1,0.3,0.273631841,8.789386401
# 1756,28787,373201,Kodama M.,1999,nan,0,0,0,0,0,0,0,0,0,0,0,0,0,89.6,0,0,0,0,0,0,0,0,0,0,0,0,0,0,0,0,0,0,0,0,0,0,0,0,0,0,0,0,0,0,0,0,0,0,0,0,0,0,0,0,0,0,0,0,0,0,0,0,0,0,0,0,0,0,0,0,0,0,0,0,0,0,0,0,0,0,0,0,0,10.4,0,0,0,0,0,0,0,0,0,0,0,0,0,0,0,0,0,0,0,0,0,0,0,0,0,0,0,0,0,0,0,0,0,0,0,0,0,0,0,0,0,0,0,0,0,0,0,0,0,0,0,0,0,0,0,0,0,0,0,0,0,0,0,0,0,0,0,0,0,0,0,0,0,0,0,0,0,0,0,0,0,0,0,0,0,0,0,0,0,0,0,0,0,0,0,0,0,35,14,0.274,0.25,8.759124088
# 909,7473,56221,Pronkin A.A.,1980,nan,0,0,0,0,0,0,0,0,0,0,0,0,0,0,0,0,37.5,0,0,0,0,0,0,0,0,0,0,0,0,0,0,0,0,0,0,0,0,0,0,0,0,0,0,0,0,0,0,0,0,0,0,0,0,0,0,0,0,0,0,0,0,0,0,0,0,0,0,0,0,0,0,0,0,0,0,0,0,0,0,0,0,0,0,0,0,0,0,0,0,0,25,0,0,0,0,0,0,0,0,0,0,0,0,0,0,0,0,0,0,0,0,0,0,0,0,37.5,0,0,0,0,0,0,0,0,0,0,0,0,0,0,0,0,0,0,0,0,0,0,0,0,0,0,0,0,0,0,0,0,0,0,0,0,0,0,0,0,0,0,0,0,0,0,0,0,0,0,0,0,0,0,0,0,0,0,0,0,0,0,0,0,0,64.4,25.4,0.293,0.267716535,8.629168794
# 3887,292,21064,Karapetyan G.O.,1980,nan,0,0,0,17.35135913,0,0,0,0,0,0,0,0,0,0,0,0,0,0,0,0,0,0,0,0,0,0,0,0,0,0,0,0,0,0,0,0,0,0,0,0,0,0,0,0,0,0,0,0,0,0,0,0,0,0,0,0,0,0,0,0,0,0,0,0,0,0,0,0,0,0,0,0,0,0,0,0,0,0,0,0,0,0,0,16.28172919,0,0,0,0,0,0,0,0,0,0,0,0,0,0,0,0,0,0,0,0,0,0,0,0,0,0,0,0,0,0,0,0,0,0,0,0,0,0,0,0,0,0,0,0,0,0,0,0,0,0,0,0,0,62.57008687,0,0,0,0,0,0,0,0,0,0,0,0,0,0,0,0,0,0,0,3.79682481,0,0,0,0,0,0,0,0,0,0,0,0,0,0,0,0,0,0,0,0,0,0,0,85.2,35.2,0.23,0.210227273,8.596837945
# 4063,3863,12536,Manghnani M.H.,1972,nan,0,0,0,0,0,0,0,0,0,0,0,0,0,0,0,0,0,0,0,0,0,0,0,0,0,0,0,0,0,0,0,0,0,0,0,0,0,0,0,0,0,0,0,0,0,0,0,0,0,0,0,0,0,0,0,0,0,0,0,0,0,0,0,0,0,0,0,0,0,0,0,0,0,0,0,0,0,0,0,0,0,0,0,0,0,0,0,0,0,0,0,0,0,0,0,0,0,0,0,0,17.5,0,0,0,0,0,0,0,0,0,0,0,0,0,0,0,0,0,0,0,0,0,0,0,0,0,0,0,0,0,0,0,0,0,0,0,0,57.5,0,0,0,0,0,0,0,0,0,0,0,0,0,0,0,0,0,0,0,25,0,0,0,0,0,0,0,0,0,0,0,0,0,0,0,0,0,0,0,0,0,0,0,84.7,35.03,0.228,0.208963745,8.349234491
# 1196,7473,56226,Pronkin A.A.,1980,nan,0,0,0,0,0,0,0,0,0,0,0,0,0,0,0,0,23.07603388,0,0,0,0,0,0,0,0,0,0,0,0,0,0,0,0,0,0,0,0,0,0,0,0,0,0,0,0,0,0,0,0,0,0,0,0,0,0,0,0,0,0,0,0,0,0,0,0,0,0,0,0,0,0,0,0,0,0,0,0,0,0,0,0,0,0,0,0,0,0,0,0,0,53.84793224,0,0,0,0,0,0,0,0,0,0,0,0,0,0,0,0,0,0,0,0,0,0,0,0,23.07603388,0,0,0,0,0,0,0,0,0,0,0,0,0,0,0,0,0,0,0,0,0,0,0,0,0,0,0,0,0,0,0,0,0,0,0,0,0,0,0,0,0,0,0,0,0,0,0,0,0,0,0,0,0,0,0,0,0,0,0,0,0,0,0,0,0,82.1,32.5,0.287,0.263076923,8.335566872
# 4908,32592,389344,Marzouk S.Y.,2007,nan,0,0,0,0,0,0,0,0,0,0,0,0,0,72.3524,0,0,0,0,0,0,0,0,0,0,0,0,0,0,0,0,0,0,0,0,0,0.04419,0,0,0,0,0,0,0,0,0,0,0,0,0,0,0,0,0,0,0,0,0,0,0,0,0,0,0,0,0,0,0,0,0,0,0,0,0,0,0,0,0,0,0,0,0,0,0,0,0,0,0,0,0,0,0,0,0,0,0,0,0,0,0,0,10.83634,0,0,0,0,0,0,0,0,0,0,0,0,0,0,0,0,0,0,0,0,0,0,0,0,0,0,0,0,0,0,0,0,0,0,0,0,16.76707,0,0,0,0,0,0,0,0,0,0,0,0,0,0,0,0,0,0,0,0,0,0,0,0,0,0,0,0,0,0,0,0,0,0,0,0,0,0,0,0,0,0,0,74.7,30.7,0.2,0.216612378,8.306188925
# 1647,28787,373199,Kodama M.,1999,nan,0,0,0,0,0,0,0,0,0,0,0,0,0,93.8,0,0,0,0,0,0,0,0,0,0,0,0,0,0,0,0,0,0,0,0,0,0,0,0,0,0,0,0,0,0,0,0,0,0,0,0,0,0,0,0,0,0,0,0,0,0,0,0,0,0,0,0,0,0,0,0,0,0,0,0,0,0,0,0,0,0,0,0,0,6.2,0,0,0,0,0,0,0,0,0,0,0,0,0,0,0,0,0,0,0,0,0,0,0,0,0,0,0,0,0,0,0,0,0,0,0,0,0,0,0,0,0,0,0,0,0,0,0,0,0,0,0,0,0,0,0,0,0,0,0,0,0,0,0,0,0,0,0,0,0,0,0,0,0,0,0,0,0,0,0,0,0,0,0,0,0,0,0,0,0,0,0,0,0,0,0,0,0,26,10,0.277,0.3,8.303249097
# 5059,27734,359599,Deriano S.,2004,nan,0,0,0,2,0,0,0,0,0,0,0,0,0,0,0,0,0,0,0,0,0,0,0,0,2.5,0,0,0,0,0,0,0,0,0,0,0,0,0,0,0,0,0,0,0,0,0,0,0,0,0,0,0,0,0,0,0,0,0,0,0,0,0,0,0,0,0,0,0,0,0,0,0,0,0,0,0,0,0,0,0,0,0,0,0,0,0,0,0,0,0,0,2.5,0,0,0,0,0,0,0,0,15,0,0,0,0,0,0,0,0,0,0,0,0,0,0,0,0,0,0,0,0,0,0,0,0,0,0,0,0,0,0,0,0,0,0,0,0,78,0,0,0,0,0,0,0,0,0,0,0,0,0,0,0,0,0,0,0,0,0,0,0,0,0,0,0,0,0,0,0,0,0,0,0,0,0,0,0,0,0,0,0,68.3,28.4,0.187,0.202464789,8.269940499
# 90,38920,459688,Marzouk S.Y.,2010,nan,0,0,0,0,0,0,0,0,0,0,0,0,0,0,0,0,0,0,0,0,0,0,0,0,26.16,0,0,0,0,0,0,2.09,0,0,0,0,0,0,0,0,0,0,0,0,0,0,0,0,0,0,0,0,0,0,0,0,0,0,0,0,0,0,0,0,0,0,0,0,0,0,0,0,0,0,0,0,0,0,0,0,0,0,0,0,0,0,0,0,0,0,0,0,0,0,0,0,0,0,0,0,23.66,0,0,0,0,0,0,0,0,0,0,0,0,0,0,3.26,0,0,0,0,0,0,0,0,0,0,0,0,0,0,0,0,0,0,0,0,0,44.83,0,0,0,0,0,0,0,0,0,0,0,0,0,0,0,0,0,0,0,0,0,0,0,0,0,0,0,0,0,0,0,0,0,0,0,0,0,0,0,0,0,0,0,61,22,0.357,0.386363636,8.225108225
# 3760,3863,12539,Manghnani M.H.,1972,nan,0,0,0,0,0,0,0,0,0,0,0,0,0,0,0,0,0,0,0,0,0,0,0,0,0,0,0,0,0,0,0,0,0,0,0,0,0,0,0,0,0,0,0,0,0,0,0,0,0,0,0,0,0,0,0,0,0,0,0,0,0,0,0,0,0,0,0,0,0,0,0,0,0,0,0,0,0,0,0,0,0,0,0,0,0,0,0,0,0,0,0,0,0,0,0,0,0,0,0,0,17.5,0,0,0,0,0,0,0,0,0,0,0,0,0,0,0,0,0,0,0,0,0,0,0,0,0,0,0,0,0,0,0,0,0,0,0,0,62.5,0,0,0,0,0,0,0,0,0,0,0,0,0,0,0,0,0,0,0,20,0,0,0,0,0,0,0,0,0,0,0,0,0,0,0,0,0,0,0,0,0,0,0,81.8,33.69,0.233,0.214010092,8.150175101
# 79,38920,459686,Marzouk S.Y.,2010,nan,0,0,0,0,0,0,0,0,0,0,0,0,0,0,0,0,0,0,0,0,0,0,0,0,26.51,0,0,0,0,0,0,0.71,0,0,0,0,0,0,0,0,0,0,0,0,0,0,0,0,0,0,0,0,0,0,0,0,0,0,0,0,0,0,0,0,0,0,0,0,0,0,0,0,0,0,0,0,0,0,0,0,0,0,0,0,0,0,0,0,0,0,0,0,0,0,0,0,0,0,0,0,23.99,0,0,0,0,0,0,0,0,0,0,0,0,0,0,3.32,0,0,0,0,0,0,0,0,0,0,0,0,0,0,0,0,0,0,0,0,0,45.47,0,0,0,0,0,0,0,0,0,0,0,0,0,0,0,0,0,0,0,0,0,0,0,0,0,0,0,0,0,0,0,0,0,0,0,0,0,0,0,0,0,0,0,53,19,0.365,0.394736842,8.147080029
# 2804,31836,394631,Lin Chung0Chern,2006,nan,0,0,0,7.835,0,0,0,0,0,0,0,0,0,0,0,0,0,0,0,0,0,0,0,0,9.595,0,0,0,0,0,0,0,0,0,0,0,0,0,0,0,0,0,0,0,0,0,0,0,0,0,1.146,5.722,0,0,0,0,0,0,0,0,0,0,0,0,0,0,0,0,0,0,0,0.472,0,0,0,0,0,0,0,0,0,0,0,0,0,0,0,0,0,0,0,10.292,0,0,0.127,0,0,0,0,0,2.356,0,0,0,0,0,0,0,0,0,0,0,0,0,0,0.13,0,0,0,0,0,0,0,0,0,0,0,0,0,0,0,0,0,0,0,0,0,61,0,0,0,0,0,0,0,0,0,0,0,0,0,0,0,0,0,0,0,1.325,0,0,0,0,0,0,0,0,0,0,0,0,0,0,0,0,0,0,0,0,0,0,0,89,35,0.251,0.271428571,8.138873079
# 396,11123,44813,Matecki M.,1995,nan,0,0,0,0,0,0,0,0,0,0,0,0,0,0,0,33.74831258,0,0,0,0,0,0,0,0,0,0,0,0,0,0,0,0,0,0,0,0,0,0,0,0,0,0,0,0,0,0,0,0,0,0,0,0,0,0,0,0,0,0,0,0,0,0,0,0,0,0,0,0,0,0,0,0,0,0,0,0,0,0,0,0,0,0,0,0,0,0,0,0,0,0,0,0,0,0,0,0,0,0,0,0,0,0,0,0,0,0,0,0,0,0,0,0,0,0,0,0,0,0,0,0,0,0,0,0,0,0,0,0,0,0,0,0,0,0,0,0,0,0,0,0,0,0,0,0,0,0,0,0,0,0,0,0,0,0,0,0,0,0,0,0,0,0,0,0,0,0,0,0,0,0,0,0,0,5.624718764,0,0,0,0,0,60.62696865,0,54,21,0.311,0.285714286,8.130454754
# 586,7473,56217,Pronkin A.A.,1980,nan,0,0,0,0,0,0,0,0,0,0,0,0,0,0,0,0,44.44493778,0,0,0,0,0,0,0,0,0,0,0,0,0,0,0,0,0,0,0,0,0,0,0,0,0,0,0,0,0,0,0,0,0,0,0,0,0,0,0,0,0,0,0,0,0,0,0,0,0,0,0,0,0,0,0,0,0,0,0,0,0,0,0,0,0,0,0,0,0,0,0,0,0,11.11012443,0,0,0,0,0,0,0,0,0,0,0,0,0,0,0,0,0,0,0,0,0,0,0,0,44.44493778,0,0,0,0,0,0,0,0,0,0,0,0,0,0,0,0,0,0,0,0,0,0,0,0,0,0,0,0,0,0,0,0,0,0,0,0,0,0,0,0,0,0,0,0,0,0,0,0,0,0,0,0,0,0,0,0,0,0,0,0,0,0,0,0,0,53.7,21,0.303,0.278571429,8.062234795
# 716,32063,395096,Besson J.0L.,2000,nan,0,0,8.648518911,0,0,0,0,0,0,0,0,0,0,0,0,0,0,0,0,0,0,0,0,0,0,0,0,0,0,0,0,0,0,0,0,0,0,0,0,0,0,0,0,0,0,0,0,0,0,0,0,0,0,0,0,0,0,0,0,0,0,0,0,0,0,0,0,0,0,0,0,0,0,0,0,0,0,0,0,0,0,0,0,0,0,0,0,0,0,0,0,0,0,0,0,0,0,0,7.356441386,0,0,0,0,0,0,0,0,0,0,0,0,0,54.3732624,0,0,0,0,0,0,0,0,0,0,0,0,0,0,0,0,0,0,0,0,0,14.61087665,0,0,0,0,0,0,0,0,0,0,0,0,0,0,0,0,0,0,0,0,0,0,0,0,0,0,0,0,0,0,0,0,0,0,0,15.01090065,0,0,0,0,0,0,0,0,0,0,148,58,0.3,0.275862069,8.045977011
# 3411,27916,370463,Baikova L.G.,2004,nan,0,0,0,18.63952559,0,0,0,0,0,0,0,0,0,0,0,0,0,0,0,0,0,0,0,0,0,0,0,0,0,0,0,0,0,0,0,0,0,0,0,0,0,0,0,0,0,0,0,0,0,0,0,0,0,0,0,0,0,0,0,0,0,0,0,0,0,0,0,0,0,0,0,12.41311372,0,0,0,0,0,0,0,0,0,0,0,0,0,0,0,0,0,0,0,0,0,0,0,0,0,0,0,0,0,0,0,0,0,0,0,0,0.695100209,0,0,0,0,0,0,68.25226048,0,0,0,0,0,0,0,0,0,0,0,0,0,0,0,0,0,0,0,0,0,0,0,0,0,0,0,0,0,0,0,0,0,0,0,0,0,0,0,0,0,0,0,0,0,0,0,0,0,0,0,0,0,0,0,0,0,0,0,0,0,0,0,0,0,68,27,0.24,0.259259259,8.024691358
# 2003,34275,417279,Reddy C.N.,2008,nan,0,0,0,0,0,0,0,0,0,0,0,0,0,60,0,0,0,0,0,0,0,0,0,0,0,0,0,0,0,0,0,0,0,0,0,0,0,0,0,0,0,0,0,0,0,0,0,0,0,0,0,0,0,0,0,0,0,0,0,0,0,0,0,0,0,0,0,0,0,0,0,0,0,0,0,0,0,0,0,0,0,0,0,35,0,0,0,0,0,0,0,0,0,0,0,0,0,0,0,0,0,0,0,0,0,0,0,0,0,0,0,0,0,0,0,0,0,0,0,0,0,0,0,0,0,0,0,0,0,0,0,0,0,0,0,0,0,0,0,0,0,0,0,0,0,0,0,0,0,0,0,0,0,0,0,0,0,0,0,0,0,0,0,0,0,0,0,5,0,0,0,0,0,0,0,0,0,0,0,0,0,51.2,19.82,0.27,0.291624622,8.009119109
# 2863,9898,41101,Coenen M.,1961,nan,0,0,0,0,0,0,0,0,0,0,0,0,0,46.66666467,0,0,0,0,0,0,0,0,0,0,0,0,0,0,0,0,0,0,0,0,0,0,0,0,0,0,0,0,0,0,0,0,0,0,0,0,0,0,0,0,0,0,0,0,0,0,0,0,0,0,0,0,0,0,0,0,0,0,0,0,0,0,0,0,0,0,0,0,0,0,0,0,0,0,0,0,0,0,0,0,0,0,0,0,0,0,33.33333333,0,0,0,0,0,0,0,0,0,0,0,0,0,0,0,0,0,0,0,0,0,0,0,0,0,0,0,0,0,0,0,0,0,0,0,0,20.000002,0,0,0,0,0,0,0,0,0,0,0,0,0,0,0,0,0,0,0,0,0,0,0,0,0,0,0,0,0,0,0,0,0,0,0,0,0,0,0,0,0,0,0,123,50,0.25,0.23,8
# 622,7473,56218,Pronkin A.A.,1980,nan,0,0,0,0,0,0,0,0,0,0,0,0,0,0,0,0,42.85530579,0,0,0,0,0,0,0,0,0,0,0,0,0,0,0,0,0,0,0,0,0,0,0,0,0,0,0,0,0,0,0,0,0,0,0,0,0,0,0,0,0,0,0,0,0,0,0,0,0,0,0,0,0,0,0,0,0,0,0,0,0,0,0,0,0,0,0,0,0,0,0,0,0,14.28938841,0,0,0,0,0,0,0,0,0,0,0,0,0,0,0,0,0,0,0,0,0,0,0,0,42.85530579,0,0,0,0,0,0,0,0,0,0,0,0,0,0,0,0,0,0,0,0,0,0,0,0,0,0,0,0,0,0,0,0,0,0,0,0,0,0,0,0,0,0,0,0,0,0,0,0,0,0,0,0,0,0,0,0,0,0,0,0,0,0,0,0,0,56.7,22.2,0.301,0.277027027,7.964442848
# 910,7473,56222,Pronkin A.A.,1980,nan,0,0,0,0,0,0,0,0,0,0,0,0,0,0,0,0,33.33444337,0,0,0,0,0,0,0,0,0,0,0,0,0,0,0,0,0,0,0,0,0,0,0,0,0,0,0,0,0,0,0,0,0,0,0,0,0,0,0,0,0,0,0,0,0,0,0,0,0,0,0,0,0,0,0,0,0,0,0,0,0,0,0,0,0,0,0,0,0,0,0,0,0,33.33111326,0,0,0,0,0,0,0,0,0,0,0,0,0,0,0,0,0,0,0,0,0,0,0,0,33.33444337,0,0,0,0,0,0,0,0,0,0,0,0,0,0,0,0,0,0,0,0,0,0,0,0,0,0,0,0,0,0,0,0,0,0,0,0,0,0,0,0,0,0,0,0,0,0,0,0,0,0,0,0,0,0,0,0,0,0,0,0,0,0,0,0,0,70.6,27.8,0.293,0.269784173,7.923490559
# 585,7473,56213,Pronkin A.A.,1980,nan,0,0,0,0,0,0,0,0,0,0,0,0,0,0,0,0,50,0,0,0,0,0,0,0,0,0,0,0,0,0,0,0,0,0,0,0,0,0,0,0,0,0,0,0,0,0,0,0,0,0,0,0,0,0,0,0,0,0,0,0,0,0,0,0,0,0,0,0,0,0,0,0,0,0,0,0,0,0,0,0,0,0,0,0,0,0,0,0,0,0,0,0,0,0,0,0,0,0,0,0,0,0,0,0,0,0,0,0,0,0,0,0,0,0,0,50,0,0,0,0,0,0,0,0,0,0,0,0,0,0,0,0,0,0,0,0,0,0,0,0,0,0,0,0,0,0,0,0,0,0,0,0,0,0,0,0,0,0,0,0,0,0,0,0,0,0,0,0,0,0,0,0,0,0,0,0,0,0,0,0,0,44,17.2,0.303,0.279069767,7.897766521
# 475,39199,460419,Sokolov I.A.,2011,nan,0,0,0,0,0,0,0,0,0,0,0,0,0,0,0,0,0,0,0,0,0,0,0,0,0,0,0,0,0,0,0,0,0,0,0,0,0,0,0,0,0,0,0,0,0,0,0,0,0,0,0,0,0,0,0,0,0,0,0,0,0,0,0,0,0,0,0,0,0,0,0,0,0,0,0,0,0,0,0,0,0,0,0,0,0,0,0,0,0,0,0,0,0,0,0,0,0,0,0,0,38.75,0,22.5,0,0,0,0,0,0,0,0,0,0,0,0,38.75,0,0,0,0,0,0,0,0,0,0,0,0,0,0,0,0,0,0,0,0,0,0,0,0,0,0,0,0,0,0,0,0,0,0,0,0,0,0,0,0,0,0,0,0,0,0,0,0,0,0,0,0,0,0,0,0,0,0,0,0,0,0,0,0,0,41.1,15.4,0.31,0.334415584,7.875994973
# 2175,35142,423426,Fukawa Y.,2008,nan,0,0,0,0,0,0,0,0,0,0,0,0,0,60,0,0,0,0,0,0,0,0,0,0,0,0,0,0,0,0,0,0,0,0,0,0,0,0,0,0,0,0,0,0,0,0,0,0,0,0,0,0,0,0,0,0,0,0,0,0,0,0,0,0,0,0,0,0,0,0,0,0,0,0,0,0,0,0,0,0,0,0,0,40,0,0,0,0,0,0,0,0,0,0,0,0,0,0,0,0,0,0,0,0,0,0,0,0,0,0,0,0,0,0,0,0,0,0,0,0,0,0,0,0,0,0,0,0,0,0,0,0,0,0,0,0,0,0,0,0,0,0,0,0,0,0,0,0,0,0,0,0,0,0,0,0,0,0,0,0,0,0,0,0,0,0,0,0,0,0,0,0,0,0,0,0,0,0,0,0,0,90,35,0.265,0.285714286,7.81671159
# 1882,12969,78270,Schmidt G.,1986,nan,0,0,0,0,0,0,0,0,0,0,0,0,0,35,0,0,30,0,0,0,0,0,0,0,0,0,0,0,0,0,0,0,0,0,0,0,0,0,0,0,0,0,0,0,0,0,0,0,0,0,0,0,0,0,0,0,0,0,0,0,0,0,0,0,0,0,0,0,0,0,0,0,0,0,0,0,0,0,0,0,0,0,0,0,0,0,0,0,0,0,0,0,0,0,0,0,0,0,0,0,0,0,0,0,0,0,0,0,0,0,0,0,0,0,0,0,0,0,0,0,0,0,0,0,0,0,0,0,0,0,0,0,0,0,0,0,0,35,0,0,0,0,0,0,0,0,0,0,0,0,0,0,0,0,0,0,0,0,0,0,0,0,0,0,0,0,0,0,0,0,0,0,0,0,0,0,0,0,0,0,0,89,35.6,0.271,0.25,7.749077491
# 1890,35142,423422,Fukawa Y.,2008,nan,0,0,0,0,0,0,0,0,0,0,0,0,0,75,0,0,0,0,0,0,0,0,0,0,0,0,0,0,0,0,0,0,0,0,0,0,0,0,0,0,0,0,0,0,0,0,0,0,0,0,0,0,0,0,0,0,0,0,0,0,0,0,0,0,0,0,0,0,0,0,0,0,0,0,0,0,0,0,0,0,0,0,0,25,0,0,0,0,0,0,0,0,0,0,0,0,0,0,0,0,0,0,0,0,0,0,0,0,0,0,0,0,0,0,0,0,0,0,0,0,0,0,0,0,0,0,0,0,0,0,0,0,0,0,0,0,0,0,0,0,0,0,0,0,0,0,0,0,0,0,0,0,0,0,0,0,0,0,0,0,0,0,0,0,0,0,0,0,0,0,0,0,0,0,0,0,0,0,0,0,0,70,28,0.271,0.25,7.749077491
# 908,7473,56219,Pronkin A.A.,1980,nan,0,0,0,0,0,0,0,0,0,0,0,0,0,0,0,0,41.17525945,0,0,0,0,0,0,0,0,0,0,0,0,0,0,0,0,0,0,0,0,0,0,0,0,0,0,0,0,0,0,0,0,0,0,0,0,0,0,0,0,0,0,0,0,0,0,0,0,0,0,0,0,0,0,0,0,0,0,0,0,0,0,0,0,0,0,0,0,0,0,0,0,0,17.64948111,0,0,0,0,0,0,0,0,0,0,0,0,0,0,0,0,0,0,0,0,0,0,0,0,41.17525945,0,0,0,0,0,0,0,0,0,0,0,0,0,0,0,0,0,0,0,0,0,0,0,0,0,0,0,0,0,0,0,0,0,0,0,0,0,0,0,0,0,0,0,0,0,0,0,0,0,0,0,0,0,0,0,0,0,0,0,0,0,0,0,0,0,59.2,23.3,0.293,0.270386266,7.71799792
# 1711,10017,97274,Rao K.J.,1986,nan,0,0,0,0,0,0,0,0,0,0,0,0,0,0,0,0,0,0,0,0,0,0,0,0,0,0,0,0,0,0,0,0,0,0,0,0,0,0,0,0,0,0,0,0,0,0,0,0,0,0,0,0,0,0,0,0,0,0,0,0,0,0,0,0,0,0,0,0,0,0,0,0,0,0,0,0,0,0,0,0,0,0,0,0,0,0,0,0,0,0,0,0,0,0,0,0,0,50,0,0,0,0,0,0,0,0,0,0,0,0,0,0,0,0,0,20,0,0,0,30,0,0,0,0,0,0,0,0,0,0,0,0,0,0,0,0,0,0,0,0,0,0,0,0,0,0,0,0,0,0,0,0,0,0,0,0,0,0,0,0,0,0,0,0,0,0,0,0,0,0,0,0,0,0,0,0,0,0,0,0,0,52.1,20.1,0.275,0.2960199,7.643600181
# 232,8859,81564,Sidkey M.A.,1995,nan,0,0,0,0,0,0,0,0,0,0,0,0,0,0,0,0,0,0,0,0,0,0,0,0,0,0,0,0,0,0,0,0,0,0,0,0,0,0,0,0,0,0,0,0,0,0,0,0,0,0,0,0,0,0,0,0,0,0,0,0,0,0,0,0,0,0,0,0,0,0,0,0,0,0,0,0,0,0,0,0,0,0,0,0,0,0,0,0,0,0,0,0,0,0,0,0,0,0,0,0,0,0,0,0,0,0,0,0,0,0,0,0,0,0,0,0,0,0,0,0,0,0,0,0,0,0,0,0,0,0,0,0,0,0,0,0,0,0,0,0,0,0,0,0,0,0,0,0,0,0,0,0,0,90,0,0,0,0,0,0,0,0,0,0,0,0,0,10,0,0,0,0,0,0,0,0,0,0,0,0,0,37.7,14,0.322,0.346428571,7.586512866
# 2007,35049,422828,Gowda V.C.V.,2004,nan,0,0,0,0,0,0,0,0,0,0,0,0,0,65,0,0,0,0,0,0,0,0,0,0,0,0,0,0,0,0,0,0,0,0,0,0,0,0,0,0,0,0,0,0,0,0,0,0,0,0,0,0,0,0,0,0,0,0,0,0,0,0,0,0,0,0,0,0,0,0,0,0,0,0,0,0,0,0,0,0,0,0,0,15,0,0,0,0,0,0,0,0,0,0,0,0,0,0,0,0,0,0,0,0,0,0,0,0,0,0,0,0,0,0,0,0,0,0,0,20,0,0,0,0,0,0,0,0,0,0,0,0,0,0,0,0,0,0,0,0,0,0,0,0,0,0,0,0,0,0,0,0,0,0,0,0,0,0,0,0,0,0,0,0,0,0,0,0,0,0,0,0,0,0,0,0,0,0,0,0,0,70,28,0.27,0.25,7.407407407
# 3019,435,22477,Livshits V.Ya.,1985,nan,0,0,0,0,0,0,0,0,0,0,0,0,0,0,0,0,0,0,0,0,0,0,0,0,0,0,0,0,0,0,0,0,0,0,0,0,0,0,0,0,0,0,0,0,0,0,0,0,0,0,0,0,0,0,0,0,0,0,0,0,65.6,0,0,0,0,0,0,0,0,0,0,0,0,0,0,0,0,0,0,0,0,0,0,0,0,0,0,0,0,0,0,0,0,0,0,0,0,0,0,0,10.1,0,0,0,0,0,0,0,0,0,0,0,0,0,0,0,0,0,0,0,0,0,0,0,13.9,0,0,0,0,0,0,0,0,0,0,0,0,10.4,0,0,0,0,0,0,0,0,0,0,0,0,0,0,0,0,0,0,0,0,0,0,0,0,0,0,0,0,0,0,0,0,0,0,0,0,0,0,0,0,0,0,0,59,23.3,0.248,0.266094421,7.296137339
# 2760,7347,93918,Shinkai N.,1981,nan,0,0,0,0,0,0,0,0,0,0,0,0,0,30,0,0,0,0,0,0,0,0,0,0,0,0,0,0,0,0,0,0,0,0,0,0,0,0,0,0,0,0,0,0,0,0,0,0,0,0,0,0,0,0,0,0,0,0,0,0,0,0,0,0,0,0,0,0,0,0,0,0,0,0,0,0,0,0,0,0,0,0,0,0,0,0,0,0,0,0,0,0,0,0,0,0,0,0,0,0,0,0,0,0,0,0,0,0,0,0,0,0,0,0,0,0,0,0,0,70,0,0,0,0,0,0,0,0,0,0,0,0,0,0,0,0,0,0,0,0,0,0,0,0,0,0,0,0,0,0,0,0,0,0,0,0,0,0,0,0,0,0,0,0,0,0,0,0,0,0,0,0,0,0,0,0,0,0,0,0,0,43.7,17.2,0.252,0.270348837,7.281284607
# 1975,26710,310063,Sokolov I.A.,2003,nan,0,0,0,0,0,0,0,0,0,0,0,0,0,0,0,0,0,0,0,0,0,0,0,0,0,0,0,0,0,0,0,0,0,0,0,0,0,0,0,0,0,0,0,0,0,0,0,0,0,0,0,0,0,0,0,0,0,0,0,0,0,0,0,0,0,0,0,0,0,0,0,0,0,0,0,0,0,0,0,0,0,0,0,50,0,0,0,0,0,0,0,0,0,0,0,0,0,0,0,0,0,0,0,0,0,0,0,0,0,0,0,0,0,0,0,50,0,0,0,0,0,0,0,0,0,0,0,0,0,0,0,0,0,0,0,0,0,0,0,0,0,0,0,0,0,0,0,0,0,0,0,0,0,0,0,0,0,0,0,0,0,0,0,0,0,0,0,0,0,0,0,0,0,0,0,0,0,0,0,0,0,49,19,0.27,0.289473684,7.212475634
# 1985,29512,383148,Osipov A.B.,1983,nan,0,0,0,0,0,0,0,0,0,0,0,0,0,0,0,0,0,0,0,0,0,0,0,0,0,0,0,0,0,0,0,0,0,0,0,0,0,0,0,0,0,0,0,0,0,0,0,0,0,0,0,0,0,0,0,0,0,0,0,0,0,0,0,0,0,0,0,0,0,0,0,0,0,0,0,0,0,0,0,0,0,0,0,50,0,0,0,0,0,0,0,0,0,0,0,0,0,0,0,0,0,0,0,0,0,0,0,0,0,0,0,0,0,0,0,50,0,0,0,0,0,0,0,0,0,0,0,0,0,0,0,0,0,0,0,0,0,0,0,0,0,0,0,0,0,0,0,0,0,0,0,0,0,0,0,0,0,0,0,0,0,0,0,0,0,0,0,0,0,0,0,0,0,0,0,0,0,0,0,0,0,49,19,0.27,0.289473684,7.212475634
# 5276,31209,378695,Reddy M.R.,2001,nan,0,0,0,4.950494752,0,0,0,0,0,0,0,0,0,75.24752624,0,0,0,0,0,0,0,0,0,0,0,0,0,0,0,0,0,0,0,0,0,0,0,0,0,0,0,0,0,0,0,0,0,0,0,0,0,0,0,0,0,0,0,0,0,0,0,0,0,0,0,0,0,0,0,0,0,0,0,0,0,0,0,0,0,0,0,0,0,0,0,0,0,0,0,0,0,0,0,0,0,0,0,0,0,0,0,0,0,0,0,0,0,0,0,0,0,0,0,0,0,0,0,0,0,18.81187906,0,0,0,0,0,0,0,0,0,0,0,0,0,0,0,0,0,0,0.99009995,0,0,0,0,0,0,0,0,0,0,0,0,0,0,0,0,0,0,0,0,0,0,0,0,0,0,0,0,0,0,0,0,0,0,0,0,0,0,0,0,0,0,56.3,25.4,0.101,0.108267717,7.195758946
# 660,6896,52432,Zaretskaya G.N.,1987,nan,0,0,0,0,0,0,0,0,0,0,0,0,0,0,0,0,0,0,0,0,0,0,0,0,0,0,0,0,0,0,0,0,0,0,0,0,0,0,0,0,0,0,0,0,0,0,0,0,0,0,0,0,0,0,0,0,0,0,0,0,0,0,0,0,0,0,0,0,0,0,0,0,0,0,0,0,0,0,0,0,0,0,0,0,0,0,0,0,0,0,0,0,0,0,0,0,0,0,0,0,50,0,0,0,0,0,0,0,0,0,0,0,0,0,0,50,0,0,0,0,0,0,0,0,0,0,0,0,0,0,0,0,0,0,0,0,0,0,0,0,0,0,0,0,0,0,0,0,0,0,0,0,0,0,0,0,0,0,0,0,0,0,0,0,0,0,0,0,0,0,0,0,0,0,0,0,0,0,0,0,0,37,14,0.3,0.321428571,7.142857143
# 672,7887,74523,Nikoltseva N.P.,1986,nan,0,0,0,0,0,0,0,0,0,0,0,0,0,0,0,0,0,0,0,0,0,0,0,0,0,0,0,0,0,0,0,0,0,0,0,0,0,0,0,0,0,0,0,0,0,0,0,0,0,0,0,0,0,0,0,0,0,0,0,0,0,0,0,0,0,0,0,0,0,0,0,0,0,0,0,0,0,0,0,0,0,0,0,0,0,0,0,0,0,0,0,0,0,0,0,0,0,0,0,0,50,0,0,0,0,0,0,0,0,0,0,0,0,0,0,50,0,0,0,0,0,0,0,0,0,0,0,0,0,0,0,0,0,0,0,0,0,0,0,0,0,0,0,0,0,0,0,0,0,0,0,0,0,0,0,0,0,0,0,0,0,0,0,0,0,0,0,0,0,0,0,0,0,0,0,0,0,0,0,0,0,37,14,0.3,0.321428571,7.142857143
# 707,28296,380244,Besson J.0L.,1997,nan,0,0,8.69,0,0,0,0,0,0,0,0,0,0,0,0,0,0,0,0,0,0,0,0,0,0,0,0,0,0,0,0,0,0,0,0,0,0,0,0,0,0,0,0,0,0,0,0,0,0,0,0,0,0,0,0,0,0,0,0,0,0,0,0,0,0,0,0,0,0,0,0,0,0,0,0,0,0,0,0,0,0,0,0,0,0,0,0,0,0,0,0,0,0,0,0,0,0,0,7.38,0,0,0,0,0,0,0,0,0,0,0,0,0,54.07,0,0,0,0,0,0,0,0,0,0,0,0,0,0,0,0,0,0,0,0,0,14.66,0,0,0,0,0,0,0,0,0,0,0,0,0,0,0,0,0,0,0,0,0,0,0,0,0,0,0,0,0,0,0,0,0,0,0,15.2,0,0,0,0,0,0,0,0,0,0,148,56,0.3,0.321428571,7.142857143
# 737,39196,460463,Startsev Yu.K.,2011,nan,0,0,0,0,0,0,0,0,0,0,0,0,0,0,0,0,0,0,0,0,0,0,0,0,0,0,0,0,0,0,0,0,0,0,0,0,0,0,0,0,0,0,0,0,0,0,0,0,0,0,0,0,0,0,0,0,0,0,0,0,0,0,0,0,0,0,0,0,0,0,0,0,0,0,0,0,0,0,0,0,0,0,0,0,0,0,0,0,0,0,0,0,0,0,0,0,0,0,0,0,50,0,0,0,0,0,0,0,0,0,0,0,0,0,0,50,0,0,0,0,0,0,0,0,0,0,0,0,0,0,0,0,0,0,0,0,0,0,0,0,0,0,0,0,0,0,0,0,0,0,0,0,0,0,0,0,0,0,0,0,0,0,0,0,0,0,0,0,0,0,0,0,0,0,0,0,0,0,0,0,0,37,14,0.3,0.321428571,7.142857143
# 487,7473,56214,Pronkin A.A.,1980,nan,0,0,0,0,0,0,0,0,0,0,0,0,0,0,0,0,48.71799872,0,0,0,0,0,0,0,0,0,0,0,0,0,0,0,0,0,0,0,0,0,0,0,0,0,0,0,0,0,0,0,0,0,0,0,0,0,0,0,0,0,0,0,0,0,0,0,0,0,0,0,0,0,0,0,0,0,0,0,0,0,0,0,0,0,0,0,0,0,0,0,0,0,2.564002564,0,0,0,0,0,0,0,0,0,0,0,0,0,0,0,0,0,0,0,0,0,0,0,0,48.71799872,0,0,0,0,0,0,0,0,0,0,0,0,0,0,0,0,0,0,0,0,0,0,0,0,0,0,0,0,0,0,0,0,0,0,0,0,0,0,0,0,0,0,0,0,0,0,0,0,0,0,0,0,0,0,0,0,0,0,0,0,0,0,0,0,0,46.6,18.1,0.309,0.287292818,7.024978097
