Repository: jacobergzhou/Poisson-Ratio

File: Poisson_ratio.csv (part 4 of 70)
,Code,Glass #,Author,Year,Trademark,Ag2O,AgI,Al,Al2O3,AlF3,AlN,As,As2O3,As2O5,As2S3,As2Se3,AsSe,B,B2O3,Ba,BaCl2,BaF2,BaO,Be,BeF2,BeO,Bi2O3,BiCl3,Br,C,Ca,CaF2,CaO,Cd,CdCl2,CdF2,CdO,Ce2O3,CeF3,CeO2,Cl,Co,Co3O4,CoO,Cr,Cr2O3,Cs,Cs2O,CsCl,CsF,Cu,Cu2O,CuO,Dy2O3,Er,Er2O3,ErF3,Eu,Eu2O3,EuF3,F,Fe,Fe2O3,FeO,Ga,Ga2O3,Ga2S3,Ga2Se3,GaF3,Gd2O3,GdF3,Ge,GeO2,GeS2,GeSe2,H2O,HfF4,HfO2,Hg,Ho2O3,I,InF3,K,K2O,K2S,K2SO4,KBr,KCl,KF,KHF2,La,La2O3,La2S3,LaF3,Li,Li2O,Li2S,Li2SO4,LiBr,LiCl,LiF,LiI,Mg,MgF2,MgO,Mn,Mn2O3,MnF2,MnO,MnO2,Mo,MoO2,MoO3,N,Na,Na2O,Na2S,Na2SO4,NaCl,NaF,NaPO3,Nb,Nb2O5,Nd,Nd2O3,NdF3,NH4NO3,Ni,NiO,O,OH,P,P2O5,Pb,PbCl2,PbF2,PbO,PdO,Pr2O3,Pr6O11,PrF3,R2O3,Rb2O,RbF,Rh2O3,RŒO,RuO2,S,Sb,Sb2O3,Sb2S3,Sc2O3,Se,Si,Si3N4,SiC,SiO2,Sm2O3,Sn,SnO,SnO2,SO2,SO3,Sr,SrCl2,SrF2,SrO,Ta2O3,Ta2O5,Tb2O3,TbF3,Te,TeO2,Th,ThF4,ThO2,Ti,TiO2,Tl,Tl2O,Tl2Se,TlSe,Tm2O3,U,U3O8,UO2,V,V2O5,VO6,WO3,Y,Y2O3,Yb2O3,YbF3,YF3,Zn,ZnCl2,ZnF2,ZnO,ZnSO4,Zr,ZrF4,ZrO2,Young's modulus E (GPa),Shear modulus G (GPa),Poisson's ratio v
231,291,21054,Livshits V.Ya.,1982,,-,-,-,5.0,-,-,-,-,-,-,-,-,-,0.0,-,-,-,0.0,-,-,0.0,0.0,-,-,-,-,-,0.0,-,-,-,0.0,-,-,-,-,-,-,-,-,-,-,0.0,-,-,-,-,-,-,-,-,-,-,-,-,-,-,-,-,-,0.0,-,-,-,-,-,-,0.0,-,-,0.0,-,-,-,-,-,-,-,0.0,-,-,-,-,-,-,-,-,-,-,-,24.0,-,-,-,-,-,-,,-,0.0,-,-,-,-,-,-,-,-,-,-,8.0,-,-,-,-,-,-,-,-,-,-,-,-,-,-,-,-,0.0,-,-,-,0.0,-,-,-,-,5.0,-,-,-,100.0,-,-,-,-,-,-,-,-,-,-,63.0,-,-,-,-,-,-,-,-,-,0.0,-,-,-,-,-,0.0,-,-,-,-,0.0,-,-,-,-,-,-,-,-,-,-,-,0.0,-,-,-,-,-,-,-,-,0.0,-,-,-,0.0,82.7,33.7,0.229
232,291,21055,Livshits V.Ya.,1982,,-,-,-,5.0,-,-,-,-,-,-,-,-,-,0.0,-,-,-,0.0,-,-,0.0,0.0,-,-,-,-,-,0.0,-,-,-,0.0,-,-,-,-,-,-,-,-,-,-,0.0,-,-,-,-,-,-,-,-,-,-,-,-,-,-,-,-,-,0.0,-,-,-,-,-,-,0.0,-,-,0.0,-,-,-,-,-,-,-,0.0,-,-,-,-,-,-,-,-,-,-,-,25.0,-,-,-,-,-,-,,-,0.0,-,-,-,-,-,-,-,-,-,-,7.0,-,-,-,-,-,-,-,-,-,-,-,-,-,-,-,-,0.0,-,-,-,0.0,-,-,-,-,5.0,-,-,-,100.0,-,-,-,-,-,-,-,-,-,-,63.0,-,-,-,-,-,-,-,-,-,0.0,-,-,-,-,-,0.0,-,-,-,-,0.0,-,-,-,-,-,-,-,-,-,-,-,0.0,-,-,-,-,-,-,-,-,0.0,-,-,-,0.0,82.9,33.8,0.227
233,291,21056,Livshits V.Ya.,1982,,-,-,-,5.0,-,-,-,-,-,-,-,-,-,0.0,-,-,-,0.0,-,-,0.0,0.0,-,-,-,-,-,0.0,-,-,-,0.0,-,-,-,-,-,-,-,-,-,-,0.0,-,-,-,-,-,-,-,-,-,-,-,-,-,-,-,-,-,0.0,-,-,-,-,-,-,0.0,-,-,0.0,-,-,-,-,-,-,-,0.0,-,-,-,-,-,-,-,-,-,-,-,27.0,-,-,-,-,-,-,,-,0.0,-,-,-,-,-,-,-,-,-,-,5.0,-,-,-,-,-,-,-,-,-,-,-,-,-,-,-,-,0.0,-,-,-,0.0,-,-,-,-,5.0,-,-,-,100.0,-,-,-,-,-,-,-,-,-,-,63.0,-,-,-,-,-,-,-,-,-,0.0,-,-,-,-,-,0.0,-,-,-,-,0.0,-,-,-,-,-,-,-,-,-,-,-,0.0,-,-,-,-,-,-,-,-,0.0,-,-,-,0.0,84.0,34.2,0.229
234,291,21057,Livshits V.Ya.,1982,,-,-,-,5.0,-,-,-,-,-,-,-,-,-,0.0,-,-,-,0.0,-,-,0.0,0.0,-,-,-,-,-,0.0,-,-,-,0.0,-,-,-,-,-,-,-,-,-,-,0.0,-,-,-,-,-,-,-,-,-,-,-,-,-,-,-,-,-,0.0,-,-,-,-,-,-,0.0,-,-,0.0,-,-,-,-,-,-,-,0.0,-,-,-,-,-,-,-,-,-,-,-,29.0,-,-,-,-,-,-,,-,0.0,-,-,-,-,-,-,-,-,-,-,3.0,-,-,-,-,-,-,-,-,-,-,-,-,-,-,-,-,0.0,-,-,-,0.0,-,-,-,-,5.0,-,-,-,100.0,-,-,-,-,-,-,-,-,-,-,63.0,-,-,-,-,-,-,-,-,-,0.0,-,-,-,-,-,0.0,-,-,-,-,0.0,-,-,-,-,-,-,-,-,-,-,-,0.0,-,-,-,-,-,-,-,-,0.0,-,-,-,0.0,84.2,34.3,0.229
235,291,21058,Livshits V.Ya.,1982,,-,-,-,5.0,-,-,-,-,-,-,-,-,-,0.0,-,-,-,0.0,-,-,0.0,0.0,-,-,-,-,-,0.0,-,-,-,0.0,-,-,-,-,-,-,-,-,-,-,0.0,-,-,-,-,-,-,-,-,-,-,-,-,-,-,-,-,-,0.0,-,-,-,-,-,-,0.0,-,-,0.0,-,-,-,-,-,-,-,0.0,-,-,-,-,-,-,-,-,-,-,-,32.0,-,-,-,-,-,-,,-,0.0,-,-,-,-,-,-,-,-,-,-,0.0,-,-,-,-,-,-,-,-,-,-,-,-,-,-,-,-,0.0,-,-,-,0.0,-,-,-,-,5.0,-,-,-,100.0,-,-,-,-,-,-,-,-,-,-,63.0,-,-,-,-,-,-,-,-,-,0.0,-,-,-,-,-,0.0,-,-,-,-,0.0,-,-,-,-,-,-,-,-,-,-,-,0.0,-,-,-,-,-,-,-,-,0.0,-,-,-,0.0,84.1,34.2,0.23
236,292,21079,Karapetyan G.O.,1980,,-,-,-,4.362472,-,-,-,-,-,-,-,-,-,0.0,-,-,-,0.0,-,-,0.0,0.0,-,-,-,-,-,0.0,-,-,-,0.0,-,-,-,-,-,-,-,-,-,-,0.0,-,-,-,-,-,-,-,-,-,-,-,-,-,-,-,-,-,0.0,-,-,-,-,-,-,0.0,-,-,0.0,-,-,-,-,-,-,-,0.0,-,-,-,-,-,-,-,-,-,-,-,41.34896,-,-,-,-,-,-,,-,0.0,-,-,-,-,-,-,-,-,-,-,0.0,-,-,-,-,-,-,-,-,-,-,-,-,-,-,-,-,0.0,-,-,-,0.0,-,-,-,-,4.362472,-,-,-,100.0,-,-,-,-,-,-,-,-,-,-,54.28857,-,-,-,-,-,-,-,-,-,0.0,-,-,-,-,-,0.0,-,-,-,-,0.0,-,-,-,-,-,-,-,-,-,-,-,0.0,-,-,-,-,-,-,-,-,0.0,-,-,-,0.0,84.5,34.5,0.224
237,292,21080,Karapetyan G.O.,1980,,-,-,-,15.65201,-,-,-,-,-,-,-,-,-,0.0,-,-,-,0.0,-,-,0.0,0.0,-,-,-,-,-,0.0,-,-,-,0.0,-,-,-,-,-,-,-,-,-,-,0.0,-,-,-,-,-,-,-,-,-,-,-,-,-,-,-,-,-,0.0,-,-,-,-,-,-,0.0,-,-,0.0,-,-,-,-,-,-,-,0.0,-,-,-,-,-,-,-,-,-,-,-,44.50648,-,-,-,-,-,-,,-,0.0,-,-,-,-,-,-,-,-,-,-,0.0,-,-,-,-,-,-,-,-,-,-,-,-,-,-,-,-,0.0,-,-,-,0.0,-,-,-,-,15.65201,-,-,-,100.0,-,-,-,-,-,-,-,-,-,-,39.8415,-,-,-,-,-,-,-,-,-,0.0,-,-,-,-,-,0.0,-,-,-,-,0.0,-,-,-,-,-,-,-,-,-,-,-,0.0,-,-,-,-,-,-,-,-,0.0,-,-,-,0.0,90.5,36.6,0.239
238,292,21081,Karapetyan G.O.,1980,,-,-,-,2.391281,-,-,-,-,-,-,-,-,-,0.0,-,-,-,0.0,-,-,0.0,0.0,-,-,-,-,-,0.0,-,-,-,0.0,-,-,-,-,-,-,-,-,-,-,0.0,-,-,-,-,-,-,-,-,-,-,-,-,-,-,-,-,-,0.0,-,-,-,-,-,-,0.0,-,-,0.0,-,-,-,-,-,-,-,0.0,-,-,-,-,-,-,-,-,-,-,-,40.79764,-,-,-,-,-,-,,-,0.0,-,-,-,-,-,-,-,-,-,-,0.0,-,-,-,-,-,-,-,-,-,-,-,-,-,-,-,-,0.0,-,-,-,0.0,-,-,-,-,2.391281,-,-,-,100.0,-,-,-,-,-,-,-,-,-,-,56.81108,-,-,-,-,-,-,-,-,-,0.0,-,-,-,-,-,0.0,-,-,-,-,0.0,-,-,-,-,-,-,-,-,-,-,-,0.0,-,-,-,-,-,-,-,-,0.0,-,-,-,0.0,81.8,33.6,0.217
239,292,21082,Karapetyan G.O.,1980,,-,-,-,12.81043,-,-,-,-,-,-,-,-,-,0.0,-,-,-,0.0,-,-,0.0,0.0,-,-,-,-,-,0.0,-,-,-,0.0,-,-,-,-,-,-,-,-,-,-,0.0,-,-,-,-,-,-,-,-,-,-,-,-,-,-,-,-,-,0.0,-,-,-,-,-,-,0.0,-,-,0.0,-,-,-,-,-,-,-,0.0,-,-,-,-,-,-,-,-,-,-,-,43.71173,-,-,-,-,-,-,,-,0.0,-,-,-,-,-,-,-,-,-,-,0.0,-,-,-,-,-,-,-,-,-,-,-,-,-,-,-,-,0.0,-,-,-,0.0,-,-,-,-,12.81043,-,-,-,100.0,-,-,-,-,-,-,-,-,-,-,43.47784,-,-,-,-,-,-,-,-,-,0.0,-,-,-,-,-,0.0,-,-,-,-,0.0,-,-,-,-,-,-,-,-,-,-,-,0.0,-,-,-,-,-,-,-,-,0.0,-,-,-,0.0,82.5,33.9,0.217
240,292,21083,Karapetyan G.O.,1980,,-,-,-,6.676805,-,-,-,-,-,-,-,-,-,0.0,-,-,-,0.0,-,-,0.0,0.0,-,-,-,-,-,0.0,-,-,-,0.0,-,-,-,-,-,-,-,-,-,-,0.0,-,-,-,-,-,-,-,-,-,-,-,-,-,-,-,-,-,0.0,-,-,-,-,-,-,0.0,-,-,0.0,-,-,-,-,-,-,-,0.0,-,-,-,-,-,-,-,-,-,-,-,47.19251,-,-,-,-,-,-,,-,0.0,-,-,-,-,-,-,-,-,-,-,0.0,-,-,-,-,-,-,-,-,-,-,-,-,-,-,-,-,0.0,-,-,-,0.0,-,-,-,-,6.676805,-,-,-,100.0,-,-,-,-,-,-,-,-,-,-,46.13068,-,-,-,-,-,-,-,-,-,0.0,-,-,-,-,-,0.0,-,-,-,-,0.0,-,-,-,-,-,-,-,-,-,-,-,0.0,-,-,-,-,-,-,-,-,0.0,-,-,-,0.0,87.6,35.6,0.233
241,292,21084,Karapetyan G.O.,1980,,-,-,-,3.426861,-,-,-,-,-,-,-,-,-,0.0,-,-,-,0.0,-,-,0.0,0.0,-,-,-,-,-,0.0,-,-,-,0.0,-,-,-,-,-,-,-,-,-,-,0.0,-,-,-,-,-,-,-,-,-,-,-,-,-,-,-,-,-,0.0,-,-,-,-,-,-,0.0,-,-,0.0,-,-,-,-,-,-,-,0.0,-,-,-,-,-,-,-,-,-,-,-,38.4203,-,-,-,-,-,-,,-,0.0,-,-,-,-,-,-,-,-,-,-,0.0,-,-,-,-,-,-,-,-,-,-,-,-,-,-,-,-,0.0,-,-,-,0.0,-,-,-,-,3.426861,-,-,-,100.0,-,-,-,-,-,-,-,-,-,-,58.15284,-,-,-,-,-,-,-,-,-,0.0,-,-,-,-,-,0.0,-,-,-,-,0.0,-,-,-,-,-,-,-,-,-,-,-,0.0,-,-,-,-,-,-,-,-,0.0,-,-,-,0.0,82.4,33.8,0.217
242,292,21085,Karapetyan G.O.,1980,,-,-,-,0.0,-,-,-,-,-,-,-,-,-,0.0,-,-,-,0.0,-,-,0.0,0.0,-,-,-,-,-,0.0,-,-,-,0.0,-,-,-,-,-,-,-,-,-,-,0.0,-,-,-,-,-,-,-,-,-,-,-,-,-,-,-,-,-,0.0,-,-,-,-,-,-,0.0,-,-,0.0,-,-,-,-,-,-,-,0.0,-,-,-,-,-,-,-,-,-,-,-,49.75818,-,-,-,-,-,-,,-,0.0,-,-,-,-,-,-,-,-,-,-,0.0,-,-,-,-,-,-,-,-,-,-,-,-,-,-,-,-,0.0,-,-,-,0.0,-,-,-,-,0.0,-,-,-,100.0,-,-,-,-,-,-,-,-,-,-,50.24181,-,-,-,-,-,-,-,-,-,0.0,-,-,-,-,-,0.0,-,-,-,-,0.0,-,-,-,-,-,-,-,-,-,-,-,0.0,-,-,-,-,-,-,-,-,0.0,-,-,-,0.0,87.6,35.7,0.227
243,292,21086,Karapetyan G.O.,1980,,-,-,-,11.84041,-,-,-,-,-,-,-,-,-,0.0,-,-,-,0.0,-,-,0.0,0.0,-,-,-,-,-,0.0,-,-,-,0.0,-,-,-,-,-,-,-,-,-,-,0.0,-,-,-,-,-,-,-,-,-,-,-,-,-,-,-,-,-,0.0,-,-,-,-,-,-,0.0,-,-,0.0,-,-,-,-,-,-,-,0.0,-,-,-,-,-,-,-,-,-,-,-,25.01067,-,-,-,-,-,-,,-,0.0,-,-,-,-,-,-,-,-,-,-,0.0,-,-,-,-,-,-,-,-,-,-,-,-,-,-,-,-,0.0,-,-,-,0.0,-,-,-,-,11.84041,-,-,-,100.0,-,-,-,-,-,-,-,-,-,-,63.14891,-,-,-,-,-,-,-,-,-,0.0,-,-,-,-,-,0.0,-,-,-,-,0.0,-,-,-,-,-,-,-,-,-,-,-,0.0,-,-,-,-,-,-,-,-,0.0,-,-,-,0.0,81.2,33.2,0.222
244,292,21087,Karapetyan G.O.,1980,,-,-,-,6.849483,-,-,-,-,-,-,-,-,-,0.0,-,-,-,0.0,-,-,0.0,0.0,-,-,-,-,-,0.0,-,-,-,0.0,-,-,-,-,-,-,-,-,-,-,0.0,-,-,-,-,-,-,-,-,-,-,-,-,-,-,-,-,-,0.0,-,-,-,-,-,-,0.0,-,-,0.0,-,-,-,-,-,-,-,0.0,-,-,-,-,-,-,-,-,-,-,-,30.56313,-,-,-,-,-,-,,-,0.0,-,-,-,-,-,-,-,-,-,-,0.0,-,-,-,-,-,-,-,-,-,-,-,-,-,-,-,-,0.0,-,-,-,0.0,-,-,-,-,6.849483,-,-,-,100.0,-,-,-,-,-,-,-,-,-,-,62.58739,-,-,-,-,-,-,-,-,-,0.0,-,-,-,-,-,0.0,-,-,-,-,0.0,-,-,-,-,-,-,-,-,-,-,-,0.0,-,-,-,-,-,-,-,-,0.0,-,-,-,0.0,83.0,34.1,0.213
245,292,21088,Karapetyan G.O.,1980,,-,-,-,11.39944,-,-,-,-,-,-,-,-,-,0.0,-,-,-,0.0,-,-,0.0,0.0,-,-,-,-,-,0.0,-,-,-,0.0,-,-,-,-,-,-,-,-,-,-,0.0,-,-,-,-,-,-,-,-,-,-,-,-,-,-,-,-,-,0.0,-,-,-,-,-,-,0.0,-,-,0.0,-,-,-,-,-,-,-,0.0,-,-,-,-,-,-,-,-,-,-,-,31.48818,-,-,-,-,-,-,,-,0.0,-,-,-,-,-,-,-,-,-,-,0.0,-,-,-,-,-,-,-,-,-,-,-,-,-,-,-,-,0.0,-,-,-,0.0,-,-,-,-,11.39944,-,-,-,100.0,-,-,-,-,-,-,-,-,-,-,57.11238,-,-,-,-,-,-,-,-,-,0.0,-,-,-,-,-,0.0,-,-,-,-,0.0,-,-,-,-,-,-,-,-,-,-,-,0.0,-,-,-,-,-,-,-,-,0.0,-,-,-,0.0,86.7,35.3,0.228
246,292,21089,Karapetyan G.O.,1980,,-,-,-,2.261425,-,-,-,-,-,-,-,-,-,0.0,-,-,-,0.0,-,-,0.0,0.0,-,-,-,-,-,0.0,-,-,-,0.0,-,-,-,-,-,-,-,-,-,-,0.0,-,-,-,-,-,-,-,-,-,-,-,-,-,-,-,-,-,0.0,-,-,-,-,-,-,0.0,-,-,0.0,-,-,-,-,-,-,-,0.0,-,-,-,-,-,-,-,-,-,-,-,49.38517,-,-,-,-,-,-,,-,0.0,-,-,-,-,-,-,-,-,-,-,0.0,-,-,-,-,-,-,-,-,-,-,-,-,-,-,-,-,0.0,-,-,-,0.0,-,-,-,-,2.261425,-,-,-,100.0,-,-,-,-,-,-,-,-,-,-,48.3534,-,-,-,-,-,-,-,-,-,0.0,-,-,-,-,-,0.0,-,-,-,-,0.0,-,-,-,-,-,-,-,-,-,-,-,0.0,-,-,-,-,-,-,-,-,0.0,-,-,-,0.0,84.2,34.2,0.229
247,292,21090,Karapetyan G.O.,1980,,-,-,-,4.188361,-,-,-,-,-,-,-,-,-,0.0,-,-,-,0.0,-,-,0.0,0.0,-,-,-,-,-,0.0,-,-,-,0.0,-,-,-,-,-,-,-,-,-,-,0.0,-,-,-,-,-,-,-,-,-,-,-,-,-,-,-,-,-,0.0,-,-,-,-,-,-,0.0,-,-,0.0,-,-,-,-,-,-,-,0.0,-,-,-,-,-,-,-,-,-,-,-,47.63841,-,-,-,-,-,-,,-,0.0,-,-,-,-,-,-,-,-,-,-,0.0,-,-,-,-,-,-,-,-,-,-,-,-,-,-,-,-,0.0,-,-,-,0.0,-,-,-,-,4.188361,-,-,-,100.0,-,-,-,-,-,-,-,-,-,-,48.17323,-,-,-,-,-,-,-,-,-,0.0,-,-,-,-,-,0.0,-,-,-,-,0.0,-,-,-,-,-,-,-,-,-,-,-,0.0,-,-,-,-,-,-,-,-,0.0,-,-,-,0.0,86.2,35.0,0.232
248,292,21059,Karapetyan G.O.,1980,,-,-,-,27.92215,-,-,-,-,-,-,-,-,-,0.0,-,-,-,0.0,-,-,0.0,0.0,-,-,-,-,-,0.0,-,-,-,0.0,-,-,-,-,-,-,-,-,-,-,0.0,-,-,-,-,-,-,-,-,-,-,-,-,-,-,-,-,-,0.0,-,-,-,-,-,-,0.0,-,-,0.0,-,-,-,-,-,-,-,0.0,-,-,-,-,-,-,-,-,-,-,-,19.01046,-,-,-,-,-,-,,-,0.0,-,-,-,-,-,-,-,-,-,-,0.0,-,-,-,-,-,-,-,-,-,-,-,-,-,-,-,-,0.0,-,-,-,0.0,-,-,-,-,27.92215,-,-,-,100.0,-,-,-,-,-,-,-,-,-,-,49.05149,-,-,-,-,-,-,-,-,-,0.0,-,-,-,-,-,0.0,-,-,-,-,4.015913,-,-,-,-,-,-,-,-,-,-,-,0.0,-,-,-,-,-,-,-,-,0.0,-,-,-,0.0,91.8,37.0,0.242
249,292,21060,Karapetyan G.O.,1980,,-,-,-,24.05515,-,-,-,-,-,-,-,-,-,0.0,-,-,-,0.0,-,-,0.0,0.0,-,-,-,-,-,0.0,-,-,-,0.0,-,-,-,-,-,-,-,-,-,-,0.0,-,-,-,-,-,-,-,-,-,-,-,-,-,-,-,-,-,0.0,-,-,-,-,-,-,0.0,-,-,0.0,-,-,-,-,-,-,-,0.0,-,-,-,-,-,-,-,-,-,-,-,17.16439,-,-,-,-,-,-,,-,0.0,-,-,-,-,-,-,-,-,-,-,0.0,-,-,-,-,-,-,-,-,-,-,-,-,-,-,-,-,0.0,-,-,-,0.0,-,-,-,-,24.05515,-,-,-,100.0,-,-,-,-,-,-,-,-,-,-,54.82912,-,-,-,-,-,-,-,-,-,0.0,-,-,-,-,-,0.0,-,-,-,-,3.951339,-,-,-,-,-,-,-,-,-,-,-,0.0,-,-,-,-,-,-,-,-,0.0,-,-,-,0.0,91.1,36.8,0.24
250,292,21061,Karapetyan G.O.,1980,,-,-,-,23.93531,-,-,-,-,-,-,-,-,-,0.0,-,-,-,0.0,-,-,0.0,0.0,-,-,-,-,-,0.0,-,-,-,0.0,-,-,-,-,-,-,-,-,-,-,0.0,-,-,-,-,-,-,-,-,-,-,-,-,-,-,-,-,-,0.0,-,-,-,-,-,-,0.0,-,-,0.0,-,-,-,-,-,-,-,0.0,-,-,-,-,-,-,-,-,-,-,-,16.33441,-,-,-,-,-,-,,-,0.0,-,-,-,-,-,-,-,-,-,-,0.0,-,-,-,-,-,-,-,-,-,-,-,-,-,-,-,-,0.0,-,-,-,0.0,-,-,-,-,23.93531,-,-,-,100.0,-,-,-,-,-,-,-,-,-,-,55.76675,-,-,-,-,-,-,-,-,-,0.0,-,-,-,-,-,0.0,-,-,-,-,3.963532,-,-,-,-,-,-,-,-,-,-,-,0.0,-,-,-,-,-,-,-,-,0.0,-,-,-,0.0,91.6,36.9,0.24
251,292,21062,Karapetyan G.O.,1980,,-,-,-,21.20786,-,-,-,-,-,-,-,-,-,0.0,-,-,-,0.0,-,-,0.0,0.0,-,-,-,-,-,0.0,-,-,-,0.0,-,-,-,-,-,-,-,-,-,-,0.0,-,-,-,-,-,-,-,-,-,-,-,-,-,-,-,-,-,0.0,-,-,-,-,-,-,0.0,-,-,0.0,-,-,-,-,-,-,-,0.0,-,-,-,-,-,-,-,-,-,-,-,15.25778,-,-,-,-,-,-,,-,0.0,-,-,-,-,-,-,-,-,-,-,0.0,-,-,-,-,-,-,-,-,-,-,-,-,-,-,-,-,0.0,-,-,-,0.0,-,-,-,-,21.20786,-,-,-,100.0,-,-,-,-,-,-,-,-,-,-,59.62052,-,-,-,-,-,-,-,-,-,0.0,-,-,-,-,-,0.0,-,-,-,-,3.913847,-,-,-,-,-,-,-,-,-,-,-,0.0,-,-,-,-,-,-,-,-,0.0,-,-,-,0.0,88.9,36.0,0.236
252,292,21063,Karapetyan G.O.,1980,,-,-,-,20.20329,-,-,-,-,-,-,-,-,-,0.0,-,-,-,0.0,-,-,0.0,0.0,-,-,-,-,-,0.0,-,-,-,0.0,-,-,-,-,-,-,-,-,-,-,0.0,-,-,-,-,-,-,-,-,-,-,-,-,-,-,-,-,-,0.0,-,-,-,-,-,-,0.0,-,-,0.0,-,-,-,-,-,-,-,0.0,-,-,-,-,-,-,-,-,-,-,-,14.35295,-,-,-,-,-,-,,-,0.0,-,-,-,-,-,-,-,-,-,-,0.0,-,-,-,-,-,-,-,-,-,-,-,-,-,-,-,-,0.0,-,-,-,0.0,-,-,-,-,20.20329,-,-,-,100.0,-,-,-,-,-,-,-,-,-,-,61.53887,-,-,-,-,-,-,-,-,-,0.0,-,-,-,-,-,0.0,-,-,-,-,3.904883,-,-,-,-,-,-,-,-,-,-,-,0.0,-,-,-,-,-,-,-,-,0.0,-,-,-,0.0,88.4,35.8,0.233
253,292,21064,Karapetyan G.O.,1980,,-,-,-,17.35136,-,-,-,-,-,-,-,-,-,0.0,-,-,-,0.0,-,-,0.0,0.0,-,-,-,-,-,0.0,-,-,-,0.0,-,-,-,-,-,-,-,-,-,-,0.0,-,-,-,-,-,-,-,-,-,-,-,-,-,-,-,-,-,0.0,-,-,-,-,-,-,0.0,-,-,0.0,-,-,-,-,-,-,-,0.0,-,-,-,-,-,-,-,-,-,-,-,16.28173,-,-,-,-,-,-,,-,0.0,-,-,-,-,-,-,-,-,-,-,0.0,-,-,-,-,-,-,-,-,-,-,-,-,-,-,-,-,0.0,-,-,-,0.0,-,-,-,-,17.35136,-,-,-,100.0,-,-,-,-,-,-,-,-,-,-,62.57009,-,-,-,-,-,-,-,-,-,0.0,-,-,-,-,-,0.0,-,-,-,-,3.796825,-,-,-,-,-,-,-,-,-,-,-,0.0,-,-,-,-,-,-,-,-,0.0,-,-,-,0.0,85.2,35.2,0.23
254,292,21065,Karapetyan G.O.,1980,,-,-,-,20.18377,-,-,-,-,-,-,-,-,-,0.0,-,-,-,0.0,-,-,0.0,0.0,-,-,-,-,-,0.0,-,-,-,0.0,-,-,-,-,-,-,-,-,-,-,0.0,-,-,-,-,-,-,-,-,-,-,-,-,-,-,-,-,-,0.0,-,-,-,-,-,-,0.0,-,-,0.0,-,-,-,-,-,-,-,0.0,-,-,-,-,-,-,-,-,-,-,-,12.50207,-,-,-,-,-,-,,-,0.0,-,-,-,-,-,-,-,-,-,-,0.0,-,-,-,-,-,-,-,-,-,-,-,-,-,-,-,-,0.0,-,-,-,0.0,-,-,-,-,20.18377,-,-,-,100.0,-,-,-,-,-,-,-,-,-,-,63.37577,-,-,-,-,-,-,-,-,-,0.0,-,-,-,-,-,0.0,-,-,-,-,3.938382,-,-,-,-,-,-,-,-,-,-,-,0.0,-,-,-,-,-,-,-,-,0.0,-,-,-,0.0,86.6,35.2,0.232
255,292,21066,Karapetyan G.O.,1980,,-,-,-,18.24376,-,-,-,-,-,-,-,-,-,0.0,-,-,-,0.0,-,-,0.0,0.0,-,-,-,-,-,0.0,-,-,-,0.0,-,-,-,-,-,-,-,-,-,-,0.0,-,-,-,-,-,-,-,-,-,-,-,-,-,-,-,-,-,0.0,-,-,-,-,-,-,0.0,-,-,0.0,-,-,-,-,-,-,-,0.0,-,-,-,-,-,-,-,-,-,-,-,14.38221,-,-,-,-,-,-,,-,0.0,-,-,-,-,-,-,-,-,-,-,0.0,-,-,-,-,-,-,-,-,-,-,-,-,-,-,-,-,0.0,-,-,-,0.0,-,-,-,-,18.24376,-,-,-,100.0,-,-,-,-,-,-,-,-,-,-,63.51959,-,-,-,-,-,-,-,-,-,0.0,-,-,-,-,-,0.0,-,-,-,-,3.854441,-,-,-,-,-,-,-,-,-,-,-,0.0,-,-,-,-,-,-,-,-,0.0,-,-,-,0.0,86.7,35.9,0.212
256,292,21067,Karapetyan G.O.,1980,,-,-,-,17.30444,-,-,-,-,-,-,-,-,-,0.0,-,-,-,0.0,-,-,0.0,0.0,-,-,-,-,-,0.0,-,-,-,0.0,-,-,-,-,-,-,-,-,-,-,0.0,-,-,-,-,-,-,-,-,-,-,-,-,-,-,-,-,-,0.0,-,-,-,-,-,-,0.0,-,-,0.0,-,-,-,-,-,-,-,0.0,-,-,-,-,-,-,-,-,-,-,-,15.29254,-,-,-,-,-,-,,-,0.0,-,-,-,-,-,-,-,-,-,-,0.0,-,-,-,-,-,-,-,-,-,-,-,-,-,-,-,-,0.0,-,-,-,0.0,-,-,-,-,17.30444,-,-,-,100.0,-,-,-,-,-,-,-,-,-,-,63.58922,-,-,-,-,-,-,-,-,-,0.0,-,-,-,-,-,0.0,-,-,-,-,3.813799,-,-,-,-,-,-,-,-,-,-,-,0.0,-,-,-,-,-,-,-,-,0.0,-,-,-,0.0,86.4,35.8,0.209
257,292,21068,Karapetyan G.O.,1980,,-,-,-,19.27545,-,-,-,-,-,-,-,-,-,0.0,-,-,-,0.0,-,-,0.0,0.0,-,-,-,-,-,0.0,-,-,-,0.0,-,-,-,-,-,-,-,-,-,-,0.0,-,-,-,-,-,-,-,-,-,-,-,-,-,-,-,-,-,0.0,-,-,-,-,-,-,0.0,-,-,0.0,-,-,-,-,-,-,-,0.0,-,-,-,-,-,-,-,-,-,-,-,13.45823,-,-,-,-,-,-,,-,0.0,-,-,-,-,-,-,-,-,-,-,0.0,-,-,-,-,-,-,-,-,-,-,-,-,-,-,-,-,0.0,-,-,-,0.0,-,-,-,-,19.27545,-,-,-,99.99999,-,-,-,-,-,-,-,-,-,-,63.36863,-,-,-,-,-,-,-,-,-,0.0,-,-,-,-,-,0.0,-,-,-,-,3.897687,-,-,-,-,-,-,-,-,-,-,-,0.0,-,-,-,-,-,-,-,-,0.0,-,-,-,0.0,86.2,35.0,0.227
258,292,21069,Karapetyan G.O.,1980,,-,-,-,18.21972,-,-,-,-,-,-,-,-,-,0.0,-,-,-,0.0,-,-,0.0,0.0,-,-,-,-,-,0.0,-,-,-,0.0,-,-,-,-,-,-,-,-,-,-,0.0,-,-,-,-,-,-,-,-,-,-,-,-,-,-,-,-,-,0.0,-,-,-,-,-,-,0.0,-,-,0.0,-,-,-,-,-,-,-,0.0,-,-,-,-,-,-,-,-,-,-,-,13.38367,-,-,-,-,-,-,,-,0.0,-,-,-,-,-,-,-,-,-,-,0.0,-,-,-,-,-,-,-,-,-,-,-,-,-,-,-,-,0.0,-,-,-,0.0,-,-,-,-,18.21972,-,-,-,100.0,-,-,-,-,-,-,-,-,-,-,64.52053,-,-,-,-,-,-,-,-,-,0.0,-,-,-,-,-,0.0,-,-,-,-,3.876093,-,-,-,-,-,-,-,-,-,-,-,0.0,-,-,-,-,-,-,-,-,0.0,-,-,-,0.0,87.0,35.8,0.213
259,292,21070,Karapetyan G.O.,1980,,-,-,-,19.23611,-,-,-,-,-,-,-,-,-,0.0,-,-,-,0.0,-,-,0.0,0.0,-,-,-,-,-,0.0,-,-,-,0.0,-,-,-,-,-,-,-,-,-,-,0.0,-,-,-,-,-,-,-,-,-,-,-,-,-,-,-,-,-,0.0,-,-,-,-,-,-,0.0,-,-,0.0,-,-,-,-,-,-,-,0.0,-,-,-,-,-,-,-,-,-,-,-,12.42968,-,-,-,-,-,-,,-,0.0,-,-,-,-,-,-,-,-,-,-,0.0,-,-,-,-,-,-,-,-,-,-,-,-,-,-,-,-,0.0,-,-,-,0.0,-,-,-,-,19.23611,-,-,-,100.0,-,-,-,-,-,-,-,-,-,-,64.41863,-,-,-,-,-,-,-,-,-,0.0,-,-,-,-,-,0.0,-,-,-,-,3.915577,-,-,-,-,-,-,-,-,-,-,-,0.0,-,-,-,-,-,-,-,-,0.0,-,-,-,0.0,88.8,36.0,0.232
260,292,21071,Karapetyan G.O.,1980,,-,-,-,18.30751,-,-,-,-,-,-,-,-,-,0.0,-,-,-,0.0,-,-,0.0,0.0,-,-,-,-,-,0.0,-,-,-,0.0,-,-,-,-,-,-,-,-,-,-,0.0,-,-,-,-,-,-,-,-,-,-,-,-,-,-,-,-,-,0.0,-,-,-,-,-,-,0.0,-,-,0.0,-,-,-,-,-,-,-,0.0,-,-,-,-,-,-,-,-,-,-,-,11.53607,-,-,-,-,-,-,,-,0.0,-,-,-,-,-,-,-,-,-,-,0.0,-,-,-,-,-,-,-,-,-,-,-,-,-,-,-,-,0.0,-,-,-,0.0,-,-,-,-,18.30751,-,-,-,100.0,-,-,-,-,-,-,-,-,-,-,66.24808,-,-,-,-,-,-,-,-,-,0.0,-,-,-,-,-,0.0,-,-,-,-,3.908342,-,-,-,-,-,-,-,-,-,-,-,0.0,-,-,-,-,-,-,-,-,0.0,-,-,-,0.0,86.8,35.5,0.225
261,292,21072,Karapetyan G.O.,1980,,-,-,-,19.24148,-,-,-,-,-,-,-,-,-,0.0,-,-,-,0.0,-,-,0.0,0.0,-,-,-,-,-,0.0,-,-,-,0.0,-,-,-,-,-,-,-,-,-,-,0.0,-,-,-,-,-,-,-,-,-,-,-,-,-,-,-,-,-,0.0,-,-,-,-,-,-,0.0,-,-,0.0,-,-,-,-,-,-,-,0.0,-,-,-,-,-,-,-,-,-,-,-,9.505718,-,-,-,-,-,-,,-,0.0,-,-,-,-,-,-,-,-,-,-,0.0,-,-,-,-,-,-,-,-,-,-,-,-,-,-,-,-,0.0,-,-,-,0.0,-,-,-,-,19.24148,-,-,-,100.0,-,-,-,-,-,-,-,-,-,-,67.28339,-,-,-,-,-,-,-,-,-,0.0,-,-,-,-,-,0.0,-,-,-,-,3.96942,-,-,-,-,-,-,-,-,-,-,-,0.0,-,-,-,-,-,-,-,-,0.0,-,-,-,0.0,88.9,36.1,0.229
262,292,21073,Karapetyan G.O.,1980,,-,-,-,17.30674,-,-,-,-,-,-,-,-,-,0.0,-,-,-,0.0,-,-,0.0,0.0,-,-,-,-,-,0.0,-,-,-,0.0,-,-,-,-,-,-,-,-,-,-,0.0,-,-,-,-,-,-,-,-,-,-,-,-,-,-,-,-,-,0.0,-,-,-,-,-,-,0.0,-,-,0.0,-,-,-,-,-,-,-,0.0,-,-,-,-,-,-,-,-,-,-,-,11.46471,-,-,-,-,-,-,,-,0.0,-,-,-,-,-,-,-,-,-,-,0.0,-,-,-,-,-,-,-,-,-,-,-,-,-,-,-,-,0.0,-,-,-,0.0,-,-,-,-,17.30674,-,-,-,100.0,-,-,-,-,-,-,-,-,-,-,67.34439,-,-,-,-,-,-,-,-,-,0.0,-,-,-,-,-,0.0,-,-,-,-,3.884166,-,-,-,-,-,-,-,-,-,-,-,0.0,-,-,-,-,-,-,-,-,0.0,-,-,-,0.0,86.3,35.1,0.228
263,292,21074,Karapetyan G.O.,1980,,-,-,-,16.28341,-,-,-,-,-,-,-,-,-,0.0,-,-,-,0.0,-,-,0.0,0.0,-,-,-,-,-,0.0,-,-,-,0.0,-,-,-,-,-,-,-,-,-,-,0.0,-,-,-,-,-,-,-,-,-,-,-,-,-,-,-,-,-,0.0,-,-,-,-,-,-,0.0,-,-,0.0,-,-,-,-,-,-,-,0.0,-,-,-,-,-,-,-,-,-,-,-,11.96725,-,-,-,-,-,-,,-,0.0,-,-,-,-,-,-,-,-,-,-,0.0,-,-,-,-,-,-,-,-,-,-,-,-,-,-,-,-,0.0,-,-,-,0.0,-,-,-,-,16.28341,-,-,-,100.0,-,-,-,-,-,-,-,-,-,-,67.91211,-,-,-,-,-,-,-,-,-,0.0,-,-,-,-,-,0.0,-,-,-,-,3.837224,-,-,-,-,-,-,-,-,-,-,-,0.0,-,-,-,-,-,-,-,-,0.0,-,-,-,0.0,85.8,34.9,0.226
264,292,21075,Karapetyan G.O.,1980,,-,-,-,14.41358,-,-,-,-,-,-,-,-,-,0.0,-,-,-,0.0,-,-,0.0,0.0,-,-,-,-,-,0.0,-,-,-,0.0,-,-,-,-,-,-,-,-,-,-,0.0,-,-,-,-,-,-,-,-,-,-,-,-,-,-,-,-,-,0.0,-,-,-,-,-,-,0.0,-,-,0.0,-,-,-,-,-,-,-,0.0,-,-,-,-,-,-,-,-,-,-,-,13.45149,-,-,-,-,-,-,,-,0.0,-,-,-,-,-,-,-,-,-,-,0.0,-,-,-,-,-,-,-,-,-,-,-,-,-,-,-,-,0.0,-,-,-,0.0,-,-,-,-,14.41358,-,-,-,100.0,-,-,-,-,-,-,-,-,-,-,68.36094,-,-,-,-,-,-,-,-,-,0.0,-,-,-,-,-,0.0,-,-,-,-,3.773992,-,-,-,-,-,-,-,-,-,-,-,0.0,-,-,-,-,-,-,-,-,0.0,-,-,-,0.0,82.6,34.0,0.218
265,292,21076,Karapetyan G.O.,1980,,-,-,-,15.39469,-,-,-,-,-,-,-,-,-,0.0,-,-,-,0.0,-,-,0.0,0.0,-,-,-,-,-,0.0,-,-,-,0.0,-,-,-,-,-,-,-,-,-,-,0.0,-,-,-,-,-,-,-,-,-,-,-,-,-,-,-,-,-,0.0,-,-,-,-,-,-,0.0,-,-,0.0,-,-,-,-,-,-,-,0.0,-,-,-,-,-,-,-,-,-,-,-,11.53093,-,-,-,-,-,-,,-,0.0,-,-,-,-,-,-,-,-,-,-,0.0,-,-,-,-,-,-,-,-,-,-,-,-,-,-,-,-,0.0,-,-,-,0.0,-,-,-,-,15.39469,-,-,-,100.0,-,-,-,-,-,-,-,-,-,-,69.24013,-,-,-,-,-,-,-,-,-,0.0,-,-,-,-,-,0.0,-,-,-,-,3.834255,-,-,-,-,-,-,-,-,-,-,-,0.0,-,-,-,-,-,-,-,-,0.0,-,-,-,0.0,84.4,34.5,0.221
266,292,21077,Karapetyan G.O.,1980,,-,-,-,13.47027,-,-,-,-,-,-,-,-,-,0.0,-,-,-,0.0,-,-,0.0,0.0,-,-,-,-,-,0.0,-,-,-,0.0,-,-,-,-,-,-,-,-,-,-,0.0,-,-,-,-,-,-,-,-,-,-,-,-,-,-,-,-,-,0.0,-,-,-,-,-,-,0.0,-,-,0.0,-,-,-,-,-,-,-,0.0,-,-,-,-,-,-,-,-,-,-,-,13.37112,-,-,-,-,-,-,,-,0.0,-,-,-,-,-,-,-,-,-,-,0.0,-,-,-,-,-,-,-,-,-,-,-,-,-,-,-,-,0.0,-,-,-,0.0,-,-,-,-,13.47027,-,-,-,100.0,-,-,-,-,-,-,-,-,-,-,69.40717,-,-,-,-,-,-,-,-,-,0.0,-,-,-,-,-,0.0,-,-,-,-,3.751445,-,-,-,-,-,-,-,-,-,-,-,0.0,-,-,-,-,-,-,-,-,0.0,-,-,-,0.0,82.0,33.7,0.213
267,292,21078,Karapetyan G.O.,1980,,-,-,-,15.40808,-,-,-,-,-,-,-,-,-,0.0,-,-,-,0.0,-,-,0.0,0.0,-,-,-,-,-,0.0,-,-,-,0.0,-,-,-,-,-,-,-,-,-,-,0.0,-,-,-,-,-,-,-,-,-,-,-,-,-,-,-,-,-,0.0,-,-,-,-,-,-,0.0,-,-,0.0,-,-,-,-,-,-,-,0.0,-,-,-,-,-,-,-,-,-,-,-,10.51509,-,-,-,-,-,-,,-,0.0,-,-,-,-,-,-,-,-,-,-,0.0,-,-,-,-,-,-,-,-,-,-,-,-,-,-,-,-,0.0,-,-,-,0.0,-,-,-,-,15.40808,-,-,-,100.0,-,-,-,-,-,-,-,-,-,-,70.22356,-,-,-,-,-,-,-,-,-,0.0,-,-,-,-,-,0.0,-,-,-,-,3.853254,-,-,-,-,-,-,-,-,-,-,-,0.0,-,-,-,-,-,-,-,-,0.0,-,-,-,0.0,83.8,34.4,0.22
268,293,110627,State Optical I,1975,LK1,-,-,-,10.07857,-,-,-,-,-,-,-,-,-,0.0,-,-,-,0.0,-,-,0.0,0.0,-,-,-,-,-,0.0,-,-,-,0.0,-,-,-,-,-,-,-,-,-,-,0.0,-,-,-,-,-,-,-,-,-,-,-,-,38.02,-,-,-,-,0.0,-,-,-,-,-,-,0.0,-,-,0.0,-,-,-,-,-,-,-,9.503709,-,-,-,-,-,-,-,-,-,-,-,0.0,-,-,-,-,-,-,,-,0.0,-,-,-,-,-,-,-,-,-,-,0.0,-,-,-,-,-,-,-,-,-,-,-,-,-,-,-,-,0.0,-,-,-,0.0,-,-,-,-,10.07857,-,-,-,61.9812,-,-,-,-,-,-,-,-,-,-,42.39893,-,-,-,-,-,-,-,-,-,0.0,-,-,-,-,-,0.0,-,-,-,-,0.0,-,-,-,-,-,-,-,-,-,-,-,0.0,-,-,-,-,-,-,-,-,0.0,-,-,-,0.0,40.1,16.14,0.2422553
269,293,110628,State Optical I,1975,LK3,-,-,-,0.0,-,-,-,0.05266,-,-,-,-,-,9.974648,-,-,-,0.0,-,-,0.0,0.0,-,-,-,-,-,0.0,-,-,-,0.0,-,-,-,-,-,-,-,-,-,-,0.0,-,-,-,-,-,-,-,-,-,-,-,-,30.11,-,-,-,-,0.0,-,-,-,-,-,-,0.0,-,-,0.0,-,-,-,-,-,-,-,9.844422,-,-,-,-,-,-,-,-,-,-,-,0.0,-,-,-,-,-,-,,-,0.0,-,-,-,-,-,-,-,-,-,-,0.0,-,-,-,-,-,-,-,-,-,-,-,-,-,-,-,-,0.0,-,-,-,0.0,-,-,-,-,10.02731,-,-,-,69.89157,-,-,-,-,-,-,-,-,-,-,50.01984,-,-,-,-,-,-,-,-,-,0.0,-,-,-,-,-,0.0,-,-,-,-,0.0,-,-,-,-,-,-,-,-,-,-,-,0.0,-,-,-,-,-,-,-,-,0.0,-,-,-,0.0,63.1,25.72,0.2266719
270,293,110629,State Optical I,1975,LK4,-,-,-,1.447458,-,-,-,0.08252,-,-,-,-,-,15.45805,-,-,-,0.0,-,-,0.0,0.0,-,-,-,-,-,0.0,-,-,-,0.0,-,-,-,-,-,-,-,-,-,-,0.0,-,-,-,-,-,-,-,-,-,-,-,-,-,-,-,-,-,0.0,-,-,-,-,-,-,0.0,-,-,0.0,-,-,-,-,-,-,-,7.584337,-,-,-,-,-,-,-,-,-,-,-,0.0,-,-,-,-,-,-,,-,0.0,-,-,-,-,-,-,-,-,-,-,0.0,-,-,-,-,-,-,-,-,-,-,-,-,-,-,-,-,0.0,-,-,-,0.0,-,-,-,-,16.98803,-,-,-,100.0,-,-,-,-,-,-,-,-,-,-,73.37361,-,-,-,-,-,-,-,-,-,0.0,-,-,-,-,-,0.0,-,-,-,-,0.0,-,-,-,-,-,-,-,-,-,-,-,0.0,-,-,-,-,-,-,-,-,2.054021,-,-,-,0.0,63.6,26.41,0.2040893
271,293,110630,State Optical I,1975,LK5,-,-,-,0.8823261,-,-,-,0.1536,-,-,-,-,-,10.82653,-,-,-,0.0,-,-,0.0,0.0,-,-,-,-,-,0.0,-,-,-,0.0,-,-,-,-,-,-,-,-,-,-,0.0,-,-,-,-,-,-,-,-,-,-,-,-,-,-,-,-,-,0.0,-,-,-,-,-,-,0.0,-,-,0.0,-,-,-,-,-,-,-,0.0,-,-,-,-,-,-,-,-,-,-,-,0.0,-,-,-,-,-,-,,-,0.7691666,-,-,-,-,-,-,-,-,-,-,4.923368,-,-,1.04,-,-,-,-,-,-,-,0.3797,-,-,-,-,-,0.0,-,-,-,0.0,-,-,-,-,11.86248,-,-,-,98.5802,-,-,-,-,-,-,-,-,-,-,81.02518,-,-,-,-,-,-,-,-,-,0.0,-,-,-,-,-,0.0,-,-,-,-,0.0,-,-,-,-,-,-,-,-,-,-,-,0.0,-,-,-,-,-,-,-,-,0.0,-,-,-,0.0,68.4,28.91,0.1829817
272,293,110631,State Optical I,1975,LK6,-,-,-,4.380337,-,-,-,0.05864,-,-,-,-,-,15.46304,-,-,-,0.0,-,-,0.0,0.0,-,-,-,-,-,0.0,-,-,-,0.0,-,-,-,-,-,-,-,-,-,-,0.0,-,-,-,-,-,-,-,-,-,-,-,-,21.13,-,-,-,-,0.0,-,-,-,-,-,-,0.0,-,-,0.0,-,-,-,-,-,-,-,9.408993,-,-,-,-,-,-,-,-,-,-,-,0.0,-,-,-,-,-,-,,-,0.0,-,-,-,-,-,-,-,-,-,-,0.0,-,-,-,-,-,-,-,-,-,-,-,-,-,-,-,-,0.0,-,-,-,0.0,-,-,-,-,19.90202,-,-,-,78.87282,-,-,-,-,-,-,-,-,-,-,49.56181,-,-,-,-,-,-,-,-,-,0.0,-,-,-,-,-,0.0,-,-,-,-,0.0,-,-,-,-,-,-,-,-,-,-,-,0.0,-,-,-,-,-,-,-,-,0.0,-,-,-,0.0,48.8,19.67,0.2404677
273,293,110632,State Optical I,1975,LK7,-,-,-,0.907019,-,-,-,0.1579,-,-,-,-,-,9.334436,-,-,-,0.0,-,-,0.0,0.0,-,-,-,-,-,0.0,-,-,-,0.0,-,-,-,-,-,-,-,-,-,-,0.0,-,-,-,-,-,-,-,-,-,-,-,-,-,-,-,-,-,0.0,-,-,-,-,-,-,0.0,-,-,0.0,-,-,-,-,-,-,-,5.253911,-,-,-,-,-,-,-,-,-,-,-,0.0,-,-,-,-,-,-,,-,0.0,-,-,-,-,-,-,-,-,-,-,0.0,-,-,1.069,-,-,-,-,-,-,-,0.3903,-,-,-,-,-,0.0,-,-,-,0.0,-,-,-,-,10.39938,-,-,-,98.54046,-,-,-,-,-,-,-,-,-,-,82.88717,-,-,-,-,-,-,-,-,-,0.0,-,-,-,-,-,0.0,-,-,-,-,0.0,-,-,-,-,-,-,-,-,-,-,-,0.0,-,-,-,-,-,-,-,-,0.0,-,-,-,0.0,67.9,28.53,0.1899755
274,293,110633,State Optical I,1975,LK8,-,-,-,0.03174382,-,-,-,-,-,-,-,-,-,7.128463,-,-,-,0.0,-,-,0.0,0.0,-,-,-,-,-,0.0,-,-,-,0.0,-,-,-,-,-,-,-,-,-,-,0.0,-,-,-,-,-,-,-,-,-,-,-,-,21.18,-,-,-,-,0.0,-,-,-,-,-,-,0.0,-,-,0.0,-,-,-,-,-,-,-,5.285823,-,-,-,-,-,-,-,-,-,-,-,0.0,-,-,-,-,-,-,,-,0.0,-,-,-,-,-,-,-,-,-,-,0.0,-,-,-,-,-,-,-,-,-,-,-,-,-,-,-,-,0.0,-,-,-,0.0,-,-,-,-,7.160207,-,-,-,78.81808,-,-,-,-,-,-,-,-,-,-,66.06055,-,-,-,-,-,-,-,-,-,0.0,-,-,-,-,-,0.0,-,-,-,-,0.0,-,-,-,-,-,-,-,-,-,-,-,0.0,-,-,-,-,-,-,-,-,0.311511,-,-,-,0.0,61.1,25.5,0.1980392
275,309,21251,Nikulin V.Kh.,1981,,-,-,-,10.0,-,-,-,-,-,-,-,-,-,0.0,-,-,-,5.0,-,-,0.0,0.0,-,-,-,-,-,5.0,-,-,-,0.0,-,-,-,-,-,-,-,-,-,-,0.0,-,-,-,-,-,-,-,-,-,-,-,-,-,-,-,-,-,0.0,-,-,-,-,-,-,0.0,-,-,0.0,-,-,-,-,-,-,-,0.0,-,-,-,-,-,-,-,-,-,-,-,0.0,-,-,-,-,-,-,,-,5.0,-,-,-,-,-,-,-,-,-,-,0.0,-,-,-,-,-,-,-,-,-,-,-,-,-,-,-,-,0.0,-,-,-,0.0,-,-,-,-,10.0,-,-,-,100.0,-,-,-,-,-,-,-,-,-,-,75.0,-,-,-,-,-,-,-,-,-,0.0,-,-,-,-,-,0.0,-,-,-,-,0.0,-,-,-,-,-,-,-,-,-,-,-,0.0,-,-,-,-,-,-,-,-,0.0,-,-,-,0.0,80.5,32.93,0.224
276,309,21252,Nikulin V.Kh.,1981,,-,-,-,15.0,-,-,-,-,-,-,-,-,-,0.0,-,-,-,5.0,-,-,0.0,0.0,-,-,-,-,-,5.0,-,-,-,0.0,-,-,-,-,-,-,-,-,-,-,0.0,-,-,-,-,-,-,-,-,-,-,-,-,-,-,-,-,-,0.0,-,-,-,-,-,-,0.0,-,-,0.0,-,-,-,-,-,-,-,0.0,-,-,-,-,-,-,-,-,-,-,-,0.0,-,-,-,-,-,-,,-,5.0,-,-,-,-,-,-,-,-,-,-,0.0,-,-,-,-,-,-,-,-,-,-,-,-,-,-,-,-,0.0,-,-,-,0.0,-,-,-,-,15.0,-,-,-,100.0,-,-,-,-,-,-,-,-,-,-,70.0,-,-,-,-,-,-,-,-,-,0.0,-,-,-,-,-,0.0,-,-,-,-,0.0,-,-,-,-,-,-,-,-,-,-,-,0.0,-,-,-,-,-,-,-,-,0.0,-,-,-,0.0,85.0,34.38,0.236
277,309,21253,Nikulin V.Kh.,1981,,-,-,-,20.0,-,-,-,-,-,-,-,-,-,0.0,-,-,-,5.0,-,-,0.0,0.0,-,-,-,-,-,5.0,-,-,-,0.0,-,-,-,-,-,-,-,-,-,-,0.0,-,-,-,-,-,-,-,-,-,-,-,-,-,-,-,-,-,0.0,-,-,-,-,-,-,0.0,-,-,0.0,-,-,-,-,-,-,-,0.0,-,-,-,-,-,-,-,-,-,-,-,0.0,-,-,-,-,-,-,,-,5.0,-,-,-,-,-,-,-,-,-,-,0.0,-,-,-,-,-,-,-,-,-,-,-,-,-,-,-,-,0.0,-,-,-,0.0,-,-,-,-,20.0,-,-,-,100.0,-,-,-,-,-,-,-,-,-,-,65.0,-,-,-,-,-,-,-,-,-,0.0,-,-,-,-,-,0.0,-,-,-,-,0.0,-,-,-,-,-,-,-,-,-,-,-,0.0,-,-,-,-,-,-,-,-,0.0,-,-,-,0.0,88.8,35.67,0.247
278,309,21254,Nikulin V.Kh.,1981,,-,-,-,25.0,-,-,-,-,-,-,-,-,-,0.0,-,-,-,5.0,-,-,0.0,0.0,-,-,-,-,-,5.0,-,-,-,0.0,-,-,-,-,-,-,-,-,-,-,0.0,-,-,-,-,-,-,-,-,-,-,-,-,-,-,-,-,-,0.0,-,-,-,-,-,-,0.0,-,-,0.0,-,-,-,-,-,-,-,0.0,-,-,-,-,-,-,-,-,-,-,-,0.0,-,-,-,-,-,-,,-,5.0,-,-,-,-,-,-,-,-,-,-,0.0,-,-,-,-,-,-,-,-,-,-,-,-,-,-,-,-,0.0,-,-,-,0.0,-,-,-,-,25.0,-,-,-,100.0,-,-,-,-,-,-,-,-,-,-,60.0,-,-,-,-,-,-,-,-,-,0.0,-,-,-,-,-,0.0,-,-,-,-,0.0,-,-,-,-,-,-,-,-,-,-,-,0.0,-,-,-,-,-,-,-,-,0.0,-,-,-,0.0,92.7,36.97,0.254
279,309,21255,Nikulin V.Kh.,1981,,-,-,-,10.0,-,-,-,-,-,-,-,-,-,0.0,-,-,-,5.0,-,-,0.0,0.0,-,-,-,-,-,5.0,-,-,-,0.0,-,-,-,-,-,-,-,-,-,-,0.0,-,-,-,-,-,-,-,-,-,-,-,-,-,-,-,-,-,0.0,-,-,-,-,-,-,0.0,-,-,0.0,-,-,-,-,-,-,-,0.0,-,-,-,-,-,-,-,-,-,-,-,0.0,-,-,-,-,-,-,,-,10.0,-,-,-,-,-,-,-,-,-,-,0.0,-,-,-,-,-,-,-,-,-,-,-,-,-,-,-,-,0.0,-,-,-,0.0,-,-,-,-,10.0,-,-,-,100.0,-,-,-,-,-,-,-,-,-,-,70.0,-,-,-,-,-,-,-,-,-,0.0,-,-,-,-,-,0.0,-,-,-,-,0.0,-,-,-,-,-,-,-,-,-,-,-,0.0,-,-,-,-,-,-,-,-,0.0,-,-,-,0.0,83.7,33.88,0.236
280,309,21256,Nikulin V.Kh.,1981,,-,-,-,10.0,-,-,-,-,-,-,-,-,-,0.0,-,-,-,5.0,-,-,0.0,0.0,-,-,-,-,-,5.0,-,-,-,0.0,-,-,-,-,-,-,-,-,-,-,0.0,-,-,-,-,-,-,-,-,-,-,-,-,-,-,-,-,-,0.0,-,-,-,-,-,-,0.0,-,-,0.0,-,-,-,-,-,-,-,0.0,-,-,-,-,-,-,-,-,-,-,-,0.0,-,-,-,-,-,-,,-,15.0,-,-,-,-,-,-,-,-,-,-,0.0,-,-,-,-,-,-,-,-,-,-,-,-,-,-,-,-,0.0,-,-,-,0.0,-,-,-,-,10.0,-,-,-,100.0,-,-,-,-,-,-,-,-,-,-,65.0,-,-,-,-,-,-,-,-,-,0.0,-,-,-,-,-,0.0,-,-,-,-,0.0,-,-,-,-,-,-,-,-,-,-,-,0.0,-,-,-,-,-,-,-,-,0.0,-,-,-,0.0,86.9,34.81,0.249
281,309,21257,Nikulin V.Kh.,1981,,-,-,-,10.0,-,-,-,-,-,-,-,-,-,0.0,-,-,-,5.0,-,-,0.0,0.0,-,-,-,-,-,10.0,-,-,-,0.0,-,-,-,-,-,-,-,-,-,-,0.0,-,-,-,-,-,-,-,-,-,-,-,-,-,-,-,-,-,0.0,-,-,-,-,-,-,0.0,-,-,0.0,-,-,-,-,-,-,-,0.0,-,-,-,-,-,-,-,-,-,-,-,0.0,-,-,-,-,-,-,,-,5.0,-,-,-,-,-,-,-,-,-,-,0.0,-,-,-,-,-,-,-,-,-,-,-,-,-,-,-,-,0.0,-,-,-,0.0,-,-,-,-,10.0,-,-,-,100.0,-,-,-,-,-,-,-,-,-,-,70.0,-,-,-,-,-,-,-,-,-,0.0,-,-,-,-,-,0.0,-,-,-,-,0.0,-,-,-,-,-,-,-,-,-,-,-,0.0,-,-,-,-,-,-,-,-,0.0,-,-,-,0.0,82.6,33.44,0.235
282,309,21258,Nikulin V.Kh.,1981,,-,-,-,10.0,-,-,-,-,-,-,-,-,-,0.0,-,-,-,5.0,-,-,0.0,0.0,-,-,-,-,-,15.0,-,-,-,0.0,-,-,-,-,-,-,-,-,-,-,0.0,-,-,-,-,-,-,-,-,-,-,-,-,-,-,-,-,-,0.0,-,-,-,-,-,-,0.0,-,-,0.0,-,-,-,-,-,-,-,0.0,-,-,-,-,-,-,-,-,-,-,-,0.0,-,-,-,-,-,-,,-,5.0,-,-,-,-,-,-,-,-,-,-,0.0,-,-,-,-,-,-,-,-,-,-,-,-,-,-,-,-,0.0,-,-,-,0.0,-,-,-,-,10.0,-,-,-,100.0,-,-,-,-,-,-,-,-,-,-,65.0,-,-,-,-,-,-,-,-,-,0.0,-,-,-,-,-,0.0,-,-,-,-,0.0,-,-,-,-,-,-,-,-,-,-,-,0.0,-,-,-,-,-,-,-,-,0.0,-,-,-,0.0,84.5,33.91,0.247
283,309,21259,Nikulin V.Kh.,1981,,-,-,-,10.0,-,-,-,-,-,-,-,-,-,0.0,-,-,-,10.0,-,-,0.0,0.0,-,-,-,-,-,5.0,-,-,-,0.0,-,-,-,-,-,-,-,-,-,-,0.0,-,-,-,-,-,-,-,-,-,-,-,-,-,-,-,-,-,0.0,-,-,-,-,-,-,0.0,-,-,0.0,-,-,-,-,-,-,-,0.0,-,-,-,-,-,-,-,-,-,-,-,0.0,-,-,-,-,-,-,,-,5.0,-,-,-,-,-,-,-,-,-,-,0.0,-,-,-,-,-,-,-,-,-,-,-,-,-,-,-,-,0.0,-,-,-,0.0,-,-,-,-,10.0,-,-,-,100.0,-,-,-,-,-,-,-,-,-,-,70.0,-,-,-,-,-,-,-,-,-,0.0,-,-,-,-,-,0.0,-,-,-,-,0.0,-,-,-,-,-,-,-,-,-,-,-,0.0,-,-,-,-,-,-,-,-,0.0,-,-,-,0.0,79.9,32.33,0.236
284,309,21260,Nikulin V.Kh.,1981,,-,-,-,10.0,-,-,-,-,-,-,-,-,-,0.0,-,-,-,15.0,-,-,0.0,0.0,-,-,-,-,-,5.0,-,-,-,0.0,-,-,-,-,-,-,-,-,-,-,0.0,-,-,-,-,-,-,-,-,-,-,-,-,-,-,-,-,-,0.0,-,-,-,-,-,-,0.0,-,-,0.0,-,-,-,-,-,-,-,0.0,-,-,-,-,-,-,-,-,-,-,-,0.0,-,-,-,-,-,-,,-,5.0,-,-,-,-,-,-,-,-,-,-,0.0,-,-,-,-,-,-,-,-,-,-,-,-,-,-,-,-,0.0,-,-,-,0.0,-,-,-,-,10.0,-,-,-,100.0,-,-,-,-,-,-,-,-,-,-,65.0,-,-,-,-,-,-,-,-,-,0.0,-,-,-,-,-,0.0,-,-,-,-,0.0,-,-,-,-,-,-,-,-,-,-,-,0.0,-,-,-,-,-,-,-,-,0.0,-,-,-,0.0,79.6,31.95,0.246
285,389,22045,Singer G.M.,1989,,-,-,-,22.2,-,-,-,-,-,-,-,-,-,0.0,-,-,-,0.0,-,-,0.0,0.0,-,-,-,-,-,0.0,-,-,-,0.0,-,-,-,-,-,-,-,-,-,-,0.0,-,-,-,-,-,-,-,-,-,-,-,-,-,-,-,-,-,0.0,-,-,-,-,-,-,0.0,-,-,0.0,-,-,-,-,-,-,-,0.0,-,-,-,-,-,-,-,-,-,-,-,0.0,-,-,-,-,-,-,,-,22.2,-,-,-,-,-,-,-,-,-,-,0.0,-,-,-,-,-,-,-,-,-,-,-,-,-,-,-,-,0.0,-,-,-,0.0,-,-,-,-,22.2,-,-,-,100.0,-,-,-,-,-,-,-,-,-,-,55.6,-,-,-,-,-,-,-,-,-,0.0,-,-,-,-,-,0.0,-,-,-,-,0.0,-,-,-,-,-,-,-,-,-,-,-,0.0,-,-,-,-,-,-,-,-,0.0,-,-,-,0.0,101.0,42.6,0.1854461
286,389,22047,Singer G.M.,1989,,-,-,-,22.22222,-,-,-,-,-,-,-,-,-,0.0,-,-,-,0.0,-,-,0.0,0.0,-,-,-,-,-,0.0,-,-,-,0.0,-,-,-,-,-,-,-,-,-,-,0.0,-,-,-,-,-,-,-,-,-,-,-,-,-,-,-,-,-,0.0,-,-,-,-,-,-,0.0,-,-,0.0,-,-,-,-,-,-,-,0.0,-,-,-,-,-,-,-,-,-,-,-,0.0,-,-,-,-,-,-,,11.11,11.11111,-,-,-,-,-,-,-,-,-,-,0.0,-,-,-,-,-,-,-,-,-,-,-,-,-,-,-,-,0.0,-,-,-,0.0,-,-,-,-,22.22222,-,-,-,88.88889,-,-,-,-,-,-,-,-,-,-,55.55555,-,-,-,-,-,-,-,-,-,0.0,-,-,-,-,-,0.0,-,-,-,-,0.0,-,-,-,-,-,-,-,-,-,-,-,0.0,-,-,-,-,-,-,-,-,0.0,-,-,-,0.0,93.9,43.7,0.0743707
287,389,22048,Singer G.M.,1989,,-,-,-,22.22222,-,-,-,-,-,-,-,-,-,0.0,-,-,-,0.0,-,-,0.0,0.0,-,-,-,-,-,0.0,-,-,-,0.0,-,-,-,-,-,-,-,-,-,-,0.0,-,-,-,-,-,-,-,-,-,-,-,-,-,-,-,-,-,0.0,-,-,-,-,-,-,0.0,-,-,0.0,-,-,-,-,-,-,-,0.0,-,-,-,-,-,-,-,-,-,-,-,0.0,-,-,-,-,-,-,,11.11,11.11111,-,-,-,-,-,-,-,-,-,-,0.0,-,-,-,-,-,-,-,-,-,-,-,-,-,-,-,-,0.0,-,-,-,0.0,-,-,-,-,22.22222,-,-,-,88.88889,-,-,-,-,-,-,-,-,-,-,55.55555,-,-,-,-,-,-,-,-,-,0.0,-,-,-,-,-,0.0,-,-,-,-,0.0,-,-,-,-,-,-,-,-,-,-,-,0.0,-,-,-,-,-,-,-,-,0.0,-,-,-,0.0,91.4,30.7,0.4885993
288,389,22050,Singer G.M.,1989,,-,-,-,20.0,3.7,-,-,-,-,-,-,-,-,0.0,-,-,-,0.0,-,-,0.0,0.0,-,-,-,-,-,0.0,-,-,-,0.0,-,-,-,-,-,-,-,-,-,-,0.0,-,-,-,-,-,-,-,-,-,-,-,-,-,-,-,-,-,0.0,-,-,-,-,-,-,0.0,-,-,0.0,-,-,-,-,-,-,-,0.0,-,-,-,-,-,-,-,-,-,-,-,0.0,-,-,-,-,-,-,,-,21.8,-,-,-,-,-,-,-,-,-,-,0.0,-,-,-,-,-,-,-,-,-,-,-,-,-,-,-,-,0.0,-,-,-,0.0,-,-,-,-,20.0,-,-,-,96.3,-,-,-,-,-,-,-,-,-,-,54.5,-,-,-,-,-,-,-,-,-,0.0,-,-,-,-,-,0.0,-,-,-,-,0.0,-,-,-,-,-,-,-,-,-,-,-,0.0,-,-,-,-,-,-,-,-,0.0,-,-,-,0.0,93.7,42.4,0.1049528
289,414,22217,Gan Fuxi,1959,,-,-,-,10.0,-,-,-,-,-,-,-,-,-,10.0,-,-,-,0.0,-,-,18.0,0.0,-,-,-,-,-,0.0,-,-,-,0.0,-,-,-,-,-,-,-,-,-,-,0.0,-,-,-,-,-,-,-,-,-,-,-,-,-,-,-,-,-,0.0,-,-,-,-,-,-,0.0,-,-,0.0,-,-,-,-,-,-,-,0.0,-,-,-,-,-,-,-,-,-,-,-,0.0,-,-,-,-,-,-,,-,0.0,-,-,-,-,-,-,-,-,-,-,12.0,-,-,-,-,-,-,-,-,-,-,-,-,-,-,-,-,0.0,-,-,-,0.0,-,-,-,-,20.0,-,-,-,100.0,-,-,-,-,-,-,-,-,-,-,50.0,-,-,-,-,-,-,-,-,-,0.0,-,-,-,-,-,0.0,-,-,-,-,0.0,-,-,-,-,-,-,-,-,-,-,-,0.0,-,-,-,-,-,-,-,-,0.0,-,-,-,0.0,73.9,30.7,0.2
290,414,22218,Gan Fuxi,1959,,-,-,-,10.0,-,-,-,-,-,-,-,-,-,10.0,-,-,-,0.0,-,-,0.0,0.0,-,-,-,-,-,0.0,-,-,-,0.0,-,-,-,-,-,-,-,-,-,-,0.0,-,-,-,-,-,-,-,-,-,-,-,-,-,-,-,-,-,0.0,-,-,-,-,-,-,0.0,-,-,0.0,-,-,-,-,-,-,-,0.0,-,-,-,-,-,-,-,-,-,-,-,0.0,-,-,-,-,-,-,,-,18.0,-,-,-,-,-,-,-,-,-,-,12.0,-,-,-,-,-,-,-,-,-,-,-,-,-,-,-,-,0.0,-,-,-,0.0,-,-,-,-,20.0,-,-,-,100.0,-,-,-,-,-,-,-,-,-,-,50.0,-,-,-,-,-,-,-,-,-,0.0,-,-,-,-,-,0.0,-,-,-,-,0.0,-,-,-,-,-,-,-,-,-,-,-,0.0,-,-,-,-,-,-,-,-,0.0,-,-,-,0.0,71.9,29.52,0.21
291,414,22219,Gan Fuxi,1959,,-,-,-,10.0,-,-,-,-,-,-,-,-,-,10.0,-,-,-,0.0,-,-,0.0,0.0,-,-,-,-,-,18.0,-,-,-,0.0,-,-,-,-,-,-,-,-,-,-,0.0,-,-,-,-,-,-,-,-,-,-,-,-,-,-,-,-,-,0.0,-,-,-,-,-,-,0.0,-,-,0.0,-,-,-,-,-,-,-,0.0,-,-,-,-,-,-,-,-,-,-,-,0.0,-,-,-,-,-,-,,-,0.0,-,-,-,-,-,-,-,-,-,-,12.0,-,-,-,-,-,-,-,-,-,-,-,-,-,-,-,-,0.0,-,-,-,0.0,-,-,-,-,20.0,-,-,-,100.0,-,-,-,-,-,-,-,-,-,-,50.0,-,-,-,-,-,-,-,-,-,0.0,-,-,-,-,-,0.0,-,-,-,-,0.0,-,-,-,-,-,-,-,-,-,-,-,0.0,-,-,-,-,-,-,-,-,0.0,-,-,-,0.0,77.4,31.09,0.23
292,414,22220,Gan Fuxi,1959,,-,-,-,10.0,-,-,-,-,-,-,-,-,-,10.0,-,-,-,0.0,-,-,0.0,0.0,-,-,-,-,-,0.0,-,-,-,0.0,-,-,-,-,-,-,-,-,-,-,0.0,-,-,-,-,-,-,-,-,-,-,-,-,-,-,-,-,-,0.0,-,-,-,-,-,-,0.0,-,-,0.0,-,-,-,-,-,-,-,0.0,-,-,-,-,-,-,-,-,-,-,-,0.0,-,-,-,-,-,-,,-,0.0,-,-,-,-,-,-,-,-,-,-,12.0,-,-,-,-,-,-,-,-,-,-,-,-,-,-,-,-,0.0,-,-,-,0.0,-,-,-,-,20.0,-,-,-,100.0,-,-,-,-,-,-,-,-,-,-,50.0,-,-,-,-,-,-,-,-,-,18.0,-,-,-,-,-,0.0,-,-,-,-,0.0,-,-,-,-,-,-,-,-,-,-,-,0.0,-,-,-,-,-,-,-,-,0.0,-,-,-,0.0,70.8,28.93,0.22
293,414,22221,Gan Fuxi,1959,,-,-,-,10.0,-,-,-,-,-,-,-,-,-,10.0,-,-,-,18.0,-,-,0.0,0.0,-,-,-,-,-,0.0,-,-,-,0.0,-,-,-,-,-,-,-,-,-,-,0.0,-,-,-,-,-,-,-,-,-,-,-,-,-,-,-,-,-,0.0,-,-,-,-,-,-,0.0,-,-,0.0,-,-,-,-,-,-,-,0.0,-,-,-,-,-,-,-,-,-,-,-,0.0,-,-,-,-,-,-,,-,0.0,-,-,-,-,-,-,-,-,-,-,12.0,-,-,-,-,-,-,-,-,-,-,-,-,-,-,-,-,0.0,-,-,-,0.0,-,-,-,-,20.0,-,-,-,100.0,-,-,-,-,-,-,-,-,-,-,50.0,-,-,-,-,-,-,-,-,-,0.0,-,-,-,-,-,0.0,-,-,-,-,0.0,-,-,-,-,-,-,-,-,-,-,-,0.0,-,-,-,-,-,-,-,-,0.0,-,-,-,0.0,75.4,30.99,0.21
294,414,22222,Gan Fuxi,1959,,-,-,-,10.0,-,-,-,-,-,-,-,-,-,10.0,-,-,-,0.0,-,-,0.0,0.0,-,-,-,-,-,0.0,-,-,-,0.0,-,-,-,-,-,-,-,-,-,-,0.0,-,-,-,-,-,-,-,-,-,-,-,-,-,-,-,-,-,0.0,-,-,-,-,-,-,0.0,-,-,0.0,-,-,-,-,-,-,-,0.0,-,-,-,-,-,-,-,-,-,-,-,0.0,-,-,-,-,-,-,,-,0.0,-,-,-,-,-,-,-,-,-,-,12.0,-,-,-,-,-,-,-,-,-,-,-,-,-,-,-,-,0.0,-,-,-,0.0,-,-,-,-,20.0,-,-,-,100.0,-,-,-,-,-,-,-,-,-,-,50.0,-,-,-,-,-,-,-,-,-,0.0,-,-,-,-,-,0.0,-,-,-,-,0.0,-,-,-,-,-,-,-,-,-,-,-,0.0,-,-,-,-,-,-,-,-,18.0,-,-,-,0.0,71.8,28.74,0.24
295,414,22223,Gan Fuxi,1959,,-,-,-,10.0,-,-,-,-,-,-,-,-,-,10.0,-,-,-,0.0,-,-,0.0,0.0,-,-,-,-,-,0.0,-,-,-,18.0,-,-,-,-,-,-,-,-,-,-,0.0,-,-,-,-,-,-,-,-,-,-,-,-,-,-,-,-,-,0.0,-,-,-,-,-,-,0.0,-,-,0.0,-,-,-,-,-,-,-,0.0,-,-,-,-,-,-,-,-,-,-,-,0.0,-,-,-,-,-,-,,-,0.0,-,-,-,-,-,-,-,-,-,-,12.0,-,-,-,-,-,-,-,-,-,-,-,-,-,-,-,-,0.0,-,-,-,0.0,-,-,-,-,20.0,-,-,-,100.0,-,-,-,-,-,-,-,-,-,-,50.0,-,-,-,-,-,-,-,-,-,0.0,-,-,-,-,-,0.0,-,-,-,-,0.0,-,-,-,-,-,-,-,-,-,-,-,0.0,-,-,-,-,-,-,-,-,0.0,-,-,-,0.0,71.5,28.84,0.24
296,435,22469,Livshits V.Ya.,1985,,-,-,-,0.0,-,-,-,-,-,-,-,-,-,0.0,-,-,-,0.0,-,-,0.0,0.0,-,-,-,-,-,0.0,-,-,-,0.0,-,-,-,-,-,-,-,-,-,-,0.0,-,-,-,-,-,-,-,-,-,-,-,-,-,-,-,-,-,0.0,-,-,-,-,-,-,72.8,-,-,0.0,-,-,-,-,-,-,-,4.4,-,-,-,-,-,-,-,-,-,-,-,0.0,-,-,-,-,-,-,,-,0.0,-,-,-,-,-,-,-,-,-,-,11.2,-,-,-,-,-,-,-,-,-,-,-,-,-,-,-,-,0.0,-,-,-,0.0,-,-,-,-,0.0,-,-,-,100.0,-,-,-,-,-,-,-,-,-,-,11.6,-,-,-,-,-,-,-,-,-,0.0,-,-,-,-,-,0.0,-,-,-,-,0.0,-,-,-,-,-,-,-,-,-,-,-,0.0,-,-,-,-,-,-,-,-,0.0,-,-,-,0.0,72.4,28.9,0.253
297,435,22470,Livshits V.Ya.,1985,,-,-,-,0.0,-,-,-,-,-,-,-,-,-,0.0,-,-,-,0.0,-,-,0.0,0.0,-,-,-,-,-,0.0,-,-,-,0.0,-,-,-,-,-,-,-,-,-,-,0.0,-,-,-,-,-,-,-,-,-,-,-,-,-,-,-,-,-,0.0,-,-,-,-,-,-,69.1,-,-,0.0,-,-,-,-,-,-,-,9.3,-,-,-,-,-,-,-,-,-,-,-,0.0,-,-,-,-,-,-,,-,0.0,-,-,-,-,-,-,-,-,-,-,10.6,-,-,-,-,-,-,-,-,-,-,-,-,-,-,-,-,0.0,-,-,-,0.0,-,-,-,-,0.0,-,-,-,100.0,-,-,-,-,-,-,-,-,-,-,11.0,-,-,-,-,-,-,-,-,-,0.0,-,-,-,-,-,0.0,-,-,-,-,0.0,-,-,-,-,-,-,-,-,-,-,-,0.0,-,-,-,-,-,-,-,-,0.0,-,-,-,0.0,68.1,27.0,0.262
298,435,22471,Livshits V.Ya.,1985,,-,-,-,0.0,-,-,-,-,-,-,-,-,-,0.0,-,-,-,0.0,-,-,0.0,0.0,-,-,-,-,-,0.0,-,-,-,0.0,-,-,-,-,-,-,-,-,-,-,0.0,-,-,-,-,-,-,-,-,-,-,-,-,-,-,-,-,-,0.0,-,-,-,-,-,-,66.0,-,-,0.0,-,-,-,-,-,-,-,13.3,-,-,-,-,-,-,-,-,-,-,-,0.0,-,-,-,-,-,-,,-,0.0,-,-,-,-,-,-,-,-,-,-,10.2,-,-,-,-,-,-,-,-,-,-,-,-,-,-,-,-,0.0,-,-,-,0.0,-,-,-,-,0.0,-,-,-,100.0,-,-,-,-,-,-,-,-,-,-,10.5,-,-,-,-,-,-,-,-,-,0.0,-,-,-,-,-,0.0,-,-,-,-,0.0,-,-,-,-,-,-,-,-,-,-,-,0.0,-,-,-,-,-,-,-,-,0.0,-,-,-,0.0,64.3,25.5,0.261
299,435,22472,Livshits V.Ya.,1985,,-,-,-,0.0,-,-,-,-,-,-,-,-,-,0.0,-,-,-,0.0,-,-,0.0,0.0,-,-,-,-,-,0.0,-,-,-,0.0,-,-,-,-,-,-,-,-,-,-,0.0,-,-,-,-,-,-,-,-,-,-,-,-,-,-,-,-,-,0.0,-,-,-,-,-,-,62.3,-,-,0.0,-,-,-,-,-,-,-,17.8,-,-,-,-,-,-,-,-,-,-,-,0.0,-,-,-,-,-,-,,-,0.0,-,-,-,-,-,-,-,-,-,-,10.0,-,-,-,-,-,-,-,-,-,-,-,-,-,-,-,-,0.0,-,-,-,0.0,-,-,-,-,0.0,-,-,-,100.0,-,-,-,-,-,-,-,-,-,-,9.9,-,-,-,-,-,-,-,-,-,0.0,-,-,-,-,-,0.0,-,-,-,-,0.0,-,-,-,-,-,-,-,-,-,-,-,0.0,-,-,-,-,-,-,-,-,0.0,-,-,-,0.0,59.1,23.6,0.251
300,435,22473,Livshits V.Ya.,1985,,-,-,-,0.0,-,-,-,-,-,-,-,-,-,0.0,-,-,-,0.0,-,-,0.0,0.0,-,-,-,-,-,0.0,-,-,-,0.0,-,-,-,-,-,-,-,-,-,-,0.0,-,-,-,-,-,-,-,-,-,-,-,-,-,-,-,-,-,0.0,-,-,-,-,-,-,74.2,-,-,0.0,-,-,-,-,-,-,-,0.0,-,-,-,-,-,-,-,-,-,-,-,0.0,-,-,-,-,-,-,,-,0.0,-,-,-,-,-,-,-,-,-,-,11.4,-,-,-,-,-,-,-,-,-,-,-,-,-,-,-,-,0.0,-,-,-,0.0,-,-,-,-,0.0,2.6,-,-,100.0,-,-,-,-,-,-,-,-,-,-,11.8,-,-,-,-,-,-,-,-,-,0.0,-,-,-,-,-,0.0,-,-,-,-,0.0,-,-,-,-,-,-,-,-,-,-,-,0.0,-,-,-,-,-,-,-,-,0.0,-,-,-,0.0,71.2,28.4,0.255
301,435,22474,Livshits V.Ya.,1985,,-,-,-,0.0,-,-,-,-,-,-,-,-,-,0.0,-,-,-,0.0,-,-,0.0,0.0,-,-,-,-,-,0.0,-,-,-,0.0,-,-,-,-,-,-,-,-,-,-,0.0,-,-,-,-,-,-,-,-,-,-,-,-,-,-,-,-,-,0.0,-,-,-,-,-,-,72.1,-,-,0.0,-,-,-,-,-,-,-,0.0,-,-,-,-,-,-,-,-,-,-,-,0.0,-,-,-,-,-,-,,-,0.0,-,-,-,-,-,-,-,-,-,-,11.1,-,-,-,-,-,-,-,-,-,-,-,-,-,-,-,-,0.0,-,-,-,0.0,-,-,-,-,0.0,5.3,-,-,100.0,-,-,-,-,-,-,-,-,-,-,11.5,-,-,-,-,-,-,-,-,-,0.0,-,-,-,-,-,0.0,-,-,-,-,0.0,-,-,-,-,-,-,-,-,-,-,-,0.0,-,-,-,-,-,-,-,-,0.0,-,-,-,0.0,69.0,27.4,0.262
302,435,22475,Livshits V.Ya.,1985,,-,-,-,0.0,-,-,-,-,-,-,-,-,-,0.0,-,-,-,0.0,-,-,0.0,0.0,-,-,-,-,-,0.0,-,-,-,0.0,-,-,-,-,-,-,-,-,-,-,0.0,-,-,-,-,-,-,-,-,-,-,-,-,-,-,-,-,-,0.0,-,-,-,-,-,-,70.0,-,-,0.0,-,-,-,-,-,-,-,0.0,-,-,-,-,-,-,-,-,-,-,-,0.0,-,-,-,-,-,-,,-,0.0,-,-,-,-,-,-,-,-,-,-,10.8,-,-,-,-,-,-,-,-,-,-,-,-,-,-,-,-,0.0,-,-,-,0.0,-,-,-,-,0.0,8.1,-,-,100.0,-,-,-,-,-,-,-,-,-,-,11.1,-,-,-,-,-,-,-,-,-,0.0,-,-,-,-,-,0.0,-,-,-,-,0.0,-,-,-,-,-,-,-,-,-,-,-,0.0,-,-,-,-,-,-,-,-,0.0,-,-,-,0.0,65.5,26.1,0.263
303,435,22476,Livshits V.Ya.,1985,,-,-,-,0.0,-,-,-,-,-,-,-,-,-,0.0,-,-,-,0.0,-,-,0.0,0.0,-,-,-,-,-,0.0,-,-,-,0.0,-,-,-,-,-,-,-,-,-,-,0.0,-,-,-,-,-,-,-,-,-,-,-,-,-,-,-,-,-,0.0,-,-,-,-,-,-,67.8,-,-,0.0,-,-,-,-,-,-,-,0.0,-,-,-,-,-,-,-,-,-,-,-,0.0,-,-,-,-,-,-,,-,0.0,-,-,-,-,-,-,-,-,-,-,10.4,-,-,-,-,-,-,-,-,-,-,-,-,-,-,-,-,0.0,-,-,-,0.0,-,-,-,-,0.0,11,-,-,100.0,-,-,-,-,-,-,-,-,-,-,10.8,-,-,-,-,-,-,-,-,-,0.0,-,-,-,-,-,0.0,-,-,-,-,0.0,-,-,-,-,-,-,-,-,-,-,-,0.0,-,-,-,-,-,-,-,-,0.0,-,-,-,0.0,61.7,24.7,0.255
304,435,22477,Livshits V.Ya.,1985,,-,-,-,0.0,-,-,-,-,-,-,-,-,-,0.0,-,-,-,0.0,-,-,0.0,0.0,-,-,-,-,-,0.0,-,-,-,0.0,-,-,-,-,-,-,-,-,-,-,0.0,-,-,-,-,-,-,-,-,-,-,-,-,-,-,-,-,-,0.0,-,-,-,-,-,-,65.6,-,-,0.0,-,-,-,-,-,-,-,0.0,-,-,-,-,-,-,-,-,-,-,-,0.0,-,-,-,-,-,-,,-,0.0,-,-,-,-,-,-,-,-,-,-,10.1,-,-,-,-,-,-,-,-,-,-,-,-,-,-,-,-,0.0,-,-,-,0.0,-,-,-,-,0.0,13.9,-,-,100.0,-,-,-,-,-,-,-,-,-,-,10.4,-,-,-,-,-,-,-,-,-,0.0,-,-,-,-,-,0.0,-,-,-,-,0.0,-,-,-,-,-,-,-,-,-,-,-,0.0,-,-,-,-,-,-,-,-,0.0,-,-,-,0.0,59.0,23.3,0.248
305,435,22478,Livshits V.Ya.,1985,,-,-,-,0.0,-,-,-,-,-,-,-,-,-,0.0,-,-,-,0.0,-,-,0.0,0.0,-,-,-,-,-,0.0,-,-,-,0.0,-,-,-,-,-,-,-,-,-,-,1.8,-,-,-,-,-,-,-,-,-,-,-,-,-,-,-,-,-,0.0,-,-,-,-,-,-,74.89999,-,-,0.0,-,-,-,-,-,-,-,0.0,-,-,-,-,-,-,-,-,-,-,-,0.0,-,-,-,-,-,-,,-,0.0,-,-,-,-,-,-,-,-,-,-,11.5,-,-,-,-,-,-,-,-,-,-,-,-,-,-,-,-,0.0,-,-,-,0.0,-,-,-,-,0.0,-,-,-,100.0,-,-,-,-,-,-,-,-,-,-,11.8,-,-,-,-,-,-,-,-,-,0.0,-,-,-,-,-,0.0,-,-,-,-,0.0,-,-,-,-,-,-,-,-,-,-,-,0.0,-,-,-,-,-,-,-,-,0.0,-,-,-,0.0,68.2,26.9,0.266
306,435,22479,Livshits V.Ya.,1985,,-,-,-,0.0,-,-,-,-,-,-,-,-,-,0.0,-,-,-,0.0,-,-,0.0,0.0,-,-,-,-,-,0.0,-,-,-,0.0,-,-,-,-,-,-,-,-,-,-,3.5,-,-,-,-,-,-,-,-,-,-,-,-,-,-,-,-,-,0.0,-,-,-,-,-,-,73.5,-,-,0.0,-,-,-,-,-,-,-,0.0,-,-,-,-,-,-,-,-,-,-,-,0.0,-,-,-,-,-,-,,-,0.0,-,-,-,-,-,-,-,-,-,-,11.3,-,-,-,-,-,-,-,-,-,-,-,-,-,-,-,-,0.0,-,-,-,0.0,-,-,-,-,0.0,-,-,-,100.0,-,-,-,-,-,-,-,-,-,-,11.7,-,-,-,-,-,-,-,-,-,0.0,-,-,-,-,-,0.0,-,-,-,-,0.0,-,-,-,-,-,-,-,-,-,-,-,0.0,-,-,-,-,-,-,-,-,0.0,-,-,-,0.0,66.7,26.3,0.268
307,435,22480,Livshits V.Ya.,1985,,-,-,-,0.0,-,-,-,-,-,-,-,-,-,0.0,-,-,-,0.0,-,-,0.0,0.0,-,-,-,-,-,0.0,-,-,-,0.0,-,-,-,-,-,-,-,-,-,-,5.3,-,-,-,-,-,-,-,-,-,-,-,-,-,-,-,-,-,0.0,-,-,-,-,-,-,72.1,-,-,0.0,-,-,-,-,-,-,-,0.0,-,-,-,-,-,-,-,-,-,-,-,0.0,-,-,-,-,-,-,,-,0.0,-,-,-,-,-,-,-,-,-,-,11.1,-,-,-,-,-,-,-,-,-,-,-,-,-,-,-,-,0.0,-,-,-,0.0,-,-,-,-,0.0,-,-,-,100.0,-,-,-,-,-,-,-,-,-,-,11.5,-,-,-,-,-,-,-,-,-,0.0,-,-,-,-,-,0.0,-,-,-,-,0.0,-,-,-,-,-,-,-,-,-,-,-,0.0,-,-,-,-,-,-,-,-,0.0,-,-,-,0.0,65.1,25.7,0.268
