Repository: jacobergzhou/Poisson-Ratio

File: Non_metal_07242019.csv (part 5 of 91)
Index,Code,Glass #,Author,Year,Trademark,glass_comp,Ag2O,AgI,Al,Al2O3,AlF3,AlN,As,As2O3,As2O5,As2S3,As2Se3,AsSe,B,B2O3,BaCl2,BaF2,BaO,BeF2,BeO,Bi2O3,BiCl3,Br,Ca,CaF2,CaO,Cd,CdCl2,CdF2,CdO,Ce2O3,CeF3,CeO2,Cl,Co3O4,CoO,Cr2O3,Cs2O,CsCl,CsF,Cu2O,CuO,Dy2O3,Er,Er2O3,ErF3,Eu,Eu2O3,EuF3,F,Fe,Fe2O3,FeO,Ga,Ga2O3,Ga2S3,Ga2Se3,GaF3,Gd2O3,GdF3,Ge,GeO2,GeS2,GeSe2,H2O,HfF4,HfO2,Hg,Ho2O3,I,InF3,K,K2O,K2S,K2SO4,KBr,KCl,KF,KHF2,La,La2O3,La2S3,LaF3,Li,Li2O,Li2S,Li2SO4,LiBr,LiCl,LiF,LiI,MgF2,MgO,Mn2O3,MnF2,MnO,MnO2,MoO2,MoO3,N,Na,Na2O,Na2S,Na2SO4,NaCl,NaF,NaPO3,Nb2O5,Nd,Nd2O3,NdF3,NH4NO3,NiO,O,OH,P,P2O5,Pb,PbCl2,PbF2,PbO,PdO,Pr2O3,Pr6O11,PrF3,Rb2O,RbF,Rh2O3,RuO2,S,Sb,Sb2O3,Sb2S3,Sc2O3,Se,Si,Si3N4,SiC,SiO2,Sm2O3,Sn,SnO,SnO2,SO2,SO3,Sr,SrCl2,SrF2,SrO,Ta2O3,Ta2O5,Tb2O3,TbF3,Te,TeO2,Th,ThF4,ThO2,TiO2,Tl,Tl2O,Tl2Se,TlSe,Tm2O3,U,U3O8,UO2,V,V2O5,VO6,WO3,Y,Y2O3,Yb2O3,YbF3,YF3,ZnCl2,ZnF2,ZnO,ZnSO4,ZrF4,ZrO2,Young's modulus E (GPa),Shear modulus G (GPa),Poisson's ratio v
# 281,28612,372513,Srinivasarao G.,2002,nan,(As2O3)59.75 (PbO)40.0 (WO3)0.25 ,0.0,0,0.0,0.0,0.0,0.0,0.0,59.75,0.0,0,0,0,0.0,0.0,0,0.0,0.0,0.0,0.0,0.0,0.0,0,0.0,0.0,0.0,0.0,0,0,0.0,0.0,0,0.0,0.0,0.0,0.0,0.0,0.0,0,0.0,0.0,0.0,0.0,0.0,0.0,0,0.0,0.0,0,0.0,0.0,0.0,0.0,0.0,0.0,0,0,0,0.0,0,0.0,0.0,0,0,0.0,0,0.0,0.0,0.0,0,0.0,0.0,0.0,0,0,0.0,0.0,0,0.0,0.0,0.0,0,0.0,0.0,0.0,0,0,0,0.0,0.0,0,0.0,0.0,0.0,0,0.0,0.0,0.0,0.0,0.0,0.0,0.0,0.0,0.0,0.0,0.0,0.0,0.0,0.0,0.0,0.0,0.0,0.0,0.0,0.0,0.0,0.0,0.0,0.0,0.0,40.0,0.0,0.0,0.0,0,0.0,0.0,0.0,0.0,0.0,0.0,0.0,0,0.0,0.0,0.0,0.0,0.0,0.0,0.0,0,0.0,0.0,0.0,0.0,0.0,0,0.0,0.0,0.0,0.0,0.0,0,0.0,0.0,0.0,0.0,0,0.0,0.0,0.0,0,0,0,0.0,0.0,0.0,0.0,0.0,0.0,0.25,0.0,0.0,0.0,0.0,0.0,0.0,0.0,0.0,0,0.0,0.0,33.8,12.8,0.32
# 282,28749,373082,Hwa L.G.,2005,nan,(Ga2O3)13.07171961 (GeO2)65.35857805 (La2O3)21.56970234 ,0.0,0,0.0,0.0,0.0,0.0,0.0,0.0,0.0,0,0,0,0.0,0.0,0,0.0,0.0,0.0,0.0,0.0,0.0,0,0.0,0.0,0.0,0.0,0,0,0.0,0.0,0,0.0,0.0,0.0,0.0,0.0,0.0,0,0.0,0.0,0.0,0.0,0.0,0.0,0,0.0,0.0,0,0.0,0.0,0.0,0.0,0.0,13.07171961,0,0,0,0.0,0,0.0,65.35857805,0,0,0.0,0,0.0,0.0,0.0,0,0.0,0.0,0.0,0,0,0.0,0.0,0,0.0,0.0,21.56970234,0,0.0,0.0,0.0,0,0,0,0.0,0.0,0,0.0,0.0,0.0,0,0.0,0.0,0.0,0.0,0.0,0.0,0.0,0.0,0.0,0.0,0.0,0.0,0.0,0.0,0.0,0.0,0.0,0.0,0.0,0.0,0.0,0.0,0.0,0.0,0.0,0.0,0.0,0.0,0.0,0,0.0,0.0,0.0,0.0,0.0,0.0,0.0,0,0.0,0.0,0.0,0.0,0.0,0.0,0.0,0,0.0,0.0,0.0,0.0,0.0,0,0.0,0.0,0.0,0.0,0.0,0,0.0,0.0,0.0,0.0,0,0.0,0.0,0.0,0,0,0,0.0,0.0,0.0,0.0,0.0,0.0,0.0,0.0,0.0,0.0,0.0,0.0,0.0,0.0,0.0,0,0.0,0.0,99.7,37.76,0.32
# 283,28749,373085,Hwa L.G.,2005,nan,(Ga2O3)15.82215977 (GeO2)63.28865908 (La2O3)20.88918114 ,0.0,0,0.0,0.0,0.0,0.0,0.0,0.0,0.0,0,0,0,0.0,0.0,0,0.0,0.0,0.0,0.0,0.0,0.0,0,0.0,0.0,0.0,0.0,0,0,0.0,0.0,0,0.0,0.0,0.0,0.0,0.0,0.0,0,0.0,0.0,0.0,0.0,0.0,0.0,0,0.0,0.0,0,0.0,0.0,0.0,0.0,0.0,15.82215977,0,0,0,0.0,0,0.0,63.28865908,0,0,0.0,0,0.0,0.0,0.0,0,0.0,0.0,0.0,0,0,0.0,0.0,0,0.0,0.0,20.88918114,0,0.0,0.0,0.0,0,0,0,0.0,0.0,0,0.0,0.0,0.0,0,0.0,0.0,0.0,0.0,0.0,0.0,0.0,0.0,0.0,0.0,0.0,0.0,0.0,0.0,0.0,0.0,0.0,0.0,0.0,0.0,0.0,0.0,0.0,0.0,0.0,0.0,0.0,0.0,0.0,0,0.0,0.0,0.0,0.0,0.0,0.0,0.0,0,0.0,0.0,0.0,0.0,0.0,0.0,0.0,0,0.0,0.0,0.0,0.0,0.0,0,0.0,0.0,0.0,0.0,0.0,0,0.0,0.0,0.0,0.0,0,0.0,0.0,0.0,0,0,0,0.0,0.0,0.0,0.0,0.0,0.0,0.0,0.0,0.0,0.0,0.0,0.0,0.0,0.0,0.0,0,0.0,0.0,100.0,37.87,0.32
# 284,28749,373086,Hwa L.G.,2005,nan,(Ga2O3)14.28591429 (GeO2)57.14367715 (La2O3)28.57040856 ,0.0,0,0.0,0.0,0.0,0.0,0.0,0.0,0.0,0,0,0,0.0,0.0,0,0.0,0.0,0.0,0.0,0.0,0.0,0,0.0,0.0,0.0,0.0,0,0,0.0,0.0,0,0.0,0.0,0.0,0.0,0.0,0.0,0,0.0,0.0,0.0,0.0,0.0,0.0,0,0.0,0.0,0,0.0,0.0,0.0,0.0,0.0,14.28591429,0,0,0,0.0,0,0.0,57.14367715,0,0,0.0,0,0.0,0.0,0.0,0,0.0,0.0,0.0,0,0,0.0,0.0,0,0.0,0.0,28.57040856,0,0.0,0.0,0.0,0,0,0,0.0,0.0,0,0.0,0.0,0.0,0,0.0,0.0,0.0,0.0,0.0,0.0,0.0,0.0,0.0,0.0,0.0,0.0,0.0,0.0,0.0,0.0,0.0,0.0,0.0,0.0,0.0,0.0,0.0,0.0,0.0,0.0,0.0,0.0,0.0,0,0.0,0.0,0.0,0.0,0.0,0.0,0.0,0,0.0,0.0,0.0,0.0,0.0,0.0,0.0,0,0.0,0.0,0.0,0.0,0.0,0,0.0,0.0,0.0,0.0,0.0,0,0.0,0.0,0.0,0.0,0,0.0,0.0,0.0,0,0,0,0.0,0.0,0.0,0.0,0.0,0.0,0.0,0.0,0.0,0.0,0.0,0.0,0.0,0.0,0.0,0,0.0,0.0,99.0,37.5,0.32
# 285,28749,373090,Hwa L.G.,2005,nan,(Ga2O3)18.0332228 (GeO2)54.64612151 (La2O3)27.320655699999996 ,0.0,0,0.0,0.0,0.0,0.0,0.0,0.0,0.0,0,0,0,0.0,0.0,0,0.0,0.0,0.0,0.0,0.0,0.0,0,0.0,0.0,0.0,0.0,0,0,0.0,0.0,0,0.0,0.0,0.0,0.0,0.0,0.0,0,0.0,0.0,0.0,0.0,0.0,0.0,0,0.0,0.0,0,0.0,0.0,0.0,0.0,0.0,18.0332228,0,0,0,0.0,0,0.0,54.64612151,0,0,0.0,0,0.0,0.0,0.0,0,0.0,0.0,0.0,0,0,0.0,0.0,0,0.0,0.0,27.320655699999996,0,0.0,0.0,0.0,0,0,0,0.0,0.0,0,0.0,0.0,0.0,0,0.0,0.0,0.0,0.0,0.0,0.0,0.0,0.0,0.0,0.0,0.0,0.0,0.0,0.0,0.0,0.0,0.0,0.0,0.0,0.0,0.0,0.0,0.0,0.0,0.0,0.0,0.0,0.0,0.0,0,0.0,0.0,0.0,0.0,0.0,0.0,0.0,0,0.0,0.0,0.0,0.0,0.0,0.0,0.0,0,0.0,0.0,0.0,0.0,0.0,0,0.0,0.0,0.0,0.0,0.0,0,0.0,0.0,0.0,0.0,0,0.0,0.0,0.0,0,0,0,0.0,0.0,0.0,0.0,0.0,0.0,0.0,0.0,0.0,0.0,0.0,0.0,0.0,0.0,0.0,0,0.0,0.0,101.0,38.25,0.32
# 286,28749,373092,Hwa L.G.,2005,nan,(Ga2O3)28.57020434 (GeO2)57.14040868 (La2O3)14.28938699 ,0.0,0,0.0,0.0,0.0,0.0,0.0,0.0,0.0,0,0,0,0.0,0.0,0,0.0,0.0,0.0,0.0,0.0,0.0,0,0.0,0.0,0.0,0.0,0,0,0.0,0.0,0,0.0,0.0,0.0,0.0,0.0,0.0,0,0.0,0.0,0.0,0.0,0.0,0.0,0,0.0,0.0,0,0.0,0.0,0.0,0.0,0.0,28.57020434,0,0,0,0.0,0,0.0,57.14040868,0,0,0.0,0,0.0,0.0,0.0,0,0.0,0.0,0.0,0,0,0.0,0.0,0,0.0,0.0,14.28938699,0,0.0,0.0,0.0,0,0,0,0.0,0.0,0,0.0,0.0,0.0,0,0.0,0.0,0.0,0.0,0.0,0.0,0.0,0.0,0.0,0.0,0.0,0.0,0.0,0.0,0.0,0.0,0.0,0.0,0.0,0.0,0.0,0.0,0.0,0.0,0.0,0.0,0.0,0.0,0.0,0,0.0,0.0,0.0,0.0,0.0,0.0,0.0,0,0.0,0.0,0.0,0.0,0.0,0.0,0.0,0,0.0,0.0,0.0,0.0,0.0,0,0.0,0.0,0.0,0.0,0.0,0,0.0,0.0,0.0,0.0,0,0.0,0.0,0.0,0,0,0,0.0,0.0,0.0,0.0,0.0,0.0,0.0,0.0,0.0,0.0,0.0,0.0,0.0,0.0,0.0,0,0.0,0.0,104.0,39.39,0.32
# 287,28749,373093,Hwa L.G.,2005,nan,(Ga2O3)27.32316232 (GeO2)54.64633463 (La2O3)18.03050305 ,0.0,0,0.0,0.0,0.0,0.0,0.0,0.0,0.0,0,0,0,0.0,0.0,0,0.0,0.0,0.0,0.0,0.0,0.0,0,0.0,0.0,0.0,0.0,0,0,0.0,0.0,0,0.0,0.0,0.0,0.0,0.0,0.0,0,0.0,0.0,0.0,0.0,0.0,0.0,0,0.0,0.0,0,0.0,0.0,0.0,0.0,0.0,27.32316232,0,0,0,0.0,0,0.0,54.64633463,0,0,0.0,0,0.0,0.0,0.0,0,0.0,0.0,0.0,0,0,0.0,0.0,0,0.0,0.0,18.03050305,0,0.0,0.0,0.0,0,0,0,0.0,0.0,0,0.0,0.0,0.0,0,0.0,0.0,0.0,0.0,0.0,0.0,0.0,0.0,0.0,0.0,0.0,0.0,0.0,0.0,0.0,0.0,0.0,0.0,0.0,0.0,0.0,0.0,0.0,0.0,0.0,0.0,0.0,0.0,0.0,0,0.0,0.0,0.0,0.0,0.0,0.0,0.0,0,0.0,0.0,0.0,0.0,0.0,0.0,0.0,0,0.0,0.0,0.0,0.0,0.0,0,0.0,0.0,0.0,0.0,0.0,0,0.0,0.0,0.0,0.0,0,0.0,0.0,0.0,0,0,0,0.0,0.0,0.0,0.0,0.0,0.0,0.0,0.0,0.0,0.0,0.0,0.0,0.0,0.0,0.0,0,0.0,0.0,105.0,39.77,0.32
# 288,28749,373094,Hwa L.G.,2005,nan,(Ga2O3)25.0 (GeO2)50.0 (La2O3)25.0 ,0.0,0,0.0,0.0,0.0,0.0,0.0,0.0,0.0,0,0,0,0.0,0.0,0,0.0,0.0,0.0,0.0,0.0,0.0,0,0.0,0.0,0.0,0.0,0,0,0.0,0.0,0,0.0,0.0,0.0,0.0,0.0,0.0,0,0.0,0.0,0.0,0.0,0.0,0.0,0,0.0,0.0,0,0.0,0.0,0.0,0.0,0.0,25.0,0,0,0,0.0,0,0.0,50.0,0,0,0.0,0,0.0,0.0,0.0,0,0.0,0.0,0.0,0,0,0.0,0.0,0,0.0,0.0,25.0,0,0.0,0.0,0.0,0,0,0,0.0,0.0,0,0.0,0.0,0.0,0,0.0,0.0,0.0,0.0,0.0,0.0,0.0,0.0,0.0,0.0,0.0,0.0,0.0,0.0,0.0,0.0,0.0,0.0,0.0,0.0,0.0,0.0,0.0,0.0,0.0,0.0,0.0,0.0,0.0,0,0.0,0.0,0.0,0.0,0.0,0.0,0.0,0,0.0,0.0,0.0,0.0,0.0,0.0,0.0,0,0.0,0.0,0.0,0.0,0.0,0,0.0,0.0,0.0,0.0,0.0,0,0.0,0.0,0.0,0.0,0,0.0,0.0,0.0,0,0,0,0.0,0.0,0.0,0.0,0.0,0.0,0.0,0.0,0.0,0.0,0.0,0.0,0.0,0.0,0.0,0,0.0,0.0,103.0,39.01,0.32
# 292,32410,389099,Chou Yeong0Shyu,2007,nan,(B2O3)7.5 (NiO)15.0 (SiO2)34.0 (SrO)37.5 (Y2O3)6.0 ,0.0,0,0.0,0.0,0.0,0.0,0.0,0.0,0.0,0,0,0,0.0,7.5,0,0.0,0.0,0.0,0.0,0.0,0.0,0,0.0,0.0,0.0,0.0,0,0,0.0,0.0,0,0.0,0.0,0.0,0.0,0.0,0.0,0,0.0,0.0,0.0,0.0,0.0,0.0,0,0.0,0.0,0,0.0,0.0,0.0,0.0,0.0,0.0,0,0,0,0.0,0,0.0,0.0,0,0,0.0,0,0.0,0.0,0.0,0,0.0,0.0,0.0,0,0,0.0,0.0,0,0.0,0.0,0.0,0,0.0,0.0,0.0,0,0,0,0.0,0.0,0,0.0,0.0,0.0,0,0.0,0.0,0.0,0.0,0.0,0.0,0.0,0.0,0.0,0.0,0.0,0.0,0.0,0.0,0.0,0.0,0.0,15.0,0.0,0.0,0.0,0.0,0.0,0.0,0.0,0.0,0.0,0.0,0.0,0,0.0,0.0,0.0,0.0,0.0,0.0,0.0,0,0.0,0.0,0.0,0.0,0.0,34.0,0.0,0,0.0,0.0,0.0,0.0,0.0,0,0.0,37.5,0.0,0.0,0.0,0,0.0,0.0,0.0,0.0,0,0.0,0.0,0.0,0,0,0,0.0,0.0,0.0,0.0,0.0,0.0,0.0,0.0,6.0,0.0,0.0,0.0,0.0,0.0,0.0,0,0.0,0.0,96.1,36.5,0.32
# 295,36713,437589,Patil S.D.,2009,nan,(B2O3)60.0 (Na2O)20.0 (ZnF2)5.0 (ZnO)15.0 ,0.0,0,0.0,0.0,0.0,0.0,0.0,0.0,0.0,0,0,0,0.0,60.0,0,0.0,0.0,0.0,0.0,0.0,0.0,0,0.0,0.0,0.0,0.0,0,0,0.0,0.0,0,0.0,0.0,0.0,0.0,0.0,0.0,0,0.0,0.0,0.0,0.0,0.0,0.0,0,0.0,0.0,0,0.0,0.0,0.0,0.0,0.0,0.0,0,0,0,0.0,0,0.0,0.0,0,0,0.0,0,0.0,0.0,0.0,0,0.0,0.0,0.0,0,0,0.0,0.0,0,0.0,0.0,0.0,0,0.0,0.0,0.0,0,0,0,0.0,0.0,0,0.0,0.0,0.0,0,0.0,0.0,0.0,0.0,0.0,0.0,20.0,0.0,0.0,0.0,0.0,0.0,0.0,0.0,0.0,0.0,0.0,0.0,0.0,0.0,0.0,0.0,0.0,0.0,0.0,0.0,0.0,0.0,0.0,0,0.0,0.0,0.0,0.0,0.0,0.0,0.0,0,0.0,0.0,0.0,0.0,0.0,0.0,0.0,0,0.0,0.0,0.0,0.0,0.0,0,0.0,0.0,0.0,0.0,0.0,0,0.0,0.0,0.0,0.0,0,0.0,0.0,0.0,0,0,0,0.0,0.0,0.0,0.0,0.0,0.0,0.0,0.0,0.0,0.0,0.0,0.0,0.0,5.0,15.0,0,0.0,0.0,37.2,14.1,0.32
# 296,38428,450532,Ahrens B.,2011,nan,(AlF3)3.0 (BaCl2)5 (BaF2)15.0 (EuF3)5 (InF3)0.5 (LaF3)3.5 (NaCl)20.0 (ZrF4)48.0 ,0.0,0,0.0,0.0,3.0,0.0,0.0,0.0,0.0,0,0,0,0.0,0.0,5,15.0,0.0,0.0,0.0,0.0,0.0,0,0.0,0.0,0.0,0.0,0,0,0.0,0.0,0,0.0,0.0,0.0,0.0,0.0,0.0,0,0.0,0.0,0.0,0.0,0.0,0.0,0,0.0,0.0,5,0.0,0.0,0.0,0.0,0.0,0.0,0,0,0,0.0,0,0.0,0.0,0,0,0.0,0,0.0,0.0,0.0,0,0.5,0.0,0.0,0,0,0.0,0.0,0,0.0,0.0,0.0,0,3.5,0.0,0.0,0,0,0,0.0,0.0,0,0.0,0.0,0.0,0,0.0,0.0,0.0,0.0,0.0,0.0,0.0,0.0,0.0,20.0,0.0,0.0,0.0,0.0,0.0,0.0,0.0,0.0,0.0,0.0,0.0,0.0,0.0,0.0,0.0,0.0,0.0,0.0,0.0,0,0.0,0.0,0.0,0.0,0.0,0.0,0.0,0,0.0,0.0,0.0,0.0,0.0,0.0,0.0,0,0.0,0.0,0.0,0.0,0.0,0,0.0,0.0,0.0,0.0,0.0,0,0.0,0.0,0.0,0.0,0,0.0,0.0,0.0,0,0,0,0.0,0.0,0.0,0.0,0.0,0.0,0.0,0.0,0.0,0.0,0.0,0.0,0.0,0.0,0.0,0,48.0,0.0,47.1,17.8,0.32
# 297,38428,450533,Ahrens B.,2011,nan,(AlF3)3.0 (BaCl2)10 (BaF2)10.0 (EuF3)5 (InF3)0.5 (LaF3)3.5 (NaCl)20.0 (ZrF4)48.0 ,0.0,0,0.0,0.0,3.0,0.0,0.0,0.0,0.0,0,0,0,0.0,0.0,10,10.0,0.0,0.0,0.0,0.0,0.0,0,0.0,0.0,0.0,0.0,0,0,0.0,0.0,0,0.0,0.0,0.0,0.0,0.0,0.0,0,0.0,0.0,0.0,0.0,0.0,0.0,0,0.0,0.0,5,0.0,0.0,0.0,0.0,0.0,0.0,0,0,0,0.0,0,0.0,0.0,0,0,0.0,0,0.0,0.0,0.0,0,0.5,0.0,0.0,0,0,0.0,0.0,0,0.0,0.0,0.0,0,3.5,0.0,0.0,0,0,0,0.0,0.0,0,0.0,0.0,0.0,0,0.0,0.0,0.0,0.0,0.0,0.0,0.0,0.0,0.0,20.0,0.0,0.0,0.0,0.0,0.0,0.0,0.0,0.0,0.0,0.0,0.0,0.0,0.0,0.0,0.0,0.0,0.0,0.0,0.0,0,0.0,0.0,0.0,0.0,0.0,0.0,0.0,0,0.0,0.0,0.0,0.0,0.0,0.0,0.0,0,0.0,0.0,0.0,0.0,0.0,0,0.0,0.0,0.0,0.0,0.0,0,0.0,0.0,0.0,0.0,0,0.0,0.0,0.0,0,0,0,0.0,0.0,0.0,0.0,0.0,0.0,0.0,0.0,0.0,0.0,0.0,0.0,0.0,0.0,0.0,0,48.0,0.0,48.4,18.3,0.32
# 298,38645,458232,Ou Uko,1993,nan,(AlF3)30.0 (BaF2)15.0 (MgF2)10.0 (PbF2)25.0 (YF3)20.0 ,0.0,0,0.0,0.0,30.0,0.0,0.0,0.0,0.0,0,0,0,0.0,0.0,0,15.0,0.0,0.0,0.0,0.0,0.0,0,0.0,0.0,0.0,0.0,0,0,0.0,0.0,0,0.0,0.0,0.0,0.0,0.0,0.0,0,0.0,0.0,0.0,0.0,0.0,0.0,0,0.0,0.0,0,0.0,0.0,0.0,0.0,0.0,0.0,0,0,0,0.0,0,0.0,0.0,0,0,0.0,0,0.0,0.0,0.0,0,0.0,0.0,0.0,0,0,0.0,0.0,0,0.0,0.0,0.0,0,0.0,0.0,0.0,0,0,0,0.0,0.0,0,10.0,0.0,0.0,0,0.0,0.0,0.0,0.0,0.0,0.0,0.0,0.0,0.0,0.0,0.0,0.0,0.0,0.0,0.0,0.0,0.0,0.0,0.0,0.0,0.0,0.0,0.0,0.0,25.0,0.0,0.0,0.0,0.0,0,0.0,0.0,0.0,0.0,0.0,0.0,0.0,0,0.0,0.0,0.0,0.0,0.0,0.0,0.0,0,0.0,0.0,0.0,0.0,0.0,0,0.0,0.0,0.0,0.0,0.0,0,0.0,0.0,0.0,0.0,0,0.0,0.0,0.0,0,0,0,0.0,0.0,0.0,0.0,0.0,0.0,0.0,0.0,0.0,0.0,0.0,20.0,0.0,0.0,0.0,0,0.0,0.0,60.6,23.0,0.32
# 299,39196,460466,Startsev Yu.K.,2011,nan,(Na2O)42.5 (Na2S)15.0 (P2O5)42.5 ,0.0,0,0.0,0.0,0.0,0.0,0.0,0.0,0.0,0,0,0,0.0,0.0,0,0.0,0.0,0.0,0.0,0.0,0.0,0,0.0,0.0,0.0,0.0,0,0,0.0,0.0,0,0.0,0.0,0.0,0.0,0.0,0.0,0,0.0,0.0,0.0,0.0,0.0,0.0,0,0.0,0.0,0,0.0,0.0,0.0,0.0,0.0,0.0,0,0,0,0.0,0,0.0,0.0,0,0,0.0,0,0.0,0.0,0.0,0,0.0,0.0,0.0,0,0,0.0,0.0,0,0.0,0.0,0.0,0,0.0,0.0,0.0,0,0,0,0.0,0.0,0,0.0,0.0,0.0,0,0.0,0.0,0.0,0.0,0.0,0.0,42.5,15.0,0.0,0.0,0.0,0.0,0.0,0.0,0.0,0.0,0.0,0.0,0.0,0.0,0.0,42.5,0.0,0.0,0.0,0.0,0.0,0.0,0.0,0,0.0,0.0,0.0,0.0,0.0,0.0,0.0,0,0.0,0.0,0.0,0.0,0.0,0.0,0.0,0,0.0,0.0,0.0,0.0,0.0,0,0.0,0.0,0.0,0.0,0.0,0,0.0,0.0,0.0,0.0,0,0.0,0.0,0.0,0,0,0,0.0,0.0,0.0,0.0,0.0,0.0,0.0,0.0,0.0,0.0,0.0,0.0,0.0,0.0,0.0,0,0.0,0.0,37.0,14.0,0.32
# 300,39196,460468,Startsev Yu.K.,2011,nan,(Na2O)38.75 (Na2S)22.5 (P2O5)38.75 ,0.0,0,0.0,0.0,0.0,0.0,0.0,0.0,0.0,0,0,0,0.0,0.0,0,0.0,0.0,0.0,0.0,0.0,0.0,0,0.0,0.0,0.0,0.0,0,0,0.0,0.0,0,0.0,0.0,0.0,0.0,0.0,0.0,0,0.0,0.0,0.0,0.0,0.0,0.0,0,0.0,0.0,0,0.0,0.0,0.0,0.0,0.0,0.0,0,0,0,0.0,0,0.0,0.0,0,0,0.0,0,0.0,0.0,0.0,0,0.0,0.0,0.0,0,0,0.0,0.0,0,0.0,0.0,0.0,0,0.0,0.0,0.0,0,0,0,0.0,0.0,0,0.0,0.0,0.0,0,0.0,0.0,0.0,0.0,0.0,0.0,38.75,22.5,0.0,0.0,0.0,0.0,0.0,0.0,0.0,0.0,0.0,0.0,0.0,0.0,0.0,38.75,0.0,0.0,0.0,0.0,0.0,0.0,0.0,0,0.0,0.0,0.0,0.0,0.0,0.0,0.0,0,0.0,0.0,0.0,0.0,0.0,0.0,0.0,0,0.0,0.0,0.0,0.0,0.0,0,0.0,0.0,0.0,0.0,0.0,0,0.0,0.0,0.0,0.0,0,0.0,0.0,0.0,0,0,0,0.0,0.0,0.0,0.0,0.0,0.0,0.0,0.0,0.0,0.0,0.0,0.0,0.0,0.0,0.0,0,0.0,0.0,38.8,14.7,0.32
# 301,39199,460417,Sokolov I.A.,2011,nan,(Na2O)42.5 (Na2SO4)15.0 (P2O5)42.5 ,0.0,0,0.0,0.0,0.0,0.0,0.0,0.0,0.0,0,0,0,0.0,0.0,0,0.0,0.0,0.0,0.0,0.0,0.0,0,0.0,0.0,0.0,0.0,0,0,0.0,0.0,0,0.0,0.0,0.0,0.0,0.0,0.0,0,0.0,0.0,0.0,0.0,0.0,0.0,0,0.0,0.0,0,0.0,0.0,0.0,0.0,0.0,0.0,0,0,0,0.0,0,0.0,0.0,0,0,0.0,0,0.0,0.0,0.0,0,0.0,0.0,0.0,0,0,0.0,0.0,0,0.0,0.0,0.0,0,0.0,0.0,0.0,0,0,0,0.0,0.0,0,0.0,0.0,0.0,0,0.0,0.0,0.0,0.0,0.0,0.0,42.5,0.0,15.0,0.0,0.0,0.0,0.0,0.0,0.0,0.0,0.0,0.0,0.0,0.0,0.0,42.5,0.0,0.0,0.0,0.0,0.0,0.0,0.0,0,0.0,0.0,0.0,0.0,0.0,0.0,0.0,0,0.0,0.0,0.0,0.0,0.0,0.0,0.0,0,0.0,0.0,0.0,0.0,0.0,0,0.0,0.0,0.0,0.0,0.0,0,0.0,0.0,0.0,0.0,0,0.0,0.0,0.0,0,0,0,0.0,0.0,0.0,0.0,0.0,0.0,0.0,0.0,0.0,0.0,0.0,0.0,0.0,0.0,0.0,0,0.0,0.0,40.4,15.38,0.32
# 302,39199,460418,Sokolov I.A.,2011,nan,(Na2O)40.0 (Na2SO4)20.0 (P2O5)40.0 ,0.0,0,0.0,0.0,0.0,0.0,0.0,0.0,0.0,0,0,0,0.0,0.0,0,0.0,0.0,0.0,0.0,0.0,0.0,0,0.0,0.0,0.0,0.0,0,0,0.0,0.0,0,0.0,0.0,0.0,0.0,0.0,0.0,0,0.0,0.0,0.0,0.0,0.0,0.0,0,0.0,0.0,0,0.0,0.0,0.0,0.0,0.0,0.0,0,0,0,0.0,0,0.0,0.0,0,0,0.0,0,0.0,0.0,0.0,0,0.0,0.0,0.0,0,0,0.0,0.0,0,0.0,0.0,0.0,0,0.0,0.0,0.0,0,0,0,0.0,0.0,0,0.0,0.0,0.0,0,0.0,0.0,0.0,0.0,0.0,0.0,40.0,0.0,20.0,0.0,0.0,0.0,0.0,0.0,0.0,0.0,0.0,0.0,0.0,0.0,0.0,40.0,0.0,0.0,0.0,0.0,0.0,0.0,0.0,0,0.0,0.0,0.0,0.0,0.0,0.0,0.0,0,0.0,0.0,0.0,0.0,0.0,0.0,0.0,0,0.0,0.0,0.0,0.0,0.0,0,0.0,0.0,0.0,0.0,0.0,0,0.0,0.0,0.0,0.0,0,0.0,0.0,0.0,0,0,0,0.0,0.0,0.0,0.0,0.0,0.0,0.0,0.0,0.0,0.0,0.0,0.0,0.0,0.0,0.0,0,0.0,0.0,40.8,15.41,0.32
# 303,39389,460998,Striepe S.,2012,nan,(Na2O)7.7310054710000005 (P2O5)13.33173089 (SO3)30.00090213 (ZnO)48.93636152 ,0.0,0,0.0,0.0,0.0,0.0,0.0,0.0,0.0,0,0,0,0.0,0.0,0,0.0,0.0,0.0,0.0,0.0,0.0,0,0.0,0.0,0.0,0.0,0,0,0.0,0.0,0,0.0,0.0,0.0,0.0,0.0,0.0,0,0.0,0.0,0.0,0.0,0.0,0.0,0,0.0,0.0,0,0.0,0.0,0.0,0.0,0.0,0.0,0,0,0,0.0,0,0.0,0.0,0,0,0.0,0,0.0,0.0,0.0,0,0.0,0.0,0.0,0,0,0.0,0.0,0,0.0,0.0,0.0,0,0.0,0.0,0.0,0,0,0,0.0,0.0,0,0.0,0.0,0.0,0,0.0,0.0,0.0,0.0,0.0,0.0,7.7310054710000005,0.0,0.0,0.0,0.0,0.0,0.0,0.0,0.0,0.0,0.0,0.0,0.0,0.0,0.0,13.33173089,0.0,0.0,0.0,0.0,0.0,0.0,0.0,0,0.0,0.0,0.0,0.0,0.0,0.0,0.0,0,0.0,0.0,0.0,0.0,0.0,0.0,0.0,0,0.0,0.0,0.0,30.00090213,0.0,0,0.0,0.0,0.0,0.0,0.0,0,0.0,0.0,0.0,0.0,0,0.0,0.0,0.0,0,0,0,0.0,0.0,0.0,0.0,0.0,0.0,0.0,0.0,0.0,0.0,0.0,0.0,0.0,0.0,48.93636152,0,0.0,0.0,50.0,18.9,0.32
# 304,39389,460999,Striepe S.,2012,nan,(Na2O)5.8 (P2O5)10.0 (SO3)35.0 (ZnO)49.2 ,0.0,0,0.0,0.0,0.0,0.0,0.0,0.0,0.0,0,0,0,0.0,0.0,0,0.0,0.0,0.0,0.0,0.0,0.0,0,0.0,0.0,0.0,0.0,0,0,0.0,0.0,0,0.0,0.0,0.0,0.0,0.0,0.0,0,0.0,0.0,0.0,0.0,0.0,0.0,0,0.0,0.0,0,0.0,0.0,0.0,0.0,0.0,0.0,0,0,0,0.0,0,0.0,0.0,0,0,0.0,0,0.0,0.0,0.0,0,0.0,0.0,0.0,0,0,0.0,0.0,0,0.0,0.0,0.0,0,0.0,0.0,0.0,0,0,0,0.0,0.0,0,0.0,0.0,0.0,0,0.0,0.0,0.0,0.0,0.0,0.0,5.8,0.0,0.0,0.0,0.0,0.0,0.0,0.0,0.0,0.0,0.0,0.0,0.0,0.0,0.0,10.0,0.0,0.0,0.0,0.0,0.0,0.0,0.0,0,0.0,0.0,0.0,0.0,0.0,0.0,0.0,0,0.0,0.0,0.0,0.0,0.0,0.0,0.0,0,0.0,0.0,0.0,35.0,0.0,0,0.0,0.0,0.0,0.0,0.0,0,0.0,0.0,0.0,0.0,0,0.0,0.0,0.0,0,0,0,0.0,0.0,0.0,0.0,0.0,0.0,0.0,0.0,0.0,0.0,0.0,0.0,0.0,0.0,49.2,0,0.0,0.0,49.0,18.6,0.32
# 305,39802,466085,Mohajerani A.,2012,nan,(Al2O3)8.0 (Na2O)46.0 (P2O5)46.0 ,0.0,0,0.0,8.0,0.0,0.0,0.0,0.0,0.0,0,0,0,0.0,0.0,0,0.0,0.0,0.0,0.0,0.0,0.0,0,0.0,0.0,0.0,0.0,0,0,0.0,0.0,0,0.0,0.0,0.0,0.0,0.0,0.0,0,0.0,0.0,0.0,0.0,0.0,0.0,0,0.0,0.0,0,0.0,0.0,0.0,0.0,0.0,0.0,0,0,0,0.0,0,0.0,0.0,0,0,0.0,0,0.0,0.0,0.0,0,0.0,0.0,0.0,0,0,0.0,0.0,0,0.0,0.0,0.0,0,0.0,0.0,0.0,0,0,0,0.0,0.0,0,0.0,0.0,0.0,0,0.0,0.0,0.0,0.0,0.0,0.0,46.0,0.0,0.0,0.0,0.0,0.0,0.0,0.0,0.0,0.0,0.0,0.0,0.0,0.0,0.0,46.0,0.0,0.0,0.0,0.0,0.0,0.0,0.0,0,0.0,0.0,0.0,0.0,0.0,0.0,0.0,0,0.0,0.0,0.0,0.0,0.0,0.0,0.0,0,0.0,0.0,0.0,0.0,0.0,0,0.0,0.0,0.0,0.0,0.0,0,0.0,0.0,0.0,0.0,0,0.0,0.0,0.0,0,0,0,0.0,0.0,0.0,0.0,0.0,0.0,0.0,0.0,0.0,0.0,0.0,0.0,0.0,0.0,0.0,0,0.0,0.0,51.0,19.0,0.32
# 312,8907,81782,Evstropiev K.K.,1974,nan,(Al2O3)8.33388862 (LiF)33.33222226 (NaF)33.33222226 (P2O5)25.00166686 ,0.0,0,0.0,8.33388862,0.0,0.0,0.0,0.0,0.0,0,0,0,0.0,0.0,0,0.0,0.0,0.0,0.0,0.0,0.0,0,0.0,0.0,0.0,0.0,0,0,0.0,0.0,0,0.0,0.0,0.0,0.0,0.0,0.0,0,0.0,0.0,0.0,0.0,0.0,0.0,0,0.0,0.0,0,0.0,0.0,0.0,0.0,0.0,0.0,0,0,0,0.0,0,0.0,0.0,0,0,0.0,0,0.0,0.0,0.0,0,0.0,0.0,0.0,0,0,0.0,0.0,0,0.0,0.0,0.0,0,0.0,0.0,0.0,0,0,0,0.0,33.33222226,0,0.0,0.0,0.0,0,0.0,0.0,0.0,0.0,0.0,0.0,0.0,0.0,0.0,0.0,33.33222226,0.0,0.0,0.0,0.0,0.0,0.0,0.0,0.0,0.0,0.0,25.00166686,0.0,0.0,0.0,0.0,0.0,0.0,0.0,0,0.0,0.0,0.0,0.0,0.0,0.0,0.0,0,0.0,0.0,0.0,0.0,0.0,0.0,0.0,0,0.0,0.0,0.0,0.0,0.0,0,0.0,0.0,0.0,0.0,0.0,0,0.0,0.0,0.0,0.0,0,0.0,0.0,0.0,0,0,0,0.0,0.0,0.0,0.0,0.0,0.0,0.0,0.0,0.0,0.0,0.0,0.0,0.0,0.0,0.0,0,0.0,0.0,58.0,22.0,0.31818179999999996
# 313,7347,93924,Shinkai N.,1981,nan,(B2O3)40.0 (PbO)15.0 (ZnO)45.0 ,0.0,0,0.0,0.0,0.0,0.0,0.0,0.0,0.0,0,0,0,0.0,40.0,0,0.0,0.0,0.0,0.0,0.0,0.0,0,0.0,0.0,0.0,0.0,0,0,0.0,0.0,0,0.0,0.0,0.0,0.0,0.0,0.0,0,0.0,0.0,0.0,0.0,0.0,0.0,0,0.0,0.0,0,0.0,0.0,0.0,0.0,0.0,0.0,0,0,0,0.0,0,0.0,0.0,0,0,0.0,0,0.0,0.0,0.0,0,0.0,0.0,0.0,0,0,0.0,0.0,0,0.0,0.0,0.0,0,0.0,0.0,0.0,0,0,0,0.0,0.0,0,0.0,0.0,0.0,0,0.0,0.0,0.0,0.0,0.0,0.0,0.0,0.0,0.0,0.0,0.0,0.0,0.0,0.0,0.0,0.0,0.0,0.0,0.0,0.0,0.0,0.0,0.0,0.0,0.0,15.0,0.0,0.0,0.0,0,0.0,0.0,0.0,0.0,0.0,0.0,0.0,0,0.0,0.0,0.0,0.0,0.0,0.0,0.0,0,0.0,0.0,0.0,0.0,0.0,0,0.0,0.0,0.0,0.0,0.0,0,0.0,0.0,0.0,0.0,0,0.0,0.0,0.0,0,0,0,0.0,0.0,0.0,0.0,0.0,0.0,0.0,0.0,0.0,0.0,0.0,0.0,0.0,0.0,45.0,0,0.0,0.0,79.2,30.4,0.318
# 314,14959,152209,Kumar A.V.R.,1998,nan,(B2O3)59.0 (LiF)40.0 (PrF3)1 ,0.0,0,0.0,0.0,0.0,0.0,0.0,0.0,0.0,0,0,0,0.0,59.0,0,0.0,0.0,0.0,0.0,0.0,0.0,0,0.0,0.0,0.0,0.0,0,0,0.0,0.0,0,0.0,0.0,0.0,0.0,0.0,0.0,0,0.0,0.0,0.0,0.0,0.0,0.0,0,0.0,0.0,0,0.0,0.0,0.0,0.0,0.0,0.0,0,0,0,0.0,0,0.0,0.0,0,0,0.0,0,0.0,0.0,0.0,0,0.0,0.0,0.0,0,0,0.0,0.0,0,0.0,0.0,0.0,0,0.0,0.0,0.0,0,0,0,0.0,40.0,0,0.0,0.0,0.0,0,0.0,0.0,0.0,0.0,0.0,0.0,0.0,0.0,0.0,0.0,0.0,0.0,0.0,0.0,0.0,0.0,0.0,0.0,0.0,0.0,0.0,0.0,0.0,0.0,0.0,0.0,0.0,0.0,0.0,1,0.0,0.0,0.0,0.0,0.0,0.0,0.0,0,0.0,0.0,0.0,0.0,0.0,0.0,0.0,0,0.0,0.0,0.0,0.0,0.0,0,0.0,0.0,0.0,0.0,0.0,0,0.0,0.0,0.0,0.0,0,0.0,0.0,0.0,0,0,0,0.0,0.0,0.0,0.0,0.0,0.0,0.0,0.0,0.0,0.0,0.0,0.0,0.0,0.0,0.0,0,0.0,0.0,64.1,24.3,0.318
# 327,38047,449134,Chenu S.,2010,nan,(Na2O)45.0 (P2O5)45.0 (SnO)5.0 (WO3)5.0 ,0.0,0,0.0,0.0,0.0,0.0,0.0,0.0,0.0,0,0,0,0.0,0.0,0,0.0,0.0,0.0,0.0,0.0,0.0,0,0.0,0.0,0.0,0.0,0,0,0.0,0.0,0,0.0,0.0,0.0,0.0,0.0,0.0,0,0.0,0.0,0.0,0.0,0.0,0.0,0,0.0,0.0,0,0.0,0.0,0.0,0.0,0.0,0.0,0,0,0,0.0,0,0.0,0.0,0,0,0.0,0,0.0,0.0,0.0,0,0.0,0.0,0.0,0,0,0.0,0.0,0,0.0,0.0,0.0,0,0.0,0.0,0.0,0,0,0,0.0,0.0,0,0.0,0.0,0.0,0,0.0,0.0,0.0,0.0,0.0,0.0,45.0,0.0,0.0,0.0,0.0,0.0,0.0,0.0,0.0,0.0,0.0,0.0,0.0,0.0,0.0,45.0,0.0,0.0,0.0,0.0,0.0,0.0,0.0,0,0.0,0.0,0.0,0.0,0.0,0.0,0.0,0,0.0,0.0,0.0,0.0,0.0,0.0,0.0,0,5.0,0.0,0.0,0.0,0.0,0,0.0,0.0,0.0,0.0,0.0,0,0.0,0.0,0.0,0.0,0,0.0,0.0,0.0,0,0,0,0.0,0.0,0.0,0.0,0.0,0.0,5.0,0.0,0.0,0.0,0.0,0.0,0.0,0.0,0.0,0,0.0,0.0,36.9,14.0,0.3178572
# 328,24453,189625,Higazy A.A.,1995,nan,(MnO2)10.0 (P2O5)90.0 ,0.0,0,0.0,0.0,0.0,0.0,0.0,0.0,0.0,0,0,0,0.0,0.0,0,0.0,0.0,0.0,0.0,0.0,0.0,0,0.0,0.0,0.0,0.0,0,0,0.0,0.0,0,0.0,0.0,0.0,0.0,0.0,0.0,0,0.0,0.0,0.0,0.0,0.0,0.0,0,0.0,0.0,0,0.0,0.0,0.0,0.0,0.0,0.0,0,0,0,0.0,0,0.0,0.0,0,0,0.0,0,0.0,0.0,0.0,0,0.0,0.0,0.0,0,0,0.0,0.0,0,0.0,0.0,0.0,0,0.0,0.0,0.0,0,0,0,0.0,0.0,0,0.0,0.0,0.0,0,0.0,10.0,0.0,0.0,0.0,0.0,0.0,0.0,0.0,0.0,0.0,0.0,0.0,0.0,0.0,0.0,0.0,0.0,0.0,0.0,0.0,90.0,0.0,0.0,0.0,0.0,0.0,0.0,0.0,0,0.0,0.0,0.0,0.0,0.0,0.0,0.0,0,0.0,0.0,0.0,0.0,0.0,0.0,0.0,0,0.0,0.0,0.0,0.0,0.0,0,0.0,0.0,0.0,0.0,0.0,0,0.0,0.0,0.0,0.0,0,0.0,0.0,0.0,0,0,0,0.0,0.0,0.0,0.0,0.0,0.0,0.0,0.0,0.0,0.0,0.0,0.0,0.0,0.0,0.0,0,0.0,0.0,65.6,24.9,0.317
# 335,32767,421042,Rajendran V.,2002,nan,(PbO)30.49767862 (V2O5)69.50232138 ,0.0,0,0.0,0.0,0.0,0.0,0.0,0.0,0.0,0,0,0,0.0,0.0,0,0.0,0.0,0.0,0.0,0.0,0.0,0,0.0,0.0,0.0,0.0,0,0,0.0,0.0,0,0.0,0.0,0.0,0.0,0.0,0.0,0,0.0,0.0,0.0,0.0,0.0,0.0,0,0.0,0.0,0,0.0,0.0,0.0,0.0,0.0,0.0,0,0,0,0.0,0,0.0,0.0,0,0,0.0,0,0.0,0.0,0.0,0,0.0,0.0,0.0,0,0,0.0,0.0,0,0.0,0.0,0.0,0,0.0,0.0,0.0,0,0,0,0.0,0.0,0,0.0,0.0,0.0,0,0.0,0.0,0.0,0.0,0.0,0.0,0.0,0.0,0.0,0.0,0.0,0.0,0.0,0.0,0.0,0.0,0.0,0.0,0.0,0.0,0.0,0.0,0.0,0.0,0.0,30.49767862,0.0,0.0,0.0,0,0.0,0.0,0.0,0.0,0.0,0.0,0.0,0,0.0,0.0,0.0,0.0,0.0,0.0,0.0,0,0.0,0.0,0.0,0.0,0.0,0,0.0,0.0,0.0,0.0,0.0,0,0.0,0.0,0.0,0.0,0,0.0,0.0,0.0,0,0,0,0.0,0.0,0.0,0.0,69.50232138,0.0,0.0,0.0,0.0,0.0,0.0,0.0,0.0,0.0,0.0,0,0.0,0.0,nan,nan,0.317
# 336,34355,417627,Djouama T.,2008,nan,(MnF2)35 (Na2O)22.5 (P2O5)22.5 (ZnF2)20.0 ,0.0,0,0.0,0.0,0.0,0.0,0.0,0.0,0.0,0,0,0,0.0,0.0,0,0.0,0.0,0.0,0.0,0.0,0.0,0,0.0,0.0,0.0,0.0,0,0,0.0,0.0,0,0.0,0.0,0.0,0.0,0.0,0.0,0,0.0,0.0,0.0,0.0,0.0,0.0,0,0.0,0.0,0,0.0,0.0,0.0,0.0,0.0,0.0,0,0,0,0.0,0,0.0,0.0,0,0,0.0,0,0.0,0.0,0.0,0,0.0,0.0,0.0,0,0,0.0,0.0,0,0.0,0.0,0.0,0,0.0,0.0,0.0,0,0,0,0.0,0.0,0,0.0,0.0,0.0,35,0.0,0.0,0.0,0.0,0.0,0.0,22.5,0.0,0.0,0.0,0.0,0.0,0.0,0.0,0.0,0.0,0.0,0.0,0.0,0.0,0.0,22.5,0.0,0.0,0.0,0.0,0.0,0.0,0.0,0,0.0,0.0,0.0,0.0,0.0,0.0,0.0,0,0.0,0.0,0.0,0.0,0.0,0.0,0.0,0,0.0,0.0,0.0,0.0,0.0,0,0.0,0.0,0.0,0.0,0.0,0,0.0,0.0,0.0,0.0,0,0.0,0.0,0.0,0,0,0,0.0,0.0,0.0,0.0,0.0,0.0,0.0,0.0,0.0,0.0,0.0,0.0,0.0,20.0,0.0,0,0.0,0.0,58.4,22.2,0.317
# 337,37969,448781,Gaafar M.S.,2011,nan,(Bi2O3)5.0 (Nb2O5)20.0 (TeO2)75.0 ,0.0,0,0.0,0.0,0.0,0.0,0.0,0.0,0.0,0,0,0,0.0,0.0,0,0.0,0.0,0.0,0.0,5.0,0.0,0,0.0,0.0,0.0,0.0,0,0,0.0,0.0,0,0.0,0.0,0.0,0.0,0.0,0.0,0,0.0,0.0,0.0,0.0,0.0,0.0,0,0.0,0.0,0,0.0,0.0,0.0,0.0,0.0,0.0,0,0,0,0.0,0,0.0,0.0,0,0,0.0,0,0.0,0.0,0.0,0,0.0,0.0,0.0,0,0,0.0,0.0,0,0.0,0.0,0.0,0,0.0,0.0,0.0,0,0,0,0.0,0.0,0,0.0,0.0,0.0,0,0.0,0.0,0.0,0.0,0.0,0.0,0.0,0.0,0.0,0.0,0.0,0.0,20.0,0.0,0.0,0.0,0.0,0.0,0.0,0.0,0.0,0.0,0.0,0.0,0.0,0.0,0.0,0.0,0.0,0,0.0,0.0,0.0,0.0,0.0,0.0,0.0,0,0.0,0.0,0.0,0.0,0.0,0.0,0.0,0,0.0,0.0,0.0,0.0,0.0,0,0.0,0.0,0.0,0.0,0.0,0,0.0,75.0,0.0,0.0,0,0.0,0.0,0.0,0,0,0,0.0,0.0,0.0,0.0,0.0,0.0,0.0,0.0,0.0,0.0,0.0,0.0,0.0,0.0,0.0,0,0.0,0.0,nan,nan,0.317
# 338,9236,96541,Osaka A.,1988,nan,(Al2O3)2.9 (B2O3)48.0 (H2O)0.5 (K2O)31.5 (P2O5)17.1 ,0.0,0,0.0,2.9,0.0,0.0,0.0,0.0,0.0,0,0,0,0.0,48.0,0,0.0,0.0,0.0,0.0,0.0,0.0,0,0.0,0.0,0.0,0.0,0,0,0.0,0.0,0,0.0,0.0,0.0,0.0,0.0,0.0,0,0.0,0.0,0.0,0.0,0.0,0.0,0,0.0,0.0,0,0.0,0.0,0.0,0.0,0.0,0.0,0,0,0,0.0,0,0.0,0.0,0,0,0.5,0,0.0,0.0,0.0,0,0.0,0.0,31.5,0,0,0.0,0.0,0,0.0,0.0,0.0,0,0.0,0.0,0.0,0,0,0,0.0,0.0,0,0.0,0.0,0.0,0,0.0,0.0,0.0,0.0,0.0,0.0,0.0,0.0,0.0,0.0,0.0,0.0,0.0,0.0,0.0,0.0,0.0,0.0,0.0,0.0,0.0,17.1,0.0,0.0,0.0,0.0,0.0,0.0,0.0,0,0.0,0.0,0.0,0.0,0.0,0.0,0.0,0,0.0,0.0,0.0,0.0,0.0,0.0,0.0,0,0.0,0.0,0.0,0.0,0.0,0,0.0,0.0,0.0,0.0,0.0,0,0.0,0.0,0.0,0.0,0,0.0,0.0,0.0,0,0,0,0.0,0.0,0.0,0.0,0.0,0.0,0.0,0.0,0.0,0.0,0.0,0.0,0.0,0.0,0.0,0,0.0,0.0,33.7,12.8,0.31640630000000003
# 339,6690,39212,Gurjev N.V.,1983,nan,(Al2O3)10.07064 (K2O)49.90164 (P2O5)40.02772 ,0.0,0,0.0,10.07064,0.0,0.0,0.0,0.0,0.0,0,0,0,0.0,0.0,0,0.0,0.0,0.0,0.0,0.0,0.0,0,0.0,0.0,0.0,0.0,0,0,0.0,0.0,0,0.0,0.0,0.0,0.0,0.0,0.0,0,0.0,0.0,0.0,0.0,0.0,0.0,0,0.0,0.0,0,0.0,0.0,0.0,0.0,0.0,0.0,0,0,0,0.0,0,0.0,0.0,0,0,0.0,0,0.0,0.0,0.0,0,0.0,0.0,49.90164,0,0,0.0,0.0,0,0.0,0.0,0.0,0,0.0,0.0,0.0,0,0,0,0.0,0.0,0,0.0,0.0,0.0,0,0.0,0.0,0.0,0.0,0.0,0.0,0.0,0.0,0.0,0.0,0.0,0.0,0.0,0.0,0.0,0.0,0.0,0.0,0.0,0.0,0.0,40.02772,0.0,0.0,0.0,0.0,0.0,0.0,0.0,0,0.0,0.0,0.0,0.0,0.0,0.0,0.0,0,0.0,0.0,0.0,0.0,0.0,0.0,0.0,0,0.0,0.0,0.0,0.0,0.0,0,0.0,0.0,0.0,0.0,0.0,0,0.0,0.0,0.0,0.0,0,0.0,0.0,0.0,0,0,0,0.0,0.0,0.0,0.0,0.0,0.0,0.0,0.0,0.0,0.0,0.0,0.0,0.0,0.0,0.0,0,0.0,0.0,33.0,12.53,0.316
# 340,14959,152208,Kumar A.V.R.,1998,nan,(B2O3)59.0 (CeF3)1 (LiF)40.0 ,0.0,0,0.0,0.0,0.0,0.0,0.0,0.0,0.0,0,0,0,0.0,59.0,0,0.0,0.0,0.0,0.0,0.0,0.0,0,0.0,0.0,0.0,0.0,0,0,0.0,0.0,1,0.0,0.0,0.0,0.0,0.0,0.0,0,0.0,0.0,0.0,0.0,0.0,0.0,0,0.0,0.0,0,0.0,0.0,0.0,0.0,0.0,0.0,0,0,0,0.0,0,0.0,0.0,0,0,0.0,0,0.0,0.0,0.0,0,0.0,0.0,0.0,0,0,0.0,0.0,0,0.0,0.0,0.0,0,0.0,0.0,0.0,0,0,0,0.0,40.0,0,0.0,0.0,0.0,0,0.0,0.0,0.0,0.0,0.0,0.0,0.0,0.0,0.0,0.0,0.0,0.0,0.0,0.0,0.0,0.0,0.0,0.0,0.0,0.0,0.0,0.0,0.0,0.0,0.0,0.0,0.0,0.0,0.0,0,0.0,0.0,0.0,0.0,0.0,0.0,0.0,0,0.0,0.0,0.0,0.0,0.0,0.0,0.0,0,0.0,0.0,0.0,0.0,0.0,0,0.0,0.0,0.0,0.0,0.0,0,0.0,0.0,0.0,0.0,0,0.0,0.0,0.0,0,0,0,0.0,0.0,0.0,0.0,0.0,0.0,0.0,0.0,0.0,0.0,0.0,0.0,0.0,0.0,0.0,0,0.0,0.0,63.2,24.0,0.316
# 342,27966,370736,Srinivasarao G.,2002,nan,(As2O3)60.0 (PbO)40.0 ,0.0,0,0.0,0.0,0.0,0.0,0.0,60.0,0.0,0,0,0,0.0,0.0,0,0.0,0.0,0.0,0.0,0.0,0.0,0,0.0,0.0,0.0,0.0,0,0,0.0,0.0,0,0.0,0.0,0.0,0.0,0.0,0.0,0,0.0,0.0,0.0,0.0,0.0,0.0,0,0.0,0.0,0,0.0,0.0,0.0,0.0,0.0,0.0,0,0,0,0.0,0,0.0,0.0,0,0,0.0,0,0.0,0.0,0.0,0,0.0,0.0,0.0,0,0,0.0,0.0,0,0.0,0.0,0.0,0,0.0,0.0,0.0,0,0,0,0.0,0.0,0,0.0,0.0,0.0,0,0.0,0.0,0.0,0.0,0.0,0.0,0.0,0.0,0.0,0.0,0.0,0.0,0.0,0.0,0.0,0.0,0.0,0.0,0.0,0.0,0.0,0.0,0.0,0.0,0.0,40.0,0.0,0.0,0.0,0,0.0,0.0,0.0,0.0,0.0,0.0,0.0,0,0.0,0.0,0.0,0.0,0.0,0.0,0.0,0,0.0,0.0,0.0,0.0,0.0,0,0.0,0.0,0.0,0.0,0.0,0,0.0,0.0,0.0,0.0,0,0.0,0.0,0.0,0,0,0,0.0,0.0,0.0,0.0,0.0,0.0,0.0,0.0,0.0,0.0,0.0,0.0,0.0,0.0,0.0,0,0.0,0.0,32.1,12.2,0.316
# 343,28612,372512,Srinivasarao G.,2002,nan,(As2O3)60.0 (PbO)40.0 ,0.0,0,0.0,0.0,0.0,0.0,0.0,60.0,0.0,0,0,0,0.0,0.0,0,0.0,0.0,0.0,0.0,0.0,0.0,0,0.0,0.0,0.0,0.0,0,0,0.0,0.0,0,0.0,0.0,0.0,0.0,0.0,0.0,0,0.0,0.0,0.0,0.0,0.0,0.0,0,0.0,0.0,0,0.0,0.0,0.0,0.0,0.0,0.0,0,0,0,0.0,0,0.0,0.0,0,0,0.0,0,0.0,0.0,0.0,0,0.0,0.0,0.0,0,0,0.0,0.0,0,0.0,0.0,0.0,0,0.0,0.0,0.0,0,0,0,0.0,0.0,0,0.0,0.0,0.0,0,0.0,0.0,0.0,0.0,0.0,0.0,0.0,0.0,0.0,0.0,0.0,0.0,0.0,0.0,0.0,0.0,0.0,0.0,0.0,0.0,0.0,0.0,0.0,0.0,0.0,40.0,0.0,0.0,0.0,0,0.0,0.0,0.0,0.0,0.0,0.0,0.0,0,0.0,0.0,0.0,0.0,0.0,0.0,0.0,0,0.0,0.0,0.0,0.0,0.0,0,0.0,0.0,0.0,0.0,0.0,0,0.0,0.0,0.0,0.0,0,0.0,0.0,0.0,0,0,0,0.0,0.0,0.0,0.0,0.0,0.0,0.0,0.0,0.0,0.0,0.0,0.0,0.0,0.0,0.0,0,0.0,0.0,32.1,12.2,0.316
# 344,37969,448778,Gaafar M.S.,2011,nan,(PbO)20.0 (TeO2)80.0 ,0.0,0,0.0,0.0,0.0,0.0,0.0,0.0,0.0,0,0,0,0.0,0.0,0,0.0,0.0,0.0,0.0,0.0,0.0,0,0.0,0.0,0.0,0.0,0,0,0.0,0.0,0,0.0,0.0,0.0,0.0,0.0,0.0,0,0.0,0.0,0.0,0.0,0.0,0.0,0,0.0,0.0,0,0.0,0.0,0.0,0.0,0.0,0.0,0,0,0,0.0,0,0.0,0.0,0,0,0.0,0,0.0,0.0,0.0,0,0.0,0.0,0.0,0,0,0.0,0.0,0,0.0,0.0,0.0,0,0.0,0.0,0.0,0,0,0,0.0,0.0,0,0.0,0.0,0.0,0,0.0,0.0,0.0,0.0,0.0,0.0,0.0,0.0,0.0,0.0,0.0,0.0,0.0,0.0,0.0,0.0,0.0,0.0,0.0,0.0,0.0,0.0,0.0,0.0,0.0,20.0,0.0,0.0,0.0,0,0.0,0.0,0.0,0.0,0.0,0.0,0.0,0,0.0,0.0,0.0,0.0,0.0,0.0,0.0,0,0.0,0.0,0.0,0.0,0.0,0,0.0,0.0,0.0,0.0,0.0,0,0.0,80.0,0.0,0.0,0,0.0,0.0,0.0,0,0,0,0.0,0.0,0.0,0.0,0.0,0.0,0.0,0.0,0.0,0.0,0.0,0.0,0.0,0.0,0.0,0,0.0,0.0,nan,nan,0.316
# 345,38896,459556,Goumeidane F.,2011,nan,(MoO3)10.0 (PbCl2)50.0 (Sb2O3)40.0 ,0.0,0,0.0,0.0,0.0,0.0,0.0,0.0,0.0,0,0,0,0.0,0.0,0,0.0,0.0,0.0,0.0,0.0,0.0,0,0.0,0.0,0.0,0.0,0,0,0.0,0.0,0,0.0,0.0,0.0,0.0,0.0,0.0,0,0.0,0.0,0.0,0.0,0.0,0.0,0,0.0,0.0,0,0.0,0.0,0.0,0.0,0.0,0.0,0,0,0,0.0,0,0.0,0.0,0,0,0.0,0,0.0,0.0,0.0,0,0.0,0.0,0.0,0,0,0.0,0.0,0,0.0,0.0,0.0,0,0.0,0.0,0.0,0,0,0,0.0,0.0,0,0.0,0.0,0.0,0,0.0,0.0,0.0,10.0,0.0,0.0,0.0,0.0,0.0,0.0,0.0,0.0,0.0,0.0,0.0,0.0,0.0,0.0,0.0,0.0,0.0,0.0,0.0,50.0,0.0,0.0,0.0,0.0,0.0,0,0.0,0.0,0.0,0.0,0.0,0.0,40.0,0,0.0,0.0,0.0,0.0,0.0,0.0,0.0,0,0.0,0.0,0.0,0.0,0.0,0,0.0,0.0,0.0,0.0,0.0,0,0.0,0.0,0.0,0.0,0,0.0,0.0,0.0,0,0,0,0.0,0.0,0.0,0.0,0.0,0.0,0.0,0.0,0.0,0.0,0.0,0.0,0.0,0.0,0.0,0,0.0,0.0,25.0,9.5,0.3157895
# 347,9236,96548,Osaka A.,1988,nan,(Al2O3)2.102101727 (H2O)1.101100857 (K2O)32.53253577 (P2O5)64.26426165 ,0.0,0,0.0,2.102101727,0.0,0.0,0.0,0.0,0.0,0,0,0,0.0,0.0,0,0.0,0.0,0.0,0.0,0.0,0.0,0,0.0,0.0,0.0,0.0,0,0,0.0,0.0,0,0.0,0.0,0.0,0.0,0.0,0.0,0,0.0,0.0,0.0,0.0,0.0,0.0,0,0.0,0.0,0,0.0,0.0,0.0,0.0,0.0,0.0,0,0,0,0.0,0,0.0,0.0,0,0,1.101100857,0,0.0,0.0,0.0,0,0.0,0.0,32.53253577,0,0,0.0,0.0,0,0.0,0.0,0.0,0,0.0,0.0,0.0,0,0,0,0.0,0.0,0,0.0,0.0,0.0,0,0.0,0.0,0.0,0.0,0.0,0.0,0.0,0.0,0.0,0.0,0.0,0.0,0.0,0.0,0.0,0.0,0.0,0.0,0.0,0.0,0.0,64.26426165,0.0,0.0,0.0,0.0,0.0,0.0,0.0,0,0.0,0.0,0.0,0.0,0.0,0.0,0.0,0,0.0,0.0,0.0,0.0,0.0,0.0,0.0,0,0.0,0.0,0.0,0.0,0.0,0,0.0,0.0,0.0,0.0,0.0,0,0.0,0.0,0.0,0.0,0,0.0,0.0,0.0,0,0,0,0.0,0.0,0.0,0.0,0.0,0.0,0.0,0.0,0.0,0.0,0.0,0.0,0.0,0.0,0.0,0,0.0,0.0,24.2,9.2,0.31521750000000004
# 348,6774,51301,Rabukhin A.I.,1992,nan,(Al2O3)3.21 (Bi2O3)52.72 (CdO)27.9 (Ga2O3)16.17 ,0.0,0,0.0,3.21,0.0,0.0,0.0,0.0,0.0,0,0,0,0.0,0.0,0,0.0,0.0,0.0,0.0,52.72,0.0,0,0.0,0.0,0.0,0.0,0,0,27.9,0.0,0,0.0,0.0,0.0,0.0,0.0,0.0,0,0.0,0.0,0.0,0.0,0.0,0.0,0,0.0,0.0,0,0.0,0.0,0.0,0.0,0.0,16.17,0,0,0,0.0,0,0.0,0.0,0,0,0.0,0,0.0,0.0,0.0,0,0.0,0.0,0.0,0,0,0.0,0.0,0,0.0,0.0,0.0,0,0.0,0.0,0.0,0,0,0,0.0,0.0,0,0.0,0.0,0.0,0,0.0,0.0,0.0,0.0,0.0,0.0,0.0,0.0,0.0,0.0,0.0,0.0,0.0,0.0,0.0,0.0,0.0,0.0,0.0,0.0,0.0,0.0,0.0,0.0,0.0,0.0,0.0,0.0,0.0,0,0.0,0.0,0.0,0.0,0.0,0.0,0.0,0,0.0,0.0,0.0,0.0,0.0,0.0,0.0,0,0.0,0.0,0.0,0.0,0.0,0,0.0,0.0,0.0,0.0,0.0,0,0.0,0.0,0.0,0.0,0,0.0,0.0,0.0,0,0,0,0.0,0.0,0.0,0.0,0.0,0.0,0.0,0.0,0.0,0.0,0.0,0.0,0.0,0.0,0.0,0,0.0,0.0,60.9,23.19,0.315
# 349,8649,59756,Matusita K.,1989,nan,(BaF2)12.0 (GdF3)3 (PbF2)20.0 (ZrF4)65.0 ,0.0,0,0.0,0.0,0.0,0.0,0.0,0.0,0.0,0,0,0,0.0,0.0,0,12.0,0.0,0.0,0.0,0.0,0.0,0,0.0,0.0,0.0,0.0,0,0,0.0,0.0,0,0.0,0.0,0.0,0.0,0.0,0.0,0,0.0,0.0,0.0,0.0,0.0,0.0,0,0.0,0.0,0,0.0,0.0,0.0,0.0,0.0,0.0,0,0,0,0.0,3,0.0,0.0,0,0,0.0,0,0.0,0.0,0.0,0,0.0,0.0,0.0,0,0,0.0,0.0,0,0.0,0.0,0.0,0,0.0,0.0,0.0,0,0,0,0.0,0.0,0,0.0,0.0,0.0,0,0.0,0.0,0.0,0.0,0.0,0.0,0.0,0.0,0.0,0.0,0.0,0.0,0.0,0.0,0.0,0.0,0.0,0.0,0.0,0.0,0.0,0.0,0.0,0.0,20.0,0.0,0.0,0.0,0.0,0,0.0,0.0,0.0,0.0,0.0,0.0,0.0,0,0.0,0.0,0.0,0.0,0.0,0.0,0.0,0,0.0,0.0,0.0,0.0,0.0,0,0.0,0.0,0.0,0.0,0.0,0,0.0,0.0,0.0,0.0,0,0.0,0.0,0.0,0,0,0,0.0,0.0,0.0,0.0,0.0,0.0,0.0,0.0,0.0,0.0,0.0,0.0,0.0,0.0,0.0,0,65.0,0.0,61.9,23.57,0.315
# 350,24657,301087,Roychoudhury P.,2002,nan,(PbO)19.1 (TeO2)80.9 ,0.0,0,0.0,0.0,0.0,0.0,0.0,0.0,0.0,0,0,0,0.0,0.0,0,0.0,0.0,0.0,0.0,0.0,0.0,0,0.0,0.0,0.0,0.0,0,0,0.0,0.0,0,0.0,0.0,0.0,0.0,0.0,0.0,0,0.0,0.0,0.0,0.0,0.0,0.0,0,0.0,0.0,0,0.0,0.0,0.0,0.0,0.0,0.0,0,0,0,0.0,0,0.0,0.0,0,0,0.0,0,0.0,0.0,0.0,0,0.0,0.0,0.0,0,0,0.0,0.0,0,0.0,0.0,0.0,0,0.0,0.0,0.0,0,0,0,0.0,0.0,0,0.0,0.0,0.0,0,0.0,0.0,0.0,0.0,0.0,0.0,0.0,0.0,0.0,0.0,0.0,0.0,0.0,0.0,0.0,0.0,0.0,0.0,0.0,0.0,0.0,0.0,0.0,0.0,0.0,19.1,0.0,0.0,0.0,0,0.0,0.0,0.0,0.0,0.0,0.0,0.0,0,0.0,0.0,0.0,0.0,0.0,0.0,0.0,0,0.0,0.0,0.0,0.0,0.0,0,0.0,0.0,0.0,0.0,0.0,0,0.0,80.9,0.0,0.0,0,0.0,0.0,0.0,0,0,0,0.0,0.0,0.0,0.0,0.0,0.0,0.0,0.0,0.0,0.0,0.0,0.0,0.0,0.0,0.0,0,0.0,0.0,48.2,18.34,0.315
# 359,37204,441709,Kaundal R.S.,2010,nan,(B2O3)70.0 (PbO)10.0 (SrO)20.0 ,0.0,0,0.0,0.0,0.0,0.0,0.0,0.0,0.0,0,0,0,0.0,70.0,0,0.0,0.0,0.0,0.0,0.0,0.0,0,0.0,0.0,0.0,0.0,0,0,0.0,0.0,0,0.0,0.0,0.0,0.0,0.0,0.0,0,0.0,0.0,0.0,0.0,0.0,0.0,0,0.0,0.0,0,0.0,0.0,0.0,0.0,0.0,0.0,0,0,0,0.0,0,0.0,0.0,0,0,0.0,0,0.0,0.0,0.0,0,0.0,0.0,0.0,0,0,0.0,0.0,0,0.0,0.0,0.0,0,0.0,0.0,0.0,0,0,0,0.0,0.0,0,0.0,0.0,0.0,0,0.0,0.0,0.0,0.0,0.0,0.0,0.0,0.0,0.0,0.0,0.0,0.0,0.0,0.0,0.0,0.0,0.0,0.0,0.0,0.0,0.0,0.0,0.0,0.0,0.0,10.0,0.0,0.0,0.0,0,0.0,0.0,0.0,0.0,0.0,0.0,0.0,0,0.0,0.0,0.0,0.0,0.0,0.0,0.0,0,0.0,0.0,0.0,0.0,0.0,0,0.0,20.0,0.0,0.0,0.0,0,0.0,0.0,0.0,0.0,0,0.0,0.0,0.0,0,0,0,0.0,0.0,0.0,0.0,0.0,0.0,0.0,0.0,0.0,0.0,0.0,0.0,0.0,0.0,0.0,0,0.0,0.0,nan,nan,0.315
# 360,8907,81778,Evstropiev K.K.,1974,nan,(Al2O3)8.333055259 (LiF)66.66777796 (P2O5)24.99916678 ,0.0,0,0.0,8.333055259,0.0,0.0,0.0,0.0,0.0,0,0,0,0.0,0.0,0,0.0,0.0,0.0,0.0,0.0,0.0,0,0.0,0.0,0.0,0.0,0,0,0.0,0.0,0,0.0,0.0,0.0,0.0,0.0,0.0,0,0.0,0.0,0.0,0.0,0.0,0.0,0,0.0,0.0,0,0.0,0.0,0.0,0.0,0.0,0.0,0,0,0,0.0,0,0.0,0.0,0,0,0.0,0,0.0,0.0,0.0,0,0.0,0.0,0.0,0,0,0.0,0.0,0,0.0,0.0,0.0,0,0.0,0.0,0.0,0,0,0,0.0,66.66777796,0,0.0,0.0,0.0,0,0.0,0.0,0.0,0.0,0.0,0.0,0.0,0.0,0.0,0.0,0.0,0.0,0.0,0.0,0.0,0.0,0.0,0.0,0.0,0.0,0.0,24.99916678,0.0,0.0,0.0,0.0,0.0,0.0,0.0,0,0.0,0.0,0.0,0.0,0.0,0.0,0.0,0,0.0,0.0,0.0,0.0,0.0,0.0,0.0,0,0.0,0.0,0.0,0.0,0.0,0,0.0,0.0,0.0,0.0,0.0,0,0.0,0.0,0.0,0.0,0,0.0,0.0,0.0,0,0,0,0.0,0.0,0.0,0.0,0.0,0.0,0.0,0.0,0.0,0.0,0.0,0.0,0.0,0.0,0.0,0,0.0,0.0,71.0,27.0,0.31481479999999995
# 361,36434,435402,Matsuda Y.,2009,nan,(B2O3)75.0 (Li2O)25.0 ,0.0,0,0.0,0.0,0.0,0.0,0.0,0.0,0.0,0,0,0,0.0,75.0,0,0.0,0.0,0.0,0.0,0.0,0.0,0,0.0,0.0,0.0,0.0,0,0,0.0,0.0,0,0.0,0.0,0.0,0.0,0.0,0.0,0,0.0,0.0,0.0,0.0,0.0,0.0,0,0.0,0.0,0,0.0,0.0,0.0,0.0,0.0,0.0,0,0,0,0.0,0,0.0,0.0,0,0,0.0,0,0.0,0.0,0.0,0,0.0,0.0,0.0,0,0,0.0,0.0,0,0.0,0.0,0.0,0,0.0,0.0,25.0,0,0,0,0.0,0.0,0,0.0,0.0,0.0,0,0.0,0.0,0.0,0.0,0.0,0.0,0.0,0.0,0.0,0.0,0.0,0.0,0.0,0.0,0.0,0.0,0.0,0.0,0.0,0.0,0.0,0.0,0.0,0.0,0.0,0.0,0.0,0.0,0.0,0,0.0,0.0,0.0,0.0,0.0,0.0,0.0,0,0.0,0.0,0.0,0.0,0.0,0.0,0.0,0,0.0,0.0,0.0,0.0,0.0,0,0.0,0.0,0.0,0.0,0.0,0,0.0,0.0,0.0,0.0,0,0.0,0.0,0.0,0,0,0,0.0,0.0,0.0,0.0,0.0,0.0,0.0,0.0,0.0,0.0,0.0,0.0,0.0,0.0,0.0,0,0.0,0.0,71.0,27.0,0.31481479999999995
# 362,36434,435413,Matsuda Y.,2009,nan,(B2O3)36.0 (Li2O)64.0 ,0.0,0,0.0,0.0,0.0,0.0,0.0,0.0,0.0,0,0,0,0.0,36.0,0,0.0,0.0,0.0,0.0,0.0,0.0,0,0.0,0.0,0.0,0.0,0,0,0.0,0.0,0,0.0,0.0,0.0,0.0,0.0,0.0,0,0.0,0.0,0.0,0.0,0.0,0.0,0,0.0,0.0,0,0.0,0.0,0.0,0.0,0.0,0.0,0,0,0,0.0,0,0.0,0.0,0,0,0.0,0,0.0,0.0,0.0,0,0.0,0.0,0.0,0,0,0.0,0.0,0,0.0,0.0,0.0,0,0.0,0.0,64.0,0,0,0,0.0,0.0,0,0.0,0.0,0.0,0,0.0,0.0,0.0,0.0,0.0,0.0,0.0,0.0,0.0,0.0,0.0,0.0,0.0,0.0,0.0,0.0,0.0,0.0,0.0,0.0,0.0,0.0,0.0,0.0,0.0,0.0,0.0,0.0,0.0,0,0.0,0.0,0.0,0.0,0.0,0.0,0.0,0,0.0,0.0,0.0,0.0,0.0,0.0,0.0,0,0.0,0.0,0.0,0.0,0.0,0,0.0,0.0,0.0,0.0,0.0,0,0.0,0.0,0.0,0.0,0,0.0,0.0,0.0,0,0,0,0.0,0.0,0.0,0.0,0.0,0.0,0.0,0.0,0.0,0.0,0.0,0.0,0.0,0.0,0.0,0,0.0,0.0,71.0,27.0,0.31481479999999995
# 364,7356,94011,Keshishyan T.N.,1979,nan,(B2O3)47.0 (Bi2O3)43.0 (PbO)10.0 ,0.0,0,0.0,0.0,0.0,0.0,0.0,0.0,0.0,0,0,0,0.0,47.0,0,0.0,0.0,0.0,0.0,43.0,0.0,0,0.0,0.0,0.0,0.0,0,0,0.0,0.0,0,0.0,0.0,0.0,0.0,0.0,0.0,0,0.0,0.0,0.0,0.0,0.0,0.0,0,0.0,0.0,0,0.0,0.0,0.0,0.0,0.0,0.0,0,0,0,0.0,0,0.0,0.0,0,0,0.0,0,0.0,0.0,0.0,0,0.0,0.0,0.0,0,0,0.0,0.0,0,0.0,0.0,0.0,0,0.0,0.0,0.0,0,0,0,0.0,0.0,0,0.0,0.0,0.0,0,0.0,0.0,0.0,0.0,0.0,0.0,0.0,0.0,0.0,0.0,0.0,0.0,0.0,0.0,0.0,0.0,0.0,0.0,0.0,0.0,0.0,0.0,0.0,0.0,0.0,10.0,0.0,0.0,0.0,0,0.0,0.0,0.0,0.0,0.0,0.0,0.0,0,0.0,0.0,0.0,0.0,0.0,0.0,0.0,0,0.0,0.0,0.0,0.0,0.0,0,0.0,0.0,0.0,0.0,0.0,0,0.0,0.0,0.0,0.0,0,0.0,0.0,0.0,0,0,0,0.0,0.0,0.0,0.0,0.0,0.0,0.0,0.0,0.0,0.0,0.0,0.0,0.0,0.0,0.0,0,0.0,0.0,69.4,26.4,0.314394
# 365,7356,94014,Keshishyan T.N.,1979,nan,(B2O3)64.0 (BaO)10.0 (Bi2O3)26.0 ,0.0,0,0.0,0.0,0.0,0.0,0.0,0.0,0.0,0,0,0,0.0,64.0,0,0.0,10.0,0.0,0.0,26.0,0.0,0,0.0,0.0,0.0,0.0,0,0,0.0,0.0,0,0.0,0.0,0.0,0.0,0.0,0.0,0,0.0,0.0,0.0,0.0,0.0,0.0,0,0.0,0.0,0,0.0,0.0,0.0,0.0,0.0,0.0,0,0,0,0.0,0,0.0,0.0,0,0,0.0,0,0.0,0.0,0.0,0,0.0,0.0,0.0,0,0,0.0,0.0,0,0.0,0.0,0.0,0,0.0,0.0,0.0,0,0,0,0.0,0.0,0,0.0,0.0,0.0,0,0.0,0.0,0.0,0.0,0.0,0.0,0.0,0.0,0.0,0.0,0.0,0.0,0.0,0.0,0.0,0.0,0.0,0.0,0.0,0.0,0.0,0.0,0.0,0.0,0.0,0.0,0.0,0.0,0.0,0,0.0,0.0,0.0,0.0,0.0,0.0,0.0,0,0.0,0.0,0.0,0.0,0.0,0.0,0.0,0,0.0,0.0,0.0,0.0,0.0,0,0.0,0.0,0.0,0.0,0.0,0,0.0,0.0,0.0,0.0,0,0.0,0.0,0.0,0,0,0,0.0,0.0,0.0,0.0,0.0,0.0,0.0,0.0,0.0,0.0,0.0,0.0,0.0,0.0,0.0,0,0.0,0.0,73.6,28.0,0.3142857
# 366,3097,80,Nemilov S.V.,1973,nan,(SiO2)46.65 (Tl2O)53.35 ,0.0,0,0.0,0.0,0.0,0.0,0.0,0.0,0.0,0,0,0,0.0,0.0,0,0.0,0.0,0.0,0.0,0.0,0.0,0,0.0,0.0,0.0,0.0,0,0,0.0,0.0,0,0.0,0.0,0.0,0.0,0.0,0.0,0,0.0,0.0,0.0,0.0,0.0,0.0,0,0.0,0.0,0,0.0,0.0,0.0,0.0,0.0,0.0,0,0,0,0.0,0,0.0,0.0,0,0,0.0,0,0.0,0.0,0.0,0,0.0,0.0,0.0,0,0,0.0,0.0,0,0.0,0.0,0.0,0,0.0,0.0,0.0,0,0,0,0.0,0.0,0,0.0,0.0,0.0,0,0.0,0.0,0.0,0.0,0.0,0.0,0.0,0.0,0.0,0.0,0.0,0.0,0.0,0.0,0.0,0.0,0.0,0.0,0.0,0.0,0.0,0.0,0.0,0.0,0.0,0.0,0.0,0.0,0.0,0,0.0,0.0,0.0,0.0,0.0,0.0,0.0,0,0.0,0.0,0.0,0.0,0.0,46.65,0.0,0,0.0,0.0,0.0,0.0,0.0,0,0.0,0.0,0.0,0.0,0.0,0,0.0,0.0,0.0,0.0,0,0.0,0.0,53.35,0,0,0,0.0,0.0,0.0,0.0,0.0,0.0,0.0,0.0,0.0,0.0,0.0,0.0,0.0,0.0,0.0,0,0.0,0.0,22.5,8.446,0.314
# 367,6172,90298,Nemilov S.V.,1973,nan,(GeO2)62.5 (La2O3)22.5 (Ta2O5)15.0 ,0.0,0,0.0,0.0,0.0,0.0,0.0,0.0,0.0,0,0,0,0.0,0.0,0,0.0,0.0,0.0,0.0,0.0,0.0,0,0.0,0.0,0.0,0.0,0,0,0.0,0.0,0,0.0,0.0,0.0,0.0,0.0,0.0,0,0.0,0.0,0.0,0.0,0.0,0.0,0,0.0,0.0,0,0.0,0.0,0.0,0.0,0.0,0.0,0,0,0,0.0,0,0.0,62.5,0,0,0.0,0,0.0,0.0,0.0,0,0.0,0.0,0.0,0,0,0.0,0.0,0,0.0,0.0,22.5,0,0.0,0.0,0.0,0,0,0,0.0,0.0,0,0.0,0.0,0.0,0,0.0,0.0,0.0,0.0,0.0,0.0,0.0,0.0,0.0,0.0,0.0,0.0,0.0,0.0,0.0,0.0,0.0,0.0,0.0,0.0,0.0,0.0,0.0,0.0,0.0,0.0,0.0,0.0,0.0,0,0.0,0.0,0.0,0.0,0.0,0.0,0.0,0,0.0,0.0,0.0,0.0,0.0,0.0,0.0,0,0.0,0.0,0.0,0.0,0.0,0,0.0,0.0,0.0,15.0,0.0,0,0.0,0.0,0.0,0.0,0,0.0,0.0,0.0,0,0,0,0.0,0.0,0.0,0.0,0.0,0.0,0.0,0.0,0.0,0.0,0.0,0.0,0.0,0.0,0.0,0,0.0,0.0,101.0,38.5,0.314
# 368,7464,56093,Gurjev N.V.,1988,nan,(AlF3)3.63596364 (BaF2)21.8197818 (LaF3)4.54495455 (NaF)18.1798182 (ZrF4)51.81948181 ,0.0,0,0.0,0.0,3.63596364,0.0,0.0,0.0,0.0,0,0,0,0.0,0.0,0,21.8197818,0.0,0.0,0.0,0.0,0.0,0,0.0,0.0,0.0,0.0,0,0,0.0,0.0,0,0.0,0.0,0.0,0.0,0.0,0.0,0,0.0,0.0,0.0,0.0,0.0,0.0,0,0.0,0.0,0,0.0,0.0,0.0,0.0,0.0,0.0,0,0,0,0.0,0,0.0,0.0,0,0,0.0,0,0.0,0.0,0.0,0,0.0,0.0,0.0,0,0,0.0,0.0,0,0.0,0.0,0.0,0,4.54495455,0.0,0.0,0,0,0,0.0,0.0,0,0.0,0.0,0.0,0,0.0,0.0,0.0,0.0,0.0,0.0,0.0,0.0,0.0,0.0,18.1798182,0.0,0.0,0.0,0.0,0.0,0.0,0.0,0.0,0.0,0.0,0.0,0.0,0.0,0.0,0.0,0.0,0.0,0.0,0,0.0,0.0,0.0,0.0,0.0,0.0,0.0,0,0.0,0.0,0.0,0.0,0.0,0.0,0.0,0,0.0,0.0,0.0,0.0,0.0,0,0.0,0.0,0.0,0.0,0.0,0,0.0,0.0,0.0,0.0,0,0.0,0.0,0.0,0,0,0,0.0,0.0,0.0,0.0,0.0,0.0,0.0,0.0,0.0,0.0,0.0,0.0,0.0,0.0,0.0,0,51.81948181,0.0,52.5,20.0,0.314
# 378,11123,44812,Matecki M.,1995,nan,(BaF2)32.58162908 (CaF2)1.003050153 (ThF4)8.772438622000001 (ZrF4)57.64288214 ,0.0,0,0.0,0.0,0.0,0.0,0.0,0.0,0.0,0,0,0,0.0,0.0,0,32.58162908,0.0,0.0,0.0,0.0,0.0,0,0.0,1.003050153,0.0,0.0,0,0,0.0,0.0,0,0.0,0.0,0.0,0.0,0.0,0.0,0,0.0,0.0,0.0,0.0,0.0,0.0,0,0.0,0.0,0,0.0,0.0,0.0,0.0,0.0,0.0,0,0,0,0.0,0,0.0,0.0,0,0,0.0,0,0.0,0.0,0.0,0,0.0,0.0,0.0,0,0,0.0,0.0,0,0.0,0.0,0.0,0,0.0,0.0,0.0,0,0,0,0.0,0.0,0,0.0,0.0,0.0,0,0.0,0.0,0.0,0.0,0.0,0.0,0.0,0.0,0.0,0.0,0.0,0.0,0.0,0.0,0.0,0.0,0.0,0.0,0.0,0.0,0.0,0.0,0.0,0.0,0.0,0.0,0.0,0.0,0.0,0,0.0,0.0,0.0,0.0,0.0,0.0,0.0,0,0.0,0.0,0.0,0.0,0.0,0.0,0.0,0,0.0,0.0,0.0,0.0,0.0,0,0.0,0.0,0.0,0.0,0.0,0,0.0,0.0,0.0,8.772438622000001,0,0.0,0.0,0.0,0,0,0,0.0,0.0,0.0,0.0,0.0,0.0,0.0,0.0,0.0,0.0,0.0,0.0,0.0,0.0,0.0,0,57.64288214,0.0,55.0,21.0,0.313
# 381,35603,427719,Saddeek Y.B.,2009,nan,(PbO)50.0 (V2O5)50.0 ,0.0,0,0.0,0.0,0.0,0.0,0.0,0.0,0.0,0,0,0,0.0,0.0,0,0.0,0.0,0.0,0.0,0.0,0.0,0,0.0,0.0,0.0,0.0,0,0,0.0,0.0,0,0.0,0.0,0.0,0.0,0.0,0.0,0,0.0,0.0,0.0,0.0,0.0,0.0,0,0.0,0.0,0,0.0,0.0,0.0,0.0,0.0,0.0,0,0,0,0.0,0,0.0,0.0,0,0,0.0,0,0.0,0.0,0.0,0,0.0,0.0,0.0,0,0,0.0,0.0,0,0.0,0.0,0.0,0,0.0,0.0,0.0,0,0,0,0.0,0.0,0,0.0,0.0,0.0,0,0.0,0.0,0.0,0.0,0.0,0.0,0.0,0.0,0.0,0.0,0.0,0.0,0.0,0.0,0.0,0.0,0.0,0.0,0.0,0.0,0.0,0.0,0.0,0.0,0.0,50.0,0.0,0.0,0.0,0,0.0,0.0,0.0,0.0,0.0,0.0,0.0,0,0.0,0.0,0.0,0.0,0.0,0.0,0.0,0,0.0,0.0,0.0,0.0,0.0,0,0.0,0.0,0.0,0.0,0.0,0,0.0,0.0,0.0,0.0,0,0.0,0.0,0.0,0,0,0,0.0,0.0,0.0,0.0,50.0,0.0,0.0,0.0,0.0,0.0,0.0,0.0,0.0,0.0,0.0,0,0.0,0.0,44.6,17.01,0.313
# 382,39382,463897,Rajendran V.,2010,nan,(CaO)30.57 (Na2O)24.14 (P2O5)44.27 (TiO2)1.02 ,0.0,0,0.0,0.0,0.0,0.0,0.0,0.0,0.0,0,0,0,0.0,0.0,0,0.0,0.0,0.0,0.0,0.0,0.0,0,0.0,0.0,30.57,0.0,0,0,0.0,0.0,0,0.0,0.0,0.0,0.0,0.0,0.0,0,0.0,0.0,0.0,0.0,0.0,0.0,0,0.0,0.0,0,0.0,0.0,0.0,0.0,0.0,0.0,0,0,0,0.0,0,0.0,0.0,0,0,0.0,0,0.0,0.0,0.0,0,0.0,0.0,0.0,0,0,0.0,0.0,0,0.0,0.0,0.0,0,0.0,0.0,0.0,0,0,0,0.0,0.0,0,0.0,0.0,0.0,0,0.0,0.0,0.0,0.0,0.0,0.0,24.14,0.0,0.0,0.0,0.0,0.0,0.0,0.0,0.0,0.0,0.0,0.0,0.0,0.0,0.0,44.27,0.0,0.0,0.0,0.0,0.0,0.0,0.0,0,0.0,0.0,0.0,0.0,0.0,0.0,0.0,0,0.0,0.0,0.0,0.0,0.0,0.0,0.0,0,0.0,0.0,0.0,0.0,0.0,0,0.0,0.0,0.0,0.0,0.0,0,0.0,0.0,0.0,0.0,0,1.02,0.0,0.0,0,0,0,0.0,0.0,0.0,0.0,0.0,0.0,0.0,0.0,0.0,0.0,0.0,0.0,0.0,0.0,0.0,0,0.0,0.0,55.4,21.1,0.3127962
# 384,31787,379158,Kodama M.,2006,nan,(B2O3)82.5 (Na2O)17.5 ,0.0,0,0.0,0.0,0.0,0.0,0.0,0.0,0.0,0,0,0,0.0,82.5,0,0.0,0.0,0.0,0.0,0.0,0.0,0,0.0,0.0,0.0,0.0,0,0,0.0,0.0,0,0.0,0.0,0.0,0.0,0.0,0.0,0,0.0,0.0,0.0,0.0,0.0,0.0,0,0.0,0.0,0,0.0,0.0,0.0,0.0,0.0,0.0,0,0,0,0.0,0,0.0,0.0,0,0,0.0,0,0.0,0.0,0.0,0,0.0,0.0,0.0,0,0,0.0,0.0,0,0.0,0.0,0.0,0,0.0,0.0,0.0,0,0,0,0.0,0.0,0,0.0,0.0,0.0,0,0.0,0.0,0.0,0.0,0.0,0.0,17.5,0.0,0.0,0.0,0.0,0.0,0.0,0.0,0.0,0.0,0.0,0.0,0.0,0.0,0.0,0.0,0.0,0.0,0.0,0.0,0.0,0.0,0.0,0,0.0,0.0,0.0,0.0,0.0,0.0,0.0,0,0.0,0.0,0.0,0.0,0.0,0.0,0.0,0,0.0,0.0,0.0,0.0,0.0,0,0.0,0.0,0.0,0.0,0.0,0,0.0,0.0,0.0,0.0,0,0.0,0.0,0.0,0,0,0,0.0,0.0,0.0,0.0,0.0,0.0,0.0,0.0,0.0,0.0,0.0,0.0,0.0,0.0,0.0,0,0.0,0.0,42.0,16.0,0.3125
