Repository: jacobergzhou/Poisson-Ratio

File: Poisson_data_cleaned_06212019.csv (part 5 of 58)
,Code,Glass #,Author,Year,Trademark,Ag2O,AgI,Al,Al2O3,AlF3,AlN,As,As2O3,As2O5,As2S3,As2Se3,AsSe,B,B2O3,BaCl2,BaF2,BaO,BeF2,BeO,Bi2O3,BiCl3,Br,Ca,CaF2,CaO,Cd,CdCl2,CdF2,CdO,Ce2O3,CeF3,CeO2,Cl,Co3O4,CoO,Cr2O3,Cs2O,CsCl,CsF,Cu2O,CuO,Dy2O3,Er,Er2O3,ErF3,Eu,Eu2O3,EuF3,F,Fe,Fe2O3,FeO,Ga,Ga2O3,Ga2S3,Ga2Se3,GaF3,Gd2O3,GdF3,Ge,GeO2,GeS2,GeSe2,H2O,HfF4,HfO2,Hg,Ho2O3,I,InF3,K,K2O,K2S,K2SO4,KBr,KCl,KF,KHF2,La,La2O3,La2S3,LaF3,Li,Li2O,Li2S,Li2SO4,LiBr,LiCl,LiF,LiI,MgF2,MgO,Mn2O3,MnF2,MnO,MnO2,MoO2,MoO3,N,Na,Na2O,Na2S,Na2SO4,NaCl,NaF,NaPO3,Nb2O5,Nd,Nd2O3,NdF3,NH4NO3,NiO,O,OH,P,P2O5,Pb,PbCl2,PbF2,PbO,PdO,Pr2O3,Pr6O11,PrF3,Rb2O,RbF,Rh2O3,RuO2,S,Sb,Sb2O3,Sb2S3,Sc2O3,Se,Si,Si3N4,SiC,SiO2,Sm2O3,Sn,SnO,SnO2,SO2,SO3,Sr,SrCl2,SrF2,SrO,Ta2O3,Ta2O5,Tb2O3,TbF3,Te,TeO2,Th,ThF4,ThO2,TiO2,Tl,Tl2O,Tl2Se,TlSe,Tm2O3,U,U3O8,UO2,V,V2O5,VO6,WO3,Y,Y2O3,Yb2O3,YbF3,YF3,ZnCl2,ZnF2,ZnO,ZnSO4,ZrF4,ZrO2,Young's modulus E (GPa),Shear modulus G (GPa),Poisson's ratio v
# 375,27035,310547,Chernov A.P.,1968,,0,0,0,0,0,0,33,0,0,0,0,0,0,0,0,0,0,0,0,0,0,0,0,0,0,0,0,0,0,0,0,0,0,0,0,0,0,0,0,0,0,0,0,0,0,0,0,0,0,0,0,0,0,0,0,0,0,0,0,0,0,0,0,0,0,0,0,0,0,0,0,0,0,0,0,0,0,0,0,0,0,0,0,0,0,0,0,0,0,0,0,0,0,0,0,0,0,0,0,0,0,0,0,0,0,0,0,0,0,0,0,0,0,0,0,0,0,0,0,0,0,0,0,0,0,0,0,0,67,0,0,0,0,0,0,0,0,0,0,0,0,0,0,0,0,0,0,0,0,0,0,0,0,0,0,0,0,0,0,0,0,0,0,0,0,0,0,0,0,0,0,0,0,0,0,0,0,0,0,0,0,12.2,4.64,0.314
# 376,27035,310548,Chernov A.P.,1968,,0,0,0,0,0,0,35,0,0,0,0,0,0,0,0,0,0,0,0,0,0,0,0,0,0,0,0,0,0,0,0,0,0,0,0,0,0,0,0,0,0,0,0,0,0,0,0,0,0,0,0,0,0,0,0,0,0,0,0,0,0,0,0,0,0,0,0,0,0,0,0,0,0,0,0,0,0,0,0,0,0,0,0,0,0,0,0,0,0,0,0,0,0,0,0,0,0,0,0,0,0,0,0,0,0,0,0,0,0,0,0,0,0,0,0,0,0,0,0,0,0,0,0,0,0,0,0,0,65,0,0,0,0,0,0,0,0,0,0,0,0,0,0,0,0,0,0,0,0,0,0,0,0,0,0,0,0,0,0,0,0,0,0,0,0,0,0,0,0,0,0,0,0,0,0,0,0,0,0,0,0,13.5,5.24,0.314
# 377,40963,469835,Ota R.,1973,,0,0,0,0,0,0,0,0,0,0,60,0,0,0,0,0,0,0,0,0,0,0,0,0,0,0,0,0,0,0,0,0,0,0,0,0,0,0,0,0,0,0,0,0,0,0,0,0,0,0,0,0,0,0,0,0,0,0,0,0,0,0,0,0,0,0,0,0,0,0,0,0,0,0,0,0,0,0,0,0,0,0,0,0,0,0,0,0,0,0,0,0,0,0,0,0,0,0,0,0,0,0,0,0,0,0,0,0,0,0,0,0,0,0,0,0,0,0,0,0,0,0,0,0,0,0,0,0,0,0,0,0,0,0,0,0,0,0,0,0,0,0,0,0,0,0,0,0,0,0,0,0,0,0,0,0,0,0,40,0,0,0,0,0,0,0,0,0,0,0,0,0,0,0,0,0,0,0,0,0,0,18.7,7.11,0.314
# 378,11123,44812,Matecki M.,1995,,0,0,0,0,0,0,0,0,0,0,0,0,0,0,0,32.58162908,0,0,0,0,0,0,0,1.003050153,0,0,0,0,0,0,0,0,0,0,0,0,0,0,0,0,0,0,0,0,0,0,0,0,0,0,0,0,0,0,0,0,0,0,0,0,0,0,0,0,0,0,0,0,0,0,0,0,0,0,0,0,0,0,0,0,0,0,0,0,0,0,0,0,0,0,0,0,0,0,0,0,0,0,0,0,0,0,0,0,0,0,0,0,0,0,0,0,0,0,0,0,0,0,0,0,0,0,0,0,0,0,0,0,0,0,0,0,0,0,0,0,0,0,0,0,0,0,0,0,0,0,0,0,0,0,0,0,0,0,0,8.772438622,0,0,0,0,0,0,0,0,0,0,0,0,0,0,0,0,0,0,0,0,0,0,0,57.64288214,0,55,21,0.313
# 379,26801,309328,Kasatkin B.E.,1974,,0,0,0,0,0,0,0,0,0,0,0,0,0,0,0,0,0,0,0,0,0,0,0,0,0,0,0,0,0,0,0,0,0,0,0,0,0,0,0,0,0,0,0,0,0,0,0,0,0,0,0,0,0,0,0,0,0,0,0,0,0,0,0,0,0,0,0,0,0,0,0,0,0,0,0,0,0,0,0,0,0,0,0,0,0,0,0,0,0,0,0,0,0,0,0,0,0,0,0,0,0,0,0,0,0,0,0,0,0,0,0,0,0,0,9.000909991,0,0,0,0,0,0,0,0,0,0,0,0,0,0,0,0,0,0,81.00918991,0,0,0,0,0,0,0,0,0,0,0,0,0,0,0,0,0,0,9.989900101,0,0,0,0,0,0,0,0,0,0,0,0,0,0,0,0,0,0,0,0,0,0,0,0,0,0,0,0,13,4.96,0.313
# 380,26801,309344,Kasatkin B.E.,1974,,0,0,0,0,0,0,0,0,0,0,0,0,0,0,0,0,0,0,0,0,0,0,0,0,0,0,0,0,0,0,0,0,0,0,0,0,0,0,0,0,0,0,0,0,0,0,0,0,0,0,0,0,0,0,0,0,0,0,0,0,0,0,0,0,0,0,0,0,0,0,0,0,0,0,0,0,0,0,0,0,0,0,0,0,0,0,0,0,0,0,0,0,0,0,0,0,0,0,0,0,0,0,0,0,0,0,0,0,0,0,0,0,0,0,25.64,0,0,0,0,0,0,0,0,0,0,0,0,0,0,0,0,0,0,64.1,0,0,0,0,0,0,0,0,0,0,0,0,0,0,0,0,0,0,10.26,0,0,0,0,0,0,0,0,0,0,0,0,0,0,0,0,0,0,0,0,0,0,0,0,0,0,0,0,12.9,4.95,0.313
# 381,35603,427719,Saddeek Y.B.,2009,,0,0,0,0,0,0,0,0,0,0,0,0,0,0,0,0,0,0,0,0,0,0,0,0,0,0,0,0,0,0,0,0,0,0,0,0,0,0,0,0,0,0,0,0,0,0,0,0,0,0,0,0,0,0,0,0,0,0,0,0,0,0,0,0,0,0,0,0,0,0,0,0,0,0,0,0,0,0,0,0,0,0,0,0,0,0,0,0,0,0,0,0,0,0,0,0,0,0,0,0,0,0,0,0,0,0,0,0,0,0,0,0,0,0,0,0,0,0,0,50,0,0,0,0,0,0,0,0,0,0,0,0,0,0,0,0,0,0,0,0,0,0,0,0,0,0,0,0,0,0,0,0,0,0,0,0,0,0,0,0,0,0,0,0,0,0,0,50,0,0,0,0,0,0,0,0,0,0,0,0,0,44.6,17.01,0.313
# 382,39382,463897,Rajendran V.,2010,,0,0,0,0,0,0,0,0,0,0,0,0,0,0,0,0,0,0,0,0,0,0,0,0,30.57,0,0,0,0,0,0,0,0,0,0,0,0,0,0,0,0,0,0,0,0,0,0,0,0,0,0,0,0,0,0,0,0,0,0,0,0,0,0,0,0,0,0,0,0,0,0,0,0,0,0,0,0,0,0,0,0,0,0,0,0,0,0,0,0,0,0,0,0,0,0,0,0,0,0,0,24.14,0,0,0,0,0,0,0,0,0,0,0,0,0,0,44.27,0,0,0,0,0,0,0,0,0,0,0,0,0,0,0,0,0,0,0,0,0,0,0,0,0,0,0,0,0,0,0,0,0,0,0,0,0,0,0,0,0,1.02,0,0,0,0,0,0,0,0,0,0,0,0,0,0,0,0,0,0,0,0,0,0,0,55.4,21.1,0.3127962
# 383,25839,353264,Carini G.,1984,,0,0,0,0,0,0,0,0,0,0,0,0,0,0,0,0,0,0,0,0,0,0,0,0,0,0,0,0,0,0,0,0,0,0,0,0,0,0,0,0,0,0,0,0,0,0,0,0,0,0,0,0,0,0,0,0,0,0,0,0,0,0,0,0,0,0,0,0,0,0,0,0,0,0,0,0,0,0,0,0,0,0,0,0,0,0,0,0,0,0,0,0,0,0,0,0,0,0,0,0,0,0,0,0,0,0,0,0,0,0,0,0,0,0,0,0,0,0,0,0,0,0,0,0,0,0,0,0,0,0,0,0,0,79,0,0,0,0,0,0,0,0,0,0,0,0,0,0,0,0,0,0,21,0,0,0,0,0,0,0,0,0,0,0,0,0,0,0,0,0,0,0,0,0,0,0,0,0,0,0,0,11.5,4.38,0.3127854
# 384,31787,379158,Kodama M.,2006,,0,0,0,0,0,0,0,0,0,0,0,0,0,82.5,0,0,0,0,0,0,0,0,0,0,0,0,0,0,0,0,0,0,0,0,0,0,0,0,0,0,0,0,0,0,0,0,0,0,0,0,0,0,0,0,0,0,0,0,0,0,0,0,0,0,0,0,0,0,0,0,0,0,0,0,0,0,0,0,0,0,0,0,0,0,0,0,0,0,0,0,0,0,0,0,0,0,0,0,0,0,17.5,0,0,0,0,0,0,0,0,0,0,0,0,0,0,0,0,0,0,0,0,0,0,0,0,0,0,0,0,0,0,0,0,0,0,0,0,0,0,0,0,0,0,0,0,0,0,0,0,0,0,0,0,0,0,0,0,0,0,0,0,0,0,0,0,0,0,0,0,0,0,0,0,0,0,0,0,0,0,0,0,42,16,0.3125
# 385,27721,359524,Tanabe S.,1992,,0,0,0,25,0,0,0,0,0,0,0,0,0,0,0,0,0,0,0,0,0,0,0,0,0,0,0,0,0,0,0,0,0,0,0,0,0,0,0,0,0,0,0,0,0,0,0,0,0,0,0,0,0,0,0,0,0,0,0,0,0,0,0,0,0,0,0,0,0,0,0,0,0,0,0,0,0,0,0,25,0,0,0,0,0,0,0,0,0,0,0,0,0,0,0,0,0,0,0,0,0,0,0,0,0,0,0,0,0,0,0,0,0,0,0,0,0,0,0,0,0,0,0,0,0,0,0,0,0,0,0,0,0,0,0,0,0,50,0,0,0,0,0,0,0,0,0,0,0,0,0,0,0,0,0,0,0,0,0,0,0,0,0,0,0,0,0,0,0,0,0,0,0,0,0,0,0,0,0,0,0,116,44.2,0.3122172
# 386,3097,79,Nemilov S.V.,1973,,0,0,0,0,0,0,0,0,0,0,0,0,0,0,0,0,0,0,0,0,0,0,0,0,0,0,0,0,0,0,0,0,0,0,0,0,0,0,0,0,0,0,0,0,0,0,0,0,0,0,0,0,0,0,0,0,0,0,0,0,0,0,0,0,0,0,0,0,0,0,0,0,0,0,0,0,0,0,0,0,0,0,0,0,0,0,0,0,0,0,0,0,0,0,0,0,0,0,0,0,0,0,0,0,0,0,0,0,0,0,0,0,0,0,0,0,0,0,0,0,0,0,0,0,0,0,0,0,0,0,0,0,0,0,0,0,0,53,0,0,0,0,0,0,0,0,0,0,0,0,0,0,0,0,0,0,0,0,0,47,0,0,0,0,0,0,0,0,0,0,0,0,0,0,0,0,0,0,0,0,0,22.7,8.848,0.312
# 387,6927,52764,Kotani K.,1995,,0,0,0,4.856938188,0,0,0,0,0,0,0,0,0,0,0,0,0,0,0,0,0,0,0,0,32.61552783,0,0,0,0,0,0,0,0,0,0,0,0,0,0,0,0,0,0,0,0,0,0,0,0,0,0.471599824,0,0,0,0,0,0,0,0,0,0,0,0,0,0,0,0,0,0,0,0,1.415956472,0,0,0,0,0,0,0,0,0,0,0,0,0,0,0,0,0,0,0,0.174171235,0,0,0,0,0,0,0,0,2.162277193,0,0,0,0,0,0,0,0,0,0,0,0,0,0,0,0,0,0,0,0,0,0,0,0,0,0,0,0,0,0,0,0,0,0,0,0,48.69837184,0,0,0,0,0,0,0,0,0,0,0,0,0,0,0,0,0,0,0,0,0,0,0,0,0,0,0,0,0,0,0,0,0,0,0,0,0,0,0,9.605157417,0,0,0,87,33.1,0.312
# 388,7347,93923,Shinkai N.,1981,,0,0,0,0,0,0,0,0,0,0,0,0,0,40,0,0,0,0,0,0,0,0,0,0,0,0,0,0,0,0,0,0,0,0,0,0,0,0,0,0,0,0,0,0,0,0,0,0,0,0,0,0,0,0,0,0,0,0,0,0,0,0,0,0,0,0,0,0,0,0,0,0,0,0,0,0,0,0,0,0,0,0,0,0,0,0,0,0,0,0,0,0,0,0,0,0,0,0,0,0,0,0,0,0,0,0,0,0,0,0,0,0,0,0,0,0,0,0,0,30,0,0,0,0,0,0,0,0,0,0,0,0,0,0,0,0,0,0,0,0,0,0,0,0,0,0,0,0,0,0,0,0,0,0,0,0,0,0,0,0,0,0,0,0,0,0,0,0,0,0,0,0,0,0,0,0,0,30,0,0,0,75,28.4,0.312
# 389,25178,302948,Sreeram A.N.,1991,,0,0,0,0,0,0,0,0,0,0,0,0,0,0,0,0,0,0,0,0,0,0,0,0,0,0,0,0,0,0,0,0,0,0,0,0,0,0,0,0,0,0,0,0,0,0,0,0,0,0,0,0,0,0,0,0,0,0,0,6.7,0,0,0,0,0,0,0,0,0,0,0,0,0,0,0,0,0,0,0,0,0,0,0,0,0,0,0,0,0,0,0,0,0,0,0,0,0,0,0,0,0,0,0,0,0,0,0,0,0,0,0,0,0,0,0,0,0,0,0,0,0,0,0,0,0,0,0,0,0,6.7,0,0,0,86.6,0,0,0,0,0,0,0,0,0,0,0,0,0,0,0,0,0,0,0,0,0,0,0,0,0,0,0,0,0,0,0,0,0,0,0,0,0,0,0,0,0,0,0,0,0,0,0,14.6,5.6,0.312
# 390,25178,302972,Sreeram A.N.,1991,,0,0,0,0,0,0,1.101077075,0,0,0,0,0,0,0,0,0,0,0,0,0,0,0,0,0,0,0,0,0,0,0,0,0,0,0,0,0,0,0,0,0,0,0,0,0,0,0,0,0,0,0,0,0,0,0,0,0,0,0,0,13.31093177,0,0,0,0,0,0,0,0,0,0,0,0,0,0,0,0,0,0,0,0,0,0,0,0,0,0,0,0,0,0,0,0,0,0,0,0,0,0,0,0,0,0,0,0,0,0,0,0,0,0,0,0,0,0,0,0,0,0,0,0,0,0,0,0,0,0,0,0,0,2.202154151,0,0,0,69.47486324,0,0,0,0,0,0,0,0,0,0,0,0,0,0,0,0,0,0,13.91097377,0,0,0,0,0,0,0,0,0,0,0,0,0,0,0,0,0,0,0,0,0,0,0,0,0,0,0,0,14.8,5.67,0.312
# 391,26065,354056,Melnichenko T.N,2002,,0,0,0,0,0,0,24,0,0,0,0,0,0,0,0,0,0,0,0,0,0,0,0,0,0,0,0,0,0,0,0,0,0,0,0,0,0,0,0,0,0,0,0,0,0,0,0,0,0,0,0,0,0,0,0,0,0,0,0,0,0,0,0,0,0,0,0,0,0,0,0,0,0,0,0,0,0,0,0,0,0,0,0,0,0,0,0,0,0,0,0,0,0,0,0,0,0,0,0,0,0,0,0,0,0,0,0,0,0,0,0,0,60,0,0,0,0,0,0,0,0,0,0,0,0,0,0,0,0,16,0,0,0,0,0,0,0,0,0,0,0,0,0,0,0,0,0,0,0,0,0,0,0,0,0,0,0,0,0,0,0,0,0,0,0,0,0,0,0,0,0,0,0,0,0,0,0,0,0,0,0,26.7,9.94,0.312
# 392,27035,310528,Chernov A.P.,1968,,0,0,0,0,0,0,28.5,0,0,0,0,0,0,0,0,0,0,0,0,0,0,0,0,0,0,0,0,0,0,0,0,0,0,0,0,0,0,0,0,0,0,0,0,0,0,0,0,0,0,0,0,0,0,0,0,0,0,0,0,0,0,0,0,0,0,0,0,0,0,0,0,0,0,0,0,0,0,0,0,0,0,0,0,0,0,0,0,0,0,0,0,0,0,0,0,0,0,0,0,0,0,0,0,0,0,0,0,0,0,0,0,0,0,0,0,0,0,0,0,0,0,0,0,0,0,0,0,0,0,0,0,0,0,71.5,0,0,0,0,0,0,0,0,0,0,0,0,0,0,0,0,0,0,0,0,0,0,0,0,0,0,0,0,0,0,0,0,0,0,0,0,0,0,0,0,0,0,0,0,0,0,0,14.8,5.66,0.312
# 393,32767,421041,Rajendran V.,2002,,0,0,0,0,0,0,0,0,0,0,0,0,0,0,0,0,0,0,0,0,0,0,0,0,0,0,0,0,0,0,0,0,0,0,0,0,0,0,0,0,0,0,0,0,0,0,0,0,0,0,0,0,0,0,0,0,0,0,0,0,0,0,0,0,0,0,0,0,0,0,0,0,0,0,0,0,0,0,0,0,0,0,0,0,0,0,0,0,0,0,0,0,0,0,0,0,0,0,0,0,0,0,0,0,0,0,0,0,0,0,0,0,0,0,0,0,0,0,0,29.56774617,0,0,0,0,0,0,0,0,0,0,0,0,0,0,0,0,0,0,0,0,0,0,0,0,0,0,0,0,0,0,0,0,0,0,0,0,0,0,0,0,0,0,0,0,0,0,0,70.43225383,0,0,0,0,0,0,0,0,0,0,0,0,0,,,0.312
# 394,25839,353262,Carini G.,1984,,0,0,0,0,0,0,0,0,0,0,0,0,0,0,0,0,0,0,0,0,0,0,0,0,0,0,0,0,0,0,0,0,0,0,0,0,0,0,0,0,0,0,0,0,0,0,0,0,0,0,0,0,0,0,0,0,0,0,0,0,0,0,0,0,0,0,0,0,0,0,0,0,0,0,0,0,0,0,0,0,0,0,0,0,0,0,0,0,0,0,0,0,0,0,0,0,0,0,0,0,0,0,0,0,0,0,0,0,0,0,0,0,0,0,0,0,0,0,0,0,0,0,0,0,0,0,0,0,0,0,0,0,0,93.2,0,0,0,0,0,0,0,0,0,0,0,0,0,0,0,0,0,0,6.8,0,0,0,0,0,0,0,0,0,0,0,0,0,0,0,0,0,0,0,0,0,0,0,0,0,0,0,0,10.2,3.89,0.3110539
# 395,6928,52767,Kotani K.,1995,,0,0,0,5.021415642,0,0,0,0,0,0,0,0,0,0,0,0,0,0,0,0,0,0,0,0,27.16589101,0,0,0,0,0,0,0.244999739,0,0,0,0,0,0,0,0,0,0.406599566,0,0.050289946,0,0,0.001681998,0,0,0,0.486499481,0,0,0,0,0,0,0.100009893,0,0,0,0,0,0,0,0,0,0.135099856,0,0,0,1.460952441,0,0,0,0,0,0,0,0.093109901,0,0,0,0,0,0,0,0,0,0,0,0.183570504,0,0,0,0,0,0,0,0,2.232302618,0,0,0,0,0,0,0,0.171499817,0,0,0,0,0,0,0,0,0,0,0,0,0,0.011589988,0,0,0,0,0,0,0,0,0,0,0,0,0,0,50.31446631,0.053039943,0,0,0,0,0,0,0,0,0,0,0,0,0,0,0,0,0,0,0,0,0,0,0,0,0,0,0,0,0,0,0,0,3.741996007,0.170799818,0,0,0,0,7.954185513,0,0,0,102,39,0.311
# 396,11123,44813,Matecki M.,1995,,0,0,0,0,0,0,0,0,0,0,0,0,0,0,0,33.74831258,0,0,0,0,0,0,0,0,0,0,0,0,0,0,0,0,0,0,0,0,0,0,0,0,0,0,0,0,0,0,0,0,0,0,0,0,0,0,0,0,0,0,0,0,0,0,0,0,0,0,0,0,0,0,0,0,0,0,0,0,0,0,0,0,0,0,0,0,0,0,0,0,0,0,0,0,0,0,0,0,0,0,0,0,0,0,0,0,0,0,0,0,0,0,0,0,0,0,0,0,0,0,0,0,0,0,0,0,0,0,0,0,0,0,0,0,0,0,0,0,0,0,0,0,0,0,0,0,0,0,0,0,0,0,0,0,0,0,0,0,0,0,0,0,0,0,0,0,0,0,0,0,0,0,0,0,0,5.624718764,0,0,0,0,0,60.62696865,0,54,21,0.311
# 397,24435,189497,Vijoy P.S.,1999,,0,0,0,0,0,0,0,0,0,0,0,0,0,70,0,0,0,0,0,0,0,0,0,0,0,0,10,0,0,0,0,0,0,0,0,0,0,0,0,0,0,0,0,0,0,0,0,0,0,0,0,0,0,0,0,0,0,0,0,0,0,0,0,0,0,0,0,0,0,0,0,0,0,0,0,0,0,0,0,0,0,0,0,20,0,0,0,0,0,0,0,0,0,0,0,0,0,0,0,0,0,0,0,0,0,0,0,0,0,0,0,0,0,0,0,0,0,0,0,0,0,0,0,0,0,0,0,0,0,0,0,0,0,0,0,0,0,0,0,0,0,0,0,0,0,0,0,0,0,0,0,0,0,0,0,0,0,0,0,0,0,0,0,0,0,0,0,0,0,0,0,0,0,0,0,0,0,0,0,0,0,48.9,28.66,0.311
# 398,25518,351592,Korepanova N.A.,1976,,0,0,0,0,0,0,0,0,0,0,0,0,0,0,0,0,0,0,0,0,0,0,0,0,0,0,0,0,0,0,0,0,0,0,0,0,0,0,0,0,0,0,0,0,0,0,0,0,0,0,0,0,0,0,0,0,0,0,0,10,0,0,0,0,0,0,0,0,0,0,0,0,0,0,0,0,0,0,0,0,0,0,0,0,0,0,0,0,0,0,0,0,0,0,0,0,0,0,0,0,0,0,0,0,0,0,0,0,0,0,0,0,0,0,0,0,0,0,0,0,0,0,0,0,0,0,0,0,0,10,0,0,0,80,0,0,0,0,0,0,0,0,0,0,0,0,0,0,0,0,0,0,0,0,0,0,0,0,0,0,0,0,0,0,0,0,0,0,0,0,0,0,0,0,0,0,0,0,0,0,0,15.5,5.9,0.311
# 399,27234,311032,Shchukina N.E.,1979,,0,0,0,0,0,0,33.9,0,0,0,0,0,0,0,0,0,0,0,0,0,0,0,0,0,0,0,0,0,0,0,0,0,0,0,0,0,0,0,0,0,0,0,0,0,0,0,0,0,0,0,0,0,0,0,0,0,0,0,0,0,0,0,0,0,0,0,0,0,0,0,0,0,0,0,0,0,0,0,0,0,0,0,0,0,0,0,0,0,0,0,0,0,0,0,0,0,0,0,0,0,0,0,0,0,0,0,0,0,0,0,0,0,0,0,0,0,0,0,0,0,0,0,0,0,0,0,0,0,55.93,0,0,0,0,0,0,0,0,0,0,0,0,0,0,0,0,0,0,0,0,0,0,0,0,0,0,0,0,0,10.17,0,0,0,0,0,0,0,0,0,0,0,0,0,0,0,0,0,0,0,0,0,0,20.4,7.7,0.311
# 400,25303,303509,Hilton A.R.,1975,,0,0,0,0,0,0,21,0,0,0,0,0,0,0,0,0,0,0,0,0,0,0,0,0,0,0,0,0,0,0,0,0,0,0,0,0,0,0,0,0,0,0,0,0,0,0,0,0,0,0,0,0,0,0,0,0,0,0,0,7,0,0,0,0,0,0,0,0,0,0,0,0,0,0,0,0,0,0,0,0,0,0,0,0,0,0,0,0,0,0,0,0,0,0,0,0,0,0,0,0,0,0,0,0,0,0,0,0,0,0,0,0,0,0,0,0,0,0,0,0,0,0,0,0,0,0,0,0,0,0,0,0,0,0,7,0,0,0,0,0,0,0,0,0,0,0,0,0,0,0,0,0,65,0,0,0,0,0,0,0,0,0,0,0,0,0,0,0,0,0,0,0,0,0,0,0,0,0,0,0,0,9.85,3.757,0.3108864
# 401,12969,78267,Schmidt G.,1986,,0,0,0,0,0,0,0,0,0,0,0,0,0,46.7,0,0,0,0,0,0,0,0,0,0,0,0,0,0,0,0,0,0,0,0,0,0,0,0,0,0,0,0,0,0,0,0,0,0,0,0,0,0,0,0,0,0,0,0,0,0,0,0,0,0,0,0,0,0,0,0,0,23.3,0,0,0,0,0,0,0,0,0,0,0,0,0,0,0,0,0,0,0,0,0,0,0,0,0,0,0,0,0,0,0,0,0,0,0,0,0,0,0,0,0,0,0,0,0,0,0,0,0,0,0,0,0,0,0,0,0,0,0,0,0,0,0,0,0,30,0,0,0,0,0,0,0,0,0,0,0,0,0,0,0,0,0,0,0,0,0,0,0,0,0,0,0,0,0,0,0,0,0,0,0,0,0,0,0,0,0,0,0,56.6,21.6,0.3101851
# 402,25839,353263,Carini G.,1984,,0,0,0,0,0,0,0,0,0,0,0,0,0,0,0,0,0,0,0,0,0,0,0,0,0,0,0,0,0,0,0,0,0,0,0,0,0,0,0,0,0,0,0,0,0,0,0,0,0,0,0,0,0,0,0,0,0,0,0,0,0,0,0,0,0,0,0,0,0,0,0,0,0,0,0,0,0,0,0,0,0,0,0,0,0,0,0,0,0,0,0,0,0,0,0,0,0,0,0,0,0,0,0,0,0,0,0,0,0,0,0,0,0,0,0,0,0,0,0,0,0,0,0,0,0,0,0,0,0,0,0,0,0,86,0,0,0,0,0,0,0,0,0,0,0,0,0,0,0,0,0,0,14,0,0,0,0,0,0,0,0,0,0,0,0,0,0,0,0,0,0,0,0,0,0,0,0,0,0,0,0,10.9,4.16,0.3100961
# 403,3489,7938,Hamilton E.H.,1959,,0,0,0,0,0,0,0,0,0,0,0,0,0,23,0,0,0,0,0,0,0,0,0,0,0,0,0,0,0,0,0,0,0,0,0,0,0,0,0,0,0,0,0,0,0,0,0,0,0,0,0,0,0,0,0,0,0,0,0,0,0,0,0,0,0,0,0,0,0,0,0,0,0,0,0,0,0,0,0,0,0,0,0,0,0,0,0,0,0,0,0,0,0,0,0,0,0,0,0,0,0,0,0,0,0,0,0,0,0,0,0,0,0,0,0,0,0,0,0,0,0,0,0,0,0,0,0,0,0,0,0,0,0,0,0,0,0,18,0,0,0,0,0,0,0,0,0,0,0,0,0,0,0,0,0,0,0,0,0,0,0,0,0,0,0,0,0,0,0,0,0,0,0,0,0,0,0,59,0,0,0,85.6,32.69,0.31
# 404,5838,92887,Damodaran K.V.,1989,,0,0,0,0,0,0,0,0,0,0,0,0,0,0,0,0,0,0,0,0,0,0,0,0,0,0,0,0,0,0,0,0,0,0,0,0,0,0,0,0,0,0,0,0,0,0,0,0,0,0,0,0,0,0,0,0,0,0,0,0,0,0,0,0,0,0,0,0,0,0,0,0,0,0,0,0,0,0,0,0,0,0,0,0,0,0,0,0,0,0,0,0,0,0,0,0,0,0,0,0,0,0,0,0,0,0,0,0,0,0,0,0,0,0,0,40,0,0,0,60,0,0,0,0,0,0,0,0,0,0,0,0,0,0,0,0,0,0,0,0,0,0,0,0,0,0,0,0,0,0,0,0,0,0,0,0,0,0,0,0,0,0,0,0,0,0,0,0,0,0,0,0,0,0,0,0,0,0,0,0,0,38.5,14.8,0.31
# 405,5879,93247,Keshishyan T.N.,1978,,0,0,0,9.1,0,0,0,0,0,0,0,0,0,54.5,0,0,0,0,0,0,0,0,0,0,0,0,0,0,0,0,0,0,0,0,0,0,0,0,0,0,0,0,0,0,0,0,0,0,0,0,0,0,0,0,0,0,0,0,0,0,0,0,0,0,0,0,0,0,0,0,0,0,0,0,0,0,0,0,0,0,0,0,0,0,0,0,0,0,0,0,0,0,0,0,0,0,0,0,0,0,0,0,0,0,0,0,0,0,0,0,0,0,0,0,0,0,0,0,0,36.4,0,0,0,0,0,0,0,0,0,0,0,0,0,0,0,0,0,0,0,0,0,0,0,0,0,0,0,0,0,0,0,0,0,0,0,0,0,0,0,0,0,0,0,0,0,0,0,0,0,0,0,0,0,0,0,0,0,0,0,0,0,60,22.9,0.31
# 406,6552,37728,Komarova N.V.,1991,,0,0,0,0,0,0,0,0,0,0,0,0,0,0,0,0,42.6,0,0,0,0,0,0,0,0,0,0,0,0,0,0,0,0,0,0,0,0,0,0,0,0,0,0,0,0,0,0,0,0,0,0,0,0,0,0,0,0,0,0,0,0,0,0,0,0,0,0,0,0,0,0,0,0,0,0,0,0,0,0,0,0,0,0,0,0,0,0,0,0,0,0,0,0,0,0,0,0,0,0,0,0,0,0,0,0,0,0,0,0,0,0,0,0,0,0,57.4,0,0,0,0,0,0,0,0,0,0,0,0,0,0,0,0,0,0,0,0,0,0,0,0,0,0,0,0,0,0,0,0,0,0,0,0,0,0,0,0,0,0,0,0,0,0,0,0,0,0,0,0,0,0,0,0,0,0,0,0,0,0,0,0,0,41.3,15.79,0.31
# 407,6553,37744,Komarova N.V.,1991,,0,0,0,0,0,0,0,0,0,0,0,0,0,0,0,0,54.7,0,0,0,0,0,0,0,0,0,0,0,0,0,0,0,0,0,0,0,0,0,0,0,0,0,0,0,0,0,0,0,0,0,0,0,0,0,0,0,0,0,0,0,0,0,0,0,0,0,0,0,0,0,0,0,0,0,0,0,0,0,0,0,0,0,0,0,0,0,0,0,0,0,0,0,0,0,0,0,0,0,0,0,0,0,0,0,0,0,0,0,0,0,0,0,0,0,0,45.3,0,0,0,0,0,0,0,0,0,0,0,0,0,0,0,0,0,0,0,0,0,0,0,0,0,0,0,0,0,0,0,0,0,0,0,0,0,0,0,0,0,0,0,0,0,0,0,0,0,0,0,0,0,0,0,0,0,0,0,0,0,0,0,0,0,43.4,16.57,0.31
# 408,6927,52763,Kotani K.,1995,,0,0,0,5.829371265,0,0,0,0,0,0,0,0,0,0,0,0,0,0,0,0,0,0,0,0,23.78503516,0,0,0,0,0,0,0,0,0,0,0,0,0,0,0,0,0,0,0,0,0,0,0,0,0,0.562700122,0,0,0,0,0,0,0,0,0,0,0,0,0,0,0,0,0,0,0,0,1.696731368,0,0,0,0,0,0,0,0,0,0,0,0,0,0,0,0,0,0,0,0.222957348,0,0,0,0,0,0,0,0,2.589059562,0,0,0,0,0,0,0,0,0,0,0,0,0,0,0,0,0,0,0,0,0,0,0,0,0,0,0,0,0,0,0,0,0,0,0,0,58.41355268,0,0,0,0,0,0,0,0,0,0,0,0,0,0,0,0,0,0,0,0,0,0,0,0,0,0,0,0,0,0,0,0,0,0,0,0,0,0,0,6.900592497,0,0,0,91.3,34.9,0.31
# 409,7464,56092,Gurjev N.V.,1988,,0,0,0,0,3.80880956,0,0,0,0,0,0,0,0,0,0,27.61861907,0,0,0,0,0,0,0,0,0,0,0,0,0,0,0,0,0,0,0,0,0,0,0,0,0,0,0,0,0,0,0,0,0,0,0,0,0,0,0,0,0,0,0,0,0,0,0,0,0,0,0,0,0,0,0,0,0,0,0,0,0,0,0,0,0,4.761761912,0,0,0,0,0,0,0,0,0,0,0,0,0,0,0,0,0,0,0,0,0,0,9.523523824,0,0,0,0,0,0,0,0,0,0,0,0,0,0,0,0,0,0,0,0,0,0,0,0,0,0,0,0,0,0,0,0,0,0,0,0,0,0,0,0,0,0,0,0,0,0,0,0,0,0,0,0,0,0,0,0,0,0,0,0,0,0,0,0,0,0,0,0,0,0,0,0,0,0,54.28728564,0,52,20,0.31
# 410,7464,171167,Gurjev N.V.,1988,,0,0,0,0,3.265097953,0,0,0,0,0,0,0,0,0,0,15.51046531,0,0,0,0,0,0,0,0,0,0,0,0,0,0,0,0,0,0,0,0,0,0,0,0,0,0,0,0,0,0,0,0,0,0,0,0,0,0,0,0,0,0,0,0,0,0,0,0,0,0,0,0,0,0,0,0,0,0,0,0,0,0,0,0,0,4.082122464,0,0,0,0,0,0,18.37055112,0,0,0,0,0,0,0,0,0,0,0,0,0,0,0,12.24036721,0,0,0,0,0,0,0,0,0,0,0,0,0,0,0,0,0,0,0,0,0,0,0,0,0,0,0,0,0,0,0,0,0,0,0,0,0,0,0,0,0,0,0,0,0,0,0,0,0,0,0,0,0,0,0,0,0,0,0,0,0,0,0,0,0,0,0,0,0,0,0,0,0,0,46.53139594,0,56.5,21.56,0.31
# 411,7513,56766,Inoue H.,1991,,0,0,0,0,3,0,0,0,0,0,0,0,0,0,0,20,0,0,0,0,0,0,0,0,0,0,0,0,0,0,0,0,0,0,0,0,0,0,0,0,0,0,0,0,0,0,0,2,0,0,0,0,0,0,0,0,0,0,0,0,0,0,0,0,0,0,0,0,0,0.5,0,0,0,0,0,0,0,0,0,0,0,3,0,0,0,0,0,0,0,0,0,0,0,0,0,0,0,0,0,0,0,0,0,0,20,0,0,0,0,0,0,0,0,0,0,0,0,0,0,0,0,0,0,0,0,0,0,0,0,0,0,0,0,0,0,0,0,0,0,0,0,0,0,0,0,0,0,0,0,0,0,0,0,0,0,0,0,0,0,0,0,0,0,0,0,0,0,0,0,0,0,0,0,0,0,0,0,0,0,51.5,0,54,20.6,0.31
# 412,7828,74152,Berezina E.E.,1977,,0,0,0,0,0,0,0,0,0,0,0,0,0,0,0,0,0,0,0,0,0,0,0,0,0,0,0,0,0,0,0,0,0,0,0,0,0,0,0,0,0,0,0,0,0,0,0,0,0,0,0,0,0,0,0,0,0,0,0,0,0,0,0,0,0,0,0,0,0,0,0,0,0,0,0,0,0,0,0,0,0,0,0,0,0,0,0,0,0,0,0,0,0,0,0,0,0,0,0,0,0,0,0,0,0,0,0,0,0.695100278,0,0,0,0,0,0,49.65244986,0,0,0,0,0,0,0,0,0,0,0,0,0,0,0,0,0,0,0,0,0,0,0,0,0,0,0,0,0,0,0,49.65244986,0,0,0,0,0,0,0,0,0,0,0,0,0,0,0,0,0,0,0,0,0,0,0,0,0,0,0,0,0,0,0,0,0,50.8,19.38,0.31
# 413,8381,59088,Delben A.,1993,,0,0,0,0,5,0,0,0,0,0,0,0,0,0,0,17.5,0,0,0,0,0,0,0,0,0,0,0,0,0,0,0,0,0,0,0,0,0,0,0,0,0,0,0,0,0,0,0,0,0,0,0,0,0,0,0,0,0,0,0,0,0,0,0,0,0,0,0,0,0,0,0,0,0,0,0,0,0,0,0,0,0,3.3,0,0,0,0,0,0,0,0,0,0,0,0,0,0,0,0,0,0,0,0,0,0,17.2,0,0,0,0,0,0,0,0,0,0,0,0,0,0,0,0,0,0,0,0,0,0,0,0,0,0,0,0,0,0,0,0,0,0,0,0,0,0,0,0,0,0,0,0,0,0,0,0,0,0,0,0,0,0,0,0,0,0,0,0,0,0,0,0,0,0,0,0,0,0,0,0,0,0,57,0,54.2,21.8,0.31
# 414,8701,80160,Aleinikov F.K.,1962,,0,0,0,0,0,0,0,0,0,0,0,0,0,0,0,0,0,0,0,0,0,0,0,0,0,0,0,0,33.33333,0,0,0,0,0,0,0,0,0,0,0,0,0,0,0,0,0,0,0,0,0,0,0,0,0,0,0,0,0,0,0,0,0,0,0,0,0,0,0,0,0,0,0,0,0,0,0,0,0,0,0,0,0,0,0,0,0,0,0,0,0,0,0,0,0,0,0,0,0,0,0,11.11111,0,0,0,0,0,0,0,0,0,0,0,0,0,0,0,0,0,0,0,0,0,0,0,0,0,0,0,0,0,0,0,0,0,0,0,0,55.55556,0,0,0,0,0,0,0,0,0,0,0,0,0,0,0,0,0,0,0,0,0,0,0,0,0,0,0,0,0,0,0,0,0,0,0,0,0,0,0,0,0,0,0,69.6,26.56,0.31
# 415,9324,83150,Izumitani T.,1987,,0,0,0,0,30.2,0,0,0,0,0,0,0,0,0,0,10.6,0,0,0,0,0,0,0,20.2,0,0,0,0,0,0,0,0,0,0,0,0,0,0,0,0,0,0,0,0,0,0,0,0,0,0,0,0,0,0,0,0,0,0,0,0,0,0,0,0,0,0,0,0,0,0,0,0,0,0,0,0,0,0,0,0,0,0,0,0,0,0,0,0,0,0,3.5,0,0,0,0,0,0,0,0,0,0,0,0,0,3.8,0,0,0,0,0,0,0,0,0,0,0,0,0,0,0,0,0,0,0,0,0,0,0,0,0,0,0,0,0,0,0,0,0,0,0,0,0,0,0,0,0,13.2,0,0,0,0,0,0,0,0,0,0,0,0,0,0,0,0,0,0,0,0,0,0,0,0,0,0,0,8.3,0,0,0,0,10.2,0,63.7,23.81,0.31
# 416,9324,83151,Izumitani T.,1987,,0,0,0,0,35,0,0,0,0,0,0,0,0,0,0,7.9,0,10,0,0,0,0,0,24,0,0,0,0,0,0,0,0,0,0,0,0,0,0,0,0,0,0,0,0,0,0,0,0,0,0,0,0,0,0,0,0,0,0,0,0,0,0,0,0,0,0,0,0,0,0,0,0,0,0,0,0,0,0,0,0,0,0.6,0,0,0,0,0,0,0,0,4.2,0,0,0,0,0,0,0,0,0,0,0,0,0,0,0,0,0,0,0,0,0,0,0,0,0,0,0,0,0,0,0,0,0,0,0,0,0,0,0,0,0,0,0,0,0,0,0,0,0,0,0,0,0,0,0,15.6,0,0,0,0,0,0,0,0,0,0,0,0,0,0,0,0,0,0,0,0,0,0,0,0,0,0,0,2.7,0,0,0,0,0,0,63.6,24.32,0.31
# 417,9324,83152,Izumitani T.,1987,,0,0,0,0,3,0,0,0,0,0,0,0,0,0,0,20,0,0,0,0,0,0,0,0,0,0,0,0,0,0,0,0,0,0,0,0,0,0,0,0,0,0,0,0,0,0,0,0,0,0,0,0,0,0,0,0,0,0,0,0,0,0,0,0,0,0,0,0,0,0,0,0,0,0,0,0,0,0,0,0,0,4,0,0,0,0,0,0,0,0,0,0,0,0,0,0,0,0,0,0,0,0,0,0,20,0,0,0,0,0,0,0,0,0,0,0,0,0,0,0,0,0,0,0,0,0,0,0,0,0,0,0,0,0,0,0,0,0,0,0,0,0,0,0,0,0,0,0,0,0,0,0,0,0,0,0,0,0,0,0,0,0,0,0,0,0,0,0,0,0,0,0,0,0,0,0,0,0,0,53,0,52.7,20.11,0.31
# 418,11123,44820,Matecki M.,1995,,0,0,0,0,0,0,0,0,0,0,0,0,0,0,0,30,0,0,0,0,0,0,0,0,0,0,0,0,0,0,0,0,0,0,0,0,0,0,0,0,0,0,0,0,0,0,0,0,0,0,0,0,0,0,0,0,12,0,0,0,0,0,0,0,0,0,0,0,0,18,0,0,0,0,0,0,0,0,0,0,0,0,0,0,0,0,0,0,0,0,0,0,0,0,0,0,0,0,0,0,0,0,0,0,0,0,0,0,0,0,0,0,0,0,0,0,0,0,0,0,0,0,0,0,0,0,0,0,0,0,0,0,0,0,0,0,0,0,0,0,0,0,0,0,0,0,0,0,0,0,0,0,0,0,0,6,0,0,0,0,0,0,0,0,0,0,0,0,0,0,0,0,0,10,0,0,20,0,0,4,0,60,23,0.31
# 419,12499,113875,Hwa Luu0Gen,1998,,0,0,0,0,0,0,0,0,0,0,0,0,0,0,0,0,0,0,0,0,0,0,0,0,0,0,0,0,0,0,0,0,0,0,0,0,0,0,0,0,0,0,0,0,0,0,0,0,0,0,0,0,0,17.2419145,0,0,0,0,0,0,68.967658,0,0,0,0,0,0,0,0,0,0,0,0,0,0,0,0,0,0,13.7904275,0,0,0,0,0,0,0,0,0,0,0,0,0,0,0,0,0,0,0,0,0,0,0,0,0,0,0,0,0,0,0,0,0,0,0,0,0,0,0,0,0,0,0,0,0,0,0,0,0,0,0,0,0,0,0,0,0,0,0,0,0,0,0,0,0,0,0,0,0,0,0,0,0,0,0,0,0,0,0,0,0,0,0,0,0,0,0,0,0,0,0,0,0,0,0,0,0,0,0,0,0,99.6,38.01,0.31
# 420,12499,113879,Hwa Luu0Gen,1998,,0,0,0,0,0,0,0,0,0,0,0,0,0,0,0,0,0,0,0,0,0,0,0,0,0,0,0,0,0,0,0,0,0,0,0,0,0,0,0,0,0,0,0,0,0,0,0,0,0,0,0,0,0,13.79329035,0,0,0,0,0,0,68.96647174,0,0,0,0,0,0,0,0,0,0,0,0,0,0,0,0,0,0,17.24023792,0,0,0,0,0,0,0,0,0,0,0,0,0,0,0,0,0,0,0,0,0,0,0,0,0,0,0,0,0,0,0,0,0,0,0,0,0,0,0,0,0,0,0,0,0,0,0,0,0,0,0,0,0,0,0,0,0,0,0,0,0,0,0,0,0,0,0,0,0,0,0,0,0,0,0,0,0,0,0,0,0,0,0,0,0,0,0,0,0,0,0,0,0,0,0,0,0,0,0,0,0,100,38.16,0.31
# 421,12499,158120,Hwa Luu0Gen,1998,,0,0,0,0,0,0,0,0,0,0,0,0,0,0,0,0,0,0,0,0,0,0,0,0,0,0,0,0,0,0,0,0,0,0,0,0,0,0,0,0,0,0,0,0,0,0,0,0,0,0,0,0,0,21.56903981,0,0,0,0,0,0,65.36071185,0,0,0,0,0,0,0,0,0,0,0,0,0,0,0,0,0,0,13.07024833,0,0,0,0,0,0,0,0,0,0,0,0,0,0,0,0,0,0,0,0,0,0,0,0,0,0,0,0,0,0,0,0,0,0,0,0,0,0,0,0,0,0,0,0,0,0,0,0,0,0,0,0,0,0,0,0,0,0,0,0,0,0,0,0,0,0,0,0,0,0,0,0,0,0,0,0,0,0,0,0,0,0,0,0,0,0,0,0,0,0,0,0,0,0,0,0,0,0,0,0,0,100,38.16,0.31
# 422,12499,152670,Hwa Luu0Gen,1998,,0,0,0,0,0,0,0,0,0,0,0,0,0,0,0,0,0,0,0,0,0,0,0,0,0,0,0,0,0,0,0,0,0,0,0,0,0,0,0,0,0,0,0,0,0,0,0,0,0,0,0,0,0,19.87942458,0,0,0,0,0,0,60.24067084,0,0,0,0,0,0,0,0,0,0,0,0,0,0,0,0,0,0,19.87990458,0,0,0,0,0,0,0,0,0,0,0,0,0,0,0,0,0,0,0,0,0,0,0,0,0,0,0,0,0,0,0,0,0,0,0,0,0,0,0,0,0,0,0,0,0,0,0,0,0,0,0,0,0,0,0,0,0,0,0,0,0,0,0,0,0,0,0,0,0,0,0,0,0,0,0,0,0,0,0,0,0,0,0,0,0,0,0,0,0,0,0,0,0,0,0,0,0,0,0,0,0,100,38.16,0.31
# 423,12499,158122,Hwa Luu0Gen,1998,,0,0,0,0,0,0,0,0,0,0,0,0,0,0,0,0,0,0,0,0,0,0,0,0,0,0,0,0,0,0,0,0,0,0,0,0,0,0,0,0,0,0,0,0,0,0,0,0,0,0,0,0,0,29.4102042,0,0,0,0,0,0,58.8204184,0,0,0,0,0,0,0,0,0,0,0,0,0,0,0,0,0,0,11.7693774,0,0,0,0,0,0,0,0,0,0,0,0,0,0,0,0,0,0,0,0,0,0,0,0,0,0,0,0,0,0,0,0,0,0,0,0,0,0,0,0,0,0,0,0,0,0,0,0,0,0,0,0,0,0,0,0,0,0,0,0,0,0,0,0,0,0,0,0,0,0,0,0,0,0,0,0,0,0,0,0,0,0,0,0,0,0,0,0,0,0,0,0,0,0,0,0,0,0,0,0,0,106,40.45,0.31
# 424,12841,114456,Shahriari M.R.,1988,,0,0,0,0,40,0,0,0,0,0,0,0,0,0,0,12,0,0,0,0,0,0,0,22,0,0,0,0,0,0,0,0,0,0,0,0,0,0,0,0,0,0,0,0,0,0,0,0,0,0,0,0,0,0,0,0,0,0,0,0,0,0,0,0,0,0,0,0,0,0,0,0,0,0,0,0,0,0,0,0,0,0,0,0,0,0,0,0,0,0,0,0,0,0,0,0,0,0,0,0,0,0,0,0,0,0,0,0,0,0,0,0,0,0,0,0,0,0,0,0,0,0,0,0,0,0,0,0,0,0,0,0,0,0,0,0,0,0,0,0,0,0,0,0,0,0,10,0,0,0,0,0,0,0,0,0,0,0,0,0,0,0,0,0,0,0,0,0,0,0,0,0,0,0,16,0,0,0,0,0,0,56.1,21.41,0.31
# 425,12841,114457,Shahriari M.R.,1988,,0,0,0,0,3,0,0,0,0,0,0,0,0,0,0,20,0,0,0,0,0,0,0,0,0,0,0,0,0,0,0,0,0,0,0,0,0,0,0,0,0,0,0,0,0,0,0,0,0,0,0,0,0,0,0,0,0,0,0,0,0,0,0,0,0,0,0,0,0,0,0,0,0,0,0,0,0,0,0,0,0,4,0,0,0,0,0,0,0,0,0,0,0,0,0,0,0,0,0,0,0,0,0,0,20,0,0,0,0,0,0,0,0,0,0,0,0,0,0,0,0,0,0,0,0,0,0,0,0,0,0,0,0,0,0,0,0,0,0,0,0,0,0,0,0,0,0,0,0,0,0,0,0,0,0,0,0,0,0,0,0,0,0,0,0,0,0,0,0,0,0,0,0,0,0,0,0,0,0,53,0,52.7,20.11,0.31
# 426,14883,141341,Coenen M.,1962,,0,0,0,0,0,0,0,0,0,0,0,0,0,0,0,0,0,0,0,0,0,0,0,0,0,0,0,0,0,0,0,0,0,0,0,0,0,0,0,0,0,0,0,0,0,0,0,0,0,0,0,0,0,0,0,0,0,0,0,0,0,0,0,0,0,0,0,0,0,0,0,0,0,0,0,0,0,0,0,0,0,0,0,0,0,0,0,0,0,0,0,0,0,0,0,0,0,0,0,0,24,0,0,0,0,0,0,0,0,0,0,0,0,0,0,0,0,0,0,0,0,0,0,0,0,0,0,0,0,0,0,0,0,0,0,0,0,76,0,0,0,0,0,0,0,0,0,0,0,0,0,0,0,0,0,0,0,0,0,0,0,0,0,0,0,0,0,0,0,0,0,0,0,0,0,0,0,0,0,0,0,48.7,18.7,0.31
# 427,24395,189342,Muthupari S.,1996,,0,0,0,0,0,0,0,0,0,0,0,0,0,0,0,0,0,0,0,0,0,0,0,0,0,0,0,0,0,0,0,0,0,0,0,0,0,0,0,0,0,0,0,0,0,0,0,0,0,0,0,0,0,0,0,0,0,0,0,0,0,0,0,0,0,0,0,0,0,0,0,0,0,0,0,0,0,0,0,0,0,0,0,0,0,0,0,0,0,0,0,0,0,0,0,0,0,0,0,0,40,0,0,0,0,0,0,0,0,0,0,0,0,0,0,30,0,0,0,0,0,0,0,0,0,0,0,0,0,0,0,0,0,0,0,0,0,0,0,0,0,0,0,0,0,0,0,0,0,0,0,0,0,0,0,0,0,0,0,0,0,0,0,0,0,0,0,0,0,30,0,0,0,0,0,0,0,0,0,0,0,44.5,17,0.31
# 428,24435,189498,Vijoy P.S.,1999,,0,0,0,0,0,0,0,0,0,0,0,0,0,65,0,0,0,0,0,0,0,0,0,0,0,0,15,0,0,0,0,0,0,0,0,0,0,0,0,0,0,0,0,0,0,0,0,0,0,0,0,0,0,0,0,0,0,0,0,0,0,0,0,0,0,0,0,0,0,0,0,0,0,0,0,0,0,0,0,0,0,0,0,20,0,0,0,0,0,0,0,0,0,0,0,0,0,0,0,0,0,0,0,0,0,0,0,0,0,0,0,0,0,0,0,0,0,0,0,0,0,0,0,0,0,0,0,0,0,0,0,0,0,0,0,0,0,0,0,0,0,0,0,0,0,0,0,0,0,0,0,0,0,0,0,0,0,0,0,0,0,0,0,0,0,0,0,0,0,0,0,0,0,0,0,0,0,0,0,0,0,56,21.4,0.31
# 429,24544,300316,Hwa L.G.,2002,,0,0,0,0,3,0,0,0,0,0,0,0,0,0,0,20,0,0,0,0,0,0,0,0,0,0,0,0,0,0,0,0,0,0,0,0,0,0,0,0,0,0,0,0,0,0,0,0,0,0,0,0,0,0,0,0,0,0,0,0,0,0,0,0,0,0,0,0,0,0,0,0,0,0,0,0,0,0,0,0,0,4,0,0,0,0,0,0,0,0,0,0,0,0,0,0,0,0,0,0,0,0,0,0,20,0,0,0,0,0,0,0,0,0,0,0,0,0,0,0,0,0,0,0,0,0,0,0,0,0,0,0,0,0,0,0,0,0,0,0,0,0,0,0,0,0,0,0,0,0,0,0,0,0,0,0,0,0,0,0,0,0,0,0,0,0,0,0,0,0,0,0,0,0,0,0,0,0,0,53,0,55.6,21.22,0.31
# 430,25712,352815,Wang Yuhu,1991,,0,0,0,0,17,0,0,0,0,0,0,0,0,0,0,12,0,0,0,0,0,0,0,6,0,0,0,0,0,0,0,0,0,0,0,0,0,0,0,0,0,0,0,0,0,0,0,0,0,0,0,0,0,0,0,0,0,0,0,0,0,0,0,0,0,0,0,0,0,0,0,0,0,0,0,0,0,0,0,0,0,0,0,0,0,0,0,0,2,0,0,0,0,0,0,0,0,0,0,0,0,0,0,0,0,0,0,0,0,0,0,0,0,0,0,0,0,0,15,0,0,0,0,0,0,0,0,0,0,0,0,0,0,0,0,0,0,0,0,0,0,0,0,0,0,0,0,0,0,0,0,0,0,0,0,0,0,0,0,0,0,0,0,0,0,0,0,0,0,0,0,0,0,18,0,0,12,0,0,18,0,62.9,24,0.31
# 431,25712,352816,Wang Yuhu,1991,,0,0,0,0,30.40395251,0,0,0,0,0,0,0,0,0,0,10.71139248,0,0,0,0,0,0,0,20.50266535,0,0,0,0,0,0,0,0,0,0,0,0,0,0,0,0,0,0,0,0,0,0,0,0,0,0,0,0,0,0,0,0,0,0,0,0,0,0,0,0,0,0,0,0,0,0,0,0,0,0,0,0,0,0,0,0,0,0,0,0,0,0,0,0,0,0,3.53545961,0,0,0,0,0,0,0,0,0,0,0,0,0,3.838499005,0,0,0,0,0,0,0,0,0,0,0,0,0,0,0,0,0,0,0,0,0,0,0,0,0,0,0,0,0,0,0,0,0,0,0,0,0,0,0,0,0,12.32160181,0,0,0,0,0,0,0,0,0,0,0,0,0,0,0,0,0,0,0,0,0,0,0,0,0,0,0,8.385090062,0,0,0,0,10.30133917,0,63.7,24.31,0.31
# 432,25712,352817,Wang Yuhu,1991,,0,0,0,0,35,0,0,0,0,0,0,0,0,0,0,10,0,0,0,0,0,0,0,15,0,0,0,0,0,0,0,0,0,0,0,0,0,0,0,0,0,0,0,0,0,0,0,0,0,0,0,0,0,0,0,0,0,0,0,0,0,0,0,0,0,0,0,0,0,0,0,0,0,0,0,0,0,0,0,0,0,0,0,0,0,0,0,0,0,0,5,0,0,0,0,0,0,0,0,0,0,0,0,0,0,0,0,0,0,0,0,0,0,0,0,0,0,0,20,0,0,0,0,0,0,0,0,0,0,0,0,0,0,0,0,0,0,0,0,0,0,0,0,0,0,0,0,0,0,0,0,0,0,0,0,0,0,0,0,0,0,0,0,0,0,0,0,0,0,0,0,0,0,15,0,0,0,0,0,0,0,52.7,22.9,0.31
# 433,25932,353496,Orlova G.M.,1975,,0,0,0,0,0,0,0,0,0,0,0,0,0,0,0,0,0,0,0,0,0,0,0,0,0,0,0,0,0,0,0,0,0,0,0,0,0,0,0,0,0,0,0,0,0,0,0,0,0,0,0,0,0,0,0,0,0,0,0,0,0,0,0,0,0,0,0,0,0,0,0,0,0,0,0,0,0,0,0,0,0,0,0,0,0,0,0,0,0,0,0,0,0,0,0,0,0,0,0,0,0,0,0,0,0,0,0,0,0,0,0,0,0,0,10,0,0,0,0,0,0,0,0,0,0,0,0,0,0,0,0,0,0,90,0,0,0,0,0,0,0,0,0,0,0,0,0,0,0,0,0,0,0,0,0,0,0,0,0,0,0,0,0,0,0,0,0,0,0,0,0,0,0,0,0,0,0,0,0,0,0,10.4,3.99,0.31
# 434,26481,308271,Hwa L.G.,2002,,0,0,0,0,0,0,0,0,0,0,0,0,0,0,0,0,0,0,0,0,0,0,0,0,0,0,0,0,0,0,0,0,0,0,0,0,0,0,0,0,0,0,0,0,0,0,0,0,0,0,0,0,0,14.2850986,0,0,0,0,0,0,71.42551299,0,0,0,0,0,0,0,0,0,0,0,0,0,0,0,0,0,0,14.28938841,0,0,0,0,0,0,0,0,0,0,0,0,0,0,0,0,0,0,0,0,0,0,0,0,0,0,0,0,0,0,0,0,0,0,0,0,0,0,0,0,0,0,0,0,0,0,0,0,0,0,0,0,0,0,0,0,0,0,0,0,0,0,0,0,0,0,0,0,0,0,0,0,0,0,0,0,0,0,0,0,0,0,0,0,0,0,0,0,0,0,0,0,0,0,0,0,0,0,0,0,0,98.7,37.67,0.31
# 435,26481,308272,Hwa L.G.,2002,,0,0,0,0,0,0,0,0,0,0,0,0,0,0,0,0,0,0,0,0,0,0,0,0,0,0,0,0,0,0,0,0,0,0,0,0,0,0,0,0,0,0,0,0,0,0,0,0,0,0,0,0,0,17.2419145,0,0,0,0,0,0,68.967658,0,0,0,0,0,0,0,0,0,0,0,0,0,0,0,0,0,0,13.7904275,0,0,0,0,0,0,0,0,0,0,0,0,0,0,0,0,0,0,0,0,0,0,0,0,0,0,0,0,0,0,0,0,0,0,0,0,0,0,0,0,0,0,0,0,0,0,0,0,0,0,0,0,0,0,0,0,0,0,0,0,0,0,0,0,0,0,0,0,0,0,0,0,0,0,0,0,0,0,0,0,0,0,0,0,0,0,0,0,0,0,0,0,0,0,0,0,0,0,0,0,0,98.6,37.63,0.31
# 436,26481,308273,Hwa L.G.,2002,,0,0,0,0,0,0,0,0,0,0,0,0,0,0,0,0,0,0,0,0,0,0,0,0,0,0,0,0,0,0,0,0,0,0,0,0,0,0,0,0,0,0,0,0,0,0,0,0,0,0,0,0,0,21.56903981,0,0,0,0,0,0,65.36071185,0,0,0,0,0,0,0,0,0,0,0,0,0,0,0,0,0,0,13.07024833,0,0,0,0,0,0,0,0,0,0,0,0,0,0,0,0,0,0,0,0,0,0,0,0,0,0,0,0,0,0,0,0,0,0,0,0,0,0,0,0,0,0,0,0,0,0,0,0,0,0,0,0,0,0,0,0,0,0,0,0,0,0,0,0,0,0,0,0,0,0,0,0,0,0,0,0,0,0,0,0,0,0,0,0,0,0,0,0,0,0,0,0,0,0,0,0,0,0,0,0,0,100,38.16,0.31
# 437,26481,308274,Hwa L.G.,2002,,0,0,0,0,0,0,0,0,0,0,0,0,0,0,0,0,0,0,0,0,0,0,0,0,0,0,0,0,0,0,0,0,0,0,0,0,0,0,0,0,0,0,0,0,0,0,0,0,0,0,0,0,0,29.4102042,0,0,0,0,0,0,58.8204184,0,0,0,0,0,0,0,0,0,0,0,0,0,0,0,0,0,0,11.7693774,0,0,0,0,0,0,0,0,0,0,0,0,0,0,0,0,0,0,0,0,0,0,0,0,0,0,0,0,0,0,0,0,0,0,0,0,0,0,0,0,0,0,0,0,0,0,0,0,0,0,0,0,0,0,0,0,0,0,0,0,0,0,0,0,0,0,0,0,0,0,0,0,0,0,0,0,0,0,0,0,0,0,0,0,0,0,0,0,0,0,0,0,0,0,0,0,0,0,0,0,0,106,40.45,0.31
# 438,26801,309329,Kasatkin B.E.,1974,,0,0,0,0,0,0,0,0,0,0,0,0,0,0,0,0,0,0,0,0,0,0,0,0,0,0,0,0,0,0,0,0,0,0,0,0,0,0,0,0,0,0,0,0,0,0,0,0,0,0,0,0,0,0,0,0,0,0,0,0,0,0,0,0,0,0,0,0,0,0,0,0,0,0,0,0,0,0,0,0,0,0,0,0,0,0,0,0,0,0,0,0,0,0,0,0,0,0,0,0,0,0,0,0,0,0,0,0,0,0,0,0,0,0,8,0,0,0,0,0,0,0,0,0,0,0,0,0,0,0,0,0,0,72,0,0,0,0,0,0,0,0,0,0,0,0,0,0,0,0,0,0,20,0,0,0,0,0,0,0,0,0,0,0,0,0,0,0,0,0,0,0,0,0,0,0,0,0,0,0,0,14.3,5.49,0.31
# 439,27035,310535,Chernov A.P.,1968,,0,0,0,0,0,0,48.5,0,0,0,0,0,0,0,0,0,0,0,0,0,0,0,0,0,0,0,0,0,0,0,0,0,0,0,0,0,0,0,0,0,0,0,0,0,0,0,0,0,0,0,0,0,0,0,0,0,0,0,0,0,0,0,0,0,0,0,0,0,0,0,0,0,0,0,0,0,0,0,0,0,0,0,0,0,0,0,0,0,0,0,0,0,0,0,0,0,0,0,0,0,0,0,0,0,0,0,0,0,0,0,0,0,0,0,0,0,0,0,0,0,0,0,0,0,0,0,0,0,0,0,0,0,0,51.5,0,0,0,0,0,0,0,0,0,0,0,0,0,0,0,0,0,0,0,0,0,0,0,0,0,0,0,0,0,0,0,0,0,0,0,0,0,0,0,0,0,0,0,0,0,0,0,13.8,5.27,0.31
# 440,27035,310559,Chernov A.P.,1968,,0,0,0,0,0,0,0,0,0,0,0,0,0,0,0,0,0,0,0,0,0,0,0,0,0,0,0,0,0,0,0,0,0,0,0,0,0,0,0,0,0,0,0,0,0,0,0,0,0,0,0,0,0,0,0,0,0,0,0,12.5,0,0,0,0,0,0,0,0,0,0,0,0,0,0,0,0,0,0,0,0,0,0,0,0,0,0,0,0,0,0,0,0,0,0,0,0,0,0,0,0,0,0,0,0,0,0,0,0,0,0,0,0,0,0,0,0,0,0,0,0,0,0,0,0,0,0,0,0,0,0,0,0,0,87.5,0,0,0,0,0,0,0,0,0,0,0,0,0,0,0,0,0,0,0,0,0,0,0,0,0,0,0,0,0,0,0,0,0,0,0,0,0,0,0,0,0,0,0,0,0,0,0,12.5,4.79,0.31
# 441,27035,310561,Chernov A.P.,1968,,0,0,0,0,0,0,0,0,0,0,0,0,0,0,0,0,0,0,0,0,0,0,0,0,0,0,0,0,0,0,0,0,0,0,0,0,0,0,0,0,0,0,0,0,0,0,0,0,0,0,0,0,0,0,0,0,0,0,0,15,0,0,0,0,0,0,0,0,0,0,0,0,0,0,0,0,0,0,0,0,0,0,0,0,0,0,0,0,0,0,0,0,0,0,0,0,0,0,0,0,0,0,0,0,0,0,0,0,0,0,0,0,0,0,0,0,0,0,0,0,0,0,0,0,0,0,0,0,0,0,0,0,0,85,0,0,0,0,0,0,0,0,0,0,0,0,0,0,0,0,0,0,0,0,0,0,0,0,0,0,0,0,0,0,0,0,0,0,0,0,0,0,0,0,0,0,0,0,0,0,0,13,4.98,0.31
# 442,27036,310574,Ota R.,1973,,0,0,0,0,0,0,40,0,0,0,0,0,0,0,0,0,0,0,0,0,0,0,0,0,0,0,0,0,0,0,0,0,0,0,0,0,0,0,0,0,0,0,0,0,0,0,0,0,0,0,0,0,0,0,0,0,0,0,0,0,0,0,0,0,0,0,0,0,0,0,0,0,0,0,0,0,0,0,0,0,0,0,0,0,0,0,0,0,0,0,0,0,0,0,0,0,0,0,0,0,0,0,0,0,0,0,0,0,0,0,0,0,0,0,0,0,0,0,0,0,0,0,0,0,0,0,0,0,0,0,0,0,0,60,0,0,0,0,0,0,0,0,0,0,0,0,0,0,0,0,0,0,0,0,0,0,0,0,0,0,0,0,0,0,0,0,0,0,0,0,0,0,0,0,0,0,0,0,0,0,0,16.2,6.19,0.31
# 443,27303,358089,Hwa L.G.,2004,,0,0,0,15,0,0,0,0,0,0,0,0,0,0,0,0,0,0,0,0,0,0,0,0,0,0,0,0,0,0,0,0,0,0,0,0,0,0,0,0,0,0,0,0,0,0,0,0,0,0,0,0,0,0,0,0,0,0,0,0,0,0,0,0,0,0,0,0,0,0,0,0,0,0,0,0,0,0,0,25,0,0,0,0,0,0,0,0,0,0,0,0,0,0,0,0,0,0,0,0,0,0,0,0,0,0,0,0,0,0,0,0,0,0,0,0,0,0,0,0,0,0,0,0,0,0,0,0,0,0,0,0,0,0,0,0,0,60,0,0,0,0,0,0,0,0,0,0,0,0,0,0,0,0,0,0,0,0,0,0,0,0,0,0,0,0,0,0,0,0,0,0,0,0,0,0,0,0,0,0,0,109,41.6,0.31
# 444,28138,74363,Nemilov S.V.,1990,,0,0,0,0,0,0,0,0,0,0,0,0,0,0,0,0,0,0,0,0,0,0,0,0,0,0,0,0,50.7,0,0,0,0,0,0,0,0,0,0,0,0,0,0,0,0,0,0,0,0,0,0,0,0,0,0,0,0,0,0,0,0,0,0,0,0,0,0,0,0,0,0,0,0,0,0,0,0,0,0,0,0,0,0,0,0,0,0,0,0,0,0,0,0,0,0,0,0,0,0,0,0,0,0,0,0,0,0,0,0,0,0,0,0,0,0,49.3,0,0,0,0,0,0,0,0,0,0,0,0,0,0,0,0,0,0,0,0,0,0,0,0,0,0,0,0,0,0,0,0,0,0,0,0,0,0,0,0,0,0,0,0,0,0,0,0,0,0,0,0,0,0,0,0,0,0,0,0,0,0,0,0,0,49,18.73,0.31
# 445,28568,380747,Matecki M.,1994,,0,0,0,0,3,0,0,0,0,0,0,0,0,0,0,20,0,0,0,0,0,0,0,0,0,0,0,0,0,0,0,0,0,0,0,0,0,0,0,0,0,0,0,0,0,0,0,0,0,0,0,0,0,0,0,0,0,0,0,0,0,0,0,0,0,0,0,0,0,0,0,0,0,0,0,0,0,0,0,0,0,4,0,0,0,0,0,0,0,0,0,0,0,0,0,0,0,0,0,0,0,0,0,0,20,0,0,0,0,0,0,0,0,0,0,0,0,0,0,0,0,0,0,0,0,0,0,0,0,0,0,0,0,0,0,0,0,0,0,0,0,0,0,0,0,0,0,0,0,0,0,0,0,0,0,0,0,0,0,0,0,0,0,0,0,0,0,0,0,0,0,0,0,0,0,0,0,0,0,53,0,53.8,20.5,0.31
# 446,28749,373080,Hwa L.G.,2005,,0,0,0,0,0,0,0,0,0,0,0,0,0,0,0,0,0,0,0,0,0,0,0,0,0,0,0,0,0,0,0,0,0,0,0,0,0,0,0,0,0,0,0,0,0,0,0,0,0,0,0,0,0,14.2850986,0,0,0,0,0,0,71.42551299,0,0,0,0,0,0,0,0,0,0,0,0,0,0,0,0,0,0,14.28938841,0,0,0,0,0,0,0,0,0,0,0,0,0,0,0,0,0,0,0,0,0,0,0,0,0,0,0,0,0,0,0,0,0,0,0,0,0,0,0,0,0,0,0,0,0,0,0,0,0,0,0,0,0,0,0,0,0,0,0,0,0,0,0,0,0,0,0,0,0,0,0,0,0,0,0,0,0,0,0,0,0,0,0,0,0,0,0,0,0,0,0,0,0,0,0,0,0,0,0,0,0,98.6,37.63,0.31
# 447,28749,373081,Hwa L.G.,2005,,0,0,0,0,0,0,0,0,0,0,0,0,0,0,0,0,0,0,0,0,0,0,0,0,0,0,0,0,0,0,0,0,0,0,0,0,0,0,0,0,0,0,0,0,0,0,0,0,0,0,0,0,0,13.79329035,0,0,0,0,0,0,68.96647174,0,0,0,0,0,0,0,0,0,0,0,0,0,0,0,0,0,0,17.24023792,0,0,0,0,0,0,0,0,0,0,0,0,0,0,0,0,0,0,0,0,0,0,0,0,0,0,0,0,0,0,0,0,0,0,0,0,0,0,0,0,0,0,0,0,0,0,0,0,0,0,0,0,0,0,0,0,0,0,0,0,0,0,0,0,0,0,0,0,0,0,0,0,0,0,0,0,0,0,0,0,0,0,0,0,0,0,0,0,0,0,0,0,0,0,0,0,0,0,0,0,0,99.1,37.82,0.31
# 448,28749,373083,Hwa L.G.,2005,,0,0,0,0,0,0,0,0,0,0,0,0,0,0,0,0,0,0,0,0,0,0,0,0,0,0,0,0,0,0,0,0,0,0,0,0,0,0,0,0,0,0,0,0,0,0,0,0,0,0,0,0,0,17.2419145,0,0,0,0,0,0,68.967658,0,0,0,0,0,0,0,0,0,0,0,0,0,0,0,0,0,0,13.7904275,0,0,0,0,0,0,0,0,0,0,0,0,0,0,0,0,0,0,0,0,0,0,0,0,0,0,0,0,0,0,0,0,0,0,0,0,0,0,0,0,0,0,0,0,0,0,0,0,0,0,0,0,0,0,0,0,0,0,0,0,0,0,0,0,0,0,0,0,0,0,0,0,0,0,0,0,0,0,0,0,0,0,0,0,0,0,0,0,0,0,0,0,0,0,0,0,0,0,0,0,0,98.7,37.67,0.31
# 449,28749,373084,Hwa L.G.,2005,,0,0,0,0,0,0,0,0,0,0,0,0,0,0,0,0,0,0,0,0,0,0,0,0,0,0,0,0,0,0,0,0,0,0,0,0,0,0,0,0,0,0,0,0,0,0,0,0,0,0,0,0,0,16.66611502,0,0,0,0,0,0,66.66444007,0,0,0,0,0,0,0,0,0,0,0,0,0,0,0,0,0,0,16.66944491,0,0,0,0,0,0,0,0,0,0,0,0,0,0,0,0,0,0,0,0,0,0,0,0,0,0,0,0,0,0,0,0,0,0,0,0,0,0,0,0,0,0,0,0,0,0,0,0,0,0,0,0,0,0,0,0,0,0,0,0,0,0,0,0,0,0,0,0,0,0,0,0,0,0,0,0,0,0,0,0,0,0,0,0,0,0,0,0,0,0,0,0,0,0,0,0,0,0,0,0,0,100,38.16,0.31
# 450,28749,373087,Hwa L.G.,2005,,0,0,0,0,0,0,0,0,0,0,0,0,0,0,0,0,0,0,0,0,0,0,0,0,0,0,0,0,0,0,0,0,0,0,0,0,0,0,0,0,0,0,0,0,0,0,0,0,0,0,0,0,0,21.56903981,0,0,0,0,0,0,65.36071185,0,0,0,0,0,0,0,0,0,0,0,0,0,0,0,0,0,0,13.07024833,0,0,0,0,0,0,0,0,0,0,0,0,0,0,0,0,0,0,0,0,0,0,0,0,0,0,0,0,0,0,0,0,0,0,0,0,0,0,0,0,0,0,0,0,0,0,0,0,0,0,0,0,0,0,0,0,0,0,0,0,0,0,0,0,0,0,0,0,0,0,0,0,0,0,0,0,0,0,0,0,0,0,0,0,0,0,0,0,0,0,0,0,0,0,0,0,0,0,0,0,0,100,38.16,0.31
# 451,28749,373088,Hwa L.G.,2005,,0,0,0,0,0,0,0,0,0,0,0,0,0,0,0,0,0,0,0,0,0,0,0,0,0,0,0,0,0,0,0,0,0,0,0,0,0,0,0,0,0,0,0,0,0,0,0,0,0,0,0,0,0,20.88666065,0,0,0,0,0,0,63.29289954,0,0,0,0,0,0,0,0,0,0,0,0,0,0,0,0,0,0,15.82043981,0,0,0,0,0,0,0,0,0,0,0,0,0,0,0,0,0,0,0,0,0,0,0,0,0,0,0,0,0,0,0,0,0,0,0,0,0,0,0,0,0,0,0,0,0,0,0,0,0,0,0,0,0,0,0,0,0,0,0,0,0,0,0,0,0,0,0,0,0,0,0,0,0,0,0,0,0,0,0,0,0,0,0,0,0,0,0,0,0,0,0,0,0,0,0,0,0,0,0,0,0,100,38.16,0.31
# 452,28749,373089,Hwa L.G.,2005,,0,0,0,0,0,0,0,0,0,0,0,0,0,0,0,0,0,0,0,0,0,0,0,0,0,0,0,0,0,0,0,0,0,0,0,0,0,0,0,0,0,0,0,0,0,0,0,0,0,0,0,0,0,19.87942458,0,0,0,0,0,0,60.24067084,0,0,0,0,0,0,0,0,0,0,0,0,0,0,0,0,0,0,19.87990458,0,0,0,0,0,0,0,0,0,0,0,0,0,0,0,0,0,0,0,0,0,0,0,0,0,0,0,0,0,0,0,0,0,0,0,0,0,0,0,0,0,0,0,0,0,0,0,0,0,0,0,0,0,0,0,0,0,0,0,0,0,0,0,0,0,0,0,0,0,0,0,0,0,0,0,0,0,0,0,0,0,0,0,0,0,0,0,0,0,0,0,0,0,0,0,0,0,0,0,0,0,101,38.54,0.31
# 453,28749,373091,Hwa L.G.,2005,,0,0,0,0,0,0,0,0,0,0,0,0,0,0,0,0,0,0,0,0,0,0,0,0,0,0,0,0,0,0,0,0,0,0,0,0,0,0,0,0,0,0,0,0,0,0,0,0,0,0,0,0,0,29.4102042,0,0,0,0,0,0,58.8204184,0,0,0,0,0,0,0,0,0,0,0,0,0,0,0,0,0,0,11.7693774,0,0,0,0,0,0,0,0,0,0,0,0,0,0,0,0,0,0,0,0,0,0,0,0,0,0,0,0,0,0,0,0,0,0,0,0,0,0,0,0,0,0,0,0,0,0,0,0,0,0,0,0,0,0,0,0,0,0,0,0,0,0,0,0,0,0,0,0,0,0,0,0,0,0,0,0,0,0,0,0,0,0,0,0,0,0,0,0,0,0,0,0,0,0,0,0,0,0,0,0,0,106,40.45,0.31
# 454,28964,381790,Orlova G.M.,1985,,0,0,0,0,0,0,0,0,0,0,100,0,0,0,0,0,0,0,0,0,0,0,0,0,0,0,0,0,0,0,0,0,0,0,0,0,0,0,0,0,0,0,0,0,0,0,0,0,0,0,0,0,0,0,0,0,0,0,0,0,0,0,0,0,0,0,0,0,0,0,0,0,0,0,0,0,0,0,0,0,0,0,0,0,0,0,0,0,0,0,0,0,0,0,0,0,0,0,0,0,0,0,0,0,0,0,0,0,0,0,0,0,0,0,0,0,0,0,0,0,0,0,0,0,0,0,0,0,0,0,0,0,0,0,0,0,0,0,0,0,0,0,0,0,0,0,0,0,0,0,0,0,0,0,0,0,0,0,0,0,0,0,0,0,0,0,0,0,0,0,0,0,0,0,0,0,0,0,0,0,0,17.2,6.6,0.31
# 455,28964,381791,Orlova G.M.,1985,,0,0,0,0,0,0,0,0,0,0,88.1,0,0,0,0,0,0,0,0,0,0,0,0,0,0,0,0,0,0,0,0,0,0,0,0,0,0,0,0,0,0,0,0,0,0,0,0,0,0,0,0,0,0,0,0,0,0,0,0,0,0,0,0,0,0,0,0,0,0,0,0,0,0,0,0,0,0,0,0,0,0,0,0,0,0,0,0,0,0,0,0,0,0,0,0,0,0,0,0,0,0,0,0,0,0,0,0,0,0,0,0,0,0,0,0,0,0,0,0,0,0,0,0,0,0,0,0,0,0,0,0,0,0,0,0,0,0,0,0,0,0,0,0,0,0,0,0,0,0,0,0,0,0,0,0,0,0,0,0,0,11.9,0,0,0,0,0,0,0,0,0,0,0,0,0,0,0,0,0,0,0,0,20.2,7.7,0.31
# 456,28964,381794,Orlova G.M.,1985,,0,0,0,0,0,0,0,0,0,0,50,0,0,0,0,0,0,0,0,0,0,0,0,0,0,0,0,0,0,0,0,0,0,0,0,0,0,0,0,0,0,0,0,0,0,0,0,0,0,0,0,0,0,0,0,0,0,0,0,0,0,0,0,0,0,0,0,0,0,0,0,0,0,0,0,0,0,0,0,0,0,0,0,0,0,0,0,0,0,0,0,0,0,0,0,0,0,0,0,0,0,0,0,0,0,0,0,0,0,0,0,0,0,0,0,0,0,0,0,0,0,0,0,0,0,0,0,0,0,0,0,0,0,0,0,0,0,0,0,0,0,0,0,0,0,0,0,0,0,0,0,0,0,0,0,0,0,0,0,0,50,0,0,0,0,0,0,0,0,0,0,0,0,0,0,0,0,0,0,0,0,21.5,8.2,0.31
# 457,28964,381795,Orlova G.M.,1985,,0,0,0,0,0,0,0,0,0,0,42.3,0,0,0,0,0,0,0,0,0,0,0,0,0,0,0,0,0,0,0,0,0,0,0,0,0,0,0,0,0,0,0,0,0,0,0,0,0,0,0,0,0,0,0,0,0,0,0,0,0,0,0,0,0,0,0,0,0,0,0,0,0,0,0,0,0,0,0,0,0,0,0,0,0,0,0,0,0,0,0,0,0,0,0,0,0,0,0,0,0,0,0,0,0,0,0,0,0,0,0,0,0,0,0,0,0,0,0,0,0,0,0,0,0,0,0,0,0,0,0,0,0,0,0,0,0,0,0,0,0,0,0,0,0,0,0,0,0,0,0,0,0,0,0,0,0,0,0,0,0,57.7,0,0,0,0,0,0,0,0,0,0,0,0,0,0,0,0,0,0,0,0,21.5,8.2,0.31
# 458,28964,381796,Orlova G.M.,1985,,0,0,0,0,0,0,0,0,0,0,0,100,0,0,0,0,0,0,0,0,0,0,0,0,0,0,0,0,0,0,0,0,0,0,0,0,0,0,0,0,0,0,0,0,0,0,0,0,0,0,0,0,0,0,0,0,0,0,0,0,0,0,0,0,0,0,0,0,0,0,0,0,0,0,0,0,0,0,0,0,0,0,0,0,0,0,0,0,0,0,0,0,0,0,0,0,0,0,0,0,0,0,0,0,0,0,0,0,0,0,0,0,0,0,0,0,0,0,0,0,0,0,0,0,0,0,0,0,0,0,0,0,0,0,0,0,0,0,0,0,0,0,0,0,0,0,0,0,0,0,0,0,0,0,0,0,0,0,0,0,0,0,0,0,0,0,0,0,0,0,0,0,0,0,0,0,0,0,0,0,0,11.9,4.5,0.31
# 459,28964,381800,Orlova G.M.,1985,,0,0,0,0,0,0,0,0,0,0,0,40,0,0,0,0,0,0,0,0,0,0,0,0,0,0,0,0,0,0,0,0,0,0,0,0,0,0,0,0,0,0,0,0,0,0,0,0,0,0,0,0,0,0,0,0,0,0,0,0,0,0,0,0,0,0,0,0,0,0,0,0,0,0,0,0,0,0,0,0,0,0,0,0,0,0,0,0,0,0,0,0,0,0,0,0,0,0,0,0,0,0,0,0,0,0,0,0,0,0,0,0,0,0,0,0,0,0,0,0,0,0,0,0,0,0,0,0,0,0,0,0,0,0,0,0,0,0,0,0,0,0,0,0,0,0,0,0,0,0,0,0,0,0,0,0,0,0,0,0,0,60,0,0,0,0,0,0,0,0,0,0,0,0,0,0,0,0,0,0,0,21.2,8.3,0.31
# 460,31146,392631,Nemilov S.V.,1971,,0,0,0,0,0,0,66.67,0,0,0,0,0,0,0,0,0,0,0,0,0,0,0,0,0,0,33.33,0,0,0,0,0,0,0,0,0,0,0,0,0,0,0,0,0,0,0,0,0,0,0,0,0,0,0,0,0,0,0,0,0,0,0,0,0,0,0,0,0,0,0,0,0,0,0,0,0,0,0,0,0,0,0,0,0,0,0,0,0,0,0,0,0,0,0,0,0,0,0,0,0,0,0,0,0,0,0,0,0,0,0,0,0,0,0,0,0,0,0,0,0,0,0,0,0,0,0,0,0,0,0,0,0,0,0,0,0,0,0,0,0,0,0,0,0,0,0,0,0,0,0,0,0,0,0,0,0,0,0,0,0,0,0,0,0,0,0,0,0,0,0,0,0,0,0,0,0,0,0,0,0,0,0,44.4,16.97,0.31
# 461,32112,420022,Weber M.J.,2003,,0,0,0,0,0,0,0,0,0,0,0,0,0,0,0,33,0,0,0,0,0,0,0,0,0,0,0,0,0,0,0,0,0,0,0,0,0,0,0,0,0,0,0,0,0,0,0,0,0,0,0,0,0,0,0,0,0,0,0,0,0,0,0,0,0,0,0,0,0,0,0,0,0,0,0,0,0,0,0,0,0,5,0,0,0,0,0,0,0,0,0,0,0,0,0,0,0,0,0,0,0,0,0,0,0,0,0,0,0,0,0,0,0,0,0,0,0,0,0,0,0,0,0,0,0,0,0,0,0,0,0,0,0,0,0,0,0,0,0,0,0,0,0,0,0,0,0,0,0,0,0,0,0,0,0,0,0,0,0,0,0,0,0,0,0,0,0,0,0,0,0,0,0,0,0,0,0,0,0,62,0,60,22.9,0.31
# 462,32112,420025,Weber M.J.,2003,,0,0,0,0,4,0,0,0,0,0,0,0,0,0,0,14,0,0,0,0,0,0,0,0,0,0,0,0,0,0,0,0,0,0,0,0,0,0,0,0,0,0,0,0,0,0,0,0,0,0,0,0,0,0,0,0,0,0,0,0,0,0,0,0,0,0,0,0,0,0,0,0,0,0,0,0,0,0,0,0,0,6,0,0,0,0,0,0,0,0,0,0,0,0,0,0,0,0,0,0,0,0,0,0,20,0,0,0,0,0,0,0,0,0,0,0,0,0,0,0,0,0,0,0,0,0,0,0,0,0,0,0,0,0,0,0,0,0,0,0,0,0,0,0,0,0,0,0,0,0,0,0,0,0,0,0,0,0,0,0,0,0,0,0,0,0,0,0,0,0,0,0,0,0,0,0,0,0,0,56,0,60,22.9,0.31
# 463,32410,389097,Chou Yeong0Shyu,2007,,0,0,0,0,0,0,0,0,0,0,0,0,0,7.5,0,0,0,0,0,0,0,0,0,0,5,0,0,0,0,0,0,0,0,0,0,0,0,0,0,0,0,0,0,0,0,0,0,0,0,0,0,0,0,0,0,0,0,0,0,0,0,0,0,0,0,0,0,0,0,0,0,0,0,0,0,0,0,0,0,0,0,0,0,0,0,0,0,0,0,0,0,0,0,0,0,0,0,0,0,0,0,0,0,0,0,0,0,0,0,0,0,5,0,0,0,0,0,0,0,0,0,0,0,0,0,0,0,0,0,0,0,0,0,0,0,0,0,34,0,0,0,0,0,0,0,0,0,42.5,0,0,0,0,0,0,0,0,0,0,0,0,0,0,0,0,0,0,0,0,0,0,0,6,0,0,0,0,0,0,0,0,0,84.4,32.1,0.31
# 464,32410,389098,Chou Yeong0Shyu,2007,,0,0,0,0,0,0,0,0,0,0,0,0,0,7.5,0,0,0,0,0,0,0,0,0,0,0,0,0,0,0,0,0,0,0,0,0,0,0,0,0,0,0,0,0,0,0,0,0,0,0,0,0,0,0,0,0,0,0,0,0,0,0,0,0,0,0,0,0,0,0,0,0,0,0,0,0,0,0,0,0,0,0,0,0,0,0,0,0,0,0,0,0,0,0,0,0,0,0,0,0,0,0,0,0,0,0,0,0,0,0,0,0,10,0,0,0,0,0,0,0,0,0,0,0,0,0,0,0,0,0,0,0,0,0,0,0,0,0,34,0,0,0,0,0,0,0,0,0,42.5,0,0,0,0,0,0,0,0,0,0,0,0,0,0,0,0,0,0,0,0,0,0,0,6,0,0,0,0,0,0,0,0,0,90.4,34.6,0.31
# 465,33353,399004,Yurlova G.A.,1973,,0,0,0,0,0,0,44.73865784,0,0,0,0,0,0,0,0,0,0,0,0,0,0,0,0,0,0,0,0,0,0,0,0,0,0,0,0,0,0,0,0,0,0,0,0,0,0,0,0,0,0,0,0,0,2.012939612,0,0,0,0,0,0,0,0,0,0,0,0,0,0,0,0,0,0,0,0,0,0,0,0,0,0,0,0,0,0,0,0,0,0,0,0,0,0,0,0,0,0,0,0,0,0,0,0,0,0,0,0,0,0,0,0,0,0,0,0,0,0,0,0,0,0,0,0,0,0,0,0,0,0,0,0,0,0,0,0,33.55899323,0,0,0,0,0,0,0,0,0,0,0,0,0,0,0,0,0,0,19.68940932,0,0,0,0,0,0,0,0,0,0,0,0,0,0,0,0,0,0,0,0,0,0,0,0,0,0,0,0,16.6,6.34,0.31
# 466,36464,435636,Orlova G.M.,1983,,0,0,0,0,0,0,0,0,0,0,0,0,0,0,0,0,0,0,0,0,0,0,0,0,0,0,0,0,0,0,0,0,0,0,0,0,0,0,0,0,0,0,0,0,0,0,0,0,0,0,0,0,0,0,0,0,0,0,0,9.910099101,0,0,0,0,0,0,0,0,0,0,0,0,0,0,0,0,0,0,0,0,0,0,0,0,0,0,0,0,0,0,0,0,0,0,0,0,0,0,0,0,0,0,0,0,0,0,0,0,0,0,0,0,0,0,9.009090091,0,0,0,0,0,0,0,0,0,0,0,0,0,0,0,0,0,0,81.08081081,0,0,0,0,0,0,0,0,0,0,0,0,0,0,0,0,0,0,0,0,0,0,0,0,0,0,0,0,0,0,0,0,0,0,0,0,0,0,0,0,0,0,0,0,0,0,0,13.5,5.1,0.31
