Repository: jacobergzhou/Poisson-Ratio

File: Poisson_data_no_metal_07192019.csv (part 5 of 57)
,Code,Glass #,Author,Year,Trademark,Ag2O,AgI,Al,Al2O3,AlF3,AlN,As,As2O3,As2O5,As2S3,As2Se3,AsSe,B,B2O3,BaCl2,BaF2,BaO,BeF2,BeO,Bi2O3,BiCl3,Br,Ca,CaF2,CaO,Cd,CdCl2,CdF2,CdO,Ce2O3,CeF3,CeO2,Cl,Co3O4,CoO,Cr2O3,Cs2O,CsCl,CsF,Cu2O,CuO,Dy2O3,Er,Er2O3,ErF3,Eu,Eu2O3,EuF3,F,Fe,Fe2O3,FeO,Ga,Ga2O3,Ga2S3,Ga2Se3,GaF3,Gd2O3,GdF3,Ge,GeO2,GeS2,GeSe2,H2O,HfF4,HfO2,Hg,Ho2O3,I,InF3,K,K2O,K2S,K2SO4,KBr,KCl,KF,KHF2,La,La2O3,La2S3,LaF3,Li,Li2O,Li2S,Li2SO4,LiBr,LiCl,LiF,LiI,MgF2,MgO,Mn2O3,MnF2,MnO,MnO2,MoO2,MoO3,N,Na,Na2O,Na2S,Na2SO4,NaCl,NaF,NaPO3,Nb2O5,Nd,Nd2O3,NdF3,NH4NO3,NiO,O,OH,P,P2O5,Pb,PbCl2,PbF2,PbO,PdO,Pr2O3,Pr6O11,PrF3,Rb2O,RbF,Rh2O3,RuO2,S,Sb,Sb2O3,Sb2S3,Sc2O3,Se,Si,Si3N4,SiC,SiO2,Sm2O3,Sn,SnO,SnO2,SO2,SO3,Sr,SrCl2,SrF2,SrO,Ta2O3,Ta2O5,Tb2O3,TbF3,Te,TeO2,Th,ThF4,ThO2,TiO2,Tl,Tl2O,Tl2Se,TlSe,Tm2O3,U,U3O8,UO2,V,V2O5,VO6,WO3,Y,Y2O3,Yb2O3,YbF3,YF3,ZnCl2,ZnF2,ZnO,ZnSO4,ZrF4,ZrO2,Young's modulus E (GPa),Shear modulus G (GPa),Poisson's ratio v,Calculated Poisson,Percent Error
# 1729,35142,423421,Fukawa Y.,2008,nan,0,0,0,0,0,0,0,0,0,0,0,0,0,85,0,0,0,0,0,0,0,0,0,0,0,0,0,0,0,0,0,0,0,0,0,0,0,0,0,0,0,0,0,0,0,0,0,0,0,0,0,0,0,0,0,0,0,0,0,0,0,0,0,0,0,0,0,0,0,0,0,0,0,0,0,0,0,0,0,0,0,0,0,15,0,0,0,0,0,0,0,0,0,0,0,0,0,0,0,0,0,0,0,0,0,0,0,0,0,0,0,0,0,0,0,0,0,0,0,0,0,0,0,0,0,0,0,0,0,0,0,0,0,0,0,0,0,0,0,0,0,0,0,0,0,0,0,0,0,0,0,0,0,0,0,0,0,0,0,0,0,0,0,0,0,0,0,0,0,0,0,0,0,0,0,0,0,0,0,0,0,44,17,0.275,0.294117647,6.951871658
# 305,39802,466085,Mohajerani A.,2012,nan,0,0,0,8,0,0,0,0,0,0,0,0,0,0,0,0,0,0,0,0,0,0,0,0,0,0,0,0,0,0,0,0,0,0,0,0,0,0,0,0,0,0,0,0,0,0,0,0,0,0,0,0,0,0,0,0,0,0,0,0,0,0,0,0,0,0,0,0,0,0,0,0,0,0,0,0,0,0,0,0,0,0,0,0,0,0,0,0,0,0,0,0,0,0,0,0,0,0,0,0,46,0,0,0,0,0,0,0,0,0,0,0,0,0,0,46,0,0,0,0,0,0,0,0,0,0,0,0,0,0,0,0,0,0,0,0,0,0,0,0,0,0,0,0,0,0,0,0,0,0,0,0,0,0,0,0,0,0,0,0,0,0,0,0,0,0,0,0,0,0,0,0,0,0,0,0,0,0,0,0,0,51,19,0.32,0.342105263,6.907894737
# 2734,25883,353313,Tille U.,1977,nan,0,0,0,0,0,0,20,0,0,0,0,0,0,0,0,0,0,0,0,0,0,0,0,0,0,0,0,0,0,0,0,0,0,0,0,0,0,0,0,0,0,0,0,0,0,0,0,0,0,0,0,0,0,0,0,0,0,0,0,40,0,0,0,0,0,0,0,0,0,0,0,0,0,0,0,0,0,0,0,0,0,0,0,0,0,0,0,0,0,0,0,0,0,0,0,0,0,0,0,0,0,0,0,0,0,0,0,0,0,0,0,0,0,0,0,0,0,0,0,0,0,0,0,0,0,0,0,0,0,0,0,0,0,40,0,0,0,0,0,0,0,0,0,0,0,0,0,0,0,0,0,0,0,0,0,0,0,0,0,0,0,0,0,0,0,0,0,0,0,0,0,0,0,0,0,0,0,0,0,0,0,29.9,12.1,0.253,0.23553719,6.90229641
# 3053,216,20185,Polukhin V.N.,1983,nan,0,0,0,0,0,0,0,0,0,0,0,0,0,0,0,0,0,0,0,0,0,0,0,0,0,0,0,0,0,0,0,0,0,0,0,0,0,0,0,0,0,0,0,0,0,0,0,0,0,0,0,0,0,0,0,0,0,0,0,0,77.1606829,0,0,0,0,0,0,0,0,0,0,0,0,0,0,0,0,0,0,0,0,0,0,0,0,0,0,0,0,0,0,0,0,0,0,0,0,0,0,0,10.8796572,0,0,0,0,0,0,0,0,0,0,0,0,0,0,0,0,0,0,0,0,0,0,0,0,0,0,0,0,0,0,0,0,0,0,0,0,10.8796572,0,0,0,0,0,0,0,0,0,0,0,1.0800027,0,0,0,0,0,0,0,0,0,0,0,0,0,0,0,0,0,0,0,0,0,0,0,0,0,0,0,0,0,0,0,71.1,28.9,0.247,0.230103806,6.84056428
# 2006,35049,422827,Gowda V.C.V.,2004,nan,0,0,0,0,0,0,0,0,0,0,0,0,0,70,0,0,0,0,0,0,0,0,0,0,0,0,0,0,0,0,0,0,0,0,0,0,0,0,0,0,0,0,0,0,0,0,0,0,0,0,0,0,0,0,0,0,0,0,0,0,0,0,0,0,0,0,0,0,0,0,0,0,0,0,0,0,0,0,0,0,0,0,0,10,0,0,0,0,0,0,0,0,0,0,0,0,0,0,0,0,0,0,0,0,0,0,0,0,0,0,0,0,0,0,0,0,0,0,0,20,0,0,0,0,0,0,0,0,0,0,0,0,0,0,0,0,0,0,0,0,0,0,0,0,0,0,0,0,0,0,0,0,0,0,0,0,0,0,0,0,0,0,0,0,0,0,0,0,0,0,0,0,0,0,0,0,0,0,0,0,0,67,26,0.27,0.288461538,6.837606838
# 3952,27916,370465,Baikova L.G.,2004,nan,0,0,0,15.47170511,0,0,0,0,0,0,0,0,0,0,0,0,0,0,0,0,0,0,0,0,0,0,0,0,0,0,0,0,0,0,0,0,0,0,0,0,0,0,0,0,0,0,0,0,0,0,0,0,0,0,0,0,0,0,0,0,0,0,0,0,0,0,0,0,0,0,0,8.500499805,0,0,0,0,0,0,0,0,0,0,0,0,0,0,0,0,0,0,0,0,0,0,0,0,0,0,0,0,0,0,0,0,0,0,0,0,0.695100229,0,0,0,0,0,0,54.09137785,0,0,0,0,0,0,0,0,0,0,0,0,0,0,0,0,0,0,0,0,0,21.24131701,0,0,0,0,0,0,0,0,0,0,0,0,0,0,0,0,0,0,0,0,0,0,0,0,0,0,0,0,0,0,0,0,0,0,0,0,0,0,0,0,0,0,0,68,28,0.23,0.214285714,6.832298137
# 3953,27916,370466,Baikova L.G.,2004,nan,0,0,0,14.49851594,0,0,0,0,0,0,0,0,0,0,0,0,0,0,0,0,0,0,0,0,0,0,0,0,0,0,0,0,0,0,0,0,0,0,0,0,0,0,0,0,0,0,0,0,0,0,0,0,0,0,0,0,0,0,0,0,0,0,0,0,0,0,0,0,0,0,0,7.725922168,0,0,0,0,0,0,0,0,0,0,0,0,0,0,0,0,0,0,0,0,0,0,0,0,0,0,0,0,0,0,0,0,0,0,0,0,0.695100285,0,0,0,0,0,0,51.90667128,0,0,0,0,0,0,0,0,0,0,0,0,0,0,0,0,0,0,0,0,0,25.17379032,0,0,0,0,0,0,0,0,0,0,0,0,0,0,0,0,0,0,0,0,0,0,0,0,0,0,0,0,0,0,0,0,0,0,0,0,0,0,0,0,0,0,0,68,28,0.23,0.214285714,6.832298137
# 3945,24854,195815,Ricoult D.L.G.,1998,nan,0,0,0,2.364564752,0,0,0,0,0,0,0,0,0,0.886525482,0,0,0,0,0,0,0,0,0,0,0,0,0,0,0,0,0,0,0,0,0,0,0,0,0,0,0,0,0,0,0,0,0,0,0,0,0,0,0,0,0,0,0,0,0,0,0,0,0,0,0,0,0,0,0,0,0,3.494562111,0,0,0,0,0,0,0,0,0,0,0,0,0,0,0,0,0,0,0,4.737609507,0,0,0,0,0,0,0,0,11.78391375,0,0,0,0,0,0,0,0,0,0,0,0,0,0,0,0,0,0,0,0,0,0,0,0,0,0,0,0,0,0.132300042,0,0,0,0,0,0,66.06340101,0,0,0,0,0,0,0,0,0,0,0,0,0,0,0,0,0,0,0,0,0,0,0,0,0,0,0,0,0,0,0,0,0,0,0,0,0,0,0,9.352745974,0,0,1.184377377,72.5,29.1,0.23,0.245704467,6.828029284
# 791,40868,469523,Yang Guang,2013,nan,0,0,0,0,0,0,0,0,0,0,0,0,0,0,0,0,0,0,0,0,0,0,0,0,0,0,0,0,0,0,0,0,0,0,0,0,0,0,0,0,0,0,0,0,0,0,0,0,0,0,0,0,0,0,0,0,0,0,0,20,0,0,0,0,0,0,0,0,0,0,0,0,0,0,0,0,0,0,0,0,0,0,0,0,0,0,0,0,0,0,0,0,0,0,0,0,0,0,0,0,0,0,0,0,0,0,0,0,0,0,0,0,0,0,0,0,0,0,0,0,0,0,0,0,0,0,0,0,0,0,0,0,0,80,0,0,0,0,0,0,0,0,0,0,0,0,0,0,0,0,0,0,0,0,0,0,0,0,0,0,0,0,0,0,0,0,0,0,0,0,0,0,0,0,0,0,0,0,0,0,0,14.5,5.5,0.298,0.318181818,6.772422209
# 1115,36224,433573,Fukawa Y.,2009,nan,0,0,0,0,0,0,0,0,0,0,0,0,0,59,0,0,0,0,0,0,0,0,0,0,0,0,0,0,0,0,0,0,0,0,0,0,0,0,0,0,0,0,0,0,0,0,0,0,0,0,0,0,0,0,0,0,0,0,0,0,0,0,0,0,0,0,0,0,0,0,0,0,0,0,0,0,0,0,0,0,0,0,0,0,0,0,0,0,0,0,0,0,0,0,0,0,0,0,0,0,41,0,0,0,0,0,0,0,0,0,0,0,0,0,0,0,0,0,0,0,0,0,0,0,0,0,0,0,0,0,0,0,0,0,0,0,0,0,0,0,0,0,0,0,0,0,0,0,0,0,0,0,0,0,0,0,0,0,0,0,0,0,0,0,0,0,0,0,0,0,0,0,0,0,0,0,0,0,0,0,0,55,21,0.29,0.30952381,6.732348112
# 4705,40572,468456,Laila S.,2013,nan,0,0,0,0,0,0,0,0,0,0,0,0,0,0,0,0,0,0,0,0,0,0,0,0,0,0,0,0,0,0,0,0,0,0,0,0,0,0,0,0,0,0,0,0,0,0,0,0,0,0,0,0,0,0,0,0,0,0,0,0,0,0,0,0,0,0,0,0,0,0,0,0,0,0,0,0,0,0,0,0,0,0,0,0,0,0,0,0,0,0,0,0,0,0,0,0,0,0,0,0,0,0,0,0,0,0,0,0,0,0,0,0,0,0,0,0,0,0,0,45,0,0,0,0,0,0,0,0,0,0,0,0,0,0,0,0,0,0,0,0,0,0,0,0,0,0,0,0,0,0,0,0,0,0,0,0,0,0,0,0,0,0,0,0,0,0,0,40,0,0,0,0,0,0,0,0,0,15,0,0,0,59,24.1,0.21,0.22406639,6.698280972
# 679,9898,41105,Coenen M.,1961,nan,0,0,0,0,0,0,0,0,0,0,0,0,0,20.000002,0,0,0,0,0,0,0,0,0,0,0,0,0,0,0,0,0,0,0,0,0,0,0,0,0,0,0,0,0,0,0,0,0,0,0,0,0,0,0,0,0,0,0,0,0,0,0,0,0,0,0,0,0,0,0,0,0,0,0,0,0,0,0,0,0,0,0,0,0,0,0,0,0,0,0,0,0,0,0,0,0,0,0,0,0,0,33.33333333,0,0,0,0,0,0,0,0,0,0,0,0,0,0,0,0,0,0,0,0,0,0,0,0,0,0,0,0,0,0,0,0,0,0,0,0,46.66666467,0,0,0,0,0,0,0,0,0,0,0,0,0,0,0,0,0,0,0,0,0,0,0,0,0,0,0,0,0,0,0,0,0,0,0,0,0,0,0,0,0,0,0,66,25,0.3,0.32,6.666666667
# 2941,39802,466082,Mohajerani A.,2012,nan,0,0,0,8,0,0,0,0,0,0,0,0,0,0,0,0,0,0,0,0,0,0,0,0,0,0,0,0,0,0,0,0,0,0,0,0,0,0,0,0,0,0,0,0,0,0,0,0,0,0,0,0,0,0,0,0,0,0,0,0,0,0,0,0,0,0,0,0,0,0,0,0,0,0,0,0,0,0,0,0,0,0,0,34.5,0,0,0,0,0,0,0,0,0,0,0,0,0,0,0,0,11.5,0,0,0,0,0,0,0,0,0,0,0,0,0,0,46,0,0,0,0,0,0,0,0,0,0,0,0,0,0,0,0,0,0,0,0,0,0,0,0,0,0,0,0,0,0,0,0,0,0,0,0,0,0,0,0,0,0,0,0,0,0,0,0,0,0,0,0,0,0,0,0,0,0,0,0,0,0,0,0,0,76,30,0.25,0.266666667,6.666666667
# 3042,40868,469529,Yang Guang,2013,nan,0,0,0,0,0,0,0,0,0,0,0,0,0,0,0,0,0,0,0,0,0,0,0,0,0,0,0,0,0,0,0,0,0,0,0,0,0,0,0,0,0,0,0,0,0,0,0,0,0,0,0,0,0,0,0,0,0,0,0,42,0,0,0,0,0,0,0,0,0,0,0,0,0,0,0,0,0,0,0,0,0,0,0,0,0,0,0,0,0,0,0,0,0,0,0,0,0,0,0,0,0,0,0,0,0,0,0,0,0,0,0,0,0,0,0,0,0,0,0,0,0,0,0,0,0,0,0,0,0,0,0,0,0,58,0,0,0,0,0,0,0,0,0,0,0,0,0,0,0,0,0,0,0,0,0,0,0,0,0,0,0,0,0,0,0,0,0,0,0,0,0,0,0,0,0,0,0,0,0,0,0,26.6,10.8,0.248,0.231481481,6.660692951
# 4313,10017,97271,Rao K.J.,1986,nan,0,0,0,0,0,0,0,0,0,0,0,0,0,0,0,0,0,0,0,0,0,0,0,0,0,0,0,0,0,0,0,0,0,0,0,0,0,0,0,0,0,0,0,0,0,0,0,0,0,0,0,0,0,0,0,0,0,0,0,0,0,0,0,0,0,0,0,0,0,0,0,0,0,0,0,0,0,0,0,0,0,0,0,0,0,0,0,0,0,0,0,0,0,0,0,0,0,80,0,0,0,0,0,0,0,0,0,0,0,0,0,0,0,0,0,20,0,0,0,0,0,0,0,0,0,0,0,0,0,0,0,0,0,0,0,0,0,0,0,0,0,0,0,0,0,0,0,0,0,0,0,0,0,0,0,0,0,0,0,0,0,0,0,0,0,0,0,0,0,0,0,0,0,0,0,0,0,0,0,0,0,51.4,20.8,0.221,0.235576923,6.595892795
# 1685,28787,373203,Kodama M.,1999,nan,0,0,0,0,0,0,0,0,0,0,0,0,0,85.7,0,0,0,0,0,0,0,0,0,0,0,0,0,0,0,0,0,0,0,0,0,0,0,0,0,0,0,0,0,0,0,0,0,0,0,0,0,0,0,0,0,0,0,0,0,0,0,0,0,0,0,0,0,0,0,0,0,0,0,0,0,0,0,0,0,0,0,0,0,14.3,0,0,0,0,0,0,0,0,0,0,0,0,0,0,0,0,0,0,0,0,0,0,0,0,0,0,0,0,0,0,0,0,0,0,0,0,0,0,0,0,0,0,0,0,0,0,0,0,0,0,0,0,0,0,0,0,0,0,0,0,0,0,0,0,0,0,0,0,0,0,0,0,0,0,0,0,0,0,0,0,0,0,0,0,0,0,0,0,0,0,0,0,0,0,0,0,0,44,17,0.276,0.294117647,6.564364876
# 2985,7347,93932,Shinkai N.,1981,nan,0,0,0,0,0,0,0,0,0,0,0,0,0,60,0,0,0,0,0,0,0,0,0,0,0,0,0,0,0,0,0,0,0,0,0,0,0,0,0,0,0,0,0,0,0,0,0,0,0,0,0,0,0,0,0,0,0,0,0,0,0,0,0,0,0,0,0,0,0,0,0,0,0,0,0,0,0,0,0,0,0,0,0,0,0,0,0,0,0,0,0,0,0,0,0,0,0,0,0,0,0,0,0,0,0,0,0,0,0,0,0,0,0,0,0,0,0,0,0,20,0,0,0,0,0,0,0,0,0,0,0,0,0,0,0,0,0,0,0,0,0,0,0,0,0,0,0,0,0,0,0,0,0,0,0,0,0,0,0,0,0,0,0,0,0,0,0,0,0,0,0,0,0,0,0,0,0,20,0,0,0,87.8,34.7,0.249,0.265129683,6.477784336
# 1506,29512,383149,Osipov A.B.,1983,nan,0,0,0,0,0,0,0,0,0,0,0,0,0,0,0,0,0,0,0,0,0,0,0,0,0,0,0,0,0,0,0,0,0,0,0,0,0,0,0,0,0,0,0,0,0,0,0,0,0,0,0,0,0,0,0,0,0,0,0,0,0,0,0,0,0,0,0,0,0,0,0,0,0,0,0,0,0,0,0,0,0,0,0,37.5,0,0,0,0,25,0,0,0,0,0,0,0,0,0,0,0,0,0,0,0,0,0,0,0,0,0,0,0,0,0,0,37.5,0,0,0,0,0,0,0,0,0,0,0,0,0,0,0,0,0,0,0,0,0,0,0,0,0,0,0,0,0,0,0,0,0,0,0,0,0,0,0,0,0,0,0,0,0,0,0,0,0,0,0,0,0,0,0,0,0,0,0,0,0,0,0,0,0,53,21,0.28,0.261904762,6.462585034
# 1507,29512,383156,Osipov A.B.,1983,nan,0,0,0,0,0,0,0,0,0,0,0,0,0,0,0,0,0,0,0,0,0,0,0,0,0,0,0,0,0,0,0,0,0,0,0,0,0,0,0,0,0,0,0,0,0,0,0,0,0,0,0,0,0,0,0,0,0,0,0,0,0,0,0,0,0,0,0,0,0,0,0,0,0,0,0,0,0,0,0,0,0,0,0,0,0,0,0,0,0,70,0,0,0,0,0,0,0,0,0,0,0,0,0,0,0,0,0,0,0,0,0,0,0,0,0,30,0,0,0,0,0,0,0,0,0,0,0,0,0,0,0,0,0,0,0,0,0,0,0,0,0,0,0,0,0,0,0,0,0,0,0,0,0,0,0,0,0,0,0,0,0,0,0,0,0,0,0,0,0,0,0,0,0,0,0,0,0,0,0,0,0,53,21,0.28,0.261904762,6.462585034
# 3888,414,22219,Gan Fuxi,1959,nan,0,0,0,10,0,0,0,0,0,0,0,0,0,10,0,0,0,0,0,0,0,0,0,0,18,0,0,0,0,0,0,0,0,0,0,0,0,0,0,0,0,0,0,0,0,0,0,0,0,0,0,0,0,0,0,0,0,0,0,0,0,0,0,0,0,0,0,0,0,0,0,0,0,0,0,0,0,0,0,0,0,0,0,0,0,0,0,0,0,0,0,0,0,0,0,0,0,0,0,0,12,0,0,0,0,0,0,0,0,0,0,0,0,0,0,0,0,0,0,0,0,0,0,0,0,0,0,0,0,0,0,0,0,0,0,0,0,50,0,0,0,0,0,0,0,0,0,0,0,0,0,0,0,0,0,0,0,0,0,0,0,0,0,0,0,0,0,0,0,0,0,0,0,0,0,0,0,0,0,0,0,77.4,31.09,0.23,0.244773239,6.423147384
# 2002,34275,417278,Reddy C.N.,2008,nan,0,0,0,0,0,0,0,0,0,0,0,0,0,60,0,0,0,0,0,0,0,0,0,0,0,0,0,0,0,0,0,0,0,0,0,0,0,0,0,0,0,0,0,0,0,0,0,0,0,0,0,0,0,0,0,0,0,0,0,0,0,0,0,0,0,0,0,0,0,0,0,0,0,0,0,0,0,0,0,0,0,0,0,25,0,0,0,0,0,0,0,0,0,0,0,0,0,0,0,0,0,0,0,0,0,0,0,0,0,0,0,0,0,0,0,0,0,0,0,0,0,0,0,0,0,0,0,0,0,0,0,0,0,0,0,0,0,0,0,0,0,0,0,0,0,0,0,0,0,0,0,0,0,0,0,0,0,0,0,0,0,0,0,0,0,0,0,15,0,0,0,0,0,0,0,0,0,0,0,0,0,45.7,17.75,0.27,0.287323944,6.41627543
# 3494,10017,97280,Rao K.J.,1986,nan,0,0,0,0,0,0,0,0,0,0,0,0,0,0,0,0,0,0,0,0,0,0,0,0,0,0,0,0,0,0,0,0,0,0,0,0,0,0,0,0,0,0,0,0,0,0,0,0,0,0,0,0,0,0,0,0,0,0,0,0,0,0,0,0,0,0,0,0,0,0,0,0,0,0,0,0,0,0,0,0,0,0,0,0,0,0,0,0,0,0,0,0,0,0,0,0,0,40,0,0,0,0,0,0,0,0,0,0,0,0,0,0,0,0,0,40,0,0,0,20,0,0,0,0,0,0,0,0,0,0,0,0,0,0,0,0,0,0,0,0,0,0,0,0,0,0,0,0,0,0,0,0,0,0,0,0,0,0,0,0,0,0,0,0,0,0,0,0,0,0,0,0,0,0,0,0,0,0,0,0,0,49.2,20.1,0.239,0.223880597,6.326110036
# 5250,14906,151853,Kumar V.R.,1997,nan,0,0,0,0,0,0,0,0,0,0,0,0,0,0,0,0,0,0,0,0,0,0,0,0,0,0,0,0,0,0,0,0,0,0,0,0,0,0,0,0,0,0,0,0,0,0,0,0,0,0,0,0,0,0,0,0,0,0,0,0,0,0,0,0,0,0,0,0,0,0,0,0,0,0,0,0,0,0,0,0,0,0,0,0,0,0,0,0,0,0,0,0,0,0,0,0,0,0,0,0,0,0,0,0,0,0,0,0,0,0,0,0,0,0,0,0,0,0,0,5.27896226,0,0,0,0,0,0,0,0,0,0,0,0,0,0,0,0,0,0,0,0,0,0,0,0,0,0,0,0,0,0,0,0,0,37.73351784,0,0,0,0,0,0,0,0,0,0,0,0,0,0,0,0,0,0,0,0,0,0,56.9875199,0,0,0,0,56.1,24.9,0.119,0.126506024,6.307583274
# 1524,34939,422364,Dauce R.,2008,nan,0,0,0,17.96799337,0,0,0,0,0,0,0,0,0,0,0,0,0,0,0,0,0,0,0,0,0,0,0,0,0,0,0,0,0,0,0,0,0,0,0,0,0,0,0,0,0,0,0,0,0,0,0,0,0,0,0,0,0,0,0,0,0,0,0,0,0,0,0,0,0,0,0,0,0,0,0,0,0,0,0,0,0,0,0,0,0,0,0,0,0,0,0,19.99777003,0,0,0,0,0,0,0,0,0,0,0,0,0,0,0,0,11.52986741,0,0,0,0,0,0,0,0,0,0,0,0,0,0,0,0,0,0,0,0,0,0,0,0,0,0,0,0,50.5043692,0,0,0,0,0,0,0,0,0,0,0,0,0,0,0,0,0,0,0,0,0,0,0,0,0,0,0,0,0,0,0,0,0,0,0,0,0,0,0,0,0,0,0,109,42,0.28,0.297619048,6.292517007
# 2714,35599,427696,Reddy M.V.S.,2009,nan,0,0,0,0,0,0,0,0,0,0,0,0,0,60,0,0,0,0,0,0,0,0,0,0,0,0,0,0,0,0,0,0,0,0,0,0,0,0,0,0,0,0,0,0,0,0,0,0,0,0,0,0,0,0,0,0,0,0,0,0,0,0,0,0,0,0,0,0,0,0,0,0,0,0,0,0,0,0,0,0,0,0,0,0,0,0,0,0,0,0,0,0,0,0,0,0,0,0,0,0,25,0,0,0,0,0,0,0,0,0,0,0,0,0,0,0,0,0,0,0,0,0,0,0,0,0,0,0,0,0,0,0,0,0,0,0,0,0,0,0,0,0,0,0,0,0,0,0,0,0,0,0,0,0,0,0,0,0,0,0,0,0,0,0,0,0,0,15,0,0,0,0,0,0,0,0,0,0,0,0,0,72.6,29.32,0.254,0.238062756,6.274505591
# 2695,2416,33049,Ashizuka M.,1985,nan,0,0,0,15.1,0,0,0,0,0,0,0,0,0,0,0,0,0,0,0,0,0,0,0,0,32.1,0,0,0,0,0,0,0,0,0,0,0,0,0,0,0,0,0,0,0,0,0,0,0,0,0,0,0,0,0,0,0,0,0,0,0,0,0,0,0,0,0,0,0,0,0,0,0,0,0,0,0,0,0,0,0,0,0,0,0,0,0,0,0,0,0,0,0,0,0,0,0,0,0,0,0,0,0,0,0,0,0,0,0,0,0,0,0,0,0,0,5.6,0,0,0,0,0,0,0,0,0,0,0,0,0,0,0,0,0,0,0,0,0,47.2,0,0,0,0,0,0,0,0,0,0,0,0,0,0,0,0,0,0,0,0,0,0,0,0,0,0,0,0,0,0,0,0,0,0,0,0,0,0,0,0,0,0,0,86.2,33.94,0.254,0.269888038,6.255132958
# 233,11123,44814,Matecki M.,1995,nan,0,0,0,0,4,0,0,0,0,0,0,0,0,0,0,35.8,0,0,0,0,0,0,0,0,0,0,0,0,0,0,0,0,0,0,0,0,0,0,0,0,0,0,0,0,0,0,0,0,0,0,0,0,0,0,0,0,0,0,0,0,0,0,0,0,0,0,0,0,0,0,0,0,0,0,0,0,0,0,0,0,0,0,0,0,0,0,0,0,0,0,0,0,0,0,0,0,0,0,0,0,0,0,0,0,0,0,0,0,0,0,0,0,0,0,0,0,0,0,0,0,0,0,0,0,0,0,0,0,0,0,0,0,0,0,0,0,0,0,0,0,0,0,0,0,0,0,0,0,0,0,0,0,0,0,0,0,0,0,0,0,0,0,0,0,0,0,0,0,0,0,0,0,0,0,7.4,0,0,0,0,52.8,0,51,19,0.322,0.342105263,6.243870546
# 4821,572,24642,Spinner S.,1954,F689/309,0,0,0,0,0,0,0,0.163699946,0,0,0,0,0,0,0,0,0,0,0,0,0,0,0,0,0,0,0,0,0,0,0,0,0,0,0,0,0,0,0,0,0,0,0,0,0,0,0,0,0,0,0,0,0,0,0,0,0,0,0,0,0,0,0,0,0,0,0,0,0,0,0,5.271081261,0,0,0,0,0,0,0,0,0,0,0,0,0,0,0,0,0,0,0,0,0,0,0,0,0,0,0,0,0,0,0,0,0,0,0,0,0,0,0,0,0,0,0,0,0,0,0,28.09684073,0,0,0,0,0,0,0,0,0,0,0,0,0,0,0,0,0,66.46837807,0,0,0,0,0,0,0,0,0,0,0,0,0,0,0,0,0,0,0,0,0,0,0,0,0,0,0,0,0,0,0,0,0,0,0,0,0,0,0,0,0,0,0,54,22.21,0.203,0.215668618,6.240698394
# 1842,34275,417277,Reddy C.N.,2008,nan,0,0,0,0,0,0,0,0,0,0,0,0,0,60,0,0,0,0,0,0,0,0,0,0,0,0,0,0,0,0,0,0,0,0,0,0,0,0,0,0,0,0,0,0,0,0,0,0,0,0,0,0,0,0,0,0,0,0,0,0,0,0,0,0,0,0,0,0,0,0,0,0,0,0,0,0,0,0,0,0,0,0,0,20,0,0,0,0,0,0,0,0,0,0,0,0,0,0,0,0,0,0,0,0,0,0,0,0,0,0,0,0,0,0,0,0,0,0,0,0,0,0,0,0,0,0,0,0,0,0,0,0,0,0,0,0,0,0,0,0,0,0,0,0,0,0,0,0,0,0,0,0,0,0,0,0,0,0,0,0,0,0,0,0,0,0,0,20,0,0,0,0,0,0,0,0,0,0,0,0,0,43.2,16.76,0.272,0.288782816,6.170153025
# 5275,31209,378696,Reddy M.R.,2001,nan,0,0,0,4.950494752,0,0,0,0,0,0,0,0,0,75.24752624,0,0,0,0,0,0,0,0,0,0,0,0,0,0,0,0,0,0,0,0,0,0,0,0,0,0,0,0,0,0,0,0,0.99009995,0,0,0,0,0,0,0,0,0,0,0,0,0,0,0,0,0,0,0,0,0,0,0,0,0,0,0,0,0,0,0,0,0,0,0,0,0,0,0,0,0,0,0,0,0,0,0,0,0,0,0,0,0,0,0,0,0,0,0,0,0,0,0,0,0,0,0,0,0,0,0,0,18.81187906,0,0,0,0,0,0,0,0,0,0,0,0,0,0,0,0,0,0,0,0,0,0,0,0,0,0,0,0,0,0,0,0,0,0,0,0,0,0,0,0,0,0,0,0,0,0,0,0,0,0,0,0,0,0,0,0,0,0,0,0,0,56.3,25.4,0.102,0.108267717,6.144820133
# 3972,34939,422362,Dauce R.,2008,nan,0,0,0,19.14,0,0,0,0,0,0,0,0,0,0,0,0,0,0,0,0,0,0,0,0,0,0,0,0,0,0,0,0,0,0,0,0,0,0,0,0,0,0,0,0,0,0,0,0,0,0,0,0,0,0,0,0,0,0,0,0,0,0,0,0,0,0,0,0,0,0,0,0,0,0,0,0,0,0,0,0,0,0,0,0,0,0,0,0,0,0,0,20.34,0,0,0,0,0,0,0,0,0,0,0,0,0,0,0,0,0,0,0,0,0,0,0,0,0,0,0,0,0,0,0,0,0,0,0,0,0,0,0,0,0,0,0,0,0,52.64,0,0,0,0,0,0,0,0,0,0,0,0,0,0,0,0,0,0,0,0,0,0,0,0,0,0,0,0,0,0,0,0,0,7.88,0,0,0,0,0,0,0,0,0,107,44,0.23,0.215909091,6.126482213
# 2423,39802,466089,Mohajerani A.,2012,nan,0,0,0,0,0,0,0,0,0,0,0,0,0,70,0,0,0,0,0,0,0,0,0,0,0,0,0,0,0,0,0,0,0,0,0,0,0,0,0,0,0,0,0,0,0,0,0,0,0,0,0,0,0,0,0,0,0,0,0,0,0,0,0,0,0,0,0,0,0,0,0,0,0,0,0,0,0,0,0,0,0,0,0,7.5,0,0,0,0,0,0,0,0,0,0,0,0,0,0,0,0,22.5,0,0,0,0,0,0,0,0,0,0,0,0,0,0,0,0,0,0,0,0,0,0,0,0,0,0,0,0,0,0,0,0,0,0,0,0,0,0,0,0,0,0,0,0,0,0,0,0,0,0,0,0,0,0,0,0,0,0,0,0,0,0,0,0,0,0,0,0,0,0,0,0,0,0,0,0,0,0,0,0,74,29,0.26,0.275862069,6.100795756
# 191,7347,93925,Shinkai N.,1981,nan,0,0,0,0,0,0,0,0,0,0,0,0,0,40,0,0,0,0,0,0,0,0,0,0,0,0,0,0,0,0,0,0,0,0,0,0,0,0,0,0,0,0,0,0,0,0,0,0,0,0,0,0,0,0,0,0,0,0,0,0,0,0,0,0,0,0,0,0,0,0,0,0,0,0,0,0,0,0,0,0,0,0,0,0,0,0,0,0,0,0,0,0,0,0,0,0,0,0,0,0,0,0,0,0,0,0,0,0,0,0,0,0,0,0,0,0,0,0,0,0,0,0,0,0,0,0,0,0,0,0,0,0,0,0,0,0,0,0,0,0,0,0,0,0,0,0,0,0,0,0,0,0,0,0,0,0,0,0,0,0,0,0,0,0,0,0,0,0,0,0,0,0,0,0,0,0,0,60,0,0,0,89.3,33.1,0.329,0.348942598,6.061579996
# 4398,33560,411152,Wilantewicz T.E,2008,0,0,0,0,0.400400374,0,0,0,0,0,0,0,0,0,0,0,0,0,0,0,0,0,0,0,0,9.309309395,0,0,0,0,0,0,0,0,0,0,0,0,0,0,0,0,0,0,0,0,0,0,0,0,0,0,0,0,0,0,0,0,0,0,0,0,0,0,0,0,0,0,0,0,0,0,0.100100093,0,0,0,0,0,0,0,0,0,0,0,0,0,0,0,0,0,0,0,6.106105603,0,0,0,0,0,0,0,0,13.71370911,0,0,0,0,0,0,0,0,0,0,0,0,0,0,0,0,0,0,0,0,0,0,0,0,0,0,0,0,0,0,0,0,0,0,0,0,70.37037543,0,0,0,0,0,0,0,0,0,0,0,0,0,0,0,0,0,0,0,0,0,0,0,0,0,0,0,0,0,0,0,0,0,0,0,0,0,0,0,0,0,0,0,74,30,0.22,0.233333333,6.060606061
# 715,32063,395095,Besson J.0L.,2000,nan,0,0,7,0,0,0,0,0,0,0,0,0,0,0,0,0,0,0,0,0,0,0,0,0,0,0,0,0,0,0,0,0,0,0,0,0,0,0,0,0,0,0,0,0,0,0,0,0,0,0,0,0,0,0,0,0,0,0,0,0,0,0,0,0,0,0,0,0,0,0,0,0,0,0,0,0,0,0,0,0,0,0,0,0,0,0,0,0,0,0,0,0,0,0,0,0,0,0,7.5,0,0,0,0,0,0,0,0,0,0,0,0,0,54.7,0,0,0,0,0,0,0,0,0,0,0,0,0,0,0,0,0,0,0,0,0,18.5,0,0,0,0,0,0,0,0,0,0,0,0,0,0,0,0,0,0,0,0,0,0,0,0,0,0,0,0,0,0,0,0,0,0,0,12.3,0,0,0,0,0,0,0,0,0,0,141,55,0.3,0.281818182,6.060606061
# 2164,25303,303504,Hilton A.R.,1975,nan,0,0,0,0,0,0,0,0,0,0,0,0,0,0,0,0,0,0,0,0,0,0,0,0,0,0,0,0,0,0,0,0,0,0,0,0,0,0,0,0,0,0,0,0,0,0,0,0,0,0,0,0,0,0,0,0,0,0,0,28,0,0,0,0,0,0,0,0,0,0,0,0,0,0,0,0,0,0,0,0,0,0,0,0,0,0,0,0,0,0,0,0,0,0,0,0,0,0,0,0,0,0,0,0,0,0,0,0,0,0,0,0,0,0,0,0,0,0,0,0,0,0,0,0,0,0,0,0,0,12,0,0,0,60,0,0,0,0,0,0,0,0,0,0,0,0,0,0,0,0,0,0,0,0,0,0,0,0,0,0,0,0,0,0,0,0,0,0,0,0,0,0,0,0,0,0,0,0,0,0,0,21.7,8.687,0.265,0.248992748,6.040472534
# 1527,36508,435870,Sokolov I.A.,2003,nan,0,0,0,0,0,0,0,0,0,0,0,0,0,0,0,0,0,0,0,0,0,0,0,0,0,0,0,0,0,0,0,0,0,0,0,0,0,0,0,0,0,0,0,0,0,0,0,0,0,0,0,0,0,0,0,0,0,0,0,0,0,0,0,0,0,0,0,0,0,0,0,0,0,0,0,0,0,0,0,0,0,0,0,47.5,0,5,0,0,0,0,0,0,0,0,0,0,0,0,0,0,0,0,0,0,0,0,0,0,0,0,0,0,0,0,0,47.5,0,0,0,0,0,0,0,0,0,0,0,0,0,0,0,0,0,0,0,0,0,0,0,0,0,0,0,0,0,0,0,0,0,0,0,0,0,0,0,0,0,0,0,0,0,0,0,0,0,0,0,0,0,0,0,0,0,0,0,0,0,0,0,0,0,50.3,19.4,0.28,0.296391753,5.854197349
# 4503,3846,12326,Gan Fuxi,1959,nan,0,0,0,0,0,0,0,0,0,0,0,0,0,0,0,0,0,0,0,0,0,0,0,0,0,0,0,0,0,0,0,0,0,0,0,0,0,0,0,0,0,0,0,0,0,0,0,0,0,0,0,0,0,0,0,0,0,0,0,0,0,0,0,0,0,0,0,0,0,0,0,0,0,0,0,0,0,0,0,0,0,0,0,0,0,0,0,0,0,0,0,0,0,0,0,0,0,0,0,0,12,0,0,0,0,0,0,0,0,0,0,0,0,0,0,0,0,0,0,18,0,0,0,0,0,0,0,0,0,0,0,0,0,0,0,0,0,70,0,0,0,0,0,0,0,0,0,0,0,0,0,0,0,0,0,0,0,0,0,0,0,0,0,0,0,0,0,0,0,0,0,0,0,0,0,0,0,0,0,0,0,53.4,22.17,0.217,0.204330176,5.838628611
# 1650,28787,373206,Kodama M.,1999,nan,0,0,0,0,0,0,0,0,0,0,0,0,0,79.8,0,0,0,0,0,0,0,0,0,0,0,0,0,0,0,0,0,0,0,0,0,0,0,0,0,0,0,0,0,0,0,0,0,0,0,0,0,0,0,0,0,0,0,0,0,0,0,0,0,0,0,0,0,0,0,0,0,0,0,0,0,0,0,0,0,0,0,0,0,20.2,0,0,0,0,0,0,0,0,0,0,0,0,0,0,0,0,0,0,0,0,0,0,0,0,0,0,0,0,0,0,0,0,0,0,0,0,0,0,0,0,0,0,0,0,0,0,0,0,0,0,0,0,0,0,0,0,0,0,0,0,0,0,0,0,0,0,0,0,0,0,0,0,0,0,0,0,0,0,0,0,0,0,0,0,0,0,0,0,0,0,0,0,0,0,0,0,0,58,23,0.277,0.260869565,5.823261654
# 1986,29512,383152,Osipov A.B.,1983,nan,0,0,0,0,0,0,0,0,0,0,0,0,0,0,0,0,0,0,0,0,0,0,0,0,0,0,0,0,0,0,0,0,0,0,0,0,0,0,0,0,0,0,0,0,0,0,0,0,0,0,0,0,0,0,0,0,0,0,0,0,0,0,0,0,0,0,0,0,0,0,0,0,0,0,0,0,0,0,0,0,0,0,0,37.5,0,0,0,0,0,25,0,0,0,0,0,0,0,0,0,0,0,0,0,0,0,0,0,0,0,0,0,0,0,0,0,37.5,0,0,0,0,0,0,0,0,0,0,0,0,0,0,0,0,0,0,0,0,0,0,0,0,0,0,0,0,0,0,0,0,0,0,0,0,0,0,0,0,0,0,0,0,0,0,0,0,0,0,0,0,0,0,0,0,0,0,0,0,0,0,0,0,0,54,21,0.27,0.285714286,5.82010582
# 4375,24854,195811,Ricoult D.L.G.,1998,nan,0,0,0,1.73262648,0,0,0,0,0,0,0,0,0,2.819437154,0,0,0,0,0,0,0,0,0,0,1.16677865,0,0,0,0,0,0,0,0,0,0,0,0,0,0,0,0,0,0,0,0,0,0,0,0,0,0,0,0,0,0,0,0,0,0,0,0,0,0,0,0,0,0,0,0,0,0,5.869494239,0,0,0,0,0,0,0,0,0,0,0,0,0,0,0,0,0,0,0,0,0,0,0,0,0,0,0,0,10.74682678,0,0,0,0,0,0,0,0,0,0,0,0,0,0,0,0,0,0,0,0,0,0,0,0,0,0,0,0,0,0.13469996,0,0,0,0,0,0,70.6740788,0,0,0,0,0,0,0,0,0,0,0,0,0,0,0,0,0,0,0,1.228672631,0,0,0,0,0,0,0,0,0,0,0,0,0,0,0,0,0,0,0,5.627385312,0,0,0,71.5,29,0.22,0.232758621,5.799373041
# 4909,33560,411153,Wilantewicz T.E,2008,Corning 7740,0,0,0,2,0,0,0,0,0,0,0,0,0,13,0,0,0,0,0,0,0,0,0,0,0,0,0,0,0,0,0,0,0,0,0,0,0,0,0,0,0,0,0,0,0,0,0,0,0,0,0,0,0,0,0,0,0,0,0,0,0,0,0,0,0,0,0,0,0,0,0,0,0,0,0,0,0,0,0,0,0,0,0,0,0,0,0,0,0,0,0,0,0,0,0,0,0,0,0,0,4,0,0,0,0,0,0,0,0,0,0,0,0,0,0,0,0,0,0,0,0,0,0,0,0,0,0,0,0,0,0,0,0,0,0,0,0,81,0,0,0,0,0,0,0,0,0,0,0,0,0,0,0,0,0,0,0,0,0,0,0,0,0,0,0,0,0,0,0,0,0,0,0,0,0,0,0,0,0,0,0,63,26,0.2,0.211538462,5.769230769
# 739,39199,460414,Sokolov I.A.,2011,nan,0,0,0,0,0,0,0,0,0,0,0,0,0,0,0,0,0,0,0,0,0,0,0,0,0,0,0,0,0,0,0,0,0,0,0,0,0,0,0,0,0,0,0,0,0,0,0,0,0,0,0,0,0,0,0,0,0,0,0,0,0,0,0,0,0,0,0,0,0,0,0,0,0,0,0,0,0,0,0,0,0,0,0,0,0,0,0,0,0,0,0,0,0,0,0,0,0,0,0,0,50,0,0,0,0,0,0,0,0,0,0,0,0,0,0,50,0,0,0,0,0,0,0,0,0,0,0,0,0,0,0,0,0,0,0,0,0,0,0,0,0,0,0,0,0,0,0,0,0,0,0,0,0,0,0,0,0,0,0,0,0,0,0,0,0,0,0,0,0,0,0,0,0,0,0,0,0,0,0,0,0,37.2,14.12,0.3,0.317280453,5.760151086
# 366,3097,80,Nemilov S.V.,1973,nan,0,0,0,0,0,0,0,0,0,0,0,0,0,0,0,0,0,0,0,0,0,0,0,0,0,0,0,0,0,0,0,0,0,0,0,0,0,0,0,0,0,0,0,0,0,0,0,0,0,0,0,0,0,0,0,0,0,0,0,0,0,0,0,0,0,0,0,0,0,0,0,0,0,0,0,0,0,0,0,0,0,0,0,0,0,0,0,0,0,0,0,0,0,0,0,0,0,0,0,0,0,0,0,0,0,0,0,0,0,0,0,0,0,0,0,0,0,0,0,0,0,0,0,0,0,0,0,0,0,0,0,0,0,0,0,0,0,46.65,0,0,0,0,0,0,0,0,0,0,0,0,0,0,0,0,0,0,0,0,0,53.35,0,0,0,0,0,0,0,0,0,0,0,0,0,0,0,0,0,0,0,0,0,22.5,8.446,0.314,0.331991475,5.729769189
# 164,7492,56457,Kaplan0Diedrich,1995,nan,0,0,0,9.756157708,0,9.756059707,0,0,0,0,0,0,0,0,0,0,0,0,0,0,0,0,0,0,0,0,0,0,0,0,0,0,0,0,0,0,0,0,0,0,0,0,0,0,0,0,0,0,0,0,0,0,0,0,0,0,0,0,0,0,0,0,0,0,0,0,0,0,0,0,0,0,0,0,0,0,0,0,0,0,0,0,0,0,0,0,0,0,0,0,0,39.02462883,0,0,0,0,0,0,0,0,0,0,0,0,0,0,0,0,0,0,0,0,0,0,0,0,0,0,0,0,0,0,0,0,0,0,0,0,0,0,0,0,0,0,0,1.21900746,0,40.24414629,0,0,0,0,0,0,0,0,0,0,0,0,0,0,0,0,0,0,0,0,0,0,0,0,0,0,0,0,0,0,0,0,0,0,0,0,0,0,0,0,0,0,0,116,43,0.33,0.348837209,5.708245243
# 1195,7473,56225,Pronkin A.A.,1980,nan,0,0,0,0,0,0,0,0,0,0,0,0,0,0,0,0,25.92544779,0,0,0,0,0,0,0,0,0,0,0,0,0,0,0,0,0,0,0,0,0,0,0,0,0,0,0,0,0,0,0,0,0,0,0,0,0,0,0,0,0,0,0,0,0,0,0,0,0,0,0,0,0,0,0,0,0,0,0,0,0,0,0,0,0,0,0,0,0,0,0,0,0,48.14910443,0,0,0,0,0,0,0,0,0,0,0,0,0,0,0,0,0,0,0,0,0,0,0,0,25.92544779,0,0,0,0,0,0,0,0,0,0,0,0,0,0,0,0,0,0,0,0,0,0,0,0,0,0,0,0,0,0,0,0,0,0,0,0,0,0,0,0,0,0,0,0,0,0,0,0,0,0,0,0,0,0,0,0,0,0,0,0,0,0,0,0,0,79.8,31.4,0.287,0.270700637,5.679220577
# 1684,28787,373200,Kodama M.,1999,nan,0,0,0,0,0,0,0,0,0,0,0,0,0,91.7,0,0,0,0,0,0,0,0,0,0,0,0,0,0,0,0,0,0,0,0,0,0,0,0,0,0,0,0,0,0,0,0,0,0,0,0,0,0,0,0,0,0,0,0,0,0,0,0,0,0,0,0,0,0,0,0,0,0,0,0,0,0,0,0,0,0,0,0,0,8.3,0,0,0,0,0,0,0,0,0,0,0,0,0,0,0,0,0,0,0,0,0,0,0,0,0,0,0,0,0,0,0,0,0,0,0,0,0,0,0,0,0,0,0,0,0,0,0,0,0,0,0,0,0,0,0,0,0,0,0,0,0,0,0,0,0,0,0,0,0,0,0,0,0,0,0,0,0,0,0,0,0,0,0,0,0,0,0,0,0,0,0,0,0,0,0,0,0,31,12,0.276,0.291666667,5.676328502
# 1686,28787,373207,Kodama M.,1999,nan,0,0,0,0,0,0,0,0,0,0,0,0,0,77.8,0,0,0,0,0,0,0,0,0,0,0,0,0,0,0,0,0,0,0,0,0,0,0,0,0,0,0,0,0,0,0,0,0,0,0,0,0,0,0,0,0,0,0,0,0,0,0,0,0,0,0,0,0,0,0,0,0,0,0,0,0,0,0,0,0,0,0,0,0,22.2,0,0,0,0,0,0,0,0,0,0,0,0,0,0,0,0,0,0,0,0,0,0,0,0,0,0,0,0,0,0,0,0,0,0,0,0,0,0,0,0,0,0,0,0,0,0,0,0,0,0,0,0,0,0,0,0,0,0,0,0,0,0,0,0,0,0,0,0,0,0,0,0,0,0,0,0,0,0,0,0,0,0,0,0,0,0,0,0,0,0,0,0,0,0,0,0,0,62,24,0.276,0.291666667,5.676328502
# 5265,29015,381956,Gowda V.C.V.,2005,nan,0,0,0,0,0,0,0,0,0,0,0,0,0,60,0,0,0,0,0,0,0,0,0,0,0,0,0,0,0,0,0,0,0,0,0,0,0,0,0,0,0,0,0,0,0,0,0,0,0,0,0,0,0,0,0,0,0,0,0,0,0,0,0,0,0,0,0,0,0,0,0,0,0,0,0,0,0,0,0,0,0,0,0,5,0,0,0,0,0,0,0,0,0,0,0,0,0,0,0,0,0,0,0,0,0,0,0,0,0,0,0,0,0,0,0,0,0,0,0,35,0,0,0,0,0,0,0,0,0,0,0,0,0,0,0,0,0,0,0,0,0,0,0,0,0,0,0,0,0,0,0,0,0,0,0,0,0,0,0,0,0,0,0,0,0,0,0,0,0,0,0,0,0,0,0,0,0,0,0,0,0,71.7,32.48,0.11,0.103756158,5.676220331
# 474,39196,460467,Startsev Yu.K.,2011,nan,0,0,0,0,0,0,0,0,0,0,0,0,0,0,0,0,0,0,0,0,0,0,0,0,0,0,0,0,0,0,0,0,0,0,0,0,0,0,0,0,0,0,0,0,0,0,0,0,0,0,0,0,0,0,0,0,0,0,0,0,0,0,0,0,0,0,0,0,0,0,0,0,0,0,0,0,0,0,0,0,0,0,0,0,0,0,0,0,0,0,0,0,0,0,0,0,0,0,0,0,40,20,0,0,0,0,0,0,0,0,0,0,0,0,0,40,0,0,0,0,0,0,0,0,0,0,0,0,0,0,0,0,0,0,0,0,0,0,0,0,0,0,0,0,0,0,0,0,0,0,0,0,0,0,0,0,0,0,0,0,0,0,0,0,0,0,0,0,0,0,0,0,0,0,0,0,0,0,0,0,0,38.5,14.5,0.31,0.327586207,5.672969967
# 3476,41095,480291,Sidek H.A.A.,2008,nan,0,0,0,0,0,0,0,0,0,0,0,0,0,35,0,0,0,0,0,65,0,0,0,0,0,0,0,0,0,0,0,0,0,0,0,0,0,0,0,0,0,0,0,0,0,0,0,0,0,0,0,0,0,0,0,0,0,0,0,0,0,0,0,0,0,0,0,0,0,0,0,0,0,0,0,0,0,0,0,0,0,0,0,0,0,0,0,0,0,0,0,0,0,0,0,0,0,0,0,0,0,0,0,0,0,0,0,0,0,0,0,0,0,0,0,0,0,0,0,0,0,0,0,0,0,0,0,0,0,0,0,0,0,0,0,0,0,0,0,0,0,0,0,0,0,0,0,0,0,0,0,0,0,0,0,0,0,0,0,0,0,0,0,0,0,0,0,0,0,0,0,0,0,0,0,0,0,0,0,0,0,65,26.5,0.24,0.226415094,5.660377358
# 2170,31836,394630,Lin Chung0Chern,2006,nan,0,0,0,9.577,0,0,0,0,0,0,0,0,0,0,0,0,0,0,0,0,0,0,0,0,11.728,0,0,0,0,0,0,0,0,0,0,0,0,0,0,0,0,0,0,0,0,0,0,0,0,0,1.401,6.994,0,0,0,0,0,0,0,0,0,0,0,0,0,0,0,0,0,0,0,0.577,0,0,0,0,0,0,0,0,0,0,0,0,0,0,0,0,0,0,0,12.58,0,0,0.155,0,0,0,0,0,2.88,0,0,0,0,0,0,0,0,0,0,0,0,0,0,0.159,0,0,0,0,0,0,0,0,0,0,0,0,0,0,0,0,0,0,0,0,0,52.33,0,0,0,0,0,0,0,0,0,0,0,0,0,0,0,0,0,0,0,1.619,0,0,0,0,0,0,0,0,0,0,0,0,0,0,0,0,0,0,0,0,0,0,0,95,38,0.265,0.25,5.660377358
# 1459,12094,89934,Beall G.H.,1979,nan,0,0,0,5,0,0,0,0,0,0,0,0,0,55,0,0,0,0,0,0,0,0,0,0,0,0,0,0,0,0,0,0,0,0,0,0,0,0,0,0,0,0,0,0,0,0,0,0,0,0,0,0,0,0,0,0,0,0,0,0,0,0,0,0,0,0,0,0,0,0,0,0,0,0,0,0,0,0,0,0,0,0,0,40,0,0,0,0,0,0,0,0,0,0,0,0,0,0,0,0,0,0,0,0,0,0,0,0,0,0,0,0,0,0,0,0,0,0,0,0,0,0,0,0,0,0,0,0,0,0,0,0,0,0,0,0,0,0,0,0,0,0,0,0,0,0,0,0,0,0,0,0,0,0,0,0,0,0,0,0,0,0,0,0,0,0,0,0,0,0,0,0,0,0,0,0,0,0,0,0,0,88.9,35.16,0.28,0.264220705,5.635462376
# 3717,4204,50414,Molot V.A.,1992,nan,0,0,0,0,0,0,0,0,0,0,0,0,0,10,0,0,0,0,0,0,0,0,0,0,0,0,0,0,0,0,0,0,0,0,0,0,0,0,0,0,0,0,0,0,0,0,0,0,0,0,0,0,0,0,0,0,0,0,0,0,0,0,0,0,0,0,0,0,0,0,0,0,0,0,0,0,0,0,0,0,0,0,0,0,0,0,0,0,0,0,0,0,0,0,0,0,0,0,0,0,25,0,0,0,0,0,0,0,0,0,0,0,0,0,0,0,0,0,0,0,0,0,0,0,0,0,0,0,0,0,0,0,0,0,0,0,0,65,0,0,0,0,0,0,0,0,0,0,0,0,0,0,0,0,0,0,0,0,0,0,0,0,0,0,0,0,0,0,0,0,0,0,0,0,0,0,0,0,0,0,0,71.3,29.2,0.234,0.220890411,5.602388479
# 5274,31209,378697,Reddy M.R.,2001,nan,0,0,0,4.950494752,0,0,0,0,0,0,0,0,0,75.24752624,0,0,0,0,0,0,0,0,0,0,0,0,0,0,0,0,0,0,0,0,0,0,0,0,0,0,0,0,0,0,0,0,0,0,0,0,0,0,0,0,0,0,0,0,0,0,0,0,0,0,0,0,0,0,0,0,0,0,0,0,0,0,0,0,0,0,0,0,0,0,0,0,0,0,0,0,0,0,0,0,0,0,0,0,0,0,0,0,0,0,0,0,0,0,0,0,0,0,0,0,0,0,0,0,0,18.81187906,0,0,0,0,0,0,0,0,0,0,0,0,0,0,0,0,0,0,0,0,0,0,0,0,0,0,0,0,0,0,0.99009995,0,0,0,0,0,0,0,0,0,0,0,0,0,0,0,0,0,0,0,0,0,0,0,0,0,0,0,0,0,0,56.5,25.48,0.103,0.108712716,5.546326073
# 1878,7347,93936,Shinkai N.,1981,nan,0,0,0,0,0,0,0,0,0,0,0,0,0,70,0,0,0,0,0,0,0,0,0,0,0,0,0,0,0,0,0,0,0,0,0,0,0,0,0,0,0,0,0,0,0,0,0,0,0,0,0,0,0,0,0,0,0,0,0,0,0,0,0,0,0,0,0,0,0,0,0,0,0,0,0,0,0,0,0,0,0,0,0,0,0,0,0,0,0,0,0,0,0,0,0,0,0,0,0,0,0,0,0,0,0,0,0,0,0,0,0,0,0,0,0,0,0,0,0,15,0,0,0,0,0,0,0,0,0,0,0,0,0,0,0,0,0,0,0,0,0,0,0,0,0,0,0,0,0,0,0,0,0,0,0,0,0,0,0,0,0,0,0,0,0,0,0,0,0,0,0,0,0,0,0,0,0,15,0,0,0,70.6,28.1,0.271,0.256227758,5.451011805
# 1649,28787,373205,Kodama M.,1999,nan,0,0,0,0,0,0,0,0,0,0,0,0,0,81.7,0,0,0,0,0,0,0,0,0,0,0,0,0,0,0,0,0,0,0,0,0,0,0,0,0,0,0,0,0,0,0,0,0,0,0,0,0,0,0,0,0,0,0,0,0,0,0,0,0,0,0,0,0,0,0,0,0,0,0,0,0,0,0,0,0,0,0,0,0,18.3,0,0,0,0,0,0,0,0,0,0,0,0,0,0,0,0,0,0,0,0,0,0,0,0,0,0,0,0,0,0,0,0,0,0,0,0,0,0,0,0,0,0,0,0,0,0,0,0,0,0,0,0,0,0,0,0,0,0,0,0,0,0,0,0,0,0,0,0,0,0,0,0,0,0,0,0,0,0,0,0,0,0,0,0,0,0,0,0,0,0,0,0,0,0,0,0,0,53,21,0.277,0.261904762,5.449544439
# 4048,259,20601,Livshits V.Ya.,1988,nan,0,0,0,0,0,0,0,0,0,0,0,0,0,0,0,0,0,0,0,0,0,0,0,0,0,0,0,0,0,0,0,0,0,0,0,0,0,0,0,0,0,0,0,0,0,0,0,0,0,0,0,0,0,0,0,0,0,0,0,0,0,0,0,0,0,0,0,0,0,0,0,3.6,0,0,0,0,0,0,0,0,0,0,0,0,0,0,0,0,0,0,0,0,0,0,0,0,0,0,0,0,14.5,0,0,0,0,0,0,0,0,0,0,0,0,0,0,0,0,0,0,0,0,0,0,0,0,0,0,0,0,0,0,0,0,0,0,0,0,72.6,0,0,0,9.3,0,0,0,0,0,0,0,0,0,0,0,0,0,0,0,0,0,0,0,0,0,0,0,0,0,0,0,0,0,0,0,0,0,0,0,0,0,0,0,84.1,33.9,0.228,0.240412979,5.444289189
# 5008,40302,467568,Zhao Qing,2012,nan,0,0,0,0,0,0,0,0,0,0,0,0,0,0,0,0,0,0,0,0,0,0,0,0,0,0,0,0,0,0,0,0,0,0,0,0,0,0,0,0,0,0,0,0,0,0,0,0,0,0,0,0,0,0,0,0,0,0,0,0,0,0,0,0,0,0,0,0,0,0,0,0,0,0,0,0,0,0,0,0,0,0,0,0,0,0,0,0,0,0,0,0,0,0,0,0,0,0,0,0,15,0,0,0,0,0,0,0,0,0,0,0,0,0,0,0,0,0,0,0,0,0,0,0,0,0,0,0,0,0,0,0,0,0,0,0,0,85,0,0,0,0,0,0,0,0,0,0,0,0,0,0,0,0,0,0,0,0,0,0,0,0,0,0,0,0,0,0,0,0,0,0,0,0,0,0,0,0,0,0,0,63.6,26.4,0.194,0.204545455,5.435801312
# 1206,25883,353306,Tille U.,1977,nan,0,0,0,0,0,0,30,0,0,0,0,0,0,0,0,0,0,0,0,0,0,0,0,0,0,0,0,0,0,0,0,0,0,0,0,0,0,0,0,0,0,0,0,0,0,0,0,0,0,0,0,0,0,0,0,0,0,0,0,20,0,0,0,0,0,0,0,0,0,0,0,0,0,0,0,0,0,0,0,0,0,0,0,0,0,0,0,0,0,0,0,0,0,0,0,0,0,0,0,0,0,0,0,0,0,0,0,0,0,0,0,0,0,0,0,0,0,0,0,0,0,0,0,0,0,0,0,0,0,0,0,0,0,50,0,0,0,0,0,0,0,0,0,0,0,0,0,0,0,0,0,0,0,0,0,0,0,0,0,0,0,0,0,0,0,0,0,0,0,0,0,0,0,0,0,0,0,0,0,0,0,17.8,7,0.287,0.271428571,5.425584868
# 250,38920,459690,Marzouk S.Y.,2010,nan,0,0,0,0,0,0,0,0,0,0,0,0,0,0,0,0,0,0,0,0,0,0,0,0,25.79,0,0,0,0,0,0,3.43,0,0,0,0,0,0,0,0,0,0,0,0,0,0,0,0,0,0,0,0,0,0,0,0,0,0,0,0,0,0,0,0,0,0,0,0,0,0,0,0,0,0,0,0,0,0,0,0,0,0,0,0,0,0,0,0,0,0,0,0,0,0,0,0,0,0,0,0,23.34,0,0,0,0,0,0,0,0,0,0,0,0,0,0,3.22,0,0,0,0,0,0,0,0,0,0,0,0,0,0,0,0,0,0,0,0,0,44.22,0,0,0,0,0,0,0,0,0,0,0,0,0,0,0,0,0,0,0,0,0,0,0,0,0,0,0,0,0,0,0,0,0,0,0,0,0,0,0,0,0,0,0,91,34,0.321,0.338235294,5.369250504
# 724,33101,421412,El Joundi  A.S.,1996,nan,0,0,0,0,0,0,0,0,0,0,0,0,0,0,0,0,0,0,0,0,0,0,0,0,0,0,0,0,0,0,0,0,0,0,0,0,0,0,0,0,0,0,0,0,0,0,1.15000138,0,0,0,0,0,0,0,0,0,0,0,0,0,0,0,0,0,0,0,0,0,0,0,0,0,0,0,0,0,0,0,0,0,0,0,0,0,0,0,0,0,0,0,0,0,0,0,0,0,0,0,0,0,0,0,0,0,0,0,0,0,0,0,0,0,0,0,0,49.42499931,0,0,0,0,0,0,0,0,0,0,0,0,0,0,0,0,0,0,0,0,0,0,0,0,0,0,0,0,0,0,0,0,0,0,0,0,0,0,0,0,0,0,0,0,0,0,0,0,0,0,0,0,0,0,0,0,0,0,0,0,0,49.42499931,0,0,0,41.6,16.2,0.3,0.283950617,5.349794239
# 3011,213,20129,Polukhin V.N.,1983,nan,0,0,0,0,0,0,0,0,0,0,0,0,0,0,0,0,0,0,0,0,0,0,0,0,0,0,0,0,0,0,0,0,0,0,0,0,0,0,0,0,0,0,0,0,0,0,0,0,0,0,0,0,0,0,0,0,0,0,0,0,75.5288535,0,0,0,0,0,0,0,0,0,0,0,0,0,0,0,0,0,0,0,0,0,0,0,0,0,0,0,0,0,0,0,0,0,0,0,0,0,0,0,10.64957023,0,0,0,0,0,0,0,0,0,0,0,0,0,0,0,0,0,0,0,0,0,0,0,0,0,0,0,0,0,0,0,0,0,0,0,0,10.64957023,0,0,0,3.172006027,0,0,0,0,0,0,0,0,0,0,0,0,0,0,0,0,0,0,0,0,0,0,0,0,0,0,0,0,0,0,0,0,0,0,0,0,0,0,0,68.9,27.9,0.248,0.234767025,5.33587698
# 1957,12094,89935,Beall G.H.,1979,nan,0,0,0,5,0,0,0,0,0,0,0,0,0,51,0,0,0,0,0,0,0,0,0,0,0,0,0,0,0,0,0,0,0,0,0,0,0,0,0,0,0,0,0,0,0,0,0,0,0,0,0,0,0,0,0,0,0,0,0,0,0,0,0,0,0,0,0,0,0,0,0,0,0,0,0,0,0,0,0,0,0,0,0,44,0,0,0,0,0,0,0,0,0,0,0,0,0,0,0,0,0,0,0,0,0,0,0,0,0,0,0,0,0,0,0,0,0,0,0,0,0,0,0,0,0,0,0,0,0,0,0,0,0,0,0,0,0,0,0,0,0,0,0,0,0,0,0,0,0,0,0,0,0,0,0,0,0,0,0,0,0,0,0,0,0,0,0,0,0,0,0,0,0,0,0,0,0,0,0,0,0,86.8,33.79,0.27,0.28440367,5.334692491
# 2639,36334,434225,Sharma G.,2009,nan,0,0,0,0,0,0,0,0,0,0,0,0,0,70,0,0,0,0,0,30,0,0,0,0,0,0,0,0,0,0,0,0,0,0,0,0,0,0,0,0,0,0,0,0,0,0,0,0,0,0,0,0,0,0,0,0,0,0,0,0,0,0,0,0,0,0,0,0,0,0,0,0,0,0,0,0,0,0,0,0,0,0,0,0,0,0,0,0,0,0,0,0,0,0,0,0,0,0,0,0,0,0,0,0,0,0,0,0,0,0,0,0,0,0,0,0,0,0,0,0,0,0,0,0,0,0,0,0,0,0,0,0,0,0,0,0,0,0,0,0,0,0,0,0,0,0,0,0,0,0,0,0,0,0,0,0,0,0,0,0,0,0,0,0,0,0,0,0,0,0,0,0,0,0,0,0,0,0,0,0,0,164,66,0.256,0.242424242,5.303030303
# 129,38920,459689,Marzouk S.Y.,2010,nan,0,0,0,0,0,0,0,0,0,0,0,0,0,0,0,0,0,0,0,0,0,0,0,0,25.97,0,0,0,0,0,0,2.76,0,0,0,0,0,0,0,0,0,0,0,0,0,0,0,0,0,0,0,0,0,0,0,0,0,0,0,0,0,0,0,0,0,0,0,0,0,0,0,0,0,0,0,0,0,0,0,0,0,0,0,0,0,0,0,0,0,0,0,0,0,0,0,0,0,0,0,0,23.5,0,0,0,0,0,0,0,0,0,0,0,0,0,0,3.24,0,0,0,0,0,0,0,0,0,0,0,0,0,0,0,0,0,0,0,0,0,44.53,0,0,0,0,0,0,0,0,0,0,0,0,0,0,0,0,0,0,0,0,0,0,0,0,0,0,0,0,0,0,0,0,0,0,0,0,0,0,0,0,0,0,0,68,25,0.342,0.36,5.263157895
# 1006,7887,74522,Nikoltseva N.P.,1986,nan,0,0,0,0,0,0,0,0,0,0,0,0,0,0,0,0,0,0,0,0,0,0,0,0,0,0,0,0,0,0,0,0,0,0,0,0,0,0,0,0,0,0,0,0,0,0,0,0,0,0,0,0,0,0,0,0,0,0,0,0,0,0,0,0,0,0,0,0,0,0,0,0,0,0,0,0,0,0,0,0,0,0,0,50,0,0,0,0,0,0,0,0,0,0,0,0,0,0,0,0,0,0,0,0,0,0,0,0,0,0,0,0,0,0,0,50,0,0,0,0,0,0,0,0,0,0,0,0,0,0,0,0,0,0,0,0,0,0,0,0,0,0,0,0,0,0,0,0,0,0,0,0,0,0,0,0,0,0,0,0,0,0,0,0,0,0,0,0,0,0,0,0,0,0,0,0,0,0,0,0,0,51,20,0.29,0.275,5.172413793
# 2506,35365,425183,Abd El Latif L.,2005,nan,0,0,0,0,0,0,0,0,0,0,0,0,0,48.7,0,0,0,0,0,0,0,0,0,0,0,0,0,0,0,0,0,0,0,0,0,0,0,0,0,0,0,0,0,0,0,0,0,0,0,0,0,0,0,0,0,0,0,0,0,0,0,0,0,0,0,0,0,0,0,0,0,0,0,0,0,0,0,0,0,0,0,0,0,0,0,0,0,0,0,0,0,0,0,0,0,0,0,0,0,0,3.3,0,0,0,0,0,0,0,0,0,0,0,0,0,0,0,0,0,0,0,0,0,0,0,0,0,0,0,0,0,0,0,0,0,0,0,0,48,0,0,0,0,0,0,0,0,0,0,0,0,0,0,0,0,0,0,0,0,0,0,0,0,0,0,0,0,0,0,0,0,0,0,0,0,0,0,0,0,0,0,0,35.6,14.29,0.259,0.245626312,5.163586059
# 4851,572,24639,Spinner S.,1954,F620/362,0,0,0,0,0,0,0,0.235599875,0,0,0,0,0,0,0,0,0,0,0,0,0,0,0,0,0,0,0,0,0,0,0,0,0,0,0,0,0,0,0,0,0,0,0,0,0,0,0,0,0,0,0,0,0,0,0,0,0,0,0,0,0,0,0,0,0,0,0,0,0,0,0,5.640123011,0,0,0,0,0,0,0,0,0,0,0,0,0,0,0,0,0,0,0,0,0,0,0,0,0,0,0,0,4.511524609,0,0,0,0,0,0,0,0,0,0,0,0,0,0,0,0,0,0,18.8752,0,0,0,0,0,0,0,0,0,0,0,0,0,0,0,0,0,70.73755251,0,0,0,0,0,0,0,0,0,0,0,0,0,0,0,0,0,0,0,0,0,0,0,0,0,0,0,0,0,0,0,0,0,0,0,0,0,0,0,0,0,0,0,54.1,22.33,0.201,0.211374832,5.161607992
# 4459,28292,380186,Abd El0Moneim A,2003,nan,0,0,0,27.27272755,0,0,0,0,0,0,0,0,0,36.36363673,0,0,0,0,0,0,0,0,0,0,27.27272755,0,0,0,0,0,0,0,0,0,0,0,0,0,0,0,0,0,0,0,0,0,0,0,0,0,0,0,0,0,0,0,0,0,0,0,0,0,0,0,0,0,0,0,0,0,0,0,0,0,0,0,0,0,0,0,0,0,0,0,0,0,0,0,0,0,0,0,0,0,0,0,0,0,0,0,0,0,0,0,0,0,0,0,0,0,0,0,0,0,0,0,0,0,0,0,0,0,0,0,0,0,0,0,0,0,0,0,0,0,0,0,0,0,0,0,0,0,0,0,0,0,0,0,0,0,0,0,0,0,0,0,0,9.090908182,0,0,0,0,0,0,0,0,0,0,0,0,0,0,0,0,0,0,0,0,0,0,0,100,41.4,0.219,0.207729469,5.14636137
# 1049,24651,301048,Sampaio J.A.,2002,nan,0,0,0,25.80000026,0,0,0,0,0,0,0,0,0,0,0,0,0,0,0,0,0,0,0,0,58.40000058,0,0,0,0,0,0,0,0,0,0,0,0,0,0,0,0,0,0,0.400000004,0,0,0,0,0,0,0,0,0,0,0,0,0,0,0,0,0,0,0,0,0,0,0,0,0,0,0,0,0,0,0,0,0,0,0,0,0,0,0,0,0,0,0,0,0,0,0,7.00000007,0,0,0,0,0,0,0,0,0,0,0,0,0,0,0,0,0,0,0,0,0,0,0,0,0,0,0,0,0,0,0,0,0,0,0,0,0,0,0,0,0,0,0,0,0,8.099999081,0,0,0,0,0,0,0,0,0,0,0,0,0,0,0,0,0,0,0,0,0,0,0,0,0,0,0,0,0,0,0,0,0,0,0.300000003,0,0,0,0,0,0,0,0,107,41,0.29,0.304878049,5.130361648
# 4868,10648,75138,Farley J.M.,1975,nan,0,0,0,0,0,0,0,0,0,0,0,0,0,0,0,0,0,0,0,0,0,0,0,0,0,0,0,0,0,0,0,0,0,0,0,0,0,0,0,0,0,0,0,0,0,0,0,0,0,0,0,0,0,0,0,0,0,0,0,0,0,0,0,0,0,0,0,0,0,0,0,0,0,0,0,0,0,0,0,0,0,0,0,0,0,0,0,0,0,0,0,0,0,0,0,0,0,66,0,0,0,0,0,0,0,0,0,0,0,0,0,0,0,0,0,34,0,0,0,0,0,0,0,0,0,0,0,0,0,0,0,0,0,0,0,0,0,0,0,0,0,0,0,0,0,0,0,0,0,0,0,0,0,0,0,0,0,0,0,0,0,0,0,0,0,0,0,0,0,0,0,0,0,0,0,0,0,0,0,0,0,42.6,17.6,0.2,0.210227273,5.113636364
# 3493,10017,97272,Rao K.J.,1986,nan,0,0,0,0,0,0,0,0,0,0,0,0,0,0,0,0,0,0,0,0,0,0,0,0,0,0,0,0,0,0,0,0,0,0,0,0,0,0,0,0,0,0,0,0,0,0,0,0,0,0,0,0,0,0,0,0,0,0,0,0,0,0,0,0,0,0,0,0,0,0,0,0,0,0,0,0,0,0,0,0,0,0,0,0,0,0,0,0,0,0,0,0,0,0,0,0,0,70,0,0,0,0,0,0,0,0,0,0,0,0,0,0,0,0,0,20,0,0,0,10,0,0,0,0,0,0,0,0,0,0,0,0,0,0,0,0,0,0,0,0,0,0,0,0,0,0,0,0,0,0,0,0,0,0,0,0,0,0,0,0,0,0,0,0,0,0,0,0,0,0,0,0,0,0,0,0,0,0,0,0,0,51.8,20.7,0.239,0.251207729,5.107836598
# 1965,14883,141342,Coenen M.,1962,nan,0,0,0,0,0,0,0,0,0,0,0,0,0,0,0,0,0,0,0,0,0,0,0,0,0,0,0,0,0,0,0,0,0,0,0,0,0,0,0,0,0,0,0,0,0,0,0,0,0,0,0,0,0,0,0,0,0,0,0,0,0,0,0,0,0,0,0,0,0,0,0,0,0,0,0,0,0,0,0,0,0,0,0,0,0,0,0,0,0,0,0,0,0,0,0,0,0,0,0,0,26,0,0,0,0,0,0,0,0,0,0,0,0,0,0,0,0,0,0,0,0,0,0,0,0,0,0,0,0,0,0,0,0,0,0,0,0,74,0,0,0,0,0,0,0,0,0,0,0,0,0,0,0,0,0,0,0,0,0,0,0,0,0,0,0,0,0,0,0,0,0,0,0,0,0,0,0,0,0,0,0,50,19.9,0.27,0.256281407,5.080960357
# 2829,3852,4466,Appen A.A.,1959,nan,0,0,0,0,0,0,0,0,0,0,0,0,0,0,0,0,0,0,0,0,0,0,0,0,0,0,0,0,0,0,0,0,0,0,0,0,0,0,0,0,0,0,0,0,0,0,0,0,0,0,0,0,0,0,0,0,0,0,0,0,0,0,0,0,0,0,0,0,0,0,0,0,0,0,0,0,0,0,0,0,0,0,0,0,0,0,0,0,0,0,0,0,0,0,0,0,0,0,0,0,32,0,0,0,0,0,0,0,0,0,0,0,0,0,0,0,0,0,0,0,0,0,0,0,0,0,0,0,0,0,0,0,0,0,0,0,0,68,0,0,0,0,0,0,0,0,0,0,0,0,0,0,0,0,0,0,0,0,0,0,0,0,0,0,0,0,0,0,0,0,0,0,0,0,0,0,0,0,0,0,0,58.5,23.64,0.25,0.237309645,5.076142132
# 3017,256,20585,Livshits V.Ya.,1989,nan,0,0,0,0,0,0,0,0,0,0,0,0,0,0,0,0,0,0,0,0,0,0,0,0,0,0,0,0,0,0,0,0,0,0,0,0,0,0,0,0,0,0,0,0,0,0,0,0,0,0,0,0,0,0,0,0,0,0,0,0,0,0,0,0,0,0,0,0,0,0,0,0,0,0,0,0,0,0,0,0,0,0,0,15,0,0,0,0,0,0,0,0,0,0,0,0,0,0,0,0,16,0,0,0,0,0,19,0,0,0,0,0,0,0,0,0,0,0,0,0,0,0,0,0,0,0,0,0,0,0,0,0,0,0,0,0,0,44,0,0,0,0,0,0,0,0,0,0,0,3,0,0,0,0,0,0,0,0,0,0,0,0,0,0,0,0,0,0,0,0,0,0,0,0,0,0,0,0,0,0,3,106,42.9,0.248,0.235431235,5.068050229
# 999,7347,93921,Shinkai N.,1981,nan,0,0,0,0,0,0,0,0,0,0,0,0,0,40,0,0,0,0,0,0,0,0,0,0,0,0,0,0,0,0,0,0,0,0,0,0,0,0,0,0,0,0,0,0,0,0,0,0,0,0,0,0,0,0,0,0,0,0,0,0,0,0,0,0,0,0,0,0,0,0,0,0,0,0,0,0,0,0,0,0,0,0,0,0,0,0,0,0,0,0,0,0,0,0,0,0,0,0,0,0,0,0,0,0,0,0,0,0,0,0,0,0,0,0,0,0,0,0,0,60,0,0,0,0,0,0,0,0,0,0,0,0,0,0,0,0,0,0,0,0,0,0,0,0,0,0,0,0,0,0,0,0,0,0,0,0,0,0,0,0,0,0,0,0,0,0,0,0,0,0,0,0,0,0,0,0,0,0,0,0,0,56.1,21.5,0.29,0.304651163,5.0521251
# 2176,39943,466341,Hager I.Z.,2012,nan,0,0,0,0,0,0,0,0,0,0,0,0,0,70,0,0,0,0,0,0,0,0,0,0,0,0,0,0,0,0,0,0,0,0,0,0,0,0,0,0,0,0,0,1,0,0,0,0,0,0,0,0,0,0,0,0,0,0,0,0,0,0,0,0,0,0,0,0,0,0,0,0,0,0,0,0,0,0,0,0,0,0,0,0,0,0,0,0,0,0,0,0,0,0,0,0,0,0,0,0,14,0,0,0,15,0,0,0,0,0,0,0,0,0,0,0,0,0,0,0,0,0,0,0,0,0,0,0,0,0,0,0,0,0,0,0,0,0,0,0,0,0,0,0,0,0,0,0,0,0,0,0,0,0,0,0,0,0,0,0,0,0,0,0,0,0,0,0,0,0,0,0,0,0,0,0,0,0,0,0,0,53.1,20.77,0.265,0.278285989,5.013580909
# 1648,28787,373204,Kodama M.,1999,nan,0,0,0,0,0,0,0,0,0,0,0,0,0,83.7,0,0,0,0,0,0,0,0,0,0,0,0,0,0,0,0,0,0,0,0,0,0,0,0,0,0,0,0,0,0,0,0,0,0,0,0,0,0,0,0,0,0,0,0,0,0,0,0,0,0,0,0,0,0,0,0,0,0,0,0,0,0,0,0,0,0,0,0,0,16.3,0,0,0,0,0,0,0,0,0,0,0,0,0,0,0,0,0,0,0,0,0,0,0,0,0,0,0,0,0,0,0,0,0,0,0,0,0,0,0,0,0,0,0,0,0,0,0,0,0,0,0,0,0,0,0,0,0,0,0,0,0,0,0,0,0,0,0,0,0,0,0,0,0,0,0,0,0,0,0,0,0,0,0,0,0,0,0,0,0,0,0,0,0,0,0,0,0,48,19,0.277,0.263157895,4.997149914
# 1013,10017,97275,Rao K.J.,1986,nan,0,0,0,0,0,0,0,0,0,0,0,0,0,0,0,0,0,0,0,0,0,0,0,0,0,0,0,0,0,0,0,0,0,0,0,0,0,0,0,0,0,0,0,0,0,0,0,0,0,0,0,0,0,0,0,0,0,0,0,0,0,0,0,0,0,0,0,0,0,0,0,0,0,0,0,0,0,0,0,0,0,0,0,0,0,0,0,0,0,0,0,0,0,0,0,0,0,40,0,0,0,0,0,0,0,0,0,0,0,0,0,0,0,0,0,20,0,0,0,40,0,0,0,0,0,0,0,0,0,0,0,0,0,0,0,0,0,0,0,0,0,0,0,0,0,0,0,0,0,0,0,0,0,0,0,0,0,0,0,0,0,0,0,0,0,0,0,0,0,0,0,0,0,0,0,0,0,0,0,0,0,54,20.7,0.29,0.304347826,4.947526237
# 1960,12107,72803,Petrova V.Z.,1967,nan,0,0,0,15.88414477,0,0,0,0,0,0,0,0,0,0,0,0,0,0,0,0,0,0,0,0,0,0,0,0,0,0,0,0,0,0,0,0,0,0,0,0,0,0,0,0,0,0,0,0,0,0,0.136500041,0,0,0,0,0,0,0,0,0,0,0,0,0,0,0,0,0,0,0,0,0,0,0,0,0,0,0,0,0,0,0,0,0,0,0,0,0,0,0,0,33.38315001,0,0,0,0,0,0,0,0,0,0,0,0,0,0,0,0,0,0,0,0,0,0,0,0,0,0,0,0,0,0,0,0,0,0,0,0,0,0,0,0,0,0,0,0,0,40.38056211,0,0,0,0,0,0,0,0,0,0,0,0,0,0,0,0,0,0,0,10.21564306,0,0,0,0,0,0,0,0,0,0,0,0,0,0,0,0,0,0,0,0,0,0,0,107,41.69,0.27,0.283281362,4.919023125
# 1998,32063,395100,Besson J.0L.,2000,nan,0,0,15.3,0,0,0,0,0,0,0,0,0,0,0,0,0,0,0,0,0,0,0,0,0,0,0,0,0,0,0,0,0,0,0,0,0,0,0,0,0,0,0,0,0,0,7.9,0,0,0,0,0,0,0,0,0,0,0,0,0,0,0,0,0,0,0,0,0,0,0,0,0,0,0,0,0,0,0,0,0,0,0,0,0,0,0,0,0,0,0,0,0,0,0,0,0,0,0,0,8.8,0,0,0,0,0,0,0,0,0,0,0,0,0,52.6,0,0,0,0,0,0,0,0,0,0,0,0,0,0,0,0,0,0,0,0,0,15.4,0,0,0,0,0,0,0,0,0,0,0,0,0,0,0,0,0,0,0,0,0,0,0,0,0,0,0,0,0,0,0,0,0,0,0,0,0,0,0,0,0,0,0,0,0,0,93,37,0.27,0.256756757,4.904904905
# 2507,35365,425184,Abd El Latif L.,2005,nan,0,0,0,0,0,0,0,0,0,0,0,0,0,48.94895245,0,0,0,0,0,0,0,0,0,0,0,0,0,0,0,0,0,0,0,0,0,0,0,0,0,0,0,0,0,0,0,0,0,0,0,0,0,0,0,0,0,0,0,0,0,0,0,0,0,0,0,0,0,0,0,0,0,0,0,0,0,0,0,0,0,0,0,0,0,0,0,0,0,0,0,0,0,0,0,0,0,0,0,0,0,0,4.40440522,0,0,0,0,0,0,0,0,0,0,0,0,0,0,0,0,0,0,0,0,0,0,0,0,0,0,0,0,0,0,0,0,0,0,0,0,46.64664233,0,0,0,0,0,0,0,0,0,0,0,0,0,0,0,0,0,0,0,0,0,0,0,0,0,0,0,0,0,0,0,0,0,0,0,0,0,0,0,0,0,0,0,34,13.64,0.259,0.246334311,4.890227471
# 1088,32063,395097,Besson J.0L.,2000,nan,0,0,15.3,0,0,0,0,0,0,0,0,0,0,0,0,0,0,0,0,0,0,0,0,0,0,0,0,0,0,0,0,0,0,0,0,0,0,0,0,0,0,0,0,0,0,0,0,0,0,0,0,0,0,0,0,0,0,0,0,0,0,0,0,0,0,0,0,0,0,0,0,0,0,0,0,0,0,0,0,0,0,0,0,0,0,0,0,0,0,0,0,0,0,0,0,0,0,0,8.8,0,0,0,0,0,0,0,0,0,0,0,0,0,52.6,0,0,0,0,0,0,0,0,0,0,0,0,0,0,0,0,0,0,0,0,0,15.4,0,0,0,0,0,0,0,0,0,0,0,0,0,0,0,0,0,0,0,0,0,0,0,0,0,0,0,0,0,0,0,0,0,0,0,7.9,0,0,0,0,0,0,0,0,0,0,148,58,0.29,0.275862069,4.875148633
# 4389,29015,381958,Gowda V.C.V.,2005,nan,0,0,0,0,0,0,0,0,0,0,0,0,0,60,0,0,0,0,0,0,0,0,0,0,0,0,0,0,0,0,0,0,0,0,0,0,0,0,0,0,0,0,0,0,0,0,0,0,0,0,0,0,0,0,0,0,0,0,0,0,0,0,0,0,0,0,0,0,0,0,0,0,0,0,0,0,0,0,0,0,0,0,0,15,0,0,0,0,0,0,0,0,0,0,0,0,0,0,0,0,0,0,0,0,0,0,0,0,0,0,0,0,0,0,0,0,0,0,0,25,0,0,0,0,0,0,0,0,0,0,0,0,0,0,0,0,0,0,0,0,0,0,0,0,0,0,0,0,0,0,0,0,0,0,0,0,0,0,0,0,0,0,0,0,0,0,0,0,0,0,0,0,0,0,0,0,0,0,0,0,0,82.8,33.64,0.22,0.230677765,4.853529348
# 313,7347,93924,Shinkai N.,1981,nan,0,0,0,0,0,0,0,0,0,0,0,0,0,40,0,0,0,0,0,0,0,0,0,0,0,0,0,0,0,0,0,0,0,0,0,0,0,0,0,0,0,0,0,0,0,0,0,0,0,0,0,0,0,0,0,0,0,0,0,0,0,0,0,0,0,0,0,0,0,0,0,0,0,0,0,0,0,0,0,0,0,0,0,0,0,0,0,0,0,0,0,0,0,0,0,0,0,0,0,0,0,0,0,0,0,0,0,0,0,0,0,0,0,0,0,0,0,0,0,15,0,0,0,0,0,0,0,0,0,0,0,0,0,0,0,0,0,0,0,0,0,0,0,0,0,0,0,0,0,0,0,0,0,0,0,0,0,0,0,0,0,0,0,0,0,0,0,0,0,0,0,0,0,0,0,0,0,45,0,0,0,79.2,30.4,0.318,0.302631579,4.832836809
# 4137,7832,74208,Patel N.D.,1983,nan,0,0,0,0,0,0,0,0,0,0,0,0,0,0,0,0,0,0,0,0,0,0,0,0,0,0,0,0,0,0,0,0,0,0,0,0,0,0,0,0,0,0,0,0,0,0,0,0,0,0,0,0,0,0,0,0,0,0,0,0,0,0,0,0,0,0,0,0,0,0,0,0,0,0,0,0,0,0,0,0,0,0,0,0,0,0,0,0,0,0,0,0,0,0,0,0,0,68.8,0,0,0,0,0,0,0,0,0,0,0,0,0,0,0,0,0,31.2,0,0,0,0,0,0,0,0,0,0,0,0,0,0,0,0,0,0,0,0,0,0,0,0,0,0,0,0,0,0,0,0,0,0,0,0,0,0,0,0,0,0,0,0,0,0,0,0,0,0,0,0,0,0,0,0,0,0,0,0,0,0,0,0,0,56.4,22.8,0.226,0.236842105,4.797391709
