Repository: jacobergzhou/Poisson-Ratio

File: Poisson_ratio.csv (part 5 of 70)
,Code,Glass #,Author,Year,Trademark,Ag2O,AgI,Al,Al2O3,AlF3,AlN,As,As2O3,As2O5,As2S3,As2Se3,AsSe,B,B2O3,Ba,BaCl2,BaF2,BaO,Be,BeF2,BeO,Bi2O3,BiCl3,Br,C,Ca,CaF2,CaO,Cd,CdCl2,CdF2,CdO,Ce2O3,CeF3,CeO2,Cl,Co,Co3O4,CoO,Cr,Cr2O3,Cs,Cs2O,CsCl,CsF,Cu,Cu2O,CuO,Dy2O3,Er,Er2O3,ErF3,Eu,Eu2O3,EuF3,F,Fe,Fe2O3,FeO,Ga,Ga2O3,Ga2S3,Ga2Se3,GaF3,Gd2O3,GdF3,Ge,GeO2,GeS2,GeSe2,H2O,HfF4,HfO2,Hg,Ho2O3,I,InF3,K,K2O,K2S,K2SO4,KBr,KCl,KF,KHF2,La,La2O3,La2S3,LaF3,Li,Li2O,Li2S,Li2SO4,LiBr,LiCl,LiF,LiI,Mg,MgF2,MgO,Mn,Mn2O3,MnF2,MnO,MnO2,Mo,MoO2,MoO3,N,Na,Na2O,Na2S,Na2SO4,NaCl,NaF,NaPO3,Nb,Nb2O5,Nd,Nd2O3,NdF3,NH4NO3,Ni,NiO,O,OH,P,P2O5,Pb,PbCl2,PbF2,PbO,PdO,Pr2O3,Pr6O11,PrF3,R2O3,Rb2O,RbF,Rh2O3,RŒO,RuO2,S,Sb,Sb2O3,Sb2S3,Sc2O3,Se,Si,Si3N4,SiC,SiO2,Sm2O3,Sn,SnO,SnO2,SO2,SO3,Sr,SrCl2,SrF2,SrO,Ta2O3,Ta2O5,Tb2O3,TbF3,Te,TeO2,Th,ThF4,ThO2,Ti,TiO2,Tl,Tl2O,Tl2Se,TlSe,Tm2O3,U,U3O8,UO2,V,V2O5,VO6,WO3,Y,Y2O3,Yb2O3,YbF3,YF3,Zn,ZnCl2,ZnF2,ZnO,ZnSO4,Zr,ZrF4,ZrO2,Young's modulus E (GPa),Shear modulus G (GPa),Poisson's ratio v
308,435,22481,Livshits V.Ya.,1985,,-,-,-,0.0,-,-,-,-,-,-,-,-,-,0.0,-,-,-,0.0,-,-,0.0,0.0,-,-,-,-,-,0.0,-,-,-,0.0,-,-,-,-,-,-,-,-,-,-,7.5,-,-,-,-,-,-,-,-,-,-,-,-,-,-,-,-,-,0.0,-,-,-,-,-,-,70.4,-,-,0.0,-,-,-,-,-,-,-,0.0,-,-,-,-,-,-,-,-,-,-,-,0.0,-,-,-,-,-,-,,-,0.0,-,-,-,-,-,-,-,-,-,-,10.9,-,-,-,-,-,-,-,-,-,-,-,-,-,-,-,-,0.0,-,-,-,0.0,-,-,-,-,0.0,-,-,-,100.0,-,-,-,-,-,-,-,-,-,-,11.2,-,-,-,-,-,-,-,-,-,0.0,-,-,-,-,-,0.0,-,-,-,-,0.0,-,-,-,-,-,-,-,-,-,-,-,0.0,-,-,-,-,-,-,-,-,0.0,-,-,-,0.0,62.2,24.6,0.263
309,572,24636,Spinner S.,1954,F579/410,-,-,-,0.0,-,-,-,0.1309,-,-,-,-,-,0.0,-,-,-,0.3378351,-,-,0.0,0.0,-,-,-,-,-,0.0,-,-,-,0.0,-,-,-,-,-,-,-,-,-,-,0.0,-,-,-,-,-,-,-,-,-,-,-,-,-,-,-,-,-,0.0,-,-,-,-,-,-,0.0,-,-,0.0,-,-,-,-,-,-,-,8.798512,-,-,-,-,-,-,-,-,-,-,-,0.0,-,-,-,-,-,-,,-,0.0,-,-,-,-,-,-,-,-,-,-,0.5571682,-,-,-,-,-,-,-,-,-,-,-,-,-,-,-,-,0.0,-,-,-,13.73111,-,-,-,-,0.2789933,-,-,-,100.0,-,-,-,0.1481,-,-,-,-,-,-,76.29638,-,-,-,-,-,-,-,-,-,0.0,-,-,-,-,-,0.0,-,-,-,-,0.0,-,-,-,-,-,-,-,-,-,-,-,0.0,-,-,-,-,-,-,-,-,0.0,-,-,-,0.0,55.4,22.6,0.228
310,572,24637,Spinner S.,1954,F605/381,-,-,-,0.0,-,-,-,0.2283,-,-,-,-,-,0.0,-,-,-,0.0,-,-,0.0,0.0,-,-,-,-,-,0.0,-,-,-,0.0,-,-,-,-,-,-,-,-,-,-,0.0,-,-,-,-,-,-,-,-,-,-,-,-,-,-,-,-,-,0.0,-,-,-,-,-,-,0.0,-,-,0.0,-,-,-,-,-,-,-,8.439914,-,-,-,-,-,-,-,-,-,-,-,0.0,-,-,-,-,-,-,,-,0.0,-,-,-,-,-,-,-,-,-,-,3.206759,-,-,-,-,-,-,-,-,-,-,-,-,-,-,-,-,0.0,-,-,-,16.55458,-,-,-,-,0.2283182,-,-,-,100.0,-,-,-,-,-,-,-,-,-,-,71.57044,-,-,-,-,-,-,-,-,-,0.0,-,-,-,-,-,0.0,-,-,-,-,0.0,-,-,-,-,-,-,-,-,-,-,-,0.0,-,-,-,-,-,-,-,-,0.0,-,-,-,0.0,55.3,22.37,0.238
311,572,24638,Spinner S.,1954,F617/366,-,-,-,0.0,-,-,-,0.2304,-,-,-,-,-,0.0,-,-,-,0.0,-,-,0.0,0.0,-,-,-,-,-,0.0,-,-,-,0.0,-,-,-,-,-,-,-,-,-,-,0.0,-,-,-,-,-,-,-,-,-,-,-,-,-,-,-,-,-,0.0,-,-,-,-,-,-,0.0,-,-,0.0,-,-,-,-,-,-,-,5.613903,-,-,-,-,-,-,-,-,-,-,-,0.0,-,-,-,-,-,-,,-,0.0,-,-,-,-,-,-,-,-,-,-,7.355213,-,-,-,-,-,-,-,-,-,-,-,-,-,-,-,-,0.0,-,-,-,17.60571,-,-,-,-,0.2304211,-,-,-,100.0,-,-,-,-,-,-,-,-,-,-,69.19476,-,-,-,-,-,-,-,-,-,0.0,-,-,-,-,-,0.0,-,-,-,-,0.0,-,-,-,-,-,-,-,-,-,-,-,0.0,-,-,-,-,-,-,-,-,0.0,-,-,-,0.0,56.8,23.04,0.2326388
312,572,24639,Spinner S.,1954,F620/362,-,-,-,0.0,-,-,-,0.2356,-,-,-,-,-,0.0,-,-,-,0.0,-,-,0.0,0.0,-,-,-,-,-,0.0,-,-,-,0.0,-,-,-,-,-,-,-,-,-,-,0.0,-,-,-,-,-,-,-,-,-,-,-,-,-,-,-,-,-,0.0,-,-,-,-,-,-,0.0,-,-,0.0,-,-,-,-,-,-,-,5.640126,-,-,-,-,-,-,-,-,-,-,-,0.0,-,-,-,-,-,-,,-,0.0,-,-,-,-,-,-,-,-,-,-,4.511527,-,-,-,-,-,-,-,-,-,-,-,-,-,-,-,-,0.0,-,-,-,18.87521,-,-,-,-,0.2355587,-,-,-,100.0,-,-,-,-,-,-,-,-,-,-,70.73759,-,-,-,-,-,-,-,-,-,0.0,-,-,-,-,-,0.0,-,-,-,-,0.0,-,-,-,-,-,-,-,-,-,-,-,0.0,-,-,-,-,-,-,-,-,0.0,-,-,-,0.0,54.1,22.33,0.201
313,572,24640,Spinner S.,1954,F649/338,-,-,-,0.0,-,-,-,0.2534,-,-,-,-,-,0.0,-,-,-,0.0,-,-,0.0,0.0,-,-,-,-,-,0.0,-,-,-,0.0,-,-,-,-,-,-,-,-,-,-,0.0,-,-,-,-,-,-,-,-,-,-,-,-,-,-,-,-,-,0.0,-,-,-,-,-,-,0.0,-,-,0.0,-,-,-,-,-,-,-,6.917988,-,-,-,-,-,-,-,-,-,-,-,0.0,-,-,-,-,-,-,,-,0.0,-,-,-,-,-,-,-,-,-,-,1.132277,-,-,-,-,-,-,-,-,-,-,-,-,-,-,-,-,0.0,-,-,-,22.95233,-,-,-,-,0.253368,-,-,-,100.0,-,-,-,-,-,-,-,-,-,-,68.74405,-,-,-,-,-,-,-,-,-,0.0,-,-,-,-,-,0.0,-,-,-,-,0.0,-,-,-,-,-,-,-,-,-,-,-,0.0,-,-,-,-,-,-,-,-,0.0,-,-,-,0.0,56.2,23.26,0.206
314,572,24641,Spinner S.,1954,F666/324,-,-,-,0.0,-,-,-,0.1575,-,-,-,-,-,0.0,-,-,-,0.0,-,-,0.0,0.0,-,-,-,-,-,0.0,-,-,-,0.0,-,-,-,-,-,-,-,-,-,-,0.0,-,-,-,-,-,-,-,-,-,-,-,-,-,-,-,-,-,0.0,-,-,-,-,-,-,0.0,-,-,0.0,-,-,-,-,-,-,-,6.614276,-,-,-,-,-,-,-,-,-,-,-,0.0,-,-,-,-,-,-,,-,0.0,-,-,-,-,-,-,-,-,-,-,0.0,-,-,-,-,-,-,-,-,-,-,-,-,-,-,-,-,0.0,-,-,-,25.30868,-,-,-,-,0.1574591,-,-,-,100.0,-,-,-,-,-,-,-,-,-,-,67.91959,-,-,-,-,-,-,-,-,-,0.0,-,-,-,-,-,0.0,-,-,-,-,0.0,-,-,-,-,-,-,-,-,-,-,-,0.0,-,-,-,-,-,-,-,-,0.0,-,-,-,0.0,53.5,22.3,0.2
315,572,24642,Spinner S.,1954,F689/309,-,-,-,0.0,-,-,-,0.1637,-,-,-,-,-,0.0,-,-,-,0.0,-,-,0.0,0.0,-,-,-,-,-,0.0,-,-,-,0.0,-,-,-,-,-,-,-,-,-,-,0.0,-,-,-,-,-,-,-,-,-,-,-,-,-,-,-,-,-,0.0,-,-,-,-,-,-,0.0,-,-,0.0,-,-,-,-,-,-,-,5.271083,-,-,-,-,-,-,-,-,-,-,-,0.0,-,-,-,-,-,-,,-,0.0,-,-,-,-,-,-,-,-,-,-,0.0,-,-,-,-,-,-,-,-,-,-,-,-,-,-,-,-,0.0,-,-,-,28.09685,-,-,-,-,0.1636736,-,-,-,100.0,-,-,-,-,-,-,-,-,-,-,66.4684,-,-,-,-,-,-,-,-,-,0.0,-,-,-,-,-,0.0,-,-,-,-,0.0,-,-,-,-,-,-,-,-,-,-,-,0.0,-,-,-,-,-,-,-,-,0.0,-,-,-,0.0,54.0,22.21,0.203
316,572,24643,Spinner S.,1954,F720/293,-,-,-,0.0,-,-,-,0.1718,-,-,-,-,-,0.0,-,-,-,0.0,-,-,0.0,0.0,-,-,-,-,-,0.0,-,-,-,0.0,-,-,-,-,-,-,-,-,-,-,0.0,-,-,-,-,-,-,-,-,-,-,-,-,-,-,-,-,-,0.0,-,-,-,-,-,-,0.0,-,-,0.0,-,-,-,-,-,-,-,3.849074,-,-,-,-,-,-,-,-,-,-,-,0.0,-,-,-,-,-,-,,-,0.0,-,-,-,-,-,-,-,-,-,-,0.0,-,-,-,-,-,-,-,-,-,-,-,-,-,-,-,-,0.0,-,-,-,31.676,-,-,-,-,0.1718078,-,-,-,100.0,-,-,-,-,-,-,-,-,-,-,64.30312,-,-,-,-,-,-,-,-,-,0.0,-,-,-,-,-,0.0,-,-,-,-,0.0,-,-,-,-,-,-,-,-,-,-,-,0.0,-,-,-,-,-,-,-,-,0.0,-,-,-,0.0,54.3,22.08,0.226
317,572,24644,Spinner S.,1954,F754/277,-,-,-,0.0,-,-,-,0.1801,-,-,-,-,-,0.0,-,-,-,0.0,-,-,0.0,0.0,-,-,-,-,-,0.0,-,-,-,0.0,-,-,-,-,-,-,-,-,-,-,0.0,-,-,-,-,-,-,-,-,-,-,-,-,-,-,-,-,-,0.0,-,-,-,-,-,-,0.0,-,-,0.0,-,-,-,-,-,-,-,2.900592,-,-,-,-,-,-,-,-,-,-,-,0.0,-,-,-,-,-,-,,-,0.0,-,-,-,-,-,-,-,-,-,-,0.0,-,-,-,-,-,-,-,-,-,-,-,-,-,-,-,-,0.0,-,-,-,35.23353,-,-,-,-,0.1801338,-,-,-,100.0,-,-,-,-,-,-,-,-,-,-,61.68575,-,-,-,-,-,-,-,-,-,0.0,-,-,-,-,-,0.0,-,-,-,-,0.0,-,-,-,-,-,-,-,-,-,-,-,0.0,-,-,-,-,-,-,-,-,0.0,-,-,-,0.0,54.2,22.11,0.232
318,572,24645,Spinner S.,1954,BaF584/460,-,-,-,0.0,-,-,-,0.2088,-,-,-,-,-,0.0,-,-,-,7.222286,-,-,0.0,0.0,-,-,-,-,-,0.0,-,-,-,0.0,-,-,-,-,-,-,-,-,-,-,0.0,-,-,-,-,-,-,-,-,-,-,-,-,-,-,-,-,-,0.0,-,-,-,-,-,-,0.0,-,-,0.0,-,-,-,-,-,-,-,7.193964,-,-,-,-,-,-,-,-,-,-,-,0.0,-,-,-,-,-,-,,-,0.0,-,-,-,-,-,-,-,-,-,-,2.000018,-,-,-,-,-,-,-,-,-,-,-,-,-,-,-,-,0.0,-,-,-,6.96068,-,-,-,-,0.2088525,-,-,-,100.0,-,-,-,-,-,-,-,-,-,-,68.49442,-,-,-,-,-,-,-,-,-,0.0,-,-,-,-,-,0.0,-,-,-,-,0.0,-,-,-,-,-,-,-,-,-,-,-,0.0,-,-,-,-,-,-,-,-,7.919789,-,-,-,0.0,64.0,26.1,0.224
319,572,24646,Spinner S.,1954,BaF588/534,-,-,-,0.0,-,-,-,0.1646,-,-,-,-,-,5.145968,-,-,-,14.86931,-,-,0.0,0.0,-,-,-,-,-,0.0,-,-,-,0.0,-,-,-,-,-,-,-,-,-,-,0.0,-,-,-,-,-,-,-,-,-,-,-,-,-,-,-,-,-,0.0,-,-,-,-,-,-,0.0,-,-,0.0,-,-,-,-,-,-,-,5.18643,-,-,-,-,-,-,-,-,-,-,-,0.0,-,-,-,-,-,-,,-,0.0,-,-,-,-,-,-,-,-,-,-,3.021575,-,-,-,-,-,-,-,-,-,-,-,-,-,-,-,-,0.0,-,-,-,2.042889,-,-,-,-,5.310592,-,-,-,100.0,-,-,-,-,-,-,-,-,-,-,62.06606,-,-,-,-,-,-,-,-,-,0.0,-,-,-,-,-,0.0,-,-,-,-,0.0,-,-,-,-,-,-,-,-,-,-,-,0.0,-,-,-,-,-,-,-,-,7.503142,-,-,-,0.0,75.9,30.83,0.232
320,572,24647,Spinner S.,1954,BaF605/435,-,-,-,0.0,-,-,-,0.1768,-,-,-,-,-,0.0,-,-,-,7.756315,-,-,0.0,0.0,-,-,-,-,-,0.0,-,-,-,0.0,-,-,-,-,-,-,-,-,-,-,0.0,-,-,-,-,-,-,-,-,-,-,-,-,-,-,-,-,-,0.0,-,-,-,-,-,-,0.0,-,-,0.0,-,-,-,-,-,-,-,7.333784,-,-,-,-,-,-,-,-,-,-,-,0.0,-,-,-,-,-,-,,-,0.0,-,-,-,-,-,-,-,-,-,-,0.0,-,-,-,-,-,-,-,-,-,-,-,-,-,-,-,-,0.0,-,-,-,9.520214,-,-,-,-,0.1767976,-,-,-,100.0,-,-,-,-,-,-,-,-,-,-,66.51026,-,-,-,-,-,-,-,-,-,0.0,-,-,-,-,-,0.0,-,-,-,-,0.0,-,-,-,-,-,-,-,-,-,-,-,0.0,-,-,-,-,-,-,-,-,8.702633,-,-,-,0.0,62.5,25.6,0.221
321,572,24648,Spinner S.,1954,CF529/516,-,-,-,0.0,-,-,-,0.06932,-,-,-,-,-,0.0,-,-,-,0.08943963,-,-,0.0,0.0,-,-,-,-,-,0.0,-,-,-,0.0,-,-,-,-,-,-,-,-,-,-,0.0,-,-,-,-,-,-,-,-,-,-,-,-,-,-,-,-,-,0.0,-,-,-,-,-,-,0.0,-,-,0.0,-,-,-,-,-,-,-,4.076359,-,-,-,-,-,-,-,-,-,-,-,0.0,-,-,-,-,-,-,,-,0.0,-,-,-,-,-,-,-,-,-,-,14.60315,-,-,-,-,-,-,-,-,-,-,-,-,-,-,-,-,0.0,-,-,-,3.072019,-,-,-,-,0.492718,-,-,-,100.0,-,-,-,0.4234,-,-,-,-,-,-,74.63347,-,-,-,-,-,-,-,-,-,0.0,-,-,-,-,-,0.0,-,-,-,-,0.0,-,-,-,-,-,-,-,-,-,-,-,0.0,-,-,-,-,-,-,-,-,3.032855,-,-,-,0.0,63.4,25.58,0.242
322,572,24653,Spinner S.,1954,LC512/605,-,-,-,0.0,-,-,-,-,-,-,-,-,-,4.482822,-,-,-,0.0,-,-,0.0,0.0,-,-,-,-,-,2.44879,-,-,-,0.0,-,-,-,-,-,-,-,-,-,-,0.0,-,-,-,-,-,-,-,-,-,-,-,-,-,-,-,-,-,0.0,-,-,-,-,-,-,0.0,-,-,0.0,-,-,-,-,-,-,-,3.313251,-,-,-,-,-,-,-,-,-,-,-,0.0,-,-,-,-,-,-,,-,0.0,-,-,-,-,-,-,-,-,-,-,14.80437,-,-,-,-,-,-,-,-,-,-,-,-,-,-,-,-,0.0,-,-,-,0.0,-,-,-,-,4.73978,-,-,-,100.0,-,-,-,0.257,-,-,-,-,-,-,74.69382,-,-,-,-,-,-,-,-,-,0.0,-,-,-,-,-,0.0,-,-,-,-,0.0,-,-,-,-,-,-,-,-,-,-,-,0.0,-,-,-,-,-,-,-,-,0.0,-,-,-,0.0,72.1,29.75,0.209
323,572,24658,Spinner S.,1954,LC523/586,-,-,-,0.0,-,-,-,-,-,-,-,-,-,1.313701,-,-,-,0.0,-,-,0.0,0.0,-,-,-,-,-,10.2207,-,-,-,0.0,-,-,-,1.204,-,-,-,-,-,-,0.0,-,-,-,-,-,-,-,-,-,-,-,-,-,-,-,-,-,0.0,-,-,-,-,-,-,0.0,-,-,0.0,-,-,-,-,-,-,-,1.618259,-,-,-,-,-,-,-,-,-,-,-,0.0,-,-,-,-,-,-,,-,0.0,-,-,-,-,-,-,-,-,-,-,13.77287,-,-,-,-,-,-,-,-,-,-,-,-,-,-,-,-,0.0,-,-,-,0.0,-,-,-,-,1.564708,-,-,-,98.79611,-,-,-,0.251,-,-,-,-,-,-,71.23881,-,-,-,-,-,0.3808,-,-,-,0.0,-,-,-,-,-,0.0,-,-,-,-,0.0,-,-,-,-,-,-,-,-,-,-,-,0.0,-,-,-,-,-,-,-,-,0.0,-,-,-,0.0,72.6,30.2,0.204
324,572,24649,Spinner S.,1954,BSC511/635,-,-,-,0.0,-,-,-,0.06522,-,-,-,-,-,7.876501,-,-,-,0.0,-,-,0.0,0.0,-,-,-,-,-,0.0,-,-,-,0.0,-,-,-,-,-,-,-,-,-,-,0.0,-,-,-,-,-,-,-,-,-,-,-,-,-,-,-,-,-,0.0,-,-,-,-,-,-,0.0,-,-,0.0,-,-,-,-,-,-,-,10.0678,-,-,-,-,-,-,-,-,-,-,-,0.0,-,-,-,-,-,-,,-,0.0,-,-,-,-,-,-,-,-,-,-,8.118954,-,-,-,-,-,-,-,-,-,-,-,-,-,-,-,-,0.0,-,-,-,0.0,-,-,-,-,7.941718,-,-,-,99.99998,-,-,-,-,-,-,-,-,-,-,73.87152,-,-,-,-,-,-,-,-,-,0.0,-,-,-,-,-,0.0,-,-,-,-,0.0,-,-,-,-,-,-,-,-,-,-,-,0.0,-,-,-,-,-,-,-,-,0.0,-,-,-,0.0,73.0,30.3,0.207
325,572,24650,Spinner S.,1954,BSC517/645,-,-,-,0.0,-,-,-,0.1632,-,-,-,-,-,11.59354,-,-,-,0.0,-,-,0.0,0.0,-,-,-,-,-,0.0,-,-,-,0.0,-,-,-,-,-,-,-,-,-,-,0.0,-,-,-,-,-,-,-,-,-,-,-,-,-,-,-,-,-,0.0,-,-,-,-,-,-,0.0,-,-,0.0,-,-,-,-,-,-,-,8.226027,-,-,-,-,-,-,-,-,-,-,-,0.0,-,-,-,-,-,-,,-,0.0,-,-,-,-,-,-,-,-,-,-,7.81373,-,-,-,-,-,-,-,-,-,-,-,-,-,-,-,-,0.0,-,-,-,0.0,-,-,-,-,11.75673,-,-,-,100.0,-,-,-,-,-,-,-,-,-,-,71.25147,-,-,-,-,-,-,-,-,-,0.0,-,-,-,-,-,0.0,-,-,-,-,0.0,-,-,-,-,-,-,-,-,-,-,-,0.0,-,-,-,-,-,-,-,-,0.952039,-,-,-,0.0,79.4,33.0,0.205
326,572,155580,Spinner S.,1954,BSC517/645,-,-,-,0.1262039,-,-,-,0.1626,-,-,-,-,-,10.16566,-,-,-,1.258874,-,-,0.0,0.0,-,-,-,-,-,0.0,-,-,-,0.0,-,-,-,-,-,-,-,-,-,-,0.0,-,-,-,-,-,-,-,-,-,-,-,-,-,-,-,-,-,0.0,-,-,-,-,-,-,0.0,-,-,0.0,-,-,-,-,-,-,-,4.849577,-,-,-,-,-,-,-,-,-,-,-,0.0,-,-,-,-,-,-,,-,0.0,-,-,-,-,-,-,-,-,-,-,9.550403,-,-,-,-,-,-,-,-,-,-,-,-,-,-,-,-,0.0,-,-,-,0.0,-,-,-,-,10.45446,-,-,-,99.99999,-,-,-,-,-,-,-,-,-,-,73.88667,-,-,-,-,-,-,-,-,-,0.0,-,-,-,-,-,0.0,-,-,-,-,0.0,-,-,-,-,-,-,-,-,-,-,-,0.0,-,-,-,-,-,-,-,-,0.0,-,-,-,0.0,80.1,33.41,0.201
327,572,24651,Spinner S.,1954,BaC541/598,-,-,-,0.0,-,-,-,0.1107,-,-,-,-,-,3.554756,-,-,-,9.522664,-,-,0.0,0.0,-,-,-,-,-,0.0,-,-,-,0.0,-,-,-,-,-,-,-,-,-,-,0.0,-,-,-,-,-,-,-,-,-,-,-,-,-,-,-,-,-,0.0,-,-,-,-,-,-,0.0,-,-,0.0,-,-,-,-,-,-,-,7.897454,-,-,-,-,-,-,-,-,-,-,-,0.0,-,-,-,-,-,-,,-,0.0,-,-,-,-,-,-,-,-,-,-,3.769218,-,-,-,-,-,-,-,-,-,-,-,-,-,-,-,-,0.0,-,-,-,0.0,-,-,-,-,3.665457,-,-,-,100.0,-,-,-,-,-,-,-,-,-,-,71.46763,-,-,-,-,-,-,-,-,-,0.0,-,-,-,-,-,0.0,-,-,-,-,0.0,-,-,-,-,-,-,-,-,-,-,-,0.0,-,-,-,-,-,-,-,-,3.677574,-,-,-,0.0,68.7,27.93,0.228
328,572,24652,Spinner S.,1954,BaC572/574,-,-,-,0.0,-,-,-,0.08044,-,-,-,-,-,4.11449,-,-,-,16.24337,-,-,0.0,0.0,-,-,-,-,-,0.0,-,-,-,0.0,-,-,-,-,-,-,-,-,-,-,0.0,-,-,-,-,-,-,-,-,-,-,-,-,-,-,-,-,-,0.0,-,-,-,-,-,-,0.0,-,-,0.0,-,-,-,-,-,-,-,6.082034,-,-,-,-,-,-,-,-,-,-,-,0.0,-,-,-,-,-,-,,-,0.0,-,-,-,-,-,-,-,-,-,-,0.5135286,-,-,-,-,-,-,-,-,-,-,-,-,-,-,-,-,0.0,-,-,-,0.0,-,-,-,-,4.304116,-,-,-,100.0,-,-,-,0.1092,-,-,-,-,-,-,65.81792,-,-,-,-,-,-,-,-,-,0.0,-,-,-,-,-,0.0,-,-,-,-,0.0,-,-,-,-,-,-,-,-,-,-,-,0.0,-,-,-,-,-,-,-,-,7.039041,-,-,-,0.0,70.6,28.48,0.241
329,572,24654,Spinner S.,1954,BaC574/577,-,-,-,1.173293,-,-,-,0.1209,-,-,-,-,-,5.61321,-,-,-,15.60468,-,-,0.0,0.0,-,-,-,-,-,0.0,-,-,-,0.0,-,-,-,-,-,-,-,-,-,-,0.0,-,-,-,-,-,-,-,-,-,-,-,-,-,-,-,-,-,0.0,-,-,-,-,-,-,0.0,-,-,0.0,-,-,-,-,-,-,-,5.926742,-,-,-,-,-,-,-,-,-,-,-,0.0,-,-,-,-,-,-,,-,0.0,-,-,-,-,-,-,-,-,-,-,1.158107,-,-,-,-,-,-,-,-,-,-,-,-,-,-,-,-,0.0,-,-,-,0.0,-,-,-,-,7.044238,-,-,-,100.0,-,-,-,0.1368,-,-,-,-,-,-,62.91697,-,-,-,-,-,-,-,-,-,0.0,-,-,-,-,-,0.0,-,-,-,-,0.0,-,-,-,-,-,-,-,-,-,-,-,0.0,-,-,-,-,-,-,-,-,7.349265,-,-,-,0.0,72.1,28.9,0.246
330,572,24655,Spinner S.,1954,BaC6109/572,-,-,-,3.736412,-,-,-,0.1751,-,-,-,-,-,8.332532,-,-,-,24.4799,-,-,0.0,0.0,-,-,-,-,-,3.551219,-,-,-,0.0,-,-,-,-,-,-,-,-,-,-,0.0,-,-,-,-,-,-,-,-,-,-,-,-,-,-,-,-,-,0.0,-,-,-,-,-,-,0.0,-,-,0.0,-,-,-,-,-,-,-,0.0,-,-,-,-,-,-,-,-,-,-,-,0.0,-,-,-,-,-,-,,-,0.0,-,-,-,-,-,-,-,-,-,-,0.0,-,-,-,-,-,-,-,-,-,-,-,-,-,-,-,-,0.0,-,-,-,0.07758442,-,-,-,-,12.30341,-,-,-,100.0,-,-,-,0.05941,-,-,-,-,-,-,55.11983,-,-,-,-,-,-,-,-,-,0.0,-,-,-,-,-,0.0,-,-,-,-,0.0,-,-,-,-,-,-,-,-,-,-,-,0.0,-,-,-,-,-,-,-,-,4.468059,-,-,-,0.0,77.3,30.76,0.258
331,572,24656,Spinner S.,1954,BaC611/588,-,-,-,2.405127,-,-,-,0.171,-,-,-,-,-,12.99642,-,-,-,23.6049,-,-,0.0,0.0,-,-,-,-,-,6.785782,-,-,-,0.0,-,-,-,-,-,-,-,-,-,-,0.0,-,-,-,-,-,-,-,-,-,-,-,-,-,-,-,-,-,0.0,-,-,-,-,-,-,0.0,-,-,0.0,-,-,-,-,-,-,-,0.0,-,-,-,-,-,-,-,-,-,-,-,0.0,-,-,-,-,-,-,,-,0.0,-,-,-,-,-,-,-,-,-,-,0.0,-,-,-,-,-,-,-,-,-,-,-,-,-,-,-,-,0.0,-,-,-,0.07577261,-,-,-,-,15.63054,-,-,-,100.0,-,-,-,0.05802,-,-,-,-,-,-,53.90302,-,-,-,-,-,-,-,-,-,0.0,-,-,-,-,-,0.0,-,-,-,-,0.0,-,-,-,-,-,-,-,-,-,-,-,0.0,-,-,-,-,-,-,-,-,0.0,-,-,-,0.0,80.4,31.9,0.262
332,572,24657,Spinner S.,1954,BaC617/550,-,-,-,4.326742,-,-,-,0.1365,-,-,-,-,-,5.69007,-,-,-,26.30639,-,-,0.0,0.0,-,-,-,-,-,0.0,-,-,-,0.0,-,-,-,-,-,-,-,-,-,-,0.0,-,-,-,-,-,-,-,-,-,-,-,-,-,-,-,-,-,0.0,-,-,-,-,-,-,0.0,-,-,0.0,-,-,-,-,-,-,-,0.3823206,-,-,-,-,-,-,-,-,-,-,-,0.0,-,-,-,-,-,-,,-,0.0,-,-,-,-,-,-,-,-,-,-,0.2905267,-,-,-,-,-,-,-,-,-,-,-,-,-,-,-,-,0.0,-,-,-,0.5647227,-,-,-,-,10.36954,-,-,-,100.0,-,-,-,0.2162,-,-,-,-,-,-,55.89179,-,-,-,-,-,-,-,-,-,0.0,-,-,-,-,-,0.0,-,-,-,-,0.0,-,-,-,-,-,-,-,-,-,-,-,0.0,-,-,-,-,-,-,-,-,6.194702,-,-,-,0.0,76.2,30.27,0.26
333,572,155581,Spinner S.,1954,Pyrex 7740,-,-,-,0.0,-,-,-,-,-,-,-,-,-,11.07527,-,-,-,0.0,-,-,0.0,0.0,-,-,-,-,-,0.8994257,-,-,-,0.0,-,-,-,-,-,-,-,-,-,-,0.0,-,-,-,-,-,-,-,-,-,-,-,-,-,-,-,-,-,0.0,-,-,-,-,-,-,0.0,-,-,0.0,-,-,-,-,-,-,-,0.2677261,-,-,-,-,-,-,-,-,-,-,-,0.0,-,-,-,-,-,-,,-,0.0,-,-,-,-,-,-,-,-,-,-,3.529787,-,-,-,-,-,-,-,-,-,-,-,-,-,-,-,-,0.0,-,-,-,0.0,-,-,-,-,11.07527,-,-,-,100.0,-,-,-,-,-,-,-,-,-,-,84.22779,-,-,-,-,-,-,-,-,-,0.0,-,-,-,-,-,0.0,-,-,-,-,0.0,-,-,-,-,-,-,-,-,-,-,-,0.0,-,-,-,-,-,-,-,-,0.0,-,-,-,0.0,62.5,25.62,0.22
334,572,155582,Spinner S.,1954,Vycor,-,-,-,0.0,-,-,-,-,-,-,-,-,-,3.471136,-,-,-,0.0,-,-,0.0,0.0,-,-,-,-,-,0.0,-,-,-,0.0,-,-,-,-,-,-,-,-,-,-,0.0,-,-,-,-,-,-,-,-,-,-,-,-,-,-,-,-,-,0.0,-,-,-,-,-,-,0.0,-,-,0.0,-,-,-,-,-,-,-,0.0,-,-,-,-,-,-,-,-,-,-,-,0.0,-,-,-,-,-,-,,-,0.0,-,-,-,-,-,-,-,-,-,-,0.0,-,-,-,-,-,-,-,-,-,-,-,-,-,-,-,-,0.0,-,-,-,0.0,-,-,-,-,3.471136,-,-,-,100.0,-,-,-,-,-,-,-,-,-,-,96.52886,-,-,-,-,-,-,-,-,-,0.0,-,-,-,-,-,0.0,-,-,-,-,0.0,-,-,-,-,-,-,-,-,-,-,-,0.0,-,-,-,-,-,-,-,-,0.0,-,-,-,0.0,66.0,28.65,0.158
335,572,155583,Spinner S.,1954,-,-,-,-,32.00315,-,-,-,-,-,-,-,-,-,0.0,-,-,-,8.67807,-,-,0.0,0.0,-,-,-,-,-,59.31879,-,-,-,0.0,-,-,-,-,-,-,-,-,-,-,0.0,-,-,-,-,-,-,-,-,-,-,-,-,-,-,-,-,-,0.0,-,-,-,-,-,-,0.0,-,-,0.0,-,-,-,-,-,-,-,0.0,-,-,-,-,-,-,-,-,-,-,-,0.0,-,-,-,-,-,-,,-,0.0,-,-,-,-,-,-,-,-,-,-,0.0,-,-,-,-,-,-,-,-,-,-,-,-,-,-,-,-,0.0,-,-,-,0.0,-,-,-,-,32.00315,-,-,-,100.0,-,-,-,-,-,-,-,-,-,-,0.0,-,-,-,-,-,-,-,-,-,0.0,-,-,-,-,-,0.0,-,-,-,-,0.0,-,-,-,-,-,-,-,-,-,-,-,0.0,-,-,-,-,-,-,-,-,0.0,-,-,-,0.0,105.0,40.71,0.288
336,572,155584,Spinner S.,1954,-,-,-,-,0.0,-,-,-,-,-,-,-,-,-,71.45744,-,-,-,0.0,-,-,0.0,0.0,-,-,-,-,-,14.25133,-,-,-,0.0,-,-,-,-,-,-,-,-,-,-,0.0,-,-,-,-,-,-,-,-,-,-,-,-,-,-,-,-,-,0.0,-,-,-,-,-,-,0.0,-,-,0.0,-,-,-,-,-,-,-,0.0,-,-,-,-,-,-,-,-,-,-,-,0.0,-,-,-,-,-,-,,-,0.0,-,-,-,-,-,-,-,-,-,-,14.29123,-,-,-,-,-,-,-,-,-,-,-,-,-,-,-,-,0.0,-,-,-,0.0,-,-,-,-,71.45744,-,-,-,100.0,-,-,-,-,-,-,-,-,-,-,0.0,-,-,-,-,-,-,-,-,-,0.0,-,-,-,-,-,0.0,-,-,-,-,0.0,-,-,-,-,-,-,-,-,-,-,-,0.0,-,-,-,-,-,-,-,-,0.0,-,-,-,0.0,71.3,28.08,0.269
337,575,24659,Spinner S.,1954,,-,-,-,0.0,-,-,-,-,-,-,-,-,-,0.0,-,-,-,0.0,-,-,0.0,0.0,-,-,-,-,-,14.3,-,-,-,0.0,-,-,-,-,-,-,-,-,-,-,0.0,-,-,-,-,-,-,-,-,-,-,-,-,-,-,-,-,-,0.0,-,-,-,-,-,-,0.0,-,-,0.0,-,-,-,-,-,-,-,0.0,-,-,-,-,-,-,-,-,-,-,-,0.0,-,-,-,-,-,-,,-,0.0,-,-,-,-,-,-,-,-,-,-,14.3,-,-,-,-,-,-,-,-,-,-,-,-,-,-,-,-,0.0,-,-,-,0.0,-,-,-,-,0.0,-,-,-,100.0,-,-,-,-,-,-,-,-,-,-,71.39999,-,-,-,-,-,-,-,-,-,0.0,-,-,-,-,-,0.0,-,-,-,-,0.0,-,-,-,-,-,-,-,-,-,-,-,0.0,-,-,-,-,-,-,-,-,0.0,-,-,-,0.0,73.7,30.2,0.221
338,575,24660,Spinner S.,1954,,-,-,-,0.0,-,-,-,-,-,-,-,-,-,14.3,-,-,-,0.0,-,-,0.0,0.0,-,-,-,-,-,14.3,-,-,-,0.0,-,-,-,-,-,-,-,-,-,-,0.0,-,-,-,-,-,-,-,-,-,-,-,-,-,-,-,-,-,0.0,-,-,-,-,-,-,0.0,-,-,0.0,-,-,-,-,-,-,-,0.0,-,-,-,-,-,-,-,-,-,-,-,0.0,-,-,-,-,-,-,,-,0.0,-,-,-,-,-,-,-,-,-,-,14.3,-,-,-,-,-,-,-,-,-,-,-,-,-,-,-,-,0.0,-,-,-,0.0,-,-,-,-,14.3,-,-,-,100.0,-,-,-,-,-,-,-,-,-,-,57.09999,-,-,-,-,-,-,-,-,-,0.0,-,-,-,-,-,0.0,-,-,-,-,0.0,-,-,-,-,-,-,-,-,-,-,-,0.0,-,-,-,-,-,-,-,-,0.0,-,-,-,0.0,84.9,34.2,0.242
339,575,24661,Spinner S.,1954,,-,-,-,0.0,-,-,-,-,-,-,-,-,-,21.4,-,-,-,0.0,-,-,0.0,0.0,-,-,-,-,-,14.3,-,-,-,0.0,-,-,-,-,-,-,-,-,-,-,0.0,-,-,-,-,-,-,-,-,-,-,-,-,-,-,-,-,-,0.0,-,-,-,-,-,-,0.0,-,-,0.0,-,-,-,-,-,-,-,0.0,-,-,-,-,-,-,-,-,-,-,-,0.0,-,-,-,-,-,-,,-,0.0,-,-,-,-,-,-,-,-,-,-,14.3,-,-,-,-,-,-,-,-,-,-,-,-,-,-,-,-,0.0,-,-,-,0.0,-,-,-,-,21.4,-,-,-,100.0,-,-,-,-,-,-,-,-,-,-,50.0,-,-,-,-,-,-,-,-,-,0.0,-,-,-,-,-,0.0,-,-,-,-,0.0,-,-,-,-,-,-,-,-,-,-,-,0.0,-,-,-,-,-,-,-,-,0.0,-,-,-,0.0,86.8,35.2,0.233
340,575,24662,Spinner S.,1954,,-,-,-,0.0,-,-,-,-,-,-,-,-,-,28.6,-,-,-,0.0,-,-,0.0,0.0,-,-,-,-,-,14.3,-,-,-,0.0,-,-,-,-,-,-,-,-,-,-,0.0,-,-,-,-,-,-,-,-,-,-,-,-,-,-,-,-,-,0.0,-,-,-,-,-,-,0.0,-,-,0.0,-,-,-,-,-,-,-,0.0,-,-,-,-,-,-,-,-,-,-,-,0.0,-,-,-,-,-,-,,-,0.0,-,-,-,-,-,-,-,-,-,-,14.3,-,-,-,-,-,-,-,-,-,-,-,-,-,-,-,-,0.0,-,-,-,0.0,-,-,-,-,28.6,-,-,-,100.0,-,-,-,-,-,-,-,-,-,-,42.8,-,-,-,-,-,-,-,-,-,0.0,-,-,-,-,-,0.0,-,-,-,-,0.0,-,-,-,-,-,-,-,-,-,-,-,0.0,-,-,-,-,-,-,-,-,0.0,-,-,-,0.0,88.3,35.7,0.237
341,575,24663,Spinner S.,1954,,-,-,-,0.0,-,-,-,-,-,-,-,-,-,35.7,-,-,-,0.0,-,-,0.0,0.0,-,-,-,-,-,14.3,-,-,-,0.0,-,-,-,-,-,-,-,-,-,-,0.0,-,-,-,-,-,-,-,-,-,-,-,-,-,-,-,-,-,0.0,-,-,-,-,-,-,0.0,-,-,0.0,-,-,-,-,-,-,-,0.0,-,-,-,-,-,-,-,-,-,-,-,0.0,-,-,-,-,-,-,,-,0.0,-,-,-,-,-,-,-,-,-,-,14.3,-,-,-,-,-,-,-,-,-,-,-,-,-,-,-,-,0.0,-,-,-,0.0,-,-,-,-,35.7,-,-,-,100.0,-,-,-,-,-,-,-,-,-,-,35.7,-,-,-,-,-,-,-,-,-,0.0,-,-,-,-,-,0.0,-,-,-,-,0.0,-,-,-,-,-,-,-,-,-,-,-,0.0,-,-,-,-,-,-,-,-,0.0,-,-,-,0.0,86.8,34.6,0.259
342,575,24664,Spinner S.,1954,,-,-,-,0.0,-,-,-,-,-,-,-,-,-,42.8,-,-,-,0.0,-,-,0.0,0.0,-,-,-,-,-,14.3,-,-,-,0.0,-,-,-,-,-,-,-,-,-,-,0.0,-,-,-,-,-,-,-,-,-,-,-,-,-,-,-,-,-,0.0,-,-,-,-,-,-,0.0,-,-,0.0,-,-,-,-,-,-,-,0.0,-,-,-,-,-,-,-,-,-,-,-,0.0,-,-,-,-,-,-,,-,0.0,-,-,-,-,-,-,-,-,-,-,14.3,-,-,-,-,-,-,-,-,-,-,-,-,-,-,-,-,0.0,-,-,-,0.0,-,-,-,-,42.8,-,-,-,100.0,-,-,-,-,-,-,-,-,-,-,28.6,-,-,-,-,-,-,-,-,-,0.0,-,-,-,-,-,0.0,-,-,-,-,0.0,-,-,-,-,-,-,-,-,-,-,-,0.0,-,-,-,-,-,-,-,-,0.0,-,-,-,0.0,85.3,34.4,0.241
343,575,24665,Spinner S.,1954,,-,-,-,0.0,-,-,-,-,-,-,-,-,-,57.09999,-,-,-,0.0,-,-,0.0,0.0,-,-,-,-,-,14.3,-,-,-,0.0,-,-,-,-,-,-,-,-,-,-,0.0,-,-,-,-,-,-,-,-,-,-,-,-,-,-,-,-,-,0.0,-,-,-,-,-,-,0.0,-,-,0.0,-,-,-,-,-,-,-,0.0,-,-,-,-,-,-,-,-,-,-,-,0.0,-,-,-,-,-,-,,-,0.0,-,-,-,-,-,-,-,-,-,-,14.3,-,-,-,-,-,-,-,-,-,-,-,-,-,-,-,-,0.0,-,-,-,0.0,-,-,-,-,57.09999,-,-,-,100.0,-,-,-,-,-,-,-,-,-,-,14.3,-,-,-,-,-,-,-,-,-,0.0,-,-,-,-,-,0.0,-,-,-,-,0.0,-,-,-,-,-,-,-,-,-,-,-,0.0,-,-,-,-,-,-,-,-,0.0,-,-,-,0.0,79.2,31.5,0.256
344,1440,40339,Pavlova G.A.,1975,,-,-,-,0.0,-,-,-,-,-,-,-,-,-,0.0,-,-,-,0.0,-,-,0.0,0.0,-,-,-,-,-,0.0,-,-,-,0.0,-,-,-,-,-,-,-,-,-,-,0.0,-,-,-,-,-,-,-,-,-,-,-,-,-,-,-,-,-,0.0,-,-,-,-,-,-,0.0,-,-,0.0,-,-,-,-,-,-,-,0.0,-,-,-,-,-,-,-,-,-,-,-,0.0,-,-,-,-,-,-,,-,0.0,-,-,-,-,-,-,-,-,-,-,0.0,-,-,-,-,-,-,-,-,-,-,-,-,-,-,-,-,0.0,-,-,-,0.0,-,-,-,-,0.0,-,-,-,100.0,-,-,-,-,-,-,-,-,-,-,100.0,-,-,-,-,-,-,-,-,-,0.0,-,-,-,-,-,0.0,-,-,-,-,0.0,-,-,-,-,-,-,-,-,-,-,-,0.0,-,-,-,-,-,-,-,-,0.0,-,-,-,0.0,,,0.17
345,1440,1472,Pavlova G.A.,1975,,-,-,-,0.0,-,-,-,-,-,-,-,-,-,0.0,-,-,-,0.0,-,-,0.0,0.0,-,-,-,-,-,0.0,-,-,-,0.0,-,-,-,-,-,-,-,-,-,-,0.0,-,-,-,-,-,-,-,-,-,-,-,-,-,-,-,-,-,0.0,-,-,-,-,-,-,0.0,-,-,0.0,-,-,-,-,-,-,-,0.0,-,-,-,-,-,-,-,-,-,-,-,0.0,-,-,-,-,-,-,,-,0.0,-,-,-,-,-,-,-,-,-,-,0.0,-,-,-,-,-,-,-,-,-,-,-,-,-,-,-,-,0.0,-,-,-,0.0,-,-,-,-,0.0,-,-,-,100.0,-,-,-,-,-,-,-,-,-,-,93.86075,-,-,-,-,-,-,-,-,-,0.0,-,-,-,-,-,0.0,-,-,-,-,6.139255,-,-,-,-,-,-,-,-,-,-,-,0.0,-,-,-,-,-,-,-,-,0.0,-,-,-,0.0,,,0.19
346,1571,9716,Appen A.A.,1961,,-,-,-,0.0,-,-,-,-,-,-,-,-,-,0.0,-,-,-,0.0,-,-,0.0,0.0,-,-,-,-,-,0.0,-,-,-,0.0,-,-,-,-,-,-,-,-,-,-,0.0,-,-,-,-,-,-,-,-,-,-,-,-,-,-,-,-,-,0.0,-,-,-,-,-,-,0.0,-,-,0.0,-,-,-,-,-,-,-,0.0,-,-,-,-,-,-,-,-,-,-,-,26.0,-,-,-,-,-,-,,-,0.0,-,-,-,-,-,-,-,-,-,-,0.0,-,-,-,-,-,-,-,-,-,-,-,-,-,-,-,-,0.0,-,-,-,0.0,-,-,-,-,0.0,-,-,-,100.0,-,-,-,-,-,-,-,-,-,-,74.0,-,-,-,-,-,-,-,-,-,0.0,-,-,-,-,-,0.0,-,-,-,-,0.0,-,-,-,-,-,-,-,-,-,-,-,0.0,-,-,-,-,-,-,-,-,0.0,-,-,-,0.0,77.1,32.17,0.2
347,1571,9717,Appen A.A.,1961,,-,-,-,0.0,-,-,-,-,-,-,-,-,-,0.0,-,-,-,0.0,-,-,0.0,0.0,-,-,-,-,-,0.0,-,-,-,0.0,-,-,-,-,-,-,-,-,-,-,0.0,-,-,-,-,-,-,-,-,-,-,-,-,-,-,-,-,-,0.0,-,-,-,-,-,-,0.0,-,-,0.0,-,-,-,-,-,-,-,0.0,-,-,-,-,-,-,-,-,-,-,-,40.0,-,-,-,-,-,-,,-,0.0,-,-,-,-,-,-,-,-,-,-,0.0,-,-,-,-,-,-,-,-,-,-,-,-,-,-,-,-,0.0,-,-,-,0.0,-,-,-,-,0.0,-,-,-,100.0,-,-,-,-,-,-,-,-,-,-,60.0,-,-,-,-,-,-,-,-,-,0.0,-,-,-,-,-,0.0,-,-,-,-,0.0,-,-,-,-,-,-,-,-,-,-,-,0.0,-,-,-,-,-,-,-,-,0.0,-,-,-,0.0,81.8,33.15,0.23
348,1571,9718,Appen A.A.,1961,,-,-,-,0.0,-,-,-,-,-,-,-,-,-,0.0,-,-,-,0.0,-,-,0.0,0.0,-,-,-,-,-,0.0,-,-,-,0.0,-,-,-,-,-,-,-,-,-,-,0.0,-,-,-,-,-,-,-,-,-,-,-,-,-,-,-,-,-,0.0,-,-,-,-,-,-,0.0,-,-,0.0,-,-,-,-,-,-,-,0.0,-,-,-,-,-,-,-,-,-,-,-,0.0,-,-,-,-,-,-,,-,0.0,-,-,-,-,-,-,-,-,-,-,28.0,-,-,-,-,-,-,-,-,-,-,-,-,-,-,-,-,0.0,-,-,-,0.0,-,-,-,-,0.0,-,-,-,100.0,-,-,-,-,-,-,-,-,-,-,72.0,-,-,-,-,-,-,-,-,-,0.0,-,-,-,-,-,0.0,-,-,-,-,0.0,-,-,-,-,-,-,-,-,-,-,-,0.0,-,-,-,-,-,-,-,-,0.0,-,-,-,0.0,60.3,24.42,0.235
349,1571,9719,Appen A.A.,1961,,-,-,-,0.0,-,-,-,-,-,-,-,-,-,0.0,-,-,-,0.0,-,-,0.0,0.0,-,-,-,-,-,0.0,-,-,-,0.0,-,-,-,-,-,-,-,-,-,-,0.0,-,-,-,-,-,-,-,-,-,-,-,-,-,-,-,-,-,0.0,-,-,-,-,-,-,0.0,-,-,0.0,-,-,-,-,-,-,-,0.0,-,-,-,-,-,-,-,-,-,-,-,0.0,-,-,-,-,-,-,,-,0.0,-,-,-,-,-,-,-,-,-,-,40.0,-,-,-,-,-,-,-,-,-,-,-,-,-,-,-,-,0.0,-,-,-,0.0,-,-,-,-,0.0,-,-,-,100.0,-,-,-,-,-,-,-,-,-,-,60.0,-,-,-,-,-,-,-,-,-,0.0,-,-,-,-,-,0.0,-,-,-,-,0.0,-,-,-,-,-,-,-,-,-,-,-,0.0,-,-,-,-,-,-,-,-,0.0,-,-,-,0.0,59.0,23.24,0.269
350,1572,9725,Harsell W.B.,1966,,-,-,-,0.0,-,-,-,-,-,-,-,-,-,0.0,-,-,-,0.0,-,-,0.0,0.0,-,-,-,-,-,0.0,-,-,-,0.0,-,-,-,-,-,-,-,-,-,-,0.0,-,-,-,-,-,-,-,-,-,-,-,-,-,-,-,-,-,0.0,-,-,-,-,-,-,0.0,-,-,0.0,-,-,-,-,-,-,-,0.0,-,-,-,-,-,-,-,-,-,-,-,0.0,-,-,-,-,-,-,,-,0.0,-,-,-,-,-,-,-,-,-,-,25.01318,-,-,-,-,-,-,-,-,-,-,-,-,-,-,-,-,0.0,-,-,-,0.0,-,-,-,-,0.0,-,-,-,100.0,-,-,-,-,-,-,-,-,-,-,74.98682,-,-,-,-,-,-,-,-,-,0.0,-,-,-,-,-,0.0,-,-,-,-,0.0,-,-,-,-,-,-,-,-,-,-,-,0.0,-,-,-,-,-,-,-,-,0.0,-,-,-,0.0,60.5,24.35,0.242
351,1572,9726,Harsell W.B.,1966,,-,-,-,0.0,-,-,-,-,-,-,-,-,-,0.0,-,-,-,0.0,-,-,0.0,0.0,-,-,-,-,-,0.0,-,-,-,0.0,-,-,-,-,-,-,-,-,-,-,0.0,-,-,-,-,-,-,-,-,-,-,-,-,-,-,-,-,-,0.0,-,-,-,-,-,-,0.0,-,-,0.0,-,-,-,-,-,-,-,0.0,-,-,-,-,-,-,-,-,-,-,-,0.0,-,-,-,-,-,-,,-,0.0,-,-,-,-,-,-,-,-,-,-,25.01318,-,-,-,-,-,-,-,-,-,-,-,-,-,-,-,-,0.0,-,-,-,0.0,-,-,-,-,0.0,-,-,-,100.0,-,-,-,-,-,-,-,-,-,-,74.98682,-,-,-,-,-,-,-,-,-,0.0,-,-,-,-,-,0.0,-,-,-,-,0.0,-,-,-,-,-,-,-,-,-,-,-,0.0,-,-,-,-,-,-,-,-,0.0,-,-,-,0.0,59.8,24.52,0.219
352,1572,9727,Harsell W.B.,1966,,-,-,-,0.0,-,-,-,-,-,-,-,-,-,0.0,-,-,-,0.0,-,-,0.0,0.0,-,-,-,-,-,0.0,-,-,-,0.0,-,-,-,-,-,-,-,-,-,-,0.0,-,-,-,-,-,-,-,-,-,-,-,-,-,-,-,-,-,0.0,-,-,-,-,-,-,0.0,-,-,0.0,-,-,-,-,-,-,-,0.0,-,-,-,-,-,-,-,-,-,-,-,0.0,-,-,-,-,-,-,,-,0.0,-,-,-,-,-,-,-,-,-,-,33.00988,-,-,-,-,-,-,-,-,-,-,-,-,-,-,-,-,0.0,-,-,-,0.0,-,-,-,-,0.0,-,-,-,100.0,-,-,-,-,-,-,-,-,-,-,66.99012,-,-,-,-,-,-,-,-,-,0.0,-,-,-,-,-,0.0,-,-,-,-,0.0,-,-,-,-,-,-,-,-,-,-,-,0.0,-,-,-,-,-,-,-,-,0.0,-,-,-,0.0,59.1,23.64,0.25
353,1572,14377,Harsell W.B.,1966,,-,-,-,4.53385,-,-,-,-,-,-,-,-,-,0.0,-,-,-,0.0,-,-,0.0,0.0,-,-,-,-,-,0.0,-,-,-,0.0,-,-,-,-,-,-,-,-,-,-,0.0,-,-,-,-,-,-,-,-,-,-,-,-,-,-,-,-,-,0.0,-,-,-,-,-,-,0.0,-,-,0.0,-,-,-,-,-,-,-,0.0,-,-,-,-,-,-,-,-,-,-,-,0.0,-,-,-,-,-,-,,-,0.0,-,-,-,-,-,-,-,-,-,-,25.702,-,-,-,-,-,-,-,-,-,-,-,-,-,-,-,-,0.0,-,-,-,0.0,-,-,-,-,4.53385,-,-,-,100.0,-,-,-,-,-,-,-,-,-,-,69.76415,-,-,-,-,-,-,-,-,-,0.0,-,-,-,-,-,0.0,-,-,-,-,0.0,-,-,-,-,-,-,-,-,-,-,-,0.0,-,-,-,-,-,-,-,-,0.0,-,-,-,0.0,61.4,24.87,0.234
354,1572,10479,Harsell W.B.,1966,,-,-,-,0.0,-,-,-,-,-,-,-,-,-,0.0,-,-,-,0.0,-,-,0.0,0.0,-,-,-,-,-,0.0,-,-,-,0.0,-,-,-,-,-,-,-,-,-,-,0.0,-,-,-,-,-,-,-,-,-,-,-,-,-,-,-,-,-,0.0,-,-,-,-,-,-,0.0,-,-,0.0,-,-,-,-,-,-,-,0.0,-,-,-,-,-,-,-,-,-,-,-,0.0,-,-,-,-,-,-,,-,0.0,-,-,-,-,-,-,-,-,-,-,0.0,-,-,-,-,-,-,-,-,-,-,-,-,-,-,-,-,0.0,-,-,-,0.0,-,-,-,-,0.0,-,-,-,100.0,-,-,-,-,-,-,-,-,-,-,100.0,-,-,-,-,-,-,-,-,-,0.0,-,-,-,-,-,0.0,-,-,-,-,0.0,-,-,-,-,-,-,-,-,-,-,-,0.0,-,-,-,-,-,-,-,-,0.0,-,-,-,0.0,71.9,30.91,0.163
355,1576,9754,Bokin P.Ya.,1970,,-,-,-,0.0,-,-,-,-,-,-,-,-,-,0.0,-,-,-,0.0,-,-,0.0,0.0,-,-,-,-,-,0.0,-,-,-,0.0,-,-,-,-,-,-,-,-,-,-,0.0,-,-,-,-,-,-,-,-,-,-,-,-,-,-,-,-,-,0.0,-,-,-,-,-,-,0.0,-,-,0.0,-,-,-,-,-,-,-,0.0,-,-,-,-,-,-,-,-,-,-,-,0.0,-,-,-,-,-,-,,-,0.0,-,-,-,-,-,-,-,-,-,-,13.0,-,-,-,-,-,-,-,-,-,-,-,-,-,-,-,-,0.0,-,-,-,0.0,-,-,-,-,0.0,-,-,-,100.0,-,-,-,-,-,-,-,-,-,-,87.0,-,-,-,-,-,-,-,-,-,0.0,-,-,-,-,-,0.0,-,-,-,-,0.0,-,-,-,-,-,-,-,-,-,-,-,0.0,-,-,-,-,-,-,-,-,0.0,-,-,-,0.0,62.1,25.89,0.205
356,1576,9755,Bokin P.Ya.,1970,,-,-,-,0.0,-,-,-,-,-,-,-,-,-,0.0,-,-,-,0.0,-,-,0.0,0.0,-,-,-,-,-,0.0,-,-,-,0.0,-,-,-,-,-,-,-,-,-,-,0.0,-,-,-,-,-,-,-,-,-,-,-,-,-,-,-,-,-,0.0,-,-,-,-,-,-,0.0,-,-,0.0,-,-,-,-,-,-,-,0.0,-,-,-,-,-,-,-,-,-,-,-,0.0,-,-,-,-,-,-,,-,0.0,-,-,-,-,-,-,-,-,-,-,16.0,-,-,-,-,-,-,-,-,-,-,-,-,-,-,-,-,0.0,-,-,-,0.0,-,-,-,-,0.0,-,-,-,100.0,-,-,-,-,-,-,-,-,-,-,84.0,-,-,-,-,-,-,-,-,-,0.0,-,-,-,-,-,0.0,-,-,-,-,0.0,-,-,-,-,-,-,-,-,-,-,-,0.0,-,-,-,-,-,-,-,-,0.0,-,-,-,0.0,60.2,24.7,0.218
357,1576,9756,Bokin P.Ya.,1970,,-,-,-,0.0,-,-,-,-,-,-,-,-,-,0.0,-,-,-,0.0,-,-,0.0,0.0,-,-,-,-,-,0.0,-,-,-,0.0,-,-,-,-,-,-,-,-,-,-,0.0,-,-,-,-,-,-,-,-,-,-,-,-,-,-,-,-,-,0.0,-,-,-,-,-,-,0.0,-,-,0.0,-,-,-,-,-,-,-,0.0,-,-,-,-,-,-,-,-,-,-,-,0.0,-,-,-,-,-,-,,-,0.0,-,-,-,-,-,-,-,-,-,-,17.0,-,-,-,-,-,-,-,-,-,-,-,-,-,-,-,-,0.0,-,-,-,0.0,-,-,-,-,0.0,-,-,-,100.0,-,-,-,-,-,-,-,-,-,-,83.0,-,-,-,-,-,-,-,-,-,0.0,-,-,-,-,-,0.0,-,-,-,-,0.0,-,-,-,-,-,-,-,-,-,-,-,0.0,-,-,-,-,-,-,-,-,0.0,-,-,-,0.0,59.1,24.02,0.225
358,1576,9757,Bokin P.Ya.,1970,,-,-,-,0.0,-,-,-,-,-,-,-,-,-,0.0,-,-,-,0.0,-,-,0.0,0.0,-,-,-,-,-,0.0,-,-,-,0.0,-,-,-,-,-,-,-,-,-,-,0.0,-,-,-,-,-,-,-,-,-,-,-,-,-,-,-,-,-,0.0,-,-,-,-,-,-,0.0,-,-,0.0,-,-,-,-,-,-,-,0.0,-,-,-,-,-,-,-,-,-,-,-,0.0,-,-,-,-,-,-,,-,0.0,-,-,-,-,-,-,-,-,-,-,20.0,-,-,-,-,-,-,-,-,-,-,-,-,-,-,-,-,0.0,-,-,-,0.0,-,-,-,-,0.0,-,-,-,100.0,-,-,-,-,-,-,-,-,-,-,80.0,-,-,-,-,-,-,-,-,-,0.0,-,-,-,-,-,0.0,-,-,-,-,0.0,-,-,-,-,-,-,-,-,-,-,-,0.0,-,-,-,-,-,-,-,-,0.0,-,-,-,0.0,56.4,22.76,0.235
359,1576,9758,Bokin P.Ya.,1970,,-,-,-,0.0,-,-,-,-,-,-,-,-,-,0.0,-,-,-,0.0,-,-,0.0,0.0,-,-,-,-,-,0.0,-,-,-,0.0,-,-,-,-,-,-,-,-,-,-,0.0,-,-,-,-,-,-,-,-,-,-,-,-,-,-,-,-,-,0.0,-,-,-,-,-,-,0.0,-,-,0.0,-,-,-,-,-,-,-,0.0,-,-,-,-,-,-,-,-,-,-,-,0.0,-,-,-,-,-,-,,-,0.0,-,-,-,-,-,-,-,-,-,-,26.0,-,-,-,-,-,-,-,-,-,-,-,-,-,-,-,-,0.0,-,-,-,0.0,-,-,-,-,0.0,-,-,-,100.0,-,-,-,-,-,-,-,-,-,-,74.0,-,-,-,-,-,-,-,-,-,0.0,-,-,-,-,-,0.0,-,-,-,-,0.0,-,-,-,-,-,-,-,-,-,-,-,0.0,-,-,-,-,-,-,-,-,0.0,-,-,-,0.0,55.9,22.57,0.245
360,1576,9759,Bokin P.Ya.,1970,,-,-,-,0.0,-,-,-,-,-,-,-,-,-,0.0,-,-,-,0.0,-,-,0.0,0.0,-,-,-,-,-,0.0,-,-,-,0.0,-,-,-,-,-,-,-,-,-,-,0.0,-,-,-,-,-,-,-,-,-,-,-,-,-,-,-,-,-,0.0,-,-,-,-,-,-,0.0,-,-,0.0,-,-,-,-,-,-,-,0.0,-,-,-,-,-,-,-,-,-,-,-,0.0,-,-,-,-,-,-,,-,0.0,-,-,-,-,-,-,-,-,-,-,30.0,-,-,-,-,-,-,-,-,-,-,-,-,-,-,-,-,0.0,-,-,-,0.0,-,-,-,-,0.0,-,-,-,100.0,-,-,-,-,-,-,-,-,-,-,70.0,-,-,-,-,-,-,-,-,-,0.0,-,-,-,-,-,0.0,-,-,-,-,0.0,-,-,-,-,-,-,-,-,-,-,-,0.0,-,-,-,-,-,-,-,-,0.0,-,-,-,0.0,56.8,22.55,0.255
361,1576,9760,Bokin P.Ya.,1970,,-,-,-,0.0,-,-,-,-,-,-,-,-,-,0.0,-,-,-,0.0,-,-,0.0,0.0,-,-,-,-,-,0.0,-,-,-,0.0,-,-,-,-,-,-,-,-,-,-,0.0,-,-,-,-,-,-,-,-,-,-,-,-,-,-,-,-,-,0.0,-,-,-,-,-,-,0.0,-,-,0.0,-,-,-,-,-,-,-,0.0,-,-,-,-,-,-,-,-,-,-,-,0.0,-,-,-,-,-,-,,-,0.0,-,-,-,-,-,-,-,-,-,-,33.3,-,-,-,-,-,-,-,-,-,-,-,-,-,-,-,-,0.0,-,-,-,0.0,-,-,-,-,0.0,-,-,-,100.0,-,-,-,-,-,-,-,-,-,-,66.7,-,-,-,-,-,-,-,-,-,0.0,-,-,-,-,-,0.0,-,-,-,-,0.0,-,-,-,-,-,-,-,-,-,-,-,0.0,-,-,-,-,-,-,-,-,0.0,-,-,-,0.0,58.7,23.51,0.255
362,1576,9761,Bokin P.Ya.,1970,,-,-,-,0.0,-,-,-,-,-,-,-,-,-,0.0,-,-,-,0.0,-,-,0.0,0.0,-,-,-,-,-,0.0,-,-,-,0.0,-,-,-,-,-,-,-,-,-,-,0.0,-,-,-,-,-,-,-,-,-,-,-,-,-,-,-,-,-,0.0,-,-,-,-,-,-,0.0,-,-,0.0,-,-,-,-,-,-,-,13.0,-,-,-,-,-,-,-,-,-,-,-,0.0,-,-,-,-,-,-,,-,0.0,-,-,-,-,-,-,-,-,-,-,0.0,-,-,-,-,-,-,-,-,-,-,-,-,-,-,-,-,0.0,-,-,-,0.0,-,-,-,-,0.0,-,-,-,100.0,-,-,-,-,-,-,-,-,-,-,87.0,-,-,-,-,-,-,-,-,-,0.0,-,-,-,-,-,0.0,-,-,-,-,0.0,-,-,-,-,-,-,-,-,-,-,-,0.0,-,-,-,-,-,-,-,-,0.0,-,-,-,0.0,53.0,21.58,0.23
363,1576,9762,Bokin P.Ya.,1970,,-,-,-,0.0,-,-,-,-,-,-,-,-,-,0.0,-,-,-,0.0,-,-,0.0,0.0,-,-,-,-,-,0.0,-,-,-,0.0,-,-,-,-,-,-,-,-,-,-,0.0,-,-,-,-,-,-,-,-,-,-,-,-,-,-,-,-,-,0.0,-,-,-,-,-,-,0.0,-,-,0.0,-,-,-,-,-,-,-,15.0,-,-,-,-,-,-,-,-,-,-,-,0.0,-,-,-,-,-,-,,-,0.0,-,-,-,-,-,-,-,-,-,-,0.0,-,-,-,-,-,-,-,-,-,-,-,-,-,-,-,-,0.0,-,-,-,0.0,-,-,-,-,0.0,-,-,-,100.0,-,-,-,-,-,-,-,-,-,-,85.0,-,-,-,-,-,-,-,-,-,0.0,-,-,-,-,-,0.0,-,-,-,-,0.0,-,-,-,-,-,-,-,-,-,-,-,0.0,-,-,-,-,-,-,-,-,0.0,-,-,-,0.0,52.2,21.22,0.225
364,1576,9763,Bokin P.Ya.,1970,,-,-,-,0.0,-,-,-,-,-,-,-,-,-,0.0,-,-,-,0.0,-,-,0.0,0.0,-,-,-,-,-,0.0,-,-,-,0.0,-,-,-,-,-,-,-,-,-,-,0.0,-,-,-,-,-,-,-,-,-,-,-,-,-,-,-,-,-,0.0,-,-,-,-,-,-,0.0,-,-,0.0,-,-,-,-,-,-,-,20.0,-,-,-,-,-,-,-,-,-,-,-,0.0,-,-,-,-,-,-,,-,0.0,-,-,-,-,-,-,-,-,-,-,0.0,-,-,-,-,-,-,-,-,-,-,-,-,-,-,-,-,0.0,-,-,-,0.0,-,-,-,-,0.0,-,-,-,100.0,-,-,-,-,-,-,-,-,-,-,80.0,-,-,-,-,-,-,-,-,-,0.0,-,-,-,-,-,0.0,-,-,-,-,0.0,-,-,-,-,-,-,-,-,-,-,-,0.0,-,-,-,-,-,-,-,-,0.0,-,-,-,0.0,48.5,19.57,0.25
365,1576,9764,Bokin P.Ya.,1970,,-,-,-,0.0,-,-,-,-,-,-,-,-,-,0.0,-,-,-,0.0,-,-,0.0,0.0,-,-,-,-,-,0.0,-,-,-,0.0,-,-,-,-,-,-,-,-,-,-,0.0,-,-,-,-,-,-,-,-,-,-,-,-,-,-,-,-,-,0.0,-,-,-,-,-,-,0.0,-,-,0.0,-,-,-,-,-,-,-,25.0,-,-,-,-,-,-,-,-,-,-,-,0.0,-,-,-,-,-,-,,-,0.0,-,-,-,-,-,-,-,-,-,-,0.0,-,-,-,-,-,-,-,-,-,-,-,-,-,-,-,-,0.0,-,-,-,0.0,-,-,-,-,0.0,-,-,-,100.0,-,-,-,-,-,-,-,-,-,-,75.0,-,-,-,-,-,-,-,-,-,0.0,-,-,-,-,-,0.0,-,-,-,-,0.0,-,-,-,-,-,-,-,-,-,-,-,0.0,-,-,-,-,-,-,-,-,0.0,-,-,-,0.0,47.2,18.61,0.27
366,1580,9770,Manghnani M.H.,1974,,-,-,-,0.0,-,-,-,-,-,-,-,-,-,0.0,-,-,-,0.0,-,-,0.0,0.0,-,-,-,-,-,0.0,-,-,-,0.0,-,-,-,-,-,-,-,-,-,-,0.0,-,-,-,-,-,-,-,-,-,-,-,-,-,-,-,-,-,0.0,-,-,-,-,-,-,0.0,-,-,0.0,-,-,-,-,-,-,-,0.0,-,-,-,-,-,-,-,-,-,-,-,0.0,-,-,-,-,-,-,,-,0.0,-,-,-,-,-,-,-,-,-,-,0.0,-,-,-,-,-,-,-,-,-,-,-,-,-,-,-,-,0.0,-,-,-,0.0,-,-,-,-,0.0,-,-,-,100.0,-,-,-,-,-,-,-,-,-,-,100.0,-,-,-,-,-,-,-,-,-,0.0,-,-,-,-,-,0.0,-,-,-,-,0.0,-,-,-,-,-,-,-,-,-,-,-,0.0,-,-,-,-,-,-,-,-,0.0,-,-,-,0.0,72.7,31.2,0.165064
367,1580,9771,Manghnani M.H.,1974,,-,-,-,0.0,-,-,-,-,-,-,-,-,-,0.0,-,-,-,0.0,-,-,0.0,0.0,-,-,-,-,-,0.0,-,-,-,0.0,-,-,-,-,-,-,-,-,-,-,0.0,-,-,-,-,-,-,-,-,-,-,-,-,-,-,-,-,-,0.0,-,-,-,-,-,-,0.0,-,-,0.0,-,-,-,-,-,-,-,0.0,-,-,-,-,-,-,-,-,-,-,-,0.0,-,-,-,-,-,-,,-,0.0,-,-,-,-,-,-,-,-,-,-,10.0,-,-,-,-,-,-,-,-,-,-,-,-,-,-,-,-,0.0,-,-,-,0.0,-,-,-,-,0.0,-,-,-,100.0,-,-,-,-,-,-,-,-,-,-,90.0,-,-,-,-,-,-,-,-,-,0.0,-,-,-,-,-,0.0,-,-,-,-,0.0,-,-,-,-,-,-,-,-,-,-,-,0.0,-,-,-,-,-,-,-,-,0.0,-,-,-,0.0,65.3,27.7,0.1787004
368,1580,9772,Manghnani M.H.,1974,,-,-,-,0.0,-,-,-,-,-,-,-,-,-,0.0,-,-,-,0.0,-,-,0.0,0.0,-,-,-,-,-,0.0,-,-,-,0.0,-,-,-,-,-,-,-,-,-,-,0.0,-,-,-,-,-,-,-,-,-,-,-,-,-,-,-,-,-,0.0,-,-,-,-,-,-,0.0,-,-,0.0,-,-,-,-,-,-,-,0.0,-,-,-,-,-,-,-,-,-,-,-,0.0,-,-,-,-,-,-,,-,0.0,-,-,-,-,-,-,-,-,-,-,15.0,-,-,-,-,-,-,-,-,-,-,-,-,-,-,-,-,0.0,-,-,-,0.0,-,-,-,-,0.0,-,-,-,100.0,-,-,-,-,-,-,-,-,-,-,85.0,-,-,-,-,-,-,-,-,-,0.0,-,-,-,-,-,0.0,-,-,-,-,0.0,-,-,-,-,-,-,-,-,-,-,-,0.0,-,-,-,-,-,-,-,-,0.0,-,-,-,0.0,63.0,26.4,0.1931818
369,1580,9773,Manghnani M.H.,1974,,-,-,-,0.0,-,-,-,-,-,-,-,-,-,0.0,-,-,-,0.0,-,-,0.0,0.0,-,-,-,-,-,0.0,-,-,-,0.0,-,-,-,-,-,-,-,-,-,-,0.0,-,-,-,-,-,-,-,-,-,-,-,-,-,-,-,-,-,0.0,-,-,-,-,-,-,0.0,-,-,0.0,-,-,-,-,-,-,-,0.0,-,-,-,-,-,-,-,-,-,-,-,0.0,-,-,-,-,-,-,,-,0.0,-,-,-,-,-,-,-,-,-,-,20.0,-,-,-,-,-,-,-,-,-,-,-,-,-,-,-,-,0.0,-,-,-,0.0,-,-,-,-,0.0,-,-,-,100.0,-,-,-,-,-,-,-,-,-,-,80.0,-,-,-,-,-,-,-,-,-,0.0,-,-,-,-,-,0.0,-,-,-,-,0.0,-,-,-,-,-,-,-,-,-,-,-,0.0,-,-,-,-,-,-,-,-,0.0,-,-,-,0.0,61.2,25.3,0.2094862
370,1580,9774,Manghnani M.H.,1974,,-,-,-,0.0,-,-,-,-,-,-,-,-,-,0.0,-,-,-,0.0,-,-,0.0,0.0,-,-,-,-,-,0.0,-,-,-,0.0,-,-,-,-,-,-,-,-,-,-,0.0,-,-,-,-,-,-,-,-,-,-,-,-,-,-,-,-,-,0.0,-,-,-,-,-,-,0.0,-,-,0.0,-,-,-,-,-,-,-,0.0,-,-,-,-,-,-,-,-,-,-,-,0.0,-,-,-,-,-,-,,-,0.0,-,-,-,-,-,-,-,-,-,-,25.0,-,-,-,-,-,-,-,-,-,-,-,-,-,-,-,-,0.0,-,-,-,0.0,-,-,-,-,0.0,-,-,-,100.0,-,-,-,-,-,-,-,-,-,-,75.0,-,-,-,-,-,-,-,-,-,0.0,-,-,-,-,-,0.0,-,-,-,-,0.0,-,-,-,-,-,-,-,-,-,-,-,0.0,-,-,-,-,-,-,-,-,0.0,-,-,-,0.0,59.8,24.4,0.2254098
371,1580,9775,Manghnani M.H.,1974,,-,-,-,0.0,-,-,-,-,-,-,-,-,-,0.0,-,-,-,0.0,-,-,0.0,0.0,-,-,-,-,-,0.0,-,-,-,0.0,-,-,-,-,-,-,-,-,-,-,0.0,-,-,-,-,-,-,-,-,-,-,-,-,-,-,-,-,-,0.0,-,-,-,-,-,-,0.0,-,-,0.0,-,-,-,-,-,-,-,0.0,-,-,-,-,-,-,-,-,-,-,-,0.0,-,-,-,-,-,-,,-,0.0,-,-,-,-,-,-,-,-,-,-,30.0,-,-,-,-,-,-,-,-,-,-,-,-,-,-,-,-,0.0,-,-,-,0.0,-,-,-,-,0.0,-,-,-,100.0,-,-,-,-,-,-,-,-,-,-,70.0,-,-,-,-,-,-,-,-,-,0.0,-,-,-,-,-,0.0,-,-,-,-,0.0,-,-,-,-,-,-,-,-,-,-,-,0.0,-,-,-,-,-,-,-,-,0.0,-,-,-,0.0,59.3,23.9,0.2405858
372,1580,9776,Manghnani M.H.,1974,,-,-,-,0.0,-,-,-,-,-,-,-,-,-,0.0,-,-,-,0.0,-,-,0.0,0.0,-,-,-,-,-,0.0,-,-,-,0.0,-,-,-,-,-,-,-,-,-,-,0.0,-,-,-,-,-,-,-,-,-,-,-,-,-,-,-,-,-,0.0,-,-,-,-,-,-,0.0,-,-,0.0,-,-,-,-,-,-,-,0.0,-,-,-,-,-,-,-,-,-,-,-,0.0,-,-,-,-,-,-,,-,0.0,-,-,-,-,-,-,-,-,-,-,35.0,-,-,-,-,-,-,-,-,-,-,-,-,-,-,-,-,0.0,-,-,-,0.0,-,-,-,-,0.0,-,-,-,100.0,-,-,-,-,-,-,-,-,-,-,65.0,-,-,-,-,-,-,-,-,-,0.0,-,-,-,-,-,0.0,-,-,-,-,0.0,-,-,-,-,-,-,-,-,-,-,-,0.0,-,-,-,-,-,-,-,-,0.0,-,-,-,0.0,58.4,23.2,0.2586207
373,1580,9777,Manghnani M.H.,1974,,-,-,-,0.0,-,-,-,-,-,-,-,-,-,0.0,-,-,-,0.0,-,-,0.0,0.0,-,-,-,-,-,0.0,-,-,-,0.0,-,-,-,-,-,-,-,-,-,-,0.0,-,-,-,-,-,-,-,-,-,-,-,-,-,-,-,-,-,0.0,-,-,-,-,-,-,0.0,-,-,0.0,-,-,-,-,-,-,-,0.0,-,-,-,-,-,-,-,-,-,-,-,0.0,-,-,-,-,-,-,,-,0.0,-,-,-,-,-,-,-,-,-,-,40.0,-,-,-,-,-,-,-,-,-,-,-,-,-,-,-,-,0.0,-,-,-,0.0,-,-,-,-,0.0,-,-,-,100.0,-,-,-,-,-,-,-,-,-,-,60.0,-,-,-,-,-,-,-,-,-,0.0,-,-,-,-,-,0.0,-,-,-,-,0.0,-,-,-,-,-,-,-,-,-,-,-,0.0,-,-,-,-,-,-,-,-,0.0,-,-,-,0.0,57.8,22.8,0.2675439
374,1583,9800,Karapetyan G.O.,1981,,-,-,-,0.0,-,-,-,-,-,-,-,-,-,0.0,-,-,-,0.0,-,-,0.0,0.0,-,-,-,-,-,0.0,-,-,-,0.0,-,-,-,-,-,-,-,-,-,-,0.0,-,-,-,-,-,-,-,-,-,-,-,-,-,-,-,-,-,0.0,-,-,-,-,-,-,0.0,-,-,0.0,-,-,-,-,-,-,-,0.0,-,-,-,-,-,-,-,-,-,-,-,33.0,-,-,-,-,-,-,,-,0.0,-,-,-,-,-,-,-,-,-,-,0.0,-,-,-,-,-,-,-,-,-,-,-,-,-,-,-,-,0.0,-,-,-,0.0,-,-,-,-,0.0,-,-,-,100.0,-,-,-,-,-,-,-,-,-,-,67.0,-,-,-,-,-,-,-,-,-,0.0,-,-,-,-,-,0.0,-,-,-,-,0.0,-,-,-,-,-,-,-,-,-,-,-,0.0,-,-,-,-,-,-,-,-,0.0,-,-,-,0.0,81.1,33.2,0.221
375,1583,9801,Karapetyan G.O.,1981,,-,-,-,0.0,-,-,-,-,-,-,-,-,-,0.0,-,-,-,0.0,-,-,0.0,0.0,-,-,-,-,-,0.0,-,-,-,0.0,-,-,-,-,-,-,-,-,-,-,0.0,-,-,-,-,-,-,-,-,-,-,-,-,-,-,-,-,-,0.0,-,-,-,-,-,-,0.0,-,-,0.0,-,-,-,-,-,-,-,0.0,-,-,-,-,-,-,-,-,-,-,-,0.0,-,-,-,-,-,-,,-,0.0,-,-,-,-,-,-,-,-,-,-,15.0,-,-,-,-,-,-,-,-,-,-,-,-,-,-,-,-,0.0,-,-,-,0.0,-,-,-,-,0.0,-,-,-,100.0,-,-,-,-,-,-,-,-,-,-,85.0,-,-,-,-,-,-,-,-,-,0.0,-,-,-,-,-,0.0,-,-,-,-,0.0,-,-,-,-,-,-,-,-,-,-,-,0.0,-,-,-,-,-,-,-,-,0.0,-,-,-,0.0,64.4,27.2,0.183
376,1583,9802,Karapetyan G.O.,1981,,-,-,-,0.0,-,-,-,-,-,-,-,-,-,0.0,-,-,-,0.0,-,-,0.0,0.0,-,-,-,-,-,0.0,-,-,-,0.0,-,-,-,-,-,-,-,-,-,-,0.0,-,-,-,-,-,-,-,-,-,-,-,-,-,-,-,-,-,0.0,-,-,-,-,-,-,0.0,-,-,0.0,-,-,-,-,-,-,-,0.0,-,-,-,-,-,-,-,-,-,-,-,0.0,-,-,-,-,-,-,,-,0.0,-,-,-,-,-,-,-,-,-,-,20.0,-,-,-,-,-,-,-,-,-,-,-,-,-,-,-,-,0.0,-,-,-,0.0,-,-,-,-,0.0,-,-,-,100.0,-,-,-,-,-,-,-,-,-,-,80.0,-,-,-,-,-,-,-,-,-,0.0,-,-,-,-,-,0.0,-,-,-,-,0.0,-,-,-,-,-,-,-,-,-,-,-,0.0,-,-,-,-,-,-,-,-,0.0,-,-,-,0.0,62.0,25.8,0.203
377,1583,9803,Karapetyan G.O.,1981,,-,-,-,0.0,-,-,-,-,-,-,-,-,-,0.0,-,-,-,0.0,-,-,0.0,0.0,-,-,-,-,-,0.0,-,-,-,0.0,-,-,-,-,-,-,-,-,-,-,0.0,-,-,-,-,-,-,-,-,-,-,-,-,-,-,-,-,-,0.0,-,-,-,-,-,-,0.0,-,-,0.0,-,-,-,-,-,-,-,0.0,-,-,-,-,-,-,-,-,-,-,-,0.0,-,-,-,-,-,-,,-,0.0,-,-,-,-,-,-,-,-,-,-,25.0,-,-,-,-,-,-,-,-,-,-,-,-,-,-,-,-,0.0,-,-,-,0.0,-,-,-,-,0.0,-,-,-,100.0,-,-,-,-,-,-,-,-,-,-,75.0,-,-,-,-,-,-,-,-,-,0.0,-,-,-,-,-,0.0,-,-,-,-,0.0,-,-,-,-,-,-,-,-,-,-,-,0.0,-,-,-,-,-,-,-,-,0.0,-,-,-,0.0,61.4,25.2,0.219
378,1583,9804,Karapetyan G.O.,1981,,-,-,-,0.0,-,-,-,-,-,-,-,-,-,0.0,-,-,-,0.0,-,-,0.0,0.0,-,-,-,-,-,0.0,-,-,-,0.0,-,-,-,-,-,-,-,-,-,-,0.0,-,-,-,-,-,-,-,-,-,-,-,-,-,-,-,-,-,0.0,-,-,-,-,-,-,0.0,-,-,0.0,-,-,-,-,-,-,-,0.0,-,-,-,-,-,-,-,-,-,-,-,0.0,-,-,-,-,-,-,,-,0.0,-,-,-,-,-,-,-,-,-,-,30.0,-,-,-,-,-,-,-,-,-,-,-,-,-,-,-,-,0.0,-,-,-,0.0,-,-,-,-,0.0,-,-,-,100.0,-,-,-,-,-,-,-,-,-,-,70.0,-,-,-,-,-,-,-,-,-,0.0,-,-,-,-,-,0.0,-,-,-,-,0.0,-,-,-,-,-,-,-,-,-,-,-,0.0,-,-,-,-,-,-,-,-,0.0,-,-,-,0.0,60.5,24.5,0.236
379,1583,9805,Karapetyan G.O.,1981,,-,-,-,0.0,-,-,-,-,-,-,-,-,-,0.0,-,-,-,0.0,-,-,0.0,0.0,-,-,-,-,-,0.0,-,-,-,0.0,-,-,-,-,-,-,-,-,-,-,0.0,-,-,-,-,-,-,-,-,-,-,-,-,-,-,-,-,-,0.0,-,-,-,-,-,-,0.0,-,-,0.0,-,-,-,-,-,-,-,0.0,-,-,-,-,-,-,-,-,-,-,-,0.0,-,-,-,-,-,-,,-,0.0,-,-,-,-,-,-,-,-,-,-,33.0,-,-,-,-,-,-,-,-,-,-,-,-,-,-,-,-,0.0,-,-,-,0.0,-,-,-,-,0.0,-,-,-,100.0,-,-,-,-,-,-,-,-,-,-,67.0,-,-,-,-,-,-,-,-,-,0.0,-,-,-,-,-,0.0,-,-,-,-,0.0,-,-,-,-,-,-,-,-,-,-,-,0.0,-,-,-,-,-,-,-,-,0.0,-,-,-,0.0,60.3,24.2,0.249
380,1583,9806,Karapetyan G.O.,1981,,-,-,-,0.0,-,-,-,-,-,-,-,-,-,0.0,-,-,-,0.0,-,-,0.0,0.0,-,-,-,-,-,0.0,-,-,-,0.0,-,-,-,-,-,-,-,-,-,-,0.0,-,-,-,-,-,-,-,-,-,-,-,-,-,-,-,-,-,0.0,-,-,-,-,-,-,0.0,-,-,0.0,-,-,-,-,-,-,-,0.0,-,-,-,-,-,-,-,-,-,-,-,0.0,-,-,-,-,-,-,,-,0.0,-,-,-,-,-,-,-,-,-,-,35.0,-,-,-,-,-,-,-,-,-,-,-,-,-,-,-,-,0.0,-,-,-,0.0,-,-,-,-,0.0,-,-,-,100.0,-,-,-,-,-,-,-,-,-,-,65.0,-,-,-,-,-,-,-,-,-,0.0,-,-,-,-,-,0.0,-,-,-,-,0.0,-,-,-,-,-,-,-,-,-,-,-,0.0,-,-,-,-,-,-,-,-,0.0,-,-,-,0.0,60.2,24.1,0.248
381,1583,12257,Karapetyan G.O.,1981,,-,-,-,0.0,-,-,-,-,-,-,-,-,-,0.0,-,-,-,0.0,-,-,0.0,0.0,-,-,-,-,-,0.0,-,-,-,0.0,-,-,-,-,-,-,-,-,-,-,0.0,-,-,-,-,-,-,-,-,-,-,-,-,-,-,-,-,-,0.0,-,-,-,-,-,-,0.0,-,-,0.0,-,-,-,-,-,-,-,0.0,-,-,-,-,-,-,-,-,-,-,-,20.0,-,-,-,-,-,-,,-,0.0,-,-,-,-,-,-,-,-,-,-,5.0,-,-,-,-,-,-,-,-,-,-,-,-,-,-,-,-,0.0,-,-,-,0.0,-,-,-,-,0.0,-,-,-,100.0,-,-,-,-,-,-,-,-,-,-,75.0,-,-,-,-,-,-,-,-,-,0.0,-,-,-,-,-,0.0,-,-,-,-,0.0,-,-,-,-,-,-,-,-,-,-,-,0.0,-,-,-,-,-,-,-,-,0.0,-,-,-,0.0,77.5,32.2,0.204
382,1583,12258,Karapetyan G.O.,1981,,-,-,-,0.0,-,-,-,-,-,-,-,-,-,0.0,-,-,-,0.0,-,-,0.0,0.0,-,-,-,-,-,0.0,-,-,-,0.0,-,-,-,-,-,-,-,-,-,-,0.0,-,-,-,-,-,-,-,-,-,-,-,-,-,-,-,-,-,0.0,-,-,-,-,-,-,0.0,-,-,0.0,-,-,-,-,-,-,-,0.0,-,-,-,-,-,-,-,-,-,-,-,15.0,-,-,-,-,-,-,,-,0.0,-,-,-,-,-,-,-,-,-,-,10.0,-,-,-,-,-,-,-,-,-,-,-,-,-,-,-,-,0.0,-,-,-,0.0,-,-,-,-,0.0,-,-,-,100.0,-,-,-,-,-,-,-,-,-,-,75.0,-,-,-,-,-,-,-,-,-,0.0,-,-,-,-,-,0.0,-,-,-,-,0.0,-,-,-,-,-,-,-,-,-,-,-,0.0,-,-,-,-,-,-,-,-,0.0,-,-,-,0.0,75.3,31.2,0.208
383,1583,12259,Karapetyan G.O.,1981,,-,-,-,0.0,-,-,-,-,-,-,-,-,-,0.0,-,-,-,0.0,-,-,0.0,0.0,-,-,-,-,-,0.0,-,-,-,0.0,-,-,-,-,-,-,-,-,-,-,0.0,-,-,-,-,-,-,-,-,-,-,-,-,-,-,-,-,-,0.0,-,-,-,-,-,-,0.0,-,-,0.0,-,-,-,-,-,-,-,0.0,-,-,-,-,-,-,-,-,-,-,-,10.0,-,-,-,-,-,-,,-,0.0,-,-,-,-,-,-,-,-,-,-,15.0,-,-,-,-,-,-,-,-,-,-,-,-,-,-,-,-,0.0,-,-,-,0.0,-,-,-,-,0.0,-,-,-,100.0,-,-,-,-,-,-,-,-,-,-,75.0,-,-,-,-,-,-,-,-,-,0.0,-,-,-,-,-,0.0,-,-,-,-,0.0,-,-,-,-,-,-,-,-,-,-,-,0.0,-,-,-,-,-,-,-,-,0.0,-,-,-,0.0,72.2,29.8,0.213
384,1583,12260,Karapetyan G.O.,1981,,-,-,-,0.0,-,-,-,-,-,-,-,-,-,0.0,-,-,-,0.0,-,-,0.0,0.0,-,-,-,-,-,0.0,-,-,-,0.0,-,-,-,-,-,-,-,-,-,-,0.0,-,-,-,-,-,-,-,-,-,-,-,-,-,-,-,-,-,0.0,-,-,-,-,-,-,0.0,-,-,0.0,-,-,-,-,-,-,-,0.0,-,-,-,-,-,-,-,-,-,-,-,5.0,-,-,-,-,-,-,,-,0.0,-,-,-,-,-,-,-,-,-,-,20.0,-,-,-,-,-,-,-,-,-,-,-,-,-,-,-,-,0.0,-,-,-,0.0,-,-,-,-,0.0,-,-,-,100.0,-,-,-,-,-,-,-,-,-,-,75.0,-,-,-,-,-,-,-,-,-,0.0,-,-,-,-,-,0.0,-,-,-,-,0.0,-,-,-,-,-,-,-,-,-,-,-,0.0,-,-,-,-,-,-,-,-,0.0,-,-,-,0.0,68.0,27.9,0.219
