Repository: jacobergzhou/Poisson-Ratio

File: Non_metal_07242019.csv (part 6 of 91)
Index,Code,Glass #,Author,Year,Trademark,glass_comp,Ag2O,AgI,Al,Al2O3,AlF3,AlN,As,As2O3,As2O5,As2S3,As2Se3,AsSe,B,B2O3,BaCl2,BaF2,BaO,BeF2,BeO,Bi2O3,BiCl3,Br,Ca,CaF2,CaO,Cd,CdCl2,CdF2,CdO,Ce2O3,CeF3,CeO2,Cl,Co3O4,CoO,Cr2O3,Cs2O,CsCl,CsF,Cu2O,CuO,Dy2O3,Er,Er2O3,ErF3,Eu,Eu2O3,EuF3,F,Fe,Fe2O3,FeO,Ga,Ga2O3,Ga2S3,Ga2Se3,GaF3,Gd2O3,GdF3,Ge,GeO2,GeS2,GeSe2,H2O,HfF4,HfO2,Hg,Ho2O3,I,InF3,K,K2O,K2S,K2SO4,KBr,KCl,KF,KHF2,La,La2O3,La2S3,LaF3,Li,Li2O,Li2S,Li2SO4,LiBr,LiCl,LiF,LiI,MgF2,MgO,Mn2O3,MnF2,MnO,MnO2,MoO2,MoO3,N,Na,Na2O,Na2S,Na2SO4,NaCl,NaF,NaPO3,Nb2O5,Nd,Nd2O3,NdF3,NH4NO3,NiO,O,OH,P,P2O5,Pb,PbCl2,PbF2,PbO,PdO,Pr2O3,Pr6O11,PrF3,Rb2O,RbF,Rh2O3,RuO2,S,Sb,Sb2O3,Sb2S3,Sc2O3,Se,Si,Si3N4,SiC,SiO2,Sm2O3,Sn,SnO,SnO2,SO2,SO3,Sr,SrCl2,SrF2,SrO,Ta2O3,Ta2O5,Tb2O3,TbF3,Te,TeO2,Th,ThF4,ThO2,TiO2,Tl,Tl2O,Tl2Se,TlSe,Tm2O3,U,U3O8,UO2,V,V2O5,VO6,WO3,Y,Y2O3,Yb2O3,YbF3,YF3,ZnCl2,ZnF2,ZnO,ZnSO4,ZrF4,ZrO2,Young's modulus E (GPa),Shear modulus G (GPa),Poisson's ratio v
# 385,27721,359524,Tanabe S.,1992,nan,(Al2O3)25.0 (La2O3)25.0 (SiO2)50.0 ,0.0,0,0.0,25.0,0.0,0.0,0.0,0.0,0.0,0,0,0,0.0,0.0,0,0.0,0.0,0.0,0.0,0.0,0.0,0,0.0,0.0,0.0,0.0,0,0,0.0,0.0,0,0.0,0.0,0.0,0.0,0.0,0.0,0,0.0,0.0,0.0,0.0,0.0,0.0,0,0.0,0.0,0,0.0,0.0,0.0,0.0,0.0,0.0,0,0,0,0.0,0,0.0,0.0,0,0,0.0,0,0.0,0.0,0.0,0,0.0,0.0,0.0,0,0,0.0,0.0,0,0.0,0.0,25.0,0,0.0,0.0,0.0,0,0,0,0.0,0.0,0,0.0,0.0,0.0,0,0.0,0.0,0.0,0.0,0.0,0.0,0.0,0.0,0.0,0.0,0.0,0.0,0.0,0.0,0.0,0.0,0.0,0.0,0.0,0.0,0.0,0.0,0.0,0.0,0.0,0.0,0.0,0.0,0.0,0,0.0,0.0,0.0,0.0,0.0,0.0,0.0,0,0.0,0.0,0.0,0.0,0.0,50.0,0.0,0,0.0,0.0,0.0,0.0,0.0,0,0.0,0.0,0.0,0.0,0.0,0,0.0,0.0,0.0,0.0,0,0.0,0.0,0.0,0,0,0,0.0,0.0,0.0,0.0,0.0,0.0,0.0,0.0,0.0,0.0,0.0,0.0,0.0,0.0,0.0,0,0.0,0.0,116.0,44.2,0.31221720000000003
# 386,3097,79,Nemilov S.V.,1973,nan,(SiO2)53.0 (Tl2O)47.0 ,0.0,0,0.0,0.0,0.0,0.0,0.0,0.0,0.0,0,0,0,0.0,0.0,0,0.0,0.0,0.0,0.0,0.0,0.0,0,0.0,0.0,0.0,0.0,0,0,0.0,0.0,0,0.0,0.0,0.0,0.0,0.0,0.0,0,0.0,0.0,0.0,0.0,0.0,0.0,0,0.0,0.0,0,0.0,0.0,0.0,0.0,0.0,0.0,0,0,0,0.0,0,0.0,0.0,0,0,0.0,0,0.0,0.0,0.0,0,0.0,0.0,0.0,0,0,0.0,0.0,0,0.0,0.0,0.0,0,0.0,0.0,0.0,0,0,0,0.0,0.0,0,0.0,0.0,0.0,0,0.0,0.0,0.0,0.0,0.0,0.0,0.0,0.0,0.0,0.0,0.0,0.0,0.0,0.0,0.0,0.0,0.0,0.0,0.0,0.0,0.0,0.0,0.0,0.0,0.0,0.0,0.0,0.0,0.0,0,0.0,0.0,0.0,0.0,0.0,0.0,0.0,0,0.0,0.0,0.0,0.0,0.0,53.0,0.0,0,0.0,0.0,0.0,0.0,0.0,0,0.0,0.0,0.0,0.0,0.0,0,0.0,0.0,0.0,0.0,0,0.0,0.0,47.0,0,0,0,0.0,0.0,0.0,0.0,0.0,0.0,0.0,0.0,0.0,0.0,0.0,0.0,0.0,0.0,0.0,0,0.0,0.0,22.7,8.847999999999999,0.312
# 387,6927,52764,Kotani K.,1995,nan,(Al2O3)4.856938188 (CaO)32.61552783 (Fe2O3)0.471599824 (K2O)1.415956472 (MgO)0.174171235 (Na2O)2.162277193 (SiO2)48.69837184 (ZnO)9.605157417000001 ,0.0,0,0.0,4.856938188,0.0,0.0,0.0,0.0,0.0,0,0,0,0.0,0.0,0,0.0,0.0,0.0,0.0,0.0,0.0,0,0.0,0.0,32.61552783,0.0,0,0,0.0,0.0,0,0.0,0.0,0.0,0.0,0.0,0.0,0,0.0,0.0,0.0,0.0,0.0,0.0,0,0.0,0.0,0,0.0,0.0,0.471599824,0.0,0.0,0.0,0,0,0,0.0,0,0.0,0.0,0,0,0.0,0,0.0,0.0,0.0,0,0.0,0.0,1.415956472,0,0,0.0,0.0,0,0.0,0.0,0.0,0,0.0,0.0,0.0,0,0,0,0.0,0.0,0,0.0,0.174171235,0.0,0,0.0,0.0,0.0,0.0,0.0,0.0,2.162277193,0.0,0.0,0.0,0.0,0.0,0.0,0.0,0.0,0.0,0.0,0.0,0.0,0.0,0.0,0.0,0.0,0.0,0.0,0.0,0.0,0.0,0.0,0,0.0,0.0,0.0,0.0,0.0,0.0,0.0,0,0.0,0.0,0.0,0.0,0.0,48.69837184,0.0,0,0.0,0.0,0.0,0.0,0.0,0,0.0,0.0,0.0,0.0,0.0,0,0.0,0.0,0.0,0.0,0,0.0,0.0,0.0,0,0,0,0.0,0.0,0.0,0.0,0.0,0.0,0.0,0.0,0.0,0.0,0.0,0.0,0.0,0.0,9.605157417000001,0,0.0,0.0,87.0,33.1,0.312
# 388,7347,93923,Shinkai N.,1981,nan,(B2O3)40.0 (PbO)30.0 (ZnO)30.0 ,0.0,0,0.0,0.0,0.0,0.0,0.0,0.0,0.0,0,0,0,0.0,40.0,0,0.0,0.0,0.0,0.0,0.0,0.0,0,0.0,0.0,0.0,0.0,0,0,0.0,0.0,0,0.0,0.0,0.0,0.0,0.0,0.0,0,0.0,0.0,0.0,0.0,0.0,0.0,0,0.0,0.0,0,0.0,0.0,0.0,0.0,0.0,0.0,0,0,0,0.0,0,0.0,0.0,0,0,0.0,0,0.0,0.0,0.0,0,0.0,0.0,0.0,0,0,0.0,0.0,0,0.0,0.0,0.0,0,0.0,0.0,0.0,0,0,0,0.0,0.0,0,0.0,0.0,0.0,0,0.0,0.0,0.0,0.0,0.0,0.0,0.0,0.0,0.0,0.0,0.0,0.0,0.0,0.0,0.0,0.0,0.0,0.0,0.0,0.0,0.0,0.0,0.0,0.0,0.0,30.0,0.0,0.0,0.0,0,0.0,0.0,0.0,0.0,0.0,0.0,0.0,0,0.0,0.0,0.0,0.0,0.0,0.0,0.0,0,0.0,0.0,0.0,0.0,0.0,0,0.0,0.0,0.0,0.0,0.0,0,0.0,0.0,0.0,0.0,0,0.0,0.0,0.0,0,0,0,0.0,0.0,0.0,0.0,0.0,0.0,0.0,0.0,0.0,0.0,0.0,0.0,0.0,0.0,30.0,0,0.0,0.0,75.0,28.4,0.312
# 393,32767,421041,Rajendran V.,2002,nan,(PbO)29.56774617 (V2O5)70.43225383 ,0.0,0,0.0,0.0,0.0,0.0,0.0,0.0,0.0,0,0,0,0.0,0.0,0,0.0,0.0,0.0,0.0,0.0,0.0,0,0.0,0.0,0.0,0.0,0,0,0.0,0.0,0,0.0,0.0,0.0,0.0,0.0,0.0,0,0.0,0.0,0.0,0.0,0.0,0.0,0,0.0,0.0,0,0.0,0.0,0.0,0.0,0.0,0.0,0,0,0,0.0,0,0.0,0.0,0,0,0.0,0,0.0,0.0,0.0,0,0.0,0.0,0.0,0,0,0.0,0.0,0,0.0,0.0,0.0,0,0.0,0.0,0.0,0,0,0,0.0,0.0,0,0.0,0.0,0.0,0,0.0,0.0,0.0,0.0,0.0,0.0,0.0,0.0,0.0,0.0,0.0,0.0,0.0,0.0,0.0,0.0,0.0,0.0,0.0,0.0,0.0,0.0,0.0,0.0,0.0,29.56774617,0.0,0.0,0.0,0,0.0,0.0,0.0,0.0,0.0,0.0,0.0,0,0.0,0.0,0.0,0.0,0.0,0.0,0.0,0,0.0,0.0,0.0,0.0,0.0,0,0.0,0.0,0.0,0.0,0.0,0,0.0,0.0,0.0,0.0,0,0.0,0.0,0.0,0,0,0,0.0,0.0,0.0,0.0,70.43225383,0.0,0.0,0.0,0.0,0.0,0.0,0.0,0.0,0.0,0.0,0,0.0,0.0,nan,nan,0.312
# 395,6928,52767,Kotani K.,1995,nan,(Al2O3)5.021415642 (CaO)27.16589101 (CeO2)0.244999739 (Dy2O3)0.406599566 (Er2O3)0.050289945999999995 (Eu2O3)0.0016819979999999999 (Fe2O3)0.486499481 (Gd2O3)0.100009893 (Ho2O3)0.135099856 (K2O)1.4609524409999999 (La2O3)0.093109901 (MgO)0.183570504 (Na2O)2.2323026180000003 (Nd2O3)0.171499817 (Pr6O11)0.011589988 (SiO2)50.31446631 (Sm2O3)0.053039943 (Y2O3)3.741996007 (Yb2O3)0.17079981800000002 (ZnO)7.954185513 ,0.0,0,0.0,5.021415642,0.0,0.0,0.0,0.0,0.0,0,0,0,0.0,0.0,0,0.0,0.0,0.0,0.0,0.0,0.0,0,0.0,0.0,27.16589101,0.0,0,0,0.0,0.0,0,0.244999739,0.0,0.0,0.0,0.0,0.0,0,0.0,0.0,0.0,0.406599566,0.0,0.050289945999999995,0,0.0,0.0016819979999999999,0,0.0,0.0,0.486499481,0.0,0.0,0.0,0,0,0,0.100009893,0,0.0,0.0,0,0,0.0,0,0.0,0.0,0.135099856,0,0.0,0.0,1.4609524409999999,0,0,0.0,0.0,0,0.0,0.0,0.093109901,0,0.0,0.0,0.0,0,0,0,0.0,0.0,0,0.0,0.183570504,0.0,0,0.0,0.0,0.0,0.0,0.0,0.0,2.2323026180000003,0.0,0.0,0.0,0.0,0.0,0.0,0.0,0.171499817,0.0,0.0,0.0,0.0,0.0,0.0,0.0,0.0,0.0,0.0,0.0,0.0,0.0,0.011589988,0,0.0,0.0,0.0,0.0,0.0,0.0,0.0,0,0.0,0.0,0.0,0.0,0.0,50.31446631,0.053039943,0,0.0,0.0,0.0,0.0,0.0,0,0.0,0.0,0.0,0.0,0.0,0,0.0,0.0,0.0,0.0,0,0.0,0.0,0.0,0,0,0,0.0,0.0,0.0,0.0,0.0,0.0,0.0,0.0,3.741996007,0.17079981800000002,0.0,0.0,0.0,0.0,7.954185513,0,0.0,0.0,102.0,39.0,0.311
# 396,11123,44813,Matecki M.,1995,nan,(BaF2)33.74831258 (YbF3)5.624718764 (ZrF4)60.62696865 ,0.0,0,0.0,0.0,0.0,0.0,0.0,0.0,0.0,0,0,0,0.0,0.0,0,33.74831258,0.0,0.0,0.0,0.0,0.0,0,0.0,0.0,0.0,0.0,0,0,0.0,0.0,0,0.0,0.0,0.0,0.0,0.0,0.0,0,0.0,0.0,0.0,0.0,0.0,0.0,0,0.0,0.0,0,0.0,0.0,0.0,0.0,0.0,0.0,0,0,0,0.0,0,0.0,0.0,0,0,0.0,0,0.0,0.0,0.0,0,0.0,0.0,0.0,0,0,0.0,0.0,0,0.0,0.0,0.0,0,0.0,0.0,0.0,0,0,0,0.0,0.0,0,0.0,0.0,0.0,0,0.0,0.0,0.0,0.0,0.0,0.0,0.0,0.0,0.0,0.0,0.0,0.0,0.0,0.0,0.0,0.0,0.0,0.0,0.0,0.0,0.0,0.0,0.0,0.0,0.0,0.0,0.0,0.0,0.0,0,0.0,0.0,0.0,0.0,0.0,0.0,0.0,0,0.0,0.0,0.0,0.0,0.0,0.0,0.0,0,0.0,0.0,0.0,0.0,0.0,0,0.0,0.0,0.0,0.0,0.0,0,0.0,0.0,0.0,0.0,0,0.0,0.0,0.0,0,0,0,0.0,0.0,0.0,0.0,0.0,0.0,0.0,0.0,0.0,0.0,5.624718764,0.0,0.0,0.0,0.0,0,60.62696865,0.0,54.0,21.0,0.311
# 397,24435,189497,Vijoy P.S.,1999,nan,(B2O3)70.0 (CdCl2)10 (Li2O)20.0 ,0.0,0,0.0,0.0,0.0,0.0,0.0,0.0,0.0,0,0,0,0.0,70.0,0,0.0,0.0,0.0,0.0,0.0,0.0,0,0.0,0.0,0.0,0.0,10,0,0.0,0.0,0,0.0,0.0,0.0,0.0,0.0,0.0,0,0.0,0.0,0.0,0.0,0.0,0.0,0,0.0,0.0,0,0.0,0.0,0.0,0.0,0.0,0.0,0,0,0,0.0,0,0.0,0.0,0,0,0.0,0,0.0,0.0,0.0,0,0.0,0.0,0.0,0,0,0.0,0.0,0,0.0,0.0,0.0,0,0.0,0.0,20.0,0,0,0,0.0,0.0,0,0.0,0.0,0.0,0,0.0,0.0,0.0,0.0,0.0,0.0,0.0,0.0,0.0,0.0,0.0,0.0,0.0,0.0,0.0,0.0,0.0,0.0,0.0,0.0,0.0,0.0,0.0,0.0,0.0,0.0,0.0,0.0,0.0,0,0.0,0.0,0.0,0.0,0.0,0.0,0.0,0,0.0,0.0,0.0,0.0,0.0,0.0,0.0,0,0.0,0.0,0.0,0.0,0.0,0,0.0,0.0,0.0,0.0,0.0,0,0.0,0.0,0.0,0.0,0,0.0,0.0,0.0,0,0,0,0.0,0.0,0.0,0.0,0.0,0.0,0.0,0.0,0.0,0.0,0.0,0.0,0.0,0.0,0.0,0,0.0,0.0,48.9,28.66,0.311
# 401,12969,78267,Schmidt G.,1986,nan,(B2O3)46.7 (K2O)23.3 (SiO2)30.0 ,0.0,0,0.0,0.0,0.0,0.0,0.0,0.0,0.0,0,0,0,0.0,46.7,0,0.0,0.0,0.0,0.0,0.0,0.0,0,0.0,0.0,0.0,0.0,0,0,0.0,0.0,0,0.0,0.0,0.0,0.0,0.0,0.0,0,0.0,0.0,0.0,0.0,0.0,0.0,0,0.0,0.0,0,0.0,0.0,0.0,0.0,0.0,0.0,0,0,0,0.0,0,0.0,0.0,0,0,0.0,0,0.0,0.0,0.0,0,0.0,0.0,23.3,0,0,0.0,0.0,0,0.0,0.0,0.0,0,0.0,0.0,0.0,0,0,0,0.0,0.0,0,0.0,0.0,0.0,0,0.0,0.0,0.0,0.0,0.0,0.0,0.0,0.0,0.0,0.0,0.0,0.0,0.0,0.0,0.0,0.0,0.0,0.0,0.0,0.0,0.0,0.0,0.0,0.0,0.0,0.0,0.0,0.0,0.0,0,0.0,0.0,0.0,0.0,0.0,0.0,0.0,0,0.0,0.0,0.0,0.0,0.0,30.0,0.0,0,0.0,0.0,0.0,0.0,0.0,0,0.0,0.0,0.0,0.0,0.0,0,0.0,0.0,0.0,0.0,0,0.0,0.0,0.0,0,0,0,0.0,0.0,0.0,0.0,0.0,0.0,0.0,0.0,0.0,0.0,0.0,0.0,0.0,0.0,0.0,0,0.0,0.0,56.6,21.6,0.3101851
# 403,3489,7938,Hamilton E.H.,1959,nan,(B2O3)23.0 (SiO2)18.0 (ZnO)59.0 ,0.0,0,0.0,0.0,0.0,0.0,0.0,0.0,0.0,0,0,0,0.0,23.0,0,0.0,0.0,0.0,0.0,0.0,0.0,0,0.0,0.0,0.0,0.0,0,0,0.0,0.0,0,0.0,0.0,0.0,0.0,0.0,0.0,0,0.0,0.0,0.0,0.0,0.0,0.0,0,0.0,0.0,0,0.0,0.0,0.0,0.0,0.0,0.0,0,0,0,0.0,0,0.0,0.0,0,0,0.0,0,0.0,0.0,0.0,0,0.0,0.0,0.0,0,0,0.0,0.0,0,0.0,0.0,0.0,0,0.0,0.0,0.0,0,0,0,0.0,0.0,0,0.0,0.0,0.0,0,0.0,0.0,0.0,0.0,0.0,0.0,0.0,0.0,0.0,0.0,0.0,0.0,0.0,0.0,0.0,0.0,0.0,0.0,0.0,0.0,0.0,0.0,0.0,0.0,0.0,0.0,0.0,0.0,0.0,0,0.0,0.0,0.0,0.0,0.0,0.0,0.0,0,0.0,0.0,0.0,0.0,0.0,18.0,0.0,0,0.0,0.0,0.0,0.0,0.0,0,0.0,0.0,0.0,0.0,0.0,0,0.0,0.0,0.0,0.0,0,0.0,0.0,0.0,0,0,0,0.0,0.0,0.0,0.0,0.0,0.0,0.0,0.0,0.0,0.0,0.0,0.0,0.0,0.0,59.0,0,0.0,0.0,85.6,32.69,0.31
# 404,5838,92887,Damodaran K.V.,1989,nan,(P2O5)40.0 (PbO)60.0 ,0.0,0,0.0,0.0,0.0,0.0,0.0,0.0,0.0,0,0,0,0.0,0.0,0,0.0,0.0,0.0,0.0,0.0,0.0,0,0.0,0.0,0.0,0.0,0,0,0.0,0.0,0,0.0,0.0,0.0,0.0,0.0,0.0,0,0.0,0.0,0.0,0.0,0.0,0.0,0,0.0,0.0,0,0.0,0.0,0.0,0.0,0.0,0.0,0,0,0,0.0,0,0.0,0.0,0,0,0.0,0,0.0,0.0,0.0,0,0.0,0.0,0.0,0,0,0.0,0.0,0,0.0,0.0,0.0,0,0.0,0.0,0.0,0,0,0,0.0,0.0,0,0.0,0.0,0.0,0,0.0,0.0,0.0,0.0,0.0,0.0,0.0,0.0,0.0,0.0,0.0,0.0,0.0,0.0,0.0,0.0,0.0,0.0,0.0,0.0,0.0,40.0,0.0,0.0,0.0,60.0,0.0,0.0,0.0,0,0.0,0.0,0.0,0.0,0.0,0.0,0.0,0,0.0,0.0,0.0,0.0,0.0,0.0,0.0,0,0.0,0.0,0.0,0.0,0.0,0,0.0,0.0,0.0,0.0,0.0,0,0.0,0.0,0.0,0.0,0,0.0,0.0,0.0,0,0,0,0.0,0.0,0.0,0.0,0.0,0.0,0.0,0.0,0.0,0.0,0.0,0.0,0.0,0.0,0.0,0,0.0,0.0,38.5,14.8,0.31
# 405,5879,93247,Keshishyan T.N.,1978,nan,(Al2O3)9.1 (B2O3)54.5 (PbO)36.4 ,0.0,0,0.0,9.1,0.0,0.0,0.0,0.0,0.0,0,0,0,0.0,54.5,0,0.0,0.0,0.0,0.0,0.0,0.0,0,0.0,0.0,0.0,0.0,0,0,0.0,0.0,0,0.0,0.0,0.0,0.0,0.0,0.0,0,0.0,0.0,0.0,0.0,0.0,0.0,0,0.0,0.0,0,0.0,0.0,0.0,0.0,0.0,0.0,0,0,0,0.0,0,0.0,0.0,0,0,0.0,0,0.0,0.0,0.0,0,0.0,0.0,0.0,0,0,0.0,0.0,0,0.0,0.0,0.0,0,0.0,0.0,0.0,0,0,0,0.0,0.0,0,0.0,0.0,0.0,0,0.0,0.0,0.0,0.0,0.0,0.0,0.0,0.0,0.0,0.0,0.0,0.0,0.0,0.0,0.0,0.0,0.0,0.0,0.0,0.0,0.0,0.0,0.0,0.0,0.0,36.4,0.0,0.0,0.0,0,0.0,0.0,0.0,0.0,0.0,0.0,0.0,0,0.0,0.0,0.0,0.0,0.0,0.0,0.0,0,0.0,0.0,0.0,0.0,0.0,0,0.0,0.0,0.0,0.0,0.0,0,0.0,0.0,0.0,0.0,0,0.0,0.0,0.0,0,0,0,0.0,0.0,0.0,0.0,0.0,0.0,0.0,0.0,0.0,0.0,0.0,0.0,0.0,0.0,0.0,0,0.0,0.0,60.0,22.9,0.31
# 406,6552,37728,Komarova N.V.,1991,nan,(BaO)42.6 (P2O5)57.4 ,0.0,0,0.0,0.0,0.0,0.0,0.0,0.0,0.0,0,0,0,0.0,0.0,0,0.0,42.6,0.0,0.0,0.0,0.0,0,0.0,0.0,0.0,0.0,0,0,0.0,0.0,0,0.0,0.0,0.0,0.0,0.0,0.0,0,0.0,0.0,0.0,0.0,0.0,0.0,0,0.0,0.0,0,0.0,0.0,0.0,0.0,0.0,0.0,0,0,0,0.0,0,0.0,0.0,0,0,0.0,0,0.0,0.0,0.0,0,0.0,0.0,0.0,0,0,0.0,0.0,0,0.0,0.0,0.0,0,0.0,0.0,0.0,0,0,0,0.0,0.0,0,0.0,0.0,0.0,0,0.0,0.0,0.0,0.0,0.0,0.0,0.0,0.0,0.0,0.0,0.0,0.0,0.0,0.0,0.0,0.0,0.0,0.0,0.0,0.0,0.0,57.4,0.0,0.0,0.0,0.0,0.0,0.0,0.0,0,0.0,0.0,0.0,0.0,0.0,0.0,0.0,0,0.0,0.0,0.0,0.0,0.0,0.0,0.0,0,0.0,0.0,0.0,0.0,0.0,0,0.0,0.0,0.0,0.0,0.0,0,0.0,0.0,0.0,0.0,0,0.0,0.0,0.0,0,0,0,0.0,0.0,0.0,0.0,0.0,0.0,0.0,0.0,0.0,0.0,0.0,0.0,0.0,0.0,0.0,0,0.0,0.0,41.3,15.79,0.31
# 407,6553,37744,Komarova N.V.,1991,nan,(BaO)54.7 (P2O5)45.3 ,0.0,0,0.0,0.0,0.0,0.0,0.0,0.0,0.0,0,0,0,0.0,0.0,0,0.0,54.7,0.0,0.0,0.0,0.0,0,0.0,0.0,0.0,0.0,0,0,0.0,0.0,0,0.0,0.0,0.0,0.0,0.0,0.0,0,0.0,0.0,0.0,0.0,0.0,0.0,0,0.0,0.0,0,0.0,0.0,0.0,0.0,0.0,0.0,0,0,0,0.0,0,0.0,0.0,0,0,0.0,0,0.0,0.0,0.0,0,0.0,0.0,0.0,0,0,0.0,0.0,0,0.0,0.0,0.0,0,0.0,0.0,0.0,0,0,0,0.0,0.0,0,0.0,0.0,0.0,0,0.0,0.0,0.0,0.0,0.0,0.0,0.0,0.0,0.0,0.0,0.0,0.0,0.0,0.0,0.0,0.0,0.0,0.0,0.0,0.0,0.0,45.3,0.0,0.0,0.0,0.0,0.0,0.0,0.0,0,0.0,0.0,0.0,0.0,0.0,0.0,0.0,0,0.0,0.0,0.0,0.0,0.0,0.0,0.0,0,0.0,0.0,0.0,0.0,0.0,0,0.0,0.0,0.0,0.0,0.0,0,0.0,0.0,0.0,0.0,0,0.0,0.0,0.0,0,0,0,0.0,0.0,0.0,0.0,0.0,0.0,0.0,0.0,0.0,0.0,0.0,0.0,0.0,0.0,0.0,0,0.0,0.0,43.4,16.57,0.31
# 408,6927,52763,Kotani K.,1995,nan,(Al2O3)5.829371265 (CaO)23.78503516 (Fe2O3)0.5627001220000001 (K2O)1.696731368 (MgO)0.222957348 (Na2O)2.589059562 (SiO2)58.41355268 (ZnO)6.900592497000001 ,0.0,0,0.0,5.829371265,0.0,0.0,0.0,0.0,0.0,0,0,0,0.0,0.0,0,0.0,0.0,0.0,0.0,0.0,0.0,0,0.0,0.0,23.78503516,0.0,0,0,0.0,0.0,0,0.0,0.0,0.0,0.0,0.0,0.0,0,0.0,0.0,0.0,0.0,0.0,0.0,0,0.0,0.0,0,0.0,0.0,0.5627001220000001,0.0,0.0,0.0,0,0,0,0.0,0,0.0,0.0,0,0,0.0,0,0.0,0.0,0.0,0,0.0,0.0,1.696731368,0,0,0.0,0.0,0,0.0,0.0,0.0,0,0.0,0.0,0.0,0,0,0,0.0,0.0,0,0.0,0.222957348,0.0,0,0.0,0.0,0.0,0.0,0.0,0.0,2.589059562,0.0,0.0,0.0,0.0,0.0,0.0,0.0,0.0,0.0,0.0,0.0,0.0,0.0,0.0,0.0,0.0,0.0,0.0,0.0,0.0,0.0,0.0,0,0.0,0.0,0.0,0.0,0.0,0.0,0.0,0,0.0,0.0,0.0,0.0,0.0,58.41355268,0.0,0,0.0,0.0,0.0,0.0,0.0,0,0.0,0.0,0.0,0.0,0.0,0,0.0,0.0,0.0,0.0,0,0.0,0.0,0.0,0,0,0,0.0,0.0,0.0,0.0,0.0,0.0,0.0,0.0,0.0,0.0,0.0,0.0,0.0,0.0,6.900592497000001,0,0.0,0.0,91.3,34.9,0.31
# 409,7464,56092,Gurjev N.V.,1988,nan,(AlF3)3.80880956 (BaF2)27.61861907 (LaF3)4.761761912 (NaF)9.523523824 (ZrF4)54.28728564 ,0.0,0,0.0,0.0,3.80880956,0.0,0.0,0.0,0.0,0,0,0,0.0,0.0,0,27.61861907,0.0,0.0,0.0,0.0,0.0,0,0.0,0.0,0.0,0.0,0,0,0.0,0.0,0,0.0,0.0,0.0,0.0,0.0,0.0,0,0.0,0.0,0.0,0.0,0.0,0.0,0,0.0,0.0,0,0.0,0.0,0.0,0.0,0.0,0.0,0,0,0,0.0,0,0.0,0.0,0,0,0.0,0,0.0,0.0,0.0,0,0.0,0.0,0.0,0,0,0.0,0.0,0,0.0,0.0,0.0,0,4.761761912,0.0,0.0,0,0,0,0.0,0.0,0,0.0,0.0,0.0,0,0.0,0.0,0.0,0.0,0.0,0.0,0.0,0.0,0.0,0.0,9.523523824,0.0,0.0,0.0,0.0,0.0,0.0,0.0,0.0,0.0,0.0,0.0,0.0,0.0,0.0,0.0,0.0,0.0,0.0,0,0.0,0.0,0.0,0.0,0.0,0.0,0.0,0,0.0,0.0,0.0,0.0,0.0,0.0,0.0,0,0.0,0.0,0.0,0.0,0.0,0,0.0,0.0,0.0,0.0,0.0,0,0.0,0.0,0.0,0.0,0,0.0,0.0,0.0,0,0,0,0.0,0.0,0.0,0.0,0.0,0.0,0.0,0.0,0.0,0.0,0.0,0.0,0.0,0.0,0.0,0,54.28728564,0.0,52.0,20.0,0.31
# 410,7464,171167,Gurjev N.V.,1988,nan,(AlF3)3.265097953 (BaF2)15.51046531 (LaF3)4.082122463999999 (LiF)18.37055112 (NaF)12.24036721 (ZrF4)46.53139594 ,0.0,0,0.0,0.0,3.265097953,0.0,0.0,0.0,0.0,0,0,0,0.0,0.0,0,15.51046531,0.0,0.0,0.0,0.0,0.0,0,0.0,0.0,0.0,0.0,0,0,0.0,0.0,0,0.0,0.0,0.0,0.0,0.0,0.0,0,0.0,0.0,0.0,0.0,0.0,0.0,0,0.0,0.0,0,0.0,0.0,0.0,0.0,0.0,0.0,0,0,0,0.0,0,0.0,0.0,0,0,0.0,0,0.0,0.0,0.0,0,0.0,0.0,0.0,0,0,0.0,0.0,0,0.0,0.0,0.0,0,4.082122463999999,0.0,0.0,0,0,0,0.0,18.37055112,0,0.0,0.0,0.0,0,0.0,0.0,0.0,0.0,0.0,0.0,0.0,0.0,0.0,0.0,12.24036721,0.0,0.0,0.0,0.0,0.0,0.0,0.0,0.0,0.0,0.0,0.0,0.0,0.0,0.0,0.0,0.0,0.0,0.0,0,0.0,0.0,0.0,0.0,0.0,0.0,0.0,0,0.0,0.0,0.0,0.0,0.0,0.0,0.0,0,0.0,0.0,0.0,0.0,0.0,0,0.0,0.0,0.0,0.0,0.0,0,0.0,0.0,0.0,0.0,0,0.0,0.0,0.0,0,0,0,0.0,0.0,0.0,0.0,0.0,0.0,0.0,0.0,0.0,0.0,0.0,0.0,0.0,0.0,0.0,0,46.53139594,0.0,56.5,21.56,0.31
# 411,7513,56766,Inoue H.,1991,nan,(AlF3)3.0 (BaF2)20.0 (EuF3)2 (InF3)0.5 (LaF3)3.0 (NaF)20.0 (ZrF4)51.5 ,0.0,0,0.0,0.0,3.0,0.0,0.0,0.0,0.0,0,0,0,0.0,0.0,0,20.0,0.0,0.0,0.0,0.0,0.0,0,0.0,0.0,0.0,0.0,0,0,0.0,0.0,0,0.0,0.0,0.0,0.0,0.0,0.0,0,0.0,0.0,0.0,0.0,0.0,0.0,0,0.0,0.0,2,0.0,0.0,0.0,0.0,0.0,0.0,0,0,0,0.0,0,0.0,0.0,0,0,0.0,0,0.0,0.0,0.0,0,0.5,0.0,0.0,0,0,0.0,0.0,0,0.0,0.0,0.0,0,3.0,0.0,0.0,0,0,0,0.0,0.0,0,0.0,0.0,0.0,0,0.0,0.0,0.0,0.0,0.0,0.0,0.0,0.0,0.0,0.0,20.0,0.0,0.0,0.0,0.0,0.0,0.0,0.0,0.0,0.0,0.0,0.0,0.0,0.0,0.0,0.0,0.0,0.0,0.0,0,0.0,0.0,0.0,0.0,0.0,0.0,0.0,0,0.0,0.0,0.0,0.0,0.0,0.0,0.0,0,0.0,0.0,0.0,0.0,0.0,0,0.0,0.0,0.0,0.0,0.0,0,0.0,0.0,0.0,0.0,0,0.0,0.0,0.0,0,0,0,0.0,0.0,0.0,0.0,0.0,0.0,0.0,0.0,0.0,0.0,0.0,0.0,0.0,0.0,0.0,0,51.5,0.0,54.0,20.6,0.31
# 412,7828,74152,Berezina E.E.,1977,nan,(Nd2O3)0.695100278 (P2O5)49.65244986 (SrO)49.65244986 ,0.0,0,0.0,0.0,0.0,0.0,0.0,0.0,0.0,0,0,0,0.0,0.0,0,0.0,0.0,0.0,0.0,0.0,0.0,0,0.0,0.0,0.0,0.0,0,0,0.0,0.0,0,0.0,0.0,0.0,0.0,0.0,0.0,0,0.0,0.0,0.0,0.0,0.0,0.0,0,0.0,0.0,0,0.0,0.0,0.0,0.0,0.0,0.0,0,0,0,0.0,0,0.0,0.0,0,0,0.0,0,0.0,0.0,0.0,0,0.0,0.0,0.0,0,0,0.0,0.0,0,0.0,0.0,0.0,0,0.0,0.0,0.0,0,0,0,0.0,0.0,0,0.0,0.0,0.0,0,0.0,0.0,0.0,0.0,0.0,0.0,0.0,0.0,0.0,0.0,0.0,0.0,0.0,0.0,0.695100278,0.0,0.0,0.0,0.0,0.0,0.0,49.65244986,0.0,0.0,0.0,0.0,0.0,0.0,0.0,0,0.0,0.0,0.0,0.0,0.0,0.0,0.0,0,0.0,0.0,0.0,0.0,0.0,0.0,0.0,0,0.0,0.0,0.0,0.0,0.0,0,0.0,49.65244986,0.0,0.0,0.0,0,0.0,0.0,0.0,0.0,0,0.0,0.0,0.0,0,0,0,0.0,0.0,0.0,0.0,0.0,0.0,0.0,0.0,0.0,0.0,0.0,0.0,0.0,0.0,0.0,0,0.0,0.0,50.8,19.38,0.31
# 413,8381,59088,Delben A.,1993,nan,(AlF3)5.0 (BaF2)17.5 (LaF3)3.3 (NaF)17.2 (ZrF4)57.0 ,0.0,0,0.0,0.0,5.0,0.0,0.0,0.0,0.0,0,0,0,0.0,0.0,0,17.5,0.0,0.0,0.0,0.0,0.0,0,0.0,0.0,0.0,0.0,0,0,0.0,0.0,0,0.0,0.0,0.0,0.0,0.0,0.0,0,0.0,0.0,0.0,0.0,0.0,0.0,0,0.0,0.0,0,0.0,0.0,0.0,0.0,0.0,0.0,0,0,0,0.0,0,0.0,0.0,0,0,0.0,0,0.0,0.0,0.0,0,0.0,0.0,0.0,0,0,0.0,0.0,0,0.0,0.0,0.0,0,3.3,0.0,0.0,0,0,0,0.0,0.0,0,0.0,0.0,0.0,0,0.0,0.0,0.0,0.0,0.0,0.0,0.0,0.0,0.0,0.0,17.2,0.0,0.0,0.0,0.0,0.0,0.0,0.0,0.0,0.0,0.0,0.0,0.0,0.0,0.0,0.0,0.0,0.0,0.0,0,0.0,0.0,0.0,0.0,0.0,0.0,0.0,0,0.0,0.0,0.0,0.0,0.0,0.0,0.0,0,0.0,0.0,0.0,0.0,0.0,0,0.0,0.0,0.0,0.0,0.0,0,0.0,0.0,0.0,0.0,0,0.0,0.0,0.0,0,0,0,0.0,0.0,0.0,0.0,0.0,0.0,0.0,0.0,0.0,0.0,0.0,0.0,0.0,0.0,0.0,0,57.0,0.0,54.2,21.8,0.31
# 414,8701,80160,Aleinikov F.K.,1962,nan,(CdO)33.33333 (Na2O)11.11111 (SiO2)55.55556 ,0.0,0,0.0,0.0,0.0,0.0,0.0,0.0,0.0,0,0,0,0.0,0.0,0,0.0,0.0,0.0,0.0,0.0,0.0,0,0.0,0.0,0.0,0.0,0,0,33.33333,0.0,0,0.0,0.0,0.0,0.0,0.0,0.0,0,0.0,0.0,0.0,0.0,0.0,0.0,0,0.0,0.0,0,0.0,0.0,0.0,0.0,0.0,0.0,0,0,0,0.0,0,0.0,0.0,0,0,0.0,0,0.0,0.0,0.0,0,0.0,0.0,0.0,0,0,0.0,0.0,0,0.0,0.0,0.0,0,0.0,0.0,0.0,0,0,0,0.0,0.0,0,0.0,0.0,0.0,0,0.0,0.0,0.0,0.0,0.0,0.0,11.11111,0.0,0.0,0.0,0.0,0.0,0.0,0.0,0.0,0.0,0.0,0.0,0.0,0.0,0.0,0.0,0.0,0.0,0.0,0.0,0.0,0.0,0.0,0,0.0,0.0,0.0,0.0,0.0,0.0,0.0,0,0.0,0.0,0.0,0.0,0.0,55.55556,0.0,0,0.0,0.0,0.0,0.0,0.0,0,0.0,0.0,0.0,0.0,0.0,0,0.0,0.0,0.0,0.0,0,0.0,0.0,0.0,0,0,0,0.0,0.0,0.0,0.0,0.0,0.0,0.0,0.0,0.0,0.0,0.0,0.0,0.0,0.0,0.0,0,0.0,0.0,69.6,26.56,0.31
# 415,9324,83150,Izumitani T.,1987,nan,(AlF3)30.2 (BaF2)10.6 (CaF2)20.2 (MgF2)3.5 (NaF)3.8 (SrF2)13.2 (YF3)8.3 (ZrF4)10.2 ,0.0,0,0.0,0.0,30.2,0.0,0.0,0.0,0.0,0,0,0,0.0,0.0,0,10.6,0.0,0.0,0.0,0.0,0.0,0,0.0,20.2,0.0,0.0,0,0,0.0,0.0,0,0.0,0.0,0.0,0.0,0.0,0.0,0,0.0,0.0,0.0,0.0,0.0,0.0,0,0.0,0.0,0,0.0,0.0,0.0,0.0,0.0,0.0,0,0,0,0.0,0,0.0,0.0,0,0,0.0,0,0.0,0.0,0.0,0,0.0,0.0,0.0,0,0,0.0,0.0,0,0.0,0.0,0.0,0,0.0,0.0,0.0,0,0,0,0.0,0.0,0,3.5,0.0,0.0,0,0.0,0.0,0.0,0.0,0.0,0.0,0.0,0.0,0.0,0.0,3.8,0.0,0.0,0.0,0.0,0.0,0.0,0.0,0.0,0.0,0.0,0.0,0.0,0.0,0.0,0.0,0.0,0.0,0.0,0,0.0,0.0,0.0,0.0,0.0,0.0,0.0,0,0.0,0.0,0.0,0.0,0.0,0.0,0.0,0,0.0,0.0,0.0,0.0,0.0,0,13.2,0.0,0.0,0.0,0.0,0,0.0,0.0,0.0,0.0,0,0.0,0.0,0.0,0,0,0,0.0,0.0,0.0,0.0,0.0,0.0,0.0,0.0,0.0,0.0,0.0,8.3,0.0,0.0,0.0,0,10.2,0.0,63.7,23.81,0.31
# 416,9324,83151,Izumitani T.,1987,nan,(AlF3)35.0 (BaF2)7.9 (BeF2)10.0 (CaF2)24.0 (LaF3)0.6 (MgF2)4.2 (SrF2)15.6 (YF3)2.7 ,0.0,0,0.0,0.0,35.0,0.0,0.0,0.0,0.0,0,0,0,0.0,0.0,0,7.9,0.0,10.0,0.0,0.0,0.0,0,0.0,24.0,0.0,0.0,0,0,0.0,0.0,0,0.0,0.0,0.0,0.0,0.0,0.0,0,0.0,0.0,0.0,0.0,0.0,0.0,0,0.0,0.0,0,0.0,0.0,0.0,0.0,0.0,0.0,0,0,0,0.0,0,0.0,0.0,0,0,0.0,0,0.0,0.0,0.0,0,0.0,0.0,0.0,0,0,0.0,0.0,0,0.0,0.0,0.0,0,0.6,0.0,0.0,0,0,0,0.0,0.0,0,4.2,0.0,0.0,0,0.0,0.0,0.0,0.0,0.0,0.0,0.0,0.0,0.0,0.0,0.0,0.0,0.0,0.0,0.0,0.0,0.0,0.0,0.0,0.0,0.0,0.0,0.0,0.0,0.0,0.0,0.0,0.0,0.0,0,0.0,0.0,0.0,0.0,0.0,0.0,0.0,0,0.0,0.0,0.0,0.0,0.0,0.0,0.0,0,0.0,0.0,0.0,0.0,0.0,0,15.6,0.0,0.0,0.0,0.0,0,0.0,0.0,0.0,0.0,0,0.0,0.0,0.0,0,0,0,0.0,0.0,0.0,0.0,0.0,0.0,0.0,0.0,0.0,0.0,0.0,2.7,0.0,0.0,0.0,0,0.0,0.0,63.6,24.32,0.31
# 417,9324,83152,Izumitani T.,1987,nan,(AlF3)3.0 (BaF2)20.0 (LaF3)4.0 (NaF)20.0 (ZrF4)53.0 ,0.0,0,0.0,0.0,3.0,0.0,0.0,0.0,0.0,0,0,0,0.0,0.0,0,20.0,0.0,0.0,0.0,0.0,0.0,0,0.0,0.0,0.0,0.0,0,0,0.0,0.0,0,0.0,0.0,0.0,0.0,0.0,0.0,0,0.0,0.0,0.0,0.0,0.0,0.0,0,0.0,0.0,0,0.0,0.0,0.0,0.0,0.0,0.0,0,0,0,0.0,0,0.0,0.0,0,0,0.0,0,0.0,0.0,0.0,0,0.0,0.0,0.0,0,0,0.0,0.0,0,0.0,0.0,0.0,0,4.0,0.0,0.0,0,0,0,0.0,0.0,0,0.0,0.0,0.0,0,0.0,0.0,0.0,0.0,0.0,0.0,0.0,0.0,0.0,0.0,20.0,0.0,0.0,0.0,0.0,0.0,0.0,0.0,0.0,0.0,0.0,0.0,0.0,0.0,0.0,0.0,0.0,0.0,0.0,0,0.0,0.0,0.0,0.0,0.0,0.0,0.0,0,0.0,0.0,0.0,0.0,0.0,0.0,0.0,0,0.0,0.0,0.0,0.0,0.0,0,0.0,0.0,0.0,0.0,0.0,0,0.0,0.0,0.0,0.0,0,0.0,0.0,0.0,0,0,0,0.0,0.0,0.0,0.0,0.0,0.0,0.0,0.0,0.0,0.0,0.0,0.0,0.0,0.0,0.0,0,53.0,0.0,52.7,20.11,0.31
# 418,11123,44820,Matecki M.,1995,nan,(BaF2)30.0 (GaF3)12 (InF3)18.0 (ThF4)6.0 (YbF3)10.0 (ZnF2)20.0 (ZrF4)4.0 ,0.0,0,0.0,0.0,0.0,0.0,0.0,0.0,0.0,0,0,0,0.0,0.0,0,30.0,0.0,0.0,0.0,0.0,0.0,0,0.0,0.0,0.0,0.0,0,0,0.0,0.0,0,0.0,0.0,0.0,0.0,0.0,0.0,0,0.0,0.0,0.0,0.0,0.0,0.0,0,0.0,0.0,0,0.0,0.0,0.0,0.0,0.0,0.0,0,0,12,0.0,0,0.0,0.0,0,0,0.0,0,0.0,0.0,0.0,0,18.0,0.0,0.0,0,0,0.0,0.0,0,0.0,0.0,0.0,0,0.0,0.0,0.0,0,0,0,0.0,0.0,0,0.0,0.0,0.0,0,0.0,0.0,0.0,0.0,0.0,0.0,0.0,0.0,0.0,0.0,0.0,0.0,0.0,0.0,0.0,0.0,0.0,0.0,0.0,0.0,0.0,0.0,0.0,0.0,0.0,0.0,0.0,0.0,0.0,0,0.0,0.0,0.0,0.0,0.0,0.0,0.0,0,0.0,0.0,0.0,0.0,0.0,0.0,0.0,0,0.0,0.0,0.0,0.0,0.0,0,0.0,0.0,0.0,0.0,0.0,0,0.0,0.0,0.0,6.0,0,0.0,0.0,0.0,0,0,0,0.0,0.0,0.0,0.0,0.0,0.0,0.0,0.0,0.0,0.0,10.0,0.0,0.0,20.0,0.0,0,4.0,0.0,60.0,23.0,0.31
# 419,12499,113875,Hwa Luu0Gen,1998,nan,(Ga2O3)17.2419145 (GeO2)68.967658 (La2O3)13.7904275 ,0.0,0,0.0,0.0,0.0,0.0,0.0,0.0,0.0,0,0,0,0.0,0.0,0,0.0,0.0,0.0,0.0,0.0,0.0,0,0.0,0.0,0.0,0.0,0,0,0.0,0.0,0,0.0,0.0,0.0,0.0,0.0,0.0,0,0.0,0.0,0.0,0.0,0.0,0.0,0,0.0,0.0,0,0.0,0.0,0.0,0.0,0.0,17.2419145,0,0,0,0.0,0,0.0,68.967658,0,0,0.0,0,0.0,0.0,0.0,0,0.0,0.0,0.0,0,0,0.0,0.0,0,0.0,0.0,13.7904275,0,0.0,0.0,0.0,0,0,0,0.0,0.0,0,0.0,0.0,0.0,0,0.0,0.0,0.0,0.0,0.0,0.0,0.0,0.0,0.0,0.0,0.0,0.0,0.0,0.0,0.0,0.0,0.0,0.0,0.0,0.0,0.0,0.0,0.0,0.0,0.0,0.0,0.0,0.0,0.0,0,0.0,0.0,0.0,0.0,0.0,0.0,0.0,0,0.0,0.0,0.0,0.0,0.0,0.0,0.0,0,0.0,0.0,0.0,0.0,0.0,0,0.0,0.0,0.0,0.0,0.0,0,0.0,0.0,0.0,0.0,0,0.0,0.0,0.0,0,0,0,0.0,0.0,0.0,0.0,0.0,0.0,0.0,0.0,0.0,0.0,0.0,0.0,0.0,0.0,0.0,0,0.0,0.0,99.6,38.01,0.31
# 420,12499,113879,Hwa Luu0Gen,1998,nan,(Ga2O3)13.79329035 (GeO2)68.96647174 (La2O3)17.24023792 ,0.0,0,0.0,0.0,0.0,0.0,0.0,0.0,0.0,0,0,0,0.0,0.0,0,0.0,0.0,0.0,0.0,0.0,0.0,0,0.0,0.0,0.0,0.0,0,0,0.0,0.0,0,0.0,0.0,0.0,0.0,0.0,0.0,0,0.0,0.0,0.0,0.0,0.0,0.0,0,0.0,0.0,0,0.0,0.0,0.0,0.0,0.0,13.79329035,0,0,0,0.0,0,0.0,68.96647174,0,0,0.0,0,0.0,0.0,0.0,0,0.0,0.0,0.0,0,0,0.0,0.0,0,0.0,0.0,17.24023792,0,0.0,0.0,0.0,0,0,0,0.0,0.0,0,0.0,0.0,0.0,0,0.0,0.0,0.0,0.0,0.0,0.0,0.0,0.0,0.0,0.0,0.0,0.0,0.0,0.0,0.0,0.0,0.0,0.0,0.0,0.0,0.0,0.0,0.0,0.0,0.0,0.0,0.0,0.0,0.0,0,0.0,0.0,0.0,0.0,0.0,0.0,0.0,0,0.0,0.0,0.0,0.0,0.0,0.0,0.0,0,0.0,0.0,0.0,0.0,0.0,0,0.0,0.0,0.0,0.0,0.0,0,0.0,0.0,0.0,0.0,0,0.0,0.0,0.0,0,0,0,0.0,0.0,0.0,0.0,0.0,0.0,0.0,0.0,0.0,0.0,0.0,0.0,0.0,0.0,0.0,0,0.0,0.0,100.0,38.16,0.31
# 421,12499,158120,Hwa Luu0Gen,1998,nan,(Ga2O3)21.56903981 (GeO2)65.36071185 (La2O3)13.07024833 ,0.0,0,0.0,0.0,0.0,0.0,0.0,0.0,0.0,0,0,0,0.0,0.0,0,0.0,0.0,0.0,0.0,0.0,0.0,0,0.0,0.0,0.0,0.0,0,0,0.0,0.0,0,0.0,0.0,0.0,0.0,0.0,0.0,0,0.0,0.0,0.0,0.0,0.0,0.0,0,0.0,0.0,0,0.0,0.0,0.0,0.0,0.0,21.56903981,0,0,0,0.0,0,0.0,65.36071185,0,0,0.0,0,0.0,0.0,0.0,0,0.0,0.0,0.0,0,0,0.0,0.0,0,0.0,0.0,13.07024833,0,0.0,0.0,0.0,0,0,0,0.0,0.0,0,0.0,0.0,0.0,0,0.0,0.0,0.0,0.0,0.0,0.0,0.0,0.0,0.0,0.0,0.0,0.0,0.0,0.0,0.0,0.0,0.0,0.0,0.0,0.0,0.0,0.0,0.0,0.0,0.0,0.0,0.0,0.0,0.0,0,0.0,0.0,0.0,0.0,0.0,0.0,0.0,0,0.0,0.0,0.0,0.0,0.0,0.0,0.0,0,0.0,0.0,0.0,0.0,0.0,0,0.0,0.0,0.0,0.0,0.0,0,0.0,0.0,0.0,0.0,0,0.0,0.0,0.0,0,0,0,0.0,0.0,0.0,0.0,0.0,0.0,0.0,0.0,0.0,0.0,0.0,0.0,0.0,0.0,0.0,0,0.0,0.0,100.0,38.16,0.31
# 422,12499,152670,Hwa Luu0Gen,1998,nan,(Ga2O3)19.87942458 (GeO2)60.24067084 (La2O3)19.87990458 ,0.0,0,0.0,0.0,0.0,0.0,0.0,0.0,0.0,0,0,0,0.0,0.0,0,0.0,0.0,0.0,0.0,0.0,0.0,0,0.0,0.0,0.0,0.0,0,0,0.0,0.0,0,0.0,0.0,0.0,0.0,0.0,0.0,0,0.0,0.0,0.0,0.0,0.0,0.0,0,0.0,0.0,0,0.0,0.0,0.0,0.0,0.0,19.87942458,0,0,0,0.0,0,0.0,60.24067084,0,0,0.0,0,0.0,0.0,0.0,0,0.0,0.0,0.0,0,0,0.0,0.0,0,0.0,0.0,19.87990458,0,0.0,0.0,0.0,0,0,0,0.0,0.0,0,0.0,0.0,0.0,0,0.0,0.0,0.0,0.0,0.0,0.0,0.0,0.0,0.0,0.0,0.0,0.0,0.0,0.0,0.0,0.0,0.0,0.0,0.0,0.0,0.0,0.0,0.0,0.0,0.0,0.0,0.0,0.0,0.0,0,0.0,0.0,0.0,0.0,0.0,0.0,0.0,0,0.0,0.0,0.0,0.0,0.0,0.0,0.0,0,0.0,0.0,0.0,0.0,0.0,0,0.0,0.0,0.0,0.0,0.0,0,0.0,0.0,0.0,0.0,0,0.0,0.0,0.0,0,0,0,0.0,0.0,0.0,0.0,0.0,0.0,0.0,0.0,0.0,0.0,0.0,0.0,0.0,0.0,0.0,0,0.0,0.0,100.0,38.16,0.31
# 423,12499,158122,Hwa Luu0Gen,1998,nan,(Ga2O3)29.410204200000003 (GeO2)58.8204184 (La2O3)11.7693774 ,0.0,0,0.0,0.0,0.0,0.0,0.0,0.0,0.0,0,0,0,0.0,0.0,0,0.0,0.0,0.0,0.0,0.0,0.0,0,0.0,0.0,0.0,0.0,0,0,0.0,0.0,0,0.0,0.0,0.0,0.0,0.0,0.0,0,0.0,0.0,0.0,0.0,0.0,0.0,0,0.0,0.0,0,0.0,0.0,0.0,0.0,0.0,29.410204200000003,0,0,0,0.0,0,0.0,58.8204184,0,0,0.0,0,0.0,0.0,0.0,0,0.0,0.0,0.0,0,0,0.0,0.0,0,0.0,0.0,11.7693774,0,0.0,0.0,0.0,0,0,0,0.0,0.0,0,0.0,0.0,0.0,0,0.0,0.0,0.0,0.0,0.0,0.0,0.0,0.0,0.0,0.0,0.0,0.0,0.0,0.0,0.0,0.0,0.0,0.0,0.0,0.0,0.0,0.0,0.0,0.0,0.0,0.0,0.0,0.0,0.0,0,0.0,0.0,0.0,0.0,0.0,0.0,0.0,0,0.0,0.0,0.0,0.0,0.0,0.0,0.0,0,0.0,0.0,0.0,0.0,0.0,0,0.0,0.0,0.0,0.0,0.0,0,0.0,0.0,0.0,0.0,0,0.0,0.0,0.0,0,0,0,0.0,0.0,0.0,0.0,0.0,0.0,0.0,0.0,0.0,0.0,0.0,0.0,0.0,0.0,0.0,0,0.0,0.0,106.0,40.45,0.31
# 424,12841,114456,Shahriari M.R.,1988,nan,(AlF3)40.0 (BaF2)12.0 (CaF2)22.0 (SrF2)10.0 (YF3)16.0 ,0.0,0,0.0,0.0,40.0,0.0,0.0,0.0,0.0,0,0,0,0.0,0.0,0,12.0,0.0,0.0,0.0,0.0,0.0,0,0.0,22.0,0.0,0.0,0,0,0.0,0.0,0,0.0,0.0,0.0,0.0,0.0,0.0,0,0.0,0.0,0.0,0.0,0.0,0.0,0,0.0,0.0,0,0.0,0.0,0.0,0.0,0.0,0.0,0,0,0,0.0,0,0.0,0.0,0,0,0.0,0,0.0,0.0,0.0,0,0.0,0.0,0.0,0,0,0.0,0.0,0,0.0,0.0,0.0,0,0.0,0.0,0.0,0,0,0,0.0,0.0,0,0.0,0.0,0.0,0,0.0,0.0,0.0,0.0,0.0,0.0,0.0,0.0,0.0,0.0,0.0,0.0,0.0,0.0,0.0,0.0,0.0,0.0,0.0,0.0,0.0,0.0,0.0,0.0,0.0,0.0,0.0,0.0,0.0,0,0.0,0.0,0.0,0.0,0.0,0.0,0.0,0,0.0,0.0,0.0,0.0,0.0,0.0,0.0,0,0.0,0.0,0.0,0.0,0.0,0,10.0,0.0,0.0,0.0,0.0,0,0.0,0.0,0.0,0.0,0,0.0,0.0,0.0,0,0,0,0.0,0.0,0.0,0.0,0.0,0.0,0.0,0.0,0.0,0.0,0.0,16.0,0.0,0.0,0.0,0,0.0,0.0,56.1,21.41,0.31
# 425,12841,114457,Shahriari M.R.,1988,nan,(AlF3)3.0 (BaF2)20.0 (LaF3)4.0 (NaF)20.0 (ZrF4)53.0 ,0.0,0,0.0,0.0,3.0,0.0,0.0,0.0,0.0,0,0,0,0.0,0.0,0,20.0,0.0,0.0,0.0,0.0,0.0,0,0.0,0.0,0.0,0.0,0,0,0.0,0.0,0,0.0,0.0,0.0,0.0,0.0,0.0,0,0.0,0.0,0.0,0.0,0.0,0.0,0,0.0,0.0,0,0.0,0.0,0.0,0.0,0.0,0.0,0,0,0,0.0,0,0.0,0.0,0,0,0.0,0,0.0,0.0,0.0,0,0.0,0.0,0.0,0,0,0.0,0.0,0,0.0,0.0,0.0,0,4.0,0.0,0.0,0,0,0,0.0,0.0,0,0.0,0.0,0.0,0,0.0,0.0,0.0,0.0,0.0,0.0,0.0,0.0,0.0,0.0,20.0,0.0,0.0,0.0,0.0,0.0,0.0,0.0,0.0,0.0,0.0,0.0,0.0,0.0,0.0,0.0,0.0,0.0,0.0,0,0.0,0.0,0.0,0.0,0.0,0.0,0.0,0,0.0,0.0,0.0,0.0,0.0,0.0,0.0,0,0.0,0.0,0.0,0.0,0.0,0,0.0,0.0,0.0,0.0,0.0,0,0.0,0.0,0.0,0.0,0,0.0,0.0,0.0,0,0,0,0.0,0.0,0.0,0.0,0.0,0.0,0.0,0.0,0.0,0.0,0.0,0.0,0.0,0.0,0.0,0,53.0,0.0,52.7,20.11,0.31
# 426,14883,141341,Coenen M.,1962,nan,(Na2O)24.0 (SiO2)76.0 ,0.0,0,0.0,0.0,0.0,0.0,0.0,0.0,0.0,0,0,0,0.0,0.0,0,0.0,0.0,0.0,0.0,0.0,0.0,0,0.0,0.0,0.0,0.0,0,0,0.0,0.0,0,0.0,0.0,0.0,0.0,0.0,0.0,0,0.0,0.0,0.0,0.0,0.0,0.0,0,0.0,0.0,0,0.0,0.0,0.0,0.0,0.0,0.0,0,0,0,0.0,0,0.0,0.0,0,0,0.0,0,0.0,0.0,0.0,0,0.0,0.0,0.0,0,0,0.0,0.0,0,0.0,0.0,0.0,0,0.0,0.0,0.0,0,0,0,0.0,0.0,0,0.0,0.0,0.0,0,0.0,0.0,0.0,0.0,0.0,0.0,24.0,0.0,0.0,0.0,0.0,0.0,0.0,0.0,0.0,0.0,0.0,0.0,0.0,0.0,0.0,0.0,0.0,0.0,0.0,0.0,0.0,0.0,0.0,0,0.0,0.0,0.0,0.0,0.0,0.0,0.0,0,0.0,0.0,0.0,0.0,0.0,76.0,0.0,0,0.0,0.0,0.0,0.0,0.0,0,0.0,0.0,0.0,0.0,0.0,0,0.0,0.0,0.0,0.0,0,0.0,0.0,0.0,0,0,0,0.0,0.0,0.0,0.0,0.0,0.0,0.0,0.0,0.0,0.0,0.0,0.0,0.0,0.0,0.0,0,0.0,0.0,48.7,18.7,0.31
# 427,24395,189342,Muthupari S.,1996,nan,(Na2O)40.0 (P2O5)30.0 (WO3)30.0 ,0.0,0,0.0,0.0,0.0,0.0,0.0,0.0,0.0,0,0,0,0.0,0.0,0,0.0,0.0,0.0,0.0,0.0,0.0,0,0.0,0.0,0.0,0.0,0,0,0.0,0.0,0,0.0,0.0,0.0,0.0,0.0,0.0,0,0.0,0.0,0.0,0.0,0.0,0.0,0,0.0,0.0,0,0.0,0.0,0.0,0.0,0.0,0.0,0,0,0,0.0,0,0.0,0.0,0,0,0.0,0,0.0,0.0,0.0,0,0.0,0.0,0.0,0,0,0.0,0.0,0,0.0,0.0,0.0,0,0.0,0.0,0.0,0,0,0,0.0,0.0,0,0.0,0.0,0.0,0,0.0,0.0,0.0,0.0,0.0,0.0,40.0,0.0,0.0,0.0,0.0,0.0,0.0,0.0,0.0,0.0,0.0,0.0,0.0,0.0,0.0,30.0,0.0,0.0,0.0,0.0,0.0,0.0,0.0,0,0.0,0.0,0.0,0.0,0.0,0.0,0.0,0,0.0,0.0,0.0,0.0,0.0,0.0,0.0,0,0.0,0.0,0.0,0.0,0.0,0,0.0,0.0,0.0,0.0,0.0,0,0.0,0.0,0.0,0.0,0,0.0,0.0,0.0,0,0,0,0.0,0.0,0.0,0.0,0.0,0.0,30.0,0.0,0.0,0.0,0.0,0.0,0.0,0.0,0.0,0,0.0,0.0,44.5,17.0,0.31
# 428,24435,189498,Vijoy P.S.,1999,nan,(B2O3)65.0 (CdCl2)15 (Li2O)20.0 ,0.0,0,0.0,0.0,0.0,0.0,0.0,0.0,0.0,0,0,0,0.0,65.0,0,0.0,0.0,0.0,0.0,0.0,0.0,0,0.0,0.0,0.0,0.0,15,0,0.0,0.0,0,0.0,0.0,0.0,0.0,0.0,0.0,0,0.0,0.0,0.0,0.0,0.0,0.0,0,0.0,0.0,0,0.0,0.0,0.0,0.0,0.0,0.0,0,0,0,0.0,0,0.0,0.0,0,0,0.0,0,0.0,0.0,0.0,0,0.0,0.0,0.0,0,0,0.0,0.0,0,0.0,0.0,0.0,0,0.0,0.0,20.0,0,0,0,0.0,0.0,0,0.0,0.0,0.0,0,0.0,0.0,0.0,0.0,0.0,0.0,0.0,0.0,0.0,0.0,0.0,0.0,0.0,0.0,0.0,0.0,0.0,0.0,0.0,0.0,0.0,0.0,0.0,0.0,0.0,0.0,0.0,0.0,0.0,0,0.0,0.0,0.0,0.0,0.0,0.0,0.0,0,0.0,0.0,0.0,0.0,0.0,0.0,0.0,0,0.0,0.0,0.0,0.0,0.0,0,0.0,0.0,0.0,0.0,0.0,0,0.0,0.0,0.0,0.0,0,0.0,0.0,0.0,0,0,0,0.0,0.0,0.0,0.0,0.0,0.0,0.0,0.0,0.0,0.0,0.0,0.0,0.0,0.0,0.0,0,0.0,0.0,56.0,21.4,0.31
# 429,24544,300316,Hwa L.G.,2002,nan,(AlF3)3.0 (BaF2)20.0 (LaF3)4.0 (NaF)20.0 (ZrF4)53.0 ,0.0,0,0.0,0.0,3.0,0.0,0.0,0.0,0.0,0,0,0,0.0,0.0,0,20.0,0.0,0.0,0.0,0.0,0.0,0,0.0,0.0,0.0,0.0,0,0,0.0,0.0,0,0.0,0.0,0.0,0.0,0.0,0.0,0,0.0,0.0,0.0,0.0,0.0,0.0,0,0.0,0.0,0,0.0,0.0,0.0,0.0,0.0,0.0,0,0,0,0.0,0,0.0,0.0,0,0,0.0,0,0.0,0.0,0.0,0,0.0,0.0,0.0,0,0,0.0,0.0,0,0.0,0.0,0.0,0,4.0,0.0,0.0,0,0,0,0.0,0.0,0,0.0,0.0,0.0,0,0.0,0.0,0.0,0.0,0.0,0.0,0.0,0.0,0.0,0.0,20.0,0.0,0.0,0.0,0.0,0.0,0.0,0.0,0.0,0.0,0.0,0.0,0.0,0.0,0.0,0.0,0.0,0.0,0.0,0,0.0,0.0,0.0,0.0,0.0,0.0,0.0,0,0.0,0.0,0.0,0.0,0.0,0.0,0.0,0,0.0,0.0,0.0,0.0,0.0,0,0.0,0.0,0.0,0.0,0.0,0,0.0,0.0,0.0,0.0,0,0.0,0.0,0.0,0,0,0,0.0,0.0,0.0,0.0,0.0,0.0,0.0,0.0,0.0,0.0,0.0,0.0,0.0,0.0,0.0,0,53.0,0.0,55.6,21.22,0.31
# 430,25712,352815,Wang Yuhu,1991,nan,(AlF3)17.0 (BaF2)12.0 (CaF2)6.0 (LiF)2.0 (PbF2)15.0 (YbF3)18.0 (ZnF2)12.0 (ZrF4)18.0 ,0.0,0,0.0,0.0,17.0,0.0,0.0,0.0,0.0,0,0,0,0.0,0.0,0,12.0,0.0,0.0,0.0,0.0,0.0,0,0.0,6.0,0.0,0.0,0,0,0.0,0.0,0,0.0,0.0,0.0,0.0,0.0,0.0,0,0.0,0.0,0.0,0.0,0.0,0.0,0,0.0,0.0,0,0.0,0.0,0.0,0.0,0.0,0.0,0,0,0,0.0,0,0.0,0.0,0,0,0.0,0,0.0,0.0,0.0,0,0.0,0.0,0.0,0,0,0.0,0.0,0,0.0,0.0,0.0,0,0.0,0.0,0.0,0,0,0,0.0,2.0,0,0.0,0.0,0.0,0,0.0,0.0,0.0,0.0,0.0,0.0,0.0,0.0,0.0,0.0,0.0,0.0,0.0,0.0,0.0,0.0,0.0,0.0,0.0,0.0,0.0,0.0,0.0,0.0,15.0,0.0,0.0,0.0,0.0,0,0.0,0.0,0.0,0.0,0.0,0.0,0.0,0,0.0,0.0,0.0,0.0,0.0,0.0,0.0,0,0.0,0.0,0.0,0.0,0.0,0,0.0,0.0,0.0,0.0,0.0,0,0.0,0.0,0.0,0.0,0,0.0,0.0,0.0,0,0,0,0.0,0.0,0.0,0.0,0.0,0.0,0.0,0.0,0.0,0.0,18.0,0.0,0.0,12.0,0.0,0,18.0,0.0,62.9,24.0,0.31
# 431,25712,352816,Wang Yuhu,1991,nan,(AlF3)30.40395251 (BaF2)10.71139248 (CaF2)20.50266535 (MgF2)3.53545961 (NaF)3.838499005 (SrF2)12.32160181 (YF3)8.385090062 (ZrF4)10.30133917 ,0.0,0,0.0,0.0,30.40395251,0.0,0.0,0.0,0.0,0,0,0,0.0,0.0,0,10.71139248,0.0,0.0,0.0,0.0,0.0,0,0.0,20.50266535,0.0,0.0,0,0,0.0,0.0,0,0.0,0.0,0.0,0.0,0.0,0.0,0,0.0,0.0,0.0,0.0,0.0,0.0,0,0.0,0.0,0,0.0,0.0,0.0,0.0,0.0,0.0,0,0,0,0.0,0,0.0,0.0,0,0,0.0,0,0.0,0.0,0.0,0,0.0,0.0,0.0,0,0,0.0,0.0,0,0.0,0.0,0.0,0,0.0,0.0,0.0,0,0,0,0.0,0.0,0,3.53545961,0.0,0.0,0,0.0,0.0,0.0,0.0,0.0,0.0,0.0,0.0,0.0,0.0,3.838499005,0.0,0.0,0.0,0.0,0.0,0.0,0.0,0.0,0.0,0.0,0.0,0.0,0.0,0.0,0.0,0.0,0.0,0.0,0,0.0,0.0,0.0,0.0,0.0,0.0,0.0,0,0.0,0.0,0.0,0.0,0.0,0.0,0.0,0,0.0,0.0,0.0,0.0,0.0,0,12.32160181,0.0,0.0,0.0,0.0,0,0.0,0.0,0.0,0.0,0,0.0,0.0,0.0,0,0,0,0.0,0.0,0.0,0.0,0.0,0.0,0.0,0.0,0.0,0.0,0.0,8.385090062,0.0,0.0,0.0,0,10.30133917,0.0,63.7,24.31,0.31
# 432,25712,352817,Wang Yuhu,1991,nan,(AlF3)35.0 (BaF2)10.0 (CaF2)15.0 (MgF2)5.0 (PbF2)20.0 (YbF3)15.0 ,0.0,0,0.0,0.0,35.0,0.0,0.0,0.0,0.0,0,0,0,0.0,0.0,0,10.0,0.0,0.0,0.0,0.0,0.0,0,0.0,15.0,0.0,0.0,0,0,0.0,0.0,0,0.0,0.0,0.0,0.0,0.0,0.0,0,0.0,0.0,0.0,0.0,0.0,0.0,0,0.0,0.0,0,0.0,0.0,0.0,0.0,0.0,0.0,0,0,0,0.0,0,0.0,0.0,0,0,0.0,0,0.0,0.0,0.0,0,0.0,0.0,0.0,0,0,0.0,0.0,0,0.0,0.0,0.0,0,0.0,0.0,0.0,0,0,0,0.0,0.0,0,5.0,0.0,0.0,0,0.0,0.0,0.0,0.0,0.0,0.0,0.0,0.0,0.0,0.0,0.0,0.0,0.0,0.0,0.0,0.0,0.0,0.0,0.0,0.0,0.0,0.0,0.0,0.0,20.0,0.0,0.0,0.0,0.0,0,0.0,0.0,0.0,0.0,0.0,0.0,0.0,0,0.0,0.0,0.0,0.0,0.0,0.0,0.0,0,0.0,0.0,0.0,0.0,0.0,0,0.0,0.0,0.0,0.0,0.0,0,0.0,0.0,0.0,0.0,0,0.0,0.0,0.0,0,0,0,0.0,0.0,0.0,0.0,0.0,0.0,0.0,0.0,0.0,0.0,15.0,0.0,0.0,0.0,0.0,0,0.0,0.0,52.7,22.9,0.31
# 434,26481,308271,Hwa L.G.,2002,nan,(Ga2O3)14.285098600000001 (GeO2)71.42551299 (La2O3)14.28938841 ,0.0,0,0.0,0.0,0.0,0.0,0.0,0.0,0.0,0,0,0,0.0,0.0,0,0.0,0.0,0.0,0.0,0.0,0.0,0,0.0,0.0,0.0,0.0,0,0,0.0,0.0,0,0.0,0.0,0.0,0.0,0.0,0.0,0,0.0,0.0,0.0,0.0,0.0,0.0,0,0.0,0.0,0,0.0,0.0,0.0,0.0,0.0,14.285098600000001,0,0,0,0.0,0,0.0,71.42551299,0,0,0.0,0,0.0,0.0,0.0,0,0.0,0.0,0.0,0,0,0.0,0.0,0,0.0,0.0,14.28938841,0,0.0,0.0,0.0,0,0,0,0.0,0.0,0,0.0,0.0,0.0,0,0.0,0.0,0.0,0.0,0.0,0.0,0.0,0.0,0.0,0.0,0.0,0.0,0.0,0.0,0.0,0.0,0.0,0.0,0.0,0.0,0.0,0.0,0.0,0.0,0.0,0.0,0.0,0.0,0.0,0,0.0,0.0,0.0,0.0,0.0,0.0,0.0,0,0.0,0.0,0.0,0.0,0.0,0.0,0.0,0,0.0,0.0,0.0,0.0,0.0,0,0.0,0.0,0.0,0.0,0.0,0,0.0,0.0,0.0,0.0,0,0.0,0.0,0.0,0,0,0,0.0,0.0,0.0,0.0,0.0,0.0,0.0,0.0,0.0,0.0,0.0,0.0,0.0,0.0,0.0,0,0.0,0.0,98.7,37.67,0.31
# 435,26481,308272,Hwa L.G.,2002,nan,(Ga2O3)17.2419145 (GeO2)68.967658 (La2O3)13.7904275 ,0.0,0,0.0,0.0,0.0,0.0,0.0,0.0,0.0,0,0,0,0.0,0.0,0,0.0,0.0,0.0,0.0,0.0,0.0,0,0.0,0.0,0.0,0.0,0,0,0.0,0.0,0,0.0,0.0,0.0,0.0,0.0,0.0,0,0.0,0.0,0.0,0.0,0.0,0.0,0,0.0,0.0,0,0.0,0.0,0.0,0.0,0.0,17.2419145,0,0,0,0.0,0,0.0,68.967658,0,0,0.0,0,0.0,0.0,0.0,0,0.0,0.0,0.0,0,0,0.0,0.0,0,0.0,0.0,13.7904275,0,0.0,0.0,0.0,0,0,0,0.0,0.0,0,0.0,0.0,0.0,0,0.0,0.0,0.0,0.0,0.0,0.0,0.0,0.0,0.0,0.0,0.0,0.0,0.0,0.0,0.0,0.0,0.0,0.0,0.0,0.0,0.0,0.0,0.0,0.0,0.0,0.0,0.0,0.0,0.0,0,0.0,0.0,0.0,0.0,0.0,0.0,0.0,0,0.0,0.0,0.0,0.0,0.0,0.0,0.0,0,0.0,0.0,0.0,0.0,0.0,0,0.0,0.0,0.0,0.0,0.0,0,0.0,0.0,0.0,0.0,0,0.0,0.0,0.0,0,0,0,0.0,0.0,0.0,0.0,0.0,0.0,0.0,0.0,0.0,0.0,0.0,0.0,0.0,0.0,0.0,0,0.0,0.0,98.6,37.63,0.31
# 436,26481,308273,Hwa L.G.,2002,nan,(Ga2O3)21.56903981 (GeO2)65.36071185 (La2O3)13.07024833 ,0.0,0,0.0,0.0,0.0,0.0,0.0,0.0,0.0,0,0,0,0.0,0.0,0,0.0,0.0,0.0,0.0,0.0,0.0,0,0.0,0.0,0.0,0.0,0,0,0.0,0.0,0,0.0,0.0,0.0,0.0,0.0,0.0,0,0.0,0.0,0.0,0.0,0.0,0.0,0,0.0,0.0,0,0.0,0.0,0.0,0.0,0.0,21.56903981,0,0,0,0.0,0,0.0,65.36071185,0,0,0.0,0,0.0,0.0,0.0,0,0.0,0.0,0.0,0,0,0.0,0.0,0,0.0,0.0,13.07024833,0,0.0,0.0,0.0,0,0,0,0.0,0.0,0,0.0,0.0,0.0,0,0.0,0.0,0.0,0.0,0.0,0.0,0.0,0.0,0.0,0.0,0.0,0.0,0.0,0.0,0.0,0.0,0.0,0.0,0.0,0.0,0.0,0.0,0.0,0.0,0.0,0.0,0.0,0.0,0.0,0,0.0,0.0,0.0,0.0,0.0,0.0,0.0,0,0.0,0.0,0.0,0.0,0.0,0.0,0.0,0,0.0,0.0,0.0,0.0,0.0,0,0.0,0.0,0.0,0.0,0.0,0,0.0,0.0,0.0,0.0,0,0.0,0.0,0.0,0,0,0,0.0,0.0,0.0,0.0,0.0,0.0,0.0,0.0,0.0,0.0,0.0,0.0,0.0,0.0,0.0,0,0.0,0.0,100.0,38.16,0.31
# 437,26481,308274,Hwa L.G.,2002,nan,(Ga2O3)29.410204200000003 (GeO2)58.8204184 (La2O3)11.7693774 ,0.0,0,0.0,0.0,0.0,0.0,0.0,0.0,0.0,0,0,0,0.0,0.0,0,0.0,0.0,0.0,0.0,0.0,0.0,0,0.0,0.0,0.0,0.0,0,0,0.0,0.0,0,0.0,0.0,0.0,0.0,0.0,0.0,0,0.0,0.0,0.0,0.0,0.0,0.0,0,0.0,0.0,0,0.0,0.0,0.0,0.0,0.0,29.410204200000003,0,0,0,0.0,0,0.0,58.8204184,0,0,0.0,0,0.0,0.0,0.0,0,0.0,0.0,0.0,0,0,0.0,0.0,0,0.0,0.0,11.7693774,0,0.0,0.0,0.0,0,0,0,0.0,0.0,0,0.0,0.0,0.0,0,0.0,0.0,0.0,0.0,0.0,0.0,0.0,0.0,0.0,0.0,0.0,0.0,0.0,0.0,0.0,0.0,0.0,0.0,0.0,0.0,0.0,0.0,0.0,0.0,0.0,0.0,0.0,0.0,0.0,0,0.0,0.0,0.0,0.0,0.0,0.0,0.0,0,0.0,0.0,0.0,0.0,0.0,0.0,0.0,0,0.0,0.0,0.0,0.0,0.0,0,0.0,0.0,0.0,0.0,0.0,0,0.0,0.0,0.0,0.0,0,0.0,0.0,0.0,0,0,0,0.0,0.0,0.0,0.0,0.0,0.0,0.0,0.0,0.0,0.0,0.0,0.0,0.0,0.0,0.0,0,0.0,0.0,106.0,40.45,0.31
# 443,27303,358089,Hwa L.G.,2004,nan,(Al2O3)15.0 (La2O3)25.0 (SiO2)60.0 ,0.0,0,0.0,15.0,0.0,0.0,0.0,0.0,0.0,0,0,0,0.0,0.0,0,0.0,0.0,0.0,0.0,0.0,0.0,0,0.0,0.0,0.0,0.0,0,0,0.0,0.0,0,0.0,0.0,0.0,0.0,0.0,0.0,0,0.0,0.0,0.0,0.0,0.0,0.0,0,0.0,0.0,0,0.0,0.0,0.0,0.0,0.0,0.0,0,0,0,0.0,0,0.0,0.0,0,0,0.0,0,0.0,0.0,0.0,0,0.0,0.0,0.0,0,0,0.0,0.0,0,0.0,0.0,25.0,0,0.0,0.0,0.0,0,0,0,0.0,0.0,0,0.0,0.0,0.0,0,0.0,0.0,0.0,0.0,0.0,0.0,0.0,0.0,0.0,0.0,0.0,0.0,0.0,0.0,0.0,0.0,0.0,0.0,0.0,0.0,0.0,0.0,0.0,0.0,0.0,0.0,0.0,0.0,0.0,0,0.0,0.0,0.0,0.0,0.0,0.0,0.0,0,0.0,0.0,0.0,0.0,0.0,60.0,0.0,0,0.0,0.0,0.0,0.0,0.0,0,0.0,0.0,0.0,0.0,0.0,0,0.0,0.0,0.0,0.0,0,0.0,0.0,0.0,0,0,0,0.0,0.0,0.0,0.0,0.0,0.0,0.0,0.0,0.0,0.0,0.0,0.0,0.0,0.0,0.0,0,0.0,0.0,109.0,41.6,0.31
# 444,28138,74363,Nemilov S.V.,1990,nan,(CdO)50.7 (P2O5)49.3 ,0.0,0,0.0,0.0,0.0,0.0,0.0,0.0,0.0,0,0,0,0.0,0.0,0,0.0,0.0,0.0,0.0,0.0,0.0,0,0.0,0.0,0.0,0.0,0,0,50.7,0.0,0,0.0,0.0,0.0,0.0,0.0,0.0,0,0.0,0.0,0.0,0.0,0.0,0.0,0,0.0,0.0,0,0.0,0.0,0.0,0.0,0.0,0.0,0,0,0,0.0,0,0.0,0.0,0,0,0.0,0,0.0,0.0,0.0,0,0.0,0.0,0.0,0,0,0.0,0.0,0,0.0,0.0,0.0,0,0.0,0.0,0.0,0,0,0,0.0,0.0,0,0.0,0.0,0.0,0,0.0,0.0,0.0,0.0,0.0,0.0,0.0,0.0,0.0,0.0,0.0,0.0,0.0,0.0,0.0,0.0,0.0,0.0,0.0,0.0,0.0,49.3,0.0,0.0,0.0,0.0,0.0,0.0,0.0,0,0.0,0.0,0.0,0.0,0.0,0.0,0.0,0,0.0,0.0,0.0,0.0,0.0,0.0,0.0,0,0.0,0.0,0.0,0.0,0.0,0,0.0,0.0,0.0,0.0,0.0,0,0.0,0.0,0.0,0.0,0,0.0,0.0,0.0,0,0,0,0.0,0.0,0.0,0.0,0.0,0.0,0.0,0.0,0.0,0.0,0.0,0.0,0.0,0.0,0.0,0,0.0,0.0,49.0,18.73,0.31
# 445,28568,380747,Matecki M.,1994,nan,(AlF3)3.0 (BaF2)20.0 (LaF3)4.0 (NaF)20.0 (ZrF4)53.0 ,0.0,0,0.0,0.0,3.0,0.0,0.0,0.0,0.0,0,0,0,0.0,0.0,0,20.0,0.0,0.0,0.0,0.0,0.0,0,0.0,0.0,0.0,0.0,0,0,0.0,0.0,0,0.0,0.0,0.0,0.0,0.0,0.0,0,0.0,0.0,0.0,0.0,0.0,0.0,0,0.0,0.0,0,0.0,0.0,0.0,0.0,0.0,0.0,0,0,0,0.0,0,0.0,0.0,0,0,0.0,0,0.0,0.0,0.0,0,0.0,0.0,0.0,0,0,0.0,0.0,0,0.0,0.0,0.0,0,4.0,0.0,0.0,0,0,0,0.0,0.0,0,0.0,0.0,0.0,0,0.0,0.0,0.0,0.0,0.0,0.0,0.0,0.0,0.0,0.0,20.0,0.0,0.0,0.0,0.0,0.0,0.0,0.0,0.0,0.0,0.0,0.0,0.0,0.0,0.0,0.0,0.0,0.0,0.0,0,0.0,0.0,0.0,0.0,0.0,0.0,0.0,0,0.0,0.0,0.0,0.0,0.0,0.0,0.0,0,0.0,0.0,0.0,0.0,0.0,0,0.0,0.0,0.0,0.0,0.0,0,0.0,0.0,0.0,0.0,0,0.0,0.0,0.0,0,0,0,0.0,0.0,0.0,0.0,0.0,0.0,0.0,0.0,0.0,0.0,0.0,0.0,0.0,0.0,0.0,0,53.0,0.0,53.8,20.5,0.31
# 446,28749,373080,Hwa L.G.,2005,nan,(Ga2O3)14.285098600000001 (GeO2)71.42551299 (La2O3)14.28938841 ,0.0,0,0.0,0.0,0.0,0.0,0.0,0.0,0.0,0,0,0,0.0,0.0,0,0.0,0.0,0.0,0.0,0.0,0.0,0,0.0,0.0,0.0,0.0,0,0,0.0,0.0,0,0.0,0.0,0.0,0.0,0.0,0.0,0,0.0,0.0,0.0,0.0,0.0,0.0,0,0.0,0.0,0,0.0,0.0,0.0,0.0,0.0,14.285098600000001,0,0,0,0.0,0,0.0,71.42551299,0,0,0.0,0,0.0,0.0,0.0,0,0.0,0.0,0.0,0,0,0.0,0.0,0,0.0,0.0,14.28938841,0,0.0,0.0,0.0,0,0,0,0.0,0.0,0,0.0,0.0,0.0,0,0.0,0.0,0.0,0.0,0.0,0.0,0.0,0.0,0.0,0.0,0.0,0.0,0.0,0.0,0.0,0.0,0.0,0.0,0.0,0.0,0.0,0.0,0.0,0.0,0.0,0.0,0.0,0.0,0.0,0,0.0,0.0,0.0,0.0,0.0,0.0,0.0,0,0.0,0.0,0.0,0.0,0.0,0.0,0.0,0,0.0,0.0,0.0,0.0,0.0,0,0.0,0.0,0.0,0.0,0.0,0,0.0,0.0,0.0,0.0,0,0.0,0.0,0.0,0,0,0,0.0,0.0,0.0,0.0,0.0,0.0,0.0,0.0,0.0,0.0,0.0,0.0,0.0,0.0,0.0,0,0.0,0.0,98.6,37.63,0.31
# 447,28749,373081,Hwa L.G.,2005,nan,(Ga2O3)13.79329035 (GeO2)68.96647174 (La2O3)17.24023792 ,0.0,0,0.0,0.0,0.0,0.0,0.0,0.0,0.0,0,0,0,0.0,0.0,0,0.0,0.0,0.0,0.0,0.0,0.0,0,0.0,0.0,0.0,0.0,0,0,0.0,0.0,0,0.0,0.0,0.0,0.0,0.0,0.0,0,0.0,0.0,0.0,0.0,0.0,0.0,0,0.0,0.0,0,0.0,0.0,0.0,0.0,0.0,13.79329035,0,0,0,0.0,0,0.0,68.96647174,0,0,0.0,0,0.0,0.0,0.0,0,0.0,0.0,0.0,0,0,0.0,0.0,0,0.0,0.0,17.24023792,0,0.0,0.0,0.0,0,0,0,0.0,0.0,0,0.0,0.0,0.0,0,0.0,0.0,0.0,0.0,0.0,0.0,0.0,0.0,0.0,0.0,0.0,0.0,0.0,0.0,0.0,0.0,0.0,0.0,0.0,0.0,0.0,0.0,0.0,0.0,0.0,0.0,0.0,0.0,0.0,0,0.0,0.0,0.0,0.0,0.0,0.0,0.0,0,0.0,0.0,0.0,0.0,0.0,0.0,0.0,0,0.0,0.0,0.0,0.0,0.0,0,0.0,0.0,0.0,0.0,0.0,0,0.0,0.0,0.0,0.0,0,0.0,0.0,0.0,0,0,0,0.0,0.0,0.0,0.0,0.0,0.0,0.0,0.0,0.0,0.0,0.0,0.0,0.0,0.0,0.0,0,0.0,0.0,99.1,37.82,0.31
# 448,28749,373083,Hwa L.G.,2005,nan,(Ga2O3)17.2419145 (GeO2)68.967658 (La2O3)13.7904275 ,0.0,0,0.0,0.0,0.0,0.0,0.0,0.0,0.0,0,0,0,0.0,0.0,0,0.0,0.0,0.0,0.0,0.0,0.0,0,0.0,0.0,0.0,0.0,0,0,0.0,0.0,0,0.0,0.0,0.0,0.0,0.0,0.0,0,0.0,0.0,0.0,0.0,0.0,0.0,0,0.0,0.0,0,0.0,0.0,0.0,0.0,0.0,17.2419145,0,0,0,0.0,0,0.0,68.967658,0,0,0.0,0,0.0,0.0,0.0,0,0.0,0.0,0.0,0,0,0.0,0.0,0,0.0,0.0,13.7904275,0,0.0,0.0,0.0,0,0,0,0.0,0.0,0,0.0,0.0,0.0,0,0.0,0.0,0.0,0.0,0.0,0.0,0.0,0.0,0.0,0.0,0.0,0.0,0.0,0.0,0.0,0.0,0.0,0.0,0.0,0.0,0.0,0.0,0.0,0.0,0.0,0.0,0.0,0.0,0.0,0,0.0,0.0,0.0,0.0,0.0,0.0,0.0,0,0.0,0.0,0.0,0.0,0.0,0.0,0.0,0,0.0,0.0,0.0,0.0,0.0,0,0.0,0.0,0.0,0.0,0.0,0,0.0,0.0,0.0,0.0,0,0.0,0.0,0.0,0,0,0,0.0,0.0,0.0,0.0,0.0,0.0,0.0,0.0,0.0,0.0,0.0,0.0,0.0,0.0,0.0,0,0.0,0.0,98.7,37.67,0.31
# 449,28749,373084,Hwa L.G.,2005,nan,(Ga2O3)16.66611502 (GeO2)66.66444007 (La2O3)16.66944491 ,0.0,0,0.0,0.0,0.0,0.0,0.0,0.0,0.0,0,0,0,0.0,0.0,0,0.0,0.0,0.0,0.0,0.0,0.0,0,0.0,0.0,0.0,0.0,0,0,0.0,0.0,0,0.0,0.0,0.0,0.0,0.0,0.0,0,0.0,0.0,0.0,0.0,0.0,0.0,0,0.0,0.0,0,0.0,0.0,0.0,0.0,0.0,16.66611502,0,0,0,0.0,0,0.0,66.66444007,0,0,0.0,0,0.0,0.0,0.0,0,0.0,0.0,0.0,0,0,0.0,0.0,0,0.0,0.0,16.66944491,0,0.0,0.0,0.0,0,0,0,0.0,0.0,0,0.0,0.0,0.0,0,0.0,0.0,0.0,0.0,0.0,0.0,0.0,0.0,0.0,0.0,0.0,0.0,0.0,0.0,0.0,0.0,0.0,0.0,0.0,0.0,0.0,0.0,0.0,0.0,0.0,0.0,0.0,0.0,0.0,0,0.0,0.0,0.0,0.0,0.0,0.0,0.0,0,0.0,0.0,0.0,0.0,0.0,0.0,0.0,0,0.0,0.0,0.0,0.0,0.0,0,0.0,0.0,0.0,0.0,0.0,0,0.0,0.0,0.0,0.0,0,0.0,0.0,0.0,0,0,0,0.0,0.0,0.0,0.0,0.0,0.0,0.0,0.0,0.0,0.0,0.0,0.0,0.0,0.0,0.0,0,0.0,0.0,100.0,38.16,0.31
