Repository: jacobergzhou/Poisson-Ratio

File: Poisson_data_cleaned_06212019.csv (part 6 of 58)
,Code,Glass #,Author,Year,Trademark,Ag2O,AgI,Al,Al2O3,AlF3,AlN,As,As2O3,As2O5,As2S3,As2Se3,AsSe,B,B2O3,BaCl2,BaF2,BaO,BeF2,BeO,Bi2O3,BiCl3,Br,Ca,CaF2,CaO,Cd,CdCl2,CdF2,CdO,Ce2O3,CeF3,CeO2,Cl,Co3O4,CoO,Cr2O3,Cs2O,CsCl,CsF,Cu2O,CuO,Dy2O3,Er,Er2O3,ErF3,Eu,Eu2O3,EuF3,F,Fe,Fe2O3,FeO,Ga,Ga2O3,Ga2S3,Ga2Se3,GaF3,Gd2O3,GdF3,Ge,GeO2,GeS2,GeSe2,H2O,HfF4,HfO2,Hg,Ho2O3,I,InF3,K,K2O,K2S,K2SO4,KBr,KCl,KF,KHF2,La,La2O3,La2S3,LaF3,Li,Li2O,Li2S,Li2SO4,LiBr,LiCl,LiF,LiI,MgF2,MgO,Mn2O3,MnF2,MnO,MnO2,MoO2,MoO3,N,Na,Na2O,Na2S,Na2SO4,NaCl,NaF,NaPO3,Nb2O5,Nd,Nd2O3,NdF3,NH4NO3,NiO,O,OH,P,P2O5,Pb,PbCl2,PbF2,PbO,PdO,Pr2O3,Pr6O11,PrF3,Rb2O,RbF,Rh2O3,RuO2,S,Sb,Sb2O3,Sb2S3,Sc2O3,Se,Si,Si3N4,SiC,SiO2,Sm2O3,Sn,SnO,SnO2,SO2,SO3,Sr,SrCl2,SrF2,SrO,Ta2O3,Ta2O5,Tb2O3,TbF3,Te,TeO2,Th,ThF4,ThO2,TiO2,Tl,Tl2O,Tl2Se,TlSe,Tm2O3,U,U3O8,UO2,V,V2O5,VO6,WO3,Y,Y2O3,Yb2O3,YbF3,YF3,ZnCl2,ZnF2,ZnO,ZnSO4,ZrF4,ZrO2,Young's modulus E (GPa),Shear modulus G (GPa),Poisson's ratio v
# 467,36464,435637,Orlova G.M.,1983,,0,0,0,0,0,0,0,0,0,0,0,0,0,0,0,0,0,0,0,0,0,0,0,0,0,0,0,0,0,0,0,0,0,0,0,0,0,0,0,0,0,0,0,0,0,0,0,0,0,0,0,0,0,0,0,0,0,0,0,15.25076254,0,0,0,0,0,0,0,0,0,0,0,0,0,0,0,0,0,0,0,0,0,0,0,0,0,0,0,0,0,0,0,0,0,0,0,0,0,0,0,0,0,0,0,0,0,0,0,0,0,0,0,0,0,0,8.475423771,0,0,0,0,0,0,0,0,0,0,0,0,0,0,0,0,0,0,76.27381369,0,0,0,0,0,0,0,0,0,0,0,0,0,0,0,0,0,0,0,0,0,0,0,0,0,0,0,0,0,0,0,0,0,0,0,0,0,0,0,0,0,0,0,0,0,0,0,14.6,5.6,0.31
# 468,36464,435638,Orlova G.M.,1983,,0,0,0,0,0,0,0,0,0,0,0,0,0,0,0,0,0,0,0,0,0,0,0,0,0,0,0,0,0,0,0,0,0,0,0,0,0,0,0,0,0,0,0,0,0,0,0,0,0,0,0,0,0,0,0,0,0,0,0,20,0,0,0,0,0,0,0,0,0,0,0,0,0,0,0,0,0,0,0,0,0,0,0,0,0,0,0,0,0,0,0,0,0,0,0,0,0,0,0,0,0,0,0,0,0,0,0,0,0,0,0,0,0,0,8,0,0,0,0,0,0,0,0,0,0,0,0,0,0,0,0,0,0,72,0,0,0,0,0,0,0,0,0,0,0,0,0,0,0,0,0,0,0,0,0,0,0,0,0,0,0,0,0,0,0,0,0,0,0,0,0,0,0,0,0,0,0,0,0,0,0,15,5.7,0.31
# 469,36464,435640,Orlova G.M.,1983,,0,0,0,0,0,0,0,0,0,0,0,0,0,0,0,0,0,0,0,0,0,0,0,0,0,0,0,0,0,0,0,0,0,0,0,0,0,0,0,0,0,0,0,0,0,0,0,0,0,0,0,0,0,0,0,0,0,0,0,10.71,0,0,0,0,0,0,0,0,0,0,0,0,0,0,0,0,0,0,0,0,0,0,0,0,0,0,0,0,0,0,0,0,0,0,0,0,0,0,0,0,0,0,0,0,0,0,0,0,0,0,0,0,0,0,17.86,0,0,0,0,0,0,0,0,0,0,0,0,0,0,0,0,0,0,71.43,0,0,0,0,0,0,0,0,0,0,0,0,0,0,0,0,0,0,0,0,0,0,0,0,0,0,0,0,0,0,0,0,0,0,0,0,0,0,0,0,0,0,0,0,0,0,0,13.8,5.3,0.31
# 470,36464,435641,Orlova G.M.,1983,,0,0,0,0,0,0,0,0,0,0,0,0,0,0,0,0,0,0,0,0,0,0,0,0,0,0,0,0,0,0,0,0,0,0,0,0,0,0,0,0,0,0,0,0,0,0,0,0,0,0,0,0,0,0,0,0,0,0,0,15.25,0,0,0,0,0,0,0,0,0,0,0,0,0,0,0,0,0,0,0,0,0,0,0,0,0,0,0,0,0,0,0,0,0,0,0,0,0,0,0,0,0,0,0,0,0,0,0,0,0,0,0,0,0,0,16.95,0,0,0,0,0,0,0,0,0,0,0,0,0,0,0,0,0,0,67.8,0,0,0,0,0,0,0,0,0,0,0,0,0,0,0,0,0,0,0,0,0,0,0,0,0,0,0,0,0,0,0,0,0,0,0,0,0,0,0,0,0,0,0,0,0,0,0,14.8,5.7,0.31
# 471,38428,450534,Ahrens B.,2011,,0,0,0,0,3,0,0,0,0,0,0,0,0,0,15,5,0,0,0,0,0,0,0,0,0,0,0,0,0,0,0,0,0,0,0,0,0,0,0,0,0,0,0,0,0,0,0,5,0,0,0,0,0,0,0,0,0,0,0,0,0,0,0,0,0,0,0,0,0,0.5,0,0,0,0,0,0,0,0,0,0,0,3.5,0,0,0,0,0,0,0,0,0,0,0,0,0,0,0,0,0,0,0,0,0,20,0,0,0,0,0,0,0,0,0,0,0,0,0,0,0,0,0,0,0,0,0,0,0,0,0,0,0,0,0,0,0,0,0,0,0,0,0,0,0,0,0,0,0,0,0,0,0,0,0,0,0,0,0,0,0,0,0,0,0,0,0,0,0,0,0,0,0,0,0,0,0,0,0,0,0,48,0,54.3,20.7,0.31
# 472,38645,458233,Ou Uko,1993,,0,0,0,0,35,0,0,0,0,0,0,0,0,0,0,10,0,0,0,0,0,0,0,15,0,0,0,0,0,0,0,0,0,0,0,0,0,0,0,0,0,0,0,0,0,0,0,0,0,0,0,0,0,0,0,0,0,0,0,0,0,0,0,0,0,0,0,0,0,0,0,0,0,0,0,0,0,0,0,0,0,0,0,0,0,0,0,0,0,0,5,0,0,0,0,0,0,0,0,0,0,0,0,0,0,0,0,0,0,0,0,0,0,0,0,0,0,0,20,0,0,0,0,0,0,0,0,0,0,0,0,0,0,0,0,0,0,0,0,0,0,0,0,0,0,0,0,0,0,0,0,0,0,0,0,0,0,0,0,0,0,0,0,0,0,0,0,0,0,0,0,0,0,0,15,0,0,0,0,0,0,61.8,23.5,0.31
# 473,39196,460465,Startsev Yu.K.,2011,,0,0,0,0,0,0,0,0,0,0,0,0,0,0,0,0,0,0,0,0,0,0,0,0,0,0,0,0,0,0,0,0,0,0,0,0,0,0,0,0,0,0,0,0,0,0,0,0,0,0,0,0,0,0,0,0,0,0,0,0,0,0,0,0,0,0,0,0,0,0,0,0,0,0,0,0,0,0,0,0,0,0,0,0,0,0,0,0,0,0,0,0,0,0,0,0,0,0,0,0,45,10,0,0,0,0,0,0,0,0,0,0,0,0,0,45,0,0,0,0,0,0,0,0,0,0,0,0,0,0,0,0,0,0,0,0,0,0,0,0,0,0,0,0,0,0,0,0,0,0,0,0,0,0,0,0,0,0,0,0,0,0,0,0,0,0,0,0,0,0,0,0,0,0,0,0,0,0,0,0,0,35.7,13.6,0.31
# 474,39196,460467,Startsev Yu.K.,2011,,0,0,0,0,0,0,0,0,0,0,0,0,0,0,0,0,0,0,0,0,0,0,0,0,0,0,0,0,0,0,0,0,0,0,0,0,0,0,0,0,0,0,0,0,0,0,0,0,0,0,0,0,0,0,0,0,0,0,0,0,0,0,0,0,0,0,0,0,0,0,0,0,0,0,0,0,0,0,0,0,0,0,0,0,0,0,0,0,0,0,0,0,0,0,0,0,0,0,0,0,40,20,0,0,0,0,0,0,0,0,0,0,0,0,0,40,0,0,0,0,0,0,0,0,0,0,0,0,0,0,0,0,0,0,0,0,0,0,0,0,0,0,0,0,0,0,0,0,0,0,0,0,0,0,0,0,0,0,0,0,0,0,0,0,0,0,0,0,0,0,0,0,0,0,0,0,0,0,0,0,0,38.5,14.5,0.31
# 475,39199,460419,Sokolov I.A.,2011,,0,0,0,0,0,0,0,0,0,0,0,0,0,0,0,0,0,0,0,0,0,0,0,0,0,0,0,0,0,0,0,0,0,0,0,0,0,0,0,0,0,0,0,0,0,0,0,0,0,0,0,0,0,0,0,0,0,0,0,0,0,0,0,0,0,0,0,0,0,0,0,0,0,0,0,0,0,0,0,0,0,0,0,0,0,0,0,0,0,0,0,0,0,0,0,0,0,0,0,0,38.75,0,22.5,0,0,0,0,0,0,0,0,0,0,0,0,38.75,0,0,0,0,0,0,0,0,0,0,0,0,0,0,0,0,0,0,0,0,0,0,0,0,0,0,0,0,0,0,0,0,0,0,0,0,0,0,0,0,0,0,0,0,0,0,0,0,0,0,0,0,0,0,0,0,0,0,0,0,0,0,0,0,0,41.1,15.4,0.31
# 476,39389,460993,Striepe S.,2012,,0,0,0,0,0,0,0,0,0,0,0,0,0,0,0,0,0,0,0,0,0,0,0,0,0,0,0,0,0,0,0,0,0,0,0,0,0,0,0,0,0,0,0,0,0,0,0,0,0,0,0,0,0,0,0,0,0,0,0,0,0,0,0,0,0,0,0,0,0,0,0,0,0,0,0,0,0,0,0,0,0,0,0,0,0,0,0,0,0,0,0,0,0,0,0,0,0,0,0,0,16.43159892,0,0,0,0,0,0,0,0,0,0,0,0,0,0,28.33275917,0,0,0,0,0,0,0,0,0,0,0,0,0,0,0,0,0,0,0,0,0,0,0,0,0,0,0,7.500981248,0,0,0,0,0,0,0,0,0,0,0,0,0,0,0,0,0,0,0,0,0,0,0,0,0,0,0,0,0,0,0,0,0,47.73466066,0,0,0,51,19.4,0.31
# 477,39389,460994,Striepe S.,2012,,0,0,0,0,0,0,0,0,0,0,0,0,0,0,0,0,0,0,0,0,0,0,0,0,0,0,0,0,0,0,0,0,0,0,0,0,0,0,0,0,0,0,0,0,0,0,0,0,0,0,0,0,0,0,0,0,0,0,0,0,0,0,0,0,0,0,0,0,0,0,0,0,0,0,0,0,0,0,0,0,0,0,0,0,0,0,0,0,0,0,0,0,0,0,0,0,0,0,0,0,15.46829686,0,0,0,0,0,0,0,0,0,0,0,0,0,0,26.667066,0,0,0,0,0,0,0,0,0,0,0,0,0,0,0,0,0,0,0,0,0,0,0,0,0,0,0,9.999901001,0,0,0,0,0,0,0,0,0,0,0,0,0,0,0,0,0,0,0,0,0,0,0,0,0,0,0,0,0,0,0,0,0,47.86473614,0,0,0,52,20,0.31
# 478,39389,460996,Striepe S.,2012,,0,0,0,0,0,0,0,0,0,0,0,0,0,0,0,0,0,0,0,0,0,0,0,0,0,0,0,0,0,0,0,0,0,0,0,0,0,0,0,0,0,0,0,0,0,0,0,0,0,0,0,0,0,0,0,0,0,0,0,0,0,0,0,0,0,0,0,0,0,0,0,0,0,0,0,0,0,0,0,0,0,0,0,0,0,0,0,0,0,0,0,0,0,0,0,0,0,0,0,0,11.6,0,0,0,0,0,0,0,0,0,0,0,0,0,0,20,0,0,0,0,0,0,0,0,0,0,0,0,0,0,0,0,0,0,0,0,0,0,0,0,0,0,0,20,0,0,0,0,0,0,0,0,0,0,0,0,0,0,0,0,0,0,0,0,0,0,0,0,0,0,0,0,0,0,0,0,0,48.4,0,0,0,51,19.4,0.31
# 479,39389,460997,Striepe S.,2012,,0,0,0,0,0,0,0,0,0,0,0,0,0,0,0,0,0,0,0,0,0,0,0,0,0,0,0,0,0,0,0,0,0,0,0,0,0,0,0,0,0,0,0,0,0,0,0,0,0,0,0,0,0,0,0,0,0,0,0,0,0,0,0,0,0,0,0,0,0,0,0,0,0,0,0,0,0,0,0,0,0,0,0,0,0,0,0,0,0,0,0,0,0,0,0,0,0,0,0,0,9.66879286,0,0,0,0,0,0,0,0,0,0,0,0,0,0,16.6679143,0,0,0,0,0,0,0,0,0,0,0,0,0,0,0,0,0,0,0,0,0,0,0,0,0,0,0,24.99937652,0,0,0,0,0,0,0,0,0,0,0,0,0,0,0,0,0,0,0,0,0,0,0,0,0,0,0,0,0,0,0,0,0,48.66391632,0,0,0,52,19.9,0.31
# 480,40963,469825,Ota R.,1973,,0,0,0,0,0,0,0,0,0,0,100,0,0,0,0,0,0,0,0,0,0,0,0,0,0,0,0,0,0,0,0,0,0,0,0,0,0,0,0,0,0,0,0,0,0,0,0,0,0,0,0,0,0,0,0,0,0,0,0,0,0,0,0,0,0,0,0,0,0,0,0,0,0,0,0,0,0,0,0,0,0,0,0,0,0,0,0,0,0,0,0,0,0,0,0,0,0,0,0,0,0,0,0,0,0,0,0,0,0,0,0,0,0,0,0,0,0,0,0,0,0,0,0,0,0,0,0,0,0,0,0,0,0,0,0,0,0,0,0,0,0,0,0,0,0,0,0,0,0,0,0,0,0,0,0,0,0,0,0,0,0,0,0,0,0,0,0,0,0,0,0,0,0,0,0,0,0,0,0,0,0,16.2,6.19,0.31
# 481,7356,94015,Keshishyan T.N.,1979,,0,0,0,0,0,0,0,0,0,0,0,0,0,56,0,0,10,0,0,34,0,0,0,0,0,0,0,0,0,0,0,0,0,0,0,0,0,0,0,0,0,0,0,0,0,0,0,0,0,0,0,0,0,0,0,0,0,0,0,0,0,0,0,0,0,0,0,0,0,0,0,0,0,0,0,0,0,0,0,0,0,0,0,0,0,0,0,0,0,0,0,0,0,0,0,0,0,0,0,0,0,0,0,0,0,0,0,0,0,0,0,0,0,0,0,0,0,0,0,0,0,0,0,0,0,0,0,0,0,0,0,0,0,0,0,0,0,0,0,0,0,0,0,0,0,0,0,0,0,0,0,0,0,0,0,0,0,0,0,0,0,0,0,0,0,0,0,0,0,0,0,0,0,0,0,0,0,0,0,0,0,72.3,27.6,0.3097827
# 482,32494,396733,Hager I.Z.,2003,,0,0,0,0,0,0,0,0,0,0,0,0,0,60,0,30,0,0,0,0,0,0,0,0,0,0,0,0,0,0,0,0,0,0,0,0,0,0,0,0,0,0,0,0,0,0,0,0,0,0,0,0,0,0,0,0,0,0,0,0,0,0,0,0,0,0,0,0,0,0,0,0,0,0,0,0,0,0,0,0,0,0,0,0,0,0,10,0,0,0,0,0,0,0,0,0,0,0,0,0,0,0,0,0,0,0,0,0,0,0,0,0,0,0,0,0,0,0,0,0,0,0,0,0,0,0,0,0,0,0,0,0,0,0,0,0,0,0,0,0,0,0,0,0,0,0,0,0,0,0,0,0,0,0,0,0,0,0,0,0,0,0,0,0,0,0,0,0,0,0,0,0,0,0,0,0,0,0,0,0,0,67.5,25.77,0.3096624
# 483,25090,302377,Ota R.,1978,,0,0,0,0,0,0,0,0,0,0,0,0,0,0,0,0,0,0,0,0,0,0,0,0,0,0,0,0,0,0,0,0,0,0,0,0,0,0,0,0,0,0,0,0,0,0,0,0,0,0,0,0,0,0,0,0,0,0,0,10,0,0,0,0,0,0,0,0,0,0,0,0,0,0,0,0,0,0,0,0,0,0,0,0,0,0,0,0,0,0,0,0,0,0,0,0,0,0,0,0,0,0,0,0,0,0,0,0,0,0,0,0,0,0,0,0,0,0,0,0,0,0,0,0,0,0,0,0,0,0,0,0,0,90,0,0,0,0,0,0,0,0,0,0,0,0,0,0,0,0,0,0,0,0,0,0,0,0,0,0,0,0,0,0,0,0,0,0,0,0,0,0,0,0,0,0,0,0,0,0,0,11.6,4.43,0.3092552
# 484,27159,355829,Lemercier H.,1996,,0,0,1.76,0,0,0,0,0,0,0,0,0,0,0,0,0,0,0,0,0,0,0,0,0,0,0,0,0,0,0,0,0,0,0,0,0,0,0,0,0,0,0,0,0,0,0,0,0,0,0,0,0,0,0,0,0,0,0,0,0,0,0,0,0,0,0,0,0,0,0,0,0,0,0,0,0,0,0,0,0,0,0,0,0,0,0,0,0,0,0,0,0,0,0,0,0,0,0,7.47,0,0,0,0,0,0,0,0,0,0,0,0,0,54.73,0,0,0,0,0,0,0,0,0,0,0,0,0,0,0,0,0,0,0,0,0,18.46,0,0,0,0,0,0,0,0,0,0,0,0,0,0,0,0,0,0,0,0,0,0,0,0,0,0,0,0,0,0,0,0,0,0,0,17.58,0,0,0,0,0,0,0,0,0,0,144,55,0.3090909
# 485,3868,12580,Thiele A.,1955,,0,0,0,0,0,0,0,0,0,0,0,0,0,23.63692764,0,0,0,0,0,0,0,0,0,0,0,0,0,0,0,0,0,0,0,0,0,0,0,0,0,0,0,0,0,0,0,0,0,0,0,0,0,0,0,0,0,0,0,0,0,0,0,0,0,0,0,0,0,0,0,0,0,0,0,0,0,0,0,0,0,0,0,0,0,0,0,0,0,0,0,0,0,0,0,0,0,0,0,0,0,0,0,0,0,0,0,0,0,0,0,0,0,0,0,0,0,0,0,0,0,62.66891373,0,0,0,0,0,0,0,0,0,0,0,0,0,0,0,0,0,13.69415863,0,0,0,0,0,0,0,0,0,0,0,0,0,0,0,0,0,0,0,0,0,0,0,0,0,0,0,0,0,0,0,0,0,0,0,0,0,0,0,0,0,0,0,75.8,28.97,0.309
# 486,7464,171168,Gurjev N.V.,1988,,0,0,0,0,3.2,0,0,0,0,0,0,0,0,0,0,15.2,0,0,0,0,0,0,0,0,0,0,0,0,0,0,0,0,0,0,0,0,0,0,0,0,0,0,0,0,0,0,0,0,0,0,0,0,0,0,0,0,0,0,0,0,0,0,0,0,0,0,0,0,0,0,0,0,0,0,0,0,0,0,0,0,0,4,0,0,0,0,0,0,16,0,0,0,0,0,0,0,0,0,0,0,0,0,0,0,16,0,0,0,0,0,0,0,0,0,0,0,0,0,0,0,0,0,0,0,0,0,0,0,0,0,0,0,0,0,0,0,0,0,0,0,0,0,0,0,0,0,0,0,0,0,0,0,0,0,0,0,0,0,0,0,0,0,0,0,0,0,0,0,0,0,0,0,0,0,0,0,0,0,0,45.6,0,55,21,0.309
# 487,7473,56214,Pronkin A.A.,1980,,0,0,0,0,0,0,0,0,0,0,0,0,0,0,0,0,48.71799872,0,0,0,0,0,0,0,0,0,0,0,0,0,0,0,0,0,0,0,0,0,0,0,0,0,0,0,0,0,0,0,0,0,0,0,0,0,0,0,0,0,0,0,0,0,0,0,0,0,0,0,0,0,0,0,0,0,0,0,0,0,0,0,0,0,0,0,0,0,0,0,0,0,2.564002564,0,0,0,0,0,0,0,0,0,0,0,0,0,0,0,0,0,0,0,0,0,0,0,0,48.71799872,0,0,0,0,0,0,0,0,0,0,0,0,0,0,0,0,0,0,0,0,0,0,0,0,0,0,0,0,0,0,0,0,0,0,0,0,0,0,0,0,0,0,0,0,0,0,0,0,0,0,0,0,0,0,0,0,0,0,0,0,0,0,0,0,0,46.6,18.1,0.309
# 488,8708,80282,Zhao Xiujian,1987,,0,0,0,0,8,0,0,0,0,0,0,0,0,0,0,24,0,0,0,0,0,0,0,0,0,0,0,0,0,0,0,0,0,0,0,0,0,0,0,0,0,0,0,0,0,0,0,0,0,0,0,0,0,0,0,0,0,0,0,0,0,0,0,0,0,0,0,0,0,0,0,0,0,0,0,0,15,0,0,0,0,0,0,0,0,0,0,0,0,0,0,0,0,0,0,0,0,0,0,0,0,0,0,0,5,0,0,0,0,0,0,0,0,0,0,0,0,0,0,0,0,0,0,0,0,0,0,0,0,0,0,0,0,0,0,0,0,0,0,0,0,0,0,0,0,0,0,0,0,0,0,0,0,0,0,0,0,0,0,0,0,0,0,0,0,0,0,0,0,0,0,0,0,0,0,0,0,0,0,48,0,49.7,19,0.309
# 489,8708,80283,Zhao Xiujian,1987,,0,0,0,0,8,0,0,0,0,0,0,0,0,0,0,24,0,0,0,0,0,0,0,0,0,0,0,0,0,0,0,0,0,0,0,0,0,0,0,0,0,0,0,0,0,0,0,0,0,0,0,0,0,0,0,0,0,0,0,0,0,0,0,0,0,0,0,0,0,0,0,0,0,0,0,0,20,0,0,0,0,0,0,0,0,0,0,0,0,0,0,0,0,0,0,0,0,0,0,0,0,0,0,0,0,0,0,0,0,0,0,0,0,0,0,0,0,0,0,0,0,0,0,0,0,0,0,0,0,0,0,0,0,0,0,0,0,0,0,0,0,0,0,0,0,0,0,0,0,0,0,0,0,0,0,0,0,0,0,0,0,0,0,0,0,0,0,0,0,0,0,0,0,0,0,0,0,0,0,48,0,46.3,17.7,0.309
# 490,8891,71815,Topping J.A.,1974,,0,0,0,0,0,0,0,0,0,0,0,0,0,0,0,0,0,0,0,0,0,0,0,0,0,0,0,0,0,0,0,0,0,0,0,0,0,0,0,0,0,0,0,0,0,0,0,0,0,0,0,0,0,0,0,0,0,0,0,0,60,0,0,0,0,0,0,0,0,0,0,0,0,0,0,0,0,0,0,0,0,0,0,0,0,0,0,0,0,0,0,0,0,0,0,0,0,0,0,0,0,0,0,0,0,0,0,0,0,0,0,0,0,0,0,0,0,0,0,40,0,0,0,0,0,0,0,0,0,0,0,0,0,0,0,0,0,0,0,0,0,0,0,0,0,0,0,0,0,0,0,0,0,0,0,0,0,0,0,0,0,0,0,0,0,0,0,0,0,0,0,0,0,0,0,0,0,0,0,0,0,52.9,20.2,0.309
# 491,25178,302978,Sreeram A.N.,1991,,0,0,0,0,0,0,0,0,0,0,0,0,0,0,0,0,0,0,0,0,0,0,0,0,0,0,0,0,0,0,0,0,0,0,0,0,0,0,0,0,0,0,0,0,0,0,0,0,0,0,0,0,0,0,0,0,0,0,0,10,0,0,0,0,0,0,0,0,0,0,0,0,0,0,0,0,0,0,0,0,0,0,0,0,0,0,0,0,0,0,0,0,0,0,0,0,0,0,0,0,0,0,0,0,0,0,0,0,0,0,0,0,0,0,0,0,0,0,0,0,0,0,0,0,0,0,0,0,0,0,0,0,0,75,0,0,0,0,0,0,0,0,0,0,0,0,0,0,0,0,0,0,15,0,0,0,0,0,0,0,0,0,0,0,0,0,0,0,0,0,0,0,0,0,0,0,0,0,0,0,0,14.9,5.73,0.309
# 492,25178,302982,Sreeram A.N.,1991,,0,0,0,0,0,0,4.408823647,0,0,0,0,0,0,0,0,0,0,0,0,0,0,0,0,0,0,0,0,0,0,0,0,0,0,0,0,0,0,0,0,0,0,0,0,0,0,0,0,0,0,0,0,0,0,0,0,0,0,0,0,3.306867725,0,0,0,0,0,0,0,0,0,0,0,0,0,0,0,0,0,0,0,0,0,0,0,0,0,0,0,0,0,0,0,0,0,0,0,0,0,0,0,0,0,0,0,0,0,0,0,0,0,0,0,0,0,0,0,0,0,0,0,0,0,0,0,0,0,0,0,0,0,8.817647294,0,0,0,69.53721851,0,0,0,0,0,0,0,0,0,0,0,0,0,0,0,0,0,0,13.92944282,0,0,0,0,0,0,0,0,0,0,0,0,0,0,0,0,0,0,0,0,0,0,0,0,0,0,0,0,17.1,6.54,0.309
# 493,27234,311031,Shchukina N.E.,1979,,0,0,0,0,0,0,36.90147606,0,0,0,0,0,0,0,0,0,0,0,0,0,0,0,0,0,0,0,0,0,0,0,0,0,0,0,0,0,0,0,0,0,0,0,0,0,0,0,0,0,0,0,0,0,0,0,0,0,0,0,0,0,0,0,0,0,0,0,0,0,0,0,0,0,0,0,0,0,0,0,0,0,0,0,0,0,0,0,0,0,0,0,0,0,0,0,0,0,0,0,0,0,0,0,0,0,0,0,0,0,0,0,0,0,0,0,0,0,0,0,0,0,0,0,0,0,0,0,0,0,57.93231729,0,0,0,0,0,0,0,0,0,0,0,0,0,0,0,0,0,0,0,0,0,0,0,0,0,0,0,0,0,5.166206648,0,0,0,0,0,0,0,0,0,0,0,0,0,0,0,0,0,0,0,0,0,0,19.8,7.6,0.309
# 494,32767,421040,Rajendran V.,2002,,0,0,0,0,0,0,0,0,0,0,0,0,0,0,0,0,0,0,0,0,0,0,0,0,0,0,0,0,0,0,0,0,0,0,0,0,0,0,0,0,0,0,0,0,0,0,0,0,0,0,0,0,0,0,0,0,0,0,0,0,0,0,0,0,0,0,0,0,0,0,0,0,0,0,0,0,0,0,0,0,0,0,0,0,0,0,0,0,0,0,0,0,0,0,0,0,0,0,0,0,0,0,0,0,0,0,0,0,0,0,0,0,0,0,0,0,0,0,0,28.64043529,0,0,0,0,0,0,0,0,0,0,0,0,0,0,0,0,0,0,0,0,0,0,0,0,0,0,0,0,0,0,0,0,0,0,0,0,0,0,0,0,0,0,0,0,0,0,0,71.35956471,0,0,0,0,0,0,0,0,0,0,0,0,0,,,0.309
# 495,35603,427720,Saddeek Y.B.,2009,,0,0,0,0,0,0,0,0,0,0,0,0,0,0,0,0,0,0,0,0,0,0,0,0,0,0,0,0,0,0,0,0,0,0,0,0,0,0,0,0,0,0,0,0,0,0,0,0,0,0,0,0,0,0,0,0,0,0,0,0,0,0,0,0,0,0,0,0,0,0,0,0,0,0,0,0,0,0,0,0,0,0,0,5,0,0,0,0,0,0,0,0,0,0,0,0,0,0,0,0,0,0,0,0,0,0,0,0,0,0,0,0,0,0,0,0,0,0,0,45,0,0,0,0,0,0,0,0,0,0,0,0,0,0,0,0,0,0,0,0,0,0,0,0,0,0,0,0,0,0,0,0,0,0,0,0,0,0,0,0,0,0,0,0,0,0,0,50,0,0,0,0,0,0,0,0,0,0,0,0,0,44.1,16.86,0.309
# 496,7459,56010,Kodama M.,1994,,0,0,0,0,0,0,0,0,0,0,0,0,0,94,0,0,0,0,0,0,0,0,0,0,0,0,0,0,0,0,0,0,0,0,0,0,0,0,0,0,0,0,0,0,0,0,0,0,0,0,0,0,0,0,0,0,0,0,0,0,0,0,0,0,0,0,0,0,0,0,0,0,0,0,0,0,0,0,0,0,0,0,0,6,0,0,0,0,0,0,0,0,0,0,0,0,0,0,0,0,0,0,0,0,0,0,0,0,0,0,0,0,0,0,0,0,0,0,0,0,0,0,0,0,0,0,0,0,0,0,0,0,0,0,0,0,0,0,0,0,0,0,0,0,0,0,0,0,0,0,0,0,0,0,0,0,0,0,0,0,0,0,0,0,0,0,0,0,0,0,0,0,0,0,0,0,0,0,0,0,0,26.7,10.2,0.3088236
# 497,25090,302378,Ota R.,1978,,0,0,0,0,0,0,0,0,0,0,0,0,0,0,0,0,0,0,0,0,0,0,0,0,0,0,0,0,0,0,0,0,0,0,0,0,0,0,0,0,0,0,0,0,0,0,0,0,0,0,0,0,0,0,0,0,0,0,0,15,0,0,0,0,0,0,0,0,0,0,0,0,0,0,0,0,0,0,0,0,0,0,0,0,0,0,0,0,0,0,0,0,0,0,0,0,0,0,0,0,0,0,0,0,0,0,0,0,0,0,0,0,0,0,0,0,0,0,0,0,0,0,0,0,0,0,0,0,0,0,0,0,0,85,0,0,0,0,0,0,0,0,0,0,0,0,0,0,0,0,0,0,0,0,0,0,0,0,0,0,0,0,0,0,0,0,0,0,0,0,0,0,0,0,0,0,0,0,0,0,0,12.8,4.89,0.3087935
# 498,6172,90295,Nemilov S.V.,1973,,0,0,0,0,0,0,0,0,0,0,0,0,0,0,0,0,0,0,0,0,0,0,0,0,0,0,0,0,0,0,0,0,0,0,0,0,0,0,0,0,0,0,0,0,0,0,0,0,0,0,0,0,0,0,0,0,0,0,0,0,65,0,0,0,0,0,0,0,0,0,0,0,0,0,0,0,0,0,0,22.5,0,0,0,0,0,0,0,0,0,0,0,0,0,0,0,0,0,0,0,0,0,0,0,0,0,0,0,0,0,0,0,0,0,0,0,0,0,0,0,0,0,0,0,0,0,0,0,0,0,0,0,0,0,0,0,0,0,0,0,0,0,0,0,0,0,0,0,0,0,12.5,0,0,0,0,0,0,0,0,0,0,0,0,0,0,0,0,0,0,0,0,0,0,0,0,0,0,0,0,0,0,0,101,38.84,0.308
# 499,6774,51300,Rabukhin A.I.,1992,,0,0,0,2.54,0,0,0,0,0,0,0,0,0,0,0,0,0,0,0,46.73,0,0,0,0,0,0,0,0,41.4,0,0,0,0,0,0,0,0,0,0,0,0,0,0,0,0,0,0,0,0,0,0,0,0,9.33,0,0,0,0,0,0,0,0,0,0,0,0,0,0,0,0,0,0,0,0,0,0,0,0,0,0,0,0,0,0,0,0,0,0,0,0,0,0,0,0,0,0,0,0,0,0,0,0,0,0,0,0,0,0,0,0,0,0,0,0,0,0,0,0,0,0,0,0,0,0,0,0,0,0,0,0,0,0,0,0,0,0,0,0,0,0,0,0,0,0,0,0,0,0,0,0,0,0,0,0,0,0,0,0,0,0,0,0,0,0,0,0,0,0,0,0,0,0,0,0,0,0,0,0,0,0,0,59.4,22.72,0.308
# 500,7347,93922,Shinkai N.,1981,,0,0,0,0,0,0,0,0,0,0,0,0,0,40,0,0,0,0,0,0,0,0,0,0,0,0,0,0,0,0,0,0,0,0,0,0,0,0,0,0,0,0,0,0,0,0,0,0,0,0,0,0,0,0,0,0,0,0,0,0,0,0,0,0,0,0,0,0,0,0,0,0,0,0,0,0,0,0,0,0,0,0,0,0,0,0,0,0,0,0,0,0,0,0,0,0,0,0,0,0,0,0,0,0,0,0,0,0,0,0,0,0,0,0,0,0,0,0,0,45,0,0,0,0,0,0,0,0,0,0,0,0,0,0,0,0,0,0,0,0,0,0,0,0,0,0,0,0,0,0,0,0,0,0,0,0,0,0,0,0,0,0,0,0,0,0,0,0,0,0,0,0,0,0,0,0,0,15,0,0,0,69.8,26.4,0.308
# 501,8708,80281,Zhao Xiujian,1987,,0,0,0,0,8,0,0,0,0,0,0,0,0,0,0,24,0,0,0,0,0,0,0,0,0,0,0,0,0,0,0,0,0,0,0,0,0,0,0,0,0,0,0,0,0,0,0,0,0,0,0,0,0,0,0,0,0,0,0,0,0,0,0,0,0,0,0,0,0,0,0,0,0,0,0,0,10,0,0,0,0,0,0,0,0,0,0,0,0,0,0,0,0,0,0,0,0,0,0,0,0,0,0,0,10,0,0,0,0,0,0,0,0,0,0,0,0,0,0,0,0,0,0,0,0,0,0,0,0,0,0,0,0,0,0,0,0,0,0,0,0,0,0,0,0,0,0,0,0,0,0,0,0,0,0,0,0,0,0,0,0,0,0,0,0,0,0,0,0,0,0,0,0,0,0,0,0,0,0,48,0,50.9,19.4,0.308
# 502,25073,350465,Giridhar A.,1980,,0,0,0,0,0,0,0,0,0,0,0,0,0,0,0,0,0,0,0,0,0,0,0,0,0,0,0,0,0,0,0,0,0,0,0,0,0,0,0,0,0,0,0,0,0,0,0,0,0,0,0,0,0,0,0,0,0,0,0,15,0,0,0,0,0,0,0,0,0,0,0,0,0,0,0,0,0,0,0,0,0,0,0,0,0,0,0,0,0,0,0,0,0,0,0,0,0,0,0,0,0,0,0,0,0,0,0,0,0,0,0,0,0,0,0,0,0,0,0,0,0,0,0,0,0,0,0,0,0,10,0,0,0,75,0,0,0,0,0,0,0,0,0,0,0,0,0,0,0,0,0,0,0,0,0,0,0,0,0,0,0,0,0,0,0,0,0,0,0,0,0,0,0,0,0,0,0,0,0,0,0,15.8,6,0.308
# 503,31394,393490,Abd El0Moneim A,2006,,0,0,0,20.96023,0,0,0,0,0,0,0,0,0,40.92936,0,0,0,0,0,0,0,0,0,0,38.11041,0,0,0,0,0,0,0,0,0,0,0,0,0,0,0,0,0,0,0,0,0,0,0,0,0,0,0,0,0,0,0,0,0,0,0,0,0,0,0,0,0,0,0,0,0,0,0,0,0,0,0,0,0,0,0,0,0,0,0,0,0,0,0,0,0,0,0,0,0,0,0,0,0,0,0,0,0,0,0,0,0,0,0,0,0,0,0,0,0,0,0,0,0,0,0,0,0,0,0,0,0,0,0,0,0,0,0,0,0,0,0,0,0,0,0,0,0,0,0,0,0,0,0,0,0,0,0,0,0,0,0,0,0,0,0,0,0,0,0,0,0,0,0,0,0,0,0,0,0,0,0,0,0,0,0,0,82,31.3,0.308
# 504,32767,421039,Rajendran V.,2002,,0,0,0,0,0,0,0,0,0,0,0,0,0,0,0,0,0,0,0,0,0,0,0,0,0,0,0,0,0,0,0,0,0,0,0,0,0,0,0,0,0,0,0,0,0,0,0,0,0,0,0,0,0,0,0,0,0,0,0,0,0,0,0,0,0,0,0,0,0,0,0,0,0,0,0,0,0,0,0,0,0,0,0,0,0,0,0,0,0,0,0,0,0,0,0,0,0,0,0,0,0,0,0,0,0,0,0,0,0,0,0,0,0,0,0,0,0,0,0,27.71859774,0,0,0,0,0,0,0,0,0,0,0,0,0,0,0,0,0,0,0,0,0,0,0,0,0,0,0,0,0,0,0,0,0,0,0,0,0,0,0,0,0,0,0,0,0,0,0,72.28140226,0,0,0,0,0,0,0,0,0,0,0,0,0,,,0.308
# 505,35603,427721,Saddeek Y.B.,2009,,0,0,0,0,0,0,0,0,0,0,0,0,0,0,0,0,0,0,0,0,0,0,0,0,0,0,0,0,0,0,0,0,0,0,0,0,0,0,0,0,0,0,0,0,0,0,0,0,0,0,0,0,0,0,0,0,0,0,0,0,0,0,0,0,0,0,0,0,0,0,0,0,0,0,0,0,0,0,0,0,0,0,0,5,0,0,0,0,0,0,0,0,0,0,0,0,0,0,0,0,0,0,0,0,0,0,0,0,0,0,0,0,0,0,0,0,0,0,0,40,0,0,0,0,0,0,0,0,0,0,0,0,0,0,0,0,0,0,0,0,0,0,0,0,0,0,0,0,0,0,0,0,0,0,0,0,0,0,0,0,0,0,0,0,0,0,0,55,0,0,0,0,0,0,0,0,0,0,0,0,0,43.7,16.7,0.308
# 506,37426,443692,Sellappan P.,2010,,0,0,0,0,0,0,0,0,0,0,0,0,0,0,0,0,0,0,0,0,0,0,0,0,0,0,0,0,0,0,0,0,0,0,0,0,0,0,0,0,0,0,0,0,0,0,0,0,0,0,0,0,0,0,0,0,0,0,0,0,0,0,0,0,0,0,0,0,0,0,0,0,0,0,0,0,0,0,0,0,0,0,0,0,0,0,0,0,0,0,0,0,0,0,0,0,0,0,16.47,0,0,0,0,0,0,0,0,0,0,0,0,0,39.18,0,0,0,0,0,0,0,0,0,0,0,0,0,0,0,0,0,0,0,0,0,19.51,0,0,0,0,0,0,0,0,0,24.84,0,0,0,0,0,0,0,0,0,0,0,0,0,0,0,0,0,0,0,0,0,0,0,0,0,0,0,0,0,0,0,0,0,0,0,0,103,39.4,0.308
# 507,10628,80770,Zhao Xiujian,1987,,0,0,0,0,8,0,0,0,0,0,0,0,0,0,0,24,0,0,0,0,0,0,0,0,0,0,0,0,0,0,0,0,0,0,0,0,0,0,0,0,0,0,0,0,0,0,0,0,0,0,0,0,0,0,0,0,0,0,0,0,0,0,0,0,0,0,0,0,0,0,0,0,0,0,0,0,20,0,0,0,0,0,0,0,0,0,0,0,0,0,0,0,0,0,0,0,0,0,0,0,0,0,0,0,0,0,0,0,0,0,0,0,0,0,0,0,0,0,0,0,0,0,0,0,0,0,0,0,0,0,0,0,0,0,0,0,0,0,0,0,0,0,0,0,0,0,0,0,0,0,0,0,0,0,0,0,0,0,0,0,0,0,0,0,0,0,0,0,0,0,0,0,0,0,0,0,0,0,0,48,0,46.3,17.7,0.3079095
# 508,2688,110694,State Optical I,1975,TBF4,0,0,0,0.386809562,0,0,0,0,0,0,0,0,0,19.3600232,0,0,13.55583926,0,0,0,0,0,0,0,0,0,0,0,15.81756249,0,0,0,0,0,0,0,0,0,0,0,0,0,0,0,0,0,0,0,0,0,0,0,0,0,0,0,0,0,0,0,0,0,0,0,0,0,0,0,0,0,0,0,0,0,0,0,0,0,0,3.934023002,0,0,0,0,0,0,0,0,0,0,0,0,0,0,0,0,0,0,0,0,0,0,0,0,0,0,0,0,0,0,3.695021605,0,0,0,0,0,0,0,0,0,0,0,0,0,0,0,0,0,0,0,0,0,0,0,0,0,0,22.08800915,0,0,0,0,0,0,0,0,0,0,0,0,0,0,0,0,0,0,0,8.072700201,0,0,0,0,0,0,0,0,0,0,0,0,0,0,0,0,0,0,0,12.04179041,0,0,1.048221129,94.8,36.25,0.3075863
# 509,26961,309924,Kojima S.,2003,,0,0,0,0,0,0,0,0,0,0,0,0,0,71.42857,0,0,0,0,0,0,0,0,0,0,0,0,0,0,0,0,0,0,0,0,0,0,28.57143,0,0,0,0,0,0,0,0,0,0,0,0,0,0,0,0,0,0,0,0,0,0,0,0,0,0,0,0,0,0,0,0,0,0,0,0,0,0,0,0,0,0,0,0,0,0,0,0,0,0,0,0,0,0,0,0,0,0,0,0,0,0,0,0,0,0,0,0,0,0,0,0,0,0,0,0,0,0,0,0,0,0,0,0,0,0,0,0,0,0,0,0,0,0,0,0,0,0,0,0,0,0,0,0,0,0,0,0,0,0,0,0,0,0,0,0,0,0,0,0,0,0,0,0,0,0,0,0,0,0,0,0,0,0,0,0,0,0,0,0,0,0,0,0,28.5,10.9,0.3073395
# 510,2688,110693,State Optical I,1975,TBF3,0,0,0,0.407911347,0,0,0,0,0,0,0,0,0,20.56766305,0,0,14.07963685,0,0,0,0,0,0,0,0,0,0,0,17.53647081,0,0,0,0,0,0,0,0,0,0,0,0,0,0,0,0,0,0,0,0,0,0,0,0,0,0,0,0,0,0,0,0,0,0,0,0,0,0,0,0,0,0,0,0,0,0,0,0,0,0,3.699014937,0,0,0,0,0,0,0,0,0,0,0,0,0,0,0,0,0,0,0,0,0,0,0,0,0,0,0,0,0,0,3.711014985,0,0,0,0,0,0,0,0,0,0,0,0,0,0,0,0,0,0,0,0,0,0,0,0,0,0,22.10139925,0,0,0,0,0,0,0,0,0,0,0,0,0,0,0,0,0,0,0,4.537341322,0,0,0,0,0,0,0,0,0,0,0,0,0,0,0,0,0,0,0,12.50769051,0,0,0.85185694,90.3,34.54,0.3071801
# 511,6774,51304,Rabukhin A.I.,1992,,0,0,0,1.930192942,0,0,0,0,0,0,0,0,0,0,0,0,0,0,0,53.59535839,0,0,0,0,0,0,0,0,29.9129891,0,0,0,0,0,0,0,0,0,0,0,0,0,0,0,0,0,0,0,0,0,0,0,0,14.56145956,0,0,0,0,0,0,0,0,0,0,0,0,0,0,0,0,0,0,0,0,0,0,0,0,0,0,0,0,0,0,0,0,0,0,0,0,0,0,0,0,0,0,0,0,0,0,0,0,0,0,0,0,0,0,0,0,0,0,0,0,0,0,0,0,0,0,0,0,0,0,0,0,0,0,0,0,0,0,0,0,0,0,0,0,0,0,0,0,0,0,0,0,0,0,0,0,0,0,0,0,0,0,0,0,0,0,0,0,0,0,0,0,0,0,0,0,0,0,0,0,0,0,0,0,0,0,0,57.6,22.8,0.307
# 512,6774,51309,Rabukhin A.I.,1992,,0,0,0,1.989999781,0,0,0,0,0,0,0,0,0,0,0,0,0,0,0,8.45000007,0,0,0,0,0,0,0,0,0,0,0,0,0,0,0,0,0,0,0,0,0,0,0,0,0,0,0,0,0,0,0,0,0,21.95999758,0,0,0,0,0,0,0,0,0,0,0,0,0,0,0,0,0,0,0,0,0,0,0,0,0,0,0,0,0,0,0,0,0,0,0,0,0,0,0,0,0,0,0,0,0,0,0,0,0,0,0,0,0,0,0,0,0,0,0,0,0,0,0,0,0,67.60000256,0,0,0,0,0,0,0,0,0,0,0,0,0,0,0,0,0,0,0,0,0,0,0,0,0,0,0,0,0,0,0,0,0,0,0,0,0,0,0,0,0,0,0,0,0,0,0,0,0,0,0,0,0,0,0,0,0,0,0,0,0,50.1,19.2,0.307
# 513,25636,304967,Guin J.0P.,2002,,0,0,0,0,0,0,0,0,0,0,0,0,0,0,0,0,0,0,0,0,0,0,0,0,0,0,0,0,0,0,0,0,0,0,0,0,0,0,0,0,0,0,0,0,0,0,0,0,0,0,0,0,0,0,0,0,0,0,0,10,0,0,0,0,0,0,0,0,0,0,0,0,0,0,0,0,0,0,0,0,0,0,0,0,0,0,0,0,0,0,0,0,0,0,0,0,0,0,0,0,0,0,0,0,0,0,0,0,0,0,0,0,0,0,0,0,0,0,0,0,0,0,0,0,0,0,0,0,0,0,0,0,0,90,0,0,0,0,0,0,0,0,0,0,0,0,0,0,0,0,0,0,0,0,0,0,0,0,0,0,0,0,0,0,0,0,0,0,0,0,0,0,0,0,0,0,0,0,0,0,0,12,4.59,0.307
# 514,26801,309337,Kasatkin B.E.,1974,,0,0,0,0,0,0,0,0,0,0,0,0,0,0,0,0,0,0,0,0,0,0,0,0,0,0,0,0,0,0,0,0,0,0,0,0,0,0,0,0,0,0,0,0,0,0,0,0,0,0,0,0,0,0,0,0,0,0,0,0,0,0,0,0,0,0,0,0,0,0,0,0,0,0,0,0,0,0,0,0,0,0,0,0,0,0,0,0,0,0,0,0,0,0,0,0,0,0,0,0,0,0,0,0,0,0,0,0,0,0,0,0,0,0,16,0,0,0,0,0,0,0,0,0,0,0,0,0,0,0,0,0,0,64,0,0,0,0,0,0,0,0,0,0,0,0,0,0,0,0,0,0,20,0,0,0,0,0,0,0,0,0,0,0,0,0,0,0,0,0,0,0,0,0,0,0,0,0,0,0,0,15.6,5.97,0.307
# 515,35603,427722,Saddeek Y.B.,2009,,0,0,0,0,0,0,0,0,0,0,0,0,0,0,0,0,0,0,0,0,0,0,0,0,0,0,0,0,0,0,0,0,0,0,0,0,0,0,0,0,0,0,0,0,0,0,0,0,0,0,0,0,0,0,0,0,0,0,0,0,0,0,0,0,0,0,0,0,0,0,0,0,0,0,0,0,0,0,0,0,0,0,0,5,0,0,0,0,0,0,0,0,0,0,0,0,0,0,0,0,0,0,0,0,0,0,0,0,0,0,0,0,0,0,0,0,0,0,0,35,0,0,0,0,0,0,0,0,0,0,0,0,0,0,0,0,0,0,0,0,0,0,0,0,0,0,0,0,0,0,0,0,0,0,0,0,0,0,0,0,0,0,0,0,0,0,0,60,0,0,0,0,0,0,0,0,0,0,0,0,0,43.2,16.53,0.307
# 516,32494,396728,Hager I.Z.,2003,,0,0,0,0,0,0,0,0,0,0,0,0,0,50,0,30,0,0,0,0,0,0,0,0,0,0,0,0,0,0,0,0,0,0,0,0,0,0,0,0,0,0,0,0,0,0,0,0,0,0,0,0,0,0,0,0,0,0,0,0,0,0,0,0,0,0,0,0,0,0,0,0,0,0,0,0,0,0,0,0,0,0,0,0,0,0,0,0,20,0,0,0,0,0,0,0,0,0,0,0,0,0,0,0,0,0,0,0,0,0,0,0,0,0,0,0,0,0,0,0,0,0,0,0,0,0,0,0,0,0,0,0,0,0,0,0,0,0,0,0,0,0,0,0,0,0,0,0,0,0,0,0,0,0,0,0,0,0,0,0,0,0,0,0,0,0,0,0,0,0,0,0,0,0,0,0,0,0,0,0,0,67.5,25.83,0.3066202
# 517,2688,110695,State Optical I,1975,TBF8,0,0,0,0,0,0,0,0,0,0,0,0,0,38.8206252,0,0,0,0,0,0,0,0,0,0,0,0,0,0,0,0,0,0,0,0,0,0,0,0,0,0,0,0,0,0,0,0,0,0,0,0,0,0,0,0,0,0,0,0,0,0,0,0,0,0,0,0,0,0,0,0,0,0,0,0,0,0,0,0,0,16.03961377,0,0,0,0,0,0,0,0,0,0,0,0,0,0,0,0,0,0,0,0,0,0,0,0,0,0,3.284920899,0,0,0,5.194874907,0,0,0,0,0,0,0,0,0,0,0,0,0,0,0,0,0,0,0,0,0,0,0,0,0,0,2.998785789,0,0,0,0,0,0,0,0,0,0,0,1.944953166,0,0,0,0,0,0,0,0,0,0,0,0,0,0,0,0,0,0,0,8.369267468,0,0,0,0,0,0,0,19.07275073,0,0,4.274208077,113,43.26,0.3060564
# 518,5149,19192,Nemilov S.V.,1972,,0,0,0,0,0,0,0,0,0,0,0,0,0,100,0,0,0,0,0,0,0,0,0,0,0,0,0,0,0,0,0,0,0,0,0,0,0,0,0,0,0,0,0,0,0,0,0,0,0,0,0,0,0,0,0,0,0,0,0,0,0,0,0,0,0,0,0,0,0,0,0,0,0,0,0,0,0,0,0,0,0,0,0,0,0,0,0,0,0,0,0,0,0,0,0,0,0,0,0,0,0,0,0,0,0,0,0,0,0,0,0,0,0,0,0,0,0,0,0,0,0,0,0,0,0,0,0,0,0,0,0,0,0,0,0,0,0,0,0,0,0,0,0,0,0,0,0,0,0,0,0,0,0,0,0,0,0,0,0,0,0,0,0,0,0,0,0,0,0,0,0,0,0,0,0,0,0,0,0,0,0,,,0.306
# 519,5267,70133,Nemilov S.V.,1972,,0,0,0,0,0,0,0,0,0,0,0,0,0,100,0,0,0,0,0,0,0,0,0,0,0,0,0,0,0,0,0,0,0,0,0,0,0,0,0,0,0,0,0,0,0,0,0,0,0,0,0,0,0,0,0,0,0,0,0,0,0,0,0,0,0,0,0,0,0,0,0,0,0,0,0,0,0,0,0,0,0,0,0,0,0,0,0,0,0,0,0,0,0,0,0,0,0,0,0,0,0,0,0,0,0,0,0,0,0,0,0,0,0,0,0,0,0,0,0,0,0,0,0,0,0,0,0,0,0,0,0,0,0,0,0,0,0,0,0,0,0,0,0,0,0,0,0,0,0,0,0,0,0,0,0,0,0,0,0,0,0,0,0,0,0,0,0,0,0,0,0,0,0,0,0,0,0,0,0,0,0,,,0.306
# 520,5267,70142,Nemilov S.V.,1972,,0,0,0,0,0,0,0,0,0,0,0,0,0,85.8,0,0,14.2,0,0,0,0,0,0,0,0,0,0,0,0,0,0,0,0,0,0,0,0,0,0,0,0,0,0,0,0,0,0,0,0,0,0,0,0,0,0,0,0,0,0,0,0,0,0,0,0,0,0,0,0,0,0,0,0,0,0,0,0,0,0,0,0,0,0,0,0,0,0,0,0,0,0,0,0,0,0,0,0,0,0,0,0,0,0,0,0,0,0,0,0,0,0,0,0,0,0,0,0,0,0,0,0,0,0,0,0,0,0,0,0,0,0,0,0,0,0,0,0,0,0,0,0,0,0,0,0,0,0,0,0,0,0,0,0,0,0,0,0,0,0,0,0,0,0,0,0,0,0,0,0,0,0,0,0,0,0,0,0,0,0,0,0,,,0.306
# 521,5879,93241,Keshishyan T.N.,1978,,0,0,0,9.1,0,0,0,0,0,0,0,0,0,68.2,0,0,0,0,0,0,0,0,0,0,0,0,0,0,0,0,0,0,0,0,0,0,0,0,0,0,0,0,0,0,0,0,0,0,0,0,0,0,0,0,0,0,0,0,0,0,0,0,0,0,0,0,0,0,0,0,0,0,0,0,0,0,0,0,0,0,0,0,0,22.7,0,0,0,0,0,0,0,0,0,0,0,0,0,0,0,0,0,0,0,0,0,0,0,0,0,0,0,0,0,0,0,0,0,0,0,0,0,0,0,0,0,0,0,0,0,0,0,0,0,0,0,0,0,0,0,0,0,0,0,0,0,0,0,0,0,0,0,0,0,0,0,0,0,0,0,0,0,0,0,0,0,0,0,0,0,0,0,0,0,0,0,0,0,0,0,0,0,62,23.73,0.306
# 522,6172,90291,Nemilov S.V.,1973,,0,0,0,0,0,0,0,0,0,0,0,0,0,0,0,0,0,0,0,0,0,0,0,0,0,0,0,0,0,0,0,0,0,0,0,0,0,0,0,0,0,0,0,0,0,0,0,0,0,0,0,0,0,0,0,0,0,0,0,0,72.5,0,0,0,0,0,0,0,0,0,0,0,0,0,0,0,0,0,0,22.5,0,0,0,0,0,0,0,0,0,0,0,0,0,0,0,0,0,0,0,0,0,0,0,0,0,0,0,0,0,0,0,0,0,0,0,0,0,0,0,0,0,0,0,0,0,0,0,0,0,0,0,0,0,0,0,0,0,0,0,0,0,0,0,0,0,0,0,0,0,5,0,0,0,0,0,0,0,0,0,0,0,0,0,0,0,0,0,0,0,0,0,0,0,0,0,0,0,0,0,0,0,94.6,36.22,0.306
# 523,7826,98720,Ashizuka M.,1983,,0,0,0,0,0,0,0,0,0,0,0,0,0,0,0,0,50,0,0,0,0,0,0,0,0,0,0,0,0,0,0,0,0,0,0,0,0,0,0,0,0,0,0,0,0,0,0,0,0,0,0,0,0,0,0,0,0,0,0,0,0,0,0,0,0,0,0,0,0,0,0,0,0,0,0,0,0,0,0,0,0,0,0,0,0,0,0,0,0,0,0,0,0,0,0,0,0,0,0,0,0,0,0,0,0,0,0,0,0,0,0,0,0,0,0,50,0,0,0,0,0,0,0,0,0,0,0,0,0,0,0,0,0,0,0,0,0,0,0,0,0,0,0,0,0,0,0,0,0,0,0,0,0,0,0,0,0,0,0,0,0,0,0,0,0,0,0,0,0,0,0,0,0,0,0,0,0,0,0,0,0,43.2,16.55,0.306
# 524,8207,58554,Ota R.,1983,,0,0,0,0,2.9,0,0,0,0,0,0,0,0,0,0,18.4,0,0,0,0,0,0,0,0,0,0,0,0,0,0,0,0,0,0,0,0,0,0,0,0,0,0,0,0,0,0,0,0,0,0,0,0,0,0,0,0,0,0,0,0,0,0,0,0,0,0,0,0,0,0,0,0,0,0,0,0,0,0,0,0,0,14.6,0,0,0,0,0,0,0,0,0,0,0,0,0,0,0,0,0,0,0,0,0,0,5.8,0,0,0,0,0,0,0,0,0,0,0,0,0,0,0,0,0,0,0,0,0,0,0,0,0,0,0,0,0,0,0,0,0,0,0,0,0,0,0,0,0,0,0,0,0,0,0,0,0,0,0,0,0,0,0,0,0,0,0,0,0,0,0,0,0,0,0,0,0,0,0,0,0,0,58.3,0,59.6,22.83,0.306
# 525,25178,302991,Sreeram A.N.,1991,,0,0,0,0,0,0,0,0,0,0,0,0,0,0,0,0,0,0,0,0,0,0,0,0,0,0,0,0,0,0,0,0,0,0,0,0,0,0,0,0,0,0,0,0,0,0,0,0,0,0,0,0,0,0,0,0,0,0,0,10,0,0,0,0,0,0,0,0,0,0,0,0,0,0,0,0,0,0,0,0,0,0,0,0,0,0,0,0,0,0,0,0,0,0,0,0,0,0,0,0,0,0,0,0,0,0,0,0,0,0,0,0,0,0,0,0,0,0,0,0,0,0,0,0,0,0,0,0,0,10,0,0,0,48,0,0,0,0,0,0,0,0,0,0,0,0,0,0,0,0,0,0,32,0,0,0,0,0,0,0,0,0,0,0,0,0,0,0,0,0,0,0,0,0,0,0,0,0,0,0,0,18.5,7.09,0.306
# 526,25934,352689,Glaze F.W.,1957,,0,0,0,0,0,0,0,0,0,100,0,0,0,0,0,0,0,0,0,0,0,0,0,0,0,0,0,0,0,0,0,0,0,0,0,0,0,0,0,0,0,0,0,0,0,0,0,0,0,0,0,0,0,0,0,0,0,0,0,0,0,0,0,0,0,0,0,0,0,0,0,0,0,0,0,0,0,0,0,0,0,0,0,0,0,0,0,0,0,0,0,0,0,0,0,0,0,0,0,0,0,0,0,0,0,0,0,0,0,0,0,0,0,0,0,0,0,0,0,0,0,0,0,0,0,0,0,0,0,0,0,0,0,0,0,0,0,0,0,0,0,0,0,0,0,0,0,0,0,0,0,0,0,0,0,0,0,0,0,0,0,0,0,0,0,0,0,0,0,0,0,0,0,0,0,0,0,0,0,0,0,16.2,6.2,0.306
# 527,27035,310531,Chernov A.P.,1968,,0,0,0,0,0,0,37,0,0,0,0,0,0,0,0,0,0,0,0,0,0,0,0,0,0,0,0,0,0,0,0,0,0,0,0,0,0,0,0,0,0,0,0,0,0,0,0,0,0,0,0,0,0,0,0,0,0,0,0,0,0,0,0,0,0,0,0,0,0,0,0,0,0,0,0,0,0,0,0,0,0,0,0,0,0,0,0,0,0,0,0,0,0,0,0,0,0,0,0,0,0,0,0,0,0,0,0,0,0,0,0,0,0,0,0,0,0,0,0,0,0,0,0,0,0,0,0,0,0,0,0,0,0,63,0,0,0,0,0,0,0,0,0,0,0,0,0,0,0,0,0,0,0,0,0,0,0,0,0,0,0,0,0,0,0,0,0,0,0,0,0,0,0,0,0,0,0,0,0,0,0,17.3,6.62,0.306
# 528,27035,310549,Chernov A.P.,1968,,0,0,0,0,0,0,40,0,0,0,0,0,0,0,0,0,0,0,0,0,0,0,0,0,0,0,0,0,0,0,0,0,0,0,0,0,0,0,0,0,0,0,0,0,0,0,0,0,0,0,0,0,0,0,0,0,0,0,0,0,0,0,0,0,0,0,0,0,0,0,0,0,0,0,0,0,0,0,0,0,0,0,0,0,0,0,0,0,0,0,0,0,0,0,0,0,0,0,0,0,0,0,0,0,0,0,0,0,0,0,0,0,0,0,0,0,0,0,0,0,0,0,0,0,0,0,0,0,60,0,0,0,0,0,0,0,0,0,0,0,0,0,0,0,0,0,0,0,0,0,0,0,0,0,0,0,0,0,0,0,0,0,0,0,0,0,0,0,0,0,0,0,0,0,0,0,0,0,0,0,0,15.5,6,0.306
# 529,27035,310560,Chernov A.P.,1968,,0,0,0,0,0,0,0,0,0,0,0,0,0,0,0,0,0,0,0,0,0,0,0,0,0,0,0,0,0,0,0,0,0,0,0,0,0,0,0,0,0,0,0,0,0,0,0,0,0,0,0,0,0,0,0,0,0,0,0,14,0,0,0,0,0,0,0,0,0,0,0,0,0,0,0,0,0,0,0,0,0,0,0,0,0,0,0,0,0,0,0,0,0,0,0,0,0,0,0,0,0,0,0,0,0,0,0,0,0,0,0,0,0,0,0,0,0,0,0,0,0,0,0,0,0,0,0,0,0,0,0,0,0,86,0,0,0,0,0,0,0,0,0,0,0,0,0,0,0,0,0,0,0,0,0,0,0,0,0,0,0,0,0,0,0,0,0,0,0,0,0,0,0,0,0,0,0,0,0,0,0,12.9,4.94,0.306
# 530,27036,310571,Ota R.,1973,,0,0,0,0,0,0,25,0,0,0,0,0,0,0,0,0,0,0,0,0,0,0,0,0,0,0,0,0,0,0,0,0,0,0,0,0,0,0,0,0,0,0,0,0,0,0,0,0,0,0,0,0,0,0,0,0,0,0,0,0,0,0,0,0,0,0,0,0,0,0,0,0,0,0,0,0,0,0,0,0,0,0,0,0,0,0,0,0,0,0,0,0,0,0,0,0,0,0,0,0,0,0,0,0,0,0,0,0,0,0,0,0,0,0,0,0,0,0,0,0,0,0,0,0,0,0,0,0,0,0,0,0,0,75,0,0,0,0,0,0,0,0,0,0,0,0,0,0,0,0,0,0,0,0,0,0,0,0,0,0,0,0,0,0,0,0,0,0,0,0,0,0,0,0,0,0,0,0,0,0,0,13.6,5.2,0.306
# 531,27234,311030,Shchukina N.E.,1979,,0,0,0,0,0,0,40,0,0,0,0,0,0,0,0,0,0,0,0,0,0,0,0,0,0,0,0,0,0,0,0,0,0,0,0,0,0,0,0,0,0,0,0,0,0,0,0,0,0,0,0,0,0,0,0,0,0,0,0,0,0,0,0,0,0,0,0,0,0,0,0,0,0,0,0,0,0,0,0,0,0,0,0,0,0,0,0,0,0,0,0,0,0,0,0,0,0,0,0,0,0,0,0,0,0,0,0,0,0,0,0,0,0,0,0,0,0,0,0,0,0,0,0,0,0,0,0,0,60,0,0,0,0,0,0,0,0,0,0,0,0,0,0,0,0,0,0,0,0,0,0,0,0,0,0,0,0,0,0,0,0,0,0,0,0,0,0,0,0,0,0,0,0,0,0,0,0,0,0,0,0,16.3,6.2,0.306
# 532,35603,427723,Saddeek Y.B.,2009,,0,0,0,0,0,0,0,0,0,0,0,0,0,0,0,0,0,0,0,0,0,0,0,0,0,0,0,0,0,0,0,0,0,0,0,0,0,0,0,0,0,0,0,0,0,0,0,0,0,0,0,0,0,0,0,0,0,0,0,0,0,0,0,0,0,0,0,0,0,0,0,0,0,0,0,0,0,0,0,0,0,0,0,5,0,0,0,0,0,0,0,0,0,0,0,0,0,0,0,0,0,0,0,0,0,0,0,0,0,0,0,0,0,0,0,0,0,0,0,30,0,0,0,0,0,0,0,0,0,0,0,0,0,0,0,0,0,0,0,0,0,0,0,0,0,0,0,0,0,0,0,0,0,0,0,0,0,0,0,0,0,0,0,0,0,0,0,65,0,0,0,0,0,0,0,0,0,0,0,0,0,42.8,16.4,0.306
# 533,37204,441710,Kaundal R.S.,2010,,0,0,0,0,0,0,0,0,0,0,0,0,0,70,0,0,0,0,0,0,0,0,0,0,0,0,0,0,0,0,0,0,0,0,0,0,0,0,0,0,0,0,0,0,0,0,0,0,0,0,0,0,0,0,0,0,0,0,0,0,0,0,0,0,0,0,0,0,0,0,0,0,0,0,0,0,0,0,0,0,0,0,0,0,0,0,0,0,0,0,0,0,0,0,0,0,0,0,0,0,0,0,0,0,0,0,0,0,0,0,0,0,0,0,0,0,0,0,0,20,0,0,0,0,0,0,0,0,0,0,0,0,0,0,0,0,0,0,0,0,0,0,0,0,0,0,0,10,0,0,0,0,0,0,0,0,0,0,0,0,0,0,0,0,0,0,0,0,0,0,0,0,0,0,0,0,0,0,0,0,0,,,0.306
# 534,27727,359533,Ohashi M.,1995,,0,0,0,0,0,0,0,0,0,0,0,0,0,0,0,0,0,0,0,0,0,0,0,0,0,0,0,0,0,0,0,0,0,0,0,0,0,0,0,0,0,0,0,0,0,0,0,0,0,0,0,0,0,0,0,0,0,0,0,0,0,0,0,0,0,0,0,0,0,0,0,0,0,0,0,0,0,0,0,0,0,0,0,0,0,0,0,0,0,0,0,0,0,0,0,0,0,0,8.993629554,0,0,0,0,0,0,0,0,0,0,0,0,0,53.93377536,0,0,0,0,0,0,0,0,0,0,0,0,0,0,0,0,0,0,0,0,0,23.59165142,0,0,0,0,0,0,0,0,0,0,0,0,0,0,0,0,0,0,0,0,0,0,0,0,0,0,0,0,0,0,0,0,0,0,0,13.48094367,0,0,0,0,0,0,0,0,0,0,123,47.1,0.3057325
# 535,8907,81785,Evstropiev K.K.,1974,,0,0,0,8.333638595,0,0,0,0,0,0,0,0,0,0,0,0,0,0,0,0,0,0,0,0,0,0,0,0,0,0,0,0,0,0,0,0,0,0,0,0,0,0,0,0,0,0,0,0,0,0,0,0,0,0,0,0,0,0,0,0,0,0,0,0,0,0,0,0,0,0,0,0,0,0,0,0,0,0,0,0,0,0,0,0,0,0,0,0,8.333305582,0,0,0,0,0,0,0,0,0,0,0,0,0,0,0,58.33213904,0,0,0,0,0,0,0,0,0,0,25.00091678,0,0,0,0,0,0,0,0,0,0,0,0,0,0,0,0,0,0,0,0,0,0,0,0,0,0,0,0,0,0,0,0,0,0,0,0,0,0,0,0,0,0,0,0,0,0,0,0,0,0,0,0,0,0,0,0,0,0,0,0,0,0,0,0,0,47,18,0.3055556
# 536,7459,56011,Kodama M.,1994,,0,0,0,0,0,0,0,0,0,0,0,0,0,92,0,0,0,0,0,0,0,0,0,0,0,0,0,0,0,0,0,0,0,0,0,0,0,0,0,0,0,0,0,0,0,0,0,0,0,0,0,0,0,0,0,0,0,0,0,0,0,0,0,0,0,0,0,0,0,0,0,0,0,0,0,0,0,0,0,0,0,0,0,8,0,0,0,0,0,0,0,0,0,0,0,0,0,0,0,0,0,0,0,0,0,0,0,0,0,0,0,0,0,0,0,0,0,0,0,0,0,0,0,0,0,0,0,0,0,0,0,0,0,0,0,0,0,0,0,0,0,0,0,0,0,0,0,0,0,0,0,0,0,0,0,0,0,0,0,0,0,0,0,0,0,0,0,0,0,0,0,0,0,0,0,0,0,0,0,0,0,30.8,11.8,0.3050847
# 537,3489,7926,Hamilton E.H.,1959,,0,0,0,0,0,0,0,0,0,0,0,0,0,40,0,0,0,0,0,0,0,0,0,0,0,0,0,0,0,0,0,0,0,0,0,0,0,0,0,0,0,0,0,0,0,0,0,0,0,0,0,0,0,0,0,0,0,0,0,0,0,0,0,0,0,0,0,0,0,0,0,0,0,0,0,0,0,0,0,0,0,0,0,0,0,0,0,0,0,0,0,0,0,0,0,0,0,0,0,0,0,0,0,0,0,0,0,0,0,0,0,0,0,0,0,0,0,0,0,0,0,0,0,0,0,0,0,0,0,0,0,0,0,0,0,0,0,0,0,0,0,0,0,0,0,0,0,0,0,0,0,0,0,0,0,0,0,0,0,0,0,0,0,0,0,0,0,0,0,0,0,0,0,0,0,0,0,60,0,0,0,84.8,32.5,0.305
# 538,3842,12267,Rouse G.B.,1981,,0,0,0,0,0,0,0,0,0,0,0,0,0,0,0,0,0,0,0,0,0,0,0,0,0,0,0,0,0,0,0,0,0,0,0,0,13.3313296,0,0,0,0,0,0,0,0,0,0,0,0,0,0,0,0,0,0,0,0,0,0,0,0,0,0,0,0,0,0,0,0,0,0,0,0,0,0,0,0,0,0,0,0,0,0,0,0,0,0,0,0,0,0,0,0,0,0,0,0,0,0,0,3.3303329,0,0,0,0,0,0,0,0,0,0,0,0,0,0,0,0,0,0,0,0,0,0,0,0,0,0,0,0,0,0,0,0,0,0,0,0,83.3383375,0,0,0,0,0,0,0,0,0,0,0,0,0,0,0,0,0,0,0,0,0,0,0,0,0,0,0,0,0,0,0,0,0,0,0,0,0,0,0,0,0,0,0,38,14.55,0.305
# 539,6172,90290,Nemilov S.V.,1973,,0,0,0,0,0,0,0,0,0,0,0,0,0,0,0,0,0,0,0,0,0,0,0,0,0,0,0,0,0,0,0,0,0,0,0,0,0,0,0,0,0,0,0,0,0,0,0,0,0,0,0,0,0,0,0,0,0,0,0,0,75,0,0,0,0,0,0,0,0,0,0,0,0,0,0,0,0,0,0,20,0,0,0,0,0,0,0,0,0,0,0,0,0,0,0,0,0,0,0,0,0,0,0,0,0,0,0,0,0,0,0,0,0,0,0,0,0,0,0,0,0,0,0,0,0,0,0,0,0,0,0,0,0,0,0,0,0,0,0,0,0,0,0,0,0,0,0,0,0,5,0,0,0,0,0,0,0,0,0,0,0,0,0,0,0,0,0,0,0,0,0,0,0,0,0,0,0,0,0,0,0,94.4,36.17,0.305
# 540,6172,90293,Nemilov S.V.,1973,,0,0,0,0,0,0,0,0,0,0,0,0,0,0,0,0,0,0,0,0,0,0,0,0,0,0,0,0,0,0,0,0,0,0,0,0,0,0,0,0,0,0,0,0,0,0,0,0,0,0,0,0,0,0,0,0,0,0,0,0,67.5,0,0,0,0,0,0,0,0,0,0,0,0,0,0,0,0,0,0,22.5,0,0,0,0,0,0,0,0,0,0,0,0,0,0,0,0,0,0,0,0,0,0,0,0,0,0,0,0,0,0,0,0,0,0,0,0,0,0,0,0,0,0,0,0,0,0,0,0,0,0,0,0,0,0,0,0,0,0,0,0,0,0,0,0,0,0,0,0,0,10,0,0,0,0,0,0,0,0,0,0,0,0,0,0,0,0,0,0,0,0,0,0,0,0,0,0,0,0,0,0,0,100,38.55,0.305
# 541,6172,90296,Nemilov S.V.,1973,,0,0,0,0,0,0,0,0,0,0,0,0,0,0,0,0,0,0,0,0,0,0,0,0,0,0,0,0,0,0,0,0,0,0,0,0,0,0,0,0,0,0,0,0,0,0,0,0,0,0,0,0,0,0,0,0,0,0,0,0,62.5,0,0,0,0,0,0,0,0,0,0,0,0,0,0,0,0,0,0,25,0,0,0,0,0,0,0,0,0,0,0,0,0,0,0,0,0,0,0,0,0,0,0,0,0,0,0,0,0,0,0,0,0,0,0,0,0,0,0,0,0,0,0,0,0,0,0,0,0,0,0,0,0,0,0,0,0,0,0,0,0,0,0,0,0,0,0,0,0,12.5,0,0,0,0,0,0,0,0,0,0,0,0,0,0,0,0,0,0,0,0,0,0,0,0,0,0,0,0,0,0,0,101,38.81,0.305
# 542,6692,39237,Gurjev N.V.,1983,,0,0,0,0,0,0,0,0,0,0,0,0,0,0,0,0,0,0,0,0,0,0,0,0,0,0,0,0,0,0,0,0,0,0,0,0,0,0,0,0,0,0,0,0,0,0,0,0,0,0,0,0,0,0,0,0,0,0,0,0,0,0,0,0,0,0,0,0,0,0,0,39.9638196,0,0,0,0,0,0,0,0,0,0,0,10.1869899,0,0,0,0,0,0,0,9.818330902,0,0,0,0,0,0,0,0,0,0,0,0,0,0,0,0,0,0,0,0,0,0,0,40.0308596,0,0,0,0,0,0,0,0,0,0,0,0,0,0,0,0,0,0,0,0,0,0,0,0,0,0,0,0,0,0,0,0,0,0,0,0,0,0,0,0,0,0,0,0,0,0,0,0,0,0,0,0,0,0,0,0,0,0,0,0,0,0,0,0,0,38,14.55,0.305
# 543,6773,51296,Bridge B.,1986,,0,0,0,0,0,0,0,0,0,0,0,0,0,0,0,0,0,0,0,0,0,0,0,0,0,0,0,0,0,0,0,0,0,0,0,0,0,0,0,0,0,0,0,0,0,0,0,0,0,0,0,0,0,0,0,0,0,0,0,0,0,0,0,0,0,0,0,0,0,0,0,0,0,0,0,0,0,0,0,0,0,0,0,0,0,0,0,0,0,0,0,0,0,0,0,0,0,0,0,0,0,0,0,0,0,0,0,0,0,0,0,0,0,0,0,0,0,0,0,0,0,0,0,0,0,0,0,0,0,0,0,0,0,0,0,0,0,0,0,0,0,0,0,0,0,0,0,0,0,0,0,0,0,25,0,0,0,0,0,0,0,0,0,0,0,0,0,0,0,0,0,0,0,0,0,75,0,0,0,0,0,13.9,5.33,0.305
# 544,7464,56081,Gurjev N.V.,1988,,0,0,0,0,4,0,0,0,0,0,0,0,0,0,0,34,0,0,0,0,0,0,0,0,0,0,0,0,0,0,0,0,0,0,0,0,0,0,0,0,0,0,0,0,0,0,0,0,0,0,0,0,0,0,0,0,0,0,0,0,0,0,0,0,0,0,0,0,0,0,0,0,0,0,0,0,0,0,0,0,0,5,0,0,0,0,0,0,0,0,0,0,0,0,0,0,0,0,0,0,0,0,0,0,0,0,0,0,0,0,0,0,0,0,0,0,0,0,0,0,0,0,0,0,0,0,0,0,0,0,0,0,0,0,0,0,0,0,0,0,0,0,0,0,0,0,0,0,0,0,0,0,0,0,0,0,0,0,0,0,0,0,0,0,0,0,0,0,0,0,0,0,0,0,0,0,0,0,0,57,0,55,21,0.305
# 545,7464,56097,Gurjev N.V.,1988,,0,0,0,0,4,0,0,0,0,0,0,0,0,0,0,29,0,0,0,0,0,0,0,0,0,0,0,0,0,0,0,0,0,0,0,0,0,0,5,0,0,0,0,0,0,0,0,0,0,0,0,0,0,0,0,0,0,0,0,0,0,0,0,0,0,0,0,0,0,0,0,0,0,0,0,0,0,0,0,0,0,5,0,0,0,0,0,0,0,0,0,0,0,0,0,0,0,0,0,0,0,0,0,0,0,0,0,0,0,0,0,0,0,0,0,0,0,0,0,0,0,0,0,0,0,0,0,0,0,0,0,0,0,0,0,0,0,0,0,0,0,0,0,0,0,0,0,0,0,0,0,0,0,0,0,0,0,0,0,0,0,0,0,0,0,0,0,0,0,0,0,0,0,0,0,0,0,0,0,57,0,50,19,0.305
# 546,7464,171163,Gurjev N.V.,1988,,0,0,0,0,3.902078042,0,0,0,0,0,0,0,0,0,0,30.73061461,0,0,0,0,0,0,0,0,0,0,0,0,0,0,0,0,0,0,0,0,0,0,4.878097562,0,0,0,0,0,0,0,0,0,0,0,0,0,0,0,0,0,0,0,0,0,0,0,0,0,0,0,0,0,0,0,0,0,0,0,0,0,0,0,0,0,0,4.878097562,0,0,0,0,0,0,0,0,0,0,0,0,0,0,0,0,0,0,0,0,0,0,0,0,0,0,0,0,0,0,0,0,0,0,0,0,0,0,0,0,0,0,0,0,0,0,0,0,0,0,0,0,0,0,0,0,0,0,0,0,0,0,0,0,0,0,0,0,0,0,0,0,0,0,0,0,0,0,0,0,0,0,0,0,0,0,0,0,0,0,0,0,0,0,0,0,0,55.61111222,0,50,19,0.305
# 547,8649,59745,Matusita K.,1989,,0,0,0,0,0,0,0,0,0,0,0,0,0,0,0,38,0,0,0,0,0,0,0,0,0,0,0,0,0,0,0,0,0,0,0,0,0,0,0,0,0,0,0,0,0,0,0,0,0,0,0,0,0,0,0,0,0,0,3,0,0,0,0,0,0,0,0,0,0,0,0,0,0,0,0,0,0,0,0,0,0,0,0,0,0,0,0,0,0,0,0,0,0,0,0,0,0,0,0,0,0,0,0,0,0,0,0,0,0,0,0,0,0,0,0,0,0,0,0,0,0,0,0,0,0,0,0,0,0,0,0,0,0,0,0,0,0,0,0,0,0,0,0,0,0,0,0,0,0,0,0,0,0,0,0,0,0,0,0,0,0,0,0,0,0,0,0,0,0,0,0,0,0,0,0,0,0,0,0,59,0,56.5,21.68,0.305
# 548,8649,59746,Matusita K.,1989,,0,0,0,0,0,0,0,0,0,0,0,0,0,0,0,36,0,0,0,0,0,0,0,0,0,0,0,0,0,0,0,0,0,0,0,0,0,0,0,0,0,0,0,0,0,0,0,0,0,0,0,0,0,0,0,0,0,0,5,0,0,0,0,0,0,0,0,0,0,0,0,0,0,0,0,0,0,0,0,0,0,0,0,0,0,0,0,0,0,0,0,0,0,0,0,0,0,0,0,0,0,0,0,0,0,0,0,0,0,0,0,0,0,0,0,0,0,0,0,0,0,0,0,0,0,0,0,0,0,0,0,0,0,0,0,0,0,0,0,0,0,0,0,0,0,0,0,0,0,0,0,0,0,0,0,0,0,0,0,0,0,0,0,0,0,0,0,0,0,0,0,0,0,0,0,0,0,0,0,59,0,58.8,22.54,0.305
# 549,8708,80289,Zhao Xiujian,1987,,0,0,0,0,7,0,0,0,0,0,0,0,0,0,0,21,0,0,0,0,0,0,0,0,0,0,0,0,0,0,0,0,0,0,0,0,0,0,0,0,0,0,0,0,0,0,0,0,0,0,0,0,0,0,0,0,0,0,0,0,0,0,0,0,0,0,0,0,0,0,0,0,0,0,0,0,0,0,0,0,0,0,0,0,0,0,0,0,5,0,0,0,0,0,0,0,0,0,0,0,0,0,0,0,25,0,0,0,0,0,0,0,0,0,0,0,0,0,0,0,0,0,0,0,0,0,0,0,0,0,0,0,0,0,0,0,0,0,0,0,0,0,0,0,0,0,0,0,0,0,0,0,0,0,0,0,0,0,0,0,0,0,0,0,0,0,0,0,0,0,0,0,0,0,0,0,0,0,0,42,0,54.8,21,0.305
# 550,25518,351595,Korepanova N.A.,1976,,0,0,0,0,0,0,0,0,0,0,0,0,0,0,0,0,0,0,0,0,0,0,0,0,0,0,0,0,0,0,0,0,0,0,0,0,0,0,0,0,0,0,0,0,0,0,0,0,0,0,0,0,0,0,0,0,0,0,0,15,0,0,0,0,0,0,0,0,0,0,0,0,0,0,0,0,0,0,0,0,0,0,0,0,0,0,0,0,0,0,0,0,0,0,0,0,0,0,0,0,0,0,0,0,0,0,0,0,0,0,0,0,0,0,0,0,0,0,0,0,0,0,0,0,0,0,0,0,0,10,0,0,0,75,0,0,0,0,0,0,0,0,0,0,0,0,0,0,0,0,0,0,0,0,0,0,0,0,0,0,0,0,0,0,0,0,0,0,0,0,0,0,0,0,0,0,0,0,0,0,0,16.8,6.4,0.305
# 551,25883,353299,Tille U.,1977,,0,0,0,0,0,0,10,0,0,0,0,0,0,0,0,0,0,0,0,0,0,0,0,0,0,0,0,0,0,0,0,0,0,0,0,0,0,0,0,0,0,0,0,0,0,0,0,0,0,0,0,0,0,0,0,0,0,0,0,10,0,0,0,0,0,0,0,0,0,0,0,0,0,0,0,0,0,0,0,0,0,0,0,0,0,0,0,0,0,0,0,0,0,0,0,0,0,0,0,0,0,0,0,0,0,0,0,0,0,0,0,0,0,0,0,0,0,0,0,0,0,0,0,0,0,0,0,0,0,0,0,0,0,80,0,0,0,0,0,0,0,0,0,0,0,0,0,0,0,0,0,0,0,0,0,0,0,0,0,0,0,0,0,0,0,0,0,0,0,0,0,0,0,0,0,0,0,0,0,0,0,13.3,5.2,0.305
# 552,27035,310527,Chernov A.P.,1968,,0,0,0,0,0,0,25.5,0,0,0,0,0,0,0,0,0,0,0,0,0,0,0,0,0,0,0,0,0,0,0,0,0,0,0,0,0,0,0,0,0,0,0,0,0,0,0,0,0,0,0,0,0,0,0,0,0,0,0,0,0,0,0,0,0,0,0,0,0,0,0,0,0,0,0,0,0,0,0,0,0,0,0,0,0,0,0,0,0,0,0,0,0,0,0,0,0,0,0,0,0,0,0,0,0,0,0,0,0,0,0,0,0,0,0,0,0,0,0,0,0,0,0,0,0,0,0,0,0,0,0,0,0,0,74.5,0,0,0,0,0,0,0,0,0,0,0,0,0,0,0,0,0,0,0,0,0,0,0,0,0,0,0,0,0,0,0,0,0,0,0,0,0,0,0,0,0,0,0,0,0,0,0,13.7,5.28,0.305
# 553,27035,310530,Chernov A.P.,1968,,0,0,0,0,0,0,33.5,0,0,0,0,0,0,0,0,0,0,0,0,0,0,0,0,0,0,0,0,0,0,0,0,0,0,0,0,0,0,0,0,0,0,0,0,0,0,0,0,0,0,0,0,0,0,0,0,0,0,0,0,0,0,0,0,0,0,0,0,0,0,0,0,0,0,0,0,0,0,0,0,0,0,0,0,0,0,0,0,0,0,0,0,0,0,0,0,0,0,0,0,0,0,0,0,0,0,0,0,0,0,0,0,0,0,0,0,0,0,0,0,0,0,0,0,0,0,0,0,0,0,0,0,0,0,66.5,0,0,0,0,0,0,0,0,0,0,0,0,0,0,0,0,0,0,0,0,0,0,0,0,0,0,0,0,0,0,0,0,0,0,0,0,0,0,0,0,0,0,0,0,0,0,0,16,6.13,0.305
# 554,27035,310563,Chernov A.P.,1968,,0,0,0,0,0,0,0,0,0,0,0,0,0,0,0,0,0,0,0,0,0,0,0,0,0,0,0,0,0,0,0,0,0,0,0,0,0,0,0,0,0,0,0,0,0,0,0,0,0,0,0,0,0,0,0,0,0,0,0,17.5,0,0,0,0,0,0,0,0,0,0,0,0,0,0,0,0,0,0,0,0,0,0,0,0,0,0,0,0,0,0,0,0,0,0,0,0,0,0,0,0,0,0,0,0,0,0,0,0,0,0,0,0,0,0,0,0,0,0,0,0,0,0,0,0,0,0,0,0,0,0,0,0,0,82.5,0,0,0,0,0,0,0,0,0,0,0,0,0,0,0,0,0,0,0,0,0,0,0,0,0,0,0,0,0,0,0,0,0,0,0,0,0,0,0,0,0,0,0,0,0,0,0,13.7,5.28,0.305
# 555,32767,421038,Rajendran V.,2002,,0,0,0,0,0,0,0,0,0,0,0,0,0,0,0,0,0,0,0,0,0,0,0,0,0,0,0,0,0,0,0,0,0,0,0,0,0,0,0,0,0,0,0,0,0,0,0,0,0,0,0,0,0,0,0,0,0,0,0,0,0,0,0,0,0,0,0,0,0,0,0,0,0,0,0,0,0,0,0,0,0,0,0,0,0,0,0,0,0,0,0,0,0,0,0,0,0,0,0,0,0,0,0,0,0,0,0,0,0,0,0,0,0,0,0,0,0,0,0,25.88282386,0,0,0,0,0,0,0,0,0,0,0,0,0,0,0,0,0,0,0,0,0,0,0,0,0,0,0,0,0,0,0,0,0,0,0,0,0,0,0,0,0,0,0,0,0,0,0,74.11717614,0,0,0,0,0,0,0,0,0,0,0,0,0,,,0.305
# 556,35036,422781,Anderson P.C.,1994,,0,0,0,0,0,0,0,0,0,0,0,0,0,0,0,0,0,0,0,0,0,0,0,0,0,0,0,0,0,0,0,0,0,0,0,0,0,0,0,0,0,0,0,0,0,0,0,0,0,0,0,0,0,0,0,0,0,0,0,5,0,0,0,0,0,0,0,0,0,0,0,0,0,0,0,0,0,0,0,0,0,0,0,0,0,0,0,0,0,0,0,0,0,0,0,0,0,0,0,0,0,0,0,0,0,0,0,0,0,0,0,0,0,0,0,0,0,0,0,0,0,0,0,0,0,0,0,0,0,0,0,0,0,95,0,0,0,0,0,0,0,0,0,0,0,0,0,0,0,0,0,0,0,0,0,0,0,0,0,0,0,0,0,0,0,0,0,0,0,0,0,0,0,0,0,0,0,0,0,0,0,10.3,3.97,0.305
# 557,35363,425169,Calvez L.,2007,,0,0,0,0,0,0,0,0,0,0,0,0,0,0,0,0,0,0,0,0,0,0,0,0,0,0,0,0,0,0,0,0,0,0,0,0,0,40,0,0,0,0,0,0,0,0,0,0,0,0,0,0,0,0,0,18,0,0,0,0,0,0,42,0,0,0,0,0,0,0,0,0,0,0,0,0,0,0,0,0,0,0,0,0,0,0,0,0,0,0,0,0,0,0,0,0,0,0,0,0,0,0,0,0,0,0,0,0,0,0,0,0,0,0,0,0,0,0,0,0,0,0,0,0,0,0,0,0,0,0,0,0,0,0,0,0,0,0,0,0,0,0,0,0,0,0,0,0,0,0,0,0,0,0,0,0,0,0,0,0,0,0,0,0,0,0,0,0,0,0,0,0,0,0,0,0,0,0,0,0,0,12.9,4.942,0.305
# 558,37426,443691,Sellappan P.,2010,,0,0,0,0,0,0,0,0,0,0,0,0,0,0,0,0,0,0,0,0,0,0,0,0,0,0,0,0,0,0,0,0,0,0,0,0,0,0,0,0,0,0,0,0,0,0,0,0,0,0,0,0,0,0,0,0,0,0,0,0,0,0,0,0,0,0,0,0,0,0,0,0,0,0,0,0,0,0,0,0,0,0,0,0,0,0,0,0,0,0,0,0,0,0,0,0,0,0,16.55165517,0,0,0,0,0,0,0,0,0,0,0,0,0,40.3540354,0,0,0,0,0,0,0,0,0,0,0,0,0,0,0,0,0,0,0,0,0,22.10221022,0,0,0,0,0,0,0,0,0,20.99209921,0,0,0,0,0,0,0,0,0,0,0,0,0,0,0,0,0,0,0,0,0,0,0,0,0,0,0,0,0,0,0,0,0,0,0,0,104,39.9,0.305
# 559,37969,448773,Gaafar M.S.,2011,,0,0,0,0,0,0,0,0,0,0,0,0,0,0,0,0,0,0,0,0,0,0,0,0,0,0,0,0,0,0,0,0,0,0,0,0,0,0,0,0,0,0,0,0,0,0,0,0,0,0,0,0,0,0,0,0,0,0,0,0,0,0,0,0,0,0,0,0,0,0,0,0,0,0,0,0,0,0,0,0,0,0,0,0,0,0,0,0,0,0,0,0,0,0,0,0,0,0,0,0,0,0,0,0,0,0,15,0,0,0,0,0,0,0,0,0,0,0,0,0,0,0,0,0,0,0,0,0,0,0,0,0,0,0,0,0,0,0,0,0,0,0,0,0,0,0,0,0,0,0,0,0,0,85,0,0,0,0,0,0,0,0,0,0,0,0,0,0,0,0,0,0,0,0,0,0,0,0,0,0,0,,,0.305
