Repository: jacobergzhou/Poisson-Ratio

File: Poisson_data_no_metal_07192019.csv (part 6 of 57)
,Code,Glass #,Author,Year,Trademark,Ag2O,AgI,Al,Al2O3,AlF3,AlN,As,As2O3,As2O5,As2S3,As2Se3,AsSe,B,B2O3,BaCl2,BaF2,BaO,BeF2,BeO,Bi2O3,BiCl3,Br,Ca,CaF2,CaO,Cd,CdCl2,CdF2,CdO,Ce2O3,CeF3,CeO2,Cl,Co3O4,CoO,Cr2O3,Cs2O,CsCl,CsF,Cu2O,CuO,Dy2O3,Er,Er2O3,ErF3,Eu,Eu2O3,EuF3,F,Fe,Fe2O3,FeO,Ga,Ga2O3,Ga2S3,Ga2Se3,GaF3,Gd2O3,GdF3,Ge,GeO2,GeS2,GeSe2,H2O,HfF4,HfO2,Hg,Ho2O3,I,InF3,K,K2O,K2S,K2SO4,KBr,KCl,KF,KHF2,La,La2O3,La2S3,LaF3,Li,Li2O,Li2S,Li2SO4,LiBr,LiCl,LiF,LiI,MgF2,MgO,Mn2O3,MnF2,MnO,MnO2,MoO2,MoO3,N,Na,Na2O,Na2S,Na2SO4,NaCl,NaF,NaPO3,Nb2O5,Nd,Nd2O3,NdF3,NH4NO3,NiO,O,OH,P,P2O5,Pb,PbCl2,PbF2,PbO,PdO,Pr2O3,Pr6O11,PrF3,Rb2O,RbF,Rh2O3,RuO2,S,Sb,Sb2O3,Sb2S3,Sc2O3,Se,Si,Si3N4,SiC,SiO2,Sm2O3,Sn,SnO,SnO2,SO2,SO3,Sr,SrCl2,SrF2,SrO,Ta2O3,Ta2O5,Tb2O3,TbF3,Te,TeO2,Th,ThF4,ThO2,TiO2,Tl,Tl2O,Tl2Se,TlSe,Tm2O3,U,U3O8,UO2,V,V2O5,VO6,WO3,Y,Y2O3,Yb2O3,YbF3,YF3,ZnCl2,ZnF2,ZnO,ZnSO4,ZrF4,ZrO2,Young's modulus E (GPa),Shear modulus G (GPa),Poisson's ratio v,Calculated Poisson,Percent Error
# 1525,34939,422366,Dauce R.,2008,nan,0,0,0,20,0,0,0,0,0,0,0,0,0,0,0,0,0,0,0,0,0,0,0,0,0,0,0,0,0,0,0,0,0,0,0,0,0,0,0,0,0,0,0,0,0,0,0,0,0,0,0,0,0,0,0,0,0,0,0,0,0,0,0,0,0,0,0,0,0,0,0,0,0,0,0,0,0,0,0,10,0,0,0,0,0,0,0,0,0,0,0,0,0,0,0,0,0,0,0,0,0,0,0,0,0,0,0,0,0,0,0,0,0,0,0,0,0,0,0,0,0,0,0,0,0,0,0,0,0,0,0,0,0,0,0,0,0,60,0,0,0,0,0,0,0,0,0,0,0,0,0,0,0,0,0,0,0,0,0,0,0,0,0,0,0,0,0,0,0,0,0,10,0,0,0,0,0,0,0,0,0,114,45,0.28,0.266666667,4.761904762
# 3177,4206,50469,Molot V.A.,1992,nan,0,0,0,30,0,0,0,0,0,0,0,0,0,0,0,0,0,0,0,0,0,0,0,0,0,0,0,0,0,0,0,0,0,0,0,0,0,0,0,0,0,0,0,0,0,0,0,0,0,0,0,0,0,0,0,0,0,0,0,0,0,0,0,0,0,0,0,0,0,0,0,0,0,0,0,0,0,0,0,0,0,0,0,16.7,0,0,0,0,0,0,0,0,0,0,0,0,0,0,0,0,16.7,0,0,0,0,0,0,0,0,0,0,0,0,0,0,0,0,0,0,0,0,0,0,0,0,0,0,0,0,0,0,0,0,0,0,0,0,36.6,0,0,0,0,0,0,0,0,0,0,0,0,0,0,0,0,0,0,0,0,0,0,0,0,0,0,0,0,0,0,0,0,0,0,0,0,0,0,0,0,0,0,0,89.9,35.8,0.244,0.255586592,4.748603352
# 4442,6549,37695,Field M.B.,1971,0,0,0,0,16.421,0,0,0,0,0,0,0,0,0,0,0,0,0,0,0,0,0,0,0,0,0,0,0,0,0,0,0,0,0,0,0,0,0,0,0,0,0,0,0,0,0,0,0,0,0,0,0,0,0,0,0,0,0,0,0,0,0,0,0,0,0,0,0,0,0,0,0,0,0,0,0,0,0,0,0,0,0,0,0,15.571,0,0,0,0,0,0,0,0,0,0,0,0,0,0,0,0,0,0,0,0,0,0,0,0,0,0,0,0,0,0,0,0,0,0,0,0,0,0,0,0,0,0,0,0,0,0,0,0,0,0,0,0,0,65.724,0,0,0,0,0,0,0,0,0,0,0,0,0,0,0,0,0,0,0,1.133,0,0,0,0,0,0,0,0,0,0,0,0,0,0,0,0,0,0,0,0,0,0,1.151,81.9,33.88,0.219,0.208677686,4.713385411
# 2415,36826,438544,Hilton A.R.,1993,nan,0,0,0,0,0,0,0,0,0,0,0,0,0,0,0,0,0,0,0,0,0,0,0,0,0,0,0,0,0,0,0,0,0,0,0,0,0,0,0,0,0,0,0,0,0,0,0,0,0,0,0,0,0,0,0,0,0,0,0,28,0,0,0,0,0,0,0,0,0,0,0,0,0,0,0,0,0,0,0,0,0,0,0,0,0,0,0,0,0,0,0,0,0,0,0,0,0,0,0,0,0,0,0,0,0,0,0,0,0,0,0,0,0,0,0,0,0,0,0,0,0,0,0,0,0,0,0,0,0,12,0,0,0,60,0,0,0,0,0,0,0,0,0,0,0,0,0,0,0,0,0,0,0,0,0,0,0,0,0,0,0,0,0,0,0,0,0,0,0,0,0,0,0,0,0,0,0,0,0,0,0,21.4,8.411,0.26,0.272143621,4.670623634
# 3954,27916,370467,Baikova L.G.,2004,nan,0,0,0,14.7765668,0,0,0,0,0,0,0,0,0,0,0,0,0,0,0,0,0,0,0,0,0,0,0,0,0,0,0,0,0,0,0,0,0,0,0,0,0,0,0,0,0,0,0,0,0,0,0,0,0,0,0,0,0,0,0,0,0,0,0,0,0,0,0,0,0,0,0,6.623637047,0,0,0,0,0,0,0,0,0,0,0,0,0,0,0,0,0,0,0,0,0,0,0,0,0,0,0,0,0,0,0,0,0,0,0,0,0.69510032,0,0,0,0,0,0,45.32276085,0,0,0,0,0,0,0,0,0,0,0,0,0,0,0,0,0,0,0,0,0,32.58193499,0,0,0,0,0,0,0,0,0,0,0,0,0,0,0,0,0,0,0,0,0,0,0,0,0,0,0,0,0,0,0,0,0,0,0,0,0,0,0,0,0,0,0,67,27,0.23,0.240740741,4.669887279
# 3955,27916,370468,Baikova L.G.,2004,nan,0,0,0,13.29692545,0,0,0,0,0,0,0,0,0,0,0,0,0,0,0,0,0,0,0,0,0,0,0,0,0,0,0,0,0,0,0,0,0,0,0,0,0,0,0,0,0,0,0,0,0,0,0,0,0,0,0,0,0,0,0,0,0,0,0,0,0,0,0,0,0,0,0,6.305861585,0,0,0,0,0,0,0,0,0,0,0,0,0,0,0,0,0,0,0,0,0,0,0,0,0,0,0,0,0,0,0,0,0,0,0,0,0.695100285,0,0,0,0,0,0,43.902698,0,0,0,0,0,0,0,0,0,0,0,0,0,0,0,0,0,0,0,0,0,35.79941468,0,0,0,0,0,0,0,0,0,0,0,0,0,0,0,0,0,0,0,0,0,0,0,0,0,0,0,0,0,0,0,0,0,0,0,0,0,0,0,0,0,0,0,67,27,0.23,0.240740741,4.669887279
# 3467,39858,471029,Ellison A.J.,2012,nan,0,0,0,12.41875789,0,0,0,0,0,0,0,0,0,4.419558249,0,0,1.849814686,0,0,0,0,0,0,0,6.419357909,0,0,0,0,0,0,0,0,0,0,0,0,0,0,0,0,0,0,0,0,0,0,0,0,0,0.029999995,0,0,0,0,0,0,0,0,0,0,0,0,0,0,0,0,0,0,0,0,0,0,0,0,0,0,0,0,0,0,0,0,0,0,0,0,0,0,0,0,3.909608335,0,0,0,0,0,0,0,0,0,0,0,0,0,0,0,0,0,0,0,0,0,0,0,0,0,0,0,0,0,0,0,0,0,0,0,0,0,0,0,0,0,0,0,0,0,68.99308827,0,0,0,0.109999981,0,0,0,0,0,1.829816689,0,0,0,0,0,0,0,0,0,0,0,0,0,0,0,0,0,0,0,0,0,0,0,0,0,0,0,0,0,0,0,0,0.019997997,11.6,4.72,0.24,0.228813559,4.661016949
# 5136,2899,40035,Corning Co.,1969,Corning 7940,0,0,0,0,0,0,0,0,0,0,0,0,0,0,0,0,0,0,0,0,0,0,0,0,0,0,0,0,0,0,0,0,0,0,0,0,0,0,0,0,0,0,0,0,0,0,0,0,0,0,0,0,0,0,0,0,0,0,0,0,0,0,0,0,0,0,0,0,0,0,0,0,0,0,0,0,0,0,0,0,0,0,0,0,0,0,0,0,0,0,0,0,0,0,0,0,0,0,0,0,0,0,0,0,0,0,0,0,0,0,0,0,0,0,0,0,0,0,0,0,0,0,0,0,0,0,0,0,0,0,0,0,0,0,0,0,0,100,0,0,0,0,0,0,0,0,0,0,0,0,0,0,0,0,0,0,0,0,0,0,0,0,0,0,0,0,0,0,0,0,0,0,0,0,0,0,0,0,0,0,0,73.1,31.03,0.17,0.177892362,4.642566018
# 5141,12626,149404,Rathmann C.L.,1968,Corning 7940,0,0,0,0,0,0,0,0,0,0,0,0,0,0,0,0,0,0,0,0,0,0,0,0,0,0,0,0,0,0,0,0,0,0,0,0,0,0,0,0,0,0,0,0,0,0,0,0,0,0,0,0,0,0,0,0,0,0,0,0,0,0,0,0,0,0,0,0,0,0,0,0,0,0,0,0,0,0,0,0,0,0,0,0,0,0,0,0,0,0,0,0,0,0,0,0,0,0,0,0,0,0,0,0,0,0,0,0,0,0,0,0,0,0,0,0,0,0,0,0,0,0,0,0,0,0,0,0,0,0,0,0,0,0,0,0,0,100,0,0,0,0,0,0,0,0,0,0,0,0,0,0,0,0,0,0,0,0,0,0,0,0,0,0,0,0,0,0,0,0,0,0,0,0,0,0,0,0,0,0,0,73.1,31.03,0.17,0.177892362,4.642566018
# 5146,20694,186651,Malashkevich G.,1982,nan,0,0,0,35.8,0,0,0,0,0,0,0,0,0,0,0,0,0,0,0,0,0,0,0,0,0,0,0,0,0,0,0,0,0,0,0,0,0,0,0,0,0,0,0,0,0,0,0,0,0,0,0,0,0,0,0,0,0,0,0,0,0,0,0,0,0,0,0,0,0,0,0,0,0,0,0,0,0,0,0,0,0,0,0,0,0,0,0,0,0,0,0,0,0,0,0,0,0,0,0,0,0,0,0,0,0,0,0,0,19.5,0,0,0,0,0,0,0,0,0,0,0,0,0,0,0,0,0,0,0,0,0,0,0,0,0,0,0,0,44.7,0,0,0,0,0,0,0,0,0,0,0,0,0,0,0,0,0,0,0,0,0,0,0,0,0,0,0,0,0,0,0,0,0,0,0,0,0,0,0,0,0,0,0,106,45,0.17,0.177777778,4.575163399
# 3974,38511,450681,Baizura N.,2011,nan,0,0,0,0,0,0,0,0,0,0,0,0,0,0,0,0,0,0,0,0,0,0,0,0,0,0,0,0,0,0,0,0,0,0,0,0,0,0,0,0,0,0,0,0,0,0,0,0,0,0,0,0,0,0,0,0,0,0,0,0,0,0,0,0,0,0,0,0,0,0,0,0,0,0,0,0,0,0,0,0,0,0,0,0,0,0,0,0,0,0,0,0,0,0,0,0,0,0,0,0,0,0,0,0,0,0,10,0,0,0,0,0,0,0,0,0,0,0,0,0,0,0,0,0,0,0,0,0,0,0,0,0,0,0,0,0,0,0,0,0,0,0,0,0,0,0,0,0,0,0,0,0,0,75,0,0,0,0,0,0,0,0,0,0,0,0,0,0,0,0,0,0,0,0,0,0,0,15,0,0,0,60,24.6,0.23,0.219512195,4.559915164
# 500,7347,93922,Shinkai N.,1981,nan,0,0,0,0,0,0,0,0,0,0,0,0,0,40,0,0,0,0,0,0,0,0,0,0,0,0,0,0,0,0,0,0,0,0,0,0,0,0,0,0,0,0,0,0,0,0,0,0,0,0,0,0,0,0,0,0,0,0,0,0,0,0,0,0,0,0,0,0,0,0,0,0,0,0,0,0,0,0,0,0,0,0,0,0,0,0,0,0,0,0,0,0,0,0,0,0,0,0,0,0,0,0,0,0,0,0,0,0,0,0,0,0,0,0,0,0,0,0,0,45,0,0,0,0,0,0,0,0,0,0,0,0,0,0,0,0,0,0,0,0,0,0,0,0,0,0,0,0,0,0,0,0,0,0,0,0,0,0,0,0,0,0,0,0,0,0,0,0,0,0,0,0,0,0,0,0,0,15,0,0,0,69.8,26.4,0.308,0.321969697,4.535615899
# 1484,24651,301054,Sampaio J.A.,2002,nan,0,0,0,23.34669163,0,0,0,0,0,0,0,0,0,0,0,0,0,0,0,0,0,0,0,0,59.91984419,0,0,0,0,0,0,0,0,0,0,0,0,0,0,0,0,0,0,1.503000105,0,0,0,0,0,0,0,0,0,0,0,0,0,0,0,0,0,0,0,0,0,0,0,0,0,0,0,0,0,0,0,0,0,0,0,0,0,0,0,0,0,0,0,0,0,0,0,7.014029491,0,0,0,0,0,0,0,0,0,0,0,0,0,0,0,0,0,0,0,0,0,0,0,0,0,0,0,0,0,0,0,0,0,0,0,0,0,0,0,0,0,0,0,0,0,8.216434575,0,0,0,0,0,0,0,0,0,0,0,0,0,0,0,0,0,0,0,0,0,0,0,0,0,0,0,0,0,0,0,0,0,0,0,0,0,0,0,0,0,0,0,106,41,0.28,0.292682927,4.529616725
# 1505,29015,381949,Gowda V.C.V.,2005,nan,0,0,0,0,0,0,0,0,0,0,0,0,0,75,0,0,0,0,0,0,0,0,0,0,0,0,0,0,0,0,0,0,0,0,0,0,0,0,0,0,0,0,0,0,0,0,0,0,0,0,0,0,0,0,0,0,0,0,0,0,0,0,0,0,0,0,0,0,0,0,0,0,0,0,0,0,0,0,0,0,0,0,0,5,0,0,0,0,0,0,0,0,0,0,0,0,0,0,0,0,0,0,0,0,0,0,0,0,0,0,0,0,0,0,0,0,0,0,0,20,0,0,0,0,0,0,0,0,0,0,0,0,0,0,0,0,0,0,0,0,0,0,0,0,0,0,0,0,0,0,0,0,0,0,0,0,0,0,0,0,0,0,0,0,0,0,0,0,0,0,0,0,0,0,0,0,0,0,0,0,0,56.7,22.37,0.28,0.267322307,4.527747621
# 4489,28292,380187,Abd El0Moneim A,2003,nan,0,0,0,26.08695739,0,0,0,0,0,0,0,0,0,34.78260652,0,0,0,0,0,0,0,0,0,0,26.08695739,0,0,0,0,0,0,0,0,0,0,0,0,0,0,0,0,0,0,0,0,0,0,0,0,0,0,0,0,0,0,0,0,0,0,0,0,0,0,0,0,0,0,0,0,0,0,0,0,0,0,0,0,0,0,0,0,0,0,0,0,0,0,0,0,0,0,0,0,0,0,0,0,0,0,0,0,0,0,0,0,0,0,0,0,0,0,0,0,0,0,0,0,0,0,0,0,0,0,0,0,0,0,0,0,0,0,0,0,0,0,0,0,0,0,0,0,0,0,0,0,0,0,0,0,0,0,0,0,0,0,0,0,13.0434787,0,0,0,0,0,0,0,0,0,0,0,0,0,0,0,0,0,0,0,0,0,0,0,101,41.8,0.218,0.208133971,4.525701242
# 4419,41177,480573,Soltani M.T.,2013,nan,0,0,0,0,0,0,0,0,0,0,0,0,0,0,0,0,0,0,0,0,0,0,0,0,0,0,0,0,0,0,0,0,0,0,0,0,0,0,0,0,0,0,0,0,0,0,0,0,0,0,0,0,0,0,0,0,0,0,0,0,0,0,0,0,0,0,0,0,0,0,0,0,0,0,0,0,0,0,0,0,0,0,0,20,0,0,0,0,0,0,0,0,0,0,0,0,0,20,0,0,0,0,0,0,0,0,0,0,0,0,0,0,0,0,0,0,0,0,0,0,0,0,0,0,0,0,0,0,0,0,60,0,0,0,0,0,0,0,0,0,0,0,0,0,0,0,0,0,0,0,0,0,0,0,0,0,0,0,0,0,0,0,0,0,0,0,0,0,0,0,0,0,0,0,0,0,0,0,0,0,0,3.37,1.37,0.22,0.229927007,4.512276045
# 1482,24651,301052,Sampaio J.A.,2002,nan,0,0,0,25,0,0,0,0,0,0,0,0,0,0,0,0,0,0,0,0,0,0,0,0,58.9,0,0,0,0,0,0,0,0,0,0,0,0,0,0,0,0,0,0,0,0,0,0,0,0,0,0,0,0,0,0,0,0,0,0,0,0,0,0,0,0,0,0,0,0,0,0,0,0,0,0,0,0,0,0,0,0,0,0,0,0,0,0,0,0,0,0,7.1,0,0,0,0,0,0,0,0,0,0,0,0,0,0,0,0,0,0,0,0,0,0,0,0,0,0,0,0,0,0,0,0,0,0,0,0,0,0,0,0,0,0,0,0,0,8.1,0,0,0,0,0,0,0,0,0,0,0,0,0,0,0,0,0,0,0,0,0,0,0,0,0,0,0,0,0,0,0,0,0,0,0.9,0,0,0,0,0,0,0,0,109,43,0.28,0.26744186,4.485049834
# 2090,7347,93919,Shinkai N.,1981,nan,0,0,0,0,0,0,0,0,0,0,0,0,0,30,0,0,0,0,0,0,0,0,0,0,0,0,0,0,0,0,0,0,0,0,0,0,0,0,0,0,0,0,0,0,0,0,0,0,0,0,0,0,0,0,0,0,0,0,0,0,0,0,0,0,0,0,0,0,0,0,0,0,0,0,0,0,0,0,0,0,0,0,0,0,0,0,0,0,0,0,0,0,0,0,0,0,0,0,0,0,0,0,0,0,0,0,0,0,0,0,0,0,0,0,0,0,0,0,0,52.5,0,0,0,0,0,0,0,0,0,0,0,0,0,0,0,0,0,0,0,0,0,0,0,0,0,0,0,0,0,0,0,0,0,0,0,0,0,0,0,0,0,0,0,0,0,0,0,0,0,0,0,0,0,0,0,0,0,17.5,0,0,0,53.2,20.8,0.267,0.278846154,4.43676174
# 2971,267,20666,Livshits V.Ya.,1991,nan,0,0,0,0,0,0,0,0,0,0,0,0,0,0,0,0,0,0,0,0,0,0,0,0,0,0,0,0,0,0,0,0,0,0,0,0,0,0,0,0,0,0,0,0,0,0,0,0,0,0,0,0,0,0,0,0,0,0,0,0,0,0,0,0,0,0,0,0,0,0,0,0,0,0,0,0,0,0,0,0,0,0,0,34,0,0,0,0,0,0,0,0,0,0,0,0,0,0,0,0,0,0,0,0,0,0,19,0,0,0,0,0,0,0,0,0,0,0,0,0,0,0,0,0,0,0,0,0,0,0,0,0,0,0,0,0,0,47,0,0,0,0,0,0,0,0,0,0,0,0,0,0,0,0,0,0,0,0,0,0,0,0,0,0,0,0,0,0,0,0,0,0,0,0,0,0,0,0,0,0,0,103,41.6,0.249,0.237980769,4.425393883
# 5281,34792,419289,Antao S.M.,2008,nan,0,0,0,0,0,0,0,0,0,0,0,0,0,0,0,0,0,0,0,0,0,0,0,0,0,0,0,0,0,0,0,0,0,0,0,0,0,0,0,0,0,0,0,0,0,0,0,0,0,0,0,0,0,0,0,0,0,0,0,0,0,0,100,0,0,0,0,0,0,0,0,0,0,0,0,0,0,0,0,0,0,0,0,0,0,0,0,0,0,0,0,0,0,0,0,0,0,0,0,0,0,0,0,0,0,0,0,0,0,0,0,0,0,0,0,0,0,0,0,0,0,0,0,0,0,0,0,0,0,0,0,0,0,0,0,0,0,0,0,0,0,0,0,0,0,0,0,0,0,0,0,0,0,0,0,0,0,0,0,0,0,0,0,0,0,0,0,0,0,0,0,0,0,0,0,0,0,0,0,0,0,27.8,13.5,0.031,0.02962963,4.420549582
# 4297,259,20603,Livshits V.Ya.,1988,nan,0,0,0,0,0,0,0,0,0,0,0,0,0,0,0,0,0,0,0,0,0,0,0,0,0,0,0,0,0,0,0,0,0,0,0,0,0,0,0,0,0,0,0,0,0,0,0,0,0,0,0,0,0,0,0,0,0,0,0,0,0,0,0,0,0,0,0,0,0,0,0,3.699999593,0,0,0,0,0,0,0,0,0,0,0,0,0,0,0,0,0,0,0,0,0,0,0,0,0,0,0,0,14.69999838,0,0,0,0,0,0,0,0,0,0,0,0,0,0,0,0,0,0,0,0,0,0,0,0,0,0,0,0,0,0,0,0,0,0,0,0,73.50000191,0,0,0,0,0,0,0,0,0,0,0,0,0,0,0,0,0,0,0,0,0,0,0,0,0,0,0,0,0,0,0,0,0,0,0,0,0,0,0,0,0,0,8.100000109,79.5,32.3,0.221,0.230650155,4.366585882
# 1540,39802,466081,Mohajerani A.,2012,nan,0,0,0,8,0,0,0,0,0,0,0,0,0,0,0,0,0,0,0,0,0,0,0,0,0,0,0,0,0,0,0,0,0,0,0,0,0,0,0,0,0,0,0,0,0,0,0,0,0,0,0,0,0,0,0,0,0,0,0,0,0,0,0,0,0,0,0,0,0,0,0,0,0,0,0,0,0,0,0,0,0,0,0,46,0,0,0,0,0,0,0,0,0,0,0,0,0,0,0,0,0,0,0,0,0,0,0,0,0,0,0,0,0,0,0,46,0,0,0,0,0,0,0,0,0,0,0,0,0,0,0,0,0,0,0,0,0,0,0,0,0,0,0,0,0,0,0,0,0,0,0,0,0,0,0,0,0,0,0,0,0,0,0,0,0,0,0,0,0,0,0,0,0,0,0,0,0,0,0,0,0,71,28,0.28,0.267857143,4.336734694
# 5130,14244,140085,Fukuhara M.,1994,T01030,0,0,0,0,0,0,0,0,0,0,0,0,0,0,0,0,0,0,0,0,0,0,0,0,0,0,0,0,0,0,0,0,0,0,0,0,0,0,0,0,0,0,0,0,0,0,0,0,0,0,0,0,0,0,0,0,0,0,0,0,0,0,0,0,0,0,0,0,0,0,0,0,0,0,0,0,0,0,0,0,0,0,0,0,0,0,0,0,0,0,0,0,0,0,0,0,0,0,0,0,0,0,0,0,0,0,0,0,0,0,0,0,0,0,0,0,0,0,0,0,0,0,0,0,0,0,0,0,0,0,0,0,0,0,0,0,0,100,0,0,0,0,0,0,0,0,0,0,0,0,0,0,0,0,0,0,0,0,0,0,0,0,0,0,0,0,0,0,0,0,0,0,0,0,0,0,0,0,0,0,0,74,31.4,0.171,0.178343949,4.294707044
# 4251,7832,74205,Patel N.D.,1983,nan,0,0,0,0,0,0,0,0,0,0,0,0,0,0,0,0,0,0,0,0,0,0,0,0,0,0,0,0,0,0,0,0,0,0,0,0,0,0,0,0,0,0,0,0,0,0,0,0,0,0,0,0,0,0,0,0,0,0,0,0,0,0,0,0,0,0,0,0,0,0,0,0,0,0,0,0,0,0,0,0,0,0,0,0,0,0,0,0,0,0,0,0,0,0,0,0,0,55,0,0,0,0,0,0,0,0,0,0,0,0,0,0,0,0,0,45,0,0,0,0,0,0,0,0,0,0,0,0,0,0,0,0,0,0,0,0,0,0,0,0,0,0,0,0,0,0,0,0,0,0,0,0,0,0,0,0,0,0,0,0,0,0,0,0,0,0,0,0,0,0,0,0,0,0,0,0,0,0,0,0,0,61.4,25.3,0.223,0.213438735,4.287562701
# 2231,39943,466343,Hager I.Z.,2012,nan,0,0,0,0,0,0,0,0,0,0,0,0,0,70,0,0,0,0,0,0,0,0,0,0,0,0,0,0,0,0,0,0,0,0,0,0,0,0,0,0,0,0,0,3,0,0,0,0,0,0,0,0,0,0,0,0,0,0,0,0,0,0,0,0,0,0,0,0,0,0,0,0,0,0,0,0,0,0,0,0,0,0,0,0,0,0,0,0,0,0,0,0,0,0,0,0,0,0,0,0,12,0,0,0,15,0,0,0,0,0,0,0,0,0,0,0,0,0,0,0,0,0,0,0,0,0,0,0,0,0,0,0,0,0,0,0,0,0,0,0,0,0,0,0,0,0,0,0,0,0,0,0,0,0,0,0,0,0,0,0,0,0,0,0,0,0,0,0,0,0,0,0,0,0,0,0,0,0,0,0,0,59.1,23.19,0.263,0.274256145,4.279903
# 2123,7347,93928,Shinkai N.,1981,nan,0,0,0,0,0,0,0,0,0,0,0,0,0,50,0,0,0,0,0,0,0,0,0,0,0,0,0,0,0,0,0,0,0,0,0,0,0,0,0,0,0,0,0,0,0,0,0,0,0,0,0,0,0,0,0,0,0,0,0,0,0,0,0,0,0,0,0,0,0,0,0,0,0,0,0,0,0,0,0,0,0,0,0,0,0,0,0,0,0,0,0,0,0,0,0,0,0,0,0,0,0,0,0,0,0,0,0,0,0,0,0,0,0,0,0,0,0,0,0,25,0,0,0,0,0,0,0,0,0,0,0,0,0,0,0,0,0,0,0,0,0,0,0,0,0,0,0,0,0,0,0,0,0,0,0,0,0,0,0,0,0,0,0,0,0,0,0,0,0,0,0,0,0,0,0,0,0,25,0,0,0,81.3,32.4,0.266,0.25462963,4.274575327
# 2203,39943,466342,Hager I.Z.,2012,nan,0,0,0,0,0,0,0,0,0,0,0,0,0,70,0,0,0,0,0,0,0,0,0,0,0,0,0,0,0,0,0,0,0,0,0,0,0,0,0,0,0,0,0,2,0,0,0,0,0,0,0,0,0,0,0,0,0,0,0,0,0,0,0,0,0,0,0,0,0,0,0,0,0,0,0,0,0,0,0,0,0,0,0,0,0,0,0,0,0,0,0,0,0,0,0,0,0,0,0,0,13,0,0,0,15,0,0,0,0,0,0,0,0,0,0,0,0,0,0,0,0,0,0,0,0,0,0,0,0,0,0,0,0,0,0,0,0,0,0,0,0,0,0,0,0,0,0,0,0,0,0,0,0,0,0,0,0,0,0,0,0,0,0,0,0,0,0,0,0,0,0,0,0,0,0,0,0,0,0,0,0,55.8,21.88,0.264,0.275137112,4.218602847
# 5216,33560,411154,Wilantewicz T.E,2008,OG1,0,0,0,4.854367544,0,0,0,0,0,0,0,0,0,0,0,0,0,0,0,0,0,0,0,0,0,0,0,0,0,0,0,0,0,0,0,0,0,0,0,0,0,0,0,0,0,0,0,0,0,0,0,0,0,0,0,0,0,0,0,0,0,0,0,0,0,0,0,0,0,0,0,4.854367544,0,0,0,0,0,0.970899709,0,0,0,0,0,0,0,0,0,0,0,0,0,0,0,0,0,0,0,0,0,0,5.825241252,0,0,0,0,0,0,0,0,0,0,0,0,0,0,0,0,0,0,4.854367544,0,0,0,0,0,0,0,0,0,0,0,0,0,0,0,0,0,78.64075641,0,0,0,0,0,0,0,0,0,0,0,0,0,0,0,0,0,0,0,0,0,0,0,0,0,0,0,0,0,0,0,0,0,0,0,0,0,0,0,0,0,0,0,63,27,0.16,0.166666667,4.166666667
# 663,7464,171161,Gurjev N.V.,1988,nan,0,0,0,0,4,0,0,0,0,0,0,0,0,0,0,14,0,0,0,0,0,0,0,0,0,0,0,0,0,0,0,0,0,0,0,0,0,0,20,0,0,0,0,0,0,0,0,0,0,0,0,0,0,0,0,0,0,0,0,0,0,0,0,0,0,0,0,0,0,0,0,0,0,0,0,0,0,0,0,0,0,5,0,0,0,0,0,0,0,0,0,0,0,0,0,0,0,0,0,0,0,0,0,0,0,0,0,0,0,0,0,0,0,0,0,0,0,0,0,0,0,0,0,0,0,0,0,0,0,0,0,0,0,0,0,0,0,0,0,0,0,0,0,0,0,0,0,0,0,0,0,0,0,0,0,0,0,0,0,0,0,0,0,0,0,0,0,0,0,0,0,0,0,0,0,0,0,0,0,57,0,42,16,0.3,0.3125,4.166666667
# 693,24651,301050,Sampaio J.A.,2002,nan,0,0,0,27.1,0,0,0,0,0,0,0,0,0,0,0,0,0,0,0,0,0,0,0,0,58.1,0,0,0,0,0,0,0,0,0,0,0,0,0,0,0,0,0,0,0,0,0,0,0,0,0,0,0,0,0,0,0,0,0,0,0,0,0,0,0,0,0,0,0,0,0,0,0,0,0,0,0,0,0,0,0,0,0,0,0,0,0,0,0,0,0,0,6.9,0,0,0,0,0,0,0,0,0,0,0,0,0,0,0,0,0,0,0,0,0,0,0,0,0,0,0,0,0,0,0,0,0,0,0,0,0,0,0,0,0,0,0,0,0,7.9,0,0,0,0,0,0,0,0,0,0,0,0,0,0,0,0,0,0,0,0,0,0,0,0,0,0,0,0,0,0,0,0,0,0,0,0,0,0,0,0,0,0,0,103,40,0.3,0.2875,4.166666667
# 5242,14906,151850,Kumar V.R.,1997,nan,0,0,0,0,0,0,0,0,0,0,0,0,0,0,0,0,0,0,0,0,0,0,0,0,0,0,0,0,0,0,0,0,0,0,0,0,0,0,0,0,0,0,0,0,0,0,0,0,0,0,0,0,0,0,0,0,0,0,0,0,0,0,0,0,0,0,0,0,0,0,0,0,0,0,0,0,0,0,0,0,0,0,0,0,0,0,0,0,0,0,0,0,0,0,0,0,0,0,0,0,0,0,0,0,0,0,0,0,0,0,0,0,0,0,0,0,0,0,0,7.9854974,0,0,0,0,0,0,0,0,0,0,0,0,0,0,0,0,0,0,0,0,0,0,0,0,0,0,0,0,0,0,0,0,0,63.28386794,0,0,0,0,0,0,0,0,0,0,0,0,0,0,0,0,0,0,0,0,0,0,28.73063466,0,0,0,0,55,24,0.14,0.145833333,4.166666667
# 2364,12094,89933,Beall G.H.,1979,nan,0,0,0,5,0,0,0,0,0,0,0,0,0,60,0,0,0,0,0,0,0,0,0,0,0,0,0,0,0,0,0,0,0,0,0,0,0,0,0,0,0,0,0,0,0,0,0,0,0,0,0,0,0,0,0,0,0,0,0,0,0,0,0,0,0,0,0,0,0,0,0,0,0,0,0,0,0,0,0,0,0,0,0,35,0,0,0,0,0,0,0,0,0,0,0,0,0,0,0,0,0,0,0,0,0,0,0,0,0,0,0,0,0,0,0,0,0,0,0,0,0,0,0,0,0,0,0,0,0,0,0,0,0,0,0,0,0,0,0,0,0,0,0,0,0,0,0,0,0,0,0,0,0,0,0,0,0,0,0,0,0,0,0,0,0,0,0,0,0,0,0,0,0,0,0,0,0,0,0,0,0,84.1,33.09,0.26,0.27077667,4.144872957
# 3219,7830,74181,Patel N.D.,1983,nan,0,0,0,0,0,0,0,0,0,0,0,0,0,0,0,0,0,0,0,0,0,0,0,0,0,0,0,0,0,0,0,0,0,0,0,0,0,0,0,0,0,0,0,0,0,0,0,0,0,0,0,0,0,0,0,0,0,0,0,0,0,0,0,0,0,0,0,0,0,0,0,0,0,0,0,0,0,0,0,0,0,0,0,0,0,0,0,0,0,0,0,0,0,0,0,0,0,62.2,0,0,0,0,0,0,0,0,0,0,0,0,0,0,0,0,0,37.8,0,0,0,0,0,0,0,0,0,0,0,0,0,0,0,0,0,0,0,0,0,0,0,0,0,0,0,0,0,0,0,0,0,0,0,0,0,0,0,0,0,0,0,0,0,0,0,0,0,0,0,0,0,0,0,0,0,0,0,0,0,0,0,0,0,43.4,17.6,0.243,0.232954545,4.133931912
# 186,38428,450531,Ahrens B.,2011,nan,0,0,0,0,3,0,0,0,0,0,0,0,0,0,0,20,0,0,0,0,0,0,0,0,0,0,0,0,0,0,0,0,0,0,0,0,0,0,0,0,0,0,0,0,0,0,0,5,0,0,0,0,0,0,0,0,0,0,0,0,0,0,0,0,0,0,0,0,0,0.5,0,0,0,0,0,0,0,0,0,0,0,3.5,0,0,0,0,0,0,0,0,0,0,0,0,0,0,0,0,0,0,0,0,0,10,10,0,0,0,0,0,0,0,0,0,0,0,0,0,0,0,0,0,0,0,0,0,0,0,0,0,0,0,0,0,0,0,0,0,0,0,0,0,0,0,0,0,0,0,0,0,0,0,0,0,0,0,0,0,0,0,0,0,0,0,0,0,0,0,0,0,0,0,0,0,0,0,0,0,0,48,0,46.6,17.7,0.33,0.316384181,4.126005821
# 2980,4206,50455,Molot V.A.,1992,nan,0,0,0,2,0,0,0,0,0,0,0,0,0,0,0,0,0,0,0,0,0,0,0,0,0,0,0,0,0,0,0,0,0,0,0,0,0,0,0,0,0,0,0,0,0,0,0,0,0,0,0,0,0,0,0,0,0,0,0,0,0,0,0,0,0,0,0,0,0,0,0,0,0,0,0,0,0,0,0,0,0,0,0,0,0,0,0,0,0,0,0,0,0,0,0,0,0,0,0,0,33,0,0,0,0,0,0,0,0,0,0,0,0,0,0,0,0,0,0,0,0,0,0,0,0,0,0,0,0,0,0,0,0,0,0,0,0,65,0,0,0,0,0,0,0,0,0,0,0,0,0,0,0,0,0,0,0,0,0,0,0,0,0,0,0,0,0,0,0,0,0,0,0,0,0,0,0,0,0,0,0,60.7,24.5,0.249,0.23877551,4.106220802
# 1996,31853,379495,Gowda V.C.V.,2007,nan,0,0,0,0,0,0,0,0,0,0,0,0,0,29.57746296,0,0,0,0,0,55.63380556,0,0,0,0,0,0,0,0,0,0,0,0,0,0,0,0,0,0,0,0,0,0,0,0,0,0,0,0,0,0,0,0,0,0,0,0,0,0,0,0,0,0,0,0,0,0,0,0,0,0,0,0,0,0,0,0,0,0,0,0,0,0,0,0,0,0,0,0,0,0,0,0,0,0,0,0,0,0,0,0,14.78873148,0,0,0,0,0,0,0,0,0,0,0,0,0,0,0,0,0,0,0,0,0,0,0,0,0,0,0,0,0,0,0,0,0,0,0,0,0,0,0,0,0,0,0,0,0,0,0,0,0,0,0,0,0,0,0,0,0,0,0,0,0,0,0,0,0,0,0,0,0,0,0,0,0,0,0,0,0,0,0,0,62.9,24.98,0.27,0.259007206,4.071405272
# 4017,4204,50412,Molot V.A.,1992,nan,0,0,0,0,0,0,0,0,0,0,0,0,0,6,0,0,0,0,0,0,0,0,0,0,0,0,0,0,0,0,0,0,0,0,0,0,0,0,0,0,0,0,0,0,0,0,0,0,0,0,0,0,0,0,0,0,0,0,0,0,0,0,0,0,0,0,0,0,0,0,0,0,0,0,0,0,0,0,0,0,0,0,0,0,0,0,0,0,0,0,0,0,0,0,0,0,0,0,0,0,25,0,0,0,0,0,0,0,0,0,0,0,0,0,0,0,0,0,0,0,0,0,0,0,0,0,0,0,0,0,0,0,0,0,0,0,0,69,0,0,0,0,0,0,0,0,0,0,0,0,0,0,0,0,0,0,0,0,0,0,0,0,0,0,0,0,0,0,0,0,0,0,0,0,0,0,0,0,0,0,0,64.4,26.4,0.229,0.21969697,4.062458648
# 2999,33439,410568,Khafagy A.H.,2008,nan,0,0,0,0,0,0,0,0,0,0,0,0,0,15,0,0,0,0,0,0,0,0,0,0,0,0,0,0,0,0,0,0,0,0,0,0,0,0,0,0,0,0,0,0,0,0,0,0,0,0,0,0,0,0,0,0,0,0,0,0,0,0,0,0,0,0,0,0,0,0,0,0,0,0,0,0,0,0,0,0,0,0,0,30,0,0,0,0,0,0,0,0,0,0,0,0,0,0,0,0,0,0,0,0,0,0,0,0,0,0,0,0,0,0,0,15,0,0,0,0,0,0,0,0,0,0,0,0,0,0,0,0,0,0,0,0,0,0,0,0,0,0,0,0,0,0,0,0,0,0,0,0,0,40,0,0,0,0,0,0,0,0,0,0,0,0,0,0,0,0,0,0,0,0,0,0,0,0,0,0,0,22.3,9,0.249,0.238888889,4.060687193
# 2251,7347,93933,Shinkai N.,1981,nan,0,0,0,0,0,0,0,0,0,0,0,0,0,60,0,0,0,0,0,0,0,0,0,0,0,0,0,0,0,0,0,0,0,0,0,0,0,0,0,0,0,0,0,0,0,0,0,0,0,0,0,0,0,0,0,0,0,0,0,0,0,0,0,0,0,0,0,0,0,0,0,0,0,0,0,0,0,0,0,0,0,0,0,0,0,0,0,0,0,0,0,0,0,0,0,0,0,0,0,0,0,0,0,0,0,0,0,0,0,0,0,0,0,0,0,0,0,0,0,10,0,0,0,0,0,0,0,0,0,0,0,0,0,0,0,0,0,0,0,0,0,0,0,0,0,0,0,0,0,0,0,0,0,0,0,0,0,0,0,0,0,0,0,0,0,0,0,0,0,0,0,0,0,0,0,0,0,30,0,0,0,90.1,36,0.262,0.251388889,4.050042409
# 2365,12094,89946,Beall G.H.,1979,nan,0,0,0,20,0,0,0,0,0,0,0,0,0,40,0,0,0,0,0,0,0,0,0,0,0,0,0,0,0,0,0,0,0,0,0,0,0,0,0,0,0,0,0,0,0,0,0,0,0,0,0,0,0,0,0,0,0,0,0,0,0,0,0,0,0,0,0,0,0,0,0,0,0,0,0,0,0,0,0,0,0,0,0,40,0,0,0,0,0,0,0,0,0,0,0,0,0,0,0,0,0,0,0,0,0,0,0,0,0,0,0,0,0,0,0,0,0,0,0,0,0,0,0,0,0,0,0,0,0,0,0,0,0,0,0,0,0,0,0,0,0,0,0,0,0,0,0,0,0,0,0,0,0,0,0,0,0,0,0,0,0,0,0,0,0,0,0,0,0,0,0,0,0,0,0,0,0,0,0,0,0,80.6,31.72,0.26,0.270491803,4.035308953
# 2540,7347,93934,Shinkai N.,1981,nan,0,0,0,0,0,0,0,0,0,0,0,0,0,70,0,0,0,0,0,0,0,0,0,0,0,0,0,0,0,0,0,0,0,0,0,0,0,0,0,0,0,0,0,0,0,0,0,0,0,0,0,0,0,0,0,0,0,0,0,0,0,0,0,0,0,0,0,0,0,0,0,0,0,0,0,0,0,0,0,0,0,0,0,0,0,0,0,0,0,0,0,0,0,0,0,0,0,0,0,0,0,0,0,0,0,0,0,0,0,0,0,0,0,0,0,0,0,0,0,30,0,0,0,0,0,0,0,0,0,0,0,0,0,0,0,0,0,0,0,0,0,0,0,0,0,0,0,0,0,0,0,0,0,0,0,0,0,0,0,0,0,0,0,0,0,0,0,0,0,0,0,0,0,0,0,0,0,0,0,0,0,55.3,21.8,0.258,0.268348624,4.011094517
# 597,6172,90297,Nemilov S.V.,1973,nan,0,0,0,0,0,0,0,0,0,0,0,0,0,0,0,0,0,0,0,0,0,0,0,0,0,0,0,0,0,0,0,0,0,0,0,0,0,0,0,0,0,0,0,0,0,0,0,0,0,0,0,0,0,0,0,0,0,0,0,0,65,0,0,0,0,0,0,0,0,0,0,0,0,0,0,0,0,0,0,20,0,0,0,0,0,0,0,0,0,0,0,0,0,0,0,0,0,0,0,0,0,0,0,0,0,0,0,0,0,0,0,0,0,0,0,0,0,0,0,0,0,0,0,0,0,0,0,0,0,0,0,0,0,0,0,0,0,0,0,0,0,0,0,0,0,0,0,0,0,15,0,0,0,0,0,0,0,0,0,0,0,0,0,0,0,0,0,0,0,0,0,0,0,0,0,0,0,0,0,0,0,104,40.31,0.302,0.290002481,3.972688485
# 743,39389,460995,Striepe S.,2012,nan,0,0,0,0,0,0,0,0,0,0,0,0,0,0,0,0,0,0,0,0,0,0,0,0,0,0,0,0,0,0,0,0,0,0,0,0,0,0,0,0,0,0,0,0,0,0,0,0,0,0,0,0,0,0,0,0,0,0,0,0,0,0,0,0,0,0,0,0,0,0,0,0,0,0,0,0,0,0,0,0,0,0,0,0,0,0,0,0,0,0,0,0,0,0,0,0,0,0,0,0,13.53155433,0,0,0,0,0,0,0,0,0,0,0,0,0,0,23.33268232,0,0,0,0,0,0,0,0,0,0,0,0,0,0,0,0,0,0,0,0,0,0,0,0,0,0,0,15.0002265,0,0,0,0,0,0,0,0,0,0,0,0,0,0,0,0,0,0,0,0,0,0,0,0,0,0,0,0,0,0,0,0,0,48.13553685,0,0,0,53,20.2,0.3,0.311881188,3.96039604
# 2776,40868,469528,Yang Guang,2013,nan,0,0,0,0,0,0,0,0,0,0,0,0,0,0,0,0,0,0,0,0,0,0,0,0,0,0,0,0,0,0,0,0,0,0,0,0,0,0,0,0,0,0,0,0,0,0,0,0,0,0,0,0,0,0,0,0,0,0,0,40,0,0,0,0,0,0,0,0,0,0,0,0,0,0,0,0,0,0,0,0,0,0,0,0,0,0,0,0,0,0,0,0,0,0,0,0,0,0,0,0,0,0,0,0,0,0,0,0,0,0,0,0,0,0,0,0,0,0,0,0,0,0,0,0,0,0,0,0,0,0,0,0,0,60,0,0,0,0,0,0,0,0,0,0,0,0,0,0,0,0,0,0,0,0,0,0,0,0,0,0,0,0,0,0,0,0,0,0,0,0,0,0,0,0,0,0,0,0,0,0,0,23.6,9.5,0.252,0.242105263,3.926482874
# 2978,3508,8583,Aleksandrov V.I,1977,nan,0,0,0,21.54989983,0,0,0,0,0,0,0,0,0,0,0,0,0,0,0,0,0,0,0,0,0,0,0,0,0,0,0,0,0,0,0,0,0,0,0,0,0,0,0,0,0,0,0,0,0,0,0,0,0,0,0,0,0,0,0,0,0,0,0,0,0,0,0,0,0,0,0,0,0,0,0,0,0,0,0,0,0,0,0,0,0,0,0,0,0,0,0,0,0,0,0,0,0,0,0,0,0,0,0,0,0,0,0,0,0,0,0,0,0,0,0,0,0,0,0,0,0,0,0,0,0,0,0,0,0,0,0,0,5.310992565,0,0,0,0,73.13910761,0,0,0,0,0,0,0,0,0,0,0,0,0,0,0,0,0,0,0,0,0,0,0,0,0,0,0,0,0,0,0,0,0,0,0,0,0,0,0,0,0,0,0,124,50.03,0.249,0.239256446,3.913073842
# 740,39199,460416,Sokolov I.A.,2011,nan,0,0,0,0,0,0,0,0,0,0,0,0,0,0,0,0,0,0,0,0,0,0,0,0,0,0,0,0,0,0,0,0,0,0,0,0,0,0,0,0,0,0,0,0,0,0,0,0,0,0,0,0,0,0,0,0,0,0,0,0,0,0,0,0,0,0,0,0,0,0,0,0,0,0,0,0,0,0,0,0,0,0,0,0,0,0,0,0,0,0,0,0,0,0,0,0,0,0,0,0,45,0,10,0,0,0,0,0,0,0,0,0,0,0,0,45,0,0,0,0,0,0,0,0,0,0,0,0,0,0,0,0,0,0,0,0,0,0,0,0,0,0,0,0,0,0,0,0,0,0,0,0,0,0,0,0,0,0,0,0,0,0,0,0,0,0,0,0,0,0,0,0,0,0,0,0,0,0,0,0,0,38.7,15.02,0.3,0.28828229,3.90590324
# 5221,572,155582,Spinner S.,1954,Vycor,0,0,0,0,0,0,0,0,0,0,0,0,0,3.471136139,0,0,0,0,0,0,0,0,0,0,0,0,0,0,0,0,0,0,0,0,0,0,0,0,0,0,0,0,0,0,0,0,0,0,0,0,0,0,0,0,0,0,0,0,0,0,0,0,0,0,0,0,0,0,0,0,0,0,0,0,0,0,0,0,0,0,0,0,0,0,0,0,0,0,0,0,0,0,0,0,0,0,0,0,0,0,0,0,0,0,0,0,0,0,0,0,0,0,0,0,0,0,0,0,0,0,0,0,0,0,0,0,0,0,0,0,0,0,0,0,0,0,0,96.52886386,0,0,0,0,0,0,0,0,0,0,0,0,0,0,0,0,0,0,0,0,0,0,0,0,0,0,0,0,0,0,0,0,0,0,0,0,0,0,0,0,0,0,0,66,28.65,0.158,0.151832461,3.903505865
# 234,11123,44815,Matecki M.,1995,nan,0,0,0,0,8,0,0,0,0,0,0,0,0,0,0,36,0,0,0,0,0,0,0,0,0,0,0,0,0,0,0,0,0,0,0,0,0,0,0,0,0,0,0,0,0,0,0,0,0,0,0,0,0,0,0,0,0,0,0,0,0,0,0,0,0,0,0,0,0,0,0,0,0,0,0,0,0,0,0,0,0,0,0,0,0,0,0,0,11,0,0,0,0,0,0,0,0,0,0,0,0,0,0,0,0,0,0,0,0,0,0,0,0,0,0,0,0,0,0,0,0,0,0,0,0,0,0,0,0,0,0,0,0,0,0,0,0,0,0,0,0,0,0,0,0,0,0,0,0,0,0,0,0,0,0,0,0,0,0,0,0,0,0,0,0,0,0,0,0,0,0,0,0,0,0,0,0,0,0,45,0,55,21,0.322,0.30952381,3.874593316
# 907,7464,56088,Gurjev N.V.,1988,nan,0,0,0,0,3.478139126,0,0,0,0,0,0,0,0,0,0,16.52066083,0,0,0,0,0,0,0,0,0,0,0,0,0,0,0,0,0,0,0,0,0,0,0,0,0,0,0,0,0,0,0,0,0,0,0,0,0,0,0,0,0,0,0,0,0,0,0,0,0,0,0,0,0,0,0,0,0,0,0,0,0,0,0,0,0,4.348173927,0,0,0,0,0,0,26.09104364,0,0,0,0,0,0,0,0,0,0,0,0,0,0,0,0,0,0,0,0,0,0,0,0,0,0,0,0,0,0,0,0,0,0,0,0,0,0,0,0,0,0,0,0,0,0,0,0,0,0,0,0,0,0,0,0,0,0,0,0,0,0,0,0,0,0,0,0,0,0,0,0,0,0,0,0,0,0,0,0,0,0,0,0,0,0,0,0,0,0,49.56198248,0,60,23,0.293,0.304347826,3.872978187
# 5220,8584,59568,Sudhakar Rao D.,1990,nan,0,0,0,0,0,0,0,0,0,0,0,0,0,0,0,0,0,0,0,0,0,0,0,0,0,0,0,0,0,0,0,0,0,0,0,0,0,0,0,0,0,0,0,0,0,0,0,0,0,0,0,0,0,0,0,0,0,0,0,0,0,0,0,0,0,0,0,0,0,0,0,0,0,0,0,0,0,0,0,0,0,0,0,0,0,0,0,0,0,0,0,0,0,0,0,0,0,0,0,0,25.90075,0,0,0,0,0,0,0,0,0,0,0,0,0,0,39.58275,0,0,0,0,0,0,0,0,0,0,0,0,0,0,0,0,0,0,0,0,0,0,0,0,0,0,0,0,0,0,0,0,0,0,0,0,0,0,0,0,0,0,0,0,0,0,0,0,0,0,0,0,0,0,0,0,0,0,0,0,0,34.5165,0,0,0,119,51.61,0.159,0.152877349,3.850723679
# 2366,12094,89947,Beall G.H.,1979,nan,0,0,0,5,0,0,0,0,0,0,0,0,0,50,0,0,0,0,0,0,0,0,0,0,0,0,0,0,0,0,0,0,0,0,0,0,0,0,0,0,0,0,0,0,0,0,0,0,0,0,0,0,0,0,0,0,0,0,0,0,0,0,0,0,0,0,0,0,0,0,0,0,0,0,0,0,0,0,0,0,0,0,0,45,0,0,0,0,0,0,0,0,0,0,0,0,0,0,0,0,0,0,0,0,0,0,0,0,0,0,0,0,0,0,0,0,0,0,0,0,0,0,0,0,0,0,0,0,0,0,0,0,0,0,0,0,0,0,0,0,0,0,0,0,0,0,0,0,0,0,0,0,0,0,0,0,0,0,0,0,0,0,0,0,0,0,0,0,0,0,0,0,0,0,0,0,0,0,0,0,0,86.2,34.48,0.26,0.25,3.846153846
# 4277,3846,12324,Gan Fuxi,1959,nan,0,0,0,0,0,0,0,0,0,0,0,0,0,0,0,0,0,0,0,0,0,0,0,0,0,0,0,0,0,0,0,0,0,0,0,0,0,0,0,0,0,0,0,0,0,0,0,0,0,0,0,0,0,0,0,0,0,0,0,0,0,0,0,0,0,0,0,0,0,0,0,0,0,0,0,0,0,0,0,0,0,0,0,0,0,0,0,0,0,0,0,0,0,0,0,0,0,0,0,0,12,0,0,0,0,0,0,0,0,0,0,0,0,0,0,0,0,0,0,0,0,0,0,0,0,0,0,0,0,0,0,0,0,0,0,0,0,70,0,0,0,0,0,0,0,0,0,0,0,0,0,0,0,0,0,0,0,0,0,0,0,0,0,0,0,0,0,0,0,0,0,0,0,0,0,0,0,18,0,0,0,65.7,27.07,0.222,0.213520502,3.819593513
# 3086,40302,467571,Zhao Qing,2012,nan,0,0,0,0,0,0,0,0,0,0,0,0,0,0,0,0,0,0,0,0,0,0,0,0,0,0,0,0,0,0,0,0,0,0,0,0,0,0,0,0,0,0,0,0,0,0,0,0,0,0,0,0,0,0,0,0,0,0,0,0,0,0,0,0,0,0,0,0,0,0,0,0,0,0,0,0,0,0,0,0,0,0,0,0,0,0,0,0,0,0,0,0,0,0,0,0,0,0,0,0,30,0,0,0,0,0,0,0,0,0,0,0,0,0,0,0,0,0,0,0,0,0,0,0,0,0,0,0,0,0,0,0,0,0,0,0,0,70,0,0,0,0,0,0,0,0,0,0,0,0,0,0,0,0,0,0,0,0,0,0,0,0,0,0,0,0,0,0,0,0,0,0,0,0,0,0,0,0,0,0,0,58.8,23.4,0.247,0.256410256,3.809820409
# 3350,414,22222,Gan Fuxi,1959,nan,0,0,0,10,0,0,0,0,0,0,0,0,0,10,0,0,0,0,0,0,0,0,0,0,0,0,0,0,0,0,0,0,0,0,0,0,0,0,0,0,0,0,0,0,0,0,0,0,0,0,0,0,0,0,0,0,0,0,0,0,0,0,0,0,0,0,0,0,0,0,0,0,0,0,0,0,0,0,0,0,0,0,0,0,0,0,0,0,0,0,0,0,0,0,0,0,0,0,0,0,12,0,0,0,0,0,0,0,0,0,0,0,0,0,0,0,0,0,0,0,0,0,0,0,0,0,0,0,0,0,0,0,0,0,0,0,0,50,0,0,0,0,0,0,0,0,0,0,0,0,0,0,0,0,0,0,0,0,0,0,0,0,0,0,0,0,0,0,0,0,0,0,0,0,0,0,0,18,0,0,0,71.8,28.74,0.24,0.249130132,3.804221758
# 3229,28680,372829,Hager I.Z.,2002,nan,0,0,0,0,0,0,0,0,0,0,0,0,0,60,0,0,0,0,0,0,0,0,0,0,0,0,0,0,0,0,0,0,0,0,0,0,0,0,0,0,0,0,0,0,0,0,0,0,0,0,0,0,0,0,0,0,0,0,0,0,0,0,0,0,0,0,0,0,0,0,0,0,0,0,0,0,0,0,0,0,0,0,0,0,0,0,0,0,0,0,0,0,0,0,0,0,0,0,0,0,0,0,0,0,0,0,0,0,0,0,0,0,0,0,0,0,0,0,10,30,0,0,0,0,0,0,0,0,0,0,0,0,0,0,0,0,0,0,0,0,0,0,0,0,0,0,0,0,0,0,0,0,0,0,0,0,0,0,0,0,0,0,0,0,0,0,0,0,0,0,0,0,0,0,0,0,0,0,0,0,0,66.6,26.99,0.243,0.233790293,3.790003004
# 1048,24651,301047,Sampaio J.A.,2002,nan,0,0,0,26.6,0,0,0,0,0,0,0,0,0,0,0,0,0,0,0,0,0,0,0,0,58,0,0,0,0,0,0,0,0,0,0,0,0,0,0,0,0,0,0,0.4,0,0,0,0,0,0,0,0,0,0,0,0,0,0,0,0,0,0,0,0,0,0,0,0,0,0,0,0,0,0,0,0,0,0,0,0,0,0,0,0,0,0,0,0,0,0,0,7,0,0,0,0,0,0,0,0,0,0,0,0,0,0,0,0,0,0,0,0,0,0,0,0,0,0,0,0,0,0,0,0,0,0,0,0,0,0,0,0,0,0,0,0,0,8,0,0,0,0,0,0,0,0,0,0,0,0,0,0,0,0,0,0,0,0,0,0,0,0,0,0,0,0,0,0,0,0,0,0,0,0,0,0,0,0,0,0,0,110,43,0.29,0.279069767,3.76904571
# 5257,15564,154242,Rajendran V.,1997,nan,0,0,0,0,0,0,0,0,0,0,0,0,0,0,0,0,0,0,0,0,0,0,0,0,0,0,0,0,0,0,0,0,0,0,0,0.002001,0,0,0,0,0,0,0,0,0,0,0,0,0,0,0,0,0,0,0,0,0,0,0,0,0,0,0,0,0,0,0,0,0,0,0,0,0,0,0,0,0,0,0,0,0,0,0,0,0,0,0,0,0,0,0,0,0,0,0,0,0,0,0,0,39.25647353,0,0,0,0,0,0,0,0,0,0,0,0,0,0,0,0,0,0,0,0,0,0,0,0,0,0,0,0,0,0,0,0,0,0,0,0,60.74152547,0,0,0,0,0,0,0,0,0,0,0,0,0,0,0,0,0,0,0,0,0,0,0,0,0,0,0,0,0,0,0,0,0,0,0,0,0,0,0,0,0,0,0,29.6,13.36,0.112,0.107784431,3.76390077
# 4462,29141,382252,Abd El0Moneim A,2005,nan,0,0,0,20.64197835,0,0,0,0,0,0,0,0,0,40.49382676,0,0,0,0,0,0,0,0,0,0,37.62962699,0,0,0,0,0,0,0,0,0,0,0,0,0,0,0,0,0,0,0,0,0,0,0,0,0,0,0,0,0,0,0,0,0,0,0,0,0,0,0,0,0,0,0,0,0,0,0,0,0,0,0,0,0,0,0,0,0,0,0,0,0,0,0,0,0,0,0,0,0,0,0,0,0,0,0,0,0,0,0,0,0,0,0,0,0,0,0,0,0,0,0,0,0,0,0,0,0,0,0,0,0,0,0,0,0,0,0,0,0,0,0,0,0,0,0,0,0,0,0,0,0,0,0,0,0,0,0,0,0,0,0,0,1.234567901,0,0,0,0,0,0,0,0,0,0,0,0,0,0,0,0,0,0,0,0,0,0,0,108,44.6,0.219,0.210762332,3.761492311
# 1349,10017,97283,Rao K.J.,1986,nan,0,0,0,0,0,0,0,0,0,0,0,0,0,0,0,0,0,0,0,0,0,0,0,0,0,0,0,0,0,0,0,0,0,0,0,0,0,0,0,0,0,0,0,0,0,0,0,0,0,0,0,0,0,0,0,0,0,0,0,0,0,0,0,0,0,0,0,0,0,0,0,0,0,0,0,0,0,0,0,0,0,0,0,0,0,0,0,0,0,0,0,0,0,0,0,0,0,10,0,0,0,0,0,0,0,0,0,0,0,0,0,0,0,0,0,40,0,0,0,50,0,0,0,0,0,0,0,0,0,0,0,0,0,0,0,0,0,0,0,0,0,0,0,0,0,0,0,0,0,0,0,0,0,0,0,0,0,0,0,0,0,0,0,0,0,0,0,0,0,0,0,0,0,0,0,0,0,0,0,0,0,44.5,17.5,0.282,0.271428571,3.748733536
# 2294,10017,97281,Rao K.J.,1986,nan,0,0,0,0,0,0,0,0,0,0,0,0,0,0,0,0,0,0,0,0,0,0,0,0,0,0,0,0,0,0,0,0,0,0,0,0,0,0,0,0,0,0,0,0,0,0,0,0,0,0,0,0,0,0,0,0,0,0,0,0,0,0,0,0,0,0,0,0,0,0,0,0,0,0,0,0,0,0,0,0,0,0,0,0,0,0,0,0,0,0,0,0,0,0,0,0,0,30,0,0,0,0,0,0,0,0,0,0,0,0,0,0,0,0,0,40,0,0,0,30,0,0,0,0,0,0,0,0,0,0,0,0,0,0,0,0,0,0,0,0,0,0,0,0,0,0,0,0,0,0,0,0,0,0,0,0,0,0,0,0,0,0,0,0,0,0,0,0,0,0,0,0,0,0,0,0,0,0,0,0,0,50.3,20.1,0.261,0.251243781,3.738014906
# 4644,414,22218,Gan Fuxi,1959,nan,0,0,0,10,0,0,0,0,0,0,0,0,0,10,0,0,0,0,0,0,0,0,0,0,0,0,0,0,0,0,0,0,0,0,0,0,0,0,0,0,0,0,0,0,0,0,0,0,0,0,0,0,0,0,0,0,0,0,0,0,0,0,0,0,0,0,0,0,0,0,0,0,0,0,0,0,0,0,0,0,0,0,0,0,0,0,0,0,0,0,0,18,0,0,0,0,0,0,0,0,12,0,0,0,0,0,0,0,0,0,0,0,0,0,0,0,0,0,0,0,0,0,0,0,0,0,0,0,0,0,0,0,0,0,0,0,0,50,0,0,0,0,0,0,0,0,0,0,0,0,0,0,0,0,0,0,0,0,0,0,0,0,0,0,0,0,0,0,0,0,0,0,0,0,0,0,0,0,0,0,0,71.9,29.52,0.21,0.217818428,3.72306104
# 598,6172,90303,Nemilov S.V.,1973,nan,0,0,0,0,0,0,0,0,0,0,0,0,0,0,0,0,0,0,0,0,0,0,0,0,0,0,0,0,0,0,0,0,0,0,0,0,0,0,0,0,0,0,0,0,0,0,0,0,0,0,0,0,0,0,0,0,0,0,0,0,60,0,0,0,0,0,0,0,0,0,0,0,0,0,0,0,0,0,0,25,0,0,0,0,0,0,0,0,0,0,0,0,0,0,0,0,0,0,0,0,0,0,0,0,0,0,0,0,0,0,0,0,0,0,0,0,0,0,0,0,0,0,0,0,0,0,0,0,0,0,0,0,0,0,0,0,0,0,0,0,0,0,0,0,0,0,0,0,0,15,0,0,0,0,0,0,0,0,0,0,0,0,0,0,0,0,0,0,0,0,0,0,0,0,0,0,0,0,0,0,0,102,39.51,0.302,0.290812453,3.704485913
# 4249,4206,50466,Molot V.A.,1992,nan,0,0,0,11.2,0,0,0,0,0,0,0,0,0,0,0,0,0,0,0,0,0,0,0,0,0,0,0,0,0,0,0,0,0,0,0,0,0,0,0,0,0,0,0,0,0,0,0,0,0,0,0,0,0,0,0,0,0,0,0,0,0,0,0,0,0,0,0,0,0,0,0,0,0,0,0,0,0,0,0,0,0,0,0,14.1,0,0,0,0,0,0,0,0,0,0,0,0,0,0,0,0,18.6,0,0,0,0,0,0,0,0,0,0,0,0,0,0,0,0,0,0,0,0,0,0,0,0,0,0,0,0,0,0,0,0,0,0,0,0,56.1,0,0,0,0,0,0,0,0,0,0,0,0,0,0,0,0,0,0,0,0,0,0,0,0,0,0,0,0,0,0,0,0,0,0,0,0,0,0,0,0,0,0,0,82,33.3,0.223,0.231231231,3.691135081
# 1719,30900,391625,Schilling F.R.,2001,nan,0,0,0,3.527513247,0,0,0,0,0,0,0,0,0,0,0,0,0,0,0,0,0,0,0,0,21.87656153,0,0,0,0,0,0,0,0,0,0,0,0,0,0,0,0,0,0,0,0,0,0,0,0,0,0,0,0,0,0,0,0,0,0,0,0,0,0,0,0,0,0,0,0,0,0,0,0,0,0,0,0,0,0,0,0,0,0,0,0,0,0,0,0,0,0,26.66082187,0,0,0,0,0,0,0,0,0,0,0,0,0,0,0,0,0,0,0,0,0,0,0,0,0,0,0,0,0,0,0,0,0,0,0,0,0,0,0,0,0,0,0,0,0,47.93510336,0,0,0,0,0,0,0,0,0,0,0,0,0,0,0,0,0,0,0,0,0,0,0,0,0,0,0,0,0,0,0,0,0,0,0,0,0,0,0,0,0,0,0,104,41.1,0.275,0.265206813,3.561159036
# 545,7464,56097,Gurjev N.V.,1988,nan,0,0,0,0,4,0,0,0,0,0,0,0,0,0,0,29,0,0,0,0,0,0,0,0,0,0,0,0,0,0,0,0,0,0,0,0,0,0,5,0,0,0,0,0,0,0,0,0,0,0,0,0,0,0,0,0,0,0,0,0,0,0,0,0,0,0,0,0,0,0,0,0,0,0,0,0,0,0,0,0,0,5,0,0,0,0,0,0,0,0,0,0,0,0,0,0,0,0,0,0,0,0,0,0,0,0,0,0,0,0,0,0,0,0,0,0,0,0,0,0,0,0,0,0,0,0,0,0,0,0,0,0,0,0,0,0,0,0,0,0,0,0,0,0,0,0,0,0,0,0,0,0,0,0,0,0,0,0,0,0,0,0,0,0,0,0,0,0,0,0,0,0,0,0,0,0,0,0,0,57,0,50,19,0.305,0.315789474,3.537532355
# 546,7464,171163,Gurjev N.V.,1988,nan,0,0,0,0,3.902078042,0,0,0,0,0,0,0,0,0,0,30.73061461,0,0,0,0,0,0,0,0,0,0,0,0,0,0,0,0,0,0,0,0,0,0,4.878097562,0,0,0,0,0,0,0,0,0,0,0,0,0,0,0,0,0,0,0,0,0,0,0,0,0,0,0,0,0,0,0,0,0,0,0,0,0,0,0,0,0,0,4.878097562,0,0,0,0,0,0,0,0,0,0,0,0,0,0,0,0,0,0,0,0,0,0,0,0,0,0,0,0,0,0,0,0,0,0,0,0,0,0,0,0,0,0,0,0,0,0,0,0,0,0,0,0,0,0,0,0,0,0,0,0,0,0,0,0,0,0,0,0,0,0,0,0,0,0,0,0,0,0,0,0,0,0,0,0,0,0,0,0,0,0,0,0,0,0,0,0,0,55.61111222,0,50,19,0.305,0.315789474,3.537532355
# 2104,35142,423423,Fukawa Y.,2008,nan,0,0,0,0,0,0,0,0,0,0,0,0,0,70,0,0,0,0,0,0,0,0,0,0,0,0,0,0,0,0,0,0,0,0,0,0,0,0,0,0,0,0,0,0,0,0,0,0,0,0,0,0,0,0,0,0,0,0,0,0,0,0,0,0,0,0,0,0,0,0,0,0,0,0,0,0,0,0,0,0,0,0,0,30,0,0,0,0,0,0,0,0,0,0,0,0,0,0,0,0,0,0,0,0,0,0,0,0,0,0,0,0,0,0,0,0,0,0,0,0,0,0,0,0,0,0,0,0,0,0,0,0,0,0,0,0,0,0,0,0,0,0,0,0,0,0,0,0,0,0,0,0,0,0,0,0,0,0,0,0,0,0,0,0,0,0,0,0,0,0,0,0,0,0,0,0,0,0,0,0,0,83,33,0.267,0.257575758,3.529678811
# 761,7464,56091,Gurjev N.V.,1988,nan,0,0,0,0,4,0,0,0,0,0,0,0,0,0,0,19,0,0,0,0,0,0,0,0,0,0,0,0,0,0,0,0,0,0,0,0,0,0,0,0,0,0,0,0,0,0,0,0,0,0,0,0,0,0,0,0,0,0,0,0,0,0,0,0,0,0,0,0,0,0,0,0,0,0,0,0,0,0,0,0,0,5,0,0,0,0,0,0,0,0,0,0,0,0,0,0,0,0,0,0,0,0,0,0,15,0,0,0,0,0,0,0,0,0,0,0,0,0,0,0,0,0,0,0,0,0,0,0,0,0,0,0,0,0,0,0,0,0,0,0,0,0,0,0,0,0,0,0,0,0,0,0,0,0,0,0,0,0,0,0,0,0,0,0,0,0,0,0,0,0,0,0,0,0,0,0,0,0,0,57,0,55,21,0.299,0.30952381,3.519668737
# 3230,28680,372830,Hager I.Z.,2002,nan,0,0,0,0,0,0,0,0,0,0,0,0,0,60,0,0,0,0,0,0,0,0,0,0,0,0,0,0,0,0,0,0,0,0,0,0,0,0,0,0,0,0,0,0,0,0,0,0,0,0,0,0,0,0,0,0,0,0,0,0,0,0,0,0,0,0,0,0,0,0,0,0,0,0,0,0,0,0,0,0,0,0,0,0,0,0,0,0,0,0,0,0,0,0,0,0,0,0,0,0,0,0,0,0,0,0,0,0,0,0,0,0,0,0,0,0,0,0,15,25,0,0,0,0,0,0,0,0,0,0,0,0,0,0,0,0,0,0,0,0,0,0,0,0,0,0,0,0,0,0,0,0,0,0,0,0,0,0,0,0,0,0,0,0,0,0,0,0,0,0,0,0,0,0,0,0,0,0,0,0,0,61.7,24.99,0.243,0.234493798,3.500494848
# 2230,36334,434224,Sharma G.,2009,nan,0,0,0,0,0,0,0,0,0,0,0,0,0,75,0,0,0,0,0,25,0,0,0,0,0,0,0,0,0,0,0,0,0,0,0,0,0,0,0,0,0,0,0,0,0,0,0,0,0,0,0,0,0,0,0,0,0,0,0,0,0,0,0,0,0,0,0,0,0,0,0,0,0,0,0,0,0,0,0,0,0,0,0,0,0,0,0,0,0,0,0,0,0,0,0,0,0,0,0,0,0,0,0,0,0,0,0,0,0,0,0,0,0,0,0,0,0,0,0,0,0,0,0,0,0,0,0,0,0,0,0,0,0,0,0,0,0,0,0,0,0,0,0,0,0,0,0,0,0,0,0,0,0,0,0,0,0,0,0,0,0,0,0,0,0,0,0,0,0,0,0,0,0,0,0,0,0,0,0,0,0,163,65,0.263,0.253846154,3.480549868
# 1718,30900,391624,Schilling F.R.,2001,nan,0,0,0,7.450336298,0,0,0,0,0,0,0,0,0,0,0,0,0,0,0,0,0,0,0,0,21.37594086,0,0,0,0,0,0,0,0,0,0,0,0,0,0,0,0,0,0,0,0,0,0,0,0,0,0,0,0,0,0,0,0,0,0,0,0,0,0,0,0,0,0,0,0,0,0,0,0,0,0,0,0,0,0,0,0,0,0,0,0,0,0,0,0,0,0,23.58847094,0,0,0,0,0,0,0,0,0,0,0,0,0,0,0,0,0,0,0,0,0,0,0,0,0,0,0,0,0,0,0,0,0,0,0,0,0,0,0,0,0,0,0,0,0,47.5852519,0,0,0,0,0,0,0,0,0,0,0,0,0,0,0,0,0,0,0,0,0,0,0,0,0,0,0,0,0,0,0,0,0,0,0,0,0,0,0,0,0,0,0,102,40.3,0.275,0.265508685,3.451387322
# 1077,29512,383153,Osipov A.B.,1983,nan,0,0,0,0,0,0,0,0,0,0,0,0,0,0,0,0,0,0,0,0,0,0,0,0,0,0,0,0,0,0,0,0,0,0,0,0,0,0,0,0,0,0,0,0,0,0,0,0,0,0,0,0,0,0,0,0,0,0,0,0,0,0,0,0,0,0,0,0,0,0,0,0,0,0,0,0,0,0,0,0,0,0,0,55,0,0,0,0,0,0,0,0,0,0,0,0,0,0,0,0,0,0,0,0,0,0,0,0,0,0,0,0,0,0,0,45,0,0,0,0,0,0,0,0,0,0,0,0,0,0,0,0,0,0,0,0,0,0,0,0,0,0,0,0,0,0,0,0,0,0,0,0,0,0,0,0,0,0,0,0,0,0,0,0,0,0,0,0,0,0,0,0,0,0,0,0,0,0,0,0,0,52,20,0.29,0.3,3.448275862
# 2222,28968,381816,Eliseev Yu.A.,1984,nan,0,0,0,0,0,0,17.5,0,0,0,0,0,0,0,0,0,0,0,0,0,0,0,0,0,0,0,0,0,0,0,0,0,0,0,0,0,0,0,0,0,0,0,0,0,0,0,0,0,0,0,0,0,0,0,0,0,0,0,0,17.5,0,0,0,0,0,0,0,0,0,0,0,0,0,0,0,0,0,0,0,0,0,0,0,0,0,0,0,0,0,0,0,0,0,0,0,0,0,0,0,0,0,0,0,0,0,0,0,0,0,0,0,0,0,0,0,0,0,0,0,0,0,0,0,0,0,0,0,0,65,0,0,0,0,0,0,0,0,0,0,0,0,0,0,0,0,0,0,0,0,0,0,0,0,0,0,0,0,0,0,0,0,0,0,0,0,0,0,0,0,0,0,0,0,0,0,0,0,0,0,0,0,17.3,6.8,0.263,0.272058824,3.444419593
# 4047,258,20598,Livshits V.Ya.,1988,nan,0,0,0,0,0,0,0,0,0,0,0,0,0,0,0,0,0,0,0,0,0,0,0,0,0,0,0,0,0,0,0,0,0,0,0,0,0,0,0,0,0,0,0,0,0,0,0,0,0,0,0,0,0,0,0,0,0,0,0,0,0,0,0,0,0,0,0,0,0,0,0,3.8,0,0,0,0,0,0,0,0,0,0,0,0,0,0,0,0,0,0,0,0,0,0,0,0,0,0,0,0,15.2,0,0,0,0,0,0,0,0,0,0,0,0,0,0,0,0,0,0,0,0,0,0,0,0,0,0,0,0,0,4.8,0,0,0,0,0,0,76.2,0,0,0,0,0,0,0,0,0,0,0,0,0,0,0,0,0,0,0,0,0,0,0,0,0,0,0,0,0,0,0,0,0,0,0,0,0,0,0,0,0,0,0,65.5,26.5,0.228,0.235849057,3.442568686
# 1956,12094,89932,Beall G.H.,1979,nan,0,0,0,5,0,0,0,0,0,0,0,0,0,65,0,0,0,0,0,0,0,0,0,0,0,0,0,0,0,0,0,0,0,0,0,0,0,0,0,0,0,0,0,0,0,0,0,0,0,0,0,0,0,0,0,0,0,0,0,0,0,0,0,0,0,0,0,0,0,0,0,0,0,0,0,0,0,0,0,0,0,0,0,30,0,0,0,0,0,0,0,0,0,0,0,0,0,0,0,0,0,0,0,0,0,0,0,0,0,0,0,0,0,0,0,0,0,0,0,0,0,0,0,0,0,0,0,0,0,0,0,0,0,0,0,0,0,0,0,0,0,0,0,0,0,0,0,0,0,0,0,0,0,0,0,0,0,0,0,0,0,0,0,0,0,0,0,0,0,0,0,0,0,0,0,0,0,0,0,0,0,76.5,30.34,0.27,0.260711931,3.440025391
# 3228,28680,372828,Hager I.Z.,2002,nan,0,0,0,0,0,0,0,0,0,0,0,0,0,60,0,0,0,0,0,0,0,0,0,0,0,0,0,0,0,0,0,0,0,0,0,0,0,0,0,0,0,0,0,0,0,0,0,0,0,0,0,0,0,0,0,0,0,0,0,0,0,0,0,0,0,0,0,0,0,0,0,0,0,0,0,0,0,0,0,0,0,0,0,0,0,0,0,0,0,0,0,0,0,0,0,0,0,0,0,0,0,0,0,0,0,0,0,0,0,0,0,0,0,0,0,0,0,0,5,35,0,0,0,0,0,0,0,0,0,0,0,0,0,0,0,0,0,0,0,0,0,0,0,0,0,0,0,0,0,0,0,0,0,0,0,0,0,0,0,0,0,0,0,0,0,0,0,0,0,0,0,0,0,0,0,0,0,0,0,0,0,62.6,25.35,0.243,0.234714004,3.40987492
# 1569,28396,364375,Blackburn D.,1987,nan,0,0,0,13.74191222,0,0,0,0,0,0,0,0,0,0,0,0,0,0,0,0,0,0,0,0,24.98588495,0,0,0,0,0,0,0,0,0,0,0,0,0,0,0,0,0,0,0,0,0,0,0,0,0,0,0,0,0,0,0,0,0,0,0,0,0,0,0,0,0,0,0,0,0,0,0,0,0,0,0,0,0,0,0,0,0,0,0,0,0,0,0,0,0,0,17.38201605,0,0,0,0,0,0,0,0,0,0,0,0,0,0,0,0,0,0,0,0,0,0,0,0,0,0,0,0,0,0,0,0,0,0,0,0,0,0,0,0,0,0,0,0,0,29.14953077,0,0,0,0,0,0,0,0,0,0,0,1.585006023,0,0,0,0,0,0,0,13.15564999,0,0,0,0,0,0,0,0,0,0,0,0,0,0,0,0,0,0,0,0,0,0,0,114,44.9,0.279,0.269487751,3.409408403
# 3327,33439,410563,Khafagy A.H.,2008,nan,0,0,0,0,0,0,0,0,0,0,0,0,0,15,0,0,0,0,0,0,0,0,0,0,0,0,0,0,0,0,0,0,0,0,0,0,0,0,0,0,0,0,0,0,0,0,0,0,0,0,0,0,0,0,0,0,0,0,0,0,0,0,0,0,0,0,0,0,0,0,0,0,0,0,0,0,0,0,0,0,0,0,0,5,0,0,0,0,0,0,0,0,0,0,0,0,0,0,0,0,0,0,0,0,0,0,0,0,0,0,0,0,0,0,0,15,0,0,0,0,0,0,0,0,0,0,0,0,0,0,0,0,0,0,0,0,0,0,0,0,0,0,0,0,0,0,0,0,0,0,0,0,0,65,0,0,0,0,0,0,0,0,0,0,0,0,0,0,0,0,0,0,0,0,0,0,0,0,0,0,0,60.9,24.7,0.241,0.232793522,3.405177482
# 3605,39858,471017,Ellison A.J.,2012,nan,0,0,0,12.37875814,0,0,0,0,0,0,0,0,0,3.9995994,0,0,1.79981973,0,0,0,0,0,0,0,6.279371058,0,0,0,0,0,0,0,0,0,0,0,0,0,0,0,0,0,0,0,0,0,0,0,0,0,0.029999996,0,0,0,0,0,0,0,0,0,0,0,0,0,0,0,0,0,0,0,0,0,0,0,0,0,0,0,0,0,0,0,0,0,0,0,0,0,0,0,0,4.379561343,0,0,0,0,0,0,0,0,0,0,0,0,0,0,0,0,0,0,0,0,0,0,0,0,0,0,0,0,0,0,0,0,0,0,0,0,0,0,0,0,0,0,0,0,0,68.93309966,0,0,0,0.109999984,0,0,0,0,0,2.06979269,0,0,0,0,0,0,0,0,0,0,0,0,0,0,0,0,0,0,0,0,0,0,0,0,0,0,0,0,0,0,0,0,0.019997997,11.7,4.76,0.237,0.228991597,3.379073148
# 5013,36445,435474,Eraiah B.,2010,nan,0,0,0,0,0,0,0,0,0,0,0,0,0,0,0,0,0,0,0,0,0,0,0,0,0,0,0,0,0,0,0,0,0,0,0,0,0,0,0,0,0,0,0,0,0,0,0,0,0,0,0,0,0,0,0,0,0,0,0,0,0,0,0,0,0,0,0,0,0,0,0,0,0,0,0,0,0,0,0,0,0,0,0,0,0,0,0,0,0,0,0,0,0,0,0,0,0,0,0,0,0,0,0,0,0,0,0,0,0,0,0,0,0,0,0,60,0,0,0,39.5,0,0,0,0,0,0,0,0,0,0,0,0,0,0,0,0,0,0,0.5,0,0,0,0,0,0,0,0,0,0,0,0,0,0,0,0,0,0,0,0,0,0,0,0,0,0,0,0,0,0,0,0,0,0,0,0,0,0,0,0,0,0,28.5,12.01,0.193,0.186511241,3.362051486
# 3232,28680,372832,Hager I.Z.,2002,nan,0,0,0,0,0,0,0,0,0,0,0,0,0,60,0,0,0,0,0,0,0,0,0,0,0,0,0,0,0,0,0,0,0,0,0,0,0,0,0,0,0,0,0,0,0,0,0,0,0,0,0,0,0,0,0,0,0,0,0,0,0,0,0,0,0,0,0,0,0,0,0,0,0,0,0,0,0,0,0,0,0,0,0,0,0,0,0,0,0,0,0,0,0,0,0,0,0,0,0,0,0,0,0,0,0,0,0,0,0,0,0,0,0,0,0,0,0,0,25,15,0,0,0,0,0,0,0,0,0,0,0,0,0,0,0,0,0,0,0,0,0,0,0,0,0,0,0,0,0,0,0,0,0,0,0,0,0,0,0,0,0,0,0,0,0,0,0,0,0,0,0,0,0,0,0,0,0,0,0,0,0,83.5,33.81,0.243,0.234841763,3.357299263
# 3389,8891,71814,Topping J.A.,1974,nan,0,0,0,0,0,0,0,0,0,0,0,0,0,0,0,0,0,0,0,0,0,0,0,0,0,0,0,0,0,0,0,0,0,0,0,0,0,0,0,0,0,0,0,0,0,0,0,0,0,0,0,0,0,0,0,0,0,0,0,0,70,0,0,0,0,0,0,0,0,0,0,0,0,0,0,0,0,0,0,0,0,0,0,0,0,0,0,0,0,0,0,0,0,0,0,0,0,0,0,0,0,0,0,0,0,0,0,0,0,0,0,0,0,0,0,0,0,0,0,30,0,0,0,0,0,0,0,0,0,0,0,0,0,0,0,0,0,0,0,0,0,0,0,0,0,0,0,0,0,0,0,0,0,0,0,0,0,0,0,0,0,0,0,0,0,0,0,0,0,0,0,0,0,0,0,0,0,0,0,0,0,56.3,22.85,0.24,0.231947484,3.355215171
# 1958,12094,89936,Beall G.H.,1979,nan,0,0,0,5,0,0,0,0,0,0,0,0,0,49,0,0,0,0,0,0,0,0,0,0,0,0,0,0,0,0,0,0,0,0,0,0,0,0,0,0,0,0,0,0,0,0,0,0,0,0,0,0,0,0,0,0,0,0,0,0,0,0,0,0,0,0,0,0,0,0,0,0,0,0,0,0,0,0,0,0,0,0,0,46,0,0,0,0,0,0,0,0,0,0,0,0,0,0,0,0,0,0,0,0,0,0,0,0,0,0,0,0,0,0,0,0,0,0,0,0,0,0,0,0,0,0,0,0,0,0,0,0,0,0,0,0,0,0,0,0,0,0,0,0,0,0,0,0,0,0,0,0,0,0,0,0,0,0,0,0,0,0,0,0,0,0,0,0,0,0,0,0,0,0,0,0,0,0,0,0,0,88.2,34.48,0.27,0.27900232,3.334192661
# 5080,40302,467567,Zhao Qing,2012,nan,0,0,0,0,0,0,0,0,0,0,0,0,0,0,0,0,0,0,0,0,0,0,0,0,0,0,0,0,0,0,0,0,0,0,0,0,0,0,0,0,0,0,0,0,0,0,0,0,0,0,0,0,0,0,0,0,0,0,0,0,0,0,0,0,0,0,0,0,0,0,0,0,0,0,0,0,0,0,0,0,0,0,0,0,0,0,0,0,0,0,0,0,0,0,0,0,0,0,0,0,10,0,0,0,0,0,0,0,0,0,0,0,0,0,0,0,0,0,0,0,0,0,0,0,0,0,0,0,0,0,0,0,0,0,0,0,0,90,0,0,0,0,0,0,0,0,0,0,0,0,0,0,0,0,0,0,0,0,0,0,0,0,0,0,0,0,0,0,0,0,0,0,0,0,0,0,0,0,0,0,0,65.4,27.5,0.183,0.189090909,3.328365623
# 1333,36334,434228,Sharma G.,2009,nan,0,0,0,0,0,0,0,0,0,0,0,0,0,55,0,0,0,0,0,45,0,0,0,0,0,0,0,0,0,0,0,0,0,0,0,0,0,0,0,0,0,0,0,0,0,0,0,0,0,0,0,0,0,0,0,0,0,0,0,0,0,0,0,0,0,0,0,0,0,0,0,0,0,0,0,0,0,0,0,0,0,0,0,0,0,0,0,0,0,0,0,0,0,0,0,0,0,0,0,0,0,0,0,0,0,0,0,0,0,0,0,0,0,0,0,0,0,0,0,0,0,0,0,0,0,0,0,0,0,0,0,0,0,0,0,0,0,0,0,0,0,0,0,0,0,0,0,0,0,0,0,0,0,0,0,0,0,0,0,0,0,0,0,0,0,0,0,0,0,0,0,0,0,0,0,0,0,0,0,0,0,135,53,0.283,0.273584906,3.326888459
# 3923,15795,155185,Singh K.J.,1991,nan,0,0,0,0,0,0,0,0,0,0,0,0,0,0,0,0,0,0,0,0,0,0,0,0,0,0,0,0,0,0,0,0,0,0,0,0,0,0,0,0,0,0,0,0,0,0,0,0,0,0,0,0,0,0,0,0,0,0,0,0,0,0,0,0,0,0,0,0,0,0,0,0,0,65,0,0,0,0,0,0,0,0,0,0,0,0,0,0,0,0,0,0,0,0,0,0,0,0,0,0,0,0,0,0,0,0,0,0,0,0,0,0,0,0,0,0,0,0,0,0,0,0,0,0,0,0,0,0,0,0,0,0,0,0,0,0,0,0,0,0,0,0,0,0,0,0,0,0,0,0,0,0,0,0,0,0,0,0,0,0,0,0,0,0,0,0,0,0,0,0,0,0,0,0,0,0,0,0,35,0,0,5,2.02,0.23,0.237623762,3.314679294
# 5244,14906,151851,Kumar V.R.,1997,nan,0,0,0,0,0,0,0,0,0,0,0,0,0,0,0,0,0,0,0,0,0,0,0,0,0,0,0,0,0,0,0,0,0,0,0,0,0,0,0,0,0,0,0,0,0,0,0,0,0,0,0,0,0,0,0,0,0,0,0,0,0,0,0,0,0,0,0,0,0,0,0,0,0,0,0,0,0,0,0,0,0,0,0,0,0,0,0,0,0,0,0,0,0,0,0,0,0,0,0,0,0,0,0,0,0,0,0,0,0,0,0,0,0,0,0,0,0,0,0,6.949752271,0,0,0,0,0,0,0,0,0,0,0,0,0,0,0,0,0,0,0,0,0,0,0,0,0,0,0,0,0,0,0,0,0,52.13051698,0,0,0,0,0,0,0,0,0,0,0,0,0,0,0,0,0,0,0,0,0,0,40.91973075,0,0,0,0,55.3,24.2,0.138,0.142561983,3.305785124
