Repository: jacobergzhou/Poisson-Ratio

File: Poisson_ratio.csv (part 6 of 70)
,Code,Glass #,Author,Year,Trademark,Ag2O,AgI,Al,Al2O3,AlF3,AlN,As,As2O3,As2O5,As2S3,As2Se3,AsSe,B,B2O3,Ba,BaCl2,BaF2,BaO,Be,BeF2,BeO,Bi2O3,BiCl3,Br,C,Ca,CaF2,CaO,Cd,CdCl2,CdF2,CdO,Ce2O3,CeF3,CeO2,Cl,Co,Co3O4,CoO,Cr,Cr2O3,Cs,Cs2O,CsCl,CsF,Cu,Cu2O,CuO,Dy2O3,Er,Er2O3,ErF3,Eu,Eu2O3,EuF3,F,Fe,Fe2O3,FeO,Ga,Ga2O3,Ga2S3,Ga2Se3,GaF3,Gd2O3,GdF3,Ge,GeO2,GeS2,GeSe2,H2O,HfF4,HfO2,Hg,Ho2O3,I,InF3,K,K2O,K2S,K2SO4,KBr,KCl,KF,KHF2,La,La2O3,La2S3,LaF3,Li,Li2O,Li2S,Li2SO4,LiBr,LiCl,LiF,LiI,Mg,MgF2,MgO,Mn,Mn2O3,MnF2,MnO,MnO2,Mo,MoO2,MoO3,N,Na,Na2O,Na2S,Na2SO4,NaCl,NaF,NaPO3,Nb,Nb2O5,Nd,Nd2O3,NdF3,NH4NO3,Ni,NiO,O,OH,P,P2O5,Pb,PbCl2,PbF2,PbO,PdO,Pr2O3,Pr6O11,PrF3,R2O3,Rb2O,RbF,Rh2O3,RŒO,RuO2,S,Sb,Sb2O3,Sb2S3,Sc2O3,Se,Si,Si3N4,SiC,SiO2,Sm2O3,Sn,SnO,SnO2,SO2,SO3,Sr,SrCl2,SrF2,SrO,Ta2O3,Ta2O5,Tb2O3,TbF3,Te,TeO2,Th,ThF4,ThO2,Ti,TiO2,Tl,Tl2O,Tl2Se,TlSe,Tm2O3,U,U3O8,UO2,V,V2O5,VO6,WO3,Y,Y2O3,Yb2O3,YbF3,YF3,Zn,ZnCl2,ZnF2,ZnO,ZnSO4,Zr,ZrF4,ZrO2,Young's modulus E (GPa),Shear modulus G (GPa),Poisson's ratio v
385,1705,25771,Makishima A.,1978,,-,-,-,22.7,-,-,-,-,-,-,-,-,-,0.0,-,-,-,0.0,-,-,0.0,0.0,-,-,-,-,-,0.0,-,-,-,0.0,-,-,-,-,-,-,-,-,-,-,0.0,-,-,-,-,-,-,-,-,-,-,-,-,-,-,-,-,-,0.0,-,-,-,-,-,-,0.0,-,-,0.0,-,-,-,-,-,-,-,0.0,-,-,-,-,-,-,-,11.15,-,-,-,0.0,-,-,-,-,-,-,,-,0.0,-,-,-,-,-,-,-,-,-,-,0.0,-,-,-,-,-,-,-,-,-,-,-,-,-,-,-,-,0.0,-,-,-,0.0,-,-,-,-,45.0,-,-,-,100.0,-,-,-,-,-,-,-,-,-,-,55.0,-,-,-,-,-,-,-,-,-,0.0,-,-,-,-,-,0.0,-,-,-,-,0.0,-,-,-,-,-,-,-,-,-,-,-,0.0,-,11.15,-,-,-,-,-,-,0.0,-,-,-,0.0,105.0,40.6,0.2931035
386,1705,25772,Makishima A.,1978,,-,-,-,30.0,-,-,-,-,-,-,-,-,-,0.0,-,-,-,0.0,-,-,0.0,0.0,-,-,-,-,-,0.0,-,-,-,0.0,-,-,-,-,-,-,-,-,-,-,0.0,-,-,-,-,-,-,-,-,-,-,-,-,-,-,-,-,-,0.0,-,-,-,-,-,-,0.0,-,-,0.0,-,-,-,-,-,-,-,0.0,-,-,-,-,-,-,-,10,-,-,-,0.0,-,-,-,-,-,-,,-,0.0,-,-,-,-,-,-,-,-,-,-,0.0,-,-,-,-,-,-,-,-,-,-,-,-,-,-,-,-,0.0,-,-,-,0.0,-,-,-,-,50.0,-,-,-,100.0,-,-,-,-,-,-,-,-,-,-,50.0,-,-,-,-,-,-,-,-,-,0.0,-,-,-,-,-,0.0,-,-,-,-,0.0,-,-,-,-,-,-,-,-,-,-,-,0.0,-,10,-,-,-,-,-,-,0.0,-,-,-,0.0,114.0,45.3,0.2582782
387,1705,25773,Makishima A.,1978,,-,-,-,32.0,-,-,-,-,-,-,-,-,-,0.0,-,-,-,0.0,-,-,0.0,0.0,-,-,-,-,-,0.0,-,-,-,0.0,-,-,-,-,-,-,-,-,-,-,0.0,-,-,-,-,-,-,-,-,-,-,-,-,-,-,-,-,-,0.0,-,-,-,-,-,-,0.0,-,-,0.0,-,-,-,-,-,-,-,0.0,-,-,-,-,-,-,-,11,-,-,-,0.0,-,-,-,-,-,-,,-,0.0,-,-,-,-,-,-,-,-,-,-,0.0,-,-,-,-,-,-,-,-,-,-,-,-,-,-,-,-,0.0,-,-,-,0.0,-,-,-,-,54.0,-,-,-,100.0,-,-,-,-,-,-,-,-,-,-,46.0,-,-,-,-,-,-,-,-,-,0.0,-,-,-,-,-,0.0,-,-,-,-,0.0,-,-,-,-,-,-,-,-,-,-,-,0.0,-,11,-,-,-,-,-,-,0.0,-,-,-,0.0,110.0,42.6,0.2910798
388,1705,25774,Makishima A.,1978,,-,-,-,25.4,-,-,-,-,-,-,-,-,-,0.0,-,-,-,0.0,-,-,0.0,0.0,-,-,-,-,-,0.0,-,-,-,0.0,-,-,-,-,-,-,-,-,-,-,0.0,-,-,-,-,-,-,-,-,-,-,-,-,-,-,-,-,-,0.0,-,-,-,-,-,-,0.0,-,-,0.0,-,-,-,-,-,-,-,0.0,-,-,-,-,-,-,-,-,-,-,-,0.0,-,-,-,-,-,-,,-,0.0,-,-,-,-,-,-,-,-,-,-,0.0,-,-,-,-,-,-,-,-,-,-,-,-,-,-,-,-,0.0,-,-,-,0.0,-,-,-,-,43.8,-,-,-,100.0,-,-,-,-,-,-,-,-,-,-,43.2,-,-,-,-,-,-,-,-,-,0.0,-,-,-,-,-,0.0,-,-,-,-,13.0,-,-,-,-,-,-,-,-,-,-,-,0.0,-,18.4,-,-,-,-,-,-,0.0,-,-,-,0.0,114.0,44.3,0.2866817
389,1705,25775,Makishima A.,1978,,-,-,-,22.7,-,-,-,-,-,-,-,-,-,0.0,-,-,-,0.0,-,-,0.0,0.0,-,-,-,-,-,0.0,-,-,-,0.0,-,-,-,-,-,-,-,-,-,-,0.0,-,-,-,-,-,-,-,-,-,-,-,-,-,-,-,-,-,0.0,-,-,-,-,-,-,0.0,-,-,0.0,-,-,-,-,-,-,-,0.0,-,-,-,-,-,-,-,-,-,-,-,0.0,-,-,-,-,-,-,,-,0.0,-,-,-,-,-,-,-,-,-,-,0.0,-,-,-,-,-,-,-,-,-,-,-,-,-,-,-,-,0.0,-,-,-,0.0,-,-,-,-,45.0,-,-,-,100.0,-,-,-,-,-,-,-,-,-,-,42.0,-,-,-,-,-,-,-,-,-,0.0,-,-,-,-,-,0.0,-,-,-,-,13.0,-,-,-,-,-,-,-,-,-,-,-,0.0,-,22.3,-,-,-,-,-,-,0.0,-,-,-,0.0,121.0,46.9,0.2899786
390,1705,25776,Makishima A.,1978,,-,-,-,25.4,-,-,-,-,-,-,-,-,-,0.0,-,-,-,0.0,-,-,0.0,0.0,-,-,-,-,-,0.0,-,-,-,0.0,-,-,-,-,-,-,-,-,-,-,0.0,-,-,-,-,-,-,-,-,-,-,-,-,-,-,-,-,-,0.0,-,-,-,-,-,-,0.0,-,-,0.0,-,-,-,-,-,-,-,0.0,-,-,-,-,-,-,-,18.4,-,-,-,0.0,-,-,-,-,-,-,,-,0.0,-,-,-,-,-,-,-,-,-,-,0.0,-,-,-,-,-,-,-,-,-,-,-,-,-,-,-,-,0.0,-,-,-,0.0,-,-,-,-,43.8,-,-,-,100.0,-,-,-,-,-,-,-,-,-,-,43.2,-,-,-,-,-,-,-,-,-,0.0,-,-,-,-,-,0.0,-,-,-,-,13.0,-,-,-,-,-,-,-,-,-,-,-,0.0,-,-,-,-,-,-,-,-,0.0,-,-,-,0.0,106.0,41.2,0.2864077
391,1705,25777,Makishima A.,1978,,-,-,-,22.7,-,-,-,-,-,-,-,-,-,0.0,-,-,-,0.0,-,-,0.0,0.0,-,-,-,-,-,0.0,-,-,-,0.0,-,-,-,-,-,-,-,-,-,-,0.0,-,-,-,-,-,-,-,-,-,-,-,-,-,-,-,-,-,0.0,-,-,-,-,-,-,0.0,-,-,0.0,-,-,-,-,-,-,-,0.0,-,-,-,-,-,-,-,22.3,-,-,-,0.0,-,-,-,-,-,-,,-,0.0,-,-,-,-,-,-,-,-,-,-,0.0,-,-,-,-,-,-,-,-,-,-,-,-,-,-,-,-,0.0,-,-,-,0.0,-,-,-,-,45.0,-,-,-,100.0,-,-,-,-,-,-,-,-,-,-,42.0,-,-,-,-,-,-,-,-,-,0.0,-,-,-,-,-,0.0,-,-,-,-,13.0,-,-,-,-,-,-,-,-,-,-,-,0.0,-,-,-,-,-,-,-,-,0.0,-,-,-,0.0,107.0,41.4,0.2922705
392,1705,25778,Makishima A.,1978,,-,-,-,22.7,-,-,-,-,-,-,-,-,-,0.0,-,-,-,0.0,-,-,0.0,0.0,-,-,-,-,-,0.0,-,-,-,0.0,-,-,-,-,-,-,-,-,-,-,0.0,-,-,-,-,-,-,-,-,-,-,-,-,-,-,-,-,-,0.0,-,-,-,-,-,-,0.0,-,-,0.0,-,-,-,-,-,-,-,0.0,-,-,-,-,-,-,-,22.3,-,-,-,0.0,-,-,-,-,-,-,,-,0.0,-,-,-,-,-,-,-,-,-,-,0.0,-,-,-,-,-,-,-,-,-,-,-,-,-,-,-,-,0.0,-,-,-,0.0,-,-,-,-,45.0,-,-,-,100.0,-,-,-,-,-,-,-,-,-,-,40.0,-,-,-,-,-,-,-,-,-,0.0,-,-,-,-,-,0.0,-,-,-,-,15.0,-,-,-,-,-,-,-,-,-,-,-,0.0,-,-,-,-,-,-,-,-,0.0,-,-,-,0.0,107.0,41.5,0.2891566
393,1705,25779,Makishima A.,1978,,-,-,-,22.7,-,-,-,-,-,-,-,-,-,0.0,-,-,-,0.0,-,-,0.0,0.0,-,-,-,-,-,0.0,-,-,-,0.0,-,-,-,-,-,-,-,-,-,-,0.0,-,-,-,-,-,-,-,-,-,-,-,-,-,-,-,-,-,0.0,-,-,-,-,-,-,0.0,-,-,0.0,-,-,-,-,-,-,-,0.0,-,-,-,-,-,-,-,22.3,-,-,-,0.0,-,-,-,-,-,-,,-,0.0,-,-,-,-,-,-,-,-,-,-,0.0,-,-,-,-,-,-,-,-,-,-,-,-,-,-,-,-,0.0,-,-,-,0.0,-,-,-,-,45.0,-,-,-,100.0,-,-,-,-,-,-,-,-,-,-,37.0,-,-,-,-,-,-,-,-,-,0.0,-,-,-,-,-,0.0,-,-,-,-,18.0,-,-,-,-,-,-,-,-,-,-,-,0.0,-,-,-,-,-,-,-,-,0.0,-,-,-,0.0,105.0,40.7,0.2899263
394,1705,25780,Makishima A.,1978,,-,-,-,30.0,-,-,-,-,-,-,-,-,-,0.0,-,-,-,0.0,-,-,0.0,0.0,-,-,-,-,-,0.0,-,-,-,0.0,-,-,-,-,-,-,-,-,-,-,0.0,-,-,-,-,-,-,-,-,-,-,-,-,-,-,-,-,-,0.0,-,-,-,-,-,-,0.0,-,-,0.0,-,-,-,-,-,-,-,0.0,-,-,-,-,-,-,-,12.5,-,-,-,0.0,-,-,-,-,-,-,,-,0.0,-,-,-,-,-,-,-,-,-,-,0.0,-,-,-,-,-,-,-,-,-,-,-,-,-,-,-,-,0.0,-,-,-,0.0,-,-,-,-,55.0,-,-,-,100.0,-,-,-,-,-,-,-,-,-,-,35.0,-,-,-,-,-,-,-,-,-,0.0,-,-,-,-,-,0.0,-,-,-,-,10.0,-,-,-,-,-,-,-,-,-,-,-,0.0,-,12.5,-,-,-,-,-,-,0.0,-,-,-,0.0,116.0,45.4,0.277533
395,1705,25781,Makishima A.,1978,,-,-,-,30.0,-,-,-,-,-,-,-,-,-,0.0,-,-,-,0.0,-,-,0.0,0.0,-,-,-,-,-,0.0,-,-,-,0.0,-,-,-,-,-,-,-,-,-,-,0.0,-,-,-,-,-,-,-,-,-,-,-,-,-,-,-,-,-,0.0,-,-,-,-,-,-,0.0,-,-,0.0,-,-,-,-,-,-,-,0.0,-,-,-,-,-,-,-,12.5,-,-,-,0.0,-,-,-,-,-,-,,-,0.0,-,-,-,-,-,-,-,-,-,-,0.0,-,-,-,-,-,-,-,-,-,-,-,-,-,-,-,-,0.0,-,-,-,0.0,-,-,-,-,55.0,-,-,-,100.0,-,-,-,-,-,-,-,-,-,-,32.0,-,-,-,-,-,-,-,-,-,0.0,-,-,-,-,-,0.0,-,-,-,-,13.0,-,-,-,-,-,-,-,-,-,-,-,0.0,-,12.5,-,-,-,-,-,-,0.0,-,-,-,0.0,116.0,45.1,0.2860311
396,1705,25782,Makishima A.,1978,,-,-,-,30.0,-,-,-,-,-,-,-,-,-,0.0,-,-,-,0.0,-,-,0.0,0.0,-,-,-,-,-,0.0,-,-,-,0.0,-,-,-,-,-,-,-,-,-,-,0.0,-,-,-,-,-,-,-,-,-,-,-,-,-,-,-,-,-,0.0,-,-,-,-,-,-,0.0,-,-,0.0,-,-,-,-,-,-,-,0.0,-,-,-,-,-,-,-,12.5,-,-,-,0.0,-,-,-,-,-,-,,-,0.0,-,-,-,-,-,-,-,-,-,-,0.0,-,-,-,-,-,-,-,-,-,-,-,-,-,-,-,-,0.0,-,-,-,0.0,-,-,-,-,55.0,-,-,-,100.0,-,-,-,-,-,-,-,-,-,-,30.0,-,-,-,-,-,-,-,-,-,0.0,-,-,-,-,-,0.0,-,-,-,-,15.0,-,-,-,-,-,-,-,-,-,-,-,0.0,-,12.5,-,-,-,-,-,-,0.0,-,-,-,0.0,112.0,43.5,0.2873563
397,1709,25801,Sokolowski T.J.,1969,,-,-,-,28.28283,-,-,-,-,-,-,-,-,-,0.0,-,-,-,0.0,-,-,0.0,0.0,-,-,-,-,-,57.57576,-,-,-,0.0,-,-,-,-,-,-,-,-,-,-,0.0,-,-,-,-,-,-,-,-,-,-,-,-,-,-,-,-,-,0.0,-,-,-,-,-,-,0.0,-,-,0.0,-,-,-,-,-,-,-,0.0,-,-,-,-,-,-,-,-,-,-,-,0.0,-,-,-,-,-,-,,-,7.070707,-,-,-,-,-,-,-,-,-,-,0.0,-,-,-,-,-,-,-,-,-,-,-,-,-,-,-,-,0.0,-,-,-,0.0,-,-,-,-,28.28283,-,-,-,100.0,-,-,-,-,-,-,-,-,-,-,7.070707,-,-,-,-,-,-,-,-,-,0.0,-,-,-,-,-,0.0,-,-,-,-,0.0,-,-,-,-,-,-,-,-,-,-,-,0.0,-,-,-,-,-,-,-,-,0.0,-,-,-,0.0,109.0,42.38,0.287
398,1738,110634,State Optical I,1975,FK11,-,-,-,9.383907,-,-,-,-,-,-,-,-,-,6.108033,-,-,-,0.7219536,-,-,0.0,0.0,-,-,-,-,-,0.0,-,-,-,0.0,-,-,-,-,-,-,-,-,-,-,0.0,-,-,-,-,-,-,-,-,-,-,-,-,-,-,-,-,-,0.0,-,-,-,-,-,-,0.0,-,-,0.0,-,-,-,-,-,-,-,11.94931,-,-,-,-,-,-,-,-,-,-,-,0.0,-,-,-,-,-,-,,-,18.79016,-,-,-,-,-,-,-,-,-,-,0.0,-,-,-,-,-,-,-,-,-,-,-,-,-,-,-,-,52.68193,-,-,-,0.0,-,-,-,-,15.85664,-,-,-,100.0,-,-,-,0.3647,-,-,-,-,-,-,0.0,-,-,-,-,-,-,-,-,-,0.0,-,-,-,-,-,0.0,-,-,-,-,0.0,-,-,-,-,-,-,-,-,-,-,-,0.0,-,-,-,-,-,-,-,-,0.0,-,-,-,0.0,64.5,26.19,0.231386
399,1738,110635,State Optical I,1975,FK13,-,-,-,9.93448,-,-,-,0.3023,-,-,-,-,-,5.061475,-,-,-,16.21489,-,-,0.0,0.0,-,-,-,-,-,0.0,-,-,-,0.0,-,-,-,-,-,-,-,-,-,-,0.0,-,-,-,-,-,-,-,-,-,-,-,-,-,-,-,-,-,0.0,-,-,-,-,-,-,0.0,-,-,0.0,-,-,-,-,-,-,-,0.0,-,-,-,-,-,-,-,0.9499,-,-,-,0.0,-,-,-,-,-,-,,-,0.0,-,-,-,-,-,-,-,-,-,-,0.0,-,-,-,-,-,-,-,-,-,-,-,-,-,-,-,-,57.71185,-,-,-,0.0,-,-,-,-,16.24814,-,-,-,100.0,-,-,-,-,-,-,-,-,-,-,9.82512,-,-,-,-,-,-,-,-,-,0.0,-,-,-,-,-,0.0,-,-,-,-,0.0,-,-,-,-,-,-,-,-,-,-,-,0.0,-,-,-,-,-,-,-,-,0.0,-,-,-,0.0,67.5,27.42,0.2308534
400,1738,110636,State Optical I,1975,FK14,-,-,-,4.461849,-,-,-,0.3315,-,-,-,-,-,5.351907,-,-,-,32.88393,-,-,0.0,0.0,-,-,-,-,-,0.0,-,-,-,0.0,-,-,-,-,-,-,-,-,-,-,0.0,-,-,-,-,-,-,-,-,-,-,-,-,-,-,-,-,-,0.0,-,-,-,-,-,-,0.0,-,-,0.0,-,-,-,-,-,-,-,0.0,-,-,-,-,-,-,-,2.326,-,-,-,0.0,-,-,-,-,-,-,,-,0.0,-,-,-,-,-,-,-,-,-,-,0.0,-,-,-,-,-,-,-,-,-,-,-,-,-,-,-,-,48.60629,-,-,-,0.0,-,-,-,-,12.47106,-,-,-,99.99999,-,-,-,-,-,-,-,-,-,-,6.03872,-,-,-,-,-,-,-,-,-,0.0,-,-,-,-,-,0.0,-,-,-,-,0.0,-,-,-,-,-,-,-,-,-,-,-,0.0,-,-,-,-,-,-,-,-,0.0,-,-,-,0.0,57.3,22.84,0.2543783
401,1738,110637,State Optical I,1975,TFK1,-,-,-,0.0,-,-,-,0.2786,-,-,-,-,-,20.94624,-,-,-,32.5515,-,-,0.0,0.0,-,-,-,-,-,0.0,-,-,-,0.0,-,-,-,-,-,-,-,-,-,-,0.0,-,-,-,-,-,-,-,-,-,-,-,-,-,-,-,-,-,0.0,-,-,-,-,-,-,0.0,-,-,0.0,-,-,-,-,-,-,-,0.0,-,-,-,-,-,-,-,-,-,-,-,0.0,-,-,-,-,-,-,,-,20.10094,-,-,-,-,-,-,-,-,-,-,0.0,-,-,-,-,-,-,-,-,-,-,-,-,-,-,-,-,26.12275,-,-,-,0.0,-,-,-,-,21.22481,-,-,-,100.0,-,-,-,-,-,-,-,-,-,-,0.0,-,-,-,-,-,-,-,-,-,0.0,-,-,-,-,-,0.0,-,-,-,-,0.0,-,-,-,-,-,-,-,-,-,-,-,0.0,-,-,-,-,-,-,-,-,0.0,-,-,-,0.0,73.4,28.47,0.2890763
402,1763,110638,State Optical I,1975,K2,-,-,-,2.979893,-,-,-,0.08365,-,-,-,-,-,14.82294,-,-,-,0.1511035,-,-,0.0,0.0,-,-,-,-,-,0.0,-,-,-,0.0,-,-,-,-,-,-,-,-,-,-,0.0,-,-,-,-,-,-,-,-,-,-,-,-,-,-,-,-,-,0.0,-,-,-,-,-,-,0.0,-,-,0.0,-,-,-,-,-,-,-,9.240952,-,-,-,-,-,-,-,-,-,-,-,0.0,-,-,-,-,-,-,,-,0.0,-,-,-,-,-,-,-,-,-,-,2.14672,-,-,-,-,-,-,-,-,-,-,-,-,-,-,-,-,0.0,-,-,-,0.0,-,-,-,-,17.88648,-,-,-,100.0,-,-,-,-,-,-,-,-,-,-,70.57475,-,-,-,-,-,-,-,-,-,0.0,-,-,-,-,-,0.0,-,-,-,-,0.0,-,-,-,-,-,-,-,-,-,-,-,0.0,-,-,-,-,-,-,-,-,0.0,-,-,-,0.0,70.2,29.07,0.2074303
403,1763,110639,State Optical I,1975,K3,-,-,-,0.0,-,-,-,0.06407,-,-,-,-,-,7.081916,-,-,-,0.0,-,-,0.0,0.0,-,-,-,-,-,1.51434,-,-,-,0.0,-,-,-,-,-,-,-,-,-,-,0.0,-,-,-,-,-,-,-,-,-,-,-,-,-,-,-,-,-,0.0,-,-,-,-,-,-,0.0,-,-,0.0,-,-,-,-,-,-,-,7.548608,-,-,-,-,-,-,-,-,-,-,-,0.0,-,-,-,-,-,-,,-,0.6918416,-,-,-,-,-,-,-,-,-,-,7.811882,-,-,-,-,-,-,-,-,-,-,-,-,-,-,-,-,0.0,-,-,-,0.0,-,-,-,-,7.145981,-,-,-,100.0,-,-,-,-,-,-,-,-,-,-,75.28735,-,-,-,-,-,-,-,-,-,0.0,-,-,-,-,-,0.0,-,-,-,-,0.0,-,-,-,-,-,-,-,-,-,-,-,0.0,-,-,-,-,-,-,-,-,0.0,-,-,-,0.0,75.2,31.24,0.2035851
404,1763,110640,State Optical I,1975,K8,-,-,-,0.0,-,-,-,0.1165,-,-,-,-,-,9.889303,-,-,-,1.282372,-,-,0.0,0.0,-,-,-,-,-,0.0,-,-,-,0.0,-,-,-,-,-,-,-,-,-,-,0.0,-,-,-,-,-,-,-,-,-,-,-,-,-,-,-,-,-,0.0,-,-,-,-,-,-,0.0,-,-,0.0,-,-,-,-,-,-,-,4.276719,-,-,-,-,-,-,-,-,-,-,-,0.0,-,-,-,-,-,-,,-,0.0,-,-,-,-,-,-,-,-,-,-,10.74686,-,-,-,-,-,-,-,-,-,-,-,-,-,-,-,-,0.0,-,-,-,0.0,-,-,-,-,10.00584,-,-,-,100.0,-,-,-,-,-,-,-,-,-,-,73.68821,-,-,-,-,-,-,-,-,-,0.0,-,-,-,-,-,0.0,-,-,-,-,0.0,-,-,-,-,-,-,-,-,-,-,-,0.0,-,-,-,-,-,-,-,-,0.0,-,-,-,0.0,80.7,33.39,0.2084456
405,1763,110641,State Optical I,1975,K14,-,-,-,1.55552,-,-,-,0.1243,-,-,-,-,-,7.531728,-,-,-,0.0,-,-,0.0,0.0,-,-,-,-,-,0.0,-,-,-,0.0,-,-,-,-,-,-,-,-,-,-,0.0,-,-,-,-,-,-,-,-,-,-,-,-,-,-,-,-,-,0.0,-,-,-,-,-,-,0.0,-,-,0.0,-,-,-,-,-,-,-,2.371,-,-,-,-,-,-,-,-,-,-,-,0.0,-,-,-,-,-,-,,-,0.0,-,-,-,-,-,-,-,-,-,-,11.40574,-,-,-,-,-,-,-,-,-,-,-,-,-,-,-,-,0.0,-,-,-,1.116638,-,-,-,-,9.211588,-,-,-,100.0,-,-,-,-,-,-,-,-,-,-,74.65423,-,-,-,-,-,-,-,-,-,0.0,-,-,-,-,-,0.0,-,-,-,-,0.0,-,-,-,-,-,-,-,-,-,-,-,0.0,-,-,-,-,-,-,-,-,1.240799,-,-,-,0.0,77.2,32.08,0.2032418
406,1763,110642,State Optical I,1975,K15,-,-,-,0.0,-,-,-,0.102,-,-,-,-,-,0.0,-,-,-,0.0,-,-,0.0,0.0,-,-,-,-,-,0.0,-,-,-,0.0,-,-,-,-,-,-,-,-,-,-,0.0,-,-,-,-,-,-,-,-,-,-,-,-,-,-,-,-,-,0.0,-,-,-,-,-,-,0.0,-,-,0.0,-,-,-,-,-,-,-,8.597907,-,-,-,-,-,-,-,-,-,-,-,0.0,-,-,-,-,-,-,,-,0.0,-,-,-,-,-,-,-,-,-,-,7.076234,-,-,-,-,-,-,-,-,-,-,-,-,-,-,-,-,0.0,-,-,-,0.0,-,-,-,-,0.1943051,-,-,-,100.0,-,-,-,0.0923,-,-,-,-,-,-,66.478,-,-,-,-,-,-,-,-,-,0.0,-,-,-,-,-,0.0,-,-,-,-,0.0,-,-,-,-,-,-,-,-,-,-,-,0.0,-,-,-,-,-,-,-,-,17.65355,-,-,-,0.0,66.9,26.97,0.240267
407,1763,110643,State Optical I,1975,K18,-,-,-,0.0,-,-,-,0.1246,-,-,-,-,-,7.663013,-,-,-,0.5169308,-,-,0.0,0.0,-,-,-,-,-,0.0,-,-,-,0.0,-,-,-,-,-,-,-,-,-,-,0.0,-,-,-,-,-,-,-,-,-,-,-,-,-,-,-,-,-,0.0,-,-,-,-,-,-,0.0,-,-,0.0,-,-,-,-,-,-,-,6.554652,-,-,-,-,-,-,-,-,-,-,-,0.0,-,-,-,-,-,-,,-,0.0,-,-,-,-,-,-,-,-,-,-,5.545081,-,-,-,-,-,-,-,-,-,-,-,-,-,-,-,-,0.0,-,-,-,1.548733,-,-,-,-,7.787576,-,-,-,100.0,-,-,-,-,-,-,-,-,-,-,76.78678,-,-,-,-,-,-,-,-,-,0.0,-,-,-,-,-,0.0,-,-,-,-,0.0,-,-,-,-,-,-,-,-,-,-,-,0.0,-,-,-,-,-,-,-,-,1.260246,-,-,-,0.0,75.9,31.58,0.20171
408,1814,27396,Thiele A.,1955,F 3,-,-,-,0.0,-,-,-,-,0.07954,-,-,-,-,0.0,-,-,-,0.0,-,-,0.0,0.0,-,-,-,-,-,0.0,-,-,-,0.0,-,-,-,-,-,-,-,-,-,-,0.0,-,-,-,-,-,-,-,-,-,-,-,-,-,-,-,-,-,0.0,-,-,-,-,-,-,0.0,-,-,0.0,-,-,-,-,-,-,-,4.366484,-,-,-,-,-,-,-,-,-,-,-,0.0,-,-,-,-,-,-,,-,0.0,-,0.0579,-,-,-,-,-,-,-,-,5.898854,-,-,-,-,-,-,-,-,-,-,-,-,-,-,-,-,0.0,-,-,-,18.1001,-,-,-,-,0.05789491,-,-,-,100.0,-,-,-,-,-,-,-,-,-,-,71.49713,-,-,-,-,-,-,-,-,-,0.0,-,-,-,-,-,0.0,-,-,-,-,0.0,-,-,-,-,-,-,-,-,-,-,-,0.0,-,-,-,-,-,-,-,-,0.0,-,-,-,0.0,51.4,21.34,0.205
409,1814,27397,Thiele A.,1955,SF 2,-,-,-,0.0,-,-,-,-,0.08791,-,-,-,-,0.0,-,-,-,0.0,-,-,0.0,0.0,-,-,-,-,-,0.0,-,-,-,0.0,-,-,-,-,-,-,-,-,-,-,0.0,-,-,-,-,-,-,-,-,-,-,-,-,-,-,-,-,-,0.0,-,-,-,-,-,-,0.0,-,-,0.0,-,-,-,-,-,-,-,7.507721,-,-,-,-,-,-,-,-,-,-,-,0.0,-,-,-,-,-,-,,-,0.0,-,0.06399,-,-,-,-,-,-,-,-,0.0,-,-,-,-,-,-,-,-,-,-,-,-,-,-,-,-,0.0,-,-,-,23.4013,-,-,-,-,0.0639928,-,-,-,100.0,-,-,-,-,-,-,-,-,-,-,68.93906,-,-,-,-,-,-,-,-,-,0.0,-,-,-,-,-,0.0,-,-,-,-,0.0,-,-,-,-,-,-,-,-,-,-,-,0.0,-,-,-,-,-,-,-,-,0.0,-,-,-,0.0,49.3,20.34,0.214
410,1814,27398,Thiele A.,1955,LF-1,-,-,-,0.0,-,-,-,-,0.1091,-,-,-,-,0.0,-,-,-,0.9816099,-,-,0.0,0.0,-,-,-,-,-,0.0,-,-,-,0.0,-,-,-,-,-,-,-,-,-,-,0.0,-,-,-,-,-,-,-,-,-,-,-,-,-,-,-,-,-,0.0,-,-,-,-,-,-,0.0,-,-,0.0,-,-,-,-,-,-,-,7.012583,-,-,-,-,-,-,-,-,-,-,-,0.0,-,-,-,-,-,-,,-,0.0,-,0.05296,-,-,-,-,-,-,-,-,5.666156,-,-,-,-,-,-,-,-,-,-,-,-,-,-,-,-,0.0,-,-,-,11.72559,-,-,-,-,0.05296292,-,-,-,99.99999,-,-,-,-,-,-,-,-,-,-,74.45196,-,-,-,-,-,-,-,-,-,0.0,-,-,-,-,-,0.0,-,-,-,-,0.0,-,-,-,-,-,-,-,-,-,-,-,0.0,-,-,-,-,-,-,-,-,0.0,-,-,-,0.0,56.4,23.55,0.199
411,1814,27399,Thiele A.,1955,BK 3,-,-,-,1.854634,-,-,-,-,-,-,-,-,-,15.39168,-,-,-,0.0,-,-,0.0,0.0,-,-,-,-,-,0.0,-,-,-,0.0,-,-,-,-,-,-,-,-,-,-,0.0,-,-,-,-,-,-,-,-,-,-,-,-,-,-,-,-,-,0.0,-,-,-,-,-,-,0.0,-,-,0.0,-,-,-,-,-,-,-,1.003763,-,-,-,-,-,-,-,-,-,-,-,0.0,-,-,-,-,-,-,,-,0.0,-,-,-,-,-,-,-,-,-,-,9.153151,-,-,-,-,-,-,-,-,-,-,-,-,-,-,-,-,0.0,-,-,-,0.0,-,-,-,-,17.24631,-,-,-,100.0,-,-,-,-,-,-,-,-,-,-,72.59677,-,-,-,-,-,-,-,-,-,0.0,-,-,-,-,-,0.0,-,-,-,-,0.0,-,-,-,-,-,-,-,-,-,-,-,0.0,-,-,-,-,-,-,-,-,0.0,-,-,-,0.0,68.3,29.1,0.174
412,1814,27400,Thiele A.,1955,BaK 1,-,-,-,0.7782089,-,-,-,-,0.1726,-,-,-,-,4.216946,-,-,-,15.2664,-,-,0.0,0.0,-,-,-,-,-,0.0,-,-,-,0.0,-,-,-,-,-,-,-,-,-,-,0.0,-,-,-,-,-,-,-,-,-,-,-,-,-,-,-,-,-,0.0,-,-,-,-,-,-,0.0,-,-,0.0,-,-,-,-,-,-,-,6.31772,-,-,-,-,-,-,-,-,-,-,-,0.0,-,-,-,-,-,-,,-,0.0,-,-,-,-,-,-,-,-,-,-,1.280228,-,-,-,-,-,-,-,-,-,-,-,-,-,-,-,-,0.0,-,-,-,0.0,-,-,-,-,4.995154,-,-,-,100.0,-,-,-,-,-,-,-,-,-,-,63.38869,-,-,-,-,-,-,-,-,-,0.0,-,-,-,-,-,0.0,-,-,-,-,0.0,-,-,-,-,-,-,-,-,-,-,-,0.0,-,-,-,-,-,-,-,-,8.579192,-,-,-,0.0,67.6,26.87,0.258
413,1814,27401,Thiele A.,1955,SK 1,-,-,-,2.117724,-,-,-,-,0.3758,-,-,-,-,7.071383,-,-,-,23.7717,-,-,0.0,0.0,-,-,-,-,-,0.0,-,-,-,0.0,-,-,-,-,-,-,-,-,-,-,0.0,-,-,-,-,-,-,-,-,-,-,-,-,-,-,-,-,-,0.0,-,-,-,-,-,-,0.0,-,-,0.0,-,-,-,-,-,-,-,0.0,-,-,-,-,-,-,-,-,-,-,-,0.0,-,-,-,-,-,-,,-,0.0,-,-,-,-,-,-,-,-,-,-,0.0,-,-,-,-,-,-,-,-,-,-,-,-,-,-,-,-,0.0,-,-,-,0.0,-,-,-,-,9.189107,-,-,-,100.0,-,-,-,-,-,-,-,-,-,-,57.64321,-,-,-,-,-,-,-,-,-,0.0,-,-,-,-,-,0.0,-,-,-,-,0.0,-,-,-,-,-,-,-,-,-,-,-,0.0,-,-,-,-,-,-,-,-,9.020194,-,-,-,0.0,72.7,28.64,0.269
414,1834,9122,Takahashi K.,1983,,-,-,-,0.0,-,-,-,-,-,-,-,-,-,0.0,-,-,-,0.0,-,-,0.0,0.0,-,-,-,-,-,0.0,-,-,-,0.0,-,-,-,-,-,-,-,-,-,-,0.0,-,-,-,-,-,-,-,-,-,-,-,-,-,-,-,-,-,0.0,-,-,-,-,-,-,0.0,-,-,0.0,-,-,-,-,-,-,-,0.0,-,-,-,-,-,-,-,-,-,-,-,20.0,-,-,-,-,-,-,,-,0.0,-,-,-,-,-,-,-,-,-,-,0.0,-,-,-,-,-,-,-,-,-,-,-,-,-,-,-,-,0.0,-,-,-,0.0,-,-,-,-,0.0,-,-,-,100.0,-,-,-,-,-,-,-,-,-,-,80.0,-,-,-,-,-,-,-,-,-,0.0,-,-,-,-,-,0.0,-,-,-,-,0.0,-,-,-,-,-,-,-,-,-,-,-,0.0,-,-,-,-,-,-,-,-,0.0,-,-,-,0.0,72.9,30.69,0.1876833
415,1834,9123,Takahashi K.,1983,,-,-,-,0.0,-,-,-,-,-,-,-,-,-,0.0,-,-,-,0.0,-,-,0.0,0.0,-,-,-,-,-,0.0,-,-,-,0.0,-,-,-,-,-,-,-,-,-,-,0.0,-,-,-,-,-,-,-,-,-,-,-,-,-,-,-,-,-,0.0,-,-,-,-,-,-,0.0,-,-,0.0,-,-,-,-,-,-,-,0.0,-,-,-,-,-,-,-,-,-,-,-,22.5,-,-,-,-,-,-,,-,0.0,-,-,-,-,-,-,-,-,-,-,0.0,-,-,-,-,-,-,-,-,-,-,-,-,-,-,-,-,0.0,-,-,-,0.0,-,-,-,-,0.0,-,-,-,100.0,-,-,-,-,-,-,-,-,-,-,77.5,-,-,-,-,-,-,-,-,-,0.0,-,-,-,-,-,0.0,-,-,-,-,0.0,-,-,-,-,-,-,-,-,-,-,-,0.0,-,-,-,-,-,-,-,-,0.0,-,-,-,0.0,73.5,30.88,0.1900907
416,1834,9124,Takahashi K.,1983,,-,-,-,0.0,-,-,-,-,-,-,-,-,-,0.0,-,-,-,0.0,-,-,0.0,0.0,-,-,-,-,-,0.0,-,-,-,0.0,-,-,-,-,-,-,-,-,-,-,0.0,-,-,-,-,-,-,-,-,-,-,-,-,-,-,-,-,-,0.0,-,-,-,-,-,-,0.0,-,-,0.0,-,-,-,-,-,-,-,0.0,-,-,-,-,-,-,-,-,-,-,-,25.0,-,-,-,-,-,-,,-,0.0,-,-,-,-,-,-,-,-,-,-,0.0,-,-,-,-,-,-,-,-,-,-,-,-,-,-,-,-,0.0,-,-,-,0.0,-,-,-,-,0.0,-,-,-,100.0,-,-,-,-,-,-,-,-,-,-,75.0,-,-,-,-,-,-,-,-,-,0.0,-,-,-,-,-,0.0,-,-,-,-,0.0,-,-,-,-,-,-,-,-,-,-,-,0.0,-,-,-,-,-,-,-,-,0.0,-,-,-,0.0,72.2,29.92,0.2065507
417,1834,9125,Takahashi K.,1983,,-,-,-,0.0,-,-,-,-,-,-,-,-,-,0.0,-,-,-,0.0,-,-,0.0,0.0,-,-,-,-,-,0.0,-,-,-,0.0,-,-,-,-,-,-,-,-,-,-,0.0,-,-,-,-,-,-,-,-,-,-,-,-,-,-,-,-,-,0.0,-,-,-,-,-,-,0.0,-,-,0.0,-,-,-,-,-,-,-,0.0,-,-,-,-,-,-,-,-,-,-,-,27.5,-,-,-,-,-,-,,-,0.0,-,-,-,-,-,-,-,-,-,-,0.0,-,-,-,-,-,-,-,-,-,-,-,-,-,-,-,-,0.0,-,-,-,0.0,-,-,-,-,0.0,-,-,-,100.0,-,-,-,-,-,-,-,-,-,-,72.5,-,-,-,-,-,-,-,-,-,0.0,-,-,-,-,-,0.0,-,-,-,-,0.0,-,-,-,-,-,-,-,-,-,-,-,0.0,-,-,-,-,-,-,-,-,0.0,-,-,-,0.0,74.4,30.64,0.2140993
418,1834,9126,Takahashi K.,1983,,-,-,-,0.0,-,-,-,-,-,-,-,-,-,0.0,-,-,-,0.0,-,-,0.0,0.0,-,-,-,-,-,0.0,-,-,-,0.0,-,-,-,-,-,-,-,-,-,-,0.0,-,-,-,-,-,-,-,-,-,-,-,-,-,-,-,-,-,0.0,-,-,-,-,-,-,0.0,-,-,0.0,-,-,-,-,-,-,-,0.0,-,-,-,-,-,-,-,-,-,-,-,30.0,-,-,-,-,-,-,,-,0.0,-,-,-,-,-,-,-,-,-,-,0.0,-,-,-,-,-,-,-,-,-,-,-,-,-,-,-,-,0.0,-,-,-,0.0,-,-,-,-,0.0,-,-,-,100.0,-,-,-,-,-,-,-,-,-,-,70.0,-,-,-,-,-,-,-,-,-,0.0,-,-,-,-,-,0.0,-,-,-,-,0.0,-,-,-,-,-,-,-,-,-,-,-,0.0,-,-,-,-,-,-,-,-,0.0,-,-,-,0.0,73.0,29.79,0.2252433
419,1834,9127,Takahashi K.,1983,,-,-,-,0.0,-,-,-,-,-,-,-,-,-,0.0,-,-,-,0.0,-,-,0.0,0.0,-,-,-,-,-,0.0,-,-,-,0.0,-,-,-,-,-,-,-,-,-,-,0.0,-,-,-,-,-,-,-,-,-,-,-,-,-,-,-,-,-,0.0,-,-,-,-,-,-,0.0,-,-,0.0,-,-,-,-,-,-,-,0.0,-,-,-,-,-,-,-,-,-,-,-,32.0,-,-,-,-,-,-,,-,0.0,-,-,-,-,-,-,-,-,-,-,0.0,-,-,-,-,-,-,-,-,-,-,-,-,-,-,-,-,0.0,-,-,-,0.0,-,-,-,-,0.0,-,-,-,100.0,-,-,-,-,-,-,-,-,-,-,68.0,-,-,-,-,-,-,-,-,-,0.0,-,-,-,-,-,0.0,-,-,-,-,0.0,-,-,-,-,-,-,-,-,-,-,-,0.0,-,-,-,-,-,-,-,-,0.0,-,-,-,0.0,75.4,30.69,0.2284132
420,1834,9128,Takahashi K.,1983,,-,-,-,0.0,-,-,-,-,-,-,-,-,-,0.0,-,-,-,0.0,-,-,0.0,0.0,-,-,-,-,-,0.0,-,-,-,0.0,-,-,-,-,-,-,-,-,-,-,0.0,-,-,-,-,-,-,-,-,-,-,-,-,-,-,-,-,-,0.0,-,-,-,-,-,-,0.0,-,-,0.0,-,-,-,-,-,-,-,0.0,-,-,-,-,-,-,-,-,-,-,-,33.3,-,-,-,-,-,-,,-,0.0,-,-,-,-,-,-,-,-,-,-,0.0,-,-,-,-,-,-,-,-,-,-,-,-,-,-,-,-,0.0,-,-,-,0.0,-,-,-,-,0.0,-,-,-,100.0,-,-,-,-,-,-,-,-,-,-,66.7,-,-,-,-,-,-,-,-,-,0.0,-,-,-,-,-,0.0,-,-,-,-,0.0,-,-,-,-,-,-,-,-,-,-,-,0.0,-,-,-,-,-,-,-,-,0.0,-,-,-,0.0,76.0,31.11,0.2214722
421,1834,9129,Takahashi K.,1983,,-,-,-,0.0,-,-,-,-,-,-,-,-,-,0.0,-,-,-,0.0,-,-,0.0,0.0,-,-,-,-,-,0.0,-,-,-,0.0,-,-,-,-,-,-,-,-,-,-,0.0,-,-,-,-,-,-,-,-,-,-,-,-,-,-,-,-,-,0.0,-,-,-,-,-,-,0.0,-,-,0.0,-,-,-,-,-,-,-,0.0,-,-,-,-,-,-,-,-,-,-,-,0.0,-,-,-,-,-,-,,-,0.0,-,-,-,-,-,-,-,-,-,-,16.67,-,-,-,-,-,-,-,-,-,-,-,-,-,-,-,-,0.0,-,-,-,0.0,-,-,-,-,0.0,-,-,-,100.0,-,-,-,-,-,-,-,-,-,-,83.33,-,-,-,-,-,-,-,-,-,0.0,-,-,-,-,-,0.0,-,-,-,-,0.0,-,-,-,-,-,-,-,-,-,-,-,0.0,-,-,-,-,-,-,-,-,0.0,-,-,-,0.0,58.0,23.78,0.2195122
422,1834,9130,Takahashi K.,1983,,-,-,-,0.0,-,-,-,-,-,-,-,-,-,0.0,-,-,-,0.0,-,-,0.0,0.0,-,-,-,-,-,0.0,-,-,-,0.0,-,-,-,-,-,-,-,-,-,-,0.0,-,-,-,-,-,-,-,-,-,-,-,-,-,-,-,-,-,0.0,-,-,-,-,-,-,0.0,-,-,0.0,-,-,-,-,-,-,-,0.0,-,-,-,-,-,-,-,-,-,-,-,0.0,-,-,-,-,-,-,,-,0.0,-,-,-,-,-,-,-,-,-,-,18.0,-,-,-,-,-,-,-,-,-,-,-,-,-,-,-,-,0.0,-,-,-,0.0,-,-,-,-,0.0,-,-,-,100.0,-,-,-,-,-,-,-,-,-,-,82.0,-,-,-,-,-,-,-,-,-,0.0,-,-,-,-,-,0.0,-,-,-,-,0.0,-,-,-,-,-,-,-,-,-,-,-,0.0,-,-,-,-,-,-,-,-,0.0,-,-,-,0.0,60.4,25.07,0.2046271
423,1834,9131,Takahashi K.,1983,,-,-,-,0.0,-,-,-,-,-,-,-,-,-,0.0,-,-,-,0.0,-,-,0.0,0.0,-,-,-,-,-,0.0,-,-,-,0.0,-,-,-,-,-,-,-,-,-,-,0.0,-,-,-,-,-,-,-,-,-,-,-,-,-,-,-,-,-,0.0,-,-,-,-,-,-,0.0,-,-,0.0,-,-,-,-,-,-,-,0.0,-,-,-,-,-,-,-,-,-,-,-,0.0,-,-,-,-,-,-,,-,0.0,-,-,-,-,-,-,-,-,-,-,20.0,-,-,-,-,-,-,-,-,-,-,-,-,-,-,-,-,0.0,-,-,-,0.0,-,-,-,-,0.0,-,-,-,100.0,-,-,-,-,-,-,-,-,-,-,80.0,-,-,-,-,-,-,-,-,-,0.0,-,-,-,-,-,0.0,-,-,-,-,0.0,-,-,-,-,-,-,-,-,-,-,-,0.0,-,-,-,-,-,-,-,-,0.0,-,-,-,0.0,58.8,24.3,0.2098766
424,1834,9132,Takahashi K.,1983,,-,-,-,0.0,-,-,-,-,-,-,-,-,-,0.0,-,-,-,0.0,-,-,0.0,0.0,-,-,-,-,-,0.0,-,-,-,0.0,-,-,-,-,-,-,-,-,-,-,0.0,-,-,-,-,-,-,-,-,-,-,-,-,-,-,-,-,-,0.0,-,-,-,-,-,-,0.0,-,-,0.0,-,-,-,-,-,-,-,0.0,-,-,-,-,-,-,-,-,-,-,-,0.0,-,-,-,-,-,-,,-,0.0,-,-,-,-,-,-,-,-,-,-,22.5,-,-,-,-,-,-,-,-,-,-,-,-,-,-,-,-,0.0,-,-,-,0.0,-,-,-,-,0.0,-,-,-,100.0,-,-,-,-,-,-,-,-,-,-,77.5,-,-,-,-,-,-,-,-,-,0.0,-,-,-,-,-,0.0,-,-,-,-,0.0,-,-,-,-,-,-,-,-,-,-,-,0.0,-,-,-,-,-,-,-,-,0.0,-,-,-,0.0,58.4,23.88,0.2227806
425,1834,9133,Takahashi K.,1983,,-,-,-,0.0,-,-,-,-,-,-,-,-,-,0.0,-,-,-,0.0,-,-,0.0,0.0,-,-,-,-,-,0.0,-,-,-,0.0,-,-,-,-,-,-,-,-,-,-,0.0,-,-,-,-,-,-,-,-,-,-,-,-,-,-,-,-,-,0.0,-,-,-,-,-,-,0.0,-,-,0.0,-,-,-,-,-,-,-,0.0,-,-,-,-,-,-,-,-,-,-,-,0.0,-,-,-,-,-,-,,-,0.0,-,-,-,-,-,-,-,-,-,-,27.5,-,-,-,-,-,-,-,-,-,-,-,-,-,-,-,-,0.0,-,-,-,0.0,-,-,-,-,0.0,-,-,-,100.0,-,-,-,-,-,-,-,-,-,-,72.5,-,-,-,-,-,-,-,-,-,0.0,-,-,-,-,-,0.0,-,-,-,-,0.0,-,-,-,-,-,-,-,-,-,-,-,0.0,-,-,-,-,-,-,-,-,0.0,-,-,-,0.0,55.9,22.2,0.259009
426,1834,9134,Takahashi K.,1983,,-,-,-,0.0,-,-,-,-,-,-,-,-,-,0.0,-,-,-,0.0,-,-,0.0,0.0,-,-,-,-,-,0.0,-,-,-,0.0,-,-,-,-,-,-,-,-,-,-,0.0,-,-,-,-,-,-,-,-,-,-,-,-,-,-,-,-,-,0.0,-,-,-,-,-,-,0.0,-,-,0.0,-,-,-,-,-,-,-,0.0,-,-,-,-,-,-,-,-,-,-,-,0.0,-,-,-,-,-,-,,-,0.0,-,-,-,-,-,-,-,-,-,-,30.0,-,-,-,-,-,-,-,-,-,-,-,-,-,-,-,-,0.0,-,-,-,0.0,-,-,-,-,0.0,-,-,-,100.0,-,-,-,-,-,-,-,-,-,-,70.0,-,-,-,-,-,-,-,-,-,0.0,-,-,-,-,-,0.0,-,-,-,-,0.0,-,-,-,-,-,-,-,-,-,-,-,0.0,-,-,-,-,-,-,-,-,0.0,-,-,-,0.0,56.4,22.43,0.2572448
427,1834,9135,Takahashi K.,1983,,-,-,-,0.0,-,-,-,-,-,-,-,-,-,0.0,-,-,-,0.0,-,-,0.0,0.0,-,-,-,-,-,0.0,-,-,-,0.0,-,-,-,-,-,-,-,-,-,-,0.0,-,-,-,-,-,-,-,-,-,-,-,-,-,-,-,-,-,0.0,-,-,-,-,-,-,0.0,-,-,0.0,-,-,-,-,-,-,-,0.0,-,-,-,-,-,-,-,-,-,-,-,0.0,-,-,-,-,-,-,,-,0.0,-,-,-,-,-,-,-,-,-,-,33.3,-,-,-,-,-,-,-,-,-,-,-,-,-,-,-,-,0.0,-,-,-,0.0,-,-,-,-,0.0,-,-,-,100.0,-,-,-,-,-,-,-,-,-,-,66.7,-,-,-,-,-,-,-,-,-,0.0,-,-,-,-,-,0.0,-,-,-,-,0.0,-,-,-,-,-,-,-,-,-,-,-,0.0,-,-,-,-,-,-,-,-,0.0,-,-,-,0.0,57.3,22.92,0.25
428,1834,9136,Takahashi K.,1983,,-,-,-,0.0,-,-,-,-,-,-,-,-,-,0.0,-,-,-,0.0,-,-,0.0,0.0,-,-,-,-,-,0.0,-,-,-,0.0,-,-,-,-,-,-,-,-,-,-,0.0,-,-,-,-,-,-,-,-,-,-,-,-,-,-,-,-,-,0.0,-,-,-,-,-,-,0.0,-,-,0.0,-,-,-,-,-,-,-,18.0,-,-,-,-,-,-,-,-,-,-,-,0.0,-,-,-,-,-,-,,-,0.0,-,-,-,-,-,-,-,-,-,-,0.0,-,-,-,-,-,-,-,-,-,-,-,-,-,-,-,-,0.0,-,-,-,0.0,-,-,-,-,0.0,-,-,-,100.0,-,-,-,-,-,-,-,-,-,-,82.0,-,-,-,-,-,-,-,-,-,0.0,-,-,-,-,-,0.0,-,-,-,-,0.0,-,-,-,-,-,-,-,-,-,-,-,0.0,-,-,-,-,-,-,-,-,0.0,-,-,-,0.0,49.0,19.72,0.2423936
429,1834,9137,Takahashi K.,1983,,-,-,-,0.0,-,-,-,-,-,-,-,-,-,0.0,-,-,-,0.0,-,-,0.0,0.0,-,-,-,-,-,0.0,-,-,-,0.0,-,-,-,-,-,-,-,-,-,-,0.0,-,-,-,-,-,-,-,-,-,-,-,-,-,-,-,-,-,0.0,-,-,-,-,-,-,0.0,-,-,0.0,-,-,-,-,-,-,-,20.0,-,-,-,-,-,-,-,-,-,-,-,0.0,-,-,-,-,-,-,,-,0.0,-,-,-,-,-,-,-,-,-,-,0.0,-,-,-,-,-,-,-,-,-,-,-,-,-,-,-,-,0.0,-,-,-,0.0,-,-,-,-,0.0,-,-,-,100.0,-,-,-,-,-,-,-,-,-,-,80.0,-,-,-,-,-,-,-,-,-,0.0,-,-,-,-,-,0.0,-,-,-,-,0.0,-,-,-,-,-,-,-,-,-,-,-,0.0,-,-,-,-,-,-,-,-,0.0,-,-,-,0.0,47.6,19.22,0.2382935
430,1834,9138,Takahashi K.,1983,,-,-,-,0.0,-,-,-,-,-,-,-,-,-,0.0,-,-,-,0.0,-,-,0.0,0.0,-,-,-,-,-,0.0,-,-,-,0.0,-,-,-,-,-,-,-,-,-,-,0.0,-,-,-,-,-,-,-,-,-,-,-,-,-,-,-,-,-,0.0,-,-,-,-,-,-,0.0,-,-,0.0,-,-,-,-,-,-,-,22.5,-,-,-,-,-,-,-,-,-,-,-,0.0,-,-,-,-,-,-,,-,0.0,-,-,-,-,-,-,-,-,-,-,0.0,-,-,-,-,-,-,-,-,-,-,-,-,-,-,-,-,0.0,-,-,-,0.0,-,-,-,-,0.0,-,-,-,100.0,-,-,-,-,-,-,-,-,-,-,77.5,-,-,-,-,-,-,-,-,-,0.0,-,-,-,-,-,0.0,-,-,-,-,0.0,-,-,-,-,-,-,-,-,-,-,-,0.0,-,-,-,-,-,-,-,-,0.0,-,-,-,0.0,46.0,18.34,0.2540894
431,1834,9139,Takahashi K.,1983,,-,-,-,0.0,-,-,-,-,-,-,-,-,-,0.0,-,-,-,0.0,-,-,0.0,0.0,-,-,-,-,-,0.0,-,-,-,0.0,-,-,-,-,-,-,-,-,-,-,0.0,-,-,-,-,-,-,-,-,-,-,-,-,-,-,-,-,-,0.0,-,-,-,-,-,-,0.0,-,-,0.0,-,-,-,-,-,-,-,25.0,-,-,-,-,-,-,-,-,-,-,-,0.0,-,-,-,-,-,-,,-,0.0,-,-,-,-,-,-,-,-,-,-,0.0,-,-,-,-,-,-,-,-,-,-,-,-,-,-,-,-,0.0,-,-,-,0.0,-,-,-,-,0.0,-,-,-,100.0,-,-,-,-,-,-,-,-,-,-,75.0,-,-,-,-,-,-,-,-,-,0.0,-,-,-,-,-,0.0,-,-,-,-,0.0,-,-,-,-,-,-,-,-,-,-,-,0.0,-,-,-,-,-,-,-,-,0.0,-,-,-,0.0,43.9,17.25,0.2724638
432,1834,9140,Takahashi K.,1983,,-,-,-,0.0,-,-,-,-,-,-,-,-,-,0.0,-,-,-,0.0,-,-,0.0,0.0,-,-,-,-,-,0.0,-,-,-,0.0,-,-,-,-,-,-,-,-,-,-,16.67,-,-,-,-,-,-,-,-,-,-,-,-,-,-,-,-,-,0.0,-,-,-,-,-,-,0.0,-,-,0.0,-,-,-,-,-,-,-,0.0,-,-,-,-,-,-,-,-,-,-,-,0.0,-,-,-,-,-,-,,-,0.0,-,-,-,-,-,-,-,-,-,-,0.0,-,-,-,-,-,-,-,-,-,-,-,-,-,-,-,-,0.0,-,-,-,0.0,-,-,-,-,0.0,-,-,-,100.0,-,-,-,-,-,-,-,-,-,-,83.33,-,-,-,-,-,-,-,-,-,0.0,-,-,-,-,-,0.0,-,-,-,-,0.0,-,-,-,-,-,-,-,-,-,-,-,0.0,-,-,-,-,-,-,-,-,0.0,-,-,-,0.0,39.9,15.74,0.2674715
433,1834,9141,Takahashi K.,1983,,-,-,-,0.0,-,-,-,-,-,-,-,-,-,0.0,-,-,-,0.0,-,-,0.0,0.0,-,-,-,-,-,0.0,-,-,-,0.0,-,-,-,-,-,-,-,-,-,-,20.0,-,-,-,-,-,-,-,-,-,-,-,-,-,-,-,-,-,0.0,-,-,-,-,-,-,0.0,-,-,0.0,-,-,-,-,-,-,-,0.0,-,-,-,-,-,-,-,-,-,-,-,0.0,-,-,-,-,-,-,,-,0.0,-,-,-,-,-,-,-,-,-,-,0.0,-,-,-,-,-,-,-,-,-,-,-,-,-,-,-,-,0.0,-,-,-,0.0,-,-,-,-,0.0,-,-,-,100.0,-,-,-,-,-,-,-,-,-,-,80.0,-,-,-,-,-,-,-,-,-,0.0,-,-,-,-,-,0.0,-,-,-,-,0.0,-,-,-,-,-,-,-,-,-,-,-,0.0,-,-,-,-,-,-,-,-,0.0,-,-,-,0.0,37.6,14.86,0.2651413
434,1834,9142,Takahashi K.,1983,,-,-,-,0.0,-,-,-,-,-,-,-,-,-,0.0,-,-,-,0.0,-,-,0.0,0.0,-,-,-,-,-,0.0,-,-,-,0.0,-,-,-,-,-,-,-,-,-,-,25.0,-,-,-,-,-,-,-,-,-,-,-,-,-,-,-,-,-,0.0,-,-,-,-,-,-,0.0,-,-,0.0,-,-,-,-,-,-,-,0.0,-,-,-,-,-,-,-,-,-,-,-,0.0,-,-,-,-,-,-,,-,0.0,-,-,-,-,-,-,-,-,-,-,0.0,-,-,-,-,-,-,-,-,-,-,-,-,-,-,-,-,0.0,-,-,-,0.0,-,-,-,-,0.0,-,-,-,100.0,-,-,-,-,-,-,-,-,-,-,75.0,-,-,-,-,-,-,-,-,-,0.0,-,-,-,-,-,0.0,-,-,-,-,0.0,-,-,-,-,-,-,-,-,-,-,-,0.0,-,-,-,-,-,-,-,-,0.0,-,-,-,0.0,32.5,12.55,0.2948207
435,1888,122460,Sanin V.I.,1982,,-,-,-,0.0,-,-,-,-,-,-,-,-,-,0.0,-,-,-,0.0,-,-,0.0,0.0,-,-,-,-,-,30.0,-,-,-,0.0,-,-,-,-,-,-,-,-,-,-,0.0,-,-,-,-,-,-,-,-,-,-,-,-,-,-,-,-,-,0.0,-,-,-,-,-,-,0.0,-,-,0.0,-,-,-,-,-,-,-,0.0,-,-,-,-,-,-,-,-,-,-,-,0.0,-,-,-,-,-,-,,-,2.0,-,-,-,-,-,-,-,-,-,-,2.0,-,-,-,-,-,-,-,-,-,-,-,-,-,-,-,-,0.0,-,-,-,0.0,-,-,-,-,0.0,-,-,-,100.0,-,-,-,-,-,-,-,-,-,-,66.0,-,-,-,-,-,-,-,-,-,0.0,-,-,-,-,-,0.0,-,-,-,-,0.0,-,-,-,-,-,-,-,-,-,-,-,0.0,-,-,-,-,-,-,-,-,0.0,-,-,-,0.0,,,0.231
436,1888,122461,Sanin V.I.,1982,,-,-,-,0.0,-,-,-,-,-,-,-,-,-,0.0,-,-,-,0.0,-,-,0.0,0.0,-,-,-,-,-,30.0,-,-,-,0.0,-,-,-,-,-,-,-,-,-,-,0.0,-,-,-,-,-,-,-,-,-,-,-,-,-,-,-,-,-,0.0,-,-,-,-,-,-,0.0,-,-,0.0,-,-,-,-,-,-,-,0.0,-,-,-,-,-,-,-,-,-,-,-,0.0,-,-,-,-,-,-,,-,4.0,-,-,-,-,-,-,-,-,-,-,4.0,-,-,-,-,-,-,-,-,-,-,-,-,-,-,-,-,0.0,-,-,-,0.0,-,-,-,-,0.0,-,-,-,100.0,-,-,-,-,-,-,-,-,-,-,62.0,-,-,-,-,-,-,-,-,-,0.0,-,-,-,-,-,0.0,-,-,-,-,0.0,-,-,-,-,-,-,-,-,-,-,-,0.0,-,-,-,-,-,-,-,-,0.0,-,-,-,0.0,,,0.258
437,1888,122462,Sanin V.I.,1982,,-,-,-,0.0,-,-,-,-,-,-,-,-,-,0.0,-,-,-,0.0,-,-,0.0,0.0,-,-,-,-,-,30.0,-,-,-,0.0,-,-,-,-,-,-,-,-,-,-,0.0,-,-,-,-,-,-,-,-,-,-,-,-,-,-,-,-,-,0.0,-,-,-,-,-,-,0.0,-,-,0.0,-,-,-,-,-,-,-,0.0,-,-,-,-,-,-,-,-,-,-,-,0.0,-,-,-,-,-,-,,-,6.0,-,-,-,-,-,-,-,-,-,-,6.0,-,-,-,-,-,-,-,-,-,-,-,-,-,-,-,-,0.0,-,-,-,0.0,-,-,-,-,0.0,-,-,-,100.0,-,-,-,-,-,-,-,-,-,-,58.0,-,-,-,-,-,-,-,-,-,0.0,-,-,-,-,-,0.0,-,-,-,-,0.0,-,-,-,-,-,-,-,-,-,-,-,0.0,-,-,-,-,-,-,-,-,0.0,-,-,-,0.0,,,0.258
438,1888,122463,Sanin V.I.,1982,,-,-,-,0.0,-,-,-,-,-,-,-,-,-,0.0,-,-,-,0.0,-,-,0.0,0.0,-,-,-,-,-,30.0,-,-,-,0.0,-,-,-,-,-,-,-,-,-,-,0.0,-,-,-,-,-,-,-,-,-,-,-,-,-,-,-,-,-,0.0,-,-,-,-,-,-,0.0,-,-,0.0,-,-,-,-,-,-,-,0.0,-,-,-,-,-,-,-,-,-,-,-,0.0,-,-,-,-,-,-,,-,8.0,-,-,-,-,-,-,-,-,-,-,8.0,-,-,-,-,-,-,-,-,-,-,-,-,-,-,-,-,0.0,-,-,-,0.0,-,-,-,-,0.0,-,-,-,100.0,-,-,-,-,-,-,-,-,-,-,54.0,-,-,-,-,-,-,-,-,-,0.0,-,-,-,-,-,0.0,-,-,-,-,0.0,-,-,-,-,-,-,-,-,-,-,-,0.0,-,-,-,-,-,-,-,-,0.0,-,-,-,0.0,,,0.258
439,1888,122464,Sanin V.I.,1982,,-,-,-,0.0,-,-,-,-,-,-,-,-,-,0.0,-,-,-,0.0,-,-,0.0,0.0,-,-,-,-,-,30.0,-,-,-,0.0,-,-,-,-,-,-,-,-,-,-,0.0,-,-,-,-,-,-,-,-,-,-,-,-,-,-,-,-,-,0.0,-,-,-,-,-,-,0.0,-,-,0.0,-,-,-,-,-,-,-,0.0,-,-,-,-,-,-,-,-,-,-,-,0.0,-,-,-,-,-,-,,-,10.0,-,-,-,-,-,-,-,-,-,-,10.0,-,-,-,-,-,-,-,-,-,-,-,-,-,-,-,-,0.0,-,-,-,0.0,-,-,-,-,0.0,-,-,-,100.0,-,-,-,-,-,-,-,-,-,-,50.0,-,-,-,-,-,-,-,-,-,0.0,-,-,-,-,-,0.0,-,-,-,-,0.0,-,-,-,-,-,-,-,-,-,-,-,0.0,-,-,-,-,-,-,-,-,0.0,-,-,-,0.0,,,0.261
440,1888,122465,Sanin V.I.,1982,,-,-,-,0.0,-,-,-,-,-,-,-,-,-,0.0,-,-,-,0.0,-,-,0.0,0.0,-,-,-,-,-,30.0,-,-,-,0.0,-,-,-,-,-,-,-,-,-,-,0.0,-,-,-,-,-,-,-,-,-,-,-,-,-,-,-,-,-,0.0,-,-,-,-,-,-,0.0,-,-,0.0,-,-,-,-,-,-,-,0.0,-,-,-,-,-,-,-,-,-,-,-,0.0,-,-,-,-,-,-,,-,12.0,-,-,-,-,-,-,-,-,-,-,12.0,-,-,-,-,-,-,-,-,-,-,-,-,-,-,-,-,0.0,-,-,-,0.0,-,-,-,-,0.0,-,-,-,100.0,-,-,-,-,-,-,-,-,-,-,46.0,-,-,-,-,-,-,-,-,-,0.0,-,-,-,-,-,0.0,-,-,-,-,0.0,-,-,-,-,-,-,-,-,-,-,-,0.0,-,-,-,-,-,-,-,-,0.0,-,-,-,0.0,,,0.259
441,1888,122466,Sanin V.I.,1982,,-,-,-,0.0,-,-,-,-,-,-,-,-,-,0.0,-,-,-,0.0,-,-,0.0,0.0,-,-,-,-,-,20.0,-,-,-,0.0,-,-,-,-,-,-,-,-,-,-,0.0,-,-,-,-,-,-,-,-,-,-,-,-,-,-,-,-,-,0.0,-,-,-,-,-,-,0.0,-,-,0.0,-,-,-,-,-,-,-,2.0,-,-,-,-,-,-,-,-,-,-,-,0.0,-,-,-,-,-,-,,-,2.0,-,-,-,-,-,-,-,-,-,-,0.0,-,-,-,-,-,-,-,-,-,-,-,-,-,-,-,-,0.0,-,-,-,0.0,-,-,-,-,0.0,-,-,-,100.0,-,-,-,-,-,-,-,-,-,-,76.0,-,-,-,-,-,-,-,-,-,0.0,-,-,-,-,-,0.0,-,-,-,-,0.0,-,-,-,-,-,-,-,-,-,-,-,0.0,-,-,-,-,-,-,-,-,0.0,-,-,-,0.0,,,0.226
442,1888,122467,Sanin V.I.,1982,,-,-,-,0.0,-,-,-,-,-,-,-,-,-,0.0,-,-,-,0.0,-,-,0.0,0.0,-,-,-,-,-,20.0,-,-,-,0.0,-,-,-,-,-,-,-,-,-,-,0.0,-,-,-,-,-,-,-,-,-,-,-,-,-,-,-,-,-,0.0,-,-,-,-,-,-,0.0,-,-,0.0,-,-,-,-,-,-,-,4.0,-,-,-,-,-,-,-,-,-,-,-,0.0,-,-,-,-,-,-,,-,4.0,-,-,-,-,-,-,-,-,-,-,0.0,-,-,-,-,-,-,-,-,-,-,-,-,-,-,-,-,0.0,-,-,-,0.0,-,-,-,-,0.0,-,-,-,100.0,-,-,-,-,-,-,-,-,-,-,72.0,-,-,-,-,-,-,-,-,-,0.0,-,-,-,-,-,0.0,-,-,-,-,0.0,-,-,-,-,-,-,-,-,-,-,-,0.0,-,-,-,-,-,-,-,-,0.0,-,-,-,0.0,,,0.228
443,1888,122468,Sanin V.I.,1982,,-,-,-,0.0,-,-,-,-,-,-,-,-,-,0.0,-,-,-,0.0,-,-,0.0,0.0,-,-,-,-,-,20.0,-,-,-,0.0,-,-,-,-,-,-,-,-,-,-,0.0,-,-,-,-,-,-,-,-,-,-,-,-,-,-,-,-,-,0.0,-,-,-,-,-,-,0.0,-,-,0.0,-,-,-,-,-,-,-,6.0,-,-,-,-,-,-,-,-,-,-,-,0.0,-,-,-,-,-,-,,-,6.0,-,-,-,-,-,-,-,-,-,-,0.0,-,-,-,-,-,-,-,-,-,-,-,-,-,-,-,-,0.0,-,-,-,0.0,-,-,-,-,0.0,-,-,-,100.0,-,-,-,-,-,-,-,-,-,-,68.0,-,-,-,-,-,-,-,-,-,0.0,-,-,-,-,-,0.0,-,-,-,-,0.0,-,-,-,-,-,-,-,-,-,-,-,0.0,-,-,-,-,-,-,-,-,0.0,-,-,-,0.0,,,0.238
444,1888,122469,Sanin V.I.,1982,,-,-,-,0.0,-,-,-,-,-,-,-,-,-,0.0,-,-,-,0.0,-,-,0.0,0.0,-,-,-,-,-,20.0,-,-,-,0.0,-,-,-,-,-,-,-,-,-,-,0.0,-,-,-,-,-,-,-,-,-,-,-,-,-,-,-,-,-,0.0,-,-,-,-,-,-,0.0,-,-,0.0,-,-,-,-,-,-,-,8.0,-,-,-,-,-,-,-,-,-,-,-,0.0,-,-,-,-,-,-,,-,8.0,-,-,-,-,-,-,-,-,-,-,0.0,-,-,-,-,-,-,-,-,-,-,-,-,-,-,-,-,0.0,-,-,-,0.0,-,-,-,-,0.0,-,-,-,100.0,-,-,-,-,-,-,-,-,-,-,64.0,-,-,-,-,-,-,-,-,-,0.0,-,-,-,-,-,0.0,-,-,-,-,0.0,-,-,-,-,-,-,-,-,-,-,-,0.0,-,-,-,-,-,-,-,-,0.0,-,-,-,0.0,,,0.246
445,1888,122470,Sanin V.I.,1982,,-,-,-,0.0,-,-,-,-,-,-,-,-,-,0.0,-,-,-,0.0,-,-,0.0,0.0,-,-,-,-,-,20.0,-,-,-,0.0,-,-,-,-,-,-,-,-,-,-,0.0,-,-,-,-,-,-,-,-,-,-,-,-,-,-,-,-,-,0.0,-,-,-,-,-,-,0.0,-,-,0.0,-,-,-,-,-,-,-,10.0,-,-,-,-,-,-,-,-,-,-,-,0.0,-,-,-,-,-,-,,-,10.0,-,-,-,-,-,-,-,-,-,-,0.0,-,-,-,-,-,-,-,-,-,-,-,-,-,-,-,-,0.0,-,-,-,0.0,-,-,-,-,0.0,-,-,-,100.0,-,-,-,-,-,-,-,-,-,-,60.0,-,-,-,-,-,-,-,-,-,0.0,-,-,-,-,-,0.0,-,-,-,-,0.0,-,-,-,-,-,-,-,-,-,-,-,0.0,-,-,-,-,-,-,-,-,0.0,-,-,-,0.0,,,0.256
446,1888,122471,Sanin V.I.,1982,,-,-,-,0.0,-,-,-,-,-,-,-,-,-,0.0,-,-,-,0.0,-,-,0.0,0.0,-,-,-,-,-,20.0,-,-,-,0.0,-,-,-,-,-,-,-,-,-,-,0.0,-,-,-,-,-,-,-,-,-,-,-,-,-,-,-,-,-,0.0,-,-,-,-,-,-,0.0,-,-,0.0,-,-,-,-,-,-,-,12.0,-,-,-,-,-,-,-,-,-,-,-,0.0,-,-,-,-,-,-,,-,12.0,-,-,-,-,-,-,-,-,-,-,0.0,-,-,-,-,-,-,-,-,-,-,-,-,-,-,-,-,0.0,-,-,-,0.0,-,-,-,-,0.0,-,-,-,100.0,-,-,-,-,-,-,-,-,-,-,56.0,-,-,-,-,-,-,-,-,-,0.0,-,-,-,-,-,0.0,-,-,-,-,0.0,-,-,-,-,-,-,-,-,-,-,-,0.0,-,-,-,-,-,-,-,-,0.0,-,-,-,0.0,,,0.257
447,1888,122472,Sanin V.I.,1982,,-,-,-,0.0,-,-,-,-,-,-,-,-,-,0.0,-,-,-,0.0,-,-,0.0,0.0,-,-,-,-,-,20.0,-,-,-,0.0,-,-,-,-,-,-,-,-,-,-,0.0,-,-,-,-,-,-,-,-,-,-,-,-,-,-,-,-,-,0.0,-,-,-,-,-,-,0.0,-,-,0.0,-,-,-,-,-,-,-,0.0,-,-,-,-,-,-,-,-,-,-,-,0.0,-,-,-,-,-,-,,-,2.0,-,-,-,-,-,-,-,-,-,-,2.0,-,-,-,-,-,-,-,-,-,-,-,-,-,-,-,-,0.0,-,-,-,0.0,-,-,-,-,0.0,-,-,-,100.0,-,-,-,-,-,-,-,-,-,-,76.0,-,-,-,-,-,-,-,-,-,0.0,-,-,-,-,-,0.0,-,-,-,-,0.0,-,-,-,-,-,-,-,-,-,-,-,0.0,-,-,-,-,-,-,-,-,0.0,-,-,-,0.0,,,0.254
448,1888,122473,Sanin V.I.,1982,,-,-,-,0.0,-,-,-,-,-,-,-,-,-,0.0,-,-,-,0.0,-,-,0.0,0.0,-,-,-,-,-,20.0,-,-,-,0.0,-,-,-,-,-,-,-,-,-,-,0.0,-,-,-,-,-,-,-,-,-,-,-,-,-,-,-,-,-,0.0,-,-,-,-,-,-,0.0,-,-,0.0,-,-,-,-,-,-,-,0.0,-,-,-,-,-,-,-,-,-,-,-,0.0,-,-,-,-,-,-,,-,4.0,-,-,-,-,-,-,-,-,-,-,4.0,-,-,-,-,-,-,-,-,-,-,-,-,-,-,-,-,0.0,-,-,-,0.0,-,-,-,-,0.0,-,-,-,100.0,-,-,-,-,-,-,-,-,-,-,72.0,-,-,-,-,-,-,-,-,-,0.0,-,-,-,-,-,0.0,-,-,-,-,0.0,-,-,-,-,-,-,-,-,-,-,-,0.0,-,-,-,-,-,-,-,-,0.0,-,-,-,0.0,,,0.215
449,1888,122474,Sanin V.I.,1982,,-,-,-,0.0,-,-,-,-,-,-,-,-,-,0.0,-,-,-,0.0,-,-,0.0,0.0,-,-,-,-,-,20.0,-,-,-,0.0,-,-,-,-,-,-,-,-,-,-,0.0,-,-,-,-,-,-,-,-,-,-,-,-,-,-,-,-,-,0.0,-,-,-,-,-,-,0.0,-,-,0.0,-,-,-,-,-,-,-,0.0,-,-,-,-,-,-,-,-,-,-,-,0.0,-,-,-,-,-,-,,-,6.0,-,-,-,-,-,-,-,-,-,-,6.0,-,-,-,-,-,-,-,-,-,-,-,-,-,-,-,-,0.0,-,-,-,0.0,-,-,-,-,0.0,-,-,-,100.0,-,-,-,-,-,-,-,-,-,-,68.0,-,-,-,-,-,-,-,-,-,0.0,-,-,-,-,-,0.0,-,-,-,-,0.0,-,-,-,-,-,-,-,-,-,-,-,0.0,-,-,-,-,-,-,-,-,0.0,-,-,-,0.0,,,0.231
450,1888,122475,Sanin V.I.,1982,,-,-,-,0.0,-,-,-,-,-,-,-,-,-,0.0,-,-,-,0.0,-,-,0.0,0.0,-,-,-,-,-,20.0,-,-,-,0.0,-,-,-,-,-,-,-,-,-,-,0.0,-,-,-,-,-,-,-,-,-,-,-,-,-,-,-,-,-,0.0,-,-,-,-,-,-,0.0,-,-,0.0,-,-,-,-,-,-,-,0.0,-,-,-,-,-,-,-,-,-,-,-,0.0,-,-,-,-,-,-,,-,8.0,-,-,-,-,-,-,-,-,-,-,8.0,-,-,-,-,-,-,-,-,-,-,-,-,-,-,-,-,0.0,-,-,-,0.0,-,-,-,-,0.0,-,-,-,100.0,-,-,-,-,-,-,-,-,-,-,64.0,-,-,-,-,-,-,-,-,-,0.0,-,-,-,-,-,0.0,-,-,-,-,0.0,-,-,-,-,-,-,-,-,-,-,-,0.0,-,-,-,-,-,-,-,-,0.0,-,-,-,0.0,,,0.24
451,1888,122476,Sanin V.I.,1982,,-,-,-,0.0,-,-,-,-,-,-,-,-,-,0.0,-,-,-,0.0,-,-,0.0,0.0,-,-,-,-,-,20.0,-,-,-,0.0,-,-,-,-,-,-,-,-,-,-,0.0,-,-,-,-,-,-,-,-,-,-,-,-,-,-,-,-,-,0.0,-,-,-,-,-,-,0.0,-,-,0.0,-,-,-,-,-,-,-,0.0,-,-,-,-,-,-,-,-,-,-,-,0.0,-,-,-,-,-,-,,-,10.0,-,-,-,-,-,-,-,-,-,-,10.0,-,-,-,-,-,-,-,-,-,-,-,-,-,-,-,-,0.0,-,-,-,0.0,-,-,-,-,0.0,-,-,-,100.0,-,-,-,-,-,-,-,-,-,-,60.0,-,-,-,-,-,-,-,-,-,0.0,-,-,-,-,-,0.0,-,-,-,-,0.0,-,-,-,-,-,-,-,-,-,-,-,0.0,-,-,-,-,-,-,-,-,0.0,-,-,-,0.0,,,0.25
452,1888,122477,Sanin V.I.,1982,,-,-,-,0.0,-,-,-,-,-,-,-,-,-,0.0,-,-,-,0.0,-,-,0.0,0.0,-,-,-,-,-,20.0,-,-,-,0.0,-,-,-,-,-,-,-,-,-,-,0.0,-,-,-,-,-,-,-,-,-,-,-,-,-,-,-,-,-,0.0,-,-,-,-,-,-,0.0,-,-,0.0,-,-,-,-,-,-,-,0.0,-,-,-,-,-,-,-,-,-,-,-,0.0,-,-,-,-,-,-,,-,12.0,-,-,-,-,-,-,-,-,-,-,12.0,-,-,-,-,-,-,-,-,-,-,-,-,-,-,-,-,0.0,-,-,-,0.0,-,-,-,-,0.0,-,-,-,100.0,-,-,-,-,-,-,-,-,-,-,56.0,-,-,-,-,-,-,-,-,-,0.0,-,-,-,-,-,0.0,-,-,-,-,0.0,-,-,-,-,-,-,-,-,-,-,-,0.0,-,-,-,-,-,-,-,-,0.0,-,-,-,0.0,,,0.249
453,1888,122478,Sanin V.I.,1982,,-,-,-,0.0,-,-,-,-,-,-,-,-,-,0.0,-,-,-,0.0,-,-,0.0,0.0,-,-,-,-,-,30.0,-,-,-,0.0,-,-,-,-,-,-,-,-,-,-,0.0,-,-,-,-,-,-,-,-,-,-,-,-,-,-,-,-,-,0.0,-,-,-,-,-,-,0.0,-,-,0.0,-,-,-,-,-,-,-,2.0,-,-,-,-,-,-,-,-,-,-,-,0.0,-,-,-,-,-,-,,-,2.0,-,-,-,-,-,-,-,-,-,-,0.0,-,-,-,-,-,-,-,-,-,-,-,-,-,-,-,-,0.0,-,-,-,0.0,-,-,-,-,0.0,-,-,-,100.0,-,-,-,-,-,-,-,-,-,-,66.0,-,-,-,-,-,-,-,-,-,0.0,-,-,-,-,-,0.0,-,-,-,-,0.0,-,-,-,-,-,-,-,-,-,-,-,0.0,-,-,-,-,-,-,-,-,0.0,-,-,-,0.0,,,0.252
454,1888,122479,Sanin V.I.,1982,,-,-,-,0.0,-,-,-,-,-,-,-,-,-,0.0,-,-,-,0.0,-,-,0.0,0.0,-,-,-,-,-,30.0,-,-,-,0.0,-,-,-,-,-,-,-,-,-,-,0.0,-,-,-,-,-,-,-,-,-,-,-,-,-,-,-,-,-,0.0,-,-,-,-,-,-,0.0,-,-,0.0,-,-,-,-,-,-,-,4.0,-,-,-,-,-,-,-,-,-,-,-,0.0,-,-,-,-,-,-,,-,4.0,-,-,-,-,-,-,-,-,-,-,0.0,-,-,-,-,-,-,-,-,-,-,-,-,-,-,-,-,0.0,-,-,-,0.0,-,-,-,-,0.0,-,-,-,100.0,-,-,-,-,-,-,-,-,-,-,62.0,-,-,-,-,-,-,-,-,-,0.0,-,-,-,-,-,0.0,-,-,-,-,0.0,-,-,-,-,-,-,-,-,-,-,-,0.0,-,-,-,-,-,-,-,-,0.0,-,-,-,0.0,,,0.256
455,1888,122480,Sanin V.I.,1982,,-,-,-,0.0,-,-,-,-,-,-,-,-,-,0.0,-,-,-,0.0,-,-,0.0,0.0,-,-,-,-,-,30.0,-,-,-,0.0,-,-,-,-,-,-,-,-,-,-,0.0,-,-,-,-,-,-,-,-,-,-,-,-,-,-,-,-,-,0.0,-,-,-,-,-,-,0.0,-,-,0.0,-,-,-,-,-,-,-,6.0,-,-,-,-,-,-,-,-,-,-,-,0.0,-,-,-,-,-,-,,-,6.0,-,-,-,-,-,-,-,-,-,-,0.0,-,-,-,-,-,-,-,-,-,-,-,-,-,-,-,-,0.0,-,-,-,0.0,-,-,-,-,0.0,-,-,-,100.0,-,-,-,-,-,-,-,-,-,-,58.0,-,-,-,-,-,-,-,-,-,0.0,-,-,-,-,-,0.0,-,-,-,-,0.0,-,-,-,-,-,-,-,-,-,-,-,0.0,-,-,-,-,-,-,-,-,0.0,-,-,-,0.0,,,0.264
456,1888,122481,Sanin V.I.,1982,,-,-,-,0.0,-,-,-,-,-,-,-,-,-,0.0,-,-,-,0.0,-,-,0.0,0.0,-,-,-,-,-,30.0,-,-,-,0.0,-,-,-,-,-,-,-,-,-,-,0.0,-,-,-,-,-,-,-,-,-,-,-,-,-,-,-,-,-,0.0,-,-,-,-,-,-,0.0,-,-,0.0,-,-,-,-,-,-,-,8.0,-,-,-,-,-,-,-,-,-,-,-,0.0,-,-,-,-,-,-,,-,8.0,-,-,-,-,-,-,-,-,-,-,0.0,-,-,-,-,-,-,-,-,-,-,-,-,-,-,-,-,0.0,-,-,-,0.0,-,-,-,-,0.0,-,-,-,100.0,-,-,-,-,-,-,-,-,-,-,54.0,-,-,-,-,-,-,-,-,-,0.0,-,-,-,-,-,0.0,-,-,-,-,0.0,-,-,-,-,-,-,-,-,-,-,-,0.0,-,-,-,-,-,-,-,-,0.0,-,-,-,0.0,,,0.264
457,1888,122482,Sanin V.I.,1982,,-,-,-,0.0,-,-,-,-,-,-,-,-,-,0.0,-,-,-,0.0,-,-,0.0,0.0,-,-,-,-,-,30.0,-,-,-,0.0,-,-,-,-,-,-,-,-,-,-,0.0,-,-,-,-,-,-,-,-,-,-,-,-,-,-,-,-,-,0.0,-,-,-,-,-,-,0.0,-,-,0.0,-,-,-,-,-,-,-,10.0,-,-,-,-,-,-,-,-,-,-,-,0.0,-,-,-,-,-,-,,-,10.0,-,-,-,-,-,-,-,-,-,-,0.0,-,-,-,-,-,-,-,-,-,-,-,-,-,-,-,-,0.0,-,-,-,0.0,-,-,-,-,0.0,-,-,-,100.0,-,-,-,-,-,-,-,-,-,-,50.0,-,-,-,-,-,-,-,-,-,0.0,-,-,-,-,-,0.0,-,-,-,-,0.0,-,-,-,-,-,-,-,-,-,-,-,0.0,-,-,-,-,-,-,-,-,0.0,-,-,-,0.0,,,0.268
458,1888,122483,Sanin V.I.,1982,,-,-,-,0.0,-,-,-,-,-,-,-,-,-,0.0,-,-,-,0.0,-,-,0.0,0.0,-,-,-,-,-,30.0,-,-,-,0.0,-,-,-,-,-,-,-,-,-,-,0.0,-,-,-,-,-,-,-,-,-,-,-,-,-,-,-,-,-,0.0,-,-,-,-,-,-,0.0,-,-,0.0,-,-,-,-,-,-,-,12.0,-,-,-,-,-,-,-,-,-,-,-,0.0,-,-,-,-,-,-,,-,12.0,-,-,-,-,-,-,-,-,-,-,0.0,-,-,-,-,-,-,-,-,-,-,-,-,-,-,-,-,0.0,-,-,-,0.0,-,-,-,-,0.0,-,-,-,100.0,-,-,-,-,-,-,-,-,-,-,46.0,-,-,-,-,-,-,-,-,-,0.0,-,-,-,-,-,0.0,-,-,-,-,0.0,-,-,-,-,-,-,-,-,-,-,-,0.0,-,-,-,-,-,-,-,-,0.0,-,-,-,0.0,,,0.271
459,1962,983,Yoshimoto M.,1986,,-,-,-,0.0,-,-,-,-,-,-,-,-,-,0.0,-,-,-,0.0,-,-,0.0,0.0,-,-,-,-,-,0.0,-,-,-,0.0,-,-,-,-,-,-,-,-,-,-,0.0,-,-,-,-,-,-,-,-,-,-,-,-,-,-,-,-,-,0.0,-,-,-,-,-,-,0.0,-,-,0.0,-,-,-,-,-,-,-,0.0,-,-,-,-,-,-,-,-,-,-,-,0.0,-,-,-,-,-,-,,-,0.0,-,-,-,-,-,-,-,-,-,-,0.0,-,-,-,-,-,-,-,-,-,-,-,-,-,-,-,-,0.0,-,-,-,0.0,-,-,-,-,0.0,-,-,-,100.0,-,-,-,-,-,-,-,-,-,-,100.0,-,-,-,-,-,-,-,-,-,0.0,-,-,-,-,-,0.0,-,-,-,-,0.0,-,-,-,-,-,-,-,-,-,-,-,0.0,-,-,-,-,-,-,-,-,0.0,-,-,-,0.0,73.2,31.33,0.169
460,1962,984,Yoshimoto M.,1986,,-,-,-,0.0,-,-,-,-,-,-,-,-,-,0.0,-,-,-,0.0,-,-,0.0,0.0,-,-,-,-,-,0.0,-,-,-,0.0,-,-,-,-,-,-,-,-,-,-,0.0,-,-,-,-,-,-,-,-,-,-,-,-,-,-,-,-,-,0.0,-,-,-,-,-,-,0.0,-,-,0.0,-,-,-,-,-,-,-,0.0,-,-,-,-,-,-,-,-,-,-,-,0.0,-,-,-,-,-,-,,-,0.0,-,-,-,-,-,-,-,-,-,-,0.0,-,-,-,-,-,-,-,-,-,-,-,-,-,-,-,-,0.0,-,-,-,33.0,-,-,-,-,0.0,-,-,-,100.0,-,-,-,-,-,-,-,-,-,-,67.0,-,-,-,-,-,-,-,-,-,0.0,-,-,-,-,-,0.0,-,-,-,-,0.0,-,-,-,-,-,-,-,-,-,-,-,0.0,-,-,-,-,-,-,-,-,0.0,-,-,-,0.0,56.2,22.87,0.23
461,1962,985,Yoshimoto M.,1986,,-,-,-,0.0,-,-,-,-,-,-,-,-,-,0.0,-,-,-,0.0,-,-,0.0,0.0,-,-,-,-,-,0.0,-,-,-,0.0,-,-,-,-,-,-,-,-,-,-,0.0,-,-,-,-,-,-,-,-,-,-,-,-,-,-,-,-,-,0.0,-,-,-,-,-,-,0.0,-,-,0.0,-,-,-,-,-,-,-,0.0,-,-,-,-,-,-,-,-,-,-,-,0.0,-,-,-,-,-,-,,-,0.0,-,-,-,-,-,-,-,-,-,-,0.0,-,-,-,-,-,-,-,-,-,-,-,-,-,-,-,-,0.0,-,-,-,40.0,-,-,-,-,0.0,-,-,-,100.0,-,-,-,-,-,-,-,-,-,-,60.0,-,-,-,-,-,-,-,-,-,0.0,-,-,-,-,-,0.0,-,-,-,-,0.0,-,-,-,-,-,-,-,-,-,-,-,0.0,-,-,-,-,-,-,-,-,0.0,-,-,-,0.0,54.9,22.22,0.237
462,1962,986,Yoshimoto M.,1986,,-,-,-,0.0,-,-,-,-,-,-,-,-,-,0.0,-,-,-,0.0,-,-,0.0,0.0,-,-,-,-,-,0.0,-,-,-,0.0,-,-,-,-,-,-,-,-,-,-,0.0,-,-,-,-,-,-,-,-,-,-,-,-,-,-,-,-,-,0.0,-,-,-,-,-,-,0.0,-,-,0.0,-,-,-,-,-,-,-,0.0,-,-,-,-,-,-,-,-,-,-,-,0.0,-,-,-,-,-,-,,-,0.0,-,-,-,-,-,-,-,-,-,-,0.0,-,-,-,-,-,-,-,-,-,-,-,-,-,-,-,-,0.0,-,-,-,50.0,-,-,-,-,0.0,-,-,-,100.0,-,-,-,-,-,-,-,-,-,-,50.0,-,-,-,-,-,-,-,-,-,0.0,-,-,-,-,-,0.0,-,-,-,-,0.0,-,-,-,-,-,-,-,-,-,-,-,0.0,-,-,-,-,-,-,-,-,0.0,-,-,-,0.0,51.1,20.3,0.259
