Repository: jacobergzhou/Poisson-Ratio

File: Non_metal_07242019.csv (part 7 of 91)
Index,Code,Glass #,Author,Year,Trademark,glass_comp,Ag2O,AgI,Al,Al2O3,AlF3,AlN,As,As2O3,As2O5,As2S3,As2Se3,AsSe,B,B2O3,BaCl2,BaF2,BaO,BeF2,BeO,Bi2O3,BiCl3,Br,Ca,CaF2,CaO,Cd,CdCl2,CdF2,CdO,Ce2O3,CeF3,CeO2,Cl,Co3O4,CoO,Cr2O3,Cs2O,CsCl,CsF,Cu2O,CuO,Dy2O3,Er,Er2O3,ErF3,Eu,Eu2O3,EuF3,F,Fe,Fe2O3,FeO,Ga,Ga2O3,Ga2S3,Ga2Se3,GaF3,Gd2O3,GdF3,Ge,GeO2,GeS2,GeSe2,H2O,HfF4,HfO2,Hg,Ho2O3,I,InF3,K,K2O,K2S,K2SO4,KBr,KCl,KF,KHF2,La,La2O3,La2S3,LaF3,Li,Li2O,Li2S,Li2SO4,LiBr,LiCl,LiF,LiI,MgF2,MgO,Mn2O3,MnF2,MnO,MnO2,MoO2,MoO3,N,Na,Na2O,Na2S,Na2SO4,NaCl,NaF,NaPO3,Nb2O5,Nd,Nd2O3,NdF3,NH4NO3,NiO,O,OH,P,P2O5,Pb,PbCl2,PbF2,PbO,PdO,Pr2O3,Pr6O11,PrF3,Rb2O,RbF,Rh2O3,RuO2,S,Sb,Sb2O3,Sb2S3,Sc2O3,Se,Si,Si3N4,SiC,SiO2,Sm2O3,Sn,SnO,SnO2,SO2,SO3,Sr,SrCl2,SrF2,SrO,Ta2O3,Ta2O5,Tb2O3,TbF3,Te,TeO2,Th,ThF4,ThO2,TiO2,Tl,Tl2O,Tl2Se,TlSe,Tm2O3,U,U3O8,UO2,V,V2O5,VO6,WO3,Y,Y2O3,Yb2O3,YbF3,YF3,ZnCl2,ZnF2,ZnO,ZnSO4,ZrF4,ZrO2,Young's modulus E (GPa),Shear modulus G (GPa),Poisson's ratio v
# 450,28749,373087,Hwa L.G.,2005,nan,(Ga2O3)21.56903981 (GeO2)65.36071185 (La2O3)13.07024833 ,0.0,0,0.0,0.0,0.0,0.0,0.0,0.0,0.0,0,0,0,0.0,0.0,0,0.0,0.0,0.0,0.0,0.0,0.0,0,0.0,0.0,0.0,0.0,0,0,0.0,0.0,0,0.0,0.0,0.0,0.0,0.0,0.0,0,0.0,0.0,0.0,0.0,0.0,0.0,0,0.0,0.0,0,0.0,0.0,0.0,0.0,0.0,21.56903981,0,0,0,0.0,0,0.0,65.36071185,0,0,0.0,0,0.0,0.0,0.0,0,0.0,0.0,0.0,0,0,0.0,0.0,0,0.0,0.0,13.07024833,0,0.0,0.0,0.0,0,0,0,0.0,0.0,0,0.0,0.0,0.0,0,0.0,0.0,0.0,0.0,0.0,0.0,0.0,0.0,0.0,0.0,0.0,0.0,0.0,0.0,0.0,0.0,0.0,0.0,0.0,0.0,0.0,0.0,0.0,0.0,0.0,0.0,0.0,0.0,0.0,0,0.0,0.0,0.0,0.0,0.0,0.0,0.0,0,0.0,0.0,0.0,0.0,0.0,0.0,0.0,0,0.0,0.0,0.0,0.0,0.0,0,0.0,0.0,0.0,0.0,0.0,0,0.0,0.0,0.0,0.0,0,0.0,0.0,0.0,0,0,0,0.0,0.0,0.0,0.0,0.0,0.0,0.0,0.0,0.0,0.0,0.0,0.0,0.0,0.0,0.0,0,0.0,0.0,100.0,38.16,0.31
# 451,28749,373088,Hwa L.G.,2005,nan,(Ga2O3)20.88666065 (GeO2)63.29289954 (La2O3)15.82043981 ,0.0,0,0.0,0.0,0.0,0.0,0.0,0.0,0.0,0,0,0,0.0,0.0,0,0.0,0.0,0.0,0.0,0.0,0.0,0,0.0,0.0,0.0,0.0,0,0,0.0,0.0,0,0.0,0.0,0.0,0.0,0.0,0.0,0,0.0,0.0,0.0,0.0,0.0,0.0,0,0.0,0.0,0,0.0,0.0,0.0,0.0,0.0,20.88666065,0,0,0,0.0,0,0.0,63.29289954,0,0,0.0,0,0.0,0.0,0.0,0,0.0,0.0,0.0,0,0,0.0,0.0,0,0.0,0.0,15.82043981,0,0.0,0.0,0.0,0,0,0,0.0,0.0,0,0.0,0.0,0.0,0,0.0,0.0,0.0,0.0,0.0,0.0,0.0,0.0,0.0,0.0,0.0,0.0,0.0,0.0,0.0,0.0,0.0,0.0,0.0,0.0,0.0,0.0,0.0,0.0,0.0,0.0,0.0,0.0,0.0,0,0.0,0.0,0.0,0.0,0.0,0.0,0.0,0,0.0,0.0,0.0,0.0,0.0,0.0,0.0,0,0.0,0.0,0.0,0.0,0.0,0,0.0,0.0,0.0,0.0,0.0,0,0.0,0.0,0.0,0.0,0,0.0,0.0,0.0,0,0,0,0.0,0.0,0.0,0.0,0.0,0.0,0.0,0.0,0.0,0.0,0.0,0.0,0.0,0.0,0.0,0,0.0,0.0,100.0,38.16,0.31
# 452,28749,373089,Hwa L.G.,2005,nan,(Ga2O3)19.87942458 (GeO2)60.24067084 (La2O3)19.87990458 ,0.0,0,0.0,0.0,0.0,0.0,0.0,0.0,0.0,0,0,0,0.0,0.0,0,0.0,0.0,0.0,0.0,0.0,0.0,0,0.0,0.0,0.0,0.0,0,0,0.0,0.0,0,0.0,0.0,0.0,0.0,0.0,0.0,0,0.0,0.0,0.0,0.0,0.0,0.0,0,0.0,0.0,0,0.0,0.0,0.0,0.0,0.0,19.87942458,0,0,0,0.0,0,0.0,60.24067084,0,0,0.0,0,0.0,0.0,0.0,0,0.0,0.0,0.0,0,0,0.0,0.0,0,0.0,0.0,19.87990458,0,0.0,0.0,0.0,0,0,0,0.0,0.0,0,0.0,0.0,0.0,0,0.0,0.0,0.0,0.0,0.0,0.0,0.0,0.0,0.0,0.0,0.0,0.0,0.0,0.0,0.0,0.0,0.0,0.0,0.0,0.0,0.0,0.0,0.0,0.0,0.0,0.0,0.0,0.0,0.0,0,0.0,0.0,0.0,0.0,0.0,0.0,0.0,0,0.0,0.0,0.0,0.0,0.0,0.0,0.0,0,0.0,0.0,0.0,0.0,0.0,0,0.0,0.0,0.0,0.0,0.0,0,0.0,0.0,0.0,0.0,0,0.0,0.0,0.0,0,0,0,0.0,0.0,0.0,0.0,0.0,0.0,0.0,0.0,0.0,0.0,0.0,0.0,0.0,0.0,0.0,0,0.0,0.0,101.0,38.54,0.31
# 453,28749,373091,Hwa L.G.,2005,nan,(Ga2O3)29.410204200000003 (GeO2)58.8204184 (La2O3)11.7693774 ,0.0,0,0.0,0.0,0.0,0.0,0.0,0.0,0.0,0,0,0,0.0,0.0,0,0.0,0.0,0.0,0.0,0.0,0.0,0,0.0,0.0,0.0,0.0,0,0,0.0,0.0,0,0.0,0.0,0.0,0.0,0.0,0.0,0,0.0,0.0,0.0,0.0,0.0,0.0,0,0.0,0.0,0,0.0,0.0,0.0,0.0,0.0,29.410204200000003,0,0,0,0.0,0,0.0,58.8204184,0,0,0.0,0,0.0,0.0,0.0,0,0.0,0.0,0.0,0,0,0.0,0.0,0,0.0,0.0,11.7693774,0,0.0,0.0,0.0,0,0,0,0.0,0.0,0,0.0,0.0,0.0,0,0.0,0.0,0.0,0.0,0.0,0.0,0.0,0.0,0.0,0.0,0.0,0.0,0.0,0.0,0.0,0.0,0.0,0.0,0.0,0.0,0.0,0.0,0.0,0.0,0.0,0.0,0.0,0.0,0.0,0,0.0,0.0,0.0,0.0,0.0,0.0,0.0,0,0.0,0.0,0.0,0.0,0.0,0.0,0.0,0,0.0,0.0,0.0,0.0,0.0,0,0.0,0.0,0.0,0.0,0.0,0,0.0,0.0,0.0,0.0,0,0.0,0.0,0.0,0,0,0,0.0,0.0,0.0,0.0,0.0,0.0,0.0,0.0,0.0,0.0,0.0,0.0,0.0,0.0,0.0,0,0.0,0.0,106.0,40.45,0.31
# 461,32112,420022,Weber M.J.,2003,nan,(BaF2)33.0 (LaF3)5.0 (ZrF4)62.0 ,0.0,0,0.0,0.0,0.0,0.0,0.0,0.0,0.0,0,0,0,0.0,0.0,0,33.0,0.0,0.0,0.0,0.0,0.0,0,0.0,0.0,0.0,0.0,0,0,0.0,0.0,0,0.0,0.0,0.0,0.0,0.0,0.0,0,0.0,0.0,0.0,0.0,0.0,0.0,0,0.0,0.0,0,0.0,0.0,0.0,0.0,0.0,0.0,0,0,0,0.0,0,0.0,0.0,0,0,0.0,0,0.0,0.0,0.0,0,0.0,0.0,0.0,0,0,0.0,0.0,0,0.0,0.0,0.0,0,5.0,0.0,0.0,0,0,0,0.0,0.0,0,0.0,0.0,0.0,0,0.0,0.0,0.0,0.0,0.0,0.0,0.0,0.0,0.0,0.0,0.0,0.0,0.0,0.0,0.0,0.0,0.0,0.0,0.0,0.0,0.0,0.0,0.0,0.0,0.0,0.0,0.0,0.0,0.0,0,0.0,0.0,0.0,0.0,0.0,0.0,0.0,0,0.0,0.0,0.0,0.0,0.0,0.0,0.0,0,0.0,0.0,0.0,0.0,0.0,0,0.0,0.0,0.0,0.0,0.0,0,0.0,0.0,0.0,0.0,0,0.0,0.0,0.0,0,0,0,0.0,0.0,0.0,0.0,0.0,0.0,0.0,0.0,0.0,0.0,0.0,0.0,0.0,0.0,0.0,0,62.0,0.0,60.0,22.9,0.31
# 462,32112,420025,Weber M.J.,2003,nan,(AlF3)4.0 (BaF2)14.0 (LaF3)6.0 (NaF)20.0 (ZrF4)56.0 ,0.0,0,0.0,0.0,4.0,0.0,0.0,0.0,0.0,0,0,0,0.0,0.0,0,14.0,0.0,0.0,0.0,0.0,0.0,0,0.0,0.0,0.0,0.0,0,0,0.0,0.0,0,0.0,0.0,0.0,0.0,0.0,0.0,0,0.0,0.0,0.0,0.0,0.0,0.0,0,0.0,0.0,0,0.0,0.0,0.0,0.0,0.0,0.0,0,0,0,0.0,0,0.0,0.0,0,0,0.0,0,0.0,0.0,0.0,0,0.0,0.0,0.0,0,0,0.0,0.0,0,0.0,0.0,0.0,0,6.0,0.0,0.0,0,0,0,0.0,0.0,0,0.0,0.0,0.0,0,0.0,0.0,0.0,0.0,0.0,0.0,0.0,0.0,0.0,0.0,20.0,0.0,0.0,0.0,0.0,0.0,0.0,0.0,0.0,0.0,0.0,0.0,0.0,0.0,0.0,0.0,0.0,0.0,0.0,0,0.0,0.0,0.0,0.0,0.0,0.0,0.0,0,0.0,0.0,0.0,0.0,0.0,0.0,0.0,0,0.0,0.0,0.0,0.0,0.0,0,0.0,0.0,0.0,0.0,0.0,0,0.0,0.0,0.0,0.0,0,0.0,0.0,0.0,0,0,0,0.0,0.0,0.0,0.0,0.0,0.0,0.0,0.0,0.0,0.0,0.0,0.0,0.0,0.0,0.0,0,56.0,0.0,60.0,22.9,0.31
# 463,32410,389097,Chou Yeong0Shyu,2007,nan,(B2O3)7.5 (CaO)5.0 (NiO)5.0 (SiO2)34.0 (SrO)42.5 (Y2O3)6.0 ,0.0,0,0.0,0.0,0.0,0.0,0.0,0.0,0.0,0,0,0,0.0,7.5,0,0.0,0.0,0.0,0.0,0.0,0.0,0,0.0,0.0,5.0,0.0,0,0,0.0,0.0,0,0.0,0.0,0.0,0.0,0.0,0.0,0,0.0,0.0,0.0,0.0,0.0,0.0,0,0.0,0.0,0,0.0,0.0,0.0,0.0,0.0,0.0,0,0,0,0.0,0,0.0,0.0,0,0,0.0,0,0.0,0.0,0.0,0,0.0,0.0,0.0,0,0,0.0,0.0,0,0.0,0.0,0.0,0,0.0,0.0,0.0,0,0,0,0.0,0.0,0,0.0,0.0,0.0,0,0.0,0.0,0.0,0.0,0.0,0.0,0.0,0.0,0.0,0.0,0.0,0.0,0.0,0.0,0.0,0.0,0.0,5.0,0.0,0.0,0.0,0.0,0.0,0.0,0.0,0.0,0.0,0.0,0.0,0,0.0,0.0,0.0,0.0,0.0,0.0,0.0,0,0.0,0.0,0.0,0.0,0.0,34.0,0.0,0,0.0,0.0,0.0,0.0,0.0,0,0.0,42.5,0.0,0.0,0.0,0,0.0,0.0,0.0,0.0,0,0.0,0.0,0.0,0,0,0,0.0,0.0,0.0,0.0,0.0,0.0,0.0,0.0,6.0,0.0,0.0,0.0,0.0,0.0,0.0,0,0.0,0.0,84.4,32.1,0.31
# 464,32410,389098,Chou Yeong0Shyu,2007,nan,(B2O3)7.5 (NiO)10.0 (SiO2)34.0 (SrO)42.5 (Y2O3)6.0 ,0.0,0,0.0,0.0,0.0,0.0,0.0,0.0,0.0,0,0,0,0.0,7.5,0,0.0,0.0,0.0,0.0,0.0,0.0,0,0.0,0.0,0.0,0.0,0,0,0.0,0.0,0,0.0,0.0,0.0,0.0,0.0,0.0,0,0.0,0.0,0.0,0.0,0.0,0.0,0,0.0,0.0,0,0.0,0.0,0.0,0.0,0.0,0.0,0,0,0,0.0,0,0.0,0.0,0,0,0.0,0,0.0,0.0,0.0,0,0.0,0.0,0.0,0,0,0.0,0.0,0,0.0,0.0,0.0,0,0.0,0.0,0.0,0,0,0,0.0,0.0,0,0.0,0.0,0.0,0,0.0,0.0,0.0,0.0,0.0,0.0,0.0,0.0,0.0,0.0,0.0,0.0,0.0,0.0,0.0,0.0,0.0,10.0,0.0,0.0,0.0,0.0,0.0,0.0,0.0,0.0,0.0,0.0,0.0,0,0.0,0.0,0.0,0.0,0.0,0.0,0.0,0,0.0,0.0,0.0,0.0,0.0,34.0,0.0,0,0.0,0.0,0.0,0.0,0.0,0,0.0,42.5,0.0,0.0,0.0,0,0.0,0.0,0.0,0.0,0,0.0,0.0,0.0,0,0,0,0.0,0.0,0.0,0.0,0.0,0.0,0.0,0.0,6.0,0.0,0.0,0.0,0.0,0.0,0.0,0,0.0,0.0,90.4,34.6,0.31
# 471,38428,450534,Ahrens B.,2011,nan,(AlF3)3.0 (BaCl2)15 (BaF2)5.0 (EuF3)5 (InF3)0.5 (LaF3)3.5 (NaCl)20.0 (ZrF4)48.0 ,0.0,0,0.0,0.0,3.0,0.0,0.0,0.0,0.0,0,0,0,0.0,0.0,15,5.0,0.0,0.0,0.0,0.0,0.0,0,0.0,0.0,0.0,0.0,0,0,0.0,0.0,0,0.0,0.0,0.0,0.0,0.0,0.0,0,0.0,0.0,0.0,0.0,0.0,0.0,0,0.0,0.0,5,0.0,0.0,0.0,0.0,0.0,0.0,0,0,0,0.0,0,0.0,0.0,0,0,0.0,0,0.0,0.0,0.0,0,0.5,0.0,0.0,0,0,0.0,0.0,0,0.0,0.0,0.0,0,3.5,0.0,0.0,0,0,0,0.0,0.0,0,0.0,0.0,0.0,0,0.0,0.0,0.0,0.0,0.0,0.0,0.0,0.0,0.0,20.0,0.0,0.0,0.0,0.0,0.0,0.0,0.0,0.0,0.0,0.0,0.0,0.0,0.0,0.0,0.0,0.0,0.0,0.0,0.0,0,0.0,0.0,0.0,0.0,0.0,0.0,0.0,0,0.0,0.0,0.0,0.0,0.0,0.0,0.0,0,0.0,0.0,0.0,0.0,0.0,0,0.0,0.0,0.0,0.0,0.0,0,0.0,0.0,0.0,0.0,0,0.0,0.0,0.0,0,0,0,0.0,0.0,0.0,0.0,0.0,0.0,0.0,0.0,0.0,0.0,0.0,0.0,0.0,0.0,0.0,0,48.0,0.0,54.3,20.7,0.31
# 472,38645,458233,Ou Uko,1993,nan,(AlF3)35.0 (BaF2)10.0 (CaF2)15.0 (MgF2)5.0 (PbF2)20.0 (YF3)15.0 ,0.0,0,0.0,0.0,35.0,0.0,0.0,0.0,0.0,0,0,0,0.0,0.0,0,10.0,0.0,0.0,0.0,0.0,0.0,0,0.0,15.0,0.0,0.0,0,0,0.0,0.0,0,0.0,0.0,0.0,0.0,0.0,0.0,0,0.0,0.0,0.0,0.0,0.0,0.0,0,0.0,0.0,0,0.0,0.0,0.0,0.0,0.0,0.0,0,0,0,0.0,0,0.0,0.0,0,0,0.0,0,0.0,0.0,0.0,0,0.0,0.0,0.0,0,0,0.0,0.0,0,0.0,0.0,0.0,0,0.0,0.0,0.0,0,0,0,0.0,0.0,0,5.0,0.0,0.0,0,0.0,0.0,0.0,0.0,0.0,0.0,0.0,0.0,0.0,0.0,0.0,0.0,0.0,0.0,0.0,0.0,0.0,0.0,0.0,0.0,0.0,0.0,0.0,0.0,20.0,0.0,0.0,0.0,0.0,0,0.0,0.0,0.0,0.0,0.0,0.0,0.0,0,0.0,0.0,0.0,0.0,0.0,0.0,0.0,0,0.0,0.0,0.0,0.0,0.0,0,0.0,0.0,0.0,0.0,0.0,0,0.0,0.0,0.0,0.0,0,0.0,0.0,0.0,0,0,0,0.0,0.0,0.0,0.0,0.0,0.0,0.0,0.0,0.0,0.0,0.0,15.0,0.0,0.0,0.0,0,0.0,0.0,61.8,23.5,0.31
# 473,39196,460465,Startsev Yu.K.,2011,nan,(Na2O)45.0 (Na2S)10.0 (P2O5)45.0 ,0.0,0,0.0,0.0,0.0,0.0,0.0,0.0,0.0,0,0,0,0.0,0.0,0,0.0,0.0,0.0,0.0,0.0,0.0,0,0.0,0.0,0.0,0.0,0,0,0.0,0.0,0,0.0,0.0,0.0,0.0,0.0,0.0,0,0.0,0.0,0.0,0.0,0.0,0.0,0,0.0,0.0,0,0.0,0.0,0.0,0.0,0.0,0.0,0,0,0,0.0,0,0.0,0.0,0,0,0.0,0,0.0,0.0,0.0,0,0.0,0.0,0.0,0,0,0.0,0.0,0,0.0,0.0,0.0,0,0.0,0.0,0.0,0,0,0,0.0,0.0,0,0.0,0.0,0.0,0,0.0,0.0,0.0,0.0,0.0,0.0,45.0,10.0,0.0,0.0,0.0,0.0,0.0,0.0,0.0,0.0,0.0,0.0,0.0,0.0,0.0,45.0,0.0,0.0,0.0,0.0,0.0,0.0,0.0,0,0.0,0.0,0.0,0.0,0.0,0.0,0.0,0,0.0,0.0,0.0,0.0,0.0,0.0,0.0,0,0.0,0.0,0.0,0.0,0.0,0,0.0,0.0,0.0,0.0,0.0,0,0.0,0.0,0.0,0.0,0,0.0,0.0,0.0,0,0,0,0.0,0.0,0.0,0.0,0.0,0.0,0.0,0.0,0.0,0.0,0.0,0.0,0.0,0.0,0.0,0,0.0,0.0,35.7,13.6,0.31
# 474,39196,460467,Startsev Yu.K.,2011,nan,(Na2O)40.0 (Na2S)20.0 (P2O5)40.0 ,0.0,0,0.0,0.0,0.0,0.0,0.0,0.0,0.0,0,0,0,0.0,0.0,0,0.0,0.0,0.0,0.0,0.0,0.0,0,0.0,0.0,0.0,0.0,0,0,0.0,0.0,0,0.0,0.0,0.0,0.0,0.0,0.0,0,0.0,0.0,0.0,0.0,0.0,0.0,0,0.0,0.0,0,0.0,0.0,0.0,0.0,0.0,0.0,0,0,0,0.0,0,0.0,0.0,0,0,0.0,0,0.0,0.0,0.0,0,0.0,0.0,0.0,0,0,0.0,0.0,0,0.0,0.0,0.0,0,0.0,0.0,0.0,0,0,0,0.0,0.0,0,0.0,0.0,0.0,0,0.0,0.0,0.0,0.0,0.0,0.0,40.0,20.0,0.0,0.0,0.0,0.0,0.0,0.0,0.0,0.0,0.0,0.0,0.0,0.0,0.0,40.0,0.0,0.0,0.0,0.0,0.0,0.0,0.0,0,0.0,0.0,0.0,0.0,0.0,0.0,0.0,0,0.0,0.0,0.0,0.0,0.0,0.0,0.0,0,0.0,0.0,0.0,0.0,0.0,0,0.0,0.0,0.0,0.0,0.0,0,0.0,0.0,0.0,0.0,0,0.0,0.0,0.0,0,0,0,0.0,0.0,0.0,0.0,0.0,0.0,0.0,0.0,0.0,0.0,0.0,0.0,0.0,0.0,0.0,0,0.0,0.0,38.5,14.5,0.31
# 475,39199,460419,Sokolov I.A.,2011,nan,(Na2O)38.75 (Na2SO4)22.5 (P2O5)38.75 ,0.0,0,0.0,0.0,0.0,0.0,0.0,0.0,0.0,0,0,0,0.0,0.0,0,0.0,0.0,0.0,0.0,0.0,0.0,0,0.0,0.0,0.0,0.0,0,0,0.0,0.0,0,0.0,0.0,0.0,0.0,0.0,0.0,0,0.0,0.0,0.0,0.0,0.0,0.0,0,0.0,0.0,0,0.0,0.0,0.0,0.0,0.0,0.0,0,0,0,0.0,0,0.0,0.0,0,0,0.0,0,0.0,0.0,0.0,0,0.0,0.0,0.0,0,0,0.0,0.0,0,0.0,0.0,0.0,0,0.0,0.0,0.0,0,0,0,0.0,0.0,0,0.0,0.0,0.0,0,0.0,0.0,0.0,0.0,0.0,0.0,38.75,0.0,22.5,0.0,0.0,0.0,0.0,0.0,0.0,0.0,0.0,0.0,0.0,0.0,0.0,38.75,0.0,0.0,0.0,0.0,0.0,0.0,0.0,0,0.0,0.0,0.0,0.0,0.0,0.0,0.0,0,0.0,0.0,0.0,0.0,0.0,0.0,0.0,0,0.0,0.0,0.0,0.0,0.0,0,0.0,0.0,0.0,0.0,0.0,0,0.0,0.0,0.0,0.0,0,0.0,0.0,0.0,0,0,0,0.0,0.0,0.0,0.0,0.0,0.0,0.0,0.0,0.0,0.0,0.0,0.0,0.0,0.0,0.0,0,0.0,0.0,41.1,15.4,0.31
# 476,39389,460993,Striepe S.,2012,nan,(Na2O)16.43159892 (P2O5)28.33275917 (SO3)7.5009812479999995 (ZnO)47.73466066 ,0.0,0,0.0,0.0,0.0,0.0,0.0,0.0,0.0,0,0,0,0.0,0.0,0,0.0,0.0,0.0,0.0,0.0,0.0,0,0.0,0.0,0.0,0.0,0,0,0.0,0.0,0,0.0,0.0,0.0,0.0,0.0,0.0,0,0.0,0.0,0.0,0.0,0.0,0.0,0,0.0,0.0,0,0.0,0.0,0.0,0.0,0.0,0.0,0,0,0,0.0,0,0.0,0.0,0,0,0.0,0,0.0,0.0,0.0,0,0.0,0.0,0.0,0,0,0.0,0.0,0,0.0,0.0,0.0,0,0.0,0.0,0.0,0,0,0,0.0,0.0,0,0.0,0.0,0.0,0,0.0,0.0,0.0,0.0,0.0,0.0,16.43159892,0.0,0.0,0.0,0.0,0.0,0.0,0.0,0.0,0.0,0.0,0.0,0.0,0.0,0.0,28.33275917,0.0,0.0,0.0,0.0,0.0,0.0,0.0,0,0.0,0.0,0.0,0.0,0.0,0.0,0.0,0,0.0,0.0,0.0,0.0,0.0,0.0,0.0,0,0.0,0.0,0.0,7.5009812479999995,0.0,0,0.0,0.0,0.0,0.0,0.0,0,0.0,0.0,0.0,0.0,0,0.0,0.0,0.0,0,0,0,0.0,0.0,0.0,0.0,0.0,0.0,0.0,0.0,0.0,0.0,0.0,0.0,0.0,0.0,47.73466066,0,0.0,0.0,51.0,19.4,0.31
# 477,39389,460994,Striepe S.,2012,nan,(Na2O)15.46829686 (P2O5)26.667066 (SO3)9.999901001 (ZnO)47.86473614 ,0.0,0,0.0,0.0,0.0,0.0,0.0,0.0,0.0,0,0,0,0.0,0.0,0,0.0,0.0,0.0,0.0,0.0,0.0,0,0.0,0.0,0.0,0.0,0,0,0.0,0.0,0,0.0,0.0,0.0,0.0,0.0,0.0,0,0.0,0.0,0.0,0.0,0.0,0.0,0,0.0,0.0,0,0.0,0.0,0.0,0.0,0.0,0.0,0,0,0,0.0,0,0.0,0.0,0,0,0.0,0,0.0,0.0,0.0,0,0.0,0.0,0.0,0,0,0.0,0.0,0,0.0,0.0,0.0,0,0.0,0.0,0.0,0,0,0,0.0,0.0,0,0.0,0.0,0.0,0,0.0,0.0,0.0,0.0,0.0,0.0,15.46829686,0.0,0.0,0.0,0.0,0.0,0.0,0.0,0.0,0.0,0.0,0.0,0.0,0.0,0.0,26.667066,0.0,0.0,0.0,0.0,0.0,0.0,0.0,0,0.0,0.0,0.0,0.0,0.0,0.0,0.0,0,0.0,0.0,0.0,0.0,0.0,0.0,0.0,0,0.0,0.0,0.0,9.999901001,0.0,0,0.0,0.0,0.0,0.0,0.0,0,0.0,0.0,0.0,0.0,0,0.0,0.0,0.0,0,0,0,0.0,0.0,0.0,0.0,0.0,0.0,0.0,0.0,0.0,0.0,0.0,0.0,0.0,0.0,47.86473614,0,0.0,0.0,52.0,20.0,0.31
# 478,39389,460996,Striepe S.,2012,nan,(Na2O)11.6 (P2O5)20.0 (SO3)20.0 (ZnO)48.4 ,0.0,0,0.0,0.0,0.0,0.0,0.0,0.0,0.0,0,0,0,0.0,0.0,0,0.0,0.0,0.0,0.0,0.0,0.0,0,0.0,0.0,0.0,0.0,0,0,0.0,0.0,0,0.0,0.0,0.0,0.0,0.0,0.0,0,0.0,0.0,0.0,0.0,0.0,0.0,0,0.0,0.0,0,0.0,0.0,0.0,0.0,0.0,0.0,0,0,0,0.0,0,0.0,0.0,0,0,0.0,0,0.0,0.0,0.0,0,0.0,0.0,0.0,0,0,0.0,0.0,0,0.0,0.0,0.0,0,0.0,0.0,0.0,0,0,0,0.0,0.0,0,0.0,0.0,0.0,0,0.0,0.0,0.0,0.0,0.0,0.0,11.6,0.0,0.0,0.0,0.0,0.0,0.0,0.0,0.0,0.0,0.0,0.0,0.0,0.0,0.0,20.0,0.0,0.0,0.0,0.0,0.0,0.0,0.0,0,0.0,0.0,0.0,0.0,0.0,0.0,0.0,0,0.0,0.0,0.0,0.0,0.0,0.0,0.0,0,0.0,0.0,0.0,20.0,0.0,0,0.0,0.0,0.0,0.0,0.0,0,0.0,0.0,0.0,0.0,0,0.0,0.0,0.0,0,0,0,0.0,0.0,0.0,0.0,0.0,0.0,0.0,0.0,0.0,0.0,0.0,0.0,0.0,0.0,48.4,0,0.0,0.0,51.0,19.4,0.31
# 479,39389,460997,Striepe S.,2012,nan,(Na2O)9.66879286 (P2O5)16.6679143 (SO3)24.99937652 (ZnO)48.66391632 ,0.0,0,0.0,0.0,0.0,0.0,0.0,0.0,0.0,0,0,0,0.0,0.0,0,0.0,0.0,0.0,0.0,0.0,0.0,0,0.0,0.0,0.0,0.0,0,0,0.0,0.0,0,0.0,0.0,0.0,0.0,0.0,0.0,0,0.0,0.0,0.0,0.0,0.0,0.0,0,0.0,0.0,0,0.0,0.0,0.0,0.0,0.0,0.0,0,0,0,0.0,0,0.0,0.0,0,0,0.0,0,0.0,0.0,0.0,0,0.0,0.0,0.0,0,0,0.0,0.0,0,0.0,0.0,0.0,0,0.0,0.0,0.0,0,0,0,0.0,0.0,0,0.0,0.0,0.0,0,0.0,0.0,0.0,0.0,0.0,0.0,9.66879286,0.0,0.0,0.0,0.0,0.0,0.0,0.0,0.0,0.0,0.0,0.0,0.0,0.0,0.0,16.6679143,0.0,0.0,0.0,0.0,0.0,0.0,0.0,0,0.0,0.0,0.0,0.0,0.0,0.0,0.0,0,0.0,0.0,0.0,0.0,0.0,0.0,0.0,0,0.0,0.0,0.0,24.99937652,0.0,0,0.0,0.0,0.0,0.0,0.0,0,0.0,0.0,0.0,0.0,0,0.0,0.0,0.0,0,0,0,0.0,0.0,0.0,0.0,0.0,0.0,0.0,0.0,0.0,0.0,0.0,0.0,0.0,0.0,48.66391632,0,0.0,0.0,52.0,19.9,0.31
# 481,7356,94015,Keshishyan T.N.,1979,nan,(B2O3)56.0 (BaO)10.0 (Bi2O3)34.0 ,0.0,0,0.0,0.0,0.0,0.0,0.0,0.0,0.0,0,0,0,0.0,56.0,0,0.0,10.0,0.0,0.0,34.0,0.0,0,0.0,0.0,0.0,0.0,0,0,0.0,0.0,0,0.0,0.0,0.0,0.0,0.0,0.0,0,0.0,0.0,0.0,0.0,0.0,0.0,0,0.0,0.0,0,0.0,0.0,0.0,0.0,0.0,0.0,0,0,0,0.0,0,0.0,0.0,0,0,0.0,0,0.0,0.0,0.0,0,0.0,0.0,0.0,0,0,0.0,0.0,0,0.0,0.0,0.0,0,0.0,0.0,0.0,0,0,0,0.0,0.0,0,0.0,0.0,0.0,0,0.0,0.0,0.0,0.0,0.0,0.0,0.0,0.0,0.0,0.0,0.0,0.0,0.0,0.0,0.0,0.0,0.0,0.0,0.0,0.0,0.0,0.0,0.0,0.0,0.0,0.0,0.0,0.0,0.0,0,0.0,0.0,0.0,0.0,0.0,0.0,0.0,0,0.0,0.0,0.0,0.0,0.0,0.0,0.0,0,0.0,0.0,0.0,0.0,0.0,0,0.0,0.0,0.0,0.0,0.0,0,0.0,0.0,0.0,0.0,0,0.0,0.0,0.0,0,0,0,0.0,0.0,0.0,0.0,0.0,0.0,0.0,0.0,0.0,0.0,0.0,0.0,0.0,0.0,0.0,0,0.0,0.0,72.3,27.6,0.3097827
# 482,32494,396733,Hager I.Z.,2003,nan,(B2O3)60.0 (BaF2)30.0 (LiBr)10 ,0.0,0,0.0,0.0,0.0,0.0,0.0,0.0,0.0,0,0,0,0.0,60.0,0,30.0,0.0,0.0,0.0,0.0,0.0,0,0.0,0.0,0.0,0.0,0,0,0.0,0.0,0,0.0,0.0,0.0,0.0,0.0,0.0,0,0.0,0.0,0.0,0.0,0.0,0.0,0,0.0,0.0,0,0.0,0.0,0.0,0.0,0.0,0.0,0,0,0,0.0,0,0.0,0.0,0,0,0.0,0,0.0,0.0,0.0,0,0.0,0.0,0.0,0,0,0.0,0.0,0,0.0,0.0,0.0,0,0.0,0.0,0.0,0,0,10,0.0,0.0,0,0.0,0.0,0.0,0,0.0,0.0,0.0,0.0,0.0,0.0,0.0,0.0,0.0,0.0,0.0,0.0,0.0,0.0,0.0,0.0,0.0,0.0,0.0,0.0,0.0,0.0,0.0,0.0,0.0,0.0,0.0,0.0,0.0,0,0.0,0.0,0.0,0.0,0.0,0.0,0.0,0,0.0,0.0,0.0,0.0,0.0,0.0,0.0,0,0.0,0.0,0.0,0.0,0.0,0,0.0,0.0,0.0,0.0,0.0,0,0.0,0.0,0.0,0.0,0,0.0,0.0,0.0,0,0,0,0.0,0.0,0.0,0.0,0.0,0.0,0.0,0.0,0.0,0.0,0.0,0.0,0.0,0.0,0.0,0,0.0,0.0,67.5,25.77,0.3096624
# 485,3868,12580,Thiele A.,1955,nan,(B2O3)23.63692764 (PbO)62.66891373 (SiO2)13.69415863 ,0.0,0,0.0,0.0,0.0,0.0,0.0,0.0,0.0,0,0,0,0.0,23.63692764,0,0.0,0.0,0.0,0.0,0.0,0.0,0,0.0,0.0,0.0,0.0,0,0,0.0,0.0,0,0.0,0.0,0.0,0.0,0.0,0.0,0,0.0,0.0,0.0,0.0,0.0,0.0,0,0.0,0.0,0,0.0,0.0,0.0,0.0,0.0,0.0,0,0,0,0.0,0,0.0,0.0,0,0,0.0,0,0.0,0.0,0.0,0,0.0,0.0,0.0,0,0,0.0,0.0,0,0.0,0.0,0.0,0,0.0,0.0,0.0,0,0,0,0.0,0.0,0,0.0,0.0,0.0,0,0.0,0.0,0.0,0.0,0.0,0.0,0.0,0.0,0.0,0.0,0.0,0.0,0.0,0.0,0.0,0.0,0.0,0.0,0.0,0.0,0.0,0.0,0.0,0.0,0.0,62.66891373,0.0,0.0,0.0,0,0.0,0.0,0.0,0.0,0.0,0.0,0.0,0,0.0,0.0,0.0,0.0,0.0,13.69415863,0.0,0,0.0,0.0,0.0,0.0,0.0,0,0.0,0.0,0.0,0.0,0.0,0,0.0,0.0,0.0,0.0,0,0.0,0.0,0.0,0,0,0,0.0,0.0,0.0,0.0,0.0,0.0,0.0,0.0,0.0,0.0,0.0,0.0,0.0,0.0,0.0,0,0.0,0.0,75.8,28.97,0.309
# 486,7464,171168,Gurjev N.V.,1988,nan,(AlF3)3.2 (BaF2)15.2 (LaF3)4.0 (LiF)16.0 (NaF)16.0 (ZrF4)45.6 ,0.0,0,0.0,0.0,3.2,0.0,0.0,0.0,0.0,0,0,0,0.0,0.0,0,15.2,0.0,0.0,0.0,0.0,0.0,0,0.0,0.0,0.0,0.0,0,0,0.0,0.0,0,0.0,0.0,0.0,0.0,0.0,0.0,0,0.0,0.0,0.0,0.0,0.0,0.0,0,0.0,0.0,0,0.0,0.0,0.0,0.0,0.0,0.0,0,0,0,0.0,0,0.0,0.0,0,0,0.0,0,0.0,0.0,0.0,0,0.0,0.0,0.0,0,0,0.0,0.0,0,0.0,0.0,0.0,0,4.0,0.0,0.0,0,0,0,0.0,16.0,0,0.0,0.0,0.0,0,0.0,0.0,0.0,0.0,0.0,0.0,0.0,0.0,0.0,0.0,16.0,0.0,0.0,0.0,0.0,0.0,0.0,0.0,0.0,0.0,0.0,0.0,0.0,0.0,0.0,0.0,0.0,0.0,0.0,0,0.0,0.0,0.0,0.0,0.0,0.0,0.0,0,0.0,0.0,0.0,0.0,0.0,0.0,0.0,0,0.0,0.0,0.0,0.0,0.0,0,0.0,0.0,0.0,0.0,0.0,0,0.0,0.0,0.0,0.0,0,0.0,0.0,0.0,0,0,0,0.0,0.0,0.0,0.0,0.0,0.0,0.0,0.0,0.0,0.0,0.0,0.0,0.0,0.0,0.0,0,45.6,0.0,55.0,21.0,0.309
# 487,7473,56214,Pronkin A.A.,1980,nan,(BaO)48.71799872 (MgF2)2.564002564 (P2O5)48.71799872 ,0.0,0,0.0,0.0,0.0,0.0,0.0,0.0,0.0,0,0,0,0.0,0.0,0,0.0,48.71799872,0.0,0.0,0.0,0.0,0,0.0,0.0,0.0,0.0,0,0,0.0,0.0,0,0.0,0.0,0.0,0.0,0.0,0.0,0,0.0,0.0,0.0,0.0,0.0,0.0,0,0.0,0.0,0,0.0,0.0,0.0,0.0,0.0,0.0,0,0,0,0.0,0,0.0,0.0,0,0,0.0,0,0.0,0.0,0.0,0,0.0,0.0,0.0,0,0,0.0,0.0,0,0.0,0.0,0.0,0,0.0,0.0,0.0,0,0,0,0.0,0.0,0,2.564002564,0.0,0.0,0,0.0,0.0,0.0,0.0,0.0,0.0,0.0,0.0,0.0,0.0,0.0,0.0,0.0,0.0,0.0,0.0,0.0,0.0,0.0,0.0,0.0,48.71799872,0.0,0.0,0.0,0.0,0.0,0.0,0.0,0,0.0,0.0,0.0,0.0,0.0,0.0,0.0,0,0.0,0.0,0.0,0.0,0.0,0.0,0.0,0,0.0,0.0,0.0,0.0,0.0,0,0.0,0.0,0.0,0.0,0.0,0,0.0,0.0,0.0,0.0,0,0.0,0.0,0.0,0,0,0,0.0,0.0,0.0,0.0,0.0,0.0,0.0,0.0,0.0,0.0,0.0,0.0,0.0,0.0,0.0,0,0.0,0.0,46.6,18.1,0.309
# 488,8708,80282,Zhao Xiujian,1987,nan,(AlF3)8.0 (BaF2)24.0 (KF)15 (NaF)5.0 (ZrF4)48.0 ,0.0,0,0.0,0.0,8.0,0.0,0.0,0.0,0.0,0,0,0,0.0,0.0,0,24.0,0.0,0.0,0.0,0.0,0.0,0,0.0,0.0,0.0,0.0,0,0,0.0,0.0,0,0.0,0.0,0.0,0.0,0.0,0.0,0,0.0,0.0,0.0,0.0,0.0,0.0,0,0.0,0.0,0,0.0,0.0,0.0,0.0,0.0,0.0,0,0,0,0.0,0,0.0,0.0,0,0,0.0,0,0.0,0.0,0.0,0,0.0,0.0,0.0,0,0,0.0,0.0,15,0.0,0.0,0.0,0,0.0,0.0,0.0,0,0,0,0.0,0.0,0,0.0,0.0,0.0,0,0.0,0.0,0.0,0.0,0.0,0.0,0.0,0.0,0.0,0.0,5.0,0.0,0.0,0.0,0.0,0.0,0.0,0.0,0.0,0.0,0.0,0.0,0.0,0.0,0.0,0.0,0.0,0.0,0.0,0,0.0,0.0,0.0,0.0,0.0,0.0,0.0,0,0.0,0.0,0.0,0.0,0.0,0.0,0.0,0,0.0,0.0,0.0,0.0,0.0,0,0.0,0.0,0.0,0.0,0.0,0,0.0,0.0,0.0,0.0,0,0.0,0.0,0.0,0,0,0,0.0,0.0,0.0,0.0,0.0,0.0,0.0,0.0,0.0,0.0,0.0,0.0,0.0,0.0,0.0,0,48.0,0.0,49.7,19.0,0.309
# 489,8708,80283,Zhao Xiujian,1987,nan,(AlF3)8.0 (BaF2)24.0 (KF)20 (ZrF4)48.0 ,0.0,0,0.0,0.0,8.0,0.0,0.0,0.0,0.0,0,0,0,0.0,0.0,0,24.0,0.0,0.0,0.0,0.0,0.0,0,0.0,0.0,0.0,0.0,0,0,0.0,0.0,0,0.0,0.0,0.0,0.0,0.0,0.0,0,0.0,0.0,0.0,0.0,0.0,0.0,0,0.0,0.0,0,0.0,0.0,0.0,0.0,0.0,0.0,0,0,0,0.0,0,0.0,0.0,0,0,0.0,0,0.0,0.0,0.0,0,0.0,0.0,0.0,0,0,0.0,0.0,20,0.0,0.0,0.0,0,0.0,0.0,0.0,0,0,0,0.0,0.0,0,0.0,0.0,0.0,0,0.0,0.0,0.0,0.0,0.0,0.0,0.0,0.0,0.0,0.0,0.0,0.0,0.0,0.0,0.0,0.0,0.0,0.0,0.0,0.0,0.0,0.0,0.0,0.0,0.0,0.0,0.0,0.0,0.0,0,0.0,0.0,0.0,0.0,0.0,0.0,0.0,0,0.0,0.0,0.0,0.0,0.0,0.0,0.0,0,0.0,0.0,0.0,0.0,0.0,0,0.0,0.0,0.0,0.0,0.0,0,0.0,0.0,0.0,0.0,0,0.0,0.0,0.0,0,0,0,0.0,0.0,0.0,0.0,0.0,0.0,0.0,0.0,0.0,0.0,0.0,0.0,0.0,0.0,0.0,0,48.0,0.0,46.3,17.7,0.309
# 490,8891,71815,Topping J.A.,1974,nan,(GeO2)60.0 (PbO)40.0 ,0.0,0,0.0,0.0,0.0,0.0,0.0,0.0,0.0,0,0,0,0.0,0.0,0,0.0,0.0,0.0,0.0,0.0,0.0,0,0.0,0.0,0.0,0.0,0,0,0.0,0.0,0,0.0,0.0,0.0,0.0,0.0,0.0,0,0.0,0.0,0.0,0.0,0.0,0.0,0,0.0,0.0,0,0.0,0.0,0.0,0.0,0.0,0.0,0,0,0,0.0,0,0.0,60.0,0,0,0.0,0,0.0,0.0,0.0,0,0.0,0.0,0.0,0,0,0.0,0.0,0,0.0,0.0,0.0,0,0.0,0.0,0.0,0,0,0,0.0,0.0,0,0.0,0.0,0.0,0,0.0,0.0,0.0,0.0,0.0,0.0,0.0,0.0,0.0,0.0,0.0,0.0,0.0,0.0,0.0,0.0,0.0,0.0,0.0,0.0,0.0,0.0,0.0,0.0,0.0,40.0,0.0,0.0,0.0,0,0.0,0.0,0.0,0.0,0.0,0.0,0.0,0,0.0,0.0,0.0,0.0,0.0,0.0,0.0,0,0.0,0.0,0.0,0.0,0.0,0,0.0,0.0,0.0,0.0,0.0,0,0.0,0.0,0.0,0.0,0,0.0,0.0,0.0,0,0,0,0.0,0.0,0.0,0.0,0.0,0.0,0.0,0.0,0.0,0.0,0.0,0.0,0.0,0.0,0.0,0,0.0,0.0,52.9,20.2,0.309
# 494,32767,421040,Rajendran V.,2002,nan,(PbO)28.64043529 (V2O5)71.35956471 ,0.0,0,0.0,0.0,0.0,0.0,0.0,0.0,0.0,0,0,0,0.0,0.0,0,0.0,0.0,0.0,0.0,0.0,0.0,0,0.0,0.0,0.0,0.0,0,0,0.0,0.0,0,0.0,0.0,0.0,0.0,0.0,0.0,0,0.0,0.0,0.0,0.0,0.0,0.0,0,0.0,0.0,0,0.0,0.0,0.0,0.0,0.0,0.0,0,0,0,0.0,0,0.0,0.0,0,0,0.0,0,0.0,0.0,0.0,0,0.0,0.0,0.0,0,0,0.0,0.0,0,0.0,0.0,0.0,0,0.0,0.0,0.0,0,0,0,0.0,0.0,0,0.0,0.0,0.0,0,0.0,0.0,0.0,0.0,0.0,0.0,0.0,0.0,0.0,0.0,0.0,0.0,0.0,0.0,0.0,0.0,0.0,0.0,0.0,0.0,0.0,0.0,0.0,0.0,0.0,28.64043529,0.0,0.0,0.0,0,0.0,0.0,0.0,0.0,0.0,0.0,0.0,0,0.0,0.0,0.0,0.0,0.0,0.0,0.0,0,0.0,0.0,0.0,0.0,0.0,0,0.0,0.0,0.0,0.0,0.0,0,0.0,0.0,0.0,0.0,0,0.0,0.0,0.0,0,0,0,0.0,0.0,0.0,0.0,71.35956471,0.0,0.0,0.0,0.0,0.0,0.0,0.0,0.0,0.0,0.0,0,0.0,0.0,nan,nan,0.309
# 495,35603,427720,Saddeek Y.B.,2009,nan,(Li2O)5.0 (PbO)45.0 (V2O5)50.0 ,0.0,0,0.0,0.0,0.0,0.0,0.0,0.0,0.0,0,0,0,0.0,0.0,0,0.0,0.0,0.0,0.0,0.0,0.0,0,0.0,0.0,0.0,0.0,0,0,0.0,0.0,0,0.0,0.0,0.0,0.0,0.0,0.0,0,0.0,0.0,0.0,0.0,0.0,0.0,0,0.0,0.0,0,0.0,0.0,0.0,0.0,0.0,0.0,0,0,0,0.0,0,0.0,0.0,0,0,0.0,0,0.0,0.0,0.0,0,0.0,0.0,0.0,0,0,0.0,0.0,0,0.0,0.0,0.0,0,0.0,0.0,5.0,0,0,0,0.0,0.0,0,0.0,0.0,0.0,0,0.0,0.0,0.0,0.0,0.0,0.0,0.0,0.0,0.0,0.0,0.0,0.0,0.0,0.0,0.0,0.0,0.0,0.0,0.0,0.0,0.0,0.0,0.0,0.0,0.0,45.0,0.0,0.0,0.0,0,0.0,0.0,0.0,0.0,0.0,0.0,0.0,0,0.0,0.0,0.0,0.0,0.0,0.0,0.0,0,0.0,0.0,0.0,0.0,0.0,0,0.0,0.0,0.0,0.0,0.0,0,0.0,0.0,0.0,0.0,0,0.0,0.0,0.0,0,0,0,0.0,0.0,0.0,0.0,50.0,0.0,0.0,0.0,0.0,0.0,0.0,0.0,0.0,0.0,0.0,0,0.0,0.0,44.1,16.86,0.309
# 496,7459,56010,Kodama M.,1994,nan,(B2O3)94.0 (Li2O)6.0 ,0.0,0,0.0,0.0,0.0,0.0,0.0,0.0,0.0,0,0,0,0.0,94.0,0,0.0,0.0,0.0,0.0,0.0,0.0,0,0.0,0.0,0.0,0.0,0,0,0.0,0.0,0,0.0,0.0,0.0,0.0,0.0,0.0,0,0.0,0.0,0.0,0.0,0.0,0.0,0,0.0,0.0,0,0.0,0.0,0.0,0.0,0.0,0.0,0,0,0,0.0,0,0.0,0.0,0,0,0.0,0,0.0,0.0,0.0,0,0.0,0.0,0.0,0,0,0.0,0.0,0,0.0,0.0,0.0,0,0.0,0.0,6.0,0,0,0,0.0,0.0,0,0.0,0.0,0.0,0,0.0,0.0,0.0,0.0,0.0,0.0,0.0,0.0,0.0,0.0,0.0,0.0,0.0,0.0,0.0,0.0,0.0,0.0,0.0,0.0,0.0,0.0,0.0,0.0,0.0,0.0,0.0,0.0,0.0,0,0.0,0.0,0.0,0.0,0.0,0.0,0.0,0,0.0,0.0,0.0,0.0,0.0,0.0,0.0,0,0.0,0.0,0.0,0.0,0.0,0,0.0,0.0,0.0,0.0,0.0,0,0.0,0.0,0.0,0.0,0,0.0,0.0,0.0,0,0,0,0.0,0.0,0.0,0.0,0.0,0.0,0.0,0.0,0.0,0.0,0.0,0.0,0.0,0.0,0.0,0,0.0,0.0,26.7,10.2,0.3088236
# 498,6172,90295,Nemilov S.V.,1973,nan,(GeO2)65.0 (La2O3)22.5 (Ta2O5)12.5 ,0.0,0,0.0,0.0,0.0,0.0,0.0,0.0,0.0,0,0,0,0.0,0.0,0,0.0,0.0,0.0,0.0,0.0,0.0,0,0.0,0.0,0.0,0.0,0,0,0.0,0.0,0,0.0,0.0,0.0,0.0,0.0,0.0,0,0.0,0.0,0.0,0.0,0.0,0.0,0,0.0,0.0,0,0.0,0.0,0.0,0.0,0.0,0.0,0,0,0,0.0,0,0.0,65.0,0,0,0.0,0,0.0,0.0,0.0,0,0.0,0.0,0.0,0,0,0.0,0.0,0,0.0,0.0,22.5,0,0.0,0.0,0.0,0,0,0,0.0,0.0,0,0.0,0.0,0.0,0,0.0,0.0,0.0,0.0,0.0,0.0,0.0,0.0,0.0,0.0,0.0,0.0,0.0,0.0,0.0,0.0,0.0,0.0,0.0,0.0,0.0,0.0,0.0,0.0,0.0,0.0,0.0,0.0,0.0,0,0.0,0.0,0.0,0.0,0.0,0.0,0.0,0,0.0,0.0,0.0,0.0,0.0,0.0,0.0,0,0.0,0.0,0.0,0.0,0.0,0,0.0,0.0,0.0,12.5,0.0,0,0.0,0.0,0.0,0.0,0,0.0,0.0,0.0,0,0,0,0.0,0.0,0.0,0.0,0.0,0.0,0.0,0.0,0.0,0.0,0.0,0.0,0.0,0.0,0.0,0,0.0,0.0,101.0,38.84,0.308
# 499,6774,51300,Rabukhin A.I.,1992,nan,(Al2O3)2.54 (Bi2O3)46.73 (CdO)41.4 (Ga2O3)9.33 ,0.0,0,0.0,2.54,0.0,0.0,0.0,0.0,0.0,0,0,0,0.0,0.0,0,0.0,0.0,0.0,0.0,46.73,0.0,0,0.0,0.0,0.0,0.0,0,0,41.4,0.0,0,0.0,0.0,0.0,0.0,0.0,0.0,0,0.0,0.0,0.0,0.0,0.0,0.0,0,0.0,0.0,0,0.0,0.0,0.0,0.0,0.0,9.33,0,0,0,0.0,0,0.0,0.0,0,0,0.0,0,0.0,0.0,0.0,0,0.0,0.0,0.0,0,0,0.0,0.0,0,0.0,0.0,0.0,0,0.0,0.0,0.0,0,0,0,0.0,0.0,0,0.0,0.0,0.0,0,0.0,0.0,0.0,0.0,0.0,0.0,0.0,0.0,0.0,0.0,0.0,0.0,0.0,0.0,0.0,0.0,0.0,0.0,0.0,0.0,0.0,0.0,0.0,0.0,0.0,0.0,0.0,0.0,0.0,0,0.0,0.0,0.0,0.0,0.0,0.0,0.0,0,0.0,0.0,0.0,0.0,0.0,0.0,0.0,0,0.0,0.0,0.0,0.0,0.0,0,0.0,0.0,0.0,0.0,0.0,0,0.0,0.0,0.0,0.0,0,0.0,0.0,0.0,0,0,0,0.0,0.0,0.0,0.0,0.0,0.0,0.0,0.0,0.0,0.0,0.0,0.0,0.0,0.0,0.0,0,0.0,0.0,59.4,22.72,0.308
# 500,7347,93922,Shinkai N.,1981,nan,(B2O3)40.0 (PbO)45.0 (ZnO)15.0 ,0.0,0,0.0,0.0,0.0,0.0,0.0,0.0,0.0,0,0,0,0.0,40.0,0,0.0,0.0,0.0,0.0,0.0,0.0,0,0.0,0.0,0.0,0.0,0,0,0.0,0.0,0,0.0,0.0,0.0,0.0,0.0,0.0,0,0.0,0.0,0.0,0.0,0.0,0.0,0,0.0,0.0,0,0.0,0.0,0.0,0.0,0.0,0.0,0,0,0,0.0,0,0.0,0.0,0,0,0.0,0,0.0,0.0,0.0,0,0.0,0.0,0.0,0,0,0.0,0.0,0,0.0,0.0,0.0,0,0.0,0.0,0.0,0,0,0,0.0,0.0,0,0.0,0.0,0.0,0,0.0,0.0,0.0,0.0,0.0,0.0,0.0,0.0,0.0,0.0,0.0,0.0,0.0,0.0,0.0,0.0,0.0,0.0,0.0,0.0,0.0,0.0,0.0,0.0,0.0,45.0,0.0,0.0,0.0,0,0.0,0.0,0.0,0.0,0.0,0.0,0.0,0,0.0,0.0,0.0,0.0,0.0,0.0,0.0,0,0.0,0.0,0.0,0.0,0.0,0,0.0,0.0,0.0,0.0,0.0,0,0.0,0.0,0.0,0.0,0,0.0,0.0,0.0,0,0,0,0.0,0.0,0.0,0.0,0.0,0.0,0.0,0.0,0.0,0.0,0.0,0.0,0.0,0.0,15.0,0,0.0,0.0,69.8,26.4,0.308
# 501,8708,80281,Zhao Xiujian,1987,nan,(AlF3)8.0 (BaF2)24.0 (KF)10 (NaF)10.0 (ZrF4)48.0 ,0.0,0,0.0,0.0,8.0,0.0,0.0,0.0,0.0,0,0,0,0.0,0.0,0,24.0,0.0,0.0,0.0,0.0,0.0,0,0.0,0.0,0.0,0.0,0,0,0.0,0.0,0,0.0,0.0,0.0,0.0,0.0,0.0,0,0.0,0.0,0.0,0.0,0.0,0.0,0,0.0,0.0,0,0.0,0.0,0.0,0.0,0.0,0.0,0,0,0,0.0,0,0.0,0.0,0,0,0.0,0,0.0,0.0,0.0,0,0.0,0.0,0.0,0,0,0.0,0.0,10,0.0,0.0,0.0,0,0.0,0.0,0.0,0,0,0,0.0,0.0,0,0.0,0.0,0.0,0,0.0,0.0,0.0,0.0,0.0,0.0,0.0,0.0,0.0,0.0,10.0,0.0,0.0,0.0,0.0,0.0,0.0,0.0,0.0,0.0,0.0,0.0,0.0,0.0,0.0,0.0,0.0,0.0,0.0,0,0.0,0.0,0.0,0.0,0.0,0.0,0.0,0,0.0,0.0,0.0,0.0,0.0,0.0,0.0,0,0.0,0.0,0.0,0.0,0.0,0,0.0,0.0,0.0,0.0,0.0,0,0.0,0.0,0.0,0.0,0,0.0,0.0,0.0,0,0,0,0.0,0.0,0.0,0.0,0.0,0.0,0.0,0.0,0.0,0.0,0.0,0.0,0.0,0.0,0.0,0,48.0,0.0,50.9,19.4,0.308
# 503,31394,393490,Abd El0Moneim A,2006,nan,(Al2O3)20.96023 (B2O3)40.929359999999996 (CaO)38.110409999999995 ,0.0,0,0.0,20.96023,0.0,0.0,0.0,0.0,0.0,0,0,0,0.0,40.929359999999996,0,0.0,0.0,0.0,0.0,0.0,0.0,0,0.0,0.0,38.110409999999995,0.0,0,0,0.0,0.0,0,0.0,0.0,0.0,0.0,0.0,0.0,0,0.0,0.0,0.0,0.0,0.0,0.0,0,0.0,0.0,0,0.0,0.0,0.0,0.0,0.0,0.0,0,0,0,0.0,0,0.0,0.0,0,0,0.0,0,0.0,0.0,0.0,0,0.0,0.0,0.0,0,0,0.0,0.0,0,0.0,0.0,0.0,0,0.0,0.0,0.0,0,0,0,0.0,0.0,0,0.0,0.0,0.0,0,0.0,0.0,0.0,0.0,0.0,0.0,0.0,0.0,0.0,0.0,0.0,0.0,0.0,0.0,0.0,0.0,0.0,0.0,0.0,0.0,0.0,0.0,0.0,0.0,0.0,0.0,0.0,0.0,0.0,0,0.0,0.0,0.0,0.0,0.0,0.0,0.0,0,0.0,0.0,0.0,0.0,0.0,0.0,0.0,0,0.0,0.0,0.0,0.0,0.0,0,0.0,0.0,0.0,0.0,0.0,0,0.0,0.0,0.0,0.0,0,0.0,0.0,0.0,0,0,0,0.0,0.0,0.0,0.0,0.0,0.0,0.0,0.0,0.0,0.0,0.0,0.0,0.0,0.0,0.0,0,0.0,0.0,82.0,31.3,0.308
# 504,32767,421039,Rajendran V.,2002,nan,(PbO)27.71859774 (V2O5)72.28140226 ,0.0,0,0.0,0.0,0.0,0.0,0.0,0.0,0.0,0,0,0,0.0,0.0,0,0.0,0.0,0.0,0.0,0.0,0.0,0,0.0,0.0,0.0,0.0,0,0,0.0,0.0,0,0.0,0.0,0.0,0.0,0.0,0.0,0,0.0,0.0,0.0,0.0,0.0,0.0,0,0.0,0.0,0,0.0,0.0,0.0,0.0,0.0,0.0,0,0,0,0.0,0,0.0,0.0,0,0,0.0,0,0.0,0.0,0.0,0,0.0,0.0,0.0,0,0,0.0,0.0,0,0.0,0.0,0.0,0,0.0,0.0,0.0,0,0,0,0.0,0.0,0,0.0,0.0,0.0,0,0.0,0.0,0.0,0.0,0.0,0.0,0.0,0.0,0.0,0.0,0.0,0.0,0.0,0.0,0.0,0.0,0.0,0.0,0.0,0.0,0.0,0.0,0.0,0.0,0.0,27.71859774,0.0,0.0,0.0,0,0.0,0.0,0.0,0.0,0.0,0.0,0.0,0,0.0,0.0,0.0,0.0,0.0,0.0,0.0,0,0.0,0.0,0.0,0.0,0.0,0,0.0,0.0,0.0,0.0,0.0,0,0.0,0.0,0.0,0.0,0,0.0,0.0,0.0,0,0,0,0.0,0.0,0.0,0.0,72.28140226,0.0,0.0,0.0,0.0,0.0,0.0,0.0,0.0,0.0,0.0,0,0.0,0.0,nan,nan,0.308
# 505,35603,427721,Saddeek Y.B.,2009,nan,(Li2O)5.0 (PbO)40.0 (V2O5)55.0 ,0.0,0,0.0,0.0,0.0,0.0,0.0,0.0,0.0,0,0,0,0.0,0.0,0,0.0,0.0,0.0,0.0,0.0,0.0,0,0.0,0.0,0.0,0.0,0,0,0.0,0.0,0,0.0,0.0,0.0,0.0,0.0,0.0,0,0.0,0.0,0.0,0.0,0.0,0.0,0,0.0,0.0,0,0.0,0.0,0.0,0.0,0.0,0.0,0,0,0,0.0,0,0.0,0.0,0,0,0.0,0,0.0,0.0,0.0,0,0.0,0.0,0.0,0,0,0.0,0.0,0,0.0,0.0,0.0,0,0.0,0.0,5.0,0,0,0,0.0,0.0,0,0.0,0.0,0.0,0,0.0,0.0,0.0,0.0,0.0,0.0,0.0,0.0,0.0,0.0,0.0,0.0,0.0,0.0,0.0,0.0,0.0,0.0,0.0,0.0,0.0,0.0,0.0,0.0,0.0,40.0,0.0,0.0,0.0,0,0.0,0.0,0.0,0.0,0.0,0.0,0.0,0,0.0,0.0,0.0,0.0,0.0,0.0,0.0,0,0.0,0.0,0.0,0.0,0.0,0,0.0,0.0,0.0,0.0,0.0,0,0.0,0.0,0.0,0.0,0,0.0,0.0,0.0,0,0,0,0.0,0.0,0.0,0.0,55.0,0.0,0.0,0.0,0.0,0.0,0.0,0.0,0.0,0.0,0.0,0,0.0,0.0,43.7,16.7,0.308
# 507,10628,80770,Zhao Xiujian,1987,nan,(AlF3)8.0 (BaF2)24.0 (KF)20 (ZrF4)48.0 ,0.0,0,0.0,0.0,8.0,0.0,0.0,0.0,0.0,0,0,0,0.0,0.0,0,24.0,0.0,0.0,0.0,0.0,0.0,0,0.0,0.0,0.0,0.0,0,0,0.0,0.0,0,0.0,0.0,0.0,0.0,0.0,0.0,0,0.0,0.0,0.0,0.0,0.0,0.0,0,0.0,0.0,0,0.0,0.0,0.0,0.0,0.0,0.0,0,0,0,0.0,0,0.0,0.0,0,0,0.0,0,0.0,0.0,0.0,0,0.0,0.0,0.0,0,0,0.0,0.0,20,0.0,0.0,0.0,0,0.0,0.0,0.0,0,0,0,0.0,0.0,0,0.0,0.0,0.0,0,0.0,0.0,0.0,0.0,0.0,0.0,0.0,0.0,0.0,0.0,0.0,0.0,0.0,0.0,0.0,0.0,0.0,0.0,0.0,0.0,0.0,0.0,0.0,0.0,0.0,0.0,0.0,0.0,0.0,0,0.0,0.0,0.0,0.0,0.0,0.0,0.0,0,0.0,0.0,0.0,0.0,0.0,0.0,0.0,0,0.0,0.0,0.0,0.0,0.0,0,0.0,0.0,0.0,0.0,0.0,0,0.0,0.0,0.0,0.0,0,0.0,0.0,0.0,0,0,0,0.0,0.0,0.0,0.0,0.0,0.0,0.0,0.0,0.0,0.0,0.0,0.0,0.0,0.0,0.0,0,48.0,0.0,46.3,17.7,0.3079095
# 508,2688,110694,State Optical I,1975,TBF4,(Al2O3)0.38680956200000005 (B2O3)19.3600232 (BaO)13.55583926 (CdO)15.81756249 (La2O3)3.934023002 (NH4NO3)3.695021605 (SiO2)22.08800915 (TiO2)8.072700201 (ZnO)12.04179041 (ZrO2)1.048221129 ,0.0,0,0.0,0.38680956200000005,0.0,0.0,0.0,0.0,0.0,0,0,0,0.0,19.3600232,0,0.0,13.55583926,0.0,0.0,0.0,0.0,0,0.0,0.0,0.0,0.0,0,0,15.81756249,0.0,0,0.0,0.0,0.0,0.0,0.0,0.0,0,0.0,0.0,0.0,0.0,0.0,0.0,0,0.0,0.0,0,0.0,0.0,0.0,0.0,0.0,0.0,0,0,0,0.0,0,0.0,0.0,0,0,0.0,0,0.0,0.0,0.0,0,0.0,0.0,0.0,0,0,0.0,0.0,0,0.0,0.0,3.934023002,0,0.0,0.0,0.0,0,0,0,0.0,0.0,0,0.0,0.0,0.0,0,0.0,0.0,0.0,0.0,0.0,0.0,0.0,0.0,0.0,0.0,0.0,0.0,0.0,0.0,0.0,0.0,3.695021605,0.0,0.0,0.0,0.0,0.0,0.0,0.0,0.0,0.0,0.0,0.0,0.0,0,0.0,0.0,0.0,0.0,0.0,0.0,0.0,0,0.0,0.0,0.0,0.0,0.0,22.08800915,0.0,0,0.0,0.0,0.0,0.0,0.0,0,0.0,0.0,0.0,0.0,0.0,0,0.0,0.0,0.0,0.0,0,8.072700201,0.0,0.0,0,0,0,0.0,0.0,0.0,0.0,0.0,0.0,0.0,0.0,0.0,0.0,0.0,0.0,0.0,0.0,12.04179041,0,0.0,1.048221129,94.8,36.25,0.3075863
# 509,26961,309924,Kojima S.,2003,nan,(B2O3)71.42857 (Cs2O)28.57143 ,0.0,0,0.0,0.0,0.0,0.0,0.0,0.0,0.0,0,0,0,0.0,71.42857,0,0.0,0.0,0.0,0.0,0.0,0.0,0,0.0,0.0,0.0,0.0,0,0,0.0,0.0,0,0.0,0.0,0.0,0.0,0.0,28.57143,0,0.0,0.0,0.0,0.0,0.0,0.0,0,0.0,0.0,0,0.0,0.0,0.0,0.0,0.0,0.0,0,0,0,0.0,0,0.0,0.0,0,0,0.0,0,0.0,0.0,0.0,0,0.0,0.0,0.0,0,0,0.0,0.0,0,0.0,0.0,0.0,0,0.0,0.0,0.0,0,0,0,0.0,0.0,0,0.0,0.0,0.0,0,0.0,0.0,0.0,0.0,0.0,0.0,0.0,0.0,0.0,0.0,0.0,0.0,0.0,0.0,0.0,0.0,0.0,0.0,0.0,0.0,0.0,0.0,0.0,0.0,0.0,0.0,0.0,0.0,0.0,0,0.0,0.0,0.0,0.0,0.0,0.0,0.0,0,0.0,0.0,0.0,0.0,0.0,0.0,0.0,0,0.0,0.0,0.0,0.0,0.0,0,0.0,0.0,0.0,0.0,0.0,0,0.0,0.0,0.0,0.0,0,0.0,0.0,0.0,0,0,0,0.0,0.0,0.0,0.0,0.0,0.0,0.0,0.0,0.0,0.0,0.0,0.0,0.0,0.0,0.0,0,0.0,0.0,28.5,10.9,0.3073395
# 510,2688,110693,State Optical I,1975,TBF3,(Al2O3)0.40791134700000004 (B2O3)20.56766305 (BaO)14.07963685 (CdO)17.53647081 (La2O3)3.699014937 (NH4NO3)3.711014985 (SiO2)22.10139925 (TiO2)4.537341322 (ZnO)12.50769051 (ZrO2)0.85185694 ,0.0,0,0.0,0.40791134700000004,0.0,0.0,0.0,0.0,0.0,0,0,0,0.0,20.56766305,0,0.0,14.07963685,0.0,0.0,0.0,0.0,0,0.0,0.0,0.0,0.0,0,0,17.53647081,0.0,0,0.0,0.0,0.0,0.0,0.0,0.0,0,0.0,0.0,0.0,0.0,0.0,0.0,0,0.0,0.0,0,0.0,0.0,0.0,0.0,0.0,0.0,0,0,0,0.0,0,0.0,0.0,0,0,0.0,0,0.0,0.0,0.0,0,0.0,0.0,0.0,0,0,0.0,0.0,0,0.0,0.0,3.699014937,0,0.0,0.0,0.0,0,0,0,0.0,0.0,0,0.0,0.0,0.0,0,0.0,0.0,0.0,0.0,0.0,0.0,0.0,0.0,0.0,0.0,0.0,0.0,0.0,0.0,0.0,0.0,3.711014985,0.0,0.0,0.0,0.0,0.0,0.0,0.0,0.0,0.0,0.0,0.0,0.0,0,0.0,0.0,0.0,0.0,0.0,0.0,0.0,0,0.0,0.0,0.0,0.0,0.0,22.10139925,0.0,0,0.0,0.0,0.0,0.0,0.0,0,0.0,0.0,0.0,0.0,0.0,0,0.0,0.0,0.0,0.0,0,4.537341322,0.0,0.0,0,0,0,0.0,0.0,0.0,0.0,0.0,0.0,0.0,0.0,0.0,0.0,0.0,0.0,0.0,0.0,12.50769051,0,0.0,0.85185694,90.3,34.54,0.3071801
# 511,6774,51304,Rabukhin A.I.,1992,nan,(Al2O3)1.930192942 (Bi2O3)53.59535839 (CdO)29.9129891 (Ga2O3)14.56145956 ,0.0,0,0.0,1.930192942,0.0,0.0,0.0,0.0,0.0,0,0,0,0.0,0.0,0,0.0,0.0,0.0,0.0,53.59535839,0.0,0,0.0,0.0,0.0,0.0,0,0,29.9129891,0.0,0,0.0,0.0,0.0,0.0,0.0,0.0,0,0.0,0.0,0.0,0.0,0.0,0.0,0,0.0,0.0,0,0.0,0.0,0.0,0.0,0.0,14.56145956,0,0,0,0.0,0,0.0,0.0,0,0,0.0,0,0.0,0.0,0.0,0,0.0,0.0,0.0,0,0,0.0,0.0,0,0.0,0.0,0.0,0,0.0,0.0,0.0,0,0,0,0.0,0.0,0,0.0,0.0,0.0,0,0.0,0.0,0.0,0.0,0.0,0.0,0.0,0.0,0.0,0.0,0.0,0.0,0.0,0.0,0.0,0.0,0.0,0.0,0.0,0.0,0.0,0.0,0.0,0.0,0.0,0.0,0.0,0.0,0.0,0,0.0,0.0,0.0,0.0,0.0,0.0,0.0,0,0.0,0.0,0.0,0.0,0.0,0.0,0.0,0,0.0,0.0,0.0,0.0,0.0,0,0.0,0.0,0.0,0.0,0.0,0,0.0,0.0,0.0,0.0,0,0.0,0.0,0.0,0,0,0,0.0,0.0,0.0,0.0,0.0,0.0,0.0,0.0,0.0,0.0,0.0,0.0,0.0,0.0,0.0,0,0.0,0.0,57.6,22.8,0.307
# 512,6774,51309,Rabukhin A.I.,1992,nan,(Al2O3)1.9899997809999999 (Bi2O3)8.45000007 (Ga2O3)21.95999758 (PbO)67.60000256 ,0.0,0,0.0,1.9899997809999999,0.0,0.0,0.0,0.0,0.0,0,0,0,0.0,0.0,0,0.0,0.0,0.0,0.0,8.45000007,0.0,0,0.0,0.0,0.0,0.0,0,0,0.0,0.0,0,0.0,0.0,0.0,0.0,0.0,0.0,0,0.0,0.0,0.0,0.0,0.0,0.0,0,0.0,0.0,0,0.0,0.0,0.0,0.0,0.0,21.95999758,0,0,0,0.0,0,0.0,0.0,0,0,0.0,0,0.0,0.0,0.0,0,0.0,0.0,0.0,0,0,0.0,0.0,0,0.0,0.0,0.0,0,0.0,0.0,0.0,0,0,0,0.0,0.0,0,0.0,0.0,0.0,0,0.0,0.0,0.0,0.0,0.0,0.0,0.0,0.0,0.0,0.0,0.0,0.0,0.0,0.0,0.0,0.0,0.0,0.0,0.0,0.0,0.0,0.0,0.0,0.0,0.0,67.60000256,0.0,0.0,0.0,0,0.0,0.0,0.0,0.0,0.0,0.0,0.0,0,0.0,0.0,0.0,0.0,0.0,0.0,0.0,0,0.0,0.0,0.0,0.0,0.0,0,0.0,0.0,0.0,0.0,0.0,0,0.0,0.0,0.0,0.0,0,0.0,0.0,0.0,0,0,0,0.0,0.0,0.0,0.0,0.0,0.0,0.0,0.0,0.0,0.0,0.0,0.0,0.0,0.0,0.0,0,0.0,0.0,50.1,19.2,0.307
# 515,35603,427722,Saddeek Y.B.,2009,nan,(Li2O)5.0 (PbO)35.0 (V2O5)60.0 ,0.0,0,0.0,0.0,0.0,0.0,0.0,0.0,0.0,0,0,0,0.0,0.0,0,0.0,0.0,0.0,0.0,0.0,0.0,0,0.0,0.0,0.0,0.0,0,0,0.0,0.0,0,0.0,0.0,0.0,0.0,0.0,0.0,0,0.0,0.0,0.0,0.0,0.0,0.0,0,0.0,0.0,0,0.0,0.0,0.0,0.0,0.0,0.0,0,0,0,0.0,0,0.0,0.0,0,0,0.0,0,0.0,0.0,0.0,0,0.0,0.0,0.0,0,0,0.0,0.0,0,0.0,0.0,0.0,0,0.0,0.0,5.0,0,0,0,0.0,0.0,0,0.0,0.0,0.0,0,0.0,0.0,0.0,0.0,0.0,0.0,0.0,0.0,0.0,0.0,0.0,0.0,0.0,0.0,0.0,0.0,0.0,0.0,0.0,0.0,0.0,0.0,0.0,0.0,0.0,35.0,0.0,0.0,0.0,0,0.0,0.0,0.0,0.0,0.0,0.0,0.0,0,0.0,0.0,0.0,0.0,0.0,0.0,0.0,0,0.0,0.0,0.0,0.0,0.0,0,0.0,0.0,0.0,0.0,0.0,0,0.0,0.0,0.0,0.0,0,0.0,0.0,0.0,0,0,0,0.0,0.0,0.0,0.0,60.0,0.0,0.0,0.0,0.0,0.0,0.0,0.0,0.0,0.0,0.0,0,0.0,0.0,43.2,16.53,0.307
# 516,32494,396728,Hager I.Z.,2003,nan,(B2O3)50.0 (BaF2)30.0 (LiF)20.0 ,0.0,0,0.0,0.0,0.0,0.0,0.0,0.0,0.0,0,0,0,0.0,50.0,0,30.0,0.0,0.0,0.0,0.0,0.0,0,0.0,0.0,0.0,0.0,0,0,0.0,0.0,0,0.0,0.0,0.0,0.0,0.0,0.0,0,0.0,0.0,0.0,0.0,0.0,0.0,0,0.0,0.0,0,0.0,0.0,0.0,0.0,0.0,0.0,0,0,0,0.0,0,0.0,0.0,0,0,0.0,0,0.0,0.0,0.0,0,0.0,0.0,0.0,0,0,0.0,0.0,0,0.0,0.0,0.0,0,0.0,0.0,0.0,0,0,0,0.0,20.0,0,0.0,0.0,0.0,0,0.0,0.0,0.0,0.0,0.0,0.0,0.0,0.0,0.0,0.0,0.0,0.0,0.0,0.0,0.0,0.0,0.0,0.0,0.0,0.0,0.0,0.0,0.0,0.0,0.0,0.0,0.0,0.0,0.0,0,0.0,0.0,0.0,0.0,0.0,0.0,0.0,0,0.0,0.0,0.0,0.0,0.0,0.0,0.0,0,0.0,0.0,0.0,0.0,0.0,0,0.0,0.0,0.0,0.0,0.0,0,0.0,0.0,0.0,0.0,0,0.0,0.0,0.0,0,0,0,0.0,0.0,0.0,0.0,0.0,0.0,0.0,0.0,0.0,0.0,0.0,0.0,0.0,0.0,0.0,0,0.0,0.0,67.5,25.83,0.3066202
# 517,2688,110695,State Optical I,1975,TBF8,(B2O3)38.8206252 (La2O3)16.03961377 (Nb2O5)3.284920899 (NH4NO3)5.194874907 (SiO2)2.998785789 (Ta2O5)1.944953166 (WO3)8.369267468 (ZnO)19.07275073 (ZrO2)4.274208077 ,0.0,0,0.0,0.0,0.0,0.0,0.0,0.0,0.0,0,0,0,0.0,38.8206252,0,0.0,0.0,0.0,0.0,0.0,0.0,0,0.0,0.0,0.0,0.0,0,0,0.0,0.0,0,0.0,0.0,0.0,0.0,0.0,0.0,0,0.0,0.0,0.0,0.0,0.0,0.0,0,0.0,0.0,0,0.0,0.0,0.0,0.0,0.0,0.0,0,0,0,0.0,0,0.0,0.0,0,0,0.0,0,0.0,0.0,0.0,0,0.0,0.0,0.0,0,0,0.0,0.0,0,0.0,0.0,16.03961377,0,0.0,0.0,0.0,0,0,0,0.0,0.0,0,0.0,0.0,0.0,0,0.0,0.0,0.0,0.0,0.0,0.0,0.0,0.0,0.0,0.0,0.0,0.0,3.284920899,0.0,0.0,0.0,5.194874907,0.0,0.0,0.0,0.0,0.0,0.0,0.0,0.0,0.0,0.0,0.0,0.0,0,0.0,0.0,0.0,0.0,0.0,0.0,0.0,0,0.0,0.0,0.0,0.0,0.0,2.998785789,0.0,0,0.0,0.0,0.0,0.0,0.0,0,0.0,0.0,0.0,1.944953166,0.0,0,0.0,0.0,0.0,0.0,0,0.0,0.0,0.0,0,0,0,0.0,0.0,0.0,0.0,0.0,0.0,8.369267468,0.0,0.0,0.0,0.0,0.0,0.0,0.0,19.07275073,0,0.0,4.274208077,113.0,43.26,0.3060564
# 518,5149,19192,Nemilov S.V.,1972,nan,(B2O3)100.0 ,0.0,0,0.0,0.0,0.0,0.0,0.0,0.0,0.0,0,0,0,0.0,100.0,0,0.0,0.0,0.0,0.0,0.0,0.0,0,0.0,0.0,0.0,0.0,0,0,0.0,0.0,0,0.0,0.0,0.0,0.0,0.0,0.0,0,0.0,0.0,0.0,0.0,0.0,0.0,0,0.0,0.0,0,0.0,0.0,0.0,0.0,0.0,0.0,0,0,0,0.0,0,0.0,0.0,0,0,0.0,0,0.0,0.0,0.0,0,0.0,0.0,0.0,0,0,0.0,0.0,0,0.0,0.0,0.0,0,0.0,0.0,0.0,0,0,0,0.0,0.0,0,0.0,0.0,0.0,0,0.0,0.0,0.0,0.0,0.0,0.0,0.0,0.0,0.0,0.0,0.0,0.0,0.0,0.0,0.0,0.0,0.0,0.0,0.0,0.0,0.0,0.0,0.0,0.0,0.0,0.0,0.0,0.0,0.0,0,0.0,0.0,0.0,0.0,0.0,0.0,0.0,0,0.0,0.0,0.0,0.0,0.0,0.0,0.0,0,0.0,0.0,0.0,0.0,0.0,0,0.0,0.0,0.0,0.0,0.0,0,0.0,0.0,0.0,0.0,0,0.0,0.0,0.0,0,0,0,0.0,0.0,0.0,0.0,0.0,0.0,0.0,0.0,0.0,0.0,0.0,0.0,0.0,0.0,0.0,0,0.0,0.0,nan,nan,0.306
# 519,5267,70133,Nemilov S.V.,1972,nan,(B2O3)100.0 ,0.0,0,0.0,0.0,0.0,0.0,0.0,0.0,0.0,0,0,0,0.0,100.0,0,0.0,0.0,0.0,0.0,0.0,0.0,0,0.0,0.0,0.0,0.0,0,0,0.0,0.0,0,0.0,0.0,0.0,0.0,0.0,0.0,0,0.0,0.0,0.0,0.0,0.0,0.0,0,0.0,0.0,0,0.0,0.0,0.0,0.0,0.0,0.0,0,0,0,0.0,0,0.0,0.0,0,0,0.0,0,0.0,0.0,0.0,0,0.0,0.0,0.0,0,0,0.0,0.0,0,0.0,0.0,0.0,0,0.0,0.0,0.0,0,0,0,0.0,0.0,0,0.0,0.0,0.0,0,0.0,0.0,0.0,0.0,0.0,0.0,0.0,0.0,0.0,0.0,0.0,0.0,0.0,0.0,0.0,0.0,0.0,0.0,0.0,0.0,0.0,0.0,0.0,0.0,0.0,0.0,0.0,0.0,0.0,0,0.0,0.0,0.0,0.0,0.0,0.0,0.0,0,0.0,0.0,0.0,0.0,0.0,0.0,0.0,0,0.0,0.0,0.0,0.0,0.0,0,0.0,0.0,0.0,0.0,0.0,0,0.0,0.0,0.0,0.0,0,0.0,0.0,0.0,0,0,0,0.0,0.0,0.0,0.0,0.0,0.0,0.0,0.0,0.0,0.0,0.0,0.0,0.0,0.0,0.0,0,0.0,0.0,nan,nan,0.306
# 520,5267,70142,Nemilov S.V.,1972,nan,(B2O3)85.8 (BaO)14.2 ,0.0,0,0.0,0.0,0.0,0.0,0.0,0.0,0.0,0,0,0,0.0,85.8,0,0.0,14.2,0.0,0.0,0.0,0.0,0,0.0,0.0,0.0,0.0,0,0,0.0,0.0,0,0.0,0.0,0.0,0.0,0.0,0.0,0,0.0,0.0,0.0,0.0,0.0,0.0,0,0.0,0.0,0,0.0,0.0,0.0,0.0,0.0,0.0,0,0,0,0.0,0,0.0,0.0,0,0,0.0,0,0.0,0.0,0.0,0,0.0,0.0,0.0,0,0,0.0,0.0,0,0.0,0.0,0.0,0,0.0,0.0,0.0,0,0,0,0.0,0.0,0,0.0,0.0,0.0,0,0.0,0.0,0.0,0.0,0.0,0.0,0.0,0.0,0.0,0.0,0.0,0.0,0.0,0.0,0.0,0.0,0.0,0.0,0.0,0.0,0.0,0.0,0.0,0.0,0.0,0.0,0.0,0.0,0.0,0,0.0,0.0,0.0,0.0,0.0,0.0,0.0,0,0.0,0.0,0.0,0.0,0.0,0.0,0.0,0,0.0,0.0,0.0,0.0,0.0,0,0.0,0.0,0.0,0.0,0.0,0,0.0,0.0,0.0,0.0,0,0.0,0.0,0.0,0,0,0,0.0,0.0,0.0,0.0,0.0,0.0,0.0,0.0,0.0,0.0,0.0,0.0,0.0,0.0,0.0,0,0.0,0.0,nan,nan,0.306
# 521,5879,93241,Keshishyan T.N.,1978,nan,(Al2O3)9.1 (B2O3)68.2 (Li2O)22.7 ,0.0,0,0.0,9.1,0.0,0.0,0.0,0.0,0.0,0,0,0,0.0,68.2,0,0.0,0.0,0.0,0.0,0.0,0.0,0,0.0,0.0,0.0,0.0,0,0,0.0,0.0,0,0.0,0.0,0.0,0.0,0.0,0.0,0,0.0,0.0,0.0,0.0,0.0,0.0,0,0.0,0.0,0,0.0,0.0,0.0,0.0,0.0,0.0,0,0,0,0.0,0,0.0,0.0,0,0,0.0,0,0.0,0.0,0.0,0,0.0,0.0,0.0,0,0,0.0,0.0,0,0.0,0.0,0.0,0,0.0,0.0,22.7,0,0,0,0.0,0.0,0,0.0,0.0,0.0,0,0.0,0.0,0.0,0.0,0.0,0.0,0.0,0.0,0.0,0.0,0.0,0.0,0.0,0.0,0.0,0.0,0.0,0.0,0.0,0.0,0.0,0.0,0.0,0.0,0.0,0.0,0.0,0.0,0.0,0,0.0,0.0,0.0,0.0,0.0,0.0,0.0,0,0.0,0.0,0.0,0.0,0.0,0.0,0.0,0,0.0,0.0,0.0,0.0,0.0,0,0.0,0.0,0.0,0.0,0.0,0,0.0,0.0,0.0,0.0,0,0.0,0.0,0.0,0,0,0,0.0,0.0,0.0,0.0,0.0,0.0,0.0,0.0,0.0,0.0,0.0,0.0,0.0,0.0,0.0,0,0.0,0.0,62.0,23.73,0.306
# 522,6172,90291,Nemilov S.V.,1973,nan,(GeO2)72.5 (La2O3)22.5 (Ta2O5)5.0 ,0.0,0,0.0,0.0,0.0,0.0,0.0,0.0,0.0,0,0,0,0.0,0.0,0,0.0,0.0,0.0,0.0,0.0,0.0,0,0.0,0.0,0.0,0.0,0,0,0.0,0.0,0,0.0,0.0,0.0,0.0,0.0,0.0,0,0.0,0.0,0.0,0.0,0.0,0.0,0,0.0,0.0,0,0.0,0.0,0.0,0.0,0.0,0.0,0,0,0,0.0,0,0.0,72.5,0,0,0.0,0,0.0,0.0,0.0,0,0.0,0.0,0.0,0,0,0.0,0.0,0,0.0,0.0,22.5,0,0.0,0.0,0.0,0,0,0,0.0,0.0,0,0.0,0.0,0.0,0,0.0,0.0,0.0,0.0,0.0,0.0,0.0,0.0,0.0,0.0,0.0,0.0,0.0,0.0,0.0,0.0,0.0,0.0,0.0,0.0,0.0,0.0,0.0,0.0,0.0,0.0,0.0,0.0,0.0,0,0.0,0.0,0.0,0.0,0.0,0.0,0.0,0,0.0,0.0,0.0,0.0,0.0,0.0,0.0,0,0.0,0.0,0.0,0.0,0.0,0,0.0,0.0,0.0,5.0,0.0,0,0.0,0.0,0.0,0.0,0,0.0,0.0,0.0,0,0,0,0.0,0.0,0.0,0.0,0.0,0.0,0.0,0.0,0.0,0.0,0.0,0.0,0.0,0.0,0.0,0,0.0,0.0,94.6,36.22,0.306
# 523,7826,98720,Ashizuka M.,1983,nan,(BaO)50.0 (P2O5)50.0 ,0.0,0,0.0,0.0,0.0,0.0,0.0,0.0,0.0,0,0,0,0.0,0.0,0,0.0,50.0,0.0,0.0,0.0,0.0,0,0.0,0.0,0.0,0.0,0,0,0.0,0.0,0,0.0,0.0,0.0,0.0,0.0,0.0,0,0.0,0.0,0.0,0.0,0.0,0.0,0,0.0,0.0,0,0.0,0.0,0.0,0.0,0.0,0.0,0,0,0,0.0,0,0.0,0.0,0,0,0.0,0,0.0,0.0,0.0,0,0.0,0.0,0.0,0,0,0.0,0.0,0,0.0,0.0,0.0,0,0.0,0.0,0.0,0,0,0,0.0,0.0,0,0.0,0.0,0.0,0,0.0,0.0,0.0,0.0,0.0,0.0,0.0,0.0,0.0,0.0,0.0,0.0,0.0,0.0,0.0,0.0,0.0,0.0,0.0,0.0,0.0,50.0,0.0,0.0,0.0,0.0,0.0,0.0,0.0,0,0.0,0.0,0.0,0.0,0.0,0.0,0.0,0,0.0,0.0,0.0,0.0,0.0,0.0,0.0,0,0.0,0.0,0.0,0.0,0.0,0,0.0,0.0,0.0,0.0,0.0,0,0.0,0.0,0.0,0.0,0,0.0,0.0,0.0,0,0,0,0.0,0.0,0.0,0.0,0.0,0.0,0.0,0.0,0.0,0.0,0.0,0.0,0.0,0.0,0.0,0,0.0,0.0,43.2,16.55,0.306
# 524,8207,58554,Ota R.,1983,nan,(AlF3)2.9 (BaF2)18.4 (LaF3)14.6 (NaF)5.8 (ZrF4)58.3 ,0.0,0,0.0,0.0,2.9,0.0,0.0,0.0,0.0,0,0,0,0.0,0.0,0,18.4,0.0,0.0,0.0,0.0,0.0,0,0.0,0.0,0.0,0.0,0,0,0.0,0.0,0,0.0,0.0,0.0,0.0,0.0,0.0,0,0.0,0.0,0.0,0.0,0.0,0.0,0,0.0,0.0,0,0.0,0.0,0.0,0.0,0.0,0.0,0,0,0,0.0,0,0.0,0.0,0,0,0.0,0,0.0,0.0,0.0,0,0.0,0.0,0.0,0,0,0.0,0.0,0,0.0,0.0,0.0,0,14.6,0.0,0.0,0,0,0,0.0,0.0,0,0.0,0.0,0.0,0,0.0,0.0,0.0,0.0,0.0,0.0,0.0,0.0,0.0,0.0,5.8,0.0,0.0,0.0,0.0,0.0,0.0,0.0,0.0,0.0,0.0,0.0,0.0,0.0,0.0,0.0,0.0,0.0,0.0,0,0.0,0.0,0.0,0.0,0.0,0.0,0.0,0,0.0,0.0,0.0,0.0,0.0,0.0,0.0,0,0.0,0.0,0.0,0.0,0.0,0,0.0,0.0,0.0,0.0,0.0,0,0.0,0.0,0.0,0.0,0,0.0,0.0,0.0,0,0,0,0.0,0.0,0.0,0.0,0.0,0.0,0.0,0.0,0.0,0.0,0.0,0.0,0.0,0.0,0.0,0,58.3,0.0,59.6,22.83,0.306
# 532,35603,427723,Saddeek Y.B.,2009,nan,(Li2O)5.0 (PbO)30.0 (V2O5)65.0 ,0.0,0,0.0,0.0,0.0,0.0,0.0,0.0,0.0,0,0,0,0.0,0.0,0,0.0,0.0,0.0,0.0,0.0,0.0,0,0.0,0.0,0.0,0.0,0,0,0.0,0.0,0,0.0,0.0,0.0,0.0,0.0,0.0,0,0.0,0.0,0.0,0.0,0.0,0.0,0,0.0,0.0,0,0.0,0.0,0.0,0.0,0.0,0.0,0,0,0,0.0,0,0.0,0.0,0,0,0.0,0,0.0,0.0,0.0,0,0.0,0.0,0.0,0,0,0.0,0.0,0,0.0,0.0,0.0,0,0.0,0.0,5.0,0,0,0,0.0,0.0,0,0.0,0.0,0.0,0,0.0,0.0,0.0,0.0,0.0,0.0,0.0,0.0,0.0,0.0,0.0,0.0,0.0,0.0,0.0,0.0,0.0,0.0,0.0,0.0,0.0,0.0,0.0,0.0,0.0,30.0,0.0,0.0,0.0,0,0.0,0.0,0.0,0.0,0.0,0.0,0.0,0,0.0,0.0,0.0,0.0,0.0,0.0,0.0,0,0.0,0.0,0.0,0.0,0.0,0,0.0,0.0,0.0,0.0,0.0,0,0.0,0.0,0.0,0.0,0,0.0,0.0,0.0,0,0,0,0.0,0.0,0.0,0.0,65.0,0.0,0.0,0.0,0.0,0.0,0.0,0.0,0.0,0.0,0.0,0,0.0,0.0,42.8,16.4,0.306
