Repository: jacobergzhou/Poisson-Ratio

File: Poisson_data_cleaned_06212019.csv (part 7 of 58)
,Code,Glass #,Author,Year,Trademark,Ag2O,AgI,Al,Al2O3,AlF3,AlN,As,As2O3,As2O5,As2S3,As2Se3,AsSe,B,B2O3,BaCl2,BaF2,BaO,BeF2,BeO,Bi2O3,BiCl3,Br,Ca,CaF2,CaO,Cd,CdCl2,CdF2,CdO,Ce2O3,CeF3,CeO2,Cl,Co3O4,CoO,Cr2O3,Cs2O,CsCl,CsF,Cu2O,CuO,Dy2O3,Er,Er2O3,ErF3,Eu,Eu2O3,EuF3,F,Fe,Fe2O3,FeO,Ga,Ga2O3,Ga2S3,Ga2Se3,GaF3,Gd2O3,GdF3,Ge,GeO2,GeS2,GeSe2,H2O,HfF4,HfO2,Hg,Ho2O3,I,InF3,K,K2O,K2S,K2SO4,KBr,KCl,KF,KHF2,La,La2O3,La2S3,LaF3,Li,Li2O,Li2S,Li2SO4,LiBr,LiCl,LiF,LiI,MgF2,MgO,Mn2O3,MnF2,MnO,MnO2,MoO2,MoO3,N,Na,Na2O,Na2S,Na2SO4,NaCl,NaF,NaPO3,Nb2O5,Nd,Nd2O3,NdF3,NH4NO3,NiO,O,OH,P,P2O5,Pb,PbCl2,PbF2,PbO,PdO,Pr2O3,Pr6O11,PrF3,Rb2O,RbF,Rh2O3,RuO2,S,Sb,Sb2O3,Sb2S3,Sc2O3,Se,Si,Si3N4,SiC,SiO2,Sm2O3,Sn,SnO,SnO2,SO2,SO3,Sr,SrCl2,SrF2,SrO,Ta2O3,Ta2O5,Tb2O3,TbF3,Te,TeO2,Th,ThF4,ThO2,TiO2,Tl,Tl2O,Tl2Se,TlSe,Tm2O3,U,U3O8,UO2,V,V2O5,VO6,WO3,Y,Y2O3,Yb2O3,YbF3,YF3,ZnCl2,ZnF2,ZnO,ZnSO4,ZrF4,ZrO2,Young's modulus E (GPa),Shear modulus G (GPa),Poisson's ratio v
# 560,35186,423684,Saddeek Y.B.,2009,,0,0,0,0,0,0,0,0,0,0,0,0,0,46.2,0,0,0,0,0,15,0,0,0,0,0,0,0,0,0,0,0,0,0,0,0,0,0,0,0,0,0,0,0,0,0,0,0,0,0,0,0,0,0,0,0,0,0,0,0,0,0,0,0,0,0,0,0,0,0,0,0,0,0,0,0,0,0,0,0,0,0,0,0,0,0,0,0,0,0,0,0,0,0,0,0,0,0,0,0,0,23.8,0,0,0,0,0,15,0,0,0,0,0,0,0,0,0,0,0,0,0,0,0,0,0,0,0,0,0,0,0,0,0,0,0,0,0,0,0,0,0,0,0,0,0,0,0,0,0,0,0,0,0,0,0,0,0,0,0,0,0,0,0,0,0,0,0,0,0,0,0,0,0,0,0,0,0,0,0,0,0,0,68.1,26.1,0.3045976
# 561,10628,80761,Zhao Xiujian,1987,,0,0,0,0,9,0,0,0,0,0,0,0,0,0,0,27,0,0,0,0,0,0,0,0,0,0,0,0,0,0,0,0,0,0,0,0,0,0,0,0,0,0,0,0,0,0,0,0,0,0,0,0,0,0,0,0,0,0,0,0,0,0,0,0,0,0,0,0,0,0,0,0,0,0,0,0,0,0,0,0,0,0,0,0,0,0,0,0,0,0,0,0,0,0,0,0,0,0,0,0,0,0,0,0,10,0,0,0,0,0,0,0,0,0,0,0,0,0,0,0,0,0,0,0,0,0,0,0,0,0,0,0,0,0,0,0,0,0,0,0,0,0,0,0,0,0,0,0,0,0,0,0,0,0,0,0,0,0,0,0,0,0,0,0,0,0,0,0,0,0,0,0,0,0,0,0,0,0,0,54,0,57.4,22,0.3045455
# 562,7358,94027,Keshishyan T.N.,1979,,0,0,0,10,0,0,0,0,0,0,0,0,0,34,0,0,0,0,0,56,0,0,0,0,0,0,0,0,0,0,0,0,0,0,0,0,0,0,0,0,0,0,0,0,0,0,0,0,0,0,0,0,0,0,0,0,0,0,0,0,0,0,0,0,0,0,0,0,0,0,0,0,0,0,0,0,0,0,0,0,0,0,0,0,0,0,0,0,0,0,0,0,0,0,0,0,0,0,0,0,0,0,0,0,0,0,0,0,0,0,0,0,0,0,0,0,0,0,0,0,0,0,0,0,0,0,0,0,0,0,0,0,0,0,0,0,0,0,0,0,0,0,0,0,0,0,0,0,0,0,0,0,0,0,0,0,0,0,0,0,0,0,0,0,0,0,0,0,0,0,0,0,0,0,0,0,0,0,0,0,0,63.4,24.3,0.3045268
# 563,6773,51298,Bridge B.,1986,,0,0,0,0,0,0,0,0,0,0,0,0,0,0,0,0,0,0,0,0,0,0,0,0,0,0,0,0,0,0,0,0,0,0,0,0,0,0,0,0,0,0,0,0,0,0,0,0,0,0,0,0,0,0,0,0,0,0,0,0,0,0,0,0,0,0,0,0,0,0,0,0,0,0,0,0,0,0,0,0,0,0,0,0,0,0,0,0,0,0,0,0,0,0,0,0,0,0,0,0,0,0,0,0,0,0,0,0,0,0,0,0,0,0,0,0,0,0,0,0,0,0,0,0,0,0,0,0,0,0,0,0,0,0,0,0,0,0,0,0,0,0,0,0,0,0,0,0,0,0,0,0,0,5,0,0,0,0,0,0,0,0,0,0,0,0,0,0,0,0,0,0,0,0,0,95,0,0,0,0,0,12.3,4.73,0.304
# 564,7464,56084,Gurjev N.V.,1988,,0,0,0,0,3.80880956,0,0,0,0,0,0,0,0,0,0,27.61861907,0,0,0,0,0,0,0,0,0,0,0,0,0,0,0,0,0,0,0,0,0,0,0,0,0,0,0,0,0,0,0,0,0,0,0,0,0,0,0,0,0,0,0,0,0,0,0,0,0,0,0,0,0,0,0,0,0,0,0,0,0,0,0,0,0,4.761761912,0,0,0,0,0,0,9.523523824,0,0,0,0,0,0,0,0,0,0,0,0,0,0,0,0,0,0,0,0,0,0,0,0,0,0,0,0,0,0,0,0,0,0,0,0,0,0,0,0,0,0,0,0,0,0,0,0,0,0,0,0,0,0,0,0,0,0,0,0,0,0,0,0,0,0,0,0,0,0,0,0,0,0,0,0,0,0,0,0,0,0,0,0,0,0,0,0,0,0,54.28728564,0,57,22,0.304
# 565,7464,56089,Gurjev N.V.,1988,,0,0,0,0,4,0,0,0,0,0,0,0,0,0,0,29,0,0,0,0,0,0,0,0,0,0,0,0,0,0,0,0,0,0,0,0,0,0,0,0,0,0,0,0,0,0,0,0,0,0,0,0,0,0,0,0,0,0,0,0,0,0,0,0,0,0,0,0,0,0,0,0,0,0,0,0,0,0,0,0,0,5,0,0,0,0,0,0,0,0,0,0,0,0,0,0,0,0,0,0,0,0,0,0,5,0,0,0,0,0,0,0,0,0,0,0,0,0,0,0,0,0,0,0,0,0,0,0,0,0,0,0,0,0,0,0,0,0,0,0,0,0,0,0,0,0,0,0,0,0,0,0,0,0,0,0,0,0,0,0,0,0,0,0,0,0,0,0,0,0,0,0,0,0,0,0,0,0,0,57,0,55,21,0.304
# 566,7464,171166,Gurjev N.V.,1988,,0,0,0,0,3.333233326,0,0,0,0,0,0,0,0,0,0,15.83110818,0,0,0,0,0,0,0,0,0,0,0,0,0,0,0,0,0,0,0,0,0,0,0,0,0,0,0,0,0,0,0,0,0,0,0,0,0,0,0,0,0,0,0,0,0,0,0,0,0,0,0,0,0,0,0,0,0,0,0,0,0,0,0,0,0,4.16729171,0,0,0,0,0,0,20.8314582,0,0,0,0,0,0,0,0,0,0,0,0,0,0,0,8.333583351,0,0,0,0,0,0,0,0,0,0,0,0,0,0,0,0,0,0,0,0,0,0,0,0,0,0,0,0,0,0,0,0,0,0,0,0,0,0,0,0,0,0,0,0,0,0,0,0,0,0,0,0,0,0,0,0,0,0,0,0,0,0,0,0,0,0,0,0,0,0,0,0,0,0,47.50332523,0,57.5,22.04,0.304
# 567,7512,56762,Inoue H.,1991,,0,0,0,0,3,0,0,0,0,0,0,0,0,0,0,20,0,0,0,0,0,0,0,0,0,0,0,0,0,0,0,0,0,0,0,0,0,0,0,0,0,0,0,0,0,0,0,0,0,0,0,0,0,0,0,0,0,0,0,0,0,0,0,0,0,0,0,0,0,0,0,0,0,0,0,0,0,0,0,0,0,4,0,0,0,0,0,0,0,0,0,0,0,0,0,0,0,0,0,0,0,0,0,0,20,0,0,0,0,0,0,0,0,0,0,0,0,0,0,0,0,0,0,0,0,0,0,0,0,0,0,0,0,0,0,0,0,0,0,0,0,0,0,0,0,0,0,0,0,0,0,0,0,0,0,0,0,0,0,0,0,0,0,0,0,0,0,0,0,0,0,0,0,0,0,0,0,0,0,53,0,53.7,20.6,0.304
# 568,7512,56764,Inoue H.,1991,,0,0,0,0,9,0,0,0,0,0,0,0,0,0,0,20,0,0,0,0,0,0,0,0,0,0,0,0,0,0,0,0,0,0,0,0,0,0,0,0,0,0,0,0,0,0,0,0,0,0,0,0,0,0,0,0,0,0,0,0,0,0,0,0,0,0,0,0,0,0,0,0,0,0,0,0,0,0,0,0,0,4,0,0,0,0,0,0,0,0,0,0,0,0,0,0,0,0,0,0,0,0,0,0,20,0,0,0,0,0,0,0,0,0,0,0,0,0,0,0,0,0,0,0,0,0,0,0,0,0,0,0,0,0,0,0,0,0,0,0,0,0,0,0,0,0,0,0,0,0,0,0,0,0,0,0,0,0,0,0,0,0,0,0,0,0,0,0,0,0,0,0,0,0,0,0,0,0,0,47,0,54.5,20.9,0.304
# 569,8207,58555,Ota R.,1983,,0,0,0,0,4,0,0,0,0,0,0,0,0,0,0,27.6,0,0,0,0,0,0,0,0,0,0,0,0,0,0,0,0,0,0,0,0,0,0,0,0,0,0,0,0,0,0,0,0,0,0,0,0,0,0,0,0,0,0,0,0,0,0,0,0,0,0,0,0,0,0,0,0,0,0,0,0,0,0,0,0,0,9.4,0,0,0,0,0,0,0,0,0,0,0,0,0,0,0,0,0,0,0,0,0,0,4,0,0,0,0,0,0,0,0,0,0,0,0,0,0,0,0,0,0,0,0,0,0,0,0,0,0,0,0,0,0,0,0,0,0,0,0,0,0,0,0,0,0,0,0,0,0,0,0,0,0,0,0,0,0,0,0,0,0,0,0,0,0,0,0,0,0,0,0,0,0,0,0,0,0,55,0,58.1,22.3,0.304
# 570,8207,58556,Ota R.,1983,,0,0,0,0,3.903687705,0,0,0,0,0,0,0,0,0,0,22.51819854,0,0,0,0,0,0,0,0,0,0,0,0,0,0,0,0,0,0,0,0,0,0,0,0,0,0,0,0,0,0,0,0,0,0,0,0,0,0,0,0,0,0,0,0,0,0,0,0,0,0,0,0,0,0,0,0,0,0,0,0,0,0,0,0,0,14.71882249,0,0,0,0,0,0,0,0,0,0,0,0,0,0,0,0,0,0,0,0,0,0,3.903687705,0,0,0,0,0,0,0,0,0,0,0,0,0,0,0,0,0,0,0,0,0,0,0,0,0,0,0,0,0,0,0,0,0,0,0,0,0,0,0,0,0,0,0,0,0,0,0,0,0,0,0,0,0,0,0,0,0,0,0,0,0,0,0,0,0,0,0,0,0,0,0,0,0,0,54.95560355,0,55.9,21.44,0.304
# 571,8649,59755,Matusita K.,1989,,0,0,0,0,0,0,0,0,0,0,0,0,0,0,0,17,0,0,0,0,0,0,0,0,0,0,0,0,0,0,0,0,0,0,0,0,0,0,0,0,0,0,0,0,0,0,0,0,0,0,0,0,0,0,0,0,0,0,3,0,0,0,0,0,0,0,0,0,0,0,0,0,0,0,0,0,0,0,0,0,0,0,0,0,0,0,0,0,0,0,0,0,0,0,0,0,0,0,0,0,0,0,0,0,0,0,0,0,0,0,0,0,0,0,0,0,0,0,15,0,0,0,0,0,0,0,0,0,0,0,0,0,0,0,0,0,0,0,0,0,0,0,0,0,0,0,0,0,0,0,0,0,0,0,0,0,0,0,0,0,0,0,0,0,0,0,0,0,0,0,0,0,0,0,0,0,0,0,0,65,0,62.8,24.11,0.304
# 572,25178,302988,Sreeram A.N.,1991,,0,0,0,0,0,0,0,0,0,0,0,0,0,0,0,0,0,0,0,0,0,0,0,0,0,0,0,0,0,0,0,0,0,0,0,0,0,0,0,0,0,0,0,0,0,0,0,0,0,0,0,0,0,0,0,0,0,0,0,3.3,0,0,0,0,0,0,0,0,0,0,0,0,0,0,0,0,0,0,0,0,0,0,0,0,0,0,0,0,0,0,0,0,0,0,0,0,0,0,0,0,0,0,0,0,0,0,0,0,0,0,0,0,0,0,0,0,0,0,0,0,0,0,0,0,0,0,0,0,0,3.3,0,0,0,56,0,0,0,0,0,0,0,0,0,0,0,0,0,0,0,0,0,0,37.4,0,0,0,0,0,0,0,0,0,0,0,0,0,0,0,0,0,0,0,0,0,0,0,0,0,0,0,0,15,5.78,0.304
# 573,27035,310551,Chernov A.P.,1968,,0,0,0,0,0,0,44,0,0,0,0,0,0,0,0,0,0,0,0,0,0,0,0,0,0,0,0,0,0,0,0,0,0,0,0,0,0,0,0,0,0,0,0,0,0,0,0,0,0,0,0,0,0,0,0,0,0,0,0,0,0,0,0,0,0,0,0,0,0,0,0,0,0,0,0,0,0,0,0,0,0,0,0,0,0,0,0,0,0,0,0,0,0,0,0,0,0,0,0,0,0,0,0,0,0,0,0,0,0,0,0,0,0,0,0,0,0,0,0,0,0,0,0,0,0,0,0,0,56,0,0,0,0,0,0,0,0,0,0,0,0,0,0,0,0,0,0,0,0,0,0,0,0,0,0,0,0,0,0,0,0,0,0,0,0,0,0,0,0,0,0,0,0,0,0,0,0,0,0,0,0,12.6,4.85,0.304
# 574,27035,310562,Chernov A.P.,1968,,0,0,0,0,0,0,0,0,0,0,0,0,0,0,0,0,0,0,0,0,0,0,0,0,0,0,0,0,0,0,0,0,0,0,0,0,0,0,0,0,0,0,0,0,0,0,0,0,0,0,0,0,0,0,0,0,0,0,0,16.5,0,0,0,0,0,0,0,0,0,0,0,0,0,0,0,0,0,0,0,0,0,0,0,0,0,0,0,0,0,0,0,0,0,0,0,0,0,0,0,0,0,0,0,0,0,0,0,0,0,0,0,0,0,0,0,0,0,0,0,0,0,0,0,0,0,0,0,0,0,0,0,0,0,83.5,0,0,0,0,0,0,0,0,0,0,0,0,0,0,0,0,0,0,0,0,0,0,0,0,0,0,0,0,0,0,0,0,0,0,0,0,0,0,0,0,0,0,0,0,0,0,0,13.5,5.17,0.304
# 575,35368,425206,Kannappan A.N.,2009,,0,0,0,0,0,0,0,0,0,0,0,0,0,62,0,0,0,0,0,0,0,0,0,0,0,0,0,0,0,0,0,0,0,0,0,0,0,0,0,0,0,0,0,0,0,0,0,0,0,0,0,0,0,0,0,0,0,0,0,0,0,0,0,0,0,0,0,0,0,0,0,0,0,0,0,0,0,0,0,0,0,0,0,0,0,0,0,0,0,0,0,0,0,0,0,0,0,0,0,0,20,0,0,0,0,0,0,0,0,0,0,0,0,0,0,0,0,0,0,0,0,0,0,0,0,0,0,0,0,0,0,0,0,0,0,0,0,0,0,0,0,0,0,0,0,0,0,0,0,0,0,0,0,0,0,0,0,0,0,0,0,0,0,0,0,0,0,0,0,0,0,0,0,0,0,0,0,18,0,0,0,61.9,23.74,0.304
# 576,35368,425207,Kannappan A.N.,2009,,0,0,0,0,0,0,0,0,0,0,0,0,0,60,0,0,0,0,0,0,0,0,0,0,0,0,0,0,0,0,0,0,0,0,0,0,0,0,0,0,0,0,0,0,0,0,0,0,0,0,0,0,0,0,0,0,0,0,0,0,0,0,0,0,0,0,0,0,0,0,0,0,0,0,0,0,0,0,0,0,0,0,0,0,0,0,0,0,0,0,0,0,0,0,0,0,0,0,0,0,20,0,0,0,0,0,0,0,0,0,0,0,0,0,0,0,0,0,0,0,0,0,0,0,0,0,0,0,0,0,0,0,0,0,0,0,0,0,0,0,0,0,0,0,0,0,0,0,0,0,0,0,0,0,0,0,0,0,0,0,0,0,0,0,0,0,0,0,0,0,0,0,0,0,0,0,0,20,0,0,0,62.5,23.98,0.304
# 577,40963,469834,Ota R.,1973,,0,0,0,0,0,0,0,0,0,0,80,0,0,0,0,0,0,0,0,0,0,0,0,0,0,0,0,0,0,0,0,0,0,0,0,0,0,0,0,0,0,0,0,0,0,0,0,0,0,0,0,0,0,0,0,0,0,0,0,0,0,0,0,0,0,0,0,0,0,0,0,0,0,0,0,0,0,0,0,0,0,0,0,0,0,0,0,0,0,0,0,0,0,0,0,0,0,0,0,0,0,0,0,0,0,0,0,0,0,0,0,0,0,0,0,0,0,0,0,0,0,0,0,0,0,0,0,0,0,0,0,0,0,0,0,0,0,0,0,0,0,0,0,0,0,0,0,0,0,0,0,0,0,0,0,0,0,0,20,0,0,0,0,0,0,0,0,0,0,0,0,0,0,0,0,0,0,0,0,0,0,19,7.28,0.304
# 578,9236,96540,Osaka A.,1988,,0,0,0,2.397602962,0,0,0,0,0,0,0,0,0,59.94005904,0,0,0,0,0,0,0,0,0,0,0,0,0,0,0,0,0,0,0,0,0,0,0,0,0,0,0,0,0,0,0,0,0,0,0,0,0,0,0,0,0,0,0,0,0,0,0,0,0,0.59940059,0,0,0,0,0,0,0,29.07092953,0,0,0,0,0,0,0,0,0,0,0,0,0,0,0,0,0,0,0,0,0,0,0,0,0,0,0,0,0,0,0,0,0,0,0,0,0,0,0,0,0,0,0,7.992007872,0,0,0,0,0,0,0,0,0,0,0,0,0,0,0,0,0,0,0,0,0,0,0,0,0,0,0,0,0,0,0,0,0,0,0,0,0,0,0,0,0,0,0,0,0,0,0,0,0,0,0,0,0,0,0,0,0,0,0,0,0,0,0,0,0,35.2,13.5,0.3037037
# 579,10628,80769,Zhao Xiujian,1987,,0,0,0,0,8.5,0,0,0,0,0,0,0,0,0,0,25.5,0,0,0,0,0,0,0,0,0,0,0,0,0,0,0,0,0,0,0,0,0,0,0,0,0,0,0,0,0,0,0,0,0,0,0,0,0,0,0,0,0,0,0,0,0,0,0,0,0,0,0,0,0,0,0,0,0,0,0,0,15,0,0,0,0,0,0,0,0,0,0,0,0,0,0,0,0,0,0,0,0,0,0,0,0,0,0,0,0,0,0,0,0,0,0,0,0,0,0,0,0,0,0,0,0,0,0,0,0,0,0,0,0,0,0,0,0,0,0,0,0,0,0,0,0,0,0,0,0,0,0,0,0,0,0,0,0,0,0,0,0,0,0,0,0,0,0,0,0,0,0,0,0,0,0,0,0,0,0,0,0,0,0,51,0,49,18.8,0.3031915
# 580,25090,302379,Ota R.,1978,,0,0,0,0,0,0,0,0,0,0,0,0,0,0,0,0,0,0,0,0,0,0,0,0,0,0,0,0,0,0,0,0,0,0,0,0,0,0,0,0,0,0,0,0,0,0,0,0,0,0,0,0,0,0,0,0,0,0,0,20,0,0,0,0,0,0,0,0,0,0,0,0,0,0,0,0,0,0,0,0,0,0,0,0,0,0,0,0,0,0,0,0,0,0,0,0,0,0,0,0,0,0,0,0,0,0,0,0,0,0,0,0,0,0,0,0,0,0,0,0,0,0,0,0,0,0,0,0,0,0,0,0,0,80,0,0,0,0,0,0,0,0,0,0,0,0,0,0,0,0,0,0,0,0,0,0,0,0,0,0,0,0,0,0,0,0,0,0,0,0,0,0,0,0,0,0,0,0,0,0,0,13.5,5.18,0.3030888
# 581,32545,396908,Gopal E.S.R.,1987,,0,0,0,0,0,0,0,0,0,0,0,0,0,0,0,0,0,0,0,0,0,0,0,0,0,0,0,0,0,0,0,0,0,0,0,0,0,0,0,0,0,0,0,0,0,0,0,0,0,0,0,0,0,0,0,0,0,0,0,20,0,0,0,0,0,0,0,0,0,0,0,0,0,0,0,0,0,0,0,0,0,0,0,0,0,0,0,0,0,0,0,0,0,0,0,0,0,0,0,0,0,0,0,0,0,0,0,0,0,0,0,0,0,0,0,0,0,0,0,0,0,0,0,0,0,0,0,0,0,10,0,0,0,70,0,0,0,0,0,0,0,0,0,0,0,0,0,0,0,0,0,0,0,0,0,0,0,0,0,0,0,0,0,0,0,0,0,0,0,0,0,0,0,0,0,0,0,0,0,0,0,17.2,6.6,0.3030304
# 582,33036,398007,Saddeek Y.B.,2007,,0,0,0,0,0,0,0,0,0,0,0,0,0,52.8,0,0,0,0,0,10,0,0,0,0,0,0,0,0,0,0,0,0,0,0,0,0,0,0,0,0,0,0,0,0,0,0,0,0,0,0,0,0,0,0,0,0,0,0,0,0,0,0,0,0,0,0,0,0,0,0,0,0,0,0,0,0,0,0,0,0,0,0,0,0,0,0,0,0,0,0,0,0,0,0,0,0,0,10,0,0,27.2,0,0,0,0,0,0,0,0,0,0,0,0,0,0,0,0,0,0,0,0,0,0,0,0,0,0,0,0,0,0,0,0,0,0,0,0,0,0,0,0,0,0,0,0,0,0,0,0,0,0,0,0,0,0,0,0,0,0,0,0,0,0,0,0,0,0,0,0,0,0,0,0,0,0,0,0,0,0,0,0,60.2,23.1,0.3030303
# 583,6774,51308,Rabukhin A.I.,1992,,0,0,0,1.959803726,0,0,0,0,0,0,0,0,0,0,0,0,0,0,0,50.64493291,0,0,0,0,0,0,0,0,33.95660525,0,0,0,0,0,0,0,0,0,0,0,0,0,0,0,0,0,0,0,0,0,0,0,0,13.43865812,0,0,0,0,0,0,0,0,0,0,0,0,0,0,0,0,0,0,0,0,0,0,0,0,0,0,0,0,0,0,0,0,0,0,0,0,0,0,0,0,0,0,0,0,0,0,0,0,0,0,0,0,0,0,0,0,0,0,0,0,0,0,0,0,0,0,0,0,0,0,0,0,0,0,0,0,0,0,0,0,0,0,0,0,0,0,0,0,0,0,0,0,0,0,0,0,0,0,0,0,0,0,0,0,0,0,0,0,0,0,0,0,0,0,0,0,0,0,0,0,0,0,0,0,0,0,0,59.3,22.76,0.303
# 584,7464,56098,Gurjev N.V.,1988,,0,0,0,0,4,0,0,0,0,0,0,0,0,0,0,24,0,0,0,0,0,0,0,0,0,0,0,0,0,0,0,0,0,0,0,0,0,0,10,0,0,0,0,0,0,0,0,0,0,0,0,0,0,0,0,0,0,0,0,0,0,0,0,0,0,0,0,0,0,0,0,0,0,0,0,0,0,0,0,0,0,5,0,0,0,0,0,0,0,0,0,0,0,0,0,0,0,0,0,0,0,0,0,0,0,0,0,0,0,0,0,0,0,0,0,0,0,0,0,0,0,0,0,0,0,0,0,0,0,0,0,0,0,0,0,0,0,0,0,0,0,0,0,0,0,0,0,0,0,0,0,0,0,0,0,0,0,0,0,0,0,0,0,0,0,0,0,0,0,0,0,0,0,0,0,0,0,0,0,57,0,47,18,0.303
# 585,7473,56213,Pronkin A.A.,1980,,0,0,0,0,0,0,0,0,0,0,0,0,0,0,0,0,50,0,0,0,0,0,0,0,0,0,0,0,0,0,0,0,0,0,0,0,0,0,0,0,0,0,0,0,0,0,0,0,0,0,0,0,0,0,0,0,0,0,0,0,0,0,0,0,0,0,0,0,0,0,0,0,0,0,0,0,0,0,0,0,0,0,0,0,0,0,0,0,0,0,0,0,0,0,0,0,0,0,0,0,0,0,0,0,0,0,0,0,0,0,0,0,0,0,0,50,0,0,0,0,0,0,0,0,0,0,0,0,0,0,0,0,0,0,0,0,0,0,0,0,0,0,0,0,0,0,0,0,0,0,0,0,0,0,0,0,0,0,0,0,0,0,0,0,0,0,0,0,0,0,0,0,0,0,0,0,0,0,0,0,0,44,17.2,0.303
# 586,7473,56217,Pronkin A.A.,1980,,0,0,0,0,0,0,0,0,0,0,0,0,0,0,0,0,44.44493778,0,0,0,0,0,0,0,0,0,0,0,0,0,0,0,0,0,0,0,0,0,0,0,0,0,0,0,0,0,0,0,0,0,0,0,0,0,0,0,0,0,0,0,0,0,0,0,0,0,0,0,0,0,0,0,0,0,0,0,0,0,0,0,0,0,0,0,0,0,0,0,0,0,11.11012443,0,0,0,0,0,0,0,0,0,0,0,0,0,0,0,0,0,0,0,0,0,0,0,0,44.44493778,0,0,0,0,0,0,0,0,0,0,0,0,0,0,0,0,0,0,0,0,0,0,0,0,0,0,0,0,0,0,0,0,0,0,0,0,0,0,0,0,0,0,0,0,0,0,0,0,0,0,0,0,0,0,0,0,0,0,0,0,0,0,0,0,0,53.7,21,0.303
# 587,8207,58557,Ota R.,1983,,0,0,0,0,4,0,0,0,0,0,0,0,0,0,0,24,0,0,0,0,0,0,0,0,0,0,0,0,0,0,0,0,0,0,0,0,0,0,0,0,0,0,0,0,0,0,0,0,0,0,0,0,0,0,0,0,0,0,0,0,0,0,0,0,0,0,0,0,0,0,0,0,0,0,0,0,0,0,0,0,0,18,0,0,0,0,0,0,0,0,0,0,0,0,0,0,0,0,0,0,0,0,0,0,4,0,0,0,0,0,0,0,0,0,0,0,0,0,0,0,0,0,0,0,0,0,0,0,0,0,0,0,0,0,0,0,0,0,0,0,0,0,0,0,0,0,0,0,0,0,0,0,0,0,0,0,0,0,0,0,0,0,0,0,0,0,0,0,0,0,0,0,0,0,0,0,0,0,0,50,0,57.4,22.02,0.303
# 588,8708,80290,Zhao Xiujian,1987,,0,0,0,0,7,0,0,0,0,0,0,0,0,0,0,21,0,0,0,0,0,0,0,0,0,0,0,0,0,0,0,0,0,0,0,0,0,0,0,0,0,0,0,0,0,0,0,0,0,0,0,0,0,0,0,0,0,0,0,0,0,0,0,0,0,0,0,0,0,0,0,0,0,0,0,0,0,0,0,0,0,0,0,0,0,0,0,0,0,0,0,0,0,0,0,0,0,0,0,0,0,0,0,0,30,0,0,0,0,0,0,0,0,0,0,0,0,0,0,0,0,0,0,0,0,0,0,0,0,0,0,0,0,0,0,0,0,0,0,0,0,0,0,0,0,0,0,0,0,0,0,0,0,0,0,0,0,0,0,0,0,0,0,0,0,0,0,0,0,0,0,0,0,0,0,0,0,0,0,42,0,50.8,19.5,0.303
# 589,26065,354058,Melnichenko T.N,2002,,0,0,0,0,0,0,8,0,0,0,0,0,0,0,0,0,0,0,0,0,0,0,0,0,0,0,0,0,0,0,0,0,0,0,0,0,0,0,0,0,0,0,0,0,0,0,0,0,0,0,0,0,0,0,0,0,0,0,0,0,0,0,0,0,0,0,0,0,0,0,0,0,0,0,0,0,0,0,0,0,0,0,0,0,0,0,0,0,0,0,0,0,0,0,0,0,0,0,0,0,0,0,0,0,0,0,0,0,0,0,0,0,60,0,0,0,0,0,0,0,0,0,0,0,0,0,0,0,0,32,0,0,0,0,0,0,0,0,0,0,0,0,0,0,0,0,0,0,0,0,0,0,0,0,0,0,0,0,0,0,0,0,0,0,0,0,0,0,0,0,0,0,0,0,0,0,0,0,0,0,0,45.5,17.4,0.303
# 590,36224,433575,Fukawa Y.,2009,,0,0,0,0,0,0,0,0,0,0,0,0,0,55,0,0,0,0,0,0,0,0,0,0,0,0,0,0,0,0,0,0,0,0,0,0,0,0,0,0,0,0,0,0,0,0,0,0,0,0,0,0,0,0,0,0,0,0,0,0,0,0,0,0,0,0,0,0,0,0,0,0,0,0,0,0,0,0,0,0,0,0,0,0,0,0,0,0,0,0,0,0,0,0,0,0,0,0,0,0,45,0,0,0,0,0,0,0,0,0,0,0,0,0,0,0,0,0,0,0,0,0,0,0,0,0,0,0,0,0,0,0,0,0,0,0,0,0,0,0,0,0,0,0,0,0,0,0,0,0,0,0,0,0,0,0,0,0,0,0,0,0,0,0,0,0,0,0,0,0,0,0,0,0,0,0,0,0,0,0,0,52,19,0.303
# 591,32545,396909,Gopal E.S.R.,1987,,0,0,0,0,0,0,0,0,0,0,0,0,0,0,0,0,0,0,0,0,0,0,0,0,0,0,0,0,0,0,0,0,0,0,0,0,0,0,0,0,0,0,0,0,0,0,0,0,0,0,0,0,0,0,0,0,0,0,0,25,0,0,0,0,0,0,0,0,0,0,0,0,0,0,0,0,0,0,0,0,0,0,0,0,0,0,0,0,0,0,0,0,0,0,0,0,0,0,0,0,0,0,0,0,0,0,0,0,0,0,0,0,0,0,0,0,0,0,0,0,0,0,0,0,0,0,0,0,0,10,0,0,0,65,0,0,0,0,0,0,0,0,0,0,0,0,0,0,0,0,0,0,0,0,0,0,0,0,0,0,0,0,0,0,0,0,0,0,0,0,0,0,0,0,0,0,0,0,0,0,0,18.5,7.1,0.3028169
# 592,10628,80765,Zhao Xiujian,1987,,0,0,0,0,7,0,0,0,0,0,0,0,0,0,0,21,0,0,0,0,0,0,0,0,0,0,0,0,0,0,0,0,0,0,0,0,0,0,0,0,0,0,0,0,0,0,0,0,0,0,0,0,0,0,0,0,0,0,0,0,0,0,0,0,0,0,0,0,0,0,0,0,0,0,0,0,0,0,0,0,0,0,0,0,0,0,0,0,0,0,0,0,0,0,0,0,0,0,0,0,0,0,0,0,30,0,0,0,0,0,0,0,0,0,0,0,0,0,0,0,0,0,0,0,0,0,0,0,0,0,0,0,0,0,0,0,0,0,0,0,0,0,0,0,0,0,0,0,0,0,0,0,0,0,0,0,0,0,0,0,0,0,0,0,0,0,0,0,0,0,0,0,0,0,0,0,0,0,0,42,0,50.8,19.5,0.3025641
# 593,9236,96545,Osaka A.,1988,,0,0,0,2.4,0,0,0,0,0,0,0,0,0,16.5,0,0,0,0,0,0,0,0,0,0,0,0,0,0,0,0,0,0,0,0,0,0,0,0,0,0,0,0,0,0,0,0,0,0,0,0,0,0,0,0,0,0,0,0,0,0,0,0,0,0.8,0,0,0,0,0,0,0,32.6,0,0,0,0,0,0,0,0,0,0,0,0,0,0,0,0,0,0,0,0,0,0,0,0,0,0,0,0,0,0,0,0,0,0,0,0,0,0,0,0,0,0,0,47.7,0,0,0,0,0,0,0,0,0,0,0,0,0,0,0,0,0,0,0,0,0,0,0,0,0,0,0,0,0,0,0,0,0,0,0,0,0,0,0,0,0,0,0,0,0,0,0,0,0,0,0,0,0,0,0,0,0,0,0,0,0,0,0,0,0,32.3,12.4,0.3024194
# 594,5154,19245,Nemilov S.V.,1973,,0,0,0,0,0,0,0,0,0,0,0,0,0,66.5,0,0,0,0,0,0,0,0,0,0,0,0,0,0,0,0,0,0,0,0,0,0,0,0,0,0,0,0,0,0,0,0,0,0,0,0,0,0,0,0,0,0,0,0,0,0,0,0,0,0,0,0,0,0,0,0,0,33.5,0,0,0,0,0,0,0,0,0,0,0,0,0,0,0,0,0,0,0,0,0,0,0,0,0,0,0,0,0,0,0,0,0,0,0,0,0,0,0,0,0,0,0,0,0,0,0,0,0,0,0,0,0,0,0,0,0,0,0,0,0,0,0,0,0,0,0,0,0,0,0,0,0,0,0,0,0,0,0,0,0,0,0,0,0,0,0,0,0,0,0,0,0,0,0,0,0,0,0,0,0,0,0,0,0,0,0,0,0,41.8,16.08,0.302
# 595,6099,17439,Nemilov S.V.,1976,,0,0,0,0,0,0,0,0,0,0,0,0,0,25,0,0,0,0,0,0,0,0,0,0,0,0,0,0,0,0,0,0,0,0,0,0,0,0,0,0,0,0,0,0,0,0,0,0,0,0,0,0,0,0,0,0,0,0,0,0,55,0,0,0,0,0,0,0,0,0,0,0,0,0,0,0,0,0,0,20,0,0,0,0,0,0,0,0,0,0,0,0,0,0,0,0,0,0,0,0,0,0,0,0,0,0,0,0,0,0,0,0,0,0,0,0,0,0,0,0,0,0,0,0,0,0,0,0,0,0,0,0,0,0,0,0,0,0,0,0,0,0,0,0,0,0,0,0,0,0,0,0,0,0,0,0,0,0,0,0,0,0,0,0,0,0,0,0,0,0,0,0,0,0,0,0,0,0,0,0,0,98.1,37.69,0.302
# 596,6172,90292,Nemilov S.V.,1973,,0,0,0,0,0,0,0,0,0,0,0,0,0,0,0,0,0,0,0,0,0,0,0,0,0,0,0,0,0,0,0,0,0,0,0,0,0,0,0,0,0,0,0,0,0,0,0,0,0,0,0,0,0,0,0,0,0,0,0,0,70,0,0,0,0,0,0,0,0,0,0,0,0,0,0,0,0,0,0,22.5,0,0,0,0,0,0,0,0,0,0,0,0,0,0,0,0,0,0,0,0,0,0,0,0,0,0,0,0,0,0,0,0,0,0,0,0,0,0,0,0,0,0,0,0,0,0,0,0,0,0,0,0,0,0,0,0,0,0,0,0,0,0,0,0,0,0,0,0,0,7.5,0,0,0,0,0,0,0,0,0,0,0,0,0,0,0,0,0,0,0,0,0,0,0,0,0,0,0,0,0,0,0,99.6,38.26,0.302
# 597,6172,90297,Nemilov S.V.,1973,,0,0,0,0,0,0,0,0,0,0,0,0,0,0,0,0,0,0,0,0,0,0,0,0,0,0,0,0,0,0,0,0,0,0,0,0,0,0,0,0,0,0,0,0,0,0,0,0,0,0,0,0,0,0,0,0,0,0,0,0,65,0,0,0,0,0,0,0,0,0,0,0,0,0,0,0,0,0,0,20,0,0,0,0,0,0,0,0,0,0,0,0,0,0,0,0,0,0,0,0,0,0,0,0,0,0,0,0,0,0,0,0,0,0,0,0,0,0,0,0,0,0,0,0,0,0,0,0,0,0,0,0,0,0,0,0,0,0,0,0,0,0,0,0,0,0,0,0,0,15,0,0,0,0,0,0,0,0,0,0,0,0,0,0,0,0,0,0,0,0,0,0,0,0,0,0,0,0,0,0,0,104,40.31,0.302
# 598,6172,90303,Nemilov S.V.,1973,,0,0,0,0,0,0,0,0,0,0,0,0,0,0,0,0,0,0,0,0,0,0,0,0,0,0,0,0,0,0,0,0,0,0,0,0,0,0,0,0,0,0,0,0,0,0,0,0,0,0,0,0,0,0,0,0,0,0,0,0,60,0,0,0,0,0,0,0,0,0,0,0,0,0,0,0,0,0,0,25,0,0,0,0,0,0,0,0,0,0,0,0,0,0,0,0,0,0,0,0,0,0,0,0,0,0,0,0,0,0,0,0,0,0,0,0,0,0,0,0,0,0,0,0,0,0,0,0,0,0,0,0,0,0,0,0,0,0,0,0,0,0,0,0,0,0,0,0,0,15,0,0,0,0,0,0,0,0,0,0,0,0,0,0,0,0,0,0,0,0,0,0,0,0,0,0,0,0,0,0,0,102,39.51,0.302
# 599,7464,171169,Gurjev N.V.,1988,,0,0,0,0,3.150094503,0,0,0,0,0,0,0,0,0,0,14.96044881,0,0,0,0,0,0,0,0,0,0,0,0,0,0,0,0,0,0,0,0,0,0,0,0,0,0,0,0,0,0,0,0,0,0,0,0,0,0,0,0,0,0,0,0,0,0,0,0,0,0,0,0,0,0,0,0,0,0,0,0,0,0,0,0,0,3.937118114,0,0,0,0,0,0,14.17042511,0,0,0,0,0,0,0,0,0,0,0,0,0,0,0,18.90056702,0,0,0,0,0,0,0,0,0,0,0,0,0,0,0,0,0,0,0,0,0,0,0,0,0,0,0,0,0,0,0,0,0,0,0,0,0,0,0,0,0,0,0,0,0,0,0,0,0,0,0,0,0,0,0,0,0,0,0,0,0,0,0,0,0,0,0,0,0,0,0,0,0,0,44.88134644,0,54.5,20.92,0.302
# 600,7473,56215,Pronkin A.A.,1980,,0,0,0,0,0,0,0,0,0,0,0,0,0,0,0,0,47.36849579,0,0,0,0,0,0,0,0,0,0,0,0,0,0,0,0,0,0,0,0,0,0,0,0,0,0,0,0,0,0,0,0,0,0,0,0,0,0,0,0,0,0,0,0,0,0,0,0,0,0,0,0,0,0,0,0,0,0,0,0,0,0,0,0,0,0,0,0,0,0,0,0,0,5.263008421,0,0,0,0,0,0,0,0,0,0,0,0,0,0,0,0,0,0,0,0,0,0,0,0,47.36849579,0,0,0,0,0,0,0,0,0,0,0,0,0,0,0,0,0,0,0,0,0,0,0,0,0,0,0,0,0,0,0,0,0,0,0,0,0,0,0,0,0,0,0,0,0,0,0,0,0,0,0,0,0,0,0,0,0,0,0,0,0,0,0,0,0,49.2,19.3,0.302
# 601,7512,56763,Inoue H.,1991,,0,0,0,0,6,0,0,0,0,0,0,0,0,0,0,20,0,0,0,0,0,0,0,0,0,0,0,0,0,0,0,0,0,0,0,0,0,0,0,0,0,0,0,0,0,0,0,0,0,0,0,0,0,0,0,0,0,0,0,0,0,0,0,0,0,0,0,0,0,0,0,0,0,0,0,0,0,0,0,0,0,4,0,0,0,0,0,0,0,0,0,0,0,0,0,0,0,0,0,0,0,0,0,0,20,0,0,0,0,0,0,0,0,0,0,0,0,0,0,0,0,0,0,0,0,0,0,0,0,0,0,0,0,0,0,0,0,0,0,0,0,0,0,0,0,0,0,0,0,0,0,0,0,0,0,0,0,0,0,0,0,0,0,0,0,0,0,0,0,0,0,0,0,0,0,0,0,0,0,50,0,54,20.7,0.302
# 602,9402,96789,Bridge B.,1987,,0,0,0,0,0,0,0,0,0,0,0,0,0,0,0,0,50,0,0,0,0,0,0,0,0,0,0,0,0,0,0,0,0,0,0,0,0,0,0,0,0,0,0,0,0,0,0,0,0,0,0,0,0,0,0,0,0,0,0,0,0,0,0,0,0,0,0,0,0,0,0,0,0,0,0,0,0,0,0,0,0,0,0,0,0,0,0,0,0,0,0,0,0,0,0,0,0,0,0,0,0,0,0,0,0,0,0,0,0,0,0,0,0,0,0,50,0,0,0,0,0,0,0,0,0,0,0,0,0,0,0,0,0,0,0,0,0,0,0,0,0,0,0,0,0,0,0,0,0,0,0,0,0,0,0,0,0,0,0,0,0,0,0,0,0,0,0,0,0,0,0,0,0,0,0,0,0,0,0,0,0,46.5,17.87,0.302
# 603,10775,98194,Fedelesh V.I.,1983,,0,0,0,0,0,0,0,0,0,0,0,0,0,0,0,0,0,0,0,22,0,0,0,0,0,0,0,0,0,0,0,0,0,0,0,0,0,0,0,0,0,0,0,0,0,0,0,0,0,0,0,0,0,0,0,0,0,0,0,0,78,0,0,0,0,0,0,0,0,0,0,0,0,0,0,0,0,0,0,0,0,0,0,0,0,0,0,0,0,0,0,0,0,0,0,0,0,0,0,0,0,0,0,0,0,0,0,0,0,0,0,0,0,0,0,0,0,0,0,0,0,0,0,0,0,0,0,0,0,0,0,0,0,0,0,0,0,0,0,0,0,0,0,0,0,0,0,0,0,0,0,0,0,0,0,0,0,0,0,0,0,0,0,0,0,0,0,0,0,0,0,0,0,0,0,0,0,0,0,0,0,61.6,23.65,0.302
# 604,24435,189495,Vijoy P.S.,1999,,0,0,0,0,0,0,0,0,0,0,0,0,0,60,0,0,0,0,0,0,0,0,0,0,0,0,20,0,0,0,0,0,0,0,0,0,0,0,0,0,0,0,0,0,0,0,0,0,0,0,0,0,0,0,0,0,0,0,0,0,0,0,0,0,0,0,0,0,0,0,0,0,0,0,0,0,0,0,0,0,0,0,0,20,0,0,0,0,0,0,0,0,0,0,0,0,0,0,0,0,0,0,0,0,0,0,0,0,0,0,0,0,0,0,0,0,0,0,0,0,0,0,0,0,0,0,0,0,0,0,0,0,0,0,0,0,0,0,0,0,0,0,0,0,0,0,0,0,0,0,0,0,0,0,0,0,0,0,0,0,0,0,0,0,0,0,0,0,0,0,0,0,0,0,0,0,0,0,0,0,0,61,23.42,0.302
# 605,25178,302956,Sreeram A.N.,1991,,0,0,0,0,0,0,0,0,0,0,0,0,0,0,0,0,0,0,0,0,0,0,0,0,0,0,0,0,0,0,0,0,0,0,0,0,0,0,0,0,0,0,0,0,0,0,0,0,0,0,0,0,0,0,0,0,0,0,0,10,0,0,0,0,0,0,0,0,0,0,0,0,0,0,0,0,0,0,0,0,0,0,0,0,0,0,0,0,0,0,0,0,0,0,0,0,0,0,0,0,0,0,0,0,0,0,0,0,0,0,0,0,0,0,0,0,0,0,0,0,0,0,0,0,0,0,0,0,0,0,0,0,0,90,0,0,0,0,0,0,0,0,0,0,0,0,0,0,0,0,0,0,0,0,0,0,0,0,0,0,0,0,0,0,0,0,0,0,0,0,0,0,0,0,0,0,0,0,0,0,0,11.1,4.29,0.302
# 606,25883,353304,Tille U.,1977,,0,0,0,0,0,0,10,0,0,0,0,0,0,0,0,0,0,0,0,0,0,0,0,0,0,0,0,0,0,0,0,0,0,0,0,0,0,0,0,0,0,0,0,0,0,0,0,0,0,0,0,0,0,0,0,0,0,0,0,20,0,0,0,0,0,0,0,0,0,0,0,0,0,0,0,0,0,0,0,0,0,0,0,0,0,0,0,0,0,0,0,0,0,0,0,0,0,0,0,0,0,0,0,0,0,0,0,0,0,0,0,0,0,0,0,0,0,0,0,0,0,0,0,0,0,0,0,0,0,0,0,0,0,70,0,0,0,0,0,0,0,0,0,0,0,0,0,0,0,0,0,0,0,0,0,0,0,0,0,0,0,0,0,0,0,0,0,0,0,0,0,0,0,0,0,0,0,0,0,0,0,16.1,6.7,0.302
# 607,26801,309334,Kasatkin B.E.,1974,,0,0,0,0,0,0,0,0,0,0,0,0,0,0,0,0,0,0,0,0,0,0,0,0,0,0,0,0,0,0,0,0,0,0,0,0,0,0,0,0,0,0,0,0,0,0,0,0,0,0,0,0,0,0,0,0,0,0,0,0,0,0,0,0,0,0,0,0,0,0,0,0,0,0,0,0,0,0,0,0,0,0,0,0,0,0,0,0,0,0,0,0,0,0,0,0,0,0,0,0,0,0,0,0,0,0,0,0,0,0,0,0,0,0,11.43,0,0,0,0,0,0,0,0,0,0,0,0,0,0,0,0,0,0,68.57,0,0,0,0,0,0,0,0,0,0,0,0,0,0,0,0,0,0,20,0,0,0,0,0,0,0,0,0,0,0,0,0,0,0,0,0,0,0,0,0,0,0,0,0,0,0,0,15.1,5.81,0.302
# 608,27035,310564,Chernov A.P.,1968,,0,0,0,0,0,0,0,0,0,0,0,0,0,0,0,0,0,0,0,0,0,0,0,0,0,0,0,0,0,0,0,0,0,0,0,0,0,0,0,0,0,0,0,0,0,0,0,0,0,0,0,0,0,0,0,0,0,0,0,20,0,0,0,0,0,0,0,0,0,0,0,0,0,0,0,0,0,0,0,0,0,0,0,0,0,0,0,0,0,0,0,0,0,0,0,0,0,0,0,0,0,0,0,0,0,0,0,0,0,0,0,0,0,0,0,0,0,0,0,0,0,0,0,0,0,0,0,0,0,0,0,0,0,80,0,0,0,0,0,0,0,0,0,0,0,0,0,0,0,0,0,0,0,0,0,0,0,0,0,0,0,0,0,0,0,0,0,0,0,0,0,0,0,0,0,0,0,0,0,0,0,14.2,5.46,0.302
# 609,27036,310569,Ota R.,1973,,0,0,0,0,0,0,15,0,0,0,0,0,0,0,0,0,0,0,0,0,0,0,0,0,0,0,0,0,0,0,0,0,0,0,0,0,0,0,0,0,0,0,0,0,0,0,0,0,0,0,0,0,0,0,0,0,0,0,0,0,0,0,0,0,0,0,0,0,0,0,0,0,0,0,0,0,0,0,0,0,0,0,0,0,0,0,0,0,0,0,0,0,0,0,0,0,0,0,0,0,0,0,0,0,0,0,0,0,0,0,0,0,0,0,0,0,0,0,0,0,0,0,0,0,0,0,0,0,0,0,0,0,0,85,0,0,0,0,0,0,0,0,0,0,0,0,0,0,0,0,0,0,0,0,0,0,0,0,0,0,0,0,0,0,0,0,0,0,0,0,0,0,0,0,0,0,0,0,0,0,0,11.9,4.56,0.302
# 610,32767,421037,Rajendran V.,2002,,0,0,0,0,0,0,0,0,0,0,0,0,0,0,0,0,0,0,0,0,0,0,0,0,0,0,0,0,0,0,0,0,0,0,0,0,0,0,0,0,0,0,0,0,0,0,0,0,0,0,0,0,0,0,0,0,0,0,0,0,0,0,0,0,0,0,0,0,0,0,0,0,0,0,0,0,0,0,0,0,0,0,0,0,0,0,0,0,0,0,0,0,0,0,0,0,0,0,0,0,0,0,0,0,0,0,0,0,0,0,0,0,0,0,0,0,0,0,0,23.1594237,0,0,0,0,0,0,0,0,0,0,0,0,0,0,0,0,0,0,0,0,0,0,0,0,0,0,0,0,0,0,0,0,0,0,0,0,0,0,0,0,0,0,0,0,0,0,0,76.8405763,0,0,0,0,0,0,0,0,0,0,0,0,0,,,0.302
# 611,35368,425208,Kannappan A.N.,2009,,0,0,0,0,0,0,0,0,0,0,0,0,0,70,0,0,0,0,0,0,0,0,0,0,0,0,0,0,0,0,0,0,0,0,0,0,0,0,0,0,0,0,0,0,0,0,0,0,0,0,0,0,0,0,0,0,0,0,0,0,0,0,0,0,0,0,0,0,0,0,0,0,0,0,0,0,0,0,0,0,0,0,0,0,0,0,0,0,0,0,0,0,0,0,0,0,0,0,0,0,20,0,0,0,0,0,0,0,0,0,0,0,0,0,0,0,0,0,0,10,0,0,0,0,0,0,0,0,0,0,0,0,0,0,0,0,0,0,0,0,0,0,0,0,0,0,0,0,0,0,0,0,0,0,0,0,0,0,0,0,0,0,0,0,0,0,0,0,0,0,0,0,0,0,0,0,0,0,0,0,0,58.7,22.55,0.302
# 612,37969,448774,Gaafar M.S.,2011,,0,0,0,0,0,0,0,0,0,0,0,0,0,0,0,0,0,0,0,0,0,0,0,0,0,0,0,0,0,0,0,0,0,0,0,0,0,0,0,0,0,0,0,0,0,0,0,0,0,0,0,0,0,0,0,0,0,0,0,0,0,0,0,0,0,0,0,0,0,0,0,0,0,0,0,0,0,0,0,0,0,0,0,0,0,0,0,0,0,0,0,0,0,0,0,0,0,0,0,0,0,0,0,0,0,0,20,0,0,0,0,0,0,0,0,0,0,0,0,0,0,0,0,0,0,0,0,0,0,0,0,0,0,0,0,0,0,0,0,0,0,0,0,0,0,0,0,0,0,0,0,0,0,80,0,0,0,0,0,0,0,0,0,0,0,0,0,0,0,0,0,0,0,0,0,0,0,0,0,0,0,,,0.302
# 613,37973,448809,Niu Yi0Fan,2011,,0,0,0,0,0,0,40,0,0,0,0,0,0,0,0,0,0,0,0,0,0,0,0,0,0,0,0,0,0,0,0,0,0,0,0,0,0,0,0,0,0,0,0,0,0,0,0,0,0,0,0,0,0,0,0,0,0,0,0,0,0,0,0,0,0,0,0,0,0,0,0,0,0,0,0,0,0,0,0,0,0,0,0,0,0,0,0,0,0,0,0,0,0,0,0,0,0,0,0,0,0,0,0,0,0,0,0,0,0,0,0,0,0,0,0,0,0,0,0,0,0,0,0,0,0,0,0,0,60,0,0,0,0,0,0,0,0,0,0,0,0,0,0,0,0,0,0,0,0,0,0,0,0,0,0,0,0,0,0,0,0,0,0,0,0,0,0,0,0,0,0,0,0,0,0,0,0,0,0,0,0,16.5,6.34,0.302
# 614,9236,96546,Osaka A.,1988,,0,0,0,1.104417901,0,0,0,0,0,0,0,0,0,8.935742196,0,0,0,0,0,0,0,0,0,0,0,0,0,0,0,0,0,0,0,0,0,0,0,0,0,0,0,0,0,0,0,0,0,0,0,0,0,0,0,0,0,0,0,0,0,0,0,0,0,1.104417901,0,0,0,0,0,0,0,33.83534695,0,0,0,0,0,0,0,0,0,0,0,0,0,0,0,0,0,0,0,0,0,0,0,0,0,0,0,0,0,0,0,0,0,0,0,0,0,0,0,0,0,0,0,55.02007505,0,0,0,0,0,0,0,0,0,0,0,0,0,0,0,0,0,0,0,0,0,0,0,0,0,0,0,0,0,0,0,0,0,0,0,0,0,0,0,0,0,0,0,0,0,0,0,0,0,0,0,0,0,0,0,0,0,0,0,0,0,0,0,0,0,26.3,10.1,0.3019801
# 615,33036,398003,Saddeek Y.B.,2007,,0,0,0,0,0,0,0,0,0,0,0,0,0,66.7,0,0,0,0,0,0,0,0,0,0,0,0,0,0,0,0,0,0,0,0,0,0,0,0,0,0,0,0,0,0,0,0,0,0,0,0,0,0,0,0,0,0,0,0,0,0,0,0,0,0,0,0,0,0,0,0,0,0,0,0,0,0,0,0,0,0,0,0,0,0,0,0,0,0,0,0,0,0,0,0,0,0,0,0,0,0,33.3,0,0,0,0,0,0,0,0,0,0,0,0,0,0,0,0,0,0,0,0,0,0,0,0,0,0,0,0,0,0,0,0,0,0,0,0,0,0,0,0,0,0,0,0,0,0,0,0,0,0,0,0,0,0,0,0,0,0,0,0,0,0,0,0,0,0,0,0,0,0,0,0,0,0,0,0,0,0,0,0,55.7,21.4,0.3014019
# 616,33036,398005,Saddeek Y.B.,2007,,0,0,0,0,0,0,0,0,0,0,0,0,0,59.4,0,0,0,0,0,5,0,0,0,0,0,0,0,0,0,0,0,0,0,0,0,0,0,0,0,0,0,0,0,0,0,0,0,0,0,0,0,0,0,0,0,0,0,0,0,0,0,0,0,0,0,0,0,0,0,0,0,0,0,0,0,0,0,0,0,0,0,0,0,0,0,0,0,0,0,0,0,0,0,0,0,0,0,5,0,0,30.6,0,0,0,0,0,0,0,0,0,0,0,0,0,0,0,0,0,0,0,0,0,0,0,0,0,0,0,0,0,0,0,0,0,0,0,0,0,0,0,0,0,0,0,0,0,0,0,0,0,0,0,0,0,0,0,0,0,0,0,0,0,0,0,0,0,0,0,0,0,0,0,0,0,0,0,0,0,0,0,0,58.3,22.4,0.3013393
# 617,1980,44505,Eagan R.J.,1978,,0,0,0,13.3,0,0,0,0,0,0,0,0,0,0,0,0,0,0,0,0,0,0,0,0,26.7,0,0,0,0,0,0,0,0,0,0,0,0,0,0,0,0,0,0,0,0,0,0,0,0,0,0,0,0,0,0,0,0,0,0,0,0,0,0,0,0,0,0,0,0,0,0,0,0,0,0,0,0,0,0,0,0,0,0,0,0,0,0,0,0,0,0,0,0,0,0,0,0,0,0,0,0,0,0,0,0,0,0,0,0,0,0,0,0,0,0,0,0,0,0,0,0,0,0,0,0,0,0,0,0,0,0,0,0,0,0,0,0,60,0,0,0,0,0,0,0,0,0,0,0,0,0,0,0,0,0,0,0,0,0,0,0,0,0,0,0,0,0,0,0,0,0,0,0,0,0,0,0,0,0,0,0,91.6,35.2,0.3011363
# 618,38047,449138,Chenu S.,2010,,0,0,0,0,0,0,0,0,0,0,0,0,0,0,0,0,0,0,0,0,0,0,0,0,0,0,0,0,0,0,0,0,0,0,0,0,0,0,0,0,0,0,0,0,0,0,0,0,0,0,0,0,0,0,0,0,0,0,0,0,0,0,0,0,0,0,0,0,0,0,0,0,0,0,0,0,0,0,0,0,0,0,0,0,0,0,0,0,0,0,0,0,0,0,0,0,0,0,0,0,25,0,0,0,0,0,0,0,0,0,0,0,0,0,0,25,0,0,0,0,0,0,0,0,0,0,0,0,0,0,0,0,0,0,0,0,0,0,0,0,25,0,0,0,0,0,0,0,0,0,0,0,0,0,0,0,0,0,0,0,0,0,0,0,0,0,0,0,0,25,0,0,0,0,0,0,0,0,0,0,0,45.8,17.6,0.3011363
# 619,9236,96547,Osaka A.,1988,,0,0,0,1.5,0,0,0,0,0,0,0,0,0,6.6,0,0,0,0,0,0,0,0,0,0,0,0,0,0,0,0,0,0,0,0,0,0,0,0,0,0,0,0,0,0,0,0,0,0,0,0,0,0,0,0,0,0,0,0,0,0,0,0,0,2,0,0,0,0,0,0,0,27,0,0,0,0,0,0,0,0,0,0,0,0,0,0,0,0,0,0,0,0,0,0,0,0,0,0,0,0,0,0,0,0,0,0,0,0,0,0,0,0,0,0,0,62.9,0,0,0,0,0,0,0,0,0,0,0,0,0,0,0,0,0,0,0,0,0,0,0,0,0,0,0,0,0,0,0,0,0,0,0,0,0,0,0,0,0,0,0,0,0,0,0,0,0,0,0,0,0,0,0,0,0,0,0,0,0,0,0,0,0,25.5,9.8,0.3010204
# 620,5879,93242,Keshishyan T.N.,1978,,0,0,0,9.1,0,0,0,0,0,0,0,0,0,63.6,0,0,0,0,0,0,0,0,0,0,0,0,0,0,0,0,0,0,0,0,0,0,0,0,0,0,0,0,0,0,0,0,0,0,0,0,0,0,0,0,0,0,0,0,0,0,0,0,0,0,0,0,0,0,0,0,0,0,0,0,0,0,0,0,0,0,0,0,0,27.3,0,0,0,0,0,0,0,0,0,0,0,0,0,0,0,0,0,0,0,0,0,0,0,0,0,0,0,0,0,0,0,0,0,0,0,0,0,0,0,0,0,0,0,0,0,0,0,0,0,0,0,0,0,0,0,0,0,0,0,0,0,0,0,0,0,0,0,0,0,0,0,0,0,0,0,0,0,0,0,0,0,0,0,0,0,0,0,0,0,0,0,0,0,0,0,0,0,73,28.05,0.301
# 621,7464,171164,Gurjev N.V.,1988,,0,0,0,0,3.80880956,0,0,0,0,0,0,0,0,0,0,27.61861907,0,0,0,0,0,0,0,0,0,0,0,0,0,0,0,0,0,0,0,0,0,0,9.523523824,0,0,0,0,0,0,0,0,0,0,0,0,0,0,0,0,0,0,0,0,0,0,0,0,0,0,0,0,0,0,0,0,0,0,0,0,0,0,0,0,0,0,4.761761912,0,0,0,0,0,0,0,0,0,0,0,0,0,0,0,0,0,0,0,0,0,0,0,0,0,0,0,0,0,0,0,0,0,0,0,0,0,0,0,0,0,0,0,0,0,0,0,0,0,0,0,0,0,0,0,0,0,0,0,0,0,0,0,0,0,0,0,0,0,0,0,0,0,0,0,0,0,0,0,0,0,0,0,0,0,0,0,0,0,0,0,0,0,0,0,0,0,54.28728564,0,47,18,0.301
# 622,7473,56218,Pronkin A.A.,1980,,0,0,0,0,0,0,0,0,0,0,0,0,0,0,0,0,42.85530579,0,0,0,0,0,0,0,0,0,0,0,0,0,0,0,0,0,0,0,0,0,0,0,0,0,0,0,0,0,0,0,0,0,0,0,0,0,0,0,0,0,0,0,0,0,0,0,0,0,0,0,0,0,0,0,0,0,0,0,0,0,0,0,0,0,0,0,0,0,0,0,0,0,14.28938841,0,0,0,0,0,0,0,0,0,0,0,0,0,0,0,0,0,0,0,0,0,0,0,0,42.85530579,0,0,0,0,0,0,0,0,0,0,0,0,0,0,0,0,0,0,0,0,0,0,0,0,0,0,0,0,0,0,0,0,0,0,0,0,0,0,0,0,0,0,0,0,0,0,0,0,0,0,0,0,0,0,0,0,0,0,0,0,0,0,0,0,0,56.7,22.2,0.301
# 623,8708,80287,Zhao Xiujian,1987,,0,0,0,0,7,0,0,0,0,0,0,0,0,0,0,21,0,0,0,0,0,0,0,0,0,0,0,0,0,0,0,0,0,0,0,0,0,0,0,0,0,0,0,0,0,0,0,0,0,0,0,0,0,0,0,0,0,0,0,0,0,0,0,0,0,0,0,0,0,0,0,0,0,0,0,0,0,0,0,0,0,0,0,0,0,0,0,0,15,0,0,0,0,0,0,0,0,0,0,0,0,0,0,0,15,0,0,0,0,0,0,0,0,0,0,0,0,0,0,0,0,0,0,0,0,0,0,0,0,0,0,0,0,0,0,0,0,0,0,0,0,0,0,0,0,0,0,0,0,0,0,0,0,0,0,0,0,0,0,0,0,0,0,0,0,0,0,0,0,0,0,0,0,0,0,0,0,0,0,42,0,56.4,21.7,0.301
# 624,9402,96788,Bridge B.,1987,,0,0,0,0,0,0,0,0,0,0,0,0,0,0,0,0,45,0,0,0,0,0,0,0,0,0,0,0,0,0,0,0,0,0,0,0,0,0,0,0,0,0,0,0,0,0,0,0,0,0,0,0,0,0,0,0,0,0,0,0,0,0,0,0,0,0,0,0,0,0,0,0,0,0,0,0,0,0,0,0,0,0,0,0,0,0,0,0,0,0,0,0,0,0,0,0,0,0,0,0,0,0,0,0,0,0,0,0,0,0,0,0,0,0,0,50,0,0,0,0,0,0,0,0,0,0,0,0,0,0,0,0,0,0,0,0,0,0,0,0,0,0,0,0,0,0,0,0,0,0,0,0,0,0,0,0,0,0,0,0,0,0,0,0,0,0,0,0,0,0,0,0,0,0,0,0,0,5,0,0,0,48.1,18.5,0.301
# 625,12234,125223,Polukhin V.N.,1975,OK1,0,0,0,5.299953411,0,0,0,0,0,0,0,0,0,0,0,0,13.83213339,0,0,0,0,0,0,0,5.626409914,0,0,0,0,0,0,0,0,0,0,0,0,0,0,0,0,0,0,0,0,0,0,0,60.66712013,0,0,0,0,0,0,0,0,0,0,0,0,0,0,0,0,0,0,0,0,0,0,0,0,0,0,0,0,0,0,0,0,0,0,0,0,0,0,0,0,0,0,3.657944357,0,0,0,0,0,0,0,0,1.119947836,0,0,0,0,0,0,0,0,0,0,0,0,0,0,9.796490961,0,0,0,0,0,0,0,0,0,0,0,0,0,0,0,0,0,0,0,0,0,0,0,0,0,0,0,0,0,0,0,0,0,0,0,0,0,0,0,0,0,0,0,0,0,0,0,0,0,0,0,0,0,0,0,0,0,0,0,0,0,0,0,0,0,68.7,26.4,0.301
# 626,26801,309330,Kasatkin B.E.,1974,,0,0,0,0,0,0,0,0,0,0,0,0,0,0,0,0,0,0,0,0,0,0,0,0,0,0,0,0,0,0,0,0,0,0,0,0,0,0,0,0,0,0,0,0,0,0,0,0,0,0,0,0,0,0,0,0,0,0,0,0,0,0,0,0,0,0,0,0,0,0,0,0,0,0,0,0,0,0,0,0,0,0,0,0,0,0,0,0,0,0,0,0,0,0,0,0,0,0,0,0,0,0,0,0,0,0,0,0,0,0,0,0,0,0,7.002789916,0,0,0,0,0,0,0,0,0,0,0,0,0,0,0,0,0,0,63.02810916,0,0,0,0,0,0,0,0,0,0,0,0,0,0,0,0,0,0,29.96910093,0,0,0,0,0,0,0,0,0,0,0,0,0,0,0,0,0,0,0,0,0,0,0,0,0,0,0,0,15.7,6.04,0.301
# 627,26801,309346,Kasatkin B.E.,1974,,0,0,0,0,0,0,0,0,0,0,0,0,0,0,0,0,0,0,0,0,0,0,0,0,0,0,0,0,0,0,0,0,0,0,0,0,0,0,0,0,0,0,0,0,0,0,0,0,0,0,0,0,0,0,0,0,0,0,0,0,0,0,0,0,0,0,0,0,0,0,0,0,0,0,0,0,0,0,0,0,0,0,0,0,0,0,0,0,0,0,0,0,0,0,0,0,0,0,0,0,0,0,0,0,0,0,0,0,0,0,0,0,0,0,20,0,0,0,0,0,0,0,0,0,0,0,0,0,0,0,0,0,0,50,0,0,0,0,0,0,0,0,0,0,0,0,0,0,0,0,0,0,30,0,0,0,0,0,0,0,0,0,0,0,0,0,0,0,0,0,0,0,0,0,0,0,0,0,0,0,0,14.8,5.71,0.301
# 628,26801,309347,Kasatkin B.E.,1974,,0,0,0,0,0,0,0,0,0,0,0,0,0,0,0,0,0,0,0,0,0,0,0,0,0,0,0,0,0,0,0,0,0,0,0,0,0,0,0,0,0,0,0,0,0,0,0,0,0,0,0,0,0,0,0,0,0,0,0,0,0,0,0,0,0,0,0,0,0,0,0,0,0,0,0,0,0,0,0,0,0,0,0,0,0,0,0,0,0,0,0,0,0,0,0,0,0,0,0,0,0,0,0,0,0,0,0,0,0,0,0,0,0,0,17.15,0,0,0,0,0,0,0,0,0,0,0,0,0,0,0,0,0,0,42.88,0,0,0,0,0,0,0,0,0,0,0,0,0,0,0,0,0,0,39.97,0,0,0,0,0,0,0,0,0,0,0,0,0,0,0,0,0,0,0,0,0,0,0,0,0,0,0,0,14.9,5.75,0.301
# 629,28649,380935,Saddeek Y.B.,2004,,0,0,0,8.696568174,0,0,0,0,0,0,0,0,0,63.68220127,0,0,0,0,0,0,0,0,0,0,0,0,0,0,27.62123055,0,0,0,0,0,0,0,0,0,0,0,0,0,0,0,0,0,0,0,0,0,0,0,0,0,0,0,0,0,0,0,0,0,0,0,0,0,0,0,0,0,0,0,0,0,0,0,0,0,0,0,0,0,0,0,0,0,0,0,0,0,0,0,0,0,0,0,0,0,0,0,0,0,0,0,0,0,0,0,0,0,0,0,0,0,0,0,0,0,0,0,0,0,0,0,0,0,0,0,0,0,0,0,0,0,0,0,0,0,0,0,0,0,0,0,0,0,0,0,0,0,0,0,0,0,0,0,0,0,0,0,0,0,0,0,0,0,0,0,0,0,0,0,0,0,0,0,0,0,0,0,0,102,39.2,0.301
# 630,32767,421035,Rajendran V.,2002,,0,0,0,0,0,0,0,0,0,0,0,0,0,0,0,0,0,0,0,0,0,0,0,0,0,0,0,0,0,0,0,0,0,0,0,0,0,0,0,0,0,0,0,0,0,0,0,0,0,0,0,0,0,0,0,0,0,0,0,0,0,0,0,0,0,0,0,0,0,0,0,0,0,0,0,0,0,0,0,0,0,0,0,0,0,0,0,0,0,0,0,0,0,0,0,0,0,0,0,0,0,0,0,0,0,0,0,0,0,0,0,0,0,0,0,0,0,0,0,18.68870715,0,0,0,0,0,0,0,0,0,0,0,0,0,0,0,0,0,0,0,0,0,0,0,0,0,0,0,0,0,0,0,0,0,0,0,0,0,0,0,0,0,0,0,0,0,0,0,81.31129285,0,0,0,0,0,0,0,0,0,0,0,0,0,,,0.301
# 631,32767,421036,Rajendran V.,2002,,0,0,0,0,0,0,0,0,0,0,0,0,0,0,0,0,0,0,0,0,0,0,0,0,0,0,0,0,0,0,0,0,0,0,0,0,0,0,0,0,0,0,0,0,0,0,0,0,0,0,0,0,0,0,0,0,0,0,0,0,0,0,0,0,0,0,0,0,0,0,0,0,0,0,0,0,0,0,0,0,0,0,0,0,0,0,0,0,0,0,0,0,0,0,0,0,0,0,0,0,0,0,0,0,0,0,0,0,0,0,0,0,0,0,0,0,0,0,0,21.3603932,0,0,0,0,0,0,0,0,0,0,0,0,0,0,0,0,0,0,0,0,0,0,0,0,0,0,0,0,0,0,0,0,0,0,0,0,0,0,0,0,0,0,0,0,0,0,0,78.6396068,0,0,0,0,0,0,0,0,0,0,0,0,0,,,0.301
# 632,34355,417623,Djouama T.,2008,,0,0,0,0,0,0,0,0,0,0,0,0,0,0,0,0,0,0,0,0,0,0,0,0,0,0,0,0,0,0,0,0,0,0,0,0,0,0,0,0,0,0,0,0,0,0,0,0,0,0,0,0,0,0,0,0,0,0,0,0,0,0,0,0,0,0,0,0,0,0,0,0,0,0,0,0,0,0,0,0,0,0,0,0,0,0,0,0,0,0,0,0,0,15,0,0,0,0,0,0,32.5,0,0,0,0,0,0,0,0,0,0,0,0,0,0,32.5,0,0,0,0,0,0,0,0,0,0,0,0,0,0,0,0,0,0,0,0,0,0,0,0,0,0,0,0,0,0,0,0,0,0,0,0,0,0,0,0,0,0,0,0,0,0,0,0,0,0,0,0,0,0,0,0,0,0,0,0,20,0,0,0,0,50.2,19.3,0.301
# 633,35363,425168,Calvez L.,2007,,0,0,0,0,0,0,0,0,0,0,0,0,0,0,0,0,0,0,0,0,0,0,0,0,0,0,0,0,0,0,0,0,0,0,0,0,0,30,0,0,0,0,0,0,0,0,0,0,0,0,0,0,0,0,0,21,0,0,0,0,0,0,49,0,0,0,0,0,0,0,0,0,0,0,0,0,0,0,0,0,0,0,0,0,0,0,0,0,0,0,0,0,0,0,0,0,0,0,0,0,0,0,0,0,0,0,0,0,0,0,0,0,0,0,0,0,0,0,0,0,0,0,0,0,0,0,0,0,0,0,0,0,0,0,0,0,0,0,0,0,0,0,0,0,0,0,0,0,0,0,0,0,0,0,0,0,0,0,0,0,0,0,0,0,0,0,0,0,0,0,0,0,0,0,0,0,0,0,0,0,0,14.4,5.534,0.301
# 634,38945,460140,Rao G.S.,2012,,0,0,0,0,0,0,0,0,0,0,0,0,0,65,0,0,0,0,0,0,0,0,0,20,0,0,0,0,0,0,0,0,0,0,0,0,0,0,0,0,0,0,0,0,0,0,0,0,0,0,0,0,0,0,0,0,0,0,0,0,0,0,0,0,0,0,0,0,0,0,0,0,0,0,0,0,0,0,0,0,0,0,0,0,0,0,0,0,0,0,0,0,0,0,0,0,0,0,0,0,0,0,0,0,0,0,0,0,0,0,0,0,0,0,0,0,0,0,0,0,0,0,0,0,0,0,0,0,0,0,0,0,0,0,0,0,0,0,0,0,0,0,0,0,0,0,0,0,0,0,0,0,0,0,0,0,0,0,0,0,0,0,0,0,0,0,0,0,0,0,0,0,0,0,0,0,0,15,0,0,0,68.5,26.34,0.301
# 635,33036,398004,Saddeek Y.B.,2007,,0,0,0,0,0,0,0,0,0,0,0,0,0,62.7,0,0,0,0,0,2.5,0,0,0,0,0,0,0,0,0,0,0,0,0,0,0,0,0,0,0,0,0,0,0,0,0,0,0,0,0,0,0,0,0,0,0,0,0,0,0,0,0,0,0,0,0,0,0,0,0,0,0,0,0,0,0,0,0,0,0,0,0,0,0,0,0,0,0,0,0,0,0,0,0,0,0,0,0,2.5,0,0,32.3,0,0,0,0,0,0,0,0,0,0,0,0,0,0,0,0,0,0,0,0,0,0,0,0,0,0,0,0,0,0,0,0,0,0,0,0,0,0,0,0,0,0,0,0,0,0,0,0,0,0,0,0,0,0,0,0,0,0,0,0,0,0,0,0,0,0,0,0,0,0,0,0,0,0,0,0,0,0,0,0,57.5,22.1,0.300905
# 636,16778,146248,Burkhard D.J.M.,1997,,0,0,0,0,0,0,0,0,0,0,0,0,0,0,0,0,0,0,0,0,0,0,0,0,0,0,0,0,0,0,0,0,0,0,0,0,0,0,0,0,0,0,0,0,0,0,0,0,0,0,2,0,0,0,0,0,0,0,0,0,0,0,0,0,0,0,0,0,0,0,0,0,0,0,0,0,0,0,0,0,0,0,0,0,0,0,0,0,0,0,0,0,0,0,0,0,0,0,0,0,42.2,0,0,0,0,0,0,0,0,0,0,0,0,0,0,0,0,0,0,0,0,0,0,0,0,0,0,0,0,0,0,0,0,0,0,0,0,55.8,0,0,0,0,0,0,0,0,0,0,0,0,0,0,0,0,0,0,0,0,0,0,0,0,0,0,0,0,0,0,0,0,0,0,0,0,0,0,0,0,0,0,0,61.4,23.6,0.3008475
# 637,2282,110673,State Optical I,1975,OK1,0,0,0,5.299953411,0,0,0,0,0,0,0,0,0,0,0,0,13.83213339,0,0,0,0,0,0,0,5.626409914,0,0,0,0,0,0,0,0,0,0,0,0,0,0,0,0,0,0,0,0,0,0,0,60.66712013,0,0,0,0,0,0,0,0,0,0,0,0,0,0,0,0,0,0,0,0,0,0,0,0,0,0,0,0,0,0,0,0,0,0,0,0,0,0,0,0,0,0,3.657944357,0,0,0,0,0,0,0,0,1.119947836,0,0,0,0,0,0,0,0,0,0,0,0,0,0,9.796490961,0,0,0,0,0,0,0,0,0,0,0,0,0,0,0,0,0,0,0,0,0,0,0,0,0,0,0,0,0,0,0,0,0,0,0,0,0,0,0,0,0,0,0,0,0,0,0,0,0,0,0,0,0,0,0,0,0,0,0,0,0,0,0,0,0,68.6,26.38,0.3002275
# 638,1980,44495,Eagan R.J.,1978,,0,0,0,0,0,0,0,0,0,0,0,0,0,0,0,0,0,0,0,0,0,0,0,0,0,0,0,0,0,0,0,0,0,0,0,0,0,0,0,0,0,0,0,0,0,0,0,0,0,0,0,0,0,0,0,0,0,0,0,0,0,0,0,0,0,0,0,0,0,0,0,0,0,0,0,0,0,0,0,0,0,0,0,0,0,0,0,0,0,0,0,0,0,0,0,0,0,0,0,0,40,0,0,0,0,0,0,0,0,0,0,0,0,0,0,0,0,0,0,0,0,0,0,0,0,0,0,0,0,0,0,0,0,0,0,0,0,60,0,0,0,0,0,0,0,0,0,0,0,0,0,0,0,0,0,0,0,0,0,0,0,0,0,0,0,0,0,0,0,0,0,0,0,0,0,0,0,0,0,0,0,62.4,24,0.3
# 639,3489,7931,Hamilton E.H.,1959,,0,0,0,0,0,0,0,0,0,0,0,0,0,45,0,0,0,0,0,0,0,0,0,0,0,0,0,0,0,0,0,0,0,0,0,0,0,0,0,0,0,0,0,0,0,0,0,0,0,0,0,0,0,0,0,0,0,0,0,0,0,0,0,0,0,0,0,0,0,0,0,0,0,0,0,0,0,0,0,0,0,0,0,0,0,0,0,0,0,0,0,0,0,0,0,0,0,0,0,0,0,0,0,0,0,0,0,0,0,0,0,0,0,0,0,0,0,0,0,0,0,0,0,0,0,0,0,0,0,0,0,0,0,0,0,0,0,0,0,0,0,0,0,0,0,0,0,0,0,0,0,0,0,0,0,0,0,0,0,0,0,0,0,0,0,0,0,0,0,0,0,0,0,0,0,0,0,55,0,0,0,85.9,33.04,0.3
# 640,5154,19237,Nemilov S.V.,1973,,0,0,0,0,0,0,0,0,0,0,0,0,0,84.5,0,0,0,0,0,0,0,0,0,0,0,0,0,0,0,0,0,0,0,0,0,0,0,0,0,0,0,0,0,0,0,0,0,0,0,0,0,0,0,0,0,0,0,0,0,0,0,0,0,0,0,0,0,0,0,0,0,15.5,0,0,0,0,0,0,0,0,0,0,0,0,0,0,0,0,0,0,0,0,0,0,0,0,0,0,0,0,0,0,0,0,0,0,0,0,0,0,0,0,0,0,0,0,0,0,0,0,0,0,0,0,0,0,0,0,0,0,0,0,0,0,0,0,0,0,0,0,0,0,0,0,0,0,0,0,0,0,0,0,0,0,0,0,0,0,0,0,0,0,0,0,0,0,0,0,0,0,0,0,0,0,0,0,0,0,0,0,0,31.4,12.06,0.3
# 641,5154,19238,Nemilov S.V.,1973,,0,0,0,0,0,0,0,0,0,0,0,0,0,82,0,0,0,0,0,0,0,0,0,0,0,0,0,0,0,0,0,0,0,0,0,0,0,0,0,0,0,0,0,0,0,0,0,0,0,0,0,0,0,0,0,0,0,0,0,0,0,0,0,0,0,0,0,0,0,0,0,18,0,0,0,0,0,0,0,0,0,0,0,0,0,0,0,0,0,0,0,0,0,0,0,0,0,0,0,0,0,0,0,0,0,0,0,0,0,0,0,0,0,0,0,0,0,0,0,0,0,0,0,0,0,0,0,0,0,0,0,0,0,0,0,0,0,0,0,0,0,0,0,0,0,0,0,0,0,0,0,0,0,0,0,0,0,0,0,0,0,0,0,0,0,0,0,0,0,0,0,0,0,0,0,0,0,0,0,0,0,31.8,12.22,0.3
# 642,5154,19239,Nemilov S.V.,1973,,0,0,0,0,0,0,0,0,0,0,0,0,0,81.4,0,0,0,0,0,0,0,0,0,0,0,0,0,0,0,0,0,0,0,0,0,0,0,0,0,0,0,0,0,0,0,0,0,0,0,0,0,0,0,0,0,0,0,0,0,0,0,0,0,0,0,0,0,0,0,0,0,18.6,0,0,0,0,0,0,0,0,0,0,0,0,0,0,0,0,0,0,0,0,0,0,0,0,0,0,0,0,0,0,0,0,0,0,0,0,0,0,0,0,0,0,0,0,0,0,0,0,0,0,0,0,0,0,0,0,0,0,0,0,0,0,0,0,0,0,0,0,0,0,0,0,0,0,0,0,0,0,0,0,0,0,0,0,0,0,0,0,0,0,0,0,0,0,0,0,0,0,0,0,0,0,0,0,0,0,0,0,0,31.8,12.26,0.3
# 643,5154,19240,Nemilov S.V.,1973,,0,0,0,0,0,0,0,0,0,0,0,0,0,79.5,0,0,0,0,0,0,0,0,0,0,0,0,0,0,0,0,0,0,0,0,0,0,0,0,0,0,0,0,0,0,0,0,0,0,0,0,0,0,0,0,0,0,0,0,0,0,0,0,0,0,0,0,0,0,0,0,0,20.5,0,0,0,0,0,0,0,0,0,0,0,0,0,0,0,0,0,0,0,0,0,0,0,0,0,0,0,0,0,0,0,0,0,0,0,0,0,0,0,0,0,0,0,0,0,0,0,0,0,0,0,0,0,0,0,0,0,0,0,0,0,0,0,0,0,0,0,0,0,0,0,0,0,0,0,0,0,0,0,0,0,0,0,0,0,0,0,0,0,0,0,0,0,0,0,0,0,0,0,0,0,0,0,0,0,0,0,0,0,32.5,12.5,0.3
# 644,5267,70143,Nemilov S.V.,1972,,0,0,0,0,0,0,0,0,0,0,0,0,0,83.82442,0,0,16.17558,0,0,0,0,0,0,0,0,0,0,0,0,0,0,0,0,0,0,0,0,0,0,0,0,0,0,0,0,0,0,0,0,0,0,0,0,0,0,0,0,0,0,0,0,0,0,0,0,0,0,0,0,0,0,0,0,0,0,0,0,0,0,0,0,0,0,0,0,0,0,0,0,0,0,0,0,0,0,0,0,0,0,0,0,0,0,0,0,0,0,0,0,0,0,0,0,0,0,0,0,0,0,0,0,0,0,0,0,0,0,0,0,0,0,0,0,0,0,0,0,0,0,0,0,0,0,0,0,0,0,0,0,0,0,0,0,0,0,0,0,0,0,0,0,0,0,0,0,0,0,0,0,0,0,0,0,0,0,0,0,0,0,0,0,,,0.3
# 645,5832,92841,Rao K.J.,1986,,0,0,0,0,0,0,0,0,0,0,0,0,0,0,0,0,0,0,0,0,0,0,0,0,0,0,0,0,0,0,0,0,0,0,0,0,0,0,0,0,0,0,0,0,0,0,0,0,0,0,0,0,0,0,0,0,0,0,0,0,0,0,0,0,0,0,0,0,0,0,0,40,0,0,0,0,0,0,0,0,0,0,0,0,0,0,0,0,0,0,0,0,0,0,0,0,0,40,0,0,0,0,0,0,0,0,0,0,0,0,0,0,0,0,0,20,0,0,0,0,0,0,0,0,0,0,0,0,0,0,0,0,0,0,0,0,0,0,0,0,0,0,0,0,0,0,0,0,0,0,0,0,0,0,0,0,0,0,0,0,0,0,0,0,0,0,0,0,0,0,0,0,0,0,0,0,0,0,0,0,0,29.1,11.2,0.3
# 646,6336,72723,Levenberg V.A.,1979,,0,0,0,0,0,0,0,0,0,0,0,0,0,0,0,0,0,0,0,0,0,0,0,0,0,0,0,0,0,0,0,0,0,0,0,0,0,0,0,0,0,0,0,0,0,0,0,0,0,0,0,0,0,0,0,0,0,0,0,0,0,0,0,0,0,0,0,0,0,0,0,0,0,0,0,0,0,0,0,25,0,0,0,0,0,0,0,0,0,0,0,0,0,0,0,0,0,0,0,0,0,0,0,0,0,0,0,0,0,0,0,0,0,0,0,75,0,0,0,0,0,0,0,0,0,0,0,0,0,0,0,0,0,0,0,0,0,0,0,0,0,0,0,0,0,0,0,0,0,0,0,0,0,0,0,0,0,0,0,0,0,0,0,0,0,0,0,0,0,0,0,0,0,0,0,0,0,0,0,0,0,56.8,21.84,0.3
# 647,6552,37727,Komarova N.V.,1991,,0,0,0,0,0,0,0,0,0,0,0,0,0,0,0,0,40.4,0,0,0,0,0,0,0,0,0,0,0,0,0,0,0,0,0,0,0,0,0,0,0,0,0,0,0,0,0,0,0,0,0,0,0,0,0,0,0,0,0,0,0,0,0,0,0,0,0,0,0,0,0,0,0,0,0,0,0,0,0,0,0,0,0,0,0,0,0,0,0,0,0,0,0,0,0,0,0,0,0,0,0,0,0,0,0,0,0,0,0,0,0,0,0,0,0,0,59.6,0,0,0,0,0,0,0,0,0,0,0,0,0,0,0,0,0,0,0,0,0,0,0,0,0,0,0,0,0,0,0,0,0,0,0,0,0,0,0,0,0,0,0,0,0,0,0,0,0,0,0,0,0,0,0,0,0,0,0,0,0,0,0,0,0,40.2,15.49,0.3
# 648,6553,37742,Komarova N.V.,1991,,0,0,0,0,0,0,0,0,0,0,0,0,0,0,0,0,50,0,0,0,0,0,0,0,0,0,0,0,0,0,0,0,0,0,0,0,0,0,0,0,0,0,0,0,0,0,0,0,0,0,0,0,0,0,0,0,0,0,0,0,0,0,0,0,0,0,0,0,0,0,0,0,0,0,0,0,0,0,0,0,0,0,0,0,0,0,0,0,0,0,0,0,0,0,0,0,0,0,0,0,0,0,0,0,0,0,0,0,0,0,0,0,0,0,0,50,0,0,0,0,0,0,0,0,0,0,0,0,0,0,0,0,0,0,0,0,0,0,0,0,0,0,0,0,0,0,0,0,0,0,0,0,0,0,0,0,0,0,0,0,0,0,0,0,0,0,0,0,0,0,0,0,0,0,0,0,0,0,0,0,0,40.4,15.54,0.3
# 649,6553,37743,Komarova N.V.,1991,,0,0,0,0,0,0,0,0,0,0,0,0,0,0,0,0,52.3,0,0,0,0,0,0,0,0,0,0,0,0,0,0,0,0,0,0,0,0,0,0,0,0,0,0,0,0,0,0,0,0,0,0,0,0,0,0,0,0,0,0,0,0,0,0,0,0,0,0,0,0,0,0,0,0,0,0,0,0,0,0,0,0,0,0,0,0,0,0,0,0,0,0,0,0,0,0,0,0,0,0,0,0,0,0,0,0,0,0,0,0,0,0,0,0,0,0,47.7,0,0,0,0,0,0,0,0,0,0,0,0,0,0,0,0,0,0,0,0,0,0,0,0,0,0,0,0,0,0,0,0,0,0,0,0,0,0,0,0,0,0,0,0,0,0,0,0,0,0,0,0,0,0,0,0,0,0,0,0,0,0,0,0,0,41.5,15.99,0.3
# 650,6554,37745,Komarova N.V.,1991,,0,0,0,0,0,0,0,0,0,0,0,0,0,0,0,0,0,0,0,0,0,0,0,0,0,0,0,0,0,0,0,0,0,0,0,0,0,0,0,0,0,0,0,0,0,0,0,0,0,0,0,0,0,0,0,0,0,0,0,0,0,0,0,0,0,0,0,0,0,0,0,0,0,0,0,0,0,0,0,0,0,0,0,0,0,0,0,0,0,0,0,0,0,0,0,0,0,0,0,0,0,0,0,0,0,0,0,0,0,0,0,0,0,0,0,74.7,0,0,0,0,0,0,0,0,0,0,0,0,0,0,0,0,0,0,0,0,0,0,0,0,0,0,0,0,0,0,0,25.3,0,0,0,0,0,0,0,0,0,0,0,0,0,0,0,0,0,0,0,0,0,0,0,0,0,0,0,0,0,0,0,0,0,41.1,15.84,0.3
# 651,6555,37757,Komarova N.V.,1991,,0,0,0,0,0,0,0,0,0,0,0,0,0,0,0,0,0,0,0,0,0,0,0,0,0,0,0,0,0,0,0,0,0,0,0,0,0,0,0,0,0,0,0,0,0,0,0,0,0,0,0,0,0,0,0,0,0,0,0,0,0,0,0,0,0,0,0,0,0,0,0,0,0,0,0,0,0,0,0,0,0,0,0,0,0,0,0,0,0,0,0,0,0,0,0,0,0,0,0,0,0,0,0,0,0,0,0,0,0,0,0,0,0,0,0,70.7,0,0,0,29.3,0,0,0,0,0,0,0,0,0,0,0,0,0,0,0,0,0,0,0,0,0,0,0,0,0,0,0,0,0,0,0,0,0,0,0,0,0,0,0,0,0,0,0,0,0,0,0,0,0,0,0,0,0,0,0,0,0,0,0,0,0,34.6,13.34,0.3
# 652,6555,37758,Komarova N.V.,1991,,0,0,0,0,0,0,0,0,0,0,0,0,0,0,0,0,0,0,0,0,0,0,0,0,0,0,0,0,0,0,0,0,0,0,0,0,0,0,0,0,0,0,0,0,0,0,0,0,0,0,0,0,0,0,0,0,0,0,0,0,0,0,0,0,0,0,0,0,0,0,0,0,0,0,0,0,0,0,0,0,0,0,0,0,0,0,0,0,0,0,0,0,0,0,0,0,0,0,0,0,0,0,0,0,0,0,0,0,0,0,0,0,0,0,0,65.9,0,0,0,34.1,0,0,0,0,0,0,0,0,0,0,0,0,0,0,0,0,0,0,0,0,0,0,0,0,0,0,0,0,0,0,0,0,0,0,0,0,0,0,0,0,0,0,0,0,0,0,0,0,0,0,0,0,0,0,0,0,0,0,0,0,0,35.1,13.53,0.3
