Repository: jacobergzhou/Poisson-Ratio

File: Poisson_data_no_metal_07192019.csv (part 7 of 57)
,Code,Glass #,Author,Year,Trademark,Ag2O,AgI,Al,Al2O3,AlF3,AlN,As,As2O3,As2O5,As2S3,As2Se3,AsSe,B,B2O3,BaCl2,BaF2,BaO,BeF2,BeO,Bi2O3,BiCl3,Br,Ca,CaF2,CaO,Cd,CdCl2,CdF2,CdO,Ce2O3,CeF3,CeO2,Cl,Co3O4,CoO,Cr2O3,Cs2O,CsCl,CsF,Cu2O,CuO,Dy2O3,Er,Er2O3,ErF3,Eu,Eu2O3,EuF3,F,Fe,Fe2O3,FeO,Ga,Ga2O3,Ga2S3,Ga2Se3,GaF3,Gd2O3,GdF3,Ge,GeO2,GeS2,GeSe2,H2O,HfF4,HfO2,Hg,Ho2O3,I,InF3,K,K2O,K2S,K2SO4,KBr,KCl,KF,KHF2,La,La2O3,La2S3,LaF3,Li,Li2O,Li2S,Li2SO4,LiBr,LiCl,LiF,LiI,MgF2,MgO,Mn2O3,MnF2,MnO,MnO2,MoO2,MoO3,N,Na,Na2O,Na2S,Na2SO4,NaCl,NaF,NaPO3,Nb2O5,Nd,Nd2O3,NdF3,NH4NO3,NiO,O,OH,P,P2O5,Pb,PbCl2,PbF2,PbO,PdO,Pr2O3,Pr6O11,PrF3,Rb2O,RbF,Rh2O3,RuO2,S,Sb,Sb2O3,Sb2S3,Sc2O3,Se,Si,Si3N4,SiC,SiO2,Sm2O3,Sn,SnO,SnO2,SO2,SO3,Sr,SrCl2,SrF2,SrO,Ta2O3,Ta2O5,Tb2O3,TbF3,Te,TeO2,Th,ThF4,ThO2,TiO2,Tl,Tl2O,Tl2Se,TlSe,Tm2O3,U,U3O8,UO2,V,V2O5,VO6,WO3,Y,Y2O3,Yb2O3,YbF3,YF3,ZnCl2,ZnF2,ZnO,ZnSO4,ZrF4,ZrO2,Young's modulus E (GPa),Shear modulus G (GPa),Poisson's ratio v,Calculated Poisson,Percent Error
# 938,9656,74880,Waxler R.M.,1973,F75,0,0,0,27.51667028,0,0,0,0,0,0,0,0,0,0,0,0,0,0,0,0,0,0,0,0,58.47054058,0,0,0,0,0,0,0,0,0,0,0,0,0,0,0,0,0,0,0,0,0,0,0,0,0,0,0,0,0,0,0,0,0,0,0,0,0,0,0,0,0,0,0,0,0,0,0,0,0,0,0,0,0,0,0,0,0,0,0,0,0,0,0,0,0,0,8.386886084,0,0,0,0,0,0,0,0,0,0,0,0,0,0,0,0,0,0,0,0,0,0,0,0,0,0,0,0,0,0,0,0,0,0,0,0,0,0,0,0,0,0,0,0,0,5.625903056,0,0,0,0,0,0,0,0,0,0,0,0,0,0,0,0,0,0,0,0,0,0,0,0,0,0,0,0,0,0,0,0,0,0,0,0,0,0,0,0,0,0,0,109,42.5,0.292,0.282352941,3.303787268
# 984,6172,90302,Nemilov S.V.,1973,nan,0,0,0,0,0,0,0,0,0,0,0,0,0,0,0,0,0,0,0,0,0,0,0,0,0,0,0,0,0,0,0,0,0,0,0,0,0,0,0,0,0,0,0,0,0,0,0,0,0,0,0,0,0,0,0,0,0,0,0,0,57.5,0,0,0,0,0,0,0,0,0,0,0,0,0,0,0,0,0,0,22.5,0,0,0,0,0,0,0,0,0,0,0,0,0,0,0,0,0,0,0,0,0,0,0,0,0,0,0,0,0,0,0,0,0,0,0,0,0,0,0,0,0,0,0,0,0,0,0,0,0,0,0,0,0,0,0,0,0,0,0,0,0,0,0,0,0,0,0,0,0,20,0,0,0,0,0,0,0,0,0,0,0,0,0,0,0,0,0,0,0,0,0,0,0,0,0,0,0,0,0,0,0,102,39.83,0.29,0.280441878,3.295904144
# 1350,11123,44816,Matecki M.,1995,nan,0,0,0,0,4,0,0,0,0,0,0,0,0,0,0,28,0,0,0,0,0,0,0,0,0,0,0,0,0,0,0,0,0,0,0,0,0,0,0,0,0,0,0,0,0,0,0,0,0,0,0,0,0,0,0,0,0,0,0,0,0,0,0,0,0,0,0,0,0,0,0,0,0,0,0,0,0,0,0,0,0,0,0,0,0,0,0,0,0,0,0,0,0,0,0,0,0,0,0,0,0,0,0,0,0,0,0,0,0,8,0,0,0,0,0,0,0,0,0,0,0,0,0,0,0,0,0,0,0,0,0,0,0,0,0,0,0,0,0,0,0,0,0,0,0,0,0,0,0,0,0,0,0,0,0,0,0,0,0,0,0,0,0,0,0,0,0,0,0,0,0,0,0,0,0,0,0,0,0,60,0,56,22,0.282,0.272727273,3.288201161
# 2331,6172,90300,Nemilov S.V.,1973,nan,0,0,0,0,0,0,0,0,0,0,0,0,0,0,0,0,0,0,0,0,0,0,0,0,0,0,0,0,0,0,0,0,0,0,0,0,0,0,0,0,0,0,0,0,0,0,0,0,0,0,0,0,0,0,0,0,0,0,0,0,60,0,0,0,0,0,0,0,0,0,0,0,0,0,0,0,0,0,0,22.5,0,0,0,0,0,0,0,0,0,0,0,0,0,0,0,0,0,0,0,0,0,0,0,0,0,0,0,0,0,0,0,0,0,0,0,0,0,0,0,0,0,0,0,0,0,0,0,0,0,0,0,0,0,0,0,0,0,0,0,0,0,0,0,0,0,0,0,0,0,17.5,0,0,0,0,0,0,0,0,0,0,0,0,0,0,0,0,0,0,0,0,0,0,0,0,0,0,0,0,0,0,0,106,42.35,0.26,0.251475797,3.278539642
# 1654,30900,391628,Schilling F.R.,2001,nan,0,0,0,6.60579467,0,0,0,0,0,0,0,0,0,0,0,0,0,0,0,0,0,0,0,0,19.69368902,0,0,0,0,0,0,0,0,0,0,0,0,0,0,0,0,0,0,0,0,0,0,0,0,0,0,0,0,0,0,0,0,0,0,0,0,0,0,0,0,0,0,0,0,0,0,0,0,0,0,0,0,0,0,0,0,0,0,0,0,0,0,0,0,0,0,27.58407862,0,0,0,0,0,0,0,0,0,0,0,0,0,0,0,0,0,0,0,0,0,0,0,0,0,0,0,0,0,0,0,0,0,0,0,0,0,0,0,0,0,0,0,0,0,46.11643769,0,0,0,0,0,0,0,0,0,0,0,0,0,0,0,0,0,0,0,0,0,0,0,0,0,0,0,0,0,0,0,0,0,0,0,0,0,0,0,0,0,0,0,106,41.8,0.277,0.267942584,3.269825367
# 1738,213,20053,Polukhin V.N.,1983,nan,0,0,0,0,0,0,0,0,0,0,0,0,0,0,0,0,0,0,0,0,0,0,0,0,0,0,0,0,0,0,0,0,0,0,0,0,0,0,0,0,0,0,0,0,0,0,0,0,0,0,0,0,0,0,0,0,0,0,0,0,65.35947739,0,0,0,0,0,0,0,0,0,0,0,0,0,0,0,0,0,0,0,0,0,0,0,0,0,0,0,0,0,0,16.20914935,0,0,0,0,0,0,0,0,9.215686631,0,0,0,0,0,0,0,0,0,0,0,0,0,0,0,0,0,0,0,0,0,0,0,0,0,0,0,0,0,0,0,0,0,0,0,0,9.215686631,0,0,0,0,0,0,0,0,0,0,0,0,0,0,0,0,0,0,0,0,0,0,0,0,0,0,0,0,0,0,0,0,0,0,0,0,0,0,0,0,0,0,0,75.4,29.8,0.274,0.265100671,3.247930241
# 4853,3849,12362,Tille U.,1978,nan,0,0,0,0,0,0,0,0,0,0,0,0,0,0,0,0,0,0,0,0,0,0,0,0,13.5,0,0,0,0,0,0,0,0,0,0,0,0,0,0,0,0,0,0,0,0,0,0,0,0,0,0,0,0,0,0,0,0,0,0,0,0,0,0,0,0,0,0,0,0,0,0,0,0,0,0,0,0,0,0,0,0,0,0,0,0,0,0,0,0,0,0,0,0,0,0,0,0,0,0,0,10,0,0,0,0,0,0,0,0,0,0,0,0,0,0,0,0,0,0,0,0,0,0,0,0,0,0,0,0,0,0,0,0,0,0,0,0,76.5,0,0,0,0,0,0,0,0,0,0,0,0,0,0,0,0,0,0,0,0,0,0,0,0,0,0,0,0,0,0,0,0,0,0,0,0,0,0,0,0,0,0,0,73.9,30.6,0.201,0.20751634,3.241960134
# 3740,41095,480290,Sidek H.A.A.,2008,nan,0,0,0,0,0,0,0,0,0,0,0,0,0,40,0,0,0,0,0,60,0,0,0,0,0,0,0,0,0,0,0,0,0,0,0,0,0,0,0,0,0,0,0,0,0,0,0,0,0,0,0,0,0,0,0,0,0,0,0,0,0,0,0,0,0,0,0,0,0,0,0,0,0,0,0,0,0,0,0,0,0,0,0,0,0,0,0,0,0,0,0,0,0,0,0,0,0,0,0,0,0,0,0,0,0,0,0,0,0,0,0,0,0,0,0,0,0,0,0,0,0,0,0,0,0,0,0,0,0,0,0,0,0,0,0,0,0,0,0,0,0,0,0,0,0,0,0,0,0,0,0,0,0,0,0,0,0,0,0,0,0,0,0,0,0,0,0,0,0,0,0,0,0,0,0,0,0,0,0,0,0,65,26.5,0.234,0.226415094,3.241412675
# 4655,10017,97278,Rao K.J.,1986,nan,0,0,0,0,0,0,0,0,0,0,0,0,0,0,0,0,0,0,0,0,0,0,0,0,0,0,0,0,0,0,0,0,0,0,0,0,0,0,0,0,0,0,0,0,0,0,0,0,0,0,0,0,0,0,0,0,0,0,0,0,0,0,0,0,0,0,0,0,0,0,0,0,0,0,0,0,0,0,0,0,0,0,0,0,0,0,0,0,0,0,0,0,0,0,0,0,0,60,0,0,0,0,0,0,0,0,0,0,0,0,0,0,0,0,0,40,0,0,0,0,0,0,0,0,0,0,0,0,0,0,0,0,0,0,0,0,0,0,0,0,0,0,0,0,0,0,0,0,0,0,0,0,0,0,0,0,0,0,0,0,0,0,0,0,0,0,0,0,0,0,0,0,0,0,0,0,0,0,0,0,0,52.7,21.9,0.21,0.203196347,3.239834747
# 2894,28396,364379,Blackburn D.,1987,nan,0,0,0,17.25718894,0,0,0,0,0,0,0,0,0,0,0,0,0,0,0,0,0,0,0,0,0,0,0,0,0,0,0,0,0,0,0,0,0,0,0,0,0,0,0,0,0,0,0,0,0,0,0,0,0,0,0,0,0,0,0,0,0,0,0,0,0,0,0,0,0,0,0,0,0,0,0,0,0,0,0,0,0,0,0,0,0,0,0,0,0,0,0,21.82845071,0,0,0,0,0,0,0,0,0,0,0,0,0,0,0,0,0,0,0,0,0,0,0,0,0,0,0,0,0,0,0,0,0,0,0,0,0,0,0,0,0,0,0,0,0,43.92740093,0,0,0,0,0,0,0,0,0,0,0,5.972989249,0,0,0,0,0,0,0,11.01397017,0,0,0,0,0,0,0,0,0,0,0,0,0,0,0,0,0,0,0,0,0,0,0,115,46.3,0.25,0.241900648,3.239740821
# 2945,39802,466088,Mohajerani A.,2012,nan,0,0,0,0,0,0,0,0,0,0,0,0,0,70,0,0,0,0,0,0,0,0,0,0,0,0,0,0,0,0,0,0,0,0,0,0,0,0,0,0,0,0,0,0,0,0,0,0,0,0,0,0,0,0,0,0,0,0,0,0,0,0,0,0,0,0,0,0,0,0,0,0,0,0,0,0,0,0,0,0,0,0,0,15,0,0,0,0,0,0,0,0,0,0,0,0,0,0,0,0,15,0,0,0,0,0,0,0,0,0,0,0,0,0,0,0,0,0,0,0,0,0,0,0,0,0,0,0,0,0,0,0,0,0,0,0,0,0,0,0,0,0,0,0,0,0,0,0,0,0,0,0,0,0,0,0,0,0,0,0,0,0,0,0,0,0,0,0,0,0,0,0,0,0,0,0,0,0,0,0,0,77,31,0.25,0.241935484,3.225806452
# 409,7464,56092,Gurjev N.V.,1988,nan,0,0,0,0,3.80880956,0,0,0,0,0,0,0,0,0,0,27.61861907,0,0,0,0,0,0,0,0,0,0,0,0,0,0,0,0,0,0,0,0,0,0,0,0,0,0,0,0,0,0,0,0,0,0,0,0,0,0,0,0,0,0,0,0,0,0,0,0,0,0,0,0,0,0,0,0,0,0,0,0,0,0,0,0,0,4.761761912,0,0,0,0,0,0,0,0,0,0,0,0,0,0,0,0,0,0,0,0,0,0,9.523523824,0,0,0,0,0,0,0,0,0,0,0,0,0,0,0,0,0,0,0,0,0,0,0,0,0,0,0,0,0,0,0,0,0,0,0,0,0,0,0,0,0,0,0,0,0,0,0,0,0,0,0,0,0,0,0,0,0,0,0,0,0,0,0,0,0,0,0,0,0,0,0,0,0,0,54.28728564,0,52,20,0.31,0.3,3.225806452
# 477,39389,460994,Striepe S.,2012,nan,0,0,0,0,0,0,0,0,0,0,0,0,0,0,0,0,0,0,0,0,0,0,0,0,0,0,0,0,0,0,0,0,0,0,0,0,0,0,0,0,0,0,0,0,0,0,0,0,0,0,0,0,0,0,0,0,0,0,0,0,0,0,0,0,0,0,0,0,0,0,0,0,0,0,0,0,0,0,0,0,0,0,0,0,0,0,0,0,0,0,0,0,0,0,0,0,0,0,0,0,15.46829686,0,0,0,0,0,0,0,0,0,0,0,0,0,0,26.667066,0,0,0,0,0,0,0,0,0,0,0,0,0,0,0,0,0,0,0,0,0,0,0,0,0,0,0,9.999901001,0,0,0,0,0,0,0,0,0,0,0,0,0,0,0,0,0,0,0,0,0,0,0,0,0,0,0,0,0,0,0,0,0,47.86473614,0,0,0,52,20,0.31,0.3,3.225806452
# 3591,16472,158854,Livshits V.Ya.,1999,nan,0,0,0,0,0,0,0,0,0,0,0,0,0,0,0,0,0,0,0,0,0,0,0,0,0,0,0,0,0,0,0,0,0,0,0,0,0,0,0,0,0,0,0,0,0,0,0,0,0,0,0,0,0,0,0,0,0,0,0,0,0,0,0,0,0,0,0,0,0,0,0,0,0,0,0,0,0,0,0,0,0,0,0,20,0,0,0,0,0,0,0,0,0,0,0,0,0,0,0,0,5,0,0,0,0,0,0,0,0,0,0,0,0,0,0,0,0,0,0,0,0,0,0,0,0,0,0,0,0,0,0,0,0,0,0,0,0,54,0,0,0,0,0,0,0,0,0,0,0,0,0,0,0,0,0,0,0,15,0,0,0,0,0,0,0,0,0,0,0,0,0,0,0,0,0,0,0,0,0,0,6,103,41.89,0.237,0.22941036,3.202379549
# 2178,40868,469526,Yang Guang,2013,nan,0,0,0,0,0,0,0,0,0,0,0,0,0,0,0,0,0,0,0,0,0,0,0,0,0,0,0,0,0,0,0,0,0,0,0,0,0,0,0,0,0,0,0,0,0,0,0,0,0,0,0,0,0,0,0,0,0,0,0,36,0,0,0,0,0,0,0,0,0,0,0,0,0,0,0,0,0,0,0,0,0,0,0,0,0,0,0,0,0,0,0,0,0,0,0,0,0,0,0,0,0,0,0,0,0,0,0,0,0,0,0,0,0,0,0,0,0,0,0,0,0,0,0,0,0,0,0,0,0,0,0,0,0,64,0,0,0,0,0,0,0,0,0,0,0,0,0,0,0,0,0,0,0,0,0,0,0,0,0,0,0,0,0,0,0,0,0,0,0,0,0,0,0,0,0,0,0,0,0,0,0,19.1,7.6,0.265,0.256578947,3.17775571
# 1547,41122,480360,Azianty S.,2013,nan,0,0,0,0,0,0,0,0,0,0,0,0,0,0,0,0,0,0,0,0,0,0,0,0,0,0,0,0,0,0,0,0,0,0,0,0,0,0,0,0,0,0,0,0,0,0,0,0,0,0,0,0,0,0,0,0,0,0,0,0,0,0,0,0,0,0,0,0,0,0,0,0,0,0,0,0,0,0,0,0,0,0,0,0,0,0,0,0,0,0,0,0,0,0,0,0,0,0,0,0,0,0,0,0,0,0,0,0,0,0,0,0,0,0,0,0,0,0,0,20,0,0,0,0,0,0,0,0,0,0,0,0,0,0,0,0,0,0,0,0,0,0,0,0,0,0,0,0,0,0,0,0,0,60,0,0,0,0,0,0,0,0,0,0,0,0,0,0,0,20,0,0,0,0,0,0,0,0,0,0,0,58,22.5,0.28,0.288888889,3.174603175
# 1409,5832,52363,Rao K.J.,1986,nan,0,0,0,0,0,0,0,0,0,0,0,0,0,0,0,0,0,0,0,0,0,0,0,0,0,0,0,0,0,0,0,0,0,0,0,0,0,0,0,0,0,0,0,0,0,0,0,0,0,0,0,0,0,0,0,0,0,0,0,0,0,0,0,0,0,0,0,0,0,0,0,20,0,0,0,0,0,0,0,0,0,0,0,0,0,0,0,0,0,0,0,0,0,0,0,0,0,20,0,0,20,0,0,0,0,0,0,0,0,0,0,0,0,0,0,40,0,0,0,0,0,0,0,0,0,0,0,0,0,0,0,0,0,0,0,0,0,0,0,0,0,0,0,0,0,0,0,0,0,0,0,0,0,0,0,0,0,0,0,0,0,0,0,0,0,0,0,0,0,0,0,0,0,0,0,0,0,0,0,0,0,36.1,14.2,0.28,0.271126761,3.169014085
# 2892,27098,357047,Reid L.R.,1968,nan,0,0,0,0,0,0,15,0,0,0,0,0,0,0,0,0,0,0,0,0,0,0,0,0,0,0,0,0,0,0,0,0,0,0,0,0,0,0,0,0,0,0,0,0,0,0,0,0,0,0,0,0,0,0,0,0,0,0,0,35,0,0,0,0,0,0,0,0,0,0,0,0,0,0,0,0,0,0,0,0,0,0,0,0,0,0,0,0,0,0,0,0,0,0,0,0,0,0,0,0,0,0,0,0,0,0,0,0,0,0,0,0,0,0,0,0,0,0,0,0,0,0,0,0,0,0,0,0,0,0,0,0,0,50,0,0,0,0,0,0,0,0,0,0,0,0,0,0,0,0,0,0,0,0,0,0,0,0,0,0,0,0,0,0,0,0,0,0,0,0,0,0,0,0,0,0,0,0,0,0,0,24.5,9.862,0.25,0.242141553,3.143378625
# 4461,29141,382251,Abd El0Moneim A,2005,nan,0,0,0,20.9,0,0,0,0,0,0,0,0,0,41,0,0,0,0,0,0,0,0,0,0,38.1,0,0,0,0,0,0,0,0,0,0,0,0,0,0,0,0,0,0,0,0,0,0,0,0,0,0,0,0,0,0,0,0,0,0,0,0,0,0,0,0,0,0,0,0,0,0,0,0,0,0,0,0,0,0,0,0,0,0,0,0,0,0,0,0,0,0,0,0,0,0,0,0,0,0,0,0,0,0,0,0,0,0,0,0,0,0,0,0,0,0,0,0,0,0,0,0,0,0,0,0,0,0,0,0,0,0,0,0,0,0,0,0,0,0,0,0,0,0,0,0,0,0,0,0,0,0,0,0,0,0,0,0,0,0,0,0,0,0,0,0,0,0,0,0,0,0,0,0,0,0,0,0,0,0,0,0,112,46.2,0.219,0.212121212,3.140999031
# 2212,435,22475,Livshits V.Ya.,1985,nan,0,0,0,0,0,0,0,0,0,0,0,0,0,0,0,0,0,0,0,0,0,0,0,0,0,0,0,0,0,0,0,0,0,0,0,0,0,0,0,0,0,0,0,0,0,0,0,0,0,0,0,0,0,0,0,0,0,0,0,0,70,0,0,0,0,0,0,0,0,0,0,0,0,0,0,0,0,0,0,0,0,0,0,0,0,0,0,0,0,0,0,0,0,0,0,0,0,0,0,0,10.8,0,0,0,0,0,0,0,0,0,0,0,0,0,0,0,0,0,0,0,0,0,0,0,8.1,0,0,0,0,0,0,0,0,0,0,0,0,11.1,0,0,0,0,0,0,0,0,0,0,0,0,0,0,0,0,0,0,0,0,0,0,0,0,0,0,0,0,0,0,0,0,0,0,0,0,0,0,0,0,0,0,0,65.5,26.1,0.263,0.254789272,3.121949798
# 3398,15795,155184,Singh K.J.,1991,nan,0,0,0,0,0,0,0,0,0,0,0,0,0,0,0,0,0,0,0,0,0,0,0,0,0,0,0,0,0,0,0,0,0,0,0,0,0,0,0,0,0,0,0,0,0,0,0,0,0,0,0,0,0,0,0,0,0,0,0,0,0,0,0,0,0,0,0,0,0,0,0,0,0,70,0,0,0,0,0,0,0,0,0,0,0,0,0,0,0,0,0,0,0,0,0,0,0,0,0,0,0,0,0,0,0,0,0,0,0,0,0,0,0,0,0,0,0,0,0,0,0,0,0,0,0,0,0,0,0,0,0,0,0,0,0,0,0,0,0,0,0,0,0,0,0,0,0,0,0,0,0,0,0,0,0,0,0,0,0,0,0,0,0,0,0,0,0,0,0,0,0,0,0,0,0,0,0,0,30,0,0,4.94,1.98,0.24,0.247474747,3.114478114
# 4645,414,22221,Gan Fuxi,1959,nan,0,0,0,10,0,0,0,0,0,0,0,0,0,10,0,0,18,0,0,0,0,0,0,0,0,0,0,0,0,0,0,0,0,0,0,0,0,0,0,0,0,0,0,0,0,0,0,0,0,0,0,0,0,0,0,0,0,0,0,0,0,0,0,0,0,0,0,0,0,0,0,0,0,0,0,0,0,0,0,0,0,0,0,0,0,0,0,0,0,0,0,0,0,0,0,0,0,0,0,0,12,0,0,0,0,0,0,0,0,0,0,0,0,0,0,0,0,0,0,0,0,0,0,0,0,0,0,0,0,0,0,0,0,0,0,0,0,50,0,0,0,0,0,0,0,0,0,0,0,0,0,0,0,0,0,0,0,0,0,0,0,0,0,0,0,0,0,0,0,0,0,0,0,0,0,0,0,0,0,0,0,75.4,30.99,0.21,0.216521459,3.105456445
# 2537,4206,50457,Molot V.A.,1992,nan,0,0,0,7,0,0,0,0,0,0,0,0,0,0,0,0,0,0,0,0,0,0,0,0,0,0,0,0,0,0,0,0,0,0,0,0,0,0,0,0,0,0,0,0,0,0,0,0,0,0,0,0,0,0,0,0,0,0,0,0,0,0,0,0,0,0,0,0,0,0,0,0,0,0,0,0,0,0,0,0,0,0,0,0,0,0,0,0,0,0,0,0,0,0,0,0,0,0,0,0,33,0,0,0,0,0,0,0,0,0,0,0,0,0,0,0,0,0,0,0,0,0,0,0,0,0,0,0,0,0,0,0,0,0,0,0,0,60,0,0,0,0,0,0,0,0,0,0,0,0,0,0,0,0,0,0,0,0,0,0,0,0,0,0,0,0,0,0,0,0,0,0,0,0,0,0,0,0,0,0,0,63.5,25.4,0.258,0.25,3.100775194
# 3190,33439,410565,Khafagy A.H.,2008,nan,0,0,0,0,0,0,0,0,0,0,0,0,0,15,0,0,0,0,0,0,0,0,0,0,0,0,0,0,0,0,0,0,0,0,0,0,0,0,0,0,0,0,0,0,0,0,0,0,0,0,0,0,0,0,0,0,0,0,0,0,0,0,0,0,0,0,0,0,0,0,0,0,0,0,0,0,0,0,0,0,0,0,0,15,0,0,0,0,0,0,0,0,0,0,0,0,0,0,0,0,0,0,0,0,0,0,0,0,0,0,0,0,0,0,0,15,0,0,0,0,0,0,0,0,0,0,0,0,0,0,0,0,0,0,0,0,0,0,0,0,0,0,0,0,0,0,0,0,0,0,0,0,0,55,0,0,0,0,0,0,0,0,0,0,0,0,0,0,0,0,0,0,0,0,0,0,0,0,0,0,0,41.3,16.5,0.244,0.251515152,3.079980129
# 1633,4603,15076,Rocherulle J.,1989,nan,0,0,0,14,0,0,0,0,0,0,0,0,0,0,0,0,0,0,0,0,0,0,0,0,0,0,0,0,0,0,0,0,0,0,0,0,0,0,0,0,0,0,0,0,0,0,0,0,0,0,0,0,0,0,0,0,0,17,0,0,0,0,0,0,0,0,0,0,0,0,0,0,0,0,0,0,0,0,0,0,0,0,0,0,0,0,0,0,0,0,0,0,0,0,0,0,0,0,0,0,0,0,0,0,0,0,0,0,0,0,0,0,0,0,0,0,0,0,0,0,0,0,0,0,0,0,0,0,0,0,0,0,0,0,0,0,0,69,0,0,0,0,0,0,0,0,0,0,0,0,0,0,0,0,0,0,0,0,0,0,0,0,0,0,0,0,0,0,0,0,0,0,0,0,0,0,0,0,0,0,0,103,40.6,0.277,0.268472906,3.078373139
# 1380,6773,51297,Bridge B.,1986,nan,0,0,0,0,0,0,0,0,0,0,0,0,0,0,0,0,0,0,0,0,0,0,0,0,0,0,0,0,0,0,0,0,0,0,0,0,0,0,0,0,0,0,0,0,0,0,0,0,0,0,0,0,0,0,0,0,0,0,0,0,0,0,0,0,0,0,0,0,0,0,0,0,0,0,0,0,0,0,0,0,0,0,0,0,0,0,0,0,0,0,0,0,0,0,0,0,0,0,0,0,0,0,0,0,0,0,0,0,0,0,0,0,0,0,0,0,0,0,0,0,0,0,0,0,0,0,0,0,0,0,0,0,0,0,0,0,0,0,0,0,0,0,0,0,0,0,0,0,0,0,0,0,0,20,0,0,0,0,0,0,0,0,0,0,0,0,0,0,0,0,0,0,0,0,0,80,0,0,0,0,0,14.2,5.58,0.281,0.272401434,3.05998801
# 1528,36508,435872,Sokolov I.A.,2003,nan,0,0,0,0,0,0,0,0,0,0,0,0,0,0,0,0,0,0,0,0,0,0,0,0,0,0,0,0,0,0,0,0,0,0,0,0,0,0,0,0,0,0,0,0,0,0,0,0,0,0,0,0,0,0,0,0,0,0,0,0,0,0,0,0,0,0,0,0,0,0,0,0,0,0,0,0,0,0,0,0,0,0,0,42.5,0,15,0,0,0,0,0,0,0,0,0,0,0,0,0,0,0,0,0,0,0,0,0,0,0,0,0,0,0,0,0,42.5,0,0,0,0,0,0,0,0,0,0,0,0,0,0,0,0,0,0,0,0,0,0,0,0,0,0,0,0,0,0,0,0,0,0,0,0,0,0,0,0,0,0,0,0,0,0,0,0,0,0,0,0,0,0,0,0,0,0,0,0,0,0,0,0,0,51.8,20.1,0.28,0.288557214,3.056147832
# 3531,255,20577,Livshits V.Ya.,1989,nan,0,0,0,0,0,0,0,0,0,0,0,0,0,0,0,0,0,0,0,0,0,0,0,0,0,0,0,0,0,0,0,0,0,0,0,0,0,0,0,0,0,0,0,0,0,0,0,0,0,0,0,0,0,0,0,0,0,0,0,0,0,0,0,0,0,0,0,0,0,0,0,0,0,0,0,0,0,0,0,0,0,0,0,20,0,0,0,0,0,0,0,0,0,0,0,0,0,0,0,0,14,0,0,0,0,0,0,0,0,0,0,0,0,0,0,0,0,0,0,0,0,0,0,0,0,0,0,0,0,0,0,0,0,0,0,0,0,51,0,0,0,0,0,0,0,0,0,0,0,15,0,0,0,0,0,0,0,0,0,0,0,0,0,0,0,0,0,0,0,0,0,0,0,0,0,0,0,0,0,0,0,112,45.5,0.238,0.230769231,3.038138332
# 3392,10648,75139,Farley J.M.,1975,nan,0,0,0,0,0,0,0,0,0,0,0,0,0,0,0,0,0,0,0,0,0,0,0,0,0,0,0,0,0,0,0,0,0,0,0,0,0,0,0,0,0,0,0,0,0,0,0,0,0,0,0,0,0,0,0,0,0,0,0,0,0,0,0,0,0,0,0,0,0,0,0,0,0,0,0,0,0,0,0,0,0,0,0,0,0,0,0,0,0,0,0,0,0,0,0,0,0,76,0,0,0,0,0,0,0,0,0,0,0,0,0,0,0,0,0,24,0,0,0,0,0,0,0,0,0,0,0,0,0,0,0,0,0,0,0,0,0,0,0,0,0,0,0,0,0,0,0,0,0,0,0,0,0,0,0,0,0,0,0,0,0,0,0,0,0,0,0,0,0,0,0,0,0,0,0,0,0,0,0,0,0,45.9,18.4,0.24,0.247282609,3.03442029
# 2944,39802,466087,Mohajerani A.,2012,nan,0,0,0,0,0,0,0,0,0,0,0,0,0,70,0,0,0,0,0,0,0,0,0,0,0,0,0,0,0,0,0,0,0,0,0,0,0,0,0,0,0,0,0,0,0,0,0,0,0,0,0,0,0,0,0,0,0,0,0,0,0,0,0,0,0,0,0,0,0,0,0,0,0,0,0,0,0,0,0,0,0,0,0,22.5,0,0,0,0,0,0,0,0,0,0,0,0,0,0,0,0,7.5,0,0,0,0,0,0,0,0,0,0,0,0,0,0,0,0,0,0,0,0,0,0,0,0,0,0,0,0,0,0,0,0,0,0,0,0,0,0,0,0,0,0,0,0,0,0,0,0,0,0,0,0,0,0,0,0,0,0,0,0,0,0,0,0,0,0,0,0,0,0,0,0,0,0,0,0,0,0,0,0,82,33,0.25,0.242424242,3.03030303
# 4374,24854,195810,Ricoult D.L.G.,1998,nan,0,0,0,0.043072445,0,0,0,0,0,0,0,0,0,0.495637669,0,0,0,0,0,0,0,0,0,0,10.06912343,0,0,0,0,0,0,0,0,0,0,0,0,0,0,0,0,0,0,0,0,0,0,0,0,0,0,0,0,0,0,0,0,0,0,0,0,0,0,0,0,0,0,0,0,0,0,3.330231135,0,0,0,0,0,0,0,0,0,0,0,0,0,0,0,0,0,0,0,1.55662653,0,0,0,0,0,0,0,0,11.38794388,0,0,0,0,0,0,0,0,0,0,0,0,0,0,0,0,0,0,0,0,0,0,0,0,0,0,0,0,0,0.129100044,0,0,0,0,0,0,72.98826487,0,0,0,0,0,0,0,0,0,0,0,0,0,0,0,0,0,0,0,0,0,0,0,0,0,0,0,0,0,0,0,0,0,0,0,0,0,0,0,0,0,0,0,73.6,30,0.22,0.226666667,3.03030303
# 1413,5832,52370,Rao K.J.,1986,nan,0,0,0,0,0,0,0,0,0,0,0,0,0,0,0,0,0,0,0,0,0,0,0,0,0,0,0,0,0,0,0,0,0,0,0,0,0,0,0,0,0,0,0,0,0,0,0,0,0,0,0,0,0,0,0,0,0,0,0,0,0,0,0,0,0,0,0,0,0,0,0,30,0,0,0,0,0,0,0,0,0,0,0,10,0,0,0,0,0,0,0,0,0,0,0,0,0,20,0,0,0,0,0,0,0,0,0,0,0,0,0,0,0,0,0,40,0,0,0,0,0,0,0,0,0,0,0,0,0,0,0,0,0,0,0,0,0,0,0,0,0,0,0,0,0,0,0,0,0,0,0,0,0,0,0,0,0,0,0,0,0,0,0,0,0,0,0,0,0,0,0,0,0,0,0,0,0,0,0,0,0,33.5,13,0.28,0.288461538,3.021978022
# 4482,3846,12321,Gan Fuxi,1959,nan,0,0,0,0,0,0,0,0,0,0,0,0,0,0,0,0,0,0,0,0,0,0,0,0,18,0,0,0,0,0,0,0,0,0,0,0,0,0,0,0,0,0,0,0,0,0,0,0,0,0,0,0,0,0,0,0,0,0,0,0,0,0,0,0,0,0,0,0,0,0,0,0,0,0,0,0,0,0,0,0,0,0,0,0,0,0,0,0,0,0,0,0,0,0,0,0,0,0,0,0,12,0,0,0,0,0,0,0,0,0,0,0,0,0,0,0,0,0,0,0,0,0,0,0,0,0,0,0,0,0,0,0,0,0,0,0,0,70,0,0,0,0,0,0,0,0,0,0,0,0,0,0,0,0,0,0,0,0,0,0,0,0,0,0,0,0,0,0,0,0,0,0,0,0,0,0,0,0,0,0,0,77.7,32.07,0.218,0.211412535,3.021772899
# 404,5838,92887,Damodaran K.V.,1989,nan,0,0,0,0,0,0,0,0,0,0,0,0,0,0,0,0,0,0,0,0,0,0,0,0,0,0,0,0,0,0,0,0,0,0,0,0,0,0,0,0,0,0,0,0,0,0,0,0,0,0,0,0,0,0,0,0,0,0,0,0,0,0,0,0,0,0,0,0,0,0,0,0,0,0,0,0,0,0,0,0,0,0,0,0,0,0,0,0,0,0,0,0,0,0,0,0,0,0,0,0,0,0,0,0,0,0,0,0,0,0,0,0,0,0,0,40,0,0,0,60,0,0,0,0,0,0,0,0,0,0,0,0,0,0,0,0,0,0,0,0,0,0,0,0,0,0,0,0,0,0,0,0,0,0,0,0,0,0,0,0,0,0,0,0,0,0,0,0,0,0,0,0,0,0,0,0,0,0,0,0,0,38.5,14.8,0.31,0.300675676,3.007846556
# 3401,16472,158855,Livshits V.Ya.,1999,nan,0,0,0,0,0,0,0,0,0,0,0,0,0,0,0,0,0,0,0,0,0,0,0,0,0,0,0,0,0,0,0,0,0,0,0,0,0,0,0,0,0,0,0,0,0,0,0,0,0,0,0,0,0,0,0,0,0,0,0,0,0,0,0,0,0,0,0,0,0,0,0,0,0,0,0,0,0,0,0,0,0,0,0,20,0,0,0,0,0,0,0,0,0,0,0,0,0,0,0,0,5,0,0,0,0,0,0,0,0,0,0,0,0,0,0,0,0,0,0,0,0,0,0,0,0,0,0,0,0,0,0,0,0,0,0,0,0,51,0,0,0,0,0,0,0,0,0,0,0,0,0,0,0,0,0,0,0,15,0,0,0,0,0,0,0,0,0,0,0,0,0,0,0,0,0,0,0,0,0,0,9,106,42.99,0.24,0.232844848,2.981313484
# 1141,11320,98739,Higazy A.A.,1985,nan,0,0,0,0,0,0,0,0,0,0,0,0,0,0,0,0,0,0,0,0,0,0,0,0,0,0,0,0,0,0,0,0,0,4.05,0,0,0,0,0,0,0,0,0,0,0,0,0,0,0,0,0,0,0,0,0,0,0,0,0,0,0,0,0,0,0,0,0,0,0,0,0,0,0,0,0,0,0,0,0,0,0,0,0,0,0,0,0,0,0,0,0,0,0,0,0,0,0,0,0,0,0,0,0,0,0,0,0,0,0,0,0,0,0,0,0,95.95,0,0,0,0,0,0,0,0,0,0,0,0,0,0,0,0,0,0,0,0,0,0,0,0,0,0,0,0,0,0,0,0,0,0,0,0,0,0,0,0,0,0,0,0,0,0,0,0,0,0,0,0,0,0,0,0,0,0,0,0,0,0,0,0,0,31.4,12.1,0.289,0.297520661,2.94832566
# 1993,31741,350638,El0Adawy A.,1999,nan,0,0,0,0,0,0,0,0,0,0,0,0,0,65,0,0,0,0,0,35,0,0,0,0,0,0,0,0,0,0,0,0,0,0,0,0,0,0,0,0,0,0,0,0,0,0,0,0,0,0,0,0,0,0,0,0,0,0,0,0,0,0,0,0,0,0,0,0,0,0,0,0,0,0,0,0,0,0,0,0,0,0,0,0,0,0,0,0,0,0,0,0,0,0,0,0,0,0,0,0,0,0,0,0,0,0,0,0,0,0,0,0,0,0,0,0,0,0,0,0,0,0,0,0,0,0,0,0,0,0,0,0,0,0,0,0,0,0,0,0,0,0,0,0,0,0,0,0,0,0,0,0,0,0,0,0,0,0,0,0,0,0,0,0,0,0,0,0,0,0,0,0,0,0,0,0,0,0,0,0,0,157,62.2,0.27,0.262057878,2.941526736
# 2204,40302,467572,Zhao Qing,2012,nan,0,0,0,0,0,0,0,0,0,0,0,0,0,0,0,0,0,0,0,0,0,0,0,0,0,0,0,0,0,0,0,0,0,0,0,0,0,0,0,0,0,0,0,0,0,0,0,0,0,0,0,0,0,0,0,0,0,0,0,0,0,0,0,0,0,0,0,0,0,0,0,0,0,0,0,0,0,0,0,0,0,0,0,0,0,0,0,0,0,0,0,0,0,0,0,0,0,0,0,0,40,0,0,0,0,0,0,0,0,0,0,0,0,0,0,0,0,0,0,0,0,0,0,0,0,0,0,0,0,0,0,0,0,0,0,0,0,60,0,0,0,0,0,0,0,0,0,0,0,0,0,0,0,0,0,0,0,0,0,0,0,0,0,0,0,0,0,0,0,0,0,0,0,0,0,0,0,0,0,0,0,58.5,23,0.264,0.27173913,2.931488801
# 2093,24453,189632,Higazy A.A.,1995,nan,0,0,0,0,0,0,0,0,0,0,0,0,0,0,0,0,0,0,0,0,0,0,0,0,0,0,0,0,0,0,0,0,0,0,0,0,0,0,0,0,0,0,0,0,0,0,0,0,0,0,0,0,0,0,0,0,0,0,0,0,0,0,0,0,0,0,0,0,0,0,0,0,0,0,0,0,0,0,0,0,0,0,0,0,0,0,0,0,0,0,0,0,0,0,0,55,0,0,0,0,0,0,0,0,0,0,0,0,0,0,0,0,0,0,0,45,0,0,0,0,0,0,0,0,0,0,0,0,0,0,0,0,0,0,0,0,0,0,0,0,0,0,0,0,0,0,0,0,0,0,0,0,0,0,0,0,0,0,0,0,0,0,0,0,0,0,0,0,0,0,0,0,0,0,0,0,0,0,0,0,0,102,40.5,0.267,0.259259259,2.899153835
# 2403,33915,414534,Miura T.,2001,nan,0,0,0,0,0,0,0,0,0,0,0,0,0,0,0,0,0,0,0,0,0,0,0,0,0,0,0,0,0,0,0,0,0,0,0,0,0,0,0,0,45,0,0,0,0,0,0,0,0,0,0,0,0,0,0,0,0,0,0,0,0,0,0,0,0,0,0,0,0,0,0,0,0,0,0,0,0,0,0,0,0,0,0,0,0,0,0,0,0,0,0,0,0,0,0,0,0,0,0,0,0,0,0,0,0,0,0,0,0,0,0,0,0,0,0,55,0,0,0,0,0,0,0,0,0,0,0,0,0,0,0,0,0,0,0,0,0,0,0,0,0,0,0,0,0,0,0,0,0,0,0,0,0,0,0,0,0,0,0,0,0,0,0,0,0,0,0,0,0,0,0,0,0,0,0,0,0,0,0,0,0,50.6,20.2,0.26,0.252475248,2.894135567
# 3431,33353,398997,Yurlova G.A.,1973,nan,0,0,0,0,0,0,39.68253968,0,0,0,0,0,0,0,0,0,0,0,0,0,0,0,0,0,0,0,0,0,0,0,0,0,0,0,0,0,0,0,0,0,0,0,0,0,0,0,0,0,0,0,0,0,0.793650794,0,0,0,0,0,0,0,0,0,0,0,0,0,0,0,0,0,0,0,0,0,0,0,0,0,0,0,0,0,0,0,0,0,0,0,0,0,0,0,0,0,0,0,0,0,0,0,0,0,0,0,0,0,0,0,0,0,0,0,0,0,0,0,0,0,0,0,0,0,0,0,0,0,0,0,0,0,0,0,0,29.76190476,0,0,0,0,0,0,0,0,0,0,0,0,0,0,0,0,0,0,29.76190476,0,0,0,0,0,0,0,0,0,0,0,0,0,0,0,0,0,0,0,0,0,0,0,0,0,0,0,0,16.4,6.65,0.24,0.233082707,2.882205514
# 1921,5833,92860,Damodaran K.V.,1989,nan,0,0,0,0,0,0,0,0,0,0,0,0,0,0,0,0,0,0,0,0,0,0,0,0,0,0,0,0,0,0,0,0,0,0,0,0,0,0,0,0,0,0,0,0,0,0,0,0,0,0,0,0,0,0,0,0,0,0,0,0,0,0,0,0,0,0,0,0,0,0,0,40,0,0,0,0,0,0,0,0,0,0,0,0,0,0,0,0,0,0,0,0,0,0,0,0,0,0,0,0,0,0,0,0,0,0,0,0,0,0,0,0,0,0,0,40,0,0,0,0,0,0,0,0,0,0,0,0,0,0,0,0,0,0,0,0,0,0,0,0,0,0,0,0,0,0,0,0,0,0,0,0,0,0,0,0,0,0,0,0,0,0,0,0,0,0,0,0,0,20,0,0,0,0,0,0,0,0,0,0,0,27.6,10.8,0.27,0.277777778,2.880658436
# 4084,255,20575,Livshits V.Ya.,1989,nan,0,0,0,0,0,0,0,0,0,0,0,0,0,0,0,0,0,0,0,0,0,0,0,0,0,0,0,0,0,0,0,0,0,0,0,0,0,0,0,0,0,0,0,0,0,0,0,0,0,0,0,0,0,0,0,0,0,0,0,0,0,0,0,0,0,0,0,0,0,0,0,0,0,0,0,0,0,0,0,0,0,0,0,13,0,0,0,0,0,0,0,0,0,0,0,0,0,0,0,0,12,0,0,0,0,0,0,0,0,0,0,0,0,0,0,0,0,0,0,0,0,0,0,0,0,0,0,0,0,0,0,0,0,0,0,0,0,50,0,0,0,0,0,0,0,0,0,0,0,25,0,0,0,0,0,0,0,0,0,0,0,0,0,0,0,0,0,0,0,0,0,0,0,0,0,0,0,0,0,0,0,124,50.8,0.227,0.220472441,2.875576676
# 2662,6142,90038,Livshits V.Ya.,1986,nan,0,0,0,15,0,0,0,0,0,0,0,0,0,0,0,0,0,0,0,0,0,0,0,0,0,0,0,0,0,0,0,0,0,0,0,0,0,0,0,0,0,0,0,0,0,0,0,0,0,0,0,0,0,0,0,0,0,0,0,0,55,0,0,0,0,0,0,0,0,0,0,0,0,0,0,0,0,0,0,0,0,0,0,0,0,0,0,0,0,0,0,0,0,0,0,0,0,0,0,0,30,0,0,0,0,0,0,0,0,0,0,0,0,0,0,0,0,0,0,0,0,0,0,0,0,0,0,0,0,0,0,0,0,0,0,0,0,0,0,0,0,0,0,0,0,0,0,0,0,0,0,0,0,0,0,0,0,0,0,0,0,0,0,0,0,0,0,0,0,0,0,0,0,0,0,0,0,0,0,0,0,61.6,24.4,0.255,0.262295082,2.860816458
# 5163,27237,309343,Turyanitsa I.D.,1985,nan,0,0,0,0,0,0,34.2,0,0,0,0,0,0,0,0,0,0,0,0,0,0,0,0,0,0,0,0,0,0,0,0,0,0,0,0,0,0,0,0,0,0,0,0,0,0,0,0,0,0,0,0,0,0,0,0,0,0,0,0,0,0,0,0,0,0,0,7,0,0,0,0,0,0,0,0,0,0,0,0,0,0,0,0,0,0,0,0,0,0,0,0,0,0,0,0,0,0,0,0,0,0,0,0,0,0,0,0,0,0,0,0,0,0,0,0,0,0,0,0,0,0,0,0,0,0,0,0,0,58.8,0,0,0,0,0,0,0,0,0,0,0,0,0,0,0,0,0,0,0,0,0,0,0,0,0,0,0,0,0,0,0,0,0,0,0,0,0,0,0,0,0,0,0,0,0,0,0,0,0,0,0,0,20.1,8.64,0.168,0.163194444,2.860449735
# 3231,28680,372831,Hager I.Z.,2002,nan,0,0,0,0,0,0,0,0,0,0,0,0,0,60,0,0,0,0,0,0,0,0,0,0,0,0,0,0,0,0,0,0,0,0,0,0,0,0,0,0,0,0,0,0,0,0,0,0,0,0,0,0,0,0,0,0,0,0,0,0,0,0,0,0,0,0,0,0,0,0,0,0,0,0,0,0,0,0,0,0,0,0,0,0,0,0,0,0,0,0,0,0,0,0,0,0,0,0,0,0,0,0,0,0,0,0,0,0,0,0,0,0,0,0,0,0,0,0,20,20,0,0,0,0,0,0,0,0,0,0,0,0,0,0,0,0,0,0,0,0,0,0,0,0,0,0,0,0,0,0,0,0,0,0,0,0,0,0,0,0,0,0,0,0,0,0,0,0,0,0,0,0,0,0,0,0,0,0,0,0,0,71.3,28.84,0.243,0.236130374,2.827006387
# 564,7464,56084,Gurjev N.V.,1988,nan,0,0,0,0,3.80880956,0,0,0,0,0,0,0,0,0,0,27.61861907,0,0,0,0,0,0,0,0,0,0,0,0,0,0,0,0,0,0,0,0,0,0,0,0,0,0,0,0,0,0,0,0,0,0,0,0,0,0,0,0,0,0,0,0,0,0,0,0,0,0,0,0,0,0,0,0,0,0,0,0,0,0,0,0,0,4.761761912,0,0,0,0,0,0,9.523523824,0,0,0,0,0,0,0,0,0,0,0,0,0,0,0,0,0,0,0,0,0,0,0,0,0,0,0,0,0,0,0,0,0,0,0,0,0,0,0,0,0,0,0,0,0,0,0,0,0,0,0,0,0,0,0,0,0,0,0,0,0,0,0,0,0,0,0,0,0,0,0,0,0,0,0,0,0,0,0,0,0,0,0,0,0,0,0,0,0,0,54.28728564,0,57,22,0.304,0.295454545,2.811004785
# 2227,31921,405144,Aitken B.G.,2007,nan,0,0,0,17.25578257,0,0,0,0,0,0,0,0,0,0,0,0,0.010003349,0,0,0,0,0,0,0,0,0,0,0,0,0,0,0,0,0,0,0,0,0,0,0,0,0,0,0,0,0,0,0,0,0,0,0,0,0,0,0,0,0,0,0,0,0,0,0,0,0,0,0,0,0,0,0,0,0,0,0,0,0,0,11.64040648,0,0,0,0,0,0,0,0,0,0,0,0,0,0,0,0,0,0,0,0,0,0,0,0,0,0,0,0,0,0,0,0,0,0,0,0,0,0,0,0,0,0,0,0,0,0,0,0,0,0,0,0,0,0,0,0,0,69.94342242,0,0,0,0,0,0,0,0,0,1.150385171,0,0,0,0,0,0,0,0,0,0,0,0,0,0,0,0,0,0,0,0,0,0,0,0,0,0,0,0,0,0,0,0,0,94,37.43,0.263,0.255677264,2.78431018
# 4657,10648,75143,Farley J.M.,1975,nan,0,0,0,0,0,0,0,0,0,0,0,0,0,0,0,0,0,0,0,0,0,0,0,0,0,0,0,0,0,0,0,0,0,0,0,0,0,0,0,0,0,0,0,0,0,0,0,0,0,0,0,0,0,0,0,0,0,0,0,0,0,0,0,0,0,0,0,0,0,0,0,0,0,0,0,0,0,0,0,0,0,0,0,0,0,0,0,0,0,0,0,0,0,0,0,0,0,0,0,0,0,0,0,0,0,0,0,0,0,0,0,0,0,0,0,33,0,0,0,0,0,0,0,0,0,0,0,0,0,0,0,0,0,0,0,0,0,0,0,0,0,0,0,0,0,0,0,0,0,0,0,0,0,0,0,0,0,0,0,0,0,0,0,0,0,0,0,0,0,67,0,0,0,0,0,0,0,0,0,0,0,78.3,32.2,0.21,0.215838509,2.780242532
# 4790,1576,9754,Bokin P.Ya.,1970,nan,0,0,0,0,0,0,0,0,0,0,0,0,0,0,0,0,0,0,0,0,0,0,0,0,0,0,0,0,0,0,0,0,0,0,0,0,0,0,0,0,0,0,0,0,0,0,0,0,0,0,0,0,0,0,0,0,0,0,0,0,0,0,0,0,0,0,0,0,0,0,0,0,0,0,0,0,0,0,0,0,0,0,0,0,0,0,0,0,0,0,0,0,0,0,0,0,0,0,0,0,13,0,0,0,0,0,0,0,0,0,0,0,0,0,0,0,0,0,0,0,0,0,0,0,0,0,0,0,0,0,0,0,0,0,0,0,0,87,0,0,0,0,0,0,0,0,0,0,0,0,0,0,0,0,0,0,0,0,0,0,0,0,0,0,0,0,0,0,0,0,0,0,0,0,0,0,0,0,0,0,0,62.1,25.89,0.205,0.199304751,2.778170308
# 732,36464,435642,Orlova G.M.,1983,nan,0,0,0,0,0,0,0,0,0,0,0,0,0,0,0,0,0,0,0,0,0,0,0,0,0,0,0,0,0,0,0,0,0,0,0,0,0,0,0,0,0,0,0,0,0,0,0,0,0,0,0,0,0,0,0,0,0,0,0,20,0,0,0,0,0,0,0,0,0,0,0,0,0,0,0,0,0,0,0,0,0,0,0,0,0,0,0,0,0,0,0,0,0,0,0,0,0,0,0,0,0,0,0,0,0,0,0,0,0,0,0,0,0,0,16,0,0,0,0,0,0,0,0,0,0,0,0,0,0,0,0,0,0,64,0,0,0,0,0,0,0,0,0,0,0,0,0,0,0,0,0,0,0,0,0,0,0,0,0,0,0,0,0,0,0,0,0,0,0,0,0,0,0,0,0,0,0,0,0,0,0,15.5,6,0.3,0.291666667,2.777777778
# 3988,39858,471030,Ellison A.J.,2012,nan,0,0,0,12.39124248,0,0,0,0,0,0,0,0,0,4.410440882,0,0,1.870187374,0,0,0,0,0,0,0,6.320633264,0,0,0,0,0,0,0,0,0,0,0,0,0,0,0,0,0,0,0,0,0,0,0,0,0,0.030000006,0,0,0,0,0,0,0,0,0,0,0,0,0,0,0,0,0,0,0,0,0,0,0,0,0,0,0,0,0,0,0,0,0,0,0,0,0,0,0,0,3.960396792,0,0,0,0,0,0,0,0,0,0,0,0,0,0,0,0,0,0,0,0,0,0,0,0,0,0,0,0,0,0,0,0,0,0,0,0,0,0,0,0,0,0,0,0,0,69.05691381,0,0,0,0.110000022,0,0,0,0,0,1.830183366,0,0,0,0,0,0,0,0,0,0,0,0,0,0,0,0,0,0,0,0,0,0,0,0,0,0,0,0,0,0,0,0,0.020002004,11.6,4.74,0.23,0.223628692,2.77013392
# 5277,31209,378694,Reddy M.R.,2001,nan,0,0,0,4.950494752,0,0,0,0,0,0,0,0,0,75.24752624,0,0,0,0,0,0,0,0,0,0,0,0,0,0,0,0,0,0,0,0,0,0,0,0,0,0,0,0,0,0,0,0,0,0,0,0,0,0,0,0,0,0,0,0,0,0,0,0,0,0,0,0,0,0,0,0,0,0,0,0,0,0,0,0,0,0,0,0,0,0,0,0,0,0,0,0,0,0,0,0,0,0,0,0,0,0,0,0,0,0,0,0,0,0,0.99009995,0,0,0,0,0,0,0,0,0,0,18.81187906,0,0,0,0,0,0,0,0,0,0,0,0,0,0,0,0,0,0,0,0,0,0,0,0,0,0,0,0,0,0,0,0,0,0,0,0,0,0,0,0,0,0,0,0,0,0,0,0,0,0,0,0,0,0,0,0,0,0,0,0,0,55.8,25.3,0.1,0.102766798,2.766798419
# 1937,8573,59486,Homeny J.,1987,nan,0,0,0,14.66996746,0,0,0,0,0,0,0,0,0,0,0,0,0,0,0,0,0,0,0,0,0,0,0,0,0,0,0,0,0,0,0,0,0,0,0,0,0,0,0,0,0,0,0,0,0,0,0,0,0,0,0,0,0,0,0,0,0,0,0,0,0,0,0,0,0,0,0,0,0,0,0,0,0,0,0,0,0,0,0,0,0,0,0,0,0,0,0,22.26707543,0,0,0,0,0,0,0,0,0,0,0,0,0,0,0,0,0,0,0,0,0,0,0,0,0,0,0,0,0,0,0,0,0,0,0,0,0,0,0,0,0,0,0,0,9.967971093,53.09498602,0,0,0,0,0,0,0,0,0,0,0,0,0,0,0,0,0,0,0,0,0,0,0,0,0,0,0,0,0,0,0,0,0,0,0,0,0,0,0,0,0,0,0,98.1,38.85,0.27,0.262548263,2.75990276
# 5231,32108,379996,Shtets P.P.,2001,nan,0,0,0,0,0,0,0,0,0,0,0,0,0,0,0,0,0,0,0,0,0,0,0,0,0,0,0,0,0,0,0,0,0,0,0,0,0,0,0,0,0,0,0,0,0,0,0,0,0,0,0,0,0,0,0,0,0,0,0,0,0,100,0,0,0,0,0,0,0,0,0,0,0,0,0,0,0,0,0,0,0,0,0,0,0,0,0,0,0,0,0,0,0,0,0,0,0,0,0,0,0,0,0,0,0,0,0,0,0,0,0,0,0,0,0,0,0,0,0,0,0,0,0,0,0,0,0,0,0,0,0,0,0,0,0,0,0,0,0,0,0,0,0,0,0,0,0,0,0,0,0,0,0,0,0,0,0,0,0,0,0,0,0,0,0,0,0,0,0,0,0,0,0,0,0,0,0,0,0,0,0,20.7,9.04,0.149,0.144911504,2.743956762
# 5232,34401,417781,Bletskan D.I.,1988,nan,0,0,0,0,0,0,0,0,0,0,0,0,0,0,0,0,0,0,0,0,0,0,0,0,0,0,0,0,0,0,0,0,0,0,0,0,0,0,0,0,0,0,0,0,0,0,0,0,0,0,0,0,0,0,0,0,0,0,0,0,0,100,0,0,0,0,0,0,0,0,0,0,0,0,0,0,0,0,0,0,0,0,0,0,0,0,0,0,0,0,0,0,0,0,0,0,0,0,0,0,0,0,0,0,0,0,0,0,0,0,0,0,0,0,0,0,0,0,0,0,0,0,0,0,0,0,0,0,0,0,0,0,0,0,0,0,0,0,0,0,0,0,0,0,0,0,0,0,0,0,0,0,0,0,0,0,0,0,0,0,0,0,0,0,0,0,0,0,0,0,0,0,0,0,0,0,0,0,0,0,0,20.7,9.04,0.149,0.144911504,2.743956762
# 2482,213,20058,Polukhin V.N.,1983,nan,0,0,0,0,0,0,0,0,0,0,0,0,0,0,0,0,0,0,0,0,0,0,0,0,0,0,0,0,0,0,0,0,0,0,0,0,0,0,0,0,0,0,0,0,0,0,0,0,0,0,0,0,0,0,0,0,0,0,0,0,68.96551448,0,0,0,0,0,0,0,0,0,0,0,0,0,0,0,0,0,0,0,0,0,0,0,0,0,0,0,0,0,0,0,0,0,0,0,0,0,0,0,9.724138222,0,0,0,0,0,0,0,0,0,0,0,0,0,0,0,0,0,0,0,0,0,0,0,0,0,0,0,0,0,0,0,0,0,0,0,0,9.724138222,0,0,0,0,0,0,0,0,0,0,0,0,0,0,0,0,0,0,0,0,0,0,0,0,0,0,0,0,0,0,0,0,0,0,0,0,0,0,0,11.58620907,0,0,0,65.6,26.2,0.259,0.251908397,2.738070677
# 183,36713,437590,Patil S.D.,2009,nan,0,0,0,0,0,0,0,0,0,0,0,0,0,60,0,0,0,0,0,0,0,0,0,0,0,0,0,0,0,0,0,0,0,0,0,0,0,0,0,0,0,0,0,0,0,0,0,0,0,0,0,0,0,0,0,0,0,0,0,0,0,0,0,0,0,0,0,0,0,0,0,0,0,0,0,0,0,0,0,0,0,0,0,0,0,0,0,0,0,0,0,0,0,0,0,0,0,0,0,0,20,0,0,0,0,0,0,0,0,0,0,0,0,0,0,0,0,0,0,0,0,0,0,0,0,0,0,0,0,0,0,0,0,0,0,0,0,0,0,0,0,0,0,0,0,0,0,0,0,0,0,0,0,0,0,0,0,0,0,0,0,0,0,0,0,0,0,0,0,0,0,0,0,0,0,0,10,10,0,0,0,10.7,4.05,0.33,0.320987654,2.731013842
# 3817,572,24644,Spinner S.,1954,F754/277,0,0,0,0,0,0,0,0.18010005,0,0,0,0,0,0,0,0,0,0,0,0,0,0,0,0,0,0,0,0,0,0,0,0,0,0,0,0,0,0,0,0,0,0,0,0,0,0,0,0,0,0,0,0,0,0,0,0,0,0,0,0,0,0,0,0,0,0,0,0,0,0,0,2.900592812,0,0,0,0,0,0,0,0,0,0,0,0,0,0,0,0,0,0,0,0,0,0,0,0,0,0,0,0,0,0,0,0,0,0,0,0,0,0,0,0,0,0,0,0,0,0,0,35.23353987,0,0,0,0,0,0,0,0,0,0,0,0,0,0,0,0,0,61.68576727,0,0,0,0,0,0,0,0,0,0,0,0,0,0,0,0,0,0,0,0,0,0,0,0,0,0,0,0,0,0,0,0,0,0,0,0,0,0,0,0,0,0,0,54.2,22.11,0.232,0.225689733,2.719942607
# 2221,28396,364387,Blackburn D.,1987,nan,0,0,0,17.92028021,0,0,0,0,0,0,0,0,0,6.56122674,0,0,0,0,0,0,0,0,0,0,0,0,0,0,0,0,0,0,0,0,0,0,0,0,0,0,0,0,0,0,0,0,0,0,0,0,0,0,0,0,0,0,0,0,0,0,0,0,0,0,0,0,0,0,0,0,0,0,0,0,0,0,0,0,0,0,0,0,0,0,0,0,0,0,0,0,0,22.66719292,0,0,0,0,0,0,0,0,0,0,0,0,0,0,0,0,0,0,0,0,0,0,0,0,0,0,0,0,0,0,0,0,0,0,0,0,0,0,0,0,0,0,0,0,0,45.615296,0,0,0,0,0,0,0,0,0,0,0,7.236004125,0,0,0,0,0,0,0,0,0,0,0,0,0,0,0,0,0,0,0,0,0,0,0,0,0,0,0,0,0,0,0,107,42.6,0.263,0.255868545,2.71158
# 3140,1576,9758,Bokin P.Ya.,1970,nan,0,0,0,0,0,0,0,0,0,0,0,0,0,0,0,0,0,0,0,0,0,0,0,0,0,0,0,0,0,0,0,0,0,0,0,0,0,0,0,0,0,0,0,0,0,0,0,0,0,0,0,0,0,0,0,0,0,0,0,0,0,0,0,0,0,0,0,0,0,0,0,0,0,0,0,0,0,0,0,0,0,0,0,0,0,0,0,0,0,0,0,0,0,0,0,0,0,0,0,0,26,0,0,0,0,0,0,0,0,0,0,0,0,0,0,0,0,0,0,0,0,0,0,0,0,0,0,0,0,0,0,0,0,0,0,0,0,74,0,0,0,0,0,0,0,0,0,0,0,0,0,0,0,0,0,0,0,0,0,0,0,0,0,0,0,0,0,0,0,0,0,0,0,0,0,0,0,0,0,0,0,55.9,22.57,0.245,0.238369517,2.706319568
# 5142,12626,149405,Rathmann C.L.,1968,Corning 7971,0,0,0,0,0,0,0,0,0,0,0,0,0,0,0,0,0,0,0,0,0,0,0,0,0,0,0,0,0,0,0,0,0,0,0,0,0,0,0,0,0,0,0,0,0,0,0,0,0,0,0,0,0,0,0,0,0,0,0,0,0,0,0,0,0,0,0,0,0,0,0,0,0,0,0,0,0,0,0,0,0,0,0,0,0,0,0,0,0,0,0,0,0,0,0,0,0,0,0,0,0,0,0,0,0,0,0,0,0,0,0,0,0,0,0,0,0,0,0,0,0,0,0,0,0,0,0,0,0,0,0,0,0,0,0,0,0,94.32979094,0,0,0,0,0,0,0,0,0,0,0,0,0,0,0,0,0,0,0,5.670209057,0,0,0,0,0,0,0,0,0,0,0,0,0,0,0,0,0,0,0,0,0,0,0,67.5,28.96,0.17,0.165400552,2.705557361
# 388,7347,93923,Shinkai N.,1981,nan,0,0,0,0,0,0,0,0,0,0,0,0,0,40,0,0,0,0,0,0,0,0,0,0,0,0,0,0,0,0,0,0,0,0,0,0,0,0,0,0,0,0,0,0,0,0,0,0,0,0,0,0,0,0,0,0,0,0,0,0,0,0,0,0,0,0,0,0,0,0,0,0,0,0,0,0,0,0,0,0,0,0,0,0,0,0,0,0,0,0,0,0,0,0,0,0,0,0,0,0,0,0,0,0,0,0,0,0,0,0,0,0,0,0,0,0,0,0,0,30,0,0,0,0,0,0,0,0,0,0,0,0,0,0,0,0,0,0,0,0,0,0,0,0,0,0,0,0,0,0,0,0,0,0,0,0,0,0,0,0,0,0,0,0,0,0,0,0,0,0,0,0,0,0,0,0,0,30,0,0,0,75,28.4,0.312,0.320422535,2.699530516
# 2030,6772,51290,Bridge B.,1986,nan,0,0,0,0,0,0,0,0,0,0,0,0,0,0,0,0,0,0,0,0,0,0,0,0,0,0,0,0,0,0,0,0,0,0,0,0,0,0,0,0,0,0,0,0,0,0,0,0,0,0,0,0,0,0,0,0,0,0,0,0,0,0,0,30.83375495,0,0,0,0,0,0,0,0,0,0,0,0,0,0,0,0,0,0,0,0,0,0,0,0,0,0,0,0,0,0,0,0,0,0,0,0,0,0,0,0,0,0,0,0,0,0,0,0,0,0,0,0,0,0,0,0,0,0,0,0,0,0,0,0,0,0,0,0,0,0,0,0,0,0,0,0,0,0,0,0,0,0,0,0,0,0,0,0,0,9.908878305,0,0,0,0,0,0,0,0,0,0,0,0,0,0,0,0,0,0,0,0,0,57.49207891,0,1.765287833,0,0,0,13.4,5.31,0.269,0.261770245,2.68764133
# 1081,31083,387741,Krause J.T.,1979,nan,0,0,0,0,0,0,0,0,0,100,0,0,0,0,0,0,0,0,0,0,0,0,0,0,0,0,0,0,0,0,0,0,0,0,0,0,0,0,0,0,0,0,0,0,0,0,0,0,0,0,0,0,0,0,0,0,0,0,0,0,0,0,0,0,0,0,0,0,0,0,0,0,0,0,0,0,0,0,0,0,0,0,0,0,0,0,0,0,0,0,0,0,0,0,0,0,0,0,0,0,0,0,0,0,0,0,0,0,0,0,0,0,0,0,0,0,0,0,0,0,0,0,0,0,0,0,0,0,0,0,0,0,0,0,0,0,0,0,0,0,0,0,0,0,0,0,0,0,0,0,0,0,0,0,0,0,0,0,0,0,0,0,0,0,0,0,0,0,0,0,0,0,0,0,0,0,0,0,0,0,0,16.9,6.59,0.29,0.282245827,2.673852755
# 3748,210,20038,Livshits V.Ya.,1994,nan,0,0,0,0,0,0,0,0,0,0,0,0,0,0,0,0,0,0,0,0,0,0,0,0,0,0,0,0,0,0,0,0,0,0,0,0,0,0,0,0,0,0,0,0,0,0,0,0,0,0,0,0,0,0,0,0,0,0,0,0,8.9,0,0,0,0,0,0,0,0,0,0,1.8,0,0,0,0,0,0,0,0,0,0,0,19.7,0,0,0,0,0,0,0,0,0,0,0,0,0,0,0,0,2.7,0,0,0,0,0,0,0,0,0,0,0,0,0,0,0,0,0,0,0,0,0,0,0,0,0,0,0,0,0,0,0,0,0,0,0,0,44.7,0,0,0,0,0,0,0,0,0,0,0,15,0,0,0,0,0,0,0,0,0,0,0,0,0,0,0,0,0,0,0,0,0,0,0,0,0,0,0,0,0,0,7.2,115,46.87,0.233,0.226797525,2.662006408
# 44,5984,72367,El0Mallawany R.,2000,nan,0,0,0,0,0,0,0,0,0,0,0,0,0,0,0,0,0,0,0,0,0,0,0,0,0,0,0,0,0,0,0,3,0,0,0,0,0,0,0,0,0,0,0,0,0,0,0,0,0,0,0,0,0,0,0,0,0,0,0,0,0,0,0,0,0,0,0,0,0,0,0,0,0,0,0,0,0,0,0,0,0,0,0,0,0,0,0,0,0,0,0,0,0,0,0,0,0,0,0,0,0,0,0,0,0,0,0,0,0,0,0,0,0,0,0,0,0,0,0,0,0,0,0,0,0,0,0,0,0,0,0,0,0,0,0,0,0,0,0,0,0,0,0,0,0,0,0,0,0,0,0,0,0,70,0,0,0,0,0,0,0,0,0,0,0,0,0,27,0,0,0,0,0,0,0,0,0,0,0,0,0,35.7,12.7,0.395,0.405511811,2.661217981
# 1687,30900,391621,Schilling F.R.,2001,nan,0,0,0,0,0,0,0,0,0,0,0,0,0,0,0,0,0,0,0,0,0,0,0,0,24.99356,0,0,0,0,0,0,0,0,0,0,0,0,0,0,0,0,0,0,0,0,0,0,0,0,0,0,0,0,0,0,0,0,0,0,0,0,0,0,0,0,0,0,0,0,0,0,0,0,0,0,0,0,0,0,0,0,0,0,0,0,0,0,0,0,0,0,24.54124,0,0,0,0,0,0,0,0,0,0,0,0,0,0,0,0,0,0,0,0,0,0,0,0,0,0,0,0,0,0,0,0,0,0,0,0,0,0,0,0,0,0,0,0,0,50.4652,0,0,0,0,0,0,0,0,0,0,0,0,0,0,0,0,0,0,0,0,0,0,0,0,0,0,0,0,0,0,0,0,0,0,0,0,0,0,0,0,0,0,0,102,40.2,0.276,0.268656716,2.660609994
# 2404,33915,414537,Miura T.,2001,nan,0,0,0,0,0,0,0,0,0,0,0,0,0,0,0,0,0,0,0,0,0,0,0,0,0,0,0,0,0,0,0,0,0,0,0,0,0,0,0,0,50,0,0,0,0,0,0,0,0,0,0,0,0,0,0,0,0,0,0,0,0,0,0,0,0,0,0,0,0,0,0,0,0,0,0,0,0,0,0,0,0,0,0,0,0,0,0,0,0,0,0,0,0,0,0,0,0,0,0,0,0,0,0,0,0,0,0,0,0,0,0,0,0,0,0,50,0,0,0,0,0,0,0,0,0,0,0,0,0,0,0,0,0,0,0,0,0,0,0,0,0,0,0,0,0,0,0,0,0,0,0,0,0,0,0,0,0,0,0,0,0,0,0,0,0,0,0,0,0,0,0,0,0,0,0,0,0,0,0,0,0,60.4,24.1,0.26,0.253112033,2.649218002
# 1829,6772,51288,Bridge B.,1986,nan,0,0,0,0,0,0,0,0,0,0,0,0,0,0,0,0,0,0,0,0,0,0,0,0,0,0,0,0,0,0,0,0,0,0,0,0,0,0,0,0,0,0,0,0,0,0,0,0,0,0,0,0,0,0,0,0,0,0,0,0,0,0,0,19.13377122,0,0,0,0,0,0,0,0,0,0,0,0,0,0,0,0,0,0,0,0,0,0,0,0,0,0,0,0,0,0,0,0,0,0,0,0,0,0,0,0,0,0,0,0,0,0,0,0,0,0,0,0,0,0,0,0,0,0,0,0,0,0,0,0,0,0,0,0,0,0,0,0,0,0,0,0,0,0,0,0,0,0,0,0,0,0,0,0,0,34.04714322,0,0,0,0,0,0,0,0,0,0,0,0,0,0,0,0,0,0,0,0,0,46.40153079,0,0.417554775,0,0,0,19.2,7.59,0.272,0.264822134,2.638921181
# 2402,33612,399968,Terai R.,1979,nan,0,0,0,4.146701849,0,0,0,0,0,0,0,0,0,11.94687804,0,0,0.587671612,0,0,0,0,0,0,0,3.460816536,0,0,0,0,0.274499725,0,0,0,0,0.092499907,0.091209909,0.344333855,0,0,0,0,0,0,0,0,0,0,0,0,0,0.781299218,0,0,0,0,0,0,0,0,0,0,0,0,0,0,0,0,0,0,0,0,0,0,0,0,0,0,0,0,0.17019983,0,0,0,6.494795499,0,0,0,0,0,0,0,0,0,0,0,0,0,1.540998457,0,0,13.53161645,0,0,0,0,0,0,0,0.741599258,0,0,0.64959935,0,0,0,0,0,0,0,0,0,0,0,0,0.074159926,0,0,0,0,0,0,0,0,0,0,0,0,53.06463688,0,0,0,0,0,0,0,0,0,0.334454665,0,0,0,0,0,0.173715526,0,0,0,0,0,0,0,0,0,0,0,0,0,0,0,0,0,0.092079908,0,0,0,0,0,0,0,0,1.406233592,79.7,31.8,0.26,0.253144654,2.636671505
# 3710,210,20037,Livshits V.Ya.,1994,nan,0,0,0,0,0,0,0,0,0,0,0,0,0,0,0,0,0,0,0,0,0,0,0,0,0,0,0,0,0,0,0,0,0,0,0,0,0,0,0,0,0,0,0,0,0,0,0,0,0,0,0,0,0,0,0,0,0,0,0,0,9.5,0,0,0,0,0,0,0,0,0,0,1.9,0,0,0,0,0,0,0,0,0,0,0,20.9,0,0,0,0,0,0,0,0,0,0,0,0,0,0,0,0,2.8,0,0,0,0,0,0,0,0,0,0,0,0,0,0,0,0,0,0,0,0,0,0,0,0,0,0,0,0,0,0,0,0,0,0,0,0,47.3,0,0,0,0,0,0,0,0,0,0,0,10,0,0,0,0,0,0,0,0,0,0,0,0,0,0,0,0,0,0,0,0,0,0,0,0,0,0,0,0,0,0,7.6,108,43.98,0.234,0.227830832,2.636396497
# 5258,31209,378699,Reddy M.R.,2001,nan,0,0,0,4.950494752,0,0,0,0,0,0,0,0,0,75.24752624,0,0,0,0,0,0,0,0,0,0,0,0,0,0,0,0,0,0,0,0,0,0,0,0,0,0,0,0,0,0,0,0,0,0,0,0,0,0,0,0,0,0,0,0,0,0,0,0,0,0,0,0,0,0.99009995,0,0,0,0,0,0,0,0,0,0,0,0,0,0,0,0,0,0,0,0,0,0,0,0,0,0,0,0,0,0,0,0,0,0,0,0,0,0,0,0,0,0,0,0,0,0,0,0,0,0,0,18.81187906,0,0,0,0,0,0,0,0,0,0,0,0,0,0,0,0,0,0,0,0,0,0,0,0,0,0,0,0,0,0,0,0,0,0,0,0,0,0,0,0,0,0,0,0,0,0,0,0,0,0,0,0,0,0,0,0,0,0,0,0,0,58.2,26.1,0.112,0.114942529,2.6272578
# 1047,24651,301046,Sampaio J.A.,2002,nan,0,0,0,27.1,0,0,0,0,0,0,0,0,0,0,0,0,0,0,0,0,0,0,0,0,59.2,0,0,0,0,0,0,0,0,0,0,0,0,0,0,0,0,0,0,0,0,0,0,0,0,0,0,0,0,0,0,0,0,0,0,0,0,0,0,0,0,0,0,0,0,0,0,0,0,0,0,0,0,0,0,0,0,0,0,0,0,0,0,0,0,0,0,6.9,0,0,0,0,0,0,0,0,0,0,0,0,0,0,0,0,0,0,0,0,0,0,0,0,0,0,0,0,0,0,0,0,0,0,0,0,0,0,0,0,0,0,0,0,0,6.8,0,0,0,0,0,0,0,0,0,0,0,0,0,0,0,0,0,0,0,0,0,0,0,0,0,0,0,0,0,0,0,0,0,0,0,0,0,0,0,0,0,0,0,109,42,0.29,0.297619048,2.6272578
# 540,6172,90293,Nemilov S.V.,1973,nan,0,0,0,0,0,0,0,0,0,0,0,0,0,0,0,0,0,0,0,0,0,0,0,0,0,0,0,0,0,0,0,0,0,0,0,0,0,0,0,0,0,0,0,0,0,0,0,0,0,0,0,0,0,0,0,0,0,0,0,0,67.5,0,0,0,0,0,0,0,0,0,0,0,0,0,0,0,0,0,0,22.5,0,0,0,0,0,0,0,0,0,0,0,0,0,0,0,0,0,0,0,0,0,0,0,0,0,0,0,0,0,0,0,0,0,0,0,0,0,0,0,0,0,0,0,0,0,0,0,0,0,0,0,0,0,0,0,0,0,0,0,0,0,0,0,0,0,0,0,0,0,10,0,0,0,0,0,0,0,0,0,0,0,0,0,0,0,0,0,0,0,0,0,0,0,0,0,0,0,0,0,0,0,100,38.55,0.305,0.297016861,2.617422551
# 1526,35599,427699,Reddy M.V.S.,2009,nan,0,0,0,0,0,0,0,0,0,0,0,0,0,60,0,0,0,0,0,0,0,0,0,0,0,0,0,0,0,0,0,0,0,0,0,0,0,0,0,0,0,0,0,0,0,0,0,0,0,0,0,0,0,0,0,0,0,0,0,0,0,0,0,0,0,0,0,0,0,0,0,0,0,0,0,0,0,0,0,0,0,0,0,0,0,0,0,0,0,0,0,0,0,0,0,0,0,0,0,0,39,0,0,0,0,0,0,0,0,0,0,0,0,0,0,0,0,0,0,0,0,0,0,0,0,0,0,0,0,0,0,0,0,0,0,0,0,0,0,0,0,0,0,0,0,0,0,0,0,0,0,0,0,0,0,0,0,0,0,0,0,0,0,0,0,0,0,1,0,0,0,0,0,0,0,0,0,0,0,0,0,108,42.43,0.28,0.272684421,2.612706643
# 5229,14240,140054,Gulati S.T.,1998,Corning 7940,0,0,0,0,0,0,0,0,0,0,0,0,0,0,0,0,0,0,0,0,0,0,0,0,0,0,0,0,0,0,0,0,0,0,0,0,0,0,0,0,0,0,0,0,0,0,0,0,0,0,0,0,0,0,0,0,0,0,0,0,0,0,0,0,0,0,0,0,0,0,0,0,0,0,0,0,0,0,0,0,0,0,0,0,0,0,0,0,0,0,0,0,0,0,0,0,0,0,0,0,0,0,0,0,0,0,0,0,0,0,0,0,0,0,0,0,0,0,0,0,0,0,0,0,0,0,0,0,0,0,0,0,0,0,0,0,0,100,0,0,0,0,0,0,0,0,0,0,0,0,0,0,0,0,0,0,0,0,0,0,0,0,0,0,0,0,0,0,0,0,0,0,0,0,0,0,0,0,0,0,0,72.6,31.7,0.149,0.14511041,2.610463024
# 4359,15795,155186,Singh K.J.,1991,nan,0,0,0,0,0,0,0,0,0,0,0,0,0,0,0,0,0,0,0,0,0,0,0,0,0,0,0,0,0,0,0,0,0,0,0,0,0,0,0,0,0,0,0,0,0,0,0,0,0,0,0,0,0,0,0,0,0,0,0,0,0,0,0,0,0,0,0,0,0,0,0,0,0,60,0,0,0,0,0,0,0,0,0,0,0,0,0,0,0,0,0,0,0,0,0,0,0,0,0,0,0,0,0,0,0,0,0,0,0,0,0,0,0,0,0,0,0,0,0,0,0,0,0,0,0,0,0,0,0,0,0,0,0,0,0,0,0,0,0,0,0,0,0,0,0,0,0,0,0,0,0,0,0,0,0,0,0,0,0,0,0,0,0,0,0,0,0,0,0,0,0,0,0,0,0,0,0,0,40,0,0,5.05,2.06,0.22,0.225728155,2.603706973
# 1752,25178,302958,Sreeram A.N.,1991,nan,0,0,0,0,0,0,0,0,0,0,0,0,0,0,0,0,0,0,0,0,0,0,0,0,0,0,0,0,0,0,0,0,0,0,0,0,0,0,0,0,0,0,0,0,0,0,0,0,0,0,0,0,0,0,0,0,0,0,0,25,0,0,0,0,0,0,0,0,0,0,0,0,0,0,0,0,0,0,0,0,0,0,0,0,0,0,0,0,0,0,0,0,0,0,0,0,0,0,0,0,0,0,0,0,0,0,0,0,0,0,0,0,0,0,0,0,0,0,0,0,0,0,0,0,0,0,0,0,0,0,0,0,0,75,0,0,0,0,0,0,0,0,0,0,0,0,0,0,0,0,0,0,0,0,0,0,0,0,0,0,0,0,0,0,0,0,0,0,0,0,0,0,0,0,0,0,0,0,0,0,0,16.9,6.67,0.274,0.266866567,2.603442804
# 2830,4654,4485,Appen A.A.,1959,nan,0,0,0,0,0,0,0,0,0,0,0,0,0,0,0,0,0,0,0,0,0,0,0,0,0,0,0,0,0,0,0,0,0,0,0,0,0,0,0,0,0,0,0,0,0,0,0,0,0,0,0,0,0,0,0,0,0,0,0,0,0,0,0,0,0,0,0,0,0,0,0,32,0,0,0,0,0,0,0,0,0,0,0,0,0,0,0,0,0,0,0,0,0,0,0,0,0,0,0,0,0,0,0,0,0,0,0,0,0,0,0,0,0,0,0,0,0,0,0,0,0,0,0,0,0,0,0,0,0,0,0,0,0,0,0,0,0,68,0,0,0,0,0,0,0,0,0,0,0,0,0,0,0,0,0,0,0,0,0,0,0,0,0,0,0,0,0,0,0,0,0,0,0,0,0,0,0,0,0,0,0,38.7,15.4,0.25,0.256493506,2.597402597
# 1145,25303,303501,Hilton A.R.,1975,nan,0,0,0,0,0,0,40,0,0,0,0,0,0,0,0,0,0,0,0,0,0,0,0,0,0,0,0,0,0,0,0,0,0,0,0,0,0,0,0,0,0,0,0,0,0,0,0,0,0,0,0,0,0,0,0,0,0,0,0,0,0,0,0,0,0,0,0,0,0,0,0,0,0,0,0,0,0,0,0,0,0,0,0,0,0,0,0,0,0,0,0,0,0,0,0,0,0,0,0,0,0,0,0,0,0,0,0,0,0,0,0,0,0,0,0,0,0,0,0,0,0,0,0,0,0,0,0,0,0,0,0,0,0,60,0,0,0,0,0,0,0,0,0,0,0,0,0,0,0,0,0,0,0,0,0,0,0,0,0,0,0,0,0,0,0,0,0,0,0,0,0,0,0,0,0,0,0,0,0,0,0,18.2,7.101,0.289,0.281509647,2.59181781
# 2654,1576,9760,Bokin P.Ya.,1970,nan,0,0,0,0,0,0,0,0,0,0,0,0,0,0,0,0,0,0,0,0,0,0,0,0,0,0,0,0,0,0,0,0,0,0,0,0,0,0,0,0,0,0,0,0,0,0,0,0,0,0,0,0,0,0,0,0,0,0,0,0,0,0,0,0,0,0,0,0,0,0,0,0,0,0,0,0,0,0,0,0,0,0,0,0,0,0,0,0,0,0,0,0,0,0,0,0,0,0,0,0,33.3,0,0,0,0,0,0,0,0,0,0,0,0,0,0,0,0,0,0,0,0,0,0,0,0,0,0,0,0,0,0,0,0,0,0,0,0,66.7,0,0,0,0,0,0,0,0,0,0,0,0,0,0,0,0,0,0,0,0,0,0,0,0,0,0,0,0,0,0,0,0,0,0,0,0,0,0,0,0,0,0,0,58.7,23.51,0.255,0.248404934,2.586300364
# 4515,214,20077,Polukhin V.N.,1983,nan,0,0,0,0,0,0,0,0,0,0,0,0,0,11.2188391,0,0,0,0,0,0,0,0,0,0,0,0,0,0,0,0,0,0,0,0,0,0,0,0,0,0,0,0,0,0,0,0,0,0,0,0,0,0,0,0,0,0,0,0,0,0,69.25207446,0,0,0,0,0,0,0,0,0,0,0,0,0,0,0,0,0,0,0,0,0,0,0,0,0,0,0,0,0,0,0,0,0,0,0,0,0,0,0,9.764543219,0,0,0,0,0,0,0,0,0,0,0,0,0,0,0,0,0,0,0,0,0,0,0,0,0,0,0,0,0,0,0,0,0,0,0,0,9.764543219,0,0,0,0,0,0,0,0,0,0,0,0,0,0,0,0,0,0,0,0,0,0,0,0,0,0,0,0,0,0,0,0,0,0,0,0,0,0,0,0,0,0,0,62.7,25.9,0.216,0.21042471,2.581152581
# 4866,5833,92856,Damodaran K.V.,1989,nan,0,0,0,0,0,0,0,0,0,0,0,0,0,0,0,0,0,0,0,0,0,0,0,0,0,0,0,0,0,0,0,0,0,0,0,0,0,0,0,0,0,0,0,0,0,0,0,0,0,0,0,0,0,0,0,0,0,0,0,0,0,0,0,0,0,0,0,0,0,0,0,0,0,0,0,0,0,0,0,0,0,0,0,0,0,0,0,0,0,0,0,0,0,0,0,0,0,0,0,0,0,0,0,0,0,0,0,0,0,0,0,0,0,0,0,40,0,0,0,0,0,0,0,0,0,0,0,0,0,0,0,0,0,0,0,0,0,0,0,0,0,0,0,0,0,0,0,0,0,0,0,0,0,0,0,0,0,0,0,0,0,0,0,0,0,0,0,0,0,60,0,0,0,0,0,0,0,0,0,0,0,75.2,31.2,0.2,0.205128205,2.564102564
# 2406,33915,414541,Miura T.,2001,nan,0,0,0,0,0,0,0,0,0,0,0,0,0,0,0,0,0,0,0,0,0,0,0,0,0,0,0,0,0,0,0,0,0,0,0,0,0,0,0,0,55,0,0,0,0,0,0,0,0,0,0,0,0,0,0,0,0,0,0,0,0,0,0,0,0,0,0,0,0,0,0,0,0,0,0,0,0,0,0,0,0,0,0,0,0,0,0,0,0,0,0,0,0,0,0,0,0,0,0,0,0,0,0,0,0,0,0,0,0,0,0,0,0,0,0,45,0,0,0,0,0,0,0,0,0,0,0,0,0,0,0,0,0,0,0,0,0,0,0,0,0,0,0,0,0,0,0,0,0,0,0,0,0,0,0,0,0,0,0,0,0,0,0,0,0,0,0,0,0,0,0,0,0,0,0,0,0,0,0,0,0,64.6,25.5,0.26,0.266666667,2.564102564
# 2412,35049,422829,Gowda V.C.V.,2004,nan,0,0,0,0,0,0,0,0,0,0,0,0,0,60,0,0,0,0,0,0,0,0,0,0,0,0,0,0,0,0,0,0,0,0,0,0,0,0,0,0,0,0,0,0,0,0,0,0,0,0,0,0,0,0,0,0,0,0,0,0,0,0,0,0,0,0,0,0,0,0,0,0,0,0,0,0,0,0,0,0,0,0,0,20,0,0,0,0,0,0,0,0,0,0,0,0,0,0,0,0,0,0,0,0,0,0,0,0,0,0,0,0,0,0,0,0,0,0,0,20,0,0,0,0,0,0,0,0,0,0,0,0,0,0,0,0,0,0,0,0,0,0,0,0,0,0,0,0,0,0,0,0,0,0,0,0,0,0,0,0,0,0,0,0,0,0,0,0,0,0,0,0,0,0,0,0,0,0,0,0,0,76,30,0.26,0.266666667,2.564102564
# 255,5838,92882,Damodaran K.V.,1989,nan,0,0,0,0,0,0,0,0,0,0,0,0,0,0,0,0,0,0,0,0,0,0,0,0,0,0,0,0,0,0,0,0,0,0,0,0,0,0,0,0,0,0,0,0,0,0,0,0,0,0,0,0,0,0,0,0,0,0,0,0,0,0,0,0,0,0,0,0,0,0,0,0,0,0,0,0,0,0,0,0,0,0,0,0,0,0,0,0,0,0,0,0,0,0,0,0,0,0,0,0,0,0,0,0,0,0,0,0,0,0,0,0,0,0,0,20,0,0,0,50,0,0,0,0,0,0,0,0,0,0,0,0,0,0,0,0,0,0,0,0,0,0,0,0,0,0,0,0,0,0,0,0,0,0,0,0,0,0,0,0,0,0,0,0,0,0,0,0,0,30,0,0,0,0,0,0,0,0,0,0,0,48.8,18.6,0.32,0.311827957,2.553763441
