Repository: jacobergzhou/Poisson-Ratio

File: Poisson_ratio.csv (part 7 of 70)
,Code,Glass #,Author,Year,Trademark,Ag2O,AgI,Al,Al2O3,AlF3,AlN,As,As2O3,As2O5,As2S3,As2Se3,AsSe,B,B2O3,Ba,BaCl2,BaF2,BaO,Be,BeF2,BeO,Bi2O3,BiCl3,Br,C,Ca,CaF2,CaO,Cd,CdCl2,CdF2,CdO,Ce2O3,CeF3,CeO2,Cl,Co,Co3O4,CoO,Cr,Cr2O3,Cs,Cs2O,CsCl,CsF,Cu,Cu2O,CuO,Dy2O3,Er,Er2O3,ErF3,Eu,Eu2O3,EuF3,F,Fe,Fe2O3,FeO,Ga,Ga2O3,Ga2S3,Ga2Se3,GaF3,Gd2O3,GdF3,Ge,GeO2,GeS2,GeSe2,H2O,HfF4,HfO2,Hg,Ho2O3,I,InF3,K,K2O,K2S,K2SO4,KBr,KCl,KF,KHF2,La,La2O3,La2S3,LaF3,Li,Li2O,Li2S,Li2SO4,LiBr,LiCl,LiF,LiI,Mg,MgF2,MgO,Mn,Mn2O3,MnF2,MnO,MnO2,Mo,MoO2,MoO3,N,Na,Na2O,Na2S,Na2SO4,NaCl,NaF,NaPO3,Nb,Nb2O5,Nd,Nd2O3,NdF3,NH4NO3,Ni,NiO,O,OH,P,P2O5,Pb,PbCl2,PbF2,PbO,PdO,Pr2O3,Pr6O11,PrF3,R2O3,Rb2O,RbF,Rh2O3,RŒO,RuO2,S,Sb,Sb2O3,Sb2S3,Sc2O3,Se,Si,Si3N4,SiC,SiO2,Sm2O3,Sn,SnO,SnO2,SO2,SO3,Sr,SrCl2,SrF2,SrO,Ta2O3,Ta2O5,Tb2O3,TbF3,Te,TeO2,Th,ThF4,ThO2,Ti,TiO2,Tl,Tl2O,Tl2Se,TlSe,Tm2O3,U,U3O8,UO2,V,V2O5,VO6,WO3,Y,Y2O3,Yb2O3,YbF3,YF3,Zn,ZnCl2,ZnF2,ZnO,ZnSO4,Zr,ZrF4,ZrO2,Young's modulus E (GPa),Shear modulus G (GPa),Poisson's ratio v
463,1962,987,Yoshimoto M.,1986,,-,-,-,0.0,-,-,-,-,-,-,-,-,-,0.0,-,-,-,0.0,-,-,0.0,0.0,-,-,-,-,-,0.0,-,-,-,0.0,-,-,-,-,-,-,-,-,-,-,0.0,-,-,-,-,-,-,-,-,-,-,-,-,-,-,-,-,-,0.0,-,-,-,-,-,-,0.0,-,-,0.0,-,-,-,-,-,-,-,0.0,-,-,-,-,-,-,-,-,-,-,-,0.0,-,-,-,-,-,-,,-,0.0,-,-,-,-,-,-,-,-,-,-,0.0,-,-,-,-,-,-,-,-,-,-,-,-,-,-,-,-,0.0,-,-,-,58.0,-,-,-,-,0.0,-,-,-,100.0,-,-,-,-,-,-,-,-,-,-,42.0,-,-,-,-,-,-,-,-,-,0.0,-,-,-,-,-,0.0,-,-,-,-,0.0,-,-,-,-,-,-,-,-,-,-,-,0.0,-,-,-,-,-,-,-,-,0.0,-,-,-,0.0,48.6,19.21,0.265
464,1962,988,Yoshimoto M.,1986,,-,-,-,0.0,-,-,-,-,-,-,-,-,-,0.0,-,-,-,0.0,-,-,0.0,0.0,-,-,-,-,-,0.0,-,-,-,0.0,-,-,-,-,-,-,-,-,-,-,0.0,-,-,-,-,-,-,-,-,-,-,-,-,-,-,-,-,-,0.0,-,-,-,-,-,-,0.0,-,-,0.0,-,-,-,-,-,-,-,0.0,-,-,-,-,-,-,-,-,-,-,-,0.0,-,-,-,-,-,-,,-,0.0,-,-,-,-,-,-,-,-,-,-,0.0,-,-,-,-,-,-,-,-,-,-,-,-,-,-,-,-,0.0,-,-,-,67.0,-,-,-,-,0.0,-,-,-,100.0,-,-,-,-,-,-,-,-,-,-,33.0,-,-,-,-,-,-,-,-,-,0.0,-,-,-,-,-,0.0,-,-,-,-,0.0,-,-,-,-,-,-,-,-,-,-,-,0.0,-,-,-,-,-,-,-,-,0.0,-,-,-,0.0,43.4,17.03,0.276
465,1962,989,Yoshimoto M.,1986,,-,-,-,0.0,-,-,-,-,-,-,-,-,-,0.0,-,-,-,0.0,-,-,0.0,0.0,-,-,-,-,-,0.0,-,-,-,0.0,-,-,-,-,-,-,-,-,-,-,0.0,-,-,-,-,-,-,-,-,-,-,-,-,-,-,-,-,-,0.0,-,-,-,-,-,-,0.0,-,-,0.0,-,-,-,-,-,-,-,0.0,-,-,-,-,-,-,-,-,-,-,-,0.0,-,-,-,-,-,-,,-,0.0,-,-,-,-,-,-,-,-,-,-,0.0,-,-,-,-,-,-,-,-,-,-,-,-,-,-,-,-,0.0,-,-,-,70.0,-,-,-,-,0.0,-,-,-,100.0,-,-,-,-,-,-,-,-,-,-,30.0,-,-,-,-,-,-,-,-,-,0.0,-,-,-,-,-,0.0,-,-,-,-,0.0,-,-,-,-,-,-,-,-,-,-,-,0.0,-,-,-,-,-,-,-,-,0.0,-,-,-,0.0,42.0,16.57,0.268
466,1965,110862,Kisin B.I.,1959,LK3,-,-,-,0.0,-,-,-,0.05266,-,-,-,-,-,9.974648,-,-,-,0.0,-,-,0.0,0.0,-,-,-,-,-,0.0,-,-,-,0.0,-,-,-,-,-,-,-,-,-,-,0.0,-,-,-,-,-,-,-,-,-,-,-,-,30.11,-,-,-,-,0.0,-,-,-,-,-,-,0.0,-,-,0.0,-,-,-,-,-,-,-,9.844422,-,-,-,-,-,-,-,-,-,-,-,0.0,-,-,-,-,-,-,,-,0.0,-,-,-,-,-,-,-,-,-,-,0.0,-,-,-,-,-,-,-,-,-,-,-,-,-,-,-,-,0.0,-,-,-,0.0,-,-,-,-,10.02731,-,-,-,69.89157,-,-,-,-,-,-,-,-,-,-,50.01984,-,-,-,-,-,-,-,-,-,0.0,-,-,-,-,-,0.0,-,-,-,-,0.0,-,-,-,-,-,-,-,-,-,-,-,0.0,-,-,-,-,-,-,-,-,0.0,-,-,-,0.0,63.1,25.69,0.228
467,1965,110863,Kisin B.I.,1959,LK4,-,-,-,1.447458,-,-,-,0.08252,-,-,-,-,-,15.45805,-,-,-,0.0,-,-,0.0,0.0,-,-,-,-,-,0.0,-,-,-,0.0,-,-,-,-,-,-,-,-,-,-,0.0,-,-,-,-,-,-,-,-,-,-,-,-,-,-,-,-,-,0.0,-,-,-,-,-,-,0.0,-,-,0.0,-,-,-,-,-,-,-,7.584337,-,-,-,-,-,-,-,-,-,-,-,0.0,-,-,-,-,-,-,,-,0.0,-,-,-,-,-,-,-,-,-,-,0.0,-,-,-,-,-,-,-,-,-,-,-,-,-,-,-,-,0.0,-,-,-,0.0,-,-,-,-,16.98803,-,-,-,100.0,-,-,-,-,-,-,-,-,-,-,73.37361,-,-,-,-,-,-,-,-,-,0.0,-,-,-,-,-,0.0,-,-,-,-,0.0,-,-,-,-,-,-,-,-,-,-,-,0.0,-,-,-,-,-,-,-,-,2.054021,-,-,-,0.0,63.6,26.39,0.205
468,1965,110864,Kisin B.I.,1959,LK5,-,-,-,0.8823261,-,-,-,0.1536,-,-,-,-,-,10.82653,-,-,-,0.0,-,-,0.0,0.0,-,-,-,-,-,0.0,-,-,-,0.0,-,-,-,-,-,-,-,-,-,-,0.0,-,-,-,-,-,-,-,-,-,-,-,-,-,-,-,-,-,0.0,-,-,-,-,-,-,0.0,-,-,0.0,-,-,-,-,-,-,-,0.0,-,-,-,-,-,-,-,-,-,-,-,0.0,-,-,-,-,-,-,,-,0.7691666,-,-,-,-,-,-,-,-,-,-,4.923368,-,-,1.04,-,-,-,-,-,-,-,0.3797,-,-,-,-,-,0.0,-,-,-,0.0,-,-,-,-,11.86248,-,-,-,98.5802,-,-,-,-,-,-,-,-,-,-,81.02518,-,-,-,-,-,-,-,-,-,0.0,-,-,-,-,-,0.0,-,-,-,-,0.0,-,-,-,-,-,-,-,-,-,-,-,0.0,-,-,-,-,-,-,-,-,0.0,-,-,-,0.0,68.4,28.88,0.184
469,1965,110865,Kisin B.I.,1959,LK6,-,-,-,4.380337,-,-,-,0.05864,-,-,-,-,-,15.46304,-,-,-,0.0,-,-,0.0,0.0,-,-,-,-,-,0.0,-,-,-,0.0,-,-,-,-,-,-,-,-,-,-,0.0,-,-,-,-,-,-,-,-,-,-,-,-,21.13,-,-,-,-,0.0,-,-,-,-,-,-,0.0,-,-,0.0,-,-,-,-,-,-,-,9.408993,-,-,-,-,-,-,-,-,-,-,-,0.0,-,-,-,-,-,-,,-,0.0,-,-,-,-,-,-,-,-,-,-,0.0,-,-,-,-,-,-,-,-,-,-,-,-,-,-,-,-,0.0,-,-,-,0.0,-,-,-,-,19.90202,-,-,-,78.87282,-,-,-,-,-,-,-,-,-,-,49.56181,-,-,-,-,-,-,-,-,-,0.0,-,-,-,-,-,0.0,-,-,-,-,0.0,-,-,-,-,-,-,-,-,-,-,-,0.0,-,-,-,-,-,-,-,-,0.0,-,-,-,0.0,48.8,19.66,0.241
470,1965,110866,Kisin B.I.,1959,FK1,-,-,-,10.29995,-,-,-,-,-,-,-,-,-,6.70429,-,-,-,0.0,-,-,0.0,0.0,-,-,-,-,-,0.0,-,-,-,0.0,-,-,-,-,-,-,-,-,-,-,0.0,-,-,-,-,-,-,-,-,-,-,-,-,-,-,-,-,-,0.0,-,-,-,-,-,-,0.0,-,-,0.0,-,-,-,-,-,-,-,13.13602,-,-,-,-,-,-,-,-,-,-,-,0.0,-,-,-,-,-,-,,-,11.58072,-,-,-,-,-,-,-,-,-,-,0.0,-,-,-,-,-,-,-,-,-,-,-,-,-,-,-,-,57.87871,-,-,-,0.0,-,-,-,-,17.40455,-,-,-,99.99999,-,-,-,0.4003,-,-,-,-,-,-,0.0,-,-,-,-,-,-,-,-,-,0.0,-,-,-,-,-,0.0,-,-,-,-,0.0,-,-,-,-,-,-,-,-,-,-,-,0.0,-,-,-,-,-,-,-,-,0.0,-,-,-,0.0,66.6,27.07,0.23
471,1965,110867,Kisin B.I.,1959,K1,-,-,-,1.302752,-,-,-,0.06748,-,-,-,-,-,21.10225,-,-,-,0.0,-,-,0.0,0.0,-,-,-,-,-,0.0,-,-,-,0.0,-,-,-,-,-,-,-,-,-,-,0.0,-,-,-,-,-,-,-,-,-,-,-,-,-,-,-,-,-,0.0,-,-,-,-,-,-,0.0,-,-,0.0,-,-,-,-,-,-,-,10.44501,-,-,-,-,-,-,-,-,-,-,-,0.0,-,-,-,-,-,-,,-,0.0,-,-,-,-,-,-,-,-,-,-,0.0,-,-,-,-,-,-,-,-,-,-,-,-,-,-,-,-,0.0,-,-,-,0.0,-,-,-,-,22.47247,-,-,-,100.0,-,-,-,-,-,-,-,-,-,-,64.96661,-,-,-,-,-,-,-,-,-,0.0,-,-,-,-,-,0.0,-,-,-,-,0.0,-,-,-,-,-,-,-,-,-,-,-,0.0,-,-,-,-,-,-,-,-,2.115903,-,-,-,0.0,61.9,25.24,0.226
472,1965,110868,Kisin B.I.,1959,K2,-,-,-,2.979893,-,-,-,0.08365,-,-,-,-,-,14.82294,-,-,-,0.1511035,-,-,0.0,0.0,-,-,-,-,-,0.0,-,-,-,0.0,-,-,-,-,-,-,-,-,-,-,0.0,-,-,-,-,-,-,-,-,-,-,-,-,-,-,-,-,-,0.0,-,-,-,-,-,-,0.0,-,-,0.0,-,-,-,-,-,-,-,9.240951,-,-,-,-,-,-,-,-,-,-,-,0.0,-,-,-,-,-,-,,-,0.0,-,-,-,-,-,-,-,-,-,-,2.14672,-,-,-,-,-,-,-,-,-,-,-,-,-,-,-,-,0.0,-,-,-,0.0,-,-,-,-,17.88648,-,-,-,100.0,-,-,-,-,-,-,-,-,-,-,70.57475,-,-,-,-,-,-,-,-,-,0.0,-,-,-,-,-,0.0,-,-,-,-,0.0,-,-,-,-,-,-,-,-,-,-,-,0.0,-,-,-,-,-,-,-,-,0.0,-,-,-,0.0,70.2,29.05,0.208
473,1965,110869,Kisin B.I.,1959,K3,-,-,-,0.0,-,-,-,0.06407,-,-,-,-,-,7.081916,-,-,-,0.0,-,-,0.0,0.0,-,-,-,-,-,1.51434,-,-,-,0.0,-,-,-,-,-,-,-,-,-,-,0.0,-,-,-,-,-,-,-,-,-,-,-,-,-,-,-,-,-,0.0,-,-,-,-,-,-,0.0,-,-,0.0,-,-,-,-,-,-,-,7.548608,-,-,-,-,-,-,-,-,-,-,-,0.0,-,-,-,-,-,-,,-,0.6918416,-,-,-,-,-,-,-,-,-,-,7.811882,-,-,-,-,-,-,-,-,-,-,-,-,-,-,-,-,0.0,-,-,-,0.0,-,-,-,-,7.145981,-,-,-,100.0,-,-,-,-,-,-,-,-,-,-,75.28735,-,-,-,-,-,-,-,-,-,0.0,-,-,-,-,-,0.0,-,-,-,-,0.0,-,-,-,-,-,-,-,-,-,-,-,0.0,-,-,-,-,-,-,-,-,0.0,-,-,-,0.0,75.2,31.22,0.204
474,1965,110870,Kisin B.I.,1959,K5,-,-,-,0.0,-,-,-,0.08689,-,-,-,-,-,7.983365,-,-,-,0.0,-,-,0.0,0.0,-,-,-,-,-,1.941401,-,-,-,0.0,-,-,-,-,-,-,-,-,-,-,0.0,-,-,-,-,-,-,-,-,-,-,-,-,-,-,-,-,-,0.0,-,-,-,-,-,-,0.0,-,-,0.0,-,-,-,-,-,-,-,7.786227,-,-,-,-,-,-,-,-,-,-,-,0.0,-,-,-,-,-,-,,-,0.0,-,-,-,-,-,-,-,-,-,-,6.461205,-,-,-,-,-,-,-,-,-,-,-,-,-,-,-,-,0.0,-,-,-,0.0,-,-,-,-,8.070251,-,-,-,100.0,-,-,-,-,-,-,-,-,-,-,75.74092,-,-,-,-,-,-,-,-,-,0.0,-,-,-,-,-,0.0,-,-,-,-,0.0,-,-,-,-,-,-,-,-,-,-,-,0.0,-,-,-,-,-,-,-,-,0.0,-,-,-,0.0,77.4,32.0,0.209
475,1965,110871,Kisin B.I.,1959,K8,-,-,-,0.0,-,-,-,0.1165,-,-,-,-,-,9.889303,-,-,-,1.282372,-,-,0.0,0.0,-,-,-,-,-,0.0,-,-,-,0.0,-,-,-,-,-,-,-,-,-,-,0.0,-,-,-,-,-,-,-,-,-,-,-,-,-,-,-,-,-,0.0,-,-,-,-,-,-,0.0,-,-,0.0,-,-,-,-,-,-,-,4.276719,-,-,-,-,-,-,-,-,-,-,-,0.0,-,-,-,-,-,-,,-,0.0,-,-,-,-,-,-,-,-,-,-,10.74686,-,-,-,-,-,-,-,-,-,-,-,-,-,-,-,-,0.0,-,-,-,0.0,-,-,-,-,10.00584,-,-,-,100.0,-,-,-,-,-,-,-,-,-,-,73.68821,-,-,-,-,-,-,-,-,-,0.0,-,-,-,-,-,0.0,-,-,-,-,0.0,-,-,-,-,-,-,-,-,-,-,-,0.0,-,-,-,-,-,-,-,-,0.0,-,-,-,0.0,80.7,33.37,0.209
476,1965,110872,Kisin B.I.,1959,K14,-,-,-,1.55552,-,-,-,0.1243,-,-,-,-,-,7.531728,-,-,-,0.0,-,-,0.0,0.0,-,-,-,-,-,0.0,-,-,-,0.0,-,-,-,-,-,-,-,-,-,-,0.0,-,-,-,-,-,-,-,-,-,-,-,-,-,-,-,-,-,0.0,-,-,-,-,-,-,0.0,-,-,0.0,-,-,-,-,-,-,-,2.371,-,-,-,-,-,-,-,-,-,-,-,0.0,-,-,-,-,-,-,,-,0.0,-,-,-,-,-,-,-,-,-,-,11.40574,-,-,-,-,-,-,-,-,-,-,-,-,-,-,-,-,0.0,-,-,-,1.116638,-,-,-,-,9.211588,-,-,-,100.0,-,-,-,-,-,-,-,-,-,-,74.65423,-,-,-,-,-,-,-,-,-,0.0,-,-,-,-,-,0.0,-,-,-,-,0.0,-,-,-,-,-,-,-,-,-,-,-,0.0,-,-,-,-,-,-,-,-,1.240799,-,-,-,0.0,77.1,32.04,0.203
477,1965,110873,Kisin B.I.,1959,K15,-,-,-,0.0,-,-,-,0.102,-,-,-,-,-,0.0,-,-,-,0.0,-,-,0.0,0.0,-,-,-,-,-,0.0,-,-,-,0.0,-,-,-,-,-,-,-,-,-,-,0.0,-,-,-,-,-,-,-,-,-,-,-,-,-,-,-,-,-,0.0,-,-,-,-,-,-,0.0,-,-,0.0,-,-,-,-,-,-,-,8.597907,-,-,-,-,-,-,-,-,-,-,-,0.0,-,-,-,-,-,-,,-,0.0,-,-,-,-,-,-,-,-,-,-,7.076234,-,-,-,-,-,-,-,-,-,-,-,-,-,-,-,-,0.0,-,-,-,0.0,-,-,-,-,0.1943051,-,-,-,100.0,-,-,-,0.0923,-,-,-,-,-,-,66.478,-,-,-,-,-,-,-,-,-,0.0,-,-,-,-,-,0.0,-,-,-,-,0.0,-,-,-,-,-,-,-,-,-,-,-,0.0,-,-,-,-,-,-,-,-,17.65355,-,-,-,0.0,66.9,26.97,0.24
478,1965,110874,Kisin B.I.,1959,K18,-,-,-,0.0,-,-,-,0.1246,-,-,-,-,-,7.663013,-,-,-,0.5169306,-,-,0.0,0.0,-,-,-,-,-,0.0,-,-,-,0.0,-,-,-,-,-,-,-,-,-,-,0.0,-,-,-,-,-,-,-,-,-,-,-,-,-,-,-,-,-,0.0,-,-,-,-,-,-,0.0,-,-,0.0,-,-,-,-,-,-,-,6.554651,-,-,-,-,-,-,-,-,-,-,-,0.0,-,-,-,-,-,-,,-,0.0,-,-,-,-,-,-,-,-,-,-,5.54508,-,-,-,-,-,-,-,-,-,-,-,-,-,-,-,-,0.0,-,-,-,1.548733,-,-,-,-,7.787575,-,-,-,100.0,-,-,-,-,-,-,-,-,-,-,76.78678,-,-,-,-,-,-,-,-,-,0.0,-,-,-,-,-,0.0,-,-,-,-,0.0,-,-,-,-,-,-,-,-,-,-,-,0.0,-,-,-,-,-,-,-,-,1.260245,-,-,-,0.0,75.9,31.57,0.202
479,1965,110875,Kisin B.I.,1959,K19,-,-,-,0.0,-,-,-,0.1259,-,-,-,-,-,4.90095,-,-,-,2.444814,-,-,0.0,0.0,-,-,-,-,-,0.0,-,-,-,0.0,-,-,-,-,-,-,-,-,-,-,0.0,-,-,-,-,-,-,-,-,-,-,-,-,-,-,-,-,-,0.0,-,-,-,-,-,-,0.0,-,-,0.0,-,-,-,-,-,-,-,9.195042,-,-,-,-,-,-,-,-,-,-,-,0.0,-,-,-,-,-,-,,-,0.0,-,-,-,-,-,-,-,-,-,-,3.637544,-,-,-,-,-,-,-,-,-,-,-,-,-,-,-,-,0.0,-,-,-,0.0,-,-,-,-,5.026812,-,-,-,100.0,-,-,-,-,-,-,-,-,-,-,74.5857,-,-,-,-,-,-,-,-,-,0.0,-,-,-,-,-,0.0,-,-,-,-,0.0,-,-,-,-,-,-,-,-,-,-,-,0.0,-,-,-,-,-,-,-,-,5.110086,-,-,-,0.0,70.5,28.91,0.219
480,1965,110876,Kisin B.I.,1959,K20,-,-,-,0.0,-,-,-,0.1395,-,-,-,-,-,5.255677,-,-,-,0.0,-,-,0.0,0.0,-,-,-,-,-,4.74434,-,-,-,0.0,-,-,-,-,-,-,-,-,-,-,0.0,-,-,-,-,-,-,-,-,-,-,-,-,-,-,-,-,-,0.0,-,-,-,-,-,-,0.0,-,-,0.0,-,-,-,-,-,-,-,8.926603,-,-,-,-,-,-,-,-,-,-,-,0.0,-,-,-,-,-,-,,-,0.0,-,-,-,-,-,-,-,-,-,-,2.745139,-,-,-,-,-,-,-,-,-,-,-,-,-,-,-,-,0.0,-,-,-,0.1824767,-,-,-,-,5.395134,-,-,-,99.99999,-,-,-,-,-,-,-,-,-,-,69.98347,-,-,-,-,-,-,-,-,-,0.0,-,-,-,-,-,0.0,-,-,-,-,0.0,-,-,-,-,-,-,-,-,-,-,-,0.0,-,-,-,-,-,-,-,-,8.022823,-,-,-,0.0,72.3,29.6,0.221
481,1965,110877,Kisin B.I.,1959,BK4,-,-,-,0.0,-,-,-,0.1787,-,-,-,-,-,3.280157,-,-,-,6.972079,-,-,0.0,0.0,-,-,-,-,-,0.0,-,-,-,0.0,-,-,-,-,-,-,-,-,-,-,0.0,-,-,-,-,-,-,-,-,-,-,-,-,-,-,-,-,-,0.0,-,-,-,-,-,-,0.0,-,-,0.0,-,-,-,-,-,-,-,7.573317,-,-,-,-,-,-,-,-,-,-,-,0.0,-,-,-,-,-,-,,-,0.0,-,-,-,-,-,-,-,-,-,-,3.433601,-,-,-,-,-,-,-,-,-,-,-,-,-,-,-,-,0.0,-,-,-,0.0,-,-,-,-,3.458839,-,-,-,100.0,-,-,-,-,-,-,-,-,-,-,74.29695,-,-,-,-,-,-,-,-,-,0.0,-,-,-,-,-,0.0,-,-,-,-,0.0,-,-,-,-,-,-,-,-,-,-,-,0.0,-,-,-,-,-,-,-,-,4.265216,-,-,-,0.0,70.3,28.0,0.255
482,1965,110878,Kisin B.I.,1959,BK6,-,-,-,0.0,-,-,-,0.184,-,-,-,-,-,3.199915,-,-,-,9.173656,-,-,0.0,0.0,-,-,-,-,-,0.0,-,-,-,0.0,-,-,-,-,-,-,-,-,-,-,0.0,-,-,-,-,-,-,-,-,-,-,-,-,-,-,-,-,-,0.0,-,-,-,-,-,-,0.0,-,-,0.0,-,-,-,-,-,-,-,7.620732,-,-,-,-,-,-,-,-,-,-,-,0.0,-,-,-,-,-,-,,-,0.0,-,-,-,-,-,-,-,-,-,-,3.476961,-,-,-,-,-,-,-,-,-,-,-,-,-,-,-,-,0.0,-,-,-,0.0,-,-,-,-,3.383909,-,-,-,100.0,-,-,-,-,-,-,-,-,-,-,71.92587,-,-,-,-,-,-,-,-,-,0.0,-,-,-,-,-,0.0,-,-,-,-,0.0,-,-,-,-,-,-,-,-,-,-,-,0.0,-,-,-,-,-,-,-,-,4.418871,-,-,-,0.0,70.1,28.44,0.232
483,1965,110879,Kisin B.I.,1959,BK8,-,-,-,0.0,-,-,-,0.1842,-,-,-,-,-,15.54024,-,-,-,9.519325,-,-,0.0,0.0,-,-,-,-,-,0.0,-,-,-,0.0,-,-,-,-,-,-,-,-,-,-,0.0,-,-,-,-,-,-,-,-,-,-,-,-,-,-,-,-,-,0.0,-,-,-,-,-,-,0.0,-,-,0.0,-,-,-,-,-,-,-,4.303298,-,-,-,-,-,-,-,-,-,-,-,0.0,-,-,-,-,-,-,,-,0.0,-,-,-,-,-,-,-,-,-,-,2.764285,-,-,-,-,-,-,-,-,-,-,-,-,-,-,-,-,0.0,-,-,-,0.0,-,-,-,-,15.72449,-,-,-,100.0,-,-,-,-,-,-,-,-,-,-,64.45492,-,-,-,-,-,-,-,-,-,0.0,-,-,-,-,-,0.0,-,-,-,-,0.0,-,-,-,-,-,-,-,-,-,-,-,0.0,-,-,-,-,-,-,-,-,3.23369,-,-,-,0.0,80.3,32.66,0.229
484,1965,110880,Kisin B.I.,1959,BK9,-,-,-,0.0,-,-,-,0.07696,-,-,-,-,-,3.269428,-,-,-,10.37684,-,-,0.0,0.0,-,-,-,-,-,0.0,-,-,-,0.0,-,-,-,-,-,-,-,-,-,-,0.0,-,-,-,-,-,-,-,-,-,-,-,-,-,-,-,-,-,0.0,-,-,-,-,-,-,0.0,-,-,0.0,-,-,-,-,-,-,-,6.36839,-,-,-,-,-,-,-,-,-,-,-,0.0,-,-,-,-,-,-,,-,0.0,-,-,-,-,-,-,-,-,-,-,1.621309,-,-,-,-,-,-,-,-,-,-,-,-,-,-,-,-,0.0,-,-,-,0.7094245,-,-,-,-,3.346385,-,-,-,100.0,-,-,-,-,-,-,-,-,-,-,65.42763,-,-,-,-,-,-,-,-,-,0.0,-,-,-,-,-,0.0,-,-,-,-,0.0,-,-,-,-,-,-,-,-,-,-,-,0.0,-,-,-,-,-,-,-,-,12.15003,-,-,-,0.0,71.2,28.64,0.243
485,1965,110881,Kisin B.I.,1959,BK10,-,-,-,0.0,-,-,-,0.1938,-,-,-,-,-,5.429513,-,-,-,10.65153,-,-,0.0,0.0,-,-,-,-,-,0.0,-,-,-,0.0,-,-,-,-,-,-,-,-,-,-,0.0,-,-,-,-,-,-,-,-,-,-,-,-,-,-,-,-,-,0.0,-,-,-,-,-,-,0.0,-,-,0.0,-,-,-,-,-,-,-,5.787439,-,-,-,-,-,-,-,-,-,-,-,0.0,-,-,-,-,-,-,,-,0.0,-,-,-,-,-,-,-,-,-,-,1.558747,-,-,-,-,-,-,-,-,-,-,-,-,-,-,-,-,0.0,-,-,-,0.7523161,-,-,-,-,5.675898,-,-,-,100.0,-,-,-,0.05261,-,-,-,-,-,-,63.74172,-,-,-,-,-,-,-,-,-,0.0,-,-,-,-,-,0.0,-,-,-,-,0.0,-,-,-,-,-,-,-,-,-,-,-,0.0,-,-,-,-,-,-,-,-,11.83235,-,-,-,0.0,73.4,29.5,0.244
486,1965,110882,Kisin B.I.,1959,BK11,-,-,-,0.585277,-,-,-,0.1131,-,-,-,-,-,14.82886,-,-,-,12.01674,-,-,0.0,0.0,-,-,-,-,-,0.0,-,-,-,0.0,-,-,-,-,-,-,-,-,-,-,0.0,-,-,-,-,-,-,-,-,-,-,-,-,-,-,-,-,-,0.0,-,-,-,-,-,-,0.0,-,-,0.0,-,-,-,-,-,-,-,4.022889,-,-,-,-,-,-,-,-,-,-,-,0.0,-,-,-,-,-,-,,-,0.0,-,-,-,-,-,-,-,-,-,-,3.117184,-,-,-,-,-,-,-,-,-,-,-,-,-,-,-,-,0.0,-,-,-,0.0,-,-,-,-,15.55283,-,-,-,100.0,-,-,-,0.02559,-,-,-,-,-,-,65.29034,-,-,-,-,-,-,-,-,-,0.0,-,-,-,-,-,0.0,-,-,-,-,0.0,-,-,-,-,-,-,-,-,-,-,-,0.0,-,-,-,-,-,-,-,-,0.0,-,-,-,0.0,82.4,33.71,0.222
487,1965,110883,Kisin B.I.,1959,BK12,-,-,-,0.3658524,-,-,-,0.1508,-,-,-,-,-,4.811521,-,-,-,10.62204,-,-,0.0,0.0,-,-,-,-,-,2.660807,-,-,-,0.0,-,-,-,-,-,-,-,-,-,-,0.0,-,-,-,-,-,-,-,-,-,-,-,-,-,-,-,-,-,0.0,-,-,-,-,-,-,0.0,-,-,0.0,-,-,-,-,-,-,-,6.003549,-,-,-,-,-,-,-,-,-,-,-,0.0,-,-,-,-,-,-,,-,0.0,-,-,-,-,-,-,-,-,-,-,2.407449,-,-,-,-,-,-,-,-,-,-,-,-,-,-,-,-,0.0,-,-,-,0.0,-,-,-,-,5.404994,-,-,-,99.99999,-,-,-,0.07678,-,-,-,-,-,-,65.23796,-,-,-,-,-,-,-,-,-,0.0,-,-,-,-,-,0.0,-,-,-,-,0.0,-,-,-,-,-,-,-,-,-,-,-,0.0,-,-,-,-,-,-,-,-,7.663192,-,-,-,0.0,74.4,29.92,0.243
488,1965,110884,Kisin B.I.,1959,BK13,-,-,-,1.916209,-,-,-,0.1975,-,-,-,-,-,10.12534,-,-,-,15.06696,-,-,0.0,0.0,-,-,-,-,-,0.0,-,-,-,0.0,-,-,-,-,-,-,-,-,-,-,0.0,-,-,-,-,-,-,-,-,-,-,-,-,-,-,-,-,-,0.0,-,-,-,-,-,-,0.0,-,-,0.0,-,-,-,-,-,-,-,4.164948,-,-,-,-,-,-,-,-,-,-,-,0.0,-,-,-,-,-,-,,-,0.0,-,-,-,-,-,-,-,-,-,-,1.260939,-,-,-,-,-,-,-,-,-,-,-,-,-,-,-,-,0.0,-,-,-,0.0,-,-,-,-,12.31949,-,-,-,100.0,-,-,-,0.08043,-,-,-,-,-,-,65.5553,-,-,-,-,-,-,-,-,-,0.0,-,-,-,-,-,0.0,-,-,-,-,0.0,-,-,-,-,-,-,-,-,-,-,-,0.0,-,-,-,-,-,-,-,-,1.632373,-,-,-,0.0,77.5,31.32,0.237
489,1965,110885,Kisin B.I.,1959,TK1,-,-,-,1.530107,-,-,-,0.07169,-,-,-,-,-,11.82695,-,-,-,15.58646,-,-,0.0,0.0,-,-,-,-,-,0.0,-,-,-,0.0,-,-,-,-,-,-,-,-,-,-,0.0,-,-,-,-,-,-,-,-,-,-,-,-,-,-,-,-,-,0.0,-,-,-,-,-,-,0.0,-,-,0.0,-,-,-,-,-,-,-,4.508668,-,-,-,-,-,-,-,-,-,-,-,0.0,-,-,-,-,-,-,,-,0.0,-,-,-,-,-,-,-,-,-,-,0.0,-,-,-,-,-,-,-,-,-,-,-,-,-,-,-,-,0.0,-,-,-,0.0,-,-,-,-,13.49633,-,-,-,100.0,-,-,-,0.06758,-,-,-,-,-,-,63.52359,-,-,-,-,-,-,-,-,-,0.0,-,-,-,-,-,0.0,-,-,-,-,0.0,-,-,-,-,-,-,-,-,-,-,-,0.0,-,-,-,-,-,-,-,-,2.884964,-,-,-,0.0,77.5,31.17,0.243
490,1965,110886,Kisin B.I.,1959,TK2,-,-,-,0.0,-,-,-,0.04769,-,-,-,-,-,4.878918,-,-,-,15.12282,-,-,0.0,0.0,-,-,-,-,-,0.0,-,-,-,0.0,-,-,-,-,-,-,-,-,-,-,0.0,-,-,-,-,-,-,-,-,-,-,-,-,-,-,-,-,-,0.0,-,-,-,-,-,-,0.0,-,-,0.0,-,-,-,-,-,-,-,4.716187,-,-,-,-,-,-,-,-,-,-,-,0.0,-,-,-,-,-,-,,-,0.0,-,-,-,-,-,-,-,-,-,-,0.0,-,-,-,-,-,-,-,-,-,-,-,-,-,-,-,-,0.0,-,-,-,0.0,-,-,-,-,5.074964,-,-,-,100.0,-,-,-,0.1484,-,-,-,-,-,-,65.88908,-,-,-,-,-,-,-,-,-,0.0,-,-,-,-,-,0.0,-,-,-,-,0.0,-,-,-,-,-,-,-,-,-,-,-,0.0,-,-,-,-,-,-,-,-,9.196957,-,-,-,0.0,72.1,28.9,0.247
491,1965,110887,Kisin B.I.,1959,TK3,-,-,-,3.536651,-,-,-,0.2579,-,-,-,-,-,21.50003,-,-,-,22.387,-,-,0.0,0.0,-,-,-,-,-,0.0,-,-,-,0.0,-,-,-,-,-,-,-,-,-,-,0.0,-,-,-,-,-,-,-,-,-,-,-,-,-,-,-,-,-,0.0,-,-,-,-,-,-,0.0,-,-,0.0,-,-,-,-,-,-,-,0.0,-,-,-,-,-,-,-,-,-,-,-,0.0,-,-,-,-,-,-,,-,0.0,-,-,-,-,-,-,-,-,-,-,0.0,-,-,-,-,-,-,-,-,-,-,-,-,-,-,-,-,0.0,-,-,-,0.0,-,-,-,-,25.38214,-,-,-,100.0,-,-,-,0.08753,-,-,-,-,-,-,52.23085,-,-,-,-,-,-,-,-,-,0.0,-,-,-,-,-,0.0,-,-,-,-,0.0,-,-,-,-,-,-,-,-,-,-,-,0.0,-,-,-,-,-,-,-,-,0.0,-,-,-,0.0,83.3,33.21,0.254
492,1965,110888,Kisin B.I.,1959,TK4,-,-,-,3.821123,-,-,-,0.2693,-,-,-,-,-,5.884765,-,-,-,24.03152,-,-,0.0,0.0,-,-,-,-,-,0.0,-,-,-,0.0,-,-,-,-,-,-,-,-,-,-,0.0,-,-,-,-,-,-,-,-,-,-,-,-,-,-,-,-,-,0.0,-,-,-,-,-,-,0.0,-,-,0.0,-,-,-,-,-,-,-,0.0,-,-,-,-,-,-,-,-,-,-,-,0.0,-,-,-,-,-,-,,-,0.0,-,-,-,-,-,-,-,-,-,-,0.0,-,-,-,-,-,-,-,-,-,-,-,-,-,-,-,-,0.0,-,-,-,0.0,-,-,-,-,10.12507,-,-,-,100.0,-,-,-,0.1498,-,-,-,-,-,-,56.52711,-,-,-,-,-,-,-,-,-,0.0,-,-,-,-,-,0.0,-,-,-,-,0.0,-,-,-,-,-,-,-,-,-,-,-,0.0,-,-,-,-,-,-,-,-,9.3163,-,-,-,0.0,77.6,30.81,0.259
493,1965,110889,Kisin B.I.,1959,TK7,-,-,-,2.384459,-,-,-,0.4642,-,-,-,-,-,9.959028,-,-,-,25.70521,-,-,0.0,0.0,-,-,-,-,-,0.0,-,-,-,0.0,-,-,-,-,-,-,-,-,-,-,0.0,-,-,-,-,-,-,-,-,-,-,-,-,-,-,-,-,-,0.0,-,-,-,-,-,-,0.0,-,-,0.0,-,-,-,-,-,-,-,0.0,-,-,-,-,-,-,-,-,-,-,-,0.0,-,-,-,-,-,-,,-,0.0,-,-,-,-,-,-,-,-,-,-,0.0,-,-,-,-,-,-,-,-,-,-,-,-,-,-,-,-,0.0,-,-,-,0.0,-,-,-,-,12.88496,-,-,-,100.0,-,-,-,0.07723,-,-,-,-,-,-,53.11219,-,-,-,-,-,-,-,-,-,0.0,-,-,-,-,-,0.0,-,-,-,-,0.0,-,-,-,-,-,-,-,-,-,-,-,0.0,-,-,-,-,-,-,-,-,8.297647,-,-,-,0.0,77.1,30.35,0.27
494,1965,110890,Kisin B.I.,1959,TK8,-,-,-,3.809513,-,-,-,-,-,-,-,-,-,4.254435,-,-,-,25.61648,-,-,0.0,0.0,-,-,-,-,-,0.0,-,-,-,0.0,-,-,-,-,-,-,-,-,-,-,0.0,-,-,-,-,-,-,-,-,-,-,-,-,-,-,-,-,-,0.0,-,-,-,-,-,-,0.0,-,-,0.0,-,-,-,-,-,-,-,0.0,-,-,-,-,-,-,-,-,-,-,-,0.0,-,-,-,-,-,-,,-,0.0,-,-,-,-,-,-,-,-,-,-,0.0,-,-,-,-,-,-,-,-,-,-,-,-,-,-,-,-,0.0,-,-,-,0.0,-,-,-,-,8.58113,-,-,-,100.0,-,-,-,0.5172,-,-,-,-,-,-,58.69827,-,-,-,-,-,-,-,-,-,0.0,-,-,-,-,-,0.0,-,-,-,-,0.0,-,-,-,-,-,-,-,-,-,-,-,0.0,-,-,-,-,-,-,-,-,7.104123,-,-,-,0.0,76.6,30.25,0.266
495,1965,110891,Kisin B.I.,1959,TK9,-,-,-,1.683281,-,-,-,0.4273,-,-,-,-,-,6.831496,-,-,-,21.39062,-,-,0.0,0.0,-,-,-,-,-,0.0,-,-,-,0.0,-,-,-,-,-,-,-,-,-,-,0.0,-,-,-,-,-,-,-,-,-,-,-,-,-,-,-,-,-,0.0,-,-,-,-,-,-,0.0,-,-,0.0,-,-,-,-,-,-,-,0.0,-,-,-,-,-,-,-,-,-,-,-,0.0,-,-,-,-,-,-,,-,0.0,-,-,-,-,-,-,-,-,-,-,4.408611,-,-,-,-,-,-,-,-,-,-,-,-,-,-,-,-,0.0,-,-,-,0.0,-,-,-,-,9.281855,-,-,-,100.0,-,-,-,0.3398,-,-,-,-,-,-,52.97986,-,-,-,-,-,-,-,-,-,0.0,-,-,-,-,-,0.0,-,-,-,-,0.0,-,-,-,-,-,-,-,-,-,-,-,0.0,-,-,-,-,-,-,-,-,11.93907,-,-,-,0.0,79.0,31.2,0.266
496,1965,110892,Kisin B.I.,1959,TK12,-,-,-,0.7707153,-,-,-,0.1192,-,-,-,-,-,20.66724,-,-,-,15.80105,-,-,0.0,0.0,-,-,-,-,-,0.0,-,-,-,0.0,-,-,-,-,-,-,-,-,-,-,0.0,-,-,-,-,-,-,-,-,-,-,-,-,-,-,-,-,-,0.0,-,-,-,-,-,-,0.0,-,-,0.0,-,-,-,-,-,-,-,3.362033,-,-,-,-,-,-,-,-,-,-,-,0.0,-,-,-,-,-,-,,-,0.0,-,-,-,-,-,-,-,-,-,-,1.91453,-,-,-,-,-,-,-,-,-,-,-,-,-,-,-,-,0.0,-,-,-,0.0,-,-,-,-,21.61103,-,-,-,100.0,-,-,-,0.05392,-,-,-,-,-,-,57.31136,-,-,-,-,-,-,-,-,-,0.0,-,-,-,-,-,0.0,-,-,-,-,0.0,-,-,-,-,-,-,-,-,-,-,-,0.0,-,-,-,-,-,-,-,-,0.0,-,-,-,0.0,83.8,33.7,0.243
497,1965,110893,Kisin B.I.,1959,TK13,-,-,-,3.392499,-,-,-,-,-,-,-,-,-,19.248,-,-,-,25.27624,-,-,0.0,0.0,-,-,-,-,-,0.0,-,-,-,0.0,-,-,-,-,-,-,-,-,-,-,0.0,-,-,-,-,-,-,-,-,-,-,-,-,-,-,-,-,-,0.0,-,-,-,-,-,-,0.0,-,-,0.0,-,-,-,-,-,-,-,0.0,-,-,-,-,-,-,-,-,-,-,-,0.0,-,-,-,-,-,-,,-,0.0,-,-,-,-,-,-,-,-,-,-,0.702895,-,-,-,-,-,-,-,-,-,-,-,-,-,-,-,-,0.0,-,-,-,0.0,-,-,-,-,22.73017,-,-,-,100.0,-,-,-,0.08967,-,-,-,-,-,-,51.2907,-,-,-,-,-,-,-,-,-,0.0,-,-,-,-,-,0.0,-,-,-,-,0.0,-,-,-,-,-,-,-,-,-,-,-,0.0,-,-,-,-,-,-,-,-,0.0,-,-,-,0.0,84.3,33.47,0.259
498,1965,110894,Kisin B.I.,1959,TK14,-,-,-,1.712774,-,-,-,0.2207,-,-,-,-,-,21.82325,-,-,-,25.79805,-,-,0.0,0.0,-,-,-,-,-,1.868525,-,-,-,0.0,-,-,-,-,-,-,-,-,-,-,0.0,-,-,-,-,-,-,-,-,-,-,-,-,-,-,-,-,-,0.0,-,-,-,-,-,-,0.0,-,-,0.0,-,-,-,-,-,-,-,0.0,-,-,-,-,-,-,-,-,-,-,-,0.0,-,-,-,-,-,-,,-,0.0,-,-,-,-,-,-,-,-,-,-,0.7044196,-,-,-,-,-,-,-,-,-,-,-,-,-,-,-,-,0.0,-,-,-,0.0,-,-,-,-,23.81662,-,-,-,100.0,-,-,-,0.05991,-,-,-,-,-,-,47.81239,-,-,-,-,-,-,-,-,-,0.0,-,-,-,-,-,0.0,-,-,-,-,0.0,-,-,-,-,-,-,-,-,-,-,-,0.0,-,-,-,-,-,-,-,-,0.0,-,-,-,0.0,85.3,33.82,0.261
499,1965,110895,Kisin B.I.,1959,TK16,-,-,-,5.354039,-,-,-,0.1138,-,-,-,-,-,12.29229,-,-,-,28.18364,-,-,0.0,0.0,-,-,-,-,-,1.638538,-,-,-,0.0,-,-,-,-,-,-,-,-,-,-,0.0,-,-,-,-,-,-,-,-,-,-,-,-,-,-,-,-,-,0.0,-,-,-,-,-,-,0.0,-,-,0.0,-,-,-,-,-,-,-,0.0,-,-,-,-,-,-,-,-,-,-,-,0.0,-,-,-,-,-,-,,-,0.0,-,-,-,-,-,-,-,-,-,-,0.0,-,-,-,-,-,-,-,-,-,-,-,-,-,-,-,-,0.0,-,-,-,0.0,-,-,-,-,17.85287,-,-,-,100.0,-,-,-,0.09271,-,-,-,-,-,-,52.32494,-,-,-,-,-,-,-,-,-,0.0,-,-,-,-,-,0.0,-,-,-,-,0.0,-,-,-,-,-,-,-,-,-,-,-,0.0,-,-,-,-,-,-,-,-,0.0,-,-,-,0.0,80.2,31.64,0.267
500,1965,110896,Kisin B.I.,1959,TK20,-,-,-,3.165182,-,-,-,-,-,-,-,-,-,9.768155,-,-,-,24.8686,-,-,0.0,0.0,-,-,-,-,-,5.816728,-,-,-,0.0,-,-,-,-,-,-,-,-,-,-,0.0,-,-,-,-,-,-,-,-,-,-,-,-,-,-,-,-,-,0.0,-,-,-,-,-,-,0.0,-,-,0.0,-,-,-,-,-,-,-,0.0,-,-,-,-,-,-,-,-,-,-,-,0.0,-,-,-,-,-,-,,-,0.0,-,-,-,-,-,-,-,-,-,-,0.0,-,-,-,-,-,-,-,-,-,-,-,-,-,-,-,-,0.0,-,-,-,0.0,-,-,-,-,13.03426,-,-,-,99.99999,-,-,-,0.1009,-,-,-,-,-,-,51.62421,-,-,-,-,-,-,-,-,-,0.0,-,-,-,-,-,0.0,-,-,-,-,0.0,-,-,-,-,-,-,-,-,-,-,-,0.0,-,-,-,-,-,-,-,-,4.656199,-,-,-,0.0,81.0,31.83,0.272
501,1965,110897,Kisin B.I.,1959,TK21,-,-,-,1.974595,-,-,-,0.09336,-,-,-,-,-,6.526597,-,-,-,28.16531,-,-,0.0,0.0,-,-,-,-,-,4.232552,-,-,-,0.0,-,-,-,-,-,-,-,-,-,-,0.0,-,-,-,-,-,-,-,-,-,-,-,-,-,-,-,-,-,0.0,-,-,-,-,-,-,0.0,-,-,0.0,-,-,-,-,-,-,-,0.0,-,-,-,-,-,-,-,-,-,-,-,0.0,-,-,-,-,-,-,,-,0.0,-,-,-,-,-,-,-,-,-,-,0.0,-,-,-,-,-,-,-,-,-,-,-,-,-,-,-,-,0.0,-,-,-,1.013748,-,-,-,-,8.756136,-,-,-,100.0,-,-,-,0.1616,-,-,-,-,-,-,45.75882,-,-,-,-,-,-,-,-,-,0.0,-,-,-,-,-,0.0,-,-,-,-,0.0,-,-,-,-,-,-,-,-,-,-,-,0.0,-,-,-,-,-,-,-,-,12.07343,-,-,-,0.0,77.8,30.2,0.288
502,1966,110898,Kisin B.I.,1959,KF1,-,-,-,2.353829,-,-,-,-,-,-,-,-,-,3.327709,-,-,-,0.0,-,-,0.0,0.0,-,-,-,-,-,0.0,-,-,-,0.0,-,-,-,-,-,-,-,-,-,-,0.0,-,-,-,-,-,-,-,-,-,-,-,-,7.594,-,-,-,-,0.0,-,-,-,-,-,-,0.0,-,-,0.0,-,-,-,-,-,-,-,8.100174,-,-,-,-,-,-,-,-,-,-,-,0.0,-,-,-,-,-,-,,-,0.0,-,-,-,-,-,-,-,-,-,-,0.0,-,-,-,-,-,-,-,-,-,-,-,-,-,-,-,-,0.0,-,-,-,5.109083,-,-,-,-,5.681538,-,-,-,92.40583,-,-,-,-,-,-,-,-,-,-,73.51504,-,-,-,-,-,-,-,-,-,0.0,-,-,-,-,-,0.0,-,-,-,-,0.0,-,-,-,-,-,-,-,-,-,-,-,0.0,-,-,-,-,-,-,-,-,0.0,-,-,-,0.0,63.3,26.09,0.213
503,1966,110899,Kisin B.I.,1959,KF3,-,-,-,0.0,-,-,-,0.06457,-,-,-,-,-,0.0,-,-,-,0.0,-,-,0.0,0.0,-,-,-,-,-,0.0,-,-,-,0.0,-,-,-,-,-,-,-,-,-,-,0.0,-,-,-,-,-,-,-,-,-,-,-,-,-,-,-,-,-,0.0,-,-,-,-,-,-,0.0,-,-,0.0,-,-,-,-,-,-,-,0.0,-,-,-,-,-,-,-,-,-,-,-,0.0,-,-,-,-,-,-,,-,0.0,-,-,-,-,-,-,-,-,-,-,18.20162,-,-,-,-,-,-,-,-,-,-,-,-,-,-,-,-,0.0,-,-,-,3.750062,-,-,-,-,0.06456521,-,-,-,100.0,-,-,-,-,-,-,-,-,-,-,75.19179,-,-,-,-,-,-,-,-,-,0.0,-,-,-,-,-,0.0,-,-,-,-,0.0,-,-,-,-,-,-,-,-,-,-,-,0.0,-,-,-,-,-,-,-,-,2.791972,-,-,-,0.0,63.9,26.03,0.227
504,1966,110900,Kisin B.I.,1959,KF4,-,-,-,1.551525,-,-,-,0.1266,-,-,-,-,-,7.38486,-,-,-,0.0,-,-,0.0,0.0,-,-,-,-,-,0.0,-,-,-,0.0,-,-,-,-,-,-,-,-,-,-,0.0,-,-,-,-,-,-,-,-,-,-,-,-,-,-,-,-,-,0.0,-,-,-,-,-,-,0.0,-,-,0.0,-,-,-,-,-,-,-,2.400184,-,-,-,-,-,-,-,-,-,-,-,0.0,-,-,-,-,-,-,,-,0.0,-,-,-,-,-,-,-,-,-,-,11.4752,-,-,-,-,-,-,-,-,-,-,-,-,-,-,-,-,0.0,-,-,-,2.002256,-,-,-,-,9.06299,-,-,-,100.0,-,-,-,-,-,-,-,-,-,-,75.05938,-,-,-,-,-,-,-,-,-,0.0,-,-,-,-,-,0.0,-,-,-,-,0.0,-,-,-,-,-,-,-,-,-,-,-,0.0,-,-,-,-,-,-,-,-,0.0,-,-,-,0.0,76.6,31.81,0.204
505,1966,110901,Kisin B.I.,1959,KF5,-,-,-,0.6248155,-,-,-,0.161,-,-,-,-,-,5.536143,-,-,-,0.0,-,-,0.0,0.0,-,-,-,-,-,0.0,-,-,-,0.0,-,-,-,-,-,-,-,-,-,-,0.0,-,-,-,-,-,-,-,-,-,-,-,-,7.646,-,-,-,-,0.0,-,-,-,-,-,-,0.0,-,-,0.0,-,-,-,-,-,-,-,8.197045,-,-,-,-,-,-,-,-,-,-,-,0.0,-,-,-,-,-,-,,-,0.0,-,-,-,-,-,-,-,-,-,-,0.0,-,-,-,-,-,-,-,-,-,-,-,-,-,-,-,-,0.0,-,-,-,1.812458,-,-,-,-,6.321964,-,-,-,92.35452,-,-,-,-,-,-,-,-,-,-,76.02306,-,-,-,-,-,-,-,-,-,0.0,-,-,-,-,-,0.0,-,-,-,-,0.0,-,-,-,-,-,-,-,-,-,-,-,0.0,-,-,-,-,-,-,-,-,0.0,-,-,-,0.0,68.5,28.63,0.196
506,1966,110902,Kisin B.I.,1959,KF6,-,-,-,2.590079,-,-,-,-,-,-,-,-,-,0.4753463,-,-,-,0.0,-,-,0.0,0.0,-,-,-,-,-,0.0,-,-,-,0.0,-,-,-,-,-,-,-,-,-,-,0.0,-,-,-,-,-,-,-,-,-,-,-,-,2.021,-,-,-,-,0.0,-,-,-,-,-,-,0.0,-,-,0.0,-,-,-,-,-,-,-,4.005141,-,-,-,-,-,-,-,-,-,-,-,0.0,-,-,-,-,-,-,,-,0.0,-,-,-,-,-,-,-,-,-,-,7.336484,-,-,-,-,-,-,-,-,-,-,-,-,-,-,-,-,0.0,-,-,-,2.538377,-,-,-,-,3.133543,-,-,-,97.97937,-,-,-,0.06812,-,-,-,-,-,-,80.96582,-,-,-,-,-,-,-,-,-,0.0,-,-,-,-,-,0.0,-,-,-,-,0.0,-,-,-,-,-,-,-,-,-,-,-,0.0,-,-,-,-,-,-,-,-,0.0,-,-,-,0.0,,,0.196
507,1966,110903,Kisin B.I.,1959,KF8,-,-,-,2.270147,-,-,-,-,-,-,-,-,-,3.557847,-,-,-,0.0,-,-,0.0,0.0,-,-,-,-,-,0.0,-,-,-,0.0,-,-,-,-,-,-,-,-,-,-,0.0,-,-,-,-,-,-,-,-,-,-,-,-,-,-,-,-,-,0.0,-,-,-,-,-,-,0.0,-,-,0.0,-,-,-,-,-,-,-,7.461778,-,-,-,-,-,-,-,-,-,-,-,0.0,-,-,-,-,-,-,,-,0.0,-,-,-,-,-,-,-,-,-,-,6.717742,-,-,-,-,-,-,-,-,-,-,-,-,-,-,-,-,0.0,-,-,-,3.443105,-,-,-,-,6.079769,-,-,-,100.0,-,-,-,0.2518,-,-,-,-,-,-,74.66321,-,-,-,-,-,-,-,-,-,0.0,-,-,-,-,-,0.0,-,-,-,-,1.63439,-,-,-,-,-,-,-,-,-,-,-,0.0,-,-,-,-,-,-,-,-,0.0,-,-,-,0.0,70.6,29.22,0.208
508,1966,110904,Kisin B.I.,1959,BF1,-,-,-,0.0,-,-,-,0.1709,-,-,-,-,-,4.239216,-,-,-,0.0,-,-,0.0,0.0,-,-,-,-,-,0.2009735,-,-,-,0.0,-,-,-,-,-,-,-,-,-,-,0.0,-,-,-,-,-,-,-,-,-,-,-,-,-,-,-,-,-,0.0,-,-,-,-,-,-,0.0,-,-,0.0,-,-,-,-,-,-,-,8.621912,-,-,-,-,-,-,-,-,-,-,-,0.0,-,-,-,-,-,-,,-,0.0,-,-,-,-,-,-,-,-,-,-,2.818476,-,-,-,-,-,-,-,-,-,-,-,-,-,-,-,-,0.0,-,-,-,3.89114,-,-,-,-,4.5116,-,-,-,100.0,-,-,-,0.1015,-,-,-,-,-,-,79.27221,-,-,-,-,-,-,-,-,-,0.0,-,-,-,-,-,0.0,-,-,-,-,0.0,-,-,-,-,-,-,-,-,-,-,-,0.0,-,-,-,-,-,-,-,-,0.6837007,-,-,-,0.0,68.4,28.42,0.203
509,1966,110905,Kisin B.I.,1959,BF4,-,-,-,0.0,-,-,-,0.04992,-,-,-,-,-,4.005124,-,-,-,5.782812,-,-,0.0,0.0,-,-,-,-,-,0.0,-,-,-,0.0,-,-,-,-,-,-,-,-,-,-,0.0,-,-,-,-,-,-,-,-,-,-,-,-,-,-,-,-,-,0.0,-,-,-,-,-,-,0.0,-,-,0.0,-,-,-,-,-,-,-,8.977345,-,-,-,-,-,-,-,-,-,-,-,0.0,-,-,-,-,-,-,,-,0.0,-,-,-,-,-,-,-,-,-,-,0.0,-,-,-,-,-,-,-,-,-,-,-,-,-,-,-,-,0.0,-,-,-,3.679746,-,-,-,-,4.114997,-,-,-,100.0,-,-,-,0.05995,-,-,-,-,-,-,73.46835,-,-,-,-,-,-,-,-,-,0.0,-,-,-,-,-,0.0,-,-,-,-,0.0,-,-,-,-,-,-,-,-,-,-,-,0.0,-,-,-,-,-,-,-,-,3.976738,-,-,-,0.0,67.3,27.51,0.223
510,1966,110906,Kisin B.I.,1959,BF6,-,-,-,0.0,-,-,-,0.1603,-,-,-,-,-,0.0,-,-,-,7.484879,-,-,0.0,0.0,-,-,-,-,-,0.0,-,-,-,0.0,-,-,-,-,-,-,-,-,-,-,0.0,-,-,-,-,-,-,-,-,-,-,-,-,-,-,-,-,-,0.0,-,-,-,-,-,-,0.0,-,-,0.0,-,-,-,-,-,-,-,7.813555,-,-,-,-,-,-,-,-,-,-,-,0.0,-,-,-,-,-,-,,-,0.0,-,-,-,-,-,-,-,-,-,-,1.740315,-,-,-,-,-,-,-,-,-,-,-,-,-,-,-,-,0.0,-,-,-,4.502117,-,-,-,-,0.1603526,-,-,-,100.0,-,-,-,-,-,-,-,-,-,-,68.98292,-,-,-,-,-,-,-,-,-,0.0,-,-,-,-,-,0.0,-,-,-,-,0.0,-,-,-,-,-,-,-,-,-,-,-,0.0,-,-,-,-,-,-,-,-,9.315866,-,-,-,0.0,64.7,26.02,0.243
511,1966,110907,Kisin B.I.,1959,BF7,-,-,-,0.0,-,-,-,0.2453,-,-,-,-,-,5.037199,-,-,-,10.77239,-,-,0.0,0.0,-,-,-,-,-,0.0,-,-,-,0.0,-,-,-,-,-,-,-,-,-,-,0.0,-,-,-,-,-,-,-,-,-,-,-,-,-,-,-,-,-,0.0,-,-,-,-,-,-,0.0,-,-,0.0,-,-,-,-,-,-,-,5.800552,-,-,-,-,-,-,-,-,-,-,-,0.0,-,-,-,-,-,-,,-,0.0,-,-,-,-,-,-,-,-,-,-,1.755566,-,-,-,-,-,-,-,-,-,-,-,-,-,-,-,-,0.0,-,-,-,1.287121,-,-,-,-,5.349648,-,-,-,100.0,-,-,-,0.06713,-,-,-,-,-,-,60.6464,-,-,-,-,-,-,-,-,-,0.0,-,-,-,-,-,0.0,-,-,-,-,0.0,-,-,-,-,-,-,-,-,-,-,-,0.0,-,-,-,-,-,-,-,-,14.38832,-,-,-,0.0,73.0,29.24,0.248
512,1966,110908,Kisin B.I.,1959,BF8,-,-,-,0.0,-,-,-,0.259,-,-,-,-,-,0.0,-,-,-,7.383767,-,-,0.0,0.0,-,-,-,-,-,0.0,-,-,-,0.0,-,-,-,-,-,-,-,-,-,-,0.0,-,-,-,-,-,-,-,-,-,-,-,-,-,-,-,-,-,0.0,-,-,-,-,-,-,0.0,-,-,0.0,-,-,-,-,-,-,-,7.097256,-,-,-,-,-,-,-,-,-,-,-,0.0,-,-,-,-,-,-,,-,0.0,-,-,-,-,-,-,-,-,-,-,1.626635,-,-,-,-,-,-,-,-,-,-,-,-,-,-,-,-,0.0,-,-,-,6.834599,-,-,-,-,0.2589697,-,-,-,100.0,-,-,-,-,-,-,-,-,-,-,68.76752,-,-,-,-,-,-,-,-,-,0.0,-,-,-,-,-,0.0,-,-,-,-,0.0,-,-,-,-,-,-,-,-,-,-,-,0.0,-,-,-,-,-,-,-,-,8.031247,-,-,-,0.0,64.2,25.9,0.239
513,1966,110909,Kisin B.I.,1959,BF11,-,-,-,2.861258,-,-,-,0.4415,-,-,-,-,-,6.260532,-,-,-,22.80989,-,-,0.0,0.0,-,-,-,-,-,0.0,-,-,-,0.0,-,-,-,-,-,-,-,-,-,-,0.0,-,-,-,-,-,-,-,-,-,-,-,-,-,-,-,-,-,0.0,-,-,-,-,-,-,0.0,-,-,0.0,-,-,-,-,-,-,-,0.0,-,-,-,-,-,-,-,-,-,-,-,0.0,-,-,-,-,-,-,,-,0.0,-,-,-,-,-,-,-,-,-,-,0.8314839,-,-,1.495,-,-,-,-,-,-,-,-,-,-,-,-,-,0.0,-,-,-,1.091835,-,-,-,-,9.680151,-,-,-,98.50542,-,-,-,0.1169,-,-,-,-,-,-,52.72694,-,-,-,-,-,-,-,-,-,0.0,-,-,-,-,-,0.0,-,-,-,-,0.0,-,-,-,-,-,-,-,-,-,-,-,0.0,-,-,-,-,-,-,-,-,11.36512,-,-,-,0.0,77.2,30.36,0.271
514,1966,110910,Kisin B.I.,1959,BF12,-,-,-,0.0,-,-,-,0.09342,-,-,-,-,-,0.0,-,-,-,6.443086,-,-,0.0,0.0,-,-,-,-,-,0.0,-,-,-,0.0,-,-,-,-,-,-,-,-,-,-,0.0,-,-,-,-,-,-,-,-,-,-,-,-,-,-,-,-,-,0.0,-,-,-,-,-,-,0.0,-,-,0.0,-,-,-,-,-,-,-,7.289362,-,-,-,-,-,-,-,-,-,-,-,0.0,-,-,-,-,-,-,,-,0.0,-,-,-,-,-,-,-,-,-,-,1.505949,-,-,-,-,-,-,-,-,-,-,-,-,-,-,-,-,0.0,-,-,-,13.76676,-,-,-,-,0.09342132,-,-,-,100.0,-,-,-,-,-,-,-,-,-,-,65.16743,-,-,-,-,-,-,-,-,-,0.0,-,-,-,-,-,0.0,-,-,-,-,0.0,-,-,-,-,-,-,-,-,-,-,-,0.0,-,-,-,-,-,-,-,-,5.733987,-,-,-,0.0,61.1,24.57,0.243
515,1966,110911,Kisin B.I.,1959,BF13,-,-,-,2.925806,-,-,-,0.2356,-,-,-,-,-,9.775041,-,-,-,21.31699,-,-,0.0,0.0,-,-,-,-,-,0.0,-,-,-,0.0,-,-,-,-,-,-,-,-,-,-,0.0,-,-,-,-,-,-,-,-,-,-,-,-,-,-,-,-,-,0.0,-,-,-,-,-,-,0.0,-,-,0.0,-,-,-,-,-,-,-,0.0,-,-,-,-,-,-,-,-,-,-,-,0.0,-,-,-,-,-,-,,-,0.0,-,-,-,-,-,-,-,-,-,-,0.0,-,-,-,-,-,-,-,-,-,-,-,-,-,-,-,-,0.0,-,-,-,5.450652,-,-,-,-,13.03239,-,-,-,100.0,-,-,-,0.09594,-,-,-,-,-,-,52.36531,-,-,-,-,-,-,-,-,-,0.0,-,-,-,-,-,0.0,-,-,-,-,0.0,-,-,-,-,-,-,-,-,-,-,-,0.0,-,-,-,-,-,-,-,-,7.834643,-,-,-,0.0,76.2,30.0,0.27
516,1966,110912,Kisin B.I.,1959,BF16,-,-,-,2.314098,-,-,-,0.1916,-,-,-,-,-,9.255321,-,-,-,25.9691,-,-,0.0,0.0,-,-,-,-,-,8.533385,-,-,-,0.0,-,-,-,-,-,-,-,-,-,-,0.0,-,-,-,-,-,-,-,-,-,-,-,-,-,-,-,-,-,0.0,-,-,-,-,-,-,0.0,-,-,0.0,-,-,-,-,-,-,-,0.0,-,-,-,-,-,-,-,-,-,-,-,0.0,-,-,-,-,-,-,,-,0.0,-,-,-,-,-,-,-,-,-,-,0.0,-,-,-,-,-,-,-,-,-,-,-,-,-,-,-,-,0.0,-,-,-,4.181779,-,-,-,-,11.95605,-,-,-,100.0,-,-,-,0.195,-,-,-,-,-,-,42.7234,-,-,-,-,-,-,-,-,-,0.0,-,-,-,-,-,0.0,-,-,-,-,0.0,-,-,-,-,-,-,-,-,-,-,-,0.0,-,-,-,-,-,-,-,-,6.636282,-,-,-,0.0,78.9,30.67,0.286
517,1966,110913,Kisin B.I.,1959,BF18,-,-,-,0.0,-,-,-,0.1173,-,-,-,-,-,0.1777125,-,-,-,6.626921,-,-,0.0,0.0,-,-,-,-,-,0.0,-,-,-,0.0,-,-,-,-,-,-,-,-,-,-,0.0,-,-,-,-,-,-,-,-,-,-,-,-,-,-,-,-,-,0.0,-,-,-,-,-,-,0.0,-,-,0.0,-,-,-,-,-,-,-,7.109168,-,-,-,-,-,-,-,-,-,-,-,0.0,-,-,-,-,-,-,,-,0.0,-,-,-,-,-,-,-,-,-,-,2.046129,-,-,-,-,-,-,-,-,-,-,-,-,-,-,-,-,0.0,-,-,-,3.817877,-,-,-,-,0.3745519,-,-,-,100.0,-,-,-,0.07958,-,-,-,-,-,-,70.59094,-,-,-,-,-,-,-,-,-,0.0,-,-,-,-,-,0.0,-,-,-,-,0.0,-,-,-,-,-,-,-,-,-,-,-,0.0,-,-,-,-,-,-,-,-,9.434411,-,-,-,0.0,65.8,26.79,0.228
518,1966,110914,Kisin B.I.,1959,BF19,-,-,-,0.810272,-,-,-,0.2067,-,-,-,-,-,1.656642,-,-,-,13.06522,-,-,0.0,0.0,-,-,-,-,-,0.0,-,-,-,0.0,-,-,-,-,-,-,-,-,-,-,0.0,-,-,-,-,-,-,-,-,-,-,-,-,-,-,-,-,-,0.0,-,-,-,-,-,-,0.0,-,-,0.0,-,-,-,-,-,-,-,4.003256,-,-,-,-,-,-,-,-,-,-,-,0.0,-,-,-,-,-,-,,-,0.0,-,-,-,-,-,-,-,-,-,-,2.520775,-,-,-,-,-,-,-,-,-,-,-,-,-,-,-,-,0.0,-,-,-,2.810912,-,-,-,-,2.84201,-,-,-,100.0,-,-,-,0.1684,-,-,-,-,-,-,63.6724,-,-,-,-,-,-,-,-,-,0.0,-,-,-,-,-,0.0,-,-,-,-,0.0,-,-,-,-,-,-,-,-,-,-,-,0.0,-,-,-,-,-,-,-,-,11.08543,-,-,-,0.0,71.2,29.22,0.218
519,1966,110915,Kisin B.I.,1959,BF21,-,-,-,0.0,-,-,-,0.2272,-,-,-,-,-,0.0,-,-,-,4.115437,-,-,0.0,0.0,-,-,-,-,-,0.0,-,-,-,0.0,-,-,-,-,-,-,-,-,-,-,0.0,-,-,-,-,-,-,-,-,-,-,-,-,-,-,-,-,-,0.0,-,-,-,-,-,-,0.0,-,-,0.0,-,-,-,-,-,-,-,6.508003,-,-,-,-,-,-,-,-,-,-,-,0.0,-,-,-,-,-,-,,-,0.0,-,-,-,-,-,-,-,-,-,-,0.7251397,-,-,-,-,-,-,-,-,-,-,-,-,-,-,-,-,0.0,-,-,-,13.16893,-,-,-,-,0.3813494,-,-,-,100.0,-,-,-,0.1542,-,-,-,-,-,-,67.67954,-,-,-,-,-,-,-,-,-,0.0,-,-,-,-,-,0.0,-,-,-,-,0.0,-,-,-,-,-,-,-,-,-,-,-,0.0,-,-,-,-,-,-,-,-,7.421595,-,-,-,0.0,62.1,25.14,0.235
520,1966,110916,Kisin B.I.,1959,BF23,-,-,-,0.0,-,-,-,0.05015,-,-,-,-,-,4.000901,-,-,-,4.345077,-,-,0.0,0.0,-,-,-,-,-,0.0,-,-,-,0.0,-,-,-,-,-,-,-,-,-,-,0.0,-,-,-,-,-,-,-,-,-,-,-,-,-,-,-,-,-,0.0,-,-,-,-,-,-,0.0,-,-,0.0,-,-,-,-,-,-,-,9.03322,-,-,-,-,-,-,-,-,-,-,-,0.0,-,-,-,-,-,-,,-,0.0,-,-,-,-,-,-,-,-,-,-,0.0,-,-,-,-,-,-,-,-,-,-,-,-,-,-,-,-,0.0,-,-,-,4.694375,-,-,-,-,4.111259,-,-,-,100.0,-,-,-,0.06021,-,-,-,-,-,-,73.83114,-,-,-,-,-,-,-,-,-,0.0,-,-,-,-,-,0.0,-,-,-,-,0.0,-,-,-,-,-,-,-,-,-,-,-,0.0,-,-,-,-,-,-,-,-,3.984936,-,-,-,0.0,67.0,27.32,0.226
521,1966,110917,Kisin B.I.,1959,BF24,-,-,-,0.0,-,-,-,0.1003,-,-,-,-,-,0.0,-,-,-,0.0,-,-,0.0,0.0,-,-,-,-,-,3.022992,-,-,-,0.0,-,-,-,-,-,-,-,-,-,-,0.0,-,-,-,-,-,-,-,-,-,-,-,-,-,-,-,-,-,0.0,-,-,-,-,-,-,0.0,-,-,0.0,-,-,-,-,-,-,-,6.030803,-,-,-,-,-,-,-,-,-,-,-,0.0,-,-,-,-,-,-,,-,1.812173,-,-,-,-,-,-,-,-,-,-,2.007715,-,-,-,-,-,-,-,-,-,-,-,-,-,-,-,-,0.0,-,-,-,16.56372,-,-,-,-,0.2054448,-,-,-,100.0,-,-,-,0.1052,-,-,-,-,-,-,65.3273,-,-,-,-,-,-,-,-,-,0.0,-,-,-,-,-,0.0,-,-,-,-,0.0,-,-,-,-,-,-,-,-,-,-,-,0.0,-,-,-,-,-,-,-,-,5.02985,-,-,-,0.0,63.1,25.56,0.234
522,1966,110918,Kisin B.I.,1959,BF25,-,-,-,1.863516,-,-,-,0.1487,-,-,-,-,-,0.4347377,-,-,-,9.387434,-,-,0.0,0.0,-,-,-,-,-,2.578699,-,-,-,0.0,-,-,-,-,-,-,-,-,-,-,0.0,-,-,-,-,-,-,-,-,-,-,-,-,-,-,-,-,-,0.0,-,-,-,-,-,-,0.0,-,-,0.0,-,-,-,-,-,-,-,3.909325,-,-,-,-,-,-,-,-,-,-,-,0.0,-,-,-,-,-,-,,-,0.0,-,-,-,-,-,-,-,-,-,-,1.939777,-,-,-,-,-,-,-,-,-,-,-,-,-,-,-,-,0.0,-,-,-,6.369578,-,-,-,-,2.446988,-,-,-,100.0,-,-,-,-,-,-,-,-,-,-,61.38562,-,-,-,-,-,-,-,-,-,0.0,-,-,-,-,-,0.0,-,-,-,-,0.0,-,-,-,-,-,-,-,-,-,-,-,0.0,-,-,-,-,-,-,-,-,11.98258,-,-,-,0.0,72.1,28.84,0.25
523,1966,110919,Kisin B.I.,1959,BF26,-,-,-,0.0,-,-,-,0.09874,-,-,-,-,-,0.0,-,-,-,7.516848,-,-,0.0,0.0,-,-,-,-,-,4.163583,-,-,-,0.0,-,-,-,-,-,-,-,-,-,-,0.0,-,-,-,-,-,-,-,-,-,-,-,-,-,-,-,-,-,0.0,-,-,-,-,-,-,0.0,-,-,0.0,-,-,-,-,-,-,-,2.932955,-,-,-,-,-,-,-,-,-,-,-,0.0,-,-,-,-,-,-,,-,0.0,-,-,-,-,-,-,-,-,-,-,0.0,-,-,-,-,-,-,-,-,-,-,-,-,-,-,-,-,0.0,-,-,-,14.19909,-,-,-,-,0.2104276,-,-,-,100.0,-,-,-,0.1117,-,-,-,-,-,-,63.75389,-,-,-,-,-,-,-,-,-,0.0,-,-,-,-,-,0.0,-,-,-,-,0.0,-,-,-,-,-,-,-,-,-,-,-,0.0,-,-,-,-,-,-,-,-,7.223216,-,-,-,0.0,66.8,26.8,0.246
524,1966,110920,Kisin B.I.,1959,BF27,-,-,-,0.0,-,-,-,0.1925,-,-,-,-,-,1.240118,-,-,-,7.253981,-,-,0.0,0.0,-,-,-,-,-,1.539608,-,-,-,0.0,-,-,-,-,-,-,-,-,-,-,0.0,-,-,-,-,-,-,-,-,-,-,-,-,-,-,-,-,-,0.0,-,-,-,-,-,-,0.0,-,-,0.0,-,-,-,-,-,-,-,6.451934,-,-,-,-,-,-,-,-,-,-,-,0.0,-,-,-,-,-,-,,-,2.142129,-,-,-,-,-,-,-,-,-,-,1.106213,-,-,-,-,-,-,-,-,-,-,-,-,-,-,-,-,0.0,-,-,-,8.498589,-,-,-,-,1.490721,-,-,-,100.0,-,-,-,0.05807,-,-,-,-,-,-,63.63368,-,-,-,-,-,-,-,-,-,0.0,-,-,-,-,-,0.0,-,-,-,-,0.0,-,-,-,-,-,-,-,-,-,-,-,0.0,-,-,-,-,-,-,-,-,7.883142,-,-,-,0.0,67.4,27.11,0.243
525,1966,110921,Kisin B.I.,1959,BF28,-,-,-,0.0,-,-,-,0.111,-,-,-,-,-,0.0,-,-,-,2.22281,-,-,0.0,0.0,-,-,-,-,-,4.187919,-,-,-,0.0,-,-,-,-,-,-,-,-,-,-,0.0,-,-,-,-,-,-,-,-,-,-,-,-,-,-,-,-,-,0.0,-,-,-,-,-,-,0.0,-,-,0.0,-,-,-,-,-,-,-,2.959385,-,-,-,-,-,-,-,-,-,-,-,0.0,-,-,-,-,-,-,,-,0.0,-,-,-,-,-,-,-,-,-,-,0.0,-,-,-,-,-,-,-,-,-,-,-,-,-,-,-,-,0.0,-,-,-,18.71268,-,-,-,-,0.2125103,-,-,-,100.0,-,-,-,0.1015,-,-,-,-,-,-,64.39715,-,-,-,-,-,-,-,-,-,0.0,-,-,-,-,-,0.0,-,-,-,-,0.0,-,-,-,-,-,-,-,-,-,-,-,0.0,-,-,-,-,-,-,-,-,7.307541,-,-,-,0.0,65.4,26.41,0.238
526,1966,110922,Kisin B.I.,1959,LF1,-,-,-,0.0,-,-,-,0.118,-,-,-,-,-,0.0,-,-,-,0.0,-,-,0.0,0.0,-,-,-,-,-,0.0,-,-,-,0.0,-,-,-,-,-,-,-,-,-,-,0.0,-,-,-,-,-,-,-,-,-,-,-,-,-,-,-,-,-,0.0,-,-,-,-,-,-,0.0,-,-,0.0,-,-,-,-,-,-,-,11.28058,-,-,-,-,-,-,-,-,-,-,-,0.0,-,-,-,-,-,-,,-,0.0,-,-,-,-,-,-,-,-,-,-,0.0,-,-,-,-,-,-,-,-,-,-,-,-,-,-,-,-,0.0,-,-,-,8.429755,-,-,-,-,0.1180417,-,-,-,100.0,-,-,-,-,-,-,-,-,-,-,80.17162,-,-,-,-,-,-,-,-,-,0.0,-,-,-,-,-,0.0,-,-,-,-,0.0,-,-,-,-,-,-,-,-,-,-,-,0.0,-,-,-,-,-,-,-,-,0.0,-,-,-,0.0,56.0,23.02,0.216
527,1966,110923,Kisin B.I.,1959,LF5,-,-,-,0.0,-,-,-,0.2189,-,-,-,-,-,0.0,-,-,-,0.4237503,-,-,0.0,0.0,-,-,-,-,-,0.0,-,-,-,0.0,-,-,-,-,-,-,-,-,-,-,0.0,-,-,-,-,-,-,-,-,-,-,-,-,-,-,-,-,-,0.0,-,-,-,-,-,-,0.0,-,-,0.0,-,-,-,-,-,-,-,7.421758,-,-,-,-,-,-,-,-,-,-,-,0.0,-,-,-,-,-,-,,-,0.0,-,-,-,-,-,-,-,-,-,-,0.0,-,-,-,-,-,-,-,-,-,-,-,-,-,-,-,-,0.0,-,-,-,14.29468,-,-,-,-,0.2189367,-,-,-,100.0,-,-,-,-,-,-,-,-,-,-,77.64088,-,-,-,-,-,-,-,-,-,0.0,-,-,-,-,-,0.0,-,-,-,-,0.0,-,-,-,-,-,-,-,-,-,-,-,0.0,-,-,-,-,-,-,-,-,0.0,-,-,-,0.0,55.7,23.13,0.204
528,1966,110924,Kisin B.I.,1959,LF7,-,-,-,0.0,-,-,-,0.2189,-,-,-,-,-,0.7837578,-,-,-,0.0,-,-,0.0,0.0,-,-,-,-,-,0.0,-,-,-,0.0,-,-,-,-,-,-,-,-,-,-,0.0,-,-,-,-,-,-,-,-,-,-,-,-,-,-,-,-,-,0.0,-,-,-,-,-,-,0.0,-,-,0.0,-,-,-,-,-,-,-,9.15806,-,-,-,-,-,-,-,-,-,-,-,0.0,-,-,-,-,-,-,,-,0.0,-,-,-,-,-,-,-,-,-,-,0.0,-,-,-,-,-,-,-,-,-,-,-,-,-,-,-,-,0.0,-,-,-,14.11713,-,-,-,-,1.00265,-,-,-,100.0,-,-,-,-,-,-,-,-,-,-,75.72216,-,-,-,-,-,-,-,-,-,0.0,-,-,-,-,-,0.0,-,-,-,-,0.0,-,-,-,-,-,-,-,-,-,-,-,0.0,-,-,-,-,-,-,-,-,0.0,-,-,-,0.0,55.7,23.01,0.21
529,1966,110925,Kisin B.I.,1959,LF10,-,-,-,1.989612,-,-,-,-,-,-,-,-,-,1.265228,-,-,-,0.0,-,-,0.0,0.0,-,-,-,-,-,0.0,-,-,-,0.0,-,-,-,-,-,-,-,-,-,-,0.0,-,-,-,-,-,-,-,-,-,-,-,-,9.98,-,-,-,-,0.0,-,-,-,-,-,-,0.0,-,-,0.0,-,-,-,-,-,-,-,8.621609,-,-,-,-,-,-,-,-,-,-,-,0.0,-,-,-,-,-,-,,-,0.0,-,-,-,-,-,-,-,-,-,-,3.61764,-,-,-,-,-,-,-,-,-,-,-,-,-,-,-,-,0.0,-,-,-,3.1841,-,-,-,-,3.497501,-,-,-,90.02457,-,-,-,0.2427,-,-,-,-,-,-,65.91586,-,-,-,-,-,-,-,-,-,0.0,-,-,-,-,-,0.0,-,-,-,-,5.187884,-,-,-,-,-,-,-,-,-,-,-,0.0,-,-,-,-,-,-,-,-,0.0,-,-,-,0.0,66.7,27.38,0.218
530,1966,110926,Kisin B.I.,1959,LF11,-,-,-,0.0,-,-,-,0.08104,-,-,-,-,-,5.826245,-,-,-,0.0,-,-,0.0,0.0,-,-,-,-,-,0.0,-,-,-,0.0,-,-,-,-,-,-,-,-,-,-,0.0,-,-,-,-,-,-,-,-,-,-,-,-,-,-,-,-,-,0.0,-,-,-,-,-,-,0.0,-,-,0.0,-,-,-,-,-,-,-,9.591024,-,-,-,-,-,-,-,-,-,-,-,0.0,-,-,-,-,-,-,,-,0.0,-,-,-,-,-,-,-,-,-,-,0.0,-,-,-,-,-,-,-,-,-,-,-,-,-,-,-,-,0.0,-,-,-,9.894688,-,-,-,-,5.907283,-,-,-,100.0,-,-,-,-,-,-,-,-,-,-,74.60701,-,-,-,-,-,-,-,-,-,0.0,-,-,-,-,-,0.0,-,-,-,-,0.0,-,-,-,-,-,-,-,-,-,-,-,0.0,-,-,-,-,-,-,-,-,0.0,-,-,-,0.0,64.8,26.75,0.211
531,1966,110927,Kisin B.I.,1959,F1,-,-,-,0.0,-,-,-,0.238,-,-,-,-,-,0.0,-,-,-,0.0,-,-,0.0,0.0,-,-,-,-,-,0.0,-,-,-,0.0,-,-,-,-,-,-,-,-,-,-,0.0,-,-,-,-,-,-,-,-,-,-,-,-,-,-,-,-,-,0.0,-,-,-,-,-,-,0.0,-,-,0.0,-,-,-,-,-,-,-,6.377435,-,-,-,-,-,-,-,-,-,-,-,0.0,-,-,-,-,-,-,,-,0.0,-,-,-,-,-,-,-,-,-,-,0.0,-,-,-,-,-,-,-,-,-,-,-,-,-,-,-,-,0.0,-,-,-,19.35478,-,-,-,-,0.2379637,-,-,-,99.99999,-,-,-,-,-,-,-,-,-,-,74.02982,-,-,-,-,-,-,-,-,-,0.0,-,-,-,-,-,0.0,-,-,-,-,0.0,-,-,-,-,-,-,-,-,-,-,-,0.0,-,-,-,-,-,-,-,-,0.0,-,-,-,0.0,55.6,22.76,0.221
532,1966,110928,Kisin B.I.,1959,F2,-,-,-,0.0,-,-,-,0.2395,-,-,-,-,-,0.0,-,-,-,0.0,-,-,0.0,0.0,-,-,-,-,-,0.0,-,-,-,0.0,-,-,-,-,-,-,-,-,-,-,0.0,-,-,-,-,-,-,-,-,-,-,-,-,-,-,-,-,-,0.0,-,-,-,-,-,-,0.0,-,-,0.0,-,-,-,-,-,-,-,6.762097,-,-,-,-,-,-,-,-,-,-,-,0.0,-,-,-,-,-,-,,-,0.0,-,-,-,-,-,-,-,-,-,-,0.0,-,-,-,-,-,-,-,-,-,-,-,-,-,-,-,-,0.0,-,-,-,19.65798,-,-,-,-,0.2395507,-,-,-,100.0,-,-,-,-,-,-,-,-,-,-,73.34038,-,-,-,-,-,-,-,-,-,0.0,-,-,-,-,-,0.0,-,-,-,-,0.0,-,-,-,-,-,-,-,-,-,-,-,0.0,-,-,-,-,-,-,-,-,0.0,-,-,-,0.0,55.9,22.98,0.216
533,1966,110929,Kisin B.I.,1959,F4,-,-,-,0.0,-,-,-,0.2434,-,-,-,-,-,0.0,-,-,-,0.0,-,-,0.0,0.0,-,-,-,-,-,0.0,-,-,-,0.0,-,-,-,-,-,-,-,-,-,-,0.0,-,-,-,-,-,-,-,-,-,-,-,-,-,-,-,-,-,0.0,-,-,-,-,-,-,0.0,-,-,0.0,-,-,-,-,-,-,-,6.246778,-,-,-,-,-,-,-,-,-,-,-,0.0,-,-,-,-,-,-,,-,0.0,-,-,-,-,-,-,-,-,-,-,0.0,-,-,-,-,-,-,-,-,-,-,-,-,-,-,-,-,0.0,-,-,-,20.69347,-,-,-,-,0.2433885,-,-,-,100.0,-,-,-,-,-,-,-,-,-,-,72.81636,-,-,-,-,-,-,-,-,-,0.0,-,-,-,-,-,0.0,-,-,-,-,0.0,-,-,-,-,-,-,-,-,-,-,-,0.0,-,-,-,-,-,-,-,-,0.0,-,-,-,0.0,55.3,22.62,0.222
534,1966,110930,Kisin B.I.,1959,F6,-,-,-,0.0,-,-,-,0.2307,-,-,-,-,-,0.0,-,-,-,0.0,-,-,0.0,0.0,-,-,-,-,-,0.0,-,-,-,0.0,-,-,-,-,-,-,-,-,-,-,0.0,-,-,-,-,-,-,-,-,-,-,-,-,-,-,-,-,-,0.0,-,-,-,-,-,-,0.0,-,-,0.0,-,-,-,-,-,-,-,5.319994,-,-,-,-,-,-,-,-,-,-,-,0.0,-,-,-,-,-,-,,-,0.0,-,-,-,-,-,-,-,-,-,-,2.35639,-,-,-,-,-,-,-,-,-,-,-,-,-,-,-,-,0.0,-,-,-,17.78965,-,-,-,-,0.2306875,-,-,-,99.99999,-,-,-,-,-,-,-,-,-,-,74.30327,-,-,-,-,-,-,-,-,-,0.0,-,-,-,-,-,0.0,-,-,-,-,0.0,-,-,-,-,-,-,-,-,-,-,-,0.0,-,-,-,-,-,-,-,-,0.0,-,-,-,0.0,57.1,23.81,0.199
535,1966,110931,Kisin B.I.,1959,F7,-,-,-,0.0,-,-,-,0.1423,-,-,-,-,-,2.021493,-,-,-,0.0,-,-,0.0,0.0,-,-,-,-,-,0.0,-,-,-,0.0,-,-,-,-,-,-,-,-,-,-,0.0,-,-,-,-,-,-,-,-,-,-,-,-,-,-,-,-,-,0.0,-,-,-,-,-,-,0.0,-,-,0.0,-,-,-,-,-,-,-,4.98028,-,-,-,-,-,-,-,-,-,-,-,0.0,-,-,-,-,-,-,,-,0.0,-,-,-,-,-,-,-,-,-,-,2.270719,-,-,-,-,-,-,-,-,-,-,-,-,-,-,-,-,0.0,-,-,-,19.37868,-,-,-,-,2.163765,-,-,-,100.0,-,-,-,-,-,-,-,-,-,-,71.20656,-,-,-,-,-,-,-,-,-,0.0,-,-,-,-,-,0.0,-,-,-,-,0.0,-,-,-,-,-,-,-,-,-,-,-,0.0,-,-,-,-,-,-,-,-,0.0,-,-,-,0.0,60.1,24.69,0.217
