Repository: jacobergzhou/Poisson-Ratio

File: Non_metal_07242019.csv (part 8 of 91)
Index,Code,Glass #,Author,Year,Trademark,glass_comp,Ag2O,AgI,Al,Al2O3,AlF3,AlN,As,As2O3,As2O5,As2S3,As2Se3,AsSe,B,B2O3,BaCl2,BaF2,BaO,BeF2,BeO,Bi2O3,BiCl3,Br,Ca,CaF2,CaO,Cd,CdCl2,CdF2,CdO,Ce2O3,CeF3,CeO2,Cl,Co3O4,CoO,Cr2O3,Cs2O,CsCl,CsF,Cu2O,CuO,Dy2O3,Er,Er2O3,ErF3,Eu,Eu2O3,EuF3,F,Fe,Fe2O3,FeO,Ga,Ga2O3,Ga2S3,Ga2Se3,GaF3,Gd2O3,GdF3,Ge,GeO2,GeS2,GeSe2,H2O,HfF4,HfO2,Hg,Ho2O3,I,InF3,K,K2O,K2S,K2SO4,KBr,KCl,KF,KHF2,La,La2O3,La2S3,LaF3,Li,Li2O,Li2S,Li2SO4,LiBr,LiCl,LiF,LiI,MgF2,MgO,Mn2O3,MnF2,MnO,MnO2,MoO2,MoO3,N,Na,Na2O,Na2S,Na2SO4,NaCl,NaF,NaPO3,Nb2O5,Nd,Nd2O3,NdF3,NH4NO3,NiO,O,OH,P,P2O5,Pb,PbCl2,PbF2,PbO,PdO,Pr2O3,Pr6O11,PrF3,Rb2O,RbF,Rh2O3,RuO2,S,Sb,Sb2O3,Sb2S3,Sc2O3,Se,Si,Si3N4,SiC,SiO2,Sm2O3,Sn,SnO,SnO2,SO2,SO3,Sr,SrCl2,SrF2,SrO,Ta2O3,Ta2O5,Tb2O3,TbF3,Te,TeO2,Th,ThF4,ThO2,TiO2,Tl,Tl2O,Tl2Se,TlSe,Tm2O3,U,U3O8,UO2,V,V2O5,VO6,WO3,Y,Y2O3,Yb2O3,YbF3,YF3,ZnCl2,ZnF2,ZnO,ZnSO4,ZrF4,ZrO2,Young's modulus E (GPa),Shear modulus G (GPa),Poisson's ratio v
# 533,37204,441710,Kaundal R.S.,2010,nan,(B2O3)70.0 (PbO)20.0 (SrO)10.0 ,0.0,0,0.0,0.0,0.0,0.0,0.0,0.0,0.0,0,0,0,0.0,70.0,0,0.0,0.0,0.0,0.0,0.0,0.0,0,0.0,0.0,0.0,0.0,0,0,0.0,0.0,0,0.0,0.0,0.0,0.0,0.0,0.0,0,0.0,0.0,0.0,0.0,0.0,0.0,0,0.0,0.0,0,0.0,0.0,0.0,0.0,0.0,0.0,0,0,0,0.0,0,0.0,0.0,0,0,0.0,0,0.0,0.0,0.0,0,0.0,0.0,0.0,0,0,0.0,0.0,0,0.0,0.0,0.0,0,0.0,0.0,0.0,0,0,0,0.0,0.0,0,0.0,0.0,0.0,0,0.0,0.0,0.0,0.0,0.0,0.0,0.0,0.0,0.0,0.0,0.0,0.0,0.0,0.0,0.0,0.0,0.0,0.0,0.0,0.0,0.0,0.0,0.0,0.0,0.0,20.0,0.0,0.0,0.0,0,0.0,0.0,0.0,0.0,0.0,0.0,0.0,0,0.0,0.0,0.0,0.0,0.0,0.0,0.0,0,0.0,0.0,0.0,0.0,0.0,0,0.0,10.0,0.0,0.0,0.0,0,0.0,0.0,0.0,0.0,0,0.0,0.0,0.0,0,0,0,0.0,0.0,0.0,0.0,0.0,0.0,0.0,0.0,0.0,0.0,0.0,0.0,0.0,0.0,0.0,0,0.0,0.0,nan,nan,0.306
# 535,8907,81785,Evstropiev K.K.,1974,nan,(Al2O3)8.333638595 (LiF)8.333305582000001 (NaF)58.33213904 (P2O5)25.00091678 ,0.0,0,0.0,8.333638595,0.0,0.0,0.0,0.0,0.0,0,0,0,0.0,0.0,0,0.0,0.0,0.0,0.0,0.0,0.0,0,0.0,0.0,0.0,0.0,0,0,0.0,0.0,0,0.0,0.0,0.0,0.0,0.0,0.0,0,0.0,0.0,0.0,0.0,0.0,0.0,0,0.0,0.0,0,0.0,0.0,0.0,0.0,0.0,0.0,0,0,0,0.0,0,0.0,0.0,0,0,0.0,0,0.0,0.0,0.0,0,0.0,0.0,0.0,0,0,0.0,0.0,0,0.0,0.0,0.0,0,0.0,0.0,0.0,0,0,0,0.0,8.333305582000001,0,0.0,0.0,0.0,0,0.0,0.0,0.0,0.0,0.0,0.0,0.0,0.0,0.0,0.0,58.33213904,0.0,0.0,0.0,0.0,0.0,0.0,0.0,0.0,0.0,0.0,25.00091678,0.0,0.0,0.0,0.0,0.0,0.0,0.0,0,0.0,0.0,0.0,0.0,0.0,0.0,0.0,0,0.0,0.0,0.0,0.0,0.0,0.0,0.0,0,0.0,0.0,0.0,0.0,0.0,0,0.0,0.0,0.0,0.0,0.0,0,0.0,0.0,0.0,0.0,0,0.0,0.0,0.0,0,0,0,0.0,0.0,0.0,0.0,0.0,0.0,0.0,0.0,0.0,0.0,0.0,0.0,0.0,0.0,0.0,0,0.0,0.0,47.0,18.0,0.3055556
# 536,7459,56011,Kodama M.,1994,nan,(B2O3)92.0 (Li2O)8.0 ,0.0,0,0.0,0.0,0.0,0.0,0.0,0.0,0.0,0,0,0,0.0,92.0,0,0.0,0.0,0.0,0.0,0.0,0.0,0,0.0,0.0,0.0,0.0,0,0,0.0,0.0,0,0.0,0.0,0.0,0.0,0.0,0.0,0,0.0,0.0,0.0,0.0,0.0,0.0,0,0.0,0.0,0,0.0,0.0,0.0,0.0,0.0,0.0,0,0,0,0.0,0,0.0,0.0,0,0,0.0,0,0.0,0.0,0.0,0,0.0,0.0,0.0,0,0,0.0,0.0,0,0.0,0.0,0.0,0,0.0,0.0,8.0,0,0,0,0.0,0.0,0,0.0,0.0,0.0,0,0.0,0.0,0.0,0.0,0.0,0.0,0.0,0.0,0.0,0.0,0.0,0.0,0.0,0.0,0.0,0.0,0.0,0.0,0.0,0.0,0.0,0.0,0.0,0.0,0.0,0.0,0.0,0.0,0.0,0,0.0,0.0,0.0,0.0,0.0,0.0,0.0,0,0.0,0.0,0.0,0.0,0.0,0.0,0.0,0,0.0,0.0,0.0,0.0,0.0,0,0.0,0.0,0.0,0.0,0.0,0,0.0,0.0,0.0,0.0,0,0.0,0.0,0.0,0,0,0,0.0,0.0,0.0,0.0,0.0,0.0,0.0,0.0,0.0,0.0,0.0,0.0,0.0,0.0,0.0,0,0.0,0.0,30.8,11.8,0.30508470000000004
# 537,3489,7926,Hamilton E.H.,1959,nan,(B2O3)40.0 (ZnO)60.0 ,0.0,0,0.0,0.0,0.0,0.0,0.0,0.0,0.0,0,0,0,0.0,40.0,0,0.0,0.0,0.0,0.0,0.0,0.0,0,0.0,0.0,0.0,0.0,0,0,0.0,0.0,0,0.0,0.0,0.0,0.0,0.0,0.0,0,0.0,0.0,0.0,0.0,0.0,0.0,0,0.0,0.0,0,0.0,0.0,0.0,0.0,0.0,0.0,0,0,0,0.0,0,0.0,0.0,0,0,0.0,0,0.0,0.0,0.0,0,0.0,0.0,0.0,0,0,0.0,0.0,0,0.0,0.0,0.0,0,0.0,0.0,0.0,0,0,0,0.0,0.0,0,0.0,0.0,0.0,0,0.0,0.0,0.0,0.0,0.0,0.0,0.0,0.0,0.0,0.0,0.0,0.0,0.0,0.0,0.0,0.0,0.0,0.0,0.0,0.0,0.0,0.0,0.0,0.0,0.0,0.0,0.0,0.0,0.0,0,0.0,0.0,0.0,0.0,0.0,0.0,0.0,0,0.0,0.0,0.0,0.0,0.0,0.0,0.0,0,0.0,0.0,0.0,0.0,0.0,0,0.0,0.0,0.0,0.0,0.0,0,0.0,0.0,0.0,0.0,0,0.0,0.0,0.0,0,0,0,0.0,0.0,0.0,0.0,0.0,0.0,0.0,0.0,0.0,0.0,0.0,0.0,0.0,0.0,60.0,0,0.0,0.0,84.8,32.5,0.305
# 538,3842,12267,Rouse G.B.,1981,nan,(Cs2O)13.3313296 (Na2O)3.3303328999999997 (SiO2)83.3383375 ,0.0,0,0.0,0.0,0.0,0.0,0.0,0.0,0.0,0,0,0,0.0,0.0,0,0.0,0.0,0.0,0.0,0.0,0.0,0,0.0,0.0,0.0,0.0,0,0,0.0,0.0,0,0.0,0.0,0.0,0.0,0.0,13.3313296,0,0.0,0.0,0.0,0.0,0.0,0.0,0,0.0,0.0,0,0.0,0.0,0.0,0.0,0.0,0.0,0,0,0,0.0,0,0.0,0.0,0,0,0.0,0,0.0,0.0,0.0,0,0.0,0.0,0.0,0,0,0.0,0.0,0,0.0,0.0,0.0,0,0.0,0.0,0.0,0,0,0,0.0,0.0,0,0.0,0.0,0.0,0,0.0,0.0,0.0,0.0,0.0,0.0,3.3303328999999997,0.0,0.0,0.0,0.0,0.0,0.0,0.0,0.0,0.0,0.0,0.0,0.0,0.0,0.0,0.0,0.0,0.0,0.0,0.0,0.0,0.0,0.0,0,0.0,0.0,0.0,0.0,0.0,0.0,0.0,0,0.0,0.0,0.0,0.0,0.0,83.3383375,0.0,0,0.0,0.0,0.0,0.0,0.0,0,0.0,0.0,0.0,0.0,0.0,0,0.0,0.0,0.0,0.0,0,0.0,0.0,0.0,0,0,0,0.0,0.0,0.0,0.0,0.0,0.0,0.0,0.0,0.0,0.0,0.0,0.0,0.0,0.0,0.0,0,0.0,0.0,38.0,14.55,0.305
# 539,6172,90290,Nemilov S.V.,1973,nan,(GeO2)75.0 (La2O3)20.0 (Ta2O5)5.0 ,0.0,0,0.0,0.0,0.0,0.0,0.0,0.0,0.0,0,0,0,0.0,0.0,0,0.0,0.0,0.0,0.0,0.0,0.0,0,0.0,0.0,0.0,0.0,0,0,0.0,0.0,0,0.0,0.0,0.0,0.0,0.0,0.0,0,0.0,0.0,0.0,0.0,0.0,0.0,0,0.0,0.0,0,0.0,0.0,0.0,0.0,0.0,0.0,0,0,0,0.0,0,0.0,75.0,0,0,0.0,0,0.0,0.0,0.0,0,0.0,0.0,0.0,0,0,0.0,0.0,0,0.0,0.0,20.0,0,0.0,0.0,0.0,0,0,0,0.0,0.0,0,0.0,0.0,0.0,0,0.0,0.0,0.0,0.0,0.0,0.0,0.0,0.0,0.0,0.0,0.0,0.0,0.0,0.0,0.0,0.0,0.0,0.0,0.0,0.0,0.0,0.0,0.0,0.0,0.0,0.0,0.0,0.0,0.0,0,0.0,0.0,0.0,0.0,0.0,0.0,0.0,0,0.0,0.0,0.0,0.0,0.0,0.0,0.0,0,0.0,0.0,0.0,0.0,0.0,0,0.0,0.0,0.0,5.0,0.0,0,0.0,0.0,0.0,0.0,0,0.0,0.0,0.0,0,0,0,0.0,0.0,0.0,0.0,0.0,0.0,0.0,0.0,0.0,0.0,0.0,0.0,0.0,0.0,0.0,0,0.0,0.0,94.4,36.17,0.305
# 540,6172,90293,Nemilov S.V.,1973,nan,(GeO2)67.5 (La2O3)22.5 (Ta2O5)10.0 ,0.0,0,0.0,0.0,0.0,0.0,0.0,0.0,0.0,0,0,0,0.0,0.0,0,0.0,0.0,0.0,0.0,0.0,0.0,0,0.0,0.0,0.0,0.0,0,0,0.0,0.0,0,0.0,0.0,0.0,0.0,0.0,0.0,0,0.0,0.0,0.0,0.0,0.0,0.0,0,0.0,0.0,0,0.0,0.0,0.0,0.0,0.0,0.0,0,0,0,0.0,0,0.0,67.5,0,0,0.0,0,0.0,0.0,0.0,0,0.0,0.0,0.0,0,0,0.0,0.0,0,0.0,0.0,22.5,0,0.0,0.0,0.0,0,0,0,0.0,0.0,0,0.0,0.0,0.0,0,0.0,0.0,0.0,0.0,0.0,0.0,0.0,0.0,0.0,0.0,0.0,0.0,0.0,0.0,0.0,0.0,0.0,0.0,0.0,0.0,0.0,0.0,0.0,0.0,0.0,0.0,0.0,0.0,0.0,0,0.0,0.0,0.0,0.0,0.0,0.0,0.0,0,0.0,0.0,0.0,0.0,0.0,0.0,0.0,0,0.0,0.0,0.0,0.0,0.0,0,0.0,0.0,0.0,10.0,0.0,0,0.0,0.0,0.0,0.0,0,0.0,0.0,0.0,0,0,0,0.0,0.0,0.0,0.0,0.0,0.0,0.0,0.0,0.0,0.0,0.0,0.0,0.0,0.0,0.0,0,0.0,0.0,100.0,38.55,0.305
# 541,6172,90296,Nemilov S.V.,1973,nan,(GeO2)62.5 (La2O3)25.0 (Ta2O5)12.5 ,0.0,0,0.0,0.0,0.0,0.0,0.0,0.0,0.0,0,0,0,0.0,0.0,0,0.0,0.0,0.0,0.0,0.0,0.0,0,0.0,0.0,0.0,0.0,0,0,0.0,0.0,0,0.0,0.0,0.0,0.0,0.0,0.0,0,0.0,0.0,0.0,0.0,0.0,0.0,0,0.0,0.0,0,0.0,0.0,0.0,0.0,0.0,0.0,0,0,0,0.0,0,0.0,62.5,0,0,0.0,0,0.0,0.0,0.0,0,0.0,0.0,0.0,0,0,0.0,0.0,0,0.0,0.0,25.0,0,0.0,0.0,0.0,0,0,0,0.0,0.0,0,0.0,0.0,0.0,0,0.0,0.0,0.0,0.0,0.0,0.0,0.0,0.0,0.0,0.0,0.0,0.0,0.0,0.0,0.0,0.0,0.0,0.0,0.0,0.0,0.0,0.0,0.0,0.0,0.0,0.0,0.0,0.0,0.0,0,0.0,0.0,0.0,0.0,0.0,0.0,0.0,0,0.0,0.0,0.0,0.0,0.0,0.0,0.0,0,0.0,0.0,0.0,0.0,0.0,0,0.0,0.0,0.0,12.5,0.0,0,0.0,0.0,0.0,0.0,0,0.0,0.0,0.0,0,0,0,0.0,0.0,0.0,0.0,0.0,0.0,0.0,0.0,0.0,0.0,0.0,0.0,0.0,0.0,0.0,0,0.0,0.0,101.0,38.81,0.305
# 542,6692,39237,Gurjev N.V.,1983,nan,(K2O)39.9638196 (Li2O)10.1869899 (MgO)9.818330902000001 (P2O5)40.0308596 ,0.0,0,0.0,0.0,0.0,0.0,0.0,0.0,0.0,0,0,0,0.0,0.0,0,0.0,0.0,0.0,0.0,0.0,0.0,0,0.0,0.0,0.0,0.0,0,0,0.0,0.0,0,0.0,0.0,0.0,0.0,0.0,0.0,0,0.0,0.0,0.0,0.0,0.0,0.0,0,0.0,0.0,0,0.0,0.0,0.0,0.0,0.0,0.0,0,0,0,0.0,0,0.0,0.0,0,0,0.0,0,0.0,0.0,0.0,0,0.0,0.0,39.9638196,0,0,0.0,0.0,0,0.0,0.0,0.0,0,0.0,0.0,10.1869899,0,0,0,0.0,0.0,0,0.0,9.818330902000001,0.0,0,0.0,0.0,0.0,0.0,0.0,0.0,0.0,0.0,0.0,0.0,0.0,0.0,0.0,0.0,0.0,0.0,0.0,0.0,0.0,0.0,0.0,40.0308596,0.0,0.0,0.0,0.0,0.0,0.0,0.0,0,0.0,0.0,0.0,0.0,0.0,0.0,0.0,0,0.0,0.0,0.0,0.0,0.0,0.0,0.0,0,0.0,0.0,0.0,0.0,0.0,0,0.0,0.0,0.0,0.0,0.0,0,0.0,0.0,0.0,0.0,0,0.0,0.0,0.0,0,0,0,0.0,0.0,0.0,0.0,0.0,0.0,0.0,0.0,0.0,0.0,0.0,0.0,0.0,0.0,0.0,0,0.0,0.0,38.0,14.55,0.305
# 543,6773,51296,Bridge B.,1986,nan,(TeO2)25.0 (ZnCl2)75.0 ,0.0,0,0.0,0.0,0.0,0.0,0.0,0.0,0.0,0,0,0,0.0,0.0,0,0.0,0.0,0.0,0.0,0.0,0.0,0,0.0,0.0,0.0,0.0,0,0,0.0,0.0,0,0.0,0.0,0.0,0.0,0.0,0.0,0,0.0,0.0,0.0,0.0,0.0,0.0,0,0.0,0.0,0,0.0,0.0,0.0,0.0,0.0,0.0,0,0,0,0.0,0,0.0,0.0,0,0,0.0,0,0.0,0.0,0.0,0,0.0,0.0,0.0,0,0,0.0,0.0,0,0.0,0.0,0.0,0,0.0,0.0,0.0,0,0,0,0.0,0.0,0,0.0,0.0,0.0,0,0.0,0.0,0.0,0.0,0.0,0.0,0.0,0.0,0.0,0.0,0.0,0.0,0.0,0.0,0.0,0.0,0.0,0.0,0.0,0.0,0.0,0.0,0.0,0.0,0.0,0.0,0.0,0.0,0.0,0,0.0,0.0,0.0,0.0,0.0,0.0,0.0,0,0.0,0.0,0.0,0.0,0.0,0.0,0.0,0,0.0,0.0,0.0,0.0,0.0,0,0.0,0.0,0.0,0.0,0.0,0,0.0,25.0,0.0,0.0,0,0.0,0.0,0.0,0,0,0,0.0,0.0,0.0,0.0,0.0,0.0,0.0,0.0,0.0,0.0,0.0,0.0,75.0,0.0,0.0,0,0.0,0.0,13.9,5.33,0.305
# 544,7464,56081,Gurjev N.V.,1988,nan,(AlF3)4.0 (BaF2)34.0 (LaF3)5.0 (ZrF4)57.0 ,0.0,0,0.0,0.0,4.0,0.0,0.0,0.0,0.0,0,0,0,0.0,0.0,0,34.0,0.0,0.0,0.0,0.0,0.0,0,0.0,0.0,0.0,0.0,0,0,0.0,0.0,0,0.0,0.0,0.0,0.0,0.0,0.0,0,0.0,0.0,0.0,0.0,0.0,0.0,0,0.0,0.0,0,0.0,0.0,0.0,0.0,0.0,0.0,0,0,0,0.0,0,0.0,0.0,0,0,0.0,0,0.0,0.0,0.0,0,0.0,0.0,0.0,0,0,0.0,0.0,0,0.0,0.0,0.0,0,5.0,0.0,0.0,0,0,0,0.0,0.0,0,0.0,0.0,0.0,0,0.0,0.0,0.0,0.0,0.0,0.0,0.0,0.0,0.0,0.0,0.0,0.0,0.0,0.0,0.0,0.0,0.0,0.0,0.0,0.0,0.0,0.0,0.0,0.0,0.0,0.0,0.0,0.0,0.0,0,0.0,0.0,0.0,0.0,0.0,0.0,0.0,0,0.0,0.0,0.0,0.0,0.0,0.0,0.0,0,0.0,0.0,0.0,0.0,0.0,0,0.0,0.0,0.0,0.0,0.0,0,0.0,0.0,0.0,0.0,0,0.0,0.0,0.0,0,0,0,0.0,0.0,0.0,0.0,0.0,0.0,0.0,0.0,0.0,0.0,0.0,0.0,0.0,0.0,0.0,0,57.0,0.0,55.0,21.0,0.305
# 545,7464,56097,Gurjev N.V.,1988,nan,(AlF3)4.0 (BaF2)29.0 (CsF)5.0 (LaF3)5.0 (ZrF4)57.0 ,0.0,0,0.0,0.0,4.0,0.0,0.0,0.0,0.0,0,0,0,0.0,0.0,0,29.0,0.0,0.0,0.0,0.0,0.0,0,0.0,0.0,0.0,0.0,0,0,0.0,0.0,0,0.0,0.0,0.0,0.0,0.0,0.0,0,5.0,0.0,0.0,0.0,0.0,0.0,0,0.0,0.0,0,0.0,0.0,0.0,0.0,0.0,0.0,0,0,0,0.0,0,0.0,0.0,0,0,0.0,0,0.0,0.0,0.0,0,0.0,0.0,0.0,0,0,0.0,0.0,0,0.0,0.0,0.0,0,5.0,0.0,0.0,0,0,0,0.0,0.0,0,0.0,0.0,0.0,0,0.0,0.0,0.0,0.0,0.0,0.0,0.0,0.0,0.0,0.0,0.0,0.0,0.0,0.0,0.0,0.0,0.0,0.0,0.0,0.0,0.0,0.0,0.0,0.0,0.0,0.0,0.0,0.0,0.0,0,0.0,0.0,0.0,0.0,0.0,0.0,0.0,0,0.0,0.0,0.0,0.0,0.0,0.0,0.0,0,0.0,0.0,0.0,0.0,0.0,0,0.0,0.0,0.0,0.0,0.0,0,0.0,0.0,0.0,0.0,0,0.0,0.0,0.0,0,0,0,0.0,0.0,0.0,0.0,0.0,0.0,0.0,0.0,0.0,0.0,0.0,0.0,0.0,0.0,0.0,0,57.0,0.0,50.0,19.0,0.305
# 546,7464,171163,Gurjev N.V.,1988,nan,(AlF3)3.902078042 (BaF2)30.73061461 (CsF)4.878097562 (LaF3)4.878097562 (ZrF4)55.61111222 ,0.0,0,0.0,0.0,3.902078042,0.0,0.0,0.0,0.0,0,0,0,0.0,0.0,0,30.73061461,0.0,0.0,0.0,0.0,0.0,0,0.0,0.0,0.0,0.0,0,0,0.0,0.0,0,0.0,0.0,0.0,0.0,0.0,0.0,0,4.878097562,0.0,0.0,0.0,0.0,0.0,0,0.0,0.0,0,0.0,0.0,0.0,0.0,0.0,0.0,0,0,0,0.0,0,0.0,0.0,0,0,0.0,0,0.0,0.0,0.0,0,0.0,0.0,0.0,0,0,0.0,0.0,0,0.0,0.0,0.0,0,4.878097562,0.0,0.0,0,0,0,0.0,0.0,0,0.0,0.0,0.0,0,0.0,0.0,0.0,0.0,0.0,0.0,0.0,0.0,0.0,0.0,0.0,0.0,0.0,0.0,0.0,0.0,0.0,0.0,0.0,0.0,0.0,0.0,0.0,0.0,0.0,0.0,0.0,0.0,0.0,0,0.0,0.0,0.0,0.0,0.0,0.0,0.0,0,0.0,0.0,0.0,0.0,0.0,0.0,0.0,0,0.0,0.0,0.0,0.0,0.0,0,0.0,0.0,0.0,0.0,0.0,0,0.0,0.0,0.0,0.0,0,0.0,0.0,0.0,0,0,0,0.0,0.0,0.0,0.0,0.0,0.0,0.0,0.0,0.0,0.0,0.0,0.0,0.0,0.0,0.0,0,55.61111222,0.0,50.0,19.0,0.305
# 547,8649,59745,Matusita K.,1989,nan,(BaF2)38.0 (GdF3)3 (ZrF4)59.0 ,0.0,0,0.0,0.0,0.0,0.0,0.0,0.0,0.0,0,0,0,0.0,0.0,0,38.0,0.0,0.0,0.0,0.0,0.0,0,0.0,0.0,0.0,0.0,0,0,0.0,0.0,0,0.0,0.0,0.0,0.0,0.0,0.0,0,0.0,0.0,0.0,0.0,0.0,0.0,0,0.0,0.0,0,0.0,0.0,0.0,0.0,0.0,0.0,0,0,0,0.0,3,0.0,0.0,0,0,0.0,0,0.0,0.0,0.0,0,0.0,0.0,0.0,0,0,0.0,0.0,0,0.0,0.0,0.0,0,0.0,0.0,0.0,0,0,0,0.0,0.0,0,0.0,0.0,0.0,0,0.0,0.0,0.0,0.0,0.0,0.0,0.0,0.0,0.0,0.0,0.0,0.0,0.0,0.0,0.0,0.0,0.0,0.0,0.0,0.0,0.0,0.0,0.0,0.0,0.0,0.0,0.0,0.0,0.0,0,0.0,0.0,0.0,0.0,0.0,0.0,0.0,0,0.0,0.0,0.0,0.0,0.0,0.0,0.0,0,0.0,0.0,0.0,0.0,0.0,0,0.0,0.0,0.0,0.0,0.0,0,0.0,0.0,0.0,0.0,0,0.0,0.0,0.0,0,0,0,0.0,0.0,0.0,0.0,0.0,0.0,0.0,0.0,0.0,0.0,0.0,0.0,0.0,0.0,0.0,0,59.0,0.0,56.5,21.68,0.305
# 548,8649,59746,Matusita K.,1989,nan,(BaF2)36.0 (GdF3)5 (ZrF4)59.0 ,0.0,0,0.0,0.0,0.0,0.0,0.0,0.0,0.0,0,0,0,0.0,0.0,0,36.0,0.0,0.0,0.0,0.0,0.0,0,0.0,0.0,0.0,0.0,0,0,0.0,0.0,0,0.0,0.0,0.0,0.0,0.0,0.0,0,0.0,0.0,0.0,0.0,0.0,0.0,0,0.0,0.0,0,0.0,0.0,0.0,0.0,0.0,0.0,0,0,0,0.0,5,0.0,0.0,0,0,0.0,0,0.0,0.0,0.0,0,0.0,0.0,0.0,0,0,0.0,0.0,0,0.0,0.0,0.0,0,0.0,0.0,0.0,0,0,0,0.0,0.0,0,0.0,0.0,0.0,0,0.0,0.0,0.0,0.0,0.0,0.0,0.0,0.0,0.0,0.0,0.0,0.0,0.0,0.0,0.0,0.0,0.0,0.0,0.0,0.0,0.0,0.0,0.0,0.0,0.0,0.0,0.0,0.0,0.0,0,0.0,0.0,0.0,0.0,0.0,0.0,0.0,0,0.0,0.0,0.0,0.0,0.0,0.0,0.0,0,0.0,0.0,0.0,0.0,0.0,0,0.0,0.0,0.0,0.0,0.0,0,0.0,0.0,0.0,0.0,0,0.0,0.0,0.0,0,0,0,0.0,0.0,0.0,0.0,0.0,0.0,0.0,0.0,0.0,0.0,0.0,0.0,0.0,0.0,0.0,0,59.0,0.0,58.8,22.54,0.305
# 549,8708,80289,Zhao Xiujian,1987,nan,(AlF3)7.0 (BaF2)21.0 (LiF)5.0 (NaF)25.0 (ZrF4)42.0 ,0.0,0,0.0,0.0,7.0,0.0,0.0,0.0,0.0,0,0,0,0.0,0.0,0,21.0,0.0,0.0,0.0,0.0,0.0,0,0.0,0.0,0.0,0.0,0,0,0.0,0.0,0,0.0,0.0,0.0,0.0,0.0,0.0,0,0.0,0.0,0.0,0.0,0.0,0.0,0,0.0,0.0,0,0.0,0.0,0.0,0.0,0.0,0.0,0,0,0,0.0,0,0.0,0.0,0,0,0.0,0,0.0,0.0,0.0,0,0.0,0.0,0.0,0,0,0.0,0.0,0,0.0,0.0,0.0,0,0.0,0.0,0.0,0,0,0,0.0,5.0,0,0.0,0.0,0.0,0,0.0,0.0,0.0,0.0,0.0,0.0,0.0,0.0,0.0,0.0,25.0,0.0,0.0,0.0,0.0,0.0,0.0,0.0,0.0,0.0,0.0,0.0,0.0,0.0,0.0,0.0,0.0,0.0,0.0,0,0.0,0.0,0.0,0.0,0.0,0.0,0.0,0,0.0,0.0,0.0,0.0,0.0,0.0,0.0,0,0.0,0.0,0.0,0.0,0.0,0,0.0,0.0,0.0,0.0,0.0,0,0.0,0.0,0.0,0.0,0,0.0,0.0,0.0,0,0,0,0.0,0.0,0.0,0.0,0.0,0.0,0.0,0.0,0.0,0.0,0.0,0.0,0.0,0.0,0.0,0,42.0,0.0,54.8,21.0,0.305
# 555,32767,421038,Rajendran V.,2002,nan,(PbO)25.88282386 (V2O5)74.11717614 ,0.0,0,0.0,0.0,0.0,0.0,0.0,0.0,0.0,0,0,0,0.0,0.0,0,0.0,0.0,0.0,0.0,0.0,0.0,0,0.0,0.0,0.0,0.0,0,0,0.0,0.0,0,0.0,0.0,0.0,0.0,0.0,0.0,0,0.0,0.0,0.0,0.0,0.0,0.0,0,0.0,0.0,0,0.0,0.0,0.0,0.0,0.0,0.0,0,0,0,0.0,0,0.0,0.0,0,0,0.0,0,0.0,0.0,0.0,0,0.0,0.0,0.0,0,0,0.0,0.0,0,0.0,0.0,0.0,0,0.0,0.0,0.0,0,0,0,0.0,0.0,0,0.0,0.0,0.0,0,0.0,0.0,0.0,0.0,0.0,0.0,0.0,0.0,0.0,0.0,0.0,0.0,0.0,0.0,0.0,0.0,0.0,0.0,0.0,0.0,0.0,0.0,0.0,0.0,0.0,25.88282386,0.0,0.0,0.0,0,0.0,0.0,0.0,0.0,0.0,0.0,0.0,0,0.0,0.0,0.0,0.0,0.0,0.0,0.0,0,0.0,0.0,0.0,0.0,0.0,0,0.0,0.0,0.0,0.0,0.0,0,0.0,0.0,0.0,0.0,0,0.0,0.0,0.0,0,0,0,0.0,0.0,0.0,0.0,74.11717614,0.0,0.0,0.0,0.0,0.0,0.0,0.0,0.0,0.0,0.0,0,0.0,0.0,nan,nan,0.305
# 557,35363,425169,Calvez L.,2007,nan,(CsCl)40 (Ga2Se3)18 (GeSe2)42 ,0.0,0,0.0,0.0,0.0,0.0,0.0,0.0,0.0,0,0,0,0.0,0.0,0,0.0,0.0,0.0,0.0,0.0,0.0,0,0.0,0.0,0.0,0.0,0,0,0.0,0.0,0,0.0,0.0,0.0,0.0,0.0,0.0,40,0.0,0.0,0.0,0.0,0.0,0.0,0,0.0,0.0,0,0.0,0.0,0.0,0.0,0.0,0.0,0,18,0,0.0,0,0.0,0.0,0,42,0.0,0,0.0,0.0,0.0,0,0.0,0.0,0.0,0,0,0.0,0.0,0,0.0,0.0,0.0,0,0.0,0.0,0.0,0,0,0,0.0,0.0,0,0.0,0.0,0.0,0,0.0,0.0,0.0,0.0,0.0,0.0,0.0,0.0,0.0,0.0,0.0,0.0,0.0,0.0,0.0,0.0,0.0,0.0,0.0,0.0,0.0,0.0,0.0,0.0,0.0,0.0,0.0,0.0,0.0,0,0.0,0.0,0.0,0.0,0.0,0.0,0.0,0,0.0,0.0,0.0,0.0,0.0,0.0,0.0,0,0.0,0.0,0.0,0.0,0.0,0,0.0,0.0,0.0,0.0,0.0,0,0.0,0.0,0.0,0.0,0,0.0,0.0,0.0,0,0,0,0.0,0.0,0.0,0.0,0.0,0.0,0.0,0.0,0.0,0.0,0.0,0.0,0.0,0.0,0.0,0,0.0,0.0,12.9,4.942,0.305
# 559,37969,448773,Gaafar M.S.,2011,nan,(Nb2O5)15.0 (TeO2)85.0 ,0.0,0,0.0,0.0,0.0,0.0,0.0,0.0,0.0,0,0,0,0.0,0.0,0,0.0,0.0,0.0,0.0,0.0,0.0,0,0.0,0.0,0.0,0.0,0,0,0.0,0.0,0,0.0,0.0,0.0,0.0,0.0,0.0,0,0.0,0.0,0.0,0.0,0.0,0.0,0,0.0,0.0,0,0.0,0.0,0.0,0.0,0.0,0.0,0,0,0,0.0,0,0.0,0.0,0,0,0.0,0,0.0,0.0,0.0,0,0.0,0.0,0.0,0,0,0.0,0.0,0,0.0,0.0,0.0,0,0.0,0.0,0.0,0,0,0,0.0,0.0,0,0.0,0.0,0.0,0,0.0,0.0,0.0,0.0,0.0,0.0,0.0,0.0,0.0,0.0,0.0,0.0,15.0,0.0,0.0,0.0,0.0,0.0,0.0,0.0,0.0,0.0,0.0,0.0,0.0,0.0,0.0,0.0,0.0,0,0.0,0.0,0.0,0.0,0.0,0.0,0.0,0,0.0,0.0,0.0,0.0,0.0,0.0,0.0,0,0.0,0.0,0.0,0.0,0.0,0,0.0,0.0,0.0,0.0,0.0,0,0.0,85.0,0.0,0.0,0,0.0,0.0,0.0,0,0,0,0.0,0.0,0.0,0.0,0.0,0.0,0.0,0.0,0.0,0.0,0.0,0.0,0.0,0.0,0.0,0,0.0,0.0,nan,nan,0.305
# 560,35186,423684,Saddeek Y.B.,2009,nan,(B2O3)46.2 (Bi2O3)15.0 (Na2O)23.8 (Nb2O5)15.0 ,0.0,0,0.0,0.0,0.0,0.0,0.0,0.0,0.0,0,0,0,0.0,46.2,0,0.0,0.0,0.0,0.0,15.0,0.0,0,0.0,0.0,0.0,0.0,0,0,0.0,0.0,0,0.0,0.0,0.0,0.0,0.0,0.0,0,0.0,0.0,0.0,0.0,0.0,0.0,0,0.0,0.0,0,0.0,0.0,0.0,0.0,0.0,0.0,0,0,0,0.0,0,0.0,0.0,0,0,0.0,0,0.0,0.0,0.0,0,0.0,0.0,0.0,0,0,0.0,0.0,0,0.0,0.0,0.0,0,0.0,0.0,0.0,0,0,0,0.0,0.0,0,0.0,0.0,0.0,0,0.0,0.0,0.0,0.0,0.0,0.0,23.8,0.0,0.0,0.0,0.0,0.0,15.0,0.0,0.0,0.0,0.0,0.0,0.0,0.0,0.0,0.0,0.0,0.0,0.0,0.0,0.0,0.0,0.0,0,0.0,0.0,0.0,0.0,0.0,0.0,0.0,0,0.0,0.0,0.0,0.0,0.0,0.0,0.0,0,0.0,0.0,0.0,0.0,0.0,0,0.0,0.0,0.0,0.0,0.0,0,0.0,0.0,0.0,0.0,0,0.0,0.0,0.0,0,0,0,0.0,0.0,0.0,0.0,0.0,0.0,0.0,0.0,0.0,0.0,0.0,0.0,0.0,0.0,0.0,0,0.0,0.0,68.1,26.1,0.30459759999999997
# 561,10628,80761,Zhao Xiujian,1987,nan,(AlF3)9.0 (BaF2)27.0 (NaF)10.0 (ZrF4)54.0 ,0.0,0,0.0,0.0,9.0,0.0,0.0,0.0,0.0,0,0,0,0.0,0.0,0,27.0,0.0,0.0,0.0,0.0,0.0,0,0.0,0.0,0.0,0.0,0,0,0.0,0.0,0,0.0,0.0,0.0,0.0,0.0,0.0,0,0.0,0.0,0.0,0.0,0.0,0.0,0,0.0,0.0,0,0.0,0.0,0.0,0.0,0.0,0.0,0,0,0,0.0,0,0.0,0.0,0,0,0.0,0,0.0,0.0,0.0,0,0.0,0.0,0.0,0,0,0.0,0.0,0,0.0,0.0,0.0,0,0.0,0.0,0.0,0,0,0,0.0,0.0,0,0.0,0.0,0.0,0,0.0,0.0,0.0,0.0,0.0,0.0,0.0,0.0,0.0,0.0,10.0,0.0,0.0,0.0,0.0,0.0,0.0,0.0,0.0,0.0,0.0,0.0,0.0,0.0,0.0,0.0,0.0,0.0,0.0,0,0.0,0.0,0.0,0.0,0.0,0.0,0.0,0,0.0,0.0,0.0,0.0,0.0,0.0,0.0,0,0.0,0.0,0.0,0.0,0.0,0,0.0,0.0,0.0,0.0,0.0,0,0.0,0.0,0.0,0.0,0,0.0,0.0,0.0,0,0,0,0.0,0.0,0.0,0.0,0.0,0.0,0.0,0.0,0.0,0.0,0.0,0.0,0.0,0.0,0.0,0,54.0,0.0,57.4,22.0,0.30454549999999997
# 562,7358,94027,Keshishyan T.N.,1979,nan,(Al2O3)10.0 (B2O3)34.0 (Bi2O3)56.0 ,0.0,0,0.0,10.0,0.0,0.0,0.0,0.0,0.0,0,0,0,0.0,34.0,0,0.0,0.0,0.0,0.0,56.0,0.0,0,0.0,0.0,0.0,0.0,0,0,0.0,0.0,0,0.0,0.0,0.0,0.0,0.0,0.0,0,0.0,0.0,0.0,0.0,0.0,0.0,0,0.0,0.0,0,0.0,0.0,0.0,0.0,0.0,0.0,0,0,0,0.0,0,0.0,0.0,0,0,0.0,0,0.0,0.0,0.0,0,0.0,0.0,0.0,0,0,0.0,0.0,0,0.0,0.0,0.0,0,0.0,0.0,0.0,0,0,0,0.0,0.0,0,0.0,0.0,0.0,0,0.0,0.0,0.0,0.0,0.0,0.0,0.0,0.0,0.0,0.0,0.0,0.0,0.0,0.0,0.0,0.0,0.0,0.0,0.0,0.0,0.0,0.0,0.0,0.0,0.0,0.0,0.0,0.0,0.0,0,0.0,0.0,0.0,0.0,0.0,0.0,0.0,0,0.0,0.0,0.0,0.0,0.0,0.0,0.0,0,0.0,0.0,0.0,0.0,0.0,0,0.0,0.0,0.0,0.0,0.0,0,0.0,0.0,0.0,0.0,0,0.0,0.0,0.0,0,0,0,0.0,0.0,0.0,0.0,0.0,0.0,0.0,0.0,0.0,0.0,0.0,0.0,0.0,0.0,0.0,0,0.0,0.0,63.4,24.3,0.3045268
# 563,6773,51298,Bridge B.,1986,nan,(TeO2)5.0 (ZnCl2)95.0 ,0.0,0,0.0,0.0,0.0,0.0,0.0,0.0,0.0,0,0,0,0.0,0.0,0,0.0,0.0,0.0,0.0,0.0,0.0,0,0.0,0.0,0.0,0.0,0,0,0.0,0.0,0,0.0,0.0,0.0,0.0,0.0,0.0,0,0.0,0.0,0.0,0.0,0.0,0.0,0,0.0,0.0,0,0.0,0.0,0.0,0.0,0.0,0.0,0,0,0,0.0,0,0.0,0.0,0,0,0.0,0,0.0,0.0,0.0,0,0.0,0.0,0.0,0,0,0.0,0.0,0,0.0,0.0,0.0,0,0.0,0.0,0.0,0,0,0,0.0,0.0,0,0.0,0.0,0.0,0,0.0,0.0,0.0,0.0,0.0,0.0,0.0,0.0,0.0,0.0,0.0,0.0,0.0,0.0,0.0,0.0,0.0,0.0,0.0,0.0,0.0,0.0,0.0,0.0,0.0,0.0,0.0,0.0,0.0,0,0.0,0.0,0.0,0.0,0.0,0.0,0.0,0,0.0,0.0,0.0,0.0,0.0,0.0,0.0,0,0.0,0.0,0.0,0.0,0.0,0,0.0,0.0,0.0,0.0,0.0,0,0.0,5.0,0.0,0.0,0,0.0,0.0,0.0,0,0,0,0.0,0.0,0.0,0.0,0.0,0.0,0.0,0.0,0.0,0.0,0.0,0.0,95.0,0.0,0.0,0,0.0,0.0,12.3,4.73,0.304
# 564,7464,56084,Gurjev N.V.,1988,nan,(AlF3)3.80880956 (BaF2)27.61861907 (LaF3)4.761761912 (LiF)9.523523824 (ZrF4)54.28728564 ,0.0,0,0.0,0.0,3.80880956,0.0,0.0,0.0,0.0,0,0,0,0.0,0.0,0,27.61861907,0.0,0.0,0.0,0.0,0.0,0,0.0,0.0,0.0,0.0,0,0,0.0,0.0,0,0.0,0.0,0.0,0.0,0.0,0.0,0,0.0,0.0,0.0,0.0,0.0,0.0,0,0.0,0.0,0,0.0,0.0,0.0,0.0,0.0,0.0,0,0,0,0.0,0,0.0,0.0,0,0,0.0,0,0.0,0.0,0.0,0,0.0,0.0,0.0,0,0,0.0,0.0,0,0.0,0.0,0.0,0,4.761761912,0.0,0.0,0,0,0,0.0,9.523523824,0,0.0,0.0,0.0,0,0.0,0.0,0.0,0.0,0.0,0.0,0.0,0.0,0.0,0.0,0.0,0.0,0.0,0.0,0.0,0.0,0.0,0.0,0.0,0.0,0.0,0.0,0.0,0.0,0.0,0.0,0.0,0.0,0.0,0,0.0,0.0,0.0,0.0,0.0,0.0,0.0,0,0.0,0.0,0.0,0.0,0.0,0.0,0.0,0,0.0,0.0,0.0,0.0,0.0,0,0.0,0.0,0.0,0.0,0.0,0,0.0,0.0,0.0,0.0,0,0.0,0.0,0.0,0,0,0,0.0,0.0,0.0,0.0,0.0,0.0,0.0,0.0,0.0,0.0,0.0,0.0,0.0,0.0,0.0,0,54.28728564,0.0,57.0,22.0,0.304
# 565,7464,56089,Gurjev N.V.,1988,nan,(AlF3)4.0 (BaF2)29.0 (LaF3)5.0 (NaF)5.0 (ZrF4)57.0 ,0.0,0,0.0,0.0,4.0,0.0,0.0,0.0,0.0,0,0,0,0.0,0.0,0,29.0,0.0,0.0,0.0,0.0,0.0,0,0.0,0.0,0.0,0.0,0,0,0.0,0.0,0,0.0,0.0,0.0,0.0,0.0,0.0,0,0.0,0.0,0.0,0.0,0.0,0.0,0,0.0,0.0,0,0.0,0.0,0.0,0.0,0.0,0.0,0,0,0,0.0,0,0.0,0.0,0,0,0.0,0,0.0,0.0,0.0,0,0.0,0.0,0.0,0,0,0.0,0.0,0,0.0,0.0,0.0,0,5.0,0.0,0.0,0,0,0,0.0,0.0,0,0.0,0.0,0.0,0,0.0,0.0,0.0,0.0,0.0,0.0,0.0,0.0,0.0,0.0,5.0,0.0,0.0,0.0,0.0,0.0,0.0,0.0,0.0,0.0,0.0,0.0,0.0,0.0,0.0,0.0,0.0,0.0,0.0,0,0.0,0.0,0.0,0.0,0.0,0.0,0.0,0,0.0,0.0,0.0,0.0,0.0,0.0,0.0,0,0.0,0.0,0.0,0.0,0.0,0,0.0,0.0,0.0,0.0,0.0,0,0.0,0.0,0.0,0.0,0,0.0,0.0,0.0,0,0,0,0.0,0.0,0.0,0.0,0.0,0.0,0.0,0.0,0.0,0.0,0.0,0.0,0.0,0.0,0.0,0,57.0,0.0,55.0,21.0,0.304
# 566,7464,171166,Gurjev N.V.,1988,nan,(AlF3)3.333233326 (BaF2)15.83110818 (LaF3)4.16729171 (LiF)20.8314582 (NaF)8.333583351 (ZrF4)47.50332523 ,0.0,0,0.0,0.0,3.333233326,0.0,0.0,0.0,0.0,0,0,0,0.0,0.0,0,15.83110818,0.0,0.0,0.0,0.0,0.0,0,0.0,0.0,0.0,0.0,0,0,0.0,0.0,0,0.0,0.0,0.0,0.0,0.0,0.0,0,0.0,0.0,0.0,0.0,0.0,0.0,0,0.0,0.0,0,0.0,0.0,0.0,0.0,0.0,0.0,0,0,0,0.0,0,0.0,0.0,0,0,0.0,0,0.0,0.0,0.0,0,0.0,0.0,0.0,0,0,0.0,0.0,0,0.0,0.0,0.0,0,4.16729171,0.0,0.0,0,0,0,0.0,20.8314582,0,0.0,0.0,0.0,0,0.0,0.0,0.0,0.0,0.0,0.0,0.0,0.0,0.0,0.0,8.333583351,0.0,0.0,0.0,0.0,0.0,0.0,0.0,0.0,0.0,0.0,0.0,0.0,0.0,0.0,0.0,0.0,0.0,0.0,0,0.0,0.0,0.0,0.0,0.0,0.0,0.0,0,0.0,0.0,0.0,0.0,0.0,0.0,0.0,0,0.0,0.0,0.0,0.0,0.0,0,0.0,0.0,0.0,0.0,0.0,0,0.0,0.0,0.0,0.0,0,0.0,0.0,0.0,0,0,0,0.0,0.0,0.0,0.0,0.0,0.0,0.0,0.0,0.0,0.0,0.0,0.0,0.0,0.0,0.0,0,47.50332523,0.0,57.5,22.04,0.304
# 567,7512,56762,Inoue H.,1991,nan,(AlF3)3.0 (BaF2)20.0 (LaF3)4.0 (NaF)20.0 (ZrF4)53.0 ,0.0,0,0.0,0.0,3.0,0.0,0.0,0.0,0.0,0,0,0,0.0,0.0,0,20.0,0.0,0.0,0.0,0.0,0.0,0,0.0,0.0,0.0,0.0,0,0,0.0,0.0,0,0.0,0.0,0.0,0.0,0.0,0.0,0,0.0,0.0,0.0,0.0,0.0,0.0,0,0.0,0.0,0,0.0,0.0,0.0,0.0,0.0,0.0,0,0,0,0.0,0,0.0,0.0,0,0,0.0,0,0.0,0.0,0.0,0,0.0,0.0,0.0,0,0,0.0,0.0,0,0.0,0.0,0.0,0,4.0,0.0,0.0,0,0,0,0.0,0.0,0,0.0,0.0,0.0,0,0.0,0.0,0.0,0.0,0.0,0.0,0.0,0.0,0.0,0.0,20.0,0.0,0.0,0.0,0.0,0.0,0.0,0.0,0.0,0.0,0.0,0.0,0.0,0.0,0.0,0.0,0.0,0.0,0.0,0,0.0,0.0,0.0,0.0,0.0,0.0,0.0,0,0.0,0.0,0.0,0.0,0.0,0.0,0.0,0,0.0,0.0,0.0,0.0,0.0,0,0.0,0.0,0.0,0.0,0.0,0,0.0,0.0,0.0,0.0,0,0.0,0.0,0.0,0,0,0,0.0,0.0,0.0,0.0,0.0,0.0,0.0,0.0,0.0,0.0,0.0,0.0,0.0,0.0,0.0,0,53.0,0.0,53.7,20.6,0.304
# 568,7512,56764,Inoue H.,1991,nan,(AlF3)9.0 (BaF2)20.0 (LaF3)4.0 (NaF)20.0 (ZrF4)47.0 ,0.0,0,0.0,0.0,9.0,0.0,0.0,0.0,0.0,0,0,0,0.0,0.0,0,20.0,0.0,0.0,0.0,0.0,0.0,0,0.0,0.0,0.0,0.0,0,0,0.0,0.0,0,0.0,0.0,0.0,0.0,0.0,0.0,0,0.0,0.0,0.0,0.0,0.0,0.0,0,0.0,0.0,0,0.0,0.0,0.0,0.0,0.0,0.0,0,0,0,0.0,0,0.0,0.0,0,0,0.0,0,0.0,0.0,0.0,0,0.0,0.0,0.0,0,0,0.0,0.0,0,0.0,0.0,0.0,0,4.0,0.0,0.0,0,0,0,0.0,0.0,0,0.0,0.0,0.0,0,0.0,0.0,0.0,0.0,0.0,0.0,0.0,0.0,0.0,0.0,20.0,0.0,0.0,0.0,0.0,0.0,0.0,0.0,0.0,0.0,0.0,0.0,0.0,0.0,0.0,0.0,0.0,0.0,0.0,0,0.0,0.0,0.0,0.0,0.0,0.0,0.0,0,0.0,0.0,0.0,0.0,0.0,0.0,0.0,0,0.0,0.0,0.0,0.0,0.0,0,0.0,0.0,0.0,0.0,0.0,0,0.0,0.0,0.0,0.0,0,0.0,0.0,0.0,0,0,0,0.0,0.0,0.0,0.0,0.0,0.0,0.0,0.0,0.0,0.0,0.0,0.0,0.0,0.0,0.0,0,47.0,0.0,54.5,20.9,0.304
# 569,8207,58555,Ota R.,1983,nan,(AlF3)4.0 (BaF2)27.6 (LaF3)9.4 (NaF)4.0 (ZrF4)55.0 ,0.0,0,0.0,0.0,4.0,0.0,0.0,0.0,0.0,0,0,0,0.0,0.0,0,27.6,0.0,0.0,0.0,0.0,0.0,0,0.0,0.0,0.0,0.0,0,0,0.0,0.0,0,0.0,0.0,0.0,0.0,0.0,0.0,0,0.0,0.0,0.0,0.0,0.0,0.0,0,0.0,0.0,0,0.0,0.0,0.0,0.0,0.0,0.0,0,0,0,0.0,0,0.0,0.0,0,0,0.0,0,0.0,0.0,0.0,0,0.0,0.0,0.0,0,0,0.0,0.0,0,0.0,0.0,0.0,0,9.4,0.0,0.0,0,0,0,0.0,0.0,0,0.0,0.0,0.0,0,0.0,0.0,0.0,0.0,0.0,0.0,0.0,0.0,0.0,0.0,4.0,0.0,0.0,0.0,0.0,0.0,0.0,0.0,0.0,0.0,0.0,0.0,0.0,0.0,0.0,0.0,0.0,0.0,0.0,0,0.0,0.0,0.0,0.0,0.0,0.0,0.0,0,0.0,0.0,0.0,0.0,0.0,0.0,0.0,0,0.0,0.0,0.0,0.0,0.0,0,0.0,0.0,0.0,0.0,0.0,0,0.0,0.0,0.0,0.0,0,0.0,0.0,0.0,0,0,0,0.0,0.0,0.0,0.0,0.0,0.0,0.0,0.0,0.0,0.0,0.0,0.0,0.0,0.0,0.0,0,55.0,0.0,58.1,22.3,0.304
# 570,8207,58556,Ota R.,1983,nan,(AlF3)3.903687705 (BaF2)22.51819854 (LaF3)14.71882249 (NaF)3.903687705 (ZrF4)54.95560355 ,0.0,0,0.0,0.0,3.903687705,0.0,0.0,0.0,0.0,0,0,0,0.0,0.0,0,22.51819854,0.0,0.0,0.0,0.0,0.0,0,0.0,0.0,0.0,0.0,0,0,0.0,0.0,0,0.0,0.0,0.0,0.0,0.0,0.0,0,0.0,0.0,0.0,0.0,0.0,0.0,0,0.0,0.0,0,0.0,0.0,0.0,0.0,0.0,0.0,0,0,0,0.0,0,0.0,0.0,0,0,0.0,0,0.0,0.0,0.0,0,0.0,0.0,0.0,0,0,0.0,0.0,0,0.0,0.0,0.0,0,14.71882249,0.0,0.0,0,0,0,0.0,0.0,0,0.0,0.0,0.0,0,0.0,0.0,0.0,0.0,0.0,0.0,0.0,0.0,0.0,0.0,3.903687705,0.0,0.0,0.0,0.0,0.0,0.0,0.0,0.0,0.0,0.0,0.0,0.0,0.0,0.0,0.0,0.0,0.0,0.0,0,0.0,0.0,0.0,0.0,0.0,0.0,0.0,0,0.0,0.0,0.0,0.0,0.0,0.0,0.0,0,0.0,0.0,0.0,0.0,0.0,0,0.0,0.0,0.0,0.0,0.0,0,0.0,0.0,0.0,0.0,0,0.0,0.0,0.0,0,0,0,0.0,0.0,0.0,0.0,0.0,0.0,0.0,0.0,0.0,0.0,0.0,0.0,0.0,0.0,0.0,0,54.95560355,0.0,55.9,21.44,0.304
# 571,8649,59755,Matusita K.,1989,nan,(BaF2)17.0 (GdF3)3 (PbF2)15.0 (ZrF4)65.0 ,0.0,0,0.0,0.0,0.0,0.0,0.0,0.0,0.0,0,0,0,0.0,0.0,0,17.0,0.0,0.0,0.0,0.0,0.0,0,0.0,0.0,0.0,0.0,0,0,0.0,0.0,0,0.0,0.0,0.0,0.0,0.0,0.0,0,0.0,0.0,0.0,0.0,0.0,0.0,0,0.0,0.0,0,0.0,0.0,0.0,0.0,0.0,0.0,0,0,0,0.0,3,0.0,0.0,0,0,0.0,0,0.0,0.0,0.0,0,0.0,0.0,0.0,0,0,0.0,0.0,0,0.0,0.0,0.0,0,0.0,0.0,0.0,0,0,0,0.0,0.0,0,0.0,0.0,0.0,0,0.0,0.0,0.0,0.0,0.0,0.0,0.0,0.0,0.0,0.0,0.0,0.0,0.0,0.0,0.0,0.0,0.0,0.0,0.0,0.0,0.0,0.0,0.0,0.0,15.0,0.0,0.0,0.0,0.0,0,0.0,0.0,0.0,0.0,0.0,0.0,0.0,0,0.0,0.0,0.0,0.0,0.0,0.0,0.0,0,0.0,0.0,0.0,0.0,0.0,0,0.0,0.0,0.0,0.0,0.0,0,0.0,0.0,0.0,0.0,0,0.0,0.0,0.0,0,0,0,0.0,0.0,0.0,0.0,0.0,0.0,0.0,0.0,0.0,0.0,0.0,0.0,0.0,0.0,0.0,0,65.0,0.0,62.8,24.11,0.304
# 575,35368,425206,Kannappan A.N.,2009,nan,(B2O3)62.0 (Na2O)20.0 (ZnO)18.0 ,0.0,0,0.0,0.0,0.0,0.0,0.0,0.0,0.0,0,0,0,0.0,62.0,0,0.0,0.0,0.0,0.0,0.0,0.0,0,0.0,0.0,0.0,0.0,0,0,0.0,0.0,0,0.0,0.0,0.0,0.0,0.0,0.0,0,0.0,0.0,0.0,0.0,0.0,0.0,0,0.0,0.0,0,0.0,0.0,0.0,0.0,0.0,0.0,0,0,0,0.0,0,0.0,0.0,0,0,0.0,0,0.0,0.0,0.0,0,0.0,0.0,0.0,0,0,0.0,0.0,0,0.0,0.0,0.0,0,0.0,0.0,0.0,0,0,0,0.0,0.0,0,0.0,0.0,0.0,0,0.0,0.0,0.0,0.0,0.0,0.0,20.0,0.0,0.0,0.0,0.0,0.0,0.0,0.0,0.0,0.0,0.0,0.0,0.0,0.0,0.0,0.0,0.0,0.0,0.0,0.0,0.0,0.0,0.0,0,0.0,0.0,0.0,0.0,0.0,0.0,0.0,0,0.0,0.0,0.0,0.0,0.0,0.0,0.0,0,0.0,0.0,0.0,0.0,0.0,0,0.0,0.0,0.0,0.0,0.0,0,0.0,0.0,0.0,0.0,0,0.0,0.0,0.0,0,0,0,0.0,0.0,0.0,0.0,0.0,0.0,0.0,0.0,0.0,0.0,0.0,0.0,0.0,0.0,18.0,0,0.0,0.0,61.9,23.74,0.304
# 576,35368,425207,Kannappan A.N.,2009,nan,(B2O3)60.0 (Na2O)20.0 (ZnO)20.0 ,0.0,0,0.0,0.0,0.0,0.0,0.0,0.0,0.0,0,0,0,0.0,60.0,0,0.0,0.0,0.0,0.0,0.0,0.0,0,0.0,0.0,0.0,0.0,0,0,0.0,0.0,0,0.0,0.0,0.0,0.0,0.0,0.0,0,0.0,0.0,0.0,0.0,0.0,0.0,0,0.0,0.0,0,0.0,0.0,0.0,0.0,0.0,0.0,0,0,0,0.0,0,0.0,0.0,0,0,0.0,0,0.0,0.0,0.0,0,0.0,0.0,0.0,0,0,0.0,0.0,0,0.0,0.0,0.0,0,0.0,0.0,0.0,0,0,0,0.0,0.0,0,0.0,0.0,0.0,0,0.0,0.0,0.0,0.0,0.0,0.0,20.0,0.0,0.0,0.0,0.0,0.0,0.0,0.0,0.0,0.0,0.0,0.0,0.0,0.0,0.0,0.0,0.0,0.0,0.0,0.0,0.0,0.0,0.0,0,0.0,0.0,0.0,0.0,0.0,0.0,0.0,0,0.0,0.0,0.0,0.0,0.0,0.0,0.0,0,0.0,0.0,0.0,0.0,0.0,0,0.0,0.0,0.0,0.0,0.0,0,0.0,0.0,0.0,0.0,0,0.0,0.0,0.0,0,0,0,0.0,0.0,0.0,0.0,0.0,0.0,0.0,0.0,0.0,0.0,0.0,0.0,0.0,0.0,20.0,0,0.0,0.0,62.5,23.98,0.304
# 578,9236,96540,Osaka A.,1988,nan,(Al2O3)2.3976029619999997 (B2O3)59.94005904 (H2O)0.59940059 (K2O)29.07092953 (P2O5)7.992007872 ,0.0,0,0.0,2.3976029619999997,0.0,0.0,0.0,0.0,0.0,0,0,0,0.0,59.94005904,0,0.0,0.0,0.0,0.0,0.0,0.0,0,0.0,0.0,0.0,0.0,0,0,0.0,0.0,0,0.0,0.0,0.0,0.0,0.0,0.0,0,0.0,0.0,0.0,0.0,0.0,0.0,0,0.0,0.0,0,0.0,0.0,0.0,0.0,0.0,0.0,0,0,0,0.0,0,0.0,0.0,0,0,0.59940059,0,0.0,0.0,0.0,0,0.0,0.0,29.07092953,0,0,0.0,0.0,0,0.0,0.0,0.0,0,0.0,0.0,0.0,0,0,0,0.0,0.0,0,0.0,0.0,0.0,0,0.0,0.0,0.0,0.0,0.0,0.0,0.0,0.0,0.0,0.0,0.0,0.0,0.0,0.0,0.0,0.0,0.0,0.0,0.0,0.0,0.0,7.992007872,0.0,0.0,0.0,0.0,0.0,0.0,0.0,0,0.0,0.0,0.0,0.0,0.0,0.0,0.0,0,0.0,0.0,0.0,0.0,0.0,0.0,0.0,0,0.0,0.0,0.0,0.0,0.0,0,0.0,0.0,0.0,0.0,0.0,0,0.0,0.0,0.0,0.0,0,0.0,0.0,0.0,0,0,0,0.0,0.0,0.0,0.0,0.0,0.0,0.0,0.0,0.0,0.0,0.0,0.0,0.0,0.0,0.0,0,0.0,0.0,35.2,13.5,0.3037037
# 579,10628,80769,Zhao Xiujian,1987,nan,(AlF3)8.5 (BaF2)25.5 (KF)15 (ZrF4)51.0 ,0.0,0,0.0,0.0,8.5,0.0,0.0,0.0,0.0,0,0,0,0.0,0.0,0,25.5,0.0,0.0,0.0,0.0,0.0,0,0.0,0.0,0.0,0.0,0,0,0.0,0.0,0,0.0,0.0,0.0,0.0,0.0,0.0,0,0.0,0.0,0.0,0.0,0.0,0.0,0,0.0,0.0,0,0.0,0.0,0.0,0.0,0.0,0.0,0,0,0,0.0,0,0.0,0.0,0,0,0.0,0,0.0,0.0,0.0,0,0.0,0.0,0.0,0,0,0.0,0.0,15,0.0,0.0,0.0,0,0.0,0.0,0.0,0,0,0,0.0,0.0,0,0.0,0.0,0.0,0,0.0,0.0,0.0,0.0,0.0,0.0,0.0,0.0,0.0,0.0,0.0,0.0,0.0,0.0,0.0,0.0,0.0,0.0,0.0,0.0,0.0,0.0,0.0,0.0,0.0,0.0,0.0,0.0,0.0,0,0.0,0.0,0.0,0.0,0.0,0.0,0.0,0,0.0,0.0,0.0,0.0,0.0,0.0,0.0,0,0.0,0.0,0.0,0.0,0.0,0,0.0,0.0,0.0,0.0,0.0,0,0.0,0.0,0.0,0.0,0,0.0,0.0,0.0,0,0,0,0.0,0.0,0.0,0.0,0.0,0.0,0.0,0.0,0.0,0.0,0.0,0.0,0.0,0.0,0.0,0,51.0,0.0,49.0,18.8,0.3031915
# 582,33036,398007,Saddeek Y.B.,2007,nan,(B2O3)52.8 (Bi2O3)10.0 (MoO3)10.0 (Na2O)27.2 ,0.0,0,0.0,0.0,0.0,0.0,0.0,0.0,0.0,0,0,0,0.0,52.8,0,0.0,0.0,0.0,0.0,10.0,0.0,0,0.0,0.0,0.0,0.0,0,0,0.0,0.0,0,0.0,0.0,0.0,0.0,0.0,0.0,0,0.0,0.0,0.0,0.0,0.0,0.0,0,0.0,0.0,0,0.0,0.0,0.0,0.0,0.0,0.0,0,0,0,0.0,0,0.0,0.0,0,0,0.0,0,0.0,0.0,0.0,0,0.0,0.0,0.0,0,0,0.0,0.0,0,0.0,0.0,0.0,0,0.0,0.0,0.0,0,0,0,0.0,0.0,0,0.0,0.0,0.0,0,0.0,0.0,0.0,10.0,0.0,0.0,27.2,0.0,0.0,0.0,0.0,0.0,0.0,0.0,0.0,0.0,0.0,0.0,0.0,0.0,0.0,0.0,0.0,0.0,0.0,0.0,0.0,0.0,0.0,0,0.0,0.0,0.0,0.0,0.0,0.0,0.0,0,0.0,0.0,0.0,0.0,0.0,0.0,0.0,0,0.0,0.0,0.0,0.0,0.0,0,0.0,0.0,0.0,0.0,0.0,0,0.0,0.0,0.0,0.0,0,0.0,0.0,0.0,0,0,0,0.0,0.0,0.0,0.0,0.0,0.0,0.0,0.0,0.0,0.0,0.0,0.0,0.0,0.0,0.0,0,0.0,0.0,60.2,23.1,0.3030303
# 583,6774,51308,Rabukhin A.I.,1992,nan,(Al2O3)1.9598037259999999 (Bi2O3)50.64493291 (CdO)33.95660525 (Ga2O3)13.43865812 ,0.0,0,0.0,1.9598037259999999,0.0,0.0,0.0,0.0,0.0,0,0,0,0.0,0.0,0,0.0,0.0,0.0,0.0,50.64493291,0.0,0,0.0,0.0,0.0,0.0,0,0,33.95660525,0.0,0,0.0,0.0,0.0,0.0,0.0,0.0,0,0.0,0.0,0.0,0.0,0.0,0.0,0,0.0,0.0,0,0.0,0.0,0.0,0.0,0.0,13.43865812,0,0,0,0.0,0,0.0,0.0,0,0,0.0,0,0.0,0.0,0.0,0,0.0,0.0,0.0,0,0,0.0,0.0,0,0.0,0.0,0.0,0,0.0,0.0,0.0,0,0,0,0.0,0.0,0,0.0,0.0,0.0,0,0.0,0.0,0.0,0.0,0.0,0.0,0.0,0.0,0.0,0.0,0.0,0.0,0.0,0.0,0.0,0.0,0.0,0.0,0.0,0.0,0.0,0.0,0.0,0.0,0.0,0.0,0.0,0.0,0.0,0,0.0,0.0,0.0,0.0,0.0,0.0,0.0,0,0.0,0.0,0.0,0.0,0.0,0.0,0.0,0,0.0,0.0,0.0,0.0,0.0,0,0.0,0.0,0.0,0.0,0.0,0,0.0,0.0,0.0,0.0,0,0.0,0.0,0.0,0,0,0,0.0,0.0,0.0,0.0,0.0,0.0,0.0,0.0,0.0,0.0,0.0,0.0,0.0,0.0,0.0,0,0.0,0.0,59.3,22.76,0.303
# 584,7464,56098,Gurjev N.V.,1988,nan,(AlF3)4.0 (BaF2)24.0 (CsF)10.0 (LaF3)5.0 (ZrF4)57.0 ,0.0,0,0.0,0.0,4.0,0.0,0.0,0.0,0.0,0,0,0,0.0,0.0,0,24.0,0.0,0.0,0.0,0.0,0.0,0,0.0,0.0,0.0,0.0,0,0,0.0,0.0,0,0.0,0.0,0.0,0.0,0.0,0.0,0,10.0,0.0,0.0,0.0,0.0,0.0,0,0.0,0.0,0,0.0,0.0,0.0,0.0,0.0,0.0,0,0,0,0.0,0,0.0,0.0,0,0,0.0,0,0.0,0.0,0.0,0,0.0,0.0,0.0,0,0,0.0,0.0,0,0.0,0.0,0.0,0,5.0,0.0,0.0,0,0,0,0.0,0.0,0,0.0,0.0,0.0,0,0.0,0.0,0.0,0.0,0.0,0.0,0.0,0.0,0.0,0.0,0.0,0.0,0.0,0.0,0.0,0.0,0.0,0.0,0.0,0.0,0.0,0.0,0.0,0.0,0.0,0.0,0.0,0.0,0.0,0,0.0,0.0,0.0,0.0,0.0,0.0,0.0,0,0.0,0.0,0.0,0.0,0.0,0.0,0.0,0,0.0,0.0,0.0,0.0,0.0,0,0.0,0.0,0.0,0.0,0.0,0,0.0,0.0,0.0,0.0,0,0.0,0.0,0.0,0,0,0,0.0,0.0,0.0,0.0,0.0,0.0,0.0,0.0,0.0,0.0,0.0,0.0,0.0,0.0,0.0,0,57.0,0.0,47.0,18.0,0.303
# 585,7473,56213,Pronkin A.A.,1980,nan,(BaO)50.0 (P2O5)50.0 ,0.0,0,0.0,0.0,0.0,0.0,0.0,0.0,0.0,0,0,0,0.0,0.0,0,0.0,50.0,0.0,0.0,0.0,0.0,0,0.0,0.0,0.0,0.0,0,0,0.0,0.0,0,0.0,0.0,0.0,0.0,0.0,0.0,0,0.0,0.0,0.0,0.0,0.0,0.0,0,0.0,0.0,0,0.0,0.0,0.0,0.0,0.0,0.0,0,0,0,0.0,0,0.0,0.0,0,0,0.0,0,0.0,0.0,0.0,0,0.0,0.0,0.0,0,0,0.0,0.0,0,0.0,0.0,0.0,0,0.0,0.0,0.0,0,0,0,0.0,0.0,0,0.0,0.0,0.0,0,0.0,0.0,0.0,0.0,0.0,0.0,0.0,0.0,0.0,0.0,0.0,0.0,0.0,0.0,0.0,0.0,0.0,0.0,0.0,0.0,0.0,50.0,0.0,0.0,0.0,0.0,0.0,0.0,0.0,0,0.0,0.0,0.0,0.0,0.0,0.0,0.0,0,0.0,0.0,0.0,0.0,0.0,0.0,0.0,0,0.0,0.0,0.0,0.0,0.0,0,0.0,0.0,0.0,0.0,0.0,0,0.0,0.0,0.0,0.0,0,0.0,0.0,0.0,0,0,0,0.0,0.0,0.0,0.0,0.0,0.0,0.0,0.0,0.0,0.0,0.0,0.0,0.0,0.0,0.0,0,0.0,0.0,44.0,17.2,0.303
# 586,7473,56217,Pronkin A.A.,1980,nan,(BaO)44.44493778 (MgF2)11.11012443 (P2O5)44.44493778 ,0.0,0,0.0,0.0,0.0,0.0,0.0,0.0,0.0,0,0,0,0.0,0.0,0,0.0,44.44493778,0.0,0.0,0.0,0.0,0,0.0,0.0,0.0,0.0,0,0,0.0,0.0,0,0.0,0.0,0.0,0.0,0.0,0.0,0,0.0,0.0,0.0,0.0,0.0,0.0,0,0.0,0.0,0,0.0,0.0,0.0,0.0,0.0,0.0,0,0,0,0.0,0,0.0,0.0,0,0,0.0,0,0.0,0.0,0.0,0,0.0,0.0,0.0,0,0,0.0,0.0,0,0.0,0.0,0.0,0,0.0,0.0,0.0,0,0,0,0.0,0.0,0,11.11012443,0.0,0.0,0,0.0,0.0,0.0,0.0,0.0,0.0,0.0,0.0,0.0,0.0,0.0,0.0,0.0,0.0,0.0,0.0,0.0,0.0,0.0,0.0,0.0,44.44493778,0.0,0.0,0.0,0.0,0.0,0.0,0.0,0,0.0,0.0,0.0,0.0,0.0,0.0,0.0,0,0.0,0.0,0.0,0.0,0.0,0.0,0.0,0,0.0,0.0,0.0,0.0,0.0,0,0.0,0.0,0.0,0.0,0.0,0,0.0,0.0,0.0,0.0,0,0.0,0.0,0.0,0,0,0,0.0,0.0,0.0,0.0,0.0,0.0,0.0,0.0,0.0,0.0,0.0,0.0,0.0,0.0,0.0,0,0.0,0.0,53.7,21.0,0.303
# 587,8207,58557,Ota R.,1983,nan,(AlF3)4.0 (BaF2)24.0 (LaF3)18.0 (NaF)4.0 (ZrF4)50.0 ,0.0,0,0.0,0.0,4.0,0.0,0.0,0.0,0.0,0,0,0,0.0,0.0,0,24.0,0.0,0.0,0.0,0.0,0.0,0,0.0,0.0,0.0,0.0,0,0,0.0,0.0,0,0.0,0.0,0.0,0.0,0.0,0.0,0,0.0,0.0,0.0,0.0,0.0,0.0,0,0.0,0.0,0,0.0,0.0,0.0,0.0,0.0,0.0,0,0,0,0.0,0,0.0,0.0,0,0,0.0,0,0.0,0.0,0.0,0,0.0,0.0,0.0,0,0,0.0,0.0,0,0.0,0.0,0.0,0,18.0,0.0,0.0,0,0,0,0.0,0.0,0,0.0,0.0,0.0,0,0.0,0.0,0.0,0.0,0.0,0.0,0.0,0.0,0.0,0.0,4.0,0.0,0.0,0.0,0.0,0.0,0.0,0.0,0.0,0.0,0.0,0.0,0.0,0.0,0.0,0.0,0.0,0.0,0.0,0,0.0,0.0,0.0,0.0,0.0,0.0,0.0,0,0.0,0.0,0.0,0.0,0.0,0.0,0.0,0,0.0,0.0,0.0,0.0,0.0,0,0.0,0.0,0.0,0.0,0.0,0,0.0,0.0,0.0,0.0,0,0.0,0.0,0.0,0,0,0,0.0,0.0,0.0,0.0,0.0,0.0,0.0,0.0,0.0,0.0,0.0,0.0,0.0,0.0,0.0,0,50.0,0.0,57.4,22.02,0.303
# 588,8708,80290,Zhao Xiujian,1987,nan,(AlF3)7.0 (BaF2)21.0 (NaF)30.0 (ZrF4)42.0 ,0.0,0,0.0,0.0,7.0,0.0,0.0,0.0,0.0,0,0,0,0.0,0.0,0,21.0,0.0,0.0,0.0,0.0,0.0,0,0.0,0.0,0.0,0.0,0,0,0.0,0.0,0,0.0,0.0,0.0,0.0,0.0,0.0,0,0.0,0.0,0.0,0.0,0.0,0.0,0,0.0,0.0,0,0.0,0.0,0.0,0.0,0.0,0.0,0,0,0,0.0,0,0.0,0.0,0,0,0.0,0,0.0,0.0,0.0,0,0.0,0.0,0.0,0,0,0.0,0.0,0,0.0,0.0,0.0,0,0.0,0.0,0.0,0,0,0,0.0,0.0,0,0.0,0.0,0.0,0,0.0,0.0,0.0,0.0,0.0,0.0,0.0,0.0,0.0,0.0,30.0,0.0,0.0,0.0,0.0,0.0,0.0,0.0,0.0,0.0,0.0,0.0,0.0,0.0,0.0,0.0,0.0,0.0,0.0,0,0.0,0.0,0.0,0.0,0.0,0.0,0.0,0,0.0,0.0,0.0,0.0,0.0,0.0,0.0,0,0.0,0.0,0.0,0.0,0.0,0,0.0,0.0,0.0,0.0,0.0,0,0.0,0.0,0.0,0.0,0,0.0,0.0,0.0,0,0,0,0.0,0.0,0.0,0.0,0.0,0.0,0.0,0.0,0.0,0.0,0.0,0.0,0.0,0.0,0.0,0,42.0,0.0,50.8,19.5,0.303
# 590,36224,433575,Fukawa Y.,2009,nan,(B2O3)55.0 (Na2O)45.0 ,0.0,0,0.0,0.0,0.0,0.0,0.0,0.0,0.0,0,0,0,0.0,55.0,0,0.0,0.0,0.0,0.0,0.0,0.0,0,0.0,0.0,0.0,0.0,0,0,0.0,0.0,0,0.0,0.0,0.0,0.0,0.0,0.0,0,0.0,0.0,0.0,0.0,0.0,0.0,0,0.0,0.0,0,0.0,0.0,0.0,0.0,0.0,0.0,0,0,0,0.0,0,0.0,0.0,0,0,0.0,0,0.0,0.0,0.0,0,0.0,0.0,0.0,0,0,0.0,0.0,0,0.0,0.0,0.0,0,0.0,0.0,0.0,0,0,0,0.0,0.0,0,0.0,0.0,0.0,0,0.0,0.0,0.0,0.0,0.0,0.0,45.0,0.0,0.0,0.0,0.0,0.0,0.0,0.0,0.0,0.0,0.0,0.0,0.0,0.0,0.0,0.0,0.0,0.0,0.0,0.0,0.0,0.0,0.0,0,0.0,0.0,0.0,0.0,0.0,0.0,0.0,0,0.0,0.0,0.0,0.0,0.0,0.0,0.0,0,0.0,0.0,0.0,0.0,0.0,0,0.0,0.0,0.0,0.0,0.0,0,0.0,0.0,0.0,0.0,0,0.0,0.0,0.0,0,0,0,0.0,0.0,0.0,0.0,0.0,0.0,0.0,0.0,0.0,0.0,0.0,0.0,0.0,0.0,0.0,0,0.0,0.0,52.0,19.0,0.303
# 592,10628,80765,Zhao Xiujian,1987,nan,(AlF3)7.0 (BaF2)21.0 (NaF)30.0 (ZrF4)42.0 ,0.0,0,0.0,0.0,7.0,0.0,0.0,0.0,0.0,0,0,0,0.0,0.0,0,21.0,0.0,0.0,0.0,0.0,0.0,0,0.0,0.0,0.0,0.0,0,0,0.0,0.0,0,0.0,0.0,0.0,0.0,0.0,0.0,0,0.0,0.0,0.0,0.0,0.0,0.0,0,0.0,0.0,0,0.0,0.0,0.0,0.0,0.0,0.0,0,0,0,0.0,0,0.0,0.0,0,0,0.0,0,0.0,0.0,0.0,0,0.0,0.0,0.0,0,0,0.0,0.0,0,0.0,0.0,0.0,0,0.0,0.0,0.0,0,0,0,0.0,0.0,0,0.0,0.0,0.0,0,0.0,0.0,0.0,0.0,0.0,0.0,0.0,0.0,0.0,0.0,30.0,0.0,0.0,0.0,0.0,0.0,0.0,0.0,0.0,0.0,0.0,0.0,0.0,0.0,0.0,0.0,0.0,0.0,0.0,0,0.0,0.0,0.0,0.0,0.0,0.0,0.0,0,0.0,0.0,0.0,0.0,0.0,0.0,0.0,0,0.0,0.0,0.0,0.0,0.0,0,0.0,0.0,0.0,0.0,0.0,0,0.0,0.0,0.0,0.0,0,0.0,0.0,0.0,0,0,0,0.0,0.0,0.0,0.0,0.0,0.0,0.0,0.0,0.0,0.0,0.0,0.0,0.0,0.0,0.0,0,42.0,0.0,50.8,19.5,0.30256409999999995
# 593,9236,96545,Osaka A.,1988,nan,(Al2O3)2.4 (B2O3)16.5 (H2O)0.8 (K2O)32.6 (P2O5)47.7 ,0.0,0,0.0,2.4,0.0,0.0,0.0,0.0,0.0,0,0,0,0.0,16.5,0,0.0,0.0,0.0,0.0,0.0,0.0,0,0.0,0.0,0.0,0.0,0,0,0.0,0.0,0,0.0,0.0,0.0,0.0,0.0,0.0,0,0.0,0.0,0.0,0.0,0.0,0.0,0,0.0,0.0,0,0.0,0.0,0.0,0.0,0.0,0.0,0,0,0,0.0,0,0.0,0.0,0,0,0.8,0,0.0,0.0,0.0,0,0.0,0.0,32.6,0,0,0.0,0.0,0,0.0,0.0,0.0,0,0.0,0.0,0.0,0,0,0,0.0,0.0,0,0.0,0.0,0.0,0,0.0,0.0,0.0,0.0,0.0,0.0,0.0,0.0,0.0,0.0,0.0,0.0,0.0,0.0,0.0,0.0,0.0,0.0,0.0,0.0,0.0,47.7,0.0,0.0,0.0,0.0,0.0,0.0,0.0,0,0.0,0.0,0.0,0.0,0.0,0.0,0.0,0,0.0,0.0,0.0,0.0,0.0,0.0,0.0,0,0.0,0.0,0.0,0.0,0.0,0,0.0,0.0,0.0,0.0,0.0,0,0.0,0.0,0.0,0.0,0,0.0,0.0,0.0,0,0,0,0.0,0.0,0.0,0.0,0.0,0.0,0.0,0.0,0.0,0.0,0.0,0.0,0.0,0.0,0.0,0,0.0,0.0,32.3,12.4,0.30241940000000006
# 594,5154,19245,Nemilov S.V.,1973,nan,(B2O3)66.5 (K2O)33.5 ,0.0,0,0.0,0.0,0.0,0.0,0.0,0.0,0.0,0,0,0,0.0,66.5,0,0.0,0.0,0.0,0.0,0.0,0.0,0,0.0,0.0,0.0,0.0,0,0,0.0,0.0,0,0.0,0.0,0.0,0.0,0.0,0.0,0,0.0,0.0,0.0,0.0,0.0,0.0,0,0.0,0.0,0,0.0,0.0,0.0,0.0,0.0,0.0,0,0,0,0.0,0,0.0,0.0,0,0,0.0,0,0.0,0.0,0.0,0,0.0,0.0,33.5,0,0,0.0,0.0,0,0.0,0.0,0.0,0,0.0,0.0,0.0,0,0,0,0.0,0.0,0,0.0,0.0,0.0,0,0.0,0.0,0.0,0.0,0.0,0.0,0.0,0.0,0.0,0.0,0.0,0.0,0.0,0.0,0.0,0.0,0.0,0.0,0.0,0.0,0.0,0.0,0.0,0.0,0.0,0.0,0.0,0.0,0.0,0,0.0,0.0,0.0,0.0,0.0,0.0,0.0,0,0.0,0.0,0.0,0.0,0.0,0.0,0.0,0,0.0,0.0,0.0,0.0,0.0,0,0.0,0.0,0.0,0.0,0.0,0,0.0,0.0,0.0,0.0,0,0.0,0.0,0.0,0,0,0,0.0,0.0,0.0,0.0,0.0,0.0,0.0,0.0,0.0,0.0,0.0,0.0,0.0,0.0,0.0,0,0.0,0.0,41.8,16.08,0.302
# 595,6099,17439,Nemilov S.V.,1976,nan,(B2O3)25.0 (GeO2)55.0 (La2O3)20.0 ,0.0,0,0.0,0.0,0.0,0.0,0.0,0.0,0.0,0,0,0,0.0,25.0,0,0.0,0.0,0.0,0.0,0.0,0.0,0,0.0,0.0,0.0,0.0,0,0,0.0,0.0,0,0.0,0.0,0.0,0.0,0.0,0.0,0,0.0,0.0,0.0,0.0,0.0,0.0,0,0.0,0.0,0,0.0,0.0,0.0,0.0,0.0,0.0,0,0,0,0.0,0,0.0,55.0,0,0,0.0,0,0.0,0.0,0.0,0,0.0,0.0,0.0,0,0,0.0,0.0,0,0.0,0.0,20.0,0,0.0,0.0,0.0,0,0,0,0.0,0.0,0,0.0,0.0,0.0,0,0.0,0.0,0.0,0.0,0.0,0.0,0.0,0.0,0.0,0.0,0.0,0.0,0.0,0.0,0.0,0.0,0.0,0.0,0.0,0.0,0.0,0.0,0.0,0.0,0.0,0.0,0.0,0.0,0.0,0,0.0,0.0,0.0,0.0,0.0,0.0,0.0,0,0.0,0.0,0.0,0.0,0.0,0.0,0.0,0,0.0,0.0,0.0,0.0,0.0,0,0.0,0.0,0.0,0.0,0.0,0,0.0,0.0,0.0,0.0,0,0.0,0.0,0.0,0,0,0,0.0,0.0,0.0,0.0,0.0,0.0,0.0,0.0,0.0,0.0,0.0,0.0,0.0,0.0,0.0,0,0.0,0.0,98.1,37.69,0.302
# 596,6172,90292,Nemilov S.V.,1973,nan,(GeO2)70.0 (La2O3)22.5 (Ta2O5)7.5 ,0.0,0,0.0,0.0,0.0,0.0,0.0,0.0,0.0,0,0,0,0.0,0.0,0,0.0,0.0,0.0,0.0,0.0,0.0,0,0.0,0.0,0.0,0.0,0,0,0.0,0.0,0,0.0,0.0,0.0,0.0,0.0,0.0,0,0.0,0.0,0.0,0.0,0.0,0.0,0,0.0,0.0,0,0.0,0.0,0.0,0.0,0.0,0.0,0,0,0,0.0,0,0.0,70.0,0,0,0.0,0,0.0,0.0,0.0,0,0.0,0.0,0.0,0,0,0.0,0.0,0,0.0,0.0,22.5,0,0.0,0.0,0.0,0,0,0,0.0,0.0,0,0.0,0.0,0.0,0,0.0,0.0,0.0,0.0,0.0,0.0,0.0,0.0,0.0,0.0,0.0,0.0,0.0,0.0,0.0,0.0,0.0,0.0,0.0,0.0,0.0,0.0,0.0,0.0,0.0,0.0,0.0,0.0,0.0,0,0.0,0.0,0.0,0.0,0.0,0.0,0.0,0,0.0,0.0,0.0,0.0,0.0,0.0,0.0,0,0.0,0.0,0.0,0.0,0.0,0,0.0,0.0,0.0,7.5,0.0,0,0.0,0.0,0.0,0.0,0,0.0,0.0,0.0,0,0,0,0.0,0.0,0.0,0.0,0.0,0.0,0.0,0.0,0.0,0.0,0.0,0.0,0.0,0.0,0.0,0,0.0,0.0,99.6,38.26,0.302
# 597,6172,90297,Nemilov S.V.,1973,nan,(GeO2)65.0 (La2O3)20.0 (Ta2O5)15.0 ,0.0,0,0.0,0.0,0.0,0.0,0.0,0.0,0.0,0,0,0,0.0,0.0,0,0.0,0.0,0.0,0.0,0.0,0.0,0,0.0,0.0,0.0,0.0,0,0,0.0,0.0,0,0.0,0.0,0.0,0.0,0.0,0.0,0,0.0,0.0,0.0,0.0,0.0,0.0,0,0.0,0.0,0,0.0,0.0,0.0,0.0,0.0,0.0,0,0,0,0.0,0,0.0,65.0,0,0,0.0,0,0.0,0.0,0.0,0,0.0,0.0,0.0,0,0,0.0,0.0,0,0.0,0.0,20.0,0,0.0,0.0,0.0,0,0,0,0.0,0.0,0,0.0,0.0,0.0,0,0.0,0.0,0.0,0.0,0.0,0.0,0.0,0.0,0.0,0.0,0.0,0.0,0.0,0.0,0.0,0.0,0.0,0.0,0.0,0.0,0.0,0.0,0.0,0.0,0.0,0.0,0.0,0.0,0.0,0,0.0,0.0,0.0,0.0,0.0,0.0,0.0,0,0.0,0.0,0.0,0.0,0.0,0.0,0.0,0,0.0,0.0,0.0,0.0,0.0,0,0.0,0.0,0.0,15.0,0.0,0,0.0,0.0,0.0,0.0,0,0.0,0.0,0.0,0,0,0,0.0,0.0,0.0,0.0,0.0,0.0,0.0,0.0,0.0,0.0,0.0,0.0,0.0,0.0,0.0,0,0.0,0.0,104.0,40.31,0.302
# 598,6172,90303,Nemilov S.V.,1973,nan,(GeO2)60.0 (La2O3)25.0 (Ta2O5)15.0 ,0.0,0,0.0,0.0,0.0,0.0,0.0,0.0,0.0,0,0,0,0.0,0.0,0,0.0,0.0,0.0,0.0,0.0,0.0,0,0.0,0.0,0.0,0.0,0,0,0.0,0.0,0,0.0,0.0,0.0,0.0,0.0,0.0,0,0.0,0.0,0.0,0.0,0.0,0.0,0,0.0,0.0,0,0.0,0.0,0.0,0.0,0.0,0.0,0,0,0,0.0,0,0.0,60.0,0,0,0.0,0,0.0,0.0,0.0,0,0.0,0.0,0.0,0,0,0.0,0.0,0,0.0,0.0,25.0,0,0.0,0.0,0.0,0,0,0,0.0,0.0,0,0.0,0.0,0.0,0,0.0,0.0,0.0,0.0,0.0,0.0,0.0,0.0,0.0,0.0,0.0,0.0,0.0,0.0,0.0,0.0,0.0,0.0,0.0,0.0,0.0,0.0,0.0,0.0,0.0,0.0,0.0,0.0,0.0,0,0.0,0.0,0.0,0.0,0.0,0.0,0.0,0,0.0,0.0,0.0,0.0,0.0,0.0,0.0,0,0.0,0.0,0.0,0.0,0.0,0,0.0,0.0,0.0,15.0,0.0,0,0.0,0.0,0.0,0.0,0,0.0,0.0,0.0,0,0,0,0.0,0.0,0.0,0.0,0.0,0.0,0.0,0.0,0.0,0.0,0.0,0.0,0.0,0.0,0.0,0,0.0,0.0,102.0,39.51,0.302
# 599,7464,171169,Gurjev N.V.,1988,nan,(AlF3)3.150094503 (BaF2)14.96044881 (LaF3)3.9371181139999996 (LiF)14.17042511 (NaF)18.90056702 (ZrF4)44.88134644 ,0.0,0,0.0,0.0,3.150094503,0.0,0.0,0.0,0.0,0,0,0,0.0,0.0,0,14.96044881,0.0,0.0,0.0,0.0,0.0,0,0.0,0.0,0.0,0.0,0,0,0.0,0.0,0,0.0,0.0,0.0,0.0,0.0,0.0,0,0.0,0.0,0.0,0.0,0.0,0.0,0,0.0,0.0,0,0.0,0.0,0.0,0.0,0.0,0.0,0,0,0,0.0,0,0.0,0.0,0,0,0.0,0,0.0,0.0,0.0,0,0.0,0.0,0.0,0,0,0.0,0.0,0,0.0,0.0,0.0,0,3.9371181139999996,0.0,0.0,0,0,0,0.0,14.17042511,0,0.0,0.0,0.0,0,0.0,0.0,0.0,0.0,0.0,0.0,0.0,0.0,0.0,0.0,18.90056702,0.0,0.0,0.0,0.0,0.0,0.0,0.0,0.0,0.0,0.0,0.0,0.0,0.0,0.0,0.0,0.0,0.0,0.0,0,0.0,0.0,0.0,0.0,0.0,0.0,0.0,0,0.0,0.0,0.0,0.0,0.0,0.0,0.0,0,0.0,0.0,0.0,0.0,0.0,0,0.0,0.0,0.0,0.0,0.0,0,0.0,0.0,0.0,0.0,0,0.0,0.0,0.0,0,0,0,0.0,0.0,0.0,0.0,0.0,0.0,0.0,0.0,0.0,0.0,0.0,0.0,0.0,0.0,0.0,0,44.88134644,0.0,54.5,20.92,0.302
# 600,7473,56215,Pronkin A.A.,1980,nan,(BaO)47.36849579 (MgF2)5.263008421 (P2O5)47.36849579 ,0.0,0,0.0,0.0,0.0,0.0,0.0,0.0,0.0,0,0,0,0.0,0.0,0,0.0,47.36849579,0.0,0.0,0.0,0.0,0,0.0,0.0,0.0,0.0,0,0,0.0,0.0,0,0.0,0.0,0.0,0.0,0.0,0.0,0,0.0,0.0,0.0,0.0,0.0,0.0,0,0.0,0.0,0,0.0,0.0,0.0,0.0,0.0,0.0,0,0,0,0.0,0,0.0,0.0,0,0,0.0,0,0.0,0.0,0.0,0,0.0,0.0,0.0,0,0,0.0,0.0,0,0.0,0.0,0.0,0,0.0,0.0,0.0,0,0,0,0.0,0.0,0,5.263008421,0.0,0.0,0,0.0,0.0,0.0,0.0,0.0,0.0,0.0,0.0,0.0,0.0,0.0,0.0,0.0,0.0,0.0,0.0,0.0,0.0,0.0,0.0,0.0,47.36849579,0.0,0.0,0.0,0.0,0.0,0.0,0.0,0,0.0,0.0,0.0,0.0,0.0,0.0,0.0,0,0.0,0.0,0.0,0.0,0.0,0.0,0.0,0,0.0,0.0,0.0,0.0,0.0,0,0.0,0.0,0.0,0.0,0.0,0,0.0,0.0,0.0,0.0,0,0.0,0.0,0.0,0,0,0,0.0,0.0,0.0,0.0,0.0,0.0,0.0,0.0,0.0,0.0,0.0,0.0,0.0,0.0,0.0,0,0.0,0.0,49.2,19.3,0.302
