Repository: jacobergzhou/Poisson-Ratio

File: Poisson_data_cleaned_06212019.csv (part 8 of 58)
,Code,Glass #,Author,Year,Trademark,Ag2O,AgI,Al,Al2O3,AlF3,AlN,As,As2O3,As2O5,As2S3,As2Se3,AsSe,B,B2O3,BaCl2,BaF2,BaO,BeF2,BeO,Bi2O3,BiCl3,Br,Ca,CaF2,CaO,Cd,CdCl2,CdF2,CdO,Ce2O3,CeF3,CeO2,Cl,Co3O4,CoO,Cr2O3,Cs2O,CsCl,CsF,Cu2O,CuO,Dy2O3,Er,Er2O3,ErF3,Eu,Eu2O3,EuF3,F,Fe,Fe2O3,FeO,Ga,Ga2O3,Ga2S3,Ga2Se3,GaF3,Gd2O3,GdF3,Ge,GeO2,GeS2,GeSe2,H2O,HfF4,HfO2,Hg,Ho2O3,I,InF3,K,K2O,K2S,K2SO4,KBr,KCl,KF,KHF2,La,La2O3,La2S3,LaF3,Li,Li2O,Li2S,Li2SO4,LiBr,LiCl,LiF,LiI,MgF2,MgO,Mn2O3,MnF2,MnO,MnO2,MoO2,MoO3,N,Na,Na2O,Na2S,Na2SO4,NaCl,NaF,NaPO3,Nb2O5,Nd,Nd2O3,NdF3,NH4NO3,NiO,O,OH,P,P2O5,Pb,PbCl2,PbF2,PbO,PdO,Pr2O3,Pr6O11,PrF3,Rb2O,RbF,Rh2O3,RuO2,S,Sb,Sb2O3,Sb2S3,Sc2O3,Se,Si,Si3N4,SiC,SiO2,Sm2O3,Sn,SnO,SnO2,SO2,SO3,Sr,SrCl2,SrF2,SrO,Ta2O3,Ta2O5,Tb2O3,TbF3,Te,TeO2,Th,ThF4,ThO2,TiO2,Tl,Tl2O,Tl2Se,TlSe,Tm2O3,U,U3O8,UO2,V,V2O5,VO6,WO3,Y,Y2O3,Yb2O3,YbF3,YF3,ZnCl2,ZnF2,ZnO,ZnSO4,ZrF4,ZrO2,Young's modulus E (GPa),Shear modulus G (GPa),Poisson's ratio v
# 653,6555,37759,Komarova N.V.,1991,,0,0,0,0,0,0,0,0,0,0,0,0,0,0,0,0,0,0,0,0,0,0,0,0,0,0,0,0,0,0,0,0,0,0,0,0,0,0,0,0,0,0,0,0,0,0,0,0,0,0,0,0,0,0,0,0,0,0,0,0,0,0,0,0,0,0,0,0,0,0,0,0,0,0,0,0,0,0,0,0,0,0,0,0,0,0,0,0,0,0,0,0,0,0,0,0,0,0,0,0,0,0,0,0,0,0,0,0,0,0,0,0,0,0,0,62,0,0,0,38,0,0,0,0,0,0,0,0,0,0,0,0,0,0,0,0,0,0,0,0,0,0,0,0,0,0,0,0,0,0,0,0,0,0,0,0,0,0,0,0,0,0,0,0,0,0,0,0,0,0,0,0,0,0,0,0,0,0,0,0,0,35.8,13.78,0.3
# 654,6555,37760,Komarova N.V.,1991,,0,0,0,0,0,0,0,0,0,0,0,0,0,0,0,0,0,0,0,0,0,0,0,0,0,0,0,0,0,0,0,0,0,0,0,0,0,0,0,0,0,0,0,0,0,0,0,0,0,0,0,0,0,0,0,0,0,0,0,0,0,0,0,0,0,0,0,0,0,0,0,0,0,0,0,0,0,0,0,0,0,0,0,0,0,0,0,0,0,0,0,0,0,0,0,0,0,0,0,0,0,0,0,0,0,0,0,0,0,0,0,0,0,0,0,58,0,0,0,42,0,0,0,0,0,0,0,0,0,0,0,0,0,0,0,0,0,0,0,0,0,0,0,0,0,0,0,0,0,0,0,0,0,0,0,0,0,0,0,0,0,0,0,0,0,0,0,0,0,0,0,0,0,0,0,0,0,0,0,0,0,35.8,13.78,0.3
# 655,6555,37761,Komarova N.V.,1991,,0,0,0,0,0,0,0,0,0,0,0,0,0,0,0,0,0,0,0,0,0,0,0,0,0,0,0,0,0,0,0,0,0,0,0,0,0,0,0,0,0,0,0,0,0,0,0,0,0,0,0,0,0,0,0,0,0,0,0,0,0,0,0,0,0,0,0,0,0,0,0,0,0,0,0,0,0,0,0,0,0,0,0,0,0,0,0,0,0,0,0,0,0,0,0,0,0,0,0,0,0,0,0,0,0,0,0,0,0,0,0,0,0,0,0,50.3,0,0,0,49.7,0,0,0,0,0,0,0,0,0,0,0,0,0,0,0,0,0,0,0,0,0,0,0,0,0,0,0,0,0,0,0,0,0,0,0,0,0,0,0,0,0,0,0,0,0,0,0,0,0,0,0,0,0,0,0,0,0,0,0,0,0,36.7,14.12,0.3
# 656,6555,37762,Komarova N.V.,1991,,0,0,0,0,0,0,0,0,0,0,0,0,0,0,0,0,0,0,0,0,0,0,0,0,0,0,0,0,0,0,0,0,0,0,0,0,0,0,0,0,0,0,0,0,0,0,0,0,0,0,0,0,0,0,0,0,0,0,0,0,0,0,0,0,0,0,0,0,0,0,0,0,0,0,0,0,0,0,0,0,0,0,0,0,0,0,0,0,0,0,0,0,0,0,0,0,0,0,0,0,0,0,0,0,0,0,0,0,0,0,0,0,0,0,0,49.5,0,0,0,50.5,0,0,0,0,0,0,0,0,0,0,0,0,0,0,0,0,0,0,0,0,0,0,0,0,0,0,0,0,0,0,0,0,0,0,0,0,0,0,0,0,0,0,0,0,0,0,0,0,0,0,0,0,0,0,0,0,0,0,0,0,0,37.4,14.42,0.3
# 657,6555,37763,Komarova N.V.,1991,,0,0,0,0,0,0,0,0,0,0,0,0,0,0,0,0,0,0,0,0,0,0,0,0,0,0,0,0,0,0,0,0,0,0,0,0,0,0,0,0,0,0,0,0,0,0,0,0,0,0,0,0,0,0,0,0,0,0,0,0,0,0,0,0,0,0,0,0,0,0,0,0,0,0,0,0,0,0,0,0,0,0,0,0,0,0,0,0,0,0,0,0,0,0,0,0,0,0,0,0,0,0,0,0,0,0,0,0,0,0,0,0,0,0,0,45.4,0,0,0,54.6,0,0,0,0,0,0,0,0,0,0,0,0,0,0,0,0,0,0,0,0,0,0,0,0,0,0,0,0,0,0,0,0,0,0,0,0,0,0,0,0,0,0,0,0,0,0,0,0,0,0,0,0,0,0,0,0,0,0,0,0,0,38.1,14.66,0.3
# 658,6555,37764,Komarova N.V.,1991,,0,0,0,0,0,0,0,0,0,0,0,0,0,0,0,0,0,0,0,0,0,0,0,0,0,0,0,0,0,0,0,0,0,0,0,0,0,0,0,0,0,0,0,0,0,0,0,0,0,0,0,0,0,0,0,0,0,0,0,0,0,0,0,0,0,0,0,0,0,0,0,0,0,0,0,0,0,0,0,0,0,0,0,0,0,0,0,0,0,0,0,0,0,0,0,0,0,0,0,0,0,0,0,0,0,0,0,0,0,0,0,0,0,0,0,41.2,0,0,0,58.8,0,0,0,0,0,0,0,0,0,0,0,0,0,0,0,0,0,0,0,0,0,0,0,0,0,0,0,0,0,0,0,0,0,0,0,0,0,0,0,0,0,0,0,0,0,0,0,0,0,0,0,0,0,0,0,0,0,0,0,0,0,39.5,15.2,0.3
# 659,6693,39417,Gurjev N.V.,1983,,0,0,0,0,0,0,0,0,0,0,0,0,0,0,0,0,0,0,0,0,0,0,0,0,0,0,0,0,0,0,0,0,0,0,0,0,0,0,0,0,0,0,0,0,0,0,0,0,0,0,0,0,0,0,0,0,0,0,0,0,0,0,0,0,0,0,0,0,0,0,0,35,0,0,0,0,0,0,0,0,0,0,0,15,0,0,0,0,0,0,0,0,0,0,0,0,0,0,0,0,0,0,0,0,0,0,0,0,0,0,0,0,0,0,0,50,0,0,0,0,0,0,0,0,0,0,0,0,0,0,0,0,0,0,0,0,0,0,0,0,0,0,0,0,0,0,0,0,0,0,0,0,0,0,0,0,0,0,0,0,0,0,0,0,0,0,0,0,0,0,0,0,0,0,0,0,0,0,0,0,0,34,13.07,0.3
# 660,6896,52432,Zaretskaya G.N.,1987,,0,0,0,0,0,0,0,0,0,0,0,0,0,0,0,0,0,0,0,0,0,0,0,0,0,0,0,0,0,0,0,0,0,0,0,0,0,0,0,0,0,0,0,0,0,0,0,0,0,0,0,0,0,0,0,0,0,0,0,0,0,0,0,0,0,0,0,0,0,0,0,0,0,0,0,0,0,0,0,0,0,0,0,0,0,0,0,0,0,0,0,0,0,0,0,0,0,0,0,0,50,0,0,0,0,0,0,0,0,0,0,0,0,0,0,50,0,0,0,0,0,0,0,0,0,0,0,0,0,0,0,0,0,0,0,0,0,0,0,0,0,0,0,0,0,0,0,0,0,0,0,0,0,0,0,0,0,0,0,0,0,0,0,0,0,0,0,0,0,0,0,0,0,0,0,0,0,0,0,0,0,37,14,0.3
# 661,6896,52433,Zaretskaya G.N.,1987,,0,0,0,0,0,0,0,0,0,0,0,0,0,0,0,0,0,0,0,0,0,0,0,0,0,0,0,0,0,0,0,0,0,0,0,0,0,0,0,0,0,0,0,0,0,0,0,0,0,0,0,0,0,0,0,0,0,0,0,0,0,0,0,0,0,0,0,0,0,0,0,0,0,0,0,0,0,0,0,0,0,0,0,0,0,0,0,0,0,0,0,0,0,0,0,0,0,0,0,0,47.5,5,0,0,0,0,0,0,0,0,0,0,0,0,0,47.5,0,0,0,0,0,0,0,0,0,0,0,0,0,0,0,0,0,0,0,0,0,0,0,0,0,0,0,0,0,0,0,0,0,0,0,0,0,0,0,0,0,0,0,0,0,0,0,0,0,0,0,0,0,0,0,0,0,0,0,0,0,0,0,0,0,34.6,13.3,0.3
# 662,7464,56094,Gurjev N.V.,1988,,0,0,0,0,3.478139126,0,0,0,0,0,0,0,0,0,0,16.52066083,0,0,0,0,0,0,0,0,0,0,0,0,0,0,0,0,0,0,0,0,0,0,0,0,0,0,0,0,0,0,0,0,0,0,0,0,0,0,0,0,0,0,0,0,0,0,0,0,0,0,0,0,0,0,0,0,0,0,0,0,0,0,0,0,0,4.348173927,0,0,0,0,0,0,0,0,0,0,0,0,0,0,0,0,0,0,0,0,0,0,26.09104364,0,0,0,0,0,0,0,0,0,0,0,0,0,0,0,0,0,0,0,0,0,0,0,0,0,0,0,0,0,0,0,0,0,0,0,0,0,0,0,0,0,0,0,0,0,0,0,0,0,0,0,0,0,0,0,0,0,0,0,0,0,0,0,0,0,0,0,0,0,0,0,0,0,0,49.56198248,0,52,20,0.3
# 663,7464,171161,Gurjev N.V.,1988,,0,0,0,0,4,0,0,0,0,0,0,0,0,0,0,14,0,0,0,0,0,0,0,0,0,0,0,0,0,0,0,0,0,0,0,0,0,0,20,0,0,0,0,0,0,0,0,0,0,0,0,0,0,0,0,0,0,0,0,0,0,0,0,0,0,0,0,0,0,0,0,0,0,0,0,0,0,0,0,0,0,5,0,0,0,0,0,0,0,0,0,0,0,0,0,0,0,0,0,0,0,0,0,0,0,0,0,0,0,0,0,0,0,0,0,0,0,0,0,0,0,0,0,0,0,0,0,0,0,0,0,0,0,0,0,0,0,0,0,0,0,0,0,0,0,0,0,0,0,0,0,0,0,0,0,0,0,0,0,0,0,0,0,0,0,0,0,0,0,0,0,0,0,0,0,0,0,0,0,57,0,42,16,0.3
# 664,7464,171170,Gurjev N.V.,1988,,0,0,0,0,3.076907693,0,0,0,0,0,0,0,0,0,0,14.60956171,0,0,0,0,0,0,0,0,0,0,0,0,0,0,0,0,0,0,0,0,0,0,0,0,0,0,0,0,0,0,0,0,0,0,0,0,0,0,0,0,0,0,0,0,0,0,0,0,0,0,0,0,0,0,0,0,0,0,0,0,0,0,0,0,0,3.845884623,0,0,0,0,0,0,11.53965381,0,0,0,0,0,0,0,0,0,0,0,0,0,0,0,23.07930762,0,0,0,0,0,0,0,0,0,0,0,0,0,0,0,0,0,0,0,0,0,0,0,0,0,0,0,0,0,0,0,0,0,0,0,0,0,0,0,0,0,0,0,0,0,0,0,0,0,0,0,0,0,0,0,0,0,0,0,0,0,0,0,0,0,0,0,0,0,0,0,0,0,0,43.84868454,0,52,20,0.3
# 665,7473,56216,Pronkin A.A.,1980,,0,0,0,0,0,0,0,0,0,0,0,0,0,0,0,0,45.94599595,0,0,0,0,0,0,0,0,0,0,0,0,0,0,0,0,0,0,0,0,0,0,0,0,0,0,0,0,0,0,0,0,0,0,0,0,0,0,0,0,0,0,0,0,0,0,0,0,0,0,0,0,0,0,0,0,0,0,0,0,0,0,0,0,0,0,0,0,0,0,0,0,0,8.108008108,0,0,0,0,0,0,0,0,0,0,0,0,0,0,0,0,0,0,0,0,0,0,0,0,45.94599595,0,0,0,0,0,0,0,0,0,0,0,0,0,0,0,0,0,0,0,0,0,0,0,0,0,0,0,0,0,0,0,0,0,0,0,0,0,0,0,0,0,0,0,0,0,0,0,0,0,0,0,0,0,0,0,0,0,0,0,0,0,0,0,0,0,51.2,20.1,0.3
# 666,7512,56765,Inoue H.,1991,,0,0,0,0,12,0,0,0,0,0,0,0,0,0,0,20,0,0,0,0,0,0,0,0,0,0,0,0,0,0,0,0,0,0,0,0,0,0,0,0,0,0,0,0,0,0,0,0,0,0,0,0,0,0,0,0,0,0,0,0,0,0,0,0,0,0,0,0,0,0,0,0,0,0,0,0,0,0,0,0,0,4,0,0,0,0,0,0,0,0,0,0,0,0,0,0,0,0,0,0,0,0,0,0,20,0,0,0,0,0,0,0,0,0,0,0,0,0,0,0,0,0,0,0,0,0,0,0,0,0,0,0,0,0,0,0,0,0,0,0,0,0,0,0,0,0,0,0,0,0,0,0,0,0,0,0,0,0,0,0,0,0,0,0,0,0,0,0,0,0,0,0,0,0,0,0,0,0,0,44,0,55.2,21.2,0.3
# 667,7513,56767,Inoue H.,1991,,0,0,0,0,3,0,0,0,0,0,0,0,0,0,0,20,0,0,0,0,0,0,0,0,0,0,0,0,0,0,0,0,0,0,0,0,0,0,0,0,0,0,0,0,0,0,0,2,0,0,0,0,0,0,0,0,0,0,0,0,0,0,0,0,0,0,0,0,0,0.5,0,0,0,0,0,0,0,0,0,0,0,3,0,0,0,0,0,0,0,0,0,0,0,0,0,0,0,0,0,0,0,0,0,5,15,0,0,0,0,0,0,0,0,0,0,0,0,0,0,0,0,0,0,0,0,0,0,0,0,0,0,0,0,0,0,0,0,0,0,0,0,0,0,0,0,0,0,0,0,0,0,0,0,0,0,0,0,0,0,0,0,0,0,0,0,0,0,0,0,0,0,0,0,0,0,0,0,0,0,51.5,0,53.9,20.7,0.3
# 668,7540,57027,Goncalves M.C.,1992,,0,0,0,0,5,0,0,0,0,0,0,0,0,0,0,28.1,0,0,0,0,0,0,0,0,0,0,0,0,0,0,0,0,0,0,0,0,0,0,0,0,0,0,0,0,0,0,0,0,0,0,0,0,0,0,0,0,0,0,0,0,0,0,0,0,0,0,0,0,0,0,0,0,0,0,0,0,0,0,0,0,0,3.3,0,0,0,0,0,0,0,0,0,0,0,0,0,0,0,0,0,0,0,0,0,0,6.6,0,0,0,0,0,0,0,0,0,0,0,0,0,0,0,0,0,0,0,0,0,0,0,0,0,0,0,0,0,0,0,0,0,0,0,0,0,0,0,0,0,0,0,0,0,0,0,0,0,0,0,0,0,0,0,0,0,0,0,0,0,0,0,0,0,0,0,0,0,0,0,0,0,0,57,0,50.8,19.5,0.3
# 669,7856,74377,Patel N.D.,1983,,0,0,0,0,0,0,0,0,0,0,0,0,0,0,0,0,0,0,0,0,0,0,0,0,0,0,0,0,0,0,0,0,0,0,0,0,0,0,0,0,0,0,0,0,0,0,0,0,0,0,0,0,0,0,0,0,0,0,0,0,0,0,0,49.6,0,0,0,0,0,0,0,0,0,0,0,0,0,0,0,0,0,0,0,0,0,0,0,0,0,0,0,0,0,0,0,0,0,0,0,0,0,0,0,0,0,0,0,0,0,0,0,0,0,0,0,50.4,0,0,0,0,0,0,0,0,0,0,0,0,0,0,0,0,0,0,0,0,0,0,0,0,0,0,0,0,0,0,0,0,0,0,0,0,0,0,0,0,0,0,0,0,0,0,0,0,0,0,0,0,0,0,0,0,0,0,0,0,0,0,0,0,0,16.1,6.2,0.3
# 670,7856,74378,Patel N.D.,1983,,0,0,0,0,0,0,0,0,0,0,0,0,0,0,0,0,0,0,0,0,0,0,0,0,0,0,0,0,0,0,0,0,0,0,0,0,0,0,0,0,0,0,0,0,0,0,0,0,0,0,0,0,0,0,0,0,0,0,0,0,0,0,0,48,0,0,0,0,0,0,0,0,0,0,0,0,0,0,0,0,0,0,0,0,0,0,0,0,0,0,0,0,0,0,0,0,0,0,0,0,0,0,0,0,0,0,0,0,0,0,0,0,0,0,0,52,0,0,0,0,0,0,0,0,0,0,0,0,0,0,0,0,0,0,0,0,0,0,0,0,0,0,0,0,0,0,0,0,0,0,0,0,0,0,0,0,0,0,0,0,0,0,0,0,0,0,0,0,0,0,0,0,0,0,0,0,0,0,0,0,0,16.1,6.2,0.3
# 671,7877,77255,Bridge B.,1983,,0,0,0,0,0,0,0,0,0,0,0,0,0,100,0,0,0,0,0,0,0,0,0,0,0,0,0,0,0,0,0,0,0,0,0,0,0,0,0,0,0,0,0,0,0,0,0,0,0,0,0,0,0,0,0,0,0,0,0,0,0,0,0,0,0,0,0,0,0,0,0,0,0,0,0,0,0,0,0,0,0,0,0,0,0,0,0,0,0,0,0,0,0,0,0,0,0,0,0,0,0,0,0,0,0,0,0,0,0,0,0,0,0,0,0,0,0,0,0,0,0,0,0,0,0,0,0,0,0,0,0,0,0,0,0,0,0,0,0,0,0,0,0,0,0,0,0,0,0,0,0,0,0,0,0,0,0,0,0,0,0,0,0,0,0,0,0,0,0,0,0,0,0,0,0,0,0,0,0,0,0,15.9,6.1,0.3
# 672,7887,74523,Nikoltseva N.P.,1986,,0,0,0,0,0,0,0,0,0,0,0,0,0,0,0,0,0,0,0,0,0,0,0,0,0,0,0,0,0,0,0,0,0,0,0,0,0,0,0,0,0,0,0,0,0,0,0,0,0,0,0,0,0,0,0,0,0,0,0,0,0,0,0,0,0,0,0,0,0,0,0,0,0,0,0,0,0,0,0,0,0,0,0,0,0,0,0,0,0,0,0,0,0,0,0,0,0,0,0,0,50,0,0,0,0,0,0,0,0,0,0,0,0,0,0,50,0,0,0,0,0,0,0,0,0,0,0,0,0,0,0,0,0,0,0,0,0,0,0,0,0,0,0,0,0,0,0,0,0,0,0,0,0,0,0,0,0,0,0,0,0,0,0,0,0,0,0,0,0,0,0,0,0,0,0,0,0,0,0,0,0,37,14,0.3
# 673,8649,59754,Matusita K.,1989,,0,0,0,0,0,0,0,0,0,0,0,0,0,0,0,22,0,0,0,0,0,0,0,0,0,0,0,0,0,0,0,0,0,0,0,0,0,0,0,0,0,0,0,0,0,0,0,0,0,0,0,0,0,0,0,0,0,0,3,0,0,0,0,0,0,0,0,0,0,0,0,0,0,0,0,0,0,0,0,0,0,0,0,0,0,0,0,0,0,0,0,0,0,0,0,0,0,0,0,0,0,0,0,0,0,0,0,0,0,0,0,0,0,0,0,0,0,0,10,0,0,0,0,0,0,0,0,0,0,0,0,0,0,0,0,0,0,0,0,0,0,0,0,0,0,0,0,0,0,0,0,0,0,0,0,0,0,0,0,0,0,0,0,0,0,0,0,0,0,0,0,0,0,0,0,0,0,0,0,65,0,61.6,23.7,0.3
# 674,8708,80279,Zhao Xiujian,1987,,0,0,0,0,8,0,0,0,0,0,0,0,0,0,0,24,0,0,0,0,0,0,0,0,0,0,0,0,0,0,0,0,0,0,0,0,0,0,0,0,0,0,0,0,0,0,0,0,0,0,0,0,0,0,0,0,0,0,0,0,0,0,0,0,0,0,0,0,0,0,0,0,0,0,0,0,0,0,0,0,0,0,0,0,0,0,0,0,0,0,0,0,0,0,0,0,0,0,0,0,0,0,0,0,20,0,0,0,0,0,0,0,0,0,0,0,0,0,0,0,0,0,0,0,0,0,0,0,0,0,0,0,0,0,0,0,0,0,0,0,0,0,0,0,0,0,0,0,0,0,0,0,0,0,0,0,0,0,0,0,0,0,0,0,0,0,0,0,0,0,0,0,0,0,0,0,0,0,0,48,0,54,20.8,0.3
# 675,8708,80280,Zhao Xiujian,1987,,0,0,0,0,8,0,0,0,0,0,0,0,0,0,0,24,0,0,0,0,0,0,0,0,0,0,0,0,0,0,0,0,0,0,0,0,0,0,0,0,0,0,0,0,0,0,0,0,0,0,0,0,0,0,0,0,0,0,0,0,0,0,0,0,0,0,0,0,0,0,0,0,0,0,0,0,5,0,0,0,0,0,0,0,0,0,0,0,0,0,0,0,0,0,0,0,0,0,0,0,0,0,0,0,15,0,0,0,0,0,0,0,0,0,0,0,0,0,0,0,0,0,0,0,0,0,0,0,0,0,0,0,0,0,0,0,0,0,0,0,0,0,0,0,0,0,0,0,0,0,0,0,0,0,0,0,0,0,0,0,0,0,0,0,0,0,0,0,0,0,0,0,0,0,0,0,0,0,0,48,0,54,20.8,0.3
# 676,8907,81780,Evstropiev K.K.,1974,,0,0,0,8.333055259,0,0,0,0,0,0,0,0,0,0,0,0,0,0,0,0,0,0,0,0,0,0,0,0,0,0,0,0,0,0,0,0,0,0,0,0,0,0,0,0,0,0,0,0,0,0,0,0,0,0,0,0,0,0,0,0,0,0,0,0,0,0,0,0,0,0,0,0,0,0,0,0,0,0,0,0,0,0,0,0,0,0,0,0,49.99833356,0,0,0,0,0,0,0,0,0,0,0,0,0,0,0,16.66944441,0,0,0,0,0,0,0,0,0,0,24.99916678,0,0,0,0,0,0,0,0,0,0,0,0,0,0,0,0,0,0,0,0,0,0,0,0,0,0,0,0,0,0,0,0,0,0,0,0,0,0,0,0,0,0,0,0,0,0,0,0,0,0,0,0,0,0,0,0,0,0,0,0,0,0,0,0,0,65,25,0.3
# 677,8907,81784,Evstropiev K.K.,1974,,0,0,0,8.333055259,0,0,0,0,0,0,0,0,0,0,0,0,0,0,0,0,0,0,0,0,0,0,0,0,0,0,0,0,0,0,0,0,0,0,0,0,0,0,0,0,0,0,0,0,0,0,0,0,0,0,0,0,0,0,0,0,0,0,0,0,0,0,0,0,0,0,0,0,0,0,0,0,0,0,0,0,0,0,0,0,0,0,0,0,16.66944441,0,0,0,0,0,0,0,0,0,0,0,0,0,0,0,49.99833356,0,0,0,0,0,0,0,0,0,0,24.99916678,0,0,0,0,0,0,0,0,0,0,0,0,0,0,0,0,0,0,0,0,0,0,0,0,0,0,0,0,0,0,0,0,0,0,0,0,0,0,0,0,0,0,0,0,0,0,0,0,0,0,0,0,0,0,0,0,0,0,0,0,0,0,0,0,0,52,20,0.3
# 678,9898,149250,Coenen M.,1961,,0,0,0,0,0,0,0,0,0,0,0,0,0,66.66666667,0,0,0,0,0,0,0,0,0,0,0,0,0,0,0,0,0,0,0,0,0,0,0,0,0,0,0,0,0,0,0,0,0,0,0,0,0,0,0,0,0,0,0,0,0,0,0,0,0,0,0,0,0,0,0,0,0,0,0,0,0,0,0,0,0,0,0,0,0,0,0,0,0,0,0,0,0,0,0,0,0,0,0,0,0,0,33.33333333,0,0,0,0,0,0,0,0,0,0,0,0,0,0,0,0,0,0,0,0,0,0,0,0,0,0,0,0,0,0,0,0,0,0,0,0,0,0,0,0,0,0,0,0,0,0,0,0,0,0,0,0,0,0,0,0,0,0,0,0,0,0,0,0,0,0,0,0,0,0,0,0,0,0,0,0,0,0,0,0,42,15,0.3
# 679,9898,41105,Coenen M.,1961,,0,0,0,0,0,0,0,0,0,0,0,0,0,20.000002,0,0,0,0,0,0,0,0,0,0,0,0,0,0,0,0,0,0,0,0,0,0,0,0,0,0,0,0,0,0,0,0,0,0,0,0,0,0,0,0,0,0,0,0,0,0,0,0,0,0,0,0,0,0,0,0,0,0,0,0,0,0,0,0,0,0,0,0,0,0,0,0,0,0,0,0,0,0,0,0,0,0,0,0,0,0,33.33333333,0,0,0,0,0,0,0,0,0,0,0,0,0,0,0,0,0,0,0,0,0,0,0,0,0,0,0,0,0,0,0,0,0,0,0,0,46.66666467,0,0,0,0,0,0,0,0,0,0,0,0,0,0,0,0,0,0,0,0,0,0,0,0,0,0,0,0,0,0,0,0,0,0,0,0,0,0,0,0,0,0,0,66,25,0.3
# 680,9898,41107,Coenen M.,1961,,0,0,0,0,0,0,0,0,0,0,0,0,0,13.33333,0,0,0,0,0,0,0,0,0,0,0,0,0,0,0,0,0,0,0,0,0,0,0,0,0,0,0,0,0,0,0,0,0,0,0,0,0,0,0,0,0,0,0,0,0,0,0,0,0,0,0,0,0,0,0,0,0,0,0,0,0,0,0,0,0,0,0,0,0,0,0,0,0,0,0,0,0,0,0,0,0,0,0,0,0,0,33.33333,0,0,0,0,0,0,0,0,0,0,0,0,0,0,0,0,0,0,0,0,0,0,0,0,0,0,0,0,0,0,0,0,0,0,0,0,53.33334,0,0,0,0,0,0,0,0,0,0,0,0,0,0,0,0,0,0,0,0,0,0,0,0,0,0,0,0,0,0,0,0,0,0,0,0,0,0,0,0,0,0,0,65,25,0.3
# 681,11955,136010,Malmendier J.W.,1975,,0,0,0,21.8767025,0,0,0,0,0,0,0,0,0,36.55064076,0,0,0,0,0,0,0,0,0,0,0,0,0,0,0,0,0,4.970996023,0,0,0,0,0,0,0,0,0,0,0,0,0,0,0,0,0,0,0,0,0,0,0,0,0,0,0,0,0,0,0,0,0,0,0,0,0,0,0,0,0,0,0,0,0,0,0,0,0,0,0,0,0,0,0,0,0,0,0,36.60166072,0,0,0,0,0,0,0,0,0,0,0,0,0,0,0,0,0,0,0,0,0,0,0,0,0,0,0,0,0,0,0,0,0,0,0,0,0,0,0,0,0,0,0,0,0,0,0,0,0,0,0,0,0,0,0,0,0,0,0,0,0,0,0,0,0,0,0,0,0,0,0,0,0,0,0,0,0,0,0,0,0,0,0,0,0,0,0,0,0,106,40.76,0.3
# 682,11955,136011,Malmendier J.W.,1975,,0,0,0,21.91337889,0,0,0,0,0,0,0,0,0,36.54022154,0,0,0,0,0,0,0,0,0,0,0,0,0,0,0,0,0,0,0,0,0,0,0,0,0,0,0,0,0,0,0,0,0,0,0,0,0,0,0,0,0,0,0,0,0,0,0,0,0,0,0,0,0,0,0,0,0,0,0,0,0,0,0,0,0,4.993017975,0,0,0,0,0,0,0,0,0,0,0,36.55338159,0,0,0,0,0,0,0,0,0,0,0,0,0,0,0,0,0,0,0,0,0,0,0,0,0,0,0,0,0,0,0,0,0,0,0,0,0,0,0,0,0,0,0,0,0,0,0,0,0,0,0,0,0,0,0,0,0,0,0,0,0,0,0,0,0,0,0,0,0,0,0,0,0,0,0,0,0,0,0,0,0,0,0,0,0,0,0,0,0,108,41.53,0.3
# 683,11955,136012,Malmendier J.W.,1975,,0,0,0,20.09529823,0,0,0,0,0,0,0,0,0,36.60407785,0,0,0,0,0,0,0,0,0,0,0,0,0,0,0,0,0,0,0,0,0,0,0,0,0,0,0,0,0,0,0,0,0,0,0,0,0,0,0,0,0,0,0,0,0,0,0,0,0,0,0,0,0,0,0,0,0,0,0,0,0,0,0,0,0,6.699016078,0,0,0,0,0,0,0,0,0,0,0,36.60160784,0,0,0,0,0,0,0,0,0,0,0,0,0,0,0,0,0,0,0,0,0,0,0,0,0,0,0,0,0,0,0,0,0,0,0,0,0,0,0,0,0,0,0,0,0,0,0,0,0,0,0,0,0,0,0,0,0,0,0,0,0,0,0,0,0,0,0,0,0,0,0,0,0,0,0,0,0,0,0,0,0,0,0,0,0,0,0,0,0,107,41.15,0.3
# 684,11955,136013,Malmendier J.W.,1975,,0,0,0,13.39603581,0,0,0,0,0,0,0,0,0,36.60341418,0,0,0,0,0,0,0,0,0,0,0,0,0,0,0,0,0,0,0,0,0,0,0,0,0,0,0,0,0,0,0,0,0,0,0,0,0,0,0,0,0,0,0,0,0,0,0,0,0,0,0,0,0,0,0,0,0,0,0,0,0,0,0,0,0,13.40038593,0,0,0,0,0,0,0,0,0,0,0,36.60016408,0,0,0,0,0,0,0,0,0,0,0,0,0,0,0,0,0,0,0,0,0,0,0,0,0,0,0,0,0,0,0,0,0,0,0,0,0,0,0,0,0,0,0,0,0,0,0,0,0,0,0,0,0,0,0,0,0,0,0,0,0,0,0,0,0,0,0,0,0,0,0,0,0,0,0,0,0,0,0,0,0,0,0,0,0,0,0,0,0,111,42.69,0.3
# 685,11956,136017,Malmendier J.W.,1975,,0,0,0,13.43704654,0,0,0,0,0,0,0,0,0,31.58226164,0,0,0,0,0,0,0,0,0,0,0,0,0,0,0,0,0,0,0,0,0,0,0,0,0,0,0,0,0,0,0,0,0,0,0,0,0,0,0,0,0,0,0,0,0,0,0,0,0,0,0,0,0,0,0,0,0,0,0,0,0,0,0,0,0,13.39939823,0,0,0,0,0,0,0,0,0,0,0,36.57205755,0,0,0,0,0,0,0,0,0,0,0,0,0,0,0,0,0,0,0,0,0,0,0,0,0,0,0,0,0,0,0,0,0,0,0,0,0,0,0,0,0,0,0,0,0,0,0,0,0,0,0,0,0,0,0,0,0,0,0,0,0,0,0,0,0,5.009236035,0,0,0,0,0,0,0,0,0,0,0,0,0,0,0,0,0,0,0,0,0,0,0,120,46.15,0.3
# 686,11956,136018,Malmendier J.W.,1975,,0,0,0,26.84871,0,0,0,0,0,0,0,0,0,34.07416,0,0,0,0,0,0,0,0,0,0,0,0,0,0,0,0,0,0,0,0,0,0,0,0,0,0,0,0,0,0,0,0,0,0,0,0,0,0,0,0,0,0,0,0,0,0,0,0,0,0,0,0,0,0,0,0,0,0,0,0,0,0,0,0,0,0,0,0,0,0,0,0,0,0,0,0,0,36.57698,0,0,0,0,0,0,0,0,0,0,0,0,0,0,0,0,0,0,0,0,0,0,0,0,0,0,0,0,0,0,0,0,0,0,0,0,0,0,0,0,0,0,0,0,0,0,0,0,0,0,0,0,0,0,0,0,0,0,0,0,0,0,0,0,0,0,0,0,0,0,0,0,0,0,0,0,0,0,0,0,0,0,0,0,0,0,0,0,2.50015,108,41.53,0.3
# 687,12172,137487,Dumbaugh W.H.,1974,,0,0,0,12.50927196,0,0,0,0,0,0,0,0,0,0,0,0,0,0,0,0,0,0,0,0,0.144870538,0,0,0,0,0,0,0,0,0,0,0,0,0,0,0,0,0,0,0,0,0,0,0,0,0,0,0,0,0,0,0,0,0,0,0,0,0,0,0,0,0,0,0,0,0,0,0,0,0,0,0,0,0,0,0,0,0,0,0,0,0,0,0,0,0,0,24.99407389,0,0,0,0,0,0,0,0,0,0,0,0,0,0,0,0,0,0,0,0,0,0,0,0,0,0,0,0,0,0,0,0,0,0,0,0,0,0,0,0,0,0,0,0,0,43.80785188,0,0,0,0,0,0,0,0,0,0,0,0,0,0,0,0,0,0,0,6.203919931,0,0,0,0,0,0,0,0,0,0,0,0,0,12.3400118,0,0,0,0,0,0,0,0,0,133,51.15,0.3
# 688,12172,137489,Dumbaugh W.H.,1974,,0,0,0,11.111718,0,0,0,0,0,0,0,0,0,0,0,0,0,0,0,0,0,0,0,0,5.481595413,0,0,0,0,0,0,0,0,0,0,0,0,0,0,0,0,0,0,0,0,0,0,0,0,0,0,0,0,0,0,0,0,0,0,0,0,0,0,0,0,0,0,0,0,0,0,0,0,0,0,0,0,0,0,8.383953218,0,0,0,0,0,0,0,0,0,0,0,22.22667598,0,0,0,0,0,0,0,0,0,0,0,0,0,0,0,0,0,0,0,0,0,0,0,0,0,0,0,0,0,0,0,0,0,0,0,0,0,0,0,0,0,0,0,0,0,44.58262123,0,0,0,0,0,0,0,0,0,0,0,0,0,0,0,0,0,0,0,5.60745071,0,0,0,0,0,0,0,0,0,0,0,0,0,2.605985459,0,0,0,0,0,0,0,0,0,115,44.23,0.3
# 689,12172,137495,Dumbaugh W.H.,1974,,0,0,0,13.97003588,0,0,0,0,0,0,0,0,0,0,0,0,0,0,0,0,0,0,0,0,4.973557362,0,0,0,0,0,0,0,0,0,0,0,0,0,0,0,0,0,0,0,0,0,0,0,0,0,0,0,0,0,0,0,0,0,0,0,0,0,0,0,0,0,0,0,0,0,0,0,0,0,0,0,0,0,0,12.01947162,0,0,0,0,0,0,0,0,0,0,0,12.10989765,0,0,0,0,0,0,0,0,0,0,0,0,0,0,0,0,0,0,0,0,0,0,0,0,0,0,0,0,0,0,0,0,0,0,0,0,0,0,0,0,0,0,0,0,0,34.97989228,0,0,0,0,0,0,0,0,0,0,0,0,0,0,0,0,0,0,0,21.9471452,0,0,0,0,0,0,0,0,0,0,0,0,0,0,0,0,0,0,0,0,0,0,0,118,45.38,0.3
# 690,12180,137596,Dumbaugh W.H.,1974,0,0,0,0,6,0,0,0,0,0,0,0,0,0,0,0,0,0,0,6,0,0,0,0,0,0.2,0,0,0,0,0,0,0,0,0,0,0,0,0,0,0,0,0,0,0,0,0,0,0,0,0,0,0,0,0,0,0,0,0,0,0,0,0,0,0,0,0,0,0,0,0,0,0,0,0,0,0,0,0,0,0,0,0,0,0,0,0,0,0,0,0,0,30.1,0,0,0,0,0,0,0,0,0,0,0,0,0,0,0,0,0,0,0,0,0,0,0,0,0,0,0,0,0,0,0,0,0,0,0,0,0,0,0,0,0,0,0,0,0,30.8,0,0,0,0,0,0,0,0,0,0,0,0,0,0,0,0,0,0,0,12,0,0,0,0,0,0,0,0,0,0,0,0,0,14.9,0,0,0,0,0,0,0,0,0,144,55.38,0.3
# 691,12180,137614,Dumbaugh W.H.,1974,0,0,0,0,15,0,0,0,0,0,0,0,0,0,0,0,0,0,0,10,0,0,0,0,0,0,0,0,0,0,0,0,0,0,0,0,0,0,0,0,0,0,0,0,0,0,0,0,0,0,0,0,0,0,0,0,0,0,0,0,0,0,0,0,0,0,0,0,0,0,0,0,0,0,0,0,0,0,0,0,0,0,0,0,0,0,0,0,0,0,0,0,25.1,0,0,0,0,0,0,0,0,0,0,0,0,0,0,0,0,0,0,0,0,0,0,0,0,0,0,0,0,0,0,0,0,0,0,0,0,0,0,0,0,0,0,0,0,0,30.1,0,0,0,0,0,0,0,0,0,0,0,0,0,0,0,0,0,0,0,0,0,0,0,0,0,0,0,0,0,0,0,0,0,19.8,0,0,0,0,0,0,0,0,0,142,54.61,0.3
# 692,16927,146719,Tesar A.,1983,,0,0,0,0,6.348619083,0,0,0,0,0,0,0,0,0,0,42.85742855,0,0,0,0,0,0,0,42.85742855,0,0,0,0,0,0,0,0,0,0,0,0,0,0,0,0,0,0,0,0,0,0,0,0,0,0,0,0,0,0,0,0,0,0,0,0,0,0,0,0,0,0,0,0,0,0,0,0,0,0,0,0,0,0,0,0,0,0,0,0,0,0,0,0,0,0,0,0,0,0,0,0,0,0,0,0,0,0,0,0,0,0,0,0,0,0,0,0,0,0,0,0,0,0,0,0,0,0,0,0,0,0,0,0,0,0,0,0,0,0,0,0,0,0,0,0,0,0,0,0,0,0,0,0,0,0,0,0,0,0,0,0,0,0,0,0,0,0,0,0,0,0,0,0,0,0,0,0,0,0,7.936523809,0,0,0,0,0,0,63.8,24.6,0.3
# 693,24651,301050,Sampaio J.A.,2002,,0,0,0,27.1,0,0,0,0,0,0,0,0,0,0,0,0,0,0,0,0,0,0,0,0,58.1,0,0,0,0,0,0,0,0,0,0,0,0,0,0,0,0,0,0,0,0,0,0,0,0,0,0,0,0,0,0,0,0,0,0,0,0,0,0,0,0,0,0,0,0,0,0,0,0,0,0,0,0,0,0,0,0,0,0,0,0,0,0,0,0,0,0,6.9,0,0,0,0,0,0,0,0,0,0,0,0,0,0,0,0,0,0,0,0,0,0,0,0,0,0,0,0,0,0,0,0,0,0,0,0,0,0,0,0,0,0,0,0,0,7.9,0,0,0,0,0,0,0,0,0,0,0,0,0,0,0,0,0,0,0,0,0,0,0,0,0,0,0,0,0,0,0,0,0,0,0,0,0,0,0,0,0,0,0,103,40,0.3
# 694,27036,310572,Ota R.,1973,,0,0,0,0,0,0,30,0,0,0,0,0,0,0,0,0,0,0,0,0,0,0,0,0,0,0,0,0,0,0,0,0,0,0,0,0,0,0,0,0,0,0,0,0,0,0,0,0,0,0,0,0,0,0,0,0,0,0,0,0,0,0,0,0,0,0,0,0,0,0,0,0,0,0,0,0,0,0,0,0,0,0,0,0,0,0,0,0,0,0,0,0,0,0,0,0,0,0,0,0,0,0,0,0,0,0,0,0,0,0,0,0,0,0,0,0,0,0,0,0,0,0,0,0,0,0,0,0,0,0,0,0,0,70,0,0,0,0,0,0,0,0,0,0,0,0,0,0,0,0,0,0,0,0,0,0,0,0,0,0,0,0,0,0,0,0,0,0,0,0,0,0,0,0,0,0,0,0,0,0,0,14,5.4,0.3
# 695,27036,310573,Ota R.,1973,,0,0,0,0,0,0,35,0,0,0,0,0,0,0,0,0,0,0,0,0,0,0,0,0,0,0,0,0,0,0,0,0,0,0,0,0,0,0,0,0,0,0,0,0,0,0,0,0,0,0,0,0,0,0,0,0,0,0,0,0,0,0,0,0,0,0,0,0,0,0,0,0,0,0,0,0,0,0,0,0,0,0,0,0,0,0,0,0,0,0,0,0,0,0,0,0,0,0,0,0,0,0,0,0,0,0,0,0,0,0,0,0,0,0,0,0,0,0,0,0,0,0,0,0,0,0,0,0,0,0,0,0,0,65,0,0,0,0,0,0,0,0,0,0,0,0,0,0,0,0,0,0,0,0,0,0,0,0,0,0,0,0,0,0,0,0,0,0,0,0,0,0,0,0,0,0,0,0,0,0,0,15.3,5.89,0.3
# 696,27159,355830,Lemercier H.,1996,,0,0,3.52,0,0,0,0,0,0,0,0,0,0,0,0,0,0,0,0,0,0,0,0,0,0,0,0,0,0,0,0,0,0,0,0,0,0,0,0,0,0,0,0,0,0,0,0,0,0,0,0,0,0,0,0,0,0,0,0,0,0,0,0,0,0,0,0,0,0,0,0,0,0,0,0,0,0,0,0,0,0,0,0,0,0,0,0,0,0,0,0,0,0,0,0,0,0,0,7.47,0,0,0,0,0,0,0,0,0,0,0,0,0,54.73,0,0,0,0,0,0,0,0,0,0,0,0,0,0,0,0,0,0,0,0,0,18.46,0,0,0,0,0,0,0,0,0,0,0,0,0,0,0,0,0,0,0,0,0,0,0,0,0,0,0,0,0,0,0,0,0,0,0,15.82,0,0,0,0,0,0,0,0,0,0,143,55,0.3
# 697,27159,355838,Lemercier H.,1996,,0,0,9.608231341,0,0,0,0,0,0,0,0,0,0,0,0,0,0,0,0,0,0,0,0,0,0,0,0,0,0,0,0,0,0,0,0,0,0,0,0,0,0,0,0,0,0,0,0,0,0,0,0,0,0,0,0,0,0,0,0,0,0,0,0,0,0,0,0,0,0,0,0,0,0,0,0,0,0,0,0,0,0,0,0,0,0,0,0,0,0,0,0,0,0,0,0,0,0,0,7.418406527,0,0,0,0,0,0,0,0,0,0,0,0,0,54.36565075,0,0,0,0,0,0,0,0,0,0,0,0,0,0,0,0,0,0,0,0,0,16.3786897,0,0,0,0,0,0,0,0,0,0,0,0,0,0,0,0,0,0,0,0,0,0,0,0,0,0,0,0,0,0,0,0,0,0,0,12.22902168,0,0,0,0,0,0,0,0,0,0,143,55,0.3
# 698,27303,358087,Hwa L.G.,2004,,0,0,0,30,0,0,0,0,0,0,0,0,0,0,0,0,0,0,0,0,0,0,0,0,0,0,0,0,0,0,0,0,0,0,0,0,0,0,0,0,0,0,0,0,0,0,0,0,0,0,0,0,0,0,0,0,0,0,0,0,0,0,0,0,0,0,0,0,0,0,0,0,0,0,0,0,0,0,0,15,0,0,0,0,0,0,0,0,0,0,0,0,0,0,0,0,0,0,0,0,0,0,0,0,0,0,0,0,0,0,0,0,0,0,0,0,0,0,0,0,0,0,0,0,0,0,0,0,0,0,0,0,0,0,0,0,0,55,0,0,0,0,0,0,0,0,0,0,0,0,0,0,0,0,0,0,0,0,0,0,0,0,0,0,0,0,0,0,0,0,0,0,0,0,0,0,0,0,0,0,0,108,41.53,0.3
# 699,27303,358088,Hwa L.G.,2004,,0,0,0,35,0,0,0,0,0,0,0,0,0,0,0,0,0,0,0,0,0,0,0,0,0,0,0,0,0,0,0,0,0,0,0,0,0,0,0,0,0,0,0,0,0,0,0,0,0,0,0,0,0,0,0,0,0,0,0,0,0,0,0,0,0,0,0,0,0,0,0,0,0,0,0,0,0,0,0,15,0,0,0,0,0,0,0,0,0,0,0,0,0,0,0,0,0,0,0,0,0,0,0,0,0,0,0,0,0,0,0,0,0,0,0,0,0,0,0,0,0,0,0,0,0,0,0,0,0,0,0,0,0,0,0,0,0,50,0,0,0,0,0,0,0,0,0,0,0,0,0,0,0,0,0,0,0,0,0,0,0,0,0,0,0,0,0,0,0,0,0,0,0,0,0,0,0,0,0,0,0,111,42.69,0.3
# 700,27303,358090,Hwa L.G.,2004,,0,0,0,20,0,0,0,0,0,0,0,0,0,0,0,0,0,0,0,0,0,0,0,0,0,0,0,0,0,0,0,0,0,0,0,0,0,0,0,0,0,0,0,0,0,0,0,0,0,0,0,0,0,0,0,0,0,0,0,0,0,0,0,0,0,0,0,0,0,0,0,0,0,0,0,0,0,0,0,25,0,0,0,0,0,0,0,0,0,0,0,0,0,0,0,0,0,0,0,0,0,0,0,0,0,0,0,0,0,0,0,0,0,0,0,0,0,0,0,0,0,0,0,0,0,0,0,0,0,0,0,0,0,0,0,0,0,55,0,0,0,0,0,0,0,0,0,0,0,0,0,0,0,0,0,0,0,0,0,0,0,0,0,0,0,0,0,0,0,0,0,0,0,0,0,0,0,0,0,0,0,105,40.38,0.3
# 701,27303,358091,Hwa L.G.,2004,,0,0,0,25,0,0,0,0,0,0,0,0,0,0,0,0,0,0,0,0,0,0,0,0,0,0,0,0,0,0,0,0,0,0,0,0,0,0,0,0,0,0,0,0,0,0,0,0,0,0,0,0,0,0,0,0,0,0,0,0,0,0,0,0,0,0,0,0,0,0,0,0,0,0,0,0,0,0,0,25,0,0,0,0,0,0,0,0,0,0,0,0,0,0,0,0,0,0,0,0,0,0,0,0,0,0,0,0,0,0,0,0,0,0,0,0,0,0,0,0,0,0,0,0,0,0,0,0,0,0,0,0,0,0,0,0,0,50,0,0,0,0,0,0,0,0,0,0,0,0,0,0,0,0,0,0,0,0,0,0,0,0,0,0,0,0,0,0,0,0,0,0,0,0,0,0,0,0,0,0,0,121,46.53,0.3
# 702,27303,358093,Hwa L.G.,2004,,0,0,0,35,0,0,0,0,0,0,0,0,0,0,0,0,0,0,0,0,0,0,0,0,0,0,0,0,0,0,0,0,0,0,0,0,0,0,0,0,0,0,0,0,0,0,0,0,0,0,0,0,0,0,0,0,0,0,0,0,0,0,0,0,0,0,0,0,0,0,0,0,0,0,0,0,0,0,0,25,0,0,0,0,0,0,0,0,0,0,0,0,0,0,0,0,0,0,0,0,0,0,0,0,0,0,0,0,0,0,0,0,0,0,0,0,0,0,0,0,0,0,0,0,0,0,0,0,0,0,0,0,0,0,0,0,0,40,0,0,0,0,0,0,0,0,0,0,0,0,0,0,0,0,0,0,0,0,0,0,0,0,0,0,0,0,0,0,0,0,0,0,0,0,0,0,0,0,0,0,0,114,43.84,0.3
# 703,27721,359525,Tanabe S.,1992,,0,0,0,25,0,0,0,0,0,0,0,0,0,0,0,0,0,0,0,0,0,0,0,0,0,0,0,0,0,0,0,0,0,0,0,0,0,0,0,0,0,0,0,0,0,0,0,0,0,0,0,0,0,0,0,0,0,0,0,0,0,0,0,0,0,0,0,0,0,0,0,0,0,0,0,0,0,0,0,0,0,0,0,0,0,0,0,0,0,0,0,0,0,0,0,0,0,0,0,0,0,0,0,0,0,0,0,0,25,0,0,0,0,0,0,0,0,0,0,0,0,0,0,0,0,0,0,0,0,0,0,0,0,0,0,0,0,50,0,0,0,0,0,0,0,0,0,0,0,0,0,0,0,0,0,0,0,0,0,0,0,0,0,0,0,0,0,0,0,0,0,0,0,0,0,0,0,0,0,0,0,117,45,0.3
# 704,28138,74361,Nemilov S.V.,1990,,0,0,0,0,0,0,0,0,0,0,0,0,0,0,0,0,50,0,0,0,0,0,0,0,0,0,0,0,0,0,0,0,0,0,0,0,0,0,0,0,0,0,0,0,0,0,0,0,0,0,0,0,0,0,0,0,0,0,0,0,0,0,0,0,0,0,0,0,0,0,0,0,0,0,0,0,0,0,0,0,0,0,0,0,0,0,0,0,0,0,0,0,0,0,0,0,0,0,0,0,0,0,0,0,0,0,0,0,0,0,0,0,0,0,0,50,0,0,0,0,0,0,0,0,0,0,0,0,0,0,0,0,0,0,0,0,0,0,0,0,0,0,0,0,0,0,0,0,0,0,0,0,0,0,0,0,0,0,0,0,0,0,0,0,0,0,0,0,0,0,0,0,0,0,0,0,0,0,0,0,0,40.5,15.59,0.3
# 705,28138,74364,Nemilov S.V.,1990,,0,0,0,0,0,0,0,0,0,0,0,0,0,0,0,0,0,0,0,0,0,0,0,0,0,0,0,0,0,0,0,0,0,0,0,0,0,0,0,0,0,0,0,0,0,0,0,0,0,0,0,0,0,0,0,0,0,0,0,0,0,0,0,0,0,0,0,0,0,0,0,0,0,0,0,0,0,0,0,0,0,0,0,0,0,0,0,0,0,0,0,0,0,0,0,0,0,0,0,0,0,0,0,0,0,0,0,0,0,0,0,0,0,0,0,49.5,0,0,0,50.5,0,0,0,0,0,0,0,0,0,0,0,0,0,0,0,0,0,0,0,0,0,0,0,0,0,0,0,0,0,0,0,0,0,0,0,0,0,0,0,0,0,0,0,0,0,0,0,0,0,0,0,0,0,0,0,0,0,0,0,0,0,37.4,14.42,0.3
# 706,28138,98817,Nemilov S.V.,1990,,0,0,0,0,0,0,0,0,0,0,0,0,0,0,0,0,0,0,0,0,0,0,0,0,0,0,0,0,0,0,0,0,0,0,0,0,0,0,0,0,0,0,0,0,0,0,0,0,0,0,0,0,0,0,0,0,0,0,0,0,0,0,0,0,0,0,0,0,0,0,0,0,0,0,0,0,0,0,0,0,0,0,0,0,0,0,0,0,0,0,0,0,0,0,0,0,0,0,0,0,50.3,0,0,0,0,0,0,0,0,0,0,0,0,0,0,49.7,0,0,0,0,0,0,0,0,0,0,0,0,0,0,0,0,0,0,0,0,0,0,0,0,0,0,0,0,0,0,0,0,0,0,0,0,0,0,0,0,0,0,0,0,0,0,0,0,0,0,0,0,0,0,0,0,0,0,0,0,0,0,0,0,0,35.4,13.63,0.3
# 707,28296,380244,Besson J.0L.,1997,,0,0,8.69,0,0,0,0,0,0,0,0,0,0,0,0,0,0,0,0,0,0,0,0,0,0,0,0,0,0,0,0,0,0,0,0,0,0,0,0,0,0,0,0,0,0,0,0,0,0,0,0,0,0,0,0,0,0,0,0,0,0,0,0,0,0,0,0,0,0,0,0,0,0,0,0,0,0,0,0,0,0,0,0,0,0,0,0,0,0,0,0,0,0,0,0,0,0,0,7.38,0,0,0,0,0,0,0,0,0,0,0,0,0,54.07,0,0,0,0,0,0,0,0,0,0,0,0,0,0,0,0,0,0,0,0,0,14.66,0,0,0,0,0,0,0,0,0,0,0,0,0,0,0,0,0,0,0,0,0,0,0,0,0,0,0,0,0,0,0,0,0,0,0,15.2,0,0,0,0,0,0,0,0,0,0,148,56,0.3
# 709,28350,380300,Johnson J.,2005,,0,0,0,62.5,0,0,0,0,0,0,0,0,0,0,0,0,0,0,0,0,0,0,0,0,0,0,0,0,0,0,0,0,0,0,0,0,0,0,0,0,0,0,0,0,0,0,0,0,0,0,0,0,0,0,0,0,0,0,0,0,0,0,0,0,0,0,0,0,0,0,0,0,0,0,0,0,0,0,0,37.5,0,0,0,0,0,0,0,0,0,0,0,0,0,0,0,0,0,0,0,0,0,0,0,0,0,0,0,0,0,0,0,0,0,0,0,0,0,0,0,0,0,0,0,0,0,0,0,0,0,0,0,0,0,0,0,0,0,0,0,0,0,0,0,0,0,0,0,0,0,0,0,0,0,0,0,0,0,0,0,0,0,0,0,0,0,0,0,0,0,0,0,0,0,0,0,0,0,0,0,0,0,123,47.3,0.3
# 710,28350,380301,Johnson J.,2005,,0,0,0,55,0,0,0,0,0,0,0,0,0,0,0,0,0,0,0,0,0,0,0,0,0,0,0,0,0,0,0,0,0,0,0,0,0,0,0,0,0,0,0,0,0,0,0,0,0,0,0,0,0,0,0,0,0,0,0,0,0,0,0,0,0,0,0,0,0,0,0,0,0,0,0,0,0,0,0,25,0,0,0,0,0,0,0,0,0,0,0,0,0,0,0,0,0,0,0,0,0,0,0,0,0,0,0,0,0,0,0,0,0,0,0,0,0,0,0,0,0,0,0,0,0,0,0,0,0,0,0,0,0,0,0,0,0,20,0,0,0,0,0,0,0,0,0,0,0,0,0,0,0,0,0,0,0,0,0,0,0,0,0,0,0,0,0,0,0,0,0,0,0,0,0,0,0,0,0,0,0,121,46.53,0.3
# 711,28350,380312,Johnson J.,2005,,0,0,0,50,0,0,0,0,0,0,0,0,0,0,0,0,0,0,0,0,0,0,0,0,0,0,0,0,0,0,0,0,0,0,0,0,0,0,0,0,0,0,0,0,0,0,0,0,0,0,0,0,0,0,0,0,0,0,0,0,0,0,0,0,0,0,0,0,0,0,0,0,0,0,0,0,0,0,0,20,0,0,0,0,0,0,0,0,0,0,0,0,0,0,0,0,0,0,0,0,0,0,0,0,0,0,0,0,0,0,0,0,0,0,0,0,0,0,0,0,0,0,0,0,0,0,0,0,0,0,0,0,0,0,0,0,0,20,0,0,0,0,0,0,0,0,0,0,0,0,0,0,0,0,0,0,0,0,0,0,0,0,0,0,0,0,0,0,0,0,0,10,0,0,0,0,0,0,0,0,0,126,48.46,0.3
# 712,28350,380421,Johnson J.,2005,,0,0,0,71.5,0,0,0,0,0,0,0,0,0,0,0,0,0,0,0,0,0,0,0,0,0,0,0,0,0,0,0,0,0,0,0,0,0,0,0,0,0,0,0,0,0,0,0,0,0,0,0,0,0,0,0,0,0,0,0,0,0,0,0,0,0,0,0,0,0,0,0,0,0,0,0,0,0,0,0,0,0,0,0,0,0,0,0,0,0,0,0,0,0,0,0,0,0,0,0,0,0,0,0,0,0,0,0,0,0,0,0,0,0,0,0,0,0,0,0,0,0,0,0,0,0,0,0,0,0,0,0,0,0,0,0,0,0,0,0,0,0,0,0,0,0,0,0,0,0,0,0,0,0,0,0,0,0,0,0,0,0,0,0,0,0,0,0,0,0,0,0,28.5,0,0,0,0,0,0,0,0,0,118,45.38,0.3
# 713,28964,381797,Orlova G.M.,1985,,0,0,0,0,0,0,0,0,0,0,0,90,0,0,0,0,0,0,0,0,0,0,0,0,0,0,0,0,0,0,0,0,0,0,0,0,0,0,0,0,0,0,0,0,0,0,0,0,0,0,0,0,0,0,0,0,0,0,0,0,0,0,0,0,0,0,0,0,0,0,0,0,0,0,0,0,0,0,0,0,0,0,0,0,0,0,0,0,0,0,0,0,0,0,0,0,0,0,0,0,0,0,0,0,0,0,0,0,0,0,0,0,0,0,0,0,0,0,0,0,0,0,0,0,0,0,0,0,0,0,0,0,0,0,0,0,0,0,0,0,0,0,0,0,0,0,0,0,0,0,0,0,0,0,0,0,0,0,0,0,0,10,0,0,0,0,0,0,0,0,0,0,0,0,0,0,0,0,0,0,0,17.6,6.8,0.3
# 714,29359,368582,Bayya S.,2005,,0,0,0,0,0,0,0,0,0,0,0,0,0,0,5,0,37.9,0,0,0,0,0,0,0,0,0,0,0,0,0,0,0,0,0,0,0,0,0,0,0,0,0,0,0,0,0,0,0,0,0,0,0,0,17,0,0,0,0,0,0,40.1,0,0,0,0,0,0,0,0,0,0,0,0,0,0,0,0,0,0,0,0,0,0,0,0,0,0,0,0,0,0,0,0,0,0,0,0,0,0,0,0,0,0,0,0,0,0,0,0,0,0,0,0,0,0,0,0,0,0,0,0,0,0,0,0,0,0,0,0,0,0,0,0,0,0,0,0,0,0,0,0,0,0,0,0,0,0,0,0,0,0,0,0,0,0,0,0,0,0,0,0,0,0,0,0,0,0,0,0,0,0,0,0,0,0,0,0,0,0,0,0,,,0.3
# 715,31787,379152,Kodama M.,2006,,0,0,0,0,0,0,0,0,0,0,0,0,0,94.8,0,0,0,0,0,0,0,0,0,0,0,0,0,0,0,0,0,0,0,0,0,0,0,0,0,0,0,0,0,0,0,0,0,0,0,0,0,0,0,0,0,0,0,0,0,0,0,0,0,0,0,0,0,0,0,0,0,0,0,0,0,0,0,0,0,0,0,0,0,0,0,0,0,0,0,0,0,0,0,0,0,0,0,0,0,0,5.2,0,0,0,0,0,0,0,0,0,0,0,0,0,0,0,0,0,0,0,0,0,0,0,0,0,0,0,0,0,0,0,0,0,0,0,0,0,0,0,0,0,0,0,0,0,0,0,0,0,0,0,0,0,0,0,0,0,0,0,0,0,0,0,0,0,0,0,0,0,0,0,0,0,0,0,0,0,0,0,0,26,10,0.3
# 716,32063,395095,Besson J.0L.,2000,,0,0,7,0,0,0,0,0,0,0,0,0,0,0,0,0,0,0,0,0,0,0,0,0,0,0,0,0,0,0,0,0,0,0,0,0,0,0,0,0,0,0,0,0,0,0,0,0,0,0,0,0,0,0,0,0,0,0,0,0,0,0,0,0,0,0,0,0,0,0,0,0,0,0,0,0,0,0,0,0,0,0,0,0,0,0,0,0,0,0,0,0,0,0,0,0,0,0,7.5,0,0,0,0,0,0,0,0,0,0,0,0,0,54.7,0,0,0,0,0,0,0,0,0,0,0,0,0,0,0,0,0,0,0,0,0,18.5,0,0,0,0,0,0,0,0,0,0,0,0,0,0,0,0,0,0,0,0,0,0,0,0,0,0,0,0,0,0,0,0,0,0,0,12.3,0,0,0,0,0,0,0,0,0,0,141,55,0.3
# 717,32063,395096,Besson J.0L.,2000,,0,0,8.648518911,0,0,0,0,0,0,0,0,0,0,0,0,0,0,0,0,0,0,0,0,0,0,0,0,0,0,0,0,0,0,0,0,0,0,0,0,0,0,0,0,0,0,0,0,0,0,0,0,0,0,0,0,0,0,0,0,0,0,0,0,0,0,0,0,0,0,0,0,0,0,0,0,0,0,0,0,0,0,0,0,0,0,0,0,0,0,0,0,0,0,0,0,0,0,0,7.356441386,0,0,0,0,0,0,0,0,0,0,0,0,0,54.3732624,0,0,0,0,0,0,0,0,0,0,0,0,0,0,0,0,0,0,0,0,0,14.61087665,0,0,0,0,0,0,0,0,0,0,0,0,0,0,0,0,0,0,0,0,0,0,0,0,0,0,0,0,0,0,0,0,0,0,0,15.01090065,0,0,0,0,0,0,0,0,0,0,148,58,0.3
# 718,32112,420026,Weber M.J.,2003,,0,0,0,0,0,0,0,0,0,0,0,0,0,0,0,33,0,0,0,0,0,0,0,0,0,0,0,0,0,0,0,0,0,0,0,0,0,0,0,0,0,0,0,0,0,0,0,0,0,0,0,0,0,0,0,0,0,0,0,0,0,0,0,0,62,0,0,0,0,0,0,0,0,0,0,0,0,0,0,0,0,5,0,0,0,0,0,0,0,0,0,0,0,0,0,0,0,0,0,0,0,0,0,0,0,0,0,0,0,0,0,0,0,0,0,0,0,0,0,0,0,0,0,0,0,0,0,0,0,0,0,0,0,0,0,0,0,0,0,0,0,0,0,0,0,0,0,0,0,0,0,0,0,0,0,0,0,0,0,0,0,0,0,0,0,0,0,0,0,0,0,0,0,0,0,0,0,0,0,0,0,55,21.15,0.3
# 719,32112,420027,Weber M.J.,2003,,0,0,0,0,0,0,0,0,0,0,0,0,0,0,0,33,0,0,0,0,0,0,0,0,0,0,0,0,0,0,0,0,0,0,0,0,0,0,0,0,0,0,0,0,0,0,0,0,0,0,0,0,0,0,0,0,0,0,0,0,0,0,0,0,60,0,0,0,0,0,0,0,0,0,0,0,0,0,0,0,0,0,0,0,0,0,0,0,0,0,0,0,0,0,0,0,0,0,0,0,0,0,0,0,0,0,0,0,0,0,0,0,0,0,0,0,0,0,0,0,0,0,0,0,0,0,0,0,0,0,0,0,0,0,0,0,0,0,0,0,0,0,0,0,0,0,0,0,0,0,0,0,0,0,0,7,0,0,0,0,0,0,0,0,0,0,0,0,0,0,0,0,0,0,0,0,0,0,0,0,0,55,21.15,0.3
# 720,32112,420028,Weber M.J.,2003,,0,0,0,0,4,0,0,0,0,0,0,0,0,0,0,33,0,0,0,0,0,0,0,0,0,0,0,0,0,0,0,0,0,0,0,0,0,0,0,0,0,0,0,0,0,0,0,0,0,0,0,0,0,0,0,0,0,0,0,0,0,0,0,0,58,0,0,0,0,0,0,0,0,0,0,0,0,0,0,0,0,5,0,0,0,0,0,0,0,0,0,0,0,0,0,0,0,0,0,0,0,0,0,0,0,0,0,0,0,0,0,0,0,0,0,0,0,0,0,0,0,0,0,0,0,0,0,0,0,0,0,0,0,0,0,0,0,0,0,0,0,0,0,0,0,0,0,0,0,0,0,0,0,0,0,0,0,0,0,0,0,0,0,0,0,0,0,0,0,0,0,0,0,0,0,0,0,0,0,0,0,56,21.53,0.3
# 721,32232,406893,Kamimura Y.,2003,,0,0,0,3.99992,0,0,0,0,0,0,0,0,0,0,0,0,51.99896,0,0,0,0,0,0,0,0,0,0,0,0,0,0,0,0,0,0,0,0,0,0,0,0,0,0,0,0,0,0,0,0,0,0.002,0,0,0,0,0,0,0,0,0,0,0,0,0,0,0,0,0,0,0,0,0,0,0,0,0,0,0,0,0,0,0,0,0,0,0,0,0,0,0,0,0,0,0,0,0,0,0,0,0,0,0,0,0,0,0,0,0,0,0,0,0,0,0,0,43.99912,0,0,0,0,0,0,0,0,0,0,0,0,0,0,0,0,0,0,0,0,0,0,0,0,0,0,0,0,0,0,0,0,0,0,0,0,0,0,0,0,0,0,0,0,0,0,0,0,0,0,0,0,0,0,0,0,0,0,0,0,0,0,0,0,0,52.2,20.07,0.3
# 722,32410,389096,Chou Yeong0Shyu,2007,,0,0,0,0,0,0,0,0,0,0,0,0,0,7.5,0,0,0,0,0,0,0,0,0,0,10,0,0,0,0,0,0,0,0,0,0,0,0,0,0,0,0,0,0,0,0,0,0,0,0,0,0,0,0,0,0,0,0,0,0,0,0,0,0,0,0,0,0,0,0,0,0,0,0,0,0,0,0,0,0,0,0,0,0,0,0,0,0,0,0,0,0,0,0,0,0,0,0,0,0,0,0,0,0,0,0,0,0,0,0,0,0,0,0,0,0,0,0,0,0,0,0,0,0,0,0,0,0,0,0,0,0,0,0,0,0,0,0,34,0,0,0,0,0,0,0,0,0,42.5,0,0,0,0,0,0,0,0,0,0,0,0,0,0,0,0,0,0,0,0,0,0,0,6,0,0,0,0,0,0,0,0,0,96.6,37.3,0.3
# 723,32862,397495,Bhide A.,2007,,0,0,0,0,0,0,0,0,0,0,0,0,0,0,0,0,0,0,0,0,0,0,0,0,0,0,0,0,0,0,0,0,0,0,0,0,0,0,0,0,0,0,0,0,0,0,0,0,0,0,0,0,0,0,0,0,0,0,0,0,0,0,0,0,0,0,0,0,0,0,0,0,0,0,0,0,0,0,0,0,0,0,0,0,0,0,0,0,0,0,0,0,0,0,0,0,0,0,0,0,42.5,0,15,0,0,0,0,0,0,0,0,0,0,0,0,42.5,0,0,0,0,0,0,0,0,0,0,0,0,0,0,0,0,0,0,0,0,0,0,0,0,0,0,0,0,0,0,0,0,0,0,0,0,0,0,0,0,0,0,0,0,0,0,0,0,0,0,0,0,0,0,0,0,0,0,0,0,0,0,0,0,0,55.1,21.2,0.3
# 725,33036,398009,Saddeek Y.B.,2007,,0,0,0,0,0,0,0,0,0,0,0,0,0,46.2,0,0,0,0,0,15,0,0,0,0,0,0,0,0,0,0,0,0,0,0,0,0,0,0,0,0,0,0,0,0,0,0,0,0,0,0,0,0,0,0,0,0,0,0,0,0,0,0,0,0,0,0,0,0,0,0,0,0,0,0,0,0,0,0,0,0,0,0,0,0,0,0,0,0,0,0,0,0,0,0,0,0,0,15,0,0,23.8,0,0,0,0,0,0,0,0,0,0,0,0,0,0,0,0,0,0,0,0,0,0,0,0,0,0,0,0,0,0,0,0,0,0,0,0,0,0,0,0,0,0,0,0,0,0,0,0,0,0,0,0,0,0,0,0,0,0,0,0,0,0,0,0,0,0,0,0,0,0,0,0,0,0,0,0,0,0,0,0,61.1,23.5,0.3
# 726,33101,421412,El Joundi  A.S.,1996,,0,0,0,0,0,0,0,0,0,0,0,0,0,0,0,0,0,0,0,0,0,0,0,0,0,0,0,0,0,0,0,0,0,0,0,0,0,0,0,0,0,0,0,0,0,0,1.15000138,0,0,0,0,0,0,0,0,0,0,0,0,0,0,0,0,0,0,0,0,0,0,0,0,0,0,0,0,0,0,0,0,0,0,0,0,0,0,0,0,0,0,0,0,0,0,0,0,0,0,0,0,0,0,0,0,0,0,0,0,0,0,0,0,0,0,0,0,49.42499931,0,0,0,0,0,0,0,0,0,0,0,0,0,0,0,0,0,0,0,0,0,0,0,0,0,0,0,0,0,0,0,0,0,0,0,0,0,0,0,0,0,0,0,0,0,0,0,0,0,0,0,0,0,0,0,0,0,0,0,0,0,49.42499931,0,0,0,41.6,16.2,0.3
# 727,33353,398992,Yurlova G.A.,1973,,0,0,0,0,0,0,37.20223213,0,0,0,0,0,0,0,0,0,0,0,0,0,0,0,0,0,0,0,0,0,0,0,0,0,0,0,0,0,0,0,0,0,0,0,0,0,0,0,0,0,0,0,0,0,0,0,0,0,0,0,0,0,0,0,0,0,0,0,0,0,0,0,0,0,0,0,0,0,0,0,0,0,0,0,0,0,0,0,0,0,0,0,0,0,0,0,0,0,0,0,0,0,0,0,0,0,0,0,0,0,0,0,0,0,0,0,0,0,0,0,0,0,0,0,0,0,0,0,0,0,0,0,0,0,0,27.9016741,0,0,0,0,0,0,0,0,0,0,0,0,0,0,0,0,0,0,27.9016741,0,0,0,0,0,6.994419665,0,0,0,0,0,0,0,0,0,0,0,0,0,0,0,0,0,0,0,0,0,0,19.9,7.66,0.3
# 728,33353,398993,Yurlova G.A.,1973,,0,0,0,0,0,0,36.00360036,0,0,0,0,0,0,0,0,0,0,0,0,0,0,0,0,0,0,0,0,0,0,0,0,0,0,0,0,0,0,0,0,0,0,0,0,0,0,0,0,0,0,0,0,0,0,0,0,0,0,0,0,0,0,0,0,0,0,0,0,0,0,0,0,0,0,0,0,0,0,0,0,0,0,0,0,0,0,0,0,0,0,0,0,0,0,0,0,0,0,0,0,0,0,0,0,0,0,0,0,0,0,0,0,0,0,0,0,0,0,0,0,0,0,0,0,0,0,0,0,0,0,0,0,0,0,27.00270027,0,0,0,0,0,0,0,0,0,0,0,0,0,0,0,0,0,0,27.00270027,0,0,0,0,0,9.9909991,0,0,0,0,0,0,0,0,0,0,0,0,0,0,0,0,0,0,0,0,0,0,20.1,7.73,0.3
# 729,33353,399001,Yurlova G.A.,1973,,0,0,0,0,0,0,38.82883513,0,0,0,0,0,0,0,0,0,0,0,0,0,0,0,0,0,0,0,0,0,0,0,0,0,0,0,0,0,0,0,0,0,0,0,0,0,0,0,0,0,0,0,0,0,0,0,0,0,0,0,0,0,0,0,0,0,0,0,0,0,0,0,0,0,0,0,0,0,0,0,0,0,0,0,0,0,0,0,0,0,0,0,0,0,0,0,0,0,0,0,0,0,0,0,0,0,0,0,0,0,0,0,0,0,0,0,0,0,2.912912613,0,0,0,0,0,0,0,0,0,0,0,0,0,0,0,0,29.12912613,0,0,0,0,0,0,0,0,0,0,0,0,0,0,0,0,0,0,29.12912613,0,0,0,0,0,0,0,0,0,0,0,0,0,0,0,0,0,0,0,0,0,0,0,0,0,0,0,0,18.9,7.3,0.3
# 730,33353,399010,Yurlova G.A.,1973,,0,0,0,0,0,0,30,0,0,0,0,0,0,0,0,0,0,0,0,0,0,0,0,0,0,0,0,0,0,0,0,0,0,0,0,0,0,0,0,0,0,0,0,0,0,0,0,0,0,0,0,0,0,0,0,0,0,0,0,10,0,0,0,0,0,0,0,0,0,0,0,0,0,0,0,0,0,0,0,0,0,0,0,0,0,0,0,0,0,0,0,0,0,0,0,0,0,0,0,0,0,0,0,0,0,0,0,0,0,0,0,0,0,0,0,0,0,0,0,0,0,0,0,0,0,0,0,0,0,0,0,0,0,0,12,0,0,0,0,0,0,0,0,0,0,0,0,0,0,0,0,0,48,0,0,0,0,0,0,0,0,0,0,0,0,0,0,0,0,0,0,0,0,0,0,0,0,0,0,0,0,19.7,7.56,0.3
# 731,34939,422365,Dauce R.,2008,,0,0,0,19.67768367,0,0,0,0,0,0,0,0,0,0,0,0,0,0,0,0,0,0,0,0,0,0,0,0,0,0,0,0,0,0,0,0,0,0,0,0,0,0,0,0,0,0,0,0,0,0,0,0,0,0,0,0,0,0,0,0,0,0,0,0,0,0,0,0,0,0,0,0,0,0,0,0,0,0,0,0,0,0,0,0,0,0,0,0,0,0,0,22.21738897,0,0,0,0,0,0,0,0,0,0,0,0,0,0,0,0,12.61977789,0,0,0,0,0,0,0,0,0,0,0,0,0,0,0,0,0,0,0,0,0,0,0,0,0,0,4.949912882,0,40.53523658,0,0,0,0,0,0,0,0,0,0,0,0,0,0,0,0,0,0,0,0,0,0,0,0,0,0,0,0,0,0,0,0,0,0,0,0,0,0,0,0,0,0,0,119,46,0.3
# 732,35562,428070,Fu Jie,2009,,0,0,0,2.8,0,0,0,0,0,0,0,0,0,38,0,0,0,0,0,0,0,0,0,0,0,0,0,0,0,0,0,0.05,0,0,0,0,0,0,0,0,0,0,0,0,0,0,0,0,0,0,0,0,0,0,0,0,0,15,0,0,0,0,0,0,0,0,0,0,0,0,0,0,0,0,0,0,0,0,0,13,0,0,0,0,0,0,0,0,0,0,0,0,0,0,0,0,0,0,0,0,0,0,0,0,0,0,0,0,0,0,0,0,0,0,0,0,0,0,0,0,0,0,0,0,0,0,0,0,0,0,0.15,0,0,0,0,0,0,18,0,0,0,0,0,0,0,0,0,0,0,0,0,0,0,0,0,0,0,0,0,0,0,0,0,0,0,0,0,0,0,5,0,0,0,0,0,0,0,1.5,0,0,6.5,119,45.76,0.3
# 733,36434,435400,Matsuda Y.,2009,,0,0,0,0,0,0,0,0,0,0,0,0,0,94,0,0,0,0,0,0,0,0,0,0,0,0,0,0,0,0,0,0,0,0,0,0,0,0,0,0,0,0,0,0,0,0,0,0,0,0,0,0,0,0,0,0,0,0,0,0,0,0,0,0,0,0,0,0,0,0,0,0,0,0,0,0,0,0,0,0,0,0,0,6,0,0,0,0,0,0,0,0,0,0,0,0,0,0,0,0,0,0,0,0,0,0,0,0,0,0,0,0,0,0,0,0,0,0,0,0,0,0,0,0,0,0,0,0,0,0,0,0,0,0,0,0,0,0,0,0,0,0,0,0,0,0,0,0,0,0,0,0,0,0,0,0,0,0,0,0,0,0,0,0,0,0,0,0,0,0,0,0,0,0,0,0,0,0,0,0,0,26,10,0.3
# 734,36464,435642,Orlova G.M.,1983,,0,0,0,0,0,0,0,0,0,0,0,0,0,0,0,0,0,0,0,0,0,0,0,0,0,0,0,0,0,0,0,0,0,0,0,0,0,0,0,0,0,0,0,0,0,0,0,0,0,0,0,0,0,0,0,0,0,0,0,20,0,0,0,0,0,0,0,0,0,0,0,0,0,0,0,0,0,0,0,0,0,0,0,0,0,0,0,0,0,0,0,0,0,0,0,0,0,0,0,0,0,0,0,0,0,0,0,0,0,0,0,0,0,0,16,0,0,0,0,0,0,0,0,0,0,0,0,0,0,0,0,0,0,64,0,0,0,0,0,0,0,0,0,0,0,0,0,0,0,0,0,0,0,0,0,0,0,0,0,0,0,0,0,0,0,0,0,0,0,0,0,0,0,0,0,0,0,0,0,0,0,15.5,6,0.3
# 735,36713,437592,Patil S.D.,2009,,0,0,0,0,0,0,0,0,0,0,0,0,0,60,0,0,0,0,0,0,0,0,0,0,0,0,0,0,0,0,0,0,0,0,0,0,0,0,0,0,0,0,0,0,0,0,0,0,0,0,0,0,0,0,0,0,0,0,0,0,0,0,0,0,0,0,0,0,0,0,0,0,0,0,0,0,0,0,0,0,0,0,0,0,0,0,0,0,0,0,0,0,0,0,0,0,0,0,0,0,20,0,0,0,0,0,0,0,0,0,0,0,0,0,0,0,0,0,0,0,0,0,0,0,0,0,0,0,0,0,0,0,0,0,0,0,0,0,0,0,0,0,0,0,0,0,0,0,0,0,0,0,0,0,0,0,0,0,0,0,0,0,0,0,0,0,0,0,0,0,0,0,0,0,0,0,20,0,0,0,0,17.8,6.86,0.3
# 736,37426,443686,Sellappan P.,2010,,0,0,0,0,0,0,0,0,0,0,0,0,0,0,0,0,0,0,0,0,0,0,24.9,0,0,0,0,0,0,0,0,0,0,0,0,0,0,0,0,0,0,0,0,0,0,0,0,0,0,0,0,0,0,0,0,0,0,0,0,0,0,0,0,0,0,0,0,0,0,0,0,0,0,0,0,0,0,0,0,0,0,0,0,0,0,0,0,0,0,0,0,0,0,0,0,0,0,0,15.4,0,0,0,0,0,0,0,0,0,0,0,0,0,40.4,0,0,0,0,0,0,0,0,0,0,0,0,0,0,0,0,0,0,0,0,0,19.3,0,0,0,0,0,0,0,0,0,0,0,0,0,0,0,0,0,0,0,0,0,0,0,0,0,0,0,0,0,0,0,0,0,0,0,0,0,0,0,0,0,0,0,0,0,0,97,37.3,0.3
# 737,37927,448559,Gueguen Y.,2010,,0,0,0,0,0,0,0,0,0,0,0,0,0,0,0,0,0,0,0,0,0,0,24.9,0,0,0,0,0,0,0,0,0,0,0,0,0,0,0,0,0,0,0,0,0,0,0,0,0,0,0,0,0,0,0,0,0,0,0,0,0,0,0,0,0,0,0,0,0,0,0,0,0,0,0,0,0,0,0,0,0,0,0,0,0,0,0,0,0,0,0,0,0,0,0,0,0,0,0,15.4,0,0,0,0,0,0,0,0,0,0,0,0,0,40.4,0,0,0,0,0,0,0,0,0,0,0,0,0,0,0,0,0,0,0,0,0,19.3,0,0,0,0,0,0,0,0,0,0,0,0,0,0,0,0,0,0,0,0,0,0,0,0,0,0,0,0,0,0,0,0,0,0,0,0,0,0,0,0,0,0,0,0,0,0,110,43.4,0.3
# 738,38189,449941,Lee Seong Joo,2007,,0,0,0,38,0,0,0,0,0,0,0,0,0,0,0,0,5,0,0,0,0,0,0,0,57,0,0,0,0,0,0,0,0,0,0,0,0,0,0,0,0,0,0,0,0,0,0,0,0,0,0,0,0,0,0,0,0,0,0,0,0,0,0,0,0,0,0,0,0,0,0,0,0,0,0,0,0,0,0,0,0,0,0,0,0,0,0,0,0,0,0,0,0,0,0,0,0,0,0,0,0,0,0,0,0,0,0,0,0,0,0,0,0,0,0,0,0,0,0,0,0,0,0,0,0,0,0,0,0,0,0,0,0,0,0,0,0,0,0,0,0,0,0,0,0,0,0,0,0,0,0,0,0,0,0,0,0,0,0,0,0,0,0,0,0,0,0,0,0,0,0,0,0,0,0,0,0,0,0,0,0,105,40.38,0.3
# 739,39196,460463,Startsev Yu.K.,2011,,0,0,0,0,0,0,0,0,0,0,0,0,0,0,0,0,0,0,0,0,0,0,0,0,0,0,0,0,0,0,0,0,0,0,0,0,0,0,0,0,0,0,0,0,0,0,0,0,0,0,0,0,0,0,0,0,0,0,0,0,0,0,0,0,0,0,0,0,0,0,0,0,0,0,0,0,0,0,0,0,0,0,0,0,0,0,0,0,0,0,0,0,0,0,0,0,0,0,0,0,50,0,0,0,0,0,0,0,0,0,0,0,0,0,0,50,0,0,0,0,0,0,0,0,0,0,0,0,0,0,0,0,0,0,0,0,0,0,0,0,0,0,0,0,0,0,0,0,0,0,0,0,0,0,0,0,0,0,0,0,0,0,0,0,0,0,0,0,0,0,0,0,0,0,0,0,0,0,0,0,0,37,14,0.3
# 740,39196,460464,Startsev Yu.K.,2011,,0,0,0,0,0,0,0,0,0,0,0,0,0,0,0,0,0,0,0,0,0,0,0,0,0,0,0,0,0,0,0,0,0,0,0,0,0,0,0,0,0,0,0,0,0,0,0,0,0,0,0,0,0,0,0,0,0,0,0,0,0,0,0,0,0,0,0,0,0,0,0,0,0,0,0,0,0,0,0,0,0,0,0,0,0,0,0,0,0,0,0,0,0,0,0,0,0,0,0,0,47.5,5,0,0,0,0,0,0,0,0,0,0,0,0,0,47.5,0,0,0,0,0,0,0,0,0,0,0,0,0,0,0,0,0,0,0,0,0,0,0,0,0,0,0,0,0,0,0,0,0,0,0,0,0,0,0,0,0,0,0,0,0,0,0,0,0,0,0,0,0,0,0,0,0,0,0,0,0,0,0,0,0,35,13.5,0.3
# 741,39199,460414,Sokolov I.A.,2011,,0,0,0,0,0,0,0,0,0,0,0,0,0,0,0,0,0,0,0,0,0,0,0,0,0,0,0,0,0,0,0,0,0,0,0,0,0,0,0,0,0,0,0,0,0,0,0,0,0,0,0,0,0,0,0,0,0,0,0,0,0,0,0,0,0,0,0,0,0,0,0,0,0,0,0,0,0,0,0,0,0,0,0,0,0,0,0,0,0,0,0,0,0,0,0,0,0,0,0,0,50,0,0,0,0,0,0,0,0,0,0,0,0,0,0,50,0,0,0,0,0,0,0,0,0,0,0,0,0,0,0,0,0,0,0,0,0,0,0,0,0,0,0,0,0,0,0,0,0,0,0,0,0,0,0,0,0,0,0,0,0,0,0,0,0,0,0,0,0,0,0,0,0,0,0,0,0,0,0,0,0,37.2,14.12,0.3
# 742,39199,460416,Sokolov I.A.,2011,,0,0,0,0,0,0,0,0,0,0,0,0,0,0,0,0,0,0,0,0,0,0,0,0,0,0,0,0,0,0,0,0,0,0,0,0,0,0,0,0,0,0,0,0,0,0,0,0,0,0,0,0,0,0,0,0,0,0,0,0,0,0,0,0,0,0,0,0,0,0,0,0,0,0,0,0,0,0,0,0,0,0,0,0,0,0,0,0,0,0,0,0,0,0,0,0,0,0,0,0,45,0,10,0,0,0,0,0,0,0,0,0,0,0,0,45,0,0,0,0,0,0,0,0,0,0,0,0,0,0,0,0,0,0,0,0,0,0,0,0,0,0,0,0,0,0,0,0,0,0,0,0,0,0,0,0,0,0,0,0,0,0,0,0,0,0,0,0,0,0,0,0,0,0,0,0,0,0,0,0,0,38.7,15.02,0.3
# 743,39389,460991,Striepe S.,2012,,0,0,0,0,0,0,0,0,0,0,0,0,0,0,0,0,0,0,0,0,0,0,0,0,0,0,0,0,0,0,0,0,0,0,0,0,0,0,0,0,0,0,0,0,0,0,0,0,0,0,0,0,0,0,0,0,0,0,0,0,0,0,0,0,0,0,0,0,0,0,0,0,0,0,0,0,0,0,0,0,0,0,0,0,0,0,0,0,0,0,0,0,0,0,0,0,0,0,0,0,18.36812224,0,0,0,0,0,0,0,0,0,0,0,0,0,0,31.66674767,0,0,0,0,0,0,0,0,0,0,0,0,0,0,0,0,0,0,0,0,0,0,0,0,0,0,0,2.4999935,0,0,0,0,0,0,0,0,0,0,0,0,0,0,0,0,0,0,0,0,0,0,0,0,0,0,0,0,0,0,0,0,0,47.46513659,0,0,0,51,19.6,0.3
# 744,39389,460992,Striepe S.,2012,,0,0,0,0,0,0,0,0,0,0,0,0,0,0,0,0,0,0,0,0,0,0,0,0,0,0,0,0,0,0,0,0,0,0,0,0,0,0,0,0,0,0,0,0,0,0,0,0,0,0,0,0,0,0,0,0,0,0,0,0,0,0,0,0,0,0,0,0,0,0,0,0,0,0,0,0,0,0,0,0,0,0,0,0,0,0,0,0,0,0,0,0,0,0,0,0,0,0,0,0,17.4,0,0,0,0,0,0,0,0,0,0,0,0,0,0,30,0,0,0,0,0,0,0,0,0,0,0,0,0,0,0,0,0,0,0,0,0,0,0,0,0,0,0,5,0,0,0,0,0,0,0,0,0,0,0,0,0,0,0,0,0,0,0,0,0,0,0,0,0,0,0,0,0,0,0,0,0,47.6,0,0,0,52,19.9,0.3
# 745,39389,460995,Striepe S.,2012,,0,0,0,0,0,0,0,0,0,0,0,0,0,0,0,0,0,0,0,0,0,0,0,0,0,0,0,0,0,0,0,0,0,0,0,0,0,0,0,0,0,0,0,0,0,0,0,0,0,0,0,0,0,0,0,0,0,0,0,0,0,0,0,0,0,0,0,0,0,0,0,0,0,0,0,0,0,0,0,0,0,0,0,0,0,0,0,0,0,0,0,0,0,0,0,0,0,0,0,0,13.53155433,0,0,0,0,0,0,0,0,0,0,0,0,0,0,23.33268232,0,0,0,0,0,0,0,0,0,0,0,0,0,0,0,0,0,0,0,0,0,0,0,0,0,0,0,15.0002265,0,0,0,0,0,0,0,0,0,0,0,0,0,0,0,0,0,0,0,0,0,0,0,0,0,0,0,0,0,0,0,0,0,48.13553685,0,0,0,53,20.2,0.3
# 746,39845,470743,Li Hong,2012,,0,0,0,18.92,0,0,0,0,0,0,0,0,0,12.35,0,0,0,0,0,0,0,0,0,0,0,0,0,0,0,0,0,0,0,0,0,0,0,0,0,0,0,0,0,0,0,0,0,0,0,0,0,0,0,0,0,0,0,0,0,0,0,0,0,0,0,0,0,0,0,0,0,0,0,0,0,0,0,0,0,22.31,0,0,0,0,0,0,0,0,0,0,0,0,0,0,0,0,0,0,0,0,0,0,0,0,0,0,0,0,0,0,0,0,0,0,0,0,0,0,0,0,0,0,0,0,0,0,0,0,0,0,0,0,0,0,0,0,0,46.42,0,0,0,0,0,0,0,0,0,0,0,0,0,0,0,0,0,0,0,0,0,0,0,0,0,0,0,0,0,0,0,0,0,0,0,0,0,0,0,0,0,0,0,104,40,0.3
# 747,39845,470744,Li Hong,2012,,0,0,0,18.92,0,0,0,0,0,0,0,0,0,12.35,0,0,0,0,0,0,0,0,0,0,0,0,0,0,0,0,0,0,0,0,0,0,0,0,0,0,0,0,0,0,0,0,0,0,0,0,0,0,0,0,0,0,0,0,0,0,0,0,0,0,0,0,0,0,0,0,0,0,0,0,0,0,0,0,0,20.31,0,0,0,0,0,0,0,0,0,0,0,0,0,0,0,0,0,0,0,0,0,0,0,0,0,0,0,0,0,0,0,0,0,0,0,0,0,0,0,0,0,0,0,0,0,0,0,0,0,0,0,0,0,0,0,0,0,46.42,0,0,0,0,0,0,0,0,0,0,0,0,0,0,0,0,0,0,0,0,0,0,0,0,0,0,0,0,0,0,0,0,0,0,2,0,0,0,0,0,0,0,0,105,40.38,0.3
