Repository: jacobergzhou/Poisson-Ratio

File: Poisson_data_no_metal_07192019.csv (part 8 of 57)
,Code,Glass #,Author,Year,Trademark,Ag2O,AgI,Al,Al2O3,AlF3,AlN,As,As2O3,As2O5,As2S3,As2Se3,AsSe,B,B2O3,BaCl2,BaF2,BaO,BeF2,BeO,Bi2O3,BiCl3,Br,Ca,CaF2,CaO,Cd,CdCl2,CdF2,CdO,Ce2O3,CeF3,CeO2,Cl,Co3O4,CoO,Cr2O3,Cs2O,CsCl,CsF,Cu2O,CuO,Dy2O3,Er,Er2O3,ErF3,Eu,Eu2O3,EuF3,F,Fe,Fe2O3,FeO,Ga,Ga2O3,Ga2S3,Ga2Se3,GaF3,Gd2O3,GdF3,Ge,GeO2,GeS2,GeSe2,H2O,HfF4,HfO2,Hg,Ho2O3,I,InF3,K,K2O,K2S,K2SO4,KBr,KCl,KF,KHF2,La,La2O3,La2S3,LaF3,Li,Li2O,Li2S,Li2SO4,LiBr,LiCl,LiF,LiI,MgF2,MgO,Mn2O3,MnF2,MnO,MnO2,MoO2,MoO3,N,Na,Na2O,Na2S,Na2SO4,NaCl,NaF,NaPO3,Nb2O5,Nd,Nd2O3,NdF3,NH4NO3,NiO,O,OH,P,P2O5,Pb,PbCl2,PbF2,PbO,PdO,Pr2O3,Pr6O11,PrF3,Rb2O,RbF,Rh2O3,RuO2,S,Sb,Sb2O3,Sb2S3,Sc2O3,Se,Si,Si3N4,SiC,SiO2,Sm2O3,Sn,SnO,SnO2,SO2,SO3,Sr,SrCl2,SrF2,SrO,Ta2O3,Ta2O5,Tb2O3,TbF3,Te,TeO2,Th,ThF4,ThO2,TiO2,Tl,Tl2O,Tl2Se,TlSe,Tm2O3,U,U3O8,UO2,V,V2O5,VO6,WO3,Y,Y2O3,Yb2O3,YbF3,YF3,ZnCl2,ZnF2,ZnO,ZnSO4,ZrF4,ZrO2,Young's modulus E (GPa),Shear modulus G (GPa),Poisson's ratio v,Calculated Poisson,Percent Error
# 2066,28396,364384,Blackburn D.,1987,nan,0,0,0,18.43441167,0,0,0,0,0,0,0,0,0,0,0,0,0,0,0,0,0,0,0,0,0,0,0,0,0,0,0,0,0,0,0,0,0,0,0,0,0,0,0,0,0,0,0,0,0,0,0,0,0,0,0,0,0,0,0,0,0,0,0,0,0,0,0,0,0,0,0,0,0,0,0,0,0,0,0,0,0,0,0,0,0,0,0,0,0,0,0,23.3175139,0,0,0,0,0,0,0,0,0,0,0,0,0,0,7.071046669,0,0,0,0,0,0,0,0,0,0,0,0,0,0,0,0,0,0,0,0,0,0,0,0,0,0,0,0,0,0,46.9239997,0,0,0,0,0,0,0,0,0,0,0,4.25302807,0,0,0,0,0,0,0,0,0,0,0,0,0,0,0,0,0,0,0,0,0,0,0,0,0,0,0,0,0,0,0,113,44.8,0.268,0.261160714,2.551972281
# 1000,7464,56083,Gurjev N.V.,1988,nan,0,0,0,0,4,0,0,0,0,0,0,0,0,0,0,24,0,0,0,0,0,0,0,0,0,0,0,0,0,0,0,0,0,0,0,0,0,0,0,0,0,0,0,0,0,0,0,0,0,0,0,0,0,0,0,0,0,0,0,0,0,0,0,0,0,0,0,0,0,0,0,0,0,0,0,0,0,0,0,0,0,5,0,0,0,0,0,0,10,0,0,0,0,0,0,0,0,0,0,0,0,0,0,0,0,0,0,0,0,0,0,0,0,0,0,0,0,0,0,0,0,0,0,0,0,0,0,0,0,0,0,0,0,0,0,0,0,0,0,0,0,0,0,0,0,0,0,0,0,0,0,0,0,0,0,0,0,0,0,0,0,0,0,0,0,0,0,0,0,0,0,0,0,0,0,0,0,0,0,57,0,59,23,0.29,0.282608696,2.548725637
# 3692,27722,359746,Schrimpf C.,1984,nan,0,0,0,0,0,0,0,0,0,0,0,0,0,0,0,0,0,0,0,0,0,0,0,0,10.60336605,0,0,0,0,0,0,0,0,0,0,0,0,0,0,0,0,0,0,0,0,0,0,0,0,0,0,0,0,0,0,0,0,0,0,0,0,0,0,0,0,0,0,0,0,0,0,0,0,0,0,0,0,0,0,0,0,0,0,0,0,0,0,0,0,0,0,0,0,0,0,0,0,0,0,0,16.96538768,0,0,0,0,0,0,0,0,0,0,0,0,0,0,0,0,0,0,0,0,0,0,0,0,0,0,0,0,0,0,0,0,0,0,3.011010237,0,69.42023603,0,0,0,0,0,0,0,0,0,0,0,0,0,0,0,0,0,0,0,0,0,0,0,0,0,0,0,0,0,0,0,0,0,0,0,0,0,0,0,0,0,0,0,82.4,33.2,0.235,0.240963855,2.537810818
# 426,14883,141341,Coenen M.,1962,nan,0,0,0,0,0,0,0,0,0,0,0,0,0,0,0,0,0,0,0,0,0,0,0,0,0,0,0,0,0,0,0,0,0,0,0,0,0,0,0,0,0,0,0,0,0,0,0,0,0,0,0,0,0,0,0,0,0,0,0,0,0,0,0,0,0,0,0,0,0,0,0,0,0,0,0,0,0,0,0,0,0,0,0,0,0,0,0,0,0,0,0,0,0,0,0,0,0,0,0,0,24,0,0,0,0,0,0,0,0,0,0,0,0,0,0,0,0,0,0,0,0,0,0,0,0,0,0,0,0,0,0,0,0,0,0,0,0,76,0,0,0,0,0,0,0,0,0,0,0,0,0,0,0,0,0,0,0,0,0,0,0,0,0,0,0,0,0,0,0,0,0,0,0,0,0,0,0,0,0,0,0,48.7,18.7,0.31,0.302139037,2.535794376
# 498,6172,90295,Nemilov S.V.,1973,nan,0,0,0,0,0,0,0,0,0,0,0,0,0,0,0,0,0,0,0,0,0,0,0,0,0,0,0,0,0,0,0,0,0,0,0,0,0,0,0,0,0,0,0,0,0,0,0,0,0,0,0,0,0,0,0,0,0,0,0,0,65,0,0,0,0,0,0,0,0,0,0,0,0,0,0,0,0,0,0,22.5,0,0,0,0,0,0,0,0,0,0,0,0,0,0,0,0,0,0,0,0,0,0,0,0,0,0,0,0,0,0,0,0,0,0,0,0,0,0,0,0,0,0,0,0,0,0,0,0,0,0,0,0,0,0,0,0,0,0,0,0,0,0,0,0,0,0,0,0,0,12.5,0,0,0,0,0,0,0,0,0,0,0,0,0,0,0,0,0,0,0,0,0,0,0,0,0,0,0,0,0,0,0,101,38.84,0.308,0.300205973,2.530528174
# 4104,34275,417270,Reddy C.N.,2008,nan,0,0,0,0,0,0,0,0,0,0,0,0,0,60,0,0,0,0,0,0,0,0,0,0,0,0,0,0,0,0,0,0,0,0,0,0,0,0,0,0,0,0,0,0,0,0,0,0,0,0,0,0,0,0,0,0,0,0,0,0,0,0,0,0,0,0,0,0,0,0,0,0,0,0,0,0,0,0,0,0,0,0,0,30,0,0,0,0,0,0,0,0,0,0,0,0,0,0,0,0,0,0,0,0,0,0,0,0,0,0,0,0,0,0,0,0,0,0,0,0,0,0,0,0,0,0,0,0,0,0,0,0,0,0,0,0,0,0,0,0,0,0,0,0,0,0,0,0,0,0,0,0,0,0,0,0,0,0,0,0,0,0,0,0,0,0,0,10,0,0,0,0,0,0,0,0,0,0,0,0,0,47.8,19.57,0.227,0.221257026,2.529944467
# 2246,5294,70407,Shaw R.R.,1969,nan,0,0,0,0,0,0,0,0,0,0,0,0,0,100,0,0,0,0,0,0,0,0,0,0,0,0,0,0,0,0,0,0,0,0,0,0,0,0,0,0,0,0,0,0,0,0,0,0,0,0,0,0,0,0,0,0,0,0,0,0,0,0,0,0,0,0,0,0,0,0,0,0,0,0,0,0,0,0,0,0,0,0,0,0,0,0,0,0,0,0,0,0,0,0,0,0,0,0,0,0,0,0,0,0,0,0,0,0,0,0,0,0,0,0,0,0,0,0,0,0,0,0,0,0,0,0,0,0,0,0,0,0,0,0,0,0,0,0,0,0,0,0,0,0,0,0,0,0,0,0,0,0,0,0,0,0,0,0,0,0,0,0,0,0,0,0,0,0,0,0,0,0,0,0,0,0,0,0,0,0,0,17.2,6.85,0.262,0.255474453,2.490666964
# 1201,12969,78272,Schmidt G.,1986,nan,0,0,0,0,0,0,0,0,0,0,0,0,0,30,0,0,40,0,0,0,0,0,0,0,0,0,0,0,0,0,0,0,0,0,0,0,0,0,0,0,0,0,0,0,0,0,0,0,0,0,0,0,0,0,0,0,0,0,0,0,0,0,0,0,0,0,0,0,0,0,0,0,0,0,0,0,0,0,0,0,0,0,0,0,0,0,0,0,0,0,0,0,0,0,0,0,0,0,0,0,0,0,0,0,0,0,0,0,0,0,0,0,0,0,0,0,0,0,0,0,0,0,0,0,0,0,0,0,0,0,0,0,0,0,0,0,0,30,0,0,0,0,0,0,0,0,0,0,0,0,0,0,0,0,0,0,0,0,0,0,0,0,0,0,0,0,0,0,0,0,0,0,0,0,0,0,0,0,0,0,0,81.4,31.8,0.287,0.279874214,2.482852322
# 2636,31921,405201,Aitken B.G.,2007,nan,0,0,0,17.91795445,0,0,0,0,0,0,0,0,0,0,0,0,0,0,0,0,0,0,0,0,0,0,0,0,0,0,0,0,0,0,0,0,0,0,0,0,0,0,0,0,0,0,0,0,0,0,0,0,0,0,0,0,0,0,0,0,0,0,0,0,0,0,0,0,0,0,0,0,0,0,0,0,0,0,0,10.94047897,0,0,0,0,0,0,0,0,0,0,0,1.480656823,0,0,0,0,0,0,0,0,0,0,0,0,0,0,0,0,0,0,0,0,0,0,0,0,0,0,0,0,0,0,0,0,0,0,0,0,0,0,0,0,0,0,0,0,0,69.66090975,0,0,0,0,0,0,0,0,0,0,0,0,0,0,0,0,0,0,0,0,0,0,0,0,0,0,0,0,0,0,0,0,0,0,0,0,0,0,0,0,0,0,0,94.7,37.89,0.256,0.249670098,2.472618105
# 1126,39389,460990,Striepe S.,2012,nan,0,0,0,0,0,0,0,0,0,0,0,0,0,0,0,0,0,0,0,0,0,0,0,0,0,0,0,0,0,0,0,0,0,0,0,0,0,0,0,0,0,0,0,0,0,0,0,0,0,0,0,0,0,0,0,0,0,0,0,0,0,0,0,0,0,0,0,0,0,0,0,0,0,0,0,0,0,0,0,0,0,0,0,0,0,0,0,0,0,0,0,0,0,0,0,0,0,0,0,0,19.33192807,0,0,0,0,0,0,0,0,0,0,0,0,0,0,33.33333667,0,0,0,0,0,0,0,0,0,0,0,0,0,0,0,0,0,0,0,0,0,0,0,0,0,0,0,0,0,0,0,0,0,0,0,0,0,0,0,0,0,0,0,0,0,0,0,0,0,0,0,0,0,0,0,0,0,0,0,0,0,47.33473527,0,0,0,55,21.2,0.29,0.297169811,2.472348731
# 1007,8381,59087,Delben A.,1993,nan,0,0,0,0,5,0,0,0,0,0,0,0,0,0,0,18.5,0,0,0,0,0,0,0,0,0,0,0,0,0,0,0,0,0,0,0,0,0,0,0,0,0,0,0,0,0,0,0,0,0,0,0,0,0,0,0,0,0,0,0,0,0,0,0,0,0,0,0,0,0,0,0,0,0,0,0,0,0,0,0,0,0,3.3,0,0,0,0,0,0,0,0,0,0,0,0,0,0,0,0,0,0,0,0,0,0,16.2,0,0,0,0,0,0,0,0,0,0,0,0,0,0,0,0,0,0,0,0,0,0,0,0,0,0,0,0,0,0,0,0,0,0,0,0,0,0,0,0,0,0,0,0,0,0,0,0,0,0,0,0,0,0,0,0,0,0,0,0,0,0,0,0,0,0,0,0,0,0,0,0,0,0,57,0,53.7,20.7,0.29,0.297101449,2.448775612
# 4118,255,20576,Livshits V.Ya.,1989,nan,0,0,0,0,0,0,0,0,0,0,0,0,0,0,0,0,0,0,0,0,0,0,0,0,0,0,0,0,0,0,0,0,0,0,0,0,0,0,0,0,0,0,0,0,0,0,0,0,0,0,0,0,0,0,0,0,0,0,0,0,0,0,0,0,0,0,0,0,0,0,0,0,0,0,0,0,0,0,0,0,0,0,0,25,0,0,0,0,0,0,0,0,0,0,0,0,0,0,0,0,0,0,0,0,0,0,0,0,0,0,0,0,0,0,0,0,0,0,0,0,0,0,0,0,0,0,0,0,0,0,0,0,0,0,0,0,0,50,0,0,0,0,0,0,0,0,0,0,0,25,0,0,0,0,0,0,0,0,0,0,0,0,0,0,0,0,0,0,0,0,0,0,0,0,0,0,0,0,0,0,0,124,50.8,0.226,0.220472441,2.445822591
# 1219,3097,239,Nemilov S.V.,1973,nan,0,0,0,0,0,0,0,0,0,0,0,0,0,0,0,0,0,0,0,0,0,0,0,0,0,0,0,0,0,0,0,0,0,0,0,0,0,0,0,0,0,0,0,0,0,0,0,0,0,0,0,0,0,0,0,0,0,0,0,0,0,0,0,0,0,0,0,0,0,0,0,0,0,0,0,0,0,0,0,0,0,0,0,0,0,0,0,0,0,0,0,0,0,0,0,0,0,0,0,0,0,0,0,0,0,0,0,0,0,0,0,0,0,0,0,0,0,0,0,0,0,0,0,0,0,0,0,0,0,0,0,0,0,0,0,0,0,55.38,0,0,0,0,0,0,0,0,0,0,0,0,0,0,0,0,0,0,0,0,0,44.62,0,0,0,0,0,0,0,0,0,0,0,0,0,0,0,0,0,0,0,0,0,24.3,9.397,0.286,0.29296584,2.435608448
# 3016,256,20584,Livshits V.Ya.,1989,nan,0,0,0,0,0,0,0,0,0,0,0,0,0,0,0,0,0,0,0,0,0,0,0,0,0,0,0,0,0,0,0,0,0,0,0,0,0,0,0,0,0,0,0,0,0,0,0,0,0,0,0,0,0,0,0,0,0,0,0,0,0,0,0,0,0,0,0,0,0,0,0,0,0,0,0,0,0,0,0,0,0,0,0,15,0,0,0,0,0,0,0,0,0,0,0,0,0,0,0,0,16,0,0,0,0,0,19,0,0,0,0,0,0,0,0,0,0,0,0,0,0,0,0,0,0,0,0,0,0,0,0,0,0,0,0,0,0,38,0,0,0,0,0,0,0,0,0,0,0,12,0,0,0,0,0,0,0,0,0,0,0,0,0,0,0,0,0,0,0,0,0,0,0,0,0,0,0,0,0,0,0,116,46.7,0.248,0.241970021,2.431442979
# 885,25178,302994,Sreeram A.N.,1991,nan,0,0,0,0,0,0,0,0,0,0,0,0,0,0,0,0,0,0,0,0,0,0,0,0,0,0,0,0,0,0,0,0,0,0,0,0,0,0,0,0,0,0,0,0,0,0,0,0,0,0,0,0,0,0,0,0,0,0,0,10,0,0,0,0,0,0,0,0,0,0,0,0,0,0,0,0,0,0,0,0,0,0,0,0,0,0,0,0,0,0,0,0,0,0,0,0,0,0,0,0,0,0,0,0,0,0,0,0,0,0,0,0,0,0,0,0,0,0,0,0,0,0,0,0,0,0,0,0,0,0,0,0,0,54,0,0,0,0,0,0,0,0,0,0,0,0,0,0,0,0,0,0,36,0,0,0,0,0,0,0,0,0,0,0,0,0,0,0,0,0,0,0,0,0,0,0,0,0,0,0,0,15.7,6.1,0.294,0.286885246,2.419984387
# 5254,31209,378701,Reddy M.R.,2001,nan,0,0,0,4.950494752,0,0,0,0,0,0,0,0,0,75.24752624,0,0,0,0,0,0,0,0,0,0,0,0,0,0,0,0,0,0,0,0,0,0,0,0,0,0,0,0,0,0,0,0,0,0,0,0,0,0,0,0,0,0,0,0,0,0,0,0,0,0,0,0,0,0,0,0,0,0,0,0,0,0,0,0,0,0,0,0,0,0,0,0,0,0,0,0,0,0,0,0,0,0,0,0,0,0,0,0,0,0,0,0,0,0,0,0,0,0,0,0,0,0,0,0,0,18.81187906,0,0,0,0,0,0,0,0,0,0,0,0,0,0,0,0,0,0,0,0,0,0,0,0,0,0,0,0,0,0,0,0,0,0,0,0,0,0,0,0,0,0,0,0,0,0,0,0,0,0,0,0,0.99009995,0,0,0,0,0,0,0,0,58.4,26.3,0.113,0.11026616,2.419327703
# 4182,2402,32837,Petrenko Yu.M.,1971,nan,0,0,0,0,0,0,0,0,0,0,0,0,0,0,0,0,0,0,0,0,0,0,0,0,0,0,0,0,0,0,0,0,0,0,0,0,0,0,0,0,0,0,0,0,0,0,0,0,0,0,0.3,0,0,0,0,0,0,0,0,0,0,0,0,0,0,0,0,0,0,0,0,0,0,0,0,0,0,0,0,0,0,0,0,0,0,0,0,0,0,0,0,0,0,0,0,0,0,0,0,0,20,0,0,0,0,0,0,0,0,0,0,0,0,0,0,0,0,0,0,0,0,0,0,0,0,0,0,0,0,0,0,0,0,0,0,0,0,79.7,0,0,0,0,0,0,0,0,0,0,0,0,0,0,0,0,0,0,0,0,0,0,0,0,0,0,0,0,0,0,0,0,0,0,0,0,0,0,0,0,0,0,0,59.1,24.23,0.225,0.219562526,2.416655202
# 5233,8584,59569,Sudhakar Rao D.,1990,nan,0,0,0,0,0,0,0,0,0,0,0,0,0,0,0,0,0,0,0,0,0,0,0,0,0,0,0,0,0,0,0,0,0,0,0,0,0,0,0,0,0,0,0,0,0,0,0,0,0,0,0,0,0,0,0,0,0,0,0,0,0,0,0,0,0,0,0,0,0,0,0,0,0,0,0,0,0,0,0,0,0,0,0,0,0,0,0,0,0,0,0,0,0,0,0,0,0,0,0,0,21.12238,0,0,0,0,0,0,0,0,0,0,0,0,0,0,38.66531,0,0,0,0,0,0,0,0,0,0,0,0,0,0,0,0,0,0,0,0,0,0,0,0,0,0,0,0,0,0,0,0,0,0,0,0,0,0,0,0,0,0,0,0,0,0,0,0,0,0,0,0,0,0,0,0,0,0,0,0,0,40.21231,0,0,0,132,57.67,0.148,0.144442518,2.403704207
# 899,5154,19230,Nemilov S.V.,1973,nan,0,0,0,0,0,0,0,0,0,0,0,0,0,98.8,0,0,0,0,0,0,0,0,0,0,0,0,0,0,0,0,0,0,0,0,0,0,0,0,0,0,0,0,0,0,0,0,0,0,0,0,0,0,0,0,0,0,0,0,0,0,0,0,0,0,0,0,0,0,0,0,0,1.2,0,0,0,0,0,0,0,0,0,0,0,0,0,0,0,0,0,0,0,0,0,0,0,0,0,0,0,0,0,0,0,0,0,0,0,0,0,0,0,0,0,0,0,0,0,0,0,0,0,0,0,0,0,0,0,0,0,0,0,0,0,0,0,0,0,0,0,0,0,0,0,0,0,0,0,0,0,0,0,0,0,0,0,0,0,0,0,0,0,0,0,0,0,0,0,0,0,0,0,0,0,0,0,0,0,0,0,0,0,19.4,7.543,0.293,0.285960493,2.402562057
# 3436,33915,414533,Miura T.,2001,nan,0,0,0,0,0,0,0,0,0,0,0,0,0,0,0,0,0,0,0,0,0,0,0,0,0,0,0,0,0,0,0,0,0,0,0,0,0,0,0,0,45,0,0,0,0,0,0,0,0,0,0,0,0,0,0,0,0,0,0,0,0,0,0,0,0,0,0,0,0,0,0,0,0,0,0,0,0,0,0,0,0,0,0,0,0,0,0,0,0,0,0,0,0,0,0,0,0,0,0,0,0,0,0,0,0,0,0,0,0,0,0,0,0,0,0,55,0,0,0,0,0,0,0,0,0,0,0,0,0,0,0,0,0,0,0,0,0,0,0,0,0,0,0,0,0,0,0,0,0,0,0,0,0,0,0,0,0,0,0,0,0,0,0,0,0,0,0,0,0,0,0,0,0,0,0,0,0,0,0,0,0,62.7,25.4,0.24,0.234251969,2.395013123
# 3126,33439,410566,Khafagy A.H.,2008,nan,0,0,0,0,0,0,0,0,0,0,0,0,0,15,0,0,0,0,0,0,0,0,0,0,0,0,0,0,0,0,0,0,0,0,0,0,0,0,0,0,0,0,0,0,0,0,0,0,0,0,0,0,0,0,0,0,0,0,0,0,0,0,0,0,0,0,0,0,0,0,0,0,0,0,0,0,0,0,0,0,0,0,0,20,0,0,0,0,0,0,0,0,0,0,0,0,0,0,0,0,0,0,0,0,0,0,0,0,0,0,0,0,0,0,0,15,0,0,0,0,0,0,0,0,0,0,0,0,0,0,0,0,0,0,0,0,0,0,0,0,0,0,0,0,0,0,0,0,0,0,0,0,0,50,0,0,0,0,0,0,0,0,0,0,0,0,0,0,0,0,0,0,0,0,0,0,0,0,0,0,0,33.3,13.3,0.246,0.251879699,2.390121646
# 2652,435,22476,Livshits V.Ya.,1985,nan,0,0,0,0,0,0,0,0,0,0,0,0,0,0,0,0,0,0,0,0,0,0,0,0,0,0,0,0,0,0,0,0,0,0,0,0,0,0,0,0,0,0,0,0,0,0,0,0,0,0,0,0,0,0,0,0,0,0,0,0,67.8,0,0,0,0,0,0,0,0,0,0,0,0,0,0,0,0,0,0,0,0,0,0,0,0,0,0,0,0,0,0,0,0,0,0,0,0,0,0,0,10.4,0,0,0,0,0,0,0,0,0,0,0,0,0,0,0,0,0,0,0,0,0,0,0,11,0,0,0,0,0,0,0,0,0,0,0,0,10.8,0,0,0,0,0,0,0,0,0,0,0,0,0,0,0,0,0,0,0,0,0,0,0,0,0,0,0,0,0,0,0,0,0,0,0,0,0,0,0,0,0,0,0,61.7,24.7,0.255,0.248987854,2.357704215
# 2095,25178,302954,Sreeram A.N.,1991,nan,0,0,0,0,0,0,0,0,0,0,0,0,0,0,0,0,0,0,0,0,0,0,0,0,0,0,0,0,0,0,0,0,0,0,0,0,0,0,0,0,0,0,0,0,0,0,0,0,0,0,0,0,0,0,0,0,0,0,0,30,0,0,0,0,0,0,0,0,0,0,0,0,0,0,0,0,0,0,0,0,0,0,0,0,0,0,0,0,0,0,0,0,0,0,0,0,0,0,0,0,0,0,0,0,0,0,0,0,0,0,0,0,0,0,0,0,0,0,0,0,0,0,0,0,0,0,0,0,0,0,0,0,0,70,0,0,0,0,0,0,0,0,0,0,0,0,0,0,0,0,0,0,0,0,0,0,0,0,0,0,0,0,0,0,0,0,0,0,0,0,0,0,0,0,0,0,0,0,0,0,0,16.4,6.44,0.267,0.273291925,2.356526392
# 5263,15564,154243,Rajendran V.,1997,nan,0,0,0,0,0,0,0,0,0,0,0,0,0,0,0,0,0,0,0,0,0,0,0,0,0,0,0,0,0,0,0,0,0,0,0,0.004002,0,0,0,0,0,0,0,0,0,0,0,0,0,0,0,0,0,0,0,0,0,0,0,0,0,0,0,0,0,0,0,0,0,0,0,0,0,0,0,0,0,0,0,0,0,0,0,0,0,0,0,0,0,0,0,0,0,0,0,0,0,0,0,0,39.25568921,0,0,0,0,0,0,0,0,0,0,0,0,0,0,0,0,0,0,0,0,0,0,0,0,0,0,0,0,0,0,0,0,0,0,0,0,60.74030879,0,0,0,0,0,0,0,0,0,0,0,0,0,0,0,0,0,0,0,0,0,0,0,0,0,0,0,0,0,0,0,0,0,0,0,0,0,0,0,0,0,0,0,30.1,13.59,0.11,0.107431935,2.334604321
# 3897,5833,92857,Damodaran K.V.,1989,nan,0,0,0,0,0,0,0,0,0,0,0,0,0,0,0,0,0,0,0,0,0,0,0,0,0,0,0,0,0,0,0,0,0,0,0,0,0,0,0,0,0,0,0,0,0,0,0,0,0,0,0,0,0,0,0,0,0,0,0,0,0,0,0,0,0,0,0,0,0,0,0,10,0,0,0,0,0,0,0,0,0,0,0,0,0,0,0,0,0,0,0,0,0,0,0,0,0,0,0,0,0,0,0,0,0,0,0,0,0,0,0,0,0,0,0,40,0,0,0,0,0,0,0,0,0,0,0,0,0,0,0,0,0,0,0,0,0,0,0,0,0,0,0,0,0,0,0,0,0,0,0,0,0,0,0,0,0,0,0,0,0,0,0,0,0,0,0,0,0,50,0,0,0,0,0,0,0,0,0,0,0,50.7,20.7,0.23,0.224637681,2.331442974
# 4172,255,20574,Livshits V.Ya.,1989,nan,0,0,0,0,0,0,0,0,0,0,0,0,0,0,0,0,0,0,0,0,0,0,0,0,0,0,0,0,0,0,0,0,0,0,0,0,0,0,0,0,0,0,0,0,0,0,0,0,0,0,0,0,0,0,0,0,0,0,0,0,0,0,0,0,0,0,0,0,0,0,0,0,0,0,0,0,0,0,0,0,0,0,0,13,0,0,0,0,0,0,0,0,0,0,0,0,0,0,0,0,12,0,0,0,0,0,0,0,0,0,0,0,0,0,0,0,0,0,0,0,0,0,0,0,0,0,0,0,0,0,0,0,0,0,0,0,0,55,0,0,0,0,0,0,0,0,0,0,0,20,0,0,0,0,0,0,0,0,0,0,0,0,0,0,0,0,0,0,0,0,0,0,0,0,0,0,0,0,0,0,0,121,49.6,0.225,0.219758065,2.329749104
# 4179,1576,9756,Bokin P.Ya.,1970,nan,0,0,0,0,0,0,0,0,0,0,0,0,0,0,0,0,0,0,0,0,0,0,0,0,0,0,0,0,0,0,0,0,0,0,0,0,0,0,0,0,0,0,0,0,0,0,0,0,0,0,0,0,0,0,0,0,0,0,0,0,0,0,0,0,0,0,0,0,0,0,0,0,0,0,0,0,0,0,0,0,0,0,0,0,0,0,0,0,0,0,0,0,0,0,0,0,0,0,0,0,17,0,0,0,0,0,0,0,0,0,0,0,0,0,0,0,0,0,0,0,0,0,0,0,0,0,0,0,0,0,0,0,0,0,0,0,0,83,0,0,0,0,0,0,0,0,0,0,0,0,0,0,0,0,0,0,0,0,0,0,0,0,0,0,0,0,0,0,0,0,0,0,0,0,0,0,0,0,0,0,0,59.1,24.02,0.225,0.230224813,2.322138958
# 3977,39802,466077,Mohajerani A.,2012,nan,0,0,0,0,0,0,0,0,0,0,0,0,0,0,0,0,0,0,0,0,0,0,0,0,0,0,0,0,0,0,0,0,0,0,0,0,0,0,0,0,0,0,0,0,0,0,0,0,0,0,0,0,0,0,0,0,0,0,0,0,0,0,0,0,0,0,0,0,0,0,0,0,0,0,0,0,0,0,0,0,0,0,0,30,0,0,0,0,0,0,0,0,0,0,0,0,0,0,0,0,10,0,0,0,0,0,0,0,0,0,0,0,0,0,0,0,0,0,0,0,0,0,0,0,0,0,0,0,0,0,0,0,0,0,0,0,0,60,0,0,0,0,0,0,0,0,0,0,0,0,0,0,0,0,0,0,0,0,0,0,0,0,0,0,0,0,0,0,0,0,0,0,0,0,0,0,0,0,0,0,0,84,34,0.23,0.235294118,2.301790281
# 1090,32063,395099,Besson J.0L.,2000,nan,0,0,8.648518911,0,0,0,0,0,0,0,0,0,0,0,0,0,0,0,0,0,0,0,0,0,0,0,0,0,0,0,0,0,0,0,0,0,0,0,0,0,0,0,15.01090065,0,0,0,0,0,0,0,0,0,0,0,0,0,0,0,0,0,0,0,0,0,0,0,0,0,0,0,0,0,0,0,0,0,0,0,0,0,0,0,0,0,0,0,0,0,0,0,0,0,0,0,0,0,0,0,7.356441386,0,0,0,0,0,0,0,0,0,0,0,0,0,54.3732624,0,0,0,0,0,0,0,0,0,0,0,0,0,0,0,0,0,0,0,0,0,14.61087665,0,0,0,0,0,0,0,0,0,0,0,0,0,0,0,0,0,0,0,0,0,0,0,0,0,0,0,0,0,0,0,0,0,0,0,0,0,0,0,0,0,0,0,0,0,0,154,60,0.29,0.283333333,2.298850575
# 1546,41122,480359,Azianty S.,2013,nan,0,0,0,0,0,0,0,0,0,0,0,0,0,0,0,0,0,0,0,0,0,0,0,0,0,0,0,0,0,0,0,0,0,0,0,0,0,0,0,0,0,0,0,0,0,0,0,0,0,0,0,0,0,0,0,0,0,0,0,0,0,0,0,0,0,0,0,0,0,0,0,0,0,0,0,0,0,0,0,0,0,0,0,0,0,0,0,0,0,0,0,0,0,0,0,0,0,0,0,0,0,0,0,0,0,0,0,0,0,0,0,0,0,0,0,0,0,0,0,20,0,0,0,0,0,0,0,0,0,0,0,0,0,0,0,0,0,0,0,0,0,0,0,0,0,0,0,0,0,0,0,0,0,65,0,0,0,0,0,0,0,0,0,0,0,0,0,0,0,15,0,0,0,0,0,0,0,0,0,0,0,53,20.6,0.28,0.286407767,2.288488211
# 3933,16927,146716,Tesar A.,1983,nan,0,0,0,0,4,0,0,0,0,0,0,0,0,0,0,24,0,0,0,0,0,0,0,0,0,0,0,0,0,0,0,0,0,0,0,0,0,0,0,0,0,0,0,0,0,0,0,0,0,0,0,0,0,0,0,0,0,0,0,0,0,0,0,0,0,0,0,0,0,0,0,0,0,0,0,0,0,0,0,0,0,6,0,0,0,0,0,0,0,0,0,0,0,0,0,0,0,0,0,0,0,0,0,0,10,0,0,0,0,0,0,0,0,0,0,0,0,0,0,0,0,0,0,0,0,0,0,0,0,0,0,0,0,0,0,0,0,0,0,0,0,0,0,0,0,0,0,0,0,0,0,0,0,0,0,0,0,0,0,0,0,0,0,0,0,0,0,0,0,0,0,0,0,0,0,0,0,0,0,56,0,58.3,23.8,0.23,0.224789916,2.265253928
# 1936,8573,59485,Homeny J.,1987,nan,0,0,0,14.79267142,0,0,0,0,0,0,0,0,0,0,0,0,0,0,0,0,0,0,0,0,0,0,0,0,0,0,0,0,0,0,0,0,0,0,0,0,0,0,0,0,0,0,0,0,0,0,0,0,0,0,0,0,0,0,0,0,0,0,0,0,0,0,0,0,0,0,0,0,0,0,0,0,0,0,0,0,0,0,0,0,0,0,0,0,0,0,0,22.45333287,0,0,0,0,0,0,0,0,0,0,0,0,0,0,0,0,0,0,0,0,0,0,0,0,0,0,0,0,0,0,0,0,0,0,0,0,0,0,0,0,0,0,0,0,7.538021106,55.2159746,0,0,0,0,0,0,0,0,0,0,0,0,0,0,0,0,0,0,0,0,0,0,0,0,0,0,0,0,0,0,0,0,0,0,0,0,0,0,0,0,0,0,0,109,43.12,0.27,0.263914657,2.253830825
# 3753,258,20599,Livshits V.Ya.,1988,nan,0,0,0,0,0,0,0,0,0,0,0,0,0,0,0,0,0,0,0,0,0,0,0,0,0,0,0,0,0,0,0,0,0,0,0,0,0,0,0,0,0,0,0,0,0,0,0,0,0,0,0,0,0,0,0,0,0,0,0,0,0,0,0,0,0,0,0,0,0,0,0,3.80000038,0,0,0,0,0,0,0,0,0,0,0,0,0,0,0,0,0,0,0,0,0,0,0,0,0,0,0,0,15.30000153,0,0,0,0,0,0,0,4.40000044,0,0,0,0,0,0,0,0,0,0,0,0,0,0,0,0,0,0,0,0,0,0,0,0,0,0,0,0,76.49999765,0,0,0,0,0,0,0,0,0,0,0,0,0,0,0,0,0,0,0,0,0,0,0,0,0,0,0,0,0,0,0,0,0,0,0,0,0,0,0,0,0,0,0,69,28.1,0.233,0.227758007,2.249782353
# 4658,10648,91216,Farley J.M.,1975,nan,0,0,0,0,0,0,0,0,0,0,0,0,0,0,0,0,0,0,0,0,0,0,0,0,0,0,0,0,0,0,0,0,0,0,0,0,0,0,0,0,0,0,0,0,0,0,0,0,0,0,0,0,0,0,0,0,0,0,0,0,0,0,0,0,0,0,0,0,0,0,0,0,0,0,0,0,0,0,0,0,0,0,0,0,0,0,0,0,0,0,0,0,0,0,0,0,0,2.3,0,0,0,0,0,0,0,0,0,0,0,0,0,0,0,0,0,28,0,0,0,0,0,0,0,0,0,0,0,0,0,0,0,0,0,0,0,0,0,0,0,0,0,0,0,0,0,0,0,0,0,0,0,0,0,0,0,0,0,0,0,0,0,0,0,0,0,0,0,0,0,69.7,0,0,0,0,0,0,0,0,0,0,0,79.2,32.6,0.21,0.214723926,2.249488753
# 1608,31741,350639,El0Adawy A.,1999,nan,0,0,0,0,0,0,0,0,0,0,0,0,0,60,0,0,0,0,0,40,0,0,0,0,0,0,0,0,0,0,0,0,0,0,0,0,0,0,0,0,0,0,0,0,0,0,0,0,0,0,0,0,0,0,0,0,0,0,0,0,0,0,0,0,0,0,0,0,0,0,0,0,0,0,0,0,0,0,0,0,0,0,0,0,0,0,0,0,0,0,0,0,0,0,0,0,0,0,0,0,0,0,0,0,0,0,0,0,0,0,0,0,0,0,0,0,0,0,0,0,0,0,0,0,0,0,0,0,0,0,0,0,0,0,0,0,0,0,0,0,0,0,0,0,0,0,0,0,0,0,0,0,0,0,0,0,0,0,0,0,0,0,0,0,0,0,0,0,0,0,0,0,0,0,0,0,0,0,0,0,0,146,57.4,0.278,0.271777003,2.238487955
# 3488,3846,12331,Gan Fuxi,1959,nan,0,0,0,0,0,0,0,0,0,0,0,0,0,0,0,0,18,0,0,0,0,0,0,0,0,0,0,0,0,0,0,0,0,0,0,0,0,0,0,0,0,0,0,0,0,0,0,0,0,0,0,0,0,0,0,0,0,0,0,0,0,0,0,0,0,0,0,0,0,0,0,12,0,0,0,0,0,0,0,0,0,0,0,0,0,0,0,0,0,0,0,0,0,0,0,0,0,0,0,0,0,0,0,0,0,0,0,0,0,0,0,0,0,0,0,0,0,0,0,0,0,0,0,0,0,0,0,0,0,0,0,0,0,0,0,0,0,70,0,0,0,0,0,0,0,0,0,0,0,0,0,0,0,0,0,0,0,0,0,0,0,0,0,0,0,0,0,0,0,0,0,0,0,0,0,0,0,0,0,0,0,60.3,24.23,0.239,0.244325217,2.228124131
# 4180,1576,9762,Bokin P.Ya.,1970,nan,0,0,0,0,0,0,0,0,0,0,0,0,0,0,0,0,0,0,0,0,0,0,0,0,0,0,0,0,0,0,0,0,0,0,0,0,0,0,0,0,0,0,0,0,0,0,0,0,0,0,0,0,0,0,0,0,0,0,0,0,0,0,0,0,0,0,0,0,0,0,0,15,0,0,0,0,0,0,0,0,0,0,0,0,0,0,0,0,0,0,0,0,0,0,0,0,0,0,0,0,0,0,0,0,0,0,0,0,0,0,0,0,0,0,0,0,0,0,0,0,0,0,0,0,0,0,0,0,0,0,0,0,0,0,0,0,0,85,0,0,0,0,0,0,0,0,0,0,0,0,0,0,0,0,0,0,0,0,0,0,0,0,0,0,0,0,0,0,0,0,0,0,0,0,0,0,0,0,0,0,0,52.2,21.22,0.225,0.229971725,2.209655461
# 1303,25178,302959,Sreeram A.N.,1991,nan,0,0,0,0,0,0,0,0,0,0,0,0,0,0,0,0,0,0,0,0,0,0,0,0,0,0,0,0,0,0,0,0,0,0,0,0,0,0,0,0,0,0,0,0,0,0,0,0,0,0,0,0,0,0,0,0,0,0,0,22,0,0,0,0,0,0,0,0,0,0,0,0,0,0,0,0,0,0,0,0,0,0,0,0,0,0,0,0,0,0,0,0,0,0,0,0,0,0,0,0,0,0,0,0,0,0,0,0,0,0,0,0,0,0,0,0,0,0,0,0,0,0,0,0,0,0,0,0,0,0,0,0,0,78,0,0,0,0,0,0,0,0,0,0,0,0,0,0,0,0,0,0,0,0,0,0,0,0,0,0,0,0,0,0,0,0,0,0,0,0,0,0,0,0,0,0,0,0,0,0,0,16.1,6.3,0.284,0.277777778,2.190923318
# 3824,4206,50458,Molot V.A.,1992,nan,0,0,0,8,0,0,0,0,0,0,0,0,0,0,0,0,0,0,0,0,0,0,0,0,0,0,0,0,0,0,0,0,0,0,0,0,0,0,0,0,0,0,0,0,0,0,0,0,0,0,0,0,0,0,0,0,0,0,0,0,0,0,0,0,0,0,0,0,0,0,0,0,0,0,0,0,0,0,0,0,0,0,0,0,0,0,0,0,0,0,0,0,0,0,0,0,0,0,0,0,33,0,0,0,0,0,0,0,0,0,0,0,0,0,0,0,0,0,0,0,0,0,0,0,0,0,0,0,0,0,0,0,0,0,0,0,0,59,0,0,0,0,0,0,0,0,0,0,0,0,0,0,0,0,0,0,0,0,0,0,0,0,0,0,0,0,0,0,0,0,0,0,0,0,0,0,0,0,0,0,0,63.8,26,0.232,0.226923077,2.188328912
# 3189,31741,350635,El0Adawy A.,1999,nan,0,0,0,0,0,0,0,0,0,0,0,0,0,80,0,0,0,0,0,20,0,0,0,0,0,0,0,0,0,0,0,0,0,0,0,0,0,0,0,0,0,0,0,0,0,0,0,0,0,0,0,0,0,0,0,0,0,0,0,0,0,0,0,0,0,0,0,0,0,0,0,0,0,0,0,0,0,0,0,0,0,0,0,0,0,0,0,0,0,0,0,0,0,0,0,0,0,0,0,0,0,0,0,0,0,0,0,0,0,0,0,0,0,0,0,0,0,0,0,0,0,0,0,0,0,0,0,0,0,0,0,0,0,0,0,0,0,0,0,0,0,0,0,0,0,0,0,0,0,0,0,0,0,0,0,0,0,0,0,0,0,0,0,0,0,0,0,0,0,0,0,0,0,0,0,0,0,0,0,0,0,164,66.2,0.244,0.238670695,2.184141449
# 1542,40572,468454,Laila S.,2013,nan,0,0,0,0,0,0,0,0,0,0,0,0,0,0,0,0,0,0,0,0,0,0,0,0,0,0,0,0,0,0,0,0,0,0,0,0,0,0,0,0,0,0,0,0,0,0,0,0,0,0,0,0,0,0,0,0,0,0,0,0,0,0,0,0,0,0,0,0,0,0,0,0,0,0,0,0,0,0,0,0,0,0,0,0,0,0,0,0,0,0,0,0,0,0,0,0,0,0,0,0,0,0,0,0,0,0,0,0,0,0,0,0,0,0,0,0,0,0,0,45,0,0,0,0,0,0,0,0,0,0,0,0,0,0,0,0,0,0,0,0,0,0,0,0,0,0,0,0,0,0,0,0,0,0,0,0,0,0,0,0,0,0,0,0,0,0,0,50,0,0,0,0,0,0,0,0,0,5,0,0,0,40,15.7,0.28,0.27388535,2.183803458
# 3530,217,20181,Polukhin V.N.,1983,nan,0,0,0,0,0,0,0,0,0,0,0,0,0,0,0,0,0,0,0,14.30481029,0,0,0,0,0,0,0,0,0,0,0,0,0,0,0,0,0,0,0,0,0,0,0,0,0,0,0,0,0,0,0,0,0,0,0,0,0,0,0,0,66.84492134,0,0,0,0,0,0,0,0,0,0,0,0,0,0,0,0,0,0,0,0,0,0,0,0,0,0,0,0,0,0,0,0,0,0,0,0,0,0,0,9.425134189,0,0,0,0,0,0,0,0,0,0,0,0,0,0,0,0,0,0,0,0,0,0,0,0,0,0,0,0,0,0,0,0,0,0,0,0,9.425134189,0,0,0,0,0,0,0,0,0,0,0,0,0,0,0,0,0,0,0,0,0,0,0,0,0,0,0,0,0,0,0,0,0,0,0,0,0,0,0,0,0,0,0,63.9,25.7,0.238,0.243190661,2.180950201
# 4128,4204,50418,Molot V.A.,1992,nan,0,0,0,0,0,0,0,0,0,0,0,0,0,0,0,0,0,0,0,0,0,0,0,0,0,0,0,0,0,0,0,0,0,0,0,0,0,0,0,0,0,0,0,0,0,0,0,0,0,0,0,0,0,3.8,0,0,0,0,0,0,0,0,0,0,0,0,0,0,0,0,0,0,0,0,0,0,0,0,0,0,0,0,0,0,0,0,0,0,0,0,0,0,0,0,0,0,0,0,0,0,24.6,0,0,0,0,0,0,0,0,0,0,0,0,0,0,0,0,0,0,0,0,0,0,0,0,0,0,0,0,0,0,0,0,0,0,0,0,71.6,0,0,0,0,0,0,0,0,0,0,0,0,0,0,0,0,0,0,0,0,0,0,0,0,0,0,0,0,0,0,0,0,0,0,0,0,0,0,0,0,0,0,0,61.3,24.9,0.226,0.230923695,2.178626008
# 742,39389,460992,Striepe S.,2012,nan,0,0,0,0,0,0,0,0,0,0,0,0,0,0,0,0,0,0,0,0,0,0,0,0,0,0,0,0,0,0,0,0,0,0,0,0,0,0,0,0,0,0,0,0,0,0,0,0,0,0,0,0,0,0,0,0,0,0,0,0,0,0,0,0,0,0,0,0,0,0,0,0,0,0,0,0,0,0,0,0,0,0,0,0,0,0,0,0,0,0,0,0,0,0,0,0,0,0,0,0,17.4,0,0,0,0,0,0,0,0,0,0,0,0,0,0,30,0,0,0,0,0,0,0,0,0,0,0,0,0,0,0,0,0,0,0,0,0,0,0,0,0,0,0,5,0,0,0,0,0,0,0,0,0,0,0,0,0,0,0,0,0,0,0,0,0,0,0,0,0,0,0,0,0,0,0,0,0,47.6,0,0,0,52,19.9,0.3,0.306532663,2.177554439
# 2033,25178,302940,Sreeram A.N.,1991,nan,0,0,0,0,0,0,0,0,0,0,0,0,0,0,0,0,0,0,0,0,0,0,0,0,0,0,0,0,0,0,0,0,0,0,0,0,0,0,0,0,0,0,0,0,0,0,0,0,0,0,0,0,0,0,0,0,0,0,0,13.3,0,0,0,0,0,0,0,0,0,0,0,0,0,0,0,0,0,0,0,0,0,0,0,0,0,0,0,0,0,0,0,0,0,0,0,0,0,0,0,0,0,0,0,0,0,0,0,0,0,0,0,0,0,0,0,0,0,0,0,0,0,0,0,0,0,0,0,0,0,23.3,0,0,0,63.4,0,0,0,0,0,0,0,0,0,0,0,0,0,0,0,0,0,0,0,0,0,0,0,0,0,0,0,0,0,0,0,0,0,0,0,0,0,0,0,0,0,0,0,0,0,0,0,21.6,8.55,0.269,0.263157895,2.171786343
# 1233,25518,351601,Korepanova N.A.,1976,nan,0,0,0,0,0,0,0,0,0,0,0,0,0,0,0,0,0,0,0,0,0,0,0,0,0,0,0,0,0,0,0,0,0,0,0,0,0,0,0,0,0,0,0,0,0,0,0,0,0,0,0,0,0,0,0,0,0,0,0,20,0,0,0,0,0,0,0,0,0,0,0,0,0,0,0,0,0,0,0,0,0,0,0,0,0,0,0,0,0,0,0,0,0,0,0,0,0,0,0,0,0,0,0,0,0,0,0,0,0,0,0,0,0,0,0,0,0,0,0,0,0,0,0,0,0,0,0,0,0,16,0,0,0,64,0,0,0,0,0,0,0,0,0,0,0,0,0,0,0,0,0,0,0,0,0,0,0,0,0,0,0,0,0,0,0,0,0,0,0,0,0,0,0,0,0,0,0,0,0,0,0,19.9,7.7,0.286,0.292207792,2.170556716
# 2935,38511,450683,Baizura N.,2011,nan,0,0,0,0,0,0,0,0,0,0,0,0,0,0,0,0,0,0,0,0,0,0,0,0,0,0,0,0,0,0,0,0,0,0,0,0,0,0,0,0,0,0,0,1,0,0,0,0,0,0,0,0,0,0,0,0,0,0,0,0,0,0,0,0,0,0,0,0,0,0,0,0,0,0,0,0,0,0,0,0,0,0,0,0,0,0,0,0,0,0,0,0,0,0,0,0,0,0,0,0,0,0,0,0,0,0,9,0,0,0,0,0,0,0,0,0,0,0,0,0,0,0,0,0,0,0,0,0,0,0,0,0,0,0,0,0,0,0,0,0,0,0,0,0,0,0,0,0,0,0,0,0,0,75,0,0,0,0,0,0,0,0,0,0,0,0,0,0,0,0,0,0,0,0,0,0,0,15,0,0,0,58,23.1,0.25,0.255411255,2.164502165
# 2936,38511,450684,Baizura N.,2011,nan,0,0,0,0,0,0,0,0,0,0,0,0,0,0,0,0,0,0,0,0,0,0,0,0,0,0,0,0,0,0,0,0,0,0,0,0,0,0,0,0,0,0,0,1.5,0,0,0,0,0,0,0,0,0,0,0,0,0,0,0,0,0,0,0,0,0,0,0,0,0,0,0,0,0,0,0,0,0,0,0,0,0,0,0,0,0,0,0,0,0,0,0,0,0,0,0,0,0,0,0,0,0,0,0,0,0,0,8.5,0,0,0,0,0,0,0,0,0,0,0,0,0,0,0,0,0,0,0,0,0,0,0,0,0,0,0,0,0,0,0,0,0,0,0,0,0,0,0,0,0,0,0,0,0,0,75,0,0,0,0,0,0,0,0,0,0,0,0,0,0,0,0,0,0,0,0,0,0,0,15,0,0,0,58,23.1,0.25,0.255411255,2.164502165
# 3449,38049,449147,Jindal R.,2011,nan,0,0,0,12.47310025,0,0,0,0,0,0,0,0,0,5.137099103,0,0,0,0,0,0,0,0,0,0,6.642498133,0,0,0,0,0,0,0,0,0,0,0,0,0,0,0,0,0,0,0,0,0,0,0,0,0,0,0,0,0,0,0,0,0,0,0,0,0,0,0,0,0,0,0,0,0,0,0,0,0,0,0,0,0,0,0,0,0,0,0,0,0,0,0,0,0,0,6.246771125,0,0,0,0,0,0,0,0,12.42624025,0,0,0,0,0,0,0,0,0,0,0,0,0,0,0,0,0,0,0,0,0,0,0,0,0,0,0,0,0,0,0,0,0,0,0,0,57.07429114,0,0,0,0,0,0,0,0,0,0,0,0,0,0,0,0,0,0,0,0,0,0,0,0,0,0,0,0,0,0,0,0,0,0,0,0,0,0,0,0,0,0,0,75.3,30.49,0.24,0.234831092,2.153711599
# 2375,25337,303670,Thompson J.C.,1978,nan,0,0,0,0,0,0,33.33333333,0,0,0,0,0,0,0,0,0,0,0,0,0,0,0,0,0,0,0,0,0,0,0,0,0,0,0,0,0,0,0,0,0,0,0,0,0,0,0,0,0,0,0,0,0,0,0,0,0,0,0,0,33.33333333,0,0,0,0,0,0,0,0,0,0,0,0,0,0,0,0,0,0,0,0,0,0,0,0,0,0,0,0,0,0,0,0,0,0,0,0,0,0,0,0,0,0,0,0,0,0,0,0,0,0,0,0,0,0,0,0,0,0,0,0,0,0,0,0,0,0,0,0,0,0,0,0,0,0,0,0,0,0,0,0,0,0,0,0,0,0,0,0,0,0,0,0,33.33333333,0,0,0,0,0,0,0,0,0,0,0,0,0,0,0,0,0,0,0,0,0,0,0,0,0,0,0,0,19.2,7.653,0.26,0.254410035,2.149986431
# 4242,290,21038,Karapetyan G.O.,1979,nan,0,0,0,16,0,0,0,0,0,0,0,0,0,0,0,0,0,0,0,0,0,0,0,0,0,0,0,0,0,0,0,0,0,0,0,0,0,0,0,0,0,0,0,0,0,0,0,0,0,0,0,0,0,0,0,0,0,0,0,0,0,0,0,0,0,0,0,0,0,0,0,0,0,0,0,0,0,0,0,0,0,0,0,19,0,0,0,0,0,0,0,0,0,0,0,0,0,0,0,0,0,0,0,0,0,0,0,0,0,0,0,0,0,0,0,0,0,0,0,0,0,0,0,0,0,0,0,0,0,0,0,0,0,0,0,0,0,65,0,0,0,0,0,0,0,0,0,0,0,0,0,0,0,0,0,0,0,0,0,0,0,0,0,0,0,0,0,0,0,0,0,0,0,0,0,0,0,0,0,0,0,84.3,34.6,0.223,0.218208092,2.14883745
# 3470,40457,468132,Hermansen C.,2013,nan,0,0,0,0,0,0,0,0,0,0,0,0,0,0,0,0,0,0,0,0,0,0,0,0,4.8,0,0,0,0,0,0,0,0,0,0,0,0,0,0,0,0,0,0,0,0,0,0,0,0,0,0,0,0,0,0,0,0,0,0,0,0,0,0,0,0,0,0,0,0,0,0,0,0,0,0,0,0,0,0,0,0,0,0,0,0,0,0,0,0,0,0,0,0,0,0,0,0,0,0,0,23.8,0,0,0,0,0,0,0,0,0,0,0,0,0,0,0,0,0,0,0,0,0,0,0,0,0,0,0,0,0,0,0,0,0,0,0,0,71.4,0,0,0,0,0,0,0,0,0,0,0,0,0,0,0,0,0,0,0,0,0,0,0,0,0,0,0,0,0,0,0,0,0,0,0,0,0,0,0,0,0,0,0,65.2,26.4,0.24,0.234848485,2.146464646
# 2937,38511,450685,Baizura N.,2011,nan,0,0,0,0,0,0,0,0,0,0,0,0,0,0,0,0,0,0,0,0,0,0,0,0,0,0,0,0,0,0,0,0,0,0,0,0,0,0,0,0,0,0,0,2,0,0,0,0,0,0,0,0,0,0,0,0,0,0,0,0,0,0,0,0,0,0,0,0,0,0,0,0,0,0,0,0,0,0,0,0,0,0,0,0,0,0,0,0,0,0,0,0,0,0,0,0,0,0,0,0,0,0,0,0,0,0,8,0,0,0,0,0,0,0,0,0,0,0,0,0,0,0,0,0,0,0,0,0,0,0,0,0,0,0,0,0,0,0,0,0,0,0,0,0,0,0,0,0,0,0,0,0,0,75,0,0,0,0,0,0,0,0,0,0,0,0,0,0,0,0,0,0,0,0,0,0,0,15,0,0,0,58,23.3,0.25,0.244635193,2.145922747
# 1229,12969,78273,Schmidt G.,1986,nan,0,0,0,0,0,0,0,0,0,0,0,0,0,27.5,0,0,45,0,0,0,0,0,0,0,0,0,0,0,0,0,0,0,0,0,0,0,0,0,0,0,0,0,0,0,0,0,0,0,0,0,0,0,0,0,0,0,0,0,0,0,0,0,0,0,0,0,0,0,0,0,0,0,0,0,0,0,0,0,0,0,0,0,0,0,0,0,0,0,0,0,0,0,0,0,0,0,0,0,0,0,0,0,0,0,0,0,0,0,0,0,0,0,0,0,0,0,0,0,0,0,0,0,0,0,0,0,0,0,0,0,0,0,0,0,0,0,0,27.5,0,0,0,0,0,0,0,0,0,0,0,0,0,0,0,0,0,0,0,0,0,0,0,0,0,0,0,0,0,0,0,0,0,0,0,0,0,0,0,0,0,0,0,75,29.3,0.286,0.279863481,2.145635934
# 2921,33129,398397,Livshits V.Ya.,1992,nan,0,0,0,0,0,0,0,0,0,0,0,0,0,0,0,0,0,0,0,0,0,0,0,0,0,0,0,0,0,0,0,0,0,0,0,0,0,0,0,0,0,0,0,0,0,0,0,0,0,0,0,0,0,0,0,0,0,0,0,0,78,0,0,0,0,0,0,0,0,0,0,0,0,0,0,0,0,0,0,0,0,0,0,0,0,0,0,0,0,0,0,0,0,0,0,0,0,0,0,0,11,0,0,0,0,0,0,0,0,0,0,0,0,0,0,0,0,0,0,0,0,0,0,0,0,0,0,0,0,0,0,0,0,0,0,0,0,11,0,0,0,0,0,0,0,0,0,0,0,0,0,0,0,0,0,0,0,0,0,0,0,0,0,0,0,0,0,0,0,0,0,0,0,0,0,0,0,0,0,0,0,70.2,28.2,0.25,0.244680851,2.127659574
# 786,28968,381813,Eliseev Yu.A.,1984,nan,0,0,0,0,0,0,30,0,0,0,0,0,0,0,0,0,0,0,0,0,0,0,0,0,0,0,0,0,0,0,0,0,0,0,0,0,0,0,0,0,0,0,0,0,0,0,0,0,0,0,0,0,0,0,0,0,0,0,0,5,0,0,0,0,0,0,0,0,0,0,0,0,0,0,0,0,0,0,0,0,0,0,0,0,0,0,0,0,0,0,0,0,0,0,0,0,0,0,0,0,0,0,0,0,0,0,0,0,0,0,0,0,0,0,0,0,0,0,0,0,0,0,0,0,0,0,0,0,65,0,0,0,0,0,0,0,0,0,0,0,0,0,0,0,0,0,0,0,0,0,0,0,0,0,0,0,0,0,0,0,0,0,0,0,0,0,0,0,0,0,0,0,0,0,0,0,0,0,0,0,0,15.5,6,0.298,0.291666667,2.125279642
# 3270,4206,50445,Molot V.A.,1992,nan,0,0,0,25.9,0,0,0,0,0,0,0,0,0,0,0,0,0,0,0,0,0,0,0,0,0,0,0,0,0,0,0,0,0,0,0,0,0,0,0,0,0,0,0,0,0,0,0,0,0,0,0,0,0,0,0,0,0,0,0,0,0,0,0,0,0,0,0,0,0,0,0,0,0,0,0,0,0,0,0,0,0,0,0,12.6,0,0,0,0,0,0,0,0,0,0,0,0,0,0,0,0,12.6,0,0,0,0,0,0,0,0,0,0,0,0,0,0,0,0,0,0,0,0,0,0,0,0,0,0,0,0,0,0,0,0,0,0,0,0,48.9,0,0,0,0,0,0,0,0,0,0,0,0,0,0,0,0,0,0,0,0,0,0,0,0,0,0,0,0,0,0,0,0,0,0,0,0,0,0,0,0,0,0,0,87.3,35,0.242,0.247142857,2.12514758
# 4580,3852,4464,Appen A.A.,1959,nan,0,0,0,0,0,0,0,0,0,0,0,0,0,24,0,0,0,0,0,0,0,0,0,0,0,0,0,0,0,0,0,0,0,0,0,0,0,0,0,0,0,0,0,0,0,0,0,0,0,0,0,0,0,0,0,0,0,0,0,0,0,0,0,0,0,0,0,0,0,0,0,0,0,0,0,0,0,0,0,0,0,0,0,0,0,0,0,0,0,0,0,0,0,0,0,0,0,0,0,0,16,0,0,0,0,0,0,0,0,0,0,0,0,0,0,0,0,0,0,0,0,0,0,0,0,0,0,0,0,0,0,0,0,0,0,0,0,60,0,0,0,0,0,0,0,0,0,0,0,0,0,0,0,0,0,0,0,0,0,0,0,0,0,0,0,0,0,0,0,0,0,0,0,0,0,0,0,0,0,0,0,76.5,31.39,0.214,0.218540937,2.121932993
# 1520,33353,398999,Yurlova G.A.,1973,nan,0,0,0,0,0,0,39.96003996,0,0,0,0,0,0,0,0,0,0,0,0,0,0,0,0,0,0,0,0,0,0,0,0,0,0,0,0,0,0,0,0,0,0,0,0,0,0,0,0,0,0,0,0,0,0,0,0,0,0,0,0,0,0,0,0,0,0,0,0,0,0,0,0,0,0,0,0,0,0,0,0,0,0,0,0,0,0,0,0,0,0,0,0,0,0,0,0,0,0,0,0,0,0,0,0,0,0,0,0,0,0,0,0,0,0,0,0,0,0.0999001,0,0,0,0,0,0,0,0,0,0,0,0,0,0,0,0,29.97002997,0,0,0,0,0,0,0,0,0,0,0,0,0,0,0,0,0,0,29.97002997,0,0,0,0,0,0,0,0,0,0,0,0,0,0,0,0,0,0,0,0,0,0,0,0,0,0,0,0,17.9,6.96,0.28,0.28591954,2.114121511
# 4610,292,21066,Karapetyan G.O.,1980,nan,0,0,0,18.24375982,0,0,0,0,0,0,0,0,0,0,0,0,0,0,0,0,0,0,0,0,0,0,0,0,0,0,0,0,0,0,0,0,0,0,0,0,0,0,0,0,0,0,0,0,0,0,0,0,0,0,0,0,0,0,0,0,0,0,0,0,0,0,0,0,0,0,0,0,0,0,0,0,0,0,0,0,0,0,0,14.38220986,0,0,0,0,0,0,0,0,0,0,0,0,0,0,0,0,0,0,0,0,0,0,0,0,0,0,0,0,0,0,0,0,0,0,0,0,0,0,0,0,0,0,0,0,0,0,0,0,0,0,0,0,0,63.51958936,0,0,0,0,0,0,0,0,0,0,0,0,0,0,0,0,0,0,0,3.854440961,0,0,0,0,0,0,0,0,0,0,0,0,0,0,0,0,0,0,0,0,0,0,0,86.7,35.9,0.212,0.207520891,2.112787092
# 3959,30772,377581,Lin Chung0Chern,2006,nan,0,0,0,0,0,0,0,0,0,0,0,0,0,0,0,0,0,0,0,0,0,0,0,0,0,0,0,0,0,0,0,0,0,0,0,0,0,0,0,0,0,0,0,0,0,0,0,0,0,0,0,0,0,0,0,0,0,0,0,0,0,0,0,0,0,0,0,0,0,0,0,0,0,0,0,0,0,0,0,0,0,0,0,24.66095,0,0,0,0,0,0,0,0,0,0,0,0,0,0,0,0,0,0,0,0,0,0,0,0,0,0,0,0,0,0,0,0,0,0,0,0,0,0,0,0,0,0,0,0,0,0,0,0,0,0,0,0,0,75.33905,0,0,0,0,0,0,0,0,0,0,0,0,0,0,0,0,0,0,0,0,0,0,0,0,0,0,0,0,0,0,0,0,0,0,0,0,0,0,0,0,0,0,0,83.8,34.2,0.23,0.225146199,2.110348335
# 841,4038,4646,Yamane M.,1982,nan,0,0,0,36.10469361,0,0,0,0,0,0,0,0,0,0,0,0,0,0,0,0,0,0,0,0,39.38786394,0,0,0,0,0,0,0,0,0,0,0,0,0,0,0,0,0,0,0,0,0,0,0,0,0,0,0,0,0,0,0,0,0,0,0,0,0,0,0,0,0,0,0,0,0,0,0,0,0,0,0,0,0,0,0,0,0,0,0,0,0,0,0,0,0,0,0,0,0,0,0,0,0,0,0,0,0,0,0,0,0,0,0,0,0,0,0,0,0,0,0,0,0,0,0,0,0,0,0,0,0,0,0,0,0,0,0,0,0,0,0,0,24.50744245,0,0,0,0,0,0,0,0,0,0,0,0,0,0,0,0,0,0,0,0,0,0,0,0,0,0,0,0,0,0,0,0,0,0,0,0,0,0,0,0,0,0,0,108,41.9,0.295,0.288782816,2.107519922
# 4108,41095,480287,Sidek H.A.A.,2008,nan,0,0,0,0,0,0,0,0,0,0,0,0,0,55,0,0,0,0,0,45,0,0,0,0,0,0,0,0,0,0,0,0,0,0,0,0,0,0,0,0,0,0,0,0,0,0,0,0,0,0,0,0,0,0,0,0,0,0,0,0,0,0,0,0,0,0,0,0,0,0,0,0,0,0,0,0,0,0,0,0,0,0,0,0,0,0,0,0,0,0,0,0,0,0,0,0,0,0,0,0,0,0,0,0,0,0,0,0,0,0,0,0,0,0,0,0,0,0,0,0,0,0,0,0,0,0,0,0,0,0,0,0,0,0,0,0,0,0,0,0,0,0,0,0,0,0,0,0,0,0,0,0,0,0,0,0,0,0,0,0,0,0,0,0,0,0,0,0,0,0,0,0,0,0,0,0,0,0,0,0,0,66,27,0.227,0.222222222,2.10474792
# 2252,11320,98741,Higazy A.A.,1985,nan,0,0,0,0,0,0,0,0,0,0,0,0,0,0,0,0,0,0,0,0,0,0,0,0,0,0,0,0,0,0,0,0,0,5.26,0,0,0,0,0,0,0,0,0,0,0,0,0,0,0,0,0,0,0,0,0,0,0,0,0,0,0,0,0,0,0,0,0,0,0,0,0,0,0,0,0,0,0,0,0,0,0,0,0,0,0,0,0,0,0,0,0,0,0,0,0,0,0,0,0,0,0,0,0,0,0,0,0,0,0,0,0,0,0,0,0,94.74,0,0,0,0,0,0,0,0,0,0,0,0,0,0,0,0,0,0,0,0,0,0,0,0,0,0,0,0,0,0,0,0,0,0,0,0,0,0,0,0,0,0,0,0,0,0,0,0,0,0,0,0,0,0,0,0,0,0,0,0,0,0,0,0,0,38.7,15.4,0.262,0.256493506,2.101715079
# 301,39199,460417,Sokolov I.A.,2011,nan,0,0,0,0,0,0,0,0,0,0,0,0,0,0,0,0,0,0,0,0,0,0,0,0,0,0,0,0,0,0,0,0,0,0,0,0,0,0,0,0,0,0,0,0,0,0,0,0,0,0,0,0,0,0,0,0,0,0,0,0,0,0,0,0,0,0,0,0,0,0,0,0,0,0,0,0,0,0,0,0,0,0,0,0,0,0,0,0,0,0,0,0,0,0,0,0,0,0,0,0,42.5,0,15,0,0,0,0,0,0,0,0,0,0,0,0,42.5,0,0,0,0,0,0,0,0,0,0,0,0,0,0,0,0,0,0,0,0,0,0,0,0,0,0,0,0,0,0,0,0,0,0,0,0,0,0,0,0,0,0,0,0,0,0,0,0,0,0,0,0,0,0,0,0,0,0,0,0,0,0,0,0,0,40.4,15.38,0.32,0.313394018,2.064369311
# 5094,3566,4447,Appen A.A.,1959,nan,0,0,0,0,0,0,0,0,0,0,0,0,0,0,0,0,0,0,0,0,0,0,0,0,0,0,0,0,0,0,0,0,0,0,0,0,0,0,0,0,0,0,0,0,0,0,0,0,0,0,0,0,0,0,0,0,0,0,0,0,0,0,0,0,0,0,0,0,0,0,0,0,0,0,0,0,0,0,0,0,0,0,0,16,0,0,0,0,0,0,0,0,0,0,0,0,0,0,0,0,0,0,0,0,0,0,0,0,0,0,0,0,0,0,0,0,0,0,0,0,0,0,0,0,0,0,0,0,0,0,0,0,0,0,0,0,0,84,0,0,0,0,0,0,0,0,0,0,0,0,0,0,0,0,0,0,0,0,0,0,0,0,0,0,0,0,0,0,0,0,0,0,0,0,0,0,0,0,0,0,0,75,31.88,0.18,0.176286073,2.063292904
# 2874,15795,155183,Singh K.J.,1991,nan,0,0,0,0,0,0,0,0,0,0,0,0,0,0,0,0,0,0,0,0,0,0,0,0,0,0,0,0,0,0,0,0,0,0,0,0,0,0,0,0,0,0,0,0,0,0,0,0,0,0,0,0,0,0,0,0,0,0,0,0,0,0,0,0,0,0,0,0,0,0,0,0,0,75,0,0,0,0,0,0,0,0,0,0,0,0,0,0,0,0,0,0,0,0,0,0,0,0,0,0,0,0,0,0,0,0,0,0,0,0,0,0,0,0,0,0,0,0,0,0,0,0,0,0,0,0,0,0,0,0,0,0,0,0,0,0,0,0,0,0,0,0,0,0,0,0,0,0,0,0,0,0,0,0,0,0,0,0,0,0,0,0,0,0,0,0,0,0,0,0,0,0,0,0,0,0,0,0,25,0,0,4.87,1.94,0.25,0.255154639,2.06185567
# 4392,31272,393038,Annapurna K.,1994,nan,0,0,0,0,0,0,0,0,0,0,0,0,0,0,0,0,0,0,0,0,0,0,0,0,0,0,0,0,0,0,0,0,0,0,0,0,0,0,0,0,0,0,0,0,0,0,0,0,0,0,0,0,0,0,0,0,0,0,0,0,30,0,0,0,0,0,0,0,0,0,0,0,0,0,0,0,0,0,0,0,0,0,0,20,0,0,0,0,0,0,0,0,0,0,0,0,0,0,0,0,0,0,0,0,0,0,0,0,0.1,0,0,0,0,0,0,0,0,0,0,0,0,0,0,0,0,0,0,0,0,0,0,0,0,0,0,0,0,0,0,0,0,0,0,0,0,0,0,0,0,0,0,0,0,0,0,0,0,0,0,0,0,0,0,0,0,0,0,49.9,0,0,0,0,0,0,0,0,0,0,0,0,0,352,144.8,0.22,0.215469613,2.0592667
# 111,15692,154677,Pakade S.V.,1994,nan,0,0,0,0,0,0,0,0,0,0,0,0,0,50,0,0,0,0,0,0,0,0,0,0,0,0,0,0,0,0,0,0,0,0,0,0,0,0,0,0,0,0,0,0,0,0,0,0,0,0,0,0,0,0,0,0,0,0,0,0,0,0,0,0,0,0,0,0,0,0,0,0,0,0,0,0,0,0,0,0,0,0,0,0,0,0,0,0,0,0,0,0,0,0,0,0,0,0,0,0,0,0,0,0,0,0,0,0,0,0,0,0,0,0,0,0,0,0,0,0,0,0,0,0,0,0,0,0,0,0,0,0,0,0,0,0,0,0,0,0,0,0,0,0,0,0,0,0,0,0,0,0,0,0,0,0,0,0,0,0,0,0,0,0,0,0,0,15,0,0,0,0,0,0,0,0,0,35,0,0,0,12.3,4.58,0.35,0.34279476,2.05864005
# 4339,6172,90294,Nemilov S.V.,1973,nan,0,0,0,0,0,0,0,0,0,0,0,0,0,0,0,0,0,0,0,0,0,0,0,0,0,0,0,0,0,0,0,0,0,0,0,0,0,0,0,0,0,0,0,0,0,0,0,0,0,0,0,0,0,0,0,0,0,0,0,0,67.5,0,0,0,0,0,0,0,0,0,0,0,0,0,0,0,0,0,0,20,0,0,0,0,0,0,0,0,0,0,0,0,0,0,0,0,0,0,0,0,0,0,0,0,0,0,0,0,0,0,0,0,0,0,0,0,0,0,0,0,0,0,0,0,0,0,0,0,0,0,0,0,0,0,0,0,0,0,0,0,0,0,0,0,0,0,0,0,0,12.5,0,0,0,0,0,0,0,0,0,0,0,0,0,0,0,0,0,0,0,0,0,0,0,0,0,0,0,0,0,0,0,103,42.37,0.22,0.215482653,2.053339627
# 2400,33174,398520,Dauce R.,2003,nan,0,0,0,8.713204697,0,17.50969796,0,0,0,0,0,0,0,0,0,0,0,0,0,0,0,0,0,0,0,0,0,0,0,0,0,0,0,0,0,0,0,0,0,0,0,0,0,0,0,0,0,0,0,0,0,0,0,0,0,0,0,0,0,0,0,0,0,0,0,0,0,0,0,0,0,0,0,0,0,0,0,0,0,0,0,0,0,0,0,0,0,0,0,0,0,18.56644973,0,0,0,0,0,0,0,0,0,0,0,0,0,0,0,0,0,0,0,0,0,0,0,0,0,0,0,0,0,0,0,0,0,0,0,0,0,0,0,0,0,0,0,0,0,48.04477123,0,0,0,0,0,0,0,0,0,0,0,0,0,0,0,0,0,0,0,0,0,0,0,0,0,0,0,0,0,0,0,0,0,7.165876389,0,0,0,0,0,0,0,0,0,124,49,0.26,0.265306122,2.040816327
# 2411,34939,422363,Dauce R.,2008,nan,0,0,0,21.17,0,0,0,0,0,0,0,0,0,0,0,0,0,0,0,0,0,0,0,0,0,0,0,0,0,0,0,0,0,0,0,0,0,0,0,0,0,0,0,0,0,0,0,0,0,0,0,0,0,0,0,0,0,0,0,0,0,0,0,0,0,0,0,0,0,0,0,0,0,0,0,0,0,0,0,0,0,0,0,0,0,0,0,0,0,0,0,22.5,0,0,0,0,0,0,0,0,0,0,0,0,0,0,0,0,0,0,0,0,0,0,0,0,0,0,0,0,0,0,0,0,0,0,0,0,0,0,0,0,0,0,0,5.31,0,42.3,0,0,0,0,0,0,0,0,0,0,0,0,0,0,0,0,0,0,0,0,0,0,0,0,0,0,0,0,0,0,0,0,0,8.72,0,0,0,0,0,0,0,0,0,124,49,0.26,0.265306122,2.040816327
# 1481,24651,301051,Sampaio J.A.,2002,nan,0,0,0,27.14571,0,0,0,0,0,0,0,0,0,0,0,0,0,0,0,0,0,0,0,0,57.68463,0,0,0,0,0,0,0,0,0,0,0,0,0,0,0,0,0,0,0,0,0,0,0,0,0,0,0,0,0,0,0,0,0,0,0,0,0,0,0,0,0,0,0,0,0,0,0,0,0,0,0,0,0,0,0,0,0,0,0,0,0,0,0,0,0,0,6.986028,0,0,0,0,0,0,0,0,0,0,0,0,0,0,0,0,0,0,0,0,0,0,0,0,0,0,0,0,0,0,0,0,0,0,0,0,0,0,0,0,0,0,0,0,0,7.984032,0,0,0,0,0,0,0,0,0,0,0,0,0,0,0,0,0,0,0,0,0,0,0,0,0,0,0,0,0,0,0,0,0,0,0.1996,0,0,0,0,0,0,0,0,108,42,0.28,0.285714286,2.040816327
# 1483,24651,301053,Sampaio J.A.,2002,nan,0,0,0,24.23047481,0,0,0,0,0,0,0,0,0,0,0,0,0,0,0,0,0,0,0,0,59.38451785,0,0,0,0,0,0,0,0,0,0,0,0,0,0,0,0,0,0,1.092003822,0,0,0,0,0,0,0,0,0,0,0,0,0,0,0,0,0,0,0,0,0,0,0,0,0,0,0,0,0,0,0,0,0,0,0,0,0,0,0,0,0,0,0,0,0,0,0,7.149976025,0,0,0,0,0,0,0,0,0,0,0,0,0,0,0,0,0,0,0,0,0,0,0,0,0,0,0,0,0,0,0,0,0,0,0,0,0,0,0,0,0,0,0,0,0,8.143027501,0,0,0,0,0,0,0,0,0,0,0,0,0,0,0,0,0,0,0,0,0,0,0,0,0,0,0,0,0,0,0,0,0,0,0,0,0,0,0,0,0,0,0,108,42,0.28,0.285714286,2.040816327
# 2791,4204,50410,Molot V.A.,1992,nan,0,0,0,0,0,0,0,0,0,0,0,0,0,2,0,0,0,0,0,0,0,0,0,0,0,0,0,0,0,0,0,0,0,0,0,0,0,0,0,0,0,0,0,0,0,0,0,0,0,0,0,0,0,0,0,0,0,0,0,0,0,0,0,0,0,0,0,0,0,0,0,0,0,0,0,0,0,0,0,0,0,0,0,0,0,0,0,0,0,0,0,0,0,0,0,0,0,0,0,0,25,0,0,0,0,0,0,0,0,0,0,0,0,0,0,0,0,0,0,0,0,0,0,0,0,0,0,0,0,0,0,0,0,0,0,0,0,73,0,0,0,0,0,0,0,0,0,0,0,0,0,0,0,0,0,0,0,0,0,0,0,0,0,0,0,0,0,0,0,0,0,0,0,0,0,0,0,0,0,0,0,61.3,24.6,0.251,0.245934959,2.017944482
# 1757,30900,391623,Schilling F.R.,2001,nan,0,0,0,11.5255,0,0,0,0,0,0,0,0,0,0,0,0,0,0,0,0,0,0,0,0,21.52786,0,0,0,0,0,0,0,0,0,0,0,0,0,0,0,0,0,0,0,0,0,0,0,0,0,0,0,0,0,0,0,0,0,0,0,0,0,0,0,0,0,0,0,0,0,0,0,0,0,0,0,0,0,0,0,0,0,0,0,0,0,0,0,0,0,0,19.86338,0,0,0,0,0,0,0,0,0,0,0,0,0,0,0,0,0,0,0,0,0,0,0,0,0,0,0,0,0,0,0,0,0,0,0,0,0,0,0,0,0,0,0,0,0,47.08326,0,0,0,0,0,0,0,0,0,0,0,0,0,0,0,0,0,0,0,0,0,0,0,0,0,0,0,0,0,0,0,0,0,0,0,0,0,0,0,0,0,0,0,103,40.6,0.274,0.268472906,2.017187444
# 3432,33353,399015,Yurlova G.A.,1973,nan,0,0,0,0,0,0,29.97002997,0,0,0,0,0,0,0,0,0,0,0,0,0,0,0,0,0,0,0,0,0,0,0,0,0,0,0,0,0,0,0,0,0,0,0,0,0,0,0,0,0,0,0,0,0,0,0,0,0,0,0,0,9.99000999,0,0,0,0,0,0,0,0,0,0,0,0,0,0,0,0,0,0,0,0,0,0,0,0,0,0,0,0,0,0,0,0,0,0,0,0,0,0,0,0,0,0,0,0,0,0,0,0,0,0,0,0,0,0,0,0,0,0,0,0,0,0,0,0,0,0,0,0,0,0,0,0,0,0,11.99001199,0,0,0,0,0,0,0,0,0,0,0,0,0,0,0,0,0,47.95004795,0,0,0,0,0,0.0999001,0,0,0,0,0,0,0,0,0,0,0,0,0,0,0,0,0,0,0,0,0,0,22.9,9.27,0.24,0.235167206,2.01366415
# 2839,5833,92858,Damodaran K.V.,1989,nan,0,0,0,0,0,0,0,0,0,0,0,0,0,0,0,0,0,0,0,0,0,0,0,0,0,0,0,0,0,0,0,0,0,0,0,0,0,0,0,0,0,0,0,0,0,0,0,0,0,0,0,0,0,0,0,0,0,0,0,0,0,0,0,0,0,0,0,0,0,0,0,20,0,0,0,0,0,0,0,0,0,0,0,0,0,0,0,0,0,0,0,0,0,0,0,0,0,0,0,0,0,0,0,0,0,0,0,0,0,0,0,0,0,0,0,40,0,0,0,0,0,0,0,0,0,0,0,0,0,0,0,0,0,0,0,0,0,0,0,0,0,0,0,0,0,0,0,0,0,0,0,0,0,0,0,0,0,0,0,0,0,0,0,0,0,0,0,0,0,40,0,0,0,0,0,0,0,0,0,0,0,37.4,14.9,0.25,0.255033557,2.013422819
# 3125,33070,398055,Reddy C.N.,2008,nan,0,0,0,0,0,0,0,0,0,0,0,0,0,50,0,0,0,0,0,0,0,0,0,0,0,0,0,0,0,0,0,0,0,0,0,0,0,0,0,0,0,0,0,0,0,0,0,0,0,0,0,0,0,0,0,0,0,0,0,0,0,0,0,0,0,0,0,0,0,0,0,0,0,0,0,0,0,0,0,0,0,0,0,0,0,0,0,0,0,0,0,0,0,0,0,0,0,0,0,0,0,0,0,0,0,0,0,0,0,0,0,0,0,0,0,0,0,0,0,45,0,0,0,0,0,0,0,0,0,0,0,0,0,0,0,0,0,0,0,0,0,0,0,0,0,0,0,0,0,0,0,0,0,0,0,0,0,0,0,0,0,0,0,0,0,0,0,5,0,0,0,0,0,0,0,0,0,0,0,0,0,111,44.72,0.246,0.241055456,2.009977166
# 2728,4206,50454,Molot V.A.,1992,nan,0,0,0,0,0,0,0,0,0,0,0,0,0,0,0,0,0,0,0,0,0,0,0,0,0,0,0,0,0,0,0,0,0,0,0,0,0,0,0,0,0,0,0,0,0,0,0,0,0,0,0,0,0,0,0,0,0,0,0,0,0,0,0,0,0,0,0,0,0,0,0,0,0,0,0,0,0,0,0,0,0,0,0,0,0,0,0,0,0,0,0,0,0,0,0,0,0,0,0,0,33,0,0,0,0,0,0,0,0,0,0,0,0,0,0,0,0,0,0,0,0,0,0,0,0,0,0,0,0,0,0,0,0,0,0,0,0,67,0,0,0,0,0,0,0,0,0,0,0,0,0,0,0,0,0,0,0,0,0,0,0,0,0,0,0,0,0,0,0,0,0,0,0,0,0,0,0,0,0,0,0,59.9,24,0.253,0.247916667,2.009222661
# 1935,8573,59484,Homeny J.,1987,nan,0,0,0,14.9173121,0,0,0,0,0,0,0,0,0,0,0,0,0,0,0,0,0,0,0,0,0,0,0,0,0,0,0,0,0,0,0,0,0,0,0,0,0,0,0,0,0,0,0,0,0,0,0,0,0,0,0,0,0,0,0,0,0,0,0,0,0,0,0,0,0,0,0,0,0,0,0,0,0,0,0,0,0,0,0,0,0,0,0,0,0,0,0,22.64251283,0,0,0,0,0,0,0,0,0,0,0,0,0,0,0,0,0,0,0,0,0,0,0,0,0,0,0,0,0,0,0,0,0,0,0,0,0,0,0,0,0,0,0,0,5.067993918,57.37218115,0,0,0,0,0,0,0,0,0,0,0,0,0,0,0,0,0,0,0,0,0,0,0,0,0,0,0,0,0,0,0,0,0,0,0,0,0,0,0,0,0,0,0,104,41.12,0.27,0.26459144,2.003170486
# 3594,28213,358635,Elshafie A.,1997,nan,0,0,0,0,0,0,0,0,0,0,0,0,0,0,0,0,0,0,0,0,0,0,0,0,0,0,0,0,0,0,0,0,0,0,0,0,0,0,0,0,0,0,0,0,0,0,0,0,0,0,0,0,0,0,0,0,0,0,0,10,0,0,0,0,0,0,0,0,0,0,0,0,0,0,0,0,0,0,0,0,0,0,0,0,0,0,0,0,0,0,0,0,0,0,0,0,0,0,0,0,0,0,0,0,0,0,0,0,0,0,0,0,0,0,0,0,0,0,0,0,0,0,0,0,0,0,0,0,0,6,0,0,0,74,0,0,0,0,0,0,0,0,0,0,0,0,0,0,0,0,0,0,10,0,0,0,0,0,0,0,0,0,0,0,0,0,0,0,0,0,0,0,0,0,0,0,0,0,0,0,0,13.9,5.64,0.237,0.232269504,1.995990065
# 1982,28968,381819,Eliseev Yu.A.,1984,nan,0,0,0,0,0,0,7.5,0,0,0,0,0,0,0,0,0,0,0,0,0,0,0,0,0,0,0,0,0,0,0,0,0,0,0,0,0,0,0,0,0,0,0,0,0,0,0,0,0,0,0,0,0,0,0,0,0,0,0,0,27.5,0,0,0,0,0,0,0,0,0,0,0,0,0,0,0,0,0,0,0,0,0,0,0,0,0,0,0,0,0,0,0,0,0,0,0,0,0,0,0,0,0,0,0,0,0,0,0,0,0,0,0,0,0,0,0,0,0,0,0,0,0,0,0,0,0,0,0,0,65,0,0,0,0,0,0,0,0,0,0,0,0,0,0,0,0,0,0,0,0,0,0,0,0,0,0,0,0,0,0,0,0,0,0,0,0,0,0,0,0,0,0,0,0,0,0,0,0,0,0,0,0,17.6,6.9,0.27,0.275362319,1.986044015
# 1225,7464,56086,Gurjev N.V.,1988,nan,0,0,0,0,3.63596364,0,0,0,0,0,0,0,0,0,0,21.8197818,0,0,0,0,0,0,0,0,0,0,0,0,0,0,0,0,0,0,0,0,0,0,0,0,0,0,0,0,0,0,0,0,0,0,0,0,0,0,0,0,0,0,0,0,0,0,0,0,0,0,0,0,0,0,0,0,0,0,0,0,0,0,0,0,0,4.54495455,0,0,0,0,0,0,18.1798182,0,0,0,0,0,0,0,0,0,0,0,0,0,0,0,0,0,0,0,0,0,0,0,0,0,0,0,0,0,0,0,0,0,0,0,0,0,0,0,0,0,0,0,0,0,0,0,0,0,0,0,0,0,0,0,0,0,0,0,0,0,0,0,0,0,0,0,0,0,0,0,0,0,0,0,0,0,0,0,0,0,0,0,0,0,0,0,0,0,0,51.81948181,0,62,24,0.286,0.291666667,1.981351981
# 3098,256,20581,Livshits V.Ya.,1989,nan,0,0,0,0,0,0,0,0,0,0,0,0,0,0,0,0,0,0,0,0,0,0,0,0,0,0,0,0,0,0,0,0,0,0,0,0,0,0,0,0,0,0,0,0,0,0,0,0,0,0,0,0,0,0,0,0,0,0,0,0,0,0,0,0,0,0,0,0,0,0,0,0,0,0,0,0,0,0,0,0,0,0,0,15,0,0,0,0,0,0,0,0,0,0,0,0,0,0,0,0,16,0,0,0,0,0,19,0,0,0,0,0,0,0,0,0,0,0,0,0,0,0,0,0,0,0,0,0,0,0,0,0,0,0,0,0,0,47,0,0,0,0,0,0,0,0,0,0,0,3,0,0,0,0,0,0,0,0,0,0,0,0,0,0,0,0,0,0,0,0,0,0,0,0,0,0,0,0,0,0,0,105,42.3,0.246,0.241134752,1.977743182
# 886,25315,350789,Soga N.,1973,nan,0,0,0,0,0,0,0,0,0,0,100,0,0,0,0,0,0,0,0,0,0,0,0,0,0,0,0,0,0,0,0,0,0,0,0,0,0,0,0,0,0,0,0,0,0,0,0,0,0,0,0,0,0,0,0,0,0,0,0,0,0,0,0,0,0,0,0,0,0,0,0,0,0,0,0,0,0,0,0,0,0,0,0,0,0,0,0,0,0,0,0,0,0,0,0,0,0,0,0,0,0,0,0,0,0,0,0,0,0,0,0,0,0,0,0,0,0,0,0,0,0,0,0,0,0,0,0,0,0,0,0,0,0,0,0,0,0,0,0,0,0,0,0,0,0,0,0,0,0,0,0,0,0,0,0,0,0,0,0,0,0,0,0,0,0,0,0,0,0,0,0,0,0,0,0,0,0,0,0,0,0,17.7,6.87,0.294,0.288209607,1.969521433
# 1412,5832,52366,Rao K.J.,1986,nan,0,0,0,0,0,0,0,0,0,0,0,0,0,0,0,0,0,0,0,0,0,0,0,0,0,0,0,0,0,0,0,0,0,0,0,0,0,0,0,0,0,0,0,0,0,0,0,0,0,0,0,0,0,0,0,0,0,0,0,0,0,0,0,0,0,0,0,0,0,0,0,5,0,0,0,0,0,0,0,0,0,0,0,0,0,0,0,0,0,0,0,0,0,0,0,0,0,20,0,0,35,0,0,0,0,0,0,0,0,0,0,0,0,0,0,40,0,0,0,0,0,0,0,0,0,0,0,0,0,0,0,0,0,0,0,0,0,0,0,0,0,0,0,0,0,0,0,0,0,0,0,0,0,0,0,0,0,0,0,0,0,0,0,0,0,0,0,0,0,0,0,0,0,0,0,0,0,0,0,0,0,39,15.3,0.28,0.274509804,1.960784314
# 2019,41122,480357,Azianty S.,2013,nan,0,0,0,0,0,0,0,0,0,0,0,0,0,0,0,0,0,0,0,0,0,0,0,0,0,0,0,0,0,0,0,0,0,0,0,0,0,0,0,0,0,0,0,0,0,0,0,0,0,0,0,0,0,0,0,0,0,0,0,0,0,0,0,0,0,0,0,0,0,0,0,0,0,0,0,0,0,0,0,0,0,0,0,0,0,0,0,0,0,0,0,0,0,0,0,0,0,0,0,0,0,0,0,0,0,0,0,0,0,0,0,0,0,0,0,0,0,0,0,20,0,0,0,0,0,0,0,0,0,0,0,0,0,0,0,0,0,0,0,0,0,0,0,0,0,0,0,0,0,0,0,0,0,75,0,0,0,0,0,0,0,0,0,0,0,0,0,0,0,5,0,0,0,0,0,0,0,0,0,0,0,43,17,0.27,0.264705882,1.960784314
