Repository: jacobergzhou/Poisson-Ratio

File: Poisson_ratio.csv (part 8 of 70)
,Code,Glass #,Author,Year,Trademark,Ag2O,AgI,Al,Al2O3,AlF3,AlN,As,As2O3,As2O5,As2S3,As2Se3,AsSe,B,B2O3,Ba,BaCl2,BaF2,BaO,Be,BeF2,BeO,Bi2O3,BiCl3,Br,C,Ca,CaF2,CaO,Cd,CdCl2,CdF2,CdO,Ce2O3,CeF3,CeO2,Cl,Co,Co3O4,CoO,Cr,Cr2O3,Cs,Cs2O,CsCl,CsF,Cu,Cu2O,CuO,Dy2O3,Er,Er2O3,ErF3,Eu,Eu2O3,EuF3,F,Fe,Fe2O3,FeO,Ga,Ga2O3,Ga2S3,Ga2Se3,GaF3,Gd2O3,GdF3,Ge,GeO2,GeS2,GeSe2,H2O,HfF4,HfO2,Hg,Ho2O3,I,InF3,K,K2O,K2S,K2SO4,KBr,KCl,KF,KHF2,La,La2O3,La2S3,LaF3,Li,Li2O,Li2S,Li2SO4,LiBr,LiCl,LiF,LiI,Mg,MgF2,MgO,Mn,Mn2O3,MnF2,MnO,MnO2,Mo,MoO2,MoO3,N,Na,Na2O,Na2S,Na2SO4,NaCl,NaF,NaPO3,Nb,Nb2O5,Nd,Nd2O3,NdF3,NH4NO3,Ni,NiO,O,OH,P,P2O5,Pb,PbCl2,PbF2,PbO,PdO,Pr2O3,Pr6O11,PrF3,R2O3,Rb2O,RbF,Rh2O3,RŒO,RuO2,S,Sb,Sb2O3,Sb2S3,Sc2O3,Se,Si,Si3N4,SiC,SiO2,Sm2O3,Sn,SnO,SnO2,SO2,SO3,Sr,SrCl2,SrF2,SrO,Ta2O3,Ta2O5,Tb2O3,TbF3,Te,TeO2,Th,ThF4,ThO2,Ti,TiO2,Tl,Tl2O,Tl2Se,TlSe,Tm2O3,U,U3O8,UO2,V,V2O5,VO6,WO3,Y,Y2O3,Yb2O3,YbF3,YF3,Zn,ZnCl2,ZnF2,ZnO,ZnSO4,Zr,ZrF4,ZrO2,Young's modulus E (GPa),Shear modulus G (GPa),Poisson's ratio v
536,1966,110932,Kisin B.I.,1959,F8,-,-,-,0.0,-,-,-,0.1444,-,-,-,-,-,0.0,-,-,-,0.0,-,-,0.0,0.0,-,-,-,-,-,0.0,-,-,-,0.0,-,-,-,-,-,-,-,-,-,-,0.0,-,-,-,-,-,-,-,-,-,-,-,-,-,-,-,-,-,0.0,-,-,-,-,-,-,0.0,-,-,0.0,-,-,-,-,-,-,-,10.51433,-,-,-,-,-,-,-,-,-,-,-,0.0,-,-,-,-,-,-,,-,0.0,-,-,-,-,-,-,-,-,-,-,2.304772,-,-,-,-,-,-,-,-,-,-,-,-,-,-,-,-,0.0,-,-,-,19.19996,-,-,-,-,0.1444059,-,-,-,100.0,-,-,-,-,-,-,-,-,-,-,67.83653,-,-,-,-,-,-,-,-,-,0.0,-,-,-,-,-,0.0,-,-,-,-,0.0,-,-,-,-,-,-,-,-,-,-,-,0.0,-,-,-,-,-,-,-,-,0.0,-,-,-,0.0,53.7,21.81,0.231
537,1966,110933,Kisin B.I.,1959,F13,-,-,-,0.0,-,-,-,0.2396,-,-,-,-,-,0.0,-,-,-,0.0,-,-,0.0,0.0,-,-,-,-,-,0.0,-,-,-,0.0,-,-,-,-,-,-,-,-,-,-,0.0,-,-,-,-,-,-,-,-,-,-,-,-,-,-,-,-,-,0.0,-,-,-,-,-,-,0.0,-,-,0.0,-,-,-,-,-,-,-,5.496517,-,-,-,-,-,-,-,-,-,-,-,0.0,-,-,-,-,-,-,,-,0.0,-,-,-,-,-,-,-,-,-,-,1.07098,-,-,-,-,-,-,-,-,-,-,-,-,-,-,-,-,0.0,-,-,-,19.81919,-,-,-,-,0.3209779,-,-,-,100.0,-,-,-,0.08133,-,-,-,-,-,-,73.29234,-,-,-,-,-,-,-,-,-,0.0,-,-,-,-,-,0.0,-,-,-,-,0.0,-,-,-,-,-,-,-,-,-,-,-,0.0,-,-,-,-,-,-,-,-,0.0,-,-,-,0.0,56.6,23.29,0.215
538,1966,110934,Kisin B.I.,1959,TF1,-,-,-,0.0,-,-,-,0.2543,-,-,-,-,-,0.0,-,-,-,0.0,-,-,0.0,0.0,-,-,-,-,-,0.0,-,-,-,0.0,-,-,-,-,-,-,-,-,-,-,0.0,-,-,-,-,-,-,-,-,-,-,-,-,-,-,-,-,-,0.0,-,-,-,-,-,-,0.0,-,-,0.0,-,-,-,-,-,-,-,7.477355,-,-,-,-,-,-,-,-,-,-,-,0.0,-,-,-,-,-,-,,-,0.0,-,-,-,-,-,-,-,-,-,-,0.0,-,-,-,-,-,-,-,-,-,-,-,-,-,-,-,-,0.0,-,-,-,23.07223,-,-,-,-,0.2542935,-,-,-,100.0,-,-,-,-,-,-,-,-,-,-,69.19611,-,-,-,-,-,-,-,-,-,0.0,-,-,-,-,-,0.0,-,-,-,-,0.0,-,-,-,-,-,-,-,-,-,-,-,0.0,-,-,-,-,-,-,-,-,0.0,-,-,-,0.0,53.6,21.84,0.227
539,1966,110935,Kisin B.I.,1959,TF2,-,-,-,0.0,-,-,-,0.1325,-,-,-,-,-,0.0,-,-,-,0.0,-,-,0.0,0.0,-,-,-,-,-,0.0,-,-,-,0.0,-,-,-,-,-,-,-,-,-,-,0.0,-,-,-,-,-,-,-,-,-,-,-,-,-,-,-,-,-,0.0,-,-,-,-,-,-,0.0,-,-,0.0,-,-,-,-,-,-,-,5.498743,-,-,-,-,-,-,-,-,-,-,-,0.0,-,-,-,-,-,-,,-,0.0,-,-,-,-,-,-,-,-,-,-,0.0,-,-,-,-,-,-,-,-,-,-,-,-,-,-,-,-,0.0,-,-,-,26.02939,-,-,-,-,0.2404008,-,-,-,100.0,-,-,-,0.1079,-,-,-,-,-,-,68.23146,-,-,-,-,-,-,-,-,-,0.0,-,-,-,-,-,0.0,-,-,-,-,0.0,-,-,-,-,-,-,-,-,-,-,-,0.0,-,-,-,-,-,-,-,-,0.0,-,-,-,0.0,55.0,22.41,0.227
540,1966,110936,Kisin B.I.,1959,TF3,-,-,-,0.0,-,-,-,0.1421,-,-,-,-,-,0.5975296,-,-,-,0.0,-,-,0.0,0.0,-,-,-,-,-,0.0,-,-,-,0.0,-,-,-,-,-,-,-,-,-,-,0.0,-,-,-,-,-,-,-,-,-,-,-,-,-,-,-,-,-,0.0,-,-,-,-,-,-,0.0,-,-,0.0,-,-,-,-,-,-,-,5.013139,-,-,-,-,-,-,-,-,-,-,-,0.0,-,-,-,-,-,-,,-,0.0,-,-,-,-,-,-,-,-,-,-,0.0,-,-,-,-,-,-,-,-,-,-,-,-,-,-,-,-,0.0,-,-,-,30.75286,-,-,-,-,0.8360306,-,-,-,100.0,-,-,-,0.09643,-,-,-,-,-,-,63.39797,-,-,-,-,-,-,-,-,-,0.0,-,-,-,-,-,0.0,-,-,-,-,0.0,-,-,-,-,-,-,-,-,-,-,-,0.0,-,-,-,-,-,-,-,-,0.0,-,-,-,0.0,55.1,22.56,0.221
541,1966,110937,Kisin B.I.,1959,TF4,-,-,-,0.0,-,-,-,0.5907,-,-,-,-,-,0.0,-,-,-,0.0,-,-,0.0,0.0,-,-,-,-,-,0.0,-,-,-,0.0,-,-,-,-,-,-,-,-,-,-,0.0,-,-,-,-,-,-,-,-,-,-,-,-,-,-,-,-,-,0.0,-,-,-,-,-,-,0.0,-,-,0.0,-,-,-,-,-,-,-,4.341995,-,-,-,-,-,-,-,-,-,-,-,0.0,-,-,-,-,-,-,,-,0.0,-,-,-,-,-,-,-,-,-,-,0.0,-,-,-,-,-,-,-,-,-,-,-,-,-,-,-,-,0.0,-,-,-,33.25609,-,-,-,-,0.6908795,-,-,-,100.0,-,-,-,0.10022,-,-,-,-,-,-,61.71103,-,-,-,-,-,-,-,-,-,0.0,-,-,-,-,-,0.0,-,-,-,-,0.0,-,-,-,-,-,-,-,-,-,-,-,0.0,-,-,-,-,-,-,-,-,0.0,-,-,-,0.0,53.9,21.73,0.24
542,1966,110938,Kisin B.I.,1959,TF5,-,-,-,0.0,-,-,-,0.1204,-,-,-,-,-,0.0,-,-,-,0.0,-,-,0.0,0.0,-,-,-,-,-,0.0,-,-,-,0.0,-,-,-,-,-,-,-,-,-,-,0.0,-,-,-,-,-,-,-,-,-,-,-,-,-,-,-,-,-,0.0,-,-,-,-,-,-,0.0,-,-,0.0,-,-,-,-,-,-,-,3.338288,-,-,-,-,-,-,-,-,-,-,-,0.0,-,-,-,-,-,-,,-,0.0,-,-,-,-,-,-,-,-,-,-,0.0,-,-,-,-,-,-,-,-,-,-,-,-,-,-,-,-,0.0,-,-,-,35.24247,-,-,-,-,0.2225649,-,-,-,100.0,-,-,-,0.1022,-,-,-,-,-,-,61.19668,-,-,-,-,-,-,-,-,-,0.0,-,-,-,-,-,0.0,-,-,-,-,0.0,-,-,-,-,-,-,-,-,-,-,-,0.0,-,-,-,-,-,-,-,-,0.0,-,-,-,0.0,54.2,21.78,0.244
543,1966,110939,Kisin B.I.,1959,TF7,-,-,-,0.0,-,-,-,0.5814,-,-,-,-,-,0.0,-,-,-,0.0,-,-,0.0,0.0,-,-,-,-,-,0.0,-,-,-,0.0,-,-,-,-,-,-,-,-,-,-,0.0,-,-,-,-,-,-,-,-,-,-,-,-,-,-,-,-,-,0.0,-,-,-,-,-,-,0.0,-,-,0.0,-,-,-,-,-,-,-,7.241169,-,-,-,-,-,-,-,-,-,-,-,0.0,-,-,-,-,-,-,,-,0.0,-,-,-,-,-,-,-,-,-,-,0.8351315,-,-,-,-,-,-,-,-,-,-,-,-,-,-,-,-,0.0,-,-,-,31.55424,-,-,-,-,0.6603112,-,-,-,100.0,-,-,-,0.07892,-,-,-,-,-,-,59.70914,-,-,-,-,-,-,-,-,-,0.0,-,-,-,-,-,0.0,-,-,-,-,0.0,-,-,-,-,-,-,-,-,-,-,-,0.0,-,-,-,-,-,-,-,-,0.0,-,-,-,0.0,53.1,21.25,0.249
544,1966,110940,Kisin B.I.,1959,TF8,-,-,-,0.0,-,-,-,-,-,-,-,-,-,0.0,-,-,-,0.0,-,-,0.0,0.0,-,-,-,-,-,0.0,-,-,-,0.0,-,-,-,-,-,-,-,-,-,-,0.0,-,-,-,-,-,-,-,-,-,-,-,-,-,-,-,-,-,0.0,-,-,-,-,-,-,0.0,-,-,0.0,-,-,-,-,-,-,-,3.643313,-,-,-,-,-,-,-,-,-,-,-,0.0,-,-,-,-,-,-,,-,0.0,-,-,-,-,-,-,-,-,-,-,2.579409,-,-,-,-,-,-,-,-,-,-,-,-,-,-,-,-,0.0,-,-,-,27.55695,-,-,-,-,0.1096878,-,-,-,100.0,-,-,-,0.1097,-,-,-,-,-,-,66.11065,-,-,-,-,-,-,-,-,-,0.0,-,-,-,-,-,0.0,-,-,-,-,0.0,-,-,-,-,-,-,-,-,-,-,-,0.0,-,-,-,-,-,-,-,-,0.0,-,-,-,0.0,56.2,22.86,0.229
545,1966,110941,Kisin B.I.,1959,TF10,-,-,-,0.0,-,-,-,0.1918,-,-,-,-,-,0.0,-,-,-,0.0,-,-,0.0,0.0,-,-,-,-,-,0.0,-,-,-,0.0,-,-,-,-,-,-,-,-,-,-,0.0,-,-,-,-,-,-,-,-,-,-,-,-,-,-,-,-,-,0.0,-,-,-,-,-,-,0.0,-,-,0.0,-,-,-,-,-,-,-,1.342863,-,-,-,-,-,-,-,-,-,-,-,0.0,-,-,-,-,-,-,,-,0.0,-,-,-,-,-,-,-,-,-,-,1.020446,-,-,-,-,-,-,-,-,-,-,-,-,-,-,-,-,0.0,-,-,-,40.07301,-,-,-,-,0.3219903,-,-,-,100.0,-,-,-,0.1302,-,-,-,-,-,-,57.24168,-,-,-,-,-,-,-,-,-,0.0,-,-,-,-,-,0.0,-,-,-,-,0.0,-,-,-,-,-,-,-,-,-,-,-,0.0,-,-,-,-,-,-,-,-,0.0,-,-,-,0.0,54.2,21.76,0.245
546,1966,110942,Kisin B.I.,1959,STF1,-,-,-,0.0,-,-,-,-,-,-,-,-,-,25.02649,-,-,-,0.0,-,-,0.0,2.712808,-,-,-,-,-,0.0,-,-,-,0.6651273,-,-,-,-,-,-,-,-,-,-,0.0,-,-,-,-,-,-,-,-,-,-,-,-,-,-,-,-,-,0.0,-,-,-,-,-,-,0.0,-,-,0.0,-,-,-,-,-,-,-,0.0,-,-,-,-,-,-,-,-,-,-,-,0.0,-,-,-,-,-,-,,-,0.0,-,-,-,-,-,-,-,-,-,-,0.0,-,-,-,-,-,-,-,-,-,-,-,-,-,-,-,-,0.0,-,-,-,59.31215,-,-,-,-,27.7979,-,-,-,100.0,-,-,-,0.0586,-,-,-,-,-,-,12.22482,-,-,-,-,-,-,-,-,-,0.0,-,-,-,-,-,0.0,-,-,-,-,0.0,-,-,-,-,-,-,-,-,-,-,-,0.0,-,-,-,-,-,-,-,-,0.0,-,-,-,0.0,49.9,19.44,0.283
547,1966,110943,Kisin B.I.,1959,OF1,-,-,-,2.195374,-,-,-,-,-,-,-,-,-,23.5967,-,-,-,0.4495925,-,-,0.0,0.0,-,-,-,-,-,0.0,-,-,-,0.0,-,-,-,-,-,-,-,-,-,-,0.0,-,-,-,-,-,-,-,-,-,-,-,-,-,-,-,-,-,0.0,-,-,-,-,-,-,0.0,-,-,0.0,-,-,-,-,-,-,-,4.514253,-,-,-,-,-,-,-,-,-,-,-,0.0,-,-,-,-,-,-,,-,0.0,-,-,-,-,-,-,-,-,-,-,2.961762,-,-,-,-,-,-,-,-,-,-,-,-,-,-,-,-,0.0,-,-,-,0.0,-,-,-,-,31.07442,-,-,-,100.0,-,-,-,5.282,-,-,-,-,-,-,60.99998,-,-,-,-,-,-,-,-,-,0.0,-,-,-,-,-,0.0,-,-,-,-,0.0,-,-,-,-,-,-,-,-,-,-,-,0.0,-,-,-,-,-,-,-,-,0.0,-,-,-,0.0,53.1,21.67,0.225
548,1966,110944,Kisin B.I.,1959,OF2,-,-,-,2.46085,-,-,-,-,-,-,-,-,-,15.46234,-,-,-,0.0,-,-,0.0,0.0,-,-,-,-,-,0.0,-,-,-,0.0,-,-,-,-,-,-,-,-,-,-,0.0,-,-,-,-,-,-,-,-,-,-,-,-,-,-,-,-,-,0.0,-,-,-,-,-,-,0.0,-,-,0.0,-,-,-,-,-,-,-,9.795603,-,-,-,-,-,-,-,-,-,-,-,0.0,-,-,-,-,-,-,,-,0.0,-,-,-,-,-,-,-,-,-,-,0.0,-,-,-,-,-,-,-,-,-,-,-,-,-,-,-,-,0.0,-,-,-,0.0,-,-,-,-,24.17068,-,-,-,100.0,-,-,-,6.247,-,-,-,-,-,-,63.4481,-,-,-,-,-,-,-,-,-,0.0,-,-,-,-,-,0.0,-,-,-,-,0.0,-,-,-,-,-,-,-,-,-,-,-,0.0,-,-,-,-,-,-,-,-,2.585618,-,-,-,0.0,59.9,24.48,0.223
549,1966,110945,Kisin B.I.,1959,OF3,-,-,-,9.330133,-,-,-,0.1493,-,-,-,-,-,73.55534,-,-,-,0.0,-,-,0.0,0.0,-,-,-,-,-,0.0,-,-,-,0.0,-,-,-,-,-,-,-,-,-,-,0.0,-,-,-,-,-,-,-,-,-,-,-,-,-,-,-,-,-,0.0,-,-,-,-,-,-,0.0,-,-,0.0,-,-,-,-,-,-,-,0.3136425,-,-,-,-,-,-,-,-,-,-,-,0.0,-,-,-,-,-,-,,-,0.0,-,-,-,-,-,-,-,-,-,-,0.0,-,-,-,-,-,-,-,-,-,-,-,-,-,-,-,-,0.0,-,-,-,16.65156,-,-,-,-,83.0348,-,-,-,100.0,-,-,-,-,-,-,-,-,-,-,0.0,-,-,-,-,-,-,-,-,-,0.0,-,-,-,-,-,0.0,-,-,-,-,0.0,-,-,-,-,-,-,-,-,-,-,-,0.0,-,-,-,-,-,-,-,-,0.0,-,-,-,0.0,55.7,21.74,0.281
550,1978,110644,State Optical I,1975,K19,-,-,-,0.0,-,-,-,0.1259,-,-,-,-,-,4.90095,-,-,-,2.444814,-,-,0.0,0.0,-,-,-,-,-,0.0,-,-,-,0.0,-,-,-,-,-,-,-,-,-,-,0.0,-,-,-,-,-,-,-,-,-,-,-,-,-,-,-,-,-,0.0,-,-,-,-,-,-,0.0,-,-,0.0,-,-,-,-,-,-,-,9.195042,-,-,-,-,-,-,-,-,-,-,-,0.0,-,-,-,-,-,-,,-,0.0,-,-,-,-,-,-,-,-,-,-,3.637544,-,-,-,-,-,-,-,-,-,-,-,-,-,-,-,-,0.0,-,-,-,0.0,-,-,-,-,5.026812,-,-,-,100.0,-,-,-,-,-,-,-,-,-,-,74.5857,-,-,-,-,-,-,-,-,-,0.0,-,-,-,-,-,0.0,-,-,-,-,0.0,-,-,-,-,-,-,-,-,-,-,-,0.0,-,-,-,-,-,-,-,-,5.110086,-,-,-,0.0,70.6,28.96,0.2189227
551,1978,110645,State Optical I,1975,K20,-,-,-,0.0,-,-,-,0.1395,-,-,-,-,-,5.255677,-,-,-,0.0,-,-,0.0,0.0,-,-,-,-,-,4.744341,-,-,-,0.0,-,-,-,-,-,-,-,-,-,-,0.0,-,-,-,-,-,-,-,-,-,-,-,-,-,-,-,-,-,0.0,-,-,-,-,-,-,0.0,-,-,0.0,-,-,-,-,-,-,-,8.926603,-,-,-,-,-,-,-,-,-,-,-,0.0,-,-,-,-,-,-,,-,0.0,-,-,-,-,-,-,-,-,-,-,2.745139,-,-,-,-,-,-,-,-,-,-,-,-,-,-,-,-,0.0,-,-,-,0.1824767,-,-,-,-,5.395134,-,-,-,99.99999,-,-,-,-,-,-,-,-,-,-,69.98347,-,-,-,-,-,-,-,-,-,0.0,-,-,-,-,-,0.0,-,-,-,-,0.0,-,-,-,-,-,-,-,-,-,-,-,0.0,-,-,-,-,-,-,-,-,8.022823,-,-,-,0.0,72.3,29.64,0.2196357
552,1978,110646,State Optical I,1975,BK4,-,-,-,0.0,-,-,-,0.1787,-,-,-,-,-,3.280157,-,-,-,6.972079,-,-,0.0,0.0,-,-,-,-,-,0.0,-,-,-,0.0,-,-,-,-,-,-,-,-,-,-,0.0,-,-,-,-,-,-,-,-,-,-,-,-,-,-,-,-,-,0.0,-,-,-,-,-,-,0.0,-,-,0.0,-,-,-,-,-,-,-,7.573317,-,-,-,-,-,-,-,-,-,-,-,0.0,-,-,-,-,-,-,,-,0.0,-,-,-,-,-,-,-,-,-,-,3.433601,-,-,-,-,-,-,-,-,-,-,-,-,-,-,-,-,0.0,-,-,-,0.0,-,-,-,-,3.458839,-,-,-,100.0,-,-,-,-,-,-,-,-,-,-,74.29695,-,-,-,-,-,-,-,-,-,0.0,-,-,-,-,-,0.0,-,-,-,-,0.0,-,-,-,-,-,-,-,-,-,-,-,0.0,-,-,-,-,-,-,-,-,4.265216,-,-,-,0.0,70.3,28.68,0.2255928
553,1978,110647,State Optical I,1975,BK6,-,-,-,0.0,-,-,-,0.184,-,-,-,-,-,3.199915,-,-,-,9.173656,-,-,0.0,0.0,-,-,-,-,-,0.0,-,-,-,0.0,-,-,-,-,-,-,-,-,-,-,0.0,-,-,-,-,-,-,-,-,-,-,-,-,-,-,-,-,-,0.0,-,-,-,-,-,-,0.0,-,-,0.0,-,-,-,-,-,-,-,7.620732,-,-,-,-,-,-,-,-,-,-,-,0.0,-,-,-,-,-,-,,-,0.0,-,-,-,-,-,-,-,-,-,-,3.476961,-,-,-,-,-,-,-,-,-,-,-,-,-,-,-,-,0.0,-,-,-,0.0,-,-,-,-,3.383909,-,-,-,100.0,-,-,-,-,-,-,-,-,-,-,71.92587,-,-,-,-,-,-,-,-,-,0.0,-,-,-,-,-,0.0,-,-,-,-,0.0,-,-,-,-,-,-,-,-,-,-,-,0.0,-,-,-,-,-,-,-,-,4.418872,-,-,-,0.0,70.1,28.46,0.2315531
554,1978,110648,State Optical I,1975,BK8,-,-,-,0.0,-,-,-,0.1842,-,-,-,-,-,15.54024,-,-,-,9.519324,-,-,0.0,0.0,-,-,-,-,-,0.0,-,-,-,0.0,-,-,-,-,-,-,-,-,-,-,0.0,-,-,-,-,-,-,-,-,-,-,-,-,-,-,-,-,-,0.0,-,-,-,-,-,-,0.0,-,-,0.0,-,-,-,-,-,-,-,4.303297,-,-,-,-,-,-,-,-,-,-,-,0.0,-,-,-,-,-,-,,-,0.0,-,-,-,-,-,-,-,-,-,-,2.764284,-,-,-,-,-,-,-,-,-,-,-,-,-,-,-,-,0.0,-,-,-,0.0,-,-,-,-,15.72449,-,-,-,100.0,-,-,-,-,-,-,-,-,-,-,64.45492,-,-,-,-,-,-,-,-,-,0.0,-,-,-,-,-,0.0,-,-,-,-,0.0,-,-,-,-,-,-,-,-,-,-,-,0.0,-,-,-,-,-,-,-,-,3.23369,-,-,-,0.0,80.3,32.68,0.2285802
555,1978,110649,State Optical I,1975,BK10,-,-,-,0.0,-,-,-,0.1938,-,-,-,-,-,5.429513,-,-,-,10.65153,-,-,0.0,0.0,-,-,-,-,-,0.0,-,-,-,0.0,-,-,-,-,-,-,-,-,-,-,0.0,-,-,-,-,-,-,-,-,-,-,-,-,-,-,-,-,-,0.0,-,-,-,-,-,-,0.0,-,-,0.0,-,-,-,-,-,-,-,5.787439,-,-,-,-,-,-,-,-,-,-,-,0.0,-,-,-,-,-,-,,-,0.0,-,-,-,-,-,-,-,-,-,-,1.558747,-,-,-,-,-,-,-,-,-,-,-,-,-,-,-,-,0.0,-,-,-,0.7523161,-,-,-,-,5.675898,-,-,-,100.0,-,-,-,0.05261,-,-,-,-,-,-,63.74172,-,-,-,-,-,-,-,-,-,0.0,-,-,-,-,-,0.0,-,-,-,-,0.0,-,-,-,-,-,-,-,-,-,-,-,0.0,-,-,-,-,-,-,-,-,11.83235,-,-,-,0.0,73.4,29.52,0.2432249
556,1978,110650,State Optical I,1975,BK13,-,-,-,1.916209,-,-,-,0.1975,-,-,-,-,-,10.12534,-,-,-,15.06696,-,-,0.0,0.0,-,-,-,-,-,0.0,-,-,-,0.0,-,-,-,-,-,-,-,-,-,-,0.0,-,-,-,-,-,-,-,-,-,-,-,-,-,-,-,-,-,0.0,-,-,-,-,-,-,0.0,-,-,0.0,-,-,-,-,-,-,-,4.164948,-,-,-,-,-,-,-,-,-,-,-,0.0,-,-,-,-,-,-,,-,0.0,-,-,-,-,-,-,-,-,-,-,1.260939,-,-,-,-,-,-,-,-,-,-,-,-,-,-,-,-,0.0,-,-,-,0.0,-,-,-,-,12.31949,-,-,-,100.0,-,-,-,0.08043,-,-,-,-,-,-,65.5553,-,-,-,-,-,-,-,-,-,0.0,-,-,-,-,-,0.0,-,-,-,-,0.0,-,-,-,-,-,-,-,-,-,-,-,0.0,-,-,-,-,-,-,-,-,1.632373,-,-,-,0.0,77.5,31.36,0.2356505
557,1980,44495,Eagan R.J.,1978,,-,-,-,0.0,-,-,-,-,-,-,-,-,-,0.0,-,-,-,0.0,-,-,0.0,0.0,-,-,-,-,-,0.0,-,-,-,0.0,-,-,-,-,-,-,-,-,-,-,0.0,-,-,-,-,-,-,-,-,-,-,-,-,-,-,-,-,-,0.0,-,-,-,-,-,-,0.0,-,-,0.0,-,-,-,-,-,-,-,0.0,-,-,-,-,-,-,-,-,-,-,-,0.0,-,-,-,-,-,-,,-,0.0,-,-,-,-,-,-,-,-,-,-,40.0,-,-,-,-,-,-,-,-,-,-,-,-,-,-,-,-,0.0,-,-,-,0.0,-,-,-,-,0.0,-,-,-,100.0,-,-,-,-,-,-,-,-,-,-,60.0,-,-,-,-,-,-,-,-,-,0.0,-,-,-,-,-,0.0,-,-,-,-,0.0,-,-,-,-,-,-,-,-,-,-,-,0.0,-,-,-,-,-,-,-,-,0.0,-,-,-,0.0,62.4,24.0,0.3
558,1980,44496,Eagan R.J.,1978,,-,-,-,8.0,-,-,-,-,-,-,-,-,-,0.0,-,-,-,0.0,-,-,0.0,0.0,-,-,-,-,-,0.0,-,-,-,0.0,-,-,-,-,-,-,-,-,-,-,0.0,-,-,-,-,-,-,-,-,-,-,-,-,-,-,-,-,-,0.0,-,-,-,-,-,-,0.0,-,-,0.0,-,-,-,-,-,-,-,0.0,-,-,-,-,-,-,-,-,-,-,-,0.0,-,-,-,-,-,-,,-,0.0,-,-,-,-,-,-,-,-,-,-,32.0,-,-,-,-,-,-,-,-,-,-,-,-,-,-,-,-,0.0,-,-,-,0.0,-,-,-,-,8.0,-,-,-,100.0,-,-,-,-,-,-,-,-,-,-,60.0,-,-,-,-,-,-,-,-,-,0.0,-,-,-,-,-,0.0,-,-,-,-,0.0,-,-,-,-,-,-,-,-,-,-,-,0.0,-,-,-,-,-,-,-,-,0.0,-,-,-,0.0,69.3,27.7,0.2509025
559,1980,44497,Eagan R.J.,1978,,-,-,-,16.0,-,-,-,-,-,-,-,-,-,0.0,-,-,-,0.0,-,-,0.0,0.0,-,-,-,-,-,0.0,-,-,-,0.0,-,-,-,-,-,-,-,-,-,-,0.0,-,-,-,-,-,-,-,-,-,-,-,-,-,-,-,-,-,0.0,-,-,-,-,-,-,0.0,-,-,0.0,-,-,-,-,-,-,-,0.0,-,-,-,-,-,-,-,-,-,-,-,0.0,-,-,-,-,-,-,,-,0.0,-,-,-,-,-,-,-,-,-,-,24.0,-,-,-,-,-,-,-,-,-,-,-,-,-,-,-,-,0.0,-,-,-,0.0,-,-,-,-,16.0,-,-,-,100.0,-,-,-,-,-,-,-,-,-,-,60.0,-,-,-,-,-,-,-,-,-,0.0,-,-,-,-,-,0.0,-,-,-,-,0.0,-,-,-,-,-,-,-,-,-,-,-,0.0,-,-,-,-,-,-,-,-,0.0,-,-,-,0.0,73.2,29.6,0.2364864
560,1980,44498,Eagan R.J.,1978,,-,-,-,20.0,-,-,-,-,-,-,-,-,-,0.0,-,-,-,0.0,-,-,0.0,0.0,-,-,-,-,-,0.0,-,-,-,0.0,-,-,-,-,-,-,-,-,-,-,0.0,-,-,-,-,-,-,-,-,-,-,-,-,-,-,-,-,-,0.0,-,-,-,-,-,-,0.0,-,-,0.0,-,-,-,-,-,-,-,0.0,-,-,-,-,-,-,-,-,-,-,-,0.0,-,-,-,-,-,-,,-,0.0,-,-,-,-,-,-,-,-,-,-,20.0,-,-,-,-,-,-,-,-,-,-,-,-,-,-,-,-,0.0,-,-,-,0.0,-,-,-,-,20.0,-,-,-,100.0,-,-,-,-,-,-,-,-,-,-,60.0,-,-,-,-,-,-,-,-,-,0.0,-,-,-,-,-,0.0,-,-,-,-,0.0,-,-,-,-,-,-,-,-,-,-,-,0.0,-,-,-,-,-,-,-,-,0.0,-,-,-,0.0,73.5,30.3,0.2128713
561,1980,44499,Eagan R.J.,1978,,-,-,-,22.6,-,-,-,-,-,-,-,-,-,0.0,-,-,-,0.0,-,-,0.0,0.0,-,-,-,-,-,0.0,-,-,-,0.0,-,-,-,-,-,-,-,-,-,-,0.0,-,-,-,-,-,-,-,-,-,-,-,-,-,-,-,-,-,0.0,-,-,-,-,-,-,0.0,-,-,0.0,-,-,-,-,-,-,-,0.0,-,-,-,-,-,-,-,-,-,-,-,0.0,-,-,-,-,-,-,,-,0.0,-,-,-,-,-,-,-,-,-,-,17.4,-,-,-,-,-,-,-,-,-,-,-,-,-,-,-,-,0.0,-,-,-,0.0,-,-,-,-,22.6,-,-,-,100.0,-,-,-,-,-,-,-,-,-,-,60.0,-,-,-,-,-,-,-,-,-,0.0,-,-,-,-,-,0.0,-,-,-,-,0.0,-,-,-,-,-,-,-,-,-,-,-,0.0,-,-,-,-,-,-,-,-,0.0,-,-,-,0.0,78.0,31.5,0.2380952
562,1980,44500,Eagan R.J.,1978,,-,-,-,0.0,-,-,-,-,-,-,-,-,-,0.0,-,-,-,0.0,-,-,0.0,0.0,-,-,-,-,-,0.0,-,-,-,0.0,-,-,-,-,-,-,-,-,-,-,0.0,-,-,-,-,-,-,-,-,-,-,-,-,-,-,-,-,-,0.0,-,-,-,-,-,-,0.0,-,-,0.0,-,-,-,-,-,-,-,0.0,-,-,-,-,-,-,-,-,-,-,-,0.0,-,-,-,-,-,-,,-,0.0,-,-,-,-,-,-,-,-,-,-,20.0,-,-,-,-,-,-,-,-,-,-,-,-,-,-,-,-,0.0,-,-,-,0.0,-,-,-,-,0.0,-,-,-,100.0,-,-,-,-,-,-,-,-,-,-,80.0,-,-,-,-,-,-,-,-,-,0.0,-,-,-,-,-,0.0,-,-,-,-,0.0,-,-,-,-,-,-,-,-,-,-,-,0.0,-,-,-,-,-,-,-,-,0.0,-,-,-,0.0,60.2,24.3,0.2386832
563,1980,44501,Eagan R.J.,1978,,-,-,-,5.0,-,-,-,-,-,-,-,-,-,0.0,-,-,-,0.0,-,-,0.0,0.0,-,-,-,-,-,0.0,-,-,-,0.0,-,-,-,-,-,-,-,-,-,-,0.0,-,-,-,-,-,-,-,-,-,-,-,-,-,-,-,-,-,0.0,-,-,-,-,-,-,0.0,-,-,0.0,-,-,-,-,-,-,-,0.0,-,-,-,-,-,-,-,-,-,-,-,0.0,-,-,-,-,-,-,,-,0.0,-,-,-,-,-,-,-,-,-,-,20.0,-,-,-,-,-,-,-,-,-,-,-,-,-,-,-,-,0.0,-,-,-,0.0,-,-,-,-,5.0,-,-,-,100.0,-,-,-,-,-,-,-,-,-,-,75.0,-,-,-,-,-,-,-,-,-,0.0,-,-,-,-,-,0.0,-,-,-,-,0.0,-,-,-,-,-,-,-,-,-,-,-,0.0,-,-,-,-,-,-,-,-,0.0,-,-,-,0.0,64.8,26.5,0.2226416
564,1980,44502,Eagan R.J.,1978,,-,-,-,10.0,-,-,-,-,-,-,-,-,-,0.0,-,-,-,0.0,-,-,0.0,0.0,-,-,-,-,-,0.0,-,-,-,0.0,-,-,-,-,-,-,-,-,-,-,0.0,-,-,-,-,-,-,-,-,-,-,-,-,-,-,-,-,-,0.0,-,-,-,-,-,-,0.0,-,-,0.0,-,-,-,-,-,-,-,0.0,-,-,-,-,-,-,-,-,-,-,-,0.0,-,-,-,-,-,-,,-,0.0,-,-,-,-,-,-,-,-,-,-,20.0,-,-,-,-,-,-,-,-,-,-,-,-,-,-,-,-,0.0,-,-,-,0.0,-,-,-,-,10.0,-,-,-,100.0,-,-,-,-,-,-,-,-,-,-,70.0,-,-,-,-,-,-,-,-,-,0.0,-,-,-,-,-,0.0,-,-,-,-,0.0,-,-,-,-,-,-,-,-,-,-,-,0.0,-,-,-,-,-,-,-,-,0.0,-,-,-,0.0,69.6,28.0,0.2428571
565,1980,44503,Eagan R.J.,1978,,-,-,-,26.0,-,-,-,-,-,-,-,-,-,0.0,-,-,-,0.0,-,-,0.0,0.0,-,-,-,-,-,0.0,-,-,-,0.0,-,-,-,-,-,-,-,-,-,-,0.0,-,-,-,-,-,-,-,-,-,-,-,-,-,-,-,-,-,0.0,-,-,-,-,-,-,0.0,-,-,0.0,-,-,-,-,-,-,-,0.0,-,-,-,-,-,-,-,-,-,-,-,0.0,-,-,-,-,-,-,,-,0.0,-,-,-,-,-,-,-,-,-,-,20.0,-,-,-,-,-,-,-,-,-,-,-,-,-,-,-,-,0.0,-,-,-,0.0,-,-,-,-,26.0,-,-,-,100.0,-,-,-,-,-,-,-,-,-,-,54.0,-,-,-,-,-,-,-,-,-,0.0,-,-,-,-,-,0.0,-,-,-,-,0.0,-,-,-,-,-,-,-,-,-,-,-,0.0,-,-,-,-,-,-,-,-,0.0,-,-,-,0.0,77.4,31.7,0.2208202
566,1980,44504,Eagan R.J.,1978,,-,-,-,8.0,-,-,-,-,-,-,-,-,-,0.0,-,-,-,0.0,-,-,0.0,0.0,-,-,-,-,-,32.0,-,-,-,0.0,-,-,-,-,-,-,-,-,-,-,0.0,-,-,-,-,-,-,-,-,-,-,-,-,-,-,-,-,-,0.0,-,-,-,-,-,-,0.0,-,-,0.0,-,-,-,-,-,-,-,0.0,-,-,-,-,-,-,-,-,-,-,-,0.0,-,-,-,-,-,-,,-,0.0,-,-,-,-,-,-,-,-,-,-,0.0,-,-,-,-,-,-,-,-,-,-,-,-,-,-,-,-,0.0,-,-,-,0.0,-,-,-,-,8.0,-,-,-,100.0,-,-,-,-,-,-,-,-,-,-,60.0,-,-,-,-,-,-,-,-,-,0.0,-,-,-,-,-,0.0,-,-,-,-,0.0,-,-,-,-,-,-,-,-,-,-,-,0.0,-,-,-,-,-,-,-,-,0.0,-,-,-,0.0,92.9,35.8,0.2974861
567,1980,44505,Eagan R.J.,1978,,-,-,-,13.3,-,-,-,-,-,-,-,-,-,0.0,-,-,-,0.0,-,-,0.0,0.0,-,-,-,-,-,26.7,-,-,-,0.0,-,-,-,-,-,-,-,-,-,-,0.0,-,-,-,-,-,-,-,-,-,-,-,-,-,-,-,-,-,0.0,-,-,-,-,-,-,0.0,-,-,0.0,-,-,-,-,-,-,-,0.0,-,-,-,-,-,-,-,-,-,-,-,0.0,-,-,-,-,-,-,,-,0.0,-,-,-,-,-,-,-,-,-,-,0.0,-,-,-,-,-,-,-,-,-,-,-,-,-,-,-,-,0.0,-,-,-,0.0,-,-,-,-,13.3,-,-,-,100.0,-,-,-,-,-,-,-,-,-,-,60.0,-,-,-,-,-,-,-,-,-,0.0,-,-,-,-,-,0.0,-,-,-,-,0.0,-,-,-,-,-,-,-,-,-,-,-,0.0,-,-,-,-,-,-,-,-,0.0,-,-,-,0.0,91.6,35.2,0.3011363
568,1980,44506,Eagan R.J.,1978,,-,-,-,20.0,-,-,-,-,-,-,-,-,-,0.0,-,-,-,0.0,-,-,0.0,0.0,-,-,-,-,-,20.0,-,-,-,0.0,-,-,-,-,-,-,-,-,-,-,0.0,-,-,-,-,-,-,-,-,-,-,-,-,-,-,-,-,-,0.0,-,-,-,-,-,-,0.0,-,-,0.0,-,-,-,-,-,-,-,0.0,-,-,-,-,-,-,-,-,-,-,-,0.0,-,-,-,-,-,-,,-,0.0,-,-,-,-,-,-,-,-,-,-,0.0,-,-,-,-,-,-,-,-,-,-,-,-,-,-,-,-,0.0,-,-,-,0.0,-,-,-,-,20.0,-,-,-,100.0,-,-,-,-,-,-,-,-,-,-,60.0,-,-,-,-,-,-,-,-,-,0.0,-,-,-,-,-,0.0,-,-,-,-,0.0,-,-,-,-,-,-,-,-,-,-,-,0.0,-,-,-,-,-,-,-,-,0.0,-,-,-,0.0,93.3,36.0,0.2958334
569,1980,44507,Eagan R.J.,1978,,-,-,-,22.6,-,-,-,-,-,-,-,-,-,0.0,-,-,-,0.0,-,-,0.0,0.0,-,-,-,-,-,17.4,-,-,-,0.0,-,-,-,-,-,-,-,-,-,-,0.0,-,-,-,-,-,-,-,-,-,-,-,-,-,-,-,-,-,0.0,-,-,-,-,-,-,0.0,-,-,0.0,-,-,-,-,-,-,-,0.0,-,-,-,-,-,-,-,-,-,-,-,0.0,-,-,-,-,-,-,,-,0.0,-,-,-,-,-,-,-,-,-,-,0.0,-,-,-,-,-,-,-,-,-,-,-,-,-,-,-,-,0.0,-,-,-,0.0,-,-,-,-,22.6,-,-,-,100.0,-,-,-,-,-,-,-,-,-,-,60.0,-,-,-,-,-,-,-,-,-,0.0,-,-,-,-,-,0.0,-,-,-,-,0.0,-,-,-,-,-,-,-,-,-,-,-,0.0,-,-,-,-,-,-,-,-,0.0,-,-,-,0.0,98.0,37.8,0.2962963
570,1980,44508,Eagan R.J.,1978,,-,-,-,0.0,-,-,-,-,-,-,-,-,-,8.0,-,-,-,0.0,-,-,0.0,0.0,-,-,-,-,-,0.0,-,-,-,0.0,-,-,-,-,-,-,-,-,-,-,0.0,-,-,-,-,-,-,-,-,-,-,-,-,-,-,-,-,-,0.0,-,-,-,-,-,-,0.0,-,-,0.0,-,-,-,-,-,-,-,0.0,-,-,-,-,-,-,-,-,-,-,-,0.0,-,-,-,-,-,-,,-,0.0,-,-,-,-,-,-,-,-,-,-,32.0,-,-,-,-,-,-,-,-,-,-,-,-,-,-,-,-,0.0,-,-,-,0.0,-,-,-,-,8.0,-,-,-,100.0,-,-,-,-,-,-,-,-,-,-,60.0,-,-,-,-,-,-,-,-,-,0.0,-,-,-,-,-,0.0,-,-,-,-,0.0,-,-,-,-,-,-,-,-,-,-,-,0.0,-,-,-,-,-,-,-,-,0.0,-,-,-,0.0,65.3,26.6,0.2274437
571,1980,44509,Eagan R.J.,1978,,-,-,-,0.0,-,-,-,-,-,-,-,-,-,16.0,-,-,-,0.0,-,-,0.0,0.0,-,-,-,-,-,0.0,-,-,-,0.0,-,-,-,-,-,-,-,-,-,-,0.0,-,-,-,-,-,-,-,-,-,-,-,-,-,-,-,-,-,0.0,-,-,-,-,-,-,0.0,-,-,0.0,-,-,-,-,-,-,-,0.0,-,-,-,-,-,-,-,-,-,-,-,0.0,-,-,-,-,-,-,,-,0.0,-,-,-,-,-,-,-,-,-,-,24.0,-,-,-,-,-,-,-,-,-,-,-,-,-,-,-,-,0.0,-,-,-,0.0,-,-,-,-,16.0,-,-,-,100.0,-,-,-,-,-,-,-,-,-,-,60.0,-,-,-,-,-,-,-,-,-,0.0,-,-,-,-,-,0.0,-,-,-,-,0.0,-,-,-,-,-,-,-,-,-,-,-,0.0,-,-,-,-,-,-,-,-,0.0,-,-,-,0.0,84.4,33.4,0.263473
572,1980,44510,Eagan R.J.,1978,,-,-,-,0.0,-,-,-,-,-,-,-,-,-,20.0,-,-,-,0.0,-,-,0.0,0.0,-,-,-,-,-,0.0,-,-,-,0.0,-,-,-,-,-,-,-,-,-,-,0.0,-,-,-,-,-,-,-,-,-,-,-,-,-,-,-,-,-,0.0,-,-,-,-,-,-,0.0,-,-,0.0,-,-,-,-,-,-,-,0.0,-,-,-,-,-,-,-,-,-,-,-,0.0,-,-,-,-,-,-,,-,0.0,-,-,-,-,-,-,-,-,-,-,20.0,-,-,-,-,-,-,-,-,-,-,-,-,-,-,-,-,0.0,-,-,-,0.0,-,-,-,-,20.0,-,-,-,100.0,-,-,-,-,-,-,-,-,-,-,60.0,-,-,-,-,-,-,-,-,-,0.0,-,-,-,-,-,0.0,-,-,-,-,0.0,-,-,-,-,-,-,-,-,-,-,-,0.0,-,-,-,-,-,-,-,-,0.0,-,-,-,0.0,82.1,31.7,0.2949526
573,1980,44511,Eagan R.J.,1978,,-,-,-,0.0,-,-,-,-,-,-,-,-,-,22.6,-,-,-,0.0,-,-,0.0,0.0,-,-,-,-,-,0.0,-,-,-,0.0,-,-,-,-,-,-,-,-,-,-,0.0,-,-,-,-,-,-,-,-,-,-,-,-,-,-,-,-,-,0.0,-,-,-,-,-,-,0.0,-,-,0.0,-,-,-,-,-,-,-,0.0,-,-,-,-,-,-,-,-,-,-,-,0.0,-,-,-,-,-,-,,-,0.0,-,-,-,-,-,-,-,-,-,-,17.4,-,-,-,-,-,-,-,-,-,-,-,-,-,-,-,-,0.0,-,-,-,0.0,-,-,-,-,22.6,-,-,-,100.0,-,-,-,-,-,-,-,-,-,-,60.0,-,-,-,-,-,-,-,-,-,0.0,-,-,-,-,-,0.0,-,-,-,-,0.0,-,-,-,-,-,-,-,-,-,-,-,0.0,-,-,-,-,-,-,-,-,0.0,-,-,-,0.0,86.4,34.3,0.2594753
574,1987,110651,State Optical I,1975,TK2,-,-,-,0.0,-,-,-,0.04769,-,-,-,-,-,4.878917,-,-,-,15.12282,-,-,0.0,0.0,-,-,-,-,-,0.0,-,-,-,0.0,-,-,-,-,-,-,-,-,-,-,0.0,-,-,-,-,-,-,-,-,-,-,-,-,-,-,-,-,-,0.0,-,-,-,-,-,-,0.0,-,-,0.0,-,-,-,-,-,-,-,4.716187,-,-,-,-,-,-,-,-,-,-,-,0.0,-,-,-,-,-,-,,-,0.0,-,-,-,-,-,-,-,-,-,-,0.0,-,-,-,-,-,-,-,-,-,-,-,-,-,-,-,-,0.0,-,-,-,0.0,-,-,-,-,5.074964,-,-,-,100.0,-,-,-,0.1484,-,-,-,-,-,-,65.88908,-,-,-,-,-,-,-,-,-,0.0,-,-,-,-,-,0.0,-,-,-,-,0.0,-,-,-,-,-,-,-,-,-,-,-,0.0,-,-,-,-,-,-,-,-,9.196957,-,-,-,0.0,72.1,28.91,0.2469734
575,1987,110652,State Optical I,1975,TK4,-,-,-,3.821123,-,-,-,0.2693,-,-,-,-,-,5.884765,-,-,-,24.03152,-,-,0.0,0.0,-,-,-,-,-,0.0,-,-,-,0.0,-,-,-,-,-,-,-,-,-,-,0.0,-,-,-,-,-,-,-,-,-,-,-,-,-,-,-,-,-,0.0,-,-,-,-,-,-,0.0,-,-,0.0,-,-,-,-,-,-,-,0.0,-,-,-,-,-,-,-,-,-,-,-,0.0,-,-,-,-,-,-,,-,0.0,-,-,-,-,-,-,-,-,-,-,0.0,-,-,-,-,-,-,-,-,-,-,-,-,-,-,-,-,0.0,-,-,-,0.0,-,-,-,-,10.12507,-,-,-,100.0,-,-,-,0.1498,-,-,-,-,-,-,56.52711,-,-,-,-,-,-,-,-,-,0.0,-,-,-,-,-,0.0,-,-,-,-,0.0,-,-,-,-,-,-,-,-,-,-,-,0.0,-,-,-,-,-,-,-,-,9.3163,-,-,-,0.0,77.6,30.85,0.2576985
576,1987,110653,State Optical I,1975,TK8,-,-,-,3.809513,-,-,-,-,-,-,-,-,-,4.254435,-,-,-,25.61648,-,-,0.0,0.0,-,-,-,-,-,0.0,-,-,-,0.0,-,-,-,-,-,-,-,-,-,-,0.0,-,-,-,-,-,-,-,-,-,-,-,-,-,-,-,-,-,0.0,-,-,-,-,-,-,0.0,-,-,0.0,-,-,-,-,-,-,-,0.0,-,-,-,-,-,-,-,-,-,-,-,0.0,-,-,-,-,-,-,,-,0.0,-,-,-,-,-,-,-,-,-,-,0.0,-,-,-,-,-,-,-,-,-,-,-,-,-,-,-,-,0.0,-,-,-,0.0,-,-,-,-,8.58113,-,-,-,100.0,-,-,-,0.5172,-,-,-,-,-,-,58.69827,-,-,-,-,-,-,-,-,-,0.0,-,-,-,-,-,0.0,-,-,-,-,0.0,-,-,-,-,-,-,-,-,-,-,-,0.0,-,-,-,-,-,-,-,-,7.104123,-,-,-,0.0,76.6,30.25,0.2661157
577,1987,110654,State Optical I,1975,TK9,-,-,-,1.683281,-,-,-,0.4273,-,-,-,-,-,6.831496,-,-,-,21.39062,-,-,0.0,0.0,-,-,-,-,-,0.0,-,-,-,0.0,-,-,-,-,-,-,-,-,-,-,0.0,-,-,-,-,-,-,-,-,-,-,-,-,-,-,-,-,-,0.0,-,-,-,-,-,-,0.0,-,-,0.0,-,-,-,-,-,-,-,0.0,-,-,-,-,-,-,-,-,-,-,-,0.0,-,-,-,-,-,-,,-,0.0,-,-,-,-,-,-,-,-,-,-,4.40861,-,-,-,-,-,-,-,-,-,-,-,-,-,-,-,-,0.0,-,-,-,0.0,-,-,-,-,9.281855,-,-,-,100.0,-,-,-,0.3398,-,-,-,-,-,-,52.97986,-,-,-,-,-,-,-,-,-,0.0,-,-,-,-,-,0.0,-,-,-,-,0.0,-,-,-,-,-,-,-,-,-,-,-,0.0,-,-,-,-,-,-,-,-,11.93907,-,-,-,0.0,79.0,31.22,0.2652146
578,1987,110655,State Optical I,1975,TK12,-,-,-,0.7707153,-,-,-,0.1192,-,-,-,-,-,20.66724,-,-,-,15.80105,-,-,0.0,0.0,-,-,-,-,-,0.0,-,-,-,0.0,-,-,-,-,-,-,-,-,-,-,0.0,-,-,-,-,-,-,-,-,-,-,-,-,-,-,-,-,-,0.0,-,-,-,-,-,-,0.0,-,-,0.0,-,-,-,-,-,-,-,3.362033,-,-,-,-,-,-,-,-,-,-,-,0.0,-,-,-,-,-,-,,-,0.0,-,-,-,-,-,-,-,-,-,-,1.91453,-,-,-,-,-,-,-,-,-,-,-,-,-,-,-,-,0.0,-,-,-,0.0,-,-,-,-,21.61103,-,-,-,100.0,-,-,-,0.05392,-,-,-,-,-,-,57.31136,-,-,-,-,-,-,-,-,-,0.0,-,-,-,-,-,0.0,-,-,-,-,0.0,-,-,-,-,-,-,-,-,-,-,-,0.0,-,-,-,-,-,-,-,-,0.0,-,-,-,0.0,83.8,33.73,0.2422177
579,1987,110656,State Optical I,1975,TK13,-,-,-,3.392499,-,-,-,-,-,-,-,-,-,19.248,-,-,-,25.27624,-,-,0.0,0.0,-,-,-,-,-,0.0,-,-,-,0.0,-,-,-,-,-,-,-,-,-,-,0.0,-,-,-,-,-,-,-,-,-,-,-,-,-,-,-,-,-,0.0,-,-,-,-,-,-,0.0,-,-,0.0,-,-,-,-,-,-,-,0.0,-,-,-,-,-,-,-,-,-,-,-,0.0,-,-,-,-,-,-,,-,0.0,-,-,-,-,-,-,-,-,-,-,0.702895,-,-,-,-,-,-,-,-,-,-,-,-,-,-,-,-,0.0,-,-,-,0.0,-,-,-,-,22.73017,-,-,-,100.0,-,-,-,0.08967,-,-,-,-,-,-,51.2907,-,-,-,-,-,-,-,-,-,0.0,-,-,-,-,-,0.0,-,-,-,-,0.0,-,-,-,-,-,-,-,-,-,-,-,0.0,-,-,-,-,-,-,-,-,0.0,-,-,-,0.0,84.3,33.5,0.258209
580,2004,110657,State Optical I,1975,TK14,-,-,-,1.712774,-,-,-,0.2207,-,-,-,-,-,21.82325,-,-,-,25.79805,-,-,0.0,0.0,-,-,-,-,-,1.868525,-,-,-,0.0,-,-,-,-,-,-,-,-,-,-,0.0,-,-,-,-,-,-,-,-,-,-,-,-,-,-,-,-,-,0.0,-,-,-,-,-,-,0.0,-,-,0.0,-,-,-,-,-,-,-,0.0,-,-,-,-,-,-,-,-,-,-,-,0.0,-,-,-,-,-,-,,-,0.0,-,-,-,-,-,-,-,-,-,-,0.7044196,-,-,-,-,-,-,-,-,-,-,-,-,-,-,-,-,0.0,-,-,-,0.0,-,-,-,-,23.81662,-,-,-,100.0,-,-,-,0.05991,-,-,-,-,-,-,47.81239,-,-,-,-,-,-,-,-,-,0.0,-,-,-,-,-,0.0,-,-,-,-,0.0,-,-,-,-,-,-,-,-,-,-,-,0.0,-,-,-,-,-,-,-,-,0.0,-,-,-,0.0,85.3,33.84,0.2603428
581,2004,110658,State Optical I,1975,TK16,-,-,-,5.354039,-,-,-,0.1138,-,-,-,-,-,12.29229,-,-,-,28.18364,-,-,0.0,0.0,-,-,-,-,-,1.638538,-,-,-,0.0,-,-,-,-,-,-,-,-,-,-,0.0,-,-,-,-,-,-,-,-,-,-,-,-,-,-,-,-,-,0.0,-,-,-,-,-,-,0.0,-,-,0.0,-,-,-,-,-,-,-,0.0,-,-,-,-,-,-,-,-,-,-,-,0.0,-,-,-,-,-,-,,-,0.0,-,-,-,-,-,-,-,-,-,-,0.0,-,-,-,-,-,-,-,-,-,-,-,-,-,-,-,-,0.0,-,-,-,0.0,-,-,-,-,17.85287,-,-,-,100.0,-,-,-,0.09271,-,-,-,-,-,-,52.32494,-,-,-,-,-,-,-,-,-,0.0,-,-,-,-,-,0.0,-,-,-,-,0.0,-,-,-,-,-,-,-,-,-,-,-,0.0,-,-,-,-,-,-,-,-,0.0,-,-,-,0.0,80.2,31.66,0.2665824
582,2004,110659,State Optical I,1975,TK17,-,-,-,4.769317,-,-,-,-,-,-,-,-,-,27.93935,-,-,-,31.22591,-,-,0.0,0.0,-,-,-,-,-,1.674071,-,-,-,0.0,-,-,-,-,-,-,-,-,-,-,0.0,-,-,-,-,-,-,-,-,-,-,-,-,-,-,-,-,-,0.0,-,-,-,-,-,-,0.0,-,-,0.0,-,-,-,-,-,-,-,0.0,-,-,-,-,-,-,-,-,-,-,-,0.0,-,-,-,-,-,-,,-,0.0,-,-,-,-,-,-,-,-,-,-,0.4544007,-,-,-,-,-,-,-,-,-,-,-,-,-,-,-,-,0.0,-,-,-,0.0,-,-,-,-,32.74087,-,-,-,100.0,-,-,-,0.03221,-,-,-,-,-,-,33.90475,-,-,-,-,-,-,-,-,-,0.0,-,-,-,-,-,0.0,-,-,-,-,0.0,-,-,-,-,-,-,-,-,-,-,-,0.0,-,-,-,-,-,-,-,-,0.0,-,-,-,0.0,84.2,32.97,0.2769183
583,2004,110660,State Optical I,1975,TK20,-,-,-,3.165182,-,-,-,-,-,-,-,-,-,9.768156,-,-,-,24.8686,-,-,0.0,0.0,-,-,-,-,-,5.816728,-,-,-,0.0,-,-,-,-,-,-,-,-,-,-,0.0,-,-,-,-,-,-,-,-,-,-,-,-,-,-,-,-,-,0.0,-,-,-,-,-,-,0.0,-,-,0.0,-,-,-,-,-,-,-,0.0,-,-,-,-,-,-,-,-,-,-,-,0.0,-,-,-,-,-,-,,-,0.0,-,-,-,-,-,-,-,-,-,-,0.0,-,-,-,-,-,-,-,-,-,-,-,-,-,-,-,-,0.0,-,-,-,0.0,-,-,-,-,13.03426,-,-,-,99.99999,-,-,-,0.1009,-,-,-,-,-,-,51.62421,-,-,-,-,-,-,-,-,-,0.0,-,-,-,-,-,0.0,-,-,-,-,0.0,-,-,-,-,-,-,-,-,-,-,-,0.0,-,-,-,-,-,-,-,-,4.656199,-,-,-,0.0,81.0,31.85,0.2715856
584,2004,110661,State Optical I,1975,TK21,-,-,-,1.974595,-,-,-,0.09336,-,-,-,-,-,6.526597,-,-,-,28.16531,-,-,0.0,0.0,-,-,-,-,-,4.232552,-,-,-,0.0,-,-,-,-,-,-,-,-,-,-,0.0,-,-,-,-,-,-,-,-,-,-,-,-,-,-,-,-,-,0.0,-,-,-,-,-,-,0.0,-,-,0.0,-,-,-,-,-,-,-,0.0,-,-,-,-,-,-,-,-,-,-,-,0.0,-,-,-,-,-,-,,-,0.0,-,-,-,-,-,-,-,-,-,-,0.0,-,-,-,-,-,-,-,-,-,-,-,-,-,-,-,-,0.0,-,-,-,1.013748,-,-,-,-,8.756136,-,-,-,100.0,-,-,-,0.1616,-,-,-,-,-,-,45.75882,-,-,-,-,-,-,-,-,-,0.0,-,-,-,-,-,0.0,-,-,-,-,0.0,-,-,-,-,-,-,-,-,-,-,-,0.0,-,-,-,-,-,-,-,-,12.07343,-,-,-,0.0,77.8,30.23,0.2868012
585,2004,110662,State Optical I,1975,TK23,-,-,-,4.07235,-,-,-,0.2099,-,-,-,-,-,22.30575,-,-,-,19.98573,-,-,0.0,0.0,-,-,-,-,-,2.517512,-,-,-,0.0,-,-,-,-,-,-,-,-,-,-,0.0,-,-,-,-,-,-,-,-,-,-,-,-,-,-,-,-,-,0.0,-,-,-,-,-,-,0.0,-,-,0.0,-,-,-,-,-,-,-,0.0,-,-,-,-,-,-,-,-,-,-,-,0.0,-,-,-,-,-,-,,-,0.0,-,-,-,-,-,-,-,-,-,-,0.0,-,-,-,-,-,-,-,-,-,-,-,-,-,-,-,-,0.0,-,-,-,0.0,-,-,-,-,26.58798,-,-,-,100.0,-,-,-,-,-,-,-,-,-,-,49.48032,-,-,-,-,-,-,-,-,-,0.0,-,-,-,-,-,0.0,-,-,-,-,0.0,-,-,-,-,-,-,-,-,-,-,-,0.0,-,-,-,-,-,-,-,-,1.428469,-,-,-,0.0,82.6,32.78,0.2599146
586,2014,9542,Goralnik A.S.,1972,,-,-,-,0.0,-,-,-,-,-,-,-,-,-,0.0,-,-,-,0.0,-,-,0.0,0.0,-,-,-,-,-,0.0,-,-,-,0.0,-,-,-,-,-,-,-,-,-,-,0.0,-,-,-,-,-,-,-,-,-,-,-,-,-,-,-,-,-,0.0,-,-,-,-,-,-,0.0,-,-,0.0,-,-,-,-,-,-,-,0.0,-,-,-,-,-,-,-,-,-,-,-,0.0,-,-,-,-,-,-,,-,0.0,-,-,-,-,-,-,-,-,-,-,0.0,-,-,-,-,-,-,-,-,-,-,-,-,-,-,-,-,0.0,-,-,-,0.0,-,-,-,-,0.0,-,-,-,100.0,-,-,-,-,-,-,-,-,-,-,95.0,-,-,-,-,-,-,-,-,-,0.0,-,-,-,-,-,0.0,-,-,-,-,5.0,-,-,-,-,-,-,-,-,-,-,-,0.0,-,-,-,-,-,-,-,-,0.0,-,-,-,0.0,66.0,32.7,0.009174288
587,2014,9543,Goralnik A.S.,1972,,-,-,-,0.0,-,-,-,-,-,-,-,-,-,0.0,-,-,-,0.0,-,-,0.0,0.0,-,-,-,-,-,0.0,-,-,-,0.0,-,-,-,-,-,-,-,-,-,-,0.0,-,-,-,-,-,-,-,-,-,-,-,-,-,-,-,-,-,0.0,-,-,-,-,-,-,0.0,-,-,0.0,-,-,-,-,-,-,-,0.0,-,-,-,-,-,-,-,-,-,-,-,0.0,-,-,-,-,-,-,,-,0.0,-,-,-,-,-,-,-,-,-,-,0.0,-,-,-,-,-,-,-,-,-,-,-,-,-,-,-,-,0.0,-,-,-,0.0,-,-,-,-,0.0,-,-,-,100.0,-,-,-,-,-,-,-,-,-,-,92.0,-,-,-,-,-,-,-,-,-,0.0,-,-,-,-,-,0.0,-,-,-,-,8.0,-,-,-,-,-,-,-,-,-,-,-,0.0,-,-,-,-,-,-,-,-,0.0,-,-,-,0.0,66.0,28.0,0.1785714
588,2014,9544,Goralnik A.S.,1972,,-,-,-,0.0,-,-,-,-,-,-,-,-,-,0.0,-,-,-,0.0,-,-,0.0,0.0,-,-,-,-,-,0.0,-,-,-,0.0,-,-,-,-,-,-,-,-,-,-,0.0,-,-,-,-,-,-,-,-,-,-,-,-,-,-,-,-,-,0.0,-,-,-,-,-,-,0.0,-,-,0.0,-,-,-,-,-,-,-,0.0,-,-,-,-,-,-,-,-,-,-,-,0.0,-,-,-,-,-,-,,-,0.0,-,-,-,-,-,-,-,-,-,-,0.0,-,-,-,-,-,-,-,-,-,-,-,-,-,-,-,-,0.0,-,-,-,0.0,-,-,-,-,0.0,-,-,-,100.0,-,-,-,-,-,-,-,-,-,-,99.0,-,-,-,-,-,-,-,-,-,0.0,-,-,-,-,-,0.0,-,-,-,-,0.0,-,-,-,-,-,-,-,-,-,1,-,0.0,-,-,-,-,-,-,-,-,0.0,-,-,-,0.0,66.0,28.2,0.1702127
589,2027,9460,Shaw R.R.,1971,,-,-,-,0.0,-,-,-,-,-,-,-,-,-,0.0,-,-,-,0.0,-,-,0.0,0.0,-,-,-,-,-,0.0,-,-,-,0.0,-,-,-,-,-,-,-,-,-,-,0.0,-,-,-,-,-,-,-,-,-,-,-,-,-,-,-,-,-,0.0,-,-,-,-,-,-,0.0,-,-,0.0,-,-,-,-,-,-,-,0.0,-,-,-,-,-,-,-,-,-,-,-,10.0,-,-,-,-,-,-,,-,0.0,-,-,-,-,-,-,-,-,-,-,0.0,-,-,-,-,-,-,-,-,-,-,-,-,-,-,-,-,0.0,-,-,-,0.0,-,-,-,-,0.0,-,-,-,100.0,-,-,-,-,-,-,-,-,-,-,90.0,-,-,-,-,-,-,-,-,-,0.0,-,-,-,-,-,0.0,-,-,-,-,0.0,-,-,-,-,-,-,-,-,-,-,-,0.0,-,-,-,-,-,-,-,-,0.0,-,-,-,0.0,74.2,30.48,0.218
590,2027,9461,Shaw R.R.,1971,,-,-,-,0.0,-,-,-,-,-,-,-,-,-,0.0,-,-,-,0.0,-,-,0.0,0.0,-,-,-,-,-,0.0,-,-,-,0.0,-,-,-,-,-,-,-,-,-,-,0.0,-,-,-,-,-,-,-,-,-,-,-,-,-,-,-,-,-,0.0,-,-,-,-,-,-,0.0,-,-,0.0,-,-,-,-,-,-,-,0.0,-,-,-,-,-,-,-,-,-,-,-,15.0,-,-,-,-,-,-,,-,0.0,-,-,-,-,-,-,-,-,-,-,0.0,-,-,-,-,-,-,-,-,-,-,-,-,-,-,-,-,0.0,-,-,-,0.0,-,-,-,-,0.0,-,-,-,100.0,-,-,-,-,-,-,-,-,-,-,85.0,-,-,-,-,-,-,-,-,-,0.0,-,-,-,-,-,0.0,-,-,-,-,0.0,-,-,-,-,-,-,-,-,-,-,-,0.0,-,-,-,-,-,-,-,-,0.0,-,-,-,0.0,76.4,32.15,0.158
591,2027,9462,Shaw R.R.,1971,,-,-,-,0.0,-,-,-,-,-,-,-,-,-,0.0,-,-,-,0.0,-,-,0.0,0.0,-,-,-,-,-,0.0,-,-,-,0.0,-,-,-,-,-,-,-,-,-,-,0.0,-,-,-,-,-,-,-,-,-,-,-,-,-,-,-,-,-,0.0,-,-,-,-,-,-,0.0,-,-,0.0,-,-,-,-,-,-,-,0.0,-,-,-,-,-,-,-,-,-,-,-,20.0,-,-,-,-,-,-,,-,0.0,-,-,-,-,-,-,-,-,-,-,0.0,-,-,-,-,-,-,-,-,-,-,-,-,-,-,-,-,0.0,-,-,-,0.0,-,-,-,-,0.0,-,-,-,100.0,-,-,-,-,-,-,-,-,-,-,80.0,-,-,-,-,-,-,-,-,-,0.0,-,-,-,-,-,0.0,-,-,-,-,0.0,-,-,-,-,-,-,-,-,-,-,-,0.0,-,-,-,-,-,-,-,-,0.0,-,-,-,0.0,76.9,31.4,0.226
592,2027,9463,Shaw R.R.,1971,,-,-,-,0.0,-,-,-,-,-,-,-,-,-,0.0,-,-,-,0.0,-,-,0.0,0.0,-,-,-,-,-,0.0,-,-,-,0.0,-,-,-,-,-,-,-,-,-,-,0.0,-,-,-,-,-,-,-,-,-,-,-,-,-,-,-,-,-,0.0,-,-,-,-,-,-,0.0,-,-,0.0,-,-,-,-,-,-,-,0.0,-,-,-,-,-,-,-,-,-,-,-,25.0,-,-,-,-,-,-,,-,0.0,-,-,-,-,-,-,-,-,-,-,0.0,-,-,-,-,-,-,-,-,-,-,-,-,-,-,-,-,0.0,-,-,-,0.0,-,-,-,-,0.0,-,-,-,100.0,-,-,-,-,-,-,-,-,-,-,75.0,-,-,-,-,-,-,-,-,-,0.0,-,-,-,-,-,0.0,-,-,-,-,0.0,-,-,-,-,-,-,-,-,-,-,-,0.0,-,-,-,-,-,-,-,-,0.0,-,-,-,0.0,78.4,31.74,0.236
593,2027,9464,Shaw R.R.,1971,,-,-,-,0.0,-,-,-,-,-,-,-,-,-,0.0,-,-,-,0.0,-,-,0.0,0.0,-,-,-,-,-,0.0,-,-,-,0.0,-,-,-,-,-,-,-,-,-,-,0.0,-,-,-,-,-,-,-,-,-,-,-,-,-,-,-,-,-,0.0,-,-,-,-,-,-,0.0,-,-,0.0,-,-,-,-,-,-,-,0.0,-,-,-,-,-,-,-,-,-,-,-,30.0,-,-,-,-,-,-,,-,0.0,-,-,-,-,-,-,-,-,-,-,0.0,-,-,-,-,-,-,-,-,-,-,-,-,-,-,-,-,0.0,-,-,-,0.0,-,-,-,-,0.0,-,-,-,100.0,-,-,-,-,-,-,-,-,-,-,70.0,-,-,-,-,-,-,-,-,-,0.0,-,-,-,-,-,0.0,-,-,-,-,0.0,-,-,-,-,-,-,-,-,-,-,-,0.0,-,-,-,-,-,-,-,-,0.0,-,-,-,0.0,78.8,31.73,0.242
594,2027,9465,Shaw R.R.,1971,,-,-,-,0.0,-,-,-,-,-,-,-,-,-,0.0,-,-,-,0.0,-,-,0.0,0.0,-,-,-,-,-,0.0,-,-,-,0.0,-,-,-,-,-,-,-,-,-,-,0.0,-,-,-,-,-,-,-,-,-,-,-,-,-,-,-,-,-,0.0,-,-,-,-,-,-,0.0,-,-,0.0,-,-,-,-,-,-,-,0.0,-,-,-,-,-,-,-,-,-,-,-,35.0,-,-,-,-,-,-,,-,0.0,-,-,-,-,-,-,-,-,-,-,0.0,-,-,-,-,-,-,-,-,-,-,-,-,-,-,-,-,0.0,-,-,-,0.0,-,-,-,-,0.0,-,-,-,100.0,-,-,-,-,-,-,-,-,-,-,65.0,-,-,-,-,-,-,-,-,-,0.0,-,-,-,-,-,0.0,-,-,-,-,0.0,-,-,-,-,-,-,-,-,-,-,-,0.0,-,-,-,-,-,-,-,-,0.0,-,-,-,0.0,81.2,33.1,0.228
595,2027,9635,Shaw R.R.,1971,,-,-,-,0.0,-,-,-,-,-,-,-,-,-,0.0,-,-,-,0.0,-,-,0.0,0.0,-,-,-,-,-,0.0,-,-,-,0.0,-,-,-,-,-,-,-,-,-,-,0.0,-,-,-,-,-,-,-,-,-,-,-,-,-,-,-,-,-,0.0,-,-,-,-,-,-,0.0,-,-,0.0,-,-,-,-,-,-,-,0.0,-,-,-,-,-,-,-,-,-,-,-,0.0,-,-,-,-,-,-,,-,0.0,-,-,-,-,-,-,-,-,-,-,0.0,-,-,-,-,-,-,-,-,-,-,-,-,-,-,-,-,0.0,-,-,-,24.6,-,-,-,-,0.0,-,-,-,100.0,-,-,-,-,-,-,-,-,-,-,75.4,-,-,-,-,-,-,-,-,-,0.0,-,-,-,-,-,0.0,-,-,-,-,0.0,-,-,-,-,-,-,-,-,-,-,-,0.0,-,-,-,-,-,-,-,-,0.0,-,-,-,0.0,47.1,20.44,0.249
596,2027,9636,Shaw R.R.,1971,,-,-,-,0.0,-,-,-,-,-,-,-,-,-,0.0,-,-,-,0.0,-,-,0.0,0.0,-,-,-,-,-,0.0,-,-,-,0.0,-,-,-,-,-,-,-,-,-,-,0.0,-,-,-,-,-,-,-,-,-,-,-,-,-,-,-,-,-,0.0,-,-,-,-,-,-,0.0,-,-,0.0,-,-,-,-,-,-,-,0.0,-,-,-,-,-,-,-,-,-,-,-,0.0,-,-,-,-,-,-,,-,0.0,-,-,-,-,-,-,-,-,-,-,0.0,-,-,-,-,-,-,-,-,-,-,-,-,-,-,-,-,0.0,-,-,-,30.0,-,-,-,-,0.0,-,-,-,100.0,-,-,-,-,-,-,-,-,-,-,70.0,-,-,-,-,-,-,-,-,-,0.0,-,-,-,-,-,0.0,-,-,-,-,0.0,-,-,-,-,-,-,-,-,-,-,-,0.0,-,-,-,-,-,-,-,-,0.0,-,-,-,0.0,50.1,21.35,0.174
597,2027,9637,Shaw R.R.,1971,,-,-,-,0.0,-,-,-,-,-,-,-,-,-,0.0,-,-,-,0.0,-,-,0.0,0.0,-,-,-,-,-,0.0,-,-,-,0.0,-,-,-,-,-,-,-,-,-,-,0.0,-,-,-,-,-,-,-,-,-,-,-,-,-,-,-,-,-,0.0,-,-,-,-,-,-,0.0,-,-,0.0,-,-,-,-,-,-,-,0.0,-,-,-,-,-,-,-,-,-,-,-,0.0,-,-,-,-,-,-,,-,0.0,-,-,-,-,-,-,-,-,-,-,0.0,-,-,-,-,-,-,-,-,-,-,-,-,-,-,-,-,0.0,-,-,-,35.7,-,-,-,-,0.0,-,-,-,100.0,-,-,-,-,-,-,-,-,-,-,64.3,-,-,-,-,-,-,-,-,-,0.0,-,-,-,-,-,0.0,-,-,-,-,0.0,-,-,-,-,-,-,-,-,-,-,-,0.0,-,-,-,-,-,-,-,-,0.0,-,-,-,0.0,46.3,18.5,0.252
598,2027,9638,Shaw R.R.,1971,,-,-,-,0.0,-,-,-,-,-,-,-,-,-,0.0,-,-,-,0.0,-,-,0.0,0.0,-,-,-,-,-,0.0,-,-,-,0.0,-,-,-,-,-,-,-,-,-,-,0.0,-,-,-,-,-,-,-,-,-,-,-,-,-,-,-,-,-,0.0,-,-,-,-,-,-,0.0,-,-,0.0,-,-,-,-,-,-,-,0.0,-,-,-,-,-,-,-,-,-,-,-,0.0,-,-,-,-,-,-,,-,0.0,-,-,-,-,-,-,-,-,-,-,0.0,-,-,-,-,-,-,-,-,-,-,-,-,-,-,-,-,0.0,-,-,-,38.4,-,-,-,-,0.0,-,-,-,100.0,-,-,-,-,-,-,-,-,-,-,61.6,-,-,-,-,-,-,-,-,-,0.0,-,-,-,-,-,0.0,-,-,-,-,0.0,-,-,-,-,-,-,-,-,-,-,-,0.0,-,-,-,-,-,-,-,-,0.0,-,-,-,0.0,52.8,22.98,0.15
599,2027,9639,Shaw R.R.,1971,,-,-,-,0.0,-,-,-,-,-,-,-,-,-,0.0,-,-,-,0.0,-,-,0.0,0.0,-,-,-,-,-,0.0,-,-,-,0.0,-,-,-,-,-,-,-,-,-,-,0.0,-,-,-,-,-,-,-,-,-,-,-,-,-,-,-,-,-,0.0,-,-,-,-,-,-,0.0,-,-,0.0,-,-,-,-,-,-,-,0.0,-,-,-,-,-,-,-,-,-,-,-,0.0,-,-,-,-,-,-,,-,0.0,-,-,-,-,-,-,-,-,-,-,0.0,-,-,-,-,-,-,-,-,-,-,-,-,-,-,-,-,0.0,-,-,-,45.0,-,-,-,-,0.0,-,-,-,100.0,-,-,-,-,-,-,-,-,-,-,55.0,-,-,-,-,-,-,-,-,-,0.0,-,-,-,-,-,0.0,-,-,-,-,0.0,-,-,-,-,-,-,-,-,-,-,-,0.0,-,-,-,-,-,-,-,-,0.0,-,-,-,0.0,51.7,21.21,0.219
600,2027,9640,Shaw R.R.,1971,,-,-,-,0.0,-,-,-,-,-,-,-,-,-,0.0,-,-,-,0.0,-,-,0.0,0.0,-,-,-,-,-,0.0,-,-,-,0.0,-,-,-,-,-,-,-,-,-,-,0.0,-,-,-,-,-,-,-,-,-,-,-,-,-,-,-,-,-,0.0,-,-,-,-,-,-,0.0,-,-,0.0,-,-,-,-,-,-,-,0.0,-,-,-,-,-,-,-,-,-,-,-,0.0,-,-,-,-,-,-,,-,0.0,-,-,-,-,-,-,-,-,-,-,0.0,-,-,-,-,-,-,-,-,-,-,-,-,-,-,-,-,0.0,-,-,-,50.0,-,-,-,-,0.0,-,-,-,100.0,-,-,-,-,-,-,-,-,-,-,50.0,-,-,-,-,-,-,-,-,-,0.0,-,-,-,-,-,0.0,-,-,-,-,0.0,-,-,-,-,-,-,-,-,-,-,-,0.0,-,-,-,-,-,-,-,-,0.0,-,-,-,0.0,44.0,17.51,0.259
601,2027,9641,Shaw R.R.,1971,,-,-,-,0.0,-,-,-,-,-,-,-,-,-,0.0,-,-,-,0.0,-,-,0.0,0.0,-,-,-,-,-,0.0,-,-,-,0.0,-,-,-,-,-,-,-,-,-,-,0.0,-,-,-,-,-,-,-,-,-,-,-,-,-,-,-,-,-,0.0,-,-,-,-,-,-,0.0,-,-,0.0,-,-,-,-,-,-,-,0.0,-,-,-,-,-,-,-,-,-,-,-,0.0,-,-,-,-,-,-,,-,0.0,-,-,-,-,-,-,-,-,-,-,0.0,-,-,-,-,-,-,-,-,-,-,-,-,-,-,-,-,0.0,-,-,-,55.0,-,-,-,-,0.0,-,-,-,100.0,-,-,-,-,-,-,-,-,-,-,45.0,-,-,-,-,-,-,-,-,-,0.0,-,-,-,-,-,0.0,-,-,-,-,0.0,-,-,-,-,-,-,-,-,-,-,-,0.0,-,-,-,-,-,-,-,-,0.0,-,-,-,0.0,49.3,20.18,0.222
602,2027,9642,Shaw R.R.,1971,,-,-,-,0.0,-,-,-,-,-,-,-,-,-,0.0,-,-,-,0.0,-,-,0.0,0.0,-,-,-,-,-,0.0,-,-,-,0.0,-,-,-,-,-,-,-,-,-,-,0.0,-,-,-,-,-,-,-,-,-,-,-,-,-,-,-,-,-,0.0,-,-,-,-,-,-,0.0,-,-,0.0,-,-,-,-,-,-,-,0.0,-,-,-,-,-,-,-,-,-,-,-,0.0,-,-,-,-,-,-,,-,0.0,-,-,-,-,-,-,-,-,-,-,0.0,-,-,-,-,-,-,-,-,-,-,-,-,-,-,-,-,0.0,-,-,-,60.0,-,-,-,-,0.0,-,-,-,100.0,-,-,-,-,-,-,-,-,-,-,40.0,-,-,-,-,-,-,-,-,-,0.0,-,-,-,-,-,0.0,-,-,-,-,0.0,-,-,-,-,-,-,-,-,-,-,-,0.0,-,-,-,-,-,-,-,-,0.0,-,-,-,0.0,43.5,17.0,0.281
603,2027,9643,Shaw R.R.,1971,,-,-,-,0.0,-,-,-,-,-,-,-,-,-,0.0,-,-,-,0.0,-,-,0.0,0.0,-,-,-,-,-,0.0,-,-,-,0.0,-,-,-,-,-,-,-,-,-,-,0.0,-,-,-,-,-,-,-,-,-,-,-,-,-,-,-,-,-,0.0,-,-,-,-,-,-,0.0,-,-,0.0,-,-,-,-,-,-,-,0.0,-,-,-,-,-,-,-,-,-,-,-,0.0,-,-,-,-,-,-,,-,0.0,-,-,-,-,-,-,-,-,-,-,0.0,-,-,-,-,-,-,-,-,-,-,-,-,-,-,-,-,0.0,-,-,-,65.0,-,-,-,-,0.0,-,-,-,100.0,-,-,-,-,-,-,-,-,-,-,35.0,-,-,-,-,-,-,-,-,-,0.0,-,-,-,-,-,0.0,-,-,-,-,0.0,-,-,-,-,-,-,-,-,-,-,-,0.0,-,-,-,-,-,-,-,-,0.0,-,-,-,0.0,41.2,16.06,0.283
604,2093,110663,State Optical I,1975,STK3,-,-,-,0.0,-,-,-,0.1542,-,-,-,-,-,27.24465,-,-,-,29.29205,-,-,0.0,0.0,-,-,-,-,-,0.0,-,-,-,0.0,-,-,-,-,-,-,-,-,-,-,0.0,-,-,-,-,-,-,-,-,-,-,-,-,-,-,-,-,-,0.0,-,-,-,-,-,-,0.0,-,-,0.0,-,-,-,-,-,-,-,0.0,-,-,-,-,-,-,-,4.326,-,-,-,0.0,-,-,-,-,-,-,,-,0.0,-,-,-,-,-,-,-,-,-,-,0.0,-,-,-,-,-,-,-,-,-,-,-,-,-,-,-,-,0.0,-,-,-,0.0,-,-,-,-,31.72537,-,-,-,100.0,-,-,-,-,-,-,-,-,-,-,38.98258,-,-,-,-,-,-,-,-,-,0.0,-,-,-,-,-,0.0,-,-,-,-,0.0,-,-,-,-,-,-,-,-,-,-,-,0.0,-,-,-,-,-,-,-,-,0.0,-,-,-,0.0,88.5,34.52,0.2818656
605,2093,110664,State Optical I,1975,STK7,-,-,-,0.0,-,-,-,-,-,-,-,-,-,27.04779,-,-,-,37.65057,-,-,0.0,0.0,-,-,-,-,-,0.0,-,-,-,0.0,-,-,-,-,-,-,-,-,-,-,0.0,-,-,-,-,-,-,-,-,-,-,-,-,-,-,-,-,-,0.0,-,-,-,-,-,-,0.0,-,-,0.0,-,-,-,-,-,-,-,0.0,-,-,-,-,-,-,-,4.901,-,-,-,0.0,-,-,-,-,-,-,,-,0.0,-,-,-,-,-,-,-,-,-,-,0.0,-,-,-,-,-,-,-,-,-,-,-,-,-,-,-,-,0.0,-,-,-,0.0,-,-,-,-,31.94907,-,-,-,99.99999,-,-,-,-,-,-,-,-,-,-,29.50568,-,-,-,-,-,-,-,-,-,0.0,-,-,-,-,-,0.0,-,-,-,-,0.0,-,-,-,-,-,-,-,-,-,-,-,0.0,-,-,-,-,-,-,-,-,0.0,-,-,-,0.8946798,81.5,31.56,0.2911914
606,2093,110665,State Optical I,1975,STK8,-,-,-,0.0,-,-,-,0.1627,-,-,-,-,-,24.17805,-,-,-,32.7953,-,-,0.0,0.0,-,-,-,-,-,6.083772,-,-,-,0.0,-,-,-,-,-,-,-,-,-,-,0.0,-,-,-,-,-,-,-,-,-,-,-,-,-,-,-,-,-,0.0,-,-,-,-,-,-,0.0,-,-,0.0,-,-,-,-,-,-,-,0.0,-,-,-,-,-,-,-,4.873,-,-,-,0.0,-,-,-,-,-,-,,-,0.0,-,-,-,-,-,-,-,-,-,-,0.0,-,-,-,-,-,-,-,-,-,-,-,-,-,-,-,-,0.0,-,-,-,0.0,-,-,-,-,29.21413,-,-,-,100.0,-,-,-,-,-,-,-,-,-,-,27.99747,-,-,-,-,-,-,-,-,-,0.0,-,-,-,-,-,0.0,-,-,-,-,2.524992,-,-,-,-,-,-,-,-,-,-,-,0.0,-,-,-,-,-,-,-,-,0.0,-,-,-,1.38433,84.1,32.52,0.2930504
607,2093,110666,State Optical I,1975,STK9,-,-,-,1.365769,-,-,-,-,-,-,-,-,-,54.27037,-,-,-,0.0,-,-,0.0,0.0,-,-,-,-,-,0.0,-,-,-,7.062415,-,-,-,-,-,-,-,-,-,-,0.0,-,-,-,-,-,-,-,-,-,-,-,-,-,-,-,-,-,0.0,-,-,-,-,-,-,0.0,-,-,0.0,-,-,-,-,-,-,-,0.0,-,-,-,-,-,-,-,14.34,-,-,-,0.0,-,-,-,-,-,-,,-,0.0,-,-,-,-,-,-,-,-,-,-,0.0,-,-,-,-,-,-,-,-,-,-,-,-,-,-,-,-,0.0,-,-,-,0.0,-,-,-,-,69.97749,-,-,-,100.0,-,-,-,-,-,-,-,-,-,-,7.738335,-,-,-,-,-,-,-,-,-,0.0,-,-,-,-,-,0.0,-,-,-,-,0.0,-,-,-,-,-,-,-,-,-,-,-,0.0,-,-,-,-,-,-,-,-,7.86202,-,-,-,7.359738,115.0,44.66,0.2875056
608,2093,110667,State Optical I,1975,STK10,-,-,-,1.110073,-,-,-,-,-,-,-,-,-,46.11194,-,-,-,0.0,-,-,0.0,0.0,-,-,-,-,-,0.0,-,-,-,6.009733,-,-,-,-,-,-,-,-,-,-,0.0,-,-,-,-,-,-,-,-,-,-,-,-,-,-,-,-,-,0.0,-,-,-,-,-,-,0.0,-,-,0.0,-,-,-,-,-,-,-,0.0,-,-,-,-,-,-,-,9.759,-,-,-,0.0,-,-,-,-,-,-,,-,0.0,-,-,-,-,-,-,-,-,-,-,0.0,-,-,-,-,-,-,-,-,-,-,-,-,-,-,-,-,0.0,-,-,-,0.0,-,-,-,-,56.98065,-,-,-,99.99999,-,-,-,-,-,-,-,-,-,-,6.507537,-,-,-,-,-,-,-,-,-,0.0,-,-,-,-,-,0.0,-,-,-,-,1.288139,-,-,-,-,-,-,-,-,-,-,-,0.0,-,-,-,-,-,-,-,-,25.7903,-,-,-,3.42363,111.0,41.71,0.3306162
609,2093,110668,State Optical I,1975,STK12,-,-,-,0.0,-,-,-,0.09,-,-,-,-,-,52.07125,-,-,-,0.0,-,-,0.0,0.0,-,-,-,-,-,26.29045,-,-,-,0.0,-,-,-,-,-,-,-,-,-,-,0.0,-,-,-,-,-,-,-,-,-,-,-,-,-,-,-,-,-,0.0,-,-,-,-,-,-,0.0,-,-,0.0,-,-,-,-,-,-,-,0.0,-,-,-,-,-,-,-,8.345,-,-,-,0.0,-,-,-,-,-,-,,-,0.0,-,-,-,-,-,-,-,-,-,-,0.0,-,-,-,-,-,-,-,-,-,-,-,-,-,-,-,-,0.0,-,-,-,0.0,-,-,-,-,60.50634,-,-,-,100.0,-,-,-,-,-,-,-,-,-,-,8.875469,-,-,-,-,-,-,-,-,-,0.0,-,-,-,-,-,0.0,-,-,-,-,0.0,-,-,-,-,-,-,-,-,-,-,-,0.0,-,-,-,-,-,-,-,-,0.0,-,-,-,4.327741,112.0,43.6,0.2844037
610,2093,110670,State Optical I,1975,STK16,-,-,-,0.0,-,-,-,-,-,-,-,-,-,47.81929,-,-,-,0.0,-,-,0.0,0.0,-,-,-,-,-,0.0,-,-,-,17.88704,-,-,-,-,-,-,-,-,-,-,0.0,-,-,-,-,-,-,-,-,-,-,-,-,-,-,-,-,-,0.0,-,-,-,-,-,-,0.0,-,-,0.0,-,-,-,-,-,-,-,0.0,-,-,-,-,-,-,-,12.48,-,-,-,0.0,-,-,-,-,-,-,,-,0.0,-,-,-,-,-,-,-,-,-,-,0.0,-,-,-,-,-,-,-,-,-,-,-,-,-,-,-,-,0.0,-,-,-,0.0,-,-,-,-,66.12377,-,-,-,100.0,-,-,-,-,-,-,-,-,-,-,7.08715,-,-,-,-,-,-,-,-,-,0.0,-,1.489,-,-,-,0.0,-,-,-,-,0.0,-,-,-,-,-,-,-,-,-,-,2.195,0.0,-,5.829,-,-,-,-,-,-,3.646521,-,-,-,1.570793,115.0,44.26,0.2991415
611,2093,110671,State Optical I,1975,STK19,-,-,-,0.0,-,-,-,-,-,-,-,-,-,51.29237,-,-,-,0.0,-,-,0.0,0.0,-,-,-,-,-,3.881194,-,-,-,0.0,-,-,-,-,-,-,-,-,-,-,0.0,-,-,-,-,-,-,-,-,-,-,-,-,-,-,-,-,-,0.0,-,-,-,-,-,-,0.0,-,-,0.0,-,-,-,-,-,-,-,0.0,-,-,-,-,-,-,-,12.53,-,-,-,0.0,-,-,-,-,-,-,,-,0.0,-,-,-,-,-,-,-,-,-,-,0.0,-,-,-,-,-,-,-,-,-,-,-,-,-,-,-,-,0.0,-,-,-,0.0,-,-,-,-,66.75767,-,-,-,100.0,-,-,-,-,-,-,-,-,-,-,7.282073,-,-,-,-,-,-,-,-,-,0.0,-,0.7363,-,-,-,0.0,-,-,-,-,0.0,-,-,-,-,-,-,-,-,-,-,-,0.0,-,2.931,-,-,-,-,-,-,16.92708,-,-,-,4.415725,115.0,44.54,0.2909744
