Repository: jacobergzhou/Poisson-Ratio

File: Non_metal_07242019.csv (part 9 of 91)
Index,Code,Glass #,Author,Year,Trademark,glass_comp,Ag2O,AgI,Al,Al2O3,AlF3,AlN,As,As2O3,As2O5,As2S3,As2Se3,AsSe,B,B2O3,BaCl2,BaF2,BaO,BeF2,BeO,Bi2O3,BiCl3,Br,Ca,CaF2,CaO,Cd,CdCl2,CdF2,CdO,Ce2O3,CeF3,CeO2,Cl,Co3O4,CoO,Cr2O3,Cs2O,CsCl,CsF,Cu2O,CuO,Dy2O3,Er,Er2O3,ErF3,Eu,Eu2O3,EuF3,F,Fe,Fe2O3,FeO,Ga,Ga2O3,Ga2S3,Ga2Se3,GaF3,Gd2O3,GdF3,Ge,GeO2,GeS2,GeSe2,H2O,HfF4,HfO2,Hg,Ho2O3,I,InF3,K,K2O,K2S,K2SO4,KBr,KCl,KF,KHF2,La,La2O3,La2S3,LaF3,Li,Li2O,Li2S,Li2SO4,LiBr,LiCl,LiF,LiI,MgF2,MgO,Mn2O3,MnF2,MnO,MnO2,MoO2,MoO3,N,Na,Na2O,Na2S,Na2SO4,NaCl,NaF,NaPO3,Nb2O5,Nd,Nd2O3,NdF3,NH4NO3,NiO,O,OH,P,P2O5,Pb,PbCl2,PbF2,PbO,PdO,Pr2O3,Pr6O11,PrF3,Rb2O,RbF,Rh2O3,RuO2,S,Sb,Sb2O3,Sb2S3,Sc2O3,Se,Si,Si3N4,SiC,SiO2,Sm2O3,Sn,SnO,SnO2,SO2,SO3,Sr,SrCl2,SrF2,SrO,Ta2O3,Ta2O5,Tb2O3,TbF3,Te,TeO2,Th,ThF4,ThO2,TiO2,Tl,Tl2O,Tl2Se,TlSe,Tm2O3,U,U3O8,UO2,V,V2O5,VO6,WO3,Y,Y2O3,Yb2O3,YbF3,YF3,ZnCl2,ZnF2,ZnO,ZnSO4,ZrF4,ZrO2,Young's modulus E (GPa),Shear modulus G (GPa),Poisson's ratio v
# 601,7512,56763,Inoue H.,1991,nan,(AlF3)6.0 (BaF2)20.0 (LaF3)4.0 (NaF)20.0 (ZrF4)50.0 ,0.0,0,0.0,0.0,6.0,0.0,0.0,0.0,0.0,0,0,0,0.0,0.0,0,20.0,0.0,0.0,0.0,0.0,0.0,0,0.0,0.0,0.0,0.0,0,0,0.0,0.0,0,0.0,0.0,0.0,0.0,0.0,0.0,0,0.0,0.0,0.0,0.0,0.0,0.0,0,0.0,0.0,0,0.0,0.0,0.0,0.0,0.0,0.0,0,0,0,0.0,0,0.0,0.0,0,0,0.0,0,0.0,0.0,0.0,0,0.0,0.0,0.0,0,0,0.0,0.0,0,0.0,0.0,0.0,0,4.0,0.0,0.0,0,0,0,0.0,0.0,0,0.0,0.0,0.0,0,0.0,0.0,0.0,0.0,0.0,0.0,0.0,0.0,0.0,0.0,20.0,0.0,0.0,0.0,0.0,0.0,0.0,0.0,0.0,0.0,0.0,0.0,0.0,0.0,0.0,0.0,0.0,0.0,0.0,0,0.0,0.0,0.0,0.0,0.0,0.0,0.0,0,0.0,0.0,0.0,0.0,0.0,0.0,0.0,0,0.0,0.0,0.0,0.0,0.0,0,0.0,0.0,0.0,0.0,0.0,0,0.0,0.0,0.0,0.0,0,0.0,0.0,0.0,0,0,0,0.0,0.0,0.0,0.0,0.0,0.0,0.0,0.0,0.0,0.0,0.0,0.0,0.0,0.0,0.0,0,50.0,0.0,54.0,20.7,0.302
# 602,9402,96789,Bridge B.,1987,nan,(BaO)50.0 (P2O5)50.0 ,0.0,0,0.0,0.0,0.0,0.0,0.0,0.0,0.0,0,0,0,0.0,0.0,0,0.0,50.0,0.0,0.0,0.0,0.0,0,0.0,0.0,0.0,0.0,0,0,0.0,0.0,0,0.0,0.0,0.0,0.0,0.0,0.0,0,0.0,0.0,0.0,0.0,0.0,0.0,0,0.0,0.0,0,0.0,0.0,0.0,0.0,0.0,0.0,0,0,0,0.0,0,0.0,0.0,0,0,0.0,0,0.0,0.0,0.0,0,0.0,0.0,0.0,0,0,0.0,0.0,0,0.0,0.0,0.0,0,0.0,0.0,0.0,0,0,0,0.0,0.0,0,0.0,0.0,0.0,0,0.0,0.0,0.0,0.0,0.0,0.0,0.0,0.0,0.0,0.0,0.0,0.0,0.0,0.0,0.0,0.0,0.0,0.0,0.0,0.0,0.0,50.0,0.0,0.0,0.0,0.0,0.0,0.0,0.0,0,0.0,0.0,0.0,0.0,0.0,0.0,0.0,0,0.0,0.0,0.0,0.0,0.0,0.0,0.0,0,0.0,0.0,0.0,0.0,0.0,0,0.0,0.0,0.0,0.0,0.0,0,0.0,0.0,0.0,0.0,0,0.0,0.0,0.0,0,0,0,0.0,0.0,0.0,0.0,0.0,0.0,0.0,0.0,0.0,0.0,0.0,0.0,0.0,0.0,0.0,0,0.0,0.0,46.5,17.87,0.302
# 603,10775,98194,Fedelesh V.I.,1983,nan,(Bi2O3)22.0 (GeO2)78.0 ,0.0,0,0.0,0.0,0.0,0.0,0.0,0.0,0.0,0,0,0,0.0,0.0,0,0.0,0.0,0.0,0.0,22.0,0.0,0,0.0,0.0,0.0,0.0,0,0,0.0,0.0,0,0.0,0.0,0.0,0.0,0.0,0.0,0,0.0,0.0,0.0,0.0,0.0,0.0,0,0.0,0.0,0,0.0,0.0,0.0,0.0,0.0,0.0,0,0,0,0.0,0,0.0,78.0,0,0,0.0,0,0.0,0.0,0.0,0,0.0,0.0,0.0,0,0,0.0,0.0,0,0.0,0.0,0.0,0,0.0,0.0,0.0,0,0,0,0.0,0.0,0,0.0,0.0,0.0,0,0.0,0.0,0.0,0.0,0.0,0.0,0.0,0.0,0.0,0.0,0.0,0.0,0.0,0.0,0.0,0.0,0.0,0.0,0.0,0.0,0.0,0.0,0.0,0.0,0.0,0.0,0.0,0.0,0.0,0,0.0,0.0,0.0,0.0,0.0,0.0,0.0,0,0.0,0.0,0.0,0.0,0.0,0.0,0.0,0,0.0,0.0,0.0,0.0,0.0,0,0.0,0.0,0.0,0.0,0.0,0,0.0,0.0,0.0,0.0,0,0.0,0.0,0.0,0,0,0,0.0,0.0,0.0,0.0,0.0,0.0,0.0,0.0,0.0,0.0,0.0,0.0,0.0,0.0,0.0,0,0.0,0.0,61.6,23.65,0.302
# 604,24435,189495,Vijoy P.S.,1999,nan,(B2O3)60.0 (CdCl2)20 (Li2O)20.0 ,0.0,0,0.0,0.0,0.0,0.0,0.0,0.0,0.0,0,0,0,0.0,60.0,0,0.0,0.0,0.0,0.0,0.0,0.0,0,0.0,0.0,0.0,0.0,20,0,0.0,0.0,0,0.0,0.0,0.0,0.0,0.0,0.0,0,0.0,0.0,0.0,0.0,0.0,0.0,0,0.0,0.0,0,0.0,0.0,0.0,0.0,0.0,0.0,0,0,0,0.0,0,0.0,0.0,0,0,0.0,0,0.0,0.0,0.0,0,0.0,0.0,0.0,0,0,0.0,0.0,0,0.0,0.0,0.0,0,0.0,0.0,20.0,0,0,0,0.0,0.0,0,0.0,0.0,0.0,0,0.0,0.0,0.0,0.0,0.0,0.0,0.0,0.0,0.0,0.0,0.0,0.0,0.0,0.0,0.0,0.0,0.0,0.0,0.0,0.0,0.0,0.0,0.0,0.0,0.0,0.0,0.0,0.0,0.0,0,0.0,0.0,0.0,0.0,0.0,0.0,0.0,0,0.0,0.0,0.0,0.0,0.0,0.0,0.0,0,0.0,0.0,0.0,0.0,0.0,0,0.0,0.0,0.0,0.0,0.0,0,0.0,0.0,0.0,0.0,0,0.0,0.0,0.0,0,0,0,0.0,0.0,0.0,0.0,0.0,0.0,0.0,0.0,0.0,0.0,0.0,0.0,0.0,0.0,0.0,0,0.0,0.0,61.0,23.42,0.302
# 610,32767,421037,Rajendran V.,2002,nan,(PbO)23.159423699999998 (V2O5)76.8405763 ,0.0,0,0.0,0.0,0.0,0.0,0.0,0.0,0.0,0,0,0,0.0,0.0,0,0.0,0.0,0.0,0.0,0.0,0.0,0,0.0,0.0,0.0,0.0,0,0,0.0,0.0,0,0.0,0.0,0.0,0.0,0.0,0.0,0,0.0,0.0,0.0,0.0,0.0,0.0,0,0.0,0.0,0,0.0,0.0,0.0,0.0,0.0,0.0,0,0,0,0.0,0,0.0,0.0,0,0,0.0,0,0.0,0.0,0.0,0,0.0,0.0,0.0,0,0,0.0,0.0,0,0.0,0.0,0.0,0,0.0,0.0,0.0,0,0,0,0.0,0.0,0,0.0,0.0,0.0,0,0.0,0.0,0.0,0.0,0.0,0.0,0.0,0.0,0.0,0.0,0.0,0.0,0.0,0.0,0.0,0.0,0.0,0.0,0.0,0.0,0.0,0.0,0.0,0.0,0.0,23.159423699999998,0.0,0.0,0.0,0,0.0,0.0,0.0,0.0,0.0,0.0,0.0,0,0.0,0.0,0.0,0.0,0.0,0.0,0.0,0,0.0,0.0,0.0,0.0,0.0,0,0.0,0.0,0.0,0.0,0.0,0,0.0,0.0,0.0,0.0,0,0.0,0.0,0.0,0,0,0,0.0,0.0,0.0,0.0,76.8405763,0.0,0.0,0.0,0.0,0.0,0.0,0.0,0.0,0.0,0.0,0,0.0,0.0,nan,nan,0.302
# 611,35368,425208,Kannappan A.N.,2009,nan,(B2O3)70.0 (Na2O)20.0 (PbO)10.0 ,0.0,0,0.0,0.0,0.0,0.0,0.0,0.0,0.0,0,0,0,0.0,70.0,0,0.0,0.0,0.0,0.0,0.0,0.0,0,0.0,0.0,0.0,0.0,0,0,0.0,0.0,0,0.0,0.0,0.0,0.0,0.0,0.0,0,0.0,0.0,0.0,0.0,0.0,0.0,0,0.0,0.0,0,0.0,0.0,0.0,0.0,0.0,0.0,0,0,0,0.0,0,0.0,0.0,0,0,0.0,0,0.0,0.0,0.0,0,0.0,0.0,0.0,0,0,0.0,0.0,0,0.0,0.0,0.0,0,0.0,0.0,0.0,0,0,0,0.0,0.0,0,0.0,0.0,0.0,0,0.0,0.0,0.0,0.0,0.0,0.0,20.0,0.0,0.0,0.0,0.0,0.0,0.0,0.0,0.0,0.0,0.0,0.0,0.0,0.0,0.0,0.0,0.0,0.0,0.0,10.0,0.0,0.0,0.0,0,0.0,0.0,0.0,0.0,0.0,0.0,0.0,0,0.0,0.0,0.0,0.0,0.0,0.0,0.0,0,0.0,0.0,0.0,0.0,0.0,0,0.0,0.0,0.0,0.0,0.0,0,0.0,0.0,0.0,0.0,0,0.0,0.0,0.0,0,0,0,0.0,0.0,0.0,0.0,0.0,0.0,0.0,0.0,0.0,0.0,0.0,0.0,0.0,0.0,0.0,0,0.0,0.0,58.7,22.55,0.302
# 612,37969,448774,Gaafar M.S.,2011,nan,(Nb2O5)20.0 (TeO2)80.0 ,0.0,0,0.0,0.0,0.0,0.0,0.0,0.0,0.0,0,0,0,0.0,0.0,0,0.0,0.0,0.0,0.0,0.0,0.0,0,0.0,0.0,0.0,0.0,0,0,0.0,0.0,0,0.0,0.0,0.0,0.0,0.0,0.0,0,0.0,0.0,0.0,0.0,0.0,0.0,0,0.0,0.0,0,0.0,0.0,0.0,0.0,0.0,0.0,0,0,0,0.0,0,0.0,0.0,0,0,0.0,0,0.0,0.0,0.0,0,0.0,0.0,0.0,0,0,0.0,0.0,0,0.0,0.0,0.0,0,0.0,0.0,0.0,0,0,0,0.0,0.0,0,0.0,0.0,0.0,0,0.0,0.0,0.0,0.0,0.0,0.0,0.0,0.0,0.0,0.0,0.0,0.0,20.0,0.0,0.0,0.0,0.0,0.0,0.0,0.0,0.0,0.0,0.0,0.0,0.0,0.0,0.0,0.0,0.0,0,0.0,0.0,0.0,0.0,0.0,0.0,0.0,0,0.0,0.0,0.0,0.0,0.0,0.0,0.0,0,0.0,0.0,0.0,0.0,0.0,0,0.0,0.0,0.0,0.0,0.0,0,0.0,80.0,0.0,0.0,0,0.0,0.0,0.0,0,0,0,0.0,0.0,0.0,0.0,0.0,0.0,0.0,0.0,0.0,0.0,0.0,0.0,0.0,0.0,0.0,0,0.0,0.0,nan,nan,0.302
# 614,9236,96546,Osaka A.,1988,nan,(Al2O3)1.104417901 (B2O3)8.935742196 (H2O)1.104417901 (K2O)33.83534695 (P2O5)55.02007505 ,0.0,0,0.0,1.104417901,0.0,0.0,0.0,0.0,0.0,0,0,0,0.0,8.935742196,0,0.0,0.0,0.0,0.0,0.0,0.0,0,0.0,0.0,0.0,0.0,0,0,0.0,0.0,0,0.0,0.0,0.0,0.0,0.0,0.0,0,0.0,0.0,0.0,0.0,0.0,0.0,0,0.0,0.0,0,0.0,0.0,0.0,0.0,0.0,0.0,0,0,0,0.0,0,0.0,0.0,0,0,1.104417901,0,0.0,0.0,0.0,0,0.0,0.0,33.83534695,0,0,0.0,0.0,0,0.0,0.0,0.0,0,0.0,0.0,0.0,0,0,0,0.0,0.0,0,0.0,0.0,0.0,0,0.0,0.0,0.0,0.0,0.0,0.0,0.0,0.0,0.0,0.0,0.0,0.0,0.0,0.0,0.0,0.0,0.0,0.0,0.0,0.0,0.0,55.02007505,0.0,0.0,0.0,0.0,0.0,0.0,0.0,0,0.0,0.0,0.0,0.0,0.0,0.0,0.0,0,0.0,0.0,0.0,0.0,0.0,0.0,0.0,0,0.0,0.0,0.0,0.0,0.0,0,0.0,0.0,0.0,0.0,0.0,0,0.0,0.0,0.0,0.0,0,0.0,0.0,0.0,0,0,0,0.0,0.0,0.0,0.0,0.0,0.0,0.0,0.0,0.0,0.0,0.0,0.0,0.0,0.0,0.0,0,0.0,0.0,26.3,10.1,0.3019801
# 615,33036,398003,Saddeek Y.B.,2007,nan,(B2O3)66.7 (Na2O)33.3 ,0.0,0,0.0,0.0,0.0,0.0,0.0,0.0,0.0,0,0,0,0.0,66.7,0,0.0,0.0,0.0,0.0,0.0,0.0,0,0.0,0.0,0.0,0.0,0,0,0.0,0.0,0,0.0,0.0,0.0,0.0,0.0,0.0,0,0.0,0.0,0.0,0.0,0.0,0.0,0,0.0,0.0,0,0.0,0.0,0.0,0.0,0.0,0.0,0,0,0,0.0,0,0.0,0.0,0,0,0.0,0,0.0,0.0,0.0,0,0.0,0.0,0.0,0,0,0.0,0.0,0,0.0,0.0,0.0,0,0.0,0.0,0.0,0,0,0,0.0,0.0,0,0.0,0.0,0.0,0,0.0,0.0,0.0,0.0,0.0,0.0,33.3,0.0,0.0,0.0,0.0,0.0,0.0,0.0,0.0,0.0,0.0,0.0,0.0,0.0,0.0,0.0,0.0,0.0,0.0,0.0,0.0,0.0,0.0,0,0.0,0.0,0.0,0.0,0.0,0.0,0.0,0,0.0,0.0,0.0,0.0,0.0,0.0,0.0,0,0.0,0.0,0.0,0.0,0.0,0,0.0,0.0,0.0,0.0,0.0,0,0.0,0.0,0.0,0.0,0,0.0,0.0,0.0,0,0,0,0.0,0.0,0.0,0.0,0.0,0.0,0.0,0.0,0.0,0.0,0.0,0.0,0.0,0.0,0.0,0,0.0,0.0,55.7,21.4,0.3014019
# 616,33036,398005,Saddeek Y.B.,2007,nan,(B2O3)59.4 (Bi2O3)5.0 (MoO3)5.0 (Na2O)30.6 ,0.0,0,0.0,0.0,0.0,0.0,0.0,0.0,0.0,0,0,0,0.0,59.4,0,0.0,0.0,0.0,0.0,5.0,0.0,0,0.0,0.0,0.0,0.0,0,0,0.0,0.0,0,0.0,0.0,0.0,0.0,0.0,0.0,0,0.0,0.0,0.0,0.0,0.0,0.0,0,0.0,0.0,0,0.0,0.0,0.0,0.0,0.0,0.0,0,0,0,0.0,0,0.0,0.0,0,0,0.0,0,0.0,0.0,0.0,0,0.0,0.0,0.0,0,0,0.0,0.0,0,0.0,0.0,0.0,0,0.0,0.0,0.0,0,0,0,0.0,0.0,0,0.0,0.0,0.0,0,0.0,0.0,0.0,5.0,0.0,0.0,30.6,0.0,0.0,0.0,0.0,0.0,0.0,0.0,0.0,0.0,0.0,0.0,0.0,0.0,0.0,0.0,0.0,0.0,0.0,0.0,0.0,0.0,0.0,0,0.0,0.0,0.0,0.0,0.0,0.0,0.0,0,0.0,0.0,0.0,0.0,0.0,0.0,0.0,0,0.0,0.0,0.0,0.0,0.0,0,0.0,0.0,0.0,0.0,0.0,0,0.0,0.0,0.0,0.0,0,0.0,0.0,0.0,0,0,0,0.0,0.0,0.0,0.0,0.0,0.0,0.0,0.0,0.0,0.0,0.0,0.0,0.0,0.0,0.0,0,0.0,0.0,58.3,22.4,0.3013393
# 617,1980,44505,Eagan R.J.,1978,nan,(Al2O3)13.3 (CaO)26.7 (SiO2)60.0 ,0.0,0,0.0,13.3,0.0,0.0,0.0,0.0,0.0,0,0,0,0.0,0.0,0,0.0,0.0,0.0,0.0,0.0,0.0,0,0.0,0.0,26.7,0.0,0,0,0.0,0.0,0,0.0,0.0,0.0,0.0,0.0,0.0,0,0.0,0.0,0.0,0.0,0.0,0.0,0,0.0,0.0,0,0.0,0.0,0.0,0.0,0.0,0.0,0,0,0,0.0,0,0.0,0.0,0,0,0.0,0,0.0,0.0,0.0,0,0.0,0.0,0.0,0,0,0.0,0.0,0,0.0,0.0,0.0,0,0.0,0.0,0.0,0,0,0,0.0,0.0,0,0.0,0.0,0.0,0,0.0,0.0,0.0,0.0,0.0,0.0,0.0,0.0,0.0,0.0,0.0,0.0,0.0,0.0,0.0,0.0,0.0,0.0,0.0,0.0,0.0,0.0,0.0,0.0,0.0,0.0,0.0,0.0,0.0,0,0.0,0.0,0.0,0.0,0.0,0.0,0.0,0,0.0,0.0,0.0,0.0,0.0,60.0,0.0,0,0.0,0.0,0.0,0.0,0.0,0,0.0,0.0,0.0,0.0,0.0,0,0.0,0.0,0.0,0.0,0,0.0,0.0,0.0,0,0,0,0.0,0.0,0.0,0.0,0.0,0.0,0.0,0.0,0.0,0.0,0.0,0.0,0.0,0.0,0.0,0,0.0,0.0,91.6,35.2,0.30113629999999997
# 618,38047,449138,Chenu S.,2010,nan,(Na2O)25.0 (P2O5)25.0 (SnO)25.0 (WO3)25.0 ,0.0,0,0.0,0.0,0.0,0.0,0.0,0.0,0.0,0,0,0,0.0,0.0,0,0.0,0.0,0.0,0.0,0.0,0.0,0,0.0,0.0,0.0,0.0,0,0,0.0,0.0,0,0.0,0.0,0.0,0.0,0.0,0.0,0,0.0,0.0,0.0,0.0,0.0,0.0,0,0.0,0.0,0,0.0,0.0,0.0,0.0,0.0,0.0,0,0,0,0.0,0,0.0,0.0,0,0,0.0,0,0.0,0.0,0.0,0,0.0,0.0,0.0,0,0,0.0,0.0,0,0.0,0.0,0.0,0,0.0,0.0,0.0,0,0,0,0.0,0.0,0,0.0,0.0,0.0,0,0.0,0.0,0.0,0.0,0.0,0.0,25.0,0.0,0.0,0.0,0.0,0.0,0.0,0.0,0.0,0.0,0.0,0.0,0.0,0.0,0.0,25.0,0.0,0.0,0.0,0.0,0.0,0.0,0.0,0,0.0,0.0,0.0,0.0,0.0,0.0,0.0,0,0.0,0.0,0.0,0.0,0.0,0.0,0.0,0,25.0,0.0,0.0,0.0,0.0,0,0.0,0.0,0.0,0.0,0.0,0,0.0,0.0,0.0,0.0,0,0.0,0.0,0.0,0,0,0,0.0,0.0,0.0,0.0,0.0,0.0,25.0,0.0,0.0,0.0,0.0,0.0,0.0,0.0,0.0,0,0.0,0.0,45.8,17.6,0.30113629999999997
# 619,9236,96547,Osaka A.,1988,nan,(Al2O3)1.5 (B2O3)6.6 (H2O)2.0 (K2O)27.0 (P2O5)62.9 ,0.0,0,0.0,1.5,0.0,0.0,0.0,0.0,0.0,0,0,0,0.0,6.6,0,0.0,0.0,0.0,0.0,0.0,0.0,0,0.0,0.0,0.0,0.0,0,0,0.0,0.0,0,0.0,0.0,0.0,0.0,0.0,0.0,0,0.0,0.0,0.0,0.0,0.0,0.0,0,0.0,0.0,0,0.0,0.0,0.0,0.0,0.0,0.0,0,0,0,0.0,0,0.0,0.0,0,0,2.0,0,0.0,0.0,0.0,0,0.0,0.0,27.0,0,0,0.0,0.0,0,0.0,0.0,0.0,0,0.0,0.0,0.0,0,0,0,0.0,0.0,0,0.0,0.0,0.0,0,0.0,0.0,0.0,0.0,0.0,0.0,0.0,0.0,0.0,0.0,0.0,0.0,0.0,0.0,0.0,0.0,0.0,0.0,0.0,0.0,0.0,62.9,0.0,0.0,0.0,0.0,0.0,0.0,0.0,0,0.0,0.0,0.0,0.0,0.0,0.0,0.0,0,0.0,0.0,0.0,0.0,0.0,0.0,0.0,0,0.0,0.0,0.0,0.0,0.0,0,0.0,0.0,0.0,0.0,0.0,0,0.0,0.0,0.0,0.0,0,0.0,0.0,0.0,0,0,0,0.0,0.0,0.0,0.0,0.0,0.0,0.0,0.0,0.0,0.0,0.0,0.0,0.0,0.0,0.0,0,0.0,0.0,25.5,9.8,0.3010204
# 620,5879,93242,Keshishyan T.N.,1978,nan,(Al2O3)9.1 (B2O3)63.6 (Li2O)27.3 ,0.0,0,0.0,9.1,0.0,0.0,0.0,0.0,0.0,0,0,0,0.0,63.6,0,0.0,0.0,0.0,0.0,0.0,0.0,0,0.0,0.0,0.0,0.0,0,0,0.0,0.0,0,0.0,0.0,0.0,0.0,0.0,0.0,0,0.0,0.0,0.0,0.0,0.0,0.0,0,0.0,0.0,0,0.0,0.0,0.0,0.0,0.0,0.0,0,0,0,0.0,0,0.0,0.0,0,0,0.0,0,0.0,0.0,0.0,0,0.0,0.0,0.0,0,0,0.0,0.0,0,0.0,0.0,0.0,0,0.0,0.0,27.3,0,0,0,0.0,0.0,0,0.0,0.0,0.0,0,0.0,0.0,0.0,0.0,0.0,0.0,0.0,0.0,0.0,0.0,0.0,0.0,0.0,0.0,0.0,0.0,0.0,0.0,0.0,0.0,0.0,0.0,0.0,0.0,0.0,0.0,0.0,0.0,0.0,0,0.0,0.0,0.0,0.0,0.0,0.0,0.0,0,0.0,0.0,0.0,0.0,0.0,0.0,0.0,0,0.0,0.0,0.0,0.0,0.0,0,0.0,0.0,0.0,0.0,0.0,0,0.0,0.0,0.0,0.0,0,0.0,0.0,0.0,0,0,0,0.0,0.0,0.0,0.0,0.0,0.0,0.0,0.0,0.0,0.0,0.0,0.0,0.0,0.0,0.0,0,0.0,0.0,73.0,28.05,0.301
# 621,7464,171164,Gurjev N.V.,1988,nan,(AlF3)3.80880956 (BaF2)27.61861907 (CsF)9.523523824 (LaF3)4.761761912 (ZrF4)54.28728564 ,0.0,0,0.0,0.0,3.80880956,0.0,0.0,0.0,0.0,0,0,0,0.0,0.0,0,27.61861907,0.0,0.0,0.0,0.0,0.0,0,0.0,0.0,0.0,0.0,0,0,0.0,0.0,0,0.0,0.0,0.0,0.0,0.0,0.0,0,9.523523824,0.0,0.0,0.0,0.0,0.0,0,0.0,0.0,0,0.0,0.0,0.0,0.0,0.0,0.0,0,0,0,0.0,0,0.0,0.0,0,0,0.0,0,0.0,0.0,0.0,0,0.0,0.0,0.0,0,0,0.0,0.0,0,0.0,0.0,0.0,0,4.761761912,0.0,0.0,0,0,0,0.0,0.0,0,0.0,0.0,0.0,0,0.0,0.0,0.0,0.0,0.0,0.0,0.0,0.0,0.0,0.0,0.0,0.0,0.0,0.0,0.0,0.0,0.0,0.0,0.0,0.0,0.0,0.0,0.0,0.0,0.0,0.0,0.0,0.0,0.0,0,0.0,0.0,0.0,0.0,0.0,0.0,0.0,0,0.0,0.0,0.0,0.0,0.0,0.0,0.0,0,0.0,0.0,0.0,0.0,0.0,0,0.0,0.0,0.0,0.0,0.0,0,0.0,0.0,0.0,0.0,0,0.0,0.0,0.0,0,0,0,0.0,0.0,0.0,0.0,0.0,0.0,0.0,0.0,0.0,0.0,0.0,0.0,0.0,0.0,0.0,0,54.28728564,0.0,47.0,18.0,0.301
# 622,7473,56218,Pronkin A.A.,1980,nan,(BaO)42.85530579 (MgF2)14.28938841 (P2O5)42.85530579 ,0.0,0,0.0,0.0,0.0,0.0,0.0,0.0,0.0,0,0,0,0.0,0.0,0,0.0,42.85530579,0.0,0.0,0.0,0.0,0,0.0,0.0,0.0,0.0,0,0,0.0,0.0,0,0.0,0.0,0.0,0.0,0.0,0.0,0,0.0,0.0,0.0,0.0,0.0,0.0,0,0.0,0.0,0,0.0,0.0,0.0,0.0,0.0,0.0,0,0,0,0.0,0,0.0,0.0,0,0,0.0,0,0.0,0.0,0.0,0,0.0,0.0,0.0,0,0,0.0,0.0,0,0.0,0.0,0.0,0,0.0,0.0,0.0,0,0,0,0.0,0.0,0,14.28938841,0.0,0.0,0,0.0,0.0,0.0,0.0,0.0,0.0,0.0,0.0,0.0,0.0,0.0,0.0,0.0,0.0,0.0,0.0,0.0,0.0,0.0,0.0,0.0,42.85530579,0.0,0.0,0.0,0.0,0.0,0.0,0.0,0,0.0,0.0,0.0,0.0,0.0,0.0,0.0,0,0.0,0.0,0.0,0.0,0.0,0.0,0.0,0,0.0,0.0,0.0,0.0,0.0,0,0.0,0.0,0.0,0.0,0.0,0,0.0,0.0,0.0,0.0,0,0.0,0.0,0.0,0,0,0,0.0,0.0,0.0,0.0,0.0,0.0,0.0,0.0,0.0,0.0,0.0,0.0,0.0,0.0,0.0,0,0.0,0.0,56.7,22.2,0.301
# 623,8708,80287,Zhao Xiujian,1987,nan,(AlF3)7.0 (BaF2)21.0 (LiF)15.0 (NaF)15.0 (ZrF4)42.0 ,0.0,0,0.0,0.0,7.0,0.0,0.0,0.0,0.0,0,0,0,0.0,0.0,0,21.0,0.0,0.0,0.0,0.0,0.0,0,0.0,0.0,0.0,0.0,0,0,0.0,0.0,0,0.0,0.0,0.0,0.0,0.0,0.0,0,0.0,0.0,0.0,0.0,0.0,0.0,0,0.0,0.0,0,0.0,0.0,0.0,0.0,0.0,0.0,0,0,0,0.0,0,0.0,0.0,0,0,0.0,0,0.0,0.0,0.0,0,0.0,0.0,0.0,0,0,0.0,0.0,0,0.0,0.0,0.0,0,0.0,0.0,0.0,0,0,0,0.0,15.0,0,0.0,0.0,0.0,0,0.0,0.0,0.0,0.0,0.0,0.0,0.0,0.0,0.0,0.0,15.0,0.0,0.0,0.0,0.0,0.0,0.0,0.0,0.0,0.0,0.0,0.0,0.0,0.0,0.0,0.0,0.0,0.0,0.0,0,0.0,0.0,0.0,0.0,0.0,0.0,0.0,0,0.0,0.0,0.0,0.0,0.0,0.0,0.0,0,0.0,0.0,0.0,0.0,0.0,0,0.0,0.0,0.0,0.0,0.0,0,0.0,0.0,0.0,0.0,0,0.0,0.0,0.0,0,0,0,0.0,0.0,0.0,0.0,0.0,0.0,0.0,0.0,0.0,0.0,0.0,0.0,0.0,0.0,0.0,0,42.0,0.0,56.4,21.7,0.301
# 624,9402,96788,Bridge B.,1987,nan,(BaO)45.0 (P2O5)50.0 (ZnO)5.0 ,0.0,0,0.0,0.0,0.0,0.0,0.0,0.0,0.0,0,0,0,0.0,0.0,0,0.0,45.0,0.0,0.0,0.0,0.0,0,0.0,0.0,0.0,0.0,0,0,0.0,0.0,0,0.0,0.0,0.0,0.0,0.0,0.0,0,0.0,0.0,0.0,0.0,0.0,0.0,0,0.0,0.0,0,0.0,0.0,0.0,0.0,0.0,0.0,0,0,0,0.0,0,0.0,0.0,0,0,0.0,0,0.0,0.0,0.0,0,0.0,0.0,0.0,0,0,0.0,0.0,0,0.0,0.0,0.0,0,0.0,0.0,0.0,0,0,0,0.0,0.0,0,0.0,0.0,0.0,0,0.0,0.0,0.0,0.0,0.0,0.0,0.0,0.0,0.0,0.0,0.0,0.0,0.0,0.0,0.0,0.0,0.0,0.0,0.0,0.0,0.0,50.0,0.0,0.0,0.0,0.0,0.0,0.0,0.0,0,0.0,0.0,0.0,0.0,0.0,0.0,0.0,0,0.0,0.0,0.0,0.0,0.0,0.0,0.0,0,0.0,0.0,0.0,0.0,0.0,0,0.0,0.0,0.0,0.0,0.0,0,0.0,0.0,0.0,0.0,0,0.0,0.0,0.0,0,0,0,0.0,0.0,0.0,0.0,0.0,0.0,0.0,0.0,0.0,0.0,0.0,0.0,0.0,0.0,5.0,0,0.0,0.0,48.1,18.5,0.301
# 625,12234,125223,Polukhin V.N.,1975,OK1,(Al2O3)5.299953411000001 (BaO)13.83213339 (CaO)5.626409914 (F)60.66712013 (MgO)3.657944357 (Na2O)1.119947836 (P2O5)9.796490961 ,0.0,0,0.0,5.299953411000001,0.0,0.0,0.0,0.0,0.0,0,0,0,0.0,0.0,0,0.0,13.83213339,0.0,0.0,0.0,0.0,0,0.0,0.0,5.626409914,0.0,0,0,0.0,0.0,0,0.0,0.0,0.0,0.0,0.0,0.0,0,0.0,0.0,0.0,0.0,0.0,0.0,0,0.0,0.0,0,60.66712013,0.0,0.0,0.0,0.0,0.0,0,0,0,0.0,0,0.0,0.0,0,0,0.0,0,0.0,0.0,0.0,0,0.0,0.0,0.0,0,0,0.0,0.0,0,0.0,0.0,0.0,0,0.0,0.0,0.0,0,0,0,0.0,0.0,0,0.0,3.657944357,0.0,0,0.0,0.0,0.0,0.0,0.0,0.0,1.119947836,0.0,0.0,0.0,0.0,0.0,0.0,0.0,0.0,0.0,0.0,0.0,0.0,0.0,0.0,9.796490961,0.0,0.0,0.0,0.0,0.0,0.0,0.0,0,0.0,0.0,0.0,0.0,0.0,0.0,0.0,0,0.0,0.0,0.0,0.0,0.0,0.0,0.0,0,0.0,0.0,0.0,0.0,0.0,0,0.0,0.0,0.0,0.0,0.0,0,0.0,0.0,0.0,0.0,0,0.0,0.0,0.0,0,0,0,0.0,0.0,0.0,0.0,0.0,0.0,0.0,0.0,0.0,0.0,0.0,0.0,0.0,0.0,0.0,0,0.0,0.0,68.7,26.4,0.301
# 629,28649,380935,Saddeek Y.B.,2004,nan,(Al2O3)8.696568174 (B2O3)63.68220127 (CdO)27.62123055 ,0.0,0,0.0,8.696568174,0.0,0.0,0.0,0.0,0.0,0,0,0,0.0,63.68220127,0,0.0,0.0,0.0,0.0,0.0,0.0,0,0.0,0.0,0.0,0.0,0,0,27.62123055,0.0,0,0.0,0.0,0.0,0.0,0.0,0.0,0,0.0,0.0,0.0,0.0,0.0,0.0,0,0.0,0.0,0,0.0,0.0,0.0,0.0,0.0,0.0,0,0,0,0.0,0,0.0,0.0,0,0,0.0,0,0.0,0.0,0.0,0,0.0,0.0,0.0,0,0,0.0,0.0,0,0.0,0.0,0.0,0,0.0,0.0,0.0,0,0,0,0.0,0.0,0,0.0,0.0,0.0,0,0.0,0.0,0.0,0.0,0.0,0.0,0.0,0.0,0.0,0.0,0.0,0.0,0.0,0.0,0.0,0.0,0.0,0.0,0.0,0.0,0.0,0.0,0.0,0.0,0.0,0.0,0.0,0.0,0.0,0,0.0,0.0,0.0,0.0,0.0,0.0,0.0,0,0.0,0.0,0.0,0.0,0.0,0.0,0.0,0,0.0,0.0,0.0,0.0,0.0,0,0.0,0.0,0.0,0.0,0.0,0,0.0,0.0,0.0,0.0,0,0.0,0.0,0.0,0,0,0,0.0,0.0,0.0,0.0,0.0,0.0,0.0,0.0,0.0,0.0,0.0,0.0,0.0,0.0,0.0,0,0.0,0.0,102.0,39.2,0.301
# 630,32767,421035,Rajendran V.,2002,nan,(PbO)18.68870715 (V2O5)81.31129285 ,0.0,0,0.0,0.0,0.0,0.0,0.0,0.0,0.0,0,0,0,0.0,0.0,0,0.0,0.0,0.0,0.0,0.0,0.0,0,0.0,0.0,0.0,0.0,0,0,0.0,0.0,0,0.0,0.0,0.0,0.0,0.0,0.0,0,0.0,0.0,0.0,0.0,0.0,0.0,0,0.0,0.0,0,0.0,0.0,0.0,0.0,0.0,0.0,0,0,0,0.0,0,0.0,0.0,0,0,0.0,0,0.0,0.0,0.0,0,0.0,0.0,0.0,0,0,0.0,0.0,0,0.0,0.0,0.0,0,0.0,0.0,0.0,0,0,0,0.0,0.0,0,0.0,0.0,0.0,0,0.0,0.0,0.0,0.0,0.0,0.0,0.0,0.0,0.0,0.0,0.0,0.0,0.0,0.0,0.0,0.0,0.0,0.0,0.0,0.0,0.0,0.0,0.0,0.0,0.0,18.68870715,0.0,0.0,0.0,0,0.0,0.0,0.0,0.0,0.0,0.0,0.0,0,0.0,0.0,0.0,0.0,0.0,0.0,0.0,0,0.0,0.0,0.0,0.0,0.0,0,0.0,0.0,0.0,0.0,0.0,0,0.0,0.0,0.0,0.0,0,0.0,0.0,0.0,0,0,0,0.0,0.0,0.0,0.0,81.31129285,0.0,0.0,0.0,0.0,0.0,0.0,0.0,0.0,0.0,0.0,0,0.0,0.0,nan,nan,0.301
# 631,32767,421036,Rajendran V.,2002,nan,(PbO)21.3603932 (V2O5)78.6396068 ,0.0,0,0.0,0.0,0.0,0.0,0.0,0.0,0.0,0,0,0,0.0,0.0,0,0.0,0.0,0.0,0.0,0.0,0.0,0,0.0,0.0,0.0,0.0,0,0,0.0,0.0,0,0.0,0.0,0.0,0.0,0.0,0.0,0,0.0,0.0,0.0,0.0,0.0,0.0,0,0.0,0.0,0,0.0,0.0,0.0,0.0,0.0,0.0,0,0,0,0.0,0,0.0,0.0,0,0,0.0,0,0.0,0.0,0.0,0,0.0,0.0,0.0,0,0,0.0,0.0,0,0.0,0.0,0.0,0,0.0,0.0,0.0,0,0,0,0.0,0.0,0,0.0,0.0,0.0,0,0.0,0.0,0.0,0.0,0.0,0.0,0.0,0.0,0.0,0.0,0.0,0.0,0.0,0.0,0.0,0.0,0.0,0.0,0.0,0.0,0.0,0.0,0.0,0.0,0.0,21.3603932,0.0,0.0,0.0,0,0.0,0.0,0.0,0.0,0.0,0.0,0.0,0,0.0,0.0,0.0,0.0,0.0,0.0,0.0,0,0.0,0.0,0.0,0.0,0.0,0,0.0,0.0,0.0,0.0,0.0,0,0.0,0.0,0.0,0.0,0,0.0,0.0,0.0,0,0,0,0.0,0.0,0.0,0.0,78.6396068,0.0,0.0,0.0,0.0,0.0,0.0,0.0,0.0,0.0,0.0,0,0.0,0.0,nan,nan,0.301
# 632,34355,417623,Djouama T.,2008,nan,(MnF2)15 (Na2O)32.5 (P2O5)32.5 (ZnF2)20.0 ,0.0,0,0.0,0.0,0.0,0.0,0.0,0.0,0.0,0,0,0,0.0,0.0,0,0.0,0.0,0.0,0.0,0.0,0.0,0,0.0,0.0,0.0,0.0,0,0,0.0,0.0,0,0.0,0.0,0.0,0.0,0.0,0.0,0,0.0,0.0,0.0,0.0,0.0,0.0,0,0.0,0.0,0,0.0,0.0,0.0,0.0,0.0,0.0,0,0,0,0.0,0,0.0,0.0,0,0,0.0,0,0.0,0.0,0.0,0,0.0,0.0,0.0,0,0,0.0,0.0,0,0.0,0.0,0.0,0,0.0,0.0,0.0,0,0,0,0.0,0.0,0,0.0,0.0,0.0,15,0.0,0.0,0.0,0.0,0.0,0.0,32.5,0.0,0.0,0.0,0.0,0.0,0.0,0.0,0.0,0.0,0.0,0.0,0.0,0.0,0.0,32.5,0.0,0.0,0.0,0.0,0.0,0.0,0.0,0,0.0,0.0,0.0,0.0,0.0,0.0,0.0,0,0.0,0.0,0.0,0.0,0.0,0.0,0.0,0,0.0,0.0,0.0,0.0,0.0,0,0.0,0.0,0.0,0.0,0.0,0,0.0,0.0,0.0,0.0,0,0.0,0.0,0.0,0,0,0,0.0,0.0,0.0,0.0,0.0,0.0,0.0,0.0,0.0,0.0,0.0,0.0,0.0,20.0,0.0,0,0.0,0.0,50.2,19.3,0.301
# 633,35363,425168,Calvez L.,2007,nan,(CsCl)30 (Ga2Se3)21 (GeSe2)49 ,0.0,0,0.0,0.0,0.0,0.0,0.0,0.0,0.0,0,0,0,0.0,0.0,0,0.0,0.0,0.0,0.0,0.0,0.0,0,0.0,0.0,0.0,0.0,0,0,0.0,0.0,0,0.0,0.0,0.0,0.0,0.0,0.0,30,0.0,0.0,0.0,0.0,0.0,0.0,0,0.0,0.0,0,0.0,0.0,0.0,0.0,0.0,0.0,0,21,0,0.0,0,0.0,0.0,0,49,0.0,0,0.0,0.0,0.0,0,0.0,0.0,0.0,0,0,0.0,0.0,0,0.0,0.0,0.0,0,0.0,0.0,0.0,0,0,0,0.0,0.0,0,0.0,0.0,0.0,0,0.0,0.0,0.0,0.0,0.0,0.0,0.0,0.0,0.0,0.0,0.0,0.0,0.0,0.0,0.0,0.0,0.0,0.0,0.0,0.0,0.0,0.0,0.0,0.0,0.0,0.0,0.0,0.0,0.0,0,0.0,0.0,0.0,0.0,0.0,0.0,0.0,0,0.0,0.0,0.0,0.0,0.0,0.0,0.0,0,0.0,0.0,0.0,0.0,0.0,0,0.0,0.0,0.0,0.0,0.0,0,0.0,0.0,0.0,0.0,0,0.0,0.0,0.0,0,0,0,0.0,0.0,0.0,0.0,0.0,0.0,0.0,0.0,0.0,0.0,0.0,0.0,0.0,0.0,0.0,0,0.0,0.0,14.4,5.534,0.301
# 634,38945,460140,Rao G.S.,2012,nan,(B2O3)65.0 (CaF2)20.0 (ZnO)15.0 ,0.0,0,0.0,0.0,0.0,0.0,0.0,0.0,0.0,0,0,0,0.0,65.0,0,0.0,0.0,0.0,0.0,0.0,0.0,0,0.0,20.0,0.0,0.0,0,0,0.0,0.0,0,0.0,0.0,0.0,0.0,0.0,0.0,0,0.0,0.0,0.0,0.0,0.0,0.0,0,0.0,0.0,0,0.0,0.0,0.0,0.0,0.0,0.0,0,0,0,0.0,0,0.0,0.0,0,0,0.0,0,0.0,0.0,0.0,0,0.0,0.0,0.0,0,0,0.0,0.0,0,0.0,0.0,0.0,0,0.0,0.0,0.0,0,0,0,0.0,0.0,0,0.0,0.0,0.0,0,0.0,0.0,0.0,0.0,0.0,0.0,0.0,0.0,0.0,0.0,0.0,0.0,0.0,0.0,0.0,0.0,0.0,0.0,0.0,0.0,0.0,0.0,0.0,0.0,0.0,0.0,0.0,0.0,0.0,0,0.0,0.0,0.0,0.0,0.0,0.0,0.0,0,0.0,0.0,0.0,0.0,0.0,0.0,0.0,0,0.0,0.0,0.0,0.0,0.0,0,0.0,0.0,0.0,0.0,0.0,0,0.0,0.0,0.0,0.0,0,0.0,0.0,0.0,0,0,0,0.0,0.0,0.0,0.0,0.0,0.0,0.0,0.0,0.0,0.0,0.0,0.0,0.0,0.0,15.0,0,0.0,0.0,68.5,26.34,0.301
# 635,33036,398004,Saddeek Y.B.,2007,nan,(B2O3)62.7 (Bi2O3)2.5 (MoO3)2.5 (Na2O)32.3 ,0.0,0,0.0,0.0,0.0,0.0,0.0,0.0,0.0,0,0,0,0.0,62.7,0,0.0,0.0,0.0,0.0,2.5,0.0,0,0.0,0.0,0.0,0.0,0,0,0.0,0.0,0,0.0,0.0,0.0,0.0,0.0,0.0,0,0.0,0.0,0.0,0.0,0.0,0.0,0,0.0,0.0,0,0.0,0.0,0.0,0.0,0.0,0.0,0,0,0,0.0,0,0.0,0.0,0,0,0.0,0,0.0,0.0,0.0,0,0.0,0.0,0.0,0,0,0.0,0.0,0,0.0,0.0,0.0,0,0.0,0.0,0.0,0,0,0,0.0,0.0,0,0.0,0.0,0.0,0,0.0,0.0,0.0,2.5,0.0,0.0,32.3,0.0,0.0,0.0,0.0,0.0,0.0,0.0,0.0,0.0,0.0,0.0,0.0,0.0,0.0,0.0,0.0,0.0,0.0,0.0,0.0,0.0,0.0,0,0.0,0.0,0.0,0.0,0.0,0.0,0.0,0,0.0,0.0,0.0,0.0,0.0,0.0,0.0,0,0.0,0.0,0.0,0.0,0.0,0,0.0,0.0,0.0,0.0,0.0,0,0.0,0.0,0.0,0.0,0,0.0,0.0,0.0,0,0,0,0.0,0.0,0.0,0.0,0.0,0.0,0.0,0.0,0.0,0.0,0.0,0.0,0.0,0.0,0.0,0,0.0,0.0,57.5,22.1,0.30090500000000003
# 636,16778,146248,Burkhard D.J.M.,1997,nan,(Fe2O3)2.0 (Na2O)42.2 (SiO2)55.8 ,0.0,0,0.0,0.0,0.0,0.0,0.0,0.0,0.0,0,0,0,0.0,0.0,0,0.0,0.0,0.0,0.0,0.0,0.0,0,0.0,0.0,0.0,0.0,0,0,0.0,0.0,0,0.0,0.0,0.0,0.0,0.0,0.0,0,0.0,0.0,0.0,0.0,0.0,0.0,0,0.0,0.0,0,0.0,0.0,2.0,0.0,0.0,0.0,0,0,0,0.0,0,0.0,0.0,0,0,0.0,0,0.0,0.0,0.0,0,0.0,0.0,0.0,0,0,0.0,0.0,0,0.0,0.0,0.0,0,0.0,0.0,0.0,0,0,0,0.0,0.0,0,0.0,0.0,0.0,0,0.0,0.0,0.0,0.0,0.0,0.0,42.2,0.0,0.0,0.0,0.0,0.0,0.0,0.0,0.0,0.0,0.0,0.0,0.0,0.0,0.0,0.0,0.0,0.0,0.0,0.0,0.0,0.0,0.0,0,0.0,0.0,0.0,0.0,0.0,0.0,0.0,0,0.0,0.0,0.0,0.0,0.0,55.8,0.0,0,0.0,0.0,0.0,0.0,0.0,0,0.0,0.0,0.0,0.0,0.0,0,0.0,0.0,0.0,0.0,0,0.0,0.0,0.0,0,0,0,0.0,0.0,0.0,0.0,0.0,0.0,0.0,0.0,0.0,0.0,0.0,0.0,0.0,0.0,0.0,0,0.0,0.0,61.4,23.6,0.3008475
# 637,2282,110673,State Optical I,1975,OK1,(Al2O3)5.299953411000001 (BaO)13.83213339 (CaO)5.626409914 (F)60.66712013 (MgO)3.657944357 (Na2O)1.119947836 (P2O5)9.796490961 ,0.0,0,0.0,5.299953411000001,0.0,0.0,0.0,0.0,0.0,0,0,0,0.0,0.0,0,0.0,13.83213339,0.0,0.0,0.0,0.0,0,0.0,0.0,5.626409914,0.0,0,0,0.0,0.0,0,0.0,0.0,0.0,0.0,0.0,0.0,0,0.0,0.0,0.0,0.0,0.0,0.0,0,0.0,0.0,0,60.66712013,0.0,0.0,0.0,0.0,0.0,0,0,0,0.0,0,0.0,0.0,0,0,0.0,0,0.0,0.0,0.0,0,0.0,0.0,0.0,0,0,0.0,0.0,0,0.0,0.0,0.0,0,0.0,0.0,0.0,0,0,0,0.0,0.0,0,0.0,3.657944357,0.0,0,0.0,0.0,0.0,0.0,0.0,0.0,1.119947836,0.0,0.0,0.0,0.0,0.0,0.0,0.0,0.0,0.0,0.0,0.0,0.0,0.0,0.0,9.796490961,0.0,0.0,0.0,0.0,0.0,0.0,0.0,0,0.0,0.0,0.0,0.0,0.0,0.0,0.0,0,0.0,0.0,0.0,0.0,0.0,0.0,0.0,0,0.0,0.0,0.0,0.0,0.0,0,0.0,0.0,0.0,0.0,0.0,0,0.0,0.0,0.0,0.0,0,0.0,0.0,0.0,0,0,0,0.0,0.0,0.0,0.0,0.0,0.0,0.0,0.0,0.0,0.0,0.0,0.0,0.0,0.0,0.0,0,0.0,0.0,68.6,26.38,0.30022750000000004
# 638,1980,44495,Eagan R.J.,1978,nan,(Na2O)40.0 (SiO2)60.0 ,0.0,0,0.0,0.0,0.0,0.0,0.0,0.0,0.0,0,0,0,0.0,0.0,0,0.0,0.0,0.0,0.0,0.0,0.0,0,0.0,0.0,0.0,0.0,0,0,0.0,0.0,0,0.0,0.0,0.0,0.0,0.0,0.0,0,0.0,0.0,0.0,0.0,0.0,0.0,0,0.0,0.0,0,0.0,0.0,0.0,0.0,0.0,0.0,0,0,0,0.0,0,0.0,0.0,0,0,0.0,0,0.0,0.0,0.0,0,0.0,0.0,0.0,0,0,0.0,0.0,0,0.0,0.0,0.0,0,0.0,0.0,0.0,0,0,0,0.0,0.0,0,0.0,0.0,0.0,0,0.0,0.0,0.0,0.0,0.0,0.0,40.0,0.0,0.0,0.0,0.0,0.0,0.0,0.0,0.0,0.0,0.0,0.0,0.0,0.0,0.0,0.0,0.0,0.0,0.0,0.0,0.0,0.0,0.0,0,0.0,0.0,0.0,0.0,0.0,0.0,0.0,0,0.0,0.0,0.0,0.0,0.0,60.0,0.0,0,0.0,0.0,0.0,0.0,0.0,0,0.0,0.0,0.0,0.0,0.0,0,0.0,0.0,0.0,0.0,0,0.0,0.0,0.0,0,0,0,0.0,0.0,0.0,0.0,0.0,0.0,0.0,0.0,0.0,0.0,0.0,0.0,0.0,0.0,0.0,0,0.0,0.0,62.4,24.0,0.3
# 639,3489,7931,Hamilton E.H.,1959,nan,(B2O3)45.0 (ZnO)55.0 ,0.0,0,0.0,0.0,0.0,0.0,0.0,0.0,0.0,0,0,0,0.0,45.0,0,0.0,0.0,0.0,0.0,0.0,0.0,0,0.0,0.0,0.0,0.0,0,0,0.0,0.0,0,0.0,0.0,0.0,0.0,0.0,0.0,0,0.0,0.0,0.0,0.0,0.0,0.0,0,0.0,0.0,0,0.0,0.0,0.0,0.0,0.0,0.0,0,0,0,0.0,0,0.0,0.0,0,0,0.0,0,0.0,0.0,0.0,0,0.0,0.0,0.0,0,0,0.0,0.0,0,0.0,0.0,0.0,0,0.0,0.0,0.0,0,0,0,0.0,0.0,0,0.0,0.0,0.0,0,0.0,0.0,0.0,0.0,0.0,0.0,0.0,0.0,0.0,0.0,0.0,0.0,0.0,0.0,0.0,0.0,0.0,0.0,0.0,0.0,0.0,0.0,0.0,0.0,0.0,0.0,0.0,0.0,0.0,0,0.0,0.0,0.0,0.0,0.0,0.0,0.0,0,0.0,0.0,0.0,0.0,0.0,0.0,0.0,0,0.0,0.0,0.0,0.0,0.0,0,0.0,0.0,0.0,0.0,0.0,0,0.0,0.0,0.0,0.0,0,0.0,0.0,0.0,0,0,0,0.0,0.0,0.0,0.0,0.0,0.0,0.0,0.0,0.0,0.0,0.0,0.0,0.0,0.0,55.0,0,0.0,0.0,85.9,33.04,0.3
# 640,5154,19237,Nemilov S.V.,1973,nan,(B2O3)84.5 (K2O)15.5 ,0.0,0,0.0,0.0,0.0,0.0,0.0,0.0,0.0,0,0,0,0.0,84.5,0,0.0,0.0,0.0,0.0,0.0,0.0,0,0.0,0.0,0.0,0.0,0,0,0.0,0.0,0,0.0,0.0,0.0,0.0,0.0,0.0,0,0.0,0.0,0.0,0.0,0.0,0.0,0,0.0,0.0,0,0.0,0.0,0.0,0.0,0.0,0.0,0,0,0,0.0,0,0.0,0.0,0,0,0.0,0,0.0,0.0,0.0,0,0.0,0.0,15.5,0,0,0.0,0.0,0,0.0,0.0,0.0,0,0.0,0.0,0.0,0,0,0,0.0,0.0,0,0.0,0.0,0.0,0,0.0,0.0,0.0,0.0,0.0,0.0,0.0,0.0,0.0,0.0,0.0,0.0,0.0,0.0,0.0,0.0,0.0,0.0,0.0,0.0,0.0,0.0,0.0,0.0,0.0,0.0,0.0,0.0,0.0,0,0.0,0.0,0.0,0.0,0.0,0.0,0.0,0,0.0,0.0,0.0,0.0,0.0,0.0,0.0,0,0.0,0.0,0.0,0.0,0.0,0,0.0,0.0,0.0,0.0,0.0,0,0.0,0.0,0.0,0.0,0,0.0,0.0,0.0,0,0,0,0.0,0.0,0.0,0.0,0.0,0.0,0.0,0.0,0.0,0.0,0.0,0.0,0.0,0.0,0.0,0,0.0,0.0,31.4,12.06,0.3
# 641,5154,19238,Nemilov S.V.,1973,nan,(B2O3)82.0 (K2O)18.0 ,0.0,0,0.0,0.0,0.0,0.0,0.0,0.0,0.0,0,0,0,0.0,82.0,0,0.0,0.0,0.0,0.0,0.0,0.0,0,0.0,0.0,0.0,0.0,0,0,0.0,0.0,0,0.0,0.0,0.0,0.0,0.0,0.0,0,0.0,0.0,0.0,0.0,0.0,0.0,0,0.0,0.0,0,0.0,0.0,0.0,0.0,0.0,0.0,0,0,0,0.0,0,0.0,0.0,0,0,0.0,0,0.0,0.0,0.0,0,0.0,0.0,18.0,0,0,0.0,0.0,0,0.0,0.0,0.0,0,0.0,0.0,0.0,0,0,0,0.0,0.0,0,0.0,0.0,0.0,0,0.0,0.0,0.0,0.0,0.0,0.0,0.0,0.0,0.0,0.0,0.0,0.0,0.0,0.0,0.0,0.0,0.0,0.0,0.0,0.0,0.0,0.0,0.0,0.0,0.0,0.0,0.0,0.0,0.0,0,0.0,0.0,0.0,0.0,0.0,0.0,0.0,0,0.0,0.0,0.0,0.0,0.0,0.0,0.0,0,0.0,0.0,0.0,0.0,0.0,0,0.0,0.0,0.0,0.0,0.0,0,0.0,0.0,0.0,0.0,0,0.0,0.0,0.0,0,0,0,0.0,0.0,0.0,0.0,0.0,0.0,0.0,0.0,0.0,0.0,0.0,0.0,0.0,0.0,0.0,0,0.0,0.0,31.8,12.22,0.3
# 642,5154,19239,Nemilov S.V.,1973,nan,(B2O3)81.4 (K2O)18.6 ,0.0,0,0.0,0.0,0.0,0.0,0.0,0.0,0.0,0,0,0,0.0,81.4,0,0.0,0.0,0.0,0.0,0.0,0.0,0,0.0,0.0,0.0,0.0,0,0,0.0,0.0,0,0.0,0.0,0.0,0.0,0.0,0.0,0,0.0,0.0,0.0,0.0,0.0,0.0,0,0.0,0.0,0,0.0,0.0,0.0,0.0,0.0,0.0,0,0,0,0.0,0,0.0,0.0,0,0,0.0,0,0.0,0.0,0.0,0,0.0,0.0,18.6,0,0,0.0,0.0,0,0.0,0.0,0.0,0,0.0,0.0,0.0,0,0,0,0.0,0.0,0,0.0,0.0,0.0,0,0.0,0.0,0.0,0.0,0.0,0.0,0.0,0.0,0.0,0.0,0.0,0.0,0.0,0.0,0.0,0.0,0.0,0.0,0.0,0.0,0.0,0.0,0.0,0.0,0.0,0.0,0.0,0.0,0.0,0,0.0,0.0,0.0,0.0,0.0,0.0,0.0,0,0.0,0.0,0.0,0.0,0.0,0.0,0.0,0,0.0,0.0,0.0,0.0,0.0,0,0.0,0.0,0.0,0.0,0.0,0,0.0,0.0,0.0,0.0,0,0.0,0.0,0.0,0,0,0,0.0,0.0,0.0,0.0,0.0,0.0,0.0,0.0,0.0,0.0,0.0,0.0,0.0,0.0,0.0,0,0.0,0.0,31.8,12.26,0.3
# 643,5154,19240,Nemilov S.V.,1973,nan,(B2O3)79.5 (K2O)20.5 ,0.0,0,0.0,0.0,0.0,0.0,0.0,0.0,0.0,0,0,0,0.0,79.5,0,0.0,0.0,0.0,0.0,0.0,0.0,0,0.0,0.0,0.0,0.0,0,0,0.0,0.0,0,0.0,0.0,0.0,0.0,0.0,0.0,0,0.0,0.0,0.0,0.0,0.0,0.0,0,0.0,0.0,0,0.0,0.0,0.0,0.0,0.0,0.0,0,0,0,0.0,0,0.0,0.0,0,0,0.0,0,0.0,0.0,0.0,0,0.0,0.0,20.5,0,0,0.0,0.0,0,0.0,0.0,0.0,0,0.0,0.0,0.0,0,0,0,0.0,0.0,0,0.0,0.0,0.0,0,0.0,0.0,0.0,0.0,0.0,0.0,0.0,0.0,0.0,0.0,0.0,0.0,0.0,0.0,0.0,0.0,0.0,0.0,0.0,0.0,0.0,0.0,0.0,0.0,0.0,0.0,0.0,0.0,0.0,0,0.0,0.0,0.0,0.0,0.0,0.0,0.0,0,0.0,0.0,0.0,0.0,0.0,0.0,0.0,0,0.0,0.0,0.0,0.0,0.0,0,0.0,0.0,0.0,0.0,0.0,0,0.0,0.0,0.0,0.0,0,0.0,0.0,0.0,0,0,0,0.0,0.0,0.0,0.0,0.0,0.0,0.0,0.0,0.0,0.0,0.0,0.0,0.0,0.0,0.0,0,0.0,0.0,32.5,12.5,0.3
# 644,5267,70143,Nemilov S.V.,1972,nan,(B2O3)83.82441999999999 (BaO)16.17558 ,0.0,0,0.0,0.0,0.0,0.0,0.0,0.0,0.0,0,0,0,0.0,83.82441999999999,0,0.0,16.17558,0.0,0.0,0.0,0.0,0,0.0,0.0,0.0,0.0,0,0,0.0,0.0,0,0.0,0.0,0.0,0.0,0.0,0.0,0,0.0,0.0,0.0,0.0,0.0,0.0,0,0.0,0.0,0,0.0,0.0,0.0,0.0,0.0,0.0,0,0,0,0.0,0,0.0,0.0,0,0,0.0,0,0.0,0.0,0.0,0,0.0,0.0,0.0,0,0,0.0,0.0,0,0.0,0.0,0.0,0,0.0,0.0,0.0,0,0,0,0.0,0.0,0,0.0,0.0,0.0,0,0.0,0.0,0.0,0.0,0.0,0.0,0.0,0.0,0.0,0.0,0.0,0.0,0.0,0.0,0.0,0.0,0.0,0.0,0.0,0.0,0.0,0.0,0.0,0.0,0.0,0.0,0.0,0.0,0.0,0,0.0,0.0,0.0,0.0,0.0,0.0,0.0,0,0.0,0.0,0.0,0.0,0.0,0.0,0.0,0,0.0,0.0,0.0,0.0,0.0,0,0.0,0.0,0.0,0.0,0.0,0,0.0,0.0,0.0,0.0,0,0.0,0.0,0.0,0,0,0,0.0,0.0,0.0,0.0,0.0,0.0,0.0,0.0,0.0,0.0,0.0,0.0,0.0,0.0,0.0,0,0.0,0.0,nan,nan,0.3
# 645,5832,92841,Rao K.J.,1986,nan,(K2O)40.0 (MoO3)40.0 (P2O5)20.0 ,0.0,0,0.0,0.0,0.0,0.0,0.0,0.0,0.0,0,0,0,0.0,0.0,0,0.0,0.0,0.0,0.0,0.0,0.0,0,0.0,0.0,0.0,0.0,0,0,0.0,0.0,0,0.0,0.0,0.0,0.0,0.0,0.0,0,0.0,0.0,0.0,0.0,0.0,0.0,0,0.0,0.0,0,0.0,0.0,0.0,0.0,0.0,0.0,0,0,0,0.0,0,0.0,0.0,0,0,0.0,0,0.0,0.0,0.0,0,0.0,0.0,40.0,0,0,0.0,0.0,0,0.0,0.0,0.0,0,0.0,0.0,0.0,0,0,0,0.0,0.0,0,0.0,0.0,0.0,0,0.0,0.0,0.0,40.0,0.0,0.0,0.0,0.0,0.0,0.0,0.0,0.0,0.0,0.0,0.0,0.0,0.0,0.0,0.0,0.0,0.0,20.0,0.0,0.0,0.0,0.0,0.0,0.0,0.0,0,0.0,0.0,0.0,0.0,0.0,0.0,0.0,0,0.0,0.0,0.0,0.0,0.0,0.0,0.0,0,0.0,0.0,0.0,0.0,0.0,0,0.0,0.0,0.0,0.0,0.0,0,0.0,0.0,0.0,0.0,0,0.0,0.0,0.0,0,0,0,0.0,0.0,0.0,0.0,0.0,0.0,0.0,0.0,0.0,0.0,0.0,0.0,0.0,0.0,0.0,0,0.0,0.0,29.1,11.2,0.3
# 646,6336,72723,Levenberg V.A.,1979,nan,(La2O3)25.0 (P2O5)75.0 ,0.0,0,0.0,0.0,0.0,0.0,0.0,0.0,0.0,0,0,0,0.0,0.0,0,0.0,0.0,0.0,0.0,0.0,0.0,0,0.0,0.0,0.0,0.0,0,0,0.0,0.0,0,0.0,0.0,0.0,0.0,0.0,0.0,0,0.0,0.0,0.0,0.0,0.0,0.0,0,0.0,0.0,0,0.0,0.0,0.0,0.0,0.0,0.0,0,0,0,0.0,0,0.0,0.0,0,0,0.0,0,0.0,0.0,0.0,0,0.0,0.0,0.0,0,0,0.0,0.0,0,0.0,0.0,25.0,0,0.0,0.0,0.0,0,0,0,0.0,0.0,0,0.0,0.0,0.0,0,0.0,0.0,0.0,0.0,0.0,0.0,0.0,0.0,0.0,0.0,0.0,0.0,0.0,0.0,0.0,0.0,0.0,0.0,0.0,0.0,0.0,75.0,0.0,0.0,0.0,0.0,0.0,0.0,0.0,0,0.0,0.0,0.0,0.0,0.0,0.0,0.0,0,0.0,0.0,0.0,0.0,0.0,0.0,0.0,0,0.0,0.0,0.0,0.0,0.0,0,0.0,0.0,0.0,0.0,0.0,0,0.0,0.0,0.0,0.0,0,0.0,0.0,0.0,0,0,0,0.0,0.0,0.0,0.0,0.0,0.0,0.0,0.0,0.0,0.0,0.0,0.0,0.0,0.0,0.0,0,0.0,0.0,56.8,21.84,0.3
# 647,6552,37727,Komarova N.V.,1991,nan,(BaO)40.4 (P2O5)59.6 ,0.0,0,0.0,0.0,0.0,0.0,0.0,0.0,0.0,0,0,0,0.0,0.0,0,0.0,40.4,0.0,0.0,0.0,0.0,0,0.0,0.0,0.0,0.0,0,0,0.0,0.0,0,0.0,0.0,0.0,0.0,0.0,0.0,0,0.0,0.0,0.0,0.0,0.0,0.0,0,0.0,0.0,0,0.0,0.0,0.0,0.0,0.0,0.0,0,0,0,0.0,0,0.0,0.0,0,0,0.0,0,0.0,0.0,0.0,0,0.0,0.0,0.0,0,0,0.0,0.0,0,0.0,0.0,0.0,0,0.0,0.0,0.0,0,0,0,0.0,0.0,0,0.0,0.0,0.0,0,0.0,0.0,0.0,0.0,0.0,0.0,0.0,0.0,0.0,0.0,0.0,0.0,0.0,0.0,0.0,0.0,0.0,0.0,0.0,0.0,0.0,59.6,0.0,0.0,0.0,0.0,0.0,0.0,0.0,0,0.0,0.0,0.0,0.0,0.0,0.0,0.0,0,0.0,0.0,0.0,0.0,0.0,0.0,0.0,0,0.0,0.0,0.0,0.0,0.0,0,0.0,0.0,0.0,0.0,0.0,0,0.0,0.0,0.0,0.0,0,0.0,0.0,0.0,0,0,0,0.0,0.0,0.0,0.0,0.0,0.0,0.0,0.0,0.0,0.0,0.0,0.0,0.0,0.0,0.0,0,0.0,0.0,40.2,15.49,0.3
# 648,6553,37742,Komarova N.V.,1991,nan,(BaO)50.0 (P2O5)50.0 ,0.0,0,0.0,0.0,0.0,0.0,0.0,0.0,0.0,0,0,0,0.0,0.0,0,0.0,50.0,0.0,0.0,0.0,0.0,0,0.0,0.0,0.0,0.0,0,0,0.0,0.0,0,0.0,0.0,0.0,0.0,0.0,0.0,0,0.0,0.0,0.0,0.0,0.0,0.0,0,0.0,0.0,0,0.0,0.0,0.0,0.0,0.0,0.0,0,0,0,0.0,0,0.0,0.0,0,0,0.0,0,0.0,0.0,0.0,0,0.0,0.0,0.0,0,0,0.0,0.0,0,0.0,0.0,0.0,0,0.0,0.0,0.0,0,0,0,0.0,0.0,0,0.0,0.0,0.0,0,0.0,0.0,0.0,0.0,0.0,0.0,0.0,0.0,0.0,0.0,0.0,0.0,0.0,0.0,0.0,0.0,0.0,0.0,0.0,0.0,0.0,50.0,0.0,0.0,0.0,0.0,0.0,0.0,0.0,0,0.0,0.0,0.0,0.0,0.0,0.0,0.0,0,0.0,0.0,0.0,0.0,0.0,0.0,0.0,0,0.0,0.0,0.0,0.0,0.0,0,0.0,0.0,0.0,0.0,0.0,0,0.0,0.0,0.0,0.0,0,0.0,0.0,0.0,0,0,0,0.0,0.0,0.0,0.0,0.0,0.0,0.0,0.0,0.0,0.0,0.0,0.0,0.0,0.0,0.0,0,0.0,0.0,40.4,15.54,0.3
# 649,6553,37743,Komarova N.V.,1991,nan,(BaO)52.3 (P2O5)47.7 ,0.0,0,0.0,0.0,0.0,0.0,0.0,0.0,0.0,0,0,0,0.0,0.0,0,0.0,52.3,0.0,0.0,0.0,0.0,0,0.0,0.0,0.0,0.0,0,0,0.0,0.0,0,0.0,0.0,0.0,0.0,0.0,0.0,0,0.0,0.0,0.0,0.0,0.0,0.0,0,0.0,0.0,0,0.0,0.0,0.0,0.0,0.0,0.0,0,0,0,0.0,0,0.0,0.0,0,0,0.0,0,0.0,0.0,0.0,0,0.0,0.0,0.0,0,0,0.0,0.0,0,0.0,0.0,0.0,0,0.0,0.0,0.0,0,0,0,0.0,0.0,0,0.0,0.0,0.0,0,0.0,0.0,0.0,0.0,0.0,0.0,0.0,0.0,0.0,0.0,0.0,0.0,0.0,0.0,0.0,0.0,0.0,0.0,0.0,0.0,0.0,47.7,0.0,0.0,0.0,0.0,0.0,0.0,0.0,0,0.0,0.0,0.0,0.0,0.0,0.0,0.0,0,0.0,0.0,0.0,0.0,0.0,0.0,0.0,0,0.0,0.0,0.0,0.0,0.0,0,0.0,0.0,0.0,0.0,0.0,0,0.0,0.0,0.0,0.0,0,0.0,0.0,0.0,0,0,0,0.0,0.0,0.0,0.0,0.0,0.0,0.0,0.0,0.0,0.0,0.0,0.0,0.0,0.0,0.0,0,0.0,0.0,41.5,15.99,0.3
# 650,6554,37745,Komarova N.V.,1991,nan,(P2O5)74.7 (SrO)25.3 ,0.0,0,0.0,0.0,0.0,0.0,0.0,0.0,0.0,0,0,0,0.0,0.0,0,0.0,0.0,0.0,0.0,0.0,0.0,0,0.0,0.0,0.0,0.0,0,0,0.0,0.0,0,0.0,0.0,0.0,0.0,0.0,0.0,0,0.0,0.0,0.0,0.0,0.0,0.0,0,0.0,0.0,0,0.0,0.0,0.0,0.0,0.0,0.0,0,0,0,0.0,0,0.0,0.0,0,0,0.0,0,0.0,0.0,0.0,0,0.0,0.0,0.0,0,0,0.0,0.0,0,0.0,0.0,0.0,0,0.0,0.0,0.0,0,0,0,0.0,0.0,0,0.0,0.0,0.0,0,0.0,0.0,0.0,0.0,0.0,0.0,0.0,0.0,0.0,0.0,0.0,0.0,0.0,0.0,0.0,0.0,0.0,0.0,0.0,0.0,0.0,74.7,0.0,0.0,0.0,0.0,0.0,0.0,0.0,0,0.0,0.0,0.0,0.0,0.0,0.0,0.0,0,0.0,0.0,0.0,0.0,0.0,0.0,0.0,0,0.0,0.0,0.0,0.0,0.0,0,0.0,25.3,0.0,0.0,0.0,0,0.0,0.0,0.0,0.0,0,0.0,0.0,0.0,0,0,0,0.0,0.0,0.0,0.0,0.0,0.0,0.0,0.0,0.0,0.0,0.0,0.0,0.0,0.0,0.0,0,0.0,0.0,41.1,15.84,0.3
# 651,6555,37757,Komarova N.V.,1991,nan,(P2O5)70.7 (PbO)29.3 ,0.0,0,0.0,0.0,0.0,0.0,0.0,0.0,0.0,0,0,0,0.0,0.0,0,0.0,0.0,0.0,0.0,0.0,0.0,0,0.0,0.0,0.0,0.0,0,0,0.0,0.0,0,0.0,0.0,0.0,0.0,0.0,0.0,0,0.0,0.0,0.0,0.0,0.0,0.0,0,0.0,0.0,0,0.0,0.0,0.0,0.0,0.0,0.0,0,0,0,0.0,0,0.0,0.0,0,0,0.0,0,0.0,0.0,0.0,0,0.0,0.0,0.0,0,0,0.0,0.0,0,0.0,0.0,0.0,0,0.0,0.0,0.0,0,0,0,0.0,0.0,0,0.0,0.0,0.0,0,0.0,0.0,0.0,0.0,0.0,0.0,0.0,0.0,0.0,0.0,0.0,0.0,0.0,0.0,0.0,0.0,0.0,0.0,0.0,0.0,0.0,70.7,0.0,0.0,0.0,29.3,0.0,0.0,0.0,0,0.0,0.0,0.0,0.0,0.0,0.0,0.0,0,0.0,0.0,0.0,0.0,0.0,0.0,0.0,0,0.0,0.0,0.0,0.0,0.0,0,0.0,0.0,0.0,0.0,0.0,0,0.0,0.0,0.0,0.0,0,0.0,0.0,0.0,0,0,0,0.0,0.0,0.0,0.0,0.0,0.0,0.0,0.0,0.0,0.0,0.0,0.0,0.0,0.0,0.0,0,0.0,0.0,34.6,13.34,0.3
# 652,6555,37758,Komarova N.V.,1991,nan,(P2O5)65.9 (PbO)34.1 ,0.0,0,0.0,0.0,0.0,0.0,0.0,0.0,0.0,0,0,0,0.0,0.0,0,0.0,0.0,0.0,0.0,0.0,0.0,0,0.0,0.0,0.0,0.0,0,0,0.0,0.0,0,0.0,0.0,0.0,0.0,0.0,0.0,0,0.0,0.0,0.0,0.0,0.0,0.0,0,0.0,0.0,0,0.0,0.0,0.0,0.0,0.0,0.0,0,0,0,0.0,0,0.0,0.0,0,0,0.0,0,0.0,0.0,0.0,0,0.0,0.0,0.0,0,0,0.0,0.0,0,0.0,0.0,0.0,0,0.0,0.0,0.0,0,0,0,0.0,0.0,0,0.0,0.0,0.0,0,0.0,0.0,0.0,0.0,0.0,0.0,0.0,0.0,0.0,0.0,0.0,0.0,0.0,0.0,0.0,0.0,0.0,0.0,0.0,0.0,0.0,65.9,0.0,0.0,0.0,34.1,0.0,0.0,0.0,0,0.0,0.0,0.0,0.0,0.0,0.0,0.0,0,0.0,0.0,0.0,0.0,0.0,0.0,0.0,0,0.0,0.0,0.0,0.0,0.0,0,0.0,0.0,0.0,0.0,0.0,0,0.0,0.0,0.0,0.0,0,0.0,0.0,0.0,0,0,0,0.0,0.0,0.0,0.0,0.0,0.0,0.0,0.0,0.0,0.0,0.0,0.0,0.0,0.0,0.0,0,0.0,0.0,35.1,13.53,0.3
# 653,6555,37759,Komarova N.V.,1991,nan,(P2O5)62.0 (PbO)38.0 ,0.0,0,0.0,0.0,0.0,0.0,0.0,0.0,0.0,0,0,0,0.0,0.0,0,0.0,0.0,0.0,0.0,0.0,0.0,0,0.0,0.0,0.0,0.0,0,0,0.0,0.0,0,0.0,0.0,0.0,0.0,0.0,0.0,0,0.0,0.0,0.0,0.0,0.0,0.0,0,0.0,0.0,0,0.0,0.0,0.0,0.0,0.0,0.0,0,0,0,0.0,0,0.0,0.0,0,0,0.0,0,0.0,0.0,0.0,0,0.0,0.0,0.0,0,0,0.0,0.0,0,0.0,0.0,0.0,0,0.0,0.0,0.0,0,0,0,0.0,0.0,0,0.0,0.0,0.0,0,0.0,0.0,0.0,0.0,0.0,0.0,0.0,0.0,0.0,0.0,0.0,0.0,0.0,0.0,0.0,0.0,0.0,0.0,0.0,0.0,0.0,62.0,0.0,0.0,0.0,38.0,0.0,0.0,0.0,0,0.0,0.0,0.0,0.0,0.0,0.0,0.0,0,0.0,0.0,0.0,0.0,0.0,0.0,0.0,0,0.0,0.0,0.0,0.0,0.0,0,0.0,0.0,0.0,0.0,0.0,0,0.0,0.0,0.0,0.0,0,0.0,0.0,0.0,0,0,0,0.0,0.0,0.0,0.0,0.0,0.0,0.0,0.0,0.0,0.0,0.0,0.0,0.0,0.0,0.0,0,0.0,0.0,35.8,13.78,0.3
# 654,6555,37760,Komarova N.V.,1991,nan,(P2O5)58.0 (PbO)42.0 ,0.0,0,0.0,0.0,0.0,0.0,0.0,0.0,0.0,0,0,0,0.0,0.0,0,0.0,0.0,0.0,0.0,0.0,0.0,0,0.0,0.0,0.0,0.0,0,0,0.0,0.0,0,0.0,0.0,0.0,0.0,0.0,0.0,0,0.0,0.0,0.0,0.0,0.0,0.0,0,0.0,0.0,0,0.0,0.0,0.0,0.0,0.0,0.0,0,0,0,0.0,0,0.0,0.0,0,0,0.0,0,0.0,0.0,0.0,0,0.0,0.0,0.0,0,0,0.0,0.0,0,0.0,0.0,0.0,0,0.0,0.0,0.0,0,0,0,0.0,0.0,0,0.0,0.0,0.0,0,0.0,0.0,0.0,0.0,0.0,0.0,0.0,0.0,0.0,0.0,0.0,0.0,0.0,0.0,0.0,0.0,0.0,0.0,0.0,0.0,0.0,58.0,0.0,0.0,0.0,42.0,0.0,0.0,0.0,0,0.0,0.0,0.0,0.0,0.0,0.0,0.0,0,0.0,0.0,0.0,0.0,0.0,0.0,0.0,0,0.0,0.0,0.0,0.0,0.0,0,0.0,0.0,0.0,0.0,0.0,0,0.0,0.0,0.0,0.0,0,0.0,0.0,0.0,0,0,0,0.0,0.0,0.0,0.0,0.0,0.0,0.0,0.0,0.0,0.0,0.0,0.0,0.0,0.0,0.0,0,0.0,0.0,35.8,13.78,0.3
# 655,6555,37761,Komarova N.V.,1991,nan,(P2O5)50.3 (PbO)49.7 ,0.0,0,0.0,0.0,0.0,0.0,0.0,0.0,0.0,0,0,0,0.0,0.0,0,0.0,0.0,0.0,0.0,0.0,0.0,0,0.0,0.0,0.0,0.0,0,0,0.0,0.0,0,0.0,0.0,0.0,0.0,0.0,0.0,0,0.0,0.0,0.0,0.0,0.0,0.0,0,0.0,0.0,0,0.0,0.0,0.0,0.0,0.0,0.0,0,0,0,0.0,0,0.0,0.0,0,0,0.0,0,0.0,0.0,0.0,0,0.0,0.0,0.0,0,0,0.0,0.0,0,0.0,0.0,0.0,0,0.0,0.0,0.0,0,0,0,0.0,0.0,0,0.0,0.0,0.0,0,0.0,0.0,0.0,0.0,0.0,0.0,0.0,0.0,0.0,0.0,0.0,0.0,0.0,0.0,0.0,0.0,0.0,0.0,0.0,0.0,0.0,50.3,0.0,0.0,0.0,49.7,0.0,0.0,0.0,0,0.0,0.0,0.0,0.0,0.0,0.0,0.0,0,0.0,0.0,0.0,0.0,0.0,0.0,0.0,0,0.0,0.0,0.0,0.0,0.0,0,0.0,0.0,0.0,0.0,0.0,0,0.0,0.0,0.0,0.0,0,0.0,0.0,0.0,0,0,0,0.0,0.0,0.0,0.0,0.0,0.0,0.0,0.0,0.0,0.0,0.0,0.0,0.0,0.0,0.0,0,0.0,0.0,36.7,14.12,0.3
# 656,6555,37762,Komarova N.V.,1991,nan,(P2O5)49.5 (PbO)50.5 ,0.0,0,0.0,0.0,0.0,0.0,0.0,0.0,0.0,0,0,0,0.0,0.0,0,0.0,0.0,0.0,0.0,0.0,0.0,0,0.0,0.0,0.0,0.0,0,0,0.0,0.0,0,0.0,0.0,0.0,0.0,0.0,0.0,0,0.0,0.0,0.0,0.0,0.0,0.0,0,0.0,0.0,0,0.0,0.0,0.0,0.0,0.0,0.0,0,0,0,0.0,0,0.0,0.0,0,0,0.0,0,0.0,0.0,0.0,0,0.0,0.0,0.0,0,0,0.0,0.0,0,0.0,0.0,0.0,0,0.0,0.0,0.0,0,0,0,0.0,0.0,0,0.0,0.0,0.0,0,0.0,0.0,0.0,0.0,0.0,0.0,0.0,0.0,0.0,0.0,0.0,0.0,0.0,0.0,0.0,0.0,0.0,0.0,0.0,0.0,0.0,49.5,0.0,0.0,0.0,50.5,0.0,0.0,0.0,0,0.0,0.0,0.0,0.0,0.0,0.0,0.0,0,0.0,0.0,0.0,0.0,0.0,0.0,0.0,0,0.0,0.0,0.0,0.0,0.0,0,0.0,0.0,0.0,0.0,0.0,0,0.0,0.0,0.0,0.0,0,0.0,0.0,0.0,0,0,0,0.0,0.0,0.0,0.0,0.0,0.0,0.0,0.0,0.0,0.0,0.0,0.0,0.0,0.0,0.0,0,0.0,0.0,37.4,14.42,0.3
# 657,6555,37763,Komarova N.V.,1991,nan,(P2O5)45.4 (PbO)54.6 ,0.0,0,0.0,0.0,0.0,0.0,0.0,0.0,0.0,0,0,0,0.0,0.0,0,0.0,0.0,0.0,0.0,0.0,0.0,0,0.0,0.0,0.0,0.0,0,0,0.0,0.0,0,0.0,0.0,0.0,0.0,0.0,0.0,0,0.0,0.0,0.0,0.0,0.0,0.0,0,0.0,0.0,0,0.0,0.0,0.0,0.0,0.0,0.0,0,0,0,0.0,0,0.0,0.0,0,0,0.0,0,0.0,0.0,0.0,0,0.0,0.0,0.0,0,0,0.0,0.0,0,0.0,0.0,0.0,0,0.0,0.0,0.0,0,0,0,0.0,0.0,0,0.0,0.0,0.0,0,0.0,0.0,0.0,0.0,0.0,0.0,0.0,0.0,0.0,0.0,0.0,0.0,0.0,0.0,0.0,0.0,0.0,0.0,0.0,0.0,0.0,45.4,0.0,0.0,0.0,54.6,0.0,0.0,0.0,0,0.0,0.0,0.0,0.0,0.0,0.0,0.0,0,0.0,0.0,0.0,0.0,0.0,0.0,0.0,0,0.0,0.0,0.0,0.0,0.0,0,0.0,0.0,0.0,0.0,0.0,0,0.0,0.0,0.0,0.0,0,0.0,0.0,0.0,0,0,0,0.0,0.0,0.0,0.0,0.0,0.0,0.0,0.0,0.0,0.0,0.0,0.0,0.0,0.0,0.0,0,0.0,0.0,38.1,14.66,0.3
# 658,6555,37764,Komarova N.V.,1991,nan,(P2O5)41.2 (PbO)58.8 ,0.0,0,0.0,0.0,0.0,0.0,0.0,0.0,0.0,0,0,0,0.0,0.0,0,0.0,0.0,0.0,0.0,0.0,0.0,0,0.0,0.0,0.0,0.0,0,0,0.0,0.0,0,0.0,0.0,0.0,0.0,0.0,0.0,0,0.0,0.0,0.0,0.0,0.0,0.0,0,0.0,0.0,0,0.0,0.0,0.0,0.0,0.0,0.0,0,0,0,0.0,0,0.0,0.0,0,0,0.0,0,0.0,0.0,0.0,0,0.0,0.0,0.0,0,0,0.0,0.0,0,0.0,0.0,0.0,0,0.0,0.0,0.0,0,0,0,0.0,0.0,0,0.0,0.0,0.0,0,0.0,0.0,0.0,0.0,0.0,0.0,0.0,0.0,0.0,0.0,0.0,0.0,0.0,0.0,0.0,0.0,0.0,0.0,0.0,0.0,0.0,41.2,0.0,0.0,0.0,58.8,0.0,0.0,0.0,0,0.0,0.0,0.0,0.0,0.0,0.0,0.0,0,0.0,0.0,0.0,0.0,0.0,0.0,0.0,0,0.0,0.0,0.0,0.0,0.0,0,0.0,0.0,0.0,0.0,0.0,0,0.0,0.0,0.0,0.0,0,0.0,0.0,0.0,0,0,0,0.0,0.0,0.0,0.0,0.0,0.0,0.0,0.0,0.0,0.0,0.0,0.0,0.0,0.0,0.0,0,0.0,0.0,39.5,15.2,0.3
# 659,6693,39417,Gurjev N.V.,1983,nan,(K2O)35.0 (Li2O)15.0 (P2O5)50.0 ,0.0,0,0.0,0.0,0.0,0.0,0.0,0.0,0.0,0,0,0,0.0,0.0,0,0.0,0.0,0.0,0.0,0.0,0.0,0,0.0,0.0,0.0,0.0,0,0,0.0,0.0,0,0.0,0.0,0.0,0.0,0.0,0.0,0,0.0,0.0,0.0,0.0,0.0,0.0,0,0.0,0.0,0,0.0,0.0,0.0,0.0,0.0,0.0,0,0,0,0.0,0,0.0,0.0,0,0,0.0,0,0.0,0.0,0.0,0,0.0,0.0,35.0,0,0,0.0,0.0,0,0.0,0.0,0.0,0,0.0,0.0,15.0,0,0,0,0.0,0.0,0,0.0,0.0,0.0,0,0.0,0.0,0.0,0.0,0.0,0.0,0.0,0.0,0.0,0.0,0.0,0.0,0.0,0.0,0.0,0.0,0.0,0.0,0.0,0.0,0.0,50.0,0.0,0.0,0.0,0.0,0.0,0.0,0.0,0,0.0,0.0,0.0,0.0,0.0,0.0,0.0,0,0.0,0.0,0.0,0.0,0.0,0.0,0.0,0,0.0,0.0,0.0,0.0,0.0,0,0.0,0.0,0.0,0.0,0.0,0,0.0,0.0,0.0,0.0,0,0.0,0.0,0.0,0,0,0,0.0,0.0,0.0,0.0,0.0,0.0,0.0,0.0,0.0,0.0,0.0,0.0,0.0,0.0,0.0,0,0.0,0.0,34.0,13.07,0.3
# 660,6896,52432,Zaretskaya G.N.,1987,nan,(Na2O)50.0 (P2O5)50.0 ,0.0,0,0.0,0.0,0.0,0.0,0.0,0.0,0.0,0,0,0,0.0,0.0,0,0.0,0.0,0.0,0.0,0.0,0.0,0,0.0,0.0,0.0,0.0,0,0,0.0,0.0,0,0.0,0.0,0.0,0.0,0.0,0.0,0,0.0,0.0,0.0,0.0,0.0,0.0,0,0.0,0.0,0,0.0,0.0,0.0,0.0,0.0,0.0,0,0,0,0.0,0,0.0,0.0,0,0,0.0,0,0.0,0.0,0.0,0,0.0,0.0,0.0,0,0,0.0,0.0,0,0.0,0.0,0.0,0,0.0,0.0,0.0,0,0,0,0.0,0.0,0,0.0,0.0,0.0,0,0.0,0.0,0.0,0.0,0.0,0.0,50.0,0.0,0.0,0.0,0.0,0.0,0.0,0.0,0.0,0.0,0.0,0.0,0.0,0.0,0.0,50.0,0.0,0.0,0.0,0.0,0.0,0.0,0.0,0,0.0,0.0,0.0,0.0,0.0,0.0,0.0,0,0.0,0.0,0.0,0.0,0.0,0.0,0.0,0,0.0,0.0,0.0,0.0,0.0,0,0.0,0.0,0.0,0.0,0.0,0,0.0,0.0,0.0,0.0,0,0.0,0.0,0.0,0,0,0,0.0,0.0,0.0,0.0,0.0,0.0,0.0,0.0,0.0,0.0,0.0,0.0,0.0,0.0,0.0,0,0.0,0.0,37.0,14.0,0.3
# 661,6896,52433,Zaretskaya G.N.,1987,nan,(Na2O)47.5 (Na2S)5.0 (P2O5)47.5 ,0.0,0,0.0,0.0,0.0,0.0,0.0,0.0,0.0,0,0,0,0.0,0.0,0,0.0,0.0,0.0,0.0,0.0,0.0,0,0.0,0.0,0.0,0.0,0,0,0.0,0.0,0,0.0,0.0,0.0,0.0,0.0,0.0,0,0.0,0.0,0.0,0.0,0.0,0.0,0,0.0,0.0,0,0.0,0.0,0.0,0.0,0.0,0.0,0,0,0,0.0,0,0.0,0.0,0,0,0.0,0,0.0,0.0,0.0,0,0.0,0.0,0.0,0,0,0.0,0.0,0,0.0,0.0,0.0,0,0.0,0.0,0.0,0,0,0,0.0,0.0,0,0.0,0.0,0.0,0,0.0,0.0,0.0,0.0,0.0,0.0,47.5,5.0,0.0,0.0,0.0,0.0,0.0,0.0,0.0,0.0,0.0,0.0,0.0,0.0,0.0,47.5,0.0,0.0,0.0,0.0,0.0,0.0,0.0,0,0.0,0.0,0.0,0.0,0.0,0.0,0.0,0,0.0,0.0,0.0,0.0,0.0,0.0,0.0,0,0.0,0.0,0.0,0.0,0.0,0,0.0,0.0,0.0,0.0,0.0,0,0.0,0.0,0.0,0.0,0,0.0,0.0,0.0,0,0,0,0.0,0.0,0.0,0.0,0.0,0.0,0.0,0.0,0.0,0.0,0.0,0.0,0.0,0.0,0.0,0,0.0,0.0,34.6,13.3,0.3
# 662,7464,56094,Gurjev N.V.,1988,nan,(AlF3)3.4781391260000003 (BaF2)16.52066083 (LaF3)4.3481739269999995 (NaF)26.09104364 (ZrF4)49.56198248 ,0.0,0,0.0,0.0,3.4781391260000003,0.0,0.0,0.0,0.0,0,0,0,0.0,0.0,0,16.52066083,0.0,0.0,0.0,0.0,0.0,0,0.0,0.0,0.0,0.0,0,0,0.0,0.0,0,0.0,0.0,0.0,0.0,0.0,0.0,0,0.0,0.0,0.0,0.0,0.0,0.0,0,0.0,0.0,0,0.0,0.0,0.0,0.0,0.0,0.0,0,0,0,0.0,0,0.0,0.0,0,0,0.0,0,0.0,0.0,0.0,0,0.0,0.0,0.0,0,0,0.0,0.0,0,0.0,0.0,0.0,0,4.3481739269999995,0.0,0.0,0,0,0,0.0,0.0,0,0.0,0.0,0.0,0,0.0,0.0,0.0,0.0,0.0,0.0,0.0,0.0,0.0,0.0,26.09104364,0.0,0.0,0.0,0.0,0.0,0.0,0.0,0.0,0.0,0.0,0.0,0.0,0.0,0.0,0.0,0.0,0.0,0.0,0,0.0,0.0,0.0,0.0,0.0,0.0,0.0,0,0.0,0.0,0.0,0.0,0.0,0.0,0.0,0,0.0,0.0,0.0,0.0,0.0,0,0.0,0.0,0.0,0.0,0.0,0,0.0,0.0,0.0,0.0,0,0.0,0.0,0.0,0,0,0,0.0,0.0,0.0,0.0,0.0,0.0,0.0,0.0,0.0,0.0,0.0,0.0,0.0,0.0,0.0,0,49.56198248,0.0,52.0,20.0,0.3
