Repository: jacobergzhou/Poisson-Ratio

File: Poisson_data_cleaned_06212019.csv (part 9 of 58)
,Code,Glass #,Author,Year,Trademark,Ag2O,AgI,Al,Al2O3,AlF3,AlN,As,As2O3,As2O5,As2S3,As2Se3,AsSe,B,B2O3,BaCl2,BaF2,BaO,BeF2,BeO,Bi2O3,BiCl3,Br,Ca,CaF2,CaO,Cd,CdCl2,CdF2,CdO,Ce2O3,CeF3,CeO2,Cl,Co3O4,CoO,Cr2O3,Cs2O,CsCl,CsF,Cu2O,CuO,Dy2O3,Er,Er2O3,ErF3,Eu,Eu2O3,EuF3,F,Fe,Fe2O3,FeO,Ga,Ga2O3,Ga2S3,Ga2Se3,GaF3,Gd2O3,GdF3,Ge,GeO2,GeS2,GeSe2,H2O,HfF4,HfO2,Hg,Ho2O3,I,InF3,K,K2O,K2S,K2SO4,KBr,KCl,KF,KHF2,La,La2O3,La2S3,LaF3,Li,Li2O,Li2S,Li2SO4,LiBr,LiCl,LiF,LiI,MgF2,MgO,Mn2O3,MnF2,MnO,MnO2,MoO2,MoO3,N,Na,Na2O,Na2S,Na2SO4,NaCl,NaF,NaPO3,Nb2O5,Nd,Nd2O3,NdF3,NH4NO3,NiO,O,OH,P,P2O5,Pb,PbCl2,PbF2,PbO,PdO,Pr2O3,Pr6O11,PrF3,Rb2O,RbF,Rh2O3,RuO2,S,Sb,Sb2O3,Sb2S3,Sc2O3,Se,Si,Si3N4,SiC,SiO2,Sm2O3,Sn,SnO,SnO2,SO2,SO3,Sr,SrCl2,SrF2,SrO,Ta2O3,Ta2O5,Tb2O3,TbF3,Te,TeO2,Th,ThF4,ThO2,TiO2,Tl,Tl2O,Tl2Se,TlSe,Tm2O3,U,U3O8,UO2,V,V2O5,VO6,WO3,Y,Y2O3,Yb2O3,YbF3,YF3,ZnCl2,ZnF2,ZnO,ZnSO4,ZrF4,ZrO2,Young's modulus E (GPa),Shear modulus G (GPa),Poisson's ratio v
# 748,39845,470745,Li Hong,2012,,0,0,0,18.92,0,0,0,0,0,0,0,0,0,12.35,0,0,0,0,0,0,0,0,0,0,0,0,0,0,0,0,0,0,0,0,0,0,0,0,0,0,0,0,0,0,0,0,0,0,0,0,0,0,0,0,0,0,0,0,0,0,0,0,0,0,0,0,0,0,0,0,0,0,0,0,0,0,0,0,0,18.31,0,0,0,0,0,0,0,0,0,0,0,0,0,0,0,0,0,0,0,0,0,0,0,0,0,0,0,0,0,0,0,0,0,0,0,0,0,0,0,0,0,0,0,0,0,0,0,0,0,0,0,0,0,0,0,0,0,46.42,0,0,0,0,0,0,0,0,0,0,0,0,0,0,0,0,0,0,0,0,0,0,0,0,0,0,0,0,0,0,0,0,0,0,4,0,0,0,0,0,0,0,0,106,40.76,0.3
# 749,39845,470746,Li Hong,2012,,0,0,0,18.92,0,0,0,0,0,0,0,0,0,12.35,0,0,0,0,0,0,0,0,0,0,0,0,0,0,0,0,0,0,0,0,0,0,0,0,0,0,0,0,0,0,0,0,0,0,0,0,0,0,0,0,0,0,0,0,0,0,0,0,0,0,0,0,0,0,0,0,0,0,0,0,0,0,0,0,0,14.31,0,0,0,0,0,0,0,0,0,0,0,0,0,0,0,0,0,0,0,0,0,0,0,0,0,0,0,0,0,0,0,0,0,0,0,0,0,0,0,0,0,0,0,0,0,0,0,0,0,0,0,0,0,0,0,0,0,46.42,0,0,0,0,0,0,0,0,0,0,0,0,0,0,0,0,0,0,0,0,0,0,0,0,0,0,0,0,0,0,0,0,0,0,8,0,0,0,0,0,0,0,0,108,41.53,0.3
# 750,39845,470747,Li Hong,2012,,0,0,0,18.92,0,0,0,0,0,0,0,0,0,12.35,0,0,0,0,0,0,0,0,0,0,0,0,0,0,0,0,0,0,0,0,0,0,0,0,0,0,0,0,0,0,0,0,0,0,0,0,0,0,0,0,0,0,0,0,0,0,0,0,0,0,0,0,0,0,0,0,0,0,0,0,0,0,0,0,0,20.31,0,0,0,0,0,0,0,0,0,0,0,0,0,0,0,0,0,0,0,0,0,0,0,0,0,0,0,0,2,0,0,0,0,0,0,0,0,0,0,0,0,0,0,0,0,0,0,0,0,0,0,0,0,0,0,0,0,46.42,0,0,0,0,0,0,0,0,0,0,0,0,0,0,0,0,0,0,0,0,0,0,0,0,0,0,0,0,0,0,0,0,0,0,0,0,0,0,0,0,0,0,0,104,40,0.3
# 751,39845,470748,Li Hong,2012,,0,0,0,18.92,0,0,0,0,0,0,0,0,0,12.35,0,0,0,0,0,0,0,0,0,0,0,0,0,0,0,0,0,0,0,0,0,0,0,0,0,0,0,0,0,0,0,0,0,0,0,0,0,0,0,0,0,0,0,0,0,0,0,0,0,0,0,0,0,0,0,0,0,0,0,0,0,0,0,0,0,18.31,0,0,0,0,0,0,0,0,0,0,0,0,0,0,0,0,0,0,0,0,0,0,0,0,0,0,0,0,4,0,0,0,0,0,0,0,0,0,0,0,0,0,0,0,0,0,0,0,0,0,0,0,0,0,0,0,0,46.42,0,0,0,0,0,0,0,0,0,0,0,0,0,0,0,0,0,0,0,0,0,0,0,0,0,0,0,0,0,0,0,0,0,0,0,0,0,0,0,0,0,0,0,105,40.38,0.3
# 752,39845,470749,Li Hong,2012,,0,0,0,18.93,0,0,0,0,0,0,0,0,0,12.36,0,0,0,0,0,0,0,0,0,0,0,0,0,0,0,0,0,0,0,0,0,0,0,0,0,0,0,0,0,0,0,0,0,0,0,0,0,0,0,0,0,0,0,0,0,0,0,0,0,0,0,0,0,0,0,0,0,0,0,0,0,0,0,0,0,21.83,0,0,0,0,0,0,0,0,0,0,0,0,0,0,0,0,0,0,0,0,0,0,0,0,0,0,0,0,0,0,0,0,0,0,0,0,0,0,0,0,0,0,0,0,0,0,0,0,0,0,0,0,0,0,0,0,0,46.45,0,0,0,0,0,0,0,0,0,0,0,0,0,0,0,0,0,0,0,0,0,0,0,0,0,0,0,0,0,0,0,0,0,0,0.43,0,0,0,0,0,0,0,0,105,40.38,0.3
# 753,39845,470750,Li Hong,2012,,0,0,0,18.92,0,0,0,0,0,0,0,0,0,12.35,0,0,0,0,0,0,0,0,0,0,0,0,0,0,0,0,0,0,0,0,0,0,0,0,0,0,0,0,0,0,0,0,0,0,0,0,0,0,0,0,0,0,0,0,0,0,0,0,0,0,0,0,0,0,0,0,0,0,0,0,0,0,0,0,0,21.81,0,0,0,0,0,0,0,0,0,0,0,0,0,0,0,0,0,0,0,0,0,0,0,0,0,0,0,0,0.5,0,0,0,0,0,0,0,0,0,0,0,0,0,0,0,0,0,0,0,0,0,0,0,0,0,0,0,0,46.42,0,0,0,0,0,0,0,0,0,0,0,0,0,0,0,0,0,0,0,0,0,0,0,0,0,0,0,0,0,0,0,0,0,0,0,0,0,0,0,0,0,0,0,104,40,0.3
# 754,39845,470751,Li Hong,2012,,0,0,0,20.91999979,0,0,0,0,0,0,0,0,0,9.350000906,0,0,0,0,0,0,0,0,0,0,0,0,0,0,0,0,0,0,0,0,0,0,0,0,0,0,0,0,0,0,0,0,0,0,0,0,0,0,0,0,0,0,0,0,0,0,0,0,0,0,0,0,0,0,0,0,0,0,0,0,0,0,0,0,0,22.80999977,0,0,0,0,0,0,0,0,0,0,0,0,0,0,0,0,0,0,0,0,0,0,0,0,0,0,0,0,0.499999995,0,0,0,0,0,0,0,0,0,0,0,0,0,0,0,0,0,0,0,0,0,0,0,0,0,0,0,0,46.41999954,0,0,0,0,0,0,0,0,0,0,0,0,0,0,0,0,0,0,0,0,0,0,0,0,0,0,0,0,0,0,0,0,0,0,0,0,0,0,0,0,0,0,0,106,40.76,0.3
# 755,39845,470752,Li Hong,2012,,0,0,0,21.91999978,0,0,0,0,0,0,0,0,0,8.350000916,0,0,0,0,0,0,0,0,0,0,0,0,0,0,0,0,0,0,0,0,0,0,0,0,0,0,0,0,0,0,0,0,0,0,0,0,0,0,0,0,0,0,0,0,0,0,0,0,0,0,0,0,0,0,0,0,0,0,0,0,0,0,0,0,0,22.80999977,0,0,0,0,0,0,0,0,0,0,0,0,0,0,0,0,0,0,0,0,0,0,0,0,0,0,0,0,0.499999995,0,0,0,0,0,0,0,0,0,0,0,0,0,0,0,0,0,0,0,0,0,0,0,0,0,0,0,0,46.41999954,0,0,0,0,0,0,0,0,0,0,0,0,0,0,0,0,0,0,0,0,0,0,0,0,0,0,0,0,0,0,0,0,0,0,0,0,0,0,0,0,0,0,0,107,41.15,0.3
# 756,33036,398008,Saddeek Y.B.,2007,,0,0,0,0,0,0,0,0,0,0,0,0,0,49.5,0,0,0,0,0,12.5,0,0,0,0,0,0,0,0,0,0,0,0,0,0,0,0,0,0,0,0,0,0,0,0,0,0,0,0,0,0,0,0,0,0,0,0,0,0,0,0,0,0,0,0,0,0,0,0,0,0,0,0,0,0,0,0,0,0,0,0,0,0,0,0,0,0,0,0,0,0,0,0,0,0,0,0,0,12.5,0,0,25.5,0,0,0,0,0,0,0,0,0,0,0,0,0,0,0,0,0,0,0,0,0,0,0,0,0,0,0,0,0,0,0,0,0,0,0,0,0,0,0,0,0,0,0,0,0,0,0,0,0,0,0,0,0,0,0,0,0,0,0,0,0,0,0,0,0,0,0,0,0,0,0,0,0,0,0,0,0,0,0,0,60.3,23.2,0.2995689
# 757,33036,398011,Saddeek Y.B.,2007,,0,0,0,0,0,0,0,0,0,0,0,0,0,39.6,0,0,0,0,0,20,0,0,0,0,0,0,0,0,0,0,0,0,0,0,0,0,0,0,0,0,0,0,0,0,0,0,0,0,0,0,0,0,0,0,0,0,0,0,0,0,0,0,0,0,0,0,0,0,0,0,0,0,0,0,0,0,0,0,0,0,0,0,0,0,0,0,0,0,0,0,0,0,0,0,0,0,0,20,0,0,20.4,0,0,0,0,0,0,0,0,0,0,0,0,0,0,0,0,0,0,0,0,0,0,0,0,0,0,0,0,0,0,0,0,0,0,0,0,0,0,0,0,0,0,0,0,0,0,0,0,0,0,0,0,0,0,0,0,0,0,0,0,0,0,0,0,0,0,0,0,0,0,0,0,0,0,0,0,0,0,0,0,62.1,23.9,0.2991632
# 758,26961,309925,Kojima S.,2003,,0,0,0,0,0,0,0,0,0,0,0,0,0,71.42856786,0,0,0,0,0,0,0,0,0,0,0,0,0,0,0,0,0,0,0,0,0,0,25.71428923,0,0,0,0,0,0,0,0,0,0,0,0,0,0,0,0,0,0,0,0,0,0,0,0,0,0,0,0,0,0,0,0,0,0,0,0,0,0,0,0,0,0,0,0,0,0,2.857142914,0,0,0,0,0,0,0,0,0,0,0,0,0,0,0,0,0,0,0,0,0,0,0,0,0,0,0,0,0,0,0,0,0,0,0,0,0,0,0,0,0,0,0,0,0,0,0,0,0,0,0,0,0,0,0,0,0,0,0,0,0,0,0,0,0,0,0,0,0,0,0,0,0,0,0,0,0,0,0,0,0,0,0,0,0,0,0,0,0,0,0,0,0,0,0,0,0,30.4,11.7,0.2991453
# 759,2093,110670,State Optical I,1975,STK16,0,0,0,0,0,0,0,0,0,0,0,0,0,47.8174758,0,0,0,0,0,0,0,0,0,0,0,0,0,0,17.88636139,0,0,0,0,0,0,0,0,0,0,0,0,0,0,0,0,0,0,0,0,0,0,0,0,0,0,0,0,0,0,0,0,0,0,0,0,0,0,0,0,0,0,0,0,0,0,0,0,0,0,12.47952653,0,0,0,0,0,0,0,0,0,0,0,0,0,0,0,0,0,0,0,0,0,0,0,0,0,0,0,0,0,0,0,0,0,0,0,0,0,0,0,0,0,0,0,0,0,0,0,0,0,0,0,0,0,0,0,0,0,7.086881124,0,0,0,0,0,0,0,0,0,0,0,1.488943509,0,0,0,0,0,0,0,0,0,0,0,0,0,0,0,0,0,0,2.194916725,0,0,5.828778856,0,0,0,0,0,3.646382656,0,0,1.570733406,115,44.26,0.2991415
# 760,213,20074,Polukhin V.N.,1983,,0,0,0,0,0,0,0,0,0,0,0,0,0,0,0,0,0,0,0,0,0,0,0,0,0,0,0,0,27.28303945,0,0,0,0,0,0,0,0,0,0,0,0,0,0,0,0,0,0,0,0,0,0,0,0,0,0,0,0,0,0,0,56.72149887,0,0,0,0,0,0,0,0,0,0,0,0,0,0,0,0,0,0,0,0,0,0,0,0,0,0,0,0,0,0,0,0,0,0,0,0,0,0,0,7.99773084,0,0,0,0,0,0,0,0,0,0,0,0,0,0,0,0,0,0,0,0,0,0,0,0,0,0,0,0,0,0,0,0,0,0,0,0,7.99773084,0,0,0,0,0,0,0,0,0,0,0,0,0,0,0,0,0,0,0,0,0,0,0,0,0,0,0,0,0,0,0,0,0,0,0,0,0,0,0,0,0,0,0,72.2,27.8,0.299
# 761,5879,93243,Keshishyan T.N.,1978,,0,0,0,9.1,0,0,0,0,0,0,0,0,0,59.1,0,0,0,0,0,0,0,0,0,0,0,0,0,0,0,0,0,0,0,0,0,0,0,0,0,0,0,0,0,0,0,0,0,0,0,0,0,0,0,0,0,0,0,0,0,0,0,0,0,0,0,0,0,0,0,0,0,0,0,0,0,0,0,0,0,0,0,0,0,31.8,0,0,0,0,0,0,0,0,0,0,0,0,0,0,0,0,0,0,0,0,0,0,0,0,0,0,0,0,0,0,0,0,0,0,0,0,0,0,0,0,0,0,0,0,0,0,0,0,0,0,0,0,0,0,0,0,0,0,0,0,0,0,0,0,0,0,0,0,0,0,0,0,0,0,0,0,0,0,0,0,0,0,0,0,0,0,0,0,0,0,0,0,0,0,0,0,0,76,29.25,0.299
# 762,6691,39218,Gurjev N.V.,1983,,0,0,0,0,0,0,0,0,0,0,0,0,0,0,0,0,4.978579502,0,0,0,0,0,0,0,0,0,0,0,0,0,0,0,0,0,0,0,0,0,0,0,0,0,0,0,0,0,0,0,0,0,0,0,0,0,0,0,0,0,0,0,0,0,0,0,0,0,0,0,0,0,0,34.9622065,0,0,0,0,0,0,0,0,0,0,0,14.9626085,0,0,0,0,0,0,0,0,0,0,0,0,0,0,0,0,0,0,0,0,0,0,0,0,0,0,0,0,0,0,0,45.09660549,0,0,0,0,0,0,0,0,0,0,0,0,0,0,0,0,0,0,0,0,0,0,0,0,0,0,0,0,0,0,0,0,0,0,0,0,0,0,0,0,0,0,0,0,0,0,0,0,0,0,0,0,0,0,0,0,0,0,0,0,0,0,0,0,0,38,14.62,0.299
# 763,7464,56091,Gurjev N.V.,1988,,0,0,0,0,4,0,0,0,0,0,0,0,0,0,0,19,0,0,0,0,0,0,0,0,0,0,0,0,0,0,0,0,0,0,0,0,0,0,0,0,0,0,0,0,0,0,0,0,0,0,0,0,0,0,0,0,0,0,0,0,0,0,0,0,0,0,0,0,0,0,0,0,0,0,0,0,0,0,0,0,0,5,0,0,0,0,0,0,0,0,0,0,0,0,0,0,0,0,0,0,0,0,0,0,15,0,0,0,0,0,0,0,0,0,0,0,0,0,0,0,0,0,0,0,0,0,0,0,0,0,0,0,0,0,0,0,0,0,0,0,0,0,0,0,0,0,0,0,0,0,0,0,0,0,0,0,0,0,0,0,0,0,0,0,0,0,0,0,0,0,0,0,0,0,0,0,0,0,0,57,0,55,21,0.299
# 764,7513,56768,Inoue H.,1991,,0,0,0,0,3,0,0,0,0,0,0,0,0,0,0,20,0,0,0,0,0,0,0,0,0,0,0,0,0,0,0,0,0,0,0,0,0,0,0,0,0,0,0,0,0,0,0,2,0,0,0,0,0,0,0,0,0,0,0,0,0,0,0,0,0,0,0,0,0,0.5,0,0,0,0,0,0,0,0,0,0,0,3,0,0,0,0,0,0,0,0,0,0,0,0,0,0,0,0,0,0,0,0,0,10,10,0,0,0,0,0,0,0,0,0,0,0,0,0,0,0,0,0,0,0,0,0,0,0,0,0,0,0,0,0,0,0,0,0,0,0,0,0,0,0,0,0,0,0,0,0,0,0,0,0,0,0,0,0,0,0,0,0,0,0,0,0,0,0,0,0,0,0,0,0,0,0,0,0,0,51.5,0,53.1,20.4,0.299
# 765,8381,59085,Delben A.,1993,,0,0,0,0,5,0,0,0,0,0,0,0,0,0,0,20.5,0,0,0,0,0,0,0,0,0,0,0,0,0,0,0,0,0,0,0,0,0,0,0,0,0,0,0,0,0,0,0,0,0,0,0,0,0,0,0,0,0,0,0,0,0,0,0,0,0,0,0,0,0,0,0,0,0,0,0,0,0,0,0,0,0,3.3,0,0,0,0,0,0,0,0,0,0,0,0,0,0,0,0,0,0,0,0,0,0,14.2,0,0,0,0,0,0,0,0,0,0,0,0,0,0,0,0,0,0,0,0,0,0,0,0,0,0,0,0,0,0,0,0,0,0,0,0,0,0,0,0,0,0,0,0,0,0,0,0,0,0,0,0,0,0,0,0,0,0,0,0,0,0,0,0,0,0,0,0,0,0,0,0,0,0,57,0,53.3,20.5,0.299
# 766,8708,80278,Zhao Xiujian,1987,,0,0,0,0,8,0,0,0,0,0,0,0,0,0,0,24,0,0,0,0,0,0,0,0,0,0,0,0,0,0,0,0,0,0,0,0,0,0,0,0,0,0,0,0,0,0,0,0,0,0,0,0,0,0,0,0,0,0,0,0,0,0,0,0,0,0,0,0,0,0,0,0,0,0,0,0,0,0,0,0,0,0,0,0,0,0,0,0,5,0,0,0,0,0,0,0,0,0,0,0,0,0,0,0,15,0,0,0,0,0,0,0,0,0,0,0,0,0,0,0,0,0,0,0,0,0,0,0,0,0,0,0,0,0,0,0,0,0,0,0,0,0,0,0,0,0,0,0,0,0,0,0,0,0,0,0,0,0,0,0,0,0,0,0,0,0,0,0,0,0,0,0,0,0,0,0,0,0,0,48,0,55.5,21.4,0.299
# 767,8708,80285,Zhao Xiujian,1987,,0,0,0,0,7,0,0,0,0,0,0,0,0,0,0,21,0,0,0,0,0,0,0,0,0,0,0,0,0,0,0,0,0,0,0,0,0,0,0,0,0,0,0,0,0,0,0,0,0,0,0,0,0,0,0,0,0,0,0,0,0,0,0,0,0,0,0,0,0,0,0,0,0,0,0,0,0,0,0,0,0,0,0,0,0,0,0,0,25,0,0,0,0,0,0,0,0,0,0,0,0,0,0,0,5,0,0,0,0,0,0,0,0,0,0,0,0,0,0,0,0,0,0,0,0,0,0,0,0,0,0,0,0,0,0,0,0,0,0,0,0,0,0,0,0,0,0,0,0,0,0,0,0,0,0,0,0,0,0,0,0,0,0,0,0,0,0,0,0,0,0,0,0,0,0,0,0,0,0,42,0,57,21.9,0.299
# 768,8708,80288,Zhao Xiujian,1987,,0,0,0,0,7,0,0,0,0,0,0,0,0,0,0,21,0,0,0,0,0,0,0,0,0,0,0,0,0,0,0,0,0,0,0,0,0,0,0,0,0,0,0,0,0,0,0,0,0,0,0,0,0,0,0,0,0,0,0,0,0,0,0,0,0,0,0,0,0,0,0,0,0,0,0,0,0,0,0,0,0,0,0,0,0,0,0,0,10,0,0,0,0,0,0,0,0,0,0,0,0,0,0,0,20,0,0,0,0,0,0,0,0,0,0,0,0,0,0,0,0,0,0,0,0,0,0,0,0,0,0,0,0,0,0,0,0,0,0,0,0,0,0,0,0,0,0,0,0,0,0,0,0,0,0,0,0,0,0,0,0,0,0,0,0,0,0,0,0,0,0,0,0,0,0,0,0,0,0,42,0,55.3,21.3,0.299
# 769,24657,301089,Roychoudhury P.,2002,,0,0,0,0,0,0,0,0,0,0,0,0,0,0,0,0,0,0,0,0,0,0,0,0,0,0,0,0,0,0,0,0,0,0,0,0,0,0,0,0,0,0,0,0,0,0,0,0,0,0,0,0,0,0,0,0,0,0,0,0,0,0,0,0,0,0,0,0,0,0,0,0,0,0,0,0,0,0,0,0,0,0,0,0,0,0,0,0,0,0,0,0,0,0,0,0,0,0,0,0,0,0,0,0,0,0,0,0,0,0,0,0,0,0,0,0,0,0,0,29.1,0,0,0,0,0,0,0,0,0,0,0,0,0,0,0,0,0,0,0,0,0,0,0,0,0,0,0,0,0,0,0,0,0,70.9,0,0,0,0,0,0,0,0,0,0,0,0,0,0,0,0,0,0,0,0,0,0,0,0,0,0,0,44.7,17.23,0.299
# 770,26801,309345,Kasatkin B.E.,1974,,0,0,0,0,0,0,0,0,0,0,0,0,0,0,0,0,0,0,0,0,0,0,0,0,0,0,0,0,0,0,0,0,0,0,0,0,0,0,0,0,0,0,0,0,0,0,0,0,0,0,0,0,0,0,0,0,0,0,0,0,0,0,0,0,0,0,0,0,0,0,0,0,0,0,0,0,0,0,0,0,0,0,0,0,0,0,0,0,0,0,0,0,0,0,0,0,0,0,0,0,0,0,0,0,0,0,0,0,0,0,0,0,0,0,22.88,0,0,0,0,0,0,0,0,0,0,0,0,0,0,0,0,0,0,57.21,0,0,0,0,0,0,0,0,0,0,0,0,0,0,0,0,0,0,19.91,0,0,0,0,0,0,0,0,0,0,0,0,0,0,0,0,0,0,0,0,0,0,0,0,0,0,0,0,14.6,5.64,0.299
# 771,35562,428068,Fu Jie,2009,,0,0,0,6.85,0,0,0,0,0,0,0,0,0,23,0,0,0,0,0,0,0,0,0,0,0,0,0,0,0,0,0,0,0,0,0,0,0,0,0,0,0,0,0,0,0,0,0,0,0,0,0,0,0,0,0,0,0,18,0,0,0,0,0,0,0,0,0,0,0,0,0,0,0,0,0,0,0,0,0,6,0,0,0,0,0,0,0,0,0,0,0,0,0,0,0,0,0,0,0,0,0,0,0,0,0,0,0,0,0,0,0,0,0,0,0,0,0,0,0,0,0,0,0,0,0,0,0,0,0,0,0.15,0,0,0,0,0,0,28.5,0,0,0,0,0,0,0,0,0,0,0,0,0,0,0,0,0,0,0,0,0,0,0,0,0,0,0,0,0,0,0,5,0,0,0,0,0,0,0,9,0,0,3.5,117,45.03,0.299
# 772,35562,428069,Fu Jie,2009,,0,0,0,7.35,0,0,0,0,0,0,0,0,0,26,0,0,0,0,0,0,0,0,0,0,0,0,0,0,0,0,0,0,0,0,0,0,0,0,0,0,0,0,0,0,0,0,0,0,0,0,0,0,0,0,0,0,0,18,0,0,0,0,0,0,0,0,0,0,0,0,0,0,0,0,0,0,0,0,0,6,0,0,0,0,0,0,0,0,0,0,0,0,0,0,0,0,0,0,0,0,0,0,0,0,0,0,0,0,0,0,0,0,0,0,0,0,0,0,0,0,0,0,0,0,0,0,0,0,0,0,0.15,0,0,0,0,0,0,25,0,0,0,0,0,0,0,0,0,0,0,0,0,0,0,0,0,0,0,0,0,0,0,0,0,0,0,0,0,0,0,5,0,0,0,0,0,0,0,9,0,0,3.5,117,45.03,0.299
# 773,35562,428071,Fu Jie,2009,,0,0,0,4.85,0,0,0,0,0,0,0,0,0,31.5,0,0,0,0,0,0,0,0,0,0,0,0,0,0,0,0,0,0,0,0,0,0,0,0,0,0,0,0,0,0,0,0,0,0,0,0,0,0,0,0,0,0,0,16,0,0,0,0,0,0,0,0,0,0,0,0,0,0,0,0,0,0,0,0,0,8,0,0,0,0,0,0,0,0,0,0,0,0,0,0,0,0,0,0,0,0,0,0,0,0,0,0,0,0,0,0,0,0,0,0,0,0,0,0,0,0,0,0,0,0,0,0,0,0,0,0,0.15,0,0,0,0,0,0,22,0,0,0,0,0,0,0,0,0,0,0,0,0,0,0,0,0,0,0,0,0,0,0,0,0,0,0,0,0,0,0,5,0,0,0,0,0,0,0,6,0,0,6.5,118,45.41,0.299
# 774,38945,460139,Rao G.S.,2012,,0,0,0,0,0,0,0,0,0,0,0,0,0,70,0,0,0,0,0,0,0,0,0,20,0,0,0,0,0,0,0,0,0,0,0,0,0,0,0,0,0,0,0,0,0,0,0,0,0,0,0,0,0,0,0,0,0,0,0,0,0,0,0,0,0,0,0,0,0,0,0,0,0,0,0,0,0,0,0,0,0,0,0,0,0,0,0,0,0,0,0,0,0,0,0,0,0,0,0,0,0,0,0,0,0,0,0,0,0,0,0,0,0,0,0,0,0,0,0,0,0,0,0,0,0,0,0,0,0,0,0,0,0,0,0,0,0,0,0,0,0,0,0,0,0,0,0,0,0,0,0,0,0,0,0,0,0,0,0,0,0,0,0,0,0,0,0,0,0,0,0,0,0,0,0,0,0,10,0,0,0,64.2,24.7,0.299
# 775,9236,96543,Osaka A.,1988,,0,0,0,1.501500974,0,0,0,0,0,0,0,0,0,21.22121964,0,0,0,0,0,0,0,0,0,0,0,0,0,0,0,0,0,0,0,0,0,0,0,0,0,0,0,0,0,0,0,0,0,0,0,0,0,0,0,0,0,0,0,0,0,0,0,0,0,0.700700688,0,0,0,0,0,0,0,38.03803935,0,0,0,0,0,0,0,0,0,0,0,0,0,0,0,0,0,0,0,0,0,0,0,0,0,0,0,0,0,0,0,0,0,0,0,0,0,0,0,0,0,0,0,38.53853934,0,0,0,0,0,0,0,0,0,0,0,0,0,0,0,0,0,0,0,0,0,0,0,0,0,0,0,0,0,0,0,0,0,0,0,0,0,0,0,0,0,0,0,0,0,0,0,0,0,0,0,0,0,0,0,0,0,0,0,0,0,0,0,0,0,38.7,14.9,0.2986578
# 776,20715,186897,Sarkisov P.D.,1986,,0,0,0,0,0,0,0,0,0,0,0,0,0,0,0,0,0,0,0,0,0,0,0,0,0,0,0,0,0,0,0,0,0,0,0,0,0,0,0,0,0,0,0,0,0,0,0,0,0,0,0,0,0,0,0,0,0,0,0,0,0,0,0,0,0,0,0,0,0,0,0,0,0,0,0,0,0,0,0,0,0,0,0,0,0,0,0,0,0,0,0,10,0,0,0,0,0,0,0,0,30,0,0,0,0,0,0,0,0,0,0,0,0,0,0,0,0,0,0,0,0,0,0,0,0,0,0,0,0,0,0,0,0,0,0,0,0,60,0,0,0,0,0,0,0,0,0,0,0,0,0,0,0,0,0,0,0,0,0,0,0,0,0,0,0,0,0,0,0,0,0,0,0,0,0,0,0,0,0,0,0,57.4,22.1,0.2986425
# 777,32545,396921,Gopal E.S.R.,1987,,0,0,0,0,0,0,0,0,0,0,0,0,0,0,0,0,0,0,0,0,0,0,0,0,0,0,0,0,0,0,0,0,0,0,0,0,0,0,0,0,0,0,0,0,0,0,0,0,0,0,0,0,0,0,0,0,0,0,0,26,0,0,0,0,0,0,0,0,0,0,0,0,0,0,0,0,0,0,0,0,0,0,0,0,0,0,0,0,0,0,0,0,0,0,0,0,0,0,0,0,0,0,0,0,0,0,0,0,0,0,0,0,0,0,0,0,0,0,0,0,0,0,0,0,0,0,0,0,0,9,0,0,0,65,0,0,0,0,0,0,0,0,0,0,0,0,0,0,0,0,0,0,0,0,0,0,0,0,0,0,0,0,0,0,0,0,0,0,0,0,0,0,0,0,0,0,0,0,0,0,0,18.7,7.2,0.2986112
# 778,10628,80762,Zhao Xiujian,1987,,0,0,0,0,8.5,0,0,0,0,0,0,0,0,0,0,25.5,0,0,0,0,0,0,0,0,0,0,0,0,0,0,0,0,0,0,0,0,0,0,0,0,0,0,0,0,0,0,0,0,0,0,0,0,0,0,0,0,0,0,0,0,0,0,0,0,0,0,0,0,0,0,0,0,0,0,0,0,0,0,0,0,0,0,0,0,0,0,0,0,0,0,0,0,0,0,0,0,0,0,0,0,0,0,0,0,15,0,0,0,0,0,0,0,0,0,0,0,0,0,0,0,0,0,0,0,0,0,0,0,0,0,0,0,0,0,0,0,0,0,0,0,0,0,0,0,0,0,0,0,0,0,0,0,0,0,0,0,0,0,0,0,0,0,0,0,0,0,0,0,0,0,0,0,0,0,0,0,0,0,0,51,0,54.8,21.1,0.2985781
# 779,10628,80763,Zhao Xiujian,1987,,0,0,0,0,8,0,0,0,0,0,0,0,0,0,0,24,0,0,0,0,0,0,0,0,0,0,0,0,0,0,0,0,0,0,0,0,0,0,0,0,0,0,0,0,0,0,0,0,0,0,0,0,0,0,0,0,0,0,0,0,0,0,0,0,0,0,0,0,0,0,0,0,0,0,0,0,0,0,0,0,0,0,0,0,0,0,0,0,0,0,0,0,0,0,0,0,0,0,0,0,0,0,0,0,20,0,0,0,0,0,0,0,0,0,0,0,0,0,0,0,0,0,0,0,0,0,0,0,0,0,0,0,0,0,0,0,0,0,0,0,0,0,0,0,0,0,0,0,0,0,0,0,0,0,0,0,0,0,0,0,0,0,0,0,0,0,0,0,0,0,0,0,0,0,0,0,0,0,0,48,0,54,20.8,0.298077
# 780,27721,359527,Tanabe S.,1992,,0,0,0,25,0,0,0,0,0,0,0,0,0,0,0,0,0,0,0,0,0,0,0,0,0,0,0,0,0,0,0,0,0,0,0,0,0,0,0,0,0,0,0,0,0,0,0,0,0,0,0,0,0,0,0,0,0,0,0,0,0,0,0,0,0,0,0,0,0,0,0,0,0,0,0,0,0,0,0,0,0,0,0,0,0,0,0,0,0,0,0,0,0,0,0,0,0,0,0,0,0,0,0,0,0,0,0,0,0,0,0,0,0,0,0,0,0,0,0,0,0,0,0,0,0,0,0,0,0,0,0,0,0,0,0,0,0,50,0,0,0,0,0,0,0,0,0,0,0,0,0,0,0,0,0,0,0,0,0,0,0,0,0,0,0,0,0,0,0,0,0,0,25,0,0,0,0,0,0,0,0,135,52,0.2980769
# 781,3842,12265,Rouse G.B.,1981,,0,0,0,0,0,0,0,0,0,0,0,0,0,0,0,0,0,0,0,0,0,0,0,0,0,0,0,0,0,0,0,0,0,0,0,0,10,0,0,0,0,0,0,0,0,0,0,0,0,0,0,0,0,0,0,0,0,0,0,0,0,0,0,0,0,0,0,0,0,0,0,0,0,0,0,0,0,0,0,0,0,0,0,0,0,0,0,0,0,0,0,0,0,0,0,0,0,0,0,0,6.67,0,0,0,0,0,0,0,0,0,0,0,0,0,0,0,0,0,0,0,0,0,0,0,0,0,0,0,0,0,0,0,0,0,0,0,0,83.33,0,0,0,0,0,0,0,0,0,0,0,0,0,0,0,0,0,0,0,0,0,0,0,0,0,0,0,0,0,0,0,0,0,0,0,0,0,0,0,0,0,0,0,41.3,15.9,0.298
# 782,5267,70141,Nemilov S.V.,1972,,0,0,0,0,0,0,0,0,0,0,0,0,0,87,0,0,13,0,0,0,0,0,0,0,0,0,0,0,0,0,0,0,0,0,0,0,0,0,0,0,0,0,0,0,0,0,0,0,0,0,0,0,0,0,0,0,0,0,0,0,0,0,0,0,0,0,0,0,0,0,0,0,0,0,0,0,0,0,0,0,0,0,0,0,0,0,0,0,0,0,0,0,0,0,0,0,0,0,0,0,0,0,0,0,0,0,0,0,0,0,0,0,0,0,0,0,0,0,0,0,0,0,0,0,0,0,0,0,0,0,0,0,0,0,0,0,0,0,0,0,0,0,0,0,0,0,0,0,0,0,0,0,0,0,0,0,0,0,0,0,0,0,0,0,0,0,0,0,0,0,0,0,0,0,0,0,0,0,0,0,0,,,0.298
# 783,6692,39236,Gurjev N.V.,1983,,0,0,0,0,0,0,0,0,0,0,0,0,0,0,0,0,0,0,0,0,0,0,0,0,0,0,0,0,0,0,0,0,0,0,0,0,0,0,0,0,0,0,0,0,0,0,0,0,0,0,0,0,0,0,0,0,0,0,0,0,0,0,0,0,0,0,0,0,0,0,0,29.9819791,0,0,0,0,0,0,0,0,0,0,0,20.0482194,0,0,0,0,0,0,0,9.909072703,0,0,0,0,0,0,0,0,0,0,0,0,0,0,0,0,0,0,0,0,0,0,0,40.0607288,0,0,0,0,0,0,0,0,0,0,0,0,0,0,0,0,0,0,0,0,0,0,0,0,0,0,0,0,0,0,0,0,0,0,0,0,0,0,0,0,0,0,0,0,0,0,0,0,0,0,0,0,0,0,0,0,0,0,0,0,0,0,0,0,0,44,16.94,0.298
# 784,7464,171162,Gurjev N.V.,1988,,0,0,0,0,4,0,0,0,0,0,0,0,0,0,0,9,0,0,0,0,0,0,0,0,0,0,0,0,0,0,0,0,0,0,0,0,0,0,25,0,0,0,0,0,0,0,0,0,0,0,0,0,0,0,0,0,0,0,0,0,0,0,0,0,0,0,0,0,0,0,0,0,0,0,0,0,0,0,0,0,0,5,0,0,0,0,0,0,0,0,0,0,0,0,0,0,0,0,0,0,0,0,0,0,0,0,0,0,0,0,0,0,0,0,0,0,0,0,0,0,0,0,0,0,0,0,0,0,0,0,0,0,0,0,0,0,0,0,0,0,0,0,0,0,0,0,0,0,0,0,0,0,0,0,0,0,0,0,0,0,0,0,0,0,0,0,0,0,0,0,0,0,0,0,0,0,0,0,0,57,0,36,13.86,0.298
# 785,8708,80286,Zhao Xiujian,1987,,0,0,0,0,7,0,0,0,0,0,0,0,0,0,0,21,0,0,0,0,0,0,0,0,0,0,0,0,0,0,0,0,0,0,0,0,0,0,0,0,0,0,0,0,0,0,0,0,0,0,0,0,0,0,0,0,0,0,0,0,0,0,0,0,0,0,0,0,0,0,0,0,0,0,0,0,0,0,0,0,0,0,0,0,0,0,0,0,20,0,0,0,0,0,0,0,0,0,0,0,0,0,0,0,10,0,0,0,0,0,0,0,0,0,0,0,0,0,0,0,0,0,0,0,0,0,0,0,0,0,0,0,0,0,0,0,0,0,0,0,0,0,0,0,0,0,0,0,0,0,0,0,0,0,0,0,0,0,0,0,0,0,0,0,0,0,0,0,0,0,0,0,0,0,0,0,0,0,0,42,0,57.6,22.2,0.298
# 786,14914,151984,Hwa Luu0Gen,1999,,0,0,0,39.51,0,0,0,0,0,0,0,0,0,0,0,0,0,0,0,0,0,0,0,0,59.26,0,0,0,0,0,0,0,0,0,0,0,0,0,0,0,0,0,0,0,0,0,0,0,0,0,0,0,0,0,0,0,0,0,0,0,0,0,0,0,0,0,0,0,0,0,0,0,0,0,0,0,0,0,0,0,0,0,0,0,0,0,0,0,0,0,0,0,0,0,0,0,0,0,0,0,0,0,0,0,0,0,0,0,0,0,0,0,0,0,0,0,0,0,0,0,0,0,0,0,0,0,0,0,0,0,0,0,0,0,0,0,0,1.23,0,0,0,0,0,0,0,0,0,0,0,0,0,0,0,0,0,0,0,0,0,0,0,0,0,0,0,0,0,0,0,0,0,0,0,0,0,0,0,0,0,0,0,110,42.37,0.298
# 787,25178,302949,Sreeram A.N.,1991,,0,0,0,0,0,0,0,0,0,0,0,0,0,0,0,0,0,0,0,0,0,0,0,0,0,0,0,0,0,0,0,0,0,0,0,0,0,0,0,0,0,0,0,0,0,0,0,0,0,0,0,0,0,0,0,0,0,0,0,13.28906977,0,0,0,0,0,0,0,0,0,0,0,0,0,0,0,0,0,0,0,0,0,0,0,0,0,0,0,0,0,0,0,0,0,0,0,0,0,0,0,0,0,0,0,0,0,0,0,0,0,0,0,0,0,0,0,0,0,0,0,0,0,0,0,0,0,0,0,0,0,3.296769226,0,0,0,83.41416101,0,0,0,0,0,0,0,0,0,0,0,0,0,0,0,0,0,0,0,0,0,0,0,0,0,0,0,0,0,0,0,0,0,0,0,0,0,0,0,0,0,0,0,0,0,0,0,14.2,5.49,0.298
# 788,28968,381813,Eliseev Yu.A.,1984,,0,0,0,0,0,0,30,0,0,0,0,0,0,0,0,0,0,0,0,0,0,0,0,0,0,0,0,0,0,0,0,0,0,0,0,0,0,0,0,0,0,0,0,0,0,0,0,0,0,0,0,0,0,0,0,0,0,0,0,5,0,0,0,0,0,0,0,0,0,0,0,0,0,0,0,0,0,0,0,0,0,0,0,0,0,0,0,0,0,0,0,0,0,0,0,0,0,0,0,0,0,0,0,0,0,0,0,0,0,0,0,0,0,0,0,0,0,0,0,0,0,0,0,0,0,0,0,0,65,0,0,0,0,0,0,0,0,0,0,0,0,0,0,0,0,0,0,0,0,0,0,0,0,0,0,0,0,0,0,0,0,0,0,0,0,0,0,0,0,0,0,0,0,0,0,0,0,0,0,0,0,15.5,6,0.298
# 789,28968,381820,Eliseev Yu.A.,1984,,0,0,0,0,0,0,35,0,0,0,0,0,0,0,0,0,0,0,0,0,0,0,0,0,0,0,0,0,0,0,0,0,0,0,0,0,0,0,0,0,0,0,0,0,0,0,0,0,0,0,0,0,0,0,0,0,0,0,0,0,0,0,0,0,0,0,0,0,0,0,0,0,0,0,0,0,0,0,0,0,0,0,0,0,0,0,0,0,0,0,0,0,0,0,0,0,0,0,0,0,0,0,0,0,0,0,0,0,0,0,0,0,0,0,0,0,0,0,0,0,0,0,0,0,0,0,0,0,65,0,0,0,0,0,0,0,0,0,0,0,0,0,0,0,0,0,0,0,0,0,0,0,0,0,0,0,0,0,0,0,0,0,0,0,0,0,0,0,0,0,0,0,0,0,0,0,0,0,0,0,0,14.3,5.5,0.298
# 790,35368,425209,Kannappan A.N.,2009,,0,0,0,0,0,0,0,0,0,0,0,0,0,68,0,0,0,0,0,0,0,0,0,0,0,0,0,0,0,0,0,0,0,0,0,0,0,0,0,0,0,0,0,0,0,0,0,0,0,0,0,0,0,0,0,0,0,0,0,0,0,0,0,0,0,0,0,0,0,0,0,0,0,0,0,0,0,0,0,0,0,0,0,0,0,0,0,0,0,0,0,0,0,0,0,0,0,0,0,0,20,0,0,0,0,0,0,0,0,0,0,0,0,0,0,0,0,0,0,12,0,0,0,0,0,0,0,0,0,0,0,0,0,0,0,0,0,0,0,0,0,0,0,0,0,0,0,0,0,0,0,0,0,0,0,0,0,0,0,0,0,0,0,0,0,0,0,0,0,0,0,0,0,0,0,0,0,0,0,0,0,58.9,22.72,0.298
# 791,35562,428066,Fu Jie,2009,,0,0,0,19.83970381,0,0,0,0,0,0,0,0,0,20.04010405,0,0,0,0,0,0,0,0,0,0,0,0,0,0,0,0,0,0,0,0,0,0,0,0,0,0,0,0,0,0,0,0,0,0,0,0,0,0,0,0,0,0,0,20.04002405,0,0,0,0,0,0,0,0,0,0,0,0,0,0,0,0,0,0,0,0,0,10.02001202,0,0,0,0,0,0,0,0,0,0,0,0,0,0,0,0,0,0,0,0,0,0,0,0,0,0,0,0,0,0,0,0,0,0,0,0,0,0,0,0,0,0,0,0,0,0,0,0,0,0,0,0,0,0,0,0,0,30.06015607,0,0,0,0,0,0,0,0,0,0,0,0,0,0,0,0,0,0,0,0,0,0,0,0,0,0,0,0,0,0,0,0,0,0,0,0,0,0,0,0,0,0,0,120,46.22,0.298
# 792,35562,428067,Fu Jie,2009,,0,0,0,15.8,0,0,0,0,0,0,0,0,0,18,0,0,0,0,0,0,0,0,0,0,0,0,0,0,0,0,0,0,0,0,0,0,0,0,0,0,0,0,0,0,0,0,0,0,0,0,0,0,0,0,0,0,0,20,0,0,0,0,0,0,0,0,0,0,0,0,0,0,0,0,0,0,0,0,0,6,0,0,0,0,0,0,0,0,0,0,0,0,0,0,0,0,0,0,0,0,0,0,0,0,0,0,0,0,0,0,0,0,0,0,0,0,0,0,0,0,0,0,0,0,0,0,0,0,0,0,0.2,0,0,0,0,0,0,30,0,0,0,0,0,0,0,0,0,0,0,0,0,0,0,0,0,0,0,0,0,0,0,0,0,0,0,0,0,0,0,2,0,0,0,0,0,0,0,3,0,0,5,123,47.38,0.298
# 793,40868,469523,Yang Guang,2013,,0,0,0,0,0,0,0,0,0,0,0,0,0,0,0,0,0,0,0,0,0,0,0,0,0,0,0,0,0,0,0,0,0,0,0,0,0,0,0,0,0,0,0,0,0,0,0,0,0,0,0,0,0,0,0,0,0,0,0,20,0,0,0,0,0,0,0,0,0,0,0,0,0,0,0,0,0,0,0,0,0,0,0,0,0,0,0,0,0,0,0,0,0,0,0,0,0,0,0,0,0,0,0,0,0,0,0,0,0,0,0,0,0,0,0,0,0,0,0,0,0,0,0,0,0,0,0,0,0,0,0,0,0,80,0,0,0,0,0,0,0,0,0,0,0,0,0,0,0,0,0,0,0,0,0,0,0,0,0,0,0,0,0,0,0,0,0,0,0,0,0,0,0,0,0,0,0,0,0,0,0,14.5,5.5,0.298
# 794,27721,359529,Tanabe S.,1992,,0,0,0,31.25,0,0,0,0,0,0,0,0,0,0,0,0,0,0,0,0,0,0,0,0,0,0,0,0,0,0,0,0,0,0,0,0,0,0,0,0,0,0,0,0,0,0,0,0,0,0,0,0,0,0,0,0,0,0,0,0,0,0,0,0,0,0,0,0,0,0,0,0,0,0,0,0,0,0,0,18.75,0,0,0,0,0,0,0,0,0,0,0,0,0,0,0,0,0,0,0,0,0,0,0,0,0,0,0,0,0,0,0,0,0,0,0,0,0,0,0,0,0,0,0,0,0,0,0,0,0,0,0,0,0,0,0,0,0,50,0,0,0,0,0,0,0,0,0,0,0,0,0,0,0,0,0,0,0,0,0,0,0,0,0,0,0,0,0,0,0,0,0,0,0,0,0,0,0,0,0,0,0,115,44.3,0.2979684
# 795,40694,476428,Chenu S.,2012,,0,0,0,0,0,0,0,0,0,0,0,0,0,0,0,0,0,0,0,0,0,0,0,0,0,0,0,0,0,0,0,0,0,0,0,0,0,0,0,0,0,0,0,0,0,0,0,0,0,0,0,0,0,0,0,0,0,0,0,0,0,0,0,0,0,0,0,0,0,0,0,0,0,0,0,0,0,0,0,0,0,0,0,0,0,0,0,0,0,0,0,0,0,0,0,0,0,0,0,0,0,0,0,0,0,77.78,11.11,0,0,0,0,0,0,0,0,0,0,0,0,0,0,0,0,0,0,0,0,0,0,0,0,0,0,0,0,0,0,0,0,0,11.11,0,0,0,0,0,0,0,0,0,0,0,0,0,0,0,0,0,0,0,0,0,0,0,0,0,0,0,0,0,0,0,0,0,0,0,0,0,0,0,0,50.1,19.3,0.2979275
# 796,1980,44504,Eagan R.J.,1978,,0,0,0,8,0,0,0,0,0,0,0,0,0,0,0,0,0,0,0,0,0,0,0,0,32,0,0,0,0,0,0,0,0,0,0,0,0,0,0,0,0,0,0,0,0,0,0,0,0,0,0,0,0,0,0,0,0,0,0,0,0,0,0,0,0,0,0,0,0,0,0,0,0,0,0,0,0,0,0,0,0,0,0,0,0,0,0,0,0,0,0,0,0,0,0,0,0,0,0,0,0,0,0,0,0,0,0,0,0,0,0,0,0,0,0,0,0,0,0,0,0,0,0,0,0,0,0,0,0,0,0,0,0,0,0,0,0,60,0,0,0,0,0,0,0,0,0,0,0,0,0,0,0,0,0,0,0,0,0,0,0,0,0,0,0,0,0,0,0,0,0,0,0,0,0,0,0,0,0,0,0,92.9,35.8,0.2974861
# 797,33036,398010,Saddeek Y.B.,2007,,0,0,0,0,0,0,0,0,0,0,0,0,0,42.9,0,0,0,0,0,17.5,0,0,0,0,0,0,0,0,0,0,0,0,0,0,0,0,0,0,0,0,0,0,0,0,0,0,0,0,0,0,0,0,0,0,0,0,0,0,0,0,0,0,0,0,0,0,0,0,0,0,0,0,0,0,0,0,0,0,0,0,0,0,0,0,0,0,0,0,0,0,0,0,0,0,0,0,0,17.5,0,0,22.1,0,0,0,0,0,0,0,0,0,0,0,0,0,0,0,0,0,0,0,0,0,0,0,0,0,0,0,0,0,0,0,0,0,0,0,0,0,0,0,0,0,0,0,0,0,0,0,0,0,0,0,0,0,0,0,0,0,0,0,0,0,0,0,0,0,0,0,0,0,0,0,0,0,0,0,0,0,0,0,0,61.5,23.7,0.2974683
# 798,7356,94016,Keshishyan T.N.,1979,,0,0,0,0,0,0,0,0,0,0,0,0,0,46,0,0,10,0,0,44,0,0,0,0,0,0,0,0,0,0,0,0,0,0,0,0,0,0,0,0,0,0,0,0,0,0,0,0,0,0,0,0,0,0,0,0,0,0,0,0,0,0,0,0,0,0,0,0,0,0,0,0,0,0,0,0,0,0,0,0,0,0,0,0,0,0,0,0,0,0,0,0,0,0,0,0,0,0,0,0,0,0,0,0,0,0,0,0,0,0,0,0,0,0,0,0,0,0,0,0,0,0,0,0,0,0,0,0,0,0,0,0,0,0,0,0,0,0,0,0,0,0,0,0,0,0,0,0,0,0,0,0,0,0,0,0,0,0,0,0,0,0,0,0,0,0,0,0,0,0,0,0,0,0,0,0,0,0,0,0,0,67.2,25.9,0.2972973
# 799,37260,441973,Mamiya S.,2010,,0,0,0,0,0,0,0,0,0,0,0,0,0,0,0,0,0,0,0,0,0,0,0,0,0,0,0,0,0,0,0,0,0,0,0,0,0,0,0,0,0,0,0,0,0,0,0,0,0,0,0,0,0,0,0,0,0,0,0,0,77.6,0,0,0,0,0,0,0,0,0,0,22.4,0,0,0,0,0,0,0,0,0,0,0,0,0,0,0,0,0,0,0,0,0,0,0,0,0,0,0,0,0,0,0,0,0,0,0,0,0,0,0,0,0,0,0,0,0,0,0,0,0,0,0,0,0,0,0,0,0,0,0,0,0,0,0,0,0,0,0,0,0,0,0,0,0,0,0,0,0,0,0,0,0,0,0,0,0,0,0,0,0,0,0,0,0,0,0,0,0,0,0,0,0,0,0,0,0,0,0,0,0,52.4,20.2,0.2970297
# 800,7347,93920,Shinkai N.,1981,,0,0,0,0,0,0,0,0,0,0,0,0,0,30,0,0,0,0,0,0,0,0,0,0,0,0,0,0,0,0,0,0,0,0,0,0,0,0,0,0,0,0,0,0,0,0,0,0,0,0,0,0,0,0,0,0,0,0,0,0,0,0,0,0,0,0,0,0,0,0,0,0,0,0,0,0,0,0,0,0,0,0,0,0,0,0,0,0,0,0,0,0,0,0,0,0,0,0,0,0,0,0,0,0,0,0,0,0,0,0,0,0,0,0,0,0,0,0,0,35,0,0,0,0,0,0,0,0,0,0,0,0,0,0,0,0,0,0,0,0,0,0,0,0,0,0,0,0,0,0,0,0,0,0,0,0,0,0,0,0,0,0,0,0,0,0,0,0,0,0,0,0,0,0,0,0,0,35,0,0,0,61.3,22.8,0.297
# 801,8649,59753,Matusita K.,1989,,0,0,0,0,0,0,0,0,0,0,0,0,0,0,0,27,0,0,0,0,0,0,0,0,0,0,0,0,0,0,0,0,0,0,0,0,0,0,0,0,0,0,0,0,0,0,0,0,0,0,0,0,0,0,0,0,0,0,3,0,0,0,0,0,0,0,0,0,0,0,0,0,0,0,0,0,0,0,0,0,0,0,0,0,0,0,0,0,0,0,0,0,0,0,0,0,0,0,0,0,0,0,0,0,0,0,0,0,0,0,0,0,0,0,0,0,0,0,5,0,0,0,0,0,0,0,0,0,0,0,0,0,0,0,0,0,0,0,0,0,0,0,0,0,0,0,0,0,0,0,0,0,0,0,0,0,0,0,0,0,0,0,0,0,0,0,0,0,0,0,0,0,0,0,0,0,0,0,0,65,0,58.3,22.49,0.297
# 802,8708,80277,Zhao Xiujian,1987,,0,0,0,0,8,0,0,0,0,0,0,0,0,0,0,24,0,0,0,0,0,0,0,0,0,0,0,0,0,0,0,0,0,0,0,0,0,0,0,0,0,0,0,0,0,0,0,0,0,0,0,0,0,0,0,0,0,0,0,0,0,0,0,0,0,0,0,0,0,0,0,0,0,0,0,0,0,0,0,0,0,0,0,0,0,0,0,0,10,0,0,0,0,0,0,0,0,0,0,0,0,0,0,0,10,0,0,0,0,0,0,0,0,0,0,0,0,0,0,0,0,0,0,0,0,0,0,0,0,0,0,0,0,0,0,0,0,0,0,0,0,0,0,0,0,0,0,0,0,0,0,0,0,0,0,0,0,0,0,0,0,0,0,0,0,0,0,0,0,0,0,0,0,0,0,0,0,0,0,48,0,58.2,22.4,0.297
# 803,9402,96787,Bridge B.,1987,,0,0,0,0,0,0,0,0,0,0,0,0,0,0,0,0,40,0,0,0,0,0,0,0,0,0,0,0,0,0,0,0,0,0,0,0,0,0,0,0,0,0,0,0,0,0,0,0,0,0,0,0,0,0,0,0,0,0,0,0,0,0,0,0,0,0,0,0,0,0,0,0,0,0,0,0,0,0,0,0,0,0,0,0,0,0,0,0,0,0,0,0,0,0,0,0,0,0,0,0,0,0,0,0,0,0,0,0,0,0,0,0,0,0,0,50,0,0,0,0,0,0,0,0,0,0,0,0,0,0,0,0,0,0,0,0,0,0,0,0,0,0,0,0,0,0,0,0,0,0,0,0,0,0,0,0,0,0,0,0,0,0,0,0,0,0,0,0,0,0,0,0,0,0,0,0,0,10,0,0,0,48,18.51,0.297
# 804,11123,44817,Matecki M.,1995,,0,0,0,0,3,0,0,0,0,0,0,0,0,0,0,20.5,0,0,0,0,0,0,0,0,0,0,0,0,0,0,0,0,0,0,0,0,0,0,0,0,0,0,0,0,0,0,0,0,0,0,0,0,0,0,0,0,0,0,0,0,0,0,0,0,0,0,0,0,0,0,0,0,0,0,0,0,0,0,0,0,0,4,0,0,0,0,0,0,16,0,0,0,0,0,0,0,0,0,0,0,0,0,0,0,0,0,0,0,0,0,0,0,0,0,0,0,0,0,2.5,0,0,0,0,0,0,0,0,0,0,0,0,0,0,0,0,0,0,0,0,0,0,0,0,0,0,0,0,0,0,0,0,0,0,0,0,0,0,0,0,0,0,0,0,0,0,0,0,0,0,0,0,0,0,0,0,0,0,0,0,54,0,58,23,0.297
# 805,24381,189255,Hwa Luu0Gen,2000,,0,0,0,26.6,0,0,0,0,0,0,0,0,0,0,0,0,0,0,0,0,0,0,0,0,58.4,0,0,0,0,0,0,0,0,0,0,0,0,0,0,0,0,0,0,0,0,0,0,0,0,0,0,0,0,0,0,0,0,0,0,0,0,0,0,0,0,0,0,0,0,0,0,0,0,0,0,0,0,0,0,0,0,0,0,0,0,0,0,0,0,0,0,0,0,0,0,0,0,0,0,0,0,0,0,0,0,0,0,0,0,0,0,0,0,0,0,0,0,0,0,0,0,0,0,0,0,0,0,0,0,0,0,0,0,0,0,0,0,15,0,0,0,0,0,0,0,0,0,0,0,0,0,0,0,0,0,0,0,0,0,0,0,0,0,0,0,0,0,0,0,0,0,0,0,0,0,0,0,0,0,0,0,106,40.86,0.297
# 806,25074,350468,Giridhar A.,1981,,0,0,0,0,0,0,0,0,0,0,0,0,0,0,0,0,0,0,0,0,0,0,0,0,0,0,0,0,0,0,0,0,0,0,0,0,0,0,0,0,0,0,0,0,0,0,0,0,0,0,0,0,0,0,0,0,0,0,0,20.84,0,0,0,0,0,0,0,0,0,0,0,0,0,0,0,0,0,0,0,0,0,0,0,0,0,0,0,0,0,0,0,0,0,0,0,0,0,0,0,0,0,0,0,0,0,0,0,0,0,0,0,0,0,0,0,0,0,0,0,0,0,0,0,0,0,0,0,0,0,15,0,0,0,64.16,0,0,0,0,0,0,0,0,0,0,0,0,0,0,0,0,0,0,0,0,0,0,0,0,0,0,0,0,0,0,0,0,0,0,0,0,0,0,0,0,0,0,0,0,0,0,0,18.5,7.1,0.297
# 807,25518,351597,Korepanova N.A.,1976,,0,0,0,0,0,0,0,0,0,0,0,0,0,0,0,0,0,0,0,0,0,0,0,0,0,0,0,0,0,0,0,0,0,0,0,0,0,0,0,0,0,0,0,0,0,0,0,0,0,0,0,0,0,0,0,0,0,0,0,15,0,0,0,0,0,0,0,0,0,0,0,0,0,0,0,0,0,0,0,0,0,0,0,0,0,0,0,0,0,0,0,0,0,0,0,0,0,0,0,0,0,0,0,0,0,0,0,0,0,0,0,0,0,0,0,0,0,0,0,0,0,0,0,0,0,0,0,0,0,15,0,0,0,70,0,0,0,0,0,0,0,0,0,0,0,0,0,0,0,0,0,0,0,0,0,0,0,0,0,0,0,0,0,0,0,0,0,0,0,0,0,0,0,0,0,0,0,0,0,0,0,18.6,7.2,0.297
# 808,25518,351598,Korepanova N.A.,1976,,0,0,0,0,0,0,0,0,0,0,0,0,0,0,0,0,0,0,0,0,0,0,0,0,0,0,0,0,0,0,0,0,0,0,0,0,0,0,0,0,0,0,0,0,0,0,0,0,0,0,0,0,0,0,0,0,0,0,0,20,0,0,0,0,0,0,0,0,0,0,0,0,0,0,0,0,0,0,0,0,0,0,0,0,0,0,0,0,0,0,0,0,0,0,0,0,0,0,0,0,0,0,0,0,0,0,0,0,0,0,0,0,0,0,0,0,0,0,0,0,0,0,0,0,0,0,0,0,0,10,0,0,0,70,0,0,0,0,0,0,0,0,0,0,0,0,0,0,0,0,0,0,0,0,0,0,0,0,0,0,0,0,0,0,0,0,0,0,0,0,0,0,0,0,0,0,0,0,0,0,0,18.1,7,0.297
# 809,25883,353300,Tille U.,1977,,0,0,0,0,0,0,20,0,0,0,0,0,0,0,0,0,0,0,0,0,0,0,0,0,0,0,0,0,0,0,0,0,0,0,0,0,0,0,0,0,0,0,0,0,0,0,0,0,0,0,0,0,0,0,0,0,0,0,0,10,0,0,0,0,0,0,0,0,0,0,0,0,0,0,0,0,0,0,0,0,0,0,0,0,0,0,0,0,0,0,0,0,0,0,0,0,0,0,0,0,0,0,0,0,0,0,0,0,0,0,0,0,0,0,0,0,0,0,0,0,0,0,0,0,0,0,0,0,0,0,0,0,0,70,0,0,0,0,0,0,0,0,0,0,0,0,0,0,0,0,0,0,0,0,0,0,0,0,0,0,0,0,0,0,0,0,0,0,0,0,0,0,0,0,0,0,0,0,0,0,0,16.5,6.5,0.297
# 810,26801,309331,Kasatkin B.E.,1974,,0,0,0,0,0,0,0,0,0,0,0,0,0,0,0,0,0,0,0,0,0,0,0,0,0,0,0,0,0,0,0,0,0,0,0,0,0,0,0,0,0,0,0,0,0,0,0,0,0,0,0,0,0,0,0,0,0,0,0,0,0,0,0,0,0,0,0,0,0,0,0,0,0,0,0,0,0,0,0,0,0,0,0,0,0,0,0,0,0,0,0,0,0,0,0,0,0,0,0,0,0,0,0,0,0,0,0,0,0,0,0,0,0,0,5.999059991,0,0,0,0,0,0,0,0,0,0,0,0,0,0,0,0,0,0,53.99053991,0,0,0,0,0,0,0,0,0,0,0,0,0,0,0,0,0,0,40.0104001,0,0,0,0,0,0,0,0,0,0,0,0,0,0,0,0,0,0,0,0,0,0,0,0,0,0,0,0,16.3,6.29,0.297
# 811,35562,428072,Fu Jie,2009,,0,0,0,4.496126263,0,0,0,0,0,0,0,0,0,51.93800459,0,0,2.325582653,0,0,0,0,0,0,0,0,0,0,0,0,0,0,0,0,0,0,0,0,0,0,0,0,0,0,0,0,0,0,0,0,0,0,0,0,0,0,0,0,0,0,0,0,0,0,0,0,0,0,0,0,0,0,1.550388436,0,0,0,0,0,0,0,0,0,0,0,0,0,0,0,0,0,0,0,0,0,0,0,0,0,0,0,0,0.775194118,0,0,0,0,0,0,0,0,0,0,0,0,0,0,0,0,0,0,0,0,0,0,0,0,0,0,0,0,0,0.155000044,0,0,0,0,0,0,34.10853958,0,0,0,0,0,0,0,0,0,0,0,0,0,0,0,0,0,0,0,0,0,0,0,0,0,0,0,0,0,0,0,0,0,0,0,0,0,0,0,4.651164307,0,0,0,117,45.1,0.297
# 812,38945,460138,Rao G.S.,2012,,0,0,0,0,0,0,0,0,0,0,0,0,0,75,0,0,0,0,0,0,0,0,0,20,0,0,0,0,0,0,0,0,0,0,0,0,0,0,0,0,0,0,0,0,0,0,0,0,0,0,0,0,0,0,0,0,0,0,0,0,0,0,0,0,0,0,0,0,0,0,0,0,0,0,0,0,0,0,0,0,0,0,0,0,0,0,0,0,0,0,0,0,0,0,0,0,0,0,0,0,0,0,0,0,0,0,0,0,0,0,0,0,0,0,0,0,0,0,0,0,0,0,0,0,0,0,0,0,0,0,0,0,0,0,0,0,0,0,0,0,0,0,0,0,0,0,0,0,0,0,0,0,0,0,0,0,0,0,0,0,0,0,0,0,0,0,0,0,0,0,0,0,0,0,0,0,0,5,0,0,0,58.4,22.55,0.297
# 813,40963,469828,Ota R.,1973,,0,0,0,0,0,0,0,0,0,0,40,0,0,0,0,0,0,0,0,0,0,0,0,0,0,0,0,0,0,0,0,0,0,0,0,0,0,0,0,0,0,0,0,0,0,0,0,0,0,0,0,0,0,0,0,0,0,0,0,0,0,0,0,0,0,0,0,0,0,0,0,0,0,0,0,0,0,0,0,0,0,0,0,0,0,0,0,0,0,0,0,0,0,0,0,0,0,0,0,0,0,0,0,0,0,0,0,0,0,0,0,0,0,0,0,0,0,0,0,0,0,0,0,0,0,0,0,0,60,0,0,0,0,0,0,0,0,0,0,0,0,0,0,0,0,0,0,0,0,0,0,0,0,0,0,0,0,0,0,0,0,0,0,0,0,0,0,0,0,0,0,0,0,0,0,0,0,0,0,0,0,13.8,5.33,0.297
# 814,10627,80753,Zhao Xiujian,1987,,0,0,0,0,8,0,0,0,0,0,0,0,0,0,0,24,0,0,0,0,0,0,0,0,0,0,0,0,0,0,0,0,0,0,0,0,0,0,0,0,0,0,0,0,0,0,0,0,0,0,0,0,0,0,0,0,0,0,0,0,0,0,0,0,0,0,0,0,0,0,0,0,0,0,0,0,0,0,0,0,0,0,0,0,0,0,0,0,20,0,0,0,0,0,0,0,0,0,0,0,0,0,0,0,0,0,0,0,0,0,0,0,0,0,0,0,0,0,0,0,0,0,0,0,0,0,0,0,0,0,0,0,0,0,0,0,0,0,0,0,0,0,0,0,0,0,0,0,0,0,0,0,0,0,0,0,0,0,0,0,0,0,0,0,0,0,0,0,0,0,0,0,0,0,0,0,0,0,0,48,0,59.4,22.9,0.2969433
# 815,37202,441697,Soltani M.T.,2009,,0,0,0,0,0,0,0,0,0,0,0,0,0,0,0,0,0,0,0,0,0,0,0,0,0,0,0,0,0,0,0,0,0,0,0,0,0,0,0,0,0,0,0,0,0,0,0,0,0,0,0,0,0,0,0,0,0,0,0,0,0,0,0,0,0,0,0,0,0,0,0,0,0,0,0,0,0,0,0,0,0,0,0,0,0,0,0,0,0,0,0,0,0,0,0,0,0,0,0,0,10,0,0,0,0,0,0,0,0,0,0,0,0,0,0,0,0,0,0,30,0,0,0,0,0,0,0,0,0,0,60,0,0,0,0,0,0,0,0,0,0,0,0,0,0,0,0,0,0,0,0,0,0,0,0,0,0,0,0,0,0,0,0,0,0,0,0,0,0,0,0,0,0,0,0,0,0,0,0,0,0,33.2,12.8,0.296875
# 816,7459,56015,Kodama M.,1994,,0,0,0,0,0,0,0,0,0,0,0,0,0,84,0,0,0,0,0,0,0,0,0,0,0,0,0,0,0,0,0,0,0,0,0,0,0,0,0,0,0,0,0,0,0,0,0,0,0,0,0,0,0,0,0,0,0,0,0,0,0,0,0,0,0,0,0,0,0,0,0,0,0,0,0,0,0,0,0,0,0,0,0,16,0,0,0,0,0,0,0,0,0,0,0,0,0,0,0,0,0,0,0,0,0,0,0,0,0,0,0,0,0,0,0,0,0,0,0,0,0,0,0,0,0,0,0,0,0,0,0,0,0,0,0,0,0,0,0,0,0,0,0,0,0,0,0,0,0,0,0,0,0,0,0,0,0,0,0,0,0,0,0,0,0,0,0,0,0,0,0,0,0,0,0,0,0,0,0,0,0,48.5,18.7,0.2967914
# 817,33036,398006,Saddeek Y.B.,2007,,0,0,0,0,0,0,0,0,0,0,0,0,0,56.1,0,0,0,0,0,7.5,0,0,0,0,0,0,0,0,0,0,0,0,0,0,0,0,0,0,0,0,0,0,0,0,0,0,0,0,0,0,0,0,0,0,0,0,0,0,0,0,0,0,0,0,0,0,0,0,0,0,0,0,0,0,0,0,0,0,0,0,0,0,0,0,0,0,0,0,0,0,0,0,0,0,0,0,0,7.5,0,0,28.9,0,0,0,0,0,0,0,0,0,0,0,0,0,0,0,0,0,0,0,0,0,0,0,0,0,0,0,0,0,0,0,0,0,0,0,0,0,0,0,0,0,0,0,0,0,0,0,0,0,0,0,0,0,0,0,0,0,0,0,0,0,0,0,0,0,0,0,0,0,0,0,0,0,0,0,0,0,0,0,0,59.9,23.1,0.2965368
# 818,1980,44507,Eagan R.J.,1978,,0,0,0,22.6,0,0,0,0,0,0,0,0,0,0,0,0,0,0,0,0,0,0,0,0,17.4,0,0,0,0,0,0,0,0,0,0,0,0,0,0,0,0,0,0,0,0,0,0,0,0,0,0,0,0,0,0,0,0,0,0,0,0,0,0,0,0,0,0,0,0,0,0,0,0,0,0,0,0,0,0,0,0,0,0,0,0,0,0,0,0,0,0,0,0,0,0,0,0,0,0,0,0,0,0,0,0,0,0,0,0,0,0,0,0,0,0,0,0,0,0,0,0,0,0,0,0,0,0,0,0,0,0,0,0,0,0,0,0,60,0,0,0,0,0,0,0,0,0,0,0,0,0,0,0,0,0,0,0,0,0,0,0,0,0,0,0,0,0,0,0,0,0,0,0,0,0,0,0,0,0,0,0,98,37.8,0.2962963
# 819,37202,441695,Soltani M.T.,2009,,0,0,0,0,0,0,0,0,0,0,0,0,0,0,0,0,0,0,0,0,0,0,0,0,0,0,0,0,0,0,0,0,0,0,0,0,0,0,0,0,0,0,0,0,0,0,0,0,0,0,0,0,0,0,0,0,0,0,0,0,0,0,0,0,0,0,0,0,0,0,0,0,0,0,0,0,0,0,0,0,0,0,0,0,0,0,0,0,0,0,0,0,0,0,0,0,0,0,0,0,10,0,0,0,0,0,0,0,0,0,0,0,0,0,0,0,0,0,0,10,0,0,0,0,0,0,0,0,0,0,80,0,0,0,0,0,0,0,0,0,0,0,0,0,0,0,0,0,0,0,0,0,0,0,0,0,0,0,0,0,0,0,0,0,0,0,0,0,0,0,0,0,0,0,0,0,0,0,0,0,0,33.7,13,0.2961539
# 820,26666,355017,Gapochenko S.,2000,,0,0,0,0,0,0,23.5,0,0,0,0,0,0,0,0,0,0,0,0,0,0,0,0,0,0,0,0,0,0,0,0,0,0,0,0,0,0,0,0,0,0,0,0,0,0,0,0,0,0,0,0,0,0,0,0,0,0,0,0,13.5,0,0,0,0,0,0,0,0,0,0,0,0,0,0,0,0,0,0,0,0,0,0,0,0,0,0,0,0,0,0,0,0,0,0,0,0,0,0,0,0,0,0,0,0,0,0,0,0,0,0,0,0,0,0,0,0,0,0,0,0,0,0,0,0,0,0,0,0,0,0,0,0,0,63,0,0,0,0,0,0,0,0,0,0,0,0,0,0,0,0,0,0,0,0,0,0,0,0,0,0,0,0,0,0,0,0,0,0,0,0,0,0,0,0,0,0,0,0,0,0,0,16.2,6.25,0.2960001
# 821,26961,309926,Kojima S.,2003,,0,0,0,0,0,0,0,0,0,0,0,0,0,71.42857286,0,0,0,0,0,0,0,0,0,0,0,0,0,0,0,0,0,0,0,0,0,0,22.85714091,0,0,0,0,0,0,0,0,0,0,0,0,0,0,0,0,0,0,0,0,0,0,0,0,0,0,0,0,0,0,0,0,0,0,0,0,0,0,0,0,0,0,0,0,0,0,5.714286229,0,0,0,0,0,0,0,0,0,0,0,0,0,0,0,0,0,0,0,0,0,0,0,0,0,0,0,0,0,0,0,0,0,0,0,0,0,0,0,0,0,0,0,0,0,0,0,0,0,0,0,0,0,0,0,0,0,0,0,0,0,0,0,0,0,0,0,0,0,0,0,0,0,0,0,0,0,0,0,0,0,0,0,0,0,0,0,0,0,0,0,0,0,0,0,0,0,32.4,12.5,0.2960001
# 822,3489,7932,Hamilton E.H.,1959,,0,0,0,0,0,0,0,0,0,0,0,0,0,34.5,0,0,0,0,0,0,0,0,0,0,0,0,0,0,0,0,0,0,0,0,0,0,0,0,0,0,0,0,0,0,0,0,0,0,0,0,0,0,0,0,0,0,0,0,0,0,0,0,0,0,0,0,0,0,0,0,0,0,0,0,0,0,0,0,0,0,0,0,0,0,0,0,0,0,0,0,0,0,0,0,0,0,0,0,0,0,0,0,0,0,0,0,0,0,0,0,0,0,0,0,0,0,0,0,0,0,0,0,0,0,0,0,0,0,0,0,0,0,0,0,0,0,0,10,0,0,0,0,0,0,0,0,0,0,0,0,0,0,0,0,0,0,0,0,0,0,0,0,0,0,0,0,0,0,0,0,0,0,0,0,0,0,0,55.5,0,0,0,83.6,32.27,0.296
# 823,6692,39231,Gurjev N.V.,1983,,0,0,0,0,0,0,0,0,0,0,0,0,0,0,0,0,0,0,0,0,0,0,0,0,0,0,0,0,0,0,0,0,0,0,0,0,0,0,0,0,0,0,0,0,0,0,0,0,0,0,0,0,0,0,0,0,0,0,0,0,0,0,0,0,0,0,0,0,0,0,0,34.8728893,0,0,0,0,0,0,0,0,0,0,0,15.2105497,0,0,0,0,0,0,0,4.869611903,0,0,0,0,0,0,0,0,0,0,0,0,0,0,0,0,0,0,0,0,0,0,0,45.0469491,0,0,0,0,0,0,0,0,0,0,0,0,0,0,0,0,0,0,0,0,0,0,0,0,0,0,0,0,0,0,0,0,0,0,0,0,0,0,0,0,0,0,0,0,0,0,0,0,0,0,0,0,0,0,0,0,0,0,0,0,0,0,0,0,0,38,14.66,0.296
# 824,7464,56090,Gurjev N.V.,1988,,0,0,0,0,4,0,0,0,0,0,0,0,0,0,0,24,0,0,0,0,0,0,0,0,0,0,0,0,0,0,0,0,0,0,0,0,0,0,0,0,0,0,0,0,0,0,0,0,0,0,0,0,0,0,0,0,0,0,0,0,0,0,0,0,0,0,0,0,0,0,0,0,0,0,0,0,0,0,0,0,0,5,0,0,0,0,0,0,0,0,0,0,0,0,0,0,0,0,0,0,0,0,0,0,10,0,0,0,0,0,0,0,0,0,0,0,0,0,0,0,0,0,0,0,0,0,0,0,0,0,0,0,0,0,0,0,0,0,0,0,0,0,0,0,0,0,0,0,0,0,0,0,0,0,0,0,0,0,0,0,0,0,0,0,0,0,0,0,0,0,0,0,0,0,0,0,0,0,0,57,0,57,22,0.296
# 825,7464,171160,Gurjev N.V.,1988,,0,0,0,0,4,0,0,0,0,0,0,0,0,0,0,19,0,0,0,0,0,0,0,0,0,0,0,0,0,0,0,0,0,0,0,0,0,0,15,0,0,0,0,0,0,0,0,0,0,0,0,0,0,0,0,0,0,0,0,0,0,0,0,0,0,0,0,0,0,0,0,0,0,0,0,0,0,0,0,0,0,5,0,0,0,0,0,0,0,0,0,0,0,0,0,0,0,0,0,0,0,0,0,0,0,0,0,0,0,0,0,0,0,0,0,0,0,0,0,0,0,0,0,0,0,0,0,0,0,0,0,0,0,0,0,0,0,0,0,0,0,0,0,0,0,0,0,0,0,0,0,0,0,0,0,0,0,0,0,0,0,0,0,0,0,0,0,0,0,0,0,0,0,0,0,0,0,0,0,57,0,45,17,0.296
# 826,8708,80284,Zhao Xiujian,1987,,0,0,0,0,7,0,0,0,0,0,0,0,0,0,0,21,0,0,0,0,0,0,0,0,0,0,0,0,0,0,0,0,0,0,0,0,0,0,0,0,0,0,0,0,0,0,0,0,0,0,0,0,0,0,0,0,0,0,0,0,0,0,0,0,0,0,0,0,0,0,0,0,0,0,0,0,0,0,0,0,0,0,0,0,0,0,0,0,30,0,0,0,0,0,0,0,0,0,0,0,0,0,0,0,0,0,0,0,0,0,0,0,0,0,0,0,0,0,0,0,0,0,0,0,0,0,0,0,0,0,0,0,0,0,0,0,0,0,0,0,0,0,0,0,0,0,0,0,0,0,0,0,0,0,0,0,0,0,0,0,0,0,0,0,0,0,0,0,0,0,0,0,0,0,0,0,0,0,0,42,0,57.2,22.1,0.296
# 827,24453,189626,Higazy A.A.,1995,,0,0,0,0,0,0,0,0,0,0,0,0,0,0,0,0,0,0,0,0,0,0,0,0,0,0,0,0,0,0,0,0,0,0,0,0,0,0,0,0,0,0,0,0,0,0,0,0,0,0,0,0,0,0,0,0,0,0,0,0,0,0,0,0,0,0,0,0,0,0,0,0,0,0,0,0,0,0,0,0,0,0,0,0,0,0,0,0,0,0,0,0,0,0,0,15,0,0,0,0,0,0,0,0,0,0,0,0,0,0,0,0,0,0,0,85,0,0,0,0,0,0,0,0,0,0,0,0,0,0,0,0,0,0,0,0,0,0,0,0,0,0,0,0,0,0,0,0,0,0,0,0,0,0,0,0,0,0,0,0,0,0,0,0,0,0,0,0,0,0,0,0,0,0,0,0,0,0,0,0,0,75.9,29.3,0.296
# 828,25074,350477,Giridhar A.,1981,,0,0,0,0,0,0,0,0,0,0,0,0,0,0,0,0,0,0,0,0,0,0,0,0,0,0,0,0,0,0,0,0,0,0,0,0,0,0,0,0,0,0,0,0,0,0,0,0,0,0,0,0,0,0,0,0,0,0,0,16.67,0,0,0,0,0,0,0,0,0,0,0,0,0,0,0,0,0,0,0,0,0,0,0,0,0,0,0,0,0,0,0,0,0,0,0,0,0,0,0,0,0,0,0,0,0,0,0,0,0,0,0,0,0,0,0,0,0,0,0,0,0,0,0,0,0,0,0,0,0,20,0,0,0,63.33,0,0,0,0,0,0,0,0,0,0,0,0,0,0,0,0,0,0,0,0,0,0,0,0,0,0,0,0,0,0,0,0,0,0,0,0,0,0,0,0,0,0,0,0,0,0,0,19.1,7.4,0.296
# 829,25178,302973,Sreeram A.N.,1991,,0,0,0,0,0,0,3.3,0,0,0,0,0,0,0,0,0,0,0,0,0,0,0,0,0,0,0,0,0,0,0,0,0,0,0,0,0,0,0,0,0,0,0,0,0,0,0,0,0,0,0,0,0,0,0,0,0,0,0,0,10,0,0,0,0,0,0,0,0,0,0,0,0,0,0,0,0,0,0,0,0,0,0,0,0,0,0,0,0,0,0,0,0,0,0,0,0,0,0,0,0,0,0,0,0,0,0,0,0,0,0,0,0,0,0,0,0,0,0,0,0,0,0,0,0,0,0,0,0,0,6.7,0,0,0,66.7,0,0,0,0,0,0,0,0,0,0,0,0,0,0,0,0,0,0,13.3,0,0,0,0,0,0,0,0,0,0,0,0,0,0,0,0,0,0,0,0,0,0,0,0,0,0,0,0,16.6,6.41,0.296
# 830,25178,302977,Sreeram A.N.,1991,,0,0,0,0,0,0,0,0,0,0,0,0,0,0,0,0,0,0,0,0,0,0,0,0,0,0,0,0,0,0,0,0,0,0,0,0,0,0,0,0,0,0,0,0,0,0,0,0,0,0,0,0,0,0,0,0,0,0,0,20,0,0,0,0,0,0,0,0,0,0,0,0,0,0,0,0,0,0,0,0,0,0,0,0,0,0,0,0,0,0,0,0,0,0,0,0,0,0,0,0,0,0,0,0,0,0,0,0,0,0,0,0,0,0,0,0,0,0,0,0,0,0,0,0,0,0,0,0,0,0,0,0,0,66.7,0,0,0,0,0,0,0,0,0,0,0,0,0,0,0,0,0,0,13.3,0,0,0,0,0,0,0,0,0,0,0,0,0,0,0,0,0,0,0,0,0,0,0,0,0,0,0,0,16.2,6.26,0.296
# 831,25337,303668,Thompson J.C.,1978,,0,0,0,0,0,0,40,0,0,0,0,0,0,0,0,0,0,0,0,0,0,0,0,0,0,0,0,0,0,0,0,0,0,0,0,0,0,0,0,0,0,0,0,0,0,0,0,0,0,0,0,0,0,0,0,0,0,0,0,0,0,0,0,0,0,0,0,0,0,0,0,0,0,0,0,0,0,0,0,0,0,0,0,0,0,0,0,0,0,0,0,0,0,0,0,0,0,0,0,0,0,0,0,0,0,0,0,0,0,0,0,0,0,0,0,0,0,0,0,0,0,0,0,0,0,0,0,0,60,0,0,0,0,0,0,0,0,0,0,0,0,0,0,0,0,0,0,0,0,0,0,0,0,0,0,0,0,0,0,0,0,0,0,0,0,0,0,0,0,0,0,0,0,0,0,0,0,0,0,0,0,14.6,5.663,0.296
# 832,25518,351594,Korepanova N.A.,1976,,0,0,0,0,0,0,0,0,0,0,0,0,0,0,0,0,0,0,0,0,0,0,0,0,0,0,0,0,0,0,0,0,0,0,0,0,0,0,0,0,0,0,0,0,0,0,0,0,0,0,0,0,0,0,0,0,0,0,0,10,0,0,0,0,0,0,0,0,0,0,0,0,0,0,0,0,0,0,0,0,0,0,0,0,0,0,0,0,0,0,0,0,0,0,0,0,0,0,0,0,0,0,0,0,0,0,0,0,0,0,0,0,0,0,0,0,0,0,0,0,0,0,0,0,0,0,0,0,0,15,0,0,0,75,0,0,0,0,0,0,0,0,0,0,0,0,0,0,0,0,0,0,0,0,0,0,0,0,0,0,0,0,0,0,0,0,0,0,0,0,0,0,0,0,0,0,0,0,0,0,0,17.5,6.7,0.296
# 833,27036,310570,Ota R.,1973,,0,0,0,0,0,0,20,0,0,0,0,0,0,0,0,0,0,0,0,0,0,0,0,0,0,0,0,0,0,0,0,0,0,0,0,0,0,0,0,0,0,0,0,0,0,0,0,0,0,0,0,0,0,0,0,0,0,0,0,0,0,0,0,0,0,0,0,0,0,0,0,0,0,0,0,0,0,0,0,0,0,0,0,0,0,0,0,0,0,0,0,0,0,0,0,0,0,0,0,0,0,0,0,0,0,0,0,0,0,0,0,0,0,0,0,0,0,0,0,0,0,0,0,0,0,0,0,0,0,0,0,0,0,80,0,0,0,0,0,0,0,0,0,0,0,0,0,0,0,0,0,0,0,0,0,0,0,0,0,0,0,0,0,0,0,0,0,0,0,0,0,0,0,0,0,0,0,0,0,0,0,12.6,4.87,0.296
# 834,36224,433574,Fukawa Y.,2009,,0,0,0,0,0,0,0,0,0,0,0,0,0,57,0,0,0,0,0,0,0,0,0,0,0,0,0,0,0,0,0,0,0,0,0,0,0,0,0,0,0,0,0,0,0,0,0,0,0,0,0,0,0,0,0,0,0,0,0,0,0,0,0,0,0,0,0,0,0,0,0,0,0,0,0,0,0,0,0,0,0,0,0,0,0,0,0,0,0,0,0,0,0,0,0,0,0,0,0,0,43,0,0,0,0,0,0,0,0,0,0,0,0,0,0,0,0,0,0,0,0,0,0,0,0,0,0,0,0,0,0,0,0,0,0,0,0,0,0,0,0,0,0,0,0,0,0,0,0,0,0,0,0,0,0,0,0,0,0,0,0,0,0,0,0,0,0,0,0,0,0,0,0,0,0,0,0,0,0,0,0,52,20,0.296
# 835,38279,450392,Halimah M.K.,2010,,30,0,0,0,0,0,0,0,0,0,0,0,0,21,0,0,0,0,0,0,0,0,0,0,0,0,0,0,0,0,0,0,0,0,0,0,0,0,0,0,0,0,0,0,0,0,0,0,0,0,0,0,0,0,0,0,0,0,0,0,0,0,0,0,0,0,0,0,0,0,0,0,0,0,0,0,0,0,0,0,0,0,0,0,0,0,0,0,0,0,0,0,0,0,0,0,0,0,0,0,0,0,0,0,0,0,0,0,0,0,0,0,0,0,0,0,0,0,0,0,0,0,0,0,0,0,0,0,0,0,0,0,0,0,0,0,0,0,0,0,0,0,0,0,0,0,0,0,0,0,0,0,0,49,0,0,0,0,0,0,0,0,0,0,0,0,0,0,0,0,0,0,0,0,0,0,0,0,0,0,0,45,17.37,0.296
# 836,40963,469831,Ota R.,1973,,0,0,0,0,0,0,0,0,0,0,60,0,0,0,0,0,0,0,0,0,0,0,0,0,0,0,0,0,0,0,0,0,0,0,0,0,0,0,0,0,0,0,0,0,0,0,0,0,0,0,0,0,0,0,0,0,0,0,0,0,0,0,0,0,0,0,0,0,0,0,0,0,0,0,0,0,0,0,0,0,0,0,0,0,0,0,0,0,0,0,0,0,0,0,0,0,0,0,0,0,0,0,0,0,0,0,0,0,0,0,0,0,0,0,0,0,0,0,0,0,0,0,0,0,0,0,0,0,0,0,0,0,0,0,0,0,0,0,0,0,0,0,0,0,0,0,0,0,0,0,0,0,40,0,0,0,0,0,0,0,0,0,0,0,0,0,0,0,0,0,0,0,0,0,0,0,0,0,0,0,0,15.8,6.08,0.296
# 837,1980,44506,Eagan R.J.,1978,,0,0,0,20,0,0,0,0,0,0,0,0,0,0,0,0,0,0,0,0,0,0,0,0,20,0,0,0,0,0,0,0,0,0,0,0,0,0,0,0,0,0,0,0,0,0,0,0,0,0,0,0,0,0,0,0,0,0,0,0,0,0,0,0,0,0,0,0,0,0,0,0,0,0,0,0,0,0,0,0,0,0,0,0,0,0,0,0,0,0,0,0,0,0,0,0,0,0,0,0,0,0,0,0,0,0,0,0,0,0,0,0,0,0,0,0,0,0,0,0,0,0,0,0,0,0,0,0,0,0,0,0,0,0,0,0,0,60,0,0,0,0,0,0,0,0,0,0,0,0,0,0,0,0,0,0,0,0,0,0,0,0,0,0,0,0,0,0,0,0,0,0,0,0,0,0,0,0,0,0,0,93.3,36,0.2958334
# 838,32545,396920,Gopal E.S.R.,1987,,0,0,0,0,0,0,0,0,0,0,0,0,0,0,0,0,0,0,0,0,0,0,0,0,0,0,0,0,0,0,0,0,0,0,0,0,0,0,0,0,0,0,0,0,0,0,0,0,0,0,0,0,0,0,0,0,0,0,0,28,0,0,0,0,0,0,0,0,0,0,0,0,0,0,0,0,0,0,0,0,0,0,0,0,0,0,0,0,0,0,0,0,0,0,0,0,0,0,0,0,0,0,0,0,0,0,0,0,0,0,0,0,0,0,0,0,0,0,0,0,0,0,0,0,0,0,0,0,0,6,0,0,0,66,0,0,0,0,0,0,0,0,0,0,0,0,0,0,0,0,0,0,0,0,0,0,0,0,0,0,0,0,0,0,0,0,0,0,0,0,0,0,0,0,0,0,0,0,0,0,0,18.4,7.1,0.2957746
# 839,7356,94012,Keshishyan T.N.,1979,,0,0,0,0,0,0,0,0,0,0,0,0,0,37,0,0,0,0,0,53,0,0,0,0,0,0,0,0,0,0,0,0,0,0,0,0,0,0,0,0,0,0,0,0,0,0,0,0,0,0,0,0,0,0,0,0,0,0,0,0,0,0,0,0,0,0,0,0,0,0,0,0,0,0,0,0,0,0,0,0,0,0,0,0,0,0,0,0,0,0,0,0,0,0,0,0,0,0,0,0,0,0,0,0,0,0,0,0,0,0,0,0,0,0,0,0,0,0,0,10,0,0,0,0,0,0,0,0,0,0,0,0,0,0,0,0,0,0,0,0,0,0,0,0,0,0,0,0,0,0,0,0,0,0,0,0,0,0,0,0,0,0,0,0,0,0,0,0,0,0,0,0,0,0,0,0,0,0,0,0,0,62.7,24.2,0.2954545
# 840,38896,459554,Goumeidane F.,2011,,0,0,0,0,0,0,0,0,0,0,0,0,0,0,0,0,0,0,0,0,0,0,0,0,0,0,0,0,0,0,0,0,0,0,0,0,0,0,0,0,0,0,0,0,0,0,0,0,0,0,0,0,0,0,0,0,0,0,0,0,0,0,0,0,0,0,0,0,0,0,0,0,0,0,0,0,0,0,0,0,0,0,0,0,0,0,0,0,0,0,0,0,0,0,0,0,0,10,0,0,0,0,0,0,0,0,0,0,0,0,0,0,0,0,0,0,0,30,0,0,0,0,0,0,0,0,0,0,0,0,60,0,0,0,0,0,0,0,0,0,0,0,0,0,0,0,0,0,0,0,0,0,0,0,0,0,0,0,0,0,0,0,0,0,0,0,0,0,0,0,0,0,0,0,0,0,0,0,0,0,0,28.5,11,0.2954545
