Repository: jacobergzhou/Poisson-Ratio

File: Poisson_data_no_metal_07192019.csv (part 9 of 57)
,Code,Glass #,Author,Year,Trademark,Ag2O,AgI,Al,Al2O3,AlF3,AlN,As,As2O3,As2O5,As2S3,As2Se3,AsSe,B,B2O3,BaCl2,BaF2,BaO,BeF2,BeO,Bi2O3,BiCl3,Br,Ca,CaF2,CaO,Cd,CdCl2,CdF2,CdO,Ce2O3,CeF3,CeO2,Cl,Co3O4,CoO,Cr2O3,Cs2O,CsCl,CsF,Cu2O,CuO,Dy2O3,Er,Er2O3,ErF3,Eu,Eu2O3,EuF3,F,Fe,Fe2O3,FeO,Ga,Ga2O3,Ga2S3,Ga2Se3,GaF3,Gd2O3,GdF3,Ge,GeO2,GeS2,GeSe2,H2O,HfF4,HfO2,Hg,Ho2O3,I,InF3,K,K2O,K2S,K2SO4,KBr,KCl,KF,KHF2,La,La2O3,La2S3,LaF3,Li,Li2O,Li2S,Li2SO4,LiBr,LiCl,LiF,LiI,MgF2,MgO,Mn2O3,MnF2,MnO,MnO2,MoO2,MoO3,N,Na,Na2O,Na2S,Na2SO4,NaCl,NaF,NaPO3,Nb2O5,Nd,Nd2O3,NdF3,NH4NO3,NiO,O,OH,P,P2O5,Pb,PbCl2,PbF2,PbO,PdO,Pr2O3,Pr6O11,PrF3,Rb2O,RbF,Rh2O3,RuO2,S,Sb,Sb2O3,Sb2S3,Sc2O3,Se,Si,Si3N4,SiC,SiO2,Sm2O3,Sn,SnO,SnO2,SO2,SO3,Sr,SrCl2,SrF2,SrO,Ta2O3,Ta2O5,Tb2O3,TbF3,Te,TeO2,Th,ThF4,ThO2,TiO2,Tl,Tl2O,Tl2Se,TlSe,Tm2O3,U,U3O8,UO2,V,V2O5,VO6,WO3,Y,Y2O3,Yb2O3,YbF3,YF3,ZnCl2,ZnF2,ZnO,ZnSO4,ZrF4,ZrO2,Young's modulus E (GPa),Shear modulus G (GPa),Poisson's ratio v,Calculated Poisson,Percent Error
# 2650,256,20586,Livshits V.Ya.,1989,nan,0,0,0,0,0,0,0,0,0,0,0,0,0,0,0,0,0,0,0,0,0,0,0,0,0,0,0,0,0,0,0,0,0,0,0,0,0,0,0,0,0,0,0,0,0,0,0,0,0,0,0,0,0,0,0,0,0,0,0,0,0,0,0,0,0,0,0,0,0,0,0,0,0,0,0,0,0,0,0,0,0,0,0,15,0,0,0,0,0,0,0,0,0,0,0,0,0,0,0,0,15,0,0,0,0,0,25,0,0,0,0,0,0,0,0,0,0,0,0,0,0,0,0,0,0,0,0,0,0,0,0,0,0,0,0,0,0,32,0,0,0,0,0,0,0,0,0,0,0,10,0,0,0,0,0,0,0,0,0,0,0,0,0,0,0,0,0,0,0,0,0,0,0,0,0,0,0,0,0,0,3,115,46,0.255,0.25,1.960784314
# 2833,5832,92839,Rao K.J.,1986,nan,0,0,0,0,0,0,0,0,0,0,0,0,0,0,0,0,0,0,0,0,0,0,0,0,0,0,0,0,0,0,0,0,0,0,0,0,0,0,0,0,0,0,0,0,0,0,0,0,0,0,0,0,0,0,0,0,0,0,0,0,0,0,0,0,0,0,0,0,0,0,0,20,0,0,0,0,0,0,0,0,0,0,0,0,0,0,0,0,0,0,0,0,0,0,0,0,0,60,0,0,0,0,0,0,0,0,0,0,0,0,0,0,0,0,0,20,0,0,0,0,0,0,0,0,0,0,0,0,0,0,0,0,0,0,0,0,0,0,0,0,0,0,0,0,0,0,0,0,0,0,0,0,0,0,0,0,0,0,0,0,0,0,0,0,0,0,0,0,0,0,0,0,0,0,0,0,0,0,0,0,0,38.4,15.3,0.25,0.254901961,1.960784314
# 712,28964,381797,Orlova G.M.,1985,nan,0,0,0,0,0,0,0,0,0,0,0,90,0,0,0,0,0,0,0,0,0,0,0,0,0,0,0,0,0,0,0,0,0,0,0,0,0,0,0,0,0,0,0,0,0,0,0,0,0,0,0,0,0,0,0,0,0,0,0,0,0,0,0,0,0,0,0,0,0,0,0,0,0,0,0,0,0,0,0,0,0,0,0,0,0,0,0,0,0,0,0,0,0,0,0,0,0,0,0,0,0,0,0,0,0,0,0,0,0,0,0,0,0,0,0,0,0,0,0,0,0,0,0,0,0,0,0,0,0,0,0,0,0,0,0,0,0,0,0,0,0,0,0,0,0,0,0,0,0,0,0,0,0,0,0,0,0,0,0,0,0,10,0,0,0,0,0,0,0,0,0,0,0,0,0,0,0,0,0,0,0,17.6,6.8,0.3,0.294117647,1.960784314
# 3457,39802,466078,Mohajerani A.,2012,nan,0,0,0,0,0,0,0,0,0,0,0,0,0,0,0,0,0,0,0,0,0,0,0,0,0,0,0,0,0,0,0,0,0,0,0,0,0,0,0,0,0,0,0,0,0,0,0,0,0,0,0,0,0,0,0,0,0,0,0,0,0,0,0,0,0,0,0,0,0,0,0,0,0,0,0,0,0,0,0,0,0,0,0,20,0,0,0,0,0,0,0,0,0,0,0,0,0,0,0,0,20,0,0,0,0,0,0,0,0,0,0,0,0,0,0,0,0,0,0,0,0,0,0,0,0,0,0,0,0,0,0,0,0,0,0,0,0,60,0,0,0,0,0,0,0,0,0,0,0,0,0,0,0,0,0,0,0,0,0,0,0,0,0,0,0,0,0,0,0,0,0,0,0,0,0,0,0,0,0,0,0,84,34,0.24,0.235294118,1.960784314
# 1887,28396,364383,Blackburn D.,1987,nan,0,0,0,20.38702044,0,0,0,0,0,0,0,0,0,0,0,0,0,0,0,0,0,0,0,0,0,0,0,0,0,0,0,0,0,0,0,0,0,0,0,0,0,0,0,0,0,0,0,0,0,0,0,0,0,0,0,0,0,0,0,0,0,0,0,0,0,0,0,0,0,0,0,0,0,0,0,0,0,0,0,0,0,0,0,0,0,0,0,0,0,0,0,25.78735187,0,0,0,0,0,0,0,0,0,0,0,0,0,0,0,0,0,0,0,0,0,0,0,0,0,0,0,0,0,0,0,0,0,0,0,0,0,0,0,0,0,0,0,0,0,43.24523305,0,0,0,0,0,0,0,0,0,0,0,10.58039465,0,0,0,0,0,0,0,0,0,0,0,0,0,0,0,0,0,0,0,0,0,0,0,0,0,0,0,0,0,0,0,121,47.8,0.271,0.265690377,1.959270639
# 804,25074,350468,Giridhar A.,1981,nan,0,0,0,0,0,0,0,0,0,0,0,0,0,0,0,0,0,0,0,0,0,0,0,0,0,0,0,0,0,0,0,0,0,0,0,0,0,0,0,0,0,0,0,0,0,0,0,0,0,0,0,0,0,0,0,0,0,0,0,20.84,0,0,0,0,0,0,0,0,0,0,0,0,0,0,0,0,0,0,0,0,0,0,0,0,0,0,0,0,0,0,0,0,0,0,0,0,0,0,0,0,0,0,0,0,0,0,0,0,0,0,0,0,0,0,0,0,0,0,0,0,0,0,0,0,0,0,0,0,0,15,0,0,0,64.16,0,0,0,0,0,0,0,0,0,0,0,0,0,0,0,0,0,0,0,0,0,0,0,0,0,0,0,0,0,0,0,0,0,0,0,0,0,0,0,0,0,0,0,0,0,0,0,18.5,7.1,0.297,0.302816901,1.958552663
# 2982,6142,90037,Livshits V.Ya.,1986,nan,0,0,0,25,0,0,0,0,0,0,0,0,0,0,0,0,0,0,0,0,0,0,0,0,0,0,0,0,0,0,0,0,0,0,0,0,0,0,0,0,0,0,0,0,0,0,0,0,0,0,0,0,0,0,0,0,0,0,0,0,50,0,0,0,0,0,0,0,0,0,0,0,0,0,0,0,0,0,0,0,0,0,0,0,0,0,0,0,0,0,0,0,0,0,0,0,0,0,0,0,25,0,0,0,0,0,0,0,0,0,0,0,0,0,0,0,0,0,0,0,0,0,0,0,0,0,0,0,0,0,0,0,0,0,0,0,0,0,0,0,0,0,0,0,0,0,0,0,0,0,0,0,0,0,0,0,0,0,0,0,0,0,0,0,0,0,0,0,0,0,0,0,0,0,0,0,0,0,0,0,0,63.7,25.6,0.249,0.244140625,1.951556225
# 4093,292,21068,Karapetyan G.O.,1980,nan,0,0,0,19.27545058,0,0,0,0,0,0,0,0,0,0,0,0,0,0,0,0,0,0,0,0,0,0,0,0,0,0,0,0,0,0,0,0,0,0,0,0,0,0,0,0,0,0,0,0,0,0,0,0,0,0,0,0,0,0,0,0,0,0,0,0,0,0,0,0,0,0,0,0,0,0,0,0,0,0,0,0,0,0,0,13.4582304,0,0,0,0,0,0,0,0,0,0,0,0,0,0,0,0,0,0,0,0,0,0,0,0,0,0,0,0,0,0,0,0,0,0,0,0,0,0,0,0,0,0,0,0,0,0,0,0,0,0,0,0,0,63.3686319,0,0,0,0,0,0,0,0,0,0,0,0,0,0,0,0,0,0,0,3.897687117,0,0,0,0,0,0,0,0,0,0,0,0,0,0,0,0,0,0,0,0,0,0,0,86.2,35,0.227,0.231428571,1.950912524
# 4148,27722,359738,Schrimpf C.,1984,nan,0,0,0,0,0,0,0,0,0,0,0,0,0,0,0,0,0,0,0,0,0,0,0,0,10.40909874,0,0,0,0,0,0,0,0,0,0,0,0,0,0,0,0,0,0,0,0,0,0,0,0,0,0,0,0,0,0,0,0,0,0,0,0,0,0,0,0,0,0,0,0,0,0,0,0,0,0,0,0,0,0,0,0,0,0,0,0,0,0,0,0,0,0,0,0,0,0,0,0,0,0,0,16.65454998,0,0,0,0,0,0,0,0,0,0,0,0,0,0,0,0,0,0,0,0,0,0,0,0,0,0,0,0,0,0,0,0,0,0,2.040003672,0,70.89634761,0,0,0,0,0,0,0,0,0,0,0,0,0,0,0,0,0,0,0,0,0,0,0,0,0,0,0,0,0,0,0,0,0,0,0,0,0,0,0,0,0,0,0,78.5,31.9,0.226,0.230407524,1.950231642
# 2549,28213,358636,Elshafie A.,1997,nan,0,0,0,0,0,0,0,0,0,0,0,0,0,0,0,0,0,0,0,0,0,0,0,0,0,0,0,0,0,0,0,0,0,0,0,0,0,0,0,0,0,0,0,0,0,0,0,0,0,0,0,0,0,0,0,0,0,0,0,10,0,0,0,0,0,0,0,0,0,0,0,0,0,0,0,0,0,0,0,0,0,0,0,0,0,0,0,0,0,0,0,0,0,0,0,0,0,0,0,0,0,0,0,0,0,0,0,0,0,0,0,0,0,0,0,0,0,0,0,0,0,0,0,0,0,0,0,0,0,12,0,0,0,68,0,0,0,0,0,0,0,0,0,0,0,0,0,0,0,0,0,0,10,0,0,0,0,0,0,0,0,0,0,0,0,0,0,0,0,0,0,0,0,0,0,0,0,0,0,0,0,11.6,4.629,0.258,0.252970404,1.949455824
# 981,5832,52369,Rao K.J.,1986,nan,0,0,0,0,0,0,0,0,0,0,0,0,0,0,0,0,0,0,0,0,0,0,0,0,0,0,0,0,0,0,0,0,0,0,0,0,0,0,0,0,0,0,0,0,0,0,0,0,0,0,0,0,0,0,0,0,0,0,0,0,0,0,0,0,0,0,0,0,0,0,0,35,0,0,0,0,0,0,0,0,0,0,0,5,0,0,0,0,0,0,0,0,0,0,0,0,0,20,0,0,0,0,0,0,0,0,0,0,0,0,0,0,0,0,0,40,0,0,0,0,0,0,0,0,0,0,0,0,0,0,0,0,0,0,0,0,0,0,0,0,0,0,0,0,0,0,0,0,0,0,0,0,0,0,0,0,0,0,0,0,0,0,0,0,0,0,0,0,0,0,0,0,0,0,0,0,0,0,0,0,0,29.8,11.5,0.29,0.295652174,1.949025487
# 4187,3508,8584,Aleksandrov V.I,1977,nan,0,0,0,16.89290833,0,0,0,0,0,0,0,0,0,0,0,0,0,0,0,0,0,0,0,0,0,0,0,0,0,0,0,0,0,0,0,0,0,0,0,0,0,0,0,0,0,0,0,0,0,0,0,0,0,0,0,0,0,0,0,0,0,0,0,0,0,0,0,0,0,0,0,0,0,0,0,0,0,0,0,0,0,0,0,0,0,0,0,0,0,0,0,0,0,0,0,0,0,0,0,0,0,0,0,0,0,0,0,0,0,0,0,0,0,0,0,0,0,0,0,0,0,0,0,0,0,0,0,0,0,0,0,0,0,0,0,0,0,71.6669235,0,0,0,0,0,0,0,0,0,0,0,0,0,0,0,0,0,0,0,0,0,0,0,0,0,0,0,0,0,0,0,0,0,11.44016817,0,0,0,0,0,0,0,0,0,108,44.24,0.225,0.220614828,1.94896524
# 2318,216,20150,Polukhin V.N.,1983,nan,0,0,0,0,0,0,0,0,0,0,0,0,0,0,0,0,0,0,0,0,0,0,0,0,0,0,0,0,0,0,0,0,0,0,0,0,0,0,0,0,0,0,0,0,0,0,0,0,0,0,0,0,0,0,0,0,0,0,0,0,66.05019925,0,0,0,0,0,0,0,0,0,0,0,0,0,0,0,0,0,0,0,0,0,0,0,0,0,0,0,0,0,0,0,0,0,0,0,0,0,0,0,9.313079304,0,0,0,0,0,0,0,0,0,0,0,0,0,0,0,0,0,0,15.32364215,0,0,0,0,0,0,0,0,0,0,0,0,0,0,0,0,0,9.313079304,0,0,0,0,0,0,0,0,0,0,0,0,0,0,0,0,0,0,0,0,0,0,0,0,0,0,0,0,0,0,0,0,0,0,0,0,0,0,0,0,0,0,0,63.5,25.3,0.26,0.254940711,1.945880207
# 1571,30900,391631,Schilling F.R.,2001,nan,0,0,0,8.614700914,0,0,0,0,0,0,0,0,0,0,0,0,0,0,0,0,0,0,0,0,16.62578983,0,0,0,0,0,0,0,0,0,0,0,0,0,0,0,0,0,0,0,0,0,0,0,0,0,0,0,0,0,0,0,0,0,0,0,0,0,0,0,0,0,0,0,0,0,0,0,0,0,0,0,0,0,0,0,0,0,0,0,0,0,0,0,0,0,0,31.20857969,0,0,0,0,0,0,0,0,0,0,0,0,0,0,0,0,0,0,0,0,0,0,0,0,0,0,0,0,0,0,0,0,0,0,0,0,0,0,0,0,0,0,0,0,0,43.55092956,0,0,0,0,0,0,0,0,0,0,0,0,0,0,0,0,0,0,0,0,0,0,0,0,0,0,0,0,0,0,0,0,0,0,0,0,0,0,0,0,0,0,0,108,42.4,0.279,0.273584906,1.940894029
# 4460,28292,380188,Abd El0Moneim A,2003,nan,0,0,0,25,0,0,0,0,0,0,0,0,0,33.33333,0,0,0,0,0,0,0,0,0,0,25,0,0,0,0,0,0,0,0,0,0,0,0,0,0,0,0,0,0,0,0,0,0,0,0,0,0,0,0,0,0,0,0,0,0,0,0,0,0,0,0,0,0,0,0,0,0,0,0,0,0,0,0,0,0,0,0,0,0,0,0,0,0,0,0,0,0,0,0,0,0,0,0,0,0,0,0,0,0,0,0,0,0,0,0,0,0,0,0,0,0,0,0,0,0,0,0,0,0,0,0,0,0,0,0,0,0,0,0,0,0,0,0,0,0,0,0,0,0,0,0,0,0,0,0,0,0,0,0,0,0,0,0,16.66667,0,0,0,0,0,0,0,0,0,0,0,0,0,0,0,0,0,0,0,0,0,0,0,112,46.1,0.219,0.214750542,1.940391644
# 1168,25178,302951,Sreeram A.N.,1991,nan,0,0,0,0,0,0,0,0,0,0,0,0,0,0,0,0,0,0,0,0,0,0,0,0,0,0,0,0,0,0,0,0,0,0,0,0,0,0,0,0,0,0,0,0,0,0,0,0,0,0,0,0,0,0,0,0,0,0,0,6.693468543,0,0,0,0,0,0,0,0,0,0,0,0,0,0,0,0,0,0,0,0,0,0,0,0,0,0,0,0,0,0,0,0,0,0,0,0,0,0,0,0,0,0,0,0,0,0,0,0,0,0,0,0,0,0,0,0,0,0,0,0,0,0,0,0,0,0,0,0,0,16.68116768,0,0,0,76.62536378,0,0,0,0,0,0,0,0,0,0,0,0,0,0,0,0,0,0,0,0,0,0,0,0,0,0,0,0,0,0,0,0,0,0,0,0,0,0,0,0,0,0,0,0,0,0,0,17.8,6.94,0.288,0.282420749,1.937239833
# 1596,25178,302987,Sreeram A.N.,1991,nan,0,0,0,0,0,0,0,0,0,0,0,0,0,0,0,0,0,0,0,0,0,0,0,0,0,0,0,0,0,0,0,0,0,0,0,0,0,0,0,0,0,0,0,0,0,0,0,0,0,0,0,0,0,0,0,0,0,0,0,16.68116768,0,0,0,0,0,0,0,0,0,0,0,0,0,0,0,0,0,0,0,0,0,0,0,0,0,0,0,0,0,0,0,0,0,0,0,0,0,0,0,0,0,0,0,0,0,0,0,0,0,0,0,0,0,0,0,0,0,0,0,0,0,0,0,0,0,0,0,0,0,6.693468543,0,0,0,45.95321673,0,0,0,0,0,0,0,0,0,0,0,0,0,0,0,0,0,0,30.67214705,0,0,0,0,0,0,0,0,0,0,0,0,0,0,0,0,0,0,0,0,0,0,0,0,0,0,0,0,21.1,8.29,0.278,0.272617612,1.936110942
# 2559,40868,469527,Yang Guang,2013,nan,0,0,0,0,0,0,0,0,0,0,0,0,0,0,0,0,0,0,0,0,0,0,0,0,0,0,0,0,0,0,0,0,0,0,0,0,0,0,0,0,0,0,0,0,0,0,0,0,0,0,0,0,0,0,0,0,0,0,0,38,0,0,0,0,0,0,0,0,0,0,0,0,0,0,0,0,0,0,0,0,0,0,0,0,0,0,0,0,0,0,0,0,0,0,0,0,0,0,0,0,0,0,0,0,0,0,0,0,0,0,0,0,0,0,0,0,0,0,0,0,0,0,0,0,0,0,0,0,0,0,0,0,0,62,0,0,0,0,0,0,0,0,0,0,0,0,0,0,0,0,0,0,0,0,0,0,0,0,0,0,0,0,0,0,0,0,0,0,0,0,0,0,0,0,0,0,0,0,0,0,0,20.8,8.3,0.258,0.253012048,1.933314654
# 5185,35365,425179,Abd El Latif L.,2005,nan,0,0,0,0,0,0,0,0,0,0,0,0,0,94.4,0,0,0,0,0,0,0,0,0,0,0,0,0,0,0,0,0,0,0,0,0,0,0,0,0,0,0,0,0,0,0,0,0,0,0,0,0,0,0,0,0,0,0,0,0,0,0,0,0,0,0,0,0,0,0,0,0,0,0,0,0,0,0,0,0,0,0,0,0,0,0,0,0,0,0,0,0,0,0,0,0,0,0,0,0,0,5.6,0,0,0,0,0,0,0,0,0,0,0,0,0,0,0,0,0,0,0,0,0,0,0,0,0,0,0,0,0,0,0,0,0,0,0,0,0,0,0,0,0,0,0,0,0,0,0,0,0,0,0,0,0,0,0,0,0,0,0,0,0,0,0,0,0,0,0,0,0,0,0,0,0,0,0,0,0,0,0,0,30,12.9,0.166,0.162790698,1.933314654
# 1407,5832,92849,Rao K.J.,1986,nan,0,0,0,0,0,0,0,0,0,0,0,0,0,0,0,0,0,0,0,0,0,0,0,0,0,0,0,0,0,0,0,0,0,0,0,0,0,0,0,0,0,0,0,0,0,0,0,0,0,0,0,0,0,0,0,0,0,0,0,0,0,0,0,0,0,0,0,0,0,0,0,30,0,0,0,0,0,0,0,0,0,0,0,0,0,0,0,0,0,0,0,0,0,0,0,0,0,30,0,0,0,0,0,0,0,0,0,0,0,0,0,0,0,0,0,40,0,0,0,0,0,0,0,0,0,0,0,0,0,0,0,0,0,0,0,0,0,0,0,0,0,0,0,0,0,0,0,0,0,0,0,0,0,0,0,0,0,0,0,0,0,0,0,0,0,0,0,0,0,0,0,0,0,0,0,0,0,0,0,0,0,31.1,12.2,0.28,0.274590164,1.932084309
# 132,15692,154679,Pakade S.V.,1994,nan,0,0,0,0,0,0,0,0,0,0,0,0,0,50,0,0,0,0,0,0,0,0,0,0,0,0,0,0,0,0,0,0,0,0,0,0,0,0,0,0,0,0,0,0,0,0,0,0,0,0,0,0,0,0,0,0,0,0,0,0,0,0,0,0,0,0,0,0,0,0,0,0,0,0,0,0,0,0,0,0,0,0,0,0,0,0,0,0,0,0,0,0,0,0,0,0,0,0,0,0,0,0,0,0,0,0,0,0,0,0,0,0,0,0,0,0,0,0,0,0,0,0,0,0,0,0,0,0,0,0,0,0,0,0,0,0,0,0,0,0,0,0,0,0,0,0,0,0,0,0,0,0,0,0,0,0,0,0,0,0,0,0,0,0,0,0,0,5,0,0,0,0,0,0,0,0,0,45,0,0,0,25.8,9.58,0.34,0.346555324,1.92803635
# 3812,259,20604,Livshits V.Ya.,1988,nan,0,0,0,0,0,0,0,0,0,0,0,0,0,0,0,0,0,0,0,0,0,0,0,0,0,0,0,0,0,0,0,0,0,0,0,0,0,0,0,0,0,0,0,0,0,0,0,0,0,0,0,0,0,0,0,0,0,0,0,0,0,0,0,0,0,0,0,0,0,0,0,3.6,0,0,0,0,0,0,0,0,0,0,0,0,0,0,0,0,0,0,0,0,0,0,0,0,0,0,0,0,14.2,0,0,0,0,0,0,0,0,0,0,0,0,0,0,0,0,0,0,0,0,0,0,0,0,0,0,0,0,0,0,0,0,0,0,0,0,71.1,0,0,0,0,0,0,0,0,0,0,0,0,0,0,0,0,0,0,0,0,0,0,0,0,0,0,0,0,0,0,0,0,0,0,0,0,0,0,0,0,0,0,11.1,82,33.4,0.232,0.22754491,1.920297336
# 110,15692,154676,Pakade S.V.,1994,nan,0,0,0,0,0,0,0,0,0,0,0,0,0,50,0,0,0,0,0,0,0,0,0,0,0,0,0,0,0,0,0,0,0,0,0,0,0,0,0,0,0,0,0,0,0,0,0,0,0,0,0,0,0,0,0,0,0,0,0,0,0,0,0,0,0,0,0,0,0,0,0,0,0,0,0,0,0,0,0,0,0,0,0,0,0,0,0,0,0,0,0,0,0,0,0,0,0,0,0,0,0,0,0,0,0,0,0,0,0,0,0,0,0,0,0,0,0,0,0,0,0,0,0,0,0,0,0,0,0,0,0,0,0,0,0,0,0,0,0,0,0,0,0,0,0,0,0,0,0,0,0,0,0,0,0,0,0,0,0,0,0,0,0,0,0,0,0,20,0,0,0,0,0,0,0,0,0,30,0,0,0,10.8,4.02,0.35,0.343283582,1.918976546
# 1427,7856,74379,Patel N.D.,1983,nan,0,0,0,0,0,0,0,0,0,0,0,0,0,0,0,0,0,0,0,0,0,0,0,0,0,0,0,0,0,0,0,0,0,0,0,0,0,0,0,0,0,0,0,0,0,0,0,0,0,0,0,0,0,0,0,0,0,0,0,0,0,0,0,44,0,0,0,0,0,0,0,0,0,0,0,0,0,0,0,0,0,0,0,0,0,0,0,0,0,0,0,0,0,0,0,0,0,0,0,0,0,0,0,0,0,0,0,0,0,0,0,0,0,0,0,56,0,0,0,0,0,0,0,0,0,0,0,0,0,0,0,0,0,0,0,0,0,0,0,0,0,0,0,0,0,0,0,0,0,0,0,0,0,0,0,0,0,0,0,0,0,0,0,0,0,0,0,0,0,0,0,0,0,0,0,0,0,0,0,0,0,18.1,7.1,0.28,0.274647887,1.911468813
# 2420,38511,450686,Baizura N.,2011,nan,0,0,0,0,0,0,0,0,0,0,0,0,0,0,0,0,0,0,0,0,0,0,0,0,0,0,0,0,0,0,0,0,0,0,0,0,0,0,0,0,0,0,0,2.5,0,0,0,0,0,0,0,0,0,0,0,0,0,0,0,0,0,0,0,0,0,0,0,0,0,0,0,0,0,0,0,0,0,0,0,0,0,0,0,0,0,0,0,0,0,0,0,0,0,0,0,0,0,0,0,0,0,0,0,0,0,0,7.5,0,0,0,0,0,0,0,0,0,0,0,0,0,0,0,0,0,0,0,0,0,0,0,0,0,0,0,0,0,0,0,0,0,0,0,0,0,0,0,0,0,0,0,0,0,0,75,0,0,0,0,0,0,0,0,0,0,0,0,0,0,0,0,0,0,0,0,0,0,0,15,0,0,0,62,24.7,0.26,0.255060729,1.899719713
# 2096,28968,381818,Eliseev Yu.A.,1984,nan,0,0,0,0,0,0,10,0,0,0,0,0,0,0,0,0,0,0,0,0,0,0,0,0,0,0,0,0,0,0,0,0,0,0,0,0,0,0,0,0,0,0,0,0,0,0,0,0,0,0,0,0,0,0,0,0,0,0,0,25,0,0,0,0,0,0,0,0,0,0,0,0,0,0,0,0,0,0,0,0,0,0,0,0,0,0,0,0,0,0,0,0,0,0,0,0,0,0,0,0,0,0,0,0,0,0,0,0,0,0,0,0,0,0,0,0,0,0,0,0,0,0,0,0,0,0,0,0,65,0,0,0,0,0,0,0,0,0,0,0,0,0,0,0,0,0,0,0,0,0,0,0,0,0,0,0,0,0,0,0,0,0,0,0,0,0,0,0,0,0,0,0,0,0,0,0,0,0,0,0,0,17.3,6.8,0.267,0.272058824,1.89469046
# 5085,41095,480285,Sidek H.A.A.,2008,nan,0,0,0,0,0,0,0,0,0,0,0,0,0,65,0,0,0,0,0,35,0,0,0,0,0,0,0,0,0,0,0,0,0,0,0,0,0,0,0,0,0,0,0,0,0,0,0,0,0,0,0,0,0,0,0,0,0,0,0,0,0,0,0,0,0,0,0,0,0,0,0,0,0,0,0,0,0,0,0,0,0,0,0,0,0,0,0,0,0,0,0,0,0,0,0,0,0,0,0,0,0,0,0,0,0,0,0,0,0,0,0,0,0,0,0,0,0,0,0,0,0,0,0,0,0,0,0,0,0,0,0,0,0,0,0,0,0,0,0,0,0,0,0,0,0,0,0,0,0,0,0,0,0,0,0,0,0,0,0,0,0,0,0,0,0,0,0,0,0,0,0,0,0,0,0,0,0,0,0,0,0,66,28,0.182,0.178571429,1.883830455
# 4592,292,21087,Karapetyan G.O.,1980,nan,0,0,0,6.849482795,0,0,0,0,0,0,0,0,0,0,0,0,0,0,0,0,0,0,0,0,0,0,0,0,0,0,0,0,0,0,0,0,0,0,0,0,0,0,0,0,0,0,0,0,0,0,0,0,0,0,0,0,0,0,0,0,0,0,0,0,0,0,0,0,0,0,0,0,0,0,0,0,0,0,0,0,0,0,0,30.56312908,0,0,0,0,0,0,0,0,0,0,0,0,0,0,0,0,0,0,0,0,0,0,0,0,0,0,0,0,0,0,0,0,0,0,0,0,0,0,0,0,0,0,0,0,0,0,0,0,0,0,0,0,0,62.58738812,0,0,0,0,0,0,0,0,0,0,0,0,0,0,0,0,0,0,0,0,0,0,0,0,0,0,0,0,0,0,0,0,0,0,0,0,0,0,0,0,0,0,0,83,34.1,0.213,0.217008798,1.882064626
# 4376,24854,195813,Ricoult D.L.G.,1998,nan,0,0,0,1.767888779,0,0,0,0,0,0,0,0,0,0.88160579,0,0,0,0,0,0,0,0,0,0,0,0,0,0,0,0,0,0,0,0,0,0,0,0,0,0,0,0,0,0,0,0,0,0,0,0,0,0,0,0,0,0,0,0,0,0,0,0,0,0,0,0,0,0,0,0,0,6.413059198,0,0,0,0,0,0,0,0,0,0,0,0,0,0,0,0,0,0,0,4.712821411,0,0,0,0,0,0,0,0,8.766735904,0,0,0,0,0,0,0,0,0,0,0,0,0,0,0,0,0,0,0,0,0,0,0,0,0,0,0,0,0,0.132999983,0,0,0,0,0,0,67.44210157,0,0,0,0,0,0,0,0,0,0,0,0,0,0,0,0,0,0,0,0,0,0,0,0,0,0,0,0,0,0,0,0,0,0,0,0,0,0,0,9.295550838,0,0,0.587236527,71,29,0.22,0.224137931,1.880877743
# 4403,39802,466079,Mohajerani A.,2012,nan,0,0,0,0,0,0,0,0,0,0,0,0,0,0,0,0,0,0,0,0,0,0,0,0,0,0,0,0,0,0,0,0,0,0,0,0,0,0,0,0,0,0,0,0,0,0,0,0,0,0,0,0,0,0,0,0,0,0,0,0,0,0,0,0,0,0,0,0,0,0,0,0,0,0,0,0,0,0,0,0,0,0,0,10,0,0,0,0,0,0,0,0,0,0,0,0,0,0,0,0,30,0,0,0,0,0,0,0,0,0,0,0,0,0,0,0,0,0,0,0,0,0,0,0,0,0,0,0,0,0,0,0,0,0,0,0,0,60,0,0,0,0,0,0,0,0,0,0,0,0,0,0,0,0,0,0,0,0,0,0,0,0,0,0,0,0,0,0,0,0,0,0,0,0,0,0,0,0,0,0,0,71,29,0.22,0.224137931,1.880877743
# 898,4038,4645,Yamane M.,1982,nan,0,0,0,27.49975,0,0,0,0,0,0,0,0,0,0,0,0,0,0,0,0,0,0,0,0,37.50054,0,0,0,0,0,0,0,0,0,0,0,0,0,0,0,0,0,0,0,0,0,0,0,0,0,0,0,0,0,0,0,0,0,0,0,0,0,0,0,0,0,0,0,0,0,0,0,0,0,0,0,0,0,0,0,0,0,0,0,0,0,0,0,0,0,0,0,0,0,0,0,0,0,0,0,0,0,0,0,0,0,0,0,0,0,0,0,0,0,0,0,0,0,0,0,0,0,0,0,0,0,0,0,0,0,0,0,0,0,0,0,0,34.99971,0,0,0,0,0,0,0,0,0,0,0,0,0,0,0,0,0,0,0,0,0,0,0,0,0,0,0,0,0,0,0,0,0,0,0,0,0,0,0,0,0,0,0,103,40,0.293,0.2875,1.877133106
# 4989,4206,50439,Molot V.A.,1992,nan,0,0,0,3.5,0,0,0,0,0,0,0,0,0,0,0,0,0,0,0,0,0,0,0,0,0,0,0,0,0,0,0,0,0,0,0,0,0,0,0,0,0,0,0,0,0,0,0,0,0,0,0,0,0,0,0,0,0,0,0,0,0,0,0,0,0,0,0,0,0,0,0,0,0,0,0,0,0,0,0,0,0,0,0,12.7,0,0,0,0,0,0,0,0,0,0,0,0,0,0,0,0,12.6,0,0,0,0,0,0,0,0,0,0,0,0,0,0,0,0,0,0,0,0,0,0,0,0,0,0,0,0,0,0,0,0,0,0,0,0,71.2,0,0,0,0,0,0,0,0,0,0,0,0,0,0,0,0,0,0,0,0,0,0,0,0,0,0,0,0,0,0,0,0,0,0,0,0,0,0,0,0,0,0,0,71.5,29.8,0.196,0.19966443,1.869606903
# 4727,3384,3837,Shchavelev O.S.,1973,nan,0,0,0,0,0,0,0,0,0,0,0,0,0,0,0,0,0,0,0,0,0,0,0,0,0,0,0,0,0,0,0,0,0,0,0,0,0,0,0,0,0,0,0,0,0,0,0,0,0,0,0,0,0,0,0,0,0,0,0,0,0,0,0,0,0,0,0,0,0,0,0,8.7,0,0,0,0,0,0,0,0,0,0,0,0,0,0,0,0,0,0,0,0,0,0,0,0,0,0,0,0,0,0,0,0,0,0,0,0,0,0,0,0,0,0,0,0,0,0,0,0,0,0,0,0,0,0,0,0,0,0,0,0,0,0,0,0,0,85.2,0,0,0,0,0,0,0,0,0,6.1,0,0,0,0,0,0,0,0,0,0,0,0,0,0,0,0,0,0,0,0,0,0,0,0,0,0,0,0,0,0,0,0,0,62.4,25.89,0.209,0.205098494,1.866749461
# 1458,12094,89931,Beall G.H.,1979,nan,0,0,0,5,0,0,0,0,0,0,0,0,0,70,0,0,0,0,0,0,0,0,0,0,0,0,0,0,0,0,0,0,0,0,0,0,0,0,0,0,0,0,0,0,0,0,0,0,0,0,0,0,0,0,0,0,0,0,0,0,0,0,0,0,0,0,0,0,0,0,0,0,0,0,0,0,0,0,0,0,0,0,0,25,0,0,0,0,0,0,0,0,0,0,0,0,0,0,0,0,0,0,0,0,0,0,0,0,0,0,0,0,0,0,0,0,0,0,0,0,0,0,0,0,0,0,0,0,0,0,0,0,0,0,0,0,0,0,0,0,0,0,0,0,0,0,0,0,0,0,0,0,0,0,0,0,0,0,0,0,0,0,0,0,0,0,0,0,0,0,0,0,0,0,0,0,0,0,0,0,0,66.8,26.2,0.28,0.27480916,1.85387132
# 1682,27237,308226,Turyanitsa I.D.,1985,nan,0,0,0,0,0,0,40,0,0,0,0,0,0,0,0,0,0,0,0,0,0,0,0,0,0,0,0,0,0,0,0,0,0,0,0,0,0,0,0,0,0,0,0,0,0,0,0,0,0,0,0,0,0,0,0,0,0,0,0,0,0,0,0,0,0,0,0.6,0,0,0,0,0,0,0,0,0,0,0,0,0,0,0,0,0,0,0,0,0,0,0,0,0,0,0,0,0,0,0,0,0,0,0,0,0,0,0,0,0,0,0,0,0,0,0,0,0,0,0,0,0,0,0,0,0,0,0,0,0,59.4,0,0,0,0,0,0,0,0,0,0,0,0,0,0,0,0,0,0,0,0,0,0,0,0,0,0,0,0,0,0,0,0,0,0,0,0,0,0,0,0,0,0,0,0,0,0,0,0,0,0,0,0,17.5,6.83,0.276,0.281112738,1.852441276
# 3990,40457,468138,Hermansen C.,2013,nan,0,0,0,0,0,0,0,0,0,0,0,0,0,0,0,0,0,0,0,0,0,0,0,0,10,0,0,0,0,0,0,0,0,0,0,0,0,0,0,0,0,0,0,0,0,0,0,0,0,0,0,0,0,0,0,0,0,0,0,0,0,0,0,0,0,0,0,0,0,0,0,15,0,0,0,0,0,0,0,0,0,0,0,0,0,0,0,0,0,0,0,0,0,0,0,0,0,0,0,0,0,0,0,0,0,0,0,0,0,0,0,0,0,0,0,0,0,0,0,0,0,0,0,0,0,0,0,0,0,0,0,0,0,0,0,0,0,75,0,0,0,0,0,0,0,0,0,0,0,0,0,0,0,0,0,0,0,0,0,0,0,0,0,0,0,0,0,0,0,0,0,0,0,0,0,0,0,0,0,0,0,62.7,25.4,0.23,0.234251969,1.848681958
# 4409,40585,468500,Sidek H.A.A.,2012,nan,0,0,0,0,0,0,0,0,0,0,0,0,0,0,0,0,0,0,0,25,0,0,0,0,0,0,0,0,0,0,0,0,0,0,0,0,0,0,0,0,0,0,0,0,0,0,0,0,0,0,0,0,0,0,0,0,0,0,0,0,75,0,0,0,0,0,0,0,0,0,0,0,0,0,0,0,0,0,0,0,0,0,0,0,0,0,0,0,0,0,0,0,0,0,0,0,0,0,0,0,0,0,0,0,0,0,0,0,0,0,0,0,0,0,0,0,0,0,0,0,0,0,0,0,0,0,0,0,0,0,0,0,0,0,0,0,0,0,0,0,0,0,0,0,0,0,0,0,0,0,0,0,0,0,0,0,0,0,0,0,0,0,0,0,0,0,0,0,0,0,0,0,0,0,0,0,0,0,0,0,0,64.9,26.51,0.22,0.22406639,1.84835911
# 3099,256,20582,Livshits V.Ya.,1989,nan,0,0,0,0,0,0,0,0,0,0,0,0,0,0,0,0,0,0,0,0,0,0,0,0,0,0,0,0,0,0,0,0,0,0,0,0,0,0,0,0,0,0,0,0,0,0,0,0,0,0,0,0,0,0,0,0,0,0,0,0,0,0,0,0,0,0,0,0,0,0,0,0,0,0,0,0,0,0,0,0,0,0,0,15,0,0,0,0,0,0,0,0,0,0,0,0,0,0,0,0,16,0,0,0,0,0,19,0,0,0,0,0,0,0,0,0,0,0,0,0,0,0,0,0,0,0,0,0,0,0,0,0,0,0,0,0,0,44,0,0,0,0,0,0,0,0,0,0,0,6,0,0,0,0,0,0,0,0,0,0,0,0,0,0,0,0,0,0,0,0,0,0,0,0,0,0,0,0,0,0,0,109,43.9,0.246,0.241457859,1.846398874
# 1327,28396,364374,Blackburn D.,1987,nan,0,0,0,13.1745813,0,0,0,0,0,0,0,0,0,0,0,0,0,0,0,0,0,0,0,0,23.95435419,0,0,0,0,0,0,0,0,0,0,0,0,0,0,0,0,0,0,0,0,0,0,0,0,0,0,0,0,0,0,0,0,0,0,0,0,0,0,0,0,0,0,0,0,0,0,0,0,0,0,0,0,0,0,0,0,0,0,0,0,0,0,0,0,0,0,24.9966035,0,0,0,0,0,0,0,0,0,0,0,0,0,0,0,0,0,0,0,0,0,0,0,0,0,0,0,0,0,0,0,0,0,0,0,0,0,0,0,0,0,0,0,0,0,27.94611156,0,0,0,0,0,0,0,0,0,0,0,1.519998997,0,0,0,0,0,0,0,8.40835045,0,0,0,0,0,0,0,0,0,0,0,0,0,0,0,0,0,0,0,0,0,0,0,115,45,0.283,0.277777778,1.845308206
# 826,25074,350477,Giridhar A.,1981,nan,0,0,0,0,0,0,0,0,0,0,0,0,0,0,0,0,0,0,0,0,0,0,0,0,0,0,0,0,0,0,0,0,0,0,0,0,0,0,0,0,0,0,0,0,0,0,0,0,0,0,0,0,0,0,0,0,0,0,0,16.67,0,0,0,0,0,0,0,0,0,0,0,0,0,0,0,0,0,0,0,0,0,0,0,0,0,0,0,0,0,0,0,0,0,0,0,0,0,0,0,0,0,0,0,0,0,0,0,0,0,0,0,0,0,0,0,0,0,0,0,0,0,0,0,0,0,0,0,0,0,20,0,0,0,63.33,0,0,0,0,0,0,0,0,0,0,0,0,0,0,0,0,0,0,0,0,0,0,0,0,0,0,0,0,0,0,0,0,0,0,0,0,0,0,0,0,0,0,0,0,0,0,0,19.1,7.4,0.296,0.290540541,1.84441198
# 4027,16763,171303,Livshits V.Ya.,1990,nan,0,0,0,11.5,0,0,0,0,0,0,0,0,0,0,0,0,10.35,0,0,0,0,0,0,0,0,0,0,0,0,0,0,0,0,0,0,0,0,0,0,0,0,0,0,0,0,0,0,0,0,0,0,0,0,0,0,0,0,0,0,0,0,0,0,0,0,0,0,0,0,0,0,0,0,0,0,0,0,0,0,0,0,0,0,0,0,0,0,0,0,0,0,0,0,0,0,0,0,0,0,0,20.25,0,0,0,0,0,0,0,0,0,0,0,0,0,0,57.9,0,0,0,0,0,0,0,0,0,0,0,0,0,0,0,0,0,0,0,0,0,0,0,0,0,0,0,0,0,0,0,0,0,0,0,0,0,0,0,0,0,0,0,0,0,0,0,0,0,0,0,0,0,0,0,0,0,0,0,0,0,0,0,0,0,58.3,23.8,0.229,0.224789916,1.838464643
# 2933,38438,450557,Connelly A.J.,2011,nan,0,0,0,3.383451364,0,0,0,0,0,0,0,0,0,9.312334478,0,0,0,0,0,0,0,0,0,0,0.434873861,0,0,0,0,0,0,0,0,0,0,0,0,0,0,0,0,0,0,0,0,0,0,0,0,0,1.802994865,0,0,0,0,0,0,0,0,0,0,0,0,0,0,0,0,0,0,0,0,0.050515526,0,0,0,0,0,0,0,0,0,0,0,16.52131295,0,0,0,0,0,0,0,0.516514929,0,0,0,0,0,0,0,0,13.53139146,0,0,0,0,0,0,0,0,0,0,0,0,0,0,0.016761342,0,0,0,0,0,0,0,0,0,0,0,0,0,0,0,0,0,0,0,0,0,54.34738522,0,0,0,0,0,0,0,0,0,0,0,0,0,0,0,0,0,0,0,0,0,0,0,0,0,0,0,0,0,0,0,0,0,0,0,0,0,0,0,0.043848095,0,0,0.03861591,81.7,32.8,0.25,0.245426829,1.829268293
# 418,11123,44820,Matecki M.,1995,nan,0,0,0,0,0,0,0,0,0,0,0,0,0,0,0,30,0,0,0,0,0,0,0,0,0,0,0,0,0,0,0,0,0,0,0,0,0,0,0,0,0,0,0,0,0,0,0,0,0,0,0,0,0,0,0,0,12,0,0,0,0,0,0,0,0,0,0,0,0,18,0,0,0,0,0,0,0,0,0,0,0,0,0,0,0,0,0,0,0,0,0,0,0,0,0,0,0,0,0,0,0,0,0,0,0,0,0,0,0,0,0,0,0,0,0,0,0,0,0,0,0,0,0,0,0,0,0,0,0,0,0,0,0,0,0,0,0,0,0,0,0,0,0,0,0,0,0,0,0,0,0,0,0,0,0,6,0,0,0,0,0,0,0,0,0,0,0,0,0,0,0,0,0,10,0,0,20,0,0,4,0,60,23,0.31,0.304347826,1.823281907
# 1245,40963,469829,Ota R.,1973,nan,0,0,0,0,0,0,0,0,0,0,20,0,0,0,0,0,0,0,0,0,0,0,0,0,0,0,0,0,0,0,0,0,0,0,0,0,0,0,0,0,0,0,0,0,0,0,0,0,0,0,0,0,0,0,0,0,0,0,0,0,0,0,0,0,0,0,0,0,0,0,0,0,0,0,0,0,0,0,0,0,0,0,0,0,0,0,0,0,0,0,0,0,0,0,0,0,0,0,0,0,0,0,0,0,0,0,0,0,0,0,0,0,0,0,0,0,0,0,0,0,0,0,0,0,0,0,0,0,80,0,0,0,0,0,0,0,0,0,0,0,0,0,0,0,0,0,0,0,0,0,0,0,0,0,0,0,0,0,0,0,0,0,0,0,0,0,0,0,0,0,0,0,0,0,0,0,0,0,0,0,0,10.4,4.06,0.286,0.280788177,1.822315615
# 4406,40302,467569,Zhao Qing,2012,nan,0,0,0,0,0,0,0,0,0,0,0,0,0,0,0,0,0,0,0,0,0,0,0,0,0,0,0,0,0,0,0,0,0,0,0,0,0,0,0,0,0,0,0,0,0,0,0,0,0,0,0,0,0,0,0,0,0,0,0,0,0,0,0,0,0,0,0,0,0,0,0,0,0,0,0,0,0,0,0,0,0,0,0,0,0,0,0,0,0,0,0,0,0,0,0,0,0,0,0,0,20,0,0,0,0,0,0,0,0,0,0,0,0,0,0,0,0,0,0,0,0,0,0,0,0,0,0,0,0,0,0,0,0,0,0,0,0,80,0,0,0,0,0,0,0,0,0,0,0,0,0,0,0,0,0,0,0,0,0,0,0,0,0,0,0,0,0,0,0,0,0,0,0,0,0,0,0,0,0,0,0,61.2,25,0.22,0.224,1.818181818
# 565,7464,56089,Gurjev N.V.,1988,nan,0,0,0,0,4,0,0,0,0,0,0,0,0,0,0,29,0,0,0,0,0,0,0,0,0,0,0,0,0,0,0,0,0,0,0,0,0,0,0,0,0,0,0,0,0,0,0,0,0,0,0,0,0,0,0,0,0,0,0,0,0,0,0,0,0,0,0,0,0,0,0,0,0,0,0,0,0,0,0,0,0,5,0,0,0,0,0,0,0,0,0,0,0,0,0,0,0,0,0,0,0,0,0,0,5,0,0,0,0,0,0,0,0,0,0,0,0,0,0,0,0,0,0,0,0,0,0,0,0,0,0,0,0,0,0,0,0,0,0,0,0,0,0,0,0,0,0,0,0,0,0,0,0,0,0,0,0,0,0,0,0,0,0,0,0,0,0,0,0,0,0,0,0,0,0,0,0,0,0,57,0,55,21,0.304,0.30952381,1.817042607
# 1281,37426,443688,Sellappan P.,2010,nan,0,0,0,0,0,0,0,0,0,0,0,0,0,0,0,0,0,0,0,0,0,0,24.33,0,0,0,0,0,0,0,0,0,0,0,0,0,0,0,0,0,0,0,0,0,0,0,0,0,0,0,0,0,0,0,0,0,0,0,0,0,0,0,0,0,0,0,0,0,0,0,0,0,0,0,0,0,0,0,0,0,0,0,0,0,0,0,0,0,0,0,0,0,0,0,0,0,0,0,21.31,0,0,0,0,0,0,0,0,0,0,0,0,0,33.69,0,0,0,0,0,0,0,0,0,0,0,0,0,0,0,0,0,0,0,0,0,20.67,0,0,0,0,0,0,0,0,0,0,0,0,0,0,0,0,0,0,0,0,0,0,0,0,0,0,0,0,0,0,0,0,0,0,0,0,0,0,0,0,0,0,0,0,0,0,118,46.1,0.285,0.279826464,1.815275716
# 1801,34275,417276,Reddy C.N.,2008,nan,0,0,0,0,0,0,0,0,0,0,0,0,0,60,0,0,0,0,0,0,0,0,0,0,0,0,0,0,0,0,0,0,0,0,0,0,0,0,0,0,0,0,0,0,0,0,0,0,0,0,0,0,0,0,0,0,0,0,0,0,0,0,0,0,0,0,0,0,0,0,0,0,0,0,0,0,0,0,0,0,0,0,0,15,0,0,0,0,0,0,0,0,0,0,0,0,0,0,0,0,0,0,0,0,0,0,0,0,0,0,0,0,0,0,0,0,0,0,0,0,0,0,0,0,0,0,0,0,0,0,0,0,0,0,0,0,0,0,0,0,0,0,0,0,0,0,0,0,0,0,0,0,0,0,0,0,0,0,0,0,0,0,0,0,0,0,0,25,0,0,0,0,0,0,0,0,0,0,0,0,0,40,15.65,0.273,0.277955272,1.81511779
# 1953,11094,44244,Muthupari S.,1995,nan,0,0,0,0,0,0,0,0,0,0,0,0,0,66.66666667,0,0,0,0,0,0,0,0,0,0,0,0,0,0,0,0,0,0,0,0,0,0,0,0,0,0,0,0,0,0,0,0,0,0,0,0,0,0,0,0,0,0,0,0,0,0,0,0,0,0,0,0,0,0,0,0,0,0,0,0,0,0,0,0,0,0,0,0,0,0,0,0,0,0,0,0,0,0,0,0,0,0,0,0,0,0,33.33333333,0,0,0,0,0,0,0,0,0,0,0,0,0,0,0,0,0,0,0,0,0,0,0,0,0,0,0,0,0,0,0,0,0,0,0,0,0,0,0,0,0,0,0,0,0,0,0,0,0,0,0,0,0,0,0,0,0,0,0,0,0,0,0,0,0,0,0,0,0,0,0,0,0,0,0,0,0,0,0,0,64,25.1,0.27,0.274900398,1.814962373
# 2483,575,24663,Spinner S.,1954,nan,0,0,0,0,0,0,0,0,0,0,0,0,0,35.7,0,0,0,0,0,0,0,0,0,0,14.3,0,0,0,0,0,0,0,0,0,0,0,0,0,0,0,0,0,0,0,0,0,0,0,0,0,0,0,0,0,0,0,0,0,0,0,0,0,0,0,0,0,0,0,0,0,0,0,0,0,0,0,0,0,0,0,0,0,0,0,0,0,0,0,0,0,0,0,0,0,0,0,0,0,0,0,14.3,0,0,0,0,0,0,0,0,0,0,0,0,0,0,0,0,0,0,0,0,0,0,0,0,0,0,0,0,0,0,0,0,0,0,0,0,35.7,0,0,0,0,0,0,0,0,0,0,0,0,0,0,0,0,0,0,0,0,0,0,0,0,0,0,0,0,0,0,0,0,0,0,0,0,0,0,0,0,0,0,0,86.8,34.6,0.259,0.25433526,1.80105787
# 1205,25178,302950,Sreeram A.N.,1991,nan,0,0,0,0,0,0,0,0,0,0,0,0,0,0,0,0,0,0,0,0,0,0,0,0,0,0,0,0,0,0,0,0,0,0,0,0,0,0,0,0,0,0,0,0,0,0,0,0,0,0,0,0,0,0,0,0,0,0,0,10,0,0,0,0,0,0,0,0,0,0,0,0,0,0,0,0,0,0,0,0,0,0,0,0,0,0,0,0,0,0,0,0,0,0,0,0,0,0,0,0,0,0,0,0,0,0,0,0,0,0,0,0,0,0,0,0,0,0,0,0,0,0,0,0,0,0,0,0,0,10,0,0,0,80,0,0,0,0,0,0,0,0,0,0,0,0,0,0,0,0,0,0,0,0,0,0,0,0,0,0,0,0,0,0,0,0,0,0,0,0,0,0,0,0,0,0,0,0,0,0,0,15.1,5.89,0.287,0.281833616,1.800133694
# 3546,7347,93935,Shinkai N.,1981,nan,0,0,0,0,0,0,0,0,0,0,0,0,0,70,0,0,0,0,0,0,0,0,0,0,0,0,0,0,0,0,0,0,0,0,0,0,0,0,0,0,0,0,0,0,0,0,0,0,0,0,0,0,0,0,0,0,0,0,0,0,0,0,0,0,0,0,0,0,0,0,0,0,0,0,0,0,0,0,0,0,0,0,0,0,0,0,0,0,0,0,0,0,0,0,0,0,0,0,0,0,0,0,0,0,0,0,0,0,0,0,0,0,0,0,0,0,0,0,0,22.5,0,0,0,0,0,0,0,0,0,0,0,0,0,0,0,0,0,0,0,0,0,0,0,0,0,0,0,0,0,0,0,0,0,0,0,0,0,0,0,0,0,0,0,0,0,0,0,0,0,0,0,0,0,0,0,0,0,7.5,0,0,0,64.4,26.1,0.238,0.233716475,1.79980038
# 3257,213,20131,Polukhin V.N.,1983,nan,0,0,0,0,0,0,0,0,0,0,0,0,0,0,0,0,0,0,0,0,0,0,0,0,0,0,0,0,0,0,0,0,0,0,0,0,0,0,0,0,0,0,0,0,0,0,0,0,0,0,0,0,0,0,0,0,0,0,0,0,72.93918283,0,0,0,0,0,0,0,0,0,0,0,0,0,0,0,0,0,0,0,0,0,0,0,0,0,0,0,0,0,0,0,0,0,0,0,0,0,0,0,10.28442092,0,0,0,0,0,0,0,0,0,0,0,0,0,0,0,0,0,0,0,0,0,0,0,0,0,0,0,0,0,0,0,0,0,0,0,0,10.28442092,0,0,0,6.49197533,0,0,0,0,0,0,0,0,0,0,0,0,0,0,0,0,0,0,0,0,0,0,0,0,0,0,0,0,0,0,0,0,0,0,0,0,0,0,0,68.3,27.4,0.242,0.246350365,1.797671473
# 3794,39858,471019,Ellison A.J.,2012,nan,0,0,0,12.40248062,0,0,0,0,0,0,0,0,0,4.350871218,0,0,2.010402101,0,0,0,0,0,0,0,5.971194299,0,0,0,0,0,0,0,0,0,0,0,0,0,0,0,0,0,0,0,0,0,0,0,0,0,0.020000001,0,0,0,0,0,0,0,0,0,0,0,0,0,0,0,0,0,0,0,0,0,0,0,0,0,0,0,0,0,0,0,0,0,0,0,0,0,0,0,0,3.980796199,0,0,0,0,0,0,0,0,0,0,0,0,0,0,0,0,0,0,0,0,0,0,0,0,0,0,0,0,0,0,0,0,0,0,0,0,0,0,0,0,0,0,0,0,0,69.40388347,0,0,0,0.100020005,0,0,0,0,0,1.730346087,0,0,0,0,0,0,0,0,0,0,0,0,0,0,0,0,0,0,0,0,0,0,0,0,0,0,0,0,0,0,0,0,0.030006002,11.6,4.72,0.233,0.228813559,1.796755656
# 805,25518,351597,Korepanova N.A.,1976,nan,0,0,0,0,0,0,0,0,0,0,0,0,0,0,0,0,0,0,0,0,0,0,0,0,0,0,0,0,0,0,0,0,0,0,0,0,0,0,0,0,0,0,0,0,0,0,0,0,0,0,0,0,0,0,0,0,0,0,0,15,0,0,0,0,0,0,0,0,0,0,0,0,0,0,0,0,0,0,0,0,0,0,0,0,0,0,0,0,0,0,0,0,0,0,0,0,0,0,0,0,0,0,0,0,0,0,0,0,0,0,0,0,0,0,0,0,0,0,0,0,0,0,0,0,0,0,0,0,0,15,0,0,0,70,0,0,0,0,0,0,0,0,0,0,0,0,0,0,0,0,0,0,0,0,0,0,0,0,0,0,0,0,0,0,0,0,0,0,0,0,0,0,0,0,0,0,0,0,0,0,0,18.6,7.2,0.297,0.291666667,1.795735129
# 4860,414,22217,Gan Fuxi,1959,nan,0,0,0,10,0,0,0,0,0,0,0,0,0,10,0,0,0,0,18,0,0,0,0,0,0,0,0,0,0,0,0,0,0,0,0,0,0,0,0,0,0,0,0,0,0,0,0,0,0,0,0,0,0,0,0,0,0,0,0,0,0,0,0,0,0,0,0,0,0,0,0,0,0,0,0,0,0,0,0,0,0,0,0,0,0,0,0,0,0,0,0,0,0,0,0,0,0,0,0,0,12,0,0,0,0,0,0,0,0,0,0,0,0,0,0,0,0,0,0,0,0,0,0,0,0,0,0,0,0,0,0,0,0,0,0,0,0,50,0,0,0,0,0,0,0,0,0,0,0,0,0,0,0,0,0,0,0,0,0,0,0,0,0,0,0,0,0,0,0,0,0,0,0,0,0,0,0,0,0,0,0,73.9,30.7,0.2,0.203583062,1.791530945
# 855,25303,303493,Hilton A.R.,1975,nan,0,0,0,0,0,0,15,0,0,0,0,0,0,0,0,0,0,0,0,0,0,0,0,0,0,0,0,0,0,0,0,0,0,0,0,0,0,0,0,0,0,0,0,0,0,0,0,0,0,0,0,0,0,0,0,0,0,0,0,15,0,0,0,0,0,0,0,0,0,0,0,0,0,0,0,0,0,0,0,0,0,0,0,0,0,0,0,0,0,0,0,0,0,0,0,0,0,0,0,0,0,0,0,0,0,0,0,0,0,0,0,0,0,0,0,0,0,0,0,0,0,0,0,0,0,0,0,0,70,0,0,0,0,0,0,0,0,0,0,0,0,0,0,0,0,0,0,0,0,0,0,0,0,0,0,0,0,0,0,0,0,0,0,0,0,0,0,0,0,0,0,0,0,0,0,0,0,0,0,0,0,13.8,5.35,0.295,0.289719626,1.789957231
# 1782,6772,51289,Bridge B.,1986,nan,0,0,0,0,0,0,0,0,0,0,0,0,0,0,0,0,0,0,0,0,0,0,0,0,0,0,0,0,0,0,0,0,0,0,0,0,0,0,0,0,0,0,0,0,0,0,0,0,0,0,0,0,0,0,0,0,0,0,0,0,0,0,0,20.47272167,0,0,0,0,0,0,0,0,0,0,0,0,0,0,0,0,0,0,0,0,0,0,0,0,0,0,0,0,0,0,0,0,0,0,0,0,0,0,0,0,0,0,0,0,0,0,0,0,0,0,0,0,0,0,0,0,0,0,0,0,0,0,0,0,0,0,0,0,0,0,0,0,0,0,0,0,0,0,0,0,0,0,0,0,0,0,0,0,0,24.62812043,0,0,0,0,0,0,0,0,0,0,0,0,0,0,0,0,0,0,0,0,0,51.55035673,0,3.348801174,0,0,0,17.5,6.9,0.273,0.268115942,1.789032224
# 3922,12909,38062,Nakao Y.,1985,nan,0,0,0,9.877445284,0,0,0,0,0,0,0,0,0,1.928784251,0,0,2.452222319,0,0,0,0,0,0,0,6.704847872,0,0,0,0,0,0,0,0,0,0,0,0,0,0,0,0,0,0,0,0,0,0,0,0,0,0,0,0,0,0,0,0,0,0,0,0,0,0,0,0,0,0,0,0,0,0,0,0,0,0,0,0,0,0,0,0,0,0,0,0,0,0,0,0,0,0,9.328770213,0,0,0,0,0,0,0,0,0,0,0,0,0,0,0,0,0,0,0,0,0,0,0,0,0,0,0,0,0,0,0,0,0,0,0,0,0,0,0,0,0,0,0,0,0,61.45970799,0,0,0,0,0,0,0,0,0,3.628572472,0,0,0,0,0,0,0,0,0,0,0,0,0,0,0,0,0,0,0,0,0,0,0,0,0,0,0,0,0,4.619649601,0,0,0,87.4,35.41,0.23,0.234114657,1.788981251
# 4684,31083,387739,Krause J.T.,1979,nan,0,0,0,0,0,0,0,0,0,0,0,0,0,0,0,0,0,0,0,0,0,0,0,0,0,0,0,0,0,0,0,0,0,0,0,0,0,0,0,0,0,0,0,0,0,0,0,0,0,0,0,0,0,0,0,0,0,0,0,0,100,0,0,0,0,0,0,0,0,0,0,0,0,0,0,0,0,0,0,0,0,0,0,0,0,0,0,0,0,0,0,0,0,0,0,0,0,0,0,0,0,0,0,0,0,0,0,0,0,0,0,0,0,0,0,0,0,0,0,0,0,0,0,0,0,0,0,0,0,0,0,0,0,0,0,0,0,0,0,0,0,0,0,0,0,0,0,0,0,0,0,0,0,0,0,0,0,0,0,0,0,0,0,0,0,0,0,0,0,0,0,0,0,0,0,0,0,0,0,0,0,44.8,18.57,0.21,0.206246634,1.787316973
# 2398,31853,379498,Gowda V.C.V.,2007,nan,0,0,0,0,0,0,0,0,0,0,0,0,0,40.11976,0,0,0,0,0,0,0,0,0,0,0,0,0,0,0,0,0,0,0,0,0,0,0,0,0,0,0,0,0,0,0,0,0,0,0,0,0,0,0,0,0,0,0,0,0,0,0,0,0,0,0,0,0,0,0,0,0,0,0,0,0,0,0,0,0,0,0,0,0,0,0,0,0,0,0,0,0,0,0,0,0,0,0,0,0,0,19.76048,0,0,0,0,0,0,0,0,0,0,0,0,0,0,0,0,0,0,0,0,0,0,0,0,0,0,0,0,0,0,0,0,0,0,0,0,0,0,0,0,0,0,0,0,0,0,0,0,0,0,0,0,40.11976,0,0,0,0,0,0,0,0,0,0,0,0,0,0,0,0,0,0,0,0,0,0,0,0,0,0,0,46.8,18.64,0.26,0.255364807,1.78276659
# 2465,40457,468137,Hermansen C.,2013,nan,0,0,0,0,0,0,0,0,0,0,0,0,0,0,0,0,10,0,0,0,0,0,0,0,0,0,0,0,0,0,0,0,0,0,0,0,0,0,0,0,0,0,0,0,0,0,0,0,0,0,0,0,0,0,0,0,0,0,0,0,0,0,0,0,0,0,0,0,0,0,0,0,0,0,0,0,0,0,0,0,0,0,0,0,0,0,0,0,0,0,0,0,0,0,0,0,0,0,0,0,15,0,0,0,0,0,0,0,0,0,0,0,0,0,0,0,0,0,0,0,0,0,0,0,0,0,0,0,0,0,0,0,0,0,0,0,0,75,0,0,0,0,0,0,0,0,0,0,0,0,0,0,0,0,0,0,0,0,0,0,0,0,0,0,0,0,0,0,0,0,0,0,0,0,0,0,0,0,0,0,0,58.5,23.3,0.26,0.255364807,1.78276659
# 1574,37054,440466,Sanchez0Valle C,2010,nan,0,0,0,0,0,0,0,0,0,0,0,0,0,0,0,0,0,0,0,0,0,0,0,0,0,0,0,0,0,0,0,0,0,0,0,0,0,0,0,0,0,0,0,0,0,0,0,0,0,0,0,0,0,0,0,0,0,0,0,0,0,0,0,0,0,0,0,0,0,0,0,0,0,0,0,0,0,0,0,0,0,0,0,0,0,0,0,0,0,0,0,48.5,0,0,0,0,0,0,0,0,0,0,0,0,0,0,0,0,0,0,0,0,0,0,0,0,0,0,0,0,0,0,0,0,0,0,0,0,0,0,0,0,0,0,0,0,0,51.5,0,0,0,0,0,0,0,0,0,0,0,0,0,0,0,0,0,0,0,0,0,0,0,0,0,0,0,0,0,0,0,0,0,0,0,0,0,0,0,0,0,0,0,106,41.6,0.279,0.274038462,1.778329198
# 2626,25178,302952,Sreeram A.N.,1991,nan,0,0,0,0,0,0,0,0,0,0,0,0,0,0,0,0,0,0,0,0,0,0,0,0,0,0,0,0,0,0,0,0,0,0,0,0,0,0,0,0,0,0,0,0,0,0,0,0,0,0,0,0,0,0,0,0,0,0,0,30,0,0,0,0,0,0,0,0,0,0,0,0,0,0,0,0,0,0,0,0,0,0,0,0,0,0,0,0,0,0,0,0,0,0,0,0,0,0,0,0,0,0,0,0,0,0,0,0,0,0,0,0,0,0,0,0,0,0,0,0,0,0,0,0,0,0,0,0,0,10,0,0,0,60,0,0,0,0,0,0,0,0,0,0,0,0,0,0,0,0,0,0,0,0,0,0,0,0,0,0,0,0,0,0,0,0,0,0,0,0,0,0,0,0,0,0,0,0,0,0,0,21.5,8.59,0.256,0.25145518,1.77532014
# 2219,25178,302939,Sreeram A.N.,1991,nan,0,0,0,0,0,0,0,0,0,0,0,0,0,0,0,0,0,0,0,0,0,0,0,0,0,0,0,0,0,0,0,0,0,0,0,0,0,0,0,0,0,0,0,0,0,0,0,0,0,0,0,0,0,0,0,0,0,0,0,26.67186703,0,0,0,0,0,0,0,0,0,0,0,0,0,0,0,0,0,0,0,0,0,0,0,0,0,0,0,0,0,0,0,0,0,0,0,0,0,0,0,0,0,0,0,0,0,0,0,0,0,0,0,0,0,0,0,0,0,0,0,0,0,0,0,0,0,0,0,0,0,6.693468543,0,0,0,66.63466443,0,0,0,0,0,0,0,0,0,0,0,0,0,0,0,0,0,0,0,0,0,0,0,0,0,0,0,0,0,0,0,0,0,0,0,0,0,0,0,0,0,0,0,0,0,0,0,18.8,7.47,0.263,0.258366801,1.7616728
# 4244,290,21040,Karapetyan G.O.,1979,nan,0,0,0,17,0,0,0,0,0,0,0,0,0,0,0,0,0,0,0,0,0,0,0,0,0,0,0,0,0,0,0,0,0,0,0,0,0,0,0,0,0,0,0,0,0,0,0,0,0,0,0,0,0,0,0,0,0,0,0,0,0,0,0,0,0,0,0,0,0,0,0,0,0,0,0,0,0,0,0,0,0,0,0,18,0,0,0,0,0,0,0,0,0,0,0,0,0,0,0,0,0,0,0,0,0,0,0,0,0,0,0,0,0,0,0,0,0,0,0,0,0,0,0,0,0,0,0,0,0,0,0,0,0,0,0,0,0,65,0,0,0,0,0,0,0,0,0,0,0,0,0,0,0,0,0,0,0,0,0,0,0,0,0,0,0,0,0,0,0,0,0,0,0,0,0,0,0,0,0,0,0,84.9,34.6,0.223,0.226878613,1.739288214
# 4711,40603,468536,Sidek H.A.A.,2012,nan,0,0,0,0,15,0,0,0,0,0,0,0,0,0,0,0,0,0,0,0,0,0,0,0,0,0,0,0,0,0,0,0,0,0,0,0,0,0,0,0,0,0,0,0,0,0,0,0,0,0,0,0,0,0,0,0,0,0,0,0,0,0,0,0,0,0,0,0,0,0,0,0,0,0,0,0,0,0,0,0,0,0,0,0,0,0,0,0,0,0,0,0,0,0,0,0,0,0,0,0,0,0,0,0,0,0,0,0,0,0,0,0,0,0,0,0,0,0,0,0,0,0,0,0,0,0,0,0,0,0,0,0,0,0,0,0,0,0,0,0,0,0,0,0,0,0,0,0,0,0,0,0,0,80,0,0,0,0,0,0,0,0,0,0,0,0,0,0,0,0,0,0,0,0,0,0,0,5,0,0,0,53.2,22.05,0.21,0.206349206,1.738473167
# 1607,31650,394172,Rajendran V.,2007,nan,0,0,0,0,0,0,0,0,0,0,0,0,0,0,0,0,0,0,0,0,0,0,0,0,34.42103659,0,0,0,0,0,0,0,0,0,0,0,0,0,0,0,0,0,0,0,0,0,0,0,0,0,0,0,0,0,0,0,0,0,0,0,0,0,0,0,0,0,0,0,0,0,0,0,0,0,0,0,0,0,0,0,0,0,0,0,0,0,0,0,0,0,0,0,0,0,0,0,0,0,0,0,39.57821608,0,0,0,0,0,0,0,0,0,0,0,0,0,0,25.49731748,0,0,0,0,0,0,0,0,0,0,0,0,0,0,0,0,0,0,0,0,0,0,0,0,0,0,0,0,0,0,0,0,0,0,0,0,0,0,0,0,0,0.50342985,0,0,0,0,0,0,0,0,0,0,0,0,0,0,0,0,0,0,0,0,0,0,0,50.8,19.8,0.278,0.282828283,1.736792384
# 1873,6099,17445,Nemilov S.V.,1976,nan,0,0,0,0,0,0,0,0,0,0,0,0,0,70,0,0,0,0,0,0,0,0,0,0,0,0,0,0,0,0,0,0,0,0,0,0,0,0,0,0,0,0,0,0,0,0,0,0,0,0,0,0,0,0,0,0,0,0,0,0,10,0,0,0,0,0,0,0,0,0,0,0,0,0,0,0,0,0,0,20,0,0,0,0,0,0,0,0,0,0,0,0,0,0,0,0,0,0,0,0,0,0,0,0,0,0,0,0,0,0,0,0,0,0,0,0,0,0,0,0,0,0,0,0,0,0,0,0,0,0,0,0,0,0,0,0,0,0,0,0,0,0,0,0,0,0,0,0,0,0,0,0,0,0,0,0,0,0,0,0,0,0,0,0,0,0,0,0,0,0,0,0,0,0,0,0,0,0,0,0,0,101,39.88,0.271,0.266298897,1.734724469
# 2653,1576,9759,Bokin P.Ya.,1970,nan,0,0,0,0,0,0,0,0,0,0,0,0,0,0,0,0,0,0,0,0,0,0,0,0,0,0,0,0,0,0,0,0,0,0,0,0,0,0,0,0,0,0,0,0,0,0,0,0,0,0,0,0,0,0,0,0,0,0,0,0,0,0,0,0,0,0,0,0,0,0,0,0,0,0,0,0,0,0,0,0,0,0,0,0,0,0,0,0,0,0,0,0,0,0,0,0,0,0,0,0,30,0,0,0,0,0,0,0,0,0,0,0,0,0,0,0,0,0,0,0,0,0,0,0,0,0,0,0,0,0,0,0,0,0,0,0,0,70,0,0,0,0,0,0,0,0,0,0,0,0,0,0,0,0,0,0,0,0,0,0,0,0,0,0,0,0,0,0,0,0,0,0,0,0,0,0,0,0,0,0,0,56.8,22.55,0.255,0.259423503,1.734707187
# 4335,5832,92833,Rao K.J.,1986,nan,0,0,0,0,0,0,0,0,0,0,0,0,0,0,0,0,0,0,0,0,0,0,0,0,0,0,0,0,0,0,0,0,0,0,0,0,0,0,0,0,0,0,0,0,0,0,0,0,0,0,0,0,0,0,0,0,0,0,0,0,0,0,0,0,0,0,0,0,0,0,0,0,0,0,0,0,0,0,0,0,0,0,0,0,0,0,0,0,0,0,0,0,0,0,0,0,0,80,0,0,0,0,0,0,0,0,0,0,0,0,0,0,0,0,0,20,0,0,0,0,0,0,0,0,0,0,0,0,0,0,0,0,0,0,0,0,0,0,0,0,0,0,0,0,0,0,0,0,0,0,0,0,0,0,0,0,0,0,0,0,0,0,0,0,0,0,0,0,0,0,0,0,0,0,0,0,0,0,0,0,0,51.4,21,0.22,0.223809524,1.731601732
# 4480,2314,31324,Tennison D.G.,1981,nan,0,0,0,0,0,0,0,0,0,0,0,0,0,0,0,0,0,0,0,0,0,0,0,0,0,0,0,0,0,0,0,0,0,0,0,0,0,0,0,0,0,0,0,0,0,0,0,0,0,0,0,0,0,0,0,0,0,0,0,0,0,0,0,0,0,0,0,0,0,0,0,0,0,0,0,0,0,0,0,0,0,0,0,0,0,0,0,0,0,0,0,0,0,0,0,0,0,0,0,0,20,0,0,0,0,0,0,0,0,0,0,0,0,0,0,0,0,0,0,0,0,0,0,0,5,0,0,0,0,0,0,0,0,0,0,0,0,75,0,0,0,0,0,0,0,0,0,0,0,0,0,0,0,0,0,0,0,0,0,0,0,0,0,0,0,0,0,0,0,0,0,0,0,0,0,0,0,0,0,0,0,60.6,24.8,0.218,0.221774194,1.731281444
# 3946,24854,195818,Ricoult D.L.G.,1998,nan,0,0,0,1.724836638,0,0,0,0,0,0,0,0,0,2.806761411,0,0,0,0,0,0,0,0,0,0,1.149917759,0,0,0,0,0,0,0,0,0,0,0,0,0,0,0,0,0,0,0,0,0,0,0,0,0,0,0,0,0,0,0,0,0,0,0,0,0,0,0,0,0,0,0,0,0,0,5.90533976,0,0,0,0,0,0,0,0,0,0,0,0,0,0,0,0,0,0,0,0,0,0,0,0,0,0,0,0,10.78257774,0,0,0,0,0,0,0,0,0,0,0,0,0,0,0,0,0,0,0,0,0,0,0,0,0,0,0,0,0,0.134099972,0,0,0,0,0,0,70.65987516,0,0,0,0,0,0,0,0,0,0,0,0,0,0,0,0,0,0,0,0,0,0,0,0,0,0,0,0,0,0,0,0,0,0,0,0,0,0,0,5.626093819,0,0,1.210497746,71.6,29.2,0.23,0.226027397,1.727218582
# 1911,5832,92835,Rao K.J.,1986,nan,0,0,0,0,0,0,0,0,0,0,0,0,0,0,0,0,0,0,0,0,0,0,0,0,0,0,0,0,0,0,0,0,0,0,0,0,0,0,0,0,0,0,0,0,0,0,0,0,0,0,0,0,0,0,0,0,0,0,0,0,0,0,0,0,0,0,0,0,0,0,0,0,0,0,0,0,0,0,0,0,0,0,0,40,0,0,0,0,0,0,0,0,0,0,0,0,0,40,0,0,0,0,0,0,0,0,0,0,0,0,0,0,0,0,0,20,0,0,0,0,0,0,0,0,0,0,0,0,0,0,0,0,0,0,0,0,0,0,0,0,0,0,0,0,0,0,0,0,0,0,0,0,0,0,0,0,0,0,0,0,0,0,0,0,0,0,0,0,0,0,0,0,0,0,0,0,0,0,0,0,0,54.3,21.3,0.27,0.274647887,1.72143975
# 3665,1576,9757,Bokin P.Ya.,1970,nan,0,0,0,0,0,0,0,0,0,0,0,0,0,0,0,0,0,0,0,0,0,0,0,0,0,0,0,0,0,0,0,0,0,0,0,0,0,0,0,0,0,0,0,0,0,0,0,0,0,0,0,0,0,0,0,0,0,0,0,0,0,0,0,0,0,0,0,0,0,0,0,0,0,0,0,0,0,0,0,0,0,0,0,0,0,0,0,0,0,0,0,0,0,0,0,0,0,0,0,0,20,0,0,0,0,0,0,0,0,0,0,0,0,0,0,0,0,0,0,0,0,0,0,0,0,0,0,0,0,0,0,0,0,0,0,0,0,80,0,0,0,0,0,0,0,0,0,0,0,0,0,0,0,0,0,0,0,0,0,0,0,0,0,0,0,0,0,0,0,0,0,0,0,0,0,0,0,0,0,0,0,56.4,22.76,0.235,0.239015817,1.708858393
# 3178,7826,98709,Ashizuka M.,1983,nan,0,0,0,0,0,0,0,0,0,0,0,0,0,0,0,0,0,0,0,0,0,0,0,0,0,0,0,0,0,0,0,0,0,0,0,0,0,0,0,0,0,0,0,0,0,0,0,0,0,0,0,0,0,0,0,0,0,0,0,0,0,0,0,0,0,0,0,0,0,0,0,0,0,0,0,0,0,0,0,0,0,0,0,0,0,0,0,0,0,0,0,47.5,0,0,0,0,0,0,0,0,0,0,0,0,0,0,0,0,0,0,0,0,0,0,0,52.5,0,0,0,0,0,0,0,0,0,0,0,0,0,0,0,0,0,0,0,0,0,0,0,0,0,0,0,0,0,0,0,0,0,0,0,0,0,0,0,0,0,0,0,0,0,0,0,0,0,0,0,0,0,0,0,0,0,0,0,0,0,0,0,0,0,51.9,20.93,0.244,0.239847109,1.702004339
# 4594,292,21077,Karapetyan G.O.,1980,nan,0,0,0,13.47026933,0,0,0,0,0,0,0,0,0,0,0,0,0,0,0,0,0,0,0,0,0,0,0,0,0,0,0,0,0,0,0,0,0,0,0,0,0,0,0,0,0,0,0,0,0,0,0,0,0,0,0,0,0,0,0,0,0,0,0,0,0,0,0,0,0,0,0,0,0,0,0,0,0,0,0,0,0,0,0,13.37111933,0,0,0,0,0,0,0,0,0,0,0,0,0,0,0,0,0,0,0,0,0,0,0,0,0,0,0,0,0,0,0,0,0,0,0,0,0,0,0,0,0,0,0,0,0,0,0,0,0,0,0,0,0,69.40716653,0,0,0,0,0,0,0,0,0,0,0,0,0,0,0,0,0,0,0,3.751444812,0,0,0,0,0,0,0,0,0,0,0,0,0,0,0,0,0,0,0,0,0,0,0,82,33.7,0.213,0.216617211,1.698220978
# 721,32410,389096,Chou Yeong0Shyu,2007,nan,0,0,0,0,0,0,0,0,0,0,0,0,0,7.5,0,0,0,0,0,0,0,0,0,0,10,0,0,0,0,0,0,0,0,0,0,0,0,0,0,0,0,0,0,0,0,0,0,0,0,0,0,0,0,0,0,0,0,0,0,0,0,0,0,0,0,0,0,0,0,0,0,0,0,0,0,0,0,0,0,0,0,0,0,0,0,0,0,0,0,0,0,0,0,0,0,0,0,0,0,0,0,0,0,0,0,0,0,0,0,0,0,0,0,0,0,0,0,0,0,0,0,0,0,0,0,0,0,0,0,0,0,0,0,0,0,0,0,34,0,0,0,0,0,0,0,0,0,42.5,0,0,0,0,0,0,0,0,0,0,0,0,0,0,0,0,0,0,0,0,0,0,0,6,0,0,0,0,0,0,0,0,0,96.6,37.3,0.3,0.294906166,1.697944593
# 1912,5832,52359,Rao K.J.,1986,nan,0,0,0,0,0,0,0,0,0,0,0,0,0,0,0,0,0,0,0,0,0,0,0,0,0,0,0,0,0,0,0,0,0,0,0,0,0,0,0,0,0,0,0,0,0,0,0,0,0,0,0,0,0,0,0,0,0,0,0,0,0,0,0,0,0,0,0,0,0,0,0,15,0,0,0,0,0,0,0,0,0,0,0,5,0,0,0,0,0,0,0,0,0,0,0,0,0,60,0,0,0,0,0,0,0,0,0,0,0,0,0,0,0,0,0,20,0,0,0,0,0,0,0,0,0,0,0,0,0,0,0,0,0,0,0,0,0,0,0,0,0,0,0,0,0,0,0,0,0,0,0,0,0,0,0,0,0,0,0,0,0,0,0,0,0,0,0,0,0,0,0,0,0,0,0,0,0,0,0,0,0,41,16.2,0.27,0.265432099,1.691815272
# 2328,5838,92886,Damodaran K.V.,1989,nan,0,0,0,0,0,0,0,0,0,0,0,0,0,0,0,0,0,0,0,0,0,0,0,0,0,0,0,0,0,0,0,0,0,0,0,0,0,0,0,0,0,0,0,0,0,0,0,0,0,0,0,0,0,0,0,0,0,0,0,0,0,0,0,0,0,0,0,0,0,0,0,0,0,0,0,0,0,0,0,0,0,0,0,0,0,0,0,0,0,0,0,0,0,0,0,0,0,0,0,0,0,0,0,0,0,0,0,0,0,0,0,0,0,0,0,40,0,0,0,40,0,0,0,0,0,0,0,0,0,0,0,0,0,0,0,0,0,0,0,0,0,0,0,0,0,0,0,0,0,0,0,0,0,0,0,0,0,0,0,0,0,0,0,0,0,0,0,0,0,20,0,0,0,0,0,0,0,0,0,0,0,44,17.4,0.26,0.264367816,1.679929266
# 1169,25178,302955,Sreeram A.N.,1991,nan,0,0,0,0,0,0,0,0,0,0,0,0,0,0,0,0,0,0,0,0,0,0,0,0,0,0,0,0,0,0,0,0,0,0,0,0,0,0,0,0,0,0,0,0,0,0,0,0,0,0,0,0,0,0,0,0,0,0,0,20,0,0,0,0,0,0,0,0,0,0,0,0,0,0,0,0,0,0,0,0,0,0,0,0,0,0,0,0,0,0,0,0,0,0,0,0,0,0,0,0,0,0,0,0,0,0,0,0,0,0,0,0,0,0,0,0,0,0,0,0,0,0,0,0,0,0,0,0,0,0,0,0,0,80,0,0,0,0,0,0,0,0,0,0,0,0,0,0,0,0,0,0,0,0,0,0,0,0,0,0,0,0,0,0,0,0,0,0,0,0,0,0,0,0,0,0,0,0,0,0,0,14.5,5.65,0.288,0.283185841,1.671583088
# 4134,6142,90030,Livshits V.Ya.,1986,nan,0,0,0,5,0,0,0,0,0,0,0,0,0,0,0,0,0,0,0,0,0,0,0,0,0,0,0,0,0,0,0,0,0,0,0,0,0,0,0,0,0,0,0,0,0,0,0,0,0,0,0,0,0,0,0,0,0,0,0,0,90,0,0,0,0,0,0,0,0,0,0,0,0,0,0,0,0,0,0,0,0,0,0,0,0,0,0,0,0,0,0,0,0,0,0,0,0,0,0,0,5,0,0,0,0,0,0,0,0,0,0,0,0,0,0,0,0,0,0,0,0,0,0,0,0,0,0,0,0,0,0,0,0,0,0,0,0,0,0,0,0,0,0,0,0,0,0,0,0,0,0,0,0,0,0,0,0,0,0,0,0,0,0,0,0,0,0,0,0,0,0,0,0,0,0,0,0,0,0,0,0,50.6,20.7,0.226,0.222222222,1.671583088
# 4157,41095,480289,Sidek H.A.A.,2008,nan,0,0,0,0,0,0,0,0,0,0,0,0,0,45,0,0,0,0,0,55,0,0,0,0,0,0,0,0,0,0,0,0,0,0,0,0,0,0,0,0,0,0,0,0,0,0,0,0,0,0,0,0,0,0,0,0,0,0,0,0,0,0,0,0,0,0,0,0,0,0,0,0,0,0,0,0,0,0,0,0,0,0,0,0,0,0,0,0,0,0,0,0,0,0,0,0,0,0,0,0,0,0,0,0,0,0,0,0,0,0,0,0,0,0,0,0,0,0,0,0,0,0,0,0,0,0,0,0,0,0,0,0,0,0,0,0,0,0,0,0,0,0,0,0,0,0,0,0,0,0,0,0,0,0,0,0,0,0,0,0,0,0,0,0,0,0,0,0,0,0,0,0,0,0,0,0,0,0,0,0,0,66,27,0.226,0.222222222,1.671583088
# 1877,6773,51295,Bridge B.,1986,nan,0,0,0,0,0,0,0,0,0,0,0,0,0,0,0,0,0,0,0,0,0,0,0,0,0,0,0,0,0,0,0,0,0,0,0,0,0,0,0,0,0,0,0,0,0,0,0,0,0,0,0,0,0,0,0,0,0,0,0,0,0,0,0,0,0,0,0,0,0,0,0,0,0,0,0,0,0,0,0,0,0,0,0,0,0,0,0,0,0,0,0,0,0,0,0,0,0,0,0,0,0,0,0,0,0,0,0,0,0,0,0,0,0,0,0,0,0,0,0,0,0,0,0,0,0,0,0,0,0,0,0,0,0,0,0,0,0,0,0,0,0,0,0,0,0,0,0,0,0,0,0,0,0,35,0,0,0,0,0,0,0,0,0,0,0,0,0,0,0,0,0,0,0,0,0,65,0,0,0,0,0,17.3,6.83,0.271,0.266471449,1.67105185
# 2000,33353,399012,Yurlova G.A.,1973,nan,0,0,0,0,0,0,29.97002997,0,0,0,0,0,0,0,0,0,0,0,0,0,0,0,0,0,0,0,0,0,0,0,0,0,0,0,0,0,0,0,0,0,0,0,0,0,0,0,0,0,0,0,0,0,0.0999001,0,0,0,0,0,0,9.99000999,0,0,0,0,0,0,0,0,0,0,0,0,0,0,0,0,0,0,0,0,0,0,0,0,0,0,0,0,0,0,0,0,0,0,0,0,0,0,0,0,0,0,0,0,0,0,0,0,0,0,0,0,0,0,0,0,0,0,0,0,0,0,0,0,0,0,0,0,0,0,0,0,0,0,11.99001199,0,0,0,0,0,0,0,0,0,0,0,0,0,0,0,0,0,47.95004795,0,0,0,0,0,0,0,0,0,0,0,0,0,0,0,0,0,0,0,0,0,0,0,0,0,0,0,0,24.5,9.68,0.27,0.265495868,1.668197123
# 3851,290,21046,Karapetyan G.O.,1979,nan,0,0,0,20,0,0,0,0,0,0,0,0,0,0,0,0,0,0,0,0,0,0,0,0,0,0,0,0,0,0,0,0,0,0,0,0,0,0,0,0,0,0,0,0,0,0,0,0,0,0,0,0,0,0,0,0,0,0,0,0,0,0,0,0,0,0,0,0,0,0,0,0,0,0,0,0,0,0,0,0,0,0,0,13,0,0,0,0,0,0,0,0,0,0,0,0,0,0,0,0,0,0,0,0,0,0,0,0,0,0,0,0,0,0,0,0,0,0,0,0,0,0,0,0,0,0,0,0,0,0,0,0,0,0,0,0,0,67,0,0,0,0,0,0,0,0,0,0,0,0,0,0,0,0,0,0,0,0,0,0,0,0,0,0,0,0,0,0,0,0,0,0,0,0,0,0,0,0,0,0,0,88.6,36.1,0.231,0.227146814,1.668045712
# 2878,16927,146714,Tesar A.,1983,nan,0,0,0,0,4,0,0,0,0,0,0,0,0,0,0,34,0,0,0,0,0,0,0,0,0,0,0,0,0,0,0,0,0,0,0,0,0,0,0,0,0,0,0,0,0,0,0,0,0,0,0,0,0,0,0,0,0,0,0,0,0,0,0,0,0,0,0,0,0,0,0,0,0,0,0,0,0,0,0,0,0,6,0,0,0,0,0,0,0,0,0,0,0,0,0,0,0,0,0,0,0,0,0,0,0,0,0,0,0,0,0,0,0,0,0,0,0,0,0,0,0,0,0,0,0,0,0,0,0,0,0,0,0,0,0,0,0,0,0,0,0,0,0,0,0,0,0,0,0,0,0,0,0,0,0,0,0,0,0,0,0,0,0,0,0,0,0,0,0,0,0,0,0,0,0,0,0,0,0,56,0,60.2,24,0.25,0.254166667,1.666666667
