Repository: jacobergzhou/Poisson-Ratio

File: Poisson_ratio.csv (part 9 of 70)
,Code,Glass #,Author,Year,Trademark,Ag2O,AgI,Al,Al2O3,AlF3,AlN,As,As2O3,As2O5,As2S3,As2Se3,AsSe,B,B2O3,Ba,BaCl2,BaF2,BaO,Be,BeF2,BeO,Bi2O3,BiCl3,Br,C,Ca,CaF2,CaO,Cd,CdCl2,CdF2,CdO,Ce2O3,CeF3,CeO2,Cl,Co,Co3O4,CoO,Cr,Cr2O3,Cs,Cs2O,CsCl,CsF,Cu,Cu2O,CuO,Dy2O3,Er,Er2O3,ErF3,Eu,Eu2O3,EuF3,F,Fe,Fe2O3,FeO,Ga,Ga2O3,Ga2S3,Ga2Se3,GaF3,Gd2O3,GdF3,Ge,GeO2,GeS2,GeSe2,H2O,HfF4,HfO2,Hg,Ho2O3,I,InF3,K,K2O,K2S,K2SO4,KBr,KCl,KF,KHF2,La,La2O3,La2S3,LaF3,Li,Li2O,Li2S,Li2SO4,LiBr,LiCl,LiF,LiI,Mg,MgF2,MgO,Mn,Mn2O3,MnF2,MnO,MnO2,Mo,MoO2,MoO3,N,Na,Na2O,Na2S,Na2SO4,NaCl,NaF,NaPO3,Nb,Nb2O5,Nd,Nd2O3,NdF3,NH4NO3,Ni,NiO,O,OH,P,P2O5,Pb,PbCl2,PbF2,PbO,PdO,Pr2O3,Pr6O11,PrF3,R2O3,Rb2O,RbF,Rh2O3,RŒO,RuO2,S,Sb,Sb2O3,Sb2S3,Sc2O3,Se,Si,Si3N4,SiC,SiO2,Sm2O3,Sn,SnO,SnO2,SO2,SO3,Sr,SrCl2,SrF2,SrO,Ta2O3,Ta2O5,Tb2O3,TbF3,Te,TeO2,Th,ThF4,ThO2,Ti,TiO2,Tl,Tl2O,Tl2Se,TlSe,Tm2O3,U,U3O8,UO2,V,V2O5,VO6,WO3,Y,Y2O3,Yb2O3,YbF3,YF3,Zn,ZnCl2,ZnF2,ZnO,ZnSO4,Zr,ZrF4,ZrO2,Young's modulus E (GPa),Shear modulus G (GPa),Poisson's ratio v
612,2093,110672,State Optical I,1975,STK20,-,-,-,0.0,-,-,-,-,-,-,-,-,-,59.19323,-,-,-,0.0,-,-,0.0,0.0,-,-,-,-,-,0.0,-,-,-,0.0,-,-,-,-,-,-,-,-,-,-,0.0,-,-,-,-,-,-,-,-,-,-,-,-,-,-,-,-,-,0.0,-,-,-,-,-,-,0.0,-,-,0.0,-,4.189,-,-,-,-,-,0.0,-,-,-,-,-,-,-,17.39,-,-,-,0.0,-,-,-,-,-,-,,-,0.0,-,-,-,-,-,-,-,-,-,-,0.0,-,-,-,-,-,-,-,-,-,-,-,-,-,-,-,-,0.0,-,-,-,0.0,-,-,-,-,82.8577,-,-,-,100.0,-,-,-,-,-,-,-,-,-,-,8.666317,-,-,-,-,-,-,-,-,-,0.0,-,1.224,-,-,-,0.0,-,-,-,-,0.0,-,-,-,-,-,-,-,-,-,-,-,0.0,-,6.271,-,-,-,-,-,-,0.0,-,-,-,3.062302,122.0,47.45,0.2855637
613,2111,30082,Wang Q.,1992,,-,-,-,0.0,-,-,-,-,-,-,-,-,-,0.0,-,-,-,0.0,-,-,0.0,0.0,-,-,-,-,-,0.0,-,-,-,0.0,-,-,-,-,-,-,-,-,-,-,0.0,-,-,-,-,-,-,-,-,-,-,-,-,-,-,-,-,-,0.0,-,-,-,-,-,-,0.0,-,-,0.0,-,-,-,-,-,-,-,0.0,-,-,-,-,-,-,-,-,-,-,-,0.0,-,-,-,-,-,-,,-,0.0,-,-,-,-,-,-,-,-,-,-,0.0,-,-,-,-,-,-,-,-,-,-,-,-,-,-,-,-,0.0,-,-,-,0.0,-,-,-,-,0.0,-,-,-,100.0,-,-,-,-,-,-,-,-,-,-,100.0,-,-,-,-,-,-,-,-,-,0.0,-,-,-,-,-,0.0,-,-,-,-,0.0,-,-,-,-,-,-,-,-,-,-,-,0.0,-,-,-,-,-,-,-,-,0.0,-,-,-,0.0,72.4,30.67,0.18
614,2282,110673,State Optical I,1975,OK1,-,-,-,5.300205,-,-,-,-,-,-,-,-,-,0.0,-,-,-,13.83279,-,-,0.0,0.0,-,-,-,-,-,5.626677,-,-,-,0.0,-,-,-,-,-,-,-,-,-,-,0.0,-,-,-,-,-,-,-,-,-,-,-,-,60.67,-,-,-,-,0.0,-,-,-,-,-,-,0.0,-,-,0.0,-,-,-,-,-,-,-,0.0,-,-,-,-,-,-,-,-,-,-,-,0.0,-,-,-,-,-,-,,-,3.658118,-,-,-,-,-,-,-,-,-,-,1.120001,-,-,-,-,-,-,-,-,-,-,-,-,-,-,-,-,9.796956,-,-,-,0.0,-,-,-,-,5.300205,-,-,-,39.33475,-,-,-,-,-,-,-,-,-,-,0.0,-,-,-,-,-,-,-,-,-,0.0,-,-,-,-,-,0.0,-,-,-,-,0.0,-,-,-,-,-,-,-,-,-,-,-,0.0,-,-,-,-,-,-,-,-,0.0,-,-,-,0.0,68.6,26.38,0.3002275
615,2282,110675,State Optical I,1975,KF4,-,-,-,1.551525,-,-,-,0.1266,-,-,-,-,-,7.38486,-,-,-,0.0,-,-,0.0,0.0,-,-,-,-,-,0.0,-,-,-,0.0,-,-,-,-,-,-,-,-,-,-,0.0,-,-,-,-,-,-,-,-,-,-,-,-,-,-,-,-,-,0.0,-,-,-,-,-,-,0.0,-,-,0.0,-,-,-,-,-,-,-,2.400184,-,-,-,-,-,-,-,-,-,-,-,0.0,-,-,-,-,-,-,,-,0.0,-,-,-,-,-,-,-,-,-,-,11.4752,-,-,-,-,-,-,-,-,-,-,-,-,-,-,-,-,0.0,-,-,-,2.002256,-,-,-,-,9.06299,-,-,-,100.0,-,-,-,-,-,-,-,-,-,-,75.05938,-,-,-,-,-,-,-,-,-,0.0,-,-,-,-,-,0.0,-,-,-,-,0.0,-,-,-,-,-,-,-,-,-,-,-,0.0,-,-,-,-,-,-,-,-,0.0,-,-,-,0.0,70.4,29.05,0.211704
616,2282,110676,State Optical I,1975,KF6,-,-,-,2.590079,-,-,-,-,-,-,-,-,-,0.4753463,-,-,-,0.0,-,-,0.0,0.0,-,-,-,-,-,0.0,-,-,-,0.0,-,-,-,-,-,-,-,-,-,-,0.0,-,-,-,-,-,-,-,-,-,-,-,-,2.021,-,-,-,-,0.0,-,-,-,-,-,-,0.0,-,-,0.0,-,-,-,-,-,-,-,4.005141,-,-,-,-,-,-,-,-,-,-,-,0.0,-,-,-,-,-,-,,-,0.0,-,-,-,-,-,-,-,-,-,-,7.336484,-,-,-,-,-,-,-,-,-,-,-,-,-,-,-,-,0.0,-,-,-,2.538377,-,-,-,-,3.133543,-,-,-,97.97937,-,-,-,0.06812,-,-,-,-,-,-,80.96582,-,-,-,-,-,-,-,-,-,0.0,-,-,-,-,-,0.0,-,-,-,-,0.0,-,-,-,-,-,-,-,-,-,-,-,0.0,-,-,-,-,-,-,-,-,0.0,-,-,-,0.0,66.7,27.88,0.196198
617,2282,110677,State Optical I,1975,KF7,-,-,-,1.825024,-,-,-,0.1616,-,-,-,-,-,0.5602804,-,-,-,0.0,-,-,0.0,0.0,-,-,-,-,-,0.0,-,-,-,0.0,-,-,-,-,-,-,-,-,-,-,0.0,-,-,-,-,-,-,-,-,-,-,-,-,9.155,-,-,-,-,0.0,-,-,-,-,-,-,0.0,-,-,0.0,-,-,-,-,-,-,-,8.594332,-,-,-,-,-,-,-,-,-,-,-,0.0,-,-,-,-,-,-,,-,0.0,-,-,-,-,-,-,-,-,-,-,0.0,-,-,-,-,-,-,-,-,-,-,-,-,-,-,-,-,0.0,-,-,-,1.750488,-,-,-,-,2.546912,-,-,-,90.84491,-,-,-,-,-,-,-,-,-,-,73.9345,-,-,-,-,-,-,-,-,-,0.0,-,-,-,-,-,0.0,-,-,-,-,4.018677,-,-,-,-,-,-,-,-,-,-,-,0.0,-,-,-,-,-,-,-,-,0.0,-,-,-,0.0,66.3,27.63,0.1997829
618,2314,31319,Tennison D.G.,1981,,-,-,-,0.0,-,-,-,-,-,-,-,-,-,0.0,-,-,-,0.0,-,-,0.0,0.0,-,-,-,-,-,0.0,-,-,-,0.0,-,-,-,-,-,-,-,-,-,-,0.0,-,-,-,-,-,-,-,-,-,-,-,-,-,-,-,-,-,0.0,-,-,-,-,-,-,0.0,-,-,0.0,-,-,-,-,-,-,-,5.0,-,-,-,-,-,-,-,-,-,-,-,0.0,-,-,-,-,-,-,,-,0.0,-,-,-,-,-,-,-,-,-,-,20.0,-,-,-,-,-,-,-,-,-,-,-,-,-,-,-,-,0.0,-,-,-,0.0,-,-,-,-,0.0,-,-,-,100.0,-,-,-,-,-,-,-,-,-,-,75.0,-,-,-,-,-,-,-,-,-,0.0,-,-,-,-,-,0.0,-,-,-,-,0.0,-,-,-,-,-,-,-,-,-,-,-,0.0,-,-,-,-,-,-,-,-,0.0,-,-,-,0.0,60.7,24.5,0.238
619,2314,31320,Tennison D.G.,1981,,-,-,-,0.0,-,-,-,-,-,-,-,-,-,0.0,-,-,-,0.0,-,-,0.0,0.0,-,-,-,-,-,0.0,-,-,-,0.0,-,-,-,-,-,-,-,-,-,-,0.0,-,-,-,-,-,-,-,-,-,-,-,-,-,-,-,-,-,0.0,-,-,-,-,-,-,0.0,-,-,0.0,-,-,-,-,-,-,-,10.0,-,-,-,-,-,-,-,-,-,-,-,0.0,-,-,-,-,-,-,,-,0.0,-,-,-,-,-,-,-,-,-,-,15.0,-,-,-,-,-,-,-,-,-,-,-,-,-,-,-,-,0.0,-,-,-,0.0,-,-,-,-,0.0,-,-,-,100.0,-,-,-,-,-,-,-,-,-,-,75.0,-,-,-,-,-,-,-,-,-,0.0,-,-,-,-,-,0.0,-,-,-,-,0.0,-,-,-,-,-,-,-,-,-,-,-,0.0,-,-,-,-,-,-,-,-,0.0,-,-,-,0.0,58.5,23.5,0.247
620,2314,31321,Tennison D.G.,1981,,-,-,-,0.0,-,-,-,-,-,-,-,-,-,0.0,-,-,-,0.0,-,-,0.0,0.0,-,-,-,-,-,0.0,-,-,-,0.0,-,-,-,-,-,-,-,-,-,-,0.0,-,-,-,-,-,-,-,-,-,-,-,-,-,-,-,-,-,0.0,-,-,-,-,-,-,0.0,-,-,0.0,-,-,-,-,-,-,-,15.0,-,-,-,-,-,-,-,-,-,-,-,0.0,-,-,-,-,-,-,,-,0.0,-,-,-,-,-,-,-,-,-,-,10.0,-,-,-,-,-,-,-,-,-,-,-,-,-,-,-,-,0.0,-,-,-,0.0,-,-,-,-,0.0,-,-,-,100.0,-,-,-,-,-,-,-,-,-,-,75.0,-,-,-,-,-,-,-,-,-,0.0,-,-,-,-,-,0.0,-,-,-,-,0.0,-,-,-,-,-,-,-,-,-,-,-,0.0,-,-,-,-,-,-,-,-,0.0,-,-,-,0.0,55.5,22.1,0.255
621,2314,31322,Tennison D.G.,1981,,-,-,-,0.0,-,-,-,-,-,-,-,-,-,0.0,-,-,-,0.0,-,-,0.0,0.0,-,-,-,-,-,0.0,-,-,-,0.0,-,-,-,-,-,-,-,-,-,-,0.0,-,-,-,-,-,-,-,-,-,-,-,-,-,-,-,-,-,0.0,-,-,-,-,-,-,0.0,-,-,0.0,-,-,-,-,-,-,-,20.0,-,-,-,-,-,-,-,-,-,-,-,0.0,-,-,-,-,-,-,,-,0.0,-,-,-,-,-,-,-,-,-,-,5.0,-,-,-,-,-,-,-,-,-,-,-,-,-,-,-,-,0.0,-,-,-,0.0,-,-,-,-,0.0,-,-,-,100.0,-,-,-,-,-,-,-,-,-,-,75.0,-,-,-,-,-,-,-,-,-,0.0,-,-,-,-,-,0.0,-,-,-,-,0.0,-,-,-,-,-,-,-,-,-,-,-,0.0,-,-,-,-,-,-,-,-,0.0,-,-,-,0.0,51.6,20.4,0.263
622,2314,31323,Tennison D.G.,1981,,-,-,-,0.0,-,-,-,-,-,-,-,-,-,0.0,-,-,-,0.0,-,-,0.0,0.0,-,-,-,-,-,0.0,-,-,-,0.0,-,-,-,-,-,-,-,-,-,-,0.0,-,-,-,-,-,-,-,-,-,-,-,-,-,-,-,-,-,0.0,-,-,-,-,-,-,0.0,-,-,0.0,-,-,-,-,-,-,-,0.0,-,-,-,-,-,-,-,-,-,-,-,0.0,-,-,-,-,-,-,,-,0.0,-,-,-,-,-,-,-,-,-,-,25.0,-,-,-,-,-,-,-,-,-,-,-,-,-,-,-,-,0.0,-,-,-,0.0,-,-,-,-,0.0,-,-,-,100.0,-,-,-,-,-,-,-,-,-,-,75.0,-,-,-,-,-,-,-,-,-,0.0,-,-,-,-,-,0.0,-,-,-,-,0.0,-,-,-,-,-,-,-,-,-,-,-,0.0,-,-,-,-,-,-,-,-,0.0,-,-,-,0.0,61.3,25.1,0.218
623,2314,31324,Tennison D.G.,1981,,-,-,-,0.0,-,-,-,-,-,-,-,-,-,0.0,-,-,-,0.0,-,-,0.0,0.0,-,-,-,-,-,0.0,-,-,-,0.0,-,-,-,-,-,-,-,-,-,-,0.0,-,-,-,-,-,-,-,-,-,-,-,-,-,-,-,-,-,0.0,-,-,-,-,-,-,0.0,-,-,0.0,-,-,-,-,-,-,-,0.0,-,-,-,-,-,-,-,-,-,-,-,0.0,-,-,-,-,-,-,,-,0.0,-,-,-,-,-,-,-,-,-,-,20.0,-,-,-,-,-,-,-,-,-,-,-,-,-,-,-,-,0.0,-,-,-,0.0,-,-,-,-,0.0,5,-,-,100.0,-,-,-,-,-,-,-,-,-,-,75.0,-,-,-,-,-,-,-,-,-,0.0,-,-,-,-,-,0.0,-,-,-,-,0.0,-,-,-,-,-,-,-,-,-,-,-,0.0,-,-,-,-,-,-,-,-,0.0,-,-,-,0.0,60.6,24.8,0.218
624,2314,31325,Tennison D.G.,1981,,-,-,-,0.0,-,-,-,-,-,-,-,-,-,0.0,-,-,-,0.0,-,-,0.0,0.0,-,-,-,-,-,0.0,-,-,-,0.0,-,-,-,-,-,-,-,-,-,-,0.0,-,-,-,-,-,-,-,-,-,-,-,-,-,-,-,-,-,0.0,-,-,-,-,-,-,0.0,-,-,0.0,-,-,-,-,-,-,-,0.0,-,-,-,-,-,-,-,-,-,-,-,0.0,-,-,-,-,-,-,,-,0.0,-,-,-,-,-,-,-,-,-,-,15.0,-,-,-,-,-,-,-,-,-,-,-,-,-,-,-,-,0.0,-,-,-,0.0,-,-,-,-,0.0,10,-,-,100.0,-,-,-,-,-,-,-,-,-,-,75.0,-,-,-,-,-,-,-,-,-,0.0,-,-,-,-,-,0.0,-,-,-,-,0.0,-,-,-,-,-,-,-,-,-,-,-,0.0,-,-,-,-,-,-,-,-,0.0,-,-,-,0.0,57.2,23.3,0.229
625,2314,31326,Tennison D.G.,1981,,-,-,-,0.0,-,-,-,-,-,-,-,-,-,0.0,-,-,-,0.0,-,-,0.0,0.0,-,-,-,-,-,0.0,-,-,-,0.0,-,-,-,-,-,-,-,-,-,-,0.0,-,-,-,-,-,-,-,-,-,-,-,-,-,-,-,-,-,0.0,-,-,-,-,-,-,0.0,-,-,0.0,-,-,-,-,-,-,-,0.0,-,-,-,-,-,-,-,-,-,-,-,0.0,-,-,-,-,-,-,,-,0.0,-,-,-,-,-,-,-,-,-,-,10.0,-,-,-,-,-,-,-,-,-,-,-,-,-,-,-,-,0.0,-,-,-,0.0,-,-,-,-,0.0,15,-,-,100.0,-,-,-,-,-,-,-,-,-,-,75.0,-,-,-,-,-,-,-,-,-,0.0,-,-,-,-,-,0.0,-,-,-,-,0.0,-,-,-,-,-,-,-,-,-,-,-,0.0,-,-,-,-,-,-,-,-,0.0,-,-,-,0.0,53.3,21.4,0.246
626,2314,31327,Tennison D.G.,1981,,-,-,-,0.0,-,-,-,-,-,-,-,-,-,0.0,-,-,-,0.0,-,-,0.0,0.0,-,-,-,-,-,0.0,-,-,-,0.0,-,-,-,-,-,-,-,-,-,-,0.0,-,-,-,-,-,-,-,-,-,-,-,-,-,-,-,-,-,0.0,-,-,-,-,-,-,0.0,-,-,0.0,-,-,-,-,-,-,-,0.0,-,-,-,-,-,-,-,-,-,-,-,0.0,-,-,-,-,-,-,,-,0.0,-,-,-,-,-,-,-,-,-,-,5.0,-,-,-,-,-,-,-,-,-,-,-,-,-,-,-,-,0.0,-,-,-,0.0,-,-,-,-,0.0,20,-,-,100.0,-,-,-,-,-,-,-,-,-,-,75.0,-,-,-,-,-,-,-,-,-,0.0,-,-,-,-,-,0.0,-,-,-,-,0.0,-,-,-,-,-,-,-,-,-,-,-,0.0,-,-,-,-,-,-,-,-,0.0,-,-,-,0.0,48.7,19.3,0.26
627,2402,32837,Petrenko Yu.M.,1971,,-,-,-,0.0,-,-,-,-,-,-,-,-,-,0.0,-,-,-,0.0,-,-,0.0,0.0,-,-,-,-,-,0.0,-,-,-,0.0,-,-,-,-,-,-,-,-,-,-,0.0,-,-,-,-,-,-,-,-,-,-,-,-,-,-,0.3,-,-,0.0,-,-,-,-,-,-,0.0,-,-,0.0,-,-,-,-,-,-,-,0.0,-,-,-,-,-,-,-,-,-,-,-,0.0,-,-,-,-,-,-,,-,0.0,-,-,-,-,-,-,-,-,-,-,20.0,-,-,-,-,-,-,-,-,-,-,-,-,-,-,-,-,0.0,-,-,-,0.0,-,-,-,-,0.3,-,-,-,100.0,-,-,-,-,-,-,-,-,-,-,79.7,-,-,-,-,-,-,-,-,-,0.0,-,-,-,-,-,0.0,-,-,-,-,0.0,-,-,-,-,-,-,-,-,-,-,-,0.0,-,-,-,-,-,-,-,-,0.0,-,-,-,0.0,59.1,24.23,0.225
628,2402,32839,Petrenko Yu.M.,1971,,-,-,-,0.0,-,-,-,-,-,-,-,-,-,0.0,-,-,-,0.0,-,-,0.0,0.0,-,-,-,-,-,0.0,-,-,-,0.0,-,-,-,-,-,-,-,-,-,-,0.0,-,-,-,-,-,-,-,-,-,-,-,-,-,-,2.5,-,-,0.0,-,-,-,-,-,-,0.0,-,-,0.0,-,-,-,-,-,-,-,0.0,-,-,-,-,-,-,-,-,-,-,-,0.0,-,-,-,-,-,-,,-,0.0,-,-,-,-,-,-,-,-,-,-,20.0,-,-,-,-,-,-,-,-,-,-,-,-,-,-,-,-,0.0,-,-,-,0.0,-,-,-,-,2.5,-,-,-,100.0,-,-,-,-,-,-,-,-,-,-,77.5,-,-,-,-,-,-,-,-,-,0.0,-,-,-,-,-,0.0,-,-,-,-,0.0,-,-,-,-,-,-,-,-,-,-,-,0.0,-,-,-,-,-,-,-,-,0.0,-,-,-,0.0,65.0,25.99,0.225
629,2402,32840,Petrenko Yu.M.,1971,,-,-,-,0.0,-,-,-,-,-,-,-,-,-,0.0,-,-,-,0.0,-,-,0.0,0.0,-,-,-,-,-,0.0,-,-,-,0.0,-,-,-,-,-,-,-,-,-,-,0.0,-,-,-,-,-,-,-,-,-,-,-,-,-,-,5,-,-,0.0,-,-,-,-,-,-,0.0,-,-,0.0,-,-,-,-,-,-,-,0.0,-,-,-,-,-,-,-,-,-,-,-,0.0,-,-,-,-,-,-,,-,0.0,-,-,-,-,-,-,-,-,-,-,20.0,-,-,-,-,-,-,-,-,-,-,-,-,-,-,-,-,0.0,-,-,-,0.0,-,-,-,-,5.0,-,-,-,100.0,-,-,-,-,-,-,-,-,-,-,75.0,-,-,-,-,-,-,-,-,-,0.0,-,-,-,-,-,0.0,-,-,-,-,0.0,-,-,-,-,-,-,-,-,-,-,-,0.0,-,-,-,-,-,-,-,-,0.0,-,-,-,0.0,65.9,26.87,0.225
630,2402,32841,Petrenko Yu.M.,1971,,-,-,-,0.0,-,-,-,-,-,-,-,-,-,0.0,-,-,-,0.0,-,-,0.0,0.0,-,-,-,-,-,0.0,-,-,-,0.0,-,-,-,-,-,-,-,-,-,-,0.0,-,-,-,-,-,-,-,-,-,-,-,-,-,-,7.5,-,-,0.0,-,-,-,-,-,-,0.0,-,-,0.0,-,-,-,-,-,-,-,0.0,-,-,-,-,-,-,-,-,-,-,-,0.0,-,-,-,-,-,-,,-,0.0,-,-,-,-,-,-,-,-,-,-,20.0,-,-,-,-,-,-,-,-,-,-,-,-,-,-,-,-,0.0,-,-,-,0.0,-,-,-,-,7.5,-,-,-,100.0,-,-,-,-,-,-,-,-,-,-,72.5,-,-,-,-,-,-,-,-,-,0.0,-,-,-,-,-,0.0,-,-,-,-,0.0,-,-,-,-,-,-,-,-,-,-,-,0.0,-,-,-,-,-,-,-,-,0.0,-,-,-,0.0,65.5,26.38,0.242
631,2402,32842,Petrenko Yu.M.,1971,,-,-,-,0.0,-,-,-,-,-,-,-,-,-,0.0,-,-,-,0.0,-,-,0.0,0.0,-,-,-,-,-,0.0,-,-,-,0.0,-,-,-,-,-,-,-,-,-,-,0.0,-,-,-,-,-,-,-,-,-,-,-,-,-,-,10,-,-,0.0,-,-,-,-,-,-,0.0,-,-,0.0,-,-,-,-,-,-,-,0.0,-,-,-,-,-,-,-,-,-,-,-,0.0,-,-,-,-,-,-,,-,0.0,-,-,-,-,-,-,-,-,-,-,20.0,-,-,-,-,-,-,-,-,-,-,-,-,-,-,-,-,0.0,-,-,-,0.0,-,-,-,-,10.0,-,-,-,100.0,-,-,-,-,-,-,-,-,-,-,70.0,-,-,-,-,-,-,-,-,-,0.0,-,-,-,-,-,0.0,-,-,-,-,0.0,-,-,-,-,-,-,-,-,-,-,-,0.0,-,-,-,-,-,-,-,-,0.0,-,-,-,0.0,66.2,26.48,0.251
632,2403,32843,Petrenko Yu.M.,1971,,-,-,-,0.0,-,-,-,-,-,-,-,-,-,0.0,-,-,-,0.0,-,-,0.0,0.0,-,-,-,-,-,0.0,-,-,-,0.0,-,-,-,-,-,-,-,-,-,-,0.0,-,-,-,-,-,-,-,-,-,-,-,-,-,-,0.3,-,-,0.0,-,-,-,-,-,-,0.0,-,-,0.0,-,-,-,-,-,-,-,0.0,-,-,-,-,-,-,-,-,-,-,-,0.0,-,-,-,-,-,-,,-,0.0,-,-,-,-,-,-,-,-,-,-,20.0,-,-,-,-,-,-,-,-,-,-,-,-,-,-,-,-,0.0,-,-,-,0.0,-,-,-,-,0.3,-,-,-,100.0,-,-,-,-,-,-,-,-,-,-,79.7,-,-,-,-,-,-,-,-,-,0.0,-,-,-,-,-,0.0,-,-,-,-,0.0,-,-,-,-,-,-,-,-,-,-,-,0.0,-,-,-,-,-,-,-,-,0.0,-,-,-,0.0,58.9,23.93,0.233
633,2403,32844,Petrenko Yu.M.,1971,,-,-,-,0.0,-,-,-,-,-,-,-,-,-,0.0,-,-,-,0.0,-,-,0.0,0.0,-,-,-,-,-,0.0,-,-,-,0.0,-,-,-,-,-,-,-,-,-,-,0.0,-,-,-,-,-,-,-,-,-,-,-,-,-,-,2.5,-,-,0.0,-,-,-,-,-,-,0.0,-,-,0.0,-,-,-,-,-,-,-,0.0,-,-,-,-,-,-,-,-,-,-,-,0.0,-,-,-,-,-,-,,-,0.0,-,-,-,-,-,-,-,-,-,-,20.0,-,-,-,-,-,-,-,-,-,-,-,-,-,-,-,-,0.0,-,-,-,0.0,-,-,-,-,2.5,-,-,-,100.0,-,-,-,-,-,-,-,-,-,-,77.5,-,-,-,-,-,-,-,-,-,0.0,-,-,-,-,-,0.0,-,-,-,-,0.0,-,-,-,-,-,-,-,-,-,-,-,0.0,-,-,-,-,-,-,-,-,0.0,-,-,-,0.0,61.2,24.52,0.244
634,2403,32845,Petrenko Yu.M.,1971,,-,-,-,0.0,-,-,-,-,-,-,-,-,-,0.0,-,-,-,0.0,-,-,0.0,0.0,-,-,-,-,-,0.0,-,-,-,0.0,-,-,-,-,-,-,-,-,-,-,0.0,-,-,-,-,-,-,-,-,-,-,-,-,-,-,5,-,-,0.0,-,-,-,-,-,-,0.0,-,-,0.0,-,-,-,-,-,-,-,0.0,-,-,-,-,-,-,-,-,-,-,-,0.0,-,-,-,-,-,-,,-,0.0,-,-,-,-,-,-,-,-,-,-,20.0,-,-,-,-,-,-,-,-,-,-,-,-,-,-,-,-,0.0,-,-,-,0.0,-,-,-,-,5.0,-,-,-,100.0,-,-,-,-,-,-,-,-,-,-,75.0,-,-,-,-,-,-,-,-,-,0.0,-,-,-,-,-,0.0,-,-,-,-,0.0,-,-,-,-,-,-,-,-,-,-,-,0.0,-,-,-,-,-,-,-,-,0.0,-,-,-,0.0,65.9,26.58,0.24
635,2403,32846,Petrenko Yu.M.,1971,,-,-,-,0.0,-,-,-,-,-,-,-,-,-,0.0,-,-,-,0.0,-,-,0.0,0.0,-,-,-,-,-,0.0,-,-,-,0.0,-,-,-,-,-,-,-,-,-,-,0.0,-,-,-,-,-,-,-,-,-,-,-,-,-,-,7.5,-,-,0.0,-,-,-,-,-,-,0.0,-,-,0.0,-,-,-,-,-,-,-,0.0,-,-,-,-,-,-,-,-,-,-,-,0.0,-,-,-,-,-,-,,-,0.0,-,-,-,-,-,-,-,-,-,-,20.0,-,-,-,-,-,-,-,-,-,-,-,-,-,-,-,-,0.0,-,-,-,0.0,-,-,-,-,7.5,-,-,-,100.0,-,-,-,-,-,-,-,-,-,-,72.5,-,-,-,-,-,-,-,-,-,0.0,-,-,-,-,-,0.0,-,-,-,-,0.0,-,-,-,-,-,-,-,-,-,-,-,0.0,-,-,-,-,-,-,-,-,0.0,-,-,-,0.0,67.3,27.07,0.247
636,2403,32847,Petrenko Yu.M.,1971,,-,-,-,0.0,-,-,-,-,-,-,-,-,-,0.0,-,-,-,0.0,-,-,0.0,0.0,-,-,-,-,-,0.0,-,-,-,0.0,-,-,-,-,-,-,-,-,-,-,0.0,-,-,-,-,-,-,-,-,-,-,-,-,-,-,10,-,-,0.0,-,-,-,-,-,-,0.0,-,-,0.0,-,-,-,-,-,-,-,0.0,-,-,-,-,-,-,-,-,-,-,-,0.0,-,-,-,-,-,-,,-,0.0,-,-,-,-,-,-,-,-,-,-,20.0,-,-,-,-,-,-,-,-,-,-,-,-,-,-,-,-,0.0,-,-,-,0.0,-,-,-,-,10.0,-,-,-,100.0,-,-,-,-,-,-,-,-,-,-,70.0,-,-,-,-,-,-,-,-,-,0.0,-,-,-,-,-,0.0,-,-,-,-,0.0,-,-,-,-,-,-,-,-,-,-,-,0.0,-,-,-,-,-,-,-,-,0.0,-,-,-,0.0,66.4,26.58,0.246
637,2416,33042,Ashizuka M.,1985,,-,-,-,19.2,-,-,-,-,-,-,-,-,-,0.0,-,-,-,0.0,-,-,0.0,0.0,-,-,-,-,-,23.1,-,-,-,0.0,-,-,-,-,-,-,-,-,-,-,0.0,-,-,-,-,-,-,-,-,-,-,-,-,-,-,-,-,-,0.0,-,-,-,-,-,-,0.0,-,-,0.0,-,-,-,-,-,-,-,0.0,-,-,-,-,-,-,-,-,-,-,-,0.0,-,-,-,-,-,-,,-,0.0,-,-,-,-,-,-,-,-,-,-,0.0,-,-,-,-,-,-,-,-,-,-,-,-,-,-,-,-,7.7,-,-,-,0.0,-,-,-,-,19.2,-,-,-,100.0,-,-,-,-,-,-,-,-,-,-,50.0,-,-,-,-,-,-,-,-,-,0.0,-,-,-,-,-,0.0,-,-,-,-,0.0,-,-,-,-,-,-,-,-,-,-,-,0.0,-,-,-,-,-,-,-,-,0.0,-,-,-,0.0,82.9,33.14,0.252
638,2416,33043,Ashizuka M.,1985,,-,-,-,23.1,-,-,-,-,-,-,-,-,-,0.0,-,-,-,0.0,-,-,0.0,0.0,-,-,-,-,-,23.1,-,-,-,0.0,-,-,-,-,-,-,-,-,-,-,0.0,-,-,-,-,-,-,-,-,-,-,-,-,-,-,-,-,-,0.0,-,-,-,-,-,-,0.0,-,-,0.0,-,-,-,-,-,-,-,0.0,-,-,-,-,-,-,-,-,-,-,-,0.0,-,-,-,-,-,-,,-,0.0,-,-,-,-,-,-,-,-,-,-,0.0,-,-,-,-,-,-,-,-,-,-,-,-,-,-,-,-,7.7,-,-,-,0.0,-,-,-,-,23.1,-,-,-,100.0,-,-,-,-,-,-,-,-,-,-,46.1,-,-,-,-,-,-,-,-,-,0.0,-,-,-,-,-,0.0,-,-,-,-,0.0,-,-,-,-,-,-,-,-,-,-,-,0.0,-,-,-,-,-,-,-,-,0.0,-,-,-,0.0,84.0,33.36,0.259
639,2416,33044,Ashizuka M.,1985,,-,-,-,13.8,-,-,-,-,-,-,-,-,-,0.0,-,-,-,0.0,-,-,0.0,0.0,-,-,-,-,-,31.0,-,-,-,0.0,-,-,-,-,-,-,-,-,-,-,0.0,-,-,-,-,-,-,-,-,-,-,-,-,-,-,-,-,-,0.0,-,-,-,-,-,-,0.0,-,-,0.0,-,-,-,-,-,-,-,0.0,-,-,-,-,-,-,-,-,-,-,-,0.0,-,-,-,-,-,-,,-,0.0,-,-,-,-,-,-,-,-,-,-,0.0,-,-,-,-,-,-,-,-,-,-,-,-,-,-,-,-,10.4,-,-,-,0.0,-,-,-,-,13.8,-,-,-,100.0,-,-,-,-,-,-,-,-,-,-,44.8,-,-,-,-,-,-,-,-,-,0.0,-,-,-,-,-,0.0,-,-,-,-,0.0,-,-,-,-,-,-,-,-,-,-,-,0.0,-,-,-,-,-,-,-,-,0.0,-,-,-,0.0,79.9,31.74,0.259
640,2416,33045,Ashizuka M.,1985,,-,-,-,17.2,-,-,-,-,-,-,-,-,-,0.0,-,-,-,0.0,-,-,0.0,0.0,-,-,-,-,-,31.0,-,-,-,0.0,-,-,-,-,-,-,-,-,-,-,0.0,-,-,-,-,-,-,-,-,-,-,-,-,-,-,-,-,-,0.0,-,-,-,-,-,-,0.0,-,-,0.0,-,-,-,-,-,-,-,0.0,-,-,-,-,-,-,-,-,-,-,-,0.0,-,-,-,-,-,-,,-,0.0,-,-,-,-,-,-,-,-,-,-,0.0,-,-,-,-,-,-,-,-,-,-,-,-,-,-,-,-,10.4,-,-,-,0.0,-,-,-,-,17.2,-,-,-,100.0,-,-,-,-,-,-,-,-,-,-,41.4,-,-,-,-,-,-,-,-,-,0.0,-,-,-,-,-,0.0,-,-,-,-,0.0,-,-,-,-,-,-,-,-,-,-,-,0.0,-,-,-,-,-,-,-,-,0.0,-,-,-,0.0,81.9,32.47,0.262
641,2416,33046,Ashizuka M.,1985,,-,-,-,20.7,-,-,-,-,-,-,-,-,-,0.0,-,-,-,0.0,-,-,0.0,0.0,-,-,-,-,-,31.0,-,-,-,0.0,-,-,-,-,-,-,-,-,-,-,0.0,-,-,-,-,-,-,-,-,-,-,-,-,-,-,-,-,-,0.0,-,-,-,-,-,-,0.0,-,-,0.0,-,-,-,-,-,-,-,0.0,-,-,-,-,-,-,-,-,-,-,-,0.0,-,-,-,-,-,-,,-,0.0,-,-,-,-,-,-,-,-,-,-,0.0,-,-,-,-,-,-,-,-,-,-,-,-,-,-,-,-,10.4,-,-,-,0.0,-,-,-,-,20.7,-,-,-,100.0,-,-,-,-,-,-,-,-,-,-,37.9,-,-,-,-,-,-,-,-,-,0.0,-,-,-,-,-,0.0,-,-,-,-,0.0,-,-,-,-,-,-,-,-,-,-,-,0.0,-,-,-,-,-,-,-,-,0.0,-,-,-,0.0,83.4,32.95,0.268
642,2416,33047,Ashizuka M.,1985,,-,-,-,15.6,-,-,-,-,-,-,-,-,-,0.0,-,-,-,0.0,-,-,0.0,0.0,-,-,-,-,-,37.5,-,-,-,0.0,-,-,-,-,-,-,-,-,-,-,0.0,-,-,-,-,-,-,-,-,-,-,-,-,-,-,-,-,-,0.0,-,-,-,-,-,-,0.0,-,-,0.0,-,-,-,-,-,-,-,0.0,-,-,-,-,-,-,-,-,-,-,-,0.0,-,-,-,-,-,-,,-,0.0,-,-,-,-,-,-,-,-,-,-,0.0,-,-,-,-,-,-,-,-,-,-,-,-,-,-,-,-,12.5,-,-,-,0.0,-,-,-,-,15.6,-,-,-,100.0,-,-,-,-,-,-,-,-,-,-,34.4,-,-,-,-,-,-,-,-,-,0.0,-,-,-,-,-,0.0,-,-,-,-,0.0,-,-,-,-,-,-,-,-,-,-,-,0.0,-,-,-,-,-,-,-,-,0.0,-,-,-,0.0,81.4,32.03,0.271
643,2416,33048,Ashizuka M.,1985,,-,-,-,18.7,-,-,-,-,-,-,-,-,-,0.0,-,-,-,0.0,-,-,0.0,0.0,-,-,-,-,-,37.5,-,-,-,0.0,-,-,-,-,-,-,-,-,-,-,0.0,-,-,-,-,-,-,-,-,-,-,-,-,-,-,-,-,-,0.0,-,-,-,-,-,-,0.0,-,-,0.0,-,-,-,-,-,-,-,0.0,-,-,-,-,-,-,-,-,-,-,-,0.0,-,-,-,-,-,-,,-,0.0,-,-,-,-,-,-,-,-,-,-,0.0,-,-,-,-,-,-,-,-,-,-,-,-,-,-,-,-,12.5,-,-,-,0.0,-,-,-,-,18.7,-,-,-,100.0,-,-,-,-,-,-,-,-,-,-,31.3,-,-,-,-,-,-,-,-,-,0.0,-,-,-,-,-,0.0,-,-,-,-,0.0,-,-,-,-,-,-,-,-,-,-,-,0.0,-,-,-,-,-,-,-,-,0.0,-,-,-,0.0,82.8,32.41,0.278
644,2416,33049,Ashizuka M.,1985,,-,-,-,15.1,-,-,-,-,-,-,-,-,-,0.0,-,-,-,0.0,-,-,0.0,0.0,-,-,-,-,-,32.1,-,-,-,0.0,-,-,-,-,-,-,-,-,-,-,0.0,-,-,-,-,-,-,-,-,-,-,-,-,-,-,-,-,-,0.0,-,-,-,-,-,-,0.0,-,-,0.0,-,-,-,-,-,-,-,0.0,-,-,-,-,-,-,-,-,-,-,-,0.0,-,-,-,-,-,-,,-,0.0,-,-,-,-,-,-,-,-,-,-,0.0,-,-,-,-,-,-,-,-,-,-,-,-,-,-,-,-,5.6,-,-,-,0.0,-,-,-,-,15.1,-,-,-,100.0,-,-,-,-,-,-,-,-,-,-,47.2,-,-,-,-,-,-,-,-,-,0.0,-,-,-,-,-,0.0,-,-,-,-,0.0,-,-,-,-,-,-,-,-,-,-,-,0.0,-,-,-,-,-,-,-,-,0.0,-,-,-,0.0,86.2,33.94,0.254
645,2416,33050,Ashizuka M.,1985,,-,-,-,14.0,-,-,-,-,-,-,-,-,-,0.0,-,-,-,0.0,-,-,0.0,0.0,-,-,-,-,-,32.0,-,-,-,0.0,-,-,-,-,-,-,-,-,-,-,0.0,-,-,-,-,-,-,-,-,-,-,-,-,-,-,-,-,-,0.0,-,-,-,-,-,-,0.0,-,-,0.0,-,-,-,-,-,-,-,0.0,-,-,-,-,-,-,-,-,-,-,-,0.0,-,-,-,-,-,-,,-,0.0,-,-,-,-,-,-,-,-,-,-,0.0,-,-,-,-,-,-,-,-,-,-,-,-,-,-,-,-,6.0,-,-,-,0.0,-,-,-,-,14.0,-,-,-,100.0,-,-,-,-,-,-,-,-,-,-,48.0,-,-,-,-,-,-,-,-,-,0.0,-,-,-,-,-,0.0,-,-,-,-,0.0,-,-,-,-,-,-,-,-,-,-,-,0.0,-,-,-,-,-,-,-,-,0.0,-,-,-,0.0,84.3,33.53,0.258
646,2681,110678,State Optical I,1975,BF1,-,-,-,0.0,-,-,-,0.1709,-,-,-,-,-,4.239216,-,-,-,0.0,-,-,0.0,0.0,-,-,-,-,-,0.2009735,-,-,-,0.0,-,-,-,-,-,-,-,-,-,-,0.0,-,-,-,-,-,-,-,-,-,-,-,-,-,-,-,-,-,0.0,-,-,-,-,-,-,0.0,-,-,0.0,-,-,-,-,-,-,-,8.621912,-,-,-,-,-,-,-,-,-,-,-,0.0,-,-,-,-,-,-,,-,0.0,-,-,-,-,-,-,-,-,-,-,2.818476,-,-,-,-,-,-,-,-,-,-,-,-,-,-,-,-,0.0,-,-,-,3.89114,-,-,-,-,4.5116,-,-,-,100.0,-,-,-,0.1015,-,-,-,-,-,-,79.27221,-,-,-,-,-,-,-,-,-,0.0,-,-,-,-,-,0.0,-,-,-,-,0.0,-,-,-,-,-,-,-,-,-,-,-,0.0,-,-,-,-,-,-,-,-,0.6837007,-,-,-,0.0,68.3,28.41,0.2020416
647,2681,110679,State Optical I,1975,BF4,-,-,-,0.0,-,-,-,0.04992,-,-,-,-,-,4.005124,-,-,-,5.782812,-,-,0.0,0.0,-,-,-,-,-,0.0,-,-,-,0.0,-,-,-,-,-,-,-,-,-,-,0.0,-,-,-,-,-,-,-,-,-,-,-,-,-,-,-,-,-,0.0,-,-,-,-,-,-,0.0,-,-,0.0,-,-,-,-,-,-,-,8.977345,-,-,-,-,-,-,-,-,-,-,-,0.0,-,-,-,-,-,-,,-,0.0,-,-,-,-,-,-,-,-,-,-,0.0,-,-,-,-,-,-,-,-,-,-,-,-,-,-,-,-,0.0,-,-,-,3.679746,-,-,-,-,4.114997,-,-,-,100.0,-,-,-,0.05995,-,-,-,-,-,-,73.46835,-,-,-,-,-,-,-,-,-,0.0,-,-,-,-,-,0.0,-,-,-,-,0.0,-,-,-,-,-,-,-,-,-,-,-,0.0,-,-,-,-,-,-,-,-,3.976738,-,-,-,0.0,67.2,27.51,0.221374
648,2681,110680,State Optical I,1975,BF6,-,-,-,0.0,-,-,-,0.1603,-,-,-,-,-,0.0,-,-,-,7.484879,-,-,0.0,0.0,-,-,-,-,-,0.0,-,-,-,0.0,-,-,-,-,-,-,-,-,-,-,0.0,-,-,-,-,-,-,-,-,-,-,-,-,-,-,-,-,-,0.0,-,-,-,-,-,-,0.0,-,-,0.0,-,-,-,-,-,-,-,7.813555,-,-,-,-,-,-,-,-,-,-,-,0.0,-,-,-,-,-,-,,-,0.0,-,-,-,-,-,-,-,-,-,-,1.740315,-,-,-,-,-,-,-,-,-,-,-,-,-,-,-,-,0.0,-,-,-,4.502117,-,-,-,-,0.1603526,-,-,-,100.0,-,-,-,-,-,-,-,-,-,-,68.98292,-,-,-,-,-,-,-,-,-,0.0,-,-,-,-,-,0.0,-,-,-,-,0.0,-,-,-,-,-,-,-,-,-,-,-,0.0,-,-,-,-,-,-,-,-,9.315866,-,-,-,0.0,64.7,26.04,0.2423194
649,2681,110681,State Optical I,1975,BF7,-,-,-,0.0,-,-,-,0.2453,-,-,-,-,-,5.037199,-,-,-,10.77239,-,-,0.0,0.0,-,-,-,-,-,0.0,-,-,-,0.0,-,-,-,-,-,-,-,-,-,-,0.0,-,-,-,-,-,-,-,-,-,-,-,-,-,-,-,-,-,0.0,-,-,-,-,-,-,0.0,-,-,0.0,-,-,-,-,-,-,-,5.800552,-,-,-,-,-,-,-,-,-,-,-,0.0,-,-,-,-,-,-,,-,0.0,-,-,-,-,-,-,-,-,-,-,1.755566,-,-,-,-,-,-,-,-,-,-,-,-,-,-,-,-,0.0,-,-,-,1.287121,-,-,-,-,5.349648,-,-,-,100.0,-,-,-,0.06713,-,-,-,-,-,-,60.6464,-,-,-,-,-,-,-,-,-,0.0,-,-,-,-,-,0.0,-,-,-,-,0.0,-,-,-,-,-,-,-,-,-,-,-,0.0,-,-,-,-,-,-,-,-,14.38832,-,-,-,0.0,73.0,29.28,0.2465847
650,2681,110682,State Optical I,1975,BF8,-,-,-,0.0,-,-,-,0.259,-,-,-,-,-,0.0,-,-,-,7.383767,-,-,0.0,0.0,-,-,-,-,-,0.0,-,-,-,0.0,-,-,-,-,-,-,-,-,-,-,0.0,-,-,-,-,-,-,-,-,-,-,-,-,-,-,-,-,-,0.0,-,-,-,-,-,-,0.0,-,-,0.0,-,-,-,-,-,-,-,7.097256,-,-,-,-,-,-,-,-,-,-,-,0.0,-,-,-,-,-,-,,-,0.0,-,-,-,-,-,-,-,-,-,-,1.626635,-,-,-,-,-,-,-,-,-,-,-,-,-,-,-,-,0.0,-,-,-,6.834599,-,-,-,-,0.2589697,-,-,-,100.0,-,-,-,-,-,-,-,-,-,-,68.76752,-,-,-,-,-,-,-,-,-,0.0,-,-,-,-,-,0.0,-,-,-,-,0.0,-,-,-,-,-,-,-,-,-,-,-,0.0,-,-,-,-,-,-,-,-,8.031247,-,-,-,0.0,64.2,25.92,0.2384259
651,2681,110683,State Optical I,1975,BF11,-,-,-,2.861258,-,-,-,0.4415,-,-,-,-,-,6.260532,-,-,-,22.80989,-,-,0.0,0.0,-,-,-,-,-,0.0,-,-,-,0.0,-,-,-,-,-,-,-,-,-,-,0.0,-,-,-,-,-,-,-,-,-,-,-,-,-,-,-,-,-,0.0,-,-,-,-,-,-,0.0,-,-,0.0,-,-,-,-,-,-,-,0.0,-,-,-,-,-,-,-,-,-,-,-,0.0,-,-,-,-,-,-,,-,0.0,-,-,-,-,-,-,-,-,-,-,0.8314839,-,-,1.495,-,-,-,-,-,-,-,-,-,-,-,-,-,0.0,-,-,-,1.091835,-,-,-,-,9.680151,-,-,-,98.50542,-,-,-,0.1169,-,-,-,-,-,-,52.72694,-,-,-,-,-,-,-,-,-,0.0,-,-,-,-,-,0.0,-,-,-,-,0.0,-,-,-,-,-,-,-,-,-,-,-,0.0,-,-,-,-,-,-,-,-,11.36512,-,-,-,0.0,77.2,30.37,0.270991
652,2681,110684,State Optical I,1975,BF12,-,-,-,0.0,-,-,-,0.09342,-,-,-,-,-,0.0,-,-,-,6.443086,-,-,0.0,0.0,-,-,-,-,-,0.0,-,-,-,0.0,-,-,-,-,-,-,-,-,-,-,0.0,-,-,-,-,-,-,-,-,-,-,-,-,-,-,-,-,-,0.0,-,-,-,-,-,-,0.0,-,-,0.0,-,-,-,-,-,-,-,7.289362,-,-,-,-,-,-,-,-,-,-,-,0.0,-,-,-,-,-,-,,-,0.0,-,-,-,-,-,-,-,-,-,-,1.505949,-,-,-,-,-,-,-,-,-,-,-,-,-,-,-,-,0.0,-,-,-,13.76676,-,-,-,-,0.09342132,-,-,-,100.0,-,-,-,-,-,-,-,-,-,-,65.16743,-,-,-,-,-,-,-,-,-,0.0,-,-,-,-,-,0.0,-,-,-,-,0.0,-,-,-,-,-,-,-,-,-,-,-,0.0,-,-,-,-,-,-,-,-,5.733987,-,-,-,0.0,61.1,24.58,0.2428804
653,2681,110685,State Optical I,1975,BF13,-,-,-,2.925806,-,-,-,0.2356,-,-,-,-,-,9.775041,-,-,-,21.31699,-,-,0.0,0.0,-,-,-,-,-,0.0,-,-,-,0.0,-,-,-,-,-,-,-,-,-,-,0.0,-,-,-,-,-,-,-,-,-,-,-,-,-,-,-,-,-,0.0,-,-,-,-,-,-,0.0,-,-,0.0,-,-,-,-,-,-,-,0.0,-,-,-,-,-,-,-,-,-,-,-,0.0,-,-,-,-,-,-,,-,0.0,-,-,-,-,-,-,-,-,-,-,0.0,-,-,-,-,-,-,-,-,-,-,-,-,-,-,-,-,0.0,-,-,-,5.450652,-,-,-,-,13.03239,-,-,-,100.0,-,-,-,0.09594,-,-,-,-,-,-,52.36531,-,-,-,-,-,-,-,-,-,0.0,-,-,-,-,-,0.0,-,-,-,-,0.0,-,-,-,-,-,-,-,-,-,-,-,0.0,-,-,-,-,-,-,-,-,7.834643,-,-,-,0.0,76.3,30.04,0.2699734
654,2687,110686,State Optical I,1975,BF16,-,-,-,2.314098,-,-,-,0.1916,-,-,-,-,-,9.255321,-,-,-,25.9691,-,-,0.0,0.0,-,-,-,-,-,8.533385,-,-,-,0.0,-,-,-,-,-,-,-,-,-,-,0.0,-,-,-,-,-,-,-,-,-,-,-,-,-,-,-,-,-,0.0,-,-,-,-,-,-,0.0,-,-,0.0,-,-,-,-,-,-,-,0.0,-,-,-,-,-,-,-,-,-,-,-,0.0,-,-,-,-,-,-,,-,0.0,-,-,-,-,-,-,-,-,-,-,0.0,-,-,-,-,-,-,-,-,-,-,-,-,-,-,-,-,0.0,-,-,-,4.181779,-,-,-,-,11.95605,-,-,-,100.0,-,-,-,0.195,-,-,-,-,-,-,42.7234,-,-,-,-,-,-,-,-,-,0.0,-,-,-,-,-,0.0,-,-,-,-,0.0,-,-,-,-,-,-,-,-,-,-,-,0.0,-,-,-,-,-,-,-,-,6.636282,-,-,-,0.0,78.9,30.7,0.2850163
655,2687,110687,State Optical I,1975,BF21,-,-,-,0.0,-,-,-,0.2272,-,-,-,-,-,0.0,-,-,-,4.115437,-,-,0.0,0.0,-,-,-,-,-,0.0,-,-,-,0.0,-,-,-,-,-,-,-,-,-,-,0.0,-,-,-,-,-,-,-,-,-,-,-,-,-,-,-,-,-,0.0,-,-,-,-,-,-,0.0,-,-,0.0,-,-,-,-,-,-,-,6.508003,-,-,-,-,-,-,-,-,-,-,-,0.0,-,-,-,-,-,-,,-,0.0,-,-,-,-,-,-,-,-,-,-,0.7251397,-,-,-,-,-,-,-,-,-,-,-,-,-,-,-,-,0.0,-,-,-,13.16893,-,-,-,-,0.3813494,-,-,-,100.0,-,-,-,0.1542,-,-,-,-,-,-,67.67954,-,-,-,-,-,-,-,-,-,0.0,-,-,-,-,-,0.0,-,-,-,-,0.0,-,-,-,-,-,-,-,-,-,-,-,0.0,-,-,-,-,-,-,-,-,7.421595,-,-,-,0.0,62.0,25.14,0.2330947
656,2687,110688,State Optical I,1975,BF24,-,-,-,0.0,-,-,-,0.1003,-,-,-,-,-,0.0,-,-,-,0.0,-,-,0.0,0.0,-,-,-,-,-,3.022992,-,-,-,0.0,-,-,-,-,-,-,-,-,-,-,0.0,-,-,-,-,-,-,-,-,-,-,-,-,-,-,-,-,-,0.0,-,-,-,-,-,-,0.0,-,-,0.0,-,-,-,-,-,-,-,6.030803,-,-,-,-,-,-,-,-,-,-,-,0.0,-,-,-,-,-,-,,-,1.812173,-,-,-,-,-,-,-,-,-,-,2.007715,-,-,-,-,-,-,-,-,-,-,-,-,-,-,-,-,0.0,-,-,-,16.56372,-,-,-,-,0.2054448,-,-,-,100.0,-,-,-,0.1052,-,-,-,-,-,-,65.3273,-,-,-,-,-,-,-,-,-,0.0,-,-,-,-,-,0.0,-,-,-,-,0.0,-,-,-,-,-,-,-,-,-,-,-,0.0,-,-,-,-,-,-,-,-,5.02985,-,-,-,0.0,63.0,25.55,0.2328767
657,2687,110689,State Optical I,1975,BF25,-,-,-,1.863516,-,-,-,0.1487,-,-,-,-,-,0.4347377,-,-,-,9.387433,-,-,0.0,0.0,-,-,-,-,-,2.578699,-,-,-,0.0,-,-,-,-,-,-,-,-,-,-,0.0,-,-,-,-,-,-,-,-,-,-,-,-,-,-,-,-,-,0.0,-,-,-,-,-,-,0.0,-,-,0.0,-,-,-,-,-,-,-,3.909324,-,-,-,-,-,-,-,-,-,-,-,0.0,-,-,-,-,-,-,,-,0.0,-,-,-,-,-,-,-,-,-,-,1.939777,-,-,-,-,-,-,-,-,-,-,-,-,-,-,-,-,0.0,-,-,-,6.369577,-,-,-,-,2.446988,-,-,-,100.0,-,-,-,-,-,-,-,-,-,-,61.38562,-,-,-,-,-,-,-,-,-,0.0,-,-,-,-,-,0.0,-,-,-,-,0.0,-,-,-,-,-,-,-,-,-,-,-,0.0,-,-,-,-,-,-,-,-,11.98258,-,-,-,0.0,72.1,28.84,0.25
658,2687,110690,State Optical I,1975,BF26,-,-,-,0.0,-,-,-,0.09874,-,-,-,-,-,0.0,-,-,-,7.516848,-,-,0.0,0.0,-,-,-,-,-,4.163583,-,-,-,0.0,-,-,-,-,-,-,-,-,-,-,0.0,-,-,-,-,-,-,-,-,-,-,-,-,-,-,-,-,-,0.0,-,-,-,-,-,-,0.0,-,-,0.0,-,-,-,-,-,-,-,2.932955,-,-,-,-,-,-,-,-,-,-,-,0.0,-,-,-,-,-,-,,-,0.0,-,-,-,-,-,-,-,-,-,-,0.0,-,-,-,-,-,-,-,-,-,-,-,-,-,-,-,-,0.0,-,-,-,14.19909,-,-,-,-,0.2104276,-,-,-,100.0,-,-,-,0.1117,-,-,-,-,-,-,63.75389,-,-,-,-,-,-,-,-,-,0.0,-,-,-,-,-,0.0,-,-,-,-,0.0,-,-,-,-,-,-,-,-,-,-,-,0.0,-,-,-,-,-,-,-,-,7.223216,-,-,-,0.0,66.9,26.84,0.2462742
659,2687,110691,State Optical I,1975,BF28,-,-,-,0.0,-,-,-,0.111,-,-,-,-,-,0.0,-,-,-,2.22281,-,-,0.0,0.0,-,-,-,-,-,4.187919,-,-,-,0.0,-,-,-,-,-,-,-,-,-,-,0.0,-,-,-,-,-,-,-,-,-,-,-,-,-,-,-,-,-,0.0,-,-,-,-,-,-,0.0,-,-,0.0,-,-,-,-,-,-,-,2.959385,-,-,-,-,-,-,-,-,-,-,-,0.0,-,-,-,-,-,-,,-,0.0,-,-,-,-,-,-,-,-,-,-,0.0,-,-,-,-,-,-,-,-,-,-,-,-,-,-,-,-,0.0,-,-,-,18.71268,-,-,-,-,0.2125103,-,-,-,100.0,-,-,-,0.1015,-,-,-,-,-,-,64.39715,-,-,-,-,-,-,-,-,-,0.0,-,-,-,-,-,0.0,-,-,-,-,0.0,-,-,-,-,-,-,-,-,-,-,-,0.0,-,-,-,-,-,-,-,-,7.307541,-,-,-,0.0,65.4,26.42,0.2376987
660,2687,110692,State Optical I,1975,BF32,-,-,-,0.0,-,-,-,-,-,-,-,-,-,31.56933,-,-,-,7.172227,-,-,0.0,0.0,-,-,-,-,-,0.0,-,-,-,0.0,-,-,-,-,-,-,-,-,-,-,0.0,-,-,-,-,-,-,-,-,-,-,-,-,14.36,-,-,-,-,0.0,-,-,-,-,-,-,0.0,-,-,0.0,-,-,-,-,-,-,-,19.44406,-,-,-,-,-,-,-,0.4502,-,-,-,0.0,-,-,-,-,-,-,,-,0.0,-,-,-,-,-,-,-,-,-,-,0.0,-,-,-,-,-,-,1.378,-,-,-,-,-,-,-,-,-,0.0,-,-,-,0.0,-,-,-,-,32.01952,-,-,-,85.63916,-,-,-,-,-,-,-,-,-,-,18.28983,-,-,-,-,-,-,-,-,-,0.0,-,-,-,-,-,0.0,-,-,-,-,7.335425,-,-,-,-,-,-,-,-,-,-,-,0.0,-,-,-,-,-,-,-,-,0.0,-,-,-,0.0,61.4,24.04,0.2770382
661,2688,110693,State Optical I,1975,TBF3,-,-,-,0.4079097,-,-,-,-,-,-,-,-,-,20.56758,-,-,-,14.07958,-,-,0.0,0.0,-,-,-,-,-,0.0,-,-,-,17.5364,-,-,-,-,-,-,-,-,-,-,0.0,-,-,-,-,-,-,-,-,-,-,-,-,-,-,-,-,-,0.0,-,-,-,-,-,-,0.0,-,-,0.0,-,-,-,-,-,-,-,0.0,-,-,-,-,-,-,-,3.699,-,-,-,0.0,-,-,-,-,-,-,,-,0.0,-,-,-,-,-,-,-,-,-,-,0.0,-,-,-,-,-,-,-,-,-,-,3.711,-,-,-,-,-,0.0,-,-,-,0.0,-,-,-,-,24.67443,-,-,-,96.28854,-,-,-,-,-,-,-,-,-,-,22.10131,-,-,-,-,-,-,-,-,-,0.0,-,-,-,-,-,0.0,-,-,-,-,4.537323,-,-,-,-,-,-,-,-,-,-,-,0.0,-,-,-,-,-,-,-,-,12.50764,-,-,-,0.8518535,90.3,34.54,0.3071801
662,2688,110694,State Optical I,1975,TBF4,-,-,-,0.3868073,-,-,-,-,-,-,-,-,-,19.35991,-,-,-,13.55576,-,-,0.0,0.0,-,-,-,-,-,0.0,-,-,-,15.81747,-,-,-,-,-,-,-,-,-,-,0.0,-,-,-,-,-,-,-,-,-,-,-,-,-,-,-,-,-,0.0,-,-,-,-,-,-,0.0,-,-,0.0,-,-,-,-,-,-,-,0.0,-,-,-,-,-,-,-,3.934,-,-,-,0.0,-,-,-,-,-,-,,-,0.0,-,-,-,-,-,-,-,-,-,-,0.0,-,-,-,-,-,-,-,-,-,-,3.695,-,-,-,-,-,0.0,-,-,-,0.0,-,-,-,-,23.68086,-,-,-,96.30457,-,-,-,-,-,-,-,-,-,-,22.08788,-,-,-,-,-,-,-,-,-,0.0,-,-,-,-,-,0.0,-,-,-,-,8.072653,-,-,-,-,-,-,-,-,-,-,-,0.0,-,-,-,-,-,-,-,-,12.04172,-,-,-,1.048215,94.8,36.25,0.3075863
663,2688,110695,State Optical I,1975,TBF8,-,-,-,0.0,-,-,-,-,-,-,-,-,-,38.82156,-,-,-,0.0,-,-,0.0,0.0,-,-,-,-,-,0.0,-,-,-,0.0,-,-,-,-,-,-,-,-,-,-,0.0,-,-,-,-,-,-,-,-,-,-,-,-,-,-,-,-,-,0.0,-,-,-,-,-,-,0.0,-,-,0.0,-,-,-,-,-,-,-,0.0,-,-,-,-,-,-,-,16.04,-,-,-,0.0,-,-,-,-,-,-,,-,0.0,-,-,-,-,-,-,-,-,-,-,0.0,-,-,-,-,-,-,3.285,-,-,-,5.195,-,-,-,-,-,0.0,-,-,-,0.0,-,-,-,-,54.85961,-,-,-,94.8052,-,-,-,-,-,-,-,-,-,-,2.998858,-,-,-,-,-,-,-,-,-,0.0,-,1.945,-,-,-,0.0,-,-,-,-,0.0,-,-,-,-,-,-,-,-,-,-,-,8.369469,-,-,-,-,-,-,-,-,19.07321,-,-,-,4.274311,113.0,43.26,0.3060564
664,2688,110696,State Optical I,1975,TBF9,-,-,-,0.0,-,-,-,0.2285,-,-,-,-,-,21.58332,-,-,-,9.800238,-,-,0.0,0.0,-,-,-,-,-,0.0,-,-,-,0.0,-,-,-,-,-,-,-,-,-,-,0.0,-,-,-,-,-,-,-,-,-,-,-,-,-,-,-,-,-,0.0,-,-,-,-,-,-,14.36433,-,-,0.0,-,-,-,-,-,-,-,0.0,-,-,-,-,-,-,-,18.45,-,-,-,0.0,-,-,-,-,-,-,,-,0.0,-,-,-,-,-,-,-,-,-,-,0.0,-,-,-,-,-,-,-,-,-,-,3.766,-,-,-,-,-,0.0,-,-,-,0.0,-,-,-,-,40.2599,-,-,-,96.23415,-,-,-,-,-,-,-,-,-,-,25.00878,-,-,-,-,-,-,-,-,-,0.0,-,6.801,-,-,-,0.0,-,-,-,-,0.0,-,-,-,-,-,-,-,-,-,-,-,0.0,-,-,-,-,-,-,-,-,0.0,-,-,-,0.0,108.0,42.9,0.2587412
665,2828,40536,Shinkai N.,1981,,-,-,-,0.0,-,-,-,-,-,-,-,-,-,0.0,-,-,-,0.0,-,-,0.0,0.0,-,-,-,-,-,0.0,-,-,-,0.0,-,-,-,-,-,-,-,-,-,-,0.0,-,-,-,-,-,-,-,-,-,-,-,-,-,-,-,-,-,0.0,-,-,-,-,-,-,0.0,-,-,0.0,-,-,-,-,-,-,-,0.0,-,-,-,-,-,-,-,-,-,-,-,0.0,-,-,-,-,-,-,,-,0.0,-,-,-,-,-,-,-,-,-,-,0.0,-,-,-,-,-,-,-,-,-,-,-,-,-,-,-,-,0.0,-,-,-,0.0,-,-,-,-,0.0,-,-,-,100.0,-,-,-,-,-,-,-,-,-,-,100.0,-,-,-,-,-,-,-,-,-,0.0,-,-,-,-,-,0.0,-,-,-,-,0.0,-,-,-,-,-,-,-,-,-,-,-,0.0,-,-,-,-,-,-,-,-,0.0,-,-,-,0.0,70.4,31.32,0.14
666,2852,40577,Gerlich D.,1978,Ultrasil,-,-,-,0.0,-,-,-,-,-,-,-,-,-,0.0,-,-,-,0.0,-,-,0.0,0.0,-,-,-,-,-,0.0,-,-,-,0.0,-,-,-,-,-,-,-,-,-,-,0.0,-,-,-,-,-,-,-,-,-,-,-,-,-,-,-,-,-,0.0,-,-,-,-,-,-,0.0,-,-,0.0,-,-,-,-,-,-,-,0.0,-,-,-,-,-,-,-,-,-,-,-,0.0,-,-,-,-,-,-,,-,0.0,-,-,-,-,-,-,-,-,-,-,0.0,-,-,-,-,-,-,-,-,-,-,-,-,-,-,-,-,0.0,-,-,-,0.0,-,-,-,-,0.0,-,-,-,100.0,-,-,-,-,-,-,-,-,-,-,100.0,-,-,-,-,-,-,-,-,-,0.0,-,-,-,-,-,0.0,-,-,-,-,0.0,-,-,-,-,-,-,-,-,-,-,-,0.0,-,-,-,-,-,-,-,-,0.0,-,-,-,0.0,70.4,29.77,0.1823984
667,2899,40035,Corning Co.,1969,Corning 7940,-,-,-,0.0,-,-,-,-,-,-,-,-,-,0.0,-,-,-,0.0,-,-,0.0,0.0,-,-,-,-,-,0.0,-,-,-,0.0,-,-,-,-,-,-,-,-,-,-,0.0,-,-,-,-,-,-,-,-,-,-,-,-,-,-,-,-,-,0.0,-,-,-,-,-,-,0.0,-,-,0.0,-,-,-,-,-,-,-,0.0,-,-,-,-,-,-,-,-,-,-,-,0.0,-,-,-,-,-,-,,-,0.0,-,-,-,-,-,-,-,-,-,-,0.0,-,-,-,-,-,-,-,-,-,-,-,-,-,-,-,-,0.0,-,-,-,0.0,-,-,-,-,0.0,-,-,-,100.0,-,-,-,-,-,-,-,-,-,-,100.0,-,-,-,-,-,-,-,-,-,0.0,-,-,-,-,-,0.0,-,-,-,-,0.0,-,-,-,-,-,-,-,-,-,-,-,0.0,-,-,-,-,-,-,-,-,0.0,-,-,-,0.0,73.1,31.03,0.17
668,2980,40275,Bucaro J.A.,1974,,-,-,-,0.0,-,-,-,-,-,-,-,-,-,0.0,-,-,-,0.0,-,-,0.0,0.0,-,-,-,-,-,0.0,-,-,-,0.0,-,-,-,-,-,-,-,-,-,-,0.0,-,-,-,-,-,-,-,-,-,-,-,-,-,-,-,-,-,0.0,-,-,-,-,-,-,0.0,-,-,0.0,-,-,-,-,-,-,-,0.0,-,-,-,-,-,-,-,-,-,-,-,0.0,-,-,-,-,-,-,,-,0.0,-,-,-,-,-,-,-,-,-,-,0.0,-,-,-,-,-,-,-,-,-,-,-,-,-,-,-,-,0.0,-,-,-,0.0,-,-,-,-,0.0,-,-,-,100.0,-,-,-,-,-,-,-,-,-,-,100.0,-,-,-,-,-,-,-,-,-,0.0,-,-,-,-,-,0.0,-,-,-,-,0.0,-,-,-,-,-,-,-,-,-,-,-,0.0,-,-,-,-,-,-,-,-,0.0,-,-,-,0.0,78.0,31.01,0.2576588
669,3015,40365,Spinner S.,1962,,-,-,-,0.0,-,-,-,-,-,-,-,-,-,0.0,-,-,-,0.0,-,-,0.0,0.0,-,-,-,-,-,0.0,-,-,-,0.0,-,-,-,-,-,-,-,-,-,-,0.0,-,-,-,-,-,-,-,-,-,-,-,-,-,-,-,-,-,0.0,-,-,-,-,-,-,0.0,-,-,0.0,-,-,-,-,-,-,-,0.0,-,-,-,-,-,-,-,-,-,-,-,0.0,-,-,-,-,-,-,,-,0.0,-,-,-,-,-,-,-,-,-,-,0.0,-,-,-,-,-,-,-,-,-,-,-,-,-,-,-,-,0.0,-,-,-,0.0,-,-,-,-,0.0,-,-,-,100.0,-,-,-,-,-,-,-,-,-,-,100.0,-,-,-,-,-,-,-,-,-,0.0,-,-,-,-,-,0.0,-,-,-,-,0.0,-,-,-,-,-,-,-,-,-,-,-,0.0,-,-,-,-,-,-,-,-,0.0,-,-,-,0.0,72.9,31.1,0.1720257
670,3015,40366,Spinner S.,1962,,-,-,-,0.0,-,-,-,-,-,-,-,-,-,0.0,-,-,-,0.0,-,-,0.0,0.0,-,-,-,-,-,0.0,-,-,-,0.0,-,-,-,-,-,-,-,-,-,-,0.0,-,-,-,-,-,-,-,-,-,-,-,-,-,-,-,-,-,0.0,-,-,-,-,-,-,0.0,-,-,0.0,-,-,-,-,-,-,-,0.0,-,-,-,-,-,-,-,-,-,-,-,0.0,-,-,-,-,-,-,,-,0.0,-,-,-,-,-,-,-,-,-,-,0.0,-,-,-,-,-,-,-,-,-,-,-,-,-,-,-,-,0.0,-,-,-,0.0,-,-,-,-,0.0,-,-,-,100.0,-,-,-,-,-,-,-,-,-,-,100.0,-,-,-,-,-,-,-,-,-,0.0,-,-,-,-,-,0.0,-,-,-,-,0.0,-,-,-,-,-,-,-,-,-,-,-,0.0,-,-,-,-,-,-,-,-,0.0,-,-,-,0.0,73.0,31.17,0.1709978
671,3015,40367,Spinner S.,1962,,-,-,-,0.0,-,-,-,-,-,-,-,-,-,0.0,-,-,-,0.0,-,-,0.0,0.0,-,-,-,-,-,0.0,-,-,-,0.0,-,-,-,-,-,-,-,-,-,-,0.0,-,-,-,-,-,-,-,-,-,-,-,-,-,-,-,-,-,0.0,-,-,-,-,-,-,0.0,-,-,0.0,-,-,-,-,-,-,-,0.0,-,-,-,-,-,-,-,-,-,-,-,0.0,-,-,-,-,-,-,,-,0.0,-,-,-,-,-,-,-,-,-,-,0.0,-,-,-,-,-,-,-,-,-,-,-,-,-,-,-,-,0.0,-,-,-,0.0,-,-,-,-,0.0,-,-,-,100.0,-,-,-,-,-,-,-,-,-,-,100.0,-,-,-,-,-,-,-,-,-,0.0,-,-,-,-,-,0.0,-,-,-,-,0.0,-,-,-,-,-,-,-,-,-,-,-,0.0,-,-,-,-,-,-,-,-,0.0,-,-,-,0.0,72.8,31.27,0.164055
672,3066,1794,Jagdt R.,1960,,-,-,-,0.0,-,-,-,-,-,-,-,-,-,0.0,-,-,-,0.0,-,-,0.0,0.0,-,-,-,-,-,0.0,-,-,-,0.0,-,-,-,-,-,-,-,-,-,-,0.0,-,-,-,-,-,-,-,-,-,-,-,-,-,-,-,-,-,0.0,-,-,-,-,-,-,0.0,-,-,0.0,-,-,-,-,-,-,-,0.0,-,-,-,-,-,-,-,-,-,-,-,0.0,-,-,-,-,-,-,,-,0.0,-,-,-,-,-,-,-,-,-,-,14.60845,-,-,-,-,-,-,-,-,-,-,-,-,-,-,-,-,0.0,-,-,-,0.0,-,-,-,-,0.0,-,-,-,100.0,-,-,-,-,-,-,-,-,-,-,85.39155,-,-,-,-,-,-,-,-,-,0.0,-,-,-,-,-,0.0,-,-,-,-,0.0,-,-,-,-,-,-,-,-,-,-,-,0.0,-,-,-,-,-,-,-,-,0.0,-,-,-,0.0,,,0.198
673,3066,1795,Jagdt R.,1960,,-,-,-,0.0,-,-,-,-,-,-,-,-,-,0.0,-,-,-,0.0,-,-,0.0,0.0,-,-,-,-,-,0.0,-,-,-,0.0,-,-,-,-,-,-,-,-,-,-,0.0,-,-,-,-,-,-,-,-,-,-,-,-,-,-,-,-,-,0.0,-,-,-,-,-,-,0.0,-,-,0.0,-,-,-,-,-,-,-,0.0,-,-,-,-,-,-,-,-,-,-,-,0.0,-,-,-,-,-,-,,-,0.0,-,-,-,-,-,-,-,-,-,-,19.50789,-,-,-,-,-,-,-,-,-,-,-,-,-,-,-,-,0.0,-,-,-,0.0,-,-,-,-,0.0,-,-,-,100.0,-,-,-,-,-,-,-,-,-,-,80.49211,-,-,-,-,-,-,-,-,-,0.0,-,-,-,-,-,0.0,-,-,-,-,0.0,-,-,-,-,-,-,-,-,-,-,-,0.0,-,-,-,-,-,-,-,-,0.0,-,-,-,0.0,,,0.211
674,3066,1796,Jagdt R.,1960,,-,-,-,0.0,-,-,-,-,-,-,-,-,-,0.0,-,-,-,0.0,-,-,0.0,0.0,-,-,-,-,-,0.0,-,-,-,0.0,-,-,-,-,-,-,-,-,-,-,0.0,-,-,-,-,-,-,-,-,-,-,-,-,-,-,-,-,-,0.0,-,-,-,-,-,-,0.0,-,-,0.0,-,-,-,-,-,-,-,0.0,-,-,-,-,-,-,-,-,-,-,-,0.0,-,-,-,-,-,-,,-,0.0,-,-,-,-,-,-,-,-,-,-,24.42241,-,-,-,-,-,-,-,-,-,-,-,-,-,-,-,-,0.0,-,-,-,0.0,-,-,-,-,0.0,-,-,-,100.0,-,-,-,-,-,-,-,-,-,-,75.57758,-,-,-,-,-,-,-,-,-,0.0,-,-,-,-,-,0.0,-,-,-,-,0.0,-,-,-,-,-,-,-,-,-,-,-,0.0,-,-,-,-,-,-,-,-,0.0,-,-,-,0.0,,,0.218
675,3066,1797,Jagdt R.,1960,,-,-,-,0.0,-,-,-,-,-,-,-,-,-,0.0,-,-,-,0.0,-,-,0.0,0.0,-,-,-,-,-,0.0,-,-,-,0.0,-,-,-,-,-,-,-,-,-,-,0.0,-,-,-,-,-,-,-,-,-,-,-,-,-,-,-,-,-,0.0,-,-,-,-,-,-,0.0,-,-,0.0,-,-,-,-,-,-,-,0.0,-,-,-,-,-,-,-,-,-,-,-,0.0,-,-,-,-,-,-,,-,0.0,-,-,-,-,-,-,-,-,-,-,33.30682,-,-,-,-,-,-,-,-,-,-,-,-,-,-,-,-,0.0,-,-,-,0.0,-,-,-,-,0.0,-,-,-,100.0,-,-,-,-,-,-,-,-,-,-,66.69318,-,-,-,-,-,-,-,-,-,0.0,-,-,-,-,-,0.0,-,-,-,-,0.0,-,-,-,-,-,-,-,-,-,-,-,0.0,-,-,-,-,-,-,-,-,0.0,-,-,-,0.0,,,0.236
676,3096,226,Nemilov S.V.,1973,,-,-,-,0.0,-,-,-,-,-,-,-,-,-,0.0,-,-,-,0.0,-,-,0.0,0.0,-,-,-,-,-,0.0,-,-,-,0.0,-,-,-,-,-,-,-,-,-,-,0.0,-,-,-,-,-,-,-,-,-,-,-,-,-,-,-,-,-,0.0,-,-,-,-,-,-,0.0,-,-,0.0,-,-,-,-,-,-,-,0.0,-,-,-,-,-,-,-,-,-,-,-,10.0,-,-,-,-,-,-,,-,0.0,-,-,-,-,-,-,-,-,-,-,0.0,-,-,-,-,-,-,-,-,-,-,-,-,-,-,-,-,0.0,-,-,-,0.0,-,-,-,-,0.0,-,-,-,100.0,-,-,-,-,-,-,-,-,-,-,90.0,-,-,-,-,-,-,-,-,-,0.0,-,-,-,-,-,0.0,-,-,-,-,0.0,-,-,-,-,-,-,-,-,-,-,-,0.0,-,-,-,-,-,-,-,-,0.0,-,-,-,0.0,69.5,29.33,0.187
677,3096,227,Nemilov S.V.,1973,,-,-,-,0.0,-,-,-,-,-,-,-,-,-,0.0,-,-,-,0.0,-,-,0.0,0.0,-,-,-,-,-,0.0,-,-,-,0.0,-,-,-,-,-,-,-,-,-,-,0.0,-,-,-,-,-,-,-,-,-,-,-,-,-,-,-,-,-,0.0,-,-,-,-,-,-,0.0,-,-,0.0,-,-,-,-,-,-,-,0.0,-,-,-,-,-,-,-,-,-,-,-,14.0,-,-,-,-,-,-,,-,0.0,-,-,-,-,-,-,-,-,-,-,0.0,-,-,-,-,-,-,-,-,-,-,-,-,-,-,-,-,0.0,-,-,-,0.0,-,-,-,-,0.0,-,-,-,100.0,-,-,-,-,-,-,-,-,-,-,86.0,-,-,-,-,-,-,-,-,-,0.0,-,-,-,-,-,0.0,-,-,-,-,0.0,-,-,-,-,-,-,-,-,-,-,-,0.0,-,-,-,-,-,-,-,-,0.0,-,-,-,0.0,70.0,30.41,0.153
678,3096,228,Nemilov S.V.,1973,,-,-,-,0.0,-,-,-,-,-,-,-,-,-,0.0,-,-,-,0.0,-,-,0.0,0.0,-,-,-,-,-,0.0,-,-,-,0.0,-,-,-,-,-,-,-,-,-,-,0.0,-,-,-,-,-,-,-,-,-,-,-,-,-,-,-,-,-,0.0,-,-,-,-,-,-,0.0,-,-,0.0,-,-,-,-,-,-,-,0.0,-,-,-,-,-,-,-,-,-,-,-,25.0,-,-,-,-,-,-,,-,0.0,-,-,-,-,-,-,-,-,-,-,0.0,-,-,-,-,-,-,-,-,-,-,-,-,-,-,-,-,0.0,-,-,-,0.0,-,-,-,-,0.0,-,-,-,100.0,-,-,-,-,-,-,-,-,-,-,75.0,-,-,-,-,-,-,-,-,-,0.0,-,-,-,-,-,0.0,-,-,-,-,0.0,-,-,-,-,-,-,-,-,-,-,-,0.0,-,-,-,-,-,-,-,-,0.0,-,-,-,0.0,78.8,32.27,0.223
679,3096,229,Nemilov S.V.,1973,,-,-,-,0.0,-,-,-,-,-,-,-,-,-,0.0,-,-,-,0.0,-,-,0.0,0.0,-,-,-,-,-,0.0,-,-,-,0.0,-,-,-,-,-,-,-,-,-,-,0.0,-,-,-,-,-,-,-,-,-,-,-,-,-,-,-,-,-,0.0,-,-,-,-,-,-,0.0,-,-,0.0,-,-,-,-,-,-,-,0.0,-,-,-,-,-,-,-,-,-,-,-,30.0,-,-,-,-,-,-,,-,0.0,-,-,-,-,-,-,-,-,-,-,0.0,-,-,-,-,-,-,-,-,-,-,-,-,-,-,-,-,0.0,-,-,-,0.0,-,-,-,-,0.0,-,-,-,100.0,-,-,-,-,-,-,-,-,-,-,70.0,-,-,-,-,-,-,-,-,-,0.0,-,-,-,-,-,0.0,-,-,-,-,0.0,-,-,-,-,-,-,-,-,-,-,-,0.0,-,-,-,-,-,-,-,-,0.0,-,-,-,0.0,77.0,31.19,0.235
680,3096,230,Nemilov S.V.,1973,,-,-,-,0.0,-,-,-,-,-,-,-,-,-,0.0,-,-,-,0.0,-,-,0.0,0.0,-,-,-,-,-,0.0,-,-,-,0.0,-,-,-,-,-,-,-,-,-,-,0.0,-,-,-,-,-,-,-,-,-,-,-,-,-,-,-,-,-,0.0,-,-,-,-,-,-,0.0,-,-,0.0,-,-,-,-,-,-,-,0.0,-,-,-,-,-,-,-,-,-,-,-,33.3,-,-,-,-,-,-,,-,0.0,-,-,-,-,-,-,-,-,-,-,0.0,-,-,-,-,-,-,-,-,-,-,-,-,-,-,-,-,0.0,-,-,-,0.0,-,-,-,-,0.0,-,-,-,100.0,-,-,-,-,-,-,-,-,-,-,66.7,-,-,-,-,-,-,-,-,-,0.0,-,-,-,-,-,0.0,-,-,-,-,0.0,-,-,-,-,-,-,-,-,-,-,-,0.0,-,-,-,-,-,-,-,-,0.0,-,-,-,0.0,72.5,29.43,0.232
681,3096,231,Nemilov S.V.,1973,,-,-,-,0.0,-,-,-,-,-,-,-,-,-,0.0,-,-,-,0.0,-,-,0.0,0.0,-,-,-,-,-,0.0,-,-,-,0.0,-,-,-,-,-,-,-,-,-,-,0.0,-,-,-,-,-,-,-,-,-,-,-,-,-,-,-,-,-,0.0,-,-,-,-,-,-,0.0,-,-,0.0,-,-,-,-,-,-,-,0.0,-,-,-,-,-,-,-,-,-,-,-,40.0,-,-,-,-,-,-,,-,0.0,-,-,-,-,-,-,-,-,-,-,0.0,-,-,-,-,-,-,-,-,-,-,-,-,-,-,-,-,0.0,-,-,-,0.0,-,-,-,-,0.0,-,-,-,100.0,-,-,-,-,-,-,-,-,-,-,60.0,-,-,-,-,-,-,-,-,-,0.0,-,-,-,-,-,0.0,-,-,-,-,0.0,-,-,-,-,-,-,-,-,-,-,-,0.0,-,-,-,-,-,-,-,-,0.0,-,-,-,0.0,75.6,30.6,0.236
682,3096,232,Nemilov S.V.,1973,,-,-,-,0.0,-,-,-,-,-,-,-,-,-,0.0,-,-,-,0.0,-,-,0.0,0.0,-,-,-,-,-,0.0,-,-,-,0.0,-,-,-,-,-,-,-,-,-,-,0.0,-,-,-,-,-,-,-,-,-,-,-,-,-,-,-,-,-,0.0,-,-,-,-,-,-,0.0,-,-,0.0,-,-,-,-,-,-,-,0.0,-,-,-,-,-,-,-,-,-,-,-,45.0,-,-,-,-,-,-,,-,0.0,-,-,-,-,-,-,-,-,-,-,0.0,-,-,-,-,-,-,-,-,-,-,-,-,-,-,-,-,0.0,-,-,-,0.0,-,-,-,-,0.0,-,-,-,100.0,-,-,-,-,-,-,-,-,-,-,55.0,-,-,-,-,-,-,-,-,-,0.0,-,-,-,-,-,0.0,-,-,-,-,0.0,-,-,-,-,-,-,-,-,-,-,-,0.0,-,-,-,-,-,-,-,-,0.0,-,-,-,0.0,,,0.24
683,3097,239,Nemilov S.V.,1973,,-,-,-,0.0,-,-,-,-,-,-,-,-,-,0.0,-,-,-,0.0,-,-,0.0,0.0,-,-,-,-,-,0.0,-,-,-,0.0,-,-,-,-,-,-,-,-,-,-,0.0,-,-,-,-,-,-,-,-,-,-,-,-,-,-,-,-,-,0.0,-,-,-,-,-,-,0.0,-,-,0.0,-,-,-,-,-,-,-,0.0,-,-,-,-,-,-,-,-,-,-,-,0.0,-,-,-,-,-,-,,-,0.0,-,-,-,-,-,-,-,-,-,-,0.0,-,-,-,-,-,-,-,-,-,-,-,-,-,-,-,-,0.0,-,-,-,0.0,-,-,-,-,0.0,-,-,-,100.0,-,-,-,-,-,-,-,-,-,-,55.38,-,-,-,-,-,-,-,-,-,0.0,-,-,-,-,-,0.0,-,-,-,-,0.0,-,44.62,-,-,-,-,-,-,-,-,-,0.0,-,-,-,-,-,-,-,-,0.0,-,-,-,0.0,24.3,9.397,0.286
684,3097,79,Nemilov S.V.,1973,,-,-,-,0.0,-,-,-,-,-,-,-,-,-,0.0,-,-,-,0.0,-,-,0.0,0.0,-,-,-,-,-,0.0,-,-,-,0.0,-,-,-,-,-,-,-,-,-,-,0.0,-,-,-,-,-,-,-,-,-,-,-,-,-,-,-,-,-,0.0,-,-,-,-,-,-,0.0,-,-,0.0,-,-,-,-,-,-,-,0.0,-,-,-,-,-,-,-,-,-,-,-,0.0,-,-,-,-,-,-,,-,0.0,-,-,-,-,-,-,-,-,-,-,0.0,-,-,-,-,-,-,-,-,-,-,-,-,-,-,-,-,0.0,-,-,-,0.0,-,-,-,-,0.0,-,-,-,100.0,-,-,-,-,-,-,-,-,-,-,53.0,-,-,-,-,-,-,-,-,-,0.0,-,-,-,-,-,0.0,-,-,-,-,0.0,-,47,-,-,-,-,-,-,-,-,-,0.0,-,-,-,-,-,-,-,-,0.0,-,-,-,0.0,22.7,8.848,0.312
685,3097,240,Nemilov S.V.,1973,,-,-,-,0.0,-,-,-,-,-,-,-,-,-,0.0,-,-,-,0.0,-,-,0.0,0.0,-,-,-,-,-,0.0,-,-,-,0.0,-,-,-,-,-,-,-,-,-,-,0.0,-,-,-,-,-,-,-,-,-,-,-,-,-,-,-,-,-,0.0,-,-,-,-,-,-,0.0,-,-,0.0,-,-,-,-,-,-,-,0.0,-,-,-,-,-,-,-,-,-,-,-,0.0,-,-,-,-,-,-,,-,0.0,-,-,-,-,-,-,-,-,-,-,0.0,-,-,-,-,-,-,-,-,-,-,-,-,-,-,-,-,0.0,-,-,-,0.0,-,-,-,-,0.0,-,-,-,100.0,-,-,-,-,-,-,-,-,-,-,48.38,-,-,-,-,-,-,-,-,-,0.0,-,-,-,-,-,0.0,-,-,-,-,0.0,-,51.62,-,-,-,-,-,-,-,-,-,0.0,-,-,-,-,-,-,-,-,0.0,-,-,-,0.0,22.0,8.779,0.28
686,3097,80,Nemilov S.V.,1973,,-,-,-,0.0,-,-,-,-,-,-,-,-,-,0.0,-,-,-,0.0,-,-,0.0,0.0,-,-,-,-,-,0.0,-,-,-,0.0,-,-,-,-,-,-,-,-,-,-,0.0,-,-,-,-,-,-,-,-,-,-,-,-,-,-,-,-,-,0.0,-,-,-,-,-,-,0.0,-,-,0.0,-,-,-,-,-,-,-,0.0,-,-,-,-,-,-,-,-,-,-,-,0.0,-,-,-,-,-,-,,-,0.0,-,-,-,-,-,-,-,-,-,-,0.0,-,-,-,-,-,-,-,-,-,-,-,-,-,-,-,-,0.0,-,-,-,0.0,-,-,-,-,0.0,-,-,-,100.0,-,-,-,-,-,-,-,-,-,-,46.65,-,-,-,-,-,-,-,-,-,0.0,-,-,-,-,-,0.0,-,-,-,-,0.0,-,53.35,-,-,-,-,-,-,-,-,-,0.0,-,-,-,-,-,-,-,-,0.0,-,-,-,0.0,22.5,8.446,0.314
687,3122,110700,State Optical I,1975,LF5,-,-,-,0.0,-,-,-,0.2189,-,-,-,-,-,0.0,-,-,-,0.4237503,-,-,0.0,0.0,-,-,-,-,-,0.0,-,-,-,0.0,-,-,-,-,-,-,-,-,-,-,0.0,-,-,-,-,-,-,-,-,-,-,-,-,-,-,-,-,-,0.0,-,-,-,-,-,-,0.0,-,-,0.0,-,-,-,-,-,-,-,7.421758,-,-,-,-,-,-,-,-,-,-,-,0.0,-,-,-,-,-,-,,-,0.0,-,-,-,-,-,-,-,-,-,-,0.0,-,-,-,-,-,-,-,-,-,-,-,-,-,-,-,-,0.0,-,-,-,14.29468,-,-,-,-,0.2189367,-,-,-,100.0,-,-,-,-,-,-,-,-,-,-,77.64088,-,-,-,-,-,-,-,-,-,0.0,-,-,-,-,-,0.0,-,-,-,-,0.0,-,-,-,-,-,-,-,-,-,-,-,0.0,-,-,-,-,-,-,-,-,0.0,-,-,-,0.0,55.6,23.1,0.2034632
