Repository: jacobergzhou/Poisson-Ratio

File: Non_metal_07242019.csv (part 10 of 91)
Index,Code,Glass #,Author,Year,Trademark,glass_comp,Ag2O,AgI,Al,Al2O3,AlF3,AlN,As,As2O3,As2O5,As2S3,As2Se3,AsSe,B,B2O3,BaCl2,BaF2,BaO,BeF2,BeO,Bi2O3,BiCl3,Br,Ca,CaF2,CaO,Cd,CdCl2,CdF2,CdO,Ce2O3,CeF3,CeO2,Cl,Co3O4,CoO,Cr2O3,Cs2O,CsCl,CsF,Cu2O,CuO,Dy2O3,Er,Er2O3,ErF3,Eu,Eu2O3,EuF3,F,Fe,Fe2O3,FeO,Ga,Ga2O3,Ga2S3,Ga2Se3,GaF3,Gd2O3,GdF3,Ge,GeO2,GeS2,GeSe2,H2O,HfF4,HfO2,Hg,Ho2O3,I,InF3,K,K2O,K2S,K2SO4,KBr,KCl,KF,KHF2,La,La2O3,La2S3,LaF3,Li,Li2O,Li2S,Li2SO4,LiBr,LiCl,LiF,LiI,MgF2,MgO,Mn2O3,MnF2,MnO,MnO2,MoO2,MoO3,N,Na,Na2O,Na2S,Na2SO4,NaCl,NaF,NaPO3,Nb2O5,Nd,Nd2O3,NdF3,NH4NO3,NiO,O,OH,P,P2O5,Pb,PbCl2,PbF2,PbO,PdO,Pr2O3,Pr6O11,PrF3,Rb2O,RbF,Rh2O3,RuO2,S,Sb,Sb2O3,Sb2S3,Sc2O3,Se,Si,Si3N4,SiC,SiO2,Sm2O3,Sn,SnO,SnO2,SO2,SO3,Sr,SrCl2,SrF2,SrO,Ta2O3,Ta2O5,Tb2O3,TbF3,Te,TeO2,Th,ThF4,ThO2,TiO2,Tl,Tl2O,Tl2Se,TlSe,Tm2O3,U,U3O8,UO2,V,V2O5,VO6,WO3,Y,Y2O3,Yb2O3,YbF3,YF3,ZnCl2,ZnF2,ZnO,ZnSO4,ZrF4,ZrO2,Young's modulus E (GPa),Shear modulus G (GPa),Poisson's ratio v
# 663,7464,171161,Gurjev N.V.,1988,nan,(AlF3)4.0 (BaF2)14.0 (CsF)20.0 (LaF3)5.0 (ZrF4)57.0 ,0.0,0,0.0,0.0,4.0,0.0,0.0,0.0,0.0,0,0,0,0.0,0.0,0,14.0,0.0,0.0,0.0,0.0,0.0,0,0.0,0.0,0.0,0.0,0,0,0.0,0.0,0,0.0,0.0,0.0,0.0,0.0,0.0,0,20.0,0.0,0.0,0.0,0.0,0.0,0,0.0,0.0,0,0.0,0.0,0.0,0.0,0.0,0.0,0,0,0,0.0,0,0.0,0.0,0,0,0.0,0,0.0,0.0,0.0,0,0.0,0.0,0.0,0,0,0.0,0.0,0,0.0,0.0,0.0,0,5.0,0.0,0.0,0,0,0,0.0,0.0,0,0.0,0.0,0.0,0,0.0,0.0,0.0,0.0,0.0,0.0,0.0,0.0,0.0,0.0,0.0,0.0,0.0,0.0,0.0,0.0,0.0,0.0,0.0,0.0,0.0,0.0,0.0,0.0,0.0,0.0,0.0,0.0,0.0,0,0.0,0.0,0.0,0.0,0.0,0.0,0.0,0,0.0,0.0,0.0,0.0,0.0,0.0,0.0,0,0.0,0.0,0.0,0.0,0.0,0,0.0,0.0,0.0,0.0,0.0,0,0.0,0.0,0.0,0.0,0,0.0,0.0,0.0,0,0,0,0.0,0.0,0.0,0.0,0.0,0.0,0.0,0.0,0.0,0.0,0.0,0.0,0.0,0.0,0.0,0,57.0,0.0,42.0,16.0,0.3
# 664,7464,171170,Gurjev N.V.,1988,nan,(AlF3)3.0769076930000003 (BaF2)14.60956171 (LaF3)3.8458846230000003 (LiF)11.53965381 (NaF)23.07930762 (ZrF4)43.84868454 ,0.0,0,0.0,0.0,3.0769076930000003,0.0,0.0,0.0,0.0,0,0,0,0.0,0.0,0,14.60956171,0.0,0.0,0.0,0.0,0.0,0,0.0,0.0,0.0,0.0,0,0,0.0,0.0,0,0.0,0.0,0.0,0.0,0.0,0.0,0,0.0,0.0,0.0,0.0,0.0,0.0,0,0.0,0.0,0,0.0,0.0,0.0,0.0,0.0,0.0,0,0,0,0.0,0,0.0,0.0,0,0,0.0,0,0.0,0.0,0.0,0,0.0,0.0,0.0,0,0,0.0,0.0,0,0.0,0.0,0.0,0,3.8458846230000003,0.0,0.0,0,0,0,0.0,11.53965381,0,0.0,0.0,0.0,0,0.0,0.0,0.0,0.0,0.0,0.0,0.0,0.0,0.0,0.0,23.07930762,0.0,0.0,0.0,0.0,0.0,0.0,0.0,0.0,0.0,0.0,0.0,0.0,0.0,0.0,0.0,0.0,0.0,0.0,0,0.0,0.0,0.0,0.0,0.0,0.0,0.0,0,0.0,0.0,0.0,0.0,0.0,0.0,0.0,0,0.0,0.0,0.0,0.0,0.0,0,0.0,0.0,0.0,0.0,0.0,0,0.0,0.0,0.0,0.0,0,0.0,0.0,0.0,0,0,0,0.0,0.0,0.0,0.0,0.0,0.0,0.0,0.0,0.0,0.0,0.0,0.0,0.0,0.0,0.0,0,43.84868454,0.0,52.0,20.0,0.3
# 665,7473,56216,Pronkin A.A.,1980,nan,(BaO)45.94599595 (MgF2)8.108008108 (P2O5)45.94599595 ,0.0,0,0.0,0.0,0.0,0.0,0.0,0.0,0.0,0,0,0,0.0,0.0,0,0.0,45.94599595,0.0,0.0,0.0,0.0,0,0.0,0.0,0.0,0.0,0,0,0.0,0.0,0,0.0,0.0,0.0,0.0,0.0,0.0,0,0.0,0.0,0.0,0.0,0.0,0.0,0,0.0,0.0,0,0.0,0.0,0.0,0.0,0.0,0.0,0,0,0,0.0,0,0.0,0.0,0,0,0.0,0,0.0,0.0,0.0,0,0.0,0.0,0.0,0,0,0.0,0.0,0,0.0,0.0,0.0,0,0.0,0.0,0.0,0,0,0,0.0,0.0,0,8.108008108,0.0,0.0,0,0.0,0.0,0.0,0.0,0.0,0.0,0.0,0.0,0.0,0.0,0.0,0.0,0.0,0.0,0.0,0.0,0.0,0.0,0.0,0.0,0.0,45.94599595,0.0,0.0,0.0,0.0,0.0,0.0,0.0,0,0.0,0.0,0.0,0.0,0.0,0.0,0.0,0,0.0,0.0,0.0,0.0,0.0,0.0,0.0,0,0.0,0.0,0.0,0.0,0.0,0,0.0,0.0,0.0,0.0,0.0,0,0.0,0.0,0.0,0.0,0,0.0,0.0,0.0,0,0,0,0.0,0.0,0.0,0.0,0.0,0.0,0.0,0.0,0.0,0.0,0.0,0.0,0.0,0.0,0.0,0,0.0,0.0,51.2,20.1,0.3
# 666,7512,56765,Inoue H.,1991,nan,(AlF3)12.0 (BaF2)20.0 (LaF3)4.0 (NaF)20.0 (ZrF4)44.0 ,0.0,0,0.0,0.0,12.0,0.0,0.0,0.0,0.0,0,0,0,0.0,0.0,0,20.0,0.0,0.0,0.0,0.0,0.0,0,0.0,0.0,0.0,0.0,0,0,0.0,0.0,0,0.0,0.0,0.0,0.0,0.0,0.0,0,0.0,0.0,0.0,0.0,0.0,0.0,0,0.0,0.0,0,0.0,0.0,0.0,0.0,0.0,0.0,0,0,0,0.0,0,0.0,0.0,0,0,0.0,0,0.0,0.0,0.0,0,0.0,0.0,0.0,0,0,0.0,0.0,0,0.0,0.0,0.0,0,4.0,0.0,0.0,0,0,0,0.0,0.0,0,0.0,0.0,0.0,0,0.0,0.0,0.0,0.0,0.0,0.0,0.0,0.0,0.0,0.0,20.0,0.0,0.0,0.0,0.0,0.0,0.0,0.0,0.0,0.0,0.0,0.0,0.0,0.0,0.0,0.0,0.0,0.0,0.0,0,0.0,0.0,0.0,0.0,0.0,0.0,0.0,0,0.0,0.0,0.0,0.0,0.0,0.0,0.0,0,0.0,0.0,0.0,0.0,0.0,0,0.0,0.0,0.0,0.0,0.0,0,0.0,0.0,0.0,0.0,0,0.0,0.0,0.0,0,0,0,0.0,0.0,0.0,0.0,0.0,0.0,0.0,0.0,0.0,0.0,0.0,0.0,0.0,0.0,0.0,0,44.0,0.0,55.2,21.2,0.3
# 667,7513,56767,Inoue H.,1991,nan,(AlF3)3.0 (BaF2)20.0 (EuF3)2 (InF3)0.5 (LaF3)3.0 (NaCl)5.0 (NaF)15.0 (ZrF4)51.5 ,0.0,0,0.0,0.0,3.0,0.0,0.0,0.0,0.0,0,0,0,0.0,0.0,0,20.0,0.0,0.0,0.0,0.0,0.0,0,0.0,0.0,0.0,0.0,0,0,0.0,0.0,0,0.0,0.0,0.0,0.0,0.0,0.0,0,0.0,0.0,0.0,0.0,0.0,0.0,0,0.0,0.0,2,0.0,0.0,0.0,0.0,0.0,0.0,0,0,0,0.0,0,0.0,0.0,0,0,0.0,0,0.0,0.0,0.0,0,0.5,0.0,0.0,0,0,0.0,0.0,0,0.0,0.0,0.0,0,3.0,0.0,0.0,0,0,0,0.0,0.0,0,0.0,0.0,0.0,0,0.0,0.0,0.0,0.0,0.0,0.0,0.0,0.0,0.0,5.0,15.0,0.0,0.0,0.0,0.0,0.0,0.0,0.0,0.0,0.0,0.0,0.0,0.0,0.0,0.0,0.0,0.0,0.0,0.0,0,0.0,0.0,0.0,0.0,0.0,0.0,0.0,0,0.0,0.0,0.0,0.0,0.0,0.0,0.0,0,0.0,0.0,0.0,0.0,0.0,0,0.0,0.0,0.0,0.0,0.0,0,0.0,0.0,0.0,0.0,0,0.0,0.0,0.0,0,0,0,0.0,0.0,0.0,0.0,0.0,0.0,0.0,0.0,0.0,0.0,0.0,0.0,0.0,0.0,0.0,0,51.5,0.0,53.9,20.7,0.3
# 668,7540,57027,Goncalves M.C.,1992,nan,(AlF3)5.0 (BaF2)28.1 (LaF3)3.3 (NaF)6.6 (ZrF4)57.0 ,0.0,0,0.0,0.0,5.0,0.0,0.0,0.0,0.0,0,0,0,0.0,0.0,0,28.1,0.0,0.0,0.0,0.0,0.0,0,0.0,0.0,0.0,0.0,0,0,0.0,0.0,0,0.0,0.0,0.0,0.0,0.0,0.0,0,0.0,0.0,0.0,0.0,0.0,0.0,0,0.0,0.0,0,0.0,0.0,0.0,0.0,0.0,0.0,0,0,0,0.0,0,0.0,0.0,0,0,0.0,0,0.0,0.0,0.0,0,0.0,0.0,0.0,0,0,0.0,0.0,0,0.0,0.0,0.0,0,3.3,0.0,0.0,0,0,0,0.0,0.0,0,0.0,0.0,0.0,0,0.0,0.0,0.0,0.0,0.0,0.0,0.0,0.0,0.0,0.0,6.6,0.0,0.0,0.0,0.0,0.0,0.0,0.0,0.0,0.0,0.0,0.0,0.0,0.0,0.0,0.0,0.0,0.0,0.0,0,0.0,0.0,0.0,0.0,0.0,0.0,0.0,0,0.0,0.0,0.0,0.0,0.0,0.0,0.0,0,0.0,0.0,0.0,0.0,0.0,0,0.0,0.0,0.0,0.0,0.0,0,0.0,0.0,0.0,0.0,0,0.0,0.0,0.0,0,0,0,0.0,0.0,0.0,0.0,0.0,0.0,0.0,0.0,0.0,0.0,0.0,0.0,0.0,0.0,0.0,0,57.0,0.0,50.8,19.5,0.3
# 669,7856,74377,Patel N.D.,1983,nan,(H2O)49.6 (P2O5)50.4 ,0.0,0,0.0,0.0,0.0,0.0,0.0,0.0,0.0,0,0,0,0.0,0.0,0,0.0,0.0,0.0,0.0,0.0,0.0,0,0.0,0.0,0.0,0.0,0,0,0.0,0.0,0,0.0,0.0,0.0,0.0,0.0,0.0,0,0.0,0.0,0.0,0.0,0.0,0.0,0,0.0,0.0,0,0.0,0.0,0.0,0.0,0.0,0.0,0,0,0,0.0,0,0.0,0.0,0,0,49.6,0,0.0,0.0,0.0,0,0.0,0.0,0.0,0,0,0.0,0.0,0,0.0,0.0,0.0,0,0.0,0.0,0.0,0,0,0,0.0,0.0,0,0.0,0.0,0.0,0,0.0,0.0,0.0,0.0,0.0,0.0,0.0,0.0,0.0,0.0,0.0,0.0,0.0,0.0,0.0,0.0,0.0,0.0,0.0,0.0,0.0,50.4,0.0,0.0,0.0,0.0,0.0,0.0,0.0,0,0.0,0.0,0.0,0.0,0.0,0.0,0.0,0,0.0,0.0,0.0,0.0,0.0,0.0,0.0,0,0.0,0.0,0.0,0.0,0.0,0,0.0,0.0,0.0,0.0,0.0,0,0.0,0.0,0.0,0.0,0,0.0,0.0,0.0,0,0,0,0.0,0.0,0.0,0.0,0.0,0.0,0.0,0.0,0.0,0.0,0.0,0.0,0.0,0.0,0.0,0,0.0,0.0,16.1,6.2,0.3
# 670,7856,74378,Patel N.D.,1983,nan,(H2O)48.0 (P2O5)52.0 ,0.0,0,0.0,0.0,0.0,0.0,0.0,0.0,0.0,0,0,0,0.0,0.0,0,0.0,0.0,0.0,0.0,0.0,0.0,0,0.0,0.0,0.0,0.0,0,0,0.0,0.0,0,0.0,0.0,0.0,0.0,0.0,0.0,0,0.0,0.0,0.0,0.0,0.0,0.0,0,0.0,0.0,0,0.0,0.0,0.0,0.0,0.0,0.0,0,0,0,0.0,0,0.0,0.0,0,0,48.0,0,0.0,0.0,0.0,0,0.0,0.0,0.0,0,0,0.0,0.0,0,0.0,0.0,0.0,0,0.0,0.0,0.0,0,0,0,0.0,0.0,0,0.0,0.0,0.0,0,0.0,0.0,0.0,0.0,0.0,0.0,0.0,0.0,0.0,0.0,0.0,0.0,0.0,0.0,0.0,0.0,0.0,0.0,0.0,0.0,0.0,52.0,0.0,0.0,0.0,0.0,0.0,0.0,0.0,0,0.0,0.0,0.0,0.0,0.0,0.0,0.0,0,0.0,0.0,0.0,0.0,0.0,0.0,0.0,0,0.0,0.0,0.0,0.0,0.0,0,0.0,0.0,0.0,0.0,0.0,0,0.0,0.0,0.0,0.0,0,0.0,0.0,0.0,0,0,0,0.0,0.0,0.0,0.0,0.0,0.0,0.0,0.0,0.0,0.0,0.0,0.0,0.0,0.0,0.0,0,0.0,0.0,16.1,6.2,0.3
# 671,7877,77255,Bridge B.,1983,nan,(B2O3)100.0 ,0.0,0,0.0,0.0,0.0,0.0,0.0,0.0,0.0,0,0,0,0.0,100.0,0,0.0,0.0,0.0,0.0,0.0,0.0,0,0.0,0.0,0.0,0.0,0,0,0.0,0.0,0,0.0,0.0,0.0,0.0,0.0,0.0,0,0.0,0.0,0.0,0.0,0.0,0.0,0,0.0,0.0,0,0.0,0.0,0.0,0.0,0.0,0.0,0,0,0,0.0,0,0.0,0.0,0,0,0.0,0,0.0,0.0,0.0,0,0.0,0.0,0.0,0,0,0.0,0.0,0,0.0,0.0,0.0,0,0.0,0.0,0.0,0,0,0,0.0,0.0,0,0.0,0.0,0.0,0,0.0,0.0,0.0,0.0,0.0,0.0,0.0,0.0,0.0,0.0,0.0,0.0,0.0,0.0,0.0,0.0,0.0,0.0,0.0,0.0,0.0,0.0,0.0,0.0,0.0,0.0,0.0,0.0,0.0,0,0.0,0.0,0.0,0.0,0.0,0.0,0.0,0,0.0,0.0,0.0,0.0,0.0,0.0,0.0,0,0.0,0.0,0.0,0.0,0.0,0,0.0,0.0,0.0,0.0,0.0,0,0.0,0.0,0.0,0.0,0,0.0,0.0,0.0,0,0,0,0.0,0.0,0.0,0.0,0.0,0.0,0.0,0.0,0.0,0.0,0.0,0.0,0.0,0.0,0.0,0,0.0,0.0,15.9,6.1,0.3
# 672,7887,74523,Nikoltseva N.P.,1986,nan,(Na2O)50.0 (P2O5)50.0 ,0.0,0,0.0,0.0,0.0,0.0,0.0,0.0,0.0,0,0,0,0.0,0.0,0,0.0,0.0,0.0,0.0,0.0,0.0,0,0.0,0.0,0.0,0.0,0,0,0.0,0.0,0,0.0,0.0,0.0,0.0,0.0,0.0,0,0.0,0.0,0.0,0.0,0.0,0.0,0,0.0,0.0,0,0.0,0.0,0.0,0.0,0.0,0.0,0,0,0,0.0,0,0.0,0.0,0,0,0.0,0,0.0,0.0,0.0,0,0.0,0.0,0.0,0,0,0.0,0.0,0,0.0,0.0,0.0,0,0.0,0.0,0.0,0,0,0,0.0,0.0,0,0.0,0.0,0.0,0,0.0,0.0,0.0,0.0,0.0,0.0,50.0,0.0,0.0,0.0,0.0,0.0,0.0,0.0,0.0,0.0,0.0,0.0,0.0,0.0,0.0,50.0,0.0,0.0,0.0,0.0,0.0,0.0,0.0,0,0.0,0.0,0.0,0.0,0.0,0.0,0.0,0,0.0,0.0,0.0,0.0,0.0,0.0,0.0,0,0.0,0.0,0.0,0.0,0.0,0,0.0,0.0,0.0,0.0,0.0,0,0.0,0.0,0.0,0.0,0,0.0,0.0,0.0,0,0,0,0.0,0.0,0.0,0.0,0.0,0.0,0.0,0.0,0.0,0.0,0.0,0.0,0.0,0.0,0.0,0,0.0,0.0,37.0,14.0,0.3
# 673,8649,59754,Matusita K.,1989,nan,(BaF2)22.0 (GdF3)3 (PbF2)10.0 (ZrF4)65.0 ,0.0,0,0.0,0.0,0.0,0.0,0.0,0.0,0.0,0,0,0,0.0,0.0,0,22.0,0.0,0.0,0.0,0.0,0.0,0,0.0,0.0,0.0,0.0,0,0,0.0,0.0,0,0.0,0.0,0.0,0.0,0.0,0.0,0,0.0,0.0,0.0,0.0,0.0,0.0,0,0.0,0.0,0,0.0,0.0,0.0,0.0,0.0,0.0,0,0,0,0.0,3,0.0,0.0,0,0,0.0,0,0.0,0.0,0.0,0,0.0,0.0,0.0,0,0,0.0,0.0,0,0.0,0.0,0.0,0,0.0,0.0,0.0,0,0,0,0.0,0.0,0,0.0,0.0,0.0,0,0.0,0.0,0.0,0.0,0.0,0.0,0.0,0.0,0.0,0.0,0.0,0.0,0.0,0.0,0.0,0.0,0.0,0.0,0.0,0.0,0.0,0.0,0.0,0.0,10.0,0.0,0.0,0.0,0.0,0,0.0,0.0,0.0,0.0,0.0,0.0,0.0,0,0.0,0.0,0.0,0.0,0.0,0.0,0.0,0,0.0,0.0,0.0,0.0,0.0,0,0.0,0.0,0.0,0.0,0.0,0,0.0,0.0,0.0,0.0,0,0.0,0.0,0.0,0,0,0,0.0,0.0,0.0,0.0,0.0,0.0,0.0,0.0,0.0,0.0,0.0,0.0,0.0,0.0,0.0,0,65.0,0.0,61.6,23.7,0.3
# 674,8708,80279,Zhao Xiujian,1987,nan,(AlF3)8.0 (BaF2)24.0 (NaF)20.0 (ZrF4)48.0 ,0.0,0,0.0,0.0,8.0,0.0,0.0,0.0,0.0,0,0,0,0.0,0.0,0,24.0,0.0,0.0,0.0,0.0,0.0,0,0.0,0.0,0.0,0.0,0,0,0.0,0.0,0,0.0,0.0,0.0,0.0,0.0,0.0,0,0.0,0.0,0.0,0.0,0.0,0.0,0,0.0,0.0,0,0.0,0.0,0.0,0.0,0.0,0.0,0,0,0,0.0,0,0.0,0.0,0,0,0.0,0,0.0,0.0,0.0,0,0.0,0.0,0.0,0,0,0.0,0.0,0,0.0,0.0,0.0,0,0.0,0.0,0.0,0,0,0,0.0,0.0,0,0.0,0.0,0.0,0,0.0,0.0,0.0,0.0,0.0,0.0,0.0,0.0,0.0,0.0,20.0,0.0,0.0,0.0,0.0,0.0,0.0,0.0,0.0,0.0,0.0,0.0,0.0,0.0,0.0,0.0,0.0,0.0,0.0,0,0.0,0.0,0.0,0.0,0.0,0.0,0.0,0,0.0,0.0,0.0,0.0,0.0,0.0,0.0,0,0.0,0.0,0.0,0.0,0.0,0,0.0,0.0,0.0,0.0,0.0,0,0.0,0.0,0.0,0.0,0,0.0,0.0,0.0,0,0,0,0.0,0.0,0.0,0.0,0.0,0.0,0.0,0.0,0.0,0.0,0.0,0.0,0.0,0.0,0.0,0,48.0,0.0,54.0,20.8,0.3
# 675,8708,80280,Zhao Xiujian,1987,nan,(AlF3)8.0 (BaF2)24.0 (KF)5 (NaF)15.0 (ZrF4)48.0 ,0.0,0,0.0,0.0,8.0,0.0,0.0,0.0,0.0,0,0,0,0.0,0.0,0,24.0,0.0,0.0,0.0,0.0,0.0,0,0.0,0.0,0.0,0.0,0,0,0.0,0.0,0,0.0,0.0,0.0,0.0,0.0,0.0,0,0.0,0.0,0.0,0.0,0.0,0.0,0,0.0,0.0,0,0.0,0.0,0.0,0.0,0.0,0.0,0,0,0,0.0,0,0.0,0.0,0,0,0.0,0,0.0,0.0,0.0,0,0.0,0.0,0.0,0,0,0.0,0.0,5,0.0,0.0,0.0,0,0.0,0.0,0.0,0,0,0,0.0,0.0,0,0.0,0.0,0.0,0,0.0,0.0,0.0,0.0,0.0,0.0,0.0,0.0,0.0,0.0,15.0,0.0,0.0,0.0,0.0,0.0,0.0,0.0,0.0,0.0,0.0,0.0,0.0,0.0,0.0,0.0,0.0,0.0,0.0,0,0.0,0.0,0.0,0.0,0.0,0.0,0.0,0,0.0,0.0,0.0,0.0,0.0,0.0,0.0,0,0.0,0.0,0.0,0.0,0.0,0,0.0,0.0,0.0,0.0,0.0,0,0.0,0.0,0.0,0.0,0,0.0,0.0,0.0,0,0,0,0.0,0.0,0.0,0.0,0.0,0.0,0.0,0.0,0.0,0.0,0.0,0.0,0.0,0.0,0.0,0,48.0,0.0,54.0,20.8,0.3
# 676,8907,81780,Evstropiev K.K.,1974,nan,(Al2O3)8.333055259 (LiF)49.99833356 (NaF)16.66944441 (P2O5)24.99916678 ,0.0,0,0.0,8.333055259,0.0,0.0,0.0,0.0,0.0,0,0,0,0.0,0.0,0,0.0,0.0,0.0,0.0,0.0,0.0,0,0.0,0.0,0.0,0.0,0,0,0.0,0.0,0,0.0,0.0,0.0,0.0,0.0,0.0,0,0.0,0.0,0.0,0.0,0.0,0.0,0,0.0,0.0,0,0.0,0.0,0.0,0.0,0.0,0.0,0,0,0,0.0,0,0.0,0.0,0,0,0.0,0,0.0,0.0,0.0,0,0.0,0.0,0.0,0,0,0.0,0.0,0,0.0,0.0,0.0,0,0.0,0.0,0.0,0,0,0,0.0,49.99833356,0,0.0,0.0,0.0,0,0.0,0.0,0.0,0.0,0.0,0.0,0.0,0.0,0.0,0.0,16.66944441,0.0,0.0,0.0,0.0,0.0,0.0,0.0,0.0,0.0,0.0,24.99916678,0.0,0.0,0.0,0.0,0.0,0.0,0.0,0,0.0,0.0,0.0,0.0,0.0,0.0,0.0,0,0.0,0.0,0.0,0.0,0.0,0.0,0.0,0,0.0,0.0,0.0,0.0,0.0,0,0.0,0.0,0.0,0.0,0.0,0,0.0,0.0,0.0,0.0,0,0.0,0.0,0.0,0,0,0,0.0,0.0,0.0,0.0,0.0,0.0,0.0,0.0,0.0,0.0,0.0,0.0,0.0,0.0,0.0,0,0.0,0.0,65.0,25.0,0.3
# 677,8907,81784,Evstropiev K.K.,1974,nan,(Al2O3)8.333055259 (LiF)16.66944441 (NaF)49.99833356 (P2O5)24.99916678 ,0.0,0,0.0,8.333055259,0.0,0.0,0.0,0.0,0.0,0,0,0,0.0,0.0,0,0.0,0.0,0.0,0.0,0.0,0.0,0,0.0,0.0,0.0,0.0,0,0,0.0,0.0,0,0.0,0.0,0.0,0.0,0.0,0.0,0,0.0,0.0,0.0,0.0,0.0,0.0,0,0.0,0.0,0,0.0,0.0,0.0,0.0,0.0,0.0,0,0,0,0.0,0,0.0,0.0,0,0,0.0,0,0.0,0.0,0.0,0,0.0,0.0,0.0,0,0,0.0,0.0,0,0.0,0.0,0.0,0,0.0,0.0,0.0,0,0,0,0.0,16.66944441,0,0.0,0.0,0.0,0,0.0,0.0,0.0,0.0,0.0,0.0,0.0,0.0,0.0,0.0,49.99833356,0.0,0.0,0.0,0.0,0.0,0.0,0.0,0.0,0.0,0.0,24.99916678,0.0,0.0,0.0,0.0,0.0,0.0,0.0,0,0.0,0.0,0.0,0.0,0.0,0.0,0.0,0,0.0,0.0,0.0,0.0,0.0,0.0,0.0,0,0.0,0.0,0.0,0.0,0.0,0,0.0,0.0,0.0,0.0,0.0,0,0.0,0.0,0.0,0.0,0,0.0,0.0,0.0,0,0,0,0.0,0.0,0.0,0.0,0.0,0.0,0.0,0.0,0.0,0.0,0.0,0.0,0.0,0.0,0.0,0,0.0,0.0,52.0,20.0,0.3
# 678,9898,149250,Coenen M.,1961,nan,(B2O3)66.66666667 (Na2O)33.33333333 ,0.0,0,0.0,0.0,0.0,0.0,0.0,0.0,0.0,0,0,0,0.0,66.66666667,0,0.0,0.0,0.0,0.0,0.0,0.0,0,0.0,0.0,0.0,0.0,0,0,0.0,0.0,0,0.0,0.0,0.0,0.0,0.0,0.0,0,0.0,0.0,0.0,0.0,0.0,0.0,0,0.0,0.0,0,0.0,0.0,0.0,0.0,0.0,0.0,0,0,0,0.0,0,0.0,0.0,0,0,0.0,0,0.0,0.0,0.0,0,0.0,0.0,0.0,0,0,0.0,0.0,0,0.0,0.0,0.0,0,0.0,0.0,0.0,0,0,0,0.0,0.0,0,0.0,0.0,0.0,0,0.0,0.0,0.0,0.0,0.0,0.0,33.33333333,0.0,0.0,0.0,0.0,0.0,0.0,0.0,0.0,0.0,0.0,0.0,0.0,0.0,0.0,0.0,0.0,0.0,0.0,0.0,0.0,0.0,0.0,0,0.0,0.0,0.0,0.0,0.0,0.0,0.0,0,0.0,0.0,0.0,0.0,0.0,0.0,0.0,0,0.0,0.0,0.0,0.0,0.0,0,0.0,0.0,0.0,0.0,0.0,0,0.0,0.0,0.0,0.0,0,0.0,0.0,0.0,0,0,0,0.0,0.0,0.0,0.0,0.0,0.0,0.0,0.0,0.0,0.0,0.0,0.0,0.0,0.0,0.0,0,0.0,0.0,42.0,15.0,0.3
# 679,9898,41105,Coenen M.,1961,nan,(B2O3)20.000002 (Na2O)33.33333333 (SiO2)46.66666467 ,0.0,0,0.0,0.0,0.0,0.0,0.0,0.0,0.0,0,0,0,0.0,20.000002,0,0.0,0.0,0.0,0.0,0.0,0.0,0,0.0,0.0,0.0,0.0,0,0,0.0,0.0,0,0.0,0.0,0.0,0.0,0.0,0.0,0,0.0,0.0,0.0,0.0,0.0,0.0,0,0.0,0.0,0,0.0,0.0,0.0,0.0,0.0,0.0,0,0,0,0.0,0,0.0,0.0,0,0,0.0,0,0.0,0.0,0.0,0,0.0,0.0,0.0,0,0,0.0,0.0,0,0.0,0.0,0.0,0,0.0,0.0,0.0,0,0,0,0.0,0.0,0,0.0,0.0,0.0,0,0.0,0.0,0.0,0.0,0.0,0.0,33.33333333,0.0,0.0,0.0,0.0,0.0,0.0,0.0,0.0,0.0,0.0,0.0,0.0,0.0,0.0,0.0,0.0,0.0,0.0,0.0,0.0,0.0,0.0,0,0.0,0.0,0.0,0.0,0.0,0.0,0.0,0,0.0,0.0,0.0,0.0,0.0,46.66666467,0.0,0,0.0,0.0,0.0,0.0,0.0,0,0.0,0.0,0.0,0.0,0.0,0,0.0,0.0,0.0,0.0,0,0.0,0.0,0.0,0,0,0,0.0,0.0,0.0,0.0,0.0,0.0,0.0,0.0,0.0,0.0,0.0,0.0,0.0,0.0,0.0,0,0.0,0.0,66.0,25.0,0.3
# 680,9898,41107,Coenen M.,1961,nan,(B2O3)13.333329999999998 (Na2O)33.33333 (SiO2)53.33334 ,0.0,0,0.0,0.0,0.0,0.0,0.0,0.0,0.0,0,0,0,0.0,13.333329999999998,0,0.0,0.0,0.0,0.0,0.0,0.0,0,0.0,0.0,0.0,0.0,0,0,0.0,0.0,0,0.0,0.0,0.0,0.0,0.0,0.0,0,0.0,0.0,0.0,0.0,0.0,0.0,0,0.0,0.0,0,0.0,0.0,0.0,0.0,0.0,0.0,0,0,0,0.0,0,0.0,0.0,0,0,0.0,0,0.0,0.0,0.0,0,0.0,0.0,0.0,0,0,0.0,0.0,0,0.0,0.0,0.0,0,0.0,0.0,0.0,0,0,0,0.0,0.0,0,0.0,0.0,0.0,0,0.0,0.0,0.0,0.0,0.0,0.0,33.33333,0.0,0.0,0.0,0.0,0.0,0.0,0.0,0.0,0.0,0.0,0.0,0.0,0.0,0.0,0.0,0.0,0.0,0.0,0.0,0.0,0.0,0.0,0,0.0,0.0,0.0,0.0,0.0,0.0,0.0,0,0.0,0.0,0.0,0.0,0.0,53.33334,0.0,0,0.0,0.0,0.0,0.0,0.0,0,0.0,0.0,0.0,0.0,0.0,0,0.0,0.0,0.0,0.0,0,0.0,0.0,0.0,0,0,0,0.0,0.0,0.0,0.0,0.0,0.0,0.0,0.0,0.0,0.0,0.0,0.0,0.0,0.0,0.0,0,0.0,0.0,65.0,25.0,0.3
# 681,11955,136010,Malmendier J.W.,1975,nan,(Al2O3)21.8767025 (B2O3)36.55064076 (CeO2)4.9709960230000005 (MgO)36.60166072 ,0.0,0,0.0,21.8767025,0.0,0.0,0.0,0.0,0.0,0,0,0,0.0,36.55064076,0,0.0,0.0,0.0,0.0,0.0,0.0,0,0.0,0.0,0.0,0.0,0,0,0.0,0.0,0,4.9709960230000005,0.0,0.0,0.0,0.0,0.0,0,0.0,0.0,0.0,0.0,0.0,0.0,0,0.0,0.0,0,0.0,0.0,0.0,0.0,0.0,0.0,0,0,0,0.0,0,0.0,0.0,0,0,0.0,0,0.0,0.0,0.0,0,0.0,0.0,0.0,0,0,0.0,0.0,0,0.0,0.0,0.0,0,0.0,0.0,0.0,0,0,0,0.0,0.0,0,0.0,36.60166072,0.0,0,0.0,0.0,0.0,0.0,0.0,0.0,0.0,0.0,0.0,0.0,0.0,0.0,0.0,0.0,0.0,0.0,0.0,0.0,0.0,0.0,0.0,0.0,0.0,0.0,0.0,0.0,0.0,0.0,0.0,0,0.0,0.0,0.0,0.0,0.0,0.0,0.0,0,0.0,0.0,0.0,0.0,0.0,0.0,0.0,0,0.0,0.0,0.0,0.0,0.0,0,0.0,0.0,0.0,0.0,0.0,0,0.0,0.0,0.0,0.0,0,0.0,0.0,0.0,0,0,0,0.0,0.0,0.0,0.0,0.0,0.0,0.0,0.0,0.0,0.0,0.0,0.0,0.0,0.0,0.0,0,0.0,0.0,106.0,40.76,0.3
# 682,11955,136011,Malmendier J.W.,1975,nan,(Al2O3)21.91337889 (B2O3)36.54022154 (La2O3)4.993017975 (MgO)36.55338159 ,0.0,0,0.0,21.91337889,0.0,0.0,0.0,0.0,0.0,0,0,0,0.0,36.54022154,0,0.0,0.0,0.0,0.0,0.0,0.0,0,0.0,0.0,0.0,0.0,0,0,0.0,0.0,0,0.0,0.0,0.0,0.0,0.0,0.0,0,0.0,0.0,0.0,0.0,0.0,0.0,0,0.0,0.0,0,0.0,0.0,0.0,0.0,0.0,0.0,0,0,0,0.0,0,0.0,0.0,0,0,0.0,0,0.0,0.0,0.0,0,0.0,0.0,0.0,0,0,0.0,0.0,0,0.0,0.0,4.993017975,0,0.0,0.0,0.0,0,0,0,0.0,0.0,0,0.0,36.55338159,0.0,0,0.0,0.0,0.0,0.0,0.0,0.0,0.0,0.0,0.0,0.0,0.0,0.0,0.0,0.0,0.0,0.0,0.0,0.0,0.0,0.0,0.0,0.0,0.0,0.0,0.0,0.0,0.0,0.0,0.0,0,0.0,0.0,0.0,0.0,0.0,0.0,0.0,0,0.0,0.0,0.0,0.0,0.0,0.0,0.0,0,0.0,0.0,0.0,0.0,0.0,0,0.0,0.0,0.0,0.0,0.0,0,0.0,0.0,0.0,0.0,0,0.0,0.0,0.0,0,0,0,0.0,0.0,0.0,0.0,0.0,0.0,0.0,0.0,0.0,0.0,0.0,0.0,0.0,0.0,0.0,0,0.0,0.0,108.0,41.53,0.3
# 683,11955,136012,Malmendier J.W.,1975,nan,(Al2O3)20.09529823 (B2O3)36.60407785 (La2O3)6.699016078 (MgO)36.60160784 ,0.0,0,0.0,20.09529823,0.0,0.0,0.0,0.0,0.0,0,0,0,0.0,36.60407785,0,0.0,0.0,0.0,0.0,0.0,0.0,0,0.0,0.0,0.0,0.0,0,0,0.0,0.0,0,0.0,0.0,0.0,0.0,0.0,0.0,0,0.0,0.0,0.0,0.0,0.0,0.0,0,0.0,0.0,0,0.0,0.0,0.0,0.0,0.0,0.0,0,0,0,0.0,0,0.0,0.0,0,0,0.0,0,0.0,0.0,0.0,0,0.0,0.0,0.0,0,0,0.0,0.0,0,0.0,0.0,6.699016078,0,0.0,0.0,0.0,0,0,0,0.0,0.0,0,0.0,36.60160784,0.0,0,0.0,0.0,0.0,0.0,0.0,0.0,0.0,0.0,0.0,0.0,0.0,0.0,0.0,0.0,0.0,0.0,0.0,0.0,0.0,0.0,0.0,0.0,0.0,0.0,0.0,0.0,0.0,0.0,0.0,0,0.0,0.0,0.0,0.0,0.0,0.0,0.0,0,0.0,0.0,0.0,0.0,0.0,0.0,0.0,0,0.0,0.0,0.0,0.0,0.0,0,0.0,0.0,0.0,0.0,0.0,0,0.0,0.0,0.0,0.0,0,0.0,0.0,0.0,0,0,0,0.0,0.0,0.0,0.0,0.0,0.0,0.0,0.0,0.0,0.0,0.0,0.0,0.0,0.0,0.0,0,0.0,0.0,107.0,41.15,0.3
# 684,11955,136013,Malmendier J.W.,1975,nan,(Al2O3)13.39603581 (B2O3)36.60341418 (La2O3)13.40038593 (MgO)36.60016408 ,0.0,0,0.0,13.39603581,0.0,0.0,0.0,0.0,0.0,0,0,0,0.0,36.60341418,0,0.0,0.0,0.0,0.0,0.0,0.0,0,0.0,0.0,0.0,0.0,0,0,0.0,0.0,0,0.0,0.0,0.0,0.0,0.0,0.0,0,0.0,0.0,0.0,0.0,0.0,0.0,0,0.0,0.0,0,0.0,0.0,0.0,0.0,0.0,0.0,0,0,0,0.0,0,0.0,0.0,0,0,0.0,0,0.0,0.0,0.0,0,0.0,0.0,0.0,0,0,0.0,0.0,0,0.0,0.0,13.40038593,0,0.0,0.0,0.0,0,0,0,0.0,0.0,0,0.0,36.60016408,0.0,0,0.0,0.0,0.0,0.0,0.0,0.0,0.0,0.0,0.0,0.0,0.0,0.0,0.0,0.0,0.0,0.0,0.0,0.0,0.0,0.0,0.0,0.0,0.0,0.0,0.0,0.0,0.0,0.0,0.0,0,0.0,0.0,0.0,0.0,0.0,0.0,0.0,0,0.0,0.0,0.0,0.0,0.0,0.0,0.0,0,0.0,0.0,0.0,0.0,0.0,0,0.0,0.0,0.0,0.0,0.0,0,0.0,0.0,0.0,0.0,0,0.0,0.0,0.0,0,0,0,0.0,0.0,0.0,0.0,0.0,0.0,0.0,0.0,0.0,0.0,0.0,0.0,0.0,0.0,0.0,0,0.0,0.0,111.0,42.69,0.3
# 685,11956,136017,Malmendier J.W.,1975,nan,(Al2O3)13.43704654 (B2O3)31.58226164 (La2O3)13.39939823 (MgO)36.57205755 (TiO2)5.009236035 ,0.0,0,0.0,13.43704654,0.0,0.0,0.0,0.0,0.0,0,0,0,0.0,31.58226164,0,0.0,0.0,0.0,0.0,0.0,0.0,0,0.0,0.0,0.0,0.0,0,0,0.0,0.0,0,0.0,0.0,0.0,0.0,0.0,0.0,0,0.0,0.0,0.0,0.0,0.0,0.0,0,0.0,0.0,0,0.0,0.0,0.0,0.0,0.0,0.0,0,0,0,0.0,0,0.0,0.0,0,0,0.0,0,0.0,0.0,0.0,0,0.0,0.0,0.0,0,0,0.0,0.0,0,0.0,0.0,13.39939823,0,0.0,0.0,0.0,0,0,0,0.0,0.0,0,0.0,36.57205755,0.0,0,0.0,0.0,0.0,0.0,0.0,0.0,0.0,0.0,0.0,0.0,0.0,0.0,0.0,0.0,0.0,0.0,0.0,0.0,0.0,0.0,0.0,0.0,0.0,0.0,0.0,0.0,0.0,0.0,0.0,0,0.0,0.0,0.0,0.0,0.0,0.0,0.0,0,0.0,0.0,0.0,0.0,0.0,0.0,0.0,0,0.0,0.0,0.0,0.0,0.0,0,0.0,0.0,0.0,0.0,0.0,0,0.0,0.0,0.0,0.0,0,5.009236035,0.0,0.0,0,0,0,0.0,0.0,0.0,0.0,0.0,0.0,0.0,0.0,0.0,0.0,0.0,0.0,0.0,0.0,0.0,0,0.0,0.0,120.0,46.15,0.3
# 686,11956,136018,Malmendier J.W.,1975,nan,(Al2O3)26.848709999999997 (B2O3)34.07416 (MgO)36.57698 (ZrO2)2.50015 ,0.0,0,0.0,26.848709999999997,0.0,0.0,0.0,0.0,0.0,0,0,0,0.0,34.07416,0,0.0,0.0,0.0,0.0,0.0,0.0,0,0.0,0.0,0.0,0.0,0,0,0.0,0.0,0,0.0,0.0,0.0,0.0,0.0,0.0,0,0.0,0.0,0.0,0.0,0.0,0.0,0,0.0,0.0,0,0.0,0.0,0.0,0.0,0.0,0.0,0,0,0,0.0,0,0.0,0.0,0,0,0.0,0,0.0,0.0,0.0,0,0.0,0.0,0.0,0,0,0.0,0.0,0,0.0,0.0,0.0,0,0.0,0.0,0.0,0,0,0,0.0,0.0,0,0.0,36.57698,0.0,0,0.0,0.0,0.0,0.0,0.0,0.0,0.0,0.0,0.0,0.0,0.0,0.0,0.0,0.0,0.0,0.0,0.0,0.0,0.0,0.0,0.0,0.0,0.0,0.0,0.0,0.0,0.0,0.0,0.0,0,0.0,0.0,0.0,0.0,0.0,0.0,0.0,0,0.0,0.0,0.0,0.0,0.0,0.0,0.0,0,0.0,0.0,0.0,0.0,0.0,0,0.0,0.0,0.0,0.0,0.0,0,0.0,0.0,0.0,0.0,0,0.0,0.0,0.0,0,0,0,0.0,0.0,0.0,0.0,0.0,0.0,0.0,0.0,0.0,0.0,0.0,0.0,0.0,0.0,0.0,0,0.0,2.50015,108.0,41.53,0.3
# 687,12172,137487,Dumbaugh W.H.,1974,nan,(Al2O3)12.50927196 (CaO)0.14487053800000002 (MgO)24.99407389 (SiO2)43.80785188 (TiO2)6.203919931000001 (Y2O3)12.340011800000001 ,0.0,0,0.0,12.50927196,0.0,0.0,0.0,0.0,0.0,0,0,0,0.0,0.0,0,0.0,0.0,0.0,0.0,0.0,0.0,0,0.0,0.0,0.14487053800000002,0.0,0,0,0.0,0.0,0,0.0,0.0,0.0,0.0,0.0,0.0,0,0.0,0.0,0.0,0.0,0.0,0.0,0,0.0,0.0,0,0.0,0.0,0.0,0.0,0.0,0.0,0,0,0,0.0,0,0.0,0.0,0,0,0.0,0,0.0,0.0,0.0,0,0.0,0.0,0.0,0,0,0.0,0.0,0,0.0,0.0,0.0,0,0.0,0.0,0.0,0,0,0,0.0,0.0,0,0.0,24.99407389,0.0,0,0.0,0.0,0.0,0.0,0.0,0.0,0.0,0.0,0.0,0.0,0.0,0.0,0.0,0.0,0.0,0.0,0.0,0.0,0.0,0.0,0.0,0.0,0.0,0.0,0.0,0.0,0.0,0.0,0.0,0,0.0,0.0,0.0,0.0,0.0,0.0,0.0,0,0.0,0.0,0.0,0.0,0.0,43.80785188,0.0,0,0.0,0.0,0.0,0.0,0.0,0,0.0,0.0,0.0,0.0,0.0,0,0.0,0.0,0.0,0.0,0,6.203919931000001,0.0,0.0,0,0,0,0.0,0.0,0.0,0.0,0.0,0.0,0.0,0.0,12.340011800000001,0.0,0.0,0.0,0.0,0.0,0.0,0,0.0,0.0,133.0,51.15,0.3
# 688,12172,137489,Dumbaugh W.H.,1974,nan,(Al2O3)11.111718 (CaO)5.481595412999999 (La2O3)8.383953218 (MgO)22.22667598 (SiO2)44.58262123 (TiO2)5.60745071 (Y2O3)2.6059854590000002 ,0.0,0,0.0,11.111718,0.0,0.0,0.0,0.0,0.0,0,0,0,0.0,0.0,0,0.0,0.0,0.0,0.0,0.0,0.0,0,0.0,0.0,5.481595412999999,0.0,0,0,0.0,0.0,0,0.0,0.0,0.0,0.0,0.0,0.0,0,0.0,0.0,0.0,0.0,0.0,0.0,0,0.0,0.0,0,0.0,0.0,0.0,0.0,0.0,0.0,0,0,0,0.0,0,0.0,0.0,0,0,0.0,0,0.0,0.0,0.0,0,0.0,0.0,0.0,0,0,0.0,0.0,0,0.0,0.0,8.383953218,0,0.0,0.0,0.0,0,0,0,0.0,0.0,0,0.0,22.22667598,0.0,0,0.0,0.0,0.0,0.0,0.0,0.0,0.0,0.0,0.0,0.0,0.0,0.0,0.0,0.0,0.0,0.0,0.0,0.0,0.0,0.0,0.0,0.0,0.0,0.0,0.0,0.0,0.0,0.0,0.0,0,0.0,0.0,0.0,0.0,0.0,0.0,0.0,0,0.0,0.0,0.0,0.0,0.0,44.58262123,0.0,0,0.0,0.0,0.0,0.0,0.0,0,0.0,0.0,0.0,0.0,0.0,0,0.0,0.0,0.0,0.0,0,5.60745071,0.0,0.0,0,0,0,0.0,0.0,0.0,0.0,0.0,0.0,0.0,0.0,2.6059854590000002,0.0,0.0,0.0,0.0,0.0,0.0,0,0.0,0.0,115.0,44.23,0.3
# 689,12172,137495,Dumbaugh W.H.,1974,nan,(Al2O3)13.97003588 (CaO)4.973557362 (La2O3)12.01947162 (MgO)12.10989765 (SiO2)34.97989228 (TiO2)21.947145199999998 ,0.0,0,0.0,13.97003588,0.0,0.0,0.0,0.0,0.0,0,0,0,0.0,0.0,0,0.0,0.0,0.0,0.0,0.0,0.0,0,0.0,0.0,4.973557362,0.0,0,0,0.0,0.0,0,0.0,0.0,0.0,0.0,0.0,0.0,0,0.0,0.0,0.0,0.0,0.0,0.0,0,0.0,0.0,0,0.0,0.0,0.0,0.0,0.0,0.0,0,0,0,0.0,0,0.0,0.0,0,0,0.0,0,0.0,0.0,0.0,0,0.0,0.0,0.0,0,0,0.0,0.0,0,0.0,0.0,12.01947162,0,0.0,0.0,0.0,0,0,0,0.0,0.0,0,0.0,12.10989765,0.0,0,0.0,0.0,0.0,0.0,0.0,0.0,0.0,0.0,0.0,0.0,0.0,0.0,0.0,0.0,0.0,0.0,0.0,0.0,0.0,0.0,0.0,0.0,0.0,0.0,0.0,0.0,0.0,0.0,0.0,0,0.0,0.0,0.0,0.0,0.0,0.0,0.0,0,0.0,0.0,0.0,0.0,0.0,34.97989228,0.0,0,0.0,0.0,0.0,0.0,0.0,0,0.0,0.0,0.0,0.0,0.0,0,0.0,0.0,0.0,0.0,0,21.947145199999998,0.0,0.0,0,0,0,0.0,0.0,0.0,0.0,0.0,0.0,0.0,0.0,0.0,0.0,0.0,0.0,0.0,0.0,0.0,0,0.0,0.0,118.0,45.38,0.3
# 690,12180,137596,Dumbaugh W.H.,1974,0,(Al2O3)6.0 (BeO)6.0 (CaO)0.2 (MgO)30.1 (SiO2)30.8 (TiO2)12.0 (Y2O3)14.9 ,0.0,0,0.0,6.0,0.0,0.0,0.0,0.0,0.0,0,0,0,0.0,0.0,0,0.0,0.0,0.0,6.0,0.0,0.0,0,0.0,0.0,0.2,0.0,0,0,0.0,0.0,0,0.0,0.0,0.0,0.0,0.0,0.0,0,0.0,0.0,0.0,0.0,0.0,0.0,0,0.0,0.0,0,0.0,0.0,0.0,0.0,0.0,0.0,0,0,0,0.0,0,0.0,0.0,0,0,0.0,0,0.0,0.0,0.0,0,0.0,0.0,0.0,0,0,0.0,0.0,0,0.0,0.0,0.0,0,0.0,0.0,0.0,0,0,0,0.0,0.0,0,0.0,30.1,0.0,0,0.0,0.0,0.0,0.0,0.0,0.0,0.0,0.0,0.0,0.0,0.0,0.0,0.0,0.0,0.0,0.0,0.0,0.0,0.0,0.0,0.0,0.0,0.0,0.0,0.0,0.0,0.0,0.0,0.0,0,0.0,0.0,0.0,0.0,0.0,0.0,0.0,0,0.0,0.0,0.0,0.0,0.0,30.8,0.0,0,0.0,0.0,0.0,0.0,0.0,0,0.0,0.0,0.0,0.0,0.0,0,0.0,0.0,0.0,0.0,0,12.0,0.0,0.0,0,0,0,0.0,0.0,0.0,0.0,0.0,0.0,0.0,0.0,14.9,0.0,0.0,0.0,0.0,0.0,0.0,0,0.0,0.0,144.0,55.38,0.3
# 691,12180,137614,Dumbaugh W.H.,1974,0,(Al2O3)15.0 (BeO)10.0 (MgO)25.1 (SiO2)30.1 (Y2O3)19.8 ,0.0,0,0.0,15.0,0.0,0.0,0.0,0.0,0.0,0,0,0,0.0,0.0,0,0.0,0.0,0.0,10.0,0.0,0.0,0,0.0,0.0,0.0,0.0,0,0,0.0,0.0,0,0.0,0.0,0.0,0.0,0.0,0.0,0,0.0,0.0,0.0,0.0,0.0,0.0,0,0.0,0.0,0,0.0,0.0,0.0,0.0,0.0,0.0,0,0,0,0.0,0,0.0,0.0,0,0,0.0,0,0.0,0.0,0.0,0,0.0,0.0,0.0,0,0,0.0,0.0,0,0.0,0.0,0.0,0,0.0,0.0,0.0,0,0,0,0.0,0.0,0,0.0,25.1,0.0,0,0.0,0.0,0.0,0.0,0.0,0.0,0.0,0.0,0.0,0.0,0.0,0.0,0.0,0.0,0.0,0.0,0.0,0.0,0.0,0.0,0.0,0.0,0.0,0.0,0.0,0.0,0.0,0.0,0.0,0,0.0,0.0,0.0,0.0,0.0,0.0,0.0,0,0.0,0.0,0.0,0.0,0.0,30.1,0.0,0,0.0,0.0,0.0,0.0,0.0,0,0.0,0.0,0.0,0.0,0.0,0,0.0,0.0,0.0,0.0,0,0.0,0.0,0.0,0,0,0,0.0,0.0,0.0,0.0,0.0,0.0,0.0,0.0,19.8,0.0,0.0,0.0,0.0,0.0,0.0,0,0.0,0.0,142.0,54.61,0.3
# 692,16927,146719,Tesar A.,1983,nan,(AlF3)6.348619082999999 (BaF2)42.85742855 (CaF2)42.85742855 (YF3)7.936523809 ,0.0,0,0.0,0.0,6.348619082999999,0.0,0.0,0.0,0.0,0,0,0,0.0,0.0,0,42.85742855,0.0,0.0,0.0,0.0,0.0,0,0.0,42.85742855,0.0,0.0,0,0,0.0,0.0,0,0.0,0.0,0.0,0.0,0.0,0.0,0,0.0,0.0,0.0,0.0,0.0,0.0,0,0.0,0.0,0,0.0,0.0,0.0,0.0,0.0,0.0,0,0,0,0.0,0,0.0,0.0,0,0,0.0,0,0.0,0.0,0.0,0,0.0,0.0,0.0,0,0,0.0,0.0,0,0.0,0.0,0.0,0,0.0,0.0,0.0,0,0,0,0.0,0.0,0,0.0,0.0,0.0,0,0.0,0.0,0.0,0.0,0.0,0.0,0.0,0.0,0.0,0.0,0.0,0.0,0.0,0.0,0.0,0.0,0.0,0.0,0.0,0.0,0.0,0.0,0.0,0.0,0.0,0.0,0.0,0.0,0.0,0,0.0,0.0,0.0,0.0,0.0,0.0,0.0,0,0.0,0.0,0.0,0.0,0.0,0.0,0.0,0,0.0,0.0,0.0,0.0,0.0,0,0.0,0.0,0.0,0.0,0.0,0,0.0,0.0,0.0,0.0,0,0.0,0.0,0.0,0,0,0,0.0,0.0,0.0,0.0,0.0,0.0,0.0,0.0,0.0,0.0,0.0,7.936523809,0.0,0.0,0.0,0,0.0,0.0,63.8,24.6,0.3
# 693,24651,301050,Sampaio J.A.,2002,nan,(Al2O3)27.1 (CaO)58.1 (MgO)6.9 (SiO2)7.9 ,0.0,0,0.0,27.1,0.0,0.0,0.0,0.0,0.0,0,0,0,0.0,0.0,0,0.0,0.0,0.0,0.0,0.0,0.0,0,0.0,0.0,58.1,0.0,0,0,0.0,0.0,0,0.0,0.0,0.0,0.0,0.0,0.0,0,0.0,0.0,0.0,0.0,0.0,0.0,0,0.0,0.0,0,0.0,0.0,0.0,0.0,0.0,0.0,0,0,0,0.0,0,0.0,0.0,0,0,0.0,0,0.0,0.0,0.0,0,0.0,0.0,0.0,0,0,0.0,0.0,0,0.0,0.0,0.0,0,0.0,0.0,0.0,0,0,0,0.0,0.0,0,0.0,6.9,0.0,0,0.0,0.0,0.0,0.0,0.0,0.0,0.0,0.0,0.0,0.0,0.0,0.0,0.0,0.0,0.0,0.0,0.0,0.0,0.0,0.0,0.0,0.0,0.0,0.0,0.0,0.0,0.0,0.0,0.0,0,0.0,0.0,0.0,0.0,0.0,0.0,0.0,0,0.0,0.0,0.0,0.0,0.0,7.9,0.0,0,0.0,0.0,0.0,0.0,0.0,0,0.0,0.0,0.0,0.0,0.0,0,0.0,0.0,0.0,0.0,0,0.0,0.0,0.0,0,0,0,0.0,0.0,0.0,0.0,0.0,0.0,0.0,0.0,0.0,0.0,0.0,0.0,0.0,0.0,0.0,0,0.0,0.0,103.0,40.0,0.3
# 698,27303,358087,Hwa L.G.,2004,nan,(Al2O3)30.0 (La2O3)15.0 (SiO2)55.0 ,0.0,0,0.0,30.0,0.0,0.0,0.0,0.0,0.0,0,0,0,0.0,0.0,0,0.0,0.0,0.0,0.0,0.0,0.0,0,0.0,0.0,0.0,0.0,0,0,0.0,0.0,0,0.0,0.0,0.0,0.0,0.0,0.0,0,0.0,0.0,0.0,0.0,0.0,0.0,0,0.0,0.0,0,0.0,0.0,0.0,0.0,0.0,0.0,0,0,0,0.0,0,0.0,0.0,0,0,0.0,0,0.0,0.0,0.0,0,0.0,0.0,0.0,0,0,0.0,0.0,0,0.0,0.0,15.0,0,0.0,0.0,0.0,0,0,0,0.0,0.0,0,0.0,0.0,0.0,0,0.0,0.0,0.0,0.0,0.0,0.0,0.0,0.0,0.0,0.0,0.0,0.0,0.0,0.0,0.0,0.0,0.0,0.0,0.0,0.0,0.0,0.0,0.0,0.0,0.0,0.0,0.0,0.0,0.0,0,0.0,0.0,0.0,0.0,0.0,0.0,0.0,0,0.0,0.0,0.0,0.0,0.0,55.0,0.0,0,0.0,0.0,0.0,0.0,0.0,0,0.0,0.0,0.0,0.0,0.0,0,0.0,0.0,0.0,0.0,0,0.0,0.0,0.0,0,0,0,0.0,0.0,0.0,0.0,0.0,0.0,0.0,0.0,0.0,0.0,0.0,0.0,0.0,0.0,0.0,0,0.0,0.0,108.0,41.53,0.3
# 699,27303,358088,Hwa L.G.,2004,nan,(Al2O3)35.0 (La2O3)15.0 (SiO2)50.0 ,0.0,0,0.0,35.0,0.0,0.0,0.0,0.0,0.0,0,0,0,0.0,0.0,0,0.0,0.0,0.0,0.0,0.0,0.0,0,0.0,0.0,0.0,0.0,0,0,0.0,0.0,0,0.0,0.0,0.0,0.0,0.0,0.0,0,0.0,0.0,0.0,0.0,0.0,0.0,0,0.0,0.0,0,0.0,0.0,0.0,0.0,0.0,0.0,0,0,0,0.0,0,0.0,0.0,0,0,0.0,0,0.0,0.0,0.0,0,0.0,0.0,0.0,0,0,0.0,0.0,0,0.0,0.0,15.0,0,0.0,0.0,0.0,0,0,0,0.0,0.0,0,0.0,0.0,0.0,0,0.0,0.0,0.0,0.0,0.0,0.0,0.0,0.0,0.0,0.0,0.0,0.0,0.0,0.0,0.0,0.0,0.0,0.0,0.0,0.0,0.0,0.0,0.0,0.0,0.0,0.0,0.0,0.0,0.0,0,0.0,0.0,0.0,0.0,0.0,0.0,0.0,0,0.0,0.0,0.0,0.0,0.0,50.0,0.0,0,0.0,0.0,0.0,0.0,0.0,0,0.0,0.0,0.0,0.0,0.0,0,0.0,0.0,0.0,0.0,0,0.0,0.0,0.0,0,0,0,0.0,0.0,0.0,0.0,0.0,0.0,0.0,0.0,0.0,0.0,0.0,0.0,0.0,0.0,0.0,0,0.0,0.0,111.0,42.69,0.3
# 700,27303,358090,Hwa L.G.,2004,nan,(Al2O3)20.0 (La2O3)25.0 (SiO2)55.0 ,0.0,0,0.0,20.0,0.0,0.0,0.0,0.0,0.0,0,0,0,0.0,0.0,0,0.0,0.0,0.0,0.0,0.0,0.0,0,0.0,0.0,0.0,0.0,0,0,0.0,0.0,0,0.0,0.0,0.0,0.0,0.0,0.0,0,0.0,0.0,0.0,0.0,0.0,0.0,0,0.0,0.0,0,0.0,0.0,0.0,0.0,0.0,0.0,0,0,0,0.0,0,0.0,0.0,0,0,0.0,0,0.0,0.0,0.0,0,0.0,0.0,0.0,0,0,0.0,0.0,0,0.0,0.0,25.0,0,0.0,0.0,0.0,0,0,0,0.0,0.0,0,0.0,0.0,0.0,0,0.0,0.0,0.0,0.0,0.0,0.0,0.0,0.0,0.0,0.0,0.0,0.0,0.0,0.0,0.0,0.0,0.0,0.0,0.0,0.0,0.0,0.0,0.0,0.0,0.0,0.0,0.0,0.0,0.0,0,0.0,0.0,0.0,0.0,0.0,0.0,0.0,0,0.0,0.0,0.0,0.0,0.0,55.0,0.0,0,0.0,0.0,0.0,0.0,0.0,0,0.0,0.0,0.0,0.0,0.0,0,0.0,0.0,0.0,0.0,0,0.0,0.0,0.0,0,0,0,0.0,0.0,0.0,0.0,0.0,0.0,0.0,0.0,0.0,0.0,0.0,0.0,0.0,0.0,0.0,0,0.0,0.0,105.0,40.38,0.3
# 701,27303,358091,Hwa L.G.,2004,nan,(Al2O3)25.0 (La2O3)25.0 (SiO2)50.0 ,0.0,0,0.0,25.0,0.0,0.0,0.0,0.0,0.0,0,0,0,0.0,0.0,0,0.0,0.0,0.0,0.0,0.0,0.0,0,0.0,0.0,0.0,0.0,0,0,0.0,0.0,0,0.0,0.0,0.0,0.0,0.0,0.0,0,0.0,0.0,0.0,0.0,0.0,0.0,0,0.0,0.0,0,0.0,0.0,0.0,0.0,0.0,0.0,0,0,0,0.0,0,0.0,0.0,0,0,0.0,0,0.0,0.0,0.0,0,0.0,0.0,0.0,0,0,0.0,0.0,0,0.0,0.0,25.0,0,0.0,0.0,0.0,0,0,0,0.0,0.0,0,0.0,0.0,0.0,0,0.0,0.0,0.0,0.0,0.0,0.0,0.0,0.0,0.0,0.0,0.0,0.0,0.0,0.0,0.0,0.0,0.0,0.0,0.0,0.0,0.0,0.0,0.0,0.0,0.0,0.0,0.0,0.0,0.0,0,0.0,0.0,0.0,0.0,0.0,0.0,0.0,0,0.0,0.0,0.0,0.0,0.0,50.0,0.0,0,0.0,0.0,0.0,0.0,0.0,0,0.0,0.0,0.0,0.0,0.0,0,0.0,0.0,0.0,0.0,0,0.0,0.0,0.0,0,0,0,0.0,0.0,0.0,0.0,0.0,0.0,0.0,0.0,0.0,0.0,0.0,0.0,0.0,0.0,0.0,0,0.0,0.0,121.0,46.53,0.3
# 702,27303,358093,Hwa L.G.,2004,nan,(Al2O3)35.0 (La2O3)25.0 (SiO2)40.0 ,0.0,0,0.0,35.0,0.0,0.0,0.0,0.0,0.0,0,0,0,0.0,0.0,0,0.0,0.0,0.0,0.0,0.0,0.0,0,0.0,0.0,0.0,0.0,0,0,0.0,0.0,0,0.0,0.0,0.0,0.0,0.0,0.0,0,0.0,0.0,0.0,0.0,0.0,0.0,0,0.0,0.0,0,0.0,0.0,0.0,0.0,0.0,0.0,0,0,0,0.0,0,0.0,0.0,0,0,0.0,0,0.0,0.0,0.0,0,0.0,0.0,0.0,0,0,0.0,0.0,0,0.0,0.0,25.0,0,0.0,0.0,0.0,0,0,0,0.0,0.0,0,0.0,0.0,0.0,0,0.0,0.0,0.0,0.0,0.0,0.0,0.0,0.0,0.0,0.0,0.0,0.0,0.0,0.0,0.0,0.0,0.0,0.0,0.0,0.0,0.0,0.0,0.0,0.0,0.0,0.0,0.0,0.0,0.0,0,0.0,0.0,0.0,0.0,0.0,0.0,0.0,0,0.0,0.0,0.0,0.0,0.0,40.0,0.0,0,0.0,0.0,0.0,0.0,0.0,0,0.0,0.0,0.0,0.0,0.0,0,0.0,0.0,0.0,0.0,0,0.0,0.0,0.0,0,0,0,0.0,0.0,0.0,0.0,0.0,0.0,0.0,0.0,0.0,0.0,0.0,0.0,0.0,0.0,0.0,0,0.0,0.0,114.0,43.84,0.3
# 703,27721,359525,Tanabe S.,1992,nan,(Al2O3)25.0 (Nd2O3)25.0 (SiO2)50.0 ,0.0,0,0.0,25.0,0.0,0.0,0.0,0.0,0.0,0,0,0,0.0,0.0,0,0.0,0.0,0.0,0.0,0.0,0.0,0,0.0,0.0,0.0,0.0,0,0,0.0,0.0,0,0.0,0.0,0.0,0.0,0.0,0.0,0,0.0,0.0,0.0,0.0,0.0,0.0,0,0.0,0.0,0,0.0,0.0,0.0,0.0,0.0,0.0,0,0,0,0.0,0,0.0,0.0,0,0,0.0,0,0.0,0.0,0.0,0,0.0,0.0,0.0,0,0,0.0,0.0,0,0.0,0.0,0.0,0,0.0,0.0,0.0,0,0,0,0.0,0.0,0,0.0,0.0,0.0,0,0.0,0.0,0.0,0.0,0.0,0.0,0.0,0.0,0.0,0.0,0.0,0.0,0.0,0.0,25.0,0.0,0.0,0.0,0.0,0.0,0.0,0.0,0.0,0.0,0.0,0.0,0.0,0.0,0.0,0,0.0,0.0,0.0,0.0,0.0,0.0,0.0,0,0.0,0.0,0.0,0.0,0.0,50.0,0.0,0,0.0,0.0,0.0,0.0,0.0,0,0.0,0.0,0.0,0.0,0.0,0,0.0,0.0,0.0,0.0,0,0.0,0.0,0.0,0,0,0,0.0,0.0,0.0,0.0,0.0,0.0,0.0,0.0,0.0,0.0,0.0,0.0,0.0,0.0,0.0,0,0.0,0.0,117.0,45.0,0.3
# 704,28138,74361,Nemilov S.V.,1990,nan,(BaO)50.0 (P2O5)50.0 ,0.0,0,0.0,0.0,0.0,0.0,0.0,0.0,0.0,0,0,0,0.0,0.0,0,0.0,50.0,0.0,0.0,0.0,0.0,0,0.0,0.0,0.0,0.0,0,0,0.0,0.0,0,0.0,0.0,0.0,0.0,0.0,0.0,0,0.0,0.0,0.0,0.0,0.0,0.0,0,0.0,0.0,0,0.0,0.0,0.0,0.0,0.0,0.0,0,0,0,0.0,0,0.0,0.0,0,0,0.0,0,0.0,0.0,0.0,0,0.0,0.0,0.0,0,0,0.0,0.0,0,0.0,0.0,0.0,0,0.0,0.0,0.0,0,0,0,0.0,0.0,0,0.0,0.0,0.0,0,0.0,0.0,0.0,0.0,0.0,0.0,0.0,0.0,0.0,0.0,0.0,0.0,0.0,0.0,0.0,0.0,0.0,0.0,0.0,0.0,0.0,50.0,0.0,0.0,0.0,0.0,0.0,0.0,0.0,0,0.0,0.0,0.0,0.0,0.0,0.0,0.0,0,0.0,0.0,0.0,0.0,0.0,0.0,0.0,0,0.0,0.0,0.0,0.0,0.0,0,0.0,0.0,0.0,0.0,0.0,0,0.0,0.0,0.0,0.0,0,0.0,0.0,0.0,0,0,0,0.0,0.0,0.0,0.0,0.0,0.0,0.0,0.0,0.0,0.0,0.0,0.0,0.0,0.0,0.0,0,0.0,0.0,40.5,15.59,0.3
# 705,28138,74364,Nemilov S.V.,1990,nan,(P2O5)49.5 (PbO)50.5 ,0.0,0,0.0,0.0,0.0,0.0,0.0,0.0,0.0,0,0,0,0.0,0.0,0,0.0,0.0,0.0,0.0,0.0,0.0,0,0.0,0.0,0.0,0.0,0,0,0.0,0.0,0,0.0,0.0,0.0,0.0,0.0,0.0,0,0.0,0.0,0.0,0.0,0.0,0.0,0,0.0,0.0,0,0.0,0.0,0.0,0.0,0.0,0.0,0,0,0,0.0,0,0.0,0.0,0,0,0.0,0,0.0,0.0,0.0,0,0.0,0.0,0.0,0,0,0.0,0.0,0,0.0,0.0,0.0,0,0.0,0.0,0.0,0,0,0,0.0,0.0,0,0.0,0.0,0.0,0,0.0,0.0,0.0,0.0,0.0,0.0,0.0,0.0,0.0,0.0,0.0,0.0,0.0,0.0,0.0,0.0,0.0,0.0,0.0,0.0,0.0,49.5,0.0,0.0,0.0,50.5,0.0,0.0,0.0,0,0.0,0.0,0.0,0.0,0.0,0.0,0.0,0,0.0,0.0,0.0,0.0,0.0,0.0,0.0,0,0.0,0.0,0.0,0.0,0.0,0,0.0,0.0,0.0,0.0,0.0,0,0.0,0.0,0.0,0.0,0,0.0,0.0,0.0,0,0,0,0.0,0.0,0.0,0.0,0.0,0.0,0.0,0.0,0.0,0.0,0.0,0.0,0.0,0.0,0.0,0,0.0,0.0,37.4,14.42,0.3
# 706,28138,98817,Nemilov S.V.,1990,nan,(Na2O)50.3 (P2O5)49.7 ,0.0,0,0.0,0.0,0.0,0.0,0.0,0.0,0.0,0,0,0,0.0,0.0,0,0.0,0.0,0.0,0.0,0.0,0.0,0,0.0,0.0,0.0,0.0,0,0,0.0,0.0,0,0.0,0.0,0.0,0.0,0.0,0.0,0,0.0,0.0,0.0,0.0,0.0,0.0,0,0.0,0.0,0,0.0,0.0,0.0,0.0,0.0,0.0,0,0,0,0.0,0,0.0,0.0,0,0,0.0,0,0.0,0.0,0.0,0,0.0,0.0,0.0,0,0,0.0,0.0,0,0.0,0.0,0.0,0,0.0,0.0,0.0,0,0,0,0.0,0.0,0,0.0,0.0,0.0,0,0.0,0.0,0.0,0.0,0.0,0.0,50.3,0.0,0.0,0.0,0.0,0.0,0.0,0.0,0.0,0.0,0.0,0.0,0.0,0.0,0.0,49.7,0.0,0.0,0.0,0.0,0.0,0.0,0.0,0,0.0,0.0,0.0,0.0,0.0,0.0,0.0,0,0.0,0.0,0.0,0.0,0.0,0.0,0.0,0,0.0,0.0,0.0,0.0,0.0,0,0.0,0.0,0.0,0.0,0.0,0,0.0,0.0,0.0,0.0,0,0.0,0.0,0.0,0,0,0,0.0,0.0,0.0,0.0,0.0,0.0,0.0,0.0,0.0,0.0,0.0,0.0,0.0,0.0,0.0,0,0.0,0.0,35.4,13.63,0.3
# 708,28350,380300,Johnson J.,2005,nan,(Al2O3)62.5 (La2O3)37.5 ,0.0,0,0.0,62.5,0.0,0.0,0.0,0.0,0.0,0,0,0,0.0,0.0,0,0.0,0.0,0.0,0.0,0.0,0.0,0,0.0,0.0,0.0,0.0,0,0,0.0,0.0,0,0.0,0.0,0.0,0.0,0.0,0.0,0,0.0,0.0,0.0,0.0,0.0,0.0,0,0.0,0.0,0,0.0,0.0,0.0,0.0,0.0,0.0,0,0,0,0.0,0,0.0,0.0,0,0,0.0,0,0.0,0.0,0.0,0,0.0,0.0,0.0,0,0,0.0,0.0,0,0.0,0.0,37.5,0,0.0,0.0,0.0,0,0,0,0.0,0.0,0,0.0,0.0,0.0,0,0.0,0.0,0.0,0.0,0.0,0.0,0.0,0.0,0.0,0.0,0.0,0.0,0.0,0.0,0.0,0.0,0.0,0.0,0.0,0.0,0.0,0.0,0.0,0.0,0.0,0.0,0.0,0.0,0.0,0,0.0,0.0,0.0,0.0,0.0,0.0,0.0,0,0.0,0.0,0.0,0.0,0.0,0.0,0.0,0,0.0,0.0,0.0,0.0,0.0,0,0.0,0.0,0.0,0.0,0.0,0,0.0,0.0,0.0,0.0,0,0.0,0.0,0.0,0,0,0,0.0,0.0,0.0,0.0,0.0,0.0,0.0,0.0,0.0,0.0,0.0,0.0,0.0,0.0,0.0,0,0.0,0.0,123.0,47.3,0.3
# 709,28350,380301,Johnson J.,2005,nan,(Al2O3)55.0 (La2O3)25.0 (SiO2)20.0 ,0.0,0,0.0,55.0,0.0,0.0,0.0,0.0,0.0,0,0,0,0.0,0.0,0,0.0,0.0,0.0,0.0,0.0,0.0,0,0.0,0.0,0.0,0.0,0,0,0.0,0.0,0,0.0,0.0,0.0,0.0,0.0,0.0,0,0.0,0.0,0.0,0.0,0.0,0.0,0,0.0,0.0,0,0.0,0.0,0.0,0.0,0.0,0.0,0,0,0,0.0,0,0.0,0.0,0,0,0.0,0,0.0,0.0,0.0,0,0.0,0.0,0.0,0,0,0.0,0.0,0,0.0,0.0,25.0,0,0.0,0.0,0.0,0,0,0,0.0,0.0,0,0.0,0.0,0.0,0,0.0,0.0,0.0,0.0,0.0,0.0,0.0,0.0,0.0,0.0,0.0,0.0,0.0,0.0,0.0,0.0,0.0,0.0,0.0,0.0,0.0,0.0,0.0,0.0,0.0,0.0,0.0,0.0,0.0,0,0.0,0.0,0.0,0.0,0.0,0.0,0.0,0,0.0,0.0,0.0,0.0,0.0,20.0,0.0,0,0.0,0.0,0.0,0.0,0.0,0,0.0,0.0,0.0,0.0,0.0,0,0.0,0.0,0.0,0.0,0,0.0,0.0,0.0,0,0,0,0.0,0.0,0.0,0.0,0.0,0.0,0.0,0.0,0.0,0.0,0.0,0.0,0.0,0.0,0.0,0,0.0,0.0,121.0,46.53,0.3
# 710,28350,380312,Johnson J.,2005,nan,(Al2O3)50.0 (La2O3)20.0 (SiO2)20.0 (Y2O3)10.0 ,0.0,0,0.0,50.0,0.0,0.0,0.0,0.0,0.0,0,0,0,0.0,0.0,0,0.0,0.0,0.0,0.0,0.0,0.0,0,0.0,0.0,0.0,0.0,0,0,0.0,0.0,0,0.0,0.0,0.0,0.0,0.0,0.0,0,0.0,0.0,0.0,0.0,0.0,0.0,0,0.0,0.0,0,0.0,0.0,0.0,0.0,0.0,0.0,0,0,0,0.0,0,0.0,0.0,0,0,0.0,0,0.0,0.0,0.0,0,0.0,0.0,0.0,0,0,0.0,0.0,0,0.0,0.0,20.0,0,0.0,0.0,0.0,0,0,0,0.0,0.0,0,0.0,0.0,0.0,0,0.0,0.0,0.0,0.0,0.0,0.0,0.0,0.0,0.0,0.0,0.0,0.0,0.0,0.0,0.0,0.0,0.0,0.0,0.0,0.0,0.0,0.0,0.0,0.0,0.0,0.0,0.0,0.0,0.0,0,0.0,0.0,0.0,0.0,0.0,0.0,0.0,0,0.0,0.0,0.0,0.0,0.0,20.0,0.0,0,0.0,0.0,0.0,0.0,0.0,0,0.0,0.0,0.0,0.0,0.0,0,0.0,0.0,0.0,0.0,0,0.0,0.0,0.0,0,0,0,0.0,0.0,0.0,0.0,0.0,0.0,0.0,0.0,10.0,0.0,0.0,0.0,0.0,0.0,0.0,0,0.0,0.0,126.0,48.46,0.3
# 711,28350,380421,Johnson J.,2005,nan,(Al2O3)71.5 (Y2O3)28.5 ,0.0,0,0.0,71.5,0.0,0.0,0.0,0.0,0.0,0,0,0,0.0,0.0,0,0.0,0.0,0.0,0.0,0.0,0.0,0,0.0,0.0,0.0,0.0,0,0,0.0,0.0,0,0.0,0.0,0.0,0.0,0.0,0.0,0,0.0,0.0,0.0,0.0,0.0,0.0,0,0.0,0.0,0,0.0,0.0,0.0,0.0,0.0,0.0,0,0,0,0.0,0,0.0,0.0,0,0,0.0,0,0.0,0.0,0.0,0,0.0,0.0,0.0,0,0,0.0,0.0,0,0.0,0.0,0.0,0,0.0,0.0,0.0,0,0,0,0.0,0.0,0,0.0,0.0,0.0,0,0.0,0.0,0.0,0.0,0.0,0.0,0.0,0.0,0.0,0.0,0.0,0.0,0.0,0.0,0.0,0.0,0.0,0.0,0.0,0.0,0.0,0.0,0.0,0.0,0.0,0.0,0.0,0.0,0.0,0,0.0,0.0,0.0,0.0,0.0,0.0,0.0,0,0.0,0.0,0.0,0.0,0.0,0.0,0.0,0,0.0,0.0,0.0,0.0,0.0,0,0.0,0.0,0.0,0.0,0.0,0,0.0,0.0,0.0,0.0,0,0.0,0.0,0.0,0,0,0,0.0,0.0,0.0,0.0,0.0,0.0,0.0,0.0,28.5,0.0,0.0,0.0,0.0,0.0,0.0,0,0.0,0.0,118.0,45.38,0.3
# 714,31787,379152,Kodama M.,2006,nan,(B2O3)94.8 (Na2O)5.2 ,0.0,0,0.0,0.0,0.0,0.0,0.0,0.0,0.0,0,0,0,0.0,94.8,0,0.0,0.0,0.0,0.0,0.0,0.0,0,0.0,0.0,0.0,0.0,0,0,0.0,0.0,0,0.0,0.0,0.0,0.0,0.0,0.0,0,0.0,0.0,0.0,0.0,0.0,0.0,0,0.0,0.0,0,0.0,0.0,0.0,0.0,0.0,0.0,0,0,0,0.0,0,0.0,0.0,0,0,0.0,0,0.0,0.0,0.0,0,0.0,0.0,0.0,0,0,0.0,0.0,0,0.0,0.0,0.0,0,0.0,0.0,0.0,0,0,0,0.0,0.0,0,0.0,0.0,0.0,0,0.0,0.0,0.0,0.0,0.0,0.0,5.2,0.0,0.0,0.0,0.0,0.0,0.0,0.0,0.0,0.0,0.0,0.0,0.0,0.0,0.0,0.0,0.0,0.0,0.0,0.0,0.0,0.0,0.0,0,0.0,0.0,0.0,0.0,0.0,0.0,0.0,0,0.0,0.0,0.0,0.0,0.0,0.0,0.0,0,0.0,0.0,0.0,0.0,0.0,0,0.0,0.0,0.0,0.0,0.0,0,0.0,0.0,0.0,0.0,0,0.0,0.0,0.0,0,0,0,0.0,0.0,0.0,0.0,0.0,0.0,0.0,0.0,0.0,0.0,0.0,0.0,0.0,0.0,0.0,0,0.0,0.0,26.0,10.0,0.3
# 717,32112,420026,Weber M.J.,2003,nan,(BaF2)33.0 (HfF4)62 (LaF3)5.0 ,0.0,0,0.0,0.0,0.0,0.0,0.0,0.0,0.0,0,0,0,0.0,0.0,0,33.0,0.0,0.0,0.0,0.0,0.0,0,0.0,0.0,0.0,0.0,0,0,0.0,0.0,0,0.0,0.0,0.0,0.0,0.0,0.0,0,0.0,0.0,0.0,0.0,0.0,0.0,0,0.0,0.0,0,0.0,0.0,0.0,0.0,0.0,0.0,0,0,0,0.0,0,0.0,0.0,0,0,0.0,62,0.0,0.0,0.0,0,0.0,0.0,0.0,0,0,0.0,0.0,0,0.0,0.0,0.0,0,5.0,0.0,0.0,0,0,0,0.0,0.0,0,0.0,0.0,0.0,0,0.0,0.0,0.0,0.0,0.0,0.0,0.0,0.0,0.0,0.0,0.0,0.0,0.0,0.0,0.0,0.0,0.0,0.0,0.0,0.0,0.0,0.0,0.0,0.0,0.0,0.0,0.0,0.0,0.0,0,0.0,0.0,0.0,0.0,0.0,0.0,0.0,0,0.0,0.0,0.0,0.0,0.0,0.0,0.0,0,0.0,0.0,0.0,0.0,0.0,0,0.0,0.0,0.0,0.0,0.0,0,0.0,0.0,0.0,0.0,0,0.0,0.0,0.0,0,0,0,0.0,0.0,0.0,0.0,0.0,0.0,0.0,0.0,0.0,0.0,0.0,0.0,0.0,0.0,0.0,0,0.0,0.0,55.0,21.15,0.3
# 718,32112,420027,Weber M.J.,2003,nan,(BaF2)33.0 (HfF4)60 (ThF4)7.0 ,0.0,0,0.0,0.0,0.0,0.0,0.0,0.0,0.0,0,0,0,0.0,0.0,0,33.0,0.0,0.0,0.0,0.0,0.0,0,0.0,0.0,0.0,0.0,0,0,0.0,0.0,0,0.0,0.0,0.0,0.0,0.0,0.0,0,0.0,0.0,0.0,0.0,0.0,0.0,0,0.0,0.0,0,0.0,0.0,0.0,0.0,0.0,0.0,0,0,0,0.0,0,0.0,0.0,0,0,0.0,60,0.0,0.0,0.0,0,0.0,0.0,0.0,0,0,0.0,0.0,0,0.0,0.0,0.0,0,0.0,0.0,0.0,0,0,0,0.0,0.0,0,0.0,0.0,0.0,0,0.0,0.0,0.0,0.0,0.0,0.0,0.0,0.0,0.0,0.0,0.0,0.0,0.0,0.0,0.0,0.0,0.0,0.0,0.0,0.0,0.0,0.0,0.0,0.0,0.0,0.0,0.0,0.0,0.0,0,0.0,0.0,0.0,0.0,0.0,0.0,0.0,0,0.0,0.0,0.0,0.0,0.0,0.0,0.0,0,0.0,0.0,0.0,0.0,0.0,0,0.0,0.0,0.0,0.0,0.0,0,0.0,0.0,0.0,7.0,0,0.0,0.0,0.0,0,0,0,0.0,0.0,0.0,0.0,0.0,0.0,0.0,0.0,0.0,0.0,0.0,0.0,0.0,0.0,0.0,0,0.0,0.0,55.0,21.15,0.3
# 719,32112,420028,Weber M.J.,2003,nan,(AlF3)4.0 (BaF2)33.0 (HfF4)58 (LaF3)5.0 ,0.0,0,0.0,0.0,4.0,0.0,0.0,0.0,0.0,0,0,0,0.0,0.0,0,33.0,0.0,0.0,0.0,0.0,0.0,0,0.0,0.0,0.0,0.0,0,0,0.0,0.0,0,0.0,0.0,0.0,0.0,0.0,0.0,0,0.0,0.0,0.0,0.0,0.0,0.0,0,0.0,0.0,0,0.0,0.0,0.0,0.0,0.0,0.0,0,0,0,0.0,0,0.0,0.0,0,0,0.0,58,0.0,0.0,0.0,0,0.0,0.0,0.0,0,0,0.0,0.0,0,0.0,0.0,0.0,0,5.0,0.0,0.0,0,0,0,0.0,0.0,0,0.0,0.0,0.0,0,0.0,0.0,0.0,0.0,0.0,0.0,0.0,0.0,0.0,0.0,0.0,0.0,0.0,0.0,0.0,0.0,0.0,0.0,0.0,0.0,0.0,0.0,0.0,0.0,0.0,0.0,0.0,0.0,0.0,0,0.0,0.0,0.0,0.0,0.0,0.0,0.0,0,0.0,0.0,0.0,0.0,0.0,0.0,0.0,0,0.0,0.0,0.0,0.0,0.0,0,0.0,0.0,0.0,0.0,0.0,0,0.0,0.0,0.0,0.0,0,0.0,0.0,0.0,0,0,0,0.0,0.0,0.0,0.0,0.0,0.0,0.0,0.0,0.0,0.0,0.0,0.0,0.0,0.0,0.0,0,0.0,0.0,56.0,21.53,0.3
# 720,32232,406893,Kamimura Y.,2003,nan,(Al2O3)3.99992 (BaO)51.99896 (Fe2O3)0.002 (P2O5)43.99912 ,0.0,0,0.0,3.99992,0.0,0.0,0.0,0.0,0.0,0,0,0,0.0,0.0,0,0.0,51.99896,0.0,0.0,0.0,0.0,0,0.0,0.0,0.0,0.0,0,0,0.0,0.0,0,0.0,0.0,0.0,0.0,0.0,0.0,0,0.0,0.0,0.0,0.0,0.0,0.0,0,0.0,0.0,0,0.0,0.0,0.002,0.0,0.0,0.0,0,0,0,0.0,0,0.0,0.0,0,0,0.0,0,0.0,0.0,0.0,0,0.0,0.0,0.0,0,0,0.0,0.0,0,0.0,0.0,0.0,0,0.0,0.0,0.0,0,0,0,0.0,0.0,0,0.0,0.0,0.0,0,0.0,0.0,0.0,0.0,0.0,0.0,0.0,0.0,0.0,0.0,0.0,0.0,0.0,0.0,0.0,0.0,0.0,0.0,0.0,0.0,0.0,43.99912,0.0,0.0,0.0,0.0,0.0,0.0,0.0,0,0.0,0.0,0.0,0.0,0.0,0.0,0.0,0,0.0,0.0,0.0,0.0,0.0,0.0,0.0,0,0.0,0.0,0.0,0.0,0.0,0,0.0,0.0,0.0,0.0,0.0,0,0.0,0.0,0.0,0.0,0,0.0,0.0,0.0,0,0,0,0.0,0.0,0.0,0.0,0.0,0.0,0.0,0.0,0.0,0.0,0.0,0.0,0.0,0.0,0.0,0,0.0,0.0,52.2,20.07,0.3
# 721,32410,389096,Chou Yeong0Shyu,2007,nan,(B2O3)7.5 (CaO)10.0 (SiO2)34.0 (SrO)42.5 (Y2O3)6.0 ,0.0,0,0.0,0.0,0.0,0.0,0.0,0.0,0.0,0,0,0,0.0,7.5,0,0.0,0.0,0.0,0.0,0.0,0.0,0,0.0,0.0,10.0,0.0,0,0,0.0,0.0,0,0.0,0.0,0.0,0.0,0.0,0.0,0,0.0,0.0,0.0,0.0,0.0,0.0,0,0.0,0.0,0,0.0,0.0,0.0,0.0,0.0,0.0,0,0,0,0.0,0,0.0,0.0,0,0,0.0,0,0.0,0.0,0.0,0,0.0,0.0,0.0,0,0,0.0,0.0,0,0.0,0.0,0.0,0,0.0,0.0,0.0,0,0,0,0.0,0.0,0,0.0,0.0,0.0,0,0.0,0.0,0.0,0.0,0.0,0.0,0.0,0.0,0.0,0.0,0.0,0.0,0.0,0.0,0.0,0.0,0.0,0.0,0.0,0.0,0.0,0.0,0.0,0.0,0.0,0.0,0.0,0.0,0.0,0,0.0,0.0,0.0,0.0,0.0,0.0,0.0,0,0.0,0.0,0.0,0.0,0.0,34.0,0.0,0,0.0,0.0,0.0,0.0,0.0,0,0.0,42.5,0.0,0.0,0.0,0,0.0,0.0,0.0,0.0,0,0.0,0.0,0.0,0,0,0,0.0,0.0,0.0,0.0,0.0,0.0,0.0,0.0,6.0,0.0,0.0,0.0,0.0,0.0,0.0,0,0.0,0.0,96.6,37.3,0.3
# 722,32862,397495,Bhide A.,2007,nan,(Na2O)42.5 (Na2SO4)15.0 (P2O5)42.5 ,0.0,0,0.0,0.0,0.0,0.0,0.0,0.0,0.0,0,0,0,0.0,0.0,0,0.0,0.0,0.0,0.0,0.0,0.0,0,0.0,0.0,0.0,0.0,0,0,0.0,0.0,0,0.0,0.0,0.0,0.0,0.0,0.0,0,0.0,0.0,0.0,0.0,0.0,0.0,0,0.0,0.0,0,0.0,0.0,0.0,0.0,0.0,0.0,0,0,0,0.0,0,0.0,0.0,0,0,0.0,0,0.0,0.0,0.0,0,0.0,0.0,0.0,0,0,0.0,0.0,0,0.0,0.0,0.0,0,0.0,0.0,0.0,0,0,0,0.0,0.0,0,0.0,0.0,0.0,0,0.0,0.0,0.0,0.0,0.0,0.0,42.5,0.0,15.0,0.0,0.0,0.0,0.0,0.0,0.0,0.0,0.0,0.0,0.0,0.0,0.0,42.5,0.0,0.0,0.0,0.0,0.0,0.0,0.0,0,0.0,0.0,0.0,0.0,0.0,0.0,0.0,0,0.0,0.0,0.0,0.0,0.0,0.0,0.0,0,0.0,0.0,0.0,0.0,0.0,0,0.0,0.0,0.0,0.0,0.0,0,0.0,0.0,0.0,0.0,0,0.0,0.0,0.0,0,0,0,0.0,0.0,0.0,0.0,0.0,0.0,0.0,0.0,0.0,0.0,0.0,0.0,0.0,0.0,0.0,0,0.0,0.0,55.1,21.2,0.3
# 723,33036,398009,Saddeek Y.B.,2007,nan,(B2O3)46.2 (Bi2O3)15.0 (MoO3)15.0 (Na2O)23.8 ,0.0,0,0.0,0.0,0.0,0.0,0.0,0.0,0.0,0,0,0,0.0,46.2,0,0.0,0.0,0.0,0.0,15.0,0.0,0,0.0,0.0,0.0,0.0,0,0,0.0,0.0,0,0.0,0.0,0.0,0.0,0.0,0.0,0,0.0,0.0,0.0,0.0,0.0,0.0,0,0.0,0.0,0,0.0,0.0,0.0,0.0,0.0,0.0,0,0,0,0.0,0,0.0,0.0,0,0,0.0,0,0.0,0.0,0.0,0,0.0,0.0,0.0,0,0,0.0,0.0,0,0.0,0.0,0.0,0,0.0,0.0,0.0,0,0,0,0.0,0.0,0,0.0,0.0,0.0,0,0.0,0.0,0.0,15.0,0.0,0.0,23.8,0.0,0.0,0.0,0.0,0.0,0.0,0.0,0.0,0.0,0.0,0.0,0.0,0.0,0.0,0.0,0.0,0.0,0.0,0.0,0.0,0.0,0.0,0,0.0,0.0,0.0,0.0,0.0,0.0,0.0,0,0.0,0.0,0.0,0.0,0.0,0.0,0.0,0,0.0,0.0,0.0,0.0,0.0,0,0.0,0.0,0.0,0.0,0.0,0,0.0,0.0,0.0,0.0,0,0.0,0.0,0.0,0,0,0,0.0,0.0,0.0,0.0,0.0,0.0,0.0,0.0,0.0,0.0,0.0,0.0,0.0,0.0,0.0,0,0.0,0.0,61.1,23.5,0.3
