Repository: jacobergzhou/Poisson-Ratio

File: Poisson_data_cleaned_06212019.csv (part 10 of 58)
,Code,Glass #,Author,Year,Trademark,Ag2O,AgI,Al,Al2O3,AlF3,AlN,As,As2O3,As2O5,As2S3,As2Se3,AsSe,B,B2O3,BaCl2,BaF2,BaO,BeF2,BeO,Bi2O3,BiCl3,Br,Ca,CaF2,CaO,Cd,CdCl2,CdF2,CdO,Ce2O3,CeF3,CeO2,Cl,Co3O4,CoO,Cr2O3,Cs2O,CsCl,CsF,Cu2O,CuO,Dy2O3,Er,Er2O3,ErF3,Eu,Eu2O3,EuF3,F,Fe,Fe2O3,FeO,Ga,Ga2O3,Ga2S3,Ga2Se3,GaF3,Gd2O3,GdF3,Ge,GeO2,GeS2,GeSe2,H2O,HfF4,HfO2,Hg,Ho2O3,I,InF3,K,K2O,K2S,K2SO4,KBr,KCl,KF,KHF2,La,La2O3,La2S3,LaF3,Li,Li2O,Li2S,Li2SO4,LiBr,LiCl,LiF,LiI,MgF2,MgO,Mn2O3,MnF2,MnO,MnO2,MoO2,MoO3,N,Na,Na2O,Na2S,Na2SO4,NaCl,NaF,NaPO3,Nb2O5,Nd,Nd2O3,NdF3,NH4NO3,NiO,O,OH,P,P2O5,Pb,PbCl2,PbF2,PbO,PdO,Pr2O3,Pr6O11,PrF3,Rb2O,RbF,Rh2O3,RuO2,S,Sb,Sb2O3,Sb2S3,Sc2O3,Se,Si,Si3N4,SiC,SiO2,Sm2O3,Sn,SnO,SnO2,SO2,SO3,Sr,SrCl2,SrF2,SrO,Ta2O3,Ta2O5,Tb2O3,TbF3,Te,TeO2,Th,ThF4,ThO2,TiO2,Tl,Tl2O,Tl2Se,TlSe,Tm2O3,U,U3O8,UO2,V,V2O5,VO6,WO3,Y,Y2O3,Yb2O3,YbF3,YF3,ZnCl2,ZnF2,ZnO,ZnSO4,ZrF4,ZrO2,Young's modulus E (GPa),Shear modulus G (GPa),Poisson's ratio v
# 841,27727,359541,Ohashi M.,1995,,0,0,0,0,0,0,0,0,0,0,0,0,0,0,0,0,0,0,0,0,0,0,0,0,0,0,0,0,0,0,0,0,0,0,0,0,0,0,0,0,0,0,0,0,0,0,0,0,0,0,0,0,0,0,0,0,0,0,0,0,0,0,0,0,0,0,0,0,0,0,0,0,0,0,0,0,0,0,0,0,0,0,0,0,0,0,0,0,0,0,0,0,0,0,0,0,0,0,6.579065791,0,0,0,0,0,0,0,0,0,0,0,0,0,55.92055921,0,0,0,0,0,0,0,0,0,0,0,0,0,0,0,0,0,0,0,0,0,19.0801908,0,0,0,0,0,0,0,0,0,0,0,0,0,0,0,0,0,0,0,0,0,0,0,0,0,0,0,0,0,0,0,0,0,0,0,18.4201842,0,0,0,0,0,0,0,0,0,0,136,52.5,0.2952381
# 842,10628,80768,Zhao Xiujian,1987,,0,0,0,0,9,0,0,0,0,0,0,0,0,0,0,27,0,0,0,0,0,0,0,0,0,0,0,0,0,0,0,0,0,0,0,0,0,0,0,0,0,0,0,0,0,0,0,0,0,0,0,0,0,0,0,0,0,0,0,0,0,0,0,0,0,0,0,0,0,0,0,0,0,0,0,0,10,0,0,0,0,0,0,0,0,0,0,0,0,0,0,0,0,0,0,0,0,0,0,0,0,0,0,0,0,0,0,0,0,0,0,0,0,0,0,0,0,0,0,0,0,0,0,0,0,0,0,0,0,0,0,0,0,0,0,0,0,0,0,0,0,0,0,0,0,0,0,0,0,0,0,0,0,0,0,0,0,0,0,0,0,0,0,0,0,0,0,0,0,0,0,0,0,0,0,0,0,0,0,54,0,53.1,20.5,0.2951219
# 843,4038,4646,Yamane M.,1982,,0,0,0,36.10469361,0,0,0,0,0,0,0,0,0,0,0,0,0,0,0,0,0,0,0,0,39.38786394,0,0,0,0,0,0,0,0,0,0,0,0,0,0,0,0,0,0,0,0,0,0,0,0,0,0,0,0,0,0,0,0,0,0,0,0,0,0,0,0,0,0,0,0,0,0,0,0,0,0,0,0,0,0,0,0,0,0,0,0,0,0,0,0,0,0,0,0,0,0,0,0,0,0,0,0,0,0,0,0,0,0,0,0,0,0,0,0,0,0,0,0,0,0,0,0,0,0,0,0,0,0,0,0,0,0,0,0,0,0,0,0,24.50744245,0,0,0,0,0,0,0,0,0,0,0,0,0,0,0,0,0,0,0,0,0,0,0,0,0,0,0,0,0,0,0,0,0,0,0,0,0,0,0,0,0,0,0,108,41.9,0.295
# 844,5154,19233,Nemilov S.V.,1973,,0,0,0,0,0,0,0,0,0,0,0,0,0,94,0,0,0,0,0,0,0,0,0,0,0,0,0,0,0,0,0,0,0,0,0,0,0,0,0,0,0,0,0,0,0,0,0,0,0,0,0,0,0,0,0,0,0,0,0,0,0,0,0,0,0,0,0,0,0,0,0,6,0,0,0,0,0,0,0,0,0,0,0,0,0,0,0,0,0,0,0,0,0,0,0,0,0,0,0,0,0,0,0,0,0,0,0,0,0,0,0,0,0,0,0,0,0,0,0,0,0,0,0,0,0,0,0,0,0,0,0,0,0,0,0,0,0,0,0,0,0,0,0,0,0,0,0,0,0,0,0,0,0,0,0,0,0,0,0,0,0,0,0,0,0,0,0,0,0,0,0,0,0,0,0,0,0,0,0,0,0,25.1,9.692,0.295
# 845,5154,19236,Nemilov S.V.,1973,,0,0,0,0,0,0,0,0,0,0,0,0,0,87,0,0,0,0,0,0,0,0,0,0,0,0,0,0,0,0,0,0,0,0,0,0,0,0,0,0,0,0,0,0,0,0,0,0,0,0,0,0,0,0,0,0,0,0,0,0,0,0,0,0,0,0,0,0,0,0,0,13,0,0,0,0,0,0,0,0,0,0,0,0,0,0,0,0,0,0,0,0,0,0,0,0,0,0,0,0,0,0,0,0,0,0,0,0,0,0,0,0,0,0,0,0,0,0,0,0,0,0,0,0,0,0,0,0,0,0,0,0,0,0,0,0,0,0,0,0,0,0,0,0,0,0,0,0,0,0,0,0,0,0,0,0,0,0,0,0,0,0,0,0,0,0,0,0,0,0,0,0,0,0,0,0,0,0,0,0,0,30.3,11.7,0.295
# 846,5154,19241,Nemilov S.V.,1973,,0,0,0,0,0,0,0,0,0,0,0,0,0,77.2,0,0,0,0,0,0,0,0,0,0,0,0,0,0,0,0,0,0,0,0,0,0,0,0,0,0,0,0,0,0,0,0,0,0,0,0,0,0,0,0,0,0,0,0,0,0,0,0,0,0,0,0,0,0,0,0,0,22.8,0,0,0,0,0,0,0,0,0,0,0,0,0,0,0,0,0,0,0,0,0,0,0,0,0,0,0,0,0,0,0,0,0,0,0,0,0,0,0,0,0,0,0,0,0,0,0,0,0,0,0,0,0,0,0,0,0,0,0,0,0,0,0,0,0,0,0,0,0,0,0,0,0,0,0,0,0,0,0,0,0,0,0,0,0,0,0,0,0,0,0,0,0,0,0,0,0,0,0,0,0,0,0,0,0,0,0,0,0,33.8,13.06,0.295
# 847,5838,92881,Damodaran K.V.,1989,,0,0,0,0,0,0,0,0,0,0,0,0,0,0,0,0,0,0,0,0,0,0,0,0,0,0,0,0,0,0,0,0,0,0,0,0,0,0,0,0,0,0,0,0,0,0,0,0,0,0,0,0,0,0,0,0,0,0,0,0,0,0,0,0,0,0,0,0,0,0,0,0,0,0,0,0,0,0,0,0,0,0,0,0,0,0,0,0,0,0,0,0,0,0,0,0,0,0,0,0,0,0,0,0,0,0,0,0,0,0,0,0,0,0,0,20,0,0,0,40,0,0,0,0,0,0,0,0,0,0,0,0,0,0,0,0,0,0,0,0,0,0,0,0,0,0,0,0,0,0,0,0,0,0,0,0,0,0,0,0,0,0,0,0,0,0,0,0,0,40,0,0,0,0,0,0,0,0,0,0,0,53.1,20.5,0.295
# 848,6691,39217,Gurjev N.V.,1983,,0,0,0,0,0,0,0,0,0,0,0,0,0,0,0,0,4.960335702,0,0,0,0,0,0,0,0,0,0,0,0,0,0,0,0,0,0,0,0,0,0,0,0,0,0,0,0,0,0,0,0,0,0,0,0,0,0,0,0,0,0,0,0,0,0,0,0,0,0,0,0,0,0,29.9415582,0,0,0,0,0,0,0,0,0,0,0,20.14973879,0,0,0,0,0,0,0,0,0,0,0,0,0,0,0,0,0,0,0,0,0,0,0,0,0,0,0,0,0,0,0,44.9483673,0,0,0,0,0,0,0,0,0,0,0,0,0,0,0,0,0,0,0,0,0,0,0,0,0,0,0,0,0,0,0,0,0,0,0,0,0,0,0,0,0,0,0,0,0,0,0,0,0,0,0,0,0,0,0,0,0,0,0,0,0,0,0,0,0,40,15.44,0.295
# 849,6693,39416,Gurjev N.V.,1983,,0,0,0,0,0,0,0,0,0,0,0,0,0,0,0,0,0,0,0,0,0,0,0,0,0,0,0,0,0,0,0,0,0,0,0,0,0,0,0,0,0,0,0,0,0,0,0,0,0,0,0,0,0,0,0,0,0,0,0,0,0,0,0,0,0,0,0,0,0,0,0,30,0,0,0,0,0,0,0,0,0,0,0,20,0,0,0,0,0,0,0,0,0,0,0,0,0,0,0,0,0,0,0,0,0,0,0,0,0,0,0,0,0,0,0,50,0,0,0,0,0,0,0,0,0,0,0,0,0,0,0,0,0,0,0,0,0,0,0,0,0,0,0,0,0,0,0,0,0,0,0,0,0,0,0,0,0,0,0,0,0,0,0,0,0,0,0,0,0,0,0,0,0,0,0,0,0,0,0,0,0,37,14.28,0.295
# 850,6926,52761,Baikova L.G.,1993,,0,0,0,8.3,0,0,0,0,0,0,0,0,0,0,0,0,0,0,0,0,0,0,0,0,0,0,0,0,0,0,0,0,0,0,0,0,0,0,0,0,0,0,0,0,0,0,0,0,0,0,0,0,0,0,0,0,0,0,0,0,0,0,0,0,0,0,0,0,0,0,0,33.3,0,0,0,0,0,0,0,0,0,0,0,0,0,0,0,0,0,0,0,0,0,0,0,0,0,0,0,0,0,0,0,0,0,0,0,0,0,0,0,0,0,0,0,58.4,0,0,0,0,0,0,0,0,0,0,0,0,0,0,0,0,0,0,0,0,0,0,0,0,0,0,0,0,0,0,0,0,0,0,0,0,0,0,0,0,0,0,0,0,0,0,0,0,0,0,0,0,0,0,0,0,0,0,0,0,0,0,0,0,0,33.5,12.93,0.295
# 851,6928,52768,Kotani K.,1995,,0,0,0,3.906338304,0,0,0,0,0,0,0,0,0,0,0,0,0,0,0,0,0,0,0,0,37.29520512,0,0,0,0,0,0,0.243398337,0,0,0,0,0,0,0,0,0,0.40389724,0,0.049949659,0,0,0.001670989,0,0,0,0.377397421,0,0,0,0,0,0,0.099329321,0,0,0,0,0,0,0,0,0,0.134199083,0,0,0,1.139007216,0,0,0,0,0,0,0,0.092479368,0,0,0,0,0,0,0,0,0,0,0,0.145862403,0,0,0,0,0,0,0,0,1.742927089,0,0,0,0,0,0,0,0.170398835,0,0,0,0,0,0,0,0,0,0,0,0,0,0.011509921,0,0,0,0,0,0,0,0,0,0,0,0,0,0,39.1865922,0.05267964,0,0,0,0,0,0,0,0,0,0,0,0,0,0,0,0,0,0,0,0,0,0,0,0,0,0,0,0,0,0,0,0,3.716974598,0.16969884,0,0,0,0,11.06048441,0,0,0,109,42.1,0.295
# 852,7464,56082,Gurjev N.V.,1988,,0,0,0,0,4,0,0,0,0,0,0,0,0,0,0,29,0,0,0,0,0,0,0,0,0,0,0,0,0,0,0,0,0,0,0,0,0,0,0,0,0,0,0,0,0,0,0,0,0,0,0,0,0,0,0,0,0,0,0,0,0,0,0,0,0,0,0,0,0,0,0,0,0,0,0,0,0,0,0,0,0,5,0,0,0,0,0,0,5,0,0,0,0,0,0,0,0,0,0,0,0,0,0,0,0,0,0,0,0,0,0,0,0,0,0,0,0,0,0,0,0,0,0,0,0,0,0,0,0,0,0,0,0,0,0,0,0,0,0,0,0,0,0,0,0,0,0,0,0,0,0,0,0,0,0,0,0,0,0,0,0,0,0,0,0,0,0,0,0,0,0,0,0,0,0,0,0,0,0,57,0,57,22,0.295
# 853,7464,171165,Gurjev N.V.,1988,,0,0,0,0,3.389932201,0,0,0,0,0,0,0,0,0,0,16.09967801,0,0,0,0,0,0,0,0,0,0,0,0,0,0,0,0,0,0,0,0,0,0,0,0,0,0,0,0,0,0,0,0,0,0,0,0,0,0,0,0,0,0,0,0,0,0,0,0,0,0,0,0,0,0,0,0,0,0,0,0,0,0,0,0,0,4.236915262,0,0,0,0,0,0,22.87954241,0,0,0,0,0,0,0,0,0,0,0,0,0,0,0,5.084898302,0,0,0,0,0,0,0,0,0,0,0,0,0,0,0,0,0,0,0,0,0,0,0,0,0,0,0,0,0,0,0,0,0,0,0,0,0,0,0,0,0,0,0,0,0,0,0,0,0,0,0,0,0,0,0,0,0,0,0,0,0,0,0,0,0,0,0,0,0,0,0,0,0,0,48.30903382,0,59.5,22.97,0.295
# 854,9402,96785,Bridge B.,1987,,0,0,0,0,0,0,0,0,0,0,0,0,0,0,0,0,30,0,0,0,0,0,0,0,0,0,0,0,0,0,0,0,0,0,0,0,0,0,0,0,0,0,0,0,0,0,0,0,0,0,0,0,0,0,0,0,0,0,0,0,0,0,0,0,0,0,0,0,0,0,0,0,0,0,0,0,0,0,0,0,0,0,0,0,0,0,0,0,0,0,0,0,0,0,0,0,0,0,0,0,0,0,0,0,0,0,0,0,0,0,0,0,0,0,0,50,0,0,0,0,0,0,0,0,0,0,0,0,0,0,0,0,0,0,0,0,0,0,0,0,0,0,0,0,0,0,0,0,0,0,0,0,0,0,0,0,0,0,0,0,0,0,0,0,0,0,0,0,0,0,0,0,0,0,0,0,0,20,0,0,0,48.3,18.67,0.295
# 855,16683,145629,Baikova L.G.,1995,,0,0,0,8.33,0,0,0,0,0,0,0,0,0,0,0,0,0,0,0,0,0,0,0,0,0,0,0,0,0,0,0,0,0,0,0,0,0,0,0,0,0,0,0,0,0,0,0,0,0,0,0,0,0,0,0,0,0,0,0,0,0,0,0,0,0,0,0,0,0,0,0,33.33,0,0,0,0,0,0,0,0,0,0,0,0,0,0,0,0,0,0,0,0,0,0,0,0,0,0,0,0,0,0,0,0,0,0,0,0,0,0,0,0,0,0,0,58.34,0,0,0,0,0,0,0,0,0,0,0,0,0,0,0,0,0,0,0,0,0,0,0,0,0,0,0,0,0,0,0,0,0,0,0,0,0,0,0,0,0,0,0,0,0,0,0,0,0,0,0,0,0,0,0,0,0,0,0,0,0,0,0,0,0,33.2,12.81,0.295
# 856,25178,302966,Sreeram A.N.,1991,,0,0,0,0,0,0,3.3,0,0,0,0,0,0,0,0,0,0,0,0,0,0,0,0,0,0,0,0,0,0,0,0,0,0,0,0,0,0,0,0,0,0,0,0,0,0,0,0,0,0,0,0,0,0,0,0,0,0,0,0,20,0,0,0,0,0,0,0,0,0,0,0,0,0,0,0,0,0,0,0,0,0,0,0,0,0,0,0,0,0,0,0,0,0,0,0,0,0,0,0,0,0,0,0,0,0,0,0,0,0,0,0,0,0,0,0,0,0,0,0,0,0,0,0,0,0,0,0,0,0,6.7,0,0,0,58.3,0,0,0,0,0,0,0,0,0,0,0,0,0,0,0,0,0,0,11.7,0,0,0,0,0,0,0,0,0,0,0,0,0,0,0,0,0,0,0,0,0,0,0,0,0,0,0,0,19.2,7.43,0.295
# 857,25303,303493,Hilton A.R.,1975,,0,0,0,0,0,0,15,0,0,0,0,0,0,0,0,0,0,0,0,0,0,0,0,0,0,0,0,0,0,0,0,0,0,0,0,0,0,0,0,0,0,0,0,0,0,0,0,0,0,0,0,0,0,0,0,0,0,0,0,15,0,0,0,0,0,0,0,0,0,0,0,0,0,0,0,0,0,0,0,0,0,0,0,0,0,0,0,0,0,0,0,0,0,0,0,0,0,0,0,0,0,0,0,0,0,0,0,0,0,0,0,0,0,0,0,0,0,0,0,0,0,0,0,0,0,0,0,0,70,0,0,0,0,0,0,0,0,0,0,0,0,0,0,0,0,0,0,0,0,0,0,0,0,0,0,0,0,0,0,0,0,0,0,0,0,0,0,0,0,0,0,0,0,0,0,0,0,0,0,0,0,13.8,5.35,0.295
# 858,25518,351596,Korepanova N.A.,1976,,0,0,0,0,0,0,0,0,0,0,0,0,0,0,0,0,0,0,0,0,0,0,0,0,0,0,0,0,0,0,0,0,0,0,0,0,0,0,0,0,0,0,0,0,0,0,0,0,0,0,0,0,0,0,0,0,0,0,0,10,0,0,0,0,0,0,0,0,0,0,0,0,0,0,0,0,0,0,0,0,0,0,0,0,0,0,0,0,0,0,0,0,0,0,0,0,0,0,0,0,0,0,0,0,0,0,0,0,0,0,0,0,0,0,0,0,0,0,0,0,0,0,0,0,0,0,0,0,0,20,0,0,0,70,0,0,0,0,0,0,0,0,0,0,0,0,0,0,0,0,0,0,0,0,0,0,0,0,0,0,0,0,0,0,0,0,0,0,0,0,0,0,0,0,0,0,0,0,0,0,0,19.6,7.5,0.295
# 859,25636,304968,Guin J.0P.,2002,,0,0,0,0,0,0,0,0,0,0,0,0,0,0,0,0,0,0,0,0,0,0,0,0,0,0,0,0,0,0,0,0,0,0,0,0,0,0,0,0,0,0,0,0,0,0,0,0,0,0,0,0,0,0,0,0,0,0,0,15,0,0,0,0,0,0,0,0,0,0,0,0,0,0,0,0,0,0,0,0,0,0,0,0,0,0,0,0,0,0,0,0,0,0,0,0,0,0,0,0,0,0,0,0,0,0,0,0,0,0,0,0,0,0,0,0,0,0,0,0,0,0,0,0,0,0,0,0,0,0,0,0,0,85,0,0,0,0,0,0,0,0,0,0,0,0,0,0,0,0,0,0,0,0,0,0,0,0,0,0,0,0,0,0,0,0,0,0,0,0,0,0,0,0,0,0,0,0,0,0,0,13.8,5.328,0.295
# 860,26801,309338,Kasatkin B.E.,1974,,0,0,0,0,0,0,0,0,0,0,0,0,0,0,0,0,0,0,0,0,0,0,0,0,0,0,0,0,0,0,0,0,0,0,0,0,0,0,0,0,0,0,0,0,0,0,0,0,0,0,0,0,0,0,0,0,0,0,0,0,0,0,0,0,0,0,0,0,0,0,0,0,0,0,0,0,0,0,0,0,0,0,0,0,0,0,0,0,0,0,0,0,0,0,0,0,0,0,0,0,0,0,0,0,0,0,0,0,0,0,0,0,0,0,14.01,0,0,0,0,0,0,0,0,0,0,0,0,0,0,0,0,0,0,56.02,0,0,0,0,0,0,0,0,0,0,0,0,0,0,0,0,0,0,29.97,0,0,0,0,0,0,0,0,0,0,0,0,0,0,0,0,0,0,0,0,0,0,0,0,0,0,0,0,16.8,6.51,0.295
# 861,27828,370077,Baikova L.G.,1993,,0,0,3.06096939,0,0,0,0,0,0,0,0,0,0,0,0,0,0,0,0,0,0,0,0,0,0,0,0,0,0,0,0,0,0,0,0,0,0,0,0,0,0,0,0,0,0,0,0,0,0,0,0,0,0,0,0,0,0,0,0,0,0,0,0,0,0,0,0,0,0,0,12.2398776,0,0,0,0,0,0,0,0,0,0,0,0,0,0,0,0,0,0,0,0,0,0,0,0,0,0,0,0,0,0,0,0,0,0,0,0,0,0,0,0,0,64.27935721,0,20.4197958,0,0,0,0,0,0,0,0,0,0,0,0,0,0,0,0,0,0,0,0,0,0,0,0,0,0,0,0,0,0,0,0,0,0,0,0,0,0,0,0,0,0,0,0,0,0,0,0,0,0,0,0,0,0,0,0,0,0,0,0,0,0,0,0,0,0,33.5,12.93,0.295
# 862,28017,371043,Hampshire S.,1994,,0,0,6.9,0,0,0,0,0,0,0,0,0,0,0,0,0,0,0,0,0,0,0,0,0,0,0,0,0,0,0,0,0,0,0,0,0,0,0,0,0,0,0,0,0,0,0,0,0,0,0,0,0,0,0,0,0,0,0,0,0,0,0,0,0,0,0,0,0,0,0,0,0,0,0,0,0,0,0,0,0,0,0,0,0,0,0,0,0,0,0,0,0,0,0,0,0,0,0,4.4,0,0,0,0,0,0,0,0,0,0,0,0,0,58.4,0,0,0,0,0,0,0,0,0,0,0,0,0,0,0,0,0,0,0,0,0,18.2,0,0,0,0,0,0,0,0,0,0,0,0,0,0,0,0,0,0,0,0,0,0,0,0,0,0,0,0,0,0,0,0,0,0,0,12.1,0,0,0,0,0,0,0,0,0,0,133,51,0.295
# 863,30336,390457,Sidek H.A.A.,2004,,0,0,0,0,0,0,0,0,0,0,0,0,0,0,0,0,0,0,0,0,0,0,0,0,0,0,0,0,0,0,0,0,0,0,0,0,0,0,0,0,0,0,0,0,0,0,0,0,0,0,0,0,0,0,0,0,0,0,0,0,0,0,0,0,0,0,0,0,0,0,0,0,0,0,0,0,0,0,0,0,0,0,0,0,0,0,0,0,0,0,0,39.28683967,0,0,0,0,0,0,0,0,0,0,0,0,0,0,0,0,0,0,0,0,0,0,0,28.57224431,0,32.14091602,0,0,0,0,0,0,0,0,0,0,0,0,0,0,0,0,0,0,0,0,0,0,0,0,0,0,0,0,0,0,0,0,0,0,0,0,0,0,0,0,0,0,0,0,0,0,0,0,0,0,0,0,0,0,0,0,0,0,0,0,0,0,0,40,15.44,0.295
# 864,40963,469827,Ota R.,1973,,0,0,0,0,0,0,0,0,0,0,60,0,0,0,0,0,0,0,0,0,0,0,0,0,0,0,0,0,0,0,0,0,0,0,0,0,0,0,0,0,0,0,0,0,0,0,0,0,0,0,0,0,0,0,0,0,0,0,0,0,0,0,0,0,0,0,0,0,0,0,0,0,0,0,0,0,0,0,0,0,0,0,0,0,0,0,0,0,0,0,0,0,0,0,0,0,0,0,0,0,0,0,0,0,0,0,0,0,0,0,0,0,0,0,0,0,0,0,0,0,0,0,0,0,0,0,0,0,40,0,0,0,0,0,0,0,0,0,0,0,0,0,0,0,0,0,0,0,0,0,0,0,0,0,0,0,0,0,0,0,0,0,0,0,0,0,0,0,0,0,0,0,0,0,0,0,0,0,0,0,0,15.3,5.89,0.295
# 865,40963,469830,Ota R.,1973,,0,0,0,0,0,0,0,0,0,0,80,0,0,0,0,0,0,0,0,0,0,0,0,0,0,0,0,0,0,0,0,0,0,0,0,0,0,0,0,0,0,0,0,0,0,0,0,0,0,0,0,0,0,0,0,0,0,0,0,0,0,0,0,0,0,0,0,0,0,0,0,0,0,0,0,0,0,0,0,0,0,0,0,0,0,0,0,0,0,0,0,0,0,0,0,0,0,0,0,0,0,0,0,0,0,0,0,0,0,0,0,0,0,0,0,0,0,0,0,0,0,0,0,0,0,0,0,0,0,0,0,0,0,0,0,0,0,0,0,0,0,0,0,0,0,0,0,0,0,0,0,0,20,0,0,0,0,0,0,0,0,0,0,0,0,0,0,0,0,0,0,0,0,0,0,0,0,0,0,0,0,15.9,6.15,0.295
# 866,1980,44510,Eagan R.J.,1978,,0,0,0,0,0,0,0,0,0,0,0,0,0,20,0,0,0,0,0,0,0,0,0,0,0,0,0,0,0,0,0,0,0,0,0,0,0,0,0,0,0,0,0,0,0,0,0,0,0,0,0,0,0,0,0,0,0,0,0,0,0,0,0,0,0,0,0,0,0,0,0,0,0,0,0,0,0,0,0,0,0,0,0,0,0,0,0,0,0,0,0,0,0,0,0,0,0,0,0,0,20,0,0,0,0,0,0,0,0,0,0,0,0,0,0,0,0,0,0,0,0,0,0,0,0,0,0,0,0,0,0,0,0,0,0,0,0,60,0,0,0,0,0,0,0,0,0,0,0,0,0,0,0,0,0,0,0,0,0,0,0,0,0,0,0,0,0,0,0,0,0,0,0,0,0,0,0,0,0,0,0,82.1,31.7,0.2949526
# 867,1834,9142,Takahashi K.,1983,,0,0,0,0,0,0,0,0,0,0,0,0,0,0,0,0,0,0,0,0,0,0,0,0,0,0,0,0,0,0,0,0,0,0,0,0,25,0,0,0,0,0,0,0,0,0,0,0,0,0,0,0,0,0,0,0,0,0,0,0,0,0,0,0,0,0,0,0,0,0,0,0,0,0,0,0,0,0,0,0,0,0,0,0,0,0,0,0,0,0,0,0,0,0,0,0,0,0,0,0,0,0,0,0,0,0,0,0,0,0,0,0,0,0,0,0,0,0,0,0,0,0,0,0,0,0,0,0,0,0,0,0,0,0,0,0,0,75,0,0,0,0,0,0,0,0,0,0,0,0,0,0,0,0,0,0,0,0,0,0,0,0,0,0,0,0,0,0,0,0,0,0,0,0,0,0,0,0,0,0,0,32.5,12.55,0.2948207
# 868,32545,396922,Gopal E.S.R.,1987,,0,0,0,0,0,0,0,0,0,0,0,0,0,0,0,0,0,0,0,0,0,0,0,0,0,0,0,0,0,0,0,0,0,0,0,0,0,0,0,0,0,0,0,0,0,0,0,0,0,0,0,0,0,0,0,0,0,0,0,23,0,0,0,0,0,0,0,0,0,0,0,0,0,0,0,0,0,0,0,0,0,0,0,0,0,0,0,0,0,0,0,0,0,0,0,0,0,0,0,0,0,0,0,0,0,0,0,0,0,0,0,0,0,0,0,0,0,0,0,0,0,0,0,0,0,0,0,0,0,12,0,0,0,65,0,0,0,0,0,0,0,0,0,0,0,0,0,0,0,0,0,0,0,0,0,0,0,0,0,0,0,0,0,0,0,0,0,0,0,0,0,0,0,0,0,0,0,0,0,0,0,18.9,7.3,0.2945205
# 869,36434,435401,Matsuda Y.,2009,,0,0,0,0,0,0,0,0,0,0,0,0,0,86,0,0,0,0,0,0,0,0,0,0,0,0,0,0,0,0,0,0,0,0,0,0,0,0,0,0,0,0,0,0,0,0,0,0,0,0,0,0,0,0,0,0,0,0,0,0,0,0,0,0,0,0,0,0,0,0,0,0,0,0,0,0,0,0,0,0,0,0,0,14,0,0,0,0,0,0,0,0,0,0,0,0,0,0,0,0,0,0,0,0,0,0,0,0,0,0,0,0,0,0,0,0,0,0,0,0,0,0,0,0,0,0,0,0,0,0,0,0,0,0,0,0,0,0,0,0,0,0,0,0,0,0,0,0,0,0,0,0,0,0,0,0,0,0,0,0,0,0,0,0,0,0,0,0,0,0,0,0,0,0,0,0,0,0,0,0,0,44,17,0.2941177
# 870,39814,466167,Chenu S.,2012,,0,0,0,5.628139859,0,0,0,0,0,0,0,0,0,0,0,0,0,0,0,0,0,0,0,0,0,0,0,0,0,0,0,0,0,0,0,0,0,0,0,0,0,0,0,0,0,0,0,0,0,0,0,0,0,0,0,0,0,0,0,0,0,0,0,0,0,0,0,0,0,0,0,0,0,0,0,0,0,0,0,0,0,0,0,0,0,0,0,0,0,0,0,0,0,0,0,0,0,0,0,0,46.23115884,0,0,0,0,0,0,0,0,0,0,0,0,0,0,48.0401988,0,0,0,0,0,0,0,0,0,0,0,0,0,0,0,0,0,0,0,0,0,0,0,0,0,0,0,0,0,0,0,0,0,0,0,0,0,0,0,0,0,0,0,0,0,0,0,0,0,0,0,0,0,0,0,0,0,0,0,0,0,0.100502497,0,0,0,44,17,0.2941177
# 871,10627,80755,Zhao Xiujian,1987,,0,0,0,0,7,0,0,0,0,0,0,0,0,0,0,21,0,0,0,0,0,0,0,0,0,0,0,0,0,0,0,0,0,0,0,0,0,0,0,0,0,0,0,0,0,0,0,0,0,0,0,0,0,0,0,0,0,0,0,0,0,0,0,0,0,0,0,0,0,0,0,0,0,0,0,0,0,0,0,0,0,0,0,0,0,0,0,0,30,0,0,0,0,0,0,0,0,0,0,0,0,0,0,0,0,0,0,0,0,0,0,0,0,0,0,0,0,0,0,0,0,0,0,0,0,0,0,0,0,0,0,0,0,0,0,0,0,0,0,0,0,0,0,0,0,0,0,0,0,0,0,0,0,0,0,0,0,0,0,0,0,0,0,0,0,0,0,0,0,0,0,0,0,0,0,0,0,0,0,42,0,57.2,22.1,0.2941176
# 872,6691,39216,Gurjev N.V.,1983,,0,0,0,0,0,0,0,0,0,0,0,0,0,0,0,0,5.015774301,0,0,0,0,0,0,0,0,0,0,0,0,0,0,0,0,0,0,0,0,0,0,0,0,0,0,0,0,0,0,0,0,0,0,0,0,0,0,0,0,0,0,0,0,0,0,0,0,0,0,0,0,0,0,24.9285315,0,0,0,0,0,0,0,0,0,0,0,25.0504515,0,0,0,0,0,0,0,0,0,0,0,0,0,0,0,0,0,0,0,0,0,0,0,0,0,0,0,0,0,0,0,45.0052427,0,0,0,0,0,0,0,0,0,0,0,0,0,0,0,0,0,0,0,0,0,0,0,0,0,0,0,0,0,0,0,0,0,0,0,0,0,0,0,0,0,0,0,0,0,0,0,0,0,0,0,0,0,0,0,0,0,0,0,0,0,0,0,0,0,42,16.22,0.294
# 873,6692,39230,Gurjev N.V.,1983,,0,0,0,0,0,0,0,0,0,0,0,0,0,0,0,0,0,0,0,0,0,0,0,0,0,0,0,0,0,0,0,0,0,0,0,0,0,0,0,0,0,0,0,0,0,0,0,0,0,0,0,0,0,0,0,0,0,0,0,0,0,0,0,0,0,0,0,0,0,0,0,29.9596515,0,0,0,0,0,0,0,0,0,0,0,20.094181,0,0,0,0,0,0,0,4.965895248,0,0,0,0,0,0,0,0,0,0,0,0,0,0,0,0,0,0,0,0,0,0,0,44.98027225,0,0,0,0,0,0,0,0,0,0,0,0,0,0,0,0,0,0,0,0,0,0,0,0,0,0,0,0,0,0,0,0,0,0,0,0,0,0,0,0,0,0,0,0,0,0,0,0,0,0,0,0,0,0,0,0,0,0,0,0,0,0,0,0,0,40,15.45,0.294
# 874,6927,52765,Kotani K.,1995,,0,0,0,3.901601311,0,0,0,0,0,0,0,0,0,0,0,0,0,0,0,0,0,0,0,0,41.33068389,0,0,0,0,0,0,0,0,0,0,0,0,0,0,0,0,0,0,0,0,0,0,0,0,0,0.377400127,0,0,0,0,0,0,0,0,0,0,0,0,0,0,0,0,0,0,0,0,1.138321382,0,0,0,0,0,0,0,0,0,0,0,0,0,0,0,0,0,0,0,0.141677448,0,0,0,0,0,0,0,0,1.730028581,0,0,0,0,0,0,0,0,0,0,0,0,0,0,0,0,0,0,0,0,0,0,0,0,0,0,0,0,0,0,0,0,0,0,0,0,39.10240314,0,0,0,0,0,0,0,0,0,0,0,0,0,0,0,0,0,0,0,0,0,0,0,0,0,0,0,0,0,0,0,0,0,0,0,0,0,0,0,12.27788413,0,0,0,99.4,38.4,0.294
# 875,7464,383142,Gurjev N.V.,1988,,0,0,0,0,4,0,0,0,0,0,0,0,0,0,0,29,0,0,0,0,0,0,0,0,0,0,0,0,0,0,0,0,0,0,0,0,0,0,0,0,0,0,0,0,0,0,0,0,0,0,0,0,0,0,0,0,0,0,0,0,0,0,0,0,0,0,0,0,0,0,0,0,0,0,0,0,0,0,0,0,0,5,0,0,0,0,0,0,0,0,0,0,0,0,0,0,0,0,0,0,0,0,0,0,0,0,0,0,0,0,0,0,0,0,0,0,0,0,0,0,0,0,0,0,0,5,0,0,0,0,0,0,0,0,0,0,0,0,0,0,0,0,0,0,0,0,0,0,0,0,0,0,0,0,0,0,0,0,0,0,0,0,0,0,0,0,0,0,0,0,0,0,0,0,0,0,0,0,0,57,0,52,20.09,0.294
# 876,7836,74227,Higazy A.A.,1989,,0,0,0,0,0,0,0,0,0,0,0,0,0,0,0,0,0,0,0,0,0,0,0,0,0,0,0,0,0,0,0,0,0,0,0,0,0,0,0,0,0,0,0,0,0,0,0,0,0,0,0,0,0,0,0,0,0,0,0,0,0,0,0,0,0,0,0,0,0,0,0,0,0,0,0,0,0,0,0,0,0,0,0,0,0,0,0,0,0,0,0,0,0,0,0,0,0,0,0,0,0,0,0,0,0,0,0,0,0,0,0,0,0,0,0,100,0,0,0,0,0,0,0,0,0,0,0,0,0,0,0,0,0,0,0,0,0,0,0,0,0,0,0,0,0,0,0,0,0,0,0,0,0,0,0,0,0,0,0,0,0,0,0,0,0,0,0,0,0,0,0,0,0,0,0,0,0,0,0,0,0,31.3,12.1,0.294
# 877,8649,59751,Matusita K.,1989,,0,0,0,0,0,0,0,0,0,0,0,0,0,0,0,34,0,0,0,0,0,0,0,0,0,0,0,0,0,0,0,0,0,0,0,0,0,0,0,0,0,0,0,0,0,0,0,0,0,0,0,0,0,0,0,0,0,0,0,0,0,0,0,0,0,0,0,0,0,0,0,0,0,0,0,0,0,0,0,0,0,7,0,0,0,0,0,0,0,0,0,0,0,0,0,0,0,0,0,0,0,0,0,0,0,0,0,0,0,0,0,0,0,0,0,0,0,0,0,0,0,0,0,0,0,0,0,0,0,0,0,0,0,0,0,0,0,0,0,0,0,0,0,0,0,0,0,0,0,0,0,0,0,0,0,0,0,0,0,0,0,0,0,0,0,0,0,0,0,0,0,0,0,0,0,0,0,0,0,59,0,57.8,22.34,0.294
# 878,8708,80275,Zhao Xiujian,1987,,0,0,0,0,8,0,0,0,0,0,0,0,0,0,0,24,0,0,0,0,0,0,0,0,0,0,0,0,0,0,0,0,0,0,0,0,0,0,0,0,0,0,0,0,0,0,0,0,0,0,0,0,0,0,0,0,0,0,0,0,0,0,0,0,0,0,0,0,0,0,0,0,0,0,0,0,0,0,0,0,0,0,0,0,0,0,0,0,20,0,0,0,0,0,0,0,0,0,0,0,0,0,0,0,0,0,0,0,0,0,0,0,0,0,0,0,0,0,0,0,0,0,0,0,0,0,0,0,0,0,0,0,0,0,0,0,0,0,0,0,0,0,0,0,0,0,0,0,0,0,0,0,0,0,0,0,0,0,0,0,0,0,0,0,0,0,0,0,0,0,0,0,0,0,0,0,0,0,0,48,0,59.4,22.9,0.294
# 879,14940,152087,Abd El0Moneim A,1998,,0,0,0,0,0,0,0,0,0,0,0,0,0,0,0,0,0,0,0,0,0,0,0,0,5,0,0,0,0,0,0,0,0,0,0,0,0,0,0,0,0,0,0,0,0,0,0,0,0,0,0,0,0,0,0,0,0,0,0,0,0,0,0,0,0,0,0,0,0,0,0,9,0,0,0,0,0,0,0,0,0,0,0,0,0,0,0,0,0,0,0,0,0,0,0,0,0,0,0,0,6,0,0,0,0,0,0,0,0,0,0,0,0,0,0,0,0,0,0,15,0,0,0,0,0,0,0,0,0,0,0,0,0,0,0,0,0,65,0,0,0,0,0,0,0,0,0,0,0,0,0,0,0,0,0,0,0,0,0,0,0,0,0,0,0,0,0,0,0,0,0,0,0,0,0,0,0,0,0,0,0,61.2,23.67,0.294
# 880,14940,152088,Abd El0Moneim A,1998,,0,0,0,0,0,0,0,0,0,0,0,0,0,0,0,0,0,0,0,0,0,0,0,0,5,0,0,0,0,0,0,0,0,0,0,0,0,0,0,0,0,0,0,0,0,0,0,0,0,0,0,0,0,0,0,0,0,0,0,0,0,0,0,0,0,0,0,0,0,0,0,3,0,0,0,0,0,0,0,0,0,0,0,0,0,0,0,0,0,0,0,0,0,0,0,0,0,0,0,0,12,0,0,0,0,0,0,0,0,0,0,0,0,0,0,0,0,0,0,15,0,0,0,0,0,0,0,0,0,0,0,0,0,0,0,0,0,65,0,0,0,0,0,0,0,0,0,0,0,0,0,0,0,0,0,0,0,0,0,0,0,0,0,0,0,0,0,0,0,0,0,0,0,0,0,0,0,0,0,0,0,67,27.03,0.294
# 881,14940,152089,Abd El0Moneim A,1998,,0,0,0,0,0,0,0,0,0,0,0,0,0,0,0,0,0,0,0,0,0,0,0,0,5,0,0,0,0,0,0,0,0,0,0,0,0,0,0,0,0,0,0,0,0,0,0,0,0,0,0,0,0,0,0,0,0,0,0,0,0,0,0,0,0,0,0,0,0,0,0,0,0,0,0,0,0,0,0,0,0,0,0,0,0,0,0,0,0,0,0,0,0,0,0,0,0,0,0,0,15,0,0,0,0,0,0,0,0,0,0,0,0,0,0,0,0,0,0,15,0,0,0,0,0,0,0,0,0,0,0,0,0,0,0,0,0,65,0,0,0,0,0,0,0,0,0,0,0,0,0,0,0,0,0,0,0,0,0,0,0,0,0,0,0,0,0,0,0,0,0,0,0,0,0,0,0,0,0,0,0,86.1,33.28,0.294
# 882,14970,152277,Abd El0Moneim A,1998,,0,0,0,0,0,0,0,0,0,0,0,0,0,0,0,0,0,0,0,0,0,0,0,0,5,0,0,0,0,0,0,0,0,0,0,0,0,0,0,0,0,0,0,0,0,0,0,0,0,0,0,0,0,0,0,0,0,0,0,0,0,0,0,0,0,0,0,0,0,0,0,9,0,0,0,0,0,0,0,0,0,0,0,0,0,0,0,0,0,0,0,0,0,0,0,0,0,0,0,0,6,0,0,0,0,0,0,0,0,0,0,0,0,0,0,0,0,0,0,15,0,0,0,0,0,0,0,0,0,0,0,0,0,0,0,0,0,65,0,0,0,0,0,0,0,0,0,0,0,0,0,0,0,0,0,0,0,0,0,0,0,0,0,0,0,0,0,0,0,0,0,0,0,0,0,0,0,0,0,0,0,61.2,23.67,0.294
# 883,14970,152280,Abd El0Moneim A,1998,,0,0,0,0,0,0,0,0,0,0,0,0,0,0,0,0,0,0,0,0,0,0,0,0,5,0,0,0,0,0,0,0,0,0,0,0,0,0,0,0,0,0,0,0,0,0,0,0,0,0,0,0,0,0,0,0,0,0,0,0,0,0,0,0,0,0,0,0,0,0,0,3,0,0,0,0,0,0,0,0,0,0,0,0,0,0,0,0,0,0,0,0,0,0,0,0,0,0,0,0,12,0,0,0,0,0,0,0,0,0,0,0,0,0,0,0,0,0,0,15,0,0,0,0,0,0,0,0,0,0,0,0,0,0,0,0,0,65,0,0,0,0,0,0,0,0,0,0,0,0,0,0,0,0,0,0,0,0,0,0,0,0,0,0,0,0,0,0,0,0,0,0,0,0,0,0,0,0,0,0,0,67,27.03,0.294
# 884,24435,189486,Vijoy P.S.,1999,,0,0,0,0,0,0,0,0,0,0,0,0,0,70,0,0,0,0,0,0,0,0,0,0,0,0,0,0,0,0,0,0,0,0,0,0,0,0,0,0,0,0,0,0,0,0,0,0,0,0,0,0,0,0,0,0,0,0,0,0,0,0,0,0,0,0,0,0,0,0,0,0,0,0,0,0,0,0,0,0,0,0,0,10,0,0,0,0,0,0,0,0,0,0,0,0,0,0,0,0,0,0,0,0,0,0,0,0,0,0,0,0,0,0,0,0,0,0,0,0,0,0,0,0,0,0,0,0,0,0,0,0,0,0,0,0,0,0,0,0,0,0,0,0,0,0,0,0,0,0,0,0,0,0,0,0,0,0,0,0,0,0,0,0,0,0,0,0,0,0,0,0,0,0,0,20,0,0,0,0,0,44.3,17.14,0.294
# 885,24453,189623,Higazy A.A.,1995,,0,0,0,0,0,0,0,0,0,0,0,0,0,0,0,0,0,0,0,0,0,0,0,0,0,0,0,0,0,0,0,0,0,0,0,0,0,0,0,0,0,0,0,0,0,0,0,0,0,0,0,0,0,0,0,0,0,0,0,0,0,0,0,0,0,0,0,0,0,0,0,0,0,0,0,0,0,0,0,0,0,0,0,0,0,0,0,0,0,0,0,0,0,0,0,0,0,0,0,0,0,0,0,0,0,0,0,0,0,0,0,0,0,0,0,100,0,0,0,0,0,0,0,0,0,0,0,0,0,0,0,0,0,0,0,0,0,0,0,0,0,0,0,0,0,0,0,0,0,0,0,0,0,0,0,0,0,0,0,0,0,0,0,0,0,0,0,0,0,0,0,0,0,0,0,0,0,0,0,0,0,31.3,12.1,0.294
# 886,24453,189631,Higazy A.A.,1995,,0,0,0,0,0,0,0,0,0,0,0,0,0,0,0,0,0,0,0,0,0,0,0,0,0,0,0,0,0,0,0,0,0,0,0,0,0,0,0,0,0,0,0,0,0,0,0,0,0,0,0,0,0,0,0,0,0,0,0,0,0,0,0,0,0,0,0,0,0,0,0,0,0,0,0,0,0,0,0,0,0,0,0,0,0,0,0,0,0,0,0,0,0,0,0,50,0,0,0,0,0,0,0,0,0,0,0,0,0,0,0,0,0,0,0,50,0,0,0,0,0,0,0,0,0,0,0,0,0,0,0,0,0,0,0,0,0,0,0,0,0,0,0,0,0,0,0,0,0,0,0,0,0,0,0,0,0,0,0,0,0,0,0,0,0,0,0,0,0,0,0,0,0,0,0,0,0,0,0,0,0,81.2,31.4,0.294
# 887,25178,302994,Sreeram A.N.,1991,,0,0,0,0,0,0,0,0,0,0,0,0,0,0,0,0,0,0,0,0,0,0,0,0,0,0,0,0,0,0,0,0,0,0,0,0,0,0,0,0,0,0,0,0,0,0,0,0,0,0,0,0,0,0,0,0,0,0,0,10,0,0,0,0,0,0,0,0,0,0,0,0,0,0,0,0,0,0,0,0,0,0,0,0,0,0,0,0,0,0,0,0,0,0,0,0,0,0,0,0,0,0,0,0,0,0,0,0,0,0,0,0,0,0,0,0,0,0,0,0,0,0,0,0,0,0,0,0,0,0,0,0,0,54,0,0,0,0,0,0,0,0,0,0,0,0,0,0,0,0,0,0,36,0,0,0,0,0,0,0,0,0,0,0,0,0,0,0,0,0,0,0,0,0,0,0,0,0,0,0,0,15.7,6.1,0.294
# 888,25315,350789,Soga N.,1973,,0,0,0,0,0,0,0,0,0,0,100,0,0,0,0,0,0,0,0,0,0,0,0,0,0,0,0,0,0,0,0,0,0,0,0,0,0,0,0,0,0,0,0,0,0,0,0,0,0,0,0,0,0,0,0,0,0,0,0,0,0,0,0,0,0,0,0,0,0,0,0,0,0,0,0,0,0,0,0,0,0,0,0,0,0,0,0,0,0,0,0,0,0,0,0,0,0,0,0,0,0,0,0,0,0,0,0,0,0,0,0,0,0,0,0,0,0,0,0,0,0,0,0,0,0,0,0,0,0,0,0,0,0,0,0,0,0,0,0,0,0,0,0,0,0,0,0,0,0,0,0,0,0,0,0,0,0,0,0,0,0,0,0,0,0,0,0,0,0,0,0,0,0,0,0,0,0,0,0,0,0,17.7,6.87,0.294
# 889,26801,309339,Kasatkin B.E.,1974,,0,0,0,0,0,0,0,0,0,0,0,0,0,0,0,0,0,0,0,0,0,0,0,0,0,0,0,0,0,0,0,0,0,0,0,0,0,0,0,0,0,0,0,0,0,0,0,0,0,0,0,0,0,0,0,0,0,0,0,0,0,0,0,0,0,0,0,0,0,0,0,0,0,0,0,0,0,0,0,0,0,0,0,0,0,0,0,0,0,0,0,0,0,0,0,0,0,0,0,0,0,0,0,0,0,0,0,0,0,0,0,0,0,0,12.00879912,0,0,0,0,0,0,0,0,0,0,0,0,0,0,0,0,0,0,48.01519848,0,0,0,0,0,0,0,0,0,0,0,0,0,0,0,0,0,0,39.9760024,0,0,0,0,0,0,0,0,0,0,0,0,0,0,0,0,0,0,0,0,0,0,0,0,0,0,0,0,17,6.59,0.294
# 890,27035,310565,Chernov A.P.,1968,,0,0,0,0,0,0,0,0,0,0,0,0,0,0,0,0,0,0,0,0,0,0,0,0,0,0,0,0,0,0,0,0,0,0,0,0,0,0,0,0,0,0,0,0,0,0,0,0,0,0,0,0,0,0,0,0,0,0,0,25,0,0,0,0,0,0,0,0,0,0,0,0,0,0,0,0,0,0,0,0,0,0,0,0,0,0,0,0,0,0,0,0,0,0,0,0,0,0,0,0,0,0,0,0,0,0,0,0,0,0,0,0,0,0,0,0,0,0,0,0,0,0,0,0,0,0,0,0,0,0,0,0,0,75,0,0,0,0,0,0,0,0,0,0,0,0,0,0,0,0,0,0,0,0,0,0,0,0,0,0,0,0,0,0,0,0,0,0,0,0,0,0,0,0,0,0,0,0,0,0,0,15.8,6.1,0.294
# 891,27036,310576,Ota R.,1973,,0,0,0,0,0,0,50,0,0,0,0,0,0,0,0,0,0,0,0,0,0,0,0,0,0,0,0,0,0,0,0,0,0,0,0,0,0,0,0,0,0,0,0,0,0,0,0,0,0,0,0,0,0,0,0,0,0,0,0,0,0,0,0,0,0,0,0,0,0,0,0,0,0,0,0,0,0,0,0,0,0,0,0,0,0,0,0,0,0,0,0,0,0,0,0,0,0,0,0,0,0,0,0,0,0,0,0,0,0,0,0,0,0,0,0,0,0,0,0,0,0,0,0,0,0,0,0,0,0,0,0,0,0,50,0,0,0,0,0,0,0,0,0,0,0,0,0,0,0,0,0,0,0,0,0,0,0,0,0,0,0,0,0,0,0,0,0,0,0,0,0,0,0,0,0,0,0,0,0,0,0,15.1,5.82,0.294
# 892,28968,381814,Eliseev Yu.A.,1984,,0,0,0,0,0,0,25,0,0,0,0,0,0,0,0,0,0,0,0,0,0,0,0,0,0,0,0,0,0,0,0,0,0,0,0,0,0,0,0,0,0,0,0,0,0,0,0,0,0,0,0,0,0,0,0,0,0,0,0,10,0,0,0,0,0,0,0,0,0,0,0,0,0,0,0,0,0,0,0,0,0,0,0,0,0,0,0,0,0,0,0,0,0,0,0,0,0,0,0,0,0,0,0,0,0,0,0,0,0,0,0,0,0,0,0,0,0,0,0,0,0,0,0,0,0,0,0,0,65,0,0,0,0,0,0,0,0,0,0,0,0,0,0,0,0,0,0,0,0,0,0,0,0,0,0,0,0,0,0,0,0,0,0,0,0,0,0,0,0,0,0,0,0,0,0,0,0,0,0,0,0,15.7,6.1,0.294
# 893,1705,25771,Makishima A.,1978,,0,0,0,22.7,0,0,0,0,0,0,0,0,0,0,0,0,0,0,0,0,0,0,0,0,0,0,0,0,0,0,0,0,0,0,0,0,0,0,0,0,0,0,0,0,0,0,0,0,0,0,0,0,0,0,0,0,0,0,0,0,0,0,0,0,0,0,0,0,0,0,0,0,0,0,0,0,0,0,0,11.15,0,0,0,0,0,0,0,0,0,0,0,0,0,0,0,0,0,0,0,0,0,0,0,0,0,0,0,0,0,0,0,0,0,0,0,0,0,0,0,0,0,0,0,0,0,0,0,0,0,0,0,0,0,0,0,0,0,55,0,0,0,0,0,0,0,0,0,0,0,0,0,0,0,0,0,0,0,0,0,0,0,0,0,0,0,0,0,0,0,0,0,11.15,0,0,0,0,0,0,0,0,0,105,40.6,0.2931035
# 894,36434,435411,Matsuda Y.,2009,,0,0,0,0,0,0,0,0,0,0,0,0,0,41,0,0,0,0,0,0,0,0,0,0,0,0,0,0,0,0,0,0,0,0,0,0,0,0,0,0,0,0,0,0,0,0,0,0,0,0,0,0,0,0,0,0,0,0,0,0,0,0,0,0,0,0,0,0,0,0,0,0,0,0,0,0,0,0,0,0,0,0,0,59,0,0,0,0,0,0,0,0,0,0,0,0,0,0,0,0,0,0,0,0,0,0,0,0,0,0,0,0,0,0,0,0,0,0,0,0,0,0,0,0,0,0,0,0,0,0,0,0,0,0,0,0,0,0,0,0,0,0,0,0,0,0,0,0,0,0,0,0,0,0,0,0,0,0,0,0,0,0,0,0,0,0,0,0,0,0,0,0,0,0,0,0,0,0,0,0,0,75,29,0.2931035
# 895,40153,466945,Lin Chung0Chern,2012,,0,0,0,0,0,0,0,0,0,0,0,0,0,0,0,0,0,0,0,0,0,0,0,0,24.05,0,0,0,0,0,0,0,0,0,0,0,0,0,0,0,0,0,0,0,0,0,0,0,0,0,0,0,0,0,0,0,0,0,0,0,0,0,0,0,0,0,0,0,0,0,0,0,0,0,0,0,0,0,0,0,0,0,0,0,0,0,0,0,0,0,0,0,0,0,0,0,0,0,0,0,24.85,0,0,0,0,0,0,0,0,0,0,0,0,0,0,4.01,0,0,0,0,0,0,0,0,0,0,0,0,0,0,0,0,0,0,0,0,0,47.09,0,0,0,0,0,0,0,0,0,0,0,0,0,0,0,0,0,0,0,0,0,0,0,0,0,0,0,0,0,0,0,0,0,0,0,0,0,0,0,0,0,0,0,75,29,0.2931035
# 896,10627,80751,Zhao Xiujian,1987,,0,0,0,0,9,0,0,0,0,0,0,0,0,0,0,27,0,0,0,0,0,0,0,0,0,0,0,0,0,0,0,0,0,0,0,0,0,0,0,0,0,0,0,0,0,0,0,0,0,0,0,0,0,0,0,0,0,0,0,0,0,0,0,0,0,0,0,0,0,0,0,0,0,0,0,0,0,0,0,0,0,0,0,0,0,0,0,0,10,0,0,0,0,0,0,0,0,0,0,0,0,0,0,0,0,0,0,0,0,0,0,0,0,0,0,0,0,0,0,0,0,0,0,0,0,0,0,0,0,0,0,0,0,0,0,0,0,0,0,0,0,0,0,0,0,0,0,0,0,0,0,0,0,0,0,0,0,0,0,0,0,0,0,0,0,0,0,0,0,0,0,0,0,0,0,0,0,0,0,54,0,60,23.2,0.2931034
# 897,27038,310585,Robinette S.,1979,,0,0,0,0,0,0,35.69,0,0,0,0,0,0,0,0,0,0,0,0,0,0,0,0,0,0,0,0,0,0,0,0,0,0,0,0,0,0,0,0,0,0,0,0,0,0,0,0,0,0,0,0,0,0,0,0,0,0,0,0,0,0,0,0,0,0,0,0,0,0,0,0,0,0,0,0,0,0,0,0,0,0,0,0,0,0,0,0,0,0,0,0,0,0,0,0,0,0,0,0,0,0,0,0,0,0,0,0,0,0,0,0,0,0,0,0,0,0,0,0,0,0,0,0,0,0,0,0,0,0,0,0,0,0,64.31,0,0,0,0,0,0,0,0,0,0,0,0,0,0,0,0,0,0,0,0,0,0,0,0,0,0,0,0,0,0,0,0,0,0,0,0,0,0,0,0,0,0,0,0,0,0,0,16.5,6.38,0.2931034
# 898,27721,359526,Tanabe S.,1992,,0,0,0,25,0,0,0,0,0,0,0,0,0,0,0,0,0,0,0,0,0,0,0,0,0,0,0,0,0,0,0,0,0,0,0,0,0,0,0,0,0,0,0,0,0,0,25,0,0,0,0,0,0,0,0,0,0,0,0,0,0,0,0,0,0,0,0,0,0,0,0,0,0,0,0,0,0,0,0,0,0,0,0,0,0,0,0,0,0,0,0,0,0,0,0,0,0,0,0,0,0,0,0,0,0,0,0,0,0,0,0,0,0,0,0,0,0,0,0,0,0,0,0,0,0,0,0,0,0,0,0,0,0,0,0,0,0,50,0,0,0,0,0,0,0,0,0,0,0,0,0,0,0,0,0,0,0,0,0,0,0,0,0,0,0,0,0,0,0,0,0,0,0,0,0,0,0,0,0,0,0,120,46.4,0.2931034
# 899,2093,110665,State Optical I,1975,STK8,0,0,0,0,0,0,0,0.162700628,0,0,0,0,0,24.17814333,0,0,32.79542659,0,0,0,0,0,0,0,6.083795483,0,0,0,0,0,0,0,0,0,0,0,0,0,0,0,0,0,0,0,0,0,0,0,0,0,0,0,0,0,0,0,0,0,0,0,0,0,0,0,0,0,0,0,0,0,0,0,0,0,0,0,0,0,0,4.87301881,0,0,0,0,0,0,0,0,0,0,0,0,0,0,0,0,0,0,0,0,0,0,0,0,0,0,0,0,0,0,0,0,0,0,0,0,0,0,0,0,0,0,0,0,0,0,0,0,0,0,0,0,0,0,0,0,0,27.99757807,0,0,0,0,0,0,0,0,0,0,0,0,0,0,0,0,0,0,0,2.525001747,0,0,0,0,0,0,0,0,0,0,0,0,0,0,0,0,0,0,0,0,0,0,1.384335344,84.1,32.52,0.2930504
# 900,4038,4645,Yamane M.,1982,,0,0,0,27.49975,0,0,0,0,0,0,0,0,0,0,0,0,0,0,0,0,0,0,0,0,37.50054,0,0,0,0,0,0,0,0,0,0,0,0,0,0,0,0,0,0,0,0,0,0,0,0,0,0,0,0,0,0,0,0,0,0,0,0,0,0,0,0,0,0,0,0,0,0,0,0,0,0,0,0,0,0,0,0,0,0,0,0,0,0,0,0,0,0,0,0,0,0,0,0,0,0,0,0,0,0,0,0,0,0,0,0,0,0,0,0,0,0,0,0,0,0,0,0,0,0,0,0,0,0,0,0,0,0,0,0,0,0,0,0,34.99971,0,0,0,0,0,0,0,0,0,0,0,0,0,0,0,0,0,0,0,0,0,0,0,0,0,0,0,0,0,0,0,0,0,0,0,0,0,0,0,0,0,0,0,103,40,0.293
# 901,5154,19230,Nemilov S.V.,1973,,0,0,0,0,0,0,0,0,0,0,0,0,0,98.8,0,0,0,0,0,0,0,0,0,0,0,0,0,0,0,0,0,0,0,0,0,0,0,0,0,0,0,0,0,0,0,0,0,0,0,0,0,0,0,0,0,0,0,0,0,0,0,0,0,0,0,0,0,0,0,0,0,1.2,0,0,0,0,0,0,0,0,0,0,0,0,0,0,0,0,0,0,0,0,0,0,0,0,0,0,0,0,0,0,0,0,0,0,0,0,0,0,0,0,0,0,0,0,0,0,0,0,0,0,0,0,0,0,0,0,0,0,0,0,0,0,0,0,0,0,0,0,0,0,0,0,0,0,0,0,0,0,0,0,0,0,0,0,0,0,0,0,0,0,0,0,0,0,0,0,0,0,0,0,0,0,0,0,0,0,0,0,0,19.4,7.543,0.293
# 902,5154,19242,Nemilov S.V.,1973,,0,0,0,0,0,0,0,0,0,0,0,0,0,74.2,0,0,0,0,0,0,0,0,0,0,0,0,0,0,0,0,0,0,0,0,0,0,0,0,0,0,0,0,0,0,0,0,0,0,0,0,0,0,0,0,0,0,0,0,0,0,0,0,0,0,0,0,0,0,0,0,0,25.8,0,0,0,0,0,0,0,0,0,0,0,0,0,0,0,0,0,0,0,0,0,0,0,0,0,0,0,0,0,0,0,0,0,0,0,0,0,0,0,0,0,0,0,0,0,0,0,0,0,0,0,0,0,0,0,0,0,0,0,0,0,0,0,0,0,0,0,0,0,0,0,0,0,0,0,0,0,0,0,0,0,0,0,0,0,0,0,0,0,0,0,0,0,0,0,0,0,0,0,0,0,0,0,0,0,0,0,0,0,37.6,14.55,0.293
# 903,5154,19244,Nemilov S.V.,1973,,0,0,0,0,0,0,0,0,0,0,0,0,0,69.2,0,0,0,0,0,0,0,0,0,0,0,0,0,0,0,0,0,0,0,0,0,0,0,0,0,0,0,0,0,0,0,0,0,0,0,0,0,0,0,0,0,0,0,0,0,0,0,0,0,0,0,0,0,0,0,0,0,30.8,0,0,0,0,0,0,0,0,0,0,0,0,0,0,0,0,0,0,0,0,0,0,0,0,0,0,0,0,0,0,0,0,0,0,0,0,0,0,0,0,0,0,0,0,0,0,0,0,0,0,0,0,0,0,0,0,0,0,0,0,0,0,0,0,0,0,0,0,0,0,0,0,0,0,0,0,0,0,0,0,0,0,0,0,0,0,0,0,0,0,0,0,0,0,0,0,0,0,0,0,0,0,0,0,0,0,0,0,0,41.9,16.22,0.293
# 904,5267,70144,Nemilov S.V.,1972,,0,0,0,0,0,0,0,0,0,0,0,0,0,80.2,0,0,19.8,0,0,0,0,0,0,0,0,0,0,0,0,0,0,0,0,0,0,0,0,0,0,0,0,0,0,0,0,0,0,0,0,0,0,0,0,0,0,0,0,0,0,0,0,0,0,0,0,0,0,0,0,0,0,0,0,0,0,0,0,0,0,0,0,0,0,0,0,0,0,0,0,0,0,0,0,0,0,0,0,0,0,0,0,0,0,0,0,0,0,0,0,0,0,0,0,0,0,0,0,0,0,0,0,0,0,0,0,0,0,0,0,0,0,0,0,0,0,0,0,0,0,0,0,0,0,0,0,0,0,0,0,0,0,0,0,0,0,0,0,0,0,0,0,0,0,0,0,0,0,0,0,0,0,0,0,0,0,0,0,0,0,0,0,,,0.293
# 905,6099,17436,Nemilov S.V.,1976,,0,0,0,0,0,0,0,0,0,0,0,0,0,10,0,0,0,0,0,0,0,0,0,0,0,0,0,0,0,0,0,0,0,0,0,0,0,0,0,0,0,0,0,0,0,0,0,0,0,0,0,0,0,0,0,0,0,0,0,0,70,0,0,0,0,0,0,0,0,0,0,0,0,0,0,0,0,0,0,20,0,0,0,0,0,0,0,0,0,0,0,0,0,0,0,0,0,0,0,0,0,0,0,0,0,0,0,0,0,0,0,0,0,0,0,0,0,0,0,0,0,0,0,0,0,0,0,0,0,0,0,0,0,0,0,0,0,0,0,0,0,0,0,0,0,0,0,0,0,0,0,0,0,0,0,0,0,0,0,0,0,0,0,0,0,0,0,0,0,0,0,0,0,0,0,0,0,0,0,0,0,89.9,34.79,0.293
# 906,6099,17440,Nemilov S.V.,1976,,0,0,0,0,0,0,0,0,0,0,0,0,0,30,0,0,0,0,0,0,0,0,0,0,0,0,0,0,0,0,0,0,0,0,0,0,0,0,0,0,0,0,0,0,0,0,0,0,0,0,0,0,0,0,0,0,0,0,0,0,50,0,0,0,0,0,0,0,0,0,0,0,0,0,0,0,0,0,0,20,0,0,0,0,0,0,0,0,0,0,0,0,0,0,0,0,0,0,0,0,0,0,0,0,0,0,0,0,0,0,0,0,0,0,0,0,0,0,0,0,0,0,0,0,0,0,0,0,0,0,0,0,0,0,0,0,0,0,0,0,0,0,0,0,0,0,0,0,0,0,0,0,0,0,0,0,0,0,0,0,0,0,0,0,0,0,0,0,0,0,0,0,0,0,0,0,0,0,0,0,0,94.1,36.39,0.293
# 907,6693,39415,Gurjev N.V.,1983,,0,0,0,0,0,0,0,0,0,0,0,0,0,0,0,0,0,0,0,0,0,0,0,0,0,0,0,0,0,0,0,0,0,0,0,0,0,0,0,0,0,0,0,0,0,0,0,0,0,0,0,0,0,0,0,0,0,0,0,0,0,0,0,0,0,0,0,0,0,0,0,25,0,0,0,0,0,0,0,0,0,0,0,25,0,0,0,0,0,0,0,0,0,0,0,0,0,0,0,0,0,0,0,0,0,0,0,0,0,0,0,0,0,0,0,50,0,0,0,0,0,0,0,0,0,0,0,0,0,0,0,0,0,0,0,0,0,0,0,0,0,0,0,0,0,0,0,0,0,0,0,0,0,0,0,0,0,0,0,0,0,0,0,0,0,0,0,0,0,0,0,0,0,0,0,0,0,0,0,0,0,39,15.08,0.293
# 908,6772,51291,Bridge B.,1986,,0,0,0,0,0,0,0,0,0,0,0,0,0,0,0,0,0,0,0,0,0,0,0,0,0,0,0,0,0,0,0,0,0,0,0,0,0,0,0,0,0,0,0,0,0,0,0,0,0,0,0,0,0,0,0,0,0,0,0,0,0,0,0,18.93587403,0,0,0,0,0,0,0,0,0,0,0,0,0,0,0,0,0,0,0,0,0,0,0,0,0,0,0,0,0,0,0,0,0,0,0,0,0,0,0,0,0,0,0,0,0,0,0,0,0,0,0,0,0,0,0,0,0,0,0,0,0,0,0,0,0,0,0,0,0,0,0,0,0,0,0,0,0,0,0,0,0,0,0,0,0,0,0,0,0,7.870691697,0,0,0,0,0,0,0,0,0,0,0,0,0,0,0,0,0,0,0,0,0,70.19357355,0,2.999860723,0,0,0,14.2,5.51,0.293
# 909,7464,56088,Gurjev N.V.,1988,,0,0,0,0,3.478139126,0,0,0,0,0,0,0,0,0,0,16.52066083,0,0,0,0,0,0,0,0,0,0,0,0,0,0,0,0,0,0,0,0,0,0,0,0,0,0,0,0,0,0,0,0,0,0,0,0,0,0,0,0,0,0,0,0,0,0,0,0,0,0,0,0,0,0,0,0,0,0,0,0,0,0,0,0,0,4.348173927,0,0,0,0,0,0,26.09104364,0,0,0,0,0,0,0,0,0,0,0,0,0,0,0,0,0,0,0,0,0,0,0,0,0,0,0,0,0,0,0,0,0,0,0,0,0,0,0,0,0,0,0,0,0,0,0,0,0,0,0,0,0,0,0,0,0,0,0,0,0,0,0,0,0,0,0,0,0,0,0,0,0,0,0,0,0,0,0,0,0,0,0,0,0,0,0,0,0,0,49.56198248,0,60,23,0.293
# 910,7473,56219,Pronkin A.A.,1980,,0,0,0,0,0,0,0,0,0,0,0,0,0,0,0,0,41.17525945,0,0,0,0,0,0,0,0,0,0,0,0,0,0,0,0,0,0,0,0,0,0,0,0,0,0,0,0,0,0,0,0,0,0,0,0,0,0,0,0,0,0,0,0,0,0,0,0,0,0,0,0,0,0,0,0,0,0,0,0,0,0,0,0,0,0,0,0,0,0,0,0,0,17.64948111,0,0,0,0,0,0,0,0,0,0,0,0,0,0,0,0,0,0,0,0,0,0,0,0,41.17525945,0,0,0,0,0,0,0,0,0,0,0,0,0,0,0,0,0,0,0,0,0,0,0,0,0,0,0,0,0,0,0,0,0,0,0,0,0,0,0,0,0,0,0,0,0,0,0,0,0,0,0,0,0,0,0,0,0,0,0,0,0,0,0,0,0,59.2,23.3,0.293
# 911,7473,56221,Pronkin A.A.,1980,,0,0,0,0,0,0,0,0,0,0,0,0,0,0,0,0,37.5,0,0,0,0,0,0,0,0,0,0,0,0,0,0,0,0,0,0,0,0,0,0,0,0,0,0,0,0,0,0,0,0,0,0,0,0,0,0,0,0,0,0,0,0,0,0,0,0,0,0,0,0,0,0,0,0,0,0,0,0,0,0,0,0,0,0,0,0,0,0,0,0,0,25,0,0,0,0,0,0,0,0,0,0,0,0,0,0,0,0,0,0,0,0,0,0,0,0,37.5,0,0,0,0,0,0,0,0,0,0,0,0,0,0,0,0,0,0,0,0,0,0,0,0,0,0,0,0,0,0,0,0,0,0,0,0,0,0,0,0,0,0,0,0,0,0,0,0,0,0,0,0,0,0,0,0,0,0,0,0,0,0,0,0,0,64.4,25.4,0.293
# 912,7473,56222,Pronkin A.A.,1980,,0,0,0,0,0,0,0,0,0,0,0,0,0,0,0,0,33.33444337,0,0,0,0,0,0,0,0,0,0,0,0,0,0,0,0,0,0,0,0,0,0,0,0,0,0,0,0,0,0,0,0,0,0,0,0,0,0,0,0,0,0,0,0,0,0,0,0,0,0,0,0,0,0,0,0,0,0,0,0,0,0,0,0,0,0,0,0,0,0,0,0,0,33.33111326,0,0,0,0,0,0,0,0,0,0,0,0,0,0,0,0,0,0,0,0,0,0,0,0,33.33444337,0,0,0,0,0,0,0,0,0,0,0,0,0,0,0,0,0,0,0,0,0,0,0,0,0,0,0,0,0,0,0,0,0,0,0,0,0,0,0,0,0,0,0,0,0,0,0,0,0,0,0,0,0,0,0,0,0,0,0,0,0,0,0,0,0,70.6,27.8,0.293
# 913,8649,59747,Matusita K.,1989,,0,0,0,0,0,0,0,0,0,0,0,0,0,0,0,28,0,0,0,0,0,0,0,0,0,0,0,0,0,0,0,0,0,0,0,0,0,0,0,0,0,0,0,0,0,0,0,0,0,0,0,0,0,0,0,0,0,0,0,0,0,0,0,0,0,0,0,0,0,0,0,0,0,0,0,0,0,0,0,0,0,7,0,0,0,0,0,0,0,0,0,0,0,0,0,0,0,0,0,0,0,0,0,0,0,0,0,0,0,0,0,0,0,0,0,0,0,0,0,0,0,0,0,0,0,0,0,0,0,0,0,0,0,0,0,0,0,0,0,0,0,0,0,0,0,0,0,0,0,0,0,0,0,0,0,0,0,0,0,0,0,0,0,0,0,0,0,0,0,0,0,0,0,0,0,0,0,0,0,65,0,60.3,23.36,0.293
# 914,8708,80276,Zhao Xiujian,1987,,0,0,0,0,8,0,0,0,0,0,0,0,0,0,0,24,0,0,0,0,0,0,0,0,0,0,0,0,0,0,0,0,0,0,0,0,0,0,0,0,0,0,0,0,0,0,0,0,0,0,0,0,0,0,0,0,0,0,0,0,0,0,0,0,0,0,0,0,0,0,0,0,0,0,0,0,0,0,0,0,0,0,0,0,0,0,0,0,15,0,0,0,0,0,0,0,0,0,0,0,0,0,0,0,5,0,0,0,0,0,0,0,0,0,0,0,0,0,0,0,0,0,0,0,0,0,0,0,0,0,0,0,0,0,0,0,0,0,0,0,0,0,0,0,0,0,0,0,0,0,0,0,0,0,0,0,0,0,0,0,0,0,0,0,0,0,0,0,0,0,0,0,0,0,0,0,0,0,0,48,0,59.8,23.1,0.293
# 915,14914,151985,Hwa Luu0Gen,1999,,0,0,0,35.19,0,0,0,0,0,0,0,0,0,0,0,0,0.03,0,0,0,0,0,0,0,34.17,0,0,0,0,0,0,0,0,0,0,0,0,0,0,0,0,0,0,0,0,0,0,0,0,0,0,0,0,0,0,0,0,0,0,0,30.55,0,0,0,0,0,0,0,0,0,0,0,0,0,0,0,0,0,0,0,0,0,0,0,0,0,0,0,0,0,0,0,0,0,0,0,0,0,0,0,0,0,0,0,0,0,0,0,0,0,0,0,0,0,0,0,0,0,0,0,0,0,0,0,0,0,0,0,0,0,0,0,0,0,0,0,0,0,0,0,0,0,0,0,0,0,0,0,0,0,0,0,0,0,0,0,0,0,0,0,0,0,0,0,0,0,0,0,0,0,0,0,0,0,0,0,0,0.06,0,0,0,86,33.25,0.293
# 916,14940,152086,Abd El0Moneim A,1998,,0,0,0,0,0,0,0,0,0,0,0,0,0,0,0,0,0,0,0,0,0,0,0,0,5,0,0,0,0,0,0,0,0,0,0,0,0,0,0,0,0,0,0,0,0,0,0,0,0,0,0,0,0,0,0,0,0,0,0,0,0,0,0,0,0,0,0,0,0,0,0,15,0,0,0,0,0,0,0,0,0,0,0,0,0,0,0,0,0,0,0,0,0,0,0,0,0,0,0,0,0,0,0,0,0,0,0,0,0,0,0,0,0,0,0,0,0,0,0,15,0,0,0,0,0,0,0,0,0,0,0,0,0,0,0,0,0,65,0,0,0,0,0,0,0,0,0,0,0,0,0,0,0,0,0,0,0,0,0,0,0,0,0,0,0,0,0,0,0,0,0,0,0,0,0,0,0,0,0,0,0,59.3,22.92,0.293
# 917,14970,152275,Abd El0Moneim A,1998,,0,0,0,0,0,0,0,0,0,0,0,0,0,0,0,0,0,0,0,0,0,0,0,0,5,0,0,0,0,0,0,0,0,0,0,0,0,0,0,0,0,0,0,0,0,0,0,0,0,0,0,0,0,0,0,0,0,0,0,0,0,0,0,0,0,0,0,0,0,0,0,15,0,0,0,0,0,0,0,0,0,0,0,0,0,0,0,0,0,0,0,0,0,0,0,0,0,0,0,0,0,0,0,0,0,0,0,0,0,0,0,0,0,0,0,0,0,0,0,15,0,0,0,0,0,0,0,0,0,0,0,0,0,0,0,0,0,65,0,0,0,0,0,0,0,0,0,0,0,0,0,0,0,0,0,0,0,0,0,0,0,0,0,0,0,0,0,0,0,0,0,0,0,0,0,0,0,0,0,0,0,59.3,22.92,0.293
# 918,24453,189633,Higazy A.A.,1995,,0,0,0,0,0,0,0,0,0,0,0,0,0,0,0,0,0,0,0,0,0,0,0,0,0,0,0,0,0,0,0,0,0,0,0,0,0,0,0,0,0,0,0,0,0,0,0,0,0,0,0,0,0,0,0,0,0,0,0,0,0,0,0,0,0,0,0,0,0,0,0,0,0,0,0,0,0,0,0,0,0,0,0,0,0,0,0,0,0,0,0,0,0,0,0,60,0,0,0,0,0,0,0,0,0,0,0,0,0,0,0,0,0,0,0,40,0,0,0,0,0,0,0,0,0,0,0,0,0,0,0,0,0,0,0,0,0,0,0,0,0,0,0,0,0,0,0,0,0,0,0,0,0,0,0,0,0,0,0,0,0,0,0,0,0,0,0,0,0,0,0,0,0,0,0,0,0,0,0,0,0,117,45.4,0.293
# 919,25073,350464,Giridhar A.,1980,,0,0,0,0,0,0,0,0,0,0,0,0,0,0,0,0,0,0,0,0,0,0,0,0,0,0,0,0,0,0,0,0,0,0,0,0,0,0,0,0,0,0,0,0,0,0,0,0,0,0,0,0,0,0,0,0,0,0,0,20,0,0,0,0,0,0,0,0,0,0,0,0,0,0,0,0,0,0,0,0,0,0,0,0,0,0,0,0,0,0,0,0,0,0,0,0,0,0,0,0,0,0,0,0,0,0,0,0,0,0,0,0,0,0,0,0,0,0,0,0,0,0,0,0,0,0,0,0,0,10,0,0,0,70,0,0,0,0,0,0,0,0,0,0,0,0,0,0,0,0,0,0,0,0,0,0,0,0,0,0,0,0,0,0,0,0,0,0,0,0,0,0,0,0,0,0,0,0,0,0,0,17.6,6.8,0.293
# 920,25178,302981,Sreeram A.N.,1991,,0,0,0,0,0,0,7.715617249,0,0,0,0,0,0,0,0,0,0,0,0,0,0,0,0,0,0,0,0,0,0,0,0,0,0,0,0,0,0,0,0,0,0,0,0,0,0,0,0,0,0,0,0,0,0,0,0,0,0,0,0,3.307264581,0,0,0,0,0,0,0,0,0,0,0,0,0,0,0,0,0,0,0,0,0,0,0,0,0,0,0,0,0,0,0,0,0,0,0,0,0,0,0,0,0,0,0,0,0,0,0,0,0,0,0,0,0,0,0,0,0,0,0,0,0,0,0,0,0,0,0,0,0,15.5312425,0,0,0,61.22489799,0,0,0,0,0,0,0,0,0,0,0,0,0,0,0,0,0,0,12.22097768,0,0,0,0,0,0,0,0,0,0,0,0,0,0,0,0,0,0,0,0,0,0,0,0,0,0,0,0,20,7.73,0.293
# 921,27035,310532,Chernov A.P.,1968,,0,0,0,0,0,0,40,0,0,0,0,0,0,0,0,0,0,0,0,0,0,0,0,0,0,0,0,0,0,0,0,0,0,0,0,0,0,0,0,0,0,0,0,0,0,0,0,0,0,0,0,0,0,0,0,0,0,0,0,0,0,0,0,0,0,0,0,0,0,0,0,0,0,0,0,0,0,0,0,0,0,0,0,0,0,0,0,0,0,0,0,0,0,0,0,0,0,0,0,0,0,0,0,0,0,0,0,0,0,0,0,0,0,0,0,0,0,0,0,0,0,0,0,0,0,0,0,0,0,0,0,0,0,60,0,0,0,0,0,0,0,0,0,0,0,0,0,0,0,0,0,0,0,0,0,0,0,0,0,0,0,0,0,0,0,0,0,0,0,0,0,0,0,0,0,0,0,0,0,0,0,17.8,6.86,0.293
# 922,27036,310575,Ota R.,1973,,0,0,0,0,0,0,45,0,0,0,0,0,0,0,0,0,0,0,0,0,0,0,0,0,0,0,0,0,0,0,0,0,0,0,0,0,0,0,0,0,0,0,0,0,0,0,0,0,0,0,0,0,0,0,0,0,0,0,0,0,0,0,0,0,0,0,0,0,0,0,0,0,0,0,0,0,0,0,0,0,0,0,0,0,0,0,0,0,0,0,0,0,0,0,0,0,0,0,0,0,0,0,0,0,0,0,0,0,0,0,0,0,0,0,0,0,0,0,0,0,0,0,0,0,0,0,0,0,0,0,0,0,0,55,0,0,0,0,0,0,0,0,0,0,0,0,0,0,0,0,0,0,0,0,0,0,0,0,0,0,0,0,0,0,0,0,0,0,0,0,0,0,0,0,0,0,0,0,0,0,0,16.2,6.27,0.293
# 924,39382,463894,Rajendran V.,2010,,0,0,0,0,0,0,0,0,0,0,0,0,0,0,0,0,0,0,0,0,0,0,0,0,30.6,0,0,0,0,0,0,0,0,0,0,0,0,0,0,0,0,0,0,0,0,0,0,0,0,0,0,0,0,0,0,0,0,0,0,0,0,0,0,0,0,0,0,0,0,0,0,0,0,0,0,0,0,0,0,0,0,0,0,0,0,0,0,0,0,0,0,0,0,0,0,0,0,0,0,0,24.9,0,0,0,0,0,0,0,0,0,0,0,0,0,0,44.25,0,0,0,0,0,0,0,0,0,0,0,0,0,0,0,0,0,0,0,0,0,0,0,0,0,0,0,0,0,0,0,0,0,0,0,0,0,0,0,0,0,0.25,0,0,0,0,0,0,0,0,0,0,0,0,0,0,0,0,0,0,0,0,0,0,0,51.2,19.8,0.2929294
# 925,27727,359534,Ohashi M.,1995,,0,0,0,0,0,0,0,0,0,0,0,0,0,0,0,0,0,0,0,0,0,0,0,0,0,0,0,0,0,0,0,0,0,0,0,0,0,0,0,0,0,0,0,0,0,0,0,0,0,0,0,0,0,0,0,0,0,0,0,0,0,0,0,0,0,0,0,0,0,0,0,0,0,0,0,0,0,0,0,0,0,0,0,0,0,0,0,0,0,0,0,0,0,0,0,0,0,0,8.980910191,0,0,0,0,0,0,0,0,0,0,0,0,0,53.85946141,0,0,0,0,0,0,0,0,0,0,0,0,0,0,0,0,0,0,0,0,0,22.8897711,0,0,0,0,0,0,0,0,0,0,0,0,0,0,0,0,0,0,0,0,0,0,0,0,0,0,0,0,0,0,0,0,0,0,0,14.2698573,0,0,0,0,0,0,0,0,0,0,128,49.5,0.2929293
# 926,27727,359538,Ohashi M.,1995,,0,0,0,0,0,0,0,0,0,0,0,0,0,0,0,0,0,0,0,0,0,0,0,0,0,0,0,0,0,0,0,0,0,0,0,0,0,0,0,0,0,0,0,0,0,0,0,0,0,0,0,0,0,0,0,0,0,0,0,0,0,0,0,0,0,0,0,0,0,0,0,0,0,0,0,0,0,0,0,0,0,0,0,0,0,0,0,0,0,0,0,0,0,0,0,0,0,0,6.64,0,0,0,0,0,0,0,0,0,0,0,0,0,56.44,0,0,0,0,0,0,0,0,0,0,0,0,0,0,0,0,0,0,0,0,0,21.91,0,0,0,0,0,0,0,0,0,0,0,0,0,0,0,0,0,0,0,0,0,0,0,0,0,0,0,0,0,0,0,0,0,0,0,15.01,0,0,0,0,0,0,0,0,0,0,128,49.5,0.2929293
# 927,27721,359523,Tanabe S.,1992,,0,0,0,25,0,0,0,0,0,0,0,0,0,0,0,0,0,0,0,0,0,0,0,0,0,0,0,0,0,0,0,0,0,0,0,0,0,0,0,0,0,0,0,0,0,0,0,0,0,0,0,0,0,0,0,0,0,0,0,0,0,0,0,0,0,0,0,0,0,0,0,0,0,0,0,0,0,0,0,0,0,0,0,0,0,0,0,0,0,0,0,0,0,0,0,0,0,0,0,0,0,0,0,0,0,0,0,0,0,0,0,0,0,0,0,0,0,0,0,0,0,0,0,0,0,0,0,0,0,0,0,0,0,0,0,0,0,50,0,0,0,0,0,0,0,0,0,0,0,0,0,0,0,0,0,0,0,0,0,0,0,0,0,0,0,0,0,0,0,0,0,25,0,0,0,0,0,0,0,0,0,129,49.9,0.2925851
# 928,27159,355834,Lemercier H.,1996,,0,0,9.67,0,0,0,0,0,0,0,0,0,0,0,0,0,0,0,0,0,0,0,0,0,0,0,0,0,0,0,0,0,0,0,0,0,0,0,0,0,0,0,0,0,0,0,0,0,0,0,0,0,0,0,0,0,0,0,0,0,0,0,0,0,0,0,0,0,0,0,0,0,0,0,0,0,0,0,0,0,0,0,0,0,0,0,0,0,0,0,0,0,0,0,0,0,0,0,7.47,0,0,0,0,0,0,0,0,0,0,0,0,0,54.73,0,0,0,0,0,0,0,0,0,0,0,0,0,0,0,0,0,0,0,0,0,18.46,0,0,0,0,0,0,0,0,0,0,0,0,0,0,0,0,0,0,0,0,0,0,0,0,0,0,0,0,0,0,0,0,0,0,0,9.67,0,0,0,0,0,0,0,0,0,0,137,53,0.2924528
# 929,27159,355835,Lemercier H.,1996,,0,0,5.298576114,0,0,0,0,0,0,0,0,0,0,0,0,0,0,0,0,0,0,0,0,0,0,0,0,0,0,0,0,0,0,0,0,0,0,0,0,0,0,0,0,0,0,0,0,0,0,0,0,0,0,0,0,0,0,0,0,0,0,0,0,0,0,0,0,0,0,0,0,0,0,0,0,0,0,0,0,0,0,0,0,0,0,0,0,0,0,0,0,0,0,0,0,0,0,0,7.508399328,0,0,0,0,0,0,0,0,0,0,0,0,0,54.96560275,0,0,0,0,0,0,0,0,0,0,0,0,0,0,0,0,0,0,0,0,0,19.86841053,0,0,0,0,0,0,0,0,0,0,0,0,0,0,0,0,0,0,0,0,0,0,0,0,0,0,0,0,0,0,0,0,0,0,0,12.35901128,0,0,0,0,0,0,0,0,0,0,137,53,0.2924528
# 930,1705,25777,Makishima A.,1978,,0,0,0,22.7,0,0,0,0,0,0,0,0,0,0,0,0,0,0,0,0,0,0,0,0,0,0,0,0,0,0,0,0,0,0,0,0,0,0,0,0,0,0,0,0,0,0,0,0,0,0,0,0,0,0,0,0,0,0,0,0,0,0,0,0,0,0,0,0,0,0,0,0,0,0,0,0,0,0,0,22.3,0,0,0,0,0,0,0,0,0,0,0,0,0,0,0,0,0,0,0,0,0,0,0,0,0,0,0,0,0,0,0,0,0,0,0,0,0,0,0,0,0,0,0,0,0,0,0,0,0,0,0,0,0,0,0,0,0,42,0,0,0,0,0,0,0,0,0,0,0,0,0,0,0,0,0,0,0,13,0,0,0,0,0,0,0,0,0,0,0,0,0,0,0,0,0,0,0,0,0,0,0,107,41.4,0.2922705
# 931,213,20073,Polukhin V.N.,1983,,0,0,0,0,0,0,0,0,0,0,0,0,0,0,0,0,0,0,0,0,0,0,0,0,0,0,0,0,23.09538046,0,0,0,0,0,0,0,0,0,0,0,0,0,0,0,0,0,0,0,0,0,0,0,0,0,0,0,0,0,0,0,59.9880012,0,0,0,0,0,0,0,0,0,0,0,0,0,0,0,0,0,0,0,0,0,0,0,0,0,0,0,0,0,0,0,0,0,0,0,0,0,0,0,8.458309169,0,0,0,0,0,0,0,0,0,0,0,0,0,0,0,0,0,0,0,0,0,0,0,0,0,0,0,0,0,0,0,0,0,0,0,0,8.458309169,0,0,0,0,0,0,0,0,0,0,0,0,0,0,0,0,0,0,0,0,0,0,0,0,0,0,0,0,0,0,0,0,0,0,0,0,0,0,0,0,0,0,0,73,28.2,0.292
# 932,5149,19211,Nemilov S.V.,1972,,0,0,0,0,0,0,0,0,0,0,0,0,0,62.75,0,0,0,0,0,0,0,0,0,0,0,0,0,0,0,0,0,0,0,0,0,0,0,0,0,0,0,0,0,0,0,0,0,0,0,0,0,0,0,0,0,0,0,0,0,0,0,0,0,0,0,0,0,0,0,0,0,0,0,0,0,0,0,0,0,0,0,0,0,0,0,0,0,0,0,0,0,0,0,0,0,0,0,0,0,0,37.25,0,0,0,0,0,0,0,0,0,0,0,0,0,0,0,0,0,0,0,0,0,0,0,0,0,0,0,0,0,0,0,0,0,0,0,0,0,0,0,0,0,0,0,0,0,0,0,0,0,0,0,0,0,0,0,0,0,0,0,0,0,0,0,0,0,0,0,0,0,0,0,0,0,0,0,0,0,0,0,0,,,0.292
# 933,5154,19231,Nemilov S.V.,1973,,0,0,0,0,0,0,0,0,0,0,0,0,0,97.5,0,0,0,0,0,0,0,0,0,0,0,0,0,0,0,0,0,0,0,0,0,0,0,0,0,0,0,0,0,0,0,0,0,0,0,0,0,0,0,0,0,0,0,0,0,0,0,0,0,0,0,0,0,0,0,0,0,2.5,0,0,0,0,0,0,0,0,0,0,0,0,0,0,0,0,0,0,0,0,0,0,0,0,0,0,0,0,0,0,0,0,0,0,0,0,0,0,0,0,0,0,0,0,0,0,0,0,0,0,0,0,0,0,0,0,0,0,0,0,0,0,0,0,0,0,0,0,0,0,0,0,0,0,0,0,0,0,0,0,0,0,0,0,0,0,0,0,0,0,0,0,0,0,0,0,0,0,0,0,0,0,0,0,0,0,0,0,0,21,8.152,0.292
# 934,5154,19232,Nemilov S.V.,1973,,0,0,0,0,0,0,0,0,0,0,0,0,0,96,0,0,0,0,0,0,0,0,0,0,0,0,0,0,0,0,0,0,0,0,0,0,0,0,0,0,0,0,0,0,0,0,0,0,0,0,0,0,0,0,0,0,0,0,0,0,0,0,0,0,0,0,0,0,0,0,0,4,0,0,0,0,0,0,0,0,0,0,0,0,0,0,0,0,0,0,0,0,0,0,0,0,0,0,0,0,0,0,0,0,0,0,0,0,0,0,0,0,0,0,0,0,0,0,0,0,0,0,0,0,0,0,0,0,0,0,0,0,0,0,0,0,0,0,0,0,0,0,0,0,0,0,0,0,0,0,0,0,0,0,0,0,0,0,0,0,0,0,0,0,0,0,0,0,0,0,0,0,0,0,0,0,0,0,0,0,0,23,8.925,0.292
