Repository: jacobergzhou/Poisson-Ratio

File: Poisson_data_no_metal_07192019.csv (part 10 of 57)
,Code,Glass #,Author,Year,Trademark,Ag2O,AgI,Al,Al2O3,AlF3,AlN,As,As2O3,As2O5,As2S3,As2Se3,AsSe,B,B2O3,BaCl2,BaF2,BaO,BeF2,BeO,Bi2O3,BiCl3,Br,Ca,CaF2,CaO,Cd,CdCl2,CdF2,CdO,Ce2O3,CeF3,CeO2,Cl,Co3O4,CoO,Cr2O3,Cs2O,CsCl,CsF,Cu2O,CuO,Dy2O3,Er,Er2O3,ErF3,Eu,Eu2O3,EuF3,F,Fe,Fe2O3,FeO,Ga,Ga2O3,Ga2S3,Ga2Se3,GaF3,Gd2O3,GdF3,Ge,GeO2,GeS2,GeSe2,H2O,HfF4,HfO2,Hg,Ho2O3,I,InF3,K,K2O,K2S,K2SO4,KBr,KCl,KF,KHF2,La,La2O3,La2S3,LaF3,Li,Li2O,Li2S,Li2SO4,LiBr,LiCl,LiF,LiI,MgF2,MgO,Mn2O3,MnF2,MnO,MnO2,MoO2,MoO3,N,Na,Na2O,Na2S,Na2SO4,NaCl,NaF,NaPO3,Nb2O5,Nd,Nd2O3,NdF3,NH4NO3,NiO,O,OH,P,P2O5,Pb,PbCl2,PbF2,PbO,PdO,Pr2O3,Pr6O11,PrF3,Rb2O,RbF,Rh2O3,RuO2,S,Sb,Sb2O3,Sb2S3,Sc2O3,Se,Si,Si3N4,SiC,SiO2,Sm2O3,Sn,SnO,SnO2,SO2,SO3,Sr,SrCl2,SrF2,SrO,Ta2O3,Ta2O5,Tb2O3,TbF3,Te,TeO2,Th,ThF4,ThO2,TiO2,Tl,Tl2O,Tl2Se,TlSe,Tm2O3,U,U3O8,UO2,V,V2O5,VO6,WO3,Y,Y2O3,Yb2O3,YbF3,YF3,ZnCl2,ZnF2,ZnO,ZnSO4,ZrF4,ZrO2,Young's modulus E (GPa),Shear modulus G (GPa),Poisson's ratio v,Calculated Poisson,Percent Error
# 1917,5832,52371,Rao K.J.,1986,nan,0,0,0,0,0,0,0,0,0,0,0,0,0,0,0,0,0,0,0,0,0,0,0,0,0,0,0,0,0,0,0,0,0,0,0,0,0,0,0,0,0,0,0,0,0,0,0,0,0,0,0,0,0,0,0,0,0,0,0,0,0,0,0,0,0,0,0,0,0,0,0,25,0,0,0,0,0,0,0,0,0,0,0,15,0,0,0,0,0,0,0,0,0,0,0,0,0,20,0,0,0,0,0,0,0,0,0,0,0,0,0,0,0,0,0,40,0,0,0,0,0,0,0,0,0,0,0,0,0,0,0,0,0,0,0,0,0,0,0,0,0,0,0,0,0,0,0,0,0,0,0,0,0,0,0,0,0,0,0,0,0,0,0,0,0,0,0,0,0,0,0,0,0,0,0,0,0,0,0,0,0,36.7,14.5,0.27,0.265517241,1.660280971
# 3137,213,20130,Polukhin V.N.,1983,nan,0,0,0,0,0,0,0,0,0,0,0,0,0,0,0,0,0,0,0,0,0,0,0,0,0,0,0,0,0,0,0,0,0,0,0,0,0,0,0,0,0,0,0,0,0,0,0,0,0,0,0,0,0,0,0,0,0,0,0,0,74.18408386,0,0,0,0,0,0,0,0,0,0,0,0,0,0,0,0,0,0,0,0,0,0,0,0,0,0,0,0,0,0,0,0,0,0,0,0,0,0,0,10.45995464,0,0,0,0,0,0,0,0,0,0,0,0,0,0,0,0,0,0,0,0,0,0,0,0,0,0,0,0,0,0,0,0,0,0,0,0,10.45995464,0,0,0,4.896006854,0,0,0,0,0,0,0,0,0,0,0,0,0,0,0,0,0,0,0,0,0,0,0,0,0,0,0,0,0,0,0,0,0,0,0,0,0,0,0,68.5,27.6,0.245,0.240942029,1.6563147
# 4330,414,22220,Gan Fuxi,1959,nan,0,0,0,10,0,0,0,0,0,0,0,0,0,10,0,0,0,0,0,0,0,0,0,0,0,0,0,0,0,0,0,0,0,0,0,0,0,0,0,0,0,0,0,0,0,0,0,0,0,0,0,0,0,0,0,0,0,0,0,0,0,0,0,0,0,0,0,0,0,0,0,0,0,0,0,0,0,0,0,0,0,0,0,0,0,0,0,0,0,0,0,0,0,0,0,0,0,0,0,0,12,0,0,0,0,0,0,0,0,0,0,0,0,0,0,0,0,0,0,0,0,0,0,0,0,0,0,0,0,0,0,0,0,0,0,0,0,50,0,0,0,0,0,0,0,0,0,18,0,0,0,0,0,0,0,0,0,0,0,0,0,0,0,0,0,0,0,0,0,0,0,0,0,0,0,0,0,0,0,0,0,70.8,28.93,0.22,0.223643277,1.656034943
# 4440,4206,50448,Molot V.A.,1992,nan,0,0,0,4,0,0,0,0,0,0,0,0,0,0,0,0,0,0,0,0,0,0,0,0,0,0,0,0,0,0,0,0,0,0,0,0,0,0,0,0,0,0,0,0,0,0,0,0,0,0,0,0,0,0,0,0,0,0,0,0,0,0,0,0,0,0,0,0,0,0,0,0,0,0,0,0,0,0,0,0,0,0,0,33,0,0,0,0,0,0,0,0,0,0,0,0,0,0,0,0,0,0,0,0,0,0,0,0,0,0,0,0,0,0,0,0,0,0,0,0,0,0,0,0,0,0,0,0,0,0,0,0,0,0,0,0,0,63,0,0,0,0,0,0,0,0,0,0,0,0,0,0,0,0,0,0,0,0,0,0,0,0,0,0,0,0,0,0,0,0,0,0,0,0,0,0,0,0,0,0,0,79,32.5,0.219,0.215384615,1.650860555
# 3889,1571,9717,Appen A.A.,1961,nan,0,0,0,0,0,0,0,0,0,0,0,0,0,0,0,0,0,0,0,0,0,0,0,0,0,0,0,0,0,0,0,0,0,0,0,0,0,0,0,0,0,0,0,0,0,0,0,0,0,0,0,0,0,0,0,0,0,0,0,0,0,0,0,0,0,0,0,0,0,0,0,0,0,0,0,0,0,0,0,0,0,0,0,40,0,0,0,0,0,0,0,0,0,0,0,0,0,0,0,0,0,0,0,0,0,0,0,0,0,0,0,0,0,0,0,0,0,0,0,0,0,0,0,0,0,0,0,0,0,0,0,0,0,0,0,0,0,60,0,0,0,0,0,0,0,0,0,0,0,0,0,0,0,0,0,0,0,0,0,0,0,0,0,0,0,0,0,0,0,0,0,0,0,0,0,0,0,0,0,0,0,81.8,33.15,0.23,0.233785822,1.646009574
# 3987,39858,471028,Ellison A.J.,2012,nan,0,0,0,12.49874248,0,0,0,0,0,0,0,0,0,4.490325299,0,0,1.774079933,0,0,0,0,0,0,0,6.18422128,0,0,0,0,0,0,0,0,0,0,0,0,0,0,0,0,0,0,0,0,0,0,0,0,0,0.020049988,0,0,0,0,0,0,0,0,0,0,0,0,0,0,0,0,0,0,0,0,0,0,0,0,0,0,0,0,0,0,0,0,0,0,0,0,0,0,0,0,4.059334558,0,0,0,0,0,0,0,0,0,0,0,0,0,0,0,0,0,0,0,0,0,0,0,0,0,0,0,0,0,0,0,0,0,0,0,0,0,0,0,0,0,0,0,0,0,69.02872847,0,0,0,0.110299934,0,0,0,0,0,1.804148915,0,0,0,0,0,0,0,0,0,0,0,0,0,0,0,0,0,0,0,0,0,0,0,0,0,0,0,0,0,0,0,0,0.030069142,11.6,4.73,0.23,0.226215645,1.645371817
# 1304,25178,302967,Sreeram A.N.,1991,nan,0,0,0,0,0,0,8.9,0,0,0,0,0,0,0,0,0,0,0,0,0,0,0,0,0,0,0,0,0,0,0,0,0,0,0,0,0,0,0,0,0,0,0,0,0,0,0,0,0,0,0,0,0,0,0,0,0,0,0,0,6.7,0,0,0,0,0,0,0,0,0,0,0,0,0,0,0,0,0,0,0,0,0,0,0,0,0,0,0,0,0,0,0,0,0,0,0,0,0,0,0,0,0,0,0,0,0,0,0,0,0,0,0,0,0,0,0,0,0,0,0,0,0,0,0,0,0,0,0,0,0,17.8,0,0,0,55.5,0,0,0,0,0,0,0,0,0,0,0,0,0,0,0,0,0,0,11.1,0,0,0,0,0,0,0,0,0,0,0,0,0,0,0,0,0,0,0,0,0,0,0,0,0,0,0,0,21.8,8.52,0.284,0.279342723,1.639886266
# 1232,25178,302965,Sreeram A.N.,1991,nan,0,0,0,0,0,0,5.59433566,0,0,0,0,0,0,0,0,0,0,0,0,0,0,0,0,0,0,0,0,0,0,0,0,0,0,0,0,0,0,0,0,0,0,0,0,0,0,0,0,0,0,0,0,0,0,0,0,0,0,0,0,16.68100086,0,0,0,0,0,0,0,0,0,0,0,0,0,0,0,0,0,0,0,0,0,0,0,0,0,0,0,0,0,0,0,0,0,0,0,0,0,0,0,0,0,0,0,0,0,0,0,0,0,0,0,0,0,0,0,0,0,0,0,0,0,0,0,0,0,0,0,0,0,11.09066544,0,0,0,55.5433326,0,0,0,0,0,0,0,0,0,0,0,0,0,0,0,0,0,0,11.09066544,0,0,0,0,0,0,0,0,0,0,0,0,0,0,0,0,0,0,0,0,0,0,0,0,0,0,0,0,18.4,7.18,0.286,0.281337047,1.630403023
# 2932,38049,449146,Jindal R.,2011,nan,0,0,0,8.890109,0,0,0,0,0,0,0,0,0,5.08935,0,0,0,0,0,0,0,0,0,0,12.92258,0,0,0,0,0,0,0,0,0,0,0,0,0,0,0,0,0,0,0,0,0,0,0,0,0,0,0,0,0,0,0,0,0,0,0,0,0,0,0,0,0,0,0,0,0,0,0,0,0,0,0,0,0,0,0,0,0,0,0,0,0,0,0,0,0,0,11.80306,0,0,0,0,0,0,0,0,8.580181,0,0,0,0,0,0,0,0,0,0,0,0,0,0,0,0,0,0,0,0,0,0,0,0,0,0,0,0,0,0,0,0,0,0,0,0,52.71472,0,0,0,0,0,0,0,0,0,0,0,0,0,0,0,0,0,0,0,0,0,0,0,0,0,0,0,0,0,0,0,0,0,0,0,0,0,0,0,0,0,0,0,84.1,33.75,0.25,0.245925926,1.62962963
# 2843,6142,90035,Livshits V.Ya.,1986,nan,0,0,0,15,0,0,0,0,0,0,0,0,0,0,0,0,0,0,0,0,0,0,0,0,0,0,0,0,0,0,0,0,0,0,0,0,0,0,0,0,0,0,0,0,0,0,0,0,0,0,0,0,0,0,0,0,0,0,0,0,60,0,0,0,0,0,0,0,0,0,0,0,0,0,0,0,0,0,0,0,0,0,0,0,0,0,0,0,0,0,0,0,0,0,0,0,0,0,0,0,25,0,0,0,0,0,0,0,0,0,0,0,0,0,0,0,0,0,0,0,0,0,0,0,0,0,0,0,0,0,0,0,0,0,0,0,0,0,0,0,0,0,0,0,0,0,0,0,0,0,0,0,0,0,0,0,0,0,0,0,0,0,0,0,0,0,0,0,0,0,0,0,0,0,0,0,0,0,0,0,0,61.3,24.6,0.25,0.245934959,1.62601626
# 1914,5832,147533,Rao K.J.,1986,nan,0,0,0,0,0,0,0,0,0,0,0,0,0,0,0,0,0,0,0,0,0,0,0,0,0,0,0,0,0,0,0,0,0,0,0,0,0,0,0,0,0,0,0,0,0,0,0,0,0,0,0,0,0,0,0,0,0,0,0,0,0,0,0,0,0,0,0,0,0,0,0,10,0,0,0,0,0,0,0,0,0,0,0,0,0,0,0,0,0,0,0,0,0,0,0,0,0,60,0,0,10,0,0,0,0,0,0,0,0,0,0,0,0,0,0,20,0,0,0,0,0,0,0,0,0,0,0,0,0,0,0,0,0,0,0,0,0,0,0,0,0,0,0,0,0,0,0,0,0,0,0,0,0,0,0,0,0,0,0,0,0,0,0,0,0,0,0,0,0,0,0,0,0,0,0,0,0,0,0,0,0,41.8,16.4,0.27,0.274390244,1.62601626
# 3172,2403,32844,Petrenko Yu.M.,1971,nan,0,0,0,0,0,0,0,0,0,0,0,0,0,0,0,0,0,0,0,0,0,0,0,0,0,0,0,0,0,0,0,0,0,0,0,0,0,0,0,0,0,0,0,0,0,0,0,0,0,0,2.5,0,0,0,0,0,0,0,0,0,0,0,0,0,0,0,0,0,0,0,0,0,0,0,0,0,0,0,0,0,0,0,0,0,0,0,0,0,0,0,0,0,0,0,0,0,0,0,0,0,20,0,0,0,0,0,0,0,0,0,0,0,0,0,0,0,0,0,0,0,0,0,0,0,0,0,0,0,0,0,0,0,0,0,0,0,0,77.5,0,0,0,0,0,0,0,0,0,0,0,0,0,0,0,0,0,0,0,0,0,0,0,0,0,0,0,0,0,0,0,0,0,0,0,0,0,0,0,0,0,0,0,61.2,24.52,0.244,0.247960848,1.623298478
# 4317,38258,450283,Sidek H.A.A.,2011,nan,0,0,0,0,3,0,0,0,0,0,0,0,0,0,0,0,0,0,0,0,0,0,0,0,0,0,0,0,0,0,0,0,0,0,0,0,0,0,0,0,0,0,0,0,0,0,0,0,0,0,0,0,0,0,0,0,0,0,0,0,0,0,0,0,0,0,0,0,0,0,0,0,0,0,0,0,0,0,0,0,0,0,0,0,0,0,0,0,0,0,0,0,0,0,0,0,0,0,0,0,0,0,0,0,0,0,0,0,0,0,0,0,0,0,0,0,0,0,0,0,0,0,0,0,0,0,0,0,0,0,0,0,0,0,0,0,0,0,0,0,0,0,0,0,0,0,0,0,0,0,0,0,0,90,0,0,0,0,0,0,0,0,0,0,0,0,0,0,0,0,0,0,0,0,0,0,0,7,0,0,0,49.5,20.33,0.221,0.217412691,1.623216921
# 2866,10017,97282,Rao K.J.,1986,nan,0,0,0,0,0,0,0,0,0,0,0,0,0,0,0,0,0,0,0,0,0,0,0,0,0,0,0,0,0,0,0,0,0,0,0,0,0,0,0,0,0,0,0,0,0,0,0,0,0,0,0,0,0,0,0,0,0,0,0,0,0,0,0,0,0,0,0,0,0,0,0,0,0,0,0,0,0,0,0,0,0,0,0,0,0,0,0,0,0,0,0,0,0,0,0,0,0,20,0,0,0,0,0,0,0,0,0,0,0,0,0,0,0,0,0,40,0,0,0,40,0,0,0,0,0,0,0,0,0,0,0,0,0,0,0,0,0,0,0,0,0,0,0,0,0,0,0,0,0,0,0,0,0,0,0,0,0,0,0,0,0,0,0,0,0,0,0,0,0,0,0,0,0,0,0,0,0,0,0,0,0,46.4,18.5,0.25,0.254054054,1.621621622
# 4044,217,20166,Polukhin V.N.,1983,nan,0,0,0,0,0,0,0,0,0,0,0,0,0,0,0,0,0,0,0,0,0,0,0,0,0,0,0,0,0,0,0,0,0,0,0,0,0,0,0,0,0,0,0,0,0,0,0,0,0,0,0,0,0,0,0,0,0,0,0,0,55.80347179,0,0,0,0,0,0,0,0,0,0,0,0,0,0,0,0,0,0,0,0,0,0,0,0,0,0,0,0,0,0,0,0,0,0,0,0,0,0,0,7.868289152,0,0,0,0,0,0,0,0,0,0,0,0,0,0,0,0,0,0,0,0,0,0,0,0,0,0,0,0,0,28.45994991,0,0,0,0,0,0,7.868289152,0,0,0,0,0,0,0,0,0,0,0,0,0,0,0,0,0,0,0,0,0,0,0,0,0,0,0,0,0,0,0,0,0,0,0,0,0,0,0,0,0,0,0,45.3,18.5,0.228,0.224324324,1.612138454
# 3067,3846,12325,Gan Fuxi,1959,nan,0,0,0,0,0,0,0,0,0,0,0,0,0,0,0,0,0,0,0,0,0,0,0,0,0,0,0,0,18,0,0,0,0,0,0,0,0,0,0,0,0,0,0,0,0,0,0,0,0,0,0,0,0,0,0,0,0,0,0,0,0,0,0,0,0,0,0,0,0,0,0,0,0,0,0,0,0,0,0,0,0,0,0,0,0,0,0,0,0,0,0,0,0,0,0,0,0,0,0,0,12,0,0,0,0,0,0,0,0,0,0,0,0,0,0,0,0,0,0,0,0,0,0,0,0,0,0,0,0,0,0,0,0,0,0,0,0,70,0,0,0,0,0,0,0,0,0,0,0,0,0,0,0,0,0,0,0,0,0,0,0,0,0,0,0,0,0,0,0,0,0,0,0,0,0,0,0,0,0,0,0,66.8,26.87,0.247,0.243021958,1.610543493
# 58,5984,72371,El0Mallawany R.,2000,nan,0,0,0,0,0,0,0,0,0,0,0,0,0,0,0,0,0,0,0,0,0,0,0,0,0,0,0,0,0,0,0,0,0,0,0,0,0,0,0,0,0,0,0,0,0,0,0,0,0,0,0,0,0,0,0,0,0,0,0,0,0,0,0,0,0,0,0,0,0,0,0,0,0,0,0,0,0,0,0,0,0,0,0,0,0,0,0,0,0,0,0,0,0,0,0,0,0,0,0,0,0,0,0,0,0,0,0,0,0,0,0,0,0,0,0,0,0,0,0,0,0,0,0,0,0,0,0,0,0,0,0,0,0,0,0,0,0,0,0,0,0,0,0,0,0,0,0,0,0,0,0,0,0,70,0,0,0,0,0,0,0,0,0,0,0,0,0,27,0,0,0,0,0,0,0,0,0,3,0,0,0,42,15.04,0.39,0.396276596,1.609383524
# 4222,4204,50413,Molot V.A.,1992,nan,0,0,0,0,0,0,0,0,0,0,0,0,0,8.2,0,0,0,0,0,0,0,0,0,0,0,0,0,0,0,0,0,0,0,0,0,0,0,0,0,0,0,0,0,0,0,0,0,0,0,0,0,0,0,0,0,0,0,0,0,0,0,0,0,0,0,0,0,0,0,0,0,0,0,0,0,0,0,0,0,0,0,0,0,0,0,0,0,0,0,0,0,0,0,0,0,0,0,0,0,0,26.1,0,0,0,0,0,0,0,0,0,0,0,0,0,0,0,0,0,0,0,0,0,0,0,0,0,0,0,0,0,0,0,0,0,0,0,0,65.7,0,0,0,0,0,0,0,0,0,0,0,0,0,0,0,0,0,0,0,0,0,0,0,0,0,0,0,0,0,0,0,0,0,0,0,0,0,0,0,0,0,0,0,68.5,27.9,0.224,0.227598566,1.606502816
# 74,38920,459685,Marzouk S.Y.,2010,nan,0,0,0,0,0,0,0,0,0,0,0,0,0,0,0,0,0,0,0,0,0,0,0,0,26.71,0,0,0,0,0,0,0,0,0,0,0,0,0,0,0,0,0,0,0,0,0,0,0,0,0,0,0,0,0,0,0,0,0,0,0,0,0,0,0,0,0,0,0,0,0,0,0,0,0,0,0,0,0,0,0,0,0,0,0,0,0,0,0,0,0,0,0,0,0,0,0,0,0,0,0,24.16,0,0,0,0,0,0,0,0,0,0,0,0,0,0,3.34,0,0,0,0,0,0,0,0,0,0,0,0,0,0,0,0,0,0,0,0,0,45.79,0,0,0,0,0,0,0,0,0,0,0,0,0,0,0,0,0,0,0,0,0,0,0,0,0,0,0,0,0,0,0,0,0,0,0,0,0,0,0,0,0,0,0,49,18,0.367,0.361111111,1.604601877
# 1723,31650,394176,Rajendran V.,2007,nan,0,0,0,0,0,0,0,0,0,0,0,0,0,0,0,0,0,0,0,0,0,0,0,0,34.62238862,0,0,0,0,0,0,0,0,0,0,0,0,0,0,0,0,0,0,0,0,0,0,0,0,0,0,0,0,0,0,0,0,0,0,0,0,0,0,0,0,0,0,0,0,0,0,0,0,0,0,0,0,0,0,0,0,0,0,0,0,0,0,0,0,0,0,0,0,0,0,0,0,0,0,0,37.19926851,0,0,0,0,0,0,0,0,0,0,0,0,0,0,25.64646897,0,0,0,0,0,0,0,0,0,0,0,0,0,0,0,0,0,0,0,0,0,0,0,0,0,0,0,0,0,0,0,0,0,0,0,0,0,0,0,0,0,2.531873899,0,0,0,0,0,0,0,0,0,0,0,0,0,0,0,0,0,0,0,0,0,0,0,52.2,20.4,0.275,0.279411765,1.604278075
# 1415,6172,90301,Nemilov S.V.,1973,nan,0,0,0,0,0,0,0,0,0,0,0,0,0,0,0,0,0,0,0,0,0,0,0,0,0,0,0,0,0,0,0,0,0,0,0,0,0,0,0,0,0,0,0,0,0,0,0,0,0,0,0,0,0,0,0,0,0,0,0,0,60,0,0,0,0,0,0,0,0,0,0,0,0,0,0,0,0,0,0,20,0,0,0,0,0,0,0,0,0,0,0,0,0,0,0,0,0,0,0,0,0,0,0,0,0,0,0,0,0,0,0,0,0,0,0,0,0,0,0,0,0,0,0,0,0,0,0,0,0,0,0,0,0,0,0,0,0,0,0,0,0,0,0,0,0,0,0,0,0,20,0,0,0,0,0,0,0,0,0,0,0,0,0,0,0,0,0,0,0,0,0,0,0,0,0,0,0,0,0,0,0,105,41.16,0.28,0.275510204,1.603498542
# 3583,4204,50420,Molot V.A.,1992,nan,0,0,0,0,0,0,0,0,0,0,0,0,0,0,0,0,0,0,0,0,0,0,0,0,0,0,0,0,0,0,0,0,0,0,0,0,0,0,0,0,0,0,0,0,0,0,0,0,0,0,0,0,0,6.25,0,0,0,0,0,0,0,0,0,0,0,0,0,0,0,0,0,0,0,0,0,0,0,0,0,0,0,0,0,0,0,0,0,0,0,0,0,0,0,0,0,0,0,0,0,0,25,0,0,0,0,0,0,0,0,0,0,0,0,0,0,0,0,0,0,0,0,0,0,0,0,0,0,0,0,0,0,0,0,0,0,0,0,68.75,0,0,0,0,0,0,0,0,0,0,0,0,0,0,0,0,0,0,0,0,0,0,0,0,0,0,0,0,0,0,0,0,0,0,0,0,0,0,0,0,0,0,0,62.4,25.3,0.237,0.233201581,1.602708427
# 1116,36508,435871,Sokolov I.A.,2003,nan,0,0,0,0,0,0,0,0,0,0,0,0,0,0,0,0,0,0,0,0,0,0,0,0,0,0,0,0,0,0,0,0,0,0,0,0,0,0,0,0,0,0,0,0,0,0,0,0,0,0,0,0,0,0,0,0,0,0,0,0,0,0,0,0,0,0,0,0,0,0,0,0,0,0,0,0,0,0,0,0,0,0,0,45,0,10,0,0,0,0,0,0,0,0,0,0,0,0,0,0,0,0,0,0,0,0,0,0,0,0,0,0,0,0,0,45,0,0,0,0,0,0,0,0,0,0,0,0,0,0,0,0,0,0,0,0,0,0,0,0,0,0,0,0,0,0,0,0,0,0,0,0,0,0,0,0,0,0,0,0,0,0,0,0,0,0,0,0,0,0,0,0,0,0,0,0,0,0,0,0,0,50.9,19.8,0.29,0.285353535,1.602229188
# 4121,572,24643,Spinner S.,1954,F720/293,0,0,0,0,0,0,0,0.17180001,0,0,0,0,0,0,0,0,0,0,0,0,0,0,0,0,0,0,0,0,0,0,0,0,0,0,0,0,0,0,0,0,0,0,0,0,0,0,0,0,0,0,0,0,0,0,0,0,0,0,0,0,0,0,0,0,0,0,0,0,0,0,0,3.849074231,0,0,0,0,0,0,0,0,0,0,0,0,0,0,0,0,0,0,0,0,0,0,0,0,0,0,0,0,0,0,0,0,0,0,0,0,0,0,0,0,0,0,0,0,0,0,0,31.6760019,0,0,0,0,0,0,0,0,0,0,0,0,0,0,0,0,0,64.30312386,0,0,0,0,0,0,0,0,0,0,0,0,0,0,0,0,0,0,0,0,0,0,0,0,0,0,0,0,0,0,0,0,0,0,0,0,0,0,0,0,0,0,0,54.3,22.08,0.226,0.229619565,1.60157753
# 5271,15564,154245,Rajendran V.,1997,nan,0,0,0,0,0,0,0,0,0,0,0,0,0,0,0,0,0,0,0,0,0,0,0,0,0,0,0,0,0,0,0,0,0,0,0,0.020009998,0,0,0,0,0,0,0,0,0,0,0,0,0,0,0,0,0,0,0,0,0,0,0,0,0,0,0,0,0,0,0,0,0,0,0,0,0,0,0,0,0,0,0,0,0,0,0,0,0,0,0,0,0,0,0,0,0,0,0,0,0,0,0,0,39.24940608,0,0,0,0,0,0,0,0,0,0,0,0,0,0,0,0,0,0,0,0,0,0,0,0,0,0,0,0,0,0,0,0,0,0,0,0,60.73058393,0,0,0,0,0,0,0,0,0,0,0,0,0,0,0,0,0,0,0,0,0,0,0,0,0,0,0,0,0,0,0,0,0,0,0,0,0,0,0,0,0,0,0,30.8,13.89,0.107,0.108711303,1.599348688
# 5225,32166,388652,Rajendran V.,2000,nan,0,0,0,0,0,0,0,0,0,0,0,0,0,0,0,0,0,0,0,0,0,0,0,0,0,0,0,0,0,0,0,0,0,0,0,0,0,0,0,0,0,0,0,0,0,0,0,0,0,0,0,0,0,0,0,0,0,0,0,0,0,0,0,0,0,0,0,0,0,0,0,0,0,0,0,0,0,0,0,0,0,0,0,0,0,0,0,0,0,0,0,0,0,0,0,0,0,0,0,0,0,0,0,0,0,0,0,0,0,0,0,0,0,0,0,0,0,0,0,20.00221594,0,0,0,0,0,0,0,0,0,0,0,0,0,0,0,0,0,0,0,0,0,0,0,0,0,0,0,0,0,0,0,0,0,0,0,0,0,0,0,0,0,0,0,0,0,0,0,79.99778406,0,0,0,0,0,0,0,0,0,0,0,0,0,26.3,11.4,0.156,0.153508772,1.596941071
# 5039,40603,468519,Sidek H.A.A.,2012,nan,0,0,0,0,0,0,0,0,0,0,0,0,0,0,0,0,0,0,0,0,0,0,0,0,0,0,0,0,0,0,0,0,0,0,0,0,0,0,0,0,0,0,0,0,0,0,0,0,0,0,0,0,0,0,0,0,0,0,0,0,0,0,0,0,0,0,0,0,0,0,0,0,0,0,0,0,0,0,0,0,0,0,0,0,0,0,0,0,0,0,0,0,0,0,0,0,0,0,0,0,0,0,0,0,0,0,0,0,0,0,0,0,0,0,0,0,0,0,0,0,0,0,0,0,0,0,0,0,0,0,0,0,0,0,0,0,0,0,0,0,0,0,0,0,0,0,0,0,0,0,0,0,0,100,0,0,0,0,0,0,0,0,0,0,0,0,0,0,0,0,0,0,0,0,0,0,0,0,0,0,0,51.3,21.5,0.19,0.193023256,1.591187271
# 785,25178,302949,Sreeram A.N.,1991,nan,0,0,0,0,0,0,0,0,0,0,0,0,0,0,0,0,0,0,0,0,0,0,0,0,0,0,0,0,0,0,0,0,0,0,0,0,0,0,0,0,0,0,0,0,0,0,0,0,0,0,0,0,0,0,0,0,0,0,0,13.28906977,0,0,0,0,0,0,0,0,0,0,0,0,0,0,0,0,0,0,0,0,0,0,0,0,0,0,0,0,0,0,0,0,0,0,0,0,0,0,0,0,0,0,0,0,0,0,0,0,0,0,0,0,0,0,0,0,0,0,0,0,0,0,0,0,0,0,0,0,0,3.296769226,0,0,0,83.41416101,0,0,0,0,0,0,0,0,0,0,0,0,0,0,0,0,0,0,0,0,0,0,0,0,0,0,0,0,0,0,0,0,0,0,0,0,0,0,0,0,0,0,0,0,0,0,0,14.2,5.49,0.298,0.293260474,1.590445105
# 3345,218,20108,Polukhin V.N.,1983,nan,0,0,0,0,0,0,0,0,0,0,0,0,0,0,0,0,0,0,0,0,0,0,0,0,0,0,0,0,0,0,0,0,0,0,0,0,0,0,0,0,0,0,0,0,0,0,0,0,0,0,0,0,0,0,0,0,0,0,0,0,71.37759,0,0,0,0,0,0,0,0,0,0,0,0,0,0,0,0,0,0,0,0,0,0,0,0,0,0,0,0,0,0,0,0,0,0,0,0,0,0,0,10.06424,0,0,0,0,0,0,0,0,0,0,0,0,0,0,0,0,0,0,0,0,0,0,0,0,0,0,0,0,0,0,0,0,0,0,0,0,18.55817,0,0,0,0,0,0,0,0,0,0,0,0,0,0,0,0,0,0,0,0,0,0,0,0,0,0,0,0,0,0,0,0,0,0,0,0,0,0,0,0,0,0,0,70.4,28.3,0.24,0.243816254,1.590106007
# 3064,2403,32846,Petrenko Yu.M.,1971,nan,0,0,0,0,0,0,0,0,0,0,0,0,0,0,0,0,0,0,0,0,0,0,0,0,0,0,0,0,0,0,0,0,0,0,0,0,0,0,0,0,0,0,0,0,0,0,0,0,0,0,7.5,0,0,0,0,0,0,0,0,0,0,0,0,0,0,0,0,0,0,0,0,0,0,0,0,0,0,0,0,0,0,0,0,0,0,0,0,0,0,0,0,0,0,0,0,0,0,0,0,0,20,0,0,0,0,0,0,0,0,0,0,0,0,0,0,0,0,0,0,0,0,0,0,0,0,0,0,0,0,0,0,0,0,0,0,0,0,72.5,0,0,0,0,0,0,0,0,0,0,0,0,0,0,0,0,0,0,0,0,0,0,0,0,0,0,0,0,0,0,0,0,0,0,0,0,0,0,0,0,0,0,0,67.3,27.07,0.247,0.243073513,1.589670804
# 1451,11092,44241,Muthupari S.,1995,nan,0,0,0,0,0,0,0,0,0,0,0,0,0,64.3,0,0,0,0,0,0,0,0,0,0,0,0,0,0,0,0,0,0,0,0,0,0,0,0,0,0,0,0,0,0,0,0,0,0,0,0,0,0,0,0,0,0,0,0,0,0,0,0,0,0,0,0,0,0,0,0,0,0,0,0,0,0,0,0,0,0,0,0,0,0,0,0,0,0,0,0,0,0,0,0,0,0,0,0,0,0,32.1,0,0,0,0,0,0,0,0,0,0,0,0,0,0,0,0,0,0,0,0,0,0,0,0,0,0,0,0,0,0,0,0,0,0,0,0,0,0,0,0,0,0,0,0,0,0,0,0,0,0,0,0,0,0,0,0,0,0,0,0,0,0,0,0,0,0,3.6,0,0,0,0,0,0,0,0,0,0,0,0,0,57.4,22.5,0.28,0.275555556,1.587301587
# 1472,13632,130261,Dumbaugh W.H.,1968,nan,0,0,0,26.80268,0,0,0,0,0,0,0,0,0,0,0,0,0,0,0,0,0,0,0,0,36.28363,0,0,0,0,0,0,0,0,0,0,0,0,0,0,0,0,0,0,0,0,0,0,0,0,0,0,0,0,0,0,0,0,0,0,0,0,0,0,0,0,0,0,0,0,0,0,0,0,0,0,0,0,0,0,0,0,0,0,0,0,0,0,0,0,0,0,0,0,0,0,0,0,0,0,0,0,0,0,0,0,0,0,0,0,0,0,0,0,0,0,0,0,0,0,0,0,0,0,0,0,0,0,0,0,0,0,0,0,0,0,0,0,36.91369,0,0,0,0,0,0,0,0,0,0,0,0,0,0,0,0,0,0,0,0,0,0,0,0,0,0,0,0,0,0,0,0,0,0,0,0,0,0,0,0,0,0,0,98.5,38.61,0.28,0.275576276,1.57990158
# 472,38645,458233,Ou Uko,1993,nan,0,0,0,0,35,0,0,0,0,0,0,0,0,0,0,10,0,0,0,0,0,0,0,15,0,0,0,0,0,0,0,0,0,0,0,0,0,0,0,0,0,0,0,0,0,0,0,0,0,0,0,0,0,0,0,0,0,0,0,0,0,0,0,0,0,0,0,0,0,0,0,0,0,0,0,0,0,0,0,0,0,0,0,0,0,0,0,0,0,0,5,0,0,0,0,0,0,0,0,0,0,0,0,0,0,0,0,0,0,0,0,0,0,0,0,0,0,0,20,0,0,0,0,0,0,0,0,0,0,0,0,0,0,0,0,0,0,0,0,0,0,0,0,0,0,0,0,0,0,0,0,0,0,0,0,0,0,0,0,0,0,0,0,0,0,0,0,0,0,0,0,0,0,0,15,0,0,0,0,0,0,61.8,23.5,0.31,0.314893617,1.578586136
# 3139,267,20665,Livshits V.Ya.,1991,nan,0,0,0,0,0,0,0,0,0,0,0,0,0,0,0,0,0,0,0,0,0,0,0,0,0,0,0,0,0,0,0,0,0,0,0,0,0,0,0,0,0,0,0,0,0,0,0,0,0,0,0,0,0,0,0,0,0,0,0,0,0,0,0,0,0,0,0,0,0,0,0,0,0,0,0,0,0,0,0,0,0,0,0,30,0,0,0,0,0,0,0,0,0,0,0,0,0,0,0,0,4,0,0,0,0,0,19,0,0,0,0,0,0,0,0,0,0,0,0,0,0,0,0,0,0,0,0,0,0,0,0,0,0,0,0,0,0,47,0,0,0,0,0,0,0,0,0,0,0,0,0,0,0,0,0,0,0,0,0,0,0,0,0,0,0,0,0,0,0,0,0,0,0,0,0,0,0,0,0,0,0,105,42.3,0.245,0.241134752,1.577652338
# 4377,24854,195817,Ricoult D.L.G.,1998,nan,0,0,0,5.897074769,0,0,0,0,0,0,0,0,0,6.159566848,0,0,0,0,0,0,0,0,0,0,0,0,0,0,0,0,0,0,0,0,0,0,0,0,0,0,0,0,0,0,0,0,0,0,0,0,0,0,0,0,0,0,0,0,0,0,0,0,0,0,0,0,0,0,0,0,0,2.604407781,0,0,0,0,0,0,0,0,0,0,0,0,0,0,0,0,0,0,0,0,0,0,0,0,0,0,0,0,15.84328475,0,0,0,0,0,0,0,0,0,0,0,0,0,0,0,0,0,0,0,0,0,0,0,0,0,0,0,0,0,0.13390004,0,0,0,0,0,0,68.05738042,0,0,0,0,0,0,0,0,0,0,0,0,0,0,0,0,0,0,0,0,0,0,0,0,0,0,0,0,0,0,0,0,0,0,0,0,0,0,0,0,0,0,1.304385391,76.4,31.4,0.22,0.21656051,1.563404748
# 768,26801,309345,Kasatkin B.E.,1974,nan,0,0,0,0,0,0,0,0,0,0,0,0,0,0,0,0,0,0,0,0,0,0,0,0,0,0,0,0,0,0,0,0,0,0,0,0,0,0,0,0,0,0,0,0,0,0,0,0,0,0,0,0,0,0,0,0,0,0,0,0,0,0,0,0,0,0,0,0,0,0,0,0,0,0,0,0,0,0,0,0,0,0,0,0,0,0,0,0,0,0,0,0,0,0,0,0,0,0,0,0,0,0,0,0,0,0,0,0,0,0,0,0,0,0,22.88,0,0,0,0,0,0,0,0,0,0,0,0,0,0,0,0,0,0,57.21,0,0,0,0,0,0,0,0,0,0,0,0,0,0,0,0,0,0,19.91,0,0,0,0,0,0,0,0,0,0,0,0,0,0,0,0,0,0,0,0,0,0,0,0,0,0,0,0,14.6,5.64,0.299,0.294326241,1.563130055
# 4660,14679,150655,Ohta H.,1986,AR0fibre,0,0,0,0.19441268,0,0,0,0,0,0,0,0,0,0,0,0,0,0,0,0,0,0,0,0,6.716233302,0,0,0,0,0,0,0,0,0,0,0,0,0,0,0,0,0,0,0,0,0,0,0,0,0,0,0,0,0,0,0,0,0,0,0,0,0,0,0,0,0,0,0,0,0,0,0.210439678,0,0,0,0,0,0,0,0,0,0,0,0,0,0,0,0,0,0,0,0,0,0,0,0,0,0,0,0,15.13850843,0,0,0,0,0,0,0,0,0,0,0,0,0,0,0,0,0,0,0,0,0,0,0,0,0,0,0,0,0,0,0,0,0,0,0,0,68.73181285,0,0,0,0,0,0,0,0,0,0,0,0,0,0,0,0,0,0,0,0,0,0,0,0,0,0,0,0,0,0,0,0,0,0,0,0,0,0,0,0,0,0,9.008593063,82.6,34.04,0.21,0.213278496,1.561188518
# 4834,3846,12320,Gan Fuxi,1959,nan,0,0,0,0,0,0,0,0,0,0,0,0,0,0,0,0,0,0,0,0,0,0,0,0,0,0,0,0,0,0,0,0,0,0,0,0,0,0,0,0,0,0,0,0,0,0,0,0,0,0,0,0,0,0,0,0,0,0,0,0,0,0,0,0,0,0,0,0,0,0,0,0,0,0,0,0,0,0,0,0,0,0,0,0,0,0,0,0,0,0,0,18,0,0,0,0,0,0,0,0,12,0,0,0,0,0,0,0,0,0,0,0,0,0,0,0,0,0,0,0,0,0,0,0,0,0,0,0,0,0,0,0,0,0,0,0,0,70,0,0,0,0,0,0,0,0,0,0,0,0,0,0,0,0,0,0,0,0,0,0,0,0,0,0,0,0,0,0,0,0,0,0,0,0,0,0,0,0,0,0,0,66.8,27.86,0.202,0.1988514,1.558712942
# 4636,40963,469840,Ota R.,1973,nan,0,0,0,0,0,0,0,0,0,100,0,0,0,0,0,0,0,0,0,0,0,0,0,0,0,0,0,0,0,0,0,0,0,0,0,0,0,0,0,0,0,0,0,0,0,0,0,0,0,0,0,0,0,0,0,0,0,0,0,0,0,0,0,0,0,0,0,0,0,0,0,0,0,0,0,0,0,0,0,0,0,0,0,0,0,0,0,0,0,0,0,0,0,0,0,0,0,0,0,0,0,0,0,0,0,0,0,0,0,0,0,0,0,0,0,0,0,0,0,0,0,0,0,0,0,0,0,0,0,0,0,0,0,0,0,0,0,0,0,0,0,0,0,0,0,0,0,0,0,0,0,0,0,0,0,0,0,0,0,0,0,0,0,0,0,0,0,0,0,0,0,0,0,0,0,0,0,0,0,0,0,13.6,5.6,0.211,0.214285714,1.557210562
# 1428,7856,74380,Patel N.D.,1983,nan,0,0,0,0,0,0,0,0,0,0,0,0,0,0,0,0,0,0,0,0,0,0,0,0,0,0,0,0,0,0,0,0,0,0,0,0,0,0,0,0,0,0,0,0,0,0,0,0,0,0,0,0,0,0,0,0,0,0,0,0,0,0,0,39.8,0,0,0,0,0,0,0,0,0,0,0,0,0,0,0,0,0,0,0,0,0,0,0,0,0,0,0,0,0,0,0,0,0,0,0,0,0,0,0,0,0,0,0,0,0,0,0,0,0,0,0,60.2,0,0,0,0,0,0,0,0,0,0,0,0,0,0,0,0,0,0,0,0,0,0,0,0,0,0,0,0,0,0,0,0,0,0,0,0,0,0,0,0,0,0,0,0,0,0,0,0,0,0,0,0,0,0,0,0,0,0,0,0,0,0,0,0,0,19.9,7.8,0.28,0.275641026,1.556776557
# 3848,259,20602,Livshits V.Ya.,1988,nan,0,0,0,0,0,0,0,0,0,0,0,0,0,0,0,0,0,0,0,0,0,0,0,0,0,0,0,0,0,0,0,0,0,0,0,0,0,0,0,0,0,0,0,0,0,0,0,0,0,0,0,0,0,0,0,0,0,0,0,0,0,0,0,0,0,0,0,0,0,0,0,3.3,0,0,0,0,0,0,0,0,0,0,0,0,0,0,0,0,0,0,0,0,0,0,0,0,0,0,0,0,13,0,0,0,0,0,0,0,0,0,0,0,0,0,0,0,0,0,0,0,0,0,0,0,0,0,0,0,0,0,0,0,0,0,0,0,0,65.2,0,0,0,0,0,0,0,0,0,0,0,0,0,0,0,0,0,0,0,18.5,0,0,0,0,0,0,0,0,0,0,0,0,0,0,0,0,0,0,0,0,0,0,0,81.5,33.2,0.231,0.227409639,1.554269024
# 2010,36334,434226,Sharma G.,2009,nan,0,0,0,0,0,0,0,0,0,0,0,0,0,65,0,0,0,0,0,35,0,0,0,0,0,0,0,0,0,0,0,0,0,0,0,0,0,0,0,0,0,0,0,0,0,0,0,0,0,0,0,0,0,0,0,0,0,0,0,0,0,0,0,0,0,0,0,0,0,0,0,0,0,0,0,0,0,0,0,0,0,0,0,0,0,0,0,0,0,0,0,0,0,0,0,0,0,0,0,0,0,0,0,0,0,0,0,0,0,0,0,0,0,0,0,0,0,0,0,0,0,0,0,0,0,0,0,0,0,0,0,0,0,0,0,0,0,0,0,0,0,0,0,0,0,0,0,0,0,0,0,0,0,0,0,0,0,0,0,0,0,0,0,0,0,0,0,0,0,0,0,0,0,0,0,0,0,0,0,0,0,158,62,0.27,0.274193548,1.553166069
# 2038,31741,350633,El0Adawy A.,1999,nan,0,0,0,0,0,0,0,0,0,0,0,0,0,90,0,0,0,0,0,10,0,0,0,0,0,0,0,0,0,0,0,0,0,0,0,0,0,0,0,0,0,0,0,0,0,0,0,0,0,0,0,0,0,0,0,0,0,0,0,0,0,0,0,0,0,0,0,0,0,0,0,0,0,0,0,0,0,0,0,0,0,0,0,0,0,0,0,0,0,0,0,0,0,0,0,0,0,0,0,0,0,0,0,0,0,0,0,0,0,0,0,0,0,0,0,0,0,0,0,0,0,0,0,0,0,0,0,0,0,0,0,0,0,0,0,0,0,0,0,0,0,0,0,0,0,0,0,0,0,0,0,0,0,0,0,0,0,0,0,0,0,0,0,0,0,0,0,0,0,0,0,0,0,0,0,0,0,0,0,0,0,128,50.6,0.269,0.264822134,1.553109893
# 1471,12969,78271,Schmidt G.,1986,nan,0,0,0,0,0,0,0,0,0,0,0,0,0,32.5,0,0,35,0,0,0,0,0,0,0,0,0,0,0,0,0,0,0,0,0,0,0,0,0,0,0,0,0,0,0,0,0,0,0,0,0,0,0,0,0,0,0,0,0,0,0,0,0,0,0,0,0,0,0,0,0,0,0,0,0,0,0,0,0,0,0,0,0,0,0,0,0,0,0,0,0,0,0,0,0,0,0,0,0,0,0,0,0,0,0,0,0,0,0,0,0,0,0,0,0,0,0,0,0,0,0,0,0,0,0,0,0,0,0,0,0,0,0,0,0,0,0,0,32.5,0,0,0,0,0,0,0,0,0,0,0,0,0,0,0,0,0,0,0,0,0,0,0,0,0,0,0,0,0,0,0,0,0,0,0,0,0,0,0,0,0,0,0,87,34.1,0.28,0.275659824,1.55006284
# 2317,213,20052,Polukhin V.N.,1983,nan,0,0,0,0,0,0,0,0,0,0,0,0,0,0,0,0,0,0,0,0,0,0,0,0,0,0,0,0,0,0,0,0,0,0,0,0,0,0,0,0,0,0,0,0,0,0,0,0,0,0,0,0,0,0,0,0,0,0,0,0,69.34812861,0,0,0,0,0,0,0,0,0,0,0,0,0,0,0,0,0,0,0,0,0,0,0,0,0,0,0,0,0,0,11.09569978,0,0,0,0,0,0,0,0,9.778085804,0,0,0,0,0,0,0,0,0,0,0,0,0,0,0,0,0,0,0,0,0,0,0,0,0,0,0,0,0,0,0,0,0,0,0,0,9.778085804,0,0,0,0,0,0,0,0,0,0,0,0,0,0,0,0,0,0,0,0,0,0,0,0,0,0,0,0,0,0,0,0,0,0,0,0,0,0,0,0,0,0,0,73.6,29.3,0.26,0.255972696,1.548962982
# 939,25518,351599,Korepanova N.A.,1976,nan,0,0,0,0,0,0,0,0,0,0,0,0,0,0,0,0,0,0,0,0,0,0,0,0,0,0,0,0,0,0,0,0,0,0,0,0,0,0,0,0,0,0,0,0,0,0,0,0,0,0,0,0,0,0,0,0,0,0,0,15,0,0,0,0,0,0,0,0,0,0,0,0,0,0,0,0,0,0,0,0,0,0,0,0,0,0,0,0,0,0,0,0,0,0,0,0,0,0,0,0,0,0,0,0,0,0,0,0,0,0,0,0,0,0,0,0,0,0,0,0,0,0,0,0,0,0,0,0,0,20,0,0,0,65,0,0,0,0,0,0,0,0,0,0,0,0,0,0,0,0,0,0,0,0,0,0,0,0,0,0,0,0,0,0,0,0,0,0,0,0,0,0,0,0,0,0,0,0,0,0,0,20.6,8,0.292,0.2875,1.54109589
# 4539,218,20111,Polukhin V.N.,1983,nan,0,0,0,0,0,0,0,0,0,0,0,0,0,0,0,0,0,0,0,0,0,0,0,0,0,0,0,0,0,0,0,0,0,0,0,0,0,0,0,0,0,0,0,0,0,0,0,0,0,0,0,0,0,0,0,0,0,0,0,0,56.85048488,0,0,0,0,0,0,0,0,0,0,0,0,0,0,0,0,0,0,0,0,0,0,0,0,0,0,0,0,0,0,0,0,0,0,0,0,0,0,0,8.015918279,0,0,0,0,0,0,0,0,0,0,0,0,0,0,0,0,0,0,0,0,0,0,0,0,0,0,0,0,0,0,0,0,0,0,0,0,35.13359684,0,0,0,0,0,0,0,0,0,0,0,0,0,0,0,0,0,0,0,0,0,0,0,0,0,0,0,0,0,0,0,0,0,0,0,0,0,0,0,0,0,0,0,69.2,28.4,0.215,0.218309859,1.539469374
# 2898,29926,375533,Yoshida S.,2004,nan,0,0,0,0,0,0,0,0,0,0,0,0,0,0,0,0,0,0,0,0,0,0,0,0,0,0,0,0,0,0,0,0,0,0,0,0,0,0,0,0,0,0,0,0,0,0,0,0,0,0,0,0,0,0,0,0,0,0,0,0,0,0,0,0,0,0,0,0,0,0,0,0,0,0,0,0,0,0,0,0,0,0,0,0,0,0,0,0,0,0,0,0,0,0,0,0,0,0,0,0,0,0,0,0,0,0,0,0,0,0,0,0,0,0,0,0,0,0,0,0,0,0,0,0,0,0,0,0,0,0,0,0,0,0,0,0,0,0,0,0,0,0,0,0,0,0,0,0,0,0,0,0,0,80,0,0,0,0,0,0,0,0,0,0,0,0,0,0,0,0,0,0,0,0,0,0,0,20,0,0,0,48.9,19.5,0.25,0.253846154,1.538461538
# 4891,29380,382881,Chou H.M.,1991,Corning 7740,0,0,0,1.337146898,0,0,0,0,0,0,0,0,0,11.57176912,0,0,0,0,0,0,0,0,0,0,0,0,0,0,0,0,0,0,0,0,0,0,0,0,0,0,0,0,0,0,0,0,0,0,0,0,0,0,0,0,0,0,0,0,0,0,0,0,0,0,0,0,0,0,0,0,0,0.26315958,0,0,0,0,0,0,0,0,0,0,0,0,0,0,0,0,0,0,0,0,0,0,0,0,0,0,0,0,3.799540711,0,0,0,0,0,0,0,0,0,0,0,0,0,0,0,0,0,0,0,0,0,0,0,0,0,0,0,0,0,0,0,0,0,0,0,0,83.02838369,0,0,0,0,0,0,0,0,0,0,0,0,0,0,0,0,0,0,0,0,0,0,0,0,0,0,0,0,0,0,0,0,0,0,0,0,0,0,0,0,0,0,0,62.8,26.1,0.2,0.203065134,1.53256705
# 3435,33612,399971,Terai R.,1979,nan,0,0,0,4.572771879,0,0,0,0,0,0,0,0,0,8.296271294,0,0,0.635405895,0,0,0,0,0,0,0,0,0,0,0,0,0.296800511,0,0,0,0,0.09287016,0.091570158,0.395096681,0,0,0,0,0,0,0,0,0,0,0,0,0,0.871501502,0,0,0,0,0,0,0,0,0,0,0,0,0,0,0,0,0,0,0,0,0,0,0,0,0,0,0,0,0.192200331,0,0,0,2.794604815,0,0,0,0,0,0,0,12.94938231,0,0,0,0,0,1.692002915,0,0,12.68745186,0,0,0,0,0,0,0,0.827301425,0,0,0.652201124,0,0,0,0,0,0,0,0,0,0,0,0,0.074450128,0,0,0,0,0,0,0,0,0,0,0,0,49.33881501,0,0,0,0,0,0,0,0,0,0.335791079,0,0,0,0,0,0.174409701,0,0,0,0,0,0,0,0,0,0,0,0,0,0,0,0,0,0.092450159,0,0,0,0,0,0,0,0,2.93665106,76.9,31.1,0.24,0.236334405,1.52733119
# 5096,10250,97566,Yuritsyn N.S.,1988,nan,0,0,0,0,0,0,0,0,0,0,0,0,0,0,0,0,0,0,0,0,0,0,0,0,0,0,0,0,0,0,0,0,0,0,0,0,0,0,0,0,0,0,0,0,0,0,0,0,0,0,0,0,0,0,0,0,0,0,0,0,0,0,0,0,0,0,0,0,0,0,0,0,0,0,0,0,0,0,0,0,0,0,0,0,0,0,0,0,0,0,0,0,0,0,0,0,0,0,0,0,0,0,0,0,0,0,0,0,0,0,0,0,0,0,0,0,0,0,0,0,0,0,0,0,0,0,0,0,0,0,0,0,0,0,0,0,0,100,0,0,0,0,0,0,0,0,0,0,0,0,0,0,0,0,0,0,0,0,0,0,0,0,0,0,0,0,0,0,0,0,0,0,0,0,0,0,0,0,0,0,0,70.4,29.9,0.18,0.177257525,1.523597176
# 916,24453,189633,Higazy A.A.,1995,nan,0,0,0,0,0,0,0,0,0,0,0,0,0,0,0,0,0,0,0,0,0,0,0,0,0,0,0,0,0,0,0,0,0,0,0,0,0,0,0,0,0,0,0,0,0,0,0,0,0,0,0,0,0,0,0,0,0,0,0,0,0,0,0,0,0,0,0,0,0,0,0,0,0,0,0,0,0,0,0,0,0,0,0,0,0,0,0,0,0,0,0,0,0,0,0,60,0,0,0,0,0,0,0,0,0,0,0,0,0,0,0,0,0,0,0,40,0,0,0,0,0,0,0,0,0,0,0,0,0,0,0,0,0,0,0,0,0,0,0,0,0,0,0,0,0,0,0,0,0,0,0,0,0,0,0,0,0,0,0,0,0,0,0,0,0,0,0,0,0,0,0,0,0,0,0,0,0,0,0,0,0,117,45.4,0.293,0.288546256,1.520049315
# 1976,27098,357045,Reid L.R.,1968,nan,0,0,0,0,0,0,3,0,0,0,0,0,0,0,0,0,0,0,0,0,0,0,0,0,0,0,0,0,0,0,0,0,0,0,0,0,0,0,0,0,0,0,0,0,0,0,0,0,0,0,0,0,0,0,0,0,0,0,0,37,0,0,0,0,0,0,0,0,0,0,0,0,0,0,0,0,0,0,0,0,0,0,0,0,0,0,0,0,0,0,0,0,0,0,0,0,0,0,0,0,0,0,0,0,0,0,0,0,0,0,0,0,0,0,0,0,0,0,0,0,0,0,0,0,0,0,0,0,0,0,0,0,0,60,0,0,0,0,0,0,0,0,0,0,0,0,0,0,0,0,0,0,0,0,0,0,0,0,0,0,0,0,0,0,0,0,0,0,0,0,0,0,0,0,0,0,0,0,0,0,0,21.3,8.413,0.27,0.265898015,1.519253712
# 1410,5832,52364,Rao K.J.,1986,nan,0,0,0,0,0,0,0,0,0,0,0,0,0,0,0,0,0,0,0,0,0,0,0,0,0,0,0,0,0,0,0,0,0,0,0,0,0,0,0,0,0,0,0,0,0,0,0,0,0,0,0,0,0,0,0,0,0,0,0,0,0,0,0,0,0,0,0,0,0,0,0,15,0,0,0,0,0,0,0,0,0,0,0,0,0,0,0,0,0,0,0,0,0,0,0,0,0,20,0,0,25,0,0,0,0,0,0,0,0,0,0,0,0,0,0,40,0,0,0,0,0,0,0,0,0,0,0,0,0,0,0,0,0,0,0,0,0,0,0,0,0,0,0,0,0,0,0,0,0,0,0,0,0,0,0,0,0,0,0,0,0,0,0,0,0,0,0,0,0,0,0,0,0,0,0,0,0,0,0,0,0,37.5,14.6,0.28,0.284246575,1.516634051
# 2840,5838,92879,Damodaran K.V.,1989,nan,0,0,0,0,0,0,0,0,0,0,0,0,0,0,0,0,0,0,0,0,0,0,0,0,0,0,0,0,0,0,0,0,0,0,0,0,0,0,0,0,0,0,0,0,0,0,0,0,0,0,0,0,0,0,0,0,0,0,0,0,0,0,0,0,0,0,0,0,0,0,0,0,0,0,0,0,0,0,0,0,0,0,0,0,0,0,0,0,0,0,0,0,0,0,0,0,0,0,0,0,0,0,0,0,0,0,0,0,0,0,0,0,0,0,0,20,0,0,0,20,0,0,0,0,0,0,0,0,0,0,0,0,0,0,0,0,0,0,0,0,0,0,0,0,0,0,0,0,0,0,0,0,0,0,0,0,0,0,0,0,0,0,0,0,0,0,0,0,0,60,0,0,0,0,0,0,0,0,0,0,0,66.2,26.4,0.25,0.253787879,1.515151515
# 621,7464,171164,Gurjev N.V.,1988,nan,0,0,0,0,3.80880956,0,0,0,0,0,0,0,0,0,0,27.61861907,0,0,0,0,0,0,0,0,0,0,0,0,0,0,0,0,0,0,0,0,0,0,9.523523824,0,0,0,0,0,0,0,0,0,0,0,0,0,0,0,0,0,0,0,0,0,0,0,0,0,0,0,0,0,0,0,0,0,0,0,0,0,0,0,0,0,0,4.761761912,0,0,0,0,0,0,0,0,0,0,0,0,0,0,0,0,0,0,0,0,0,0,0,0,0,0,0,0,0,0,0,0,0,0,0,0,0,0,0,0,0,0,0,0,0,0,0,0,0,0,0,0,0,0,0,0,0,0,0,0,0,0,0,0,0,0,0,0,0,0,0,0,0,0,0,0,0,0,0,0,0,0,0,0,0,0,0,0,0,0,0,0,0,0,0,0,0,54.28728564,0,47,18,0.301,0.305555556,1.513473606
# 906,6772,51291,Bridge B.,1986,nan,0,0,0,0,0,0,0,0,0,0,0,0,0,0,0,0,0,0,0,0,0,0,0,0,0,0,0,0,0,0,0,0,0,0,0,0,0,0,0,0,0,0,0,0,0,0,0,0,0,0,0,0,0,0,0,0,0,0,0,0,0,0,0,18.93587403,0,0,0,0,0,0,0,0,0,0,0,0,0,0,0,0,0,0,0,0,0,0,0,0,0,0,0,0,0,0,0,0,0,0,0,0,0,0,0,0,0,0,0,0,0,0,0,0,0,0,0,0,0,0,0,0,0,0,0,0,0,0,0,0,0,0,0,0,0,0,0,0,0,0,0,0,0,0,0,0,0,0,0,0,0,0,0,0,0,7.870691697,0,0,0,0,0,0,0,0,0,0,0,0,0,0,0,0,0,0,0,0,0,70.19357355,0,2.999860723,0,0,0,14.2,5.51,0.293,0.288566243,1.513227579
# 4474,292,21075,Karapetyan G.O.,1980,nan,0,0,0,14.41357971,0,0,0,0,0,0,0,0,0,0,0,0,0,0,0,0,0,0,0,0,0,0,0,0,0,0,0,0,0,0,0,0,0,0,0,0,0,0,0,0,0,0,0,0,0,0,0,0,0,0,0,0,0,0,0,0,0,0,0,0,0,0,0,0,0,0,0,0,0,0,0,0,0,0,0,0,0,0,0,13.45148973,0,0,0,0,0,0,0,0,0,0,0,0,0,0,0,0,0,0,0,0,0,0,0,0,0,0,0,0,0,0,0,0,0,0,0,0,0,0,0,0,0,0,0,0,0,0,0,0,0,0,0,0,0,68.36093863,0,0,0,0,0,0,0,0,0,0,0,0,0,0,0,0,0,0,0,3.773991925,0,0,0,0,0,0,0,0,0,0,0,0,0,0,0,0,0,0,0,0,0,0,0,82.6,34,0.218,0.214705882,1.511063141
# 1603,30900,391629,Schilling F.R.,2001,nan,0,0,0,3.23418,0,0,0,0,0,0,0,0,0,0,0,0,0,0,0,0,0,0,0,0,19.84535,0,0,0,0,0,0,0,0,0,0,0,0,0,0,0,0,0,0,0,0,0,0,0,0,0,0,0,0,0,0,0,0,0,0,0,0,0,0,0,0,0,0,0,0,0,0,0,0,0,0,0,0,0,0,0,0,0,0,0,0,0,0,0,0,0,0,31.22097,0,0,0,0,0,0,0,0,0,0,0,0,0,0,0,0,0,0,0,0,0,0,0,0,0,0,0,0,0,0,0,0,0,0,0,0,0,0,0,0,0,0,0,0,0,45.6995,0,0,0,0,0,0,0,0,0,0,0,0,0,0,0,0,0,0,0,0,0,0,0,0,0,0,0,0,0,0,0,0,0,0,0,0,0,0,0,0,0,0,0,107,42,0.278,0.273809524,1.507365536
# 1938,8631,67555,Boudot J.E.,1982,nan,0,0,0,20.30350873,0,0,0,0,0,0,0,0,0,0,0,0,0,0,0,0,0,0,0,0,21.34921124,0,0,0,0,0,0,0,0,0,0,0,0,0,0,0,0,0,0,0,0,0,0,0,8.752021005,0,0,0,0,0,0,0,0,0,0,0,36.00287641,0,0,0,0,0,0,0,0,0,0,13.59238262,0,0,0,0,0,0,0,0,0,0,0,0,0,0,0,0,0,0,0,0,0,0,0,0,0,0,0,0,0,0,0,0,0,0,0,0,0,0,0,0,0,0,0,0,0,0,0,0,0,0,0,0,0,0,0,0,0,0,0,0,0,0,0,0,0,0,0,0,0,0,0,0,0,0,0,0,0,0,0,0,0,0,0,0,0,0,0,0,0,0,0,0,0,0,0,0,0,0,0,0,0,0,0,0,0,0,0,0,0,75.4,29.78,0.27,0.265950302,1.499888068
# 3263,291,21048,Livshits V.Ya.,1982,nan,0,0,0,5,0,0,0,0,0,0,0,0,0,0,0,0,0,0,0,0,0,0,0,0,0,0,0,0,0,0,0,0,0,0,0,0,0,0,0,0,0,0,0,0,0,0,0,0,0,0,0,0,0,0,0,0,0,0,0,0,0,0,0,0,0,0,0,0,0,0,0,0,0,0,0,0,0,0,0,0,0,0,0,0,0,0,0,0,0,0,0,0,0,0,0,0,0,0,0,0,32,0,0,0,0,0,0,0,0,0,0,0,0,0,0,0,0,0,0,0,0,0,0,0,0,0,0,0,0,0,0,0,0,0,0,0,0,63,0,0,0,0,0,0,0,0,0,0,0,0,0,0,0,0,0,0,0,0,0,0,0,0,0,0,0,0,0,0,0,0,0,0,0,0,0,0,0,0,0,0,0,63.9,25.8,0.242,0.238372093,1.499135114
# 463,32410,389097,Chou Yeong0Shyu,2007,nan,0,0,0,0,0,0,0,0,0,0,0,0,0,7.5,0,0,0,0,0,0,0,0,0,0,5,0,0,0,0,0,0,0,0,0,0,0,0,0,0,0,0,0,0,0,0,0,0,0,0,0,0,0,0,0,0,0,0,0,0,0,0,0,0,0,0,0,0,0,0,0,0,0,0,0,0,0,0,0,0,0,0,0,0,0,0,0,0,0,0,0,0,0,0,0,0,0,0,0,0,0,0,0,0,0,0,0,0,0,0,0,0,5,0,0,0,0,0,0,0,0,0,0,0,0,0,0,0,0,0,0,0,0,0,0,0,0,0,34,0,0,0,0,0,0,0,0,0,42.5,0,0,0,0,0,0,0,0,0,0,0,0,0,0,0,0,0,0,0,0,0,0,0,6,0,0,0,0,0,0,0,0,0,84.4,32.1,0.31,0.314641745,1.497336951
# 3310,215,20153,Polukhin V.N.,1983,nan,0,0,0,0,0,0,0,0,0,0,0,0,0,0,0,0,0,0,0,0,0,0,0,0,0,0,0,0,0,0,0,0,0,0,0,0,0,0,0,0,0,0,0,0,0,0,0,0,0,0,0,0,0,0,0,0,0,0,0,0,73.42123176,0,0,0,0,0,0,0,0,0,0,0,0,0,0,0,0,0,0,0,0,0,0,0,0,0,0,0,0,0,0,0,0,0,0,0,0,0,0,0,10.35239205,0,0,0,0,0,5.87398414,0,0,0,0,0,0,0,0,0,0,0,0,0,0,0,0,0,0,0,0,0,0,0,0,0,0,0,0,0,0,10.35239205,0,0,0,0,0,0,0,0,0,0,0,0,0,0,0,0,0,0,0,0,0,0,0,0,0,0,0,0,0,0,0,0,0,0,0,0,0,0,0,0,0,0,0,68.8,27.8,0.241,0.237410072,1.489596704
# 1969,25303,303508,Hilton A.R.,1975,nan,0,0,0,0,0,0,25,0,0,0,0,0,0,0,0,0,0,0,0,0,0,0,0,0,0,0,0,0,0,0,0,0,0,0,0,0,0,0,0,0,0,0,0,0,0,0,0,0,0,0,0,0,0,0,0,0,0,0,0,20,0,0,0,0,0,0,0,0,0,0,0,0,0,0,0,0,0,0,0,0,0,0,0,0,0,0,0,0,0,0,0,0,0,0,0,0,0,0,0,0,0,0,0,0,0,0,0,0,0,0,0,0,0,0,0,0,0,0,0,0,0,0,0,0,0,0,0,0,0,0,0,0,0,25,0,0,0,0,0,0,0,0,0,0,0,0,0,0,0,0,0,0,30,0,0,0,0,0,0,0,0,0,0,0,0,0,0,0,0,0,0,0,0,0,0,0,0,0,0,0,0,20.6,8.136,0.27,0.265978368,1.489493427
# 1522,33353,399006,Yurlova G.A.,1973,nan,0,0,0,0,0,0,44.24690272,0,0,0,0,0,0,0,0,0,0,0,0,0,0,0,0,0,0,0,0,0,0,0,0,0,0,0,0,0,0,0,0,0,0,0,0,0,0,0,0,0,0,0,0,0,3.096783225,0,0,0,0,0,0,0,0,0,0,0,0,0,0,0,0,0,0,0,0,0,0,0,0,0,0,0,0,0,0,0,0,0,0,0,0,0,0,0,0,0,0,0,0,0,0,0,0,0,0,0,0,0,0,0,0,0,0,0,0,0,0,0,0,0,0,0,0,0,0,0,0,0,0,0,0,0,0,0,0,33.18767686,0,0,0,0,0,0,0,0,0,0,0,0,0,0,0,0,0,0,19.4686372,0,0,0,0,0,0,0,0,0,0,0,0,0,0,0,0,0,0,0,0,0,0,0,0,0,0,0,0,18.8,7.32,0.28,0.284153005,1.483216237
# 544,7464,56081,Gurjev N.V.,1988,nan,0,0,0,0,4,0,0,0,0,0,0,0,0,0,0,34,0,0,0,0,0,0,0,0,0,0,0,0,0,0,0,0,0,0,0,0,0,0,0,0,0,0,0,0,0,0,0,0,0,0,0,0,0,0,0,0,0,0,0,0,0,0,0,0,0,0,0,0,0,0,0,0,0,0,0,0,0,0,0,0,0,5,0,0,0,0,0,0,0,0,0,0,0,0,0,0,0,0,0,0,0,0,0,0,0,0,0,0,0,0,0,0,0,0,0,0,0,0,0,0,0,0,0,0,0,0,0,0,0,0,0,0,0,0,0,0,0,0,0,0,0,0,0,0,0,0,0,0,0,0,0,0,0,0,0,0,0,0,0,0,0,0,0,0,0,0,0,0,0,0,0,0,0,0,0,0,0,0,0,57,0,55,21,0.305,0.30952381,1.483216237
# 3673,3846,12332,Gan Fuxi,1959,nan,0,0,0,0,0,0,0,0,0,0,0,0,0,0,0,0,0,0,0,0,0,0,0,0,0,0,0,0,0,0,0,0,0,0,0,0,0,0,0,0,0,0,0,0,0,0,0,0,0,0,0,0,0,0,0,0,0,0,0,0,0,0,0,0,0,0,0,0,0,0,0,12,0,0,0,0,0,0,0,0,0,0,0,0,0,0,0,0,0,0,0,0,0,0,0,0,0,0,0,0,0,0,0,0,0,0,0,0,0,0,0,0,0,0,0,0,0,0,0,0,0,0,0,0,0,0,0,0,0,0,0,0,0,0,0,0,0,70,0,0,0,0,0,0,0,0,0,0,0,0,0,0,0,0,0,0,0,0,0,0,0,0,0,0,0,0,0,0,0,0,0,0,0,0,0,0,0,18,0,0,0,63.3,25.7,0.235,0.23151751,1.481910754
# 1143,25073,350462,Giridhar A.,1980,nan,0,0,0,0,0,0,0,0,0,0,0,0,0,0,0,0,0,0,0,0,0,0,0,0,0,0,0,0,0,0,0,0,0,0,0,0,0,0,0,0,0,0,0,0,0,0,0,0,0,0,0,0,0,0,0,0,0,0,0,25,0,0,0,0,0,0,0,0,0,0,0,0,0,0,0,0,0,0,0,0,0,0,0,0,0,0,0,0,0,0,0,0,0,0,0,0,0,0,0,0,0,0,0,0,0,0,0,0,0,0,0,0,0,0,0,0,0,0,0,0,0,0,0,0,0,0,0,0,0,10,0,0,0,65,0,0,0,0,0,0,0,0,0,0,0,0,0,0,0,0,0,0,0,0,0,0,0,0,0,0,0,0,0,0,0,0,0,0,0,0,0,0,0,0,0,0,0,0,0,0,0,18.5,7.2,0.289,0.284722222,1.480199923
# 1509,30900,391632,Schilling F.R.,2001,nan,0,0,0,5.517594724,0,0,0,0,0,0,0,0,0,0,0,0,0,0,0,0,0,0,0,0,16.75322916,0,0,0,0,0,0,0,0,0,0,0,0,0,0,0,0,0,0,0,0,0,0,0,0,0,0,0,0,0,0,0,0,0,0,0,0,0,0,0,0,0,0,0,0,0,0,0,0,0,0,0,0,0,0,0,0,0,0,0,0,0,0,0,0,0,0,34.89576826,0,0,0,0,0,0,0,0,0,0,0,0,0,0,0,0,0,0,0,0,0,0,0,0,0,0,0,0,0,0,0,0,0,0,0,0,0,0,0,0,0,0,0,0,0,42.83340786,0,0,0,0,0,0,0,0,0,0,0,0,0,0,0,0,0,0,0,0,0,0,0,0,0,0,0,0,0,0,0,0,0,0,0,0,0,0,0,0,0,0,0,111,43.5,0.28,0.275862069,1.477832512
# 1510,30900,391634,Schilling F.R.,2001,nan,0,0,0,9.599257288,0,0,0,0,0,0,0,0,0,0,0,0,0,0,0,0,0,0,0,0,13.52629041,0,0,0,0,0,0,0,0,0,0,0,0,0,0,0,0,0,0,0,0,0,0,0,0,0,0,0,0,0,0,0,0,0,0,0,0,0,0,0,0,0,0,0,0,0,0,0,0,0,0,0,0,0,0,0,0,0,0,0,0,0,0,0,0,0,0,35.21253106,0,0,0,0,0,0,0,0,0,0,0,0,0,0,0,0,0,0,0,0,0,0,0,0,0,0,0,0,0,0,0,0,0,0,0,0,0,0,0,0,0,0,0,0,0,41.66192125,0,0,0,0,0,0,0,0,0,0,0,0,0,0,0,0,0,0,0,0,0,0,0,0,0,0,0,0,0,0,0,0,0,0,0,0,0,0,0,0,0,0,0,111,43.5,0.28,0.275862069,1.477832512
# 1050,24651,301049,Sampaio J.A.,2002,nan,0,0,0,24.9,0,0,0,0,0,0,0,0,0,0,0,0,0,0,0,0,0,0,0,0,58.9,0,0,0,0,0,0,0,0,0,0,0,0,0,0,0,0,0,0,1,0,0,0,0,0,0,0,0,0,0,0,0,0,0,0,0,0,0,0,0,0,0,0,0,0,0,0,0,0,0,0,0,0,0,0,0,0,0,0,0,0,0,0,0,0,0,0,7.1,0,0,0,0,0,0,0,0,0,0,0,0,0,0,0,0,0,0,0,0,0,0,0,0,0,0,0,0,0,0,0,0,0,0,0,0,0,0,0,0,0,0,0,0,0,8.1,0,0,0,0,0,0,0,0,0,0,0,0,0,0,0,0,0,0,0,0,0,0,0,0,0,0,0,0,0,0,0,0,0,0,0,0,0,0,0,0,0,0,0,108,42,0.29,0.285714286,1.477832512
# 1075,29512,383150,Osipov A.B.,1983,nan,0,0,0,0,0,0,0,0,0,0,0,0,0,0,0,0,0,0,0,0,0,0,0,0,0,0,0,0,0,0,0,0,0,0,0,0,0,0,0,0,0,0,0,0,0,0,0,0,0,0,0,0,0,0,0,0,0,0,0,0,0,0,0,0,0,0,0,0,0,0,0,0,0,0,0,0,0,0,0,0,0,0,0,37.5,0,0,0,25,0,0,0,0,0,0,0,0,0,0,0,0,0,0,0,0,0,0,0,0,0,0,0,0,0,0,0,37.5,0,0,0,0,0,0,0,0,0,0,0,0,0,0,0,0,0,0,0,0,0,0,0,0,0,0,0,0,0,0,0,0,0,0,0,0,0,0,0,0,0,0,0,0,0,0,0,0,0,0,0,0,0,0,0,0,0,0,0,0,0,0,0,0,0,54,21,0.29,0.285714286,1.477832512
# 1076,29512,383151,Osipov A.B.,1983,nan,0,0,0,0,0,0,0,0,0,0,0,0,0,0,0,0,0,0,0,0,0,0,0,0,0,0,0,0,0,0,0,0,0,0,0,0,0,0,0,0,0,0,0,0,0,0,0,0,0,0,0,0,0,0,0,0,0,0,0,0,0,0,0,0,0,0,0,0,0,0,0,0,0,0,0,0,0,0,0,0,0,0,0,37.5,0,0,25,0,0,0,0,0,0,0,0,0,0,0,0,0,0,0,0,0,0,0,0,0,0,0,0,0,0,0,0,37.5,0,0,0,0,0,0,0,0,0,0,0,0,0,0,0,0,0,0,0,0,0,0,0,0,0,0,0,0,0,0,0,0,0,0,0,0,0,0,0,0,0,0,0,0,0,0,0,0,0,0,0,0,0,0,0,0,0,0,0,0,0,0,0,0,0,54,21,0.29,0.285714286,1.477832512
# 2541,11320,98744,Higazy A.A.,1985,nan,0,0,0,0,0,0,0,0,0,0,0,0,0,0,0,0,0,0,0,0,0,0,0,0,0,0,0,0,0,0,0,0,0,6.16,0,0,0,0,0,0,0,0,0,0,0,0,0,0,0,0,0,0,0,0,0,0,0,0,0,0,0,0,0,0,0,0,0,0,0,0,0,0,0,0,0,0,0,0,0,0,0,0,0,0,0,0,0,0,0,0,0,0,0,0,0,0,0,0,0,0,0,0,0,0,0,0,0,0,0,0,0,0,0,0,0,93.84,0,0,0,0,0,0,0,0,0,0,0,0,0,0,0,0,0,0,0,0,0,0,0,0,0,0,0,0,0,0,0,0,0,0,0,0,0,0,0,0,0,0,0,0,0,0,0,0,0,0,0,0,0,0,0,0,0,0,0,0,0,0,0,0,0,44.9,17.9,0.258,0.254189944,1.47676584
# 589,26065,354058,Melnichenko T.N,2002,nan,0,0,0,0,0,0,8,0,0,0,0,0,0,0,0,0,0,0,0,0,0,0,0,0,0,0,0,0,0,0,0,0,0,0,0,0,0,0,0,0,0,0,0,0,0,0,0,0,0,0,0,0,0,0,0,0,0,0,0,0,0,0,0,0,0,0,0,0,0,0,0,0,0,0,0,0,0,0,0,0,0,0,0,0,0,0,0,0,0,0,0,0,0,0,0,0,0,0,0,0,0,0,0,0,0,0,0,0,0,0,0,0,60,0,0,0,0,0,0,0,0,0,0,0,0,0,0,0,0,32,0,0,0,0,0,0,0,0,0,0,0,0,0,0,0,0,0,0,0,0,0,0,0,0,0,0,0,0,0,0,0,0,0,0,0,0,0,0,0,0,0,0,0,0,0,0,0,0,0,0,0,45.5,17.4,0.303,0.307471264,1.475664808
# 1683,28396,364377,Blackburn D.,1987,nan,0,0,0,16.07229732,0,0,0,0,0,0,0,0,0,0,0,0,0,0,0,0,0,0,0,0,14.61152302,0,0,0,0,0,0,0,0,0,0,0,0,0,0,0,0,0,0,0,0,0,0,0,0,0,0,0,0,0,0,0,0,0,0,0,0,0,0,0,0,0,0,0,0,0,0,0,0,0,0,0,0,0,0,0,0,0,0,0,0,0,0,0,0,0,0,20.32969071,0,0,0,0,0,0,0,0,0,0,0,0,0,0,0,0,0,0,0,0,0,0,0,0,0,0,0,0,0,0,0,0,0,0,0,0,0,0,0,0,0,0,0,0,0,34.09276704,0,0,0,0,0,0,0,0,0,0,0,4.63598192,0,0,0,0,0,0,0,10.25773999,0,0,0,0,0,0,0,0,0,0,0,0,0,0,0,0,0,0,0,0,0,0,0,116,45.6,0.276,0.271929825,1.474701246
# 5210,23789,178469,Moore L.A.,1999,Corning HPFS,0,0,0,0,0,0,0,0,0,0,0,0,0,0,0,0,0,0,0,0,0,0,0,0,0,0,0,0,0,0,0,0,0,0,0,0,0,0,0,0,0,0,0,0,0,0,0,0,0,0,0,0,0,0,0,0,0,0,0,0,0,0,0,0,0,0,0,0,0,0,0,0,0,0,0,0,0,0,0,0,0,0,0,0,0,0,0,0,0,0,0,0,0,0,0,0,0,0,0,0,0,0,0,0,0,0,0,0,0,0,0,0,0,0,0,0,0,0,0,0,0,0,0,0,0,0,0,0,0,0,0,0,0,0,0,0,0,100,0,0,0,0,0,0,0,0,0,0,0,0,0,0,0,0,0,0,0,0,0,0,0,0,0,0,0,0,0,0,0,0,0,0,0,0,0,0,0,0,0,0,0,72.7,31.4,0.16,0.157643312,1.472929936
# 5217,33582,68033,Moore L.A.,2001,Corning HPFS,0,0,0,0,0,0,0,0,0,0,0,0,0,0,0,0,0,0,0,0,0,0,0,0,0,0,0,0,0,0,0,0,0,0,0,0,0,0,0,0,0,0,0,0,0,0,0,0,0,0,0,0,0,0,0,0,0,0,0,0,0,0,0,0,0,0,0,0,0,0,0,0,0,0,0,0,0,0,0,0,0,0,0,0,0,0,0,0,0,0,0,0,0,0,0,0,0,0,0,0,0,0,0,0,0,0,0,0,0,0,0,0,0,0,0,0,0,0,0,0,0,0,0,0,0,0,0,0,0,0,0,0,0,0,0,0,0,100,0,0,0,0,0,0,0,0,0,0,0,0,0,0,0,0,0,0,0,0,0,0,0,0,0,0,0,0,0,0,0,0,0,0,0,0,0,0,0,0,0,0,0,72.7,31.4,0.16,0.157643312,1.472929936
# 2622,11320,98763,Higazy A.A.,1985,nan,0,0,0,0,0,0,0,0,0,0,0,0,0,0,0,0,0,0,0,0,0,0,0,0,0,0,0,0,0,0,0,0,0,42.29,0,0,0,0,0,0,0,0,0,0,0,0,0,0,0,0,0,0,0,0,0,0,0,0,0,0,0,0,0,0,0,0,0,0,0,0,0,0,0,0,0,0,0,0,0,0,0,0,0,0,0,0,0,0,0,0,0,0,0,0,0,0,0,0,0,0,0,0,0,0,0,0,0,0,0,0,0,0,0,0,0,57.71,0,0,0,0,0,0,0,0,0,0,0,0,0,0,0,0,0,0,0,0,0,0,0,0,0,0,0,0,0,0,0,0,0,0,0,0,0,0,0,0,0,0,0,0,0,0,0,0,0,0,0,0,0,0,0,0,0,0,0,0,0,0,0,0,0,56.1,22.4,0.256,0.252232143,1.471819196
# 4439,4206,50444,Molot V.A.,1992,nan,0,0,0,15,0,0,0,0,0,0,0,0,0,0,0,0,0,0,0,0,0,0,0,0,0,0,0,0,0,0,0,0,0,0,0,0,0,0,0,0,0,0,0,0,0,0,0,0,0,0,0,0,0,0,0,0,0,0,0,0,0,0,0,0,0,0,0,0,0,0,0,0,0,0,0,0,0,0,0,0,0,0,0,12.5,0,0,0,0,0,0,0,0,0,0,0,0,0,0,0,0,12.5,0,0,0,0,0,0,0,0,0,0,0,0,0,0,0,0,0,0,0,0,0,0,0,0,0,0,0,0,0,0,0,0,0,0,0,0,60,0,0,0,0,0,0,0,0,0,0,0,0,0,0,0,0,0,0,0,0,0,0,0,0,0,0,0,0,0,0,0,0,0,0,0,0,0,0,0,0,0,0,0,83.6,34.2,0.219,0.222222222,1.471334348
# 1502,28017,371042,Hampshire S.,1994,nan,0,0,6.8,0,0,0,0,0,0,0,0,0,0,0,0,0,0,0,0,0,0,0,0,0,0,0,0,0,0,0,0,0,0,0,0,0,0,0,0,0,0,0,0,0,0,0,0,0,0,0,0,0,0,0,0,0,0,0,0,0,0,0,0,0,0,0,0,0,0,0,0,0,0,0,0,0,0,0,0,0,0,0,0,0,0,0,0,0,0,0,0,0,0,0,0,0,0,0,0,0,0,0,0,0,0,0,0,0,0,0,0,0,63.6,0,0,0,0,0,0,0,0,0,0,0,0,0,0,0,0,0,0,0,0,0,17.7,0,0,0,0,0,0,0,0,0,0,0,0,0,0,0,0,0,0,0,0,0,0,0,0,0,0,0,0,0,0,0,0,0,0,0,11.9,0,0,0,0,0,0,0,0,0,0,113,44,0.28,0.284090909,1.461038961
# 1714,17520,167815,Cleek G.W.,1962,nan,0,0,0,0,0,0,0,0,0,0,0,0,0,0,0,0,19,0,0,0,0,0,0,0,0,0,0,0,0,0,0,0,0,0,0,0,0,0,0,0,0,0,0,0,0,0,0,0,0,0,0,0,0,0,0,0,0,0,0,0,0,0,0,0,0,0,0,0,0,0,0,0,0,0,0,0,0,0,0,7,0,0,0,0,0,0,0,0,0,0,0,0,0,0,0,0,0,0,0,0,0,0,0,0,0,0,0,0,0,0,0,0,0,0,0,0,0,0,0,0,0,0,0,0,0,0,0,0,0,0,0,0,0,0,0,0,0,44,0,0,0,0,0,0,0,0,0,0,0,1,0,0,0,0,0,0,4,20,0,0,0,0,0,0,0,0,0,0,0,0,0,0,0,0,0,0,0,0,0,0,5,106,41.7,0.275,0.270983213,1.460649662
# 3525,216,20139,Polukhin V.N.,1983,nan,0,0,0,0,0,0,0,0,0,0,0,0,0,0,0,0,0,0,0,0,0,0,0,0,0,0,0,0,0,0,0,0,0,0,0,0,0,0,0,0,0,0,0,0,0,0,0,0,0,0,0,0,0,0,0,0,0,0,0,0,72.25429665,0,0,0,0,7.369995578,0,0,0,0,0,0,0,0,0,0,0,0,0,0,0,0,0,0,0,0,0,0,0,0,0,0,0,0,0,0,0,0,0,0,10.18785389,0,0,0,0,0,0,0,0,0,0,0,0,0,0,0,0,0,0,0,0,0,0,0,0,0,0,0,0,0,0,0,0,0,0,0,0,10.18785389,0,0,0,0,0,0,0,0,0,0,0,0,0,0,0,0,0,0,0,0,0,0,0,0,0,0,0,0,0,0,0,0,0,0,0,0,0,0,0,0,0,0,0,67.9,27.5,0.238,0.234545455,1.451489687
# 2954,40457,468133,Hermansen C.,2013,nan,0,0,0,0,0,0,0,0,0,0,0,0,0,0,0,0,0,0,0,0,0,0,0,0,9.1,0,0,0,0,0,0,0,0,0,0,0,0,0,0,0,0,0,0,0,0,0,0,0,0,0,0,0,0,0,0,0,0,0,0,0,0,0,0,0,0,0,0,0,0,0,0,0,0,0,0,0,0,0,0,0,0,0,0,0,0,0,0,0,0,0,0,0,0,0,0,0,0,0,0,0,22.7,0,0,0,0,0,0,0,0,0,0,0,0,0,0,0,0,0,0,0,0,0,0,0,0,0,0,0,0,0,0,0,0,0,0,0,0,68.2,0,0,0,0,0,0,0,0,0,0,0,0,0,0,0,0,0,0,0,0,0,0,0,0,0,0,0,0,0,0,0,0,0,0,0,0,0,0,0,0,0,0,0,68.8,27.6,0.25,0.246376812,1.449275362
# 2258,28396,364382,Blackburn D.,1987,nan,0,0,0,18.96870602,0,0,0,0,0,0,0,0,0,0,0,0,0,0,0,0,0,0,0,0,0,0,0,0,0,0,0,0,0,0,0,0,0,0,0,0,0,0,0,0,0,0,0,0,0,0,0,0,0,0,0,0,0,0,0,0,0,0,0,0,0,0,0,0,0,0,0,0,0,0,0,0,0,0,0,0,0,0,0,0,0,0,0,0,0,0,0,23.99332643,0,0,0,0,0,0,0,0,0,0,0,0,0,0,0,0,0,0,0,0,0,0,0,0,0,0,0,0,0,0,0,0,0,0,0,0,0,0,0,0,0,0,0,0,0,48.28400169,0,0,0,0,0,0,0,0,0,0,0,8.75396586,0,0,0,0,0,0,0,0,0,0,0,0,0,0,0,0,0,0,0,0,0,0,0,0,0,0,0,0,0,0,0,115,45.7,0.262,0.258205689,1.448210199
# 2359,10648,75132,Farley J.M.,1975,nan,0,0,0,0,0,0,0,0,0,0,0,0,0,0,0,0,0,0,0,0,0,0,0,0,0,0,0,0,0,0,0,0,0,0,0,0,0,0,0,0,0,0,0,0,0,0,0,0,0,0,0,0,0,0,0,0,0,0,0,0,0,0,0,0,0,0,0,0,0,0,0,0,0,0,0,0,0,0,0,0,0,0,0,0,0,0,0,0,0,0,0,0,0,0,0,0,0,0,0,0,0,0,0,0,0,0,0,0,0,0,0,0,0,0,0,55,0,0,0,0,0,0,0,0,0,0,0,0,0,0,0,0,0,0,0,0,0,0,0,0,0,0,0,0,0,0,0,0,0,0,0,0,0,0,0,0,0,0,0,0,0,0,0,0,0,0,0,45,0,0,0,0,0,0,0,0,0,0,0,0,0,55.1,21.8,0.26,0.263761468,1.446718419
