Repository: jacobergzhou/Poisson-Ratio

File: Poisson_ratio.csv (part 10 of 70)
,Code,Glass #,Author,Year,Trademark,Ag2O,AgI,Al,Al2O3,AlF3,AlN,As,As2O3,As2O5,As2S3,As2Se3,AsSe,B,B2O3,Ba,BaCl2,BaF2,BaO,Be,BeF2,BeO,Bi2O3,BiCl3,Br,C,Ca,CaF2,CaO,Cd,CdCl2,CdF2,CdO,Ce2O3,CeF3,CeO2,Cl,Co,Co3O4,CoO,Cr,Cr2O3,Cs,Cs2O,CsCl,CsF,Cu,Cu2O,CuO,Dy2O3,Er,Er2O3,ErF3,Eu,Eu2O3,EuF3,F,Fe,Fe2O3,FeO,Ga,Ga2O3,Ga2S3,Ga2Se3,GaF3,Gd2O3,GdF3,Ge,GeO2,GeS2,GeSe2,H2O,HfF4,HfO2,Hg,Ho2O3,I,InF3,K,K2O,K2S,K2SO4,KBr,KCl,KF,KHF2,La,La2O3,La2S3,LaF3,Li,Li2O,Li2S,Li2SO4,LiBr,LiCl,LiF,LiI,Mg,MgF2,MgO,Mn,Mn2O3,MnF2,MnO,MnO2,Mo,MoO2,MoO3,N,Na,Na2O,Na2S,Na2SO4,NaCl,NaF,NaPO3,Nb,Nb2O5,Nd,Nd2O3,NdF3,NH4NO3,Ni,NiO,O,OH,P,P2O5,Pb,PbCl2,PbF2,PbO,PdO,Pr2O3,Pr6O11,PrF3,R2O3,Rb2O,RbF,Rh2O3,RŒO,RuO2,S,Sb,Sb2O3,Sb2S3,Sc2O3,Se,Si,Si3N4,SiC,SiO2,Sm2O3,Sn,SnO,SnO2,SO2,SO3,Sr,SrCl2,SrF2,SrO,Ta2O3,Ta2O5,Tb2O3,TbF3,Te,TeO2,Th,ThF4,ThO2,Ti,TiO2,Tl,Tl2O,Tl2Se,TlSe,Tm2O3,U,U3O8,UO2,V,V2O5,VO6,WO3,Y,Y2O3,Yb2O3,YbF3,YF3,Zn,ZnCl2,ZnF2,ZnO,ZnSO4,Zr,ZrF4,ZrO2,Young's modulus E (GPa),Shear modulus G (GPa),Poisson's ratio v
688,3122,110701,State Optical I,1975,LF7,-,-,-,0.0,-,-,-,0.2189,-,-,-,-,-,0.7837578,-,-,-,0.0,-,-,0.0,0.0,-,-,-,-,-,0.0,-,-,-,0.0,-,-,-,-,-,-,-,-,-,-,0.0,-,-,-,-,-,-,-,-,-,-,-,-,-,-,-,-,-,0.0,-,-,-,-,-,-,0.0,-,-,0.0,-,-,-,-,-,-,-,9.15806,-,-,-,-,-,-,-,-,-,-,-,0.0,-,-,-,-,-,-,,-,0.0,-,-,-,-,-,-,-,-,-,-,0.0,-,-,-,-,-,-,-,-,-,-,-,-,-,-,-,-,0.0,-,-,-,14.11713,-,-,-,-,1.00265,-,-,-,100.0,-,-,-,-,-,-,-,-,-,-,75.72216,-,-,-,-,-,-,-,-,-,0.0,-,-,-,-,-,0.0,-,-,-,-,0.0,-,-,-,-,-,-,-,-,-,-,-,0.0,-,-,-,-,-,-,-,-,0.0,-,-,-,0.0,55.7,23.02,0.2098175
689,3122,110702,State Optical I,1975,LF8,-,-,-,2.611731,-,-,-,0.1441,-,-,-,-,-,2.962395,-,-,-,0.0,-,-,0.0,0.0,-,-,-,-,-,0.0,-,-,-,0.0,-,-,-,-,-,-,-,-,-,-,0.0,-,-,-,-,-,-,-,-,-,-,-,-,18.77,-,-,-,-,0.0,-,-,-,-,-,-,0.0,-,-,0.0,-,-,-,-,-,-,-,13.15635,-,-,-,-,-,-,-,-,-,-,-,0.0,-,-,-,-,-,-,,-,0.0,-,-,-,-,-,-,-,-,-,-,0.0,-,-,-,-,-,-,-,-,-,-,-,-,-,-,-,-,0.0,-,-,-,0.0,-,-,-,-,5.718232,-,-,-,81.22588,-,-,-,-,-,-,-,-,-,-,51.10466,-,-,-,-,-,-,-,-,-,0.0,-,-,-,-,-,0.0,-,-,-,-,11.24664,-,-,-,-,-,-,-,-,-,-,-,0.0,-,-,-,-,-,-,-,-,0.0,-,-,-,0.0,65.5,26.44,0.2386535
690,3122,110703,State Optical I,1975,LF9,-,-,-,1.587948,-,-,-,0.1364,-,-,-,-,-,2.325607,-,-,-,0.0,-,-,0.0,0.0,-,-,-,-,-,0.0,-,-,-,0.0,-,-,-,-,-,-,-,-,-,-,0.0,-,-,-,-,-,-,-,-,-,-,-,-,22.76,-,-,-,-,0.0,-,-,-,-,-,-,0.0,-,-,0.0,-,-,-,-,-,-,-,12.62984,-,-,-,-,-,-,-,-,-,-,-,0.0,-,-,-,-,-,-,,-,0.0,-,-,-,-,-,-,-,-,-,-,0.0,-,-,-,-,-,-,-,-,-,-,-,-,-,-,-,-,0.0,-,-,-,0.0,-,-,-,-,4.049951,-,-,-,77.24311,-,-,-,-,-,-,-,-,-,-,47.70402,-,-,-,-,-,-,-,-,-,0.0,-,-,-,-,-,0.0,-,-,-,-,12.85929,-,-,-,-,-,-,-,-,-,-,-,0.0,-,-,-,-,-,-,-,-,0.0,-,-,-,0.0,67.5,27.16,0.2426362
691,3122,110704,State Optical I,1975,LF10,-,-,-,1.989612,-,-,-,-,-,-,-,-,-,1.265228,-,-,-,0.0,-,-,0.0,0.0,-,-,-,-,-,0.0,-,-,-,0.0,-,-,-,-,-,-,-,-,-,-,0.0,-,-,-,-,-,-,-,-,-,-,-,-,9.98,-,-,-,-,0.0,-,-,-,-,-,-,0.0,-,-,0.0,-,-,-,-,-,-,-,8.621609,-,-,-,-,-,-,-,-,-,-,-,0.0,-,-,-,-,-,-,,-,0.0,-,-,-,-,-,-,-,-,-,-,3.61764,-,-,-,-,-,-,-,-,-,-,-,-,-,-,-,-,0.0,-,-,-,3.1841,-,-,-,-,3.497501,-,-,-,90.02457,-,-,-,0.2427,-,-,-,-,-,-,65.91586,-,-,-,-,-,-,-,-,-,0.0,-,-,-,-,-,0.0,-,-,-,-,5.187884,-,-,-,-,-,-,-,-,-,-,-,0.0,-,-,-,-,-,-,-,-,0.0,-,-,-,0.0,66.7,27.37,0.2184873
692,3122,110705,State Optical I,1975,LF11,-,-,-,0.0,-,-,-,0.08104,-,-,-,-,-,5.826245,-,-,-,0.0,-,-,0.0,0.0,-,-,-,-,-,0.0,-,-,-,0.0,-,-,-,-,-,-,-,-,-,-,0.0,-,-,-,-,-,-,-,-,-,-,-,-,-,-,-,-,-,0.0,-,-,-,-,-,-,0.0,-,-,0.0,-,-,-,-,-,-,-,9.591024,-,-,-,-,-,-,-,-,-,-,-,0.0,-,-,-,-,-,-,,-,0.0,-,-,-,-,-,-,-,-,-,-,0.0,-,-,-,-,-,-,-,-,-,-,-,-,-,-,-,-,0.0,-,-,-,9.894688,-,-,-,-,5.907283,-,-,-,100.0,-,-,-,-,-,-,-,-,-,-,74.60701,-,-,-,-,-,-,-,-,-,0.0,-,-,-,-,-,0.0,-,-,-,-,0.0,-,-,-,-,-,-,-,-,-,-,-,0.0,-,-,-,-,-,-,-,-,0.0,-,-,-,0.0,64.8,26.77,0.2103101
693,3122,110706,State Optical I,1975,LF12,-,-,-,3.421936,-,-,-,0.146,-,-,-,-,-,3.343854,-,-,-,0.0,-,-,0.0,0.0,-,-,-,-,-,0.0,-,-,-,0.0,-,-,-,-,-,-,-,-,-,-,0.0,-,-,-,-,-,-,-,-,-,-,-,-,22.06,-,-,-,-,0.0,-,-,-,-,-,-,0.0,-,-,0.0,-,-,-,-,-,-,-,12.48859,-,-,-,-,-,-,-,-,-,-,-,0.0,-,-,-,-,-,-,,-,0.0,-,-,-,-,-,-,-,-,-,-,0.0,-,-,-,-,-,-,-,-,-,-,-,-,-,-,-,-,0.0,-,-,-,0.0,-,-,-,-,6.91176,-,-,-,77.94342,-,-,-,-,-,-,-,-,-,-,49.9474,-,-,-,-,-,-,-,-,-,0.0,-,-,-,-,-,0.0,-,-,-,-,8.595673,-,-,-,-,-,-,-,-,-,-,-,0.0,-,-,-,-,-,-,-,-,0.0,-,-,-,0.0,64.1,25.99,0.2331666
694,3128,153253,Livshits V.Ya.,1994,,-,-,-,0.0,-,-,-,-,-,-,-,-,-,0.0,-,-,-,0.0,-,-,0.0,0.0,-,-,-,-,-,0.0,-,-,-,0.0,-,-,-,-,-,-,-,-,-,-,0.0,-,-,-,-,-,-,-,-,-,-,-,-,-,-,-,-,-,0.0,-,-,-,-,-,-,0.0,-,-,0.0,-,-,-,-,-,-,-,0.0,-,-,-,-,-,-,-,-,-,-,-,5.0,-,-,-,-,-,-,,-,0.0,-,-,-,-,-,-,-,-,-,-,20.0,-,-,-,-,-,-,-,-,-,-,-,-,-,-,-,-,0.0,-,-,-,0.0,-,-,-,-,0.0,-,-,-,100.0,-,-,-,-,-,-,-,-,-,-,59.0,-,-,-,1,-,-,-,-,-,0.0,-,-,-,-,-,0.0,-,-,-,-,15.0,-,-,-,-,-,-,-,-,-,-,-,0.0,-,-,-,-,-,-,-,-,0.0,-,-,-,0.0,85.4,34.5,0.236
695,3128,153254,Livshits V.Ya.,1994,,-,-,-,0.0,-,-,-,-,-,-,-,-,-,0.0,-,-,-,0.0,-,-,0.0,0.0,-,-,-,-,-,0.0,-,-,-,0.0,-,-,-,-,-,-,-,-,-,-,0.0,-,-,-,-,-,-,-,-,-,-,-,-,-,-,-,-,-,0.0,-,-,-,-,-,-,0.0,-,-,0.0,-,-,-,-,-,-,-,0.0,-,-,-,-,-,-,-,-,-,-,-,5.0,-,-,-,-,-,-,,-,0.0,-,-,-,-,-,-,-,-,-,-,20.0,-,-,-,-,-,-,-,-,-,-,-,-,-,-,-,-,0.0,-,-,-,0.0,-,-,-,-,0.0,-,-,-,100.0,-,-,-,-,-,-,-,-,-,-,58.0,-,-,-,2,-,-,-,-,-,0.0,-,-,-,-,-,0.0,-,-,-,-,15.0,-,-,-,-,-,-,-,-,-,-,-,0.0,-,-,-,-,-,-,-,-,0.0,-,-,-,0.0,87.1,35.2,0.237
696,3128,153255,Livshits V.Ya.,1994,,-,-,-,0.0,-,-,-,-,-,-,-,-,-,0.0,-,-,-,0.0,-,-,0.0,0.0,-,-,-,-,-,0.0,-,-,-,0.0,-,-,-,-,-,-,-,-,-,-,0.0,-,-,-,-,-,-,-,-,-,-,-,-,-,-,-,-,-,0.0,-,-,-,-,-,-,0.0,-,-,0.0,-,-,-,-,-,-,-,0.0,-,-,-,-,-,-,-,-,-,-,-,5.0,-,-,-,-,-,-,,-,0.0,-,-,-,-,-,-,-,-,-,-,20.0,-,-,-,-,-,-,-,-,-,-,-,-,-,-,-,-,0.0,-,-,-,0.0,-,-,-,-,0.0,-,-,-,100.0,-,-,-,-,-,-,-,-,-,-,57.0,-,-,-,3,-,-,-,-,-,0.0,-,-,-,-,-,0.0,-,-,-,-,15.0,-,-,-,-,-,-,-,-,-,-,-,0.0,-,-,-,-,-,-,-,-,0.0,-,-,-,0.0,89.7,36.2,0.238
697,3128,153256,Livshits V.Ya.,1994,,-,-,-,0.0,-,-,-,-,-,-,-,-,-,0.0,-,-,-,0.0,-,-,0.0,0.0,-,-,-,-,-,0.0,-,-,-,0.0,-,-,-,-,-,-,-,-,-,-,0.0,-,-,-,-,-,-,-,-,-,-,-,-,-,-,-,-,-,0.0,-,-,-,-,-,-,0.0,-,-,0.0,-,-,-,-,-,-,-,0.0,-,-,-,-,-,-,-,-,-,-,-,12.5,-,-,-,-,-,-,,-,0.0,-,-,-,-,-,-,-,-,-,-,12.5,-,-,-,-,-,-,-,-,-,-,-,-,-,-,-,-,0.0,-,-,-,0.0,-,-,-,-,0.0,-,-,-,100.0,-,-,-,-,-,-,-,-,-,-,59.0,-,-,-,1,-,-,-,-,-,0.0,-,-,-,-,-,0.0,-,-,-,-,15.0,-,-,-,-,-,-,-,-,-,-,-,0.0,-,-,-,-,-,-,-,-,0.0,-,-,-,0.0,93.5,37.8,0.236
698,3128,153257,Livshits V.Ya.,1994,,-,-,-,0.0,-,-,-,-,-,-,-,-,-,0.0,-,-,-,0.0,-,-,0.0,0.0,-,-,-,-,-,0.0,-,-,-,0.0,-,-,-,-,-,-,-,-,-,-,0.0,-,-,-,-,-,-,-,-,-,-,-,-,-,-,-,-,-,0.0,-,-,-,-,-,-,0.0,-,-,0.0,-,-,-,-,-,-,-,0.0,-,-,-,-,-,-,-,-,-,-,-,12.5,-,-,-,-,-,-,,-,0.0,-,-,-,-,-,-,-,-,-,-,12.5,-,-,-,-,-,-,-,-,-,-,-,-,-,-,-,-,0.0,-,-,-,0.0,-,-,-,-,0.0,-,-,-,100.0,-,-,-,-,-,-,-,-,-,-,58.0,-,-,-,2,-,-,-,-,-,0.0,-,-,-,-,-,0.0,-,-,-,-,15.0,-,-,-,-,-,-,-,-,-,-,-,0.0,-,-,-,-,-,-,-,-,0.0,-,-,-,0.0,94.4,38.2,0.235
699,3128,153258,Livshits V.Ya.,1994,,-,-,-,0.0,-,-,-,-,-,-,-,-,-,0.0,-,-,-,0.0,-,-,0.0,0.0,-,-,-,-,-,0.0,-,-,-,0.0,-,-,-,-,-,-,-,-,-,-,0.0,-,-,-,-,-,-,-,-,-,-,-,-,-,-,-,-,-,0.0,-,-,-,-,-,-,0.0,-,-,0.0,-,-,-,-,-,-,-,0.0,-,-,-,-,-,-,-,-,-,-,-,12.5,-,-,-,-,-,-,,-,0.0,-,-,-,-,-,-,-,-,-,-,12.5,-,-,-,-,-,-,-,-,-,-,-,-,-,-,-,-,0.0,-,-,-,0.0,-,-,-,-,0.0,-,-,-,100.0,-,-,-,-,-,-,-,-,-,-,57.0,-,-,-,3,-,-,-,-,-,0.0,-,-,-,-,-,0.0,-,-,-,-,15.0,-,-,-,-,-,-,-,-,-,-,-,0.0,-,-,-,-,-,-,-,-,0.0,-,-,-,0.0,97.4,39.4,0.237
700,3128,153259,Livshits V.Ya.,1994,,-,-,-,0.0,-,-,-,-,-,-,-,-,-,0.0,-,-,-,0.0,-,-,0.0,0.0,-,-,-,-,-,0.0,-,-,-,0.0,-,-,-,-,-,-,-,-,-,-,0.0,-,-,-,-,-,-,-,-,-,-,-,-,-,-,-,-,-,0.0,-,-,-,-,-,-,0.0,-,-,0.0,-,-,-,-,-,-,-,0.0,-,-,-,-,-,-,-,-,-,-,-,20.0,-,-,-,-,-,-,,-,0.0,-,-,-,-,-,-,-,-,-,-,5.0,-,-,-,-,-,-,-,-,-,-,-,-,-,-,-,-,0.0,-,-,-,0.0,-,-,-,-,0.0,-,-,-,100.0,-,-,-,-,-,-,-,-,-,-,58.0,-,-,-,2,-,-,-,-,-,0.0,-,-,-,-,-,0.0,-,-,-,-,15.0,-,-,-,-,-,-,-,-,-,-,-,0.0,-,-,-,-,-,-,-,-,0.0,-,-,-,0.0,97.7,39.6,0.232
701,3170,94948,Kulyamina L.L.,1975,-,-,-,-,0.8742831,-,-,-,-,-,-,-,-,-,0.0,-,-,-,0.0,-,-,0.0,0.0,-,-,-,-,-,6.358572,-,-,-,0.0,-,-,-,-,-,-,-,-,-,-,0.0,-,-,-,-,-,-,-,-,-,-,-,-,-,-,-,-,-,0.0,-,-,-,-,-,-,0.0,-,-,0.0,-,-,-,-,-,-,-,0.0,-,-,-,-,-,-,-,-,-,-,-,0.0,-,-,-,-,-,-,,-,5.897986,-,-,-,-,-,-,-,-,-,-,21.09477,-,-,-,-,-,-,-,-,-,-,-,-,-,-,-,-,0.0,-,-,-,0.0,-,-,-,-,0.8742831,-,-,-,100.0,-,-,-,-,-,-,-,-,-,-,65.77439,-,-,-,-,-,-,-,-,-,0.0,-,-,-,-,-,0.0,-,-,-,-,0.0,-,-,-,-,-,-,-,-,-,-,-,0.0,-,-,-,-,-,-,-,-,0.0,-,-,-,0.0,66.0,26.74,0.234
702,3170,94949,Kulyamina L.L.,1975,-,-,-,-,1.766943,-,-,-,-,-,-,-,-,-,0.0,-,-,-,0.0,-,-,0.0,0.0,-,-,-,-,-,7.496297,-,-,-,0.0,-,-,-,-,-,-,-,-,-,-,0.0,-,-,-,-,-,-,-,-,-,-,-,-,-,-,-,-,-,0.0,-,-,-,-,-,-,0.0,-,-,0.0,-,-,-,-,-,-,-,0.0,-,-,-,-,-,-,-,-,-,-,-,0.0,-,-,-,-,-,-,,-,3.724982,-,-,-,-,-,-,-,-,-,-,14.04949,-,-,-,-,-,-,-,-,-,-,-,-,-,-,-,-,0.0,-,-,-,0.0,-,-,-,-,1.766943,-,-,-,100.0,-,-,-,-,-,-,-,-,-,-,72.96229,-,-,-,-,-,-,-,-,-,0.0,-,-,-,-,-,0.0,-,-,-,-,0.0,-,-,-,-,-,-,-,-,-,-,-,0.0,-,-,-,-,-,-,-,-,0.0,-,-,-,0.0,75.9,30.97,0.225
703,3170,94950,Kulyamina L.L.,1975,13-v,-,-,-,9.062338,-,-,-,-,-,-,-,-,-,0.0,-,-,-,0.0,-,-,0.0,0.0,-,-,-,-,-,13.81973,-,-,-,0.0,-,-,-,-,-,-,-,-,-,-,0.0,-,-,-,-,-,-,-,-,-,-,-,-,6.276,-,-,-,-,0.0,-,-,-,-,-,-,0.0,-,-,0.0,-,-,-,-,-,-,-,0.0,-,-,-,-,-,-,-,-,-,-,-,0.0,-,-,-,-,-,-,,-,5.916317,-,-,-,-,-,-,-,-,-,-,1.923666,-,-,-,-,-,-,-,-,-,-,-,-,-,-,-,-,0.0,-,-,-,0.0,-,-,-,-,9.062338,-,-,-,93.72439,-,-,-,-,-,-,-,-,-,-,63.00233,-,-,-,-,-,-,-,-,-,0.0,-,-,-,-,-,0.0,-,-,-,-,0.0,-,-,-,-,-,-,-,-,-,-,-,0.0,-,-,-,-,-,-,-,-,0.0,-,-,-,0.0,75.0,31.06,0.207
704,3221,110707,State Optical I,1975,F1,-,-,-,0.0,-,-,-,0.238,-,-,-,-,-,0.0,-,-,-,0.0,-,-,0.0,0.0,-,-,-,-,-,0.0,-,-,-,0.0,-,-,-,-,-,-,-,-,-,-,0.0,-,-,-,-,-,-,-,-,-,-,-,-,-,-,-,-,-,0.0,-,-,-,-,-,-,0.0,-,-,0.0,-,-,-,-,-,-,-,6.377435,-,-,-,-,-,-,-,-,-,-,-,0.0,-,-,-,-,-,-,,-,0.0,-,-,-,-,-,-,-,-,-,-,0.0,-,-,-,-,-,-,-,-,-,-,-,-,-,-,-,-,0.0,-,-,-,19.35478,-,-,-,-,0.2379637,-,-,-,99.99999,-,-,-,-,-,-,-,-,-,-,74.02982,-,-,-,-,-,-,-,-,-,0.0,-,-,-,-,-,0.0,-,-,-,-,0.0,-,-,-,-,-,-,-,-,-,-,-,0.0,-,-,-,-,-,-,-,-,0.0,-,-,-,0.0,55.6,22.77,0.2209046
705,3221,110708,State Optical I,1975,F2,-,-,-,0.0,-,-,-,0.2395,-,-,-,-,-,0.0,-,-,-,0.0,-,-,0.0,0.0,-,-,-,-,-,0.0,-,-,-,0.0,-,-,-,-,-,-,-,-,-,-,0.0,-,-,-,-,-,-,-,-,-,-,-,-,-,-,-,-,-,0.0,-,-,-,-,-,-,0.0,-,-,0.0,-,-,-,-,-,-,-,6.762097,-,-,-,-,-,-,-,-,-,-,-,0.0,-,-,-,-,-,-,,-,0.0,-,-,-,-,-,-,-,-,-,-,0.0,-,-,-,-,-,-,-,-,-,-,-,-,-,-,-,-,0.0,-,-,-,19.65798,-,-,-,-,0.2395507,-,-,-,100.0,-,-,-,-,-,-,-,-,-,-,73.34038,-,-,-,-,-,-,-,-,-,0.0,-,-,-,-,-,0.0,-,-,-,-,0.0,-,-,-,-,-,-,-,-,-,-,-,0.0,-,-,-,-,-,-,-,-,0.0,-,-,-,0.0,55.9,22.99,0.215746
706,3221,110709,State Optical I,1975,F4,-,-,-,0.0,-,-,-,0.2434,-,-,-,-,-,0.0,-,-,-,0.0,-,-,0.0,0.0,-,-,-,-,-,0.0,-,-,-,0.0,-,-,-,-,-,-,-,-,-,-,0.0,-,-,-,-,-,-,-,-,-,-,-,-,-,-,-,-,-,0.0,-,-,-,-,-,-,0.0,-,-,0.0,-,-,-,-,-,-,-,6.246778,-,-,-,-,-,-,-,-,-,-,-,0.0,-,-,-,-,-,-,,-,0.0,-,-,-,-,-,-,-,-,-,-,0.0,-,-,-,-,-,-,-,-,-,-,-,-,-,-,-,-,0.0,-,-,-,20.69347,-,-,-,-,0.2433885,-,-,-,100.0,-,-,-,-,-,-,-,-,-,-,72.81636,-,-,-,-,-,-,-,-,-,0.0,-,-,-,-,-,0.0,-,-,-,-,0.0,-,-,-,-,-,-,-,-,-,-,-,0.0,-,-,-,-,-,-,-,-,0.0,-,-,-,0.0,55.3,22.64,0.2212898
707,3221,110710,State Optical I,1975,F6,-,-,-,0.0,-,-,-,0.2307,-,-,-,-,-,0.0,-,-,-,0.0,-,-,0.0,0.0,-,-,-,-,-,0.0,-,-,-,0.0,-,-,-,-,-,-,-,-,-,-,0.0,-,-,-,-,-,-,-,-,-,-,-,-,-,-,-,-,-,0.0,-,-,-,-,-,-,0.0,-,-,0.0,-,-,-,-,-,-,-,5.319994,-,-,-,-,-,-,-,-,-,-,-,0.0,-,-,-,-,-,-,,-,0.0,-,-,-,-,-,-,-,-,-,-,2.35639,-,-,-,-,-,-,-,-,-,-,-,-,-,-,-,-,0.0,-,-,-,17.78965,-,-,-,-,0.2306875,-,-,-,99.99999,-,-,-,-,-,-,-,-,-,-,74.30327,-,-,-,-,-,-,-,-,-,0.0,-,-,-,-,-,0.0,-,-,-,-,0.0,-,-,-,-,-,-,-,-,-,-,-,0.0,-,-,-,-,-,-,-,-,0.0,-,-,-,0.0,57.0,23.8,0.197479
708,3221,110711,State Optical I,1975,F9,-,-,-,2.003947,-,-,-,0.175,-,-,-,-,-,1.950068,-,-,-,0.0,-,-,0.0,0.0,-,-,-,-,-,0.0,-,-,-,0.0,-,-,-,-,-,-,-,-,-,-,0.0,-,-,-,-,-,-,-,-,-,-,-,-,18.44,-,-,-,-,0.0,-,-,-,-,-,-,0.0,-,-,0.0,-,-,-,-,-,-,-,13.71391,-,-,-,-,-,-,-,-,-,-,-,0.0,-,-,-,-,-,-,,-,0.0,-,-,-,-,-,-,-,-,-,-,0.0,-,-,-,-,-,-,-,-,-,-,-,-,-,-,-,-,0.0,-,-,-,4.124029,-,-,-,-,4.129003,-,-,-,81.56312,-,-,-,-,-,-,-,-,-,-,45.94817,-,-,-,-,-,-,-,-,-,0.0,-,-,-,-,-,0.0,-,-,-,-,13.648,-,-,-,-,-,-,-,-,-,-,-,0.0,-,-,-,-,-,-,-,-,0.0,-,-,-,0.0,65.8,26.38,0.247157
709,3221,110712,State Optical I,1975,F13,-,-,-,0.0,-,-,-,0.2396,-,-,-,-,-,0.0,-,-,-,0.0,-,-,0.0,0.0,-,-,-,-,-,0.0,-,-,-,0.0,-,-,-,-,-,-,-,-,-,-,0.0,-,-,-,-,-,-,-,-,-,-,-,-,-,-,-,-,-,0.0,-,-,-,-,-,-,0.0,-,-,0.0,-,-,-,-,-,-,-,5.496517,-,-,-,-,-,-,-,-,-,-,-,0.0,-,-,-,-,-,-,,-,0.0,-,-,-,-,-,-,-,-,-,-,1.07098,-,-,-,-,-,-,-,-,-,-,-,-,-,-,-,-,0.0,-,-,-,19.81919,-,-,-,-,0.3209779,-,-,-,100.0,-,-,-,0.08133,-,-,-,-,-,-,73.29234,-,-,-,-,-,-,-,-,-,0.0,-,-,-,-,-,0.0,-,-,-,-,0.0,-,-,-,-,-,-,-,-,-,-,-,0.0,-,-,-,-,-,-,-,-,0.0,-,-,-,0.0,56.6,23.28,0.2156357
710,3221,110713,State Optical I,1975,F18,-,-,-,0.0,-,-,-,0.2435,-,-,-,-,-,0.0,-,-,-,0.0,-,-,0.0,0.0,-,-,-,-,-,0.0,-,-,-,0.0,-,-,-,-,-,-,-,-,-,-,0.0,-,-,-,-,-,-,-,-,-,-,-,-,-,-,-,-,-,0.0,-,-,-,-,-,-,0.0,-,-,0.0,-,-,-,-,-,-,-,14.52619,-,-,-,-,-,-,-,-,-,-,-,0.0,-,-,-,-,-,-,,-,0.0,-,-,-,-,-,-,-,-,-,-,0.0,-,-,-,-,-,-,-,-,-,-,-,-,-,-,-,-,0.0,-,-,-,18.99571,-,-,-,-,0.2435278,-,-,-,100.0,-,-,-,-,-,-,-,-,-,-,66.23458,-,-,-,-,-,-,-,-,-,0.0,-,-,-,-,-,0.0,-,-,-,-,0.0,-,-,-,-,-,-,-,-,-,-,-,0.0,-,-,-,-,-,-,-,-,0.0,-,-,-,0.0,50.5,20.23,0.2481463
711,3259,18457,Gamberg E.,1973,,-,-,-,0.0,-,-,-,-,-,-,-,-,-,0.0,-,-,-,0.0,-,-,0.0,0.0,-,-,-,-,-,0.0,-,-,-,0.0,-,-,-,-,-,-,-,-,-,-,0.0,-,-,-,-,-,-,-,-,-,-,-,-,-,-,-,-,-,0.0,-,-,-,-,-,-,0.0,-,-,0.0,-,-,-,-,-,-,-,15.0,-,-,-,-,-,-,-,-,-,-,-,0.0,-,-,-,-,-,-,,-,0.0,-,-,-,-,-,-,-,-,-,-,0.0,-,-,-,-,-,-,-,-,-,-,-,-,-,-,-,-,0.0,-,-,-,0.0,-,-,-,-,0.0,-,-,-,100.0,-,-,-,-,-,-,-,-,-,-,85.0,-,-,-,-,-,-,-,-,-,0.0,-,-,-,-,-,0.0,-,-,-,-,0.0,-,-,-,-,-,-,-,-,-,-,-,0.0,-,-,-,-,-,-,-,-,0.0,-,-,-,0.0,62.0,26.6,0.167
712,3259,18458,Gamberg E.,1973,,-,-,-,0.0,-,-,-,-,-,-,-,-,-,0.0,-,-,-,0.0,-,-,0.0,0.0,-,-,-,-,-,0.0,-,-,-,0.0,-,-,-,-,-,-,-,-,-,-,0.0,-,-,-,-,-,-,-,-,-,-,-,-,-,-,-,-,-,0.0,-,-,-,-,-,-,0.0,-,-,0.0,-,-,-,-,-,-,-,25.0,-,-,-,-,-,-,-,-,-,-,-,0.0,-,-,-,-,-,-,,-,0.0,-,-,-,-,-,-,-,-,-,-,0.0,-,-,-,-,-,-,-,-,-,-,-,-,-,-,-,-,0.0,-,-,-,0.0,-,-,-,-,0.0,-,-,-,100.0,-,-,-,-,-,-,-,-,-,-,75.0,-,-,-,-,-,-,-,-,-,0.0,-,-,-,-,-,0.0,-,-,-,-,0.0,-,-,-,-,-,-,-,-,-,-,-,0.0,-,-,-,-,-,-,-,-,0.0,-,-,-,0.0,56.4,24.1,0.168
713,3259,18459,Gamberg E.,1973,,-,-,-,0.0,-,-,-,-,-,-,-,-,-,0.0,-,-,-,0.0,-,-,0.0,0.0,-,-,-,-,-,0.0,-,-,-,0.0,-,-,-,-,-,-,-,-,-,-,0.0,-,-,-,-,-,-,-,-,-,-,-,-,-,-,-,-,-,0.0,-,-,-,-,-,-,0.0,-,-,0.0,-,-,-,-,-,-,-,33.0,-,-,-,-,-,-,-,-,-,-,-,0.0,-,-,-,-,-,-,,-,0.0,-,-,-,-,-,-,-,-,-,-,0.0,-,-,-,-,-,-,-,-,-,-,-,-,-,-,-,-,0.0,-,-,-,0.0,-,-,-,-,0.0,-,-,-,100.0,-,-,-,-,-,-,-,-,-,-,67.0,-,-,-,-,-,-,-,-,-,0.0,-,-,-,-,-,0.0,-,-,-,-,0.0,-,-,-,-,-,-,-,-,-,-,-,0.0,-,-,-,-,-,-,-,-,0.0,-,-,-,0.0,54.0,23.1,0.17
714,3263,110714,State Optical I,1975,TF1,-,-,-,0.0,-,-,-,0.2543,-,-,-,-,-,0.0,-,-,-,0.0,-,-,0.0,0.0,-,-,-,-,-,0.0,-,-,-,0.0,-,-,-,-,-,-,-,-,-,-,0.0,-,-,-,-,-,-,-,-,-,-,-,-,-,-,-,-,-,0.0,-,-,-,-,-,-,0.0,-,-,0.0,-,-,-,-,-,-,-,7.477355,-,-,-,-,-,-,-,-,-,-,-,0.0,-,-,-,-,-,-,,-,0.0,-,-,-,-,-,-,-,-,-,-,0.0,-,-,-,-,-,-,-,-,-,-,-,-,-,-,-,-,0.0,-,-,-,23.07223,-,-,-,-,0.2542935,-,-,-,100.0,-,-,-,-,-,-,-,-,-,-,69.19611,-,-,-,-,-,-,-,-,-,0.0,-,-,-,-,-,0.0,-,-,-,-,0.0,-,-,-,-,-,-,-,-,-,-,-,0.0,-,-,-,-,-,-,-,-,0.0,-,-,-,0.0,53.6,21.86,0.2259835
715,3263,110715,State Optical I,1975,TF2,-,-,-,0.0,-,-,-,0.1325,-,-,-,-,-,0.0,-,-,-,0.0,-,-,0.0,0.0,-,-,-,-,-,0.0,-,-,-,0.0,-,-,-,-,-,-,-,-,-,-,0.0,-,-,-,-,-,-,-,-,-,-,-,-,-,-,-,-,-,0.0,-,-,-,-,-,-,0.0,-,-,0.0,-,-,-,-,-,-,-,5.498743,-,-,-,-,-,-,-,-,-,-,-,0.0,-,-,-,-,-,-,,-,0.0,-,-,-,-,-,-,-,-,-,-,0.0,-,-,-,-,-,-,-,-,-,-,-,-,-,-,-,-,0.0,-,-,-,26.02939,-,-,-,-,0.2404008,-,-,-,100.0,-,-,-,0.1079,-,-,-,-,-,-,68.23146,-,-,-,-,-,-,-,-,-,0.0,-,-,-,-,-,0.0,-,-,-,-,0.0,-,-,-,-,-,-,-,-,-,-,-,0.0,-,-,-,-,-,-,-,-,0.0,-,-,-,0.0,55.0,22.42,0.2265834
716,3263,110716,State Optical I,1975,TF3,-,-,-,0.0,-,-,-,0.1421,-,-,-,-,-,0.5975296,-,-,-,0.0,-,-,0.0,0.0,-,-,-,-,-,0.0,-,-,-,0.0,-,-,-,-,-,-,-,-,-,-,0.0,-,-,-,-,-,-,-,-,-,-,-,-,-,-,-,-,-,0.0,-,-,-,-,-,-,0.0,-,-,0.0,-,-,-,-,-,-,-,5.013139,-,-,-,-,-,-,-,-,-,-,-,0.0,-,-,-,-,-,-,,-,0.0,-,-,-,-,-,-,-,-,-,-,0.0,-,-,-,-,-,-,-,-,-,-,-,-,-,-,-,-,0.0,-,-,-,30.75286,-,-,-,-,0.8360306,-,-,-,100.0,-,-,-,0.09643,-,-,-,-,-,-,63.39797,-,-,-,-,-,-,-,-,-,0.0,-,-,-,-,-,0.0,-,-,-,-,0.0,-,-,-,-,-,-,-,-,-,-,-,0.0,-,-,-,-,-,-,-,-,0.0,-,-,-,0.0,55.1,22.57,0.2206469
717,3263,110717,State Optical I,1975,TF4,-,-,-,0.0,-,-,-,0.5907,-,-,-,-,-,0.0,-,-,-,0.0,-,-,0.0,0.0,-,-,-,-,-,0.0,-,-,-,0.0,-,-,-,-,-,-,-,-,-,-,0.0,-,-,-,-,-,-,-,-,-,-,-,-,-,-,-,-,-,0.0,-,-,-,-,-,-,0.0,-,-,0.0,-,-,-,-,-,-,-,4.341995,-,-,-,-,-,-,-,-,-,-,-,0.0,-,-,-,-,-,-,,-,0.0,-,-,-,-,-,-,-,-,-,-,0.0,-,-,-,-,-,-,-,-,-,-,-,-,-,-,-,-,0.0,-,-,-,33.25609,-,-,-,-,0.6908795,-,-,-,100.0,-,-,-,0.10022,-,-,-,-,-,-,61.71103,-,-,-,-,-,-,-,-,-,0.0,-,-,-,-,-,0.0,-,-,-,-,0.0,-,-,-,-,-,-,-,-,-,-,-,0.0,-,-,-,-,-,-,-,-,0.0,-,-,-,0.0,53.9,21.75,0.2390805
718,3263,110718,State Optical I,1975,TF5,-,-,-,0.0,-,-,-,0.1204,-,-,-,-,-,0.0,-,-,-,0.0,-,-,0.0,0.0,-,-,-,-,-,0.0,-,-,-,0.0,-,-,-,-,-,-,-,-,-,-,0.0,-,-,-,-,-,-,-,-,-,-,-,-,-,-,-,-,-,0.0,-,-,-,-,-,-,0.0,-,-,0.0,-,-,-,-,-,-,-,3.338288,-,-,-,-,-,-,-,-,-,-,-,0.0,-,-,-,-,-,-,,-,0.0,-,-,-,-,-,-,-,-,-,-,0.0,-,-,-,-,-,-,-,-,-,-,-,-,-,-,-,-,0.0,-,-,-,35.24247,-,-,-,-,0.2225649,-,-,-,100.0,-,-,-,0.1022,-,-,-,-,-,-,61.19668,-,-,-,-,-,-,-,-,-,0.0,-,-,-,-,-,0.0,-,-,-,-,0.0,-,-,-,-,-,-,-,-,-,-,-,0.0,-,-,-,-,-,-,-,-,0.0,-,-,-,0.0,53.9,21.8,0.2362386
719,3263,110719,State Optical I,1975,TF7,-,-,-,0.0,-,-,-,0.5814,-,-,-,-,-,0.0,-,-,-,0.0,-,-,0.0,0.0,-,-,-,-,-,0.0,-,-,-,0.0,-,-,-,-,-,-,-,-,-,-,0.0,-,-,-,-,-,-,-,-,-,-,-,-,-,-,-,-,-,0.0,-,-,-,-,-,-,0.0,-,-,0.0,-,-,-,-,-,-,-,7.241169,-,-,-,-,-,-,-,-,-,-,-,0.0,-,-,-,-,-,-,,-,0.0,-,-,-,-,-,-,-,-,-,-,0.8351315,-,-,-,-,-,-,-,-,-,-,-,-,-,-,-,-,0.0,-,-,-,31.55424,-,-,-,-,0.6603112,-,-,-,100.0,-,-,-,0.07892,-,-,-,-,-,-,59.70914,-,-,-,-,-,-,-,-,-,0.0,-,-,-,-,-,0.0,-,-,-,-,0.0,-,-,-,-,-,-,-,-,-,-,-,0.0,-,-,-,-,-,-,-,-,0.0,-,-,-,0.0,53.1,21.28,0.2476503
720,3263,110720,State Optical I,1975,TF8,-,-,-,0.0,-,-,-,-,-,-,-,-,-,0.0,-,-,-,0.0,-,-,0.0,0.0,-,-,-,-,-,0.0,-,-,-,0.0,-,-,-,-,-,-,-,-,-,-,0.0,-,-,-,-,-,-,-,-,-,-,-,-,-,-,-,-,-,0.0,-,-,-,-,-,-,0.0,-,-,0.0,-,-,-,-,-,-,-,3.643313,-,-,-,-,-,-,-,-,-,-,-,0.0,-,-,-,-,-,-,,-,0.0,-,-,-,-,-,-,-,-,-,-,2.579409,-,-,-,-,-,-,-,-,-,-,-,-,-,-,-,-,0.0,-,-,-,27.55695,-,-,-,-,0.1096878,-,-,-,100.0,-,-,-,0.1097,-,-,-,-,-,-,66.11065,-,-,-,-,-,-,-,-,-,0.0,-,-,-,-,-,0.0,-,-,-,-,0.0,-,-,-,-,-,-,-,-,-,-,-,0.0,-,-,-,-,-,-,-,-,0.0,-,-,-,0.0,56.2,22.86,0.2292213
721,3263,110721,State Optical I,1975,TF10,-,-,-,0.0,-,-,-,0.1918,-,-,-,-,-,0.0,-,-,-,0.0,-,-,0.0,0.0,-,-,-,-,-,0.0,-,-,-,0.0,-,-,-,-,-,-,-,-,-,-,0.0,-,-,-,-,-,-,-,-,-,-,-,-,-,-,-,-,-,0.0,-,-,-,-,-,-,0.0,-,-,0.0,-,-,-,-,-,-,-,1.342863,-,-,-,-,-,-,-,-,-,-,-,0.0,-,-,-,-,-,-,,-,0.0,-,-,-,-,-,-,-,-,-,-,1.020446,-,-,-,-,-,-,-,-,-,-,-,-,-,-,-,-,0.0,-,-,-,40.07301,-,-,-,-,0.3219903,-,-,-,100.0,-,-,-,0.1302,-,-,-,-,-,-,57.24168,-,-,-,-,-,-,-,-,-,0.0,-,-,-,-,-,0.0,-,-,-,-,0.0,-,-,-,-,-,-,-,-,-,-,-,0.0,-,-,-,-,-,-,-,-,0.0,-,-,-,0.0,54.2,21.78,0.2442608
722,3263,110722,State Optical I,1975,TF11,-,-,-,0.0,-,-,-,0.1728,-,-,-,-,-,4.849842,-,-,-,0.0,-,-,0.0,0.0,-,-,-,-,-,0.0,-,-,-,0.0,-,-,-,-,-,-,-,-,-,-,0.0,-,-,-,-,-,-,-,-,-,-,-,-,21.26,-,-,-,-,0.0,-,-,-,-,-,-,0.0,-,-,0.0,-,-,-,-,-,-,-,14.36028,-,-,-,-,-,-,-,-,-,-,-,0.0,-,-,-,-,-,-,,-,0.0,-,-,-,-,-,-,-,-,-,-,0.0,-,-,-,-,-,-,-,-,-,-,-,-,-,-,-,-,0.0,-,-,-,6.010405,-,-,-,-,5.022623,-,-,-,78.73923,-,-,-,-,-,-,-,-,-,-,38.14098,-,-,-,-,-,-,-,-,-,0.0,-,-,-,-,-,0.0,-,-,-,-,15.20494,-,-,-,-,-,-,-,-,-,-,-,0.0,-,-,-,-,-,-,-,-,0.0,-,-,-,0.0,66.5,26.41,0.2589928
723,3270,18503,Nemilov S.V.,1973,,-,-,-,0.0,-,-,-,-,-,-,-,-,-,0.0,-,-,-,0.0,-,-,0.0,0.0,-,-,-,-,-,50.0,-,-,-,0.0,-,-,-,-,-,-,-,-,-,-,0.0,-,-,-,-,-,-,-,-,-,-,-,-,-,-,-,-,-,0.0,-,-,-,-,-,-,0.0,-,-,0.0,-,-,-,-,-,-,-,0.0,-,-,-,-,-,-,-,-,-,-,-,0.0,-,-,-,-,-,-,,-,0.0,-,-,-,-,-,-,-,-,-,-,0.0,-,-,-,-,-,-,-,-,-,-,-,-,-,-,-,-,0.0,-,-,-,0.0,-,-,-,-,0.0,-,-,-,100.0,-,-,-,-,-,-,-,-,-,-,50.0,-,-,-,-,-,-,-,-,-,0.0,-,-,-,-,-,0.0,-,-,-,-,0.0,-,-,-,-,-,-,-,-,-,-,-,0.0,-,-,-,-,-,-,-,-,0.0,-,-,-,0.0,,,0.235
724,3270,18505,Nemilov S.V.,1973,,-,-,-,0.0,-,-,-,-,-,-,-,-,-,0.0,-,-,-,0.0,-,-,0.0,0.0,-,-,-,-,-,0.0,-,-,-,0.0,-,-,-,-,-,-,-,-,-,-,0.0,-,-,-,-,-,-,-,-,-,-,-,-,-,-,-,-,-,0.0,-,-,-,-,-,-,0.0,-,-,0.0,-,-,-,-,-,-,-,0.0,-,-,-,-,-,-,-,-,-,-,-,0.0,-,-,-,-,-,-,,-,0.0,-,-,-,-,-,-,-,-,-,-,0.0,-,-,-,-,-,-,-,-,-,-,-,-,-,-,-,-,0.0,-,-,-,25.3,-,-,-,-,0.0,-,-,-,100.0,-,-,-,-,-,-,-,-,-,-,74.7,-,-,-,-,-,-,-,-,-,0.0,-,-,-,-,-,0.0,-,-,-,-,0.0,-,-,-,-,-,-,-,-,-,-,-,0.0,-,-,-,-,-,-,-,-,0.0,-,-,-,0.0,59.8,24.81,0.207
725,3270,18506,Nemilov S.V.,1973,,-,-,-,0.0,-,-,-,-,-,-,-,-,-,0.0,-,-,-,0.0,-,-,0.0,0.0,-,-,-,-,-,0.0,-,-,-,0.0,-,-,-,-,-,-,-,-,-,-,0.0,-,-,-,-,-,-,-,-,-,-,-,-,-,-,-,-,-,0.0,-,-,-,-,-,-,0.0,-,-,0.0,-,-,-,-,-,-,-,0.0,-,-,-,-,-,-,-,-,-,-,-,0.0,-,-,-,-,-,-,,-,0.0,-,-,-,-,-,-,-,-,-,-,0.0,-,-,-,-,-,-,-,-,-,-,-,-,-,-,-,-,0.0,-,-,-,45.2,-,-,-,-,0.0,-,-,-,100.0,-,-,-,-,-,-,-,-,-,-,54.8,-,-,-,-,-,-,-,-,-,0.0,-,-,-,-,-,0.0,-,-,-,-,0.0,-,-,-,-,-,-,-,-,-,-,-,0.0,-,-,-,-,-,-,-,-,0.0,-,-,-,0.0,52.8,21.09,0.254
726,3270,18507,Nemilov S.V.,1973,,-,-,-,0.0,-,-,-,-,-,-,-,-,-,0.0,-,-,-,0.0,-,-,0.0,0.0,-,-,-,-,-,0.0,-,-,-,0.0,-,-,-,-,-,-,-,-,-,-,0.0,-,-,-,-,-,-,-,-,-,-,-,-,-,-,-,-,-,0.0,-,-,-,-,-,-,0.0,-,-,0.0,-,-,-,-,-,-,-,0.0,-,-,-,-,-,-,-,-,-,-,-,0.0,-,-,-,-,-,-,,-,0.0,-,-,-,-,-,-,-,-,-,-,0.0,-,-,-,-,-,-,-,-,-,-,-,-,-,-,-,-,0.0,-,-,-,36.8,-,-,-,-,0.0,-,-,-,100.0,-,-,-,-,-,-,-,-,-,-,63.2,-,-,-,-,-,-,-,-,-,0.0,-,-,-,-,-,0.0,-,-,-,-,0.0,-,-,-,-,-,-,-,-,-,-,-,0.0,-,-,-,-,-,-,-,-,0.0,-,-,-,0.0,55.9,22.56,0.24
727,3270,18508,Nemilov S.V.,1973,,-,-,-,0.0,-,-,-,-,-,-,-,-,-,0.0,-,-,-,0.0,-,-,0.0,0.0,-,-,-,-,-,0.0,-,-,-,0.0,-,-,-,-,-,-,-,-,-,-,0.0,-,-,-,-,-,-,-,-,-,-,-,-,-,-,-,-,-,0.0,-,-,-,-,-,-,0.0,-,-,0.0,-,-,-,-,-,-,-,0.0,-,-,-,-,-,-,-,-,-,-,-,0.0,-,-,-,-,-,-,,-,0.0,-,-,-,-,-,-,-,-,-,-,0.0,-,-,-,-,-,-,-,-,-,-,-,-,-,-,-,-,0.0,-,-,-,32.2,-,-,-,-,0.0,-,-,-,100.0,-,-,-,-,-,-,-,-,-,-,67.8,-,-,-,-,-,-,-,-,-,0.0,-,-,-,-,-,0.0,-,-,-,-,0.0,-,-,-,-,-,-,-,-,-,-,-,0.0,-,-,-,-,-,-,-,-,0.0,-,-,-,0.0,57.2,23.44,0.221
728,3270,18509,Nemilov S.V.,1973,,-,-,-,0.0,-,-,-,-,-,-,-,-,-,0.0,-,-,-,0.0,-,-,0.0,0.0,-,-,-,-,-,0.0,-,-,-,0.0,-,-,-,-,-,-,-,-,-,-,0.0,-,-,-,-,-,-,-,-,-,-,-,-,-,-,-,-,-,0.0,-,-,-,-,-,-,0.0,-,-,0.0,-,-,-,-,-,-,-,0.0,-,-,-,-,-,-,-,-,-,-,-,0.0,-,-,-,-,-,-,,-,0.0,-,-,-,-,-,-,-,-,-,-,0.0,-,-,-,-,-,-,-,-,-,-,-,-,-,-,-,-,0.0,-,-,-,47.0,-,-,-,-,0.0,-,-,-,100.0,-,-,-,-,-,-,-,-,-,-,53.0,-,-,-,-,-,-,-,-,-,0.0,-,-,-,-,-,0.0,-,-,-,-,0.0,-,-,-,-,-,-,-,-,-,-,-,0.0,-,-,-,-,-,-,-,-,0.0,-,-,-,0.0,52.1,20.79,0.255
729,3270,18510,Nemilov S.V.,1973,,-,-,-,0.0,-,-,-,-,-,-,-,-,-,0.0,-,-,-,0.0,-,-,0.0,0.0,-,-,-,-,-,0.0,-,-,-,0.0,-,-,-,-,-,-,-,-,-,-,0.0,-,-,-,-,-,-,-,-,-,-,-,-,-,-,-,-,-,0.0,-,-,-,-,-,-,0.0,-,-,0.0,-,-,-,-,-,-,-,0.0,-,-,-,-,-,-,-,-,-,-,-,0.0,-,-,-,-,-,-,,-,0.0,-,-,-,-,-,-,-,-,-,-,0.0,-,-,-,-,-,-,-,-,-,-,-,-,-,-,-,-,0.0,-,-,-,57.0,-,-,-,-,0.0,-,-,-,100.0,-,-,-,-,-,-,-,-,-,-,43.0,-,-,-,-,-,-,-,-,-,0.0,-,-,-,-,-,0.0,-,-,-,-,0.0,-,-,-,-,-,-,-,-,-,-,-,0.0,-,-,-,-,-,-,-,-,0.0,-,-,-,0.0,48.0,18.93,0.271
730,3270,18511,Nemilov S.V.,1973,,-,-,-,0.0,-,-,-,-,-,-,-,-,-,0.0,-,-,-,0.0,-,-,0.0,0.0,-,-,-,-,-,0.0,-,-,-,0.0,-,-,-,-,-,-,-,-,-,-,0.0,-,-,-,-,-,-,-,-,-,-,-,-,-,-,-,-,-,0.0,-,-,-,-,-,-,0.0,-,-,0.0,-,-,-,-,-,-,-,0.0,-,-,-,-,-,-,-,-,-,-,-,0.0,-,-,-,-,-,-,,-,0.0,-,-,-,-,-,-,-,-,-,-,0.0,-,-,-,-,-,-,-,-,-,-,-,-,-,-,-,-,0.0,-,-,-,60.8,-,-,-,-,0.0,-,-,-,100.0,-,-,-,-,-,-,-,-,-,-,39.2,-,-,-,-,-,-,-,-,-,0.0,-,-,-,-,-,0.0,-,-,-,-,0.0,-,-,-,-,-,-,-,-,-,-,-,0.0,-,-,-,-,-,-,-,-,0.0,-,-,-,0.0,46.3,18.0,0.286
731,3338,77479,Coenen M.,1984,,-,-,-,0.0,-,-,-,-,-,-,-,-,-,0.0,-,-,-,0.0,-,-,0.0,0.0,-,-,-,-,-,0.0,-,-,-,0.0,-,-,-,-,-,-,-,-,-,-,0.0,-,-,-,-,-,-,-,-,-,-,-,-,-,-,-,-,-,0.0,-,-,-,-,-,-,0.0,-,-,0.2,-,-,-,-,-,-,-,0.0,-,-,-,-,-,-,-,-,-,-,-,0.0,-,-,-,-,-,-,,-,0.0,-,-,-,-,-,-,-,-,-,-,23.2,-,-,-,-,-,-,-,-,-,-,-,-,-,-,-,-,0.0,-,-,-,0.0,-,-,-,-,0.0,-,-,-,100.0,-,-,-,-,-,-,-,-,-,-,76.6,-,-,-,-,-,-,-,-,-,0.0,-,-,-,-,-,0.0,-,-,-,-,0.0,-,-,-,-,-,-,-,-,-,-,-,0.0,-,-,-,-,-,-,-,-,0.0,-,-,-,0.0,55.9,22.4,0.248
732,3338,77480,Coenen M.,1984,,-,-,-,0.0,-,-,-,-,-,-,-,-,-,0.0,-,-,-,0.0,-,-,0.0,0.0,-,-,-,-,-,0.0,-,-,-,0.0,-,-,-,-,-,-,-,-,-,-,0.0,-,-,-,-,-,-,-,-,-,-,-,-,-,-,-,-,-,0.0,-,-,-,-,-,-,0.0,-,-,0.2,-,-,-,-,-,-,-,0.0,-,-,-,-,-,-,-,-,-,-,-,0.0,-,-,-,-,-,-,,-,0.0,-,-,-,-,-,-,-,-,-,-,22.6,-,0.6,-,-,-,-,-,-,-,-,-,-,-,-,-,-,0.0,-,-,-,0.0,-,-,-,-,0.0,-,-,-,99.39999,-,-,-,-,-,-,-,-,-,-,76.6,-,-,-,-,-,-,-,-,-,0.0,-,-,-,-,-,0.0,-,-,-,-,0.0,-,-,-,-,-,-,-,-,-,-,-,0.0,-,-,-,-,-,-,-,-,0.0,-,-,-,0.0,56.1,23.7,0.184
733,3384,3816,Shchavelev O.S.,1973,,-,-,-,0.0,-,-,-,-,-,-,-,-,-,0.0,-,-,-,0.0,-,-,0.0,0.0,-,-,-,-,-,0.0,-,-,-,0.0,-,-,-,-,-,-,-,-,-,-,0.0,-,-,-,-,-,-,-,-,-,-,-,-,-,-,-,-,-,0.0,-,-,-,-,-,-,0.0,-,-,0.0,-,-,-,-,-,-,-,14.2,-,-,-,-,-,-,-,-,-,-,-,0.0,-,-,-,-,-,-,,-,0.0,-,-,-,-,-,-,-,-,-,-,0.0,-,-,-,-,-,-,-,-,-,-,-,-,-,-,-,-,0.0,-,-,-,0.0,-,-,-,-,0.0,-,-,-,100.0,-,-,-,-,-,-,-,-,-,-,81.3,-,-,-,-,-,-,-,-,-,4.5,-,-,-,-,-,0.0,-,-,-,-,0.0,-,-,-,-,-,-,-,-,-,-,-,0.0,-,-,-,-,-,-,-,-,0.0,-,-,-,0.0,57.5,23.44,0.228
734,3384,3817,Shchavelev O.S.,1973,,-,-,-,0.0,-,-,-,-,-,-,-,-,-,0.0,-,-,-,0.0,-,-,0.0,0.0,-,-,-,-,-,0.0,-,-,-,0.0,-,-,-,-,-,-,-,-,-,-,0.0,-,-,-,-,-,-,-,-,-,-,-,-,-,-,-,-,-,0.0,-,-,-,-,-,-,0.0,-,-,0.0,-,-,-,-,-,-,-,13.5,-,-,-,-,-,-,-,-,-,-,-,0.0,-,-,-,-,-,-,,-,0.0,-,-,-,-,-,-,-,-,-,-,0.0,-,-,-,-,-,-,-,-,-,-,-,-,-,-,-,-,0.0,-,-,-,0.0,-,-,-,-,0.0,-,-,-,100.0,-,-,-,-,-,-,-,-,-,-,76.9,-,-,-,-,-,-,-,-,-,9.6,-,-,-,-,-,0.0,-,-,-,-,0.0,-,-,-,-,-,-,-,-,-,-,-,0.0,-,-,-,-,-,-,-,-,0.0,-,-,-,0.0,60.4,24.62,0.228
735,3384,3818,Shchavelev O.S.,1973,,-,-,-,0.0,-,-,-,-,-,-,-,-,-,0.0,-,-,-,0.0,-,-,0.0,0.0,-,-,-,-,-,0.0,-,-,-,0.0,-,-,-,-,-,-,-,-,-,-,0.0,-,-,-,-,-,-,-,-,-,-,-,-,-,-,-,-,-,0.0,-,-,-,-,-,-,0.0,-,-,0.0,-,-,-,-,-,-,-,12.6,-,-,-,-,-,-,-,-,-,-,-,0.0,-,-,-,-,-,-,,-,0.0,-,-,-,-,-,-,-,-,-,-,0.0,-,-,-,-,-,-,-,-,-,-,-,-,-,-,-,-,0.0,-,-,-,0.0,-,-,-,-,0.0,-,-,-,100.0,-,-,-,-,-,-,-,-,-,-,72.0,-,-,-,-,-,-,-,-,-,15.4,-,-,-,-,-,0.0,-,-,-,-,0.0,-,-,-,-,-,-,-,-,-,-,-,0.0,-,-,-,-,-,-,-,-,0.0,-,-,-,0.0,62.7,25.11,0.247
736,3384,3820,Shchavelev O.S.,1973,,-,-,-,0.0,-,-,-,-,-,-,-,-,-,0.0,-,-,-,0.0,-,-,0.0,0.0,-,-,-,-,-,0.0,-,-,-,0.0,-,-,-,-,-,-,-,-,-,-,0.0,-,-,-,-,-,-,-,-,-,-,-,-,-,-,-,-,-,0.0,-,-,-,-,-,-,0.0,-,-,0.0,-,-,-,-,-,-,-,10.9,-,-,-,-,-,-,-,-,-,-,-,0.0,-,-,-,-,-,-,,-,0.0,-,-,-,-,-,-,-,-,-,-,0.0,-,-,-,-,-,-,-,-,-,-,-,-,-,-,-,-,0.0,-,-,-,0.0,-,-,-,-,0.0,-,-,-,100.0,-,-,-,-,-,-,-,-,-,-,62.0,-,-,-,-,-,-,-,-,-,27.1,-,-,-,-,-,0.0,-,-,-,-,0.0,-,-,-,-,-,-,-,-,-,-,-,0.0,-,-,-,-,-,-,-,-,0.0,-,-,-,0.0,67.7,26.68,0.27
737,3384,3821,Shchavelev O.S.,1973,,-,-,-,0.0,-,-,-,-,-,-,-,-,-,0.0,-,-,-,0.0,-,-,0.0,0.0,-,-,-,-,-,0.0,-,-,-,0.0,-,-,-,-,-,-,-,-,-,-,0.0,-,-,-,-,-,-,-,-,-,-,-,-,-,-,-,-,-,0.0,-,-,-,-,-,-,0.0,-,-,0.0,-,-,-,-,-,-,-,18.0,-,-,-,-,-,-,-,-,-,-,-,0.0,-,-,-,-,-,-,,-,0.0,-,-,-,-,-,-,-,-,-,-,0.0,-,-,-,-,-,-,-,-,-,-,-,-,-,-,-,-,0.0,-,-,-,0.0,-,-,-,-,0.0,-,-,-,100.0,-,-,-,-,-,-,-,-,-,-,76.4,-,-,-,-,-,-,-,-,-,5.6,-,-,-,-,-,0.0,-,-,-,-,0.0,-,-,-,-,-,-,-,-,-,-,-,0.0,-,-,-,-,-,-,-,-,0.0,-,-,-,0.0,55.0,21.97,0.254
738,3384,3822,Shchavelev O.S.,1973,,-,-,-,0.0,-,-,-,-,-,-,-,-,-,0.0,-,-,-,0.0,-,-,0.0,0.0,-,-,-,-,-,0.0,-,-,-,0.0,-,-,-,-,-,-,-,-,-,-,0.0,-,-,-,-,-,-,-,-,-,-,-,-,-,-,-,-,-,0.0,-,-,-,-,-,-,0.0,-,-,0.0,-,-,-,-,-,-,-,16.8,-,-,-,-,-,-,-,-,-,-,-,0.0,-,-,-,-,-,-,,-,0.0,-,-,-,-,-,-,-,-,-,-,0.0,-,-,-,-,-,-,-,-,-,-,-,-,-,-,-,-,0.0,-,-,-,0.0,-,-,-,-,0.0,-,-,-,100.0,-,-,-,-,-,-,-,-,-,-,71.4,-,-,-,-,-,-,-,-,-,11.8,-,-,-,-,-,0.0,-,-,-,-,0.0,-,-,-,-,-,-,-,-,-,-,-,0.0,-,-,-,-,-,-,-,-,0.0,-,-,-,0.0,58.8,23.44,0.254
739,3384,3823,Shchavelev O.S.,1973,,-,-,-,0.0,-,-,-,-,-,-,-,-,-,0.0,-,-,-,0.0,-,-,0.0,0.0,-,-,-,-,-,0.0,-,-,-,0.0,-,-,-,-,-,-,-,-,-,-,0.0,-,-,-,-,-,-,-,-,-,-,-,-,-,-,-,-,-,0.0,-,-,-,-,-,-,0.0,-,-,0.0,-,-,-,-,-,-,-,15.5,-,-,-,-,-,-,-,-,-,-,-,0.0,-,-,-,-,-,-,,-,0.0,-,-,-,-,-,-,-,-,-,-,0.0,-,-,-,-,-,-,-,-,-,-,-,-,-,-,-,-,0.0,-,-,-,0.0,-,-,-,-,0.0,-,-,-,100.0,-,-,-,-,-,-,-,-,-,-,65.8,-,-,-,-,-,-,-,-,-,18.7,-,-,-,-,-,0.0,-,-,-,-,0.0,-,-,-,-,-,-,-,-,-,-,-,0.0,-,-,-,-,-,-,-,-,0.0,-,-,-,0.0,62.5,24.81,0.262
740,3384,3824,Shchavelev O.S.,1973,,-,-,-,0.0,-,-,-,-,-,-,-,-,-,0.0,-,-,-,0.0,-,-,0.0,0.0,-,-,-,-,-,0.0,-,-,-,0.0,-,-,-,-,-,-,-,-,-,-,0.0,-,-,-,-,-,-,-,-,-,-,-,-,-,-,-,-,-,0.0,-,-,-,-,-,-,0.0,-,-,0.0,-,-,-,-,-,-,-,14.0,-,-,-,-,-,-,-,-,-,-,-,0.0,-,-,-,-,-,-,,-,0.0,-,-,-,-,-,-,-,-,-,-,0.0,-,-,-,-,-,-,-,-,-,-,-,-,-,-,-,-,0.0,-,-,-,0.0,-,-,-,-,0.0,-,-,-,100.0,-,-,-,-,-,-,-,-,-,-,59.6,-,-,-,-,-,-,-,-,-,26.4,-,-,-,-,-,0.0,-,-,-,-,0.0,-,-,-,-,-,-,-,-,-,-,-,0.0,-,-,-,-,-,-,-,-,0.0,-,-,-,0.0,67.2,26.29,0.277
741,3384,3825,Shchavelev O.S.,1973,,-,-,-,0.0,-,-,-,-,-,-,-,-,-,0.0,-,-,-,0.0,-,-,0.0,0.0,-,-,-,-,-,0.0,-,-,-,0.0,-,-,-,-,-,-,-,-,-,-,0.0,-,-,-,-,-,-,-,-,-,-,-,-,-,-,-,-,-,0.0,-,-,-,-,-,-,0.0,-,-,0.0,-,-,-,-,-,-,-,13.4,-,-,-,-,-,-,-,-,-,-,-,0.0,-,-,-,-,-,-,,-,0.0,-,-,-,-,-,-,-,-,-,-,0.0,-,-,-,-,-,-,-,-,-,-,-,-,-,-,-,-,0.0,-,-,-,0.0,-,-,-,-,0.0,-,-,-,100.0,-,-,-,-,-,-,-,-,-,-,56.6,-,-,-,-,-,-,-,-,-,30.0,-,-,-,-,-,0.0,-,-,-,-,0.0,-,-,-,-,-,-,-,-,-,-,-,0.0,-,-,-,-,-,-,-,-,0.0,-,-,-,0.0,68.6,26.87,0.279
742,3384,3827,Shchavelev O.S.,1973,,-,-,-,0.0,-,-,-,-,-,-,-,-,-,0.0,-,-,-,0.0,-,-,0.0,0.0,-,-,-,-,-,0.0,-,-,-,0.0,-,-,-,-,-,-,-,-,-,-,0.0,-,-,-,-,-,-,-,-,-,-,-,-,-,-,-,-,-,0.0,-,-,-,-,-,-,0.0,-,-,0.0,-,-,-,-,-,-,-,22.3,-,-,-,-,-,-,-,-,-,-,-,0.0,-,-,-,-,-,-,,-,0.0,-,-,-,-,-,-,-,-,-,-,0.0,-,-,-,-,-,-,-,-,-,-,-,-,-,-,-,-,0.0,-,-,-,0.0,-,-,-,-,0.0,-,-,-,100.0,-,-,-,-,-,-,-,-,-,-,70.8,-,-,-,-,-,-,-,-,-,6.9,-,-,-,-,-,0.0,-,-,-,-,0.0,-,-,-,-,-,-,-,-,-,-,-,0.0,-,-,-,-,-,-,-,-,0.0,-,-,-,0.0,53.2,21.09,0.265
743,3384,3828,Shchavelev O.S.,1973,,-,-,-,0.0,-,-,-,-,-,-,-,-,-,0.0,-,-,-,0.0,-,-,0.0,0.0,-,-,-,-,-,0.0,-,-,-,0.0,-,-,-,-,-,-,-,-,-,-,0.0,-,-,-,-,-,-,-,-,-,-,-,-,-,-,-,-,-,0.0,-,-,-,-,-,-,0.0,-,-,0.0,-,-,-,-,-,-,-,21.4,-,-,-,-,-,-,-,-,-,-,-,0.0,-,-,-,-,-,-,,-,0.0,-,-,-,-,-,-,-,-,-,-,0.0,-,-,-,-,-,-,-,-,-,-,-,-,-,-,-,-,0.0,-,-,-,0.0,-,-,-,-,0.0,-,-,-,100.0,-,-,-,-,-,-,-,-,-,-,68.0,-,-,-,-,-,-,-,-,-,10.6,-,-,-,-,-,0.0,-,-,-,-,0.0,-,-,-,-,-,-,-,-,-,-,-,0.0,-,-,-,-,-,-,-,-,0.0,-,-,-,0.0,55.5,21.97,0.262
744,3384,3829,Shchavelev O.S.,1973,,-,-,-,0.0,-,-,-,-,-,-,-,-,-,0.0,-,-,-,0.0,-,-,0.0,0.0,-,-,-,-,-,0.0,-,-,-,0.0,-,-,-,-,-,-,-,-,-,-,0.0,-,-,-,-,-,-,-,-,-,-,-,-,-,-,-,-,-,0.0,-,-,-,-,-,-,0.0,-,-,0.0,-,-,-,-,-,-,-,20.5,-,-,-,-,-,-,-,-,-,-,-,0.0,-,-,-,-,-,-,,-,0.0,-,-,-,-,-,-,-,-,-,-,0.0,-,-,-,-,-,-,-,-,-,-,-,-,-,-,-,-,0.0,-,-,-,0.0,-,-,-,-,0.0,-,-,-,100.0,-,-,-,-,-,-,-,-,-,-,65.1,-,-,-,-,-,-,-,-,-,14.4,-,-,-,-,-,0.0,-,-,-,-,0.0,-,-,-,-,-,-,-,-,-,-,-,0.0,-,-,-,-,-,-,-,-,0.0,-,-,-,0.0,58.9,23.24,0.265
745,3384,3830,Shchavelev O.S.,1973,,-,-,-,0.0,-,-,-,-,-,-,-,-,-,0.0,-,-,-,0.0,-,-,0.0,0.0,-,-,-,-,-,0.0,-,-,-,0.0,-,-,-,-,-,-,-,-,-,-,0.0,-,-,-,-,-,-,-,-,-,-,-,-,-,-,-,-,-,0.0,-,-,-,-,-,-,0.0,-,-,0.0,-,-,-,-,-,-,-,19.6,-,-,-,-,-,-,-,-,-,-,-,0.0,-,-,-,-,-,-,,-,0.0,-,-,-,-,-,-,-,-,-,-,0.0,-,-,-,-,-,-,-,-,-,-,-,-,-,-,-,-,0.0,-,-,-,0.0,-,-,-,-,0.0,-,-,-,100.0,-,-,-,-,-,-,-,-,-,-,62.1,-,-,-,-,-,-,-,-,-,18.3,-,-,-,-,-,0.0,-,-,-,-,0.0,-,-,-,-,-,-,-,-,-,-,-,0.0,-,-,-,-,-,-,-,-,0.0,-,-,-,0.0,59.2,23.15,0.277
746,3384,3831,Shchavelev O.S.,1973,,-,-,-,0.0,-,-,-,-,-,-,-,-,-,0.0,-,-,-,0.0,-,-,0.0,0.0,-,-,-,-,-,0.0,-,-,-,0.0,-,-,-,-,-,-,-,-,-,-,0.0,-,-,-,-,-,-,-,-,-,-,-,-,-,-,-,-,-,0.0,-,-,-,-,-,-,0.0,-,-,0.0,-,-,-,-,-,-,-,18.6,-,-,-,-,-,-,-,-,-,-,-,0.0,-,-,-,-,-,-,,-,0.0,-,-,-,-,-,-,-,-,-,-,0.0,-,-,-,-,-,-,-,-,-,-,-,-,-,-,-,-,0.0,-,-,-,0.0,-,-,-,-,0.0,-,-,-,100.0,-,-,-,-,-,-,-,-,-,-,59.0,-,-,-,-,-,-,-,-,-,22.4,-,-,-,-,-,0.0,-,-,-,-,0.0,-,-,-,-,-,-,-,-,-,-,-,0.0,-,-,-,-,-,-,-,-,0.0,-,-,-,0.0,60.9,23.74,0.281
747,3384,3832,Shchavelev O.S.,1973,,-,-,-,0.0,-,-,-,-,-,-,-,-,-,0.0,-,-,-,0.0,-,-,0.0,0.0,-,-,-,-,-,0.0,-,-,-,0.0,-,-,-,-,-,-,-,-,-,-,0.0,-,-,-,-,-,-,-,-,-,-,-,-,-,-,-,-,-,0.0,-,-,-,-,-,-,0.0,-,-,0.0,-,-,-,-,-,-,-,17.6,-,-,-,-,-,-,-,-,-,-,-,0.0,-,-,-,-,-,-,,-,0.0,-,-,-,-,-,-,-,-,-,-,0.0,-,-,-,-,-,-,-,-,-,-,-,-,-,-,-,-,0.0,-,-,-,0.0,-,-,-,-,0.0,-,-,-,100.0,-,-,-,-,-,-,-,-,-,-,55.8,-,-,-,-,-,-,-,-,-,26.6,-,-,-,-,-,0.0,-,-,-,-,0.0,-,-,-,-,-,-,-,-,-,-,-,0.0,-,-,-,-,-,-,-,-,0.0,-,-,-,0.0,65.5,25.7,0.277
748,3384,3833,Shchavelev O.S.,1973,,-,-,-,0.0,-,-,-,-,-,-,-,-,-,0.0,-,-,-,0.0,-,-,0.0,0.0,-,-,-,-,-,0.0,-,-,-,0.0,-,-,-,-,-,-,-,-,-,-,0.0,-,-,-,-,-,-,-,-,-,-,-,-,-,-,-,-,-,0.0,-,-,-,-,-,-,0.0,-,-,0.0,-,-,-,-,-,-,-,16.8,-,-,-,-,-,-,-,-,-,-,-,0.0,-,-,-,-,-,-,,-,0.0,-,-,-,-,-,-,-,-,-,-,0.0,-,-,-,-,-,-,-,-,-,-,-,-,-,-,-,-,0.0,-,-,-,0.0,-,-,-,-,0.0,-,-,-,100.0,-,-,-,-,-,-,-,-,-,-,53.2,-,-,-,-,-,-,-,-,-,30.0,-,-,-,-,-,0.0,-,-,-,-,0.0,-,-,-,-,-,-,-,-,-,-,-,0.0,-,-,-,-,-,-,-,-,0.0,-,-,-,0.0,67.0,26.09,0.281
749,3384,3834,Shchavelev O.S.,1973,,-,-,-,0.0,-,-,-,-,-,-,-,-,-,0.0,-,-,-,0.0,-,-,0.0,0.0,-,-,-,-,-,0.0,-,-,-,0.0,-,-,-,-,-,-,-,-,-,-,0.0,-,-,-,-,-,-,-,-,-,-,-,-,-,-,-,-,-,0.0,-,-,-,-,-,-,0.0,-,-,0.0,-,-,-,-,-,-,-,26.5,-,-,-,-,-,-,-,-,-,-,-,0.0,-,-,-,-,-,-,,-,0.0,-,-,-,-,-,-,-,-,-,-,0.0,-,-,-,-,-,-,-,-,-,-,-,-,-,-,-,-,0.0,-,-,-,0.0,-,-,-,-,0.0,-,-,-,100.0,-,-,-,-,-,-,-,-,-,-,65.0,-,-,-,-,-,-,-,-,-,8.5,-,-,-,-,-,0.0,-,-,-,-,0.0,-,-,-,-,-,-,-,-,-,-,-,0.0,-,-,-,-,-,-,-,-,0.0,-,-,-,0.0,53.3,20.89,0.277
750,3384,3835,Shchavelev O.S.,1973,,-,-,-,0.0,-,-,-,-,-,-,-,-,-,0.0,-,-,-,0.0,-,-,0.0,0.0,-,-,-,-,-,0.0,-,-,-,0.0,-,-,-,-,-,-,-,-,-,-,0.0,-,-,-,-,-,-,-,-,-,-,-,-,-,-,-,-,-,0.0,-,-,-,-,-,-,0.0,-,-,0.0,-,-,-,-,-,-,-,24.0,-,-,-,-,-,-,-,-,-,-,-,0.0,-,-,-,-,-,-,,-,0.0,-,-,-,-,-,-,-,-,-,-,0.0,-,-,-,-,-,-,-,-,-,-,-,-,-,-,-,-,0.0,-,-,-,0.0,-,-,-,-,0.0,-,-,-,100.0,-,-,-,-,-,-,-,-,-,-,58.8,-,-,-,-,-,-,-,-,-,17.2,-,-,-,-,-,0.0,-,-,-,-,0.0,-,-,-,-,-,-,-,-,-,-,-,0.0,-,-,-,-,-,-,-,-,0.0,-,-,-,0.0,59.1,23.05,0.281
751,3384,3836,Shchavelev O.S.,1973,,-,-,-,0.0,-,-,-,-,-,-,-,-,-,0.0,-,-,-,0.0,-,-,0.0,0.0,-,-,-,-,-,0.0,-,-,-,0.0,-,-,-,-,-,-,-,-,-,-,0.0,-,-,-,-,-,-,-,-,-,-,-,-,-,-,-,-,-,0.0,-,-,-,-,-,-,0.0,-,-,0.0,-,-,-,-,-,-,-,10.8,-,-,-,-,-,-,-,-,-,-,-,0.0,-,-,-,-,-,-,,-,0.0,-,-,-,-,-,-,-,-,-,-,0.0,-,-,-,-,-,-,-,-,-,-,-,-,-,-,-,-,0.0,-,-,-,0.0,-,-,-,-,0.0,-,-,-,100.0,-,-,-,-,-,-,-,-,-,-,81.6,-,-,-,-,-,-,-,-,-,7.6,-,-,-,-,-,0.0,-,-,-,-,0.0,-,-,-,-,-,-,-,-,-,-,-,0.0,-,-,-,-,-,-,-,-,0.0,-,-,-,0.0,61.1,25.01,0.221
752,3384,3837,Shchavelev O.S.,1973,,-,-,-,0.0,-,-,-,-,-,-,-,-,-,0.0,-,-,-,0.0,-,-,0.0,0.0,-,-,-,-,-,0.0,-,-,-,0.0,-,-,-,-,-,-,-,-,-,-,0.0,-,-,-,-,-,-,-,-,-,-,-,-,-,-,-,-,-,0.0,-,-,-,-,-,-,0.0,-,-,0.0,-,-,-,-,-,-,-,8.7,-,-,-,-,-,-,-,-,-,-,-,0.0,-,-,-,-,-,-,,-,0.0,-,-,-,-,-,-,-,-,-,-,0.0,-,-,-,-,-,-,-,-,-,-,-,-,-,-,-,-,0.0,-,-,-,0.0,-,-,-,-,0.0,-,-,-,99.99999,-,-,-,-,-,-,-,-,-,-,85.2,-,-,-,-,-,-,-,-,-,6.1,-,-,-,-,-,0.0,-,-,-,-,0.0,-,-,-,-,-,-,-,-,-,-,-,0.0,-,-,-,-,-,-,-,-,0.0,-,-,-,0.0,62.4,25.89,0.209
753,3384,3838,Shchavelev O.S.,1973,,-,-,-,0.0,-,-,-,-,-,-,-,-,-,0.0,-,-,-,0.0,-,-,0.0,0.0,-,-,-,-,-,0.0,-,-,-,0.0,-,-,-,-,-,-,-,-,-,-,0.0,-,-,-,-,-,-,-,-,-,-,-,-,-,-,-,-,-,0.0,-,-,-,-,-,-,0.0,-,-,0.0,-,-,-,-,-,-,-,9.9,-,-,-,-,-,-,-,-,-,-,-,0.0,-,-,-,-,-,-,,-,0.0,-,-,-,-,-,-,-,-,-,-,0.0,-,-,-,-,-,-,-,-,-,-,-,-,-,-,-,-,0.0,-,-,-,0.0,-,-,-,-,0.0,-,-,-,100.0,-,-,-,-,-,-,-,-,-,-,71.4,-,-,-,-,-,-,-,-,-,18.7,-,-,-,-,-,0.0,-,-,-,-,0.0,-,-,-,-,-,-,-,-,-,-,-,0.0,-,-,-,-,-,-,-,-,0.0,-,-,-,0.0,66.1,26.48,0.249
754,3384,3839,Shchavelev O.S.,1973,,-,-,-,0.0,-,-,-,-,-,-,-,-,-,0.0,-,-,-,0.0,-,-,0.0,0.0,-,-,-,-,-,0.0,-,-,-,0.0,-,-,-,-,-,-,-,-,-,-,0.0,-,-,-,-,-,-,-,-,-,-,-,-,-,-,-,-,-,0.0,-,-,-,-,-,-,0.0,-,-,0.0,-,-,-,-,-,-,-,7.6,-,-,-,-,-,-,-,-,-,-,-,0.0,-,-,-,-,-,-,,-,0.0,-,-,-,-,-,-,-,-,-,-,0.0,-,-,-,-,-,-,-,-,-,-,-,-,-,-,-,-,0.0,-,-,-,0.0,-,-,-,-,0.0,-,-,-,100.0,-,-,-,-,-,-,-,-,-,-,78.2,-,-,-,-,-,-,-,-,-,14.2,-,-,-,-,-,0.0,-,-,-,-,0.0,-,-,-,-,-,-,-,-,-,-,-,0.0,-,-,-,-,-,-,-,-,0.0,-,-,-,0.0,65.7,26.78,0.225
755,3384,3840,Shchavelev O.S.,1973,,-,-,-,0.0,-,-,-,-,-,-,-,-,-,0.0,-,-,-,0.0,-,-,0.0,0.0,-,-,-,-,-,0.0,-,-,-,0.0,-,-,-,-,-,-,-,-,-,-,0.0,-,-,-,-,-,-,-,-,-,-,-,-,-,-,-,-,-,0.0,-,-,-,-,-,-,0.0,-,-,0.0,-,-,-,-,-,-,-,5.4,-,-,-,-,-,-,-,-,-,-,-,0.0,-,-,-,-,-,-,,-,0.0,-,-,-,-,-,-,-,-,-,-,0.0,-,-,-,-,-,-,-,-,-,-,-,-,-,-,-,-,0.0,-,-,-,0.0,-,-,-,-,0.0,-,-,-,100.0,-,-,-,-,-,-,-,-,-,-,84.5,-,-,-,-,-,-,-,-,-,10.1,-,-,-,-,-,0.0,-,-,-,-,0.0,-,-,-,-,-,-,-,-,-,-,-,0.0,-,-,-,-,-,-,-,-,0.0,-,-,-,0.0,64.7,26.87,0.204
756,3384,8181,Shchavelev O.S.,1973,,-,-,-,0.0,-,-,-,-,-,-,-,-,-,0.0,-,-,-,0.0,-,-,0.0,0.0,-,-,-,-,-,0.0,-,-,-,0.0,-,-,-,-,-,-,-,-,-,-,0.0,-,-,-,-,-,-,-,-,-,-,-,-,-,-,-,-,-,0.0,-,-,-,-,-,-,0.0,-,-,0.0,-,-,-,-,-,-,-,21.3,-,-,-,-,-,-,-,-,-,-,-,0.0,-,-,-,-,-,-,,-,0.0,-,-,-,-,-,-,-,-,-,-,0.0,-,-,-,-,-,-,-,-,-,-,-,-,-,-,-,-,0.0,-,-,-,0.0,-,-,-,-,0.0,-,-,-,100.0,-,-,-,-,-,-,-,-,-,-,52.3,-,-,-,-,-,-,-,-,-,26.4,-,-,-,-,-,0.0,-,-,-,-,0.0,-,-,-,-,-,-,-,-,-,-,-,0.0,-,-,-,-,-,-,-,-,0.0,-,-,-,0.0,64.6,25.11,0.285
757,3384,8183,Shchavelev O.S.,1973,,-,-,-,0.0,-,-,-,-,-,-,-,-,-,0.0,-,-,-,0.0,-,-,0.0,0.0,-,-,-,-,-,0.0,-,-,-,0.0,-,-,-,-,-,-,-,-,-,-,0.0,-,-,-,-,-,-,-,-,-,-,-,-,-,-,-,-,-,0.0,-,-,-,-,-,-,0.0,-,-,0.0,-,-,-,-,-,-,-,14.7,-,-,-,-,-,-,-,-,-,-,-,0.0,-,-,-,-,-,-,,-,0.0,-,-,-,-,-,-,-,-,-,-,0.0,-,-,-,-,-,-,-,-,-,-,-,-,-,-,-,-,0.0,-,-,-,0.0,-,-,-,-,0.0,-,-,-,99.99999,-,-,-,-,-,-,-,-,-,-,80.7,-,-,-,-,-,-,-,-,-,4.6,-,-,-,-,-,0.0,-,-,-,-,0.0,-,-,-,-,-,-,-,-,-,-,-,0.0,-,-,-,-,-,-,-,-,0.0,-,-,-,0.0,57.3,23.24,0.235
758,3488,84497,Perez-Enciso E.,1997,,-,-,-,0.0,-,-,-,-,-,-,-,-,-,100.0,-,-,-,0.0,-,-,0.0,0.0,-,-,-,-,-,0.0,-,-,-,0.0,-,-,-,-,-,-,-,-,-,-,0.0,-,-,-,-,-,-,-,-,-,-,-,-,-,-,-,-,-,0.0,-,-,-,-,-,-,0.0,-,-,0.0,-,-,-,-,-,-,-,0.0,-,-,-,-,-,-,-,-,-,-,-,0.0,-,-,-,-,-,-,,-,0.0,-,-,-,-,-,-,-,-,-,-,0.0,-,-,-,-,-,-,-,-,-,-,-,-,-,-,-,-,0.0,-,-,-,0.0,-,-,-,-,100.0,-,-,-,100.0,-,-,-,-,-,-,-,-,-,-,0.0,-,-,-,-,-,-,-,-,-,0.0,-,-,-,-,-,0.0,-,-,-,-,0.0,-,-,-,-,-,-,-,-,-,-,-,0.0,-,-,-,-,-,-,-,-,0.0,-,-,-,0.0,20.8,6.1,0.704918
759,3488,84498,Perez-Enciso E.,1997,,-,-,-,0.0,-,-,-,-,-,-,-,-,-,100.0,-,-,-,0.0,-,-,0.0,0.0,-,-,-,-,-,0.0,-,-,-,0.0,-,-,-,-,-,-,-,-,-,-,0.0,-,-,-,-,-,-,-,-,-,-,-,-,-,-,-,-,-,0.0,-,-,-,-,-,-,0.0,-,-,0.0,-,-,-,-,-,-,-,0.0,-,-,-,-,-,-,-,-,-,-,-,0.0,-,-,-,-,-,-,,-,0.0,-,-,-,-,-,-,-,-,-,-,0.0,-,-,-,-,-,-,-,-,-,-,-,-,-,-,-,-,0.0,-,-,-,0.0,-,-,-,-,100.0,-,-,-,100.0,-,-,-,-,-,-,-,-,-,-,0.0,-,-,-,-,-,-,-,-,-,0.0,-,-,-,-,-,0.0,-,-,-,-,0.0,-,-,-,-,-,-,-,-,-,-,-,0.0,-,-,-,-,-,-,-,-,0.0,-,-,-,0.0,24.5,7.5,0.6333333
760,3488,84499,Perez-Enciso E.,1997,,-,-,-,0.0,-,-,-,-,-,-,-,-,-,100.0,-,-,-,0.0,-,-,0.0,0.0,-,-,-,-,-,0.0,-,-,-,0.0,-,-,-,-,-,-,-,-,-,-,0.0,-,-,-,-,-,-,-,-,-,-,-,-,-,-,-,-,-,0.0,-,-,-,-,-,-,0.0,-,-,0.0,-,-,-,-,-,-,-,0.0,-,-,-,-,-,-,-,-,-,-,-,0.0,-,-,-,-,-,-,,-,0.0,-,-,-,-,-,-,-,-,-,-,0.0,-,-,-,-,-,-,-,-,-,-,-,-,-,-,-,-,0.0,-,-,-,0.0,-,-,-,-,100.0,-,-,-,100.0,-,-,-,-,-,-,-,-,-,-,0.0,-,-,-,-,-,-,-,-,-,0.0,-,-,-,-,-,0.0,-,-,-,-,0.0,-,-,-,-,-,-,-,-,-,-,-,0.0,-,-,-,-,-,-,-,-,0.0,-,-,-,0.0,18.7,5.5,0.7
761,3488,84500,Perez-Enciso E.,1997,,-,-,-,0.0,-,-,-,-,-,-,-,-,-,100.0,-,-,-,0.0,-,-,0.0,0.0,-,-,-,-,-,0.0,-,-,-,0.0,-,-,-,-,-,-,-,-,-,-,0.0,-,-,-,-,-,-,-,-,-,-,-,-,-,-,-,-,-,0.0,-,-,-,-,-,-,0.0,-,-,0.0,-,-,-,-,-,-,-,0.0,-,-,-,-,-,-,-,-,-,-,-,0.0,-,-,-,-,-,-,,-,0.0,-,-,-,-,-,-,-,-,-,-,0.0,-,-,-,-,-,-,-,-,-,-,-,-,-,-,-,-,0.0,-,-,-,0.0,-,-,-,-,100.0,-,-,-,100.0,-,-,-,-,-,-,-,-,-,-,0.0,-,-,-,-,-,-,-,-,-,0.0,-,-,-,-,-,0.0,-,-,-,-,0.0,-,-,-,-,-,-,-,-,-,-,-,0.0,-,-,-,-,-,-,-,-,0.0,-,-,-,0.0,20.9,6.1,0.7131147
762,3488,84501,Perez-Enciso E.,1997,,-,-,-,0.0,-,-,-,-,-,-,-,-,-,100.0,-,-,-,0.0,-,-,0.0,0.0,-,-,-,-,-,0.0,-,-,-,0.0,-,-,-,-,-,-,-,-,-,-,0.0,-,-,-,-,-,-,-,-,-,-,-,-,-,-,-,-,-,0.0,-,-,-,-,-,-,0.0,-,-,0.0,-,-,-,-,-,-,-,0.0,-,-,-,-,-,-,-,-,-,-,-,0.0,-,-,-,-,-,-,,-,0.0,-,-,-,-,-,-,-,-,-,-,0.0,-,-,-,-,-,-,-,-,-,-,-,-,-,-,-,-,0.0,-,-,-,0.0,-,-,-,-,100.0,-,-,-,100.0,-,-,-,-,-,-,-,-,-,-,0.0,-,-,-,-,-,-,-,-,-,0.0,-,-,-,-,-,0.0,-,-,-,-,0.0,-,-,-,-,-,-,-,-,-,-,-,0.0,-,-,-,-,-,-,-,-,0.0,-,-,-,0.0,20.9,6.1,0.7131147
763,3488,84502,Perez-Enciso E.,1997,,-,-,-,0.0,-,-,-,-,-,-,-,-,-,100.0,-,-,-,0.0,-,-,0.0,0.0,-,-,-,-,-,0.0,-,-,-,0.0,-,-,-,-,-,-,-,-,-,-,0.0,-,-,-,-,-,-,-,-,-,-,-,-,-,-,-,-,-,0.0,-,-,-,-,-,-,0.0,-,-,0.0,-,-,-,-,-,-,-,0.0,-,-,-,-,-,-,-,-,-,-,-,0.0,-,-,-,-,-,-,,-,0.0,-,-,-,-,-,-,-,-,-,-,0.0,-,-,-,-,-,-,-,-,-,-,-,-,-,-,-,-,0.0,-,-,-,0.0,-,-,-,-,100.0,-,-,-,100.0,-,-,-,-,-,-,-,-,-,-,0.0,-,-,-,-,-,-,-,-,-,0.0,-,-,-,-,-,0.0,-,-,-,-,0.0,-,-,-,-,-,-,-,-,-,-,-,0.0,-,-,-,-,-,-,-,-,0.0,-,-,-,0.0,22.1,6.5,0.7
764,3488,84503,Perez-Enciso E.,1997,,-,-,-,0.0,-,-,-,-,-,-,-,-,-,100.0,-,-,-,0.0,-,-,0.0,0.0,-,-,-,-,-,0.0,-,-,-,0.0,-,-,-,-,-,-,-,-,-,-,0.0,-,-,-,-,-,-,-,-,-,-,-,-,-,-,-,-,-,0.0,-,-,-,-,-,-,0.0,-,-,0.0,-,-,-,-,-,-,-,0.0,-,-,-,-,-,-,-,-,-,-,-,0.0,-,-,-,-,-,-,,-,0.0,-,-,-,-,-,-,-,-,-,-,0.0,-,-,-,-,-,-,-,-,-,-,-,-,-,-,-,-,0.0,-,-,-,0.0,-,-,-,-,100.0,-,-,-,100.0,-,-,-,-,-,-,-,-,-,-,0.0,-,-,-,-,-,-,-,-,-,0.0,-,-,-,-,-,0.0,-,-,-,-,0.0,-,-,-,-,-,-,-,-,-,-,-,0.0,-,-,-,-,-,-,-,-,0.0,-,-,-,0.0,22.7,6.7,0.6940299
