Repository: jacobergzhou/Poisson-Ratio

File: Non_metal_07242019.csv (part 11 of 91)
Index,Code,Glass #,Author,Year,Trademark,glass_comp,Ag2O,AgI,Al,Al2O3,AlF3,AlN,As,As2O3,As2O5,As2S3,As2Se3,AsSe,B,B2O3,BaCl2,BaF2,BaO,BeF2,BeO,Bi2O3,BiCl3,Br,Ca,CaF2,CaO,Cd,CdCl2,CdF2,CdO,Ce2O3,CeF3,CeO2,Cl,Co3O4,CoO,Cr2O3,Cs2O,CsCl,CsF,Cu2O,CuO,Dy2O3,Er,Er2O3,ErF3,Eu,Eu2O3,EuF3,F,Fe,Fe2O3,FeO,Ga,Ga2O3,Ga2S3,Ga2Se3,GaF3,Gd2O3,GdF3,Ge,GeO2,GeS2,GeSe2,H2O,HfF4,HfO2,Hg,Ho2O3,I,InF3,K,K2O,K2S,K2SO4,KBr,KCl,KF,KHF2,La,La2O3,La2S3,LaF3,Li,Li2O,Li2S,Li2SO4,LiBr,LiCl,LiF,LiI,MgF2,MgO,Mn2O3,MnF2,MnO,MnO2,MoO2,MoO3,N,Na,Na2O,Na2S,Na2SO4,NaCl,NaF,NaPO3,Nb2O5,Nd,Nd2O3,NdF3,NH4NO3,NiO,O,OH,P,P2O5,Pb,PbCl2,PbF2,PbO,PdO,Pr2O3,Pr6O11,PrF3,Rb2O,RbF,Rh2O3,RuO2,S,Sb,Sb2O3,Sb2S3,Sc2O3,Se,Si,Si3N4,SiC,SiO2,Sm2O3,Sn,SnO,SnO2,SO2,SO3,Sr,SrCl2,SrF2,SrO,Ta2O3,Ta2O5,Tb2O3,TbF3,Te,TeO2,Th,ThF4,ThO2,TiO2,Tl,Tl2O,Tl2Se,TlSe,Tm2O3,U,U3O8,UO2,V,V2O5,VO6,WO3,Y,Y2O3,Yb2O3,YbF3,YF3,ZnCl2,ZnF2,ZnO,ZnSO4,ZrF4,ZrO2,Young's modulus E (GPa),Shear modulus G (GPa),Poisson's ratio v
# 724,33101,421412,El Joundi  A.S.,1996,nan,(Eu2O3)1.15000138 (P2O5)49.42499931 (ZnO)49.42499931 ,0.0,0,0.0,0.0,0.0,0.0,0.0,0.0,0.0,0,0,0,0.0,0.0,0,0.0,0.0,0.0,0.0,0.0,0.0,0,0.0,0.0,0.0,0.0,0,0,0.0,0.0,0,0.0,0.0,0.0,0.0,0.0,0.0,0,0.0,0.0,0.0,0.0,0.0,0.0,0,0.0,1.15000138,0,0.0,0.0,0.0,0.0,0.0,0.0,0,0,0,0.0,0,0.0,0.0,0,0,0.0,0,0.0,0.0,0.0,0,0.0,0.0,0.0,0,0,0.0,0.0,0,0.0,0.0,0.0,0,0.0,0.0,0.0,0,0,0,0.0,0.0,0,0.0,0.0,0.0,0,0.0,0.0,0.0,0.0,0.0,0.0,0.0,0.0,0.0,0.0,0.0,0.0,0.0,0.0,0.0,0.0,0.0,0.0,0.0,0.0,0.0,49.42499931,0.0,0.0,0.0,0.0,0.0,0.0,0.0,0,0.0,0.0,0.0,0.0,0.0,0.0,0.0,0,0.0,0.0,0.0,0.0,0.0,0.0,0.0,0,0.0,0.0,0.0,0.0,0.0,0,0.0,0.0,0.0,0.0,0.0,0,0.0,0.0,0.0,0.0,0,0.0,0.0,0.0,0,0,0,0.0,0.0,0.0,0.0,0.0,0.0,0.0,0.0,0.0,0.0,0.0,0.0,0.0,0.0,49.42499931,0,0.0,0.0,41.6,16.2,0.3
# 731,36434,435400,Matsuda Y.,2009,nan,(B2O3)94.0 (Li2O)6.0 ,0.0,0,0.0,0.0,0.0,0.0,0.0,0.0,0.0,0,0,0,0.0,94.0,0,0.0,0.0,0.0,0.0,0.0,0.0,0,0.0,0.0,0.0,0.0,0,0,0.0,0.0,0,0.0,0.0,0.0,0.0,0.0,0.0,0,0.0,0.0,0.0,0.0,0.0,0.0,0,0.0,0.0,0,0.0,0.0,0.0,0.0,0.0,0.0,0,0,0,0.0,0,0.0,0.0,0,0,0.0,0,0.0,0.0,0.0,0,0.0,0.0,0.0,0,0,0.0,0.0,0,0.0,0.0,0.0,0,0.0,0.0,6.0,0,0,0,0.0,0.0,0,0.0,0.0,0.0,0,0.0,0.0,0.0,0.0,0.0,0.0,0.0,0.0,0.0,0.0,0.0,0.0,0.0,0.0,0.0,0.0,0.0,0.0,0.0,0.0,0.0,0.0,0.0,0.0,0.0,0.0,0.0,0.0,0.0,0,0.0,0.0,0.0,0.0,0.0,0.0,0.0,0,0.0,0.0,0.0,0.0,0.0,0.0,0.0,0,0.0,0.0,0.0,0.0,0.0,0,0.0,0.0,0.0,0.0,0.0,0,0.0,0.0,0.0,0.0,0,0.0,0.0,0.0,0,0,0,0.0,0.0,0.0,0.0,0.0,0.0,0.0,0.0,0.0,0.0,0.0,0.0,0.0,0.0,0.0,0,0.0,0.0,26.0,10.0,0.3
# 733,36713,437592,Patil S.D.,2009,nan,(B2O3)60.0 (Na2O)20.0 (ZnF2)20.0 ,0.0,0,0.0,0.0,0.0,0.0,0.0,0.0,0.0,0,0,0,0.0,60.0,0,0.0,0.0,0.0,0.0,0.0,0.0,0,0.0,0.0,0.0,0.0,0,0,0.0,0.0,0,0.0,0.0,0.0,0.0,0.0,0.0,0,0.0,0.0,0.0,0.0,0.0,0.0,0,0.0,0.0,0,0.0,0.0,0.0,0.0,0.0,0.0,0,0,0,0.0,0,0.0,0.0,0,0,0.0,0,0.0,0.0,0.0,0,0.0,0.0,0.0,0,0,0.0,0.0,0,0.0,0.0,0.0,0,0.0,0.0,0.0,0,0,0,0.0,0.0,0,0.0,0.0,0.0,0,0.0,0.0,0.0,0.0,0.0,0.0,20.0,0.0,0.0,0.0,0.0,0.0,0.0,0.0,0.0,0.0,0.0,0.0,0.0,0.0,0.0,0.0,0.0,0.0,0.0,0.0,0.0,0.0,0.0,0,0.0,0.0,0.0,0.0,0.0,0.0,0.0,0,0.0,0.0,0.0,0.0,0.0,0.0,0.0,0,0.0,0.0,0.0,0.0,0.0,0,0.0,0.0,0.0,0.0,0.0,0,0.0,0.0,0.0,0.0,0,0.0,0.0,0.0,0,0,0,0.0,0.0,0.0,0.0,0.0,0.0,0.0,0.0,0.0,0.0,0.0,0.0,0.0,20.0,0.0,0,0.0,0.0,17.8,6.86,0.3
# 736,38189,449941,Lee Seong Joo,2007,nan,(Al2O3)38.0 (BaO)5.0 (CaO)57.0 ,0.0,0,0.0,38.0,0.0,0.0,0.0,0.0,0.0,0,0,0,0.0,0.0,0,0.0,5.0,0.0,0.0,0.0,0.0,0,0.0,0.0,57.0,0.0,0,0,0.0,0.0,0,0.0,0.0,0.0,0.0,0.0,0.0,0,0.0,0.0,0.0,0.0,0.0,0.0,0,0.0,0.0,0,0.0,0.0,0.0,0.0,0.0,0.0,0,0,0,0.0,0,0.0,0.0,0,0,0.0,0,0.0,0.0,0.0,0,0.0,0.0,0.0,0,0,0.0,0.0,0,0.0,0.0,0.0,0,0.0,0.0,0.0,0,0,0,0.0,0.0,0,0.0,0.0,0.0,0,0.0,0.0,0.0,0.0,0.0,0.0,0.0,0.0,0.0,0.0,0.0,0.0,0.0,0.0,0.0,0.0,0.0,0.0,0.0,0.0,0.0,0.0,0.0,0.0,0.0,0.0,0.0,0.0,0.0,0,0.0,0.0,0.0,0.0,0.0,0.0,0.0,0,0.0,0.0,0.0,0.0,0.0,0.0,0.0,0,0.0,0.0,0.0,0.0,0.0,0,0.0,0.0,0.0,0.0,0.0,0,0.0,0.0,0.0,0.0,0,0.0,0.0,0.0,0,0,0,0.0,0.0,0.0,0.0,0.0,0.0,0.0,0.0,0.0,0.0,0.0,0.0,0.0,0.0,0.0,0,0.0,0.0,105.0,40.38,0.3
# 737,39196,460463,Startsev Yu.K.,2011,nan,(Na2O)50.0 (P2O5)50.0 ,0.0,0,0.0,0.0,0.0,0.0,0.0,0.0,0.0,0,0,0,0.0,0.0,0,0.0,0.0,0.0,0.0,0.0,0.0,0,0.0,0.0,0.0,0.0,0,0,0.0,0.0,0,0.0,0.0,0.0,0.0,0.0,0.0,0,0.0,0.0,0.0,0.0,0.0,0.0,0,0.0,0.0,0,0.0,0.0,0.0,0.0,0.0,0.0,0,0,0,0.0,0,0.0,0.0,0,0,0.0,0,0.0,0.0,0.0,0,0.0,0.0,0.0,0,0,0.0,0.0,0,0.0,0.0,0.0,0,0.0,0.0,0.0,0,0,0,0.0,0.0,0,0.0,0.0,0.0,0,0.0,0.0,0.0,0.0,0.0,0.0,50.0,0.0,0.0,0.0,0.0,0.0,0.0,0.0,0.0,0.0,0.0,0.0,0.0,0.0,0.0,50.0,0.0,0.0,0.0,0.0,0.0,0.0,0.0,0,0.0,0.0,0.0,0.0,0.0,0.0,0.0,0,0.0,0.0,0.0,0.0,0.0,0.0,0.0,0,0.0,0.0,0.0,0.0,0.0,0,0.0,0.0,0.0,0.0,0.0,0,0.0,0.0,0.0,0.0,0,0.0,0.0,0.0,0,0,0,0.0,0.0,0.0,0.0,0.0,0.0,0.0,0.0,0.0,0.0,0.0,0.0,0.0,0.0,0.0,0,0.0,0.0,37.0,14.0,0.3
# 738,39196,460464,Startsev Yu.K.,2011,nan,(Na2O)47.5 (Na2S)5.0 (P2O5)47.5 ,0.0,0,0.0,0.0,0.0,0.0,0.0,0.0,0.0,0,0,0,0.0,0.0,0,0.0,0.0,0.0,0.0,0.0,0.0,0,0.0,0.0,0.0,0.0,0,0,0.0,0.0,0,0.0,0.0,0.0,0.0,0.0,0.0,0,0.0,0.0,0.0,0.0,0.0,0.0,0,0.0,0.0,0,0.0,0.0,0.0,0.0,0.0,0.0,0,0,0,0.0,0,0.0,0.0,0,0,0.0,0,0.0,0.0,0.0,0,0.0,0.0,0.0,0,0,0.0,0.0,0,0.0,0.0,0.0,0,0.0,0.0,0.0,0,0,0,0.0,0.0,0,0.0,0.0,0.0,0,0.0,0.0,0.0,0.0,0.0,0.0,47.5,5.0,0.0,0.0,0.0,0.0,0.0,0.0,0.0,0.0,0.0,0.0,0.0,0.0,0.0,47.5,0.0,0.0,0.0,0.0,0.0,0.0,0.0,0,0.0,0.0,0.0,0.0,0.0,0.0,0.0,0,0.0,0.0,0.0,0.0,0.0,0.0,0.0,0,0.0,0.0,0.0,0.0,0.0,0,0.0,0.0,0.0,0.0,0.0,0,0.0,0.0,0.0,0.0,0,0.0,0.0,0.0,0,0,0,0.0,0.0,0.0,0.0,0.0,0.0,0.0,0.0,0.0,0.0,0.0,0.0,0.0,0.0,0.0,0,0.0,0.0,35.0,13.5,0.3
# 739,39199,460414,Sokolov I.A.,2011,nan,(Na2O)50.0 (P2O5)50.0 ,0.0,0,0.0,0.0,0.0,0.0,0.0,0.0,0.0,0,0,0,0.0,0.0,0,0.0,0.0,0.0,0.0,0.0,0.0,0,0.0,0.0,0.0,0.0,0,0,0.0,0.0,0,0.0,0.0,0.0,0.0,0.0,0.0,0,0.0,0.0,0.0,0.0,0.0,0.0,0,0.0,0.0,0,0.0,0.0,0.0,0.0,0.0,0.0,0,0,0,0.0,0,0.0,0.0,0,0,0.0,0,0.0,0.0,0.0,0,0.0,0.0,0.0,0,0,0.0,0.0,0,0.0,0.0,0.0,0,0.0,0.0,0.0,0,0,0,0.0,0.0,0,0.0,0.0,0.0,0,0.0,0.0,0.0,0.0,0.0,0.0,50.0,0.0,0.0,0.0,0.0,0.0,0.0,0.0,0.0,0.0,0.0,0.0,0.0,0.0,0.0,50.0,0.0,0.0,0.0,0.0,0.0,0.0,0.0,0,0.0,0.0,0.0,0.0,0.0,0.0,0.0,0,0.0,0.0,0.0,0.0,0.0,0.0,0.0,0,0.0,0.0,0.0,0.0,0.0,0,0.0,0.0,0.0,0.0,0.0,0,0.0,0.0,0.0,0.0,0,0.0,0.0,0.0,0,0,0,0.0,0.0,0.0,0.0,0.0,0.0,0.0,0.0,0.0,0.0,0.0,0.0,0.0,0.0,0.0,0,0.0,0.0,37.2,14.12,0.3
# 740,39199,460416,Sokolov I.A.,2011,nan,(Na2O)45.0 (Na2SO4)10.0 (P2O5)45.0 ,0.0,0,0.0,0.0,0.0,0.0,0.0,0.0,0.0,0,0,0,0.0,0.0,0,0.0,0.0,0.0,0.0,0.0,0.0,0,0.0,0.0,0.0,0.0,0,0,0.0,0.0,0,0.0,0.0,0.0,0.0,0.0,0.0,0,0.0,0.0,0.0,0.0,0.0,0.0,0,0.0,0.0,0,0.0,0.0,0.0,0.0,0.0,0.0,0,0,0,0.0,0,0.0,0.0,0,0,0.0,0,0.0,0.0,0.0,0,0.0,0.0,0.0,0,0,0.0,0.0,0,0.0,0.0,0.0,0,0.0,0.0,0.0,0,0,0,0.0,0.0,0,0.0,0.0,0.0,0,0.0,0.0,0.0,0.0,0.0,0.0,45.0,0.0,10.0,0.0,0.0,0.0,0.0,0.0,0.0,0.0,0.0,0.0,0.0,0.0,0.0,45.0,0.0,0.0,0.0,0.0,0.0,0.0,0.0,0,0.0,0.0,0.0,0.0,0.0,0.0,0.0,0,0.0,0.0,0.0,0.0,0.0,0.0,0.0,0,0.0,0.0,0.0,0.0,0.0,0,0.0,0.0,0.0,0.0,0.0,0,0.0,0.0,0.0,0.0,0,0.0,0.0,0.0,0,0,0,0.0,0.0,0.0,0.0,0.0,0.0,0.0,0.0,0.0,0.0,0.0,0.0,0.0,0.0,0.0,0,0.0,0.0,38.7,15.02,0.3
# 741,39389,460991,Striepe S.,2012,nan,(Na2O)18.36812224 (P2O5)31.66674767 (SO3)2.4999935 (ZnO)47.46513659 ,0.0,0,0.0,0.0,0.0,0.0,0.0,0.0,0.0,0,0,0,0.0,0.0,0,0.0,0.0,0.0,0.0,0.0,0.0,0,0.0,0.0,0.0,0.0,0,0,0.0,0.0,0,0.0,0.0,0.0,0.0,0.0,0.0,0,0.0,0.0,0.0,0.0,0.0,0.0,0,0.0,0.0,0,0.0,0.0,0.0,0.0,0.0,0.0,0,0,0,0.0,0,0.0,0.0,0,0,0.0,0,0.0,0.0,0.0,0,0.0,0.0,0.0,0,0,0.0,0.0,0,0.0,0.0,0.0,0,0.0,0.0,0.0,0,0,0,0.0,0.0,0,0.0,0.0,0.0,0,0.0,0.0,0.0,0.0,0.0,0.0,18.36812224,0.0,0.0,0.0,0.0,0.0,0.0,0.0,0.0,0.0,0.0,0.0,0.0,0.0,0.0,31.66674767,0.0,0.0,0.0,0.0,0.0,0.0,0.0,0,0.0,0.0,0.0,0.0,0.0,0.0,0.0,0,0.0,0.0,0.0,0.0,0.0,0.0,0.0,0,0.0,0.0,0.0,2.4999935,0.0,0,0.0,0.0,0.0,0.0,0.0,0,0.0,0.0,0.0,0.0,0,0.0,0.0,0.0,0,0,0,0.0,0.0,0.0,0.0,0.0,0.0,0.0,0.0,0.0,0.0,0.0,0.0,0.0,0.0,47.46513659,0,0.0,0.0,51.0,19.6,0.3
# 742,39389,460992,Striepe S.,2012,nan,(Na2O)17.4 (P2O5)30.0 (SO3)5.0 (ZnO)47.6 ,0.0,0,0.0,0.0,0.0,0.0,0.0,0.0,0.0,0,0,0,0.0,0.0,0,0.0,0.0,0.0,0.0,0.0,0.0,0,0.0,0.0,0.0,0.0,0,0,0.0,0.0,0,0.0,0.0,0.0,0.0,0.0,0.0,0,0.0,0.0,0.0,0.0,0.0,0.0,0,0.0,0.0,0,0.0,0.0,0.0,0.0,0.0,0.0,0,0,0,0.0,0,0.0,0.0,0,0,0.0,0,0.0,0.0,0.0,0,0.0,0.0,0.0,0,0,0.0,0.0,0,0.0,0.0,0.0,0,0.0,0.0,0.0,0,0,0,0.0,0.0,0,0.0,0.0,0.0,0,0.0,0.0,0.0,0.0,0.0,0.0,17.4,0.0,0.0,0.0,0.0,0.0,0.0,0.0,0.0,0.0,0.0,0.0,0.0,0.0,0.0,30.0,0.0,0.0,0.0,0.0,0.0,0.0,0.0,0,0.0,0.0,0.0,0.0,0.0,0.0,0.0,0,0.0,0.0,0.0,0.0,0.0,0.0,0.0,0,0.0,0.0,0.0,5.0,0.0,0,0.0,0.0,0.0,0.0,0.0,0,0.0,0.0,0.0,0.0,0,0.0,0.0,0.0,0,0,0,0.0,0.0,0.0,0.0,0.0,0.0,0.0,0.0,0.0,0.0,0.0,0.0,0.0,0.0,47.6,0,0.0,0.0,52.0,19.9,0.3
# 743,39389,460995,Striepe S.,2012,nan,(Na2O)13.53155433 (P2O5)23.33268232 (SO3)15.000226500000002 (ZnO)48.13553685 ,0.0,0,0.0,0.0,0.0,0.0,0.0,0.0,0.0,0,0,0,0.0,0.0,0,0.0,0.0,0.0,0.0,0.0,0.0,0,0.0,0.0,0.0,0.0,0,0,0.0,0.0,0,0.0,0.0,0.0,0.0,0.0,0.0,0,0.0,0.0,0.0,0.0,0.0,0.0,0,0.0,0.0,0,0.0,0.0,0.0,0.0,0.0,0.0,0,0,0,0.0,0,0.0,0.0,0,0,0.0,0,0.0,0.0,0.0,0,0.0,0.0,0.0,0,0,0.0,0.0,0,0.0,0.0,0.0,0,0.0,0.0,0.0,0,0,0,0.0,0.0,0,0.0,0.0,0.0,0,0.0,0.0,0.0,0.0,0.0,0.0,13.53155433,0.0,0.0,0.0,0.0,0.0,0.0,0.0,0.0,0.0,0.0,0.0,0.0,0.0,0.0,23.33268232,0.0,0.0,0.0,0.0,0.0,0.0,0.0,0,0.0,0.0,0.0,0.0,0.0,0.0,0.0,0,0.0,0.0,0.0,0.0,0.0,0.0,0.0,0,0.0,0.0,0.0,15.000226500000002,0.0,0,0.0,0.0,0.0,0.0,0.0,0,0.0,0.0,0.0,0.0,0,0.0,0.0,0.0,0,0,0,0.0,0.0,0.0,0.0,0.0,0.0,0.0,0.0,0.0,0.0,0.0,0.0,0.0,0.0,48.13553685,0,0.0,0.0,53.0,20.2,0.3
# 744,39845,470743,Li Hong,2012,nan,(Al2O3)18.92 (B2O3)12.35 (La2O3)22.31 (SiO2)46.42 ,0.0,0,0.0,18.92,0.0,0.0,0.0,0.0,0.0,0,0,0,0.0,12.35,0,0.0,0.0,0.0,0.0,0.0,0.0,0,0.0,0.0,0.0,0.0,0,0,0.0,0.0,0,0.0,0.0,0.0,0.0,0.0,0.0,0,0.0,0.0,0.0,0.0,0.0,0.0,0,0.0,0.0,0,0.0,0.0,0.0,0.0,0.0,0.0,0,0,0,0.0,0,0.0,0.0,0,0,0.0,0,0.0,0.0,0.0,0,0.0,0.0,0.0,0,0,0.0,0.0,0,0.0,0.0,22.31,0,0.0,0.0,0.0,0,0,0,0.0,0.0,0,0.0,0.0,0.0,0,0.0,0.0,0.0,0.0,0.0,0.0,0.0,0.0,0.0,0.0,0.0,0.0,0.0,0.0,0.0,0.0,0.0,0.0,0.0,0.0,0.0,0.0,0.0,0.0,0.0,0.0,0.0,0.0,0.0,0,0.0,0.0,0.0,0.0,0.0,0.0,0.0,0,0.0,0.0,0.0,0.0,0.0,46.42,0.0,0,0.0,0.0,0.0,0.0,0.0,0,0.0,0.0,0.0,0.0,0.0,0,0.0,0.0,0.0,0.0,0,0.0,0.0,0.0,0,0,0,0.0,0.0,0.0,0.0,0.0,0.0,0.0,0.0,0.0,0.0,0.0,0.0,0.0,0.0,0.0,0,0.0,0.0,104.0,40.0,0.3
# 745,39845,470744,Li Hong,2012,nan,(Al2O3)18.92 (B2O3)12.35 (La2O3)20.31 (SiO2)46.42 (Yb2O3)2.0 ,0.0,0,0.0,18.92,0.0,0.0,0.0,0.0,0.0,0,0,0,0.0,12.35,0,0.0,0.0,0.0,0.0,0.0,0.0,0,0.0,0.0,0.0,0.0,0,0,0.0,0.0,0,0.0,0.0,0.0,0.0,0.0,0.0,0,0.0,0.0,0.0,0.0,0.0,0.0,0,0.0,0.0,0,0.0,0.0,0.0,0.0,0.0,0.0,0,0,0,0.0,0,0.0,0.0,0,0,0.0,0,0.0,0.0,0.0,0,0.0,0.0,0.0,0,0,0.0,0.0,0,0.0,0.0,20.31,0,0.0,0.0,0.0,0,0,0,0.0,0.0,0,0.0,0.0,0.0,0,0.0,0.0,0.0,0.0,0.0,0.0,0.0,0.0,0.0,0.0,0.0,0.0,0.0,0.0,0.0,0.0,0.0,0.0,0.0,0.0,0.0,0.0,0.0,0.0,0.0,0.0,0.0,0.0,0.0,0,0.0,0.0,0.0,0.0,0.0,0.0,0.0,0,0.0,0.0,0.0,0.0,0.0,46.42,0.0,0,0.0,0.0,0.0,0.0,0.0,0,0.0,0.0,0.0,0.0,0.0,0,0.0,0.0,0.0,0.0,0,0.0,0.0,0.0,0,0,0,0.0,0.0,0.0,0.0,0.0,0.0,0.0,0.0,0.0,2.0,0.0,0.0,0.0,0.0,0.0,0,0.0,0.0,105.0,40.38,0.3
# 746,39845,470745,Li Hong,2012,nan,(Al2O3)18.92 (B2O3)12.35 (La2O3)18.31 (SiO2)46.42 (Yb2O3)4.0 ,0.0,0,0.0,18.92,0.0,0.0,0.0,0.0,0.0,0,0,0,0.0,12.35,0,0.0,0.0,0.0,0.0,0.0,0.0,0,0.0,0.0,0.0,0.0,0,0,0.0,0.0,0,0.0,0.0,0.0,0.0,0.0,0.0,0,0.0,0.0,0.0,0.0,0.0,0.0,0,0.0,0.0,0,0.0,0.0,0.0,0.0,0.0,0.0,0,0,0,0.0,0,0.0,0.0,0,0,0.0,0,0.0,0.0,0.0,0,0.0,0.0,0.0,0,0,0.0,0.0,0,0.0,0.0,18.31,0,0.0,0.0,0.0,0,0,0,0.0,0.0,0,0.0,0.0,0.0,0,0.0,0.0,0.0,0.0,0.0,0.0,0.0,0.0,0.0,0.0,0.0,0.0,0.0,0.0,0.0,0.0,0.0,0.0,0.0,0.0,0.0,0.0,0.0,0.0,0.0,0.0,0.0,0.0,0.0,0,0.0,0.0,0.0,0.0,0.0,0.0,0.0,0,0.0,0.0,0.0,0.0,0.0,46.42,0.0,0,0.0,0.0,0.0,0.0,0.0,0,0.0,0.0,0.0,0.0,0.0,0,0.0,0.0,0.0,0.0,0,0.0,0.0,0.0,0,0,0,0.0,0.0,0.0,0.0,0.0,0.0,0.0,0.0,0.0,4.0,0.0,0.0,0.0,0.0,0.0,0,0.0,0.0,106.0,40.76,0.3
# 747,39845,470746,Li Hong,2012,nan,(Al2O3)18.92 (B2O3)12.35 (La2O3)14.31 (SiO2)46.42 (Yb2O3)8.0 ,0.0,0,0.0,18.92,0.0,0.0,0.0,0.0,0.0,0,0,0,0.0,12.35,0,0.0,0.0,0.0,0.0,0.0,0.0,0,0.0,0.0,0.0,0.0,0,0,0.0,0.0,0,0.0,0.0,0.0,0.0,0.0,0.0,0,0.0,0.0,0.0,0.0,0.0,0.0,0,0.0,0.0,0,0.0,0.0,0.0,0.0,0.0,0.0,0,0,0,0.0,0,0.0,0.0,0,0,0.0,0,0.0,0.0,0.0,0,0.0,0.0,0.0,0,0,0.0,0.0,0,0.0,0.0,14.31,0,0.0,0.0,0.0,0,0,0,0.0,0.0,0,0.0,0.0,0.0,0,0.0,0.0,0.0,0.0,0.0,0.0,0.0,0.0,0.0,0.0,0.0,0.0,0.0,0.0,0.0,0.0,0.0,0.0,0.0,0.0,0.0,0.0,0.0,0.0,0.0,0.0,0.0,0.0,0.0,0,0.0,0.0,0.0,0.0,0.0,0.0,0.0,0,0.0,0.0,0.0,0.0,0.0,46.42,0.0,0,0.0,0.0,0.0,0.0,0.0,0,0.0,0.0,0.0,0.0,0.0,0,0.0,0.0,0.0,0.0,0,0.0,0.0,0.0,0,0,0,0.0,0.0,0.0,0.0,0.0,0.0,0.0,0.0,0.0,8.0,0.0,0.0,0.0,0.0,0.0,0,0.0,0.0,108.0,41.53,0.3
# 748,39845,470747,Li Hong,2012,nan,(Al2O3)18.92 (B2O3)12.35 (La2O3)20.31 (Nd2O3)2.0 (SiO2)46.42 ,0.0,0,0.0,18.92,0.0,0.0,0.0,0.0,0.0,0,0,0,0.0,12.35,0,0.0,0.0,0.0,0.0,0.0,0.0,0,0.0,0.0,0.0,0.0,0,0,0.0,0.0,0,0.0,0.0,0.0,0.0,0.0,0.0,0,0.0,0.0,0.0,0.0,0.0,0.0,0,0.0,0.0,0,0.0,0.0,0.0,0.0,0.0,0.0,0,0,0,0.0,0,0.0,0.0,0,0,0.0,0,0.0,0.0,0.0,0,0.0,0.0,0.0,0,0,0.0,0.0,0,0.0,0.0,20.31,0,0.0,0.0,0.0,0,0,0,0.0,0.0,0,0.0,0.0,0.0,0,0.0,0.0,0.0,0.0,0.0,0.0,0.0,0.0,0.0,0.0,0.0,0.0,0.0,0.0,2.0,0.0,0.0,0.0,0.0,0.0,0.0,0.0,0.0,0.0,0.0,0.0,0.0,0.0,0.0,0,0.0,0.0,0.0,0.0,0.0,0.0,0.0,0,0.0,0.0,0.0,0.0,0.0,46.42,0.0,0,0.0,0.0,0.0,0.0,0.0,0,0.0,0.0,0.0,0.0,0.0,0,0.0,0.0,0.0,0.0,0,0.0,0.0,0.0,0,0,0,0.0,0.0,0.0,0.0,0.0,0.0,0.0,0.0,0.0,0.0,0.0,0.0,0.0,0.0,0.0,0,0.0,0.0,104.0,40.0,0.3
# 749,39845,470748,Li Hong,2012,nan,(Al2O3)18.92 (B2O3)12.35 (La2O3)18.31 (Nd2O3)4.0 (SiO2)46.42 ,0.0,0,0.0,18.92,0.0,0.0,0.0,0.0,0.0,0,0,0,0.0,12.35,0,0.0,0.0,0.0,0.0,0.0,0.0,0,0.0,0.0,0.0,0.0,0,0,0.0,0.0,0,0.0,0.0,0.0,0.0,0.0,0.0,0,0.0,0.0,0.0,0.0,0.0,0.0,0,0.0,0.0,0,0.0,0.0,0.0,0.0,0.0,0.0,0,0,0,0.0,0,0.0,0.0,0,0,0.0,0,0.0,0.0,0.0,0,0.0,0.0,0.0,0,0,0.0,0.0,0,0.0,0.0,18.31,0,0.0,0.0,0.0,0,0,0,0.0,0.0,0,0.0,0.0,0.0,0,0.0,0.0,0.0,0.0,0.0,0.0,0.0,0.0,0.0,0.0,0.0,0.0,0.0,0.0,4.0,0.0,0.0,0.0,0.0,0.0,0.0,0.0,0.0,0.0,0.0,0.0,0.0,0.0,0.0,0,0.0,0.0,0.0,0.0,0.0,0.0,0.0,0,0.0,0.0,0.0,0.0,0.0,46.42,0.0,0,0.0,0.0,0.0,0.0,0.0,0,0.0,0.0,0.0,0.0,0.0,0,0.0,0.0,0.0,0.0,0,0.0,0.0,0.0,0,0,0,0.0,0.0,0.0,0.0,0.0,0.0,0.0,0.0,0.0,0.0,0.0,0.0,0.0,0.0,0.0,0,0.0,0.0,105.0,40.38,0.3
# 750,39845,470749,Li Hong,2012,nan,(Al2O3)18.93 (B2O3)12.36 (La2O3)21.83 (SiO2)46.45 (Yb2O3)0.43 ,0.0,0,0.0,18.93,0.0,0.0,0.0,0.0,0.0,0,0,0,0.0,12.36,0,0.0,0.0,0.0,0.0,0.0,0.0,0,0.0,0.0,0.0,0.0,0,0,0.0,0.0,0,0.0,0.0,0.0,0.0,0.0,0.0,0,0.0,0.0,0.0,0.0,0.0,0.0,0,0.0,0.0,0,0.0,0.0,0.0,0.0,0.0,0.0,0,0,0,0.0,0,0.0,0.0,0,0,0.0,0,0.0,0.0,0.0,0,0.0,0.0,0.0,0,0,0.0,0.0,0,0.0,0.0,21.83,0,0.0,0.0,0.0,0,0,0,0.0,0.0,0,0.0,0.0,0.0,0,0.0,0.0,0.0,0.0,0.0,0.0,0.0,0.0,0.0,0.0,0.0,0.0,0.0,0.0,0.0,0.0,0.0,0.0,0.0,0.0,0.0,0.0,0.0,0.0,0.0,0.0,0.0,0.0,0.0,0,0.0,0.0,0.0,0.0,0.0,0.0,0.0,0,0.0,0.0,0.0,0.0,0.0,46.45,0.0,0,0.0,0.0,0.0,0.0,0.0,0,0.0,0.0,0.0,0.0,0.0,0,0.0,0.0,0.0,0.0,0,0.0,0.0,0.0,0,0,0,0.0,0.0,0.0,0.0,0.0,0.0,0.0,0.0,0.0,0.43,0.0,0.0,0.0,0.0,0.0,0,0.0,0.0,105.0,40.38,0.3
# 751,39845,470750,Li Hong,2012,nan,(Al2O3)18.92 (B2O3)12.35 (La2O3)21.81 (Nd2O3)0.5 (SiO2)46.42 ,0.0,0,0.0,18.92,0.0,0.0,0.0,0.0,0.0,0,0,0,0.0,12.35,0,0.0,0.0,0.0,0.0,0.0,0.0,0,0.0,0.0,0.0,0.0,0,0,0.0,0.0,0,0.0,0.0,0.0,0.0,0.0,0.0,0,0.0,0.0,0.0,0.0,0.0,0.0,0,0.0,0.0,0,0.0,0.0,0.0,0.0,0.0,0.0,0,0,0,0.0,0,0.0,0.0,0,0,0.0,0,0.0,0.0,0.0,0,0.0,0.0,0.0,0,0,0.0,0.0,0,0.0,0.0,21.81,0,0.0,0.0,0.0,0,0,0,0.0,0.0,0,0.0,0.0,0.0,0,0.0,0.0,0.0,0.0,0.0,0.0,0.0,0.0,0.0,0.0,0.0,0.0,0.0,0.0,0.5,0.0,0.0,0.0,0.0,0.0,0.0,0.0,0.0,0.0,0.0,0.0,0.0,0.0,0.0,0,0.0,0.0,0.0,0.0,0.0,0.0,0.0,0,0.0,0.0,0.0,0.0,0.0,46.42,0.0,0,0.0,0.0,0.0,0.0,0.0,0,0.0,0.0,0.0,0.0,0.0,0,0.0,0.0,0.0,0.0,0,0.0,0.0,0.0,0,0,0,0.0,0.0,0.0,0.0,0.0,0.0,0.0,0.0,0.0,0.0,0.0,0.0,0.0,0.0,0.0,0,0.0,0.0,104.0,40.0,0.3
# 752,39845,470751,Li Hong,2012,nan,(Al2O3)20.91999979 (B2O3)9.350000906 (La2O3)22.80999977 (Nd2O3)0.499999995 (SiO2)46.41999954 ,0.0,0,0.0,20.91999979,0.0,0.0,0.0,0.0,0.0,0,0,0,0.0,9.350000906,0,0.0,0.0,0.0,0.0,0.0,0.0,0,0.0,0.0,0.0,0.0,0,0,0.0,0.0,0,0.0,0.0,0.0,0.0,0.0,0.0,0,0.0,0.0,0.0,0.0,0.0,0.0,0,0.0,0.0,0,0.0,0.0,0.0,0.0,0.0,0.0,0,0,0,0.0,0,0.0,0.0,0,0,0.0,0,0.0,0.0,0.0,0,0.0,0.0,0.0,0,0,0.0,0.0,0,0.0,0.0,22.80999977,0,0.0,0.0,0.0,0,0,0,0.0,0.0,0,0.0,0.0,0.0,0,0.0,0.0,0.0,0.0,0.0,0.0,0.0,0.0,0.0,0.0,0.0,0.0,0.0,0.0,0.499999995,0.0,0.0,0.0,0.0,0.0,0.0,0.0,0.0,0.0,0.0,0.0,0.0,0.0,0.0,0,0.0,0.0,0.0,0.0,0.0,0.0,0.0,0,0.0,0.0,0.0,0.0,0.0,46.41999954,0.0,0,0.0,0.0,0.0,0.0,0.0,0,0.0,0.0,0.0,0.0,0.0,0,0.0,0.0,0.0,0.0,0,0.0,0.0,0.0,0,0,0,0.0,0.0,0.0,0.0,0.0,0.0,0.0,0.0,0.0,0.0,0.0,0.0,0.0,0.0,0.0,0,0.0,0.0,106.0,40.76,0.3
# 753,39845,470752,Li Hong,2012,nan,(Al2O3)21.91999978 (B2O3)8.350000916 (La2O3)22.80999977 (Nd2O3)0.499999995 (SiO2)46.41999954 ,0.0,0,0.0,21.91999978,0.0,0.0,0.0,0.0,0.0,0,0,0,0.0,8.350000916,0,0.0,0.0,0.0,0.0,0.0,0.0,0,0.0,0.0,0.0,0.0,0,0,0.0,0.0,0,0.0,0.0,0.0,0.0,0.0,0.0,0,0.0,0.0,0.0,0.0,0.0,0.0,0,0.0,0.0,0,0.0,0.0,0.0,0.0,0.0,0.0,0,0,0,0.0,0,0.0,0.0,0,0,0.0,0,0.0,0.0,0.0,0,0.0,0.0,0.0,0,0,0.0,0.0,0,0.0,0.0,22.80999977,0,0.0,0.0,0.0,0,0,0,0.0,0.0,0,0.0,0.0,0.0,0,0.0,0.0,0.0,0.0,0.0,0.0,0.0,0.0,0.0,0.0,0.0,0.0,0.0,0.0,0.499999995,0.0,0.0,0.0,0.0,0.0,0.0,0.0,0.0,0.0,0.0,0.0,0.0,0.0,0.0,0,0.0,0.0,0.0,0.0,0.0,0.0,0.0,0,0.0,0.0,0.0,0.0,0.0,46.41999954,0.0,0,0.0,0.0,0.0,0.0,0.0,0,0.0,0.0,0.0,0.0,0.0,0,0.0,0.0,0.0,0.0,0,0.0,0.0,0.0,0,0,0,0.0,0.0,0.0,0.0,0.0,0.0,0.0,0.0,0.0,0.0,0.0,0.0,0.0,0.0,0.0,0,0.0,0.0,107.0,41.15,0.3
# 754,33036,398008,Saddeek Y.B.,2007,nan,(B2O3)49.5 (Bi2O3)12.5 (MoO3)12.5 (Na2O)25.5 ,0.0,0,0.0,0.0,0.0,0.0,0.0,0.0,0.0,0,0,0,0.0,49.5,0,0.0,0.0,0.0,0.0,12.5,0.0,0,0.0,0.0,0.0,0.0,0,0,0.0,0.0,0,0.0,0.0,0.0,0.0,0.0,0.0,0,0.0,0.0,0.0,0.0,0.0,0.0,0,0.0,0.0,0,0.0,0.0,0.0,0.0,0.0,0.0,0,0,0,0.0,0,0.0,0.0,0,0,0.0,0,0.0,0.0,0.0,0,0.0,0.0,0.0,0,0,0.0,0.0,0,0.0,0.0,0.0,0,0.0,0.0,0.0,0,0,0,0.0,0.0,0,0.0,0.0,0.0,0,0.0,0.0,0.0,12.5,0.0,0.0,25.5,0.0,0.0,0.0,0.0,0.0,0.0,0.0,0.0,0.0,0.0,0.0,0.0,0.0,0.0,0.0,0.0,0.0,0.0,0.0,0.0,0.0,0.0,0,0.0,0.0,0.0,0.0,0.0,0.0,0.0,0,0.0,0.0,0.0,0.0,0.0,0.0,0.0,0,0.0,0.0,0.0,0.0,0.0,0,0.0,0.0,0.0,0.0,0.0,0,0.0,0.0,0.0,0.0,0,0.0,0.0,0.0,0,0,0,0.0,0.0,0.0,0.0,0.0,0.0,0.0,0.0,0.0,0.0,0.0,0.0,0.0,0.0,0.0,0,0.0,0.0,60.3,23.2,0.2995689
# 755,33036,398011,Saddeek Y.B.,2007,nan,(B2O3)39.6 (Bi2O3)20.0 (MoO3)20.0 (Na2O)20.4 ,0.0,0,0.0,0.0,0.0,0.0,0.0,0.0,0.0,0,0,0,0.0,39.6,0,0.0,0.0,0.0,0.0,20.0,0.0,0,0.0,0.0,0.0,0.0,0,0,0.0,0.0,0,0.0,0.0,0.0,0.0,0.0,0.0,0,0.0,0.0,0.0,0.0,0.0,0.0,0,0.0,0.0,0,0.0,0.0,0.0,0.0,0.0,0.0,0,0,0,0.0,0,0.0,0.0,0,0,0.0,0,0.0,0.0,0.0,0,0.0,0.0,0.0,0,0,0.0,0.0,0,0.0,0.0,0.0,0,0.0,0.0,0.0,0,0,0,0.0,0.0,0,0.0,0.0,0.0,0,0.0,0.0,0.0,20.0,0.0,0.0,20.4,0.0,0.0,0.0,0.0,0.0,0.0,0.0,0.0,0.0,0.0,0.0,0.0,0.0,0.0,0.0,0.0,0.0,0.0,0.0,0.0,0.0,0.0,0,0.0,0.0,0.0,0.0,0.0,0.0,0.0,0,0.0,0.0,0.0,0.0,0.0,0.0,0.0,0,0.0,0.0,0.0,0.0,0.0,0,0.0,0.0,0.0,0.0,0.0,0,0.0,0.0,0.0,0.0,0,0.0,0.0,0.0,0,0,0,0.0,0.0,0.0,0.0,0.0,0.0,0.0,0.0,0.0,0.0,0.0,0.0,0.0,0.0,0.0,0,0.0,0.0,62.1,23.9,0.2991632
# 756,26961,309925,Kojima S.,2003,nan,(B2O3)71.42856786 (Cs2O)25.71428923 (Li2O)2.8571429139999998 ,0.0,0,0.0,0.0,0.0,0.0,0.0,0.0,0.0,0,0,0,0.0,71.42856786,0,0.0,0.0,0.0,0.0,0.0,0.0,0,0.0,0.0,0.0,0.0,0,0,0.0,0.0,0,0.0,0.0,0.0,0.0,0.0,25.71428923,0,0.0,0.0,0.0,0.0,0.0,0.0,0,0.0,0.0,0,0.0,0.0,0.0,0.0,0.0,0.0,0,0,0,0.0,0,0.0,0.0,0,0,0.0,0,0.0,0.0,0.0,0,0.0,0.0,0.0,0,0,0.0,0.0,0,0.0,0.0,0.0,0,0.0,0.0,2.8571429139999998,0,0,0,0.0,0.0,0,0.0,0.0,0.0,0,0.0,0.0,0.0,0.0,0.0,0.0,0.0,0.0,0.0,0.0,0.0,0.0,0.0,0.0,0.0,0.0,0.0,0.0,0.0,0.0,0.0,0.0,0.0,0.0,0.0,0.0,0.0,0.0,0.0,0,0.0,0.0,0.0,0.0,0.0,0.0,0.0,0,0.0,0.0,0.0,0.0,0.0,0.0,0.0,0,0.0,0.0,0.0,0.0,0.0,0,0.0,0.0,0.0,0.0,0.0,0,0.0,0.0,0.0,0.0,0,0.0,0.0,0.0,0,0,0,0.0,0.0,0.0,0.0,0.0,0.0,0.0,0.0,0.0,0.0,0.0,0.0,0.0,0.0,0.0,0,0.0,0.0,30.4,11.7,0.2991453
# 757,2093,110670,State Optical I,1975,STK16,(B2O3)47.8174758 (CdO)17.88636139 (La2O3)12.47952653 (SiO2)7.086881124 (Ta2O5)1.488943509 (VO6)2.194916725 (Y2O3)5.8287788560000005 (ZnO)3.646382656 (ZrO2)1.570733406 ,0.0,0,0.0,0.0,0.0,0.0,0.0,0.0,0.0,0,0,0,0.0,47.8174758,0,0.0,0.0,0.0,0.0,0.0,0.0,0,0.0,0.0,0.0,0.0,0,0,17.88636139,0.0,0,0.0,0.0,0.0,0.0,0.0,0.0,0,0.0,0.0,0.0,0.0,0.0,0.0,0,0.0,0.0,0,0.0,0.0,0.0,0.0,0.0,0.0,0,0,0,0.0,0,0.0,0.0,0,0,0.0,0,0.0,0.0,0.0,0,0.0,0.0,0.0,0,0,0.0,0.0,0,0.0,0.0,12.47952653,0,0.0,0.0,0.0,0,0,0,0.0,0.0,0,0.0,0.0,0.0,0,0.0,0.0,0.0,0.0,0.0,0.0,0.0,0.0,0.0,0.0,0.0,0.0,0.0,0.0,0.0,0.0,0.0,0.0,0.0,0.0,0.0,0.0,0.0,0.0,0.0,0.0,0.0,0.0,0.0,0,0.0,0.0,0.0,0.0,0.0,0.0,0.0,0,0.0,0.0,0.0,0.0,0.0,7.086881124,0.0,0,0.0,0.0,0.0,0.0,0.0,0,0.0,0.0,0.0,1.488943509,0.0,0,0.0,0.0,0.0,0.0,0,0.0,0.0,0.0,0,0,0,0.0,0.0,0.0,0.0,0.0,2.194916725,0.0,0.0,5.8287788560000005,0.0,0.0,0.0,0.0,0.0,3.646382656,0,0.0,1.570733406,115.0,44.26,0.2991415
# 758,213,20074,Polukhin V.N.,1983,nan,(CdO)27.28303945 (GeO2)56.72149887 (Na2O)7.99773084 (SiO2)7.99773084 ,0.0,0,0.0,0.0,0.0,0.0,0.0,0.0,0.0,0,0,0,0.0,0.0,0,0.0,0.0,0.0,0.0,0.0,0.0,0,0.0,0.0,0.0,0.0,0,0,27.28303945,0.0,0,0.0,0.0,0.0,0.0,0.0,0.0,0,0.0,0.0,0.0,0.0,0.0,0.0,0,0.0,0.0,0,0.0,0.0,0.0,0.0,0.0,0.0,0,0,0,0.0,0,0.0,56.72149887,0,0,0.0,0,0.0,0.0,0.0,0,0.0,0.0,0.0,0,0,0.0,0.0,0,0.0,0.0,0.0,0,0.0,0.0,0.0,0,0,0,0.0,0.0,0,0.0,0.0,0.0,0,0.0,0.0,0.0,0.0,0.0,0.0,7.99773084,0.0,0.0,0.0,0.0,0.0,0.0,0.0,0.0,0.0,0.0,0.0,0.0,0.0,0.0,0.0,0.0,0.0,0.0,0.0,0.0,0.0,0.0,0,0.0,0.0,0.0,0.0,0.0,0.0,0.0,0,0.0,0.0,0.0,0.0,0.0,7.99773084,0.0,0,0.0,0.0,0.0,0.0,0.0,0,0.0,0.0,0.0,0.0,0.0,0,0.0,0.0,0.0,0.0,0,0.0,0.0,0.0,0,0,0,0.0,0.0,0.0,0.0,0.0,0.0,0.0,0.0,0.0,0.0,0.0,0.0,0.0,0.0,0.0,0,0.0,0.0,72.2,27.8,0.299
# 759,5879,93243,Keshishyan T.N.,1978,nan,(Al2O3)9.1 (B2O3)59.1 (Li2O)31.8 ,0.0,0,0.0,9.1,0.0,0.0,0.0,0.0,0.0,0,0,0,0.0,59.1,0,0.0,0.0,0.0,0.0,0.0,0.0,0,0.0,0.0,0.0,0.0,0,0,0.0,0.0,0,0.0,0.0,0.0,0.0,0.0,0.0,0,0.0,0.0,0.0,0.0,0.0,0.0,0,0.0,0.0,0,0.0,0.0,0.0,0.0,0.0,0.0,0,0,0,0.0,0,0.0,0.0,0,0,0.0,0,0.0,0.0,0.0,0,0.0,0.0,0.0,0,0,0.0,0.0,0,0.0,0.0,0.0,0,0.0,0.0,31.8,0,0,0,0.0,0.0,0,0.0,0.0,0.0,0,0.0,0.0,0.0,0.0,0.0,0.0,0.0,0.0,0.0,0.0,0.0,0.0,0.0,0.0,0.0,0.0,0.0,0.0,0.0,0.0,0.0,0.0,0.0,0.0,0.0,0.0,0.0,0.0,0.0,0,0.0,0.0,0.0,0.0,0.0,0.0,0.0,0,0.0,0.0,0.0,0.0,0.0,0.0,0.0,0,0.0,0.0,0.0,0.0,0.0,0,0.0,0.0,0.0,0.0,0.0,0,0.0,0.0,0.0,0.0,0,0.0,0.0,0.0,0,0,0,0.0,0.0,0.0,0.0,0.0,0.0,0.0,0.0,0.0,0.0,0.0,0.0,0.0,0.0,0.0,0,0.0,0.0,76.0,29.25,0.299
# 760,6691,39218,Gurjev N.V.,1983,nan,(BaO)4.978579502 (K2O)34.9622065 (Li2O)14.9626085 (P2O5)45.09660549 ,0.0,0,0.0,0.0,0.0,0.0,0.0,0.0,0.0,0,0,0,0.0,0.0,0,0.0,4.978579502,0.0,0.0,0.0,0.0,0,0.0,0.0,0.0,0.0,0,0,0.0,0.0,0,0.0,0.0,0.0,0.0,0.0,0.0,0,0.0,0.0,0.0,0.0,0.0,0.0,0,0.0,0.0,0,0.0,0.0,0.0,0.0,0.0,0.0,0,0,0,0.0,0,0.0,0.0,0,0,0.0,0,0.0,0.0,0.0,0,0.0,0.0,34.9622065,0,0,0.0,0.0,0,0.0,0.0,0.0,0,0.0,0.0,14.9626085,0,0,0,0.0,0.0,0,0.0,0.0,0.0,0,0.0,0.0,0.0,0.0,0.0,0.0,0.0,0.0,0.0,0.0,0.0,0.0,0.0,0.0,0.0,0.0,0.0,0.0,0.0,0.0,0.0,45.09660549,0.0,0.0,0.0,0.0,0.0,0.0,0.0,0,0.0,0.0,0.0,0.0,0.0,0.0,0.0,0,0.0,0.0,0.0,0.0,0.0,0.0,0.0,0,0.0,0.0,0.0,0.0,0.0,0,0.0,0.0,0.0,0.0,0.0,0,0.0,0.0,0.0,0.0,0,0.0,0.0,0.0,0,0,0,0.0,0.0,0.0,0.0,0.0,0.0,0.0,0.0,0.0,0.0,0.0,0.0,0.0,0.0,0.0,0,0.0,0.0,38.0,14.62,0.299
# 761,7464,56091,Gurjev N.V.,1988,nan,(AlF3)4.0 (BaF2)19.0 (LaF3)5.0 (NaF)15.0 (ZrF4)57.0 ,0.0,0,0.0,0.0,4.0,0.0,0.0,0.0,0.0,0,0,0,0.0,0.0,0,19.0,0.0,0.0,0.0,0.0,0.0,0,0.0,0.0,0.0,0.0,0,0,0.0,0.0,0,0.0,0.0,0.0,0.0,0.0,0.0,0,0.0,0.0,0.0,0.0,0.0,0.0,0,0.0,0.0,0,0.0,0.0,0.0,0.0,0.0,0.0,0,0,0,0.0,0,0.0,0.0,0,0,0.0,0,0.0,0.0,0.0,0,0.0,0.0,0.0,0,0,0.0,0.0,0,0.0,0.0,0.0,0,5.0,0.0,0.0,0,0,0,0.0,0.0,0,0.0,0.0,0.0,0,0.0,0.0,0.0,0.0,0.0,0.0,0.0,0.0,0.0,0.0,15.0,0.0,0.0,0.0,0.0,0.0,0.0,0.0,0.0,0.0,0.0,0.0,0.0,0.0,0.0,0.0,0.0,0.0,0.0,0,0.0,0.0,0.0,0.0,0.0,0.0,0.0,0,0.0,0.0,0.0,0.0,0.0,0.0,0.0,0,0.0,0.0,0.0,0.0,0.0,0,0.0,0.0,0.0,0.0,0.0,0,0.0,0.0,0.0,0.0,0,0.0,0.0,0.0,0,0,0,0.0,0.0,0.0,0.0,0.0,0.0,0.0,0.0,0.0,0.0,0.0,0.0,0.0,0.0,0.0,0,57.0,0.0,55.0,21.0,0.299
# 762,7513,56768,Inoue H.,1991,nan,(AlF3)3.0 (BaF2)20.0 (EuF3)2 (InF3)0.5 (LaF3)3.0 (NaCl)10.0 (NaF)10.0 (ZrF4)51.5 ,0.0,0,0.0,0.0,3.0,0.0,0.0,0.0,0.0,0,0,0,0.0,0.0,0,20.0,0.0,0.0,0.0,0.0,0.0,0,0.0,0.0,0.0,0.0,0,0,0.0,0.0,0,0.0,0.0,0.0,0.0,0.0,0.0,0,0.0,0.0,0.0,0.0,0.0,0.0,0,0.0,0.0,2,0.0,0.0,0.0,0.0,0.0,0.0,0,0,0,0.0,0,0.0,0.0,0,0,0.0,0,0.0,0.0,0.0,0,0.5,0.0,0.0,0,0,0.0,0.0,0,0.0,0.0,0.0,0,3.0,0.0,0.0,0,0,0,0.0,0.0,0,0.0,0.0,0.0,0,0.0,0.0,0.0,0.0,0.0,0.0,0.0,0.0,0.0,10.0,10.0,0.0,0.0,0.0,0.0,0.0,0.0,0.0,0.0,0.0,0.0,0.0,0.0,0.0,0.0,0.0,0.0,0.0,0.0,0,0.0,0.0,0.0,0.0,0.0,0.0,0.0,0,0.0,0.0,0.0,0.0,0.0,0.0,0.0,0,0.0,0.0,0.0,0.0,0.0,0,0.0,0.0,0.0,0.0,0.0,0,0.0,0.0,0.0,0.0,0,0.0,0.0,0.0,0,0,0,0.0,0.0,0.0,0.0,0.0,0.0,0.0,0.0,0.0,0.0,0.0,0.0,0.0,0.0,0.0,0,51.5,0.0,53.1,20.4,0.299
# 763,8381,59085,Delben A.,1993,nan,(AlF3)5.0 (BaF2)20.5 (LaF3)3.3 (NaF)14.2 (ZrF4)57.0 ,0.0,0,0.0,0.0,5.0,0.0,0.0,0.0,0.0,0,0,0,0.0,0.0,0,20.5,0.0,0.0,0.0,0.0,0.0,0,0.0,0.0,0.0,0.0,0,0,0.0,0.0,0,0.0,0.0,0.0,0.0,0.0,0.0,0,0.0,0.0,0.0,0.0,0.0,0.0,0,0.0,0.0,0,0.0,0.0,0.0,0.0,0.0,0.0,0,0,0,0.0,0,0.0,0.0,0,0,0.0,0,0.0,0.0,0.0,0,0.0,0.0,0.0,0,0,0.0,0.0,0,0.0,0.0,0.0,0,3.3,0.0,0.0,0,0,0,0.0,0.0,0,0.0,0.0,0.0,0,0.0,0.0,0.0,0.0,0.0,0.0,0.0,0.0,0.0,0.0,14.2,0.0,0.0,0.0,0.0,0.0,0.0,0.0,0.0,0.0,0.0,0.0,0.0,0.0,0.0,0.0,0.0,0.0,0.0,0,0.0,0.0,0.0,0.0,0.0,0.0,0.0,0,0.0,0.0,0.0,0.0,0.0,0.0,0.0,0,0.0,0.0,0.0,0.0,0.0,0,0.0,0.0,0.0,0.0,0.0,0,0.0,0.0,0.0,0.0,0,0.0,0.0,0.0,0,0,0,0.0,0.0,0.0,0.0,0.0,0.0,0.0,0.0,0.0,0.0,0.0,0.0,0.0,0.0,0.0,0,57.0,0.0,53.3,20.5,0.299
# 764,8708,80278,Zhao Xiujian,1987,nan,(AlF3)8.0 (BaF2)24.0 (LiF)5.0 (NaF)15.0 (ZrF4)48.0 ,0.0,0,0.0,0.0,8.0,0.0,0.0,0.0,0.0,0,0,0,0.0,0.0,0,24.0,0.0,0.0,0.0,0.0,0.0,0,0.0,0.0,0.0,0.0,0,0,0.0,0.0,0,0.0,0.0,0.0,0.0,0.0,0.0,0,0.0,0.0,0.0,0.0,0.0,0.0,0,0.0,0.0,0,0.0,0.0,0.0,0.0,0.0,0.0,0,0,0,0.0,0,0.0,0.0,0,0,0.0,0,0.0,0.0,0.0,0,0.0,0.0,0.0,0,0,0.0,0.0,0,0.0,0.0,0.0,0,0.0,0.0,0.0,0,0,0,0.0,5.0,0,0.0,0.0,0.0,0,0.0,0.0,0.0,0.0,0.0,0.0,0.0,0.0,0.0,0.0,15.0,0.0,0.0,0.0,0.0,0.0,0.0,0.0,0.0,0.0,0.0,0.0,0.0,0.0,0.0,0.0,0.0,0.0,0.0,0,0.0,0.0,0.0,0.0,0.0,0.0,0.0,0,0.0,0.0,0.0,0.0,0.0,0.0,0.0,0,0.0,0.0,0.0,0.0,0.0,0,0.0,0.0,0.0,0.0,0.0,0,0.0,0.0,0.0,0.0,0,0.0,0.0,0.0,0,0,0,0.0,0.0,0.0,0.0,0.0,0.0,0.0,0.0,0.0,0.0,0.0,0.0,0.0,0.0,0.0,0,48.0,0.0,55.5,21.4,0.299
# 765,8708,80285,Zhao Xiujian,1987,nan,(AlF3)7.0 (BaF2)21.0 (LiF)25.0 (NaF)5.0 (ZrF4)42.0 ,0.0,0,0.0,0.0,7.0,0.0,0.0,0.0,0.0,0,0,0,0.0,0.0,0,21.0,0.0,0.0,0.0,0.0,0.0,0,0.0,0.0,0.0,0.0,0,0,0.0,0.0,0,0.0,0.0,0.0,0.0,0.0,0.0,0,0.0,0.0,0.0,0.0,0.0,0.0,0,0.0,0.0,0,0.0,0.0,0.0,0.0,0.0,0.0,0,0,0,0.0,0,0.0,0.0,0,0,0.0,0,0.0,0.0,0.0,0,0.0,0.0,0.0,0,0,0.0,0.0,0,0.0,0.0,0.0,0,0.0,0.0,0.0,0,0,0,0.0,25.0,0,0.0,0.0,0.0,0,0.0,0.0,0.0,0.0,0.0,0.0,0.0,0.0,0.0,0.0,5.0,0.0,0.0,0.0,0.0,0.0,0.0,0.0,0.0,0.0,0.0,0.0,0.0,0.0,0.0,0.0,0.0,0.0,0.0,0,0.0,0.0,0.0,0.0,0.0,0.0,0.0,0,0.0,0.0,0.0,0.0,0.0,0.0,0.0,0,0.0,0.0,0.0,0.0,0.0,0,0.0,0.0,0.0,0.0,0.0,0,0.0,0.0,0.0,0.0,0,0.0,0.0,0.0,0,0,0,0.0,0.0,0.0,0.0,0.0,0.0,0.0,0.0,0.0,0.0,0.0,0.0,0.0,0.0,0.0,0,42.0,0.0,57.0,21.9,0.299
# 766,8708,80288,Zhao Xiujian,1987,nan,(AlF3)7.0 (BaF2)21.0 (LiF)10.0 (NaF)20.0 (ZrF4)42.0 ,0.0,0,0.0,0.0,7.0,0.0,0.0,0.0,0.0,0,0,0,0.0,0.0,0,21.0,0.0,0.0,0.0,0.0,0.0,0,0.0,0.0,0.0,0.0,0,0,0.0,0.0,0,0.0,0.0,0.0,0.0,0.0,0.0,0,0.0,0.0,0.0,0.0,0.0,0.0,0,0.0,0.0,0,0.0,0.0,0.0,0.0,0.0,0.0,0,0,0,0.0,0,0.0,0.0,0,0,0.0,0,0.0,0.0,0.0,0,0.0,0.0,0.0,0,0,0.0,0.0,0,0.0,0.0,0.0,0,0.0,0.0,0.0,0,0,0,0.0,10.0,0,0.0,0.0,0.0,0,0.0,0.0,0.0,0.0,0.0,0.0,0.0,0.0,0.0,0.0,20.0,0.0,0.0,0.0,0.0,0.0,0.0,0.0,0.0,0.0,0.0,0.0,0.0,0.0,0.0,0.0,0.0,0.0,0.0,0,0.0,0.0,0.0,0.0,0.0,0.0,0.0,0,0.0,0.0,0.0,0.0,0.0,0.0,0.0,0,0.0,0.0,0.0,0.0,0.0,0,0.0,0.0,0.0,0.0,0.0,0,0.0,0.0,0.0,0.0,0,0.0,0.0,0.0,0,0,0,0.0,0.0,0.0,0.0,0.0,0.0,0.0,0.0,0.0,0.0,0.0,0.0,0.0,0.0,0.0,0,42.0,0.0,55.3,21.3,0.299
# 767,24657,301089,Roychoudhury P.,2002,nan,(PbO)29.1 (TeO2)70.9 ,0.0,0,0.0,0.0,0.0,0.0,0.0,0.0,0.0,0,0,0,0.0,0.0,0,0.0,0.0,0.0,0.0,0.0,0.0,0,0.0,0.0,0.0,0.0,0,0,0.0,0.0,0,0.0,0.0,0.0,0.0,0.0,0.0,0,0.0,0.0,0.0,0.0,0.0,0.0,0,0.0,0.0,0,0.0,0.0,0.0,0.0,0.0,0.0,0,0,0,0.0,0,0.0,0.0,0,0,0.0,0,0.0,0.0,0.0,0,0.0,0.0,0.0,0,0,0.0,0.0,0,0.0,0.0,0.0,0,0.0,0.0,0.0,0,0,0,0.0,0.0,0,0.0,0.0,0.0,0,0.0,0.0,0.0,0.0,0.0,0.0,0.0,0.0,0.0,0.0,0.0,0.0,0.0,0.0,0.0,0.0,0.0,0.0,0.0,0.0,0.0,0.0,0.0,0.0,0.0,29.1,0.0,0.0,0.0,0,0.0,0.0,0.0,0.0,0.0,0.0,0.0,0,0.0,0.0,0.0,0.0,0.0,0.0,0.0,0,0.0,0.0,0.0,0.0,0.0,0,0.0,0.0,0.0,0.0,0.0,0,0.0,70.9,0.0,0.0,0,0.0,0.0,0.0,0,0,0,0.0,0.0,0.0,0.0,0.0,0.0,0.0,0.0,0.0,0.0,0.0,0.0,0.0,0.0,0.0,0,0.0,0.0,44.7,17.23,0.299
# 769,35562,428068,Fu Jie,2009,nan,(Al2O3)6.85 (B2O3)23.0 (Gd2O3)18.0 (La2O3)6.0 (Sb2O3)0.15 (SiO2)28.5 (WO3)5.0 (ZnO)9.0 (ZrO2)3.5 ,0.0,0,0.0,6.85,0.0,0.0,0.0,0.0,0.0,0,0,0,0.0,23.0,0,0.0,0.0,0.0,0.0,0.0,0.0,0,0.0,0.0,0.0,0.0,0,0,0.0,0.0,0,0.0,0.0,0.0,0.0,0.0,0.0,0,0.0,0.0,0.0,0.0,0.0,0.0,0,0.0,0.0,0,0.0,0.0,0.0,0.0,0.0,0.0,0,0,0,18.0,0,0.0,0.0,0,0,0.0,0,0.0,0.0,0.0,0,0.0,0.0,0.0,0,0,0.0,0.0,0,0.0,0.0,6.0,0,0.0,0.0,0.0,0,0,0,0.0,0.0,0,0.0,0.0,0.0,0,0.0,0.0,0.0,0.0,0.0,0.0,0.0,0.0,0.0,0.0,0.0,0.0,0.0,0.0,0.0,0.0,0.0,0.0,0.0,0.0,0.0,0.0,0.0,0.0,0.0,0.0,0.0,0.0,0.0,0,0.0,0.0,0.0,0.0,0.0,0.0,0.15,0,0.0,0.0,0.0,0.0,0.0,28.5,0.0,0,0.0,0.0,0.0,0.0,0.0,0,0.0,0.0,0.0,0.0,0.0,0,0.0,0.0,0.0,0.0,0,0.0,0.0,0.0,0,0,0,0.0,0.0,0.0,0.0,0.0,0.0,5.0,0.0,0.0,0.0,0.0,0.0,0.0,0.0,9.0,0,0.0,3.5,117.0,45.03,0.299
# 771,35562,428071,Fu Jie,2009,nan,(Al2O3)4.85 (B2O3)31.5 (Gd2O3)16.0 (La2O3)8.0 (Sb2O3)0.15 (SiO2)22.0 (WO3)5.0 (ZnO)6.0 (ZrO2)6.5 ,0.0,0,0.0,4.85,0.0,0.0,0.0,0.0,0.0,0,0,0,0.0,31.5,0,0.0,0.0,0.0,0.0,0.0,0.0,0,0.0,0.0,0.0,0.0,0,0,0.0,0.0,0,0.0,0.0,0.0,0.0,0.0,0.0,0,0.0,0.0,0.0,0.0,0.0,0.0,0,0.0,0.0,0,0.0,0.0,0.0,0.0,0.0,0.0,0,0,0,16.0,0,0.0,0.0,0,0,0.0,0,0.0,0.0,0.0,0,0.0,0.0,0.0,0,0,0.0,0.0,0,0.0,0.0,8.0,0,0.0,0.0,0.0,0,0,0,0.0,0.0,0,0.0,0.0,0.0,0,0.0,0.0,0.0,0.0,0.0,0.0,0.0,0.0,0.0,0.0,0.0,0.0,0.0,0.0,0.0,0.0,0.0,0.0,0.0,0.0,0.0,0.0,0.0,0.0,0.0,0.0,0.0,0.0,0.0,0,0.0,0.0,0.0,0.0,0.0,0.0,0.15,0,0.0,0.0,0.0,0.0,0.0,22.0,0.0,0,0.0,0.0,0.0,0.0,0.0,0,0.0,0.0,0.0,0.0,0.0,0,0.0,0.0,0.0,0.0,0,0.0,0.0,0.0,0,0,0,0.0,0.0,0.0,0.0,0.0,0.0,5.0,0.0,0.0,0.0,0.0,0.0,0.0,0.0,6.0,0,0.0,6.5,118.0,45.41,0.299
# 772,38945,460139,Rao G.S.,2012,nan,(B2O3)70.0 (CaF2)20.0 (ZnO)10.0 ,0.0,0,0.0,0.0,0.0,0.0,0.0,0.0,0.0,0,0,0,0.0,70.0,0,0.0,0.0,0.0,0.0,0.0,0.0,0,0.0,20.0,0.0,0.0,0,0,0.0,0.0,0,0.0,0.0,0.0,0.0,0.0,0.0,0,0.0,0.0,0.0,0.0,0.0,0.0,0,0.0,0.0,0,0.0,0.0,0.0,0.0,0.0,0.0,0,0,0,0.0,0,0.0,0.0,0,0,0.0,0,0.0,0.0,0.0,0,0.0,0.0,0.0,0,0,0.0,0.0,0,0.0,0.0,0.0,0,0.0,0.0,0.0,0,0,0,0.0,0.0,0,0.0,0.0,0.0,0,0.0,0.0,0.0,0.0,0.0,0.0,0.0,0.0,0.0,0.0,0.0,0.0,0.0,0.0,0.0,0.0,0.0,0.0,0.0,0.0,0.0,0.0,0.0,0.0,0.0,0.0,0.0,0.0,0.0,0,0.0,0.0,0.0,0.0,0.0,0.0,0.0,0,0.0,0.0,0.0,0.0,0.0,0.0,0.0,0,0.0,0.0,0.0,0.0,0.0,0,0.0,0.0,0.0,0.0,0.0,0,0.0,0.0,0.0,0.0,0,0.0,0.0,0.0,0,0,0,0.0,0.0,0.0,0.0,0.0,0.0,0.0,0.0,0.0,0.0,0.0,0.0,0.0,0.0,10.0,0,0.0,0.0,64.2,24.7,0.299
# 773,9236,96543,Osaka A.,1988,nan,(Al2O3)1.501500974 (B2O3)21.22121964 (H2O)0.700700688 (K2O)38.03803935 (P2O5)38.53853934 ,0.0,0,0.0,1.501500974,0.0,0.0,0.0,0.0,0.0,0,0,0,0.0,21.22121964,0,0.0,0.0,0.0,0.0,0.0,0.0,0,0.0,0.0,0.0,0.0,0,0,0.0,0.0,0,0.0,0.0,0.0,0.0,0.0,0.0,0,0.0,0.0,0.0,0.0,0.0,0.0,0,0.0,0.0,0,0.0,0.0,0.0,0.0,0.0,0.0,0,0,0,0.0,0,0.0,0.0,0,0,0.700700688,0,0.0,0.0,0.0,0,0.0,0.0,38.03803935,0,0,0.0,0.0,0,0.0,0.0,0.0,0,0.0,0.0,0.0,0,0,0,0.0,0.0,0,0.0,0.0,0.0,0,0.0,0.0,0.0,0.0,0.0,0.0,0.0,0.0,0.0,0.0,0.0,0.0,0.0,0.0,0.0,0.0,0.0,0.0,0.0,0.0,0.0,38.53853934,0.0,0.0,0.0,0.0,0.0,0.0,0.0,0,0.0,0.0,0.0,0.0,0.0,0.0,0.0,0,0.0,0.0,0.0,0.0,0.0,0.0,0.0,0,0.0,0.0,0.0,0.0,0.0,0,0.0,0.0,0.0,0.0,0.0,0,0.0,0.0,0.0,0.0,0,0.0,0.0,0.0,0,0,0,0.0,0.0,0.0,0.0,0.0,0.0,0.0,0.0,0.0,0.0,0.0,0.0,0.0,0.0,0.0,0,0.0,0.0,38.7,14.9,0.2986578
# 774,20715,186897,Sarkisov P.D.,1986,nan,(MgO)10.0 (Na2O)30.0 (SiO2)60.0 ,0.0,0,0.0,0.0,0.0,0.0,0.0,0.0,0.0,0,0,0,0.0,0.0,0,0.0,0.0,0.0,0.0,0.0,0.0,0,0.0,0.0,0.0,0.0,0,0,0.0,0.0,0,0.0,0.0,0.0,0.0,0.0,0.0,0,0.0,0.0,0.0,0.0,0.0,0.0,0,0.0,0.0,0,0.0,0.0,0.0,0.0,0.0,0.0,0,0,0,0.0,0,0.0,0.0,0,0,0.0,0,0.0,0.0,0.0,0,0.0,0.0,0.0,0,0,0.0,0.0,0,0.0,0.0,0.0,0,0.0,0.0,0.0,0,0,0,0.0,0.0,0,0.0,10.0,0.0,0,0.0,0.0,0.0,0.0,0.0,0.0,30.0,0.0,0.0,0.0,0.0,0.0,0.0,0.0,0.0,0.0,0.0,0.0,0.0,0.0,0.0,0.0,0.0,0.0,0.0,0.0,0.0,0.0,0.0,0,0.0,0.0,0.0,0.0,0.0,0.0,0.0,0,0.0,0.0,0.0,0.0,0.0,60.0,0.0,0,0.0,0.0,0.0,0.0,0.0,0,0.0,0.0,0.0,0.0,0.0,0,0.0,0.0,0.0,0.0,0,0.0,0.0,0.0,0,0,0,0.0,0.0,0.0,0.0,0.0,0.0,0.0,0.0,0.0,0.0,0.0,0.0,0.0,0.0,0.0,0,0.0,0.0,57.4,22.1,0.29864250000000003
# 776,10628,80762,Zhao Xiujian,1987,nan,(AlF3)8.5 (BaF2)25.5 (NaF)15.0 (ZrF4)51.0 ,0.0,0,0.0,0.0,8.5,0.0,0.0,0.0,0.0,0,0,0,0.0,0.0,0,25.5,0.0,0.0,0.0,0.0,0.0,0,0.0,0.0,0.0,0.0,0,0,0.0,0.0,0,0.0,0.0,0.0,0.0,0.0,0.0,0,0.0,0.0,0.0,0.0,0.0,0.0,0,0.0,0.0,0,0.0,0.0,0.0,0.0,0.0,0.0,0,0,0,0.0,0,0.0,0.0,0,0,0.0,0,0.0,0.0,0.0,0,0.0,0.0,0.0,0,0,0.0,0.0,0,0.0,0.0,0.0,0,0.0,0.0,0.0,0,0,0,0.0,0.0,0,0.0,0.0,0.0,0,0.0,0.0,0.0,0.0,0.0,0.0,0.0,0.0,0.0,0.0,15.0,0.0,0.0,0.0,0.0,0.0,0.0,0.0,0.0,0.0,0.0,0.0,0.0,0.0,0.0,0.0,0.0,0.0,0.0,0,0.0,0.0,0.0,0.0,0.0,0.0,0.0,0,0.0,0.0,0.0,0.0,0.0,0.0,0.0,0,0.0,0.0,0.0,0.0,0.0,0,0.0,0.0,0.0,0.0,0.0,0,0.0,0.0,0.0,0.0,0,0.0,0.0,0.0,0,0,0,0.0,0.0,0.0,0.0,0.0,0.0,0.0,0.0,0.0,0.0,0.0,0.0,0.0,0.0,0.0,0,51.0,0.0,54.8,21.1,0.2985781
# 778,27721,359527,Tanabe S.,1992,nan,(Al2O3)25.0 (SiO2)50.0 (Yb2O3)25.0 ,0.0,0,0.0,25.0,0.0,0.0,0.0,0.0,0.0,0,0,0,0.0,0.0,0,0.0,0.0,0.0,0.0,0.0,0.0,0,0.0,0.0,0.0,0.0,0,0,0.0,0.0,0,0.0,0.0,0.0,0.0,0.0,0.0,0,0.0,0.0,0.0,0.0,0.0,0.0,0,0.0,0.0,0,0.0,0.0,0.0,0.0,0.0,0.0,0,0,0,0.0,0,0.0,0.0,0,0,0.0,0,0.0,0.0,0.0,0,0.0,0.0,0.0,0,0,0.0,0.0,0,0.0,0.0,0.0,0,0.0,0.0,0.0,0,0,0,0.0,0.0,0,0.0,0.0,0.0,0,0.0,0.0,0.0,0.0,0.0,0.0,0.0,0.0,0.0,0.0,0.0,0.0,0.0,0.0,0.0,0.0,0.0,0.0,0.0,0.0,0.0,0.0,0.0,0.0,0.0,0.0,0.0,0.0,0.0,0,0.0,0.0,0.0,0.0,0.0,0.0,0.0,0,0.0,0.0,0.0,0.0,0.0,50.0,0.0,0,0.0,0.0,0.0,0.0,0.0,0,0.0,0.0,0.0,0.0,0.0,0,0.0,0.0,0.0,0.0,0,0.0,0.0,0.0,0,0,0,0.0,0.0,0.0,0.0,0.0,0.0,0.0,0.0,0.0,25.0,0.0,0.0,0.0,0.0,0.0,0,0.0,0.0,135.0,52.0,0.29807690000000003
# 779,3842,12265,Rouse G.B.,1981,nan,(Cs2O)10.0 (Na2O)6.67 (SiO2)83.33 ,0.0,0,0.0,0.0,0.0,0.0,0.0,0.0,0.0,0,0,0,0.0,0.0,0,0.0,0.0,0.0,0.0,0.0,0.0,0,0.0,0.0,0.0,0.0,0,0,0.0,0.0,0,0.0,0.0,0.0,0.0,0.0,10.0,0,0.0,0.0,0.0,0.0,0.0,0.0,0,0.0,0.0,0,0.0,0.0,0.0,0.0,0.0,0.0,0,0,0,0.0,0,0.0,0.0,0,0,0.0,0,0.0,0.0,0.0,0,0.0,0.0,0.0,0,0,0.0,0.0,0,0.0,0.0,0.0,0,0.0,0.0,0.0,0,0,0,0.0,0.0,0,0.0,0.0,0.0,0,0.0,0.0,0.0,0.0,0.0,0.0,6.67,0.0,0.0,0.0,0.0,0.0,0.0,0.0,0.0,0.0,0.0,0.0,0.0,0.0,0.0,0.0,0.0,0.0,0.0,0.0,0.0,0.0,0.0,0,0.0,0.0,0.0,0.0,0.0,0.0,0.0,0,0.0,0.0,0.0,0.0,0.0,83.33,0.0,0,0.0,0.0,0.0,0.0,0.0,0,0.0,0.0,0.0,0.0,0.0,0,0.0,0.0,0.0,0.0,0,0.0,0.0,0.0,0,0,0,0.0,0.0,0.0,0.0,0.0,0.0,0.0,0.0,0.0,0.0,0.0,0.0,0.0,0.0,0.0,0,0.0,0.0,41.3,15.9,0.298
# 780,5267,70141,Nemilov S.V.,1972,nan,(B2O3)87.0 (BaO)13.0 ,0.0,0,0.0,0.0,0.0,0.0,0.0,0.0,0.0,0,0,0,0.0,87.0,0,0.0,13.0,0.0,0.0,0.0,0.0,0,0.0,0.0,0.0,0.0,0,0,0.0,0.0,0,0.0,0.0,0.0,0.0,0.0,0.0,0,0.0,0.0,0.0,0.0,0.0,0.0,0,0.0,0.0,0,0.0,0.0,0.0,0.0,0.0,0.0,0,0,0,0.0,0,0.0,0.0,0,0,0.0,0,0.0,0.0,0.0,0,0.0,0.0,0.0,0,0,0.0,0.0,0,0.0,0.0,0.0,0,0.0,0.0,0.0,0,0,0,0.0,0.0,0,0.0,0.0,0.0,0,0.0,0.0,0.0,0.0,0.0,0.0,0.0,0.0,0.0,0.0,0.0,0.0,0.0,0.0,0.0,0.0,0.0,0.0,0.0,0.0,0.0,0.0,0.0,0.0,0.0,0.0,0.0,0.0,0.0,0,0.0,0.0,0.0,0.0,0.0,0.0,0.0,0,0.0,0.0,0.0,0.0,0.0,0.0,0.0,0,0.0,0.0,0.0,0.0,0.0,0,0.0,0.0,0.0,0.0,0.0,0,0.0,0.0,0.0,0.0,0,0.0,0.0,0.0,0,0,0,0.0,0.0,0.0,0.0,0.0,0.0,0.0,0.0,0.0,0.0,0.0,0.0,0.0,0.0,0.0,0,0.0,0.0,nan,nan,0.298
# 781,6692,39236,Gurjev N.V.,1983,nan,(K2O)29.981979100000004 (Li2O)20.048219399999997 (MgO)9.909072703 (P2O5)40.06072879999999 ,0.0,0,0.0,0.0,0.0,0.0,0.0,0.0,0.0,0,0,0,0.0,0.0,0,0.0,0.0,0.0,0.0,0.0,0.0,0,0.0,0.0,0.0,0.0,0,0,0.0,0.0,0,0.0,0.0,0.0,0.0,0.0,0.0,0,0.0,0.0,0.0,0.0,0.0,0.0,0,0.0,0.0,0,0.0,0.0,0.0,0.0,0.0,0.0,0,0,0,0.0,0,0.0,0.0,0,0,0.0,0,0.0,0.0,0.0,0,0.0,0.0,29.981979100000004,0,0,0.0,0.0,0,0.0,0.0,0.0,0,0.0,0.0,20.048219399999997,0,0,0,0.0,0.0,0,0.0,9.909072703,0.0,0,0.0,0.0,0.0,0.0,0.0,0.0,0.0,0.0,0.0,0.0,0.0,0.0,0.0,0.0,0.0,0.0,0.0,0.0,0.0,0.0,0.0,40.06072879999999,0.0,0.0,0.0,0.0,0.0,0.0,0.0,0,0.0,0.0,0.0,0.0,0.0,0.0,0.0,0,0.0,0.0,0.0,0.0,0.0,0.0,0.0,0,0.0,0.0,0.0,0.0,0.0,0,0.0,0.0,0.0,0.0,0.0,0,0.0,0.0,0.0,0.0,0,0.0,0.0,0.0,0,0,0,0.0,0.0,0.0,0.0,0.0,0.0,0.0,0.0,0.0,0.0,0.0,0.0,0.0,0.0,0.0,0,0.0,0.0,44.0,16.94,0.298
# 782,7464,171162,Gurjev N.V.,1988,nan,(AlF3)4.0 (BaF2)9.0 (CsF)25.0 (LaF3)5.0 (ZrF4)57.0 ,0.0,0,0.0,0.0,4.0,0.0,0.0,0.0,0.0,0,0,0,0.0,0.0,0,9.0,0.0,0.0,0.0,0.0,0.0,0,0.0,0.0,0.0,0.0,0,0,0.0,0.0,0,0.0,0.0,0.0,0.0,0.0,0.0,0,25.0,0.0,0.0,0.0,0.0,0.0,0,0.0,0.0,0,0.0,0.0,0.0,0.0,0.0,0.0,0,0,0,0.0,0,0.0,0.0,0,0,0.0,0,0.0,0.0,0.0,0,0.0,0.0,0.0,0,0,0.0,0.0,0,0.0,0.0,0.0,0,5.0,0.0,0.0,0,0,0,0.0,0.0,0,0.0,0.0,0.0,0,0.0,0.0,0.0,0.0,0.0,0.0,0.0,0.0,0.0,0.0,0.0,0.0,0.0,0.0,0.0,0.0,0.0,0.0,0.0,0.0,0.0,0.0,0.0,0.0,0.0,0.0,0.0,0.0,0.0,0,0.0,0.0,0.0,0.0,0.0,0.0,0.0,0,0.0,0.0,0.0,0.0,0.0,0.0,0.0,0,0.0,0.0,0.0,0.0,0.0,0,0.0,0.0,0.0,0.0,0.0,0,0.0,0.0,0.0,0.0,0,0.0,0.0,0.0,0,0,0,0.0,0.0,0.0,0.0,0.0,0.0,0.0,0.0,0.0,0.0,0.0,0.0,0.0,0.0,0.0,0,57.0,0.0,36.0,13.86,0.298
# 783,8708,80286,Zhao Xiujian,1987,nan,(AlF3)7.0 (BaF2)21.0 (LiF)20.0 (NaF)10.0 (ZrF4)42.0 ,0.0,0,0.0,0.0,7.0,0.0,0.0,0.0,0.0,0,0,0,0.0,0.0,0,21.0,0.0,0.0,0.0,0.0,0.0,0,0.0,0.0,0.0,0.0,0,0,0.0,0.0,0,0.0,0.0,0.0,0.0,0.0,0.0,0,0.0,0.0,0.0,0.0,0.0,0.0,0,0.0,0.0,0,0.0,0.0,0.0,0.0,0.0,0.0,0,0,0,0.0,0,0.0,0.0,0,0,0.0,0,0.0,0.0,0.0,0,0.0,0.0,0.0,0,0,0.0,0.0,0,0.0,0.0,0.0,0,0.0,0.0,0.0,0,0,0,0.0,20.0,0,0.0,0.0,0.0,0,0.0,0.0,0.0,0.0,0.0,0.0,0.0,0.0,0.0,0.0,10.0,0.0,0.0,0.0,0.0,0.0,0.0,0.0,0.0,0.0,0.0,0.0,0.0,0.0,0.0,0.0,0.0,0.0,0.0,0,0.0,0.0,0.0,0.0,0.0,0.0,0.0,0,0.0,0.0,0.0,0.0,0.0,0.0,0.0,0,0.0,0.0,0.0,0.0,0.0,0,0.0,0.0,0.0,0.0,0.0,0,0.0,0.0,0.0,0.0,0,0.0,0.0,0.0,0,0,0,0.0,0.0,0.0,0.0,0.0,0.0,0.0,0.0,0.0,0.0,0.0,0.0,0.0,0.0,0.0,0,42.0,0.0,57.6,22.2,0.298
# 784,14914,151984,Hwa Luu0Gen,1999,nan,(Al2O3)39.51 (CaO)59.26 (SiO2)1.23 ,0.0,0,0.0,39.51,0.0,0.0,0.0,0.0,0.0,0,0,0,0.0,0.0,0,0.0,0.0,0.0,0.0,0.0,0.0,0,0.0,0.0,59.26,0.0,0,0,0.0,0.0,0,0.0,0.0,0.0,0.0,0.0,0.0,0,0.0,0.0,0.0,0.0,0.0,0.0,0,0.0,0.0,0,0.0,0.0,0.0,0.0,0.0,0.0,0,0,0,0.0,0,0.0,0.0,0,0,0.0,0,0.0,0.0,0.0,0,0.0,0.0,0.0,0,0,0.0,0.0,0,0.0,0.0,0.0,0,0.0,0.0,0.0,0,0,0,0.0,0.0,0,0.0,0.0,0.0,0,0.0,0.0,0.0,0.0,0.0,0.0,0.0,0.0,0.0,0.0,0.0,0.0,0.0,0.0,0.0,0.0,0.0,0.0,0.0,0.0,0.0,0.0,0.0,0.0,0.0,0.0,0.0,0.0,0.0,0,0.0,0.0,0.0,0.0,0.0,0.0,0.0,0,0.0,0.0,0.0,0.0,0.0,1.23,0.0,0,0.0,0.0,0.0,0.0,0.0,0,0.0,0.0,0.0,0.0,0.0,0,0.0,0.0,0.0,0.0,0,0.0,0.0,0.0,0,0,0,0.0,0.0,0.0,0.0,0.0,0.0,0.0,0.0,0.0,0.0,0.0,0.0,0.0,0.0,0.0,0,0.0,0.0,110.0,42.37,0.298
# 790,35562,428067,Fu Jie,2009,nan,(Al2O3)15.8 (B2O3)18.0 (Gd2O3)20.0 (La2O3)6.0 (Sb2O3)0.2 (SiO2)30.0 (WO3)2.0 (ZnO)3.0 (ZrO2)5.0 ,0.0,0,0.0,15.8,0.0,0.0,0.0,0.0,0.0,0,0,0,0.0,18.0,0,0.0,0.0,0.0,0.0,0.0,0.0,0,0.0,0.0,0.0,0.0,0,0,0.0,0.0,0,0.0,0.0,0.0,0.0,0.0,0.0,0,0.0,0.0,0.0,0.0,0.0,0.0,0,0.0,0.0,0,0.0,0.0,0.0,0.0,0.0,0.0,0,0,0,20.0,0,0.0,0.0,0,0,0.0,0,0.0,0.0,0.0,0,0.0,0.0,0.0,0,0,0.0,0.0,0,0.0,0.0,6.0,0,0.0,0.0,0.0,0,0,0,0.0,0.0,0,0.0,0.0,0.0,0,0.0,0.0,0.0,0.0,0.0,0.0,0.0,0.0,0.0,0.0,0.0,0.0,0.0,0.0,0.0,0.0,0.0,0.0,0.0,0.0,0.0,0.0,0.0,0.0,0.0,0.0,0.0,0.0,0.0,0,0.0,0.0,0.0,0.0,0.0,0.0,0.2,0,0.0,0.0,0.0,0.0,0.0,30.0,0.0,0,0.0,0.0,0.0,0.0,0.0,0,0.0,0.0,0.0,0.0,0.0,0,0.0,0.0,0.0,0.0,0,0.0,0.0,0.0,0,0,0,0.0,0.0,0.0,0.0,0.0,0.0,2.0,0.0,0.0,0.0,0.0,0.0,0.0,0.0,3.0,0,0.0,5.0,123.0,47.38,0.298
# 792,27721,359529,Tanabe S.,1992,nan,(Al2O3)31.25 (La2O3)18.75 (SiO2)50.0 ,0.0,0,0.0,31.25,0.0,0.0,0.0,0.0,0.0,0,0,0,0.0,0.0,0,0.0,0.0,0.0,0.0,0.0,0.0,0,0.0,0.0,0.0,0.0,0,0,0.0,0.0,0,0.0,0.0,0.0,0.0,0.0,0.0,0,0.0,0.0,0.0,0.0,0.0,0.0,0,0.0,0.0,0,0.0,0.0,0.0,0.0,0.0,0.0,0,0,0,0.0,0,0.0,0.0,0,0,0.0,0,0.0,0.0,0.0,0,0.0,0.0,0.0,0,0,0.0,0.0,0,0.0,0.0,18.75,0,0.0,0.0,0.0,0,0,0,0.0,0.0,0,0.0,0.0,0.0,0,0.0,0.0,0.0,0.0,0.0,0.0,0.0,0.0,0.0,0.0,0.0,0.0,0.0,0.0,0.0,0.0,0.0,0.0,0.0,0.0,0.0,0.0,0.0,0.0,0.0,0.0,0.0,0.0,0.0,0,0.0,0.0,0.0,0.0,0.0,0.0,0.0,0,0.0,0.0,0.0,0.0,0.0,50.0,0.0,0,0.0,0.0,0.0,0.0,0.0,0,0.0,0.0,0.0,0.0,0.0,0,0.0,0.0,0.0,0.0,0,0.0,0.0,0.0,0,0,0,0.0,0.0,0.0,0.0,0.0,0.0,0.0,0.0,0.0,0.0,0.0,0.0,0.0,0.0,0.0,0,0.0,0.0,115.0,44.3,0.2979684
# 794,1980,44504,Eagan R.J.,1978,nan,(Al2O3)8.0 (CaO)32.0 (SiO2)60.0 ,0.0,0,0.0,8.0,0.0,0.0,0.0,0.0,0.0,0,0,0,0.0,0.0,0,0.0,0.0,0.0,0.0,0.0,0.0,0,0.0,0.0,32.0,0.0,0,0,0.0,0.0,0,0.0,0.0,0.0,0.0,0.0,0.0,0,0.0,0.0,0.0,0.0,0.0,0.0,0,0.0,0.0,0,0.0,0.0,0.0,0.0,0.0,0.0,0,0,0,0.0,0,0.0,0.0,0,0,0.0,0,0.0,0.0,0.0,0,0.0,0.0,0.0,0,0,0.0,0.0,0,0.0,0.0,0.0,0,0.0,0.0,0.0,0,0,0,0.0,0.0,0,0.0,0.0,0.0,0,0.0,0.0,0.0,0.0,0.0,0.0,0.0,0.0,0.0,0.0,0.0,0.0,0.0,0.0,0.0,0.0,0.0,0.0,0.0,0.0,0.0,0.0,0.0,0.0,0.0,0.0,0.0,0.0,0.0,0,0.0,0.0,0.0,0.0,0.0,0.0,0.0,0,0.0,0.0,0.0,0.0,0.0,60.0,0.0,0,0.0,0.0,0.0,0.0,0.0,0,0.0,0.0,0.0,0.0,0.0,0,0.0,0.0,0.0,0.0,0,0.0,0.0,0.0,0,0,0,0.0,0.0,0.0,0.0,0.0,0.0,0.0,0.0,0.0,0.0,0.0,0.0,0.0,0.0,0.0,0,0.0,0.0,92.9,35.8,0.2974861
