Repository: jacobergzhou/Poisson-Ratio

File: Poisson_data_cleaned_06212019.csv (part 11 of 58)
,Code,Glass #,Author,Year,Trademark,Ag2O,AgI,Al,Al2O3,AlF3,AlN,As,As2O3,As2O5,As2S3,As2Se3,AsSe,B,B2O3,BaCl2,BaF2,BaO,BeF2,BeO,Bi2O3,BiCl3,Br,Ca,CaF2,CaO,Cd,CdCl2,CdF2,CdO,Ce2O3,CeF3,CeO2,Cl,Co3O4,CoO,Cr2O3,Cs2O,CsCl,CsF,Cu2O,CuO,Dy2O3,Er,Er2O3,ErF3,Eu,Eu2O3,EuF3,F,Fe,Fe2O3,FeO,Ga,Ga2O3,Ga2S3,Ga2Se3,GaF3,Gd2O3,GdF3,Ge,GeO2,GeS2,GeSe2,H2O,HfF4,HfO2,Hg,Ho2O3,I,InF3,K,K2O,K2S,K2SO4,KBr,KCl,KF,KHF2,La,La2O3,La2S3,LaF3,Li,Li2O,Li2S,Li2SO4,LiBr,LiCl,LiF,LiI,MgF2,MgO,Mn2O3,MnF2,MnO,MnO2,MoO2,MoO3,N,Na,Na2O,Na2S,Na2SO4,NaCl,NaF,NaPO3,Nb2O5,Nd,Nd2O3,NdF3,NH4NO3,NiO,O,OH,P,P2O5,Pb,PbCl2,PbF2,PbO,PdO,Pr2O3,Pr6O11,PrF3,Rb2O,RbF,Rh2O3,RuO2,S,Sb,Sb2O3,Sb2S3,Sc2O3,Se,Si,Si3N4,SiC,SiO2,Sm2O3,Sn,SnO,SnO2,SO2,SO3,Sr,SrCl2,SrF2,SrO,Ta2O3,Ta2O5,Tb2O3,TbF3,Te,TeO2,Th,ThF4,ThO2,TiO2,Tl,Tl2O,Tl2Se,TlSe,Tm2O3,U,U3O8,UO2,V,V2O5,VO6,WO3,Y,Y2O3,Yb2O3,YbF3,YF3,ZnCl2,ZnF2,ZnO,ZnSO4,ZrF4,ZrO2,Young's modulus E (GPa),Shear modulus G (GPa),Poisson's ratio v
# 935,5154,19234,Nemilov S.V.,1973,,0,0,0,0,0,0,0,0,0,0,0,0,0,91.5,0,0,0,0,0,0,0,0,0,0,0,0,0,0,0,0,0,0,0,0,0,0,0,0,0,0,0,0,0,0,0,0,0,0,0,0,0,0,0,0,0,0,0,0,0,0,0,0,0,0,0,0,0,0,0,0,0,8.5,0,0,0,0,0,0,0,0,0,0,0,0,0,0,0,0,0,0,0,0,0,0,0,0,0,0,0,0,0,0,0,0,0,0,0,0,0,0,0,0,0,0,0,0,0,0,0,0,0,0,0,0,0,0,0,0,0,0,0,0,0,0,0,0,0,0,0,0,0,0,0,0,0,0,0,0,0,0,0,0,0,0,0,0,0,0,0,0,0,0,0,0,0,0,0,0,0,0,0,0,0,0,0,0,0,0,0,0,0,27.5,10.66,0.292
# 936,5154,19235,Nemilov S.V.,1973,,0,0,0,0,0,0,0,0,0,0,0,0,0,89,0,0,0,0,0,0,0,0,0,0,0,0,0,0,0,0,0,0,0,0,0,0,0,0,0,0,0,0,0,0,0,0,0,0,0,0,0,0,0,0,0,0,0,0,0,0,0,0,0,0,0,0,0,0,0,0,0,11,0,0,0,0,0,0,0,0,0,0,0,0,0,0,0,0,0,0,0,0,0,0,0,0,0,0,0,0,0,0,0,0,0,0,0,0,0,0,0,0,0,0,0,0,0,0,0,0,0,0,0,0,0,0,0,0,0,0,0,0,0,0,0,0,0,0,0,0,0,0,0,0,0,0,0,0,0,0,0,0,0,0,0,0,0,0,0,0,0,0,0,0,0,0,0,0,0,0,0,0,0,0,0,0,0,0,0,0,0,29.7,11.5,0.292
# 937,5267,70153,Nemilov S.V.,1972,,0,0,0,0,0,0,0,0,0,0,0,0,0,59.9,0,0,40.1,0,0,0,0,0,0,0,0,0,0,0,0,0,0,0,0,0,0,0,0,0,0,0,0,0,0,0,0,0,0,0,0,0,0,0,0,0,0,0,0,0,0,0,0,0,0,0,0,0,0,0,0,0,0,0,0,0,0,0,0,0,0,0,0,0,0,0,0,0,0,0,0,0,0,0,0,0,0,0,0,0,0,0,0,0,0,0,0,0,0,0,0,0,0,0,0,0,0,0,0,0,0,0,0,0,0,0,0,0,0,0,0,0,0,0,0,0,0,0,0,0,0,0,0,0,0,0,0,0,0,0,0,0,0,0,0,0,0,0,0,0,0,0,0,0,0,0,0,0,0,0,0,0,0,0,0,0,0,0,0,0,0,0,0,,,0.292
# 938,7826,98718,Ashizuka M.,1983,,0,0,0,0,0,0,0,0,0,0,0,0,0,0,0,0,0,0,0,0,0,0,0,0,0,0,0,0,0,0,0,0,0,0,0,0,0,0,0,0,0,0,0,0,0,0,0,0,0,0,0,0,0,0,0,0,0,0,0,0,0,0,0,0,0,0,0,0,0,0,0,0,0,0,0,0,0,0,0,0,0,0,0,0,0,0,0,0,0,0,0,0,0,0,0,0,0,0,0,0,0,0,0,0,0,0,0,0,0,0,0,0,0,0,0,50,0,0,0,0,0,0,0,0,0,0,0,0,0,0,0,0,0,0,0,0,0,0,0,0,0,0,0,0,0,0,0,50,0,0,0,0,0,0,0,0,0,0,0,0,0,0,0,0,0,0,0,0,0,0,0,0,0,0,0,0,0,0,0,0,0,50.1,19.42,0.292
# 939,8649,59743,Matusita K.,1989,,0,0,0,0,0,0,0,0,0,0,0,0,0,0,0,35,0,0,0,0,0,0,0,0,0,0,0,0,0,0,0,0,0,0,0,0,0,0,0,0,0,0,0,0,0,0,0,0,0,0,0,0,0,0,0,0,0,0,3,0,0,0,0,0,0,0,0,0,0,0,0,0,0,0,0,0,0,0,0,0,0,0,0,0,0,0,0,0,0,0,0,0,0,0,0,0,0,0,0,0,0,0,0,0,0,0,0,0,0,0,0,0,0,0,0,0,0,0,0,0,0,0,0,0,0,0,0,0,0,0,0,0,0,0,0,0,0,0,0,0,0,0,0,0,0,0,0,0,0,0,0,0,0,0,0,0,0,0,0,0,0,0,0,0,0,0,0,0,0,0,0,0,0,0,0,0,0,0,0,62,0,59,22.86,0.292
# 940,8649,59758,Matusita K.,1989,,0,0,0,0,0,0,0,0,0,0,0,0,0,0,0,27,0,0,0,0,0,0,0,0,0,0,0,0,0,0,0,0,0,0,0,0,0,0,0,0,0,0,0,0,0,0,0,0,0,0,0,0,0,0,0,0,0,0,3,0,0,0,0,0,0,0,0,0,0,0,0,0,0,0,0,0,0,0,0,0,0,0,0,0,0,0,0,0,0,0,0,0,0,0,0,0,0,0,0,0,0,0,0,0,0,0,0,0,0,0,0,0,0,0,0,0,0,0,10,0,0,0,0,0,0,0,0,0,0,0,0,0,0,0,0,0,0,0,0,0,0,0,0,0,0,0,0,0,0,0,0,0,0,0,0,0,0,0,0,0,0,0,0,0,0,0,0,0,0,0,0,0,0,0,0,0,0,0,0,60,0,56.6,21.93,0.292
# 941,9656,74880,Waxler R.M.,1973,F75,0,0,0,27.51667028,0,0,0,0,0,0,0,0,0,0,0,0,0,0,0,0,0,0,0,0,58.47054058,0,0,0,0,0,0,0,0,0,0,0,0,0,0,0,0,0,0,0,0,0,0,0,0,0,0,0,0,0,0,0,0,0,0,0,0,0,0,0,0,0,0,0,0,0,0,0,0,0,0,0,0,0,0,0,0,0,0,0,0,0,0,0,0,0,0,8.386886084,0,0,0,0,0,0,0,0,0,0,0,0,0,0,0,0,0,0,0,0,0,0,0,0,0,0,0,0,0,0,0,0,0,0,0,0,0,0,0,0,0,0,0,0,0,5.625903056,0,0,0,0,0,0,0,0,0,0,0,0,0,0,0,0,0,0,0,0,0,0,0,0,0,0,0,0,0,0,0,0,0,0,0,0,0,0,0,0,0,0,0,109,42.5,0.292
# 942,25518,351599,Korepanova N.A.,1976,,0,0,0,0,0,0,0,0,0,0,0,0,0,0,0,0,0,0,0,0,0,0,0,0,0,0,0,0,0,0,0,0,0,0,0,0,0,0,0,0,0,0,0,0,0,0,0,0,0,0,0,0,0,0,0,0,0,0,0,15,0,0,0,0,0,0,0,0,0,0,0,0,0,0,0,0,0,0,0,0,0,0,0,0,0,0,0,0,0,0,0,0,0,0,0,0,0,0,0,0,0,0,0,0,0,0,0,0,0,0,0,0,0,0,0,0,0,0,0,0,0,0,0,0,0,0,0,0,0,20,0,0,0,65,0,0,0,0,0,0,0,0,0,0,0,0,0,0,0,0,0,0,0,0,0,0,0,0,0,0,0,0,0,0,0,0,0,0,0,0,0,0,0,0,0,0,0,0,0,0,0,20.6,8,0.292
# 943,25883,353302,Tille U.,1977,,0,0,0,0,0,0,40,0,0,0,0,0,0,0,0,0,0,0,0,0,0,0,0,0,0,0,0,0,0,0,0,0,0,0,0,0,0,0,0,0,0,0,0,0,0,0,0,0,0,0,0,0,0,0,0,0,0,0,0,10,0,0,0,0,0,0,0,0,0,0,0,0,0,0,0,0,0,0,0,0,0,0,0,0,0,0,0,0,0,0,0,0,0,0,0,0,0,0,0,0,0,0,0,0,0,0,0,0,0,0,0,0,0,0,0,0,0,0,0,0,0,0,0,0,0,0,0,0,0,0,0,0,0,50,0,0,0,0,0,0,0,0,0,0,0,0,0,0,0,0,0,0,0,0,0,0,0,0,0,0,0,0,0,0,0,0,0,0,0,0,0,0,0,0,0,0,0,0,0,0,0,15.9,6.3,0.292
# 944,26525,308655,Brassington M.P,1981,,0,0,0,0,0,0,0,0,0,100,0,0,0,0,0,0,0,0,0,0,0,0,0,0,0,0,0,0,0,0,0,0,0,0,0,0,0,0,0,0,0,0,0,0,0,0,0,0,0,0,0,0,0,0,0,0,0,0,0,0,0,0,0,0,0,0,0,0,0,0,0,0,0,0,0,0,0,0,0,0,0,0,0,0,0,0,0,0,0,0,0,0,0,0,0,0,0,0,0,0,0,0,0,0,0,0,0,0,0,0,0,0,0,0,0,0,0,0,0,0,0,0,0,0,0,0,0,0,0,0,0,0,0,0,0,0,0,0,0,0,0,0,0,0,0,0,0,0,0,0,0,0,0,0,0,0,0,0,0,0,0,0,0,0,0,0,0,0,0,0,0,0,0,0,0,0,0,0,0,0,0,16.3,6.308,0.292
# 945,35368,425213,Kannappan A.N.,2009,,0,0,0,0,0,0,0,0,0,0,0,0,0,60,0,0,0,0,0,0,0,0,0,0,0,0,0,0,0,0,0,0,0,0,0,0,0,0,0,0,0,0,0,0,0,0,0,0,0,0,0,0,0,0,0,0,0,0,0,0,0,0,0,0,0,0,0,0,0,0,0,0,0,0,0,0,0,0,0,0,0,0,0,0,0,0,0,0,0,0,0,0,0,0,0,0,0,0,0,0,20,0,0,0,0,0,0,0,0,0,0,0,0,0,0,0,0,0,0,20,0,0,0,0,0,0,0,0,0,0,0,0,0,0,0,0,0,0,0,0,0,0,0,0,0,0,0,0,0,0,0,0,0,0,0,0,0,0,0,0,0,0,0,0,0,0,0,0,0,0,0,0,0,0,0,0,0,0,0,0,0,55.8,21.62,0.292
# 946,7459,56014,Kodama M.,1994,,0,0,0,0,0,0,0,0,0,0,0,0,0,86,0,0,0,0,0,0,0,0,0,0,0,0,0,0,0,0,0,0,0,0,0,0,0,0,0,0,0,0,0,0,0,0,0,0,0,0,0,0,0,0,0,0,0,0,0,0,0,0,0,0,0,0,0,0,0,0,0,0,0,0,0,0,0,0,0,0,0,0,0,14,0,0,0,0,0,0,0,0,0,0,0,0,0,0,0,0,0,0,0,0,0,0,0,0,0,0,0,0,0,0,0,0,0,0,0,0,0,0,0,0,0,0,0,0,0,0,0,0,0,0,0,0,0,0,0,0,0,0,0,0,0,0,0,0,0,0,0,0,0,0,0,0,0,0,0,0,0,0,0,0,0,0,0,0,0,0,0,0,0,0,0,0,0,0,0,0,0,44.7,17.3,0.2919076
# 947,8907,81781,Evstropiev K.K.,1974,,0,0,0,8.333054343,0,0,0,0,0,0,0,0,0,0,0,0,0,0,0,0,0,0,0,0,0,0,0,0,0,0,0,0,0,0,0,0,0,0,0,0,0,0,0,0,0,0,0,0,0,0,0,0,0,0,0,0,0,0,0,0,0,0,0,0,0,0,0,0,0,0,0,0,0,0,0,0,0,0,0,0,0,0,0,0,0,0,0,0,41.6686116,0,0,0,0,0,0,0,0,0,0,0,0,0,0,0,24.99916703,0,0,0,0,0,0,0,0,0,0,24.99916703,0,0,0,0,0,0,0,0,0,0,0,0,0,0,0,0,0,0,0,0,0,0,0,0,0,0,0,0,0,0,0,0,0,0,0,0,0,0,0,0,0,0,0,0,0,0,0,0,0,0,0,0,0,0,0,0,0,0,0,0,0,0,0,0,0,62,24,0.2916667
# 948,20652,185943,Yamanaka H.,1988,,0,0,0,0,0,0,0,0,0,0,0,0,0,40,0,0,0,0,0,0,0,0,0,0,0,0,0,0,0,0,0,0,0,0,0,0,10,0,0,0,0,0,0,0,0,0,0,0,0,0,0,0,0,0,0,0,0,0,0,0,0,0,0,0,0,0,0,0,0,0,0,0,0,0,0,0,0,0,0,0,0,0,0,0,0,0,0,0,0,0,0,0,0,0,0,0,0,0,0,0,10,0,0,0,0,0,0,0,0,0,0,0,0,0,0,0,0,0,0,0,0,0,0,0,0,0,0,0,0,0,0,0,0,0,0,0,0,40,0,0,0,0,0,0,0,0,0,0,0,0,0,0,0,0,0,0,0,0,0,0,0,0,0,0,0,0,0,0,0,0,0,0,0,0,0,0,0,0,0,0,0,62,24,0.2916667
# 949,32494,396729,Hager I.Z.,2003,,0,0,0,0,0,0,0,0,0,0,0,0,0,65,0,30,0,0,0,0,0,0,0,0,0,0,0,0,0,0,0,0,0,0,0,0,0,0,0,0,0,0,0,0,0,0,0,0,0,0,0,0,0,0,0,0,0,0,0,0,0,0,0,0,0,0,0,0,0,0,0,0,0,0,0,0,0,0,0,0,0,0,0,0,0,0,0,5,0,0,0,0,0,0,0,0,0,0,0,0,0,0,0,0,0,0,0,0,0,0,0,0,0,0,0,0,0,0,0,0,0,0,0,0,0,0,0,0,0,0,0,0,0,0,0,0,0,0,0,0,0,0,0,0,0,0,0,0,0,0,0,0,0,0,0,0,0,0,0,0,0,0,0,0,0,0,0,0,0,0,0,0,0,0,0,0,0,0,0,0,0,62,24,0.2916667
# 950,2093,110664,State Optical I,1975,STK7,0,0,0,0,0,0,0,0,0,0,0,0,0,27.04786579,0,0,37.6506755,0,0,0,0,0,0,0,0,0,0,0,0,0,0,0,0,0,0,0,0,0,0,0,0,0,0,0,0,0,0,0,0,0,0,0,0,0,0,0,0,0,0,0,0,0,0,0,0,0,0,0,0,0,0,0,0,0,0,0,0,0,0,4.901013733,0,0,0,0,0,0,0,0,0,0,0,0,0,0,0,0,0,0,0,0,0,0,0,0,0,0,0,0,0,0,0,0,0,0,0,0,0,0,0,0,0,0,0,0,0,0,0,0,0,0,0,0,0,0,0,0,0,29.50576268,0,0,0,0,0,0,0,0,0,0,0,0,0,0,0,0,0,0,0,0,0,0,0,0,0,0,0,0,0,0,0,0,0,0,0,0,0,0,0,0,0,0,0.894682307,81.5,31.56,0.2911914
# 951,1705,25773,Makishima A.,1978,,0,0,0,32,0,0,0,0,0,0,0,0,0,0,0,0,0,0,0,0,0,0,0,0,0,0,0,0,0,0,0,0,0,0,0,0,0,0,0,0,0,0,0,0,0,0,0,0,0,0,0,0,0,0,0,0,0,0,0,0,0,0,0,0,0,0,0,0,0,0,0,0,0,0,0,0,0,0,0,11,0,0,0,0,0,0,0,0,0,0,0,0,0,0,0,0,0,0,0,0,0,0,0,0,0,0,0,0,0,0,0,0,0,0,0,0,0,0,0,0,0,0,0,0,0,0,0,0,0,0,0,0,0,0,0,0,0,46,0,0,0,0,0,0,0,0,0,0,0,0,0,0,0,0,0,0,0,0,0,0,0,0,0,0,0,0,0,0,0,0,0,11,0,0,0,0,0,0,0,0,0,110,42.6,0.2910798
# 952,4038,4644,Yamane M.,1982,,0,0,0,19.68174,0,0,0,0,0,0,0,0,0,0,0,0,0,0,0,0,0,0,0,0,35.78582,0,0,0,0,0,0,0,0,0,0,0,0,0,0,0,0,0,0,0,0,0,0,0,0,0,0,0,0,0,0,0,0,0,0,0,0,0,0,0,0,0,0,0,0,0,0,0,0,0,0,0,0,0,0,0,0,0,0,0,0,0,0,0,0,0,0,0,0,0,0,0,0,0,0,0,0,0,0,0,0,0,0,0,0,0,0,0,0,0,0,0,0,0,0,0,0,0,0,0,0,0,0,0,0,0,0,0,0,0,0,0,0,44.53244,0,0,0,0,0,0,0,0,0,0,0,0,0,0,0,0,0,0,0,0,0,0,0,0,0,0,0,0,0,0,0,0,0,0,0,0,0,0,0,0,0,0,0,98.8,38.2,0.291
# 953,5267,70140,Nemilov S.V.,1972,,0,0,0,0,0,0,0,0,0,0,0,0,0,90.44,0,0,9.56,0,0,0,0,0,0,0,0,0,0,0,0,0,0,0,0,0,0,0,0,0,0,0,0,0,0,0,0,0,0,0,0,0,0,0,0,0,0,0,0,0,0,0,0,0,0,0,0,0,0,0,0,0,0,0,0,0,0,0,0,0,0,0,0,0,0,0,0,0,0,0,0,0,0,0,0,0,0,0,0,0,0,0,0,0,0,0,0,0,0,0,0,0,0,0,0,0,0,0,0,0,0,0,0,0,0,0,0,0,0,0,0,0,0,0,0,0,0,0,0,0,0,0,0,0,0,0,0,0,0,0,0,0,0,0,0,0,0,0,0,0,0,0,0,0,0,0,0,0,0,0,0,0,0,0,0,0,0,0,0,0,0,0,0,,,0.291
# 954,6099,17446,Nemilov S.V.,1976,,0,0,0,0,0,0,0,0,0,0,0,0,0,25,0,0,0,0,0,0,0,0,0,0,0,0,0,0,0,0,0,0,0,0,0,0,0,0,0,0,0,0,0,0,0,0,0,0,0,0,0,0,0,0,0,0,0,0,0,0,50,0,0,0,0,0,0,0,0,0,0,0,0,0,0,0,0,0,0,25,0,0,0,0,0,0,0,0,0,0,0,0,0,0,0,0,0,0,0,0,0,0,0,0,0,0,0,0,0,0,0,0,0,0,0,0,0,0,0,0,0,0,0,0,0,0,0,0,0,0,0,0,0,0,0,0,0,0,0,0,0,0,0,0,0,0,0,0,0,0,0,0,0,0,0,0,0,0,0,0,0,0,0,0,0,0,0,0,0,0,0,0,0,0,0,0,0,0,0,0,0,98,37.99,0.291
# 955,7464,383143,Gurjev N.V.,1988,,0,0,0,0,4,0,0,0,0,0,0,0,0,0,0,24,0,0,0,0,0,0,0,0,0,0,0,0,0,0,0,0,0,0,0,0,0,0,0,0,0,0,0,0,0,0,0,0,0,0,0,0,0,0,0,0,0,0,0,0,0,0,0,0,0,0,0,0,0,0,0,0,0,0,0,0,0,0,0,0,0,5,0,0,0,0,0,0,0,0,0,0,0,0,0,0,0,0,0,0,0,0,0,0,0,0,0,0,0,0,0,0,0,0,0,0,0,0,0,0,0,0,0,0,0,10,0,0,0,0,0,0,0,0,0,0,0,0,0,0,0,0,0,0,0,0,0,0,0,0,0,0,0,0,0,0,0,0,0,0,0,0,0,0,0,0,0,0,0,0,0,0,0,0,0,0,0,0,0,57,0,49,18.97,0.291
# 956,7473,56223,Pronkin A.A.,1980,,0,0,0,0,0,0,0,0,0,0,0,0,0,0,0,0,31.03480276,0,0,0,0,0,0,0,0,0,0,0,0,0,0,0,0,0,0,0,0,0,0,0,0,0,0,0,0,0,0,0,0,0,0,0,0,0,0,0,0,0,0,0,0,0,0,0,0,0,0,0,0,0,0,0,0,0,0,0,0,0,0,0,0,0,0,0,0,0,0,0,0,0,37.93039448,0,0,0,0,0,0,0,0,0,0,0,0,0,0,0,0,0,0,0,0,0,0,0,0,31.03480276,0,0,0,0,0,0,0,0,0,0,0,0,0,0,0,0,0,0,0,0,0,0,0,0,0,0,0,0,0,0,0,0,0,0,0,0,0,0,0,0,0,0,0,0,0,0,0,0,0,0,0,0,0,0,0,0,0,0,0,0,0,0,0,0,0,73.8,29.2,0.291
# 957,8649,59741,Matusita K.,1989,,0,0,0,0,0,0,0,0,0,0,0,0,0,0,0,32,0,0,0,0,0,0,0,0,0,0,0,0,0,0,0,0,0,0,0,0,0,0,0,0,0,0,0,0,0,0,0,0,0,0,0,0,0,0,0,0,0,0,3,0,0,0,0,0,0,0,0,0,0,0,0,0,0,0,0,0,0,0,0,0,0,0,0,0,0,0,0,0,0,0,0,0,0,0,0,0,0,0,0,0,0,0,0,0,0,0,0,0,0,0,0,0,0,0,0,0,0,0,0,0,0,0,0,0,0,0,0,0,0,0,0,0,0,0,0,0,0,0,0,0,0,0,0,0,0,0,0,0,0,0,0,0,0,0,0,0,0,0,0,0,0,0,0,0,0,0,0,0,0,0,0,0,0,0,0,0,0,0,0,65,0,60,23.26,0.291
# 958,12180,137610,Dumbaugh W.H.,1974,0,0,0,0,2.7,0,0,0,0,0,0,0,0,0,0,0,0,0,0,21.6,0,0,0,0,0,0,0,0,0,0,0,0,0,0,0,0,0,0,0,0,0,0,0,0,0,0,0,0,0,0,0,0,0,0,0,0,0,0,0,0,0,0,0,0,0,0,0,0,0,0,0,0,0,0,0,0,0,0,0,0,5.4,0,0,0,0,0,0,0,0,0,0,0,32.5,0,0,0,0,0,0,0,0,0,0,0,0,0,0,0,0,0,0,0,0,0,0,0,0,0,0,0,0,0,0,0,0,0,0,0,0,0,0,0,0,0,0,0,0,0,37.8,0,0,0,0,0,0,0,0,0,0,0,0,0,0,0,0,0,0,0,0,0,0,0,0,0,0,0,0,0,0,0,0,0,0,0,0,0,0,0,0,0,0,0,139,53.83,0.291
# 959,24435,189488,Vijoy P.S.,1999,,0,0,0,0,0,0,0,0,0,0,0,0,0,60,0,0,0,0,0,0,0,0,0,0,0,0,0,0,0,0,0,0,0,0,0,0,0,0,0,0,0,0,0,0,0,0,0,0,0,0,0,0,0,0,0,0,0,0,0,0,0,0,0,0,0,0,0,0,0,0,0,0,0,0,0,0,0,0,0,0,0,0,0,20,0,0,0,0,0,0,0,0,0,0,0,0,0,0,0,0,0,0,0,0,0,0,0,0,0,0,0,0,0,0,0,0,0,0,0,0,0,0,0,0,0,0,0,0,0,0,0,0,0,0,0,0,0,0,0,0,0,0,0,0,0,0,0,0,0,0,0,0,0,0,0,0,0,0,0,0,0,0,0,0,0,0,0,0,0,0,0,0,0,0,0,20,0,0,0,0,0,76.5,29.63,0.291
# 960,24453,189627,Higazy A.A.,1995,,0,0,0,0,0,0,0,0,0,0,0,0,0,0,0,0,0,0,0,0,0,0,0,0,0,0,0,0,0,0,0,0,0,0,0,0,0,0,0,0,0,0,0,0,0,0,0,0,0,0,0,0,0,0,0,0,0,0,0,0,0,0,0,0,0,0,0,0,0,0,0,0,0,0,0,0,0,0,0,0,0,0,0,0,0,0,0,0,0,0,0,0,0,0,0,20,0,0,0,0,0,0,0,0,0,0,0,0,0,0,0,0,0,0,0,80,0,0,0,0,0,0,0,0,0,0,0,0,0,0,0,0,0,0,0,0,0,0,0,0,0,0,0,0,0,0,0,0,0,0,0,0,0,0,0,0,0,0,0,0,0,0,0,0,0,0,0,0,0,0,0,0,0,0,0,0,0,0,0,0,0,58.1,22.5,0.291
# 961,25074,350476,Giridhar A.,1981,,0,0,0,0,0,0,0,0,0,0,0,0,0,0,0,0,0,0,0,0,0,0,0,0,0,0,0,0,0,0,0,0,0,0,0,0,0,0,0,0,0,0,0,0,0,0,0,0,0,0,0,0,0,0,0,0,0,0,0,12.5,0,0,0,0,0,0,0,0,0,0,0,0,0,0,0,0,0,0,0,0,0,0,0,0,0,0,0,0,0,0,0,0,0,0,0,0,0,0,0,0,0,0,0,0,0,0,0,0,0,0,0,0,0,0,0,0,0,0,0,0,0,0,0,0,0,0,0,0,0,25,0,0,0,62.5,0,0,0,0,0,0,0,0,0,0,0,0,0,0,0,0,0,0,0,0,0,0,0,0,0,0,0,0,0,0,0,0,0,0,0,0,0,0,0,0,0,0,0,0,0,0,0,19.9,7.7,0.291
# 962,25178,302985,Sreeram A.N.,1991,,0,0,0,0,0,0,0,0,0,0,0,0,0,0,0,0,0,0,0,0,0,0,0,0,0,0,0,0,0,0,0,0,0,0,0,0,0,0,0,0,0,0,0,0,0,0,0,0,0,0,0,0,0,0,0,0,0,0,0,22,0,0,0,0,0,0,0,0,0,0,0,0,0,0,0,0,0,0,0,0,0,0,0,0,0,0,0,0,0,0,0,0,0,0,0,0,0,0,0,0,0,0,0,0,0,0,0,0,0,0,0,0,0,0,0,0,0,0,0,0,0,0,0,0,0,0,0,0,0,0,0,0,0,64.7,0,0,0,0,0,0,0,0,0,0,0,0,0,0,0,0,0,0,13.3,0,0,0,0,0,0,0,0,0,0,0,0,0,0,0,0,0,0,0,0,0,0,0,0,0,0,0,0,16.2,6.28,0.291
# 963,25178,302989,Sreeram A.N.,1991,,0,0,0,0,0,0,0,0,0,0,0,0,0,0,0,0,0,0,0,0,0,0,0,0,0,0,0,0,0,0,0,0,0,0,0,0,0,0,0,0,0,0,0,0,0,0,0,0,0,0,0,0,0,0,0,0,0,0,0,6.7,0,0,0,0,0,0,0,0,0,0,0,0,0,0,0,0,0,0,0,0,0,0,0,0,0,0,0,0,0,0,0,0,0,0,0,0,0,0,0,0,0,0,0,0,0,0,0,0,0,0,0,0,0,0,0,0,0,0,0,0,0,0,0,0,0,0,0,0,0,6.7,0,0,0,52,0,0,0,0,0,0,0,0,0,0,0,0,0,0,0,0,0,0,34.6,0,0,0,0,0,0,0,0,0,0,0,0,0,0,0,0,0,0,0,0,0,0,0,0,0,0,0,0,17.1,6.63,0.291
# 964,25518,351600,Korepanova N.A.,1976,,0,0,0,0,0,0,0,0,0,0,0,0,0,0,0,0,0,0,0,0,0,0,0,0,0,0,0,0,0,0,0,0,0,0,0,0,0,0,0,0,0,0,0,0,0,0,0,0,0,0,0,0,0,0,0,0,0,0,0,25,0,0,0,0,0,0,0,0,0,0,0,0,0,0,0,0,0,0,0,0,0,0,0,0,0,0,0,0,0,0,0,0,0,0,0,0,0,0,0,0,0,0,0,0,0,0,0,0,0,0,0,0,0,0,0,0,0,0,0,0,0,0,0,0,0,0,0,0,0,10,0,0,0,65,0,0,0,0,0,0,0,0,0,0,0,0,0,0,0,0,0,0,0,0,0,0,0,0,0,0,0,0,0,0,0,0,0,0,0,0,0,0,0,0,0,0,0,0,0,0,0,18.7,7.2,0.291
# 965,26065,354054,Melnichenko T.N,2002,,0,0,0,0,0,0,36,0,0,0,0,0,0,0,0,0,0,0,0,0,0,0,0,0,0,0,0,0,0,0,0,0,0,0,0,0,0,0,0,0,0,0,0,0,0,0,0,0,0,0,0,0,0,0,0,0,0,0,0,0,0,0,0,0,0,0,0,0,0,0,0,0,0,0,0,0,0,0,0,0,0,0,0,0,0,0,0,0,0,0,0,0,0,0,0,0,0,0,0,0,0,0,0,0,0,0,0,0,0,0,0,0,60,0,0,0,0,0,0,0,0,0,0,0,0,0,0,0,0,4,0,0,0,0,0,0,0,0,0,0,0,0,0,0,0,0,0,0,0,0,0,0,0,0,0,0,0,0,0,0,0,0,0,0,0,0,0,0,0,0,0,0,0,0,0,0,0,0,0,0,0,14.9,5.79,0.291
# 966,26067,354095,Messier D.R.,1982,,0,0,10,0,0,0,0,0,0,0,0,0,0,0,0,0,0,0,0,0,0,0,0,0,0,0,0,0,0,0,0,0,0,0,0,0,0,0,0,0,0,0,0,0,0,0,0,0,0,0,0,0,0,0,0,0,0,0,0,0,0,0,0,0,0,0,0,0,0,0,0,0,0,0,0,0,0,0,0,0,0,0,0,0,0,0,0,0,0,0,0,0,0,0,0,0,0,0,15,0,0,0,0,0,0,0,0,0,0,0,0,0,45,0,0,0,0,0,0,0,0,0,0,0,0,0,0,0,0,0,0,0,0,0,15,0,0,0,0,0,0,0,0,0,0,0,0,0,0,0,0,0,0,0,0,0,0,0,0,0,0,0,0,0,0,0,0,0,0,0,15,0,0,0,0,0,0,0,0,0,0,186,72.03,0.291
# 967,33002,397901,Wald J.W.,1986,,0,0,10.63949037,0,0,0,0,0,0,0,0,0,0.276586751,0,0,0,0,0,0,0,0,0,0,0,0,0,0,0,0,0,0,0,0,0,0,0,0,0,0,0,0,0,0,0,0,0,0,0,0,0.048187692,0,0,0,0,0,0,0,0,0,0,0,0,0,0,0,0,0,0,0,0,0,0,0,0,0,0,0,0,0,0,0,0,0,0,0,0,0,0,0,0,0,0,0,0,0,0,0,0,15.36926381,0,0,0,0,0,0,0,0,0,0,0,0,0,43.16793226,0,0,0,0,0,0,0,0,0,0,0,0,0,0,0,0,0,0,0,0,0,15.22927052,0,0,0,0,0,0,0,0,0,0,0,0,0,0,0,0,0,0,0,0,0,0,0,0,0,0,0,0,0,0,0,0,0,0,0,15.2692686,0,0,0,0,0,0,0,0,0,0,186,72.03,0.291
# 968,37426,443687,Sellappan P.,2010,,0,0,0,0,0,0,0,0,0,0,0,0,0,0,0,0,0,0,0,0,0,0,24.47,0,0,0,0,0,0,0,0,0,0,0,0,0,0,0,0,0,0,0,0,0,0,0,0,0,0,0,0,0,0,0,0,0,0,0,0,0,0,0,0,0,0,0,0,0,0,0,0,0,0,0,0,0,0,0,0,0,0,0,0,0,0,0,0,0,0,0,0,0,0,0,0,0,0,0,17.65,0,0,0,0,0,0,0,0,0,0,0,0,0,37.92,0,0,0,0,0,0,0,0,0,0,0,0,0,0,0,0,0,0,0,0,0,19.96,0,0,0,0,0,0,0,0,0,0,0,0,0,0,0,0,0,0,0,0,0,0,0,0,0,0,0,0,0,0,0,0,0,0,0,0,0,0,0,0,0,0,0,0,0,0,114,44.2,0.291
# 969,2093,110671,State Optical I,1975,STK19,0,0,0,0,0,0,0,0,0,0,0,0,0,51.29455412,0,0,0,0,0,0,0,0,0,0,3.881359268,0,0,0,0,0,0,0,0,0,0,0,0,0,0,0,0,0,0,0,0,0,0,0,0,0,0,0,0,0,0,0,0,0,0,0,0,0,0,0,0,0,0,0,0,0,0,0,0,0,0,0,0,0,0,12.53053355,0,0,0,0,0,0,0,0,0,0,0,0,0,0,0,0,0,0,0,0,0,0,0,0,0,0,0,0,0,0,0,0,0,0,0,0,0,0,0,0,0,0,0,0,0,0,0,0,0,0,0,0,0,0,0,0,0,7.282383084,0,0,0,0,0,0,0,0,0,0,0,0.736331353,0,0,0,0,0,0,0,0,0,0,0,0,0,0,0,0,0,0,0,0,0,2.931124807,0,0,0,0,0,16.92780079,0,0,4.41591303,115,44.54,0.2909744
# 970,7278,55247,Osaka A.,1989,,0,0,0,0,0,0,0,0,0,0,0,0,0,53.35335534,0,0,33.33333333,0,0,0,0,0,0,0,0,0,0,0,0,0,0,0,0,0,0,0,0,0,0,0,0,0,0,0,0,0,0,0,0,0,0,0,0,0,0,0,0,0,0,0,0,0,0,0,0,0,0,0,0,0,0,0,0,0,0,0,0,0,0,0,0,0,0,0,0,0,0,0,0,0,0,0,0,0,0,0,0,0,0,0,0,0,0,0,0,0,0,0,0,0,0,0,0,0,0,13.31331133,0,0,0,0,0,0,0,0,0,0,0,0,0,0,0,0,0,0,0,0,0,0,0,0,0,0,0,0,0,0,0,0,0,0,0,0,0,0,0,0,0,0,0,0,0,0,0,0,0,0,0,0,0,0,0,0,0,0,0,0,0,0,0,0,0,56.8,22,0.2909091
# 971,27159,355831,Lemercier H.,1996,,0,0,5.27,0,0,0,0,0,0,0,0,0,0,0,0,0,0,0,0,0,0,0,0,0,0,0,0,0,0,0,0,0,0,0,0,0,0,0,0,0,0,0,0,0,0,0,0,0,0,0,0,0,0,0,0,0,0,0,0,0,0,0,0,0,0,0,0,0,0,0,0,0,0,0,0,0,0,0,0,0,0,0,0,0,0,0,0,0,0,0,0,0,0,0,0,0,0,0,7.47,0,0,0,0,0,0,0,0,0,0,0,0,0,54.73,0,0,0,0,0,0,0,0,0,0,0,0,0,0,0,0,0,0,0,0,0,18.46,0,0,0,0,0,0,0,0,0,0,0,0,0,0,0,0,0,0,0,0,0,0,0,0,0,0,0,0,0,0,0,0,0,0,0,14.07,0,0,0,0,0,0,0,0,0,0,142,55,0.2909091
# 972,27159,355832,Lemercier H.,1996,,0,0,7.03,0,0,0,0,0,0,0,0,0,0,0,0,0,0,0,0,0,0,0,0,0,0,0,0,0,0,0,0,0,0,0,0,0,0,0,0,0,0,0,0,0,0,0,0,0,0,0,0,0,0,0,0,0,0,0,0,0,0,0,0,0,0,0,0,0,0,0,0,0,0,0,0,0,0,0,0,0,0,0,0,0,0,0,0,0,0,0,0,0,0,0,0,0,0,0,7.47,0,0,0,0,0,0,0,0,0,0,0,0,0,54.73,0,0,0,0,0,0,0,0,0,0,0,0,0,0,0,0,0,0,0,0,0,18.46,0,0,0,0,0,0,0,0,0,0,0,0,0,0,0,0,0,0,0,0,0,0,0,0,0,0,0,0,0,0,0,0,0,0,0,12.31,0,0,0,0,0,0,0,0,0,0,142,55,0.2909091
# 973,27159,355836,Lemercier H.,1996,,0,0,7.03,0,0,0,0,0,0,0,0,0,0,0,0,0,0,0,0,0,0,0,0,0,0,0,0,0,0,0,0,0,0,0,0,0,0,0,0,0,0,0,0,0,0,0,0,0,0,0,0,0,0,0,0,0,0,0,0,0,0,0,0,0,0,0,0,0,0,0,0,0,0,0,0,0,0,0,0,0,0,0,0,0,0,0,0,0,0,0,0,0,0,0,0,0,0,0,7.47,0,0,0,0,0,0,0,0,0,0,0,0,0,54.73,0,0,0,0,0,0,0,0,0,0,0,0,0,0,0,0,0,0,0,0,0,18.46,0,0,0,0,0,0,0,0,0,0,0,0,0,0,0,0,0,0,0,0,0,0,0,0,0,0,0,0,0,0,0,0,0,0,0,12.31,0,0,0,0,0,0,0,0,0,0,142,55,0.2909091
# 974,27159,355837,Lemercier H.,1996,,0,0,8.75,0,0,0,0,0,0,0,0,0,0,0,0,0,0,0,0,0,0,0,0,0,0,0,0,0,0,0,0,0,0,0,0,0,0,0,0,0,0,0,0,0,0,0,0,0,0,0,0,0,0,0,0,0,0,0,0,0,0,0,0,0,0,0,0,0,0,0,0,0,0,0,0,0,0,0,0,0,0,0,0,0,0,0,0,0,0,0,0,0,0,0,0,0,0,0,7.44,0,0,0,0,0,0,0,0,0,0,0,0,0,54.49,0,0,0,0,0,0,0,0,0,0,0,0,0,0,0,0,0,0,0,0,0,17.07,0,0,0,0,0,0,0,0,0,0,0,0,0,0,0,0,0,0,0,0,0,0,0,0,0,0,0,0,0,0,0,0,0,0,0,12.25,0,0,0,0,0,0,0,0,0,0,142,55,0.2909091
# 975,7278,55245,Osaka A.,1989,,0,0,0,0,0,0,0,0,0,0,0,0,0,66.7,0,0,33.3,0,0,0,0,0,0,0,0,0,0,0,0,0,0,0,0,0,0,0,0,0,0,0,0,0,0,0,0,0,0,0,0,0,0,0,0,0,0,0,0,0,0,0,0,0,0,0,0,0,0,0,0,0,0,0,0,0,0,0,0,0,0,0,0,0,0,0,0,0,0,0,0,0,0,0,0,0,0,0,0,0,0,0,0,0,0,0,0,0,0,0,0,0,0,0,0,0,0,0,0,0,0,0,0,0,0,0,0,0,0,0,0,0,0,0,0,0,0,0,0,0,0,0,0,0,0,0,0,0,0,0,0,0,0,0,0,0,0,0,0,0,0,0,0,0,0,0,0,0,0,0,0,0,0,0,0,0,0,0,0,0,0,0,0,65.3,25.3,0.2905139
# 976,36434,435407,Matsuda Y.,2009,,0,0,0,0,0,0,0,0,0,0,0,0,0,56,0,0,0,0,0,0,0,0,0,0,0,0,0,0,0,0,0,0,0,0,0,0,0,0,0,0,0,0,0,0,0,0,0,0,0,0,0,0,0,0,0,0,0,0,0,0,0,0,0,0,0,0,0,0,0,0,0,0,0,0,0,0,0,0,0,0,0,0,0,44,0,0,0,0,0,0,0,0,0,0,0,0,0,0,0,0,0,0,0,0,0,0,0,0,0,0,0,0,0,0,0,0,0,0,0,0,0,0,0,0,0,0,0,0,0,0,0,0,0,0,0,0,0,0,0,0,0,0,0,0,0,0,0,0,0,0,0,0,0,0,0,0,0,0,0,0,0,0,0,0,0,0,0,0,0,0,0,0,0,0,0,0,0,0,0,0,0,80,31,0.2903226
# 977,40473,468181,Striepe S.,2013,,0,0,0,0,0,0,0,0,0,0,0,0,0,75,0,0,0,0,0,0,0,0,0,0,10,0,0,0,0,0,0,0,0,0,0,0,0,0,0,0,0,0,0,0,0,0,0,0,0,0,0,0,0,0,0,0,0,0,0,0,0,0,0,0,0,0,0,0,0,0,0,0,0,0,0,0,0,0,0,0,0,0,0,0,0,0,0,0,0,0,0,0,0,0,0,0,0,0,0,0,15,0,0,0,0,0,0,0,0,0,0,0,0,0,0,0,0,0,0,0,0,0,0,0,0,0,0,0,0,0,0,0,0,0,0,0,0,0,0,0,0,0,0,0,0,0,0,0,0,0,0,0,0,0,0,0,0,0,0,0,0,0,0,0,0,0,0,0,0,0,0,0,0,0,0,0,0,0,0,0,0,62.7,24.3,0.2901235
# 978,7278,55246,Osaka A.,1989,,0,0,0,0,0,0,0,0,0,0,0,0,0,60,0,0,33.3,0,0,0,0,0,0,0,0,0,0,0,0,0,0,0,0,0,0,0,0,0,0,0,0,0,0,0,0,0,0,0,0,0,0,0,0,0,0,0,0,0,0,0,0,0,0,0,0,0,0,0,0,0,0,0,0,0,0,0,0,0,0,0,0,0,0,0,0,0,0,0,0,0,0,0,0,0,0,0,0,0,0,0,0,0,0,0,0,0,0,0,0,0,0,0,0,0,0,6.7,0,0,0,0,0,0,0,0,0,0,0,0,0,0,0,0,0,0,0,0,0,0,0,0,0,0,0,0,0,0,0,0,0,0,0,0,0,0,0,0,0,0,0,0,0,0,0,0,0,0,0,0,0,0,0,0,0,0,0,0,0,0,0,0,0,59.6,23.1,0.2900432
# 979,5149,19210,Nemilov S.V.,1972,,0,0,0,0,0,0,0,0,0,0,0,0,0,65.3,0,0,0,0,0,0,0,0,0,0,0,0,0,0,0,0,0,0,0,0,0,0,0,0,0,0,0,0,0,0,0,0,0,0,0,0,0,0,0,0,0,0,0,0,0,0,0,0,0,0,0,0,0,0,0,0,0,0,0,0,0,0,0,0,0,0,0,0,0,0,0,0,0,0,0,0,0,0,0,0,0,0,0,0,0,0,34.7,0,0,0,0,0,0,0,0,0,0,0,0,0,0,0,0,0,0,0,0,0,0,0,0,0,0,0,0,0,0,0,0,0,0,0,0,0,0,0,0,0,0,0,0,0,0,0,0,0,0,0,0,0,0,0,0,0,0,0,0,0,0,0,0,0,0,0,0,0,0,0,0,0,0,0,0,0,0,0,0,,,0.29
# 980,5832,92837,Rao K.J.,1986,,0,0,0,0,0,0,0,0,0,0,0,0,0,0,0,0,0,0,0,0,0,0,0,0,0,0,0,0,0,0,0,0,0,0,0,0,0,0,0,0,0,0,0,0,0,0,0,0,0,0,0,0,0,0,0,0,0,0,0,0,0,0,0,0,0,0,0,0,0,0,0,0,0,0,0,0,0,0,0,0,0,0,0,0,0,0,0,0,0,0,0,0,0,0,0,0,0,40,0,0,40,0,0,0,0,0,0,0,0,0,0,0,0,0,0,20,0,0,0,0,0,0,0,0,0,0,0,0,0,0,0,0,0,0,0,0,0,0,0,0,0,0,0,0,0,0,0,0,0,0,0,0,0,0,0,0,0,0,0,0,0,0,0,0,0,0,0,0,0,0,0,0,0,0,0,0,0,0,0,0,0,40.1,15.5,0.29
# 981,5832,92840,Rao K.J.,1986,,0,0,0,0,0,0,0,0,0,0,0,0,0,0,0,0,0,0,0,0,0,0,0,0,0,0,0,0,0,0,0,0,0,0,0,0,0,0,0,0,0,0,0,0,0,0,0,0,0,0,0,0,0,0,0,0,0,0,0,0,0,0,0,0,0,0,0,0,0,0,0,30,0,0,0,0,0,0,0,0,0,0,0,0,0,0,0,0,0,0,0,0,0,0,0,0,0,50,0,0,0,0,0,0,0,0,0,0,0,0,0,0,0,0,0,20,0,0,0,0,0,0,0,0,0,0,0,0,0,0,0,0,0,0,0,0,0,0,0,0,0,0,0,0,0,0,0,0,0,0,0,0,0,0,0,0,0,0,0,0,0,0,0,0,0,0,0,0,0,0,0,0,0,0,0,0,0,0,0,0,0,35.5,12.6,0.29
# 982,5832,52360,Rao K.J.,1986,,0,0,0,0,0,0,0,0,0,0,0,0,0,0,0,0,0,0,0,0,0,0,0,0,0,0,0,0,0,0,0,0,0,0,0,0,0,0,0,0,0,0,0,0,0,0,0,0,0,0,0,0,0,0,0,0,0,0,0,0,0,0,0,0,0,0,0,0,0,0,0,35,0,0,0,0,0,0,0,0,0,0,0,0,0,0,0,0,0,0,0,0,0,0,0,0,0,20,0,0,5,0,0,0,0,0,0,0,0,0,0,0,0,0,0,40,0,0,0,0,0,0,0,0,0,0,0,0,0,0,0,0,0,0,0,0,0,0,0,0,0,0,0,0,0,0,0,0,0,0,0,0,0,0,0,0,0,0,0,0,0,0,0,0,0,0,0,0,0,0,0,0,0,0,0,0,0,0,0,0,0,30.5,11.8,0.29
# 983,5832,52361,Rao K.J.,1986,,0,0,0,0,0,0,0,0,0,0,0,0,0,0,0,0,0,0,0,0,0,0,0,0,0,0,0,0,0,0,0,0,0,0,0,0,0,0,0,0,0,0,0,0,0,0,0,0,0,0,0,0,0,0,0,0,0,0,0,0,0,0,0,0,0,0,0,0,0,0,0,30,0,0,0,0,0,0,0,0,0,0,0,0,0,0,0,0,0,0,0,0,0,0,0,0,0,20,0,0,10,0,0,0,0,0,0,0,0,0,0,0,0,0,0,40,0,0,0,0,0,0,0,0,0,0,0,0,0,0,0,0,0,0,0,0,0,0,0,0,0,0,0,0,0,0,0,0,0,0,0,0,0,0,0,0,0,0,0,0,0,0,0,0,0,0,0,0,0,0,0,0,0,0,0,0,0,0,0,0,0,32.6,12.6,0.29
# 984,5832,52369,Rao K.J.,1986,,0,0,0,0,0,0,0,0,0,0,0,0,0,0,0,0,0,0,0,0,0,0,0,0,0,0,0,0,0,0,0,0,0,0,0,0,0,0,0,0,0,0,0,0,0,0,0,0,0,0,0,0,0,0,0,0,0,0,0,0,0,0,0,0,0,0,0,0,0,0,0,35,0,0,0,0,0,0,0,0,0,0,0,5,0,0,0,0,0,0,0,0,0,0,0,0,0,20,0,0,0,0,0,0,0,0,0,0,0,0,0,0,0,0,0,40,0,0,0,0,0,0,0,0,0,0,0,0,0,0,0,0,0,0,0,0,0,0,0,0,0,0,0,0,0,0,0,0,0,0,0,0,0,0,0,0,0,0,0,0,0,0,0,0,0,0,0,0,0,0,0,0,0,0,0,0,0,0,0,0,0,29.8,11.5,0.29
# 985,5833,92855,Damodaran K.V.,1989,,0,0,0,0,0,0,0,0,0,0,0,0,0,0,0,0,0,0,0,0,0,0,0,0,0,0,0,0,0,0,0,0,0,0,0,0,0,0,0,0,0,0,0,0,0,0,0,0,0,0,0,0,0,0,0,0,0,0,0,0,0,0,0,0,0,0,0,0,0,0,0,40,0,0,0,0,0,0,0,0,0,0,0,0,0,0,0,0,0,0,0,0,0,0,0,0,0,0,0,0,0,0,0,0,0,0,0,0,0,0,0,0,0,0,0,20,0,0,0,0,0,0,0,0,0,0,0,0,0,0,0,0,0,0,0,0,0,0,0,0,0,0,0,0,0,0,0,0,0,0,0,0,0,0,0,0,0,0,0,0,0,0,0,0,0,0,0,0,0,40,0,0,0,0,0,0,0,0,0,0,0,36.1,14,0.29
# 986,6099,17442,Nemilov S.V.,1976,,0,0,0,0,0,0,0,0,0,0,0,0,0,40,0,0,0,0,0,0,0,0,0,0,0,0,0,0,0,0,0,0,0,0,0,0,0,0,0,0,0,0,0,0,0,0,0,0,0,0,0,0,0,0,0,0,0,0,0,0,40,0,0,0,0,0,0,0,0,0,0,0,0,0,0,0,0,0,0,20,0,0,0,0,0,0,0,0,0,0,0,0,0,0,0,0,0,0,0,0,0,0,0,0,0,0,0,0,0,0,0,0,0,0,0,0,0,0,0,0,0,0,0,0,0,0,0,0,0,0,0,0,0,0,0,0,0,0,0,0,0,0,0,0,0,0,0,0,0,0,0,0,0,0,0,0,0,0,0,0,0,0,0,0,0,0,0,0,0,0,0,0,0,0,0,0,0,0,0,0,0,92.4,35.83,0.29
# 987,6172,90302,Nemilov S.V.,1973,,0,0,0,0,0,0,0,0,0,0,0,0,0,0,0,0,0,0,0,0,0,0,0,0,0,0,0,0,0,0,0,0,0,0,0,0,0,0,0,0,0,0,0,0,0,0,0,0,0,0,0,0,0,0,0,0,0,0,0,0,57.5,0,0,0,0,0,0,0,0,0,0,0,0,0,0,0,0,0,0,22.5,0,0,0,0,0,0,0,0,0,0,0,0,0,0,0,0,0,0,0,0,0,0,0,0,0,0,0,0,0,0,0,0,0,0,0,0,0,0,0,0,0,0,0,0,0,0,0,0,0,0,0,0,0,0,0,0,0,0,0,0,0,0,0,0,0,0,0,0,0,20,0,0,0,0,0,0,0,0,0,0,0,0,0,0,0,0,0,0,0,0,0,0,0,0,0,0,0,0,0,0,0,102,39.83,0.29
# 988,6336,72725,Levenberg V.A.,1979,,0,0,0,0,0,0,0,0,0,0,0,0,0,0,0,0,0,0,0,0,0,0,0,0,0,0,0,0,0,0,0,0,0,0,0,0,0,0,0,0,0,0,0,0,0,0,0,0,0,0,0,0,0,0,0,0,0,0,0,0,0,0,0,0,0,0,0,0,0,0,0,0,0,0,0,0,0,0,0,0,0,0,0,0,0,0,0,0,0,0,0,0,0,0,0,0,0,0,0,0,0,0,0,0,0,0,0,0,0,0,0,0,0,0,0,75,0,0,0,0,0,25,0,0,0,0,0,0,0,0,0,0,0,0,0,0,0,0,0,0,0,0,0,0,0,0,0,0,0,0,0,0,0,0,0,0,0,0,0,0,0,0,0,0,0,0,0,0,0,0,0,0,0,0,0,0,0,0,0,0,0,57.8,22.4,0.29
# 989,6337,72730,Levenberg V.A.,1979,,0,0,0,0,0,0,0,0,0,0,0,0,0,0,0,0,0,0,0,0,0,0,0,0,0,0,0,0,0,0,0,0,0,0,0,0,0,0,0,0,0,0,0,0,0,0,0,0,0,0,0,0,0,0,0,0,0,0,0,0,0,0,0,0,0,0,0,0,0,0,0,0,0,0,0,0,0,0,0,0,0,0,0,0,0,0,0,0,0,0,0,0,0,0,0,0,0,0,0,0,0,0,0,0,0,0,0,0,0,0,0,0,0,0,0,75,0,0,0,0,0,0,0,0,0,0,0,0,0,0,0,0,0,0,0,0,0,0,0,0,0,0,0,0,0,0,0,0,0,0,25,0,0,0,0,0,0,0,0,0,0,0,0,0,0,0,0,0,0,0,0,0,0,0,0,0,0,0,0,0,0,60.3,23.37,0.29
# 990,6552,37724,Komarova N.V.,1991,,0,0,0,0,0,0,0,0,0,0,0,0,0,0,0,0,34.7,0,0,0,0,0,0,0,0,0,0,0,0,0,0,0,0,0,0,0,0,0,0,0,0,0,0,0,0,0,0,0,0,0,0,0,0,0,0,0,0,0,0,0,0,0,0,0,0,0,0,0,0,0,0,0,0,0,0,0,0,0,0,0,0,0,0,0,0,0,0,0,0,0,0,0,0,0,0,0,0,0,0,0,0,0,0,0,0,0,0,0,0,0,0,0,0,0,0,65.3,0,0,0,0,0,0,0,0,0,0,0,0,0,0,0,0,0,0,0,0,0,0,0,0,0,0,0,0,0,0,0,0,0,0,0,0,0,0,0,0,0,0,0,0,0,0,0,0,0,0,0,0,0,0,0,0,0,0,0,0,0,0,0,0,0,37.5,14.56,0.29
# 991,6552,37725,Komarova N.V.,1991,,0,0,0,0,0,0,0,0,0,0,0,0,0,0,0,0,35.8,0,0,0,0,0,0,0,0,0,0,0,0,0,0,0,0,0,0,0,0,0,0,0,0,0,0,0,0,0,0,0,0,0,0,0,0,0,0,0,0,0,0,0,0,0,0,0,0,0,0,0,0,0,0,0,0,0,0,0,0,0,0,0,0,0,0,0,0,0,0,0,0,0,0,0,0,0,0,0,0,0,0,0,0,0,0,0,0,0,0,0,0,0,0,0,0,0,0,64.2,0,0,0,0,0,0,0,0,0,0,0,0,0,0,0,0,0,0,0,0,0,0,0,0,0,0,0,0,0,0,0,0,0,0,0,0,0,0,0,0,0,0,0,0,0,0,0,0,0,0,0,0,0,0,0,0,0,0,0,0,0,0,0,0,0,38.9,15.1,0.29
# 992,6552,37726,Komarova N.V.,1991,,0,0,0,0,0,0,0,0,0,0,0,0,0,0,0,0,38.4,0,0,0,0,0,0,0,0,0,0,0,0,0,0,0,0,0,0,0,0,0,0,0,0,0,0,0,0,0,0,0,0,0,0,0,0,0,0,0,0,0,0,0,0,0,0,0,0,0,0,0,0,0,0,0,0,0,0,0,0,0,0,0,0,0,0,0,0,0,0,0,0,0,0,0,0,0,0,0,0,0,0,0,0,0,0,0,0,0,0,0,0,0,0,0,0,0,0,61.6,0,0,0,0,0,0,0,0,0,0,0,0,0,0,0,0,0,0,0,0,0,0,0,0,0,0,0,0,0,0,0,0,0,0,0,0,0,0,0,0,0,0,0,0,0,0,0,0,0,0,0,0,0,0,0,0,0,0,0,0,0,0,0,0,0,39.6,15.35,0.29
# 993,6553,37733,Komarova N.V.,1991,,0,0,0,0,0,0,0,0,0,0,0,0,0,0,0,0,33.3,0,0,0,0,0,0,0,0,0,0,0,0,0,0,0,0,0,0,0,0,0,0,0,0,0,0,0,0,0,0,0,0,0,0,0,0,0,0,0,0,0,0,0,0,0,0,0,0,0,0,0,0,0,0,0,0,0,0,0,0,0,0,0,0,0,0,0,0,0,0,0,0,0,0,0,0,0,0,0,0,0,0,0,0,0,0,0,0,0,0,0,0,0,0,0,0,0,0,66.7,0,0,0,0,0,0,0,0,0,0,0,0,0,0,0,0,0,0,0,0,0,0,0,0,0,0,0,0,0,0,0,0,0,0,0,0,0,0,0,0,0,0,0,0,0,0,0,0,0,0,0,0,0,0,0,0,0,0,0,0,0,0,0,0,0,36.1,14.02,0.29
# 994,6553,37735,Komarova N.V.,1991,,0,0,0,0,0,0,0,0,0,0,0,0,0,0,0,0,37.6,0,0,0,0,0,0,0,0,0,0,0,0,0,0,0,0,0,0,0,0,0,0,0,0,0,0,0,0,0,0,0,0,0,0,0,0,0,0,0,0,0,0,0,0,0,0,0,0,0,0,0,0,0,0,0,0,0,0,0,0,0,0,0,0,0,0,0,0,0,0,0,0,0,0,0,0,0,0,0,0,0,0,0,0,0,0,0,0,0,0,0,0,0,0,0,0,0,0,62.4,0,0,0,0,0,0,0,0,0,0,0,0,0,0,0,0,0,0,0,0,0,0,0,0,0,0,0,0,0,0,0,0,0,0,0,0,0,0,0,0,0,0,0,0,0,0,0,0,0,0,0,0,0,0,0,0,0,0,0,0,0,0,0,0,0,37.8,14.66,0.29
# 995,6553,37736,Komarova N.V.,1991,,0,0,0,0,0,0,0,0,0,0,0,0,0,0,0,0,39.9,0,0,0,0,0,0,0,0,0,0,0,0,0,0,0,0,0,0,0,0,0,0,0,0,0,0,0,0,0,0,0,0,0,0,0,0,0,0,0,0,0,0,0,0,0,0,0,0,0,0,0,0,0,0,0,0,0,0,0,0,0,0,0,0,0,0,0,0,0,0,0,0,0,0,0,0,0,0,0,0,0,0,0,0,0,0,0,0,0,0,0,0,0,0,0,0,0,0,60.1,0,0,0,0,0,0,0,0,0,0,0,0,0,0,0,0,0,0,0,0,0,0,0,0,0,0,0,0,0,0,0,0,0,0,0,0,0,0,0,0,0,0,0,0,0,0,0,0,0,0,0,0,0,0,0,0,0,0,0,0,0,0,0,0,0,38.7,15,0.29
# 996,6553,37739,Komarova N.V.,1991,,0,0,0,0,0,0,0,0,0,0,0,0,0,0,0,0,44,0,0,0,0,0,0,0,0,0,0,0,0,0,0,0,0,0,0,0,0,0,0,0,0,0,0,0,0,0,0,0,0,0,0,0,0,0,0,0,0,0,0,0,0,0,0,0,0,0,0,0,0,0,0,0,0,0,0,0,0,0,0,0,0,0,0,0,0,0,0,0,0,0,0,0,0,0,0,0,0,0,0,0,0,0,0,0,0,0,0,0,0,0,0,0,0,0,0,56,0,0,0,0,0,0,0,0,0,0,0,0,0,0,0,0,0,0,0,0,0,0,0,0,0,0,0,0,0,0,0,0,0,0,0,0,0,0,0,0,0,0,0,0,0,0,0,0,0,0,0,0,0,0,0,0,0,0,0,0,0,0,0,0,0,38.9,15.1,0.29
# 997,6553,37740,Komarova N.V.,1991,,0,0,0,0,0,0,0,0,0,0,0,0,0,0,0,0,45.7,0,0,0,0,0,0,0,0,0,0,0,0,0,0,0,0,0,0,0,0,0,0,0,0,0,0,0,0,0,0,0,0,0,0,0,0,0,0,0,0,0,0,0,0,0,0,0,0,0,0,0,0,0,0,0,0,0,0,0,0,0,0,0,0,0,0,0,0,0,0,0,0,0,0,0,0,0,0,0,0,0,0,0,0,0,0,0,0,0,0,0,0,0,0,0,0,0,0,54.3,0,0,0,0,0,0,0,0,0,0,0,0,0,0,0,0,0,0,0,0,0,0,0,0,0,0,0,0,0,0,0,0,0,0,0,0,0,0,0,0,0,0,0,0,0,0,0,0,0,0,0,0,0,0,0,0,0,0,0,0,0,0,0,0,0,39.4,15.3,0.29
# 998,6553,37741,Komarova N.V.,1991,,0,0,0,0,0,0,0,0,0,0,0,0,0,0,0,0,48.4,0,0,0,0,0,0,0,0,0,0,0,0,0,0,0,0,0,0,0,0,0,0,0,0,0,0,0,0,0,0,0,0,0,0,0,0,0,0,0,0,0,0,0,0,0,0,0,0,0,0,0,0,0,0,0,0,0,0,0,0,0,0,0,0,0,0,0,0,0,0,0,0,0,0,0,0,0,0,0,0,0,0,0,0,0,0,0,0,0,0,0,0,0,0,0,0,0,0,51.6,0,0,0,0,0,0,0,0,0,0,0,0,0,0,0,0,0,0,0,0,0,0,0,0,0,0,0,0,0,0,0,0,0,0,0,0,0,0,0,0,0,0,0,0,0,0,0,0,0,0,0,0,0,0,0,0,0,0,0,0,0,0,0,0,0,40.8,15.84,0.29
# 999,6691,39215,Gurjev N.V.,1983,,0,0,0,0,0,0,0,0,0,0,0,0,0,0,0,0,4.98015095,0,0,0,0,0,0,0,0,0,0,0,0,0,0,0,0,0,0,0,0,0,0,0,0,0,0,0,0,0,0,0,0,0,0,0,0,0,0,0,0,0,0,0,0,0,0,0,0,0,0,0,0,0,0,19.8974798,0,0,0,0,0,0,0,0,0,0,0,30.2001597,0,0,0,0,0,0,0,0,0,0,0,0,0,0,0,0,0,0,0,0,0,0,0,0,0,0,0,0,0,0,0,44.92220955,0,0,0,0,0,0,0,0,0,0,0,0,0,0,0,0,0,0,0,0,0,0,0,0,0,0,0,0,0,0,0,0,0,0,0,0,0,0,0,0,0,0,0,0,0,0,0,0,0,0,0,0,0,0,0,0,0,0,0,0,0,0,0,0,0,45,17.44,0.29
# 1000,6816,70557,Nemilov S.V.,1972,,0,0,0,0,0,0,0,0,0,0,0,0,0,80.8,0,0,0,0,0,19.2,0,0,0,0,0,0,0,0,0,0,0,0,0,0,0,0,0,0,0,0,0,0,0,0,0,0,0,0,0,0,0,0,0,0,0,0,0,0,0,0,0,0,0,0,0,0,0,0,0,0,0,0,0,0,0,0,0,0,0,0,0,0,0,0,0,0,0,0,0,0,0,0,0,0,0,0,0,0,0,0,0,0,0,0,0,0,0,0,0,0,0,0,0,0,0,0,0,0,0,0,0,0,0,0,0,0,0,0,0,0,0,0,0,0,0,0,0,0,0,0,0,0,0,0,0,0,0,0,0,0,0,0,0,0,0,0,0,0,0,0,0,0,0,0,0,0,0,0,0,0,0,0,0,0,0,0,0,0,0,0,0,63.7,24.71,0.29
# 1001,6816,70575,Nemilov S.V.,1972,,0,0,0,0,0,0,0,0,0,0,0,0,0,49.76,0,0,0,0,0,50.24,0,0,0,0,0,0,0,0,0,0,0,0,0,0,0,0,0,0,0,0,0,0,0,0,0,0,0,0,0,0,0,0,0,0,0,0,0,0,0,0,0,0,0,0,0,0,0,0,0,0,0,0,0,0,0,0,0,0,0,0,0,0,0,0,0,0,0,0,0,0,0,0,0,0,0,0,0,0,0,0,0,0,0,0,0,0,0,0,0,0,0,0,0,0,0,0,0,0,0,0,0,0,0,0,0,0,0,0,0,0,0,0,0,0,0,0,0,0,0,0,0,0,0,0,0,0,0,0,0,0,0,0,0,0,0,0,0,0,0,0,0,0,0,0,0,0,0,0,0,0,0,0,0,0,0,0,0,0,0,0,0,65.6,25.46,0.29
# 1002,7347,93921,Shinkai N.,1981,,0,0,0,0,0,0,0,0,0,0,0,0,0,40,0,0,0,0,0,0,0,0,0,0,0,0,0,0,0,0,0,0,0,0,0,0,0,0,0,0,0,0,0,0,0,0,0,0,0,0,0,0,0,0,0,0,0,0,0,0,0,0,0,0,0,0,0,0,0,0,0,0,0,0,0,0,0,0,0,0,0,0,0,0,0,0,0,0,0,0,0,0,0,0,0,0,0,0,0,0,0,0,0,0,0,0,0,0,0,0,0,0,0,0,0,0,0,0,0,60,0,0,0,0,0,0,0,0,0,0,0,0,0,0,0,0,0,0,0,0,0,0,0,0,0,0,0,0,0,0,0,0,0,0,0,0,0,0,0,0,0,0,0,0,0,0,0,0,0,0,0,0,0,0,0,0,0,0,0,0,0,56.1,21.5,0.29
# 1003,7464,56083,Gurjev N.V.,1988,,0,0,0,0,4,0,0,0,0,0,0,0,0,0,0,24,0,0,0,0,0,0,0,0,0,0,0,0,0,0,0,0,0,0,0,0,0,0,0,0,0,0,0,0,0,0,0,0,0,0,0,0,0,0,0,0,0,0,0,0,0,0,0,0,0,0,0,0,0,0,0,0,0,0,0,0,0,0,0,0,0,5,0,0,0,0,0,0,10,0,0,0,0,0,0,0,0,0,0,0,0,0,0,0,0,0,0,0,0,0,0,0,0,0,0,0,0,0,0,0,0,0,0,0,0,0,0,0,0,0,0,0,0,0,0,0,0,0,0,0,0,0,0,0,0,0,0,0,0,0,0,0,0,0,0,0,0,0,0,0,0,0,0,0,0,0,0,0,0,0,0,0,0,0,0,0,0,0,0,57,0,59,23,0.29
# 1004,7473,56220,Pronkin A.A.,1980,,0,0,0,0,0,0,0,0,0,0,0,0,0,0,0,0,39.39477517,0,0,0,0,0,0,0,0,0,0,0,0,0,0,0,0,0,0,0,0,0,0,0,0,0,0,0,0,0,0,0,0,0,0,0,0,0,0,0,0,0,0,0,0,0,0,0,0,0,0,0,0,0,0,0,0,0,0,0,0,0,0,0,0,0,0,0,0,0,0,0,0,0,21.21044966,0,0,0,0,0,0,0,0,0,0,0,0,0,0,0,0,0,0,0,0,0,0,0,0,39.39477517,0,0,0,0,0,0,0,0,0,0,0,0,0,0,0,0,0,0,0,0,0,0,0,0,0,0,0,0,0,0,0,0,0,0,0,0,0,0,0,0,0,0,0,0,0,0,0,0,0,0,0,0,0,0,0,0,0,0,0,0,0,0,0,0,0,60.6,24,0.29
# 1005,7830,74157,Patel N.D.,1983,,0,0,0,0,0,0,0,0,0,0,0,0,0,0,0,0,0,0,0,0,0,0,0,0,0,0,0,0,0,0,0,0,0,0,0,0,0,0,0,0,0,0,0,0,0,0,0,0,0,0,0,0,0,0,0,0,0,0,0,0,0,0,0,0,0,0,0,0,0,0,0,0,0,0,0,0,0,0,0,0,0,0,0,0,0,0,0,0,0,0,0,0,0,0,0,0,0,0,0,0,0,0,0,0,0,0,0,0,0,0,0,0,0,0,0,100,0,0,0,0,0,0,0,0,0,0,0,0,0,0,0,0,0,0,0,0,0,0,0,0,0,0,0,0,0,0,0,0,0,0,0,0,0,0,0,0,0,0,0,0,0,0,0,0,0,0,0,0,0,0,0,0,0,0,0,0,0,0,0,0,0,31.3,12.1,0.29
# 1006,7858,74388,Patel N.D.,1983,,0,0,0,0,0,0,0,0,0,0,0,0,0,0,0,0,0,0,0,0,0,0,0,0,0,0,0,0,0,0,0,0,0,0,0,0,0,0,0,0,0,0,0,0,0,0,0,0,0,0,0,0,0,0,0,0,0,0,0,0,0,0,0,1.2,0,0,0,0,0,0,0,0,0,0,0,0,0,0,0,0,0,0,0,0,0,0,0,0,0,0,0,0,0,0,0,0,0,0,0,0,0,0,0,0,0,0,0,0,0,0,0,0,0,0,0,98.8,0,0,0,0,0,0,0,0,0,0,0,0,0,0,0,0,0,0,0,0,0,0,0,0,0,0,0,0,0,0,0,0,0,0,0,0,0,0,0,0,0,0,0,0,0,0,0,0,0,0,0,0,0,0,0,0,0,0,0,0,0,0,0,0,0,28.9,11.2,0.29
# 1007,7858,74389,Patel N.D.,1983,,0,0,0,0,0,0,0,0,0,0,0,0,0,0,0,0,0,0,0,0,0,0,0,0,0,0,0,0,0,0,0,0,0,0,0,0,0,0,0,0,0,0,0,0,0,0,0,0,0,0,0,0,0,0,0,0,0,0,0,0,0,0,0,0.7,0,0,0,0,0,0,0,0,0,0,0,0,0,0,0,0,0,0,0,0,0,0,0,0,0,0,0,0,0,0,0,0,0,0,0,0,0,0,0,0,0,0,0,0,0,0,0,0,0,0,0,99.3,0,0,0,0,0,0,0,0,0,0,0,0,0,0,0,0,0,0,0,0,0,0,0,0,0,0,0,0,0,0,0,0,0,0,0,0,0,0,0,0,0,0,0,0,0,0,0,0,0,0,0,0,0,0,0,0,0,0,0,0,0,0,0,0,0,31.3,12.1,0.29
# 1008,7877,77256,Bridge B.,1983,,0,0,0,0,0,0,0,0,0,0,0,0,0,0,0,0,0,0,0,0,0,0,0,0,0,0,0,0,0,0,0,0,0,0,0,0,0,0,0,0,0,0,0,0,0,0,0,0,0,0,0,0,0,0,0,0,0,0,0,0,0,0,0,0,0,0,0,0,0,0,0,0,0,0,0,0,0,0,0,0,0,0,0,0,0,0,0,0,0,0,0,0,0,0,0,0,0,0,0,0,0,0,0,0,0,0,0,0,0,0,0,0,0,0,0,100,0,0,0,0,0,0,0,0,0,0,0,0,0,0,0,0,0,0,0,0,0,0,0,0,0,0,0,0,0,0,0,0,0,0,0,0,0,0,0,0,0,0,0,0,0,0,0,0,0,0,0,0,0,0,0,0,0,0,0,0,0,0,0,0,0,31.3,12.1,0.29
# 1009,7887,74522,Nikoltseva N.P.,1986,,0,0,0,0,0,0,0,0,0,0,0,0,0,0,0,0,0,0,0,0,0,0,0,0,0,0,0,0,0,0,0,0,0,0,0,0,0,0,0,0,0,0,0,0,0,0,0,0,0,0,0,0,0,0,0,0,0,0,0,0,0,0,0,0,0,0,0,0,0,0,0,0,0,0,0,0,0,0,0,0,0,0,0,50,0,0,0,0,0,0,0,0,0,0,0,0,0,0,0,0,0,0,0,0,0,0,0,0,0,0,0,0,0,0,0,50,0,0,0,0,0,0,0,0,0,0,0,0,0,0,0,0,0,0,0,0,0,0,0,0,0,0,0,0,0,0,0,0,0,0,0,0,0,0,0,0,0,0,0,0,0,0,0,0,0,0,0,0,0,0,0,0,0,0,0,0,0,0,0,0,0,51,20,0.29
# 1010,8381,59087,Delben A.,1993,,0,0,0,0,5,0,0,0,0,0,0,0,0,0,0,18.5,0,0,0,0,0,0,0,0,0,0,0,0,0,0,0,0,0,0,0,0,0,0,0,0,0,0,0,0,0,0,0,0,0,0,0,0,0,0,0,0,0,0,0,0,0,0,0,0,0,0,0,0,0,0,0,0,0,0,0,0,0,0,0,0,0,3.3,0,0,0,0,0,0,0,0,0,0,0,0,0,0,0,0,0,0,0,0,0,0,16.2,0,0,0,0,0,0,0,0,0,0,0,0,0,0,0,0,0,0,0,0,0,0,0,0,0,0,0,0,0,0,0,0,0,0,0,0,0,0,0,0,0,0,0,0,0,0,0,0,0,0,0,0,0,0,0,0,0,0,0,0,0,0,0,0,0,0,0,0,0,0,0,0,0,0,57,0,53.7,20.7,0.29
# 1011,8381,59089,Delben A.,1993,,0,0,0,0,5,0,0,0,0,0,0,0,0,0,0,16.5,0,0,0,0,0,0,0,0,0,0,0,0,0,0,0,0,0,0,0,0,0,0,0,0,0,0,0,0,0,0,0,0,0,0,0,0,0,0,0,0,0,0,0,0,0,0,0,0,0,0,0,0,0,0,0,0,0,0,0,0,0,0,0,0,0,3.3,0,0,0,0,0,0,0,0,0,0,0,0,0,0,0,0,0,0,0,0,0,0,18.2,0,0,0,0,0,0,0,0,0,0,0,0,0,0,0,0,0,0,0,0,0,0,0,0,0,0,0,0,0,0,0,0,0,0,0,0,0,0,0,0,0,0,0,0,0,0,0,0,0,0,0,0,0,0,0,0,0,0,0,0,0,0,0,0,0,0,0,0,0,0,0,0,0,0,57,0,54.3,21,0.29
# 1012,8381,59091,Delben A.,1993,,0,0,0,0,5,0,0,0,0,0,0,0,0,0,0,8.1,0,0,0,0,0,0,0,0,0,0,0,0,0,0,0,0,0,0,0,0,0,0,0,0,0,0,0,0,0,0,0,0,0,0,0,0,0,0,0,0,0,0,0,0,0,0,0,0,0,0,0,0,0,0,0,0,0,0,0,0,0,0,0,0,0,3.3,0,0,0,0,0,0,0,0,0,0,0,0,0,0,0,0,0,0,0,0,0,0,26.6,0,0,0,0,0,0,0,0,0,0,0,0,0,0,0,0,0,0,0,0,0,0,0,0,0,0,0,0,0,0,0,0,0,0,0,0,0,0,0,0,0,0,0,0,0,0,0,0,0,0,0,0,0,0,0,0,0,0,0,0,0,0,0,0,0,0,0,0,0,0,0,0,0,0,57,0,55,21.3,0.29
# 1013,8701,80166,Aleinikov F.K.,1962,,0,0,0,0,0,0,0,0,0,0,0,0,0,0,0,0,33.33333,0,0,0,0,0,0,0,0,0,0,0,0,0,0,0,0,0,0,0,0,0,0,0,0,0,0,0,0,0,0,0,0,0,0,0,0,0,0,0,0,0,0,0,0,0,0,0,0,0,0,0,0,0,0,0,0,0,0,0,0,0,0,0,0,0,0,0,0,0,0,0,0,0,0,0,0,0,0,0,0,0,0,0,11.11111,0,0,0,0,0,0,0,0,0,0,0,0,0,0,0,0,0,0,0,0,0,0,0,0,0,0,0,0,0,0,0,0,0,0,0,0,55.55556,0,0,0,0,0,0,0,0,0,0,0,0,0,0,0,0,0,0,0,0,0,0,0,0,0,0,0,0,0,0,0,0,0,0,0,0,0,0,0,0,0,0,0,68.2,26.43,0.29
# 1014,9144,74653,Birch F.,1942,,0,0,0,0,0,0,0,0,0,0,0,0,0,100,0,0,0,0,0,0,0,0,0,0,0,0,0,0,0,0,0,0,0,0,0,0,0,0,0,0,0,0,0,0,0,0,0,0,0,0,0,0,0,0,0,0,0,0,0,0,0,0,0,0,0,0,0,0,0,0,0,0,0,0,0,0,0,0,0,0,0,0,0,0,0,0,0,0,0,0,0,0,0,0,0,0,0,0,0,0,0,0,0,0,0,0,0,0,0,0,0,0,0,0,0,0,0,0,0,0,0,0,0,0,0,0,0,0,0,0,0,0,0,0,0,0,0,0,0,0,0,0,0,0,0,0,0,0,0,0,0,0,0,0,0,0,0,0,0,0,0,0,0,0,0,0,0,0,0,0,0,0,0,0,0,0,0,0,0,0,0,17.7,6.86,0.29
# 1015,9656,140717,Waxler R.M.,1973,E1583,0,0,0,0,0,0,0,0,0,0,0,0,0,76.01459,0,0,23.98541,0,0,0,0,0,0,0,0,0,0,0,0,0,0,0,0,0,0,0,0,0,0,0,0,0,0,0,0,0,0,0,0,0,0,0,0,0,0,0,0,0,0,0,0,0,0,0,0,0,0,0,0,0,0,0,0,0,0,0,0,0,0,0,0,0,0,0,0,0,0,0,0,0,0,0,0,0,0,0,0,0,0,0,0,0,0,0,0,0,0,0,0,0,0,0,0,0,0,0,0,0,0,0,0,0,0,0,0,0,0,0,0,0,0,0,0,0,0,0,0,0,0,0,0,0,0,0,0,0,0,0,0,0,0,0,0,0,0,0,0,0,0,0,0,0,0,0,0,0,0,0,0,0,0,0,0,0,0,0,0,0,0,0,0,65.4,25.4,0.29
# 1016,10017,97275,Rao K.J.,1986,,0,0,0,0,0,0,0,0,0,0,0,0,0,0,0,0,0,0,0,0,0,0,0,0,0,0,0,0,0,0,0,0,0,0,0,0,0,0,0,0,0,0,0,0,0,0,0,0,0,0,0,0,0,0,0,0,0,0,0,0,0,0,0,0,0,0,0,0,0,0,0,0,0,0,0,0,0,0,0,0,0,0,0,0,0,0,0,0,0,0,0,0,0,0,0,0,0,40,0,0,0,0,0,0,0,0,0,0,0,0,0,0,0,0,0,20,0,0,0,40,0,0,0,0,0,0,0,0,0,0,0,0,0,0,0,0,0,0,0,0,0,0,0,0,0,0,0,0,0,0,0,0,0,0,0,0,0,0,0,0,0,0,0,0,0,0,0,0,0,0,0,0,0,0,0,0,0,0,0,0,0,54,20.7,0.29
# 1017,11320,98738,Higazy A.A.,1985,,0,0,0,0,0,0,0,0,0,0,0,0,0,0,0,0,0,0,0,0,0,0,0,0,0,0,0,0,0,0,0,0,0,0,0,0,0,0,0,0,0,0,0,0,0,0,0,0,0,0,0,0,0,0,0,0,0,0,0,0,0,0,0,0,0,0,0,0,0,0,0,0,0,0,0,0,0,0,0,0,0,0,0,0,0,0,0,0,0,0,0,0,0,0,0,0,0,0,0,0,0,0,0,0,0,0,0,0,0,0,0,0,0,0,0,100,0,0,0,0,0,0,0,0,0,0,0,0,0,0,0,0,0,0,0,0,0,0,0,0,0,0,0,0,0,0,0,0,0,0,0,0,0,0,0,0,0,0,0,0,0,0,0,0,0,0,0,0,0,0,0,0,0,0,0,0,0,0,0,0,0,31.3,12.1,0.29
# 1018,11955,136000,Malmendier J.W.,1975,,0,0,0,23.49176,0,0,0,0,0,0,0,0,0,38.25359,0,0,0,0,0,0,0,0,0,0,0,0,0,0,0,0,0,0,0,0,0,0,0,0,0,0,0,0,0,0,0,0,0,0,0,0,0,0,0,0,0,0,0,0,0,0,0,0,0,0,0,0,0,0,0,0,0,0,0,0,0,0,0,0,0,0,0,0,0,0,0,0,0,0,0,0,0,38.25465,0,0,0,0,0,0,0,0,0,0,0,0,0,0,0,0,0,0,0,0,0,0,0,0,0,0,0,0,0,0,0,0,0,0,0,0,0,0,0,0,0,0,0,0,0,0,0,0,0,0,0,0,0,0,0,0,0,0,0,0,0,0,0,0,0,0,0,0,0,0,0,0,0,0,0,0,0,0,0,0,0,0,0,0,0,0,0,0,0,103,39.92,0.29
# 1019,11955,136001,Malmendier J.W.,1975,,0,0,0,25.00117,0,0,0,0,0,0,0,0,0,41.99941,0,0,0,0,0,0,0,0,0,0,0,0,0,0,0,0,0,0,0,0,0,0,0,0,0,0,0,0,0,0,0,0,0,0,0,0,0,0,0,0,0,0,0,0,0,0,0,0,0,0,0,0,0,0,0,0,0,0,0,0,0,0,0,0,0,0,0,0,0,0,0,0,0,0,0,0,0,32.99942,0,0,0,0,0,0,0,0,0,0,0,0,0,0,0,0,0,0,0,0,0,0,0,0,0,0,0,0,0,0,0,0,0,0,0,0,0,0,0,0,0,0,0,0,0,0,0,0,0,0,0,0,0,0,0,0,0,0,0,0,0,0,0,0,0,0,0,0,0,0,0,0,0,0,0,0,0,0,0,0,0,0,0,0,0,0,0,0,0,99.7,38.64,0.29
# 1020,11955,136002,Malmendier J.W.,1975,,0,0,0,21.91576219,0,0,0,0,0,0,0,0,0,41.53766415,0,0,0,0,0,0,0,0,0,0,0,0,0,0,0,0,0,0,0,0,0,0,0,0,0,0,0,0,0,0,0,0,0,0,0,0,0,0,0,0,0,0,0,0,0,0,0,0,0,0,0,0,0,0,0,0,0,0,0,0,0,0,0,0,0,0,0,0,0,0,0,0,0,0,0,0,0,36.54657365,0,0,0,0,0,0,0,0,0,0,0,0,0,0,0,0,0,0,0,0,0,0,0,0,0,0,0,0,0,0,0,0,0,0,0,0,0,0,0,0,0,0,0,0,0,0,0,0,0,0,0,0,0,0,0,0,0,0,0,0,0,0,0,0,0,0,0,0,0,0,0,0,0,0,0,0,0,0,0,0,0,0,0,0,0,0,0,0,0,101,39.14,0.29
# 1021,11955,136003,Malmendier J.W.,1975,,0,0,0,24.99498,0,0,0,0,0,0,0,0,0,34.00212,0,0,0,0,0,0,0,0,0,0,0,0,0,0,0,0,0,0,0,0,0,0,0,0,0,0,0,0,0,0,0,0,0,0,0,0,0,0,0,0,0,0,0,0,0,0,0,0,0,0,0,0,0,0,0,0,0,0,0,0,0,0,0,0,0,0,0,0,0,0,0,0,0,0,0,0,0,41.0029,0,0,0,0,0,0,0,0,0,0,0,0,0,0,0,0,0,0,0,0,0,0,0,0,0,0,0,0,0,0,0,0,0,0,0,0,0,0,0,0,0,0,0,0,0,0,0,0,0,0,0,0,0,0,0,0,0,0,0,0,0,0,0,0,0,0,0,0,0,0,0,0,0,0,0,0,0,0,0,0,0,0,0,0,0,0,0,0,0,104,40.31,0.29
# 1022,11955,136004,Malmendier J.W.,1975,,0,0,0,26.84189,0,0,0,0,0,0,0,0,0,36.57372,0,0,0,0,0,0,0,0,0,0,0,0,0,0,0,0,0,0,0,0,0,0,0,0,0,0,0,0,0,0,0,0,0,0,0,0,0,0,0,0,0,0,0,0,0,0,0,0,0,0,0,0,0,0,0,0,0,0,0,0,0,0,0,0,0,0,0,0,0,0,0,0,0,0,0,0,0,36.58439,0,0,0,0,0,0,0,0,0,0,0,0,0,0,0,0,0,0,0,0,0,0,0,0,0,0,0,0,0,0,0,0,0,0,0,0,0,0,0,0,0,0,0,0,0,0,0,0,0,0,0,0,0,0,0,0,0,0,0,0,0,0,0,0,0,0,0,0,0,0,0,0,0,0,0,0,0,0,0,0,0,0,0,0,0,0,0,0,0,104,40.31,0.29
# 1023,11955,136005,Malmendier J.W.,1975,,0,0,0,23.00067839,0,0,0,0,0,0,0,0,0,33.49490766,0,0,0,0,0,0,0,0,0,0,0,0,0,0,0,0,0,0,0,0,0,0,0,0,0,0,0,0,0,0,0,0,0,0,0,0,0,0,0,0,0,0,0,0,0,0,0,0,0,0,0,0,0,0,0,0,0,0,0,0,0,0,0,0,0,0,0,0,0,0,0,0,0,0,0,0,0,38.5005673,0,0,0,0,0,0,0,0,0,0,0,0,0,0,0,0,0,0,0,0,0,0,0,0,0,0,0,0,0,0,0,0,0,0,0,0,0,0,0,0,0,0,0,0,0,0,0,0,0,0,0,0,0,0,0,0,0,0,0,0,0,0,0,0,0,5.00384665,0,0,0,0,0,0,0,0,0,0,0,0,0,0,0,0,0,0,0,0,0,0,0,108,41.86,0.29
# 1024,11955,136006,Malmendier J.W.,1975,,0,0,0,17.95555767,0,0,0,0,0,0,0,0,0,38.51629499,0,0,0,0,0,0,0,0,0,0,0,0,0,0,0,0,0,0,0,0,0,0,0,0,0,0,0,0,0,0,0,0,0,0,0,0,0,0,0,0,0,0,0,0,0,0,0,0,0,0,0,0,0,0,0,0,0,0,0,0,0,0,0,0,0,0,0,0,0,0,0,0,0,0,0,0,0,38.52667499,0,0,0,0,0,0,0,0,0,0,0,0,0,0,0,0,0,0,0,0,0,0,0,0,0,0,0,0,0,0,0,0,0,0,0,0,0,0,0,0,0,0,0,0,0,0,0,0,0,0,0,0,0,0,0,0,0,0,0,0,0,0,0,0,0,5.00147235,0,0,0,0,0,0,0,0,0,0,0,0,0,0,0,0,0,0,0,0,0,0,0,103,39.92,0.29
# 1025,11955,136007,Malmendier J.W.,1975,,0,0,0,22.99719092,0,0,0,0,0,0,0,0,0,38.49724154,0,0,0,0,0,0,0,0,0,0,0,0,0,0,0,0,0,0,0,0,0,0,0,0,0,0,0,0,0,0,0,0,0,0,0,0,0,0,0,0,0,0,0,0,0,0,0,0,0,0,0,0,0,0,0,0,0,0,0,0,0,0,0,0,0,0,0,0,0,0,0,0,0,0,0,0,0,33.50143134,0,0,0,0,0,0,0,0,0,0,0,0,0,0,0,0,0,0,0,0,0,0,0,0,0,0,0,0,0,0,0,0,0,0,0,0,0,0,0,0,0,0,0,0,0,0,0,0,0,0,0,0,0,0,0,0,0,0,0,0,0,0,0,0,0,5.0041362,0,0,0,0,0,0,0,0,0,0,0,0,0,0,0,0,0,0,0,0,0,0,0,103,39.92,0.29
# 1026,11955,136008,Malmendier J.W.,1975,,0,0,0,21.91360153,0,0,0,0,0,0,0,0,0,36.49654255,0,0,0,0,0,0,0,0,0,0,0,0,0,0,0,0,0,0,0,0,0,0,0,0,0,0,0,0,0,0,0,0,0,0,0,0,0,0,0,0,0,0,0,0,0,0,0,0,0,0,0,0,0,0,0,0,0,0,0,0,0,0,0,0,0,0,0,0,0,0,0,0,0,0,0,0,0,36.57827256,0,0,0,0,0,0,0,0,0,0,0,0,0,0,0,0,0,0,0,0,0,0,0,0,0,0,0,0,0,0,0,0,0,0,0,0,0,0,0,0,0,0,0,0,0,0,0,0,0,0,0,0,0,0,0,0,0,0,0,0,0,0,0,0,0,5.011583351,0,0,0,0,0,0,0,0,0,0,0,0,0,0,0,0,0,0,0,0,0,0,0,108,41.86,0.29
# 1027,11955,136009,Malmendier J.W.,1975,,0,0,0,21.87218218,0,0,0,0,0,0,0,0,0,36.53757057,0,0,0,0,0,0,0,0,0,0,0,0,0,0,0,0,0,0,0,0,0,0,0,0,0,0,0,0,0,0,0,0,0,0,0,0,0,0,0,0,0,0,0,0,0,0,0,0,0,0,0,0,0,0,0,0,0,0,0,0,0,0,0,0,0,0,0,0,0,0,0,0,0,0,0,0,0,36.60123078,0,0,0,0,0,0,0,0,0,0,0,0,0,0,0,0,0,0,0,0,0,0,0,0,0,0,0,0,0,0,0,0,0,0,0,0,0,0,0,0,0,0,0,0,0,0,0,0,0,0,0,0,0,0,0,0,0,4.989016464,0,0,0,0,0,0,0,0,0,0,0,0,0,0,0,0,0,0,0,0,0,0,0,0,0,0,0,0,0,0,0,112,43.41,0.29
