Repository: jacobergzhou/Poisson-Ratio

File: Poisson_data_no_metal_07192019.csv (part 11 of 57)
,Code,Glass #,Author,Year,Trademark,Ag2O,AgI,Al,Al2O3,AlF3,AlN,As,As2O3,As2O5,As2S3,As2Se3,AsSe,B,B2O3,BaCl2,BaF2,BaO,BeF2,BeO,Bi2O3,BiCl3,Br,Ca,CaF2,CaO,Cd,CdCl2,CdF2,CdO,Ce2O3,CeF3,CeO2,Cl,Co3O4,CoO,Cr2O3,Cs2O,CsCl,CsF,Cu2O,CuO,Dy2O3,Er,Er2O3,ErF3,Eu,Eu2O3,EuF3,F,Fe,Fe2O3,FeO,Ga,Ga2O3,Ga2S3,Ga2Se3,GaF3,Gd2O3,GdF3,Ge,GeO2,GeS2,GeSe2,H2O,HfF4,HfO2,Hg,Ho2O3,I,InF3,K,K2O,K2S,K2SO4,KBr,KCl,KF,KHF2,La,La2O3,La2S3,LaF3,Li,Li2O,Li2S,Li2SO4,LiBr,LiCl,LiF,LiI,MgF2,MgO,Mn2O3,MnF2,MnO,MnO2,MoO2,MoO3,N,Na,Na2O,Na2S,Na2SO4,NaCl,NaF,NaPO3,Nb2O5,Nd,Nd2O3,NdF3,NH4NO3,NiO,O,OH,P,P2O5,Pb,PbCl2,PbF2,PbO,PdO,Pr2O3,Pr6O11,PrF3,Rb2O,RbF,Rh2O3,RuO2,S,Sb,Sb2O3,Sb2S3,Sc2O3,Se,Si,Si3N4,SiC,SiO2,Sm2O3,Sn,SnO,SnO2,SO2,SO3,Sr,SrCl2,SrF2,SrO,Ta2O3,Ta2O5,Tb2O3,TbF3,Te,TeO2,Th,ThF4,ThO2,TiO2,Tl,Tl2O,Tl2Se,TlSe,Tm2O3,U,U3O8,UO2,V,V2O5,VO6,WO3,Y,Y2O3,Yb2O3,YbF3,YF3,ZnCl2,ZnF2,ZnO,ZnSO4,ZrF4,ZrO2,Young's modulus E (GPa),Shear modulus G (GPa),Poisson's ratio v,Calculated Poisson,Percent Error
# 5273,15564,154246,Rajendran V.,1997,nan,0,0,0,0,0,0,0,0,0,0,0,0,0,0,0,0,0,0,0,0,0,0,0,0,0,0,0,0,0,0,0,0,0,0,0,0.040000004,0,0,0,0,0,0,0,0,0,0,0,0,0,0,0,0,0,0,0,0,0,0,0,0,0,0,0,0,0,0,0,0,0,0,0,0,0,0,0,0,0,0,0,0,0,0,0,0,0,0,0,0,0,0,0,0,0,0,0,0,0,0,0,0,39.24155392,0,0,0,0,0,0,0,0,0,0,0,0,0,0,0,0,0,0,0,0,0,0,0,0,0,0,0,0,0,0,0,0,0,0,0,0,60.71844607,0,0,0,0,0,0,0,0,0,0,0,0,0,0,0,0,0,0,0,0,0,0,0,0,0,0,0,0,0,0,0,0,0,0,0,0,0,0,0,0,0,0,0,31.5,14.26,0.103,0.104488079,1.444736448
# 1355,25178,302960,Sreeram A.N.,1991,nan,0,0,0,0,0,0,4.4,0,0,0,0,0,0,0,0,0,0,0,0,0,0,0,0,0,0,0,0,0,0,0,0,0,0,0,0,0,0,0,0,0,0,0,0,0,0,0,0,0,0,0,0,0,0,0,0,0,0,0,0,13.3,0,0,0,0,0,0,0,0,0,0,0,0,0,0,0,0,0,0,0,0,0,0,0,0,0,0,0,0,0,0,0,0,0,0,0,0,0,0,0,0,0,0,0,0,0,0,0,0,0,0,0,0,0,0,0,0,0,0,0,0,0,0,0,0,0,0,0,0,0,8.9,0,0,0,61.1,0,0,0,0,0,0,0,0,0,0,0,0,0,0,0,0,0,0,12.3,0,0,0,0,0,0,0,0,0,0,0,0,0,0,0,0,0,0,0,0,0,0,0,0,0,0,0,0,18.3,7.16,0.282,0.277932961,1.442212449
# 1913,5832,52376,Rao K.J.,1986,nan,0,0,0,0,0,0,0,0,0,0,0,0,0,0,0,0,0,0,0,0,0,0,0,0,0,0,0,0,0,0,0,0,0,0,0,0,0,0,0,0,0,0,0,0,0,0,0,0,0,0,0,0,0,0,0,0,0,0,0,0,0,0,0,0,0,0,0,0,0,0,0,15,0,0,0,0,0,0,0,0,0,0,0,0,0,0,0,0,0,0,0,0,0,0,0,0,0,60,0,0,5,0,0,0,0,0,0,0,0,0,0,0,0,0,0,20,0,0,0,0,0,0,0,0,0,0,0,0,0,0,0,0,0,0,0,0,0,0,0,0,0,0,0,0,0,0,0,0,0,0,0,0,0,0,0,0,0,0,0,0,0,0,0,0,0,0,0,0,0,0,0,0,0,0,0,0,0,0,0,0,0,40,15.7,0.27,0.27388535,1.439018636
# 4519,3849,12359,Tille U.,1978,nan,0,0,0,0,0,0,0,0,0,0,0,0,0,0,0,0,0,0,0,0,0,0,0,0,18.5,0,0,0,0,0,0,0,0,0,0,0,0,0,0,0,0,0,0,0,0,0,0,0,0,0,0,0,0,0,0,0,0,0,0,0,0,0,0,0,0,0,0,0,0,0,0,0,0,0,0,0,0,0,0,0,0,0,0,0,0,0,0,0,0,0,0,0,0,0,0,0,0,0,0,0,11,0,0,0,0,0,0,0,0,0,0,0,0,0,0,0,0,0,0,0,0,0,0,0,0,0,0,0,0,0,0,0,0,0,0,0,0,70.5,0,0,0,0,0,0,0,0,0,0,0,0,0,0,0,0,0,0,0,0,0,0,0,0,0,0,0,0,0,0,0,0,0,0,0,0,0,0,0,0,0,0,0,75.2,31,0.216,0.212903226,1.433691756
# 476,39389,460993,Striepe S.,2012,nan,0,0,0,0,0,0,0,0,0,0,0,0,0,0,0,0,0,0,0,0,0,0,0,0,0,0,0,0,0,0,0,0,0,0,0,0,0,0,0,0,0,0,0,0,0,0,0,0,0,0,0,0,0,0,0,0,0,0,0,0,0,0,0,0,0,0,0,0,0,0,0,0,0,0,0,0,0,0,0,0,0,0,0,0,0,0,0,0,0,0,0,0,0,0,0,0,0,0,0,0,16.43159892,0,0,0,0,0,0,0,0,0,0,0,0,0,0,28.33275917,0,0,0,0,0,0,0,0,0,0,0,0,0,0,0,0,0,0,0,0,0,0,0,0,0,0,0,7.500981248,0,0,0,0,0,0,0,0,0,0,0,0,0,0,0,0,0,0,0,0,0,0,0,0,0,0,0,0,0,0,0,0,0,47.73466066,0,0,0,51,19.4,0.31,0.31443299,1.429996674
# 478,39389,460996,Striepe S.,2012,nan,0,0,0,0,0,0,0,0,0,0,0,0,0,0,0,0,0,0,0,0,0,0,0,0,0,0,0,0,0,0,0,0,0,0,0,0,0,0,0,0,0,0,0,0,0,0,0,0,0,0,0,0,0,0,0,0,0,0,0,0,0,0,0,0,0,0,0,0,0,0,0,0,0,0,0,0,0,0,0,0,0,0,0,0,0,0,0,0,0,0,0,0,0,0,0,0,0,0,0,0,11.6,0,0,0,0,0,0,0,0,0,0,0,0,0,0,20,0,0,0,0,0,0,0,0,0,0,0,0,0,0,0,0,0,0,0,0,0,0,0,0,0,0,0,20,0,0,0,0,0,0,0,0,0,0,0,0,0,0,0,0,0,0,0,0,0,0,0,0,0,0,0,0,0,0,0,0,0,48.4,0,0,0,51,19.4,0.31,0.31443299,1.429996674
# 4479,2314,31323,Tennison D.G.,1981,nan,0,0,0,0,0,0,0,0,0,0,0,0,0,0,0,0,0,0,0,0,0,0,0,0,0,0,0,0,0,0,0,0,0,0,0,0,0,0,0,0,0,0,0,0,0,0,0,0,0,0,0,0,0,0,0,0,0,0,0,0,0,0,0,0,0,0,0,0,0,0,0,0,0,0,0,0,0,0,0,0,0,0,0,0,0,0,0,0,0,0,0,0,0,0,0,0,0,0,0,0,25,0,0,0,0,0,0,0,0,0,0,0,0,0,0,0,0,0,0,0,0,0,0,0,0,0,0,0,0,0,0,0,0,0,0,0,0,75,0,0,0,0,0,0,0,0,0,0,0,0,0,0,0,0,0,0,0,0,0,0,0,0,0,0,0,0,0,0,0,0,0,0,0,0,0,0,0,0,0,0,0,61.3,25.1,0.218,0.221115538,1.429145802
# 4120,292,21074,Karapetyan G.O.,1980,nan,0,0,0,16.28341098,0,0,0,0,0,0,0,0,0,0,0,0,0,0,0,0,0,0,0,0,0,0,0,0,0,0,0,0,0,0,0,0,0,0,0,0,0,0,0,0,0,0,0,0,0,0,0,0,0,0,0,0,0,0,0,0,0,0,0,0,0,0,0,0,0,0,0,0,0,0,0,0,0,0,0,0,0,0,0,11.96725072,0,0,0,0,0,0,0,0,0,0,0,0,0,0,0,0,0,0,0,0,0,0,0,0,0,0,0,0,0,0,0,0,0,0,0,0,0,0,0,0,0,0,0,0,0,0,0,0,0,0,0,0,0,67.91211407,0,0,0,0,0,0,0,0,0,0,0,0,0,0,0,0,0,0,0,3.83722423,0,0,0,0,0,0,0,0,0,0,0,0,0,0,0,0,0,0,0,0,0,0,0,85.8,34.9,0.226,0.229226361,1.427593377
# 5155,40302,467566,Zhao Qing,2012,nan,0,0,0,0,0,0,0,0,0,0,0,0,0,0,0,0,0,0,0,0,0,0,0,0,0,0,0,0,0,0,0,0,0,0,0,0,0,0,0,0,0,0,0,0,0,0,0,0,0,0,0,0,0,0,0,0,0,0,0,0,0,0,0,0,0,0,0,0,0,0,0,0,0,0,0,0,0,0,0,0,0,0,0,0,0,0,0,0,0,0,0,0,0,0,0,0,0,0,0,0,8,0,0,0,0,0,0,0,0,0,0,0,0,0,0,0,0,0,0,0,0,0,0,0,0,0,0,0,0,0,0,0,0,0,0,0,0,92,0,0,0,0,0,0,0,0,0,0,0,0,0,0,0,0,0,0,0,0,0,0,0,0,0,0,0,0,0,0,0,0,0,0,0,0,0,0,0,0,0,0,0,68,29,0.17,0.172413793,1.419878296
# 2852,8573,59482,Homeny J.,1987,nan,0,0,0,15.17313,0,0,0,0,0,0,0,0,0,0,0,0,0,0,0,0,0,0,0,0,0,0,0,0,0,0,0,0,0,0,0,0,0,0,0,0,0,0,0,0,0,0,0,0,0,0,0,0,0,0,0,0,0,0,0,0,0,0,0,0,0,0,0,0,0,0,0,0,0,0,0,0,0,0,0,0,0,0,0,0,0,0,0,0,0,0,0,23.03082,0,0,0,0,0,0,0,0,0,0,0,0,0,0,0,0,0,0,0,0,0,0,0,0,0,0,0,0,0,0,0,0,0,0,0,0,0,0,0,0,0,0,0,0,0,61.79605,0,0,0,0,0,0,0,0,0,0,0,0,0,0,0,0,0,0,0,0,0,0,0,0,0,0,0,0,0,0,0,0,0,0,0,0,0,0,0,0,0,0,0,97.3,38.81,0.25,0.253542901,1.417160526
# 4097,3859,12447,Livshits V.Ya.,1982,nan,0,0,0,15,0,0,0,0,0,0,0,0,0,0,0,0,0,0,0,0,0,0,0,0,0,0,0,0,0,0,0,0,0,0,0,0,0,0,0,0,0,0,0,0,0,0,0,0,0,0,0,0,0,0,0,0,0,0,0,0,0,0,0,0,0,0,0,0,0,0,0,0,0,0,0,0,0,0,0,0,0,0,0,0,0,0,0,0,0,0,0,0,0,0,0,0,0,0,0,0,25,0,0,0,0,0,0,0,0,0,0,0,0,0,0,0,0,0,0,0,0,0,0,0,0,0,0,0,0,0,0,0,0,0,0,0,0,60,0,0,0,0,0,0,0,0,0,0,0,0,0,0,0,0,0,0,0,0,0,0,0,0,0,0,0,0,0,0,0,0,0,0,0,0,0,0,0,0,0,0,0,68.4,27.8,0.227,0.230215827,1.416664026
# 3963,31853,379489,Gowda V.C.V.,2007,nan,0,0,0,0,0,0,0,0,0,0,0,0,0,50,0,0,0,0,0,0,0,0,0,0,0,0,0,0,0,0,0,0,0,0,0,0,0,0,0,0,0,0,0,0,0,0,0,0,0,0,0,0,0,0,0,0,0,0,0,0,0,0,0,0,0,0,0,0,0,0,0,0,0,0,0,0,0,0,0,0,0,0,0,0,0,0,0,0,0,0,0,0,0,0,0,0,0,0,0,0,25,0,0,0,0,0,0,0,0,0,0,0,0,0,0,0,0,0,0,25,0,0,0,0,0,0,0,0,0,0,0,0,0,0,0,0,0,0,0,0,0,0,0,0,0,0,0,0,0,0,0,0,0,0,0,0,0,0,0,0,0,0,0,0,0,0,0,0,0,0,0,0,0,0,0,0,0,0,0,0,0,48.8,19.89,0.23,0.226747109,1.414300391
# 1430,7857,74383,Patel N.D.,1983,nan,0,0,0,0,0,0,0,0,0,0,0,0,0,0,0,0,0,0,0,0,0,0,0,0,0,0,0,0,0,0,0,0,0,0,0,0,0,0,0,0,0,0,0,0,0,0,0,0,0,0,0,0,0,0,0,0,0,0,0,0,0,0,0,18.3,0,0,0,0,0,0,0,0,0,0,0,0,0,0,0,0,0,0,0,0,0,0,0,0,0,0,0,0,0,0,0,0,0,0,0,0,0,0,0,0,0,0,0,0,0,0,0,0,0,0,0,81.7,0,0,0,0,0,0,0,0,0,0,0,0,0,0,0,0,0,0,0,0,0,0,0,0,0,0,0,0,0,0,0,0,0,0,0,0,0,0,0,0,0,0,0,0,0,0,0,0,0,0,0,0,0,0,0,0,0,0,0,0,0,0,0,0,0,24.5,9.6,0.28,0.276041667,1.413690476
# 1431,7857,74384,Patel N.D.,1983,nan,0,0,0,0,0,0,0,0,0,0,0,0,0,0,0,0,0,0,0,0,0,0,0,0,0,0,0,0,0,0,0,0,0,0,0,0,0,0,0,0,0,0,0,0,0,0,0,0,0,0,0,0,0,0,0,0,0,0,0,0,0,0,0,16.6,0,0,0,0,0,0,0,0,0,0,0,0,0,0,0,0,0,0,0,0,0,0,0,0,0,0,0,0,0,0,0,0,0,0,0,0,0,0,0,0,0,0,0,0,0,0,0,0,0,0,0,83.4,0,0,0,0,0,0,0,0,0,0,0,0,0,0,0,0,0,0,0,0,0,0,0,0,0,0,0,0,0,0,0,0,0,0,0,0,0,0,0,0,0,0,0,0,0,0,0,0,0,0,0,0,0,0,0,0,0,0,0,0,0,0,0,0,0,24.5,9.6,0.28,0.276041667,1.413690476
# 4393,31272,393042,Annapurna K.,1994,nan,0,0,0,0,0,0,0,0,0,0,0,0,0,0,0,0,0,0,0,0,0,0,0,0,0,0,0,0,0,0,0,0,0,0,0,0,0,0,0,0,0,0,0,0,0,0,0,0,0,0,0,0,0,0,0,0,0,0,0,0,0,0,0,0,0,0,0,0,0,0,0,0,0,0,0,0,0,0,0,0,0,0,0,0,0,0,0,0,0,0,0,0,0,0,0,0,0,0,0,0,20,0,0,0,0,0,0,0,0.1,0,0,0,0,0,0,0,0,0,0,0,0,0,0,0,0,0,0,0,0,0,0,0,0,0,0,0,0,0,0,0,0,0,0,0,0,0,0,0,0,0,0,0,0,30,0,0,0,0,0,0,0,0,0,0,0,0,0,49.9,0,0,0,0,0,0,0,0,0,0,0,0,0,614,251,0.22,0.22310757,1.412531691
# 5159,12560,77834,Hirao K.,1983,nan,0,0,0,0,0,0,0,0,0,0,0,0,0,0,0,0,0,0,0,0,0,0,0,0,0,0,0,0,0,0,0,0,0,0,0,0,0,0,0,0,0,0,0,0,0,0,0,0,0,0,0,0,0,0,0,0,0,0,0,0,0,0,0,0,0,0,0,0,0,0,0,0,0,0,0,0,0,0,0,0,0,0,0,0,0,0,0,0,0,0,0,0,0,0,0,0,0,0,0,0,0,0,0,0,0,0,0,0,0,0,0,0,0,0,0,0,0,0,0,0,0,0,0,0,0,0,0,0,0,0,0,0,0,0,0,0,0,100,0,0,0,0,0,0,0,0,0,0,0,0,0,0,0,0,0,0,0,0,0,0,0,0,0,0,0,0,0,0,0,0,0,0,0,0,0,0,0,0,0,0,0,73.1,31.33,0.169,0.16661347,1.412148214
# 2148,3384,3827,Shchavelev O.S.,1973,nan,0,0,0,0,0,0,0,0,0,0,0,0,0,0,0,0,0,0,0,0,0,0,0,0,0,0,0,0,0,0,0,0,0,0,0,0,0,0,0,0,0,0,0,0,0,0,0,0,0,0,0,0,0,0,0,0,0,0,0,0,0,0,0,0,0,0,0,0,0,0,0,22.3,0,0,0,0,0,0,0,0,0,0,0,0,0,0,0,0,0,0,0,0,0,0,0,0,0,0,0,0,0,0,0,0,0,0,0,0,0,0,0,0,0,0,0,0,0,0,0,0,0,0,0,0,0,0,0,0,0,0,0,0,0,0,0,0,0,70.8,0,0,0,0,0,0,0,0,0,6.9,0,0,0,0,0,0,0,0,0,0,0,0,0,0,0,0,0,0,0,0,0,0,0,0,0,0,0,0,0,0,0,0,0,53.2,21.09,0.265,0.261261261,1.410844807
# 3025,4206,50452,Molot V.A.,1992,nan,0,0,0,15,0,0,0,0,0,0,0,0,0,0,0,0,0,0,0,0,0,0,0,0,0,0,0,0,0,0,0,0,0,0,0,0,0,0,0,0,0,0,0,0,0,0,0,0,0,0,0,0,0,0,0,0,0,0,0,0,0,0,0,0,0,0,0,0,0,0,0,0,0,0,0,0,0,0,0,0,0,0,0,33,0,0,0,0,0,0,0,0,0,0,0,0,0,0,0,0,0,0,0,0,0,0,0,0,0,0,0,0,0,0,0,0,0,0,0,0,0,0,0,0,0,0,0,0,0,0,0,0,0,0,0,0,0,52,0,0,0,0,0,0,0,0,0,0,0,0,0,0,0,0,0,0,0,0,0,0,0,0,0,0,0,0,0,0,0,0,0,0,0,0,0,0,0,0,0,0,0,91.1,36.6,0.248,0.244535519,1.396968094
# 3397,13973,13986,Ecolivet C.,1984,nan,0,0,0,0.659738666,0,4.078015244,0,0,0,0,0,0,0,0,0,0,0,0,0,0,0,0,0,0,31.78739882,0,0,0,0,0,0,0,0,0,0,0,0,0,0,0,0,0,0,0,0,0,0,0,0,0,0,0,0,0,0,0,0,0,0,0,0,0,0,0,0,0,0,0,0,0,0,0,0,0,0,0,0,0,0,0,0,0,0,0,0,0,0,0,0,0,0,0,0,0,0,0,0,0,0,0,0,0,0,0,0,0,0,0,0,0,0,0,0,0,0,0,0,0,0,0,0,0,0,0,0,0,0,0,0,0,0,0,0,0,0,0,0,63.47484727,0,0,0,0,0,0,0,0,0,0,0,0,0,0,0,0,0,0,0,0,0,0,0,0,0,0,0,0,0,0,0,0,0,0,0,0,0,0,0,0,0,0,0,93.5,37.6,0.24,0.243351064,1.396276596
# 3344,216,20201,Polukhin V.N.,1983,nan,0,0,0,0,0,0,0,0,0,0,0,0,0,0,0,0,0,0,0,0,0,0,0,0,0,0,0,0,0,0,0,0,0,0,0,0,0,0,0,0,0,0,0,0,0,0,0,0,0,0,0,0,0,0,0,0,0,0,0,0,72.78020073,0,0,0,0,0,0,0,0,0,0,0,0,0,0,0,0,0,0,0,0,0,0,0,0,0,0,0,0,0,0,0,0,0,0,0,0,0,0,0,10.2620101,0,0,0,0,0,0,0,0,0,0,0,0,0,0,0,0,0,0,0,0,0,0,0,0,0,0,0,0,0,0,0,0,0,0,0,0,10.2620101,0,0,0,0,0,0,0,0,0,0,0,0,0,0,0,0,0,0,0,0,0,0,0,0,0,0,0,0,0,0,0,6.695779067,0,0,0,0,0,0,0,0,0,0,0,65.4,26.3,0.24,0.243346008,1.394169835
# 4629,4206,50446,Molot V.A.,1992,nan,0,0,0,0,0,0,0,0,0,0,0,0,0,0,0,0,0,0,0,0,0,0,0,0,0,0,0,0,0,0,0,0,0,0,0,0,0,0,0,0,0,0,0,0,0,0,0,0,0,0,0,0,0,0,0,0,0,0,0,0,0,0,0,0,0,0,0,0,0,0,0,0,0,0,0,0,0,0,0,0,0,0,0,33.1,0,0,0,0,0,0,0,0,0,0,0,0,0,0,0,0,0,0,0,0,0,0,0,0,0,0,0,0,0,0,0,0,0,0,0,0,0,0,0,0,0,0,0,0,0,0,0,0,0,0,0,0,0,66.9,0,0,0,0,0,0,0,0,0,0,0,0,0,0,0,0,0,0,0,0,0,0,0,0,0,0,0,0,0,0,0,0,0,0,0,0,0,0,0,0,0,0,0,77.8,32.2,0.211,0.208074534,1.386476701
# 2326,5832,52375,Rao K.J.,1986,nan,0,0,0,0,0,0,0,0,0,0,0,0,0,0,0,0,0,0,0,0,0,0,0,0,0,0,0,0,0,0,0,0,0,0,0,0,0,0,0,0,0,0,0,0,0,0,0,0,0,0,0,0,0,0,0,0,0,0,0,0,0,0,0,0,0,0,0,0,0,0,0,5,0,0,0,0,0,0,0,0,0,0,0,35,0,0,0,0,0,0,0,0,0,0,0,0,0,20,0,0,0,0,0,0,0,0,0,0,0,0,0,0,0,0,0,40,0,0,0,0,0,0,0,0,0,0,0,0,0,0,0,0,0,0,0,0,0,0,0,0,0,0,0,0,0,0,0,0,0,0,0,0,0,0,0,0,0,0,0,0,0,0,0,0,0,0,0,0,0,0,0,0,0,0,0,0,0,0,0,0,0,49,19.5,0.26,0.256410256,1.380670611
# 2955,40457,468134,Hermansen C.,2013,nan,0,0,0,0,0,0,0,0,0,0,0,0,0,0,0,0,0,0,0,0,0,0,0,0,13.0130113,0,0,0,0,0,0,0,0,0,0,0,0,0,0,0,0,0,0,0,0,0,0,0,0,0,0,0,0,0,0,0,0,0,0,0,0,0,0,0,0,0,0,0,0,0,0,0,0,0,0,0,0,0,0,0,0,0,0,0,0,0,0,0,0,0,0,0,0,0,0,0,0,0,0,0,21.72172217,0,0,0,0,0,0,0,0,0,0,0,0,0,0,0,0,0,0,0,0,0,0,0,0,0,0,0,0,0,0,0,0,0,0,0,0,65.26526653,0,0,0,0,0,0,0,0,0,0,0,0,0,0,0,0,0,0,0,0,0,0,0,0,0,0,0,0,0,0,0,0,0,0,0,0,0,0,0,0,0,0,0,72.3,29,0.25,0.246551724,1.379310345
# 2620,8910,81807,Bornhoft H.,1994,nan,0,0,0,0,0,0,0,0,0,0,0,0,0,0,0,0,0,0,0,0,0,0,0,0,10,0,0,0,0,0,0,0,0,0,0,0,16,0,0,0,0,0,0,0,0,0,0,0,0,0,0,0,0,0,0,0,0,0,0,0,0,0,0,0,0,0,0,0,0,0,0,0,0,0,0,0,0,0,0,0,0,0,0,0,0,0,0,0,0,0,0,0,0,0,0,0,0,0,0,0,0,0,0,0,0,0,0,0,0,0,0,0,0,0,0,0,0,0,0,0,0,0,0,0,0,0,0,0,0,0,0,0,0,0,0,0,0,74,0,0,0,0,0,0,0,0,0,0,0,0,0,0,0,0,0,0,0,0,0,0,0,0,0,0,0,0,0,0,0,0,0,0,0,0,0,0,0,0,0,0,0,52.9,21,0.256,0.25952381,1.376488095
# 5186,40302,467565,Zhao Qing,2012,nan,0,0,0,0,0,0,0,0,0,0,0,0,0,0,0,0,0,0,0,0,0,0,0,0,0,0,0,0,0,0,0,0,0,0,0,0,0,0,0,0,0,0,0,0,0,0,0,0,0,0,0,0,0,0,0,0,0,0,0,0,0,0,0,0,0,0,0,0,0,0,0,0,0,0,0,0,0,0,0,0,0,0,0,0,0,0,0,0,0,0,0,0,0,0,0,0,0,0,0,0,0,0,0,0,0,0,0,0,0,0,0,0,0,0,0,0,0,0,0,0,0,0,0,0,0,0,0,0,0,0,0,0,0,0,0,0,0,100,0,0,0,0,0,0,0,0,0,0,0,0,0,0,0,0,0,0,0,0,0,0,0,0,0,0,0,0,0,0,0,0,0,0,0,0,0,0,0,0,0,0,0,72.2,30.9,0.166,0.16828479,1.376379304
# 4826,4206,50443,Molot V.A.,1992,nan,0,0,0,13.5,0,0,0,0,0,0,0,0,0,0,0,0,0,0,0,0,0,0,0,0,0,0,0,0,0,0,0,0,0,0,0,0,0,0,0,0,0,0,0,0,0,0,0,0,0,0,0,0,0,0,0,0,0,0,0,0,0,0,0,0,0,0,0,0,0,0,0,0,0,0,0,0,0,0,0,0,0,0,0,11.7,0,0,0,0,0,0,0,0,0,0,0,0,0,0,0,0,12.4,0,0,0,0,0,0,0,0,0,0,0,0,0,0,0,0,0,0,0,0,0,0,0,0,0,0,0,0,0,0,0,0,0,0,0,0,62.4,0,0,0,0,0,0,0,0,0,0,0,0,0,0,0,0,0,0,0,0,0,0,0,0,0,0,0,0,0,0,0,0,0,0,0,0,0,0,0,0,0,0,0,79.1,32.8,0.203,0.205792683,1.375705875
# 259,6896,52435,Zaretskaya G.N.,1987,nan,0,0,0,0,0,0,0,0,0,0,0,0,0,0,0,0,0,0,0,0,0,0,0,0,0,0,0,0,0,0,0,0,0,0,0,0,0,0,0,0,0,0,0,0,0,0,0,0,0,0,0,0,0,0,0,0,0,0,0,0,0,0,0,0,0,0,0,0,0,0,0,0,0,0,0,0,0,0,0,0,0,0,0,0,0,0,0,0,0,0,0,0,0,0,0,0,0,0,0,0,42.5,15,0,0,0,0,0,0,0,0,0,0,0,0,0,42.5,0,0,0,0,0,0,0,0,0,0,0,0,0,0,0,0,0,0,0,0,0,0,0,0,0,0,0,0,0,0,0,0,0,0,0,0,0,0,0,0,0,0,0,0,0,0,0,0,0,0,0,0,0,0,0,0,0,0,0,0,0,0,0,0,0,37.1,14.1,0.32,0.315602837,1.374113475
# 3069,3863,12537,Manghnani M.H.,1972,nan,0,0,0,0,0,0,0,0,0,0,0,0,0,0,0,0,0,0,0,0,0,0,0,0,0,0,0,0,0,0,0,0,0,0,0,0,0,0,0,0,0,0,0,0,0,0,0,0,0,0,0,0,0,0,0,0,0,0,0,0,0,0,0,0,0,0,0,0,0,0,0,0,0,0,0,0,0,0,0,0,0,0,0,0,0,0,0,0,0,0,0,0,0,0,0,0,0,0,0,0,22.5,0,0,0,0,0,0,0,0,0,0,0,0,0,0,0,0,0,0,0,0,0,0,0,0,0,0,0,0,0,0,0,0,0,0,0,0,52.5,0,0,0,0,0,0,0,0,0,0,0,0,0,0,0,0,0,0,0,25,0,0,0,0,0,0,0,0,0,0,0,0,0,0,0,0,0,0,0,0,0,0,0,83,33.19,0.247,0.250376619,1.367052414
# 4349,10017,97279,Rao K.J.,1986,nan,0,0,0,0,0,0,0,0,0,0,0,0,0,0,0,0,0,0,0,0,0,0,0,0,0,0,0,0,0,0,0,0,0,0,0,0,0,0,0,0,0,0,0,0,0,0,0,0,0,0,0,0,0,0,0,0,0,0,0,0,0,0,0,0,0,0,0,0,0,0,0,0,0,0,0,0,0,0,0,0,0,0,0,0,0,0,0,0,0,0,0,0,0,0,0,0,0,50,0,0,0,0,0,0,0,0,0,0,0,0,0,0,0,0,0,40,0,0,0,10,0,0,0,0,0,0,0,0,0,0,0,0,0,0,0,0,0,0,0,0,0,0,0,0,0,0,0,0,0,0,0,0,0,0,0,0,0,0,0,0,0,0,0,0,0,0,0,0,0,0,0,0,0,0,0,0,0,0,0,0,0,52.1,21.3,0.22,0.223004695,1.36577038
# 2464,40457,468135,Hermansen C.,2013,nan,0,0,0,0,0,0,0,0,0,0,0,0,0,0,0,0,0,0,0,0,0,0,0,0,20,0,0,0,0,0,0,0,0,0,0,0,0,0,0,0,0,0,0,0,0,0,0,0,0,0,0,0,0,0,0,0,0,0,0,0,0,0,0,0,0,0,0,0,0,0,0,0,0,0,0,0,0,0,0,0,0,0,0,0,0,0,0,0,0,0,0,0,0,0,0,0,0,0,0,0,20,0,0,0,0,0,0,0,0,0,0,0,0,0,0,0,0,0,0,0,0,0,0,0,0,0,0,0,0,0,0,0,0,0,0,0,0,60,0,0,0,0,0,0,0,0,0,0,0,0,0,0,0,0,0,0,0,0,0,0,0,0,0,0,0,0,0,0,0,0,0,0,0,0,0,0,0,0,0,0,0,77.9,31,0.26,0.256451613,1.364764268
# 1639,9406,96833,Nassau K.,1987,nan,0,0,0,0,0,0,0,40,0,0,0,0,0,0,0,0,0,0,0,0,0,0,0,0,0,0,0,0,0,0,0,0,0,0,0,0,0,0,0,0,0,0,0,0,0,0,0,0,0,0,0,0,0,0,0,0,0,0,0,0,0,0,0,0,0,0,0,0,0,0,0,0,0,0,0,0,0,0,0,0,0,0,0,0,0,0,0,0,0,0,0,0,0,0,0,0,0,0,0,0,0,0,0,0,0,0,0,0,0,0,0,0,0,0,0,0,0,0,0,0,0,0,0,0,0,0,0,0,0,0,40,0,0,0,0,0,0,0,0,0,0,0,0,0,0,0,0,0,0,0,0,0,0,0,0,0,0,0,0,20,0,0,0,0,0,0,0,0,0,0,0,0,0,0,0,0,0,0,0,0,0,33.3,13,0.277,0.280769231,1.36073313
# 930,5154,19231,Nemilov S.V.,1973,nan,0,0,0,0,0,0,0,0,0,0,0,0,0,97.5,0,0,0,0,0,0,0,0,0,0,0,0,0,0,0,0,0,0,0,0,0,0,0,0,0,0,0,0,0,0,0,0,0,0,0,0,0,0,0,0,0,0,0,0,0,0,0,0,0,0,0,0,0,0,0,0,0,2.5,0,0,0,0,0,0,0,0,0,0,0,0,0,0,0,0,0,0,0,0,0,0,0,0,0,0,0,0,0,0,0,0,0,0,0,0,0,0,0,0,0,0,0,0,0,0,0,0,0,0,0,0,0,0,0,0,0,0,0,0,0,0,0,0,0,0,0,0,0,0,0,0,0,0,0,0,0,0,0,0,0,0,0,0,0,0,0,0,0,0,0,0,0,0,0,0,0,0,0,0,0,0,0,0,0,0,0,0,0,21,8.152,0.292,0.288027478,1.360452767
# 4531,40963,469837,Ota R.,1973,nan,0,0,0,0,0,0,0,0,0,25,75,0,0,0,0,0,0,0,0,0,0,0,0,0,0,0,0,0,0,0,0,0,0,0,0,0,0,0,0,0,0,0,0,0,0,0,0,0,0,0,0,0,0,0,0,0,0,0,0,0,0,0,0,0,0,0,0,0,0,0,0,0,0,0,0,0,0,0,0,0,0,0,0,0,0,0,0,0,0,0,0,0,0,0,0,0,0,0,0,0,0,0,0,0,0,0,0,0,0,0,0,0,0,0,0,0,0,0,0,0,0,0,0,0,0,0,0,0,0,0,0,0,0,0,0,0,0,0,0,0,0,0,0,0,0,0,0,0,0,0,0,0,0,0,0,0,0,0,0,0,0,0,0,0,0,0,0,0,0,0,0,0,0,0,0,0,0,0,0,0,0,15.6,6.43,0.216,0.213063764,1.3593687
# 4587,36445,435473,Eraiah B.,2010,nan,0,0,0,0,0,0,0,0,0,0,0,0,0,0,0,0,0,0,0,0,0,0,0,0,0,0,0,0,0,0,0,0,0,0,0,0,0,0,0,0,0,0,0,0,0,0,0,0,0,0,0,0,0,0,0,0,0,0,0,0,0,0,0,0,0,0,0,0,0,0,0,0,0,0,0,0,0,0,0,0,0,0,0,0,0,0,0,0,0,0,0,0,0,0,0,0,0,0,0,0,0,0,0,0,0,0,0,0,0,0,0,0,0,0,0,60,0,0,0,39.6,0,0,0,0,0,0,0,0,0,0,0,0,0,0,0,0,0,0,0.4,0,0,0,0,0,0,0,0,0,0,0,0,0,0,0,0,0,0,0,0,0,0,0,0,0,0,0,0,0,0,0,0,0,0,0,0,0,0,0,0,0,0,28.8,11.89,0.214,0.211101766,1.354314864
# 4510,20408,175150,Wiessner W.,1962,FK 4,0,0,0,0,0,0,0,0.323299948,0,0,0,0,0,18.37348706,0,0,0,0,0,0,0,0,0,0,0,0,0,0,0,0,0,0,0,0,0,0,0,0,0,0,0,0,0,0,0,0,0,0,0,0,0,0,0,0,0,0,0,0,0,0,0,0,0,0,0,0,0,0,0,0,0,6.789914914,0,0,0,0,0,0,0,0,0,0,0,0,0,0,0,0,0,0,0,0,0,0,0,0,0,0,0,0,0,0,0,0,0,0,0,0,0,0,0,0,0,0,0,0,0,0,0,0,0,0,0,0,0,0,0,0,0,0,0,0,0,0,0,0,0,74.51329808,0,0,0,0,0,0,0,0,0,0,0,0,0,0,0,0,0,0,0,0,0,0,0,0,0,0,0,0,0,0,0,0,0,0,0,0,0,0,0,0,0,0,0,56.8,23.28,0.217,0.219931271,1.350816349
# 5226,3096,227,Nemilov S.V.,1973,nan,0,0,0,0,0,0,0,0,0,0,0,0,0,0,0,0,0,0,0,0,0,0,0,0,0,0,0,0,0,0,0,0,0,0,0,0,0,0,0,0,0,0,0,0,0,0,0,0,0,0,0,0,0,0,0,0,0,0,0,0,0,0,0,0,0,0,0,0,0,0,0,0,0,0,0,0,0,0,0,0,0,0,0,14,0,0,0,0,0,0,0,0,0,0,0,0,0,0,0,0,0,0,0,0,0,0,0,0,0,0,0,0,0,0,0,0,0,0,0,0,0,0,0,0,0,0,0,0,0,0,0,0,0,0,0,0,0,86,0,0,0,0,0,0,0,0,0,0,0,0,0,0,0,0,0,0,0,0,0,0,0,0,0,0,0,0,0,0,0,0,0,0,0,0,0,0,0,0,0,0,0,70,30.41,0.153,0.150937192,1.34824071
# 4436,4204,50423,Molot V.A.,1992,nan,0,0,0,0,0,0,0,0,0,0,0,0,0,0,0,0,0,0,0,0,0,0,0,0,0,0,0,0,0,0,0,0,0,0,0,0,0,0,0,0,0,0,0,0,0,0,0,0,0,0,0,0,0,0,0,0,0,0,0,0,0,0,0,0,0,0,0,0,0,0,0,0,0,0,0,0,0,0,0,0,0,0,0,0,0,0,0,0,0,0,0,0,0,0,0,0,0,0,0,0,24.6,0,0,0,0,0,0,0,0,0,0,0,0,0,0,0,0,0,0,0,0,0,0,0,0,0,0,0,0,0,0,0,0,0,0,0,0,75.4,0,0,0,0,0,0,0,0,0,0,0,0,0,0,0,0,0,0,0,0,0,0,0,0,0,0,0,0,0,0,0,0,0,0,0,0,0,0,0,0,0,0,0,59.1,24.3,0.219,0.216049383,1.347313828
# 2987,11320,98743,Higazy A.A.,1985,nan,0,0,0,0,0,0,0,0,0,0,0,0,0,0,0,0,0,0,0,0,0,0,0,0,0,0,0,0,0,0,0,0,0,6.02,0,0,0,0,0,0,0,0,0,0,0,0,0,0,0,0,0,0,0,0,0,0,0,0,0,0,0,0,0,0,0,0,0,0,0,0,0,0,0,0,0,0,0,0,0,0,0,0,0,0,0,0,0,0,0,0,0,0,0,0,0,0,0,0,0,0,0,0,0,0,0,0,0,0,0,0,0,0,0,0,0,93.98,0,0,0,0,0,0,0,0,0,0,0,0,0,0,0,0,0,0,0,0,0,0,0,0,0,0,0,0,0,0,0,0,0,0,0,0,0,0,0,0,0,0,0,0,0,0,0,0,0,0,0,0,0,0,0,0,0,0,0,0,0,0,0,0,0,43.1,17.3,0.249,0.24566474,1.339461894
# 3466,39858,471026,Ellison A.J.,2012,nan,0,0,0,12.34839393,0,0,0,0,0,0,0,0,0,4.440209817,0,0,1.754033138,0,0,0,0,0,0,0,6.114058994,0,0,0,0,0,0,0,0,0,0,0,0,0,0,0,0,0,0,0,0,0,0,0,0,0,0.02004999,0,0,0,0,0,0,0,0,0,0,0,0,0,0,0,0,0,0,0,0,0,0,0,0,0,0,0,0,0,0,0,0,0,0,0,0,0,0,0,0,3.999196034,0,0,0,0,0,0,0,0,0,0,0,0,0,0,0,0,0,0,0,0,0,0,0,0,0,0,0,0,0,0,0,0,0,0,0,0,0,0,0,0,0,0,0,0,0,69.39958588,0,0,0,0.110299946,0,0,0,0,0,1.784103123,0,0,0,0,0,0,0,0,0,0,0,0,0,0,0,0,0,0,0,0,0,0,0,0,0,0,0,0,0,0,0,0,0.030069145,11.7,4.73,0.24,0.236786469,1.338971106
# 1920,5833,92859,Damodaran K.V.,1989,nan,0,0,0,0,0,0,0,0,0,0,0,0,0,0,0,0,0,0,0,0,0,0,0,0,0,0,0,0,0,0,0,0,0,0,0,0,0,0,0,0,0,0,0,0,0,0,0,0,0,0,0,0,0,0,0,0,0,0,0,0,0,0,0,0,0,0,0,0,0,0,0,30,0,0,0,0,0,0,0,0,0,0,0,0,0,0,0,0,0,0,0,0,0,0,0,0,0,0,0,0,0,0,0,0,0,0,0,0,0,0,0,0,0,0,0,40,0,0,0,0,0,0,0,0,0,0,0,0,0,0,0,0,0,0,0,0,0,0,0,0,0,0,0,0,0,0,0,0,0,0,0,0,0,0,0,0,0,0,0,0,0,0,0,0,0,0,0,0,0,30,0,0,0,0,0,0,0,0,0,0,0,30.9,12.2,0.27,0.266393443,1.335761991
# 1053,25178,302996,Sreeram A.N.,1991,nan,0,0,0,0,0,0,0,0,0,0,0,0,0,0,0,0,0,0,0,0,0,0,0,0,0,0,0,0,0,0,0,0,0,0,0,0,0,0,0,0,0,0,0,0,0,0,0,0,0,0,0,0,0,0,0,0,0,0,0,15,0,0,0,0,0,0,0,0,0,0,0,0,0,0,0,0,0,0,0,0,0,0,0,0,0,0,0,0,0,0,0,0,0,0,0,0,0,0,0,0,0,0,0,0,0,0,0,0,0,0,0,0,0,0,0,0,0,0,0,0,0,0,0,0,0,0,0,0,0,0,0,0,0,51,0,0,0,0,0,0,0,0,0,0,0,0,0,0,0,0,0,0,34,0,0,0,0,0,0,0,0,0,0,0,0,0,0,0,0,0,0,0,0,0,0,0,0,0,0,0,0,17.8,6.92,0.29,0.286127168,1.335459438
# 1074,29015,381946,Gowda V.C.V.,2005,nan,0,0,0,0,0,0,0,0,0,0,0,0,0,99,0,0,0,0,0,0,0,0,0,0,0,0,0,0,0,0,0,0,0,0,0,0,0,0,0,0,0,0,0,0,0,0,0,0,0,0,0,0,0,0,0,0,0,0,0,0,0,0,0,0,0,0,0,0,0,0,0,0,0,0,0,0,0,0,0,0,0,0,0,1,0,0,0,0,0,0,0,0,0,0,0,0,0,0,0,0,0,0,0,0,0,0,0,0,0,0,0,0,0,0,0,0,0,0,0,0,0,0,0,0,0,0,0,0,0,0,0,0,0,0,0,0,0,0,0,0,0,0,0,0,0,0,0,0,0,0,0,0,0,0,0,0,0,0,0,0,0,0,0,0,0,0,0,0,0,0,0,0,0,0,0,0,0,0,0,0,0,17.8,6.92,0.29,0.286127168,1.335459438
# 1051,25178,302943,Sreeram A.N.,1991,nan,0,0,0,0,0,0,0,0,0,0,0,0,0,0,0,0,0,0,0,0,0,0,0,0,0,0,0,0,0,0,0,0,0,0,0,0,0,0,0,0,0,0,0,0,0,0,0,0,0,0,0,0,0,0,0,0,0,0,0,23.32163251,0,0,0,0,0,0,0,0,0,0,0,0,0,0,0,0,0,0,0,0,0,0,0,0,0,0,0,0,0,0,0,0,0,0,0,0,0,0,0,0,0,0,0,0,0,0,0,0,0,0,0,0,0,0,0,0,0,0,0,0,0,0,0,0,0,0,0,0,0,3.303231226,0,0,0,73.37513626,0,0,0,0,0,0,0,0,0,0,0,0,0,0,0,0,0,0,0,0,0,0,0,0,0,0,0,0,0,0,0,0,0,0,0,0,0,0,0,0,0,0,0,0,0,0,0,16.9,6.57,0.29,0.286149163,1.327874875
# 4845,40963,469839,Ota R.,1973,nan,0,0,0,0,0,0,0,0,0,75,25,0,0,0,0,0,0,0,0,0,0,0,0,0,0,0,0,0,0,0,0,0,0,0,0,0,0,0,0,0,0,0,0,0,0,0,0,0,0,0,0,0,0,0,0,0,0,0,0,0,0,0,0,0,0,0,0,0,0,0,0,0,0,0,0,0,0,0,0,0,0,0,0,0,0,0,0,0,0,0,0,0,0,0,0,0,0,0,0,0,0,0,0,0,0,0,0,0,0,0,0,0,0,0,0,0,0,0,0,0,0,0,0,0,0,0,0,0,0,0,0,0,0,0,0,0,0,0,0,0,0,0,0,0,0,0,0,0,0,0,0,0,0,0,0,0,0,0,0,0,0,0,0,0,0,0,0,0,0,0,0,0,0,0,0,0,0,0,0,0,0,14.2,5.92,0.202,0.199324324,1.324591919
# 4627,4205,50434,Molot V.A.,1992,nan,0,0,0,9.1,0,0,0,0,0,0,0,0,0,0,0,0,0,0,0,0,0,0,0,0,7.5,0,0,0,0,0,0,0,0,0,0,0,0,0,0,0,0,0,0,0,0,0,0,0,0,0,0,0,0,0,0,0,0,0,0,0,0,0,0,0,0,0,0,0,0,0,0,0,0,0,0,0,0,0,0,0,0,0,0,0,0,0,0,0,0,0,0,0,0,0,0,0,0,0,0,0,18.2,0,0,0,0,0,0,0,0,0,0,0,0,0,0,0,0,0,0,0,0,0,0,0,0,0,0,0,0,0,0,0,0,0,0,0,0,65.2,0,0,0,0,0,0,0,0,0,0,0,0,0,0,0,0,0,0,0,0,0,0,0,0,0,0,0,0,0,0,0,0,0,0,0,0,0,0,0,0,0,0,0,70.4,29,0.211,0.213793103,1.32374571
# 4628,4206,50438,Molot V.A.,1992,nan,0,0,0,1.69999983,0,0,0,0,0,0,0,0,0,0,0,0,0,0,0,0,0,0,0,0,0,0,0,0,0,0,0,0,0,0,0,0,0,0,0,0,0,0,0,0,0,0,0,0,0,0,0,0,0,0,0,0,0,0,0,0,0,0,0,0,0,0,0,0,0,0,0,0,0,0,0,0,0,0,0,0,0,0,0,12.59999874,0,0,0,0,0,0,0,0,0,0,0,0,0,0,0,0,12.09999879,0,0,0,0,0,0,0,0,0,0,0,0,0,0,0,0,0,0,0,0,0,0,0,0,0,0,0,0,0,0,0,0,0,0,0,0,73.60000264,0,0,0,0,0,0,0,0,0,0,0,0,0,0,0,0,0,0,0,0,0,0,0,0,0,0,0,0,0,0,0,0,0,0,0,0,0,0,0,0,0,0,0,70.4,29,0.211,0.213793103,1.32374571
# 4724,572,24653,Spinner S.,1954,LC512/605,0,0,0,0,0,0,0,0,0,0,0,0,0,4.482819624,0,0,0,0,0,0,0,0,0,0,2.448788702,0,0,0,0,0,0,0,0,0,0,0,0,0,0,0,0,0,0,0,0,0,0,0,0,0,0,0,0,0,0,0,0,0,0,0,0,0,0,0,0,0,0,0,0,0,0,3.313249244,0,0,0,0,0,0,0,0,0,0,0,0,0,0,0,0,0,0,0,0,0,0,0,0,0,0,0,0,14.80436215,0,0,0,0,0,0,0,0,0,0,0,0,0,0,0,0,0,0,0,0,0,0,0,0,0,0,0,0,0,0.256999864,0,0,0,0,0,0,74.69378041,0,0,0,0,0,0,0,0,0,0,0,0,0,0,0,0,0,0,0,0,0,0,0,0,0,0,0,0,0,0,0,0,0,0,0,0,0,0,0,0,0,0,0,72.1,29.75,0.209,0.211764706,1.322825781
# 2287,4654,4484,Appen A.A.,1959,nan,0,0,0,0,0,0,0,0,0,0,0,0,0,32,0,0,0,0,0,0,0,0,0,0,0,0,0,0,0,0,0,0,0,0,0,0,0,0,0,0,0,0,0,0,0,0,0,0,0,0,0,0,0,0,0,0,0,0,0,0,0,0,0,0,0,0,0,0,0,0,0,16,0,0,0,0,0,0,0,0,0,0,0,0,0,0,0,0,0,0,0,0,0,0,0,0,0,0,0,0,0,0,0,0,0,0,0,0,0,0,0,0,0,0,0,0,0,0,0,0,0,0,0,0,0,0,0,0,0,0,0,0,0,0,0,0,0,52,0,0,0,0,0,0,0,0,0,0,0,0,0,0,0,0,0,0,0,0,0,0,0,0,0,0,0,0,0,0,0,0,0,0,0,0,0,0,0,0,0,0,0,62.4,24.81,0.261,0.257557437,1.31898984
# 3405,24854,195812,Ricoult D.L.G.,1998,nan,0,0,0,1.767201355,0,0,0,0,0,0,0,0,0,0.882737178,0,0,0,0,0,0,0,0,0,0,0,0,0,0,0,0,0,0,0,0,0,0,0,0,0,0,0,0,0,0,0,0,0,0,0,0,0,0,0,0,0,0,0,0,0,0,0,0,0,0,0,0,0,0,0,0,0,6.414997659,0,0,0,0,0,0,0,0,0,0,0,0,0,0,0,0,0,0,0,4.710130281,0,0,0,0,0,0,0,0,8.763178801,0,0,0,0,0,0,0,0,0,0,0,0,0,0,0,0,0,0,0,0,0,0,0,0,0,0,0,0,0,0.132499952,0,0,0,0,0,0,67.44286538,0,0,0,0,0,0,0,0,0,0,0,0,0,0,0,0,0,0,0,0.588104785,0,0,0,0,0,0,0,0,0,0,0,0,0,0,0,0,0,0,0,9.298284606,0,0,0,70.5,28.5,0.24,0.236842105,1.315789474
# 2390,29015,381954,Gowda V.C.V.,2005,nan,0,0,0,0,0,0,0,0,0,0,0,0,0,75,0,0,0,0,0,0,0,0,0,0,0,0,0,0,0,0,0,0,0,0,0,0,0,0,0,0,0,0,0,0,0,0,0,0,0,0,0,0,0,0,0,0,0,0,0,0,0,0,0,0,0,0,0,0,0,0,0,0,0,0,0,0,0,0,0,0,0,0,0,15,0,0,0,0,0,0,0,0,0,0,0,0,0,0,0,0,0,0,0,0,0,0,0,0,0,0,0,0,0,0,0,0,0,0,0,10,0,0,0,0,0,0,0,0,0,0,0,0,0,0,0,0,0,0,0,0,0,0,0,0,0,0,0,0,0,0,0,0,0,0,0,0,0,0,0,0,0,0,0,0,0,0,0,0,0,0,0,0,0,0,0,0,0,0,0,0,0,66.7,26.54,0.26,0.256593821,1.310068982
# 3809,217,20163,Polukhin V.N.,1983,nan,0,0,0,0,0,0,0,0,0,0,0,0,0,0,0,0,0,0,0,0,0,0,0,0,0,0,0,0,0,0,0,0,0,0,0,0,0,0,0,0,0,0,0,0,0,0,0,0,0,0,0,0,0,0,0,0,0,0,0,0,66.357215,0,0,0,0,0,0,0,0,0,0,0,0,0,0,0,0,0,0,0,0,0,0,0,0,0,0,0,0,0,0,0,0,0,0,0,0,0,0,0,9.356368315,0,0,0,0,0,0,0,0,0,0,0,0,0,0,0,0,0,0,0,0,0,0,0,0,0,0,0,0,0,14.93004837,0,0,0,0,0,0,9.356368315,0,0,0,0,0,0,0,0,0,0,0,0,0,0,0,0,0,0,0,0,0,0,0,0,0,0,0,0,0,0,0,0,0,0,0,0,0,0,0,0,0,0,0,53.6,21.7,0.232,0.235023041,1.303035118
# 3614,217,20122,Polukhin V.N.,1983,nan,0,0,0,0,0,0,0,0,0,0,0,0,0,0,0,0,0,0,0,0,0,0,0,0,0,0,0,0,0,0,0,0,0,0,0,0,0,0,0,0,0,0,0,0,0,0,0,0,0,0,0,0,0,0,0,0,0,0,0,0,84.82239,0,0,0,0,0,0,0,0,0,0,0,0,0,0,0,0,0,0,0,0,0,0,0,0,0,0,0,0,0,0,0,0,0,0,0,0,0,0,0,7.588805,0,0,0,0,0,0,0,0,0,0,0,0,0,0,0,0,0,0,0,0,0,0,0,0,0,0,0,0,0,0,0,0,0,0,0,0,7.588805,0,0,0,0,0,0,0,0,0,0,0,0,0,0,0,0,0,0,0,0,0,0,0,0,0,0,0,0,0,0,0,0,0,0,0,0,0,0,0,0,0,0,0,61.4,24.9,0.236,0.232931727,1.300115717
# 4456,27722,359723,Schrimpf C.,1984,nan,0,0,0,0,0,0,0,0,0,0,0,0,0,0,0,0,0,0,0,0,0,0,0,0,10,0,0,0,0,0,0,0,0,0,0,0,0,0,0,0,0,0,0,0,0,0,0,0,0,0,0,0,0,0,0,0,0,0,0,0,0,0,0,0,0,0,0,0,0,0,0,0,0,0,0,0,0,0,0,0,0,0,0,0,0,0,0,0,0,0,0,0,0,0,0,0,0,0,0,0,16,0,0,0,0,0,0,0,0,0,0,0,0,0,0,0,0,0,0,0,0,0,0,0,0,0,0,0,0,0,0,0,0,0,0,0,0,74,0,0,0,0,0,0,0,0,0,0,0,0,0,0,0,0,0,0,0,0,0,0,0,0,0,0,0,0,0,0,0,0,0,0,0,0,0,0,0,0,0,0,0,71.6,29.3,0.219,0.221843003,1.298175074
# 1834,25178,302963,Sreeram A.N.,1991,nan,0,0,0,0,0,0,4.387,0,0,0,0,0,0,0,0,0,0,0,0,0,0,0,0,0,0,0,0,0,0,0,0,0,0,0,0,0,0,0,0,0,0,0,0,0,0,0,0,0,0,0,0,0,0,0,0,0,0,0,0,23.23,0,0,0,0,0,0,0,0,0,0,0,0,0,0,0,0,0,0,0,0,0,0,0,0,0,0,0,0,0,0,0,0,0,0,0,0,0,0,0,0,0,0,0,0,0,0,0,0,0,0,0,0,0,0,0,0,0,0,0,0,0,0,0,0,0,0,0,0,0,8.873,0,0,0,52.84,0,0,0,0,0,0,0,0,0,0,0,0,0,0,0,0,0,0,10.67,0,0,0,0,0,0,0,0,0,0,0,0,0,0,0,0,0,0,0,0,0,0,0,0,0,0,0,0,20.6,8.12,0.272,0.268472906,1.296725587
# 3496,16472,158851,Livshits V.Ya.,1999,nan,0,0,0,0,0,0,0,0,0,0,0,0,0,0,0,0,0,0,0,0,0,0,0,0,0,0,0,0,0,0,0,0,0,0,0,0,0,0,0,0,0,0,0,0,0,0,0,0,0,0,0,0,0,0,0,0,0,0,0,0,0,0,0,0,0,0,0,0,0,0,0,0,0,0,0,0,0,0,0,0,0,0,0,12.5,0,0,0,0,0,0,0,0,0,0,0,0,0,0,0,0,12.5,0,0,0,0,0,0,0,0,0,0,0,0,0,0,0,0,0,0,0,0,0,0,0,0,0,0,0,0,0,0,0,0,0,0,0,0,51,0,0,0,0,0,0,0,0,0,0,0,0,0,0,0,0,0,0,0,15,0,0,0,0,0,0,0,0,0,0,0,0,0,0,0,0,0,0,0,0,0,0,9,103,41.67,0.239,0.235901128,1.296599201
# 2578,6760,39937,Livshits V.Ya.,1990,nan,0,0,0,0,0,0,0,0,0,0,0,0,0,35,0,0,0,0,0,0,0,0,0,0,0,0,0,0,0,0,0,0,0,0,0,0,0,0,0,0,0,0,0,0,0,0,0,0,0,0,0,0,0,0,0,0,0,0,0,0,0,0,0,0,0,0,0,0,0,0,0,0,0,0,0,0,0,0,0,0,0,0,0,0,0,0,0,0,0,0,0,0,0,0,0,0,0,0,0,0,30,0,0,0,0,0,0,0,0,0,0,0,0,0,0,35,0,0,0,0,0,0,0,0,0,0,0,0,0,0,0,0,0,0,0,0,0,0,0,0,0,0,0,0,0,0,0,0,0,0,0,0,0,0,0,0,0,0,0,0,0,0,0,0,0,0,0,0,0,0,0,0,0,0,0,0,0,0,0,0,0,68.2,27.2,0.257,0.253676471,1.293202106
# 5246,5414,40674,Stumpf F.,1913,nan,0,0,0,0,0,0,0,0,0,0,0,0,0,0,0,0,0,0,0,0,0,0,0,0,0,0,0,0,0,0,0,0,0,0,0,0,0,0,0,0,0,0,0,0,0,0,0,0,0,0,0,0,0,0,0,0,0,0,0,0,0,0,0,0,0,0,0,0,0,0,0,0,0,0,0,0,0,0,0,0,0,0,0,0,0,0,0,0,0,0,0,0,0,0,0,0,0,0,0,0,0,0,0,0,0,0,0,0,0,0,0,0,0,0,0,0,0,0,0,0,0,0,0,0,0,0,0,0,0,0,0,0,0,0,0,0,0,100,0,0,0,0,0,0,0,0,0,0,0,0,0,0,0,0,0,0,0,0,0,0,0,0,0,0,0,0,0,0,0,0,0,0,0,0,0,0,0,0,0,0,0,69.8,30.85,0.133,0.131280389,1.292940617
# 862,40963,469827,Ota R.,1973,nan,0,0,0,0,0,0,0,0,0,0,60,0,0,0,0,0,0,0,0,0,0,0,0,0,0,0,0,0,0,0,0,0,0,0,0,0,0,0,0,0,0,0,0,0,0,0,0,0,0,0,0,0,0,0,0,0,0,0,0,0,0,0,0,0,0,0,0,0,0,0,0,0,0,0,0,0,0,0,0,0,0,0,0,0,0,0,0,0,0,0,0,0,0,0,0,0,0,0,0,0,0,0,0,0,0,0,0,0,0,0,0,0,0,0,0,0,0,0,0,0,0,0,0,0,0,0,0,0,40,0,0,0,0,0,0,0,0,0,0,0,0,0,0,0,0,0,0,0,0,0,0,0,0,0,0,0,0,0,0,0,0,0,0,0,0,0,0,0,0,0,0,0,0,0,0,0,0,0,0,0,0,15.3,5.89,0.295,0.298811545,1.29204915
# 3166,216,20200,Polukhin V.N.,1983,nan,0,0,0,0,0,0,0,0,0,0,0,0,0,0,0,0,0,0,0,0,0,0,0,0,0,0,0,0,0,0,0,0,0,0,0,0,0,0,0,0,0,0,0,0,0,0,0,0,0,0,0,0,0,0,0,0,0,0,0,0,73.69196221,0,0,0,0,0,0,0,0,0,0,0,0,0,0,0,0,0,0,0,0,0,0,0,0,0,0,0,0,0,0,0,0,0,0,0,0,0,0,0,10.39057031,0,0,0,0,0,0,0,0,0,0,0,0,0,0,0,0,0,0,0,0,0,0,0,0,0,0,0,0,0,0,0,0,0,0,0,0,10.39057031,0,0,0,0,0,0,0,0,0,0,0,0,0,0,0,0,0,0,0,0,0,0,0,0,0,0,0,0,0,0,0,5.526897166,0,0,0,0,0,0,0,0,0,0,0,65.6,26.3,0.244,0.247148289,1.290282366
# 5174,16954,172862,Cline C.F.,1979,nan,0,0,0,0,5,0,0,0,0,0,0,0,0,0,0,0,0,95,0,0,0,0,0,0,0,0,0,0,0,0,0,0,0,0,0,0,0,0,0,0,0,0,0,0,0,0,0,0,0,0,0,0,0,0,0,0,0,0,0,0,0,0,0,0,0,0,0,0,0,0,0,0,0,0,0,0,0,0,0,0,0,0,0,0,0,0,0,0,0,0,0,0,0,0,0,0,0,0,0,0,0,0,0,0,0,0,0,0,0,0,0,0,0,0,0,0,0,0,0,0,0,0,0,0,0,0,0,0,0,0,0,0,0,0,0,0,0,0,0,0,0,0,0,0,0,0,0,0,0,0,0,0,0,0,0,0,0,0,0,0,0,0,0,0,0,0,0,0,0,0,0,0,0,0,0,0,0,0,0,0,0,44.8,19.23,0.167,0.164846594,1.289464752
# 1473,13973,42938,Ecolivet C.,1984,nan,0,0,0,0,0,9.7,0,0,0,0,0,0,0,0,0,0,0,0,0,0,0,0,0,0,30.5,0,0,0,0,0,0,0,0,0,0,0,0,0,0,0,0,0,0,0,0,0,0,0,0,0,0,0,0,0,0,0,0,0,0,0,0,0,0,0,0,0,0,0,0,0,0,0,0,0,0,0,0,0,0,0,0,0,0,0,0,0,0,0,0,0,0,0,0,0,0,0,0,0,0,0,0,0,0,0,0,0,0,0,0,0,0,0,0,0,0,0,0,0,0,0,0,0,0,0,0,0,0,0,0,0,0,0,0,0,0,0,0,59.8,0,0,0,0,0,0,0,0,0,0,0,0,0,0,0,0,0,0,0,0,0,0,0,0,0,0,0,0,0,0,0,0,0,0,0,0,0,0,0,0,0,0,0,95.5,37.2,0.28,0.283602151,1.286482335
# 4708,40603,468528,Sidek H.A.A.,2012,nan,0,0,0,0,5,0,0,0,0,0,0,0,0,0,0,0,0,0,0,0,0,0,0,0,0,0,0,0,0,0,0,0,0,0,0,0,0,0,0,0,0,0,0,0,0,0,0,0,0,0,0,0,0,0,0,0,0,0,0,0,0,0,0,0,0,0,0,0,0,0,0,0,0,0,0,0,0,0,0,0,0,0,0,0,0,0,0,0,0,0,0,0,0,0,0,0,0,0,0,0,0,0,0,0,0,0,0,0,0,0,0,0,0,0,0,0,0,0,0,0,0,0,0,0,0,0,0,0,0,0,0,0,0,0,0,0,0,0,0,0,0,0,0,0,0,0,0,0,0,0,0,0,0,85,0,0,0,0,0,0,0,0,0,0,0,0,0,0,0,0,0,0,0,0,0,0,0,10,0,0,0,51.2,21.11,0.21,0.212695405,1.283526201
# 4988,3859,12438,Livshits V.Ya.,1982,nan,0,0,0,0,0,0,0,0,0,0,0,0,0,0,0,0,0,0,0,0,0,0,0,0,0,0,0,0,0,0,0,0,0,0,0,0,0,0,0,0,0,0,0,0,0,0,0,0,0,0,0,0,0,0,0,0,0,0,0,0,0,0,0,0,0,0,0,0,0,0,0,0,0,0,0,0,0,0,0,0,0,0,0,0,0,0,0,0,0,0,0,0,0,0,0,0,0,0,0,0,15,0,0,0,0,0,0,0,0,0,0,0,0,0,0,0,0,0,0,0,0,0,0,0,0,0,0,0,0,0,0,0,0,0,0,0,0,85,0,0,0,0,0,0,0,0,0,0,0,0,0,0,0,0,0,0,0,0,0,0,0,0,0,0,0,0,0,0,0,0,0,0,0,0,0,0,0,0,0,0,0,62.3,26.1,0.196,0.19348659,1.282352021
# 4129,4654,4477,Appen A.A.,1959,nan,0,0,0,0,0,0,0,0,0,0,0,0,0,0,0,0,0,0,0,0,0,0,0,0,0,0,0,0,0,0,0,0,0,0,0,0,0,0,0,0,0,0,0,0,0,0,0,0,0,0,0,0,0,0,0,0,0,0,0,0,0,0,0,0,0,0,0,0,0,0,0,16,0,0,0,0,0,0,0,0,0,0,0,0,0,0,0,0,0,0,0,0,0,0,0,0,0,0,0,0,0,0,0,0,0,0,0,0,0,0,0,0,0,0,0,0,0,0,0,0,0,0,0,0,0,0,0,0,0,0,0,0,0,0,0,0,0,84,0,0,0,0,0,0,0,0,0,0,0,0,0,0,0,0,0,0,0,0,0,0,0,0,0,0,0,0,0,0,0,0,0,0,0,0,0,0,0,0,0,0,0,52.3,21.38,0.226,0.223105706,1.280660944
# 1518,33353,398989,Yurlova G.A.,1973,nan,0,0,0,0,0,0,39.96003996,0,0,0,0,0,0,0,0,0,0,0,0,0,0,0,0,0,0,0,0,0,0,0,0,0,0,0,0,0,0,0,0,0,0,0,0,0,0,0,0,0,0,0,0,0,0,0,0,0,0,0,0,0,0,0,0,0,0,0,0,0,0,0,0,0,0,0,0,0,0,0,0,0,0,0,0,0,0,0,0,0,0,0,0,0,0,0,0,0,0,0,0,0,0,0,0,0,0,0,0,0,0,0,0,0,0,0,0,0,0,0,0,0,0,0,0,0,0,0,0,0,0,0,0,0,0,29.97002997,0,0,0,0,0,0,0,0,0,0,0,0,0,0,0,0,0,0,29.97002997,0,0,0,0,0,0.0999001,0,0,0,0,0,0,0,0,0,0,0,0,0,0,0,0,0,0,0,0,0,0,17.2,6.7,0.28,0.28358209,1.279317697
# 5196,3856,10792,Maynell C.A.,1973,nan,0,0,0,0,0,0,0,0,0,0,0,0,0,0,0,0,0,0,0,0,0,0,0,0,0,0,0,0,0,0,0,0,0,0,0,0,0,0,0,0,0,0,0,0,0,0,0,0,0,0,0,0,0,0,0,0,0,0,0,0,0,0,0,0,0,0,0,0,0,0,0,0,0,0,0,0,0,0,0,0,0,0,0,0,0,0,0,0,0,0,0,0,0,0,0,0,0,0,0,0,0,0,0,0,0,0,0,0,0,0,0,0,0,0,0,0,0,0,0,0,0,0,0,0,0,0,0,0,0,0,0,0,0,0,0,0,0,100,0,0,0,0,0,0,0,0,0,0,0,0,0,0,0,0,0,0,0,0,0,0,0,0,0,0,0,0,0,0,0,0,0,0,0,0,0,0,0,0,0,0,0,73.2,31.5,0.164,0.161904762,1.277584204
# 4296,258,20596,Livshits V.Ya.,1988,nan,0,0,0,4.8,0,0,0,0,0,0,0,0,0,0,0,0,0,0,0,0,0,0,0,0,0,0,0,0,0,0,0,0,0,0,0,0,0,0,0,0,0,0,0,0,0,0,0,0,0,0,0,0,0,0,0,0,0,0,0,0,0,0,0,0,0,0,0,0,0,0,0,3.8,0,0,0,0,0,0,0,0,0,0,0,0,0,0,0,0,0,0,0,0,0,0,0,0,0,0,0,0,15.2,0,0,0,0,0,0,0,0,0,0,0,0,0,0,0,0,0,0,0,0,0,0,0,0,0,0,0,0,0,0,0,0,0,0,0,0,76.2,0,0,0,0,0,0,0,0,0,0,0,0,0,0,0,0,0,0,0,0,0,0,0,0,0,0,0,0,0,0,0,0,0,0,0,0,0,0,0,0,0,0,0,67,27.5,0.221,0.218181818,1.275195393
# 23,24565,300452,Sidkey M.A.,2002,nan,0,0,0,0,0,0,0,0,0,0,0,0,0,0,0,0,0,0,0,0,0,0,0,0,0,0,0,0,0,0,0,0,0,0,0,0,0,0,0,0,0,0,0,0,0,0,0,0,0,0,0,0,0,0,0,0,0,0,0,0,0,0,0,0,0,0,0,0,0,0,0,0,0,0,0,0,0,0,0,0,0,0,0,10,0,0,0,0,0,0,0,0,0,0,0,0,0,0,0,0,0,0,0,0,0,0,10,0,0,0,0,0,0,0,0,0,0,0,0,0,0,0,0,0,0,0,0,0,0,0,0,0,0,0,0,0,0,0,0,0,0,0,0,0,0,0,0,0,0,0,0,0,0,80,0,0,0,0,0,0,0,0,0,0,0,0,0,0,0,0,0,0,0,0,0,0,0,0,0,0,0,25.3,8.88,0.43,0.42454955,1.267546616
# 5161,3259,18458,Gamberg E.,1973,nan,0,0,0,0,0,0,0,0,0,0,0,0,0,0,0,0,0,0,0,0,0,0,0,0,0,0,0,0,0,0,0,0,0,0,0,0,0,0,0,0,0,0,0,0,0,0,0,0,0,0,0,0,0,0,0,0,0,0,0,0,0,0,0,0,0,0,0,0,0,0,0,25,0,0,0,0,0,0,0,0,0,0,0,0,0,0,0,0,0,0,0,0,0,0,0,0,0,0,0,0,0,0,0,0,0,0,0,0,0,0,0,0,0,0,0,0,0,0,0,0,0,0,0,0,0,0,0,0,0,0,0,0,0,0,0,0,0,75,0,0,0,0,0,0,0,0,0,0,0,0,0,0,0,0,0,0,0,0,0,0,0,0,0,0,0,0,0,0,0,0,0,0,0,0,0,0,0,0,0,0,0,56.4,24.1,0.168,0.170124481,1.264572219
# 2405,33915,414538,Miura T.,2001,nan,0,0,0,0,0,0,0,0,0,0,0,0,0,0,0,0,0,0,0,0,0,0,0,0,0,0,0,0,0,0,0,0,0,0,0,0,0,0,0,0,50,0,0,0,0,0,0,0,0,0,0,0,0,0,0,0,0,0,0,0,0,0,0,0,0,0,0,0,0,0,0,0,0,0,0,0,0,0,0,0,0,0,0,0,0,0,0,0,0,0,0,0,0,0,0,0,0,0,0,0,0,0,0,0,0,0,0,0,0,0,0,0,0,0,0,50,0,0,0,0,0,0,0,0,0,0,0,0,0,0,0,0,0,0,0,0,0,0,0,0,0,0,0,0,0,0,0,0,0,0,0,0,0,0,0,0,0,0,0,0,0,0,0,0,0,0,0,0,0,0,0,0,0,0,0,0,0,0,0,0,0,52.3,20.7,0.26,0.263285024,1.263470829
# 4967,3849,12355,Tille U.,1978,nan,0,0,0,0,0,0,0,0,0,0,0,0,0,0,0,0,0,0,0,0,0,0,0,0,8,0,0,0,0,0,0,0,0,0,0,0,0,0,0,0,0,0,0,0,0,0,0,0,0,0,0,0,0,0,0,0,0,0,0,0,0,0,0,0,0,0,0,0,0,0,0,0,0,0,0,0,0,0,0,0,0,0,0,0,0,0,0,0,0,0,0,0,0,0,0,0,0,0,0,0,13.5,0,0,0,0,0,0,0,0,0,0,0,0,0,0,0,0,0,0,0,0,0,0,0,0,0,0,0,0,0,0,0,0,0,0,0,0,78.5,0,0,0,0,0,0,0,0,0,0,0,0,0,0,0,0,0,0,0,0,0,0,0,0,0,0,0,0,0,0,0,0,0,0,0,0,0,0,0,0,0,0,0,69.1,28.9,0.198,0.19550173,1.261752473
# 5238,3868,12578,Thiele A.,1955,nan,0,0,0,0,0,0,0,0,0,0,0,0,0,32.78897,0,0,0,0,0,0,0,0,0,0,0,0,0,0,0,0,0,0,0,0,0,0,0,0,0,0,0,0,0,0,0,0,0,0,0,0,0,0,0,0,0,0,0,0,0,0,0,0,0,0,0,0,0,0,0,0,0,0,0,0,0,0,0,0,0,0,0,0,0,0,0,0,0,0,0,0,0,0,0,0,0,0,0,0,0,0,0,0,0,0,0,0,0,0,0,0,0,0,0,0,0,0,0,0,0,54.54674,0,0,0,0,0,0,0,0,0,0,0,0,0,0,0,0,0,12.66429,0,0,0,0,0,0,0,0,0,0,0,0,0,0,0,0,0,0,0,0,0,0,0,0,0,0,0,0,0,0,0,0,0,0,0,0,0,0,0,0,0,0,0,76.1,33.4,0.141,0.139221557,1.261307173
# 1676,6772,51287,Bridge B.,1986,nan,0,0,0,0,0,0,0,0,0,0,0,0,0,0,0,0,0,0,0,0,0,0,0,0,0,0,0,0,0,0,0,0,0,0,0,0,0,0,0,0,0,0,0,0,0,0,0,0,0,0,0,0,0,0,0,0,0,0,0,0,0,0,0,5.425012329,0,0,0,0,0,0,0,0,0,0,0,0,0,0,0,0,0,0,0,0,0,0,0,0,0,0,0,0,0,0,0,0,0,0,0,0,0,0,0,0,0,0,0,0,0,0,0,0,0,0,0,0,0,0,0,0,0,0,0,0,0,0,0,0,0,0,0,0,0,0,0,0,0,0,0,0,0,0,0,0,0,0,0,0,0,0,0,0,0,42.42832634,0,0,0,0,0,0,0,0,0,0,0,0,0,0,0,0,0,0,0,0,0,51.83788185,0,0.308779483,0,0,0,22.6,8.88,0.276,0.272522523,1.259955608
# 2084,4206,50460,Molot V.A.,1992,nan,0,0,0,21.2,0,0,0,0,0,0,0,0,0,0,0,0,0,0,0,0,0,0,0,0,0,0,0,0,0,0,0,0,0,0,0,0,0,0,0,0,0,0,0,0,0,0,0,0,0,0,0,0,0,0,0,0,0,0,0,0,0,0,0,0,0,0,0,0,0,0,0,0,0,0,0,0,0,0,0,0,0,0,0,0,0,0,0,0,0,0,0,0,0,0,0,0,0,0,0,0,34,0,0,0,0,0,0,0,0,0,0,0,0,0,0,0,0,0,0,0,0,0,0,0,0,0,0,0,0,0,0,0,0,0,0,0,0,44.8,0,0,0,0,0,0,0,0,0,0,0,0,0,0,0,0,0,0,0,0,0,0,0,0,0,0,0,0,0,0,0,0,0,0,0,0,0,0,0,0,0,0,0,69.5,27.5,0.267,0.263636364,1.2597889
# 980,5832,52361,Rao K.J.,1986,nan,0,0,0,0,0,0,0,0,0,0,0,0,0,0,0,0,0,0,0,0,0,0,0,0,0,0,0,0,0,0,0,0,0,0,0,0,0,0,0,0,0,0,0,0,0,0,0,0,0,0,0,0,0,0,0,0,0,0,0,0,0,0,0,0,0,0,0,0,0,0,0,30,0,0,0,0,0,0,0,0,0,0,0,0,0,0,0,0,0,0,0,0,0,0,0,0,0,20,0,0,10,0,0,0,0,0,0,0,0,0,0,0,0,0,0,40,0,0,0,0,0,0,0,0,0,0,0,0,0,0,0,0,0,0,0,0,0,0,0,0,0,0,0,0,0,0,0,0,0,0,0,0,0,0,0,0,0,0,0,0,0,0,0,0,0,0,0,0,0,0,0,0,0,0,0,0,0,0,0,0,0,32.6,12.6,0.29,0.293650794,1.258894362
# 2973,1583,9805,Karapetyan G.O.,1981,nan,0,0,0,0,0,0,0,0,0,0,0,0,0,0,0,0,0,0,0,0,0,0,0,0,0,0,0,0,0,0,0,0,0,0,0,0,0,0,0,0,0,0,0,0,0,0,0,0,0,0,0,0,0,0,0,0,0,0,0,0,0,0,0,0,0,0,0,0,0,0,0,0,0,0,0,0,0,0,0,0,0,0,0,0,0,0,0,0,0,0,0,0,0,0,0,0,0,0,0,0,33,0,0,0,0,0,0,0,0,0,0,0,0,0,0,0,0,0,0,0,0,0,0,0,0,0,0,0,0,0,0,0,0,0,0,0,0,67,0,0,0,0,0,0,0,0,0,0,0,0,0,0,0,0,0,0,0,0,0,0,0,0,0,0,0,0,0,0,0,0,0,0,0,0,0,0,0,0,0,0,0,60.3,24.2,0.249,0.245867769,1.257924259
# 1645,25178,302935,Sreeram A.N.,1991,nan,0,0,0,0,0,0,0,0,0,0,0,0,0,0,0,0,0,0,0,0,0,0,0,0,0,0,0,0,0,0,0,0,0,0,0,0,0,0,0,0,0,0,0,0,0,0,0,0,0,0,0,0,0,0,0,0,0,0,0,18.2,0,0,0,0,0,0,0,0,0,0,0,0,0,0,0,0,0,0,0,0,0,0,0,0,0,0,0,0,0,0,0,0,0,0,0,0,0,0,0,0,0,0,0,0,0,0,0,0,0,0,0,0,0,0,0,0,0,0,0,0,0,0,0,0,0,0,0,0,0,18.2,0,0,0,63.6,0,0,0,0,0,0,0,0,0,0,0,0,0,0,0,0,0,0,0,0,0,0,0,0,0,0,0,0,0,0,0,0,0,0,0,0,0,0,0,0,0,0,0,0,0,0,0,20.3,7.97,0.277,0.273525721,1.254252182
# 501,8708,80281,Zhao Xiujian,1987,nan,0,0,0,0,8,0,0,0,0,0,0,0,0,0,0,24,0,0,0,0,0,0,0,0,0,0,0,0,0,0,0,0,0,0,0,0,0,0,0,0,0,0,0,0,0,0,0,0,0,0,0,0,0,0,0,0,0,0,0,0,0,0,0,0,0,0,0,0,0,0,0,0,0,0,0,0,10,0,0,0,0,0,0,0,0,0,0,0,0,0,0,0,0,0,0,0,0,0,0,0,0,0,0,0,10,0,0,0,0,0,0,0,0,0,0,0,0,0,0,0,0,0,0,0,0,0,0,0,0,0,0,0,0,0,0,0,0,0,0,0,0,0,0,0,0,0,0,0,0,0,0,0,0,0,0,0,0,0,0,0,0,0,0,0,0,0,0,0,0,0,0,0,0,0,0,0,0,0,0,48,0,50.9,19.4,0.308,0.31185567,1.251840943
# 563,6773,51298,Bridge B.,1986,nan,0,0,0,0,0,0,0,0,0,0,0,0,0,0,0,0,0,0,0,0,0,0,0,0,0,0,0,0,0,0,0,0,0,0,0,0,0,0,0,0,0,0,0,0,0,0,0,0,0,0,0,0,0,0,0,0,0,0,0,0,0,0,0,0,0,0,0,0,0,0,0,0,0,0,0,0,0,0,0,0,0,0,0,0,0,0,0,0,0,0,0,0,0,0,0,0,0,0,0,0,0,0,0,0,0,0,0,0,0,0,0,0,0,0,0,0,0,0,0,0,0,0,0,0,0,0,0,0,0,0,0,0,0,0,0,0,0,0,0,0,0,0,0,0,0,0,0,0,0,0,0,0,0,5,0,0,0,0,0,0,0,0,0,0,0,0,0,0,0,0,0,0,0,0,0,95,0,0,0,0,0,12.3,4.73,0.304,0.300211416,1.246244575
# 3106,2403,32847,Petrenko Yu.M.,1971,nan,0,0,0,0,0,0,0,0,0,0,0,0,0,0,0,0,0,0,0,0,0,0,0,0,0,0,0,0,0,0,0,0,0,0,0,0,0,0,0,0,0,0,0,0,0,0,0,0,0,0,10,0,0,0,0,0,0,0,0,0,0,0,0,0,0,0,0,0,0,0,0,0,0,0,0,0,0,0,0,0,0,0,0,0,0,0,0,0,0,0,0,0,0,0,0,0,0,0,0,0,20,0,0,0,0,0,0,0,0,0,0,0,0,0,0,0,0,0,0,0,0,0,0,0,0,0,0,0,0,0,0,0,0,0,0,0,0,70,0,0,0,0,0,0,0,0,0,0,0,0,0,0,0,0,0,0,0,0,0,0,0,0,0,0,0,0,0,0,0,0,0,0,0,0,0,0,0,0,0,0,0,66.4,26.58,0.246,0.249059443,1.243676094
# 541,6172,90296,Nemilov S.V.,1973,nan,0,0,0,0,0,0,0,0,0,0,0,0,0,0,0,0,0,0,0,0,0,0,0,0,0,0,0,0,0,0,0,0,0,0,0,0,0,0,0,0,0,0,0,0,0,0,0,0,0,0,0,0,0,0,0,0,0,0,0,0,62.5,0,0,0,0,0,0,0,0,0,0,0,0,0,0,0,0,0,0,25,0,0,0,0,0,0,0,0,0,0,0,0,0,0,0,0,0,0,0,0,0,0,0,0,0,0,0,0,0,0,0,0,0,0,0,0,0,0,0,0,0,0,0,0,0,0,0,0,0,0,0,0,0,0,0,0,0,0,0,0,0,0,0,0,0,0,0,0,0,12.5,0,0,0,0,0,0,0,0,0,0,0,0,0,0,0,0,0,0,0,0,0,0,0,0,0,0,0,0,0,0,0,101,38.81,0.305,0.301211028,1.242285874
# 4204,32592,389339,Marzouk S.Y.,2007,nan,0,0,0,0,0,0,0,0,0,0,0,0,0,72.31932277,0,0,0,0,0,0,0,0,0,0,0,0,0,0,0,0,0,0,0,0,0,0,0,0,0,0,0,0,0,0,0,0,0,0,0,0,0,0,0,0,0,0,0,0,0,0,0,0,0,0,0,0,0,0,0,0,0,0,0,0,0,0,0,0,0,0,0,0,0,0,0,0,0,0,0,0,0,0,0,0,0,0,0,0,0,0,10.83138892,0,0,0,0,0,0,0,0,0,0,0.089879991,0,0,0,0,0,0,0,0,0,0,0,0,0,0,0,0,0,0,0,0,0,0,0,0,0,16.75940832,0,0,0,0,0,0,0,0,0,0,0,0,0,0,0,0,0,0,0,0,0,0,0,0,0,0,0,0,0,0,0,0,0,0,0,0,0,0,0,0,0,0,0,85.7,34.9,0.225,0.227793696,1.241642789
# 1759,33142,421538,Maczka M.,2007,nan,0,0,0,0,0,0,0,0,0,0,0,0,0,0,0,0,0,0,0,0,0,0,0,0,0,0,0,0,0,0,0,0,0,0,0,0,25,0,0,0,0,0,0,0,0,0,0,0,0,0,0,0,0,0,0,0,0,0,0,0,0,0,0,0,0,0,0,0,0,0,0,0,0,0,0,0,0,0,0,0,0,0,0,0,0,0,0,0,0,0,0,25,0,0,0,0,0,0,0,0,0,0,0,0,0,0,0,0,0,0,0,0,0,0,0,25,0,0,0,0,0,0,0,0,0,0,0,0,0,0,0,0,0,0,0,0,0,0,0,0,0,0,0,0,0,0,0,0,0,0,0,0,0,0,0,0,0,0,0,0,0,0,0,0,0,0,0,0,0,25,0,0,0,0,0,0,0,0,0,0,0,37.3,14.6,0.274,0.27739726,1.239876012
# 4360,16185,156775,Orgaz F.,1985,nan,0,0,0,15.26846847,0,0,0,0,0,0,0,0,0,0,0,0,0,0,0,0,0,0,0,0,10.54894895,0,0,0,0,0,0,0,0,0,0,0,0,0,0,0,0,0,0,0,0,0,0,0,0,0,0,0,0,0,0,0,0,0,0,0,0,0,0,0,0,0,0,0,0,0,0,0,0,0,0,0,0,0,0,0,0,0,0,0,0,0,0,0,0,0,0,0,0,0,0,0,0,0,0,0,15.72842843,0,0,0,0,0,0,0,0,0,0,0,0,0,0,0,0,0,0,0,0,0,0,0,0,0,0,0,0,0,0,0,0,0,0,0,0,58.45415415,0,0,0,0,0,0,0,0,0,0,0,0,0,0,0,0,0,0,0,0,0,0,0,0,0,0,0,0,0,0,0,0,0,0,0,0,0,0,0,0,0,0,0,80.7,33,0.22,0.222727273,1.239669421
# 4149,32108,379998,Shtets P.P.,2001,nan,0,0,0,0,0,0,0,0,0,0,0,0,0,0,0,0,0,0,0,0,0,0,0,0,0,0,0,0,0,0,0,0,0,0,0,0,0,0,0,0,0,0,0,0,0,0,0,0,0,0,0,0,0,0,0,0,0,0,0,0,0,80,0,0,0,0,0,0,0,0,0,0,0,0,0,0,0,0,0,0,0,0,0,0,0,0,0,0,0,0,0,0,0,0,0,0,0,0,0,0,0,0,0,0,0,0,0,0,0,0,0,0,0,0,0,0,0,0,0,0,0,0,0,0,0,0,0,0,0,0,0,20,0,0,0,0,0,0,0,0,0,0,0,0,0,0,0,0,0,0,0,0,0,0,0,0,0,0,0,0,0,0,0,0,0,0,0,0,0,0,0,0,0,0,0,0,0,0,0,0,0,19.4,7.93,0.226,0.223203026,1.237598902
# 4152,34401,417784,Bletskan D.I.,1988,nan,0,0,0,0,0,0,0,0,0,0,0,0,0,0,0,0,0,0,0,0,0,0,0,0,0,0,0,0,0,0,0,0,0,0,0,0,0,0,0,0,0,0,0,0,0,0,0,0,0,0,0,0,0,0,0,0,0,0,0,0,0,80,0,0,0,0,0,0,0,0,0,0,0,0,0,0,0,0,0,0,0,0,0,0,0,0,0,0,0,0,0,0,0,0,0,0,0,0,0,0,0,0,0,0,0,0,0,0,0,0,0,0,0,0,0,0,0,0,0,0,0,0,0,0,0,0,0,0,0,0,0,20,0,0,0,0,0,0,0,0,0,0,0,0,0,0,0,0,0,0,0,0,0,0,0,0,0,0,0,0,0,0,0,0,0,0,0,0,0,0,0,0,0,0,0,0,0,0,0,0,0,19.4,7.93,0.226,0.223203026,1.237598902
# 51,5984,72372,El0Mallawany R.,2000,nan,0,0,0,0,0,0,0,0,0,0,0,0,0,0,0,0,0,0,0,0,0,0,0,0,0,0,0,0,0,0,0,0,0,0,0,0,0,0,0,0,0,0,0,0,0,0,0,0,0,0,0,0,0,0,0,0,0,0,0,0,0,0,0,0,0,0,0,0,0,0,0,0,0,0,0,0,0,0,0,0,0,0,0,0,0,0,0,0,0,0,0,0,0,0,0,0,0,0,0,0,0,0,0,0,0,0,0,0,0,0,0,0,0,0,0,0,0,0,0,0,0,0,0,0,0,0,0,0,0,0,0,0,0,0,0,0,0,0,0,0,0,0,0,0,0,0,0,0,0,0,0,0,0,70,0,0,0,0,0,0,0,0,0,0,0,0,0,25,0,0,0,0,0,0,0,0,0,5,0,0,0,39,13.96,0.392,0.396848138,1.23676978
# 4176,290,21045,Karapetyan G.O.,1979,nan,0,0,0,20,0,0,0,0,0,0,0,0,0,0,0,0,0,0,0,0,0,0,0,0,0,0,0,0,0,0,0,0,0,0,0,0,0,0,0,0,0,0,0,0,0,0,0,0,0,0,0,0,0,0,0,0,0,0,0,0,0,0,0,0,0,0,0,0,0,0,0,0,0,0,0,0,0,0,0,0,0,0,0,17,0,0,0,0,0,0,0,0,0,0,0,0,0,0,0,0,0,0,0,0,0,0,0,0,0,0,0,0,0,0,0,0,0,0,0,0,0,0,0,0,0,0,0,0,0,0,0,0,0,0,0,0,0,63,0,0,0,0,0,0,0,0,0,0,0,0,0,0,0,0,0,0,0,0,0,0,0,0,0,0,0,0,0,0,0,0,0,0,0,0,0,0,0,0,0,0,0,85.8,35.1,0.225,0.222222222,1.234567901
