Repository: jacobergzhou/Poisson-Ratio

File: Poisson_ratio.csv (part 11 of 70)
,Code,Glass #,Author,Year,Trademark,Ag2O,AgI,Al,Al2O3,AlF3,AlN,As,As2O3,As2O5,As2S3,As2Se3,AsSe,B,B2O3,Ba,BaCl2,BaF2,BaO,Be,BeF2,BeO,Bi2O3,BiCl3,Br,C,Ca,CaF2,CaO,Cd,CdCl2,CdF2,CdO,Ce2O3,CeF3,CeO2,Cl,Co,Co3O4,CoO,Cr,Cr2O3,Cs,Cs2O,CsCl,CsF,Cu,Cu2O,CuO,Dy2O3,Er,Er2O3,ErF3,Eu,Eu2O3,EuF3,F,Fe,Fe2O3,FeO,Ga,Ga2O3,Ga2S3,Ga2Se3,GaF3,Gd2O3,GdF3,Ge,GeO2,GeS2,GeSe2,H2O,HfF4,HfO2,Hg,Ho2O3,I,InF3,K,K2O,K2S,K2SO4,KBr,KCl,KF,KHF2,La,La2O3,La2S3,LaF3,Li,Li2O,Li2S,Li2SO4,LiBr,LiCl,LiF,LiI,Mg,MgF2,MgO,Mn,Mn2O3,MnF2,MnO,MnO2,Mo,MoO2,MoO3,N,Na,Na2O,Na2S,Na2SO4,NaCl,NaF,NaPO3,Nb,Nb2O5,Nd,Nd2O3,NdF3,NH4NO3,Ni,NiO,O,OH,P,P2O5,Pb,PbCl2,PbF2,PbO,PdO,Pr2O3,Pr6O11,PrF3,R2O3,Rb2O,RbF,Rh2O3,RŒO,RuO2,S,Sb,Sb2O3,Sb2S3,Sc2O3,Se,Si,Si3N4,SiC,SiO2,Sm2O3,Sn,SnO,SnO2,SO2,SO3,Sr,SrCl2,SrF2,SrO,Ta2O3,Ta2O5,Tb2O3,TbF3,Te,TeO2,Th,ThF4,ThO2,Ti,TiO2,Tl,Tl2O,Tl2Se,TlSe,Tm2O3,U,U3O8,UO2,V,V2O5,VO6,WO3,Y,Y2O3,Yb2O3,YbF3,YF3,Zn,ZnCl2,ZnF2,ZnO,ZnSO4,Zr,ZrF4,ZrO2,Young's modulus E (GPa),Shear modulus G (GPa),Poisson's ratio v
765,3489,7926,Hamilton E.H.,1959,,-,-,-,0.0,-,-,-,-,-,-,-,-,-,40.0,-,-,-,0.0,-,-,0.0,0.0,-,-,-,-,-,0.0,-,-,-,0.0,-,-,-,-,-,-,-,-,-,-,0.0,-,-,-,-,-,-,-,-,-,-,-,-,-,-,-,-,-,0.0,-,-,-,-,-,-,0.0,-,-,0.0,-,-,-,-,-,-,-,0.0,-,-,-,-,-,-,-,-,-,-,-,0.0,-,-,-,-,-,-,,-,0.0,-,-,-,-,-,-,-,-,-,-,0.0,-,-,-,-,-,-,-,-,-,-,-,-,-,-,-,-,0.0,-,-,-,0.0,-,-,-,-,40.0,-,-,-,100.0,-,-,-,-,-,-,-,-,-,-,0.0,-,-,-,-,-,-,-,-,-,0.0,-,-,-,-,-,0.0,-,-,-,-,0.0,-,-,-,-,-,-,-,-,-,-,-,0.0,-,-,-,-,-,-,-,-,60.0,-,-,-,0.0,84.8,32.5,0.305
766,3489,7931,Hamilton E.H.,1959,,-,-,-,0.0,-,-,-,-,-,-,-,-,-,45.0,-,-,-,0.0,-,-,0.0,0.0,-,-,-,-,-,0.0,-,-,-,0.0,-,-,-,-,-,-,-,-,-,-,0.0,-,-,-,-,-,-,-,-,-,-,-,-,-,-,-,-,-,0.0,-,-,-,-,-,-,0.0,-,-,0.0,-,-,-,-,-,-,-,0.0,-,-,-,-,-,-,-,-,-,-,-,0.0,-,-,-,-,-,-,,-,0.0,-,-,-,-,-,-,-,-,-,-,0.0,-,-,-,-,-,-,-,-,-,-,-,-,-,-,-,-,0.0,-,-,-,0.0,-,-,-,-,45.0,-,-,-,100.0,-,-,-,-,-,-,-,-,-,-,0.0,-,-,-,-,-,-,-,-,-,0.0,-,-,-,-,-,0.0,-,-,-,-,0.0,-,-,-,-,-,-,-,-,-,-,-,0.0,-,-,-,-,-,-,-,-,55.0,-,-,-,0.0,85.9,33.04,0.3
767,3489,7932,Hamilton E.H.,1959,,-,-,-,0.0,-,-,-,-,-,-,-,-,-,34.5,-,-,-,0.0,-,-,0.0,0.0,-,-,-,-,-,0.0,-,-,-,0.0,-,-,-,-,-,-,-,-,-,-,0.0,-,-,-,-,-,-,-,-,-,-,-,-,-,-,-,-,-,0.0,-,-,-,-,-,-,0.0,-,-,0.0,-,-,-,-,-,-,-,0.0,-,-,-,-,-,-,-,-,-,-,-,0.0,-,-,-,-,-,-,,-,0.0,-,-,-,-,-,-,-,-,-,-,0.0,-,-,-,-,-,-,-,-,-,-,-,-,-,-,-,-,0.0,-,-,-,0.0,-,-,-,-,34.5,-,-,-,100.0,-,-,-,-,-,-,-,-,-,-,10.0,-,-,-,-,-,-,-,-,-,0.0,-,-,-,-,-,0.0,-,-,-,-,0.0,-,-,-,-,-,-,-,-,-,-,-,0.0,-,-,-,-,-,-,-,-,55.5,-,-,-,0.0,83.6,32.27,0.296
768,3489,7938,Hamilton E.H.,1959,,-,-,-,0.0,-,-,-,-,-,-,-,-,-,23.0,-,-,-,0.0,-,-,0.0,0.0,-,-,-,-,-,0.0,-,-,-,0.0,-,-,-,-,-,-,-,-,-,-,0.0,-,-,-,-,-,-,-,-,-,-,-,-,-,-,-,-,-,0.0,-,-,-,-,-,-,0.0,-,-,0.0,-,-,-,-,-,-,-,0.0,-,-,-,-,-,-,-,-,-,-,-,0.0,-,-,-,-,-,-,,-,0.0,-,-,-,-,-,-,-,-,-,-,0.0,-,-,-,-,-,-,-,-,-,-,-,-,-,-,-,-,0.0,-,-,-,0.0,-,-,-,-,23.0,-,-,-,100.0,-,-,-,-,-,-,-,-,-,-,18.0,-,-,-,-,-,-,-,-,-,0.0,-,-,-,-,-,0.0,-,-,-,-,0.0,-,-,-,-,-,-,-,-,-,-,-,0.0,-,-,-,-,-,-,-,-,59.0,-,-,-,0.0,85.6,32.69,0.31
769,3497,7660,Soga N.,1976,,-,-,-,0.0,-,-,-,-,-,-,-,-,-,0.0,-,-,-,0.0,-,-,0.0,0.0,-,-,-,-,-,37.5,-,-,-,0.0,-,-,-,-,-,-,-,-,-,-,0.0,-,-,-,-,-,-,-,-,-,-,-,-,-,-,-,-,-,0.0,-,-,-,-,-,-,0.0,-,-,0.0,-,-,-,-,-,-,-,0.0,-,-,-,-,-,-,-,-,-,-,-,0.0,-,-,-,-,-,-,,-,12.5,-,-,-,-,-,-,-,-,-,-,0.0,-,-,-,-,-,-,-,-,-,-,-,-,-,-,-,-,0.0,-,-,-,0.0,-,-,-,-,0.0,-,-,-,100.0,-,-,-,-,-,-,-,-,-,-,50.0,-,-,-,-,-,-,-,-,-,0.0,-,-,-,-,-,0.0,-,-,-,-,0.0,-,-,-,-,-,-,-,-,-,-,-,0.0,-,-,-,-,-,-,-,-,0.0,-,-,-,0.0,94.9,37.05,0.281
770,3497,7661,Soga N.,1976,,-,-,-,0.0,-,-,-,-,-,-,-,-,-,0.0,-,-,-,0.0,-,-,0.0,0.0,-,-,-,-,-,25.0,-,-,-,0.0,-,-,-,-,-,-,-,-,-,-,0.0,-,-,-,-,-,-,-,-,-,-,-,-,-,-,-,-,-,0.0,-,-,-,-,-,-,0.0,-,-,0.0,-,-,-,-,-,-,-,0.0,-,-,-,-,-,-,-,-,-,-,-,0.0,-,-,-,-,-,-,,-,25.0,-,-,-,-,-,-,-,-,-,-,0.0,-,-,-,-,-,-,-,-,-,-,-,-,-,-,-,-,0.0,-,-,-,0.0,-,-,-,-,0.0,-,-,-,100.0,-,-,-,-,-,-,-,-,-,-,50.0,-,-,-,-,-,-,-,-,-,0.0,-,-,-,-,-,0.0,-,-,-,-,0.0,-,-,-,-,-,-,-,-,-,-,-,0.0,-,-,-,-,-,-,-,-,0.0,-,-,-,0.0,99.1,38.81,0.277
771,3497,7662,Soga N.,1976,,-,-,-,0.0,-,-,-,-,-,-,-,-,-,0.0,-,-,-,0.0,-,-,0.0,0.0,-,-,-,-,-,0.0,-,-,-,0.0,-,-,-,-,-,-,-,-,-,-,0.0,-,-,-,-,-,-,-,-,-,-,-,-,-,-,-,-,-,0.0,-,-,-,-,-,-,0.0,-,-,0.0,-,-,-,-,-,-,-,0.0,-,-,-,-,-,-,-,-,-,-,-,0.0,-,-,-,-,-,-,,-,12.5,-,-,-,-,-,-,-,-,-,-,0.0,-,-,-,-,-,-,-,-,-,-,-,-,-,-,-,-,0.0,-,-,-,0.0,-,-,-,-,0.0,-,-,-,100.0,-,-,-,-,-,-,-,-,-,-,50.0,-,-,-,-,-,-,-,-,-,37.5,-,-,-,-,-,0.0,-,-,-,-,0.0,-,-,-,-,-,-,-,-,-,-,-,0.0,-,-,-,-,-,-,-,-,0.0,-,-,-,0.0,87.2,34.39,0.268
772,3497,7663,Soga N.,1976,,-,-,-,0.0,-,-,-,-,-,-,-,-,-,0.0,-,-,-,0.0,-,-,0.0,0.0,-,-,-,-,-,0.0,-,-,-,0.0,-,-,-,-,-,-,-,-,-,-,0.0,-,-,-,-,-,-,-,-,-,-,-,-,-,-,-,-,-,0.0,-,-,-,-,-,-,0.0,-,-,0.0,-,-,-,-,-,-,-,0.0,-,-,-,-,-,-,-,-,-,-,-,0.0,-,-,-,-,-,-,,-,25.0,-,-,-,-,-,-,-,-,-,-,0.0,-,-,-,-,-,-,-,-,-,-,-,-,-,-,-,-,0.0,-,-,-,0.0,-,-,-,-,0.0,-,-,-,100.0,-,-,-,-,-,-,-,-,-,-,50.0,-,-,-,-,-,-,-,-,-,25.0,-,-,-,-,-,0.0,-,-,-,-,0.0,-,-,-,-,-,-,-,-,-,-,-,0.0,-,-,-,-,-,-,-,-,0.0,-,-,-,0.0,90.7,35.49,0.278
773,3497,7664,Soga N.,1976,,-,-,-,0.0,-,-,-,-,-,-,-,-,-,0.0,-,-,-,25.0,-,-,0.0,0.0,-,-,-,-,-,0.0,-,-,-,0.0,-,-,-,-,-,-,-,-,-,-,0.0,-,-,-,-,-,-,-,-,-,-,-,-,-,-,-,-,-,0.0,-,-,-,-,-,-,0.0,-,-,0.0,-,-,-,-,-,-,-,0.0,-,-,-,-,-,-,-,-,-,-,-,0.0,-,-,-,-,-,-,,-,25.0,-,-,-,-,-,-,-,-,-,-,0.0,-,-,-,-,-,-,-,-,-,-,-,-,-,-,-,-,0.0,-,-,-,0.0,-,-,-,-,0.0,-,-,-,100.0,-,-,-,-,-,-,-,-,-,-,50.0,-,-,-,-,-,-,-,-,-,0.0,-,-,-,-,-,0.0,-,-,-,-,0.0,-,-,-,-,-,-,-,-,-,-,-,0.0,-,-,-,-,-,-,-,-,0.0,-,-,-,0.0,79.5,30.97,0.284
774,3497,7665,Soga N.,1976,,-,-,-,0.0,-,-,-,-,-,-,-,-,-,0.0,-,-,-,37.5,-,-,0.0,0.0,-,-,-,-,-,0.0,-,-,-,0.0,-,-,-,-,-,-,-,-,-,-,0.0,-,-,-,-,-,-,-,-,-,-,-,-,-,-,-,-,-,0.0,-,-,-,-,-,-,0.0,-,-,0.0,-,-,-,-,-,-,-,0.0,-,-,-,-,-,-,-,-,-,-,-,0.0,-,-,-,-,-,-,,-,12.5,-,-,-,-,-,-,-,-,-,-,0.0,-,-,-,-,-,-,-,-,-,-,-,-,-,-,-,-,0.0,-,-,-,0.0,-,-,-,-,0.0,-,-,-,100.0,-,-,-,-,-,-,-,-,-,-,50.0,-,-,-,-,-,-,-,-,-,0.0,-,-,-,-,-,0.0,-,-,-,-,0.0,-,-,-,-,-,-,-,-,-,-,-,0.0,-,-,-,-,-,-,-,-,0.0,-,-,-,0.0,71.3,27.88,0.28
775,3497,7666,Soga N.,1976,,-,-,-,0.0,-,-,-,-,-,-,-,-,-,0.0,-,-,-,25.0,-,-,0.0,0.0,-,-,-,-,-,25.0,-,-,-,0.0,-,-,-,-,-,-,-,-,-,-,0.0,-,-,-,-,-,-,-,-,-,-,-,-,-,-,-,-,-,0.0,-,-,-,-,-,-,0.0,-,-,0.0,-,-,-,-,-,-,-,0.0,-,-,-,-,-,-,-,-,-,-,-,0.0,-,-,-,-,-,-,,-,0.0,-,-,-,-,-,-,-,-,-,-,0.0,-,-,-,-,-,-,-,-,-,-,-,-,-,-,-,-,0.0,-,-,-,0.0,-,-,-,-,0.0,-,-,-,100.0,-,-,-,-,-,-,-,-,-,-,50.0,-,-,-,-,-,-,-,-,-,0.0,-,-,-,-,-,0.0,-,-,-,-,0.0,-,-,-,-,-,-,-,-,-,-,-,0.0,-,-,-,-,-,-,-,-,0.0,-,-,-,0.0,79.5,31.36,0.268
776,3497,7667,Soga N.,1976,,-,-,-,0.0,-,-,-,-,-,-,-,-,-,0.0,-,-,-,16.66667,-,-,0.0,0.0,-,-,-,-,-,16.66667,-,-,-,0.0,-,-,-,-,-,-,-,-,-,-,0.0,-,-,-,-,-,-,-,-,-,-,-,-,-,-,-,-,-,0.0,-,-,-,-,-,-,0.0,-,-,0.0,-,-,-,-,-,-,-,0.0,-,-,-,-,-,-,-,-,-,-,-,0.0,-,-,-,-,-,-,,-,0.0,-,-,-,-,-,-,-,-,-,-,0.0,-,-,-,-,-,-,-,-,-,-,-,-,-,-,-,-,0.0,-,-,-,0.0,-,-,-,-,0.0,-,-,-,99.99999,-,-,-,-,-,-,-,-,-,-,66.66666,-,-,-,-,-,-,-,-,-,0.0,-,-,-,-,-,0.0,-,-,-,-,0.0,-,-,-,-,-,-,-,-,-,-,-,0.0,-,-,-,-,-,-,-,-,0.0,-,-,-,0.0,71.3,28.21,0.265
777,3497,7668,Soga N.,1976,,-,-,-,0.0,-,-,-,-,-,-,-,-,-,0.0,-,-,-,16.66667,-,-,0.0,0.0,-,-,-,-,-,0.0,-,-,-,0.0,-,-,-,-,-,-,-,-,-,-,0.0,-,-,-,-,-,-,-,-,-,-,-,-,-,-,-,-,-,0.0,-,-,-,-,-,-,0.0,-,-,0.0,-,-,-,-,-,-,-,0.0,-,-,-,-,-,-,-,-,-,-,-,0.0,-,-,-,-,-,-,,-,0.0,-,-,-,-,-,-,-,-,-,-,0.0,-,-,-,-,-,-,-,-,-,-,-,-,-,-,-,-,0.0,-,-,-,0.0,-,-,-,-,0.0,-,-,-,99.99999,-,-,-,-,-,-,-,-,-,-,66.66666,-,-,-,-,-,-,-,-,-,16.66667,-,-,-,-,-,0.0,-,-,-,-,0.0,-,-,-,-,-,-,-,-,-,-,-,0.0,-,-,-,-,-,-,-,-,0.0,-,-,-,0.0,67.1,26.42,0.271
778,3497,7669,Soga N.,1976,,-,-,-,0.0,-,-,-,-,-,-,-,-,-,0.0,-,-,-,0.0,-,-,0.0,0.0,-,-,-,-,-,0.0,-,-,-,0.0,-,-,-,-,-,-,-,-,-,-,0.0,-,-,-,-,-,-,-,-,-,-,-,-,-,-,-,-,-,0.0,-,-,-,-,-,-,0.0,-,-,0.0,-,-,-,-,-,-,-,0.0,-,-,-,-,-,-,-,-,-,-,-,0.0,-,-,-,-,-,-,,-,0.0,-,-,-,-,-,-,-,-,-,-,0.0,-,-,-,-,-,-,-,-,-,-,-,-,-,-,-,-,0.0,-,-,-,0.0,-,-,-,-,0.0,-,-,-,100.0,-,-,-,-,-,-,-,-,-,-,66.66666,-,-,-,-,-,-,-,-,-,33.33333,-,-,-,-,-,0.0,-,-,-,-,0.0,-,-,-,-,-,-,-,-,-,-,-,0.0,-,-,-,-,-,-,-,-,0.0,-,-,-,0.0,71.4,28.22,0.266
779,3497,7670,Soga N.,1976,,-,-,-,0.0,-,-,-,-,-,-,-,-,-,0.0,-,-,-,33.33333,-,-,0.0,0.0,-,-,-,-,-,0.0,-,-,-,0.0,-,-,-,-,-,-,-,-,-,-,0.0,-,-,-,-,-,-,-,-,-,-,-,-,-,-,-,-,-,0.0,-,-,-,-,-,-,0.0,-,-,0.0,-,-,-,-,-,-,-,0.0,-,-,-,-,-,-,-,-,-,-,-,0.0,-,-,-,-,-,-,,-,0.0,-,-,-,-,-,-,-,-,-,-,0.0,-,-,-,-,-,-,-,-,-,-,-,-,-,-,-,-,0.0,-,-,-,0.0,-,-,-,-,0.0,-,-,-,100.0,-,-,-,-,-,-,-,-,-,-,66.66666,-,-,-,-,-,-,-,-,-,0.0,-,-,-,-,-,0.0,-,-,-,-,0.0,-,-,-,-,-,-,-,-,-,-,-,0.0,-,-,-,-,-,-,-,-,0.0,-,-,-,0.0,64.0,25.15,0.274
780,3497,155879,Soga N.,1976,,-,-,-,0.0,-,-,-,-,-,-,-,-,-,0.0,-,-,-,12.5,-,-,0.0,0.0,-,-,-,-,-,12.5,-,-,-,0.0,-,-,-,-,-,-,-,-,-,-,0.0,-,-,-,-,-,-,-,-,-,-,-,-,-,-,-,-,-,0.0,-,-,-,-,-,-,0.0,-,-,0.0,-,-,-,-,-,-,-,0.0,-,-,-,-,-,-,-,-,-,-,-,0.0,-,-,-,-,-,-,,-,12.5,-,-,-,-,-,-,-,-,-,-,0.0,-,-,-,-,-,-,-,-,-,-,-,-,-,-,-,-,0.0,-,-,-,0.0,-,-,-,-,0.0,-,-,-,100.0,-,-,-,-,-,-,-,-,-,-,50.0,-,-,-,-,-,-,-,-,-,12.5,-,-,-,-,-,0.0,-,-,-,-,0.0,-,-,-,-,-,-,-,-,-,-,-,0.0,-,-,-,-,-,-,-,-,0.0,-,-,-,0.0,80.0,31.16,0.285
781,3497,155880,Soga N.,1976,,-,-,-,0.0,-,-,-,-,-,-,-,-,-,0.0,-,-,-,8.333335,-,-,0.0,0.0,-,-,-,-,-,8.333335,-,-,-,0.0,-,-,-,-,-,-,-,-,-,-,0.0,-,-,-,-,-,-,-,-,-,-,-,-,-,-,-,-,-,0.0,-,-,-,-,-,-,0.0,-,-,0.0,-,-,-,-,-,-,-,0.0,-,-,-,-,-,-,-,-,-,-,-,0.0,-,-,-,-,-,-,,-,8.333335,-,-,-,-,-,-,-,-,-,-,0.0,-,-,-,-,-,-,-,-,-,-,-,-,-,-,-,-,0.0,-,-,-,0.0,-,-,-,-,0.0,-,-,-,100.0,-,-,-,-,-,-,-,-,-,-,66.66668,-,-,-,-,-,-,-,-,-,8.333335,-,-,-,-,-,0.0,-,-,-,-,0.0,-,-,-,-,-,-,-,-,-,-,-,0.0,-,-,-,-,-,-,-,-,0.0,-,-,-,0.0,73.2,29.15,0.257
782,3508,8583,Aleksandrov V.I,1977,,-,-,-,21.54993,-,-,-,-,-,-,-,-,-,0.0,-,-,-,0.0,-,-,0.0,0.0,-,-,-,-,-,0.0,-,-,-,0.0,-,-,-,-,-,-,-,-,-,-,0.0,-,-,-,-,-,-,-,-,-,-,-,-,-,-,-,-,-,0.0,-,-,-,-,-,-,0.0,-,-,0.0,-,-,-,-,-,-,-,0.0,-,-,-,-,-,-,-,-,-,-,-,0.0,-,-,-,-,-,-,,-,0.0,-,-,-,-,-,-,-,-,-,-,0.0,-,-,-,-,-,-,-,-,-,-,-,-,-,-,-,-,0.0,-,-,-,0.0,-,-,-,-,26.86079,-,-,-,100.0,-,-,-,-,-,5.311,-,-,-,-,73.13921,-,-,-,-,-,-,-,-,-,0.0,-,-,-,-,-,0.0,-,-,-,-,0.0,-,-,-,-,-,-,-,-,-,-,-,0.0,-,-,-,-,-,-,-,-,0.0,-,-,-,0.0,124.0,50.03,0.249
783,3508,8584,Aleksandrov V.I,1977,,-,-,-,16.89266,-,-,-,-,-,-,-,-,-,0.0,-,-,-,0.0,-,-,0.0,0.0,-,-,-,-,-,0.0,-,-,-,0.0,-,-,-,-,-,-,-,-,-,-,0.0,-,-,-,-,-,-,-,-,-,-,-,-,-,-,-,-,-,0.0,-,-,-,-,-,-,0.0,-,-,0.0,-,-,-,-,-,-,-,0.0,-,-,-,-,-,-,-,-,-,-,-,0.0,-,-,-,-,-,-,1000.0,-,0.0,-,-,-,-,-,-,-,-,-,-,0.0,-,-,-,-,-,-,-,-,-,-,-,-,-,-,-,-,0.0,-,-,-,0.0,-,-,-,-,28.33412,-,-,-,100.0,-,-,-,-,-,-,-,-,-,-,71.66587,-,-,-,-,-,-,-,-,-,0.0,-,-,-,-,-,0.0,-,-,-,-,0.0,-,-,-,-,-,-,-,-,-,-,-,0.0,-,11.44,-,-,-,-,-,-,0.0,-,-,-,0.0,108.0,44.24,0.225
784,3508,8585,Aleksandrov V.I,1977,,-,-,-,17.43316,-,-,-,-,-,-,-,-,-,0.0,-,-,-,0.0,-,-,0.0,0.0,-,-,-,-,-,0.0,-,-,-,0.0,-,-,-,-,-,-,-,-,-,-,0.0,-,-,-,-,-,-,-,-,-,-,-,-,-,-,-,-,-,0.0,-,-,-,-,-,-,0.0,-,-,0.0,-,-,-,-,-,-,-,0.0,-,-,-,-,-,-,-,6.495,-,-,-,0.0,-,-,-,-,-,-,,-,0.0,-,-,-,-,-,-,-,-,-,-,0.0,-,-,-,-,-,-,-,-,-,-,-,-,-,-,-,-,0.0,-,-,-,0.0,-,-,-,-,23.928,-,-,-,100.0,-,-,-,-,-,-,-,-,-,-,76.072,-,-,-,-,-,-,-,-,-,0.0,-,-,-,-,-,0.0,-,-,-,-,0.0,-,-,-,-,-,-,-,-,-,-,-,0.0,-,-,-,-,-,-,-,-,0.0,-,-,-,0.0,94.6,38.65,0.225
785,3508,8586,Aleksandrov V.I,1977,,-,-,-,22.30752,-,-,-,-,-,-,-,-,-,0.0,-,-,-,0.0,-,-,0.0,0.0,-,-,-,-,-,0.0,-,-,-,0.0,-,-,-,-,-,-,-,-,-,-,0.0,-,-,-,-,-,-,-,1.982,-,-,-,-,-,-,-,-,-,0.0,-,-,-,-,-,-,0.0,-,-,0.0,-,-,-,-,-,-,-,0.0,-,-,-,-,-,-,-,-,-,-,-,0.0,-,-,-,-,-,-,,-,0.0,-,-,-,-,-,-,-,-,-,-,0.0,-,-,-,-,-,-,-,-,-,-,-,-,-,-,-,-,0.0,-,-,-,0.0,-,-,-,-,24.28957,-,-,-,99.99999,-,-,-,-,-,-,-,-,-,-,75.71043,-,-,-,-,-,-,-,-,-,0.0,-,-,-,-,-,0.0,-,-,-,-,0.0,-,-,-,-,-,-,-,-,-,-,-,0.0,-,-,-,-,-,-,-,-,0.0,-,-,-,0.0,89.0,35.9,0.24
786,3566,4447,Appen A.A.,1959,,-,-,-,0.0,-,-,-,-,-,-,-,-,-,0.0,-,-,-,0.0,-,-,0.0,0.0,-,-,-,-,-,0.0,-,-,-,0.0,-,-,-,-,-,-,-,-,-,-,0.0,-,-,-,-,-,-,-,-,-,-,-,-,-,-,-,-,-,0.0,-,-,-,-,-,-,0.0,-,-,0.0,-,-,-,-,-,-,-,0.0,-,-,-,-,-,-,-,-,-,-,-,16.0,-,-,-,-,-,-,,-,0.0,-,-,-,-,-,-,-,-,-,-,0.0,-,-,-,-,-,-,-,-,-,-,-,-,-,-,-,-,0.0,-,-,-,0.0,-,-,-,-,0.0,-,-,-,100.0,-,-,-,-,-,-,-,-,-,-,84.0,-,-,-,-,-,-,-,-,-,0.0,-,-,-,-,-,0.0,-,-,-,-,0.0,-,-,-,-,-,-,-,-,-,-,-,0.0,-,-,-,-,-,-,-,-,0.0,-,-,-,0.0,75.0,31.88,0.18
787,3566,4453,Appen A.A.,1959,,-,-,-,0.0,-,-,-,-,-,-,-,-,-,0.0,-,-,-,0.0,-,-,0.0,0.0,-,-,-,-,-,0.0,-,-,-,0.0,-,-,-,-,-,-,-,-,-,-,0.0,-,-,-,-,-,-,-,-,-,-,-,-,-,-,-,-,-,0.0,-,-,-,-,-,-,0.0,-,-,0.0,-,-,-,-,-,-,-,0.0,-,-,-,-,-,-,-,-,-,-,-,32.0,-,-,-,-,-,-,,-,0.0,-,-,-,-,-,-,-,-,-,-,0.0,-,-,-,-,-,-,-,-,-,-,-,-,-,-,-,-,0.0,-,-,-,0.0,-,-,-,-,0.0,-,-,-,100.0,-,-,-,-,-,-,-,-,-,-,68.0,-,-,-,-,-,-,-,-,-,0.0,-,-,-,-,-,0.0,-,-,-,-,0.0,-,-,-,-,-,-,-,-,-,-,-,0.0,-,-,-,-,-,-,-,-,0.0,-,-,-,0.0,78.4,32.47,0.208
788,3644,149940,Borjesson L.,1985,,50,-,-,0.0,-,-,-,-,-,-,-,-,-,0.0,-,-,-,0.0,-,-,0.0,0.0,-,-,-,-,-,0.0,-,-,-,0.0,-,-,-,-,-,-,-,-,-,-,0.0,-,-,-,-,-,-,-,-,-,-,-,-,-,-,-,-,-,0.0,-,-,-,-,-,-,0.0,-,-,0.0,-,-,-,-,-,-,-,0.0,-,-,-,-,-,-,-,-,-,-,-,0.0,-,-,-,-,-,-,,-,0.0,-,-,-,-,-,-,-,-,-,-,0.0,-,-,-,-,-,-,-,-,-,-,-,-,-,-,-,-,50.0,-,-,-,0.0,-,-,-,-,0.0,-,-,-,100.0,-,-,-,-,-,-,-,-,-,-,0.0,-,-,-,-,-,-,-,-,-,0.0,-,-,-,-,-,0.0,-,-,-,-,0.0,-,-,-,-,-,-,-,-,-,-,-,0.0,-,-,-,-,-,-,-,-,0.0,-,-,-,0.0,24.4,8.84,0.38
789,3644,149941,Borjesson L.,1985,,45,10,-,0.0,-,-,-,-,-,-,-,-,-,0.0,-,-,-,0.0,-,-,0.0,0.0,-,-,-,-,-,0.0,-,-,-,0.0,-,-,-,-,-,-,-,-,-,-,0.0,-,-,-,-,-,-,-,-,-,-,-,-,-,-,-,-,-,0.0,-,-,-,-,-,-,0.0,-,-,0.0,-,-,-,-,-,-,-,0.0,-,-,-,-,-,-,-,-,-,-,-,0.0,-,-,-,-,-,-,,-,0.0,-,-,-,-,-,-,-,-,-,-,0.0,-,-,-,-,-,-,-,-,-,-,-,-,-,-,-,-,45.0,-,-,-,0.0,-,-,-,-,0.0,-,-,-,90.0,-,-,-,-,-,-,-,-,-,-,0.0,-,-,-,-,-,-,-,-,-,0.0,-,-,-,-,-,0.0,-,-,-,-,0.0,-,-,-,-,-,-,-,-,-,-,-,0.0,-,-,-,-,-,-,-,-,0.0,-,-,-,0.0,22.1,7.949,0.39
790,3644,149942,Borjesson L.,1985,,35,30,-,0.0,-,-,-,-,-,-,-,-,-,0.0,-,-,-,0.0,-,-,0.0,0.0,-,-,-,-,-,0.0,-,-,-,0.0,-,-,-,-,-,-,-,-,-,-,0.0,-,-,-,-,-,-,-,-,-,-,-,-,-,-,-,-,-,0.0,-,-,-,-,-,-,0.0,-,-,0.0,-,-,-,-,-,-,-,0.0,-,-,-,-,-,-,-,-,-,-,-,0.0,-,-,-,-,-,-,,-,0.0,-,-,-,-,-,-,-,-,-,-,0.0,-,-,-,-,-,-,-,-,-,-,-,-,-,-,-,-,35.0,-,-,-,0.0,-,-,-,-,0.0,-,-,-,70.0,-,-,-,-,-,-,-,-,-,-,0.0,-,-,-,-,-,-,-,-,-,0.0,-,-,-,-,-,0.0,-,-,-,-,0.0,-,-,-,-,-,-,-,-,-,-,-,0.0,-,-,-,-,-,-,-,-,0.0,-,-,-,0.0,20.8,7.482,0.39
791,3644,149943,Borjesson L.,1985,,30,40,-,0.0,-,-,-,-,-,-,-,-,-,0.0,-,-,-,0.0,-,-,0.0,0.0,-,-,-,-,-,0.0,-,-,-,0.0,-,-,-,-,-,-,-,-,-,-,0.0,-,-,-,-,-,-,-,-,-,-,-,-,-,-,-,-,-,0.0,-,-,-,-,-,-,0.0,-,-,0.0,-,-,-,-,-,-,-,0.0,-,-,-,-,-,-,-,-,-,-,-,0.0,-,-,-,-,-,-,,-,0.0,-,-,-,-,-,-,-,-,-,-,0.0,-,-,-,-,-,-,-,-,-,-,-,-,-,-,-,-,30.0,-,-,-,0.0,-,-,-,-,0.0,-,-,-,60.0,-,-,-,-,-,-,-,-,-,-,0.0,-,-,-,-,-,-,-,-,-,0.0,-,-,-,-,-,0.0,-,-,-,-,0.0,-,-,-,-,-,-,-,-,-,-,-,0.0,-,-,-,-,-,-,-,-,0.0,-,-,-,0.0,19.5,7.014,0.39
792,3644,149944,Borjesson L.,1985,,25,50,-,0.0,-,-,-,-,-,-,-,-,-,0.0,-,-,-,0.0,-,-,0.0,0.0,-,-,-,-,-,0.0,-,-,-,0.0,-,-,-,-,-,-,-,-,-,-,0.0,-,-,-,-,-,-,-,-,-,-,-,-,-,-,-,-,-,0.0,-,-,-,-,-,-,0.0,-,-,0.0,-,-,-,-,-,-,-,0.0,-,-,-,-,-,-,-,-,-,-,-,0.0,-,-,-,-,-,-,,-,0.0,-,-,-,-,-,-,-,-,-,-,0.0,-,-,-,-,-,-,-,-,-,-,-,-,-,-,-,-,25.0,-,-,-,0.0,-,-,-,-,0.0,-,-,-,50.0,-,-,-,-,-,-,-,-,-,-,0.0,-,-,-,-,-,-,-,-,-,0.0,-,-,-,-,-,0.0,-,-,-,-,0.0,-,-,-,-,-,-,-,-,-,-,-,0.0,-,-,-,-,-,-,-,-,0.0,-,-,-,0.0,18.4,6.618,0.39
793,3701,10759,Makishima A.,1978,,-,-,-,24.4,-,-,-,-,-,-,-,-,-,0.0,-,-,-,0.0,-,-,0.0,0.0,-,-,-,-,-,0.0,-,-,-,0.0,-,-,-,-,-,-,-,-,-,-,0.0,-,-,-,-,-,-,-,-,-,-,-,-,-,-,-,-,-,0.0,-,-,-,-,-,-,0.0,-,-,0.0,-,-,-,-,-,-,-,0.0,-,-,-,-,-,-,-,17.6,-,-,-,0.0,-,-,-,-,-,-,,-,0.0,-,-,-,-,-,-,-,-,-,-,0.0,-,-,-,-,-,-,-,-,-,-,-,-,-,-,-,-,0.0,-,-,-,0.0,-,-,-,-,42.0,-,-,-,100.0,-,-,-,-,-,-,-,-,-,-,58.0,-,-,-,-,-,-,-,-,-,0.0,-,-,-,-,-,0.0,-,-,-,-,0.0,-,-,-,-,-,-,-,-,-,-,-,0.0,-,-,-,-,-,-,-,-,0.0,-,-,-,0.0,94.9,36.8,0.2894022
794,3701,10760,Makishima A.,1978,,-,-,-,30.0,-,-,-,-,-,-,-,-,-,0.0,-,-,-,0.0,-,-,0.0,0.0,-,-,-,-,-,0.0,-,-,-,0.0,-,-,-,-,-,-,-,-,-,-,0.0,-,-,-,-,-,-,-,-,-,-,-,-,-,-,-,-,-,0.0,-,-,-,-,-,-,0.0,-,-,0.0,-,-,-,-,-,-,-,0.0,-,-,-,-,-,-,-,20,-,-,-,0.0,-,-,-,-,-,-,,-,0.0,-,-,-,-,-,-,-,-,-,-,0.0,-,-,-,-,-,-,-,-,-,-,-,-,-,-,-,-,0.0,-,-,-,0.0,-,-,-,-,50.0,-,-,-,100.0,-,-,-,-,-,-,-,-,-,-,50.0,-,-,-,-,-,-,-,-,-,0.0,-,-,-,-,-,0.0,-,-,-,-,0.0,-,-,-,-,-,-,-,-,-,-,-,0.0,-,-,-,-,-,-,-,-,0.0,-,-,-,0.0,99.7,38.7,0.2881136
795,3701,10761,Makishima A.,1978,,-,-,-,24.4,-,-,-,-,-,-,-,-,-,0.0,-,-,-,0.0,-,-,0.0,0.0,-,-,-,-,-,0.0,-,-,-,0.0,-,-,-,-,-,-,-,-,-,-,0.0,-,-,-,-,-,-,-,-,-,-,-,-,-,-,-,-,-,0.0,-,-,-,-,-,-,0.0,-,-,0.0,-,-,-,-,-,-,-,0.0,-,-,-,-,-,-,-,-,-,-,-,0.0,-,-,-,-,-,-,,-,0.0,-,-,-,-,-,-,-,-,-,-,0.0,-,-,-,-,-,-,-,-,-,-,-,-,-,-,-,-,0.0,-,-,-,0.0,-,-,-,-,42.0,-,-,-,100.0,-,-,-,-,-,-,-,-,-,-,58.0,-,-,-,-,-,-,-,-,-,0.0,-,-,-,-,-,0.0,-,-,-,-,0.0,-,-,-,-,-,-,-,-,-,-,-,0.0,-,17.6,-,-,-,-,-,-,0.0,-,-,-,0.0,112.0,43.7,0.2814645
796,3701,10762,Makishima A.,1978,,-,-,-,22.7,-,-,-,-,-,-,-,-,-,0.0,-,-,-,0.0,-,-,0.0,0.0,-,-,-,-,-,0.0,-,-,-,0.0,-,-,-,-,-,-,-,-,-,-,0.0,-,-,-,-,-,-,-,-,-,-,-,-,-,-,-,-,-,0.0,-,-,-,-,-,-,0.0,-,-,0.0,-,-,-,-,-,-,-,0.0,-,-,-,-,-,-,-,-,-,-,-,0.0,-,-,-,-,-,-,,-,0.0,-,-,-,-,-,-,-,-,-,-,0.0,-,-,-,-,-,-,-,-,-,-,-,-,-,-,-,-,0.0,-,-,-,0.0,-,-,-,-,45.0,-,-,-,100.0,-,-,-,-,-,-,-,-,-,-,55.0,-,-,-,-,-,-,-,-,-,0.0,-,-,-,-,-,0.0,-,-,-,-,0.0,-,-,-,-,-,-,-,-,-,-,-,0.0,-,22.3,-,-,-,-,-,-,0.0,-,-,-,0.0,114.0,44.6,0.2780269
797,3814,110723,State Optical I,1975,TF12,-,-,-,2.876598,-,-,-,0.2965,-,-,-,-,-,0.0,-,-,-,0.0,-,-,0.0,0.0,-,-,-,-,-,0.0,-,-,-,0.0,-,-,-,-,-,-,-,-,-,-,0.0,-,-,-,-,-,-,-,-,-,-,-,-,-,-,-,-,-,0.0,-,-,-,-,-,-,0.0,-,-,0.0,-,-,-,-,-,-,-,0.0,-,-,-,-,-,-,-,-,-,-,-,0.0,-,-,-,-,-,-,,-,0.0,-,-,-,-,-,-,-,-,-,-,0.946456,-,-,-,-,-,-,-,-,-,-,-,-,-,-,-,-,0.0,-,-,-,33.43018,-,-,-,-,3.1731,-,-,-,100.0,-,-,-,-,-,-,-,-,-,-,57.01596,-,-,-,-,-,-,-,-,-,0.0,-,-,-,-,-,0.0,-,-,-,-,5.434315,-,-,-,-,-,-,-,-,-,-,-,0.0,-,-,-,-,-,-,-,-,0.0,-,-,-,0.0,64.4,26.07,0.2351362
798,3814,110725,State Optical I,1975,STF2,-,-,-,3.790949,-,-,-,0.2344,-,-,-,-,-,5.551981,-,-,-,0.0,-,-,0.0,0.0,-,-,-,-,-,0.0,-,-,-,0.0,-,-,-,-,-,-,-,-,-,-,0.0,-,-,-,-,-,-,-,-,-,-,-,-,-,-,-,-,-,0.0,-,-,-,-,-,-,0.0,-,-,0.0,-,-,-,-,-,-,-,0.0,-,-,-,-,-,-,-,-,-,-,-,0.0,-,-,-,-,-,-,,-,0.0,-,-,-,-,-,-,-,-,-,-,0.0,-,-,-,-,-,-,-,-,-,-,-,-,-,-,-,-,0.0,-,-,-,56.45571,-,-,-,-,9.577378,-,-,-,100.0,-,-,-,-,-,-,-,-,-,-,33.96692,-,-,-,-,-,-,-,-,-,0.0,-,-,-,-,-,0.0,-,-,-,-,0.0,-,-,-,-,-,-,-,-,-,-,-,0.0,-,-,-,-,-,-,-,-,0.0,-,-,-,0.0,52.3,20.56,0.2718872
799,3814,110726,State Optical I,1975,STF3,-,-,-,0.0,-,-,-,-,-,-,-,-,-,0.0,-,-,-,3.435547,-,-,0.0,1.962428,-,-,-,-,-,0.0,-,-,-,0.0,-,-,-,-,-,-,-,-,-,-,0.0,-,-,-,-,-,-,-,-,-,-,-,-,-,-,-,-,-,0.0,-,-,-,-,-,-,0.0,-,-,0.0,-,-,-,-,-,-,-,0.0,-,-,-,-,-,-,-,2.943,-,-,-,0.0,-,-,-,-,-,-,,-,0.0,-,-,-,-,-,-,-,-,-,-,0.0,-,-,-,-,-,-,4.891,-,-,-,-,-,-,-,-,-,0.0,-,-,-,0.980581,-,-,-,-,4.905641,-,-,-,100.0,-,-,-,-,-,-,-,-,-,-,0.0,-,-,-,-,-,-,-,-,-,0.0,-,-,-,-,-,68.63701,-,-,-,-,3.227586,-,0.9781,-,-,-,-,-,-,-,-,-,12.94402,-,-,-,-,-,-,-,-,0.0,-,-,-,0.0,59.2,23.7,0.2489451
800,3814,110727,State Optical I,1975,STF11,-,-,-,3.307953,-,-,-,0.2557,-,-,-,-,-,12.0631,-,-,-,0.0,-,-,0.0,0.0,-,-,-,-,-,0.0,-,-,-,0.0,-,-,-,-,-,-,-,-,-,-,0.0,-,-,-,-,-,-,-,-,-,-,-,-,-,-,-,-,-,0.0,-,-,-,-,-,-,0.0,-,-,0.0,-,-,-,-,-,-,-,0.0,-,-,-,-,-,-,-,-,-,-,-,0.0,-,-,-,-,-,-,,-,0.0,-,-,-,-,-,-,-,-,-,-,0.0,-,-,-,-,-,-,-,-,-,-,-,-,-,-,-,-,0.0,-,-,-,64.78212,-,-,-,-,15.62677,-,-,-,100.0,-,-,-,-,-,-,-,-,-,-,19.59111,-,-,-,-,-,-,-,-,-,0.0,-,-,-,-,-,0.0,-,-,-,-,0.0,-,-,-,-,-,-,-,-,-,-,-,0.0,-,-,-,-,-,-,-,-,0.0,-,-,-,0.0,44.5,17.45,0.2750716
801,3814,110728,State Optical I,1975,OF1,-,-,-,2.195374,-,-,-,-,-,-,-,-,-,23.5967,-,-,-,0.4495925,-,-,0.0,0.0,-,-,-,-,-,0.0,-,-,-,0.0,-,-,-,-,-,-,-,-,-,-,0.0,-,-,-,-,-,-,-,-,-,-,-,-,-,-,-,-,-,0.0,-,-,-,-,-,-,0.0,-,-,0.0,-,-,-,-,-,-,-,4.514252,-,-,-,-,-,-,-,-,-,-,-,0.0,-,-,-,-,-,-,,-,0.0,-,-,-,-,-,-,-,-,-,-,2.961762,-,-,-,-,-,-,-,-,-,-,-,-,-,-,-,-,0.0,-,-,-,0.0,-,-,-,-,31.07442,-,-,-,100.0,-,-,-,5.282,-,-,-,-,-,-,60.99998,-,-,-,-,-,-,-,-,-,0.0,-,-,-,-,-,0.0,-,-,-,-,0.0,-,-,-,-,-,-,-,-,-,-,-,0.0,-,-,-,-,-,-,-,-,0.0,-,-,-,0.0,53.0,21.66,0.2234534
802,3814,110729,State Optical I,1975,OF3,-,-,-,9.330133,-,-,-,0.1493,-,-,-,-,-,73.55534,-,-,-,0.0,-,-,0.0,0.0,-,-,-,-,-,0.0,-,-,-,0.0,-,-,-,-,-,-,-,-,-,-,0.0,-,-,-,-,-,-,-,-,-,-,-,-,-,-,-,-,-,0.0,-,-,-,-,-,-,0.0,-,-,0.0,-,-,-,-,-,-,-,0.3136425,-,-,-,-,-,-,-,-,-,-,-,0.0,-,-,-,-,-,-,,-,0.0,-,-,-,-,-,-,-,-,-,-,0.0,-,-,-,-,-,-,-,-,-,-,-,-,-,-,-,-,0.0,-,-,-,16.65156,-,-,-,-,83.0348,-,-,-,100.0,-,-,-,-,-,-,-,-,-,-,0.0,-,-,-,-,-,-,-,-,-,0.0,-,-,-,-,-,0.0,-,-,-,-,0.0,-,-,-,-,-,-,-,-,-,-,-,0.0,-,-,-,-,-,-,-,-,0.0,-,-,-,0.0,55.7,21.74,0.2810488
803,3814,110730,State Optical I,1975,OF4,-,-,-,6.174867,-,-,-,-,-,-,-,-,-,73.85375,-,-,-,0.0,-,-,0.0,0.0,-,-,-,-,-,0.0,-,-,-,0.0,-,-,-,-,-,-,-,-,-,-,0.0,-,-,-,-,-,-,-,-,-,-,-,-,-,-,-,-,-,0.0,-,-,-,-,-,-,0.0,-,-,0.0,-,-,-,-,-,-,-,0.0,-,-,-,-,-,-,-,2.576,-,-,-,0.0,-,-,-,-,-,-,,-,0.0,-,-,-,-,-,-,-,-,-,-,0.0,-,-,-,-,-,-,-,-,-,-,-,-,-,-,-,-,0.0,-,-,-,17.39484,-,-,-,-,82.60516,-,-,-,100.0,-,-,-,-,-,-,-,-,-,-,0.0,-,-,-,-,-,-,-,-,-,0.0,-,-,-,-,-,0.0,-,-,-,-,0.0,-,-,-,-,-,-,-,-,-,-,-,0.0,-,-,-,-,-,-,-,-,0.0,-,-,-,0.0,68.0,26.53,0.281568
804,3814,110731,State Optical I,1975,OF5,-,-,-,4.179345,-,-,-,0.1623,-,-,-,-,-,73.60341,-,-,-,0.0,-,-,0.0,0.0,-,-,-,-,-,0.0,-,-,-,0.0,-,-,-,-,-,-,-,-,-,-,0.0,-,-,-,-,-,-,-,-,-,-,-,-,-,-,-,-,-,0.0,-,-,-,-,-,-,0.0,-,-,0.0,-,-,-,-,-,-,-,0.0,-,-,-,-,-,-,-,1.965,-,-,-,0.0,-,-,-,-,-,-,,-,0.0,-,-,-,-,-,-,-,-,-,-,0.0,-,-,-,-,-,-,-,-,-,-,-,-,-,-,-,-,0.0,-,-,-,20.08973,-,-,-,-,79.91027,-,-,-,100.0,-,-,-,-,-,-,-,-,-,-,0.0,-,-,-,-,-,-,-,-,-,0.0,-,-,-,-,-,0.0,-,-,-,-,0.0,-,-,-,-,-,-,-,-,-,-,-,0.0,-,-,-,-,-,-,-,-,0.0,-,-,-,0.0,66.5,25.89,0.2842797
805,3814,110732,State Optical I,1975,OF6,-,-,-,8.155698,-,-,-,0.1415,-,-,-,-,-,76.59912,-,-,-,0.0,-,-,0.0,0.0,-,-,-,-,-,3.57824,-,-,-,0.0,-,-,-,-,-,-,-,-,-,-,0.0,-,-,-,-,-,-,-,-,-,-,-,-,-,-,-,-,-,0.0,-,-,-,-,-,-,0.0,-,-,0.0,-,-,-,-,-,-,-,0.0,-,-,-,-,-,-,-,3.581,-,-,-,0.0,-,-,-,-,-,-,,-,0.0,-,-,-,-,-,-,-,-,-,-,0.0,-,-,-,-,-,-,-,-,-,-,-,-,-,-,-,-,0.0,-,-,-,7.944735,-,-,-,-,88.47703,-,-,-,100.0,-,-,-,-,-,-,-,-,-,-,0.0,-,-,-,-,-,-,-,-,-,0.0,-,-,-,-,-,0.0,-,-,-,-,0.0,-,-,-,-,-,-,-,-,-,-,-,0.0,-,-,-,-,-,-,-,-,0.0,-,-,-,0.0,68.3,26.71,0.2785475
806,3833,12211,Ashizuka M.,1984,,-,-,-,0.0,-,-,-,-,-,-,-,-,-,0.0,-,-,-,0.0,-,-,0.0,0.0,-,-,-,-,-,0.0,-,-,-,0.0,-,-,-,-,-,-,-,-,-,-,0.0,-,-,-,-,-,-,-,-,-,-,-,-,-,-,-,-,-,0.0,-,-,-,-,-,-,0.0,-,-,0.0,-,-,-,-,-,-,-,0.0,-,-,-,-,-,-,-,-,-,-,-,0.0,-,-,-,-,-,-,,-,42.5,-,-,-,-,-,-,-,-,-,-,0.0,-,-,-,-,-,-,-,-,-,-,-,-,-,-,-,-,42.5,-,-,-,0.0,-,-,-,-,0.0,-,-,-,100.0,-,-,-,-,-,-,-,-,-,-,15.0,-,-,-,-,-,-,-,-,-,0.0,-,-,-,-,-,0.0,-,-,-,-,0.0,-,-,-,-,-,-,-,-,-,-,-,0.0,-,-,-,-,-,-,-,-,0.0,-,-,-,0.0,54.4,21.9,0.243
807,3833,12212,Ashizuka M.,1984,,-,-,-,0.0,-,-,-,-,-,-,-,-,-,0.0,-,-,-,0.0,-,-,0.0,0.0,-,-,-,-,-,0.0,-,-,-,0.0,-,-,-,-,-,-,-,-,-,-,0.0,-,-,-,-,-,-,-,-,-,-,-,-,-,-,-,-,-,0.0,-,-,-,-,-,-,0.0,-,-,0.0,-,-,-,-,-,-,-,0.0,-,-,-,-,-,-,-,-,-,-,-,0.0,-,-,-,-,-,-,,-,50.0,-,-,-,-,-,-,-,-,-,-,0.0,-,-,-,-,-,-,-,-,-,-,-,-,-,-,-,-,40.0,-,-,-,0.0,-,-,-,-,0.0,-,-,-,100.0,-,-,-,-,-,-,-,-,-,-,10.0,-,-,-,-,-,-,-,-,-,0.0,-,-,-,-,-,0.0,-,-,-,-,0.0,-,-,-,-,-,-,-,-,-,-,-,0.0,-,-,-,-,-,-,-,-,0.0,-,-,-,0.0,67.7,27.01,0.255
808,3833,12213,Ashizuka M.,1984,,-,-,-,0.0,-,-,-,-,-,-,-,-,-,0.0,-,-,-,0.0,-,-,0.0,0.0,-,-,-,-,-,0.0,-,-,-,0.0,-,-,-,-,-,-,-,-,-,-,0.0,-,-,-,-,-,-,-,-,-,-,-,-,-,-,-,-,-,0.0,-,-,-,-,-,-,0.0,-,-,0.0,-,-,-,-,-,-,-,0.0,-,-,-,-,-,-,-,-,-,-,-,0.0,-,-,-,-,-,-,,-,47.5,-,-,-,-,-,-,-,-,-,-,0.0,-,-,-,-,-,-,-,-,-,-,-,-,-,-,-,-,42.5,-,-,-,0.0,-,-,-,-,0.0,-,-,-,100.0,-,-,-,-,-,-,-,-,-,-,10.0,-,-,-,-,-,-,-,-,-,0.0,-,-,-,-,-,0.0,-,-,-,-,0.0,-,-,-,-,-,-,-,-,-,-,-,0.0,-,-,-,-,-,-,-,-,0.0,-,-,-,0.0,57.8,23.13,0.25
809,3833,12214,Ashizuka M.,1984,,-,-,-,0.0,-,-,-,-,-,-,-,-,-,0.0,-,-,-,0.0,-,-,0.0,0.0,-,-,-,-,-,0.0,-,-,-,0.0,-,-,-,-,-,-,-,-,-,-,0.0,-,-,-,-,-,-,-,-,-,-,-,-,-,-,-,-,-,0.0,-,-,-,-,-,-,0.0,-,-,0.0,-,-,-,-,-,-,-,0.0,-,-,-,-,-,-,-,-,-,-,-,0.0,-,-,-,-,-,-,,-,45.0,-,-,-,-,-,-,-,-,-,-,0.0,-,-,-,-,-,-,-,-,-,-,-,-,-,-,-,-,45.0,-,-,-,0.0,-,-,-,-,0.0,-,-,-,100.0,-,-,-,-,-,-,-,-,-,-,10.0,-,-,-,-,-,-,-,-,-,0.0,-,-,-,-,-,0.0,-,-,-,-,0.0,-,-,-,-,-,-,-,-,-,-,-,0.0,-,-,-,-,-,-,-,-,0.0,-,-,-,0.0,55.1,22.09,0.248
810,3833,12215,Ashizuka M.,1984,,-,-,-,0.0,-,-,-,-,-,-,-,-,-,0.0,-,-,-,0.0,-,-,0.0,0.0,-,-,-,-,-,0.0,-,-,-,0.0,-,-,-,-,-,-,-,-,-,-,0.0,-,-,-,-,-,-,-,-,-,-,-,-,-,-,-,-,-,0.0,-,-,-,-,-,-,0.0,-,-,0.0,-,-,-,-,-,-,-,0.0,-,-,-,-,-,-,-,-,-,-,-,0.0,-,-,-,-,-,-,,-,46.25,-,-,-,-,-,-,-,-,-,-,0.0,-,-,-,-,-,-,-,-,-,-,-,-,-,-,-,-,46.25,-,-,-,0.0,-,-,-,-,0.0,-,-,-,100.0,-,-,-,-,-,-,-,-,-,-,7.5,-,-,-,-,-,-,-,-,-,0.0,-,-,-,-,-,0.0,-,-,-,-,0.0,-,-,-,-,-,-,-,-,-,-,-,0.0,-,-,-,-,-,-,-,-,0.0,-,-,-,0.0,56.5,22.64,0.247
811,3833,12216,Ashizuka M.,1984,,-,-,-,0.0,-,-,-,-,-,-,-,-,-,0.0,-,-,-,0.0,-,-,0.0,0.0,-,-,-,-,-,0.0,-,-,-,0.0,-,-,-,-,-,-,-,-,-,-,0.0,-,-,-,-,-,-,-,-,-,-,-,-,-,-,-,-,-,0.0,-,-,-,-,-,-,0.0,-,-,0.0,-,-,-,-,-,-,-,0.0,-,-,-,-,-,-,-,-,-,-,-,0.0,-,-,-,-,-,-,,-,52.5,-,-,-,-,-,-,-,-,-,-,0.0,-,-,-,-,-,-,-,-,-,-,-,-,-,-,-,-,42.5,-,-,-,0.0,-,-,-,-,0.0,-,-,-,100.0,-,-,-,-,-,-,-,-,-,-,5.0,-,-,-,-,-,-,-,-,-,0.0,-,-,-,-,-,0.0,-,-,-,-,0.0,-,-,-,-,-,-,-,-,-,-,-,0.0,-,-,-,-,-,-,-,-,0.0,-,-,-,0.0,63.9,25.36,0.261
812,3833,12217,Ashizuka M.,1984,,-,-,-,0.0,-,-,-,-,-,-,-,-,-,0.0,-,-,-,0.0,-,-,0.0,0.0,-,-,-,-,-,0.0,-,-,-,0.0,-,-,-,-,-,-,-,-,-,-,0.0,-,-,-,-,-,-,-,-,-,-,-,-,-,-,-,-,-,0.0,-,-,-,-,-,-,0.0,-,-,0.0,-,-,-,-,-,-,-,0.0,-,-,-,-,-,-,-,-,-,-,-,0.0,-,-,-,-,-,-,,-,50.0,-,-,-,-,-,-,-,-,-,-,0.0,-,-,-,-,-,-,-,-,-,-,-,-,-,-,-,-,45.0,-,-,-,0.0,-,-,-,-,0.0,-,-,-,100.0,-,-,-,-,-,-,-,-,-,-,5.0,-,-,-,-,-,-,-,-,-,0.0,-,-,-,-,-,0.0,-,-,-,-,0.0,-,-,-,-,-,-,-,-,-,-,-,0.0,-,-,-,-,-,-,-,-,0.0,-,-,-,0.0,61.0,24.33,0.254
813,3833,12218,Ashizuka M.,1984,,-,-,-,0.0,-,-,-,-,-,-,-,-,-,0.0,-,-,-,0.0,-,-,0.0,0.0,-,-,-,-,-,0.0,-,-,-,0.0,-,-,-,-,-,-,-,-,-,-,0.0,-,-,-,-,-,-,-,-,-,-,-,-,-,-,-,-,-,0.0,-,-,-,-,-,-,0.0,-,-,0.0,-,-,-,-,-,-,-,0.0,-,-,-,-,-,-,-,-,-,-,-,0.0,-,-,-,-,-,-,,-,47.5,-,-,-,-,-,-,-,-,-,-,0.0,-,-,-,-,-,-,-,-,-,-,-,-,-,-,-,-,47.5,-,-,-,0.0,-,-,-,-,0.0,-,-,-,100.0,-,-,-,-,-,-,-,-,-,-,5.0,-,-,-,-,-,-,-,-,-,0.0,-,-,-,-,-,0.0,-,-,-,-,0.0,-,-,-,-,-,-,-,-,-,-,-,0.0,-,-,-,-,-,-,-,-,0.0,-,-,-,0.0,57.5,23.04,0.25
814,3833,12219,Ashizuka M.,1984,,-,-,-,0.0,-,-,-,-,-,-,-,-,-,0.0,-,-,-,0.0,-,-,0.0,0.0,-,-,-,-,-,0.0,-,-,-,0.0,-,-,-,-,-,-,-,-,-,-,0.0,-,-,-,-,-,-,-,-,-,-,-,-,-,-,-,-,-,0.0,-,-,-,-,-,-,0.0,-,-,0.0,-,-,-,-,-,-,-,0.0,-,-,-,-,-,-,-,-,-,-,-,0.0,-,-,-,-,-,-,,-,45.0,-,-,-,-,-,-,-,-,-,-,0.0,-,-,-,-,-,-,-,-,-,-,-,-,-,-,-,-,50.0,-,-,-,0.0,-,-,-,-,0.0,-,-,-,100.0,-,-,-,-,-,-,-,-,-,-,5.0,-,-,-,-,-,-,-,-,-,0.0,-,-,-,-,-,0.0,-,-,-,-,0.0,-,-,-,-,-,-,-,-,-,-,-,0.0,-,-,-,-,-,-,-,-,0.0,-,-,-,0.0,54.3,21.8,0.246
815,3833,12220,Ashizuka M.,1984,,-,-,-,0.0,-,-,-,-,-,-,-,-,-,0.0,-,-,-,0.0,-,-,0.0,0.0,-,-,-,-,-,0.0,-,-,-,0.0,-,-,-,-,-,-,-,-,-,-,0.0,-,-,-,-,-,-,-,-,-,-,-,-,-,-,-,-,-,0.0,-,-,-,-,-,-,0.0,-,-,0.0,-,-,-,-,-,-,-,0.0,-,-,-,-,-,-,-,-,-,-,-,0.0,-,-,-,-,-,-,,-,48.75,-,-,-,-,-,-,-,-,-,-,0.0,-,-,-,-,-,-,-,-,-,-,-,-,-,-,-,-,48.75,-,-,-,0.0,-,-,-,-,0.0,-,-,-,100.0,-,-,-,-,-,-,-,-,-,-,2.5,-,-,-,-,-,-,-,-,-,0.0,-,-,-,-,-,0.0,-,-,-,-,0.0,-,-,-,-,-,-,-,-,-,-,-,0.0,-,-,-,-,-,-,-,-,0.0,-,-,-,0.0,55.6,22.21,0.253
816,3833,12221,Ashizuka M.,1984,,-,-,-,0.0,-,-,-,-,-,-,-,-,-,0.0,-,-,-,0.0,-,-,0.0,0.0,-,-,-,-,-,42.5,-,-,-,0.0,-,-,-,-,-,-,-,-,-,-,0.0,-,-,-,-,-,-,-,-,-,-,-,-,-,-,-,-,-,0.0,-,-,-,-,-,-,0.0,-,-,0.0,-,-,-,-,-,-,-,0.0,-,-,-,-,-,-,-,-,-,-,-,0.0,-,-,-,-,-,-,,-,0.0,-,-,-,-,-,-,-,-,-,-,0.0,-,-,-,-,-,-,-,-,-,-,-,-,-,-,-,-,42.5,-,-,-,0.0,-,-,-,-,0.0,-,-,-,100.0,-,-,-,-,-,-,-,-,-,-,15.0,-,-,-,-,-,-,-,-,-,0.0,-,-,-,-,-,0.0,-,-,-,-,0.0,-,-,-,-,-,-,-,-,-,-,-,0.0,-,-,-,-,-,-,-,-,0.0,-,-,-,0.0,56.5,22.34,0.265
817,3833,12222,Ashizuka M.,1984,,-,-,-,0.0,-,-,-,-,-,-,-,-,-,0.0,-,-,-,0.0,-,-,0.0,0.0,-,-,-,-,-,47.5,-,-,-,0.0,-,-,-,-,-,-,-,-,-,-,0.0,-,-,-,-,-,-,-,-,-,-,-,-,-,-,-,-,-,0.0,-,-,-,-,-,-,0.0,-,-,0.0,-,-,-,-,-,-,-,0.0,-,-,-,-,-,-,-,-,-,-,-,0.0,-,-,-,-,-,-,,-,0.0,-,-,-,-,-,-,-,-,-,-,0.0,-,-,-,-,-,-,-,-,-,-,-,-,-,-,-,-,42.5,-,-,-,0.0,-,-,-,-,0.0,-,-,-,100.0,-,-,-,-,-,-,-,-,-,-,10.0,-,-,-,-,-,-,-,-,-,0.0,-,-,-,-,-,0.0,-,-,-,-,0.0,-,-,-,-,-,-,-,-,-,-,-,0.0,-,-,-,-,-,-,-,-,0.0,-,-,-,0.0,57.7,22.66,0.273
818,3833,12223,Ashizuka M.,1984,,-,-,-,0.0,-,-,-,-,-,-,-,-,-,0.0,-,-,-,0.0,-,-,0.0,0.0,-,-,-,-,-,45.0,-,-,-,0.0,-,-,-,-,-,-,-,-,-,-,0.0,-,-,-,-,-,-,-,-,-,-,-,-,-,-,-,-,-,0.0,-,-,-,-,-,-,0.0,-,-,0.0,-,-,-,-,-,-,-,0.0,-,-,-,-,-,-,-,-,-,-,-,0.0,-,-,-,-,-,-,,-,0.0,-,-,-,-,-,-,-,-,-,-,0.0,-,-,-,-,-,-,-,-,-,-,-,-,-,-,-,-,45.0,-,-,-,0.0,-,-,-,-,0.0,-,-,-,100.0,-,-,-,-,-,-,-,-,-,-,10.0,-,-,-,-,-,-,-,-,-,0.0,-,-,-,-,-,0.0,-,-,-,-,0.0,-,-,-,-,-,-,-,-,-,-,-,0.0,-,-,-,-,-,-,-,-,0.0,-,-,-,0.0,56.2,22.11,0.272
819,3833,12224,Ashizuka M.,1984,,-,-,-,0.0,-,-,-,-,-,-,-,-,-,0.0,-,-,-,0.0,-,-,0.0,0.0,-,-,-,-,-,42.5,-,-,-,0.0,-,-,-,-,-,-,-,-,-,-,0.0,-,-,-,-,-,-,-,-,-,-,-,-,-,-,-,-,-,0.0,-,-,-,-,-,-,0.0,-,-,0.0,-,-,-,-,-,-,-,0.0,-,-,-,-,-,-,-,-,-,-,-,0.0,-,-,-,-,-,-,,-,0.0,-,-,-,-,-,-,-,-,-,-,0.0,-,-,-,-,-,-,-,-,-,-,-,-,-,-,-,-,47.5,-,-,-,0.0,-,-,-,-,0.0,-,-,-,100.0,-,-,-,-,-,-,-,-,-,-,10.0,-,-,-,-,-,-,-,-,-,0.0,-,-,-,-,-,0.0,-,-,-,-,0.0,-,-,-,-,-,-,-,-,-,-,-,0.0,-,-,-,-,-,-,-,-,0.0,-,-,-,0.0,54.8,21.52,0.275
820,3833,12225,Ashizuka M.,1984,,-,-,-,0.0,-,-,-,-,-,-,-,-,-,0.0,-,-,-,0.0,-,-,0.0,0.0,-,-,-,-,-,46.25,-,-,-,0.0,-,-,-,-,-,-,-,-,-,-,0.0,-,-,-,-,-,-,-,-,-,-,-,-,-,-,-,-,-,0.0,-,-,-,-,-,-,0.0,-,-,0.0,-,-,-,-,-,-,-,0.0,-,-,-,-,-,-,-,-,-,-,-,0.0,-,-,-,-,-,-,,-,0.0,-,-,-,-,-,-,-,-,-,-,0.0,-,-,-,-,-,-,-,-,-,-,-,-,-,-,-,-,46.25,-,-,-,0.0,-,-,-,-,0.0,-,-,-,100.0,-,-,-,-,-,-,-,-,-,-,7.5,-,-,-,-,-,-,-,-,-,0.0,-,-,-,-,-,0.0,-,-,-,-,0.0,-,-,-,-,-,-,-,-,-,-,-,0.0,-,-,-,-,-,-,-,-,0.0,-,-,-,0.0,56.1,22.0,0.276
821,3833,12226,Ashizuka M.,1984,,-,-,-,0.0,-,-,-,-,-,-,-,-,-,0.0,-,-,-,0.0,-,-,0.0,0.0,-,-,-,-,-,50.0,-,-,-,0.0,-,-,-,-,-,-,-,-,-,-,0.0,-,-,-,-,-,-,-,-,-,-,-,-,-,-,-,-,-,0.0,-,-,-,-,-,-,0.0,-,-,0.0,-,-,-,-,-,-,-,0.0,-,-,-,-,-,-,-,-,-,-,-,0.0,-,-,-,-,-,-,,-,0.0,-,-,-,-,-,-,-,-,-,-,0.0,-,-,-,-,-,-,-,-,-,-,-,-,-,-,-,-,45.0,-,-,-,0.0,-,-,-,-,0.0,-,-,-,100.0,-,-,-,-,-,-,-,-,-,-,5.0,-,-,-,-,-,-,-,-,-,0.0,-,-,-,-,-,0.0,-,-,-,-,0.0,-,-,-,-,-,-,-,-,-,-,-,0.0,-,-,-,-,-,-,-,-,0.0,-,-,-,0.0,59.1,23.18,0.276
822,3833,12227,Ashizuka M.,1984,,-,-,-,0.0,-,-,-,-,-,-,-,-,-,0.0,-,-,-,0.0,-,-,0.0,0.0,-,-,-,-,-,47.5,-,-,-,0.0,-,-,-,-,-,-,-,-,-,-,0.0,-,-,-,-,-,-,-,-,-,-,-,-,-,-,-,-,-,0.0,-,-,-,-,-,-,0.0,-,-,0.0,-,-,-,-,-,-,-,0.0,-,-,-,-,-,-,-,-,-,-,-,0.0,-,-,-,-,-,-,,-,0.0,-,-,-,-,-,-,-,-,-,-,0.0,-,-,-,-,-,-,-,-,-,-,-,-,-,-,-,-,47.5,-,-,-,0.0,-,-,-,-,0.0,-,-,-,100.0,-,-,-,-,-,-,-,-,-,-,5.0,-,-,-,-,-,-,-,-,-,0.0,-,-,-,-,-,0.0,-,-,-,-,0.0,-,-,-,-,-,-,-,-,-,-,-,0.0,-,-,-,-,-,-,-,-,0.0,-,-,-,0.0,57.1,22.45,0.272
823,3833,12228,Ashizuka M.,1984,,-,-,-,0.0,-,-,-,-,-,-,-,-,-,0.0,-,-,-,0.0,-,-,0.0,0.0,-,-,-,-,-,45.0,-,-,-,0.0,-,-,-,-,-,-,-,-,-,-,0.0,-,-,-,-,-,-,-,-,-,-,-,-,-,-,-,-,-,0.0,-,-,-,-,-,-,0.0,-,-,0.0,-,-,-,-,-,-,-,0.0,-,-,-,-,-,-,-,-,-,-,-,0.0,-,-,-,-,-,-,,-,0.0,-,-,-,-,-,-,-,-,-,-,0.0,-,-,-,-,-,-,-,-,-,-,-,-,-,-,-,-,50.0,-,-,-,0.0,-,-,-,-,0.0,-,-,-,100.0,-,-,-,-,-,-,-,-,-,-,5.0,-,-,-,-,-,-,-,-,-,0.0,-,-,-,-,-,0.0,-,-,-,-,0.0,-,-,-,-,-,-,-,-,-,-,-,0.0,-,-,-,-,-,-,-,-,0.0,-,-,-,0.0,54.8,21.62,0.268
824,3833,12229,Ashizuka M.,1984,,-,-,-,0.0,-,-,-,-,-,-,-,-,-,0.0,-,-,-,0.0,-,-,0.0,0.0,-,-,-,-,-,48.75,-,-,-,0.0,-,-,-,-,-,-,-,-,-,-,0.0,-,-,-,-,-,-,-,-,-,-,-,-,-,-,-,-,-,0.0,-,-,-,-,-,-,0.0,-,-,0.0,-,-,-,-,-,-,-,0.0,-,-,-,-,-,-,-,-,-,-,-,0.0,-,-,-,-,-,-,,-,0.0,-,-,-,-,-,-,-,-,-,-,0.0,-,-,-,-,-,-,-,-,-,-,-,-,-,-,-,-,48.75,-,-,-,0.0,-,-,-,-,0.0,-,-,-,100.0,-,-,-,-,-,-,-,-,-,-,2.5,-,-,-,-,-,-,-,-,-,0.0,-,-,-,-,-,0.0,-,-,-,-,0.0,-,-,-,-,-,-,-,-,-,-,-,0.0,-,-,-,-,-,-,-,-,0.0,-,-,-,0.0,56.4,22.18,0.273
825,3842,79905,Rouse G.B.,1981,,-,-,-,0.0,-,-,-,-,-,-,-,-,-,0.0,-,-,-,0.0,-,-,0.0,0.0,-,-,-,-,-,0.0,-,-,-,0.0,-,-,-,-,-,-,-,-,-,-,0.0,-,-,-,-,-,-,-,-,-,-,-,-,-,-,-,-,-,0.0,-,-,-,-,-,-,0.0,-,-,0.0,-,-,-,-,-,-,-,0.0,-,-,-,-,-,-,-,-,-,-,-,0.0,-,-,-,-,-,-,,-,0.0,-,-,-,-,-,-,-,-,-,-,0.0,-,-,-,-,-,-,-,-,-,-,-,-,-,-,-,-,0.0,-,-,-,0.0,-,-,-,-,0.0,-,-,-,100.0,-,-,-,-,-,-,-,-,-,-,100.0,-,-,-,-,-,-,-,-,-,0.0,-,-,-,-,-,0.0,-,-,-,-,0.0,-,-,-,-,-,-,-,-,-,-,-,0.0,-,-,-,-,-,-,-,-,0.0,-,-,-,0.0,66.0,27.59,0.196
826,3842,12261,Rouse G.B.,1981,,-,-,-,0.0,-,-,-,-,-,-,-,-,-,0.0,-,-,-,0.0,-,-,0.0,0.0,-,-,-,-,-,0.0,-,-,-,0.0,-,-,-,-,-,-,-,-,-,-,0.0,-,-,-,-,-,-,-,-,-,-,-,-,-,-,-,-,-,0.0,-,-,-,-,-,-,0.0,-,-,0.0,-,-,-,-,-,-,-,0.0,-,-,-,-,-,-,-,-,-,-,-,0.0,-,-,-,-,-,-,,-,0.0,-,-,-,-,-,-,-,-,-,-,16.67,-,-,-,-,-,-,-,-,-,-,-,-,-,-,-,-,0.0,-,-,-,0.0,-,-,-,-,0.0,-,-,-,100.0,-,-,-,-,-,-,-,-,-,-,83.33,-,-,-,-,-,-,-,-,-,0.0,-,-,-,-,-,0.0,-,-,-,-,0.0,-,-,-,-,-,-,-,-,-,-,-,0.0,-,-,-,-,-,-,-,-,0.0,-,-,-,0.0,59.0,24.7,0.194
827,3842,12262,Rouse G.B.,1981,,-,-,-,0.0,-,-,-,-,-,-,-,-,-,0.0,-,-,-,0.0,-,-,0.0,0.0,-,-,-,-,-,0.0,-,-,-,0.0,-,-,-,-,-,-,-,-,-,-,3.330333,-,-,-,-,-,-,-,-,-,-,-,-,-,-,-,-,-,0.0,-,-,-,-,-,-,0.0,-,-,0.0,-,-,-,-,-,-,-,0.0,-,-,-,-,-,-,-,-,-,-,-,0.0,-,-,-,-,-,-,,-,0.0,-,-,-,-,-,-,-,-,-,-,13.33133,-,-,-,-,-,-,-,-,-,-,-,-,-,-,-,-,0.0,-,-,-,0.0,-,-,-,-,0.0,-,-,-,100.0,-,-,-,-,-,-,-,-,-,-,83.33834,-,-,-,-,-,-,-,-,-,0.0,-,-,-,-,-,0.0,-,-,-,-,0.0,-,-,-,-,-,-,-,-,-,-,-,0.0,-,-,-,-,-,-,-,-,0.0,-,-,-,0.0,56.0,22.61,0.238
828,3842,12263,Rouse G.B.,1981,,-,-,-,0.0,-,-,-,-,-,-,-,-,-,0.0,-,-,-,0.0,-,-,0.0,0.0,-,-,-,-,-,0.0,-,-,-,0.0,-,-,-,-,-,-,-,-,-,-,6.67,-,-,-,-,-,-,-,-,-,-,-,-,-,-,-,-,-,0.0,-,-,-,-,-,-,0.0,-,-,0.0,-,-,-,-,-,-,-,0.0,-,-,-,-,-,-,-,-,-,-,-,0.0,-,-,-,-,-,-,,-,0.0,-,-,-,-,-,-,-,-,-,-,10.0,-,-,-,-,-,-,-,-,-,-,-,-,-,-,-,-,0.0,-,-,-,0.0,-,-,-,-,0.0,-,-,-,100.0,-,-,-,-,-,-,-,-,-,-,83.33,-,-,-,-,-,-,-,-,-,0.0,-,-,-,-,-,0.0,-,-,-,-,0.0,-,-,-,-,-,-,-,-,-,-,-,0.0,-,-,-,-,-,-,-,-,0.0,-,-,-,0.0,51.0,20.17,0.264
829,3842,12264,Rouse G.B.,1981,,-,-,-,0.0,-,-,-,-,-,-,-,-,-,0.0,-,-,-,0.0,-,-,0.0,0.0,-,-,-,-,-,0.0,-,-,-,0.0,-,-,-,-,-,-,-,-,-,-,8.330832,-,-,-,-,-,-,-,-,-,-,-,-,-,-,-,-,-,0.0,-,-,-,-,-,-,0.0,-,-,0.0,-,-,-,-,-,-,-,0.0,-,-,-,-,-,-,-,-,-,-,-,0.0,-,-,-,-,-,-,,-,0.0,-,-,-,-,-,-,-,-,-,-,8.330832,-,-,-,-,-,-,-,-,-,-,-,-,-,-,-,-,0.0,-,-,-,0.0,-,-,-,-,0.0,-,-,-,100.0,-,-,-,-,-,-,-,-,-,-,83.33833,-,-,-,-,-,-,-,-,-,0.0,-,-,-,-,-,0.0,-,-,-,-,0.0,-,-,-,-,-,-,-,-,-,-,-,0.0,-,-,-,-,-,-,-,-,0.0,-,-,-,0.0,46.6,18.27,0.275
830,3842,12265,Rouse G.B.,1981,,-,-,-,0.0,-,-,-,-,-,-,-,-,-,0.0,-,-,-,0.0,-,-,0.0,0.0,-,-,-,-,-,0.0,-,-,-,0.0,-,-,-,-,-,-,-,-,-,-,10.0,-,-,-,-,-,-,-,-,-,-,-,-,-,-,-,-,-,0.0,-,-,-,-,-,-,0.0,-,-,0.0,-,-,-,-,-,-,-,0.0,-,-,-,-,-,-,-,-,-,-,-,0.0,-,-,-,-,-,-,,-,0.0,-,-,-,-,-,-,-,-,-,-,6.67,-,-,-,-,-,-,-,-,-,-,-,-,-,-,-,-,0.0,-,-,-,0.0,-,-,-,-,0.0,-,-,-,100.0,-,-,-,-,-,-,-,-,-,-,83.33,-,-,-,-,-,-,-,-,-,0.0,-,-,-,-,-,0.0,-,-,-,-,0.0,-,-,-,-,-,-,-,-,-,-,-,0.0,-,-,-,-,-,-,-,-,0.0,-,-,-,0.0,41.3,15.9,0.298
831,3842,12266,Rouse G.B.,1981,,-,-,-,0.0,-,-,-,-,-,-,-,-,-,0.0,-,-,-,0.0,-,-,0.0,0.0,-,-,-,-,-,0.0,-,-,-,0.0,-,-,-,-,-,-,-,-,-,-,11.67,-,-,-,-,-,-,-,-,-,-,-,-,-,-,-,-,-,0.0,-,-,-,-,-,-,0.0,-,-,0.0,-,-,-,-,-,-,-,0.0,-,-,-,-,-,-,-,-,-,-,-,0.0,-,-,-,-,-,-,,-,0.0,-,-,-,-,-,-,-,-,-,-,5.0,-,-,-,-,-,-,-,-,-,-,-,-,-,-,-,-,0.0,-,-,-,0.0,-,-,-,-,0.0,-,-,-,100.0,-,-,-,-,-,-,-,-,-,-,83.33,-,-,-,-,-,-,-,-,-,0.0,-,-,-,-,-,0.0,-,-,-,-,0.0,-,-,-,-,-,-,-,-,-,-,-,0.0,-,-,-,-,-,-,-,-,0.0,-,-,-,0.0,38.5,14.49,0.328
832,3842,12267,Rouse G.B.,1981,,-,-,-,0.0,-,-,-,-,-,-,-,-,-,0.0,-,-,-,0.0,-,-,0.0,0.0,-,-,-,-,-,0.0,-,-,-,0.0,-,-,-,-,-,-,-,-,-,-,13.33133,-,-,-,-,-,-,-,-,-,-,-,-,-,-,-,-,-,0.0,-,-,-,-,-,-,0.0,-,-,0.0,-,-,-,-,-,-,-,0.0,-,-,-,-,-,-,-,-,-,-,-,0.0,-,-,-,-,-,-,,-,0.0,-,-,-,-,-,-,-,-,-,-,3.330333,-,-,-,-,-,-,-,-,-,-,-,-,-,-,-,-,0.0,-,-,-,0.0,-,-,-,-,0.0,-,-,-,100.0,-,-,-,-,-,-,-,-,-,-,83.33834,-,-,-,-,-,-,-,-,-,0.0,-,-,-,-,-,0.0,-,-,-,-,0.0,-,-,-,-,-,-,-,-,-,-,-,0.0,-,-,-,-,-,-,-,-,0.0,-,-,-,0.0,38.0,14.55,0.305
833,3842,12268,Rouse G.B.,1981,,-,-,-,0.0,-,-,-,-,-,-,-,-,-,0.0,-,-,-,0.0,-,-,0.0,0.0,-,-,-,-,-,0.0,-,-,-,0.0,-,-,-,-,-,-,-,-,-,-,16.67,-,-,-,-,-,-,-,-,-,-,-,-,-,-,-,-,-,0.0,-,-,-,-,-,-,0.0,-,-,0.0,-,-,-,-,-,-,-,0.0,-,-,-,-,-,-,-,-,-,-,-,0.0,-,-,-,-,-,-,,-,0.0,-,-,-,-,-,-,-,-,-,-,0.0,-,-,-,-,-,-,-,-,-,-,-,-,-,-,-,-,0.0,-,-,-,0.0,-,-,-,-,0.0,-,-,-,100.0,-,-,-,-,-,-,-,-,-,-,83.33,-,-,-,-,-,-,-,-,-,0.0,-,-,-,-,-,0.0,-,-,-,-,0.0,-,-,-,-,-,-,-,-,-,-,-,0.0,-,-,-,-,-,-,-,-,0.0,-,-,-,0.0,30.6,11.27,0.357
834,3846,12319,Gan Fuxi,1959,,-,-,-,0.0,-,-,-,-,-,-,-,-,-,0.0,-,-,-,0.0,-,-,18.0,0.0,-,-,-,-,-,0.0,-,-,-,0.0,-,-,-,-,-,-,-,-,-,-,0.0,-,-,-,-,-,-,-,-,-,-,-,-,-,-,-,-,-,0.0,-,-,-,-,-,-,0.0,-,-,0.0,-,-,-,-,-,-,-,0.0,-,-,-,-,-,-,-,-,-,-,-,0.0,-,-,-,-,-,-,,-,0.0,-,-,-,-,-,-,-,-,-,-,12.0,-,-,-,-,-,-,-,-,-,-,-,-,-,-,-,-,0.0,-,-,-,0.0,-,-,-,-,0.0,-,-,-,100.0,-,-,-,-,-,-,-,-,-,-,70.0,-,-,-,-,-,-,-,-,-,0.0,-,-,-,-,-,0.0,-,-,-,-,0.0,-,-,-,-,-,-,-,-,-,-,-,0.0,-,-,-,-,-,-,-,-,0.0,-,-,-,0.0,77.4,32.56,0.224
835,3846,12320,Gan Fuxi,1959,,-,-,-,0.0,-,-,-,-,-,-,-,-,-,0.0,-,-,-,0.0,-,-,0.0,0.0,-,-,-,-,-,0.0,-,-,-,0.0,-,-,-,-,-,-,-,-,-,-,0.0,-,-,-,-,-,-,-,-,-,-,-,-,-,-,-,-,-,0.0,-,-,-,-,-,-,0.0,-,-,0.0,-,-,-,-,-,-,-,0.0,-,-,-,-,-,-,-,-,-,-,-,0.0,-,-,-,-,-,-,,-,18.0,-,-,-,-,-,-,-,-,-,-,12.0,-,-,-,-,-,-,-,-,-,-,-,-,-,-,-,-,0.0,-,-,-,0.0,-,-,-,-,0.0,-,-,-,100.0,-,-,-,-,-,-,-,-,-,-,70.0,-,-,-,-,-,-,-,-,-,0.0,-,-,-,-,-,0.0,-,-,-,-,0.0,-,-,-,-,-,-,-,-,-,-,-,0.0,-,-,-,-,-,-,-,-,0.0,-,-,-,0.0,66.8,27.86,0.202
836,3846,12321,Gan Fuxi,1959,,-,-,-,0.0,-,-,-,-,-,-,-,-,-,0.0,-,-,-,0.0,-,-,0.0,0.0,-,-,-,-,-,18.0,-,-,-,0.0,-,-,-,-,-,-,-,-,-,-,0.0,-,-,-,-,-,-,-,-,-,-,-,-,-,-,-,-,-,0.0,-,-,-,-,-,-,0.0,-,-,0.0,-,-,-,-,-,-,-,0.0,-,-,-,-,-,-,-,-,-,-,-,0.0,-,-,-,-,-,-,,-,0.0,-,-,-,-,-,-,-,-,-,-,12.0,-,-,-,-,-,-,-,-,-,-,-,-,-,-,-,-,0.0,-,-,-,0.0,-,-,-,-,0.0,-,-,-,100.0,-,-,-,-,-,-,-,-,-,-,70.0,-,-,-,-,-,-,-,-,-,0.0,-,-,-,-,-,0.0,-,-,-,-,0.0,-,-,-,-,-,-,-,-,-,-,-,0.0,-,-,-,-,-,-,-,-,0.0,-,-,-,0.0,77.7,32.07,0.218
837,3846,12322,Gan Fuxi,1959,,-,-,-,0.0,-,-,-,-,-,-,-,-,-,0.0,-,-,-,0.0,-,-,0.0,0.0,-,-,-,-,-,0.0,-,-,-,0.0,-,-,-,-,-,-,-,-,-,-,0.0,-,-,-,-,-,-,-,-,-,-,-,-,-,-,-,-,-,0.0,-,-,-,-,-,-,0.0,-,-,0.0,-,-,-,-,-,-,-,0.0,-,-,-,-,-,-,-,-,-,-,-,0.0,-,-,-,-,-,-,,-,0.0,-,-,-,-,-,-,-,-,-,-,12.0,-,-,-,-,-,-,-,-,-,-,-,-,-,-,-,-,0.0,-,-,-,0.0,-,-,-,-,0.0,-,-,-,100.0,-,-,-,-,-,-,-,-,-,-,70.0,-,-,-,-,-,-,-,-,-,18.0,-,-,-,-,-,0.0,-,-,-,-,0.0,-,-,-,-,-,-,-,-,-,-,-,0.0,-,-,-,-,-,-,-,-,0.0,-,-,-,0.0,75.0,30.41,0.232
838,3846,12323,Gan Fuxi,1959,,-,-,-,0.0,-,-,-,-,-,-,-,-,-,0.0,-,-,-,18.0,-,-,0.0,0.0,-,-,-,-,-,0.0,-,-,-,0.0,-,-,-,-,-,-,-,-,-,-,0.0,-,-,-,-,-,-,-,-,-,-,-,-,-,-,-,-,-,0.0,-,-,-,-,-,-,0.0,-,-,0.0,-,-,-,-,-,-,-,0.0,-,-,-,-,-,-,-,-,-,-,-,0.0,-,-,-,-,-,-,,-,0.0,-,-,-,-,-,-,-,-,-,-,12.0,-,-,-,-,-,-,-,-,-,-,-,-,-,-,-,-,0.0,-,-,-,0.0,-,-,-,-,0.0,-,-,-,100.0,-,-,-,-,-,-,-,-,-,-,70.0,-,-,-,-,-,-,-,-,-,0.0,-,-,-,-,-,0.0,-,-,-,-,0.0,-,-,-,-,-,-,-,-,-,-,-,0.0,-,-,-,-,-,-,-,-,0.0,-,-,-,0.0,73.6,30.01,0.252
839,3846,12324,Gan Fuxi,1959,,-,-,-,0.0,-,-,-,-,-,-,-,-,-,0.0,-,-,-,0.0,-,-,0.0,0.0,-,-,-,-,-,0.0,-,-,-,0.0,-,-,-,-,-,-,-,-,-,-,0.0,-,-,-,-,-,-,-,-,-,-,-,-,-,-,-,-,-,0.0,-,-,-,-,-,-,0.0,-,-,0.0,-,-,-,-,-,-,-,0.0,-,-,-,-,-,-,-,-,-,-,-,0.0,-,-,-,-,-,-,,-,0.0,-,-,-,-,-,-,-,-,-,-,12.0,-,-,-,-,-,-,-,-,-,-,-,-,-,-,-,-,0.0,-,-,-,0.0,-,-,-,-,0.0,-,-,-,100.0,-,-,-,-,-,-,-,-,-,-,70.0,-,-,-,-,-,-,-,-,-,0.0,-,-,-,-,-,0.0,-,-,-,-,0.0,-,-,-,-,-,-,-,-,-,-,-,0.0,-,-,-,-,-,-,-,-,18.0,-,-,-,0.0,65.7,27.07,0.222
840,3846,12325,Gan Fuxi,1959,,-,-,-,0.0,-,-,-,-,-,-,-,-,-,0.0,-,-,-,0.0,-,-,0.0,0.0,-,-,-,-,-,0.0,-,-,-,18.0,-,-,-,-,-,-,-,-,-,-,0.0,-,-,-,-,-,-,-,-,-,-,-,-,-,-,-,-,-,0.0,-,-,-,-,-,-,0.0,-,-,0.0,-,-,-,-,-,-,-,0.0,-,-,-,-,-,-,-,-,-,-,-,0.0,-,-,-,-,-,-,,-,0.0,-,-,-,-,-,-,-,-,-,-,12.0,-,-,-,-,-,-,-,-,-,-,-,-,-,-,-,-,0.0,-,-,-,0.0,-,-,-,-,0.0,-,-,-,100.0,-,-,-,-,-,-,-,-,-,-,70.0,-,-,-,-,-,-,-,-,-,0.0,-,-,-,-,-,0.0,-,-,-,-,0.0,-,-,-,-,-,-,-,-,-,-,-,0.0,-,-,-,-,-,-,-,-,0.0,-,-,-,0.0,66.8,26.87,0.247
841,3846,12326,Gan Fuxi,1959,,-,-,-,0.0,-,-,-,-,-,-,-,-,-,0.0,-,-,-,0.0,-,-,0.0,0.0,-,-,-,-,-,0.0,-,-,-,0.0,-,-,-,-,-,-,-,-,-,-,0.0,-,-,-,-,-,-,-,-,-,-,-,-,-,-,-,-,-,0.0,-,-,-,-,-,-,0.0,-,-,0.0,-,-,-,-,-,-,-,0.0,-,-,-,-,-,-,-,-,-,-,-,0.0,-,-,-,-,-,-,,-,0.0,-,-,-,-,-,-,-,-,-,-,12.0,-,-,-,-,-,-,-,-,-,-,-,-,-,-,-,-,0.0,-,-,-,18.0,-,-,-,-,0.0,-,-,-,100.0,-,-,-,-,-,-,-,-,-,-,70.0,-,-,-,-,-,-,-,-,-,0.0,-,-,-,-,-,0.0,-,-,-,-,0.0,-,-,-,-,-,-,-,-,-,-,-,0.0,-,-,-,-,-,-,-,-,0.0,-,-,-,0.0,53.4,22.17,0.217
842,3846,12327,Gan Fuxi,1959,,-,-,-,0.0,-,-,-,-,-,-,-,-,-,0.0,-,-,-,0.0,-,-,18.0,0.0,-,-,-,-,-,0.0,-,-,-,0.0,-,-,-,-,-,-,-,-,-,-,0.0,-,-,-,-,-,-,-,-,-,-,-,-,-,-,-,-,-,0.0,-,-,-,-,-,-,0.0,-,-,0.0,-,-,-,-,-,-,-,12.0,-,-,-,-,-,-,-,-,-,-,-,0.0,-,-,-,-,-,-,,-,0.0,-,-,-,-,-,-,-,-,-,-,0.0,-,-,-,-,-,-,-,-,-,-,-,-,-,-,-,-,0.0,-,-,-,0.0,-,-,-,-,0.0,-,-,-,100.0,-,-,-,-,-,-,-,-,-,-,70.0,-,-,-,-,-,-,-,-,-,0.0,-,-,-,-,-,0.0,-,-,-,-,0.0,-,-,-,-,-,-,-,-,-,-,-,0.0,-,-,-,-,-,-,-,-,0.0,-,-,-,0.0,69.8,28.35,0.232
