Repository: jacobergzhou/Poisson-Ratio

File: Non_metal_07242019.csv (part 12 of 91)
Index,Code,Glass #,Author,Year,Trademark,glass_comp,Ag2O,AgI,Al,Al2O3,AlF3,AlN,As,As2O3,As2O5,As2S3,As2Se3,AsSe,B,B2O3,BaCl2,BaF2,BaO,BeF2,BeO,Bi2O3,BiCl3,Br,Ca,CaF2,CaO,Cd,CdCl2,CdF2,CdO,Ce2O3,CeF3,CeO2,Cl,Co3O4,CoO,Cr2O3,Cs2O,CsCl,CsF,Cu2O,CuO,Dy2O3,Er,Er2O3,ErF3,Eu,Eu2O3,EuF3,F,Fe,Fe2O3,FeO,Ga,Ga2O3,Ga2S3,Ga2Se3,GaF3,Gd2O3,GdF3,Ge,GeO2,GeS2,GeSe2,H2O,HfF4,HfO2,Hg,Ho2O3,I,InF3,K,K2O,K2S,K2SO4,KBr,KCl,KF,KHF2,La,La2O3,La2S3,LaF3,Li,Li2O,Li2S,Li2SO4,LiBr,LiCl,LiF,LiI,MgF2,MgO,Mn2O3,MnF2,MnO,MnO2,MoO2,MoO3,N,Na,Na2O,Na2S,Na2SO4,NaCl,NaF,NaPO3,Nb2O5,Nd,Nd2O3,NdF3,NH4NO3,NiO,O,OH,P,P2O5,Pb,PbCl2,PbF2,PbO,PdO,Pr2O3,Pr6O11,PrF3,Rb2O,RbF,Rh2O3,RuO2,S,Sb,Sb2O3,Sb2S3,Sc2O3,Se,Si,Si3N4,SiC,SiO2,Sm2O3,Sn,SnO,SnO2,SO2,SO3,Sr,SrCl2,SrF2,SrO,Ta2O3,Ta2O5,Tb2O3,TbF3,Te,TeO2,Th,ThF4,ThO2,TiO2,Tl,Tl2O,Tl2Se,TlSe,Tm2O3,U,U3O8,UO2,V,V2O5,VO6,WO3,Y,Y2O3,Yb2O3,YbF3,YF3,ZnCl2,ZnF2,ZnO,ZnSO4,ZrF4,ZrO2,Young's modulus E (GPa),Shear modulus G (GPa),Poisson's ratio v
# 795,33036,398010,Saddeek Y.B.,2007,nan,(B2O3)42.9 (Bi2O3)17.5 (MoO3)17.5 (Na2O)22.1 ,0.0,0,0.0,0.0,0.0,0.0,0.0,0.0,0.0,0,0,0,0.0,42.9,0,0.0,0.0,0.0,0.0,17.5,0.0,0,0.0,0.0,0.0,0.0,0,0,0.0,0.0,0,0.0,0.0,0.0,0.0,0.0,0.0,0,0.0,0.0,0.0,0.0,0.0,0.0,0,0.0,0.0,0,0.0,0.0,0.0,0.0,0.0,0.0,0,0,0,0.0,0,0.0,0.0,0,0,0.0,0,0.0,0.0,0.0,0,0.0,0.0,0.0,0,0,0.0,0.0,0,0.0,0.0,0.0,0,0.0,0.0,0.0,0,0,0,0.0,0.0,0,0.0,0.0,0.0,0,0.0,0.0,0.0,17.5,0.0,0.0,22.1,0.0,0.0,0.0,0.0,0.0,0.0,0.0,0.0,0.0,0.0,0.0,0.0,0.0,0.0,0.0,0.0,0.0,0.0,0.0,0.0,0.0,0.0,0,0.0,0.0,0.0,0.0,0.0,0.0,0.0,0,0.0,0.0,0.0,0.0,0.0,0.0,0.0,0,0.0,0.0,0.0,0.0,0.0,0,0.0,0.0,0.0,0.0,0.0,0,0.0,0.0,0.0,0.0,0,0.0,0.0,0.0,0,0,0,0.0,0.0,0.0,0.0,0.0,0.0,0.0,0.0,0.0,0.0,0.0,0.0,0.0,0.0,0.0,0,0.0,0.0,61.5,23.7,0.2974683
# 796,7356,94016,Keshishyan T.N.,1979,nan,(B2O3)46.0 (BaO)10.0 (Bi2O3)44.0 ,0.0,0,0.0,0.0,0.0,0.0,0.0,0.0,0.0,0,0,0,0.0,46.0,0,0.0,10.0,0.0,0.0,44.0,0.0,0,0.0,0.0,0.0,0.0,0,0,0.0,0.0,0,0.0,0.0,0.0,0.0,0.0,0.0,0,0.0,0.0,0.0,0.0,0.0,0.0,0,0.0,0.0,0,0.0,0.0,0.0,0.0,0.0,0.0,0,0,0,0.0,0,0.0,0.0,0,0,0.0,0,0.0,0.0,0.0,0,0.0,0.0,0.0,0,0,0.0,0.0,0,0.0,0.0,0.0,0,0.0,0.0,0.0,0,0,0,0.0,0.0,0,0.0,0.0,0.0,0,0.0,0.0,0.0,0.0,0.0,0.0,0.0,0.0,0.0,0.0,0.0,0.0,0.0,0.0,0.0,0.0,0.0,0.0,0.0,0.0,0.0,0.0,0.0,0.0,0.0,0.0,0.0,0.0,0.0,0,0.0,0.0,0.0,0.0,0.0,0.0,0.0,0,0.0,0.0,0.0,0.0,0.0,0.0,0.0,0,0.0,0.0,0.0,0.0,0.0,0,0.0,0.0,0.0,0.0,0.0,0,0.0,0.0,0.0,0.0,0,0.0,0.0,0.0,0,0,0,0.0,0.0,0.0,0.0,0.0,0.0,0.0,0.0,0.0,0.0,0.0,0.0,0.0,0.0,0.0,0,0.0,0.0,67.2,25.9,0.2972973
# 797,37260,441973,Mamiya S.,2010,nan,(GeO2)77.6 (K2O)22.4 ,0.0,0,0.0,0.0,0.0,0.0,0.0,0.0,0.0,0,0,0,0.0,0.0,0,0.0,0.0,0.0,0.0,0.0,0.0,0,0.0,0.0,0.0,0.0,0,0,0.0,0.0,0,0.0,0.0,0.0,0.0,0.0,0.0,0,0.0,0.0,0.0,0.0,0.0,0.0,0,0.0,0.0,0,0.0,0.0,0.0,0.0,0.0,0.0,0,0,0,0.0,0,0.0,77.6,0,0,0.0,0,0.0,0.0,0.0,0,0.0,0.0,22.4,0,0,0.0,0.0,0,0.0,0.0,0.0,0,0.0,0.0,0.0,0,0,0,0.0,0.0,0,0.0,0.0,0.0,0,0.0,0.0,0.0,0.0,0.0,0.0,0.0,0.0,0.0,0.0,0.0,0.0,0.0,0.0,0.0,0.0,0.0,0.0,0.0,0.0,0.0,0.0,0.0,0.0,0.0,0.0,0.0,0.0,0.0,0,0.0,0.0,0.0,0.0,0.0,0.0,0.0,0,0.0,0.0,0.0,0.0,0.0,0.0,0.0,0,0.0,0.0,0.0,0.0,0.0,0,0.0,0.0,0.0,0.0,0.0,0,0.0,0.0,0.0,0.0,0,0.0,0.0,0.0,0,0,0,0.0,0.0,0.0,0.0,0.0,0.0,0.0,0.0,0.0,0.0,0.0,0.0,0.0,0.0,0.0,0,0.0,0.0,52.4,20.2,0.2970297
# 798,7347,93920,Shinkai N.,1981,nan,(B2O3)30.0 (PbO)35.0 (ZnO)35.0 ,0.0,0,0.0,0.0,0.0,0.0,0.0,0.0,0.0,0,0,0,0.0,30.0,0,0.0,0.0,0.0,0.0,0.0,0.0,0,0.0,0.0,0.0,0.0,0,0,0.0,0.0,0,0.0,0.0,0.0,0.0,0.0,0.0,0,0.0,0.0,0.0,0.0,0.0,0.0,0,0.0,0.0,0,0.0,0.0,0.0,0.0,0.0,0.0,0,0,0,0.0,0,0.0,0.0,0,0,0.0,0,0.0,0.0,0.0,0,0.0,0.0,0.0,0,0,0.0,0.0,0,0.0,0.0,0.0,0,0.0,0.0,0.0,0,0,0,0.0,0.0,0,0.0,0.0,0.0,0,0.0,0.0,0.0,0.0,0.0,0.0,0.0,0.0,0.0,0.0,0.0,0.0,0.0,0.0,0.0,0.0,0.0,0.0,0.0,0.0,0.0,0.0,0.0,0.0,0.0,35.0,0.0,0.0,0.0,0,0.0,0.0,0.0,0.0,0.0,0.0,0.0,0,0.0,0.0,0.0,0.0,0.0,0.0,0.0,0,0.0,0.0,0.0,0.0,0.0,0,0.0,0.0,0.0,0.0,0.0,0,0.0,0.0,0.0,0.0,0,0.0,0.0,0.0,0,0,0,0.0,0.0,0.0,0.0,0.0,0.0,0.0,0.0,0.0,0.0,0.0,0.0,0.0,0.0,35.0,0,0.0,0.0,61.3,22.8,0.297
# 799,8649,59753,Matusita K.,1989,nan,(BaF2)27.0 (GdF3)3 (PbF2)5.0 (ZrF4)65.0 ,0.0,0,0.0,0.0,0.0,0.0,0.0,0.0,0.0,0,0,0,0.0,0.0,0,27.0,0.0,0.0,0.0,0.0,0.0,0,0.0,0.0,0.0,0.0,0,0,0.0,0.0,0,0.0,0.0,0.0,0.0,0.0,0.0,0,0.0,0.0,0.0,0.0,0.0,0.0,0,0.0,0.0,0,0.0,0.0,0.0,0.0,0.0,0.0,0,0,0,0.0,3,0.0,0.0,0,0,0.0,0,0.0,0.0,0.0,0,0.0,0.0,0.0,0,0,0.0,0.0,0,0.0,0.0,0.0,0,0.0,0.0,0.0,0,0,0,0.0,0.0,0,0.0,0.0,0.0,0,0.0,0.0,0.0,0.0,0.0,0.0,0.0,0.0,0.0,0.0,0.0,0.0,0.0,0.0,0.0,0.0,0.0,0.0,0.0,0.0,0.0,0.0,0.0,0.0,5.0,0.0,0.0,0.0,0.0,0,0.0,0.0,0.0,0.0,0.0,0.0,0.0,0,0.0,0.0,0.0,0.0,0.0,0.0,0.0,0,0.0,0.0,0.0,0.0,0.0,0,0.0,0.0,0.0,0.0,0.0,0,0.0,0.0,0.0,0.0,0,0.0,0.0,0.0,0,0,0,0.0,0.0,0.0,0.0,0.0,0.0,0.0,0.0,0.0,0.0,0.0,0.0,0.0,0.0,0.0,0,65.0,0.0,58.3,22.49,0.297
# 800,8708,80277,Zhao Xiujian,1987,nan,(AlF3)8.0 (BaF2)24.0 (LiF)10.0 (NaF)10.0 (ZrF4)48.0 ,0.0,0,0.0,0.0,8.0,0.0,0.0,0.0,0.0,0,0,0,0.0,0.0,0,24.0,0.0,0.0,0.0,0.0,0.0,0,0.0,0.0,0.0,0.0,0,0,0.0,0.0,0,0.0,0.0,0.0,0.0,0.0,0.0,0,0.0,0.0,0.0,0.0,0.0,0.0,0,0.0,0.0,0,0.0,0.0,0.0,0.0,0.0,0.0,0,0,0,0.0,0,0.0,0.0,0,0,0.0,0,0.0,0.0,0.0,0,0.0,0.0,0.0,0,0,0.0,0.0,0,0.0,0.0,0.0,0,0.0,0.0,0.0,0,0,0,0.0,10.0,0,0.0,0.0,0.0,0,0.0,0.0,0.0,0.0,0.0,0.0,0.0,0.0,0.0,0.0,10.0,0.0,0.0,0.0,0.0,0.0,0.0,0.0,0.0,0.0,0.0,0.0,0.0,0.0,0.0,0.0,0.0,0.0,0.0,0,0.0,0.0,0.0,0.0,0.0,0.0,0.0,0,0.0,0.0,0.0,0.0,0.0,0.0,0.0,0,0.0,0.0,0.0,0.0,0.0,0,0.0,0.0,0.0,0.0,0.0,0,0.0,0.0,0.0,0.0,0,0.0,0.0,0.0,0,0,0,0.0,0.0,0.0,0.0,0.0,0.0,0.0,0.0,0.0,0.0,0.0,0.0,0.0,0.0,0.0,0,48.0,0.0,58.2,22.4,0.297
# 801,9402,96787,Bridge B.,1987,nan,(BaO)40.0 (P2O5)50.0 (ZnO)10.0 ,0.0,0,0.0,0.0,0.0,0.0,0.0,0.0,0.0,0,0,0,0.0,0.0,0,0.0,40.0,0.0,0.0,0.0,0.0,0,0.0,0.0,0.0,0.0,0,0,0.0,0.0,0,0.0,0.0,0.0,0.0,0.0,0.0,0,0.0,0.0,0.0,0.0,0.0,0.0,0,0.0,0.0,0,0.0,0.0,0.0,0.0,0.0,0.0,0,0,0,0.0,0,0.0,0.0,0,0,0.0,0,0.0,0.0,0.0,0,0.0,0.0,0.0,0,0,0.0,0.0,0,0.0,0.0,0.0,0,0.0,0.0,0.0,0,0,0,0.0,0.0,0,0.0,0.0,0.0,0,0.0,0.0,0.0,0.0,0.0,0.0,0.0,0.0,0.0,0.0,0.0,0.0,0.0,0.0,0.0,0.0,0.0,0.0,0.0,0.0,0.0,50.0,0.0,0.0,0.0,0.0,0.0,0.0,0.0,0,0.0,0.0,0.0,0.0,0.0,0.0,0.0,0,0.0,0.0,0.0,0.0,0.0,0.0,0.0,0,0.0,0.0,0.0,0.0,0.0,0,0.0,0.0,0.0,0.0,0.0,0,0.0,0.0,0.0,0.0,0,0.0,0.0,0.0,0,0,0,0.0,0.0,0.0,0.0,0.0,0.0,0.0,0.0,0.0,0.0,0.0,0.0,0.0,0.0,10.0,0,0.0,0.0,48.0,18.51,0.297
# 802,11123,44817,Matecki M.,1995,nan,(AlF3)3.0 (BaF2)20.5 (LaF3)4.0 (LiF)16.0 (PbF2)2.5 (ZrF4)54.0 ,0.0,0,0.0,0.0,3.0,0.0,0.0,0.0,0.0,0,0,0,0.0,0.0,0,20.5,0.0,0.0,0.0,0.0,0.0,0,0.0,0.0,0.0,0.0,0,0,0.0,0.0,0,0.0,0.0,0.0,0.0,0.0,0.0,0,0.0,0.0,0.0,0.0,0.0,0.0,0,0.0,0.0,0,0.0,0.0,0.0,0.0,0.0,0.0,0,0,0,0.0,0,0.0,0.0,0,0,0.0,0,0.0,0.0,0.0,0,0.0,0.0,0.0,0,0,0.0,0.0,0,0.0,0.0,0.0,0,4.0,0.0,0.0,0,0,0,0.0,16.0,0,0.0,0.0,0.0,0,0.0,0.0,0.0,0.0,0.0,0.0,0.0,0.0,0.0,0.0,0.0,0.0,0.0,0.0,0.0,0.0,0.0,0.0,0.0,0.0,0.0,0.0,0.0,0.0,2.5,0.0,0.0,0.0,0.0,0,0.0,0.0,0.0,0.0,0.0,0.0,0.0,0,0.0,0.0,0.0,0.0,0.0,0.0,0.0,0,0.0,0.0,0.0,0.0,0.0,0,0.0,0.0,0.0,0.0,0.0,0,0.0,0.0,0.0,0.0,0,0.0,0.0,0.0,0,0,0,0.0,0.0,0.0,0.0,0.0,0.0,0.0,0.0,0.0,0.0,0.0,0.0,0.0,0.0,0.0,0,54.0,0.0,58.0,23.0,0.297
# 803,24381,189255,Hwa Luu0Gen,2000,nan,(Al2O3)26.6 (CaO)58.4 (SiO2)15.0 ,0.0,0,0.0,26.6,0.0,0.0,0.0,0.0,0.0,0,0,0,0.0,0.0,0,0.0,0.0,0.0,0.0,0.0,0.0,0,0.0,0.0,58.4,0.0,0,0,0.0,0.0,0,0.0,0.0,0.0,0.0,0.0,0.0,0,0.0,0.0,0.0,0.0,0.0,0.0,0,0.0,0.0,0,0.0,0.0,0.0,0.0,0.0,0.0,0,0,0,0.0,0,0.0,0.0,0,0,0.0,0,0.0,0.0,0.0,0,0.0,0.0,0.0,0,0,0.0,0.0,0,0.0,0.0,0.0,0,0.0,0.0,0.0,0,0,0,0.0,0.0,0,0.0,0.0,0.0,0,0.0,0.0,0.0,0.0,0.0,0.0,0.0,0.0,0.0,0.0,0.0,0.0,0.0,0.0,0.0,0.0,0.0,0.0,0.0,0.0,0.0,0.0,0.0,0.0,0.0,0.0,0.0,0.0,0.0,0,0.0,0.0,0.0,0.0,0.0,0.0,0.0,0,0.0,0.0,0.0,0.0,0.0,15.0,0.0,0,0.0,0.0,0.0,0.0,0.0,0,0.0,0.0,0.0,0.0,0.0,0,0.0,0.0,0.0,0.0,0,0.0,0.0,0.0,0,0,0,0.0,0.0,0.0,0.0,0.0,0.0,0.0,0.0,0.0,0.0,0.0,0.0,0.0,0.0,0.0,0,0.0,0.0,106.0,40.86,0.297
# 812,10627,80753,Zhao Xiujian,1987,nan,(AlF3)8.0 (BaF2)24.0 (LiF)20.0 (ZrF4)48.0 ,0.0,0,0.0,0.0,8.0,0.0,0.0,0.0,0.0,0,0,0,0.0,0.0,0,24.0,0.0,0.0,0.0,0.0,0.0,0,0.0,0.0,0.0,0.0,0,0,0.0,0.0,0,0.0,0.0,0.0,0.0,0.0,0.0,0,0.0,0.0,0.0,0.0,0.0,0.0,0,0.0,0.0,0,0.0,0.0,0.0,0.0,0.0,0.0,0,0,0,0.0,0,0.0,0.0,0,0,0.0,0,0.0,0.0,0.0,0,0.0,0.0,0.0,0,0,0.0,0.0,0,0.0,0.0,0.0,0,0.0,0.0,0.0,0,0,0,0.0,20.0,0,0.0,0.0,0.0,0,0.0,0.0,0.0,0.0,0.0,0.0,0.0,0.0,0.0,0.0,0.0,0.0,0.0,0.0,0.0,0.0,0.0,0.0,0.0,0.0,0.0,0.0,0.0,0.0,0.0,0.0,0.0,0.0,0.0,0,0.0,0.0,0.0,0.0,0.0,0.0,0.0,0,0.0,0.0,0.0,0.0,0.0,0.0,0.0,0,0.0,0.0,0.0,0.0,0.0,0,0.0,0.0,0.0,0.0,0.0,0,0.0,0.0,0.0,0.0,0,0.0,0.0,0.0,0,0,0,0.0,0.0,0.0,0.0,0.0,0.0,0.0,0.0,0.0,0.0,0.0,0.0,0.0,0.0,0.0,0,48.0,0.0,59.4,22.9,0.2969433
# 814,7459,56015,Kodama M.,1994,nan,(B2O3)84.0 (Li2O)16.0 ,0.0,0,0.0,0.0,0.0,0.0,0.0,0.0,0.0,0,0,0,0.0,84.0,0,0.0,0.0,0.0,0.0,0.0,0.0,0,0.0,0.0,0.0,0.0,0,0,0.0,0.0,0,0.0,0.0,0.0,0.0,0.0,0.0,0,0.0,0.0,0.0,0.0,0.0,0.0,0,0.0,0.0,0,0.0,0.0,0.0,0.0,0.0,0.0,0,0,0,0.0,0,0.0,0.0,0,0,0.0,0,0.0,0.0,0.0,0,0.0,0.0,0.0,0,0,0.0,0.0,0,0.0,0.0,0.0,0,0.0,0.0,16.0,0,0,0,0.0,0.0,0,0.0,0.0,0.0,0,0.0,0.0,0.0,0.0,0.0,0.0,0.0,0.0,0.0,0.0,0.0,0.0,0.0,0.0,0.0,0.0,0.0,0.0,0.0,0.0,0.0,0.0,0.0,0.0,0.0,0.0,0.0,0.0,0.0,0,0.0,0.0,0.0,0.0,0.0,0.0,0.0,0,0.0,0.0,0.0,0.0,0.0,0.0,0.0,0,0.0,0.0,0.0,0.0,0.0,0,0.0,0.0,0.0,0.0,0.0,0,0.0,0.0,0.0,0.0,0,0.0,0.0,0.0,0,0,0,0.0,0.0,0.0,0.0,0.0,0.0,0.0,0.0,0.0,0.0,0.0,0.0,0.0,0.0,0.0,0,0.0,0.0,48.5,18.7,0.29679140000000004
# 815,33036,398006,Saddeek Y.B.,2007,nan,(B2O3)56.1 (Bi2O3)7.5 (MoO3)7.5 (Na2O)28.9 ,0.0,0,0.0,0.0,0.0,0.0,0.0,0.0,0.0,0,0,0,0.0,56.1,0,0.0,0.0,0.0,0.0,7.5,0.0,0,0.0,0.0,0.0,0.0,0,0,0.0,0.0,0,0.0,0.0,0.0,0.0,0.0,0.0,0,0.0,0.0,0.0,0.0,0.0,0.0,0,0.0,0.0,0,0.0,0.0,0.0,0.0,0.0,0.0,0,0,0,0.0,0,0.0,0.0,0,0,0.0,0,0.0,0.0,0.0,0,0.0,0.0,0.0,0,0,0.0,0.0,0,0.0,0.0,0.0,0,0.0,0.0,0.0,0,0,0,0.0,0.0,0,0.0,0.0,0.0,0,0.0,0.0,0.0,7.5,0.0,0.0,28.9,0.0,0.0,0.0,0.0,0.0,0.0,0.0,0.0,0.0,0.0,0.0,0.0,0.0,0.0,0.0,0.0,0.0,0.0,0.0,0.0,0.0,0.0,0,0.0,0.0,0.0,0.0,0.0,0.0,0.0,0,0.0,0.0,0.0,0.0,0.0,0.0,0.0,0,0.0,0.0,0.0,0.0,0.0,0,0.0,0.0,0.0,0.0,0.0,0,0.0,0.0,0.0,0.0,0,0.0,0.0,0.0,0,0,0,0.0,0.0,0.0,0.0,0.0,0.0,0.0,0.0,0.0,0.0,0.0,0.0,0.0,0.0,0.0,0,0.0,0.0,59.9,23.1,0.2965368
# 816,1980,44507,Eagan R.J.,1978,nan,(Al2O3)22.6 (CaO)17.4 (SiO2)60.0 ,0.0,0,0.0,22.6,0.0,0.0,0.0,0.0,0.0,0,0,0,0.0,0.0,0,0.0,0.0,0.0,0.0,0.0,0.0,0,0.0,0.0,17.4,0.0,0,0,0.0,0.0,0,0.0,0.0,0.0,0.0,0.0,0.0,0,0.0,0.0,0.0,0.0,0.0,0.0,0,0.0,0.0,0,0.0,0.0,0.0,0.0,0.0,0.0,0,0,0,0.0,0,0.0,0.0,0,0,0.0,0,0.0,0.0,0.0,0,0.0,0.0,0.0,0,0,0.0,0.0,0,0.0,0.0,0.0,0,0.0,0.0,0.0,0,0,0,0.0,0.0,0,0.0,0.0,0.0,0,0.0,0.0,0.0,0.0,0.0,0.0,0.0,0.0,0.0,0.0,0.0,0.0,0.0,0.0,0.0,0.0,0.0,0.0,0.0,0.0,0.0,0.0,0.0,0.0,0.0,0.0,0.0,0.0,0.0,0,0.0,0.0,0.0,0.0,0.0,0.0,0.0,0,0.0,0.0,0.0,0.0,0.0,60.0,0.0,0,0.0,0.0,0.0,0.0,0.0,0,0.0,0.0,0.0,0.0,0.0,0,0.0,0.0,0.0,0.0,0,0.0,0.0,0.0,0,0,0,0.0,0.0,0.0,0.0,0.0,0.0,0.0,0.0,0.0,0.0,0.0,0.0,0.0,0.0,0.0,0,0.0,0.0,98.0,37.8,0.29629629999999996
# 817,37202,441695,Soltani M.T.,2009,nan,(Na2O)10.0 (PbO)10.0 (Sb2O3)80.0 ,0.0,0,0.0,0.0,0.0,0.0,0.0,0.0,0.0,0,0,0,0.0,0.0,0,0.0,0.0,0.0,0.0,0.0,0.0,0,0.0,0.0,0.0,0.0,0,0,0.0,0.0,0,0.0,0.0,0.0,0.0,0.0,0.0,0,0.0,0.0,0.0,0.0,0.0,0.0,0,0.0,0.0,0,0.0,0.0,0.0,0.0,0.0,0.0,0,0,0,0.0,0,0.0,0.0,0,0,0.0,0,0.0,0.0,0.0,0,0.0,0.0,0.0,0,0,0.0,0.0,0,0.0,0.0,0.0,0,0.0,0.0,0.0,0,0,0,0.0,0.0,0,0.0,0.0,0.0,0,0.0,0.0,0.0,0.0,0.0,0.0,10.0,0.0,0.0,0.0,0.0,0.0,0.0,0.0,0.0,0.0,0.0,0.0,0.0,0.0,0.0,0.0,0.0,0.0,0.0,10.0,0.0,0.0,0.0,0,0.0,0.0,0.0,0.0,0.0,0.0,80.0,0,0.0,0.0,0.0,0.0,0.0,0.0,0.0,0,0.0,0.0,0.0,0.0,0.0,0,0.0,0.0,0.0,0.0,0.0,0,0.0,0.0,0.0,0.0,0,0.0,0.0,0.0,0,0,0,0.0,0.0,0.0,0.0,0.0,0.0,0.0,0.0,0.0,0.0,0.0,0.0,0.0,0.0,0.0,0,0.0,0.0,33.7,13.0,0.2961539
# 819,26961,309926,Kojima S.,2003,nan,(B2O3)71.42857286 (Cs2O)22.85714091 (Li2O)5.714286229 ,0.0,0,0.0,0.0,0.0,0.0,0.0,0.0,0.0,0,0,0,0.0,71.42857286,0,0.0,0.0,0.0,0.0,0.0,0.0,0,0.0,0.0,0.0,0.0,0,0,0.0,0.0,0,0.0,0.0,0.0,0.0,0.0,22.85714091,0,0.0,0.0,0.0,0.0,0.0,0.0,0,0.0,0.0,0,0.0,0.0,0.0,0.0,0.0,0.0,0,0,0,0.0,0,0.0,0.0,0,0,0.0,0,0.0,0.0,0.0,0,0.0,0.0,0.0,0,0,0.0,0.0,0,0.0,0.0,0.0,0,0.0,0.0,5.714286229,0,0,0,0.0,0.0,0,0.0,0.0,0.0,0,0.0,0.0,0.0,0.0,0.0,0.0,0.0,0.0,0.0,0.0,0.0,0.0,0.0,0.0,0.0,0.0,0.0,0.0,0.0,0.0,0.0,0.0,0.0,0.0,0.0,0.0,0.0,0.0,0.0,0,0.0,0.0,0.0,0.0,0.0,0.0,0.0,0,0.0,0.0,0.0,0.0,0.0,0.0,0.0,0,0.0,0.0,0.0,0.0,0.0,0,0.0,0.0,0.0,0.0,0.0,0,0.0,0.0,0.0,0.0,0,0.0,0.0,0.0,0,0,0,0.0,0.0,0.0,0.0,0.0,0.0,0.0,0.0,0.0,0.0,0.0,0.0,0.0,0.0,0.0,0,0.0,0.0,32.4,12.5,0.2960001
# 821,6692,39231,Gurjev N.V.,1983,nan,(K2O)34.8728893 (Li2O)15.2105497 (MgO)4.869611903 (P2O5)45.046949100000006 ,0.0,0,0.0,0.0,0.0,0.0,0.0,0.0,0.0,0,0,0,0.0,0.0,0,0.0,0.0,0.0,0.0,0.0,0.0,0,0.0,0.0,0.0,0.0,0,0,0.0,0.0,0,0.0,0.0,0.0,0.0,0.0,0.0,0,0.0,0.0,0.0,0.0,0.0,0.0,0,0.0,0.0,0,0.0,0.0,0.0,0.0,0.0,0.0,0,0,0,0.0,0,0.0,0.0,0,0,0.0,0,0.0,0.0,0.0,0,0.0,0.0,34.8728893,0,0,0.0,0.0,0,0.0,0.0,0.0,0,0.0,0.0,15.2105497,0,0,0,0.0,0.0,0,0.0,4.869611903,0.0,0,0.0,0.0,0.0,0.0,0.0,0.0,0.0,0.0,0.0,0.0,0.0,0.0,0.0,0.0,0.0,0.0,0.0,0.0,0.0,0.0,0.0,45.046949100000006,0.0,0.0,0.0,0.0,0.0,0.0,0.0,0,0.0,0.0,0.0,0.0,0.0,0.0,0.0,0,0.0,0.0,0.0,0.0,0.0,0.0,0.0,0,0.0,0.0,0.0,0.0,0.0,0,0.0,0.0,0.0,0.0,0.0,0,0.0,0.0,0.0,0.0,0,0.0,0.0,0.0,0,0,0,0.0,0.0,0.0,0.0,0.0,0.0,0.0,0.0,0.0,0.0,0.0,0.0,0.0,0.0,0.0,0,0.0,0.0,38.0,14.66,0.29600000000000004
# 822,7464,56090,Gurjev N.V.,1988,nan,(AlF3)4.0 (BaF2)24.0 (LaF3)5.0 (NaF)10.0 (ZrF4)57.0 ,0.0,0,0.0,0.0,4.0,0.0,0.0,0.0,0.0,0,0,0,0.0,0.0,0,24.0,0.0,0.0,0.0,0.0,0.0,0,0.0,0.0,0.0,0.0,0,0,0.0,0.0,0,0.0,0.0,0.0,0.0,0.0,0.0,0,0.0,0.0,0.0,0.0,0.0,0.0,0,0.0,0.0,0,0.0,0.0,0.0,0.0,0.0,0.0,0,0,0,0.0,0,0.0,0.0,0,0,0.0,0,0.0,0.0,0.0,0,0.0,0.0,0.0,0,0,0.0,0.0,0,0.0,0.0,0.0,0,5.0,0.0,0.0,0,0,0,0.0,0.0,0,0.0,0.0,0.0,0,0.0,0.0,0.0,0.0,0.0,0.0,0.0,0.0,0.0,0.0,10.0,0.0,0.0,0.0,0.0,0.0,0.0,0.0,0.0,0.0,0.0,0.0,0.0,0.0,0.0,0.0,0.0,0.0,0.0,0,0.0,0.0,0.0,0.0,0.0,0.0,0.0,0,0.0,0.0,0.0,0.0,0.0,0.0,0.0,0,0.0,0.0,0.0,0.0,0.0,0,0.0,0.0,0.0,0.0,0.0,0,0.0,0.0,0.0,0.0,0,0.0,0.0,0.0,0,0,0,0.0,0.0,0.0,0.0,0.0,0.0,0.0,0.0,0.0,0.0,0.0,0.0,0.0,0.0,0.0,0,57.0,0.0,57.0,22.0,0.29600000000000004
# 823,7464,171160,Gurjev N.V.,1988,nan,(AlF3)4.0 (BaF2)19.0 (CsF)15.0 (LaF3)5.0 (ZrF4)57.0 ,0.0,0,0.0,0.0,4.0,0.0,0.0,0.0,0.0,0,0,0,0.0,0.0,0,19.0,0.0,0.0,0.0,0.0,0.0,0,0.0,0.0,0.0,0.0,0,0,0.0,0.0,0,0.0,0.0,0.0,0.0,0.0,0.0,0,15.0,0.0,0.0,0.0,0.0,0.0,0,0.0,0.0,0,0.0,0.0,0.0,0.0,0.0,0.0,0,0,0,0.0,0,0.0,0.0,0,0,0.0,0,0.0,0.0,0.0,0,0.0,0.0,0.0,0,0,0.0,0.0,0,0.0,0.0,0.0,0,5.0,0.0,0.0,0,0,0,0.0,0.0,0,0.0,0.0,0.0,0,0.0,0.0,0.0,0.0,0.0,0.0,0.0,0.0,0.0,0.0,0.0,0.0,0.0,0.0,0.0,0.0,0.0,0.0,0.0,0.0,0.0,0.0,0.0,0.0,0.0,0.0,0.0,0.0,0.0,0,0.0,0.0,0.0,0.0,0.0,0.0,0.0,0,0.0,0.0,0.0,0.0,0.0,0.0,0.0,0,0.0,0.0,0.0,0.0,0.0,0,0.0,0.0,0.0,0.0,0.0,0,0.0,0.0,0.0,0.0,0,0.0,0.0,0.0,0,0,0,0.0,0.0,0.0,0.0,0.0,0.0,0.0,0.0,0.0,0.0,0.0,0.0,0.0,0.0,0.0,0,57.0,0.0,45.0,17.0,0.29600000000000004
# 824,8708,80284,Zhao Xiujian,1987,nan,(AlF3)7.0 (BaF2)21.0 (LiF)30.0 (ZrF4)42.0 ,0.0,0,0.0,0.0,7.0,0.0,0.0,0.0,0.0,0,0,0,0.0,0.0,0,21.0,0.0,0.0,0.0,0.0,0.0,0,0.0,0.0,0.0,0.0,0,0,0.0,0.0,0,0.0,0.0,0.0,0.0,0.0,0.0,0,0.0,0.0,0.0,0.0,0.0,0.0,0,0.0,0.0,0,0.0,0.0,0.0,0.0,0.0,0.0,0,0,0,0.0,0,0.0,0.0,0,0,0.0,0,0.0,0.0,0.0,0,0.0,0.0,0.0,0,0,0.0,0.0,0,0.0,0.0,0.0,0,0.0,0.0,0.0,0,0,0,0.0,30.0,0,0.0,0.0,0.0,0,0.0,0.0,0.0,0.0,0.0,0.0,0.0,0.0,0.0,0.0,0.0,0.0,0.0,0.0,0.0,0.0,0.0,0.0,0.0,0.0,0.0,0.0,0.0,0.0,0.0,0.0,0.0,0.0,0.0,0,0.0,0.0,0.0,0.0,0.0,0.0,0.0,0,0.0,0.0,0.0,0.0,0.0,0.0,0.0,0,0.0,0.0,0.0,0.0,0.0,0,0.0,0.0,0.0,0.0,0.0,0,0.0,0.0,0.0,0.0,0,0.0,0.0,0.0,0,0,0,0.0,0.0,0.0,0.0,0.0,0.0,0.0,0.0,0.0,0.0,0.0,0.0,0.0,0.0,0.0,0,42.0,0.0,57.2,22.1,0.29600000000000004
# 825,24453,189626,Higazy A.A.,1995,nan,(MnO2)15.0 (P2O5)85.0 ,0.0,0,0.0,0.0,0.0,0.0,0.0,0.0,0.0,0,0,0,0.0,0.0,0,0.0,0.0,0.0,0.0,0.0,0.0,0,0.0,0.0,0.0,0.0,0,0,0.0,0.0,0,0.0,0.0,0.0,0.0,0.0,0.0,0,0.0,0.0,0.0,0.0,0.0,0.0,0,0.0,0.0,0,0.0,0.0,0.0,0.0,0.0,0.0,0,0,0,0.0,0,0.0,0.0,0,0,0.0,0,0.0,0.0,0.0,0,0.0,0.0,0.0,0,0,0.0,0.0,0,0.0,0.0,0.0,0,0.0,0.0,0.0,0,0,0,0.0,0.0,0,0.0,0.0,0.0,0,0.0,15.0,0.0,0.0,0.0,0.0,0.0,0.0,0.0,0.0,0.0,0.0,0.0,0.0,0.0,0.0,0.0,0.0,0.0,0.0,0.0,85.0,0.0,0.0,0.0,0.0,0.0,0.0,0.0,0,0.0,0.0,0.0,0.0,0.0,0.0,0.0,0,0.0,0.0,0.0,0.0,0.0,0.0,0.0,0,0.0,0.0,0.0,0.0,0.0,0,0.0,0.0,0.0,0.0,0.0,0,0.0,0.0,0.0,0.0,0,0.0,0.0,0.0,0,0,0,0.0,0.0,0.0,0.0,0.0,0.0,0.0,0.0,0.0,0.0,0.0,0.0,0.0,0.0,0.0,0,0.0,0.0,75.9,29.3,0.29600000000000004
# 835,1980,44506,Eagan R.J.,1978,nan,(Al2O3)20.0 (CaO)20.0 (SiO2)60.0 ,0.0,0,0.0,20.0,0.0,0.0,0.0,0.0,0.0,0,0,0,0.0,0.0,0,0.0,0.0,0.0,0.0,0.0,0.0,0,0.0,0.0,20.0,0.0,0,0,0.0,0.0,0,0.0,0.0,0.0,0.0,0.0,0.0,0,0.0,0.0,0.0,0.0,0.0,0.0,0,0.0,0.0,0,0.0,0.0,0.0,0.0,0.0,0.0,0,0,0,0.0,0,0.0,0.0,0,0,0.0,0,0.0,0.0,0.0,0,0.0,0.0,0.0,0,0,0.0,0.0,0,0.0,0.0,0.0,0,0.0,0.0,0.0,0,0,0,0.0,0.0,0,0.0,0.0,0.0,0,0.0,0.0,0.0,0.0,0.0,0.0,0.0,0.0,0.0,0.0,0.0,0.0,0.0,0.0,0.0,0.0,0.0,0.0,0.0,0.0,0.0,0.0,0.0,0.0,0.0,0.0,0.0,0.0,0.0,0,0.0,0.0,0.0,0.0,0.0,0.0,0.0,0,0.0,0.0,0.0,0.0,0.0,60.0,0.0,0,0.0,0.0,0.0,0.0,0.0,0,0.0,0.0,0.0,0.0,0.0,0,0.0,0.0,0.0,0.0,0,0.0,0.0,0.0,0,0,0,0.0,0.0,0.0,0.0,0.0,0.0,0.0,0.0,0.0,0.0,0.0,0.0,0.0,0.0,0.0,0,0.0,0.0,93.3,36.0,0.2958334
# 837,7356,94012,Keshishyan T.N.,1979,nan,(B2O3)37.0 (Bi2O3)53.0 (PbO)10.0 ,0.0,0,0.0,0.0,0.0,0.0,0.0,0.0,0.0,0,0,0,0.0,37.0,0,0.0,0.0,0.0,0.0,53.0,0.0,0,0.0,0.0,0.0,0.0,0,0,0.0,0.0,0,0.0,0.0,0.0,0.0,0.0,0.0,0,0.0,0.0,0.0,0.0,0.0,0.0,0,0.0,0.0,0,0.0,0.0,0.0,0.0,0.0,0.0,0,0,0,0.0,0,0.0,0.0,0,0,0.0,0,0.0,0.0,0.0,0,0.0,0.0,0.0,0,0,0.0,0.0,0,0.0,0.0,0.0,0,0.0,0.0,0.0,0,0,0,0.0,0.0,0,0.0,0.0,0.0,0,0.0,0.0,0.0,0.0,0.0,0.0,0.0,0.0,0.0,0.0,0.0,0.0,0.0,0.0,0.0,0.0,0.0,0.0,0.0,0.0,0.0,0.0,0.0,0.0,0.0,10.0,0.0,0.0,0.0,0,0.0,0.0,0.0,0.0,0.0,0.0,0.0,0,0.0,0.0,0.0,0.0,0.0,0.0,0.0,0,0.0,0.0,0.0,0.0,0.0,0,0.0,0.0,0.0,0.0,0.0,0,0.0,0.0,0.0,0.0,0,0.0,0.0,0.0,0,0,0,0.0,0.0,0.0,0.0,0.0,0.0,0.0,0.0,0.0,0.0,0.0,0.0,0.0,0.0,0.0,0,0.0,0.0,62.7,24.2,0.2954545
# 840,10628,80768,Zhao Xiujian,1987,nan,(AlF3)9.0 (BaF2)27.0 (KF)10 (ZrF4)54.0 ,0.0,0,0.0,0.0,9.0,0.0,0.0,0.0,0.0,0,0,0,0.0,0.0,0,27.0,0.0,0.0,0.0,0.0,0.0,0,0.0,0.0,0.0,0.0,0,0,0.0,0.0,0,0.0,0.0,0.0,0.0,0.0,0.0,0,0.0,0.0,0.0,0.0,0.0,0.0,0,0.0,0.0,0,0.0,0.0,0.0,0.0,0.0,0.0,0,0,0,0.0,0,0.0,0.0,0,0,0.0,0,0.0,0.0,0.0,0,0.0,0.0,0.0,0,0,0.0,0.0,10,0.0,0.0,0.0,0,0.0,0.0,0.0,0,0,0,0.0,0.0,0,0.0,0.0,0.0,0,0.0,0.0,0.0,0.0,0.0,0.0,0.0,0.0,0.0,0.0,0.0,0.0,0.0,0.0,0.0,0.0,0.0,0.0,0.0,0.0,0.0,0.0,0.0,0.0,0.0,0.0,0.0,0.0,0.0,0,0.0,0.0,0.0,0.0,0.0,0.0,0.0,0,0.0,0.0,0.0,0.0,0.0,0.0,0.0,0,0.0,0.0,0.0,0.0,0.0,0,0.0,0.0,0.0,0.0,0.0,0,0.0,0.0,0.0,0.0,0,0.0,0.0,0.0,0,0,0,0.0,0.0,0.0,0.0,0.0,0.0,0.0,0.0,0.0,0.0,0.0,0.0,0.0,0.0,0.0,0,54.0,0.0,53.1,20.5,0.2951219
# 841,4038,4646,Yamane M.,1982,nan,(Al2O3)36.10469361 (CaO)39.38786394 (SiO2)24.50744245 ,0.0,0,0.0,36.10469361,0.0,0.0,0.0,0.0,0.0,0,0,0,0.0,0.0,0,0.0,0.0,0.0,0.0,0.0,0.0,0,0.0,0.0,39.38786394,0.0,0,0,0.0,0.0,0,0.0,0.0,0.0,0.0,0.0,0.0,0,0.0,0.0,0.0,0.0,0.0,0.0,0,0.0,0.0,0,0.0,0.0,0.0,0.0,0.0,0.0,0,0,0,0.0,0,0.0,0.0,0,0,0.0,0,0.0,0.0,0.0,0,0.0,0.0,0.0,0,0,0.0,0.0,0,0.0,0.0,0.0,0,0.0,0.0,0.0,0,0,0,0.0,0.0,0,0.0,0.0,0.0,0,0.0,0.0,0.0,0.0,0.0,0.0,0.0,0.0,0.0,0.0,0.0,0.0,0.0,0.0,0.0,0.0,0.0,0.0,0.0,0.0,0.0,0.0,0.0,0.0,0.0,0.0,0.0,0.0,0.0,0,0.0,0.0,0.0,0.0,0.0,0.0,0.0,0,0.0,0.0,0.0,0.0,0.0,24.50744245,0.0,0,0.0,0.0,0.0,0.0,0.0,0,0.0,0.0,0.0,0.0,0.0,0,0.0,0.0,0.0,0.0,0,0.0,0.0,0.0,0,0,0,0.0,0.0,0.0,0.0,0.0,0.0,0.0,0.0,0.0,0.0,0.0,0.0,0.0,0.0,0.0,0,0.0,0.0,108.0,41.9,0.295
# 842,5154,19233,Nemilov S.V.,1973,nan,(B2O3)94.0 (K2O)6.0 ,0.0,0,0.0,0.0,0.0,0.0,0.0,0.0,0.0,0,0,0,0.0,94.0,0,0.0,0.0,0.0,0.0,0.0,0.0,0,0.0,0.0,0.0,0.0,0,0,0.0,0.0,0,0.0,0.0,0.0,0.0,0.0,0.0,0,0.0,0.0,0.0,0.0,0.0,0.0,0,0.0,0.0,0,0.0,0.0,0.0,0.0,0.0,0.0,0,0,0,0.0,0,0.0,0.0,0,0,0.0,0,0.0,0.0,0.0,0,0.0,0.0,6.0,0,0,0.0,0.0,0,0.0,0.0,0.0,0,0.0,0.0,0.0,0,0,0,0.0,0.0,0,0.0,0.0,0.0,0,0.0,0.0,0.0,0.0,0.0,0.0,0.0,0.0,0.0,0.0,0.0,0.0,0.0,0.0,0.0,0.0,0.0,0.0,0.0,0.0,0.0,0.0,0.0,0.0,0.0,0.0,0.0,0.0,0.0,0,0.0,0.0,0.0,0.0,0.0,0.0,0.0,0,0.0,0.0,0.0,0.0,0.0,0.0,0.0,0,0.0,0.0,0.0,0.0,0.0,0,0.0,0.0,0.0,0.0,0.0,0,0.0,0.0,0.0,0.0,0,0.0,0.0,0.0,0,0,0,0.0,0.0,0.0,0.0,0.0,0.0,0.0,0.0,0.0,0.0,0.0,0.0,0.0,0.0,0.0,0,0.0,0.0,25.1,9.692,0.295
# 843,5154,19236,Nemilov S.V.,1973,nan,(B2O3)87.0 (K2O)13.0 ,0.0,0,0.0,0.0,0.0,0.0,0.0,0.0,0.0,0,0,0,0.0,87.0,0,0.0,0.0,0.0,0.0,0.0,0.0,0,0.0,0.0,0.0,0.0,0,0,0.0,0.0,0,0.0,0.0,0.0,0.0,0.0,0.0,0,0.0,0.0,0.0,0.0,0.0,0.0,0,0.0,0.0,0,0.0,0.0,0.0,0.0,0.0,0.0,0,0,0,0.0,0,0.0,0.0,0,0,0.0,0,0.0,0.0,0.0,0,0.0,0.0,13.0,0,0,0.0,0.0,0,0.0,0.0,0.0,0,0.0,0.0,0.0,0,0,0,0.0,0.0,0,0.0,0.0,0.0,0,0.0,0.0,0.0,0.0,0.0,0.0,0.0,0.0,0.0,0.0,0.0,0.0,0.0,0.0,0.0,0.0,0.0,0.0,0.0,0.0,0.0,0.0,0.0,0.0,0.0,0.0,0.0,0.0,0.0,0,0.0,0.0,0.0,0.0,0.0,0.0,0.0,0,0.0,0.0,0.0,0.0,0.0,0.0,0.0,0,0.0,0.0,0.0,0.0,0.0,0,0.0,0.0,0.0,0.0,0.0,0,0.0,0.0,0.0,0.0,0,0.0,0.0,0.0,0,0,0,0.0,0.0,0.0,0.0,0.0,0.0,0.0,0.0,0.0,0.0,0.0,0.0,0.0,0.0,0.0,0,0.0,0.0,30.3,11.7,0.295
# 844,5154,19241,Nemilov S.V.,1973,nan,(B2O3)77.2 (K2O)22.8 ,0.0,0,0.0,0.0,0.0,0.0,0.0,0.0,0.0,0,0,0,0.0,77.2,0,0.0,0.0,0.0,0.0,0.0,0.0,0,0.0,0.0,0.0,0.0,0,0,0.0,0.0,0,0.0,0.0,0.0,0.0,0.0,0.0,0,0.0,0.0,0.0,0.0,0.0,0.0,0,0.0,0.0,0,0.0,0.0,0.0,0.0,0.0,0.0,0,0,0,0.0,0,0.0,0.0,0,0,0.0,0,0.0,0.0,0.0,0,0.0,0.0,22.8,0,0,0.0,0.0,0,0.0,0.0,0.0,0,0.0,0.0,0.0,0,0,0,0.0,0.0,0,0.0,0.0,0.0,0,0.0,0.0,0.0,0.0,0.0,0.0,0.0,0.0,0.0,0.0,0.0,0.0,0.0,0.0,0.0,0.0,0.0,0.0,0.0,0.0,0.0,0.0,0.0,0.0,0.0,0.0,0.0,0.0,0.0,0,0.0,0.0,0.0,0.0,0.0,0.0,0.0,0,0.0,0.0,0.0,0.0,0.0,0.0,0.0,0,0.0,0.0,0.0,0.0,0.0,0,0.0,0.0,0.0,0.0,0.0,0,0.0,0.0,0.0,0.0,0,0.0,0.0,0.0,0,0,0,0.0,0.0,0.0,0.0,0.0,0.0,0.0,0.0,0.0,0.0,0.0,0.0,0.0,0.0,0.0,0,0.0,0.0,33.8,13.06,0.295
# 845,5838,92881,Damodaran K.V.,1989,nan,(P2O5)20.0 (PbO)40.0 (WO3)40.0 ,0.0,0,0.0,0.0,0.0,0.0,0.0,0.0,0.0,0,0,0,0.0,0.0,0,0.0,0.0,0.0,0.0,0.0,0.0,0,0.0,0.0,0.0,0.0,0,0,0.0,0.0,0,0.0,0.0,0.0,0.0,0.0,0.0,0,0.0,0.0,0.0,0.0,0.0,0.0,0,0.0,0.0,0,0.0,0.0,0.0,0.0,0.0,0.0,0,0,0,0.0,0,0.0,0.0,0,0,0.0,0,0.0,0.0,0.0,0,0.0,0.0,0.0,0,0,0.0,0.0,0,0.0,0.0,0.0,0,0.0,0.0,0.0,0,0,0,0.0,0.0,0,0.0,0.0,0.0,0,0.0,0.0,0.0,0.0,0.0,0.0,0.0,0.0,0.0,0.0,0.0,0.0,0.0,0.0,0.0,0.0,0.0,0.0,0.0,0.0,0.0,20.0,0.0,0.0,0.0,40.0,0.0,0.0,0.0,0,0.0,0.0,0.0,0.0,0.0,0.0,0.0,0,0.0,0.0,0.0,0.0,0.0,0.0,0.0,0,0.0,0.0,0.0,0.0,0.0,0,0.0,0.0,0.0,0.0,0.0,0,0.0,0.0,0.0,0.0,0,0.0,0.0,0.0,0,0,0,0.0,0.0,0.0,0.0,0.0,0.0,40.0,0.0,0.0,0.0,0.0,0.0,0.0,0.0,0.0,0,0.0,0.0,53.1,20.5,0.295
# 846,6691,39217,Gurjev N.V.,1983,nan,(BaO)4.960335702 (K2O)29.9415582 (Li2O)20.14973879 (P2O5)44.948367299999994 ,0.0,0,0.0,0.0,0.0,0.0,0.0,0.0,0.0,0,0,0,0.0,0.0,0,0.0,4.960335702,0.0,0.0,0.0,0.0,0,0.0,0.0,0.0,0.0,0,0,0.0,0.0,0,0.0,0.0,0.0,0.0,0.0,0.0,0,0.0,0.0,0.0,0.0,0.0,0.0,0,0.0,0.0,0,0.0,0.0,0.0,0.0,0.0,0.0,0,0,0,0.0,0,0.0,0.0,0,0,0.0,0,0.0,0.0,0.0,0,0.0,0.0,29.9415582,0,0,0.0,0.0,0,0.0,0.0,0.0,0,0.0,0.0,20.14973879,0,0,0,0.0,0.0,0,0.0,0.0,0.0,0,0.0,0.0,0.0,0.0,0.0,0.0,0.0,0.0,0.0,0.0,0.0,0.0,0.0,0.0,0.0,0.0,0.0,0.0,0.0,0.0,0.0,44.948367299999994,0.0,0.0,0.0,0.0,0.0,0.0,0.0,0,0.0,0.0,0.0,0.0,0.0,0.0,0.0,0,0.0,0.0,0.0,0.0,0.0,0.0,0.0,0,0.0,0.0,0.0,0.0,0.0,0,0.0,0.0,0.0,0.0,0.0,0,0.0,0.0,0.0,0.0,0,0.0,0.0,0.0,0,0,0,0.0,0.0,0.0,0.0,0.0,0.0,0.0,0.0,0.0,0.0,0.0,0.0,0.0,0.0,0.0,0,0.0,0.0,40.0,15.44,0.295
# 847,6693,39416,Gurjev N.V.,1983,nan,(K2O)30.0 (Li2O)20.0 (P2O5)50.0 ,0.0,0,0.0,0.0,0.0,0.0,0.0,0.0,0.0,0,0,0,0.0,0.0,0,0.0,0.0,0.0,0.0,0.0,0.0,0,0.0,0.0,0.0,0.0,0,0,0.0,0.0,0,0.0,0.0,0.0,0.0,0.0,0.0,0,0.0,0.0,0.0,0.0,0.0,0.0,0,0.0,0.0,0,0.0,0.0,0.0,0.0,0.0,0.0,0,0,0,0.0,0,0.0,0.0,0,0,0.0,0,0.0,0.0,0.0,0,0.0,0.0,30.0,0,0,0.0,0.0,0,0.0,0.0,0.0,0,0.0,0.0,20.0,0,0,0,0.0,0.0,0,0.0,0.0,0.0,0,0.0,0.0,0.0,0.0,0.0,0.0,0.0,0.0,0.0,0.0,0.0,0.0,0.0,0.0,0.0,0.0,0.0,0.0,0.0,0.0,0.0,50.0,0.0,0.0,0.0,0.0,0.0,0.0,0.0,0,0.0,0.0,0.0,0.0,0.0,0.0,0.0,0,0.0,0.0,0.0,0.0,0.0,0.0,0.0,0,0.0,0.0,0.0,0.0,0.0,0,0.0,0.0,0.0,0.0,0.0,0,0.0,0.0,0.0,0.0,0,0.0,0.0,0.0,0,0,0,0.0,0.0,0.0,0.0,0.0,0.0,0.0,0.0,0.0,0.0,0.0,0.0,0.0,0.0,0.0,0,0.0,0.0,37.0,14.28,0.295
# 848,6926,52761,Baikova L.G.,1993,nan,(Al2O3)8.3 (K2O)33.3 (P2O5)58.4 ,0.0,0,0.0,8.3,0.0,0.0,0.0,0.0,0.0,0,0,0,0.0,0.0,0,0.0,0.0,0.0,0.0,0.0,0.0,0,0.0,0.0,0.0,0.0,0,0,0.0,0.0,0,0.0,0.0,0.0,0.0,0.0,0.0,0,0.0,0.0,0.0,0.0,0.0,0.0,0,0.0,0.0,0,0.0,0.0,0.0,0.0,0.0,0.0,0,0,0,0.0,0,0.0,0.0,0,0,0.0,0,0.0,0.0,0.0,0,0.0,0.0,33.3,0,0,0.0,0.0,0,0.0,0.0,0.0,0,0.0,0.0,0.0,0,0,0,0.0,0.0,0,0.0,0.0,0.0,0,0.0,0.0,0.0,0.0,0.0,0.0,0.0,0.0,0.0,0.0,0.0,0.0,0.0,0.0,0.0,0.0,0.0,0.0,0.0,0.0,0.0,58.4,0.0,0.0,0.0,0.0,0.0,0.0,0.0,0,0.0,0.0,0.0,0.0,0.0,0.0,0.0,0,0.0,0.0,0.0,0.0,0.0,0.0,0.0,0,0.0,0.0,0.0,0.0,0.0,0,0.0,0.0,0.0,0.0,0.0,0,0.0,0.0,0.0,0.0,0,0.0,0.0,0.0,0,0,0,0.0,0.0,0.0,0.0,0.0,0.0,0.0,0.0,0.0,0.0,0.0,0.0,0.0,0.0,0.0,0,0.0,0.0,33.5,12.93,0.295
# 849,6928,52768,Kotani K.,1995,nan,(Al2O3)3.9063383039999997 (CaO)37.29520512 (CeO2)0.243398337 (Dy2O3)0.40389724 (Er2O3)0.049949659 (Eu2O3)0.001670989 (Fe2O3)0.377397421 (Gd2O3)0.099329321 (Ho2O3)0.134199083 (K2O)1.139007216 (La2O3)0.092479368 (MgO)0.145862403 (Na2O)1.7429270890000002 (Nd2O3)0.170398835 (Pr6O11)0.011509921000000001 (SiO2)39.1865922 (Sm2O3)0.05267964 (Y2O3)3.716974598 (Yb2O3)0.16969884 (ZnO)11.06048441 ,0.0,0,0.0,3.9063383039999997,0.0,0.0,0.0,0.0,0.0,0,0,0,0.0,0.0,0,0.0,0.0,0.0,0.0,0.0,0.0,0,0.0,0.0,37.29520512,0.0,0,0,0.0,0.0,0,0.243398337,0.0,0.0,0.0,0.0,0.0,0,0.0,0.0,0.0,0.40389724,0.0,0.049949659,0,0.0,0.001670989,0,0.0,0.0,0.377397421,0.0,0.0,0.0,0,0,0,0.099329321,0,0.0,0.0,0,0,0.0,0,0.0,0.0,0.134199083,0,0.0,0.0,1.139007216,0,0,0.0,0.0,0,0.0,0.0,0.092479368,0,0.0,0.0,0.0,0,0,0,0.0,0.0,0,0.0,0.145862403,0.0,0,0.0,0.0,0.0,0.0,0.0,0.0,1.7429270890000002,0.0,0.0,0.0,0.0,0.0,0.0,0.0,0.170398835,0.0,0.0,0.0,0.0,0.0,0.0,0.0,0.0,0.0,0.0,0.0,0.0,0.0,0.011509921000000001,0,0.0,0.0,0.0,0.0,0.0,0.0,0.0,0,0.0,0.0,0.0,0.0,0.0,39.1865922,0.05267964,0,0.0,0.0,0.0,0.0,0.0,0,0.0,0.0,0.0,0.0,0.0,0,0.0,0.0,0.0,0.0,0,0.0,0.0,0.0,0,0,0,0.0,0.0,0.0,0.0,0.0,0.0,0.0,0.0,3.716974598,0.16969884,0.0,0.0,0.0,0.0,11.06048441,0,0.0,0.0,109.0,42.1,0.295
# 850,7464,56082,Gurjev N.V.,1988,nan,(AlF3)4.0 (BaF2)29.0 (LaF3)5.0 (LiF)5.0 (ZrF4)57.0 ,0.0,0,0.0,0.0,4.0,0.0,0.0,0.0,0.0,0,0,0,0.0,0.0,0,29.0,0.0,0.0,0.0,0.0,0.0,0,0.0,0.0,0.0,0.0,0,0,0.0,0.0,0,0.0,0.0,0.0,0.0,0.0,0.0,0,0.0,0.0,0.0,0.0,0.0,0.0,0,0.0,0.0,0,0.0,0.0,0.0,0.0,0.0,0.0,0,0,0,0.0,0,0.0,0.0,0,0,0.0,0,0.0,0.0,0.0,0,0.0,0.0,0.0,0,0,0.0,0.0,0,0.0,0.0,0.0,0,5.0,0.0,0.0,0,0,0,0.0,5.0,0,0.0,0.0,0.0,0,0.0,0.0,0.0,0.0,0.0,0.0,0.0,0.0,0.0,0.0,0.0,0.0,0.0,0.0,0.0,0.0,0.0,0.0,0.0,0.0,0.0,0.0,0.0,0.0,0.0,0.0,0.0,0.0,0.0,0,0.0,0.0,0.0,0.0,0.0,0.0,0.0,0,0.0,0.0,0.0,0.0,0.0,0.0,0.0,0,0.0,0.0,0.0,0.0,0.0,0,0.0,0.0,0.0,0.0,0.0,0,0.0,0.0,0.0,0.0,0,0.0,0.0,0.0,0,0,0,0.0,0.0,0.0,0.0,0.0,0.0,0.0,0.0,0.0,0.0,0.0,0.0,0.0,0.0,0.0,0,57.0,0.0,57.0,22.0,0.295
# 851,7464,171165,Gurjev N.V.,1988,nan,(AlF3)3.389932201 (BaF2)16.09967801 (LaF3)4.236915262 (LiF)22.87954241 (NaF)5.084898302 (ZrF4)48.30903382 ,0.0,0,0.0,0.0,3.389932201,0.0,0.0,0.0,0.0,0,0,0,0.0,0.0,0,16.09967801,0.0,0.0,0.0,0.0,0.0,0,0.0,0.0,0.0,0.0,0,0,0.0,0.0,0,0.0,0.0,0.0,0.0,0.0,0.0,0,0.0,0.0,0.0,0.0,0.0,0.0,0,0.0,0.0,0,0.0,0.0,0.0,0.0,0.0,0.0,0,0,0,0.0,0,0.0,0.0,0,0,0.0,0,0.0,0.0,0.0,0,0.0,0.0,0.0,0,0,0.0,0.0,0,0.0,0.0,0.0,0,4.236915262,0.0,0.0,0,0,0,0.0,22.87954241,0,0.0,0.0,0.0,0,0.0,0.0,0.0,0.0,0.0,0.0,0.0,0.0,0.0,0.0,5.084898302,0.0,0.0,0.0,0.0,0.0,0.0,0.0,0.0,0.0,0.0,0.0,0.0,0.0,0.0,0.0,0.0,0.0,0.0,0,0.0,0.0,0.0,0.0,0.0,0.0,0.0,0,0.0,0.0,0.0,0.0,0.0,0.0,0.0,0,0.0,0.0,0.0,0.0,0.0,0,0.0,0.0,0.0,0.0,0.0,0,0.0,0.0,0.0,0.0,0,0.0,0.0,0.0,0,0,0,0.0,0.0,0.0,0.0,0.0,0.0,0.0,0.0,0.0,0.0,0.0,0.0,0.0,0.0,0.0,0,48.30903382,0.0,59.5,22.97,0.295
# 852,9402,96785,Bridge B.,1987,nan,(BaO)30.0 (P2O5)50.0 (ZnO)20.0 ,0.0,0,0.0,0.0,0.0,0.0,0.0,0.0,0.0,0,0,0,0.0,0.0,0,0.0,30.0,0.0,0.0,0.0,0.0,0,0.0,0.0,0.0,0.0,0,0,0.0,0.0,0,0.0,0.0,0.0,0.0,0.0,0.0,0,0.0,0.0,0.0,0.0,0.0,0.0,0,0.0,0.0,0,0.0,0.0,0.0,0.0,0.0,0.0,0,0,0,0.0,0,0.0,0.0,0,0,0.0,0,0.0,0.0,0.0,0,0.0,0.0,0.0,0,0,0.0,0.0,0,0.0,0.0,0.0,0,0.0,0.0,0.0,0,0,0,0.0,0.0,0,0.0,0.0,0.0,0,0.0,0.0,0.0,0.0,0.0,0.0,0.0,0.0,0.0,0.0,0.0,0.0,0.0,0.0,0.0,0.0,0.0,0.0,0.0,0.0,0.0,50.0,0.0,0.0,0.0,0.0,0.0,0.0,0.0,0,0.0,0.0,0.0,0.0,0.0,0.0,0.0,0,0.0,0.0,0.0,0.0,0.0,0.0,0.0,0,0.0,0.0,0.0,0.0,0.0,0,0.0,0.0,0.0,0.0,0.0,0,0.0,0.0,0.0,0.0,0,0.0,0.0,0.0,0,0,0,0.0,0.0,0.0,0.0,0.0,0.0,0.0,0.0,0.0,0.0,0.0,0.0,0.0,0.0,20.0,0,0.0,0.0,48.3,18.67,0.295
# 853,16683,145629,Baikova L.G.,1995,nan,(Al2O3)8.33 (K2O)33.33 (P2O5)58.34 ,0.0,0,0.0,8.33,0.0,0.0,0.0,0.0,0.0,0,0,0,0.0,0.0,0,0.0,0.0,0.0,0.0,0.0,0.0,0,0.0,0.0,0.0,0.0,0,0,0.0,0.0,0,0.0,0.0,0.0,0.0,0.0,0.0,0,0.0,0.0,0.0,0.0,0.0,0.0,0,0.0,0.0,0,0.0,0.0,0.0,0.0,0.0,0.0,0,0,0,0.0,0,0.0,0.0,0,0,0.0,0,0.0,0.0,0.0,0,0.0,0.0,33.33,0,0,0.0,0.0,0,0.0,0.0,0.0,0,0.0,0.0,0.0,0,0,0,0.0,0.0,0,0.0,0.0,0.0,0,0.0,0.0,0.0,0.0,0.0,0.0,0.0,0.0,0.0,0.0,0.0,0.0,0.0,0.0,0.0,0.0,0.0,0.0,0.0,0.0,0.0,58.34,0.0,0.0,0.0,0.0,0.0,0.0,0.0,0,0.0,0.0,0.0,0.0,0.0,0.0,0.0,0,0.0,0.0,0.0,0.0,0.0,0.0,0.0,0,0.0,0.0,0.0,0.0,0.0,0,0.0,0.0,0.0,0.0,0.0,0,0.0,0.0,0.0,0.0,0,0.0,0.0,0.0,0,0,0,0.0,0.0,0.0,0.0,0.0,0.0,0.0,0.0,0.0,0.0,0.0,0.0,0.0,0.0,0.0,0,0.0,0.0,33.2,12.81,0.295
# 861,30336,390457,Sidek H.A.A.,2004,nan,(MgO)39.28683967 (P2O5)28.57224431 (PbCl2)32.14091602 ,0.0,0,0.0,0.0,0.0,0.0,0.0,0.0,0.0,0,0,0,0.0,0.0,0,0.0,0.0,0.0,0.0,0.0,0.0,0,0.0,0.0,0.0,0.0,0,0,0.0,0.0,0,0.0,0.0,0.0,0.0,0.0,0.0,0,0.0,0.0,0.0,0.0,0.0,0.0,0,0.0,0.0,0,0.0,0.0,0.0,0.0,0.0,0.0,0,0,0,0.0,0,0.0,0.0,0,0,0.0,0,0.0,0.0,0.0,0,0.0,0.0,0.0,0,0,0.0,0.0,0,0.0,0.0,0.0,0,0.0,0.0,0.0,0,0,0,0.0,0.0,0,0.0,39.28683967,0.0,0,0.0,0.0,0.0,0.0,0.0,0.0,0.0,0.0,0.0,0.0,0.0,0.0,0.0,0.0,0.0,0.0,0.0,0.0,0.0,0.0,0.0,28.57224431,0.0,32.14091602,0.0,0.0,0.0,0.0,0.0,0,0.0,0.0,0.0,0.0,0.0,0.0,0.0,0,0.0,0.0,0.0,0.0,0.0,0.0,0.0,0,0.0,0.0,0.0,0.0,0.0,0,0.0,0.0,0.0,0.0,0.0,0,0.0,0.0,0.0,0.0,0,0.0,0.0,0.0,0,0,0,0.0,0.0,0.0,0.0,0.0,0.0,0.0,0.0,0.0,0.0,0.0,0.0,0.0,0.0,0.0,0,0.0,0.0,40.0,15.44,0.295
# 867,36434,435401,Matsuda Y.,2009,nan,(B2O3)86.0 (Li2O)14.0 ,0.0,0,0.0,0.0,0.0,0.0,0.0,0.0,0.0,0,0,0,0.0,86.0,0,0.0,0.0,0.0,0.0,0.0,0.0,0,0.0,0.0,0.0,0.0,0,0,0.0,0.0,0,0.0,0.0,0.0,0.0,0.0,0.0,0,0.0,0.0,0.0,0.0,0.0,0.0,0,0.0,0.0,0,0.0,0.0,0.0,0.0,0.0,0.0,0,0,0,0.0,0,0.0,0.0,0,0,0.0,0,0.0,0.0,0.0,0,0.0,0.0,0.0,0,0,0.0,0.0,0,0.0,0.0,0.0,0,0.0,0.0,14.0,0,0,0,0.0,0.0,0,0.0,0.0,0.0,0,0.0,0.0,0.0,0.0,0.0,0.0,0.0,0.0,0.0,0.0,0.0,0.0,0.0,0.0,0.0,0.0,0.0,0.0,0.0,0.0,0.0,0.0,0.0,0.0,0.0,0.0,0.0,0.0,0.0,0,0.0,0.0,0.0,0.0,0.0,0.0,0.0,0,0.0,0.0,0.0,0.0,0.0,0.0,0.0,0,0.0,0.0,0.0,0.0,0.0,0,0.0,0.0,0.0,0.0,0.0,0,0.0,0.0,0.0,0.0,0,0.0,0.0,0.0,0,0,0,0.0,0.0,0.0,0.0,0.0,0.0,0.0,0.0,0.0,0.0,0.0,0.0,0.0,0.0,0.0,0,0.0,0.0,44.0,17.0,0.29411770000000004
# 869,10627,80755,Zhao Xiujian,1987,nan,(AlF3)7.0 (BaF2)21.0 (LiF)30.0 (ZrF4)42.0 ,0.0,0,0.0,0.0,7.0,0.0,0.0,0.0,0.0,0,0,0,0.0,0.0,0,21.0,0.0,0.0,0.0,0.0,0.0,0,0.0,0.0,0.0,0.0,0,0,0.0,0.0,0,0.0,0.0,0.0,0.0,0.0,0.0,0,0.0,0.0,0.0,0.0,0.0,0.0,0,0.0,0.0,0,0.0,0.0,0.0,0.0,0.0,0.0,0,0,0,0.0,0,0.0,0.0,0,0,0.0,0,0.0,0.0,0.0,0,0.0,0.0,0.0,0,0,0.0,0.0,0,0.0,0.0,0.0,0,0.0,0.0,0.0,0,0,0,0.0,30.0,0,0.0,0.0,0.0,0,0.0,0.0,0.0,0.0,0.0,0.0,0.0,0.0,0.0,0.0,0.0,0.0,0.0,0.0,0.0,0.0,0.0,0.0,0.0,0.0,0.0,0.0,0.0,0.0,0.0,0.0,0.0,0.0,0.0,0,0.0,0.0,0.0,0.0,0.0,0.0,0.0,0,0.0,0.0,0.0,0.0,0.0,0.0,0.0,0,0.0,0.0,0.0,0.0,0.0,0,0.0,0.0,0.0,0.0,0.0,0,0.0,0.0,0.0,0.0,0,0.0,0.0,0.0,0,0,0,0.0,0.0,0.0,0.0,0.0,0.0,0.0,0.0,0.0,0.0,0.0,0.0,0.0,0.0,0.0,0,42.0,0.0,57.2,22.1,0.2941176
# 870,6691,39216,Gurjev N.V.,1983,nan,(BaO)5.015774301 (K2O)24.928531500000002 (Li2O)25.0504515 (P2O5)45.005242700000004 ,0.0,0,0.0,0.0,0.0,0.0,0.0,0.0,0.0,0,0,0,0.0,0.0,0,0.0,5.015774301,0.0,0.0,0.0,0.0,0,0.0,0.0,0.0,0.0,0,0,0.0,0.0,0,0.0,0.0,0.0,0.0,0.0,0.0,0,0.0,0.0,0.0,0.0,0.0,0.0,0,0.0,0.0,0,0.0,0.0,0.0,0.0,0.0,0.0,0,0,0,0.0,0,0.0,0.0,0,0,0.0,0,0.0,0.0,0.0,0,0.0,0.0,24.928531500000002,0,0,0.0,0.0,0,0.0,0.0,0.0,0,0.0,0.0,25.0504515,0,0,0,0.0,0.0,0,0.0,0.0,0.0,0,0.0,0.0,0.0,0.0,0.0,0.0,0.0,0.0,0.0,0.0,0.0,0.0,0.0,0.0,0.0,0.0,0.0,0.0,0.0,0.0,0.0,45.005242700000004,0.0,0.0,0.0,0.0,0.0,0.0,0.0,0,0.0,0.0,0.0,0.0,0.0,0.0,0.0,0,0.0,0.0,0.0,0.0,0.0,0.0,0.0,0,0.0,0.0,0.0,0.0,0.0,0,0.0,0.0,0.0,0.0,0.0,0,0.0,0.0,0.0,0.0,0,0.0,0.0,0.0,0,0,0,0.0,0.0,0.0,0.0,0.0,0.0,0.0,0.0,0.0,0.0,0.0,0.0,0.0,0.0,0.0,0,0.0,0.0,42.0,16.22,0.294
# 871,6692,39230,Gurjev N.V.,1983,nan,(K2O)29.9596515 (Li2O)20.094181 (MgO)4.965895248 (P2O5)44.98027225 ,0.0,0,0.0,0.0,0.0,0.0,0.0,0.0,0.0,0,0,0,0.0,0.0,0,0.0,0.0,0.0,0.0,0.0,0.0,0,0.0,0.0,0.0,0.0,0,0,0.0,0.0,0,0.0,0.0,0.0,0.0,0.0,0.0,0,0.0,0.0,0.0,0.0,0.0,0.0,0,0.0,0.0,0,0.0,0.0,0.0,0.0,0.0,0.0,0,0,0,0.0,0,0.0,0.0,0,0,0.0,0,0.0,0.0,0.0,0,0.0,0.0,29.9596515,0,0,0.0,0.0,0,0.0,0.0,0.0,0,0.0,0.0,20.094181,0,0,0,0.0,0.0,0,0.0,4.965895248,0.0,0,0.0,0.0,0.0,0.0,0.0,0.0,0.0,0.0,0.0,0.0,0.0,0.0,0.0,0.0,0.0,0.0,0.0,0.0,0.0,0.0,0.0,44.98027225,0.0,0.0,0.0,0.0,0.0,0.0,0.0,0,0.0,0.0,0.0,0.0,0.0,0.0,0.0,0,0.0,0.0,0.0,0.0,0.0,0.0,0.0,0,0.0,0.0,0.0,0.0,0.0,0,0.0,0.0,0.0,0.0,0.0,0,0.0,0.0,0.0,0.0,0,0.0,0.0,0.0,0,0,0,0.0,0.0,0.0,0.0,0.0,0.0,0.0,0.0,0.0,0.0,0.0,0.0,0.0,0.0,0.0,0,0.0,0.0,40.0,15.45,0.294
# 872,6927,52765,Kotani K.,1995,nan,(Al2O3)3.9016013110000003 (CaO)41.33068389 (Fe2O3)0.37740012700000003 (K2O)1.138321382 (MgO)0.141677448 (Na2O)1.730028581 (SiO2)39.10240314 (ZnO)12.27788413 ,0.0,0,0.0,3.9016013110000003,0.0,0.0,0.0,0.0,0.0,0,0,0,0.0,0.0,0,0.0,0.0,0.0,0.0,0.0,0.0,0,0.0,0.0,41.33068389,0.0,0,0,0.0,0.0,0,0.0,0.0,0.0,0.0,0.0,0.0,0,0.0,0.0,0.0,0.0,0.0,0.0,0,0.0,0.0,0,0.0,0.0,0.37740012700000003,0.0,0.0,0.0,0,0,0,0.0,0,0.0,0.0,0,0,0.0,0,0.0,0.0,0.0,0,0.0,0.0,1.138321382,0,0,0.0,0.0,0,0.0,0.0,0.0,0,0.0,0.0,0.0,0,0,0,0.0,0.0,0,0.0,0.141677448,0.0,0,0.0,0.0,0.0,0.0,0.0,0.0,1.730028581,0.0,0.0,0.0,0.0,0.0,0.0,0.0,0.0,0.0,0.0,0.0,0.0,0.0,0.0,0.0,0.0,0.0,0.0,0.0,0.0,0.0,0.0,0,0.0,0.0,0.0,0.0,0.0,0.0,0.0,0,0.0,0.0,0.0,0.0,0.0,39.10240314,0.0,0,0.0,0.0,0.0,0.0,0.0,0,0.0,0.0,0.0,0.0,0.0,0,0.0,0.0,0.0,0.0,0,0.0,0.0,0.0,0,0,0,0.0,0.0,0.0,0.0,0.0,0.0,0.0,0.0,0.0,0.0,0.0,0.0,0.0,0.0,12.27788413,0,0.0,0.0,99.4,38.4,0.294
# 873,7464,383142,Gurjev N.V.,1988,nan,(AlF3)4.0 (BaF2)29.0 (LaF3)5.0 (RbF)5.0 (ZrF4)57.0 ,0.0,0,0.0,0.0,4.0,0.0,0.0,0.0,0.0,0,0,0,0.0,0.0,0,29.0,0.0,0.0,0.0,0.0,0.0,0,0.0,0.0,0.0,0.0,0,0,0.0,0.0,0,0.0,0.0,0.0,0.0,0.0,0.0,0,0.0,0.0,0.0,0.0,0.0,0.0,0,0.0,0.0,0,0.0,0.0,0.0,0.0,0.0,0.0,0,0,0,0.0,0,0.0,0.0,0,0,0.0,0,0.0,0.0,0.0,0,0.0,0.0,0.0,0,0,0.0,0.0,0,0.0,0.0,0.0,0,5.0,0.0,0.0,0,0,0,0.0,0.0,0,0.0,0.0,0.0,0,0.0,0.0,0.0,0.0,0.0,0.0,0.0,0.0,0.0,0.0,0.0,0.0,0.0,0.0,0.0,0.0,0.0,0.0,0.0,0.0,0.0,0.0,0.0,0.0,0.0,0.0,0.0,0.0,0.0,0,0.0,5.0,0.0,0.0,0.0,0.0,0.0,0,0.0,0.0,0.0,0.0,0.0,0.0,0.0,0,0.0,0.0,0.0,0.0,0.0,0,0.0,0.0,0.0,0.0,0.0,0,0.0,0.0,0.0,0.0,0,0.0,0.0,0.0,0,0,0,0.0,0.0,0.0,0.0,0.0,0.0,0.0,0.0,0.0,0.0,0.0,0.0,0.0,0.0,0.0,0,57.0,0.0,52.0,20.09,0.294
# 874,7836,74227,Higazy A.A.,1989,nan,(P2O5)100.0 ,0.0,0,0.0,0.0,0.0,0.0,0.0,0.0,0.0,0,0,0,0.0,0.0,0,0.0,0.0,0.0,0.0,0.0,0.0,0,0.0,0.0,0.0,0.0,0,0,0.0,0.0,0,0.0,0.0,0.0,0.0,0.0,0.0,0,0.0,0.0,0.0,0.0,0.0,0.0,0,0.0,0.0,0,0.0,0.0,0.0,0.0,0.0,0.0,0,0,0,0.0,0,0.0,0.0,0,0,0.0,0,0.0,0.0,0.0,0,0.0,0.0,0.0,0,0,0.0,0.0,0,0.0,0.0,0.0,0,0.0,0.0,0.0,0,0,0,0.0,0.0,0,0.0,0.0,0.0,0,0.0,0.0,0.0,0.0,0.0,0.0,0.0,0.0,0.0,0.0,0.0,0.0,0.0,0.0,0.0,0.0,0.0,0.0,0.0,0.0,0.0,100.0,0.0,0.0,0.0,0.0,0.0,0.0,0.0,0,0.0,0.0,0.0,0.0,0.0,0.0,0.0,0,0.0,0.0,0.0,0.0,0.0,0.0,0.0,0,0.0,0.0,0.0,0.0,0.0,0,0.0,0.0,0.0,0.0,0.0,0,0.0,0.0,0.0,0.0,0,0.0,0.0,0.0,0,0,0,0.0,0.0,0.0,0.0,0.0,0.0,0.0,0.0,0.0,0.0,0.0,0.0,0.0,0.0,0.0,0,0.0,0.0,31.3,12.1,0.294
# 875,8649,59751,Matusita K.,1989,nan,(BaF2)34.0 (LaF3)7.0 (ZrF4)59.0 ,0.0,0,0.0,0.0,0.0,0.0,0.0,0.0,0.0,0,0,0,0.0,0.0,0,34.0,0.0,0.0,0.0,0.0,0.0,0,0.0,0.0,0.0,0.0,0,0,0.0,0.0,0,0.0,0.0,0.0,0.0,0.0,0.0,0,0.0,0.0,0.0,0.0,0.0,0.0,0,0.0,0.0,0,0.0,0.0,0.0,0.0,0.0,0.0,0,0,0,0.0,0,0.0,0.0,0,0,0.0,0,0.0,0.0,0.0,0,0.0,0.0,0.0,0,0,0.0,0.0,0,0.0,0.0,0.0,0,7.0,0.0,0.0,0,0,0,0.0,0.0,0,0.0,0.0,0.0,0,0.0,0.0,0.0,0.0,0.0,0.0,0.0,0.0,0.0,0.0,0.0,0.0,0.0,0.0,0.0,0.0,0.0,0.0,0.0,0.0,0.0,0.0,0.0,0.0,0.0,0.0,0.0,0.0,0.0,0,0.0,0.0,0.0,0.0,0.0,0.0,0.0,0,0.0,0.0,0.0,0.0,0.0,0.0,0.0,0,0.0,0.0,0.0,0.0,0.0,0,0.0,0.0,0.0,0.0,0.0,0,0.0,0.0,0.0,0.0,0,0.0,0.0,0.0,0,0,0,0.0,0.0,0.0,0.0,0.0,0.0,0.0,0.0,0.0,0.0,0.0,0.0,0.0,0.0,0.0,0,59.0,0.0,57.8,22.34,0.294
# 876,8708,80275,Zhao Xiujian,1987,nan,(AlF3)8.0 (BaF2)24.0 (LiF)20.0 (ZrF4)48.0 ,0.0,0,0.0,0.0,8.0,0.0,0.0,0.0,0.0,0,0,0,0.0,0.0,0,24.0,0.0,0.0,0.0,0.0,0.0,0,0.0,0.0,0.0,0.0,0,0,0.0,0.0,0,0.0,0.0,0.0,0.0,0.0,0.0,0,0.0,0.0,0.0,0.0,0.0,0.0,0,0.0,0.0,0,0.0,0.0,0.0,0.0,0.0,0.0,0,0,0,0.0,0,0.0,0.0,0,0,0.0,0,0.0,0.0,0.0,0,0.0,0.0,0.0,0,0,0.0,0.0,0,0.0,0.0,0.0,0,0.0,0.0,0.0,0,0,0,0.0,20.0,0,0.0,0.0,0.0,0,0.0,0.0,0.0,0.0,0.0,0.0,0.0,0.0,0.0,0.0,0.0,0.0,0.0,0.0,0.0,0.0,0.0,0.0,0.0,0.0,0.0,0.0,0.0,0.0,0.0,0.0,0.0,0.0,0.0,0,0.0,0.0,0.0,0.0,0.0,0.0,0.0,0,0.0,0.0,0.0,0.0,0.0,0.0,0.0,0,0.0,0.0,0.0,0.0,0.0,0,0.0,0.0,0.0,0.0,0.0,0,0.0,0.0,0.0,0.0,0,0.0,0.0,0.0,0,0,0,0.0,0.0,0.0,0.0,0.0,0.0,0.0,0.0,0.0,0.0,0.0,0.0,0.0,0.0,0.0,0,48.0,0.0,59.4,22.9,0.294
# 877,14940,152087,Abd El0Moneim A,1998,nan,(CaO)5.0 (K2O)9.0 (Na2O)6.0 (PbO)15.0 (SiO2)65.0 ,0.0,0,0.0,0.0,0.0,0.0,0.0,0.0,0.0,0,0,0,0.0,0.0,0,0.0,0.0,0.0,0.0,0.0,0.0,0,0.0,0.0,5.0,0.0,0,0,0.0,0.0,0,0.0,0.0,0.0,0.0,0.0,0.0,0,0.0,0.0,0.0,0.0,0.0,0.0,0,0.0,0.0,0,0.0,0.0,0.0,0.0,0.0,0.0,0,0,0,0.0,0,0.0,0.0,0,0,0.0,0,0.0,0.0,0.0,0,0.0,0.0,9.0,0,0,0.0,0.0,0,0.0,0.0,0.0,0,0.0,0.0,0.0,0,0,0,0.0,0.0,0,0.0,0.0,0.0,0,0.0,0.0,0.0,0.0,0.0,0.0,6.0,0.0,0.0,0.0,0.0,0.0,0.0,0.0,0.0,0.0,0.0,0.0,0.0,0.0,0.0,0.0,0.0,0.0,0.0,15.0,0.0,0.0,0.0,0,0.0,0.0,0.0,0.0,0.0,0.0,0.0,0,0.0,0.0,0.0,0.0,0.0,65.0,0.0,0,0.0,0.0,0.0,0.0,0.0,0,0.0,0.0,0.0,0.0,0.0,0,0.0,0.0,0.0,0.0,0,0.0,0.0,0.0,0,0,0,0.0,0.0,0.0,0.0,0.0,0.0,0.0,0.0,0.0,0.0,0.0,0.0,0.0,0.0,0.0,0,0.0,0.0,61.2,23.67,0.294
# 878,14940,152088,Abd El0Moneim A,1998,nan,(CaO)5.0 (K2O)3.0 (Na2O)12.0 (PbO)15.0 (SiO2)65.0 ,0.0,0,0.0,0.0,0.0,0.0,0.0,0.0,0.0,0,0,0,0.0,0.0,0,0.0,0.0,0.0,0.0,0.0,0.0,0,0.0,0.0,5.0,0.0,0,0,0.0,0.0,0,0.0,0.0,0.0,0.0,0.0,0.0,0,0.0,0.0,0.0,0.0,0.0,0.0,0,0.0,0.0,0,0.0,0.0,0.0,0.0,0.0,0.0,0,0,0,0.0,0,0.0,0.0,0,0,0.0,0,0.0,0.0,0.0,0,0.0,0.0,3.0,0,0,0.0,0.0,0,0.0,0.0,0.0,0,0.0,0.0,0.0,0,0,0,0.0,0.0,0,0.0,0.0,0.0,0,0.0,0.0,0.0,0.0,0.0,0.0,12.0,0.0,0.0,0.0,0.0,0.0,0.0,0.0,0.0,0.0,0.0,0.0,0.0,0.0,0.0,0.0,0.0,0.0,0.0,15.0,0.0,0.0,0.0,0,0.0,0.0,0.0,0.0,0.0,0.0,0.0,0,0.0,0.0,0.0,0.0,0.0,65.0,0.0,0,0.0,0.0,0.0,0.0,0.0,0,0.0,0.0,0.0,0.0,0.0,0,0.0,0.0,0.0,0.0,0,0.0,0.0,0.0,0,0,0,0.0,0.0,0.0,0.0,0.0,0.0,0.0,0.0,0.0,0.0,0.0,0.0,0.0,0.0,0.0,0,0.0,0.0,67.0,27.03,0.294
# 879,14940,152089,Abd El0Moneim A,1998,nan,(CaO)5.0 (Na2O)15.0 (PbO)15.0 (SiO2)65.0 ,0.0,0,0.0,0.0,0.0,0.0,0.0,0.0,0.0,0,0,0,0.0,0.0,0,0.0,0.0,0.0,0.0,0.0,0.0,0,0.0,0.0,5.0,0.0,0,0,0.0,0.0,0,0.0,0.0,0.0,0.0,0.0,0.0,0,0.0,0.0,0.0,0.0,0.0,0.0,0,0.0,0.0,0,0.0,0.0,0.0,0.0,0.0,0.0,0,0,0,0.0,0,0.0,0.0,0,0,0.0,0,0.0,0.0,0.0,0,0.0,0.0,0.0,0,0,0.0,0.0,0,0.0,0.0,0.0,0,0.0,0.0,0.0,0,0,0,0.0,0.0,0,0.0,0.0,0.0,0,0.0,0.0,0.0,0.0,0.0,0.0,15.0,0.0,0.0,0.0,0.0,0.0,0.0,0.0,0.0,0.0,0.0,0.0,0.0,0.0,0.0,0.0,0.0,0.0,0.0,15.0,0.0,0.0,0.0,0,0.0,0.0,0.0,0.0,0.0,0.0,0.0,0,0.0,0.0,0.0,0.0,0.0,65.0,0.0,0,0.0,0.0,0.0,0.0,0.0,0,0.0,0.0,0.0,0.0,0.0,0,0.0,0.0,0.0,0.0,0,0.0,0.0,0.0,0,0,0,0.0,0.0,0.0,0.0,0.0,0.0,0.0,0.0,0.0,0.0,0.0,0.0,0.0,0.0,0.0,0,0.0,0.0,86.1,33.28,0.294
# 880,14970,152277,Abd El0Moneim A,1998,nan,(CaO)5.0 (K2O)9.0 (Na2O)6.0 (PbO)15.0 (SiO2)65.0 ,0.0,0,0.0,0.0,0.0,0.0,0.0,0.0,0.0,0,0,0,0.0,0.0,0,0.0,0.0,0.0,0.0,0.0,0.0,0,0.0,0.0,5.0,0.0,0,0,0.0,0.0,0,0.0,0.0,0.0,0.0,0.0,0.0,0,0.0,0.0,0.0,0.0,0.0,0.0,0,0.0,0.0,0,0.0,0.0,0.0,0.0,0.0,0.0,0,0,0,0.0,0,0.0,0.0,0,0,0.0,0,0.0,0.0,0.0,0,0.0,0.0,9.0,0,0,0.0,0.0,0,0.0,0.0,0.0,0,0.0,0.0,0.0,0,0,0,0.0,0.0,0,0.0,0.0,0.0,0,0.0,0.0,0.0,0.0,0.0,0.0,6.0,0.0,0.0,0.0,0.0,0.0,0.0,0.0,0.0,0.0,0.0,0.0,0.0,0.0,0.0,0.0,0.0,0.0,0.0,15.0,0.0,0.0,0.0,0,0.0,0.0,0.0,0.0,0.0,0.0,0.0,0,0.0,0.0,0.0,0.0,0.0,65.0,0.0,0,0.0,0.0,0.0,0.0,0.0,0,0.0,0.0,0.0,0.0,0.0,0,0.0,0.0,0.0,0.0,0,0.0,0.0,0.0,0,0,0,0.0,0.0,0.0,0.0,0.0,0.0,0.0,0.0,0.0,0.0,0.0,0.0,0.0,0.0,0.0,0,0.0,0.0,61.2,23.67,0.294
# 881,14970,152280,Abd El0Moneim A,1998,nan,(CaO)5.0 (K2O)3.0 (Na2O)12.0 (PbO)15.0 (SiO2)65.0 ,0.0,0,0.0,0.0,0.0,0.0,0.0,0.0,0.0,0,0,0,0.0,0.0,0,0.0,0.0,0.0,0.0,0.0,0.0,0,0.0,0.0,5.0,0.0,0,0,0.0,0.0,0,0.0,0.0,0.0,0.0,0.0,0.0,0,0.0,0.0,0.0,0.0,0.0,0.0,0,0.0,0.0,0,0.0,0.0,0.0,0.0,0.0,0.0,0,0,0,0.0,0,0.0,0.0,0,0,0.0,0,0.0,0.0,0.0,0,0.0,0.0,3.0,0,0,0.0,0.0,0,0.0,0.0,0.0,0,0.0,0.0,0.0,0,0,0,0.0,0.0,0,0.0,0.0,0.0,0,0.0,0.0,0.0,0.0,0.0,0.0,12.0,0.0,0.0,0.0,0.0,0.0,0.0,0.0,0.0,0.0,0.0,0.0,0.0,0.0,0.0,0.0,0.0,0.0,0.0,15.0,0.0,0.0,0.0,0,0.0,0.0,0.0,0.0,0.0,0.0,0.0,0,0.0,0.0,0.0,0.0,0.0,65.0,0.0,0,0.0,0.0,0.0,0.0,0.0,0,0.0,0.0,0.0,0.0,0.0,0,0.0,0.0,0.0,0.0,0,0.0,0.0,0.0,0,0,0,0.0,0.0,0.0,0.0,0.0,0.0,0.0,0.0,0.0,0.0,0.0,0.0,0.0,0.0,0.0,0,0.0,0.0,67.0,27.03,0.294
# 882,24435,189486,Vijoy P.S.,1999,nan,(B2O3)70.0 (Li2O)10.0 (ZnCl2)20.0 ,0.0,0,0.0,0.0,0.0,0.0,0.0,0.0,0.0,0,0,0,0.0,70.0,0,0.0,0.0,0.0,0.0,0.0,0.0,0,0.0,0.0,0.0,0.0,0,0,0.0,0.0,0,0.0,0.0,0.0,0.0,0.0,0.0,0,0.0,0.0,0.0,0.0,0.0,0.0,0,0.0,0.0,0,0.0,0.0,0.0,0.0,0.0,0.0,0,0,0,0.0,0,0.0,0.0,0,0,0.0,0,0.0,0.0,0.0,0,0.0,0.0,0.0,0,0,0.0,0.0,0,0.0,0.0,0.0,0,0.0,0.0,10.0,0,0,0,0.0,0.0,0,0.0,0.0,0.0,0,0.0,0.0,0.0,0.0,0.0,0.0,0.0,0.0,0.0,0.0,0.0,0.0,0.0,0.0,0.0,0.0,0.0,0.0,0.0,0.0,0.0,0.0,0.0,0.0,0.0,0.0,0.0,0.0,0.0,0,0.0,0.0,0.0,0.0,0.0,0.0,0.0,0,0.0,0.0,0.0,0.0,0.0,0.0,0.0,0,0.0,0.0,0.0,0.0,0.0,0,0.0,0.0,0.0,0.0,0.0,0,0.0,0.0,0.0,0.0,0,0.0,0.0,0.0,0,0,0,0.0,0.0,0.0,0.0,0.0,0.0,0.0,0.0,0.0,0.0,0.0,0.0,20.0,0.0,0.0,0,0.0,0.0,44.3,17.14,0.294
