Repository: jacobergzhou/Poisson-Ratio

File: Poisson_data_cleaned_06212019.csv (part 12 of 58)
,Code,Glass #,Author,Year,Trademark,Ag2O,AgI,Al,Al2O3,AlF3,AlN,As,As2O3,As2O5,As2S3,As2Se3,AsSe,B,B2O3,BaCl2,BaF2,BaO,BeF2,BeO,Bi2O3,BiCl3,Br,Ca,CaF2,CaO,Cd,CdCl2,CdF2,CdO,Ce2O3,CeF3,CeO2,Cl,Co3O4,CoO,Cr2O3,Cs2O,CsCl,CsF,Cu2O,CuO,Dy2O3,Er,Er2O3,ErF3,Eu,Eu2O3,EuF3,F,Fe,Fe2O3,FeO,Ga,Ga2O3,Ga2S3,Ga2Se3,GaF3,Gd2O3,GdF3,Ge,GeO2,GeS2,GeSe2,H2O,HfF4,HfO2,Hg,Ho2O3,I,InF3,K,K2O,K2S,K2SO4,KBr,KCl,KF,KHF2,La,La2O3,La2S3,LaF3,Li,Li2O,Li2S,Li2SO4,LiBr,LiCl,LiF,LiI,MgF2,MgO,Mn2O3,MnF2,MnO,MnO2,MoO2,MoO3,N,Na,Na2O,Na2S,Na2SO4,NaCl,NaF,NaPO3,Nb2O5,Nd,Nd2O3,NdF3,NH4NO3,NiO,O,OH,P,P2O5,Pb,PbCl2,PbF2,PbO,PdO,Pr2O3,Pr6O11,PrF3,Rb2O,RbF,Rh2O3,RuO2,S,Sb,Sb2O3,Sb2S3,Sc2O3,Se,Si,Si3N4,SiC,SiO2,Sm2O3,Sn,SnO,SnO2,SO2,SO3,Sr,SrCl2,SrF2,SrO,Ta2O3,Ta2O5,Tb2O3,TbF3,Te,TeO2,Th,ThF4,ThO2,TiO2,Tl,Tl2O,Tl2Se,TlSe,Tm2O3,U,U3O8,UO2,V,V2O5,VO6,WO3,Y,Y2O3,Yb2O3,YbF3,YF3,ZnCl2,ZnF2,ZnO,ZnSO4,ZrF4,ZrO2,Young's modulus E (GPa),Shear modulus G (GPa),Poisson's ratio v
# 1028,11956,136015,Malmendier J.W.,1975,,0,0,0,26.79495268,0,0,0,0,0,0,0,0,0,36.60061366,0,0,0,0,18.30447183,0,0,0,0,0,0,0,0,0,0,0,0,0,0,0,0,0,0,0,0,0,0,0,0,0,0,0,0,0,0,0,0,0,0,0,0,0,0,0,0,0,0,0,0,0,0,0,0,0,0,0,0,0,0,0,0,0,0,0,0,0,0,0,0,0,0,0,0,0,0,0,0,18.29996183,0,0,0,0,0,0,0,0,0,0,0,0,0,0,0,0,0,0,0,0,0,0,0,0,0,0,0,0,0,0,0,0,0,0,0,0,0,0,0,0,0,0,0,0,0,0,0,0,0,0,0,0,0,0,0,0,0,0,0,0,0,0,0,0,0,0,0,0,0,0,0,0,0,0,0,0,0,0,0,0,0,0,0,0,0,0,0,0,0,119,46.12,0.29
# 1029,11956,136021,Malmendier J.W.,1975,,0,0,0,18.0008482,0,0,0,0,0,0,0,0,0,40.9927459,0,0,0,0,0,0,0,0,0,0,0,0,0,0,0,0,0,0,0,0,0,0,0,0,0,0,0,0,0,0,0,0,0,0,0,0,0,0,0,0,0,0,0,0,0,0,0,0,0,0,0,0,0,0,0,0,0,0,0,0,0,0,0,0,0,0,0,0,0,0,0,0,0,0,0,0,0,41.0064059,0,0,0,0,0,0,0,0,0,0,0,0,0,0,0,0,0,0,0,0,0,0,0,0,0,0,0,0,0,0,0,0,0,0,0,0,0,0,0,0,0,0,0,0,0,0,0,0,0,0,0,0,0,0,0,0,0,0,0,0,0,0,0,0,0,0,0,0,0,0,0,0,0,0,0,0,0,0,0,0,0,0,0,0,0,0,0,0,0,97.1,37.63,0.29
# 1030,11956,136022,Malmendier J.W.,1975,,0,0,0,21.79176768,0,0,0,0,0,0,0,0,0,36.62675778,0,0,0,0,0,0,0,0,0,0,0,0,0,0,0,0,0,0,0,0,0,0,0,0,0,0,0,0,0,0,0,0,0,0,0,0,0,0,0,0,0,0,0,0,0,0,0,0,0,0,0,0,0,0,0,0,0,0,0,0,0,0,0,0,0,0,0,0,0,0,0,0,0,0,0,0,0,36.58444756,0,0,0,0,0,0,0,0,0,0,0,0,0,0,0,0,0,0,0,0,0,0,0,0,0,0,0,0,0,0,0,0,0,0,0,0,0,0,0,0,0,0,0,0,0,0,0,0,0,0,0,0,0,0,0,0,0,4.997026984,0,0,0,0,0,0,0,0,0,0,0,0,0,0,0,0,0,0,0,0,0,0,0,0,0,0,0,0,0,0,0,110,42.63,0.29
# 1031,11956,136024,Malmendier J.W.,1975,,0,0,0,16.79454289,0,0,0,0,0,0,0,0,0,36.61010593,0,0,0,0,0,0,0,0,0,0,0,0,0,0,0,0,0,0,0,0,0,0,0,0,0,0,0,0,0,0,0,0,0,0,0,0,0,0,0,0,0,0,0,0,0,0,0,0,0,0,0,0,0,0,0,0,0,0,0,0,0,0,0,0,0,9.999835003,0,0,0,0,0,0,0,0,0,0,0,36.59551617,0,0,0,0,0,0,0,0,0,0,0,0,0,0,0,0,0,0,0,0,0,0,0,0,0,0,0,0,0,0,0,0,0,0,0,0,0,0,0,0,0,0,0,0,0,0,0,0,0,0,0,0,0,0,0,0,0,0,0,0,0,0,0,0,0,0,0,0,0,0,0,0,0,0,0,0,0,0,0,0,0,0,0,0,0,0,0,0,0,109,42.24,0.29
# 1032,11956,136025,Malmendier J.W.,1975,,0,0,0,12.85138,0,0,0,0,0,0,0,0,0,34.97804,0,0,0,0,0,0,0,0,0,0,0,0,0,0,17.1754,0,0,0,0,0,0,0,0,0,0,0,0,0,0,0,0,0,0,0,0,0,0,0,0,0,0,0,0,0,0,0,0,0,0,0,0,0,0,0,0,0,0,0,0,0,0,0,0,0,0,0,0,0,0,0,0,0,0,0,0,0,0,34.99518,0,0,0,0,0,0,0,0,0,0,0,0,0,0,0,0,0,0,0,0,0,0,0,0,0,0,0,0,0,0,0,0,0,0,0,0,0,0,0,0,0,0,0,0,0,0,0,0,0,0,0,0,0,0,0,0,0,0,0,0,0,0,0,0,0,0,0,0,0,0,0,0,0,0,0,0,0,0,0,0,0,0,0,0,0,0,0,0,0,107,41.47,0.29
# 1033,11956,136026,Malmendier J.W.,1975,,0,0,0,15.54403876,0,0,0,0,0,0,0,0,0,33.89640729,0,0,0,0,0,0,0,0,0,0,0,0,0,0,8.320647334,0,0,0,0,0,0,0,0,0,0,0,0,0,0,0,0,0,0,0,0,0,0,0,0,0,0,0,0,0,0,0,0,0,0,0,0,0,0,0,0,0,0,0,0,0,0,0,0,0,0,0,0,0,0,0,0,0,0,0,0,0,0,42.23890662,0,0,0,0,0,0,0,0,0,0,0,0,0,0,0,0,0,0,0,0,0,0,0,0,0,0,0,0,0,0,0,0,0,0,0,0,0,0,0,0,0,0,0,0,0,0,0,0,0,0,0,0,0,0,0,0,0,0,0,0,0,0,0,0,0,0,0,0,0,0,0,0,0,0,0,0,0,0,0,0,0,0,0,0,0,0,0,0,0,106,41.08,0.29
# 1034,11957,136037,Malmendier J.W.,1975,,0,0,0,17.99482,0,0,0,0,0,0,0,0,0,52.00931,0,0,0,0,0,0,0,0,0,0,0,0,0,0,0,0,0,0,0,0,0,0,0,0,0,0,0,0,0,0,0,0,0,0,0,0,0,0,0,0,0,0,0,0,0,0,0,0,0,0,0,0,0,0,0,0,0,0,0,0,0,0,0,0,0,0,0,0,0,0,0,0,0,0,0,0,0,29.99587,0,0,0,0,0,0,0,0,0,0,0,0,0,0,0,0,0,0,0,0,0,0,0,0,0,0,0,0,0,0,0,0,0,0,0,0,0,0,0,0,0,0,0,0,0,0,0,0,0,0,0,0,0,0,0,0,0,0,0,0,0,0,0,0,0,0,0,0,0,0,0,0,0,0,0,0,0,0,0,0,0,0,0,0,0,0,0,0,0,93.7,36.31,0.29
# 1035,12107,72804,Petrova V.Z.,1967,,0,0,0,13.98875538,0,0,0,0,0,0,0,0,0,0,0,0,0,0,0,0,0,0,0,0,0,0,0,0,0,0,0,0,0,0,0,0,0,0,0,0,0,0,0,0,0,0,0,0,0,0,0.15269995,0,0,0,0,0,0,0,0,0,0,0,0,0,0,0,0,0,0,0,0,0,0,0,0,0,0,0,0,0,0,0,0,0,0,0,0,0,0,0,0,32.66628922,0,0,0,0,0,0,0,0,0,0,0,0,0,0,0,0,0,0,0,0,0,0,0,0,0,0,0,0,0,0,0,0,0,0,0,0,0,0,0,0,0,0,0,0,0,43.19597575,0,0,0,0,0,0,0,0,0,0,0,0,0,0,0,0,0,0,0,9.996279701,0,0,0,0,0,0,0,0,0,0,0,0,0,0,0,0,0,0,0,0,0,0,0,101,46.89,0.29
# 1036,12172,137486,Dumbaugh W.H.,1974,,0,0,0,11.14173482,0,0,0,0,0,0,0,0,0,0,0,0,0,0,0,0,0,0,0,0,5.59367644,0,0,0,0,0,0,0,0,0,0,0,0,0,0,0,0,0,0,0,0,0,0,0,0,0,0,0,0,0,0,0,0,0,0,0,0,0,0,0,0,0,0,0,0,0,0,0,0,0,0,0,0,0,0,5.568007405,0,0,0,0,0,0,0,0,0,0,0,22.29650965,0,0,0,0,0,0,0,0,0,0,0,0,0,0,0,0,0,0,0,0,0,0,0,0,0,0,0,0,0,0,0,0,0,0,0,0,0,0,0,0,0,0,0,0,0,44.5871293,0,0,0,0,0,0,0,0,0,0,0,0,0,0,0,0,0,0,0,5.51893534,0,0,0,0,0,0,0,0,0,0,0,0,0,5.294007041,0,0,0,0,0,0,0,0,0,119,46.12,0.29
# 1037,12172,137488,Dumbaugh W.H.,1974,,0,0,0,12.51118302,0,0,0,0,0,0,0,0,0,0,0,0,0,0,0,0,0,0,0,0,0.156883686,0,0,0,0,0,0,0,0,0,0,0,0,0,0,0,0,0,0,0,0,0,0,0,0,0,0,0,0,0,0,0,0,0,0,0,0,0,0,0,0,0,0,0,0,0,0,0,0,0,0,0,0,0,0,6.210971715,0,0,0,0,0,0,0,0,0,0,0,25.10215568,0,0,0,0,0,0,0,0,0,0,0,0,0,0,0,0,0,0,0,0,0,0,0,0,0,0,0,0,0,0,0,0,0,0,0,0,0,0,0,0,0,0,0,0,0,43.78001063,0,0,0,0,0,0,0,0,0,0,0,0,0,0,0,0,0,0,0,6.277822411,0,0,0,0,0,0,0,0,0,0,0,0,0,5.960972854,0,0,0,0,0,0,0,0,0,129,50,0.29
# 1038,12172,137490,Dumbaugh W.H.,1974,,0,0,0,17.99391059,0,0,0,0,0,0,0,0,0,0,0,0,0,0,0,0,0,0,0,0,4.982278851,0,0,0,0,0,0,0,0,0,0,0,0,0,0,0,0,0,0,0,0,0,0,0,0,0,0,0,0,0,0,0,0,0,0,0,0,0,0,0,0,0,0,0,0,0,0,0,0,0,0,0,0,0,0,7.003039147,0,0,0,0,0,0,0,0,0,0,0,15.94377913,0,0,0,0,0,0,0,0,0,0,0,0,0,0,0,0,0,0,0,0,0,0,0,0,0,0,0,0,0,0,0,0,0,0,0,0,0,0,0,0,0,0,0,0,0,39.06017835,0,0,0,0,0,0,0,0,0,0,0,0,0,0,0,0,0,0,0,10.02678605,0,0,0,0,0,0,0,0,0,0,0,0,0,4.990027894,0,0,0,0,0,0,0,0,0,120,46.51,0.29
# 1039,12172,137494,Dumbaugh W.H.,1974,,0,0,0,11.03040967,0,0,0,0,0,0,0,0,0,0,0,0,0,0,0,0,0,0,0,0,3.980531708,0,0,0,0,0,0,0,0,0,0,0,0,0,0,0,0,0,0,0,0,0,0,0,0,0,0,0,0,0,0,0,0,0,0,0,0,0,0,0,0,0,0,0,0,0,0,0,0,0,0,0,0,0,0,7.009018854,0,0,0,0,0,0,0,0,0,0,0,11.92865209,0,0,0,0,0,0,0,0,0,0,0,0,0,0,0,0,0,0,0,0,0,0,0,0,0,0,0,0,0,0,0,0,0,0,0,0,0,0,0,0,0,0,0,0,0,41.00875031,0,0,0,0,0,0,0,0,0,0,0,0,0,0,0,0,0,0,0,25.04263736,0,0,0,0,0,0,0,0,0,0,0,0,0,0,0,0,0,0,0,0,0,0,0,120,46.51,0.29
# 1040,12180,137597,Dumbaugh W.H.,1974,0,0,0,0,10.2,0,0,0,0,0,0,0,0,0,0,0,0,0,0,15.3,0,0,0,0,0,5.1,0,0,0,0,0,0,0,0,0,0,0,0,0,0,0,0,0,0,0,0,0,0,0,0,0,0.2,0,0,0,0,0,0,0,0,0,0,0,0,0,0,0,0,0,0,0,0,0,0,0,0,0,0,0,0,2.6,0,0,0,0,0,0,0,0,0,0,0,20.4,0,0,0,0,0,0,0,0,0,0,0,0,0,0,0,0,0,0,0,0,0,0,0,0,0,0,0,0,0,0,0,0,0,0,0,0,0,0,0,0,0,0,0,0,0,46.2,0,0,0,0,0,0,0,0,0,0,0,0,0,0,0,0,0,0,0,0,0,0,0,0,0,0,0,0,0,0,0,0,0,0,0,0,0,0,0,0,0,0,0,119,46.12,0.29
# 1041,12180,137598,Dumbaugh W.H.,1974,0,0,0,0,10.5105326,0,0,0,0,0,0,0,0,0,0,0,0,0,0,15.71574379,0,0,0,0,0,5.205216191,0,0,0,0,0,0,0,0,0,0,0,0,0,0,0,0,0,0,0,0,0,0,0,0,0,0.100100215,0,0,0,0,0,0,0,0,0,0,0,0,0,0,0,0,0,0,0,0,0,0,0,0,0,0,0,0,5.205011191,0,0,0,0,0,0,0,0,0,0,0,15.71574379,0,0,0,0,0,0,0,0,0,0,0,0,0,0,0,0,0,0,0,0,0,0,0,0,0,0,0,0,0,0,0,0,0,0,0,0,0,0,0,0,0,0,0,0,0,47.54765223,0,0,0,0,0,0,0,0,0,0,0,0,0,0,0,0,0,0,0,0,0,0,0,0,0,0,0,0,0,0,0,0,0,0,0,0,0,0,0,0,0,0,0,120,46.51,0.29
# 1042,12180,137604,Dumbaugh W.H.,1974,0,0,0,0,8.8,0,0,0,0,0,0,0,0,0,0,0,0,0,0,17.7,0,0,0,0,0,0,0,0,0,0,0,0,0,0,0,0,0,0,0,0,0,0,0,0,0,0,0,0,0,0,0,0,0,0,0,0,0,0,0,0,0,0,0,0,0,0,0,0,0,0,0,0,0,0,0,0,0,0,0,0,0,0,0,0,0,0,0,0,0,0,0,0,29.5,0,0,0,0,0,0,0,0,0,0,0,0,0,0,0,0,0,0,0,0,0,0,0,0,0,0,0,0,0,0,0,0,0,0,0,0,0,0,0,0,0,0,0,0,0,35.3,0,0,0,0,0,0,0,0,0,0,0,0,0,0,0,0,0,0,0,0,0,0,0,0,0,0,0,0,0,0,0,0,0,8.7,0,0,0,0,0,0,0,0,0,143,55.42,0.29
# 1043,12180,137617,Dumbaugh W.H.,1974,0,0,0,0,5.7,0,0,0,0,0,0,0,0,0,0,0,0,0,0,23,0,0,0,0,0,0,0,0,0,0,0,0,0,0,0,0,0,0,0,0,0,0,0,0,0,0,0,0,0,0,0,0,0,0,0,0,0,0,0,0,0,0,0,0,0,0,0,0,0,0,0,0,0,0,0,0,0,0,0,0,0,0,0,0,0,0,0,0,0,0,0,0,34.6,0,0,0,0,0,0,0,0,0,0,0,0,0,0,0,0,0,0,0,0,0,0,0,0,0,0,0,0,0,0,0,0,0,0,0,0,0,0,0,0,0,0,0,0,0,28.8,0,0,0,0,0,0,0,0,0,0,0,0,0,0,0,0,0,0,0,2.2,0,0,0,0,0,0,0,0,0,0,0,0,0,5.7,0,0,0,0,0,0,0,0,0,151,58.52,0.29
# 1044,12180,137622,Dumbaugh W.H.,1974,0,0,0,0,5.7,0,0,0,0,0,0,0,0,0,0,0,0,0,0,22.8,0,0,0,0,0,0,0,0,0,0,0,0,0,0,0,0,0,0,0,0,0,0,0,0,0,0,0,0,0,0,0,0,0,0,0,0,0,0,0,0,0,0,0,0,0,0,0,0,0,0,0,0,0,0,0,0,0,0,0,0,5.7,0,0,0,0,0,0,0,0,0,0,0,23,0,0,0,0,0,0,0,0,0,0,0,0,0,0,0,0,0,0,0,0,0,0,0,0,0,0,0,0,0,0,0,0,0,0,0,0,0,0,0,0,0,0,0,0,0,34.2,0,0,0,0,0,0,0,0,0,0,0,2.9,0,0,0,0,0,0,0,0,0,0,0,0,0,0,0,0,0,0,0,0,0,0,0,0,0,0,0,5.7,0,0,0,140,54.26,0.29
# 1045,12180,137623,Dumbaugh W.H.,1974,0,0,0,0,6.094211442,0,0,0,0,0,0,0,0,0,0,0,0,0,0,6.094211442,0,0,0,0,0,0,0,0,0,0,0,0,0,0,0,0,0,0,0,0,0,0,0,0,0,0,0,0,0,0,0,0,0,0,0,0,0,0,0,0,0,0,0,0,0,0,0,0,0,0,0,0,0,0,0,0,0,0,0,0,0,0,0,0,0,0,0,0,0,0,0,0,30.3711522,0,0,0,0,0,0,0,0,0,0,0,0,0,0,0,0,0,0,0,0,0,0,0,0,0,0,0,0,0,0,0,0,0,0,0,0,0,0,0,0,0,0,0,0,0,36.36546264,0,0,0,0,0,0,0,0,0,0,0,0,0,0,0,0,0,0,0,6.094211442,0,0,0,0,0,0,0,0,0,0,0,0,0,14.98075084,0,0,0,0,0,0,0,0,0,143,55.42,0.29
# 1046,24395,189329,Muthupari S.,1996,,0,0,0,0,0,0,0,0,0,0,0,0,0,0,0,0,0,0,0,0,0,0,0,0,0,0,0,0,0,0,0,0,0,0,0,0,0,0,0,0,0,0,0,0,0,0,0,0,0,0,0,0,0,0,0,0,0,0,0,0,0,0,0,0,0,0,0,0,0,0,0,0,0,0,0,0,0,0,0,0,0,0,0,0,0,0,0,0,0,0,0,0,0,0,0,0,0,40,0,0,40,0,0,0,0,0,0,0,0,0,0,0,0,0,0,20,0,0,0,0,0,0,0,0,0,0,0,0,0,0,0,0,0,0,0,0,0,0,0,0,0,0,0,0,0,0,0,0,0,0,0,0,0,0,0,0,0,0,0,0,0,0,0,0,0,0,0,0,0,0,0,0,0,0,0,0,0,0,0,0,0,40.2,15.6,0.29
# 1047,24395,189330,Muthupari S.,1996,,0,0,0,0,0,0,0,0,0,0,0,0,0,0,0,0,0,0,0,0,0,0,0,0,0,0,0,0,0,0,0,0,0,0,0,0,0,0,0,0,0,0,0,0,0,0,0,0,0,0,0,0,0,0,0,0,0,0,0,0,0,0,0,0,0,0,0,0,0,0,0,0,0,0,0,0,0,0,0,0,0,0,0,0,0,0,0,0,0,0,0,0,0,0,0,0,0,35,0,0,40,0,0,0,0,0,0,0,0,0,0,0,0,0,0,25,0,0,0,0,0,0,0,0,0,0,0,0,0,0,0,0,0,0,0,0,0,0,0,0,0,0,0,0,0,0,0,0,0,0,0,0,0,0,0,0,0,0,0,0,0,0,0,0,0,0,0,0,0,0,0,0,0,0,0,0,0,0,0,0,0,42.5,16.5,0.29
# 1048,24395,189331,Muthupari S.,1996,,0,0,0,0,0,0,0,0,0,0,0,0,0,0,0,0,0,0,0,0,0,0,0,0,0,0,0,0,0,0,0,0,0,0,0,0,0,0,0,0,0,0,0,0,0,0,0,0,0,0,0,0,0,0,0,0,0,0,0,0,0,0,0,0,0,0,0,0,0,0,0,0,0,0,0,0,0,0,0,0,0,0,0,0,0,0,0,0,0,0,0,0,0,0,0,0,0,30,0,0,40,0,0,0,0,0,0,0,0,0,0,0,0,0,0,30,0,0,0,0,0,0,0,0,0,0,0,0,0,0,0,0,0,0,0,0,0,0,0,0,0,0,0,0,0,0,0,0,0,0,0,0,0,0,0,0,0,0,0,0,0,0,0,0,0,0,0,0,0,0,0,0,0,0,0,0,0,0,0,0,0,43.3,16.8,0.29
# 1049,24395,189338,Muthupari S.,1996,,0,0,0,0,0,0,0,0,0,0,0,0,0,0,0,0,0,0,0,0,0,0,0,0,0,0,0,0,0,0,0,0,0,0,0,0,0,0,0,0,0,0,0,0,0,0,0,0,0,0,0,0,0,0,0,0,0,0,0,0,0,0,0,0,0,0,0,0,0,0,0,0,0,0,0,0,0,0,0,0,0,0,0,0,0,0,0,0,0,0,0,0,0,0,0,0,0,0,0,0,30,0,0,0,0,0,0,0,0,0,0,0,0,0,0,20,0,0,0,0,0,0,0,0,0,0,0,0,0,0,0,0,0,0,0,0,0,0,0,0,0,0,0,0,0,0,0,0,0,0,0,0,0,0,0,0,0,0,0,0,0,0,0,0,0,0,0,0,0,50,0,0,0,0,0,0,0,0,0,0,0,53.4,20.7,0.29
# 1050,24651,301046,Sampaio J.A.,2002,,0,0,0,27.1,0,0,0,0,0,0,0,0,0,0,0,0,0,0,0,0,0,0,0,0,59.2,0,0,0,0,0,0,0,0,0,0,0,0,0,0,0,0,0,0,0,0,0,0,0,0,0,0,0,0,0,0,0,0,0,0,0,0,0,0,0,0,0,0,0,0,0,0,0,0,0,0,0,0,0,0,0,0,0,0,0,0,0,0,0,0,0,0,6.9,0,0,0,0,0,0,0,0,0,0,0,0,0,0,0,0,0,0,0,0,0,0,0,0,0,0,0,0,0,0,0,0,0,0,0,0,0,0,0,0,0,0,0,0,0,6.8,0,0,0,0,0,0,0,0,0,0,0,0,0,0,0,0,0,0,0,0,0,0,0,0,0,0,0,0,0,0,0,0,0,0,0,0,0,0,0,0,0,0,0,109,42,0.29
# 1051,24651,301047,Sampaio J.A.,2002,,0,0,0,26.6,0,0,0,0,0,0,0,0,0,0,0,0,0,0,0,0,0,0,0,0,58,0,0,0,0,0,0,0,0,0,0,0,0,0,0,0,0,0,0,0.4,0,0,0,0,0,0,0,0,0,0,0,0,0,0,0,0,0,0,0,0,0,0,0,0,0,0,0,0,0,0,0,0,0,0,0,0,0,0,0,0,0,0,0,0,0,0,0,7,0,0,0,0,0,0,0,0,0,0,0,0,0,0,0,0,0,0,0,0,0,0,0,0,0,0,0,0,0,0,0,0,0,0,0,0,0,0,0,0,0,0,0,0,0,8,0,0,0,0,0,0,0,0,0,0,0,0,0,0,0,0,0,0,0,0,0,0,0,0,0,0,0,0,0,0,0,0,0,0,0,0,0,0,0,0,0,0,0,110,43,0.29
# 1052,24651,301048,Sampaio J.A.,2002,,0,0,0,25.80000026,0,0,0,0,0,0,0,0,0,0,0,0,0,0,0,0,0,0,0,0,58.40000058,0,0,0,0,0,0,0,0,0,0,0,0,0,0,0,0,0,0,0.400000004,0,0,0,0,0,0,0,0,0,0,0,0,0,0,0,0,0,0,0,0,0,0,0,0,0,0,0,0,0,0,0,0,0,0,0,0,0,0,0,0,0,0,0,0,0,0,0,7.00000007,0,0,0,0,0,0,0,0,0,0,0,0,0,0,0,0,0,0,0,0,0,0,0,0,0,0,0,0,0,0,0,0,0,0,0,0,0,0,0,0,0,0,0,0,0,8.099999081,0,0,0,0,0,0,0,0,0,0,0,0,0,0,0,0,0,0,0,0,0,0,0,0,0,0,0,0,0,0,0,0,0,0,0.300000003,0,0,0,0,0,0,0,0,107,41,0.29
# 1053,24651,301049,Sampaio J.A.,2002,,0,0,0,24.9,0,0,0,0,0,0,0,0,0,0,0,0,0,0,0,0,0,0,0,0,58.9,0,0,0,0,0,0,0,0,0,0,0,0,0,0,0,0,0,0,1,0,0,0,0,0,0,0,0,0,0,0,0,0,0,0,0,0,0,0,0,0,0,0,0,0,0,0,0,0,0,0,0,0,0,0,0,0,0,0,0,0,0,0,0,0,0,0,7.1,0,0,0,0,0,0,0,0,0,0,0,0,0,0,0,0,0,0,0,0,0,0,0,0,0,0,0,0,0,0,0,0,0,0,0,0,0,0,0,0,0,0,0,0,0,8.1,0,0,0,0,0,0,0,0,0,0,0,0,0,0,0,0,0,0,0,0,0,0,0,0,0,0,0,0,0,0,0,0,0,0,0,0,0,0,0,0,0,0,0,108,42,0.29
# 1054,25178,302943,Sreeram A.N.,1991,,0,0,0,0,0,0,0,0,0,0,0,0,0,0,0,0,0,0,0,0,0,0,0,0,0,0,0,0,0,0,0,0,0,0,0,0,0,0,0,0,0,0,0,0,0,0,0,0,0,0,0,0,0,0,0,0,0,0,0,23.32163251,0,0,0,0,0,0,0,0,0,0,0,0,0,0,0,0,0,0,0,0,0,0,0,0,0,0,0,0,0,0,0,0,0,0,0,0,0,0,0,0,0,0,0,0,0,0,0,0,0,0,0,0,0,0,0,0,0,0,0,0,0,0,0,0,0,0,0,0,0,3.303231226,0,0,0,73.37513626,0,0,0,0,0,0,0,0,0,0,0,0,0,0,0,0,0,0,0,0,0,0,0,0,0,0,0,0,0,0,0,0,0,0,0,0,0,0,0,0,0,0,0,0,0,0,0,16.9,6.57,0.29
# 1055,25178,302969,Sreeram A.N.,1991,,0,0,0,0,0,0,2.197912084,0,0,0,0,0,0,0,0,0,0,0,0,0,0,0,0,0,0,0,0,0,0,0,0,0,0,0,0,0,0,0,0,0,0,0,0,0,0,0,0,0,0,0,0,0,0,0,0,0,0,0,0,16.67933283,0,0,0,0,0,0,0,0,0,0,0,0,0,0,0,0,0,0,0,0,0,0,0,0,0,0,0,0,0,0,0,0,0,0,0,0,0,0,0,0,0,0,0,0,0,0,0,0,0,0,0,0,0,0,0,0,0,0,0,0,0,0,0,0,0,0,0,0,0,4.495820167,0,0,0,63.8374465,0,0,0,0,0,0,0,0,0,0,0,0,0,0,0,0,0,0,12.78948842,0,0,0,0,0,0,0,0,0,0,0,0,0,0,0,0,0,0,0,0,0,0,0,0,0,0,0,0,16.9,6.56,0.29
# 1056,25178,302996,Sreeram A.N.,1991,,0,0,0,0,0,0,0,0,0,0,0,0,0,0,0,0,0,0,0,0,0,0,0,0,0,0,0,0,0,0,0,0,0,0,0,0,0,0,0,0,0,0,0,0,0,0,0,0,0,0,0,0,0,0,0,0,0,0,0,15,0,0,0,0,0,0,0,0,0,0,0,0,0,0,0,0,0,0,0,0,0,0,0,0,0,0,0,0,0,0,0,0,0,0,0,0,0,0,0,0,0,0,0,0,0,0,0,0,0,0,0,0,0,0,0,0,0,0,0,0,0,0,0,0,0,0,0,0,0,0,0,0,0,51,0,0,0,0,0,0,0,0,0,0,0,0,0,0,0,0,0,0,34,0,0,0,0,0,0,0,0,0,0,0,0,0,0,0,0,0,0,0,0,0,0,0,0,0,0,0,0,17.8,6.92,0.29
# 1057,25337,303673,Thompson J.C.,1978,,0,0,0,0,0,0,55,0,0,0,0,0,0,0,0,0,0,0,0,0,0,0,0,0,0,30,0,0,0,0,0,0,0,0,0,0,0,0,0,0,0,0,0,0,0,0,0,0,0,0,0,0,0,0,0,0,0,0,0,15,0,0,0,0,0,0,0,0,0,0,0,0,0,0,0,0,0,0,0,0,0,0,0,0,0,0,0,0,0,0,0,0,0,0,0,0,0,0,0,0,0,0,0,0,0,0,0,0,0,0,0,0,0,0,0,0,0,0,0,0,0,0,0,0,0,0,0,0,0,0,0,0,0,0,0,0,0,0,0,0,0,0,0,0,0,0,0,0,0,0,0,0,0,0,0,0,0,0,0,0,0,0,0,0,0,0,0,0,0,0,0,0,0,0,0,0,0,0,0,0,0,47.2,18.3,0.29
# 1058,25883,353301,Tille U.,1977,,0,0,0,0,0,0,30,0,0,0,0,0,0,0,0,0,0,0,0,0,0,0,0,0,0,0,0,0,0,0,0,0,0,0,0,0,0,0,0,0,0,0,0,0,0,0,0,0,0,0,0,0,0,0,0,0,0,0,0,10,0,0,0,0,0,0,0,0,0,0,0,0,0,0,0,0,0,0,0,0,0,0,0,0,0,0,0,0,0,0,0,0,0,0,0,0,0,0,0,0,0,0,0,0,0,0,0,0,0,0,0,0,0,0,0,0,0,0,0,0,0,0,0,0,0,0,0,0,0,0,0,0,0,60,0,0,0,0,0,0,0,0,0,0,0,0,0,0,0,0,0,0,0,0,0,0,0,0,0,0,0,0,0,0,0,0,0,0,0,0,0,0,0,0,0,0,0,0,0,0,0,18,7.1,0.29
# 1059,25883,353303,Tille U.,1977,,0,0,0,0,0,0,50,0,0,0,0,0,0,0,0,0,0,0,0,0,0,0,0,0,0,0,0,0,0,0,0,0,0,0,0,0,0,0,0,0,0,0,0,0,0,0,0,0,0,0,0,0,0,0,0,0,0,0,0,10,0,0,0,0,0,0,0,0,0,0,0,0,0,0,0,0,0,0,0,0,0,0,0,0,0,0,0,0,0,0,0,0,0,0,0,0,0,0,0,0,0,0,0,0,0,0,0,0,0,0,0,0,0,0,0,0,0,0,0,0,0,0,0,0,0,0,0,0,0,0,0,0,0,40,0,0,0,0,0,0,0,0,0,0,0,0,0,0,0,0,0,0,0,0,0,0,0,0,0,0,0,0,0,0,0,0,0,0,0,0,0,0,0,0,0,0,0,0,0,0,0,16.9,6.7,0.29
# 1060,26065,354055,Melnichenko T.N,2002,,0,0,0,0,0,0,32,0,0,0,0,0,0,0,0,0,0,0,0,0,0,0,0,0,0,0,0,0,0,0,0,0,0,0,0,0,0,0,0,0,0,0,0,0,0,0,0,0,0,0,0,0,0,0,0,0,0,0,0,0,0,0,0,0,0,0,0,0,0,0,0,0,0,0,0,0,0,0,0,0,0,0,0,0,0,0,0,0,0,0,0,0,0,0,0,0,0,0,0,0,0,0,0,0,0,0,0,0,0,0,0,0,60,0,0,0,0,0,0,0,0,0,0,0,0,0,0,0,0,8,0,0,0,0,0,0,0,0,0,0,0,0,0,0,0,0,0,0,0,0,0,0,0,0,0,0,0,0,0,0,0,0,0,0,0,0,0,0,0,0,0,0,0,0,0,0,0,0,0,0,0,16.8,6.54,0.29
# 1061,26395,307577,Hwa Luu0Gen,2002,,0,0,0,34,0,0,0,0,0,0,0,0,0,0,0,0,0,0,0,0,0,0,0,0,51,0,0,0,0,0,0,0,0,0,0,0,0,0,0,0,0,0,0,0,0,0,0,0,0,0,0,0,0,0,0,0,0,0,0,0,0,0,0,0,0,0,0,0,0,0,0,0,0,0,0,0,0,0,0,0,0,0,0,0,0,0,0,0,0,0,0,0,0,0,0,0,0,0,0,0,0,0,0,0,0,0,0,0,0,0,0,0,0,0,0,0,0,0,0,0,0,0,0,0,0,0,0,0,0,0,0,0,0,0,0,0,0,15,0,0,0,0,0,0,0,0,0,0,0,0,0,0,0,0,0,0,0,0,0,0,0,0,0,0,0,0,0,0,0,0,0,0,0,0,0,0,0,0,0,0,0,116,44.96,0.29
# 1062,26395,307579,Hwa Luu0Gen,2002,,0,0,0,32,0,0,0,0,0,0,0,0,0,0,0,0,0,0,0,0,0,0,0,0,48,0,0,0,0,0,0,0,0,0,0,0,0,0,0,0,0,0,0,0,0,0,0,0,0,0,0,0,0,0,0,0,0,0,0,0,0,0,0,0,0,0,0,0,0,0,0,0,0,0,0,0,0,0,0,0,0,0,0,0,0,0,0,0,0,0,0,0,0,0,0,0,0,0,0,0,0,0,0,0,0,0,0,0,0,0,0,0,0,0,0,0,0,0,0,0,0,0,0,0,0,0,0,0,0,0,0,0,0,0,0,0,0,20,0,0,0,0,0,0,0,0,0,0,0,0,0,0,0,0,0,0,0,0,0,0,0,0,0,0,0,0,0,0,0,0,0,0,0,0,0,0,0,0,0,0,0,105,40.69,0.29
# 1063,27151,357258,Rouxel T.,1992,,0,0,7.017859643,0,0,0,0,0,0,0,0,0,0,0,0,0,0,0,0,0,0,0,0,0,0,0,0,0,0,0,0,0,0,0,0,0,0,0,0,0,0,0,0,0,0,0,0,0,0,0,0,0,0,0,0,0,0,0,0,0,0,0,0,0,0,0,0,0,0,0,0,0,0,0,0,0,0,0,0,0,0,0,0,0,0,0,0,0,0,0,0,0,0,0,0,0,0,0,7.553848923,0,0,0,0,0,0,0,0,0,0,0,0,0,54.64890702,0,0,0,0,0,0,0,0,0,0,0,0,0,0,0,0,0,0,0,0,0,18.43963121,0,0,0,0,0,0,0,0,0,0,0,0,0,0,0,0,0,0,0,0,0,0,0,0,0,0,0,0,0,0,0,0,0,0,0,12.3397532,0,0,0,0,0,0,0,0,0,0,150,58,0.29
# 1064,27151,370996,Rouxel T.,1992,,0,0,7.155570666,0,0,0,0,0,0,0,0,0,0,0,0,0,0,0,0,0,0,0,0,0,0,0,0,0,0,0,0,0,0,0,0,0,0,0,0,0,0,0,0,0,0,0,0,0,0,0,0,0,0,0,0,0,0,0,0,0,0,0,0,0,0,0,0,0,0,0,0,0,0,0,0,0,0,0,0,0,0,0,0,0,0,0,0,0,0,0,0,0,0,0,0,0,0,0,11.18932864,0,0,0,0,0,0,0,0,0,0,0,0,0,50.36697798,0,0,0,0,0,0,0,0,0,0,0,0,0,0,0,0,0,0,0,0,0,18.72887627,0,0,0,0,0,0,0,0,0,0,0,0,0,0,0,0,0,0,0,0,0,0,0,0,0,0,0,0,0,0,0,0,0,0,0,12.55924645,0,0,0,0,0,0,0,0,0,0,165,64,0.29
# 1065,27303,358084,Hwa L.G.,2004,,0,0,0,15,0,0,0,0,0,0,0,0,0,0,0,0,0,0,0,0,0,0,0,0,0,0,0,0,0,0,0,0,0,0,0,0,0,0,0,0,0,0,0,0,0,0,0,0,0,0,0,0,0,0,0,0,0,0,0,0,0,0,0,0,0,0,0,0,0,0,0,0,0,0,0,0,0,0,0,15,0,0,0,0,0,0,0,0,0,0,0,0,0,0,0,0,0,0,0,0,0,0,0,0,0,0,0,0,0,0,0,0,0,0,0,0,0,0,0,0,0,0,0,0,0,0,0,0,0,0,0,0,0,0,0,0,0,70,0,0,0,0,0,0,0,0,0,0,0,0,0,0,0,0,0,0,0,0,0,0,0,0,0,0,0,0,0,0,0,0,0,0,0,0,0,0,0,0,0,0,0,92.1,35.69,0.29
# 1066,27303,358085,Hwa L.G.,2004,,0,0,0,20,0,0,0,0,0,0,0,0,0,0,0,0,0,0,0,0,0,0,0,0,0,0,0,0,0,0,0,0,0,0,0,0,0,0,0,0,0,0,0,0,0,0,0,0,0,0,0,0,0,0,0,0,0,0,0,0,0,0,0,0,0,0,0,0,0,0,0,0,0,0,0,0,0,0,0,15,0,0,0,0,0,0,0,0,0,0,0,0,0,0,0,0,0,0,0,0,0,0,0,0,0,0,0,0,0,0,0,0,0,0,0,0,0,0,0,0,0,0,0,0,0,0,0,0,0,0,0,0,0,0,0,0,0,65,0,0,0,0,0,0,0,0,0,0,0,0,0,0,0,0,0,0,0,0,0,0,0,0,0,0,0,0,0,0,0,0,0,0,0,0,0,0,0,0,0,0,0,102,39.53,0.29
# 1067,27303,358086,Hwa L.G.,2004,,0,0,0,25,0,0,0,0,0,0,0,0,0,0,0,0,0,0,0,0,0,0,0,0,0,0,0,0,0,0,0,0,0,0,0,0,0,0,0,0,0,0,0,0,0,0,0,0,0,0,0,0,0,0,0,0,0,0,0,0,0,0,0,0,0,0,0,0,0,0,0,0,0,0,0,0,0,0,0,15,0,0,0,0,0,0,0,0,0,0,0,0,0,0,0,0,0,0,0,0,0,0,0,0,0,0,0,0,0,0,0,0,0,0,0,0,0,0,0,0,0,0,0,0,0,0,0,0,0,0,0,0,0,0,0,0,0,60,0,0,0,0,0,0,0,0,0,0,0,0,0,0,0,0,0,0,0,0,0,0,0,0,0,0,0,0,0,0,0,0,0,0,0,0,0,0,0,0,0,0,0,101,39.14,0.29
# 1068,27303,358092,Hwa L.G.,2004,,0,0,0,30,0,0,0,0,0,0,0,0,0,0,0,0,0,0,0,0,0,0,0,0,0,0,0,0,0,0,0,0,0,0,0,0,0,0,0,0,0,0,0,0,0,0,0,0,0,0,0,0,0,0,0,0,0,0,0,0,0,0,0,0,0,0,0,0,0,0,0,0,0,0,0,0,0,0,0,25,0,0,0,0,0,0,0,0,0,0,0,0,0,0,0,0,0,0,0,0,0,0,0,0,0,0,0,0,0,0,0,0,0,0,0,0,0,0,0,0,0,0,0,0,0,0,0,0,0,0,0,0,0,0,0,0,0,45,0,0,0,0,0,0,0,0,0,0,0,0,0,0,0,0,0,0,0,0,0,0,0,0,0,0,0,0,0,0,0,0,0,0,0,0,0,0,0,0,0,0,0,110,42.63,0.29
# 1069,27727,359539,Ohashi M.,1995,,0,0,0,0,0,0,0,0,0,0,0,0,0,0,0,0,0,0,0,0,0,0,0,0,0,0,0,0,0,0,0,0,0,0,0,0,0,0,0,0,0,0,0,0,0,0,0,0,0,0,0,0,0,0,0,0,0,0,0,0,0,0,0,0,0,0,0,0,0,0,0,0,0,0,0,0,0,0,0,0,0,0,0,0,0,0,0,0,0,0,0,0,0,0,0,0,0,0,6.622529802,0,0,0,0,0,0,0,0,0,0,0,0,0,56.29450356,0,0,0,0,0,0,0,0,0,0,0,0,0,0,0,0,0,0,0,0,0,21.19169534,0,0,0,0,0,0,0,0,0,0,0,0,0,0,0,0,0,0,0,0,0,0,0,0,0,0,0,0,0,0,0,0,0,0,0,15.8912713,0,0,0,0,0,0,0,0,0,0,129,50,0.29
# 1070,28017,371052,Hampshire S.,1994,,0,0,7,0,0,0,0,0,0,0,0,0,0,0,0,0,0,0,0,0,0,0,0,0,0,0,0,0,0,0,0,0,0,0,0,0,0,0,0,0,0,0,0,0,0,0,0,0,0,0,0,0,0,0,0,0,0,0,0,0,0,0,0,0,0,0,0,0,0,0,0,0,0,0,0,0,0,0,0,0,0,0,0,0,0,0,0,0,0,0,0,0,0,0,0,0,0,0,7.5,0,0,0,0,0,0,0,0,0,0,0,0,0,54.7,0,0,0,0,0,0,0,0,0,0,0,0,0,0,0,0,0,0,0,0,0,18.5,0,0,0,0,0,0,0,0,0,0,0,0,0,0,0,0,0,0,0,0,0,0,0,0,0,0,0,0,0,0,0,0,0,0,0,12.3,0,0,0,0,0,0,0,0,0,0,147,57,0.29
# 1071,28350,380299,Johnson J.,2005,,0,0,0,71.5,0,0,0,0,0,0,0,0,0,0,0,0,0,0,0,0,0,0,0,0,0,0,0,0,0,0,0,0,0,0,0,0,0,0,0,0,0,0,0,0,0,0,0,0,0,0,0,0,0,0,0,0,0,0,0,0,0,0,0,0,0,0,0,0,0,0,0,0,0,0,0,0,0,0,0,28.5,0,0,0,0,0,0,0,0,0,0,0,0,0,0,0,0,0,0,0,0,0,0,0,0,0,0,0,0,0,0,0,0,0,0,0,0,0,0,0,0,0,0,0,0,0,0,0,0,0,0,0,0,0,0,0,0,0,0,0,0,0,0,0,0,0,0,0,0,0,0,0,0,0,0,0,0,0,0,0,0,0,0,0,0,0,0,0,0,0,0,0,0,0,0,0,0,0,0,0,0,0,169,65.5,0.29
# 1072,28350,380304,Johnson J.,2005,,0,0,0,55,0,0,0,0,0,0,0,0,0,0,0,0,0,0,0,0,0,0,0,0,0,0,0,0,0,0,0,0,0,0,0,0,0,0,0,0,0,0,0,0,0,0,0,0,0,0,0,0,0,0,0,0,0,0,0,0,0,0,0,0,0,0,0,0,0,0,0,0,0,0,0,0,0,0,0,0,0,0,0,0,0,0,0,0,0,0,0,0,0,0,0,0,0,0,0,0,0,0,0,0,0,0,0,0,0,0,0,0,0,0,0,0,0,0,0,0,0,0,0,0,0,0,0,0,0,0,0,0,0,0,0,0,0,5,0,0,0,0,0,0,0,0,0,0,0,0,0,0,0,0,0,0,0,0,0,0,0,0,0,0,0,0,0,0,0,0,0,40,0,0,0,0,0,0,0,0,0,169,65.5,0.29
# 1073,28350,380305,Johnson J.,2005,,0,0,0,55,0,0,0,0,0,0,0,0,0,0,0,0,0,0,0,0,0,0,0,0,0,0,0,0,0,0,0,0,0,0,0,0,0,0,0,0,0,0,0,0,0,0,0,0,0,0,0,0,0,0,0,0,0,0,0,0,0,0,0,0,0,0,0,0,0,0,0,0,0,0,0,0,0,0,0,0,0,0,0,0,0,0,0,0,0,0,0,0,0,0,0,0,0,0,0,0,0,0,0,0,0,0,0,0,0,0,0,0,0,0,0,0,0,0,0,0,0,0,0,0,0,0,0,0,0,0,0,0,0,0,0,0,0,10,0,0,0,0,0,0,0,0,0,0,0,0,0,0,0,0,0,0,0,0,0,0,0,0,0,0,0,0,0,0,0,0,0,35,0,0,0,0,0,0,0,0,0,151,58.52,0.29
# 1074,28350,380306,Johnson J.,2005,,0,0,0,55,0,0,0,0,0,0,0,0,0,0,0,0,0,0,0,0,0,0,0,0,0,0,0,0,0,0,0,0,0,0,0,0,0,0,0,0,0,0,0,0,0,0,0,0,0,0,0,0,0,0,0,0,0,0,0,0,0,0,0,0,0,0,0,0,0,0,0,0,0,0,0,0,0,0,0,0,0,0,0,0,0,0,0,0,0,0,0,0,0,0,0,0,0,0,0,0,0,0,0,0,0,0,0,0,0,0,0,0,0,0,0,0,0,0,0,0,0,0,0,0,0,0,0,0,0,0,0,0,0,0,0,0,0,15,0,0,0,0,0,0,0,0,0,0,0,0,0,0,0,0,0,0,0,0,0,0,0,0,0,0,0,0,0,0,0,0,0,30,0,0,0,0,0,0,0,0,0,147,56.97,0.29
# 1075,28350,380307,Johnson J.,2005,,0,0,0,55,0,0,0,0,0,0,0,0,0,0,0,0,0,0,0,0,0,0,0,0,0,0,0,0,0,0,0,0,0,0,0,0,0,0,0,0,0,0,0,0,0,0,0,0,0,0,0,0,0,0,0,0,0,0,0,0,0,0,0,0,0,0,0,0,0,0,0,0,0,0,0,0,0,0,0,0,0,0,0,0,0,0,0,0,0,0,0,0,0,0,0,0,0,0,0,0,0,0,0,0,0,0,0,0,0,0,0,0,0,0,0,0,0,0,0,0,0,0,0,0,0,0,0,0,0,0,0,0,0,0,0,0,0,20,0,0,0,0,0,0,0,0,0,0,0,0,0,0,0,0,0,0,0,0,0,0,0,0,0,0,0,0,0,0,0,0,0,25,0,0,0,0,0,0,0,0,0,133,51.55,0.29
# 1076,28728,381176,Saddeek Y.B.,2004,,0,0,0,0,0,0,0,0,0,0,0,0,27.3716423,0,0,0,0,0,0,0,0,0,0,0,0,0,0,0,0,0,0,0,0,0,0,0,0,0,0,0,0,0,0,0,0,0,0,0,0,0,0,0,0,0,0,0,0,0,0,0,0,0,0,0,0,0,0,0,0,0,0,0,0,0,0,0,0,0,0,0,0,0,0,0,0,0,0,0,0,0,0,0,0,0,0,0,0,0,0,13.68082085,0,0,0,0,0,0,0,0,0,0,0,0,55.2633158,0,0,0,0,0,0,0,0,0,0,0,0,0,0,0,0,0,0,0,0,0,0,0,0,0,0,0,0,0,0,0,0,0,0,0,0,0,0,0,3.684221053,0,0,0,0,0,0,0,0,0,0,0,0,0,0,0,0,0,0,0,0,0,0,0,0,0,0,0,0,54.6,21.16,0.29
# 1077,29015,381946,Gowda V.C.V.,2005,,0,0,0,0,0,0,0,0,0,0,0,0,0,99,0,0,0,0,0,0,0,0,0,0,0,0,0,0,0,0,0,0,0,0,0,0,0,0,0,0,0,0,0,0,0,0,0,0,0,0,0,0,0,0,0,0,0,0,0,0,0,0,0,0,0,0,0,0,0,0,0,0,0,0,0,0,0,0,0,0,0,0,0,1,0,0,0,0,0,0,0,0,0,0,0,0,0,0,0,0,0,0,0,0,0,0,0,0,0,0,0,0,0,0,0,0,0,0,0,0,0,0,0,0,0,0,0,0,0,0,0,0,0,0,0,0,0,0,0,0,0,0,0,0,0,0,0,0,0,0,0,0,0,0,0,0,0,0,0,0,0,0,0,0,0,0,0,0,0,0,0,0,0,0,0,0,0,0,0,0,0,17.8,6.92,0.29
# 1078,29512,383150,Osipov A.B.,1983,,0,0,0,0,0,0,0,0,0,0,0,0,0,0,0,0,0,0,0,0,0,0,0,0,0,0,0,0,0,0,0,0,0,0,0,0,0,0,0,0,0,0,0,0,0,0,0,0,0,0,0,0,0,0,0,0,0,0,0,0,0,0,0,0,0,0,0,0,0,0,0,0,0,0,0,0,0,0,0,0,0,0,0,37.5,0,0,0,25,0,0,0,0,0,0,0,0,0,0,0,0,0,0,0,0,0,0,0,0,0,0,0,0,0,0,0,37.5,0,0,0,0,0,0,0,0,0,0,0,0,0,0,0,0,0,0,0,0,0,0,0,0,0,0,0,0,0,0,0,0,0,0,0,0,0,0,0,0,0,0,0,0,0,0,0,0,0,0,0,0,0,0,0,0,0,0,0,0,0,0,0,0,0,54,21,0.29
# 1079,29512,383151,Osipov A.B.,1983,,0,0,0,0,0,0,0,0,0,0,0,0,0,0,0,0,0,0,0,0,0,0,0,0,0,0,0,0,0,0,0,0,0,0,0,0,0,0,0,0,0,0,0,0,0,0,0,0,0,0,0,0,0,0,0,0,0,0,0,0,0,0,0,0,0,0,0,0,0,0,0,0,0,0,0,0,0,0,0,0,0,0,0,37.5,0,0,25,0,0,0,0,0,0,0,0,0,0,0,0,0,0,0,0,0,0,0,0,0,0,0,0,0,0,0,0,37.5,0,0,0,0,0,0,0,0,0,0,0,0,0,0,0,0,0,0,0,0,0,0,0,0,0,0,0,0,0,0,0,0,0,0,0,0,0,0,0,0,0,0,0,0,0,0,0,0,0,0,0,0,0,0,0,0,0,0,0,0,0,0,0,0,0,54,21,0.29
# 1080,29512,383153,Osipov A.B.,1983,,0,0,0,0,0,0,0,0,0,0,0,0,0,0,0,0,0,0,0,0,0,0,0,0,0,0,0,0,0,0,0,0,0,0,0,0,0,0,0,0,0,0,0,0,0,0,0,0,0,0,0,0,0,0,0,0,0,0,0,0,0,0,0,0,0,0,0,0,0,0,0,0,0,0,0,0,0,0,0,0,0,0,0,55,0,0,0,0,0,0,0,0,0,0,0,0,0,0,0,0,0,0,0,0,0,0,0,0,0,0,0,0,0,0,0,45,0,0,0,0,0,0,0,0,0,0,0,0,0,0,0,0,0,0,0,0,0,0,0,0,0,0,0,0,0,0,0,0,0,0,0,0,0,0,0,0,0,0,0,0,0,0,0,0,0,0,0,0,0,0,0,0,0,0,0,0,0,0,0,0,0,52,20,0.29
# 1081,29512,383155,Osipov A.B.,1983,,0,0,0,0,0,0,0,0,0,0,0,0,0,0,0,0,0,0,0,0,0,0,0,0,0,0,0,0,0,0,0,0,0,0,0,0,0,0,0,0,0,0,0,0,0,0,0,0,0,0,0,0,0,0,0,0,0,0,0,0,0,0,0,0,0,0,0,0,0,0,0,0,0,0,0,0,0,0,0,0,0,0,0,0,0,0,70,0,0,0,0,0,0,0,0,0,0,0,0,0,0,0,0,0,0,0,0,0,0,0,0,0,0,0,0,30,0,0,0,0,0,0,0,0,0,0,0,0,0,0,0,0,0,0,0,0,0,0,0,0,0,0,0,0,0,0,0,0,0,0,0,0,0,0,0,0,0,0,0,0,0,0,0,0,0,0,0,0,0,0,0,0,0,0,0,0,0,0,0,0,0,53,21,0.29
# 1082,30337,390463,Chang K.H.,2003,,0,0,0,0,0,0,0,0,0,0,0,0,0,0,0,0,0,0,0,0,0,0,0,0,0,0,0,0,0,0,0,0,0,0,0,0,0,0,0,0,0,0,0,0,0,0,0,0,0,0,0,0,0,0,0,0,0,0,0,0,0,0,0,0,0,0,0,0,0,0,0,0,0,0,0,0,0,0,0,0,0,0,0,0,0,0,0,0,0,0,0,0,0,0,0,0,0,0,0,0,0,0,0,0,0,0,0,0,0,0,0,0,0,0,0,100,0,0,0,0,0,0,0,0,0,0,0,0,0,0,0,0,0,0,0,0,0,0,0,0,0,0,0,0,0,0,0,0,0,0,0,0,0,0,0,0,0,0,0,0,0,0,0,0,0,0,0,0,0,0,0,0,0,0,0,0,0,0,0,0,0,31.3,12.13,0.29
# 1083,31083,387740,Krause J.T.,1979,,0,0,0,0,0,0,0,0,0,0,0,0,0,100,0,0,0,0,0,0,0,0,0,0,0,0,0,0,0,0,0,0,0,0,0,0,0,0,0,0,0,0,0,0,0,0,0,0,0,0,0,0,0,0,0,0,0,0,0,0,0,0,0,0,0,0,0,0,0,0,0,0,0,0,0,0,0,0,0,0,0,0,0,0,0,0,0,0,0,0,0,0,0,0,0,0,0,0,0,0,0,0,0,0,0,0,0,0,0,0,0,0,0,0,0,0,0,0,0,0,0,0,0,0,0,0,0,0,0,0,0,0,0,0,0,0,0,0,0,0,0,0,0,0,0,0,0,0,0,0,0,0,0,0,0,0,0,0,0,0,0,0,0,0,0,0,0,0,0,0,0,0,0,0,0,0,0,0,0,0,0,17.1,6.63,0.29
# 1084,31083,387741,Krause J.T.,1979,,0,0,0,0,0,0,0,0,0,100,0,0,0,0,0,0,0,0,0,0,0,0,0,0,0,0,0,0,0,0,0,0,0,0,0,0,0,0,0,0,0,0,0,0,0,0,0,0,0,0,0,0,0,0,0,0,0,0,0,0,0,0,0,0,0,0,0,0,0,0,0,0,0,0,0,0,0,0,0,0,0,0,0,0,0,0,0,0,0,0,0,0,0,0,0,0,0,0,0,0,0,0,0,0,0,0,0,0,0,0,0,0,0,0,0,0,0,0,0,0,0,0,0,0,0,0,0,0,0,0,0,0,0,0,0,0,0,0,0,0,0,0,0,0,0,0,0,0,0,0,0,0,0,0,0,0,0,0,0,0,0,0,0,0,0,0,0,0,0,0,0,0,0,0,0,0,0,0,0,0,0,16.9,6.59,0.29
# 1085,31146,392635,Nemilov S.V.,1971,,0,0,0,0,0,0,59.7,0,0,0,0,0,0,0,0,0,0,0,0,0,0,0,0,0,0,29.85,0,0,0,0,0,0,0,0,0,0,0,0,0,0,0,0,0,0,0,0,0,0,0,0,0,0,0,0,0,0,0,0,0,10.45,0,0,0,0,0,0,0,0,0,0,0,0,0,0,0,0,0,0,0,0,0,0,0,0,0,0,0,0,0,0,0,0,0,0,0,0,0,0,0,0,0,0,0,0,0,0,0,0,0,0,0,0,0,0,0,0,0,0,0,0,0,0,0,0,0,0,0,0,0,0,0,0,0,0,0,0,0,0,0,0,0,0,0,0,0,0,0,0,0,0,0,0,0,0,0,0,0,0,0,0,0,0,0,0,0,0,0,0,0,0,0,0,0,0,0,0,0,0,0,0,0,33.6,13.04,0.29
# 1086,31146,392636,Nemilov S.V.,1971,,0,0,0,0,0,0,57.14,0,0,0,0,0,0,0,0,0,0,0,0,0,0,0,0,0,0,28.57,0,0,0,0,0,0,0,0,0,0,0,0,0,0,0,0,0,0,0,0,0,0,0,0,0,0,0,0,0,0,0,0,0,14.29,0,0,0,0,0,0,0,0,0,0,0,0,0,0,0,0,0,0,0,0,0,0,0,0,0,0,0,0,0,0,0,0,0,0,0,0,0,0,0,0,0,0,0,0,0,0,0,0,0,0,0,0,0,0,0,0,0,0,0,0,0,0,0,0,0,0,0,0,0,0,0,0,0,0,0,0,0,0,0,0,0,0,0,0,0,0,0,0,0,0,0,0,0,0,0,0,0,0,0,0,0,0,0,0,0,0,0,0,0,0,0,0,0,0,0,0,0,0,0,0,0,36.6,14.22,0.29
# 1087,31146,392637,Nemilov S.V.,1971,,0,0,0,0,0,0,53.33,0,0,0,0,0,0,0,0,0,0,0,0,0,0,0,0,0,0,26.67,0,0,0,0,0,0,0,0,0,0,0,0,0,0,0,0,0,0,0,0,0,0,0,0,0,0,0,0,0,0,0,0,0,20,0,0,0,0,0,0,0,0,0,0,0,0,0,0,0,0,0,0,0,0,0,0,0,0,0,0,0,0,0,0,0,0,0,0,0,0,0,0,0,0,0,0,0,0,0,0,0,0,0,0,0,0,0,0,0,0,0,0,0,0,0,0,0,0,0,0,0,0,0,0,0,0,0,0,0,0,0,0,0,0,0,0,0,0,0,0,0,0,0,0,0,0,0,0,0,0,0,0,0,0,0,0,0,0,0,0,0,0,0,0,0,0,0,0,0,0,0,0,0,0,0,47.5,18.44,0.29
# 1088,31272,393037,Annapurna K.,1994,,0,0,0,0,0,0,0,0,0,0,0,0,0,0,0,0,0,0,0,0,0,0,0,0,0,0,0,0,0,0,0,0,0,0,0,0,0,0,0,0,0,0,0,0,0,0,0,0,0,0,0,0,0,0,0,0,0,0,0,0,25,0,0,0,0,0,0,0,0,0,0,0,0,0,0,0,0,0,0,0,0,0,0,0,0,0,0,0,0,0,0,0,0,0,0,0,0,0,0,0,0,0,0,0,0,0,0,0,0.1,0,0,0,0,0,0,0,0,0,0,0,0,0,0,0,0,0,0,0,0,0,0,0,0,0,0,0,0,0,0,0,0,0,0,0,0,0,0,0,0,0,0,0,0,25,0,0,0,0,0,0,0,0,0,0,0,0,0,49.9,0,0,0,0,0,0,0,0,0,0,0,0,0,607,236.2,0.29
# 1089,31272,393041,Annapurna K.,1994,,0,0,0,0,0,0,0,0,0,0,0,0,0,0,0,0,0,0,0,0,0,0,0,0,0,0,0,0,0,0,0,0,0,0,0,0,0,0,0,0,0,0,0,0,0,0,0,0,0,0,0,0,0,0,0,0,0,0,0,0,0,0,0,0,0,0,0,0,0,0,0,0,0,0,0,0,0,0,0,0,0,0,0,20,0,0,0,0,0,0,0,0,0,0,0,0,0,0,0,0,0,0,0,0,0,0,0,0,0.1,0,0,0,0,0,0,0,0,0,0,0,0,0,0,0,0,0,0,0,0,0,0,0,0,0,0,0,0,0,0,0,0,0,0,0,0,0,0,0,0,0,0,0,0,30,0,0,0,0,0,0,0,0,0,0,0,0,0,49.9,0,0,0,0,0,0,0,0,0,0,0,0,0,465,180.3,0.29
# 1090,31575,378940,Millett J.C.F.,2005,,0,0,0,0,0,0,0,0,0,0,0,0,0,31.66689465,0,0,0.573110803,0,0,0,0,0,0,0,30.7813648,0,0,0,0,0,0,0,0,0,0,0,0,0,0,0,0,0,0,0,0,0,0,0,0,0,0,0,0,0,0,0,0,0,0,0,0,0,0,0,0,0,0,0,0,0,0,0,0,0,0,0,0,0,0,8.886998498,0,0,0,0,0,0,0,0,0,0,0,0,0,0,0,0,0,0,0,0,0,0,0,0,0,0,0,0,0,0,0,0,0,0,0,0,0,0,0,0,0,0,0,0,0,0,0,0,0,0,0,0,0,0,0,0,0,26.67244549,0,0,0,0,0,0,0,0,0,0,0,0,0,0,0,0,0,0,0,0,0,0,0,0,0,0,0,0,0,0,0,0,0,0,0,0,0,0,0,0,0,0,1.41918576,,,0.29
# 1091,32063,395097,Besson J.0L.,2000,,0,0,15.3,0,0,0,0,0,0,0,0,0,0,0,0,0,0,0,0,0,0,0,0,0,0,0,0,0,0,0,0,0,0,0,0,0,0,0,0,0,0,0,0,0,0,0,0,0,0,0,0,0,0,0,0,0,0,0,0,0,0,0,0,0,0,0,0,0,0,0,0,0,0,0,0,0,0,0,0,0,0,0,0,0,0,0,0,0,0,0,0,0,0,0,0,0,0,0,8.8,0,0,0,0,0,0,0,0,0,0,0,0,0,52.6,0,0,0,0,0,0,0,0,0,0,0,0,0,0,0,0,0,0,0,0,0,15.4,0,0,0,0,0,0,0,0,0,0,0,0,0,0,0,0,0,0,0,0,0,0,0,0,0,0,0,0,0,0,0,0,0,0,0,7.9,0,0,0,0,0,0,0,0,0,0,148,58,0.29
# 1092,32063,395098,Besson J.0L.,2000,,0,0,9.35,0,0,0,0,0,0,0,0,0,0,0,0,0,0,0,0,0,0,0,0,0,0,0,0,0,0,0,0,0,0,0,0,0,0,0,0,0,0,0,0,0,0,0,0,0,0,0,0,0,0,0,0,0,0,0,0,0,0,0,0,0,0,0,0,0,0,0,0,0,0,0,0,0,0,0,9.35,0,0,0,0,0,0,0,0,0,0,0,0,0,0,0,0,0,0,0,5.6,0,0,0,0,0,0,0,0,0,0,0,0,0,57,0,0,0,0,0,0,0,0,0,0,0,0,0,0,0,0,0,0,0,0,0,18.7,0,0,0,0,0,0,0,0,0,0,0,0,0,0,0,0,0,0,0,0,0,0,0,0,0,0,0,0,0,0,0,0,0,0,0,0,0,0,0,0,0,0,0,0,0,0,129,50,0.29
# 1093,32063,395099,Besson J.0L.,2000,,0,0,8.648518911,0,0,0,0,0,0,0,0,0,0,0,0,0,0,0,0,0,0,0,0,0,0,0,0,0,0,0,0,0,0,0,0,0,0,0,0,0,0,0,15.01090065,0,0,0,0,0,0,0,0,0,0,0,0,0,0,0,0,0,0,0,0,0,0,0,0,0,0,0,0,0,0,0,0,0,0,0,0,0,0,0,0,0,0,0,0,0,0,0,0,0,0,0,0,0,0,0,7.356441386,0,0,0,0,0,0,0,0,0,0,0,0,0,54.3732624,0,0,0,0,0,0,0,0,0,0,0,0,0,0,0,0,0,0,0,0,0,14.61087665,0,0,0,0,0,0,0,0,0,0,0,0,0,0,0,0,0,0,0,0,0,0,0,0,0,0,0,0,0,0,0,0,0,0,0,0,0,0,0,0,0,0,0,0,0,0,154,60,0.29
# 1094,32862,397494,Bhide A.,2007,,0,0,0,0,0,0,0,0,0,0,0,0,0,0,0,0,0,0,0,0,0,0,0,0,0,0,0,0,0,0,0,0,0,0,0,0,0,0,0,0,0,0,0,0,0,0,0,0,0,0,0,0,0,0,0,0,0,0,0,0,0,0,0,0,0,0,0,0,0,0,0,0,0,0,0,0,0,0,0,0,0,0,0,0,0,0,0,0,0,0,0,0,0,0,0,0,0,0,0,0,45,0,10,0,0,0,0,0,0,0,0,0,0,0,0,45,0,0,0,0,0,0,0,0,0,0,0,0,0,0,0,0,0,0,0,0,0,0,0,0,0,0,0,0,0,0,0,0,0,0,0,0,0,0,0,0,0,0,0,0,0,0,0,0,0,0,0,0,0,0,0,0,0,0,0,0,0,0,0,0,0,51.1,19.8,0.29
# 1095,32862,397496,Bhide A.,2007,,0,0,0,0,0,0,0,0,0,0,0,0,0,0,0,0,0,0,0,0,0,0,0,0,0,0,0,0,0,0,0,0,0,0,0,0,0,0,0,0,0,0,0,0,0,0,0,0,0,0,0,0,0,0,0,0,0,0,0,0,0,0,0,0,0,0,0,0,0,0,0,0,0,0,0,0,0,0,0,0,0,0,0,0,0,0,0,0,0,0,0,0,0,0,0,0,0,0,0,0,40,0,20,0,0,0,0,0,0,0,0,0,0,0,0,40,0,0,0,0,0,0,0,0,0,0,0,0,0,0,0,0,0,0,0,0,0,0,0,0,0,0,0,0,0,0,0,0,0,0,0,0,0,0,0,0,0,0,0,0,0,0,0,0,0,0,0,0,0,0,0,0,0,0,0,0,0,0,0,0,0,59.8,23.2,0.29
# 1096,32862,397497,Bhide A.,2007,,0,0,0,0,0,0,0,0,0,0,0,0,0,0,0,0,0,0,0,0,0,0,0,0,0,0,0,0,0,0,0,0,0,0,0,0,0,0,0,0,0,0,0,0,0,0,0,0,0,0,0,0,0,0,0,0,0,0,0,0,0,0,0,0,0,0,0,0,0,0,0,0,0,0,0,0,0,0,0,0,0,0,0,0,0,0,0,0,0,0,0,0,0,0,0,0,0,0,0,0,37.5,0,25,0,0,0,0,0,0,0,0,0,0,0,0,37.5,0,0,0,0,0,0,0,0,0,0,0,0,0,0,0,0,0,0,0,0,0,0,0,0,0,0,0,0,0,0,0,0,0,0,0,0,0,0,0,0,0,0,0,0,0,0,0,0,0,0,0,0,0,0,0,0,0,0,0,0,0,0,0,0,0,63.2,24.5,0.29
# 1097,33101,421408,El Joundi  A.S.,1996,,0,0,0,0,0,0,0,0,0,0,0,0,0,0,0,0,0,0,0,0,0,0,0,0,0,0,0,0,0,0,0,0,0,0,0,0,0,0,0,0,0,0,0,0,0,0,0,0,0,0,0,0,0,0,0,0,0,0,0,0,0,0,0,0,0,0,0,0,0,0,0,0,0,0,0,0,0,0,0,0,0,0,0,0,0,0,0,0,0,0,0,0,0,0,0,0,0,0,0,0,0,0,0,0,0,0,0,0,0,0,0,0,0,0,0,50,0,0,0,0,0,0,0,0,0,0,0,0,0,0,0,0,0,0,0,0,0,0,0,0,0,0,0,0,0,0,0,0,0,0,0,0,0,0,0,0,0,0,0,0,0,0,0,0,0,0,0,0,0,0,0,0,0,0,0,0,0,50,0,0,0,45.9,17.8,0.29
# 1098,33353,398984,Yurlova G.A.,1973,,0,0,0,0,0,0,40,0,0,0,0,0,0,0,0,0,0,0,0,0,0,0,0,0,0,0,0,0,0,0,0,0,0,0,0,0,0,0,0,0,0,0,0,0,0,0,0,0,0,0,0,0,0,0,0,0,0,0,0,0,0,0,0,0,0,0,0,0,0,0,0,0,0,0,0,0,0,0,0,0,0,0,0,0,0,0,0,0,0,0,0,0,0,0,0,0,0,0,0,0,0,0,0,0,0,0,0,0,0,0,0,0,0,0,0,0,0,0,0,0,0,0,0,0,0,0,0,0,0,0,0,0,0,30,0,0,0,0,0,0,0,0,0,0,0,0,0,0,0,0,0,0,30,0,0,0,0,0,0,0,0,0,0,0,0,0,0,0,0,0,0,0,0,0,0,0,0,0,0,0,0,17.3,6.72,0.29
# 1099,33353,398985,Yurlova G.A.,1973,,0,0,0,0,0,0,39.96003996,0,0,0,0,0,0,0,0,0,0,0,0,0,0,0,0,0,0,0,0,0,0,0,0,0,0,0,0,0,0,0,0,0,0,0,0,0,0,0,0,0,0,0,0,0,0,0,0,0,0,0,0,0,0,0,0,0,0,0,0,0,0,0,0,0,0,0,0,0,0,0,0,0,0,0,0,0,0,0,0,0,0,0,0,0,0,0,0,0,0,0,0,0,0,0,0,0,0,0,0,0,0,0,0,0,0,0,0,0,0,0,0,0,0,0,0,0,0,0,0,0,0,0,0,0,0,29.97002997,0,0,0,0,0,0,0,0,0,0,0,0,0,0,0,0,0,0,29.97002997,0,0,0,0,0,0,0,0,0,0,0,0,0,0.0999001,0,0,0,0,0,0,0,0,0,0,0,0,0,0,17.2,6.67,0.29
# 1100,33353,398986,Yurlova G.A.,1973,,0,0,0,0,0,0,39.60392079,0,0,0,0,0,0,0,0,0,0,0,0,0,0,0,0,0,0,0,0,0,0,0,0,0,0,0,0,0,0,0,0,0,0,0,0,0,0,0,0,0,0,0,0,0,0,0,0,0,0,0,0,0,0,0,0,0,0,0,0,0,0,0,0,0,0,0,0,0,0,0,0,0,0,0,0,0,0,0,0,0,0,0,0,0,0,0,0,0,0,0,0,0,0,0,0,0,0,0,0,0,0,0,0,0,0,0,0,0,0,0,0,0,0,0,0,0,0,0,0,0,0,0,0,0,0,29.70294059,0,0,0,0,0,0,0,0,0,0,0,0,0,0,0,0,0,0,29.70294059,0,0,0,0,0,0,0,0,0,0,0,0,0,0.99019803,0,0,0,0,0,0,0,0,0,0,0,0,0,0,17.6,6.84,0.29
# 1101,33353,398987,Yurlova G.A.,1973,,0,0,0,0,0,0,38.82883513,0,0,0,0,0,0,0,0,0,0,0,0,0,0,0,0,0,0,0,0,0,0,0,0,0,0,0,0,0,0,0,0,0,0,0,0,0,0,0,0,0,0,0,0,0,0,0,0,0,0,0,0,0,0,0,0,0,0,0,0,0,0,0,0,0,0,0,0,0,0,0,0,0,0,0,0,0,0,0,0,0,0,0,0,0,0,0,0,0,0,0,0,0,0,0,0,0,0,0,0,0,0,0,0,0,0,0,0,0,0,0,0,0,0,0,0,0,0,0,0,0,0,0,0,0,0,29.12912613,0,0,0,0,0,0,0,0,0,0,0,0,0,0,0,0,0,0,29.12912613,0,0,0,0,0,0,0,0,0,0,0,0,0,2.912912613,0,0,0,0,0,0,0,0,0,0,0,0,0,0,17.6,6.84,0.29
# 1102,33353,398988,Yurlova G.A.,1973,,0,0,0,0,0,0,37.20223213,0,0,0,0,0,0,0,0,0,0,0,0,0,0,0,0,0,0,0,0,0,0,0,0,0,0,0,0,0,0,0,0,0,0,0,0,0,0,0,0,0,0,0,0,0,0,0,0,0,0,0,0,0,0,0,0,0,0,0,0,0,0,0,0,0,0,0,0,0,0,0,0,0,0,0,0,0,0,0,0,0,0,0,0,0,0,0,0,0,0,0,0,0,0,0,0,0,0,0,0,0,0,0,0,0,0,0,0,0,0,0,0,0,0,0,0,0,0,0,0,0,0,0,0,0,0,27.9016741,0,0,0,0,0,0,0,0,0,0,0,0,0,0,0,0,0,0,27.9016741,0,0,0,0,0,0,0,0,0,0,0,0,0,6.994419665,0,0,0,0,0,0,0,0,0,0,0,0,0,0,21.2,8.25,0.29
# 1103,33353,398990,Yurlova G.A.,1973,,0,0,0,0,0,0,39.60392079,0,0,0,0,0,0,0,0,0,0,0,0,0,0,0,0,0,0,0,0,0,0,0,0,0,0,0,0,0,0,0,0,0,0,0,0,0,0,0,0,0,0,0,0,0,0,0,0,0,0,0,0,0,0,0,0,0,0,0,0,0,0,0,0,0,0,0,0,0,0,0,0,0,0,0,0,0,0,0,0,0,0,0,0,0,0,0,0,0,0,0,0,0,0,0,0,0,0,0,0,0,0,0,0,0,0,0,0,0,0,0,0,0,0,0,0,0,0,0,0,0,0,0,0,0,0,29.70294059,0,0,0,0,0,0,0,0,0,0,0,0,0,0,0,0,0,0,29.70294059,0,0,0,0,0,0.99019803,0,0,0,0,0,0,0,0,0,0,0,0,0,0,0,0,0,0,0,0,0,0,18,6.9,0.29
# 1104,33353,398991,Yurlova G.A.,1973,,0,0,0,0,0,0,38.82883513,0,0,0,0,0,0,0,0,0,0,0,0,0,0,0,0,0,0,0,0,0,0,0,0,0,0,0,0,0,0,0,0,0,0,0,0,0,0,0,0,0,0,0,0,0,0,0,0,0,0,0,0,0,0,0,0,0,0,0,0,0,0,0,0,0,0,0,0,0,0,0,0,0,0,0,0,0,0,0,0,0,0,0,0,0,0,0,0,0,0,0,0,0,0,0,0,0,0,0,0,0,0,0,0,0,0,0,0,0,0,0,0,0,0,0,0,0,0,0,0,0,0,0,0,0,0,29.12912613,0,0,0,0,0,0,0,0,0,0,0,0,0,0,0,0,0,0,29.12912613,0,0,0,0,0,2.912912613,0,0,0,0,0,0,0,0,0,0,0,0,0,0,0,0,0,0,0,0,0,0,19,7.3,0.29
# 1105,33353,398994,Yurlova G.A.,1973,,0,0,0,0,0,0,39.96003996,0,0,0,0,0,0,0,0,0,0,0,0,0,0,0,0,0,0,0,0,0,0,0,0,0,0,0,0,0,0,0,0,0,0,0,0,0,0,0,0,0,0,0,0,0,0.0999001,0,0,0,0,0,0,0,0,0,0,0,0,0,0,0,0,0,0,0,0,0,0,0,0,0,0,0,0,0,0,0,0,0,0,0,0,0,0,0,0,0,0,0,0,0,0,0,0,0,0,0,0,0,0,0,0,0,0,0,0,0,0,0,0,0,0,0,0,0,0,0,0,0,0,0,0,0,0,0,0,29.97002997,0,0,0,0,0,0,0,0,0,0,0,0,0,0,0,0,0,0,29.97002997,0,0,0,0,0,0,0,0,0,0,0,0,0,0,0,0,0,0,0,0,0,0,0,0,0,0,0,0,16.8,6.55,0.29
# 1106,33353,398995,Yurlova G.A.,1973,,0,0,0,0,0,0,39.92015968,0,0,0,0,0,0,0,0,0,0,0,0,0,0,0,0,0,0,0,0,0,0,0,0,0,0,0,0,0,0,0,0,0,0,0,0,0,0,0,0,0,0,0,0,0,0.199600798,0,0,0,0,0,0,0,0,0,0,0,0,0,0,0,0,0,0,0,0,0,0,0,0,0,0,0,0,0,0,0,0,0,0,0,0,0,0,0,0,0,0,0,0,0,0,0,0,0,0,0,0,0,0,0,0,0,0,0,0,0,0,0,0,0,0,0,0,0,0,0,0,0,0,0,0,0,0,0,0,29.94011976,0,0,0,0,0,0,0,0,0,0,0,0,0,0,0,0,0,0,29.94011976,0,0,0,0,0,0,0,0,0,0,0,0,0,0,0,0,0,0,0,0,0,0,0,0,0,0,0,0,17.7,6.86,0.29
# 1107,33353,398996,Yurlova G.A.,1973,,0,0,0,0,0,0,39.80099502,0,0,0,0,0,0,0,0,0,0,0,0,0,0,0,0,0,0,0,0,0,0,0,0,0,0,0,0,0,0,0,0,0,0,0,0,0,0,0,0,0,0,0,0,0,0.497512438,0,0,0,0,0,0,0,0,0,0,0,0,0,0,0,0,0,0,0,0,0,0,0,0,0,0,0,0,0,0,0,0,0,0,0,0,0,0,0,0,0,0,0,0,0,0,0,0,0,0,0,0,0,0,0,0,0,0,0,0,0,0,0,0,0,0,0,0,0,0,0,0,0,0,0,0,0,0,0,0,29.85074627,0,0,0,0,0,0,0,0,0,0,0,0,0,0,0,0,0,0,29.85074627,0,0,0,0,0,0,0,0,0,0,0,0,0,0,0,0,0,0,0,0,0,0,0,0,0,0,0,0,18,6.98,0.29
# 1108,33353,399000,Yurlova G.A.,1973,,0,0,0,0,0,0,39.60392079,0,0,0,0,0,0,0,0,0,0,0,0,0,0,0,0,0,0,0,0,0,0,0,0,0,0,0,0,0,0,0,0,0,0,0,0,0,0,0,0,0,0,0,0,0,0,0,0,0,0,0,0,0,0,0,0,0,0,0,0,0,0,0,0,0,0,0,0,0,0,0,0,0,0,0,0,0,0,0,0,0,0,0,0,0,0,0,0,0,0,0,0,0,0,0,0,0,0,0,0,0,0,0,0,0,0,0,0,0,0.99019803,0,0,0,0,0,0,0,0,0,0,0,0,0,0,0,0,29.70294059,0,0,0,0,0,0,0,0,0,0,0,0,0,0,0,0,0,0,29.70294059,0,0,0,0,0,0,0,0,0,0,0,0,0,0,0,0,0,0,0,0,0,0,0,0,0,0,0,0,17.4,6.75,0.29
# 1109,33353,399002,Yurlova G.A.,1973,,0,0,0,0,0,0,45.66,0,0,0,0,0,0,0,0,0,0,0,0,0,0,0,0,0,0,0,0,0,0,0,0,0,0,0,0,0,0,0,0,0,0,0,0,0,0,0,0,0,0,0,0,0,0,0,0,0,0,0,0,0,0,0,0,0,0,0,0,0,0,0,0,0,0,0,0,0,0,0,0,0,0,0,0,0,0,0,0,0,0,0,0,0,0,0,0,0,0,0,0,0,0,0,0,0,0,0,0,0,0,0,0,0,0,0,0,0,0,0,0,0,0,0,0,0,0,0,0,0,0,0,0,0,0,34.25,0,0,0,0,0,0,0,0,0,0,0,0,0,0,0,0,0,0,20.09,0,0,0,0,0,0,0,0,0,0,0,0,0,0,0,0,0,0,0,0,0,0,0,0,0,0,0,0,17.2,6.66,0.29
# 1110,33353,399003,Yurlova G.A.,1973,,0,0,0,0,0,0,45.35439938,0,0,0,0,0,0,0,0,0,0,0,0,0,0,0,0,0,0,0,0,0,0,0,0,0,0,0,0,0,0,0,0,0,0,0,0,0,0,0,0,0,0,0,0,0,0.680365996,0,0,0,0,0,0,0,0,0,0,0,0,0,0,0,0,0,0,0,0,0,0,0,0,0,0,0,0,0,0,0,0,0,0,0,0,0,0,0,0,0,0,0,0,0,0,0,0,0,0,0,0,0,0,0,0,0,0,0,0,0,0,0,0,0,0,0,0,0,0,0,0,0,0,0,0,0,0,0,0,34.01329929,0,0,0,0,0,0,0,0,0,0,0,0,0,0,0,0,0,0,19.95193534,0,0,0,0,0,0,0,0,0,0,0,0,0,0,0,0,0,0,0,0,0,0,0,0,0,0,0,0,18.3,7.09,0.29
# 1111,33353,399007,Yurlova G.A.,1973,,0,0,0,0,0,0,39.06234374,0,0,0,0,0,0,0,0,0,0,0,0,0,0,0,0,0,0,0,0,0,0,0,0,0,0,0,0,0,0,0,0,0,0,0,0,0,0,0,0,0,0,0,0,0,2.344140648,0,0,0,0,0,0,0,0,0,0,0,0,0,0,0,0,0,0,0,0,0,0,0,0,0,0,0,0,0,0,0,0,0,0,0,0,0,0,0,0,0,0,0,0,0,0,0,0,0,0,0,0,0,0,0,0,0,0,0,0,0,0,0,0,0,0,0,0,0,0,0,0,0,0,0,0,0,0,0,0,58.59351561,0,0,0,0,0,0,0,0,0,0,0,0,0,0,0,0,0,0,0,0,0,0,0,0,0,0,0,0,0,0,0,0,0,0,0,0,0,0,0,0,0,0,0,0,0,0,0,16.4,6.37,0.29
# 1112,33353,399008,Yurlova G.A.,1973,,0,0,0,0,0,0,39.06234374,0,0,0,0,0,0,0,0,0,0,0,0,0,0,0,0,0,0,0,0,0,0,0,0,0,0,0,0,0,0,0,0,0,0,0,0,0,0,0,0,0,0,0,0,0,2.344140648,0,0,0,0,0,0,0,0,0,0,0,0,0,0,0,0,0,0,0,0,0,0,0,0,0,0,0,0,0,0,0,0,0,0,0,0,0,0,0,0,0,0,0,0,0,0,0,0,0,0,0,0,0,0,0,0,0,0,0,0,0,0,0,0,0,0,0,0,0,0,0,0,0,0,0,0,0,0,0,0,43.94263656,0,0,0,0,0,0,0,0,0,0,0,0,0,0,0,0,0,0,14.65087905,0,0,0,0,0,0,0,0,0,0,0,0,0,0,0,0,0,0,0,0,0,0,0,0,0,0,0,0,18.6,7.18,0.29
# 1113,33353,399013,Yurlova G.A.,1973,,0,0,0,0,0,0,29.91026919,0,0,0,0,0,0,0,0,0,0,0,0,0,0,0,0,0,0,0,0,0,0,0,0,0,0,0,0,0,0,0,0,0,0,0,0,0,0,0,0,0,0,0,0,0,0.299102692,0,0,0,0,0,0,9.970089731,0,0,0,0,0,0,0,0,0,0,0,0,0,0,0,0,0,0,0,0,0,0,0,0,0,0,0,0,0,0,0,0,0,0,0,0,0,0,0,0,0,0,0,0,0,0,0,0,0,0,0,0,0,0,0,0,0,0,0,0,0,0,0,0,0,0,0,0,0,0,0,0,0,0,11.96010764,0,0,0,0,0,0,0,0,0,0,0,0,0,0,0,0,0,47.86043074,0,0,0,0,0,0,0,0,0,0,0,0,0,0,0,0,0,0,0,0,0,0,0,0,0,0,0,0,30.9,12,0.29
# 1114,33560,411155,Wilantewicz T.E,2008,OG2,0,0,0,0,0,0,0,0,0,0,0,0,0,59.40651684,0,0,0,0,0,0,0,0,0,0,0,0,0,0,0,0,0,0,0,0,0,0,0,0,0,0,0,0,0,0,0,0,0,0,0,0,0,0,0,0,0,0,0,0,0,0,0,0,0,0,0,0,0,0,0,0,0,0,0,0,0,0,0,0,0,17.82017303,0,0,0,0,0,0,0,0,0,0,0,0,0,0,0,0,0,0,0,0,0,0,0,0,0,0,4.951048075,0,0,0,0,0,0,0,0,0,0,0,0,0,0,0,0,0,0,0,0,0,0,0,0,0,0,0,0,0,0,0,0,0,0,0,0,0,0,0,0,0,0,0,0,0,0,0,0,0,0,0,0,0,0,0,0,0,0,0,0,0,0,0,0,6.931067301,0,0,0,0,0,4.95054307,0,0,5.940651684,123,48,0.29
# 1115,33920,414691,Nicholas J.,2004,,0,0,0,0,0,0,0,0,0,0,0,0,0,100,0,0,0,0,0,0,0,0,0,0,0,0,0,0,0,0,0,0,0,0,0,0,0,0,0,0,0,0,0,0,0,0,0,0,0,0,0,0,0,0,0,0,0,0,0,0,0,0,0,0,0,0,0,0,0,0,0,0,0,0,0,0,0,0,0,0,0,0,0,0,0,0,0,0,0,0,0,0,0,0,0,0,0,0,0,0,0,0,0,0,0,0,0,0,0,0,0,0,0,0,0,0,0,0,0,0,0,0,0,0,0,0,0,0,0,0,0,0,0,0,0,0,0,0,0,0,0,0,0,0,0,0,0,0,0,0,0,0,0,0,0,0,0,0,0,0,0,0,0,0,0,0,0,0,0,0,0,0,0,0,0,0,0,0,0,0,0,,,0.29
# 1116,34355,417621,Djouama T.,2008,,0,0,0,0,0,0,0,0,0,0,0,0,0,0,0,0,0,0,0,0,0,0,0,0,0,0,0,0,0,0,0,0,0,0,0,0,0,0,0,0,0,0,0,0,0,0,0,0,0,0,0,0,0,0,0,0,0,0,0,0,0,0,0,0,0,0,0,0,0,0,0,0,0,0,0,0,0,0,0,0,0,0,0,0,0,0,0,0,0,0,0,0,0,0,0,0,0,0,0,0,40,0,0,0,0,0,0,0,0,0,0,0,0,0,0,40,0,0,0,0,0,0,0,0,0,0,0,0,0,0,0,0,0,0,0,0,0,0,0,0,0,0,0,0,0,0,0,0,0,0,0,0,0,0,0,0,0,0,0,0,0,0,0,0,0,0,0,0,0,0,0,0,0,0,0,0,20,0,0,0,0,39.3,15.2,0.29
# 1117,34939,422367,Dauce R.,2008,,0,0,0,22.25262387,0,0,0,0,0,0,0,0,0,0,0,0,0,0,0,0,0,0,0,0,0,0,0,0,0,0,0,0,0,0,0,0,0,0,0,0,0,0,0,0,0,0,0,0,0,0,0,0,0,0,0,0,0,0,0,0,0,0,0,0,0,0,0,0,0,0,0,0,0,0,0,0,0,0,0,11.12019683,0,0,0,0,0,0,0,0,0,0,0,0,0,0,0,0,0,0,0,0,0,0,0,0,0,0,0,0,0,0,0,0,0,0,0,0,0,0,0,0,0,0,0,0,0,0,0,0,0,0,0,0,0,0,0,5.561098431,0,49.94588404,0,0,0,0,0,0,0,0,0,0,0,0,0,0,0,0,0,0,0,0,0,0,0,0,0,0,0,0,0,0,0,0,0,11.12019683,0,0,0,0,0,0,0,0,0,124,48,0.29
# 1118,36224,433573,Fukawa Y.,2009,,0,0,0,0,0,0,0,0,0,0,0,0,0,59,0,0,0,0,0,0,0,0,0,0,0,0,0,0,0,0,0,0,0,0,0,0,0,0,0,0,0,0,0,0,0,0,0,0,0,0,0,0,0,0,0,0,0,0,0,0,0,0,0,0,0,0,0,0,0,0,0,0,0,0,0,0,0,0,0,0,0,0,0,0,0,0,0,0,0,0,0,0,0,0,0,0,0,0,0,0,41,0,0,0,0,0,0,0,0,0,0,0,0,0,0,0,0,0,0,0,0,0,0,0,0,0,0,0,0,0,0,0,0,0,0,0,0,0,0,0,0,0,0,0,0,0,0,0,0,0,0,0,0,0,0,0,0,0,0,0,0,0,0,0,0,0,0,0,0,0,0,0,0,0,0,0,0,0,0,0,0,55,21,0.29
