Repository: jacobergzhou/Poisson-Ratio

File: Poisson_data_no_metal_07192019.csv (part 12 of 57)
,Code,Glass #,Author,Year,Trademark,Ag2O,AgI,Al,Al2O3,AlF3,AlN,As,As2O3,As2O5,As2S3,As2Se3,AsSe,B,B2O3,BaCl2,BaF2,BaO,BeF2,BeO,Bi2O3,BiCl3,Br,Ca,CaF2,CaO,Cd,CdCl2,CdF2,CdO,Ce2O3,CeF3,CeO2,Cl,Co3O4,CoO,Cr2O3,Cs2O,CsCl,CsF,Cu2O,CuO,Dy2O3,Er,Er2O3,ErF3,Eu,Eu2O3,EuF3,F,Fe,Fe2O3,FeO,Ga,Ga2O3,Ga2S3,Ga2Se3,GaF3,Gd2O3,GdF3,Ge,GeO2,GeS2,GeSe2,H2O,HfF4,HfO2,Hg,Ho2O3,I,InF3,K,K2O,K2S,K2SO4,KBr,KCl,KF,KHF2,La,La2O3,La2S3,LaF3,Li,Li2O,Li2S,Li2SO4,LiBr,LiCl,LiF,LiI,MgF2,MgO,Mn2O3,MnF2,MnO,MnO2,MoO2,MoO3,N,Na,Na2O,Na2S,Na2SO4,NaCl,NaF,NaPO3,Nb2O5,Nd,Nd2O3,NdF3,NH4NO3,NiO,O,OH,P,P2O5,Pb,PbCl2,PbF2,PbO,PdO,Pr2O3,Pr6O11,PrF3,Rb2O,RbF,Rh2O3,RuO2,S,Sb,Sb2O3,Sb2S3,Sc2O3,Se,Si,Si3N4,SiC,SiO2,Sm2O3,Sn,SnO,SnO2,SO2,SO3,Sr,SrCl2,SrF2,SrO,Ta2O3,Ta2O5,Tb2O3,TbF3,Te,TeO2,Th,ThF4,ThO2,TiO2,Tl,Tl2O,Tl2Se,TlSe,Tm2O3,U,U3O8,UO2,V,V2O5,VO6,WO3,Y,Y2O3,Yb2O3,YbF3,YF3,ZnCl2,ZnF2,ZnO,ZnSO4,ZrF4,ZrO2,Young's modulus E (GPa),Shear modulus G (GPa),Poisson's ratio v,Calculated Poisson,Percent Error
# 1272,25178,302990,Sreeram A.N.,1991,nan,0,0,0,0,0,0,0,0,0,0,0,0,0,0,0,0,0,0,0,0,0,0,0,0,0,0,0,0,0,0,0,0,0,0,0,0,0,0,0,0,0,0,0,0,0,0,0,0,0,0,0,0,0,0,0,0,0,0,0,13.28906977,0,0,0,0,0,0,0,0,0,0,0,0,0,0,0,0,0,0,0,0,0,0,0,0,0,0,0,0,0,0,0,0,0,0,0,0,0,0,0,0,0,0,0,0,0,0,0,0,0,0,0,0,0,0,0,0,0,0,0,0,0,0,0,0,0,0,0,0,0,3.296769226,0,0,0,50.04649675,0,0,0,0,0,0,0,0,0,0,0,0,0,0,0,0,0,0,33.36766426,0,0,0,0,0,0,0,0,0,0,0,0,0,0,0,0,0,0,0,0,0,0,0,0,0,0,0,0,17.3,6.75,0.285,0.281481481,1.234567901
# 738,39196,460464,Startsev Yu.K.,2011,nan,0,0,0,0,0,0,0,0,0,0,0,0,0,0,0,0,0,0,0,0,0,0,0,0,0,0,0,0,0,0,0,0,0,0,0,0,0,0,0,0,0,0,0,0,0,0,0,0,0,0,0,0,0,0,0,0,0,0,0,0,0,0,0,0,0,0,0,0,0,0,0,0,0,0,0,0,0,0,0,0,0,0,0,0,0,0,0,0,0,0,0,0,0,0,0,0,0,0,0,0,47.5,5,0,0,0,0,0,0,0,0,0,0,0,0,0,47.5,0,0,0,0,0,0,0,0,0,0,0,0,0,0,0,0,0,0,0,0,0,0,0,0,0,0,0,0,0,0,0,0,0,0,0,0,0,0,0,0,0,0,0,0,0,0,0,0,0,0,0,0,0,0,0,0,0,0,0,0,0,0,0,0,0,35,13.5,0.3,0.296296296,1.234567901
# 3165,215,20152,Polukhin V.N.,1983,nan,0,0,0,0,0,0,0,0,0,0,0,0,0,0,0,0,0,0,0,0,0,0,0,0,0,0,0,0,0,0,0,0,0,0,0,0,0,0,0,0,0,0,0,0,0,0,0,0,0,0,0,0,0,0,0,0,0,0,0,0,75.01872749,0,0,0,0,0,0,0,0,0,0,0,0,0,0,0,0,0,0,0,0,0,0,0,0,0,0,0,0,0,0,0,0,0,0,0,0,0,0,0,10.57763683,0,0,0,0,0,3.825998852,0,0,0,0,0,0,0,0,0,0,0,0,0,0,0,0,0,0,0,0,0,0,0,0,0,0,0,0,0,0,10.57763683,0,0,0,0,0,0,0,0,0,0,0,0,0,0,0,0,0,0,0,0,0,0,0,0,0,0,0,0,0,0,0,0,0,0,0,0,0,0,0,0,0,0,0,69,27.8,0.244,0.241007194,1.226559736
# 977,5832,92837,Rao K.J.,1986,nan,0,0,0,0,0,0,0,0,0,0,0,0,0,0,0,0,0,0,0,0,0,0,0,0,0,0,0,0,0,0,0,0,0,0,0,0,0,0,0,0,0,0,0,0,0,0,0,0,0,0,0,0,0,0,0,0,0,0,0,0,0,0,0,0,0,0,0,0,0,0,0,0,0,0,0,0,0,0,0,0,0,0,0,0,0,0,0,0,0,0,0,0,0,0,0,0,0,40,0,0,40,0,0,0,0,0,0,0,0,0,0,0,0,0,0,20,0,0,0,0,0,0,0,0,0,0,0,0,0,0,0,0,0,0,0,0,0,0,0,0,0,0,0,0,0,0,0,0,0,0,0,0,0,0,0,0,0,0,0,0,0,0,0,0,0,0,0,0,0,0,0,0,0,0,0,0,0,0,0,0,0,40.1,15.5,0.29,0.293548387,1.223581758
# 4924,40603,468529,Sidek H.A.A.,2012,nan,0,0,0,0,8,0,0,0,0,0,0,0,0,0,0,0,0,0,0,0,0,0,0,0,0,0,0,0,0,0,0,0,0,0,0,0,0,0,0,0,0,0,0,0,0,0,0,0,0,0,0,0,0,0,0,0,0,0,0,0,0,0,0,0,0,0,0,0,0,0,0,0,0,0,0,0,0,0,0,0,0,0,0,0,0,0,0,0,0,0,0,0,0,0,0,0,0,0,0,0,0,0,0,0,0,0,0,0,0,0,0,0,0,0,0,0,0,0,0,0,0,0,0,0,0,0,0,0,0,0,0,0,0,0,0,0,0,0,0,0,0,0,0,0,0,0,0,0,0,0,0,0,0,85,0,0,0,0,0,0,0,0,0,0,0,0,0,0,0,0,0,0,0,0,0,0,0,7,0,0,0,53.1,22.08,0.2,0.202445652,1.222826087
# 1545,41122,480358,Azianty S.,2013,nan,0,0,0,0,0,0,0,0,0,0,0,0,0,0,0,0,0,0,0,0,0,0,0,0,0,0,0,0,0,0,0,0,0,0,0,0,0,0,0,0,0,0,0,0,0,0,0,0,0,0,0,0,0,0,0,0,0,0,0,0,0,0,0,0,0,0,0,0,0,0,0,0,0,0,0,0,0,0,0,0,0,0,0,0,0,0,0,0,0,0,0,0,0,0,0,0,0,0,0,0,0,0,0,0,0,0,0,0,0,0,0,0,0,0,0,0,0,0,0,20,0,0,0,0,0,0,0,0,0,0,0,0,0,0,0,0,0,0,0,0,0,0,0,0,0,0,0,0,0,0,0,0,0,70,0,0,0,0,0,0,0,0,0,0,0,0,0,0,0,10,0,0,0,0,0,0,0,0,0,0,0,48,18.7,0.28,0.28342246,1.222307105
# 4241,218,20110,Polukhin V.N.,1983,nan,0,0,0,0,0,0,0,0,0,0,0,0,0,0,0,0,0,0,0,0,0,0,0,0,0,0,0,0,0,0,0,0,0,0,0,0,0,0,0,0,0,0,0,0,0,0,0,0,0,0,0,0,0,0,0,0,0,0,0,0,61.16207755,0,0,0,0,0,0,0,0,0,0,0,0,0,0,0,0,0,0,0,0,0,0,0,0,0,0,0,0,0,0,0,0,0,0,0,0,0,0,0,8.623853655,0,0,0,0,0,0,0,0,0,0,0,0,0,0,0,0,0,0,0,0,0,0,0,0,0,0,0,0,0,0,0,0,0,0,0,0,30.21406879,0,0,0,0,0,0,0,0,0,0,0,0,0,0,0,0,0,0,0,0,0,0,0,0,0,0,0,0,0,0,0,0,0,0,0,0,0,0,0,0,0,0,0,69.8,28.6,0.223,0.22027972,1.219856377
# 3363,5838,92884,Damodaran K.V.,1989,nan,0,0,0,0,0,0,0,0,0,0,0,0,0,0,0,0,0,0,0,0,0,0,0,0,0,0,0,0,0,0,0,0,0,0,0,0,0,0,0,0,0,0,0,0,0,0,0,0,0,0,0,0,0,0,0,0,0,0,0,0,0,0,0,0,0,0,0,0,0,0,0,0,0,0,0,0,0,0,0,0,0,0,0,0,0,0,0,0,0,0,0,0,0,0,0,0,0,0,0,0,0,0,0,0,0,0,0,0,0,0,0,0,0,0,0,40,0,0,0,20,0,0,0,0,0,0,0,0,0,0,0,0,0,0,0,0,0,0,0,0,0,0,0,0,0,0,0,0,0,0,0,0,0,0,0,0,0,0,0,0,0,0,0,0,0,0,0,0,0,40,0,0,0,0,0,0,0,0,0,0,0,52.7,21.2,0.24,0.242924528,1.218553459
# 4438,4206,50441,Molot V.A.,1992,nan,0,0,0,6,0,0,0,0,0,0,0,0,0,0,0,0,0,0,0,0,0,0,0,0,0,0,0,0,0,0,0,0,0,0,0,0,0,0,0,0,0,0,0,0,0,0,0,0,0,0,0,0,0,0,0,0,0,0,0,0,0,0,0,0,0,0,0,0,0,0,0,0,0,0,0,0,0,0,0,0,0,0,0,13,0,0,0,0,0,0,0,0,0,0,0,0,0,0,0,0,12.4,0,0,0,0,0,0,0,0,0,0,0,0,0,0,0,0,0,0,0,0,0,0,0,0,0,0,0,0,0,0,0,0,0,0,0,0,68.6,0,0,0,0,0,0,0,0,0,0,0,0,0,0,0,0,0,0,0,0,0,0,0,0,0,0,0,0,0,0,0,0,0,0,0,0,0,0,0,0,0,0,0,73.3,30,0.219,0.221666667,1.217656012
# 4410,40603,468521,Sidek H.A.A.,2012,nan,0,0,0,0,1,0,0,0,0,0,0,0,0,0,0,0,0,0,0,0,0,0,0,0,0,0,0,0,0,0,0,0,0,0,0,0,0,0,0,0,0,0,0,0,0,0,0,0,0,0,0,0,0,0,0,0,0,0,0,0,0,0,0,0,0,0,0,0,0,0,0,0,0,0,0,0,0,0,0,0,0,0,0,0,0,0,0,0,0,0,0,0,0,0,0,0,0,0,0,0,0,0,0,0,0,0,0,0,0,0,0,0,0,0,0,0,0,0,0,0,0,0,0,0,0,0,0,0,0,0,0,0,0,0,0,0,0,0,0,0,0,0,0,0,0,0,0,0,0,0,0,0,0,90,0,0,0,0,0,0,0,0,0,0,0,0,0,0,0,0,0,0,0,0,0,0,0,9,0,0,0,48.1,19.67,0.22,0.222674123,1.215510468
# 3081,29926,375543,Yoshida S.,2004,nan,0,0,0,0,0,0,0,0,0,0,0,0,0,0,0,0,0,0,0,0,0,0,0,0,0,0,0,0,0,0,0,0,0,0,0,0,0,0,0,0,0,0,0,0,0,0,0,0,0,0,0,0,0,0,0,0,0,0,0,0,0,0,0,0,0,0,0,0,0,0,0,0,0,0,0,0,0,0,0,0,0,0,0,0,0,0,0,0,0,0,0,0,0,0,0,0,0,0,0,0,0,0,0,0,0,0,0,0,0,0,0,0,0,0,0,0,0,0,0,0,0,0,0,0,0,0,0,0,0,0,0,0,0,0,0,0,0,0,0,0,0,0,0,0,0,0,0,0,0,0,0,0,0,85,0,0,0,0,0,0,0,0,0,0,0,0,0,0,0,15,0,0,0,0,0,0,0,0,0,0,0,53.5,21.4,0.247,0.25,1.214574899
# 5114,27237,308228,Turyanitsa I.D.,1985,nan,0,0,0,0,0,0,37.5,0,0,0,0,0,0,0,0,0,0,0,0,0,0,0,0,0,0,0,0,0,0,0,0,0,0,0,0,0,0,0,0,0,0,0,0,0,0,0,0,0,0,0,0,0,0,0,0,0,0,0,0,0,0,0,0,0,0,0,3,0,0,0,0,0,0,0,0,0,0,0,0,0,0,0,0,0,0,0,0,0,0,0,0,0,0,0,0,0,0,0,0,0,0,0,0,0,0,0,0,0,0,0,0,0,0,0,0,0,0,0,0,0,0,0,0,0,0,0,0,0,59.5,0,0,0,0,0,0,0,0,0,0,0,0,0,0,0,0,0,0,0,0,0,0,0,0,0,0,0,0,0,0,0,0,0,0,0,0,0,0,0,0,0,0,0,0,0,0,0,0,0,0,0,0,17.2,7.32,0.177,0.174863388,1.207125436
# 3057,267,20664,Livshits V.Ya.,1991,nan,0,0,0,0,0,0,0,0,0,0,0,0,0,0,0,0,0,0,0,0,0,0,0,0,0,0,0,0,0,0,0,0,0,0,0,0,0,0,0,0,0,0,0,0,0,0,0,0,0,0,0,0,0,0,0,0,0,0,0,0,0,0,0,0,0,0,0,0,0,0,0,0,0,0,0,0,0,0,0,0,0,0,0,25,0,0,0,0,0,0,0,0,0,0,0,0,0,0,0,0,9,0,0,0,0,0,19,0,0,0,0,0,0,0,0,0,0,0,0,0,0,0,0,0,0,0,0,0,0,0,0,0,0,0,0,0,0,47,0,0,0,0,0,0,0,0,0,0,0,0,0,0,0,0,0,0,0,0,0,0,0,0,0,0,0,0,0,0,0,0,0,0,0,0,0,0,0,0,0,0,0,104,41.8,0.247,0.244019139,1.206826415
# 2587,25178,302953,Sreeram A.N.,1991,nan,0,0,0,0,0,0,0,0,0,0,0,0,0,0,0,0,0,0,0,0,0,0,0,0,0,0,0,0,0,0,0,0,0,0,0,0,0,0,0,0,0,0,0,0,0,0,0,0,0,0,0,0,0,0,0,0,0,0,0,16.71832817,0,0,0,0,0,0,0,0,0,0,0,0,0,0,0,0,0,0,0,0,0,0,0,0,0,0,0,0,0,0,0,0,0,0,0,0,0,0,0,0,0,0,0,0,0,0,0,0,0,0,0,0,0,0,0,0,0,0,0,0,0,0,0,0,0,0,0,0,0,26.62733727,0,0,0,56.65433457,0,0,0,0,0,0,0,0,0,0,0,0,0,0,0,0,0,0,0,0,0,0,0,0,0,0,0,0,0,0,0,0,0,0,0,0,0,0,0,0,0,0,0,0,0,0,0,24.1,9.61,0.257,0.253902185,1.205375399
# 4927,40603,468537,Sidek H.A.A.,2012,nan,0,0,0,0,19,0,0,0,0,0,0,0,0,0,0,0,0,0,0,0,0,0,0,0,0,0,0,0,0,0,0,0,0,0,0,0,0,0,0,0,0,0,0,0,0,0,0,0,0,0,0,0,0,0,0,0,0,0,0,0,0,0,0,0,0,0,0,0,0,0,0,0,0,0,0,0,0,0,0,0,0,0,0,0,0,0,0,0,0,0,0,0,0,0,0,0,0,0,0,0,0,0,0,0,0,0,0,0,0,0,0,0,0,0,0,0,0,0,0,0,0,0,0,0,0,0,0,0,0,0,0,0,0,0,0,0,0,0,0,0,0,0,0,0,0,0,0,0,0,0,0,0,0,80,0,0,0,0,0,0,0,0,0,0,0,0,0,0,0,0,0,0,0,0,0,0,0,1,0,0,0,53.7,22.42,0.2,0.197591436,1.204281891
# 1144,25178,302974,Sreeram A.N.,1991,nan,0,0,0,0,0,0,5.593608447,0,0,0,0,0,0,0,0,0,0,0,0,0,0,0,0,0,0,0,0,0,0,0,0,0,0,0,0,0,0,0,0,0,0,0,0,0,0,0,0,0,0,0,0,0,0,0,0,0,0,0,0,6.692531523,0,0,0,0,0,0,0,0,0,0,0,0,0,0,0,0,0,0,0,0,0,0,0,0,0,0,0,0,0,0,0,0,0,0,0,0,0,0,0,0,0,0,0,0,0,0,0,0,0,0,0,0,0,0,0,0,0,0,0,0,0,0,0,0,0,0,0,0,0,11.08922375,0,0,0,63.83553151,0,0,0,0,0,0,0,0,0,0,0,0,0,0,0,0,0,0,12.78910476,0,0,0,0,0,0,0,0,0,0,0,0,0,0,0,0,0,0,0,0,0,0,0,0,0,0,0,0,19,7.39,0.289,0.285520974,1.203815125
# 258,6896,52434,Zaretskaya G.N.,1987,nan,0,0,0,0,0,0,0,0,0,0,0,0,0,0,0,0,0,0,0,0,0,0,0,0,0,0,0,0,0,0,0,0,0,0,0,0,0,0,0,0,0,0,0,0,0,0,0,0,0,0,0,0,0,0,0,0,0,0,0,0,0,0,0,0,0,0,0,0,0,0,0,0,0,0,0,0,0,0,0,0,0,0,0,0,0,0,0,0,0,0,0,0,0,0,0,0,0,0,0,0,45,10,0,0,0,0,0,0,0,0,0,0,0,0,0,45,0,0,0,0,0,0,0,0,0,0,0,0,0,0,0,0,0,0,0,0,0,0,0,0,0,0,0,0,0,0,0,0,0,0,0,0,0,0,0,0,0,0,0,0,0,0,0,0,0,0,0,0,0,0,0,0,0,0,0,0,0,0,0,0,0,35.8,13.6,0.32,0.316176471,1.194852941
# 931,5154,19232,Nemilov S.V.,1973,nan,0,0,0,0,0,0,0,0,0,0,0,0,0,96,0,0,0,0,0,0,0,0,0,0,0,0,0,0,0,0,0,0,0,0,0,0,0,0,0,0,0,0,0,0,0,0,0,0,0,0,0,0,0,0,0,0,0,0,0,0,0,0,0,0,0,0,0,0,0,0,0,4,0,0,0,0,0,0,0,0,0,0,0,0,0,0,0,0,0,0,0,0,0,0,0,0,0,0,0,0,0,0,0,0,0,0,0,0,0,0,0,0,0,0,0,0,0,0,0,0,0,0,0,0,0,0,0,0,0,0,0,0,0,0,0,0,0,0,0,0,0,0,0,0,0,0,0,0,0,0,0,0,0,0,0,0,0,0,0,0,0,0,0,0,0,0,0,0,0,0,0,0,0,0,0,0,0,0,0,0,0,23,8.925,0.292,0.288515406,1.193354054
# 302,39199,460418,Sokolov I.A.,2011,nan,0,0,0,0,0,0,0,0,0,0,0,0,0,0,0,0,0,0,0,0,0,0,0,0,0,0,0,0,0,0,0,0,0,0,0,0,0,0,0,0,0,0,0,0,0,0,0,0,0,0,0,0,0,0,0,0,0,0,0,0,0,0,0,0,0,0,0,0,0,0,0,0,0,0,0,0,0,0,0,0,0,0,0,0,0,0,0,0,0,0,0,0,0,0,0,0,0,0,0,0,40,0,20,0,0,0,0,0,0,0,0,0,0,0,0,40,0,0,0,0,0,0,0,0,0,0,0,0,0,0,0,0,0,0,0,0,0,0,0,0,0,0,0,0,0,0,0,0,0,0,0,0,0,0,0,0,0,0,0,0,0,0,0,0,0,0,0,0,0,0,0,0,0,0,0,0,0,0,0,0,0,40.8,15.41,0.32,0.323815704,1.192407528
# 3366,6142,90036,Livshits V.Ya.,1986,nan,0,0,0,20,0,0,0,0,0,0,0,0,0,0,0,0,0,0,0,0,0,0,0,0,0,0,0,0,0,0,0,0,0,0,0,0,0,0,0,0,0,0,0,0,0,0,0,0,0,0,0,0,0,0,0,0,0,0,0,0,60,0,0,0,0,0,0,0,0,0,0,0,0,0,0,0,0,0,0,0,0,0,0,0,0,0,0,0,0,0,0,0,0,0,0,0,0,0,0,0,20,0,0,0,0,0,0,0,0,0,0,0,0,0,0,0,0,0,0,0,0,0,0,0,0,0,0,0,0,0,0,0,0,0,0,0,0,0,0,0,0,0,0,0,0,0,0,0,0,0,0,0,0,0,0,0,0,0,0,0,0,0,0,0,0,0,0,0,0,0,0,0,0,0,0,0,0,0,0,0,0,60.9,24.5,0.24,0.242857143,1.19047619
# 1097,33353,398986,Yurlova G.A.,1973,nan,0,0,0,0,0,0,39.60392079,0,0,0,0,0,0,0,0,0,0,0,0,0,0,0,0,0,0,0,0,0,0,0,0,0,0,0,0,0,0,0,0,0,0,0,0,0,0,0,0,0,0,0,0,0,0,0,0,0,0,0,0,0,0,0,0,0,0,0,0,0,0,0,0,0,0,0,0,0,0,0,0,0,0,0,0,0,0,0,0,0,0,0,0,0,0,0,0,0,0,0,0,0,0,0,0,0,0,0,0,0,0,0,0,0,0,0,0,0,0,0,0,0,0,0,0,0,0,0,0,0,0,0,0,0,0,29.70294059,0,0,0,0,0,0,0,0,0,0,0,0,0,0,0,0,0,0,29.70294059,0,0,0,0,0,0,0,0,0,0,0,0,0,0.99019803,0,0,0,0,0,0,0,0,0,0,0,0,0,0,17.6,6.84,0.29,0.286549708,1.189755999
# 3322,14028,118694,Weber W.J.,1984,nan,0,0,0,0.4,0,0,0,0,0,0,0,0,0,10.2,0,0,0.26,0,0,0,0,0,0,0,3.15,0,0,0,0.03,0,0,0.42,0,0,0,0.24,0.34,0,0,0,0,0,0,0,0,0,0,0,0,0,4.39,0,0,0,0,0,0,0,0,0,0,0,0,0,0,0,0,0,0,0,0,0,0,0,0,0,0,0,0,0.93,0,0,0,0,0,0,0,0,0,0,0,0,0,0,0,0.02,0.99,0,0,0,16.26,0,0,0,0,0,0,0,0.3,0,0,0,0,0,0,0.33,0,0,0,0.02,0.33,0,0,0,0.07,0,0.04,0,0,0,0,0,0,0,0,0,0,52.64,0,0,0,0,0,0,0,0,0,0.29,0,0,0,0,0,0,0,0,0,2.86,0,0,0,0,0,0,0,0,0,0,0,0,0,0.13,0,0,0,0,0,4.31,0,0,1.05,81.1,32.6,0.241,0.243865031,1.188809409
# 2738,29926,375541,Yoshida S.,2004,nan,0,0,0,0,0,0,0,0,0,0,0,0,0,0,0,0,0,0,0,0,0,0,0,0,0,0,0,0,0,0,0,0,0,0,0,0,0,0,0,0,0,0,0,0,0,0,0,0,0,0,0,0,0,0,0,0,0,0,0,0,0,0,0,0,0,0,0,0,0,0,0,0,0,0,0,0,0,0,0,0,0,0,0,0,0,0,0,0,0,0,0,0,0,0,0,0,0,35,0,0,0,0,0,0,0,0,0,0,0,0,0,0,0,0,0,0,0,0,0,0,0,0,0,0,0,0,0,0,0,0,0,0,0,0,0,0,0,0,0,0,0,0,0,0,0,0,0,0,0,0,0,0,0,65,0,0,0,0,0,0,0,0,0,0,0,0,0,0,0,0,0,0,0,0,0,0,0,0,0,0,0,50,20,0.253,0.25,1.185770751
# 3899,5838,92883,Damodaran K.V.,1989,nan,0,0,0,0,0,0,0,0,0,0,0,0,0,0,0,0,0,0,0,0,0,0,0,0,0,0,0,0,0,0,0,0,0,0,0,0,0,0,0,0,0,0,0,0,0,0,0,0,0,0,0,0,0,0,0,0,0,0,0,0,0,0,0,0,0,0,0,0,0,0,0,0,0,0,0,0,0,0,0,0,0,0,0,0,0,0,0,0,0,0,0,0,0,0,0,0,0,0,0,0,0,0,0,0,0,0,0,0,0,0,0,0,0,0,0,40,0,0,0,10,0,0,0,0,0,0,0,0,0,0,0,0,0,0,0,0,0,0,0,0,0,0,0,0,0,0,0,0,0,0,0,0,0,0,0,0,0,0,0,0,0,0,0,0,0,0,0,0,0,50,0,0,0,0,0,0,0,0,0,0,0,59.4,24.2,0.23,0.227272727,1.185770751
# 5053,35599,427703,Reddy M.V.S.,2009,nan,0,0,0,0,0,0,0,0,0,0,0,0,0,45,0,0,0,0,0,0,0,0,0,0,0,0,0,0,0,0,0,0,0,0,0,0,0,0,0,0,0,0,0,0,0,0,0,0,0,0,0,0,0,0,0,0,0,0,0,0,0,0,0,0,0,0,0,0,0,0,0,0,0,0,0,0,0,0,0,0,0,0,0,0,0,0,0,0,0,0,0,0,0,0,0,0,0,0,0,0,20,0,0,0,0,0,0,0,0,0,0,0,0,0,0,0,0,0,0,0,0,0,0,0,0,0,0,0,0,0,0,0,0,0,0,0,0,0,0,0,0,0,0,0,0,0,0,0,0,0,0,0,0,0,0,0,0,0,0,0,0,0,0,0,0,0,0,35,0,0,0,0,0,0,0,0,0,0,0,0,0,48,20.24,0.188,0.185770751,1.185770751
# 185,38428,450530,Ahrens B.,2011,nan,0,0,0,0,3,0,0,0,0,0,0,0,0,0,0,20,0,0,0,0,0,0,0,0,0,0,0,0,0,0,0,0,0,0,0,0,0,0,0,0,0,0,0,0,0,0,0,5,0,0,0,0,0,0,0,0,0,0,0,0,0,0,0,0,0,0,0,0,0,0.5,0,0,0,0,0,0,0,0,0,0,0,3.5,0,0,0,0,0,0,0,0,0,0,0,0,0,0,0,0,0,0,0,0,0,0,20,0,0,0,0,0,0,0,0,0,0,0,0,0,0,0,0,0,0,0,0,0,0,0,0,0,0,0,0,0,0,0,0,0,0,0,0,0,0,0,0,0,0,0,0,0,0,0,0,0,0,0,0,0,0,0,0,0,0,0,0,0,0,0,0,0,0,0,0,0,0,0,0,0,0,48,0,48.8,18.4,0.33,0.326086957,1.185770751
# 3175,4204,50424,Molot V.A.,1992,nan,0,0,0,2,0,0,0,0,0,0,0,0,0,0,0,0,0,0,0,0,0,0,0,0,0,0,0,0,0,0,0,0,0,0,0,0,0,0,0,0,0,0,0,0,0,0,0,0,0,0,0,0,0,0,0,0,0,0,0,0,0,0,0,0,0,0,0,0,0,0,0,0,0,0,0,0,0,0,0,0,0,0,0,0,0,0,0,0,0,0,0,0,0,0,0,0,0,0,0,0,25,0,0,0,0,0,0,0,0,0,0,0,0,0,0,0,0,0,0,0,0,0,0,0,0,0,0,0,0,0,0,0,0,0,0,0,0,73,0,0,0,0,0,0,0,0,0,0,0,0,0,0,0,0,0,0,0,0,0,0,0,0,0,0,0,0,0,0,0,0,0,0,0,0,0,0,0,0,0,0,0,60.1,24.1,0.244,0.246887967,1.183592953
# 3433,33612,399966,Terai R.,1979,nan,0,0,0,4.100258439,0,0,0,0,0,0,0,0,0,17.42427537,0,0,0.581089711,0,0,0,0,0,0,0,3.666488296,0,0,0,0,0.271498837,0,0,0,0,0.091459608,0.090189614,0.340477342,0,0,0,0,0,0,0,0,0,0,0,0,0,0.772496691,0,0,0,0,0,0,0,0,0,0,0,0,0,0,0,0,0,0,0,0,0,0,0,0,0,0,0,0,0.168299279,0,0,0,6.88077253,0,0,0,0,0,0,0,5.101356151,0,0,0,0,0,1.523993473,0,0,10.0626869,0,0,0,0,0,0,0,0.733296859,0,0,0.550597642,0,0,0,0,0,0,0,0,0,0,0,0,0.073329686,0,0,0,0,0,0,0,0,0,0,0,0,45.62636458,0,0,0,0,0,0,0,0,0,0.330708884,0,0,0,0,0,0.128827448,0,0,0,0,0,0,0,0,0,0,0,0,0,0,0,0,0,0.09104961,0,0,0,0,0,0,0,0,1.390483045,81.9,33.1,0.24,0.237160121,1.183282981
# 4407,40457,468139,Hermansen C.,2013,nan,0,0,0,0,0,0,0,0,0,0,0,0,0,0,0,0,0,0,0,0,0,0,0,0,10,0,0,0,0,0,0,0,0,0,0,0,0,0,0,0,0,0,0,0,0,0,0,0,0,0,0,0,0,0,0,0,0,0,0,0,0,0,0,0,0,0,0,0,0,0,0,0,0,0,0,0,0,0,0,0,0,0,0,0,0,0,0,0,0,0,0,0,0,0,0,0,0,0,0,0,15,0,0,0,0,0,0,0,0,0,0,0,0,0,0,0,0,0,0,0,0,0,0,0,0,0,0,0,0,0,0,0,0,0,0,0,0,75,0,0,0,0,0,0,0,0,0,0,0,0,0,0,0,0,0,0,0,0,0,0,0,0,0,0,0,0,0,0,0,0,0,0,0,0,0,0,0,0,0,0,0,71.4,29.2,0.22,0.22260274,1.183063512
# 4651,6059,93468,Stokowski S.E.,1981,nan,0,0,0,0,0,0,0,0,0,0,0,0,0,6.804772911,0,0,0,0,0,0,0,0,0,0,2.283280635,0,0,0,0,0,0,0,0,0,0,0,0,0,0,0,0,0,0,0,0,0,0,0,0,0,0,0,0,0,0,0,0,0,0,0,0,0,0,0,0,0,0,0,0,0,0,9.854912423,0,0,0,0,0,0,0,0,0,0,0,0,0,0,0,0,0,0,0,0,0,0,0,0,0,0,0,0,5.474556124,0,0,0,0,0,0,0,0.570799909,0,0,0,0,0,0,0,0,0,0,0,0,0,0,0,0,0,0,0,0,0,0,0,0,0,0,0,0,75.011678,0,0,0,0,0,0,0,0,0,0,0,0,0,0,0,0,0,0,0,0,0,0,0,0,0,0,0,0,0,0,0,0,0,0,0,0,0,0,0,0,0,0,0,73.9,30.6,0.21,0.20751634,1.1826953
# 3110,5294,70416,Shaw R.R.,1969,nan,0,0,0,0,0,0,0,0,0,0,0,0,0,93.76186469,0,0,0,0,0,0,0,0,0,0,0,0,0,0,0,0,0,0,0,0,0,0,0,0,0,0,0,0,0,0,0,0,0,0,0,0,0,0,0,0,0,0,0,0,0,0,0,0,0,0,0,0,0,0,0,0,0,0,0,0,0,0,0,0,0,0,0,0,0,0,0,0,0,0,0,0,0,0,0,0,0,0,0,0,0,0,0,0,0,0,0,0,0,0,0,0,0,0,0,0,0,0,0,0,0,6.238135312,0,0,0,0,0,0,0,0,0,0,0,0,0,0,0,0,0,0,0,0,0,0,0,0,0,0,0,0,0,0,0,0,0,0,0,0,0,0,0,0,0,0,0,0,0,0,0,0,0,0,0,0,0,0,0,0,0,0,0,0,0,22.5,9.05,0.246,0.243093923,1.181332255
# 5056,3096,226,Nemilov S.V.,1973,nan,0,0,0,0,0,0,0,0,0,0,0,0,0,0,0,0,0,0,0,0,0,0,0,0,0,0,0,0,0,0,0,0,0,0,0,0,0,0,0,0,0,0,0,0,0,0,0,0,0,0,0,0,0,0,0,0,0,0,0,0,0,0,0,0,0,0,0,0,0,0,0,0,0,0,0,0,0,0,0,0,0,0,0,10,0,0,0,0,0,0,0,0,0,0,0,0,0,0,0,0,0,0,0,0,0,0,0,0,0,0,0,0,0,0,0,0,0,0,0,0,0,0,0,0,0,0,0,0,0,0,0,0,0,0,0,0,0,90,0,0,0,0,0,0,0,0,0,0,0,0,0,0,0,0,0,0,0,0,0,0,0,0,0,0,0,0,0,0,0,0,0,0,0,0,0,0,0,0,0,0,0,69.5,29.33,0.187,0.184793727,1.179825369
# 464,32410,389098,Chou Yeong0Shyu,2007,nan,0,0,0,0,0,0,0,0,0,0,0,0,0,7.5,0,0,0,0,0,0,0,0,0,0,0,0,0,0,0,0,0,0,0,0,0,0,0,0,0,0,0,0,0,0,0,0,0,0,0,0,0,0,0,0,0,0,0,0,0,0,0,0,0,0,0,0,0,0,0,0,0,0,0,0,0,0,0,0,0,0,0,0,0,0,0,0,0,0,0,0,0,0,0,0,0,0,0,0,0,0,0,0,0,0,0,0,0,0,0,0,0,10,0,0,0,0,0,0,0,0,0,0,0,0,0,0,0,0,0,0,0,0,0,0,0,0,0,34,0,0,0,0,0,0,0,0,0,42.5,0,0,0,0,0,0,0,0,0,0,0,0,0,0,0,0,0,0,0,0,0,0,0,6,0,0,0,0,0,0,0,0,0,90.4,34.6,0.31,0.306358382,1.174715644
# 5048,35599,427701,Reddy M.V.S.,2009,nan,0,0,0,0,0,0,0,0,0,0,0,0,0,60,0,0,0,0,0,0,0,0,0,0,0,0,0,0,0,0,0,0,0,0,0,0,0,0,0,0,0,0,0,0,0,0,0,0,0,0,0,0,0,0,0,0,0,0,0,0,0,0,0,0,0,0,0,0,0,0,0,0,0,0,0,0,0,0,0,0,0,0,0,0,0,0,0,0,0,0,0,0,0,0,0,0,0,0,0,0,20,0,0,0,0,0,0,0,0,0,0,0,0,0,0,0,0,0,0,0,0,0,0,0,0,0,0,0,0,0,0,0,0,0,0,0,0,0,0,0,0,0,0,0,0,0,0,0,0,0,0,0,0,0,0,0,0,0,0,0,0,0,0,0,0,0,0,20,0,0,0,0,0,0,0,0,0,0,0,0,0,47.4,19.97,0.189,0.18678017,1.174513092
# 1485,25178,302986,Sreeram A.N.,1991,nan,0,0,0,0,0,0,0,0,0,0,0,0,0,0,0,0,0,0,0,0,0,0,0,0,0,0,0,0,0,0,0,0,0,0,0,0,0,0,0,0,0,0,0,0,0,0,0,0,0,0,0,0,0,0,0,0,0,0,0,13.3,0,0,0,0,0,0,0,0,0,0,0,0,0,0,0,0,0,0,0,0,0,0,0,0,0,0,0,0,0,0,0,0,0,0,0,0,0,0,0,0,0,0,0,0,0,0,0,0,0,0,0,0,0,0,0,0,0,0,0,0,0,0,0,0,0,0,0,0,0,13.3,0,0,0,44,0,0,0,0,0,0,0,0,0,0,0,0,0,0,0,0,0,0,29.4,0,0,0,0,0,0,0,0,0,0,0,0,0,0,0,0,0,0,0,0,0,0,0,0,0,0,0,0,22.7,8.89,0.28,0.276715411,1.173067652
# 4782,32108,379997,Shtets P.P.,2001,nan,0,0,0,0,0,0,0,0,0,0,0,0,0,0,0,0,0,0,0,0,0,0,0,0,0,0,0,0,0,0,0,0,0,0,0,0,0,0,0,0,0,0,0,0,0,0,0,0,0,0,0,0,0,0,0,0,0,0,0,0,0,96,0,0,0,0,0,0,0,0,0,0,0,0,0,0,0,0,0,0,0,0,0,0,0,0,0,0,0,0,0,0,0,0,0,0,0,0,0,0,0,0,0,0,0,0,0,0,0,0,0,0,0,0,0,0,0,0,0,0,0,0,0,0,0,0,0,0,0,0,0,4,0,0,0,0,0,0,0,0,0,0,0,0,0,0,0,0,0,0,0,0,0,0,0,0,0,0,0,0,0,0,0,0,0,0,0,0,0,0,0,0,0,0,0,0,0,0,0,0,0,18.8,7.81,0.206,0.203585147,1.172258618
# 4783,34401,417783,Bletskan D.I.,1988,nan,0,0,0,0,0,0,0,0,0,0,0,0,0,0,0,0,0,0,0,0,0,0,0,0,0,0,0,0,0,0,0,0,0,0,0,0,0,0,0,0,0,0,0,0,0,0,0,0,0,0,0,0,0,0,0,0,0,0,0,0,0,96,0,0,0,0,0,0,0,0,0,0,0,0,0,0,0,0,0,0,0,0,0,0,0,0,0,0,0,0,0,0,0,0,0,0,0,0,0,0,0,0,0,0,0,0,0,0,0,0,0,0,0,0,0,0,0,0,0,0,0,0,0,0,0,0,0,0,0,0,0,4,0,0,0,0,0,0,0,0,0,0,0,0,0,0,0,0,0,0,0,0,0,0,0,0,0,0,0,0,0,0,0,0,0,0,0,0,0,0,0,0,0,0,0,0,0,0,0,0,0,18.8,7.81,0.206,0.203585147,1.172258618
# 2165,25337,303672,Thompson J.C.,1978,nan,0,0,0,0,0,0,10,0,0,0,0,0,0,0,0,0,0,0,0,0,0,0,0,0,0,0,0,0,0,0,0,0,0,0,0,0,0,0,0,0,0,0,0,0,0,0,0,0,0,0,0,0,0,0,0,0,0,0,0,15,0,0,0,0,0,0,0,0,0,0,0,0,0,0,0,0,0,0,0,0,0,0,0,0,0,0,0,0,0,0,0,0,0,0,0,0,0,0,0,0,0,0,0,0,0,0,0,0,0,0,0,0,0,0,0,0,0,0,0,0,0,0,0,0,0,0,0,0,0,0,0,0,0,0,0,0,0,0,0,0,0,0,0,0,0,0,0,0,0,0,0,0,75,0,0,0,0,0,0,0,0,0,0,0,0,0,0,0,0,0,0,0,0,0,0,0,0,0,0,0,0,24.4,9.668,0.265,0.261894911,1.17173168
# 1866,3270,18510,Nemilov S.V.,1973,nan,0,0,0,0,0,0,0,0,0,0,0,0,0,0,0,0,0,0,0,0,0,0,0,0,0,0,0,0,0,0,0,0,0,0,0,0,0,0,0,0,0,0,0,0,0,0,0,0,0,0,0,0,0,0,0,0,0,0,0,0,0,0,0,0,0,0,0,0,0,0,0,0,0,0,0,0,0,0,0,0,0,0,0,0,0,0,0,0,0,0,0,0,0,0,0,0,0,0,0,0,0,0,0,0,0,0,0,0,0,0,0,0,0,0,0,0,0,0,0,57,0,0,0,0,0,0,0,0,0,0,0,0,0,0,0,0,0,43,0,0,0,0,0,0,0,0,0,0,0,0,0,0,0,0,0,0,0,0,0,0,0,0,0,0,0,0,0,0,0,0,0,0,0,0,0,0,0,0,0,0,0,48,18.93,0.271,0.267828843,1.170168596
# 1002,7830,74157,Patel N.D.,1983,nan,0,0,0,0,0,0,0,0,0,0,0,0,0,0,0,0,0,0,0,0,0,0,0,0,0,0,0,0,0,0,0,0,0,0,0,0,0,0,0,0,0,0,0,0,0,0,0,0,0,0,0,0,0,0,0,0,0,0,0,0,0,0,0,0,0,0,0,0,0,0,0,0,0,0,0,0,0,0,0,0,0,0,0,0,0,0,0,0,0,0,0,0,0,0,0,0,0,0,0,0,0,0,0,0,0,0,0,0,0,0,0,0,0,0,0,100,0,0,0,0,0,0,0,0,0,0,0,0,0,0,0,0,0,0,0,0,0,0,0,0,0,0,0,0,0,0,0,0,0,0,0,0,0,0,0,0,0,0,0,0,0,0,0,0,0,0,0,0,0,0,0,0,0,0,0,0,0,0,0,0,0,31.3,12.1,0.29,0.29338843,1.168424052
# 1004,7858,74389,Patel N.D.,1983,nan,0,0,0,0,0,0,0,0,0,0,0,0,0,0,0,0,0,0,0,0,0,0,0,0,0,0,0,0,0,0,0,0,0,0,0,0,0,0,0,0,0,0,0,0,0,0,0,0,0,0,0,0,0,0,0,0,0,0,0,0,0,0,0,0.7,0,0,0,0,0,0,0,0,0,0,0,0,0,0,0,0,0,0,0,0,0,0,0,0,0,0,0,0,0,0,0,0,0,0,0,0,0,0,0,0,0,0,0,0,0,0,0,0,0,0,0,99.3,0,0,0,0,0,0,0,0,0,0,0,0,0,0,0,0,0,0,0,0,0,0,0,0,0,0,0,0,0,0,0,0,0,0,0,0,0,0,0,0,0,0,0,0,0,0,0,0,0,0,0,0,0,0,0,0,0,0,0,0,0,0,0,0,0,31.3,12.1,0.29,0.29338843,1.168424052
# 1005,7877,77256,Bridge B.,1983,nan,0,0,0,0,0,0,0,0,0,0,0,0,0,0,0,0,0,0,0,0,0,0,0,0,0,0,0,0,0,0,0,0,0,0,0,0,0,0,0,0,0,0,0,0,0,0,0,0,0,0,0,0,0,0,0,0,0,0,0,0,0,0,0,0,0,0,0,0,0,0,0,0,0,0,0,0,0,0,0,0,0,0,0,0,0,0,0,0,0,0,0,0,0,0,0,0,0,0,0,0,0,0,0,0,0,0,0,0,0,0,0,0,0,0,0,100,0,0,0,0,0,0,0,0,0,0,0,0,0,0,0,0,0,0,0,0,0,0,0,0,0,0,0,0,0,0,0,0,0,0,0,0,0,0,0,0,0,0,0,0,0,0,0,0,0,0,0,0,0,0,0,0,0,0,0,0,0,0,0,0,0,31.3,12.1,0.29,0.29338843,1.168424052
# 1014,11320,98738,Higazy A.A.,1985,nan,0,0,0,0,0,0,0,0,0,0,0,0,0,0,0,0,0,0,0,0,0,0,0,0,0,0,0,0,0,0,0,0,0,0,0,0,0,0,0,0,0,0,0,0,0,0,0,0,0,0,0,0,0,0,0,0,0,0,0,0,0,0,0,0,0,0,0,0,0,0,0,0,0,0,0,0,0,0,0,0,0,0,0,0,0,0,0,0,0,0,0,0,0,0,0,0,0,0,0,0,0,0,0,0,0,0,0,0,0,0,0,0,0,0,0,100,0,0,0,0,0,0,0,0,0,0,0,0,0,0,0,0,0,0,0,0,0,0,0,0,0,0,0,0,0,0,0,0,0,0,0,0,0,0,0,0,0,0,0,0,0,0,0,0,0,0,0,0,0,0,0,0,0,0,0,0,0,0,0,0,0,31.3,12.1,0.29,0.29338843,1.168424052
# 4413,40603,468527,Sidek H.A.A.,2012,nan,0,0,0,0,1,0,0,0,0,0,0,0,0,0,0,0,0,0,0,0,0,0,0,0,0,0,0,0,0,0,0,0,0,0,0,0,0,0,0,0,0,0,0,0,0,0,0,0,0,0,0,0,0,0,0,0,0,0,0,0,0,0,0,0,0,0,0,0,0,0,0,0,0,0,0,0,0,0,0,0,0,0,0,0,0,0,0,0,0,0,0,0,0,0,0,0,0,0,0,0,0,0,0,0,0,0,0,0,0,0,0,0,0,0,0,0,0,0,0,0,0,0,0,0,0,0,0,0,0,0,0,0,0,0,0,0,0,0,0,0,0,0,0,0,0,0,0,0,0,0,0,0,0,85,0,0,0,0,0,0,0,0,0,0,0,0,0,0,0,0,0,0,0,0,0,0,0,14,0,0,0,49,20.04,0.22,0.22255489,1.161313736
# 2493,3863,12538,Manghnani M.H.,1972,nan,0,0,0,0,0,0,0,0,0,0,0,0,0,0,0,0,0,0,0,0,0,0,0,0,0,0,0,0,0,0,0,0,0,0,0,0,0,0,0,0,0,0,0,0,0,0,0,0,0,0,0,0,0,0,0,0,0,0,0,0,0,0,0,0,0,0,0,0,0,0,0,0,0,0,0,0,0,0,0,0,0,0,0,0,0,0,0,0,0,0,0,0,0,0,0,0,0,0,0,0,27.5,0,0,0,0,0,0,0,0,0,0,0,0,0,0,0,0,0,0,0,0,0,0,0,0,0,0,0,0,0,0,0,0,0,0,0,0,47.5,0,0,0,0,0,0,0,0,0,0,0,0,0,0,0,0,0,0,0,25,0,0,0,0,0,0,0,0,0,0,0,0,0,0,0,0,0,0,0,0,0,0,0,78.9,31.26,0.259,0.261996161,1.156819007
# 1157,5151,19215,Ota R.,1979,nan,0,0,0,0,0,0,0,0,0,0,0,0,0,100,0,0,0,0,0,0,0,0,0,0,0,0,0,0,0,0,0,0,0,0,0,0,0,0,0,0,0,0,0,0,0,0,0,0,0,0,0,0,0,0,0,0,0,0,0,0,0,0,0,0,0,0,0,0,0,0,0,0,0,0,0,0,0,0,0,0,0,0,0,0,0,0,0,0,0,0,0,0,0,0,0,0,0,0,0,0,0,0,0,0,0,0,0,0,0,0,0,0,0,0,0,0,0,0,0,0,0,0,0,0,0,0,0,0,0,0,0,0,0,0,0,0,0,0,0,0,0,0,0,0,0,0,0,0,0,0,0,0,0,0,0,0,0,0,0,0,0,0,0,0,0,0,0,0,0,0,0,0,0,0,0,0,0,0,0,0,0,15.1,5.877,0.288,0.284669049,1.156580266
# 5152,35365,425181,Abd El Latif L.,2005,nan,0,0,0,0,0,0,0,0,0,0,0,0,0,78.1,0,0,0,0,0,0,0,0,0,0,0,0,0,0,0,0,0,0,0,0,0,0,0,0,0,0,0,0,0,0,0,0,0,0,0,0,0,0,0,0,0,0,0,0,0,0,0,0,0,0,0,0,0,0,0,0,0,0,0,0,0,0,0,0,0,0,0,0,0,0,0,0,0,0,0,0,0,0,0,0,0,0,0,0,0,0,21.9,0,0,0,0,0,0,0,0,0,0,0,0,0,0,0,0,0,0,0,0,0,0,0,0,0,0,0,0,0,0,0,0,0,0,0,0,0,0,0,0,0,0,0,0,0,0,0,0,0,0,0,0,0,0,0,0,0,0,0,0,0,0,0,0,0,0,0,0,0,0,0,0,0,0,0,0,0,0,0,0,53.8,23.03,0.17,0.168041685,1.151950142
# 4755,572,24649,Spinner S.,1954,BSC511/635,0,0,0,0,0,0,0,0.065220003,0,0,0,0,0,7.876501394,0,0,0,0,0,0,0,0,0,0,0,0,0,0,0,0,0,0,0,0,0,0,0,0,0,0,0,0,0,0,0,0,0,0,0,0,0,0,0,0,0,0,0,0,0,0,0,0,0,0,0,0,0,0,0,0,0,10.0678005,0,0,0,0,0,0,0,0,0,0,0,0,0,0,0,0,0,0,0,0,0,0,0,0,0,0,0,0,8.118954406,0,0,0,0,0,0,0,0,0,0,0,0,0,0,0,0,0,0,0,0,0,0,0,0,0,0,0,0,0,0,0,0,0,0,0,0,73.87152369,0,0,0,0,0,0,0,0,0,0,0,0,0,0,0,0,0,0,0,0,0,0,0,0,0,0,0,0,0,0,0,0,0,0,0,0,0,0,0,0,0,0,0,73,30.3,0.207,0.204620462,1.149535243
# 4925,40603,468530,Sidek H.A.A.,2012,nan,0,0,0,0,12,0,0,0,0,0,0,0,0,0,0,0,0,0,0,0,0,0,0,0,0,0,0,0,0,0,0,0,0,0,0,0,0,0,0,0,0,0,0,0,0,0,0,0,0,0,0,0,0,0,0,0,0,0,0,0,0,0,0,0,0,0,0,0,0,0,0,0,0,0,0,0,0,0,0,0,0,0,0,0,0,0,0,0,0,0,0,0,0,0,0,0,0,0,0,0,0,0,0,0,0,0,0,0,0,0,0,0,0,0,0,0,0,0,0,0,0,0,0,0,0,0,0,0,0,0,0,0,0,0,0,0,0,0,0,0,0,0,0,0,0,0,0,0,0,0,0,0,0,85,0,0,0,0,0,0,0,0,0,0,0,0,0,0,0,0,0,0,0,0,0,0,0,3,0,0,0,52.3,21.75,0.2,0.202298851,1.149425287
# 98,24435,189489,Vijoy P.S.,1999,nan,0,0,0,0,0,0,0,0,0,0,0,0,0,75,0,0,0,0,0,0,0,0,0,0,0,0,0,0,0,0,0,0,0,0,0,0,0,0,0,0,0,0,0,0,0,0,0,0,0,0,0,0,0,0,0,0,0,0,0,0,0,0,0,0,0,0,0,0,0,0,0,0,0,0,0,0,0,0,0,0,0,0,0,20,0,0,0,0,0,0,0,0,0,0,0,0,0,0,0,0,0,0,0,0,0,0,0,0,0,0,0,0,0,0,0,0,0,0,0,0,0,0,0,0,0,0,0,0,0,0,0,0,0,0,0,0,0,0,0,0,0,0,0,0,0,0,0,0,0,0,0,0,0,0,0,0,0,0,0,0,0,0,0,0,0,0,0,0,0,0,0,0,0,0,0,5,0,0,0,0,0,40.9,15.16,0.353,0.348944591,1.148841068
# 4119,259,20606,Livshits V.Ya.,1988,nan,0,0,0,0,0,0,0,0,0,0,0,0,0,0,0,0,0,0,0,0,0,0,0,0,0,0,0,0,0,0,0,0,0,0,0,0,0,0,0,0,0,0,0,0,0,0,0,0,0,0,0,0,0,0,0,0,0,0,0,0,0,0,0,0,0,0,0,0,0,0,0,3.6,0,0,0,0,0,0,0,0,0,0,0,0,0,0,0,0,0,0,0,0,0,0,0,0,0,0,0,0,14.6,0,0,0,0,0,9,0,0,0,0,0,0,0,0,0,0,0,0,0,0,0,0,0,0,0,0,0,0,0,0,0,0,0,0,0,0,72.8,0,0,0,0,0,0,0,0,0,0,0,0,0,0,0,0,0,0,0,0,0,0,0,0,0,0,0,0,0,0,0,0,0,0,0,0,0,0,0,0,0,0,0,80.5,32.9,0.226,0.223404255,1.148559593
# 4061,3852,4465,Appen A.A.,1959,nan,0,0,0,0,0,0,0,0,0,0,0,0,0,32,0,0,0,0,0,0,0,0,0,0,0,0,0,0,0,0,0,0,0,0,0,0,0,0,0,0,0,0,0,0,0,0,0,0,0,0,0,0,0,0,0,0,0,0,0,0,0,0,0,0,0,0,0,0,0,0,0,0,0,0,0,0,0,0,0,0,0,0,0,0,0,0,0,0,0,0,0,0,0,0,0,0,0,0,0,0,16,0,0,0,0,0,0,0,0,0,0,0,0,0,0,0,0,0,0,0,0,0,0,0,0,0,0,0,0,0,0,0,0,0,0,0,0,52,0,0,0,0,0,0,0,0,0,0,0,0,0,0,0,0,0,0,0,0,0,0,0,0,0,0,0,0,0,0,0,0,0,0,0,0,0,0,0,0,0,0,0,69.7,28.44,0.228,0.225386779,1.146149481
# 2625,23837,178484,Rajendran V.,2001,nan,0,0,0,0,0,0,0,0,0,0,0,0,0,0,0,0,6.551872066,0,0,45.87085046,0,0,0,0,0,0,0,0,0,0,0,0,0,0,0,0,0,0,0,0,0,0,0,0,0,0,0,0,0,0,0,0,0,0,0,0,0,0,0,0,0,0,0,0,0,0,0,0,0,0,0,0,0,0,0,0,0,0,0,0,0,0,0,0,0,0,0,0,0,0,0,0,0,0,0,0,0,0,0,0,0,0,0,0,0,0,0,0,0,0,0,0,0,0,0,0,0,0,0,41.04069041,0,0,0,0,0,0,0,0,0,0,0,0,0,0,0,0,0,0,0,0,0,0,0,0,0,0,0,0,0,0,0,0,0,0,0,0,0,6.536587065,0,0,0,0,0,0,0,0,0,0,0,0,0,0,0,0,0,0,0,0,0,0,0,70.5,28,0.256,0.258928571,1.143973214
# 3754,292,21083,Karapetyan G.O.,1980,nan,0,0,0,6.676805334,0,0,0,0,0,0,0,0,0,0,0,0,0,0,0,0,0,0,0,0,0,0,0,0,0,0,0,0,0,0,0,0,0,0,0,0,0,0,0,0,0,0,0,0,0,0,0,0,0,0,0,0,0,0,0,0,0,0,0,0,0,0,0,0,0,0,0,0,0,0,0,0,0,0,0,0,0,0,0,47.19251236,0,0,0,0,0,0,0,0,0,0,0,0,0,0,0,0,0,0,0,0,0,0,0,0,0,0,0,0,0,0,0,0,0,0,0,0,0,0,0,0,0,0,0,0,0,0,0,0,0,0,0,0,0,46.13068231,0,0,0,0,0,0,0,0,0,0,0,0,0,0,0,0,0,0,0,0,0,0,0,0,0,0,0,0,0,0,0,0,0,0,0,0,0,0,0,0,0,0,0,87.6,35.6,0.233,0.230337079,1.142884699
# 2577,6760,39934,Livshits V.Ya.,1990,nan,0,0,0,0,0,0,0,0,0,0,0,0,0,40,0,0,0,0,0,0,0,0,0,0,0,0,0,0,0,0,0,0,0,0,0,0,0,0,0,0,0,0,0,0,0,0,0,0,0,0,0,0,0,0,0,0,0,0,0,0,0,0,0,0,0,0,0,0,0,0,0,0,0,0,0,0,0,0,0,0,0,0,0,0,0,0,0,0,0,0,0,0,0,0,0,0,0,0,0,0,30,0,0,0,0,0,0,0,0,0,0,0,0,0,0,30,0,0,0,0,0,0,0,0,0,0,0,0,0,0,0,0,0,0,0,0,0,0,0,0,0,0,0,0,0,0,0,0,0,0,0,0,0,0,0,0,0,0,0,0,0,0,0,0,0,0,0,0,0,0,0,0,0,0,0,0,0,0,0,0,0,61.7,24.6,0.257,0.254065041,1.142007529
# 3631,6816,70552,Nemilov S.V.,1972,nan,0,0,0,0,0,0,0,0,0,0,0,0,0,90,0,0,0,0,0,10,0,0,0,0,0,0,0,0,0,0,0,0,0,0,0,0,0,0,0,0,0,0,0,0,0,0,0,0,0,0,0,0,0,0,0,0,0,0,0,0,0,0,0,0,0,0,0,0,0,0,0,0,0,0,0,0,0,0,0,0,0,0,0,0,0,0,0,0,0,0,0,0,0,0,0,0,0,0,0,0,0,0,0,0,0,0,0,0,0,0,0,0,0,0,0,0,0,0,0,0,0,0,0,0,0,0,0,0,0,0,0,0,0,0,0,0,0,0,0,0,0,0,0,0,0,0,0,0,0,0,0,0,0,0,0,0,0,0,0,0,0,0,0,0,0,0,0,0,0,0,0,0,0,0,0,0,0,0,0,0,0,21.8,8.838,0.236,0.233310704,1.139532297
# 3879,214,20081,Polukhin V.N.,1983,nan,0,0,0,0,0,0,0,0,0,0,0,0,0,34.69180139,0,0,0,0,0,0,0,0,0,0,0,0,0,0,0,0,0,0,0,0,0,0,0,0,0,0,0,0,0,0,0,0,0,0,0,0,0,0,0,0,0,0,0,0,0,0,50.94243204,0,0,0,0,0,0,0,0,0,0,0,0,0,0,0,0,0,0,0,0,0,0,0,0,0,0,0,0,0,0,0,0,0,0,0,0,0,0,0,7.182883287,0,0,0,0,0,0,0,0,0,0,0,0,0,0,0,0,0,0,0,0,0,0,0,0,0,0,0,0,0,0,0,0,0,0,0,0,7.182883287,0,0,0,0,0,0,0,0,0,0,0,0,0,0,0,0,0,0,0,0,0,0,0,0,0,0,0,0,0,0,0,0,0,0,0,0,0,0,0,0,0,0,0,46.1,18.7,0.23,0.232620321,1.139269937
# 3265,572,24648,Spinner S.,1954,CF529/516,0,0,0,0,0,0,0,0.069319991,0,0,0,0,0,0,0,0,0.089439619,0,0,0,0,0,0,0,0,0,0,0,0,0,0,0,0,0,0,0,0,0,0,0,0,0,0,0,0,0,0,0,0,0,0,0,0,0,0,0,0,0,0,0,0,0,0,0,0,0,0,0,0,0,0,4.076358485,0,0,0,0,0,0,0,0,0,0,0,0,0,0,0,0,0,0,0,0,0,0,0,0,0,0,0,0,14.60314816,0,0,0,0,0,0,0,0,0,0,0,0,0,0,0,0,0,0,3.072018612,0,0,0,0,0,0,0,0,0,0,0.423399947,0,0,0,0,0,0,74.63346057,0,0,0,0,0,0,0,0,0,0,0,0,0,0,0,0,0,0,0,0,0,0,0,0,0,0,0,0,0,0,0,0,0,0,0,0,0,0,0,3.032854617,0,0,0,63.4,25.58,0.242,0.239249414,1.136605949
# 4623,217,20170,Polukhin V.N.,1983,nan,0,0,0,0,0,0,0,0,0,0,0,0,0,0,0,0,0,0,0,0,0,0,0,0,0,0,0,0,0,0,0,0,0,0,0,0,0,0,0,0,0,0,0,0,0,0,0,0,0,0,0,0,0,0,0,0,0,0,0,0,39.46253048,0,0,0,0,0,0,0,0,0,0,0,0,0,0,0,0,0,0,0,0,0,0,0,0,0,0,0,0,0,0,0,0,0,0,0,0,0,0,0,5.564216498,0,0,0,0,0,0,0,0,0,0,0,0,0,0,0,0,0,0,0,0,0,0,0,0,0,0,0,0,0,49.40903652,0,0,0,0,0,0,5.564216498,0,0,0,0,0,0,0,0,0,0,0,0,0,0,0,0,0,0,0,0,0,0,0,0,0,0,0,0,0,0,0,0,0,0,0,0,0,0,0,0,0,0,0,36.5,15.1,0.211,0.208609272,1.133046671
# 2325,5832,52373,Rao K.J.,1986,nan,0,0,0,0,0,0,0,0,0,0,0,0,0,0,0,0,0,0,0,0,0,0,0,0,0,0,0,0,0,0,0,0,0,0,0,0,0,0,0,0,0,0,0,0,0,0,0,0,0,0,0,0,0,0,0,0,0,0,0,0,0,0,0,0,0,0,0,0,0,0,0,15,0,0,0,0,0,0,0,0,0,0,0,25,0,0,0,0,0,0,0,0,0,0,0,0,0,20,0,0,0,0,0,0,0,0,0,0,0,0,0,0,0,0,0,40,0,0,0,0,0,0,0,0,0,0,0,0,0,0,0,0,0,0,0,0,0,0,0,0,0,0,0,0,0,0,0,0,0,0,0,0,0,0,0,0,0,0,0,0,0,0,0,0,0,0,0,0,0,0,0,0,0,0,0,0,0,0,0,0,0,44.5,17.7,0.26,0.257062147,1.129943503
# 3483,215,20156,Polukhin V.N.,1983,nan,0,0,0,0,0,0,0,0,0,0,0,0,0,0,0,0,0,0,0,0,0,0,0,0,0,0,0,0,0,0,0,0,0,0,0,0,0,0,0,0,0,0,0,0,0,0,0,0,0,0,0,0,0,0,0,0,0,0,0,0,67.61312424,0,0,0,0,0,0,0,0,0,0,0,0,0,0,0,0,0,0,0,0,0,0,0,0,0,0,0,0,0,0,0,0,0,0,0,0,0,0,0,9.533450268,0,0,0,0,0,13.31997522,0,0,0,0,0,0,0,0,0,0,0,0,0,0,0,0,0,0,0,0,0,0,0,0,0,0,0,0,0,0,9.533450268,0,0,0,0,0,0,0,0,0,0,0,0,0,0,0,0,0,0,0,0,0,0,0,0,0,0,0,0,0,0,0,0,0,0,0,0,0,0,0,0,0,0,0,72.2,29.2,0.239,0.23630137,1.129133949
# 834,40963,469831,Ota R.,1973,nan,0,0,0,0,0,0,0,0,0,0,60,0,0,0,0,0,0,0,0,0,0,0,0,0,0,0,0,0,0,0,0,0,0,0,0,0,0,0,0,0,0,0,0,0,0,0,0,0,0,0,0,0,0,0,0,0,0,0,0,0,0,0,0,0,0,0,0,0,0,0,0,0,0,0,0,0,0,0,0,0,0,0,0,0,0,0,0,0,0,0,0,0,0,0,0,0,0,0,0,0,0,0,0,0,0,0,0,0,0,0,0,0,0,0,0,0,0,0,0,0,0,0,0,0,0,0,0,0,0,0,0,0,0,0,0,0,0,0,0,0,0,0,0,0,0,0,0,0,0,0,0,0,40,0,0,0,0,0,0,0,0,0,0,0,0,0,0,0,0,0,0,0,0,0,0,0,0,0,0,0,0,15.8,6.08,0.296,0.299342105,1.129089616
# 3881,216,20193,Polukhin V.N.,1983,nan,0,0,0,0,0,0,0,0,0,0,0,0,0,0,0,0,0,0,0,0,0,0,0,0,0,0,0,0,0,0,0,0,0,0,0,0,0,0,0,0,0,0,0,0,0,0,0,0,0,0,0,0,0,0,0,0,0,0,0,0,68.26038479,0,0,0,0,0,0,0,0,0,0,0,0,0,0,0,0,0,0,0,0,0,0,0,0,0,0,0,0,0,0,0,0,0,0,0,0,0,0,0,9.624715676,0,0,0,0,0,0,0,0,0,0,0,0,0,0,0,0,0,0,0,0,0,0,0,0,0,0,0,0,0,0,0,0,0,0,0,0,9.624715676,0,0,0,0,0,0,0,0,0,0,0,12.49018386,0,0,0,0,0,0,0,0,0,0,0,0,0,0,0,0,0,0,0,0,0,0,0,0,0,0,0,0,0,0,0,77.9,31.6,0.23,0.232594937,1.128233352
# 4852,572,155580,Spinner S.,1954,BSC517/645,0,0,0,0.126203915,0,0,0,0.16260002,0,0,0,0,0,10.16566123,0,0,1.258874152,0,0,0,0,0,0,0,0,0,0,0,0,0,0,0,0,0,0,0,0,0,0,0,0,0,0,0,0,0,0,0,0,0,0,0,0,0,0,0,0,0,0,0,0,0,0,0,0,0,0,0,0,0,0,4.849577587,0,0,0,0,0,0,0,0,0,0,0,0,0,0,0,0,0,0,0,0,0,0,0,0,0,0,0,0,9.550404156,0,0,0,0,0,0,0,0,0,0,0,0,0,0,0,0,0,0,0,0,0,0,0,0,0,0,0,0,0,0,0,0,0,0,0,0,73.88667894,0,0,0,0,0,0,0,0,0,0,0,0,0,0,0,0,0,0,0,0,0,0,0,0,0,0,0,0,0,0,0,0,0,0,0,0,0,0,0,0,0,0,0,80.1,33.41,0.201,0.198742891,1.122939627
# 3736,40302,467570,Zhao Qing,2012,nan,0,0,0,0,0,0,0,0,0,0,0,0,0,0,0,0,0,0,0,0,0,0,0,0,0,0,0,0,0,0,0,0,0,0,0,0,0,0,0,0,0,0,0,0,0,0,0,0,0,0,0,0,0,0,0,0,0,0,0,0,0,0,0,0,0,0,0,0,0,0,0,0,0,0,0,0,0,0,0,0,0,0,0,0,0,0,0,0,0,0,0,0,0,0,0,0,0,0,0,0,25,0,0,0,0,0,0,0,0,0,0,0,0,0,0,0,0,0,0,0,0,0,0,0,0,0,0,0,0,0,0,0,0,0,0,0,0,75,0,0,0,0,0,0,0,0,0,0,0,0,0,0,0,0,0,0,0,0,0,0,0,0,0,0,0,0,0,0,0,0,0,0,0,0,0,0,0,0,0,0,0,60.1,24.3,0.234,0.236625514,1.122014702
# 2551,30391,377817,Yousef E.S.,2006,nan,0,0,0,0,0,0,0,0,0,0,0,0,0,79.20792,0,0,0,0,0,19.80198,0,0,0,0,0,0,0,0,0,0,0,0,0,0,0,0,0,0,0,0,0,0,0,0,0,0,0,0,0,0,0,0,0,0,0,0,0,0,0,0,0,0,0,0,0,0,0,0,0,0,0,0,0,0,0,0,0,0,0,0,0,0,0,0,0,0,0,0,0,0,0,0,0,0,0,0,0,0,0,0,0,0,0,0,0,0,0,0,0,0,0,0,0,0,0,0,0,0,0,0,0,0.9901,0,0,0,0,0,0,0,0,0,0,0,0,0,0,0,0,0,0,0,0,0,0,0,0,0,0,0,0,0,0,0,0,0,0,0,0,0,0,0,0,0,0,0,0,0,0,0,0,0,0,0,0,0,0,0,0,0,0,0,55.3,22.03,0.258,0.255106673,1.121444683
# 1487,25518,351602,Korepanova N.A.,1976,nan,0,0,0,0,0,0,0,0,0,0,0,0,0,0,0,0,0,0,0,0,0,0,0,0,0,0,0,0,0,0,0,0,0,0,0,0,0,0,0,0,0,0,0,0,0,0,0,0,0,0,0,0,0,0,0,0,0,0,0,15,0,0,0,0,0,0,0,0,0,0,0,0,0,0,0,0,0,0,0,0,0,0,0,0,0,0,0,0,0,0,0,0,0,0,0,0,0,0,0,0,0,0,0,0,0,0,0,0,0,0,0,0,0,0,0,0,0,0,0,0,0,0,0,0,0,0,0,0,0,22,0,0,0,63,0,0,0,0,0,0,0,0,0,0,0,0,0,0,0,0,0,0,0,0,0,0,0,0,0,0,0,0,0,0,0,0,0,0,0,0,0,0,0,0,0,0,0,0,0,0,0,21.3,8.3,0.28,0.28313253,1.118760757
# 479,39389,460997,Striepe S.,2012,nan,0,0,0,0,0,0,0,0,0,0,0,0,0,0,0,0,0,0,0,0,0,0,0,0,0,0,0,0,0,0,0,0,0,0,0,0,0,0,0,0,0,0,0,0,0,0,0,0,0,0,0,0,0,0,0,0,0,0,0,0,0,0,0,0,0,0,0,0,0,0,0,0,0,0,0,0,0,0,0,0,0,0,0,0,0,0,0,0,0,0,0,0,0,0,0,0,0,0,0,0,9.66879286,0,0,0,0,0,0,0,0,0,0,0,0,0,0,16.6679143,0,0,0,0,0,0,0,0,0,0,0,0,0,0,0,0,0,0,0,0,0,0,0,0,0,0,0,24.99937652,0,0,0,0,0,0,0,0,0,0,0,0,0,0,0,0,0,0,0,0,0,0,0,0,0,0,0,0,0,0,0,0,0,48.66391632,0,0,0,52,19.9,0.31,0.306532663,1.118495704
# 4820,217,20172,Polukhin V.N.,1983,nan,0,0,0,0,0,0,0,0,0,0,0,0,0,0,0,0,0,0,0,0,0,0,0,0,0,0,0,0,0,0,0,0,0,0,0,0,0,0,0,0,0,0,0,0,0,0,0,0,0,0,0,0,0,0,0,0,0,0,0,0,27.41158265,0,0,0,0,0,0,0,0,0,0,0,0,0,0,0,0,0,0,0,0,0,0,0,0,0,0,0,0,0,0,0,0,0,0,0,0,0,0,0,3.865033674,0,0,0,0,0,0,0,0,0,0,0,0,0,0,0,0,0,0,0,0,0,0,0,0,0,0,0,0,0,64.85835,0,0,0,0,0,0,3.865033674,0,0,0,0,0,0,0,0,0,0,0,0,0,0,0,0,0,0,0,0,0,0,0,0,0,0,0,0,0,0,0,0,0,0,0,0,0,0,0,0,0,0,0,32.9,13.7,0.203,0.200729927,1.118262558
# 4707,40603,468525,Sidek H.A.A.,2012,nan,0,0,0,0,9,0,0,0,0,0,0,0,0,0,0,0,0,0,0,0,0,0,0,0,0,0,0,0,0,0,0,0,0,0,0,0,0,0,0,0,0,0,0,0,0,0,0,0,0,0,0,0,0,0,0,0,0,0,0,0,0,0,0,0,0,0,0,0,0,0,0,0,0,0,0,0,0,0,0,0,0,0,0,0,0,0,0,0,0,0,0,0,0,0,0,0,0,0,0,0,0,0,0,0,0,0,0,0,0,0,0,0,0,0,0,0,0,0,0,0,0,0,0,0,0,0,0,0,0,0,0,0,0,0,0,0,0,0,0,0,0,0,0,0,0,0,0,0,0,0,0,0,0,90,0,0,0,0,0,0,0,0,0,0,0,0,0,0,0,0,0,0,0,0,0,0,0,1,0,0,0,49.9,20.58,0.21,0.21234208,1.115276042
# 4473,218,20112,Polukhin V.N.,1983,nan,0,0,0,0,0,0,0,0,0,0,0,0,0,0,0,0,0,0,0,0,0,0,0,0,0,0,0,0,0,0,0,0,0,0,0,0,0,0,0,0,0,0,0,0,0,0,0,0,0,0,0,0,0,0,0,0,0,0,0,0,53.79235839,0,0,0,0,0,0,0,0,0,0,0,0,0,0,0,0,0,0,0,0,0,0,0,0,0,0,0,0,0,0,0,0,0,0,0,0,0,0,0,7.584722772,0,0,0,0,0,0,0,0,0,0,0,0,0,0,0,0,0,0,0,0,0,0,0,0,0,0,0,0,0,0,0,0,0,0,0,0,38.62291884,0,0,0,0,0,0,0,0,0,0,0,0,0,0,0,0,0,0,0,0,0,0,0,0,0,0,0,0,0,0,0,0,0,0,0,0,0,0,0,0,0,0,0,68.1,27.9,0.218,0.220430108,1.114728223
# 4487,14762,151380,Waxler R.M.,1971,nan,0,0,0,1.219001999,0,0,0,0,0,0,0,0,0,0,0,0,2.476926062,0,0,0,0,0,0,0,0,0,0,0,0,0,0,0,0,0,0,0,0,0,0,0,0,0,0,0,0,0,0,0,0,0,0.004756008,0,0,0,0,0,0,0,0,0,0,0,0,0,0,0,0,0,0,0,0,7.330520022,0,0,0,0,0,0,0,0,0,0,0,2.31082079,0,0,0,0,0,0,0,0,0,0,0,0,0,0,0,0,7.464451242,0,0,0,0,0,0,0,1.108001817,0,0,0,0,0,0,0,0,0,0,0,0,0,0,0,0,0,0,0,0,0,0.189500311,0,0,0,0,0,0,76.53858552,0,0,0,0,0,0,0,0,0,0,0,0,0,0,0,0,0,0,0,0,0,0,0,0,0,0,0,0,0,0,0,0,0,0,0,0,0,0,0,1.357436226,0,0,0,68.1,27.9,0.218,0.220430108,1.114728223
# 292,32410,389099,Chou Yeong0Shyu,2007,nan,0,0,0,0,0,0,0,0,0,0,0,0,0,7.5,0,0,0,0,0,0,0,0,0,0,0,0,0,0,0,0,0,0,0,0,0,0,0,0,0,0,0,0,0,0,0,0,0,0,0,0,0,0,0,0,0,0,0,0,0,0,0,0,0,0,0,0,0,0,0,0,0,0,0,0,0,0,0,0,0,0,0,0,0,0,0,0,0,0,0,0,0,0,0,0,0,0,0,0,0,0,0,0,0,0,0,0,0,0,0,0,0,15,0,0,0,0,0,0,0,0,0,0,0,0,0,0,0,0,0,0,0,0,0,0,0,0,0,34,0,0,0,0,0,0,0,0,0,37.5,0,0,0,0,0,0,0,0,0,0,0,0,0,0,0,0,0,0,0,0,0,0,0,6,0,0,0,0,0,0,0,0,0,96.1,36.5,0.32,0.316438356,1.113013699
# 3759,3859,12450,Livshits V.Ya.,1982,nan,0,0,0,30,0,0,0,0,0,0,0,0,0,0,0,0,0,0,0,0,0,0,0,0,0,0,0,0,0,0,0,0,0,0,0,0,0,0,0,0,0,0,0,0,0,0,0,0,0,0,0,0,0,0,0,0,0,0,0,0,0,0,0,0,0,0,0,0,0,0,0,0,0,0,0,0,0,0,0,0,0,0,0,0,0,0,0,0,0,0,0,0,0,0,0,0,0,0,0,0,25,0,0,0,0,0,0,0,0,0,0,0,0,0,0,0,0,0,0,0,0,0,0,0,0,0,0,0,0,0,0,0,0,0,0,0,0,45,0,0,0,0,0,0,0,0,0,0,0,0,0,0,0,0,0,0,0,0,0,0,0,0,0,0,0,0,0,0,0,0,0,0,0,0,0,0,0,0,0,0,0,78.5,31.9,0.233,0.230407524,1.112650854
# 26,24565,359665,Sidkey M.A.,2002,nan,0,0,0,0,0,0,0,0,0,0,0,0,0,0,0,0,0,0,0,0,0,0,0,0,0,0,0,0,0,0,0,0,0,0,0,0,0,0,0,0,0,0,0,0,0,0,0,0,0,0,0,0,0,0,0,0,0,0,0,0,0,0,0,0,0,0,0,0,0,0,0,0,0,0,0,0,0,0,0,0,0,0,0,0,0,0,0,0,0,0,0,0,0,0,0,0,0,0,0,0,0,0,0,0,0,0,12.5,0,0,0,0,0,0,0,0,0,0,0,0,0,0,0,0,0,0,0,0,0,0,0,0,0,0,0,0,0,0,0,0,0,0,0,0,0,0,0,0,0,0,0,0,0,0,87.5,0,0,0,0,0,0,0,0,0,0,0,0,0,0,0,0,0,0,0,0,0,0,0,0,0,0,0,26.9,9.47,0.425,0.420274551,1.111870303
# 378,11123,44812,Matecki M.,1995,nan,0,0,0,0,0,0,0,0,0,0,0,0,0,0,0,32.58162908,0,0,0,0,0,0,0,1.003050153,0,0,0,0,0,0,0,0,0,0,0,0,0,0,0,0,0,0,0,0,0,0,0,0,0,0,0,0,0,0,0,0,0,0,0,0,0,0,0,0,0,0,0,0,0,0,0,0,0,0,0,0,0,0,0,0,0,0,0,0,0,0,0,0,0,0,0,0,0,0,0,0,0,0,0,0,0,0,0,0,0,0,0,0,0,0,0,0,0,0,0,0,0,0,0,0,0,0,0,0,0,0,0,0,0,0,0,0,0,0,0,0,0,0,0,0,0,0,0,0,0,0,0,0,0,0,0,0,0,0,0,8.772438622,0,0,0,0,0,0,0,0,0,0,0,0,0,0,0,0,0,0,0,0,0,0,0,57.64288214,0,55,21,0.313,0.30952381,1.110603986
# 3749,215,20100,Polukhin V.N.,1983,nan,0,0,0,0,0,0,0,0,0,0,0,0,0,0,0,0,0,0,0,0,0,0,0,0,0,0,0,0,0,0,0,0,0,0,0,0,0,0,0,0,0,0,0,0,0,0,0,0,0,0,0,0,0,10.97221956,0,0,0,0,0,0,69.44444722,0,0,0,0,0,0,0,0,0,0,0,0,0,0,0,0,0,0,0,0,0,0,0,0,0,0,0,0,0,0,0,0,0,0,0,0,0,0,0,9.791666608,0,0,0,0,0,0,0,0,0,0,0,0,0,0,0,0,0,0,0,0,0,0,0,0,0,0,0,0,0,0,0,0,0,0,0,0,9.791666608,0,0,0,0,0,0,0,0,0,0,0,0,0,0,0,0,0,0,0,0,0,0,0,0,0,0,0,0,0,0,0,0,0,0,0,0,0,0,0,0,0,0,0,53.4,21.7,0.233,0.230414747,1.10955084
# 2416,37207,441730,Mohamed N.B.,2010,nan,0,0,0,0,0,0,0,0,0,0,0,0,0,0,0,0,0,0,0,0,0,0,0,0,0,0,0,0,0,0,0,0,0,0,0,0,0,0,0,0,0,0,0,0,0,0,0,0,0,0,0,0,0,0,0,0,0,0,0,0,0,0,0,0,0,0,0,0,0,0,0,0,0,0,0,0,0,0,0,0,0,0,0,0,0,0,0,0,0,0,0,0,0,0,0,0,0,0,0,0,0,0,0,0,0,0,10,0,0,0,0,0,0,0,0,0,0,0,0,0,0,0,0,0,0,0,0,0,0,0,0,0,0,0,0,0,0,0,0,0,0,0,0,0,0,0,0,0,0,0,0,0,0,90,0,0,0,0,0,0,0,0,0,0,0,0,0,0,0,0,0,0,0,0,0,0,0,0,0,0,0,61.8,24.58,0.26,0.257119609,1.107842524
# 2106,35364,425171,Gaafar M.S.,2009,nan,0,0,0,3.8,0,0,0,0,0,0,0,0,0,63.65,0,0,0,0,0,0,0,0,0,0,0,0,0,0,0,0,0,0,0,0,0,0,0,0,0,0,0,0,0,0,0,0,0,0,0,0,0,0,0,0,0,0,0,0,0,0,0,0,0,0,0,0,0,0,0,0,0,0,0,0,0,0,0,0,0,0,0,0,0,0,0,0,0,0,0,0,0,0,0,0,0,0,0,0,0,0,27.55,0,0,0,0,0,0,0,0,0,0,0,0,0,0,0,0,0,0,0,0,0,0,0,0,0,0,0,0,0,0,0,0,0,0,0,0,0,0,0,0,0,0,0,0,0,0,0,0,0,0,0,0,0,0,0,0,0,0,0,0,0,0,0,0,0,0,0,0,0,0,0,0,0,0,0,0,5,0,0,0,54.1,21.3,0.267,0.269953052,1.106011851
# 1514,31853,379499,Gowda V.C.V.,2007,nan,0,0,0,0,0,0,0,0,0,0,0,0,0,29.57746296,0,0,0,0,0,0,0,0,0,0,0,0,0,0,0,0,0,0,0,0,0,0,0,0,0,0,0,0,0,0,0,0,0,0,0,0,0,0,0,0,0,0,0,0,0,0,0,0,0,0,0,0,0,0,0,0,0,0,0,0,0,0,0,0,0,0,0,0,0,0,0,0,0,0,0,0,0,0,0,0,0,0,0,0,0,0,14.78873148,0,0,0,0,0,0,0,0,0,0,0,0,0,0,0,0,0,0,0,0,0,0,0,0,0,0,0,0,0,0,0,0,0,0,0,0,0,0,0,0,0,0,0,0,0,0,0,0,0,0,0,0,55.63380556,0,0,0,0,0,0,0,0,0,0,0,0,0,0,0,0,0,0,0,0,0,0,0,0,0,0,0,43.9,17.19,0.28,0.276905177,1.105293775
# 5129,27734,359609,Deriano S.,2004,nan,0,0,0,0,0,0,0,0,0,0,0,0,0,0,0,0,0,0,0,0,0,0,0,0,7.9,0,0,0,0,0,0,0,0,0,0,0,0,0,0,0,0,0,0,0,0,0,0,0,0,0,0,0,0,0,0,0,0,0,0,0,0,0,0,0,0,0,0,0,0,0,0,0,0,0,0,0,0,0,0,0,0,0,0,0,0,0,0,0,0,0,0,0,0,0,0,0,0,0,0,0,12.1,0,0,0,0,0,0,0,0,0,0,0,0,0,0,0,0,0,0,0,0,0,0,0,0,0,0,0,0,0,0,0,0,0,0,0,0,80,0,0,0,0,0,0,0,0,0,0,0,0,0,0,0,0,0,0,0,0,0,0,0,0,0,0,0,0,0,0,0,0,0,0,0,0,0,0,0,0,0,0,0,68.1,29.1,0.172,0.170103093,1.102853033
# 5011,3849,12354,Tille U.,1978,nan,0,0,0,0,0,0,0,0,0,0,0,0,0,0,0,0,0,0,0,0,0,0,0,0,8,0,0,0,0,0,0,0,0,0,0,0,0,0,0,0,0,0,0,0,0,0,0,0,0,0,0,0,0,0,0,0,0,0,0,0,0,0,0,0,0,0,0,0,0,0,0,0,0,0,0,0,0,0,0,0,0,0,0,0,0,0,0,0,0,0,0,0,0,0,0,0,0,0,0,0,10,0,0,0,0,0,0,0,0,0,0,0,0,0,0,0,0,0,0,0,0,0,0,0,0,0,0,0,0,0,0,0,0,0,0,0,0,82,0,0,0,0,0,0,0,0,0,0,0,0,0,0,0,0,0,0,0,0,0,0,0,0,0,0,0,0,0,0,0,0,0,0,0,0,0,0,0,0,0,0,0,70.5,29.6,0.193,0.190878378,1.099285814
# 107,15692,154673,Pakade S.V.,1994,nan,0,0,0,0,0,0,0,0,0,0,0,0,0,20,0,0,0,0,0,0,0,0,0,0,0,0,0,0,0,0,0,0,0,0,0,0,0,0,0,0,0,0,0,0,0,0,0,0,0,0,0,0,0,0,0,0,0,0,0,0,0,0,0,0,0,0,0,0,0,0,0,0,0,0,0,0,0,0,0,0,0,0,0,0,0,0,0,0,0,0,0,0,0,0,0,0,0,0,0,0,0,0,0,0,0,0,0,0,0,0,0,0,0,0,0,0,0,0,0,0,0,0,0,0,0,0,0,0,0,0,0,0,0,0,0,0,0,0,0,0,0,0,0,0,0,0,0,0,0,0,0,0,0,0,0,0,0,0,0,0,0,0,0,0,0,0,0,10,0,0,0,0,0,0,0,0,0,70,0,0,0,20.3,7.54,0.35,0.346153846,1.098901099
# 4723,292,21067,Karapetyan G.O.,1980,nan,0,0,0,17.30444017,0,0,0,0,0,0,0,0,0,0,0,0,0,0,0,0,0,0,0,0,0,0,0,0,0,0,0,0,0,0,0,0,0,0,0,0,0,0,0,0,0,0,0,0,0,0,0,0,0,0,0,0,0,0,0,0,0,0,0,0,0,0,0,0,0,0,0,0,0,0,0,0,0,0,0,0,0,0,0,15.29254015,0,0,0,0,0,0,0,0,0,0,0,0,0,0,0,0,0,0,0,0,0,0,0,0,0,0,0,0,0,0,0,0,0,0,0,0,0,0,0,0,0,0,0,0,0,0,0,0,0,0,0,0,0,63.58922064,0,0,0,0,0,0,0,0,0,0,0,0,0,0,0,0,0,0,0,3.813799038,0,0,0,0,0,0,0,0,0,0,0,0,0,0,0,0,0,0,0,0,0,0,0,86.4,35.8,0.209,0.206703911,1.098607361
# 2240,435,22474,Livshits V.Ya.,1985,nan,0,0,0,0,0,0,0,0,0,0,0,0,0,0,0,0,0,0,0,0,0,0,0,0,0,0,0,0,0,0,0,0,0,0,0,0,0,0,0,0,0,0,0,0,0,0,0,0,0,0,0,0,0,0,0,0,0,0,0,0,72.1,0,0,0,0,0,0,0,0,0,0,0,0,0,0,0,0,0,0,0,0,0,0,0,0,0,0,0,0,0,0,0,0,0,0,0,0,0,0,0,11.1,0,0,0,0,0,0,0,0,0,0,0,0,0,0,0,0,0,0,0,0,0,0,0,5.3,0,0,0,0,0,0,0,0,0,0,0,0,11.5,0,0,0,0,0,0,0,0,0,0,0,0,0,0,0,0,0,0,0,0,0,0,0,0,0,0,0,0,0,0,0,0,0,0,0,0,0,0,0,0,0,0,0,69,27.4,0.262,0.259124088,1.097676492
# 4178,292,21071,Karapetyan G.O.,1980,nan,0,0,0,18.30750963,0,0,0,0,0,0,0,0,0,0,0,0,0,0,0,0,0,0,0,0,0,0,0,0,0,0,0,0,0,0,0,0,0,0,0,0,0,0,0,0,0,0,0,0,0,0,0,0,0,0,0,0,0,0,0,0,0,0,0,0,0,0,0,0,0,0,0,0,0,0,0,0,0,0,0,0,0,0,0,11.53606977,0,0,0,0,0,0,0,0,0,0,0,0,0,0,0,0,0,0,0,0,0,0,0,0,0,0,0,0,0,0,0,0,0,0,0,0,0,0,0,0,0,0,0,0,0,0,0,0,0,0,0,0,0,66.24807868,0,0,0,0,0,0,0,0,0,0,0,0,0,0,0,0,0,0,0,3.908341922,0,0,0,0,0,0,0,0,0,0,0,0,0,0,0,0,0,0,0,0,0,0,0,86.8,35.5,0.225,0.222535211,1.095461659
