Repository: jacobergzhou/Poisson-Ratio

File: Poisson_ratio.csv (part 12 of 70)
,Code,Glass #,Author,Year,Trademark,Ag2O,AgI,Al,Al2O3,AlF3,AlN,As,As2O3,As2O5,As2S3,As2Se3,AsSe,B,B2O3,Ba,BaCl2,BaF2,BaO,Be,BeF2,BeO,Bi2O3,BiCl3,Br,C,Ca,CaF2,CaO,Cd,CdCl2,CdF2,CdO,Ce2O3,CeF3,CeO2,Cl,Co,Co3O4,CoO,Cr,Cr2O3,Cs,Cs2O,CsCl,CsF,Cu,Cu2O,CuO,Dy2O3,Er,Er2O3,ErF3,Eu,Eu2O3,EuF3,F,Fe,Fe2O3,FeO,Ga,Ga2O3,Ga2S3,Ga2Se3,GaF3,Gd2O3,GdF3,Ge,GeO2,GeS2,GeSe2,H2O,HfF4,HfO2,Hg,Ho2O3,I,InF3,K,K2O,K2S,K2SO4,KBr,KCl,KF,KHF2,La,La2O3,La2S3,LaF3,Li,Li2O,Li2S,Li2SO4,LiBr,LiCl,LiF,LiI,Mg,MgF2,MgO,Mn,Mn2O3,MnF2,MnO,MnO2,Mo,MoO2,MoO3,N,Na,Na2O,Na2S,Na2SO4,NaCl,NaF,NaPO3,Nb,Nb2O5,Nd,Nd2O3,NdF3,NH4NO3,Ni,NiO,O,OH,P,P2O5,Pb,PbCl2,PbF2,PbO,PdO,Pr2O3,Pr6O11,PrF3,R2O3,Rb2O,RbF,Rh2O3,RŒO,RuO2,S,Sb,Sb2O3,Sb2S3,Sc2O3,Se,Si,Si3N4,SiC,SiO2,Sm2O3,Sn,SnO,SnO2,SO2,SO3,Sr,SrCl2,SrF2,SrO,Ta2O3,Ta2O5,Tb2O3,TbF3,Te,TeO2,Th,ThF4,ThO2,Ti,TiO2,Tl,Tl2O,Tl2Se,TlSe,Tm2O3,U,U3O8,UO2,V,V2O5,VO6,WO3,Y,Y2O3,Yb2O3,YbF3,YF3,Zn,ZnCl2,ZnF2,ZnO,ZnSO4,Zr,ZrF4,ZrO2,Young's modulus E (GPa),Shear modulus G (GPa),Poisson's ratio v
843,3846,12328,Gan Fuxi,1959,,-,-,-,0.0,-,-,-,-,-,-,-,-,-,0.0,-,-,-,0.0,-,-,0.0,0.0,-,-,-,-,-,0.0,-,-,-,0.0,-,-,-,-,-,-,-,-,-,-,0.0,-,-,-,-,-,-,-,-,-,-,-,-,-,-,-,-,-,0.0,-,-,-,-,-,-,0.0,-,-,0.0,-,-,-,-,-,-,-,12.0,-,-,-,-,-,-,-,-,-,-,-,0.0,-,-,-,-,-,-,,-,18.0,-,-,-,-,-,-,-,-,-,-,0.0,-,-,-,-,-,-,-,-,-,-,-,-,-,-,-,-,0.0,-,-,-,0.0,-,-,-,-,0.0,-,-,-,100.0,-,-,-,-,-,-,-,-,-,-,70.0,-,-,-,-,-,-,-,-,-,0.0,-,-,-,-,-,0.0,-,-,-,-,0.0,-,-,-,-,-,-,-,-,-,-,-,0.0,-,-,-,-,-,-,-,-,0.0,-,-,-,0.0,62.2,25.4,0.222
844,3846,12329,Gan Fuxi,1959,,-,-,-,0.0,-,-,-,-,-,-,-,-,-,0.0,-,-,-,0.0,-,-,0.0,0.0,-,-,-,-,-,18.0,-,-,-,0.0,-,-,-,-,-,-,-,-,-,-,0.0,-,-,-,-,-,-,-,-,-,-,-,-,-,-,-,-,-,0.0,-,-,-,-,-,-,0.0,-,-,0.0,-,-,-,-,-,-,-,12.0,-,-,-,-,-,-,-,-,-,-,-,0.0,-,-,-,-,-,-,,-,0.0,-,-,-,-,-,-,-,-,-,-,0.0,-,-,-,-,-,-,-,-,-,-,-,-,-,-,-,-,0.0,-,-,-,0.0,-,-,-,-,0.0,-,-,-,100.0,-,-,-,-,-,-,-,-,-,-,70.0,-,-,-,-,-,-,-,-,-,0.0,-,-,-,-,-,0.0,-,-,-,-,0.0,-,-,-,-,-,-,-,-,-,-,-,0.0,-,-,-,-,-,-,-,-,0.0,-,-,-,0.0,70.7,29.33,0.235
845,3846,12330,Gan Fuxi,1959,,-,-,-,0.0,-,-,-,-,-,-,-,-,-,0.0,-,-,-,0.0,-,-,0.0,0.0,-,-,-,-,-,0.0,-,-,-,0.0,-,-,-,-,-,-,-,-,-,-,0.0,-,-,-,-,-,-,-,-,-,-,-,-,-,-,-,-,-,0.0,-,-,-,-,-,-,0.0,-,-,0.0,-,-,-,-,-,-,-,12.0,-,-,-,-,-,-,-,-,-,-,-,0.0,-,-,-,-,-,-,,-,0.0,-,-,-,-,-,-,-,-,-,-,0.0,-,-,-,-,-,-,-,-,-,-,-,-,-,-,-,-,0.0,-,-,-,0.0,-,-,-,-,0.0,-,-,-,100.0,-,-,-,-,-,-,-,-,-,-,70.0,-,-,-,-,-,-,-,-,-,18.0,-,-,-,-,-,0.0,-,-,-,-,0.0,-,-,-,-,-,-,-,-,-,-,-,0.0,-,-,-,-,-,-,-,-,0.0,-,-,-,0.0,64.0,25.89,0.235
846,3846,12331,Gan Fuxi,1959,,-,-,-,0.0,-,-,-,-,-,-,-,-,-,0.0,-,-,-,18.0,-,-,0.0,0.0,-,-,-,-,-,0.0,-,-,-,0.0,-,-,-,-,-,-,-,-,-,-,0.0,-,-,-,-,-,-,-,-,-,-,-,-,-,-,-,-,-,0.0,-,-,-,-,-,-,0.0,-,-,0.0,-,-,-,-,-,-,-,12.0,-,-,-,-,-,-,-,-,-,-,-,0.0,-,-,-,-,-,-,,-,0.0,-,-,-,-,-,-,-,-,-,-,0.0,-,-,-,-,-,-,-,-,-,-,-,-,-,-,-,-,0.0,-,-,-,0.0,-,-,-,-,0.0,-,-,-,100.0,-,-,-,-,-,-,-,-,-,-,70.0,-,-,-,-,-,-,-,-,-,0.0,-,-,-,-,-,0.0,-,-,-,-,0.0,-,-,-,-,-,-,-,-,-,-,-,0.0,-,-,-,-,-,-,-,-,0.0,-,-,-,0.0,60.3,24.23,0.239
847,3846,12332,Gan Fuxi,1959,,-,-,-,0.0,-,-,-,-,-,-,-,-,-,0.0,-,-,-,0.0,-,-,0.0,0.0,-,-,-,-,-,0.0,-,-,-,0.0,-,-,-,-,-,-,-,-,-,-,0.0,-,-,-,-,-,-,-,-,-,-,-,-,-,-,-,-,-,0.0,-,-,-,-,-,-,0.0,-,-,0.0,-,-,-,-,-,-,-,12.0,-,-,-,-,-,-,-,-,-,-,-,0.0,-,-,-,-,-,-,,-,0.0,-,-,-,-,-,-,-,-,-,-,0.0,-,-,-,-,-,-,-,-,-,-,-,-,-,-,-,-,0.0,-,-,-,0.0,-,-,-,-,0.0,-,-,-,100.0,-,-,-,-,-,-,-,-,-,-,70.0,-,-,-,-,-,-,-,-,-,0.0,-,-,-,-,-,0.0,-,-,-,-,0.0,-,-,-,-,-,-,-,-,-,-,-,0.0,-,-,-,-,-,-,-,-,18.0,-,-,-,0.0,63.3,25.7,0.235
848,3846,12333,Gan Fuxi,1959,,-,-,-,0.0,-,-,-,-,-,-,-,-,-,0.0,-,-,-,0.0,-,-,0.0,0.0,-,-,-,-,-,0.0,-,-,-,18.0,-,-,-,-,-,-,-,-,-,-,0.0,-,-,-,-,-,-,-,-,-,-,-,-,-,-,-,-,-,0.0,-,-,-,-,-,-,0.0,-,-,0.0,-,-,-,-,-,-,-,12.0,-,-,-,-,-,-,-,-,-,-,-,0.0,-,-,-,-,-,-,,-,0.0,-,-,-,-,-,-,-,-,-,-,0.0,-,-,-,-,-,-,-,-,-,-,-,-,-,-,-,-,0.0,-,-,-,0.0,-,-,-,-,0.0,-,-,-,100.0,-,-,-,-,-,-,-,-,-,-,70.0,-,-,-,-,-,-,-,-,-,0.0,-,-,-,-,-,0.0,-,-,-,-,0.0,-,-,-,-,-,-,-,-,-,-,-,0.0,-,-,-,-,-,-,-,-,0.0,-,-,-,0.0,60.0,24.03,0.25
849,3849,12354,Tille U.,1978,,-,-,-,0.0,-,-,-,-,-,-,-,-,-,0.0,-,-,-,0.0,-,-,0.0,0.0,-,-,-,-,-,8.0,-,-,-,0.0,-,-,-,-,-,-,-,-,-,-,0.0,-,-,-,-,-,-,-,-,-,-,-,-,-,-,-,-,-,0.0,-,-,-,-,-,-,0.0,-,-,0.0,-,-,-,-,-,-,-,0.0,-,-,-,-,-,-,-,-,-,-,-,0.0,-,-,-,-,-,-,,-,0.0,-,-,-,-,-,-,-,-,-,-,10.0,-,-,-,-,-,-,-,-,-,-,-,-,-,-,-,-,0.0,-,-,-,0.0,-,-,-,-,0.0,-,-,-,100.0,-,-,-,-,-,-,-,-,-,-,82.0,-,-,-,-,-,-,-,-,-,0.0,-,-,-,-,-,0.0,-,-,-,-,0.0,-,-,-,-,-,-,-,-,-,-,-,0.0,-,-,-,-,-,-,-,-,0.0,-,-,-,0.0,70.5,29.6,0.193
850,3849,12355,Tille U.,1978,,-,-,-,0.0,-,-,-,-,-,-,-,-,-,0.0,-,-,-,0.0,-,-,0.0,0.0,-,-,-,-,-,8.0,-,-,-,0.0,-,-,-,-,-,-,-,-,-,-,0.0,-,-,-,-,-,-,-,-,-,-,-,-,-,-,-,-,-,0.0,-,-,-,-,-,-,0.0,-,-,0.0,-,-,-,-,-,-,-,0.0,-,-,-,-,-,-,-,-,-,-,-,0.0,-,-,-,-,-,-,,-,0.0,-,-,-,-,-,-,-,-,-,-,13.5,-,-,-,-,-,-,-,-,-,-,-,-,-,-,-,-,0.0,-,-,-,0.0,-,-,-,-,0.0,-,-,-,100.0,-,-,-,-,-,-,-,-,-,-,78.5,-,-,-,-,-,-,-,-,-,0.0,-,-,-,-,-,0.0,-,-,-,-,0.0,-,-,-,-,-,-,-,-,-,-,-,0.0,-,-,-,-,-,-,-,-,0.0,-,-,-,0.0,69.1,28.9,0.198
851,3849,12356,Tille U.,1978,,-,-,-,0.0,-,-,-,-,-,-,-,-,-,0.0,-,-,-,0.0,-,-,0.0,0.0,-,-,-,-,-,8.0,-,-,-,0.0,-,-,-,-,-,-,-,-,-,-,0.0,-,-,-,-,-,-,-,-,-,-,-,-,-,-,-,-,-,0.0,-,-,-,-,-,-,0.0,-,-,0.0,-,-,-,-,-,-,-,0.0,-,-,-,-,-,-,-,-,-,-,-,0.0,-,-,-,-,-,-,,-,0.0,-,-,-,-,-,-,-,-,-,-,16.0,-,-,-,-,-,-,-,-,-,-,-,-,-,-,-,-,0.0,-,-,-,0.0,-,-,-,-,0.0,-,-,-,100.0,-,-,-,-,-,-,-,-,-,-,76.0,-,-,-,-,-,-,-,-,-,0.0,-,-,-,-,-,0.0,-,-,-,-,0.0,-,-,-,-,-,-,-,-,-,-,-,0.0,-,-,-,-,-,-,-,-,0.0,-,-,-,0.0,68.0,28.3,0.203
852,3849,12357,Tille U.,1978,,-,-,-,0.0,-,-,-,-,-,-,-,-,-,0.0,-,-,-,0.0,-,-,0.0,0.0,-,-,-,-,-,8.0,-,-,-,0.0,-,-,-,-,-,-,-,-,-,-,0.0,-,-,-,-,-,-,-,-,-,-,-,-,-,-,-,-,-,0.0,-,-,-,-,-,-,0.0,-,-,0.0,-,-,-,-,-,-,-,0.0,-,-,-,-,-,-,-,-,-,-,-,0.0,-,-,-,-,-,-,,-,0.0,-,-,-,-,-,-,-,-,-,-,19.0,-,-,-,-,-,-,-,-,-,-,-,-,-,-,-,-,0.0,-,-,-,0.0,-,-,-,-,0.0,-,-,-,100.0,-,-,-,-,-,-,-,-,-,-,73.0,-,-,-,-,-,-,-,-,-,0.0,-,-,-,-,-,0.0,-,-,-,-,0.0,-,-,-,-,-,-,-,-,-,-,-,0.0,-,-,-,-,-,-,-,-,0.0,-,-,-,0.0,67.1,27.6,0.215
853,3849,12358,Tille U.,1978,,-,-,-,0.0,-,-,-,-,-,-,-,-,-,0.0,-,-,-,0.0,-,-,0.0,0.0,-,-,-,-,-,8.0,-,-,-,0.0,-,-,-,-,-,-,-,-,-,-,0.0,-,-,-,-,-,-,-,-,-,-,-,-,-,-,-,-,-,0.0,-,-,-,-,-,-,0.0,-,-,0.0,-,-,-,-,-,-,-,0.0,-,-,-,-,-,-,-,-,-,-,-,0.0,-,-,-,-,-,-,,-,0.0,-,-,-,-,-,-,-,-,-,-,21.5,-,-,-,-,-,-,-,-,-,-,-,-,-,-,-,-,0.0,-,-,-,0.0,-,-,-,-,0.0,-,-,-,100.0,-,-,-,-,-,-,-,-,-,-,70.5,-,-,-,-,-,-,-,-,-,0.0,-,-,-,-,-,0.0,-,-,-,-,0.0,-,-,-,-,-,-,-,-,-,-,-,0.0,-,-,-,-,-,-,-,-,0.0,-,-,-,0.0,66.4,27.2,0.222
854,3849,12359,Tille U.,1978,,-,-,-,0.0,-,-,-,-,-,-,-,-,-,0.0,-,-,-,0.0,-,-,0.0,0.0,-,-,-,-,-,18.5,-,-,-,0.0,-,-,-,-,-,-,-,-,-,-,0.0,-,-,-,-,-,-,-,-,-,-,-,-,-,-,-,-,-,0.0,-,-,-,-,-,-,0.0,-,-,0.0,-,-,-,-,-,-,-,0.0,-,-,-,-,-,-,-,-,-,-,-,0.0,-,-,-,-,-,-,,-,0.0,-,-,-,-,-,-,-,-,-,-,11.0,-,-,-,-,-,-,-,-,-,-,-,-,-,-,-,-,0.0,-,-,-,0.0,-,-,-,-,0.0,-,-,-,100.0,-,-,-,-,-,-,-,-,-,-,70.5,-,-,-,-,-,-,-,-,-,0.0,-,-,-,-,-,0.0,-,-,-,-,0.0,-,-,-,-,-,-,-,-,-,-,-,0.0,-,-,-,-,-,-,-,-,0.0,-,-,-,0.0,75.2,31.0,0.216
855,3849,12360,Tille U.,1978,,-,-,-,0.0,-,-,-,-,-,-,-,-,-,0.0,-,-,-,0.0,-,-,0.0,0.0,-,-,-,-,-,10.0,-,-,-,0.0,-,-,-,-,-,-,-,-,-,-,0.0,-,-,-,-,-,-,-,-,-,-,-,-,-,-,-,-,-,0.0,-,-,-,-,-,-,0.0,-,-,0.0,-,-,-,-,-,-,-,0.0,-,-,-,-,-,-,-,-,-,-,-,0.0,-,-,-,-,-,-,,-,0.0,-,-,-,-,-,-,-,-,-,-,10.0,-,-,-,-,-,-,-,-,-,-,-,-,-,-,-,-,0.0,-,-,-,0.0,-,-,-,-,0.0,-,-,-,100.0,-,-,-,-,-,-,-,-,-,-,80.0,-,-,-,-,-,-,-,-,-,0.0,-,-,-,-,-,0.0,-,-,-,-,0.0,-,-,-,-,-,-,-,-,-,-,-,0.0,-,-,-,-,-,-,-,-,0.0,-,-,-,0.0,71.7,29.8,0.202
856,3849,12361,Tille U.,1978,,-,-,-,0.0,-,-,-,-,-,-,-,-,-,0.0,-,-,-,0.0,-,-,0.0,0.0,-,-,-,-,-,25.0,-,-,-,0.0,-,-,-,-,-,-,-,-,-,-,0.0,-,-,-,-,-,-,-,-,-,-,-,-,-,-,-,-,-,0.0,-,-,-,-,-,-,0.0,-,-,0.0,-,-,-,-,-,-,-,0.0,-,-,-,-,-,-,-,-,-,-,-,0.0,-,-,-,-,-,-,,-,0.0,-,-,-,-,-,-,-,-,-,-,4.5,-,-,-,-,-,-,-,-,-,-,-,-,-,-,-,-,0.0,-,-,-,0.0,-,-,-,-,0.0,-,-,-,100.0,-,-,-,-,-,-,-,-,-,-,70.5,-,-,-,-,-,-,-,-,-,0.0,-,-,-,-,-,0.0,-,-,-,-,0.0,-,-,-,-,-,-,-,-,-,-,-,0.0,-,-,-,-,-,-,-,-,0.0,-,-,-,0.0,79.1,32.3,0.223
857,3849,12362,Tille U.,1978,,-,-,-,0.0,-,-,-,-,-,-,-,-,-,0.0,-,-,-,0.0,-,-,0.0,0.0,-,-,-,-,-,13.5,-,-,-,0.0,-,-,-,-,-,-,-,-,-,-,0.0,-,-,-,-,-,-,-,-,-,-,-,-,-,-,-,-,-,0.0,-,-,-,-,-,-,0.0,-,-,0.0,-,-,-,-,-,-,-,0.0,-,-,-,-,-,-,-,-,-,-,-,0.0,-,-,-,-,-,-,,-,0.0,-,-,-,-,-,-,-,-,-,-,10.0,-,-,-,-,-,-,-,-,-,-,-,-,-,-,-,-,0.0,-,-,-,0.0,-,-,-,-,0.0,-,-,-,100.0,-,-,-,-,-,-,-,-,-,-,76.5,-,-,-,-,-,-,-,-,-,0.0,-,-,-,-,-,0.0,-,-,-,-,0.0,-,-,-,-,-,-,-,-,-,-,-,0.0,-,-,-,-,-,-,-,-,0.0,-,-,-,0.0,73.9,30.6,0.201
858,3849,12363,Tille U.,1978,,-,-,-,0.0,-,-,-,-,-,-,-,-,-,0.0,-,-,-,0.0,-,-,0.0,0.0,-,-,-,-,-,25.0,-,-,-,0.0,-,-,-,-,-,-,-,-,-,-,0.0,-,-,-,-,-,-,-,-,-,-,-,-,-,-,-,-,-,0.0,-,-,-,-,-,-,0.0,-,-,0.0,-,-,-,-,-,-,-,0.0,-,-,-,-,-,-,-,-,-,-,-,0.0,-,-,-,-,-,-,,-,0.0,-,-,-,-,-,-,-,-,-,-,10.0,-,-,-,-,-,-,-,-,-,-,-,-,-,-,-,-,0.0,-,-,-,0.0,-,-,-,-,0.0,-,-,-,100.0,-,-,-,-,-,-,-,-,-,-,65.0,-,-,-,-,-,-,-,-,-,0.0,-,-,-,-,-,0.0,-,-,-,-,0.0,-,-,-,-,-,-,-,-,-,-,-,0.0,-,-,-,-,-,-,-,-,0.0,-,-,-,0.0,79.7,32.4,0.23
859,3849,12364,Tille U.,1978,,-,-,-,0.0,-,-,-,-,-,-,-,-,-,0.0,-,-,-,0.0,-,-,0.0,0.0,-,-,-,-,-,17.5,-,-,-,0.0,-,-,-,-,-,-,-,-,-,-,0.0,-,-,-,-,-,-,-,-,-,-,-,-,-,-,-,-,-,0.0,-,-,-,-,-,-,0.0,-,-,0.0,-,-,-,-,-,-,-,0.0,-,-,-,-,-,-,-,-,-,-,-,0.0,-,-,-,-,-,-,,-,0.0,-,-,-,-,-,-,-,-,-,-,10.0,-,-,-,-,-,-,-,-,-,-,-,-,-,-,-,-,0.0,-,-,-,0.0,-,-,-,-,0.0,-,-,-,100.0,-,-,-,-,-,-,-,-,-,-,72.5,-,-,-,-,-,-,-,-,-,0.0,-,-,-,-,-,0.0,-,-,-,-,0.0,-,-,-,-,-,-,-,-,-,-,-,0.0,-,-,-,-,-,-,-,-,0.0,-,-,-,0.0,75.1,31.0,0.212
860,3849,12365,Tille U.,1978,,-,-,-,0.0,-,-,-,-,-,-,-,-,-,0.0,-,-,-,0.0,-,-,0.0,0.0,-,-,-,-,-,12.0,-,-,-,0.0,-,-,-,-,-,-,-,-,-,-,0.0,-,-,-,-,-,-,-,-,-,-,-,-,-,-,-,-,-,0.0,-,-,-,-,-,-,0.0,-,-,0.0,-,-,-,-,-,-,-,0.0,-,-,-,-,-,-,-,-,-,-,-,0.0,-,-,-,-,-,-,,-,0.0,-,-,-,-,-,-,-,-,-,-,17.5,-,-,-,-,-,-,-,-,-,-,-,-,-,-,-,-,0.0,-,-,-,0.0,-,-,-,-,0.0,-,-,-,100.0,-,-,-,-,-,-,-,-,-,-,70.5,-,-,-,-,-,-,-,-,-,0.0,-,-,-,-,-,0.0,-,-,-,-,0.0,-,-,-,-,-,-,-,-,-,-,-,0.0,-,-,-,-,-,-,-,-,0.0,-,-,-,0.0,70.3,28.7,0.225
861,3849,12366,Tille U.,1978,,-,-,-,0.0,-,-,-,-,-,-,-,-,-,0.0,-,-,-,0.0,-,-,0.0,0.0,-,-,-,-,-,19.5,-,-,-,0.0,-,-,-,-,-,-,-,-,-,-,0.0,-,-,-,-,-,-,-,-,-,-,-,-,-,-,-,-,-,0.0,-,-,-,-,-,-,0.0,-,-,0.0,-,-,-,-,-,-,-,0.0,-,-,-,-,-,-,-,-,-,-,-,0.0,-,-,-,-,-,-,,-,0.0,-,-,-,-,-,-,-,-,-,-,10.0,-,-,-,-,-,-,-,-,-,-,-,-,-,-,-,-,0.0,-,-,-,0.0,-,-,-,-,0.0,-,-,-,100.0,-,-,-,-,-,-,-,-,-,-,70.5,-,-,-,-,-,-,-,-,-,0.0,-,-,-,-,-,0.0,-,-,-,-,0.0,-,-,-,-,-,-,-,-,-,-,-,0.0,-,-,-,-,-,-,-,-,0.0,-,-,-,0.0,76.2,31.2,0.221
862,3849,12367,Tille U.,1978,,-,-,-,0.0,-,-,-,-,-,-,-,-,-,0.0,-,-,-,0.0,-,-,0.0,0.0,-,-,-,-,-,22.0,-,-,-,0.0,-,-,-,-,-,-,-,-,-,-,0.0,-,-,-,-,-,-,-,-,-,-,-,-,-,-,-,-,-,0.0,-,-,-,-,-,-,0.0,-,-,0.0,-,-,-,-,-,-,-,0.0,-,-,-,-,-,-,-,-,-,-,-,0.0,-,-,-,-,-,-,,-,0.0,-,-,-,-,-,-,-,-,-,-,7.5,-,-,-,-,-,-,-,-,-,-,-,-,-,-,-,-,0.0,-,-,-,0.0,-,-,-,-,0.0,-,-,-,100.0,-,-,-,-,-,-,-,-,-,-,70.5,-,-,-,-,-,-,-,-,-,0.0,-,-,-,-,-,0.0,-,-,-,-,0.0,-,-,-,-,-,-,-,-,-,-,-,0.0,-,-,-,-,-,-,-,-,0.0,-,-,-,0.0,77.8,31.8,0.224
863,3849,12368,Tille U.,1978,,-,-,-,0.0,-,-,-,-,-,-,-,-,-,0.0,-,-,-,0.0,-,-,0.0,0.0,-,-,-,-,-,11.5,-,-,-,0.0,-,-,-,-,-,-,-,-,-,-,0.0,-,-,-,-,-,-,-,-,-,-,-,-,-,-,-,-,-,0.0,-,-,-,-,-,-,0.0,-,-,0.0,-,-,-,-,-,-,-,0.0,-,-,-,-,-,-,-,-,-,-,-,0.0,-,-,-,-,-,-,,-,0.0,-,-,-,-,-,-,-,-,-,-,10.0,-,-,-,-,-,-,-,-,-,-,-,-,-,-,-,-,0.0,-,-,-,0.0,-,-,-,-,0.0,-,-,-,100.0,-,-,-,-,-,-,-,-,-,-,78.5,-,-,-,-,-,-,-,-,-,0.0,-,-,-,-,-,0.0,-,-,-,-,0.0,-,-,-,-,-,-,-,-,-,-,-,0.0,-,-,-,-,-,-,-,-,0.0,-,-,-,0.0,72.2,30.1,0.198
864,3849,12369,Tille U.,1978,,-,-,-,0.0,-,-,-,-,-,-,-,-,-,0.0,-,-,-,0.0,-,-,0.0,0.0,-,-,-,-,-,15.0,-,-,-,0.0,-,-,-,-,-,-,-,-,-,-,0.0,-,-,-,-,-,-,-,-,-,-,-,-,-,-,-,-,-,0.0,-,-,-,-,-,-,0.0,-,-,0.0,-,-,-,-,-,-,-,0.0,-,-,-,-,-,-,-,-,-,-,-,0.0,-,-,-,-,-,-,,-,0.0,-,-,-,-,-,-,-,-,-,-,10.0,-,-,-,-,-,-,-,-,-,-,-,-,-,-,-,-,0.0,-,-,-,0.0,-,-,-,-,0.0,-,-,-,100.0,-,-,-,-,-,-,-,-,-,-,75.0,-,-,-,-,-,-,-,-,-,0.0,-,-,-,-,-,0.0,-,-,-,-,0.0,-,-,-,-,-,-,-,-,-,-,-,0.0,-,-,-,-,-,-,-,-,0.0,-,-,-,0.0,74.3,30.8,0.207
865,3849,12370,Tille U.,1978,,-,-,-,0.0,-,-,-,-,-,-,-,-,-,0.0,-,-,-,0.0,-,-,0.0,0.0,-,-,-,-,-,27.5,-,-,-,0.0,-,-,-,-,-,-,-,-,-,-,0.0,-,-,-,-,-,-,-,-,-,-,-,-,-,-,-,-,-,0.0,-,-,-,-,-,-,0.0,-,-,0.0,-,-,-,-,-,-,-,0.0,-,-,-,-,-,-,-,-,-,-,-,0.0,-,-,-,-,-,-,,-,0.0,-,-,-,-,-,-,-,-,-,-,10.0,-,-,-,-,-,-,-,-,-,-,-,-,-,-,-,-,0.0,-,-,-,0.0,-,-,-,-,0.0,-,-,-,100.0,-,-,-,-,-,-,-,-,-,-,62.5,-,-,-,-,-,-,-,-,-,0.0,-,-,-,-,-,0.0,-,-,-,-,0.0,-,-,-,-,-,-,-,-,-,-,-,0.0,-,-,-,-,-,-,-,-,0.0,-,-,-,0.0,80.6,32.4,0.245
866,3849,12371,Tille U.,1978,,-,-,-,0.0,-,-,-,-,-,-,-,-,-,0.0,-,-,-,0.0,-,-,0.0,0.0,-,-,-,-,-,15.8,-,-,-,0.0,-,-,-,-,-,-,-,-,-,-,0.0,-,-,-,-,-,-,-,-,-,-,-,-,-,-,-,-,-,0.0,-,-,-,-,-,-,0.0,-,-,0.0,-,-,-,-,-,-,-,0.0,-,-,-,-,-,-,-,-,-,-,-,0.0,-,-,-,-,-,-,,-,0.0,-,-,-,-,-,-,-,-,-,-,9.5,-,-,-,-,-,-,-,-,-,-,-,-,-,-,-,-,0.0,-,-,-,0.0,-,-,-,-,0.0,-,-,-,100.0,-,-,-,-,-,-,-,-,-,-,74.7,-,-,-,-,-,-,-,-,-,0.0,-,-,-,-,-,0.0,-,-,-,-,0.0,-,-,-,-,-,-,-,-,-,-,-,0.0,-,-,-,-,-,-,-,-,0.0,-,-,-,0.0,75.3,31.1,0.209
867,3849,12372,Tille U.,1978,,-,-,-,0.0,-,-,-,-,-,-,-,-,-,0.0,-,-,-,0.0,-,-,0.0,0.0,-,-,-,-,-,18.6,-,-,-,0.0,-,-,-,-,-,-,-,-,-,-,0.0,-,-,-,-,-,-,-,-,-,-,-,-,-,-,-,-,-,0.0,-,-,-,-,-,-,0.0,-,-,0.0,-,-,-,-,-,-,-,0.0,-,-,-,-,-,-,-,-,-,-,-,0.0,-,-,-,-,-,-,,-,0.0,-,-,-,-,-,-,-,-,-,-,11.2,-,-,-,-,-,-,-,-,-,-,-,-,-,-,-,-,0.0,-,-,-,0.0,-,-,-,-,0.0,-,-,-,99.99999,-,-,-,-,-,-,-,-,-,-,70.2,-,-,-,-,-,-,-,-,-,0.0,-,-,-,-,-,0.0,-,-,-,-,0.0,-,-,-,-,-,-,-,-,-,-,-,0.0,-,-,-,-,-,-,-,-,0.0,-,-,-,0.0,75.8,31.1,0.218
868,3852,4458,Appen A.A.,1959,,-,-,-,0.0,-,-,-,-,-,-,-,-,-,0.0,-,-,-,0.0,-,-,0.0,0.0,-,-,-,-,-,0.0,-,-,-,0.0,-,-,-,-,-,-,-,-,-,-,0.0,-,-,-,-,-,-,-,-,-,-,-,-,-,-,-,-,-,0.0,-,-,-,-,-,-,0.0,-,-,0.0,-,-,-,-,-,-,-,0.0,-,-,-,-,-,-,-,-,-,-,-,0.0,-,-,-,-,-,-,,-,0.0,-,-,-,-,-,-,-,-,-,-,16.0,-,-,-,-,-,-,-,-,-,-,-,-,-,-,-,-,0.0,-,-,-,0.0,-,-,-,-,0.0,-,-,-,100.0,-,-,-,-,-,-,-,-,-,-,84.0,-,-,-,-,-,-,-,-,-,0.0,-,-,-,-,-,0.0,-,-,-,-,0.0,-,-,-,-,-,-,-,-,-,-,-,0.0,-,-,-,-,-,-,-,-,0.0,-,-,-,0.0,61.0,25.21,0.208
869,3852,4459,Appen A.A.,1959,,-,-,-,0.0,-,-,-,-,-,-,-,-,-,4.0,-,-,-,0.0,-,-,0.0,0.0,-,-,-,-,-,0.0,-,-,-,0.0,-,-,-,-,-,-,-,-,-,-,0.0,-,-,-,-,-,-,-,-,-,-,-,-,-,-,-,-,-,0.0,-,-,-,-,-,-,0.0,-,-,0.0,-,-,-,-,-,-,-,0.0,-,-,-,-,-,-,-,-,-,-,-,0.0,-,-,-,-,-,-,,-,0.0,-,-,-,-,-,-,-,-,-,-,16.0,-,-,-,-,-,-,-,-,-,-,-,-,-,-,-,-,0.0,-,-,-,0.0,-,-,-,-,4.0,-,-,-,100.0,-,-,-,-,-,-,-,-,-,-,80.0,-,-,-,-,-,-,-,-,-,0.0,-,-,-,-,-,0.0,-,-,-,-,0.0,-,-,-,-,-,-,-,-,-,-,-,0.0,-,-,-,-,-,-,-,-,0.0,-,-,-,0.0,66.3,27.27,0.217
870,3852,4460,Appen A.A.,1959,,-,-,-,0.0,-,-,-,-,-,-,-,-,-,8.0,-,-,-,0.0,-,-,0.0,0.0,-,-,-,-,-,0.0,-,-,-,0.0,-,-,-,-,-,-,-,-,-,-,0.0,-,-,-,-,-,-,-,-,-,-,-,-,-,-,-,-,-,0.0,-,-,-,-,-,-,0.0,-,-,0.0,-,-,-,-,-,-,-,0.0,-,-,-,-,-,-,-,-,-,-,-,0.0,-,-,-,-,-,-,,-,0.0,-,-,-,-,-,-,-,-,-,-,16.0,-,-,-,-,-,-,-,-,-,-,-,-,-,-,-,-,0.0,-,-,-,0.0,-,-,-,-,8.0,-,-,-,100.0,-,-,-,-,-,-,-,-,-,-,76.0,-,-,-,-,-,-,-,-,-,0.0,-,-,-,-,-,0.0,-,-,-,-,0.0,-,-,-,-,-,-,-,-,-,-,-,0.0,-,-,-,-,-,-,-,-,0.0,-,-,-,0.0,72.2,30.21,0.197
871,3852,4462,Appen A.A.,1959,,-,-,-,0.0,-,-,-,-,-,-,-,-,-,16.0,-,-,-,0.0,-,-,0.0,0.0,-,-,-,-,-,0.0,-,-,-,0.0,-,-,-,-,-,-,-,-,-,-,0.0,-,-,-,-,-,-,-,-,-,-,-,-,-,-,-,-,-,0.0,-,-,-,-,-,-,0.0,-,-,0.0,-,-,-,-,-,-,-,0.0,-,-,-,-,-,-,-,-,-,-,-,0.0,-,-,-,-,-,-,,-,0.0,-,-,-,-,-,-,-,-,-,-,16.0,-,-,-,-,-,-,-,-,-,-,-,-,-,-,-,-,0.0,-,-,-,0.0,-,-,-,-,16.0,-,-,-,100.0,-,-,-,-,-,-,-,-,-,-,68.0,-,-,-,-,-,-,-,-,-,0.0,-,-,-,-,-,0.0,-,-,-,-,0.0,-,-,-,-,-,-,-,-,-,-,-,0.0,-,-,-,-,-,-,-,-,0.0,-,-,-,0.0,78.4,32.86,0.23
872,3852,4463,Appen A.A.,1959,,-,-,-,0.0,-,-,-,-,-,-,-,-,-,20.0,-,-,-,0.0,-,-,0.0,0.0,-,-,-,-,-,0.0,-,-,-,0.0,-,-,-,-,-,-,-,-,-,-,0.0,-,-,-,-,-,-,-,-,-,-,-,-,-,-,-,-,-,0.0,-,-,-,-,-,-,0.0,-,-,0.0,-,-,-,-,-,-,-,0.0,-,-,-,-,-,-,-,-,-,-,-,0.0,-,-,-,-,-,-,,-,0.0,-,-,-,-,-,-,-,-,-,-,16.0,-,-,-,-,-,-,-,-,-,-,-,-,-,-,-,-,0.0,-,-,-,0.0,-,-,-,-,20.0,-,-,-,100.0,-,-,-,-,-,-,-,-,-,-,64.0,-,-,-,-,-,-,-,-,-,0.0,-,-,-,-,-,0.0,-,-,-,-,0.0,-,-,-,-,-,-,-,-,-,-,-,0.0,-,-,-,-,-,-,-,-,0.0,-,-,-,0.0,77.9,31.98,0.22
873,3852,4464,Appen A.A.,1959,,-,-,-,0.0,-,-,-,-,-,-,-,-,-,24.0,-,-,-,0.0,-,-,0.0,0.0,-,-,-,-,-,0.0,-,-,-,0.0,-,-,-,-,-,-,-,-,-,-,0.0,-,-,-,-,-,-,-,-,-,-,-,-,-,-,-,-,-,0.0,-,-,-,-,-,-,0.0,-,-,0.0,-,-,-,-,-,-,-,0.0,-,-,-,-,-,-,-,-,-,-,-,0.0,-,-,-,-,-,-,,-,0.0,-,-,-,-,-,-,-,-,-,-,16.0,-,-,-,-,-,-,-,-,-,-,-,-,-,-,-,-,0.0,-,-,-,0.0,-,-,-,-,24.0,-,-,-,100.0,-,-,-,-,-,-,-,-,-,-,60.0,-,-,-,-,-,-,-,-,-,0.0,-,-,-,-,-,0.0,-,-,-,-,0.0,-,-,-,-,-,-,-,-,-,-,-,0.0,-,-,-,-,-,-,-,-,0.0,-,-,-,0.0,76.5,31.39,0.214
874,3852,4465,Appen A.A.,1959,,-,-,-,0.0,-,-,-,-,-,-,-,-,-,32.0,-,-,-,0.0,-,-,0.0,0.0,-,-,-,-,-,0.0,-,-,-,0.0,-,-,-,-,-,-,-,-,-,-,0.0,-,-,-,-,-,-,-,-,-,-,-,-,-,-,-,-,-,0.0,-,-,-,-,-,-,0.0,-,-,0.0,-,-,-,-,-,-,-,0.0,-,-,-,-,-,-,-,-,-,-,-,0.0,-,-,-,-,-,-,,-,0.0,-,-,-,-,-,-,-,-,-,-,16.0,-,-,-,-,-,-,-,-,-,-,-,-,-,-,-,-,0.0,-,-,-,0.0,-,-,-,-,32.0,-,-,-,100.0,-,-,-,-,-,-,-,-,-,-,52.0,-,-,-,-,-,-,-,-,-,0.0,-,-,-,-,-,0.0,-,-,-,-,0.0,-,-,-,-,-,-,-,-,-,-,-,0.0,-,-,-,-,-,-,-,-,0.0,-,-,-,0.0,69.7,28.44,0.228
875,3852,4466,Appen A.A.,1959,,-,-,-,0.0,-,-,-,-,-,-,-,-,-,0.0,-,-,-,0.0,-,-,0.0,0.0,-,-,-,-,-,0.0,-,-,-,0.0,-,-,-,-,-,-,-,-,-,-,0.0,-,-,-,-,-,-,-,-,-,-,-,-,-,-,-,-,-,0.0,-,-,-,-,-,-,0.0,-,-,0.0,-,-,-,-,-,-,-,0.0,-,-,-,-,-,-,-,-,-,-,-,0.0,-,-,-,-,-,-,,-,0.0,-,-,-,-,-,-,-,-,-,-,32.0,-,-,-,-,-,-,-,-,-,-,-,-,-,-,-,-,0.0,-,-,-,0.0,-,-,-,-,0.0,-,-,-,100.0,-,-,-,-,-,-,-,-,-,-,68.0,-,-,-,-,-,-,-,-,-,0.0,-,-,-,-,-,0.0,-,-,-,-,0.0,-,-,-,-,-,-,-,-,-,-,-,0.0,-,-,-,-,-,-,-,-,0.0,-,-,-,0.0,58.5,23.64,0.25
876,3856,12419,Maynell C.A.,1973,,-,-,-,0.0,-,-,-,-,-,-,-,-,-,46.38142,-,-,-,0.0,-,-,0.0,0.0,-,-,-,-,-,0.0,-,-,-,0.0,-,-,-,-,-,-,-,-,-,-,0.0,-,-,-,-,-,-,-,-,-,-,-,-,-,-,-,-,-,0.0,-,-,-,-,-,-,0.0,-,-,0.0,-,-,-,-,-,-,-,0.0,-,-,-,-,-,-,-,-,-,-,-,0.0,-,-,-,-,-,-,495.0,-,0.0,-,-,-,-,-,-,-,-,-,-,10.31677,-,-,-,-,-,-,-,-,-,-,-,-,-,-,1.053,-,0.0,-,-,-,0.0,-,-,-,-,46.38142,-,-,-,98.94728,-,-,-,-,-,-,-,-,-,-,42.2491,-,-,-,-,-,-,-,-,-,0.0,-,-,-,-,-,0.0,-,-,-,-,0.0,-,-,-,-,-,-,-,-,-,-,-,0.0,-,-,-,-,-,-,-,-,0.0,-,-,-,0.0,42.9,17.12,0.254
877,3856,12420,Maynell C.A.,1973,,-,-,-,0.0,-,-,-,-,-,-,-,-,-,44.75111,-,-,-,0.0,-,-,0.0,0.0,-,-,-,-,-,0.0,-,-,-,0.0,-,-,-,-,-,-,-,-,-,-,0.0,-,-,-,-,-,-,-,-,-,-,-,-,-,-,-,-,-,0.0,-,-,-,-,-,-,0.0,-,-,0.0,-,-,-,-,-,-,-,0.0,-,-,-,-,-,-,-,-,-,-,-,0.0,-,-,-,-,-,-,460.0,-,0.0,-,-,-,-,-,-,-,-,-,-,4.523127,-,-,-,-,-,-,-,-,-,-,-,-,-,-,1.311,-,0.0,-,-,-,0.0,-,-,-,-,44.75111,-,-,-,98.68883,-,-,-,-,-,-,-,-,-,-,49.41458,-,-,-,-,-,-,-,-,-,0.0,-,-,-,-,-,0.0,-,-,-,-,0.0,-,-,-,-,-,-,-,-,-,-,-,0.0,-,-,-,-,-,-,-,-,0.0,-,-,-,0.0,34.0,13.64,0.247
878,3856,12421,Maynell C.A.,1973,,-,-,-,0.0,-,-,-,-,-,-,-,-,-,44.57547,-,-,-,0.0,-,-,0.0,0.0,-,-,-,-,-,0.0,-,-,-,0.0,-,-,-,-,-,-,-,-,-,-,0.0,-,-,-,-,-,-,-,-,-,-,-,-,-,-,-,-,-,0.0,-,-,-,-,-,-,0.0,-,-,0.0,-,-,-,-,-,-,-,0.0,-,-,-,-,-,-,-,-,-,-,-,0.0,-,-,-,-,-,-,,-,0.0,-,-,-,-,-,-,-,-,-,-,3.392907,-,-,-,-,-,-,-,-,-,-,-,-,-,-,1.124,-,0.0,-,-,-,0.0,-,-,-,-,44.57547,-,-,-,98.87595,-,-,-,-,-,-,-,-,-,-,50.90758,-,-,-,-,-,-,-,-,-,0.0,-,-,-,-,-,0.0,-,-,-,-,0.0,-,-,-,-,-,-,-,-,-,-,-,0.0,-,-,-,-,-,-,-,-,0.0,-,-,-,0.0,35.6,14.29,0.246
879,3856,12422,Maynell C.A.,1973,,-,-,-,0.0,-,-,-,-,-,-,-,-,-,40.89167,-,-,-,0.0,-,-,0.0,0.0,-,-,-,-,-,0.0,-,-,-,0.0,-,-,-,-,-,-,-,-,-,-,0.0,-,-,-,-,-,-,-,-,-,-,-,-,-,-,-,-,-,0.0,-,-,-,-,-,-,0.0,-,-,0.0,-,-,-,-,-,-,-,0.0,-,-,-,-,-,-,-,-,-,-,-,0.0,-,-,-,-,-,-,,-,0.0,-,-,-,-,-,-,-,-,-,-,9.083405,-,-,-,-,-,-,-,-,-,-,-,-,-,-,0.3009,-,0.0,-,-,-,0.0,-,-,-,-,40.89167,-,-,-,99.69907,-,-,-,-,-,-,-,-,-,-,49.724,-,-,-,-,-,-,-,-,-,0.0,-,-,-,-,-,0.0,-,-,-,-,0.0,-,-,-,-,-,-,-,-,-,-,-,0.0,-,-,-,-,-,-,-,-,0.0,-,-,-,0.0,44.5,18.09,0.231
880,3856,12423,Maynell C.A.,1973,,-,-,-,0.0,-,-,-,-,-,-,-,-,-,44.3651,-,-,-,0.0,-,-,0.0,0.0,-,-,-,-,-,0.0,-,-,-,0.0,-,-,-,-,-,-,-,-,-,-,0.0,-,-,-,-,-,-,-,-,-,-,-,-,-,-,-,-,-,0.0,-,-,-,-,-,-,0.0,-,-,0.0,-,-,-,-,-,-,-,0.0,-,-,-,-,-,-,-,-,-,-,-,0.0,-,-,-,-,-,-,,-,0.0,-,-,-,-,-,-,-,-,-,-,6.423611,-,-,-,-,-,-,-,-,-,-,-,-,-,-,0.37,-,0.0,-,-,-,0.0,-,-,-,-,44.3651,-,-,-,99.62998,-,-,-,-,-,-,-,-,-,-,48.84127,-,-,-,-,-,-,-,-,-,0.0,-,-,-,-,-,0.0,-,-,-,-,0.0,-,-,-,-,-,-,-,-,-,-,-,0.0,-,-,-,-,-,-,-,-,0.0,-,-,-,0.0,39.1,15.55,0.258
881,3856,12424,Maynell C.A.,1973,,-,-,-,0.0,-,-,-,-,-,-,-,-,-,42.55507,-,-,-,0.0,-,-,0.0,0.0,-,-,-,-,-,0.0,-,-,-,0.0,-,-,-,-,-,-,-,-,-,-,0.0,-,-,-,-,-,-,-,-,-,-,-,-,-,-,-,-,-,0.0,-,-,-,-,-,-,0.0,-,-,0.0,-,-,-,-,-,-,-,0.0,-,-,-,-,-,-,-,-,-,-,-,0.0,-,-,-,-,-,-,,-,0.0,-,-,-,-,-,-,-,-,-,-,9.954346,-,-,-,-,-,-,-,-,-,-,-,-,-,-,-,-,0.0,-,-,-,0.0,-,-,-,-,42.55507,-,-,-,100.0,-,-,-,-,-,-,-,-,-,-,47.49059,-,-,-,-,-,-,-,-,-,0.0,-,-,-,-,-,0.0,-,-,-,-,0.0,-,-,-,-,-,-,-,-,-,-,-,0.0,-,-,-,-,-,-,-,-,0.0,-,-,-,0.0,45.6,18.55,0.23
882,3856,12425,Maynell C.A.,1973,,-,-,-,0.0,-,-,-,-,-,-,-,-,-,27.46999,-,-,-,0.0,-,-,0.0,0.0,-,-,-,-,-,0.0,-,-,-,0.0,-,-,-,-,-,-,-,-,-,-,0.0,-,-,-,-,-,-,-,-,-,-,-,-,-,-,-,-,-,0.0,-,-,-,-,-,-,0.0,-,-,0.0,-,-,-,-,-,-,-,0.0,-,-,-,-,-,-,-,-,-,-,-,0.0,-,-,-,-,-,-,,-,0.0,-,-,-,-,-,-,-,-,-,-,0.0,-,-,-,-,-,-,-,-,-,-,-,-,-,-,-,-,0.0,-,-,-,0.0,-,-,-,-,27.46999,-,-,-,100.0,-,-,-,-,-,-,-,-,-,-,72.53001,-,-,-,-,-,-,-,-,-,0.0,-,-,-,-,-,0.0,-,-,-,-,0.0,-,-,-,-,-,-,-,-,-,-,-,0.0,-,-,-,-,-,-,-,-,0.0,-,-,-,0.0,34.3,13.63,0.259
883,3856,12426,Maynell C.A.,1973,,-,-,-,0.0,-,-,-,-,-,-,-,-,-,41.68148,-,-,-,0.0,-,-,0.0,0.0,-,-,-,-,-,0.0,-,-,-,0.0,-,-,-,-,-,-,-,-,-,-,0.0,-,-,-,-,-,-,-,-,-,-,-,-,-,-,-,-,-,0.0,-,-,-,-,-,-,0.0,-,-,0.0,-,-,-,-,-,-,-,0.0,-,-,-,-,-,-,-,-,-,-,-,0.0,-,-,-,-,-,-,431.0,-,0.0,-,-,-,-,-,-,-,-,-,-,0.0,-,-,-,-,-,-,-,-,-,-,-,-,-,-,-,-,0.0,-,-,-,0.0,-,-,-,-,41.68148,-,-,-,100.0,-,-,-,-,-,-,-,-,-,-,58.31852,-,-,-,-,-,-,-,-,-,0.0,-,-,-,-,-,0.0,-,-,-,-,0.0,-,-,-,-,-,-,-,-,-,-,-,0.0,-,-,-,-,-,-,-,-,0.0,-,-,-,0.0,26.3,10.67,0.233
884,3856,12427,Maynell C.A.,1973,,-,-,-,0.0,-,-,-,-,-,-,-,-,-,56.09943,-,-,-,0.0,-,-,0.0,0.0,-,-,-,-,-,0.0,-,-,-,0.0,-,-,-,-,-,-,-,-,-,-,0.0,-,-,-,-,-,-,-,-,-,-,-,-,-,-,-,-,-,0.0,-,-,-,-,-,-,0.0,-,-,0.0,-,-,-,-,-,-,-,0.0,-,-,-,-,-,-,-,-,-,-,-,0.0,-,-,-,-,-,-,504.0,-,0.0,-,-,-,-,-,-,-,-,-,-,16.10049,-,-,-,-,-,-,-,-,-,-,-,-,-,-,0.3031,-,0.0,-,-,-,0.0,-,-,-,-,56.09943,-,-,-,99.69691,-,-,-,-,-,-,-,-,-,-,27.497,-,-,-,-,-,-,-,-,-,0.0,-,-,-,-,-,0.0,-,-,-,-,0.0,-,-,-,-,-,-,-,-,-,-,-,0.0,-,-,-,-,-,-,-,-,0.0,-,-,-,0.0,52.7,21.25,0.241
885,3856,12428,Maynell C.A.,1973,,-,-,-,0.0,-,-,-,-,-,-,-,-,-,46.21484,-,-,-,0.0,-,-,0.0,0.0,-,-,-,-,-,0.0,-,-,-,0.0,-,-,-,-,-,-,-,-,-,-,0.0,-,-,-,-,-,-,-,-,-,-,-,-,-,-,-,-,-,0.0,-,-,-,-,-,-,0.0,-,-,0.0,-,-,-,-,-,-,-,0.0,-,-,-,-,-,-,-,-,-,-,-,0.0,-,-,-,-,-,-,529.0,-,0.0,-,-,-,-,-,-,-,-,-,-,20.68147,-,-,-,-,-,-,-,-,-,-,-,-,-,-,0.4568,-,0.0,-,-,-,0.0,-,-,-,-,46.21484,-,-,-,99.54321,-,-,-,-,-,-,-,-,-,-,32.6469,-,-,-,-,-,-,-,-,-,0.0,-,-,-,-,-,0.0,-,-,-,-,0.0,-,-,-,-,-,-,-,-,-,-,-,0.0,-,-,-,-,-,-,-,-,0.0,-,-,-,0.0,67.6,27.87,0.213
886,3856,10792,Maynell C.A.,1973,,-,-,-,0.0,-,-,-,-,-,-,-,-,-,0.0,-,-,-,0.0,-,-,0.0,0.0,-,-,-,-,-,0.0,-,-,-,0.0,-,-,-,-,-,-,-,-,-,-,0.0,-,-,-,-,-,-,-,-,-,-,-,-,-,-,-,-,-,0.0,-,-,-,-,-,-,0.0,-,-,0.0,-,-,-,-,-,-,-,0.0,-,-,-,-,-,-,-,-,-,-,-,0.0,-,-,-,-,-,-,,-,0.0,-,-,-,-,-,-,-,-,-,-,0.0,-,-,-,-,-,-,-,-,-,-,-,-,-,-,-,-,0.0,-,-,-,0.0,-,-,-,-,0.0,-,-,-,100.0,-,-,-,-,-,-,-,-,-,-,100.0,-,-,-,-,-,-,-,-,-,0.0,-,-,-,-,-,0.0,-,-,-,-,0.0,-,-,-,-,-,-,-,-,-,-,-,0.0,-,-,-,-,-,-,-,-,0.0,-,-,-,0.0,73.2,31.5,0.164
887,3856,10793,Maynell C.A.,1973,,-,-,-,0.0,-,-,-,-,-,-,-,-,-,100.0,-,-,-,0.0,-,-,0.0,0.0,-,-,-,-,-,0.0,-,-,-,0.0,-,-,-,-,-,-,-,-,-,-,0.0,-,-,-,-,-,-,-,-,-,-,-,-,-,-,-,-,-,0.0,-,-,-,-,-,-,0.0,-,-,0.0,-,-,-,-,-,-,-,0.0,-,-,-,-,-,-,-,-,-,-,-,0.0,-,-,-,-,-,-,,-,0.0,-,-,-,-,-,-,-,-,-,-,0.0,-,-,-,-,-,-,-,-,-,-,-,-,-,-,-,-,0.0,-,-,-,0.0,-,-,-,-,100.0,-,-,-,100.0,-,-,-,-,-,-,-,-,-,-,0.0,-,-,-,-,-,-,-,-,-,0.0,-,-,-,-,-,0.0,-,-,-,-,0.0,-,-,-,-,-,-,-,-,-,-,-,0.0,-,-,-,-,-,-,-,-,0.0,-,-,-,0.0,17.4,6.9,0.259
888,3859,12438,Livshits V.Ya.,1982,,-,-,-,0.0,-,-,-,-,-,-,-,-,-,0.0,-,-,-,0.0,-,-,0.0,0.0,-,-,-,-,-,0.0,-,-,-,0.0,-,-,-,-,-,-,-,-,-,-,0.0,-,-,-,-,-,-,-,-,-,-,-,-,-,-,-,-,-,0.0,-,-,-,-,-,-,0.0,-,-,0.0,-,-,-,-,-,-,-,0.0,-,-,-,-,-,-,-,-,-,-,-,0.0,-,-,-,-,-,-,,-,0.0,-,-,-,-,-,-,-,-,-,-,15.0,-,-,-,-,-,-,-,-,-,-,-,-,-,-,-,-,0.0,-,-,-,0.0,-,-,-,-,0.0,-,-,-,100.0,-,-,-,-,-,-,-,-,-,-,85.0,-,-,-,-,-,-,-,-,-,0.0,-,-,-,-,-,0.0,-,-,-,-,0.0,-,-,-,-,-,-,-,-,-,-,-,0.0,-,-,-,-,-,-,-,-,0.0,-,-,-,0.0,62.3,26.1,0.196
889,3859,12439,Livshits V.Ya.,1982,,-,-,-,5.0,-,-,-,-,-,-,-,-,-,0.0,-,-,-,0.0,-,-,0.0,0.0,-,-,-,-,-,0.0,-,-,-,0.0,-,-,-,-,-,-,-,-,-,-,0.0,-,-,-,-,-,-,-,-,-,-,-,-,-,-,-,-,-,0.0,-,-,-,-,-,-,0.0,-,-,0.0,-,-,-,-,-,-,-,0.0,-,-,-,-,-,-,-,-,-,-,-,0.0,-,-,-,-,-,-,,-,0.0,-,-,-,-,-,-,-,-,-,-,15.0,-,-,-,-,-,-,-,-,-,-,-,-,-,-,-,-,0.0,-,-,-,0.0,-,-,-,-,5.0,-,-,-,100.0,-,-,-,-,-,-,-,-,-,-,80.0,-,-,-,-,-,-,-,-,-,0.0,-,-,-,-,-,0.0,-,-,-,-,0.0,-,-,-,-,-,-,-,-,-,-,-,0.0,-,-,-,-,-,-,-,-,0.0,-,-,-,0.0,65.3,27.1,0.206
890,3859,12440,Livshits V.Ya.,1982,,-,-,-,10.0,-,-,-,-,-,-,-,-,-,0.0,-,-,-,0.0,-,-,0.0,0.0,-,-,-,-,-,0.0,-,-,-,0.0,-,-,-,-,-,-,-,-,-,-,0.0,-,-,-,-,-,-,-,-,-,-,-,-,-,-,-,-,-,0.0,-,-,-,-,-,-,0.0,-,-,0.0,-,-,-,-,-,-,-,0.0,-,-,-,-,-,-,-,-,-,-,-,0.0,-,-,-,-,-,-,,-,0.0,-,-,-,-,-,-,-,-,-,-,15.0,-,-,-,-,-,-,-,-,-,-,-,-,-,-,-,-,0.0,-,-,-,0.0,-,-,-,-,10.0,-,-,-,100.0,-,-,-,-,-,-,-,-,-,-,75.0,-,-,-,-,-,-,-,-,-,0.0,-,-,-,-,-,0.0,-,-,-,-,0.0,-,-,-,-,-,-,-,-,-,-,-,0.0,-,-,-,-,-,-,-,-,0.0,-,-,-,0.0,70.9,29.7,0.194
891,3859,12441,Livshits V.Ya.,1982,,-,-,-,15.0,-,-,-,-,-,-,-,-,-,0.0,-,-,-,0.0,-,-,0.0,0.0,-,-,-,-,-,0.0,-,-,-,0.0,-,-,-,-,-,-,-,-,-,-,0.0,-,-,-,-,-,-,-,-,-,-,-,-,-,-,-,-,-,0.0,-,-,-,-,-,-,0.0,-,-,0.0,-,-,-,-,-,-,-,0.0,-,-,-,-,-,-,-,-,-,-,-,0.0,-,-,-,-,-,-,,-,0.0,-,-,-,-,-,-,-,-,-,-,15.0,-,-,-,-,-,-,-,-,-,-,-,-,-,-,-,-,0.0,-,-,-,0.0,-,-,-,-,15.0,-,-,-,100.0,-,-,-,-,-,-,-,-,-,-,70.0,-,-,-,-,-,-,-,-,-,0.0,-,-,-,-,-,0.0,-,-,-,-,0.0,-,-,-,-,-,-,-,-,-,-,-,0.0,-,-,-,-,-,-,-,-,0.0,-,-,-,0.0,71.9,29.7,0.212
892,3859,12442,Livshits V.Ya.,1982,,-,-,-,20.0,-,-,-,-,-,-,-,-,-,0.0,-,-,-,0.0,-,-,0.0,0.0,-,-,-,-,-,0.0,-,-,-,0.0,-,-,-,-,-,-,-,-,-,-,0.0,-,-,-,-,-,-,-,-,-,-,-,-,-,-,-,-,-,0.0,-,-,-,-,-,-,0.0,-,-,0.0,-,-,-,-,-,-,-,0.0,-,-,-,-,-,-,-,-,-,-,-,0.0,-,-,-,-,-,-,,-,0.0,-,-,-,-,-,-,-,-,-,-,15.0,-,-,-,-,-,-,-,-,-,-,-,-,-,-,-,-,0.0,-,-,-,0.0,-,-,-,-,20.0,-,-,-,100.0,-,-,-,-,-,-,-,-,-,-,65.0,-,-,-,-,-,-,-,-,-,0.0,-,-,-,-,-,0.0,-,-,-,-,0.0,-,-,-,-,-,-,-,-,-,-,-,0.0,-,-,-,-,-,-,-,-,0.0,-,-,-,0.0,73.7,30.4,0.211
893,3859,12443,Livshits V.Ya.,1982,,-,-,-,25.0,-,-,-,-,-,-,-,-,-,0.0,-,-,-,0.0,-,-,0.0,0.0,-,-,-,-,-,0.0,-,-,-,0.0,-,-,-,-,-,-,-,-,-,-,0.0,-,-,-,-,-,-,-,-,-,-,-,-,-,-,-,-,-,0.0,-,-,-,-,-,-,0.0,-,-,0.0,-,-,-,-,-,-,-,0.0,-,-,-,-,-,-,-,-,-,-,-,0.0,-,-,-,-,-,-,,-,0.0,-,-,-,-,-,-,-,-,-,-,15.0,-,-,-,-,-,-,-,-,-,-,-,-,-,-,-,-,0.0,-,-,-,0.0,-,-,-,-,25.0,-,-,-,100.0,-,-,-,-,-,-,-,-,-,-,60.0,-,-,-,-,-,-,-,-,-,0.0,-,-,-,-,-,0.0,-,-,-,-,0.0,-,-,-,-,-,-,-,-,-,-,-,0.0,-,-,-,-,-,-,-,-,0.0,-,-,-,0.0,77.3,31.5,0.226
894,3859,12444,Livshits V.Ya.,1982,,-,-,-,0.0,-,-,-,-,-,-,-,-,-,0.0,-,-,-,0.0,-,-,0.0,0.0,-,-,-,-,-,0.0,-,-,-,0.0,-,-,-,-,-,-,-,-,-,-,0.0,-,-,-,-,-,-,-,-,-,-,-,-,-,-,-,-,-,0.0,-,-,-,-,-,-,0.0,-,-,0.0,-,-,-,-,-,-,-,0.0,-,-,-,-,-,-,-,-,-,-,-,0.0,-,-,-,-,-,-,,-,0.0,-,-,-,-,-,-,-,-,-,-,25.0,-,-,-,-,-,-,-,-,-,-,-,-,-,-,-,-,0.0,-,-,-,0.0,-,-,-,-,0.0,-,-,-,100.0,-,-,-,-,-,-,-,-,-,-,75.0,-,-,-,-,-,-,-,-,-,0.0,-,-,-,-,-,0.0,-,-,-,-,0.0,-,-,-,-,-,-,-,-,-,-,-,0.0,-,-,-,-,-,-,-,-,0.0,-,-,-,0.0,59.1,24.1,0.226
895,3859,12445,Livshits V.Ya.,1982,,-,-,-,5.0,-,-,-,-,-,-,-,-,-,0.0,-,-,-,0.0,-,-,0.0,0.0,-,-,-,-,-,0.0,-,-,-,0.0,-,-,-,-,-,-,-,-,-,-,0.0,-,-,-,-,-,-,-,-,-,-,-,-,-,-,-,-,-,0.0,-,-,-,-,-,-,0.0,-,-,0.0,-,-,-,-,-,-,-,0.0,-,-,-,-,-,-,-,-,-,-,-,0.0,-,-,-,-,-,-,,-,0.0,-,-,-,-,-,-,-,-,-,-,25.0,-,-,-,-,-,-,-,-,-,-,-,-,-,-,-,-,0.0,-,-,-,0.0,-,-,-,-,5.0,-,-,-,100.0,-,-,-,-,-,-,-,-,-,-,70.0,-,-,-,-,-,-,-,-,-,0.0,-,-,-,-,-,0.0,-,-,-,-,0.0,-,-,-,-,-,-,-,-,-,-,-,0.0,-,-,-,-,-,-,-,-,0.0,-,-,-,0.0,63.5,25.8,0.231
896,3859,12446,Livshits V.Ya.,1982,,-,-,-,10.0,-,-,-,-,-,-,-,-,-,0.0,-,-,-,0.0,-,-,0.0,0.0,-,-,-,-,-,0.0,-,-,-,0.0,-,-,-,-,-,-,-,-,-,-,0.0,-,-,-,-,-,-,-,-,-,-,-,-,-,-,-,-,-,0.0,-,-,-,-,-,-,0.0,-,-,0.0,-,-,-,-,-,-,-,0.0,-,-,-,-,-,-,-,-,-,-,-,0.0,-,-,-,-,-,-,,-,0.0,-,-,-,-,-,-,-,-,-,-,25.0,-,-,-,-,-,-,-,-,-,-,-,-,-,-,-,-,0.0,-,-,-,0.0,-,-,-,-,10.0,-,-,-,100.0,-,-,-,-,-,-,-,-,-,-,65.0,-,-,-,-,-,-,-,-,-,0.0,-,-,-,-,-,0.0,-,-,-,-,0.0,-,-,-,-,-,-,-,-,-,-,-,0.0,-,-,-,-,-,-,-,-,0.0,-,-,-,0.0,67.0,27.3,0.228
897,3859,12447,Livshits V.Ya.,1982,,-,-,-,15.0,-,-,-,-,-,-,-,-,-,0.0,-,-,-,0.0,-,-,0.0,0.0,-,-,-,-,-,0.0,-,-,-,0.0,-,-,-,-,-,-,-,-,-,-,0.0,-,-,-,-,-,-,-,-,-,-,-,-,-,-,-,-,-,0.0,-,-,-,-,-,-,0.0,-,-,0.0,-,-,-,-,-,-,-,0.0,-,-,-,-,-,-,-,-,-,-,-,0.0,-,-,-,-,-,-,,-,0.0,-,-,-,-,-,-,-,-,-,-,25.0,-,-,-,-,-,-,-,-,-,-,-,-,-,-,-,-,0.0,-,-,-,0.0,-,-,-,-,15.0,-,-,-,100.0,-,-,-,-,-,-,-,-,-,-,60.0,-,-,-,-,-,-,-,-,-,0.0,-,-,-,-,-,0.0,-,-,-,-,0.0,-,-,-,-,-,-,-,-,-,-,-,0.0,-,-,-,-,-,-,-,-,0.0,-,-,-,0.0,68.4,27.8,0.227
898,3859,12448,Livshits V.Ya.,1982,,-,-,-,20.0,-,-,-,-,-,-,-,-,-,0.0,-,-,-,0.0,-,-,0.0,0.0,-,-,-,-,-,0.0,-,-,-,0.0,-,-,-,-,-,-,-,-,-,-,0.0,-,-,-,-,-,-,-,-,-,-,-,-,-,-,-,-,-,0.0,-,-,-,-,-,-,0.0,-,-,0.0,-,-,-,-,-,-,-,0.0,-,-,-,-,-,-,-,-,-,-,-,0.0,-,-,-,-,-,-,,-,0.0,-,-,-,-,-,-,-,-,-,-,25.0,-,-,-,-,-,-,-,-,-,-,-,-,-,-,-,-,0.0,-,-,-,0.0,-,-,-,-,20.0,-,-,-,100.0,-,-,-,-,-,-,-,-,-,-,55.0,-,-,-,-,-,-,-,-,-,0.0,-,-,-,-,-,0.0,-,-,-,-,0.0,-,-,-,-,-,-,-,-,-,-,-,0.0,-,-,-,-,-,-,-,-,0.0,-,-,-,0.0,70.9,29.4,0.208
899,3859,12449,Livshits V.Ya.,1982,,-,-,-,25.0,-,-,-,-,-,-,-,-,-,0.0,-,-,-,0.0,-,-,0.0,0.0,-,-,-,-,-,0.0,-,-,-,0.0,-,-,-,-,-,-,-,-,-,-,0.0,-,-,-,-,-,-,-,-,-,-,-,-,-,-,-,-,-,0.0,-,-,-,-,-,-,0.0,-,-,0.0,-,-,-,-,-,-,-,0.0,-,-,-,-,-,-,-,-,-,-,-,0.0,-,-,-,-,-,-,,-,0.0,-,-,-,-,-,-,-,-,-,-,25.0,-,-,-,-,-,-,-,-,-,-,-,-,-,-,-,-,0.0,-,-,-,0.0,-,-,-,-,25.0,-,-,-,100.0,-,-,-,-,-,-,-,-,-,-,50.0,-,-,-,-,-,-,-,-,-,0.0,-,-,-,-,-,0.0,-,-,-,-,0.0,-,-,-,-,-,-,-,-,-,-,-,0.0,-,-,-,-,-,-,-,-,0.0,-,-,-,0.0,73.9,30.4,0.215
900,3859,12450,Livshits V.Ya.,1982,,-,-,-,30.0,-,-,-,-,-,-,-,-,-,0.0,-,-,-,0.0,-,-,0.0,0.0,-,-,-,-,-,0.0,-,-,-,0.0,-,-,-,-,-,-,-,-,-,-,0.0,-,-,-,-,-,-,-,-,-,-,-,-,-,-,-,-,-,0.0,-,-,-,-,-,-,0.0,-,-,0.0,-,-,-,-,-,-,-,0.0,-,-,-,-,-,-,-,-,-,-,-,0.0,-,-,-,-,-,-,,-,0.0,-,-,-,-,-,-,-,-,-,-,25.0,-,-,-,-,-,-,-,-,-,-,-,-,-,-,-,-,0.0,-,-,-,0.0,-,-,-,-,30.0,-,-,-,100.0,-,-,-,-,-,-,-,-,-,-,45.0,-,-,-,-,-,-,-,-,-,0.0,-,-,-,-,-,0.0,-,-,-,-,0.0,-,-,-,-,-,-,-,-,-,-,-,0.0,-,-,-,-,-,-,-,-,0.0,-,-,-,0.0,78.5,31.9,0.233
901,3859,12451,Livshits V.Ya.,1982,,-,-,-,0.0,-,-,-,-,-,-,-,-,-,0.0,-,-,-,0.0,-,-,0.0,0.0,-,-,-,-,-,0.0,-,-,-,0.0,-,-,-,-,-,-,-,-,-,-,0.0,-,-,-,-,-,-,-,-,-,-,-,-,-,-,-,-,-,0.0,-,-,-,-,-,-,0.0,-,-,0.0,-,-,-,-,-,-,-,0.0,-,-,-,-,-,-,-,-,-,-,-,0.0,-,-,-,-,-,-,,-,0.0,-,-,-,-,-,-,-,-,-,-,35.0,-,-,-,-,-,-,-,-,-,-,-,-,-,-,-,-,0.0,-,-,-,0.0,-,-,-,-,0.0,-,-,-,100.0,-,-,-,-,-,-,-,-,-,-,65.0,-,-,-,-,-,-,-,-,-,0.0,-,-,-,-,-,0.0,-,-,-,-,0.0,-,-,-,-,-,-,-,-,-,-,-,0.0,-,-,-,-,-,-,-,-,0.0,-,-,-,0.0,59.0,23.5,0.253
902,3859,12452,Livshits V.Ya.,1982,,-,-,-,5.0,-,-,-,-,-,-,-,-,-,0.0,-,-,-,0.0,-,-,0.0,0.0,-,-,-,-,-,0.0,-,-,-,0.0,-,-,-,-,-,-,-,-,-,-,0.0,-,-,-,-,-,-,-,-,-,-,-,-,-,-,-,-,-,0.0,-,-,-,-,-,-,0.0,-,-,0.0,-,-,-,-,-,-,-,0.0,-,-,-,-,-,-,-,-,-,-,-,0.0,-,-,-,-,-,-,,-,0.0,-,-,-,-,-,-,-,-,-,-,30.0,-,-,-,-,-,-,-,-,-,-,-,-,-,-,-,-,0.0,-,-,-,0.0,-,-,-,-,5.0,-,-,-,100.0,-,-,-,-,-,-,-,-,-,-,65.0,-,-,-,-,-,-,-,-,-,0.0,-,-,-,-,-,0.0,-,-,-,-,0.0,-,-,-,-,-,-,-,-,-,-,-,0.0,-,-,-,-,-,-,-,-,0.0,-,-,-,0.0,63.4,25.5,0.244
903,3859,12453,Livshits V.Ya.,1982,,-,-,-,15.0,-,-,-,-,-,-,-,-,-,0.0,-,-,-,0.0,-,-,0.0,0.0,-,-,-,-,-,0.0,-,-,-,0.0,-,-,-,-,-,-,-,-,-,-,0.0,-,-,-,-,-,-,-,-,-,-,-,-,-,-,-,-,-,0.0,-,-,-,-,-,-,0.0,-,-,0.0,-,-,-,-,-,-,-,0.0,-,-,-,-,-,-,-,-,-,-,-,0.0,-,-,-,-,-,-,,-,0.0,-,-,-,-,-,-,-,-,-,-,20.0,-,-,-,-,-,-,-,-,-,-,-,-,-,-,-,-,0.0,-,-,-,0.0,-,-,-,-,15.0,-,-,-,100.0,-,-,-,-,-,-,-,-,-,-,65.0,-,-,-,-,-,-,-,-,-,0.0,-,-,-,-,-,0.0,-,-,-,-,0.0,-,-,-,-,-,-,-,-,-,-,-,0.0,-,-,-,-,-,-,-,-,0.0,-,-,-,0.0,71.3,29.8,0.195
904,3859,12454,Livshits V.Ya.,1982,,-,-,-,17.5,-,-,-,-,-,-,-,-,-,0.0,-,-,-,0.0,-,-,0.0,0.0,-,-,-,-,-,0.0,-,-,-,0.0,-,-,-,-,-,-,-,-,-,-,0.0,-,-,-,-,-,-,-,-,-,-,-,-,-,-,-,-,-,0.0,-,-,-,-,-,-,0.0,-,-,0.0,-,-,-,-,-,-,-,0.0,-,-,-,-,-,-,-,-,-,-,-,0.0,-,-,-,-,-,-,,-,0.0,-,-,-,-,-,-,-,-,-,-,17.5,-,-,-,-,-,-,-,-,-,-,-,-,-,-,-,-,0.0,-,-,-,0.0,-,-,-,-,17.5,-,-,-,100.0,-,-,-,-,-,-,-,-,-,-,65.0,-,-,-,-,-,-,-,-,-,0.0,-,-,-,-,-,0.0,-,-,-,-,0.0,-,-,-,-,-,-,-,-,-,-,-,0.0,-,-,-,-,-,-,-,-,0.0,-,-,-,0.0,71.2,29.3,0.216
905,3861,12458,Takahashi K.,1983,,-,-,-,0.0,-,-,-,-,-,-,-,-,-,48.30918,-,-,-,0.0,-,-,0.0,0.0,-,-,-,-,-,0.0,-,-,-,0.0,-,-,-,-,-,-,-,-,-,-,0.0,-,-,-,-,-,-,-,-,-,-,-,-,-,-,-,-,-,0.0,-,-,-,-,-,-,0.0,-,-,0.0,-,-,-,-,-,-,-,0.0,-,-,-,-,-,-,-,-,-,-,-,0.0,-,-,-,-,-,-,,-,0.0,-,-,-,-,-,-,-,-,-,-,3.381643,-,-,-,-,-,-,-,-,-,-,-,-,-,-,-,-,0.0,-,-,-,0.0,-,-,-,-,48.30918,-,-,-,100.0,-,-,-,-,-,-,-,-,-,-,48.30918,-,-,-,-,-,-,-,-,-,0.0,-,-,-,-,-,0.0,-,-,-,-,0.0,-,-,-,-,-,-,-,-,-,-,-,0.0,-,-,-,-,-,-,-,-,0.0,-,-,-,0.0,34.2,13.59,0.2582782
906,3861,12460,Takahashi K.,1983,,-,-,-,0.0,-,-,-,-,-,-,-,-,-,45.45454,-,-,-,0.0,-,-,0.0,0.0,-,-,-,-,-,0.0,-,-,-,0.0,-,-,-,-,-,-,-,-,-,-,0.0,-,-,-,-,-,-,-,-,-,-,-,-,-,-,-,-,-,0.0,-,-,-,-,-,-,0.0,-,-,0.0,-,-,-,-,-,-,-,0.0,-,-,-,-,-,-,-,-,-,-,-,0.0,-,-,-,-,-,-,,-,0.0,-,-,-,-,-,-,-,-,-,-,9.090909,-,-,-,-,-,-,-,-,-,-,-,-,-,-,-,-,0.0,-,-,-,0.0,-,-,-,-,45.45454,-,-,-,100.0,-,-,-,-,-,-,-,-,-,-,45.45454,-,-,-,-,-,-,-,-,-,0.0,-,-,-,-,-,0.0,-,-,-,-,0.0,-,-,-,-,-,-,-,-,-,-,-,0.0,-,-,-,-,-,-,-,-,0.0,-,-,-,0.0,45.3,17.94,0.2625417
907,3861,12462,Takahashi K.,1983,,-,-,-,0.0,-,-,-,-,-,-,-,-,-,43.47826,-,-,-,0.0,-,-,0.0,0.0,-,-,-,-,-,0.0,-,-,-,0.0,-,-,-,-,-,-,-,-,-,-,0.0,-,-,-,-,-,-,-,-,-,-,-,-,-,-,-,-,-,0.0,-,-,-,-,-,-,0.0,-,-,0.0,-,-,-,-,-,-,-,0.0,-,-,-,-,-,-,-,-,-,-,-,0.0,-,-,-,-,-,-,,-,0.0,-,-,-,-,-,-,-,-,-,-,13.04348,-,-,-,-,-,-,-,-,-,-,-,-,-,-,-,-,0.0,-,-,-,0.0,-,-,-,-,43.47826,-,-,-,100.0,-,-,-,-,-,-,-,-,-,-,43.47826,-,-,-,-,-,-,-,-,-,0.0,-,-,-,-,-,0.0,-,-,-,-,0.0,-,-,-,-,-,-,-,-,-,-,-,0.0,-,-,-,-,-,-,-,-,0.0,-,-,-,0.0,56.1,22.85,0.2275711
908,3861,12463,Takahashi K.,1983,,-,-,-,0.0,-,-,-,-,-,-,-,-,-,42.55319,-,-,-,0.0,-,-,0.0,0.0,-,-,-,-,-,0.0,-,-,-,0.0,-,-,-,-,-,-,-,-,-,-,0.0,-,-,-,-,-,-,-,-,-,-,-,-,-,-,-,-,-,0.0,-,-,-,-,-,-,0.0,-,-,0.0,-,-,-,-,-,-,-,0.0,-,-,-,-,-,-,-,-,-,-,-,0.0,-,-,-,-,-,-,,-,0.0,-,-,-,-,-,-,-,-,-,-,14.89362,-,-,-,-,-,-,-,-,-,-,-,-,-,-,-,-,0.0,-,-,-,0.0,-,-,-,-,42.55319,-,-,-,100.0,-,-,-,-,-,-,-,-,-,-,42.55319,-,-,-,-,-,-,-,-,-,0.0,-,-,-,-,-,0.0,-,-,-,-,0.0,-,-,-,-,-,-,-,-,-,-,-,0.0,-,-,-,-,-,-,-,-,0.0,-,-,-,0.0,58.9,23.69,0.2431406
909,3861,12464,Takahashi K.,1983,,-,-,-,0.0,-,-,-,-,-,-,-,-,-,41.66667,-,-,-,0.0,-,-,0.0,0.0,-,-,-,-,-,0.0,-,-,-,0.0,-,-,-,-,-,-,-,-,-,-,0.0,-,-,-,-,-,-,-,-,-,-,-,-,-,-,-,-,-,0.0,-,-,-,-,-,-,0.0,-,-,0.0,-,-,-,-,-,-,-,0.0,-,-,-,-,-,-,-,-,-,-,-,0.0,-,-,-,-,-,-,,-,0.0,-,-,-,-,-,-,-,-,-,-,16.66667,-,-,-,-,-,-,-,-,-,-,-,-,-,-,-,-,0.0,-,-,-,0.0,-,-,-,-,41.66667,-,-,-,100.0,-,-,-,-,-,-,-,-,-,-,41.66667,-,-,-,-,-,-,-,-,-,0.0,-,-,-,-,-,0.0,-,-,-,-,0.0,-,-,-,-,-,-,-,-,-,-,-,0.0,-,-,-,-,-,-,-,-,0.0,-,-,-,0.0,62.9,25.28,0.2440664
910,3861,12465,Takahashi K.,1983,,-,-,-,0.0,-,-,-,-,-,-,-,-,-,40.81633,-,-,-,0.0,-,-,0.0,0.0,-,-,-,-,-,0.0,-,-,-,0.0,-,-,-,-,-,-,-,-,-,-,0.0,-,-,-,-,-,-,-,-,-,-,-,-,-,-,-,-,-,0.0,-,-,-,-,-,-,0.0,-,-,0.0,-,-,-,-,-,-,-,0.0,-,-,-,-,-,-,-,-,-,-,-,0.0,-,-,-,-,-,-,,-,0.0,-,-,-,-,-,-,-,-,-,-,18.36735,-,-,-,-,-,-,-,-,-,-,-,-,-,-,-,-,0.0,-,-,-,0.0,-,-,-,-,40.81633,-,-,-,100.0,-,-,-,-,-,-,-,-,-,-,40.81633,-,-,-,-,-,-,-,-,-,0.0,-,-,-,-,-,0.0,-,-,-,-,0.0,-,-,-,-,-,-,-,-,-,-,-,0.0,-,-,-,-,-,-,-,-,0.0,-,-,-,0.0,67.2,27.46,0.2235979
911,3861,12466,Takahashi K.,1983,,-,-,-,0.0,-,-,-,-,-,-,-,-,-,40.0,-,-,-,0.0,-,-,0.0,0.0,-,-,-,-,-,0.0,-,-,-,0.0,-,-,-,-,-,-,-,-,-,-,0.0,-,-,-,-,-,-,-,-,-,-,-,-,-,-,-,-,-,0.0,-,-,-,-,-,-,0.0,-,-,0.0,-,-,-,-,-,-,-,0.0,-,-,-,-,-,-,-,-,-,-,-,0.0,-,-,-,-,-,-,,-,0.0,-,-,-,-,-,-,-,-,-,-,20.0,-,-,-,-,-,-,-,-,-,-,-,-,-,-,-,-,0.0,-,-,-,0.0,-,-,-,-,40.0,-,-,-,100.0,-,-,-,-,-,-,-,-,-,-,40.0,-,-,-,-,-,-,-,-,-,0.0,-,-,-,-,-,0.0,-,-,-,-,0.0,-,-,-,-,-,-,-,-,-,-,-,0.0,-,-,-,-,-,-,-,-,0.0,-,-,-,0.0,71.0,28.87,0.2296501
912,3861,12467,Takahashi K.,1983,,-,-,-,0.0,-,-,-,-,-,-,-,-,-,39.21569,-,-,-,0.0,-,-,0.0,0.0,-,-,-,-,-,0.0,-,-,-,0.0,-,-,-,-,-,-,-,-,-,-,0.0,-,-,-,-,-,-,-,-,-,-,-,-,-,-,-,-,-,0.0,-,-,-,-,-,-,0.0,-,-,0.0,-,-,-,-,-,-,-,0.0,-,-,-,-,-,-,-,-,-,-,-,0.0,-,-,-,-,-,-,,-,0.0,-,-,-,-,-,-,-,-,-,-,21.56863,-,-,-,-,-,-,-,-,-,-,-,-,-,-,-,-,0.0,-,-,-,0.0,-,-,-,-,39.21569,-,-,-,100.0,-,-,-,-,-,-,-,-,-,-,39.21569,-,-,-,-,-,-,-,-,-,0.0,-,-,-,-,-,0.0,-,-,-,-,0.0,-,-,-,-,-,-,-,-,-,-,-,0.0,-,-,-,-,-,-,-,-,0.0,-,-,-,0.0,72.2,28.98,0.2456867
913,3861,12468,Takahashi K.,1983,,-,-,-,0.0,-,-,-,-,-,-,-,-,-,38.46154,-,-,-,0.0,-,-,0.0,0.0,-,-,-,-,-,0.0,-,-,-,0.0,-,-,-,-,-,-,-,-,-,-,0.0,-,-,-,-,-,-,-,-,-,-,-,-,-,-,-,-,-,0.0,-,-,-,-,-,-,0.0,-,-,0.0,-,-,-,-,-,-,-,0.0,-,-,-,-,-,-,-,-,-,-,-,0.0,-,-,-,-,-,-,,-,0.0,-,-,-,-,-,-,-,-,-,-,23.07692,-,-,-,-,-,-,-,-,-,-,-,-,-,-,-,-,0.0,-,-,-,0.0,-,-,-,-,38.46154,-,-,-,100.0,-,-,-,-,-,-,-,-,-,-,38.46154,-,-,-,-,-,-,-,-,-,0.0,-,-,-,-,-,0.0,-,-,-,-,0.0,-,-,-,-,-,-,-,-,-,-,-,0.0,-,-,-,-,-,-,-,-,0.0,-,-,-,0.0,75.2,30.19,0.2454454
914,3861,12469,Takahashi K.,1983,,-,-,-,0.0,-,-,-,-,-,-,-,-,-,37.03704,-,-,-,0.0,-,-,0.0,0.0,-,-,-,-,-,0.0,-,-,-,0.0,-,-,-,-,-,-,-,-,-,-,0.0,-,-,-,-,-,-,-,-,-,-,-,-,-,-,-,-,-,0.0,-,-,-,-,-,-,0.0,-,-,0.0,-,-,-,-,-,-,-,0.0,-,-,-,-,-,-,-,-,-,-,-,0.0,-,-,-,-,-,-,,-,0.0,-,-,-,-,-,-,-,-,-,-,25.92592,-,-,-,-,-,-,-,-,-,-,-,-,-,-,-,-,0.0,-,-,-,0.0,-,-,-,-,37.03704,-,-,-,100.0,-,-,-,-,-,-,-,-,-,-,37.03704,-,-,-,-,-,-,-,-,-,0.0,-,-,-,-,-,0.0,-,-,-,-,0.0,-,-,-,-,-,-,-,-,-,-,-,0.0,-,-,-,-,-,-,-,-,0.0,-,-,-,0.0,76.1,30.61,0.2430578
915,3861,12471,Takahashi K.,1983,,-,-,-,0.0,-,-,-,-,-,-,-,-,-,34.48276,-,-,-,0.0,-,-,0.0,0.0,-,-,-,-,-,0.0,-,-,-,0.0,-,-,-,-,-,-,-,-,-,-,0.0,-,-,-,-,-,-,-,-,-,-,-,-,-,-,-,-,-,0.0,-,-,-,-,-,-,0.0,-,-,0.0,-,-,-,-,-,-,-,0.0,-,-,-,-,-,-,-,-,-,-,-,0.0,-,-,-,-,-,-,,-,0.0,-,-,-,-,-,-,-,-,-,-,31.03448,-,-,-,-,-,-,-,-,-,-,-,-,-,-,-,-,0.0,-,-,-,0.0,-,-,-,-,34.48276,-,-,-,100.0,-,-,-,-,-,-,-,-,-,-,34.48276,-,-,-,-,-,-,-,-,-,0.0,-,-,-,-,-,0.0,-,-,-,-,0.0,-,-,-,-,-,-,-,-,-,-,-,0.0,-,-,-,-,-,-,-,-,0.0,-,-,-,0.0,71.5,28.5,0.254386
916,3861,12472,Takahashi K.,1983,,-,-,-,0.0,-,-,-,-,-,-,-,-,-,33.33333,-,-,-,0.0,-,-,0.0,0.0,-,-,-,-,-,0.0,-,-,-,0.0,-,-,-,-,-,-,-,-,-,-,0.0,-,-,-,-,-,-,-,-,-,-,-,-,-,-,-,-,-,0.0,-,-,-,-,-,-,0.0,-,-,0.0,-,-,-,-,-,-,-,0.0,-,-,-,-,-,-,-,-,-,-,-,0.0,-,-,-,-,-,-,,-,0.0,-,-,-,-,-,-,-,-,-,-,33.33333,-,-,-,-,-,-,-,-,-,-,-,-,-,-,-,-,0.0,-,-,-,0.0,-,-,-,-,33.33333,-,-,-,100.0,-,-,-,-,-,-,-,-,-,-,33.33333,-,-,-,-,-,-,-,-,-,0.0,-,-,-,-,-,0.0,-,-,-,-,0.0,-,-,-,-,-,-,-,-,-,-,-,0.0,-,-,-,-,-,-,-,-,0.0,-,-,-,0.0,70.4,28.04,0.2553495
917,3861,12473,Takahashi K.,1983,,-,-,-,0.0,-,-,-,-,-,-,-,-,-,31.25,-,-,-,0.0,-,-,0.0,0.0,-,-,-,-,-,0.0,-,-,-,0.0,-,-,-,-,-,-,-,-,-,-,0.0,-,-,-,-,-,-,-,-,-,-,-,-,-,-,-,-,-,0.0,-,-,-,-,-,-,0.0,-,-,0.0,-,-,-,-,-,-,-,0.0,-,-,-,-,-,-,-,-,-,-,-,0.0,-,-,-,-,-,-,,-,0.0,-,-,-,-,-,-,-,-,-,-,37.5,-,-,-,-,-,-,-,-,-,-,-,-,-,-,-,-,0.0,-,-,-,0.0,-,-,-,-,31.25,-,-,-,100.0,-,-,-,-,-,-,-,-,-,-,31.25,-,-,-,-,-,-,-,-,-,0.0,-,-,-,-,-,0.0,-,-,-,-,0.0,-,-,-,-,-,-,-,-,-,-,-,0.0,-,-,-,-,-,-,-,-,0.0,-,-,-,0.0,63.8,25.05,0.2734531
918,3861,12474,Takahashi K.,1983,,-,-,-,0.0,-,-,-,-,-,-,-,-,-,30.30303,-,-,-,0.0,-,-,0.0,0.0,-,-,-,-,-,0.0,-,-,-,0.0,-,-,-,-,-,-,-,-,-,-,0.0,-,-,-,-,-,-,-,-,-,-,-,-,-,-,-,-,-,0.0,-,-,-,-,-,-,0.0,-,-,0.0,-,-,-,-,-,-,-,0.0,-,-,-,-,-,-,-,-,-,-,-,0.0,-,-,-,-,-,-,,-,0.0,-,-,-,-,-,-,-,-,-,-,39.39394,-,-,-,-,-,-,-,-,-,-,-,-,-,-,-,-,0.0,-,-,-,0.0,-,-,-,-,30.30303,-,-,-,100.0,-,-,-,-,-,-,-,-,-,-,30.30303,-,-,-,-,-,-,-,-,-,0.0,-,-,-,-,-,0.0,-,-,-,-,0.0,-,-,-,-,-,-,-,-,-,-,-,0.0,-,-,-,-,-,-,-,-,0.0,-,-,-,0.0,63.1,24.67,0.2788812
919,3861,12478,Takahashi K.,1983,,-,-,-,0.0,-,-,-,-,-,-,-,-,-,47.61905,-,-,-,0.0,-,-,0.0,0.0,-,-,-,-,-,0.0,-,-,-,0.0,-,-,-,-,-,-,-,-,-,-,0.0,-,-,-,-,-,-,-,-,-,-,-,-,-,-,-,-,-,0.0,-,-,-,-,-,-,0.0,-,-,0.0,-,-,-,-,-,-,-,4.761905,-,-,-,-,-,-,-,-,-,-,-,0.0,-,-,-,-,-,-,,-,0.0,-,-,-,-,-,-,-,-,-,-,0.0,-,-,-,-,-,-,-,-,-,-,-,-,-,-,-,-,0.0,-,-,-,0.0,-,-,-,-,47.61905,-,-,-,100.0,-,-,-,-,-,-,-,-,-,-,47.61905,-,-,-,-,-,-,-,-,-,0.0,-,-,-,-,-,0.0,-,-,-,-,0.0,-,-,-,-,-,-,-,-,-,-,-,0.0,-,-,-,-,-,-,-,-,0.0,-,-,-,0.0,33.9,13.46,0.2592868
920,3861,12480,Takahashi K.,1983,,-,-,-,0.0,-,-,-,-,-,-,-,-,-,43.47826,-,-,-,0.0,-,-,0.0,0.0,-,-,-,-,-,0.0,-,-,-,0.0,-,-,-,-,-,-,-,-,-,-,0.0,-,-,-,-,-,-,-,-,-,-,-,-,-,-,-,-,-,0.0,-,-,-,-,-,-,0.0,-,-,0.0,-,-,-,-,-,-,-,13.04348,-,-,-,-,-,-,-,-,-,-,-,0.0,-,-,-,-,-,-,,-,0.0,-,-,-,-,-,-,-,-,-,-,0.0,-,-,-,-,-,-,-,-,-,-,-,-,-,-,-,-,0.0,-,-,-,0.0,-,-,-,-,43.47826,-,-,-,100.0,-,-,-,-,-,-,-,-,-,-,43.47826,-,-,-,-,-,-,-,-,-,0.0,-,-,-,-,-,0.0,-,-,-,-,0.0,-,-,-,-,-,-,-,-,-,-,-,0.0,-,-,-,-,-,-,-,-,0.0,-,-,-,0.0,44.9,17.56,0.2784739
