Repository: jacobergzhou/Poisson-Ratio

File: Non_metal_07242019.csv (part 13 of 91)
Index,Code,Glass #,Author,Year,Trademark,glass_comp,Ag2O,AgI,Al,Al2O3,AlF3,AlN,As,As2O3,As2O5,As2S3,As2Se3,AsSe,B,B2O3,BaCl2,BaF2,BaO,BeF2,BeO,Bi2O3,BiCl3,Br,Ca,CaF2,CaO,Cd,CdCl2,CdF2,CdO,Ce2O3,CeF3,CeO2,Cl,Co3O4,CoO,Cr2O3,Cs2O,CsCl,CsF,Cu2O,CuO,Dy2O3,Er,Er2O3,ErF3,Eu,Eu2O3,EuF3,F,Fe,Fe2O3,FeO,Ga,Ga2O3,Ga2S3,Ga2Se3,GaF3,Gd2O3,GdF3,Ge,GeO2,GeS2,GeSe2,H2O,HfF4,HfO2,Hg,Ho2O3,I,InF3,K,K2O,K2S,K2SO4,KBr,KCl,KF,KHF2,La,La2O3,La2S3,LaF3,Li,Li2O,Li2S,Li2SO4,LiBr,LiCl,LiF,LiI,MgF2,MgO,Mn2O3,MnF2,MnO,MnO2,MoO2,MoO3,N,Na,Na2O,Na2S,Na2SO4,NaCl,NaF,NaPO3,Nb2O5,Nd,Nd2O3,NdF3,NH4NO3,NiO,O,OH,P,P2O5,Pb,PbCl2,PbF2,PbO,PdO,Pr2O3,Pr6O11,PrF3,Rb2O,RbF,Rh2O3,RuO2,S,Sb,Sb2O3,Sb2S3,Sc2O3,Se,Si,Si3N4,SiC,SiO2,Sm2O3,Sn,SnO,SnO2,SO2,SO3,Sr,SrCl2,SrF2,SrO,Ta2O3,Ta2O5,Tb2O3,TbF3,Te,TeO2,Th,ThF4,ThO2,TiO2,Tl,Tl2O,Tl2Se,TlSe,Tm2O3,U,U3O8,UO2,V,V2O5,VO6,WO3,Y,Y2O3,Yb2O3,YbF3,YF3,ZnCl2,ZnF2,ZnO,ZnSO4,ZrF4,ZrO2,Young's modulus E (GPa),Shear modulus G (GPa),Poisson's ratio v
# 883,24453,189623,Higazy A.A.,1995,nan,(P2O5)100.0 ,0.0,0,0.0,0.0,0.0,0.0,0.0,0.0,0.0,0,0,0,0.0,0.0,0,0.0,0.0,0.0,0.0,0.0,0.0,0,0.0,0.0,0.0,0.0,0,0,0.0,0.0,0,0.0,0.0,0.0,0.0,0.0,0.0,0,0.0,0.0,0.0,0.0,0.0,0.0,0,0.0,0.0,0,0.0,0.0,0.0,0.0,0.0,0.0,0,0,0,0.0,0,0.0,0.0,0,0,0.0,0,0.0,0.0,0.0,0,0.0,0.0,0.0,0,0,0.0,0.0,0,0.0,0.0,0.0,0,0.0,0.0,0.0,0,0,0,0.0,0.0,0,0.0,0.0,0.0,0,0.0,0.0,0.0,0.0,0.0,0.0,0.0,0.0,0.0,0.0,0.0,0.0,0.0,0.0,0.0,0.0,0.0,0.0,0.0,0.0,0.0,100.0,0.0,0.0,0.0,0.0,0.0,0.0,0.0,0,0.0,0.0,0.0,0.0,0.0,0.0,0.0,0,0.0,0.0,0.0,0.0,0.0,0.0,0.0,0,0.0,0.0,0.0,0.0,0.0,0,0.0,0.0,0.0,0.0,0.0,0,0.0,0.0,0.0,0.0,0,0.0,0.0,0.0,0,0,0,0.0,0.0,0.0,0.0,0.0,0.0,0.0,0.0,0.0,0.0,0.0,0.0,0.0,0.0,0.0,0,0.0,0.0,31.3,12.1,0.294
# 884,24453,189631,Higazy A.A.,1995,nan,(MnO2)50.0 (P2O5)50.0 ,0.0,0,0.0,0.0,0.0,0.0,0.0,0.0,0.0,0,0,0,0.0,0.0,0,0.0,0.0,0.0,0.0,0.0,0.0,0,0.0,0.0,0.0,0.0,0,0,0.0,0.0,0,0.0,0.0,0.0,0.0,0.0,0.0,0,0.0,0.0,0.0,0.0,0.0,0.0,0,0.0,0.0,0,0.0,0.0,0.0,0.0,0.0,0.0,0,0,0,0.0,0,0.0,0.0,0,0,0.0,0,0.0,0.0,0.0,0,0.0,0.0,0.0,0,0,0.0,0.0,0,0.0,0.0,0.0,0,0.0,0.0,0.0,0,0,0,0.0,0.0,0,0.0,0.0,0.0,0,0.0,50.0,0.0,0.0,0.0,0.0,0.0,0.0,0.0,0.0,0.0,0.0,0.0,0.0,0.0,0.0,0.0,0.0,0.0,0.0,0.0,50.0,0.0,0.0,0.0,0.0,0.0,0.0,0.0,0,0.0,0.0,0.0,0.0,0.0,0.0,0.0,0,0.0,0.0,0.0,0.0,0.0,0.0,0.0,0,0.0,0.0,0.0,0.0,0.0,0,0.0,0.0,0.0,0.0,0.0,0,0.0,0.0,0.0,0.0,0,0.0,0.0,0.0,0,0,0,0.0,0.0,0.0,0.0,0.0,0.0,0.0,0.0,0.0,0.0,0.0,0.0,0.0,0.0,0.0,0,0.0,0.0,81.2,31.4,0.294
# 893,40153,466945,Lin Chung0Chern,2012,nan,(CaO)24.05 (Na2O)24.85 (P2O5)4.01 (SiO2)47.09 ,0.0,0,0.0,0.0,0.0,0.0,0.0,0.0,0.0,0,0,0,0.0,0.0,0,0.0,0.0,0.0,0.0,0.0,0.0,0,0.0,0.0,24.05,0.0,0,0,0.0,0.0,0,0.0,0.0,0.0,0.0,0.0,0.0,0,0.0,0.0,0.0,0.0,0.0,0.0,0,0.0,0.0,0,0.0,0.0,0.0,0.0,0.0,0.0,0,0,0,0.0,0,0.0,0.0,0,0,0.0,0,0.0,0.0,0.0,0,0.0,0.0,0.0,0,0,0.0,0.0,0,0.0,0.0,0.0,0,0.0,0.0,0.0,0,0,0,0.0,0.0,0,0.0,0.0,0.0,0,0.0,0.0,0.0,0.0,0.0,0.0,24.85,0.0,0.0,0.0,0.0,0.0,0.0,0.0,0.0,0.0,0.0,0.0,0.0,0.0,0.0,4.01,0.0,0.0,0.0,0.0,0.0,0.0,0.0,0,0.0,0.0,0.0,0.0,0.0,0.0,0.0,0,0.0,0.0,0.0,0.0,0.0,47.09,0.0,0,0.0,0.0,0.0,0.0,0.0,0,0.0,0.0,0.0,0.0,0.0,0,0.0,0.0,0.0,0.0,0,0.0,0.0,0.0,0,0,0,0.0,0.0,0.0,0.0,0.0,0.0,0.0,0.0,0.0,0.0,0.0,0.0,0.0,0.0,0.0,0,0.0,0.0,75.0,29.0,0.29310349999999996
# 894,10627,80751,Zhao Xiujian,1987,nan,(AlF3)9.0 (BaF2)27.0 (LiF)10.0 (ZrF4)54.0 ,0.0,0,0.0,0.0,9.0,0.0,0.0,0.0,0.0,0,0,0,0.0,0.0,0,27.0,0.0,0.0,0.0,0.0,0.0,0,0.0,0.0,0.0,0.0,0,0,0.0,0.0,0,0.0,0.0,0.0,0.0,0.0,0.0,0,0.0,0.0,0.0,0.0,0.0,0.0,0,0.0,0.0,0,0.0,0.0,0.0,0.0,0.0,0.0,0,0,0,0.0,0,0.0,0.0,0,0,0.0,0,0.0,0.0,0.0,0,0.0,0.0,0.0,0,0,0.0,0.0,0,0.0,0.0,0.0,0,0.0,0.0,0.0,0,0,0,0.0,10.0,0,0.0,0.0,0.0,0,0.0,0.0,0.0,0.0,0.0,0.0,0.0,0.0,0.0,0.0,0.0,0.0,0.0,0.0,0.0,0.0,0.0,0.0,0.0,0.0,0.0,0.0,0.0,0.0,0.0,0.0,0.0,0.0,0.0,0,0.0,0.0,0.0,0.0,0.0,0.0,0.0,0,0.0,0.0,0.0,0.0,0.0,0.0,0.0,0,0.0,0.0,0.0,0.0,0.0,0,0.0,0.0,0.0,0.0,0.0,0,0.0,0.0,0.0,0.0,0,0.0,0.0,0.0,0,0,0,0.0,0.0,0.0,0.0,0.0,0.0,0.0,0.0,0.0,0.0,0.0,0.0,0.0,0.0,0.0,0,54.0,0.0,60.0,23.2,0.2931034
# 896,27721,359526,Tanabe S.,1992,nan,(Al2O3)25.0 (Eu2O3)25.0 (SiO2)50.0 ,0.0,0,0.0,25.0,0.0,0.0,0.0,0.0,0.0,0,0,0,0.0,0.0,0,0.0,0.0,0.0,0.0,0.0,0.0,0,0.0,0.0,0.0,0.0,0,0,0.0,0.0,0,0.0,0.0,0.0,0.0,0.0,0.0,0,0.0,0.0,0.0,0.0,0.0,0.0,0,0.0,25.0,0,0.0,0.0,0.0,0.0,0.0,0.0,0,0,0,0.0,0,0.0,0.0,0,0,0.0,0,0.0,0.0,0.0,0,0.0,0.0,0.0,0,0,0.0,0.0,0,0.0,0.0,0.0,0,0.0,0.0,0.0,0,0,0,0.0,0.0,0,0.0,0.0,0.0,0,0.0,0.0,0.0,0.0,0.0,0.0,0.0,0.0,0.0,0.0,0.0,0.0,0.0,0.0,0.0,0.0,0.0,0.0,0.0,0.0,0.0,0.0,0.0,0.0,0.0,0.0,0.0,0.0,0.0,0,0.0,0.0,0.0,0.0,0.0,0.0,0.0,0,0.0,0.0,0.0,0.0,0.0,50.0,0.0,0,0.0,0.0,0.0,0.0,0.0,0,0.0,0.0,0.0,0.0,0.0,0,0.0,0.0,0.0,0.0,0,0.0,0.0,0.0,0,0,0,0.0,0.0,0.0,0.0,0.0,0.0,0.0,0.0,0.0,0.0,0.0,0.0,0.0,0.0,0.0,0,0.0,0.0,120.0,46.4,0.2931034
# 898,4038,4645,Yamane M.,1982,nan,(Al2O3)27.49975 (CaO)37.50054 (SiO2)34.99971 ,0.0,0,0.0,27.49975,0.0,0.0,0.0,0.0,0.0,0,0,0,0.0,0.0,0,0.0,0.0,0.0,0.0,0.0,0.0,0,0.0,0.0,37.50054,0.0,0,0,0.0,0.0,0,0.0,0.0,0.0,0.0,0.0,0.0,0,0.0,0.0,0.0,0.0,0.0,0.0,0,0.0,0.0,0,0.0,0.0,0.0,0.0,0.0,0.0,0,0,0,0.0,0,0.0,0.0,0,0,0.0,0,0.0,0.0,0.0,0,0.0,0.0,0.0,0,0,0.0,0.0,0,0.0,0.0,0.0,0,0.0,0.0,0.0,0,0,0,0.0,0.0,0,0.0,0.0,0.0,0,0.0,0.0,0.0,0.0,0.0,0.0,0.0,0.0,0.0,0.0,0.0,0.0,0.0,0.0,0.0,0.0,0.0,0.0,0.0,0.0,0.0,0.0,0.0,0.0,0.0,0.0,0.0,0.0,0.0,0,0.0,0.0,0.0,0.0,0.0,0.0,0.0,0,0.0,0.0,0.0,0.0,0.0,34.99971,0.0,0,0.0,0.0,0.0,0.0,0.0,0,0.0,0.0,0.0,0.0,0.0,0,0.0,0.0,0.0,0.0,0,0.0,0.0,0.0,0,0,0,0.0,0.0,0.0,0.0,0.0,0.0,0.0,0.0,0.0,0.0,0.0,0.0,0.0,0.0,0.0,0,0.0,0.0,103.0,40.0,0.293
# 899,5154,19230,Nemilov S.V.,1973,nan,(B2O3)98.8 (K2O)1.2 ,0.0,0,0.0,0.0,0.0,0.0,0.0,0.0,0.0,0,0,0,0.0,98.8,0,0.0,0.0,0.0,0.0,0.0,0.0,0,0.0,0.0,0.0,0.0,0,0,0.0,0.0,0,0.0,0.0,0.0,0.0,0.0,0.0,0,0.0,0.0,0.0,0.0,0.0,0.0,0,0.0,0.0,0,0.0,0.0,0.0,0.0,0.0,0.0,0,0,0,0.0,0,0.0,0.0,0,0,0.0,0,0.0,0.0,0.0,0,0.0,0.0,1.2,0,0,0.0,0.0,0,0.0,0.0,0.0,0,0.0,0.0,0.0,0,0,0,0.0,0.0,0,0.0,0.0,0.0,0,0.0,0.0,0.0,0.0,0.0,0.0,0.0,0.0,0.0,0.0,0.0,0.0,0.0,0.0,0.0,0.0,0.0,0.0,0.0,0.0,0.0,0.0,0.0,0.0,0.0,0.0,0.0,0.0,0.0,0,0.0,0.0,0.0,0.0,0.0,0.0,0.0,0,0.0,0.0,0.0,0.0,0.0,0.0,0.0,0,0.0,0.0,0.0,0.0,0.0,0,0.0,0.0,0.0,0.0,0.0,0,0.0,0.0,0.0,0.0,0,0.0,0.0,0.0,0,0,0,0.0,0.0,0.0,0.0,0.0,0.0,0.0,0.0,0.0,0.0,0.0,0.0,0.0,0.0,0.0,0,0.0,0.0,19.4,7.542999999999999,0.293
# 900,5154,19242,Nemilov S.V.,1973,nan,(B2O3)74.2 (K2O)25.8 ,0.0,0,0.0,0.0,0.0,0.0,0.0,0.0,0.0,0,0,0,0.0,74.2,0,0.0,0.0,0.0,0.0,0.0,0.0,0,0.0,0.0,0.0,0.0,0,0,0.0,0.0,0,0.0,0.0,0.0,0.0,0.0,0.0,0,0.0,0.0,0.0,0.0,0.0,0.0,0,0.0,0.0,0,0.0,0.0,0.0,0.0,0.0,0.0,0,0,0,0.0,0,0.0,0.0,0,0,0.0,0,0.0,0.0,0.0,0,0.0,0.0,25.8,0,0,0.0,0.0,0,0.0,0.0,0.0,0,0.0,0.0,0.0,0,0,0,0.0,0.0,0,0.0,0.0,0.0,0,0.0,0.0,0.0,0.0,0.0,0.0,0.0,0.0,0.0,0.0,0.0,0.0,0.0,0.0,0.0,0.0,0.0,0.0,0.0,0.0,0.0,0.0,0.0,0.0,0.0,0.0,0.0,0.0,0.0,0,0.0,0.0,0.0,0.0,0.0,0.0,0.0,0,0.0,0.0,0.0,0.0,0.0,0.0,0.0,0,0.0,0.0,0.0,0.0,0.0,0,0.0,0.0,0.0,0.0,0.0,0,0.0,0.0,0.0,0.0,0,0.0,0.0,0.0,0,0,0,0.0,0.0,0.0,0.0,0.0,0.0,0.0,0.0,0.0,0.0,0.0,0.0,0.0,0.0,0.0,0,0.0,0.0,37.6,14.55,0.293
# 901,5154,19244,Nemilov S.V.,1973,nan,(B2O3)69.2 (K2O)30.8 ,0.0,0,0.0,0.0,0.0,0.0,0.0,0.0,0.0,0,0,0,0.0,69.2,0,0.0,0.0,0.0,0.0,0.0,0.0,0,0.0,0.0,0.0,0.0,0,0,0.0,0.0,0,0.0,0.0,0.0,0.0,0.0,0.0,0,0.0,0.0,0.0,0.0,0.0,0.0,0,0.0,0.0,0,0.0,0.0,0.0,0.0,0.0,0.0,0,0,0,0.0,0,0.0,0.0,0,0,0.0,0,0.0,0.0,0.0,0,0.0,0.0,30.8,0,0,0.0,0.0,0,0.0,0.0,0.0,0,0.0,0.0,0.0,0,0,0,0.0,0.0,0,0.0,0.0,0.0,0,0.0,0.0,0.0,0.0,0.0,0.0,0.0,0.0,0.0,0.0,0.0,0.0,0.0,0.0,0.0,0.0,0.0,0.0,0.0,0.0,0.0,0.0,0.0,0.0,0.0,0.0,0.0,0.0,0.0,0,0.0,0.0,0.0,0.0,0.0,0.0,0.0,0,0.0,0.0,0.0,0.0,0.0,0.0,0.0,0,0.0,0.0,0.0,0.0,0.0,0,0.0,0.0,0.0,0.0,0.0,0,0.0,0.0,0.0,0.0,0,0.0,0.0,0.0,0,0,0,0.0,0.0,0.0,0.0,0.0,0.0,0.0,0.0,0.0,0.0,0.0,0.0,0.0,0.0,0.0,0,0.0,0.0,41.9,16.22,0.293
# 902,5267,70144,Nemilov S.V.,1972,nan,(B2O3)80.2 (BaO)19.8 ,0.0,0,0.0,0.0,0.0,0.0,0.0,0.0,0.0,0,0,0,0.0,80.2,0,0.0,19.8,0.0,0.0,0.0,0.0,0,0.0,0.0,0.0,0.0,0,0,0.0,0.0,0,0.0,0.0,0.0,0.0,0.0,0.0,0,0.0,0.0,0.0,0.0,0.0,0.0,0,0.0,0.0,0,0.0,0.0,0.0,0.0,0.0,0.0,0,0,0,0.0,0,0.0,0.0,0,0,0.0,0,0.0,0.0,0.0,0,0.0,0.0,0.0,0,0,0.0,0.0,0,0.0,0.0,0.0,0,0.0,0.0,0.0,0,0,0,0.0,0.0,0,0.0,0.0,0.0,0,0.0,0.0,0.0,0.0,0.0,0.0,0.0,0.0,0.0,0.0,0.0,0.0,0.0,0.0,0.0,0.0,0.0,0.0,0.0,0.0,0.0,0.0,0.0,0.0,0.0,0.0,0.0,0.0,0.0,0,0.0,0.0,0.0,0.0,0.0,0.0,0.0,0,0.0,0.0,0.0,0.0,0.0,0.0,0.0,0,0.0,0.0,0.0,0.0,0.0,0,0.0,0.0,0.0,0.0,0.0,0,0.0,0.0,0.0,0.0,0,0.0,0.0,0.0,0,0,0,0.0,0.0,0.0,0.0,0.0,0.0,0.0,0.0,0.0,0.0,0.0,0.0,0.0,0.0,0.0,0,0.0,0.0,nan,nan,0.293
# 903,6099,17436,Nemilov S.V.,1976,nan,(B2O3)10.0 (GeO2)70.0 (La2O3)20.0 ,0.0,0,0.0,0.0,0.0,0.0,0.0,0.0,0.0,0,0,0,0.0,10.0,0,0.0,0.0,0.0,0.0,0.0,0.0,0,0.0,0.0,0.0,0.0,0,0,0.0,0.0,0,0.0,0.0,0.0,0.0,0.0,0.0,0,0.0,0.0,0.0,0.0,0.0,0.0,0,0.0,0.0,0,0.0,0.0,0.0,0.0,0.0,0.0,0,0,0,0.0,0,0.0,70.0,0,0,0.0,0,0.0,0.0,0.0,0,0.0,0.0,0.0,0,0,0.0,0.0,0,0.0,0.0,20.0,0,0.0,0.0,0.0,0,0,0,0.0,0.0,0,0.0,0.0,0.0,0,0.0,0.0,0.0,0.0,0.0,0.0,0.0,0.0,0.0,0.0,0.0,0.0,0.0,0.0,0.0,0.0,0.0,0.0,0.0,0.0,0.0,0.0,0.0,0.0,0.0,0.0,0.0,0.0,0.0,0,0.0,0.0,0.0,0.0,0.0,0.0,0.0,0,0.0,0.0,0.0,0.0,0.0,0.0,0.0,0,0.0,0.0,0.0,0.0,0.0,0,0.0,0.0,0.0,0.0,0.0,0,0.0,0.0,0.0,0.0,0,0.0,0.0,0.0,0,0,0,0.0,0.0,0.0,0.0,0.0,0.0,0.0,0.0,0.0,0.0,0.0,0.0,0.0,0.0,0.0,0,0.0,0.0,89.9,34.79,0.293
# 904,6099,17440,Nemilov S.V.,1976,nan,(B2O3)30.0 (GeO2)50.0 (La2O3)20.0 ,0.0,0,0.0,0.0,0.0,0.0,0.0,0.0,0.0,0,0,0,0.0,30.0,0,0.0,0.0,0.0,0.0,0.0,0.0,0,0.0,0.0,0.0,0.0,0,0,0.0,0.0,0,0.0,0.0,0.0,0.0,0.0,0.0,0,0.0,0.0,0.0,0.0,0.0,0.0,0,0.0,0.0,0,0.0,0.0,0.0,0.0,0.0,0.0,0,0,0,0.0,0,0.0,50.0,0,0,0.0,0,0.0,0.0,0.0,0,0.0,0.0,0.0,0,0,0.0,0.0,0,0.0,0.0,20.0,0,0.0,0.0,0.0,0,0,0,0.0,0.0,0,0.0,0.0,0.0,0,0.0,0.0,0.0,0.0,0.0,0.0,0.0,0.0,0.0,0.0,0.0,0.0,0.0,0.0,0.0,0.0,0.0,0.0,0.0,0.0,0.0,0.0,0.0,0.0,0.0,0.0,0.0,0.0,0.0,0,0.0,0.0,0.0,0.0,0.0,0.0,0.0,0,0.0,0.0,0.0,0.0,0.0,0.0,0.0,0,0.0,0.0,0.0,0.0,0.0,0,0.0,0.0,0.0,0.0,0.0,0,0.0,0.0,0.0,0.0,0,0.0,0.0,0.0,0,0,0,0.0,0.0,0.0,0.0,0.0,0.0,0.0,0.0,0.0,0.0,0.0,0.0,0.0,0.0,0.0,0,0.0,0.0,94.1,36.39,0.293
# 905,6693,39415,Gurjev N.V.,1983,nan,(K2O)25.0 (Li2O)25.0 (P2O5)50.0 ,0.0,0,0.0,0.0,0.0,0.0,0.0,0.0,0.0,0,0,0,0.0,0.0,0,0.0,0.0,0.0,0.0,0.0,0.0,0,0.0,0.0,0.0,0.0,0,0,0.0,0.0,0,0.0,0.0,0.0,0.0,0.0,0.0,0,0.0,0.0,0.0,0.0,0.0,0.0,0,0.0,0.0,0,0.0,0.0,0.0,0.0,0.0,0.0,0,0,0,0.0,0,0.0,0.0,0,0,0.0,0,0.0,0.0,0.0,0,0.0,0.0,25.0,0,0,0.0,0.0,0,0.0,0.0,0.0,0,0.0,0.0,25.0,0,0,0,0.0,0.0,0,0.0,0.0,0.0,0,0.0,0.0,0.0,0.0,0.0,0.0,0.0,0.0,0.0,0.0,0.0,0.0,0.0,0.0,0.0,0.0,0.0,0.0,0.0,0.0,0.0,50.0,0.0,0.0,0.0,0.0,0.0,0.0,0.0,0,0.0,0.0,0.0,0.0,0.0,0.0,0.0,0,0.0,0.0,0.0,0.0,0.0,0.0,0.0,0,0.0,0.0,0.0,0.0,0.0,0,0.0,0.0,0.0,0.0,0.0,0,0.0,0.0,0.0,0.0,0,0.0,0.0,0.0,0,0,0,0.0,0.0,0.0,0.0,0.0,0.0,0.0,0.0,0.0,0.0,0.0,0.0,0.0,0.0,0.0,0,0.0,0.0,39.0,15.08,0.293
# 906,6772,51291,Bridge B.,1986,nan,(H2O)18.93587403 (TeO2)7.870691697000001 (ZnCl2)70.19357355 (ZnO)2.9998607230000003 ,0.0,0,0.0,0.0,0.0,0.0,0.0,0.0,0.0,0,0,0,0.0,0.0,0,0.0,0.0,0.0,0.0,0.0,0.0,0,0.0,0.0,0.0,0.0,0,0,0.0,0.0,0,0.0,0.0,0.0,0.0,0.0,0.0,0,0.0,0.0,0.0,0.0,0.0,0.0,0,0.0,0.0,0,0.0,0.0,0.0,0.0,0.0,0.0,0,0,0,0.0,0,0.0,0.0,0,0,18.93587403,0,0.0,0.0,0.0,0,0.0,0.0,0.0,0,0,0.0,0.0,0,0.0,0.0,0.0,0,0.0,0.0,0.0,0,0,0,0.0,0.0,0,0.0,0.0,0.0,0,0.0,0.0,0.0,0.0,0.0,0.0,0.0,0.0,0.0,0.0,0.0,0.0,0.0,0.0,0.0,0.0,0.0,0.0,0.0,0.0,0.0,0.0,0.0,0.0,0.0,0.0,0.0,0.0,0.0,0,0.0,0.0,0.0,0.0,0.0,0.0,0.0,0,0.0,0.0,0.0,0.0,0.0,0.0,0.0,0,0.0,0.0,0.0,0.0,0.0,0,0.0,0.0,0.0,0.0,0.0,0,0.0,7.870691697000001,0.0,0.0,0,0.0,0.0,0.0,0,0,0,0.0,0.0,0.0,0.0,0.0,0.0,0.0,0.0,0.0,0.0,0.0,0.0,70.19357355,0.0,2.9998607230000003,0,0.0,0.0,14.2,5.51,0.293
# 907,7464,56088,Gurjev N.V.,1988,nan,(AlF3)3.4781391260000003 (BaF2)16.52066083 (LaF3)4.3481739269999995 (LiF)26.09104364 (ZrF4)49.56198248 ,0.0,0,0.0,0.0,3.4781391260000003,0.0,0.0,0.0,0.0,0,0,0,0.0,0.0,0,16.52066083,0.0,0.0,0.0,0.0,0.0,0,0.0,0.0,0.0,0.0,0,0,0.0,0.0,0,0.0,0.0,0.0,0.0,0.0,0.0,0,0.0,0.0,0.0,0.0,0.0,0.0,0,0.0,0.0,0,0.0,0.0,0.0,0.0,0.0,0.0,0,0,0,0.0,0,0.0,0.0,0,0,0.0,0,0.0,0.0,0.0,0,0.0,0.0,0.0,0,0,0.0,0.0,0,0.0,0.0,0.0,0,4.3481739269999995,0.0,0.0,0,0,0,0.0,26.09104364,0,0.0,0.0,0.0,0,0.0,0.0,0.0,0.0,0.0,0.0,0.0,0.0,0.0,0.0,0.0,0.0,0.0,0.0,0.0,0.0,0.0,0.0,0.0,0.0,0.0,0.0,0.0,0.0,0.0,0.0,0.0,0.0,0.0,0,0.0,0.0,0.0,0.0,0.0,0.0,0.0,0,0.0,0.0,0.0,0.0,0.0,0.0,0.0,0,0.0,0.0,0.0,0.0,0.0,0,0.0,0.0,0.0,0.0,0.0,0,0.0,0.0,0.0,0.0,0,0.0,0.0,0.0,0,0,0,0.0,0.0,0.0,0.0,0.0,0.0,0.0,0.0,0.0,0.0,0.0,0.0,0.0,0.0,0.0,0,49.56198248,0.0,60.0,23.0,0.293
# 908,7473,56219,Pronkin A.A.,1980,nan,(BaO)41.17525945 (MgF2)17.64948111 (P2O5)41.17525945 ,0.0,0,0.0,0.0,0.0,0.0,0.0,0.0,0.0,0,0,0,0.0,0.0,0,0.0,41.17525945,0.0,0.0,0.0,0.0,0,0.0,0.0,0.0,0.0,0,0,0.0,0.0,0,0.0,0.0,0.0,0.0,0.0,0.0,0,0.0,0.0,0.0,0.0,0.0,0.0,0,0.0,0.0,0,0.0,0.0,0.0,0.0,0.0,0.0,0,0,0,0.0,0,0.0,0.0,0,0,0.0,0,0.0,0.0,0.0,0,0.0,0.0,0.0,0,0,0.0,0.0,0,0.0,0.0,0.0,0,0.0,0.0,0.0,0,0,0,0.0,0.0,0,17.64948111,0.0,0.0,0,0.0,0.0,0.0,0.0,0.0,0.0,0.0,0.0,0.0,0.0,0.0,0.0,0.0,0.0,0.0,0.0,0.0,0.0,0.0,0.0,0.0,41.17525945,0.0,0.0,0.0,0.0,0.0,0.0,0.0,0,0.0,0.0,0.0,0.0,0.0,0.0,0.0,0,0.0,0.0,0.0,0.0,0.0,0.0,0.0,0,0.0,0.0,0.0,0.0,0.0,0,0.0,0.0,0.0,0.0,0.0,0,0.0,0.0,0.0,0.0,0,0.0,0.0,0.0,0,0,0,0.0,0.0,0.0,0.0,0.0,0.0,0.0,0.0,0.0,0.0,0.0,0.0,0.0,0.0,0.0,0,0.0,0.0,59.2,23.3,0.293
# 909,7473,56221,Pronkin A.A.,1980,nan,(BaO)37.5 (MgF2)25.0 (P2O5)37.5 ,0.0,0,0.0,0.0,0.0,0.0,0.0,0.0,0.0,0,0,0,0.0,0.0,0,0.0,37.5,0.0,0.0,0.0,0.0,0,0.0,0.0,0.0,0.0,0,0,0.0,0.0,0,0.0,0.0,0.0,0.0,0.0,0.0,0,0.0,0.0,0.0,0.0,0.0,0.0,0,0.0,0.0,0,0.0,0.0,0.0,0.0,0.0,0.0,0,0,0,0.0,0,0.0,0.0,0,0,0.0,0,0.0,0.0,0.0,0,0.0,0.0,0.0,0,0,0.0,0.0,0,0.0,0.0,0.0,0,0.0,0.0,0.0,0,0,0,0.0,0.0,0,25.0,0.0,0.0,0,0.0,0.0,0.0,0.0,0.0,0.0,0.0,0.0,0.0,0.0,0.0,0.0,0.0,0.0,0.0,0.0,0.0,0.0,0.0,0.0,0.0,37.5,0.0,0.0,0.0,0.0,0.0,0.0,0.0,0,0.0,0.0,0.0,0.0,0.0,0.0,0.0,0,0.0,0.0,0.0,0.0,0.0,0.0,0.0,0,0.0,0.0,0.0,0.0,0.0,0,0.0,0.0,0.0,0.0,0.0,0,0.0,0.0,0.0,0.0,0,0.0,0.0,0.0,0,0,0,0.0,0.0,0.0,0.0,0.0,0.0,0.0,0.0,0.0,0.0,0.0,0.0,0.0,0.0,0.0,0,0.0,0.0,64.4,25.4,0.293
# 910,7473,56222,Pronkin A.A.,1980,nan,(BaO)33.33444337 (MgF2)33.33111326 (P2O5)33.33444337 ,0.0,0,0.0,0.0,0.0,0.0,0.0,0.0,0.0,0,0,0,0.0,0.0,0,0.0,33.33444337,0.0,0.0,0.0,0.0,0,0.0,0.0,0.0,0.0,0,0,0.0,0.0,0,0.0,0.0,0.0,0.0,0.0,0.0,0,0.0,0.0,0.0,0.0,0.0,0.0,0,0.0,0.0,0,0.0,0.0,0.0,0.0,0.0,0.0,0,0,0,0.0,0,0.0,0.0,0,0,0.0,0,0.0,0.0,0.0,0,0.0,0.0,0.0,0,0,0.0,0.0,0,0.0,0.0,0.0,0,0.0,0.0,0.0,0,0,0,0.0,0.0,0,33.33111326,0.0,0.0,0,0.0,0.0,0.0,0.0,0.0,0.0,0.0,0.0,0.0,0.0,0.0,0.0,0.0,0.0,0.0,0.0,0.0,0.0,0.0,0.0,0.0,33.33444337,0.0,0.0,0.0,0.0,0.0,0.0,0.0,0,0.0,0.0,0.0,0.0,0.0,0.0,0.0,0,0.0,0.0,0.0,0.0,0.0,0.0,0.0,0,0.0,0.0,0.0,0.0,0.0,0,0.0,0.0,0.0,0.0,0.0,0,0.0,0.0,0.0,0.0,0,0.0,0.0,0.0,0,0,0,0.0,0.0,0.0,0.0,0.0,0.0,0.0,0.0,0.0,0.0,0.0,0.0,0.0,0.0,0.0,0,0.0,0.0,70.6,27.8,0.293
# 911,8649,59747,Matusita K.,1989,nan,(BaF2)28.0 (LaF3)7.0 (ZrF4)65.0 ,0.0,0,0.0,0.0,0.0,0.0,0.0,0.0,0.0,0,0,0,0.0,0.0,0,28.0,0.0,0.0,0.0,0.0,0.0,0,0.0,0.0,0.0,0.0,0,0,0.0,0.0,0,0.0,0.0,0.0,0.0,0.0,0.0,0,0.0,0.0,0.0,0.0,0.0,0.0,0,0.0,0.0,0,0.0,0.0,0.0,0.0,0.0,0.0,0,0,0,0.0,0,0.0,0.0,0,0,0.0,0,0.0,0.0,0.0,0,0.0,0.0,0.0,0,0,0.0,0.0,0,0.0,0.0,0.0,0,7.0,0.0,0.0,0,0,0,0.0,0.0,0,0.0,0.0,0.0,0,0.0,0.0,0.0,0.0,0.0,0.0,0.0,0.0,0.0,0.0,0.0,0.0,0.0,0.0,0.0,0.0,0.0,0.0,0.0,0.0,0.0,0.0,0.0,0.0,0.0,0.0,0.0,0.0,0.0,0,0.0,0.0,0.0,0.0,0.0,0.0,0.0,0,0.0,0.0,0.0,0.0,0.0,0.0,0.0,0,0.0,0.0,0.0,0.0,0.0,0,0.0,0.0,0.0,0.0,0.0,0,0.0,0.0,0.0,0.0,0,0.0,0.0,0.0,0,0,0,0.0,0.0,0.0,0.0,0.0,0.0,0.0,0.0,0.0,0.0,0.0,0.0,0.0,0.0,0.0,0,65.0,0.0,60.3,23.36,0.293
# 912,8708,80276,Zhao Xiujian,1987,nan,(AlF3)8.0 (BaF2)24.0 (LiF)15.0 (NaF)5.0 (ZrF4)48.0 ,0.0,0,0.0,0.0,8.0,0.0,0.0,0.0,0.0,0,0,0,0.0,0.0,0,24.0,0.0,0.0,0.0,0.0,0.0,0,0.0,0.0,0.0,0.0,0,0,0.0,0.0,0,0.0,0.0,0.0,0.0,0.0,0.0,0,0.0,0.0,0.0,0.0,0.0,0.0,0,0.0,0.0,0,0.0,0.0,0.0,0.0,0.0,0.0,0,0,0,0.0,0,0.0,0.0,0,0,0.0,0,0.0,0.0,0.0,0,0.0,0.0,0.0,0,0,0.0,0.0,0,0.0,0.0,0.0,0,0.0,0.0,0.0,0,0,0,0.0,15.0,0,0.0,0.0,0.0,0,0.0,0.0,0.0,0.0,0.0,0.0,0.0,0.0,0.0,0.0,5.0,0.0,0.0,0.0,0.0,0.0,0.0,0.0,0.0,0.0,0.0,0.0,0.0,0.0,0.0,0.0,0.0,0.0,0.0,0,0.0,0.0,0.0,0.0,0.0,0.0,0.0,0,0.0,0.0,0.0,0.0,0.0,0.0,0.0,0,0.0,0.0,0.0,0.0,0.0,0,0.0,0.0,0.0,0.0,0.0,0,0.0,0.0,0.0,0.0,0,0.0,0.0,0.0,0,0,0,0.0,0.0,0.0,0.0,0.0,0.0,0.0,0.0,0.0,0.0,0.0,0.0,0.0,0.0,0.0,0,48.0,0.0,59.8,23.1,0.293
# 913,14914,151985,Hwa Luu0Gen,1999,nan,(Al2O3)35.19 (BaO)0.03 (CaO)34.17 (GeO2)30.55 (ZnO)0.06 ,0.0,0,0.0,35.19,0.0,0.0,0.0,0.0,0.0,0,0,0,0.0,0.0,0,0.0,0.03,0.0,0.0,0.0,0.0,0,0.0,0.0,34.17,0.0,0,0,0.0,0.0,0,0.0,0.0,0.0,0.0,0.0,0.0,0,0.0,0.0,0.0,0.0,0.0,0.0,0,0.0,0.0,0,0.0,0.0,0.0,0.0,0.0,0.0,0,0,0,0.0,0,0.0,30.55,0,0,0.0,0,0.0,0.0,0.0,0,0.0,0.0,0.0,0,0,0.0,0.0,0,0.0,0.0,0.0,0,0.0,0.0,0.0,0,0,0,0.0,0.0,0,0.0,0.0,0.0,0,0.0,0.0,0.0,0.0,0.0,0.0,0.0,0.0,0.0,0.0,0.0,0.0,0.0,0.0,0.0,0.0,0.0,0.0,0.0,0.0,0.0,0.0,0.0,0.0,0.0,0.0,0.0,0.0,0.0,0,0.0,0.0,0.0,0.0,0.0,0.0,0.0,0,0.0,0.0,0.0,0.0,0.0,0.0,0.0,0,0.0,0.0,0.0,0.0,0.0,0,0.0,0.0,0.0,0.0,0.0,0,0.0,0.0,0.0,0.0,0,0.0,0.0,0.0,0,0,0,0.0,0.0,0.0,0.0,0.0,0.0,0.0,0.0,0.0,0.0,0.0,0.0,0.0,0.0,0.06,0,0.0,0.0,86.0,33.25,0.293
# 914,14940,152086,Abd El0Moneim A,1998,nan,(CaO)5.0 (K2O)15.0 (PbO)15.0 (SiO2)65.0 ,0.0,0,0.0,0.0,0.0,0.0,0.0,0.0,0.0,0,0,0,0.0,0.0,0,0.0,0.0,0.0,0.0,0.0,0.0,0,0.0,0.0,5.0,0.0,0,0,0.0,0.0,0,0.0,0.0,0.0,0.0,0.0,0.0,0,0.0,0.0,0.0,0.0,0.0,0.0,0,0.0,0.0,0,0.0,0.0,0.0,0.0,0.0,0.0,0,0,0,0.0,0,0.0,0.0,0,0,0.0,0,0.0,0.0,0.0,0,0.0,0.0,15.0,0,0,0.0,0.0,0,0.0,0.0,0.0,0,0.0,0.0,0.0,0,0,0,0.0,0.0,0,0.0,0.0,0.0,0,0.0,0.0,0.0,0.0,0.0,0.0,0.0,0.0,0.0,0.0,0.0,0.0,0.0,0.0,0.0,0.0,0.0,0.0,0.0,0.0,0.0,0.0,0.0,0.0,0.0,15.0,0.0,0.0,0.0,0,0.0,0.0,0.0,0.0,0.0,0.0,0.0,0,0.0,0.0,0.0,0.0,0.0,65.0,0.0,0,0.0,0.0,0.0,0.0,0.0,0,0.0,0.0,0.0,0.0,0.0,0,0.0,0.0,0.0,0.0,0,0.0,0.0,0.0,0,0,0,0.0,0.0,0.0,0.0,0.0,0.0,0.0,0.0,0.0,0.0,0.0,0.0,0.0,0.0,0.0,0,0.0,0.0,59.3,22.92,0.293
# 915,14970,152275,Abd El0Moneim A,1998,nan,(CaO)5.0 (K2O)15.0 (PbO)15.0 (SiO2)65.0 ,0.0,0,0.0,0.0,0.0,0.0,0.0,0.0,0.0,0,0,0,0.0,0.0,0,0.0,0.0,0.0,0.0,0.0,0.0,0,0.0,0.0,5.0,0.0,0,0,0.0,0.0,0,0.0,0.0,0.0,0.0,0.0,0.0,0,0.0,0.0,0.0,0.0,0.0,0.0,0,0.0,0.0,0,0.0,0.0,0.0,0.0,0.0,0.0,0,0,0,0.0,0,0.0,0.0,0,0,0.0,0,0.0,0.0,0.0,0,0.0,0.0,15.0,0,0,0.0,0.0,0,0.0,0.0,0.0,0,0.0,0.0,0.0,0,0,0,0.0,0.0,0,0.0,0.0,0.0,0,0.0,0.0,0.0,0.0,0.0,0.0,0.0,0.0,0.0,0.0,0.0,0.0,0.0,0.0,0.0,0.0,0.0,0.0,0.0,0.0,0.0,0.0,0.0,0.0,0.0,15.0,0.0,0.0,0.0,0,0.0,0.0,0.0,0.0,0.0,0.0,0.0,0,0.0,0.0,0.0,0.0,0.0,65.0,0.0,0,0.0,0.0,0.0,0.0,0.0,0,0.0,0.0,0.0,0.0,0.0,0,0.0,0.0,0.0,0.0,0,0.0,0.0,0.0,0,0,0,0.0,0.0,0.0,0.0,0.0,0.0,0.0,0.0,0.0,0.0,0.0,0.0,0.0,0.0,0.0,0,0.0,0.0,59.3,22.92,0.293
# 916,24453,189633,Higazy A.A.,1995,nan,(MnO2)60.0 (P2O5)40.0 ,0.0,0,0.0,0.0,0.0,0.0,0.0,0.0,0.0,0,0,0,0.0,0.0,0,0.0,0.0,0.0,0.0,0.0,0.0,0,0.0,0.0,0.0,0.0,0,0,0.0,0.0,0,0.0,0.0,0.0,0.0,0.0,0.0,0,0.0,0.0,0.0,0.0,0.0,0.0,0,0.0,0.0,0,0.0,0.0,0.0,0.0,0.0,0.0,0,0,0,0.0,0,0.0,0.0,0,0,0.0,0,0.0,0.0,0.0,0,0.0,0.0,0.0,0,0,0.0,0.0,0,0.0,0.0,0.0,0,0.0,0.0,0.0,0,0,0,0.0,0.0,0,0.0,0.0,0.0,0,0.0,60.0,0.0,0.0,0.0,0.0,0.0,0.0,0.0,0.0,0.0,0.0,0.0,0.0,0.0,0.0,0.0,0.0,0.0,0.0,0.0,40.0,0.0,0.0,0.0,0.0,0.0,0.0,0.0,0,0.0,0.0,0.0,0.0,0.0,0.0,0.0,0,0.0,0.0,0.0,0.0,0.0,0.0,0.0,0,0.0,0.0,0.0,0.0,0.0,0,0.0,0.0,0.0,0.0,0.0,0,0.0,0.0,0.0,0.0,0,0.0,0.0,0.0,0,0,0,0.0,0.0,0.0,0.0,0.0,0.0,0.0,0.0,0.0,0.0,0.0,0.0,0.0,0.0,0.0,0,0.0,0.0,117.0,45.4,0.293
# 924,27721,359523,Tanabe S.,1992,nan,(Al2O3)25.0 (SiO2)50.0 (Y2O3)25.0 ,0.0,0,0.0,25.0,0.0,0.0,0.0,0.0,0.0,0,0,0,0.0,0.0,0,0.0,0.0,0.0,0.0,0.0,0.0,0,0.0,0.0,0.0,0.0,0,0,0.0,0.0,0,0.0,0.0,0.0,0.0,0.0,0.0,0,0.0,0.0,0.0,0.0,0.0,0.0,0,0.0,0.0,0,0.0,0.0,0.0,0.0,0.0,0.0,0,0,0,0.0,0,0.0,0.0,0,0,0.0,0,0.0,0.0,0.0,0,0.0,0.0,0.0,0,0,0.0,0.0,0,0.0,0.0,0.0,0,0.0,0.0,0.0,0,0,0,0.0,0.0,0,0.0,0.0,0.0,0,0.0,0.0,0.0,0.0,0.0,0.0,0.0,0.0,0.0,0.0,0.0,0.0,0.0,0.0,0.0,0.0,0.0,0.0,0.0,0.0,0.0,0.0,0.0,0.0,0.0,0.0,0.0,0.0,0.0,0,0.0,0.0,0.0,0.0,0.0,0.0,0.0,0,0.0,0.0,0.0,0.0,0.0,50.0,0.0,0,0.0,0.0,0.0,0.0,0.0,0,0.0,0.0,0.0,0.0,0.0,0,0.0,0.0,0.0,0.0,0,0.0,0.0,0.0,0,0,0,0.0,0.0,0.0,0.0,0.0,0.0,0.0,0.0,25.0,0.0,0.0,0.0,0.0,0.0,0.0,0,0.0,0.0,129.0,49.9,0.2925851
# 927,1705,25777,Makishima A.,1978,nan,(Al2O3)22.7 (La2O3)22.3 (SiO2)42.0 (TiO2)13.0 ,0.0,0,0.0,22.7,0.0,0.0,0.0,0.0,0.0,0,0,0,0.0,0.0,0,0.0,0.0,0.0,0.0,0.0,0.0,0,0.0,0.0,0.0,0.0,0,0,0.0,0.0,0,0.0,0.0,0.0,0.0,0.0,0.0,0,0.0,0.0,0.0,0.0,0.0,0.0,0,0.0,0.0,0,0.0,0.0,0.0,0.0,0.0,0.0,0,0,0,0.0,0,0.0,0.0,0,0,0.0,0,0.0,0.0,0.0,0,0.0,0.0,0.0,0,0,0.0,0.0,0,0.0,0.0,22.3,0,0.0,0.0,0.0,0,0,0,0.0,0.0,0,0.0,0.0,0.0,0,0.0,0.0,0.0,0.0,0.0,0.0,0.0,0.0,0.0,0.0,0.0,0.0,0.0,0.0,0.0,0.0,0.0,0.0,0.0,0.0,0.0,0.0,0.0,0.0,0.0,0.0,0.0,0.0,0.0,0,0.0,0.0,0.0,0.0,0.0,0.0,0.0,0,0.0,0.0,0.0,0.0,0.0,42.0,0.0,0,0.0,0.0,0.0,0.0,0.0,0,0.0,0.0,0.0,0.0,0.0,0,0.0,0.0,0.0,0.0,0,13.0,0.0,0.0,0,0,0,0.0,0.0,0.0,0.0,0.0,0.0,0.0,0.0,0.0,0.0,0.0,0.0,0.0,0.0,0.0,0,0.0,0.0,107.0,41.4,0.2922705
# 928,213,20073,Polukhin V.N.,1983,nan,(CdO)23.09538046 (GeO2)59.9880012 (Na2O)8.458309169 (SiO2)8.458309169 ,0.0,0,0.0,0.0,0.0,0.0,0.0,0.0,0.0,0,0,0,0.0,0.0,0,0.0,0.0,0.0,0.0,0.0,0.0,0,0.0,0.0,0.0,0.0,0,0,23.09538046,0.0,0,0.0,0.0,0.0,0.0,0.0,0.0,0,0.0,0.0,0.0,0.0,0.0,0.0,0,0.0,0.0,0,0.0,0.0,0.0,0.0,0.0,0.0,0,0,0,0.0,0,0.0,59.9880012,0,0,0.0,0,0.0,0.0,0.0,0,0.0,0.0,0.0,0,0,0.0,0.0,0,0.0,0.0,0.0,0,0.0,0.0,0.0,0,0,0,0.0,0.0,0,0.0,0.0,0.0,0,0.0,0.0,0.0,0.0,0.0,0.0,8.458309169,0.0,0.0,0.0,0.0,0.0,0.0,0.0,0.0,0.0,0.0,0.0,0.0,0.0,0.0,0.0,0.0,0.0,0.0,0.0,0.0,0.0,0.0,0,0.0,0.0,0.0,0.0,0.0,0.0,0.0,0,0.0,0.0,0.0,0.0,0.0,8.458309169,0.0,0,0.0,0.0,0.0,0.0,0.0,0,0.0,0.0,0.0,0.0,0.0,0,0.0,0.0,0.0,0.0,0,0.0,0.0,0.0,0,0,0,0.0,0.0,0.0,0.0,0.0,0.0,0.0,0.0,0.0,0.0,0.0,0.0,0.0,0.0,0.0,0,0.0,0.0,73.0,28.2,0.292
# 929,5149,19211,Nemilov S.V.,1972,nan,(B2O3)62.75 (Na2O)37.25 ,0.0,0,0.0,0.0,0.0,0.0,0.0,0.0,0.0,0,0,0,0.0,62.75,0,0.0,0.0,0.0,0.0,0.0,0.0,0,0.0,0.0,0.0,0.0,0,0,0.0,0.0,0,0.0,0.0,0.0,0.0,0.0,0.0,0,0.0,0.0,0.0,0.0,0.0,0.0,0,0.0,0.0,0,0.0,0.0,0.0,0.0,0.0,0.0,0,0,0,0.0,0,0.0,0.0,0,0,0.0,0,0.0,0.0,0.0,0,0.0,0.0,0.0,0,0,0.0,0.0,0,0.0,0.0,0.0,0,0.0,0.0,0.0,0,0,0,0.0,0.0,0,0.0,0.0,0.0,0,0.0,0.0,0.0,0.0,0.0,0.0,37.25,0.0,0.0,0.0,0.0,0.0,0.0,0.0,0.0,0.0,0.0,0.0,0.0,0.0,0.0,0.0,0.0,0.0,0.0,0.0,0.0,0.0,0.0,0,0.0,0.0,0.0,0.0,0.0,0.0,0.0,0,0.0,0.0,0.0,0.0,0.0,0.0,0.0,0,0.0,0.0,0.0,0.0,0.0,0,0.0,0.0,0.0,0.0,0.0,0,0.0,0.0,0.0,0.0,0,0.0,0.0,0.0,0,0,0,0.0,0.0,0.0,0.0,0.0,0.0,0.0,0.0,0.0,0.0,0.0,0.0,0.0,0.0,0.0,0,0.0,0.0,nan,nan,0.292
# 930,5154,19231,Nemilov S.V.,1973,nan,(B2O3)97.5 (K2O)2.5 ,0.0,0,0.0,0.0,0.0,0.0,0.0,0.0,0.0,0,0,0,0.0,97.5,0,0.0,0.0,0.0,0.0,0.0,0.0,0,0.0,0.0,0.0,0.0,0,0,0.0,0.0,0,0.0,0.0,0.0,0.0,0.0,0.0,0,0.0,0.0,0.0,0.0,0.0,0.0,0,0.0,0.0,0,0.0,0.0,0.0,0.0,0.0,0.0,0,0,0,0.0,0,0.0,0.0,0,0,0.0,0,0.0,0.0,0.0,0,0.0,0.0,2.5,0,0,0.0,0.0,0,0.0,0.0,0.0,0,0.0,0.0,0.0,0,0,0,0.0,0.0,0,0.0,0.0,0.0,0,0.0,0.0,0.0,0.0,0.0,0.0,0.0,0.0,0.0,0.0,0.0,0.0,0.0,0.0,0.0,0.0,0.0,0.0,0.0,0.0,0.0,0.0,0.0,0.0,0.0,0.0,0.0,0.0,0.0,0,0.0,0.0,0.0,0.0,0.0,0.0,0.0,0,0.0,0.0,0.0,0.0,0.0,0.0,0.0,0,0.0,0.0,0.0,0.0,0.0,0,0.0,0.0,0.0,0.0,0.0,0,0.0,0.0,0.0,0.0,0,0.0,0.0,0.0,0,0,0,0.0,0.0,0.0,0.0,0.0,0.0,0.0,0.0,0.0,0.0,0.0,0.0,0.0,0.0,0.0,0,0.0,0.0,21.0,8.152000000000001,0.292
# 931,5154,19232,Nemilov S.V.,1973,nan,(B2O3)96.0 (K2O)4.0 ,0.0,0,0.0,0.0,0.0,0.0,0.0,0.0,0.0,0,0,0,0.0,96.0,0,0.0,0.0,0.0,0.0,0.0,0.0,0,0.0,0.0,0.0,0.0,0,0,0.0,0.0,0,0.0,0.0,0.0,0.0,0.0,0.0,0,0.0,0.0,0.0,0.0,0.0,0.0,0,0.0,0.0,0,0.0,0.0,0.0,0.0,0.0,0.0,0,0,0,0.0,0,0.0,0.0,0,0,0.0,0,0.0,0.0,0.0,0,0.0,0.0,4.0,0,0,0.0,0.0,0,0.0,0.0,0.0,0,0.0,0.0,0.0,0,0,0,0.0,0.0,0,0.0,0.0,0.0,0,0.0,0.0,0.0,0.0,0.0,0.0,0.0,0.0,0.0,0.0,0.0,0.0,0.0,0.0,0.0,0.0,0.0,0.0,0.0,0.0,0.0,0.0,0.0,0.0,0.0,0.0,0.0,0.0,0.0,0,0.0,0.0,0.0,0.0,0.0,0.0,0.0,0,0.0,0.0,0.0,0.0,0.0,0.0,0.0,0,0.0,0.0,0.0,0.0,0.0,0,0.0,0.0,0.0,0.0,0.0,0,0.0,0.0,0.0,0.0,0,0.0,0.0,0.0,0,0,0,0.0,0.0,0.0,0.0,0.0,0.0,0.0,0.0,0.0,0.0,0.0,0.0,0.0,0.0,0.0,0,0.0,0.0,23.0,8.925,0.292
# 932,5154,19234,Nemilov S.V.,1973,nan,(B2O3)91.5 (K2O)8.5 ,0.0,0,0.0,0.0,0.0,0.0,0.0,0.0,0.0,0,0,0,0.0,91.5,0,0.0,0.0,0.0,0.0,0.0,0.0,0,0.0,0.0,0.0,0.0,0,0,0.0,0.0,0,0.0,0.0,0.0,0.0,0.0,0.0,0,0.0,0.0,0.0,0.0,0.0,0.0,0,0.0,0.0,0,0.0,0.0,0.0,0.0,0.0,0.0,0,0,0,0.0,0,0.0,0.0,0,0,0.0,0,0.0,0.0,0.0,0,0.0,0.0,8.5,0,0,0.0,0.0,0,0.0,0.0,0.0,0,0.0,0.0,0.0,0,0,0,0.0,0.0,0,0.0,0.0,0.0,0,0.0,0.0,0.0,0.0,0.0,0.0,0.0,0.0,0.0,0.0,0.0,0.0,0.0,0.0,0.0,0.0,0.0,0.0,0.0,0.0,0.0,0.0,0.0,0.0,0.0,0.0,0.0,0.0,0.0,0,0.0,0.0,0.0,0.0,0.0,0.0,0.0,0,0.0,0.0,0.0,0.0,0.0,0.0,0.0,0,0.0,0.0,0.0,0.0,0.0,0,0.0,0.0,0.0,0.0,0.0,0,0.0,0.0,0.0,0.0,0,0.0,0.0,0.0,0,0,0,0.0,0.0,0.0,0.0,0.0,0.0,0.0,0.0,0.0,0.0,0.0,0.0,0.0,0.0,0.0,0,0.0,0.0,27.5,10.66,0.292
# 933,5154,19235,Nemilov S.V.,1973,nan,(B2O3)89.0 (K2O)11.0 ,0.0,0,0.0,0.0,0.0,0.0,0.0,0.0,0.0,0,0,0,0.0,89.0,0,0.0,0.0,0.0,0.0,0.0,0.0,0,0.0,0.0,0.0,0.0,0,0,0.0,0.0,0,0.0,0.0,0.0,0.0,0.0,0.0,0,0.0,0.0,0.0,0.0,0.0,0.0,0,0.0,0.0,0,0.0,0.0,0.0,0.0,0.0,0.0,0,0,0,0.0,0,0.0,0.0,0,0,0.0,0,0.0,0.0,0.0,0,0.0,0.0,11.0,0,0,0.0,0.0,0,0.0,0.0,0.0,0,0.0,0.0,0.0,0,0,0,0.0,0.0,0,0.0,0.0,0.0,0,0.0,0.0,0.0,0.0,0.0,0.0,0.0,0.0,0.0,0.0,0.0,0.0,0.0,0.0,0.0,0.0,0.0,0.0,0.0,0.0,0.0,0.0,0.0,0.0,0.0,0.0,0.0,0.0,0.0,0,0.0,0.0,0.0,0.0,0.0,0.0,0.0,0,0.0,0.0,0.0,0.0,0.0,0.0,0.0,0,0.0,0.0,0.0,0.0,0.0,0,0.0,0.0,0.0,0.0,0.0,0,0.0,0.0,0.0,0.0,0,0.0,0.0,0.0,0,0,0,0.0,0.0,0.0,0.0,0.0,0.0,0.0,0.0,0.0,0.0,0.0,0.0,0.0,0.0,0.0,0,0.0,0.0,29.7,11.5,0.292
# 934,5267,70153,Nemilov S.V.,1972,nan,(B2O3)59.9 (BaO)40.1 ,0.0,0,0.0,0.0,0.0,0.0,0.0,0.0,0.0,0,0,0,0.0,59.9,0,0.0,40.1,0.0,0.0,0.0,0.0,0,0.0,0.0,0.0,0.0,0,0,0.0,0.0,0,0.0,0.0,0.0,0.0,0.0,0.0,0,0.0,0.0,0.0,0.0,0.0,0.0,0,0.0,0.0,0,0.0,0.0,0.0,0.0,0.0,0.0,0,0,0,0.0,0,0.0,0.0,0,0,0.0,0,0.0,0.0,0.0,0,0.0,0.0,0.0,0,0,0.0,0.0,0,0.0,0.0,0.0,0,0.0,0.0,0.0,0,0,0,0.0,0.0,0,0.0,0.0,0.0,0,0.0,0.0,0.0,0.0,0.0,0.0,0.0,0.0,0.0,0.0,0.0,0.0,0.0,0.0,0.0,0.0,0.0,0.0,0.0,0.0,0.0,0.0,0.0,0.0,0.0,0.0,0.0,0.0,0.0,0,0.0,0.0,0.0,0.0,0.0,0.0,0.0,0,0.0,0.0,0.0,0.0,0.0,0.0,0.0,0,0.0,0.0,0.0,0.0,0.0,0,0.0,0.0,0.0,0.0,0.0,0,0.0,0.0,0.0,0.0,0,0.0,0.0,0.0,0,0,0,0.0,0.0,0.0,0.0,0.0,0.0,0.0,0.0,0.0,0.0,0.0,0.0,0.0,0.0,0.0,0,0.0,0.0,nan,nan,0.292
# 935,7826,98718,Ashizuka M.,1983,nan,(P2O5)50.0 (SrO)50.0 ,0.0,0,0.0,0.0,0.0,0.0,0.0,0.0,0.0,0,0,0,0.0,0.0,0,0.0,0.0,0.0,0.0,0.0,0.0,0,0.0,0.0,0.0,0.0,0,0,0.0,0.0,0,0.0,0.0,0.0,0.0,0.0,0.0,0,0.0,0.0,0.0,0.0,0.0,0.0,0,0.0,0.0,0,0.0,0.0,0.0,0.0,0.0,0.0,0,0,0,0.0,0,0.0,0.0,0,0,0.0,0,0.0,0.0,0.0,0,0.0,0.0,0.0,0,0,0.0,0.0,0,0.0,0.0,0.0,0,0.0,0.0,0.0,0,0,0,0.0,0.0,0,0.0,0.0,0.0,0,0.0,0.0,0.0,0.0,0.0,0.0,0.0,0.0,0.0,0.0,0.0,0.0,0.0,0.0,0.0,0.0,0.0,0.0,0.0,0.0,0.0,50.0,0.0,0.0,0.0,0.0,0.0,0.0,0.0,0,0.0,0.0,0.0,0.0,0.0,0.0,0.0,0,0.0,0.0,0.0,0.0,0.0,0.0,0.0,0,0.0,0.0,0.0,0.0,0.0,0,0.0,50.0,0.0,0.0,0.0,0,0.0,0.0,0.0,0.0,0,0.0,0.0,0.0,0,0,0,0.0,0.0,0.0,0.0,0.0,0.0,0.0,0.0,0.0,0.0,0.0,0.0,0.0,0.0,0.0,0,0.0,0.0,50.1,19.42,0.292
# 936,8649,59743,Matusita K.,1989,nan,(BaF2)35.0 (GdF3)3 (ZrF4)62.0 ,0.0,0,0.0,0.0,0.0,0.0,0.0,0.0,0.0,0,0,0,0.0,0.0,0,35.0,0.0,0.0,0.0,0.0,0.0,0,0.0,0.0,0.0,0.0,0,0,0.0,0.0,0,0.0,0.0,0.0,0.0,0.0,0.0,0,0.0,0.0,0.0,0.0,0.0,0.0,0,0.0,0.0,0,0.0,0.0,0.0,0.0,0.0,0.0,0,0,0,0.0,3,0.0,0.0,0,0,0.0,0,0.0,0.0,0.0,0,0.0,0.0,0.0,0,0,0.0,0.0,0,0.0,0.0,0.0,0,0.0,0.0,0.0,0,0,0,0.0,0.0,0,0.0,0.0,0.0,0,0.0,0.0,0.0,0.0,0.0,0.0,0.0,0.0,0.0,0.0,0.0,0.0,0.0,0.0,0.0,0.0,0.0,0.0,0.0,0.0,0.0,0.0,0.0,0.0,0.0,0.0,0.0,0.0,0.0,0,0.0,0.0,0.0,0.0,0.0,0.0,0.0,0,0.0,0.0,0.0,0.0,0.0,0.0,0.0,0,0.0,0.0,0.0,0.0,0.0,0,0.0,0.0,0.0,0.0,0.0,0,0.0,0.0,0.0,0.0,0,0.0,0.0,0.0,0,0,0,0.0,0.0,0.0,0.0,0.0,0.0,0.0,0.0,0.0,0.0,0.0,0.0,0.0,0.0,0.0,0,62.0,0.0,59.0,22.86,0.292
# 937,8649,59758,Matusita K.,1989,nan,(BaF2)27.0 (GdF3)3 (PbF2)10.0 (ZrF4)60.0 ,0.0,0,0.0,0.0,0.0,0.0,0.0,0.0,0.0,0,0,0,0.0,0.0,0,27.0,0.0,0.0,0.0,0.0,0.0,0,0.0,0.0,0.0,0.0,0,0,0.0,0.0,0,0.0,0.0,0.0,0.0,0.0,0.0,0,0.0,0.0,0.0,0.0,0.0,0.0,0,0.0,0.0,0,0.0,0.0,0.0,0.0,0.0,0.0,0,0,0,0.0,3,0.0,0.0,0,0,0.0,0,0.0,0.0,0.0,0,0.0,0.0,0.0,0,0,0.0,0.0,0,0.0,0.0,0.0,0,0.0,0.0,0.0,0,0,0,0.0,0.0,0,0.0,0.0,0.0,0,0.0,0.0,0.0,0.0,0.0,0.0,0.0,0.0,0.0,0.0,0.0,0.0,0.0,0.0,0.0,0.0,0.0,0.0,0.0,0.0,0.0,0.0,0.0,0.0,10.0,0.0,0.0,0.0,0.0,0,0.0,0.0,0.0,0.0,0.0,0.0,0.0,0,0.0,0.0,0.0,0.0,0.0,0.0,0.0,0,0.0,0.0,0.0,0.0,0.0,0,0.0,0.0,0.0,0.0,0.0,0,0.0,0.0,0.0,0.0,0,0.0,0.0,0.0,0,0,0,0.0,0.0,0.0,0.0,0.0,0.0,0.0,0.0,0.0,0.0,0.0,0.0,0.0,0.0,0.0,0,60.0,0.0,56.6,21.93,0.292
# 938,9656,74880,Waxler R.M.,1973,F75,(Al2O3)27.51667028 (CaO)58.47054058 (MgO)8.386886084 (SiO2)5.625903056 ,0.0,0,0.0,27.51667028,0.0,0.0,0.0,0.0,0.0,0,0,0,0.0,0.0,0,0.0,0.0,0.0,0.0,0.0,0.0,0,0.0,0.0,58.47054058,0.0,0,0,0.0,0.0,0,0.0,0.0,0.0,0.0,0.0,0.0,0,0.0,0.0,0.0,0.0,0.0,0.0,0,0.0,0.0,0,0.0,0.0,0.0,0.0,0.0,0.0,0,0,0,0.0,0,0.0,0.0,0,0,0.0,0,0.0,0.0,0.0,0,0.0,0.0,0.0,0,0,0.0,0.0,0,0.0,0.0,0.0,0,0.0,0.0,0.0,0,0,0,0.0,0.0,0,0.0,8.386886084,0.0,0,0.0,0.0,0.0,0.0,0.0,0.0,0.0,0.0,0.0,0.0,0.0,0.0,0.0,0.0,0.0,0.0,0.0,0.0,0.0,0.0,0.0,0.0,0.0,0.0,0.0,0.0,0.0,0.0,0.0,0,0.0,0.0,0.0,0.0,0.0,0.0,0.0,0,0.0,0.0,0.0,0.0,0.0,5.625903056,0.0,0,0.0,0.0,0.0,0.0,0.0,0,0.0,0.0,0.0,0.0,0.0,0,0.0,0.0,0.0,0.0,0,0.0,0.0,0.0,0,0,0,0.0,0.0,0.0,0.0,0.0,0.0,0.0,0.0,0.0,0.0,0.0,0.0,0.0,0.0,0.0,0,0.0,0.0,109.0,42.5,0.292
# 945,20652,185943,Yamanaka H.,1988,nan,(B2O3)40.0 (Cs2O)10.0 (Na2O)10.0 (SiO2)40.0 ,0.0,0,0.0,0.0,0.0,0.0,0.0,0.0,0.0,0,0,0,0.0,40.0,0,0.0,0.0,0.0,0.0,0.0,0.0,0,0.0,0.0,0.0,0.0,0,0,0.0,0.0,0,0.0,0.0,0.0,0.0,0.0,10.0,0,0.0,0.0,0.0,0.0,0.0,0.0,0,0.0,0.0,0,0.0,0.0,0.0,0.0,0.0,0.0,0,0,0,0.0,0,0.0,0.0,0,0,0.0,0,0.0,0.0,0.0,0,0.0,0.0,0.0,0,0,0.0,0.0,0,0.0,0.0,0.0,0,0.0,0.0,0.0,0,0,0,0.0,0.0,0,0.0,0.0,0.0,0,0.0,0.0,0.0,0.0,0.0,0.0,10.0,0.0,0.0,0.0,0.0,0.0,0.0,0.0,0.0,0.0,0.0,0.0,0.0,0.0,0.0,0.0,0.0,0.0,0.0,0.0,0.0,0.0,0.0,0,0.0,0.0,0.0,0.0,0.0,0.0,0.0,0,0.0,0.0,0.0,0.0,0.0,40.0,0.0,0,0.0,0.0,0.0,0.0,0.0,0,0.0,0.0,0.0,0.0,0.0,0,0.0,0.0,0.0,0.0,0,0.0,0.0,0.0,0,0,0,0.0,0.0,0.0,0.0,0.0,0.0,0.0,0.0,0.0,0.0,0.0,0.0,0.0,0.0,0.0,0,0.0,0.0,62.0,24.0,0.2916667
# 946,32494,396729,Hager I.Z.,2003,nan,(B2O3)65.0 (BaF2)30.0 (LiCl)5.0 ,0.0,0,0.0,0.0,0.0,0.0,0.0,0.0,0.0,0,0,0,0.0,65.0,0,30.0,0.0,0.0,0.0,0.0,0.0,0,0.0,0.0,0.0,0.0,0,0,0.0,0.0,0,0.0,0.0,0.0,0.0,0.0,0.0,0,0.0,0.0,0.0,0.0,0.0,0.0,0,0.0,0.0,0,0.0,0.0,0.0,0.0,0.0,0.0,0,0,0,0.0,0,0.0,0.0,0,0,0.0,0,0.0,0.0,0.0,0,0.0,0.0,0.0,0,0,0.0,0.0,0,0.0,0.0,0.0,0,0.0,0.0,0.0,0,0,0,5.0,0.0,0,0.0,0.0,0.0,0,0.0,0.0,0.0,0.0,0.0,0.0,0.0,0.0,0.0,0.0,0.0,0.0,0.0,0.0,0.0,0.0,0.0,0.0,0.0,0.0,0.0,0.0,0.0,0.0,0.0,0.0,0.0,0.0,0.0,0,0.0,0.0,0.0,0.0,0.0,0.0,0.0,0,0.0,0.0,0.0,0.0,0.0,0.0,0.0,0,0.0,0.0,0.0,0.0,0.0,0,0.0,0.0,0.0,0.0,0.0,0,0.0,0.0,0.0,0.0,0,0.0,0.0,0.0,0,0,0,0.0,0.0,0.0,0.0,0.0,0.0,0.0,0.0,0.0,0.0,0.0,0.0,0.0,0.0,0.0,0,0.0,0.0,62.0,24.0,0.2916667
# 947,2093,110664,State Optical I,1975,STK7,(B2O3)27.04786579 (BaO)37.6506755 (La2O3)4.901013733 (SiO2)29.50576268 (ZrO2)0.8946823070000001 ,0.0,0,0.0,0.0,0.0,0.0,0.0,0.0,0.0,0,0,0,0.0,27.04786579,0,0.0,37.6506755,0.0,0.0,0.0,0.0,0,0.0,0.0,0.0,0.0,0,0,0.0,0.0,0,0.0,0.0,0.0,0.0,0.0,0.0,0,0.0,0.0,0.0,0.0,0.0,0.0,0,0.0,0.0,0,0.0,0.0,0.0,0.0,0.0,0.0,0,0,0,0.0,0,0.0,0.0,0,0,0.0,0,0.0,0.0,0.0,0,0.0,0.0,0.0,0,0,0.0,0.0,0,0.0,0.0,4.901013733,0,0.0,0.0,0.0,0,0,0,0.0,0.0,0,0.0,0.0,0.0,0,0.0,0.0,0.0,0.0,0.0,0.0,0.0,0.0,0.0,0.0,0.0,0.0,0.0,0.0,0.0,0.0,0.0,0.0,0.0,0.0,0.0,0.0,0.0,0.0,0.0,0.0,0.0,0.0,0.0,0,0.0,0.0,0.0,0.0,0.0,0.0,0.0,0,0.0,0.0,0.0,0.0,0.0,29.50576268,0.0,0,0.0,0.0,0.0,0.0,0.0,0,0.0,0.0,0.0,0.0,0.0,0,0.0,0.0,0.0,0.0,0,0.0,0.0,0.0,0,0,0,0.0,0.0,0.0,0.0,0.0,0.0,0.0,0.0,0.0,0.0,0.0,0.0,0.0,0.0,0.0,0,0.0,0.8946823070000001,81.5,31.56,0.29119140000000004
# 948,1705,25773,Makishima A.,1978,nan,(Al2O3)32.0 (La2O3)11.0 (SiO2)46.0 (Y2O3)11.0 ,0.0,0,0.0,32.0,0.0,0.0,0.0,0.0,0.0,0,0,0,0.0,0.0,0,0.0,0.0,0.0,0.0,0.0,0.0,0,0.0,0.0,0.0,0.0,0,0,0.0,0.0,0,0.0,0.0,0.0,0.0,0.0,0.0,0,0.0,0.0,0.0,0.0,0.0,0.0,0,0.0,0.0,0,0.0,0.0,0.0,0.0,0.0,0.0,0,0,0,0.0,0,0.0,0.0,0,0,0.0,0,0.0,0.0,0.0,0,0.0,0.0,0.0,0,0,0.0,0.0,0,0.0,0.0,11.0,0,0.0,0.0,0.0,0,0,0,0.0,0.0,0,0.0,0.0,0.0,0,0.0,0.0,0.0,0.0,0.0,0.0,0.0,0.0,0.0,0.0,0.0,0.0,0.0,0.0,0.0,0.0,0.0,0.0,0.0,0.0,0.0,0.0,0.0,0.0,0.0,0.0,0.0,0.0,0.0,0,0.0,0.0,0.0,0.0,0.0,0.0,0.0,0,0.0,0.0,0.0,0.0,0.0,46.0,0.0,0,0.0,0.0,0.0,0.0,0.0,0,0.0,0.0,0.0,0.0,0.0,0,0.0,0.0,0.0,0.0,0,0.0,0.0,0.0,0,0,0,0.0,0.0,0.0,0.0,0.0,0.0,0.0,0.0,11.0,0.0,0.0,0.0,0.0,0.0,0.0,0,0.0,0.0,110.0,42.6,0.2910798
# 949,4038,4644,Yamane M.,1982,nan,(Al2O3)19.681739999999998 (CaO)35.78582 (SiO2)44.53244 ,0.0,0,0.0,19.681739999999998,0.0,0.0,0.0,0.0,0.0,0,0,0,0.0,0.0,0,0.0,0.0,0.0,0.0,0.0,0.0,0,0.0,0.0,35.78582,0.0,0,0,0.0,0.0,0,0.0,0.0,0.0,0.0,0.0,0.0,0,0.0,0.0,0.0,0.0,0.0,0.0,0,0.0,0.0,0,0.0,0.0,0.0,0.0,0.0,0.0,0,0,0,0.0,0,0.0,0.0,0,0,0.0,0,0.0,0.0,0.0,0,0.0,0.0,0.0,0,0,0.0,0.0,0,0.0,0.0,0.0,0,0.0,0.0,0.0,0,0,0,0.0,0.0,0,0.0,0.0,0.0,0,0.0,0.0,0.0,0.0,0.0,0.0,0.0,0.0,0.0,0.0,0.0,0.0,0.0,0.0,0.0,0.0,0.0,0.0,0.0,0.0,0.0,0.0,0.0,0.0,0.0,0.0,0.0,0.0,0.0,0,0.0,0.0,0.0,0.0,0.0,0.0,0.0,0,0.0,0.0,0.0,0.0,0.0,44.53244,0.0,0,0.0,0.0,0.0,0.0,0.0,0,0.0,0.0,0.0,0.0,0.0,0,0.0,0.0,0.0,0.0,0,0.0,0.0,0.0,0,0,0,0.0,0.0,0.0,0.0,0.0,0.0,0.0,0.0,0.0,0.0,0.0,0.0,0.0,0.0,0.0,0,0.0,0.0,98.8,38.2,0.29100000000000004
# 950,5267,70140,Nemilov S.V.,1972,nan,(B2O3)90.44 (BaO)9.56 ,0.0,0,0.0,0.0,0.0,0.0,0.0,0.0,0.0,0,0,0,0.0,90.44,0,0.0,9.56,0.0,0.0,0.0,0.0,0,0.0,0.0,0.0,0.0,0,0,0.0,0.0,0,0.0,0.0,0.0,0.0,0.0,0.0,0,0.0,0.0,0.0,0.0,0.0,0.0,0,0.0,0.0,0,0.0,0.0,0.0,0.0,0.0,0.0,0,0,0,0.0,0,0.0,0.0,0,0,0.0,0,0.0,0.0,0.0,0,0.0,0.0,0.0,0,0,0.0,0.0,0,0.0,0.0,0.0,0,0.0,0.0,0.0,0,0,0,0.0,0.0,0,0.0,0.0,0.0,0,0.0,0.0,0.0,0.0,0.0,0.0,0.0,0.0,0.0,0.0,0.0,0.0,0.0,0.0,0.0,0.0,0.0,0.0,0.0,0.0,0.0,0.0,0.0,0.0,0.0,0.0,0.0,0.0,0.0,0,0.0,0.0,0.0,0.0,0.0,0.0,0.0,0,0.0,0.0,0.0,0.0,0.0,0.0,0.0,0,0.0,0.0,0.0,0.0,0.0,0,0.0,0.0,0.0,0.0,0.0,0,0.0,0.0,0.0,0.0,0,0.0,0.0,0.0,0,0,0,0.0,0.0,0.0,0.0,0.0,0.0,0.0,0.0,0.0,0.0,0.0,0.0,0.0,0.0,0.0,0,0.0,0.0,nan,nan,0.29100000000000004
# 951,6099,17446,Nemilov S.V.,1976,nan,(B2O3)25.0 (GeO2)50.0 (La2O3)25.0 ,0.0,0,0.0,0.0,0.0,0.0,0.0,0.0,0.0,0,0,0,0.0,25.0,0,0.0,0.0,0.0,0.0,0.0,0.0,0,0.0,0.0,0.0,0.0,0,0,0.0,0.0,0,0.0,0.0,0.0,0.0,0.0,0.0,0,0.0,0.0,0.0,0.0,0.0,0.0,0,0.0,0.0,0,0.0,0.0,0.0,0.0,0.0,0.0,0,0,0,0.0,0,0.0,50.0,0,0,0.0,0,0.0,0.0,0.0,0,0.0,0.0,0.0,0,0,0.0,0.0,0,0.0,0.0,25.0,0,0.0,0.0,0.0,0,0,0,0.0,0.0,0,0.0,0.0,0.0,0,0.0,0.0,0.0,0.0,0.0,0.0,0.0,0.0,0.0,0.0,0.0,0.0,0.0,0.0,0.0,0.0,0.0,0.0,0.0,0.0,0.0,0.0,0.0,0.0,0.0,0.0,0.0,0.0,0.0,0,0.0,0.0,0.0,0.0,0.0,0.0,0.0,0,0.0,0.0,0.0,0.0,0.0,0.0,0.0,0,0.0,0.0,0.0,0.0,0.0,0,0.0,0.0,0.0,0.0,0.0,0,0.0,0.0,0.0,0.0,0,0.0,0.0,0.0,0,0,0,0.0,0.0,0.0,0.0,0.0,0.0,0.0,0.0,0.0,0.0,0.0,0.0,0.0,0.0,0.0,0,0.0,0.0,98.0,37.99,0.29100000000000004
# 952,7464,383143,Gurjev N.V.,1988,nan,(AlF3)4.0 (BaF2)24.0 (LaF3)5.0 (RbF)10.0 (ZrF4)57.0 ,0.0,0,0.0,0.0,4.0,0.0,0.0,0.0,0.0,0,0,0,0.0,0.0,0,24.0,0.0,0.0,0.0,0.0,0.0,0,0.0,0.0,0.0,0.0,0,0,0.0,0.0,0,0.0,0.0,0.0,0.0,0.0,0.0,0,0.0,0.0,0.0,0.0,0.0,0.0,0,0.0,0.0,0,0.0,0.0,0.0,0.0,0.0,0.0,0,0,0,0.0,0,0.0,0.0,0,0,0.0,0,0.0,0.0,0.0,0,0.0,0.0,0.0,0,0,0.0,0.0,0,0.0,0.0,0.0,0,5.0,0.0,0.0,0,0,0,0.0,0.0,0,0.0,0.0,0.0,0,0.0,0.0,0.0,0.0,0.0,0.0,0.0,0.0,0.0,0.0,0.0,0.0,0.0,0.0,0.0,0.0,0.0,0.0,0.0,0.0,0.0,0.0,0.0,0.0,0.0,0.0,0.0,0.0,0.0,0,0.0,10.0,0.0,0.0,0.0,0.0,0.0,0,0.0,0.0,0.0,0.0,0.0,0.0,0.0,0,0.0,0.0,0.0,0.0,0.0,0,0.0,0.0,0.0,0.0,0.0,0,0.0,0.0,0.0,0.0,0,0.0,0.0,0.0,0,0,0,0.0,0.0,0.0,0.0,0.0,0.0,0.0,0.0,0.0,0.0,0.0,0.0,0.0,0.0,0.0,0,57.0,0.0,49.0,18.97,0.29100000000000004
# 953,7473,56223,Pronkin A.A.,1980,nan,(BaO)31.03480276 (MgF2)37.93039448 (P2O5)31.03480276 ,0.0,0,0.0,0.0,0.0,0.0,0.0,0.0,0.0,0,0,0,0.0,0.0,0,0.0,31.03480276,0.0,0.0,0.0,0.0,0,0.0,0.0,0.0,0.0,0,0,0.0,0.0,0,0.0,0.0,0.0,0.0,0.0,0.0,0,0.0,0.0,0.0,0.0,0.0,0.0,0,0.0,0.0,0,0.0,0.0,0.0,0.0,0.0,0.0,0,0,0,0.0,0,0.0,0.0,0,0,0.0,0,0.0,0.0,0.0,0,0.0,0.0,0.0,0,0,0.0,0.0,0,0.0,0.0,0.0,0,0.0,0.0,0.0,0,0,0,0.0,0.0,0,37.93039448,0.0,0.0,0,0.0,0.0,0.0,0.0,0.0,0.0,0.0,0.0,0.0,0.0,0.0,0.0,0.0,0.0,0.0,0.0,0.0,0.0,0.0,0.0,0.0,31.03480276,0.0,0.0,0.0,0.0,0.0,0.0,0.0,0,0.0,0.0,0.0,0.0,0.0,0.0,0.0,0,0.0,0.0,0.0,0.0,0.0,0.0,0.0,0,0.0,0.0,0.0,0.0,0.0,0,0.0,0.0,0.0,0.0,0.0,0,0.0,0.0,0.0,0.0,0,0.0,0.0,0.0,0,0,0,0.0,0.0,0.0,0.0,0.0,0.0,0.0,0.0,0.0,0.0,0.0,0.0,0.0,0.0,0.0,0,0.0,0.0,73.8,29.2,0.29100000000000004
# 954,8649,59741,Matusita K.,1989,nan,(BaF2)32.0 (GdF3)3 (ZrF4)65.0 ,0.0,0,0.0,0.0,0.0,0.0,0.0,0.0,0.0,0,0,0,0.0,0.0,0,32.0,0.0,0.0,0.0,0.0,0.0,0,0.0,0.0,0.0,0.0,0,0,0.0,0.0,0,0.0,0.0,0.0,0.0,0.0,0.0,0,0.0,0.0,0.0,0.0,0.0,0.0,0,0.0,0.0,0,0.0,0.0,0.0,0.0,0.0,0.0,0,0,0,0.0,3,0.0,0.0,0,0,0.0,0,0.0,0.0,0.0,0,0.0,0.0,0.0,0,0,0.0,0.0,0,0.0,0.0,0.0,0,0.0,0.0,0.0,0,0,0,0.0,0.0,0,0.0,0.0,0.0,0,0.0,0.0,0.0,0.0,0.0,0.0,0.0,0.0,0.0,0.0,0.0,0.0,0.0,0.0,0.0,0.0,0.0,0.0,0.0,0.0,0.0,0.0,0.0,0.0,0.0,0.0,0.0,0.0,0.0,0,0.0,0.0,0.0,0.0,0.0,0.0,0.0,0,0.0,0.0,0.0,0.0,0.0,0.0,0.0,0,0.0,0.0,0.0,0.0,0.0,0,0.0,0.0,0.0,0.0,0.0,0,0.0,0.0,0.0,0.0,0,0.0,0.0,0.0,0,0,0,0.0,0.0,0.0,0.0,0.0,0.0,0.0,0.0,0.0,0.0,0.0,0.0,0.0,0.0,0.0,0,65.0,0.0,60.0,23.26,0.29100000000000004
# 955,12180,137610,Dumbaugh W.H.,1974,0,(Al2O3)2.7 (BeO)21.6 (La2O3)5.4 (MgO)32.5 (SiO2)37.8 ,0.0,0,0.0,2.7,0.0,0.0,0.0,0.0,0.0,0,0,0,0.0,0.0,0,0.0,0.0,0.0,21.6,0.0,0.0,0,0.0,0.0,0.0,0.0,0,0,0.0,0.0,0,0.0,0.0,0.0,0.0,0.0,0.0,0,0.0,0.0,0.0,0.0,0.0,0.0,0,0.0,0.0,0,0.0,0.0,0.0,0.0,0.0,0.0,0,0,0,0.0,0,0.0,0.0,0,0,0.0,0,0.0,0.0,0.0,0,0.0,0.0,0.0,0,0,0.0,0.0,0,0.0,0.0,5.4,0,0.0,0.0,0.0,0,0,0,0.0,0.0,0,0.0,32.5,0.0,0,0.0,0.0,0.0,0.0,0.0,0.0,0.0,0.0,0.0,0.0,0.0,0.0,0.0,0.0,0.0,0.0,0.0,0.0,0.0,0.0,0.0,0.0,0.0,0.0,0.0,0.0,0.0,0.0,0.0,0,0.0,0.0,0.0,0.0,0.0,0.0,0.0,0,0.0,0.0,0.0,0.0,0.0,37.8,0.0,0,0.0,0.0,0.0,0.0,0.0,0,0.0,0.0,0.0,0.0,0.0,0,0.0,0.0,0.0,0.0,0,0.0,0.0,0.0,0,0,0,0.0,0.0,0.0,0.0,0.0,0.0,0.0,0.0,0.0,0.0,0.0,0.0,0.0,0.0,0.0,0,0.0,0.0,139.0,53.83,0.29100000000000004
# 956,24435,189488,Vijoy P.S.,1999,nan,(B2O3)60.0 (Li2O)20.0 (ZnCl2)20.0 ,0.0,0,0.0,0.0,0.0,0.0,0.0,0.0,0.0,0,0,0,0.0,60.0,0,0.0,0.0,0.0,0.0,0.0,0.0,0,0.0,0.0,0.0,0.0,0,0,0.0,0.0,0,0.0,0.0,0.0,0.0,0.0,0.0,0,0.0,0.0,0.0,0.0,0.0,0.0,0,0.0,0.0,0,0.0,0.0,0.0,0.0,0.0,0.0,0,0,0,0.0,0,0.0,0.0,0,0,0.0,0,0.0,0.0,0.0,0,0.0,0.0,0.0,0,0,0.0,0.0,0,0.0,0.0,0.0,0,0.0,0.0,20.0,0,0,0,0.0,0.0,0,0.0,0.0,0.0,0,0.0,0.0,0.0,0.0,0.0,0.0,0.0,0.0,0.0,0.0,0.0,0.0,0.0,0.0,0.0,0.0,0.0,0.0,0.0,0.0,0.0,0.0,0.0,0.0,0.0,0.0,0.0,0.0,0.0,0,0.0,0.0,0.0,0.0,0.0,0.0,0.0,0,0.0,0.0,0.0,0.0,0.0,0.0,0.0,0,0.0,0.0,0.0,0.0,0.0,0,0.0,0.0,0.0,0.0,0.0,0,0.0,0.0,0.0,0.0,0,0.0,0.0,0.0,0,0,0,0.0,0.0,0.0,0.0,0.0,0.0,0.0,0.0,0.0,0.0,0.0,0.0,20.0,0.0,0.0,0,0.0,0.0,76.5,29.63,0.29100000000000004
# 957,24453,189627,Higazy A.A.,1995,nan,(MnO2)20.0 (P2O5)80.0 ,0.0,0,0.0,0.0,0.0,0.0,0.0,0.0,0.0,0,0,0,0.0,0.0,0,0.0,0.0,0.0,0.0,0.0,0.0,0,0.0,0.0,0.0,0.0,0,0,0.0,0.0,0,0.0,0.0,0.0,0.0,0.0,0.0,0,0.0,0.0,0.0,0.0,0.0,0.0,0,0.0,0.0,0,0.0,0.0,0.0,0.0,0.0,0.0,0,0,0,0.0,0,0.0,0.0,0,0,0.0,0,0.0,0.0,0.0,0,0.0,0.0,0.0,0,0,0.0,0.0,0,0.0,0.0,0.0,0,0.0,0.0,0.0,0,0,0,0.0,0.0,0,0.0,0.0,0.0,0,0.0,20.0,0.0,0.0,0.0,0.0,0.0,0.0,0.0,0.0,0.0,0.0,0.0,0.0,0.0,0.0,0.0,0.0,0.0,0.0,0.0,80.0,0.0,0.0,0.0,0.0,0.0,0.0,0.0,0,0.0,0.0,0.0,0.0,0.0,0.0,0.0,0,0.0,0.0,0.0,0.0,0.0,0.0,0.0,0,0.0,0.0,0.0,0.0,0.0,0,0.0,0.0,0.0,0.0,0.0,0,0.0,0.0,0.0,0.0,0,0.0,0.0,0.0,0,0,0,0.0,0.0,0.0,0.0,0.0,0.0,0.0,0.0,0.0,0.0,0.0,0.0,0.0,0.0,0.0,0,0.0,0.0,58.1,22.5,0.29100000000000004
# 966,2093,110671,State Optical I,1975,STK19,(B2O3)51.29455412 (CaO)3.881359268 (La2O3)12.53053355 (SiO2)7.282383084 (Ta2O5)0.736331353 (Y2O3)2.9311248069999998 (ZnO)16.92780079 (ZrO2)4.41591303 ,0.0,0,0.0,0.0,0.0,0.0,0.0,0.0,0.0,0,0,0,0.0,51.29455412,0,0.0,0.0,0.0,0.0,0.0,0.0,0,0.0,0.0,3.881359268,0.0,0,0,0.0,0.0,0,0.0,0.0,0.0,0.0,0.0,0.0,0,0.0,0.0,0.0,0.0,0.0,0.0,0,0.0,0.0,0,0.0,0.0,0.0,0.0,0.0,0.0,0,0,0,0.0,0,0.0,0.0,0,0,0.0,0,0.0,0.0,0.0,0,0.0,0.0,0.0,0,0,0.0,0.0,0,0.0,0.0,12.53053355,0,0.0,0.0,0.0,0,0,0,0.0,0.0,0,0.0,0.0,0.0,0,0.0,0.0,0.0,0.0,0.0,0.0,0.0,0.0,0.0,0.0,0.0,0.0,0.0,0.0,0.0,0.0,0.0,0.0,0.0,0.0,0.0,0.0,0.0,0.0,0.0,0.0,0.0,0.0,0.0,0,0.0,0.0,0.0,0.0,0.0,0.0,0.0,0,0.0,0.0,0.0,0.0,0.0,7.282383084,0.0,0,0.0,0.0,0.0,0.0,0.0,0,0.0,0.0,0.0,0.736331353,0.0,0,0.0,0.0,0.0,0.0,0,0.0,0.0,0.0,0,0,0,0.0,0.0,0.0,0.0,0.0,0.0,0.0,0.0,2.9311248069999998,0.0,0.0,0.0,0.0,0.0,16.92780079,0,0.0,4.41591303,115.0,44.54,0.2909744
# 967,7278,55247,Osaka A.,1989,nan,(B2O3)53.35335534 (BaO)33.33333333 (P2O5)13.31331133 ,0.0,0,0.0,0.0,0.0,0.0,0.0,0.0,0.0,0,0,0,0.0,53.35335534,0,0.0,33.33333333,0.0,0.0,0.0,0.0,0,0.0,0.0,0.0,0.0,0,0,0.0,0.0,0,0.0,0.0,0.0,0.0,0.0,0.0,0,0.0,0.0,0.0,0.0,0.0,0.0,0,0.0,0.0,0,0.0,0.0,0.0,0.0,0.0,0.0,0,0,0,0.0,0,0.0,0.0,0,0,0.0,0,0.0,0.0,0.0,0,0.0,0.0,0.0,0,0,0.0,0.0,0,0.0,0.0,0.0,0,0.0,0.0,0.0,0,0,0,0.0,0.0,0,0.0,0.0,0.0,0,0.0,0.0,0.0,0.0,0.0,0.0,0.0,0.0,0.0,0.0,0.0,0.0,0.0,0.0,0.0,0.0,0.0,0.0,0.0,0.0,0.0,13.31331133,0.0,0.0,0.0,0.0,0.0,0.0,0.0,0,0.0,0.0,0.0,0.0,0.0,0.0,0.0,0,0.0,0.0,0.0,0.0,0.0,0.0,0.0,0,0.0,0.0,0.0,0.0,0.0,0,0.0,0.0,0.0,0.0,0.0,0,0.0,0.0,0.0,0.0,0,0.0,0.0,0.0,0,0,0,0.0,0.0,0.0,0.0,0.0,0.0,0.0,0.0,0.0,0.0,0.0,0.0,0.0,0.0,0.0,0,0.0,0.0,56.8,22.0,0.2909091
