Repository: jacobergzhou/Poisson-Ratio

File: Poisson_data_cleaned_06212019.csv (part 13 of 58)
,Code,Glass #,Author,Year,Trademark,Ag2O,AgI,Al,Al2O3,AlF3,AlN,As,As2O3,As2O5,As2S3,As2Se3,AsSe,B,B2O3,BaCl2,BaF2,BaO,BeF2,BeO,Bi2O3,BiCl3,Br,Ca,CaF2,CaO,Cd,CdCl2,CdF2,CdO,Ce2O3,CeF3,CeO2,Cl,Co3O4,CoO,Cr2O3,Cs2O,CsCl,CsF,Cu2O,CuO,Dy2O3,Er,Er2O3,ErF3,Eu,Eu2O3,EuF3,F,Fe,Fe2O3,FeO,Ga,Ga2O3,Ga2S3,Ga2Se3,GaF3,Gd2O3,GdF3,Ge,GeO2,GeS2,GeSe2,H2O,HfF4,HfO2,Hg,Ho2O3,I,InF3,K,K2O,K2S,K2SO4,KBr,KCl,KF,KHF2,La,La2O3,La2S3,LaF3,Li,Li2O,Li2S,Li2SO4,LiBr,LiCl,LiF,LiI,MgF2,MgO,Mn2O3,MnF2,MnO,MnO2,MoO2,MoO3,N,Na,Na2O,Na2S,Na2SO4,NaCl,NaF,NaPO3,Nb2O5,Nd,Nd2O3,NdF3,NH4NO3,NiO,O,OH,P,P2O5,Pb,PbCl2,PbF2,PbO,PdO,Pr2O3,Pr6O11,PrF3,Rb2O,RbF,Rh2O3,RuO2,S,Sb,Sb2O3,Sb2S3,Sc2O3,Se,Si,Si3N4,SiC,SiO2,Sm2O3,Sn,SnO,SnO2,SO2,SO3,Sr,SrCl2,SrF2,SrO,Ta2O3,Ta2O5,Tb2O3,TbF3,Te,TeO2,Th,ThF4,ThO2,TiO2,Tl,Tl2O,Tl2Se,TlSe,Tm2O3,U,U3O8,UO2,V,V2O5,VO6,WO3,Y,Y2O3,Yb2O3,YbF3,YF3,ZnCl2,ZnF2,ZnO,ZnSO4,ZrF4,ZrO2,Young's modulus E (GPa),Shear modulus G (GPa),Poisson's ratio v
# 1119,36508,435871,Sokolov I.A.,2003,,0,0,0,0,0,0,0,0,0,0,0,0,0,0,0,0,0,0,0,0,0,0,0,0,0,0,0,0,0,0,0,0,0,0,0,0,0,0,0,0,0,0,0,0,0,0,0,0,0,0,0,0,0,0,0,0,0,0,0,0,0,0,0,0,0,0,0,0,0,0,0,0,0,0,0,0,0,0,0,0,0,0,0,45,0,10,0,0,0,0,0,0,0,0,0,0,0,0,0,0,0,0,0,0,0,0,0,0,0,0,0,0,0,0,0,45,0,0,0,0,0,0,0,0,0,0,0,0,0,0,0,0,0,0,0,0,0,0,0,0,0,0,0,0,0,0,0,0,0,0,0,0,0,0,0,0,0,0,0,0,0,0,0,0,0,0,0,0,0,0,0,0,0,0,0,0,0,0,0,0,0,50.9,19.8,0.29
# 1120,36508,435874,Sokolov I.A.,2003,,0,0,0,0,0,0,0,0,0,0,0,0,0,0,0,0,0,0,0,0,0,0,0,0,0,0,0,0,0,0,0,0,0,0,0,0,0,0,0,0,0,0,0,0,0,0,0,0,0,0,0,0,0,0,0,0,0,0,0,0,0,0,0,0,0,0,0,0,0,0,0,0,0,0,0,0,0,0,0,0,0,0,0,37.5,0,25,0,0,0,0,0,0,0,0,0,0,0,0,0,0,0,0,0,0,0,0,0,0,0,0,0,0,0,0,0,37.5,0,0,0,0,0,0,0,0,0,0,0,0,0,0,0,0,0,0,0,0,0,0,0,0,0,0,0,0,0,0,0,0,0,0,0,0,0,0,0,0,0,0,0,0,0,0,0,0,0,0,0,0,0,0,0,0,0,0,0,0,0,0,0,0,0,53.7,20.8,0.29
# 1121,37204,441711,Kaundal R.S.,2010,,0,0,0,0,0,0,0,0,0,0,0,0,0,60,0,0,0,0,0,0,0,0,0,0,0,0,0,0,0,0,0,0,0,0,0,0,0,0,0,0,0,0,0,0,0,0,0,0,0,0,0,0,0,0,0,0,0,0,0,0,0,0,0,0,0,0,0,0,0,0,0,0,0,0,0,0,0,0,0,0,0,0,0,0,0,0,0,0,0,0,0,0,0,0,0,0,0,0,0,0,0,0,0,0,0,0,0,0,0,0,0,0,0,0,0,0,0,0,0,20,0,0,0,0,0,0,0,0,0,0,0,0,0,0,0,0,0,0,0,0,0,0,0,0,0,0,0,20,0,0,0,0,0,0,0,0,0,0,0,0,0,0,0,0,0,0,0,0,0,0,0,0,0,0,0,0,0,0,0,0,0,,,0.29
# 1122,38189,449940,Lee Seong Joo,2007,,0,0,0,38,0,0,0,0,0,0,0,0,0,0,0,0,0,0,0,0,0,0,0,0,62,0,0,0,0,0,0,0,0,0,0,0,0,0,0,0,0,0,0,0,0,0,0,0,0,0,0,0,0,0,0,0,0,0,0,0,0,0,0,0,0,0,0,0,0,0,0,0,0,0,0,0,0,0,0,0,0,0,0,0,0,0,0,0,0,0,0,0,0,0,0,0,0,0,0,0,0,0,0,0,0,0,0,0,0,0,0,0,0,0,0,0,0,0,0,0,0,0,0,0,0,0,0,0,0,0,0,0,0,0,0,0,0,0,0,0,0,0,0,0,0,0,0,0,0,0,0,0,0,0,0,0,0,0,0,0,0,0,0,0,0,0,0,0,0,0,0,0,0,0,0,0,0,0,0,0,0,112,43.41,0.29
# 1123,38189,449942,Lee Seong Joo,2007,,0,0,0,38,0,0,0,0,0,0,0,0,0,0,0,0,10,0,0,0,0,0,0,0,52,0,0,0,0,0,0,0,0,0,0,0,0,0,0,0,0,0,0,0,0,0,0,0,0,0,0,0,0,0,0,0,0,0,0,0,0,0,0,0,0,0,0,0,0,0,0,0,0,0,0,0,0,0,0,0,0,0,0,0,0,0,0,0,0,0,0,0,0,0,0,0,0,0,0,0,0,0,0,0,0,0,0,0,0,0,0,0,0,0,0,0,0,0,0,0,0,0,0,0,0,0,0,0,0,0,0,0,0,0,0,0,0,0,0,0,0,0,0,0,0,0,0,0,0,0,0,0,0,0,0,0,0,0,0,0,0,0,0,0,0,0,0,0,0,0,0,0,0,0,0,0,0,0,0,0,0,102,39.53,0.29
# 1124,39036,460259,Hashimoto T.,2007,,0,0,0,2.895946203,0,0,0,0,0,0,0,0,0,10.88476076,0,0,29.45876206,0,0,0,0,0,0,0,12.8819609,0,0,0,0,0,0,0,0,0,0,0,0,0,0,0,0,0,0,0,0,0,0,0,0,0,0,0,0,0,0,0,0,0,0,0,0,0,0,0,0,0,0,0,0,0,0,0,0,0,0,0,0,0,0,0,0,0,0,0,0,0,0,0,0,0,0,7.789095545,0,0,0,0,0,0,0,0,0,0,0,0,0,0,0,0,0,0,0,0,0,0,0,34.85121244,0,0,0,0,0,0,0,0,0,0,0,0,0,0,0.039940003,0,0,0,0,0,0,0,0,0,0,0,0,0,0,0,0,0,0,0,0,0,0,0,0,0,0,0,0,0,0,0,0,0,0,0,0,0,0,0,0,0,0,0,0,0,0,1.198322084,0,0,0,71,27.51,0.29
# 1125,39036,460261,Hashimoto T.,2007,,0,0,0,0,0,0,0,0,0,0,0,0,0,52.2,0,0,0,0,0,0,0,0,0,0,37.4,0,0,0,0,0,0,0,0,0,0,0,0,0,0,0,0,0,0,0,0,0,0,0,0,0,0,0,0,0,0,0,0,0,0,0,0,0,0,0,0,0,0,0,0,0,0,0,0,0,0,0,0,0,0,0,0,0,0,0,0,0,0,0,0,0,0,0,0,0,0,0,0,0,0,0,0,0,0,0,0,0,1.9,0,0,0,0,0,0,0,0,0,0,0,0,0,0,0,0,0,0,0,0,0,0,0,0,0,0,0,0,0,0,0,0,0,0,0,0,0,0,0,0,0,0,0,0,0,0,0,0,0,0,8.5,0,0,0,0,0,0,0,0,0,0,0,0,0,0,0,0,0,0,0,0,0,0,0,105,40.69,0.29
# 1126,39036,460265,Hashimoto T.,2007,,0,0,0,0,0,0,0,0,0,0,0,0,0,0,0,0,20,0,0,0,0,0,0,0,0,0,0,0,0,0,0,0,0,0,0,0,0,0,0,0,0,0,0,0,0,0,0,0,0,0,0,0,0,0,0,0,0,0,0,0,0,0,0,0,0,0,0,0,0,0,0,0,0,0,0,0,0,0,0,0,0,0,0,0,0,0,0,0,0,0,0,0,0,0,0,0,0,0,0,0,30,0,0,0,0,0,0,0,0,0,0,0,0,0,0,50,0,0,0,0,0,0,0,0,0,0,0,0,0,0,0,0,0,0,0,0,0,0,0,0,0,0,0,0,0,0,0,0,0,0,0,0,0,0,0,0,0,0,0,0,0,0,0,0,0,0,0,0,0,0,0,0,0,0,0,0,0,0,0,0,0,42,16.27,0.29
# 1127,39199,460415,Sokolov I.A.,2011,,0,0,0,0,0,0,0,0,0,0,0,0,0,0,0,0,0,0,0,0,0,0,0,0,0,0,0,0,0,0,0,0,0,0,0,0,0,0,0,0,0,0,0,0,0,0,0,0,0,0,0,0,0,0,0,0,0,0,0,0,0,0,0,0,0,0,0,0,0,0,0,0,0,0,0,0,0,0,0,0,0,0,0,0,0,0,0,0,0,0,0,0,0,0,0,0,0,0,0,0,47.5,0,5,0,0,0,0,0,0,0,0,0,0,0,0,47.5,0,0,0,0,0,0,0,0,0,0,0,0,0,0,0,0,0,0,0,0,0,0,0,0,0,0,0,0,0,0,0,0,0,0,0,0,0,0,0,0,0,0,0,0,0,0,0,0,0,0,0,0,0,0,0,0,0,0,0,0,0,0,0,0,0,38.4,14.87,0.29
# 1128,39382,463895,Rajendran V.,2010,,0,0,0,0,0,0,0,0,0,0,0,0,0,0,0,0,0,0,0,0,0,0,0,0,30.58,0,0,0,0,0,0,0,0,0,0,0,0,0,0,0,0,0,0,0,0,0,0,0,0,0,0,0,0,0,0,0,0,0,0,0,0,0,0,0,0,0,0,0,0,0,0,0,0,0,0,0,0,0,0,0,0,0,0,0,0,0,0,0,0,0,0,0,0,0,0,0,0,0,0,0,24.71,0,0,0,0,0,0,0,0,0,0,0,0,0,0,44.22,0,0,0,0,0,0,0,0,0,0,0,0,0,0,0,0,0,0,0,0,0,0,0,0,0,0,0,0,0,0,0,0,0,0,0,0,0,0,0,0,0,0.49,0,0,0,0,0,0,0,0,0,0,0,0,0,0,0,0,0,0,0,0,0,0,0,51.6,20,0.29
# 1129,39389,460990,Striepe S.,2012,,0,0,0,0,0,0,0,0,0,0,0,0,0,0,0,0,0,0,0,0,0,0,0,0,0,0,0,0,0,0,0,0,0,0,0,0,0,0,0,0,0,0,0,0,0,0,0,0,0,0,0,0,0,0,0,0,0,0,0,0,0,0,0,0,0,0,0,0,0,0,0,0,0,0,0,0,0,0,0,0,0,0,0,0,0,0,0,0,0,0,0,0,0,0,0,0,0,0,0,0,19.33192807,0,0,0,0,0,0,0,0,0,0,0,0,0,0,33.33333667,0,0,0,0,0,0,0,0,0,0,0,0,0,0,0,0,0,0,0,0,0,0,0,0,0,0,0,0,0,0,0,0,0,0,0,0,0,0,0,0,0,0,0,0,0,0,0,0,0,0,0,0,0,0,0,0,0,0,0,0,0,47.33473527,0,0,0,55,21.2,0.29
# 1130,40572,468453,Laila S.,2013,,0,0,0,0,0,0,0,0,0,0,0,0,0,0,0,0,0,0,0,0,0,0,0,0,0,0,0,0,0,0,0,0,0,0,0,0,0,0,0,0,0,0,0,0,0,0,0,0,0,0,0,0,0,0,0,0,0,0,0,0,0,0,0,0,0,0,0,0,0,0,0,0,0,0,0,0,0,0,0,0,0,0,0,0,0,0,0,0,0,0,0,0,0,0,0,0,0,0,0,0,0,0,0,0,0,0,0,0,0,0,0,0,0,0,0,0,0,0,0,45,0,0,0,0,0,0,0,0,0,0,0,0,0,0,0,0,0,0,0,0,0,0,0,0,0,0,0,0,0,0,0,0,0,0,0,0,0,0,0,0,0,0,0,0,0,0,0,55,0,0,0,0,0,0,0,0,0,0,0,0,0,47,18.2,0.29
# 1131,40572,468455,Laila S.,2013,,0,0,0,0,0,0,0,0,0,0,0,0,0,0,0,0,0,0,0,0,0,0,0,0,0,0,0,0,0,0,0,0,0,0,0,0,0,0,0,0,0,0,0,0,0,0,0,0,0,0,0,0,0,0,0,0,0,0,0,0,0,0,0,0,0,0,0,0,0,0,0,0,0,0,0,0,0,0,0,0,0,0,0,0,0,0,0,0,0,0,0,0,0,0,0,0,0,0,0,0,0,0,0,0,0,0,0,0,0,0,0,0,0,0,0,0,0,0,0,45,0,0,0,0,0,0,0,0,0,0,0,0,0,0,0,0,0,0,0,0,0,0,0,0,0,0,0,0,0,0,0,0,0,0,0,0,0,0,0,0,0,0,0,0,0,0,0,45,0,0,0,0,0,0,0,0,0,10,0,0,0,46,17.8,0.29
# 1132,40868,469524,Yang Guang,2013,,0,0,0,0,0,0,0,0,0,0,0,0,0,0,0,0,0,0,0,0,0,0,0,0,0,0,0,0,0,0,0,0,0,0,0,0,0,0,0,0,0,0,0,0,0,0,0,0,0,0,0,0,0,0,0,0,0,0,0,25,0,0,0,0,0,0,0,0,0,0,0,0,0,0,0,0,0,0,0,0,0,0,0,0,0,0,0,0,0,0,0,0,0,0,0,0,0,0,0,0,0,0,0,0,0,0,0,0,0,0,0,0,0,0,0,0,0,0,0,0,0,0,0,0,0,0,0,0,0,0,0,0,0,75,0,0,0,0,0,0,0,0,0,0,0,0,0,0,0,0,0,0,0,0,0,0,0,0,0,0,0,0,0,0,0,0,0,0,0,0,0,0,0,0,0,0,0,0,0,0,0,15.7,6.1,0.29
# 1133,1705,25775,Makishima A.,1978,,0,0,0,22.7,0,0,0,0,0,0,0,0,0,0,0,0,0,0,0,0,0,0,0,0,0,0,0,0,0,0,0,0,0,0,0,0,0,0,0,0,0,0,0,0,0,0,0,0,0,0,0,0,0,0,0,0,0,0,0,0,0,0,0,0,0,0,0,0,0,0,0,0,0,0,0,0,0,0,0,0,0,0,0,0,0,0,0,0,0,0,0,0,0,0,0,0,0,0,0,0,0,0,0,0,0,0,0,0,0,0,0,0,0,0,0,0,0,0,0,0,0,0,0,0,0,0,0,0,0,0,0,0,0,0,0,0,0,42,0,0,0,0,0,0,0,0,0,0,0,0,0,0,0,0,0,0,0,13,0,0,0,0,0,0,0,0,0,0,0,0,0,22.3,0,0,0,0,0,0,0,0,0,121,46.9,0.2899786
# 1134,1705,25779,Makishima A.,1978,,0,0,0,22.7,0,0,0,0,0,0,0,0,0,0,0,0,0,0,0,0,0,0,0,0,0,0,0,0,0,0,0,0,0,0,0,0,0,0,0,0,0,0,0,0,0,0,0,0,0,0,0,0,0,0,0,0,0,0,0,0,0,0,0,0,0,0,0,0,0,0,0,0,0,0,0,0,0,0,0,22.3,0,0,0,0,0,0,0,0,0,0,0,0,0,0,0,0,0,0,0,0,0,0,0,0,0,0,0,0,0,0,0,0,0,0,0,0,0,0,0,0,0,0,0,0,0,0,0,0,0,0,0,0,0,0,0,0,0,37,0,0,0,0,0,0,0,0,0,0,0,0,0,0,0,0,0,0,0,18,0,0,0,0,0,0,0,0,0,0,0,0,0,0,0,0,0,0,0,0,0,0,0,105,40.7,0.2899263
# 1135,3701,10759,Makishima A.,1978,,0,0,0,24.4,0,0,0,0,0,0,0,0,0,0,0,0,0,0,0,0,0,0,0,0,0,0,0,0,0,0,0,0,0,0,0,0,0,0,0,0,0,0,0,0,0,0,0,0,0,0,0,0,0,0,0,0,0,0,0,0,0,0,0,0,0,0,0,0,0,0,0,0,0,0,0,0,0,0,0,17.6,0,0,0,0,0,0,0,0,0,0,0,0,0,0,0,0,0,0,0,0,0,0,0,0,0,0,0,0,0,0,0,0,0,0,0,0,0,0,0,0,0,0,0,0,0,0,0,0,0,0,0,0,0,0,0,0,0,58,0,0,0,0,0,0,0,0,0,0,0,0,0,0,0,0,0,0,0,0,0,0,0,0,0,0,0,0,0,0,0,0,0,0,0,0,0,0,0,0,0,0,0,94.9,36.8,0.2894022
# 1136,40694,476416,Chenu S.,2012,,0,0,0,0,0,0,0,0,0,0,0,0,0,0,0,0,0,0,0,0,0,0,0,0,0,0,0,0,0,0,0,0,0,0,0,0,0,0,0,0,0,0,0,0,0,0,0,0,0,0,0,0,0,0,0,0,0,0,0,0,0,0,0,0,0,0,0,0,0,0,0,0,0,0,0,0,0,0,0,0,0,0,0,0,0,0,0,0,0,0,0,0,0,0,0,0,0,0,0,0,0,0,0,0,0,86.28827423,2.721945561,0,0,0,0,0,0,0,0,0,0,0,0,0,0,0,0,0,0,0,0,0,0,0,0,0,0,0,0,0,0,0,0,0,10.9897802,0,0,0,0,0,0,0,0,0,0,0,0,0,0,0,0,0,0,0,0,0,0,0,0,0,0,0,0,0,0,0,0,0,0,0,0,0,0,0,0,41,15.9,0.2893082
# 1137,1705,25778,Makishima A.,1978,,0,0,0,22.7,0,0,0,0,0,0,0,0,0,0,0,0,0,0,0,0,0,0,0,0,0,0,0,0,0,0,0,0,0,0,0,0,0,0,0,0,0,0,0,0,0,0,0,0,0,0,0,0,0,0,0,0,0,0,0,0,0,0,0,0,0,0,0,0,0,0,0,0,0,0,0,0,0,0,0,22.3,0,0,0,0,0,0,0,0,0,0,0,0,0,0,0,0,0,0,0,0,0,0,0,0,0,0,0,0,0,0,0,0,0,0,0,0,0,0,0,0,0,0,0,0,0,0,0,0,0,0,0,0,0,0,0,0,0,40,0,0,0,0,0,0,0,0,0,0,0,0,0,0,0,0,0,0,0,15,0,0,0,0,0,0,0,0,0,0,0,0,0,0,0,0,0,0,0,0,0,0,0,107,41.5,0.2891566
# 1138,9844,85661,Coon D.N.,1990,,0,0,0,15,0,0,0,0,0,0,0,0,0,0,0,0,0,0,0,0,0,0,0,0,0,0,0,0,0,0,0,0,0,0,0,0,0,0,0,0,0,0,0,0,0,0,0,0,0,0,0,0,0,0,0,0,0,0,0,0,0,0,0,0,0,0,0,0,0,0,0,0,0,0,0,0,0,0,0,0,0,0,0,0,0,0,0,0,0,0,0,0,0,0,0,0,0,0,0,0,0,0,0,0,0,0,0,0,0,0,0,0,0,0,0,0,0,0,0,0,0,0,0,0,0,0,0,0,0,0,0,0,0,0,0,10,0,48.7,0,0,0,0,0,0,0,0,0,0,0,0,0,0,0,0,0,0,0,0,0,0,0,0,0,0,0,0,0,0,0,0,0,26.3,0,0,0,0,0,0,0,0,0,140,54.3,0.2891344
# 1139,1738,110637,State Optical I,1975,TFK1,0,0,0,0,0,0,0,0.278599916,0,0,0,0,0,20.94623372,0,0,32.55149023,0,0,0,0,0,0,0,0,0,0,0,0,0,0,0,0,0,0,0,0,0,0,0,0,0,0,0,0,0,0,0,0,0,0,0,0,0,0,0,0,0,0,0,0,0,0,0,0,0,0,0,0,0,0,0,0,0,0,0,0,0,0,0,0,0,0,0,0,0,0,0,0,0,0,20.10093397,0,0,0,0,0,0,0,0,0,0,0,0,0,0,0,0,0,0,0,0,0,0,0,26.12274216,0,0,0,0,0,0,0,0,0,0,0,0,0,0,0,0,0,0,0,0,0,0,0,0,0,0,0,0,0,0,0,0,0,0,0,0,0,0,0,0,0,0,0,0,0,0,0,0,0,0,0,0,0,0,0,0,0,0,0,0,0,0,0,0,0,73.4,28.47,0.2890763
# 1140,5846,99390,El0Mallawany R.,1987,,0,0,0,0,0,0,0,0,0,0,0,0,0,0,0,0,0,0,0,0,0,0,0,0,0,0,0,0,0,0,0,0,0,0,0,0,0,0,0,0,0,0,0,0,0,0,0,0,0,0,0,0,0,0,0,0,0,0,0,0,0,0,0,0,0,0,0,0,0,0,0,0,0,0,0,0,0,0,0,0,0,0,0,0,0,0,0,0,0,0,0,0,0,0,0,0,0,0,0,0,0,0,0,0,0,0,0,0,0,0,0,0,0,0,0,0,0,0,0,0,0,0,0,0,0,0,0,0,0,0,0,0,0,0,0,0,0,0,0,0,0,0,0,0,0,0,0,0,0,0,0,0,0,80,0,0,0,0,0,0,0,0,0,0,0,0,0,0,0,0,0,0,0,0,0,20,0,0,0,0,0,41.2,15.98,0.289
# 1141,5879,93244,Keshishyan T.N.,1978,,0,0,0,9.1,0,0,0,0,0,0,0,0,0,54.5,0,0,0,0,0,0,0,0,0,0,0,0,0,0,0,0,0,0,0,0,0,0,0,0,0,0,0,0,0,0,0,0,0,0,0,0,0,0,0,0,0,0,0,0,0,0,0,0,0,0,0,0,0,0,0,0,0,0,0,0,0,0,0,0,0,0,0,0,0,36.4,0,0,0,0,0,0,0,0,0,0,0,0,0,0,0,0,0,0,0,0,0,0,0,0,0,0,0,0,0,0,0,0,0,0,0,0,0,0,0,0,0,0,0,0,0,0,0,0,0,0,0,0,0,0,0,0,0,0,0,0,0,0,0,0,0,0,0,0,0,0,0,0,0,0,0,0,0,0,0,0,0,0,0,0,0,0,0,0,0,0,0,0,0,0,0,0,0,78,30.25,0.289
# 1142,6774,51305,Rabukhin A.I.,1992,,0,0,0,2.15,0,0,0,0,0,0,0,0,0,0,0,0,0,0,0,51.49,0,0,0,0,0,0,0,0,33.66,0,0,0,0,0,0,0,0,0,0,0,0,0,0,0,0,0,0,0,0,0,0,0,0,12.7,0,0,0,0,0,0,0,0,0,0,0,0,0,0,0,0,0,0,0,0,0,0,0,0,0,0,0,0,0,0,0,0,0,0,0,0,0,0,0,0,0,0,0,0,0,0,0,0,0,0,0,0,0,0,0,0,0,0,0,0,0,0,0,0,0,0,0,0,0,0,0,0,0,0,0,0,0,0,0,0,0,0,0,0,0,0,0,0,0,0,0,0,0,0,0,0,0,0,0,0,0,0,0,0,0,0,0,0,0,0,0,0,0,0,0,0,0,0,0,0,0,0,0,0,0,0,0,58.4,22.68,0.289
# 1143,9402,96786,Bridge B.,1987,,0,0,0,0,0,0,0,0,0,0,0,0,0,0,0,0,35,0,0,0,0,0,0,0,0,0,0,0,0,0,0,0,0,0,0,0,0,0,0,0,0,0,0,0,0,0,0,0,0,0,0,0,0,0,0,0,0,0,0,0,0,0,0,0,0,0,0,0,0,0,0,0,0,0,0,0,0,0,0,0,0,0,0,0,0,0,0,0,0,0,0,0,0,0,0,0,0,0,0,0,0,0,0,0,0,0,0,0,0,0,0,0,0,0,0,50,0,0,0,0,0,0,0,0,0,0,0,0,0,0,0,0,0,0,0,0,0,0,0,0,0,0,0,0,0,0,0,0,0,0,0,0,0,0,0,0,0,0,0,0,0,0,0,0,0,0,0,0,0,0,0,0,0,0,0,0,0,15,0,0,0,48.6,18.88,0.289
# 1144,11320,98739,Higazy A.A.,1985,,0,0,0,0,0,0,0,0,0,0,0,0,0,0,0,0,0,0,0,0,0,0,0,0,0,0,0,0,0,0,0,0,0,4.05,0,0,0,0,0,0,0,0,0,0,0,0,0,0,0,0,0,0,0,0,0,0,0,0,0,0,0,0,0,0,0,0,0,0,0,0,0,0,0,0,0,0,0,0,0,0,0,0,0,0,0,0,0,0,0,0,0,0,0,0,0,0,0,0,0,0,0,0,0,0,0,0,0,0,0,0,0,0,0,0,0,95.95,0,0,0,0,0,0,0,0,0,0,0,0,0,0,0,0,0,0,0,0,0,0,0,0,0,0,0,0,0,0,0,0,0,0,0,0,0,0,0,0,0,0,0,0,0,0,0,0,0,0,0,0,0,0,0,0,0,0,0,0,0,0,0,0,0,31.4,12.1,0.289
# 1145,16682,145619,Livshits V.Ya.,1995,,0,0,0,0,0,0,0,0,0,0,0,0,0,0,0,0,0,0,0,0,0,0,0,0,0,0,0,0,0,0,0,0,0,0,0,0,0,0,0,0,0,0,0,0,0,0,0,0,0,0,0,0,0,0,0,0,0,0,0,0,0,0,0,0,0,0,0,0,0,0,0,0,0,0,0,0,0,0,0,0,0,0,0,0,0,0,0,0,0,0,0,0,0,0,0,0,0,0,0,0,0,0,0,0,0,0,0,0,0,0,0,0,0,0,0,0,0,0,0,0,0,0,0,0,19,0,0,0,0,0,0,0,0,0,0,0,0,0,0,0,0,0,0,0,0,0,0,0,0,0,0,0,0,81,0,0,0,0,0,0,0,0,0,0,0,0,0,0,0,0,0,0,0,0,0,0,0,0,0,0,0,29.7,11.54,0.289
# 1146,25073,350462,Giridhar A.,1980,,0,0,0,0,0,0,0,0,0,0,0,0,0,0,0,0,0,0,0,0,0,0,0,0,0,0,0,0,0,0,0,0,0,0,0,0,0,0,0,0,0,0,0,0,0,0,0,0,0,0,0,0,0,0,0,0,0,0,0,25,0,0,0,0,0,0,0,0,0,0,0,0,0,0,0,0,0,0,0,0,0,0,0,0,0,0,0,0,0,0,0,0,0,0,0,0,0,0,0,0,0,0,0,0,0,0,0,0,0,0,0,0,0,0,0,0,0,0,0,0,0,0,0,0,0,0,0,0,0,10,0,0,0,65,0,0,0,0,0,0,0,0,0,0,0,0,0,0,0,0,0,0,0,0,0,0,0,0,0,0,0,0,0,0,0,0,0,0,0,0,0,0,0,0,0,0,0,0,0,0,0,18.5,7.2,0.289
# 1147,25178,302974,Sreeram A.N.,1991,,0,0,0,0,0,0,5.593608447,0,0,0,0,0,0,0,0,0,0,0,0,0,0,0,0,0,0,0,0,0,0,0,0,0,0,0,0,0,0,0,0,0,0,0,0,0,0,0,0,0,0,0,0,0,0,0,0,0,0,0,0,6.692531523,0,0,0,0,0,0,0,0,0,0,0,0,0,0,0,0,0,0,0,0,0,0,0,0,0,0,0,0,0,0,0,0,0,0,0,0,0,0,0,0,0,0,0,0,0,0,0,0,0,0,0,0,0,0,0,0,0,0,0,0,0,0,0,0,0,0,0,0,0,11.08922375,0,0,0,63.83553151,0,0,0,0,0,0,0,0,0,0,0,0,0,0,0,0,0,0,12.78910476,0,0,0,0,0,0,0,0,0,0,0,0,0,0,0,0,0,0,0,0,0,0,0,0,0,0,0,0,19,7.39,0.289
# 1148,25303,303501,Hilton A.R.,1975,,0,0,0,0,0,0,40,0,0,0,0,0,0,0,0,0,0,0,0,0,0,0,0,0,0,0,0,0,0,0,0,0,0,0,0,0,0,0,0,0,0,0,0,0,0,0,0,0,0,0,0,0,0,0,0,0,0,0,0,0,0,0,0,0,0,0,0,0,0,0,0,0,0,0,0,0,0,0,0,0,0,0,0,0,0,0,0,0,0,0,0,0,0,0,0,0,0,0,0,0,0,0,0,0,0,0,0,0,0,0,0,0,0,0,0,0,0,0,0,0,0,0,0,0,0,0,0,0,0,0,0,0,0,60,0,0,0,0,0,0,0,0,0,0,0,0,0,0,0,0,0,0,0,0,0,0,0,0,0,0,0,0,0,0,0,0,0,0,0,0,0,0,0,0,0,0,0,0,0,0,0,18.2,7.101,0.289
# 1149,28968,381815,Eliseev Yu.A.,1984,,0,0,0,0,0,0,20,0,0,0,0,0,0,0,0,0,0,0,0,0,0,0,0,0,0,0,0,0,0,0,0,0,0,0,0,0,0,0,0,0,0,0,0,0,0,0,0,0,0,0,0,0,0,0,0,0,0,0,0,15,0,0,0,0,0,0,0,0,0,0,0,0,0,0,0,0,0,0,0,0,0,0,0,0,0,0,0,0,0,0,0,0,0,0,0,0,0,0,0,0,0,0,0,0,0,0,0,0,0,0,0,0,0,0,0,0,0,0,0,0,0,0,0,0,0,0,0,0,65,0,0,0,0,0,0,0,0,0,0,0,0,0,0,0,0,0,0,0,0,0,0,0,0,0,0,0,0,0,0,0,0,0,0,0,0,0,0,0,0,0,0,0,0,0,0,0,0,0,0,0,0,15.9,6.2,0.289
# 1150,31394,393491,Abd El0Moneim A,2006,,0,0,0,18.23987,0,0,0,0,0,0,0,0,0,35.61726,0,0,0,0,0,0,0,0,0,0,0,0,0,0,0,0,0,0,0,0,0,0,0,0,0,0,0,0,0,0,0,0,0,0,0,0,0,0,0,0,0,0,0,0,0,0,0,0,0,0,0,0,0,0,0,0,0,0,0,0,0,0,0,0,0,0,0,0,0,0,0,0,0,0,0,0,0,46.14287,0,0,0,0,0,0,0,0,0,0,0,0,0,0,0,0,0,0,0,0,0,0,0,0,0,0,0,0,0,0,0,0,0,0,0,0,0,0,0,0,0,0,0,0,0,0,0,0,0,0,0,0,0,0,0,0,0,0,0,0,0,0,0,0,0,0,0,0,0,0,0,0,0,0,0,0,0,0,0,0,0,0,0,0,0,0,0,0,0,103,40.1,0.289
# 1151,37969,448782,Gaafar M.S.,2011,,0,0,0,0,0,0,0,0,0,0,0,0,0,0,0,0,0,0,0,5,0,0,0,0,0,0,0,0,0,0,0,0,0,0,0,0,0,0,0,0,0,0,0,0,0,0,0,0,0,0,0,0,0,0,0,0,0,0,0,0,0,0,0,0,0,0,0,0,0,0,0,0,0,0,0,0,0,0,0,0,0,0,0,0,0,0,0,0,0,0,0,0,0,0,0,0,0,0,0,0,0,0,0,0,0,0,25,0,0,0,0,0,0,0,0,0,0,0,0,0,0,0,0,0,0,0,0,0,0,0,0,0,0,0,0,0,0,0,0,0,0,0,0,0,0,0,0,0,0,0,0,0,0,70,0,0,0,0,0,0,0,0,0,0,0,0,0,0,0,0,0,0,0,0,0,0,0,0,0,0,0,,,0.289
# 1152,30951,391780,Rajendran V.,2002,,0,0,0,0,0,0,0,0,0,0,0,0,0,0,0,0,14.21365795,0,0,4.277819585,0,0,0,0,0,0,0,0,0,0,0,0,0,0,0,0,0,0,0,0,0,0,0,0,0,0,0,0,0,0,0,0,0,0,0,0,0,0,0,0,0,0,0,0,0,0,0,0,0,0,0,0,0,0,0,0,0,0,0,0,0,0,0,0,0,0,0,0,0,0,0,0,0,0,0,0,0,0,0,0,0,0,0,0,0,0,0,0,0,0,0,0,0,0,0,0,0,0,0,0,0,0,0,0,0,0,0,0,0,0,0,0,0,0,0,0,0,0,0,0,0,0,0,0,0,0,0,0,0,0,0,0,0,41.63123907,0,0,0,14.30690931,0,0,0,0,0,0,0,0,0,25.57037409,0,0,0,0,0,0,0,0,0,0,0,0,0,56.2,21.8,0.2889909
# 1153,7459,56018,Kodama M.,1994,,0,0,0,0,0,0,0,0,0,0,0,0,0,78,0,0,0,0,0,0,0,0,0,0,0,0,0,0,0,0,0,0,0,0,0,0,0,0,0,0,0,0,0,0,0,0,0,0,0,0,0,0,0,0,0,0,0,0,0,0,0,0,0,0,0,0,0,0,0,0,0,0,0,0,0,0,0,0,0,0,0,0,0,22,0,0,0,0,0,0,0,0,0,0,0,0,0,0,0,0,0,0,0,0,0,0,0,0,0,0,0,0,0,0,0,0,0,0,0,0,0,0,0,0,0,0,0,0,0,0,0,0,0,0,0,0,0,0,0,0,0,0,0,0,0,0,0,0,0,0,0,0,0,0,0,0,0,0,0,0,0,0,0,0,0,0,0,0,0,0,0,0,0,0,0,0,0,0,0,0,0,62.9,24.4,0.2889345
# 1154,9236,96539,Osaka A.,1988,,0,0,0,1.4,0,0,0,0,0,0,0,0,0,64,0,0,0,0,0,0,0,0,0,0,0,0,0,0,0,0,0,0,0,0,0,0,0,0,0,0,0,0,0,0,0,0,0,0,0,0,0,0,0,0,0,0,0,0,0,0,0,0,0,0.6,0,0,0,0,0,0,0,34,0,0,0,0,0,0,0,0,0,0,0,0,0,0,0,0,0,0,0,0,0,0,0,0,0,0,0,0,0,0,0,0,0,0,0,0,0,0,0,0,0,0,0,0,0,0,0,0,0,0,0,0,0,0,0,0,0,0,0,0,0,0,0,0,0,0,0,0,0,0,0,0,0,0,0,0,0,0,0,0,0,0,0,0,0,0,0,0,0,0,0,0,0,0,0,0,0,0,0,0,0,0,0,0,0,0,0,0,0,41.5,16.1,0.2888198
# 1155,8907,55308,Evstropiev K.K.,1974,,0,0,0,6.521937332,0,0,0,0,0,0,0,0,0,0,0,0,0,0,0,0,0,0,0,0,0,0,0,0,0,0,0,0,0,0,0,0,0,0,0,0,0,0,0,0,0,0,0,0,0,0,0,0,0,0,0,0,0,0,0,0,0,0,0,0,0,0,0,0,0,0,0,0,0,0,0,0,0,0,0,0,0,0,0,0,0,0,0,0,73.91224767,0,0,0,0,0,0,0,0,0,0,0,0,0,0,0,0,0,0,0,0,0,0,0,0,0,0,19.565815,0,0,0,0,0,0,0,0,0,0,0,0,0,0,0,0,0,0,0,0,0,0,0,0,0,0,0,0,0,0,0,0,0,0,0,0,0,0,0,0,0,0,0,0,0,0,0,0,0,0,0,0,0,0,0,0,0,0,0,0,0,0,0,0,0,67,26,0.2884615
# 1156,40694,476426,Chenu S.,2012,,0,0,0,0,0,0,0,0,0,0,0,0,0,0,0,0,0,0,0,0,0,0,0,0,0,0,0,0,0,0,0,0,0,0,0,0,0,0,0,0,0,0,0,0,0,0,0,0,0,0,0,0,0,0,0,0,0,0,0,0,0,0,0,0,0,0,0,0,0,0,0,0,0,0,0,0,0,0,0,0,0,0,0,0,0,0,0,0,0,0,0,0,0,0,0,0,0,0,0,0,0,0,0,0,0,93.11,3.445,0,0,0,0,0,0,0,0,0,0,0,0,0,0,0,0,0,0,0,0,0,0,0,0,0,0,0,0,0,0,0,0,0,3.445,0,0,0,0,0,0,0,0,0,0,0,0,0,0,0,0,0,0,0,0,0,0,0,0,0,0,0,0,0,0,0,0,0,0,0,0,0,0,0,0,40.2,15.6,0.2884615
# 1157,3701,10760,Makishima A.,1978,,0,0,0,30,0,0,0,0,0,0,0,0,0,0,0,0,0,0,0,0,0,0,0,0,0,0,0,0,0,0,0,0,0,0,0,0,0,0,0,0,0,0,0,0,0,0,0,0,0,0,0,0,0,0,0,0,0,0,0,0,0,0,0,0,0,0,0,0,0,0,0,0,0,0,0,0,0,0,0,20,0,0,0,0,0,0,0,0,0,0,0,0,0,0,0,0,0,0,0,0,0,0,0,0,0,0,0,0,0,0,0,0,0,0,0,0,0,0,0,0,0,0,0,0,0,0,0,0,0,0,0,0,0,0,0,0,0,50,0,0,0,0,0,0,0,0,0,0,0,0,0,0,0,0,0,0,0,0,0,0,0,0,0,0,0,0,0,0,0,0,0,0,0,0,0,0,0,0,0,0,0,99.7,38.7,0.2881136
# 1158,572,155583,Spinner S.,1954,0,0,0,0,32.0031468,0,0,0,0,0,0,0,0,0,0,0,0,8.678069132,0,0,0,0,0,0,0,59.31878407,0,0,0,0,0,0,0,0,0,0,0,0,0,0,0,0,0,0,0,0,0,0,0,0,0,0,0,0,0,0,0,0,0,0,0,0,0,0,0,0,0,0,0,0,0,0,0,0,0,0,0,0,0,0,0,0,0,0,0,0,0,0,0,0,0,0,0,0,0,0,0,0,0,0,0,0,0,0,0,0,0,0,0,0,0,0,0,0,0,0,0,0,0,0,0,0,0,0,0,0,0,0,0,0,0,0,0,0,0,0,0,0,0,0,0,0,0,0,0,0,0,0,0,0,0,0,0,0,0,0,0,0,0,0,0,0,0,0,0,0,0,0,0,0,0,0,0,0,0,0,0,0,0,0,0,0,105,40.71,0.288
# 1159,1965,110897,Kisin B.I.,1959,TK21,0,0,0,1.974594763,0,0,0,0.093359989,0,0,0,0,0,6.526596217,0,0,28.16530662,0,0,0,0,0,0,0,4.232551492,0,0,0,0,0,0,0,0,0,0,0,0,0,0,0,0,0,0,0,0,0,0,0,0,0,0,0,0,0,0,0,0,0,0,0,0,0,0,0,0,0,0,0,0,0,0,0,0,0,0,0,0,0,0,0,0,0,0,0,0,0,0,0,0,0,0,0,0,0,0,0,0,0,0,0,0,0,0,0,0,0,0,0,0,0,0,0,0,0,0,0,0,0,0,1.013747878,0,0,0,0,0,0,0,0,0,0,0.161599981,0,0,0,0,0,0,45.75881451,0,0,0,0,0,0,0,0,0,0,0,0,0,0,0,0,0,0,0,0,0,0,0,0,0,0,0,0,0,0,0,0,0,0,0,0,0,0,0,12.07342855,0,0,0,77.8,30.2,0.288
# 1160,5151,19215,Ota R.,1979,,0,0,0,0,0,0,0,0,0,0,0,0,0,100,0,0,0,0,0,0,0,0,0,0,0,0,0,0,0,0,0,0,0,0,0,0,0,0,0,0,0,0,0,0,0,0,0,0,0,0,0,0,0,0,0,0,0,0,0,0,0,0,0,0,0,0,0,0,0,0,0,0,0,0,0,0,0,0,0,0,0,0,0,0,0,0,0,0,0,0,0,0,0,0,0,0,0,0,0,0,0,0,0,0,0,0,0,0,0,0,0,0,0,0,0,0,0,0,0,0,0,0,0,0,0,0,0,0,0,0,0,0,0,0,0,0,0,0,0,0,0,0,0,0,0,0,0,0,0,0,0,0,0,0,0,0,0,0,0,0,0,0,0,0,0,0,0,0,0,0,0,0,0,0,0,0,0,0,0,0,0,15.1,5.877,0.288
# 1161,5267,70147,Nemilov S.V.,1972,,0,0,0,0,0,0,0,0,0,0,0,0,0,73.7,0,0,26.3,0,0,0,0,0,0,0,0,0,0,0,0,0,0,0,0,0,0,0,0,0,0,0,0,0,0,0,0,0,0,0,0,0,0,0,0,0,0,0,0,0,0,0,0,0,0,0,0,0,0,0,0,0,0,0,0,0,0,0,0,0,0,0,0,0,0,0,0,0,0,0,0,0,0,0,0,0,0,0,0,0,0,0,0,0,0,0,0,0,0,0,0,0,0,0,0,0,0,0,0,0,0,0,0,0,0,0,0,0,0,0,0,0,0,0,0,0,0,0,0,0,0,0,0,0,0,0,0,0,0,0,0,0,0,0,0,0,0,0,0,0,0,0,0,0,0,0,0,0,0,0,0,0,0,0,0,0,0,0,0,0,0,0,0,,,0.288
# 1162,5267,70148,Nemilov S.V.,1972,,0,0,0,0,0,0,0,0,0,0,0,0,0,70.6,0,0,29.4,0,0,0,0,0,0,0,0,0,0,0,0,0,0,0,0,0,0,0,0,0,0,0,0,0,0,0,0,0,0,0,0,0,0,0,0,0,0,0,0,0,0,0,0,0,0,0,0,0,0,0,0,0,0,0,0,0,0,0,0,0,0,0,0,0,0,0,0,0,0,0,0,0,0,0,0,0,0,0,0,0,0,0,0,0,0,0,0,0,0,0,0,0,0,0,0,0,0,0,0,0,0,0,0,0,0,0,0,0,0,0,0,0,0,0,0,0,0,0,0,0,0,0,0,0,0,0,0,0,0,0,0,0,0,0,0,0,0,0,0,0,0,0,0,0,0,0,0,0,0,0,0,0,0,0,0,0,0,0,0,0,0,0,0,,,0.288
# 1163,5846,99391,El0Mallawany R.,1987,,0,0,0,0,0,0,0,0,0,0,0,0,0,0,0,0,0,0,0,0,0,0,0,0,0,0,0,0,0,0,0,0,0,0,0,0,0,0,0,0,0,0,0,0,0,0,0,0,0,0,0,0,0,0,0,0,0,0,0,0,0,0,0,0,0,0,0,0,0,0,0,0,0,0,0,0,0,0,0,0,0,0,0,0,0,0,0,0,0,0,0,0,0,0,0,0,0,0,0,0,0,0,0,0,0,0,0,0,0,0,0,0,0,0,0,0,0,0,0,0,0,0,0,0,0,0,0,0,0,0,0,0,0,0,0,0,0,0,0,0,0,0,0,0,0,0,0,0,0,0,0,0,0,67,0,0,0,0,0,0,0,0,0,0,0,0,0,0,0,0,0,0,0,0,0,33,0,0,0,0,0,39,15.13,0.288
# 1164,5879,93250,Keshishyan T.N.,1978,,0,0,0,9.1,0,0,0,0,0,0,0,0,0,27.3,0,0,0,0,0,0,0,0,0,0,0,0,0,0,0,0,0,0,0,0,0,0,0,0,0,0,0,0,0,0,0,0,0,0,0,0,0,0,0,0,0,0,0,0,0,0,0,0,0,0,0,0,0,0,0,0,0,0,0,0,0,0,0,0,0,0,0,0,0,0,0,0,0,0,0,0,0,0,0,0,0,0,0,0,0,0,0,0,0,0,0,0,0,0,0,0,0,0,0,0,0,0,0,0,0,63.6,0,0,0,0,0,0,0,0,0,0,0,0,0,0,0,0,0,0,0,0,0,0,0,0,0,0,0,0,0,0,0,0,0,0,0,0,0,0,0,0,0,0,0,0,0,0,0,0,0,0,0,0,0,0,0,0,0,0,0,0,0,43,16.69,0.288
# 1165,6304,72546,Gurovich E.A.,1979,,0,0,0,0,0,0,0,0,0,0,0,0,0,0,0,0,51,0,0,0,0,0,0,0,0,0,0,0,0,0,0,0,0,0,0,0,0,0,0,0,0,0,0,0,0,0,0,0,0,0,0,0,0,0,0,0,0,0,0,0,0,0,0,0,0,0,0,0,0,0,0,0,0,0,0,0,0,0,0,0,0,0,0,0,0,0,0,0,0,0,0,0,0,0,0,0,0,0,0,0,0,0,0,0,0,0,0,0,0,0,0,0,0,0,0,49,0,0,0,0,0,0,0,0,0,0,0,0,0,0,0,0,0,0,0,0,0,0,0,0,0,0,0,0,0,0,0,0,0,0,0,0,0,0,0,0,0,0,0,0,0,0,0,0,0,0,0,0,0,0,0,0,0,0,0,0,0,0,0,0,0,45.3,17.6,0.288
# 1166,6304,72547,Gurovich E.A.,1979,,0,0,0,0,0,0,0,0,0,0,0,0,0,0,0,0,50,0,0,0,0,0,0,0,0,0,0,0,0,0,0,0,0,0,0,0,0,0,0,0,0,0,0,0,0,0,0,0,0,0,0,0,0,0,0,0,0,0,0,0,0,0,0,0,0,0,0,0,0,0,0,0,0,0,0,0,0,0,0,0,0,0,0,0,0,0,0,0,0,0,0,0,0,0,0,0,0,0,0,0,0,0,0,0,0,0,0,0,0,0,0,0,0,0,0,50,0,0,0,0,0,0,0,0,0,0,0,0,0,0,0,0,0,0,0,0,0,0,0,0,0,0,0,0,0,0,0,0,0,0,0,0,0,0,0,0,0,0,0,0,0,0,0,0,0,0,0,0,0,0,0,0,0,0,0,0,0,0,0,0,0,45.5,17.7,0.288
# 1167,7473,56224,Pronkin A.A.,1980,,0,0,0,0,0,0,0,0,0,0,0,0,0,0,0,0,28.57061288,0,0,0,0,0,0,0,0,0,0,0,0,0,0,0,0,0,0,0,0,0,0,0,0,0,0,0,0,0,0,0,0,0,0,0,0,0,0,0,0,0,0,0,0,0,0,0,0,0,0,0,0,0,0,0,0,0,0,0,0,0,0,0,0,0,0,0,0,0,0,0,0,0,42.85877424,0,0,0,0,0,0,0,0,0,0,0,0,0,0,0,0,0,0,0,0,0,0,0,0,28.57061288,0,0,0,0,0,0,0,0,0,0,0,0,0,0,0,0,0,0,0,0,0,0,0,0,0,0,0,0,0,0,0,0,0,0,0,0,0,0,0,0,0,0,0,0,0,0,0,0,0,0,0,0,0,0,0,0,0,0,0,0,0,0,0,0,0,77,30.5,0.288
# 1168,8649,59749,Matusita K.,1989,,0,0,0,0,0,0,0,0,0,0,0,0,0,0,0,31,0,0,0,0,0,0,0,0,0,0,0,0,0,0,0,0,0,0,0,0,0,0,0,0,0,0,0,0,0,0,0,0,0,0,0,0,0,0,0,0,0,0,0,0,0,0,0,0,0,0,0,0,0,0,0,0,0,0,0,0,0,0,0,0,0,7,0,0,0,0,0,0,0,0,0,0,0,0,0,0,0,0,0,0,0,0,0,0,0,0,0,0,0,0,0,0,0,0,0,0,0,0,0,0,0,0,0,0,0,0,0,0,0,0,0,0,0,0,0,0,0,0,0,0,0,0,0,0,0,0,0,0,0,0,0,0,0,0,0,0,0,0,0,0,0,0,0,0,0,0,0,0,0,0,0,0,0,0,0,0,0,0,0,62,0,58.9,22.89,0.288
# 1169,11123,44818,Matecki M.,1995,,0,0,0,0,3,0,0,0,0,0,0,0,0,0,0,20,0,0,0,0,0,0,0,0,0,0,0,0,0,0,0,0,0,0,0,0,0,0,0,0,0,0,0,0,0,0,0,0,0,0,0,0,0,0,0,0,0,0,0,0,0,0,0,0,0,0,0,0,0,0,0,0,0,0,0,0,0,0,0,0,0,4,0,0,0,0,0,0,0,0,0,0,0,0,0,0,0,0,0,0,0,0,0,0,20,0,0,0,0,0,0,0,0,0,0,0,0,0,0,0,0,0,0,0,0,0,0,0,0,0,0,0,0,0,0,0,0,0,0,0,0,0,0,0,0,0,0,0,0,0,0,0,0,0,0,0,0,0,0,0,0,0,0,0,0,0,0,0,0,0,0,0,0,0,0,0,0,0,0,53,0,53,21,0.288
# 1170,12180,137612,Dumbaugh W.H.,1974,0,0,0,0,2.8,0,0,0,0,0,0,0,0,0,0,0,0,0,0,22.2,0,0,0,0,0,0,0,0,0,0,0,0,0,0,0,0,0,0,0,0,0,0,0,0,0,0,0,0,0,0,0,0,0,0,0,0,0,0,0,0,0,0,0,0,0,0,0,0,0,0,0,0,0,0,0,0,0,0,0,0,8.3,0,0,0,0,0,0,0,0,0,0,0,27.8,0,0,0,0,0,0,0,0,0,0,0,0,0,0,0,0,0,0,0,0,0,0,0,0,0,0,0,0,0,0,0,0,0,0,0,0,0,0,0,0,0,0,0,0,0,38.9,0,0,0,0,0,0,0,0,0,0,0,0,0,0,0,0,0,0,0,0,0,0,0,0,0,0,0,0,0,0,0,0,0,0,0,0,0,0,0,0,0,0,0,137,53.18,0.288
# 1171,25178,302951,Sreeram A.N.,1991,,0,0,0,0,0,0,0,0,0,0,0,0,0,0,0,0,0,0,0,0,0,0,0,0,0,0,0,0,0,0,0,0,0,0,0,0,0,0,0,0,0,0,0,0,0,0,0,0,0,0,0,0,0,0,0,0,0,0,0,6.693468543,0,0,0,0,0,0,0,0,0,0,0,0,0,0,0,0,0,0,0,0,0,0,0,0,0,0,0,0,0,0,0,0,0,0,0,0,0,0,0,0,0,0,0,0,0,0,0,0,0,0,0,0,0,0,0,0,0,0,0,0,0,0,0,0,0,0,0,0,0,16.68116768,0,0,0,76.62536378,0,0,0,0,0,0,0,0,0,0,0,0,0,0,0,0,0,0,0,0,0,0,0,0,0,0,0,0,0,0,0,0,0,0,0,0,0,0,0,0,0,0,0,0,0,0,0,17.8,6.94,0.288
# 1172,25178,302955,Sreeram A.N.,1991,,0,0,0,0,0,0,0,0,0,0,0,0,0,0,0,0,0,0,0,0,0,0,0,0,0,0,0,0,0,0,0,0,0,0,0,0,0,0,0,0,0,0,0,0,0,0,0,0,0,0,0,0,0,0,0,0,0,0,0,20,0,0,0,0,0,0,0,0,0,0,0,0,0,0,0,0,0,0,0,0,0,0,0,0,0,0,0,0,0,0,0,0,0,0,0,0,0,0,0,0,0,0,0,0,0,0,0,0,0,0,0,0,0,0,0,0,0,0,0,0,0,0,0,0,0,0,0,0,0,0,0,0,0,80,0,0,0,0,0,0,0,0,0,0,0,0,0,0,0,0,0,0,0,0,0,0,0,0,0,0,0,0,0,0,0,0,0,0,0,0,0,0,0,0,0,0,0,0,0,0,0,14.5,5.65,0.288
# 1173,25337,303669,Thompson J.C.,1978,,0,0,0,0,0,0,40,0,0,0,0,0,0,0,0,0,0,0,0,0,0,0,0,0,0,0,0,0,0,0,0,0,0,0,0,0,0,0,0,0,0,0,0,0,0,0,0,0,0,0,0,0,0,0,0,0,0,0,0,0,0,0,0,0,0,0,0,0,0,0,0,0,0,0,0,0,0,0,0,0,0,0,0,0,0,0,0,0,0,0,0,0,0,0,0,0,0,0,0,0,0,0,0,0,0,0,0,0,0,0,0,0,0,0,0,0,0,0,0,0,0,0,0,0,0,0,0,0,0,0,0,0,0,60,0,0,0,0,0,0,0,0,0,0,0,0,0,0,0,0,0,0,0,0,0,0,0,0,0,0,0,0,0,0,0,0,0,0,0,0,0,0,0,0,0,0,0,0,0,0,0,17.3,6.726,0.288
# 1174,25518,351606,Korepanova N.A.,1976,,0,0,0,0,0,0,0,0,0,0,0,0,0,0,0,0,0,0,0,0,0,0,0,0,0,0,0,0,0,0,0,0,0,0,0,0,0,0,0,0,0,0,0,0,0,0,0,0,0,0,0,0,0,0,0,0,0,0,0,30,0,0,0,0,0,0,0,0,0,0,0,0,0,0,0,0,0,0,0,0,0,0,0,0,0,0,0,0,0,0,0,0,0,0,0,0,0,0,0,0,0,0,0,0,0,0,0,0,0,0,0,0,0,0,0,0,0,0,0,0,0,0,0,0,0,0,0,0,0,10,0,0,0,60,0,0,0,0,0,0,0,0,0,0,0,0,0,0,0,0,0,0,0,0,0,0,0,0,0,0,0,0,0,0,0,0,0,0,0,0,0,0,0,0,0,0,0,0,0,0,0,21.1,8.2,0.288
# 1175,25883,353311,Tille U.,1977,,0,0,0,0,0,0,30,0,0,0,0,0,0,0,0,0,0,0,0,0,0,0,0,0,0,0,0,0,0,0,0,0,0,0,0,0,0,0,0,0,0,0,0,0,0,0,0,0,0,0,0,0,0,0,0,0,0,0,0,30,0,0,0,0,0,0,0,0,0,0,0,0,0,0,0,0,0,0,0,0,0,0,0,0,0,0,0,0,0,0,0,0,0,0,0,0,0,0,0,0,0,0,0,0,0,0,0,0,0,0,0,0,0,0,0,0,0,0,0,0,0,0,0,0,0,0,0,0,0,0,0,0,0,40,0,0,0,0,0,0,0,0,0,0,0,0,0,0,0,0,0,0,0,0,0,0,0,0,0,0,0,0,0,0,0,0,0,0,0,0,0,0,0,0,0,0,0,0,0,0,0,23.4,9.3,0.288
# 1176,26067,354093,Messier D.R.,1982,,0,0,6.3,0,0,0,0,0,0,0,0,0,0,0,0,0,0,0,0,0,0,0,0,0,0,0,0,0,0,0,0,0,0,0,0,0,0,0,0,0,0,0,0,0,0,0,0,0,0,0,0,0,0,0,0,0,0,0,0,0,0,0,0,0,0,0,0,0,0,0,0,0,0,0,0,0,0,0,0,0,0,0,0,0,0,0,0,0,0,0,0,0,0,0,0,0,0,0,6.3,0,0,0,0,0,0,0,0,0,0,0,0,0,56.2,0,0,0,0,0,0,0,0,0,0,0,0,0,0,0,0,0,0,0,0,0,18.7,0,0,0,0,0,0,0,0,0,0,0,0,0,0,0,0,0,0,0,0,0,0,0,0,0,0,0,0,0,0,0,0,0,0,0,12.5,0,0,0,0,0,0,0,0,0,0,141,54.73,0.288
# 1177,31400,403650,Shimizu K.,2004,,0,0,0,0,0,0,0,0,0,0,0,0,0,0,0,0,0,0,0,0,0,0,0,0,0,0,0,0,0,0,0,0,0,0,0,0,0,0,0,0,0,0,0,0,0,0,0,0,0,0,0,0,0,0,0,0,0,0,0,0,34.55526793,0,0,0,0,0,0,0,0,0,0,23.98446856,0,0,0,0,0,0,0,0,0,0,0,0,0,0,0,0,0,0,0,0,0,0,0,0,0,0,0,0,0,0,0,0,0,0,0,0,0,0,0,0,0,0,0,0,0,0,0,0,0,0,0,0,0,0,0,0,0,0,0,0,0,0,0,0,0,7.520235549,0,0,0,0,0,0,0,0,0,0,0,0,0,0,0,0,0,0,0,33.94002796,0,0,0,0,0,0,0,0,0,0,0,0,0,0,0,0,0,0,0,0,0,0,0,67,26,0.288
# 1178,33002,397899,Wald J.W.,1986,,0,0,7.00484099,0,0,0,0,0,0,0,0,0,0.268993894,0,0,0,0,0,0,0,0,0,0,0,0,0,0,0,0,0,0,0,0,0,0,0,0,0,0,0,0,0,0,0,0,0,0,0,0,0.0572687,0,0,0,0,0,0,0,0,0,0,0,0,0,0,0,0,0,0,0,0,0,0,0,0,0,0,0,0,0,0,0,0,0,0,0,0,0,0,0,0,0,0,0,0,0,0,0,0,6.850844486,0,0,0,0,0,0,0,0,0,0,0,0,0,53.24879125,0,0,0,0,0,0,0,0,0,0,0,0,0,0,0,0,0,0,0,0,0,18.63957688,0,0,0,0,0,0,0,0,0,0,0,0,0,0,0,0,0,0,0,0,0,0,0,0,0,0,0,0,0,0,0,0,0,0,0,13.9296838,0,0,0,0,0,0,0,0,0,0,141,54.73,0.288
# 1179,34597,421666,Halimah M.K.,2005,,25,0,0,0,0,0,0,0,0,0,0,0,0,26.25,0,0,0,0,0,0,0,0,0,0,0,0,0,0,0,0,0,0,0,0,0,0,0,0,0,0,0,0,0,0,0,0,0,0,0,0,0,0,0,0,0,0,0,0,0,0,0,0,0,0,0,0,0,0,0,0,0,0,0,0,0,0,0,0,0,0,0,0,0,0,0,0,0,0,0,0,0,0,0,0,0,0,0,0,0,0,0,0,0,0,0,0,0,0,0,0,0,0,0,0,0,0,0,0,0,0,0,0,0,0,0,0,0,0,0,0,0,0,0,0,0,0,0,0,0,0,0,0,0,0,0,0,0,0,0,0,0,0,0,48.75,0,0,0,0,0,0,0,0,0,0,0,0,0,0,0,0,0,0,0,0,0,0,0,0,0,0,0,44.6,17.31,0.288
# 1180,27727,359537,Ohashi M.,1995,,0,0,0,0,0,0,0,0,0,0,0,0,0,0,0,0,0,0,0,0,0,0,0,0,0,0,0,0,0,0,0,0,0,0,0,0,0,0,0,0,0,0,0,0,0,0,0,0,0,0,0,0,0,0,0,0,0,0,0,0,0,0,0,0,0,0,0,0,0,0,0,0,0,0,0,0,0,0,0,0,0,0,0,0,0,0,0,0,0,0,0,0,0,0,0,0,0,0,8.897266918,0,0,0,0,0,0,0,0,0,0,0,0,0,53.35160055,0,0,0,0,0,0,0,0,0,0,0,0,0,0,0,0,0,0,0,0,0,20.01060032,0,0,0,0,0,0,0,0,0,0,0,0,0,0,0,0,0,0,0,0,0,0,0,0,0,0,0,0,0,0,0,0,0,0,0,17.74053222,0,0,0,0,0,0,0,0,0,0,136,52.8,0.2878788
# 1181,2093,110666,State Optical I,1975,STK9,0,0,0,1.365787479,0,0,0,0,0,0,0,0,0,54.27110429,0,0,0,0,0,0,0,0,0,0,0,0,0,0,7.062510556,0,0,0,0,0,0,0,0,0,0,0,0,0,0,0,0,0,0,0,0,0,0,0,0,0,0,0,0,0,0,0,0,0,0,0,0,0,0,0,0,0,0,0,0,0,0,0,0,0,0,14.34019402,0,0,0,0,0,0,0,0,0,0,0,0,0,0,0,0,0,0,0,0,0,0,0,0,0,0,0,0,0,0,0,0,0,0,0,0,0,0,0,0,0,0,0,0,0,0,0,0,0,0,0,0,0,0,0,0,0,7.738439701,0,0,0,0,0,0,0,0,0,0,0,0,0,0,0,0,0,0,0,0,0,0,0,0,0,0,0,0,0,0,0,0,0,0,0,0,0,0,0,7.862126375,0,0,7.359837579,115,44.66,0.2875056
# 1182,20857,177509,Homeny J.,1990,,0,0,0,15.9,0,0,0,0,0,0,0,0,0,0,0,0,0,0,0,0,0,0,0,0,0,0,0,0,0,0,0,0,0,0,0,0,0,0,0,0,0,0,0,0,0,0,0,0,0,0,0,0,0,0,0,0,0,0,0,0,0,0,0,0,0,0,0,0,0,0,0,0,0,0,0,0,0,0,0,0,0,0,0,0,0,0,0,0,0,0,0,24.12,0,0,0,0,0,0,0,0,0,0,0,0,0,0,0,0,0,0,0,0,0,0,0,0,0,0,0,0,0,0,0,0,0,0,0,0,0,0,0,0,0,0,0,2.38,0,57.6,0,0,0,0,0,0,0,0,0,0,0,0,0,0,0,0,0,0,0,0,0,0,0,0,0,0,0,0,0,0,0,0,0,0,0,0,0,0,0,0,0,0,0,103,40,0.2875
# 1183,1705,25782,Makishima A.,1978,,0,0,0,30,0,0,0,0,0,0,0,0,0,0,0,0,0,0,0,0,0,0,0,0,0,0,0,0,0,0,0,0,0,0,0,0,0,0,0,0,0,0,0,0,0,0,0,0,0,0,0,0,0,0,0,0,0,0,0,0,0,0,0,0,0,0,0,0,0,0,0,0,0,0,0,0,0,0,0,12.5,0,0,0,0,0,0,0,0,0,0,0,0,0,0,0,0,0,0,0,0,0,0,0,0,0,0,0,0,0,0,0,0,0,0,0,0,0,0,0,0,0,0,0,0,0,0,0,0,0,0,0,0,0,0,0,0,0,30,0,0,0,0,0,0,0,0,0,0,0,0,0,0,0,0,0,0,0,15,0,0,0,0,0,0,0,0,0,0,0,0,0,12.5,0,0,0,0,0,0,0,0,0,112,43.5,0.2873563
# 1184,12654,126252,Petrova V.Z.,1971,,0,0,0,7.584954551,0,0,0,0,0,0,0,0,0,0,0,0,0,0,0,0,0,0,0,0,30.34053421,0,0,0,0,0,0,0,0,0,0,0,0,0,0,0,0,0,0,0,0,0,0,0,0,0,0,0.558101733,0,0,0,0,0,0,0,0,0,0,0,0,0,0,0,0,0,0,0,0,0,0,0,0,0,0,0,0,0,0,0,0,0,0,0,0,0,0,0,23.16806194,0,0,1.21100376,0,0,0,0,0,0,0,0,0,0,0,0,0,0,0,0,0,0,0,0,0,0,0,0,0,0,0,0,0,0,0,0,0,1.072003329,0,0,0,0,0,0,0,0,35.56332042,0,0,0,0,0,0,0,0,0,0,0,0,0,0,0,0,0,0,0,0.502020059,0,0,0,0,0,0,0,0,0,0,0,0,0,0,0,0,0,0,0,0,0,0,0,100,38.84,0.2873327
# 1185,20857,177511,Homeny J.,1990,,0,0,0,17.49,0,0,0,0,0,0,0,0,0,0,0,0,0,0,0,0,0,0,0,0,0,0,0,0,0,0,0,0,0,0,0,0,0,0,0,0,0,0,0,0,0,0,0,0,0,0,0,0,0,0,0,0,0,0,0,0,0,0,0,0,0,0,0,0,0,0,0,0,0,0,0,0,0,0,0,0,0,0,0,0,0,0,0,0,0,0,0,26.54,0,0,0,0,0,0,0,0,0,0,0,0,0,0,0,0,0,0,0,0,0,0,0,0,0,0,0,0,0,0,0,0,0,0,0,0,0,0,0,0,0,0,0,7.62,0,48.35,0,0,0,0,0,0,0,0,0,0,0,0,0,0,0,0,0,0,0,0,0,0,0,0,0,0,0,0,0,0,0,0,0,0,0,0,0,0,0,0,0,0,0,121,47,0.287234
# 1186,27159,355833,Lemercier H.,1996,,0,0,8.35,0,0,0,0,0,0,0,0,0,0,0,0,0,0,0,0,0,0,0,0,0,0,0,0,0,0,0,0,0,0,0,0,0,0,0,0,0,0,0,0,0,0,0,0,0,0,0,0,0,0,0,0,0,0,0,0,0,0,0,0,0,0,0,0,0,0,0,0,0,0,0,0,0,0,0,0,0,0,0,0,0,0,0,0,0,0,0,0,0,0,0,0,0,0,0,7.47,0,0,0,0,0,0,0,0,0,0,0,0,0,54.73,0,0,0,0,0,0,0,0,0,0,0,0,0,0,0,0,0,0,0,0,0,18.46,0,0,0,0,0,0,0,0,0,0,0,0,0,0,0,0,0,0,0,0,0,0,0,0,0,0,0,0,0,0,0,0,0,0,0,10.99,0,0,0,0,0,0,0,0,0,0,139,54,0.287037
# 1187,1709,25801,Sokolowski T.J.,1969,,0,0,0,28.28282887,0,0,0,0,0,0,0,0,0,0,0,0,0,0,0,0,0,0,0,0,57.5757577,0,0,0,0,0,0,0,0,0,0,0,0,0,0,0,0,0,0,0,0,0,0,0,0,0,0,0,0,0,0,0,0,0,0,0,0,0,0,0,0,0,0,0,0,0,0,0,0,0,0,0,0,0,0,0,0,0,0,0,0,0,0,0,0,0,0,7.070706717,0,0,0,0,0,0,0,0,0,0,0,0,0,0,0,0,0,0,0,0,0,0,0,0,0,0,0,0,0,0,0,0,0,0,0,0,0,0,0,0,0,0,0,0,0,7.070706717,0,0,0,0,0,0,0,0,0,0,0,0,0,0,0,0,0,0,0,0,0,0,0,0,0,0,0,0,0,0,0,0,0,0,0,0,0,0,0,0,0,0,0,109,42.38,0.287
# 1188,4038,4643,Yamane M.,1982,,0,0,0,12.54742,0,0,0,0,0,0,0,0,0,0,0,0,0,0,0,0,0,0,0,0,34.22105,0,0,0,0,0,0,0,0,0,0,0,0,0,0,0,0,0,0,0,0,0,0,0,0,0,0,0,0,0,0,0,0,0,0,0,0,0,0,0,0,0,0,0,0,0,0,0,0,0,0,0,0,0,0,0,0,0,0,0,0,0,0,0,0,0,0,0,0,0,0,0,0,0,0,0,0,0,0,0,0,0,0,0,0,0,0,0,0,0,0,0,0,0,0,0,0,0,0,0,0,0,0,0,0,0,0,0,0,0,0,0,0,53.23153,0,0,0,0,0,0,0,0,0,0,0,0,0,0,0,0,0,0,0,0,0,0,0,0,0,0,0,0,0,0,0,0,0,0,0,0,0,0,0,0,0,0,0,93.3,36.2,0.287
# 1189,5149,19193,Nemilov S.V.,1972,,0,0,0,0,0,0,0,0,0,0,0,0,0,97.22,0,0,0,0,0,0,0,0,0,0,0,0,0,0,0,0,0,0,0,0,0,0,0,0,0,0,0,0,0,0,0,0,0,0,0,0,0,0,0,0,0,0,0,0,0,0,0,0,0,0,0,0,0,0,0,0,0,0,0,0,0,0,0,0,0,0,0,0,0,0,0,0,0,0,0,0,0,0,0,0,0,0,0,0,0,0,2.78,0,0,0,0,0,0,0,0,0,0,0,0,0,0,0,0,0,0,0,0,0,0,0,0,0,0,0,0,0,0,0,0,0,0,0,0,0,0,0,0,0,0,0,0,0,0,0,0,0,0,0,0,0,0,0,0,0,0,0,0,0,0,0,0,0,0,0,0,0,0,0,0,0,0,0,0,0,0,0,0,,,0.287
# 1190,5154,19243,Nemilov S.V.,1973,,0,0,0,0,0,0,0,0,0,0,0,0,0,71.8,0,0,0,0,0,0,0,0,0,0,0,0,0,0,0,0,0,0,0,0,0,0,0,0,0,0,0,0,0,0,0,0,0,0,0,0,0,0,0,0,0,0,0,0,0,0,0,0,0,0,0,0,0,0,0,0,0,28.2,0,0,0,0,0,0,0,0,0,0,0,0,0,0,0,0,0,0,0,0,0,0,0,0,0,0,0,0,0,0,0,0,0,0,0,0,0,0,0,0,0,0,0,0,0,0,0,0,0,0,0,0,0,0,0,0,0,0,0,0,0,0,0,0,0,0,0,0,0,0,0,0,0,0,0,0,0,0,0,0,0,0,0,0,0,0,0,0,0,0,0,0,0,0,0,0,0,0,0,0,0,0,0,0,0,0,0,0,0,40.2,15.65,0.287
# 1191,6031,152824,Stokowski S.E.,1981,,0,0,0,5.098019711,17.51930483,0,0,0,0,0,0,0,0,0,0,11.08955997,0,0,0,0,0,0,0,15.17939768,0,0,0,0,0,0,0,0,0,0,0,0,0,0,0,0,0,0,0,0,0,0,0,0,0,0,0,0,0,0,0,0,0,0,0,0,0,0,0,0,0,0,0,0,0,0,0,0,0,0,0,0,0,0,0,0,0,0,0,0,0,0,0,0,11.60953933,0,6.416745384,0,0,0,0,0,0,0,0,0,0,0,0,0,0.561277728,0,0,0,0,0.935462881,0,0,0,0,0,9.681561836,0,0,0,0,0,0,0,0,0,0,0,0,0,0,0,0,0,0,0,0,0,0,0,0,0,0,0,0,0,0,21.90913065,0,0,0,0,0,0,0,0,0,0,0,0,0,0,0,0,0,0,0,0,0,0,0,0,0,0,0,0,0,0,0,0,0,0,78.7,30.6,0.287
# 1192,6691,39214,Gurjev N.V.,1983,,0,0,0,0,0,0,0,0,0,0,0,0,0,0,0,0,4.965215099,0,0,0,0,0,0,0,0,0,0,0,0,0,0,0,0,0,0,0,0,0,0,0,0,0,0,0,0,0,0,0,0,0,0,0,0,0,0,0,0,0,0,0,0,0,0,0,0,0,0,0,0,0,0,9.954743199,0,0,0,0,0,0,0,0,0,0,0,40.0802008,0,0,0,0,0,0,0,0,0,0,0,0,0,0,0,0,0,0,0,0,0,0,0,0,0,0,0,0,0,0,0,44.9998409,0,0,0,0,0,0,0,0,0,0,0,0,0,0,0,0,0,0,0,0,0,0,0,0,0,0,0,0,0,0,0,0,0,0,0,0,0,0,0,0,0,0,0,0,0,0,0,0,0,0,0,0,0,0,0,0,0,0,0,0,0,0,0,0,0,49,19.03,0.287
# 1193,6772,51285,Bridge B.,1986,,0,0,0,0,0,0,0,0,0,0,0,0,0,0,0,0,0,0,0,0,0,0,0,0,0,0,0,0,0,0,0,0,0,0,0,0,0,0,0,0,0,0,0,0,0,0,0,0,0,0,0,0,0,0,0,0,0,0,0,0,0,0,0,0,0,0,0,0,0,0,0,0,0,0,0,0,0,0,0,0,0,0,0,0,0,0,0,0,0,0,0,0,0,0,0,0,0,0,0,0,0,0,0,0,0,0,0,0,0,0,0,0,0,0,0,0,0,0,0,0,0,0,0,0,0,0,0,0,0,0,0,0,0,0,0,0,0,0,0,0,0,0,0,0,0,0,0,0,0,0,0,0,0,60.17066515,0,0,0,0,0,0,0,0,0,0,0,0,0,0,0,0,0,0,0,0,0,39.82933485,0,0,0,0,0,27.7,10.76,0.287
# 1194,6774,51299,Rabukhin A.I.,1992,,0,0,0,5.84,0,0,0,0,0,0,0,0,0,0,0,0,0,0,0,49.69,0,0,0,0,0,0,0,0,34.5,0,0,0,0,0,0,0,0,0,0,0,0,0,0,0,0,0,0,0,0,0,0,0,0,9.97,0,0,0,0,0,0,0,0,0,0,0,0,0,0,0,0,0,0,0,0,0,0,0,0,0,0,0,0,0,0,0,0,0,0,0,0,0,0,0,0,0,0,0,0,0,0,0,0,0,0,0,0,0,0,0,0,0,0,0,0,0,0,0,0,0,0,0,0,0,0,0,0,0,0,0,0,0,0,0,0,0,0,0,0,0,0,0,0,0,0,0,0,0,0,0,0,0,0,0,0,0,0,0,0,0,0,0,0,0,0,0,0,0,0,0,0,0,0,0,0,0,0,0,0,0,0,0,58.2,22.64,0.287
# 1195,6816,70556,Nemilov S.V.,1972,,0,0,0,0,0,0,0,0,0,0,0,0,0,81.59,0,0,0,0,0,18.41,0,0,0,0,0,0,0,0,0,0,0,0,0,0,0,0,0,0,0,0,0,0,0,0,0,0,0,0,0,0,0,0,0,0,0,0,0,0,0,0,0,0,0,0,0,0,0,0,0,0,0,0,0,0,0,0,0,0,0,0,0,0,0,0,0,0,0,0,0,0,0,0,0,0,0,0,0,0,0,0,0,0,0,0,0,0,0,0,0,0,0,0,0,0,0,0,0,0,0,0,0,0,0,0,0,0,0,0,0,0,0,0,0,0,0,0,0,0,0,0,0,0,0,0,0,0,0,0,0,0,0,0,0,0,0,0,0,0,0,0,0,0,0,0,0,0,0,0,0,0,0,0,0,0,0,0,0,0,0,0,0,58.8,22.85,0.287
# 1196,6816,70558,Nemilov S.V.,1972,,0,0,0,0,0,0,0,0,0,0,0,0,0,79,0,0,0,0,0,21,0,0,0,0,0,0,0,0,0,0,0,0,0,0,0,0,0,0,0,0,0,0,0,0,0,0,0,0,0,0,0,0,0,0,0,0,0,0,0,0,0,0,0,0,0,0,0,0,0,0,0,0,0,0,0,0,0,0,0,0,0,0,0,0,0,0,0,0,0,0,0,0,0,0,0,0,0,0,0,0,0,0,0,0,0,0,0,0,0,0,0,0,0,0,0,0,0,0,0,0,0,0,0,0,0,0,0,0,0,0,0,0,0,0,0,0,0,0,0,0,0,0,0,0,0,0,0,0,0,0,0,0,0,0,0,0,0,0,0,0,0,0,0,0,0,0,0,0,0,0,0,0,0,0,0,0,0,0,0,0,0,69.5,27.03,0.287
# 1197,6816,70577,Nemilov S.V.,1972,,0,0,0,0,0,0,0,0,0,0,0,0,0,43.19,0,0,0,0,0,56.81,0,0,0,0,0,0,0,0,0,0,0,0,0,0,0,0,0,0,0,0,0,0,0,0,0,0,0,0,0,0,0,0,0,0,0,0,0,0,0,0,0,0,0,0,0,0,0,0,0,0,0,0,0,0,0,0,0,0,0,0,0,0,0,0,0,0,0,0,0,0,0,0,0,0,0,0,0,0,0,0,0,0,0,0,0,0,0,0,0,0,0,0,0,0,0,0,0,0,0,0,0,0,0,0,0,0,0,0,0,0,0,0,0,0,0,0,0,0,0,0,0,0,0,0,0,0,0,0,0,0,0,0,0,0,0,0,0,0,0,0,0,0,0,0,0,0,0,0,0,0,0,0,0,0,0,0,0,0,0,0,0,59.3,23.05,0.287
# 1198,7473,56225,Pronkin A.A.,1980,,0,0,0,0,0,0,0,0,0,0,0,0,0,0,0,0,25.92544779,0,0,0,0,0,0,0,0,0,0,0,0,0,0,0,0,0,0,0,0,0,0,0,0,0,0,0,0,0,0,0,0,0,0,0,0,0,0,0,0,0,0,0,0,0,0,0,0,0,0,0,0,0,0,0,0,0,0,0,0,0,0,0,0,0,0,0,0,0,0,0,0,0,48.14910443,0,0,0,0,0,0,0,0,0,0,0,0,0,0,0,0,0,0,0,0,0,0,0,0,25.92544779,0,0,0,0,0,0,0,0,0,0,0,0,0,0,0,0,0,0,0,0,0,0,0,0,0,0,0,0,0,0,0,0,0,0,0,0,0,0,0,0,0,0,0,0,0,0,0,0,0,0,0,0,0,0,0,0,0,0,0,0,0,0,0,0,0,79.8,31.4,0.287
# 1199,7473,56226,Pronkin A.A.,1980,,0,0,0,0,0,0,0,0,0,0,0,0,0,0,0,0,23.07603388,0,0,0,0,0,0,0,0,0,0,0,0,0,0,0,0,0,0,0,0,0,0,0,0,0,0,0,0,0,0,0,0,0,0,0,0,0,0,0,0,0,0,0,0,0,0,0,0,0,0,0,0,0,0,0,0,0,0,0,0,0,0,0,0,0,0,0,0,0,0,0,0,0,53.84793224,0,0,0,0,0,0,0,0,0,0,0,0,0,0,0,0,0,0,0,0,0,0,0,0,23.07603388,0,0,0,0,0,0,0,0,0,0,0,0,0,0,0,0,0,0,0,0,0,0,0,0,0,0,0,0,0,0,0,0,0,0,0,0,0,0,0,0,0,0,0,0,0,0,0,0,0,0,0,0,0,0,0,0,0,0,0,0,0,0,0,0,0,82.1,32.5,0.287
# 1200,7826,74147,Ashizuka M.,1983,,0,0,0,0,0,0,0,0,0,0,0,0,0,0,0,0,0,0,0,0,0,0,0,0,0,0,0,0,0,0,0,0,0,0,0,0,0,0,0,0,0,0,0,0,0,0,0,0,0,0,0,0,0,0,0,0,0,0,0,0,0,0,0,0,0,0,0,0,0,0,0,0,0,0,0,0,0,0,0,0,0,0,0,0,0,0,0,0,0,0,0,0,0,0,0,0,0,0,0,0,50,0,0,0,0,0,0,0,0,0,0,0,0,0,0,50,0,0,0,0,0,0,0,0,0,0,0,0,0,0,0,0,0,0,0,0,0,0,0,0,0,0,0,0,0,0,0,0,0,0,0,0,0,0,0,0,0,0,0,0,0,0,0,0,0,0,0,0,0,0,0,0,0,0,0,0,0,0,0,0,0,35.9,13.94,0.287
# 1201,7826,98717,Ashizuka M.,1983,,0,0,0,0,0,0,0,0,0,0,0,0,0,0,0,0,0,0,0,0,0,0,0,0,55,0,0,0,0,0,0,0,0,0,0,0,0,0,0,0,0,0,0,0,0,0,0,0,0,0,0,0,0,0,0,0,0,0,0,0,0,0,0,0,0,0,0,0,0,0,0,0,0,0,0,0,0,0,0,0,0,0,0,0,0,0,0,0,0,0,0,0,0,0,0,0,0,0,0,0,0,0,0,0,0,0,0,0,0,0,0,0,0,0,0,45,0,0,0,0,0,0,0,0,0,0,0,0,0,0,0,0,0,0,0,0,0,0,0,0,0,0,0,0,0,0,0,0,0,0,0,0,0,0,0,0,0,0,0,0,0,0,0,0,0,0,0,0,0,0,0,0,0,0,0,0,0,0,0,0,0,60.2,23.43,0.287
# 1202,8649,59744,Matusita K.,1989,,0,0,0,0,0,0,0,0,0,0,0,0,0,0,0,33,0,0,0,0,0,0,0,0,0,0,0,0,0,0,0,0,0,0,0,0,0,0,0,0,0,0,0,0,0,0,0,0,0,0,0,0,0,0,0,0,0,0,5,0,0,0,0,0,0,0,0,0,0,0,0,0,0,0,0,0,0,0,0,0,0,0,0,0,0,0,0,0,0,0,0,0,0,0,0,0,0,0,0,0,0,0,0,0,0,0,0,0,0,0,0,0,0,0,0,0,0,0,0,0,0,0,0,0,0,0,0,0,0,0,0,0,0,0,0,0,0,0,0,0,0,0,0,0,0,0,0,0,0,0,0,0,0,0,0,0,0,0,0,0,0,0,0,0,0,0,0,0,0,0,0,0,0,0,0,0,0,0,0,62,0,60.2,23.39,0.287
# 1203,11320,98740,Higazy A.A.,1985,,0,0,0,0,0,0,0,0,0,0,0,0,0,0,0,0,0,0,0,0,0,0,0,0,0,0,0,0,0,0,0,0,0,5.02,0,0,0,0,0,0,0,0,0,0,0,0,0,0,0,0,0,0,0,0,0,0,0,0,0,0,0,0,0,0,0,0,0,0,0,0,0,0,0,0,0,0,0,0,0,0,0,0,0,0,0,0,0,0,0,0,0,0,0,0,0,0,0,0,0,0,0,0,0,0,0,0,0,0,0,0,0,0,0,0,0,94.98,0,0,0,0,0,0,0,0,0,0,0,0,0,0,0,0,0,0,0,0,0,0,0,0,0,0,0,0,0,0,0,0,0,0,0,0,0,0,0,0,0,0,0,0,0,0,0,0,0,0,0,0,0,0,0,0,0,0,0,0,0,0,0,0,0,36.1,14,0.287
# 1204,12969,78272,Schmidt G.,1986,,0,0,0,0,0,0,0,0,0,0,0,0,0,30,0,0,40,0,0,0,0,0,0,0,0,0,0,0,0,0,0,0,0,0,0,0,0,0,0,0,0,0,0,0,0,0,0,0,0,0,0,0,0,0,0,0,0,0,0,0,0,0,0,0,0,0,0,0,0,0,0,0,0,0,0,0,0,0,0,0,0,0,0,0,0,0,0,0,0,0,0,0,0,0,0,0,0,0,0,0,0,0,0,0,0,0,0,0,0,0,0,0,0,0,0,0,0,0,0,0,0,0,0,0,0,0,0,0,0,0,0,0,0,0,0,0,0,30,0,0,0,0,0,0,0,0,0,0,0,0,0,0,0,0,0,0,0,0,0,0,0,0,0,0,0,0,0,0,0,0,0,0,0,0,0,0,0,0,0,0,0,81.4,31.8,0.287
# 1205,14054,118742,Matecki M.,1982,,0,0,0,0,0,0,0,0,0,0,0,0,0,0,0,33.8,0,0,0,0,0,0,0,0,0,0,0,0,0,0,0,0,0,0,0,0,0,0,0,0,0,0,0,0,0,0,0,0,0,0,0,0,0,0,0,0,0,0,0,0,0,0,0,0,0,0,0,0,0,0,0,0,0,0,0,0,0,0,0,0,0,0,0,0,0,0,0,0,0,0,0,0,0,0,0,0,0,0,0,0,0,0,0,0,0,0,0,0,0,0,0,0,0,0,0,0,0,0,0,0,0,0,0,0,0,0,0,0,0,0,0,0,0,0,0,0,0,0,0,0,0,0,0,0,0,0,0,0,0,0,0,0,0,0,0,8.7,0,0,0,0,0,0,0,0,0,0,0,0,0,0,0,0,0,0,0,0,0,0,0,57.5,0,55.1,21.4,0.287
# 1206,16682,145608,Livshits V.Ya.,1995,,0,0,0,0,0,0,0,0,0,0,0,0,0,0,0,0,0,0,0,0,0,0,0,0,0,0,0,0,0,0,0,0,0,0,0,0,0,0,0,0,0,0,0,0,0,0,0,0,0,0,0,0,0,0,0,0,0,0,0,0,0,0,0,0,0,0,0,0,0,0,0,0,0,0,0,0,0,0,0,0,0,0,0,0,0,0,0,0,0,0,0,0,0,0,0,0,0,0,0,0,30,0,0,0,0,0,0,0,0,0,0,0,0,0,0,0,0,0,0,0,0,0,0,0,0,0,0,0,0,0,0,0,0,0,0,0,0,0,0,0,0,0,0,0,0,0,0,0,0,0,0,0,0,70,0,0,0,0,0,0,0,0,0,0,0,0,0,0,0,0,0,0,0,0,0,0,0,0,0,0,0,34.3,13.34,0.287
# 1207,17520,167816,Cleek G.W.,1962,,0,0,0,0,0,0,0,0,0,0,0,0,0,0,0,0,18,0,0,0,0,0,0,0,0,0,0,0,0,0,0,0,0,0,0,0,0,0,0,0,0,0,0,0,0,0,0,0,0,0,0,0,0,0,0,0,0,0,0,0,0,0,0,0,0,0,0,0,0,0,0,0,0,0,0,0,0,0,0,7,0,0,0,0,0,0,0,0,0,0,0,0,0,0,0,0,0,0,0,0,0,0,0,0,0,0,0,0,0,0,0,0,0,0,0,0,0,0,0,2,0,0,0,0,0,0,0,0,0,0,0,0,0,0,0,0,0,43,0,0,0,0,0,0,0,0,0,0,0,0,0,0,0,0,0,0,3,20,0,0,0,0,0,0,0,0,0,0,0,2,0,0,0,0,0,0,0,0,0,0,5,103,40.1,0.287
# 1208,25178,302950,Sreeram A.N.,1991,,0,0,0,0,0,0,0,0,0,0,0,0,0,0,0,0,0,0,0,0,0,0,0,0,0,0,0,0,0,0,0,0,0,0,0,0,0,0,0,0,0,0,0,0,0,0,0,0,0,0,0,0,0,0,0,0,0,0,0,10,0,0,0,0,0,0,0,0,0,0,0,0,0,0,0,0,0,0,0,0,0,0,0,0,0,0,0,0,0,0,0,0,0,0,0,0,0,0,0,0,0,0,0,0,0,0,0,0,0,0,0,0,0,0,0,0,0,0,0,0,0,0,0,0,0,0,0,0,0,10,0,0,0,80,0,0,0,0,0,0,0,0,0,0,0,0,0,0,0,0,0,0,0,0,0,0,0,0,0,0,0,0,0,0,0,0,0,0,0,0,0,0,0,0,0,0,0,0,0,0,0,15.1,5.89,0.287
# 1209,25883,353306,Tille U.,1977,,0,0,0,0,0,0,30,0,0,0,0,0,0,0,0,0,0,0,0,0,0,0,0,0,0,0,0,0,0,0,0,0,0,0,0,0,0,0,0,0,0,0,0,0,0,0,0,0,0,0,0,0,0,0,0,0,0,0,0,20,0,0,0,0,0,0,0,0,0,0,0,0,0,0,0,0,0,0,0,0,0,0,0,0,0,0,0,0,0,0,0,0,0,0,0,0,0,0,0,0,0,0,0,0,0,0,0,0,0,0,0,0,0,0,0,0,0,0,0,0,0,0,0,0,0,0,0,0,0,0,0,0,0,50,0,0,0,0,0,0,0,0,0,0,0,0,0,0,0,0,0,0,0,0,0,0,0,0,0,0,0,0,0,0,0,0,0,0,0,0,0,0,0,0,0,0,0,0,0,0,0,17.8,7,0.287
# 1210,28568,380749,Matecki M.,1994,,0,0,0,0,0,0,0,0,0,0,0,0,0,0,0,33.75,0,0,0,0,0,0,0,0,0,0,0,0,0,0,0,0,0,0,0,0,0,0,0,0,0,0,0,0,0,0,0,0,0,0,0,0,0,0,0,0,0,0,0,0,0,0,0,0,0,0,0,0,0,0,0,0,0,0,0,0,0,0,0,0,0,0,0,0,0,0,0,0,0,0,0,0,0,0,0,0,0,0,0,0,0,0,0,0,0,0,0,0,0,0,0,0,0,0,0,0,0,0,0,0,0,0,0,0,0,0,0,0,0,0,0,0,0,0,0,0,0,0,0,0,0,0,0,0,0,0,0,0,0,0,0,0,0,0,0,8.75,0,0,0,0,0,0,0,0,0,0,0,0,0,0,0,0,0,0,0,0,0,0,0,57.5,0,55.1,21.4,0.287
