Repository: jacobergzhou/Poisson-Ratio

File: Poisson_data_no_metal_07192019.csv (part 13 of 57)
,Code,Glass #,Author,Year,Trademark,Ag2O,AgI,Al,Al2O3,AlF3,AlN,As,As2O3,As2O5,As2S3,As2Se3,AsSe,B,B2O3,BaCl2,BaF2,BaO,BeF2,BeO,Bi2O3,BiCl3,Br,Ca,CaF2,CaO,Cd,CdCl2,CdF2,CdO,Ce2O3,CeF3,CeO2,Cl,Co3O4,CoO,Cr2O3,Cs2O,CsCl,CsF,Cu2O,CuO,Dy2O3,Er,Er2O3,ErF3,Eu,Eu2O3,EuF3,F,Fe,Fe2O3,FeO,Ga,Ga2O3,Ga2S3,Ga2Se3,GaF3,Gd2O3,GdF3,Ge,GeO2,GeS2,GeSe2,H2O,HfF4,HfO2,Hg,Ho2O3,I,InF3,K,K2O,K2S,K2SO4,KBr,KCl,KF,KHF2,La,La2O3,La2S3,LaF3,Li,Li2O,Li2S,Li2SO4,LiBr,LiCl,LiF,LiI,MgF2,MgO,Mn2O3,MnF2,MnO,MnO2,MoO2,MoO3,N,Na,Na2O,Na2S,Na2SO4,NaCl,NaF,NaPO3,Nb2O5,Nd,Nd2O3,NdF3,NH4NO3,NiO,O,OH,P,P2O5,Pb,PbCl2,PbF2,PbO,PdO,Pr2O3,Pr6O11,PrF3,Rb2O,RbF,Rh2O3,RuO2,S,Sb,Sb2O3,Sb2S3,Sc2O3,Se,Si,Si3N4,SiC,SiO2,Sm2O3,Sn,SnO,SnO2,SO2,SO3,Sr,SrCl2,SrF2,SrO,Ta2O3,Ta2O5,Tb2O3,TbF3,Te,TeO2,Th,ThF4,ThO2,TiO2,Tl,Tl2O,Tl2Se,TlSe,Tm2O3,U,U3O8,UO2,V,V2O5,VO6,WO3,Y,Y2O3,Yb2O3,YbF3,YF3,ZnCl2,ZnF2,ZnO,ZnSO4,ZrF4,ZrO2,Young's modulus E (GPa),Shear modulus G (GPa),Poisson's ratio v,Calculated Poisson,Percent Error
# 3544,7347,93927,Shinkai N.,1981,nan,0,0,0,0,0,0,0,0,0,0,0,0,0,50,0,0,0,0,0,0,0,0,0,0,0,0,0,0,0,0,0,0,0,0,0,0,0,0,0,0,0,0,0,0,0,0,0,0,0,0,0,0,0,0,0,0,0,0,0,0,0,0,0,0,0,0,0,0,0,0,0,0,0,0,0,0,0,0,0,0,0,0,0,0,0,0,0,0,0,0,0,0,0,0,0,0,0,0,0,0,0,0,0,0,0,0,0,0,0,0,0,0,0,0,0,0,0,0,0,37.5,0,0,0,0,0,0,0,0,0,0,0,0,0,0,0,0,0,0,0,0,0,0,0,0,0,0,0,0,0,0,0,0,0,0,0,0,0,0,0,0,0,0,0,0,0,0,0,0,0,0,0,0,0,0,0,0,0,12.5,0,0,0,71.9,29.1,0.238,0.235395189,1.094458402
# 671,7877,77255,Bridge B.,1983,nan,0,0,0,0,0,0,0,0,0,0,0,0,0,100,0,0,0,0,0,0,0,0,0,0,0,0,0,0,0,0,0,0,0,0,0,0,0,0,0,0,0,0,0,0,0,0,0,0,0,0,0,0,0,0,0,0,0,0,0,0,0,0,0,0,0,0,0,0,0,0,0,0,0,0,0,0,0,0,0,0,0,0,0,0,0,0,0,0,0,0,0,0,0,0,0,0,0,0,0,0,0,0,0,0,0,0,0,0,0,0,0,0,0,0,0,0,0,0,0,0,0,0,0,0,0,0,0,0,0,0,0,0,0,0,0,0,0,0,0,0,0,0,0,0,0,0,0,0,0,0,0,0,0,0,0,0,0,0,0,0,0,0,0,0,0,0,0,0,0,0,0,0,0,0,0,0,0,0,0,0,0,15.9,6.1,0.3,0.303278689,1.092896175
# 1306,25518,351603,Korepanova N.A.,1976,nan,0,0,0,0,0,0,0,0,0,0,0,0,0,0,0,0,0,0,0,0,0,0,0,0,0,0,0,0,0,0,0,0,0,0,0,0,0,0,0,0,0,0,0,0,0,0,0,0,0,0,0,0,0,0,0,0,0,0,0,15,0,0,0,0,0,0,0,0,0,0,0,0,0,0,0,0,0,0,0,0,0,0,0,0,0,0,0,0,0,0,0,0,0,0,0,0,0,0,0,0,0,0,0,0,0,0,0,0,0,0,0,0,0,0,0,0,0,0,0,0,0,0,0,0,0,0,0,0,0,25,0,0,0,60,0,0,0,0,0,0,0,0,0,0,0,0,0,0,0,0,0,0,0,0,0,0,0,0,0,0,0,0,0,0,0,0,0,0,0,0,0,0,0,0,0,0,0,0,0,0,0,22.8,8.9,0.284,0.280898876,1.091944928
# 3368,6554,37754,Komarova N.V.,1991,nan,0,0,0,0,0,0,0,0,0,0,0,0,0,0,0,0,0,0,0,0,0,0,0,0,0,0,0,0,0,0,0,0,0,0,0,0,0,0,0,0,0,0,0,0,0,0,0,0,0,0,0,0,0,0,0,0,0,0,0,0,0,0,0,0,0,0,0,0,0,0,0,0,0,0,0,0,0,0,0,0,0,0,0,0,0,0,0,0,0,0,0,0,0,0,0,0,0,0,0,0,0,0,0,0,0,0,0,0,0,0,0,0,0,0,0,49.7,0,0,0,0,0,0,0,0,0,0,0,0,0,0,0,0,0,0,0,0,0,0,0,0,0,0,0,0,0,0,0,50.3,0,0,0,0,0,0,0,0,0,0,0,0,0,0,0,0,0,0,0,0,0,0,0,0,0,0,0,0,0,0,0,0,0,46.6,18.83,0.24,0.237387148,1.088688263
# 3413,28138,74360,Nemilov S.V.,1990,nan,0,0,0,0,0,0,0,0,0,0,0,0,0,0,0,0,0,0,0,0,0,0,0,0,0,0,0,0,0,0,0,0,0,0,0,0,0,0,0,0,0,0,0,0,0,0,0,0,0,0,0,0,0,0,0,0,0,0,0,0,0,0,0,0,0,0,0,0,0,0,0,0,0,0,0,0,0,0,0,0,0,0,0,0,0,0,0,0,0,0,0,0,0,0,0,0,0,0,0,0,0,0,0,0,0,0,0,0,0,0,0,0,0,0,0,49.7,0,0,0,0,0,0,0,0,0,0,0,0,0,0,0,0,0,0,0,0,0,0,0,0,0,0,0,0,0,0,0,50.3,0,0,0,0,0,0,0,0,0,0,0,0,0,0,0,0,0,0,0,0,0,0,0,0,0,0,0,0,0,0,0,0,0,46.6,18.83,0.24,0.237387148,1.088688263
# 4278,3846,12328,Gan Fuxi,1959,nan,0,0,0,0,0,0,0,0,0,0,0,0,0,0,0,0,0,0,0,0,0,0,0,0,0,0,0,0,0,0,0,0,0,0,0,0,0,0,0,0,0,0,0,0,0,0,0,0,0,0,0,0,0,0,0,0,0,0,0,0,0,0,0,0,0,0,0,0,0,0,0,12,0,0,0,0,0,0,0,0,0,0,0,0,0,0,0,0,0,0,0,18,0,0,0,0,0,0,0,0,0,0,0,0,0,0,0,0,0,0,0,0,0,0,0,0,0,0,0,0,0,0,0,0,0,0,0,0,0,0,0,0,0,0,0,0,0,70,0,0,0,0,0,0,0,0,0,0,0,0,0,0,0,0,0,0,0,0,0,0,0,0,0,0,0,0,0,0,0,0,0,0,0,0,0,0,0,0,0,0,0,62.2,25.4,0.222,0.224409449,1.085337306
# 692,16927,146719,Tesar A.,1983,nan,0,0,0,0,6.348619083,0,0,0,0,0,0,0,0,0,0,42.85742855,0,0,0,0,0,0,0,42.85742855,0,0,0,0,0,0,0,0,0,0,0,0,0,0,0,0,0,0,0,0,0,0,0,0,0,0,0,0,0,0,0,0,0,0,0,0,0,0,0,0,0,0,0,0,0,0,0,0,0,0,0,0,0,0,0,0,0,0,0,0,0,0,0,0,0,0,0,0,0,0,0,0,0,0,0,0,0,0,0,0,0,0,0,0,0,0,0,0,0,0,0,0,0,0,0,0,0,0,0,0,0,0,0,0,0,0,0,0,0,0,0,0,0,0,0,0,0,0,0,0,0,0,0,0,0,0,0,0,0,0,0,0,0,0,0,0,0,0,0,0,0,0,0,0,0,0,0,0,0,0,7.936523809,0,0,0,0,0,0,63.8,24.6,0.3,0.296747967,1.08401084
# 2009,35364,425173,Gaafar M.S.,2009,nan,0,0,0,3.4,0,0,0,0,0,0,0,0,0,56.95,0,0,0,0,0,0,0,0,0,0,0,0,0,0,0,0,0,0,0,0,0,0,0,0,0,0,0,0,0,0,0,0,0,0,0,0,0,0,0,0,0,0,0,0,0,0,0,0,0,0,0,0,0,0,0,0,0,0,0,0,0,0,0,0,0,0,0,0,0,0,0,0,0,0,0,0,0,0,0,0,0,0,0,0,0,0,24.65,0,0,0,0,0,0,0,0,0,0,0,0,0,0,0,0,0,0,0,0,0,0,0,0,0,0,0,0,0,0,0,0,0,0,0,0,0,0,0,0,0,0,0,0,0,0,0,0,0,0,0,0,0,0,0,0,0,0,0,0,0,0,0,0,0,0,0,0,0,0,0,0,0,0,0,0,15,0,0,0,58.3,22.9,0.27,0.272925764,1.083616367
# 1274,27098,357046,Reid L.R.,1968,nan,0,0,0,0,0,0,15,0,0,0,0,0,0,0,0,0,0,0,0,0,0,0,0,0,0,0,0,0,0,0,0,0,0,0,0,0,0,0,0,0,0,0,0,0,0,0,0,0,0,0,0,0,0,0,0,0,0,0,0,35,0,0,0,0,0,0,0,0,0,0,0,0,0,0,0,0,0,0,0,0,0,0,0,0,0,0,0,0,0,0,0,0,0,0,0,0,0,0,0,0,0,0,0,0,0,0,0,0,0,0,0,0,0,0,0,0,0,0,0,0,0,0,0,0,0,0,0,0,0,0,0,0,0,50,0,0,0,0,0,0,0,0,0,0,0,0,0,0,0,0,0,0,0,0,0,0,0,0,0,0,0,0,0,0,0,0,0,0,0,0,0,0,0,0,0,0,0,0,0,0,0,24.4,9.517,0.285,0.28191657,1.081905141
# 2031,7815,74087,Livshits V.Ya.,1986,nan,0,0,0,0,0,0,0,0,0,0,0,0,0,0,0,0,0,0,0,0,0,0,0,0,0,0,0,0,0,0,0,0,0,0,0,0,0,0,0,0,0,0,0,0,0,0,0,0,0,0,0,0,0,0,0,0,0,0,0,0,75,0,0,0,0,0,0,0,0,0,0,0,0,0,0,0,0,0,0,0,0,0,0,0,0,0,0,0,0,0,0,0,0,0,0,0,0,0,0,0,25,0,0,0,0,0,0,0,0,0,0,0,0,0,0,0,0,0,0,0,0,0,0,0,0,0,0,0,0,0,0,0,0,0,0,0,0,0,0,0,0,0,0,0,0,0,0,0,0,0,0,0,0,0,0,0,0,0,0,0,0,0,0,0,0,0,0,0,0,0,0,0,0,0,0,0,0,0,0,0,0,69.7,27.4,0.269,0.27189781,1.07725287
# 1892,35364,425174,Gaafar M.S.,2009,nan,0,0,0,3.2,0,0,0,0,0,0,0,0,0,53.6,0,0,0,0,0,0,0,0,0,0,0,0,0,0,0,0,0,0,0,0,0,0,0,0,0,0,0,0,0,0,0,0,0,0,0,0,0,0,0,0,0,0,0,0,0,0,0,0,0,0,0,0,0,0,0,0,0,0,0,0,0,0,0,0,0,0,0,0,0,0,0,0,0,0,0,0,0,0,0,0,0,0,0,0,0,0,23.2,0,0,0,0,0,0,0,0,0,0,0,0,0,0,0,0,0,0,0,0,0,0,0,0,0,0,0,0,0,0,0,0,0,0,0,0,0,0,0,0,0,0,0,0,0,0,0,0,0,0,0,0,0,0,0,0,0,0,0,0,0,0,0,0,0,0,0,0,0,0,0,0,0,0,0,0,20,0,0,0,59.6,23.5,0.271,0.268085106,1.075606501
# 3966,33915,414531,Miura T.,2001,nan,0,0,0,0,0,0,0,0,0,0,0,0,0,0,0,0,0,0,0,0,0,0,0,0,0,0,0,0,0,0,0,0,0,0,0,0,0,0,0,0,45,0,0,0,0,0,0,0,0,0,0,0,0,0,0,0,0,0,0,0,0,0,0,0,0,0,0,0,0,0,0,0,0,0,0,0,0,0,0,0,0,0,0,0,0,0,0,0,0,0,0,0,0,0,0,0,0,0,0,0,0,0,0,0,0,0,0,0,0,0,0,0,0,0,0,55,0,0,0,0,0,0,0,0,0,0,0,0,0,0,0,0,0,0,0,0,0,0,0,0,0,0,0,0,0,0,0,0,0,0,0,0,0,0,0,0,0,0,0,0,0,0,0,0,0,0,0,0,0,0,0,0,0,0,0,0,0,0,0,0,0,66.8,27.1,0.23,0.232472325,1.074923793
# 1129,40868,469524,Yang Guang,2013,nan,0,0,0,0,0,0,0,0,0,0,0,0,0,0,0,0,0,0,0,0,0,0,0,0,0,0,0,0,0,0,0,0,0,0,0,0,0,0,0,0,0,0,0,0,0,0,0,0,0,0,0,0,0,0,0,0,0,0,0,25,0,0,0,0,0,0,0,0,0,0,0,0,0,0,0,0,0,0,0,0,0,0,0,0,0,0,0,0,0,0,0,0,0,0,0,0,0,0,0,0,0,0,0,0,0,0,0,0,0,0,0,0,0,0,0,0,0,0,0,0,0,0,0,0,0,0,0,0,0,0,0,0,0,75,0,0,0,0,0,0,0,0,0,0,0,0,0,0,0,0,0,0,0,0,0,0,0,0,0,0,0,0,0,0,0,0,0,0,0,0,0,0,0,0,0,0,0,0,0,0,0,15.7,6.1,0.29,0.286885246,1.074053137
# 1374,3384,3833,Shchavelev O.S.,1973,nan,0,0,0,0,0,0,0,0,0,0,0,0,0,0,0,0,0,0,0,0,0,0,0,0,0,0,0,0,0,0,0,0,0,0,0,0,0,0,0,0,0,0,0,0,0,0,0,0,0,0,0,0,0,0,0,0,0,0,0,0,0,0,0,0,0,0,0,0,0,0,0,16.8,0,0,0,0,0,0,0,0,0,0,0,0,0,0,0,0,0,0,0,0,0,0,0,0,0,0,0,0,0,0,0,0,0,0,0,0,0,0,0,0,0,0,0,0,0,0,0,0,0,0,0,0,0,0,0,0,0,0,0,0,0,0,0,0,0,53.2,0,0,0,0,0,0,0,0,0,30,0,0,0,0,0,0,0,0,0,0,0,0,0,0,0,0,0,0,0,0,0,0,0,0,0,0,0,0,0,0,0,0,0,67,26.09,0.281,0.284016865,1.073617331
# 1060,27151,357258,Rouxel T.,1992,nan,0,0,7.017859643,0,0,0,0,0,0,0,0,0,0,0,0,0,0,0,0,0,0,0,0,0,0,0,0,0,0,0,0,0,0,0,0,0,0,0,0,0,0,0,0,0,0,0,0,0,0,0,0,0,0,0,0,0,0,0,0,0,0,0,0,0,0,0,0,0,0,0,0,0,0,0,0,0,0,0,0,0,0,0,0,0,0,0,0,0,0,0,0,0,0,0,0,0,0,0,7.553848923,0,0,0,0,0,0,0,0,0,0,0,0,0,54.64890702,0,0,0,0,0,0,0,0,0,0,0,0,0,0,0,0,0,0,0,0,0,18.43963121,0,0,0,0,0,0,0,0,0,0,0,0,0,0,0,0,0,0,0,0,0,0,0,0,0,0,0,0,0,0,0,0,0,0,0,12.3397532,0,0,0,0,0,0,0,0,0,0,150,58,0.29,0.293103448,1.070154578
# 4350,10648,75137,Farley J.M.,1975,nan,0,0,0,0,0,0,0,0,0,0,0,0,0,0,0,0,0,0,0,0,0,0,0,0,0,0,0,0,0,0,0,0,0,0,0,0,0,0,0,0,0,0,0,0,0,0,0,0,0,0,0,0,0,0,0,0,0,0,0,0,0,0,0,0,0,0,0,0,0,0,0,0,0,0,0,0,0,0,0,0,0,0,0,0,0,0,0,0,0,0,0,0,0,0,0,0,0,60,0,0,0,0,0,0,0,0,0,0,0,0,0,0,0,0,0,40,0,0,0,0,0,0,0,0,0,0,0,0,0,0,0,0,0,0,0,0,0,0,0,0,0,0,0,0,0,0,0,0,0,0,0,0,0,0,0,0,0,0,0,0,0,0,0,0,0,0,0,0,0,0,0,0,0,0,0,0,0,0,0,0,0,41.4,17,0.22,0.217647059,1.069518717
# 4336,5833,92852,Damodaran K.V.,1989,nan,0,0,0,0,0,0,0,0,0,0,0,0,0,0,0,0,0,0,0,0,0,0,0,0,0,0,0,0,0,0,0,0,0,0,0,0,0,0,0,0,0,0,0,0,0,0,0,0,0,0,0,0,0,0,0,0,0,0,0,0,0,0,0,0,0,0,0,0,0,0,0,10,0,0,0,0,0,0,0,0,0,0,0,0,0,0,0,0,0,0,0,0,0,0,0,0,0,0,0,0,0,0,0,0,0,0,0,0,0,0,0,0,0,0,0,20,0,0,0,0,0,0,0,0,0,0,0,0,0,0,0,0,0,0,0,0,0,0,0,0,0,0,0,0,0,0,0,0,0,0,0,0,0,0,0,0,0,0,0,0,0,0,0,0,0,0,0,0,0,70,0,0,0,0,0,0,0,0,0,0,0,62.1,25.5,0.22,0.217647059,1.069518717
# 2374,24395,189327,Muthupari S.,1996,nan,0,0,0,0,0,0,0,0,0,0,0,0,0,0,0,0,0,0,0,0,0,0,0,0,0,0,0,0,0,0,0,0,0,0,0,0,0,0,0,0,0,0,0,0,0,0,0,0,0,0,0,0,0,0,0,0,0,0,0,0,0,0,0,0,0,0,0,0,0,0,0,0,0,0,0,0,0,0,0,0,0,0,0,0,0,0,0,0,0,0,0,0,0,0,0,0,0,50,0,0,30,0,0,0,0,0,0,0,0,0,0,0,0,0,0,20,0,0,0,0,0,0,0,0,0,0,0,0,0,0,0,0,0,0,0,0,0,0,0,0,0,0,0,0,0,0,0,0,0,0,0,0,0,0,0,0,0,0,0,0,0,0,0,0,0,0,0,0,0,0,0,0,0,0,0,0,0,0,0,0,0,43.5,17.3,0.26,0.257225434,1.067140952
# 4746,3859,12448,Livshits V.Ya.,1982,nan,0,0,0,20,0,0,0,0,0,0,0,0,0,0,0,0,0,0,0,0,0,0,0,0,0,0,0,0,0,0,0,0,0,0,0,0,0,0,0,0,0,0,0,0,0,0,0,0,0,0,0,0,0,0,0,0,0,0,0,0,0,0,0,0,0,0,0,0,0,0,0,0,0,0,0,0,0,0,0,0,0,0,0,0,0,0,0,0,0,0,0,0,0,0,0,0,0,0,0,0,25,0,0,0,0,0,0,0,0,0,0,0,0,0,0,0,0,0,0,0,0,0,0,0,0,0,0,0,0,0,0,0,0,0,0,0,0,55,0,0,0,0,0,0,0,0,0,0,0,0,0,0,0,0,0,0,0,0,0,0,0,0,0,0,0,0,0,0,0,0,0,0,0,0,0,0,0,0,0,0,0,70.9,29.4,0.208,0.205782313,1.066195709
# 2081,213,20063,Polukhin V.N.,1983,nan,0,0,0,0,0,0,0,0,0,0,0,0,0,0,0,0,0,0,0,0,0,0,0,0,0,0,0,0,0,0,0,0,0,0,0,0,0,0,0,0,0,0,0,0,0,0,0,0,0,0,0,0,0,0,0,0,0,0,0,0,70.82153212,0,0,0,0,0,0,0,0,0,0,0,0,0,0,0,0,0,0,0,0,0,0,0,0,0,0,0,0,0,0,0,0,0,0,0,0,0,0,0,9.9858343,0,0,0,0,0,0,0,0,0,0,0,0,0,0,0,0,0,0,0,0,0,0,0,0,0,0,0,0,0,0,0,0,0,0,0,0,9.9858343,0,0,0,0,0,0,0,0,0,9.206799276,0,0,0,0,0,0,0,0,0,0,0,0,0,0,0,0,0,0,0,0,0,0,0,0,0,0,0,0,0,0,0,0,0,80,31.5,0.267,0.26984127,1.064146008
# 395,6928,52767,Kotani K.,1995,nan,0,0,0,5.021415642,0,0,0,0,0,0,0,0,0,0,0,0,0,0,0,0,0,0,0,0,27.16589101,0,0,0,0,0,0,0.244999739,0,0,0,0,0,0,0,0,0,0.406599566,0,0.050289946,0,0,0.001681998,0,0,0,0.486499481,0,0,0,0,0,0,0.100009893,0,0,0,0,0,0,0,0,0,0.135099856,0,0,0,1.460952441,0,0,0,0,0,0,0,0.093109901,0,0,0,0,0,0,0,0,0,0,0,0.183570504,0,0,0,0,0,0,0,0,2.232302618,0,0,0,0,0,0,0,0.171499817,0,0,0,0,0,0,0,0,0,0,0,0,0,0.011589988,0,0,0,0,0,0,0,0,0,0,0,0,0,0,50.31446631,0.053039943,0,0,0,0,0,0,0,0,0,0,0,0,0,0,0,0,0,0,0,0,0,0,0,0,0,0,0,0,0,0,0,0,3.741996007,0.170799818,0,0,0,0,7.954185513,0,0,0,102,39,0.311,0.307692308,1.063566658
# 656,6555,37762,Komarova N.V.,1991,nan,0,0,0,0,0,0,0,0,0,0,0,0,0,0,0,0,0,0,0,0,0,0,0,0,0,0,0,0,0,0,0,0,0,0,0,0,0,0,0,0,0,0,0,0,0,0,0,0,0,0,0,0,0,0,0,0,0,0,0,0,0,0,0,0,0,0,0,0,0,0,0,0,0,0,0,0,0,0,0,0,0,0,0,0,0,0,0,0,0,0,0,0,0,0,0,0,0,0,0,0,0,0,0,0,0,0,0,0,0,0,0,0,0,0,0,49.5,0,0,0,50.5,0,0,0,0,0,0,0,0,0,0,0,0,0,0,0,0,0,0,0,0,0,0,0,0,0,0,0,0,0,0,0,0,0,0,0,0,0,0,0,0,0,0,0,0,0,0,0,0,0,0,0,0,0,0,0,0,0,0,0,0,0,37.4,14.42,0.3,0.296809986,1.063337957
# 705,28138,74364,Nemilov S.V.,1990,nan,0,0,0,0,0,0,0,0,0,0,0,0,0,0,0,0,0,0,0,0,0,0,0,0,0,0,0,0,0,0,0,0,0,0,0,0,0,0,0,0,0,0,0,0,0,0,0,0,0,0,0,0,0,0,0,0,0,0,0,0,0,0,0,0,0,0,0,0,0,0,0,0,0,0,0,0,0,0,0,0,0,0,0,0,0,0,0,0,0,0,0,0,0,0,0,0,0,0,0,0,0,0,0,0,0,0,0,0,0,0,0,0,0,0,0,49.5,0,0,0,50.5,0,0,0,0,0,0,0,0,0,0,0,0,0,0,0,0,0,0,0,0,0,0,0,0,0,0,0,0,0,0,0,0,0,0,0,0,0,0,0,0,0,0,0,0,0,0,0,0,0,0,0,0,0,0,0,0,0,0,0,0,0,37.4,14.42,0.3,0.296809986,1.063337957
# 1083,31146,392636,Nemilov S.V.,1971,nan,0,0,0,0,0,0,57.14,0,0,0,0,0,0,0,0,0,0,0,0,0,0,0,0,0,0,28.57,0,0,0,0,0,0,0,0,0,0,0,0,0,0,0,0,0,0,0,0,0,0,0,0,0,0,0,0,0,0,0,0,0,14.29,0,0,0,0,0,0,0,0,0,0,0,0,0,0,0,0,0,0,0,0,0,0,0,0,0,0,0,0,0,0,0,0,0,0,0,0,0,0,0,0,0,0,0,0,0,0,0,0,0,0,0,0,0,0,0,0,0,0,0,0,0,0,0,0,0,0,0,0,0,0,0,0,0,0,0,0,0,0,0,0,0,0,0,0,0,0,0,0,0,0,0,0,0,0,0,0,0,0,0,0,0,0,0,0,0,0,0,0,0,0,0,0,0,0,0,0,0,0,0,0,0,36.6,14.22,0.29,0.286919831,1.062127164
# 3149,24058,179469,Higazy A.A.,2001,nan,0,0,0,0,0,0,0,0,0,0,0,0,0,0,0,0,0,0,0,0,0,0,0,0,0,0,0,0,0,0,0,0,0,0,0,0,0,0,0,0,0,0,0,0,0,0,0,0,0,0,0,0,0,0,0,0,0,0,0,0,0,0,0,0,0,0,0,0,0,0,0,0,0,0,0,0,0,0,0,0,0,0,0,0,0,0,0,0,0,0,0,0,0,0,0,0,0,0,0,0,0,0,0,0,0,0,0,0,0,0,0,0,0,0,0,49.99236,0,0,0,0,0,0,0,0,0,0,0,0,0,0,0,0,0,0,0,0,0,0,0,0,0,0,0,0,0,0,0,0,0,0,0,0,0,0,0,0,0,0,0,0,0,0,0,0,0,0,0,0,0,0,0,0,0,0,0,0,0,50.00764,0,0,0,51.9,20.8,0.245,0.247596154,1.059654631
# 2091,11648,76113,Hanada T.,1973,nan,0,0,0,0,0,0,0,0,0,0,0,0,0,0,0,0,0,0,0,0,0,0,0,0,0,0,0,0,0,0,0,0,0,0,0,0,0,0,0,0,0,0,0,0,0,0,0,0,0,0,0,0,0,0,0,0,0,0,0,0,78,0,0,0,0,0,0,0,0,0,0,0,0,0,0,0,0,0,0,0,0,0,0,0,0,0,0,0,0,0,0,0,0,0,0,0,0,0,0,0,0,22,0,0,0,0,0,0,0,0,0,0,0,0,0,0,0,0,0,0,0,0,0,0,0,0,0,0,0,0,0,0,0,0,0,0,0,0,0,0,0,0,0,0,0,0,0,0,0,0,0,0,0,0,0,0,0,0,0,0,0,0,0,0,0,0,0,0,0,0,0,0,0,0,0,0,0,0,0,0,0,37.9,14.99,0.267,0.264176117,1.057633928
# 19,24565,359664,Sidkey M.A.,2002,nan,0,0,0,0,0,0,0,0,0,0,0,0,0,0,0,0,0,0,0,0,0,0,0,0,0,0,0,0,0,0,0,0,0,0,0,0,0,0,0,0,0,0,0,0,0,0,0,0,0,0,0,0,0,0,0,0,0,0,0,0,0,0,0,0,0,0,0,0,0,0,0,0,0,0,0,0,0,0,0,0,0,0,0,0,0,0,0,0,0,0,0,0,0,0,0,0,0,0,0,0,0,0,0,0,0,0,7.5,0,0,0,0,0,0,0,0,0,0,0,0,0,0,0,0,0,0,0,0,0,0,0,0,0,0,0,0,0,0,0,0,0,0,0,0,0,0,0,0,0,0,0,0,0,0,92.5,0,0,0,0,0,0,0,0,0,0,0,0,0,0,0,0,0,0,0,0,0,0,0,0,0,0,0,22.2,7.76,0.435,0.430412371,1.054627326
# 2327,5838,92880,Damodaran K.V.,1989,nan,0,0,0,0,0,0,0,0,0,0,0,0,0,0,0,0,0,0,0,0,0,0,0,0,0,0,0,0,0,0,0,0,0,0,0,0,0,0,0,0,0,0,0,0,0,0,0,0,0,0,0,0,0,0,0,0,0,0,0,0,0,0,0,0,0,0,0,0,0,0,0,0,0,0,0,0,0,0,0,0,0,0,0,0,0,0,0,0,0,0,0,0,0,0,0,0,0,0,0,0,0,0,0,0,0,0,0,0,0,0,0,0,0,0,0,20,0,0,0,30,0,0,0,0,0,0,0,0,0,0,0,0,0,0,0,0,0,0,0,0,0,0,0,0,0,0,0,0,0,0,0,0,0,0,0,0,0,0,0,0,0,0,0,0,0,0,0,0,0,50,0,0,0,0,0,0,0,0,0,0,0,60.6,24.1,0.26,0.257261411,1.053303543
# 5262,31209,378692,Reddy M.R.,2001,nan,0,0,0,5,0,0,0,0,0,0,0,0,0,76,0,0,0,0,0,0,0,0,0,0,0,0,0,0,0,0,0,0,0,0,0,0,0,0,0,0,0,0,0,0,0,0,0,0,0,0,0,0,0,0,0,0,0,0,0,0,0,0,0,0,0,0,0,0,0,0,0,0,0,0,0,0,0,0,0,0,0,0,0,0,0,0,0,0,0,0,0,0,0,0,0,0,0,0,0,0,0,0,0,0,0,0,0,0,0,0,0,0,0,0,0,0,0,0,0,19,0,0,0,0,0,0,0,0,0,0,0,0,0,0,0,0,0,0,0,0,0,0,0,0,0,0,0,0,0,0,0,0,0,0,0,0,0,0,0,0,0,0,0,0,0,0,0,0,0,0,0,0,0,0,0,0,0,0,0,0,0,58.5,26.3,0.111,0.1121673,1.051621964
# 3850,268,20678,Karapetyan G.O.,1984,nan,0,0,0,9,0,0,0,0,0,0,0,0,0,0,0,0,0,0,0,0,0,0,0,0,0,0,0,0,0,0,0,0,0,0,0,0,0,0,0,0,0,0,0,0,0,0,0,0,0,0,0,0,0,0,0,0,0,0,0,0,0,0,0,0,0,0,0,0,0,0,0,0,0,0,0,0,0,0,0,0,0,0,0,26,0,0,0,0,0,0,0,0,0,0,0,0,0,0,0,0,4,0,0,0,0,0,0,0,0,0,0,0,0,0,0,0,0,0,0,0,0,0,0,0,0,0,0,0,0,0,0,0,0,0,0,0,0,61,0,0,0,0,0,0,0,0,0,0,0,0,0,0,0,0,0,0,0,0,0,0,0,0,0,0,0,0,0,0,0,0,0,0,0,0,0,0,0,0,0,0,0,86,35,0.231,0.228571429,1.051329623
# 1644,16951,172850,Cline C.F.,1979,nan,0,0,0,0,10,0,0,0,0,0,0,0,0,0,0,0,0,47,0,0,0,0,0,14,0,0,0,0,0,0,0,0,0,0,0,0,0,0,27,0,0,0,0,0,0,0,0,0,0,0,0,0,0,0,0,0,0,0,0,0,0,0,0,0,0,0,0,0,0,0,0,0,0,0,0,0,0,0,0,0,0,0,0,0,0,0,0,0,0,0,0,0,0,0,0,0,0,0,0,0,0,0,0,0,0,0,0,0,0,2,0,0,0,0,0,0,0,0,0,0,0,0,0,0,0,0,0,0,0,0,0,0,0,0,0,0,0,0,0,0,0,0,0,0,0,0,0,0,0,0,0,0,0,0,0,0,0,0,0,0,0,0,0,0,0,0,0,0,0,0,0,0,0,0,0,0,0,0,0,0,0,35.7,14.01,0.277,0.274089936,1.050564708
# 651,6555,37757,Komarova N.V.,1991,nan,0,0,0,0,0,0,0,0,0,0,0,0,0,0,0,0,0,0,0,0,0,0,0,0,0,0,0,0,0,0,0,0,0,0,0,0,0,0,0,0,0,0,0,0,0,0,0,0,0,0,0,0,0,0,0,0,0,0,0,0,0,0,0,0,0,0,0,0,0,0,0,0,0,0,0,0,0,0,0,0,0,0,0,0,0,0,0,0,0,0,0,0,0,0,0,0,0,0,0,0,0,0,0,0,0,0,0,0,0,0,0,0,0,0,0,70.7,0,0,0,29.3,0,0,0,0,0,0,0,0,0,0,0,0,0,0,0,0,0,0,0,0,0,0,0,0,0,0,0,0,0,0,0,0,0,0,0,0,0,0,0,0,0,0,0,0,0,0,0,0,0,0,0,0,0,0,0,0,0,0,0,0,0,34.6,13.34,0.3,0.296851574,1.049475262
# 3109,4206,50453,Molot V.A.,1992,nan,0,0,0,25,0,0,0,0,0,0,0,0,0,0,0,0,0,0,0,0,0,0,0,0,0,0,0,0,0,0,0,0,0,0,0,0,0,0,0,0,0,0,0,0,0,0,0,0,0,0,0,0,0,0,0,0,0,0,0,0,0,0,0,0,0,0,0,0,0,0,0,0,0,0,0,0,0,0,0,0,0,0,0,33,0,0,0,0,0,0,0,0,0,0,0,0,0,0,0,0,0,0,0,0,0,0,0,0,0,0,0,0,0,0,0,0,0,0,0,0,0,0,0,0,0,0,0,0,0,0,0,0,0,0,0,0,0,42,0,0,0,0,0,0,0,0,0,0,0,0,0,0,0,0,0,0,0,0,0,0,0,0,0,0,0,0,0,0,0,0,0,0,0,0,0,0,0,0,0,0,0,94.5,38,0.246,0.243421053,1.048352589
# 1480,24395,189332,Muthupari S.,1996,nan,0,0,0,0,0,0,0,0,0,0,0,0,0,0,0,0,0,0,0,0,0,0,0,0,0,0,0,0,0,0,0,0,0,0,0,0,0,0,0,0,0,0,0,0,0,0,0,0,0,0,0,0,0,0,0,0,0,0,0,0,0,0,0,0,0,0,0,0,0,0,0,0,0,0,0,0,0,0,0,0,0,0,0,0,0,0,0,0,0,0,0,0,0,0,0,0,0,20,0,0,40,0,0,0,0,0,0,0,0,0,0,0,0,0,0,40,0,0,0,0,0,0,0,0,0,0,0,0,0,0,0,0,0,0,0,0,0,0,0,0,0,0,0,0,0,0,0,0,0,0,0,0,0,0,0,0,0,0,0,0,0,0,0,0,0,0,0,0,0,0,0,0,0,0,0,0,0,0,0,0,0,40.1,15.7,0.28,0.277070064,1.046405823
# 1478,16682,145610,Livshits V.Ya.,1995,nan,0,0,0,0,0,0,0,0,0,0,0,0,0,0,0,0,0,0,0,0,0,0,0,0,0,0,0,0,0,0,0,0,0,0,0,0,0,0,0,0,0,0,0,0,0,0,0,0,0,0,0,0,0,0,0,0,0,0,0,0,0,0,0,0,0,0,0,0,0,0,0,0,0,0,0,0,0,0,0,0,0,0,0,0,0,0,0,0,0,0,0,0,0,0,0,0,0,0,0,0,35,0,0,0,0,0,0,0,0,0,0,0,0,0,0,0,0,0,0,0,0,0,0,0,0,0,0,0,0,0,0,0,0,0,0,0,0,0,0,0,0,0,0,0,0,0,0,0,0,0,0,0,0,65,0,0,0,0,0,0,0,0,0,0,0,0,0,0,0,0,0,0,0,0,0,0,0,0,0,0,0,34.2,13.39,0.28,0.277072442,1.045556385
# 2586,25178,302936,Sreeram A.N.,1991,nan,0,0,0,0,0,0,0,0,0,0,0,0,0,0,0,0,0,0,0,0,0,0,0,0,0,0,0,0,0,0,0,0,0,0,0,0,0,0,0,0,0,0,0,0,0,0,0,0,0,0,0,0,0,0,0,0,0,0,0,20,0,0,0,0,0,0,0,0,0,0,0,0,0,0,0,0,0,0,0,0,0,0,0,0,0,0,0,0,0,0,0,0,0,0,0,0,0,0,0,0,0,0,0,0,0,0,0,0,0,0,0,0,0,0,0,0,0,0,0,0,0,0,0,0,0,0,0,0,0,20,0,0,0,60,0,0,0,0,0,0,0,0,0,0,0,0,0,0,0,0,0,0,0,0,0,0,0,0,0,0,0,0,0,0,0,0,0,0,0,0,0,0,0,0,0,0,0,0,0,0,0,21.8,8.69,0.257,0.254315305,1.044628425
# 4018,4205,50437,Molot V.A.,1992,nan,0,0,0,26.1,0,0,0,0,0,0,0,0,0,0,0,0,0,0,0,0,0,0,0,0,7.9,0,0,0,0,0,0,0,0,0,0,0,0,0,0,0,0,0,0,0,0,0,0,0,0,0,0,0,0,0,0,0,0,0,0,0,0,0,0,0,0,0,0,0,0,0,0,0,0,0,0,0,0,0,0,0,0,0,0,0,0,0,0,0,0,0,0,0,0,0,0,0,0,0,0,0,17.9,0,0,0,0,0,0,0,0,0,0,0,0,0,0,0,0,0,0,0,0,0,0,0,0,0,0,0,0,0,0,0,0,0,0,0,0,48.1,0,0,0,0,0,0,0,0,0,0,0,0,0,0,0,0,0,0,0,0,0,0,0,0,0,0,0,0,0,0,0,0,0,0,0,0,0,0,0,0,0,0,0,76.1,30.9,0.229,0.231391586,1.044360594
# 1995,31853,379494,Gowda V.C.V.,2007,nan,0,0,0,0,0,0,0,0,0,0,0,0,0,40.11976,0,0,0,0,0,40.11976,0,0,0,0,0,0,0,0,0,0,0,0,0,0,0,0,0,0,0,0,0,0,0,0,0,0,0,0,0,0,0,0,0,0,0,0,0,0,0,0,0,0,0,0,0,0,0,0,0,0,0,0,0,0,0,0,0,0,0,0,0,0,0,0,0,0,0,0,0,0,0,0,0,0,0,0,0,0,0,0,19.76048,0,0,0,0,0,0,0,0,0,0,0,0,0,0,0,0,0,0,0,0,0,0,0,0,0,0,0,0,0,0,0,0,0,0,0,0,0,0,0,0,0,0,0,0,0,0,0,0,0,0,0,0,0,0,0,0,0,0,0,0,0,0,0,0,0,0,0,0,0,0,0,0,0,0,0,0,0,0,0,0,51.6,20.27,0.27,0.272816971,1.043322553
# 3395,11320,98746,Higazy A.A.,1985,nan,0,0,0,0,0,0,0,0,0,0,0,0,0,0,0,0,0,0,0,0,0,0,0,0,0,0,0,0,0,0,0,0,0,6.86,0,0,0,0,0,0,0,0,0,0,0,0,0,0,0,0,0,0,0,0,0,0,0,0,0,0,0,0,0,0,0,0,0,0,0,0,0,0,0,0,0,0,0,0,0,0,0,0,0,0,0,0,0,0,0,0,0,0,0,0,0,0,0,0,0,0,0,0,0,0,0,0,0,0,0,0,0,0,0,0,0,93.14,0,0,0,0,0,0,0,0,0,0,0,0,0,0,0,0,0,0,0,0,0,0,0,0,0,0,0,0,0,0,0,0,0,0,0,0,0,0,0,0,0,0,0,0,0,0,0,0,0,0,0,0,0,0,0,0,0,0,0,0,0,0,0,0,0,49.7,20,0.24,0.2425,1.041666667
# 2623,11320,98764,Higazy A.A.,1985,nan,0,0,0,0,0,0,0,0,0,0,0,0,0,0,0,0,0,0,0,0,0,0,0,0,0,0,0,0,0,0,0,0,0,42.67,0,0,0,0,0,0,0,0,0,0,0,0,0,0,0,0,0,0,0,0,0,0,0,0,0,0,0,0,0,0,0,0,0,0,0,0,0,0,0,0,0,0,0,0,0,0,0,0,0,0,0,0,0,0,0,0,0,0,0,0,0,0,0,0,0,0,0,0,0,0,0,0,0,0,0,0,0,0,0,0,0,57.33,0,0,0,0,0,0,0,0,0,0,0,0,0,0,0,0,0,0,0,0,0,0,0,0,0,0,0,0,0,0,0,0,0,0,0,0,0,0,0,0,0,0,0,0,0,0,0,0,0,0,0,0,0,0,0,0,0,0,0,0,0,0,0,0,0,56.4,22.5,0.256,0.253333333,1.041666667
# 2556,35409,425559,Yoshimoto M.,1987,nan,0,0,0,0,0,0,0,0,0,0,0,0,0,0,0,0,12.5,0,0,0,0,0,0,0,12.5,0,0,0,0,0,0,0,0,0,0,0,0,0,0,0,0,0,0,0,0,0,0,0,0,0,0,0,0,0,0,0,0,0,0,0,0,0,0,0,0,0,0,0,0,0,0,0,0,0,0,0,0,0,0,0,0,0,0,0,0,0,0,0,0,0,0,25,0,0,0,0,0,0,0,0,0,0,0,0,0,0,0,0,0,0,0,0,0,0,0,50,0,0,0,0,0,0,0,0,0,0,0,0,0,0,0,0,0,0,0,0,0,0,0,0,0,0,0,0,0,0,0,0,0,0,0,0,0,0,0,0,0,0,0,0,0,0,0,0,0,0,0,0,0,0,0,0,0,0,0,0,0,0,0,0,0,59,23.5,0.258,0.255319149,1.03908956
# 1352,16682,145613,Livshits V.Ya.,1995,nan,0,0,0,0,0,0,0,0,0,0,0,0,0,0,0,0,0,0,0,0,0,0,0,0,0,0,0,0,0,0,0,0,0,0,0,0,0,0,0,0,0,0,0,0,0,0,0,0,0,0,0,0,0,0,0,0,0,0,0,0,0,0,0,0,0,0,0,0,0,0,0,22,0,0,0,0,0,0,0,0,0,0,0,0,0,0,0,0,0,0,0,0,0,0,0,0,0,0,0,0,0,0,0,0,0,0,0,0,0,0,0,0,0,0,0,0,0,0,0,0,0,0,0,0,0,0,0,0,0,0,0,0,0,0,0,0,0,0,0,0,0,0,0,0,0,0,0,0,0,0,0,0,0,78,0,0,0,0,0,0,0,0,0,0,0,0,0,0,0,0,0,0,0,0,0,0,0,0,0,0,0,33,12.9,0.282,0.279069767,1.03908956
# 1572,30900,391633,Schilling F.R.,2001,nan,0,0,0,2.610415843,0,0,0,0,0,0,0,0,0,0,0,0,0,0,0,0,0,0,0,0,16.674459,0,0,0,0,0,0,0,0,0,0,0,0,0,0,0,0,0,0,0,0,0,0,0,0,0,0,0,0,0,0,0,0,0,0,0,0,0,0,0,0,0,0,0,0,0,0,0,0,0,0,0,0,0,0,0,0,0,0,0,0,0,0,0,0,0,0,36.30078782,0,0,0,0,0,0,0,0,0,0,0,0,0,0,0,0,0,0,0,0,0,0,0,0,0,0,0,0,0,0,0,0,0,0,0,0,0,0,0,0,0,0,0,0,0,44.41433734,0,0,0,0,0,0,0,0,0,0,0,0,0,0,0,0,0,0,0,0,0,0,0,0,0,0,0,0,0,0,0,0,0,0,0,0,0,0,0,0,0,0,0,110,43.1,0.279,0.276102088,1.038678076
# 131,15692,154668,Pakade S.V.,1994,nan,0,0,0,0,0,0,0,0,0,0,0,0,0,70,0,0,0,0,0,0,0,0,0,0,0,0,0,0,0,0,0,0,0,0,0,0,0,0,0,0,0,0,0,0,0,0,0,0,0,0,0,0,0,0,0,0,0,0,0,0,0,0,0,0,0,0,0,0,0,0,0,0,0,0,0,0,0,0,0,0,0,0,0,0,0,0,0,0,0,0,0,0,0,0,0,0,0,0,0,0,0,0,0,0,0,0,0,0,0,0,0,0,0,0,0,0,0,0,0,0,0,0,0,0,0,0,0,0,0,0,0,0,0,0,0,0,0,0,0,0,0,0,0,0,0,0,0,0,0,0,0,0,0,0,0,0,0,0,0,0,0,0,0,0,0,0,0,10,0,0,0,0,0,0,0,0,0,20,0,0,0,17,6.36,0.34,0.336477987,1.035886053
# 642,5154,19239,Nemilov S.V.,1973,nan,0,0,0,0,0,0,0,0,0,0,0,0,0,81.4,0,0,0,0,0,0,0,0,0,0,0,0,0,0,0,0,0,0,0,0,0,0,0,0,0,0,0,0,0,0,0,0,0,0,0,0,0,0,0,0,0,0,0,0,0,0,0,0,0,0,0,0,0,0,0,0,0,18.6,0,0,0,0,0,0,0,0,0,0,0,0,0,0,0,0,0,0,0,0,0,0,0,0,0,0,0,0,0,0,0,0,0,0,0,0,0,0,0,0,0,0,0,0,0,0,0,0,0,0,0,0,0,0,0,0,0,0,0,0,0,0,0,0,0,0,0,0,0,0,0,0,0,0,0,0,0,0,0,0,0,0,0,0,0,0,0,0,0,0,0,0,0,0,0,0,0,0,0,0,0,0,0,0,0,0,0,0,0,31.8,12.26,0.3,0.296900489,1.033170201
# 4089,290,21044,Karapetyan G.O.,1979,nan,0,0,0,20,0,0,0,0,0,0,0,0,0,0,0,0,0,0,0,0,0,0,0,0,0,0,0,0,0,0,0,0,0,0,0,0,0,0,0,0,0,0,0,0,0,0,0,0,0,0,0,0,0,0,0,0,0,0,0,0,0,0,0,0,0,0,0,0,0,0,0,0,0,0,0,0,0,0,0,0,0,0,0,19,0,0,0,0,0,0,0,0,0,0,0,0,0,0,0,0,0,0,0,0,0,0,0,0,0,0,0,0,0,0,0,0,0,0,0,0,0,0,0,0,0,0,0,0,0,0,0,0,0,0,0,0,0,61,0,0,0,0,0,0,0,0,0,0,0,0,0,0,0,0,0,0,0,0,0,0,0,0,0,0,0,0,0,0,0,0,0,0,0,0,0,0,0,0,0,0,0,86.3,35.1,0.227,0.229344729,1.032920416
# 2269,35142,423424,Fukawa Y.,2008,nan,0,0,0,0,0,0,0,0,0,0,0,0,0,67,0,0,0,0,0,0,0,0,0,0,0,0,0,0,0,0,0,0,0,0,0,0,0,0,0,0,0,0,0,0,0,0,0,0,0,0,0,0,0,0,0,0,0,0,0,0,0,0,0,0,0,0,0,0,0,0,0,0,0,0,0,0,0,0,0,0,0,0,0,33,0,0,0,0,0,0,0,0,0,0,0,0,0,0,0,0,0,0,0,0,0,0,0,0,0,0,0,0,0,0,0,0,0,0,0,0,0,0,0,0,0,0,0,0,0,0,0,0,0,0,0,0,0,0,0,0,0,0,0,0,0,0,0,0,0,0,0,0,0,0,0,0,0,0,0,0,0,0,0,0,0,0,0,0,0,0,0,0,0,0,0,0,0,0,0,0,0,86,34,0.262,0.264705882,1.032779524
# 1563,16682,145616,Livshits V.Ya.,1995,nan,0,0,0,0,0,0,0,0,0,0,0,0,0,0,0,0,0,0,0,0,0,0,0,0,0,0,0,0,0,0,0,0,0,0,0,0,0,0,0,0,0,0,0,0,0,0,0,0,0,0,0,0,0,0,0,0,0,0,0,0,0,0,0,0,0,0,0,0,0,0,0,0,0,0,0,0,0,0,0,0,0,0,0,0,0,0,0,0,0,0,0,0,0,0,0,0,0,0,0,0,0,0,0,0,0,0,0,0,0,0,0,0,0,0,0,0,0,0,0,0,0,0,0,0,13,0,0,0,0,0,0,0,0,0,0,0,0,0,0,0,0,0,0,0,0,0,0,0,0,0,0,0,0,87,0,0,0,0,0,0,0,0,0,0,0,0,0,0,0,0,0,0,0,0,0,0,0,0,0,0,0,34.2,13.4,0.279,0.276119403,1.032472048
# 4812,35599,427693,Reddy M.V.S.,2009,nan,0,0,0,0,0,0,0,0,0,0,0,0,0,60,0,0,0,0,0,0,0,0,0,0,0,0,0,0,0,0,0,0,0,0,0,0,0,0,0,0,0,0,0,0,0,0,0,0,0,0,0,0,0,0,0,0,0,0,0,0,0,0,0,0,0,0,0,0,0,0,0,0,0,0,0,0,0,0,0,0,0,0,0,0,0,0,0,0,0,0,0,0,0,0,0,0,0,0,0,0,10,0,0,0,0,0,0,0,0,0,0,0,0,0,0,0,0,0,0,0,0,0,0,0,0,0,0,0,0,0,0,0,0,0,0,0,0,0,0,0,0,0,0,0,0,0,0,0,0,0,0,0,0,0,0,0,0,0,0,0,0,0,0,0,0,0,0,30,0,0,0,0,0,0,0,0,0,0,0,0,0,43.1,17.93,0.204,0.201896263,1.031243507
# 4971,3852,4460,Appen A.A.,1959,nan,0,0,0,0,0,0,0,0,0,0,0,0,0,8,0,0,0,0,0,0,0,0,0,0,0,0,0,0,0,0,0,0,0,0,0,0,0,0,0,0,0,0,0,0,0,0,0,0,0,0,0,0,0,0,0,0,0,0,0,0,0,0,0,0,0,0,0,0,0,0,0,0,0,0,0,0,0,0,0,0,0,0,0,0,0,0,0,0,0,0,0,0,0,0,0,0,0,0,0,0,16,0,0,0,0,0,0,0,0,0,0,0,0,0,0,0,0,0,0,0,0,0,0,0,0,0,0,0,0,0,0,0,0,0,0,0,0,76,0,0,0,0,0,0,0,0,0,0,0,0,0,0,0,0,0,0,0,0,0,0,0,0,0,0,0,0,0,0,0,0,0,0,0,0,0,0,0,0,0,0,0,72.2,30.21,0.197,0.194968553,1.031191138
# 1758,30900,391626,Schilling F.R.,2001,nan,0,0,0,13.69543,0,0,0,0,0,0,0,0,0,0,0,0,0,0,0,0,0,0,0,0,19.25647,0,0,0,0,0,0,0,0,0,0,0,0,0,0,0,0,0,0,0,0,0,0,0,0,0,0,0,0,0,0,0,0,0,0,0,0,0,0,0,0,0,0,0,0,0,0,0,0,0,0,0,0,0,0,0,0,0,0,0,0,0,0,0,0,0,0,21.35739,0,0,0,0,0,0,0,0,0,0,0,0,0,0,0,0,0,0,0,0,0,0,0,0,0,0,0,0,0,0,0,0,0,0,0,0,0,0,0,0,0,0,0,0,0,45.69071,0,0,0,0,0,0,0,0,0,0,0,0,0,0,0,0,0,0,0,0,0,0,0,0,0,0,0,0,0,0,0,0,0,0,0,0,0,0,0,0,0,0,0,105,41.3,0.274,0.271186441,1.026846468
# 4053,572,24636,Spinner S.,1954,F579/410,0,0,0,0,0,0,0,0.130899993,0,0,0,0,0,0,0,0,0.337835082,0,0,0,0,0,0,0,0,0,0,0,0,0,0,0,0,0,0,0,0,0,0,0,0,0,0,0,0,0,0,0,0,0,0,0,0,0,0,0,0,0,0,0,0,0,0,0,0,0,0,0,0,0,0,8.798511534,0,0,0,0,0,0,0,0,0,0,0,0,0,0,0,0,0,0,0,0,0,0,0,0,0,0,0,0,0.55716817,0,0,0,0,0,0,0,0,0,0,0,0,0,0,0,0,0,0,13.73110927,0,0,0,0,0,0,0,0,0,0,0.148099992,0,0,0,0,0,0,76.29637596,0,0,0,0,0,0,0,0,0,0,0,0,0,0,0,0,0,0,0,0,0,0,0,0,0,0,0,0,0,0,0,0,0,0,0,0,0,0,0,0,0,0,0,55.4,22.6,0.228,0.225663717,1.024685608
# 72,26385,307530,Afifi H.,2003,nan,0,0,0,0,0,0,0,0,0,0,0,0,0,0,0,0,0,0,0,0,0,0,0,0,0,0,0,0,0,0,0,0,0,0,0,0,0,0,0,0,0,0,0,0,0,0,0,0,0,0,0,0,0,0,0,0,0,0,0,0,0,0,0,0,0,0,0,0,0,0,0,0,0,0,0,0,0,0,0,0,0,0,0,0,0,0,0,0,0,0,0,0,0,0,0,0,0,0,0,0,0,0,0,0,0,0,0,0,0,0,0,0,0,0,0,0,0,0,0,10,0,0,0,0,0,0,0,0,0,0,0,0,0,0,0,0,0,0,0,0,0,0,0,0,0,0,0,0,0,0,0,0,0,70,0,0,0,0,0,0,0,0,0,0,0,0,0,0,0,20,0,0,0,0,0,0,0,0,0,0,0,31.9,11.7,0.367,0.363247863,1.022380586
# 2336,6554,37748,Komarova N.V.,1991,nan,0,0,0,0,0,0,0,0,0,0,0,0,0,0,0,0,0,0,0,0,0,0,0,0,0,0,0,0,0,0,0,0,0,0,0,0,0,0,0,0,0,0,0,0,0,0,0,0,0,0,0,0,0,0,0,0,0,0,0,0,0,0,0,0,0,0,0,0,0,0,0,0,0,0,0,0,0,0,0,0,0,0,0,0,0,0,0,0,0,0,0,0,0,0,0,0,0,0,0,0,0,0,0,0,0,0,0,0,0,0,0,0,0,0,0,62.8,0,0,0,0,0,0,0,0,0,0,0,0,0,0,0,0,0,0,0,0,0,0,0,0,0,0,0,0,0,0,0,37.2,0,0,0,0,0,0,0,0,0,0,0,0,0,0,0,0,0,0,0,0,0,0,0,0,0,0,0,0,0,0,0,0,0,42.8,17.02,0.26,0.257344301,1.021422761
# 181,35440,425617,Zaretskaya G.N.,2006,nan,0,0,0,0,0,0,0,0,0,0,0,0,0,0,0,0,0,0,0,0,0,0,0,0,0,0,0,0,0,0,0,0,0,0,0,0,0,0,0,0,0,0,0,0,0,0,0,0,0,0,0,0,0,0,0,0,0,0,0,0,0,0,0,0,0,0,0,0,0,0,0,41,18,0,0,0,0,0,0,0,0,0,0,0,0,0,0,0,0,0,0,0,0,0,0,0,0,0,0,0,0,0,0,0,0,0,0,0,0,0,0,0,0,0,0,41,0,0,0,0,0,0,0,0,0,0,0,0,0,0,0,0,0,0,0,0,0,0,0,0,0,0,0,0,0,0,0,0,0,0,0,0,0,0,0,0,0,0,0,0,0,0,0,0,0,0,0,0,0,0,0,0,0,0,0,0,0,0,0,0,0,26.4,9.95,0.33,0.326633166,1.020252779
# 1802,34355,417626,Djouama T.,2008,nan,0,0,0,0,0,0,0,0,0,0,0,0,0,0,0,0,0,0,0,0,0,0,0,0,0,0,0,0,0,0,0,0,0,0,0,0,0,0,0,0,0,0,0,0,0,0,0,0,0,0,0,0,0,0,0,0,0,0,0,0,0,0,0,0,0,0,0,0,0,0,0,0,0,0,0,0,0,0,0,0,0,0,0,0,0,0,0,0,0,0,0,0,0,30,0,0,0,0,0,0,25,0,0,0,0,0,0,0,0,0,0,0,0,0,0,25,0,0,0,0,0,0,0,0,0,0,0,0,0,0,0,0,0,0,0,0,0,0,0,0,0,0,0,0,0,0,0,0,0,0,0,0,0,0,0,0,0,0,0,0,0,0,0,0,0,0,0,0,0,0,0,0,0,0,0,0,20,0,0,0,0,56.9,22.3,0.273,0.275784753,1.020056177
# 1894,39791,466039,Azianty S.,2012,nan,0,0,0,0,0,0,0,0,0,0,0,0,0,0,0,0,0,0,0,0,0,0,0,0,0,0,0,0,0,0,0,0,0,0,0,0,0,0,0,0,0,0,0,0,0,0,0,0,0,0,15,0,0,0,0,0,0,0,0,0,0,0,0,0,0,0,0,0,0,0,0,0,0,0,0,0,0,0,0,0,0,0,0,0,0,0,0,0,0,0,0,0,0,0,0,0,0,0,0,0,0,0,0,0,0,0,0,0,0,0,0,0,0,0,0,0,0,0,0,0,0,0,0,0,0,0,0,0,0,0,0,0,0,0,0,0,0,0,0,0,0,0,0,0,0,0,0,0,0,0,0,0,0,80,0,0,0,0,0,0,0,0,0,0,0,0,0,0,0,0,0,0,0,0,0,0,0,5,0,0,0,59.1,23.3,0.271,0.268240343,1.018323488
# 3221,11648,76111,Hanada T.,1973,nan,0,0,0,0,0,0,0,0,0,0,0,0,0,0,0,0,0,0,0,0,0,0,0,0,0,0,0,0,0,0,0,0,0,0,0,0,0,0,0,0,0,0,0,0,0,0,0,0,0,0,0,0,0,0,0,0,0,0,0,0,90,0,0,0,0,0,0,0,0,0,0,0,0,0,0,0,0,0,0,0,0,0,0,0,0,0,0,0,0,0,0,0,0,0,0,0,0,0,0,0,0,10,0,0,0,0,0,0,0,0,0,0,0,0,0,0,0,0,0,0,0,0,0,0,0,0,0,0,0,0,0,0,0,0,0,0,0,0,0,0,0,0,0,0,0,0,0,0,0,0,0,0,0,0,0,0,0,0,0,0,0,0,0,0,0,0,0,0,0,0,0,0,0,0,0,0,0,0,0,0,0,49.1,19.79,0.243,0.240525518,1.018305375
# 103,15692,154669,Pakade S.V.,1994,nan,0,0,0,0,0,0,0,0,0,0,0,0,0,60,0,0,0,0,0,0,0,0,0,0,0,0,0,0,0,0,0,0,0,0,0,0,0,0,0,0,0,0,0,0,0,0,0,0,0,0,0,0,0,0,0,0,0,0,0,0,0,0,0,0,0,0,0,0,0,0,0,0,0,0,0,0,0,0,0,0,0,0,0,0,0,0,0,0,0,0,0,0,0,0,0,0,0,0,0,0,0,0,0,0,0,0,0,0,0,0,0,0,0,0,0,0,0,0,0,0,0,0,0,0,0,0,0,0,0,0,0,0,0,0,0,0,0,0,0,0,0,0,0,0,0,0,0,0,0,0,0,0,0,0,0,0,0,0,0,0,0,0,0,0,0,0,0,10,0,0,0,0,0,0,0,0,0,30,0,0,0,17.8,6.61,0.35,0.346444781,1.015776961
# 4098,4206,50449,Molot V.A.,1992,nan,0,0,0,5.8,0,0,0,0,0,0,0,0,0,0,0,0,0,0,0,0,0,0,0,0,0,0,0,0,0,0,0,0,0,0,0,0,0,0,0,0,0,0,0,0,0,0,0,0,0,0,0,0,0,0,0,0,0,0,0,0,0,0,0,0,0,0,0,0,0,0,0,0,0,0,0,0,0,0,0,0,0,0,0,32.9,0,0,0,0,0,0,0,0,0,0,0,0,0,0,0,0,0,0,0,0,0,0,0,0,0,0,0,0,0,0,0,0,0,0,0,0,0,0,0,0,0,0,0,0,0,0,0,0,0,0,0,0,0,61.3,0,0,0,0,0,0,0,0,0,0,0,0,0,0,0,0,0,0,0,0,0,0,0,0,0,0,0,0,0,0,0,0,0,0,0,0,0,0,0,0,0,0,0,82.3,33.6,0.227,0.224702381,1.012166981
# 4776,572,24640,Spinner S.,1954,F649/338,0,0,0,0,0,0,0,0.253399886,0,0,0,0,0,0,0,0,0,0,0,0,0,0,0,0,0,0,0,0,0,0,0,0,0,0,0,0,0,0,0,0,0,0,0,0,0,0,0,0,0,0,0,0,0,0,0,0,0,0,0,0,0,0,0,0,0,0,0,0,0,0,0,6.917984887,0,0,0,0,0,0,0,0,0,0,0,0,0,0,0,0,0,0,0,0,0,0,0,0,0,0,0,0,1.13227649,0,0,0,0,0,0,0,0,0,0,0,0,0,0,0,0,0,0,22.95231967,0,0,0,0,0,0,0,0,0,0,0,0,0,0,0,0,0,68.74401907,0,0,0,0,0,0,0,0,0,0,0,0,0,0,0,0,0,0,0,0,0,0,0,0,0,0,0,0,0,0,0,0,0,0,0,0,0,0,0,0,0,0,0,56.2,23.26,0.206,0.208082545,1.010944244
# 5066,26065,354047,Melnichenko T.N,2002,nan,0,0,0,0,0,0,0,0,0,0,0,0,0,0,0,0,0,0,0,0,0,3,0,0,0,0,0,0,0,0,0,0,0,0,0,0,0,0,0,0,0,0,0,0,0,0,0,0,0,0,0,0,0,0,0,0,0,0,0,0,0,0,0,0,0,0,0,0,0,0,0,0,0,0,0,0,0,0,0,0,0,0,0,0,0,0,0,0,0,0,0,0,0,0,0,0,0,0,0,0,0,0,0,0,0,0,0,0,0,0,0,0,58,0,0,0,0,0,0,0,0,0,0,0,0,0,0,0,0,39,0,0,0,0,0,0,0,0,0,0,0,0,0,0,0,0,0,0,0,0,0,0,0,0,0,0,0,0,0,0,0,0,0,0,0,0,0,0,0,0,0,0,0,0,0,0,0,0,0,0,0,32.9,13.86,0.185,0.186868687,1.01010101
# 1954,11123,44819,Matecki M.,1995,nan,0,0,0,0,4.5,0,0,0,0,0,0,0,0,0,0,18.5,0,0,0,0,0,0,0,0,0,0,0,0,0,0,0,0,0,0,0,0,0,0,0,0,0,0,0,0,0,0,0,0,0,0,0,0,0,0,0,0,0,0,0,0,0,0,0,0,0,0,0,0,0,0,0,0,0,0,0,0,0,0,0,0,0,4,0,0,0,0,0,0,0,0,0,0,0,0,0,0,0,0,0,0,0,0,0,0,20,0,0,0,0,0,0,0,0,0,0,0,0,0,0,0,0,0,0,0,0,0,0,0,0,0,0,0,0,0,0,0,0,0,0,0,0,0,0,0,0,0,0,0,0,0,0,0,0,0,0,0,0,0,0,0,0,0,0,0,0,0,0,0,0,0,0,0,0,0,2,0,0,0,0,51,0,56,22,0.27,0.272727273,1.01010101
# 166,7492,56459,Kaplan0Diedrich,1995,nan,0,0,0,6.49591038,0,29.06082039,0,0,0,0,0,0,0,0,0,0,0,0,0,0,0,0,0,0,0,0,0,0,0,0,0,0,0,0,0,0,0,0,0,0,0,0,0,0,0,0,0,0,0,0,0,0,0,0,0,0,0,0,0,0,0,0,0,0,0,0,0,0,0,0,0,0,0,0,0,0,0,0,0,0,0,0,0,0,0,0,0,0,0,0,0,0,0,0,0,0,0,0,0,0,0,0,0,0,0,0,0,0,0,0,0,0,0,0,0,0,0,0,0,0,0,0,0,0,0,0,0,0,0,0,0,0,0,0,0,0,0,42.99266368,0,0,0,0,0,0,0,0,0,0,0,0,0,0,0,0,0,0,0,0,0,0,0,0,0,0,0,0,0,0,0,0,0,21.45060555,0,0,0,0,0,0,0,0,0,136,51,0.33,0.333333333,1.01010101
# 3033,29926,375544,Yoshida S.,2004,nan,0,0,0,0,0,0,0,0,0,0,0,0,0,0,0,0,0,0,0,0,0,0,0,0,0,0,0,0,0,0,0,0,0,0,0,0,0,0,0,0,0,0,0,0,0,0,0,0,0,0,0,0,0,0,0,0,0,0,0,0,0,0,0,0,0,0,0,0,0,0,0,0,0,0,0,0,0,0,0,0,0,0,0,0,0,0,0,0,0,0,0,0,0,0,0,0,0,0,0,0,0,0,0,0,0,0,0,0,0,0,0,0,0,0,0,0,0,0,0,0,0,0,0,0,0,0,0,0,0,0,0,0,0,0,0,0,0,0,0,0,0,0,0,0,0,0,0,0,0,0,0,0,0,80,0,0,0,0,0,0,0,0,0,0,0,0,0,0,0,20,0,0,0,0,0,0,0,0,0,0,0,55.3,22.2,0.248,0.245495495,1.009880849
# 1934,8381,59090,Delben A.,1993,nan,0,0,0,0,5,0,0,0,0,0,0,0,0,0,0,11.5,0,0,0,0,0,0,0,0,0,0,0,0,0,0,0,0,0,0,0,0,0,0,0,0,0,0,0,0,0,0,0,0,0,0,0,0,0,0,0,0,0,0,0,0,0,0,0,0,0,0,0,0,0,0,0,0,0,0,0,0,0,0,0,0,0,3.3,0,0,0,0,0,0,0,0,0,0,0,0,0,0,0,0,0,0,0,0,0,0,23.2,0,0,0,0,0,0,0,0,0,0,0,0,0,0,0,0,0,0,0,0,0,0,0,0,0,0,0,0,0,0,0,0,0,0,0,0,0,0,0,0,0,0,0,0,0,0,0,0,0,0,0,0,0,0,0,0,0,0,0,0,0,0,0,0,0,0,0,0,0,0,0,0,0,0,57,0,55,21.7,0.27,0.267281106,1.006997781
# 4012,292,21072,Karapetyan G.O.,1980,nan,0,0,0,19.24147846,0,0,0,0,0,0,0,0,0,0,0,0,0,0,0,0,0,0,0,0,0,0,0,0,0,0,0,0,0,0,0,0,0,0,0,0,0,0,0,0,0,0,0,0,0,0,0,0,0,0,0,0,0,0,0,0,0,0,0,0,0,0,0,0,0,0,0,0,0,0,0,0,0,0,0,0,0,0,0,9.50571724,0,0,0,0,0,0,0,0,0,0,0,0,0,0,0,0,0,0,0,0,0,0,0,0,0,0,0,0,0,0,0,0,0,0,0,0,0,0,0,0,0,0,0,0,0,0,0,0,0,0,0,0,0,67.28338462,0,0,0,0,0,0,0,0,0,0,0,0,0,0,0,0,0,0,0,3.969419682,0,0,0,0,0,0,0,0,0,0,0,0,0,0,0,0,0,0,0,0,0,0,0,88.9,36.1,0.229,0.231301939,1.005213563
# 3618,267,20656,Livshits V.Ya.,1991,nan,0,0,0,0,0,0,0,0,0,0,0,0,0,0,0,0,0,0,0,0,0,0,0,0,0,0,0,0,0,0,0,0,0,0,0,0,0,0,0,0,0,0,0,0,0,0,0,0,0,0,0,0,0,0,0,0,0,0,0,0,0,0,0,0,0,0,0,0,0,0,0,0,0,0,0,0,0,0,0,0,0,0,0,15,0,0,0,0,0,0,0,0,0,0,0,0,0,0,0,0,16,0,0,0,0,0,5,0,0,0,0,0,0,0,0,0,0,0,0,0,0,0,0,0,0,0,0,0,0,0,0,0,0,0,0,0,0,64,0,0,0,0,0,0,0,0,0,0,0,0,0,0,0,0,0,0,0,0,0,0,0,0,0,0,0,0,0,0,0,0,0,0,0,0,0,0,0,0,0,0,0,85.2,34.4,0.236,0.238372093,1.005124162
# 2580,11320,98766,Higazy A.A.,1985,nan,0,0,0,0,0,0,0,0,0,0,0,0,0,0,0,0,0,0,0,0,0,0,0,0,0,0,0,0,0,0,0,0,0,44.6,0,0,0,0,0,0,0,0,0,0,0,0,0,0,0,0,0,0,0,0,0,0,0,0,0,0,0,0,0,0,0,0,0,0,0,0,0,0,0,0,0,0,0,0,0,0,0,0,0,0,0,0,0,0,0,0,0,0,0,0,0,0,0,0,0,0,0,0,0,0,0,0,0,0,0,0,0,0,0,0,0,55.4,0,0,0,0,0,0,0,0,0,0,0,0,0,0,0,0,0,0,0,0,0,0,0,0,0,0,0,0,0,0,0,0,0,0,0,0,0,0,0,0,0,0,0,0,0,0,0,0,0,0,0,0,0,0,0,0,0,0,0,0,0,0,0,0,0,56.7,22.6,0.257,0.254424779,1.00203161
# 1456,12094,89921,Beall G.H.,1979,nan,0,0,0,0,0,0,0,0,0,0,0,0,0,75,0,0,0,0,0,0,0,0,0,0,0,0,0,0,0,0,0,0,0,0,0,0,0,0,0,0,0,0,0,0,0,0,0,0,0,0,0,0,0,0,0,0,0,0,0,0,0,0,0,0,0,0,0,0,0,0,0,0,0,0,0,0,0,0,0,0,0,0,0,0,0,0,0,0,25,0,0,0,0,0,0,0,0,0,0,0,0,0,0,0,0,0,0,0,0,0,0,0,0,0,0,0,0,0,0,0,0,0,0,0,0,0,0,0,0,0,0,0,0,0,0,0,0,0,0,0,0,0,0,0,0,0,0,0,0,0,0,0,0,0,0,0,0,0,0,0,0,0,0,0,0,0,0,0,0,0,0,0,0,0,0,0,0,0,0,0,0,63.4,24.82,0.28,0.27719581,1.001496489
# 1599,27237,308223,Turyanitsa I.D.,1985,nan,0,0,0,0,0,0,39.91,0,0,0,0,0,0,0,0,0,0,0,0,0,0,0,0,0,0,0,0,0,0,0,0,0,0,0,0,0,0,0,0,0,0,0,0,0,0,0,0,0,0,0,0,0,0,0,0,0,0,0,0,0,0,0,0,0,0,0,0.2,0,0,0,0,0,0,0,0,0,0,0,0,0,0,0,0,0,0,0,0,0,0,0,0,0,0,0,0,0,0,0,0,0,0,0,0,0,0,0,0,0,0,0,0,0,0,0,0,0,0,0,0,0,0,0,0,0,0,0,0,0,59.89,0,0,0,0,0,0,0,0,0,0,0,0,0,0,0,0,0,0,0,0,0,0,0,0,0,0,0,0,0,0,0,0,0,0,0,0,0,0,0,0,0,0,0,0,0,0,0,0,0,0,0,0,17.7,6.94,0.278,0.275216138,1.00138909
# 876,8708,80275,Zhao Xiujian,1987,nan,0,0,0,0,8,0,0,0,0,0,0,0,0,0,0,24,0,0,0,0,0,0,0,0,0,0,0,0,0,0,0,0,0,0,0,0,0,0,0,0,0,0,0,0,0,0,0,0,0,0,0,0,0,0,0,0,0,0,0,0,0,0,0,0,0,0,0,0,0,0,0,0,0,0,0,0,0,0,0,0,0,0,0,0,0,0,0,0,20,0,0,0,0,0,0,0,0,0,0,0,0,0,0,0,0,0,0,0,0,0,0,0,0,0,0,0,0,0,0,0,0,0,0,0,0,0,0,0,0,0,0,0,0,0,0,0,0,0,0,0,0,0,0,0,0,0,0,0,0,0,0,0,0,0,0,0,0,0,0,0,0,0,0,0,0,0,0,0,0,0,0,0,0,0,0,0,0,0,0,48,0,59.4,22.9,0.294,0.296943231,1.00109913
# 2867,10648,75140,Farley J.M.,1975,nan,0,0,0,0,0,0,0,0,0,0,0,0,0,0,0,0,0,0,0,0,0,0,0,0,0,0,0,0,0,0,0,0,0,0,0,0,0,0,0,0,0,0,0,0,0,0,0,0,0,0,0,0,0,0,0,0,0,0,0,0,0,0,0,0,0,0,0,0,0,0,0,0,0,0,0,0,0,0,0,0,0,0,0,0,0,0,0,0,0,0,0,0,0,0,0,0,0,85,0,0,0,0,0,0,0,0,0,0,0,0,0,0,0,0,0,15,0,0,0,0,0,0,0,0,0,0,0,0,0,0,0,0,0,0,0,0,0,0,0,0,0,0,0,0,0,0,0,0,0,0,0,0,0,0,0,0,0,0,0,0,0,0,0,0,0,0,0,0,0,0,0,0,0,0,0,0,0,0,0,0,0,49.9,20,0.25,0.2475,1
# 3757,2403,32843,Petrenko Yu.M.,1971,nan,0,0,0,0,0,0,0,0,0,0,0,0,0,0,0,0,0,0,0,0,0,0,0,0,0,0,0,0,0,0,0,0,0,0,0,0,0,0,0,0,0,0,0,0,0,0,0,0,0,0,0.3,0,0,0,0,0,0,0,0,0,0,0,0,0,0,0,0,0,0,0,0,0,0,0,0,0,0,0,0,0,0,0,0,0,0,0,0,0,0,0,0,0,0,0,0,0,0,0,0,0,20,0,0,0,0,0,0,0,0,0,0,0,0,0,0,0,0,0,0,0,0,0,0,0,0,0,0,0,0,0,0,0,0,0,0,0,0,79.7,0,0,0,0,0,0,0,0,0,0,0,0,0,0,0,0,0,0,0,0,0,0,0,0,0,0,0,0,0,0,0,0,0,0,0,0,0,0,0,0,0,0,0,58.9,23.93,0.233,0.230672796,0.998800149
# 854,25178,302966,Sreeram A.N.,1991,nan,0,0,0,0,0,0,3.3,0,0,0,0,0,0,0,0,0,0,0,0,0,0,0,0,0,0,0,0,0,0,0,0,0,0,0,0,0,0,0,0,0,0,0,0,0,0,0,0,0,0,0,0,0,0,0,0,0,0,0,0,20,0,0,0,0,0,0,0,0,0,0,0,0,0,0,0,0,0,0,0,0,0,0,0,0,0,0,0,0,0,0,0,0,0,0,0,0,0,0,0,0,0,0,0,0,0,0,0,0,0,0,0,0,0,0,0,0,0,0,0,0,0,0,0,0,0,0,0,0,0,6.7,0,0,0,58.3,0,0,0,0,0,0,0,0,0,0,0,0,0,0,0,0,0,0,11.7,0,0,0,0,0,0,0,0,0,0,0,0,0,0,0,0,0,0,0,0,0,0,0,0,0,0,0,0,19.2,7.43,0.295,0.292059219,0.996874786
# 5047,31388,393468,Gaafar M.S.,2007,nan,0,0,0,0,0,0,0,0,0,0,0,0,0,8.734999087,0,0,0,0,0,0,0,0,0,0,0,0,0,0,0,0,0,0,0,0,0,0,0,0,0,0,0,0,0,0.636000006,0,0,0,0,0,0,0,0,0,0,0,0,0,0,0,0,0,0,0,0,0,0,0,0,0,0,0,0,0,0,0,0,0,0,0,0,0,0,0,0,0,0,0,0,0,0,0,0,0,0,0,0,0,0,0,0,14.71800015,0,0,0,0,0,0,0,0,0,0,0,0,0,0,0,0,0,0,0,0,0,0,0,0,0,0,0,0,0,0,0,0,0,0,0,0,75.91100076,0,0,0,0,0,0,0,0,0,0,0,0,0,0,0,0,0,0,0,0,0,0,0,0,0,0,0,0,0,0,0,0,0,0,0,0,0,0,0,0,0,0,0,77.4,32.6,0.189,0.187116564,0.996526763
# 3730,33070,398053,Reddy C.N.,2008,nan,0,0,0,0,0,0,0,0,0,0,0,0,0,50,0,0,0,0,0,0,0,0,0,0,0,0,0,0,0,0,0,0,0,0,0,0,0,0,0,0,0,0,0,0,0,0,0,0,0,0,0,0,0,0,0,0,0,0,0,0,0,0,0,0,0,0,0,0,0,0,0,0,0,0,0,0,0,0,0,0,0,0,0,0,0,0,0,0,0,0,0,0,0,0,0,0,0,0,0,0,0,0,0,0,0,0,0,0,0,0,0,0,0,0,0,0,0,0,0,35,0,0,0,0,0,0,0,0,0,0,0,0,0,0,0,0,0,0,0,0,0,0,0,0,0,0,0,0,0,0,0,0,0,0,0,0,0,0,0,0,0,0,0,0,0,0,0,15,0,0,0,0,0,0,0,0,0,0,0,0,0,84,34.1,0.234,0.231671554,0.995062285
# 2488,2027,9640,Shaw R.R.,1971,nan,0,0,0,0,0,0,0,0,0,0,0,0,0,0,0,0,0,0,0,0,0,0,0,0,0,0,0,0,0,0,0,0,0,0,0,0,0,0,0,0,0,0,0,0,0,0,0,0,0,0,0,0,0,0,0,0,0,0,0,0,0,0,0,0,0,0,0,0,0,0,0,0,0,0,0,0,0,0,0,0,0,0,0,0,0,0,0,0,0,0,0,0,0,0,0,0,0,0,0,0,0,0,0,0,0,0,0,0,0,0,0,0,0,0,0,0,0,0,0,50,0,0,0,0,0,0,0,0,0,0,0,0,0,0,0,0,0,50,0,0,0,0,0,0,0,0,0,0,0,0,0,0,0,0,0,0,0,0,0,0,0,0,0,0,0,0,0,0,0,0,0,0,0,0,0,0,0,0,0,0,0,44,17.51,0.259,0.2564249,0.994247082
# 2527,213,20068,Polukhin V.N.,1983,nan,0,0,0,0,0,0,0,0,0,0,0,0,0,0,0,0,0,0,0,0,0,0,0,0,0,0,0,0,3.681441926,0,0,0,0,0,0,0,0,0,0,0,0,0,0,0,0,0,0,0,0,0,0,0,0,0,0,0,0,0,0,0,75.1314785,0,0,0,0,0,0,0,0,0,0,0,0,0,0,0,0,0,0,0,0,0,0,0,0,0,0,0,0,0,0,0,0,0,0,0,0,0,0,0,10.59353979,0,0,0,0,0,0,0,0,0,0,0,0,0,0,0,0,0,0,0,0,0,0,0,0,0,0,0,0,0,0,0,0,0,0,0,0,10.59353979,0,0,0,0,0,0,0,0,0,0,0,0,0,0,0,0,0,0,0,0,0,0,0,0,0,0,0,0,0,0,0,0,0,0,0,0,0,0,0,0,0,0,0,71.6,28.4,0.258,0.26056338,0.993558249
# 3680,7832,74209,Patel N.D.,1983,nan,0,0,0,0,0,0,0,0,0,0,0,0,0,0,0,0,0,0,0,0,0,0,0,0,0,0,0,0,0,0,0,0,0,0,0,0,0,0,0,0,0,0,0,0,0,0,0,0,0,0,0,0,0,0,0,0,0,0,0,0,0,0,0,0,0,0,0,0,0,0,0,0,0,0,0,0,0,0,0,0,0,0,0,0,0,0,0,0,0,0,0,0,0,0,0,0,0,69.8,0,0,0,0,0,0,0,0,0,0,0,0,0,0,0,0,0,30.2,0,0,0,0,0,0,0,0,0,0,0,0,0,0,0,0,0,0,0,0,0,0,0,0,0,0,0,0,0,0,0,0,0,0,0,0,0,0,0,0,0,0,0,0,0,0,0,0,0,0,0,0,0,0,0,0,0,0,0,0,0,0,0,0,0,53.7,21.7,0.235,0.237327189,0.990293166
# 4299,292,21076,Karapetyan G.O.,1980,nan,0,0,0,15.39468923,0,0,0,0,0,0,0,0,0,0,0,0,0,0,0,0,0,0,0,0,0,0,0,0,0,0,0,0,0,0,0,0,0,0,0,0,0,0,0,0,0,0,0,0,0,0,0,0,0,0,0,0,0,0,0,0,0,0,0,0,0,0,0,0,0,0,0,0,0,0,0,0,0,0,0,0,0,0,0,11.53092942,0,0,0,0,0,0,0,0,0,0,0,0,0,0,0,0,0,0,0,0,0,0,0,0,0,0,0,0,0,0,0,0,0,0,0,0,0,0,0,0,0,0,0,0,0,0,0,0,0,0,0,0,0,69.24012654,0,0,0,0,0,0,0,0,0,0,0,0,0,0,0,0,0,0,0,3.834254808,0,0,0,0,0,0,0,0,0,0,0,0,0,0,0,0,0,0,0,0,0,0,0,84.4,34.5,0.221,0.223188406,0.990228867
# 1402,213,20061,Polukhin V.N.,1983,nan,0,0,0,0,0,0,0,0,0,0,0,0,0,0,0,0,0,0,0,0,0,0,0,0,0,0,0,0,0,0,0,0,0,0,0,0,0,0,0,0,0,0,0,0,0,0,0,0,0,0,0,0,0,0,0,0,0,0,0,0,55.99104336,0,0,0,0,0,0,0,0,0,0,0,0,0,0,0,0,0,0,0,0,0,0,0,0,0,0,0,0,0,0,0,0,0,0,0,0,0,0,0,7.894737474,0,0,0,0,0,0,0,0,0,0,0,0,0,0,0,0,0,0,0,0,0,0,0,0,0,0,0,0,0,0,0,0,0,0,0,0,7.894737474,0,0,0,0,0,0,0,0,0,0,0,0,0,0,0,0,0,0,0,0,0,0,0,0,0,0,0,0,0,0,0,0,0,0,0,0,0,0,0,28.21948169,0,0,0,68.5,26.7,0.28,0.282771536,0.989834136
# 3471,40585,468498,Sidek H.A.A.,2012,nan,0,0,0,0,0,0,0,0,0,0,0,0,0,0,0,0,0,0,0,11.11111111,0,0,0,0,0,0,0,0,0,0,0,0,0,0,0,0,0,0,0,0,0,0,0,0,0,0,0,0,0,0,0,0,0,0,0,0,0,0,0,0,66.66666667,0,0,0,0,0,0,0,0,0,0,0,0,0,0,0,0,0,0,0,0,0,0,0,0,0,0,0,0,0,0,0,0,0,0,0,0,0,0,0,0,0,0,0,0,0,0,0,0,0,0,0,0,0,0,0,0,0,0,22.22222222,0,0,0,0,0,0,0,0,0,0,0,0,0,0,0,0,0,0,0,0,0,0,0,0,0,0,0,0,0,0,0,0,0,0,0,0,0,0,0,0,0,0,0,0,0,0,0,0,0,0,0,0,0,0,0,0,0,0,0,0,0,61.1,24.59,0.24,0.242374949,0.989562153
# 3013,215,20151,Polukhin V.N.,1983,nan,0,0,0,0,0,0,0,0,0,0,0,0,0,0,0,0,0,0,0,0,0,0,0,0,0,0,0,0,0,0,0,0,0,0,0,0,0,0,0,0,0,0,0,0,0,0,0,0,0,0,0,0,0,0,0,0,0,0,0,0,76.62793088,0,0,0,0,0,0,0,0,0,0,0,0,0,0,0,0,0,0,0,0,0,0,0,0,0,0,0,0,0,0,0,0,0,0,0,0,0,0,0,10.80453949,0,0,0,0,0,1.762990127,0,0,0,0,0,0,0,0,0,0,0,0,0,0,0,0,0,0,0,0,0,0,0,0,0,0,0,0,0,0,10.80453949,0,0,0,0,0,0,0,0,0,0,0,0,0,0,0,0,0,0,0,0,0,0,0,0,0,0,0,0,0,0,0,0,0,0,0,0,0,0,0,0,0,0,0,70,28.1,0.248,0.245551601,0.987257491
# 4804,572,24658,Spinner S.,1954,LC523/586,0,0,0,0,0,0,0,0,0,0,0,0,0,1.313699161,0,0,0,0,0,0,0,0,0,0,10.22068569,0,0,0,0,0,0,0,1.203998314,0,0,0,0,0,0,0,0,0,0,0,0,0,0,0,0,0,0,0,0,0,0,0,0,0,0,0,0,0,0,0,0,0,0,0,0,0,0,1.618256734,0,0,0,0,0,0,0,0,0,0,0,0,0,0,0,0,0,0,0,0,0,0,0,0,0,0,0,0,13.77285072,0,0,0,0,0,0,0,0,0,0,0,0,0,0,0,0,0,0,0,0,0,0,0,0,0,0,0,0,0,0.250999649,0,0,0,0,0,0,71.23871027,0,0,0,0,0,0.380799467,0,0,0,0,0,0,0,0,0,0,0,0,0,0,0,0,0,0,0,0,0,0,0,0,0,0,0,0,0,0,0,0,0,0,0,0,0,72.6,30.2,0.204,0.201986755,0.98688482
# 1008,8381,59089,Delben A.,1993,nan,0,0,0,0,5,0,0,0,0,0,0,0,0,0,0,16.5,0,0,0,0,0,0,0,0,0,0,0,0,0,0,0,0,0,0,0,0,0,0,0,0,0,0,0,0,0,0,0,0,0,0,0,0,0,0,0,0,0,0,0,0,0,0,0,0,0,0,0,0,0,0,0,0,0,0,0,0,0,0,0,0,0,3.3,0,0,0,0,0,0,0,0,0,0,0,0,0,0,0,0,0,0,0,0,0,0,18.2,0,0,0,0,0,0,0,0,0,0,0,0,0,0,0,0,0,0,0,0,0,0,0,0,0,0,0,0,0,0,0,0,0,0,0,0,0,0,0,0,0,0,0,0,0,0,0,0,0,0,0,0,0,0,0,0,0,0,0,0,0,0,0,0,0,0,0,0,0,0,0,0,0,0,57,0,54.3,21,0.29,0.292857143,0.985221675
# 1764,39424,465177,Devi A.V.G.,2010,nan,0,0,0,0,0,0,0,0,0,0,0,0,0,0,0,0,0,0,0,0,0,0,0,0,30.5,0,0,0,0,0,0,0,0,0,0,0,0,0,0,0,0,0,0,0,0,0,0,0,0,0,0,0,0,0,0,0,0,0,0,0,0,0,0,0,0,0,0,0,0,0,0,0,0,0,0,0,0,0,0,0,0,0,0,0,0,0,0,0,0,0,0,0,0,0,0,0,0,0,0,0,20.5,0,0,0,0,0,0,0,0,0,0,0,0,0,0,47,0,0,0,0,0,0,0,0,0,0,0,0,0,0,0,0,0,0,0,0,0,0,0,0,0,0,0,0,0,0,0,0,0,0,0,0,0,0,0,0,0,2,0,0,0,0,0,0,0,0,0,0,0,0,0,0,0,0,0,0,0,0,0,0,0,52.6,20.6,0.274,0.276699029,0.985047126
