Repository: jacobergzhou/Poisson-Ratio

File: Poisson_ratio.csv (part 13 of 70)
,Code,Glass #,Author,Year,Trademark,Ag2O,AgI,Al,Al2O3,AlF3,AlN,As,As2O3,As2O5,As2S3,As2Se3,AsSe,B,B2O3,Ba,BaCl2,BaF2,BaO,Be,BeF2,BeO,Bi2O3,BiCl3,Br,C,Ca,CaF2,CaO,Cd,CdCl2,CdF2,CdO,Ce2O3,CeF3,CeO2,Cl,Co,Co3O4,CoO,Cr,Cr2O3,Cs,Cs2O,CsCl,CsF,Cu,Cu2O,CuO,Dy2O3,Er,Er2O3,ErF3,Eu,Eu2O3,EuF3,F,Fe,Fe2O3,FeO,Ga,Ga2O3,Ga2S3,Ga2Se3,GaF3,Gd2O3,GdF3,Ge,GeO2,GeS2,GeSe2,H2O,HfF4,HfO2,Hg,Ho2O3,I,InF3,K,K2O,K2S,K2SO4,KBr,KCl,KF,KHF2,La,La2O3,La2S3,LaF3,Li,Li2O,Li2S,Li2SO4,LiBr,LiCl,LiF,LiI,Mg,MgF2,MgO,Mn,Mn2O3,MnF2,MnO,MnO2,Mo,MoO2,MoO3,N,Na,Na2O,Na2S,Na2SO4,NaCl,NaF,NaPO3,Nb,Nb2O5,Nd,Nd2O3,NdF3,NH4NO3,Ni,NiO,O,OH,P,P2O5,Pb,PbCl2,PbF2,PbO,PdO,Pr2O3,Pr6O11,PrF3,R2O3,Rb2O,RbF,Rh2O3,RŒO,RuO2,S,Sb,Sb2O3,Sb2S3,Sc2O3,Se,Si,Si3N4,SiC,SiO2,Sm2O3,Sn,SnO,SnO2,SO2,SO3,Sr,SrCl2,SrF2,SrO,Ta2O3,Ta2O5,Tb2O3,TbF3,Te,TeO2,Th,ThF4,ThO2,Ti,TiO2,Tl,Tl2O,Tl2Se,TlSe,Tm2O3,U,U3O8,UO2,V,V2O5,VO6,WO3,Y,Y2O3,Yb2O3,YbF3,YF3,Zn,ZnCl2,ZnF2,ZnO,ZnSO4,Zr,ZrF4,ZrO2,Young's modulus E (GPa),Shear modulus G (GPa),Poisson's ratio v
921,3861,12481,Takahashi K.,1983,,-,-,-,0.0,-,-,-,-,-,-,-,-,-,41.66667,-,-,-,0.0,-,-,0.0,0.0,-,-,-,-,-,0.0,-,-,-,0.0,-,-,-,-,-,-,-,-,-,-,0.0,-,-,-,-,-,-,-,-,-,-,-,-,-,-,-,-,-,0.0,-,-,-,-,-,-,0.0,-,-,0.0,-,-,-,-,-,-,-,16.66667,-,-,-,-,-,-,-,-,-,-,-,0.0,-,-,-,-,-,-,,-,0.0,-,-,-,-,-,-,-,-,-,-,0.0,-,-,-,-,-,-,-,-,-,-,-,-,-,-,-,-,0.0,-,-,-,0.0,-,-,-,-,41.66667,-,-,-,100.0,-,-,-,-,-,-,-,-,-,-,41.66667,-,-,-,-,-,-,-,-,-,0.0,-,-,-,-,-,0.0,-,-,-,-,0.0,-,-,-,-,-,-,-,-,-,-,-,0.0,-,-,-,-,-,-,-,-,0.0,-,-,-,0.0,51.8,20.68,0.2524177
922,3861,12482,Takahashi K.,1983,,-,-,-,0.0,-,-,-,-,-,-,-,-,-,40.0,-,-,-,0.0,-,-,0.0,0.0,-,-,-,-,-,0.0,-,-,-,0.0,-,-,-,-,-,-,-,-,-,-,0.0,-,-,-,-,-,-,-,-,-,-,-,-,-,-,-,-,-,0.0,-,-,-,-,-,-,0.0,-,-,0.0,-,-,-,-,-,-,-,20.0,-,-,-,-,-,-,-,-,-,-,-,0.0,-,-,-,-,-,-,,-,0.0,-,-,-,-,-,-,-,-,-,-,0.0,-,-,-,-,-,-,-,-,-,-,-,-,-,-,-,-,0.0,-,-,-,0.0,-,-,-,-,40.0,-,-,-,100.0,-,-,-,-,-,-,-,-,-,-,40.0,-,-,-,-,-,-,-,-,-,0.0,-,-,-,-,-,0.0,-,-,-,-,0.0,-,-,-,-,-,-,-,-,-,-,-,0.0,-,-,-,-,-,-,-,-,0.0,-,-,-,0.0,55.9,22.51,0.2416704
923,3861,12484,Takahashi K.,1983,,-,-,-,0.0,-,-,-,-,-,-,-,-,-,38.46154,-,-,-,0.0,-,-,0.0,0.0,-,-,-,-,-,0.0,-,-,-,0.0,-,-,-,-,-,-,-,-,-,-,0.0,-,-,-,-,-,-,-,-,-,-,-,-,-,-,-,-,-,0.0,-,-,-,-,-,-,0.0,-,-,0.0,-,-,-,-,-,-,-,23.07692,-,-,-,-,-,-,-,-,-,-,-,0.0,-,-,-,-,-,-,,-,0.0,-,-,-,-,-,-,-,-,-,-,0.0,-,-,-,-,-,-,-,-,-,-,-,-,-,-,-,-,0.0,-,-,-,0.0,-,-,-,-,38.46154,-,-,-,100.0,-,-,-,-,-,-,-,-,-,-,38.46154,-,-,-,-,-,-,-,-,-,0.0,-,-,-,-,-,0.0,-,-,-,-,0.0,-,-,-,-,-,-,-,-,-,-,-,0.0,-,-,-,-,-,-,-,-,0.0,-,-,-,0.0,58.6,23.42,0.2510674
924,3861,12485,Takahashi K.,1983,,-,-,-,0.0,-,-,-,-,-,-,-,-,-,37.03704,-,-,-,0.0,-,-,0.0,0.0,-,-,-,-,-,0.0,-,-,-,0.0,-,-,-,-,-,-,-,-,-,-,0.0,-,-,-,-,-,-,-,-,-,-,-,-,-,-,-,-,-,0.0,-,-,-,-,-,-,0.0,-,-,0.0,-,-,-,-,-,-,-,25.92592,-,-,-,-,-,-,-,-,-,-,-,0.0,-,-,-,-,-,-,,-,0.0,-,-,-,-,-,-,-,-,-,-,0.0,-,-,-,-,-,-,-,-,-,-,-,-,-,-,-,-,0.0,-,-,-,0.0,-,-,-,-,37.03704,-,-,-,100.0,-,-,-,-,-,-,-,-,-,-,37.03704,-,-,-,-,-,-,-,-,-,0.0,-,-,-,-,-,0.0,-,-,-,-,0.0,-,-,-,-,-,-,-,-,-,-,-,0.0,-,-,-,-,-,-,-,-,0.0,-,-,-,0.0,60.0,24.06,0.2468828
925,3861,12486,Takahashi K.,1983,,-,-,-,0.0,-,-,-,-,-,-,-,-,-,35.71428,-,-,-,0.0,-,-,0.0,0.0,-,-,-,-,-,0.0,-,-,-,0.0,-,-,-,-,-,-,-,-,-,-,0.0,-,-,-,-,-,-,-,-,-,-,-,-,-,-,-,-,-,0.0,-,-,-,-,-,-,0.0,-,-,0.0,-,-,-,-,-,-,-,28.57143,-,-,-,-,-,-,-,-,-,-,-,0.0,-,-,-,-,-,-,,-,0.0,-,-,-,-,-,-,-,-,-,-,0.0,-,-,-,-,-,-,-,-,-,-,-,-,-,-,-,-,0.0,-,-,-,0.0,-,-,-,-,35.71428,-,-,-,100.0,-,-,-,-,-,-,-,-,-,-,35.71428,-,-,-,-,-,-,-,-,-,0.0,-,-,-,-,-,0.0,-,-,-,-,0.0,-,-,-,-,-,-,-,-,-,-,-,0.0,-,-,-,-,-,-,-,-,0.0,-,-,-,0.0,57.3,23.02,0.2445699
926,3861,12488,Takahashi K.,1983,,-,-,-,0.0,-,-,-,-,-,-,-,-,-,33.33333,-,-,-,0.0,-,-,0.0,0.0,-,-,-,-,-,0.0,-,-,-,0.0,-,-,-,-,-,-,-,-,-,-,0.0,-,-,-,-,-,-,-,-,-,-,-,-,-,-,-,-,-,0.0,-,-,-,-,-,-,0.0,-,-,0.0,-,-,-,-,-,-,-,33.33333,-,-,-,-,-,-,-,-,-,-,-,0.0,-,-,-,-,-,-,,-,0.0,-,-,-,-,-,-,-,-,-,-,0.0,-,-,-,-,-,-,-,-,-,-,-,-,-,-,-,-,0.0,-,-,-,0.0,-,-,-,-,33.33333,-,-,-,100.0,-,-,-,-,-,-,-,-,-,-,33.33333,-,-,-,-,-,-,-,-,-,0.0,-,-,-,-,-,0.0,-,-,-,-,0.0,-,-,-,-,-,-,-,-,-,-,-,0.0,-,-,-,-,-,-,-,-,0.0,-,-,-,0.0,52.4,21.12,0.2405303
927,3861,12489,Takahashi K.,1983,,-,-,-,0.0,-,-,-,-,-,-,-,-,-,32.25806,-,-,-,0.0,-,-,0.0,0.0,-,-,-,-,-,0.0,-,-,-,0.0,-,-,-,-,-,-,-,-,-,-,0.0,-,-,-,-,-,-,-,-,-,-,-,-,-,-,-,-,-,0.0,-,-,-,-,-,-,0.0,-,-,0.0,-,-,-,-,-,-,-,35.48387,-,-,-,-,-,-,-,-,-,-,-,0.0,-,-,-,-,-,-,,-,0.0,-,-,-,-,-,-,-,-,-,-,0.0,-,-,-,-,-,-,-,-,-,-,-,-,-,-,-,-,0.0,-,-,-,0.0,-,-,-,-,32.25806,-,-,-,100.0,-,-,-,-,-,-,-,-,-,-,32.25806,-,-,-,-,-,-,-,-,-,0.0,-,-,-,-,-,0.0,-,-,-,-,0.0,-,-,-,-,-,-,-,-,-,-,-,0.0,-,-,-,-,-,-,-,-,0.0,-,-,-,0.0,49.0,19.9,0.2311558
928,3861,12493,Takahashi K.,1983,,-,-,-,0.0,-,-,-,-,-,-,-,-,-,32.25806,-,-,-,0.0,-,-,0.0,0.0,-,-,-,-,-,0.0,-,-,-,0.0,-,-,-,-,-,-,-,-,-,-,0.0,-,-,-,-,-,-,-,-,-,-,-,-,-,-,-,-,-,0.0,-,-,-,-,-,-,0.0,-,-,0.0,-,-,-,-,-,-,-,0.0,-,-,-,-,-,-,-,-,-,-,-,0.0,-,-,-,-,-,-,,-,0.0,-,-,-,-,-,-,-,-,-,-,3.225807,-,-,-,-,-,-,-,-,-,-,-,-,-,-,-,-,0.0,-,-,-,0.0,-,-,-,-,32.25806,-,-,-,100.0,-,-,-,-,-,-,-,-,-,-,64.51613,-,-,-,-,-,-,-,-,-,0.0,-,-,-,-,-,0.0,-,-,-,-,0.0,-,-,-,-,-,-,-,-,-,-,-,0.0,-,-,-,-,-,-,-,-,0.0,-,-,-,0.0,41.9,17.25,0.2144928
929,3861,12494,Takahashi K.,1983,,-,-,-,0.0,-,-,-,-,-,-,-,-,-,31.25,-,-,-,0.0,-,-,0.0,0.0,-,-,-,-,-,0.0,-,-,-,0.0,-,-,-,-,-,-,-,-,-,-,0.0,-,-,-,-,-,-,-,-,-,-,-,-,-,-,-,-,-,0.0,-,-,-,-,-,-,0.0,-,-,0.0,-,-,-,-,-,-,-,0.0,-,-,-,-,-,-,-,-,-,-,-,0.0,-,-,-,-,-,-,,-,0.0,-,-,-,-,-,-,-,-,-,-,6.25,-,-,-,-,-,-,-,-,-,-,-,-,-,-,-,-,0.0,-,-,-,0.0,-,-,-,-,31.25,-,-,-,100.0,-,-,-,-,-,-,-,-,-,-,62.5,-,-,-,-,-,-,-,-,-,0.0,-,-,-,-,-,0.0,-,-,-,-,0.0,-,-,-,-,-,-,-,-,-,-,-,0.0,-,-,-,-,-,-,-,-,0.0,-,-,-,0.0,47.5,19.22,0.235692
930,3861,12495,Takahashi K.,1983,,-,-,-,0.0,-,-,-,-,-,-,-,-,-,30.30303,-,-,-,0.0,-,-,0.0,0.0,-,-,-,-,-,0.0,-,-,-,0.0,-,-,-,-,-,-,-,-,-,-,0.0,-,-,-,-,-,-,-,-,-,-,-,-,-,-,-,-,-,0.0,-,-,-,-,-,-,0.0,-,-,0.0,-,-,-,-,-,-,-,0.0,-,-,-,-,-,-,-,-,-,-,-,0.0,-,-,-,-,-,-,643.0,-,0.0,-,-,-,-,-,-,-,-,-,-,9.09091,-,-,-,-,-,-,-,-,-,-,-,-,-,-,-,-,0.0,-,-,-,0.0,-,-,-,-,30.30303,-,-,-,100.0,-,-,-,-,-,-,-,-,-,-,60.60606,-,-,-,-,-,-,-,-,-,0.0,-,-,-,-,-,0.0,-,-,-,-,0.0,-,-,-,-,-,-,-,-,-,-,-,0.0,-,-,-,-,-,-,-,-,0.0,-,-,-,0.0,54.0,21.47,0.2575687
931,3861,12497,Takahashi K.,1983,,-,-,-,0.0,-,-,-,-,-,-,-,-,-,29.41176,-,-,-,0.0,-,-,0.0,0.0,-,-,-,-,-,0.0,-,-,-,0.0,-,-,-,-,-,-,-,-,-,-,0.0,-,-,-,-,-,-,-,-,-,-,-,-,-,-,-,-,-,0.0,-,-,-,-,-,-,0.0,-,-,0.0,-,-,-,-,-,-,-,0.0,-,-,-,-,-,-,-,-,-,-,-,0.0,-,-,-,-,-,-,573.0,-,0.0,-,-,-,-,-,-,-,-,-,-,11.76471,-,-,-,-,-,-,-,-,-,-,-,-,-,-,-,-,0.0,-,-,-,0.0,-,-,-,-,29.41176,-,-,-,100.0,-,-,-,-,-,-,-,-,-,-,58.82353,-,-,-,-,-,-,-,-,-,0.0,-,-,-,-,-,0.0,-,-,-,-,0.0,-,-,-,-,-,-,-,-,-,-,-,0.0,-,-,-,-,-,-,-,-,0.0,-,-,-,0.0,62.5,25.23,0.2386049
932,3861,12498,Takahashi K.,1983,,-,-,-,0.0,-,-,-,-,-,-,-,-,-,28.98551,-,-,-,0.0,-,-,0.0,0.0,-,-,-,-,-,0.0,-,-,-,0.0,-,-,-,-,-,-,-,-,-,-,0.0,-,-,-,-,-,-,-,-,-,-,-,-,-,-,-,-,-,0.0,-,-,-,-,-,-,0.0,-,-,0.0,-,-,-,-,-,-,-,0.0,-,-,-,-,-,-,-,-,-,-,-,0.0,-,-,-,-,-,-,,-,0.0,-,-,-,-,-,-,-,-,-,-,13.04348,-,-,-,-,-,-,-,-,-,-,-,-,-,-,-,-,0.0,-,-,-,0.0,-,-,-,-,28.98551,-,-,-,100.0,-,-,-,-,-,-,-,-,-,-,57.97102,-,-,-,-,-,-,-,-,-,0.0,-,-,-,-,-,0.0,-,-,-,-,0.0,-,-,-,-,-,-,-,-,-,-,-,0.0,-,-,-,-,-,-,-,-,0.0,-,-,-,0.0,66.6,26.7,0.247191
933,3861,12499,Takahashi K.,1983,,-,-,-,0.0,-,-,-,-,-,-,-,-,-,28.57143,-,-,-,0.0,-,-,0.0,0.0,-,-,-,-,-,0.0,-,-,-,0.0,-,-,-,-,-,-,-,-,-,-,0.0,-,-,-,-,-,-,-,-,-,-,-,-,-,-,-,-,-,0.0,-,-,-,-,-,-,0.0,-,-,0.0,-,-,-,-,-,-,-,0.0,-,-,-,-,-,-,-,-,-,-,-,0.0,-,-,-,-,-,-,,-,0.0,-,-,-,-,-,-,-,-,-,-,14.28571,-,-,-,-,-,-,-,-,-,-,-,-,-,-,-,-,0.0,-,-,-,0.0,-,-,-,-,28.57143,-,-,-,100.0,-,-,-,-,-,-,-,-,-,-,57.14286,-,-,-,-,-,-,-,-,-,0.0,-,-,-,-,-,0.0,-,-,-,-,0.0,-,-,-,-,-,-,-,-,-,-,-,0.0,-,-,-,-,-,-,-,-,0.0,-,-,-,0.0,71.1,29.15,0.219554
934,3861,12500,Takahashi K.,1983,,-,-,-,0.0,-,-,-,-,-,-,-,-,-,28.16901,-,-,-,0.0,-,-,0.0,0.0,-,-,-,-,-,0.0,-,-,-,0.0,-,-,-,-,-,-,-,-,-,-,0.0,-,-,-,-,-,-,-,-,-,-,-,-,-,-,-,-,-,0.0,-,-,-,-,-,-,0.0,-,-,0.0,-,-,-,-,-,-,-,0.0,-,-,-,-,-,-,-,-,-,-,-,0.0,-,-,-,-,-,-,592.0,-,0.0,-,-,-,-,-,-,-,-,-,-,15.49296,-,-,-,-,-,-,-,-,-,-,-,-,-,-,-,-,0.0,-,-,-,0.0,-,-,-,-,28.16901,-,-,-,100.0,-,-,-,-,-,-,-,-,-,-,56.33803,-,-,-,-,-,-,-,-,-,0.0,-,-,-,-,-,0.0,-,-,-,-,0.0,-,-,-,-,-,-,-,-,-,-,-,0.0,-,-,-,-,-,-,-,-,0.0,-,-,-,0.0,75.3,30.89,0.2188411
935,3861,12501,Takahashi K.,1983,,-,-,-,0.0,-,-,-,-,-,-,-,-,-,27.77778,-,-,-,0.0,-,-,0.0,0.0,-,-,-,-,-,0.0,-,-,-,0.0,-,-,-,-,-,-,-,-,-,-,0.0,-,-,-,-,-,-,-,-,-,-,-,-,-,-,-,-,-,0.0,-,-,-,-,-,-,0.0,-,-,0.0,-,-,-,-,-,-,-,0.0,-,-,-,-,-,-,-,-,-,-,-,0.0,-,-,-,-,-,-,598.0,-,0.0,-,-,-,-,-,-,-,-,-,-,16.66667,-,-,-,-,-,-,-,-,-,-,-,-,-,-,-,-,0.0,-,-,-,0.0,-,-,-,-,27.77778,-,-,-,100.0,-,-,-,-,-,-,-,-,-,-,55.55555,-,-,-,-,-,-,-,-,-,0.0,-,-,-,-,-,0.0,-,-,-,-,0.0,-,-,-,-,-,-,-,-,-,-,-,0.0,-,-,-,-,-,-,-,-,0.0,-,-,-,0.0,73.7,29.78,0.2374076
936,3861,12502,Takahashi K.,1983,,-,-,-,0.0,-,-,-,-,-,-,-,-,-,27.39726,-,-,-,0.0,-,-,0.0,0.0,-,-,-,-,-,0.0,-,-,-,0.0,-,-,-,-,-,-,-,-,-,-,0.0,-,-,-,-,-,-,-,-,-,-,-,-,-,-,-,-,-,0.0,-,-,-,-,-,-,0.0,-,-,0.0,-,-,-,-,-,-,-,0.0,-,-,-,-,-,-,-,-,-,-,-,0.0,-,-,-,-,-,-,608.0,-,0.0,-,-,-,-,-,-,-,-,-,-,17.80822,-,-,-,-,-,-,-,-,-,-,-,-,-,-,-,-,0.0,-,-,-,0.0,-,-,-,-,27.39726,-,-,-,100.0,-,-,-,-,-,-,-,-,-,-,54.79452,-,-,-,-,-,-,-,-,-,0.0,-,-,-,-,-,0.0,-,-,-,-,0.0,-,-,-,-,-,-,-,-,-,-,-,0.0,-,-,-,-,-,-,-,-,0.0,-,-,-,0.0,76.5,31.25,0.224
937,3861,12503,Takahashi K.,1983,,-,-,-,0.0,-,-,-,-,-,-,-,-,-,27.02703,-,-,-,0.0,-,-,0.0,0.0,-,-,-,-,-,0.0,-,-,-,0.0,-,-,-,-,-,-,-,-,-,-,0.0,-,-,-,-,-,-,-,-,-,-,-,-,-,-,-,-,-,0.0,-,-,-,-,-,-,0.0,-,-,0.0,-,-,-,-,-,-,-,0.0,-,-,-,-,-,-,-,-,-,-,-,0.0,-,-,-,-,-,-,608.0,-,0.0,-,-,-,-,-,-,-,-,-,-,18.91892,-,-,-,-,-,-,-,-,-,-,-,-,-,-,-,-,0.0,-,-,-,0.0,-,-,-,-,27.02703,-,-,-,100.0,-,-,-,-,-,-,-,-,-,-,54.05405,-,-,-,-,-,-,-,-,-,0.0,-,-,-,-,-,0.0,-,-,-,-,0.0,-,-,-,-,-,-,-,-,-,-,-,0.0,-,-,-,-,-,-,-,-,0.0,-,-,-,0.0,76.5,31.11,0.2295082
938,3861,12505,Takahashi K.,1983,,-,-,-,0.0,-,-,-,-,-,-,-,-,-,25.64103,-,-,-,0.0,-,-,0.0,0.0,-,-,-,-,-,0.0,-,-,-,0.0,-,-,-,-,-,-,-,-,-,-,0.0,-,-,-,-,-,-,-,-,-,-,-,-,-,-,-,-,-,0.0,-,-,-,-,-,-,0.0,-,-,0.0,-,-,-,-,-,-,-,0.0,-,-,-,-,-,-,-,-,-,-,-,0.0,-,-,-,-,-,-,,-,0.0,-,-,-,-,-,-,-,-,-,-,23.07692,-,-,-,-,-,-,-,-,-,-,-,-,-,-,-,-,0.0,-,-,-,0.0,-,-,-,-,25.64103,-,-,-,100.0,-,-,-,-,-,-,-,-,-,-,51.28205,-,-,-,-,-,-,-,-,-,0.0,-,-,-,-,-,0.0,-,-,-,-,0.0,-,-,-,-,-,-,-,-,-,-,-,0.0,-,-,-,-,-,-,-,-,0.0,-,-,-,0.0,75.7,30.66,0.2345075
939,3861,12506,Takahashi K.,1983,,-,-,-,0.0,-,-,-,-,-,-,-,-,-,25.0,-,-,-,0.0,-,-,0.0,0.0,-,-,-,-,-,0.0,-,-,-,0.0,-,-,-,-,-,-,-,-,-,-,0.0,-,-,-,-,-,-,-,-,-,-,-,-,-,-,-,-,-,0.0,-,-,-,-,-,-,0.0,-,-,0.0,-,-,-,-,-,-,-,0.0,-,-,-,-,-,-,-,-,-,-,-,0.0,-,-,-,-,-,-,582.0,-,0.0,-,-,-,-,-,-,-,-,-,-,25.0,-,-,-,-,-,-,-,-,-,-,-,-,-,-,-,-,0.0,-,-,-,0.0,-,-,-,-,25.0,-,-,-,100.0,-,-,-,-,-,-,-,-,-,-,50.0,-,-,-,-,-,-,-,-,-,0.0,-,-,-,-,-,0.0,-,-,-,-,0.0,-,-,-,-,-,-,-,-,-,-,-,0.0,-,-,-,-,-,-,-,-,0.0,-,-,-,0.0,76.1,30.86,0.2329876
940,3861,12507,Takahashi K.,1983,,-,-,-,0.0,-,-,-,-,-,-,-,-,-,24.39024,-,-,-,0.0,-,-,0.0,0.0,-,-,-,-,-,0.0,-,-,-,0.0,-,-,-,-,-,-,-,-,-,-,0.0,-,-,-,-,-,-,-,-,-,-,-,-,-,-,-,-,-,0.0,-,-,-,-,-,-,0.0,-,-,0.0,-,-,-,-,-,-,-,0.0,-,-,-,-,-,-,-,-,-,-,-,0.0,-,-,-,-,-,-,,-,0.0,-,-,-,-,-,-,-,-,-,-,26.82927,-,-,-,-,-,-,-,-,-,-,-,-,-,-,-,-,0.0,-,-,-,0.0,-,-,-,-,24.39024,-,-,-,100.0,-,-,-,-,-,-,-,-,-,-,48.78049,-,-,-,-,-,-,-,-,-,0.0,-,-,-,-,-,0.0,-,-,-,-,0.0,-,-,-,-,-,-,-,-,-,-,-,0.0,-,-,-,-,-,-,-,-,0.0,-,-,-,0.0,73.2,29.57,0.2377409
941,3861,12508,Takahashi K.,1983,,-,-,-,0.0,-,-,-,-,-,-,-,-,-,23.80952,-,-,-,0.0,-,-,0.0,0.0,-,-,-,-,-,0.0,-,-,-,0.0,-,-,-,-,-,-,-,-,-,-,0.0,-,-,-,-,-,-,-,-,-,-,-,-,-,-,-,-,-,0.0,-,-,-,-,-,-,0.0,-,-,0.0,-,-,-,-,-,-,-,0.0,-,-,-,-,-,-,-,-,-,-,-,0.0,-,-,-,-,-,-,,-,0.0,-,-,-,-,-,-,-,-,-,-,28.57143,-,-,-,-,-,-,-,-,-,-,-,-,-,-,-,-,0.0,-,-,-,0.0,-,-,-,-,23.80952,-,-,-,100.0,-,-,-,-,-,-,-,-,-,-,47.61905,-,-,-,-,-,-,-,-,-,0.0,-,-,-,-,-,0.0,-,-,-,-,0.0,-,-,-,-,-,-,-,-,-,-,-,0.0,-,-,-,-,-,-,-,-,0.0,-,-,-,0.0,72.5,29.14,0.2439945
942,3861,12509,Takahashi K.,1983,,-,-,-,0.0,-,-,-,-,-,-,-,-,-,23.25581,-,-,-,0.0,-,-,0.0,0.0,-,-,-,-,-,0.0,-,-,-,0.0,-,-,-,-,-,-,-,-,-,-,0.0,-,-,-,-,-,-,-,-,-,-,-,-,-,-,-,-,-,0.0,-,-,-,-,-,-,0.0,-,-,0.0,-,-,-,-,-,-,-,0.0,-,-,-,-,-,-,-,-,-,-,-,0.0,-,-,-,-,-,-,536.0,-,0.0,-,-,-,-,-,-,-,-,-,-,30.23256,-,-,-,-,-,-,-,-,-,-,-,-,-,-,-,-,0.0,-,-,-,0.0,-,-,-,-,23.25581,-,-,-,100.0,-,-,-,-,-,-,-,-,-,-,46.51163,-,-,-,-,-,-,-,-,-,0.0,-,-,-,-,-,0.0,-,-,-,-,0.0,-,-,-,-,-,-,-,-,-,-,-,0.0,-,-,-,-,-,-,-,-,0.0,-,-,-,0.0,70.4,28.18,0.2491129
943,3861,143623,Takahashi K.,1983,,-,-,-,0.0,-,-,-,-,-,-,-,-,-,22.22222,-,-,-,0.0,-,-,0.0,0.0,-,-,-,-,-,0.0,-,-,-,0.0,-,-,-,-,-,-,-,-,-,-,0.0,-,-,-,-,-,-,-,-,-,-,-,-,-,-,-,-,-,0.0,-,-,-,-,-,-,0.0,-,-,0.0,-,-,-,-,-,-,-,0.0,-,-,-,-,-,-,-,-,-,-,-,0.0,-,-,-,-,-,-,,-,0.0,-,-,-,-,-,-,-,-,-,-,11.11111,-,-,-,-,-,-,-,-,-,-,-,-,-,-,-,-,0.0,-,-,-,0.0,-,-,-,-,22.22222,-,-,-,99.99999,-,-,-,-,-,-,-,-,-,-,66.66666,-,-,-,-,-,-,-,-,-,0.0,-,-,-,-,-,0.0,-,-,-,-,0.0,-,-,-,-,-,-,-,-,-,-,-,0.0,-,-,-,-,-,-,-,-,0.0,-,-,-,0.0,68.4,28.24,0.2110482
944,3861,143624,Takahashi K.,1983,,-,-,-,0.0,-,-,-,-,-,-,-,-,-,18.18182,-,-,-,0.0,-,-,0.0,0.0,-,-,-,-,-,0.0,-,-,-,0.0,-,-,-,-,-,-,-,-,-,-,0.0,-,-,-,-,-,-,-,-,-,-,-,-,-,-,-,-,-,0.0,-,-,-,-,-,-,0.0,-,-,0.0,-,-,-,-,-,-,-,0.0,-,-,-,-,-,-,-,-,-,-,-,0.0,-,-,-,-,-,-,,-,0.0,-,-,-,-,-,-,-,-,-,-,9.090909,-,-,-,-,-,-,-,-,-,-,-,-,-,-,-,-,0.0,-,-,-,0.0,-,-,-,-,18.18182,-,-,-,100.0,-,-,-,-,-,-,-,-,-,-,72.72727,-,-,-,-,-,-,-,-,-,0.0,-,-,-,-,-,0.0,-,-,-,-,0.0,-,-,-,-,-,-,-,-,-,-,-,0.0,-,-,-,-,-,-,-,-,0.0,-,-,-,0.0,68.3,28.6,0.194056
945,3861,143625,Takahashi K.,1983,,-,-,-,0.0,-,-,-,-,-,-,-,-,-,15.38461,-,-,-,0.0,-,-,0.0,0.0,-,-,-,-,-,0.0,-,-,-,0.0,-,-,-,-,-,-,-,-,-,-,0.0,-,-,-,-,-,-,-,-,-,-,-,-,-,-,-,-,-,0.0,-,-,-,-,-,-,0.0,-,-,0.0,-,-,-,-,-,-,-,0.0,-,-,-,-,-,-,-,-,-,-,-,0.0,-,-,-,-,-,-,,-,0.0,-,-,-,-,-,-,-,-,-,-,7.692307,-,-,-,-,-,-,-,-,-,-,-,-,-,-,-,-,0.0,-,-,-,0.0,-,-,-,-,15.38461,-,-,-,100.0,-,-,-,-,-,-,-,-,-,-,76.92308,-,-,-,-,-,-,-,-,-,0.0,-,-,-,-,-,0.0,-,-,-,-,0.0,-,-,-,-,-,-,-,-,-,-,-,0.0,-,-,-,-,-,-,-,-,0.0,-,-,-,0.0,63.7,26.45,0.2041588
946,3861,143626,Takahashi K.,1983,,-,-,-,0.0,-,-,-,-,-,-,-,-,-,13.33333,-,-,-,0.0,-,-,0.0,0.0,-,-,-,-,-,0.0,-,-,-,0.0,-,-,-,-,-,-,-,-,-,-,0.0,-,-,-,-,-,-,-,-,-,-,-,-,-,-,-,-,-,0.0,-,-,-,-,-,-,0.0,-,-,0.0,-,-,-,-,-,-,-,0.0,-,-,-,-,-,-,-,-,-,-,-,0.0,-,-,-,-,-,-,,-,0.0,-,-,-,-,-,-,-,-,-,-,6.666667,-,-,-,-,-,-,-,-,-,-,-,-,-,-,-,-,0.0,-,-,-,0.0,-,-,-,-,13.33333,-,-,-,100.0,-,-,-,-,-,-,-,-,-,-,80.0,-,-,-,-,-,-,-,-,-,0.0,-,-,-,-,-,0.0,-,-,-,-,0.0,-,-,-,-,-,-,-,-,-,-,-,0.0,-,-,-,-,-,-,-,-,0.0,-,-,-,0.0,68.9,28.87,0.1932802
947,3861,143628,Takahashi K.,1983,,-,-,-,0.0,-,-,-,-,-,-,-,-,-,30.30303,-,-,-,0.0,-,-,0.0,0.0,-,-,-,-,-,0.0,-,-,-,0.0,-,-,-,-,-,-,-,-,-,-,0.0,-,-,-,-,-,-,-,-,-,-,-,-,-,-,-,-,-,0.0,-,-,-,-,-,-,0.0,-,-,0.0,-,-,-,-,-,-,-,9.09091,-,-,-,-,-,-,-,-,-,-,-,0.0,-,-,-,-,-,-,,-,0.0,-,-,-,-,-,-,-,-,-,-,0.0,-,-,-,-,-,-,-,-,-,-,-,-,-,-,-,-,0.0,-,-,-,0.0,-,-,-,-,30.30303,-,-,-,100.0,-,-,-,-,-,-,-,-,-,-,60.60606,-,-,-,-,-,-,-,-,-,0.0,-,-,-,-,-,0.0,-,-,-,-,0.0,-,-,-,-,-,-,-,-,-,-,-,0.0,-,-,-,-,-,-,-,-,0.0,-,-,-,0.0,48.6,19.57,0.2416964
948,3861,143629,Takahashi K.,1983,,-,-,-,0.0,-,-,-,-,-,-,-,-,-,29.41176,-,-,-,0.0,-,-,0.0,0.0,-,-,-,-,-,0.0,-,-,-,0.0,-,-,-,-,-,-,-,-,-,-,0.0,-,-,-,-,-,-,-,-,-,-,-,-,-,-,-,-,-,0.0,-,-,-,-,-,-,0.0,-,-,0.0,-,-,-,-,-,-,-,11.76471,-,-,-,-,-,-,-,-,-,-,-,0.0,-,-,-,-,-,-,,-,0.0,-,-,-,-,-,-,-,-,-,-,0.0,-,-,-,-,-,-,-,-,-,-,-,-,-,-,-,-,0.0,-,-,-,0.0,-,-,-,-,29.41176,-,-,-,100.0,-,-,-,-,-,-,-,-,-,-,58.82353,-,-,-,-,-,-,-,-,-,0.0,-,-,-,-,-,0.0,-,-,-,-,0.0,-,-,-,-,-,-,-,-,-,-,-,0.0,-,-,-,-,-,-,-,-,0.0,-,-,-,0.0,56.0,23.07,0.2136975
949,3861,143630,Takahashi K.,1983,,-,-,-,0.0,-,-,-,-,-,-,-,-,-,28.57143,-,-,-,0.0,-,-,0.0,0.0,-,-,-,-,-,0.0,-,-,-,0.0,-,-,-,-,-,-,-,-,-,-,0.0,-,-,-,-,-,-,-,-,-,-,-,-,-,-,-,-,-,0.0,-,-,-,-,-,-,0.0,-,-,0.0,-,-,-,-,-,-,-,14.28571,-,-,-,-,-,-,-,-,-,-,-,0.0,-,-,-,-,-,-,,-,0.0,-,-,-,-,-,-,-,-,-,-,0.0,-,-,-,-,-,-,-,-,-,-,-,-,-,-,-,-,0.0,-,-,-,0.0,-,-,-,-,28.57143,-,-,-,100.0,-,-,-,-,-,-,-,-,-,-,57.14286,-,-,-,-,-,-,-,-,-,0.0,-,-,-,-,-,0.0,-,-,-,-,0.0,-,-,-,-,-,-,-,-,-,-,-,0.0,-,-,-,-,-,-,-,-,0.0,-,-,-,0.0,58.9,24.09,0.222499
950,3861,143631,Takahashi K.,1983,,-,-,-,0.0,-,-,-,-,-,-,-,-,-,28.16901,-,-,-,0.0,-,-,0.0,0.0,-,-,-,-,-,0.0,-,-,-,0.0,-,-,-,-,-,-,-,-,-,-,0.0,-,-,-,-,-,-,-,-,-,-,-,-,-,-,-,-,-,0.0,-,-,-,-,-,-,0.0,-,-,0.0,-,-,-,-,-,-,-,15.49296,-,-,-,-,-,-,-,-,-,-,-,0.0,-,-,-,-,-,-,,-,0.0,-,-,-,-,-,-,-,-,-,-,0.0,-,-,-,-,-,-,-,-,-,-,-,-,-,-,-,-,0.0,-,-,-,0.0,-,-,-,-,28.16901,-,-,-,100.0,-,-,-,-,-,-,-,-,-,-,56.33803,-,-,-,-,-,-,-,-,-,0.0,-,-,-,-,-,0.0,-,-,-,-,0.0,-,-,-,-,-,-,-,-,-,-,-,0.0,-,-,-,-,-,-,-,-,0.0,-,-,-,0.0,62.1,25.17,0.2336114
951,3861,143632,Takahashi K.,1983,,-,-,-,0.0,-,-,-,-,-,-,-,-,-,27.77778,-,-,-,0.0,-,-,0.0,0.0,-,-,-,-,-,0.0,-,-,-,0.0,-,-,-,-,-,-,-,-,-,-,0.0,-,-,-,-,-,-,-,-,-,-,-,-,-,-,-,-,-,0.0,-,-,-,-,-,-,0.0,-,-,0.0,-,-,-,-,-,-,-,16.66667,-,-,-,-,-,-,-,-,-,-,-,0.0,-,-,-,-,-,-,,-,0.0,-,-,-,-,-,-,-,-,-,-,0.0,-,-,-,-,-,-,-,-,-,-,-,-,-,-,-,-,0.0,-,-,-,0.0,-,-,-,-,27.77778,-,-,-,100.0,-,-,-,-,-,-,-,-,-,-,55.55555,-,-,-,-,-,-,-,-,-,0.0,-,-,-,-,-,0.0,-,-,-,-,0.0,-,-,-,-,-,-,-,-,-,-,-,0.0,-,-,-,-,-,-,-,-,0.0,-,-,-,0.0,64.5,26.31,0.2257697
952,3861,143634,Takahashi K.,1983,,-,-,-,0.0,-,-,-,-,-,-,-,-,-,27.02703,-,-,-,0.0,-,-,0.0,0.0,-,-,-,-,-,0.0,-,-,-,0.0,-,-,-,-,-,-,-,-,-,-,0.0,-,-,-,-,-,-,-,-,-,-,-,-,-,-,-,-,-,0.0,-,-,-,-,-,-,0.0,-,-,0.0,-,-,-,-,-,-,-,18.91892,-,-,-,-,-,-,-,-,-,-,-,0.0,-,-,-,-,-,-,,-,0.0,-,-,-,-,-,-,-,-,-,-,0.0,-,-,-,-,-,-,-,-,-,-,-,-,-,-,-,-,0.0,-,-,-,0.0,-,-,-,-,27.02703,-,-,-,100.0,-,-,-,-,-,-,-,-,-,-,54.05405,-,-,-,-,-,-,-,-,-,0.0,-,-,-,-,-,0.0,-,-,-,-,0.0,-,-,-,-,-,-,-,-,-,-,-,0.0,-,-,-,-,-,-,-,-,0.0,-,-,-,0.0,65.4,26.32,0.2424013
953,3861,143635,Takahashi K.,1983,,-,-,-,0.0,-,-,-,-,-,-,-,-,-,26.31579,-,-,-,0.0,-,-,0.0,0.0,-,-,-,-,-,0.0,-,-,-,0.0,-,-,-,-,-,-,-,-,-,-,0.0,-,-,-,-,-,-,-,-,-,-,-,-,-,-,-,-,-,0.0,-,-,-,-,-,-,0.0,-,-,0.0,-,-,-,-,-,-,-,21.05263,-,-,-,-,-,-,-,-,-,-,-,0.0,-,-,-,-,-,-,,-,0.0,-,-,-,-,-,-,-,-,-,-,0.0,-,-,-,-,-,-,-,-,-,-,-,-,-,-,-,-,0.0,-,-,-,0.0,-,-,-,-,26.31579,-,-,-,100.0,-,-,-,-,-,-,-,-,-,-,52.63158,-,-,-,-,-,-,-,-,-,0.0,-,-,-,-,-,0.0,-,-,-,-,0.0,-,-,-,-,-,-,-,-,-,-,-,0.0,-,-,-,-,-,-,-,-,0.0,-,-,-,0.0,65.2,26.1,0.2490421
954,3861,143636,Takahashi K.,1983,,-,-,-,0.0,-,-,-,-,-,-,-,-,-,25.64103,-,-,-,0.0,-,-,0.0,0.0,-,-,-,-,-,0.0,-,-,-,0.0,-,-,-,-,-,-,-,-,-,-,0.0,-,-,-,-,-,-,-,-,-,-,-,-,-,-,-,-,-,0.0,-,-,-,-,-,-,0.0,-,-,0.0,-,-,-,-,-,-,-,23.07692,-,-,-,-,-,-,-,-,-,-,-,0.0,-,-,-,-,-,-,,-,0.0,-,-,-,-,-,-,-,-,-,-,0.0,-,-,-,-,-,-,-,-,-,-,-,-,-,-,-,-,0.0,-,-,-,0.0,-,-,-,-,25.64103,-,-,-,100.0,-,-,-,-,-,-,-,-,-,-,51.28205,-,-,-,-,-,-,-,-,-,0.0,-,-,-,-,-,0.0,-,-,-,-,0.0,-,-,-,-,-,-,-,-,-,-,-,0.0,-,-,-,-,-,-,-,-,0.0,-,-,-,0.0,63.8,25.53,0.2495103
955,3861,143637,Takahashi K.,1983,,-,-,-,0.0,-,-,-,-,-,-,-,-,-,25.0,-,-,-,0.0,-,-,0.0,0.0,-,-,-,-,-,0.0,-,-,-,0.0,-,-,-,-,-,-,-,-,-,-,0.0,-,-,-,-,-,-,-,-,-,-,-,-,-,-,-,-,-,0.0,-,-,-,-,-,-,0.0,-,-,0.0,-,-,-,-,-,-,-,25.0,-,-,-,-,-,-,-,-,-,-,-,0.0,-,-,-,-,-,-,,-,0.0,-,-,-,-,-,-,-,-,-,-,0.0,-,-,-,-,-,-,-,-,-,-,-,-,-,-,-,-,0.0,-,-,-,0.0,-,-,-,-,25.0,-,-,-,100.0,-,-,-,-,-,-,-,-,-,-,50.0,-,-,-,-,-,-,-,-,-,0.0,-,-,-,-,-,0.0,-,-,-,-,0.0,-,-,-,-,-,-,-,-,-,-,-,0.0,-,-,-,-,-,-,-,-,0.0,-,-,-,0.0,60.9,24.53,0.2413371
956,3861,143638,Takahashi K.,1983,,-,-,-,0.0,-,-,-,-,-,-,-,-,-,24.39024,-,-,-,0.0,-,-,0.0,0.0,-,-,-,-,-,0.0,-,-,-,0.0,-,-,-,-,-,-,-,-,-,-,0.0,-,-,-,-,-,-,-,-,-,-,-,-,-,-,-,-,-,0.0,-,-,-,-,-,-,0.0,-,-,0.0,-,-,-,-,-,-,-,26.82927,-,-,-,-,-,-,-,-,-,-,-,0.0,-,-,-,-,-,-,,-,0.0,-,-,-,-,-,-,-,-,-,-,0.0,-,-,-,-,-,-,-,-,-,-,-,-,-,-,-,-,0.0,-,-,-,0.0,-,-,-,-,24.39024,-,-,-,100.0,-,-,-,-,-,-,-,-,-,-,48.78049,-,-,-,-,-,-,-,-,-,0.0,-,-,-,-,-,0.0,-,-,-,-,0.0,-,-,-,-,-,-,-,-,-,-,-,0.0,-,-,-,-,-,-,-,-,0.0,-,-,-,0.0,61.0,24.36,0.2520525
957,3861,143640,Takahashi K.,1983,,-,-,-,0.0,-,-,-,-,-,-,-,-,-,23.25581,-,-,-,0.0,-,-,0.0,0.0,-,-,-,-,-,0.0,-,-,-,0.0,-,-,-,-,-,-,-,-,-,-,0.0,-,-,-,-,-,-,-,-,-,-,-,-,-,-,-,-,-,0.0,-,-,-,-,-,-,0.0,-,-,0.0,-,-,-,-,-,-,-,30.23256,-,-,-,-,-,-,-,-,-,-,-,0.0,-,-,-,-,-,-,,-,0.0,-,-,-,-,-,-,-,-,-,-,0.0,-,-,-,-,-,-,-,-,-,-,-,-,-,-,-,-,0.0,-,-,-,0.0,-,-,-,-,23.25581,-,-,-,100.0,-,-,-,-,-,-,-,-,-,-,46.51163,-,-,-,-,-,-,-,-,-,0.0,-,-,-,-,-,0.0,-,-,-,-,0.0,-,-,-,-,-,-,-,-,-,-,-,0.0,-,-,-,-,-,-,-,-,0.0,-,-,-,0.0,51.8,20.46,0.2658847
958,3861,143644,Takahashi K.,1983,,-,-,-,0.0,-,-,-,-,-,-,-,-,-,22.22222,-,-,-,0.0,-,-,0.0,0.0,-,-,-,-,-,0.0,-,-,-,0.0,-,-,-,-,-,-,-,-,-,-,0.0,-,-,-,-,-,-,-,-,-,-,-,-,-,-,-,-,-,0.0,-,-,-,-,-,-,0.0,-,-,0.0,-,-,-,-,-,-,-,11.11111,-,-,-,-,-,-,-,-,-,-,-,0.0,-,-,-,-,-,-,,-,0.0,-,-,-,-,-,-,-,-,-,-,0.0,-,-,-,-,-,-,-,-,-,-,-,-,-,-,-,-,0.0,-,-,-,0.0,-,-,-,-,22.22222,-,-,-,99.99999,-,-,-,-,-,-,-,-,-,-,66.66666,-,-,-,-,-,-,-,-,-,0.0,-,-,-,-,-,0.0,-,-,-,-,0.0,-,-,-,-,-,-,-,-,-,-,-,0.0,-,-,-,-,-,-,-,-,0.0,-,-,-,0.0,60.8,25.04,0.2140574
959,3861,143645,Takahashi K.,1983,,-,-,-,0.0,-,-,-,-,-,-,-,-,-,18.18182,-,-,-,0.0,-,-,0.0,0.0,-,-,-,-,-,0.0,-,-,-,0.0,-,-,-,-,-,-,-,-,-,-,0.0,-,-,-,-,-,-,-,-,-,-,-,-,-,-,-,-,-,0.0,-,-,-,-,-,-,0.0,-,-,0.0,-,-,-,-,-,-,-,9.090909,-,-,-,-,-,-,-,-,-,-,-,0.0,-,-,-,-,-,-,,-,0.0,-,-,-,-,-,-,-,-,-,-,0.0,-,-,-,-,-,-,-,-,-,-,-,-,-,-,-,-,0.0,-,-,-,0.0,-,-,-,-,18.18182,-,-,-,100.0,-,-,-,-,-,-,-,-,-,-,72.72727,-,-,-,-,-,-,-,-,-,0.0,-,-,-,-,-,0.0,-,-,-,-,0.0,-,-,-,-,-,-,-,-,-,-,-,0.0,-,-,-,-,-,-,-,-,0.0,-,-,-,0.0,63.2,26.14,0.2088753
960,3861,143646,Takahashi K.,1983,,-,-,-,0.0,-,-,-,-,-,-,-,-,-,15.38461,-,-,-,0.0,-,-,0.0,0.0,-,-,-,-,-,0.0,-,-,-,0.0,-,-,-,-,-,-,-,-,-,-,0.0,-,-,-,-,-,-,-,-,-,-,-,-,-,-,-,-,-,0.0,-,-,-,-,-,-,0.0,-,-,0.0,-,-,-,-,-,-,-,7.692307,-,-,-,-,-,-,-,-,-,-,-,0.0,-,-,-,-,-,-,,-,0.0,-,-,-,-,-,-,-,-,-,-,0.0,-,-,-,-,-,-,-,-,-,-,-,-,-,-,-,-,0.0,-,-,-,0.0,-,-,-,-,15.38461,-,-,-,100.0,-,-,-,-,-,-,-,-,-,-,76.92308,-,-,-,-,-,-,-,-,-,0.0,-,-,-,-,-,0.0,-,-,-,-,0.0,-,-,-,-,-,-,-,-,-,-,-,0.0,-,-,-,-,-,-,-,-,0.0,-,-,-,0.0,67.6,28.44,0.1884669
961,3863,12536,Manghnani M.H.,1972,,-,-,-,0.0,-,-,-,-,-,-,-,-,-,0.0,-,-,-,0.0,-,-,0.0,0.0,-,-,-,-,-,0.0,-,-,-,0.0,-,-,-,-,-,-,-,-,-,-,0.0,-,-,-,-,-,-,-,-,-,-,-,-,-,-,-,-,-,0.0,-,-,-,-,-,-,0.0,-,-,0.0,-,-,-,-,-,-,-,0.0,-,-,-,-,-,-,-,-,-,-,-,0.0,-,-,-,-,-,-,,-,0.0,-,-,-,-,-,-,-,-,-,-,17.5,-,-,-,-,-,-,-,-,-,-,-,-,-,-,-,-,0.0,-,-,-,0.0,-,-,-,-,0.0,-,-,-,100.0,-,-,-,-,-,-,-,-,-,-,57.5,-,-,-,-,-,-,-,-,-,0.0,-,-,-,-,-,0.0,-,-,-,-,25.0,-,-,-,-,-,-,-,-,-,-,-,0.0,-,-,-,-,-,-,-,-,0.0,-,-,-,0.0,84.7,35.03,0.228
962,3863,12537,Manghnani M.H.,1972,,-,-,-,0.0,-,-,-,-,-,-,-,-,-,0.0,-,-,-,0.0,-,-,0.0,0.0,-,-,-,-,-,0.0,-,-,-,0.0,-,-,-,-,-,-,-,-,-,-,0.0,-,-,-,-,-,-,-,-,-,-,-,-,-,-,-,-,-,0.0,-,-,-,-,-,-,0.0,-,-,0.0,-,-,-,-,-,-,-,0.0,-,-,-,-,-,-,-,-,-,-,-,0.0,-,-,-,-,-,-,,-,0.0,-,-,-,-,-,-,-,-,-,-,22.5,-,-,-,-,-,-,-,-,-,-,-,-,-,-,-,-,0.0,-,-,-,0.0,-,-,-,-,0.0,-,-,-,100.0,-,-,-,-,-,-,-,-,-,-,52.5,-,-,-,-,-,-,-,-,-,0.0,-,-,-,-,-,0.0,-,-,-,-,25.0,-,-,-,-,-,-,-,-,-,-,-,0.0,-,-,-,-,-,-,-,-,0.0,-,-,-,0.0,83.0,33.19,0.247
963,3863,12538,Manghnani M.H.,1972,,-,-,-,0.0,-,-,-,-,-,-,-,-,-,0.0,-,-,-,0.0,-,-,0.0,0.0,-,-,-,-,-,0.0,-,-,-,0.0,-,-,-,-,-,-,-,-,-,-,0.0,-,-,-,-,-,-,-,-,-,-,-,-,-,-,-,-,-,0.0,-,-,-,-,-,-,0.0,-,-,0.0,-,-,-,-,-,-,-,0.0,-,-,-,-,-,-,-,-,-,-,-,0.0,-,-,-,-,-,-,,-,0.0,-,-,-,-,-,-,-,-,-,-,27.5,-,-,-,-,-,-,-,-,-,-,-,-,-,-,-,-,0.0,-,-,-,0.0,-,-,-,-,0.0,-,-,-,100.0,-,-,-,-,-,-,-,-,-,-,47.5,-,-,-,-,-,-,-,-,-,0.0,-,-,-,-,-,0.0,-,-,-,-,25.0,-,-,-,-,-,-,-,-,-,-,-,0.0,-,-,-,-,-,-,-,-,0.0,-,-,-,0.0,78.9,31.26,0.259
964,3863,12539,Manghnani M.H.,1972,,-,-,-,0.0,-,-,-,-,-,-,-,-,-,0.0,-,-,-,0.0,-,-,0.0,0.0,-,-,-,-,-,0.0,-,-,-,0.0,-,-,-,-,-,-,-,-,-,-,0.0,-,-,-,-,-,-,-,-,-,-,-,-,-,-,-,-,-,0.0,-,-,-,-,-,-,0.0,-,-,0.0,-,-,-,-,-,-,-,0.0,-,-,-,-,-,-,-,-,-,-,-,0.0,-,-,-,-,-,-,,-,0.0,-,-,-,-,-,-,-,-,-,-,17.5,-,-,-,-,-,-,-,-,-,-,-,-,-,-,-,-,0.0,-,-,-,0.0,-,-,-,-,0.0,-,-,-,100.0,-,-,-,-,-,-,-,-,-,-,62.5,-,-,-,-,-,-,-,-,-,0.0,-,-,-,-,-,0.0,-,-,-,-,20.0,-,-,-,-,-,-,-,-,-,-,-,0.0,-,-,-,-,-,-,-,-,0.0,-,-,-,0.0,81.8,33.69,0.233
965,3863,12540,Manghnani M.H.,1972,,-,-,-,0.0,-,-,-,-,-,-,-,-,-,0.0,-,-,-,0.0,-,-,0.0,0.0,-,-,-,-,-,0.0,-,-,-,0.0,-,-,-,-,-,-,-,-,-,-,0.0,-,-,-,-,-,-,-,-,-,-,-,-,-,-,-,-,-,0.0,-,-,-,-,-,-,0.0,-,-,0.0,-,-,-,-,-,-,-,0.0,-,-,-,-,-,-,-,-,-,-,-,0.0,-,-,-,-,-,-,,-,0.0,-,-,-,-,-,-,-,-,-,-,25.0,-,-,-,-,-,-,-,-,-,-,-,-,-,-,-,-,0.0,-,-,-,0.0,-,-,-,-,0.0,-,-,-,100.0,-,-,-,-,-,-,-,-,-,-,55.0,-,-,-,-,-,-,-,-,-,0.0,-,-,-,-,-,0.0,-,-,-,-,20.0,-,-,-,-,-,-,-,-,-,-,-,0.0,-,-,-,-,-,-,-,-,0.0,-,-,-,0.0,77.9,31.09,0.255
966,3863,12541,Manghnani M.H.,1972,,-,-,-,0.0,-,-,-,-,-,-,-,-,-,0.0,-,-,-,0.0,-,-,0.0,0.0,-,-,-,-,-,0.0,-,-,-,0.0,-,-,-,-,-,-,-,-,-,-,0.0,-,-,-,-,-,-,-,-,-,-,-,-,-,-,-,-,-,0.0,-,-,-,-,-,-,0.0,-,-,0.0,-,-,-,-,-,-,-,0.0,-,-,-,-,-,-,-,-,-,-,-,0.0,-,-,-,-,-,-,,-,0.0,-,-,-,-,-,-,-,-,-,-,30.0,-,-,-,-,-,-,-,-,-,-,-,-,-,-,-,-,0.0,-,-,-,0.0,-,-,-,-,0.0,-,-,-,100.0,-,-,-,-,-,-,-,-,-,-,50.0,-,-,-,-,-,-,-,-,-,0.0,-,-,-,-,-,0.0,-,-,-,-,20.0,-,-,-,-,-,-,-,-,-,-,-,0.0,-,-,-,-,-,-,-,-,0.0,-,-,-,0.0,75.4,29.18,0.256
967,3865,12550,Johnston R.A.,1975,,-,-,-,0.0,-,-,-,-,-,-,-,-,-,0.0,-,-,-,0.0,-,-,0.0,0.0,-,-,-,-,-,0.0,-,-,-,0.0,-,-,-,-,-,-,-,-,-,-,0.0,-,-,-,-,-,-,-,-,-,-,-,-,-,-,-,-,-,0.0,-,-,-,-,-,-,0.0,-,-,0.0,-,-,-,-,-,-,-,0.0,-,-,-,-,-,-,-,-,-,-,-,0.0,-,-,-,-,-,-,,-,0.0,-,-,-,-,-,-,-,-,-,-,20.0,-,-,-,-,-,-,-,-,-,-,-,-,-,-,-,-,0.0,-,-,-,0.0,-,-,-,-,0.0,-,-,-,100.0,-,-,-,-,-,-,-,-,-,-,65.0,-,-,-,-,-,-,-,-,-,0.0,-,-,-,-,-,0.0,-,-,-,-,15.0,-,-,-,-,-,-,-,-,-,-,-,0.0,-,-,-,-,-,-,-,-,0.0,-,-,-,0.0,78.8,32.06,0.229
968,3865,12551,Johnston R.A.,1975,,-,-,-,0.0,-,-,-,-,-,-,-,-,-,0.0,-,-,-,0.0,-,-,0.0,0.0,-,-,-,-,-,0.0,-,-,-,0.0,-,-,-,-,-,-,-,-,-,-,0.0,-,-,-,-,-,-,-,-,-,-,-,-,-,-,-,-,-,0.0,-,-,-,-,-,-,0.0,-,-,0.0,-,-,-,-,-,-,-,0.0,-,-,-,-,-,-,-,-,-,-,-,0.0,-,-,-,-,-,-,,-,0.0,-,-,-,-,-,-,-,-,-,-,25.0,-,-,-,-,-,-,-,-,-,-,-,-,-,-,-,-,0.0,-,-,-,0.0,-,-,-,-,0.0,-,-,-,100.0,-,-,-,-,-,-,-,-,-,-,60.0,-,-,-,-,-,-,-,-,-,0.0,-,-,-,-,-,0.0,-,-,-,-,15.0,-,-,-,-,-,-,-,-,-,-,-,0.0,-,-,-,-,-,-,-,-,0.0,-,-,-,0.0,74.2,29.83,0.244
969,3865,12552,Johnston R.A.,1975,,-,-,-,0.0,-,-,-,-,-,-,-,-,-,0.0,-,-,-,0.0,-,-,0.0,0.0,-,-,-,-,-,0.0,-,-,-,0.0,-,-,-,-,-,-,-,-,-,-,0.0,-,-,-,-,-,-,-,-,-,-,-,-,-,-,-,-,-,0.0,-,-,-,-,-,-,0.0,-,-,0.0,-,-,-,-,-,-,-,0.0,-,-,-,-,-,-,-,-,-,-,-,0.0,-,-,-,-,-,-,,-,0.0,-,-,-,-,-,-,-,-,-,-,20.0,-,-,-,-,-,-,-,-,-,-,-,-,-,-,-,-,0.0,-,-,-,0.0,-,-,-,-,0.0,-,-,-,100.0,-,-,-,-,-,-,-,-,-,-,60.0,-,-,-,-,-,-,-,-,-,0.0,-,-,-,-,-,0.0,-,-,-,-,20.0,-,-,-,-,-,-,-,-,-,-,-,0.0,-,-,-,-,-,-,-,-,0.0,-,-,-,0.0,82.0,33.11,0.238
970,3865,12553,Johnston R.A.,1975,,-,-,-,0.0,-,-,-,-,-,-,-,-,-,0.0,-,-,-,0.0,-,-,0.0,0.0,-,-,-,-,-,0.0,-,-,-,0.0,-,-,-,-,-,-,-,-,-,-,0.0,-,-,-,-,-,-,-,-,-,-,-,-,-,-,-,-,-,0.0,-,-,-,-,-,-,0.0,-,-,0.0,-,-,-,-,-,-,-,0.0,-,-,-,-,-,-,-,-,-,-,-,0.0,-,-,-,-,-,-,,-,0.0,-,-,-,-,-,-,-,-,-,-,21.0,-,-,-,-,-,-,-,-,-,-,-,-,-,-,-,-,0.0,-,-,-,0.0,-,-,-,-,0.0,-,-,-,100.0,-,-,-,-,-,-,-,-,-,-,67.0,-,-,-,-,-,-,-,-,-,0.0,-,-,-,-,-,0.0,-,-,-,-,12.0,-,-,-,-,-,-,-,-,-,-,-,0.0,-,-,-,-,-,-,-,-,0.0,-,-,-,0.0,74.2,30.1,0.233
971,3865,12554,Johnston R.A.,1975,,-,-,-,0.0,-,-,-,-,-,-,-,-,-,0.0,-,-,-,0.0,-,-,0.0,0.0,-,-,-,-,-,0.0,-,-,-,0.0,-,-,-,-,-,-,-,-,-,-,0.0,-,-,-,-,-,-,-,-,-,-,-,-,-,-,-,-,-,0.0,-,-,-,-,-,-,0.0,-,-,0.0,-,-,-,-,-,-,-,0.0,-,-,-,-,-,-,-,-,-,-,-,0.0,-,-,-,-,-,-,,-,0.0,-,-,-,-,-,-,-,-,-,-,30.0,-,-,-,-,-,-,-,-,-,-,-,-,-,-,-,-,0.0,-,-,-,0.0,-,-,-,-,0.0,-,-,-,100.0,-,-,-,-,-,-,-,-,-,-,50.0,-,-,-,-,-,-,-,-,-,0.0,-,-,-,-,-,0.0,-,-,-,-,20.0,-,-,-,-,-,-,-,-,-,-,-,0.0,-,-,-,-,-,-,-,-,0.0,-,-,-,0.0,73.7,29.29,0.258
972,3865,12555,Johnston R.A.,1975,,-,-,-,0.0,-,-,-,-,-,-,-,-,-,0.0,-,-,-,0.0,-,-,0.0,0.0,-,-,-,-,-,0.0,-,-,-,0.0,-,-,-,-,-,-,-,-,-,-,0.0,-,-,-,-,-,-,-,-,-,-,-,-,-,-,-,-,-,0.0,-,-,-,-,-,-,0.0,-,-,0.0,-,-,-,-,-,-,-,0.0,-,-,-,-,-,-,-,-,-,-,-,0.0,-,-,-,-,-,-,,-,0.0,-,-,-,-,-,-,-,-,-,-,30.0,-,-,-,-,-,-,-,-,-,-,-,-,-,-,-,-,0.0,-,-,-,0.0,-,-,-,-,0.0,-,-,-,100.0,-,-,-,-,-,-,-,-,-,-,45.0,-,-,-,-,-,-,-,-,-,0.0,-,-,-,-,-,0.0,-,-,-,-,25.0,-,-,-,-,-,-,-,-,-,-,-,0.0,-,-,-,-,-,-,-,-,0.0,-,-,-,0.0,78.2,31.06,0.259
973,3865,12556,Johnston R.A.,1975,,-,-,-,0.0,-,-,-,-,-,-,-,-,-,0.0,-,-,-,0.0,-,-,0.0,0.0,-,-,-,-,-,0.0,-,-,-,0.0,-,-,-,-,-,-,-,-,-,-,0.0,-,-,-,-,-,-,-,-,-,-,-,-,-,-,-,-,-,0.0,-,-,-,-,-,-,0.0,-,-,0.0,-,-,-,-,-,-,-,0.0,-,-,-,-,-,-,-,-,-,-,-,0.0,-,-,-,-,-,-,,-,0.0,-,-,-,-,-,-,-,-,-,-,30.0,-,-,-,-,-,-,-,-,-,-,-,-,-,-,-,-,0.0,-,-,-,0.0,-,-,-,-,0.0,-,-,-,100.0,-,-,-,-,-,-,-,-,-,-,40.0,-,-,-,-,-,-,-,-,-,0.0,-,-,-,-,-,0.0,-,-,-,-,30.0,-,-,-,-,-,-,-,-,-,-,-,0.0,-,-,-,-,-,-,-,-,0.0,-,-,-,0.0,81.5,32.17,0.267
974,3865,12557,Johnston R.A.,1975,,-,-,-,0.0,-,-,-,-,-,-,-,-,-,0.0,-,-,-,0.0,-,-,0.0,0.0,-,-,-,-,-,0.0,-,-,-,0.0,-,-,-,-,-,-,-,-,-,-,0.0,-,-,-,-,-,-,-,-,-,-,-,-,-,-,-,-,-,0.0,-,-,-,-,-,-,0.0,-,-,0.0,-,-,-,-,-,-,-,0.0,-,-,-,-,-,-,-,-,-,-,-,0.0,-,-,-,-,-,-,,-,0.0,-,-,-,-,-,-,-,-,-,-,25.0,-,-,-,-,-,-,-,-,-,-,-,-,-,-,-,-,0.0,-,-,-,0.0,-,-,-,-,0.0,-,-,-,100.0,-,-,-,-,-,-,-,-,-,-,55.0,-,-,-,-,-,-,-,-,-,0.0,-,-,-,-,-,0.0,-,-,-,-,20.0,-,-,-,-,-,-,-,-,-,-,-,0.0,-,-,-,-,-,-,-,-,0.0,-,-,-,0.0,78.3,31.36,0.249
975,3865,12558,Johnston R.A.,1975,,-,-,-,0.0,-,-,-,-,-,-,-,-,-,0.0,-,-,-,0.0,-,-,0.0,0.0,-,-,-,-,-,0.0,-,-,-,0.0,-,-,-,-,-,-,-,-,-,-,0.0,-,-,-,-,-,-,-,-,-,-,-,-,-,-,-,-,-,0.0,-,-,-,-,-,-,0.0,-,-,0.0,-,-,-,-,-,-,-,0.0,-,-,-,-,-,-,-,-,-,-,-,0.0,-,-,-,-,-,-,,-,0.0,-,-,-,-,-,-,-,-,-,-,26.0,-,-,-,-,-,-,-,-,-,-,-,-,-,-,-,-,0.0,-,-,-,0.0,-,-,-,-,0.0,-,-,-,100.0,-,-,-,-,-,-,-,-,-,-,50.0,-,-,-,-,-,-,-,-,-,0.0,-,-,-,-,-,0.0,-,-,-,-,24.0,-,-,-,-,-,-,-,-,-,-,-,0.0,-,-,-,-,-,-,-,-,0.0,-,-,-,0.0,81.5,32.57,0.251
976,3868,12576,Thiele A.,1955,,-,-,-,0.0,-,-,-,-,-,-,-,-,-,18.179,-,-,-,0.0,-,-,0.0,0.0,-,-,-,-,-,0.0,-,-,-,0.0,-,-,-,-,-,-,-,-,-,-,0.0,-,-,-,-,-,-,-,-,-,-,-,-,-,-,-,-,-,0.0,-,-,-,-,-,-,0.0,-,-,0.0,-,-,-,-,-,-,-,0.0,-,-,-,-,-,-,-,-,-,-,-,0.0,-,-,-,-,-,-,,-,0.0,-,-,-,-,-,-,-,-,-,-,0.0,-,-,-,-,-,-,-,-,-,-,-,-,-,-,-,-,0.0,-,-,-,39.69267,-,-,-,-,18.179,-,-,-,100.0,-,-,-,-,-,-,-,-,-,-,42.12833,-,-,-,-,-,-,-,-,-,0.0,-,-,-,-,-,0.0,-,-,-,-,0.0,-,-,-,-,-,-,-,-,-,-,-,0.0,-,-,-,-,-,-,-,-,0.0,-,-,-,0.0,54.4,21.17,0.285
977,3868,12577,Thiele A.,1955,,-,-,-,0.0,-,-,-,-,-,-,-,-,-,47.50333,-,-,-,0.0,-,-,0.0,0.0,-,-,-,-,-,0.0,-,-,-,0.0,-,-,-,-,-,-,-,-,-,-,0.0,-,-,-,-,-,-,-,-,-,-,-,-,-,-,-,-,-,0.0,-,-,-,-,-,-,0.0,-,-,0.0,-,-,-,-,-,-,-,0.0,-,-,-,-,-,-,-,-,-,-,-,0.0,-,-,-,-,-,-,,-,0.0,-,-,-,-,-,-,-,-,-,-,0.0,-,-,-,-,-,-,-,-,-,-,-,-,-,-,-,-,0.0,-,-,-,41.48817,-,-,-,-,47.50333,-,-,-,100.0,-,-,-,-,-,-,-,-,-,-,11.0085,-,-,-,-,-,-,-,-,-,0.0,-,-,-,-,-,0.0,-,-,-,-,0.0,-,-,-,-,-,-,-,-,-,-,-,0.0,-,-,-,-,-,-,-,-,0.0,-,-,-,0.0,73.8,30.62,0.205
978,3868,12578,Thiele A.,1955,,-,-,-,0.0,-,-,-,-,-,-,-,-,-,32.78897,-,-,-,0.0,-,-,0.0,0.0,-,-,-,-,-,0.0,-,-,-,0.0,-,-,-,-,-,-,-,-,-,-,0.0,-,-,-,-,-,-,-,-,-,-,-,-,-,-,-,-,-,0.0,-,-,-,-,-,-,0.0,-,-,0.0,-,-,-,-,-,-,-,0.0,-,-,-,-,-,-,-,-,-,-,-,0.0,-,-,-,-,-,-,,-,0.0,-,-,-,-,-,-,-,-,-,-,0.0,-,-,-,-,-,-,-,-,-,-,-,-,-,-,-,-,0.0,-,-,-,54.54674,-,-,-,-,32.78897,-,-,-,100.0,-,-,-,-,-,-,-,-,-,-,12.66429,-,-,-,-,-,-,-,-,-,0.0,-,-,-,-,-,0.0,-,-,-,-,0.0,-,-,-,-,-,-,-,-,-,-,-,0.0,-,-,-,-,-,-,-,-,0.0,-,-,-,0.0,76.1,33.4,0.141
979,3868,12579,Thiele A.,1955,,-,-,-,0.0,-,-,-,-,-,-,-,-,-,21.4866,-,-,-,0.0,-,-,0.0,0.0,-,-,-,-,-,0.0,-,-,-,0.0,-,-,-,-,-,-,-,-,-,-,0.0,-,-,-,-,-,-,-,-,-,-,-,-,-,-,-,-,-,0.0,-,-,-,-,-,-,0.0,-,-,0.0,-,-,-,-,-,-,-,0.0,-,-,-,-,-,-,-,-,-,-,-,0.0,-,-,-,-,-,-,,-,0.0,-,-,-,-,-,-,-,-,-,-,0.0,-,-,-,-,-,-,-,-,-,-,-,-,-,-,-,-,0.0,-,-,-,53.61668,-,-,-,-,21.4866,-,-,-,100.0,-,-,-,-,-,-,-,-,-,-,24.89671,-,-,-,-,-,-,-,-,-,0.0,-,-,-,-,-,0.0,-,-,-,-,0.0,-,-,-,-,-,-,-,-,-,-,-,0.0,-,-,-,-,-,-,-,-,0.0,-,-,-,0.0,78.3,33.68,0.162
980,3868,12580,Thiele A.,1955,,-,-,-,0.0,-,-,-,-,-,-,-,-,-,23.63693,-,-,-,0.0,-,-,0.0,0.0,-,-,-,-,-,0.0,-,-,-,0.0,-,-,-,-,-,-,-,-,-,-,0.0,-,-,-,-,-,-,-,-,-,-,-,-,-,-,-,-,-,0.0,-,-,-,-,-,-,0.0,-,-,0.0,-,-,-,-,-,-,-,0.0,-,-,-,-,-,-,-,-,-,-,-,0.0,-,-,-,-,-,-,,-,0.0,-,-,-,-,-,-,-,-,-,-,0.0,-,-,-,-,-,-,-,-,-,-,-,-,-,-,-,-,0.0,-,-,-,62.66892,-,-,-,-,23.63693,-,-,-,100.0,-,-,-,-,-,-,-,-,-,-,13.69416,-,-,-,-,-,-,-,-,-,0.0,-,-,-,-,-,0.0,-,-,-,-,0.0,-,-,-,-,-,-,-,-,-,-,-,0.0,-,-,-,-,-,-,-,-,0.0,-,-,-,0.0,75.8,28.97,0.309
981,3869,12581,Brekhovskikh S.,1959,,-,-,-,0.0,-,-,-,-,-,-,-,-,-,0.0,-,-,-,0.0,-,-,0.0,9.059399,-,-,-,-,-,0.0,-,-,-,0.0,-,-,-,-,-,-,-,-,-,-,0.0,-,-,-,-,-,-,-,-,-,-,-,-,-,-,-,-,-,0.0,-,-,-,-,-,-,0.0,-,-,0.0,-,-,-,-,-,-,-,0.0,-,-,-,-,-,-,-,-,-,-,-,0.0,-,-,-,-,-,-,,-,0.0,-,-,-,-,-,-,-,-,-,-,0.0,-,-,-,-,-,-,-,-,-,-,-,-,-,-,-,-,0.0,-,-,-,72.65959,-,-,-,-,9.059399,-,-,-,100.0,-,-,-,-,-,-,-,-,-,-,18.28101,-,-,-,-,-,-,-,-,-,0.0,-,-,-,-,-,0.0,-,-,-,-,0.0,-,-,-,-,-,-,-,-,-,-,-,0.0,-,-,-,-,-,-,-,-,0.0,-,-,-,0.0,39.5,15.76,0.253
982,4038,4641,Yamane M.,1982,,-,-,-,2.943777,-,-,-,-,-,-,-,-,-,0.0,-,-,-,0.0,-,-,0.0,0.0,-,-,-,-,-,32.11469,-,-,-,0.0,-,-,-,-,-,-,-,-,-,-,0.0,-,-,-,-,-,-,-,-,-,-,-,-,-,-,-,-,-,0.0,-,-,-,-,-,-,0.0,-,-,0.0,-,-,-,-,-,-,-,0.0,-,-,-,-,-,-,-,-,-,-,-,0.0,-,-,-,-,-,-,,-,0.0,-,-,-,-,-,-,-,-,-,-,0.0,-,-,-,-,-,-,-,-,-,-,-,-,-,-,-,-,0.0,-,-,-,0.0,-,-,-,-,2.943777,-,-,-,100.0,-,-,-,-,-,-,-,-,-,-,64.94154,-,-,-,-,-,-,-,-,-,0.0,-,-,-,-,-,0.0,-,-,-,-,0.0,-,-,-,-,-,-,-,-,-,-,-,0.0,-,-,-,-,-,-,-,-,0.0,-,-,-,0.0,87.2,34.5,0.262
983,4038,4642,Yamane M.,1982,,-,-,-,6.01088,-,-,-,-,-,-,-,-,-,0.0,-,-,-,0.0,-,-,0.0,0.0,-,-,-,-,-,32.78739,-,-,-,0.0,-,-,-,-,-,-,-,-,-,-,0.0,-,-,-,-,-,-,-,-,-,-,-,-,-,-,-,-,-,0.0,-,-,-,-,-,-,0.0,-,-,0.0,-,-,-,-,-,-,-,0.0,-,-,-,-,-,-,-,-,-,-,-,0.0,-,-,-,-,-,-,,-,0.0,-,-,-,-,-,-,-,-,-,-,0.0,-,-,-,-,-,-,-,-,-,-,-,-,-,-,-,-,0.0,-,-,-,0.0,-,-,-,-,6.01088,-,-,-,100.0,-,-,-,-,-,-,-,-,-,-,61.20173,-,-,-,-,-,-,-,-,-,0.0,-,-,-,-,-,0.0,-,-,-,-,0.0,-,-,-,-,-,-,-,-,-,-,-,0.0,-,-,-,-,-,-,-,-,0.0,-,-,-,0.0,90.1,35.2,0.278
984,4038,4643,Yamane M.,1982,,-,-,-,12.54742,-,-,-,-,-,-,-,-,-,0.0,-,-,-,0.0,-,-,0.0,0.0,-,-,-,-,-,34.22105,-,-,-,0.0,-,-,-,-,-,-,-,-,-,-,0.0,-,-,-,-,-,-,-,-,-,-,-,-,-,-,-,-,-,0.0,-,-,-,-,-,-,0.0,-,-,0.0,-,-,-,-,-,-,-,0.0,-,-,-,-,-,-,-,-,-,-,-,0.0,-,-,-,-,-,-,,-,0.0,-,-,-,-,-,-,-,-,-,-,0.0,-,-,-,-,-,-,-,-,-,-,-,-,-,-,-,-,0.0,-,-,-,0.0,-,-,-,-,12.54742,-,-,-,100.0,-,-,-,-,-,-,-,-,-,-,53.23153,-,-,-,-,-,-,-,-,-,0.0,-,-,-,-,-,0.0,-,-,-,-,0.0,-,-,-,-,-,-,-,-,-,-,-,0.0,-,-,-,-,-,-,-,-,0.0,-,-,-,0.0,93.3,36.2,0.287
985,4038,4644,Yamane M.,1982,,-,-,-,19.68174,-,-,-,-,-,-,-,-,-,0.0,-,-,-,0.0,-,-,0.0,0.0,-,-,-,-,-,35.78582,-,-,-,0.0,-,-,-,-,-,-,-,-,-,-,0.0,-,-,-,-,-,-,-,-,-,-,-,-,-,-,-,-,-,0.0,-,-,-,-,-,-,0.0,-,-,0.0,-,-,-,-,-,-,-,0.0,-,-,-,-,-,-,-,-,-,-,-,0.0,-,-,-,-,-,-,,-,0.0,-,-,-,-,-,-,-,-,-,-,0.0,-,-,-,-,-,-,-,-,-,-,-,-,-,-,-,-,0.0,-,-,-,0.0,-,-,-,-,19.68174,-,-,-,100.0,-,-,-,-,-,-,-,-,-,-,44.53244,-,-,-,-,-,-,-,-,-,0.0,-,-,-,-,-,0.0,-,-,-,-,0.0,-,-,-,-,-,-,-,-,-,-,-,0.0,-,-,-,-,-,-,-,-,0.0,-,-,-,0.0,98.8,38.2,0.291
986,4038,4645,Yamane M.,1982,,-,-,-,27.49975,-,-,-,-,-,-,-,-,-,0.0,-,-,-,0.0,-,-,0.0,0.0,-,-,-,-,-,37.50054,-,-,-,0.0,-,-,-,-,-,-,-,-,-,-,0.0,-,-,-,-,-,-,-,-,-,-,-,-,-,-,-,-,-,0.0,-,-,-,-,-,-,0.0,-,-,0.0,-,-,-,-,-,-,-,0.0,-,-,-,-,-,-,-,-,-,-,-,0.0,-,-,-,-,-,-,,-,0.0,-,-,-,-,-,-,-,-,-,-,0.0,-,-,-,-,-,-,-,-,-,-,-,-,-,-,-,-,0.0,-,-,-,0.0,-,-,-,-,27.49975,-,-,-,99.99999,-,-,-,-,-,-,-,-,-,-,34.99971,-,-,-,-,-,-,-,-,-,0.0,-,-,-,-,-,0.0,-,-,-,-,0.0,-,-,-,-,-,-,-,-,-,-,-,0.0,-,-,-,-,-,-,-,-,0.0,-,-,-,0.0,103.0,40.0,0.293
987,4038,4646,Yamane M.,1982,,-,-,-,36.10469,-,-,-,-,-,-,-,-,-,0.0,-,-,-,0.0,-,-,0.0,0.0,-,-,-,-,-,39.38786,-,-,-,0.0,-,-,-,-,-,-,-,-,-,-,0.0,-,-,-,-,-,-,-,-,-,-,-,-,-,-,-,-,-,0.0,-,-,-,-,-,-,0.0,-,-,0.0,-,-,-,-,-,-,-,0.0,-,-,-,-,-,-,-,-,-,-,-,0.0,-,-,-,-,-,-,,-,0.0,-,-,-,-,-,-,-,-,-,-,0.0,-,-,-,-,-,-,-,-,-,-,-,-,-,-,-,-,0.0,-,-,-,0.0,-,-,-,-,36.10469,-,-,-,100.0,-,-,-,-,-,-,-,-,-,-,24.50744,-,-,-,-,-,-,-,-,-,0.0,-,-,-,-,-,0.0,-,-,-,-,0.0,-,-,-,-,-,-,-,-,-,-,-,0.0,-,-,-,-,-,-,-,-,0.0,-,-,-,0.0,108.0,41.9,0.295
988,4204,50409,Molot V.A.,1992,,-,-,-,0.0,-,-,-,-,-,-,-,-,-,0.0,-,-,-,0.0,-,-,0.0,0.0,-,-,-,-,-,0.0,-,-,-,0.0,-,-,-,-,-,-,-,-,-,-,0.0,-,-,-,-,-,-,-,-,-,-,-,-,-,-,-,-,-,0.0,-,-,-,-,-,-,0.0,-,-,0.0,-,-,-,-,-,-,-,0.0,-,-,-,-,-,-,-,-,-,-,-,0.0,-,-,-,-,-,-,,-,0.0,-,-,-,-,-,-,-,-,-,-,25.2,-,-,-,-,-,-,-,-,-,-,-,-,-,-,-,-,0.0,-,-,-,0.0,-,-,-,-,0.0,-,-,-,100.0,-,-,-,-,-,-,-,-,-,-,74.8,-,-,-,-,-,-,-,-,-,0.0,-,-,-,-,-,0.0,-,-,-,-,0.0,-,-,-,-,-,-,-,-,-,-,-,0.0,-,-,-,-,-,-,-,-,0.0,-,-,-,0.0,59.2,24.3,0.219
989,4204,50410,Molot V.A.,1992,,-,-,-,0.0,-,-,-,-,-,-,-,-,-,2.0,-,-,-,0.0,-,-,0.0,0.0,-,-,-,-,-,0.0,-,-,-,0.0,-,-,-,-,-,-,-,-,-,-,0.0,-,-,-,-,-,-,-,-,-,-,-,-,-,-,-,-,-,0.0,-,-,-,-,-,-,0.0,-,-,0.0,-,-,-,-,-,-,-,0.0,-,-,-,-,-,-,-,-,-,-,-,0.0,-,-,-,-,-,-,,-,0.0,-,-,-,-,-,-,-,-,-,-,25.0,-,-,-,-,-,-,-,-,-,-,-,-,-,-,-,-,0.0,-,-,-,0.0,-,-,-,-,2.0,-,-,-,100.0,-,-,-,-,-,-,-,-,-,-,73.0,-,-,-,-,-,-,-,-,-,0.0,-,-,-,-,-,0.0,-,-,-,-,0.0,-,-,-,-,-,-,-,-,-,-,-,0.0,-,-,-,-,-,-,-,-,0.0,-,-,-,0.0,61.3,24.6,0.251
990,4204,50411,Molot V.A.,1992,,-,-,-,0.0,-,-,-,-,-,-,-,-,-,5.3,-,-,-,0.0,-,-,0.0,0.0,-,-,-,-,-,0.0,-,-,-,0.0,-,-,-,-,-,-,-,-,-,-,0.0,-,-,-,-,-,-,-,-,-,-,-,-,-,-,-,-,-,0.0,-,-,-,-,-,-,0.0,-,-,0.0,-,-,-,-,-,-,-,0.0,-,-,-,-,-,-,-,-,-,-,-,0.0,-,-,-,-,-,-,,-,0.0,-,-,-,-,-,-,-,-,-,-,24.9,-,-,-,-,-,-,-,-,-,-,-,-,-,-,-,-,0.0,-,-,-,0.0,-,-,-,-,5.3,-,-,-,100.0,-,-,-,-,-,-,-,-,-,-,69.8,-,-,-,-,-,-,-,-,-,0.0,-,-,-,-,-,0.0,-,-,-,-,0.0,-,-,-,-,-,-,-,-,-,-,-,0.0,-,-,-,-,-,-,-,-,0.0,-,-,-,0.0,62.2,25.2,0.233
991,4204,50412,Molot V.A.,1992,,-,-,-,0.0,-,-,-,-,-,-,-,-,-,6.0,-,-,-,0.0,-,-,0.0,0.0,-,-,-,-,-,0.0,-,-,-,0.0,-,-,-,-,-,-,-,-,-,-,0.0,-,-,-,-,-,-,-,-,-,-,-,-,-,-,-,-,-,0.0,-,-,-,-,-,-,0.0,-,-,0.0,-,-,-,-,-,-,-,0.0,-,-,-,-,-,-,-,-,-,-,-,0.0,-,-,-,-,-,-,,-,0.0,-,-,-,-,-,-,-,-,-,-,25.0,-,-,-,-,-,-,-,-,-,-,-,-,-,-,-,-,0.0,-,-,-,0.0,-,-,-,-,6.0,-,-,-,100.0,-,-,-,-,-,-,-,-,-,-,69.0,-,-,-,-,-,-,-,-,-,0.0,-,-,-,-,-,0.0,-,-,-,-,0.0,-,-,-,-,-,-,-,-,-,-,-,0.0,-,-,-,-,-,-,-,-,0.0,-,-,-,0.0,64.4,26.4,0.229
992,4204,50413,Molot V.A.,1992,,-,-,-,0.0,-,-,-,-,-,-,-,-,-,8.2,-,-,-,0.0,-,-,0.0,0.0,-,-,-,-,-,0.0,-,-,-,0.0,-,-,-,-,-,-,-,-,-,-,0.0,-,-,-,-,-,-,-,-,-,-,-,-,-,-,-,-,-,0.0,-,-,-,-,-,-,0.0,-,-,0.0,-,-,-,-,-,-,-,0.0,-,-,-,-,-,-,-,-,-,-,-,0.0,-,-,-,-,-,-,,-,0.0,-,-,-,-,-,-,-,-,-,-,26.1,-,-,-,-,-,-,-,-,-,-,-,-,-,-,-,-,0.0,-,-,-,0.0,-,-,-,-,8.2,-,-,-,99.99999,-,-,-,-,-,-,-,-,-,-,65.7,-,-,-,-,-,-,-,-,-,0.0,-,-,-,-,-,0.0,-,-,-,-,0.0,-,-,-,-,-,-,-,-,-,-,-,0.0,-,-,-,-,-,-,-,-,0.0,-,-,-,0.0,68.5,27.9,0.224
993,4204,50414,Molot V.A.,1992,,-,-,-,0.0,-,-,-,-,-,-,-,-,-,10.0,-,-,-,0.0,-,-,0.0,0.0,-,-,-,-,-,0.0,-,-,-,0.0,-,-,-,-,-,-,-,-,-,-,0.0,-,-,-,-,-,-,-,-,-,-,-,-,-,-,-,-,-,0.0,-,-,-,-,-,-,0.0,-,-,0.0,-,-,-,-,-,-,-,0.0,-,-,-,-,-,-,-,-,-,-,-,0.0,-,-,-,-,-,-,,-,0.0,-,-,-,-,-,-,-,-,-,-,25.0,-,-,-,-,-,-,-,-,-,-,-,-,-,-,-,-,0.0,-,-,-,0.0,-,-,-,-,10.0,-,-,-,100.0,-,-,-,-,-,-,-,-,-,-,65.0,-,-,-,-,-,-,-,-,-,0.0,-,-,-,-,-,0.0,-,-,-,-,0.0,-,-,-,-,-,-,-,-,-,-,-,0.0,-,-,-,-,-,-,-,-,0.0,-,-,-,0.0,71.3,29.2,0.234
994,4204,50415,Molot V.A.,1992,,-,-,-,0.0,-,-,-,-,-,-,-,-,-,13.74745,-,-,-,0.0,-,-,0.0,0.0,-,-,-,-,-,0.0,-,-,-,0.0,-,-,-,-,-,-,-,-,-,-,0.0,-,-,-,-,-,-,-,-,-,-,-,-,-,-,-,-,-,0.0,-,-,-,-,-,-,0.0,-,-,0.0,-,-,-,-,-,-,-,0.0,-,-,-,-,-,-,-,-,-,-,-,0.0,-,-,-,-,-,-,,-,0.0,-,-,-,-,-,-,-,-,-,-,24.23625,-,-,-,-,-,-,-,-,-,-,-,-,-,-,-,-,0.0,-,-,-,0.0,-,-,-,-,13.74745,-,-,-,100.0,-,-,-,-,-,-,-,-,-,-,62.0163,-,-,-,-,-,-,-,-,-,0.0,-,-,-,-,-,0.0,-,-,-,-,0.0,-,-,-,-,-,-,-,-,-,-,-,0.0,-,-,-,-,-,-,-,-,0.0,-,-,-,0.0,72.7,29.6,0.182
995,4204,50416,Molot V.A.,1992,,-,-,-,0.0,-,-,-,-,-,-,-,-,-,21.8,-,-,-,0.0,-,-,0.0,0.0,-,-,-,-,-,0.0,-,-,-,0.0,-,-,-,-,-,-,-,-,-,-,0.0,-,-,-,-,-,-,-,-,-,-,-,-,-,-,-,-,-,0.0,-,-,-,-,-,-,0.0,-,-,0.0,-,-,-,-,-,-,-,0.0,-,-,-,-,-,-,-,-,-,-,-,0.0,-,-,-,-,-,-,,-,0.0,-,-,-,-,-,-,-,-,-,-,22.0,-,-,-,-,-,-,-,-,-,-,-,-,-,-,-,-,0.0,-,-,-,0.0,-,-,-,-,21.8,-,-,-,100.0,-,-,-,-,-,-,-,-,-,-,56.2,-,-,-,-,-,-,-,-,-,0.0,-,-,-,-,-,0.0,-,-,-,-,0.0,-,-,-,-,-,-,-,-,-,-,-,0.0,-,-,-,-,-,-,-,-,0.0,-,-,-,0.0,76.9,32.6,0.219
996,4204,50417,Molot V.A.,1992,,-,-,-,0.0,-,-,-,-,-,-,-,-,-,0.0,-,-,-,0.0,-,-,0.0,0.0,-,-,-,-,-,0.0,-,-,-,0.0,-,-,-,-,-,-,-,-,-,-,0.0,-,-,-,-,-,-,-,-,-,-,-,-,-,-,-,-,-,2.0,-,-,-,-,-,-,0.0,-,-,0.0,-,-,-,-,-,-,-,0.0,-,-,-,-,-,-,-,-,-,-,-,0.0,-,-,-,-,-,-,,-,0.0,-,-,-,-,-,-,-,-,-,-,25.0,-,-,-,-,-,-,-,-,-,-,-,-,-,-,-,-,0.0,-,-,-,0.0,-,-,-,-,2.0,-,-,-,100.0,-,-,-,-,-,-,-,-,-,-,73.0,-,-,-,-,-,-,-,-,-,0.0,-,-,-,-,-,0.0,-,-,-,-,0.0,-,-,-,-,-,-,-,-,-,-,-,0.0,-,-,-,-,-,-,-,-,0.0,-,-,-,0.0,60.2,24.3,0.237
997,4204,50418,Molot V.A.,1992,,-,-,-,0.0,-,-,-,-,-,-,-,-,-,0.0,-,-,-,0.0,-,-,0.0,0.0,-,-,-,-,-,0.0,-,-,-,0.0,-,-,-,-,-,-,-,-,-,-,0.0,-,-,-,-,-,-,-,-,-,-,-,-,-,-,-,-,-,3.8,-,-,-,-,-,-,0.0,-,-,0.0,-,-,-,-,-,-,-,0.0,-,-,-,-,-,-,-,-,-,-,-,0.0,-,-,-,-,-,-,,-,0.0,-,-,-,-,-,-,-,-,-,-,24.6,-,-,-,-,-,-,-,-,-,-,-,-,-,-,-,-,0.0,-,-,-,0.0,-,-,-,-,3.8,-,-,-,100.0,-,-,-,-,-,-,-,-,-,-,71.6,-,-,-,-,-,-,-,-,-,0.0,-,-,-,-,-,0.0,-,-,-,-,0.0,-,-,-,-,-,-,-,-,-,-,-,0.0,-,-,-,-,-,-,-,-,0.0,-,-,-,0.0,61.3,24.9,0.226
