Repository: jacobergzhou/Poisson-Ratio

File: Non_metal_07242019.csv (part 14 of 91)
Index,Code,Glass #,Author,Year,Trademark,glass_comp,Ag2O,AgI,Al,Al2O3,AlF3,AlN,As,As2O3,As2O5,As2S3,As2Se3,AsSe,B,B2O3,BaCl2,BaF2,BaO,BeF2,BeO,Bi2O3,BiCl3,Br,Ca,CaF2,CaO,Cd,CdCl2,CdF2,CdO,Ce2O3,CeF3,CeO2,Cl,Co3O4,CoO,Cr2O3,Cs2O,CsCl,CsF,Cu2O,CuO,Dy2O3,Er,Er2O3,ErF3,Eu,Eu2O3,EuF3,F,Fe,Fe2O3,FeO,Ga,Ga2O3,Ga2S3,Ga2Se3,GaF3,Gd2O3,GdF3,Ge,GeO2,GeS2,GeSe2,H2O,HfF4,HfO2,Hg,Ho2O3,I,InF3,K,K2O,K2S,K2SO4,KBr,KCl,KF,KHF2,La,La2O3,La2S3,LaF3,Li,Li2O,Li2S,Li2SO4,LiBr,LiCl,LiF,LiI,MgF2,MgO,Mn2O3,MnF2,MnO,MnO2,MoO2,MoO3,N,Na,Na2O,Na2S,Na2SO4,NaCl,NaF,NaPO3,Nb2O5,Nd,Nd2O3,NdF3,NH4NO3,NiO,O,OH,P,P2O5,Pb,PbCl2,PbF2,PbO,PdO,Pr2O3,Pr6O11,PrF3,Rb2O,RbF,Rh2O3,RuO2,S,Sb,Sb2O3,Sb2S3,Sc2O3,Se,Si,Si3N4,SiC,SiO2,Sm2O3,Sn,SnO,SnO2,SO2,SO3,Sr,SrCl2,SrF2,SrO,Ta2O3,Ta2O5,Tb2O3,TbF3,Te,TeO2,Th,ThF4,ThO2,TiO2,Tl,Tl2O,Tl2Se,TlSe,Tm2O3,U,U3O8,UO2,V,V2O5,VO6,WO3,Y,Y2O3,Yb2O3,YbF3,YF3,ZnCl2,ZnF2,ZnO,ZnSO4,ZrF4,ZrO2,Young's modulus E (GPa),Shear modulus G (GPa),Poisson's ratio v
# 972,7278,55245,Osaka A.,1989,nan,(B2O3)66.7 (BaO)33.3 ,0.0,0,0.0,0.0,0.0,0.0,0.0,0.0,0.0,0,0,0,0.0,66.7,0,0.0,33.3,0.0,0.0,0.0,0.0,0,0.0,0.0,0.0,0.0,0,0,0.0,0.0,0,0.0,0.0,0.0,0.0,0.0,0.0,0,0.0,0.0,0.0,0.0,0.0,0.0,0,0.0,0.0,0,0.0,0.0,0.0,0.0,0.0,0.0,0,0,0,0.0,0,0.0,0.0,0,0,0.0,0,0.0,0.0,0.0,0,0.0,0.0,0.0,0,0,0.0,0.0,0,0.0,0.0,0.0,0,0.0,0.0,0.0,0,0,0,0.0,0.0,0,0.0,0.0,0.0,0,0.0,0.0,0.0,0.0,0.0,0.0,0.0,0.0,0.0,0.0,0.0,0.0,0.0,0.0,0.0,0.0,0.0,0.0,0.0,0.0,0.0,0.0,0.0,0.0,0.0,0.0,0.0,0.0,0.0,0,0.0,0.0,0.0,0.0,0.0,0.0,0.0,0,0.0,0.0,0.0,0.0,0.0,0.0,0.0,0,0.0,0.0,0.0,0.0,0.0,0,0.0,0.0,0.0,0.0,0.0,0,0.0,0.0,0.0,0.0,0,0.0,0.0,0.0,0,0,0,0.0,0.0,0.0,0.0,0.0,0.0,0.0,0.0,0.0,0.0,0.0,0.0,0.0,0.0,0.0,0,0.0,0.0,65.3,25.3,0.2905139
# 973,36434,435407,Matsuda Y.,2009,nan,(B2O3)56.0 (Li2O)44.0 ,0.0,0,0.0,0.0,0.0,0.0,0.0,0.0,0.0,0,0,0,0.0,56.0,0,0.0,0.0,0.0,0.0,0.0,0.0,0,0.0,0.0,0.0,0.0,0,0,0.0,0.0,0,0.0,0.0,0.0,0.0,0.0,0.0,0,0.0,0.0,0.0,0.0,0.0,0.0,0,0.0,0.0,0,0.0,0.0,0.0,0.0,0.0,0.0,0,0,0,0.0,0,0.0,0.0,0,0,0.0,0,0.0,0.0,0.0,0,0.0,0.0,0.0,0,0,0.0,0.0,0,0.0,0.0,0.0,0,0.0,0.0,44.0,0,0,0,0.0,0.0,0,0.0,0.0,0.0,0,0.0,0.0,0.0,0.0,0.0,0.0,0.0,0.0,0.0,0.0,0.0,0.0,0.0,0.0,0.0,0.0,0.0,0.0,0.0,0.0,0.0,0.0,0.0,0.0,0.0,0.0,0.0,0.0,0.0,0,0.0,0.0,0.0,0.0,0.0,0.0,0.0,0,0.0,0.0,0.0,0.0,0.0,0.0,0.0,0,0.0,0.0,0.0,0.0,0.0,0,0.0,0.0,0.0,0.0,0.0,0,0.0,0.0,0.0,0.0,0,0.0,0.0,0.0,0,0,0,0.0,0.0,0.0,0.0,0.0,0.0,0.0,0.0,0.0,0.0,0.0,0.0,0.0,0.0,0.0,0,0.0,0.0,80.0,31.0,0.2903226
# 974,40473,468181,Striepe S.,2013,nan,(B2O3)75.0 (CaO)10.0 (Na2O)15.0 ,0.0,0,0.0,0.0,0.0,0.0,0.0,0.0,0.0,0,0,0,0.0,75.0,0,0.0,0.0,0.0,0.0,0.0,0.0,0,0.0,0.0,10.0,0.0,0,0,0.0,0.0,0,0.0,0.0,0.0,0.0,0.0,0.0,0,0.0,0.0,0.0,0.0,0.0,0.0,0,0.0,0.0,0,0.0,0.0,0.0,0.0,0.0,0.0,0,0,0,0.0,0,0.0,0.0,0,0,0.0,0,0.0,0.0,0.0,0,0.0,0.0,0.0,0,0,0.0,0.0,0,0.0,0.0,0.0,0,0.0,0.0,0.0,0,0,0,0.0,0.0,0,0.0,0.0,0.0,0,0.0,0.0,0.0,0.0,0.0,0.0,15.0,0.0,0.0,0.0,0.0,0.0,0.0,0.0,0.0,0.0,0.0,0.0,0.0,0.0,0.0,0.0,0.0,0.0,0.0,0.0,0.0,0.0,0.0,0,0.0,0.0,0.0,0.0,0.0,0.0,0.0,0,0.0,0.0,0.0,0.0,0.0,0.0,0.0,0,0.0,0.0,0.0,0.0,0.0,0,0.0,0.0,0.0,0.0,0.0,0,0.0,0.0,0.0,0.0,0,0.0,0.0,0.0,0,0,0,0.0,0.0,0.0,0.0,0.0,0.0,0.0,0.0,0.0,0.0,0.0,0.0,0.0,0.0,0.0,0,0.0,0.0,62.7,24.3,0.29012350000000003
# 975,7278,55246,Osaka A.,1989,nan,(B2O3)60.0 (BaO)33.3 (P2O5)6.7 ,0.0,0,0.0,0.0,0.0,0.0,0.0,0.0,0.0,0,0,0,0.0,60.0,0,0.0,33.3,0.0,0.0,0.0,0.0,0,0.0,0.0,0.0,0.0,0,0,0.0,0.0,0,0.0,0.0,0.0,0.0,0.0,0.0,0,0.0,0.0,0.0,0.0,0.0,0.0,0,0.0,0.0,0,0.0,0.0,0.0,0.0,0.0,0.0,0,0,0,0.0,0,0.0,0.0,0,0,0.0,0,0.0,0.0,0.0,0,0.0,0.0,0.0,0,0,0.0,0.0,0,0.0,0.0,0.0,0,0.0,0.0,0.0,0,0,0,0.0,0.0,0,0.0,0.0,0.0,0,0.0,0.0,0.0,0.0,0.0,0.0,0.0,0.0,0.0,0.0,0.0,0.0,0.0,0.0,0.0,0.0,0.0,0.0,0.0,0.0,0.0,6.7,0.0,0.0,0.0,0.0,0.0,0.0,0.0,0,0.0,0.0,0.0,0.0,0.0,0.0,0.0,0,0.0,0.0,0.0,0.0,0.0,0.0,0.0,0,0.0,0.0,0.0,0.0,0.0,0,0.0,0.0,0.0,0.0,0.0,0,0.0,0.0,0.0,0.0,0,0.0,0.0,0.0,0,0,0,0.0,0.0,0.0,0.0,0.0,0.0,0.0,0.0,0.0,0.0,0.0,0.0,0.0,0.0,0.0,0,0.0,0.0,59.6,23.1,0.2900432
# 976,5149,19210,Nemilov S.V.,1972,nan,(B2O3)65.3 (Na2O)34.7 ,0.0,0,0.0,0.0,0.0,0.0,0.0,0.0,0.0,0,0,0,0.0,65.3,0,0.0,0.0,0.0,0.0,0.0,0.0,0,0.0,0.0,0.0,0.0,0,0,0.0,0.0,0,0.0,0.0,0.0,0.0,0.0,0.0,0,0.0,0.0,0.0,0.0,0.0,0.0,0,0.0,0.0,0,0.0,0.0,0.0,0.0,0.0,0.0,0,0,0,0.0,0,0.0,0.0,0,0,0.0,0,0.0,0.0,0.0,0,0.0,0.0,0.0,0,0,0.0,0.0,0,0.0,0.0,0.0,0,0.0,0.0,0.0,0,0,0,0.0,0.0,0,0.0,0.0,0.0,0,0.0,0.0,0.0,0.0,0.0,0.0,34.7,0.0,0.0,0.0,0.0,0.0,0.0,0.0,0.0,0.0,0.0,0.0,0.0,0.0,0.0,0.0,0.0,0.0,0.0,0.0,0.0,0.0,0.0,0,0.0,0.0,0.0,0.0,0.0,0.0,0.0,0,0.0,0.0,0.0,0.0,0.0,0.0,0.0,0,0.0,0.0,0.0,0.0,0.0,0,0.0,0.0,0.0,0.0,0.0,0,0.0,0.0,0.0,0.0,0,0.0,0.0,0.0,0,0,0,0.0,0.0,0.0,0.0,0.0,0.0,0.0,0.0,0.0,0.0,0.0,0.0,0.0,0.0,0.0,0,0.0,0.0,nan,nan,0.29
# 977,5832,92837,Rao K.J.,1986,nan,(MoO3)40.0 (Na2O)40.0 (P2O5)20.0 ,0.0,0,0.0,0.0,0.0,0.0,0.0,0.0,0.0,0,0,0,0.0,0.0,0,0.0,0.0,0.0,0.0,0.0,0.0,0,0.0,0.0,0.0,0.0,0,0,0.0,0.0,0,0.0,0.0,0.0,0.0,0.0,0.0,0,0.0,0.0,0.0,0.0,0.0,0.0,0,0.0,0.0,0,0.0,0.0,0.0,0.0,0.0,0.0,0,0,0,0.0,0,0.0,0.0,0,0,0.0,0,0.0,0.0,0.0,0,0.0,0.0,0.0,0,0,0.0,0.0,0,0.0,0.0,0.0,0,0.0,0.0,0.0,0,0,0,0.0,0.0,0,0.0,0.0,0.0,0,0.0,0.0,0.0,40.0,0.0,0.0,40.0,0.0,0.0,0.0,0.0,0.0,0.0,0.0,0.0,0.0,0.0,0.0,0.0,0.0,0.0,20.0,0.0,0.0,0.0,0.0,0.0,0.0,0.0,0,0.0,0.0,0.0,0.0,0.0,0.0,0.0,0,0.0,0.0,0.0,0.0,0.0,0.0,0.0,0,0.0,0.0,0.0,0.0,0.0,0,0.0,0.0,0.0,0.0,0.0,0,0.0,0.0,0.0,0.0,0,0.0,0.0,0.0,0,0,0,0.0,0.0,0.0,0.0,0.0,0.0,0.0,0.0,0.0,0.0,0.0,0.0,0.0,0.0,0.0,0,0.0,0.0,40.1,15.5,0.29
# 978,5832,92840,Rao K.J.,1986,nan,(K2O)30.0 (MoO3)50.0 (P2O5)20.0 ,0.0,0,0.0,0.0,0.0,0.0,0.0,0.0,0.0,0,0,0,0.0,0.0,0,0.0,0.0,0.0,0.0,0.0,0.0,0,0.0,0.0,0.0,0.0,0,0,0.0,0.0,0,0.0,0.0,0.0,0.0,0.0,0.0,0,0.0,0.0,0.0,0.0,0.0,0.0,0,0.0,0.0,0,0.0,0.0,0.0,0.0,0.0,0.0,0,0,0,0.0,0,0.0,0.0,0,0,0.0,0,0.0,0.0,0.0,0,0.0,0.0,30.0,0,0,0.0,0.0,0,0.0,0.0,0.0,0,0.0,0.0,0.0,0,0,0,0.0,0.0,0,0.0,0.0,0.0,0,0.0,0.0,0.0,50.0,0.0,0.0,0.0,0.0,0.0,0.0,0.0,0.0,0.0,0.0,0.0,0.0,0.0,0.0,0.0,0.0,0.0,20.0,0.0,0.0,0.0,0.0,0.0,0.0,0.0,0,0.0,0.0,0.0,0.0,0.0,0.0,0.0,0,0.0,0.0,0.0,0.0,0.0,0.0,0.0,0,0.0,0.0,0.0,0.0,0.0,0,0.0,0.0,0.0,0.0,0.0,0,0.0,0.0,0.0,0.0,0,0.0,0.0,0.0,0,0,0,0.0,0.0,0.0,0.0,0.0,0.0,0.0,0.0,0.0,0.0,0.0,0.0,0.0,0.0,0.0,0,0.0,0.0,35.5,12.6,0.29
# 979,5832,52360,Rao K.J.,1986,nan,(K2O)35.0 (MoO3)20.0 (Na2O)5.0 (P2O5)40.0 ,0.0,0,0.0,0.0,0.0,0.0,0.0,0.0,0.0,0,0,0,0.0,0.0,0,0.0,0.0,0.0,0.0,0.0,0.0,0,0.0,0.0,0.0,0.0,0,0,0.0,0.0,0,0.0,0.0,0.0,0.0,0.0,0.0,0,0.0,0.0,0.0,0.0,0.0,0.0,0,0.0,0.0,0,0.0,0.0,0.0,0.0,0.0,0.0,0,0,0,0.0,0,0.0,0.0,0,0,0.0,0,0.0,0.0,0.0,0,0.0,0.0,35.0,0,0,0.0,0.0,0,0.0,0.0,0.0,0,0.0,0.0,0.0,0,0,0,0.0,0.0,0,0.0,0.0,0.0,0,0.0,0.0,0.0,20.0,0.0,0.0,5.0,0.0,0.0,0.0,0.0,0.0,0.0,0.0,0.0,0.0,0.0,0.0,0.0,0.0,0.0,40.0,0.0,0.0,0.0,0.0,0.0,0.0,0.0,0,0.0,0.0,0.0,0.0,0.0,0.0,0.0,0,0.0,0.0,0.0,0.0,0.0,0.0,0.0,0,0.0,0.0,0.0,0.0,0.0,0,0.0,0.0,0.0,0.0,0.0,0,0.0,0.0,0.0,0.0,0,0.0,0.0,0.0,0,0,0,0.0,0.0,0.0,0.0,0.0,0.0,0.0,0.0,0.0,0.0,0.0,0.0,0.0,0.0,0.0,0,0.0,0.0,30.5,11.8,0.29
# 980,5832,52361,Rao K.J.,1986,nan,(K2O)30.0 (MoO3)20.0 (Na2O)10.0 (P2O5)40.0 ,0.0,0,0.0,0.0,0.0,0.0,0.0,0.0,0.0,0,0,0,0.0,0.0,0,0.0,0.0,0.0,0.0,0.0,0.0,0,0.0,0.0,0.0,0.0,0,0,0.0,0.0,0,0.0,0.0,0.0,0.0,0.0,0.0,0,0.0,0.0,0.0,0.0,0.0,0.0,0,0.0,0.0,0,0.0,0.0,0.0,0.0,0.0,0.0,0,0,0,0.0,0,0.0,0.0,0,0,0.0,0,0.0,0.0,0.0,0,0.0,0.0,30.0,0,0,0.0,0.0,0,0.0,0.0,0.0,0,0.0,0.0,0.0,0,0,0,0.0,0.0,0,0.0,0.0,0.0,0,0.0,0.0,0.0,20.0,0.0,0.0,10.0,0.0,0.0,0.0,0.0,0.0,0.0,0.0,0.0,0.0,0.0,0.0,0.0,0.0,0.0,40.0,0.0,0.0,0.0,0.0,0.0,0.0,0.0,0,0.0,0.0,0.0,0.0,0.0,0.0,0.0,0,0.0,0.0,0.0,0.0,0.0,0.0,0.0,0,0.0,0.0,0.0,0.0,0.0,0,0.0,0.0,0.0,0.0,0.0,0,0.0,0.0,0.0,0.0,0,0.0,0.0,0.0,0,0,0,0.0,0.0,0.0,0.0,0.0,0.0,0.0,0.0,0.0,0.0,0.0,0.0,0.0,0.0,0.0,0,0.0,0.0,32.6,12.6,0.29
# 981,5832,52369,Rao K.J.,1986,nan,(K2O)35.0 (Li2O)5.0 (MoO3)20.0 (P2O5)40.0 ,0.0,0,0.0,0.0,0.0,0.0,0.0,0.0,0.0,0,0,0,0.0,0.0,0,0.0,0.0,0.0,0.0,0.0,0.0,0,0.0,0.0,0.0,0.0,0,0,0.0,0.0,0,0.0,0.0,0.0,0.0,0.0,0.0,0,0.0,0.0,0.0,0.0,0.0,0.0,0,0.0,0.0,0,0.0,0.0,0.0,0.0,0.0,0.0,0,0,0,0.0,0,0.0,0.0,0,0,0.0,0,0.0,0.0,0.0,0,0.0,0.0,35.0,0,0,0.0,0.0,0,0.0,0.0,0.0,0,0.0,0.0,5.0,0,0,0,0.0,0.0,0,0.0,0.0,0.0,0,0.0,0.0,0.0,20.0,0.0,0.0,0.0,0.0,0.0,0.0,0.0,0.0,0.0,0.0,0.0,0.0,0.0,0.0,0.0,0.0,0.0,40.0,0.0,0.0,0.0,0.0,0.0,0.0,0.0,0,0.0,0.0,0.0,0.0,0.0,0.0,0.0,0,0.0,0.0,0.0,0.0,0.0,0.0,0.0,0,0.0,0.0,0.0,0.0,0.0,0,0.0,0.0,0.0,0.0,0.0,0,0.0,0.0,0.0,0.0,0,0.0,0.0,0.0,0,0,0,0.0,0.0,0.0,0.0,0.0,0.0,0.0,0.0,0.0,0.0,0.0,0.0,0.0,0.0,0.0,0,0.0,0.0,29.8,11.5,0.29
# 982,5833,92855,Damodaran K.V.,1989,nan,(K2O)40.0 (P2O5)20.0 (WO3)40.0 ,0.0,0,0.0,0.0,0.0,0.0,0.0,0.0,0.0,0,0,0,0.0,0.0,0,0.0,0.0,0.0,0.0,0.0,0.0,0,0.0,0.0,0.0,0.0,0,0,0.0,0.0,0,0.0,0.0,0.0,0.0,0.0,0.0,0,0.0,0.0,0.0,0.0,0.0,0.0,0,0.0,0.0,0,0.0,0.0,0.0,0.0,0.0,0.0,0,0,0,0.0,0,0.0,0.0,0,0,0.0,0,0.0,0.0,0.0,0,0.0,0.0,40.0,0,0,0.0,0.0,0,0.0,0.0,0.0,0,0.0,0.0,0.0,0,0,0,0.0,0.0,0,0.0,0.0,0.0,0,0.0,0.0,0.0,0.0,0.0,0.0,0.0,0.0,0.0,0.0,0.0,0.0,0.0,0.0,0.0,0.0,0.0,0.0,0.0,0.0,0.0,20.0,0.0,0.0,0.0,0.0,0.0,0.0,0.0,0,0.0,0.0,0.0,0.0,0.0,0.0,0.0,0,0.0,0.0,0.0,0.0,0.0,0.0,0.0,0,0.0,0.0,0.0,0.0,0.0,0,0.0,0.0,0.0,0.0,0.0,0,0.0,0.0,0.0,0.0,0,0.0,0.0,0.0,0,0,0,0.0,0.0,0.0,0.0,0.0,0.0,40.0,0.0,0.0,0.0,0.0,0.0,0.0,0.0,0.0,0,0.0,0.0,36.1,14.0,0.29
# 983,6099,17442,Nemilov S.V.,1976,nan,(B2O3)40.0 (GeO2)40.0 (La2O3)20.0 ,0.0,0,0.0,0.0,0.0,0.0,0.0,0.0,0.0,0,0,0,0.0,40.0,0,0.0,0.0,0.0,0.0,0.0,0.0,0,0.0,0.0,0.0,0.0,0,0,0.0,0.0,0,0.0,0.0,0.0,0.0,0.0,0.0,0,0.0,0.0,0.0,0.0,0.0,0.0,0,0.0,0.0,0,0.0,0.0,0.0,0.0,0.0,0.0,0,0,0,0.0,0,0.0,40.0,0,0,0.0,0,0.0,0.0,0.0,0,0.0,0.0,0.0,0,0,0.0,0.0,0,0.0,0.0,20.0,0,0.0,0.0,0.0,0,0,0,0.0,0.0,0,0.0,0.0,0.0,0,0.0,0.0,0.0,0.0,0.0,0.0,0.0,0.0,0.0,0.0,0.0,0.0,0.0,0.0,0.0,0.0,0.0,0.0,0.0,0.0,0.0,0.0,0.0,0.0,0.0,0.0,0.0,0.0,0.0,0,0.0,0.0,0.0,0.0,0.0,0.0,0.0,0,0.0,0.0,0.0,0.0,0.0,0.0,0.0,0,0.0,0.0,0.0,0.0,0.0,0,0.0,0.0,0.0,0.0,0.0,0,0.0,0.0,0.0,0.0,0,0.0,0.0,0.0,0,0,0,0.0,0.0,0.0,0.0,0.0,0.0,0.0,0.0,0.0,0.0,0.0,0.0,0.0,0.0,0.0,0,0.0,0.0,92.4,35.83,0.29
# 984,6172,90302,Nemilov S.V.,1973,nan,(GeO2)57.5 (La2O3)22.5 (Ta2O5)20.0 ,0.0,0,0.0,0.0,0.0,0.0,0.0,0.0,0.0,0,0,0,0.0,0.0,0,0.0,0.0,0.0,0.0,0.0,0.0,0,0.0,0.0,0.0,0.0,0,0,0.0,0.0,0,0.0,0.0,0.0,0.0,0.0,0.0,0,0.0,0.0,0.0,0.0,0.0,0.0,0,0.0,0.0,0,0.0,0.0,0.0,0.0,0.0,0.0,0,0,0,0.0,0,0.0,57.5,0,0,0.0,0,0.0,0.0,0.0,0,0.0,0.0,0.0,0,0,0.0,0.0,0,0.0,0.0,22.5,0,0.0,0.0,0.0,0,0,0,0.0,0.0,0,0.0,0.0,0.0,0,0.0,0.0,0.0,0.0,0.0,0.0,0.0,0.0,0.0,0.0,0.0,0.0,0.0,0.0,0.0,0.0,0.0,0.0,0.0,0.0,0.0,0.0,0.0,0.0,0.0,0.0,0.0,0.0,0.0,0,0.0,0.0,0.0,0.0,0.0,0.0,0.0,0,0.0,0.0,0.0,0.0,0.0,0.0,0.0,0,0.0,0.0,0.0,0.0,0.0,0,0.0,0.0,0.0,20.0,0.0,0,0.0,0.0,0.0,0.0,0,0.0,0.0,0.0,0,0,0,0.0,0.0,0.0,0.0,0.0,0.0,0.0,0.0,0.0,0.0,0.0,0.0,0.0,0.0,0.0,0,0.0,0.0,102.0,39.83,0.29
# 985,6336,72725,Levenberg V.A.,1979,nan,(P2O5)75.0 (Pr2O3)25.0 ,0.0,0,0.0,0.0,0.0,0.0,0.0,0.0,0.0,0,0,0,0.0,0.0,0,0.0,0.0,0.0,0.0,0.0,0.0,0,0.0,0.0,0.0,0.0,0,0,0.0,0.0,0,0.0,0.0,0.0,0.0,0.0,0.0,0,0.0,0.0,0.0,0.0,0.0,0.0,0,0.0,0.0,0,0.0,0.0,0.0,0.0,0.0,0.0,0,0,0,0.0,0,0.0,0.0,0,0,0.0,0,0.0,0.0,0.0,0,0.0,0.0,0.0,0,0,0.0,0.0,0,0.0,0.0,0.0,0,0.0,0.0,0.0,0,0,0,0.0,0.0,0,0.0,0.0,0.0,0,0.0,0.0,0.0,0.0,0.0,0.0,0.0,0.0,0.0,0.0,0.0,0.0,0.0,0.0,0.0,0.0,0.0,0.0,0.0,0.0,0.0,75.0,0.0,0.0,0.0,0.0,0.0,25.0,0.0,0,0.0,0.0,0.0,0.0,0.0,0.0,0.0,0,0.0,0.0,0.0,0.0,0.0,0.0,0.0,0,0.0,0.0,0.0,0.0,0.0,0,0.0,0.0,0.0,0.0,0.0,0,0.0,0.0,0.0,0.0,0,0.0,0.0,0.0,0,0,0,0.0,0.0,0.0,0.0,0.0,0.0,0.0,0.0,0.0,0.0,0.0,0.0,0.0,0.0,0.0,0,0.0,0.0,57.8,22.4,0.29
# 986,6337,72730,Levenberg V.A.,1979,nan,(P2O5)75.0 (Tb2O3)25.0 ,0.0,0,0.0,0.0,0.0,0.0,0.0,0.0,0.0,0,0,0,0.0,0.0,0,0.0,0.0,0.0,0.0,0.0,0.0,0,0.0,0.0,0.0,0.0,0,0,0.0,0.0,0,0.0,0.0,0.0,0.0,0.0,0.0,0,0.0,0.0,0.0,0.0,0.0,0.0,0,0.0,0.0,0,0.0,0.0,0.0,0.0,0.0,0.0,0,0,0,0.0,0,0.0,0.0,0,0,0.0,0,0.0,0.0,0.0,0,0.0,0.0,0.0,0,0,0.0,0.0,0,0.0,0.0,0.0,0,0.0,0.0,0.0,0,0,0,0.0,0.0,0,0.0,0.0,0.0,0,0.0,0.0,0.0,0.0,0.0,0.0,0.0,0.0,0.0,0.0,0.0,0.0,0.0,0.0,0.0,0.0,0.0,0.0,0.0,0.0,0.0,75.0,0.0,0.0,0.0,0.0,0.0,0.0,0.0,0,0.0,0.0,0.0,0.0,0.0,0.0,0.0,0,0.0,0.0,0.0,0.0,0.0,0.0,0.0,0,0.0,0.0,0.0,0.0,0.0,0,0.0,0.0,0.0,0.0,25.0,0,0.0,0.0,0.0,0.0,0,0.0,0.0,0.0,0,0,0,0.0,0.0,0.0,0.0,0.0,0.0,0.0,0.0,0.0,0.0,0.0,0.0,0.0,0.0,0.0,0,0.0,0.0,60.3,23.37,0.29
# 987,6552,37724,Komarova N.V.,1991,nan,(BaO)34.7 (P2O5)65.3 ,0.0,0,0.0,0.0,0.0,0.0,0.0,0.0,0.0,0,0,0,0.0,0.0,0,0.0,34.7,0.0,0.0,0.0,0.0,0,0.0,0.0,0.0,0.0,0,0,0.0,0.0,0,0.0,0.0,0.0,0.0,0.0,0.0,0,0.0,0.0,0.0,0.0,0.0,0.0,0,0.0,0.0,0,0.0,0.0,0.0,0.0,0.0,0.0,0,0,0,0.0,0,0.0,0.0,0,0,0.0,0,0.0,0.0,0.0,0,0.0,0.0,0.0,0,0,0.0,0.0,0,0.0,0.0,0.0,0,0.0,0.0,0.0,0,0,0,0.0,0.0,0,0.0,0.0,0.0,0,0.0,0.0,0.0,0.0,0.0,0.0,0.0,0.0,0.0,0.0,0.0,0.0,0.0,0.0,0.0,0.0,0.0,0.0,0.0,0.0,0.0,65.3,0.0,0.0,0.0,0.0,0.0,0.0,0.0,0,0.0,0.0,0.0,0.0,0.0,0.0,0.0,0,0.0,0.0,0.0,0.0,0.0,0.0,0.0,0,0.0,0.0,0.0,0.0,0.0,0,0.0,0.0,0.0,0.0,0.0,0,0.0,0.0,0.0,0.0,0,0.0,0.0,0.0,0,0,0,0.0,0.0,0.0,0.0,0.0,0.0,0.0,0.0,0.0,0.0,0.0,0.0,0.0,0.0,0.0,0,0.0,0.0,37.5,14.56,0.29
# 988,6552,37725,Komarova N.V.,1991,nan,(BaO)35.8 (P2O5)64.2 ,0.0,0,0.0,0.0,0.0,0.0,0.0,0.0,0.0,0,0,0,0.0,0.0,0,0.0,35.8,0.0,0.0,0.0,0.0,0,0.0,0.0,0.0,0.0,0,0,0.0,0.0,0,0.0,0.0,0.0,0.0,0.0,0.0,0,0.0,0.0,0.0,0.0,0.0,0.0,0,0.0,0.0,0,0.0,0.0,0.0,0.0,0.0,0.0,0,0,0,0.0,0,0.0,0.0,0,0,0.0,0,0.0,0.0,0.0,0,0.0,0.0,0.0,0,0,0.0,0.0,0,0.0,0.0,0.0,0,0.0,0.0,0.0,0,0,0,0.0,0.0,0,0.0,0.0,0.0,0,0.0,0.0,0.0,0.0,0.0,0.0,0.0,0.0,0.0,0.0,0.0,0.0,0.0,0.0,0.0,0.0,0.0,0.0,0.0,0.0,0.0,64.2,0.0,0.0,0.0,0.0,0.0,0.0,0.0,0,0.0,0.0,0.0,0.0,0.0,0.0,0.0,0,0.0,0.0,0.0,0.0,0.0,0.0,0.0,0,0.0,0.0,0.0,0.0,0.0,0,0.0,0.0,0.0,0.0,0.0,0,0.0,0.0,0.0,0.0,0,0.0,0.0,0.0,0,0,0,0.0,0.0,0.0,0.0,0.0,0.0,0.0,0.0,0.0,0.0,0.0,0.0,0.0,0.0,0.0,0,0.0,0.0,38.9,15.1,0.29
# 989,6552,37726,Komarova N.V.,1991,nan,(BaO)38.4 (P2O5)61.6 ,0.0,0,0.0,0.0,0.0,0.0,0.0,0.0,0.0,0,0,0,0.0,0.0,0,0.0,38.4,0.0,0.0,0.0,0.0,0,0.0,0.0,0.0,0.0,0,0,0.0,0.0,0,0.0,0.0,0.0,0.0,0.0,0.0,0,0.0,0.0,0.0,0.0,0.0,0.0,0,0.0,0.0,0,0.0,0.0,0.0,0.0,0.0,0.0,0,0,0,0.0,0,0.0,0.0,0,0,0.0,0,0.0,0.0,0.0,0,0.0,0.0,0.0,0,0,0.0,0.0,0,0.0,0.0,0.0,0,0.0,0.0,0.0,0,0,0,0.0,0.0,0,0.0,0.0,0.0,0,0.0,0.0,0.0,0.0,0.0,0.0,0.0,0.0,0.0,0.0,0.0,0.0,0.0,0.0,0.0,0.0,0.0,0.0,0.0,0.0,0.0,61.6,0.0,0.0,0.0,0.0,0.0,0.0,0.0,0,0.0,0.0,0.0,0.0,0.0,0.0,0.0,0,0.0,0.0,0.0,0.0,0.0,0.0,0.0,0,0.0,0.0,0.0,0.0,0.0,0,0.0,0.0,0.0,0.0,0.0,0,0.0,0.0,0.0,0.0,0,0.0,0.0,0.0,0,0,0,0.0,0.0,0.0,0.0,0.0,0.0,0.0,0.0,0.0,0.0,0.0,0.0,0.0,0.0,0.0,0,0.0,0.0,39.6,15.35,0.29
# 990,6553,37733,Komarova N.V.,1991,nan,(BaO)33.3 (P2O5)66.7 ,0.0,0,0.0,0.0,0.0,0.0,0.0,0.0,0.0,0,0,0,0.0,0.0,0,0.0,33.3,0.0,0.0,0.0,0.0,0,0.0,0.0,0.0,0.0,0,0,0.0,0.0,0,0.0,0.0,0.0,0.0,0.0,0.0,0,0.0,0.0,0.0,0.0,0.0,0.0,0,0.0,0.0,0,0.0,0.0,0.0,0.0,0.0,0.0,0,0,0,0.0,0,0.0,0.0,0,0,0.0,0,0.0,0.0,0.0,0,0.0,0.0,0.0,0,0,0.0,0.0,0,0.0,0.0,0.0,0,0.0,0.0,0.0,0,0,0,0.0,0.0,0,0.0,0.0,0.0,0,0.0,0.0,0.0,0.0,0.0,0.0,0.0,0.0,0.0,0.0,0.0,0.0,0.0,0.0,0.0,0.0,0.0,0.0,0.0,0.0,0.0,66.7,0.0,0.0,0.0,0.0,0.0,0.0,0.0,0,0.0,0.0,0.0,0.0,0.0,0.0,0.0,0,0.0,0.0,0.0,0.0,0.0,0.0,0.0,0,0.0,0.0,0.0,0.0,0.0,0,0.0,0.0,0.0,0.0,0.0,0,0.0,0.0,0.0,0.0,0,0.0,0.0,0.0,0,0,0,0.0,0.0,0.0,0.0,0.0,0.0,0.0,0.0,0.0,0.0,0.0,0.0,0.0,0.0,0.0,0,0.0,0.0,36.1,14.02,0.29
# 991,6553,37735,Komarova N.V.,1991,nan,(BaO)37.6 (P2O5)62.4 ,0.0,0,0.0,0.0,0.0,0.0,0.0,0.0,0.0,0,0,0,0.0,0.0,0,0.0,37.6,0.0,0.0,0.0,0.0,0,0.0,0.0,0.0,0.0,0,0,0.0,0.0,0,0.0,0.0,0.0,0.0,0.0,0.0,0,0.0,0.0,0.0,0.0,0.0,0.0,0,0.0,0.0,0,0.0,0.0,0.0,0.0,0.0,0.0,0,0,0,0.0,0,0.0,0.0,0,0,0.0,0,0.0,0.0,0.0,0,0.0,0.0,0.0,0,0,0.0,0.0,0,0.0,0.0,0.0,0,0.0,0.0,0.0,0,0,0,0.0,0.0,0,0.0,0.0,0.0,0,0.0,0.0,0.0,0.0,0.0,0.0,0.0,0.0,0.0,0.0,0.0,0.0,0.0,0.0,0.0,0.0,0.0,0.0,0.0,0.0,0.0,62.4,0.0,0.0,0.0,0.0,0.0,0.0,0.0,0,0.0,0.0,0.0,0.0,0.0,0.0,0.0,0,0.0,0.0,0.0,0.0,0.0,0.0,0.0,0,0.0,0.0,0.0,0.0,0.0,0,0.0,0.0,0.0,0.0,0.0,0,0.0,0.0,0.0,0.0,0,0.0,0.0,0.0,0,0,0,0.0,0.0,0.0,0.0,0.0,0.0,0.0,0.0,0.0,0.0,0.0,0.0,0.0,0.0,0.0,0,0.0,0.0,37.8,14.66,0.29
# 992,6553,37736,Komarova N.V.,1991,nan,(BaO)39.9 (P2O5)60.1 ,0.0,0,0.0,0.0,0.0,0.0,0.0,0.0,0.0,0,0,0,0.0,0.0,0,0.0,39.9,0.0,0.0,0.0,0.0,0,0.0,0.0,0.0,0.0,0,0,0.0,0.0,0,0.0,0.0,0.0,0.0,0.0,0.0,0,0.0,0.0,0.0,0.0,0.0,0.0,0,0.0,0.0,0,0.0,0.0,0.0,0.0,0.0,0.0,0,0,0,0.0,0,0.0,0.0,0,0,0.0,0,0.0,0.0,0.0,0,0.0,0.0,0.0,0,0,0.0,0.0,0,0.0,0.0,0.0,0,0.0,0.0,0.0,0,0,0,0.0,0.0,0,0.0,0.0,0.0,0,0.0,0.0,0.0,0.0,0.0,0.0,0.0,0.0,0.0,0.0,0.0,0.0,0.0,0.0,0.0,0.0,0.0,0.0,0.0,0.0,0.0,60.1,0.0,0.0,0.0,0.0,0.0,0.0,0.0,0,0.0,0.0,0.0,0.0,0.0,0.0,0.0,0,0.0,0.0,0.0,0.0,0.0,0.0,0.0,0,0.0,0.0,0.0,0.0,0.0,0,0.0,0.0,0.0,0.0,0.0,0,0.0,0.0,0.0,0.0,0,0.0,0.0,0.0,0,0,0,0.0,0.0,0.0,0.0,0.0,0.0,0.0,0.0,0.0,0.0,0.0,0.0,0.0,0.0,0.0,0,0.0,0.0,38.7,15.0,0.29
# 993,6553,37739,Komarova N.V.,1991,nan,(BaO)44.0 (P2O5)56.0 ,0.0,0,0.0,0.0,0.0,0.0,0.0,0.0,0.0,0,0,0,0.0,0.0,0,0.0,44.0,0.0,0.0,0.0,0.0,0,0.0,0.0,0.0,0.0,0,0,0.0,0.0,0,0.0,0.0,0.0,0.0,0.0,0.0,0,0.0,0.0,0.0,0.0,0.0,0.0,0,0.0,0.0,0,0.0,0.0,0.0,0.0,0.0,0.0,0,0,0,0.0,0,0.0,0.0,0,0,0.0,0,0.0,0.0,0.0,0,0.0,0.0,0.0,0,0,0.0,0.0,0,0.0,0.0,0.0,0,0.0,0.0,0.0,0,0,0,0.0,0.0,0,0.0,0.0,0.0,0,0.0,0.0,0.0,0.0,0.0,0.0,0.0,0.0,0.0,0.0,0.0,0.0,0.0,0.0,0.0,0.0,0.0,0.0,0.0,0.0,0.0,56.0,0.0,0.0,0.0,0.0,0.0,0.0,0.0,0,0.0,0.0,0.0,0.0,0.0,0.0,0.0,0,0.0,0.0,0.0,0.0,0.0,0.0,0.0,0,0.0,0.0,0.0,0.0,0.0,0,0.0,0.0,0.0,0.0,0.0,0,0.0,0.0,0.0,0.0,0,0.0,0.0,0.0,0,0,0,0.0,0.0,0.0,0.0,0.0,0.0,0.0,0.0,0.0,0.0,0.0,0.0,0.0,0.0,0.0,0,0.0,0.0,38.9,15.1,0.29
# 994,6553,37740,Komarova N.V.,1991,nan,(BaO)45.7 (P2O5)54.3 ,0.0,0,0.0,0.0,0.0,0.0,0.0,0.0,0.0,0,0,0,0.0,0.0,0,0.0,45.7,0.0,0.0,0.0,0.0,0,0.0,0.0,0.0,0.0,0,0,0.0,0.0,0,0.0,0.0,0.0,0.0,0.0,0.0,0,0.0,0.0,0.0,0.0,0.0,0.0,0,0.0,0.0,0,0.0,0.0,0.0,0.0,0.0,0.0,0,0,0,0.0,0,0.0,0.0,0,0,0.0,0,0.0,0.0,0.0,0,0.0,0.0,0.0,0,0,0.0,0.0,0,0.0,0.0,0.0,0,0.0,0.0,0.0,0,0,0,0.0,0.0,0,0.0,0.0,0.0,0,0.0,0.0,0.0,0.0,0.0,0.0,0.0,0.0,0.0,0.0,0.0,0.0,0.0,0.0,0.0,0.0,0.0,0.0,0.0,0.0,0.0,54.3,0.0,0.0,0.0,0.0,0.0,0.0,0.0,0,0.0,0.0,0.0,0.0,0.0,0.0,0.0,0,0.0,0.0,0.0,0.0,0.0,0.0,0.0,0,0.0,0.0,0.0,0.0,0.0,0,0.0,0.0,0.0,0.0,0.0,0,0.0,0.0,0.0,0.0,0,0.0,0.0,0.0,0,0,0,0.0,0.0,0.0,0.0,0.0,0.0,0.0,0.0,0.0,0.0,0.0,0.0,0.0,0.0,0.0,0,0.0,0.0,39.4,15.3,0.29
# 995,6553,37741,Komarova N.V.,1991,nan,(BaO)48.4 (P2O5)51.6 ,0.0,0,0.0,0.0,0.0,0.0,0.0,0.0,0.0,0,0,0,0.0,0.0,0,0.0,48.4,0.0,0.0,0.0,0.0,0,0.0,0.0,0.0,0.0,0,0,0.0,0.0,0,0.0,0.0,0.0,0.0,0.0,0.0,0,0.0,0.0,0.0,0.0,0.0,0.0,0,0.0,0.0,0,0.0,0.0,0.0,0.0,0.0,0.0,0,0,0,0.0,0,0.0,0.0,0,0,0.0,0,0.0,0.0,0.0,0,0.0,0.0,0.0,0,0,0.0,0.0,0,0.0,0.0,0.0,0,0.0,0.0,0.0,0,0,0,0.0,0.0,0,0.0,0.0,0.0,0,0.0,0.0,0.0,0.0,0.0,0.0,0.0,0.0,0.0,0.0,0.0,0.0,0.0,0.0,0.0,0.0,0.0,0.0,0.0,0.0,0.0,51.6,0.0,0.0,0.0,0.0,0.0,0.0,0.0,0,0.0,0.0,0.0,0.0,0.0,0.0,0.0,0,0.0,0.0,0.0,0.0,0.0,0.0,0.0,0,0.0,0.0,0.0,0.0,0.0,0,0.0,0.0,0.0,0.0,0.0,0,0.0,0.0,0.0,0.0,0,0.0,0.0,0.0,0,0,0,0.0,0.0,0.0,0.0,0.0,0.0,0.0,0.0,0.0,0.0,0.0,0.0,0.0,0.0,0.0,0,0.0,0.0,40.8,15.84,0.29
# 996,6691,39215,Gurjev N.V.,1983,nan,(BaO)4.98015095 (K2O)19.8974798 (Li2O)30.2001597 (P2O5)44.92220955 ,0.0,0,0.0,0.0,0.0,0.0,0.0,0.0,0.0,0,0,0,0.0,0.0,0,0.0,4.98015095,0.0,0.0,0.0,0.0,0,0.0,0.0,0.0,0.0,0,0,0.0,0.0,0,0.0,0.0,0.0,0.0,0.0,0.0,0,0.0,0.0,0.0,0.0,0.0,0.0,0,0.0,0.0,0,0.0,0.0,0.0,0.0,0.0,0.0,0,0,0,0.0,0,0.0,0.0,0,0,0.0,0,0.0,0.0,0.0,0,0.0,0.0,19.8974798,0,0,0.0,0.0,0,0.0,0.0,0.0,0,0.0,0.0,30.2001597,0,0,0,0.0,0.0,0,0.0,0.0,0.0,0,0.0,0.0,0.0,0.0,0.0,0.0,0.0,0.0,0.0,0.0,0.0,0.0,0.0,0.0,0.0,0.0,0.0,0.0,0.0,0.0,0.0,44.92220955,0.0,0.0,0.0,0.0,0.0,0.0,0.0,0,0.0,0.0,0.0,0.0,0.0,0.0,0.0,0,0.0,0.0,0.0,0.0,0.0,0.0,0.0,0,0.0,0.0,0.0,0.0,0.0,0,0.0,0.0,0.0,0.0,0.0,0,0.0,0.0,0.0,0.0,0,0.0,0.0,0.0,0,0,0,0.0,0.0,0.0,0.0,0.0,0.0,0.0,0.0,0.0,0.0,0.0,0.0,0.0,0.0,0.0,0,0.0,0.0,45.0,17.44,0.29
# 997,6816,70557,Nemilov S.V.,1972,nan,(B2O3)80.8 (Bi2O3)19.2 ,0.0,0,0.0,0.0,0.0,0.0,0.0,0.0,0.0,0,0,0,0.0,80.8,0,0.0,0.0,0.0,0.0,19.2,0.0,0,0.0,0.0,0.0,0.0,0,0,0.0,0.0,0,0.0,0.0,0.0,0.0,0.0,0.0,0,0.0,0.0,0.0,0.0,0.0,0.0,0,0.0,0.0,0,0.0,0.0,0.0,0.0,0.0,0.0,0,0,0,0.0,0,0.0,0.0,0,0,0.0,0,0.0,0.0,0.0,0,0.0,0.0,0.0,0,0,0.0,0.0,0,0.0,0.0,0.0,0,0.0,0.0,0.0,0,0,0,0.0,0.0,0,0.0,0.0,0.0,0,0.0,0.0,0.0,0.0,0.0,0.0,0.0,0.0,0.0,0.0,0.0,0.0,0.0,0.0,0.0,0.0,0.0,0.0,0.0,0.0,0.0,0.0,0.0,0.0,0.0,0.0,0.0,0.0,0.0,0,0.0,0.0,0.0,0.0,0.0,0.0,0.0,0,0.0,0.0,0.0,0.0,0.0,0.0,0.0,0,0.0,0.0,0.0,0.0,0.0,0,0.0,0.0,0.0,0.0,0.0,0,0.0,0.0,0.0,0.0,0,0.0,0.0,0.0,0,0,0,0.0,0.0,0.0,0.0,0.0,0.0,0.0,0.0,0.0,0.0,0.0,0.0,0.0,0.0,0.0,0,0.0,0.0,63.7,24.71,0.29
# 998,6816,70575,Nemilov S.V.,1972,nan,(B2O3)49.76 (Bi2O3)50.24 ,0.0,0,0.0,0.0,0.0,0.0,0.0,0.0,0.0,0,0,0,0.0,49.76,0,0.0,0.0,0.0,0.0,50.24,0.0,0,0.0,0.0,0.0,0.0,0,0,0.0,0.0,0,0.0,0.0,0.0,0.0,0.0,0.0,0,0.0,0.0,0.0,0.0,0.0,0.0,0,0.0,0.0,0,0.0,0.0,0.0,0.0,0.0,0.0,0,0,0,0.0,0,0.0,0.0,0,0,0.0,0,0.0,0.0,0.0,0,0.0,0.0,0.0,0,0,0.0,0.0,0,0.0,0.0,0.0,0,0.0,0.0,0.0,0,0,0,0.0,0.0,0,0.0,0.0,0.0,0,0.0,0.0,0.0,0.0,0.0,0.0,0.0,0.0,0.0,0.0,0.0,0.0,0.0,0.0,0.0,0.0,0.0,0.0,0.0,0.0,0.0,0.0,0.0,0.0,0.0,0.0,0.0,0.0,0.0,0,0.0,0.0,0.0,0.0,0.0,0.0,0.0,0,0.0,0.0,0.0,0.0,0.0,0.0,0.0,0,0.0,0.0,0.0,0.0,0.0,0,0.0,0.0,0.0,0.0,0.0,0,0.0,0.0,0.0,0.0,0,0.0,0.0,0.0,0,0,0,0.0,0.0,0.0,0.0,0.0,0.0,0.0,0.0,0.0,0.0,0.0,0.0,0.0,0.0,0.0,0,0.0,0.0,65.6,25.46,0.29
# 999,7347,93921,Shinkai N.,1981,nan,(B2O3)40.0 (PbO)60.0 ,0.0,0,0.0,0.0,0.0,0.0,0.0,0.0,0.0,0,0,0,0.0,40.0,0,0.0,0.0,0.0,0.0,0.0,0.0,0,0.0,0.0,0.0,0.0,0,0,0.0,0.0,0,0.0,0.0,0.0,0.0,0.0,0.0,0,0.0,0.0,0.0,0.0,0.0,0.0,0,0.0,0.0,0,0.0,0.0,0.0,0.0,0.0,0.0,0,0,0,0.0,0,0.0,0.0,0,0,0.0,0,0.0,0.0,0.0,0,0.0,0.0,0.0,0,0,0.0,0.0,0,0.0,0.0,0.0,0,0.0,0.0,0.0,0,0,0,0.0,0.0,0,0.0,0.0,0.0,0,0.0,0.0,0.0,0.0,0.0,0.0,0.0,0.0,0.0,0.0,0.0,0.0,0.0,0.0,0.0,0.0,0.0,0.0,0.0,0.0,0.0,0.0,0.0,0.0,0.0,60.0,0.0,0.0,0.0,0,0.0,0.0,0.0,0.0,0.0,0.0,0.0,0,0.0,0.0,0.0,0.0,0.0,0.0,0.0,0,0.0,0.0,0.0,0.0,0.0,0,0.0,0.0,0.0,0.0,0.0,0,0.0,0.0,0.0,0.0,0,0.0,0.0,0.0,0,0,0,0.0,0.0,0.0,0.0,0.0,0.0,0.0,0.0,0.0,0.0,0.0,0.0,0.0,0.0,0.0,0,0.0,0.0,56.1,21.5,0.29
# 1000,7464,56083,Gurjev N.V.,1988,nan,(AlF3)4.0 (BaF2)24.0 (LaF3)5.0 (LiF)10.0 (ZrF4)57.0 ,0.0,0,0.0,0.0,4.0,0.0,0.0,0.0,0.0,0,0,0,0.0,0.0,0,24.0,0.0,0.0,0.0,0.0,0.0,0,0.0,0.0,0.0,0.0,0,0,0.0,0.0,0,0.0,0.0,0.0,0.0,0.0,0.0,0,0.0,0.0,0.0,0.0,0.0,0.0,0,0.0,0.0,0,0.0,0.0,0.0,0.0,0.0,0.0,0,0,0,0.0,0,0.0,0.0,0,0,0.0,0,0.0,0.0,0.0,0,0.0,0.0,0.0,0,0,0.0,0.0,0,0.0,0.0,0.0,0,5.0,0.0,0.0,0,0,0,0.0,10.0,0,0.0,0.0,0.0,0,0.0,0.0,0.0,0.0,0.0,0.0,0.0,0.0,0.0,0.0,0.0,0.0,0.0,0.0,0.0,0.0,0.0,0.0,0.0,0.0,0.0,0.0,0.0,0.0,0.0,0.0,0.0,0.0,0.0,0,0.0,0.0,0.0,0.0,0.0,0.0,0.0,0,0.0,0.0,0.0,0.0,0.0,0.0,0.0,0,0.0,0.0,0.0,0.0,0.0,0,0.0,0.0,0.0,0.0,0.0,0,0.0,0.0,0.0,0.0,0,0.0,0.0,0.0,0,0,0,0.0,0.0,0.0,0.0,0.0,0.0,0.0,0.0,0.0,0.0,0.0,0.0,0.0,0.0,0.0,0,57.0,0.0,59.0,23.0,0.29
# 1001,7473,56220,Pronkin A.A.,1980,nan,(BaO)39.39477517 (MgF2)21.21044966 (P2O5)39.39477517 ,0.0,0,0.0,0.0,0.0,0.0,0.0,0.0,0.0,0,0,0,0.0,0.0,0,0.0,39.39477517,0.0,0.0,0.0,0.0,0,0.0,0.0,0.0,0.0,0,0,0.0,0.0,0,0.0,0.0,0.0,0.0,0.0,0.0,0,0.0,0.0,0.0,0.0,0.0,0.0,0,0.0,0.0,0,0.0,0.0,0.0,0.0,0.0,0.0,0,0,0,0.0,0,0.0,0.0,0,0,0.0,0,0.0,0.0,0.0,0,0.0,0.0,0.0,0,0,0.0,0.0,0,0.0,0.0,0.0,0,0.0,0.0,0.0,0,0,0,0.0,0.0,0,21.21044966,0.0,0.0,0,0.0,0.0,0.0,0.0,0.0,0.0,0.0,0.0,0.0,0.0,0.0,0.0,0.0,0.0,0.0,0.0,0.0,0.0,0.0,0.0,0.0,39.39477517,0.0,0.0,0.0,0.0,0.0,0.0,0.0,0,0.0,0.0,0.0,0.0,0.0,0.0,0.0,0,0.0,0.0,0.0,0.0,0.0,0.0,0.0,0,0.0,0.0,0.0,0.0,0.0,0,0.0,0.0,0.0,0.0,0.0,0,0.0,0.0,0.0,0.0,0,0.0,0.0,0.0,0,0,0,0.0,0.0,0.0,0.0,0.0,0.0,0.0,0.0,0.0,0.0,0.0,0.0,0.0,0.0,0.0,0,0.0,0.0,60.6,24.0,0.29
# 1002,7830,74157,Patel N.D.,1983,nan,(P2O5)100.0 ,0.0,0,0.0,0.0,0.0,0.0,0.0,0.0,0.0,0,0,0,0.0,0.0,0,0.0,0.0,0.0,0.0,0.0,0.0,0,0.0,0.0,0.0,0.0,0,0,0.0,0.0,0,0.0,0.0,0.0,0.0,0.0,0.0,0,0.0,0.0,0.0,0.0,0.0,0.0,0,0.0,0.0,0,0.0,0.0,0.0,0.0,0.0,0.0,0,0,0,0.0,0,0.0,0.0,0,0,0.0,0,0.0,0.0,0.0,0,0.0,0.0,0.0,0,0,0.0,0.0,0,0.0,0.0,0.0,0,0.0,0.0,0.0,0,0,0,0.0,0.0,0,0.0,0.0,0.0,0,0.0,0.0,0.0,0.0,0.0,0.0,0.0,0.0,0.0,0.0,0.0,0.0,0.0,0.0,0.0,0.0,0.0,0.0,0.0,0.0,0.0,100.0,0.0,0.0,0.0,0.0,0.0,0.0,0.0,0,0.0,0.0,0.0,0.0,0.0,0.0,0.0,0,0.0,0.0,0.0,0.0,0.0,0.0,0.0,0,0.0,0.0,0.0,0.0,0.0,0,0.0,0.0,0.0,0.0,0.0,0,0.0,0.0,0.0,0.0,0,0.0,0.0,0.0,0,0,0,0.0,0.0,0.0,0.0,0.0,0.0,0.0,0.0,0.0,0.0,0.0,0.0,0.0,0.0,0.0,0,0.0,0.0,31.3,12.1,0.29
# 1003,7858,74388,Patel N.D.,1983,nan,(H2O)1.2 (P2O5)98.8 ,0.0,0,0.0,0.0,0.0,0.0,0.0,0.0,0.0,0,0,0,0.0,0.0,0,0.0,0.0,0.0,0.0,0.0,0.0,0,0.0,0.0,0.0,0.0,0,0,0.0,0.0,0,0.0,0.0,0.0,0.0,0.0,0.0,0,0.0,0.0,0.0,0.0,0.0,0.0,0,0.0,0.0,0,0.0,0.0,0.0,0.0,0.0,0.0,0,0,0,0.0,0,0.0,0.0,0,0,1.2,0,0.0,0.0,0.0,0,0.0,0.0,0.0,0,0,0.0,0.0,0,0.0,0.0,0.0,0,0.0,0.0,0.0,0,0,0,0.0,0.0,0,0.0,0.0,0.0,0,0.0,0.0,0.0,0.0,0.0,0.0,0.0,0.0,0.0,0.0,0.0,0.0,0.0,0.0,0.0,0.0,0.0,0.0,0.0,0.0,0.0,98.8,0.0,0.0,0.0,0.0,0.0,0.0,0.0,0,0.0,0.0,0.0,0.0,0.0,0.0,0.0,0,0.0,0.0,0.0,0.0,0.0,0.0,0.0,0,0.0,0.0,0.0,0.0,0.0,0,0.0,0.0,0.0,0.0,0.0,0,0.0,0.0,0.0,0.0,0,0.0,0.0,0.0,0,0,0,0.0,0.0,0.0,0.0,0.0,0.0,0.0,0.0,0.0,0.0,0.0,0.0,0.0,0.0,0.0,0,0.0,0.0,28.9,11.2,0.29
# 1004,7858,74389,Patel N.D.,1983,nan,(H2O)0.7 (P2O5)99.3 ,0.0,0,0.0,0.0,0.0,0.0,0.0,0.0,0.0,0,0,0,0.0,0.0,0,0.0,0.0,0.0,0.0,0.0,0.0,0,0.0,0.0,0.0,0.0,0,0,0.0,0.0,0,0.0,0.0,0.0,0.0,0.0,0.0,0,0.0,0.0,0.0,0.0,0.0,0.0,0,0.0,0.0,0,0.0,0.0,0.0,0.0,0.0,0.0,0,0,0,0.0,0,0.0,0.0,0,0,0.7,0,0.0,0.0,0.0,0,0.0,0.0,0.0,0,0,0.0,0.0,0,0.0,0.0,0.0,0,0.0,0.0,0.0,0,0,0,0.0,0.0,0,0.0,0.0,0.0,0,0.0,0.0,0.0,0.0,0.0,0.0,0.0,0.0,0.0,0.0,0.0,0.0,0.0,0.0,0.0,0.0,0.0,0.0,0.0,0.0,0.0,99.3,0.0,0.0,0.0,0.0,0.0,0.0,0.0,0,0.0,0.0,0.0,0.0,0.0,0.0,0.0,0,0.0,0.0,0.0,0.0,0.0,0.0,0.0,0,0.0,0.0,0.0,0.0,0.0,0,0.0,0.0,0.0,0.0,0.0,0,0.0,0.0,0.0,0.0,0,0.0,0.0,0.0,0,0,0,0.0,0.0,0.0,0.0,0.0,0.0,0.0,0.0,0.0,0.0,0.0,0.0,0.0,0.0,0.0,0,0.0,0.0,31.3,12.1,0.29
# 1005,7877,77256,Bridge B.,1983,nan,(P2O5)100.0 ,0.0,0,0.0,0.0,0.0,0.0,0.0,0.0,0.0,0,0,0,0.0,0.0,0,0.0,0.0,0.0,0.0,0.0,0.0,0,0.0,0.0,0.0,0.0,0,0,0.0,0.0,0,0.0,0.0,0.0,0.0,0.0,0.0,0,0.0,0.0,0.0,0.0,0.0,0.0,0,0.0,0.0,0,0.0,0.0,0.0,0.0,0.0,0.0,0,0,0,0.0,0,0.0,0.0,0,0,0.0,0,0.0,0.0,0.0,0,0.0,0.0,0.0,0,0,0.0,0.0,0,0.0,0.0,0.0,0,0.0,0.0,0.0,0,0,0,0.0,0.0,0,0.0,0.0,0.0,0,0.0,0.0,0.0,0.0,0.0,0.0,0.0,0.0,0.0,0.0,0.0,0.0,0.0,0.0,0.0,0.0,0.0,0.0,0.0,0.0,0.0,100.0,0.0,0.0,0.0,0.0,0.0,0.0,0.0,0,0.0,0.0,0.0,0.0,0.0,0.0,0.0,0,0.0,0.0,0.0,0.0,0.0,0.0,0.0,0,0.0,0.0,0.0,0.0,0.0,0,0.0,0.0,0.0,0.0,0.0,0,0.0,0.0,0.0,0.0,0,0.0,0.0,0.0,0,0,0,0.0,0.0,0.0,0.0,0.0,0.0,0.0,0.0,0.0,0.0,0.0,0.0,0.0,0.0,0.0,0,0.0,0.0,31.3,12.1,0.29
# 1006,7887,74522,Nikoltseva N.P.,1986,nan,(Li2O)50.0 (P2O5)50.0 ,0.0,0,0.0,0.0,0.0,0.0,0.0,0.0,0.0,0,0,0,0.0,0.0,0,0.0,0.0,0.0,0.0,0.0,0.0,0,0.0,0.0,0.0,0.0,0,0,0.0,0.0,0,0.0,0.0,0.0,0.0,0.0,0.0,0,0.0,0.0,0.0,0.0,0.0,0.0,0,0.0,0.0,0,0.0,0.0,0.0,0.0,0.0,0.0,0,0,0,0.0,0,0.0,0.0,0,0,0.0,0,0.0,0.0,0.0,0,0.0,0.0,0.0,0,0,0.0,0.0,0,0.0,0.0,0.0,0,0.0,0.0,50.0,0,0,0,0.0,0.0,0,0.0,0.0,0.0,0,0.0,0.0,0.0,0.0,0.0,0.0,0.0,0.0,0.0,0.0,0.0,0.0,0.0,0.0,0.0,0.0,0.0,0.0,0.0,0.0,0.0,50.0,0.0,0.0,0.0,0.0,0.0,0.0,0.0,0,0.0,0.0,0.0,0.0,0.0,0.0,0.0,0,0.0,0.0,0.0,0.0,0.0,0.0,0.0,0,0.0,0.0,0.0,0.0,0.0,0,0.0,0.0,0.0,0.0,0.0,0,0.0,0.0,0.0,0.0,0,0.0,0.0,0.0,0,0,0,0.0,0.0,0.0,0.0,0.0,0.0,0.0,0.0,0.0,0.0,0.0,0.0,0.0,0.0,0.0,0,0.0,0.0,51.0,20.0,0.29
# 1007,8381,59087,Delben A.,1993,nan,(AlF3)5.0 (BaF2)18.5 (LaF3)3.3 (NaF)16.2 (ZrF4)57.0 ,0.0,0,0.0,0.0,5.0,0.0,0.0,0.0,0.0,0,0,0,0.0,0.0,0,18.5,0.0,0.0,0.0,0.0,0.0,0,0.0,0.0,0.0,0.0,0,0,0.0,0.0,0,0.0,0.0,0.0,0.0,0.0,0.0,0,0.0,0.0,0.0,0.0,0.0,0.0,0,0.0,0.0,0,0.0,0.0,0.0,0.0,0.0,0.0,0,0,0,0.0,0,0.0,0.0,0,0,0.0,0,0.0,0.0,0.0,0,0.0,0.0,0.0,0,0,0.0,0.0,0,0.0,0.0,0.0,0,3.3,0.0,0.0,0,0,0,0.0,0.0,0,0.0,0.0,0.0,0,0.0,0.0,0.0,0.0,0.0,0.0,0.0,0.0,0.0,0.0,16.2,0.0,0.0,0.0,0.0,0.0,0.0,0.0,0.0,0.0,0.0,0.0,0.0,0.0,0.0,0.0,0.0,0.0,0.0,0,0.0,0.0,0.0,0.0,0.0,0.0,0.0,0,0.0,0.0,0.0,0.0,0.0,0.0,0.0,0,0.0,0.0,0.0,0.0,0.0,0,0.0,0.0,0.0,0.0,0.0,0,0.0,0.0,0.0,0.0,0,0.0,0.0,0.0,0,0,0,0.0,0.0,0.0,0.0,0.0,0.0,0.0,0.0,0.0,0.0,0.0,0.0,0.0,0.0,0.0,0,57.0,0.0,53.7,20.7,0.29
# 1008,8381,59089,Delben A.,1993,nan,(AlF3)5.0 (BaF2)16.5 (LaF3)3.3 (NaF)18.2 (ZrF4)57.0 ,0.0,0,0.0,0.0,5.0,0.0,0.0,0.0,0.0,0,0,0,0.0,0.0,0,16.5,0.0,0.0,0.0,0.0,0.0,0,0.0,0.0,0.0,0.0,0,0,0.0,0.0,0,0.0,0.0,0.0,0.0,0.0,0.0,0,0.0,0.0,0.0,0.0,0.0,0.0,0,0.0,0.0,0,0.0,0.0,0.0,0.0,0.0,0.0,0,0,0,0.0,0,0.0,0.0,0,0,0.0,0,0.0,0.0,0.0,0,0.0,0.0,0.0,0,0,0.0,0.0,0,0.0,0.0,0.0,0,3.3,0.0,0.0,0,0,0,0.0,0.0,0,0.0,0.0,0.0,0,0.0,0.0,0.0,0.0,0.0,0.0,0.0,0.0,0.0,0.0,18.2,0.0,0.0,0.0,0.0,0.0,0.0,0.0,0.0,0.0,0.0,0.0,0.0,0.0,0.0,0.0,0.0,0.0,0.0,0,0.0,0.0,0.0,0.0,0.0,0.0,0.0,0,0.0,0.0,0.0,0.0,0.0,0.0,0.0,0,0.0,0.0,0.0,0.0,0.0,0,0.0,0.0,0.0,0.0,0.0,0,0.0,0.0,0.0,0.0,0,0.0,0.0,0.0,0,0,0,0.0,0.0,0.0,0.0,0.0,0.0,0.0,0.0,0.0,0.0,0.0,0.0,0.0,0.0,0.0,0,57.0,0.0,54.3,21.0,0.29
# 1009,8381,59091,Delben A.,1993,nan,(AlF3)5.0 (BaF2)8.1 (LaF3)3.3 (NaF)26.6 (ZrF4)57.0 ,0.0,0,0.0,0.0,5.0,0.0,0.0,0.0,0.0,0,0,0,0.0,0.0,0,8.1,0.0,0.0,0.0,0.0,0.0,0,0.0,0.0,0.0,0.0,0,0,0.0,0.0,0,0.0,0.0,0.0,0.0,0.0,0.0,0,0.0,0.0,0.0,0.0,0.0,0.0,0,0.0,0.0,0,0.0,0.0,0.0,0.0,0.0,0.0,0,0,0,0.0,0,0.0,0.0,0,0,0.0,0,0.0,0.0,0.0,0,0.0,0.0,0.0,0,0,0.0,0.0,0,0.0,0.0,0.0,0,3.3,0.0,0.0,0,0,0,0.0,0.0,0,0.0,0.0,0.0,0,0.0,0.0,0.0,0.0,0.0,0.0,0.0,0.0,0.0,0.0,26.6,0.0,0.0,0.0,0.0,0.0,0.0,0.0,0.0,0.0,0.0,0.0,0.0,0.0,0.0,0.0,0.0,0.0,0.0,0,0.0,0.0,0.0,0.0,0.0,0.0,0.0,0,0.0,0.0,0.0,0.0,0.0,0.0,0.0,0,0.0,0.0,0.0,0.0,0.0,0,0.0,0.0,0.0,0.0,0.0,0,0.0,0.0,0.0,0.0,0,0.0,0.0,0.0,0,0,0,0.0,0.0,0.0,0.0,0.0,0.0,0.0,0.0,0.0,0.0,0.0,0.0,0.0,0.0,0.0,0,57.0,0.0,55.0,21.3,0.29
# 1010,8701,80166,Aleinikov F.K.,1962,nan,(BaO)33.33333 (Na2O)11.11111 (SiO2)55.55556 ,0.0,0,0.0,0.0,0.0,0.0,0.0,0.0,0.0,0,0,0,0.0,0.0,0,0.0,33.33333,0.0,0.0,0.0,0.0,0,0.0,0.0,0.0,0.0,0,0,0.0,0.0,0,0.0,0.0,0.0,0.0,0.0,0.0,0,0.0,0.0,0.0,0.0,0.0,0.0,0,0.0,0.0,0,0.0,0.0,0.0,0.0,0.0,0.0,0,0,0,0.0,0,0.0,0.0,0,0,0.0,0,0.0,0.0,0.0,0,0.0,0.0,0.0,0,0,0.0,0.0,0,0.0,0.0,0.0,0,0.0,0.0,0.0,0,0,0,0.0,0.0,0,0.0,0.0,0.0,0,0.0,0.0,0.0,0.0,0.0,0.0,11.11111,0.0,0.0,0.0,0.0,0.0,0.0,0.0,0.0,0.0,0.0,0.0,0.0,0.0,0.0,0.0,0.0,0.0,0.0,0.0,0.0,0.0,0.0,0,0.0,0.0,0.0,0.0,0.0,0.0,0.0,0,0.0,0.0,0.0,0.0,0.0,55.55556,0.0,0,0.0,0.0,0.0,0.0,0.0,0,0.0,0.0,0.0,0.0,0.0,0,0.0,0.0,0.0,0.0,0,0.0,0.0,0.0,0,0,0,0.0,0.0,0.0,0.0,0.0,0.0,0.0,0.0,0.0,0.0,0.0,0.0,0.0,0.0,0.0,0,0.0,0.0,68.2,26.43,0.29
# 1011,9144,74653,Birch F.,1942,nan,(B2O3)100.0 ,0.0,0,0.0,0.0,0.0,0.0,0.0,0.0,0.0,0,0,0,0.0,100.0,0,0.0,0.0,0.0,0.0,0.0,0.0,0,0.0,0.0,0.0,0.0,0,0,0.0,0.0,0,0.0,0.0,0.0,0.0,0.0,0.0,0,0.0,0.0,0.0,0.0,0.0,0.0,0,0.0,0.0,0,0.0,0.0,0.0,0.0,0.0,0.0,0,0,0,0.0,0,0.0,0.0,0,0,0.0,0,0.0,0.0,0.0,0,0.0,0.0,0.0,0,0,0.0,0.0,0,0.0,0.0,0.0,0,0.0,0.0,0.0,0,0,0,0.0,0.0,0,0.0,0.0,0.0,0,0.0,0.0,0.0,0.0,0.0,0.0,0.0,0.0,0.0,0.0,0.0,0.0,0.0,0.0,0.0,0.0,0.0,0.0,0.0,0.0,0.0,0.0,0.0,0.0,0.0,0.0,0.0,0.0,0.0,0,0.0,0.0,0.0,0.0,0.0,0.0,0.0,0,0.0,0.0,0.0,0.0,0.0,0.0,0.0,0,0.0,0.0,0.0,0.0,0.0,0,0.0,0.0,0.0,0.0,0.0,0,0.0,0.0,0.0,0.0,0,0.0,0.0,0.0,0,0,0,0.0,0.0,0.0,0.0,0.0,0.0,0.0,0.0,0.0,0.0,0.0,0.0,0.0,0.0,0.0,0,0.0,0.0,17.7,6.86,0.29
# 1012,9656,140717,Waxler R.M.,1973,E1583,(B2O3)76.01459 (BaO)23.98541 ,0.0,0,0.0,0.0,0.0,0.0,0.0,0.0,0.0,0,0,0,0.0,76.01459,0,0.0,23.98541,0.0,0.0,0.0,0.0,0,0.0,0.0,0.0,0.0,0,0,0.0,0.0,0,0.0,0.0,0.0,0.0,0.0,0.0,0,0.0,0.0,0.0,0.0,0.0,0.0,0,0.0,0.0,0,0.0,0.0,0.0,0.0,0.0,0.0,0,0,0,0.0,0,0.0,0.0,0,0,0.0,0,0.0,0.0,0.0,0,0.0,0.0,0.0,0,0,0.0,0.0,0,0.0,0.0,0.0,0,0.0,0.0,0.0,0,0,0,0.0,0.0,0,0.0,0.0,0.0,0,0.0,0.0,0.0,0.0,0.0,0.0,0.0,0.0,0.0,0.0,0.0,0.0,0.0,0.0,0.0,0.0,0.0,0.0,0.0,0.0,0.0,0.0,0.0,0.0,0.0,0.0,0.0,0.0,0.0,0,0.0,0.0,0.0,0.0,0.0,0.0,0.0,0,0.0,0.0,0.0,0.0,0.0,0.0,0.0,0,0.0,0.0,0.0,0.0,0.0,0,0.0,0.0,0.0,0.0,0.0,0,0.0,0.0,0.0,0.0,0,0.0,0.0,0.0,0,0,0,0.0,0.0,0.0,0.0,0.0,0.0,0.0,0.0,0.0,0.0,0.0,0.0,0.0,0.0,0.0,0,0.0,0.0,65.4,25.4,0.29
# 1013,10017,97275,Rao K.J.,1986,nan,(MoO3)40.0 (P2O5)20.0 (PbO)40.0 ,0.0,0,0.0,0.0,0.0,0.0,0.0,0.0,0.0,0,0,0,0.0,0.0,0,0.0,0.0,0.0,0.0,0.0,0.0,0,0.0,0.0,0.0,0.0,0,0,0.0,0.0,0,0.0,0.0,0.0,0.0,0.0,0.0,0,0.0,0.0,0.0,0.0,0.0,0.0,0,0.0,0.0,0,0.0,0.0,0.0,0.0,0.0,0.0,0,0,0,0.0,0,0.0,0.0,0,0,0.0,0,0.0,0.0,0.0,0,0.0,0.0,0.0,0,0,0.0,0.0,0,0.0,0.0,0.0,0,0.0,0.0,0.0,0,0,0,0.0,0.0,0,0.0,0.0,0.0,0,0.0,0.0,0.0,40.0,0.0,0.0,0.0,0.0,0.0,0.0,0.0,0.0,0.0,0.0,0.0,0.0,0.0,0.0,0.0,0.0,0.0,20.0,0.0,0.0,0.0,40.0,0.0,0.0,0.0,0,0.0,0.0,0.0,0.0,0.0,0.0,0.0,0,0.0,0.0,0.0,0.0,0.0,0.0,0.0,0,0.0,0.0,0.0,0.0,0.0,0,0.0,0.0,0.0,0.0,0.0,0,0.0,0.0,0.0,0.0,0,0.0,0.0,0.0,0,0,0,0.0,0.0,0.0,0.0,0.0,0.0,0.0,0.0,0.0,0.0,0.0,0.0,0.0,0.0,0.0,0,0.0,0.0,54.0,20.7,0.29
# 1014,11320,98738,Higazy A.A.,1985,nan,(P2O5)100.0 ,0.0,0,0.0,0.0,0.0,0.0,0.0,0.0,0.0,0,0,0,0.0,0.0,0,0.0,0.0,0.0,0.0,0.0,0.0,0,0.0,0.0,0.0,0.0,0,0,0.0,0.0,0,0.0,0.0,0.0,0.0,0.0,0.0,0,0.0,0.0,0.0,0.0,0.0,0.0,0,0.0,0.0,0,0.0,0.0,0.0,0.0,0.0,0.0,0,0,0,0.0,0,0.0,0.0,0,0,0.0,0,0.0,0.0,0.0,0,0.0,0.0,0.0,0,0,0.0,0.0,0,0.0,0.0,0.0,0,0.0,0.0,0.0,0,0,0,0.0,0.0,0,0.0,0.0,0.0,0,0.0,0.0,0.0,0.0,0.0,0.0,0.0,0.0,0.0,0.0,0.0,0.0,0.0,0.0,0.0,0.0,0.0,0.0,0.0,0.0,0.0,100.0,0.0,0.0,0.0,0.0,0.0,0.0,0.0,0,0.0,0.0,0.0,0.0,0.0,0.0,0.0,0,0.0,0.0,0.0,0.0,0.0,0.0,0.0,0,0.0,0.0,0.0,0.0,0.0,0,0.0,0.0,0.0,0.0,0.0,0,0.0,0.0,0.0,0.0,0,0.0,0.0,0.0,0,0,0,0.0,0.0,0.0,0.0,0.0,0.0,0.0,0.0,0.0,0.0,0.0,0.0,0.0,0.0,0.0,0,0.0,0.0,31.3,12.1,0.29
# 1015,11955,136000,Malmendier J.W.,1975,nan,(Al2O3)23.49176 (B2O3)38.25359 (MgO)38.25465 ,0.0,0,0.0,23.49176,0.0,0.0,0.0,0.0,0.0,0,0,0,0.0,38.25359,0,0.0,0.0,0.0,0.0,0.0,0.0,0,0.0,0.0,0.0,0.0,0,0,0.0,0.0,0,0.0,0.0,0.0,0.0,0.0,0.0,0,0.0,0.0,0.0,0.0,0.0,0.0,0,0.0,0.0,0,0.0,0.0,0.0,0.0,0.0,0.0,0,0,0,0.0,0,0.0,0.0,0,0,0.0,0,0.0,0.0,0.0,0,0.0,0.0,0.0,0,0,0.0,0.0,0,0.0,0.0,0.0,0,0.0,0.0,0.0,0,0,0,0.0,0.0,0,0.0,38.25465,0.0,0,0.0,0.0,0.0,0.0,0.0,0.0,0.0,0.0,0.0,0.0,0.0,0.0,0.0,0.0,0.0,0.0,0.0,0.0,0.0,0.0,0.0,0.0,0.0,0.0,0.0,0.0,0.0,0.0,0.0,0,0.0,0.0,0.0,0.0,0.0,0.0,0.0,0,0.0,0.0,0.0,0.0,0.0,0.0,0.0,0,0.0,0.0,0.0,0.0,0.0,0,0.0,0.0,0.0,0.0,0.0,0,0.0,0.0,0.0,0.0,0,0.0,0.0,0.0,0,0,0,0.0,0.0,0.0,0.0,0.0,0.0,0.0,0.0,0.0,0.0,0.0,0.0,0.0,0.0,0.0,0,0.0,0.0,103.0,39.92,0.29
# 1016,11955,136001,Malmendier J.W.,1975,nan,(Al2O3)25.001170000000002 (B2O3)41.99941 (MgO)32.99942 ,0.0,0,0.0,25.001170000000002,0.0,0.0,0.0,0.0,0.0,0,0,0,0.0,41.99941,0,0.0,0.0,0.0,0.0,0.0,0.0,0,0.0,0.0,0.0,0.0,0,0,0.0,0.0,0,0.0,0.0,0.0,0.0,0.0,0.0,0,0.0,0.0,0.0,0.0,0.0,0.0,0,0.0,0.0,0,0.0,0.0,0.0,0.0,0.0,0.0,0,0,0,0.0,0,0.0,0.0,0,0,0.0,0,0.0,0.0,0.0,0,0.0,0.0,0.0,0,0,0.0,0.0,0,0.0,0.0,0.0,0,0.0,0.0,0.0,0,0,0,0.0,0.0,0,0.0,32.99942,0.0,0,0.0,0.0,0.0,0.0,0.0,0.0,0.0,0.0,0.0,0.0,0.0,0.0,0.0,0.0,0.0,0.0,0.0,0.0,0.0,0.0,0.0,0.0,0.0,0.0,0.0,0.0,0.0,0.0,0.0,0,0.0,0.0,0.0,0.0,0.0,0.0,0.0,0,0.0,0.0,0.0,0.0,0.0,0.0,0.0,0,0.0,0.0,0.0,0.0,0.0,0,0.0,0.0,0.0,0.0,0.0,0,0.0,0.0,0.0,0.0,0,0.0,0.0,0.0,0,0,0,0.0,0.0,0.0,0.0,0.0,0.0,0.0,0.0,0.0,0.0,0.0,0.0,0.0,0.0,0.0,0,0.0,0.0,99.7,38.64,0.29
# 1017,11955,136002,Malmendier J.W.,1975,nan,(Al2O3)21.91576219 (B2O3)41.53766415 (MgO)36.54657365 ,0.0,0,0.0,21.91576219,0.0,0.0,0.0,0.0,0.0,0,0,0,0.0,41.53766415,0,0.0,0.0,0.0,0.0,0.0,0.0,0,0.0,0.0,0.0,0.0,0,0,0.0,0.0,0,0.0,0.0,0.0,0.0,0.0,0.0,0,0.0,0.0,0.0,0.0,0.0,0.0,0,0.0,0.0,0,0.0,0.0,0.0,0.0,0.0,0.0,0,0,0,0.0,0,0.0,0.0,0,0,0.0,0,0.0,0.0,0.0,0,0.0,0.0,0.0,0,0,0.0,0.0,0,0.0,0.0,0.0,0,0.0,0.0,0.0,0,0,0,0.0,0.0,0,0.0,36.54657365,0.0,0,0.0,0.0,0.0,0.0,0.0,0.0,0.0,0.0,0.0,0.0,0.0,0.0,0.0,0.0,0.0,0.0,0.0,0.0,0.0,0.0,0.0,0.0,0.0,0.0,0.0,0.0,0.0,0.0,0.0,0,0.0,0.0,0.0,0.0,0.0,0.0,0.0,0,0.0,0.0,0.0,0.0,0.0,0.0,0.0,0,0.0,0.0,0.0,0.0,0.0,0,0.0,0.0,0.0,0.0,0.0,0,0.0,0.0,0.0,0.0,0,0.0,0.0,0.0,0,0,0,0.0,0.0,0.0,0.0,0.0,0.0,0.0,0.0,0.0,0.0,0.0,0.0,0.0,0.0,0.0,0,0.0,0.0,101.0,39.14,0.29
# 1018,11955,136003,Malmendier J.W.,1975,nan,(Al2O3)24.994979999999998 (B2O3)34.00212 (MgO)41.0029 ,0.0,0,0.0,24.994979999999998,0.0,0.0,0.0,0.0,0.0,0,0,0,0.0,34.00212,0,0.0,0.0,0.0,0.0,0.0,0.0,0,0.0,0.0,0.0,0.0,0,0,0.0,0.0,0,0.0,0.0,0.0,0.0,0.0,0.0,0,0.0,0.0,0.0,0.0,0.0,0.0,0,0.0,0.0,0,0.0,0.0,0.0,0.0,0.0,0.0,0,0,0,0.0,0,0.0,0.0,0,0,0.0,0,0.0,0.0,0.0,0,0.0,0.0,0.0,0,0,0.0,0.0,0,0.0,0.0,0.0,0,0.0,0.0,0.0,0,0,0,0.0,0.0,0,0.0,41.0029,0.0,0,0.0,0.0,0.0,0.0,0.0,0.0,0.0,0.0,0.0,0.0,0.0,0.0,0.0,0.0,0.0,0.0,0.0,0.0,0.0,0.0,0.0,0.0,0.0,0.0,0.0,0.0,0.0,0.0,0.0,0,0.0,0.0,0.0,0.0,0.0,0.0,0.0,0,0.0,0.0,0.0,0.0,0.0,0.0,0.0,0,0.0,0.0,0.0,0.0,0.0,0,0.0,0.0,0.0,0.0,0.0,0,0.0,0.0,0.0,0.0,0,0.0,0.0,0.0,0,0,0,0.0,0.0,0.0,0.0,0.0,0.0,0.0,0.0,0.0,0.0,0.0,0.0,0.0,0.0,0.0,0,0.0,0.0,104.0,40.31,0.29
# 1019,11955,136004,Malmendier J.W.,1975,nan,(Al2O3)26.841890000000003 (B2O3)36.57372 (MgO)36.58439 ,0.0,0,0.0,26.841890000000003,0.0,0.0,0.0,0.0,0.0,0,0,0,0.0,36.57372,0,0.0,0.0,0.0,0.0,0.0,0.0,0,0.0,0.0,0.0,0.0,0,0,0.0,0.0,0,0.0,0.0,0.0,0.0,0.0,0.0,0,0.0,0.0,0.0,0.0,0.0,0.0,0,0.0,0.0,0,0.0,0.0,0.0,0.0,0.0,0.0,0,0,0,0.0,0,0.0,0.0,0,0,0.0,0,0.0,0.0,0.0,0,0.0,0.0,0.0,0,0,0.0,0.0,0,0.0,0.0,0.0,0,0.0,0.0,0.0,0,0,0,0.0,0.0,0,0.0,36.58439,0.0,0,0.0,0.0,0.0,0.0,0.0,0.0,0.0,0.0,0.0,0.0,0.0,0.0,0.0,0.0,0.0,0.0,0.0,0.0,0.0,0.0,0.0,0.0,0.0,0.0,0.0,0.0,0.0,0.0,0.0,0,0.0,0.0,0.0,0.0,0.0,0.0,0.0,0,0.0,0.0,0.0,0.0,0.0,0.0,0.0,0,0.0,0.0,0.0,0.0,0.0,0,0.0,0.0,0.0,0.0,0.0,0,0.0,0.0,0.0,0.0,0,0.0,0.0,0.0,0,0,0,0.0,0.0,0.0,0.0,0.0,0.0,0.0,0.0,0.0,0.0,0.0,0.0,0.0,0.0,0.0,0,0.0,0.0,104.0,40.31,0.29
# 1020,11955,136005,Malmendier J.W.,1975,nan,(Al2O3)23.00067839 (B2O3)33.49490766 (MgO)38.50056729999999 (TiO2)5.00384665 ,0.0,0,0.0,23.00067839,0.0,0.0,0.0,0.0,0.0,0,0,0,0.0,33.49490766,0,0.0,0.0,0.0,0.0,0.0,0.0,0,0.0,0.0,0.0,0.0,0,0,0.0,0.0,0,0.0,0.0,0.0,0.0,0.0,0.0,0,0.0,0.0,0.0,0.0,0.0,0.0,0,0.0,0.0,0,0.0,0.0,0.0,0.0,0.0,0.0,0,0,0,0.0,0,0.0,0.0,0,0,0.0,0,0.0,0.0,0.0,0,0.0,0.0,0.0,0,0,0.0,0.0,0,0.0,0.0,0.0,0,0.0,0.0,0.0,0,0,0,0.0,0.0,0,0.0,38.50056729999999,0.0,0,0.0,0.0,0.0,0.0,0.0,0.0,0.0,0.0,0.0,0.0,0.0,0.0,0.0,0.0,0.0,0.0,0.0,0.0,0.0,0.0,0.0,0.0,0.0,0.0,0.0,0.0,0.0,0.0,0.0,0,0.0,0.0,0.0,0.0,0.0,0.0,0.0,0,0.0,0.0,0.0,0.0,0.0,0.0,0.0,0,0.0,0.0,0.0,0.0,0.0,0,0.0,0.0,0.0,0.0,0.0,0,0.0,0.0,0.0,0.0,0,5.00384665,0.0,0.0,0,0,0,0.0,0.0,0.0,0.0,0.0,0.0,0.0,0.0,0.0,0.0,0.0,0.0,0.0,0.0,0.0,0,0.0,0.0,108.0,41.86,0.29
# 1021,11955,136006,Malmendier J.W.,1975,nan,(Al2O3)17.95555767 (B2O3)38.51629499 (MgO)38.52667499 (TiO2)5.00147235 ,0.0,0,0.0,17.95555767,0.0,0.0,0.0,0.0,0.0,0,0,0,0.0,38.51629499,0,0.0,0.0,0.0,0.0,0.0,0.0,0,0.0,0.0,0.0,0.0,0,0,0.0,0.0,0,0.0,0.0,0.0,0.0,0.0,0.0,0,0.0,0.0,0.0,0.0,0.0,0.0,0,0.0,0.0,0,0.0,0.0,0.0,0.0,0.0,0.0,0,0,0,0.0,0,0.0,0.0,0,0,0.0,0,0.0,0.0,0.0,0,0.0,0.0,0.0,0,0,0.0,0.0,0,0.0,0.0,0.0,0,0.0,0.0,0.0,0,0,0,0.0,0.0,0,0.0,38.52667499,0.0,0,0.0,0.0,0.0,0.0,0.0,0.0,0.0,0.0,0.0,0.0,0.0,0.0,0.0,0.0,0.0,0.0,0.0,0.0,0.0,0.0,0.0,0.0,0.0,0.0,0.0,0.0,0.0,0.0,0.0,0,0.0,0.0,0.0,0.0,0.0,0.0,0.0,0,0.0,0.0,0.0,0.0,0.0,0.0,0.0,0,0.0,0.0,0.0,0.0,0.0,0,0.0,0.0,0.0,0.0,0.0,0,0.0,0.0,0.0,0.0,0,5.00147235,0.0,0.0,0,0,0,0.0,0.0,0.0,0.0,0.0,0.0,0.0,0.0,0.0,0.0,0.0,0.0,0.0,0.0,0.0,0,0.0,0.0,103.0,39.92,0.29
# 1022,11955,136007,Malmendier J.W.,1975,nan,(Al2O3)22.99719092 (B2O3)38.49724154 (MgO)33.50143134 (TiO2)5.0041362000000005 ,0.0,0,0.0,22.99719092,0.0,0.0,0.0,0.0,0.0,0,0,0,0.0,38.49724154,0,0.0,0.0,0.0,0.0,0.0,0.0,0,0.0,0.0,0.0,0.0,0,0,0.0,0.0,0,0.0,0.0,0.0,0.0,0.0,0.0,0,0.0,0.0,0.0,0.0,0.0,0.0,0,0.0,0.0,0,0.0,0.0,0.0,0.0,0.0,0.0,0,0,0,0.0,0,0.0,0.0,0,0,0.0,0,0.0,0.0,0.0,0,0.0,0.0,0.0,0,0,0.0,0.0,0,0.0,0.0,0.0,0,0.0,0.0,0.0,0,0,0,0.0,0.0,0,0.0,33.50143134,0.0,0,0.0,0.0,0.0,0.0,0.0,0.0,0.0,0.0,0.0,0.0,0.0,0.0,0.0,0.0,0.0,0.0,0.0,0.0,0.0,0.0,0.0,0.0,0.0,0.0,0.0,0.0,0.0,0.0,0.0,0,0.0,0.0,0.0,0.0,0.0,0.0,0.0,0,0.0,0.0,0.0,0.0,0.0,0.0,0.0,0,0.0,0.0,0.0,0.0,0.0,0,0.0,0.0,0.0,0.0,0.0,0,0.0,0.0,0.0,0.0,0,5.0041362000000005,0.0,0.0,0,0,0,0.0,0.0,0.0,0.0,0.0,0.0,0.0,0.0,0.0,0.0,0.0,0.0,0.0,0.0,0.0,0,0.0,0.0,103.0,39.92,0.29
# 1023,11955,136008,Malmendier J.W.,1975,nan,(Al2O3)21.91360153 (B2O3)36.49654255 (MgO)36.57827256 (TiO2)5.0115833510000005 ,0.0,0,0.0,21.91360153,0.0,0.0,0.0,0.0,0.0,0,0,0,0.0,36.49654255,0,0.0,0.0,0.0,0.0,0.0,0.0,0,0.0,0.0,0.0,0.0,0,0,0.0,0.0,0,0.0,0.0,0.0,0.0,0.0,0.0,0,0.0,0.0,0.0,0.0,0.0,0.0,0,0.0,0.0,0,0.0,0.0,0.0,0.0,0.0,0.0,0,0,0,0.0,0,0.0,0.0,0,0,0.0,0,0.0,0.0,0.0,0,0.0,0.0,0.0,0,0,0.0,0.0,0,0.0,0.0,0.0,0,0.0,0.0,0.0,0,0,0,0.0,0.0,0,0.0,36.57827256,0.0,0,0.0,0.0,0.0,0.0,0.0,0.0,0.0,0.0,0.0,0.0,0.0,0.0,0.0,0.0,0.0,0.0,0.0,0.0,0.0,0.0,0.0,0.0,0.0,0.0,0.0,0.0,0.0,0.0,0.0,0,0.0,0.0,0.0,0.0,0.0,0.0,0.0,0,0.0,0.0,0.0,0.0,0.0,0.0,0.0,0,0.0,0.0,0.0,0.0,0.0,0,0.0,0.0,0.0,0.0,0.0,0,0.0,0.0,0.0,0.0,0,5.0115833510000005,0.0,0.0,0,0,0,0.0,0.0,0.0,0.0,0.0,0.0,0.0,0.0,0.0,0.0,0.0,0.0,0.0,0.0,0.0,0,0.0,0.0,108.0,41.86,0.29
# 1024,11955,136009,Malmendier J.W.,1975,nan,(Al2O3)21.87218218 (B2O3)36.53757057 (MgO)36.60123078 (Ta2O5)4.989016464 ,0.0,0,0.0,21.87218218,0.0,0.0,0.0,0.0,0.0,0,0,0,0.0,36.53757057,0,0.0,0.0,0.0,0.0,0.0,0.0,0,0.0,0.0,0.0,0.0,0,0,0.0,0.0,0,0.0,0.0,0.0,0.0,0.0,0.0,0,0.0,0.0,0.0,0.0,0.0,0.0,0,0.0,0.0,0,0.0,0.0,0.0,0.0,0.0,0.0,0,0,0,0.0,0,0.0,0.0,0,0,0.0,0,0.0,0.0,0.0,0,0.0,0.0,0.0,0,0,0.0,0.0,0,0.0,0.0,0.0,0,0.0,0.0,0.0,0,0,0,0.0,0.0,0,0.0,36.60123078,0.0,0,0.0,0.0,0.0,0.0,0.0,0.0,0.0,0.0,0.0,0.0,0.0,0.0,0.0,0.0,0.0,0.0,0.0,0.0,0.0,0.0,0.0,0.0,0.0,0.0,0.0,0.0,0.0,0.0,0.0,0,0.0,0.0,0.0,0.0,0.0,0.0,0.0,0,0.0,0.0,0.0,0.0,0.0,0.0,0.0,0,0.0,0.0,0.0,0.0,0.0,0,0.0,0.0,0.0,4.989016464,0.0,0,0.0,0.0,0.0,0.0,0,0.0,0.0,0.0,0,0,0,0.0,0.0,0.0,0.0,0.0,0.0,0.0,0.0,0.0,0.0,0.0,0.0,0.0,0.0,0.0,0,0.0,0.0,112.0,43.41,0.29
