Repository: jacobergzhou/Poisson-Ratio

File: Poisson_data_cleaned_06212019.csv (part 14 of 58)
,Code,Glass #,Author,Year,Trademark,Ag2O,AgI,Al,Al2O3,AlF3,AlN,As,As2O3,As2O5,As2S3,As2Se3,AsSe,B,B2O3,BaCl2,BaF2,BaO,BeF2,BeO,Bi2O3,BiCl3,Br,Ca,CaF2,CaO,Cd,CdCl2,CdF2,CdO,Ce2O3,CeF3,CeO2,Cl,Co3O4,CoO,Cr2O3,Cs2O,CsCl,CsF,Cu2O,CuO,Dy2O3,Er,Er2O3,ErF3,Eu,Eu2O3,EuF3,F,Fe,Fe2O3,FeO,Ga,Ga2O3,Ga2S3,Ga2Se3,GaF3,Gd2O3,GdF3,Ge,GeO2,GeS2,GeSe2,H2O,HfF4,HfO2,Hg,Ho2O3,I,InF3,K,K2O,K2S,K2SO4,KBr,KCl,KF,KHF2,La,La2O3,La2S3,LaF3,Li,Li2O,Li2S,Li2SO4,LiBr,LiCl,LiF,LiI,MgF2,MgO,Mn2O3,MnF2,MnO,MnO2,MoO2,MoO3,N,Na,Na2O,Na2S,Na2SO4,NaCl,NaF,NaPO3,Nb2O5,Nd,Nd2O3,NdF3,NH4NO3,NiO,O,OH,P,P2O5,Pb,PbCl2,PbF2,PbO,PdO,Pr2O3,Pr6O11,PrF3,Rb2O,RbF,Rh2O3,RuO2,S,Sb,Sb2O3,Sb2S3,Sc2O3,Se,Si,Si3N4,SiC,SiO2,Sm2O3,Sn,SnO,SnO2,SO2,SO3,Sr,SrCl2,SrF2,SrO,Ta2O3,Ta2O5,Tb2O3,TbF3,Te,TeO2,Th,ThF4,ThO2,TiO2,Tl,Tl2O,Tl2Se,TlSe,Tm2O3,U,U3O8,UO2,V,V2O5,VO6,WO3,Y,Y2O3,Yb2O3,YbF3,YF3,ZnCl2,ZnF2,ZnO,ZnSO4,ZrF4,ZrO2,Young's modulus E (GPa),Shear modulus G (GPa),Poisson's ratio v
# 1211,28728,381174,Saddeek Y.B.,2004,,0,0,0,0,0,0,0,0,0,0,0,0,29.56881725,0,0,0,0,0,0,0,0,0,0,0,0,0,0,0,0,0,0,0,0,0,0,0,0,0,0,0,0,0,0,0,0,0,0,0,0,0,0,0,0,0,0,0,0,0,0,0,0,0,0,0,0,0,0,0,0,0,0,0,0,0,0,0,0,0,0,0,0,0,0,0,0,0,0,0,0,0,0,0,0,0,0,0,0,0,0,14.77940882,0,0,0,0,0,0,0,0,0,0,0,0,54.34782609,0,0,0,0,0,0,0,0,0,0,0,0,0,0,0,0,0,0,0,0,0,0,0,0,0,0,0,0,0,0,0,0,0,0,0,0,0,0,0,1.303947842,0,0,0,0,0,0,0,0,0,0,0,0,0,0,0,0,0,0,0,0,0,0,0,0,0,0,0,0,56.3,21.87,0.287
# 1212,2004,110661,State Optical I,1975,TK21,0,0,0,1.974594763,0,0,0,0.093359989,0,0,0,0,0,6.526596217,0,0,28.16530662,0,0,0,0,0,0,0,4.232551492,0,0,0,0,0,0,0,0,0,0,0,0,0,0,0,0,0,0,0,0,0,0,0,0,0,0,0,0,0,0,0,0,0,0,0,0,0,0,0,0,0,0,0,0,0,0,0,0,0,0,0,0,0,0,0,0,0,0,0,0,0,0,0,0,0,0,0,0,0,0,0,0,0,0,0,0,0,0,0,0,0,0,0,0,0,0,0,0,0,0,0,0,0,0,1.013747878,0,0,0,0,0,0,0,0,0,0,0.161599981,0,0,0,0,0,0,45.75881451,0,0,0,0,0,0,0,0,0,0,0,0,0,0,0,0,0,0,0,0,0,0,0,0,0,0,0,0,0,0,0,0,0,0,0,0,0,0,0,12.07342855,0,0,0,77.8,30.23,0.2868012
# 1213,9236,96544,Osaka A.,1988,,0,0,0,0.6,0,0,0,0,0,0,0,0,0,20,0,0,0,0,0,0,0,0,0,0,0,0,0,0,0,0,0,0,0,0,0,0,0,0,0,0,0,0,0,0,0,0,0,0,0,0,0,0,0,0,0,0,0,0,0,0,0,0,0,0.7,0,0,0,0,0,0,0,32.1,0,0,0,0,0,0,0,0,0,0,0,0,0,0,0,0,0,0,0,0,0,0,0,0,0,0,0,0,0,0,0,0,0,0,0,0,0,0,0,0,0,0,0,46.6,0,0,0,0,0,0,0,0,0,0,0,0,0,0,0,0,0,0,0,0,0,0,0,0,0,0,0,0,0,0,0,0,0,0,0,0,0,0,0,0,0,0,0,0,0,0,0,0,0,0,0,0,0,0,0,0,0,0,0,0,0,0,0,0,0,36.8,14.3,0.2867132
# 1214,1705,25774,Makishima A.,1978,,0,0,0,25.4,0,0,0,0,0,0,0,0,0,0,0,0,0,0,0,0,0,0,0,0,0,0,0,0,0,0,0,0,0,0,0,0,0,0,0,0,0,0,0,0,0,0,0,0,0,0,0,0,0,0,0,0,0,0,0,0,0,0,0,0,0,0,0,0,0,0,0,0,0,0,0,0,0,0,0,0,0,0,0,0,0,0,0,0,0,0,0,0,0,0,0,0,0,0,0,0,0,0,0,0,0,0,0,0,0,0,0,0,0,0,0,0,0,0,0,0,0,0,0,0,0,0,0,0,0,0,0,0,0,0,0,0,0,43.2,0,0,0,0,0,0,0,0,0,0,0,0,0,0,0,0,0,0,0,13,0,0,0,0,0,0,0,0,0,0,0,0,0,18.4,0,0,0,0,0,0,0,0,0,114,44.3,0.2866817
# 1215,32545,396923,Gopal E.S.R.,1987,,0,0,0,0,0,0,0,0,0,0,0,0,0,0,0,0,0,0,0,0,0,0,0,0,0,0,0,0,0,0,0,0,0,0,0,0,0,0,0,0,0,0,0,0,0,0,0,0,0,0,0,0,0,0,0,0,0,0,0,22,0,0,0,0,0,0,0,0,0,0,0,0,0,0,0,0,0,0,0,0,0,0,0,0,0,0,0,0,0,0,0,0,0,0,0,0,0,0,0,0,0,0,0,0,0,0,0,0,0,0,0,0,0,0,0,0,0,0,0,0,0,0,0,0,0,0,0,0,0,14,0,0,0,64,0,0,0,0,0,0,0,0,0,0,0,0,0,0,0,0,0,0,0,0,0,0,0,0,0,0,0,0,0,0,0,0,0,0,0,0,0,0,0,0,0,0,0,0,0,0,0,19.3,7.5,0.2866666
# 1216,1705,25776,Makishima A.,1978,,0,0,0,25.4,0,0,0,0,0,0,0,0,0,0,0,0,0,0,0,0,0,0,0,0,0,0,0,0,0,0,0,0,0,0,0,0,0,0,0,0,0,0,0,0,0,0,0,0,0,0,0,0,0,0,0,0,0,0,0,0,0,0,0,0,0,0,0,0,0,0,0,0,0,0,0,0,0,0,0,18.4,0,0,0,0,0,0,0,0,0,0,0,0,0,0,0,0,0,0,0,0,0,0,0,0,0,0,0,0,0,0,0,0,0,0,0,0,0,0,0,0,0,0,0,0,0,0,0,0,0,0,0,0,0,0,0,0,0,43.2,0,0,0,0,0,0,0,0,0,0,0,0,0,0,0,0,0,0,0,13,0,0,0,0,0,0,0,0,0,0,0,0,0,0,0,0,0,0,0,0,0,0,0,106,41.2,0.2864077
# 1217,7278,55248,Osaka A.,1989,,0,0,0,0,0,0,0,0,0,0,0,0,0,46.7,0,0,33.3,0,0,0,0,0,0,0,0,0,0,0,0,0,0,0,0,0,0,0,0,0,0,0,0,0,0,0,0,0,0,0,0,0,0,0,0,0,0,0,0,0,0,0,0,0,0,0,0,0,0,0,0,0,0,0,0,0,0,0,0,0,0,0,0,0,0,0,0,0,0,0,0,0,0,0,0,0,0,0,0,0,0,0,0,0,0,0,0,0,0,0,0,0,0,0,0,0,0,20,0,0,0,0,0,0,0,0,0,0,0,0,0,0,0,0,0,0,0,0,0,0,0,0,0,0,0,0,0,0,0,0,0,0,0,0,0,0,0,0,0,0,0,0,0,0,0,0,0,0,0,0,0,0,0,0,0,0,0,0,0,0,0,0,0,58.4,22.7,0.2863436
# 1218,32494,396732,Hager I.Z.,2003,,0,0,0,0,0,0,0,0,0,0,0,0,0,62.5627604,0,31.63020243,0,0,0,0,0,0,0,0,0,0,0,0,0,0,0,0,0,0,0,0,0,0,0,0,0,0,0,0,0,0,0,0,0,0,0,0,0,0,0,0,0,0,0,0,0,0,0,0,0,0,0,0,0,0,0,0,0,0,0,0,0,0,0,0,0,0,0,0,0,0,5.807037165,0,0,0,0,0,0,0,0,0,0,0,0,0,0,0,0,0,0,0,0,0,0,0,0,0,0,0,0,0,0,0,0,0,0,0,0,0,0,0,0,0,0,0,0,0,0,0,0,0,0,0,0,0,0,0,0,0,0,0,0,0,0,0,0,0,0,0,0,0,0,0,0,0,0,0,0,0,0,0,0,0,0,0,0,0,0,0,0,0,0,0,0,0,0,62.9,24.45,0.2862986
# 1219,5272,70198,Osaka A.,1974,,0,0,0,0,0,0,0,0,0,0,0,0,0,30,0,0,0,0,0,0,0,0,0,0,0,0,0,0,0,0,0,0,0,0,0,0,0,0,0,0,0,0,0,0,0,0,0,0,0,0,0,0,0,0,0,0,0,0,0,0,0,0,0,0,0,0,0,0,0,0,0,0,0,0,0,0,0,0,0,0,0,0,0,0,0,0,0,0,0,0,0,0,0,0,0,0,0,0,0,0,0,0,0,0,0,0,0,0,0,0,0,0,0,0,0,0,0,0,0,70,0,0,0,0,0,0,0,0,0,0,0,0,0,0,0,0,0,0,0,0,0,0,0,0,0,0,0,0,0,0,0,0,0,0,0,0,0,0,0,0,0,0,0,0,0,0,0,0,0,0,0,0,0,0,0,0,0,0,0,0,0,41,15.94,0.2860728
# 1220,1705,25781,Makishima A.,1978,,0,0,0,30,0,0,0,0,0,0,0,0,0,0,0,0,0,0,0,0,0,0,0,0,0,0,0,0,0,0,0,0,0,0,0,0,0,0,0,0,0,0,0,0,0,0,0,0,0,0,0,0,0,0,0,0,0,0,0,0,0,0,0,0,0,0,0,0,0,0,0,0,0,0,0,0,0,0,0,12.5,0,0,0,0,0,0,0,0,0,0,0,0,0,0,0,0,0,0,0,0,0,0,0,0,0,0,0,0,0,0,0,0,0,0,0,0,0,0,0,0,0,0,0,0,0,0,0,0,0,0,0,0,0,0,0,0,0,32,0,0,0,0,0,0,0,0,0,0,0,0,0,0,0,0,0,0,0,13,0,0,0,0,0,0,0,0,0,0,0,0,0,12.5,0,0,0,0,0,0,0,0,0,116,45.1,0.2860311
# 1221,1966,110912,Kisin B.I.,1959,BF16,0,0,0,2.31409881,0,0,0,0.191600067,0,0,0,0,0,9.255324239,0,0,25.96910909,0,0,0,0,0,0,0,8.533387987,0,0,0,0,0,0,0,0,0,0,0,0,0,0,0,0,0,0,0,0,0,0,0,0,0,0,0,0,0,0,0,0,0,0,0,0,0,0,0,0,0,0,0,0,0,0,0,0,0,0,0,0,0,0,0,0,0,0,0,0,0,0,0,0,0,0,0,0,0,0,0,0,0,0,0,0,0,0,0,0,0,0,0,0,0,0,0,0,0,0,0,0,0,0,4.181780464,0,0,0,0,0,0,0,0,0,0,0.195000068,0,0,0,0,0,0,42.72341495,0,0,0,0,0,0,0,0,0,0,0,0,0,0,0,0,0,0,0,0,0,0,0,0,0,0,0,0,0,0,0,0,0,0,0,0,0,0,0,6.636284323,0,0,0,78.9,30.67,0.286
# 1222,3097,239,Nemilov S.V.,1973,,0,0,0,0,0,0,0,0,0,0,0,0,0,0,0,0,0,0,0,0,0,0,0,0,0,0,0,0,0,0,0,0,0,0,0,0,0,0,0,0,0,0,0,0,0,0,0,0,0,0,0,0,0,0,0,0,0,0,0,0,0,0,0,0,0,0,0,0,0,0,0,0,0,0,0,0,0,0,0,0,0,0,0,0,0,0,0,0,0,0,0,0,0,0,0,0,0,0,0,0,0,0,0,0,0,0,0,0,0,0,0,0,0,0,0,0,0,0,0,0,0,0,0,0,0,0,0,0,0,0,0,0,0,0,0,0,0,55.38,0,0,0,0,0,0,0,0,0,0,0,0,0,0,0,0,0,0,0,0,0,44.62,0,0,0,0,0,0,0,0,0,0,0,0,0,0,0,0,0,0,0,0,0,24.3,9.397,0.286
# 1223,3270,18511,Nemilov S.V.,1973,,0,0,0,0,0,0,0,0,0,0,0,0,0,0,0,0,0,0,0,0,0,0,0,0,0,0,0,0,0,0,0,0,0,0,0,0,0,0,0,0,0,0,0,0,0,0,0,0,0,0,0,0,0,0,0,0,0,0,0,0,0,0,0,0,0,0,0,0,0,0,0,0,0,0,0,0,0,0,0,0,0,0,0,0,0,0,0,0,0,0,0,0,0,0,0,0,0,0,0,0,0,0,0,0,0,0,0,0,0,0,0,0,0,0,0,0,0,0,0,60.8,0,0,0,0,0,0,0,0,0,0,0,0,0,0,0,0,0,39.2,0,0,0,0,0,0,0,0,0,0,0,0,0,0,0,0,0,0,0,0,0,0,0,0,0,0,0,0,0,0,0,0,0,0,0,0,0,0,0,0,0,0,0,46.3,18,0.286
# 1224,5151,19217,Ota R.,1979,,0,0,0,0,0,0,0,0,0,0,0,0,0,80,0,0,0,0,0,0,0,0,0,0,0,0,0,0,0,0,0,0,0,0,0,0,0,0,0,0,0,0,0,0,0,0,0,0,0,0,0,0,0,0,0,0,0,0,0,0,0,0,0,0,0,0,0,0,0,0,0,0,0,0,0,0,0,0,0,0,0,0,0,0,0,0,0,0,0,0,0,0,0,0,0,0,0,0,0,0,20,0,0,0,0,0,0,0,0,0,0,0,0,0,0,0,0,0,0,0,0,0,0,0,0,0,0,0,0,0,0,0,0,0,0,0,0,0,0,0,0,0,0,0,0,0,0,0,0,0,0,0,0,0,0,0,0,0,0,0,0,0,0,0,0,0,0,0,0,0,0,0,0,0,0,0,0,0,0,0,0,43.2,16.79,0.286
# 1225,5267,70145,Nemilov S.V.,1972,,0,0,0,0,0,0,0,0,0,0,0,0,0,77.97,0,0,22.03,0,0,0,0,0,0,0,0,0,0,0,0,0,0,0,0,0,0,0,0,0,0,0,0,0,0,0,0,0,0,0,0,0,0,0,0,0,0,0,0,0,0,0,0,0,0,0,0,0,0,0,0,0,0,0,0,0,0,0,0,0,0,0,0,0,0,0,0,0,0,0,0,0,0,0,0,0,0,0,0,0,0,0,0,0,0,0,0,0,0,0,0,0,0,0,0,0,0,0,0,0,0,0,0,0,0,0,0,0,0,0,0,0,0,0,0,0,0,0,0,0,0,0,0,0,0,0,0,0,0,0,0,0,0,0,0,0,0,0,0,0,0,0,0,0,0,0,0,0,0,0,0,0,0,0,0,0,0,0,0,0,0,0,0,,,0.286
# 1226,6099,17441,Nemilov S.V.,1976,,0,0,0,0,0,0,0,0,0,0,0,0,0,35,0,0,0,0,0,0,0,0,0,0,0,0,0,0,0,0,0,0,0,0,0,0,0,0,0,0,0,0,0,0,0,0,0,0,0,0,0,0,0,0,0,0,0,0,0,0,45,0,0,0,0,0,0,0,0,0,0,0,0,0,0,0,0,0,0,20,0,0,0,0,0,0,0,0,0,0,0,0,0,0,0,0,0,0,0,0,0,0,0,0,0,0,0,0,0,0,0,0,0,0,0,0,0,0,0,0,0,0,0,0,0,0,0,0,0,0,0,0,0,0,0,0,0,0,0,0,0,0,0,0,0,0,0,0,0,0,0,0,0,0,0,0,0,0,0,0,0,0,0,0,0,0,0,0,0,0,0,0,0,0,0,0,0,0,0,0,0,96.5,37.55,0.286
# 1227,6304,72548,Gurovich E.A.,1979,,0,0,0,0,0,0,0,0,0,0,0,0,0,0,0,0,49,0,0,0,0,0,0,0,0,0,0,0,0,0,0,0,0,0,0,0,0,0,0,0,0,0,0,0,0,0,0,0,0,0,0,0,0,0,0,0,0,0,0,0,0,0,0,0,0,0,0,0,0,0,0,0,0,0,0,0,0,0,0,0,0,0,0,0,0,0,0,0,0,0,0,0,0,0,0,0,0,0,0,0,0,0,0,0,0,0,0,0,0,0,0,0,0,0,0,51,0,0,0,0,0,0,0,0,0,0,0,0,0,0,0,0,0,0,0,0,0,0,0,0,0,0,0,0,0,0,0,0,0,0,0,0,0,0,0,0,0,0,0,0,0,0,0,0,0,0,0,0,0,0,0,0,0,0,0,0,0,0,0,0,0,45.5,17.7,0.286
# 1228,7464,56086,Gurjev N.V.,1988,,0,0,0,0,3.63596364,0,0,0,0,0,0,0,0,0,0,21.8197818,0,0,0,0,0,0,0,0,0,0,0,0,0,0,0,0,0,0,0,0,0,0,0,0,0,0,0,0,0,0,0,0,0,0,0,0,0,0,0,0,0,0,0,0,0,0,0,0,0,0,0,0,0,0,0,0,0,0,0,0,0,0,0,0,0,4.54495455,0,0,0,0,0,0,18.1798182,0,0,0,0,0,0,0,0,0,0,0,0,0,0,0,0,0,0,0,0,0,0,0,0,0,0,0,0,0,0,0,0,0,0,0,0,0,0,0,0,0,0,0,0,0,0,0,0,0,0,0,0,0,0,0,0,0,0,0,0,0,0,0,0,0,0,0,0,0,0,0,0,0,0,0,0,0,0,0,0,0,0,0,0,0,0,0,0,0,0,51.81948181,0,62,24,0.286
# 1229,7464,383141,Gurjev N.V.,1988,,0,0,0,0,2.857057141,0,0,0,0,0,0,0,0,0,0,10.0002,0,0,0,0,0,0,0,0,0,0,0,0,0,0,0,0,0,0,0,0,0,0,0,0,0,0,0,0,0,0,0,0,0,0,0,0,0,0,0,0,0,0,0,0,0,0,0,0,0,0,0,0,0,0,0,0,0,0,0,0,0,0,0,0,0,3.571071421,0,0,0,0,0,0,14.29028581,0,0,0,0,0,0,0,0,0,0,0,0,0,0,0,28.57057141,0,0,0,0,0,0,0,0,0,0,0,0,0,0,0,0,0,0,0,0,0,0,0,0,0,0,0,0,0,0,0,0,0,0,0,0,0,0,0,0,0,0,0,0,0,0,0,0,0,0,0,0,0,0,0,0,0,0,0,0,0,0,0,0,0,0,0,0,0,0,0,0,0,0,40.71081422,0,52.5,20.41,0.286
# 1230,8381,59086,Delben A.,1993,,0,0,0,0,5,0,0,0,0,0,0,0,0,0,0,19.5,0,0,0,0,0,0,0,0,0,0,0,0,0,0,0,0,0,0,0,0,0,0,0,0,0,0,0,0,0,0,0,0,0,0,0,0,0,0,0,0,0,0,0,0,0,0,0,0,0,0,0,0,0,0,0,0,0,0,0,0,0,0,0,0,0,3.3,0,0,0,0,0,0,0,0,0,0,0,0,0,0,0,0,0,0,0,0,0,0,15.2,0,0,0,0,0,0,0,0,0,0,0,0,0,0,0,0,0,0,0,0,0,0,0,0,0,0,0,0,0,0,0,0,0,0,0,0,0,0,0,0,0,0,0,0,0,0,0,0,0,0,0,0,0,0,0,0,0,0,0,0,0,0,0,0,0,0,0,0,0,0,0,0,0,0,57,0,51.2,19.9,0.286
# 1231,12180,137606,Dumbaugh W.H.,1974,0,0,0,0,5.5,0,0,0,0,0,0,0,0,0,0,0,0,0,0,22.2,0,0,0,0,0,0,0,0,0,0,0,0,0,0,0,0,0,0,0,0,0,0,0,0,0,0,0,0,0,0,0,0,0,0,0,0,0,0,0,0,0,0,0,0,0,0,0,0,0,0,0,0,0,0,0,0,0,0,0,0,5.6,0,0,0,0,0,0,0,0,0,0,0,33.4,0,0,0,0,0,0,0,0,0,0,0,0,0,0,0,0,0,0,0,0,0,0,0,0,0,0,0,0,0,0,0,0,0,0,0,0,0,0,0,0,0,0,0,0,0,33.3,0,0,0,0,0,0,0,0,0,0,0,0,0,0,0,0,0,0,0,0,0,0,0,0,0,0,0,0,0,0,0,0,0,0,0,0,0,0,0,0,0,0,0,138,53.65,0.286
# 1232,12969,78273,Schmidt G.,1986,,0,0,0,0,0,0,0,0,0,0,0,0,0,27.5,0,0,45,0,0,0,0,0,0,0,0,0,0,0,0,0,0,0,0,0,0,0,0,0,0,0,0,0,0,0,0,0,0,0,0,0,0,0,0,0,0,0,0,0,0,0,0,0,0,0,0,0,0,0,0,0,0,0,0,0,0,0,0,0,0,0,0,0,0,0,0,0,0,0,0,0,0,0,0,0,0,0,0,0,0,0,0,0,0,0,0,0,0,0,0,0,0,0,0,0,0,0,0,0,0,0,0,0,0,0,0,0,0,0,0,0,0,0,0,0,0,0,0,27.5,0,0,0,0,0,0,0,0,0,0,0,0,0,0,0,0,0,0,0,0,0,0,0,0,0,0,0,0,0,0,0,0,0,0,0,0,0,0,0,0,0,0,0,75,29.3,0.286
# 1233,14914,151983,Hwa Luu0Gen,1999,,0,0,0,40,0,0,0,0,0,0,0,0,0,0,0,0,0,0,0,0,0,0,0,0,60,0,0,0,0,0,0,0,0,0,0,0,0,0,0,0,0,0,0,0,0,0,0,0,0,0,0,0,0,0,0,0,0,0,0,0,0,0,0,0,0,0,0,0,0,0,0,0,0,0,0,0,0,0,0,0,0,0,0,0,0,0,0,0,0,0,0,0,0,0,0,0,0,0,0,0,0,0,0,0,0,0,0,0,0,0,0,0,0,0,0,0,0,0,0,0,0,0,0,0,0,0,0,0,0,0,0,0,0,0,0,0,0,0,0,0,0,0,0,0,0,0,0,0,0,0,0,0,0,0,0,0,0,0,0,0,0,0,0,0,0,0,0,0,0,0,0,0,0,0,0,0,0,0,0,0,0,112,43.54,0.286
# 1234,24453,189629,Higazy A.A.,1995,,0,0,0,0,0,0,0,0,0,0,0,0,0,0,0,0,0,0,0,0,0,0,0,0,0,0,0,0,0,0,0,0,0,0,0,0,0,0,0,0,0,0,0,0,0,0,0,0,0,0,0,0,0,0,0,0,0,0,0,0,0,0,0,0,0,0,0,0,0,0,0,0,0,0,0,0,0,0,0,0,0,0,0,0,0,0,0,0,0,0,0,0,0,0,0,35,0,0,0,0,0,0,0,0,0,0,0,0,0,0,0,0,0,0,0,65,0,0,0,0,0,0,0,0,0,0,0,0,0,0,0,0,0,0,0,0,0,0,0,0,0,0,0,0,0,0,0,0,0,0,0,0,0,0,0,0,0,0,0,0,0,0,0,0,0,0,0,0,0,0,0,0,0,0,0,0,0,0,0,0,0,38.1,14.8,0.286
# 1235,25178,302965,Sreeram A.N.,1991,,0,0,0,0,0,0,5.59433566,0,0,0,0,0,0,0,0,0,0,0,0,0,0,0,0,0,0,0,0,0,0,0,0,0,0,0,0,0,0,0,0,0,0,0,0,0,0,0,0,0,0,0,0,0,0,0,0,0,0,0,0,16.68100086,0,0,0,0,0,0,0,0,0,0,0,0,0,0,0,0,0,0,0,0,0,0,0,0,0,0,0,0,0,0,0,0,0,0,0,0,0,0,0,0,0,0,0,0,0,0,0,0,0,0,0,0,0,0,0,0,0,0,0,0,0,0,0,0,0,0,0,0,0,11.09066544,0,0,0,55.5433326,0,0,0,0,0,0,0,0,0,0,0,0,0,0,0,0,0,0,11.09066544,0,0,0,0,0,0,0,0,0,0,0,0,0,0,0,0,0,0,0,0,0,0,0,0,0,0,0,0,18.4,7.18,0.286
# 1236,25518,351601,Korepanova N.A.,1976,,0,0,0,0,0,0,0,0,0,0,0,0,0,0,0,0,0,0,0,0,0,0,0,0,0,0,0,0,0,0,0,0,0,0,0,0,0,0,0,0,0,0,0,0,0,0,0,0,0,0,0,0,0,0,0,0,0,0,0,20,0,0,0,0,0,0,0,0,0,0,0,0,0,0,0,0,0,0,0,0,0,0,0,0,0,0,0,0,0,0,0,0,0,0,0,0,0,0,0,0,0,0,0,0,0,0,0,0,0,0,0,0,0,0,0,0,0,0,0,0,0,0,0,0,0,0,0,0,0,16,0,0,0,64,0,0,0,0,0,0,0,0,0,0,0,0,0,0,0,0,0,0,0,0,0,0,0,0,0,0,0,0,0,0,0,0,0,0,0,0,0,0,0,0,0,0,0,0,0,0,0,19.9,7.7,0.286
# 1237,25518,351604,Korepanova N.A.,1976,,0,0,0,0,0,0,0,0,0,0,0,0,0,0,0,0,0,0,0,0,0,0,0,0,0,0,0,0,0,0,0,0,0,0,0,0,0,0,0,0,0,0,0,0,0,0,0,0,0,0,0,0,0,0,0,0,0,0,0,20,0,0,0,0,0,0,0,0,0,0,0,0,0,0,0,0,0,0,0,0,0,0,0,0,0,0,0,0,0,0,0,0,0,0,0,0,0,0,0,0,0,0,0,0,0,0,0,0,0,0,0,0,0,0,0,0,0,0,0,0,0,0,0,0,0,0,0,0,0,20,0,0,0,60,0,0,0,0,0,0,0,0,0,0,0,0,0,0,0,0,0,0,0,0,0,0,0,0,0,0,0,0,0,0,0,0,0,0,0,0,0,0,0,0,0,0,0,0,0,0,0,21.9,8.5,0.286
# 1238,25636,304969,Guin J.0P.,2002,,0,0,0,0,0,0,0,0,0,0,0,0,0,0,0,0,0,0,0,0,0,0,0,0,0,0,0,0,0,0,0,0,0,0,0,0,0,0,0,0,0,0,0,0,0,0,0,0,0,0,0,0,0,0,0,0,0,0,0,20,0,0,0,0,0,0,0,0,0,0,0,0,0,0,0,0,0,0,0,0,0,0,0,0,0,0,0,0,0,0,0,0,0,0,0,0,0,0,0,0,0,0,0,0,0,0,0,0,0,0,0,0,0,0,0,0,0,0,0,0,0,0,0,0,0,0,0,0,0,0,0,0,0,80,0,0,0,0,0,0,0,0,0,0,0,0,0,0,0,0,0,0,0,0,0,0,0,0,0,0,0,0,0,0,0,0,0,0,0,0,0,0,0,0,0,0,0,0,0,0,0,14.7,5.715,0.286
# 1239,28396,364370,Blackburn D.,1987,,0,0,0,12.96876,0,0,0,0,0,0,0,0,0,0,0,0,0,0,0,0,0,0,0,0,29.47515,0,0,0,0,0,0,0,0,0,0,0,0,0,0,0,0,0,0,0,0,0,0,0,0,0,0,0,0,0,0,0,0,0,0,0,0,0,0,0,0,0,0,0,0,0,0,0,0,0,0,0,0,0,0,0,0,0,0,0,0,0,0,0,0,0,0,16.40406,0,0,0,0,0,0,0,0,0,0,0,0,0,0,0,0,0,0,0,0,0,0,0,0,0,0,0,0,0,0,0,0,0,0,0,0,0,0,0,0,0,0,0,0,0,27.50951,0,0,0,0,0,0,0,0,0,0,0,0,0,0,0,0,0,0,0,8.276988,0,0,0,0,0,0,0,0,0,0,0,0,0,0,0,0,0,0,0,0,0,0,5.365532,114,44.5,0.286
# 1240,28396,364371,Blackburn D.,1987,,0,0,0,9.475208242,0,0,0,0,0,0,0,0,0,0,0,0,0,0,0,0,0,0,0,0,34.45611724,0,0,0,0,0,0,0,0,0,0,0,0,0,0,0,0,0,0,0,0,0,0,0,0,0,0,0,0,0,0,0,0,0,0,0,0,0,0,0,0,0,0,0,0,0,0,0,0,0,0,0,0,0,0,0,0,0,0,0,0,0,0,0,0,0,0,15.98012872,0,0,0,0,0,0,0,0,0,0,0,0,0,0,0,0,0,0,0,0,0,0,0,0,0,0,0,0,0,0,0,0,0,0,0,0,0,0,0,0,0,0,0,0,0,26.79858786,0,0,0,0,0,0,0,0,0,0,0,0,0,0,0,0,0,0,0,8.063087355,0,0,0,0,0,0,0,0,0,0,0,0,0,0,0,0,0,0,0,0,0,0,5.226870582,113,44,0.286
# 1241,28728,381175,Saddeek Y.B.,2004,,0,0,0,0,0,0,0,0,0,0,0,0,28.5697143,0,0,0,0,0,0,0,0,0,0,0,0,0,0,0,0,0,0,0,0,0,0,0,0,0,0,0,0,0,0,0,0,0,0,0,0,0,0,0,0,0,0,0,0,0,0,0,0,0,0,0,0,0,0,0,0,0,0,0,0,0,0,0,0,0,0,0,0,0,0,0,0,0,0,0,0,0,0,0,0,0,0,0,0,0,0,14.2898571,0,0,0,0,0,0,0,0,0,0,0,0,54.75945241,0,0,0,0,0,0,0,0,0,0,0,0,0,0,0,0,0,0,0,0,0,0,0,0,0,0,0,0,0,0,0,0,0,0,0,0,0,0,0,2.38097619,0,0,0,0,0,0,0,0,0,0,0,0,0,0,0,0,0,0,0,0,0,0,0,0,0,0,0,0,55.9,21.73,0.286
# 1242,28787,373196,Kodama M.,1999,,0,0,0,0,0,0,0,0,0,0,0,0,0,100,0,0,0,0,0,0,0,0,0,0,0,0,0,0,0,0,0,0,0,0,0,0,0,0,0,0,0,0,0,0,0,0,0,0,0,0,0,0,0,0,0,0,0,0,0,0,0,0,0,0,0,0,0,0,0,0,0,0,0,0,0,0,0,0,0,0,0,0,0,0,0,0,0,0,0,0,0,0,0,0,0,0,0,0,0,0,0,0,0,0,0,0,0,0,0,0,0,0,0,0,0,0,0,0,0,0,0,0,0,0,0,0,0,0,0,0,0,0,0,0,0,0,0,0,0,0,0,0,0,0,0,0,0,0,0,0,0,0,0,0,0,0,0,0,0,0,0,0,0,0,0,0,0,0,0,0,0,0,0,0,0,0,0,0,0,0,0,17,6,0.286
# 1243,34597,421667,Halimah M.K.,2005,,30,0,0,0,0,0,0,0,0,0,0,0,0,24.5,0,0,0,0,0,0,0,0,0,0,0,0,0,0,0,0,0,0,0,0,0,0,0,0,0,0,0,0,0,0,0,0,0,0,0,0,0,0,0,0,0,0,0,0,0,0,0,0,0,0,0,0,0,0,0,0,0,0,0,0,0,0,0,0,0,0,0,0,0,0,0,0,0,0,0,0,0,0,0,0,0,0,0,0,0,0,0,0,0,0,0,0,0,0,0,0,0,0,0,0,0,0,0,0,0,0,0,0,0,0,0,0,0,0,0,0,0,0,0,0,0,0,0,0,0,0,0,0,0,0,0,0,0,0,0,0,0,0,0,45.5,0,0,0,0,0,0,0,0,0,0,0,0,0,0,0,0,0,0,0,0,0,0,0,0,0,0,0,43.1,16.76,0.286
# 1244,35363,425167,Calvez L.,2007,,0,0,0,0,0,0,0,0,0,0,0,0,0,0,0,0,0,0,0,0,0,0,0,0,0,0,0,0,0,0,0,0,0,0,0,0,0,20,0,0,0,0,0,0,0,0,0,0,0,0,0,0,0,0,0,24,0,0,0,0,0,0,56,0,0,0,0,0,0,0,0,0,0,0,0,0,0,0,0,0,0,0,0,0,0,0,0,0,0,0,0,0,0,0,0,0,0,0,0,0,0,0,0,0,0,0,0,0,0,0,0,0,0,0,0,0,0,0,0,0,0,0,0,0,0,0,0,0,0,0,0,0,0,0,0,0,0,0,0,0,0,0,0,0,0,0,0,0,0,0,0,0,0,0,0,0,0,0,0,0,0,0,0,0,0,0,0,0,0,0,0,0,0,0,0,0,0,0,0,0,0,16.8,6.531,0.286
# 1245,35365,425178,Abd El Latif L.,2005,,0,0,0,0,0,0,0,0,0,0,0,0,0,100,0,0,0,0,0,0,0,0,0,0,0,0,0,0,0,0,0,0,0,0,0,0,0,0,0,0,0,0,0,0,0,0,0,0,0,0,0,0,0,0,0,0,0,0,0,0,0,0,0,0,0,0,0,0,0,0,0,0,0,0,0,0,0,0,0,0,0,0,0,0,0,0,0,0,0,0,0,0,0,0,0,0,0,0,0,0,0,0,0,0,0,0,0,0,0,0,0,0,0,0,0,0,0,0,0,0,0,0,0,0,0,0,0,0,0,0,0,0,0,0,0,0,0,0,0,0,0,0,0,0,0,0,0,0,0,0,0,0,0,0,0,0,0,0,0,0,0,0,0,0,0,0,0,0,0,0,0,0,0,0,0,0,0,0,0,0,0,17.1,6.65,0.286
# 1246,35368,425212,Kannappan A.N.,2009,,0,0,0,0,0,0,0,0,0,0,0,0,0,62,0,0,0,0,0,0,0,0,0,0,0,0,0,0,0,0,0,0,0,0,0,0,0,0,0,0,0,0,0,0,0,0,0,0,0,0,0,0,0,0,0,0,0,0,0,0,0,0,0,0,0,0,0,0,0,0,0,0,0,0,0,0,0,0,0,0,0,0,0,0,0,0,0,0,0,0,0,0,0,0,0,0,0,0,0,0,20,0,0,0,0,0,0,0,0,0,0,0,0,0,0,0,0,0,0,18,0,0,0,0,0,0,0,0,0,0,0,0,0,0,0,0,0,0,0,0,0,0,0,0,0,0,0,0,0,0,0,0,0,0,0,0,0,0,0,0,0,0,0,0,0,0,0,0,0,0,0,0,0,0,0,0,0,0,0,0,0,56.4,21.93,0.286
# 1247,36224,433572,Fukawa Y.,2009,,0,0,0,0,0,0,0,0,0,0,0,0,0,61,0,0,0,0,0,0,0,0,0,0,0,0,0,0,0,0,0,0,0,0,0,0,0,0,0,0,0,0,0,0,0,0,0,0,0,0,0,0,0,0,0,0,0,0,0,0,0,0,0,0,0,0,0,0,0,0,0,0,0,0,0,0,0,0,0,0,0,0,0,0,0,0,0,0,0,0,0,0,0,0,0,0,0,0,0,0,39,0,0,0,0,0,0,0,0,0,0,0,0,0,0,0,0,0,0,0,0,0,0,0,0,0,0,0,0,0,0,0,0,0,0,0,0,0,0,0,0,0,0,0,0,0,0,0,0,0,0,0,0,0,0,0,0,0,0,0,0,0,0,0,0,0,0,0,0,0,0,0,0,0,0,0,0,0,0,0,0,56,21,0.286
# 1249,40963,469829,Ota R.,1973,,0,0,0,0,0,0,0,0,0,0,20,0,0,0,0,0,0,0,0,0,0,0,0,0,0,0,0,0,0,0,0,0,0,0,0,0,0,0,0,0,0,0,0,0,0,0,0,0,0,0,0,0,0,0,0,0,0,0,0,0,0,0,0,0,0,0,0,0,0,0,0,0,0,0,0,0,0,0,0,0,0,0,0,0,0,0,0,0,0,0,0,0,0,0,0,0,0,0,0,0,0,0,0,0,0,0,0,0,0,0,0,0,0,0,0,0,0,0,0,0,0,0,0,0,0,0,0,0,80,0,0,0,0,0,0,0,0,0,0,0,0,0,0,0,0,0,0,0,0,0,0,0,0,0,0,0,0,0,0,0,0,0,0,0,0,0,0,0,0,0,0,0,0,0,0,0,0,0,0,0,0,10.4,4.06,0.286
# 1250,40963,469833,Ota R.,1973,,0,0,0,0,0,0,0,0,0,0,20,0,0,0,0,0,0,0,0,0,0,0,0,0,0,0,0,0,0,0,0,0,0,0,0,0,0,0,0,0,0,0,0,0,0,0,0,0,0,0,0,0,0,0,0,0,0,0,0,0,0,0,0,0,0,0,0,0,0,0,0,0,0,0,0,0,0,0,0,0,0,0,0,0,0,0,0,0,0,0,0,0,0,0,0,0,0,0,0,0,0,0,0,0,0,0,0,0,0,0,0,0,0,0,0,0,0,0,0,0,0,0,0,0,0,0,0,0,0,0,0,0,0,0,0,0,0,0,0,0,0,0,0,0,0,0,0,0,0,0,0,0,80,0,0,0,0,0,0,0,0,0,0,0,0,0,0,0,0,0,0,0,0,0,0,0,0,0,0,0,0,15.9,6.18,0.286
# 1251,20857,177508,Homeny J.,1990,,0,0,0,15.17,0,0,0,0,0,0,0,0,0,0,0,0,0,0,0,0,0,0,0,0,0,0,0,0,0,0,0,0,0,0,0,0,0,0,0,0,0,0,0,0,0,0,0,0,0,0,0,0,0,0,0,0,0,0,0,0,0,0,0,0,0,0,0,0,0,0,0,0,0,0,0,0,0,0,0,0,0,0,0,0,0,0,0,0,0,0,0,23.03,0,0,0,0,0,0,0,0,0,0,0,0,0,0,0,0,0,0,0,0,0,0,0,0,0,0,0,0,0,0,0,0,0,0,0,0,0,0,0,0,0,0,0,0,0,61.8,0,0,0,0,0,0,0,0,0,0,0,0,0,0,0,0,0,0,0,0,0,0,0,0,0,0,0,0,0,0,0,0,0,0,0,0,0,0,0,0,0,0,0,90,35,0.2857143
# 1252,27159,355839,Lemercier H.,1996,,0,0,10.4601046,0,0,0,0,0,0,0,0,0,0,0,0,0,0,0,0,0,0,0,0,0,0,0,0,0,0,0,0,0,0,0,0,0,0,0,0,0,0,0,0,0,0,0,0,0,0,0,0,0,0,0,0,0,0,0,0,0,0,0,0,0,0,0,0,0,0,0,0,0,0,0,0,0,0,0,0,0,0,0,0,0,0,0,0,0,0,0,0,0,0,0,0,0,0,0,7.409074091,0,0,0,0,0,0,0,0,0,0,0,0,0,54.24054241,0,0,0,0,0,0,0,0,0,0,0,0,0,0,0,0,0,0,0,0,0,15.6901569,0,0,0,0,0,0,0,0,0,0,0,0,0,0,0,0,0,0,0,0,0,0,0,0,0,0,0,0,0,0,0,0,0,0,0,12.200122,0,0,0,0,0,0,0,0,0,0,144,56,0.2857143
# 1253,27721,359530,Tanabe S.,1992,,0,0,0,31.25,0,0,0,0,0,0,0,0,0,0,0,0,0,0,0,0,0,0,0,0,0,0,0,0,0,0,0,0,0,0,0,0,0,0,0,0,0,0,0,0,0,0,0,0,0,0,0,0,0,0,0,0,0,0,0,0,0,0,0,0,0,0,0,0,0,0,0,0,0,0,0,0,0,0,0,0,0,0,0,0,0,0,0,0,0,0,0,0,0,0,0,0,0,0,0,0,0,0,0,0,0,0,0,0,18.75,0,0,0,0,0,0,0,0,0,0,0,0,0,0,0,0,0,0,0,0,0,0,0,0,0,0,0,0,50,0,0,0,0,0,0,0,0,0,0,0,0,0,0,0,0,0,0,0,0,0,0,0,0,0,0,0,0,0,0,0,0,0,0,0,0,0,0,0,0,0,0,0,117,45.5,0.2857143
# 1254,31787,379149,Kodama M.,2006,,0,0,0,0,0,0,0,0,0,0,0,0,0,99.5,0,0,0,0,0,0,0,0,0,0,0,0,0,0,0,0,0,0,0,0,0,0,0,0,0,0,0,0,0,0,0,0,0,0,0,0,0,0,0,0,0,0,0,0,0,0,0,0,0,0,0,0,0,0,0,0,0,0,0,0,0,0,0,0,0,0,0,0,0,0,0,0,0,0,0,0,0,0,0,0,0,0,0,0,0,0,0.5,0,0,0,0,0,0,0,0,0,0,0,0,0,0,0,0,0,0,0,0,0,0,0,0,0,0,0,0,0,0,0,0,0,0,0,0,0,0,0,0,0,0,0,0,0,0,0,0,0,0,0,0,0,0,0,0,0,0,0,0,0,0,0,0,0,0,0,0,0,0,0,0,0,0,0,0,0,0,0,0,18,7,0.2857143
# 1255,31787,379162,Kodama M.,2006,,0,0,0,0,0,0,0,0,0,0,0,0,0,75,0,0,0,0,0,0,0,0,0,0,0,0,0,0,0,0,0,0,0,0,0,0,0,0,0,0,0,0,0,0,0,0,0,0,0,0,0,0,0,0,0,0,0,0,0,0,0,0,0,0,0,0,0,0,0,0,0,0,0,0,0,0,0,0,0,0,0,0,0,0,0,0,0,0,0,0,0,0,0,0,0,0,0,0,0,0,25,0,0,0,0,0,0,0,0,0,0,0,0,0,0,0,0,0,0,0,0,0,0,0,0,0,0,0,0,0,0,0,0,0,0,0,0,0,0,0,0,0,0,0,0,0,0,0,0,0,0,0,0,0,0,0,0,0,0,0,0,0,0,0,0,0,0,0,0,0,0,0,0,0,0,0,0,0,0,0,0,54,21,0.2857143
# 1256,36434,435412,Matsuda Y.,2009,,0,0,0,0,0,0,0,0,0,0,0,0,0,38,0,0,0,0,0,0,0,0,0,0,0,0,0,0,0,0,0,0,0,0,0,0,0,0,0,0,0,0,0,0,0,0,0,0,0,0,0,0,0,0,0,0,0,0,0,0,0,0,0,0,0,0,0,0,0,0,0,0,0,0,0,0,0,0,0,0,0,0,0,62,0,0,0,0,0,0,0,0,0,0,0,0,0,0,0,0,0,0,0,0,0,0,0,0,0,0,0,0,0,0,0,0,0,0,0,0,0,0,0,0,0,0,0,0,0,0,0,0,0,0,0,0,0,0,0,0,0,0,0,0,0,0,0,0,0,0,0,0,0,0,0,0,0,0,0,0,0,0,0,0,0,0,0,0,0,0,0,0,0,0,0,0,0,0,0,0,0,72,28,0.2857143
# 1257,2093,110672,State Optical I,1975,STK20,0,0,0,0,0,0,0,0,0,0,0,0,0,59.19568721,0,0,0,0,0,0,0,0,0,0,0,0,0,0,0,0,0,0,0,0,0,0,0,0,0,0,0,0,0,0,0,0,0,0,0,0,0,0,0,0,0,0,0,0,0,0,0,0,0,0,0,4.189173893,0,0,0,0,0,0,0,0,0,0,0,0,0,17.39072189,0,0,0,0,0,0,0,0,0,0,0,0,0,0,0,0,0,0,0,0,0,0,0,0,0,0,0,0,0,0,0,0,0,0,0,0,0,0,0,0,0,0,0,0,0,0,0,0,0,0,0,0,0,0,0,0,0,8.666676754,0,0,0,0,0,0,0,0,0,0,0,1.22405081,0,0,0,0,0,0,0,0,0,0,0,0,0,0,0,0,0,0,0,0,0,6.27126032,0,0,0,0,0,0,0,0,3.062429121,122,47.45,0.2855637
# 1258,27721,359531,Tanabe S.,1992,,0,0,0,31.25,0,0,0,0,0,0,0,0,0,0,0,0,0,0,0,0,0,0,0,0,0,0,0,0,0,0,0,0,0,0,0,0,0,0,0,0,0,0,0,0,0,0,18.75,0,0,0,0,0,0,0,0,0,0,0,0,0,0,0,0,0,0,0,0,0,0,0,0,0,0,0,0,0,0,0,0,0,0,0,0,0,0,0,0,0,0,0,0,0,0,0,0,0,0,0,0,0,0,0,0,0,0,0,0,0,0,0,0,0,0,0,0,0,0,0,0,0,0,0,0,0,0,0,0,0,0,0,0,0,0,0,0,0,0,50,0,0,0,0,0,0,0,0,0,0,0,0,0,0,0,0,0,0,0,0,0,0,0,0,0,0,0,0,0,0,0,0,0,0,0,0,0,0,0,0,0,0,0,118,45.9,0.285403
# 1259,32130,420099,Maczka M.,2006,,0,0,0,0,0,0,0,0,0,0,0,0,0,0,0,0,0,0,0,0,0,0,0,0,0,0,0,0,0,0,0,0,0,0,0,0,0,0,0,0,0,0,0,0,0,0,0,0,0,0,0,0,0,0,0,0,0,0,0,0,0,0,0,0,0,0,0,0,0,0,0,0,0,0,0,0,0,0,0,0,0,0,0,0,0,0,0,0,0,0,0,24.43371668,0,0,0,0,0,0,0,0,0,0,0,0,0,0,0,0,0,0,0,0,0,0,0,27.96023404,0,0,0,0,0,0,0,0,22.92043778,0,0,0,0,0,0,0,0,0,0,0,0,0,0,0,0,0,0,0,0,0,0,0,0,0,0,0,0,0,0,0,0,0,0,0,0,0,0,0,0,0,0,0,0,24.6856115,0,0,0,0,0,0,0,0,0,0,0,43.7,17,0.2852941
# 1260,17460,183310,Rabukhin A.I.,1986,,0,0,0,4.49,0,0,0,0,0,0,0,0,0,0,0,0,0,0,0,25.96,0,0,0,0,0,0,0,0,0,0,0,0,0,0,0,0,0,0,0,0,0,0,0,0,0,0,0,0,0,0,0,0,0,0,0,0,0,0,0,0,38.65,0,0,0,0,0,0,0,0,0,0,0,0,0,0,0,0,0,0,0,0,0,0,0,0,0,0,0,0,0,0,0,0,0,0,0,0,0,0,0,0,0,0,0,0,0,0,0,0,0,0,0,0,0,0,0,0,0,0,30.9,0,0,0,0,0,0,0,0,0,0,0,0,0,0,0,0,0,0,0,0,0,0,0,0,0,0,0,0,0,0,0,0,0,0,0,0,0,0,0,0,0,0,0,0,0,0,0,0,0,0,0,0,0,0,0,0,0,0,0,0,0,52.9,20.58,0.2852284
# 1261,2687,110686,State Optical I,1975,BF16,0,0,0,2.31409881,0,0,0,0.191600067,0,0,0,0,0,9.255324239,0,0,25.96910909,0,0,0,0,0,0,0,8.533387987,0,0,0,0,0,0,0,0,0,0,0,0,0,0,0,0,0,0,0,0,0,0,0,0,0,0,0,0,0,0,0,0,0,0,0,0,0,0,0,0,0,0,0,0,0,0,0,0,0,0,0,0,0,0,0,0,0,0,0,0,0,0,0,0,0,0,0,0,0,0,0,0,0,0,0,0,0,0,0,0,0,0,0,0,0,0,0,0,0,0,0,0,0,0,4.181780464,0,0,0,0,0,0,0,0,0,0,0.195000068,0,0,0,0,0,0,42.72341495,0,0,0,0,0,0,0,0,0,0,0,0,0,0,0,0,0,0,0,0,0,0,0,0,0,0,0,0,0,0,0,0,0,0,0,0,0,0,0,6.636284323,0,0,0,78.9,30.7,0.2850163
# 1262,213,20072,Polukhin V.N.,1983,,0,0,0,0,0,0,0,0,0,0,0,0,0,0,0,0,0,0,0,0,0,0,0,0,0,0,0,0,18.80937075,0,0,0,0,0,0,0,0,0,0,0,0,0,0,0,0,0,0,0,0,0,0,0,0,0,0,0,0,0,0,0,63.33122253,0,0,0,0,0,0,0,0,0,0,0,0,0,0,0,0,0,0,0,0,0,0,0,0,0,0,0,0,0,0,0,0,0,0,0,0,0,0,0,8.929703357,0,0,0,0,0,0,0,0,0,0,0,0,0,0,0,0,0,0,0,0,0,0,0,0,0,0,0,0,0,0,0,0,0,0,0,0,8.929703357,0,0,0,0,0,0,0,0,0,0,0,0,0,0,0,0,0,0,0,0,0,0,0,0,0,0,0,0,0,0,0,0,0,0,0,0,0,0,0,0,0,0,0,71.9,28,0.285
# 1263,3384,8181,Shchavelev O.S.,1973,,0,0,0,0,0,0,0,0,0,0,0,0,0,0,0,0,0,0,0,0,0,0,0,0,0,0,0,0,0,0,0,0,0,0,0,0,0,0,0,0,0,0,0,0,0,0,0,0,0,0,0,0,0,0,0,0,0,0,0,0,0,0,0,0,0,0,0,0,0,0,0,21.3,0,0,0,0,0,0,0,0,0,0,0,0,0,0,0,0,0,0,0,0,0,0,0,0,0,0,0,0,0,0,0,0,0,0,0,0,0,0,0,0,0,0,0,0,0,0,0,0,0,0,0,0,0,0,0,0,0,0,0,0,0,0,0,0,0,52.3,0,0,0,0,0,0,0,0,0,26.4,0,0,0,0,0,0,0,0,0,0,0,0,0,0,0,0,0,0,0,0,0,0,0,0,0,0,0,0,0,0,0,0,0,64.6,25.11,0.285
# 1264,3497,155879,Soga N.,1976,,0,0,0,0,0,0,0,0,0,0,0,0,0,0,0,0,12.5,0,0,0,0,0,0,0,12.5,0,0,0,0,0,0,0,0,0,0,0,0,0,0,0,0,0,0,0,0,0,0,0,0,0,0,0,0,0,0,0,0,0,0,0,0,0,0,0,0,0,0,0,0,0,0,0,0,0,0,0,0,0,0,0,0,0,0,0,0,0,0,0,0,0,0,12.5,0,0,0,0,0,0,0,0,0,0,0,0,0,0,0,0,0,0,0,0,0,0,0,0,0,0,0,0,0,0,0,0,0,0,0,0,0,0,0,0,0,0,0,0,0,50,0,0,0,0,0,0,0,0,0,12.5,0,0,0,0,0,0,0,0,0,0,0,0,0,0,0,0,0,0,0,0,0,0,0,0,0,0,0,0,0,0,0,0,0,80,31.16,0.285
# 1265,3868,12576,Thiele A.,1955,,0,0,0,0,0,0,0,0,0,0,0,0,0,18.179,0,0,0,0,0,0,0,0,0,0,0,0,0,0,0,0,0,0,0,0,0,0,0,0,0,0,0,0,0,0,0,0,0,0,0,0,0,0,0,0,0,0,0,0,0,0,0,0,0,0,0,0,0,0,0,0,0,0,0,0,0,0,0,0,0,0,0,0,0,0,0,0,0,0,0,0,0,0,0,0,0,0,0,0,0,0,0,0,0,0,0,0,0,0,0,0,0,0,0,0,0,0,0,0,0,39.69267,0,0,0,0,0,0,0,0,0,0,0,0,0,0,0,0,0,42.12833,0,0,0,0,0,0,0,0,0,0,0,0,0,0,0,0,0,0,0,0,0,0,0,0,0,0,0,0,0,0,0,0,0,0,0,0,0,0,0,0,0,0,0,54.4,21.17,0.285
# 1266,5212,19707,Brekhovskikh S.,1959,,0,0,0,0,0,0,0,0,0,0,0,0,0,29.40811,0,0,0,0,0,0,0,0,0,0,0,0,0,0,0,0,0,0,0,0,0,0,0,0,0,0,0,0,0,0,0,0,0,0,0,0,0,0,0,0,0,0,0,0,0,0,0,0,0,0,0,0,0,0,0,0,0,0,0,0,0,0,0,0,0,0,0,0,0,0,0,0,0,0,0,0,0,0,0,0,0,0,0,0,0,0,0,0,0,0,0,0,0,0,0,0,0,0,0,0,0,0,0,0,0,70.59189,0,0,0,0,0,0,0,0,0,0,0,0,0,0,0,0,0,0,0,0,0,0,0,0,0,0,0,0,0,0,0,0,0,0,0,0,0,0,0,0,0,0,0,0,0,0,0,0,0,0,0,0,0,0,0,0,0,0,0,0,0,39.5,15.36,0.285
# 1267,5267,70134,Nemilov S.V.,1972,,0,0,0,0,0,0,0,0,0,0,0,0,0,98.8,0,0,1.2,0,0,0,0,0,0,0,0,0,0,0,0,0,0,0,0,0,0,0,0,0,0,0,0,0,0,0,0,0,0,0,0,0,0,0,0,0,0,0,0,0,0,0,0,0,0,0,0,0,0,0,0,0,0,0,0,0,0,0,0,0,0,0,0,0,0,0,0,0,0,0,0,0,0,0,0,0,0,0,0,0,0,0,0,0,0,0,0,0,0,0,0,0,0,0,0,0,0,0,0,0,0,0,0,0,0,0,0,0,0,0,0,0,0,0,0,0,0,0,0,0,0,0,0,0,0,0,0,0,0,0,0,0,0,0,0,0,0,0,0,0,0,0,0,0,0,0,0,0,0,0,0,0,0,0,0,0,0,0,0,0,0,0,0,,,0.285
# 1268,5267,70152,Nemilov S.V.,1972,,0,0,0,0,0,0,0,0,0,0,0,0,0,62.47,0,0,37.53,0,0,0,0,0,0,0,0,0,0,0,0,0,0,0,0,0,0,0,0,0,0,0,0,0,0,0,0,0,0,0,0,0,0,0,0,0,0,0,0,0,0,0,0,0,0,0,0,0,0,0,0,0,0,0,0,0,0,0,0,0,0,0,0,0,0,0,0,0,0,0,0,0,0,0,0,0,0,0,0,0,0,0,0,0,0,0,0,0,0,0,0,0,0,0,0,0,0,0,0,0,0,0,0,0,0,0,0,0,0,0,0,0,0,0,0,0,0,0,0,0,0,0,0,0,0,0,0,0,0,0,0,0,0,0,0,0,0,0,0,0,0,0,0,0,0,0,0,0,0,0,0,0,0,0,0,0,0,0,0,0,0,0,0,,,0.285
# 1269,6691,39213,Gurjev N.V.,1983,,0,0,0,0,0,0,0,0,0,0,0,0,0,0,0,0,5.0172819,0,0,0,0,0,0,0,0,0,0,0,0,0,0,0,0,0,0,0,0,0,0,0,0,0,0,0,0,0,0,0,0,0,0,0,0,0,0,0,0,0,0,0,0,0,0,0,0,0,0,0,0,0,0,0,0,0,0,0,0,0,0,0,0,0,0,50.042689,0,0,0,0,0,0,0,0,0,0,0,0,0,0,0,0,0,0,0,0,0,0,0,0,0,0,0,0,0,0,0,44.9400291,0,0,0,0,0,0,0,0,0,0,0,0,0,0,0,0,0,0,0,0,0,0,0,0,0,0,0,0,0,0,0,0,0,0,0,0,0,0,0,0,0,0,0,0,0,0,0,0,0,0,0,0,0,0,0,0,0,0,0,0,0,0,0,0,0,54,21.01,0.285
# 1270,6692,39226,Gurjev N.V.,1983,,0,0,0,0,0,0,0,0,0,0,0,0,0,0,0,0,0,0,0,0,0,0,0,0,0,0,0,0,0,0,0,0,0,0,0,0,0,0,0,0,0,0,0,0,0,0,0,0,0,0,0,0,0,0,0,0,0,0,0,0,0,0,0,0,0,0,0,0,0,0,0,0,0,0,0,0,0,0,0,0,0,0,0,50.02144,0,0,0,0,0,0,0,5.01156,0,0,0,0,0,0,0,0,0,0,0,0,0,0,0,0,0,0,0,0,0,0,0,44.967,0,0,0,0,0,0,0,0,0,0,0,0,0,0,0,0,0,0,0,0,0,0,0,0,0,0,0,0,0,0,0,0,0,0,0,0,0,0,0,0,0,0,0,0,0,0,0,0,0,0,0,0,0,0,0,0,0,0,0,0,0,0,0,0,0,56,21.78,0.285
# 1271,7836,74240,Higazy A.A.,1989,,0,0,0,0,0,0,0,0,0,0,0,0,0,0,0,0,0,0,0,0,0,0,0,0,0,0,0,0,0,0,0,0,0,0,0,0,0,0,0,0,0,0,0,0,0,0,0,0,0,0,0,0,0,0,0,0,0,0,0,0,0,0,0,0,0,0,0,0,0,0,0,0,0,0,0,0,0,0,0,0,0,0,0,0,0,0,0,0,0,0,0,0,0,0,0,0,0,0,0,0,0,0,0,0,0,0,0,0,0,0,0,0,0,0,0,25,0,0,0,0,0,0,0,0,0,0,0,0,0,0,0,0,0,0,0,0,0,0,0,0,0,0,0,0,0,0,0,0,0,0,0,0,0,0,0,0,0,0,0,0,0,0,0,0,0,0,0,0,0,0,0,0,0,0,0,0,0,75,0,0,0,59.1,23,0.285
# 1272,8649,59750,Matusita K.,1989,,0,0,0,0,0,0,0,0,0,0,0,0,0,0,0,28,0,0,0,0,0,0,0,0,0,0,0,0,0,0,0,0,0,0,0,0,0,0,0,0,0,0,0,0,0,0,0,0,0,0,0,0,0,0,0,0,0,0,0,0,0,0,0,0,0,0,0,0,0,0,0,0,0,0,0,0,0,0,0,0,0,10,0,0,0,0,0,0,0,0,0,0,0,0,0,0,0,0,0,0,0,0,0,0,0,0,0,0,0,0,0,0,0,0,0,0,0,0,0,0,0,0,0,0,0,0,0,0,0,0,0,0,0,0,0,0,0,0,0,0,0,0,0,0,0,0,0,0,0,0,0,0,0,0,0,0,0,0,0,0,0,0,0,0,0,0,0,0,0,0,0,0,0,0,0,0,0,0,0,62,0,61.7,24.02,0.285
# 1273,11320,98782,Higazy A.A.,1985,,0,0,0,0,0,0,0,0,0,0,0,0,0,0,0,0,0,0,0,0,0,0,0,0,0,0,0,0,0,0,0,0,0,59.05,0,0,0,0,0,0,0,0,0,0,0,0,0,0,0,0,0,0,0,0,0,0,0,0,0,0,0,0,0,0,0,0,0,0,0,0,0,0,0,0,0,0,0,0,0,0,0,0,0,0,0,0,0,0,0,0,0,0,0,0,0,0,0,0,0,0,0,0,0,0,0,0,0,0,0,0,0,0,0,0,0,40.95,0,0,0,0,0,0,0,0,0,0,0,0,0,0,0,0,0,0,0,0,0,0,0,0,0,0,0,0,0,0,0,0,0,0,0,0,0,0,0,0,0,0,0,0,0,0,0,0,0,0,0,0,0,0,0,0,0,0,0,0,0,0,0,0,0,67.7,26.3,0.285
# 1274,12234,125224,Polukhin V.N.,1975,OF6,0,0,0,8.155674104,0,0,0,0.141499585,0,0,0,0,0,76.59889557,0,0,0,0,0,0,0,0,0,0,3.578229516,0,0,0,0,0,0,0,0,0,0,0,0,0,0,0,0,0,0,0,0,0,0,0,0,0,0,0,0,0,0,0,0,0,0,0,0,0,0,0,0,0,0,0,0,0,0,0,0,0,0,0,0,0,0,3.580989508,0,0,0,0,0,0,0,0,0,0,0,0,0,0,0,0,0,0,0,0,0,0,0,0,0,0,0,0,0,0,0,0,0,0,0,0,0,0,0,7.944711722,0,0,0,0,0,0,0,0,0,0,0,0,0,0,0,0,0,0,0,0,0,0,0,0,0,0,0,0,0,0,0,0,0,0,0,0,0,0,0,0,0,0,0,0,0,0,0,0,0,0,0,0,0,0,0,0,0,0,0,0,0,68.4,26.61,0.285
# 1275,16682,145618,Livshits V.Ya.,1995,,0,0,0,0,0,0,0,0,0,0,0,0,0,0,0,0,0,0,0,0,0,0,0,0,0,0,0,0,0,0,0,0,0,0,0,0,0,0,0,0,0,0,0,0,0,0,0,0,0,0,0,0,0,0,0,0,0,0,0,0,0,0,0,0,0,0,0,0,0,0,0,0,0,0,0,0,0,0,0,0,0,0,0,0,0,0,0,0,0,0,0,0,0,0,0,0,0,0,0,0,0,0,0,0,0,0,0,0,0,0,0,0,0,0,0,0,0,0,0,0,0,0,0,0,17,0,0,0,0,0,0,0,0,0,0,0,0,0,0,0,0,0,0,0,0,0,0,0,0,0,0,0,0,83,0,0,0,0,0,0,0,0,0,0,0,0,0,0,0,0,0,0,0,0,0,0,0,0,0,0,0,31.6,12.32,0.285
# 1276,25178,302990,Sreeram A.N.,1991,,0,0,0,0,0,0,0,0,0,0,0,0,0,0,0,0,0,0,0,0,0,0,0,0,0,0,0,0,0,0,0,0,0,0,0,0,0,0,0,0,0,0,0,0,0,0,0,0,0,0,0,0,0,0,0,0,0,0,0,13.28906977,0,0,0,0,0,0,0,0,0,0,0,0,0,0,0,0,0,0,0,0,0,0,0,0,0,0,0,0,0,0,0,0,0,0,0,0,0,0,0,0,0,0,0,0,0,0,0,0,0,0,0,0,0,0,0,0,0,0,0,0,0,0,0,0,0,0,0,0,0,3.296769226,0,0,0,50.04649675,0,0,0,0,0,0,0,0,0,0,0,0,0,0,0,0,0,0,33.36766426,0,0,0,0,0,0,0,0,0,0,0,0,0,0,0,0,0,0,0,0,0,0,0,0,0,0,0,0,17.3,6.75,0.285
# 1277,27035,310533,Chernov A.P.,1968,,0,0,0,0,0,0,43.5,0,0,0,0,0,0,0,0,0,0,0,0,0,0,0,0,0,0,0,0,0,0,0,0,0,0,0,0,0,0,0,0,0,0,0,0,0,0,0,0,0,0,0,0,0,0,0,0,0,0,0,0,0,0,0,0,0,0,0,0,0,0,0,0,0,0,0,0,0,0,0,0,0,0,0,0,0,0,0,0,0,0,0,0,0,0,0,0,0,0,0,0,0,0,0,0,0,0,0,0,0,0,0,0,0,0,0,0,0,0,0,0,0,0,0,0,0,0,0,0,0,0,0,0,0,0,56.5,0,0,0,0,0,0,0,0,0,0,0,0,0,0,0,0,0,0,0,0,0,0,0,0,0,0,0,0,0,0,0,0,0,0,0,0,0,0,0,0,0,0,0,0,0,0,0,16.4,6.39,0.285
# 1278,27098,357046,Reid L.R.,1968,,0,0,0,0,0,0,15,0,0,0,0,0,0,0,0,0,0,0,0,0,0,0,0,0,0,0,0,0,0,0,0,0,0,0,0,0,0,0,0,0,0,0,0,0,0,0,0,0,0,0,0,0,0,0,0,0,0,0,0,35,0,0,0,0,0,0,0,0,0,0,0,0,0,0,0,0,0,0,0,0,0,0,0,0,0,0,0,0,0,0,0,0,0,0,0,0,0,0,0,0,0,0,0,0,0,0,0,0,0,0,0,0,0,0,0,0,0,0,0,0,0,0,0,0,0,0,0,0,0,0,0,0,0,50,0,0,0,0,0,0,0,0,0,0,0,0,0,0,0,0,0,0,0,0,0,0,0,0,0,0,0,0,0,0,0,0,0,0,0,0,0,0,0,0,0,0,0,0,0,0,0,24.4,9.517,0.285
# 1279,28396,364369,Blackburn D.,1987,,0,0,0,16.58574,0,0,0,0,0,0,0,0,0,0,0,0,0,0,0,0,0,0,0,0,30.1566,0,0,0,0,0,0,0,0,0,0,0,0,0,0,0,0,0,0,0,0,0,0,0,0,0,0,0,0,0,0,0,0,0,0,0,0,0,0,0,0,0,0,0,0,0,0,0,0,0,0,0,0,0,0,0,0,0,0,0,0,0,0,0,0,0,0,16.78332,0,0,0,0,0,0,0,0,0,0,0,0,0,0,0,0,0,0,0,0,0,0,0,0,0,0,0,0,0,0,0,0,0,0,0,0,0,0,0,0,0,0,0,0,0,22.51641,0,0,0,0,0,0,0,0,0,0,0,0,0,0,0,0,0,0,0,8.468349,0,0,0,0,0,0,0,0,0,0,0,0,0,0,0,0,0,0,0,0,0,0,5.489581,116,45.2,0.285
# 1280,28396,364373,Blackburn D.,1987,,0,0,0,14.25388752,0,0,0,0,0,0,0,0,0,0,0,0,0,0,0,0,0,0,0,0,25.91677277,0,0,0,0,0,0,0,0,0,0,0,0,0,0,0,0,0,0,0,0,0,0,0,0,0,0,0,0,0,0,0,0,0,0,0,0,0,0,0,0,0,0,0,0,0,0,0,0,0,0,0,0,0,0,0,0,0,0,0,0,0,0,0,0,0,0,18.02960627,0,0,0,0,0,0,0,0,0,0,0,0,0,0,0,0,0,0,0,0,0,0,0,0,0,0,0,0,0,0,0,0,0,0,0,0,0,0,0,0,0,0,0,0,0,30.2355499,0,0,0,0,0,0,0,0,0,0,0,2.466992648,0,0,0,0,0,0,0,9.09719089,0,0,0,0,0,0,0,0,0,0,0,0,0,0,0,0,0,0,0,0,0,0,0,114,44.6,0.285
# 1281,28483,380551,El0Adawy A.,2004,,0,0,0,0,0,0,0,0,0,0,0,0,0,80,0,0,0,0,0,0,0,0,0,0,0,0,0,0,0,0,0,0,0,0,0,0,0,0,0,0,0,0,0,0,0,0,0,0,0,0,0,0,0,0,0,0,0,0,0,0,0,0,0,0,0,0,0,0,0,0,0,0,0,0,0,0,0,0,0,0,0,0,0,0,0,0,0,0,0,0,0,0,0,0,0,0,0,0,0,0,20,0,0,0,0,0,0,0,0,0,0,0,0,0,0,0,0,0,0,0,0,0,0,0,0,0,0,0,0,0,0,0,0,0,0,0,0,0,0,0,0,0,0,0,0,0,0,0,0,0,0,0,0,0,0,0,0,0,0,0,0,0,0,0,0,0,0,0,0,0,0,0,0,0,0,0,0,0,0,0,0,54.4,21.36,0.285
# 1282,32108,420000,Shtets P.P.,2001,,0,0,0,0,0,0,0,0,0,0,0,0,0,0,0,0,0,0,0,0,0,0,0,0,0,0,0,0,0,0,0,0,0,0,0,0,0,0,0,0,0,0,0,0,0,0,0,0,0,0,0,0,0,0,0,0,0,0,0,0,0,50,0,0,0,0,0,0,0,0,0,0,0,0,0,0,0,0,0,0,0,0,0,0,0,0,0,0,0,0,0,0,0,0,0,0,0,0,0,0,0,0,0,0,0,0,0,0,0,0,0,0,0,0,0,0,0,0,0,0,0,0,0,0,0,0,0,0,0,0,0,50,0,0,0,0,0,0,0,0,0,0,0,0,0,0,0,0,0,0,0,0,0,0,0,0,0,0,0,0,0,0,0,0,0,0,0,0,0,0,0,0,0,0,0,0,0,0,0,0,0,19.1,7.44,0.285
# 1283,34401,417786,Bletskan D.I.,1988,,0,0,0,0,0,0,0,0,0,0,0,0,0,0,0,0,0,0,0,0,0,0,0,0,0,0,0,0,0,0,0,0,0,0,0,0,0,0,0,0,0,0,0,0,0,0,0,0,0,0,0,0,0,0,0,0,0,0,0,0,0,50,0,0,0,0,0,0,0,0,0,0,0,0,0,0,0,0,0,0,0,0,0,0,0,0,0,0,0,0,0,0,0,0,0,0,0,0,0,0,0,0,0,0,0,0,0,0,0,0,0,0,0,0,0,0,0,0,0,0,0,0,0,0,0,0,0,0,0,0,0,50,0,0,0,0,0,0,0,0,0,0,0,0,0,0,0,0,0,0,0,0,0,0,0,0,0,0,0,0,0,0,0,0,0,0,0,0,0,0,0,0,0,0,0,0,0,0,0,0,0,19.1,7.44,0.285
# 1284,35368,425211,Kannappan A.N.,2009,,0,0,0,0,0,0,0,0,0,0,0,0,0,64,0,0,0,0,0,0,0,0,0,0,0,0,0,0,0,0,0,0,0,0,0,0,0,0,0,0,0,0,0,0,0,0,0,0,0,0,0,0,0,0,0,0,0,0,0,0,0,0,0,0,0,0,0,0,0,0,0,0,0,0,0,0,0,0,0,0,0,0,0,0,0,0,0,0,0,0,0,0,0,0,0,0,0,0,0,0,20,0,0,0,0,0,0,0,0,0,0,0,0,0,0,0,0,0,0,16,0,0,0,0,0,0,0,0,0,0,0,0,0,0,0,0,0,0,0,0,0,0,0,0,0,0,0,0,0,0,0,0,0,0,0,0,0,0,0,0,0,0,0,0,0,0,0,0,0,0,0,0,0,0,0,0,0,0,0,0,0,57.3,22.31,0.285
# 1285,37426,443688,Sellappan P.,2010,,0,0,0,0,0,0,0,0,0,0,0,0,0,0,0,0,0,0,0,0,0,0,24.33,0,0,0,0,0,0,0,0,0,0,0,0,0,0,0,0,0,0,0,0,0,0,0,0,0,0,0,0,0,0,0,0,0,0,0,0,0,0,0,0,0,0,0,0,0,0,0,0,0,0,0,0,0,0,0,0,0,0,0,0,0,0,0,0,0,0,0,0,0,0,0,0,0,0,0,21.31,0,0,0,0,0,0,0,0,0,0,0,0,0,33.69,0,0,0,0,0,0,0,0,0,0,0,0,0,0,0,0,0,0,0,0,0,20.67,0,0,0,0,0,0,0,0,0,0,0,0,0,0,0,0,0,0,0,0,0,0,0,0,0,0,0,0,0,0,0,0,0,0,0,0,0,0,0,0,0,0,0,0,0,0,118,46.1,0.285
# 1287,40963,469826,Ota R.,1973,,0,0,0,0,0,0,0,0,0,0,80,0,0,0,0,0,0,0,0,0,0,0,0,0,0,0,0,0,0,0,0,0,0,0,0,0,0,0,0,0,0,0,0,0,0,0,0,0,0,0,0,0,0,0,0,0,0,0,0,0,0,0,0,0,0,0,0,0,0,0,0,0,0,0,0,0,0,0,0,0,0,0,0,0,0,0,0,0,0,0,0,0,0,0,0,0,0,0,0,0,0,0,0,0,0,0,0,0,0,0,0,0,0,0,0,0,0,0,0,0,0,0,0,0,0,0,0,0,20,0,0,0,0,0,0,0,0,0,0,0,0,0,0,0,0,0,0,0,0,0,0,0,0,0,0,0,0,0,0,0,0,0,0,0,0,0,0,0,0,0,0,0,0,0,0,0,0,0,0,0,0,16,6.23,0.285
# 1288,17460,183306,Rabukhin A.I.,1986,,0,0,0,4.98,0,0,0,0,0,0,0,0,0,0,0,0,0,0,0,18.36,0,0,0,0,0,0,0,0,0,0,0,0,0,0,0,0,0,0,0,0,0,0,0,0,0,0,0,0,0,0,0,0,0,0,0,0,0,0,0,0,37.32,0,0,0,0,0,0,0,0,0,0,0,0,0,0,0,0,0,0,0,0,0,0,0,0,0,0,0,0,0,0,0,0,0,0,0,0,0,0,0,0,0,0,0,0,0,0,0,0,0,0,0,0,0,0,0,0,0,0,39.34,0,0,0,0,0,0,0,0,0,0,0,0,0,0,0,0,0,0,0,0,0,0,0,0,0,0,0,0,0,0,0,0,0,0,0,0,0,0,0,0,0,0,0,0,0,0,0,0,0,0,0,0,0,0,0,0,0,0,0,0,0,50.6,19.69,0.2849161
# 1289,40694,476421,Chenu S.,2012,,0,0,0,0,0,0,0,0,0,0,0,0,0,0,0,0,0,0,0,0,0,0,0,0,0,0,0,0,0,0,0,0,0,0,0,0,0,0,0,0,0,0,0,0,0,0,0,0,0,0,0,0,0,0,0,0,0,0,0,0,0,0,0,0,0,0,0,0,0,0,0,0,0,0,0,0,0,0,0,0,0,0,0,0,0,0,0,0,0,0,0,0,0,0,0,0,0,0,0,0,0,0,0,0,0,92.30815384,2.563948721,0,0,0,0,0,0,0,0,0,0,0,0,0,0,0,0,0,0,0,0,0,0,0,0,0,0,0,0,0,0,0,0,0,5.127897442,0,0,0,0,0,0,0,0,0,0,0,0,0,0,0,0,0,0,0,0,0,0,0,0,0,0,0,0,0,0,0,0,0,0,0,0,0,0,0,0,40.6,15.8,0.2848101
# 1290,30951,391779,Rajendran V.,2002,,0,0,0,0,0,0,0,0,0,0,0,0,0,0,0,0,12.13991319,0,0,4.539438883,0,0,0,0,0,0,0,0,0,0,0,0,0,0,0,0,0,0,0,0,0,0,0,0,0,0,0,0,0,0,0,0,0,0,0,0,0,0,0,0,0,0,0,0,0,0,0,0,0,0,0,0,0,0,0,0,0,0,0,0,0,0,0,0,0,0,0,0,0,0,0,0,0,0,0,0,0,0,0,0,0,0,0,0,0,0,0,0,0,0,0,0,0,0,0,0,0,0,0,0,0,0,0,0,0,0,0,0,0,0,0,0,0,0,0,0,0,0,0,0,0,0,0,0,0,0,0,0,0,0,0,0,0,44.17727962,0,0,0,12.00427774,0,0,0,0,0,0,0,0,0,27.13909057,0,0,0,0,0,0,0,0,0,0,0,0,0,55.5,21.6,0.2847222
# 1291,2093,110668,State Optical I,1975,STK12,0,0,0,0,0,0,0,0.090000081,0,0,0,0,0,52.07129686,0,0,0,0,0,0,0,0,0,0,26.29047366,0,0,0,0,0,0,0,0,0,0,0,0,0,0,0,0,0,0,0,0,0,0,0,0,0,0,0,0,0,0,0,0,0,0,0,0,0,0,0,0,0,0,0,0,0,0,0,0,0,0,0,0,0,0,8.345007511,0,0,0,0,0,0,0,0,0,0,0,0,0,0,0,0,0,0,0,0,0,0,0,0,0,0,0,0,0,0,0,0,0,0,0,0,0,0,0,0,0,0,0,0,0,0,0,0,0,0,0,0,0,0,0,0,0,8.875476988,0,0,0,0,0,0,0,0,0,0,0,0,0,0,0,0,0,0,0,0,0,0,0,0,0,0,0,0,0,0,0,0,0,0,0,0,0,0,0,0,0,0,4.327744895,112,43.6,0.2844037
# 1292,3814,110731,State Optical I,1975,OF5,0,0,0,4.179353986,0,0,0,0.162300349,0,0,0,0,0,73.60356825,0,0,0,0,0,0,0,0,0,0,0,0,0,0,0,0,0,0,0,0,0,0,0,0,0,0,0,0,0,0,0,0,0,0,0,0,0,0,0,0,0,0,0,0,0,0,0,0,0,0,0,0,0,0,0,0,0,0,0,0,0,0,0,0,0,1.965004225,0,0,0,0,0,0,0,0,0,0,0,0,0,0,0,0,0,0,0,0,0,0,0,0,0,0,0,0,0,0,0,0,0,0,0,0,0,0,0,20.08977319,0,0,0,0,0,0,0,0,0,0,0,0,0,0,0,0,0,0,0,0,0,0,0,0,0,0,0,0,0,0,0,0,0,0,0,0,0,0,0,0,0,0,0,0,0,0,0,0,0,0,0,0,0,0,0,0,0,0,0,0,0,66.5,25.89,0.2842797
# 1293,7278,55249,Osaka A.,1989,,0,0,0,0,0,0,0,0,0,0,0,0,0,40,0,0,33.3,0,0,0,0,0,0,0,0,0,0,0,0,0,0,0,0,0,0,0,0,0,0,0,0,0,0,0,0,0,0,0,0,0,0,0,0,0,0,0,0,0,0,0,0,0,0,0,0,0,0,0,0,0,0,0,0,0,0,0,0,0,0,0,0,0,0,0,0,0,0,0,0,0,0,0,0,0,0,0,0,0,0,0,0,0,0,0,0,0,0,0,0,0,0,0,0,0,0,26.7,0,0,0,0,0,0,0,0,0,0,0,0,0,0,0,0,0,0,0,0,0,0,0,0,0,0,0,0,0,0,0,0,0,0,0,0,0,0,0,0,0,0,0,0,0,0,0,0,0,0,0,0,0,0,0,0,0,0,0,0,0,0,0,0,0,60.1,23.4,0.284188
# 1294,213,20067,Polukhin V.N.,1983,,0,0,0,0,0,0,0,0,0,0,0,0,0,0,0,0,0,0,0,0,0,0,0,0,0,0,0,0,0,0,0,0,0,0,0,0,0,0,0,0,0,0,0,0,0,0,0,0,0,0,0,0,0,0,0,0,0,0,0,0,55.99104336,0,0,0,0,0,0,0,0,0,0,0,0,0,0,0,0,0,0,0,0,0,0,0,0,0,0,0,0,0,0,0,0,0,0,0,0,0,0,0,7.894737474,0,0,0,0,0,0,0,0,0,0,0,0,0,0,0,0,0,0,0,0,0,0,0,0,0,0,0,0,0,0,0,0,0,0,0,0,7.894737474,0,0,0,0,0,0,0,0,0,28.21948169,0,0,0,0,0,0,0,0,0,0,0,0,0,0,0,0,0,0,0,0,0,0,0,0,0,0,0,0,0,0,0,0,0,76.5,29.8,0.284
# 1295,3497,7664,Soga N.,1976,,0,0,0,0,0,0,0,0,0,0,0,0,0,0,0,0,25,0,0,0,0,0,0,0,0,0,0,0,0,0,0,0,0,0,0,0,0,0,0,0,0,0,0,0,0,0,0,0,0,0,0,0,0,0,0,0,0,0,0,0,0,0,0,0,0,0,0,0,0,0,0,0,0,0,0,0,0,0,0,0,0,0,0,0,0,0,0,0,0,0,0,25,0,0,0,0,0,0,0,0,0,0,0,0,0,0,0,0,0,0,0,0,0,0,0,0,0,0,0,0,0,0,0,0,0,0,0,0,0,0,0,0,0,0,0,0,0,50,0,0,0,0,0,0,0,0,0,0,0,0,0,0,0,0,0,0,0,0,0,0,0,0,0,0,0,0,0,0,0,0,0,0,0,0,0,0,0,0,0,0,0,79.5,30.97,0.284
# 1296,5267,70135,Nemilov S.V.,1972,,0,0,0,0,0,0,0,0,0,0,0,0,0,98.44,0,0,1.56,0,0,0,0,0,0,0,0,0,0,0,0,0,0,0,0,0,0,0,0,0,0,0,0,0,0,0,0,0,0,0,0,0,0,0,0,0,0,0,0,0,0,0,0,0,0,0,0,0,0,0,0,0,0,0,0,0,0,0,0,0,0,0,0,0,0,0,0,0,0,0,0,0,0,0,0,0,0,0,0,0,0,0,0,0,0,0,0,0,0,0,0,0,0,0,0,0,0,0,0,0,0,0,0,0,0,0,0,0,0,0,0,0,0,0,0,0,0,0,0,0,0,0,0,0,0,0,0,0,0,0,0,0,0,0,0,0,0,0,0,0,0,0,0,0,0,0,0,0,0,0,0,0,0,0,0,0,0,0,0,0,0,0,0,,,0.284
# 1297,6690,39211,Gurjev N.V.,1983,,0,0,0,10.02549,0,0,0,0,0,0,0,0,0,0,0,0,0,0,0,0,0,0,0,0,0,0,0,0,0,0,0,0,0,0,0,0,0,0,0,0,0,0,0,0,0,0,0,0,0,0,0,0,0,0,0,0,0,0,0,0,0,0,0,0,0,0,0,0,0,0,0,39.86672,0,0,0,0,0,0,0,0,0,0,0,10.08265,0,0,0,0,0,0,0,0,0,0,0,0,0,0,0,0,0,0,0,0,0,0,0,0,0,0,0,0,0,0,0,40.02514,0,0,0,0,0,0,0,0,0,0,0,0,0,0,0,0,0,0,0,0,0,0,0,0,0,0,0,0,0,0,0,0,0,0,0,0,0,0,0,0,0,0,0,0,0,0,0,0,0,0,0,0,0,0,0,0,0,0,0,0,0,0,0,0,0,43,16.74,0.284
# 1298,6692,39229,Gurjev N.V.,1983,,0,0,0,0,0,0,0,0,0,0,0,0,0,0,0,0,0,0,0,0,0,0,0,0,0,0,0,0,0,0,0,0,0,0,0,0,0,0,0,0,0,0,0,0,0,0,0,0,0,0,0,0,0,0,0,0,0,0,0,0,0,0,0,0,0,0,0,0,0,0,0,24.99668925,0,0,0,0,0,0,0,0,0,0,0,24.96884925,0,0,0,0,0,0,0,5.048652849,0,0,0,0,0,0,0,0,0,0,0,0,0,0,0,0,0,0,0,0,0,0,0,44.98580865,0,0,0,0,0,0,0,0,0,0,0,0,0,0,0,0,0,0,0,0,0,0,0,0,0,0,0,0,0,0,0,0,0,0,0,0,0,0,0,0,0,0,0,0,0,0,0,0,0,0,0,0,0,0,0,0,0,0,0,0,0,0,0,0,0,44,17.13,0.284
# 1299,6693,39413,Gurjev N.V.,1983,,0,0,0,0,0,0,0,0,0,0,0,0,0,0,0,0,0,0,0,0,0,0,0,0,0,0,0,0,0,0,0,0,0,0,0,0,0,0,0,0,0,0,0,0,0,0,0,0,0,0,0,0,0,0,0,0,0,0,0,0,0,0,0,0,0,0,0,0,0,0,0,15,0,0,0,0,0,0,0,0,0,0,0,35,0,0,0,0,0,0,0,0,0,0,0,0,0,0,0,0,0,0,0,0,0,0,0,0,0,0,0,0,0,0,0,50,0,0,0,0,0,0,0,0,0,0,0,0,0,0,0,0,0,0,0,0,0,0,0,0,0,0,0,0,0,0,0,0,0,0,0,0,0,0,0,0,0,0,0,0,0,0,0,0,0,0,0,0,0,0,0,0,0,0,0,0,0,0,0,0,0,43,16.74,0.284
# 1300,6816,70550,Nemilov S.V.,1972,,0,0,0,0,0,0,0,0,0,0,0,0,0,95,0,0,0,0,0,5,0,0,0,0,0,0,0,0,0,0,0,0,0,0,0,0,0,0,0,0,0,0,0,0,0,0,0,0,0,0,0,0,0,0,0,0,0,0,0,0,0,0,0,0,0,0,0,0,0,0,0,0,0,0,0,0,0,0,0,0,0,0,0,0,0,0,0,0,0,0,0,0,0,0,0,0,0,0,0,0,0,0,0,0,0,0,0,0,0,0,0,0,0,0,0,0,0,0,0,0,0,0,0,0,0,0,0,0,0,0,0,0,0,0,0,0,0,0,0,0,0,0,0,0,0,0,0,0,0,0,0,0,0,0,0,0,0,0,0,0,0,0,0,0,0,0,0,0,0,0,0,0,0,0,0,0,0,0,0,0,0,23.7,9.231,0.284
# 1301,6816,70562,Nemilov S.V.,1972,,0,0,0,0,0,0,0,0,0,0,0,0,0,74.42,0,0,0,0,0,25.58,0,0,0,0,0,0,0,0,0,0,0,0,0,0,0,0,0,0,0,0,0,0,0,0,0,0,0,0,0,0,0,0,0,0,0,0,0,0,0,0,0,0,0,0,0,0,0,0,0,0,0,0,0,0,0,0,0,0,0,0,0,0,0,0,0,0,0,0,0,0,0,0,0,0,0,0,0,0,0,0,0,0,0,0,0,0,0,0,0,0,0,0,0,0,0,0,0,0,0,0,0,0,0,0,0,0,0,0,0,0,0,0,0,0,0,0,0,0,0,0,0,0,0,0,0,0,0,0,0,0,0,0,0,0,0,0,0,0,0,0,0,0,0,0,0,0,0,0,0,0,0,0,0,0,0,0,0,0,0,0,0,73.3,28.55,0.284
# 1302,6816,70563,Nemilov S.V.,1972,,0,0,0,0,0,0,0,0,0,0,0,0,0,72,0,0,0,0,0,28,0,0,0,0,0,0,0,0,0,0,0,0,0,0,0,0,0,0,0,0,0,0,0,0,0,0,0,0,0,0,0,0,0,0,0,0,0,0,0,0,0,0,0,0,0,0,0,0,0,0,0,0,0,0,0,0,0,0,0,0,0,0,0,0,0,0,0,0,0,0,0,0,0,0,0,0,0,0,0,0,0,0,0,0,0,0,0,0,0,0,0,0,0,0,0,0,0,0,0,0,0,0,0,0,0,0,0,0,0,0,0,0,0,0,0,0,0,0,0,0,0,0,0,0,0,0,0,0,0,0,0,0,0,0,0,0,0,0,0,0,0,0,0,0,0,0,0,0,0,0,0,0,0,0,0,0,0,0,0,0,0,75.2,29.32,0.284
# 1303,7513,56770,Inoue H.,1991,,0,0,0,0,3,0,0,0,0,0,0,0,0,0,0,20,0,0,0,0,0,0,0,0,0,0,0,0,0,0,0,0,0,0,0,0,0,0,0,0,0,0,0,0,0,0,0,2,0,0,0,0,0,0,0,0,0,0,0,0,0,0,0,0,0,0,0,0,0,0.5,0,0,0,0,0,0,0,0,0,0,0,3,0,0,0,0,0,0,0,0,0,0,0,0,0,0,0,0,0,0,0,0,0,20,0,0,0,0,0,0,0,0,0,0,0,0,0,0,0,0,0,0,0,0,0,0,0,0,0,0,0,0,0,0,0,0,0,0,0,0,0,0,0,0,0,0,0,0,0,0,0,0,0,0,0,0,0,0,0,0,0,0,0,0,0,0,0,0,0,0,0,0,0,0,0,0,0,0,0,51.5,0,51.4,20,0.284
# 1304,11320,98781,Higazy A.A.,1985,,0,0,0,0,0,0,0,0,0,0,0,0,0,0,0,0,0,0,0,0,0,0,0,0,0,0,0,0,0,0,0,0,0,58.8,0,0,0,0,0,0,0,0,0,0,0,0,0,0,0,0,0,0,0,0,0,0,0,0,0,0,0,0,0,0,0,0,0,0,0,0,0,0,0,0,0,0,0,0,0,0,0,0,0,0,0,0,0,0,0,0,0,0,0,0,0,0,0,0,0,0,0,0,0,0,0,0,0,0,0,0,0,0,0,0,0,41.2,0,0,0,0,0,0,0,0,0,0,0,0,0,0,0,0,0,0,0,0,0,0,0,0,0,0,0,0,0,0,0,0,0,0,0,0,0,0,0,0,0,0,0,0,0,0,0,0,0,0,0,0,0,0,0,0,0,0,0,0,0,0,0,0,0,66.7,26,0.284
