Repository: jacobergzhou/Poisson-Ratio

File: Poisson_data_no_metal_07192019.csv (part 14 of 57)
,Code,Glass #,Author,Year,Trademark,Ag2O,AgI,Al,Al2O3,AlF3,AlN,As,As2O3,As2O5,As2S3,As2Se3,AsSe,B,B2O3,BaCl2,BaF2,BaO,BeF2,BeO,Bi2O3,BiCl3,Br,Ca,CaF2,CaO,Cd,CdCl2,CdF2,CdO,Ce2O3,CeF3,CeO2,Cl,Co3O4,CoO,Cr2O3,Cs2O,CsCl,CsF,Cu2O,CuO,Dy2O3,Er,Er2O3,ErF3,Eu,Eu2O3,EuF3,F,Fe,Fe2O3,FeO,Ga,Ga2O3,Ga2S3,Ga2Se3,GaF3,Gd2O3,GdF3,Ge,GeO2,GeS2,GeSe2,H2O,HfF4,HfO2,Hg,Ho2O3,I,InF3,K,K2O,K2S,K2SO4,KBr,KCl,KF,KHF2,La,La2O3,La2S3,LaF3,Li,Li2O,Li2S,Li2SO4,LiBr,LiCl,LiF,LiI,MgF2,MgO,Mn2O3,MnF2,MnO,MnO2,MoO2,MoO3,N,Na,Na2O,Na2S,Na2SO4,NaCl,NaF,NaPO3,Nb2O5,Nd,Nd2O3,NdF3,NH4NO3,NiO,O,OH,P,P2O5,Pb,PbCl2,PbF2,PbO,PdO,Pr2O3,Pr6O11,PrF3,Rb2O,RbF,Rh2O3,RuO2,S,Sb,Sb2O3,Sb2S3,Sc2O3,Se,Si,Si3N4,SiC,SiO2,Sm2O3,Sn,SnO,SnO2,SO2,SO3,Sr,SrCl2,SrF2,SrO,Ta2O3,Ta2O5,Tb2O3,TbF3,Te,TeO2,Th,ThF4,ThO2,TiO2,Tl,Tl2O,Tl2Se,TlSe,Tm2O3,U,U3O8,UO2,V,V2O5,VO6,WO3,Y,Y2O3,Yb2O3,YbF3,YF3,ZnCl2,ZnF2,ZnO,ZnSO4,ZrF4,ZrO2,Young's modulus E (GPa),Shear modulus G (GPa),Poisson's ratio v,Calculated Poisson,Percent Error
# 3786,31836,394632,Lin Chung0Chern,2006,nan,0,0,0,6.026999337,0,0,0,0,0,0,0,0,0,0,0,0,0,0,0,0,0,0,0,0,7.381000188,0,0,0,0,0,0,0,0,0,0,0,0,0,0,0,0,0,0,0,0,0,0,0,0,0,0.881999903,4.400999516,0,0,0,0,0,0,0,0,0,0,0,0,0,0,0,0,0,0,0,0.36299996,0,0,0,0,0,0,0,0,0,0,0,0,0,0,0,0,0,0,0,7.916999129,0,0,0.097999989,0,0,0,0,0,1.811999801,0,0,0,0,0,0,0,0,0,0,0,0,0,0,0.099999989,0,0,0,0,0,0,0,0,0,0,0,0,0,0,0,0,0,0,0,0,0,70.0000023,0,0,0,0,0,0,0,0,0,0,0,0,0,0,0,0,0,0,0,1.018999888,0,0,0,0,0,0,0,0,0,0,0,0,0,0,0,0,0,0,0,0,0,0,0,84,34,0.233,0.235294118,0.984599849
# 3718,4205,50435,Molot V.A.,1992,nan,0,0,0,10,0,0,0,0,0,0,0,0,0,0,0,0,0,0,0,0,0,0,0,0,7,0,0,0,0,0,0,0,0,0,0,0,0,0,0,0,0,0,0,0,0,0,0,0,0,0,0,0,0,0,0,0,0,0,0,0,0,0,0,0,0,0,0,0,0,0,0,0,0,0,0,0,0,0,0,0,0,0,0,0,0,0,0,0,0,0,0,0,0,0,0,0,0,0,0,0,18,0,0,0,0,0,0,0,0,0,0,0,0,0,0,0,0,0,0,0,0,0,0,0,0,0,0,0,0,0,0,0,0,0,0,0,0,65,0,0,0,0,0,0,0,0,0,0,0,0,0,0,0,0,0,0,0,0,0,0,0,0,0,0,0,0,0,0,0,0,0,0,0,0,0,0,0,0,0,0,0,72.2,29.2,0.234,0.23630137,0.983491394
# 4224,4654,4482,Appen A.A.,1959,nan,0,0,0,0,0,0,0,0,0,0,0,0,0,20,0,0,0,0,0,0,0,0,0,0,0,0,0,0,0,0,0,0,0,0,0,0,0,0,0,0,0,0,0,0,0,0,0,0,0,0,0,0,0,0,0,0,0,0,0,0,0,0,0,0,0,0,0,0,0,0,0,16,0,0,0,0,0,0,0,0,0,0,0,0,0,0,0,0,0,0,0,0,0,0,0,0,0,0,0,0,0,0,0,0,0,0,0,0,0,0,0,0,0,0,0,0,0,0,0,0,0,0,0,0,0,0,0,0,0,0,0,0,0,0,0,0,0,64,0,0,0,0,0,0,0,0,0,0,0,0,0,0,0,0,0,0,0,0,0,0,0,0,0,0,0,0,0,0,0,0,0,0,0,0,0,0,0,0,0,0,0,76,30.99,0.224,0.226202001,0.983036002
# 5259,31209,378700,Reddy M.R.,2001,nan,0,0,0,4.950494752,0,0,0,0,0,0,0,0,0,75.24752624,0,0,0,0,0,0,0,0,0,0,0,0,0,0,0,0,0,0,0,0,0,0,0,0,0,0,0,0,0,0.99009995,0,0,0,0,0,0,0,0,0,0,0,0,0,0,0,0,0,0,0,0,0,0,0,0,0,0,0,0,0,0,0,0,0,0,0,0,0,0,0,0,0,0,0,0,0,0,0,0,0,0,0,0,0,0,0,0,0,0,0,0,0,0,0,0,0,0,0,0,0,0,0,0,0,0,0,18.81187906,0,0,0,0,0,0,0,0,0,0,0,0,0,0,0,0,0,0,0,0,0,0,0,0,0,0,0,0,0,0,0,0,0,0,0,0,0,0,0,0,0,0,0,0,0,0,0,0,0,0,0,0,0,0,0,0,0,0,0,0,0,58.3,26.24,0.112,0.11089939,0.982687282
# 4579,1814,27397,Thiele A.,1955,SF 2,0,0,0,0,0,0,0,0,0.087910017,0,0,0,0,0,0,0,0,0,0,0,0,0,0,0,0,0,0,0,0,0,0,0,0,0,0,0,0,0,0,0,0,0,0,0,0,0,0,0,0,0,0,0,0,0,0,0,0,0,0,0,0,0,0,0,0,0,0,0,0,0,0,7.507722426,0,0,0,0,0,0,0,0,0,0,0,0,0,0,0,0,0,0,0,0,0.063990012,0,0,0,0,0,0,0,0,0,0,0,0,0,0,0,0,0,0,0,0,0,0,0,0,0,0,23.40130445,0,0,0,0,0,0,0,0,0,0,0,0,0,0,0,0,0,68.9390731,0,0,0,0,0,0,0,0,0,0,0,0,0,0,0,0,0,0,0,0,0,0,0,0,0,0,0,0,0,0,0,0,0,0,0,0,0,0,0,0,0,0,0,49.3,20.34,0.214,0.211897738,0.982365212
# 2690,267,20659,Livshits V.Ya.,1991,nan,0,0,0,0,0,0,0,0,0,0,0,0,0,0,0,0,0,0,0,0,0,0,0,0,0,0,0,0,0,0,0,0,0,0,0,0,0,0,0,0,0,0,0,0,0,0,0,0,0,0,0,0,0,0,0,0,0,0,0,0,0,0,0,0,0,0,0,0,0,0,0,0,0,0,0,0,0,0,0,0,0,0,0,0,0,0,0,0,0,0,0,0,0,0,0,0,0,0,0,0,34,0,0,0,0,0,19,0,0,0,0,0,0,0,0,0,0,0,0,0,0,0,0,0,0,0,0,0,0,0,0,0,0,0,0,0,0,47,0,0,0,0,0,0,0,0,0,0,0,0,0,0,0,0,0,0,0,0,0,0,0,0,0,0,0,0,0,0,0,0,0,0,0,0,0,0,0,0,0,0,0,83.1,33.2,0.254,0.251506024,0.981880277
# 4686,31853,379488,Gowda V.C.V.,2007,nan,0,0,0,0,0,0,0,0,0,0,0,0,0,60,0,0,0,0,0,0,0,0,0,0,0,0,0,0,0,0,0,0,0,0,0,0,0,0,0,0,0,0,0,0,0,0,0,0,0,0,0,0,0,0,0,0,0,0,0,0,0,0,0,0,0,0,0,0,0,0,0,0,0,0,0,0,0,0,0,0,0,0,0,0,0,0,0,0,0,0,0,0,0,0,0,0,0,0,0,0,30,0,0,0,0,0,0,0,0,0,0,0,0,0,0,0,0,0,0,10,0,0,0,0,0,0,0,0,0,0,0,0,0,0,0,0,0,0,0,0,0,0,0,0,0,0,0,0,0,0,0,0,0,0,0,0,0,0,0,0,0,0,0,0,0,0,0,0,0,0,0,0,0,0,0,0,0,0,0,0,0,61.5,25.37,0.21,0.21206149,0.98166188
# 3388,8891,71813,Topping J.A.,1974,nan,0,0,0,0,0,0,0,0,0,0,0,0,0,0,0,0,0,0,0,0,0,0,0,0,0,0,0,0,0,0,0,0,0,0,0,0,0,0,0,0,0,0,0,0,0,0,0,0,0,0,0,0,0,0,0,0,0,0,0,0,80,0,0,0,0,0,0,0,0,0,0,0,0,0,0,0,0,0,0,0,0,0,0,0,0,0,0,0,0,0,0,0,0,0,0,0,0,0,0,0,0,0,0,0,0,0,0,0,0,0,0,0,0,0,0,0,0,0,0,20,0,0,0,0,0,0,0,0,0,0,0,0,0,0,0,0,0,0,0,0,0,0,0,0,0,0,0,0,0,0,0,0,0,0,0,0,0,0,0,0,0,0,0,0,0,0,0,0,0,0,0,0,0,0,0,0,0,0,0,0,0,55.1,22.26,0.24,0.237646002,0.980832585
# 2900,29926,375537,Yoshida S.,2004,nan,0,0,0,0,0,0,0,0,0,0,0,0,0,0,0,0,0,0,0,0,0,0,0,0,0,0,0,0,0,0,0,0,0,0,0,0,0,0,0,0,0,0,0,0,0,0,0,0,0,0,0,0,0,0,0,0,0,0,0,0,0,0,0,0,0,0,0,0,0,0,0,0,0,0,0,0,0,0,0,0,0,0,0,0,0,0,0,0,0,0,0,0,0,0,0,0,0,15,0,0,0,0,0,0,0,0,0,0,0,0,0,0,0,0,0,0,0,0,0,0,0,0,0,0,0,0,0,0,0,0,0,0,0,0,0,0,0,0,0,0,0,0,0,0,0,0,0,0,0,0,0,0,0,85,0,0,0,0,0,0,0,0,0,0,0,0,0,0,0,0,0,0,0,0,0,0,0,0,0,0,0,50.9,20.4,0.25,0.24754902,0.980392157
# 1387,25178,302934,Sreeram A.N.,1991,nan,0,0,0,0,0,0,0,0,0,0,0,0,0,0,0,0,0,0,0,0,0,0,0,0,0,0,0,0,0,0,0,0,0,0,0,0,0,0,0,0,0,0,0,0,0,0,0,0,0,0,0,0,0,0,0,0,0,0,0,13.3,0,0,0,0,0,0,0,0,0,0,0,0,0,0,0,0,0,0,0,0,0,0,0,0,0,0,0,0,0,0,0,0,0,0,0,0,0,0,0,0,0,0,0,0,0,0,0,0,0,0,0,0,0,0,0,0,0,0,0,0,0,0,0,0,0,0,0,0,0,13.3,0,0,0,73.4,0,0,0,0,0,0,0,0,0,0,0,0,0,0,0,0,0,0,0,0,0,0,0,0,0,0,0,0,0,0,0,0,0,0,0,0,0,0,0,0,0,0,0,0,0,0,0,18.1,7.08,0.281,0.278248588,0.979150331
# 4663,24395,189334,Muthupari S.,1996,nan,0,0,0,0,0,0,0,0,0,0,0,0,0,0,0,0,0,0,0,0,0,0,0,0,0,0,0,0,0,0,0,0,0,0,0,0,0,0,0,0,0,0,0,0,0,0,0,0,0,0,0,0,0,0,0,0,0,0,0,0,0,0,0,0,0,0,0,0,0,0,0,0,0,0,0,0,0,0,0,0,0,0,0,0,0,0,0,0,0,0,0,0,0,0,0,0,0,70,0,0,0,0,0,0,0,0,0,0,0,0,0,0,0,0,0,30,0,0,0,0,0,0,0,0,0,0,0,0,0,0,0,0,0,0,0,0,0,0,0,0,0,0,0,0,0,0,0,0,0,0,0,0,0,0,0,0,0,0,0,0,0,0,0,0,0,0,0,0,0,0,0,0,0,0,0,0,0,0,0,0,0,51.7,21.4,0.21,0.207943925,0.979083222
# 4593,292,21069,Karapetyan G.O.,1980,nan,0,0,0,18.21971763,0,0,0,0,0,0,0,0,0,0,0,0,0,0,0,0,0,0,0,0,0,0,0,0,0,0,0,0,0,0,0,0,0,0,0,0,0,0,0,0,0,0,0,0,0,0,0,0,0,0,0,0,0,0,0,0,0,0,0,0,0,0,0,0,0,0,0,0,0,0,0,0,0,0,0,0,0,0,0,13.38366826,0,0,0,0,0,0,0,0,0,0,0,0,0,0,0,0,0,0,0,0,0,0,0,0,0,0,0,0,0,0,0,0,0,0,0,0,0,0,0,0,0,0,0,0,0,0,0,0,0,0,0,0,0,64.52052161,0,0,0,0,0,0,0,0,0,0,0,0,0,0,0,0,0,0,0,3.876092496,0,0,0,0,0,0,0,0,0,0,0,0,0,0,0,0,0,0,0,0,0,0,0,87,35.8,0.213,0.215083799,0.978309335
# 5150,28138,74357,Nemilov S.V.,1990,nan,0,0,0,0,0,0,0,0,0,0,0,0,0,0,0,0,0,0,49.5,0,0,0,0,0,0,0,0,0,0,0,0,0,0,0,0,0,0,0,0,0,0,0,0,0,0,0,0,0,0,0,0,0,0,0,0,0,0,0,0,0,0,0,0,0,0,0,0,0,0,0,0,0,0,0,0,0,0,0,0,0,0,0,0,0,0,0,0,0,0,0,0,0,0,0,0,0,0,0,0,0,0,0,0,0,0,0,0,0,0,0,0,0,0,0,0,50.5,0,0,0,0,0,0,0,0,0,0,0,0,0,0,0,0,0,0,0,0,0,0,0,0,0,0,0,0,0,0,0,0,0,0,0,0,0,0,0,0,0,0,0,0,0,0,0,0,0,0,0,0,0,0,0,0,0,0,0,0,0,0,0,0,0,67.6,28.93,0.17,0.168337366,0.978019967
# 1793,25178,302941,Sreeram A.N.,1991,nan,0,0,0,0,0,0,0,0,0,0,0,0,0,0,0,0,0,0,0,0,0,0,0,0,0,0,0,0,0,0,0,0,0,0,0,0,0,0,0,0,0,0,0,0,0,0,0,0,0,0,0,0,0,0,0,0,0,0,0,16.68166817,0,0,0,0,0,0,0,0,0,0,0,0,0,0,0,0,0,0,0,0,0,0,0,0,0,0,0,0,0,0,0,0,0,0,0,0,0,0,0,0,0,0,0,0,0,0,0,0,0,0,0,0,0,0,0,0,0,0,0,0,0,0,0,0,0,0,0,0,0,16.68166817,0,0,0,66.63666367,0,0,0,0,0,0,0,0,0,0,0,0,0,0,0,0,0,0,0,0,0,0,0,0,0,0,0,0,0,0,0,0,0,0,0,0,0,0,0,0,0,0,0,0,0,0,0,20.3,7.99,0.273,0.270337922,0.975119999
# 4412,40603,468523,Sidek H.A.A.,2012,nan,0,0,0,0,5,0,0,0,0,0,0,0,0,0,0,0,0,0,0,0,0,0,0,0,0,0,0,0,0,0,0,0,0,0,0,0,0,0,0,0,0,0,0,0,0,0,0,0,0,0,0,0,0,0,0,0,0,0,0,0,0,0,0,0,0,0,0,0,0,0,0,0,0,0,0,0,0,0,0,0,0,0,0,0,0,0,0,0,0,0,0,0,0,0,0,0,0,0,0,0,0,0,0,0,0,0,0,0,0,0,0,0,0,0,0,0,0,0,0,0,0,0,0,0,0,0,0,0,0,0,0,0,0,0,0,0,0,0,0,0,0,0,0,0,0,0,0,0,0,0,0,0,0,90,0,0,0,0,0,0,0,0,0,0,0,0,0,0,0,0,0,0,0,0,0,0,0,5,0,0,0,50.2,20.61,0.22,0.21785541,0.974813639
# 3014,217,20113,Polukhin V.N.,1983,nan,0,0,0,0,0,0,0,0,0,0,0,0,0,0,0,0,0,0,0,0,0,0,0,0,0,0,0,0,0,0,0,0,0,0,0,0,0,0,0,0,0,0,0,0,0,0,0,0,0,0,0,0,0,0,0,0,0,0,0,0,78.68480213,0,0,0,0,0,0,0,0,0,0,0,0,0,0,0,0,0,0,0,0,0,0,0,0,0,0,0,0,0,0,0,0,0,0,0,0,0,0,0,10.65759893,0,0,0,0,0,0,0,0,0,0,0,0,0,0,0,0,0,0,0,0,0,0,0,0,0,0,0,0,0,0,0,0,0,0,0,0,10.65759893,0,0,0,0,0,0,0,0,0,0,0,0,0,0,0,0,0,0,0,0,0,0,0,0,0,0,0,0,0,0,0,0,0,0,0,0,0,0,0,0,0,0,0,70.5,28.3,0.248,0.245583039,0.974581101
# 5091,27734,359608,Deriano S.,2004,nan,0,0,0,0,0,0,0,0,0,0,0,0,0,0,0,0,0,0,0,0,0,0,0,0,9.1,0,0,0,0,0,0,0,0,0,0,0,0,0,0,0,0,0,0,0,0,0,0,0,0,0,0,0,0,0,0,0,0,0,0,0,0,0,0,0,0,0,0,0,0,0,0,0,0,0,0,0,0,0,0,0,0,0,0,0,0,0,0,0,0,0,0,0,0,0,0,0,0,0,0,0,13.9,0,0,0,0,0,0,0,0,0,0,0,0,0,0,0,0,0,0,0,0,0,0,0,0,0,0,0,0,0,0,0,0,0,0,0,0,77,0,0,0,0,0,0,0,0,0,0,0,0,0,0,0,0,0,0,0,0,0,0,0,0,0,0,0,0,0,0,0,0,0,0,0,0,0,0,0,0,0,0,0,68.6,29,0.181,0.182758621,0.971613641
# 3406,26546,308881,Farley J.M.,1975,nan,0,0,0,0,0,0,35,0,0,0,0,0,0,0,0,0,0,0,0,0,0,0,0,0,0,0,0,0,0,0,0,0,0,0,0,0,0,0,0,0,0,0,0,0,0,0,0,0,0,0,0,0,0,0,0,0,0,0,0,12,0,0,0,0,0,0,0,0,0,0,0,0,0,0,0,0,0,0,0,0,0,0,0,0,0,0,0,0,0,0,0,0,0,0,0,0,0,0,0,0,0,0,0,0,0,0,0,0,0,0,0,0,0,0,0,0,0,0,0,0,0,0,0,0,0,0,0,0,0,0,0,0,0,0,14,0,0,0,0,0,0,0,0,0,0,0,0,0,0,0,0,0,39,0,0,0,0,0,0,0,0,0,0,0,0,0,0,0,0,0,0,0,0,0,0,0,0,0,0,0,0,24.3,9.78,0.24,0.242331288,0.971370143
# 2836,5832,92843,Rao K.J.,1986,nan,0,0,0,0,0,0,0,0,0,0,0,0,0,0,0,0,0,0,0,0,0,0,0,0,0,0,0,0,0,0,0,0,0,0,0,0,0,0,0,0,0,0,0,0,0,0,0,0,0,0,0,0,0,0,0,0,0,0,0,0,0,0,0,0,0,0,0,0,0,0,0,0,0,0,0,0,0,0,0,0,0,0,0,20,0,0,0,0,0,0,0,0,0,0,0,0,0,40,0,0,0,0,0,0,0,0,0,0,0,0,0,0,0,0,0,40,0,0,0,0,0,0,0,0,0,0,0,0,0,0,0,0,0,0,0,0,0,0,0,0,0,0,0,0,0,0,0,0,0,0,0,0,0,0,0,0,0,0,0,0,0,0,0,0,0,0,0,0,0,0,0,0,0,0,0,0,0,0,0,0,0,51.6,20.6,0.25,0.252427184,0.970873786
# 1628,3384,3832,Shchavelev O.S.,1973,nan,0,0,0,0,0,0,0,0,0,0,0,0,0,0,0,0,0,0,0,0,0,0,0,0,0,0,0,0,0,0,0,0,0,0,0,0,0,0,0,0,0,0,0,0,0,0,0,0,0,0,0,0,0,0,0,0,0,0,0,0,0,0,0,0,0,0,0,0,0,0,0,17.6,0,0,0,0,0,0,0,0,0,0,0,0,0,0,0,0,0,0,0,0,0,0,0,0,0,0,0,0,0,0,0,0,0,0,0,0,0,0,0,0,0,0,0,0,0,0,0,0,0,0,0,0,0,0,0,0,0,0,0,0,0,0,0,0,0,55.8,0,0,0,0,0,0,0,0,0,26.6,0,0,0,0,0,0,0,0,0,0,0,0,0,0,0,0,0,0,0,0,0,0,0,0,0,0,0,0,0,0,0,0,0,65.5,25.7,0.277,0.274319066,0.967846156
# 2542,11320,98767,Higazy A.A.,1985,nan,0,0,0,0,0,0,0,0,0,0,0,0,0,0,0,0,0,0,0,0,0,0,0,0,0,0,0,0,0,0,0,0,0,44.9,0,0,0,0,0,0,0,0,0,0,0,0,0,0,0,0,0,0,0,0,0,0,0,0,0,0,0,0,0,0,0,0,0,0,0,0,0,0,0,0,0,0,0,0,0,0,0,0,0,0,0,0,0,0,0,0,0,0,0,0,0,0,0,0,0,0,0,0,0,0,0,0,0,0,0,0,0,0,0,0,0,55.1,0,0,0,0,0,0,0,0,0,0,0,0,0,0,0,0,0,0,0,0,0,0,0,0,0,0,0,0,0,0,0,0,0,0,0,0,0,0,0,0,0,0,0,0,0,0,0,0,0,0,0,0,0,0,0,0,0,0,0,0,0,0,0,0,0,57,22.7,0.258,0.255506608,0.966431035
# 2543,11320,98768,Higazy A.A.,1985,nan,0,0,0,0,0,0,0,0,0,0,0,0,0,0,0,0,0,0,0,0,0,0,0,0,0,0,0,0,0,0,0,0,0,45.15,0,0,0,0,0,0,0,0,0,0,0,0,0,0,0,0,0,0,0,0,0,0,0,0,0,0,0,0,0,0,0,0,0,0,0,0,0,0,0,0,0,0,0,0,0,0,0,0,0,0,0,0,0,0,0,0,0,0,0,0,0,0,0,0,0,0,0,0,0,0,0,0,0,0,0,0,0,0,0,0,0,54.85,0,0,0,0,0,0,0,0,0,0,0,0,0,0,0,0,0,0,0,0,0,0,0,0,0,0,0,0,0,0,0,0,0,0,0,0,0,0,0,0,0,0,0,0,0,0,0,0,0,0,0,0,0,0,0,0,0,0,0,0,0,0,0,0,0,57,22.7,0.258,0.255506608,0.966431035
# 1095,33353,398984,Yurlova G.A.,1973,nan,0,0,0,0,0,0,40,0,0,0,0,0,0,0,0,0,0,0,0,0,0,0,0,0,0,0,0,0,0,0,0,0,0,0,0,0,0,0,0,0,0,0,0,0,0,0,0,0,0,0,0,0,0,0,0,0,0,0,0,0,0,0,0,0,0,0,0,0,0,0,0,0,0,0,0,0,0,0,0,0,0,0,0,0,0,0,0,0,0,0,0,0,0,0,0,0,0,0,0,0,0,0,0,0,0,0,0,0,0,0,0,0,0,0,0,0,0,0,0,0,0,0,0,0,0,0,0,0,0,0,0,0,0,30,0,0,0,0,0,0,0,0,0,0,0,0,0,0,0,0,0,0,30,0,0,0,0,0,0,0,0,0,0,0,0,0,0,0,0,0,0,0,0,0,0,0,0,0,0,0,0,17.3,6.72,0.29,0.287202381,0.964696223
# 2018,40585,468496,Sidek H.A.A.,2012,nan,0,0,0,0,0,0,0,0,0,0,0,0,0,0,0,0,0,0,0,0,0,0,0,0,0,0,0,0,0,0,0,0,0,0,0,0,0,0,0,0,0,0,0,0,0,0,0,0,0,0,0,0,0,0,0,0,0,0,0,0,60,0,0,0,0,0,0,0,0,0,0,0,0,0,0,0,0,0,0,0,0,0,0,0,0,0,0,0,0,0,0,0,0,0,0,0,0,0,0,0,0,0,0,0,0,0,0,0,0,0,0,0,0,0,0,0,0,0,0,40,0,0,0,0,0,0,0,0,0,0,0,0,0,0,0,0,0,0,0,0,0,0,0,0,0,0,0,0,0,0,0,0,0,0,0,0,0,0,0,0,0,0,0,0,0,0,0,0,0,0,0,0,0,0,0,0,0,0,0,0,0,54.9,21.57,0.27,0.272600834,0.963272034
# 4921,39218,460519,Chocron S.,2010,Borofloat 33,0,0,0,1.522938116,0,0,0,0,0,0,0,0,0,11.33042086,0,0,0,0,0,0,0,0,0,0,0,0,0,0,0,0,0,0,0,0,0,0,0,0,0,0,0,0,0,0,0,0,0,0,0,0,0,0,0,0,0,0,0,0,0,0,0,0,0,0,0,0,0,0,0,0,0,0.422012432,0,0,0,0,0,0,0,0,0,0,0,0,0,0,0,0,0,0,0,0,0,0,0,0,0,0,0,0,3.507532267,0,0,0,0,0,0,0,0,0,0,0,0,0,0,0,0,0,0,0,0,0,0,0,0,0,0,0,0,0,0,0,0,0,0,0,0,83.21709632,0,0,0,0,0,0,0,0,0,0,0,0,0,0,0,0,0,0,0,0,0,0,0,0,0,0,0,0,0,0,0,0,0,0,0,0,0,0,0,0,0,0,0,62.3,26,0.2,0.198076923,0.961538462
# 4789,572,24650,Spinner S.,1954,BSC517/645,0,0,0,0,0,0,0,0.16319999,0,0,0,0,0,11.5935393,0,0,0,0,0,0,0,0,0,0,0,0,0,0,0,0,0,0,0,0,0,0,0,0,0,0,0,0,0,0,0,0,0,0,0,0,0,0,0,0,0,0,0,0,0,0,0,0,0,0,0,0,0,0,0,0,0,8.226026506,0,0,0,0,0,0,0,0,0,0,0,0,0,0,0,0,0,0,0,0,0,0,0,0,0,0,0,0,7.813729531,0,0,0,0,0,0,0,0,0,0,0,0,0,0,0,0,0,0,0,0,0,0,0,0,0,0,0,0,0,0,0,0,0,0,0,0,71.25146572,0,0,0,0,0,0,0,0,0,0,0,0,0,0,0,0,0,0,0,0,0,0,0,0,0,0,0,0,0,0,0,0,0,0,0,0,0,0,0,0.952038943,0,0,0,79.4,33,0.205,0.203030303,0.96082779
# 652,6555,37758,Komarova N.V.,1991,nan,0,0,0,0,0,0,0,0,0,0,0,0,0,0,0,0,0,0,0,0,0,0,0,0,0,0,0,0,0,0,0,0,0,0,0,0,0,0,0,0,0,0,0,0,0,0,0,0,0,0,0,0,0,0,0,0,0,0,0,0,0,0,0,0,0,0,0,0,0,0,0,0,0,0,0,0,0,0,0,0,0,0,0,0,0,0,0,0,0,0,0,0,0,0,0,0,0,0,0,0,0,0,0,0,0,0,0,0,0,0,0,0,0,0,0,65.9,0,0,0,34.1,0,0,0,0,0,0,0,0,0,0,0,0,0,0,0,0,0,0,0,0,0,0,0,0,0,0,0,0,0,0,0,0,0,0,0,0,0,0,0,0,0,0,0,0,0,0,0,0,0,0,0,0,0,0,0,0,0,0,0,0,0,35.1,13.53,0.3,0.297117517,0.96082779
# 1324,25518,351605,Korepanova N.A.,1976,nan,0,0,0,0,0,0,0,0,0,0,0,0,0,0,0,0,0,0,0,0,0,0,0,0,0,0,0,0,0,0,0,0,0,0,0,0,0,0,0,0,0,0,0,0,0,0,0,0,0,0,0,0,0,0,0,0,0,0,0,25,0,0,0,0,0,0,0,0,0,0,0,0,0,0,0,0,0,0,0,0,0,0,0,0,0,0,0,0,0,0,0,0,0,0,0,0,0,0,0,0,0,0,0,0,0,0,0,0,0,0,0,0,0,0,0,0,0,0,0,0,0,0,0,0,0,0,0,0,0,15,0,0,0,60,0,0,0,0,0,0,0,0,0,0,0,0,0,0,0,0,0,0,0,0,0,0,0,0,0,0,0,0,0,0,0,0,0,0,0,0,0,0,0,0,0,0,0,0,0,0,0,21.6,8.4,0.283,0.285714286,0.95911156
# 4617,34768,419178,Deubener J.,2009,nan,0.009995,0,0,3.99800116,0,0,0,0,0,0,0,0,0,0,0,0,0,0,0,0,0,0,0,0,0,0,0,0,0,0,0,0,0,0,0,0,0,0,0,0,0,0,0,0,0,0,0,0,0,0,0,0,0,0,0,0,0,0,0,0,0,0,0,0,0,0,0,0,0,0,0,0,0,0,0.99950004,0,0,0,0,0,0,0,0,0,0,0,0,0,0,0,0,0,0,0,0,0,0,0,0,0,14.9925006,0,0,0,4.9975002,0,0,0,0,0,0,0,0,0,0,0,0,0,0,0,0,0,0,0,0,0,0,0,0,0,0.029983001,0,0,0,0,0,0,69.9650228,0,0,0,0.009995,0,0,0,0,0,0,0,0,0,0,0,0,0,0,0,0,0,0,0,0,0,0,0,0,0,0,0,0,0,0,0,0,0,0,0,4.9975022,0,0,0,67.5,27.8,0.212,0.214028777,0.956970273
# 5270,31209,378698,Reddy M.R.,2001,nan,0,0,0,4.950494752,0,0,0,0,0,0,0,0,0,75.24752624,0,0,0,0,0,0,0,0,0,0,0,0,0,0,0,0,0,0,0,0,0,0,0,0,0,0,0,0.99009995,0,0,0,0,0,0,0,0,0,0,0,0,0,0,0,0,0,0,0,0,0,0,0,0,0,0,0,0,0,0,0,0,0,0,0,0,0,0,0,0,0,0,0,0,0,0,0,0,0,0,0,0,0,0,0,0,0,0,0,0,0,0,0,0,0,0,0,0,0,0,0,0,0,0,0,0,0,18.81187906,0,0,0,0,0,0,0,0,0,0,0,0,0,0,0,0,0,0,0,0,0,0,0,0,0,0,0,0,0,0,0,0,0,0,0,0,0,0,0,0,0,0,0,0,0,0,0,0,0,0,0,0,0,0,0,0,0,0,0,0,0,57.5,25.9,0.109,0.11003861,0.952853246
# 1566,25178,302962,Sreeram A.N.,1991,nan,0,0,0,0,0,0,6.7,0,0,0,0,0,0,0,0,0,0,0,0,0,0,0,0,0,0,0,0,0,0,0,0,0,0,0,0,0,0,0,0,0,0,0,0,0,0,0,0,0,0,0,0,0,0,0,0,0,0,0,0,20,0,0,0,0,0,0,0,0,0,0,0,0,0,0,0,0,0,0,0,0,0,0,0,0,0,0,0,0,0,0,0,0,0,0,0,0,0,0,0,0,0,0,0,0,0,0,0,0,0,0,0,0,0,0,0,0,0,0,0,0,0,0,0,0,0,0,0,0,0,13.3,0,0,0,50,0,0,0,0,0,0,0,0,0,0,0,0,0,0,0,0,0,0,10,0,0,0,0,0,0,0,0,0,0,0,0,0,0,0,0,0,0,0,0,0,0,0,0,0,0,0,0,21.8,8.54,0.279,0.276346604,0.951037916
# 5170,3259,18457,Gamberg E.,1973,nan,0,0,0,0,0,0,0,0,0,0,0,0,0,0,0,0,0,0,0,0,0,0,0,0,0,0,0,0,0,0,0,0,0,0,0,0,0,0,0,0,0,0,0,0,0,0,0,0,0,0,0,0,0,0,0,0,0,0,0,0,0,0,0,0,0,0,0,0,0,0,0,15,0,0,0,0,0,0,0,0,0,0,0,0,0,0,0,0,0,0,0,0,0,0,0,0,0,0,0,0,0,0,0,0,0,0,0,0,0,0,0,0,0,0,0,0,0,0,0,0,0,0,0,0,0,0,0,0,0,0,0,0,0,0,0,0,0,85,0,0,0,0,0,0,0,0,0,0,0,0,0,0,0,0,0,0,0,0,0,0,0,0,0,0,0,0,0,0,0,0,0,0,0,0,0,0,0,0,0,0,0,62,26.6,0.167,0.165413534,0.94997974
# 296,38428,450532,Ahrens B.,2011,nan,0,0,0,0,3,0,0,0,0,0,0,0,0,0,5,15,0,0,0,0,0,0,0,0,0,0,0,0,0,0,0,0,0,0,0,0,0,0,0,0,0,0,0,0,0,0,0,5,0,0,0,0,0,0,0,0,0,0,0,0,0,0,0,0,0,0,0,0,0,0.5,0,0,0,0,0,0,0,0,0,0,0,3.5,0,0,0,0,0,0,0,0,0,0,0,0,0,0,0,0,0,0,0,0,0,20,0,0,0,0,0,0,0,0,0,0,0,0,0,0,0,0,0,0,0,0,0,0,0,0,0,0,0,0,0,0,0,0,0,0,0,0,0,0,0,0,0,0,0,0,0,0,0,0,0,0,0,0,0,0,0,0,0,0,0,0,0,0,0,0,0,0,0,0,0,0,0,0,0,0,0,48,0,47.1,17.8,0.32,0.323033708,0.948033708
# 46,5984,72368,El0Mallawany R.,2000,nan,0,0,0,0,0,0,0,0,0,0,0,0,0,0,0,0,0,0,0,0,0,0,0,0,0,0,0,0,0,0,0,5,0,0,0,0,0,0,0,0,0,0,0,0,0,0,0,0,0,0,0,0,0,0,0,0,0,0,0,0,0,0,0,0,0,0,0,0,0,0,0,0,0,0,0,0,0,0,0,0,0,0,0,0,0,0,0,0,0,0,0,0,0,0,0,0,0,0,0,0,0,0,0,0,0,0,0,0,0,0,0,0,0,0,0,0,0,0,0,0,0,0,0,0,0,0,0,0,0,0,0,0,0,0,0,0,0,0,0,0,0,0,0,0,0,0,0,0,0,0,0,0,0,70,0,0,0,0,0,0,0,0,0,0,0,0,0,25,0,0,0,0,0,0,0,0,0,0,0,0,0,36.9,13.2,0.394,0.397727273,0.946008306
# 1204,17520,167816,Cleek G.W.,1962,nan,0,0,0,0,0,0,0,0,0,0,0,0,0,0,0,0,18,0,0,0,0,0,0,0,0,0,0,0,0,0,0,0,0,0,0,0,0,0,0,0,0,0,0,0,0,0,0,0,0,0,0,0,0,0,0,0,0,0,0,0,0,0,0,0,0,0,0,0,0,0,0,0,0,0,0,0,0,0,0,7,0,0,0,0,0,0,0,0,0,0,0,0,0,0,0,0,0,0,0,0,0,0,0,0,0,0,0,0,0,0,0,0,0,0,0,0,0,0,0,2,0,0,0,0,0,0,0,0,0,0,0,0,0,0,0,0,0,43,0,0,0,0,0,0,0,0,0,0,0,0,0,0,0,0,0,0,3,20,0,0,0,0,0,0,0,0,0,0,0,2,0,0,0,0,0,0,0,0,0,0,5,103,40.1,0.287,0.284289277,0.944502854
# 2800,25178,302976,Sreeram A.N.,1991,nan,0,0,0,0,0,0,8.908287337,0,0,0,0,0,0,0,0,0,0,0,0,0,0,0,0,0,0,0,0,0,0,0,0,0,0,0,0,0,0,0,0,0,0,0,0,0,0,0,0,0,0,0,0,0,0,0,0,0,0,0,0,16.71866251,0,0,0,0,0,0,0,0,0,0,0,0,0,0,0,0,0,0,0,0,0,0,0,0,0,0,0,0,0,0,0,0,0,0,0,0,0,0,0,0,0,0,0,0,0,0,0,0,0,0,0,0,0,0,0,0,0,0,0,0,0,0,0,0,0,0,0,0,0,17.71858251,0,0,0,47.2462203,0,0,0,0,0,0,0,0,0,0,0,0,0,0,0,0,0,0,9.40824734,0,0,0,0,0,0,0,0,0,0,0,0,0,0,0,0,0,0,0,0,0,0,0,0,0,0,0,0,22.8,9.13,0.251,0.248630887,0.943869647
# 4649,5832,92842,Rao K.J.,1986,nan,0,0,0,0,0,0,0,0,0,0,0,0,0,0,0,0,0,0,0,0,0,0,0,0,0,0,0,0,0,0,0,0,0,0,0,0,0,0,0,0,0,0,0,0,0,0,0,0,0,0,0,0,0,0,0,0,0,0,0,0,0,0,0,0,0,0,0,0,0,0,0,0,0,0,0,0,0,0,0,0,0,0,0,0,0,0,0,0,0,0,0,0,0,0,0,0,0,60,0,0,0,0,0,0,0,0,0,0,0,0,0,0,0,0,0,40,0,0,0,0,0,0,0,0,0,0,0,0,0,0,0,0,0,0,0,0,0,0,0,0,0,0,0,0,0,0,0,0,0,0,0,0,0,0,0,0,0,0,0,0,0,0,0,0,0,0,0,0,0,0,0,0,0,0,0,0,0,0,0,0,0,52.6,21.7,0.21,0.211981567,0.943603248
# 3670,3384,8183,Shchavelev O.S.,1973,nan,0,0,0,0,0,0,0,0,0,0,0,0,0,0,0,0,0,0,0,0,0,0,0,0,0,0,0,0,0,0,0,0,0,0,0,0,0,0,0,0,0,0,0,0,0,0,0,0,0,0,0,0,0,0,0,0,0,0,0,0,0,0,0,0,0,0,0,0,0,0,0,14.7,0,0,0,0,0,0,0,0,0,0,0,0,0,0,0,0,0,0,0,0,0,0,0,0,0,0,0,0,0,0,0,0,0,0,0,0,0,0,0,0,0,0,0,0,0,0,0,0,0,0,0,0,0,0,0,0,0,0,0,0,0,0,0,0,0,80.7,0,0,0,0,0,0,0,0,0,4.6,0,0,0,0,0,0,0,0,0,0,0,0,0,0,0,0,0,0,0,0,0,0,0,0,0,0,0,0,0,0,0,0,0,57.3,23.24,0.235,0.232788296,0.941150621
# 3484,217,20120,Polukhin V.N.,1983,nan,0,0,0,0,0,0,0,0,0,0,0,0,0,0,0,0,0,0,0,0,0,0,0,0,0,0,0,0,0,0,0,0,0,0,0,0,0,0,0,0,0,0,0,0,0,0,0,0,0,0,0,0,0,0,0,0,0,0,0,0,83.74639665,0,0,0,0,0,0,0,0,0,0,0,0,0,0,0,0,0,0,0,0,0,0,0,0,0,0,0,0,0,0,0,0,0,0,0,0,0,0,0,8.126801675,0,0,0,0,0,0,0,0,0,0,0,0,0,0,0,0,0,0,0,0,0,0,0,0,0,0,0,0,0,0,0,0,0,0,0,0,8.126801675,0,0,0,0,0,0,0,0,0,0,0,0,0,0,0,0,0,0,0,0,0,0,0,0,0,0,0,0,0,0,0,0,0,0,0,0,0,0,0,0,0,0,0,63.8,25.7,0.239,0.241245136,0.939387526
# 3063,2314,31320,Tennison D.G.,1981,nan,0,0,0,0,0,0,0,0,0,0,0,0,0,0,0,0,0,0,0,0,0,0,0,0,0,0,0,0,0,0,0,0,0,0,0,0,0,0,0,0,0,0,0,0,0,0,0,0,0,0,0,0,0,0,0,0,0,0,0,0,0,0,0,0,0,0,0,0,0,0,0,10,0,0,0,0,0,0,0,0,0,0,0,0,0,0,0,0,0,0,0,0,0,0,0,0,0,0,0,0,15,0,0,0,0,0,0,0,0,0,0,0,0,0,0,0,0,0,0,0,0,0,0,0,0,0,0,0,0,0,0,0,0,0,0,0,0,75,0,0,0,0,0,0,0,0,0,0,0,0,0,0,0,0,0,0,0,0,0,0,0,0,0,0,0,0,0,0,0,0,0,0,0,0,0,0,0,0,0,0,0,58.5,23.5,0.247,0.244680851,0.938926695
# 2989,11320,98755,Higazy A.A.,1985,nan,0,0,0,0,0,0,0,0,0,0,0,0,0,0,0,0,0,0,0,0,0,0,0,0,0,0,0,0,0,0,0,0,0,17.85,0,0,0,0,0,0,0,0,0,0,0,0,0,0,0,0,0,0,0,0,0,0,0,0,0,0,0,0,0,0,0,0,0,0,0,0,0,0,0,0,0,0,0,0,0,0,0,0,0,0,0,0,0,0,0,0,0,0,0,0,0,0,0,0,0,0,0,0,0,0,0,0,0,0,0,0,0,0,0,0,0,82.15,0,0,0,0,0,0,0,0,0,0,0,0,0,0,0,0,0,0,0,0,0,0,0,0,0,0,0,0,0,0,0,0,0,0,0,0,0,0,0,0,0,0,0,0,0,0,0,0,0,0,0,0,0,0,0,0,0,0,0,0,0,0,0,0,0,56.1,22.5,0.249,0.246666667,0.93708166
# 3595,29926,375545,Yoshida S.,2004,nan,0,0,0,0,0,0,0,0,0,0,0,0,0,0,0,0,0,0,0,0,0,0,0,0,0,0,0,0,0,0,0,0,0,0,0,0,0,0,0,0,0,0,0,0,0,0,0,0,0,0,0,0,0,0,0,0,0,0,0,0,0,0,0,0,0,0,0,0,0,0,0,0,0,0,0,0,0,0,0,0,0,0,0,0,0,0,0,0,0,0,0,0,0,0,0,0,0,0,0,0,0,0,0,0,0,0,0,0,0,0,0,0,0,0,0,0,0,0,0,0,0,0,0,0,0,0,0,0,0,0,0,0,0,0,0,0,0,0,0,0,0,0,0,0,0,0,0,0,0,0,0,0,0,75,0,0,0,0,0,0,0,0,0,0,0,0,0,0,0,25,0,0,0,0,0,0,0,0,0,0,0,56.8,23,0.237,0.234782609,0.935608145
# 2121,5294,70411,Shaw R.R.,1969,nan,0,0,0,0,0,0,0,0,0,0,0,0,0,98.12919804,0,0,0,0,0,0,0,0,0,0,0,0,0,0,0,0,0,0,0,0,0,0,0,0,0,0,0,0,0,0,0,0,0,0,0,0,0,0,0,0,0,0,0,0,0,0,0,0,0,0,0,0,0,0,0,0,0,0,0,0,0,0,0,0,0,0,0,0,0,0,0,0,0,0,0,0,0,0,0,0,0,0,0,0,0,0,0,0,0,0,0,0,0,0,0,0,0,0,0,0,0,0,0,0,0,1.870801963,0,0,0,0,0,0,0,0,0,0,0,0,0,0,0,0,0,0,0,0,0,0,0,0,0,0,0,0,0,0,0,0,0,0,0,0,0,0,0,0,0,0,0,0,0,0,0,0,0,0,0,0,0,0,0,0,0,0,0,0,0,18.7,7.4,0.266,0.263513514,0.934769356
# 1163,6304,72547,Gurovich E.A.,1979,nan,0,0,0,0,0,0,0,0,0,0,0,0,0,0,0,0,50,0,0,0,0,0,0,0,0,0,0,0,0,0,0,0,0,0,0,0,0,0,0,0,0,0,0,0,0,0,0,0,0,0,0,0,0,0,0,0,0,0,0,0,0,0,0,0,0,0,0,0,0,0,0,0,0,0,0,0,0,0,0,0,0,0,0,0,0,0,0,0,0,0,0,0,0,0,0,0,0,0,0,0,0,0,0,0,0,0,0,0,0,0,0,0,0,0,0,50,0,0,0,0,0,0,0,0,0,0,0,0,0,0,0,0,0,0,0,0,0,0,0,0,0,0,0,0,0,0,0,0,0,0,0,0,0,0,0,0,0,0,0,0,0,0,0,0,0,0,0,0,0,0,0,0,0,0,0,0,0,0,0,0,0,45.5,17.7,0.288,0.285310734,0.933772756
# 4332,3852,4463,Appen A.A.,1959,nan,0,0,0,0,0,0,0,0,0,0,0,0,0,20,0,0,0,0,0,0,0,0,0,0,0,0,0,0,0,0,0,0,0,0,0,0,0,0,0,0,0,0,0,0,0,0,0,0,0,0,0,0,0,0,0,0,0,0,0,0,0,0,0,0,0,0,0,0,0,0,0,0,0,0,0,0,0,0,0,0,0,0,0,0,0,0,0,0,0,0,0,0,0,0,0,0,0,0,0,0,16,0,0,0,0,0,0,0,0,0,0,0,0,0,0,0,0,0,0,0,0,0,0,0,0,0,0,0,0,0,0,0,0,0,0,0,0,64,0,0,0,0,0,0,0,0,0,0,0,0,0,0,0,0,0,0,0,0,0,0,0,0,0,0,0,0,0,0,0,0,0,0,0,0,0,0,0,0,0,0,0,77.9,31.98,0.22,0.217948718,0.932400932
# 1997,31853,379496,Gowda V.C.V.,2007,nan,0,0,0,0,0,0,0,0,0,0,0,0,0,60,0,0,0,0,0,0,0,0,0,0,0,0,0,0,0,0,0,0,0,0,0,0,0,0,0,0,0,0,0,0,0,0,0,0,0,0,0,0,0,0,0,0,0,0,0,0,0,0,0,0,0,0,0,0,0,0,0,0,0,0,0,0,0,0,0,0,0,0,0,0,0,0,0,0,0,0,0,0,0,0,0,0,0,0,0,0,30,0,0,0,0,0,0,0,0,0,0,0,0,0,0,0,0,0,0,0,0,0,0,0,0,0,0,0,0,0,0,0,0,0,0,0,0,0,0,0,0,0,0,0,0,0,0,0,0,0,0,0,0,10,0,0,0,0,0,0,0,0,0,0,0,0,0,0,0,0,0,0,0,0,0,0,0,0,0,0,0,55.1,21.65,0.27,0.272517321,0.932341117
# 3995,41177,480572,Soltani M.T.,2013,nan,0,0,0,0,0,0,0,0,0,0,0,0,0,0,0,0,0,0,0,0,0,0,0,0,0,0,0,0,0,0,0,0,0,0,0,0,0,0,0,0,0,0,0,0,0,0,0,0,0,0,0,0,0,0,0,0,0,0,0,0,0,0,0,0,0,0,0,0,0,0,0,0,0,0,0,0,0,0,0,0,0,0,0,20,0,0,0,0,0,0,0,0,0,0,0,0,0,10,0,0,0,0,0,0,0,0,0,0,0,0,0,0,0,0,0,0,0,0,0,0,0,0,0,0,0,0,0,0,0,0,70,0,0,0,0,0,0,0,0,0,0,0,0,0,0,0,0,0,0,0,0,0,0,0,0,0,0,0,0,0,0,0,0,0,0,0,0,0,0,0,0,0,0,0,0,0,0,0,0,0,0,3.45,1.4,0.23,0.232142857,0.931677019
# 1541,39802,466090,Mohajerani A.,2012,nan,0,0,0,0,0,0,0,0,0,0,0,0,0,70,0,0,0,0,0,0,0,0,0,0,0,0,0,0,0,0,0,0,0,0,0,0,0,0,0,0,0,0,0,0,0,0,0,0,0,0,0,0,0,0,0,0,0,0,0,0,0,0,0,0,0,0,0,0,0,0,0,0,0,0,0,0,0,0,0,0,0,0,0,0,0,0,0,0,0,0,0,0,0,0,0,0,0,0,0,0,30,0,0,0,0,0,0,0,0,0,0,0,0,0,0,0,0,0,0,0,0,0,0,0,0,0,0,0,0,0,0,0,0,0,0,0,0,0,0,0,0,0,0,0,0,0,0,0,0,0,0,0,0,0,0,0,0,0,0,0,0,0,0,0,0,0,0,0,0,0,0,0,0,0,0,0,0,0,0,0,0,59,23,0.28,0.282608696,0.931677019
# 2689,216,20145,Polukhin V.N.,1983,nan,0,0,0,0,0,0,0,0,0,0,0,0,0,0,0,0,0,0,0,0,0,0,0,0,0,0,0,0,0,0,0,0,0,0,0,0,0,0,0,0,0,0,0,0,0,0,0,0,0,0,0,0,0,0,0,0,0,0,0,0,74.18397852,0,0,0,0,0,0,0,0,0,0,0,0,0,0,0,0,0,0,0,0,0,0,0,0,0,0,0,0,0,0,0,0,0,0,0,0,0,0,0,10.45993979,0,0,0,0,0,0,0,0,0,0,0,0,0,0,0,0,0,0,4.896141902,0,0,0,0,0,0,0,0,0,0,0,0,0,0,0,0,0,10.45993979,0,0,0,0,0,0,0,0,0,0,0,0,0,0,0,0,0,0,0,0,0,0,0,0,0,0,0,0,0,0,0,0,0,0,0,0,0,0,0,0,0,0,0,69.1,27.5,0.254,0.256363636,0.930565497
# 3956,28138,74358,Nemilov S.V.,1990,nan,0,0,0,0,0,0,0,0,0,0,0,0,0,0,0,0,0,0,0,0,0,0,0,0,0,0,0,0,0,0,0,0,0,0,0,0,0,0,0,0,0,0,0,0,0,0,0,0,0,0,0,0,0,0,0,0,0,0,0,0,0,0,0,0,0,0,0,0,0,0,0,0,0,0,0,0,0,0,0,0,0,0,0,0,0,0,0,0,0,0,0,50,0,0,0,0,0,0,0,0,0,0,0,0,0,0,0,0,0,0,0,0,0,0,0,50,0,0,0,0,0,0,0,0,0,0,0,0,0,0,0,0,0,0,0,0,0,0,0,0,0,0,0,0,0,0,0,0,0,0,0,0,0,0,0,0,0,0,0,0,0,0,0,0,0,0,0,0,0,0,0,0,0,0,0,0,0,0,0,0,0,51.3,20.89,0.23,0.22786022,0.930339043
# 3167,217,20117,Polukhin V.N.,1983,nan,0,0,0,0,0,0,0,0,0,0,0,0,0,0,0,0,0,0,0,0,0,0,0,0,0,0,0,0,0,0,0,0,0,0,0,0,0,0,0,0,0,0,0,0,0,0,0,0,0,0,0,0,0,0,0,0,0,0,0,0,81.89987164,0,0,0,0,0,0,0,0,0,0,0,0,0,0,0,0,0,0,0,0,0,0,0,0,0,0,0,0,0,0,0,0,0,0,0,0,0,0,0,9.050064181,0,0,0,0,0,0,0,0,0,0,0,0,0,0,0,0,0,0,0,0,0,0,0,0,0,0,0,0,0,0,0,0,0,0,0,0,9.050064181,0,0,0,0,0,0,0,0,0,0,0,0,0,0,0,0,0,0,0,0,0,0,0,0,0,0,0,0,0,0,0,0,0,0,0,0,0,0,0,0,0,0,0,66.8,26.8,0.244,0.246268657,0.929777343
# 3220,11320,98748,Higazy A.A.,1985,nan,0,0,0,0,0,0,0,0,0,0,0,0,0,0,0,0,0,0,0,0,0,0,0,0,0,0,0,0,0,0,0,0,0,7.63,0,0,0,0,0,0,0,0,0,0,0,0,0,0,0,0,0,0,0,0,0,0,0,0,0,0,0,0,0,0,0,0,0,0,0,0,0,0,0,0,0,0,0,0,0,0,0,0,0,0,0,0,0,0,0,0,0,0,0,0,0,0,0,0,0,0,0,0,0,0,0,0,0,0,0,0,0,0,0,0,0,92.37,0,0,0,0,0,0,0,0,0,0,0,0,0,0,0,0,0,0,0,0,0,0,0,0,0,0,0,0,0,0,0,0,0,0,0,0,0,0,0,0,0,0,0,0,0,0,0,0,0,0,0,0,0,0,0,0,0,0,0,0,0,0,0,0,0,53.6,21.6,0.243,0.240740741,0.929736321
# 3550,16472,158850,Livshits V.Ya.,1999,nan,0,0,0,0,0,0,0,0,0,0,0,0,0,0,0,0,0,0,0,0,0,0,0,0,0,0,0,0,0,0,0,0,0,0,0,0,0,0,0,0,0,0,0,0,0,0,0,0,0,0,0,0,0,0,0,0,0,0,0,0,0,0,0,0,0,0,0,0,0,0,0,0,0,0,0,0,0,0,0,0,0,0,0,12.5,0,0,0,0,0,0,0,0,0,0,0,0,0,0,0,0,12.5,0,0,0,0,0,0,0,0,0,0,0,0,0,0,0,0,0,0,0,0,0,0,0,0,0,0,0,0,0,0,0,0,0,0,0,0,54,0,0,0,0,0,0,0,0,0,0,0,0,0,0,0,0,0,0,0,15,0,0,0,0,0,0,0,0,0,0,0,0,0,0,0,0,0,0,0,0,0,0,6,100,40.46,0.238,0.235788433,0.929229823
# 3348,292,21060,Karapetyan G.O.,1980,nan,0,0,0,24.05515024,0,0,0,0,0,0,0,0,0,0,0,0,0,0,0,0,0,0,0,0,0,0,0,0,0,0,0,0,0,0,0,0,0,0,0,0,0,0,0,0,0,0,0,0,0,0,0,0,0,0,0,0,0,0,0,0,0,0,0,0,0,0,0,0,0,0,0,0,0,0,0,0,0,0,0,0,0,0,0,17.16439017,0,0,0,0,0,0,0,0,0,0,0,0,0,0,0,0,0,0,0,0,0,0,0,0,0,0,0,0,0,0,0,0,0,0,0,0,0,0,0,0,0,0,0,0,0,0,0,0,0,0,0,0,0,54.82912055,0,0,0,0,0,0,0,0,0,0,0,0,0,0,0,0,0,0,0,3.95133904,0,0,0,0,0,0,0,0,0,0,0,0,0,0,0,0,0,0,0,0,0,0,0,91.1,36.8,0.24,0.237771739,0.928442029
# 4087,290,21035,Karapetyan G.O.,1979,nan,0,0,0,10,0,0,0,0,0,0,0,0,0,0,0,0,0,0,0,0,0,0,0,0,0,0,0,0,0,0,0,0,0,0,0,0,0,0,0,0,0,0,0,0,0,0,0,0,0,0,0,0,0,0,0,0,0,0,0,0,0,0,0,0,0,0,0,0,0,0,0,0,0,0,0,0,0,0,0,0,0,0,0,25,0,0,0,0,0,0,0,0,0,0,0,0,0,0,0,0,0,0,0,0,0,0,0,0,0,0,0,0,0,0,0,0,0,0,0,0,0,0,0,0,0,0,0,0,0,0,0,0,0,0,0,0,0,65,0,0,0,0,0,0,0,0,0,0,0,0,0,0,0,0,0,0,0,0,0,0,0,0,0,0,0,0,0,0,0,0,0,0,0,0,0,0,0,0,0,0,0,85.3,34.7,0.227,0.229106628,0.928030063
# 2243,3384,3823,Shchavelev O.S.,1973,nan,0,0,0,0,0,0,0,0,0,0,0,0,0,0,0,0,0,0,0,0,0,0,0,0,0,0,0,0,0,0,0,0,0,0,0,0,0,0,0,0,0,0,0,0,0,0,0,0,0,0,0,0,0,0,0,0,0,0,0,0,0,0,0,0,0,0,0,0,0,0,0,15.5,0,0,0,0,0,0,0,0,0,0,0,0,0,0,0,0,0,0,0,0,0,0,0,0,0,0,0,0,0,0,0,0,0,0,0,0,0,0,0,0,0,0,0,0,0,0,0,0,0,0,0,0,0,0,0,0,0,0,0,0,0,0,0,0,0,65.8,0,0,0,0,0,0,0,0,0,18.7,0,0,0,0,0,0,0,0,0,0,0,0,0,0,0,0,0,0,0,0,0,0,0,0,0,0,0,0,0,0,0,0,0,62.5,24.81,0.262,0.259572753,0.926430182
# 1187,5154,19243,Nemilov S.V.,1973,nan,0,0,0,0,0,0,0,0,0,0,0,0,0,71.8,0,0,0,0,0,0,0,0,0,0,0,0,0,0,0,0,0,0,0,0,0,0,0,0,0,0,0,0,0,0,0,0,0,0,0,0,0,0,0,0,0,0,0,0,0,0,0,0,0,0,0,0,0,0,0,0,0,28.2,0,0,0,0,0,0,0,0,0,0,0,0,0,0,0,0,0,0,0,0,0,0,0,0,0,0,0,0,0,0,0,0,0,0,0,0,0,0,0,0,0,0,0,0,0,0,0,0,0,0,0,0,0,0,0,0,0,0,0,0,0,0,0,0,0,0,0,0,0,0,0,0,0,0,0,0,0,0,0,0,0,0,0,0,0,0,0,0,0,0,0,0,0,0,0,0,0,0,0,0,0,0,0,0,0,0,0,0,0,40.2,15.65,0.287,0.284345048,0.92507041
# 4463,34275,417272,Reddy C.N.,2008,nan,0,0,0,0,0,0,0,0,0,0,0,0,0,50,0,0,0,0,0,0,0,0,0,0,0,0,0,0,0,0,0,0,0,0,0,0,0,0,0,0,0,0,0,0,0,0,0,0,0,0,0,0,0,0,0,0,0,0,0,0,0,0,0,0,0,0,0,0,0,0,0,0,0,0,0,0,0,0,0,0,0,0,0,40,0,0,0,0,0,0,0,0,0,0,0,0,0,0,0,0,0,0,0,0,0,0,0,0,0,0,0,0,0,0,0,0,0,0,0,0,0,0,0,0,0,0,0,0,0,0,0,0,0,0,0,0,0,0,0,0,0,0,0,0,0,0,0,0,0,0,0,0,0,0,0,0,0,0,0,0,0,0,0,0,0,0,0,10,0,0,0,0,0,0,0,0,0,0,0,0,0,56.2,23.09,0.219,0.216977046,0.923723132
# 2338,6554,37751,Komarova N.V.,1991,nan,0,0,0,0,0,0,0,0,0,0,0,0,0,0,0,0,0,0,0,0,0,0,0,0,0,0,0,0,0,0,0,0,0,0,0,0,0,0,0,0,0,0,0,0,0,0,0,0,0,0,0,0,0,0,0,0,0,0,0,0,0,0,0,0,0,0,0,0,0,0,0,0,0,0,0,0,0,0,0,0,0,0,0,0,0,0,0,0,0,0,0,0,0,0,0,0,0,0,0,0,0,0,0,0,0,0,0,0,0,0,0,0,0,0,0,56.5,0,0,0,0,0,0,0,0,0,0,0,0,0,0,0,0,0,0,0,0,0,0,0,0,0,0,0,0,0,0,0,43.5,0,0,0,0,0,0,0,0,0,0,0,0,0,0,0,0,0,0,0,0,0,0,0,0,0,0,0,0,0,0,0,0,0,45.5,18.09,0.26,0.257600884,0.922736744
# 4453,14970,152279,Abd El0Moneim A,1998,nan,0,0,0,0,0,0,0,0,0,0,0,0,0,0,0,0,0,0,0,0,0,0,0,0,5,0,0,0,0,0,0,0,0,0,0,0,0,0,0,0,0,0,0,0,0,0,0,0,0,0,0,0,0,0,0,0,0,0,0,0,0,0,0,0,0,0,0,0,0,0,0,6,0,0,0,0,0,0,0,0,0,0,0,0,0,0,0,0,0,0,0,0,0,0,0,0,0,0,0,0,9,0,0,0,0,0,0,0,0,0,0,0,0,0,0,0,0,0,0,15,0,0,0,0,0,0,0,0,0,0,0,0,0,0,0,0,0,65,0,0,0,0,0,0,0,0,0,0,0,0,0,0,0,0,0,0,0,0,0,0,0,0,0,0,0,0,0,0,0,0,0,0,0,0,0,0,0,0,0,0,0,64.5,26.5,0.219,0.216981132,0.9218575
# 3261,217,20119,Polukhin V.N.,1983,nan,0,0,0,0,0,0,0,0,0,0,0,0,0,0,0,0,0,0,0,0,0,0,0,0,0,0,0,0,0,0,0,0,0,0,0,0,0,0,0,0,0,0,0,0,0,0,0,0,0,0,0,0,0,0,0,0,0,0,0,0,83.22427,0,0,0,0,0,0,0,0,0,0,0,0,0,0,0,0,0,0,0,0,0,0,0,0,0,0,0,0,0,0,0,0,0,0,0,0,0,0,0,8.387865,0,0,0,0,0,0,0,0,0,0,0,0,0,0,0,0,0,0,0,0,0,0,0,0,0,0,0,0,0,0,0,0,0,0,0,0,8.387865,0,0,0,0,0,0,0,0,0,0,0,0,0,0,0,0,0,0,0,0,0,0,0,0,0,0,0,0,0,0,0,0,0,0,0,0,0,0,0,0,0,0,0,64.7,26,0.242,0.244230769,0.921805467
# 4283,24435,189485,Vijoy P.S.,1999,nan,0,0,0,0,0,0,0,0,0,0,0,0,0,75,0,0,0,0,0,0,0,0,0,0,0,0,0,0,0,0,0,0,0,0,0,0,0,0,0,0,0,0,0,0,0,0,0,0,0,0,0,0,0,0,0,0,0,0,0,0,0,0,0,0,0,0,0,0,0,0,0,0,0,0,0,0,0,0,0,0,0,0,0,5,0,0,0,0,0,0,0,0,0,0,0,0,0,0,0,0,0,0,0,0,0,0,0,0,0,0,0,0,0,0,0,0,0,0,0,0,0,0,0,0,0,0,0,0,0,0,0,0,0,0,0,0,0,0,0,0,0,0,0,0,0,0,0,0,0,0,0,0,0,0,0,0,0,0,0,0,0,0,0,0,0,0,0,0,0,0,0,0,0,0,0,20,0,0,0,0,0,33.5,13.73,0.222,0.2199563,0.920585553
# 4247,3096,228,Nemilov S.V.,1973,nan,0,0,0,0,0,0,0,0,0,0,0,0,0,0,0,0,0,0,0,0,0,0,0,0,0,0,0,0,0,0,0,0,0,0,0,0,0,0,0,0,0,0,0,0,0,0,0,0,0,0,0,0,0,0,0,0,0,0,0,0,0,0,0,0,0,0,0,0,0,0,0,0,0,0,0,0,0,0,0,0,0,0,0,25,0,0,0,0,0,0,0,0,0,0,0,0,0,0,0,0,0,0,0,0,0,0,0,0,0,0,0,0,0,0,0,0,0,0,0,0,0,0,0,0,0,0,0,0,0,0,0,0,0,0,0,0,0,75,0,0,0,0,0,0,0,0,0,0,0,0,0,0,0,0,0,0,0,0,0,0,0,0,0,0,0,0,0,0,0,0,0,0,0,0,0,0,0,0,0,0,0,78.8,32.27,0.223,0.220948249,0.920067647
# 1323,25178,302993,Sreeram A.N.,1991,nan,0,0,0,0,0,0,0,0,0,0,0,0,0,0,0,0,0,0,0,0,0,0,0,0,0,0,0,0,0,0,0,0,0,0,0,0,0,0,0,0,0,0,0,0,0,0,0,0,0,0,0,0,0,0,0,0,0,0,0,20,0,0,0,0,0,0,0,0,0,0,0,0,0,0,0,0,0,0,0,0,0,0,0,0,0,0,0,0,0,0,0,0,0,0,0,0,0,0,0,0,0,0,0,0,0,0,0,0,0,0,0,0,0,0,0,0,0,0,0,0,0,0,0,0,0,0,0,0,0,0,0,0,0,48,0,0,0,0,0,0,0,0,0,0,0,0,0,0,0,0,0,0,32,0,0,0,0,0,0,0,0,0,0,0,0,0,0,0,0,0,0,0,0,0,0,0,0,0,0,0,0,17.9,6.99,0.283,0.280400572,0.918525708
# 4218,572,24645,Spinner S.,1954,BaF584/460,0,0,0,0,0,0,0,0.20880009,0,0,0,0,0,0,0,0,7.222289106,0,0,0,0,0,0,0,0,0,0,0,0,0,0,0,0,0,0,0,0,0,0,0,0,0,0,0,0,0,0,0,0,0,0,0,0,0,0,0,0,0,0,0,0,0,0,0,0,0,0,0,0,0,0,7.193967093,0,0,0,0,0,0,0,0,0,0,0,0,0,0,0,0,0,0,0,0,0,0,0,0,0,0,0,0,2.00001886,0,0,0,0,0,0,0,0,0,0,0,0,0,0,0,0,0,0,6.960682993,0,0,0,0,0,0,0,0,0,0,0,0,0,0,0,0,0,68.49444945,0,0,0,0,0,0,0,0,0,0,0,0,0,0,0,0,0,0,0,0,0,0,0,0,0,0,0,0,0,0,0,0,0,0,0,0,0,0,0,7.919792406,0,0,0,64,26.1,0.224,0.22605364,0.916803503
# 2726,3859,12451,Livshits V.Ya.,1982,nan,0,0,0,0,0,0,0,0,0,0,0,0,0,0,0,0,0,0,0,0,0,0,0,0,0,0,0,0,0,0,0,0,0,0,0,0,0,0,0,0,0,0,0,0,0,0,0,0,0,0,0,0,0,0,0,0,0,0,0,0,0,0,0,0,0,0,0,0,0,0,0,0,0,0,0,0,0,0,0,0,0,0,0,0,0,0,0,0,0,0,0,0,0,0,0,0,0,0,0,0,35,0,0,0,0,0,0,0,0,0,0,0,0,0,0,0,0,0,0,0,0,0,0,0,0,0,0,0,0,0,0,0,0,0,0,0,0,65,0,0,0,0,0,0,0,0,0,0,0,0,0,0,0,0,0,0,0,0,0,0,0,0,0,0,0,0,0,0,0,0,0,0,0,0,0,0,0,0,0,0,0,59,23.5,0.253,0.255319149,0.916659659
# 53,5984,72370,El0Mallawany R.,2000,nan,0,0,0,0,0,0,0,0,0,0,0,0,0,0,0,0,0,0,0,0,0,0,0,0,0,0,0,0,0,0,0,10,0,0,0,0,0,0,0,0,0,0,0,0,0,0,0,0,0,0,0,0,0,0,0,0,0,0,0,0,0,0,0,0,0,0,0,0,0,0,0,0,0,0,0,0,0,0,0,0,0,0,0,0,0,0,0,0,0,0,0,0,0,0,0,0,0,0,0,0,0,0,0,0,0,0,0,0,0,0,0,0,0,0,0,0,0,0,0,0,0,0,0,0,0,0,0,0,0,0,0,0,0,0,0,0,0,0,0,0,0,0,0,0,0,0,0,0,0,0,0,0,0,70,0,0,0,0,0,0,0,0,0,0,0,0,0,20,0,0,0,0,0,0,0,0,0,0,0,0,0,46.3,16.6,0.391,0.394578313,0.91516963
# 1978,28138,98816,Nemilov S.V.,1990,nan,0,0,0,0,0,0,0,0,0,0,0,0,0,0,0,0,0,0,0,0,0,0,0,0,0,0,0,0,0,0,0,0,0,0,0,0,0,0,0,0,0,0,0,0,0,0,0,0,0,0,0,0,0,0,0,0,0,0,0,0,0,0,0,0,0,0,0,0,0,0,0,0,0,0,0,0,0,0,0,0,0,0,0,50.7,0,0,0,0,0,0,0,0,0,0,0,0,0,0,0,0,0,0,0,0,0,0,0,0,0,0,0,0,0,0,0,49.3,0,0,0,0,0,0,0,0,0,0,0,0,0,0,0,0,0,0,0,0,0,0,0,0,0,0,0,0,0,0,0,0,0,0,0,0,0,0,0,0,0,0,0,0,0,0,0,0,0,0,0,0,0,0,0,0,0,0,0,0,0,0,0,0,0,47,18.54,0.27,0.267529666,0.914938671
# 4171,255,20573,Livshits V.Ya.,1989,nan,0,0,0,0,0,0,0,0,0,0,0,0,0,0,0,0,0,0,0,0,0,0,0,0,0,0,0,0,0,0,0,0,0,0,0,0,0,0,0,0,0,0,0,0,0,0,0,0,0,0,0,0,0,0,0,0,0,0,0,0,0,0,0,0,0,0,0,0,0,0,0,0,0,0,0,0,0,0,0,0,0,0,0,13,0,0,0,0,0,0,0,0,0,0,0,0,0,0,0,0,12,0,0,0,0,0,0,0,0,0,0,0,0,0,0,0,0,0,0,0,0,0,0,0,0,0,0,0,0,0,0,0,0,0,0,0,0,60,0,0,0,0,0,0,0,0,0,0,0,15,0,0,0,0,0,0,0,0,0,0,0,0,0,0,0,0,0,0,0,0,0,0,0,0,0,0,0,0,0,0,0,113,46.2,0.225,0.222943723,0.913900914
# 3060,309,21253,Nikulin V.Kh.,1981,nan,0,0,0,20,0,0,0,0,0,0,0,0,0,0,0,0,5,0,0,0,0,0,0,0,5,0,0,0,0,0,0,0,0,0,0,0,0,0,0,0,0,0,0,0,0,0,0,0,0,0,0,0,0,0,0,0,0,0,0,0,0,0,0,0,0,0,0,0,0,0,0,0,0,0,0,0,0,0,0,0,0,0,0,0,0,0,0,0,0,0,0,5,0,0,0,0,0,0,0,0,0,0,0,0,0,0,0,0,0,0,0,0,0,0,0,0,0,0,0,0,0,0,0,0,0,0,0,0,0,0,0,0,0,0,0,0,0,65,0,0,0,0,0,0,0,0,0,0,0,0,0,0,0,0,0,0,0,0,0,0,0,0,0,0,0,0,0,0,0,0,0,0,0,0,0,0,0,0,0,0,0,88.8,35.67,0.247,0.244743482,0.913570074
# 2053,2416,33046,Ashizuka M.,1985,nan,0,0,0,20.7,0,0,0,0,0,0,0,0,0,0,0,0,0,0,0,0,0,0,0,0,31,0,0,0,0,0,0,0,0,0,0,0,0,0,0,0,0,0,0,0,0,0,0,0,0,0,0,0,0,0,0,0,0,0,0,0,0,0,0,0,0,0,0,0,0,0,0,0,0,0,0,0,0,0,0,0,0,0,0,0,0,0,0,0,0,0,0,0,0,0,0,0,0,0,0,0,0,0,0,0,0,0,0,0,0,0,0,0,0,0,0,10.4,0,0,0,0,0,0,0,0,0,0,0,0,0,0,0,0,0,0,0,0,0,37.9,0,0,0,0,0,0,0,0,0,0,0,0,0,0,0,0,0,0,0,0,0,0,0,0,0,0,0,0,0,0,0,0,0,0,0,0,0,0,0,0,0,0,0,83.4,32.95,0.268,0.265553869,0.912735261
# 1386,24657,301085,Roychoudhury P.,2002,nan,0,0,0,0,0,0,0,0,0,0,0,0,0,0,0,0,0,0,0,0,0,0,0,0,0,0,0,0,0,0,0,0,0,0,0,0,0,0,0,0,0,0,0,0,0,0,0,0,0,0,0,0,0,0,0,0,0,0,0,0,0,0,0,0,0,0,0,0,0,0,0,0,0,0,0,0,0,0,0,0,0,0,0,0,0,0,0,0,0,0,0,0,0,0,0,0,0,0,0,0,0,0,0,0,0,0,0,0,0,0,0,0,0,0,0,0,0,0,0,9.4,0,0,0,0,0,0,0,0,0,0,0,0,0,0,0,0,0,0,0,0,0,0,0,0,0,0,0,0,0,0,0,0,0,90.6,0,0,0,0,0,0,0,0,0,0,0,0,0,0,0,0,0,0,0,0,0,0,0,0,0,0,0,48.3,18.89,0.281,0.278454209,0.905975596
# 4922,40603,468520,Sidek H.A.A.,2012,nan,0,0,0,0,0,0,0,0,0,0,0,0,0,0,0,0,0,0,0,0,0,0,0,0,0,0,0,0,0,0,0,0,0,0,0,0,0,0,0,0,0,0,0,0,0,0,0,0,0,0,0,0,0,0,0,0,0,0,0,0,0,0,0,0,0,0,0,0,0,0,0,0,0,0,0,0,0,0,0,0,0,0,0,0,0,0,0,0,0,0,0,0,0,0,0,0,0,0,0,0,0,0,0,0,0,0,0,0,0,0,0,0,0,0,0,0,0,0,0,0,0,0,0,0,0,0,0,0,0,0,0,0,0,0,0,0,0,0,0,0,0,0,0,0,0,0,0,0,0,0,0,0,0,90,0,0,0,0,0,0,0,0,0,0,0,0,0,0,0,0,0,0,0,0,0,0,0,10,0,0,0,50.5,21.01,0.2,0.201808663,0.904331271
# 2697,3384,3821,Shchavelev O.S.,1973,nan,0,0,0,0,0,0,0,0,0,0,0,0,0,0,0,0,0,0,0,0,0,0,0,0,0,0,0,0,0,0,0,0,0,0,0,0,0,0,0,0,0,0,0,0,0,0,0,0,0,0,0,0,0,0,0,0,0,0,0,0,0,0,0,0,0,0,0,0,0,0,0,18,0,0,0,0,0,0,0,0,0,0,0,0,0,0,0,0,0,0,0,0,0,0,0,0,0,0,0,0,0,0,0,0,0,0,0,0,0,0,0,0,0,0,0,0,0,0,0,0,0,0,0,0,0,0,0,0,0,0,0,0,0,0,0,0,0,76.4,0,0,0,0,0,0,0,0,0,5.6,0,0,0,0,0,0,0,0,0,0,0,0,0,0,0,0,0,0,0,0,0,0,0,0,0,0,0,0,0,0,0,0,0,55,21.97,0.254,0.251706873,0.902805902
# 2803,29926,375540,Yoshida S.,2004,nan,0,0,0,0,0,0,0,0,0,0,0,0,0,0,0,0,0,0,0,0,0,0,0,0,0,0,0,0,0,0,0,0,0,0,0,0,0,0,0,0,0,0,0,0,0,0,0,0,0,0,0,0,0,0,0,0,0,0,0,0,0,0,0,0,0,0,0,0,0,0,0,0,0,0,0,0,0,0,0,0,0,0,0,0,0,0,0,0,0,0,0,0,0,0,0,0,0,30,0,0,0,0,0,0,0,0,0,0,0,0,0,0,0,0,0,0,0,0,0,0,0,0,0,0,0,0,0,0,0,0,0,0,0,0,0,0,0,0,0,0,0,0,0,0,0,0,0,0,0,0,0,0,0,70,0,0,0,0,0,0,0,0,0,0,0,0,0,0,0,0,0,0,0,0,0,0,0,0,0,0,0,49.7,19.9,0.251,0.248743719,0.898916895
# 4329,292,21078,Karapetyan G.O.,1980,nan,0,0,0,15.40808247,0,0,0,0,0,0,0,0,0,0,0,0,0,0,0,0,0,0,0,0,0,0,0,0,0,0,0,0,0,0,0,0,0,0,0,0,0,0,0,0,0,0,0,0,0,0,0,0,0,0,0,0,0,0,0,0,0,0,0,0,0,0,0,0,0,0,0,0,0,0,0,0,0,0,0,0,0,0,0,10.51509168,0,0,0,0,0,0,0,0,0,0,0,0,0,0,0,0,0,0,0,0,0,0,0,0,0,0,0,0,0,0,0,0,0,0,0,0,0,0,0,0,0,0,0,0,0,0,0,0,0,0,0,0,0,70.22357124,0,0,0,0,0,0,0,0,0,0,0,0,0,0,0,0,0,0,0,3.853254617,0,0,0,0,0,0,0,0,0,0,0,0,0,0,0,0,0,0,0,0,0,0,0,83.8,34.4,0.22,0.218023256,0.898520085
# 2378,26546,308879,Farley J.M.,1975,nan,0,0,0,0,0,0,32,0,0,0,0,0,0,0,0,0,0,0,0,0,0,0,0,0,0,0,0,0,0,0,0,0,0,0,0,0,0,0,0,0,0,0,0,0,0,0,0,0,0,0,0,0,0,0,0,0,0,0,0,0,0,0,0,0,0,0,0,0,0,0,0,0,0,0,0,0,0,0,0,0,0,0,0,0,0,0,0,0,0,0,0,0,0,0,0,0,0,0,0,0,0,0,0,0,0,0,0,0,0,0,0,0,0,0,0,0,0,0,0,0,0,0,0,0,0,0,0,0,0,0,0,0,0,0,20,0,0,0,0,0,0,0,0,0,0,0,0,0,0,0,0,0,48,0,0,0,0,0,0,0,0,0,0,0,0,0,0,0,0,0,0,0,0,0,0,0,0,0,0,0,0,20.5,8.15,0.26,0.257668712,0.896649363
# 1012,9656,140717,Waxler R.M.,1973,E1583,0,0,0,0,0,0,0,0,0,0,0,0,0,76.01459,0,0,23.98541,0,0,0,0,0,0,0,0,0,0,0,0,0,0,0,0,0,0,0,0,0,0,0,0,0,0,0,0,0,0,0,0,0,0,0,0,0,0,0,0,0,0,0,0,0,0,0,0,0,0,0,0,0,0,0,0,0,0,0,0,0,0,0,0,0,0,0,0,0,0,0,0,0,0,0,0,0,0,0,0,0,0,0,0,0,0,0,0,0,0,0,0,0,0,0,0,0,0,0,0,0,0,0,0,0,0,0,0,0,0,0,0,0,0,0,0,0,0,0,0,0,0,0,0,0,0,0,0,0,0,0,0,0,0,0,0,0,0,0,0,0,0,0,0,0,0,0,0,0,0,0,0,0,0,0,0,0,0,0,0,0,0,0,0,65.4,25.4,0.29,0.287401575,0.896008689
# 4298,290,21029,Karapetyan G.O.,1979,nan,0,0,0,18,0,0,0,0,0,0,0,0,0,0,0,0,0,0,0,0,0,0,0,0,0,0,0,0,0,0,0,0,0,0,0,0,0,0,0,0,0,0,0,0,0,0,0,0,0,0,0,0,0,0,0,0,0,0,0,0,0,0,0,0,0,0,0,0,0,0,0,0,0,0,0,0,0,0,0,0,0,0,0,15,0,0,0,0,0,0,0,0,0,0,0,0,0,0,0,0,0,0,0,0,0,0,0,0,0,0,0,0,0,0,0,0,0,0,0,0,0,0,0,0,0,0,0,0,0,0,0,0,0,0,0,0,0,67,0,0,0,0,0,0,0,0,0,0,0,0,0,0,0,0,0,0,0,0,0,0,0,0,0,0,0,0,0,0,0,0,0,0,0,0,0,0,0,0,0,0,0,84.6,34.7,0.221,0.219020173,0.895849362
# 4501,292,21084,Karapetyan G.O.,1980,nan,0,0,0,3.426860966,0,0,0,0,0,0,0,0,0,0,0,0,0,0,0,0,0,0,0,0,0,0,0,0,0,0,0,0,0,0,0,0,0,0,0,0,0,0,0,0,0,0,0,0,0,0,0,0,0,0,0,0,0,0,0,0,0,0,0,0,0,0,0,0,0,0,0,0,0,0,0,0,0,0,0,0,0,0,0,38.42029962,0,0,0,0,0,0,0,0,0,0,0,0,0,0,0,0,0,0,0,0,0,0,0,0,0,0,0,0,0,0,0,0,0,0,0,0,0,0,0,0,0,0,0,0,0,0,0,0,0,0,0,0,0,58.15283942,0,0,0,0,0,0,0,0,0,0,0,0,0,0,0,0,0,0,0,0,0,0,0,0,0,0,0,0,0,0,0,0,0,0,0,0,0,0,0,0,0,0,0,82.4,33.8,0.217,0.218934911,0.891664167
# 2466,40585,468497,Sidek H.A.A.,2012,nan,0,0,0,0,0,0,0,0,0,0,0,0,0,0,0,0,0,0,0,5.263158105,0,0,0,0,0,0,0,0,0,0,0,0,0,0,0,0,0,0,0,0,0,0,0,0,0,0,0,0,0,0,0,0,0,0,0,0,0,0,0,0,63.15789126,0,0,0,0,0,0,0,0,0,0,0,0,0,0,0,0,0,0,0,0,0,0,0,0,0,0,0,0,0,0,0,0,0,0,0,0,0,0,0,0,0,0,0,0,0,0,0,0,0,0,0,0,0,0,0,0,0,0,31.57895063,0,0,0,0,0,0,0,0,0,0,0,0,0,0,0,0,0,0,0,0,0,0,0,0,0,0,0,0,0,0,0,0,0,0,0,0,0,0,0,0,0,0,0,0,0,0,0,0,0,0,0,0,0,0,0,0,0,0,0,0,0,57.3,22.78,0.26,0.257682177,0.891470251
# 2467,40817,477460,Poor H.0R.B.,2013,nan,0,0,0,0,0,0,0,0,0,0,0,0,0,0,0,0,0,0,0,5.219204643,0,0,0,0,0,0,0,0,0,0,0,0,0,0,0,0,0,0,0,0,0,0,0,0.208799946,0,0,0,0,0,0,0,0,0,0,0,0,0,0,0,0,62.63046372,0,0,0,0,0,0,0,0,0,0,0,0,0,0,0,0,0,0,0,0,0,0,0,0,0,0,0,0,0,0,0,0,0,0,0,0,0,0,0,0,0,0,0,0,0,0,0,0,0,0,0,0,0,0,0,0,0,0,31.31523186,0,0,0,0,0,0,0,0,0,0,0,0,0,0,0,0,0,0,0,0,0,0,0,0,0,0,0,0,0,0,0,0,0,0,0,0,0,0,0,0,0,0,0,0,0,0,0,0,0,0,0,0,0.626299837,0,0,0,0,0,0,0,0,57.3,22.78,0.26,0.257682177,0.891470251
# 4083,218,20109,Polukhin V.N.,1983,nan,0,0,0,0,0,0,0,0,0,0,0,0,0,0,0,0,0,0,0,0,0,0,0,0,0,0,0,0,0,0,0,0,0,0,0,0,0,0,0,0,0,0,0,0,0,0,0,0,0,0,0,0,0,0,0,0,0,0,0,0,67.79660864,0,0,0,0,0,0,0,0,0,0,0,0,0,0,0,0,0,0,0,0,0,0,0,0,0,0,0,0,0,0,0,0,0,0,0,0,0,0,0,9.559321809,0,0,0,0,0,0,0,0,0,0,0,0,0,0,0,0,0,0,0,0,0,0,0,0,0,0,0,0,0,0,0,0,0,0,0,0,22.64406955,0,0,0,0,0,0,0,0,0,0,0,0,0,0,0,0,0,0,0,0,0,0,0,0,0,0,0,0,0,0,0,0,0,0,0,0,0,0,0,0,0,0,0,70.3,28.6,0.227,0.229020979,0.890299128
# 1555,3384,3825,Shchavelev O.S.,1973,nan,0,0,0,0,0,0,0,0,0,0,0,0,0,0,0,0,0,0,0,0,0,0,0,0,0,0,0,0,0,0,0,0,0,0,0,0,0,0,0,0,0,0,0,0,0,0,0,0,0,0,0,0,0,0,0,0,0,0,0,0,0,0,0,0,0,0,0,0,0,0,0,13.4,0,0,0,0,0,0,0,0,0,0,0,0,0,0,0,0,0,0,0,0,0,0,0,0,0,0,0,0,0,0,0,0,0,0,0,0,0,0,0,0,0,0,0,0,0,0,0,0,0,0,0,0,0,0,0,0,0,0,0,0,0,0,0,0,0,56.6,0,0,0,0,0,0,0,0,0,30,0,0,0,0,0,0,0,0,0,0,0,0,0,0,0,0,0,0,0,0,0,0,0,0,0,0,0,0,0,0,0,0,0,68.6,26.87,0.279,0.276516561,0.890121426
# 4757,3270,18505,Nemilov S.V.,1973,nan,0,0,0,0,0,0,0,0,0,0,0,0,0,0,0,0,0,0,0,0,0,0,0,0,0,0,0,0,0,0,0,0,0,0,0,0,0,0,0,0,0,0,0,0,0,0,0,0,0,0,0,0,0,0,0,0,0,0,0,0,0,0,0,0,0,0,0,0,0,0,0,0,0,0,0,0,0,0,0,0,0,0,0,0,0,0,0,0,0,0,0,0,0,0,0,0,0,0,0,0,0,0,0,0,0,0,0,0,0,0,0,0,0,0,0,0,0,0,0,25.3,0,0,0,0,0,0,0,0,0,0,0,0,0,0,0,0,0,74.7,0,0,0,0,0,0,0,0,0,0,0,0,0,0,0,0,0,0,0,0,0,0,0,0,0,0,0,0,0,0,0,0,0,0,0,0,0,0,0,0,0,0,0,59.8,24.81,0.207,0.20515921,0.889270533
# 1271,16682,145618,Livshits V.Ya.,1995,nan,0,0,0,0,0,0,0,0,0,0,0,0,0,0,0,0,0,0,0,0,0,0,0,0,0,0,0,0,0,0,0,0,0,0,0,0,0,0,0,0,0,0,0,0,0,0,0,0,0,0,0,0,0,0,0,0,0,0,0,0,0,0,0,0,0,0,0,0,0,0,0,0,0,0,0,0,0,0,0,0,0,0,0,0,0,0,0,0,0,0,0,0,0,0,0,0,0,0,0,0,0,0,0,0,0,0,0,0,0,0,0,0,0,0,0,0,0,0,0,0,0,0,0,0,17,0,0,0,0,0,0,0,0,0,0,0,0,0,0,0,0,0,0,0,0,0,0,0,0,0,0,0,0,83,0,0,0,0,0,0,0,0,0,0,0,0,0,0,0,0,0,0,0,0,0,0,0,0,0,0,0,31.6,12.32,0.285,0.282467532,0.888585099
# 2571,216,20148,Polukhin V.N.,1983,nan,0,0,0,0,0,0,0,0,0,0,0,0,0,0,0,0,0,0,0,0,0,0,0,0,0,0,0,0,0,0,0,0,0,0,0,0,0,0,0,0,0,0,0,0,0,0,0,0,0,0,0,0,0,0,0,0,0,0,0,0,70.37297704,0,0,0,0,0,0,0,0,0,0,0,0,0,0,0,0,0,0,0,0,0,0,0,0,0,0,0,0,0,0,0,0,0,0,0,0,0,0,0,9.922589992,0,0,0,0,0,0,0,0,0,0,0,0,0,0,0,0,0,0,9.781842978,0,0,0,0,0,0,0,0,0,0,0,0,0,0,0,0,0,9.922589992,0,0,0,0,0,0,0,0,0,0,0,0,0,0,0,0,0,0,0,0,0,0,0,0,0,0,0,0,0,0,0,0,0,0,0,0,0,0,0,0,0,0,0,66.5,26.5,0.257,0.254716981,0.88833419
