Repository: jacobergzhou/Poisson-Ratio

File: Poisson_ratio.csv (part 14 of 70)
,Code,Glass #,Author,Year,Trademark,Ag2O,AgI,Al,Al2O3,AlF3,AlN,As,As2O3,As2O5,As2S3,As2Se3,AsSe,B,B2O3,Ba,BaCl2,BaF2,BaO,Be,BeF2,BeO,Bi2O3,BiCl3,Br,C,Ca,CaF2,CaO,Cd,CdCl2,CdF2,CdO,Ce2O3,CeF3,CeO2,Cl,Co,Co3O4,CoO,Cr,Cr2O3,Cs,Cs2O,CsCl,CsF,Cu,Cu2O,CuO,Dy2O3,Er,Er2O3,ErF3,Eu,Eu2O3,EuF3,F,Fe,Fe2O3,FeO,Ga,Ga2O3,Ga2S3,Ga2Se3,GaF3,Gd2O3,GdF3,Ge,GeO2,GeS2,GeSe2,H2O,HfF4,HfO2,Hg,Ho2O3,I,InF3,K,K2O,K2S,K2SO4,KBr,KCl,KF,KHF2,La,La2O3,La2S3,LaF3,Li,Li2O,Li2S,Li2SO4,LiBr,LiCl,LiF,LiI,Mg,MgF2,MgO,Mn,Mn2O3,MnF2,MnO,MnO2,Mo,MoO2,MoO3,N,Na,Na2O,Na2S,Na2SO4,NaCl,NaF,NaPO3,Nb,Nb2O5,Nd,Nd2O3,NdF3,NH4NO3,Ni,NiO,O,OH,P,P2O5,Pb,PbCl2,PbF2,PbO,PdO,Pr2O3,Pr6O11,PrF3,R2O3,Rb2O,RbF,Rh2O3,RŒO,RuO2,S,Sb,Sb2O3,Sb2S3,Sc2O3,Se,Si,Si3N4,SiC,SiO2,Sm2O3,Sn,SnO,SnO2,SO2,SO3,Sr,SrCl2,SrF2,SrO,Ta2O3,Ta2O5,Tb2O3,TbF3,Te,TeO2,Th,ThF4,ThO2,Ti,TiO2,Tl,Tl2O,Tl2Se,TlSe,Tm2O3,U,U3O8,UO2,V,V2O5,VO6,WO3,Y,Y2O3,Yb2O3,YbF3,YF3,Zn,ZnCl2,ZnF2,ZnO,ZnSO4,Zr,ZrF4,ZrO2,Young's modulus E (GPa),Shear modulus G (GPa),Poisson's ratio v
998,4204,50419,Molot V.A.,1992,,-,-,-,0.0,-,-,-,-,-,-,-,-,-,0.0,-,-,-,0.0,-,-,0.0,0.0,-,-,-,-,-,0.0,-,-,-,0.0,-,-,-,-,-,-,-,-,-,-,0.0,-,-,-,-,-,-,-,-,-,-,-,-,-,-,-,-,-,5.094905,-,-,-,-,-,-,0.0,-,-,0.0,-,-,-,-,-,-,-,0.0,-,-,-,-,-,-,-,-,-,-,-,0.0,-,-,-,-,-,-,,-,0.0,-,-,-,-,-,-,-,-,-,-,25.07493,-,-,-,-,-,-,-,-,-,-,-,-,-,-,-,-,0.0,-,-,-,0.0,-,-,-,-,5.094905,-,-,-,100.0,-,-,-,-,-,-,-,-,-,-,69.83017,-,-,-,-,-,-,-,-,-,0.0,-,-,-,-,-,0.0,-,-,-,-,0.0,-,-,-,-,-,-,-,-,-,-,-,0.0,-,-,-,-,-,-,-,-,0.0,-,-,-,0.0,62.1,25.5,0.217647
999,4204,50420,Molot V.A.,1992,,-,-,-,0.0,-,-,-,-,-,-,-,-,-,0.0,-,-,-,0.0,-,-,0.0,0.0,-,-,-,-,-,0.0,-,-,-,0.0,-,-,-,-,-,-,-,-,-,-,0.0,-,-,-,-,-,-,-,-,-,-,-,-,-,-,-,-,-,6.25,-,-,-,-,-,-,0.0,-,-,0.0,-,-,-,-,-,-,-,0.0,-,-,-,-,-,-,-,-,-,-,-,0.0,-,-,-,-,-,-,,-,0.0,-,-,-,-,-,-,-,-,-,-,25.0,-,-,-,-,-,-,-,-,-,-,-,-,-,-,-,-,0.0,-,-,-,0.0,-,-,-,-,6.25,-,-,-,100.0,-,-,-,-,-,-,-,-,-,-,68.75,-,-,-,-,-,-,-,-,-,0.0,-,-,-,-,-,0.0,-,-,-,-,0.0,-,-,-,-,-,-,-,-,-,-,-,0.0,-,-,-,-,-,-,-,-,0.0,-,-,-,0.0,62.4,25.3,0.237
1000,4204,50421,Molot V.A.,1992,,-,-,-,0.0,-,-,-,-,-,-,-,-,-,0.0,-,-,-,0.0,-,-,0.0,0.0,-,-,-,-,-,0.0,-,-,-,0.0,-,-,-,-,-,-,-,-,-,-,0.0,-,-,-,-,-,-,-,-,-,-,-,-,-,-,-,-,-,15.1,-,-,-,-,-,-,0.0,-,-,0.0,-,-,-,-,-,-,-,0.0,-,-,-,-,-,-,-,-,-,-,-,0.0,-,-,-,-,-,-,,-,0.0,-,-,-,-,-,-,-,-,-,-,25.0,-,-,-,-,-,-,-,-,-,-,-,-,-,-,-,-,0.0,-,-,-,0.0,-,-,-,-,15.1,-,-,-,100.0,-,-,-,-,-,-,-,-,-,-,59.9,-,-,-,-,-,-,-,-,-,0.0,-,-,-,-,-,0.0,-,-,-,-,0.0,-,-,-,-,-,-,-,-,-,-,-,0.0,-,-,-,-,-,-,-,-,0.0,-,-,-,0.0,63.9,25.5,0.251
1001,4204,50422,Molot V.A.,1992,,-,-,-,0.0,-,-,-,-,-,-,-,-,-,0.0,-,-,-,0.0,-,-,0.0,0.0,-,-,-,-,-,0.0,-,-,-,0.0,-,-,-,-,-,-,-,-,-,-,0.0,-,-,-,-,-,-,-,-,-,-,-,-,-,-,-,-,-,25.0,-,-,-,-,-,-,0.0,-,-,0.0,-,-,-,-,-,-,-,0.0,-,-,-,-,-,-,-,-,-,-,-,0.0,-,-,-,-,-,-,,-,0.0,-,-,-,-,-,-,-,-,-,-,25.1992,-,-,-,-,-,-,-,-,-,-,-,-,-,-,-,-,0.0,-,-,-,0.0,-,-,-,-,25.0,-,-,-,100.0,-,-,-,-,-,-,-,-,-,-,49.8008,-,-,-,-,-,-,-,-,-,0.0,-,-,-,-,-,0.0,-,-,-,-,0.0,-,-,-,-,-,-,-,-,-,-,-,0.0,-,-,-,-,-,-,-,-,0.0,-,-,-,0.0,68.9,27.0,0.277
1002,4204,50423,Molot V.A.,1992,,-,-,-,0.0,-,-,-,-,-,-,-,-,-,0.0,-,-,-,0.0,-,-,0.0,0.0,-,-,-,-,-,0.0,-,-,-,0.0,-,-,-,-,-,-,-,-,-,-,0.0,-,-,-,-,-,-,-,-,-,-,-,-,-,-,-,-,-,0.0,-,-,-,-,-,-,0.0,-,-,0.0,-,-,-,-,-,-,-,0.0,-,-,-,-,-,-,-,-,-,-,-,0.0,-,-,-,-,-,-,,-,0.0,-,-,-,-,-,-,-,-,-,-,24.6,-,-,-,-,-,-,-,-,-,-,-,-,-,-,-,-,0.0,-,-,-,0.0,-,-,-,-,0.0,-,-,-,100.0,-,-,-,-,-,-,-,-,-,-,75.4,-,-,-,-,-,-,-,-,-,0.0,-,-,-,-,-,0.0,-,-,-,-,0.0,-,-,-,-,-,-,-,-,-,-,-,0.0,-,-,-,-,-,-,-,-,0.0,-,-,-,0.0,59.1,24.3,0.219
1003,4204,50424,Molot V.A.,1992,,-,-,-,2.0,-,-,-,-,-,-,-,-,-,0.0,-,-,-,0.0,-,-,0.0,0.0,-,-,-,-,-,0.0,-,-,-,0.0,-,-,-,-,-,-,-,-,-,-,0.0,-,-,-,-,-,-,-,-,-,-,-,-,-,-,-,-,-,0.0,-,-,-,-,-,-,0.0,-,-,0.0,-,-,-,-,-,-,-,0.0,-,-,-,-,-,-,-,-,-,-,-,0.0,-,-,-,-,-,-,,-,0.0,-,-,-,-,-,-,-,-,-,-,25.0,-,-,-,-,-,-,-,-,-,-,-,-,-,-,-,-,0.0,-,-,-,0.0,-,-,-,-,2.0,-,-,-,100.0,-,-,-,-,-,-,-,-,-,-,73.0,-,-,-,-,-,-,-,-,-,0.0,-,-,-,-,-,0.0,-,-,-,-,0.0,-,-,-,-,-,-,-,-,-,-,-,0.0,-,-,-,-,-,-,-,-,0.0,-,-,-,0.0,60.1,24.1,0.244
1004,4204,50425,Molot V.A.,1992,,-,-,-,4.5,-,-,-,-,-,-,-,-,-,0.0,-,-,-,0.0,-,-,0.0,0.0,-,-,-,-,-,0.0,-,-,-,0.0,-,-,-,-,-,-,-,-,-,-,0.0,-,-,-,-,-,-,-,-,-,-,-,-,-,-,-,-,-,0.0,-,-,-,-,-,-,0.0,-,-,0.0,-,-,-,-,-,-,-,0.0,-,-,-,-,-,-,-,-,-,-,-,0.0,-,-,-,-,-,-,,-,0.0,-,-,-,-,-,-,-,-,-,-,24.1,-,-,-,-,-,-,-,-,-,-,-,-,-,-,-,-,0.0,-,-,-,0.0,-,-,-,-,4.5,-,-,-,100.0,-,-,-,-,-,-,-,-,-,-,71.4,-,-,-,-,-,-,-,-,-,0.0,-,-,-,-,-,0.0,-,-,-,-,0.0,-,-,-,-,-,-,-,-,-,-,-,0.0,-,-,-,-,-,-,-,-,0.0,-,-,-,0.0,60.4,24.6,0.228
1005,4204,50426,Molot V.A.,1992,,-,-,-,6.0,-,-,-,-,-,-,-,-,-,0.0,-,-,-,0.0,-,-,0.0,0.0,-,-,-,-,-,0.0,-,-,-,0.0,-,-,-,-,-,-,-,-,-,-,0.0,-,-,-,-,-,-,-,-,-,-,-,-,-,-,-,-,-,0.0,-,-,-,-,-,-,0.0,-,-,0.0,-,-,-,-,-,-,-,0.0,-,-,-,-,-,-,-,-,-,-,-,0.0,-,-,-,-,-,-,,-,0.0,-,-,-,-,-,-,-,-,-,-,25.0,-,-,-,-,-,-,-,-,-,-,-,-,-,-,-,-,0.0,-,-,-,0.0,-,-,-,-,6.0,-,-,-,100.0,-,-,-,-,-,-,-,-,-,-,69.0,-,-,-,-,-,-,-,-,-,0.0,-,-,-,-,-,0.0,-,-,-,-,0.0,-,-,-,-,-,-,-,-,-,-,-,0.0,-,-,-,-,-,-,-,-,0.0,-,-,-,0.0,61.5,24.6,0.248
1006,4204,50427,Molot V.A.,1992,,-,-,-,11.4,-,-,-,-,-,-,-,-,-,0.0,-,-,-,0.0,-,-,0.0,0.0,-,-,-,-,-,0.0,-,-,-,0.0,-,-,-,-,-,-,-,-,-,-,0.0,-,-,-,-,-,-,-,-,-,-,-,-,-,-,-,-,-,0.0,-,-,-,-,-,-,0.0,-,-,0.0,-,-,-,-,-,-,-,0.0,-,-,-,-,-,-,-,-,-,-,-,0.0,-,-,-,-,-,-,,-,0.0,-,-,-,-,-,-,-,-,-,-,25.1,-,-,-,-,-,-,-,-,-,-,-,-,-,-,-,-,0.0,-,-,-,0.0,-,-,-,-,11.4,-,-,-,100.0,-,-,-,-,-,-,-,-,-,-,63.5,-,-,-,-,-,-,-,-,-,0.0,-,-,-,-,-,0.0,-,-,-,-,0.0,-,-,-,-,-,-,-,-,-,-,-,0.0,-,-,-,-,-,-,-,-,0.0,-,-,-,0.0,65.0,26.3,0.236
1007,4204,50428,Molot V.A.,1992,,-,-,-,16.3,-,-,-,-,-,-,-,-,-,0.0,-,-,-,0.0,-,-,0.0,0.0,-,-,-,-,-,0.0,-,-,-,0.0,-,-,-,-,-,-,-,-,-,-,0.0,-,-,-,-,-,-,-,-,-,-,-,-,-,-,-,-,-,0.0,-,-,-,-,-,-,0.0,-,-,0.0,-,-,-,-,-,-,-,0.0,-,-,-,-,-,-,-,-,-,-,-,0.0,-,-,-,-,-,-,,-,0.0,-,-,-,-,-,-,-,-,-,-,24.1,-,-,-,-,-,-,-,-,-,-,-,-,-,-,-,-,0.0,-,-,-,0.0,-,-,-,-,16.3,-,-,-,100.0,-,-,-,-,-,-,-,-,-,-,59.6,-,-,-,-,-,-,-,-,-,0.0,-,-,-,-,-,0.0,-,-,-,-,0.0,-,-,-,-,-,-,-,-,-,-,-,0.0,-,-,-,-,-,-,-,-,0.0,-,-,-,0.0,66.4,26.8,0.24
1008,4204,50429,Molot V.A.,1992,,-,-,-,25.0,-,-,-,-,-,-,-,-,-,0.0,-,-,-,0.0,-,-,0.0,0.0,-,-,-,-,-,0.0,-,-,-,0.0,-,-,-,-,-,-,-,-,-,-,0.0,-,-,-,-,-,-,-,-,-,-,-,-,-,-,-,-,-,0.0,-,-,-,-,-,-,0.0,-,-,0.0,-,-,-,-,-,-,-,0.0,-,-,-,-,-,-,-,-,-,-,-,0.0,-,-,-,-,-,-,,-,0.0,-,-,-,-,-,-,-,-,-,-,25.0,-,-,-,-,-,-,-,-,-,-,-,-,-,-,-,-,0.0,-,-,-,0.0,-,-,-,-,25.0,-,-,-,100.0,-,-,-,-,-,-,-,-,-,-,50.0,-,-,-,-,-,-,-,-,-,0.0,-,-,-,-,-,0.0,-,-,-,-,0.0,-,-,-,-,-,-,-,-,-,-,-,0.0,-,-,-,-,-,-,-,-,0.0,-,-,-,0.0,69.1,28.0,0.233
1009,4205,50430,Molot V.A.,1992,,-,-,-,0.0,-,-,-,-,-,-,-,-,-,0.0,-,-,-,0.0,-,-,0.0,0.0,-,-,-,-,-,7.6,-,-,-,0.0,-,-,-,-,-,-,-,-,-,-,0.0,-,-,-,-,-,-,-,-,-,-,-,-,-,-,-,-,-,0.0,-,-,-,-,-,-,0.0,-,-,0.0,-,-,-,-,-,-,-,0.0,-,-,-,-,-,-,-,-,-,-,-,0.0,-,-,-,-,-,-,,-,0.0,-,-,-,-,-,-,-,-,-,-,19.5,-,-,-,-,-,-,-,-,-,-,-,-,-,-,-,-,0.0,-,-,-,0.0,-,-,-,-,0.0,-,-,-,100.0,-,-,-,-,-,-,-,-,-,-,72.9,-,-,-,-,-,-,-,-,-,0.0,-,-,-,-,-,0.0,-,-,-,-,0.0,-,-,-,-,-,-,-,-,-,-,-,0.0,-,-,-,-,-,-,-,-,0.0,-,-,-,0.0,66.6,27.6,0.206
1010,4205,50431,Molot V.A.,1992,,-,-,-,2.0,-,-,-,-,-,-,-,-,-,0.0,-,-,-,0.0,-,-,0.0,0.0,-,-,-,-,-,7.0,-,-,-,0.0,-,-,-,-,-,-,-,-,-,-,0.0,-,-,-,-,-,-,-,-,-,-,-,-,-,-,-,-,-,0.0,-,-,-,-,-,-,0.0,-,-,0.0,-,-,-,-,-,-,-,0.0,-,-,-,-,-,-,-,-,-,-,-,0.0,-,-,-,-,-,-,,-,0.0,-,-,-,-,-,-,-,-,-,-,18.0,-,-,-,-,-,-,-,-,-,-,-,-,-,-,-,-,0.0,-,-,-,0.0,-,-,-,-,2.0,-,-,-,100.0,-,-,-,-,-,-,-,-,-,-,73.0,-,-,-,-,-,-,-,-,-,0.0,-,-,-,-,-,0.0,-,-,-,-,0.0,-,-,-,-,-,-,-,-,-,-,-,0.0,-,-,-,-,-,-,-,-,0.0,-,-,-,0.0,67.6,27.5,0.228
1011,4205,50432,Molot V.A.,1992,,-,-,-,4.7,-,-,-,-,-,-,-,-,-,0.0,-,-,-,0.0,-,-,0.0,0.0,-,-,-,-,-,7.5,-,-,-,0.0,-,-,-,-,-,-,-,-,-,-,0.0,-,-,-,-,-,-,-,-,-,-,-,-,-,-,-,-,-,0.0,-,-,-,-,-,-,0.0,-,-,0.0,-,-,-,-,-,-,-,0.0,-,-,-,-,-,-,-,-,-,-,-,0.0,-,-,-,-,-,-,,-,0.0,-,-,-,-,-,-,-,-,-,-,19.7,-,-,-,-,-,-,-,-,-,-,-,-,-,-,-,-,0.0,-,-,-,0.0,-,-,-,-,4.7,-,-,-,100.0,-,-,-,-,-,-,-,-,-,-,68.1,-,-,-,-,-,-,-,-,-,0.0,-,-,-,-,-,0.0,-,-,-,-,0.0,-,-,-,-,-,-,-,-,-,-,-,0.0,-,-,-,-,-,-,-,-,0.0,-,-,-,0.0,69.5,28.6,0.215
1012,4205,50433,Molot V.A.,1992,,-,-,-,6.0,-,-,-,-,-,-,-,-,-,0.0,-,-,-,0.0,-,-,0.0,0.0,-,-,-,-,-,7.0,-,-,-,0.0,-,-,-,-,-,-,-,-,-,-,0.0,-,-,-,-,-,-,-,-,-,-,-,-,-,-,-,-,-,0.0,-,-,-,-,-,-,0.0,-,-,0.0,-,-,-,-,-,-,-,0.0,-,-,-,-,-,-,-,-,-,-,-,0.0,-,-,-,-,-,-,,-,0.0,-,-,-,-,-,-,-,-,-,-,18.0,-,-,-,-,-,-,-,-,-,-,-,-,-,-,-,-,0.0,-,-,-,0.0,-,-,-,-,6.0,-,-,-,100.0,-,-,-,-,-,-,-,-,-,-,69.0,-,-,-,-,-,-,-,-,-,0.0,-,-,-,-,-,0.0,-,-,-,-,0.0,-,-,-,-,-,-,-,-,-,-,-,0.0,-,-,-,-,-,-,-,-,0.0,-,-,-,0.0,70.0,28.9,0.21
1013,4205,50434,Molot V.A.,1992,,-,-,-,9.1,-,-,-,-,-,-,-,-,-,0.0,-,-,-,0.0,-,-,0.0,0.0,-,-,-,-,-,7.5,-,-,-,0.0,-,-,-,-,-,-,-,-,-,-,0.0,-,-,-,-,-,-,-,-,-,-,-,-,-,-,-,-,-,0.0,-,-,-,-,-,-,0.0,-,-,0.0,-,-,-,-,-,-,-,0.0,-,-,-,-,-,-,-,-,-,-,-,0.0,-,-,-,-,-,-,,-,0.0,-,-,-,-,-,-,-,-,-,-,18.2,-,-,-,-,-,-,-,-,-,-,-,-,-,-,-,-,0.0,-,-,-,0.0,-,-,-,-,9.1,-,-,-,100.0,-,-,-,-,-,-,-,-,-,-,65.2,-,-,-,-,-,-,-,-,-,0.0,-,-,-,-,-,0.0,-,-,-,-,0.0,-,-,-,-,-,-,-,-,-,-,-,0.0,-,-,-,-,-,-,-,-,0.0,-,-,-,0.0,70.4,29.0,0.211
1014,4205,50435,Molot V.A.,1992,,-,-,-,10.0,-,-,-,-,-,-,-,-,-,0.0,-,-,-,0.0,-,-,0.0,0.0,-,-,-,-,-,7.0,-,-,-,0.0,-,-,-,-,-,-,-,-,-,-,0.0,-,-,-,-,-,-,-,-,-,-,-,-,-,-,-,-,-,0.0,-,-,-,-,-,-,0.0,-,-,0.0,-,-,-,-,-,-,-,0.0,-,-,-,-,-,-,-,-,-,-,-,0.0,-,-,-,-,-,-,,-,0.0,-,-,-,-,-,-,-,-,-,-,18.0,-,-,-,-,-,-,-,-,-,-,-,-,-,-,-,-,0.0,-,-,-,0.0,-,-,-,-,10.0,-,-,-,100.0,-,-,-,-,-,-,-,-,-,-,65.0,-,-,-,-,-,-,-,-,-,0.0,-,-,-,-,-,0.0,-,-,-,-,0.0,-,-,-,-,-,-,-,-,-,-,-,0.0,-,-,-,-,-,-,-,-,0.0,-,-,-,0.0,72.2,29.2,0.234
1015,4205,50436,Molot V.A.,1992,,-,-,-,15.8,-,-,-,-,-,-,-,-,-,0.0,-,-,-,0.0,-,-,0.0,0.0,-,-,-,-,-,7.7,-,-,-,0.0,-,-,-,-,-,-,-,-,-,-,0.0,-,-,-,-,-,-,-,-,-,-,-,-,-,-,-,-,-,0.0,-,-,-,-,-,-,0.0,-,-,0.0,-,-,-,-,-,-,-,0.0,-,-,-,-,-,-,-,-,-,-,-,0.0,-,-,-,-,-,-,,-,0.0,-,-,-,-,-,-,-,-,-,-,17.5,-,-,-,-,-,-,-,-,-,-,-,-,-,-,-,-,0.0,-,-,-,0.0,-,-,-,-,15.8,-,-,-,100.0,-,-,-,-,-,-,-,-,-,-,59.0,-,-,-,-,-,-,-,-,-,0.0,-,-,-,-,-,0.0,-,-,-,-,0.0,-,-,-,-,-,-,-,-,-,-,-,0.0,-,-,-,-,-,-,-,-,0.0,-,-,-,0.0,72.8,30.0,0.215
1016,4205,50437,Molot V.A.,1992,,-,-,-,26.1,-,-,-,-,-,-,-,-,-,0.0,-,-,-,0.0,-,-,0.0,0.0,-,-,-,-,-,7.9,-,-,-,0.0,-,-,-,-,-,-,-,-,-,-,0.0,-,-,-,-,-,-,-,-,-,-,-,-,-,-,-,-,-,0.0,-,-,-,-,-,-,0.0,-,-,0.0,-,-,-,-,-,-,-,0.0,-,-,-,-,-,-,-,-,-,-,-,0.0,-,-,-,-,-,-,,-,0.0,-,-,-,-,-,-,-,-,-,-,17.9,-,-,-,-,-,-,-,-,-,-,-,-,-,-,-,-,0.0,-,-,-,0.0,-,-,-,-,26.1,-,-,-,100.0,-,-,-,-,-,-,-,-,-,-,48.1,-,-,-,-,-,-,-,-,-,0.0,-,-,-,-,-,0.0,-,-,-,-,0.0,-,-,-,-,-,-,-,-,-,-,-,0.0,-,-,-,-,-,-,-,-,0.0,-,-,-,0.0,76.1,30.9,0.229
1017,4206,50438,Molot V.A.,1992,,-,-,-,1.7,-,-,-,-,-,-,-,-,-,0.0,-,-,-,0.0,-,-,0.0,0.0,-,-,-,-,-,0.0,-,-,-,0.0,-,-,-,-,-,-,-,-,-,-,0.0,-,-,-,-,-,-,-,-,-,-,-,-,-,-,-,-,-,0.0,-,-,-,-,-,-,0.0,-,-,0.0,-,-,-,-,-,-,-,0.0,-,-,-,-,-,-,-,-,-,-,-,12.6,-,-,-,-,-,-,,-,0.0,-,-,-,-,-,-,-,-,-,-,12.1,-,-,-,-,-,-,-,-,-,-,-,-,-,-,-,-,0.0,-,-,-,0.0,-,-,-,-,1.7,-,-,-,100.0,-,-,-,-,-,-,-,-,-,-,73.60001,-,-,-,-,-,-,-,-,-,0.0,-,-,-,-,-,0.0,-,-,-,-,0.0,-,-,-,-,-,-,-,-,-,-,-,0.0,-,-,-,-,-,-,-,-,0.0,-,-,-,0.0,70.4,29.0,0.211
1018,4206,50439,Molot V.A.,1992,,-,-,-,3.5,-,-,-,-,-,-,-,-,-,0.0,-,-,-,0.0,-,-,0.0,0.0,-,-,-,-,-,0.0,-,-,-,0.0,-,-,-,-,-,-,-,-,-,-,0.0,-,-,-,-,-,-,-,-,-,-,-,-,-,-,-,-,-,0.0,-,-,-,-,-,-,0.0,-,-,0.0,-,-,-,-,-,-,-,0.0,-,-,-,-,-,-,-,-,-,-,-,12.7,-,-,-,-,-,-,,-,0.0,-,-,-,-,-,-,-,-,-,-,12.6,-,-,-,-,-,-,-,-,-,-,-,-,-,-,-,-,0.0,-,-,-,0.0,-,-,-,-,3.5,-,-,-,100.0,-,-,-,-,-,-,-,-,-,-,71.2,-,-,-,-,-,-,-,-,-,0.0,-,-,-,-,-,0.0,-,-,-,-,0.0,-,-,-,-,-,-,-,-,-,-,-,0.0,-,-,-,-,-,-,-,-,0.0,-,-,-,0.0,71.5,29.8,0.196
1019,4206,50440,Molot V.A.,1992,,-,-,-,4.0,-,-,-,-,-,-,-,-,-,0.0,-,-,-,0.0,-,-,0.0,0.0,-,-,-,-,-,0.0,-,-,-,0.0,-,-,-,-,-,-,-,-,-,-,0.0,-,-,-,-,-,-,-,-,-,-,-,-,-,-,-,-,-,0.0,-,-,-,-,-,-,0.0,-,-,0.0,-,-,-,-,-,-,-,0.0,-,-,-,-,-,-,-,-,-,-,-,12.5,-,-,-,-,-,-,,-,0.0,-,-,-,-,-,-,-,-,-,-,12.5,-,-,-,-,-,-,-,-,-,-,-,-,-,-,-,-,0.0,-,-,-,0.0,-,-,-,-,4.0,-,-,-,100.0,-,-,-,-,-,-,-,-,-,-,71.0,-,-,-,-,-,-,-,-,-,0.0,-,-,-,-,-,0.0,-,-,-,-,0.0,-,-,-,-,-,-,-,-,-,-,-,0.0,-,-,-,-,-,-,-,-,0.0,-,-,-,0.0,72.9,29.9,0.219
1020,4206,50441,Molot V.A.,1992,,-,-,-,6.0,-,-,-,-,-,-,-,-,-,0.0,-,-,-,0.0,-,-,0.0,0.0,-,-,-,-,-,0.0,-,-,-,0.0,-,-,-,-,-,-,-,-,-,-,0.0,-,-,-,-,-,-,-,-,-,-,-,-,-,-,-,-,-,0.0,-,-,-,-,-,-,0.0,-,-,0.0,-,-,-,-,-,-,-,0.0,-,-,-,-,-,-,-,-,-,-,-,13.0,-,-,-,-,-,-,,-,0.0,-,-,-,-,-,-,-,-,-,-,12.4,-,-,-,-,-,-,-,-,-,-,-,-,-,-,-,-,0.0,-,-,-,0.0,-,-,-,-,6.0,-,-,-,100.0,-,-,-,-,-,-,-,-,-,-,68.6,-,-,-,-,-,-,-,-,-,0.0,-,-,-,-,-,0.0,-,-,-,-,0.0,-,-,-,-,-,-,-,-,-,-,-,0.0,-,-,-,-,-,-,-,-,0.0,-,-,-,0.0,73.3,30.0,0.219
1021,4206,50442,Molot V.A.,1992,,-,-,-,8.0,-,-,-,-,-,-,-,-,-,0.0,-,-,-,0.0,-,-,0.0,0.0,-,-,-,-,-,0.0,-,-,-,0.0,-,-,-,-,-,-,-,-,-,-,0.0,-,-,-,-,-,-,-,-,-,-,-,-,-,-,-,-,-,0.0,-,-,-,-,-,-,0.0,-,-,0.0,-,-,-,-,-,-,-,0.0,-,-,-,-,-,-,-,-,-,-,-,12.5,-,-,-,-,-,-,,-,0.0,-,-,-,-,-,-,-,-,-,-,12.5,-,-,-,-,-,-,-,-,-,-,-,-,-,-,-,-,0.0,-,-,-,0.0,-,-,-,-,8.0,-,-,-,100.0,-,-,-,-,-,-,-,-,-,-,67.0,-,-,-,-,-,-,-,-,-,0.0,-,-,-,-,-,0.0,-,-,-,-,0.0,-,-,-,-,-,-,-,-,-,-,-,0.0,-,-,-,-,-,-,-,-,0.0,-,-,-,0.0,77.7,32.8,0.183
1022,4206,50443,Molot V.A.,1992,,-,-,-,13.5,-,-,-,-,-,-,-,-,-,0.0,-,-,-,0.0,-,-,0.0,0.0,-,-,-,-,-,0.0,-,-,-,0.0,-,-,-,-,-,-,-,-,-,-,0.0,-,-,-,-,-,-,-,-,-,-,-,-,-,-,-,-,-,0.0,-,-,-,-,-,-,0.0,-,-,0.0,-,-,-,-,-,-,-,0.0,-,-,-,-,-,-,-,-,-,-,-,11.7,-,-,-,-,-,-,,-,0.0,-,-,-,-,-,-,-,-,-,-,12.4,-,-,-,-,-,-,-,-,-,-,-,-,-,-,-,-,0.0,-,-,-,0.0,-,-,-,-,13.5,-,-,-,100.0,-,-,-,-,-,-,-,-,-,-,62.4,-,-,-,-,-,-,-,-,-,0.0,-,-,-,-,-,0.0,-,-,-,-,0.0,-,-,-,-,-,-,-,-,-,-,-,0.0,-,-,-,-,-,-,-,-,0.0,-,-,-,0.0,79.1,32.8,0.203
1023,4206,50444,Molot V.A.,1992,,-,-,-,15.0,-,-,-,-,-,-,-,-,-,0.0,-,-,-,0.0,-,-,0.0,0.0,-,-,-,-,-,0.0,-,-,-,0.0,-,-,-,-,-,-,-,-,-,-,0.0,-,-,-,-,-,-,-,-,-,-,-,-,-,-,-,-,-,0.0,-,-,-,-,-,-,0.0,-,-,0.0,-,-,-,-,-,-,-,0.0,-,-,-,-,-,-,-,-,-,-,-,12.5,-,-,-,-,-,-,,-,0.0,-,-,-,-,-,-,-,-,-,-,12.5,-,-,-,-,-,-,-,-,-,-,-,-,-,-,-,-,0.0,-,-,-,0.0,-,-,-,-,15.0,-,-,-,100.0,-,-,-,-,-,-,-,-,-,-,60.0,-,-,-,-,-,-,-,-,-,0.0,-,-,-,-,-,0.0,-,-,-,-,0.0,-,-,-,-,-,-,-,-,-,-,-,0.0,-,-,-,-,-,-,-,-,0.0,-,-,-,0.0,83.6,34.2,0.219
1024,4206,50445,Molot V.A.,1992,,-,-,-,25.9,-,-,-,-,-,-,-,-,-,0.0,-,-,-,0.0,-,-,0.0,0.0,-,-,-,-,-,0.0,-,-,-,0.0,-,-,-,-,-,-,-,-,-,-,0.0,-,-,-,-,-,-,-,-,-,-,-,-,-,-,-,-,-,0.0,-,-,-,-,-,-,0.0,-,-,0.0,-,-,-,-,-,-,-,0.0,-,-,-,-,-,-,-,-,-,-,-,12.6,-,-,-,-,-,-,,-,0.0,-,-,-,-,-,-,-,-,-,-,12.6,-,-,-,-,-,-,-,-,-,-,-,-,-,-,-,-,0.0,-,-,-,0.0,-,-,-,-,25.9,-,-,-,100.0,-,-,-,-,-,-,-,-,-,-,48.9,-,-,-,-,-,-,-,-,-,0.0,-,-,-,-,-,0.0,-,-,-,-,0.0,-,-,-,-,-,-,-,-,-,-,-,0.0,-,-,-,-,-,-,-,-,0.0,-,-,-,0.0,87.3,35.0,0.242
1025,4206,50446,Molot V.A.,1992,,-,-,-,0.0,-,-,-,-,-,-,-,-,-,0.0,-,-,-,0.0,-,-,0.0,0.0,-,-,-,-,-,0.0,-,-,-,0.0,-,-,-,-,-,-,-,-,-,-,0.0,-,-,-,-,-,-,-,-,-,-,-,-,-,-,-,-,-,0.0,-,-,-,-,-,-,0.0,-,-,0.0,-,-,-,-,-,-,-,0.0,-,-,-,-,-,-,-,-,-,-,-,33.1,-,-,-,-,-,-,,-,0.0,-,-,-,-,-,-,-,-,-,-,0.0,-,-,-,-,-,-,-,-,-,-,-,-,-,-,-,-,0.0,-,-,-,0.0,-,-,-,-,0.0,-,-,-,100.0,-,-,-,-,-,-,-,-,-,-,66.9,-,-,-,-,-,-,-,-,-,0.0,-,-,-,-,-,0.0,-,-,-,-,0.0,-,-,-,-,-,-,-,-,-,-,-,0.0,-,-,-,-,-,-,-,-,0.0,-,-,-,0.0,77.8,32.2,0.211
1026,4206,50448,Molot V.A.,1992,,-,-,-,4.0,-,-,-,-,-,-,-,-,-,0.0,-,-,-,0.0,-,-,0.0,0.0,-,-,-,-,-,0.0,-,-,-,0.0,-,-,-,-,-,-,-,-,-,-,0.0,-,-,-,-,-,-,-,-,-,-,-,-,-,-,-,-,-,0.0,-,-,-,-,-,-,0.0,-,-,0.0,-,-,-,-,-,-,-,0.0,-,-,-,-,-,-,-,-,-,-,-,33.0,-,-,-,-,-,-,,-,0.0,-,-,-,-,-,-,-,-,-,-,0.0,-,-,-,-,-,-,-,-,-,-,-,-,-,-,-,-,0.0,-,-,-,0.0,-,-,-,-,4.0,-,-,-,100.0,-,-,-,-,-,-,-,-,-,-,63.0,-,-,-,-,-,-,-,-,-,0.0,-,-,-,-,-,0.0,-,-,-,-,0.0,-,-,-,-,-,-,-,-,-,-,-,0.0,-,-,-,-,-,-,-,-,0.0,-,-,-,0.0,79.0,32.5,0.219
1027,4206,50449,Molot V.A.,1992,,-,-,-,5.8,-,-,-,-,-,-,-,-,-,0.0,-,-,-,0.0,-,-,0.0,0.0,-,-,-,-,-,0.0,-,-,-,0.0,-,-,-,-,-,-,-,-,-,-,0.0,-,-,-,-,-,-,-,-,-,-,-,-,-,-,-,-,-,0.0,-,-,-,-,-,-,0.0,-,-,0.0,-,-,-,-,-,-,-,0.0,-,-,-,-,-,-,-,-,-,-,-,32.9,-,-,-,-,-,-,,-,0.0,-,-,-,-,-,-,-,-,-,-,0.0,-,-,-,-,-,-,-,-,-,-,-,-,-,-,-,-,0.0,-,-,-,0.0,-,-,-,-,5.8,-,-,-,100.0,-,-,-,-,-,-,-,-,-,-,61.3,-,-,-,-,-,-,-,-,-,0.0,-,-,-,-,-,0.0,-,-,-,-,0.0,-,-,-,-,-,-,-,-,-,-,-,0.0,-,-,-,-,-,-,-,-,0.0,-,-,-,0.0,82.3,33.6,0.227
1028,4206,50451,Molot V.A.,1992,,-,-,-,10.2,-,-,-,-,-,-,-,-,-,0.0,-,-,-,0.0,-,-,0.0,0.0,-,-,-,-,-,0.0,-,-,-,0.0,-,-,-,-,-,-,-,-,-,-,0.0,-,-,-,-,-,-,-,-,-,-,-,-,-,-,-,-,-,0.0,-,-,-,-,-,-,0.0,-,-,0.0,-,-,-,-,-,-,-,0.0,-,-,-,-,-,-,-,-,-,-,-,32.7,-,-,-,-,-,-,,-,0.0,-,-,-,-,-,-,-,-,-,-,0.0,-,-,-,-,-,-,-,-,-,-,-,-,-,-,-,-,0.0,-,-,-,0.0,-,-,-,-,10.2,-,-,-,100.0,-,-,-,-,-,-,-,-,-,-,57.1,-,-,-,-,-,-,-,-,-,0.0,-,-,-,-,-,0.0,-,-,-,-,0.0,-,-,-,-,-,-,-,-,-,-,-,0.0,-,-,-,-,-,-,-,-,0.0,-,-,-,0.0,84.8,33.9,0.251
1029,4206,50452,Molot V.A.,1992,,-,-,-,15.0,-,-,-,-,-,-,-,-,-,0.0,-,-,-,0.0,-,-,0.0,0.0,-,-,-,-,-,0.0,-,-,-,0.0,-,-,-,-,-,-,-,-,-,-,0.0,-,-,-,-,-,-,-,-,-,-,-,-,-,-,-,-,-,0.0,-,-,-,-,-,-,0.0,-,-,0.0,-,-,-,-,-,-,-,0.0,-,-,-,-,-,-,-,-,-,-,-,33.0,-,-,-,-,-,-,,-,0.0,-,-,-,-,-,-,-,-,-,-,0.0,-,-,-,-,-,-,-,-,-,-,-,-,-,-,-,-,0.0,-,-,-,0.0,-,-,-,-,15.0,-,-,-,100.0,-,-,-,-,-,-,-,-,-,-,52.0,-,-,-,-,-,-,-,-,-,0.0,-,-,-,-,-,0.0,-,-,-,-,0.0,-,-,-,-,-,-,-,-,-,-,-,0.0,-,-,-,-,-,-,-,-,0.0,-,-,-,0.0,91.1,36.6,0.248
1030,4206,50453,Molot V.A.,1992,,-,-,-,25.0,-,-,-,-,-,-,-,-,-,0.0,-,-,-,0.0,-,-,0.0,0.0,-,-,-,-,-,0.0,-,-,-,0.0,-,-,-,-,-,-,-,-,-,-,0.0,-,-,-,-,-,-,-,-,-,-,-,-,-,-,-,-,-,0.0,-,-,-,-,-,-,0.0,-,-,0.0,-,-,-,-,-,-,-,0.0,-,-,-,-,-,-,-,-,-,-,-,33.0,-,-,-,-,-,-,,-,0.0,-,-,-,-,-,-,-,-,-,-,0.0,-,-,-,-,-,-,-,-,-,-,-,-,-,-,-,-,0.0,-,-,-,0.0,-,-,-,-,25.0,-,-,-,100.0,-,-,-,-,-,-,-,-,-,-,42.0,-,-,-,-,-,-,-,-,-,0.0,-,-,-,-,-,0.0,-,-,-,-,0.0,-,-,-,-,-,-,-,-,-,-,-,0.0,-,-,-,-,-,-,-,-,0.0,-,-,-,0.0,94.5,38.0,0.246
1031,4206,50454,Molot V.A.,1992,,-,-,-,0.0,-,-,-,-,-,-,-,-,-,0.0,-,-,-,0.0,-,-,0.0,0.0,-,-,-,-,-,0.0,-,-,-,0.0,-,-,-,-,-,-,-,-,-,-,0.0,-,-,-,-,-,-,-,-,-,-,-,-,-,-,-,-,-,0.0,-,-,-,-,-,-,0.0,-,-,0.0,-,-,-,-,-,-,-,0.0,-,-,-,-,-,-,-,-,-,-,-,0.0,-,-,-,-,-,-,,-,0.0,-,-,-,-,-,-,-,-,-,-,33.0,-,-,-,-,-,-,-,-,-,-,-,-,-,-,-,-,0.0,-,-,-,0.0,-,-,-,-,0.0,-,-,-,100.0,-,-,-,-,-,-,-,-,-,-,67.0,-,-,-,-,-,-,-,-,-,0.0,-,-,-,-,-,0.0,-,-,-,-,0.0,-,-,-,-,-,-,-,-,-,-,-,0.0,-,-,-,-,-,-,-,-,0.0,-,-,-,0.0,59.9,24.0,0.253
1032,4206,50455,Molot V.A.,1992,,-,-,-,2.0,-,-,-,-,-,-,-,-,-,0.0,-,-,-,0.0,-,-,0.0,0.0,-,-,-,-,-,0.0,-,-,-,0.0,-,-,-,-,-,-,-,-,-,-,0.0,-,-,-,-,-,-,-,-,-,-,-,-,-,-,-,-,-,0.0,-,-,-,-,-,-,0.0,-,-,0.0,-,-,-,-,-,-,-,0.0,-,-,-,-,-,-,-,-,-,-,-,0.0,-,-,-,-,-,-,,-,0.0,-,-,-,-,-,-,-,-,-,-,33.0,-,-,-,-,-,-,-,-,-,-,-,-,-,-,-,-,0.0,-,-,-,0.0,-,-,-,-,2.0,-,-,-,100.0,-,-,-,-,-,-,-,-,-,-,65.0,-,-,-,-,-,-,-,-,-,0.0,-,-,-,-,-,0.0,-,-,-,-,0.0,-,-,-,-,-,-,-,-,-,-,-,0.0,-,-,-,-,-,-,-,-,0.0,-,-,-,0.0,60.7,24.5,0.249
1033,4206,50456,Molot V.A.,1992,,-,-,-,4.0,-,-,-,-,-,-,-,-,-,0.0,-,-,-,0.0,-,-,0.0,0.0,-,-,-,-,-,0.0,-,-,-,0.0,-,-,-,-,-,-,-,-,-,-,0.0,-,-,-,-,-,-,-,-,-,-,-,-,-,-,-,-,-,0.0,-,-,-,-,-,-,0.0,-,-,0.0,-,-,-,-,-,-,-,0.0,-,-,-,-,-,-,-,-,-,-,-,0.0,-,-,-,-,-,-,,-,0.0,-,-,-,-,-,-,-,-,-,-,33.0,-,-,-,-,-,-,-,-,-,-,-,-,-,-,-,-,0.0,-,-,-,0.0,-,-,-,-,4.0,-,-,-,100.0,-,-,-,-,-,-,-,-,-,-,63.0,-,-,-,-,-,-,-,-,-,0.0,-,-,-,-,-,0.0,-,-,-,-,0.0,-,-,-,-,-,-,-,-,-,-,-,0.0,-,-,-,-,-,-,-,-,0.0,-,-,-,0.0,62.1,25.0,0.244
1034,4206,50457,Molot V.A.,1992,,-,-,-,7.0,-,-,-,-,-,-,-,-,-,0.0,-,-,-,0.0,-,-,0.0,0.0,-,-,-,-,-,0.0,-,-,-,0.0,-,-,-,-,-,-,-,-,-,-,0.0,-,-,-,-,-,-,-,-,-,-,-,-,-,-,-,-,-,0.0,-,-,-,-,-,-,0.0,-,-,0.0,-,-,-,-,-,-,-,0.0,-,-,-,-,-,-,-,-,-,-,-,0.0,-,-,-,-,-,-,,-,0.0,-,-,-,-,-,-,-,-,-,-,33.0,-,-,-,-,-,-,-,-,-,-,-,-,-,-,-,-,0.0,-,-,-,0.0,-,-,-,-,7.0,-,-,-,100.0,-,-,-,-,-,-,-,-,-,-,60.0,-,-,-,-,-,-,-,-,-,0.0,-,-,-,-,-,0.0,-,-,-,-,0.0,-,-,-,-,-,-,-,-,-,-,-,0.0,-,-,-,-,-,-,-,-,0.0,-,-,-,0.0,63.5,25.4,0.258
1035,4206,50458,Molot V.A.,1992,,-,-,-,8.0,-,-,-,-,-,-,-,-,-,0.0,-,-,-,0.0,-,-,0.0,0.0,-,-,-,-,-,0.0,-,-,-,0.0,-,-,-,-,-,-,-,-,-,-,0.0,-,-,-,-,-,-,-,-,-,-,-,-,-,-,-,-,-,0.0,-,-,-,-,-,-,0.0,-,-,0.0,-,-,-,-,-,-,-,0.0,-,-,-,-,-,-,-,-,-,-,-,0.0,-,-,-,-,-,-,,-,0.0,-,-,-,-,-,-,-,-,-,-,33.0,-,-,-,-,-,-,-,-,-,-,-,-,-,-,-,-,0.0,-,-,-,0.0,-,-,-,-,8.0,-,-,-,100.0,-,-,-,-,-,-,-,-,-,-,59.0,-,-,-,-,-,-,-,-,-,0.0,-,-,-,-,-,0.0,-,-,-,-,0.0,-,-,-,-,-,-,-,-,-,-,-,0.0,-,-,-,-,-,-,-,-,0.0,-,-,-,0.0,63.8,26.0,0.232
1036,4206,50459,Molot V.A.,1992,,-,-,-,10.8,-,-,-,-,-,-,-,-,-,0.0,-,-,-,0.0,-,-,0.0,0.0,-,-,-,-,-,0.0,-,-,-,0.0,-,-,-,-,-,-,-,-,-,-,0.0,-,-,-,-,-,-,-,-,-,-,-,-,-,-,-,-,-,0.0,-,-,-,-,-,-,0.0,-,-,0.0,-,-,-,-,-,-,-,0.0,-,-,-,-,-,-,-,-,-,-,-,0.0,-,-,-,-,-,-,,-,0.0,-,-,-,-,-,-,-,-,-,-,33.3,-,-,-,-,-,-,-,-,-,-,-,-,-,-,-,-,0.0,-,-,-,0.0,-,-,-,-,10.8,-,-,-,100.0,-,-,-,-,-,-,-,-,-,-,55.9,-,-,-,-,-,-,-,-,-,0.0,-,-,-,-,-,0.0,-,-,-,-,0.0,-,-,-,-,-,-,-,-,-,-,-,0.0,-,-,-,-,-,-,-,-,0.0,-,-,-,0.0,65.4,26.0,0.258
1037,4206,50460,Molot V.A.,1992,,-,-,-,21.2,-,-,-,-,-,-,-,-,-,0.0,-,-,-,0.0,-,-,0.0,0.0,-,-,-,-,-,0.0,-,-,-,0.0,-,-,-,-,-,-,-,-,-,-,0.0,-,-,-,-,-,-,-,-,-,-,-,-,-,-,-,-,-,0.0,-,-,-,-,-,-,0.0,-,-,0.0,-,-,-,-,-,-,-,0.0,-,-,-,-,-,-,-,-,-,-,-,0.0,-,-,-,-,-,-,,-,0.0,-,-,-,-,-,-,-,-,-,-,34.0,-,-,-,-,-,-,-,-,-,-,-,-,-,-,-,-,0.0,-,-,-,0.0,-,-,-,-,21.2,-,-,-,100.0,-,-,-,-,-,-,-,-,-,-,44.8,-,-,-,-,-,-,-,-,-,0.0,-,-,-,-,-,0.0,-,-,-,-,0.0,-,-,-,-,-,-,-,-,-,-,-,0.0,-,-,-,-,-,-,-,-,0.0,-,-,-,0.0,69.5,27.5,0.267
1038,4206,50461,Molot V.A.,1992,,-,-,-,0.0,-,-,-,-,-,-,-,-,-,0.0,-,-,-,0.0,-,-,0.0,0.0,-,-,-,-,-,0.0,-,-,-,0.0,-,-,-,-,-,-,-,-,-,-,0.0,-,-,-,-,-,-,-,-,-,-,-,-,-,-,-,-,-,0.0,-,-,-,-,-,-,0.0,-,-,0.0,-,-,-,-,-,-,-,0.0,-,-,-,-,-,-,-,-,-,-,-,16.3,-,-,-,-,-,-,,-,0.0,-,-,-,-,-,-,-,-,-,-,17.1,-,-,-,-,-,-,-,-,-,-,-,-,-,-,-,-,0.0,-,-,-,0.0,-,-,-,-,0.0,-,-,-,100.0,-,-,-,-,-,-,-,-,-,-,66.6,-,-,-,-,-,-,-,-,-,0.0,-,-,-,-,-,0.0,-,-,-,-,0.0,-,-,-,-,-,-,-,-,-,-,-,0.0,-,-,-,-,-,-,-,-,0.0,-,-,-,0.0,74.0,30.1,0.228
1039,4206,50462,Molot V.A.,1992,,-,-,-,2.0,-,-,-,-,-,-,-,-,-,0.0,-,-,-,0.0,-,-,0.0,0.0,-,-,-,-,-,0.0,-,-,-,0.0,-,-,-,-,-,-,-,-,-,-,0.0,-,-,-,-,-,-,-,-,-,-,-,-,-,-,-,-,-,0.0,-,-,-,-,-,-,0.0,-,-,0.0,-,-,-,-,-,-,-,0.0,-,-,-,-,-,-,-,-,-,-,-,16.7,-,-,-,-,-,-,,-,0.0,-,-,-,-,-,-,-,-,-,-,16.7,-,-,-,-,-,-,-,-,-,-,-,-,-,-,-,-,0.0,-,-,-,0.0,-,-,-,-,2.0,-,-,-,100.0,-,-,-,-,-,-,-,-,-,-,64.6,-,-,-,-,-,-,-,-,-,0.0,-,-,-,-,-,0.0,-,-,-,-,0.0,-,-,-,-,-,-,-,-,-,-,-,0.0,-,-,-,-,-,-,-,-,0.0,-,-,-,0.0,74.7,30.8,0.212
1040,4206,50463,Molot V.A.,1992,,-,-,-,4.3,-,-,-,-,-,-,-,-,-,0.0,-,-,-,0.0,-,-,0.0,0.0,-,-,-,-,-,0.0,-,-,-,0.0,-,-,-,-,-,-,-,-,-,-,0.0,-,-,-,-,-,-,-,-,-,-,-,-,-,-,-,-,-,0.0,-,-,-,-,-,-,0.0,-,-,0.0,-,-,-,-,-,-,-,0.0,-,-,-,-,-,-,-,-,-,-,-,16.1,-,-,-,-,-,-,,-,0.0,-,-,-,-,-,-,-,-,-,-,17.7,-,-,-,-,-,-,-,-,-,-,-,-,-,-,-,-,0.0,-,-,-,0.0,-,-,-,-,4.3,-,-,-,100.0,-,-,-,-,-,-,-,-,-,-,61.9,-,-,-,-,-,-,-,-,-,0.0,-,-,-,-,-,0.0,-,-,-,-,0.0,-,-,-,-,-,-,-,-,-,-,-,0.0,-,-,-,-,-,-,-,-,0.0,-,-,-,0.0,76.4,31.0,0.234
1041,4206,50464,Molot V.A.,1992,,-,-,-,6.0,-,-,-,-,-,-,-,-,-,0.0,-,-,-,0.0,-,-,0.0,0.0,-,-,-,-,-,0.0,-,-,-,0.0,-,-,-,-,-,-,-,-,-,-,0.0,-,-,-,-,-,-,-,-,-,-,-,-,-,-,-,-,-,0.0,-,-,-,-,-,-,0.0,-,-,0.0,-,-,-,-,-,-,-,0.0,-,-,-,-,-,-,-,-,-,-,-,16.7,-,-,-,-,-,-,,-,0.0,-,-,-,-,-,-,-,-,-,-,16.7,-,-,-,-,-,-,-,-,-,-,-,-,-,-,-,-,0.0,-,-,-,0.0,-,-,-,-,6.0,-,-,-,100.0,-,-,-,-,-,-,-,-,-,-,60.6,-,-,-,-,-,-,-,-,-,0.0,-,-,-,-,-,0.0,-,-,-,-,0.0,-,-,-,-,-,-,-,-,-,-,-,0.0,-,-,-,-,-,-,-,-,0.0,-,-,-,0.0,78.6,31.8,0.237
1042,4206,50465,Molot V.A.,1992,,-,-,-,8.7,-,-,-,-,-,-,-,-,-,0.0,-,-,-,0.0,-,-,0.0,0.0,-,-,-,-,-,0.0,-,-,-,0.0,-,-,-,-,-,-,-,-,-,-,0.0,-,-,-,-,-,-,-,-,-,-,-,-,-,-,-,-,-,0.0,-,-,-,-,-,-,0.0,-,-,0.0,-,-,-,-,-,-,-,0.0,-,-,-,-,-,-,-,-,-,-,-,14.9,-,-,-,-,-,-,,-,0.0,-,-,-,-,-,-,-,-,-,-,18.5,-,-,-,-,-,-,-,-,-,-,-,-,-,-,-,-,0.0,-,-,-,0.0,-,-,-,-,8.7,-,-,-,100.0,-,-,-,-,-,-,-,-,-,-,57.9,-,-,-,-,-,-,-,-,-,0.0,-,-,-,-,-,0.0,-,-,-,-,0.0,-,-,-,-,-,-,-,-,-,-,-,0.0,-,-,-,-,-,-,-,-,0.0,-,-,-,0.0,77.8,31.9,0.219
1043,4206,50466,Molot V.A.,1992,,-,-,-,11.2,-,-,-,-,-,-,-,-,-,0.0,-,-,-,0.0,-,-,0.0,0.0,-,-,-,-,-,0.0,-,-,-,0.0,-,-,-,-,-,-,-,-,-,-,0.0,-,-,-,-,-,-,-,-,-,-,-,-,-,-,-,-,-,0.0,-,-,-,-,-,-,0.0,-,-,0.0,-,-,-,-,-,-,-,0.0,-,-,-,-,-,-,-,-,-,-,-,14.1,-,-,-,-,-,-,,-,0.0,-,-,-,-,-,-,-,-,-,-,18.6,-,-,-,-,-,-,-,-,-,-,-,-,-,-,-,-,0.0,-,-,-,0.0,-,-,-,-,11.2,-,-,-,99.99999,-,-,-,-,-,-,-,-,-,-,56.1,-,-,-,-,-,-,-,-,-,0.0,-,-,-,-,-,0.0,-,-,-,-,0.0,-,-,-,-,-,-,-,-,-,-,-,0.0,-,-,-,-,-,-,-,-,0.0,-,-,-,0.0,82.0,33.3,0.223
1044,4206,50467,Molot V.A.,1992,,-,-,-,15.0,-,-,-,-,-,-,-,-,-,0.0,-,-,-,0.0,-,-,0.0,0.0,-,-,-,-,-,0.0,-,-,-,0.0,-,-,-,-,-,-,-,-,-,-,0.0,-,-,-,-,-,-,-,-,-,-,-,-,-,-,-,-,-,0.0,-,-,-,-,-,-,0.0,-,-,0.0,-,-,-,-,-,-,-,0.0,-,-,-,-,-,-,-,-,-,-,-,16.7,-,-,-,-,-,-,,-,0.0,-,-,-,-,-,-,-,-,-,-,16.7,-,-,-,-,-,-,-,-,-,-,-,-,-,-,-,-,0.0,-,-,-,0.0,-,-,-,-,15.0,-,-,-,100.0,-,-,-,-,-,-,-,-,-,-,51.6,-,-,-,-,-,-,-,-,-,0.0,-,-,-,-,-,0.0,-,-,-,-,0.0,-,-,-,-,-,-,-,-,-,-,-,0.0,-,-,-,-,-,-,-,-,0.0,-,-,-,0.0,84.8,33.7,0.258
1045,4206,50468,Molot V.A.,1992,,-,-,-,20.0,-,-,-,-,-,-,-,-,-,0.0,-,-,-,0.0,-,-,0.0,0.0,-,-,-,-,-,0.0,-,-,-,0.0,-,-,-,-,-,-,-,-,-,-,0.0,-,-,-,-,-,-,-,-,-,-,-,-,-,-,-,-,-,0.0,-,-,-,-,-,-,0.0,-,-,0.0,-,-,-,-,-,-,-,0.0,-,-,-,-,-,-,-,-,-,-,-,16.7,-,-,-,-,-,-,,-,0.0,-,-,-,-,-,-,-,-,-,-,16.7,-,-,-,-,-,-,-,-,-,-,-,-,-,-,-,-,0.0,-,-,-,0.0,-,-,-,-,20.0,-,-,-,100.0,-,-,-,-,-,-,-,-,-,-,46.6,-,-,-,-,-,-,-,-,-,0.0,-,-,-,-,-,0.0,-,-,-,-,0.0,-,-,-,-,-,-,-,-,-,-,-,0.0,-,-,-,-,-,-,-,-,0.0,-,-,-,0.0,86.0,34.9,0.233
1046,4206,50469,Molot V.A.,1992,,-,-,-,30.0,-,-,-,-,-,-,-,-,-,0.0,-,-,-,0.0,-,-,0.0,0.0,-,-,-,-,-,0.0,-,-,-,0.0,-,-,-,-,-,-,-,-,-,-,0.0,-,-,-,-,-,-,-,-,-,-,-,-,-,-,-,-,-,0.0,-,-,-,-,-,-,0.0,-,-,0.0,-,-,-,-,-,-,-,0.0,-,-,-,-,-,-,-,-,-,-,-,16.7,-,-,-,-,-,-,,-,0.0,-,-,-,-,-,-,-,-,-,-,16.7,-,-,-,-,-,-,-,-,-,-,-,-,-,-,-,-,0.0,-,-,-,0.0,-,-,-,-,30.0,-,-,-,100.0,-,-,-,-,-,-,-,-,-,-,36.6,-,-,-,-,-,-,-,-,-,0.0,-,-,-,-,-,0.0,-,-,-,-,0.0,-,-,-,-,-,-,-,-,-,-,-,0.0,-,-,-,-,-,-,-,-,0.0,-,-,-,0.0,89.9,35.8,0.244
1047,4550,14593,Higazy A.A.,1987,,-,-,-,0.0,-,-,-,-,-,-,-,-,-,0.0,-,-,-,0.0,-,-,0.0,0.0,-,-,-,-,-,20.0,-,-,-,0.0,-,-,-,-,-,-,-,-,-,-,0.0,-,-,-,-,-,-,-,-,-,-,-,-,-,-,-,-,-,0.0,-,-,-,-,-,-,0.0,-,-,0.0,-,-,-,-,-,-,-,0.0,-,-,-,-,-,-,-,-,-,-,-,0.0,-,-,-,-,-,-,,-,0.0,-,-,-,-,-,-,-,-,-,-,15.0,-,-,-,-,-,-,-,-,-,-,-,-,-,-,-,-,0.0,-,-,-,0.0,-,-,-,-,0.0,-,-,-,100.0,-,-,-,-,-,-,-,-,-,-,65.0,-,-,-,-,-,-,-,-,-,0.0,-,-,-,-,-,0.0,-,-,-,-,0.0,-,-,-,-,-,-,-,-,-,-,-,0.0,-,-,-,-,-,-,-,-,0.0,-,-,-,0.0,69.0,27.2,0.269
1048,4550,14125,Higazy A.A.,1987,,-,-,-,0.0,-,-,-,-,-,-,-,-,-,0.0,-,-,-,0.0,-,-,0.0,0.0,-,-,-,-,-,19.85309,-,-,-,0.0,-,-,-,-,-,-,-,-,-,-,0.0,-,-,-,-,-,-,-,-,-,-,-,-,-,-,-,-,-,0.0,-,-,-,-,-,-,0.0,-,-,0.0,-,-,-,-,-,-,-,0.0,-,-,-,-,-,-,-,-,-,-,-,0.0,-,-,-,-,-,-,,-,0.0,-,-,-,-,-,-,-,-,-,-,14.88981,-,-,-,-,-,-,-,-,-,-,-,-,-,-,-,-,0.0,-,-,-,0.0,-,-,-,-,0.0,-,-,-,100.0,-,-,-,-,-,-,-,-,-,-,64.52253,-,-,-,-,-,-,-,-,-,0.0,-,-,-,-,-,0.0,-,-,-,-,0.7345642,-,-,-,-,-,-,-,-,-,-,-,0.0,-,-,-,-,-,-,-,-,0.0,-,-,-,0.0,80.1,31.9,0.255
1049,4550,14126,Higazy A.A.,1987,,-,-,-,0.0,-,-,-,-,-,-,-,-,-,0.0,-,-,-,0.0,-,-,0.0,0.0,-,-,-,-,-,19.71026,-,-,-,0.0,-,-,-,-,-,-,-,-,-,-,0.0,-,-,-,-,-,-,-,-,-,-,-,-,-,-,-,-,-,0.0,-,-,-,-,-,-,0.0,-,-,0.0,-,-,-,-,-,-,-,0.0,-,-,-,-,-,-,-,-,-,-,-,0.0,-,-,-,-,-,-,,-,0.0,-,-,-,-,-,-,-,-,-,-,14.78269,-,-,-,-,-,-,-,-,-,-,-,-,-,-,-,-,0.0,-,-,-,0.0,-,-,-,-,0.0,-,-,-,100.0,-,-,-,-,-,-,-,-,-,-,64.05834,-,-,-,-,-,-,-,-,-,0.0,-,-,-,-,-,0.0,-,-,-,-,1.448704,-,-,-,-,-,-,-,-,-,-,-,0.0,-,-,-,-,-,-,-,-,0.0,-,-,-,0.0,81.6,32.4,0.259
1050,4550,14127,Higazy A.A.,1987,,-,-,-,0.0,-,-,-,-,-,-,-,-,-,0.0,-,-,-,0.0,-,-,0.0,0.0,-,-,-,-,-,19.43635,-,-,-,0.0,-,-,-,-,-,-,-,-,-,-,0.0,-,-,-,-,-,-,-,-,-,-,-,-,-,-,-,-,-,0.0,-,-,-,-,-,-,0.0,-,-,0.0,-,-,-,-,-,-,-,0.0,-,-,-,-,-,-,-,-,-,-,-,0.0,-,-,-,-,-,-,,-,0.0,-,-,-,-,-,-,-,-,-,-,14.57726,-,-,-,-,-,-,-,-,-,-,-,-,-,-,-,-,0.0,-,-,-,0.0,-,-,-,-,0.0,-,-,-,100.0,-,-,-,-,-,-,-,-,-,-,63.16813,-,-,-,-,-,-,-,-,-,0.0,-,-,-,-,-,0.0,-,-,-,-,2.81827,-,-,-,-,-,-,-,-,-,-,-,0.0,-,-,-,-,-,-,-,-,0.0,-,-,-,0.0,87.6,34.4,0.272
1051,4550,14974,Higazy A.A.,1987,,-,-,-,0.0,-,-,-,-,-,-,-,-,-,0.0,-,-,-,0.0,-,-,0.0,0.0,-,-,-,-,-,18.48258,-,-,-,0.0,-,-,-,-,-,-,-,-,-,-,0.0,-,-,-,-,-,-,-,-,-,-,-,-,-,-,-,-,-,0.0,-,-,-,-,-,-,0.0,-,-,0.0,-,-,-,-,-,-,-,0.0,-,-,-,-,-,-,-,-,-,-,-,0.0,-,-,-,-,-,-,,-,0.0,-,-,-,-,-,-,-,-,-,-,13.86194,-,-,-,-,-,-,-,-,-,-,-,-,-,-,-,-,0.0,-,-,-,0.0,-,-,-,-,0.0,-,-,-,100.0,-,-,-,-,-,-,-,-,-,-,60.06839,-,-,-,-,-,-,-,-,-,0.0,-,-,-,-,-,0.0,-,-,-,-,7.587099,-,-,-,-,-,-,-,-,-,-,-,0.0,-,-,-,-,-,-,-,-,0.0,-,-,-,0.0,87.1,34.2,0.272
1052,4550,14975,Higazy A.A.,1987,,-,-,-,0.0,-,-,-,-,-,-,-,-,-,0.0,-,-,-,0.0,-,-,0.0,0.0,-,-,-,-,-,18.07338,-,-,-,0.0,-,-,-,-,-,-,-,-,-,-,0.0,-,-,-,-,-,-,-,-,-,-,-,-,-,-,-,-,-,0.0,-,-,-,-,-,-,0.0,-,-,0.0,-,-,-,-,-,-,-,0.0,-,-,-,-,-,-,-,-,-,-,-,0.0,-,-,-,-,-,-,,-,0.0,-,-,-,-,-,-,-,-,-,-,13.55503,-,-,-,-,-,-,-,-,-,-,-,-,-,-,-,-,0.0,-,-,-,0.0,-,-,-,-,0.0,-,-,-,100.0,-,-,-,-,-,-,-,-,-,-,58.73848,-,-,-,-,-,-,-,-,-,0.0,-,-,-,-,-,0.0,-,-,-,-,9.63311,-,-,-,-,-,-,-,-,-,-,-,0.0,-,-,-,-,-,-,-,-,0.0,-,-,-,0.0,85.1,33.9,0.255
1053,4550,14976,Higazy A.A.,1987,,-,-,-,0.0,-,-,-,-,-,-,-,-,-,0.0,-,-,-,0.0,-,-,0.0,0.0,-,-,-,-,-,17.70225,-,-,-,0.0,-,-,-,-,-,-,-,-,-,-,0.0,-,-,-,-,-,-,-,-,-,-,-,-,-,-,-,-,-,0.0,-,-,-,-,-,-,0.0,-,-,0.0,-,-,-,-,-,-,-,0.0,-,-,-,-,-,-,-,-,-,-,-,0.0,-,-,-,-,-,-,,-,0.0,-,-,-,-,-,-,-,-,-,-,13.27669,-,-,-,-,-,-,-,-,-,-,-,-,-,-,-,-,0.0,-,-,-,0.0,-,-,-,-,0.0,-,-,-,100.0,-,-,-,-,-,-,-,-,-,-,57.53231,-,-,-,-,-,-,-,-,-,0.0,-,-,-,-,-,0.0,-,-,-,-,11.48876,-,-,-,-,-,-,-,-,-,-,-,0.0,-,-,-,-,-,-,-,-,0.0,-,-,-,0.0,85.6,34.1,0.257
1054,4550,13086,Higazy A.A.,1987,,-,-,-,0.0,-,-,-,-,-,-,-,-,-,0.0,-,-,-,0.0,-,-,0.0,0.0,-,-,-,-,-,16.90903,-,-,-,0.0,-,-,-,-,-,-,-,-,-,-,0.0,-,-,-,-,-,-,-,-,-,-,-,-,-,-,-,-,-,0.0,-,-,-,-,-,-,0.0,-,-,0.0,-,-,-,-,-,-,-,0.0,-,-,-,-,-,-,-,-,-,-,-,0.0,-,-,-,-,-,-,,-,0.0,-,-,-,-,-,-,-,-,-,-,12.68177,-,-,-,-,-,-,-,-,-,-,-,-,-,-,-,-,0.0,-,-,-,0.0,-,-,-,-,0.0,-,-,-,100.0,-,-,-,-,-,-,-,-,-,-,54.95435,-,-,-,-,-,-,-,-,-,0.0,-,-,-,-,-,0.0,-,-,-,-,15.45485,-,-,-,-,-,-,-,-,-,-,-,0.0,-,-,-,-,-,-,-,-,0.0,-,-,-,0.0,90.5,35.9,0.26
1055,4550,13087,Higazy A.A.,1987,,-,-,-,0.0,-,-,-,-,-,-,-,-,-,0.0,-,-,-,0.0,-,-,0.0,0.0,-,-,-,-,-,16.26413,-,-,-,0.0,-,-,-,-,-,-,-,-,-,-,0.0,-,-,-,-,-,-,-,-,-,-,-,-,-,-,-,-,-,0.0,-,-,-,-,-,-,0.0,-,-,0.0,-,-,-,-,-,-,-,0.0,-,-,-,-,-,-,-,-,-,-,-,0.0,-,-,-,-,-,-,,-,0.0,-,-,-,-,-,-,-,-,-,-,12.1981,-,-,-,-,-,-,-,-,-,-,-,-,-,-,-,-,0.0,-,-,-,0.0,-,-,-,-,0.0,-,-,-,100.0,-,-,-,-,-,-,-,-,-,-,52.85842,-,-,-,-,-,-,-,-,-,0.0,-,-,-,-,-,0.0,-,-,-,-,18.67935,-,-,-,-,-,-,-,-,-,-,-,0.0,-,-,-,-,-,-,-,-,0.0,-,-,-,0.0,98.4,38.5,0.277
1056,4562,14651,Osaka A.,1986,,-,-,-,0.0,-,-,-,-,-,-,-,-,-,0.0,-,-,-,0.0,-,-,0.0,0.0,-,-,-,-,-,0.0,-,-,-,0.0,-,-,-,-,-,-,-,-,-,-,0.0,-,-,-,-,-,-,-,-,-,-,-,-,-,-,-,-,-,0.0,-,-,-,-,-,-,69.78,-,-,0.0,-,-,-,-,-,-,-,0.0,-,-,-,-,-,-,-,-,-,-,-,0.0,-,-,-,-,-,-,,-,0.0,-,-,-,-,-,-,-,-,-,-,6.98,-,-,-,-,-,-,-,-,-,-,-,-,-,-,-,-,0.0,-,-,-,0.0,-,-,-,-,0.0,-,-,-,100.0,-,-,-,-,-,-,-,-,-,-,23.24,-,-,-,-,-,-,-,-,-,0.0,-,-,-,-,-,0.0,-,-,-,-,0.0,-,-,-,-,-,-,-,-,-,-,-,0.0,-,-,-,-,-,-,-,-,0.0,-,-,-,0.0,63.3,25.88,0.2229521
1057,4562,14652,Osaka A.,1986,,-,-,-,0.0,-,-,-,-,-,-,-,-,-,0.0,-,-,-,0.0,-,-,0.0,0.0,-,-,-,-,-,0.0,-,-,-,0.0,-,-,-,-,-,-,-,-,-,-,0.0,-,-,-,-,-,-,-,-,-,-,-,-,-,-,-,-,-,0.0,-,-,-,-,-,-,67.43674,-,-,0.0,-,-,-,-,-,-,-,0.0,-,-,-,-,-,-,-,-,-,-,-,0.0,-,-,-,-,-,-,,-,0.0,-,-,-,-,-,-,-,-,-,-,10.11101,-,-,-,-,-,-,-,-,-,-,-,-,-,-,-,-,0.0,-,-,-,0.0,-,-,-,-,0.0,-,-,-,100.0,-,-,-,-,-,-,-,-,-,-,22.45225,-,-,-,-,-,-,-,-,-,0.0,-,-,-,-,-,0.0,-,-,-,-,0.0,-,-,-,-,-,-,-,-,-,-,-,0.0,-,-,-,-,-,-,-,-,0.0,-,-,-,0.0,69.6,28.01,0.2424134
1058,4562,14653,Osaka A.,1986,,-,-,-,0.0,-,-,-,-,-,-,-,-,-,0.0,-,-,-,0.0,-,-,0.0,0.0,-,-,-,-,-,0.0,-,-,-,0.0,-,-,-,-,-,-,-,-,-,-,0.0,-,-,-,-,-,-,-,-,-,-,-,-,-,-,-,-,-,0.0,-,-,-,-,-,-,65.23,-,-,0.0,-,-,-,-,-,-,-,0.0,-,-,-,-,-,-,-,-,-,-,-,0.0,-,-,-,-,-,-,,-,0.0,-,-,-,-,-,-,-,-,-,-,13.05,-,-,-,-,-,-,-,-,-,-,-,-,-,-,-,-,0.0,-,-,-,0.0,-,-,-,-,0.0,-,-,-,100.0,-,-,-,-,-,-,-,-,-,-,21.72,-,-,-,-,-,-,-,-,-,0.0,-,-,-,-,-,0.0,-,-,-,-,0.0,-,-,-,-,-,-,-,-,-,-,-,0.0,-,-,-,-,-,-,-,-,0.0,-,-,-,0.0,70.2,28.35,0.2380952
1059,4562,14654,Osaka A.,1986,,-,-,-,0.0,-,-,-,-,-,-,-,-,-,0.0,-,-,-,0.0,-,-,0.0,0.0,-,-,-,-,-,0.0,-,-,-,0.0,-,-,-,-,-,-,-,-,-,-,0.0,-,-,-,-,-,-,-,-,-,-,-,-,-,-,-,-,-,0.0,-,-,-,-,-,-,63.17,-,-,0.0,-,-,-,-,-,-,-,0.0,-,-,-,-,-,-,-,-,-,-,-,0.0,-,-,-,-,-,-,,-,0.0,-,-,-,-,-,-,-,-,-,-,15.79,-,-,-,-,-,-,-,-,-,-,-,-,-,-,-,-,0.0,-,-,-,0.0,-,-,-,-,0.0,-,-,-,100.0,-,-,-,-,-,-,-,-,-,-,21.04,-,-,-,-,-,-,-,-,-,0.0,-,-,-,-,-,0.0,-,-,-,-,0.0,-,-,-,-,-,-,-,-,-,-,-,0.0,-,-,-,-,-,-,-,-,0.0,-,-,-,0.0,70.6,28.11,0.2557808
1060,4562,14655,Osaka A.,1986,,-,-,-,0.0,-,-,-,-,-,-,-,-,-,0.0,-,-,-,0.0,-,-,0.0,0.0,-,-,-,-,-,0.0,-,-,-,0.0,-,-,-,-,-,-,-,-,-,-,0.0,-,-,-,-,-,-,-,-,-,-,-,-,-,-,-,-,-,0.0,-,-,-,-,-,-,62.0062,-,-,0.0,-,-,-,-,-,-,-,0.0,-,-,-,-,-,-,-,-,-,-,-,0.0,-,-,-,-,-,-,,-,0.0,-,-,-,-,-,-,-,-,-,-,17.35174,-,-,-,-,-,-,-,-,-,-,-,-,-,-,-,-,0.0,-,-,-,0.0,-,-,-,-,0.0,-,-,-,100.0,-,-,-,-,-,-,-,-,-,-,20.64206,-,-,-,-,-,-,-,-,-,0.0,-,-,-,-,-,0.0,-,-,-,-,0.0,-,-,-,-,-,-,-,-,-,-,-,0.0,-,-,-,-,-,-,-,-,0.0,-,-,-,0.0,71.1,28.45,0.2495606
1061,4562,14656,Osaka A.,1986,,-,-,-,0.0,-,-,-,-,-,-,-,-,-,0.0,-,-,-,0.0,-,-,0.0,0.0,-,-,-,-,-,0.0,-,-,-,0.0,-,-,-,-,-,-,-,-,-,-,0.0,-,-,-,-,-,-,-,-,-,-,-,-,-,-,-,-,-,0.0,-,-,-,-,-,-,61.24,-,-,0.0,-,-,-,-,-,-,-,0.0,-,-,-,-,-,-,-,-,-,-,-,0.0,-,-,-,-,-,-,,-,0.0,-,-,-,-,-,-,-,-,-,-,18.37,-,-,-,-,-,-,-,-,-,-,-,-,-,-,-,-,0.0,-,-,-,0.0,-,-,-,-,0.0,-,-,-,100.0,-,-,-,-,-,-,-,-,-,-,20.39,-,-,-,-,-,-,-,-,-,0.0,-,-,-,-,-,0.0,-,-,-,-,0.0,-,-,-,-,-,-,-,-,-,-,-,0.0,-,-,-,-,-,-,-,-,0.0,-,-,-,0.0,69.6,27.86,0.2491026
1062,4562,14657,Osaka A.,1986,,-,-,-,0.0,-,-,-,-,-,-,-,-,-,0.0,-,-,-,0.0,-,-,0.0,0.0,-,-,-,-,-,0.0,-,-,-,0.0,-,-,-,-,-,-,-,-,-,-,0.0,-,-,-,-,-,-,-,-,-,-,-,-,-,-,-,-,-,0.0,-,-,-,-,-,-,59.41406,-,-,0.0,-,-,-,-,-,-,-,0.0,-,-,-,-,-,-,-,-,-,-,-,0.0,-,-,-,-,-,-,,-,0.0,-,-,-,-,-,-,-,-,-,-,20.79792,-,-,-,-,-,-,-,-,-,-,-,-,-,-,-,-,0.0,-,-,-,0.0,-,-,-,-,0.0,-,-,-,100.0,-,-,-,-,-,-,-,-,-,-,19.78802,-,-,-,-,-,-,-,-,-,0.0,-,-,-,-,-,0.0,-,-,-,-,0.0,-,-,-,-,-,-,-,-,-,-,-,0.0,-,-,-,-,-,-,-,-,0.0,-,-,-,0.0,68.6,27.33,0.2550311
1063,4562,14658,Osaka A.,1986,,-,-,-,0.0,-,-,-,-,-,-,-,-,-,0.0,-,-,-,0.0,-,-,0.0,0.0,-,-,-,-,-,0.0,-,-,-,0.0,-,-,-,-,-,-,-,-,-,-,0.0,-,-,-,-,-,-,-,-,-,-,-,-,-,-,-,-,-,0.0,-,-,-,-,-,-,57.7,-,-,0.0,-,-,-,-,-,-,-,0.0,-,-,-,-,-,-,-,-,-,-,-,0.0,-,-,-,-,-,-,,-,0.0,-,-,-,-,-,-,-,-,-,-,23.08,-,-,-,-,-,-,-,-,-,-,-,-,-,-,-,-,0.0,-,-,-,0.0,-,-,-,-,0.0,-,-,-,100.0,-,-,-,-,-,-,-,-,-,-,19.22,-,-,-,-,-,-,-,-,-,0.0,-,-,-,-,-,0.0,-,-,-,-,0.0,-,-,-,-,-,-,-,-,-,-,-,0.0,-,-,-,-,-,-,-,-,0.0,-,-,-,0.0,66.5,26.4,0.2594697
1064,4562,14659,Osaka A.,1986,,-,-,-,0.0,-,-,-,-,-,-,-,-,-,0.0,-,-,-,0.0,-,-,0.0,0.0,-,-,-,-,-,0.0,-,-,-,0.0,-,-,-,-,-,-,-,-,-,-,0.0,-,-,-,-,-,-,-,-,-,-,-,-,-,-,-,-,-,0.0,-,-,-,-,-,-,54.55455,-,-,0.0,-,-,-,-,-,-,-,0.0,-,-,-,-,-,-,-,-,-,-,-,0.0,-,-,-,-,-,-,,-,0.0,-,-,-,-,-,-,-,-,-,-,27.27727,-,-,-,-,-,-,-,-,-,-,-,-,-,-,-,-,0.0,-,-,-,0.0,-,-,-,-,0.0,-,-,-,100.0,-,-,-,-,-,-,-,-,-,-,18.16818,-,-,-,-,-,-,-,-,-,0.0,-,-,-,-,-,0.0,-,-,-,-,0.0,-,-,-,-,-,-,-,-,-,-,-,0.0,-,-,-,-,-,-,-,-,0.0,-,-,-,0.0,61.6,24.28,0.2685337
1065,4562,14660,Osaka A.,1986,,-,-,-,0.0,-,-,-,-,-,-,-,-,-,0.0,-,-,-,0.0,-,-,0.0,0.0,-,-,-,-,-,0.0,-,-,-,0.0,-,-,-,-,-,-,-,-,-,-,0.0,-,-,-,-,-,-,-,-,-,-,-,-,-,-,-,-,-,0.0,-,-,-,-,-,-,48.31,-,-,0.0,-,-,-,-,-,-,-,0.0,-,-,-,-,-,-,-,-,-,-,-,0.0,-,-,-,-,-,-,,-,0.0,-,-,-,-,-,-,-,-,-,-,3.38,-,-,-,-,-,-,-,-,-,-,-,-,-,-,-,-,0.0,-,-,-,0.0,-,-,-,-,0.0,-,-,-,100.0,-,-,-,-,-,-,-,-,-,-,48.31,-,-,-,-,-,-,-,-,-,0.0,-,-,-,-,-,0.0,-,-,-,-,0.0,-,-,-,-,-,-,-,-,-,-,-,0.0,-,-,-,-,-,-,-,-,0.0,-,-,-,0.0,66.2,27.08,0.2223042
1066,4562,14661,Osaka A.,1986,,-,-,-,0.0,-,-,-,-,-,-,-,-,-,0.0,-,-,-,0.0,-,-,0.0,0.0,-,-,-,-,-,0.0,-,-,-,0.0,-,-,-,-,-,-,-,-,-,-,0.0,-,-,-,-,-,-,-,-,-,-,-,-,-,-,-,-,-,0.0,-,-,-,-,-,-,47.62,-,-,0.0,-,-,-,-,-,-,-,0.0,-,-,-,-,-,-,-,-,-,-,-,0.0,-,-,-,-,-,-,,-,0.0,-,-,-,-,-,-,-,-,-,-,4.76,-,-,-,-,-,-,-,-,-,-,-,-,-,-,-,-,0.0,-,-,-,0.0,-,-,-,-,0.0,-,-,-,100.0,-,-,-,-,-,-,-,-,-,-,47.62,-,-,-,-,-,-,-,-,-,0.0,-,-,-,-,-,0.0,-,-,-,-,0.0,-,-,-,-,-,-,-,-,-,-,-,0.0,-,-,-,-,-,-,-,-,0.0,-,-,-,0.0,60.9,25.55,0.1917809
1067,4562,14662,Osaka A.,1986,,-,-,-,0.0,-,-,-,-,-,-,-,-,-,0.0,-,-,-,0.0,-,-,0.0,0.0,-,-,-,-,-,0.0,-,-,-,0.0,-,-,-,-,-,-,-,-,-,-,0.0,-,-,-,-,-,-,-,-,-,-,-,-,-,-,-,-,-,0.0,-,-,-,-,-,-,47.17,-,-,0.0,-,-,-,-,-,-,-,0.0,-,-,-,-,-,-,-,-,-,-,-,0.0,-,-,-,-,-,-,,-,0.0,-,-,-,-,-,-,-,-,-,-,5.66,-,-,-,-,-,-,-,-,-,-,-,-,-,-,-,-,0.0,-,-,-,0.0,-,-,-,-,0.0,-,-,-,100.0,-,-,-,-,-,-,-,-,-,-,47.17,-,-,-,-,-,-,-,-,-,0.0,-,-,-,-,-,0.0,-,-,-,-,0.0,-,-,-,-,-,-,-,-,-,-,-,0.0,-,-,-,-,-,-,-,-,0.0,-,-,-,0.0,62.8,25.9,0.2123552
1068,4562,14663,Osaka A.,1986,,-,-,-,0.0,-,-,-,-,-,-,-,-,-,0.0,-,-,-,0.0,-,-,0.0,0.0,-,-,-,-,-,0.0,-,-,-,0.0,-,-,-,-,-,-,-,-,-,-,0.0,-,-,-,-,-,-,-,-,-,-,-,-,-,-,-,-,-,0.0,-,-,-,-,-,-,46.51,-,-,0.0,-,-,-,-,-,-,-,0.0,-,-,-,-,-,-,-,-,-,-,-,0.0,-,-,-,-,-,-,,-,0.0,-,-,-,-,-,-,-,-,-,-,6.98,-,-,-,-,-,-,-,-,-,-,-,-,-,-,-,-,0.0,-,-,-,0.0,-,-,-,-,0.0,-,-,-,100.0,-,-,-,-,-,-,-,-,-,-,46.51,-,-,-,-,-,-,-,-,-,0.0,-,-,-,-,-,0.0,-,-,-,-,0.0,-,-,-,-,-,-,-,-,-,-,-,0.0,-,-,-,-,-,-,-,-,0.0,-,-,-,0.0,64.2,26.66,0.204051
1069,4562,14664,Osaka A.,1986,,-,-,-,0.0,-,-,-,-,-,-,-,-,-,0.0,-,-,-,0.0,-,-,0.0,0.0,-,-,-,-,-,0.0,-,-,-,0.0,-,-,-,-,-,-,-,-,-,-,0.0,-,-,-,-,-,-,-,-,-,-,-,-,-,-,-,-,-,0.0,-,-,-,-,-,-,45.87,-,-,0.0,-,-,-,-,-,-,-,0.0,-,-,-,-,-,-,-,-,-,-,-,0.0,-,-,-,-,-,-,,-,0.0,-,-,-,-,-,-,-,-,-,-,8.26,-,-,-,-,-,-,-,-,-,-,-,-,-,-,-,-,0.0,-,-,-,0.0,-,-,-,-,0.0,-,-,-,100.0,-,-,-,-,-,-,-,-,-,-,45.87,-,-,-,-,-,-,-,-,-,0.0,-,-,-,-,-,0.0,-,-,-,-,0.0,-,-,-,-,-,-,-,-,-,-,-,0.0,-,-,-,-,-,-,-,-,0.0,-,-,-,0.0,66.1,27.08,0.2204579
1070,4562,14665,Osaka A.,1986,,-,-,-,0.0,-,-,-,-,-,-,-,-,-,0.0,-,-,-,0.0,-,-,0.0,0.0,-,-,-,-,-,0.0,-,-,-,0.0,-,-,-,-,-,-,-,-,-,-,0.0,-,-,-,-,-,-,-,-,-,-,-,-,-,-,-,-,-,0.0,-,-,-,-,-,-,45.45454,-,-,0.0,-,-,-,-,-,-,-,0.0,-,-,-,-,-,-,-,-,-,-,-,0.0,-,-,-,-,-,-,,-,0.0,-,-,-,-,-,-,-,-,-,-,9.090909,-,-,-,-,-,-,-,-,-,-,-,-,-,-,-,-,0.0,-,-,-,0.0,-,-,-,-,0.0,-,-,-,100.0,-,-,-,-,-,-,-,-,-,-,45.45454,-,-,-,-,-,-,-,-,-,0.0,-,-,-,-,-,0.0,-,-,-,-,0.0,-,-,-,-,-,-,-,-,-,-,-,0.0,-,-,-,-,-,-,-,-,0.0,-,-,-,0.0,68.3,27.83,0.2270931
1071,4562,14666,Osaka A.,1986,,-,-,-,0.0,-,-,-,-,-,-,-,-,-,0.0,-,-,-,0.0,-,-,0.0,0.0,-,-,-,-,-,0.0,-,-,-,0.0,-,-,-,-,-,-,-,-,-,-,0.0,-,-,-,-,-,-,-,-,-,-,-,-,-,-,-,-,-,0.0,-,-,-,-,-,-,45.0455,-,-,0.0,-,-,-,-,-,-,-,0.0,-,-,-,-,-,-,-,-,-,-,-,0.0,-,-,-,-,-,-,,-,0.0,-,-,-,-,-,-,-,-,-,-,9.90901,-,-,-,-,-,-,-,-,-,-,-,-,-,-,-,-,0.0,-,-,-,0.0,-,-,-,-,0.0,-,-,-,100.0,-,-,-,-,-,-,-,-,-,-,45.0455,-,-,-,-,-,-,-,-,-,0.0,-,-,-,-,-,0.0,-,-,-,-,0.0,-,-,-,-,-,-,-,-,-,-,-,0.0,-,-,-,-,-,-,-,-,0.0,-,-,-,0.0,68.0,27.7,0.2274368
1072,4562,14667,Osaka A.,1986,,-,-,-,0.0,-,-,-,-,-,-,-,-,-,0.0,-,-,-,0.0,-,-,0.0,0.0,-,-,-,-,-,0.0,-,-,-,0.0,-,-,-,-,-,-,-,-,-,-,0.0,-,-,-,-,-,-,-,-,-,-,-,-,-,-,-,-,-,0.0,-,-,-,-,-,-,44.44444,-,-,0.0,-,-,-,-,-,-,-,0.0,-,-,-,-,-,-,-,-,-,-,-,0.0,-,-,-,-,-,-,,-,0.0,-,-,-,-,-,-,-,-,-,-,11.11111,-,-,-,-,-,-,-,-,-,-,-,-,-,-,-,-,0.0,-,-,-,0.0,-,-,-,-,0.0,-,-,-,100.0,-,-,-,-,-,-,-,-,-,-,44.44444,-,-,-,-,-,-,-,-,-,0.0,-,-,-,-,-,0.0,-,-,-,-,0.0,-,-,-,-,-,-,-,-,-,-,-,0.0,-,-,-,-,-,-,-,-,0.0,-,-,-,0.0,69.2,28.3,0.2226148
1073,4562,14668,Osaka A.,1986,,-,-,-,0.0,-,-,-,-,-,-,-,-,-,0.0,-,-,-,0.0,-,-,0.0,0.0,-,-,-,-,-,0.0,-,-,-,0.0,-,-,-,-,-,-,-,-,-,-,0.0,-,-,-,-,-,-,-,-,-,-,-,-,-,-,-,-,-,0.0,-,-,-,-,-,-,43.48,-,-,0.0,-,-,-,-,-,-,-,0.0,-,-,-,-,-,-,-,-,-,-,-,0.0,-,-,-,-,-,-,,-,0.0,-,-,-,-,-,-,-,-,-,-,13.04,-,-,-,-,-,-,-,-,-,-,-,-,-,-,-,-,0.0,-,-,-,0.0,-,-,-,-,0.0,-,-,-,100.0,-,-,-,-,-,-,-,-,-,-,43.48,-,-,-,-,-,-,-,-,-,0.0,-,-,-,-,-,0.0,-,-,-,-,0.0,-,-,-,-,-,-,-,-,-,-,-,0.0,-,-,-,-,-,-,-,-,0.0,-,-,-,0.0,70.4,28.49,0.2355213
1074,4562,14669,Osaka A.,1986,,-,-,-,0.0,-,-,-,-,-,-,-,-,-,0.0,-,-,-,0.0,-,-,0.0,0.0,-,-,-,-,-,0.0,-,-,-,0.0,-,-,-,-,-,-,-,-,-,-,0.0,-,-,-,-,-,-,-,-,-,-,-,-,-,-,-,-,-,0.0,-,-,-,-,-,-,42.92,-,-,0.0,-,-,-,-,-,-,-,0.0,-,-,-,-,-,-,-,-,-,-,-,0.0,-,-,-,-,-,-,,-,0.0,-,-,-,-,-,-,-,-,-,-,14.16,-,-,-,-,-,-,-,-,-,-,-,-,-,-,-,-,0.0,-,-,-,0.0,-,-,-,-,0.0,-,-,-,100.0,-,-,-,-,-,-,-,-,-,-,42.92,-,-,-,-,-,-,-,-,-,0.0,-,-,-,-,-,0.0,-,-,-,-,0.0,-,-,-,-,-,-,-,-,-,-,-,0.0,-,-,-,-,-,-,-,-,0.0,-,-,-,0.0,71.9,29.23,0.2299008
1075,4562,14670,Osaka A.,1986,,-,-,-,0.0,-,-,-,-,-,-,-,-,-,0.0,-,-,-,0.0,-,-,0.0,0.0,-,-,-,-,-,0.0,-,-,-,0.0,-,-,-,-,-,-,-,-,-,-,0.0,-,-,-,-,-,-,-,-,-,-,-,-,-,-,-,-,-,0.0,-,-,-,-,-,-,41.66583,-,-,0.0,-,-,-,-,-,-,-,0.0,-,-,-,-,-,-,-,-,-,-,-,0.0,-,-,-,-,-,-,,-,0.0,-,-,-,-,-,-,-,-,-,-,16.66833,-,-,-,-,-,-,-,-,-,-,-,-,-,-,-,-,0.0,-,-,-,0.0,-,-,-,-,0.0,-,-,-,100.0,-,-,-,-,-,-,-,-,-,-,41.66583,-,-,-,-,-,-,-,-,-,0.0,-,-,-,-,-,0.0,-,-,-,-,0.0,-,-,-,-,-,-,-,-,-,-,-,0.0,-,-,-,-,-,-,-,-,0.0,-,-,-,0.0,69.3,27.88,0.2428265
1076,4562,14671,Osaka A.,1986,,-,-,-,0.0,-,-,-,-,-,-,-,-,-,0.0,-,-,-,0.0,-,-,0.0,0.0,-,-,-,-,-,0.0,-,-,-,0.0,-,-,-,-,-,-,-,-,-,-,0.0,-,-,-,-,-,-,-,-,-,-,-,-,-,-,-,-,-,0.0,-,-,-,-,-,-,40.0,-,-,0.0,-,-,-,-,-,-,-,0.0,-,-,-,-,-,-,-,-,-,-,-,0.0,-,-,-,-,-,-,,-,0.0,-,-,-,-,-,-,-,-,-,-,20.0,-,-,-,-,-,-,-,-,-,-,-,-,-,-,-,-,0.0,-,-,-,0.0,-,-,-,-,0.0,-,-,-,100.0,-,-,-,-,-,-,-,-,-,-,40.0,-,-,-,-,-,-,-,-,-,0.0,-,-,-,-,-,0.0,-,-,-,-,0.0,-,-,-,-,-,-,-,-,-,-,-,0.0,-,-,-,-,-,-,-,-,0.0,-,-,-,0.0,66.4,26.74,0.2415857
