Repository: jacobergzhou/Poisson-Ratio

File: Non_metal_07242019.csv (part 15 of 91)
Index,Code,Glass #,Author,Year,Trademark,glass_comp,Ag2O,AgI,Al,Al2O3,AlF3,AlN,As,As2O3,As2O5,As2S3,As2Se3,AsSe,B,B2O3,BaCl2,BaF2,BaO,BeF2,BeO,Bi2O3,BiCl3,Br,Ca,CaF2,CaO,Cd,CdCl2,CdF2,CdO,Ce2O3,CeF3,CeO2,Cl,Co3O4,CoO,Cr2O3,Cs2O,CsCl,CsF,Cu2O,CuO,Dy2O3,Er,Er2O3,ErF3,Eu,Eu2O3,EuF3,F,Fe,Fe2O3,FeO,Ga,Ga2O3,Ga2S3,Ga2Se3,GaF3,Gd2O3,GdF3,Ge,GeO2,GeS2,GeSe2,H2O,HfF4,HfO2,Hg,Ho2O3,I,InF3,K,K2O,K2S,K2SO4,KBr,KCl,KF,KHF2,La,La2O3,La2S3,LaF3,Li,Li2O,Li2S,Li2SO4,LiBr,LiCl,LiF,LiI,MgF2,MgO,Mn2O3,MnF2,MnO,MnO2,MoO2,MoO3,N,Na,Na2O,Na2S,Na2SO4,NaCl,NaF,NaPO3,Nb2O5,Nd,Nd2O3,NdF3,NH4NO3,NiO,O,OH,P,P2O5,Pb,PbCl2,PbF2,PbO,PdO,Pr2O3,Pr6O11,PrF3,Rb2O,RbF,Rh2O3,RuO2,S,Sb,Sb2O3,Sb2S3,Sc2O3,Se,Si,Si3N4,SiC,SiO2,Sm2O3,Sn,SnO,SnO2,SO2,SO3,Sr,SrCl2,SrF2,SrO,Ta2O3,Ta2O5,Tb2O3,TbF3,Te,TeO2,Th,ThF4,ThO2,TiO2,Tl,Tl2O,Tl2Se,TlSe,Tm2O3,U,U3O8,UO2,V,V2O5,VO6,WO3,Y,Y2O3,Yb2O3,YbF3,YF3,ZnCl2,ZnF2,ZnO,ZnSO4,ZrF4,ZrO2,Young's modulus E (GPa),Shear modulus G (GPa),Poisson's ratio v
# 1025,11956,136015,Malmendier J.W.,1975,nan,(Al2O3)26.79495268 (B2O3)36.60061366 (BeO)18.30447183 (MgO)18.29996183 ,0.0,0,0.0,26.79495268,0.0,0.0,0.0,0.0,0.0,0,0,0,0.0,36.60061366,0,0.0,0.0,0.0,18.30447183,0.0,0.0,0,0.0,0.0,0.0,0.0,0,0,0.0,0.0,0,0.0,0.0,0.0,0.0,0.0,0.0,0,0.0,0.0,0.0,0.0,0.0,0.0,0,0.0,0.0,0,0.0,0.0,0.0,0.0,0.0,0.0,0,0,0,0.0,0,0.0,0.0,0,0,0.0,0,0.0,0.0,0.0,0,0.0,0.0,0.0,0,0,0.0,0.0,0,0.0,0.0,0.0,0,0.0,0.0,0.0,0,0,0,0.0,0.0,0,0.0,18.29996183,0.0,0,0.0,0.0,0.0,0.0,0.0,0.0,0.0,0.0,0.0,0.0,0.0,0.0,0.0,0.0,0.0,0.0,0.0,0.0,0.0,0.0,0.0,0.0,0.0,0.0,0.0,0.0,0.0,0.0,0.0,0,0.0,0.0,0.0,0.0,0.0,0.0,0.0,0,0.0,0.0,0.0,0.0,0.0,0.0,0.0,0,0.0,0.0,0.0,0.0,0.0,0,0.0,0.0,0.0,0.0,0.0,0,0.0,0.0,0.0,0.0,0,0.0,0.0,0.0,0,0,0,0.0,0.0,0.0,0.0,0.0,0.0,0.0,0.0,0.0,0.0,0.0,0.0,0.0,0.0,0.0,0,0.0,0.0,119.0,46.12,0.29
# 1026,11956,136021,Malmendier J.W.,1975,nan,(Al2O3)18.0008482 (B2O3)40.992745899999996 (MgO)41.006405900000004 ,0.0,0,0.0,18.0008482,0.0,0.0,0.0,0.0,0.0,0,0,0,0.0,40.992745899999996,0,0.0,0.0,0.0,0.0,0.0,0.0,0,0.0,0.0,0.0,0.0,0,0,0.0,0.0,0,0.0,0.0,0.0,0.0,0.0,0.0,0,0.0,0.0,0.0,0.0,0.0,0.0,0,0.0,0.0,0,0.0,0.0,0.0,0.0,0.0,0.0,0,0,0,0.0,0,0.0,0.0,0,0,0.0,0,0.0,0.0,0.0,0,0.0,0.0,0.0,0,0,0.0,0.0,0,0.0,0.0,0.0,0,0.0,0.0,0.0,0,0,0,0.0,0.0,0,0.0,41.006405900000004,0.0,0,0.0,0.0,0.0,0.0,0.0,0.0,0.0,0.0,0.0,0.0,0.0,0.0,0.0,0.0,0.0,0.0,0.0,0.0,0.0,0.0,0.0,0.0,0.0,0.0,0.0,0.0,0.0,0.0,0.0,0,0.0,0.0,0.0,0.0,0.0,0.0,0.0,0,0.0,0.0,0.0,0.0,0.0,0.0,0.0,0,0.0,0.0,0.0,0.0,0.0,0,0.0,0.0,0.0,0.0,0.0,0,0.0,0.0,0.0,0.0,0,0.0,0.0,0.0,0,0,0,0.0,0.0,0.0,0.0,0.0,0.0,0.0,0.0,0.0,0.0,0.0,0.0,0.0,0.0,0.0,0,0.0,0.0,97.1,37.63,0.29
# 1027,11956,136022,Malmendier J.W.,1975,nan,(Al2O3)21.79176768 (B2O3)36.62675778 (MgO)36.58444756 (Ta2O5)4.997026984 ,0.0,0,0.0,21.79176768,0.0,0.0,0.0,0.0,0.0,0,0,0,0.0,36.62675778,0,0.0,0.0,0.0,0.0,0.0,0.0,0,0.0,0.0,0.0,0.0,0,0,0.0,0.0,0,0.0,0.0,0.0,0.0,0.0,0.0,0,0.0,0.0,0.0,0.0,0.0,0.0,0,0.0,0.0,0,0.0,0.0,0.0,0.0,0.0,0.0,0,0,0,0.0,0,0.0,0.0,0,0,0.0,0,0.0,0.0,0.0,0,0.0,0.0,0.0,0,0,0.0,0.0,0,0.0,0.0,0.0,0,0.0,0.0,0.0,0,0,0,0.0,0.0,0,0.0,36.58444756,0.0,0,0.0,0.0,0.0,0.0,0.0,0.0,0.0,0.0,0.0,0.0,0.0,0.0,0.0,0.0,0.0,0.0,0.0,0.0,0.0,0.0,0.0,0.0,0.0,0.0,0.0,0.0,0.0,0.0,0.0,0,0.0,0.0,0.0,0.0,0.0,0.0,0.0,0,0.0,0.0,0.0,0.0,0.0,0.0,0.0,0,0.0,0.0,0.0,0.0,0.0,0,0.0,0.0,0.0,4.997026984,0.0,0,0.0,0.0,0.0,0.0,0,0.0,0.0,0.0,0,0,0,0.0,0.0,0.0,0.0,0.0,0.0,0.0,0.0,0.0,0.0,0.0,0.0,0.0,0.0,0.0,0,0.0,0.0,110.0,42.63,0.29
# 1028,11956,136024,Malmendier J.W.,1975,nan,(Al2O3)16.79454289 (B2O3)36.61010593 (La2O3)9.999835003 (MgO)36.59551617 ,0.0,0,0.0,16.79454289,0.0,0.0,0.0,0.0,0.0,0,0,0,0.0,36.61010593,0,0.0,0.0,0.0,0.0,0.0,0.0,0,0.0,0.0,0.0,0.0,0,0,0.0,0.0,0,0.0,0.0,0.0,0.0,0.0,0.0,0,0.0,0.0,0.0,0.0,0.0,0.0,0,0.0,0.0,0,0.0,0.0,0.0,0.0,0.0,0.0,0,0,0,0.0,0,0.0,0.0,0,0,0.0,0,0.0,0.0,0.0,0,0.0,0.0,0.0,0,0,0.0,0.0,0,0.0,0.0,9.999835003,0,0.0,0.0,0.0,0,0,0,0.0,0.0,0,0.0,36.59551617,0.0,0,0.0,0.0,0.0,0.0,0.0,0.0,0.0,0.0,0.0,0.0,0.0,0.0,0.0,0.0,0.0,0.0,0.0,0.0,0.0,0.0,0.0,0.0,0.0,0.0,0.0,0.0,0.0,0.0,0.0,0,0.0,0.0,0.0,0.0,0.0,0.0,0.0,0,0.0,0.0,0.0,0.0,0.0,0.0,0.0,0,0.0,0.0,0.0,0.0,0.0,0,0.0,0.0,0.0,0.0,0.0,0,0.0,0.0,0.0,0.0,0,0.0,0.0,0.0,0,0,0,0.0,0.0,0.0,0.0,0.0,0.0,0.0,0.0,0.0,0.0,0.0,0.0,0.0,0.0,0.0,0,0.0,0.0,109.0,42.24,0.29
# 1029,11956,136025,Malmendier J.W.,1975,nan,(Al2O3)12.85138 (B2O3)34.97804 (CdO)17.1754 (MgO)34.99518 ,0.0,0,0.0,12.85138,0.0,0.0,0.0,0.0,0.0,0,0,0,0.0,34.97804,0,0.0,0.0,0.0,0.0,0.0,0.0,0,0.0,0.0,0.0,0.0,0,0,17.1754,0.0,0,0.0,0.0,0.0,0.0,0.0,0.0,0,0.0,0.0,0.0,0.0,0.0,0.0,0,0.0,0.0,0,0.0,0.0,0.0,0.0,0.0,0.0,0,0,0,0.0,0,0.0,0.0,0,0,0.0,0,0.0,0.0,0.0,0,0.0,0.0,0.0,0,0,0.0,0.0,0,0.0,0.0,0.0,0,0.0,0.0,0.0,0,0,0,0.0,0.0,0,0.0,34.99518,0.0,0,0.0,0.0,0.0,0.0,0.0,0.0,0.0,0.0,0.0,0.0,0.0,0.0,0.0,0.0,0.0,0.0,0.0,0.0,0.0,0.0,0.0,0.0,0.0,0.0,0.0,0.0,0.0,0.0,0.0,0,0.0,0.0,0.0,0.0,0.0,0.0,0.0,0,0.0,0.0,0.0,0.0,0.0,0.0,0.0,0,0.0,0.0,0.0,0.0,0.0,0,0.0,0.0,0.0,0.0,0.0,0,0.0,0.0,0.0,0.0,0,0.0,0.0,0.0,0,0,0,0.0,0.0,0.0,0.0,0.0,0.0,0.0,0.0,0.0,0.0,0.0,0.0,0.0,0.0,0.0,0,0.0,0.0,107.0,41.47,0.29
# 1030,11956,136026,Malmendier J.W.,1975,nan,(Al2O3)15.54403876 (B2O3)33.89640729 (CdO)8.320647334 (MgO)42.23890662 ,0.0,0,0.0,15.54403876,0.0,0.0,0.0,0.0,0.0,0,0,0,0.0,33.89640729,0,0.0,0.0,0.0,0.0,0.0,0.0,0,0.0,0.0,0.0,0.0,0,0,8.320647334,0.0,0,0.0,0.0,0.0,0.0,0.0,0.0,0,0.0,0.0,0.0,0.0,0.0,0.0,0,0.0,0.0,0,0.0,0.0,0.0,0.0,0.0,0.0,0,0,0,0.0,0,0.0,0.0,0,0,0.0,0,0.0,0.0,0.0,0,0.0,0.0,0.0,0,0,0.0,0.0,0,0.0,0.0,0.0,0,0.0,0.0,0.0,0,0,0,0.0,0.0,0,0.0,42.23890662,0.0,0,0.0,0.0,0.0,0.0,0.0,0.0,0.0,0.0,0.0,0.0,0.0,0.0,0.0,0.0,0.0,0.0,0.0,0.0,0.0,0.0,0.0,0.0,0.0,0.0,0.0,0.0,0.0,0.0,0.0,0,0.0,0.0,0.0,0.0,0.0,0.0,0.0,0,0.0,0.0,0.0,0.0,0.0,0.0,0.0,0,0.0,0.0,0.0,0.0,0.0,0,0.0,0.0,0.0,0.0,0.0,0,0.0,0.0,0.0,0.0,0,0.0,0.0,0.0,0,0,0,0.0,0.0,0.0,0.0,0.0,0.0,0.0,0.0,0.0,0.0,0.0,0.0,0.0,0.0,0.0,0,0.0,0.0,106.0,41.08,0.29
# 1031,11957,136037,Malmendier J.W.,1975,nan,(Al2O3)17.99482 (B2O3)52.00931 (MgO)29.99587 ,0.0,0,0.0,17.99482,0.0,0.0,0.0,0.0,0.0,0,0,0,0.0,52.00931,0,0.0,0.0,0.0,0.0,0.0,0.0,0,0.0,0.0,0.0,0.0,0,0,0.0,0.0,0,0.0,0.0,0.0,0.0,0.0,0.0,0,0.0,0.0,0.0,0.0,0.0,0.0,0,0.0,0.0,0,0.0,0.0,0.0,0.0,0.0,0.0,0,0,0,0.0,0,0.0,0.0,0,0,0.0,0,0.0,0.0,0.0,0,0.0,0.0,0.0,0,0,0.0,0.0,0,0.0,0.0,0.0,0,0.0,0.0,0.0,0,0,0,0.0,0.0,0,0.0,29.99587,0.0,0,0.0,0.0,0.0,0.0,0.0,0.0,0.0,0.0,0.0,0.0,0.0,0.0,0.0,0.0,0.0,0.0,0.0,0.0,0.0,0.0,0.0,0.0,0.0,0.0,0.0,0.0,0.0,0.0,0.0,0,0.0,0.0,0.0,0.0,0.0,0.0,0.0,0,0.0,0.0,0.0,0.0,0.0,0.0,0.0,0,0.0,0.0,0.0,0.0,0.0,0,0.0,0.0,0.0,0.0,0.0,0,0.0,0.0,0.0,0.0,0,0.0,0.0,0.0,0,0,0,0.0,0.0,0.0,0.0,0.0,0.0,0.0,0.0,0.0,0.0,0.0,0.0,0.0,0.0,0.0,0,0.0,0.0,93.7,36.31,0.29
# 1032,12107,72804,Petrova V.Z.,1967,nan,(Al2O3)13.98875538 (Fe2O3)0.15269995 (MgO)32.66628922 (SiO2)43.19597575 (TiO2)9.996279701 ,0.0,0,0.0,13.98875538,0.0,0.0,0.0,0.0,0.0,0,0,0,0.0,0.0,0,0.0,0.0,0.0,0.0,0.0,0.0,0,0.0,0.0,0.0,0.0,0,0,0.0,0.0,0,0.0,0.0,0.0,0.0,0.0,0.0,0,0.0,0.0,0.0,0.0,0.0,0.0,0,0.0,0.0,0,0.0,0.0,0.15269995,0.0,0.0,0.0,0,0,0,0.0,0,0.0,0.0,0,0,0.0,0,0.0,0.0,0.0,0,0.0,0.0,0.0,0,0,0.0,0.0,0,0.0,0.0,0.0,0,0.0,0.0,0.0,0,0,0,0.0,0.0,0,0.0,32.66628922,0.0,0,0.0,0.0,0.0,0.0,0.0,0.0,0.0,0.0,0.0,0.0,0.0,0.0,0.0,0.0,0.0,0.0,0.0,0.0,0.0,0.0,0.0,0.0,0.0,0.0,0.0,0.0,0.0,0.0,0.0,0,0.0,0.0,0.0,0.0,0.0,0.0,0.0,0,0.0,0.0,0.0,0.0,0.0,43.19597575,0.0,0,0.0,0.0,0.0,0.0,0.0,0,0.0,0.0,0.0,0.0,0.0,0,0.0,0.0,0.0,0.0,0,9.996279701,0.0,0.0,0,0,0,0.0,0.0,0.0,0.0,0.0,0.0,0.0,0.0,0.0,0.0,0.0,0.0,0.0,0.0,0.0,0,0.0,0.0,101.0,46.89,0.29
# 1033,12172,137486,Dumbaugh W.H.,1974,nan,(Al2O3)11.14173482 (CaO)5.59367644 (La2O3)5.568007405 (MgO)22.29650965 (SiO2)44.587129299999994 (TiO2)5.51893534 (Y2O3)5.294007041 ,0.0,0,0.0,11.14173482,0.0,0.0,0.0,0.0,0.0,0,0,0,0.0,0.0,0,0.0,0.0,0.0,0.0,0.0,0.0,0,0.0,0.0,5.59367644,0.0,0,0,0.0,0.0,0,0.0,0.0,0.0,0.0,0.0,0.0,0,0.0,0.0,0.0,0.0,0.0,0.0,0,0.0,0.0,0,0.0,0.0,0.0,0.0,0.0,0.0,0,0,0,0.0,0,0.0,0.0,0,0,0.0,0,0.0,0.0,0.0,0,0.0,0.0,0.0,0,0,0.0,0.0,0,0.0,0.0,5.568007405,0,0.0,0.0,0.0,0,0,0,0.0,0.0,0,0.0,22.29650965,0.0,0,0.0,0.0,0.0,0.0,0.0,0.0,0.0,0.0,0.0,0.0,0.0,0.0,0.0,0.0,0.0,0.0,0.0,0.0,0.0,0.0,0.0,0.0,0.0,0.0,0.0,0.0,0.0,0.0,0.0,0,0.0,0.0,0.0,0.0,0.0,0.0,0.0,0,0.0,0.0,0.0,0.0,0.0,44.587129299999994,0.0,0,0.0,0.0,0.0,0.0,0.0,0,0.0,0.0,0.0,0.0,0.0,0,0.0,0.0,0.0,0.0,0,5.51893534,0.0,0.0,0,0,0,0.0,0.0,0.0,0.0,0.0,0.0,0.0,0.0,5.294007041,0.0,0.0,0.0,0.0,0.0,0.0,0,0.0,0.0,119.0,46.12,0.29
# 1034,12172,137488,Dumbaugh W.H.,1974,nan,(Al2O3)12.51118302 (CaO)0.156883686 (La2O3)6.210971715 (MgO)25.10215568 (SiO2)43.78001063 (TiO2)6.277822411 (Y2O3)5.9609728539999995 ,0.0,0,0.0,12.51118302,0.0,0.0,0.0,0.0,0.0,0,0,0,0.0,0.0,0,0.0,0.0,0.0,0.0,0.0,0.0,0,0.0,0.0,0.156883686,0.0,0,0,0.0,0.0,0,0.0,0.0,0.0,0.0,0.0,0.0,0,0.0,0.0,0.0,0.0,0.0,0.0,0,0.0,0.0,0,0.0,0.0,0.0,0.0,0.0,0.0,0,0,0,0.0,0,0.0,0.0,0,0,0.0,0,0.0,0.0,0.0,0,0.0,0.0,0.0,0,0,0.0,0.0,0,0.0,0.0,6.210971715,0,0.0,0.0,0.0,0,0,0,0.0,0.0,0,0.0,25.10215568,0.0,0,0.0,0.0,0.0,0.0,0.0,0.0,0.0,0.0,0.0,0.0,0.0,0.0,0.0,0.0,0.0,0.0,0.0,0.0,0.0,0.0,0.0,0.0,0.0,0.0,0.0,0.0,0.0,0.0,0.0,0,0.0,0.0,0.0,0.0,0.0,0.0,0.0,0,0.0,0.0,0.0,0.0,0.0,43.78001063,0.0,0,0.0,0.0,0.0,0.0,0.0,0,0.0,0.0,0.0,0.0,0.0,0,0.0,0.0,0.0,0.0,0,6.277822411,0.0,0.0,0,0,0,0.0,0.0,0.0,0.0,0.0,0.0,0.0,0.0,5.9609728539999995,0.0,0.0,0.0,0.0,0.0,0.0,0,0.0,0.0,129.0,50.0,0.29
# 1035,12172,137490,Dumbaugh W.H.,1974,nan,(Al2O3)17.99391059 (CaO)4.982278851 (La2O3)7.003039147000001 (MgO)15.94377913 (SiO2)39.06017835 (TiO2)10.02678605 (Y2O3)4.990027894 ,0.0,0,0.0,17.99391059,0.0,0.0,0.0,0.0,0.0,0,0,0,0.0,0.0,0,0.0,0.0,0.0,0.0,0.0,0.0,0,0.0,0.0,4.982278851,0.0,0,0,0.0,0.0,0,0.0,0.0,0.0,0.0,0.0,0.0,0,0.0,0.0,0.0,0.0,0.0,0.0,0,0.0,0.0,0,0.0,0.0,0.0,0.0,0.0,0.0,0,0,0,0.0,0,0.0,0.0,0,0,0.0,0,0.0,0.0,0.0,0,0.0,0.0,0.0,0,0,0.0,0.0,0,0.0,0.0,7.003039147000001,0,0.0,0.0,0.0,0,0,0,0.0,0.0,0,0.0,15.94377913,0.0,0,0.0,0.0,0.0,0.0,0.0,0.0,0.0,0.0,0.0,0.0,0.0,0.0,0.0,0.0,0.0,0.0,0.0,0.0,0.0,0.0,0.0,0.0,0.0,0.0,0.0,0.0,0.0,0.0,0.0,0,0.0,0.0,0.0,0.0,0.0,0.0,0.0,0,0.0,0.0,0.0,0.0,0.0,39.06017835,0.0,0,0.0,0.0,0.0,0.0,0.0,0,0.0,0.0,0.0,0.0,0.0,0,0.0,0.0,0.0,0.0,0,10.02678605,0.0,0.0,0,0,0,0.0,0.0,0.0,0.0,0.0,0.0,0.0,0.0,4.990027894,0.0,0.0,0.0,0.0,0.0,0.0,0,0.0,0.0,120.0,46.51,0.29
# 1036,12172,137494,Dumbaugh W.H.,1974,nan,(Al2O3)11.03040967 (CaO)3.980531708 (La2O3)7.009018854 (MgO)11.92865209 (SiO2)41.00875031 (TiO2)25.04263736 ,0.0,0,0.0,11.03040967,0.0,0.0,0.0,0.0,0.0,0,0,0,0.0,0.0,0,0.0,0.0,0.0,0.0,0.0,0.0,0,0.0,0.0,3.980531708,0.0,0,0,0.0,0.0,0,0.0,0.0,0.0,0.0,0.0,0.0,0,0.0,0.0,0.0,0.0,0.0,0.0,0,0.0,0.0,0,0.0,0.0,0.0,0.0,0.0,0.0,0,0,0,0.0,0,0.0,0.0,0,0,0.0,0,0.0,0.0,0.0,0,0.0,0.0,0.0,0,0,0.0,0.0,0,0.0,0.0,7.009018854,0,0.0,0.0,0.0,0,0,0,0.0,0.0,0,0.0,11.92865209,0.0,0,0.0,0.0,0.0,0.0,0.0,0.0,0.0,0.0,0.0,0.0,0.0,0.0,0.0,0.0,0.0,0.0,0.0,0.0,0.0,0.0,0.0,0.0,0.0,0.0,0.0,0.0,0.0,0.0,0.0,0,0.0,0.0,0.0,0.0,0.0,0.0,0.0,0,0.0,0.0,0.0,0.0,0.0,41.00875031,0.0,0,0.0,0.0,0.0,0.0,0.0,0,0.0,0.0,0.0,0.0,0.0,0,0.0,0.0,0.0,0.0,0,25.04263736,0.0,0.0,0,0,0,0.0,0.0,0.0,0.0,0.0,0.0,0.0,0.0,0.0,0.0,0.0,0.0,0.0,0.0,0.0,0,0.0,0.0,120.0,46.51,0.29
# 1037,12180,137597,Dumbaugh W.H.,1974,0,(Al2O3)10.2 (BeO)15.3 (CaO)5.1 (Fe2O3)0.2 (La2O3)2.6 (MgO)20.4 (SiO2)46.2 ,0.0,0,0.0,10.2,0.0,0.0,0.0,0.0,0.0,0,0,0,0.0,0.0,0,0.0,0.0,0.0,15.3,0.0,0.0,0,0.0,0.0,5.1,0.0,0,0,0.0,0.0,0,0.0,0.0,0.0,0.0,0.0,0.0,0,0.0,0.0,0.0,0.0,0.0,0.0,0,0.0,0.0,0,0.0,0.0,0.2,0.0,0.0,0.0,0,0,0,0.0,0,0.0,0.0,0,0,0.0,0,0.0,0.0,0.0,0,0.0,0.0,0.0,0,0,0.0,0.0,0,0.0,0.0,2.6,0,0.0,0.0,0.0,0,0,0,0.0,0.0,0,0.0,20.4,0.0,0,0.0,0.0,0.0,0.0,0.0,0.0,0.0,0.0,0.0,0.0,0.0,0.0,0.0,0.0,0.0,0.0,0.0,0.0,0.0,0.0,0.0,0.0,0.0,0.0,0.0,0.0,0.0,0.0,0.0,0,0.0,0.0,0.0,0.0,0.0,0.0,0.0,0,0.0,0.0,0.0,0.0,0.0,46.2,0.0,0,0.0,0.0,0.0,0.0,0.0,0,0.0,0.0,0.0,0.0,0.0,0,0.0,0.0,0.0,0.0,0,0.0,0.0,0.0,0,0,0,0.0,0.0,0.0,0.0,0.0,0.0,0.0,0.0,0.0,0.0,0.0,0.0,0.0,0.0,0.0,0,0.0,0.0,119.0,46.12,0.29
# 1038,12180,137598,Dumbaugh W.H.,1974,0,(Al2O3)10.5105326 (BeO)15.71574379 (CaO)5.205216191 (Fe2O3)0.100100215 (La2O3)5.2050111910000005 (MgO)15.71574379 (SiO2)47.54765223 ,0.0,0,0.0,10.5105326,0.0,0.0,0.0,0.0,0.0,0,0,0,0.0,0.0,0,0.0,0.0,0.0,15.71574379,0.0,0.0,0,0.0,0.0,5.205216191,0.0,0,0,0.0,0.0,0,0.0,0.0,0.0,0.0,0.0,0.0,0,0.0,0.0,0.0,0.0,0.0,0.0,0,0.0,0.0,0,0.0,0.0,0.100100215,0.0,0.0,0.0,0,0,0,0.0,0,0.0,0.0,0,0,0.0,0,0.0,0.0,0.0,0,0.0,0.0,0.0,0,0,0.0,0.0,0,0.0,0.0,5.2050111910000005,0,0.0,0.0,0.0,0,0,0,0.0,0.0,0,0.0,15.71574379,0.0,0,0.0,0.0,0.0,0.0,0.0,0.0,0.0,0.0,0.0,0.0,0.0,0.0,0.0,0.0,0.0,0.0,0.0,0.0,0.0,0.0,0.0,0.0,0.0,0.0,0.0,0.0,0.0,0.0,0.0,0,0.0,0.0,0.0,0.0,0.0,0.0,0.0,0,0.0,0.0,0.0,0.0,0.0,47.54765223,0.0,0,0.0,0.0,0.0,0.0,0.0,0,0.0,0.0,0.0,0.0,0.0,0,0.0,0.0,0.0,0.0,0,0.0,0.0,0.0,0,0,0,0.0,0.0,0.0,0.0,0.0,0.0,0.0,0.0,0.0,0.0,0.0,0.0,0.0,0.0,0.0,0,0.0,0.0,120.0,46.51,0.29
# 1039,12180,137604,Dumbaugh W.H.,1974,0,(Al2O3)8.8 (BeO)17.7 (MgO)29.5 (SiO2)35.3 (Y2O3)8.7 ,0.0,0,0.0,8.8,0.0,0.0,0.0,0.0,0.0,0,0,0,0.0,0.0,0,0.0,0.0,0.0,17.7,0.0,0.0,0,0.0,0.0,0.0,0.0,0,0,0.0,0.0,0,0.0,0.0,0.0,0.0,0.0,0.0,0,0.0,0.0,0.0,0.0,0.0,0.0,0,0.0,0.0,0,0.0,0.0,0.0,0.0,0.0,0.0,0,0,0,0.0,0,0.0,0.0,0,0,0.0,0,0.0,0.0,0.0,0,0.0,0.0,0.0,0,0,0.0,0.0,0,0.0,0.0,0.0,0,0.0,0.0,0.0,0,0,0,0.0,0.0,0,0.0,29.5,0.0,0,0.0,0.0,0.0,0.0,0.0,0.0,0.0,0.0,0.0,0.0,0.0,0.0,0.0,0.0,0.0,0.0,0.0,0.0,0.0,0.0,0.0,0.0,0.0,0.0,0.0,0.0,0.0,0.0,0.0,0,0.0,0.0,0.0,0.0,0.0,0.0,0.0,0,0.0,0.0,0.0,0.0,0.0,35.3,0.0,0,0.0,0.0,0.0,0.0,0.0,0,0.0,0.0,0.0,0.0,0.0,0,0.0,0.0,0.0,0.0,0,0.0,0.0,0.0,0,0,0,0.0,0.0,0.0,0.0,0.0,0.0,0.0,0.0,8.7,0.0,0.0,0.0,0.0,0.0,0.0,0,0.0,0.0,143.0,55.42,0.29
# 1040,12180,137617,Dumbaugh W.H.,1974,0,(Al2O3)5.7 (BeO)23.0 (MgO)34.6 (SiO2)28.8 (TiO2)2.2 (Y2O3)5.7 ,0.0,0,0.0,5.7,0.0,0.0,0.0,0.0,0.0,0,0,0,0.0,0.0,0,0.0,0.0,0.0,23.0,0.0,0.0,0,0.0,0.0,0.0,0.0,0,0,0.0,0.0,0,0.0,0.0,0.0,0.0,0.0,0.0,0,0.0,0.0,0.0,0.0,0.0,0.0,0,0.0,0.0,0,0.0,0.0,0.0,0.0,0.0,0.0,0,0,0,0.0,0,0.0,0.0,0,0,0.0,0,0.0,0.0,0.0,0,0.0,0.0,0.0,0,0,0.0,0.0,0,0.0,0.0,0.0,0,0.0,0.0,0.0,0,0,0,0.0,0.0,0,0.0,34.6,0.0,0,0.0,0.0,0.0,0.0,0.0,0.0,0.0,0.0,0.0,0.0,0.0,0.0,0.0,0.0,0.0,0.0,0.0,0.0,0.0,0.0,0.0,0.0,0.0,0.0,0.0,0.0,0.0,0.0,0.0,0,0.0,0.0,0.0,0.0,0.0,0.0,0.0,0,0.0,0.0,0.0,0.0,0.0,28.8,0.0,0,0.0,0.0,0.0,0.0,0.0,0,0.0,0.0,0.0,0.0,0.0,0,0.0,0.0,0.0,0.0,0,2.2,0.0,0.0,0,0,0,0.0,0.0,0.0,0.0,0.0,0.0,0.0,0.0,5.7,0.0,0.0,0.0,0.0,0.0,0.0,0,0.0,0.0,151.0,58.52,0.29
# 1041,12180,137622,Dumbaugh W.H.,1974,0,(Al2O3)5.7 (BeO)22.8 (La2O3)5.7 (MgO)23.0 (SiO2)34.2 (Ta2O5)2.9 (ZnO)5.7 ,0.0,0,0.0,5.7,0.0,0.0,0.0,0.0,0.0,0,0,0,0.0,0.0,0,0.0,0.0,0.0,22.8,0.0,0.0,0,0.0,0.0,0.0,0.0,0,0,0.0,0.0,0,0.0,0.0,0.0,0.0,0.0,0.0,0,0.0,0.0,0.0,0.0,0.0,0.0,0,0.0,0.0,0,0.0,0.0,0.0,0.0,0.0,0.0,0,0,0,0.0,0,0.0,0.0,0,0,0.0,0,0.0,0.0,0.0,0,0.0,0.0,0.0,0,0,0.0,0.0,0,0.0,0.0,5.7,0,0.0,0.0,0.0,0,0,0,0.0,0.0,0,0.0,23.0,0.0,0,0.0,0.0,0.0,0.0,0.0,0.0,0.0,0.0,0.0,0.0,0.0,0.0,0.0,0.0,0.0,0.0,0.0,0.0,0.0,0.0,0.0,0.0,0.0,0.0,0.0,0.0,0.0,0.0,0.0,0,0.0,0.0,0.0,0.0,0.0,0.0,0.0,0,0.0,0.0,0.0,0.0,0.0,34.2,0.0,0,0.0,0.0,0.0,0.0,0.0,0,0.0,0.0,0.0,2.9,0.0,0,0.0,0.0,0.0,0.0,0,0.0,0.0,0.0,0,0,0,0.0,0.0,0.0,0.0,0.0,0.0,0.0,0.0,0.0,0.0,0.0,0.0,0.0,0.0,5.7,0,0.0,0.0,140.0,54.26,0.29
# 1042,12180,137623,Dumbaugh W.H.,1974,0,(Al2O3)6.094211442000001 (BeO)6.094211442000001 (MgO)30.3711522 (SiO2)36.36546264 (TiO2)6.094211442000001 (Y2O3)14.98075084 ,0.0,0,0.0,6.094211442000001,0.0,0.0,0.0,0.0,0.0,0,0,0,0.0,0.0,0,0.0,0.0,0.0,6.094211442000001,0.0,0.0,0,0.0,0.0,0.0,0.0,0,0,0.0,0.0,0,0.0,0.0,0.0,0.0,0.0,0.0,0,0.0,0.0,0.0,0.0,0.0,0.0,0,0.0,0.0,0,0.0,0.0,0.0,0.0,0.0,0.0,0,0,0,0.0,0,0.0,0.0,0,0,0.0,0,0.0,0.0,0.0,0,0.0,0.0,0.0,0,0,0.0,0.0,0,0.0,0.0,0.0,0,0.0,0.0,0.0,0,0,0,0.0,0.0,0,0.0,30.3711522,0.0,0,0.0,0.0,0.0,0.0,0.0,0.0,0.0,0.0,0.0,0.0,0.0,0.0,0.0,0.0,0.0,0.0,0.0,0.0,0.0,0.0,0.0,0.0,0.0,0.0,0.0,0.0,0.0,0.0,0.0,0,0.0,0.0,0.0,0.0,0.0,0.0,0.0,0,0.0,0.0,0.0,0.0,0.0,36.36546264,0.0,0,0.0,0.0,0.0,0.0,0.0,0,0.0,0.0,0.0,0.0,0.0,0,0.0,0.0,0.0,0.0,0,6.094211442000001,0.0,0.0,0,0,0,0.0,0.0,0.0,0.0,0.0,0.0,0.0,0.0,14.98075084,0.0,0.0,0.0,0.0,0.0,0.0,0,0.0,0.0,143.0,55.42,0.29
# 1043,24395,189329,Muthupari S.,1996,nan,(MoO3)40.0 (Na2O)40.0 (P2O5)20.0 ,0.0,0,0.0,0.0,0.0,0.0,0.0,0.0,0.0,0,0,0,0.0,0.0,0,0.0,0.0,0.0,0.0,0.0,0.0,0,0.0,0.0,0.0,0.0,0,0,0.0,0.0,0,0.0,0.0,0.0,0.0,0.0,0.0,0,0.0,0.0,0.0,0.0,0.0,0.0,0,0.0,0.0,0,0.0,0.0,0.0,0.0,0.0,0.0,0,0,0,0.0,0,0.0,0.0,0,0,0.0,0,0.0,0.0,0.0,0,0.0,0.0,0.0,0,0,0.0,0.0,0,0.0,0.0,0.0,0,0.0,0.0,0.0,0,0,0,0.0,0.0,0,0.0,0.0,0.0,0,0.0,0.0,0.0,40.0,0.0,0.0,40.0,0.0,0.0,0.0,0.0,0.0,0.0,0.0,0.0,0.0,0.0,0.0,0.0,0.0,0.0,20.0,0.0,0.0,0.0,0.0,0.0,0.0,0.0,0,0.0,0.0,0.0,0.0,0.0,0.0,0.0,0,0.0,0.0,0.0,0.0,0.0,0.0,0.0,0,0.0,0.0,0.0,0.0,0.0,0,0.0,0.0,0.0,0.0,0.0,0,0.0,0.0,0.0,0.0,0,0.0,0.0,0.0,0,0,0,0.0,0.0,0.0,0.0,0.0,0.0,0.0,0.0,0.0,0.0,0.0,0.0,0.0,0.0,0.0,0,0.0,0.0,40.2,15.6,0.29
# 1044,24395,189330,Muthupari S.,1996,nan,(MoO3)35.0 (Na2O)40.0 (P2O5)25.0 ,0.0,0,0.0,0.0,0.0,0.0,0.0,0.0,0.0,0,0,0,0.0,0.0,0,0.0,0.0,0.0,0.0,0.0,0.0,0,0.0,0.0,0.0,0.0,0,0,0.0,0.0,0,0.0,0.0,0.0,0.0,0.0,0.0,0,0.0,0.0,0.0,0.0,0.0,0.0,0,0.0,0.0,0,0.0,0.0,0.0,0.0,0.0,0.0,0,0,0,0.0,0,0.0,0.0,0,0,0.0,0,0.0,0.0,0.0,0,0.0,0.0,0.0,0,0,0.0,0.0,0,0.0,0.0,0.0,0,0.0,0.0,0.0,0,0,0,0.0,0.0,0,0.0,0.0,0.0,0,0.0,0.0,0.0,35.0,0.0,0.0,40.0,0.0,0.0,0.0,0.0,0.0,0.0,0.0,0.0,0.0,0.0,0.0,0.0,0.0,0.0,25.0,0.0,0.0,0.0,0.0,0.0,0.0,0.0,0,0.0,0.0,0.0,0.0,0.0,0.0,0.0,0,0.0,0.0,0.0,0.0,0.0,0.0,0.0,0,0.0,0.0,0.0,0.0,0.0,0,0.0,0.0,0.0,0.0,0.0,0,0.0,0.0,0.0,0.0,0,0.0,0.0,0.0,0,0,0,0.0,0.0,0.0,0.0,0.0,0.0,0.0,0.0,0.0,0.0,0.0,0.0,0.0,0.0,0.0,0,0.0,0.0,42.5,16.5,0.29
# 1045,24395,189331,Muthupari S.,1996,nan,(MoO3)30.0 (Na2O)40.0 (P2O5)30.0 ,0.0,0,0.0,0.0,0.0,0.0,0.0,0.0,0.0,0,0,0,0.0,0.0,0,0.0,0.0,0.0,0.0,0.0,0.0,0,0.0,0.0,0.0,0.0,0,0,0.0,0.0,0,0.0,0.0,0.0,0.0,0.0,0.0,0,0.0,0.0,0.0,0.0,0.0,0.0,0,0.0,0.0,0,0.0,0.0,0.0,0.0,0.0,0.0,0,0,0,0.0,0,0.0,0.0,0,0,0.0,0,0.0,0.0,0.0,0,0.0,0.0,0.0,0,0,0.0,0.0,0,0.0,0.0,0.0,0,0.0,0.0,0.0,0,0,0,0.0,0.0,0,0.0,0.0,0.0,0,0.0,0.0,0.0,30.0,0.0,0.0,40.0,0.0,0.0,0.0,0.0,0.0,0.0,0.0,0.0,0.0,0.0,0.0,0.0,0.0,0.0,30.0,0.0,0.0,0.0,0.0,0.0,0.0,0.0,0,0.0,0.0,0.0,0.0,0.0,0.0,0.0,0,0.0,0.0,0.0,0.0,0.0,0.0,0.0,0,0.0,0.0,0.0,0.0,0.0,0,0.0,0.0,0.0,0.0,0.0,0,0.0,0.0,0.0,0.0,0,0.0,0.0,0.0,0,0,0,0.0,0.0,0.0,0.0,0.0,0.0,0.0,0.0,0.0,0.0,0.0,0.0,0.0,0.0,0.0,0,0.0,0.0,43.3,16.8,0.29
# 1046,24395,189338,Muthupari S.,1996,nan,(Na2O)30.0 (P2O5)20.0 (WO3)50.0 ,0.0,0,0.0,0.0,0.0,0.0,0.0,0.0,0.0,0,0,0,0.0,0.0,0,0.0,0.0,0.0,0.0,0.0,0.0,0,0.0,0.0,0.0,0.0,0,0,0.0,0.0,0,0.0,0.0,0.0,0.0,0.0,0.0,0,0.0,0.0,0.0,0.0,0.0,0.0,0,0.0,0.0,0,0.0,0.0,0.0,0.0,0.0,0.0,0,0,0,0.0,0,0.0,0.0,0,0,0.0,0,0.0,0.0,0.0,0,0.0,0.0,0.0,0,0,0.0,0.0,0,0.0,0.0,0.0,0,0.0,0.0,0.0,0,0,0,0.0,0.0,0,0.0,0.0,0.0,0,0.0,0.0,0.0,0.0,0.0,0.0,30.0,0.0,0.0,0.0,0.0,0.0,0.0,0.0,0.0,0.0,0.0,0.0,0.0,0.0,0.0,20.0,0.0,0.0,0.0,0.0,0.0,0.0,0.0,0,0.0,0.0,0.0,0.0,0.0,0.0,0.0,0,0.0,0.0,0.0,0.0,0.0,0.0,0.0,0,0.0,0.0,0.0,0.0,0.0,0,0.0,0.0,0.0,0.0,0.0,0,0.0,0.0,0.0,0.0,0,0.0,0.0,0.0,0,0,0,0.0,0.0,0.0,0.0,0.0,0.0,50.0,0.0,0.0,0.0,0.0,0.0,0.0,0.0,0.0,0,0.0,0.0,53.4,20.7,0.29
# 1047,24651,301046,Sampaio J.A.,2002,nan,(Al2O3)27.1 (CaO)59.2 (MgO)6.9 (SiO2)6.8 ,0.0,0,0.0,27.1,0.0,0.0,0.0,0.0,0.0,0,0,0,0.0,0.0,0,0.0,0.0,0.0,0.0,0.0,0.0,0,0.0,0.0,59.2,0.0,0,0,0.0,0.0,0,0.0,0.0,0.0,0.0,0.0,0.0,0,0.0,0.0,0.0,0.0,0.0,0.0,0,0.0,0.0,0,0.0,0.0,0.0,0.0,0.0,0.0,0,0,0,0.0,0,0.0,0.0,0,0,0.0,0,0.0,0.0,0.0,0,0.0,0.0,0.0,0,0,0.0,0.0,0,0.0,0.0,0.0,0,0.0,0.0,0.0,0,0,0,0.0,0.0,0,0.0,6.9,0.0,0,0.0,0.0,0.0,0.0,0.0,0.0,0.0,0.0,0.0,0.0,0.0,0.0,0.0,0.0,0.0,0.0,0.0,0.0,0.0,0.0,0.0,0.0,0.0,0.0,0.0,0.0,0.0,0.0,0.0,0,0.0,0.0,0.0,0.0,0.0,0.0,0.0,0,0.0,0.0,0.0,0.0,0.0,6.8,0.0,0,0.0,0.0,0.0,0.0,0.0,0,0.0,0.0,0.0,0.0,0.0,0,0.0,0.0,0.0,0.0,0,0.0,0.0,0.0,0,0,0,0.0,0.0,0.0,0.0,0.0,0.0,0.0,0.0,0.0,0.0,0.0,0.0,0.0,0.0,0.0,0,0.0,0.0,109.0,42.0,0.29
# 1048,24651,301047,Sampaio J.A.,2002,nan,(Al2O3)26.6 (CaO)58.0 (Er2O3)0.4 (MgO)7.0 (SiO2)8.0 ,0.0,0,0.0,26.6,0.0,0.0,0.0,0.0,0.0,0,0,0,0.0,0.0,0,0.0,0.0,0.0,0.0,0.0,0.0,0,0.0,0.0,58.0,0.0,0,0,0.0,0.0,0,0.0,0.0,0.0,0.0,0.0,0.0,0,0.0,0.0,0.0,0.0,0.0,0.4,0,0.0,0.0,0,0.0,0.0,0.0,0.0,0.0,0.0,0,0,0,0.0,0,0.0,0.0,0,0,0.0,0,0.0,0.0,0.0,0,0.0,0.0,0.0,0,0,0.0,0.0,0,0.0,0.0,0.0,0,0.0,0.0,0.0,0,0,0,0.0,0.0,0,0.0,7.0,0.0,0,0.0,0.0,0.0,0.0,0.0,0.0,0.0,0.0,0.0,0.0,0.0,0.0,0.0,0.0,0.0,0.0,0.0,0.0,0.0,0.0,0.0,0.0,0.0,0.0,0.0,0.0,0.0,0.0,0.0,0,0.0,0.0,0.0,0.0,0.0,0.0,0.0,0,0.0,0.0,0.0,0.0,0.0,8.0,0.0,0,0.0,0.0,0.0,0.0,0.0,0,0.0,0.0,0.0,0.0,0.0,0,0.0,0.0,0.0,0.0,0,0.0,0.0,0.0,0,0,0,0.0,0.0,0.0,0.0,0.0,0.0,0.0,0.0,0.0,0.0,0.0,0.0,0.0,0.0,0.0,0,0.0,0.0,110.0,43.0,0.29
# 1049,24651,301048,Sampaio J.A.,2002,nan,(Al2O3)25.80000026 (CaO)58.40000058 (Er2O3)0.40000000399999996 (MgO)7.00000007 (SiO2)8.099999081 (Yb2O3)0.300000003 ,0.0,0,0.0,25.80000026,0.0,0.0,0.0,0.0,0.0,0,0,0,0.0,0.0,0,0.0,0.0,0.0,0.0,0.0,0.0,0,0.0,0.0,58.40000058,0.0,0,0,0.0,0.0,0,0.0,0.0,0.0,0.0,0.0,0.0,0,0.0,0.0,0.0,0.0,0.0,0.40000000399999996,0,0.0,0.0,0,0.0,0.0,0.0,0.0,0.0,0.0,0,0,0,0.0,0,0.0,0.0,0,0,0.0,0,0.0,0.0,0.0,0,0.0,0.0,0.0,0,0,0.0,0.0,0,0.0,0.0,0.0,0,0.0,0.0,0.0,0,0,0,0.0,0.0,0,0.0,7.00000007,0.0,0,0.0,0.0,0.0,0.0,0.0,0.0,0.0,0.0,0.0,0.0,0.0,0.0,0.0,0.0,0.0,0.0,0.0,0.0,0.0,0.0,0.0,0.0,0.0,0.0,0.0,0.0,0.0,0.0,0.0,0,0.0,0.0,0.0,0.0,0.0,0.0,0.0,0,0.0,0.0,0.0,0.0,0.0,8.099999081,0.0,0,0.0,0.0,0.0,0.0,0.0,0,0.0,0.0,0.0,0.0,0.0,0,0.0,0.0,0.0,0.0,0,0.0,0.0,0.0,0,0,0,0.0,0.0,0.0,0.0,0.0,0.0,0.0,0.0,0.0,0.300000003,0.0,0.0,0.0,0.0,0.0,0,0.0,0.0,107.0,41.0,0.29
# 1050,24651,301049,Sampaio J.A.,2002,nan,(Al2O3)24.9 (CaO)58.9 (Er2O3)1.0 (MgO)7.1 (SiO2)8.1 ,0.0,0,0.0,24.9,0.0,0.0,0.0,0.0,0.0,0,0,0,0.0,0.0,0,0.0,0.0,0.0,0.0,0.0,0.0,0,0.0,0.0,58.9,0.0,0,0,0.0,0.0,0,0.0,0.0,0.0,0.0,0.0,0.0,0,0.0,0.0,0.0,0.0,0.0,1.0,0,0.0,0.0,0,0.0,0.0,0.0,0.0,0.0,0.0,0,0,0,0.0,0,0.0,0.0,0,0,0.0,0,0.0,0.0,0.0,0,0.0,0.0,0.0,0,0,0.0,0.0,0,0.0,0.0,0.0,0,0.0,0.0,0.0,0,0,0,0.0,0.0,0,0.0,7.1,0.0,0,0.0,0.0,0.0,0.0,0.0,0.0,0.0,0.0,0.0,0.0,0.0,0.0,0.0,0.0,0.0,0.0,0.0,0.0,0.0,0.0,0.0,0.0,0.0,0.0,0.0,0.0,0.0,0.0,0.0,0,0.0,0.0,0.0,0.0,0.0,0.0,0.0,0,0.0,0.0,0.0,0.0,0.0,8.1,0.0,0,0.0,0.0,0.0,0.0,0.0,0,0.0,0.0,0.0,0.0,0.0,0,0.0,0.0,0.0,0.0,0,0.0,0.0,0.0,0,0,0,0.0,0.0,0.0,0.0,0.0,0.0,0.0,0.0,0.0,0.0,0.0,0.0,0.0,0.0,0.0,0,0.0,0.0,108.0,42.0,0.29
# 1062,27303,358084,Hwa L.G.,2004,nan,(Al2O3)15.0 (La2O3)15.0 (SiO2)70.0 ,0.0,0,0.0,15.0,0.0,0.0,0.0,0.0,0.0,0,0,0,0.0,0.0,0,0.0,0.0,0.0,0.0,0.0,0.0,0,0.0,0.0,0.0,0.0,0,0,0.0,0.0,0,0.0,0.0,0.0,0.0,0.0,0.0,0,0.0,0.0,0.0,0.0,0.0,0.0,0,0.0,0.0,0,0.0,0.0,0.0,0.0,0.0,0.0,0,0,0,0.0,0,0.0,0.0,0,0,0.0,0,0.0,0.0,0.0,0,0.0,0.0,0.0,0,0,0.0,0.0,0,0.0,0.0,15.0,0,0.0,0.0,0.0,0,0,0,0.0,0.0,0,0.0,0.0,0.0,0,0.0,0.0,0.0,0.0,0.0,0.0,0.0,0.0,0.0,0.0,0.0,0.0,0.0,0.0,0.0,0.0,0.0,0.0,0.0,0.0,0.0,0.0,0.0,0.0,0.0,0.0,0.0,0.0,0.0,0,0.0,0.0,0.0,0.0,0.0,0.0,0.0,0,0.0,0.0,0.0,0.0,0.0,70.0,0.0,0,0.0,0.0,0.0,0.0,0.0,0,0.0,0.0,0.0,0.0,0.0,0,0.0,0.0,0.0,0.0,0,0.0,0.0,0.0,0,0,0,0.0,0.0,0.0,0.0,0.0,0.0,0.0,0.0,0.0,0.0,0.0,0.0,0.0,0.0,0.0,0,0.0,0.0,92.1,35.69,0.29
# 1063,27303,358085,Hwa L.G.,2004,nan,(Al2O3)20.0 (La2O3)15.0 (SiO2)65.0 ,0.0,0,0.0,20.0,0.0,0.0,0.0,0.0,0.0,0,0,0,0.0,0.0,0,0.0,0.0,0.0,0.0,0.0,0.0,0,0.0,0.0,0.0,0.0,0,0,0.0,0.0,0,0.0,0.0,0.0,0.0,0.0,0.0,0,0.0,0.0,0.0,0.0,0.0,0.0,0,0.0,0.0,0,0.0,0.0,0.0,0.0,0.0,0.0,0,0,0,0.0,0,0.0,0.0,0,0,0.0,0,0.0,0.0,0.0,0,0.0,0.0,0.0,0,0,0.0,0.0,0,0.0,0.0,15.0,0,0.0,0.0,0.0,0,0,0,0.0,0.0,0,0.0,0.0,0.0,0,0.0,0.0,0.0,0.0,0.0,0.0,0.0,0.0,0.0,0.0,0.0,0.0,0.0,0.0,0.0,0.0,0.0,0.0,0.0,0.0,0.0,0.0,0.0,0.0,0.0,0.0,0.0,0.0,0.0,0,0.0,0.0,0.0,0.0,0.0,0.0,0.0,0,0.0,0.0,0.0,0.0,0.0,65.0,0.0,0,0.0,0.0,0.0,0.0,0.0,0,0.0,0.0,0.0,0.0,0.0,0,0.0,0.0,0.0,0.0,0,0.0,0.0,0.0,0,0,0,0.0,0.0,0.0,0.0,0.0,0.0,0.0,0.0,0.0,0.0,0.0,0.0,0.0,0.0,0.0,0,0.0,0.0,102.0,39.53,0.29
# 1064,27303,358086,Hwa L.G.,2004,nan,(Al2O3)25.0 (La2O3)15.0 (SiO2)60.0 ,0.0,0,0.0,25.0,0.0,0.0,0.0,0.0,0.0,0,0,0,0.0,0.0,0,0.0,0.0,0.0,0.0,0.0,0.0,0,0.0,0.0,0.0,0.0,0,0,0.0,0.0,0,0.0,0.0,0.0,0.0,0.0,0.0,0,0.0,0.0,0.0,0.0,0.0,0.0,0,0.0,0.0,0,0.0,0.0,0.0,0.0,0.0,0.0,0,0,0,0.0,0,0.0,0.0,0,0,0.0,0,0.0,0.0,0.0,0,0.0,0.0,0.0,0,0,0.0,0.0,0,0.0,0.0,15.0,0,0.0,0.0,0.0,0,0,0,0.0,0.0,0,0.0,0.0,0.0,0,0.0,0.0,0.0,0.0,0.0,0.0,0.0,0.0,0.0,0.0,0.0,0.0,0.0,0.0,0.0,0.0,0.0,0.0,0.0,0.0,0.0,0.0,0.0,0.0,0.0,0.0,0.0,0.0,0.0,0,0.0,0.0,0.0,0.0,0.0,0.0,0.0,0,0.0,0.0,0.0,0.0,0.0,60.0,0.0,0,0.0,0.0,0.0,0.0,0.0,0,0.0,0.0,0.0,0.0,0.0,0,0.0,0.0,0.0,0.0,0,0.0,0.0,0.0,0,0,0,0.0,0.0,0.0,0.0,0.0,0.0,0.0,0.0,0.0,0.0,0.0,0.0,0.0,0.0,0.0,0,0.0,0.0,101.0,39.14,0.29
# 1065,27303,358092,Hwa L.G.,2004,nan,(Al2O3)30.0 (La2O3)25.0 (SiO2)45.0 ,0.0,0,0.0,30.0,0.0,0.0,0.0,0.0,0.0,0,0,0,0.0,0.0,0,0.0,0.0,0.0,0.0,0.0,0.0,0,0.0,0.0,0.0,0.0,0,0,0.0,0.0,0,0.0,0.0,0.0,0.0,0.0,0.0,0,0.0,0.0,0.0,0.0,0.0,0.0,0,0.0,0.0,0,0.0,0.0,0.0,0.0,0.0,0.0,0,0,0,0.0,0,0.0,0.0,0,0,0.0,0,0.0,0.0,0.0,0,0.0,0.0,0.0,0,0,0.0,0.0,0,0.0,0.0,25.0,0,0.0,0.0,0.0,0,0,0,0.0,0.0,0,0.0,0.0,0.0,0,0.0,0.0,0.0,0.0,0.0,0.0,0.0,0.0,0.0,0.0,0.0,0.0,0.0,0.0,0.0,0.0,0.0,0.0,0.0,0.0,0.0,0.0,0.0,0.0,0.0,0.0,0.0,0.0,0.0,0,0.0,0.0,0.0,0.0,0.0,0.0,0.0,0,0.0,0.0,0.0,0.0,0.0,45.0,0.0,0,0.0,0.0,0.0,0.0,0.0,0,0.0,0.0,0.0,0.0,0.0,0,0.0,0.0,0.0,0.0,0,0.0,0.0,0.0,0,0,0,0.0,0.0,0.0,0.0,0.0,0.0,0.0,0.0,0.0,0.0,0.0,0.0,0.0,0.0,0.0,0,0.0,0.0,110.0,42.63,0.29
# 1068,28350,380299,Johnson J.,2005,nan,(Al2O3)71.5 (La2O3)28.5 ,0.0,0,0.0,71.5,0.0,0.0,0.0,0.0,0.0,0,0,0,0.0,0.0,0,0.0,0.0,0.0,0.0,0.0,0.0,0,0.0,0.0,0.0,0.0,0,0,0.0,0.0,0,0.0,0.0,0.0,0.0,0.0,0.0,0,0.0,0.0,0.0,0.0,0.0,0.0,0,0.0,0.0,0,0.0,0.0,0.0,0.0,0.0,0.0,0,0,0,0.0,0,0.0,0.0,0,0,0.0,0,0.0,0.0,0.0,0,0.0,0.0,0.0,0,0,0.0,0.0,0,0.0,0.0,28.5,0,0.0,0.0,0.0,0,0,0,0.0,0.0,0,0.0,0.0,0.0,0,0.0,0.0,0.0,0.0,0.0,0.0,0.0,0.0,0.0,0.0,0.0,0.0,0.0,0.0,0.0,0.0,0.0,0.0,0.0,0.0,0.0,0.0,0.0,0.0,0.0,0.0,0.0,0.0,0.0,0,0.0,0.0,0.0,0.0,0.0,0.0,0.0,0,0.0,0.0,0.0,0.0,0.0,0.0,0.0,0,0.0,0.0,0.0,0.0,0.0,0,0.0,0.0,0.0,0.0,0.0,0,0.0,0.0,0.0,0.0,0,0.0,0.0,0.0,0,0,0,0.0,0.0,0.0,0.0,0.0,0.0,0.0,0.0,0.0,0.0,0.0,0.0,0.0,0.0,0.0,0,0.0,0.0,169.0,65.5,0.29
# 1069,28350,380304,Johnson J.,2005,nan,(Al2O3)55.0 (SiO2)5.0 (Y2O3)40.0 ,0.0,0,0.0,55.0,0.0,0.0,0.0,0.0,0.0,0,0,0,0.0,0.0,0,0.0,0.0,0.0,0.0,0.0,0.0,0,0.0,0.0,0.0,0.0,0,0,0.0,0.0,0,0.0,0.0,0.0,0.0,0.0,0.0,0,0.0,0.0,0.0,0.0,0.0,0.0,0,0.0,0.0,0,0.0,0.0,0.0,0.0,0.0,0.0,0,0,0,0.0,0,0.0,0.0,0,0,0.0,0,0.0,0.0,0.0,0,0.0,0.0,0.0,0,0,0.0,0.0,0,0.0,0.0,0.0,0,0.0,0.0,0.0,0,0,0,0.0,0.0,0,0.0,0.0,0.0,0,0.0,0.0,0.0,0.0,0.0,0.0,0.0,0.0,0.0,0.0,0.0,0.0,0.0,0.0,0.0,0.0,0.0,0.0,0.0,0.0,0.0,0.0,0.0,0.0,0.0,0.0,0.0,0.0,0.0,0,0.0,0.0,0.0,0.0,0.0,0.0,0.0,0,0.0,0.0,0.0,0.0,0.0,5.0,0.0,0,0.0,0.0,0.0,0.0,0.0,0,0.0,0.0,0.0,0.0,0.0,0,0.0,0.0,0.0,0.0,0,0.0,0.0,0.0,0,0,0,0.0,0.0,0.0,0.0,0.0,0.0,0.0,0.0,40.0,0.0,0.0,0.0,0.0,0.0,0.0,0,0.0,0.0,169.0,65.5,0.29
# 1070,28350,380305,Johnson J.,2005,nan,(Al2O3)55.0 (SiO2)10.0 (Y2O3)35.0 ,0.0,0,0.0,55.0,0.0,0.0,0.0,0.0,0.0,0,0,0,0.0,0.0,0,0.0,0.0,0.0,0.0,0.0,0.0,0,0.0,0.0,0.0,0.0,0,0,0.0,0.0,0,0.0,0.0,0.0,0.0,0.0,0.0,0,0.0,0.0,0.0,0.0,0.0,0.0,0,0.0,0.0,0,0.0,0.0,0.0,0.0,0.0,0.0,0,0,0,0.0,0,0.0,0.0,0,0,0.0,0,0.0,0.0,0.0,0,0.0,0.0,0.0,0,0,0.0,0.0,0,0.0,0.0,0.0,0,0.0,0.0,0.0,0,0,0,0.0,0.0,0,0.0,0.0,0.0,0,0.0,0.0,0.0,0.0,0.0,0.0,0.0,0.0,0.0,0.0,0.0,0.0,0.0,0.0,0.0,0.0,0.0,0.0,0.0,0.0,0.0,0.0,0.0,0.0,0.0,0.0,0.0,0.0,0.0,0,0.0,0.0,0.0,0.0,0.0,0.0,0.0,0,0.0,0.0,0.0,0.0,0.0,10.0,0.0,0,0.0,0.0,0.0,0.0,0.0,0,0.0,0.0,0.0,0.0,0.0,0,0.0,0.0,0.0,0.0,0,0.0,0.0,0.0,0,0,0,0.0,0.0,0.0,0.0,0.0,0.0,0.0,0.0,35.0,0.0,0.0,0.0,0.0,0.0,0.0,0,0.0,0.0,151.0,58.52,0.29
# 1071,28350,380306,Johnson J.,2005,nan,(Al2O3)55.0 (SiO2)15.0 (Y2O3)30.0 ,0.0,0,0.0,55.0,0.0,0.0,0.0,0.0,0.0,0,0,0,0.0,0.0,0,0.0,0.0,0.0,0.0,0.0,0.0,0,0.0,0.0,0.0,0.0,0,0,0.0,0.0,0,0.0,0.0,0.0,0.0,0.0,0.0,0,0.0,0.0,0.0,0.0,0.0,0.0,0,0.0,0.0,0,0.0,0.0,0.0,0.0,0.0,0.0,0,0,0,0.0,0,0.0,0.0,0,0,0.0,0,0.0,0.0,0.0,0,0.0,0.0,0.0,0,0,0.0,0.0,0,0.0,0.0,0.0,0,0.0,0.0,0.0,0,0,0,0.0,0.0,0,0.0,0.0,0.0,0,0.0,0.0,0.0,0.0,0.0,0.0,0.0,0.0,0.0,0.0,0.0,0.0,0.0,0.0,0.0,0.0,0.0,0.0,0.0,0.0,0.0,0.0,0.0,0.0,0.0,0.0,0.0,0.0,0.0,0,0.0,0.0,0.0,0.0,0.0,0.0,0.0,0,0.0,0.0,0.0,0.0,0.0,15.0,0.0,0,0.0,0.0,0.0,0.0,0.0,0,0.0,0.0,0.0,0.0,0.0,0,0.0,0.0,0.0,0.0,0,0.0,0.0,0.0,0,0,0,0.0,0.0,0.0,0.0,0.0,0.0,0.0,0.0,30.0,0.0,0.0,0.0,0.0,0.0,0.0,0,0.0,0.0,147.0,56.97,0.29
# 1072,28350,380307,Johnson J.,2005,nan,(Al2O3)55.0 (SiO2)20.0 (Y2O3)25.0 ,0.0,0,0.0,55.0,0.0,0.0,0.0,0.0,0.0,0,0,0,0.0,0.0,0,0.0,0.0,0.0,0.0,0.0,0.0,0,0.0,0.0,0.0,0.0,0,0,0.0,0.0,0,0.0,0.0,0.0,0.0,0.0,0.0,0,0.0,0.0,0.0,0.0,0.0,0.0,0,0.0,0.0,0,0.0,0.0,0.0,0.0,0.0,0.0,0,0,0,0.0,0,0.0,0.0,0,0,0.0,0,0.0,0.0,0.0,0,0.0,0.0,0.0,0,0,0.0,0.0,0,0.0,0.0,0.0,0,0.0,0.0,0.0,0,0,0,0.0,0.0,0,0.0,0.0,0.0,0,0.0,0.0,0.0,0.0,0.0,0.0,0.0,0.0,0.0,0.0,0.0,0.0,0.0,0.0,0.0,0.0,0.0,0.0,0.0,0.0,0.0,0.0,0.0,0.0,0.0,0.0,0.0,0.0,0.0,0,0.0,0.0,0.0,0.0,0.0,0.0,0.0,0,0.0,0.0,0.0,0.0,0.0,20.0,0.0,0,0.0,0.0,0.0,0.0,0.0,0,0.0,0.0,0.0,0.0,0.0,0,0.0,0.0,0.0,0.0,0,0.0,0.0,0.0,0,0,0,0.0,0.0,0.0,0.0,0.0,0.0,0.0,0.0,25.0,0.0,0.0,0.0,0.0,0.0,0.0,0,0.0,0.0,133.0,51.55,0.29
# 1074,29015,381946,Gowda V.C.V.,2005,nan,(B2O3)99.0 (Li2O)1.0 ,0.0,0,0.0,0.0,0.0,0.0,0.0,0.0,0.0,0,0,0,0.0,99.0,0,0.0,0.0,0.0,0.0,0.0,0.0,0,0.0,0.0,0.0,0.0,0,0,0.0,0.0,0,0.0,0.0,0.0,0.0,0.0,0.0,0,0.0,0.0,0.0,0.0,0.0,0.0,0,0.0,0.0,0,0.0,0.0,0.0,0.0,0.0,0.0,0,0,0,0.0,0,0.0,0.0,0,0,0.0,0,0.0,0.0,0.0,0,0.0,0.0,0.0,0,0,0.0,0.0,0,0.0,0.0,0.0,0,0.0,0.0,1.0,0,0,0,0.0,0.0,0,0.0,0.0,0.0,0,0.0,0.0,0.0,0.0,0.0,0.0,0.0,0.0,0.0,0.0,0.0,0.0,0.0,0.0,0.0,0.0,0.0,0.0,0.0,0.0,0.0,0.0,0.0,0.0,0.0,0.0,0.0,0.0,0.0,0,0.0,0.0,0.0,0.0,0.0,0.0,0.0,0,0.0,0.0,0.0,0.0,0.0,0.0,0.0,0,0.0,0.0,0.0,0.0,0.0,0,0.0,0.0,0.0,0.0,0.0,0,0.0,0.0,0.0,0.0,0,0.0,0.0,0.0,0,0,0,0.0,0.0,0.0,0.0,0.0,0.0,0.0,0.0,0.0,0.0,0.0,0.0,0.0,0.0,0.0,0,0.0,0.0,17.8,6.92,0.29
# 1075,29512,383150,Osipov A.B.,1983,nan,(Li2O)37.5 (LiCl)25.0 (P2O5)37.5 ,0.0,0,0.0,0.0,0.0,0.0,0.0,0.0,0.0,0,0,0,0.0,0.0,0,0.0,0.0,0.0,0.0,0.0,0.0,0,0.0,0.0,0.0,0.0,0,0,0.0,0.0,0,0.0,0.0,0.0,0.0,0.0,0.0,0,0.0,0.0,0.0,0.0,0.0,0.0,0,0.0,0.0,0,0.0,0.0,0.0,0.0,0.0,0.0,0,0,0,0.0,0,0.0,0.0,0,0,0.0,0,0.0,0.0,0.0,0,0.0,0.0,0.0,0,0,0.0,0.0,0,0.0,0.0,0.0,0,0.0,0.0,37.5,0,0,0,25.0,0.0,0,0.0,0.0,0.0,0,0.0,0.0,0.0,0.0,0.0,0.0,0.0,0.0,0.0,0.0,0.0,0.0,0.0,0.0,0.0,0.0,0.0,0.0,0.0,0.0,0.0,37.5,0.0,0.0,0.0,0.0,0.0,0.0,0.0,0,0.0,0.0,0.0,0.0,0.0,0.0,0.0,0,0.0,0.0,0.0,0.0,0.0,0.0,0.0,0,0.0,0.0,0.0,0.0,0.0,0,0.0,0.0,0.0,0.0,0.0,0,0.0,0.0,0.0,0.0,0,0.0,0.0,0.0,0,0,0,0.0,0.0,0.0,0.0,0.0,0.0,0.0,0.0,0.0,0.0,0.0,0.0,0.0,0.0,0.0,0,0.0,0.0,54.0,21.0,0.29
# 1076,29512,383151,Osipov A.B.,1983,nan,(Li2O)37.5 (LiBr)25 (P2O5)37.5 ,0.0,0,0.0,0.0,0.0,0.0,0.0,0.0,0.0,0,0,0,0.0,0.0,0,0.0,0.0,0.0,0.0,0.0,0.0,0,0.0,0.0,0.0,0.0,0,0,0.0,0.0,0,0.0,0.0,0.0,0.0,0.0,0.0,0,0.0,0.0,0.0,0.0,0.0,0.0,0,0.0,0.0,0,0.0,0.0,0.0,0.0,0.0,0.0,0,0,0,0.0,0,0.0,0.0,0,0,0.0,0,0.0,0.0,0.0,0,0.0,0.0,0.0,0,0,0.0,0.0,0,0.0,0.0,0.0,0,0.0,0.0,37.5,0,0,25,0.0,0.0,0,0.0,0.0,0.0,0,0.0,0.0,0.0,0.0,0.0,0.0,0.0,0.0,0.0,0.0,0.0,0.0,0.0,0.0,0.0,0.0,0.0,0.0,0.0,0.0,0.0,37.5,0.0,0.0,0.0,0.0,0.0,0.0,0.0,0,0.0,0.0,0.0,0.0,0.0,0.0,0.0,0,0.0,0.0,0.0,0.0,0.0,0.0,0.0,0,0.0,0.0,0.0,0.0,0.0,0,0.0,0.0,0.0,0.0,0.0,0,0.0,0.0,0.0,0.0,0,0.0,0.0,0.0,0,0,0,0.0,0.0,0.0,0.0,0.0,0.0,0.0,0.0,0.0,0.0,0.0,0.0,0.0,0.0,0.0,0,0.0,0.0,54.0,21.0,0.29
# 1077,29512,383153,Osipov A.B.,1983,nan,(Li2O)55.0 (P2O5)45.0 ,0.0,0,0.0,0.0,0.0,0.0,0.0,0.0,0.0,0,0,0,0.0,0.0,0,0.0,0.0,0.0,0.0,0.0,0.0,0,0.0,0.0,0.0,0.0,0,0,0.0,0.0,0,0.0,0.0,0.0,0.0,0.0,0.0,0,0.0,0.0,0.0,0.0,0.0,0.0,0,0.0,0.0,0,0.0,0.0,0.0,0.0,0.0,0.0,0,0,0,0.0,0,0.0,0.0,0,0,0.0,0,0.0,0.0,0.0,0,0.0,0.0,0.0,0,0,0.0,0.0,0,0.0,0.0,0.0,0,0.0,0.0,55.0,0,0,0,0.0,0.0,0,0.0,0.0,0.0,0,0.0,0.0,0.0,0.0,0.0,0.0,0.0,0.0,0.0,0.0,0.0,0.0,0.0,0.0,0.0,0.0,0.0,0.0,0.0,0.0,0.0,45.0,0.0,0.0,0.0,0.0,0.0,0.0,0.0,0,0.0,0.0,0.0,0.0,0.0,0.0,0.0,0,0.0,0.0,0.0,0.0,0.0,0.0,0.0,0,0.0,0.0,0.0,0.0,0.0,0,0.0,0.0,0.0,0.0,0.0,0,0.0,0.0,0.0,0.0,0,0.0,0.0,0.0,0,0,0,0.0,0.0,0.0,0.0,0.0,0.0,0.0,0.0,0.0,0.0,0.0,0.0,0.0,0.0,0.0,0,0.0,0.0,52.0,20.0,0.29
# 1078,29512,383155,Osipov A.B.,1983,nan,(LiBr)70 (P2O5)30.0 ,0.0,0,0.0,0.0,0.0,0.0,0.0,0.0,0.0,0,0,0,0.0,0.0,0,0.0,0.0,0.0,0.0,0.0,0.0,0,0.0,0.0,0.0,0.0,0,0,0.0,0.0,0,0.0,0.0,0.0,0.0,0.0,0.0,0,0.0,0.0,0.0,0.0,0.0,0.0,0,0.0,0.0,0,0.0,0.0,0.0,0.0,0.0,0.0,0,0,0,0.0,0,0.0,0.0,0,0,0.0,0,0.0,0.0,0.0,0,0.0,0.0,0.0,0,0,0.0,0.0,0,0.0,0.0,0.0,0,0.0,0.0,0.0,0,0,70,0.0,0.0,0,0.0,0.0,0.0,0,0.0,0.0,0.0,0.0,0.0,0.0,0.0,0.0,0.0,0.0,0.0,0.0,0.0,0.0,0.0,0.0,0.0,0.0,0.0,0.0,0.0,30.0,0.0,0.0,0.0,0.0,0.0,0.0,0.0,0,0.0,0.0,0.0,0.0,0.0,0.0,0.0,0,0.0,0.0,0.0,0.0,0.0,0.0,0.0,0,0.0,0.0,0.0,0.0,0.0,0,0.0,0.0,0.0,0.0,0.0,0,0.0,0.0,0.0,0.0,0,0.0,0.0,0.0,0,0,0,0.0,0.0,0.0,0.0,0.0,0.0,0.0,0.0,0.0,0.0,0.0,0.0,0.0,0.0,0.0,0,0.0,0.0,53.0,21.0,0.29
# 1079,30337,390463,Chang K.H.,2003,nan,(P2O5)100.0 ,0.0,0,0.0,0.0,0.0,0.0,0.0,0.0,0.0,0,0,0,0.0,0.0,0,0.0,0.0,0.0,0.0,0.0,0.0,0,0.0,0.0,0.0,0.0,0,0,0.0,0.0,0,0.0,0.0,0.0,0.0,0.0,0.0,0,0.0,0.0,0.0,0.0,0.0,0.0,0,0.0,0.0,0,0.0,0.0,0.0,0.0,0.0,0.0,0,0,0,0.0,0,0.0,0.0,0,0,0.0,0,0.0,0.0,0.0,0,0.0,0.0,0.0,0,0,0.0,0.0,0,0.0,0.0,0.0,0,0.0,0.0,0.0,0,0,0,0.0,0.0,0,0.0,0.0,0.0,0,0.0,0.0,0.0,0.0,0.0,0.0,0.0,0.0,0.0,0.0,0.0,0.0,0.0,0.0,0.0,0.0,0.0,0.0,0.0,0.0,0.0,100.0,0.0,0.0,0.0,0.0,0.0,0.0,0.0,0,0.0,0.0,0.0,0.0,0.0,0.0,0.0,0,0.0,0.0,0.0,0.0,0.0,0.0,0.0,0,0.0,0.0,0.0,0.0,0.0,0,0.0,0.0,0.0,0.0,0.0,0,0.0,0.0,0.0,0.0,0,0.0,0.0,0.0,0,0,0,0.0,0.0,0.0,0.0,0.0,0.0,0.0,0.0,0.0,0.0,0.0,0.0,0.0,0.0,0.0,0,0.0,0.0,31.3,12.13,0.29
# 1080,31083,387740,Krause J.T.,1979,nan,(B2O3)100.0 ,0.0,0,0.0,0.0,0.0,0.0,0.0,0.0,0.0,0,0,0,0.0,100.0,0,0.0,0.0,0.0,0.0,0.0,0.0,0,0.0,0.0,0.0,0.0,0,0,0.0,0.0,0,0.0,0.0,0.0,0.0,0.0,0.0,0,0.0,0.0,0.0,0.0,0.0,0.0,0,0.0,0.0,0,0.0,0.0,0.0,0.0,0.0,0.0,0,0,0,0.0,0,0.0,0.0,0,0,0.0,0,0.0,0.0,0.0,0,0.0,0.0,0.0,0,0,0.0,0.0,0,0.0,0.0,0.0,0,0.0,0.0,0.0,0,0,0,0.0,0.0,0,0.0,0.0,0.0,0,0.0,0.0,0.0,0.0,0.0,0.0,0.0,0.0,0.0,0.0,0.0,0.0,0.0,0.0,0.0,0.0,0.0,0.0,0.0,0.0,0.0,0.0,0.0,0.0,0.0,0.0,0.0,0.0,0.0,0,0.0,0.0,0.0,0.0,0.0,0.0,0.0,0,0.0,0.0,0.0,0.0,0.0,0.0,0.0,0,0.0,0.0,0.0,0.0,0.0,0,0.0,0.0,0.0,0.0,0.0,0,0.0,0.0,0.0,0.0,0,0.0,0.0,0.0,0,0,0,0.0,0.0,0.0,0.0,0.0,0.0,0.0,0.0,0.0,0.0,0.0,0.0,0.0,0.0,0.0,0,0.0,0.0,17.1,6.63,0.29
# 1091,32862,397494,Bhide A.,2007,nan,(Na2O)45.0 (Na2SO4)10.0 (P2O5)45.0 ,0.0,0,0.0,0.0,0.0,0.0,0.0,0.0,0.0,0,0,0,0.0,0.0,0,0.0,0.0,0.0,0.0,0.0,0.0,0,0.0,0.0,0.0,0.0,0,0,0.0,0.0,0,0.0,0.0,0.0,0.0,0.0,0.0,0,0.0,0.0,0.0,0.0,0.0,0.0,0,0.0,0.0,0,0.0,0.0,0.0,0.0,0.0,0.0,0,0,0,0.0,0,0.0,0.0,0,0,0.0,0,0.0,0.0,0.0,0,0.0,0.0,0.0,0,0,0.0,0.0,0,0.0,0.0,0.0,0,0.0,0.0,0.0,0,0,0,0.0,0.0,0,0.0,0.0,0.0,0,0.0,0.0,0.0,0.0,0.0,0.0,45.0,0.0,10.0,0.0,0.0,0.0,0.0,0.0,0.0,0.0,0.0,0.0,0.0,0.0,0.0,45.0,0.0,0.0,0.0,0.0,0.0,0.0,0.0,0,0.0,0.0,0.0,0.0,0.0,0.0,0.0,0,0.0,0.0,0.0,0.0,0.0,0.0,0.0,0,0.0,0.0,0.0,0.0,0.0,0,0.0,0.0,0.0,0.0,0.0,0,0.0,0.0,0.0,0.0,0,0.0,0.0,0.0,0,0,0,0.0,0.0,0.0,0.0,0.0,0.0,0.0,0.0,0.0,0.0,0.0,0.0,0.0,0.0,0.0,0,0.0,0.0,51.1,19.8,0.29
# 1092,32862,397496,Bhide A.,2007,nan,(Na2O)40.0 (Na2SO4)20.0 (P2O5)40.0 ,0.0,0,0.0,0.0,0.0,0.0,0.0,0.0,0.0,0,0,0,0.0,0.0,0,0.0,0.0,0.0,0.0,0.0,0.0,0,0.0,0.0,0.0,0.0,0,0,0.0,0.0,0,0.0,0.0,0.0,0.0,0.0,0.0,0,0.0,0.0,0.0,0.0,0.0,0.0,0,0.0,0.0,0,0.0,0.0,0.0,0.0,0.0,0.0,0,0,0,0.0,0,0.0,0.0,0,0,0.0,0,0.0,0.0,0.0,0,0.0,0.0,0.0,0,0,0.0,0.0,0,0.0,0.0,0.0,0,0.0,0.0,0.0,0,0,0,0.0,0.0,0,0.0,0.0,0.0,0,0.0,0.0,0.0,0.0,0.0,0.0,40.0,0.0,20.0,0.0,0.0,0.0,0.0,0.0,0.0,0.0,0.0,0.0,0.0,0.0,0.0,40.0,0.0,0.0,0.0,0.0,0.0,0.0,0.0,0,0.0,0.0,0.0,0.0,0.0,0.0,0.0,0,0.0,0.0,0.0,0.0,0.0,0.0,0.0,0,0.0,0.0,0.0,0.0,0.0,0,0.0,0.0,0.0,0.0,0.0,0,0.0,0.0,0.0,0.0,0,0.0,0.0,0.0,0,0,0,0.0,0.0,0.0,0.0,0.0,0.0,0.0,0.0,0.0,0.0,0.0,0.0,0.0,0.0,0.0,0,0.0,0.0,59.8,23.2,0.29
# 1093,32862,397497,Bhide A.,2007,nan,(Na2O)37.5 (Na2SO4)25.0 (P2O5)37.5 ,0.0,0,0.0,0.0,0.0,0.0,0.0,0.0,0.0,0,0,0,0.0,0.0,0,0.0,0.0,0.0,0.0,0.0,0.0,0,0.0,0.0,0.0,0.0,0,0,0.0,0.0,0,0.0,0.0,0.0,0.0,0.0,0.0,0,0.0,0.0,0.0,0.0,0.0,0.0,0,0.0,0.0,0,0.0,0.0,0.0,0.0,0.0,0.0,0,0,0,0.0,0,0.0,0.0,0,0,0.0,0,0.0,0.0,0.0,0,0.0,0.0,0.0,0,0,0.0,0.0,0,0.0,0.0,0.0,0,0.0,0.0,0.0,0,0,0,0.0,0.0,0,0.0,0.0,0.0,0,0.0,0.0,0.0,0.0,0.0,0.0,37.5,0.0,25.0,0.0,0.0,0.0,0.0,0.0,0.0,0.0,0.0,0.0,0.0,0.0,0.0,37.5,0.0,0.0,0.0,0.0,0.0,0.0,0.0,0,0.0,0.0,0.0,0.0,0.0,0.0,0.0,0,0.0,0.0,0.0,0.0,0.0,0.0,0.0,0,0.0,0.0,0.0,0.0,0.0,0,0.0,0.0,0.0,0.0,0.0,0,0.0,0.0,0.0,0.0,0,0.0,0.0,0.0,0,0,0,0.0,0.0,0.0,0.0,0.0,0.0,0.0,0.0,0.0,0.0,0.0,0.0,0.0,0.0,0.0,0,0.0,0.0,63.2,24.5,0.29
# 1094,33101,421408,El Joundi  A.S.,1996,nan,(P2O5)50.0 (ZnO)50.0 ,0.0,0,0.0,0.0,0.0,0.0,0.0,0.0,0.0,0,0,0,0.0,0.0,0,0.0,0.0,0.0,0.0,0.0,0.0,0,0.0,0.0,0.0,0.0,0,0,0.0,0.0,0,0.0,0.0,0.0,0.0,0.0,0.0,0,0.0,0.0,0.0,0.0,0.0,0.0,0,0.0,0.0,0,0.0,0.0,0.0,0.0,0.0,0.0,0,0,0,0.0,0,0.0,0.0,0,0,0.0,0,0.0,0.0,0.0,0,0.0,0.0,0.0,0,0,0.0,0.0,0,0.0,0.0,0.0,0,0.0,0.0,0.0,0,0,0,0.0,0.0,0,0.0,0.0,0.0,0,0.0,0.0,0.0,0.0,0.0,0.0,0.0,0.0,0.0,0.0,0.0,0.0,0.0,0.0,0.0,0.0,0.0,0.0,0.0,0.0,0.0,50.0,0.0,0.0,0.0,0.0,0.0,0.0,0.0,0,0.0,0.0,0.0,0.0,0.0,0.0,0.0,0,0.0,0.0,0.0,0.0,0.0,0.0,0.0,0,0.0,0.0,0.0,0.0,0.0,0,0.0,0.0,0.0,0.0,0.0,0,0.0,0.0,0.0,0.0,0,0.0,0.0,0.0,0,0,0,0.0,0.0,0.0,0.0,0.0,0.0,0.0,0.0,0.0,0.0,0.0,0.0,0.0,0.0,50.0,0,0.0,0.0,45.9,17.8,0.29
# 1114,34939,422367,Dauce R.,2008,nan,(Al2O3)22.25262387 (La2O3)11.12019683 (Si3N4)5.5610984310000005 (SiO2)49.94588404 (Y2O3)11.12019683 ,0.0,0,0.0,22.25262387,0.0,0.0,0.0,0.0,0.0,0,0,0,0.0,0.0,0,0.0,0.0,0.0,0.0,0.0,0.0,0,0.0,0.0,0.0,0.0,0,0,0.0,0.0,0,0.0,0.0,0.0,0.0,0.0,0.0,0,0.0,0.0,0.0,0.0,0.0,0.0,0,0.0,0.0,0,0.0,0.0,0.0,0.0,0.0,0.0,0,0,0,0.0,0,0.0,0.0,0,0,0.0,0,0.0,0.0,0.0,0,0.0,0.0,0.0,0,0,0.0,0.0,0,0.0,0.0,11.12019683,0,0.0,0.0,0.0,0,0,0,0.0,0.0,0,0.0,0.0,0.0,0,0.0,0.0,0.0,0.0,0.0,0.0,0.0,0.0,0.0,0.0,0.0,0.0,0.0,0.0,0.0,0.0,0.0,0.0,0.0,0.0,0.0,0.0,0.0,0.0,0.0,0.0,0.0,0.0,0.0,0,0.0,0.0,0.0,0.0,0.0,0.0,0.0,0,0.0,0.0,0.0,5.5610984310000005,0.0,49.94588404,0.0,0,0.0,0.0,0.0,0.0,0.0,0,0.0,0.0,0.0,0.0,0.0,0,0.0,0.0,0.0,0.0,0,0.0,0.0,0.0,0,0,0,0.0,0.0,0.0,0.0,0.0,0.0,0.0,0.0,11.12019683,0.0,0.0,0.0,0.0,0.0,0.0,0,0.0,0.0,124.0,48.0,0.29
# 1115,36224,433573,Fukawa Y.,2009,nan,(B2O3)59.0 (Na2O)41.0 ,0.0,0,0.0,0.0,0.0,0.0,0.0,0.0,0.0,0,0,0,0.0,59.0,0,0.0,0.0,0.0,0.0,0.0,0.0,0,0.0,0.0,0.0,0.0,0,0,0.0,0.0,0,0.0,0.0,0.0,0.0,0.0,0.0,0,0.0,0.0,0.0,0.0,0.0,0.0,0,0.0,0.0,0,0.0,0.0,0.0,0.0,0.0,0.0,0,0,0,0.0,0,0.0,0.0,0,0,0.0,0,0.0,0.0,0.0,0,0.0,0.0,0.0,0,0,0.0,0.0,0,0.0,0.0,0.0,0,0.0,0.0,0.0,0,0,0,0.0,0.0,0,0.0,0.0,0.0,0,0.0,0.0,0.0,0.0,0.0,0.0,41.0,0.0,0.0,0.0,0.0,0.0,0.0,0.0,0.0,0.0,0.0,0.0,0.0,0.0,0.0,0.0,0.0,0.0,0.0,0.0,0.0,0.0,0.0,0,0.0,0.0,0.0,0.0,0.0,0.0,0.0,0,0.0,0.0,0.0,0.0,0.0,0.0,0.0,0,0.0,0.0,0.0,0.0,0.0,0,0.0,0.0,0.0,0.0,0.0,0,0.0,0.0,0.0,0.0,0,0.0,0.0,0.0,0,0,0,0.0,0.0,0.0,0.0,0.0,0.0,0.0,0.0,0.0,0.0,0.0,0.0,0.0,0.0,0.0,0,0.0,0.0,55.0,21.0,0.29
# 1116,36508,435871,Sokolov I.A.,2003,nan,(Li2O)45.0 (Li2SO4)10 (P2O5)45.0 ,0.0,0,0.0,0.0,0.0,0.0,0.0,0.0,0.0,0,0,0,0.0,0.0,0,0.0,0.0,0.0,0.0,0.0,0.0,0,0.0,0.0,0.0,0.0,0,0,0.0,0.0,0,0.0,0.0,0.0,0.0,0.0,0.0,0,0.0,0.0,0.0,0.0,0.0,0.0,0,0.0,0.0,0,0.0,0.0,0.0,0.0,0.0,0.0,0,0,0,0.0,0,0.0,0.0,0,0,0.0,0,0.0,0.0,0.0,0,0.0,0.0,0.0,0,0,0.0,0.0,0,0.0,0.0,0.0,0,0.0,0.0,45.0,0,10,0,0.0,0.0,0,0.0,0.0,0.0,0,0.0,0.0,0.0,0.0,0.0,0.0,0.0,0.0,0.0,0.0,0.0,0.0,0.0,0.0,0.0,0.0,0.0,0.0,0.0,0.0,0.0,45.0,0.0,0.0,0.0,0.0,0.0,0.0,0.0,0,0.0,0.0,0.0,0.0,0.0,0.0,0.0,0,0.0,0.0,0.0,0.0,0.0,0.0,0.0,0,0.0,0.0,0.0,0.0,0.0,0,0.0,0.0,0.0,0.0,0.0,0,0.0,0.0,0.0,0.0,0,0.0,0.0,0.0,0,0,0,0.0,0.0,0.0,0.0,0.0,0.0,0.0,0.0,0.0,0.0,0.0,0.0,0.0,0.0,0.0,0,0.0,0.0,50.9,19.8,0.29
# 1117,36508,435874,Sokolov I.A.,2003,nan,(Li2O)37.5 (Li2SO4)25 (P2O5)37.5 ,0.0,0,0.0,0.0,0.0,0.0,0.0,0.0,0.0,0,0,0,0.0,0.0,0,0.0,0.0,0.0,0.0,0.0,0.0,0,0.0,0.0,0.0,0.0,0,0,0.0,0.0,0,0.0,0.0,0.0,0.0,0.0,0.0,0,0.0,0.0,0.0,0.0,0.0,0.0,0,0.0,0.0,0,0.0,0.0,0.0,0.0,0.0,0.0,0,0,0,0.0,0,0.0,0.0,0,0,0.0,0,0.0,0.0,0.0,0,0.0,0.0,0.0,0,0,0.0,0.0,0,0.0,0.0,0.0,0,0.0,0.0,37.5,0,25,0,0.0,0.0,0,0.0,0.0,0.0,0,0.0,0.0,0.0,0.0,0.0,0.0,0.0,0.0,0.0,0.0,0.0,0.0,0.0,0.0,0.0,0.0,0.0,0.0,0.0,0.0,0.0,37.5,0.0,0.0,0.0,0.0,0.0,0.0,0.0,0,0.0,0.0,0.0,0.0,0.0,0.0,0.0,0,0.0,0.0,0.0,0.0,0.0,0.0,0.0,0,0.0,0.0,0.0,0.0,0.0,0,0.0,0.0,0.0,0.0,0.0,0,0.0,0.0,0.0,0.0,0,0.0,0.0,0.0,0,0,0,0.0,0.0,0.0,0.0,0.0,0.0,0.0,0.0,0.0,0.0,0.0,0.0,0.0,0.0,0.0,0,0.0,0.0,53.7,20.8,0.29
# 1118,37204,441711,Kaundal R.S.,2010,nan,(B2O3)60.0 (PbO)20.0 (SrO)20.0 ,0.0,0,0.0,0.0,0.0,0.0,0.0,0.0,0.0,0,0,0,0.0,60.0,0,0.0,0.0,0.0,0.0,0.0,0.0,0,0.0,0.0,0.0,0.0,0,0,0.0,0.0,0,0.0,0.0,0.0,0.0,0.0,0.0,0,0.0,0.0,0.0,0.0,0.0,0.0,0,0.0,0.0,0,0.0,0.0,0.0,0.0,0.0,0.0,0,0,0,0.0,0,0.0,0.0,0,0,0.0,0,0.0,0.0,0.0,0,0.0,0.0,0.0,0,0,0.0,0.0,0,0.0,0.0,0.0,0,0.0,0.0,0.0,0,0,0,0.0,0.0,0,0.0,0.0,0.0,0,0.0,0.0,0.0,0.0,0.0,0.0,0.0,0.0,0.0,0.0,0.0,0.0,0.0,0.0,0.0,0.0,0.0,0.0,0.0,0.0,0.0,0.0,0.0,0.0,0.0,20.0,0.0,0.0,0.0,0,0.0,0.0,0.0,0.0,0.0,0.0,0.0,0,0.0,0.0,0.0,0.0,0.0,0.0,0.0,0,0.0,0.0,0.0,0.0,0.0,0,0.0,20.0,0.0,0.0,0.0,0,0.0,0.0,0.0,0.0,0,0.0,0.0,0.0,0,0,0,0.0,0.0,0.0,0.0,0.0,0.0,0.0,0.0,0.0,0.0,0.0,0.0,0.0,0.0,0.0,0,0.0,0.0,nan,nan,0.29
