Repository: jacobergzhou/Poisson-Ratio

File: Poisson_data_cleaned_06212019.csv (part 15 of 58)
,Code,Glass #,Author,Year,Trademark,Ag2O,AgI,Al,Al2O3,AlF3,AlN,As,As2O3,As2O5,As2S3,As2Se3,AsSe,B,B2O3,BaCl2,BaF2,BaO,BeF2,BeO,Bi2O3,BiCl3,Br,Ca,CaF2,CaO,Cd,CdCl2,CdF2,CdO,Ce2O3,CeF3,CeO2,Cl,Co3O4,CoO,Cr2O3,Cs2O,CsCl,CsF,Cu2O,CuO,Dy2O3,Er,Er2O3,ErF3,Eu,Eu2O3,EuF3,F,Fe,Fe2O3,FeO,Ga,Ga2O3,Ga2S3,Ga2Se3,GaF3,Gd2O3,GdF3,Ge,GeO2,GeS2,GeSe2,H2O,HfF4,HfO2,Hg,Ho2O3,I,InF3,K,K2O,K2S,K2SO4,KBr,KCl,KF,KHF2,La,La2O3,La2S3,LaF3,Li,Li2O,Li2S,Li2SO4,LiBr,LiCl,LiF,LiI,MgF2,MgO,Mn2O3,MnF2,MnO,MnO2,MoO2,MoO3,N,Na,Na2O,Na2S,Na2SO4,NaCl,NaF,NaPO3,Nb2O5,Nd,Nd2O3,NdF3,NH4NO3,NiO,O,OH,P,P2O5,Pb,PbCl2,PbF2,PbO,PdO,Pr2O3,Pr6O11,PrF3,Rb2O,RbF,Rh2O3,RuO2,S,Sb,Sb2O3,Sb2S3,Sc2O3,Se,Si,Si3N4,SiC,SiO2,Sm2O3,Sn,SnO,SnO2,SO2,SO3,Sr,SrCl2,SrF2,SrO,Ta2O3,Ta2O5,Tb2O3,TbF3,Te,TeO2,Th,ThF4,ThO2,TiO2,Tl,Tl2O,Tl2Se,TlSe,Tm2O3,U,U3O8,UO2,V,V2O5,VO6,WO3,Y,Y2O3,Yb2O3,YbF3,YF3,ZnCl2,ZnF2,ZnO,ZnSO4,ZrF4,ZrO2,Young's modulus E (GPa),Shear modulus G (GPa),Poisson's ratio v
# 1305,16682,145617,Livshits V.Ya.,1995,,0,0,0,0,0,0,0,0,0,0,0,0,0,0,0,0,0,0,0,0,0,0,0,0,0,0,0,0,0,0,0,0,0,0,0,0,0,0,0,0,0,0,0,0,0,0,0,0,0,0,0,0,0,0,0,0,0,0,0,0,0,0,0,0,0,0,0,0,0,0,0,0,0,0,0,0,0,0,0,0,0,0,0,0,0,0,0,0,0,0,0,0,0,0,0,0,0,0,0,0,0,0,0,0,0,0,0,0,0,0,0,0,0,0,0,0,0,0,0,0,0,0,0,0,15,0,0,0,0,0,0,0,0,0,0,0,0,0,0,0,0,0,0,0,0,0,0,0,0,0,0,0,0,85,0,0,0,0,0,0,0,0,0,0,0,0,0,0,0,0,0,0,0,0,0,0,0,0,0,0,0,32.5,12.67,0.284
# 1306,24435,189494,Vijoy P.S.,1999,,0,0,0,0,0,0,0,0,0,0,0,0,0,65,0,0,0,0,0,0,0,0,0,0,0,0,20,0,0,0,0,0,0,0,0,0,0,0,0,0,0,0,0,0,0,0,0,0,0,0,0,0,0,0,0,0,0,0,0,0,0,0,0,0,0,0,0,0,0,0,0,0,0,0,0,0,0,0,0,0,0,0,0,15,0,0,0,0,0,0,0,0,0,0,0,0,0,0,0,0,0,0,0,0,0,0,0,0,0,0,0,0,0,0,0,0,0,0,0,0,0,0,0,0,0,0,0,0,0,0,0,0,0,0,0,0,0,0,0,0,0,0,0,0,0,0,0,0,0,0,0,0,0,0,0,0,0,0,0,0,0,0,0,0,0,0,0,0,0,0,0,0,0,0,0,0,0,0,0,0,0,51.3,19.98,0.284
# 1307,25178,302945,Sreeram A.N.,1991,,0,0,0,0,0,0,0,0,0,0,0,0,0,0,0,0,0,0,0,0,0,0,0,0,0,0,0,0,0,0,0,0,0,0,0,0,0,0,0,0,0,0,0,0,0,0,0,0,0,0,0,0,0,0,0,0,0,0,0,10,0,0,0,0,0,0,0,0,0,0,0,0,0,0,0,0,0,0,0,0,0,0,0,0,0,0,0,0,0,0,0,0,0,0,0,0,0,0,0,0,0,0,0,0,0,0,0,0,0,0,0,0,0,0,0,0,0,0,0,0,0,0,0,0,0,0,0,0,0,20,0,0,0,70,0,0,0,0,0,0,0,0,0,0,0,0,0,0,0,0,0,0,0,0,0,0,0,0,0,0,0,0,0,0,0,0,0,0,0,0,0,0,0,0,0,0,0,0,0,0,0,20.6,8.02,0.284
# 1308,25178,302959,Sreeram A.N.,1991,,0,0,0,0,0,0,0,0,0,0,0,0,0,0,0,0,0,0,0,0,0,0,0,0,0,0,0,0,0,0,0,0,0,0,0,0,0,0,0,0,0,0,0,0,0,0,0,0,0,0,0,0,0,0,0,0,0,0,0,22,0,0,0,0,0,0,0,0,0,0,0,0,0,0,0,0,0,0,0,0,0,0,0,0,0,0,0,0,0,0,0,0,0,0,0,0,0,0,0,0,0,0,0,0,0,0,0,0,0,0,0,0,0,0,0,0,0,0,0,0,0,0,0,0,0,0,0,0,0,0,0,0,0,78,0,0,0,0,0,0,0,0,0,0,0,0,0,0,0,0,0,0,0,0,0,0,0,0,0,0,0,0,0,0,0,0,0,0,0,0,0,0,0,0,0,0,0,0,0,0,0,16.1,6.3,0.284
# 1309,25178,302967,Sreeram A.N.,1991,,0,0,0,0,0,0,8.9,0,0,0,0,0,0,0,0,0,0,0,0,0,0,0,0,0,0,0,0,0,0,0,0,0,0,0,0,0,0,0,0,0,0,0,0,0,0,0,0,0,0,0,0,0,0,0,0,0,0,0,0,6.7,0,0,0,0,0,0,0,0,0,0,0,0,0,0,0,0,0,0,0,0,0,0,0,0,0,0,0,0,0,0,0,0,0,0,0,0,0,0,0,0,0,0,0,0,0,0,0,0,0,0,0,0,0,0,0,0,0,0,0,0,0,0,0,0,0,0,0,0,0,17.8,0,0,0,55.5,0,0,0,0,0,0,0,0,0,0,0,0,0,0,0,0,0,0,11.1,0,0,0,0,0,0,0,0,0,0,0,0,0,0,0,0,0,0,0,0,0,0,0,0,0,0,0,0,21.8,8.52,0.284
# 1310,25178,302968,Sreeram A.N.,1991,,0,0,0,0,0,0,6.7,0,0,0,0,0,0,0,0,0,0,0,0,0,0,0,0,0,0,0,0,0,0,0,0,0,0,0,0,0,0,0,0,0,0,0,0,0,0,0,0,0,0,0,0,0,0,0,0,0,0,0,0,10,0,0,0,0,0,0,0,0,0,0,0,0,0,0,0,0,0,0,0,0,0,0,0,0,0,0,0,0,0,0,0,0,0,0,0,0,0,0,0,0,0,0,0,0,0,0,0,0,0,0,0,0,0,0,0,0,0,0,0,0,0,0,0,0,0,0,0,0,0,13.3,0,0,0,58.3,0,0,0,0,0,0,0,0,0,0,0,0,0,0,0,0,0,0,11.7,0,0,0,0,0,0,0,0,0,0,0,0,0,0,0,0,0,0,0,0,0,0,0,0,0,0,0,0,20.3,7.92,0.284
# 1311,25518,351603,Korepanova N.A.,1976,,0,0,0,0,0,0,0,0,0,0,0,0,0,0,0,0,0,0,0,0,0,0,0,0,0,0,0,0,0,0,0,0,0,0,0,0,0,0,0,0,0,0,0,0,0,0,0,0,0,0,0,0,0,0,0,0,0,0,0,15,0,0,0,0,0,0,0,0,0,0,0,0,0,0,0,0,0,0,0,0,0,0,0,0,0,0,0,0,0,0,0,0,0,0,0,0,0,0,0,0,0,0,0,0,0,0,0,0,0,0,0,0,0,0,0,0,0,0,0,0,0,0,0,0,0,0,0,0,0,25,0,0,0,60,0,0,0,0,0,0,0,0,0,0,0,0,0,0,0,0,0,0,0,0,0,0,0,0,0,0,0,0,0,0,0,0,0,0,0,0,0,0,0,0,0,0,0,0,0,0,0,22.8,8.9,0.284
# 1312,28396,364376,Blackburn D.,1987,,0,0,0,15.10864737,0,0,0,0,0,0,0,0,0,0,0,0,0,0,0,0,0,0,0,0,20.60318369,0,0,0,0,0,0,0,0,0,0,0,0,0,0,0,0,0,0,0,0,0,0,0,0,0,0,0,0,0,0,0,0,0,0,0,0,0,0,0,0,0,0,0,0,0,0,0,0,0,0,0,0,0,0,0,0,0,0,0,0,0,0,0,0,0,0,19.11078198,0,0,0,0,0,0,0,0,0,0,0,0,0,0,0,0,0,0,0,0,0,0,0,0,0,0,0,0,0,0,0,0,0,0,0,0,0,0,0,0,0,0,0,0,0,32.04866686,0,0,0,0,0,0,0,0,0,0,0,3.486004009,0,0,0,0,0,0,0,9.642716089,0,0,0,0,0,0,0,0,0,0,0,0,0,0,0,0,0,0,0,0,0,0,0,116,45.4,0.284
# 1313,38267,450323,Rouxel T.,2005,,0,0,6.597736091,0,0,0,0,0,0,0,0,0,0,0,0,0,0,0,0,0,0,0,17.31930723,0,0,0,0,0,0,0,0,0,0,0,0,0,0,0,0,0,0,0,0,0,0,0,0,0,0,0,0,0,0,0,0,0,0,0,0,0,0,0,0,0,0,0,0,0,0,0,0,0,0,0,0,0,0,0,0,0,0,0,0,0,0,0,0,0,0,0,0,0,0,0,0,0,0,0,6.18575257,0,0,0,0,0,0,0,0,0,0,0,0,0,52.57789688,0,0,0,0,0,0,0,0,0,0,0,0,0,0,0,0,0,0,0,0,0,17.31930723,0,0,0,0,0,0,0,0,0,0,0,0,0,0,0,0,0,0,0,0,0,0,0,0,0,0,0,0,0,0,0,0,0,0,0,0,0,0,0,0,0,0,0,0,0,0,101,39.33,0.284
# 1314,38267,450329,Rouxel T.,2005,,0,0,6.804340217,0,0,0,0,0,0,0,0,0,0,0,0,0,0,0,0,0,0,0,8.866443322,0,0,0,0,0,0,0,0,0,0,0,0,0,0,0,0,0,0,0,0,0,0,0,0,0,0,0,0,0,0,0,0,0,0,0,0,0,0,0,0,0,0,0,0,0,0,0,0,0,0,0,0,0,0,0,0,0,0,0,0,0,0,0,0,0,0,0,0,0,0,0,0,0,0,0,6.186309315,0,0,0,0,0,0,0,0,0,0,0,0,0,54.33271664,0,0,0,0,0,0,0,0,0,0,0,0,0,0,0,0,0,0,0,0,0,17.83089154,0,0,0,0,0,0,0,0,0,0,0,0,0,0,0,0,0,0,0,0,0,0,0,0,0,0,0,0,0,0,0,0,0,0,0,5.979298965,0,0,0,0,0,0,0,0,0,0,115,44.78,0.284
# 1316,38945,460141,Rao G.S.,2012,,0,0,0,0,0,0,0,0,0,0,0,0,0,60,0,0,0,0,0,0,0,0,0,20,0,0,0,0,0,0,0,0,0,0,0,0,0,0,0,0,0,0,0,0,0,0,0,0,0,0,0,0,0,0,0,0,0,0,0,0,0,0,0,0,0,0,0,0,0,0,0,0,0,0,0,0,0,0,0,0,0,0,0,0,0,0,0,0,0,0,0,0,0,0,0,0,0,0,0,0,0,0,0,0,0,0,0,0,0,0,0,0,0,0,0,0,0,0,0,0,0,0,0,0,0,0,0,0,0,0,0,0,0,0,0,0,0,0,0,0,0,0,0,0,0,0,0,0,0,0,0,0,0,0,0,0,0,0,0,0,0,0,0,0,0,0,0,0,0,0,0,0,0,0,0,0,0,20,0,0,0,62.8,24.47,0.284
# 1317,39943,466344,Hager I.Z.,2012,,0,0,0,0,0,0,0,0,0,0,0,0,0,70,0,0,0,0,0,0,0,0,0,0,0,0,0,0,0,0,0,0,0,0,0,0,0,0,0,0,0,0,0,0,1,0,0,0,0,0,0,0,0,0,0,0,0,0,0,0,0,0,0,0,0,0,0,0,0,0,0,0,0,0,0,0,0,0,0,0,0,0,0,0,0,0,0,0,0,0,0,0,0,0,0,0,0,0,0,0,14,0,0,0,15,0,0,0,0,0,0,0,0,0,0,0,0,0,0,0,0,0,0,0,0,0,0,0,0,0,0,0,0,0,0,0,0,0,0,0,0,0,0,0,0,0,0,0,0,0,0,0,0,0,0,0,0,0,0,0,0,0,0,0,0,0,0,0,0,0,0,0,0,0,0,0,0,0,0,0,0,49.7,19.39,0.284
# 1318,5272,70196,Osaka A.,1974,,0,0,0,0,0,0,0,0,0,0,0,0,0,40,0,0,0,0,0,0,0,0,0,0,0,0,0,0,0,0,0,0,0,0,0,0,0,0,0,0,0,0,0,0,0,0,0,0,0,0,0,0,0,0,0,0,0,0,0,0,0,0,0,0,0,0,0,0,0,0,0,0,0,0,0,0,0,0,0,0,0,0,0,0,0,0,0,0,0,0,0,0,0,0,0,0,0,0,0,0,0,0,0,0,0,0,0,0,0,0,0,0,0,0,0,0,0,0,0,60,0,0,0,0,0,0,0,0,0,0,0,0,0,0,0,0,0,0,0,0,0,0,0,0,0,0,0,0,0,0,0,0,0,0,0,0,0,0,0,0,0,0,0,0,0,0,0,0,0,0,0,0,0,0,0,0,0,0,0,0,0,49.5,19.28,0.2837136
# 1319,5272,70197,Osaka A.,1974,,0,0,0,0,0,0,0,0,0,0,0,0,0,35,0,0,0,0,0,0,0,0,0,0,0,0,0,0,0,0,0,0,0,0,0,0,0,0,0,0,0,0,0,0,0,0,0,0,0,0,0,0,0,0,0,0,0,0,0,0,0,0,0,0,0,0,0,0,0,0,0,0,0,0,0,0,0,0,0,0,0,0,0,0,0,0,0,0,0,0,0,0,0,0,0,0,0,0,0,0,0,0,0,0,0,0,0,0,0,0,0,0,0,0,0,0,0,0,0,65,0,0,0,0,0,0,0,0,0,0,0,0,0,0,0,0,0,0,0,0,0,0,0,0,0,0,0,0,0,0,0,0,0,0,0,0,0,0,0,0,0,0,0,0,0,0,0,0,0,0,0,0,0,0,0,0,0,0,0,0,0,44.1,17.18,0.2834691
# 1320,40153,466943,Lin Chung0Chern,2012,,0,0,0,0,0,0,0,0,0,0,0,0,0,0,0,0,0,0,0,0,0,0,0,0,26.91,0,0,0,0,0,0,0,0,0,0,0,0,0,0,0,0,0,0,0,0,0,0,0,0,0,0,0,0,0,0,0,0,0,0,0,0,0,0,0,0,0,0,0,0,0,0,0,0,0,0,0,0,0,0,0,0,0,0,0,0,0,0,0,0,0,0,0,0,0,0,0,0,0,0,0,24.35,0,0,0,0,0,0,0,0,0,0,0,0,0,0,2.6,0,0,0,0,0,0,0,0,0,0,0,0,0,0,0,0,0,0,0,0,0,46.14,0,0,0,0,0,0,0,0,0,0,0,0,0,0,0,0,0,0,0,0,0,0,0,0,0,0,0,0,0,0,0,0,0,0,0,0,0,0,0,0,0,0,0,77,30,0.2833333
# 1321,1966,110942,Kisin B.I.,1959,STF1,0,0,0,0,0,0,0,0,0,0,0,0,0,25.02649118,0,0,0,0,0,2.712808128,0,0,0,0,0,0,0,0,0.665127331,0,0,0,0,0,0,0,0,0,0,0,0,0,0,0,0,0,0,0,0,0,0,0,0,0,0,0,0,0,0,0,0,0,0,0,0,0,0,0,0,0,0,0,0,0,0,0,0,0,0,0,0,0,0,0,0,0,0,0,0,0,0,0,0,0,0,0,0,0,0,0,0,0,0,0,0,0,0,0,0,0,0,0,0,0,0,0,0,0,0,59.31215279,0,0,0,0,0,0,0,0,0,0,0.058600003,0,0,0,0,0,0,12.22482057,0,0,0,0,0,0,0,0,0,0,0,0,0,0,0,0,0,0,0,0,0,0,0,0,0,0,0,0,0,0,0,0,0,0,0,0,0,0,0,0,0,0,0,49.9,19.44,0.283
# 1322,2027,9643,Shaw R.R.,1971,,0,0,0,0,0,0,0,0,0,0,0,0,0,0,0,0,0,0,0,0,0,0,0,0,0,0,0,0,0,0,0,0,0,0,0,0,0,0,0,0,0,0,0,0,0,0,0,0,0,0,0,0,0,0,0,0,0,0,0,0,0,0,0,0,0,0,0,0,0,0,0,0,0,0,0,0,0,0,0,0,0,0,0,0,0,0,0,0,0,0,0,0,0,0,0,0,0,0,0,0,0,0,0,0,0,0,0,0,0,0,0,0,0,0,0,0,0,0,0,65,0,0,0,0,0,0,0,0,0,0,0,0,0,0,0,0,0,35,0,0,0,0,0,0,0,0,0,0,0,0,0,0,0,0,0,0,0,0,0,0,0,0,0,0,0,0,0,0,0,0,0,0,0,0,0,0,0,0,0,0,0,41.2,16.06,0.283
# 1323,5267,70146,Nemilov S.V.,1972,,0,0,0,0,0,0,0,0,0,0,0,0,0,74.8,0,0,25.2,0,0,0,0,0,0,0,0,0,0,0,0,0,0,0,0,0,0,0,0,0,0,0,0,0,0,0,0,0,0,0,0,0,0,0,0,0,0,0,0,0,0,0,0,0,0,0,0,0,0,0,0,0,0,0,0,0,0,0,0,0,0,0,0,0,0,0,0,0,0,0,0,0,0,0,0,0,0,0,0,0,0,0,0,0,0,0,0,0,0,0,0,0,0,0,0,0,0,0,0,0,0,0,0,0,0,0,0,0,0,0,0,0,0,0,0,0,0,0,0,0,0,0,0,0,0,0,0,0,0,0,0,0,0,0,0,0,0,0,0,0,0,0,0,0,0,0,0,0,0,0,0,0,0,0,0,0,0,0,0,0,0,0,0,,,0.283
# 1324,5879,93245,Keshishyan T.N.,1978,,0,0,0,9.1,0,0,0,0,0,0,0,0,0,50,0,0,0,0,0,0,0,0,0,0,0,0,0,0,0,0,0,0,0,0,0,0,0,0,0,0,0,0,0,0,0,0,0,0,0,0,0,0,0,0,0,0,0,0,0,0,0,0,0,0,0,0,0,0,0,0,0,0,0,0,0,0,0,0,0,0,0,0,0,40.9,0,0,0,0,0,0,0,0,0,0,0,0,0,0,0,0,0,0,0,0,0,0,0,0,0,0,0,0,0,0,0,0,0,0,0,0,0,0,0,0,0,0,0,0,0,0,0,0,0,0,0,0,0,0,0,0,0,0,0,0,0,0,0,0,0,0,0,0,0,0,0,0,0,0,0,0,0,0,0,0,0,0,0,0,0,0,0,0,0,0,0,0,0,0,0,0,0,80,31.17,0.283
# 1325,6692,39235,Gurjev N.V.,1983,,0,0,0,0,0,0,0,0,0,0,0,0,0,0,0,0,0,0,0,0,0,0,0,0,0,0,0,0,0,0,0,0,0,0,0,0,0,0,0,0,0,0,0,0,0,0,0,0,0,0,0,0,0,0,0,0,0,0,0,0,0,0,0,0,0,0,0,0,0,0,0,24.957049,0,0,0,0,0,0,0,0,0,0,0,25.19988899,0,0,0,0,0,0,0,9.797193608,0,0,0,0,0,0,0,0,0,0,0,0,0,0,0,0,0,0,0,0,0,0,0,40.0458684,0,0,0,0,0,0,0,0,0,0,0,0,0,0,0,0,0,0,0,0,0,0,0,0,0,0,0,0,0,0,0,0,0,0,0,0,0,0,0,0,0,0,0,0,0,0,0,0,0,0,0,0,0,0,0,0,0,0,0,0,0,0,0,0,0,48,18.7,0.283
# 1326,6693,39414,Gurjev N.V.,1983,,0,0,0,0,0,0,0,0,0,0,0,0,0,0,0,0,0,0,0,0,0,0,0,0,0,0,0,0,0,0,0,0,0,0,0,0,0,0,0,0,0,0,0,0,0,0,0,0,0,0,0,0,0,0,0,0,0,0,0,0,0,0,0,0,0,0,0,0,0,0,0,20,0,0,0,0,0,0,0,0,0,0,0,30,0,0,0,0,0,0,0,0,0,0,0,0,0,0,0,0,0,0,0,0,0,0,0,0,0,0,0,0,0,0,0,50,0,0,0,0,0,0,0,0,0,0,0,0,0,0,0,0,0,0,0,0,0,0,0,0,0,0,0,0,0,0,0,0,0,0,0,0,0,0,0,0,0,0,0,0,0,0,0,0,0,0,0,0,0,0,0,0,0,0,0,0,0,0,0,0,0,41,15.97,0.283
# 1327,11320,98783,Higazy A.A.,1985,,0,0,0,0,0,0,0,0,0,0,0,0,0,0,0,0,0,0,0,0,0,0,0,0,0,0,0,0,0,0,0,0,0,59.21,0,0,0,0,0,0,0,0,0,0,0,0,0,0,0,0,0,0,0,0,0,0,0,0,0,0,0,0,0,0,0,0,0,0,0,0,0,0,0,0,0,0,0,0,0,0,0,0,0,0,0,0,0,0,0,0,0,0,0,0,0,0,0,0,0,0,0,0,0,0,0,0,0,0,0,0,0,0,0,0,0,40.79,0,0,0,0,0,0,0,0,0,0,0,0,0,0,0,0,0,0,0,0,0,0,0,0,0,0,0,0,0,0,0,0,0,0,0,0,0,0,0,0,0,0,0,0,0,0,0,0,0,0,0,0,0,0,0,0,0,0,0,0,0,0,0,0,0,69,26.9,0.283
# 1328,25178,302992,Sreeram A.N.,1991,,0,0,0,0,0,0,0,0,0,0,0,0,0,0,0,0,0,0,0,0,0,0,0,0,0,0,0,0,0,0,0,0,0,0,0,0,0,0,0,0,0,0,0,0,0,0,0,0,0,0,0,0,0,0,0,0,0,0,0,6.693468543,0,0,0,0,0,0,0,0,0,0,0,0,0,0,0,0,0,0,0,0,0,0,0,0,0,0,0,0,0,0,0,0,0,0,0,0,0,0,0,0,0,0,0,0,0,0,0,0,0,0,0,0,0,0,0,0,0,0,0,0,0,0,0,0,0,0,0,0,0,16.68116768,0,0,0,45.95321673,0,0,0,0,0,0,0,0,0,0,0,0,0,0,0,0,0,0,30.67214705,0,0,0,0,0,0,0,0,0,0,0,0,0,0,0,0,0,0,0,0,0,0,0,0,0,0,0,0,21.9,8.55,0.283
# 1329,25178,302993,Sreeram A.N.,1991,,0,0,0,0,0,0,0,0,0,0,0,0,0,0,0,0,0,0,0,0,0,0,0,0,0,0,0,0,0,0,0,0,0,0,0,0,0,0,0,0,0,0,0,0,0,0,0,0,0,0,0,0,0,0,0,0,0,0,0,20,0,0,0,0,0,0,0,0,0,0,0,0,0,0,0,0,0,0,0,0,0,0,0,0,0,0,0,0,0,0,0,0,0,0,0,0,0,0,0,0,0,0,0,0,0,0,0,0,0,0,0,0,0,0,0,0,0,0,0,0,0,0,0,0,0,0,0,0,0,0,0,0,0,48,0,0,0,0,0,0,0,0,0,0,0,0,0,0,0,0,0,0,32,0,0,0,0,0,0,0,0,0,0,0,0,0,0,0,0,0,0,0,0,0,0,0,0,0,0,0,0,17.9,6.99,0.283
# 1330,25518,351605,Korepanova N.A.,1976,,0,0,0,0,0,0,0,0,0,0,0,0,0,0,0,0,0,0,0,0,0,0,0,0,0,0,0,0,0,0,0,0,0,0,0,0,0,0,0,0,0,0,0,0,0,0,0,0,0,0,0,0,0,0,0,0,0,0,0,25,0,0,0,0,0,0,0,0,0,0,0,0,0,0,0,0,0,0,0,0,0,0,0,0,0,0,0,0,0,0,0,0,0,0,0,0,0,0,0,0,0,0,0,0,0,0,0,0,0,0,0,0,0,0,0,0,0,0,0,0,0,0,0,0,0,0,0,0,0,15,0,0,0,60,0,0,0,0,0,0,0,0,0,0,0,0,0,0,0,0,0,0,0,0,0,0,0,0,0,0,0,0,0,0,0,0,0,0,0,0,0,0,0,0,0,0,0,0,0,0,0,21.6,8.4,0.283
# 1331,25883,353307,Tille U.,1977,,0,0,0,0,0,0,40,0,0,0,0,0,0,0,0,0,0,0,0,0,0,0,0,0,0,0,0,0,0,0,0,0,0,0,0,0,0,0,0,0,0,0,0,0,0,0,0,0,0,0,0,0,0,0,0,0,0,0,0,20,0,0,0,0,0,0,0,0,0,0,0,0,0,0,0,0,0,0,0,0,0,0,0,0,0,0,0,0,0,0,0,0,0,0,0,0,0,0,0,0,0,0,0,0,0,0,0,0,0,0,0,0,0,0,0,0,0,0,0,0,0,0,0,0,0,0,0,0,0,0,0,0,0,40,0,0,0,0,0,0,0,0,0,0,0,0,0,0,0,0,0,0,0,0,0,0,0,0,0,0,0,0,0,0,0,0,0,0,0,0,0,0,0,0,0,0,0,0,0,0,0,18.3,7.3,0.283
# 1332,28049,359719,Sidkey M.A.,2004,,0,0,0,0,0,0,0,0,0,0,0,0,0,0,0,0,0,0,0,0,0,0,0,0,0,0,0,0,0,0,0,0,0,0,0,0,0,0,0,0,0,0,0,0,0,0,0,0,0,0,0,0,0,0,0,0,0,0,0,0,0,0,0,0,0,0,0,0,0,0,0,20,0,0,0,0,0,0,0,0,0,0,0,0,0,0,0,0,0,0,0,0,0,0,0,0,0,0,0,0,0,0,0,0,0,0,0,0,0,0,0,0,0,0,0,0,0,0,0,0,0,0,0,0,0,0,0,0,0,0,0,0,0,0,0,0,0,0,0,0,0,0,0,0,0,0,0,0,0,0,0,0,0,80,0,0,0,0,0,0,0,0,0,0,0,0,0,0,0,0,0,0,0,0,0,0,0,0,0,0,0,32.6,12.71,0.283
# 1333,28396,364374,Blackburn D.,1987,,0,0,0,13.1745813,0,0,0,0,0,0,0,0,0,0,0,0,0,0,0,0,0,0,0,0,23.95435419,0,0,0,0,0,0,0,0,0,0,0,0,0,0,0,0,0,0,0,0,0,0,0,0,0,0,0,0,0,0,0,0,0,0,0,0,0,0,0,0,0,0,0,0,0,0,0,0,0,0,0,0,0,0,0,0,0,0,0,0,0,0,0,0,0,0,24.9966035,0,0,0,0,0,0,0,0,0,0,0,0,0,0,0,0,0,0,0,0,0,0,0,0,0,0,0,0,0,0,0,0,0,0,0,0,0,0,0,0,0,0,0,0,0,27.94611156,0,0,0,0,0,0,0,0,0,0,0,1.519998997,0,0,0,0,0,0,0,8.40835045,0,0,0,0,0,0,0,0,0,0,0,0,0,0,0,0,0,0,0,0,0,0,0,115,45,0.283
# 1334,31741,350640,El0Adawy A.,1999,,0,0,0,0,0,0,0,0,0,0,0,0,0,55,0,0,0,0,0,45,0,0,0,0,0,0,0,0,0,0,0,0,0,0,0,0,0,0,0,0,0,0,0,0,0,0,0,0,0,0,0,0,0,0,0,0,0,0,0,0,0,0,0,0,0,0,0,0,0,0,0,0,0,0,0,0,0,0,0,0,0,0,0,0,0,0,0,0,0,0,0,0,0,0,0,0,0,0,0,0,0,0,0,0,0,0,0,0,0,0,0,0,0,0,0,0,0,0,0,0,0,0,0,0,0,0,0,0,0,0,0,0,0,0,0,0,0,0,0,0,0,0,0,0,0,0,0,0,0,0,0,0,0,0,0,0,0,0,0,0,0,0,0,0,0,0,0,0,0,0,0,0,0,0,0,0,0,0,0,0,0,135,52.8,0.283
# 1335,32108,379999,Shtets P.P.,2001,,0,0,0,0,0,0,0,0,0,0,0,0,0,0,0,0,0,0,0,0,0,0,0,0,0,0,0,0,0,0,0,0,0,0,0,0,0,0,0,0,0,0,0,0,0,0,0,0,0,0,0,0,0,0,0,0,0,0,0,0,0,70,0,0,0,0,0,0,0,0,0,0,0,0,0,0,0,0,0,0,0,0,0,0,0,0,0,0,0,0,0,0,0,0,0,0,0,0,0,0,0,0,0,0,0,0,0,0,0,0,0,0,0,0,0,0,0,0,0,0,0,0,0,0,0,0,0,0,0,0,0,30,0,0,0,0,0,0,0,0,0,0,0,0,0,0,0,0,0,0,0,0,0,0,0,0,0,0,0,0,0,0,0,0,0,0,0,0,0,0,0,0,0,0,0,0,0,0,0,0,0,18.1,7.07,0.283
# 1336,33101,421409,El Joundi  A.S.,1996,,0,0,0,0,0,0,0,0,0,0,0,0,0,0,0,0,0,0,0,0,0,0,0,0,0,0,0,0,0,0,0,0,0,0,0,0,0,0,0,0,0,0,0,0,0,0,0.14999997,0,0,0,0,0,0,0,0,0,0,0,0,0,0,0,0,0,0,0,0,0,0,0,0,0,0,0,0,0,0,0,0,0,0,0,0,0,0,0,0,0,0,0,0,0,0,0,0,0,0,0,0,0,0,0,0,0,0,0,0,0,0,0,0,0,0,0,0,49.92500001,0,0,0,0,0,0,0,0,0,0,0,0,0,0,0,0,0,0,0,0,0,0,0,0,0,0,0,0,0,0,0,0,0,0,0,0,0,0,0,0,0,0,0,0,0,0,0,0,0,0,0,0,0,0,0,0,0,0,0,0,0,49.92500001,0,0,0,42.3,16.5,0.283
# 1337,34401,417785,Bletskan D.I.,1988,,0,0,0,0,0,0,0,0,0,0,0,0,0,0,0,0,0,0,0,0,0,0,0,0,0,0,0,0,0,0,0,0,0,0,0,0,0,0,0,0,0,0,0,0,0,0,0,0,0,0,0,0,0,0,0,0,0,0,0,0,0,70,0,0,0,0,0,0,0,0,0,0,0,0,0,0,0,0,0,0,0,0,0,0,0,0,0,0,0,0,0,0,0,0,0,0,0,0,0,0,0,0,0,0,0,0,0,0,0,0,0,0,0,0,0,0,0,0,0,0,0,0,0,0,0,0,0,0,0,0,0,30,0,0,0,0,0,0,0,0,0,0,0,0,0,0,0,0,0,0,0,0,0,0,0,0,0,0,0,0,0,0,0,0,0,0,0,0,0,0,0,0,0,0,0,0,0,0,0,0,0,18.1,7.07,0.283
# 1338,35368,425210,Kannappan A.N.,2009,,0,0,0,0,0,0,0,0,0,0,0,0,0,66,0,0,0,0,0,0,0,0,0,0,0,0,0,0,0,0,0,0,0,0,0,0,0,0,0,0,0,0,0,0,0,0,0,0,0,0,0,0,0,0,0,0,0,0,0,0,0,0,0,0,0,0,0,0,0,0,0,0,0,0,0,0,0,0,0,0,0,0,0,0,0,0,0,0,0,0,0,0,0,0,0,0,0,0,0,0,20,0,0,0,0,0,0,0,0,0,0,0,0,0,0,0,0,0,0,14,0,0,0,0,0,0,0,0,0,0,0,0,0,0,0,0,0,0,0,0,0,0,0,0,0,0,0,0,0,0,0,0,0,0,0,0,0,0,0,0,0,0,0,0,0,0,0,0,0,0,0,0,0,0,0,0,0,0,0,0,0,59.1,23.06,0.283
# 1339,36334,434228,Sharma G.,2009,,0,0,0,0,0,0,0,0,0,0,0,0,0,55,0,0,0,0,0,45,0,0,0,0,0,0,0,0,0,0,0,0,0,0,0,0,0,0,0,0,0,0,0,0,0,0,0,0,0,0,0,0,0,0,0,0,0,0,0,0,0,0,0,0,0,0,0,0,0,0,0,0,0,0,0,0,0,0,0,0,0,0,0,0,0,0,0,0,0,0,0,0,0,0,0,0,0,0,0,0,0,0,0,0,0,0,0,0,0,0,0,0,0,0,0,0,0,0,0,0,0,0,0,0,0,0,0,0,0,0,0,0,0,0,0,0,0,0,0,0,0,0,0,0,0,0,0,0,0,0,0,0,0,0,0,0,0,0,0,0,0,0,0,0,0,0,0,0,0,0,0,0,0,0,0,0,0,0,0,0,0,135,53,0.283
# 1340,37204,441712,Kaundal R.S.,2010,,0,0,0,0,0,0,0,0,0,0,0,0,0,60,0,0,0,0,0,0,0,0,0,0,0,0,0,0,0,0,0,0,0,0,0,0,0,0,0,0,0,0,0,0,0,0,0,0,0,0,0,0,0,0,0,0,0,0,0,0,0,0,0,0,0,0,0,0,0,0,0,0,0,0,0,0,0,0,0,0,0,0,0,0,0,0,0,0,0,0,0,0,0,0,0,0,0,0,0,0,0,0,0,0,0,0,0,0,0,0,0,0,0,0,0,0,0,0,0,30,0,0,0,0,0,0,0,0,0,0,0,0,0,0,0,0,0,0,0,0,0,0,0,0,0,0,0,10,0,0,0,0,0,0,0,0,0,0,0,0,0,0,0,0,0,0,0,0,0,0,0,0,0,0,0,0,0,0,0,0,0,,,0.283
# 1341,5272,70185,Osaka A.,1974,,0,0,0,0,0,0,0,0,0,0,0,0,0,75,0,0,0,0,0,0,0,0,0,0,0,0,0,0,0,0,0,0,0,0,0,0,0,0,0,0,0,0,0,0,0,0,0,0,0,0,0,0,0,0,0,0,0,0,0,0,0,0,0,0,0,0,0,0,0,0,0,0,0,0,0,0,0,0,0,0,0,0,0,0,0,0,0,0,0,0,0,0,0,0,0,0,0,0,0,0,0,0,0,0,0,0,0,0,0,0,0,0,0,0,0,0,0,0,0,25,0,0,0,0,0,0,0,0,0,0,0,0,0,0,0,0,0,0,0,0,0,0,0,0,0,0,0,0,0,0,0,0,0,0,0,0,0,0,0,0,0,0,0,0,0,0,0,0,0,0,0,0,0,0,0,0,0,0,0,0,0,56.5,22.02,0.2829246
# 1342,40694,476415,Chenu S.,2012,,0,0,0,0,0,0,0,0,0,0,0,0,0,0,0,0,0,0,0,0,0,0,0,0,0,0,0,0,0,0,0,0,0,0,0,0,0,0,0,0,0,0,0,0,0,0,0,0,0,0,0,0,0,0,0,0,0,0,0,0,0,0,0,0,0,0,0,0,0,0,0,0,0,0,0,0,0,0,0,0,0,0,0,0,0,0,0,0,0,0,0,0,0,0,0,0,0,0,0,0,0,0,0,0,0,93.26,1.368,0,0,0,0,0,0,0,0,0,0,0,0,0,0,0,0,0,0,0,0,0,0,0,0,0,0,0,0,0,0,0,0,0,5.372,0,0,0,0,0,0,0,0,0,0,0,0,0,0,0,0,0,0,0,0,0,0,0,0,0,0,0,0,0,0,0,0,0,0,0,0,0,0,0,0,39,15.2,0.2828948
# 1343,27721,359528,Tanabe S.,1992,,0,0,0,31.25,0,0,0,0,0,0,0,0,0,0,0,0,0,0,0,0,0,0,0,0,0,0,0,0,0,0,0,0,0,0,0,0,0,0,0,0,0,0,0,0,0,0,0,0,0,0,0,0,0,0,0,0,0,0,0,0,0,0,0,0,0,0,0,0,0,0,0,0,0,0,0,0,0,0,0,0,0,0,0,0,0,0,0,0,0,0,0,0,0,0,0,0,0,0,0,0,0,0,0,0,0,0,0,0,0,0,0,0,0,0,0,0,0,0,0,0,0,0,0,0,0,0,0,0,0,0,0,0,0,0,0,0,0,50,0,0,0,0,0,0,0,0,0,0,0,0,0,0,0,0,0,0,0,0,0,0,0,0,0,0,0,0,0,0,0,0,0,18.75,0,0,0,0,0,0,0,0,0,127,49.5,0.2828283
# 1344,37202,441698,Soltani M.T.,2009,,0,0,0,0,0,0,0,0,0,0,0,0,0,0,0,0,0,0,0,0,0,0,0,0,0,0,0,0,0,0,0,0,0,0,0,0,0,0,0,0,0,0,0,0,0,0,0,0,0,0,0,0,0,0,0,0,0,0,0,0,0,0,0,0,0,0,0,0,0,0,0,0,0,0,0,0,0,0,0,0,0,0,0,0,0,0,0,0,0,0,0,0,0,0,0,0,0,0,0,0,10,0,0,0,0,0,0,0,0,0,0,0,0,0,0,0,0,0,0,40,0,0,0,0,0,0,0,0,0,0,50,0,0,0,0,0,0,0,0,0,0,0,0,0,0,0,0,0,0,0,0,0,0,0,0,0,0,0,0,0,0,0,0,0,0,0,0,0,0,0,0,0,0,0,0,0,0,0,0,0,0,31.3,12.2,0.2827869
# 1345,32545,396910,Gopal E.S.R.,1987,,0,0,0,0,0,0,0,0,0,0,0,0,0,0,0,0,0,0,0,0,0,0,0,0,0,0,0,0,0,0,0,0,0,0,0,0,0,0,0,0,0,0,0,0,0,0,0,0,0,0,0,0,0,0,0,0,0,0,0,30,0,0,0,0,0,0,0,0,0,0,0,0,0,0,0,0,0,0,0,0,0,0,0,0,0,0,0,0,0,0,0,0,0,0,0,0,0,0,0,0,0,0,0,0,0,0,0,0,0,0,0,0,0,0,0,0,0,0,0,0,0,0,0,0,0,0,0,0,0,10,0,0,0,60,0,0,0,0,0,0,0,0,0,0,0,0,0,0,0,0,0,0,0,0,0,0,0,0,0,0,0,0,0,0,0,0,0,0,0,0,0,0,0,0,0,0,0,0,0,0,0,21.8,8.5,0.2823529
# 1346,12654,126251,Petrova V.Z.,1971,,0,0,0,8.757107227,0,0,0,0,0,0,0,0,0,0,0,0,0,0,0,0,0,0,0,0,33.11012414,0,0,0,0,0,0,0,0,0,0,0,0,0,0,0,0,0,0,0,0,0,0,0,0,0,0,0.493799167,0,0,0,0,0,0,0,0,0,0,0,0,0,0,0,0,0,0,0,0,0,0,0,0,0,0,0,0,0,0,0,0,0,0,0,0,0,0,0,17.6054803,0,0,0.925298439,0,0,0,0,0,0,0,0,0,0,0,0,0,0,0,0,0,0,0,0,0,0,0,0,0,0,0,0,0,0,0,0,0,1.290997822,0,0,0,0,0,0,0,0,37.29900708,0,0,0,0,0,0,0,0,0,0,0,0,0,0,0,0,0,0,0,0.518185826,0,0,0,0,0,0,0,0,0,0,0,0,0,0,0,0,0,0,0,0,0,0,0,89.3,34.82,0.2823091
# 1347,17460,183309,Rabukhin A.I.,1986,,0,0,0,5.99,0,0,0,0,0,0,0,0,0,0,0,0,0,0,0,25.3,0,0,0,0,0,0,0,0,0,0,0,0,0,0,0,0,0,0,0,0,0,0,0,0,0,0,0,0,0,0,0,0,0,0,0,0,0,0,0,0,42.46,0,0,0,0,0,0,0,0,0,0,0,0,0,0,0,0,0,0,0,0,0,0,0,0,0,0,0,0,0,0,0,0,0,0,0,0,0,0,0,0,0,0,0,0,0,0,0,0,0,0,0,0,0,0,0,0,0,0,26.25,0,0,0,0,0,0,0,0,0,0,0,0,0,0,0,0,0,0,0,0,0,0,0,0,0,0,0,0,0,0,0,0,0,0,0,0,0,0,0,0,0,0,0,0,0,0,0,0,0,0,0,0,0,0,0,0,0,0,0,0,0,54.6,21.29,0.2822921
# 1348,7802,74018,Takahashi K.,1983,,0,0,0,0,0,0,0,0,0,0,0,0,0,80,0,0,0,0,0,0,0,0,0,0,0,0,0,0,0,0,0,0,0,0,0,0,0,0,0,0,0,0,0,0,0,0,0,0,0,0,0,0,0,0,0,0,0,0,0,0,0,0,0,0,0,0,0,0,0,0,0,0,0,0,0,0,0,0,0,0,0,0,0,0,0,0,0,0,0,0,0,0,0,0,0,0,0,0,0,0,20,0,0,0,0,0,0,0,0,0,0,0,0,0,0,0,0,0,0,0,0,0,0,0,0,0,0,0,0,0,0,0,0,0,0,0,0,0,0,0,0,0,0,0,0,0,0,0,0,0,0,0,0,0,0,0,0,0,0,0,0,0,0,0,0,0,0,0,0,0,0,0,0,0,0,0,0,0,0,0,0,39.9,15.56,0.2821337
# 1349,257,20589,Livshits V.Ya.,1988,,0,0,0,0,0,0,0,0,0,0,0,0,0,0,0,0,0,0,0,0,0,0,0,0,0,0,0,0,0,0,0,0,0,0,0,0,0,0,0,0,0,0,0,0,0,0,0,0,0,0,0,0,0,0,0,0,0,0,0,0,0,0,0,0,0,0,0,0,0,0,0,12.8,0,0,0,0,0,0,0,0,0,0,0,0,0,0,0,0,0,0,0,0,0,0,0,0,0,0,0,0,14.5,0,0,0,0,0,0,0,0,0,0,0,0,0,0,0,0,0,0,0,0,0,0,0,0,0,0,0,0,0,0,0,0,0,0,0,0,72.7,0,0,0,0,0,0,0,0,0,0,0,0,0,0,0,0,0,0,0,0,0,0,0,0,0,0,0,0,0,0,0,0,0,0,0,0,0,0,0,0,0,0,0,60.3,23.5,0.282
# 1350,6239,90966,Ashizuka M.,1984,,0,0,0,5,0,0,0,0,0,0,0,0,0,0,0,0,0,0,0,0,0,0,0,0,50,0,0,0,0,0,0,0,0,0,0,0,0,0,0,0,0,0,0,0,0,0,0,0,0,0,0,0,0,0,0,0,0,0,0,0,0,0,0,0,0,0,0,0,0,0,0,0,0,0,0,0,0,0,0,0,0,0,0,0,0,0,0,0,0,0,0,0,0,0,0,0,0,0,0,0,0,0,0,0,0,0,0,0,0,0,0,0,0,0,0,45,0,0,0,0,0,0,0,0,0,0,0,0,0,0,0,0,0,0,0,0,0,0,0,0,0,0,0,0,0,0,0,0,0,0,0,0,0,0,0,0,0,0,0,0,0,0,0,0,0,0,0,0,0,0,0,0,0,0,0,0,0,0,0,0,0,65.3,25.48,0.282
# 1351,6690,39208,Gurjev N.V.,1983,,0,0,0,10.03014,0,0,0,0,0,0,0,0,0,0,0,0,0,0,0,0,0,0,0,0,0,0,0,0,0,0,0,0,0,0,0,0,0,0,0,0,0,0,0,0,0,0,0,0,0,0,0,0,0,0,0,0,0,0,0,0,0,0,0,0,0,0,0,0,0,0,0,19.90451,0,0,0,0,0,0,0,0,0,0,0,30.1052,0,0,0,0,0,0,0,0,0,0,0,0,0,0,0,0,0,0,0,0,0,0,0,0,0,0,0,0,0,0,0,39.96015,0,0,0,0,0,0,0,0,0,0,0,0,0,0,0,0,0,0,0,0,0,0,0,0,0,0,0,0,0,0,0,0,0,0,0,0,0,0,0,0,0,0,0,0,0,0,0,0,0,0,0,0,0,0,0,0,0,0,0,0,0,0,0,0,0,59,23.01,0.282
# 1352,6690,39209,Gurjev N.V.,1983,,0,0,0,9.976683698,0,0,0,0,0,0,0,0,0,0,0,0,0,0,0,0,0,0,0,0,0,0,0,0,0,0,0,0,0,0,0,0,0,0,0,0,0,0,0,0,0,0,0,0,0,0,0,0,0,0,0,0,0,0,0,0,0,0,0,0,0,0,0,0,0,0,0,24.92109174,0,0,0,0,0,0,0,0,0,0,0,25.20449176,0,0,0,0,0,0,0,0,0,0,0,0,0,0,0,0,0,0,0,0,0,0,0,0,0,0,0,0,0,0,0,39.89773279,0,0,0,0,0,0,0,0,0,0,0,0,0,0,0,0,0,0,0,0,0,0,0,0,0,0,0,0,0,0,0,0,0,0,0,0,0,0,0,0,0,0,0,0,0,0,0,0,0,0,0,0,0,0,0,0,0,0,0,0,0,0,0,0,0,56,21.84,0.282
# 1353,6692,39228,Gurjev N.V.,1983,,0,0,0,0,0,0,0,0,0,0,0,0,0,0,0,0,0,0,0,0,0,0,0,0,0,0,0,0,0,0,0,0,0,0,0,0,0,0,0,0,0,0,0,0,0,0,0,0,0,0,0,0,0,0,0,0,0,0,0,0,0,0,0,0,0,0,0,0,0,0,0,19.9943114,0,0,0,0,0,0,0,0,0,0,0,30.10323211,0,0,0,0,0,0,0,4.882133342,0,0,0,0,0,0,0,0,0,0,0,0,0,0,0,0,0,0,0,0,0,0,0,45.02032315,0,0,0,0,0,0,0,0,0,0,0,0,0,0,0,0,0,0,0,0,0,0,0,0,0,0,0,0,0,0,0,0,0,0,0,0,0,0,0,0,0,0,0,0,0,0,0,0,0,0,0,0,0,0,0,0,0,0,0,0,0,0,0,0,0,46,17.94,0.282
# 1354,7346,90713,Brekhovskikh S.,1959,,0,0,0,0,0,0,0,0,0,0,0,0,0,0,0,0,11.42141,0,0,0,0,0,0,0,0,0,0,0,0,0,0,0,0,0,0,0,0,0,0,0,0,0,0,0,0,0,0,0,0,0,0,0,0,0,0,0,0,0,0,0,0,0,0,0,0,0,0,0,0,0,0,0,0,0,0,0,0,0,0,0,0,0,0,0,0,0,0,0,0,0,0,0,0,0,0,0,0,0,0,0,0,0,0,0,0,0,0,0,0,0,0,0,0,0,0,49.34899,0,0,0,39.2296,0,0,0,0,0,0,0,0,0,0,0,0,0,0,0,0,0,0,0,0,0,0,0,0,0,0,0,0,0,0,0,0,0,0,0,0,0,0,0,0,0,0,0,0,0,0,0,0,0,0,0,0,0,0,0,0,0,0,0,0,0,47.1,18.36,0.282
# 1355,10017,97283,Rao K.J.,1986,,0,0,0,0,0,0,0,0,0,0,0,0,0,0,0,0,0,0,0,0,0,0,0,0,0,0,0,0,0,0,0,0,0,0,0,0,0,0,0,0,0,0,0,0,0,0,0,0,0,0,0,0,0,0,0,0,0,0,0,0,0,0,0,0,0,0,0,0,0,0,0,0,0,0,0,0,0,0,0,0,0,0,0,0,0,0,0,0,0,0,0,0,0,0,0,0,0,10,0,0,0,0,0,0,0,0,0,0,0,0,0,0,0,0,0,40,0,0,0,50,0,0,0,0,0,0,0,0,0,0,0,0,0,0,0,0,0,0,0,0,0,0,0,0,0,0,0,0,0,0,0,0,0,0,0,0,0,0,0,0,0,0,0,0,0,0,0,0,0,0,0,0,0,0,0,0,0,0,0,0,0,44.5,17.5,0.282
# 1356,11123,44816,Matecki M.,1995,,0,0,0,0,4,0,0,0,0,0,0,0,0,0,0,28,0,0,0,0,0,0,0,0,0,0,0,0,0,0,0,0,0,0,0,0,0,0,0,0,0,0,0,0,0,0,0,0,0,0,0,0,0,0,0,0,0,0,0,0,0,0,0,0,0,0,0,0,0,0,0,0,0,0,0,0,0,0,0,0,0,0,0,0,0,0,0,0,0,0,0,0,0,0,0,0,0,0,0,0,0,0,0,0,0,0,0,0,0,8,0,0,0,0,0,0,0,0,0,0,0,0,0,0,0,0,0,0,0,0,0,0,0,0,0,0,0,0,0,0,0,0,0,0,0,0,0,0,0,0,0,0,0,0,0,0,0,0,0,0,0,0,0,0,0,0,0,0,0,0,0,0,0,0,0,0,0,0,0,60,0,56,22,0.282
# 1357,11320,98780,Higazy A.A.,1985,,0,0,0,0,0,0,0,0,0,0,0,0,0,0,0,0,0,0,0,0,0,0,0,0,0,0,0,0,0,0,0,0,0,57.78,0,0,0,0,0,0,0,0,0,0,0,0,0,0,0,0,0,0,0,0,0,0,0,0,0,0,0,0,0,0,0,0,0,0,0,0,0,0,0,0,0,0,0,0,0,0,0,0,0,0,0,0,0,0,0,0,0,0,0,0,0,0,0,0,0,0,0,0,0,0,0,0,0,0,0,0,0,0,0,0,0,42.22,0,0,0,0,0,0,0,0,0,0,0,0,0,0,0,0,0,0,0,0,0,0,0,0,0,0,0,0,0,0,0,0,0,0,0,0,0,0,0,0,0,0,0,0,0,0,0,0,0,0,0,0,0,0,0,0,0,0,0,0,0,0,0,0,0,65.4,25.5,0.282
# 1358,16682,145613,Livshits V.Ya.,1995,,0,0,0,0,0,0,0,0,0,0,0,0,0,0,0,0,0,0,0,0,0,0,0,0,0,0,0,0,0,0,0,0,0,0,0,0,0,0,0,0,0,0,0,0,0,0,0,0,0,0,0,0,0,0,0,0,0,0,0,0,0,0,0,0,0,0,0,0,0,0,0,22,0,0,0,0,0,0,0,0,0,0,0,0,0,0,0,0,0,0,0,0,0,0,0,0,0,0,0,0,0,0,0,0,0,0,0,0,0,0,0,0,0,0,0,0,0,0,0,0,0,0,0,0,0,0,0,0,0,0,0,0,0,0,0,0,0,0,0,0,0,0,0,0,0,0,0,0,0,0,0,0,0,78,0,0,0,0,0,0,0,0,0,0,0,0,0,0,0,0,0,0,0,0,0,0,0,0,0,0,0,33,12.9,0.282
# 1359,24381,189256,Hwa Luu0Gen,2000,,0,0,0,30,0,0,0,0,0,0,0,0,0,0,0,0,0,0,0,0,0,0,0,0,60,0,0,0,0,0,0,0,0,0,0,0,0,0,0,0,0,0,0,0,0,0,0,0,0,0,0,0,0,0,0,0,0,0,0,0,0,0,0,0,0,0,0,0,0,0,0,0,0,0,0,0,0,0,0,0,0,0,0,0,0,0,0,0,0,0,0,0,0,0,0,0,0,0,0,0,0,0,0,0,0,0,0,0,0,0,0,0,0,0,0,0,0,0,0,0,0,0,0,0,0,0,0,0,0,0,0,0,0,0,0,0,0,10,0,0,0,0,0,0,0,0,0,0,0,0,0,0,0,0,0,0,0,0,0,0,0,0,0,0,0,0,0,0,0,0,0,0,0,0,0,0,0,0,0,0,0,112,43.68,0.282
# 1360,24657,301088,Roychoudhury P.,2002,,0,0,0,0,0,0,0,0,0,0,0,0,0,0,0,0,0,0,0,0,0,0,0,0,0,0,0,0,0,0,0,0,0,0,0,0,0,0,0,0,0,0,0,0,0,0,0,0,0,0,0,0,0,0,0,0,0,0,0,0,0,0,0,0,0,0,0,0,0,0,0,0,0,0,0,0,0,0,0,0,0,0,0,0,0,0,0,0,0,0,0,0,0,0,0,0,0,0,0,0,0,0,0,0,0,0,0,0,0,0,0,0,0,0,0,0,0,0,0,24.2,0,0,0,0,0,0,0,0,0,0,0,0,0,0,0,0,0,0,0,0,0,0,0,0,0,0,0,0,0,0,0,0,0,75.8,0,0,0,0,0,0,0,0,0,0,0,0,0,0,0,0,0,0,0,0,0,0,0,0,0,0,0,44.2,17.25,0.282
# 1361,25178,302960,Sreeram A.N.,1991,,0,0,0,0,0,0,4.4,0,0,0,0,0,0,0,0,0,0,0,0,0,0,0,0,0,0,0,0,0,0,0,0,0,0,0,0,0,0,0,0,0,0,0,0,0,0,0,0,0,0,0,0,0,0,0,0,0,0,0,0,13.3,0,0,0,0,0,0,0,0,0,0,0,0,0,0,0,0,0,0,0,0,0,0,0,0,0,0,0,0,0,0,0,0,0,0,0,0,0,0,0,0,0,0,0,0,0,0,0,0,0,0,0,0,0,0,0,0,0,0,0,0,0,0,0,0,0,0,0,0,0,8.9,0,0,0,61.1,0,0,0,0,0,0,0,0,0,0,0,0,0,0,0,0,0,0,12.3,0,0,0,0,0,0,0,0,0,0,0,0,0,0,0,0,0,0,0,0,0,0,0,0,0,0,0,0,18.3,7.16,0.282
# 1362,27237,308225,Turyanitsa I.D.,1985,,0,0,0,0,0,0,39.44,0,0,0,0,0,0,0,0,0,0,0,0,0,0,0,0,0,0,0,0,0,0,0,0,0,0,0,0,0,0,0,0,0,0,0,0,0,0,0,0,0,0,0,0,0,0,0,0,0,0,0,0,0,0,0,0,0,0,0,0.6,0,0,0,0,0,0,0,0,0,0,0,0,0,0,0,0,0,0,0,0,0,0,0,0,0,0,0,0,0,0,0,0,0,0,0,0,0,0,0,0,0,0,0,0,0,0,0,0,0,0,0,0,0,0,0,0,0,0,0,0,0,59.96,0,0,0,0,0,0,0,0,0,0,0,0,0,0,0,0,0,0,0,0,0,0,0,0,0,0,0,0,0,0,0,0,0,0,0,0,0,0,0,0,0,0,0,0,0,0,0,0,0,0,0,0,17.3,6.76,0.282
# 1363,33101,421411,El Joundi  A.S.,1996,,0,0,0,0,0,0,0,0,0,0,0,0,0,0,0,0,0,0,0,0,0,0,0,0,0,0,0,0,0,0,0,0,0,0,0,0,0,0,0,0,0,0,0,0,0,0,0.72,0,0,0,0,0,0,0,0,0,0,0,0,0,0,0,0,0,0,0,0,0,0,0,0,0,0,0,0,0,0,0,0,0,0,0,0,0,0,0,0,0,0,0,0,0,0,0,0,0,0,0,0,0,0,0,0,0,0,0,0,0,0,0,0,0,0,0,0,49.64,0,0,0,0,0,0,0,0,0,0,0,0,0,0,0,0,0,0,0,0,0,0,0,0,0,0,0,0,0,0,0,0,0,0,0,0,0,0,0,0,0,0,0,0,0,0,0,0,0,0,0,0,0,0,0,0,0,0,0,0,0,49.64,0,0,0,41.3,16.1,0.282
# 1364,36224,433571,Fukawa Y.,2009,,0,0,0,0,0,0,0,0,0,0,0,0,0,63,0,0,0,0,0,0,0,0,0,0,0,0,0,0,0,0,0,0,0,0,0,0,0,0,0,0,0,0,0,0,0,0,0,0,0,0,0,0,0,0,0,0,0,0,0,0,0,0,0,0,0,0,0,0,0,0,0,0,0,0,0,0,0,0,0,0,0,0,0,0,0,0,0,0,0,0,0,0,0,0,0,0,0,0,0,0,37,0,0,0,0,0,0,0,0,0,0,0,0,0,0,0,0,0,0,0,0,0,0,0,0,0,0,0,0,0,0,0,0,0,0,0,0,0,0,0,0,0,0,0,0,0,0,0,0,0,0,0,0,0,0,0,0,0,0,0,0,0,0,0,0,0,0,0,0,0,0,0,0,0,0,0,0,0,0,0,0,59,23,0.282
# 1366,39424,465174,Devi A.V.G.,2010,,0,0,0,0,0,0,0,0,0,0,0,0,0,0,0,0,0,0,0,0,0,0,0,0,30.5,0,0,0,0,0,0,0,0,0,0,0,0,0,0,0,0,0,0,0,0,0,0,0,0,0,0,0,0,0,0,0,0,0,0,0,0,0,0,0,0,0,0,0,0,0,0,0,0,0,0,0,0,0,0,0,0,0,0,0,0,0,0,0,0,0,0,0,0,0,0,0,0,0,0,0,22,0,0,0,0,0,0,0,0,0,0,0,0,0,0,47,0,0,0,0,0,0,0,0,0,0,0,0,0,0,0,0,0,0,0,0,0,0,0,0,0,0,0,0,0,0,0,0,0,0,0,0,0,0,0,0,0,0.5,0,0,0,0,0,0,0,0,0,0,0,0,0,0,0,0,0,0,0,0,0,0,0,47.5,18.5,0.282
# 1367,17460,183305,Rabukhin A.I.,1986,,0,0,0,4.97,0,0,0,0,0,0,0,0,0,0,0,0,0,0,0,18.58,0,0,0,0,0,0,0,0,0,0,0,0,0,0,0,0,0,0,0,0,0,0,0,0,0,0,0,0,0,0,0,0,0,0,0,0,0,0,0,0,42.97,0,0,0,0,0,0,0,0,0,0,0,0,0,0,0,0,0,0,0,0,0,0,0,0,0,0,0,0,0,0,0,0,0,0,0,0,0,0,0,0,0,0,0,0,0,0,0,0,0,0,0,0,0,0,0,0,0,0,33.48,0,0,0,0,0,0,0,0,0,0,0,0,0,0,0,0,0,0,0,0,0,0,0,0,0,0,0,0,0,0,0,0,0,0,0,0,0,0,0,0,0,0,0,0,0,0,0,0,0,0,0,0,0,0,0,0,0,0,0,0,0,52.1,20.32,0.2819882
# 1368,2093,110663,State Optical I,1975,STK3,0,0,0,0,0,0,0,0.154200802,0,0,0,0,0,27.24479167,0,0,29.29220232,0,0,0,0,0,0,0,0,0,0,0,0,0,0,0,0,0,0,0,0,0,0,0,0,0,0,0,0,0,0,0,0,0,0,0,0,0,0,0,0,0,0,0,0,0,0,0,0,0,0,0,0,0,0,0,0,0,0,0,0,0,0,4.326022495,0,0,0,0,0,0,0,0,0,0,0,0,0,0,0,0,0,0,0,0,0,0,0,0,0,0,0,0,0,0,0,0,0,0,0,0,0,0,0,0,0,0,0,0,0,0,0,0,0,0,0,0,0,0,0,0,0,38.98278271,0,0,0,0,0,0,0,0,0,0,0,0,0,0,0,0,0,0,0,0,0,0,0,0,0,0,0,0,0,0,0,0,0,0,0,0,0,0,0,0,0,0,0,88.5,34.52,0.2818656
# 1369,39382,463893,Rajendran V.,2010,,0,0,0,0,0,0,0,0,0,0,0,0,0,0,0,0,0,0,0,0,0,0,0,0,30.55,0,0,0,0,0,0,0,0,0,0,0,0,0,0,0,0,0,0,0,0,0,0,0,0,0,0,0,0,0,0,0,0,0,0,0,0,0,0,0,0,0,0,0,0,0,0,0,0,0,0,0,0,0,0,0,0,0,0,0,0,0,0,0,0,0,0,0,0,0,0,0,0,0,0,0,25.25,0,0,0,0,0,0,0,0,0,0,0,0,0,0,44.2,0,0,0,0,0,0,0,0,0,0,0,0,0,0,0,0,0,0,0,0,0,0,0,0,0,0,0,0,0,0,0,0,0,0,0,0,0,0,0,0,0,0,0,0,0,0,0,0,0,0,0,0,0,0,0,0,0,0,0,0,0,0,0,0,0,54.6,21.3,0.2816902
# 1370,3814,110730,State Optical I,1975,OF4,0,0,0,6.17490053,0,0,0,0,0,0,0,0,0,73.85415103,0,0,0,0,0,0,0,0,0,0,0,0,0,0,0,0,0,0,0,0,0,0,0,0,0,0,0,0,0,0,0,0,0,0,0,0,0,0,0,0,0,0,0,0,0,0,0,0,0,0,0,0,0,0,0,0,0,0,0,0,0,0,0,0,0,2.576013988,0,0,0,0,0,0,0,0,0,0,0,0,0,0,0,0,0,0,0,0,0,0,0,0,0,0,0,0,0,0,0,0,0,0,0,0,0,0,0,17.39493445,0,0,0,0,0,0,0,0,0,0,0,0,0,0,0,0,0,0,0,0,0,0,0,0,0,0,0,0,0,0,0,0,0,0,0,0,0,0,0,0,0,0,0,0,0,0,0,0,0,0,0,0,0,0,0,0,0,0,0,0,0,68,26.53,0.281568
# 1371,40694,476429,Chenu S.,2012,,0,0,0,0,0,0,0,0,0,0,0,0,0,0,0,0,0,0,0,0,0,0,0,0,0,0,0,0,0,0,0,0,0,0,0,0,0,0,0,0,0,0,0,0,0,0,0,0,0,0,0,0,0,0,0,0,0,0,0,0,0,0,0,0,0,0,0,0,0,0,0,0,0,0,0,0,0,0,0,0,0,0,0,0,0,0,0,0,0,0,0,0,0,0,0,0,0,0,0,0,0,0,0,0,0,69.28,15.36,0,0,0,0,0,0,0,0,0,0,0,0,0,0,0,0,0,0,0,0,0,0,0,0,0,0,0,0,0,0,0,0,0,15.36,0,0,0,0,0,0,0,0,0,0,0,0,0,0,0,0,0,0,0,0,0,0,0,0,0,0,0,0,0,0,0,0,0,0,0,0,0,0,0,0,56.9,22.2,0.2815315
# 1372,3701,10761,Makishima A.,1978,,0,0,0,24.4,0,0,0,0,0,0,0,0,0,0,0,0,0,0,0,0,0,0,0,0,0,0,0,0,0,0,0,0,0,0,0,0,0,0,0,0,0,0,0,0,0,0,0,0,0,0,0,0,0,0,0,0,0,0,0,0,0,0,0,0,0,0,0,0,0,0,0,0,0,0,0,0,0,0,0,0,0,0,0,0,0,0,0,0,0,0,0,0,0,0,0,0,0,0,0,0,0,0,0,0,0,0,0,0,0,0,0,0,0,0,0,0,0,0,0,0,0,0,0,0,0,0,0,0,0,0,0,0,0,0,0,0,0,58,0,0,0,0,0,0,0,0,0,0,0,0,0,0,0,0,0,0,0,0,0,0,0,0,0,0,0,0,0,0,0,0,0,17.6,0,0,0,0,0,0,0,0,0,112,43.7,0.2814645
# 1373,9844,85662,Coon D.N.,1990,,0,0,0,24.9759666,0,0,0,0,0,0,0,0,0,0,0,0,0,0,0,0,0,0,0,0,0,0,0,0,0,0,0,0,0,0,0,0,0,0,0,0,0,0,0,0,0,0,0,0,0,0,0,0,0,0,0,0,0,0,0,0,0,0,0,0,0,0,0,0,0,0,0,0,0,0,0,0,0,0,0,0,0,0,0,0,0,0,0,0,0,0,0,0,0,0,0,0,0,0,0,0,0,0,0,0,0,0,0,0,0,0,0,0,0,0,0,0,0,0,0,0,0,0,0,0,0,0,0,0,0,0,0,0,0,0,0,18.78070428,0,18.78192432,0,0,0,0,0,0,0,0,0,0,0,0,0,0,0,0,0,0,0,0,0,0,0,0,0,0,0,0,0,0,0,0,0,37.4614048,0,0,0,0,0,0,0,0,0,163,63.6,0.2814466
# 1374,5272,70195,Osaka A.,1974,,0,0,0,0,0,0,0,0,0,0,0,0,0,45,0,0,0,0,0,0,0,0,0,0,0,0,0,0,0,0,0,0,0,0,0,0,0,0,0,0,0,0,0,0,0,0,0,0,0,0,0,0,0,0,0,0,0,0,0,0,0,0,0,0,0,0,0,0,0,0,0,0,0,0,0,0,0,0,0,0,0,0,0,0,0,0,0,0,0,0,0,0,0,0,0,0,0,0,0,0,0,0,0,0,0,0,0,0,0,0,0,0,0,0,0,0,0,0,0,55,0,0,0,0,0,0,0,0,0,0,0,0,0,0,0,0,0,0,0,0,0,0,0,0,0,0,0,0,0,0,0,0,0,0,0,0,0,0,0,0,0,0,0,0,0,0,0,0,0,0,0,0,0,0,0,0,0,0,0,0,0,54.1,21.11,0.2813832
# 1375,10444,87754,Wilder J.A.,1980,,0,0,0,1,0,0,0,0,0,0,0,0,0,0,0,0,10,0,0,0,0,0,0,0,0,0,0,0,0,0,0,0,0,0,0,0,0,0,0,0,0,0,0,0,0,0,0,0,0,0,0,0,0,0,0,0,0,0,0,0,0,0,0,0,0,0,0,0,0,0,0,0,0,0,0,0,0,0,0,0,0,0,0,0,0,0,0,0,0,0,0,0,0,0,0,0,0,0,0,0,40,0,0,0,0,0,0,0,0,0,0,0,0,0,0,49,0,0,0,0,0,0,0,0,0,0,0,0,0,0,0,0,0,0,0,0,0,0,0,0,0,0,0,0,0,0,0,0,0,0,0,0,0,0,0,0,0,0,0,0,0,0,0,0,0,0,0,0,0,0,0,0,0,0,0,0,0,0,0,0,0,40.2,15.69,0.2810708
# 1376,40694,476417,Chenu S.,2012,,0,0,0,0,0,0,0,0,0,0,0,0,0,0,0,0,0,0,0,0,0,0,0,0,0,0,0,0,0,0,0,0,0,0,0,0,0,0,0,0,0,0,0,0,0,0,0,0,0,0,0,0,0,0,0,0,0,0,0,0,0,0,0,0,0,0,0,0,0,0,0,0,0,0,0,0,0,0,0,0,0,0,0,0,0,0,0,0,0,0,0,0,0,0,0,0,0,0,0,0,0,0,0,0,0,79.16445849,4.16670833,0,0,0,0,0,0,0,0,0,0,0,0,0,0,0,0,0,0,0,0,0,0,0,0,0,0,0,0,0,0,0,0,0,16.66883318,0,0,0,0,0,0,0,0,0,0,0,0,0,0,0,0,0,0,0,0,0,0,0,0,0,0,0,0,0,0,0,0,0,0,0,0,0,0,0,0,43.3,16.9,0.2810651
# 1377,3814,110729,State Optical I,1975,OF3,0,0,0,9.330135286,0,0,0,0.149300037,0,0,0,0,0,73.55535802,0,0,0,0,0,0,0,0,0,0,0,0,0,0,0,0,0,0,0,0,0,0,0,0,0,0,0,0,0,0,0,0,0,0,0,0,0,0,0,0,0,0,0,0,0,0,0,0,0,0,0,0,0,0,0,0,0,0.313642577,0,0,0,0,0,0,0,0,0,0,0,0,0,0,0,0,0,0,0,0,0,0,0,0,0,0,0,0,0,0,0,0,0,0,0,0,0,0,0,0,0,0,0,0,0,0,0,16.65156408,0,0,0,0,0,0,0,0,0,0,0,0,0,0,0,0,0,0,0,0,0,0,0,0,0,0,0,0,0,0,0,0,0,0,0,0,0,0,0,0,0,0,0,0,0,0,0,0,0,0,0,0,0,0,0,0,0,0,0,0,0,55.7,21.74,0.2810488
# 1378,1966,110945,Kisin B.I.,1959,OF3,0,0,0,9.330135286,0,0,0,0.149300037,0,0,0,0,0,73.55535802,0,0,0,0,0,0,0,0,0,0,0,0,0,0,0,0,0,0,0,0,0,0,0,0,0,0,0,0,0,0,0,0,0,0,0,0,0,0,0,0,0,0,0,0,0,0,0,0,0,0,0,0,0,0,0,0,0,0.313642577,0,0,0,0,0,0,0,0,0,0,0,0,0,0,0,0,0,0,0,0,0,0,0,0,0,0,0,0,0,0,0,0,0,0,0,0,0,0,0,0,0,0,0,0,0,0,0,16.65156408,0,0,0,0,0,0,0,0,0,0,0,0,0,0,0,0,0,0,0,0,0,0,0,0,0,0,0,0,0,0,0,0,0,0,0,0,0,0,0,0,0,0,0,0,0,0,0,0,0,0,0,0,0,0,0,0,0,0,0,0,0,55.7,21.74,0.281
# 1379,2027,9642,Shaw R.R.,1971,,0,0,0,0,0,0,0,0,0,0,0,0,0,0,0,0,0,0,0,0,0,0,0,0,0,0,0,0,0,0,0,0,0,0,0,0,0,0,0,0,0,0,0,0,0,0,0,0,0,0,0,0,0,0,0,0,0,0,0,0,0,0,0,0,0,0,0,0,0,0,0,0,0,0,0,0,0,0,0,0,0,0,0,0,0,0,0,0,0,0,0,0,0,0,0,0,0,0,0,0,0,0,0,0,0,0,0,0,0,0,0,0,0,0,0,0,0,0,0,60,0,0,0,0,0,0,0,0,0,0,0,0,0,0,0,0,0,40,0,0,0,0,0,0,0,0,0,0,0,0,0,0,0,0,0,0,0,0,0,0,0,0,0,0,0,0,0,0,0,0,0,0,0,0,0,0,0,0,0,0,0,43.5,17,0.281
# 1380,3384,3831,Shchavelev O.S.,1973,,0,0,0,0,0,0,0,0,0,0,0,0,0,0,0,0,0,0,0,0,0,0,0,0,0,0,0,0,0,0,0,0,0,0,0,0,0,0,0,0,0,0,0,0,0,0,0,0,0,0,0,0,0,0,0,0,0,0,0,0,0,0,0,0,0,0,0,0,0,0,0,18.6,0,0,0,0,0,0,0,0,0,0,0,0,0,0,0,0,0,0,0,0,0,0,0,0,0,0,0,0,0,0,0,0,0,0,0,0,0,0,0,0,0,0,0,0,0,0,0,0,0,0,0,0,0,0,0,0,0,0,0,0,0,0,0,0,0,59,0,0,0,0,0,0,0,0,0,22.4,0,0,0,0,0,0,0,0,0,0,0,0,0,0,0,0,0,0,0,0,0,0,0,0,0,0,0,0,0,0,0,0,0,60.9,23.74,0.281
# 1381,3384,3833,Shchavelev O.S.,1973,,0,0,0,0,0,0,0,0,0,0,0,0,0,0,0,0,0,0,0,0,0,0,0,0,0,0,0,0,0,0,0,0,0,0,0,0,0,0,0,0,0,0,0,0,0,0,0,0,0,0,0,0,0,0,0,0,0,0,0,0,0,0,0,0,0,0,0,0,0,0,0,16.8,0,0,0,0,0,0,0,0,0,0,0,0,0,0,0,0,0,0,0,0,0,0,0,0,0,0,0,0,0,0,0,0,0,0,0,0,0,0,0,0,0,0,0,0,0,0,0,0,0,0,0,0,0,0,0,0,0,0,0,0,0,0,0,0,0,53.2,0,0,0,0,0,0,0,0,0,30,0,0,0,0,0,0,0,0,0,0,0,0,0,0,0,0,0,0,0,0,0,0,0,0,0,0,0,0,0,0,0,0,0,67,26.09,0.281
# 1382,3384,3835,Shchavelev O.S.,1973,,0,0,0,0,0,0,0,0,0,0,0,0,0,0,0,0,0,0,0,0,0,0,0,0,0,0,0,0,0,0,0,0,0,0,0,0,0,0,0,0,0,0,0,0,0,0,0,0,0,0,0,0,0,0,0,0,0,0,0,0,0,0,0,0,0,0,0,0,0,0,0,24,0,0,0,0,0,0,0,0,0,0,0,0,0,0,0,0,0,0,0,0,0,0,0,0,0,0,0,0,0,0,0,0,0,0,0,0,0,0,0,0,0,0,0,0,0,0,0,0,0,0,0,0,0,0,0,0,0,0,0,0,0,0,0,0,0,58.8,0,0,0,0,0,0,0,0,0,17.2,0,0,0,0,0,0,0,0,0,0,0,0,0,0,0,0,0,0,0,0,0,0,0,0,0,0,0,0,0,0,0,0,0,59.1,23.05,0.281
# 1383,3497,7660,Soga N.,1976,,0,0,0,0,0,0,0,0,0,0,0,0,0,0,0,0,0,0,0,0,0,0,0,0,37.5,0,0,0,0,0,0,0,0,0,0,0,0,0,0,0,0,0,0,0,0,0,0,0,0,0,0,0,0,0,0,0,0,0,0,0,0,0,0,0,0,0,0,0,0,0,0,0,0,0,0,0,0,0,0,0,0,0,0,0,0,0,0,0,0,0,0,12.5,0,0,0,0,0,0,0,0,0,0,0,0,0,0,0,0,0,0,0,0,0,0,0,0,0,0,0,0,0,0,0,0,0,0,0,0,0,0,0,0,0,0,0,0,0,50,0,0,0,0,0,0,0,0,0,0,0,0,0,0,0,0,0,0,0,0,0,0,0,0,0,0,0,0,0,0,0,0,0,0,0,0,0,0,0,0,0,0,0,94.9,37.05,0.281
# 1384,5149,19196,Nemilov S.V.,1972,,0,0,0,0,0,0,0,0,0,0,0,0,0,89.49,0,0,0,0,0,0,0,0,0,0,0,0,0,0,0,0,0,0,0,0,0,0,0,0,0,0,0,0,0,0,0,0,0,0,0,0,0,0,0,0,0,0,0,0,0,0,0,0,0,0,0,0,0,0,0,0,0,0,0,0,0,0,0,0,0,0,0,0,0,0,0,0,0,0,0,0,0,0,0,0,0,0,0,0,0,0,10.51,0,0,0,0,0,0,0,0,0,0,0,0,0,0,0,0,0,0,0,0,0,0,0,0,0,0,0,0,0,0,0,0,0,0,0,0,0,0,0,0,0,0,0,0,0,0,0,0,0,0,0,0,0,0,0,0,0,0,0,0,0,0,0,0,0,0,0,0,0,0,0,0,0,0,0,0,0,0,0,0,,,0.281
# 1385,5267,70139,Nemilov S.V.,1972,,0,0,0,0,0,0,0,0,0,0,0,0,0,91.55,0,0,8.45,0,0,0,0,0,0,0,0,0,0,0,0,0,0,0,0,0,0,0,0,0,0,0,0,0,0,0,0,0,0,0,0,0,0,0,0,0,0,0,0,0,0,0,0,0,0,0,0,0,0,0,0,0,0,0,0,0,0,0,0,0,0,0,0,0,0,0,0,0,0,0,0,0,0,0,0,0,0,0,0,0,0,0,0,0,0,0,0,0,0,0,0,0,0,0,0,0,0,0,0,0,0,0,0,0,0,0,0,0,0,0,0,0,0,0,0,0,0,0,0,0,0,0,0,0,0,0,0,0,0,0,0,0,0,0,0,0,0,0,0,0,0,0,0,0,0,0,0,0,0,0,0,0,0,0,0,0,0,0,0,0,0,0,0,,,0.281
# 1386,5267,70150,Nemilov S.V.,1972,,0,0,0,0,0,0,0,0,0,0,0,0,0,66.15,0,0,33.85,0,0,0,0,0,0,0,0,0,0,0,0,0,0,0,0,0,0,0,0,0,0,0,0,0,0,0,0,0,0,0,0,0,0,0,0,0,0,0,0,0,0,0,0,0,0,0,0,0,0,0,0,0,0,0,0,0,0,0,0,0,0,0,0,0,0,0,0,0,0,0,0,0,0,0,0,0,0,0,0,0,0,0,0,0,0,0,0,0,0,0,0,0,0,0,0,0,0,0,0,0,0,0,0,0,0,0,0,0,0,0,0,0,0,0,0,0,0,0,0,0,0,0,0,0,0,0,0,0,0,0,0,0,0,0,0,0,0,0,0,0,0,0,0,0,0,0,0,0,0,0,0,0,0,0,0,0,0,0,0,0,0,0,0,,,0.281
# 1387,6773,51297,Bridge B.,1986,,0,0,0,0,0,0,0,0,0,0,0,0,0,0,0,0,0,0,0,0,0,0,0,0,0,0,0,0,0,0,0,0,0,0,0,0,0,0,0,0,0,0,0,0,0,0,0,0,0,0,0,0,0,0,0,0,0,0,0,0,0,0,0,0,0,0,0,0,0,0,0,0,0,0,0,0,0,0,0,0,0,0,0,0,0,0,0,0,0,0,0,0,0,0,0,0,0,0,0,0,0,0,0,0,0,0,0,0,0,0,0,0,0,0,0,0,0,0,0,0,0,0,0,0,0,0,0,0,0,0,0,0,0,0,0,0,0,0,0,0,0,0,0,0,0,0,0,0,0,0,0,0,0,20,0,0,0,0,0,0,0,0,0,0,0,0,0,0,0,0,0,0,0,0,0,80,0,0,0,0,0,14.2,5.58,0.281
# 1388,6816,70569,Nemilov S.V.,1972,,0,0,0,0,0,0,0,0,0,0,0,0,0,62.2,0,0,0,0,0,37.8,0,0,0,0,0,0,0,0,0,0,0,0,0,0,0,0,0,0,0,0,0,0,0,0,0,0,0,0,0,0,0,0,0,0,0,0,0,0,0,0,0,0,0,0,0,0,0,0,0,0,0,0,0,0,0,0,0,0,0,0,0,0,0,0,0,0,0,0,0,0,0,0,0,0,0,0,0,0,0,0,0,0,0,0,0,0,0,0,0,0,0,0,0,0,0,0,0,0,0,0,0,0,0,0,0,0,0,0,0,0,0,0,0,0,0,0,0,0,0,0,0,0,0,0,0,0,0,0,0,0,0,0,0,0,0,0,0,0,0,0,0,0,0,0,0,0,0,0,0,0,0,0,0,0,0,0,0,0,0,0,0,73.6,28.75,0.281
# 1389,8649,59757,Matusita K.,1989,,0,0,0,0,0,0,0,0,0,0,0,0,0,0,0,27,0,0,0,0,0,0,0,0,0,0,0,0,0,0,0,0,0,0,0,0,0,0,0,0,0,0,0,0,0,0,0,0,0,0,0,0,0,0,0,0,0,0,3,0,0,0,0,0,0,0,0,0,0,0,0,0,0,0,0,0,0,0,0,0,0,0,0,0,0,0,0,0,0,0,0,0,0,0,0,0,0,0,0,0,0,0,0,0,0,0,0,0,0,0,0,0,0,0,0,0,0,0,0,0,0,0,0,0,0,0,0,0,0,0,0,0,0,0,0,0,0,0,0,0,0,0,0,0,0,0,0,0,0,0,0,0,0,0,0,0,0,0,0,0,0,0,0,0,0,0,0,0,0,0,0,0,0,0,0,0,0,0,0,70,0,63,24.61,0.281
# 1390,11320,98779,Higazy A.A.,1985,,0,0,0,0,0,0,0,0,0,0,0,0,0,0,0,0,0,0,0,0,0,0,0,0,0,0,0,0,0,0,0,0,0,57.14,0,0,0,0,0,0,0,0,0,0,0,0,0,0,0,0,0,0,0,0,0,0,0,0,0,0,0,0,0,0,0,0,0,0,0,0,0,0,0,0,0,0,0,0,0,0,0,0,0,0,0,0,0,0,0,0,0,0,0,0,0,0,0,0,0,0,0,0,0,0,0,0,0,0,0,0,0,0,0,0,0,42.86,0,0,0,0,0,0,0,0,0,0,0,0,0,0,0,0,0,0,0,0,0,0,0,0,0,0,0,0,0,0,0,0,0,0,0,0,0,0,0,0,0,0,0,0,0,0,0,0,0,0,0,0,0,0,0,0,0,0,0,0,0,0,0,0,0,64.3,25.1,0.281
# 1391,11933,49806,Faulstich M.,1976,,0,0,0,0,0,0,0,0,0,0,0,0,0,0,0,0,43.78042637,0,0,0,0,0,0,0,0,0,0,0,0,0,0,0,0,0,0,0,0,0,0,0,0,0,0,0,0,0,0,0,0,0,0,0,0,0,0,0,0,0,0,0,0,0,0,0,0,0,0,0,0,0,0,0,0,0,0,0,0,0,0,0,0,0,0,0,0,0,0,0,0,0,0,0,0,0,0,0,0,0,0,0,0,0,0,0,0,0,3.591013646,0,0,0,0,0,0,0,0,52.62855999,0,0,0,0,0,0,0,0,0,0,0,0,0,0,0,0,0,0,0,0,0,0,0,0,0,0,0,0,0,0,0,0,0,0,0,0,0,0,0,0,0,0,0,0,0,0,0,0,0,0,0,0,0,0,0,0,0,0,0,0,0,0,0,0,0,,,0.281
# 1392,24453,189630,Higazy A.A.,1995,,0,0,0,0,0,0,0,0,0,0,0,0,0,0,0,0,0,0,0,0,0,0,0,0,0,0,0,0,0,0,0,0,0,0,0,0,0,0,0,0,0,0,0,0,0,0,0,0,0,0,0,0,0,0,0,0,0,0,0,0,0,0,0,0,0,0,0,0,0,0,0,0,0,0,0,0,0,0,0,0,0,0,0,0,0,0,0,0,0,0,0,0,0,0,0,40,0,0,0,0,0,0,0,0,0,0,0,0,0,0,0,0,0,0,0,60,0,0,0,0,0,0,0,0,0,0,0,0,0,0,0,0,0,0,0,0,0,0,0,0,0,0,0,0,0,0,0,0,0,0,0,0,0,0,0,0,0,0,0,0,0,0,0,0,0,0,0,0,0,0,0,0,0,0,0,0,0,0,0,0,0,47.6,18.6,0.281
# 1393,24657,301085,Roychoudhury P.,2002,,0,0,0,0,0,0,0,0,0,0,0,0,0,0,0,0,0,0,0,0,0,0,0,0,0,0,0,0,0,0,0,0,0,0,0,0,0,0,0,0,0,0,0,0,0,0,0,0,0,0,0,0,0,0,0,0,0,0,0,0,0,0,0,0,0,0,0,0,0,0,0,0,0,0,0,0,0,0,0,0,0,0,0,0,0,0,0,0,0,0,0,0,0,0,0,0,0,0,0,0,0,0,0,0,0,0,0,0,0,0,0,0,0,0,0,0,0,0,0,9.4,0,0,0,0,0,0,0,0,0,0,0,0,0,0,0,0,0,0,0,0,0,0,0,0,0,0,0,0,0,0,0,0,0,90.6,0,0,0,0,0,0,0,0,0,0,0,0,0,0,0,0,0,0,0,0,0,0,0,0,0,0,0,48.3,18.89,0.281
# 1394,25178,302934,Sreeram A.N.,1991,,0,0,0,0,0,0,0,0,0,0,0,0,0,0,0,0,0,0,0,0,0,0,0,0,0,0,0,0,0,0,0,0,0,0,0,0,0,0,0,0,0,0,0,0,0,0,0,0,0,0,0,0,0,0,0,0,0,0,0,13.3,0,0,0,0,0,0,0,0,0,0,0,0,0,0,0,0,0,0,0,0,0,0,0,0,0,0,0,0,0,0,0,0,0,0,0,0,0,0,0,0,0,0,0,0,0,0,0,0,0,0,0,0,0,0,0,0,0,0,0,0,0,0,0,0,0,0,0,0,0,13.3,0,0,0,73.4,0,0,0,0,0,0,0,0,0,0,0,0,0,0,0,0,0,0,0,0,0,0,0,0,0,0,0,0,0,0,0,0,0,0,0,0,0,0,0,0,0,0,0,0,0,0,0,18.1,7.08,0.281
# 1395,25636,304970,Guin J.0P.,2002,,0,0,0,0,0,0,0,0,0,0,0,0,0,0,0,0,0,0,0,0,0,0,0,0,0,0,0,0,0,0,0,0,0,0,0,0,0,0,0,0,0,0,0,0,0,0,0,0,0,0,0,0,0,0,0,0,0,0,0,25,0,0,0,0,0,0,0,0,0,0,0,0,0,0,0,0,0,0,0,0,0,0,0,0,0,0,0,0,0,0,0,0,0,0,0,0,0,0,0,0,0,0,0,0,0,0,0,0,0,0,0,0,0,0,0,0,0,0,0,0,0,0,0,0,0,0,0,0,0,0,0,0,0,75,0,0,0,0,0,0,0,0,0,0,0,0,0,0,0,0,0,0,0,0,0,0,0,0,0,0,0,0,0,0,0,0,0,0,0,0,0,0,0,0,0,0,0,0,0,0,0,16,6.245,0.281
# 1396,28396,364372,Blackburn D.,1987,,0,0,0,13.49081599,0,0,0,0,0,0,0,0,0,0,0,0,0,0,0,0,0,0,0,0,30.66167725,0,0,0,0,0,0,0,0,0,0,0,0,0,0,0,0,0,0,0,0,0,0,0,0,0,0,0,0,0,0,0,0,0,0,0,0,0,0,0,0,0,0,0,0,0,0,0,0,0,0,0,0,0,0,0,0,0,0,0,0,0,0,0,0,0,0,17.06441082,0,0,0,0,0,0,0,0,0,0,0,0,0,0,0,0,0,0,0,0,0,0,0,0,0,0,0,0,0,0,0,0,0,0,0,0,0,0,0,0,0,0,0,0,0,28.61690876,0,0,0,0,0,0,0,0,0,0,0,1.556006457,0,0,0,0,0,0,0,8.610180732,0,0,0,0,0,0,0,0,0,0,0,0,0,0,0,0,0,0,0,0,0,0,0,112,43.7,0.281
# 1397,28396,364378,Blackburn D.,1987,,0,0,0,17.16736708,0,0,0,0,0,0,0,0,0,0,0,0,0,0,0,0,0,0,0,0,7.803530491,0,0,0,0,0,0,0,0,0,0,0,0,0,0,0,0,0,0,0,0,0,0,0,0,0,0,0,0,0,0,0,0,0,0,0,0,0,0,0,0,0,0,0,0,0,0,0,0,0,0,0,0,0,0,0,0,0,0,0,0,0,0,0,0,0,0,21.71483571,0,0,0,0,0,0,0,0,0,0,0,0,0,0,0,0,0,0,0,0,0,0,0,0,0,0,0,0,0,0,0,0,0,0,0,0,0,0,0,0,0,0,0,0,0,36.41563896,0,0,0,0,0,0,0,0,0,0,0,5.941985145,0,0,0,0,0,0,0,10.95664261,0,0,0,0,0,0,0,0,0,0,0,0,0,0,0,0,0,0,0,0,0,0,0,119,46.5,0.281
# 1398,28483,380555,El0Adawy A.,2004,,0,0,0,0,0,0,0,0,0,0,0,0,0,78.43137471,0,0,0,0,0,0,0,0,0,0,0,0,0,0,0,0,0,0,0,0,0,0,0,0,0,0,0,0,0,0,0,0,0,0,0,0,0,0,0,0,0,0,0,0,0,0,0,0,0,0,0,0,0,0,0,0,0,0,0,0,0,0,0,0,0,0,0,0,0,0,0,0,0,0,0,0,0,0,0,0,0,0,0,0,0,0,19.60784118,0,0,0,0,0,0,0,0,0,0,0,0,0,0,0,0,0,0,0,0,0,0,0,0,0,0,0,0,0,0,0,0,0,0,0,0,0,0,0,0,0,0,0,0,0,0,0,0,0,0,0,0,0,0,0,0,1.960784118,0,0,0,0,0,0,0,0,0,0,0,0,0,0,0,0,0,0,0,0,0,0,0,58.5,23.58,0.281
