Repository: jacobergzhou/Poisson-Ratio

File: Poisson_data_no_metal_07192019.csv (part 15 of 57)
,Code,Glass #,Author,Year,Trademark,Ag2O,AgI,Al,Al2O3,AlF3,AlN,As,As2O3,As2O5,As2S3,As2Se3,AsSe,B,B2O3,BaCl2,BaF2,BaO,BeF2,BeO,Bi2O3,BiCl3,Br,Ca,CaF2,CaO,Cd,CdCl2,CdF2,CdO,Ce2O3,CeF3,CeO2,Cl,Co3O4,CoO,Cr2O3,Cs2O,CsCl,CsF,Cu2O,CuO,Dy2O3,Er,Er2O3,ErF3,Eu,Eu2O3,EuF3,F,Fe,Fe2O3,FeO,Ga,Ga2O3,Ga2S3,Ga2Se3,GaF3,Gd2O3,GdF3,Ge,GeO2,GeS2,GeSe2,H2O,HfF4,HfO2,Hg,Ho2O3,I,InF3,K,K2O,K2S,K2SO4,KBr,KCl,KF,KHF2,La,La2O3,La2S3,LaF3,Li,Li2O,Li2S,Li2SO4,LiBr,LiCl,LiF,LiI,MgF2,MgO,Mn2O3,MnF2,MnO,MnO2,MoO2,MoO3,N,Na,Na2O,Na2S,Na2SO4,NaCl,NaF,NaPO3,Nb2O5,Nd,Nd2O3,NdF3,NH4NO3,NiO,O,OH,P,P2O5,Pb,PbCl2,PbF2,PbO,PdO,Pr2O3,Pr6O11,PrF3,Rb2O,RbF,Rh2O3,RuO2,S,Sb,Sb2O3,Sb2S3,Sc2O3,Se,Si,Si3N4,SiC,SiO2,Sm2O3,Sn,SnO,SnO2,SO2,SO3,Sr,SrCl2,SrF2,SrO,Ta2O3,Ta2O5,Tb2O3,TbF3,Te,TeO2,Th,ThF4,ThO2,TiO2,Tl,Tl2O,Tl2Se,TlSe,Tm2O3,U,U3O8,UO2,V,V2O5,VO6,WO3,Y,Y2O3,Yb2O3,YbF3,YF3,ZnCl2,ZnF2,ZnO,ZnSO4,ZrF4,ZrO2,Young's modulus E (GPa),Shear modulus G (GPa),Poisson's ratio v,Calculated Poisson,Percent Error
# 3613,216,20195,Polukhin V.N.,1983,nan,0,0,0,0,0,0,0,0,0,0,0,0,0,0,0,0,0,0,0,0,0,0,0,0,0,0,0,0,0,0,0,0,0,0,0,0,0,0,0,0,0,0,0,0,0,0,0,0,0,0,0,0,0,0,0,0,0,0,0,0,64.18165375,0,0,0,0,0,0,0,0,0,0,0,0,0,0,0,0,0,0,0,0,0,0,0,0,0,0,0,0,0,0,0,0,0,0,0,0,0,0,0,9.049614329,0,0,0,0,0,0,0,0,0,0,0,0,0,0,0,0,0,0,0,0,0,0,0,0,0,0,0,0,0,0,0,0,0,0,0,0,9.049614329,0,0,0,0,0,0,0,0,0,0,0,17.71911759,0,0,0,0,0,0,0,0,0,0,0,0,0,0,0,0,0,0,0,0,0,0,0,0,0,0,0,0,0,0,0,83.2,33.6,0.236,0.238095238,0.887812752
# 3640,24058,179472,Higazy A.A.,2001,nan,0,0,0,0,0,0,0,0,0,0,0,0,0,0,0,0,0,0,0,0,0,0,0,0,0,0,0,0,0,0,0,0,0,0,0,0,0,0,0,0,0,0,0,0,0,0,0,0,0,0,0,0,0,0,0,0,0,0,0,0,0,0,0,0,0,0,0,0,0,0,0,0,0,0,0,0,0,0,0,0,0,0,0,0,0,0,0,0,0,0,0,0,0,0,0,0,0,0,0,0,0,0,0,0,0,0,0,0,0.3340999,0,0,0,0,0,0,49.82044505,0,0,0,0,0,0,0,0,0,0,0,0,0,0,0,0,0,0,0,0,0,0,0,0,0,0,0,0,0,0,0,0,0,0,0,0,0,0,0,0,0,0,0,0,0,0,0,0,0,0,0,0,0,0,0,0,0,0,0,0,0,49.84545505,0,0,0,41.6,16.8,0.236,0.238095238,0.887812752
# 2238,213,20054,Polukhin V.N.,1983,nan,0,0,0,0,0,0,0,0,0,0,0,0,0,0,0,0,0,0,0,0,0,0,0,0,8.231925506,0,0,0,0,0,0,0,0,0,0,0,0,0,0,0,0,0,0,0,0,0,0,0,0,0,0,0,0,0,0,0,0,0,0,0,71.58195571,0,0,0,0,0,0,0,0,0,0,0,0,0,0,0,0,0,0,0,0,0,0,0,0,0,0,0,0,0,0,0,0,0,0,0,0,0,0,0,10.09305939,0,0,0,0,0,0,0,0,0,0,0,0,0,0,0,0,0,0,0,0,0,0,0,0,0,0,0,0,0,0,0,0,0,0,0,0,10.09305939,0,0,0,0,0,0,0,0,0,0,0,0,0,0,0,0,0,0,0,0,0,0,0,0,0,0,0,0,0,0,0,0,0,0,0,0,0,0,0,0,0,0,0,78.1,31,0.262,0.259677419,0.886481162
# 2267,33129,398395,Livshits V.Ya.,1992,nan,0,0,0,0,0,0,0,0,0,0,0,0,0,0,0,0,0,0,0,0,0,0,0,0,8.200000098,0,0,0,0,0,0,0,0,0,0,0,0,0,0,0,0,0,0,0,0,0,0,0,0,0,0,0,0,0,0,0,0,0,0,0,71.60000212,0,0,0,0,0,0,0,0,0,0,0,0,0,0,0,0,0,0,0,0,0,0,0,0,0,0,0,0,0,0,0,0,0,0,0,0,0,0,0,10.09999889,0,0,0,0,0,0,0,0,0,0,0,0,0,0,0,0,0,0,0,0,0,0,0,0,0,0,0,0,0,0,0,0,0,0,0,0,10.09999889,0,0,0,0,0,0,0,0,0,0,0,0,0,0,0,0,0,0,0,0,0,0,0,0,0,0,0,0,0,0,0,0,0,0,0,0,0,0,0,0,0,0,0,78.1,31,0.262,0.259677419,0.886481162
# 650,6554,37745,Komarova N.V.,1991,nan,0,0,0,0,0,0,0,0,0,0,0,0,0,0,0,0,0,0,0,0,0,0,0,0,0,0,0,0,0,0,0,0,0,0,0,0,0,0,0,0,0,0,0,0,0,0,0,0,0,0,0,0,0,0,0,0,0,0,0,0,0,0,0,0,0,0,0,0,0,0,0,0,0,0,0,0,0,0,0,0,0,0,0,0,0,0,0,0,0,0,0,0,0,0,0,0,0,0,0,0,0,0,0,0,0,0,0,0,0,0,0,0,0,0,0,74.7,0,0,0,0,0,0,0,0,0,0,0,0,0,0,0,0,0,0,0,0,0,0,0,0,0,0,0,0,0,0,0,25.3,0,0,0,0,0,0,0,0,0,0,0,0,0,0,0,0,0,0,0,0,0,0,0,0,0,0,0,0,0,0,0,0,0,41.1,15.84,0.3,0.297348485,0.883838384
# 45,5984,72374,El0Mallawany R.,2000,nan,0,0,0,0,0,0,0,0,0,0,0,0,0,0,0,0,0,0,0,0,0,0,0,0,0,0,0,0,0,0,0,0,0,0,0,0,0,0,0,0,0,0,0,0,0,0,0,0,0,0,0,0,0,0,0,0,0,0,0,0,0,0,0,0,0,0,0,0,0,0,0,0,0,0,0,0,0,0,0,0,0,0,0,0,0,0,0,0,0,0,0,0,0,0,0,0,0,0,0,0,0,0,0,0,0,0,0,0,0,0,0,0,0,0,0,0,0,0,0,0,0,0,0,0,0,0,0,0,0,0,0,0,0,0,0,0,0,0,0,0,0,0,0,0,0,0,0,0,0,0,0,0,0,70,0,0,0,0,0,0,0,0,0,0,0,0,0,20,0,0,0,0,0,0,0,0,0,10,0,0,0,17.7,6.36,0.395,0.391509434,0.883687604
# 1651,30391,377820,Yousef E.S.,2006,nan,0,0,0,0,0,0,0,0,0,0,0,0,0,79.20792,0,0,0,0,0,19.80198,0,0,0,0,0,0,0,0,0,0,0,0,0,0,0,0,0,0,0,0,0,0,0,0,0,0,0.9901,0,0,0,0,0,0,0,0,0,0,0,0,0,0,0,0,0,0,0,0,0,0,0,0,0,0,0,0,0,0,0,0,0,0,0,0,0,0,0,0,0,0,0,0,0,0,0,0,0,0,0,0,0,0,0,0,0,0,0,0,0,0,0,0,0,0,0,0,0,0,0,0,0,0,0,0,0,0,0,0,0,0,0,0,0,0,0,0,0,0,0,0,0,0,0,0,0,0,0,0,0,0,0,0,0,0,0,0,0,0,0,0,0,0,0,0,0,0,0,0,0,0,0,0,0,0,0,0,0,0,0,0,0,0,58.4,22.91,0.277,0.274552597,0.883538946
# 4745,3852,4458,Appen A.A.,1959,nan,0,0,0,0,0,0,0,0,0,0,0,0,0,0,0,0,0,0,0,0,0,0,0,0,0,0,0,0,0,0,0,0,0,0,0,0,0,0,0,0,0,0,0,0,0,0,0,0,0,0,0,0,0,0,0,0,0,0,0,0,0,0,0,0,0,0,0,0,0,0,0,0,0,0,0,0,0,0,0,0,0,0,0,0,0,0,0,0,0,0,0,0,0,0,0,0,0,0,0,0,16,0,0,0,0,0,0,0,0,0,0,0,0,0,0,0,0,0,0,0,0,0,0,0,0,0,0,0,0,0,0,0,0,0,0,0,0,84,0,0,0,0,0,0,0,0,0,0,0,0,0,0,0,0,0,0,0,0,0,0,0,0,0,0,0,0,0,0,0,0,0,0,0,0,0,0,0,0,0,0,0,61,25.21,0.208,0.209837366,0.883349098
# 1728,34597,421665,Halimah M.K.,2005,nan,20,0,0,0,0,0,0,0,0,0,0,0,0,28,0,0,0,0,0,0,0,0,0,0,0,0,0,0,0,0,0,0,0,0,0,0,0,0,0,0,0,0,0,0,0,0,0,0,0,0,0,0,0,0,0,0,0,0,0,0,0,0,0,0,0,0,0,0,0,0,0,0,0,0,0,0,0,0,0,0,0,0,0,0,0,0,0,0,0,0,0,0,0,0,0,0,0,0,0,0,0,0,0,0,0,0,0,0,0,0,0,0,0,0,0,0,0,0,0,0,0,0,0,0,0,0,0,0,0,0,0,0,0,0,0,0,0,0,0,0,0,0,0,0,0,0,0,0,0,0,0,0,0,52,0,0,0,0,0,0,0,0,0,0,0,0,0,0,0,0,0,0,0,0,0,0,0,0,0,0,0,46.5,18.27,0.275,0.272577997,0.880728467
# 990,6553,37733,Komarova N.V.,1991,nan,0,0,0,0,0,0,0,0,0,0,0,0,0,0,0,0,33.3,0,0,0,0,0,0,0,0,0,0,0,0,0,0,0,0,0,0,0,0,0,0,0,0,0,0,0,0,0,0,0,0,0,0,0,0,0,0,0,0,0,0,0,0,0,0,0,0,0,0,0,0,0,0,0,0,0,0,0,0,0,0,0,0,0,0,0,0,0,0,0,0,0,0,0,0,0,0,0,0,0,0,0,0,0,0,0,0,0,0,0,0,0,0,0,0,0,0,66.7,0,0,0,0,0,0,0,0,0,0,0,0,0,0,0,0,0,0,0,0,0,0,0,0,0,0,0,0,0,0,0,0,0,0,0,0,0,0,0,0,0,0,0,0,0,0,0,0,0,0,0,0,0,0,0,0,0,0,0,0,0,0,0,0,0,36.1,14.02,0.29,0.287446505,0.88051552
# 1792,25178,302938,Sreeram A.N.,1991,nan,0,0,0,0,0,0,0,0,0,0,0,0,0,0,0,0,0,0,0,0,0,0,0,0,0,0,0,0,0,0,0,0,0,0,0,0,0,0,0,0,0,0,0,0,0,0,0,0,0,0,0,0,0,0,0,0,0,0,0,25,0,0,0,0,0,0,0,0,0,0,0,0,0,0,0,0,0,0,0,0,0,0,0,0,0,0,0,0,0,0,0,0,0,0,0,0,0,0,0,0,0,0,0,0,0,0,0,0,0,0,0,0,0,0,0,0,0,0,0,0,0,0,0,0,0,0,0,0,0,10,0,0,0,65,0,0,0,0,0,0,0,0,0,0,0,0,0,0,0,0,0,0,0,0,0,0,0,0,0,0,0,0,0,0,0,0,0,0,0,0,0,0,0,0,0,0,0,0,0,0,0,18.5,7.28,0.273,0.270604396,0.877510768
# 4102,29926,375546,Yoshida S.,2004,nan,0,0,0,0,0,0,0,0,0,0,0,0,0,0,0,0,0,0,0,0,0,0,0,0,0,0,0,0,0,0,0,0,0,0,0,0,0,0,0,0,0,0,0,0,0,0,0,0,0,0,0,0,0,0,0,0,0,0,0,0,0,0,0,0,0,0,0,0,0,0,0,0,0,0,0,0,0,0,0,0,0,0,0,0,0,0,0,0,0,0,0,0,0,0,0,0,0,0,0,0,0,0,0,0,0,0,0,0,0,0,0,0,0,0,0,0,0,0,0,0,0,0,0,0,0,0,0,0,0,0,0,0,0,0,0,0,0,0,0,0,0,0,0,0,0,0,0,0,0,0,0,0,0,70,0,0,0,0,0,0,0,0,0,0,0,0,0,0,0,30,0,0,0,0,0,0,0,0,0,0,0,58.5,23.8,0.227,0.228991597,0.877355347
# 2696,3270,18506,Nemilov S.V.,1973,nan,0,0,0,0,0,0,0,0,0,0,0,0,0,0,0,0,0,0,0,0,0,0,0,0,0,0,0,0,0,0,0,0,0,0,0,0,0,0,0,0,0,0,0,0,0,0,0,0,0,0,0,0,0,0,0,0,0,0,0,0,0,0,0,0,0,0,0,0,0,0,0,0,0,0,0,0,0,0,0,0,0,0,0,0,0,0,0,0,0,0,0,0,0,0,0,0,0,0,0,0,0,0,0,0,0,0,0,0,0,0,0,0,0,0,0,0,0,0,0,45.2,0,0,0,0,0,0,0,0,0,0,0,0,0,0,0,0,0,54.8,0,0,0,0,0,0,0,0,0,0,0,0,0,0,0,0,0,0,0,0,0,0,0,0,0,0,0,0,0,0,0,0,0,0,0,0,0,0,0,0,0,0,0,52.8,21.09,0.254,0.251778094,0.874766188
# 3153,29926,375542,Yoshida S.,2004,nan,0,0,0,0,0,0,0,0,0,0,0,0,0,0,0,0,0,0,0,0,0,0,0,0,0,0,0,0,0,0,0,0,0,0,0,0,0,0,0,0,0,0,0,0,0,0,0,0,0,0,0,0,0,0,0,0,0,0,0,0,0,0,0,0,0,0,0,0,0,0,0,0,0,0,0,0,0,0,0,0,0,0,0,0,0,0,0,0,0,0,0,0,0,0,0,0,0,0,0,0,0,0,0,0,0,0,0,0,0,0,0,0,0,0,0,0,0,0,0,0,0,0,0,0,0,0,0,0,0,0,0,0,0,0,0,0,0,0,0,0,0,0,0,0,0,0,0,0,0,0,0,0,0,90,0,0,0,0,0,0,0,0,0,0,0,0,0,0,0,10,0,0,0,0,0,0,0,0,0,0,0,52.2,21,0.245,0.242857143,0.874635569
# 733,36713,437592,Patil S.D.,2009,nan,0,0,0,0,0,0,0,0,0,0,0,0,0,60,0,0,0,0,0,0,0,0,0,0,0,0,0,0,0,0,0,0,0,0,0,0,0,0,0,0,0,0,0,0,0,0,0,0,0,0,0,0,0,0,0,0,0,0,0,0,0,0,0,0,0,0,0,0,0,0,0,0,0,0,0,0,0,0,0,0,0,0,0,0,0,0,0,0,0,0,0,0,0,0,0,0,0,0,0,0,20,0,0,0,0,0,0,0,0,0,0,0,0,0,0,0,0,0,0,0,0,0,0,0,0,0,0,0,0,0,0,0,0,0,0,0,0,0,0,0,0,0,0,0,0,0,0,0,0,0,0,0,0,0,0,0,0,0,0,0,0,0,0,0,0,0,0,0,0,0,0,0,0,0,0,0,20,0,0,0,0,17.8,6.86,0.3,0.297376093,0.874635569
# 3890,1576,9761,Bokin P.Ya.,1970,nan,0,0,0,0,0,0,0,0,0,0,0,0,0,0,0,0,0,0,0,0,0,0,0,0,0,0,0,0,0,0,0,0,0,0,0,0,0,0,0,0,0,0,0,0,0,0,0,0,0,0,0,0,0,0,0,0,0,0,0,0,0,0,0,0,0,0,0,0,0,0,0,13,0,0,0,0,0,0,0,0,0,0,0,0,0,0,0,0,0,0,0,0,0,0,0,0,0,0,0,0,0,0,0,0,0,0,0,0,0,0,0,0,0,0,0,0,0,0,0,0,0,0,0,0,0,0,0,0,0,0,0,0,0,0,0,0,0,87,0,0,0,0,0,0,0,0,0,0,0,0,0,0,0,0,0,0,0,0,0,0,0,0,0,0,0,0,0,0,0,0,0,0,0,0,0,0,0,0,0,0,0,53,21.58,0.23,0.227988879,0.874400612
# 3527,217,20121,Polukhin V.N.,1983,nan,0,0,0,0,0,0,0,0,0,0,0,0,0,0,0,0,0,0,0,0,0,0,0,0,0,0,0,0,0,0,0,0,0,0,0,0,0,0,0,0,0,0,0,0,0,0,0,0,0,0,0,0,0,0,0,0,0,0,0,0,84.32462494,0,0,0,0,0,0,0,0,0,0,0,0,0,0,0,0,0,0,0,0,0,0,0,0,0,0,0,0,0,0,0,0,0,0,0,0,0,0,0,7.83768753,0,0,0,0,0,0,0,0,0,0,0,0,0,0,0,0,0,0,0,0,0,0,0,0,0,0,0,0,0,0,0,0,0,0,0,0,7.83768753,0,0,0,0,0,0,0,0,0,0,0,0,0,0,0,0,0,0,0,0,0,0,0,0,0,0,0,0,0,0,0,0,0,0,0,0,0,0,0,0,0,0,0,62.5,25.2,0.238,0.240079365,0.873682806
# 304,39389,460999,Striepe S.,2012,nan,0,0,0,0,0,0,0,0,0,0,0,0,0,0,0,0,0,0,0,0,0,0,0,0,0,0,0,0,0,0,0,0,0,0,0,0,0,0,0,0,0,0,0,0,0,0,0,0,0,0,0,0,0,0,0,0,0,0,0,0,0,0,0,0,0,0,0,0,0,0,0,0,0,0,0,0,0,0,0,0,0,0,0,0,0,0,0,0,0,0,0,0,0,0,0,0,0,0,0,0,5.8,0,0,0,0,0,0,0,0,0,0,0,0,0,0,10,0,0,0,0,0,0,0,0,0,0,0,0,0,0,0,0,0,0,0,0,0,0,0,0,0,0,0,35,0,0,0,0,0,0,0,0,0,0,0,0,0,0,0,0,0,0,0,0,0,0,0,0,0,0,0,0,0,0,0,0,0,49.2,0,0,0,49,18.6,0.32,0.317204301,0.873655914
# 4008,291,21054,Livshits V.Ya.,1982,nan,0,0,0,5,0,0,0,0,0,0,0,0,0,0,0,0,0,0,0,0,0,0,0,0,0,0,0,0,0,0,0,0,0,0,0,0,0,0,0,0,0,0,0,0,0,0,0,0,0,0,0,0,0,0,0,0,0,0,0,0,0,0,0,0,0,0,0,0,0,0,0,0,0,0,0,0,0,0,0,0,0,0,0,24,0,0,0,0,0,0,0,0,0,0,0,0,0,0,0,0,8,0,0,0,0,0,0,0,0,0,0,0,0,0,0,0,0,0,0,0,0,0,0,0,0,0,0,0,0,0,0,0,0,0,0,0,0,63,0,0,0,0,0,0,0,0,0,0,0,0,0,0,0,0,0,0,0,0,0,0,0,0,0,0,0,0,0,0,0,0,0,0,0,0,0,0,0,0,0,0,0,82.7,33.7,0.229,0.227002967,0.872066655
# 4990,6774,51322,Rabukhin A.I.,1992,nan,0,0,0,2.750275138,0,0,0,0,0,0,0,0,0,0,0,0,0,0,0,21.9221911,0,0,0,0,0,0,0,0,0,0,0,0,0,0,0,0,0,0,0,0,0,0,0,0,0,0,0,0,0,0,0,0,0,15.53155078,0,0,0,0,0,0,0,0,0,0,0,0,0,0,0,0,0,0,0,0,0,0,0,0,0,0,0,0,0,0,0,0,0,0,0,0,0,0,0,0,0,0,0,0,0,0,0,0,0,0,0,0,0,0,0,0,0,0,0,0,0,0,0,0,0,59.79598299,0,0,0,0,0,0,0,0,0,0,0,0,0,0,0,0,0,0,0,0,0,0,0,0,0,0,0,0,0,0,0,0,0,0,0,0,0,0,0,0,0,0,0,0,0,0,0,0,0,0,0,0,0,0,0,0,0,0,0,0,0,47.7,19.97,0.196,0.194291437,0.871715737
# 1964,13973,42940,Ecolivet C.,1984,nan,0,0,0,10,0,0,0,0,0,0,0,0,0,0,0,0,0,0,0,0,0,0,0,0,30,0,0,0,0,0,0,0,0,0,0,0,0,0,0,0,0,0,0,0,0,0,0,0,0,0,0,0,0,0,0,0,0,0,0,0,0,0,0,0,0,0,0,0,0,0,0,0,0,0,0,0,0,0,0,0,0,0,0,0,0,0,0,0,0,0,0,0,0,0,0,0,0,0,0,0,0,0,0,0,0,0,0,0,0,0,0,0,0,0,0,0,0,0,0,0,0,0,0,0,0,0,0,0,0,0,0,0,0,0,0,0,0,60,0,0,0,0,0,0,0,0,0,0,0,0,0,0,0,0,0,0,0,0,0,0,0,0,0,0,0,0,0,0,0,0,0,0,0,0,0,0,0,0,0,0,0,86.2,34,0.27,0.267647059,0.871459695
# 4011,292,21089,Karapetyan G.O.,1980,nan,0,0,0,2.261425113,0,0,0,0,0,0,0,0,0,0,0,0,0,0,0,0,0,0,0,0,0,0,0,0,0,0,0,0,0,0,0,0,0,0,0,0,0,0,0,0,0,0,0,0,0,0,0,0,0,0,0,0,0,0,0,0,0,0,0,0,0,0,0,0,0,0,0,0,0,0,0,0,0,0,0,0,0,0,0,49.38517247,0,0,0,0,0,0,0,0,0,0,0,0,0,0,0,0,0,0,0,0,0,0,0,0,0,0,0,0,0,0,0,0,0,0,0,0,0,0,0,0,0,0,0,0,0,0,0,0,0,0,0,0,0,48.35340242,0,0,0,0,0,0,0,0,0,0,0,0,0,0,0,0,0,0,0,0,0,0,0,0,0,0,0,0,0,0,0,0,0,0,0,0,0,0,0,0,0,0,0,84.2,34.2,0.229,0.230994152,0.870808754
# 2827,3833,12218,Ashizuka M.,1984,nan,0,0,0,0,0,0,0,0,0,0,0,0,0,0,0,0,0,0,0,0,0,0,0,0,0,0,0,0,0,0,0,0,0,0,0,0,0,0,0,0,0,0,0,0,0,0,0,0,0,0,0,0,0,0,0,0,0,0,0,0,0,0,0,0,0,0,0,0,0,0,0,0,0,0,0,0,0,0,0,0,0,0,0,0,0,0,0,0,0,0,0,47.5,0,0,0,0,0,0,0,0,0,0,0,0,0,0,0,0,0,0,0,0,0,0,0,47.5,0,0,0,0,0,0,0,0,0,0,0,0,0,0,0,0,0,0,0,0,0,5,0,0,0,0,0,0,0,0,0,0,0,0,0,0,0,0,0,0,0,0,0,0,0,0,0,0,0,0,0,0,0,0,0,0,0,0,0,0,0,0,0,0,0,57.5,23.04,0.25,0.247829861,0.868055556
# 105,15692,154671,Pakade S.V.,1994,nan,0,0,0,0,0,0,0,0,0,0,0,0,0,40,0,0,0,0,0,0,0,0,0,0,0,0,0,0,0,0,0,0,0,0,0,0,0,0,0,0,0,0,0,0,0,0,0,0,0,0,0,0,0,0,0,0,0,0,0,0,0,0,0,0,0,0,0,0,0,0,0,0,0,0,0,0,0,0,0,0,0,0,0,0,0,0,0,0,0,0,0,0,0,0,0,0,0,0,0,0,0,0,0,0,0,0,0,0,0,0,0,0,0,0,0,0,0,0,0,0,0,0,0,0,0,0,0,0,0,0,0,0,0,0,0,0,0,0,0,0,0,0,0,0,0,0,0,0,0,0,0,0,0,0,0,0,0,0,0,0,0,0,0,0,0,0,0,10,0,0,0,0,0,0,0,0,0,50,0,0,0,19.1,7.09,0.35,0.34696756,0.866411445
# 2184,213,20059,Polukhin V.N.,1983,nan,0,0,0,0,0,0,0,0,0,0,0,0,0,0,0,0,0,0,0,0,0,0,0,0,0,0,0,0,0,0,0,0,0,0,0,0,0,0,0,0,0,0,0,0,0,0,0,0,0,0,0,0,0,0,0,0,0,0,0,0,64.59948388,0,0,0,0,0,0,0,0,0,0,0,0,0,0,0,0,0,0,0,0,0,0,0,0,0,0,0,0,0,0,0,0,0,0,0,0,0,0,0,9.108527547,0,0,0,0,0,0,0,0,0,0,0,0,0,0,0,0,0,0,0,0,0,0,0,0,0,0,0,0,0,0,0,0,0,0,0,0,9.108527547,0,0,0,0,0,0,0,0,0,0,0,0,0,0,0,0,0,0,0,0,0,0,0,0,0,0,0,0,0,0,0,0,0,0,0,0,0,0,0,17.18346103,0,0,0,66.1,26.1,0.264,0.266283525,0.864971555
# 303,39389,460998,Striepe S.,2012,nan,0,0,0,0,0,0,0,0,0,0,0,0,0,0,0,0,0,0,0,0,0,0,0,0,0,0,0,0,0,0,0,0,0,0,0,0,0,0,0,0,0,0,0,0,0,0,0,0,0,0,0,0,0,0,0,0,0,0,0,0,0,0,0,0,0,0,0,0,0,0,0,0,0,0,0,0,0,0,0,0,0,0,0,0,0,0,0,0,0,0,0,0,0,0,0,0,0,0,0,0,7.731005471,0,0,0,0,0,0,0,0,0,0,0,0,0,0,13.33173089,0,0,0,0,0,0,0,0,0,0,0,0,0,0,0,0,0,0,0,0,0,0,0,0,0,0,0,30.00090213,0,0,0,0,0,0,0,0,0,0,0,0,0,0,0,0,0,0,0,0,0,0,0,0,0,0,0,0,0,0,0,0,0,48.93636152,0,0,0,50,18.9,0.32,0.322751323,0.85978836
# 5145,16927,146717,Tesar A.,1983,nan,0,0,0,0,4,0,0,0,0,0,0,0,0,0,0,19,0,0,0,0,0,0,0,0,0,0,0,0,0,0,0,0,0,0,0,0,0,0,0,0,0,0,0,0,0,0,0,0,0,0,0,0,0,0,0,0,0,0,0,0,0,0,0,0,0,0,0,0,0,0,0,0,0,0,0,0,0,0,0,0,0,6,0,0,0,0,0,0,0,0,0,0,0,0,0,0,0,0,0,0,0,0,0,0,15,0,0,0,0,0,0,0,0,0,0,0,0,0,0,0,0,0,0,0,0,0,0,0,0,0,0,0,0,0,0,0,0,0,0,0,0,0,0,0,0,0,0,0,0,0,0,0,0,0,0,0,0,0,0,0,0,0,0,0,0,0,0,0,0,0,0,0,0,0,0,0,0,0,0,56,0,62.4,26.7,0.17,0.168539326,0.859220093
# 1305,25178,302968,Sreeram A.N.,1991,nan,0,0,0,0,0,0,6.7,0,0,0,0,0,0,0,0,0,0,0,0,0,0,0,0,0,0,0,0,0,0,0,0,0,0,0,0,0,0,0,0,0,0,0,0,0,0,0,0,0,0,0,0,0,0,0,0,0,0,0,0,10,0,0,0,0,0,0,0,0,0,0,0,0,0,0,0,0,0,0,0,0,0,0,0,0,0,0,0,0,0,0,0,0,0,0,0,0,0,0,0,0,0,0,0,0,0,0,0,0,0,0,0,0,0,0,0,0,0,0,0,0,0,0,0,0,0,0,0,0,0,13.3,0,0,0,58.3,0,0,0,0,0,0,0,0,0,0,0,0,0,0,0,0,0,0,11.7,0,0,0,0,0,0,0,0,0,0,0,0,0,0,0,0,0,0,0,0,0,0,0,0,0,0,0,0,20.3,7.92,0.284,0.281565657,0.857163181
# 2659,3863,12540,Manghnani M.H.,1972,nan,0,0,0,0,0,0,0,0,0,0,0,0,0,0,0,0,0,0,0,0,0,0,0,0,0,0,0,0,0,0,0,0,0,0,0,0,0,0,0,0,0,0,0,0,0,0,0,0,0,0,0,0,0,0,0,0,0,0,0,0,0,0,0,0,0,0,0,0,0,0,0,0,0,0,0,0,0,0,0,0,0,0,0,0,0,0,0,0,0,0,0,0,0,0,0,0,0,0,0,0,25,0,0,0,0,0,0,0,0,0,0,0,0,0,0,0,0,0,0,0,0,0,0,0,0,0,0,0,0,0,0,0,0,0,0,0,0,55,0,0,0,0,0,0,0,0,0,0,0,0,0,0,0,0,0,0,0,20,0,0,0,0,0,0,0,0,0,0,0,0,0,0,0,0,0,0,0,0,0,0,0,77.9,31.09,0.255,0.25281441,0.857094205
# 1356,27237,308225,Turyanitsa I.D.,1985,nan,0,0,0,0,0,0,39.44,0,0,0,0,0,0,0,0,0,0,0,0,0,0,0,0,0,0,0,0,0,0,0,0,0,0,0,0,0,0,0,0,0,0,0,0,0,0,0,0,0,0,0,0,0,0,0,0,0,0,0,0,0,0,0,0,0,0,0,0.6,0,0,0,0,0,0,0,0,0,0,0,0,0,0,0,0,0,0,0,0,0,0,0,0,0,0,0,0,0,0,0,0,0,0,0,0,0,0,0,0,0,0,0,0,0,0,0,0,0,0,0,0,0,0,0,0,0,0,0,0,0,59.96,0,0,0,0,0,0,0,0,0,0,0,0,0,0,0,0,0,0,0,0,0,0,0,0,0,0,0,0,0,0,0,0,0,0,0,0,0,0,0,0,0,0,0,0,0,0,0,0,0,0,0,0,17.3,6.76,0.282,0.279585799,0.85609971
# 668,7540,57027,Goncalves M.C.,1992,nan,0,0,0,0,5,0,0,0,0,0,0,0,0,0,0,28.1,0,0,0,0,0,0,0,0,0,0,0,0,0,0,0,0,0,0,0,0,0,0,0,0,0,0,0,0,0,0,0,0,0,0,0,0,0,0,0,0,0,0,0,0,0,0,0,0,0,0,0,0,0,0,0,0,0,0,0,0,0,0,0,0,0,3.3,0,0,0,0,0,0,0,0,0,0,0,0,0,0,0,0,0,0,0,0,0,0,6.6,0,0,0,0,0,0,0,0,0,0,0,0,0,0,0,0,0,0,0,0,0,0,0,0,0,0,0,0,0,0,0,0,0,0,0,0,0,0,0,0,0,0,0,0,0,0,0,0,0,0,0,0,0,0,0,0,0,0,0,0,0,0,0,0,0,0,0,0,0,0,0,0,0,0,57,0,50.8,19.5,0.3,0.302564103,0.854700855
# 3051,215,20104,Polukhin V.N.,1983,nan,0,0,0,0,0,0,0,0,0,0,0,0,0,0,0,0,0,0,0,0,0,0,0,0,0,0,0,0,0,0,0,0,0,0,0,0,0,0,0,0,0,0,0,0,0,0,0,0,0,0,0,0,0,0,0,0,0,0,0,0,76.27768814,0,0,0,0,0,0,0,0,0,0,0,0,0,0,0,0,0,0,0,0,0,0,0,0,0,0,0,0,0,0,0,0,0,0,0,0,0,0,0,10.75515538,0,0,0,0,0,0,0,0,0,0,0,0,0,0,0,0,0,0,0,0,0,0,0,0,0,0,0,0,0,0,0,0,0,0,0,0,10.75515538,0,0,0,0,0,0,0,0,0,0,0,0,0,0,0,0,0,0,0,0,0,0,0,0,0,0,0,0,0,0,0,0,0,2.212001106,0,0,0,0,0,0,0,0,0,70.2,28.1,0.247,0.24911032,0.854380682
# 3272,6760,39933,Livshits V.Ya.,1990,nan,0,0,0,0,0,0,0,0,0,0,0,0,0,40,0,0,0,0,0,0,0,0,0,0,0,0,0,0,0,0,0,0,0,0,0,0,0,0,0,0,0,0,0,0,0,0,0,0,0,0,0,0,0,0,0,0,0,0,0,0,0,0,0,0,0,0,0,0,0,0,0,0,0,0,0,0,0,0,0,0,0,0,0,15,0,0,0,0,0,0,0,0,0,0,0,0,0,0,0,0,15,0,0,0,0,0,0,0,0,0,0,0,0,0,0,30,0,0,0,0,0,0,0,0,0,0,0,0,0,0,0,0,0,0,0,0,0,0,0,0,0,0,0,0,0,0,0,0,0,0,0,0,0,0,0,0,0,0,0,0,0,0,0,0,0,0,0,0,0,0,0,0,0,0,0,0,0,0,0,0,0,73.9,29.8,0.242,0.239932886,0.854179378
# 4243,290,21039,Karapetyan G.O.,1979,nan,0,0,0,17.5,0,0,0,0,0,0,0,0,0,0,0,0,0,0,0,0,0,0,0,0,0,0,0,0,0,0,0,0,0,0,0,0,0,0,0,0,0,0,0,0,0,0,0,0,0,0,0,0,0,0,0,0,0,0,0,0,0,0,0,0,0,0,0,0,0,0,0,0,0,0,0,0,0,0,0,0,0,0,0,17.5,0,0,0,0,0,0,0,0,0,0,0,0,0,0,0,0,0,0,0,0,0,0,0,0,0,0,0,0,0,0,0,0,0,0,0,0,0,0,0,0,0,0,0,0,0,0,0,0,0,0,0,0,0,65,0,0,0,0,0,0,0,0,0,0,0,0,0,0,0,0,0,0,0,0,0,0,0,0,0,0,0,0,0,0,0,0,0,0,0,0,0,0,0,0,0,0,0,84.5,34.6,0.223,0.221098266,0.852795562
# 3100,269,20682,Livshits V.Ya.,1991,nan,0,0,0,0,0,0,0,0,0,0,0,0,0,0,0,0,0,0,0,0,0,0,0,0,0,0,0,0,0,0,0,0,0,0,0,0,0,0,0,0,0,0,0,0,0,0,0,0,0,0,0,0,0,0,0,0,0,0,0,0,0,0,0,0,0,7.6,0,0,0,0,0,2.8,0,0,0,0,0,0,0,0,0,0,0,14.2,0,0,0,0,0,0,0,0,0,0,0,0,0,0,0,0,14.2,0,0,0,0,0,11.3,0,0,0,0,0,0,0,0,0,0,0,0,0,0,0,0,0,0,0,0,0,0,0,0,0,0,0,0,0,0,49.9,0,0,0,0,0,0,0,0,0,0,0,0,0,0,0,0,0,0,0,0,0,0,0,0,0,0,0,0,0,0,0,0,0,0,0,0,0,0,0,0,0,0,0,102,41,0.246,0.243902439,0.852667063
# 3475,40951,478494,Mauro J.C.,2013,nan,0,0,0,7.59,0,0,0,0,0,0,0,0,0,16.39,0,0,0,0,0,0,0,0,0,0,3.49,0,0,0,0,0,0,0,0,0,0,0,0,0,0,0,0,0,0,0,0,0,0,0,0,0,0,0,0,0,0,0,0,0,0,0,0,0,0,0,0,0,0,0,0,0,0,0,0,0,0,0,0,0,0,0,0,0,0,0,0,0,0,0,0,0,0,3.47,0,0,0,0,0,0,0,0,0,0,0,0,0,0,0,0,0,0,0,0,0,0,0,0,0,0,0,0,0,0,0,0,0,0,0,0,0,0,0,0,0,0,0,0,0,63.37,0,0,0,0.07,0,0,0,0,0,5.61,0,0,0,0,0,0,0,0,0,0,0,0,0,0,0,0,0,0,0,0,0,0,0,0,0,0,0,0,0,0,0,0,0.01,66.8,26.98,0.24,0.23795404,0.852483321
# 4365,16185,156785,Orgaz F.,1985,nan,0,0,0,13.92139028,0,0,0,0,0,0,0,0,0,0,0,0,0,0,0,0,0,0,0,0,0.010001,0,0,0,0,0,0,0,0,0,0,0,0,0,0,0,0,0,0,0,0,0,0,0,0,0,0,0,0,0,0,0,0,0,0,0,0,0,0,0,0,0,0,0,0,0,0,4.840484097,0,0,0,0,0,0,0,0,0,0,0,0,0,0,0,0,0,0,0,5.530553111,0,0,0,0,0,0,0,0,10.31103021,0,0,0,0,0,0,0,0,0,0,0,0,0,0,0,0,0,0,0,0,0,0,0,0,0,0,0,0,0,0,0,0,0,0,0,0,60.1860212,0,0,0,0,0,0,0,0,0,0,0,0,0,0,0,0,0,0,0,0,0,0,0,0,0,0,0,0,0,0,0,0,0,0,0,0,0,0,0,5.200520104,0,0,0,78.2,32,0.22,0.221875,0.852272727
# 584,7464,56098,Gurjev N.V.,1988,nan,0,0,0,0,4,0,0,0,0,0,0,0,0,0,0,24,0,0,0,0,0,0,0,0,0,0,0,0,0,0,0,0,0,0,0,0,0,0,10,0,0,0,0,0,0,0,0,0,0,0,0,0,0,0,0,0,0,0,0,0,0,0,0,0,0,0,0,0,0,0,0,0,0,0,0,0,0,0,0,0,0,5,0,0,0,0,0,0,0,0,0,0,0,0,0,0,0,0,0,0,0,0,0,0,0,0,0,0,0,0,0,0,0,0,0,0,0,0,0,0,0,0,0,0,0,0,0,0,0,0,0,0,0,0,0,0,0,0,0,0,0,0,0,0,0,0,0,0,0,0,0,0,0,0,0,0,0,0,0,0,0,0,0,0,0,0,0,0,0,0,0,0,0,0,0,0,0,0,0,57,0,47,18,0.303,0.305555556,0.843417675
# 4862,1571,9716,Appen A.A.,1961,nan,0,0,0,0,0,0,0,0,0,0,0,0,0,0,0,0,0,0,0,0,0,0,0,0,0,0,0,0,0,0,0,0,0,0,0,0,0,0,0,0,0,0,0,0,0,0,0,0,0,0,0,0,0,0,0,0,0,0,0,0,0,0,0,0,0,0,0,0,0,0,0,0,0,0,0,0,0,0,0,0,0,0,0,26,0,0,0,0,0,0,0,0,0,0,0,0,0,0,0,0,0,0,0,0,0,0,0,0,0,0,0,0,0,0,0,0,0,0,0,0,0,0,0,0,0,0,0,0,0,0,0,0,0,0,0,0,0,74,0,0,0,0,0,0,0,0,0,0,0,0,0,0,0,0,0,0,0,0,0,0,0,0,0,0,0,0,0,0,0,0,0,0,0,0,0,0,0,0,0,0,0,77.1,32.17,0.2,0.198321417,0.839291265
# 3872,40901,478142,Ellison A.J.,2013,nan,0,0,0,11.8,0,0,0,0,0,0,0,0,0,1.2,0,0,3.08,0,0,0,0,0,0,0,5.36,0,0,0,0,0,0,0,0,0,0,0,0,0,0,0,0,0,0,0,0,0,0,0,0,0,0.02,0,0,0,0,0,0,0,0,0,0,0,0,0,0,0,0,0,0,0,0,0,0,0,0,0,0,0,0,0,0,0,0,0,0,0,0,0,0,0,0,5.57,0,0,0,0,0,0,0,0,0,0,0,0,0,0,0,0,0,0,0,0,0,0,0,0,0,0,0,0,0,0,0,0,0,0,0,0,0,0,0,0,0,0,0,0,0,70.99,0,0,0,0.11,0,0,0,0,0,1.84,0,0,0,0,0,0,0,0,0,0,0,0,0,0,0,0,0,0,0,0,0,0,0,0,0,0,0,0,0,0,0,0,0.03,83.1,33.7,0.231,0.232937685,0.838824874
# 3838,39858,471014,Ellison A.J.,2012,nan,0,0,0,11.84881609,0,0,0,0,0,0,0,0,0,3.889609716,0,0,1.739825426,0,0,0,0,0,0,0,5.039495337,0,0,0,0,0,0,0,0,0,0,0,0,0,0,0,0,0,0,0,0,0,0,0,0,0,0.02999999,0,0,0,0,0,0,0,0,0,0,0,0,0,0,0,0,0,0,0,0,0,0,0,0,0,0,0,0,0,0,0,0,0,0,0,0,0,0,0,0,4.929506373,0,0,0,0,0,0,0,0,0,0,0,0,0,0,0,0,0,0,0,0,0,0,0,0,0,0,0,0,0,0,0,0,0,0,0,0,0,0,0,0,0,0,0,0,0,69.52303706,0,0,0,0.109999964,0,0,0,0,0,2.869712053,0,0,0,0,0,0,0,0,0,0,0,0,0,0,0,0,0,0,0,0,0,0,0,0,0,0,0,0,0,0,0,0,0.019997993,80.7,32.7,0.232,0.233944954,0.838342297
# 2173,34770,419182,Gaafar M.S.,2009,nan,0,0,0,0,0,0,0,0,0,0,0,0,0,79,0,0,0,0,0,0,0,0,0,0,0,0,0,0,0,0,0,0,0,0,0,0,0,0,0,0,0,0,0,0,0,0,0,0,0,0,0,0,0,0,0,0,0,0,0,0,0,0,0,0,0,0,0,0,0,0,0,0,0,0,0,0,0,0,0,0,0,0,0,20,0,0,0,0,0,0,0,0,0,0,0,0,0,0,0,0,0,0,0,0,0,0,0,0,0,0,0,0,0,0,0,0,0,0,0,0,0,0,0,0,0,0,0,0,0,0,0,0,0,0,0,0,0,0,0,0,0,0,0,0,0,0,0,0,0,0,0,0,0,0,0,0,0,0,0,0,0,0,0,0,0,0,0,0,0,1,0,0,0,0,0,0,0,0,0,0,0,56.8,22.49,0.265,0.262783459,0.836430447
# 2149,3384,3829,Shchavelev O.S.,1973,nan,0,0,0,0,0,0,0,0,0,0,0,0,0,0,0,0,0,0,0,0,0,0,0,0,0,0,0,0,0,0,0,0,0,0,0,0,0,0,0,0,0,0,0,0,0,0,0,0,0,0,0,0,0,0,0,0,0,0,0,0,0,0,0,0,0,0,0,0,0,0,0,20.5,0,0,0,0,0,0,0,0,0,0,0,0,0,0,0,0,0,0,0,0,0,0,0,0,0,0,0,0,0,0,0,0,0,0,0,0,0,0,0,0,0,0,0,0,0,0,0,0,0,0,0,0,0,0,0,0,0,0,0,0,0,0,0,0,0,65.1,0,0,0,0,0,0,0,0,0,14.4,0,0,0,0,0,0,0,0,0,0,0,0,0,0,0,0,0,0,0,0,0,0,0,0,0,0,0,0,0,0,0,0,0,58.9,23.24,0.265,0.267211704,0.834605267
# 994,6553,37740,Komarova N.V.,1991,nan,0,0,0,0,0,0,0,0,0,0,0,0,0,0,0,0,45.7,0,0,0,0,0,0,0,0,0,0,0,0,0,0,0,0,0,0,0,0,0,0,0,0,0,0,0,0,0,0,0,0,0,0,0,0,0,0,0,0,0,0,0,0,0,0,0,0,0,0,0,0,0,0,0,0,0,0,0,0,0,0,0,0,0,0,0,0,0,0,0,0,0,0,0,0,0,0,0,0,0,0,0,0,0,0,0,0,0,0,0,0,0,0,0,0,0,0,54.3,0,0,0,0,0,0,0,0,0,0,0,0,0,0,0,0,0,0,0,0,0,0,0,0,0,0,0,0,0,0,0,0,0,0,0,0,0,0,0,0,0,0,0,0,0,0,0,0,0,0,0,0,0,0,0,0,0,0,0,0,0,0,0,0,0,39.4,15.3,0.29,0.287581699,0.833896777
# 1750,24435,189493,Vijoy P.S.,1999,nan,0,0,0,0,0,0,0,0,0,0,0,0,0,70,0,0,0,0,0,0,0,0,0,0,0,0,20,0,0,0,0,0,0,0,0,0,0,0,0,0,0,0,0,0,0,0,0,0,0,0,0,0,0,0,0,0,0,0,0,0,0,0,0,0,0,0,0,0,0,0,0,0,0,0,0,0,0,0,0,0,0,0,0,10,0,0,0,0,0,0,0,0,0,0,0,0,0,0,0,0,0,0,0,0,0,0,0,0,0,0,0,0,0,0,0,0,0,0,0,0,0,0,0,0,0,0,0,0,0,0,0,0,0,0,0,0,0,0,0,0,0,0,0,0,0,0,0,0,0,0,0,0,0,0,0,0,0,0,0,0,0,0,0,0,0,0,0,0,0,0,0,0,0,0,0,0,0,0,0,0,0,36.6,14.39,0.274,0.27171647,0.833405193
# 1955,12094,89925,Beall G.H.,1979,nan,0,0,0,0,0,0,0,0,0,0,0,0,0,64,0,0,0,0,0,0,0,0,0,0,0,0,0,0,0,0,0,0,0,0,0,0,0,0,0,0,0,0,0,0,0,0,0,0,0,0,0,0,0,0,0,0,0,0,0,0,0,0,0,0,0,0,0,0,0,0,0,0,0,0,0,0,0,0,0,0,0,0,0,18,0,0,0,0,18,0,0,0,0,0,0,0,0,0,0,0,0,0,0,0,0,0,0,0,0,0,0,0,0,0,0,0,0,0,0,0,0,0,0,0,0,0,0,0,0,0,0,0,0,0,0,0,0,0,0,0,0,0,0,0,0,0,0,0,0,0,0,0,0,0,0,0,0,0,0,0,0,0,0,0,0,0,0,0,0,0,0,0,0,0,0,0,0,0,0,0,0,77.2,30.34,0.27,0.272247858,0.832539857
# 2631,31741,350636,El0Adawy A.,1999,nan,0,0,0,0,0,0,0,0,0,0,0,0,0,75,0,0,0,0,0,25,0,0,0,0,0,0,0,0,0,0,0,0,0,0,0,0,0,0,0,0,0,0,0,0,0,0,0,0,0,0,0,0,0,0,0,0,0,0,0,0,0,0,0,0,0,0,0,0,0,0,0,0,0,0,0,0,0,0,0,0,0,0,0,0,0,0,0,0,0,0,0,0,0,0,0,0,0,0,0,0,0,0,0,0,0,0,0,0,0,0,0,0,0,0,0,0,0,0,0,0,0,0,0,0,0,0,0,0,0,0,0,0,0,0,0,0,0,0,0,0,0,0,0,0,0,0,0,0,0,0,0,0,0,0,0,0,0,0,0,0,0,0,0,0,0,0,0,0,0,0,0,0,0,0,0,0,0,0,0,0,0,162,64.6,0.256,0.253869969,0.832043344
# 3490,6760,39932,Livshits V.Ya.,1990,nan,0,0,0,0,0,0,0,0,0,0,0,0,0,40,0,0,0,0,0,0,0,0,0,0,0,0,0,0,0,0,0,0,0,0,0,0,0,0,0,0,0,0,0,0,0,0,0,0,0,0,0,0,0,0,0,0,0,0,0,0,0,0,0,0,0,0,0,0,0,0,0,0,0,0,0,0,0,0,0,0,0,0,0,30,0,0,0,0,0,0,0,0,0,0,0,0,0,0,0,0,0,0,0,0,0,0,0,0,0,0,0,0,0,0,0,30,0,0,0,0,0,0,0,0,0,0,0,0,0,0,0,0,0,0,0,0,0,0,0,0,0,0,0,0,0,0,0,0,0,0,0,0,0,0,0,0,0,0,0,0,0,0,0,0,0,0,0,0,0,0,0,0,0,0,0,0,0,0,0,0,0,76.2,30.8,0.239,0.237012987,0.831386187
# 3209,217,20184,Polukhin V.N.,1983,nan,0,0,0,0,0,0,0,0,0,0,0,0,0,0,0,0,0,0,0,23.41696047,0,0,0,0,0,0,0,0,0,0,0,0,0,0,0,0,0,0,0,0,0,0,0,0,0,0,0,0,0,0,0,0,0,0,0,0,0,0,0,0,59.73716119,0,0,0,0,0,0,0,0,0,0,0,0,0,0,0,0,0,0,0,0,0,0,0,0,0,0,0,0,0,0,0,0,0,0,0,0,0,0,0,8.422939168,0,0,0,0,0,0,0,0,0,0,0,0,0,0,0,0,0,0,0,0,0,0,0,0,0,0,0,0,0,0,0,0,0,0,0,0,8.422939168,0,0,0,0,0,0,0,0,0,0,0,0,0,0,0,0,0,0,0,0,0,0,0,0,0,0,0,0,0,0,0,0,0,0,0,0,0,0,0,0,0,0,0,62.5,25.1,0.243,0.24501992,0.83124293
# 3534,572,24637,Spinner S.,1954,F605/381,0,0,0,0,0,0,0,0.228300016,0,0,0,0,0,0,0,0,0,0,0,0,0,0,0,0,0,0,0,0,0,0,0,0,0,0,0,0,0,0,0,0,0,0,0,0,0,0,0,0,0,0,0,0,0,0,0,0,0,0,0,0,0,0,0,0,0,0,0,0,0,0,0,8.439914591,0,0,0,0,0,0,0,0,0,0,0,0,0,0,0,0,0,0,0,0,0,0,0,0,0,0,0,0,3.206759224,0,0,0,0,0,0,0,0,0,0,0,0,0,0,0,0,0,0,16.55458116,0,0,0,0,0,0,0,0,0,0,0,0,0,0,0,0,0,71.57044501,0,0,0,0,0,0,0,0,0,0,0,0,0,0,0,0,0,0,0,0,0,0,0,0,0,0,0,0,0,0,0,0,0,0,0,0,0,0,0,0,0,0,0,55.3,22.37,0.238,0.236030398,0.827563927
# 762,7513,56768,Inoue H.,1991,nan,0,0,0,0,3,0,0,0,0,0,0,0,0,0,0,20,0,0,0,0,0,0,0,0,0,0,0,0,0,0,0,0,0,0,0,0,0,0,0,0,0,0,0,0,0,0,0,2,0,0,0,0,0,0,0,0,0,0,0,0,0,0,0,0,0,0,0,0,0,0.5,0,0,0,0,0,0,0,0,0,0,0,3,0,0,0,0,0,0,0,0,0,0,0,0,0,0,0,0,0,0,0,0,0,10,10,0,0,0,0,0,0,0,0,0,0,0,0,0,0,0,0,0,0,0,0,0,0,0,0,0,0,0,0,0,0,0,0,0,0,0,0,0,0,0,0,0,0,0,0,0,0,0,0,0,0,0,0,0,0,0,0,0,0,0,0,0,0,0,0,0,0,0,0,0,0,0,0,0,0,51.5,0,53.1,20.4,0.299,0.301470588,0.826283691
# 2970,267,20663,Livshits V.Ya.,1991,nan,0,0,0,0,0,0,0,0,0,0,0,0,0,0,0,0,0,0,0,0,0,0,0,0,0,0,0,0,0,0,0,0,0,0,0,0,0,0,0,0,0,0,0,0,0,0,0,0,0,0,0,0,0,0,0,0,0,0,0,0,0,0,0,0,0,0,0,0,0,0,0,0,0,0,0,0,0,0,0,0,0,0,0,20,0,0,0,0,0,0,0,0,0,0,0,0,0,0,0,0,14,0,0,0,0,0,19,0,0,0,0,0,0,0,0,0,0,0,0,0,0,0,0,0,0,0,0,0,0,0,0,0,0,0,0,0,0,47,0,0,0,0,0,0,0,0,0,0,0,0,0,0,0,0,0,0,0,0,0,0,0,0,0,0,0,0,0,0,0,0,0,0,0,0,0,0,0,0,0,0,0,102,40.9,0.249,0.246943765,0.825797076
# 1601,28483,380552,El0Adawy A.,2004,nan,0,0,0,0,0,0,0,0,0,0,0,0,0,79.60198809,0,0,0,0,0,0,0,0,0,0,0,0,0,0,0,0,0,0,0,0,0,0,0,0,0,0,0,0,0,0,0,0,0,0,0,0,0,0,0,0,0,0,0,0,0,0,0,0,0,0,0,0,0,0,0,0,0,0,0,0,0,0,0,0,0,0,0,0,0,0,0,0,0,0,0,0,0,0,0,0,0,0,0,0,0,0,19.90049952,0,0,0,0,0,0,0,0,0,0,0,0,0,0,0,0,0,0,0,0,0,0,0,0,0,0,0,0,0,0,0,0,0,0,0,0,0,0,0,0,0,0,0,0,0,0,0,0,0,0,0,0,0,0,0,0,0.497512388,0,0,0,0,0,0,0,0,0,0,0,0,0,0,0,0,0,0,0,0,0,0,0,52.1,20.42,0.278,0.275710088,0.823709299
# 1408,5832,52362,Rao K.J.,1986,nan,0,0,0,0,0,0,0,0,0,0,0,0,0,0,0,0,0,0,0,0,0,0,0,0,0,0,0,0,0,0,0,0,0,0,0,0,0,0,0,0,0,0,0,0,0,0,0,0,0,0,0,0,0,0,0,0,0,0,0,0,0,0,0,0,0,0,0,0,0,0,0,25,0,0,0,0,0,0,0,0,0,0,0,0,0,0,0,0,0,0,0,0,0,0,0,0,0,20,0,0,15,0,0,0,0,0,0,0,0,0,0,0,0,0,0,40,0,0,0,0,0,0,0,0,0,0,0,0,0,0,0,0,0,0,0,0,0,0,0,0,0,0,0,0,0,0,0,0,0,0,0,0,0,0,0,0,0,0,0,0,0,0,0,0,0,0,0,0,0,0,0,0,0,0,0,0,0,0,0,0,0,34.6,13.54,0.28,0.277695716,0.82295843
# 811,40963,469828,Ota R.,1973,nan,0,0,0,0,0,0,0,0,0,0,40,0,0,0,0,0,0,0,0,0,0,0,0,0,0,0,0,0,0,0,0,0,0,0,0,0,0,0,0,0,0,0,0,0,0,0,0,0,0,0,0,0,0,0,0,0,0,0,0,0,0,0,0,0,0,0,0,0,0,0,0,0,0,0,0,0,0,0,0,0,0,0,0,0,0,0,0,0,0,0,0,0,0,0,0,0,0,0,0,0,0,0,0,0,0,0,0,0,0,0,0,0,0,0,0,0,0,0,0,0,0,0,0,0,0,0,0,0,60,0,0,0,0,0,0,0,0,0,0,0,0,0,0,0,0,0,0,0,0,0,0,0,0,0,0,0,0,0,0,0,0,0,0,0,0,0,0,0,0,0,0,0,0,0,0,0,0,0,0,0,0,13.8,5.33,0.297,0.294559099,0.821852041
# 2388,29015,381948,Gowda V.C.V.,2005,nan,0,0,0,0,0,0,0,0,0,0,0,0,0,90,0,0,0,0,0,0,0,0,0,0,0,0,0,0,0,0,0,0,0,0,0,0,0,0,0,0,0,0,0,0,0,0,0,0,0,0,0,0,0,0,0,0,0,0,0,0,0,0,0,0,0,0,0,0,0,0,0,0,0,0,0,0,0,0,0,0,0,0,0,10,0,0,0,0,0,0,0,0,0,0,0,0,0,0,0,0,0,0,0,0,0,0,0,0,0,0,0,0,0,0,0,0,0,0,0,0,0,0,0,0,0,0,0,0,0,0,0,0,0,0,0,0,0,0,0,0,0,0,0,0,0,0,0,0,0,0,0,0,0,0,0,0,0,0,0,0,0,0,0,0,0,0,0,0,0,0,0,0,0,0,0,0,0,0,0,0,0,26,10.3,0.26,0.262135922,0.821508588
# 3176,4206,50456,Molot V.A.,1992,nan,0,0,0,4,0,0,0,0,0,0,0,0,0,0,0,0,0,0,0,0,0,0,0,0,0,0,0,0,0,0,0,0,0,0,0,0,0,0,0,0,0,0,0,0,0,0,0,0,0,0,0,0,0,0,0,0,0,0,0,0,0,0,0,0,0,0,0,0,0,0,0,0,0,0,0,0,0,0,0,0,0,0,0,0,0,0,0,0,0,0,0,0,0,0,0,0,0,0,0,0,33,0,0,0,0,0,0,0,0,0,0,0,0,0,0,0,0,0,0,0,0,0,0,0,0,0,0,0,0,0,0,0,0,0,0,0,0,63,0,0,0,0,0,0,0,0,0,0,0,0,0,0,0,0,0,0,0,0,0,0,0,0,0,0,0,0,0,0,0,0,0,0,0,0,0,0,0,0,0,0,0,62.1,25,0.244,0.242,0.819672131
# 3948,26546,308880,Farley J.M.,1975,nan,0,0,0,0,0,0,29,0,0,0,0,0,0,0,0,0,0,0,0,0,0,0,0,0,0,0,0,0,0,0,0,0,0,0,0,0,0,0,0,0,0,0,0,0,0,0,0,0,0,0,0,0,0,0,0,0,0,0,0,10,0,0,0,0,0,0,0,0,0,0,0,0,0,0,0,0,0,0,0,0,0,0,0,0,0,0,0,0,0,0,0,0,0,0,0,0,0,0,0,0,0,0,0,0,0,0,0,0,0,0,0,0,0,0,0,0,0,0,0,0,0,0,0,0,0,0,0,0,0,0,0,0,0,0,12,0,0,0,0,0,0,0,0,0,0,0,0,0,0,0,0,0,49,0,0,0,0,0,0,0,0,0,0,0,0,0,0,0,0,0,0,0,0,0,0,0,0,0,0,0,0,23.8,9.66,0.23,0.231884058,0.81915564
# 979,5832,52360,Rao K.J.,1986,nan,0,0,0,0,0,0,0,0,0,0,0,0,0,0,0,0,0,0,0,0,0,0,0,0,0,0,0,0,0,0,0,0,0,0,0,0,0,0,0,0,0,0,0,0,0,0,0,0,0,0,0,0,0,0,0,0,0,0,0,0,0,0,0,0,0,0,0,0,0,0,0,35,0,0,0,0,0,0,0,0,0,0,0,0,0,0,0,0,0,0,0,0,0,0,0,0,0,20,0,0,5,0,0,0,0,0,0,0,0,0,0,0,0,0,0,40,0,0,0,0,0,0,0,0,0,0,0,0,0,0,0,0,0,0,0,0,0,0,0,0,0,0,0,0,0,0,0,0,0,0,0,0,0,0,0,0,0,0,0,0,0,0,0,0,0,0,0,0,0,0,0,0,0,0,0,0,0,0,0,0,0,30.5,11.8,0.29,0.292372881,0.81823495
# 4415,40603,468534,Sidek H.A.A.,2012,nan,0,0,0,0,5,0,0,0,0,0,0,0,0,0,0,0,0,0,0,0,0,0,0,0,0,0,0,0,0,0,0,0,0,0,0,0,0,0,0,0,0,0,0,0,0,0,0,0,0,0,0,0,0,0,0,0,0,0,0,0,0,0,0,0,0,0,0,0,0,0,0,0,0,0,0,0,0,0,0,0,0,0,0,0,0,0,0,0,0,0,0,0,0,0,0,0,0,0,0,0,0,0,0,0,0,0,0,0,0,0,0,0,0,0,0,0,0,0,0,0,0,0,0,0,0,0,0,0,0,0,0,0,0,0,0,0,0,0,0,0,0,0,0,0,0,0,0,0,0,0,0,0,0,80,0,0,0,0,0,0,0,0,0,0,0,0,0,0,0,0,0,0,0,0,0,0,0,15,0,0,0,50.9,20.83,0.22,0.221795487,0.816130581
# 4054,572,24651,Spinner S.,1954,BaC541/598,0,0,0,0,0,0,0,0.110700004,0,0,0,0,0,3.554756142,0,0,9.522664381,0,0,0,0,0,0,0,0,0,0,0,0,0,0,0,0,0,0,0,0,0,0,0,0,0,0,0,0,0,0,0,0,0,0,0,0,0,0,0,0,0,0,0,0,0,0,0,0,0,0,0,0,0,0,7.897454316,0,0,0,0,0,0,0,0,0,0,0,0,0,0,0,0,0,0,0,0,0,0,0,0,0,0,0,0,3.769218151,0,0,0,0,0,0,0,0,0,0,0,0,0,0,0,0,0,0,0,0,0,0,0,0,0,0,0,0,0,0,0,0,0,0,0,0,71.46763286,0,0,0,0,0,0,0,0,0,0,0,0,0,0,0,0,0,0,0,0,0,0,0,0,0,0,0,0,0,0,0,0,0,0,0,0,0,0,0,3.677574147,0,0,0,68.7,27.93,0.228,0.229860365,0.815949649
# 5058,26065,354049,Melnichenko T.N,2002,nan,0,0,0,0,0,0,0,0,0,0,0,0,0,0,0,0,0,0,0,0,0,6,0,0,0,0,0,0,0,0,0,0,0,0,0,0,0,0,0,0,0,0,0,0,0,0,0,0,0,0,0,0,0,0,0,0,0,0,0,0,0,0,0,0,0,0,0,0,0,0,0,0,0,0,0,0,0,0,0,0,0,0,0,0,0,0,0,0,0,0,0,0,0,0,0,0,0,0,0,0,0,0,0,0,0,0,0,0,0,0,0,0,55,0,0,0,0,0,0,0,0,0,0,0,0,0,0,0,0,39,0,0,0,0,0,0,0,0,0,0,0,0,0,0,0,0,0,0,0,0,0,0,0,0,0,0,0,0,0,0,0,0,0,0,0,0,0,0,0,0,0,0,0,0,0,0,0,0,0,0,0,31.9,13.42,0.187,0.18852459,0.815288858
# 270,13010,115494,Wang Yuhu,1991,nan,0,0,0,0,30,0,0,0,0,0,0,0,0,0,0,15,0,0,0,0,0,0,0,0,0,0,0,0,0,0,0,0,0,0,0,0,0,0,0,0,0,0,0,0,0,0,0,0,0,0,0,0,0,0,0,0,0,0,0,0,0,0,0,0,0,0,0,0,0,0,0,0,0,0,0,0,0,0,0,0,0,0,0,0,0,0,0,0,0,0,10,0,0,0,0,0,0,0,0,0,0,0,0,0,0,0,0,0,0,0,0,0,0,0,0,0,0,0,25,0,0,0,0,0,0,0,0,0,0,0,0,0,0,0,0,0,0,0,0,0,0,0,0,0,0,0,0,0,0,0,0,0,0,0,0,0,0,0,0,0,0,0,0,0,0,0,0,0,0,0,0,0,0,0,20,0,0,0,0,0,0,60.6,23,0.32,0.317391304,0.815217391
# 298,38645,458232,Ou Uko,1993,nan,0,0,0,0,30,0,0,0,0,0,0,0,0,0,0,15,0,0,0,0,0,0,0,0,0,0,0,0,0,0,0,0,0,0,0,0,0,0,0,0,0,0,0,0,0,0,0,0,0,0,0,0,0,0,0,0,0,0,0,0,0,0,0,0,0,0,0,0,0,0,0,0,0,0,0,0,0,0,0,0,0,0,0,0,0,0,0,0,0,0,10,0,0,0,0,0,0,0,0,0,0,0,0,0,0,0,0,0,0,0,0,0,0,0,0,0,0,0,25,0,0,0,0,0,0,0,0,0,0,0,0,0,0,0,0,0,0,0,0,0,0,0,0,0,0,0,0,0,0,0,0,0,0,0,0,0,0,0,0,0,0,0,0,0,0,0,0,0,0,0,0,0,0,0,20,0,0,0,0,0,0,60.6,23,0.32,0.317391304,0.815217391
# 3815,292,21065,Karapetyan G.O.,1980,nan,0,0,0,20.18377161,0,0,0,0,0,0,0,0,0,0,0,0,0,0,0,0,0,0,0,0,0,0,0,0,0,0,0,0,0,0,0,0,0,0,0,0,0,0,0,0,0,0,0,0,0,0,0,0,0,0,0,0,0,0,0,0,0,0,0,0,0,0,0,0,0,0,0,0,0,0,0,0,0,0,0,0,0,0,0,12.502071,0,0,0,0,0,0,0,0,0,0,0,0,0,0,0,0,0,0,0,0,0,0,0,0,0,0,0,0,0,0,0,0,0,0,0,0,0,0,0,0,0,0,0,0,0,0,0,0,0,0,0,0,0,63.37577507,0,0,0,0,0,0,0,0,0,0,0,0,0,0,0,0,0,0,0,3.938382315,0,0,0,0,0,0,0,0,0,0,0,0,0,0,0,0,0,0,0,0,0,0,0,86.6,35.2,0.232,0.230113636,0.813087774
# 2059,6772,51283,Bridge B.,1986,nan,0,0,0,0,0,0,0,0,0,0,0,0,0,0,0,0,0,0,0,0,0,0,0,0,0,0,0,0,0,0,0,0,0,0,0,0,0,0,0,0,0,0,0,0,0,0,0,0,0,0,0,0,0,0,0,0,0,0,0,0,0,0,0,0,0,0,0,0,0,0,0,0,0,0,0,0,0,0,0,0,0,0,0,0,0,0,0,0,0,0,0,0,0,0,0,0,0,0,0,0,0,0,0,0,0,0,0,0,0,0,0,0,0,0,0,0,0,0,0,0,0,0,0,0,0,0,0,0,0,0,0,0,0,0,0,0,0,0,0,0,0,0,0,0,0,0,0,0,0,0,0,0,0,64.99002093,0,0,0,0,0,0,0,0,0,0,0,0,0,0,0,0,0,0,0,0,0,27.53046637,0,7.479512703,0,0,0,34,13.43,0.268,0.265822785,0.812393728
# 1322,25178,302992,Sreeram A.N.,1991,nan,0,0,0,0,0,0,0,0,0,0,0,0,0,0,0,0,0,0,0,0,0,0,0,0,0,0,0,0,0,0,0,0,0,0,0,0,0,0,0,0,0,0,0,0,0,0,0,0,0,0,0,0,0,0,0,0,0,0,0,6.693468543,0,0,0,0,0,0,0,0,0,0,0,0,0,0,0,0,0,0,0,0,0,0,0,0,0,0,0,0,0,0,0,0,0,0,0,0,0,0,0,0,0,0,0,0,0,0,0,0,0,0,0,0,0,0,0,0,0,0,0,0,0,0,0,0,0,0,0,0,0,16.68116768,0,0,0,45.95321673,0,0,0,0,0,0,0,0,0,0,0,0,0,0,0,0,0,0,30.67214705,0,0,0,0,0,0,0,0,0,0,0,0,0,0,0,0,0,0,0,0,0,0,0,0,0,0,0,0,21.9,8.55,0.283,0.280701754,0.812100924
# 1753,25178,302961,Sreeram A.N.,1991,nan,0,0,0,0,0,0,6.1,0,0,0,0,0,0,0,0,0,0,0,0,0,0,0,0,0,0,0,0,0,0,0,0,0,0,0,0,0,0,0,0,0,0,0,0,0,0,0,0,0,0,0,0,0,0,0,0,0,0,0,0,18.2,0,0,0,0,0,0,0,0,0,0,0,0,0,0,0,0,0,0,0,0,0,0,0,0,0,0,0,0,0,0,0,0,0,0,0,0,0,0,0,0,0,0,0,0,0,0,0,0,0,0,0,0,0,0,0,0,0,0,0,0,0,0,0,0,0,0,0,0,0,12.1,0,0,0,53,0,0,0,0,0,0,0,0,0,0,0,0,0,0,0,0,0,0,10.6,0,0,0,0,0,0,0,0,0,0,0,0,0,0,0,0,0,0,0,0,0,0,0,0,0,0,0,0,21.9,8.61,0.274,0.271777003,0.811312597
# 1198,7826,98717,Ashizuka M.,1983,nan,0,0,0,0,0,0,0,0,0,0,0,0,0,0,0,0,0,0,0,0,0,0,0,0,55,0,0,0,0,0,0,0,0,0,0,0,0,0,0,0,0,0,0,0,0,0,0,0,0,0,0,0,0,0,0,0,0,0,0,0,0,0,0,0,0,0,0,0,0,0,0,0,0,0,0,0,0,0,0,0,0,0,0,0,0,0,0,0,0,0,0,0,0,0,0,0,0,0,0,0,0,0,0,0,0,0,0,0,0,0,0,0,0,0,0,45,0,0,0,0,0,0,0,0,0,0,0,0,0,0,0,0,0,0,0,0,0,0,0,0,0,0,0,0,0,0,0,0,0,0,0,0,0,0,0,0,0,0,0,0,0,0,0,0,0,0,0,0,0,0,0,0,0,0,0,0,0,0,0,0,0,60.2,23.43,0.287,0.284677764,0.80914162
# 473,39196,460465,Startsev Yu.K.,2011,nan,0,0,0,0,0,0,0,0,0,0,0,0,0,0,0,0,0,0,0,0,0,0,0,0,0,0,0,0,0,0,0,0,0,0,0,0,0,0,0,0,0,0,0,0,0,0,0,0,0,0,0,0,0,0,0,0,0,0,0,0,0,0,0,0,0,0,0,0,0,0,0,0,0,0,0,0,0,0,0,0,0,0,0,0,0,0,0,0,0,0,0,0,0,0,0,0,0,0,0,0,45,10,0,0,0,0,0,0,0,0,0,0,0,0,0,45,0,0,0,0,0,0,0,0,0,0,0,0,0,0,0,0,0,0,0,0,0,0,0,0,0,0,0,0,0,0,0,0,0,0,0,0,0,0,0,0,0,0,0,0,0,0,0,0,0,0,0,0,0,0,0,0,0,0,0,0,0,0,0,0,0,35.7,13.6,0.31,0.3125,0.806451613
# 3012,215,20103,Polukhin V.N.,1983,nan,0,0,0,0,0,0,0,0,0,0,0,0,0,0,0,0,0,0,0,0,0,0,0,0,0,0,0,0,0,0,0,0,0,0,0,0,0,0,0,0,0,0,0,0,0,0,0,0,0,0,0,0,0,0,0,0,0,0,0,0,77.1606829,0,0,0,0,0,0,0,0,0,0,0,0,0,0,0,0,0,0,0,0,0,0,0,0,0,0,0,0,0,0,0,0,0,0,0,0,0,0,0,10.8796572,0,0,0,0,0,0,0,0,0,0,0,0,0,0,0,0,0,0,0,0,0,0,0,0,0,0,0,0,0,0,0,0,0,0,0,0,10.8796572,0,0,0,0,0,0,0,0,0,0,0,0,0,0,0,0,0,0,0,0,0,0,0,0,0,0,0,0,0,0,0,0,0,1.0800027,0,0,0,0,0,0,0,0,0,70,28,0.248,0.25,0.806451613
# 3018,267,20668,Livshits V.Ya.,1991,nan,0,0,0,0,0,0,0,0,0,0,0,0,0,0,0,0,0,0,0,0,0,0,0,0,0,0,0,0,0,0,0,0,0,0,0,0,0,0,0,0,0,0,0,0,0,0,0,0,0,0,0,0,0,0,0,0,0,0,0,0,0,0,0,0,0,0,0,0,0,0,0,0,0,0,0,0,0,0,0,0,0,0,0,15,0,0,0,0,0,0,0,0,0,0,0,0,0,0,0,0,16,0,0,0,0,0,19,0,0,0,0,0,0,0,0,0,0,0,0,0,0,0,0,0,0,0,0,0,0,0,0,0,0,0,0,0,0,47,0,0,0,0,0,0,0,0,0,0,0,0,0,0,0,0,0,0,0,0,0,0,0,0,0,0,0,0,0,0,0,0,0,0,0,0,0,0,0,0,0,0,3,103,41.2,0.248,0.25,0.806451613
# 3024,4204,50426,Molot V.A.,1992,nan,0,0,0,6,0,0,0,0,0,0,0,0,0,0,0,0,0,0,0,0,0,0,0,0,0,0,0,0,0,0,0,0,0,0,0,0,0,0,0,0,0,0,0,0,0,0,0,0,0,0,0,0,0,0,0,0,0,0,0,0,0,0,0,0,0,0,0,0,0,0,0,0,0,0,0,0,0,0,0,0,0,0,0,0,0,0,0,0,0,0,0,0,0,0,0,0,0,0,0,0,25,0,0,0,0,0,0,0,0,0,0,0,0,0,0,0,0,0,0,0,0,0,0,0,0,0,0,0,0,0,0,0,0,0,0,0,0,69,0,0,0,0,0,0,0,0,0,0,0,0,0,0,0,0,0,0,0,0,0,0,0,0,0,0,0,0,0,0,0,0,0,0,0,0,0,0,0,0,0,0,0,61.5,24.6,0.248,0.25,0.806451613
# 254,5832,92850,Rao K.J.,1986,nan,0,0,0,0,0,0,0,0,0,0,0,0,0,0,0,0,0,0,0,0,0,0,0,0,0,0,0,0,0,0,0,0,0,0,0,0,0,0,0,0,0,0,0,0,0,0,0,0,0,0,0,0,0,0,0,0,0,0,0,0,0,0,0,0,0,0,0,0,0,0,0,40,0,0,0,0,0,0,0,0,0,0,0,0,0,0,0,0,0,0,0,0,0,0,0,0,0,20,0,0,0,0,0,0,0,0,0,0,0,0,0,0,0,0,0,40,0,0,0,0,0,0,0,0,0,0,0,0,0,0,0,0,0,0,0,0,0,0,0,0,0,0,0,0,0,0,0,0,0,0,0,0,0,0,0,0,0,0,0,0,0,0,0,0,0,0,0,0,0,0,0,0,0,0,0,0,0,0,0,0,0,24.6,9.3,0.32,0.322580645,0.806451613
# 272,20248,148587,Wang Yuhu,1992,nan,0,0,0,0,30,0,0,0,0,0,0,0,0,0,0,15,0,0,0,0,0,0,0,0,0,0,0,0,0,0,0,0,0,0,0,0,0,0,0,0,0,0,0,0,0,0,0,0,0,0,0,0,0,0,0,0,0,0,0,0,0,0,0,0,0,0,0,0,0,0,0,0,0,0,0,0,0,0,0,0,0,0,0,0,0,0,0,0,0,0,0,0,0,0,0,0,0,0,0,0,0,0,0,0,0,0,0,0,0,0,0,0,0,0,0,0,0,0,15,0,0,0,0,0,0,0,0,0,0,0,0,0,0,0,0,0,0,0,0,0,0,0,0,0,0,0,0,0,0,0,0,0,0,0,0,0,0,0,0,0,0,0,0,0,0,0,0,0,0,0,0,0,0,25,0,0,15,0,0,0,0,63.5,24.1,0.32,0.317427386,0.803941909
# 1838,30900,391618,Schilling F.R.,2001,nan,0,0,0,10.68949107,0,0,0,0,0,0,0,0,0,0,0,0,0,0,0,0,0,0,0,0,24.51276245,0,0,0,0,0,0,0,0,0,0,0,0,0,0,0,0,0,0,0,0,0,0,0,0,0,0,0,0,0,0,0,0,0,0,0,0,0,0,0,0,0,0,0,0,0,0,0,0,0,0,0,0,0,0,0,0,0,0,0,0,0,0,0,0,0,0,14.44568144,0,0,0,0,0,0,0,0,0,0,0,0,0,0,0,0,0,0,0,0,0,0,0,0,0,0,0,0,0,0,0,0,0,0,0,0,0,0,0,0,0,0,0,0,0,50.35206504,0,0,0,0,0,0,0,0,0,0,0,0,0,0,0,0,0,0,0,0,0,0,0,0,0,0,0,0,0,0,0,0,0,0,0,0,0,0,0,0,0,0,0,99.3,39.1,0.272,0.269820972,0.801113284
# 4811,11648,76108,Hanada T.,1973,nan,0,0,0,0,0,0,0,0,0,0,0,0,0,0,0,0,0,0,0,0,0,0,0,0,0,0,0,0,0,0,0,0,0,0,0,0,0,0,0,0,0,0,0,0,0,0,0,0,0,0,0,0,0,0,0,0,0,0,0,0,97.5,0,0,0,0,0,0,0,0,0,0,0,0,0,0,0,0,0,0,0,0,0,0,0,0,0,0,0,0,0,0,0,0,0,0,0,0,0,0,0,0,2.5,0,0,0,0,0,0,0,0,0,0,0,0,0,0,0,0,0,0,0,0,0,0,0,0,0,0,0,0,0,0,0,0,0,0,0,0,0,0,0,0,0,0,0,0,0,0,0,0,0,0,0,0,0,0,0,0,0,0,0,0,0,0,0,0,0,0,0,0,0,0,0,0,0,0,0,0,0,0,0,46.7,19.42,0.204,0.202368692,0.79966075
# 1521,33353,399005,Yurlova G.A.,1973,nan,0,0,0,0,0,0,44.44133324,0,0,0,0,0,0,0,0,0,0,0,0,0,0,0,0,0,0,0,0,0,0,0,0,0,0,0,0,0,0,0,0,0,0,0,0,0,0,0,0,0,0,0,0,0,2.667080012,0,0,0,0,0,0,0,0,0,0,0,0,0,0,0,0,0,0,0,0,0,0,0,0,0,0,0,0,0,0,0,0,0,0,0,0,0,0,0,0,0,0,0,0,0,0,0,0,0,0,0,0,0,0,0,0,0,0,0,0,0,0,0,0,0,0,0,0,0,0,0,0,0,0,0,0,0,0,0,0,33.33099993,0,0,0,0,0,0,0,0,0,0,0,0,0,0,0,0,0,0,19.56058682,0,0,0,0,0,0,0,0,0,0,0,0,0,0,0,0,0,0,0,0,0,0,0,0,0,0,0,0,17.9,6.98,0.28,0.282234957,0.798198936
# 2167,29926,375532,Yoshida S.,2004,nan,0,0,0,0,0,0,0,0,0,0,0,0,0,0,0,0,0,0,0,0,0,0,0,0,0,0,0,0,0,0,0,0,0,0,0,0,0,0,0,0,0,0,0,0,0,0,0,0,0,0,0,0,0,0,0,0,0,0,0,0,0,0,0,0,0,0,0,0,0,0,0,0,0,0,0,0,0,0,0,0,0,0,0,0,0,0,0,0,0,0,0,0,0,0,0,0,0,0,0,0,0,0,0,0,0,0,0,0,0,0,0,0,0,0,0,0,0,0,0,0,0,0,0,0,0,0,0,0,0,0,0,0,0,0,0,0,0,0,0,0,0,0,0,0,0,0,0,0,0,0,0,0,0,85,0,0,0,0,0,0,0,0,0,0,0,0,0,0,0,0,0,0,0,0,0,0,0,15,0,0,0,49,19.4,0.265,0.262886598,0.797510212
# 928,213,20073,Polukhin V.N.,1983,nan,0,0,0,0,0,0,0,0,0,0,0,0,0,0,0,0,0,0,0,0,0,0,0,0,0,0,0,0,23.09538046,0,0,0,0,0,0,0,0,0,0,0,0,0,0,0,0,0,0,0,0,0,0,0,0,0,0,0,0,0,0,0,59.9880012,0,0,0,0,0,0,0,0,0,0,0,0,0,0,0,0,0,0,0,0,0,0,0,0,0,0,0,0,0,0,0,0,0,0,0,0,0,0,0,8.458309169,0,0,0,0,0,0,0,0,0,0,0,0,0,0,0,0,0,0,0,0,0,0,0,0,0,0,0,0,0,0,0,0,0,0,0,0,8.458309169,0,0,0,0,0,0,0,0,0,0,0,0,0,0,0,0,0,0,0,0,0,0,0,0,0,0,0,0,0,0,0,0,0,0,0,0,0,0,0,0,0,0,0,73,28.2,0.292,0.294326241,0.796657923
# 1200,11320,98740,Higazy A.A.,1985,nan,0,0,0,0,0,0,0,0,0,0,0,0,0,0,0,0,0,0,0,0,0,0,0,0,0,0,0,0,0,0,0,0,0,5.02,0,0,0,0,0,0,0,0,0,0,0,0,0,0,0,0,0,0,0,0,0,0,0,0,0,0,0,0,0,0,0,0,0,0,0,0,0,0,0,0,0,0,0,0,0,0,0,0,0,0,0,0,0,0,0,0,0,0,0,0,0,0,0,0,0,0,0,0,0,0,0,0,0,0,0,0,0,0,0,0,0,94.98,0,0,0,0,0,0,0,0,0,0,0,0,0,0,0,0,0,0,0,0,0,0,0,0,0,0,0,0,0,0,0,0,0,0,0,0,0,0,0,0,0,0,0,0,0,0,0,0,0,0,0,0,0,0,0,0,0,0,0,0,0,0,0,0,0,36.1,14,0.287,0.289285714,0.796416127
# 647,6552,37727,Komarova N.V.,1991,nan,0,0,0,0,0,0,0,0,0,0,0,0,0,0,0,0,40.4,0,0,0,0,0,0,0,0,0,0,0,0,0,0,0,0,0,0,0,0,0,0,0,0,0,0,0,0,0,0,0,0,0,0,0,0,0,0,0,0,0,0,0,0,0,0,0,0,0,0,0,0,0,0,0,0,0,0,0,0,0,0,0,0,0,0,0,0,0,0,0,0,0,0,0,0,0,0,0,0,0,0,0,0,0,0,0,0,0,0,0,0,0,0,0,0,0,0,59.6,0,0,0,0,0,0,0,0,0,0,0,0,0,0,0,0,0,0,0,0,0,0,0,0,0,0,0,0,0,0,0,0,0,0,0,0,0,0,0,0,0,0,0,0,0,0,0,0,0,0,0,0,0,0,0,0,0,0,0,0,0,0,0,0,0,40.2,15.49,0.3,0.297611362,0.79621261
# 911,8649,59747,Matusita K.,1989,nan,0,0,0,0,0,0,0,0,0,0,0,0,0,0,0,28,0,0,0,0,0,0,0,0,0,0,0,0,0,0,0,0,0,0,0,0,0,0,0,0,0,0,0,0,0,0,0,0,0,0,0,0,0,0,0,0,0,0,0,0,0,0,0,0,0,0,0,0,0,0,0,0,0,0,0,0,0,0,0,0,0,7,0,0,0,0,0,0,0,0,0,0,0,0,0,0,0,0,0,0,0,0,0,0,0,0,0,0,0,0,0,0,0,0,0,0,0,0,0,0,0,0,0,0,0,0,0,0,0,0,0,0,0,0,0,0,0,0,0,0,0,0,0,0,0,0,0,0,0,0,0,0,0,0,0,0,0,0,0,0,0,0,0,0,0,0,0,0,0,0,0,0,0,0,0,0,0,0,0,65,0,60.3,23.36,0.293,0.290667808,0.795969891
# 2324,5832,92848,Rao K.J.,1986,nan,0,0,0,0,0,0,0,0,0,0,0,0,0,0,0,0,0,0,0,0,0,0,0,0,0,0,0,0,0,0,0,0,0,0,0,0,0,0,0,0,0,0,0,0,0,0,0,0,0,0,0,0,0,0,0,0,0,0,0,0,0,0,0,0,0,0,0,0,0,0,0,20,0,0,0,0,0,0,0,0,0,0,0,0,0,0,0,0,0,0,0,0,0,0,0,0,0,40,0,0,0,0,0,0,0,0,0,0,0,0,0,0,0,0,0,40,0,0,0,0,0,0,0,0,0,0,0,0,0,0,0,0,0,0,0,0,0,0,0,0,0,0,0,0,0,0,0,0,0,0,0,0,0,0,0,0,0,0,0,0,0,0,0,0,0,0,0,0,0,0,0,0,0,0,0,0,0,0,0,0,0,36.6,14.5,0.26,0.262068966,0.795755968
# 1885,25178,302937,Sreeram A.N.,1991,nan,0,0,0,0,0,0,0,0,0,0,0,0,0,0,0,0,0,0,0,0,0,0,0,0,0,0,0,0,0,0,0,0,0,0,0,0,0,0,0,0,0,0,0,0,0,0,0,0,0,0,0,0,0,0,0,0,0,0,0,23.23,0,0,0,0,0,0,0,0,0,0,0,0,0,0,0,0,0,0,0,0,0,0,0,0,0,0,0,0,0,0,0,0,0,0,0,0,0,0,0,0,0,0,0,0,0,0,0,0,0,0,0,0,0,0,0,0,0,0,0,0,0,0,0,0,0,0,0,0,0,13.26,0,0,0,63.51,0,0,0,0,0,0,0,0,0,0,0,0,0,0,0,0,0,0,0,0,0,0,0,0,0,0,0,0,0,0,0,0,0,0,0,0,0,0,0,0,0,0,0,0,0,0,0,20.2,7.96,0.271,0.268844221,0.795490367
# 2132,28968,381817,Eliseev Yu.A.,1984,nan,0,0,0,0,0,0,15,0,0,0,0,0,0,0,0,0,0,0,0,0,0,0,0,0,0,0,0,0,0,0,0,0,0,0,0,0,0,0,0,0,0,0,0,0,0,0,0,0,0,0,0,0,0,0,0,0,0,0,0,20,0,0,0,0,0,0,0,0,0,0,0,0,0,0,0,0,0,0,0,0,0,0,0,0,0,0,0,0,0,0,0,0,0,0,0,0,0,0,0,0,0,0,0,0,0,0,0,0,0,0,0,0,0,0,0,0,0,0,0,0,0,0,0,0,0,0,0,0,65,0,0,0,0,0,0,0,0,0,0,0,0,0,0,0,0,0,0,0,0,0,0,0,0,0,0,0,0,0,0,0,0,0,0,0,0,0,0,0,0,0,0,0,0,0,0,0,0,0,0,0,0,17.5,6.9,0.266,0.268115942,0.795466928
# 1835,26065,354057,Melnichenko T.N,2002,nan,0,0,0,0,0,0,24,0,0,0,0,0,0,0,0,0,0,0,0,0,0,0,0,0,0,0,0,0,0,0,0,0,0,0,0,0,0,0,0,0,0,0,0,0,0,0,0,0,0,0,0,0,0,0,0,0,0,0,0,0,0,0,0,0,0,0,0,0,0,0,0,0,0,0,0,0,0,0,0,0,0,0,0,0,0,0,0,0,0,0,0,0,0,0,0,0,0,0,0,0,0,0,0,0,0,0,0,0,0,0,0,0,58,0,0,0,0,0,0,0,0,0,0,0,0,0,0,0,0,18,0,0,0,0,0,0,0,0,0,0,0,0,0,0,0,0,0,0,0,0,0,0,0,0,0,0,0,0,0,0,0,0,0,0,0,0,0,0,0,0,0,0,0,0,0,0,0,0,0,0,0,30.4,11.97,0.272,0.26984127,0.793650794
