Repository: jacobergzhou/Poisson-Ratio

File: Poisson_ratio.csv (part 15 of 70)
,Code,Glass #,Author,Year,Trademark,Ag2O,AgI,Al,Al2O3,AlF3,AlN,As,As2O3,As2O5,As2S3,As2Se3,AsSe,B,B2O3,Ba,BaCl2,BaF2,BaO,Be,BeF2,BeO,Bi2O3,BiCl3,Br,C,Ca,CaF2,CaO,Cd,CdCl2,CdF2,CdO,Ce2O3,CeF3,CeO2,Cl,Co,Co3O4,CoO,Cr,Cr2O3,Cs,Cs2O,CsCl,CsF,Cu,Cu2O,CuO,Dy2O3,Er,Er2O3,ErF3,Eu,Eu2O3,EuF3,F,Fe,Fe2O3,FeO,Ga,Ga2O3,Ga2S3,Ga2Se3,GaF3,Gd2O3,GdF3,Ge,GeO2,GeS2,GeSe2,H2O,HfF4,HfO2,Hg,Ho2O3,I,InF3,K,K2O,K2S,K2SO4,KBr,KCl,KF,KHF2,La,La2O3,La2S3,LaF3,Li,Li2O,Li2S,Li2SO4,LiBr,LiCl,LiF,LiI,Mg,MgF2,MgO,Mn,Mn2O3,MnF2,MnO,MnO2,Mo,MoO2,MoO3,N,Na,Na2O,Na2S,Na2SO4,NaCl,NaF,NaPO3,Nb,Nb2O5,Nd,Nd2O3,NdF3,NH4NO3,Ni,NiO,O,OH,P,P2O5,Pb,PbCl2,PbF2,PbO,PdO,Pr2O3,Pr6O11,PrF3,R2O3,Rb2O,RbF,Rh2O3,RŒO,RuO2,S,Sb,Sb2O3,Sb2S3,Sc2O3,Se,Si,Si3N4,SiC,SiO2,Sm2O3,Sn,SnO,SnO2,SO2,SO3,Sr,SrCl2,SrF2,SrO,Ta2O3,Ta2O5,Tb2O3,TbF3,Te,TeO2,Th,ThF4,ThO2,Ti,TiO2,Tl,Tl2O,Tl2Se,TlSe,Tm2O3,U,U3O8,UO2,V,V2O5,VO6,WO3,Y,Y2O3,Yb2O3,YbF3,YF3,Zn,ZnCl2,ZnF2,ZnO,ZnSO4,Zr,ZrF4,ZrO2,Young's modulus E (GPa),Shear modulus G (GPa),Poisson's ratio v
1077,4562,14672,Osaka A.,1986,,-,-,-,0.0,-,-,-,-,-,-,-,-,-,0.0,-,-,-,0.0,-,-,0.0,0.0,-,-,-,-,-,0.0,-,-,-,0.0,-,-,-,-,-,-,-,-,-,-,0.0,-,-,-,-,-,-,-,-,-,-,-,-,-,-,-,-,-,0.0,-,-,-,-,-,-,38.46,-,-,0.0,-,-,-,-,-,-,-,0.0,-,-,-,-,-,-,-,-,-,-,-,0.0,-,-,-,-,-,-,,-,0.0,-,-,-,-,-,-,-,-,-,-,23.08,-,-,-,-,-,-,-,-,-,-,-,-,-,-,-,-,0.0,-,-,-,0.0,-,-,-,-,0.0,-,-,-,100.0,-,-,-,-,-,-,-,-,-,-,38.46,-,-,-,-,-,-,-,-,-,0.0,-,-,-,-,-,0.0,-,-,-,-,0.0,-,-,-,-,-,-,-,-,-,-,-,0.0,-,-,-,-,-,-,-,-,0.0,-,-,-,0.0,64.7,26.01,0.2437523
1078,4562,14673,Osaka A.,1986,,-,-,-,0.0,-,-,-,-,-,-,-,-,-,0.0,-,-,-,0.0,-,-,0.0,0.0,-,-,-,-,-,0.0,-,-,-,0.0,-,-,-,-,-,-,-,-,-,-,0.0,-,-,-,-,-,-,-,-,-,-,-,-,-,-,-,-,-,0.0,-,-,-,-,-,-,37.0363,-,-,0.0,-,-,-,-,-,-,-,0.0,-,-,-,-,-,-,-,-,-,-,-,0.0,-,-,-,-,-,-,,-,0.0,-,-,-,-,-,-,-,-,-,-,25.92741,-,-,-,-,-,-,-,-,-,-,-,-,-,-,-,-,0.0,-,-,-,0.0,-,-,-,-,0.0,-,-,-,100.0,-,-,-,-,-,-,-,-,-,-,37.0363,-,-,-,-,-,-,-,-,-,0.0,-,-,-,-,-,0.0,-,-,-,-,0.0,-,-,-,-,-,-,-,-,-,-,-,0.0,-,-,-,-,-,-,-,-,0.0,-,-,-,0.0,61.1,24.52,0.2459216
1079,4562,14674,Osaka A.,1986,,-,-,-,0.0,-,-,-,-,-,-,-,-,-,0.0,-,-,-,0.0,-,-,0.0,0.0,-,-,-,-,-,0.0,-,-,-,0.0,-,-,-,-,-,-,-,-,-,-,0.0,-,-,-,-,-,-,-,-,-,-,-,-,-,-,-,-,-,0.0,-,-,-,-,-,-,35.71357,-,-,0.0,-,-,-,-,-,-,-,0.0,-,-,-,-,-,-,-,-,-,-,-,0.0,-,-,-,-,-,-,,-,0.0,-,-,-,-,-,-,-,-,-,-,28.57286,-,-,-,-,-,-,-,-,-,-,-,-,-,-,-,-,0.0,-,-,-,0.0,-,-,-,-,0.0,-,-,-,100.0,-,-,-,-,-,-,-,-,-,-,35.71357,-,-,-,-,-,-,-,-,-,0.0,-,-,-,-,-,0.0,-,-,-,-,0.0,-,-,-,-,-,-,-,-,-,-,-,0.0,-,-,-,-,-,-,-,-,0.0,-,-,-,0.0,59.5,23.62,0.2595258
1080,4562,14675,Osaka A.,1986,,-,-,-,0.0,-,-,-,-,-,-,-,-,-,0.0,-,-,-,0.0,-,-,0.0,0.0,-,-,-,-,-,0.0,-,-,-,0.0,-,-,-,-,-,-,-,-,-,-,0.0,-,-,-,-,-,-,-,-,-,-,-,-,-,-,-,-,-,0.0,-,-,-,-,-,-,34.48345,-,-,0.0,-,-,-,-,-,-,-,0.0,-,-,-,-,-,-,-,-,-,-,-,0.0,-,-,-,-,-,-,,-,0.0,-,-,-,-,-,-,-,-,-,-,31.0331,-,-,-,-,-,-,-,-,-,-,-,-,-,-,-,-,0.0,-,-,-,0.0,-,-,-,-,0.0,-,-,-,100.0,-,-,-,-,-,-,-,-,-,-,34.48345,-,-,-,-,-,-,-,-,-,0.0,-,-,-,-,-,0.0,-,-,-,-,0.0,-,-,-,-,-,-,-,-,-,-,-,0.0,-,-,-,-,-,-,-,-,0.0,-,-,-,0.0,54.6,21.66,0.2603878
1081,4562,14676,Osaka A.,1986,,-,-,-,0.0,-,-,-,-,-,-,-,-,-,0.0,-,-,-,0.0,-,-,0.0,0.0,-,-,-,-,-,0.0,-,-,-,0.0,-,-,-,-,-,-,-,-,-,-,0.0,-,-,-,-,-,-,-,-,-,-,-,-,-,-,-,-,-,0.0,-,-,-,-,-,-,33.33333,-,-,0.0,-,-,-,-,-,-,-,0.0,-,-,-,-,-,-,-,-,-,-,-,0.0,-,-,-,-,-,-,,-,0.0,-,-,-,-,-,-,-,-,-,-,33.33333,-,-,-,-,-,-,-,-,-,-,-,-,-,-,-,-,0.0,-,-,-,0.0,-,-,-,-,0.0,-,-,-,100.0,-,-,-,-,-,-,-,-,-,-,33.33333,-,-,-,-,-,-,-,-,-,0.0,-,-,-,-,-,0.0,-,-,-,-,0.0,-,-,-,-,-,-,-,-,-,-,-,0.0,-,-,-,-,-,-,-,-,0.0,-,-,-,0.0,53.7,20.25,0.3259259
1082,4562,14677,Osaka A.,1986,,-,-,-,0.0,-,-,-,-,-,-,-,-,-,0.0,-,-,-,0.0,-,-,0.0,0.0,-,-,-,-,-,0.0,-,-,-,0.0,-,-,-,-,-,-,-,-,-,-,0.0,-,-,-,-,-,-,-,-,-,-,-,-,-,-,-,-,-,0.0,-,-,-,-,-,-,72.30277,-,-,0.0,-,-,-,-,-,-,-,3.619638,-,-,-,-,-,-,-,-,-,-,-,0.0,-,-,-,-,-,-,,-,0.0,-,-,-,-,-,-,-,-,-,-,0.0,-,-,-,-,-,-,-,-,-,-,-,-,-,-,-,-,0.0,-,-,-,0.0,-,-,-,-,0.0,-,-,-,100.0,-,-,-,-,-,-,-,-,-,-,24.07759,-,-,-,-,-,-,-,-,-,0.0,-,-,-,-,-,0.0,-,-,-,-,0.0,-,-,-,-,-,-,-,-,-,-,-,0.0,-,-,-,-,-,-,-,-,0.0,-,-,-,0.0,54.7,22.56,0.2123227
1083,4562,14678,Osaka A.,1986,,-,-,-,0.0,-,-,-,-,-,-,-,-,-,0.0,-,-,-,0.0,-,-,0.0,0.0,-,-,-,-,-,0.0,-,-,-,0.0,-,-,-,-,-,-,-,-,-,-,0.0,-,-,-,-,-,-,-,-,-,-,-,-,-,-,-,-,-,0.0,-,-,-,-,-,-,69.78,-,-,0.0,-,-,-,-,-,-,-,6.98,-,-,-,-,-,-,-,-,-,-,-,0.0,-,-,-,-,-,-,,-,0.0,-,-,-,-,-,-,-,-,-,-,0.0,-,-,-,-,-,-,-,-,-,-,-,-,-,-,-,-,0.0,-,-,-,0.0,-,-,-,-,0.0,-,-,-,100.0,-,-,-,-,-,-,-,-,-,-,23.24,-,-,-,-,-,-,-,-,-,0.0,-,-,-,-,-,0.0,-,-,-,-,0.0,-,-,-,-,-,-,-,-,-,-,-,0.0,-,-,-,-,-,-,-,-,0.0,-,-,-,0.0,60.0,24.12,0.243781
1084,4562,14679,Osaka A.,1986,,-,-,-,0.0,-,-,-,-,-,-,-,-,-,0.0,-,-,-,0.0,-,-,0.0,0.0,-,-,-,-,-,0.0,-,-,-,0.0,-,-,-,-,-,-,-,-,-,-,0.0,-,-,-,-,-,-,-,-,-,-,-,-,-,-,-,-,-,0.0,-,-,-,-,-,-,65.23,-,-,0.0,-,-,-,-,-,-,-,13.05,-,-,-,-,-,-,-,-,-,-,-,0.0,-,-,-,-,-,-,,-,0.0,-,-,-,-,-,-,-,-,-,-,0.0,-,-,-,-,-,-,-,-,-,-,-,-,-,-,-,-,0.0,-,-,-,0.0,-,-,-,-,0.0,-,-,-,100.0,-,-,-,-,-,-,-,-,-,-,21.72,-,-,-,-,-,-,-,-,-,0.0,-,-,-,-,-,0.0,-,-,-,-,0.0,-,-,-,-,-,-,-,-,-,-,-,0.0,-,-,-,-,-,-,-,-,0.0,-,-,-,0.0,62.6,25.09,0.2475089
1085,4562,14680,Osaka A.,1986,,-,-,-,0.0,-,-,-,-,-,-,-,-,-,0.0,-,-,-,0.0,-,-,0.0,0.0,-,-,-,-,-,0.0,-,-,-,0.0,-,-,-,-,-,-,-,-,-,-,0.0,-,-,-,-,-,-,-,-,-,-,-,-,-,-,-,-,-,0.0,-,-,-,-,-,-,63.17,-,-,0.0,-,-,-,-,-,-,-,15.79,-,-,-,-,-,-,-,-,-,-,-,0.0,-,-,-,-,-,-,,-,0.0,-,-,-,-,-,-,-,-,-,-,0.0,-,-,-,-,-,-,-,-,-,-,-,-,-,-,-,-,0.0,-,-,-,0.0,-,-,-,-,0.0,-,-,-,100.0,-,-,-,-,-,-,-,-,-,-,21.04,-,-,-,-,-,-,-,-,-,0.0,-,-,-,-,-,0.0,-,-,-,-,0.0,-,-,-,-,-,-,-,-,-,-,-,0.0,-,-,-,-,-,-,-,-,0.0,-,-,-,0.0,62.3,24.83,0.2545308
1086,4562,14681,Osaka A.,1986,,-,-,-,0.0,-,-,-,-,-,-,-,-,-,0.0,-,-,-,0.0,-,-,0.0,0.0,-,-,-,-,-,0.0,-,-,-,0.0,-,-,-,-,-,-,-,-,-,-,0.0,-,-,-,-,-,-,-,-,-,-,-,-,-,-,-,-,-,0.0,-,-,-,-,-,-,61.24,-,-,0.0,-,-,-,-,-,-,-,18.37,-,-,-,-,-,-,-,-,-,-,-,0.0,-,-,-,-,-,-,,-,0.0,-,-,-,-,-,-,-,-,-,-,0.0,-,-,-,-,-,-,-,-,-,-,-,-,-,-,-,-,0.0,-,-,-,0.0,-,-,-,-,0.0,-,-,-,100.0,-,-,-,-,-,-,-,-,-,-,20.39,-,-,-,-,-,-,-,-,-,0.0,-,-,-,-,-,0.0,-,-,-,-,0.0,-,-,-,-,-,-,-,-,-,-,-,0.0,-,-,-,-,-,-,-,-,0.0,-,-,-,0.0,57.7,22.86,0.2620297
1087,4562,14682,Osaka A.,1986,,-,-,-,0.0,-,-,-,-,-,-,-,-,-,0.0,-,-,-,0.0,-,-,0.0,0.0,-,-,-,-,-,0.0,-,-,-,0.0,-,-,-,-,-,-,-,-,-,-,0.0,-,-,-,-,-,-,-,-,-,-,-,-,-,-,-,-,-,0.0,-,-,-,-,-,-,57.7,-,-,0.0,-,-,-,-,-,-,-,23.08,-,-,-,-,-,-,-,-,-,-,-,0.0,-,-,-,-,-,-,,-,0.0,-,-,-,-,-,-,-,-,-,-,0.0,-,-,-,-,-,-,-,-,-,-,-,-,-,-,-,-,0.0,-,-,-,0.0,-,-,-,-,0.0,-,-,-,100.0,-,-,-,-,-,-,-,-,-,-,19.22,-,-,-,-,-,-,-,-,-,0.0,-,-,-,-,-,0.0,-,-,-,-,0.0,-,-,-,-,-,-,-,-,-,-,-,0.0,-,-,-,-,-,-,-,-,0.0,-,-,-,0.0,50.3,19.99,0.2581291
1088,4562,14683,Osaka A.,1986,,-,-,-,0.0,-,-,-,-,-,-,-,-,-,0.0,-,-,-,0.0,-,-,0.0,0.0,-,-,-,-,-,0.0,-,-,-,0.0,-,-,-,-,-,-,-,-,-,-,0.0,-,-,-,-,-,-,-,-,-,-,-,-,-,-,-,-,-,0.0,-,-,-,-,-,-,47.62,-,-,0.0,-,-,-,-,-,-,-,4.76,-,-,-,-,-,-,-,-,-,-,-,0.0,-,-,-,-,-,-,,-,0.0,-,-,-,-,-,-,-,-,-,-,0.0,-,-,-,-,-,-,-,-,-,-,-,-,-,-,-,-,0.0,-,-,-,0.0,-,-,-,-,0.0,-,-,-,100.0,-,-,-,-,-,-,-,-,-,-,47.62,-,-,-,-,-,-,-,-,-,0.0,-,-,-,-,-,0.0,-,-,-,-,0.0,-,-,-,-,-,-,-,-,-,-,-,0.0,-,-,-,-,-,-,-,-,0.0,-,-,-,0.0,60.5,25.19,0.2008733
1089,4562,14684,Osaka A.,1986,,-,-,-,0.0,-,-,-,-,-,-,-,-,-,0.0,-,-,-,0.0,-,-,0.0,0.0,-,-,-,-,-,0.0,-,-,-,0.0,-,-,-,-,-,-,-,-,-,-,0.0,-,-,-,-,-,-,-,-,-,-,-,-,-,-,-,-,-,0.0,-,-,-,-,-,-,45.45454,-,-,0.0,-,-,-,-,-,-,-,9.090909,-,-,-,-,-,-,-,-,-,-,-,0.0,-,-,-,-,-,-,,-,0.0,-,-,-,-,-,-,-,-,-,-,0.0,-,-,-,-,-,-,-,-,-,-,-,-,-,-,-,-,0.0,-,-,-,0.0,-,-,-,-,0.0,-,-,-,100.0,-,-,-,-,-,-,-,-,-,-,45.45454,-,-,-,-,-,-,-,-,-,0.0,-,-,-,-,-,0.0,-,-,-,-,0.0,-,-,-,-,-,-,-,-,-,-,-,0.0,-,-,-,-,-,-,-,-,0.0,-,-,-,0.0,65.3,26.67,0.224222
1090,4562,14685,Osaka A.,1986,,-,-,-,0.0,-,-,-,-,-,-,-,-,-,0.0,-,-,-,0.0,-,-,0.0,0.0,-,-,-,-,-,0.0,-,-,-,0.0,-,-,-,-,-,-,-,-,-,-,0.0,-,-,-,-,-,-,-,-,-,-,-,-,-,-,-,-,-,0.0,-,-,-,-,-,-,43.48,-,-,0.0,-,-,-,-,-,-,-,13.04,-,-,-,-,-,-,-,-,-,-,-,0.0,-,-,-,-,-,-,,-,0.0,-,-,-,-,-,-,-,-,-,-,0.0,-,-,-,-,-,-,-,-,-,-,-,-,-,-,-,-,0.0,-,-,-,0.0,-,-,-,-,0.0,-,-,-,100.0,-,-,-,-,-,-,-,-,-,-,43.48,-,-,-,-,-,-,-,-,-,0.0,-,-,-,-,-,0.0,-,-,-,-,0.0,-,-,-,-,-,-,-,-,-,-,-,0.0,-,-,-,-,-,-,-,-,0.0,-,-,-,0.0,65.2,26.3,0.2395437
1091,4562,14686,Osaka A.,1986,,-,-,-,0.0,-,-,-,-,-,-,-,-,-,0.0,-,-,-,0.0,-,-,0.0,0.0,-,-,-,-,-,0.0,-,-,-,0.0,-,-,-,-,-,-,-,-,-,-,0.0,-,-,-,-,-,-,-,-,-,-,-,-,-,-,-,-,-,0.0,-,-,-,-,-,-,41.66583,-,-,0.0,-,-,-,-,-,-,-,16.66833,-,-,-,-,-,-,-,-,-,-,-,0.0,-,-,-,-,-,-,,-,0.0,-,-,-,-,-,-,-,-,-,-,0.0,-,-,-,-,-,-,-,-,-,-,-,-,-,-,-,-,0.0,-,-,-,0.0,-,-,-,-,0.0,-,-,-,100.0,-,-,-,-,-,-,-,-,-,-,41.66583,-,-,-,-,-,-,-,-,-,0.0,-,-,-,-,-,0.0,-,-,-,-,0.0,-,-,-,-,-,-,-,-,-,-,-,0.0,-,-,-,-,-,-,-,-,0.0,-,-,-,0.0,60.5,24.23,0.2484524
1092,4562,14687,Osaka A.,1986,,-,-,-,0.0,-,-,-,-,-,-,-,-,-,0.0,-,-,-,0.0,-,-,0.0,0.0,-,-,-,-,-,0.0,-,-,-,0.0,-,-,-,-,-,-,-,-,-,-,0.0,-,-,-,-,-,-,-,-,-,-,-,-,-,-,-,-,-,0.0,-,-,-,-,-,-,40.0,-,-,0.0,-,-,-,-,-,-,-,20.0,-,-,-,-,-,-,-,-,-,-,-,0.0,-,-,-,-,-,-,,-,0.0,-,-,-,-,-,-,-,-,-,-,0.0,-,-,-,-,-,-,-,-,-,-,-,-,-,-,-,-,0.0,-,-,-,0.0,-,-,-,-,0.0,-,-,-,100.0,-,-,-,-,-,-,-,-,-,-,40.0,-,-,-,-,-,-,-,-,-,0.0,-,-,-,-,-,0.0,-,-,-,-,0.0,-,-,-,-,-,-,-,-,-,-,-,0.0,-,-,-,-,-,-,-,-,0.0,-,-,-,0.0,54.1,21.49,0.258725
1093,4562,14688,Osaka A.,1986,,-,-,-,0.0,-,-,-,-,-,-,-,-,-,0.0,-,-,-,0.0,-,-,0.0,0.0,-,-,-,-,-,0.0,-,-,-,0.0,-,-,-,-,-,-,-,-,-,-,0.0,-,-,-,-,-,-,-,-,-,-,-,-,-,-,-,-,-,0.0,-,-,-,-,-,-,37.0363,-,-,0.0,-,-,-,-,-,-,-,25.92741,-,-,-,-,-,-,-,-,-,-,-,0.0,-,-,-,-,-,-,,-,0.0,-,-,-,-,-,-,-,-,-,-,0.0,-,-,-,-,-,-,-,-,-,-,-,-,-,-,-,-,0.0,-,-,-,0.0,-,-,-,-,0.0,-,-,-,100.0,-,-,-,-,-,-,-,-,-,-,37.0363,-,-,-,-,-,-,-,-,-,0.0,-,-,-,-,-,0.0,-,-,-,-,0.0,-,-,-,-,-,-,-,-,-,-,-,0.0,-,-,-,-,-,-,-,-,0.0,-,-,-,0.0,46.7,18.37,0.2710941
1094,4602,15073,Oda K.,1989,,-,-,-,26.9,-,-,-,-,-,-,-,-,-,0.0,-,-,-,0.0,-,-,0.0,0.0,-,-,-,-,-,0.0,-,-,-,0.0,-,-,-,-,-,-,-,-,-,-,0.0,-,-,-,-,-,-,-,-,-,-,-,-,-,-,-,-,-,0.0,-,-,-,-,-,-,0.0,-,-,0.0,-,-,-,-,-,-,-,0.0,-,-,-,-,-,-,-,-,-,-,-,0.0,-,-,-,-,-,-,,-,0.0,-,-,-,-,-,-,-,-,-,-,0.0,-,-,-,-,-,-,-,-,-,-,-,-,-,-,-,-,0.0,-,-,-,0.0,-,-,-,-,39.1,-,-,-,100.0,-,-,-,-,-,-,-,-,-,-,60.9,-,-,-,-,-,-,-,-,-,0.0,-,-,-,-,-,0.0,-,-,-,-,0.0,-,-,-,-,-,-,-,-,-,-,-,0.0,-,12.2,-,-,-,-,-,-,0.0,-,-,-,0.0,78.9,32.61,0.211
1095,4602,15074,Oda K.,1989,,-,-,-,18.9,-,-,-,-,-,-,-,-,-,0.0,-,-,-,0.0,-,-,0.0,0.0,-,-,-,-,-,0.0,-,-,-,0.0,-,-,-,-,-,-,-,-,-,-,0.0,-,-,-,-,-,-,-,-,-,-,-,-,-,-,-,-,-,0.0,-,-,-,-,-,-,0.0,-,-,0.0,-,-,-,-,-,-,-,0.0,-,-,-,-,-,-,-,-,-,-,-,0.0,-,-,-,-,-,-,,-,0.0,-,-,-,-,-,-,-,-,-,-,0.0,-,-,-,-,-,-,-,-,-,-,-,-,-,-,-,-,0.0,-,-,-,0.0,-,-,-,-,35.9,-,-,-,100.0,-,-,-,-,-,-,-,-,-,-,64.1,-,-,-,-,-,-,-,-,-,0.0,-,-,-,-,-,0.0,-,-,-,-,0.0,-,-,-,-,-,-,-,-,-,-,-,0.0,-,17,-,-,-,-,-,-,0.0,-,-,-,0.0,80.2,32.64,0.229
1096,4602,15075,Oda K.,1989,,-,-,-,14.5,-,-,-,-,-,-,-,-,-,0.0,-,-,-,0.0,-,-,0.0,0.0,-,-,-,-,-,0.0,-,-,-,0.0,-,-,-,-,-,-,-,-,-,-,0.0,-,-,-,-,-,-,-,-,-,-,-,-,-,-,-,-,-,0.0,-,-,-,-,-,-,0.0,-,-,0.0,-,-,-,-,-,-,-,0.0,-,-,-,-,-,-,-,-,-,-,-,0.0,-,-,-,-,-,-,,-,0.0,-,-,-,-,-,-,-,-,-,-,0.0,-,-,-,-,-,-,-,-,-,-,-,-,-,-,-,-,0.0,-,-,-,0.0,-,-,-,-,34.2,-,-,-,100.0,-,-,-,-,-,-,-,-,-,-,65.8,-,-,-,-,-,-,-,-,-,0.0,-,-,-,-,-,0.0,-,-,-,-,0.0,-,-,-,-,-,-,-,-,-,-,-,0.0,-,19.7,-,-,-,-,-,-,0.0,-,-,-,0.0,81.6,33.36,0.224
1097,4603,15076,Rocherulle J.,1989,,-,-,-,14.0,-,-,-,-,-,-,-,-,-,0.0,-,-,-,0.0,-,-,0.0,0.0,-,-,-,-,-,0.0,-,-,-,0.0,-,-,-,-,-,-,-,-,-,-,0.0,-,-,-,-,-,-,-,-,-,-,-,-,-,-,-,-,-,0.0,-,-,-,17,-,-,0.0,-,-,0.0,-,-,-,-,-,-,-,0.0,-,-,-,-,-,-,-,-,-,-,-,0.0,-,-,-,-,-,-,,-,0.0,-,-,-,-,-,-,-,-,-,-,0.0,-,-,-,-,-,-,-,-,-,-,-,-,-,-,-,-,0.0,-,-,-,0.0,-,-,-,-,31.0,-,-,-,100.0,-,-,-,-,-,-,-,-,-,-,69.0,-,-,-,-,-,-,-,-,-,0.0,-,-,-,-,-,0.0,-,-,-,-,0.0,-,-,-,-,-,-,-,-,-,-,-,0.0,-,-,-,-,-,-,-,-,0.0,-,-,-,0.0,103.0,40.6,0.277
1098,4614,76093,Polukhin V.N.,1982,,-,-,-,0.0,-,-,-,-,-,-,-,-,-,0.0,-,-,-,0.0,-,-,0.0,0.0,-,-,-,-,-,0.0,-,-,-,0.0,-,-,-,-,-,-,-,-,-,-,0.0,-,-,-,-,-,-,-,-,-,-,-,-,-,-,-,-,-,0.0,-,-,-,-,-,-,100.0,-,-,0.0,-,-,-,-,-,-,-,0.0,-,-,-,-,-,-,-,-,-,-,-,0.0,-,-,-,-,-,-,,-,0.0,-,-,-,-,-,-,-,-,-,-,0.0,-,-,-,-,-,-,-,-,-,-,-,-,-,-,-,-,0.0,-,-,-,0.0,-,-,-,-,0.0,-,-,-,100.0,-,-,-,-,-,-,-,-,-,-,0.0,-,-,-,-,-,-,-,-,-,0.0,-,-,-,-,-,0.0,-,-,-,-,0.0,-,-,-,-,-,-,-,-,-,-,-,0.0,-,-,-,-,-,-,-,-,0.0,-,-,-,0.0,44.9,18.54,0.2108953
1099,4653,4467,Appen A.A.,1959,,-,-,-,0.0,-,-,-,-,-,-,-,-,-,4.0,-,-,-,0.0,-,-,0.0,0.0,-,-,-,-,-,0.0,-,-,-,0.0,-,-,-,-,-,-,-,-,-,-,0.0,-,-,-,-,-,-,-,-,-,-,-,-,-,-,-,-,-,0.0,-,-,-,-,-,-,0.0,-,-,0.0,-,-,-,-,-,-,-,0.0,-,-,-,-,-,-,-,-,-,-,-,0.0,-,-,-,-,-,-,,-,0.0,-,-,-,-,-,-,-,-,-,-,28.0,-,-,-,-,-,-,-,-,-,-,-,-,-,-,-,-,0.0,-,-,-,0.0,-,-,-,-,4.0,-,-,-,100.0,-,-,-,-,-,-,-,-,-,-,68.0,-,-,-,-,-,-,-,-,-,0.0,-,-,-,-,-,0.0,-,-,-,-,0.0,-,-,-,-,-,-,-,-,-,-,-,0.0,-,-,-,-,-,-,-,-,0.0,-,-,-,0.0,63.5,25.8,0.2306202
1100,4653,4468,Appen A.A.,1959,,-,-,-,0.0,-,-,-,-,-,-,-,-,-,8.0,-,-,-,0.0,-,-,0.0,0.0,-,-,-,-,-,0.0,-,-,-,0.0,-,-,-,-,-,-,-,-,-,-,0.0,-,-,-,-,-,-,-,-,-,-,-,-,-,-,-,-,-,0.0,-,-,-,-,-,-,0.0,-,-,0.0,-,-,-,-,-,-,-,0.0,-,-,-,-,-,-,-,-,-,-,-,0.0,-,-,-,-,-,-,,-,0.0,-,-,-,-,-,-,-,-,-,-,24.0,-,-,-,-,-,-,-,-,-,-,-,-,-,-,-,-,0.0,-,-,-,0.0,-,-,-,-,8.0,-,-,-,100.0,-,-,-,-,-,-,-,-,-,-,68.0,-,-,-,-,-,-,-,-,-,0.0,-,-,-,-,-,0.0,-,-,-,-,0.0,-,-,-,-,-,-,-,-,-,-,-,0.0,-,-,-,-,-,-,-,-,0.0,-,-,-,0.0,70.6,28.44,0.2412095
1101,4653,4471,Appen A.A.,1959,,-,-,-,0.0,-,-,-,-,-,-,-,-,-,24.0,-,-,-,0.0,-,-,0.0,0.0,-,-,-,-,-,0.0,-,-,-,0.0,-,-,-,-,-,-,-,-,-,-,0.0,-,-,-,-,-,-,-,-,-,-,-,-,-,-,-,-,-,0.0,-,-,-,-,-,-,0.0,-,-,0.0,-,-,-,-,-,-,-,0.0,-,-,-,-,-,-,-,-,-,-,-,0.0,-,-,-,-,-,-,,-,0.0,-,-,-,-,-,-,-,-,-,-,8.0,-,-,-,-,-,-,-,-,-,-,-,-,-,-,-,-,0.0,-,-,-,0.0,-,-,-,-,24.0,-,-,-,100.0,-,-,-,-,-,-,-,-,-,-,68.0,-,-,-,-,-,-,-,-,-,0.0,-,-,-,-,-,0.0,-,-,-,-,0.0,-,-,-,-,-,-,-,-,-,-,-,0.0,-,-,-,-,-,-,-,-,0.0,-,-,-,0.0,61.7,24.91,0.2384585
1102,4654,4477,Appen A.A.,1959,,-,-,-,0.0,-,-,-,-,-,-,-,-,-,0.0,-,-,-,0.0,-,-,0.0,0.0,-,-,-,-,-,0.0,-,-,-,0.0,-,-,-,-,-,-,-,-,-,-,0.0,-,-,-,-,-,-,-,-,-,-,-,-,-,-,-,-,-,0.0,-,-,-,-,-,-,0.0,-,-,0.0,-,-,-,-,-,-,-,16.0,-,-,-,-,-,-,-,-,-,-,-,0.0,-,-,-,-,-,-,,-,0.0,-,-,-,-,-,-,-,-,-,-,0.0,-,-,-,-,-,-,-,-,-,-,-,-,-,-,-,-,0.0,-,-,-,0.0,-,-,-,-,0.0,-,-,-,100.0,-,-,-,-,-,-,-,-,-,-,84.0,-,-,-,-,-,-,-,-,-,0.0,-,-,-,-,-,0.0,-,-,-,-,0.0,-,-,-,-,-,-,-,-,-,-,-,0.0,-,-,-,-,-,-,-,-,0.0,-,-,-,0.0,52.3,21.38,0.226
1103,4654,4478,Appen A.A.,1959,,-,-,-,0.0,-,-,-,-,-,-,-,-,-,4.0,-,-,-,0.0,-,-,0.0,0.0,-,-,-,-,-,0.0,-,-,-,0.0,-,-,-,-,-,-,-,-,-,-,0.0,-,-,-,-,-,-,-,-,-,-,-,-,-,-,-,-,-,0.0,-,-,-,-,-,-,0.0,-,-,0.0,-,-,-,-,-,-,-,16.0,-,-,-,-,-,-,-,-,-,-,-,0.0,-,-,-,-,-,-,,-,0.0,-,-,-,-,-,-,-,-,-,-,0.0,-,-,-,-,-,-,-,-,-,-,-,-,-,-,-,-,0.0,-,-,-,0.0,-,-,-,-,4.0,-,-,-,100.0,-,-,-,-,-,-,-,-,-,-,80.0,-,-,-,-,-,-,-,-,-,0.0,-,-,-,-,-,0.0,-,-,-,-,0.0,-,-,-,-,-,-,-,-,-,-,-,0.0,-,-,-,-,-,-,-,-,0.0,-,-,-,0.0,60.3,24.62,0.225
1104,4654,4479,Appen A.A.,1959,,-,-,-,0.0,-,-,-,-,-,-,-,-,-,8.0,-,-,-,0.0,-,-,0.0,0.0,-,-,-,-,-,0.0,-,-,-,0.0,-,-,-,-,-,-,-,-,-,-,0.0,-,-,-,-,-,-,-,-,-,-,-,-,-,-,-,-,-,0.0,-,-,-,-,-,-,0.0,-,-,0.0,-,-,-,-,-,-,-,16.0,-,-,-,-,-,-,-,-,-,-,-,0.0,-,-,-,-,-,-,,-,0.0,-,-,-,-,-,-,-,-,-,-,0.0,-,-,-,-,-,-,-,-,-,-,-,-,-,-,-,-,0.0,-,-,-,0.0,-,-,-,-,8.0,-,-,-,100.0,-,-,-,-,-,-,-,-,-,-,76.0,-,-,-,-,-,-,-,-,-,0.0,-,-,-,-,-,0.0,-,-,-,-,0.0,-,-,-,-,-,-,-,-,-,-,-,0.0,-,-,-,-,-,-,-,-,0.0,-,-,-,0.0,68.5,28.35,0.207
1105,4654,4480,Appen A.A.,1959,,-,-,-,0.0,-,-,-,-,-,-,-,-,-,12.0,-,-,-,0.0,-,-,0.0,0.0,-,-,-,-,-,0.0,-,-,-,0.0,-,-,-,-,-,-,-,-,-,-,0.0,-,-,-,-,-,-,-,-,-,-,-,-,-,-,-,-,-,0.0,-,-,-,-,-,-,0.0,-,-,0.0,-,-,-,-,-,-,-,16.0,-,-,-,-,-,-,-,-,-,-,-,0.0,-,-,-,-,-,-,,-,0.0,-,-,-,-,-,-,-,-,-,-,0.0,-,-,-,-,-,-,-,-,-,-,-,-,-,-,-,-,0.0,-,-,-,0.0,-,-,-,-,12.0,-,-,-,100.0,-,-,-,-,-,-,-,-,-,-,72.0,-,-,-,-,-,-,-,-,-,0.0,-,-,-,-,-,0.0,-,-,-,-,0.0,-,-,-,-,-,-,-,-,-,-,-,0.0,-,-,-,-,-,-,-,-,0.0,-,-,-,0.0,73.2,30.01,0.22
1106,4654,4481,Appen A.A.,1959,,-,-,-,0.0,-,-,-,-,-,-,-,-,-,16.0,-,-,-,0.0,-,-,0.0,0.0,-,-,-,-,-,0.0,-,-,-,0.0,-,-,-,-,-,-,-,-,-,-,0.0,-,-,-,-,-,-,-,-,-,-,-,-,-,-,-,-,-,0.0,-,-,-,-,-,-,0.0,-,-,0.0,-,-,-,-,-,-,-,16.0,-,-,-,-,-,-,-,-,-,-,-,0.0,-,-,-,-,-,-,,-,0.0,-,-,-,-,-,-,-,-,-,-,0.0,-,-,-,-,-,-,-,-,-,-,-,-,-,-,-,-,0.0,-,-,-,0.0,-,-,-,-,16.0,-,-,-,100.0,-,-,-,-,-,-,-,-,-,-,68.0,-,-,-,-,-,-,-,-,-,0.0,-,-,-,-,-,0.0,-,-,-,-,0.0,-,-,-,-,-,-,-,-,-,-,-,0.0,-,-,-,-,-,-,-,-,0.0,-,-,-,0.0,76.6,31.68,0.21
1107,4654,4482,Appen A.A.,1959,,-,-,-,0.0,-,-,-,-,-,-,-,-,-,20.0,-,-,-,0.0,-,-,0.0,0.0,-,-,-,-,-,0.0,-,-,-,0.0,-,-,-,-,-,-,-,-,-,-,0.0,-,-,-,-,-,-,-,-,-,-,-,-,-,-,-,-,-,0.0,-,-,-,-,-,-,0.0,-,-,0.0,-,-,-,-,-,-,-,16.0,-,-,-,-,-,-,-,-,-,-,-,0.0,-,-,-,-,-,-,,-,0.0,-,-,-,-,-,-,-,-,-,-,0.0,-,-,-,-,-,-,-,-,-,-,-,-,-,-,-,-,0.0,-,-,-,0.0,-,-,-,-,20.0,-,-,-,100.0,-,-,-,-,-,-,-,-,-,-,64.0,-,-,-,-,-,-,-,-,-,0.0,-,-,-,-,-,0.0,-,-,-,-,0.0,-,-,-,-,-,-,-,-,-,-,-,0.0,-,-,-,-,-,-,-,-,0.0,-,-,-,0.0,76.0,30.99,0.224
1108,4654,4484,Appen A.A.,1959,,-,-,-,0.0,-,-,-,-,-,-,-,-,-,32.0,-,-,-,0.0,-,-,0.0,0.0,-,-,-,-,-,0.0,-,-,-,0.0,-,-,-,-,-,-,-,-,-,-,0.0,-,-,-,-,-,-,-,-,-,-,-,-,-,-,-,-,-,0.0,-,-,-,-,-,-,0.0,-,-,0.0,-,-,-,-,-,-,-,16.0,-,-,-,-,-,-,-,-,-,-,-,0.0,-,-,-,-,-,-,,-,0.0,-,-,-,-,-,-,-,-,-,-,0.0,-,-,-,-,-,-,-,-,-,-,-,-,-,-,-,-,0.0,-,-,-,0.0,-,-,-,-,32.0,-,-,-,100.0,-,-,-,-,-,-,-,-,-,-,52.0,-,-,-,-,-,-,-,-,-,0.0,-,-,-,-,-,0.0,-,-,-,-,0.0,-,-,-,-,-,-,-,-,-,-,-,0.0,-,-,-,-,-,-,-,-,0.0,-,-,-,0.0,62.4,24.81,0.261
1109,4654,4485,Appen A.A.,1959,,-,-,-,0.0,-,-,-,-,-,-,-,-,-,0.0,-,-,-,0.0,-,-,0.0,0.0,-,-,-,-,-,0.0,-,-,-,0.0,-,-,-,-,-,-,-,-,-,-,0.0,-,-,-,-,-,-,-,-,-,-,-,-,-,-,-,-,-,0.0,-,-,-,-,-,-,0.0,-,-,0.0,-,-,-,-,-,-,-,32.0,-,-,-,-,-,-,-,-,-,-,-,0.0,-,-,-,-,-,-,,-,0.0,-,-,-,-,-,-,-,-,-,-,0.0,-,-,-,-,-,-,-,-,-,-,-,-,-,-,-,-,0.0,-,-,-,0.0,-,-,-,-,0.0,-,-,-,100.0,-,-,-,-,-,-,-,-,-,-,68.0,-,-,-,-,-,-,-,-,-,0.0,-,-,-,-,-,0.0,-,-,-,-,0.0,-,-,-,-,-,-,-,-,-,-,-,0.0,-,-,-,-,-,-,-,-,0.0,-,-,-,0.0,38.7,15.4,0.25
1110,5074,61705,Kiefer W.,1989,Duran 8330,-,-,-,1.523119,-,-,-,-,-,-,-,-,-,11.59945,-,-,-,0.0,-,-,0.0,0.0,-,-,-,-,-,0.0,-,-,-,0.0,-,-,-,-,-,-,-,-,-,-,0.0,-,-,-,-,-,-,-,-,-,-,-,-,-,-,-,-,-,0.0,-,-,-,-,-,-,0.0,-,-,0.0,-,-,-,-,-,-,-,0.6594725,-,-,-,-,-,-,-,-,-,-,-,0.0,-,-,-,-,-,-,,-,0.0,-,-,-,-,-,-,-,-,-,-,3.507947,-,-,-,-,-,-,-,-,-,-,-,-,-,-,-,-,0.0,-,-,-,0.0,-,-,-,-,13.12256,-,-,-,100.0,-,-,-,-,-,-,-,-,-,-,82.71002,-,-,-,-,-,-,-,-,-,0.0,-,-,-,-,-,0.0,-,-,-,-,0.0,-,-,-,-,-,-,-,-,-,-,-,0.0,-,-,-,-,-,-,-,-,0.0,-,-,-,0.0,63.0,26.25,0.2
1111,5074,61706,Kiefer W.,1989,Suprax 8468,-,-,-,2.478747,-,-,-,-,-,-,-,-,-,10.43687,-,-,-,1.030221,-,-,0.0,0.0,-,-,-,-,-,1.126729,-,-,-,0.0,-,-,-,-,-,-,-,-,-,-,0.0,-,-,-,-,-,-,-,-,-,-,-,-,-,-,-,-,-,0.0,-,-,-,-,-,-,0.0,-,-,0.0,-,-,-,-,-,-,-,0.6707722,-,-,-,-,-,-,-,-,-,-,-,0.0,-,-,-,-,-,-,,-,0.7838357,-,-,-,-,-,-,-,-,-,-,4.077776,-,-,-,-,-,-,-,-,-,-,-,-,-,-,-,-,0.0,-,-,-,0.0,-,-,-,-,12.91561,-,-,-,100.0,-,-,-,-,-,-,-,-,-,-,79.39506,-,-,-,-,-,-,-,-,-,0.0,-,-,-,-,-,0.0,-,-,-,-,0.0,-,-,-,-,-,-,-,-,-,-,-,0.0,-,-,-,-,-,-,-,-,0.0,-,-,-,0.0,66.0,27.5,0.2
1112,5074,61707,Kiefer W.,1989,Fiolax 8412,-,-,-,3.071827,-,-,-,-,-,-,-,-,-,8.997603,-,-,-,0.8171,-,-,0.0,0.0,-,-,-,-,-,1.675581,-,-,-,0.0,-,-,-,-,-,-,-,-,-,-,0.0,-,-,-,-,-,-,-,-,-,-,-,-,0.9892,-,-,-,-,0.0,-,-,-,-,-,-,0.0,-,-,0.0,-,-,-,-,-,-,-,0.0,-,-,-,-,-,-,-,-,-,-,-,0.0,-,-,-,-,-,-,,-,0.0,-,-,-,-,-,-,-,-,-,-,6.569485,-,-,-,-,-,-,-,-,-,-,-,-,-,-,-,-,0.0,-,-,-,0.0,-,-,-,-,12.06943,-,-,-,99.01084,-,-,-,-,-,-,-,-,-,-,77.87924,-,-,-,-,-,-,-,-,-,0.0,-,-,-,-,-,0.0,-,-,-,-,0.0,-,-,-,-,-,-,-,-,-,-,-,0.0,-,-,-,-,-,-,-,-,0.0,-,-,-,0.0,73.0,30.41,0.2
1113,5074,61709,Kiefer W.,1989,Kovar 8245,-,-,-,3.086346,-,-,-,-,-,-,-,-,-,15.36822,-,-,-,0.0,-,-,0.0,0.0,-,-,-,-,-,0.0,-,-,-,0.0,-,-,-,-,-,-,-,-,-,-,0.0,-,-,-,-,-,-,-,-,-,-,-,-,-,-,-,-,-,0.0,-,-,-,-,-,-,0.0,-,-,0.0,-,-,-,-,-,-,-,0.3340778,-,-,-,-,-,-,-,-,-,-,-,1.053123,-,-,-,-,-,-,,-,0.0,-,-,-,-,-,-,-,-,-,-,7.10827,-,-,-,-,-,-,-,-,-,-,-,-,-,-,-,-,0.0,-,-,-,0.0,-,-,-,-,18.45457,-,-,-,100.0,-,-,-,-,-,-,-,-,-,-,72.27666,-,-,-,-,-,-,-,-,-,0.0,-,-,-,-,-,0.0,-,-,-,-,0.0,-,-,-,-,-,-,-,-,-,-,-,0.0,-,-,-,-,-,-,-,-,0.7732896,-,-,-,0.0,68.0,27.86,0.22
1114,5149,19192,Nemilov S.V.,1972,,-,-,-,0.0,-,-,-,-,-,-,-,-,-,100.0,-,-,-,0.0,-,-,0.0,0.0,-,-,-,-,-,0.0,-,-,-,0.0,-,-,-,-,-,-,-,-,-,-,0.0,-,-,-,-,-,-,-,-,-,-,-,-,-,-,-,-,-,0.0,-,-,-,-,-,-,0.0,-,-,0.0,-,-,-,-,-,-,-,0.0,-,-,-,-,-,-,-,-,-,-,-,0.0,-,-,-,-,-,-,,-,0.0,-,-,-,-,-,-,-,-,-,-,0.0,-,-,-,-,-,-,-,-,-,-,-,-,-,-,-,-,0.0,-,-,-,0.0,-,-,-,-,100.0,-,-,-,100.0,-,-,-,-,-,-,-,-,-,-,0.0,-,-,-,-,-,-,-,-,-,0.0,-,-,-,-,-,0.0,-,-,-,-,0.0,-,-,-,-,-,-,-,-,-,-,-,0.0,-,-,-,-,-,-,-,-,0.0,-,-,-,0.0,,,0.306
1115,5149,19193,Nemilov S.V.,1972,,-,-,-,0.0,-,-,-,-,-,-,-,-,-,97.22,-,-,-,0.0,-,-,0.0,0.0,-,-,-,-,-,0.0,-,-,-,0.0,-,-,-,-,-,-,-,-,-,-,0.0,-,-,-,-,-,-,-,-,-,-,-,-,-,-,-,-,-,0.0,-,-,-,-,-,-,0.0,-,-,0.0,-,-,-,-,-,-,-,0.0,-,-,-,-,-,-,-,-,-,-,-,0.0,-,-,-,-,-,-,,-,0.0,-,-,-,-,-,-,-,-,-,-,2.78,-,-,-,-,-,-,-,-,-,-,-,-,-,-,-,-,0.0,-,-,-,0.0,-,-,-,-,97.22,-,-,-,100.0,-,-,-,-,-,-,-,-,-,-,0.0,-,-,-,-,-,-,-,-,-,0.0,-,-,-,-,-,0.0,-,-,-,-,0.0,-,-,-,-,-,-,-,-,-,-,-,0.0,-,-,-,-,-,-,-,-,0.0,-,-,-,0.0,,,0.287
1116,5149,19194,Nemilov S.V.,1972,,-,-,-,0.0,-,-,-,-,-,-,-,-,-,94.5,-,-,-,0.0,-,-,0.0,0.0,-,-,-,-,-,0.0,-,-,-,0.0,-,-,-,-,-,-,-,-,-,-,0.0,-,-,-,-,-,-,-,-,-,-,-,-,-,-,-,-,-,0.0,-,-,-,-,-,-,0.0,-,-,0.0,-,-,-,-,-,-,-,0.0,-,-,-,-,-,-,-,-,-,-,-,0.0,-,-,-,-,-,-,,-,0.0,-,-,-,-,-,-,-,-,-,-,5.5,-,-,-,-,-,-,-,-,-,-,-,-,-,-,-,-,0.0,-,-,-,0.0,-,-,-,-,94.5,-,-,-,100.0,-,-,-,-,-,-,-,-,-,-,0.0,-,-,-,-,-,-,-,-,-,0.0,-,-,-,-,-,0.0,-,-,-,-,0.0,-,-,-,-,-,-,-,-,-,-,-,0.0,-,-,-,-,-,-,-,-,0.0,-,-,-,0.0,,,0.279
1117,5149,19195,Nemilov S.V.,1972,,-,-,-,0.0,-,-,-,-,-,-,-,-,-,91.72,-,-,-,0.0,-,-,0.0,0.0,-,-,-,-,-,0.0,-,-,-,0.0,-,-,-,-,-,-,-,-,-,-,0.0,-,-,-,-,-,-,-,-,-,-,-,-,-,-,-,-,-,0.0,-,-,-,-,-,-,0.0,-,-,0.0,-,-,-,-,-,-,-,0.0,-,-,-,-,-,-,-,-,-,-,-,0.0,-,-,-,-,-,-,,-,0.0,-,-,-,-,-,-,-,-,-,-,8.28,-,-,-,-,-,-,-,-,-,-,-,-,-,-,-,-,0.0,-,-,-,0.0,-,-,-,-,91.72,-,-,-,100.0,-,-,-,-,-,-,-,-,-,-,0.0,-,-,-,-,-,-,-,-,-,0.0,-,-,-,-,-,0.0,-,-,-,-,0.0,-,-,-,-,-,-,-,-,-,-,-,0.0,-,-,-,-,-,-,-,-,0.0,-,-,-,0.0,,,0.273
1118,5149,19196,Nemilov S.V.,1972,,-,-,-,0.0,-,-,-,-,-,-,-,-,-,89.49,-,-,-,0.0,-,-,0.0,0.0,-,-,-,-,-,0.0,-,-,-,0.0,-,-,-,-,-,-,-,-,-,-,0.0,-,-,-,-,-,-,-,-,-,-,-,-,-,-,-,-,-,0.0,-,-,-,-,-,-,0.0,-,-,0.0,-,-,-,-,-,-,-,0.0,-,-,-,-,-,-,-,-,-,-,-,0.0,-,-,-,-,-,-,,-,0.0,-,-,-,-,-,-,-,-,-,-,10.51,-,-,-,-,-,-,-,-,-,-,-,-,-,-,-,-,0.0,-,-,-,0.0,-,-,-,-,89.49,-,-,-,100.0,-,-,-,-,-,-,-,-,-,-,0.0,-,-,-,-,-,-,-,-,-,0.0,-,-,-,-,-,0.0,-,-,-,-,0.0,-,-,-,-,-,-,-,-,-,-,-,0.0,-,-,-,-,-,-,-,-,0.0,-,-,-,0.0,,,0.281
1119,5149,19197,Nemilov S.V.,1972,,-,-,-,0.0,-,-,-,-,-,-,-,-,-,87.0,-,-,-,0.0,-,-,0.0,0.0,-,-,-,-,-,0.0,-,-,-,0.0,-,-,-,-,-,-,-,-,-,-,0.0,-,-,-,-,-,-,-,-,-,-,-,-,-,-,-,-,-,0.0,-,-,-,-,-,-,0.0,-,-,0.0,-,-,-,-,-,-,-,0.0,-,-,-,-,-,-,-,-,-,-,-,0.0,-,-,-,-,-,-,,-,0.0,-,-,-,-,-,-,-,-,-,-,13.0,-,-,-,-,-,-,-,-,-,-,-,-,-,-,-,-,0.0,-,-,-,0.0,-,-,-,-,87.0,-,-,-,100.0,-,-,-,-,-,-,-,-,-,-,0.0,-,-,-,-,-,-,-,-,-,0.0,-,-,-,-,-,0.0,-,-,-,-,0.0,-,-,-,-,-,-,-,-,-,-,-,0.0,-,-,-,-,-,-,-,-,0.0,-,-,-,0.0,,,0.278
1120,5149,19198,Nemilov S.V.,1972,,-,-,-,0.0,-,-,-,-,-,-,-,-,-,84.6,-,-,-,0.0,-,-,0.0,0.0,-,-,-,-,-,0.0,-,-,-,0.0,-,-,-,-,-,-,-,-,-,-,0.0,-,-,-,-,-,-,-,-,-,-,-,-,-,-,-,-,-,0.0,-,-,-,-,-,-,0.0,-,-,0.0,-,-,-,-,-,-,-,0.0,-,-,-,-,-,-,-,-,-,-,-,0.0,-,-,-,-,-,-,,-,0.0,-,-,-,-,-,-,-,-,-,-,15.4,-,-,-,-,-,-,-,-,-,-,-,-,-,-,-,-,0.0,-,-,-,0.0,-,-,-,-,84.6,-,-,-,100.0,-,-,-,-,-,-,-,-,-,-,0.0,-,-,-,-,-,-,-,-,-,0.0,-,-,-,-,-,0.0,-,-,-,-,0.0,-,-,-,-,-,-,-,-,-,-,-,0.0,-,-,-,-,-,-,-,-,0.0,-,-,-,0.0,,,0.271
1121,5149,19199,Nemilov S.V.,1972,,-,-,-,0.0,-,-,-,-,-,-,-,-,-,82.05,-,-,-,0.0,-,-,0.0,0.0,-,-,-,-,-,0.0,-,-,-,0.0,-,-,-,-,-,-,-,-,-,-,0.0,-,-,-,-,-,-,-,-,-,-,-,-,-,-,-,-,-,0.0,-,-,-,-,-,-,0.0,-,-,0.0,-,-,-,-,-,-,-,0.0,-,-,-,-,-,-,-,-,-,-,-,0.0,-,-,-,-,-,-,,-,0.0,-,-,-,-,-,-,-,-,-,-,17.95,-,-,-,-,-,-,-,-,-,-,-,-,-,-,-,-,0.0,-,-,-,0.0,-,-,-,-,82.05,-,-,-,100.0,-,-,-,-,-,-,-,-,-,-,0.0,-,-,-,-,-,-,-,-,-,0.0,-,-,-,-,-,0.0,-,-,-,-,0.0,-,-,-,-,-,-,-,-,-,-,-,0.0,-,-,-,-,-,-,-,-,0.0,-,-,-,0.0,,,0.267
1122,5149,19200,Nemilov S.V.,1972,,-,-,-,0.0,-,-,-,-,-,-,-,-,-,80.35,-,-,-,0.0,-,-,0.0,0.0,-,-,-,-,-,0.0,-,-,-,0.0,-,-,-,-,-,-,-,-,-,-,0.0,-,-,-,-,-,-,-,-,-,-,-,-,-,-,-,-,-,0.0,-,-,-,-,-,-,0.0,-,-,0.0,-,-,-,-,-,-,-,0.0,-,-,-,-,-,-,-,-,-,-,-,0.0,-,-,-,-,-,-,,-,0.0,-,-,-,-,-,-,-,-,-,-,19.65,-,-,-,-,-,-,-,-,-,-,-,-,-,-,-,-,0.0,-,-,-,0.0,-,-,-,-,80.35,-,-,-,100.0,-,-,-,-,-,-,-,-,-,-,0.0,-,-,-,-,-,-,-,-,-,0.0,-,-,-,-,-,0.0,-,-,-,-,0.0,-,-,-,-,-,-,-,-,-,-,-,0.0,-,-,-,-,-,-,-,-,0.0,-,-,-,0.0,,,0.267
1123,5149,19201,Nemilov S.V.,1972,,-,-,-,0.0,-,-,-,-,-,-,-,-,-,79.5,-,-,-,0.0,-,-,0.0,0.0,-,-,-,-,-,0.0,-,-,-,0.0,-,-,-,-,-,-,-,-,-,-,0.0,-,-,-,-,-,-,-,-,-,-,-,-,-,-,-,-,-,0.0,-,-,-,-,-,-,0.0,-,-,0.0,-,-,-,-,-,-,-,0.0,-,-,-,-,-,-,-,-,-,-,-,0.0,-,-,-,-,-,-,,-,0.0,-,-,-,-,-,-,-,-,-,-,20.5,-,-,-,-,-,-,-,-,-,-,-,-,-,-,-,-,0.0,-,-,-,0.0,-,-,-,-,79.5,-,-,-,100.0,-,-,-,-,-,-,-,-,-,-,0.0,-,-,-,-,-,-,-,-,-,0.0,-,-,-,-,-,0.0,-,-,-,-,0.0,-,-,-,-,-,-,-,-,-,-,-,0.0,-,-,-,-,-,-,-,-,0.0,-,-,-,0.0,,,0.269
1124,5149,19202,Nemilov S.V.,1972,,-,-,-,0.0,-,-,-,-,-,-,-,-,-,78.6,-,-,-,0.0,-,-,0.0,0.0,-,-,-,-,-,0.0,-,-,-,0.0,-,-,-,-,-,-,-,-,-,-,0.0,-,-,-,-,-,-,-,-,-,-,-,-,-,-,-,-,-,0.0,-,-,-,-,-,-,0.0,-,-,0.0,-,-,-,-,-,-,-,0.0,-,-,-,-,-,-,-,-,-,-,-,0.0,-,-,-,-,-,-,,-,0.0,-,-,-,-,-,-,-,-,-,-,21.4,-,-,-,-,-,-,-,-,-,-,-,-,-,-,-,-,0.0,-,-,-,0.0,-,-,-,-,78.6,-,-,-,100.0,-,-,-,-,-,-,-,-,-,-,0.0,-,-,-,-,-,-,-,-,-,0.0,-,-,-,-,-,0.0,-,-,-,-,0.0,-,-,-,-,-,-,-,-,-,-,-,0.0,-,-,-,-,-,-,-,-,0.0,-,-,-,0.0,,,0.271
1125,5149,19203,Nemilov S.V.,1972,,-,-,-,0.0,-,-,-,-,-,-,-,-,-,77.2,-,-,-,0.0,-,-,0.0,0.0,-,-,-,-,-,0.0,-,-,-,0.0,-,-,-,-,-,-,-,-,-,-,0.0,-,-,-,-,-,-,-,-,-,-,-,-,-,-,-,-,-,0.0,-,-,-,-,-,-,0.0,-,-,0.0,-,-,-,-,-,-,-,0.0,-,-,-,-,-,-,-,-,-,-,-,0.0,-,-,-,-,-,-,,-,0.0,-,-,-,-,-,-,-,-,-,-,22.8,-,-,-,-,-,-,-,-,-,-,-,-,-,-,-,-,0.0,-,-,-,0.0,-,-,-,-,77.2,-,-,-,100.0,-,-,-,-,-,-,-,-,-,-,0.0,-,-,-,-,-,-,-,-,-,0.0,-,-,-,-,-,0.0,-,-,-,-,0.0,-,-,-,-,-,-,-,-,-,-,-,0.0,-,-,-,-,-,-,-,-,0.0,-,-,-,0.0,,,0.272
1126,5149,19204,Nemilov S.V.,1972,,-,-,-,0.0,-,-,-,-,-,-,-,-,-,75.8,-,-,-,0.0,-,-,0.0,0.0,-,-,-,-,-,0.0,-,-,-,0.0,-,-,-,-,-,-,-,-,-,-,0.0,-,-,-,-,-,-,-,-,-,-,-,-,-,-,-,-,-,0.0,-,-,-,-,-,-,0.0,-,-,0.0,-,-,-,-,-,-,-,0.0,-,-,-,-,-,-,-,-,-,-,-,0.0,-,-,-,-,-,-,,-,0.0,-,-,-,-,-,-,-,-,-,-,24.2,-,-,-,-,-,-,-,-,-,-,-,-,-,-,-,-,0.0,-,-,-,0.0,-,-,-,-,75.8,-,-,-,100.0,-,-,-,-,-,-,-,-,-,-,0.0,-,-,-,-,-,-,-,-,-,0.0,-,-,-,-,-,0.0,-,-,-,-,0.0,-,-,-,-,-,-,-,-,-,-,-,0.0,-,-,-,-,-,-,-,-,0.0,-,-,-,0.0,,,0.27
1127,5149,19205,Nemilov S.V.,1972,,-,-,-,0.0,-,-,-,-,-,-,-,-,-,74.94,-,-,-,0.0,-,-,0.0,0.0,-,-,-,-,-,0.0,-,-,-,0.0,-,-,-,-,-,-,-,-,-,-,0.0,-,-,-,-,-,-,-,-,-,-,-,-,-,-,-,-,-,0.0,-,-,-,-,-,-,0.0,-,-,0.0,-,-,-,-,-,-,-,0.0,-,-,-,-,-,-,-,-,-,-,-,0.0,-,-,-,-,-,-,,-,0.0,-,-,-,-,-,-,-,-,-,-,25.06,-,-,-,-,-,-,-,-,-,-,-,-,-,-,-,-,0.0,-,-,-,0.0,-,-,-,-,74.94,-,-,-,100.0,-,-,-,-,-,-,-,-,-,-,0.0,-,-,-,-,-,-,-,-,-,0.0,-,-,-,-,-,0.0,-,-,-,-,0.0,-,-,-,-,-,-,-,-,-,-,-,0.0,-,-,-,-,-,-,-,-,0.0,-,-,-,0.0,,,0.266
1128,5149,19206,Nemilov S.V.,1972,,-,-,-,0.0,-,-,-,-,-,-,-,-,-,72.7,-,-,-,0.0,-,-,0.0,0.0,-,-,-,-,-,0.0,-,-,-,0.0,-,-,-,-,-,-,-,-,-,-,0.0,-,-,-,-,-,-,-,-,-,-,-,-,-,-,-,-,-,0.0,-,-,-,-,-,-,0.0,-,-,0.0,-,-,-,-,-,-,-,0.0,-,-,-,-,-,-,-,-,-,-,-,0.0,-,-,-,-,-,-,,-,0.0,-,-,-,-,-,-,-,-,-,-,27.3,-,-,-,-,-,-,-,-,-,-,-,-,-,-,-,-,0.0,-,-,-,0.0,-,-,-,-,72.7,-,-,-,100.0,-,-,-,-,-,-,-,-,-,-,0.0,-,-,-,-,-,-,-,-,-,0.0,-,-,-,-,-,0.0,-,-,-,-,0.0,-,-,-,-,-,-,-,-,-,-,-,0.0,-,-,-,-,-,-,-,-,0.0,-,-,-,0.0,,,0.271
1129,5149,19207,Nemilov S.V.,1972,,-,-,-,0.0,-,-,-,-,-,-,-,-,-,70.2,-,-,-,0.0,-,-,0.0,0.0,-,-,-,-,-,0.0,-,-,-,0.0,-,-,-,-,-,-,-,-,-,-,0.0,-,-,-,-,-,-,-,-,-,-,-,-,-,-,-,-,-,0.0,-,-,-,-,-,-,0.0,-,-,0.0,-,-,-,-,-,-,-,0.0,-,-,-,-,-,-,-,-,-,-,-,0.0,-,-,-,-,-,-,,-,0.0,-,-,-,-,-,-,-,-,-,-,29.8,-,-,-,-,-,-,-,-,-,-,-,-,-,-,-,-,0.0,-,-,-,0.0,-,-,-,-,70.2,-,-,-,100.0,-,-,-,-,-,-,-,-,-,-,0.0,-,-,-,-,-,-,-,-,-,0.0,-,-,-,-,-,0.0,-,-,-,-,0.0,-,-,-,-,-,-,-,-,-,-,-,0.0,-,-,-,-,-,-,-,-,0.0,-,-,-,0.0,,,0.274
1130,5149,19208,Nemilov S.V.,1972,,-,-,-,0.0,-,-,-,-,-,-,-,-,-,69.0,-,-,-,0.0,-,-,0.0,0.0,-,-,-,-,-,0.0,-,-,-,0.0,-,-,-,-,-,-,-,-,-,-,0.0,-,-,-,-,-,-,-,-,-,-,-,-,-,-,-,-,-,0.0,-,-,-,-,-,-,0.0,-,-,0.0,-,-,-,-,-,-,-,0.0,-,-,-,-,-,-,-,-,-,-,-,0.0,-,-,-,-,-,-,,-,0.0,-,-,-,-,-,-,-,-,-,-,31.0,-,-,-,-,-,-,-,-,-,-,-,-,-,-,-,-,0.0,-,-,-,0.0,-,-,-,-,69.0,-,-,-,100.0,-,-,-,-,-,-,-,-,-,-,0.0,-,-,-,-,-,-,-,-,-,0.0,-,-,-,-,-,0.0,-,-,-,-,0.0,-,-,-,-,-,-,-,-,-,-,-,0.0,-,-,-,-,-,-,-,-,0.0,-,-,-,0.0,,,0.279
1131,5149,19209,Nemilov S.V.,1972,,-,-,-,0.0,-,-,-,-,-,-,-,-,-,67.5,-,-,-,0.0,-,-,0.0,0.0,-,-,-,-,-,0.0,-,-,-,0.0,-,-,-,-,-,-,-,-,-,-,0.0,-,-,-,-,-,-,-,-,-,-,-,-,-,-,-,-,-,0.0,-,-,-,-,-,-,0.0,-,-,0.0,-,-,-,-,-,-,-,0.0,-,-,-,-,-,-,-,-,-,-,-,0.0,-,-,-,-,-,-,,-,0.0,-,-,-,-,-,-,-,-,-,-,32.5,-,-,-,-,-,-,-,-,-,-,-,-,-,-,-,-,0.0,-,-,-,0.0,-,-,-,-,67.5,-,-,-,100.0,-,-,-,-,-,-,-,-,-,-,0.0,-,-,-,-,-,-,-,-,-,0.0,-,-,-,-,-,0.0,-,-,-,-,0.0,-,-,-,-,-,-,-,-,-,-,-,0.0,-,-,-,-,-,-,-,-,0.0,-,-,-,0.0,,,0.28
1132,5149,19210,Nemilov S.V.,1972,,-,-,-,0.0,-,-,-,-,-,-,-,-,-,65.3,-,-,-,0.0,-,-,0.0,0.0,-,-,-,-,-,0.0,-,-,-,0.0,-,-,-,-,-,-,-,-,-,-,0.0,-,-,-,-,-,-,-,-,-,-,-,-,-,-,-,-,-,0.0,-,-,-,-,-,-,0.0,-,-,0.0,-,-,-,-,-,-,-,0.0,-,-,-,-,-,-,-,-,-,-,-,0.0,-,-,-,-,-,-,,-,0.0,-,-,-,-,-,-,-,-,-,-,34.7,-,-,-,-,-,-,-,-,-,-,-,-,-,-,-,-,0.0,-,-,-,0.0,-,-,-,-,65.3,-,-,-,100.0,-,-,-,-,-,-,-,-,-,-,0.0,-,-,-,-,-,-,-,-,-,0.0,-,-,-,-,-,0.0,-,-,-,-,0.0,-,-,-,-,-,-,-,-,-,-,-,0.0,-,-,-,-,-,-,-,-,0.0,-,-,-,0.0,,,0.29
1133,5149,19211,Nemilov S.V.,1972,,-,-,-,0.0,-,-,-,-,-,-,-,-,-,62.75,-,-,-,0.0,-,-,0.0,0.0,-,-,-,-,-,0.0,-,-,-,0.0,-,-,-,-,-,-,-,-,-,-,0.0,-,-,-,-,-,-,-,-,-,-,-,-,-,-,-,-,-,0.0,-,-,-,-,-,-,0.0,-,-,0.0,-,-,-,-,-,-,-,0.0,-,-,-,-,-,-,-,-,-,-,-,0.0,-,-,-,-,-,-,,-,0.0,-,-,-,-,-,-,-,-,-,-,37.25,-,-,-,-,-,-,-,-,-,-,-,-,-,-,-,-,0.0,-,-,-,0.0,-,-,-,-,62.75,-,-,-,100.0,-,-,-,-,-,-,-,-,-,-,0.0,-,-,-,-,-,-,-,-,-,0.0,-,-,-,-,-,0.0,-,-,-,-,0.0,-,-,-,-,-,-,-,-,-,-,-,0.0,-,-,-,-,-,-,-,-,0.0,-,-,-,0.0,,,0.292
1134,5151,19215,Ota R.,1979,,-,-,-,0.0,-,-,-,-,-,-,-,-,-,100.0,-,-,-,0.0,-,-,0.0,0.0,-,-,-,-,-,0.0,-,-,-,0.0,-,-,-,-,-,-,-,-,-,-,0.0,-,-,-,-,-,-,-,-,-,-,-,-,-,-,-,-,-,0.0,-,-,-,-,-,-,0.0,-,-,0.0,-,-,-,-,-,-,-,0.0,-,-,-,-,-,-,-,-,-,-,-,0.0,-,-,-,-,-,-,,-,0.0,-,-,-,-,-,-,-,-,-,-,0.0,-,-,-,-,-,-,-,-,-,-,-,-,-,-,-,-,0.0,-,-,-,0.0,-,-,-,-,100.0,-,-,-,100.0,-,-,-,-,-,-,-,-,-,-,0.0,-,-,-,-,-,-,-,-,-,0.0,-,-,-,-,-,0.0,-,-,-,-,0.0,-,-,-,-,-,-,-,-,-,-,-,0.0,-,-,-,-,-,-,-,-,0.0,-,-,-,0.0,15.1,5.877,0.288
1135,5151,19216,Ota R.,1979,,-,-,-,0.0,-,-,-,-,-,-,-,-,-,90.0,-,-,-,0.0,-,-,0.0,0.0,-,-,-,-,-,0.0,-,-,-,0.0,-,-,-,-,-,-,-,-,-,-,0.0,-,-,-,-,-,-,-,-,-,-,-,-,-,-,-,-,-,0.0,-,-,-,-,-,-,0.0,-,-,0.0,-,-,-,-,-,-,-,0.0,-,-,-,-,-,-,-,-,-,-,-,0.0,-,-,-,-,-,-,,-,0.0,-,-,-,-,-,-,-,-,-,-,10.0,-,-,-,-,-,-,-,-,-,-,-,-,-,-,-,-,0.0,-,-,-,0.0,-,-,-,-,90.0,-,-,-,100.0,-,-,-,-,-,-,-,-,-,-,0.0,-,-,-,-,-,-,-,-,-,0.0,-,-,-,-,-,0.0,-,-,-,-,0.0,-,-,-,-,-,-,-,-,-,-,-,0.0,-,-,-,-,-,-,-,-,0.0,-,-,-,0.0,31.4,12.33,0.274
1136,5151,19217,Ota R.,1979,,-,-,-,0.0,-,-,-,-,-,-,-,-,-,80.0,-,-,-,0.0,-,-,0.0,0.0,-,-,-,-,-,0.0,-,-,-,0.0,-,-,-,-,-,-,-,-,-,-,0.0,-,-,-,-,-,-,-,-,-,-,-,-,-,-,-,-,-,0.0,-,-,-,-,-,-,0.0,-,-,0.0,-,-,-,-,-,-,-,0.0,-,-,-,-,-,-,-,-,-,-,-,0.0,-,-,-,-,-,-,,-,0.0,-,-,-,-,-,-,-,-,-,-,20.0,-,-,-,-,-,-,-,-,-,-,-,-,-,-,-,-,0.0,-,-,-,0.0,-,-,-,-,80.0,-,-,-,100.0,-,-,-,-,-,-,-,-,-,-,0.0,-,-,-,-,-,-,-,-,-,0.0,-,-,-,-,-,0.0,-,-,-,-,0.0,-,-,-,-,-,-,-,-,-,-,-,0.0,-,-,-,-,-,-,-,-,0.0,-,-,-,0.0,43.2,16.79,0.286
1137,5151,19218,Ota R.,1979,,-,-,-,0.0,-,-,-,-,-,-,-,-,-,75.0,-,-,-,0.0,-,-,0.0,0.0,-,-,-,-,-,0.0,-,-,-,0.0,-,-,-,-,-,-,-,-,-,-,0.0,-,-,-,-,-,-,-,-,-,-,-,-,-,-,-,-,-,0.0,-,-,-,-,-,-,0.0,-,-,0.0,-,-,-,-,-,-,-,0.0,-,-,-,-,-,-,-,-,-,-,-,0.0,-,-,-,-,-,-,,-,0.0,-,-,-,-,-,-,-,-,-,-,25.0,-,-,-,-,-,-,-,-,-,-,-,-,-,-,-,-,0.0,-,-,-,0.0,-,-,-,-,75.0,-,-,-,100.0,-,-,-,-,-,-,-,-,-,-,0.0,-,-,-,-,-,-,-,-,-,0.0,-,-,-,-,-,0.0,-,-,-,-,0.0,-,-,-,-,-,-,-,-,-,-,-,0.0,-,-,-,-,-,-,-,-,0.0,-,-,-,0.0,53.7,21.14,0.271
1138,5151,19219,Ota R.,1979,,-,-,-,0.0,-,-,-,-,-,-,-,-,-,66.7,-,-,-,0.0,-,-,0.0,0.0,-,-,-,-,-,0.0,-,-,-,0.0,-,-,-,-,-,-,-,-,-,-,0.0,-,-,-,-,-,-,-,-,-,-,-,-,-,-,-,-,-,0.0,-,-,-,-,-,-,0.0,-,-,0.0,-,-,-,-,-,-,-,0.0,-,-,-,-,-,-,-,-,-,-,-,0.0,-,-,-,-,-,-,,-,0.0,-,-,-,-,-,-,-,-,-,-,33.3,-,-,-,-,-,-,-,-,-,-,-,-,-,-,-,-,0.0,-,-,-,0.0,-,-,-,-,66.7,-,-,-,100.0,-,-,-,-,-,-,-,-,-,-,0.0,-,-,-,-,-,-,-,-,-,0.0,-,-,-,-,-,0.0,-,-,-,-,0.0,-,-,-,-,-,-,-,-,-,-,-,0.0,-,-,-,-,-,-,-,-,0.0,-,-,-,0.0,59.3,23.24,0.277
1139,5151,19220,Ota R.,1979,,-,-,-,0.0,-,-,-,-,-,-,-,-,-,63.0,-,-,-,0.0,-,-,0.0,0.0,-,-,-,-,-,0.0,-,-,-,0.0,-,-,-,-,-,-,-,-,-,-,0.0,-,-,-,-,-,-,-,-,-,-,-,-,-,-,-,-,-,0.0,-,-,-,-,-,-,0.0,-,-,0.0,-,-,-,-,-,-,-,0.0,-,-,-,-,-,-,-,-,-,-,-,0.0,-,-,-,-,-,-,,-,0.0,-,-,-,-,-,-,-,-,-,-,37.0,-,-,-,-,-,-,-,-,-,-,-,-,-,-,-,-,0.0,-,-,-,0.0,-,-,-,-,63.0,-,-,-,100.0,-,-,-,-,-,-,-,-,-,-,0.0,-,-,-,-,-,-,-,-,-,0.0,-,-,-,-,-,0.0,-,-,-,-,0.0,-,-,-,-,-,-,-,-,-,-,-,0.0,-,-,-,-,-,-,-,-,0.0,-,-,-,0.0,57.1,22.41,0.273
1140,5154,19230,Nemilov S.V.,1973,,-,-,-,0.0,-,-,-,-,-,-,-,-,-,98.8,-,-,-,0.0,-,-,0.0,0.0,-,-,-,-,-,0.0,-,-,-,0.0,-,-,-,-,-,-,-,-,-,-,0.0,-,-,-,-,-,-,-,-,-,-,-,-,-,-,-,-,-,0.0,-,-,-,-,-,-,0.0,-,-,0.0,-,-,-,-,-,-,-,1.2,-,-,-,-,-,-,-,-,-,-,-,0.0,-,-,-,-,-,-,,-,0.0,-,-,-,-,-,-,-,-,-,-,0.0,-,-,-,-,-,-,-,-,-,-,-,-,-,-,-,-,0.0,-,-,-,0.0,-,-,-,-,98.8,-,-,-,100.0,-,-,-,-,-,-,-,-,-,-,0.0,-,-,-,-,-,-,-,-,-,0.0,-,-,-,-,-,0.0,-,-,-,-,0.0,-,-,-,-,-,-,-,-,-,-,-,0.0,-,-,-,-,-,-,-,-,0.0,-,-,-,0.0,19.4,7.543,0.293
1141,5154,19231,Nemilov S.V.,1973,,-,-,-,0.0,-,-,-,-,-,-,-,-,-,97.5,-,-,-,0.0,-,-,0.0,0.0,-,-,-,-,-,0.0,-,-,-,0.0,-,-,-,-,-,-,-,-,-,-,0.0,-,-,-,-,-,-,-,-,-,-,-,-,-,-,-,-,-,0.0,-,-,-,-,-,-,0.0,-,-,0.0,-,-,-,-,-,-,-,2.5,-,-,-,-,-,-,-,-,-,-,-,0.0,-,-,-,-,-,-,,-,0.0,-,-,-,-,-,-,-,-,-,-,0.0,-,-,-,-,-,-,-,-,-,-,-,-,-,-,-,-,0.0,-,-,-,0.0,-,-,-,-,97.5,-,-,-,100.0,-,-,-,-,-,-,-,-,-,-,0.0,-,-,-,-,-,-,-,-,-,0.0,-,-,-,-,-,0.0,-,-,-,-,0.0,-,-,-,-,-,-,-,-,-,-,-,0.0,-,-,-,-,-,-,-,-,0.0,-,-,-,0.0,21.0,8.152,0.292
1142,5154,19232,Nemilov S.V.,1973,,-,-,-,0.0,-,-,-,-,-,-,-,-,-,96.0,-,-,-,0.0,-,-,0.0,0.0,-,-,-,-,-,0.0,-,-,-,0.0,-,-,-,-,-,-,-,-,-,-,0.0,-,-,-,-,-,-,-,-,-,-,-,-,-,-,-,-,-,0.0,-,-,-,-,-,-,0.0,-,-,0.0,-,-,-,-,-,-,-,4.0,-,-,-,-,-,-,-,-,-,-,-,0.0,-,-,-,-,-,-,,-,0.0,-,-,-,-,-,-,-,-,-,-,0.0,-,-,-,-,-,-,-,-,-,-,-,-,-,-,-,-,0.0,-,-,-,0.0,-,-,-,-,96.0,-,-,-,100.0,-,-,-,-,-,-,-,-,-,-,0.0,-,-,-,-,-,-,-,-,-,0.0,-,-,-,-,-,0.0,-,-,-,-,0.0,-,-,-,-,-,-,-,-,-,-,-,0.0,-,-,-,-,-,-,-,-,0.0,-,-,-,0.0,23.0,8.925,0.292
1143,5154,19233,Nemilov S.V.,1973,,-,-,-,0.0,-,-,-,-,-,-,-,-,-,94.0,-,-,-,0.0,-,-,0.0,0.0,-,-,-,-,-,0.0,-,-,-,0.0,-,-,-,-,-,-,-,-,-,-,0.0,-,-,-,-,-,-,-,-,-,-,-,-,-,-,-,-,-,0.0,-,-,-,-,-,-,0.0,-,-,0.0,-,-,-,-,-,-,-,6.0,-,-,-,-,-,-,-,-,-,-,-,0.0,-,-,-,-,-,-,,-,0.0,-,-,-,-,-,-,-,-,-,-,0.0,-,-,-,-,-,-,-,-,-,-,-,-,-,-,-,-,0.0,-,-,-,0.0,-,-,-,-,94.0,-,-,-,100.0,-,-,-,-,-,-,-,-,-,-,0.0,-,-,-,-,-,-,-,-,-,0.0,-,-,-,-,-,0.0,-,-,-,-,0.0,-,-,-,-,-,-,-,-,-,-,-,0.0,-,-,-,-,-,-,-,-,0.0,-,-,-,0.0,25.1,9.692,0.295
1144,5154,19234,Nemilov S.V.,1973,,-,-,-,0.0,-,-,-,-,-,-,-,-,-,91.5,-,-,-,0.0,-,-,0.0,0.0,-,-,-,-,-,0.0,-,-,-,0.0,-,-,-,-,-,-,-,-,-,-,0.0,-,-,-,-,-,-,-,-,-,-,-,-,-,-,-,-,-,0.0,-,-,-,-,-,-,0.0,-,-,0.0,-,-,-,-,-,-,-,8.5,-,-,-,-,-,-,-,-,-,-,-,0.0,-,-,-,-,-,-,,-,0.0,-,-,-,-,-,-,-,-,-,-,0.0,-,-,-,-,-,-,-,-,-,-,-,-,-,-,-,-,0.0,-,-,-,0.0,-,-,-,-,91.5,-,-,-,100.0,-,-,-,-,-,-,-,-,-,-,0.0,-,-,-,-,-,-,-,-,-,0.0,-,-,-,-,-,0.0,-,-,-,-,0.0,-,-,-,-,-,-,-,-,-,-,-,0.0,-,-,-,-,-,-,-,-,0.0,-,-,-,0.0,27.5,10.66,0.292
1145,5154,19235,Nemilov S.V.,1973,,-,-,-,0.0,-,-,-,-,-,-,-,-,-,89.0,-,-,-,0.0,-,-,0.0,0.0,-,-,-,-,-,0.0,-,-,-,0.0,-,-,-,-,-,-,-,-,-,-,0.0,-,-,-,-,-,-,-,-,-,-,-,-,-,-,-,-,-,0.0,-,-,-,-,-,-,0.0,-,-,0.0,-,-,-,-,-,-,-,11.0,-,-,-,-,-,-,-,-,-,-,-,0.0,-,-,-,-,-,-,,-,0.0,-,-,-,-,-,-,-,-,-,-,0.0,-,-,-,-,-,-,-,-,-,-,-,-,-,-,-,-,0.0,-,-,-,0.0,-,-,-,-,89.0,-,-,-,100.0,-,-,-,-,-,-,-,-,-,-,0.0,-,-,-,-,-,-,-,-,-,0.0,-,-,-,-,-,0.0,-,-,-,-,0.0,-,-,-,-,-,-,-,-,-,-,-,0.0,-,-,-,-,-,-,-,-,0.0,-,-,-,0.0,29.7,11.5,0.292
1146,5154,19236,Nemilov S.V.,1973,,-,-,-,0.0,-,-,-,-,-,-,-,-,-,87.0,-,-,-,0.0,-,-,0.0,0.0,-,-,-,-,-,0.0,-,-,-,0.0,-,-,-,-,-,-,-,-,-,-,0.0,-,-,-,-,-,-,-,-,-,-,-,-,-,-,-,-,-,0.0,-,-,-,-,-,-,0.0,-,-,0.0,-,-,-,-,-,-,-,13.0,-,-,-,-,-,-,-,-,-,-,-,0.0,-,-,-,-,-,-,,-,0.0,-,-,-,-,-,-,-,-,-,-,0.0,-,-,-,-,-,-,-,-,-,-,-,-,-,-,-,-,0.0,-,-,-,0.0,-,-,-,-,87.0,-,-,-,100.0,-,-,-,-,-,-,-,-,-,-,0.0,-,-,-,-,-,-,-,-,-,0.0,-,-,-,-,-,0.0,-,-,-,-,0.0,-,-,-,-,-,-,-,-,-,-,-,0.0,-,-,-,-,-,-,-,-,0.0,-,-,-,0.0,30.3,11.7,0.295
1147,5154,19237,Nemilov S.V.,1973,,-,-,-,0.0,-,-,-,-,-,-,-,-,-,84.5,-,-,-,0.0,-,-,0.0,0.0,-,-,-,-,-,0.0,-,-,-,0.0,-,-,-,-,-,-,-,-,-,-,0.0,-,-,-,-,-,-,-,-,-,-,-,-,-,-,-,-,-,0.0,-,-,-,-,-,-,0.0,-,-,0.0,-,-,-,-,-,-,-,15.5,-,-,-,-,-,-,-,-,-,-,-,0.0,-,-,-,-,-,-,,-,0.0,-,-,-,-,-,-,-,-,-,-,0.0,-,-,-,-,-,-,-,-,-,-,-,-,-,-,-,-,0.0,-,-,-,0.0,-,-,-,-,84.5,-,-,-,100.0,-,-,-,-,-,-,-,-,-,-,0.0,-,-,-,-,-,-,-,-,-,0.0,-,-,-,-,-,0.0,-,-,-,-,0.0,-,-,-,-,-,-,-,-,-,-,-,0.0,-,-,-,-,-,-,-,-,0.0,-,-,-,0.0,31.4,12.06,0.3
1148,5154,19238,Nemilov S.V.,1973,,-,-,-,0.0,-,-,-,-,-,-,-,-,-,82.0,-,-,-,0.0,-,-,0.0,0.0,-,-,-,-,-,0.0,-,-,-,0.0,-,-,-,-,-,-,-,-,-,-,0.0,-,-,-,-,-,-,-,-,-,-,-,-,-,-,-,-,-,0.0,-,-,-,-,-,-,0.0,-,-,0.0,-,-,-,-,-,-,-,18.0,-,-,-,-,-,-,-,-,-,-,-,0.0,-,-,-,-,-,-,,-,0.0,-,-,-,-,-,-,-,-,-,-,0.0,-,-,-,-,-,-,-,-,-,-,-,-,-,-,-,-,0.0,-,-,-,0.0,-,-,-,-,82.0,-,-,-,100.0,-,-,-,-,-,-,-,-,-,-,0.0,-,-,-,-,-,-,-,-,-,0.0,-,-,-,-,-,0.0,-,-,-,-,0.0,-,-,-,-,-,-,-,-,-,-,-,0.0,-,-,-,-,-,-,-,-,0.0,-,-,-,0.0,31.8,12.22,0.3
1149,5154,19239,Nemilov S.V.,1973,,-,-,-,0.0,-,-,-,-,-,-,-,-,-,81.4,-,-,-,0.0,-,-,0.0,0.0,-,-,-,-,-,0.0,-,-,-,0.0,-,-,-,-,-,-,-,-,-,-,0.0,-,-,-,-,-,-,-,-,-,-,-,-,-,-,-,-,-,0.0,-,-,-,-,-,-,0.0,-,-,0.0,-,-,-,-,-,-,-,18.6,-,-,-,-,-,-,-,-,-,-,-,0.0,-,-,-,-,-,-,,-,0.0,-,-,-,-,-,-,-,-,-,-,0.0,-,-,-,-,-,-,-,-,-,-,-,-,-,-,-,-,0.0,-,-,-,0.0,-,-,-,-,81.4,-,-,-,100.0,-,-,-,-,-,-,-,-,-,-,0.0,-,-,-,-,-,-,-,-,-,0.0,-,-,-,-,-,0.0,-,-,-,-,0.0,-,-,-,-,-,-,-,-,-,-,-,0.0,-,-,-,-,-,-,-,-,0.0,-,-,-,0.0,31.8,12.26,0.3
1150,5154,19240,Nemilov S.V.,1973,,-,-,-,0.0,-,-,-,-,-,-,-,-,-,79.5,-,-,-,0.0,-,-,0.0,0.0,-,-,-,-,-,0.0,-,-,-,0.0,-,-,-,-,-,-,-,-,-,-,0.0,-,-,-,-,-,-,-,-,-,-,-,-,-,-,-,-,-,0.0,-,-,-,-,-,-,0.0,-,-,0.0,-,-,-,-,-,-,-,20.5,-,-,-,-,-,-,-,-,-,-,-,0.0,-,-,-,-,-,-,,-,0.0,-,-,-,-,-,-,-,-,-,-,0.0,-,-,-,-,-,-,-,-,-,-,-,-,-,-,-,-,0.0,-,-,-,0.0,-,-,-,-,79.5,-,-,-,100.0,-,-,-,-,-,-,-,-,-,-,0.0,-,-,-,-,-,-,-,-,-,0.0,-,-,-,-,-,0.0,-,-,-,-,0.0,-,-,-,-,-,-,-,-,-,-,-,0.0,-,-,-,-,-,-,-,-,0.0,-,-,-,0.0,32.5,12.5,0.3
1151,5154,19241,Nemilov S.V.,1973,,-,-,-,0.0,-,-,-,-,-,-,-,-,-,77.2,-,-,-,0.0,-,-,0.0,0.0,-,-,-,-,-,0.0,-,-,-,0.0,-,-,-,-,-,-,-,-,-,-,0.0,-,-,-,-,-,-,-,-,-,-,-,-,-,-,-,-,-,0.0,-,-,-,-,-,-,0.0,-,-,0.0,-,-,-,-,-,-,-,22.8,-,-,-,-,-,-,-,-,-,-,-,0.0,-,-,-,-,-,-,,-,0.0,-,-,-,-,-,-,-,-,-,-,0.0,-,-,-,-,-,-,-,-,-,-,-,-,-,-,-,-,0.0,-,-,-,0.0,-,-,-,-,77.2,-,-,-,100.0,-,-,-,-,-,-,-,-,-,-,0.0,-,-,-,-,-,-,-,-,-,0.0,-,-,-,-,-,0.0,-,-,-,-,0.0,-,-,-,-,-,-,-,-,-,-,-,0.0,-,-,-,-,-,-,-,-,0.0,-,-,-,0.0,33.8,13.06,0.295
1152,5154,19242,Nemilov S.V.,1973,,-,-,-,0.0,-,-,-,-,-,-,-,-,-,74.2,-,-,-,0.0,-,-,0.0,0.0,-,-,-,-,-,0.0,-,-,-,0.0,-,-,-,-,-,-,-,-,-,-,0.0,-,-,-,-,-,-,-,-,-,-,-,-,-,-,-,-,-,0.0,-,-,-,-,-,-,0.0,-,-,0.0,-,-,-,-,-,-,-,25.8,-,-,-,-,-,-,-,-,-,-,-,0.0,-,-,-,-,-,-,,-,0.0,-,-,-,-,-,-,-,-,-,-,0.0,-,-,-,-,-,-,-,-,-,-,-,-,-,-,-,-,0.0,-,-,-,0.0,-,-,-,-,74.2,-,-,-,100.0,-,-,-,-,-,-,-,-,-,-,0.0,-,-,-,-,-,-,-,-,-,0.0,-,-,-,-,-,0.0,-,-,-,-,0.0,-,-,-,-,-,-,-,-,-,-,-,0.0,-,-,-,-,-,-,-,-,0.0,-,-,-,0.0,37.6,14.55,0.293
1153,5154,19243,Nemilov S.V.,1973,,-,-,-,0.0,-,-,-,-,-,-,-,-,-,71.8,-,-,-,0.0,-,-,0.0,0.0,-,-,-,-,-,0.0,-,-,-,0.0,-,-,-,-,-,-,-,-,-,-,0.0,-,-,-,-,-,-,-,-,-,-,-,-,-,-,-,-,-,0.0,-,-,-,-,-,-,0.0,-,-,0.0,-,-,-,-,-,-,-,28.2,-,-,-,-,-,-,-,-,-,-,-,0.0,-,-,-,-,-,-,,-,0.0,-,-,-,-,-,-,-,-,-,-,0.0,-,-,-,-,-,-,-,-,-,-,-,-,-,-,-,-,0.0,-,-,-,0.0,-,-,-,-,71.8,-,-,-,100.0,-,-,-,-,-,-,-,-,-,-,0.0,-,-,-,-,-,-,-,-,-,0.0,-,-,-,-,-,0.0,-,-,-,-,0.0,-,-,-,-,-,-,-,-,-,-,-,0.0,-,-,-,-,-,-,-,-,0.0,-,-,-,0.0,40.2,15.65,0.287
1154,5154,19244,Nemilov S.V.,1973,,-,-,-,0.0,-,-,-,-,-,-,-,-,-,69.2,-,-,-,0.0,-,-,0.0,0.0,-,-,-,-,-,0.0,-,-,-,0.0,-,-,-,-,-,-,-,-,-,-,0.0,-,-,-,-,-,-,-,-,-,-,-,-,-,-,-,-,-,0.0,-,-,-,-,-,-,0.0,-,-,0.0,-,-,-,-,-,-,-,30.8,-,-,-,-,-,-,-,-,-,-,-,0.0,-,-,-,-,-,-,,-,0.0,-,-,-,-,-,-,-,-,-,-,0.0,-,-,-,-,-,-,-,-,-,-,-,-,-,-,-,-,0.0,-,-,-,0.0,-,-,-,-,69.2,-,-,-,100.0,-,-,-,-,-,-,-,-,-,-,0.0,-,-,-,-,-,-,-,-,-,0.0,-,-,-,-,-,0.0,-,-,-,-,0.0,-,-,-,-,-,-,-,-,-,-,-,0.0,-,-,-,-,-,-,-,-,0.0,-,-,-,0.0,41.9,16.22,0.293
1155,5154,19245,Nemilov S.V.,1973,,-,-,-,0.0,-,-,-,-,-,-,-,-,-,66.5,-,-,-,0.0,-,-,0.0,0.0,-,-,-,-,-,0.0,-,-,-,0.0,-,-,-,-,-,-,-,-,-,-,0.0,-,-,-,-,-,-,-,-,-,-,-,-,-,-,-,-,-,0.0,-,-,-,-,-,-,0.0,-,-,0.0,-,-,-,-,-,-,-,33.5,-,-,-,-,-,-,-,-,-,-,-,0.0,-,-,-,-,-,-,,-,0.0,-,-,-,-,-,-,-,-,-,-,0.0,-,-,-,-,-,-,-,-,-,-,-,-,-,-,-,-,0.0,-,-,-,0.0,-,-,-,-,66.5,-,-,-,100.0,-,-,-,-,-,-,-,-,-,-,0.0,-,-,-,-,-,-,-,-,-,0.0,-,-,-,-,-,0.0,-,-,-,-,0.0,-,-,-,-,-,-,-,-,-,-,-,0.0,-,-,-,-,-,-,-,-,0.0,-,-,-,0.0,41.8,16.08,0.302
