Repository: jacobergzhou/Poisson-Ratio

File: Non_metal_07242019.csv (part 16 of 91)
Index,Code,Glass #,Author,Year,Trademark,glass_comp,Ag2O,AgI,Al,Al2O3,AlF3,AlN,As,As2O3,As2O5,As2S3,As2Se3,AsSe,B,B2O3,BaCl2,BaF2,BaO,BeF2,BeO,Bi2O3,BiCl3,Br,Ca,CaF2,CaO,Cd,CdCl2,CdF2,CdO,Ce2O3,CeF3,CeO2,Cl,Co3O4,CoO,Cr2O3,Cs2O,CsCl,CsF,Cu2O,CuO,Dy2O3,Er,Er2O3,ErF3,Eu,Eu2O3,EuF3,F,Fe,Fe2O3,FeO,Ga,Ga2O3,Ga2S3,Ga2Se3,GaF3,Gd2O3,GdF3,Ge,GeO2,GeS2,GeSe2,H2O,HfF4,HfO2,Hg,Ho2O3,I,InF3,K,K2O,K2S,K2SO4,KBr,KCl,KF,KHF2,La,La2O3,La2S3,LaF3,Li,Li2O,Li2S,Li2SO4,LiBr,LiCl,LiF,LiI,MgF2,MgO,Mn2O3,MnF2,MnO,MnO2,MoO2,MoO3,N,Na,Na2O,Na2S,Na2SO4,NaCl,NaF,NaPO3,Nb2O5,Nd,Nd2O3,NdF3,NH4NO3,NiO,O,OH,P,P2O5,Pb,PbCl2,PbF2,PbO,PdO,Pr2O3,Pr6O11,PrF3,Rb2O,RbF,Rh2O3,RuO2,S,Sb,Sb2O3,Sb2S3,Sc2O3,Se,Si,Si3N4,SiC,SiO2,Sm2O3,Sn,SnO,SnO2,SO2,SO3,Sr,SrCl2,SrF2,SrO,Ta2O3,Ta2O5,Tb2O3,TbF3,Te,TeO2,Th,ThF4,ThO2,TiO2,Tl,Tl2O,Tl2Se,TlSe,Tm2O3,U,U3O8,UO2,V,V2O5,VO6,WO3,Y,Y2O3,Yb2O3,YbF3,YF3,ZnCl2,ZnF2,ZnO,ZnSO4,ZrF4,ZrO2,Young's modulus E (GPa),Shear modulus G (GPa),Poisson's ratio v
# 1119,38189,449940,Lee Seong Joo,2007,nan,(Al2O3)38.0 (CaO)62.0 ,0.0,0,0.0,38.0,0.0,0.0,0.0,0.0,0.0,0,0,0,0.0,0.0,0,0.0,0.0,0.0,0.0,0.0,0.0,0,0.0,0.0,62.0,0.0,0,0,0.0,0.0,0,0.0,0.0,0.0,0.0,0.0,0.0,0,0.0,0.0,0.0,0.0,0.0,0.0,0,0.0,0.0,0,0.0,0.0,0.0,0.0,0.0,0.0,0,0,0,0.0,0,0.0,0.0,0,0,0.0,0,0.0,0.0,0.0,0,0.0,0.0,0.0,0,0,0.0,0.0,0,0.0,0.0,0.0,0,0.0,0.0,0.0,0,0,0,0.0,0.0,0,0.0,0.0,0.0,0,0.0,0.0,0.0,0.0,0.0,0.0,0.0,0.0,0.0,0.0,0.0,0.0,0.0,0.0,0.0,0.0,0.0,0.0,0.0,0.0,0.0,0.0,0.0,0.0,0.0,0.0,0.0,0.0,0.0,0,0.0,0.0,0.0,0.0,0.0,0.0,0.0,0,0.0,0.0,0.0,0.0,0.0,0.0,0.0,0,0.0,0.0,0.0,0.0,0.0,0,0.0,0.0,0.0,0.0,0.0,0,0.0,0.0,0.0,0.0,0,0.0,0.0,0.0,0,0,0,0.0,0.0,0.0,0.0,0.0,0.0,0.0,0.0,0.0,0.0,0.0,0.0,0.0,0.0,0.0,0,0.0,0.0,112.0,43.41,0.29
# 1120,38189,449942,Lee Seong Joo,2007,nan,(Al2O3)38.0 (BaO)10.0 (CaO)52.0 ,0.0,0,0.0,38.0,0.0,0.0,0.0,0.0,0.0,0,0,0,0.0,0.0,0,0.0,10.0,0.0,0.0,0.0,0.0,0,0.0,0.0,52.0,0.0,0,0,0.0,0.0,0,0.0,0.0,0.0,0.0,0.0,0.0,0,0.0,0.0,0.0,0.0,0.0,0.0,0,0.0,0.0,0,0.0,0.0,0.0,0.0,0.0,0.0,0,0,0,0.0,0,0.0,0.0,0,0,0.0,0,0.0,0.0,0.0,0,0.0,0.0,0.0,0,0,0.0,0.0,0,0.0,0.0,0.0,0,0.0,0.0,0.0,0,0,0,0.0,0.0,0,0.0,0.0,0.0,0,0.0,0.0,0.0,0.0,0.0,0.0,0.0,0.0,0.0,0.0,0.0,0.0,0.0,0.0,0.0,0.0,0.0,0.0,0.0,0.0,0.0,0.0,0.0,0.0,0.0,0.0,0.0,0.0,0.0,0,0.0,0.0,0.0,0.0,0.0,0.0,0.0,0,0.0,0.0,0.0,0.0,0.0,0.0,0.0,0,0.0,0.0,0.0,0.0,0.0,0,0.0,0.0,0.0,0.0,0.0,0,0.0,0.0,0.0,0.0,0,0.0,0.0,0.0,0,0,0,0.0,0.0,0.0,0.0,0.0,0.0,0.0,0.0,0.0,0.0,0.0,0.0,0.0,0.0,0.0,0,0.0,0.0,102.0,39.53,0.29
# 1121,39036,460259,Hashimoto T.,2007,nan,(Al2O3)2.8959462030000003 (B2O3)10.88476076 (BaO)29.45876206 (CaO)12.8819609 (MgO)7.789095545 (P2O5)34.85121244 (Sb2O3)0.039940002999999995 (ZnO)1.198322084 ,0.0,0,0.0,2.8959462030000003,0.0,0.0,0.0,0.0,0.0,0,0,0,0.0,10.88476076,0,0.0,29.45876206,0.0,0.0,0.0,0.0,0,0.0,0.0,12.8819609,0.0,0,0,0.0,0.0,0,0.0,0.0,0.0,0.0,0.0,0.0,0,0.0,0.0,0.0,0.0,0.0,0.0,0,0.0,0.0,0,0.0,0.0,0.0,0.0,0.0,0.0,0,0,0,0.0,0,0.0,0.0,0,0,0.0,0,0.0,0.0,0.0,0,0.0,0.0,0.0,0,0,0.0,0.0,0,0.0,0.0,0.0,0,0.0,0.0,0.0,0,0,0,0.0,0.0,0,0.0,7.789095545,0.0,0,0.0,0.0,0.0,0.0,0.0,0.0,0.0,0.0,0.0,0.0,0.0,0.0,0.0,0.0,0.0,0.0,0.0,0.0,0.0,0.0,0.0,34.85121244,0.0,0.0,0.0,0.0,0.0,0.0,0.0,0,0.0,0.0,0.0,0.0,0.0,0.0,0.039940002999999995,0,0.0,0.0,0.0,0.0,0.0,0.0,0.0,0,0.0,0.0,0.0,0.0,0.0,0,0.0,0.0,0.0,0.0,0.0,0,0.0,0.0,0.0,0.0,0,0.0,0.0,0.0,0,0,0,0.0,0.0,0.0,0.0,0.0,0.0,0.0,0.0,0.0,0.0,0.0,0.0,0.0,0.0,1.198322084,0,0.0,0.0,71.0,27.51,0.29
# 1122,39036,460261,Hashimoto T.,2007,nan,(B2O3)52.2 (CaO)37.4 (Nb2O5)1.9 (TiO2)8.5 ,0.0,0,0.0,0.0,0.0,0.0,0.0,0.0,0.0,0,0,0,0.0,52.2,0,0.0,0.0,0.0,0.0,0.0,0.0,0,0.0,0.0,37.4,0.0,0,0,0.0,0.0,0,0.0,0.0,0.0,0.0,0.0,0.0,0,0.0,0.0,0.0,0.0,0.0,0.0,0,0.0,0.0,0,0.0,0.0,0.0,0.0,0.0,0.0,0,0,0,0.0,0,0.0,0.0,0,0,0.0,0,0.0,0.0,0.0,0,0.0,0.0,0.0,0,0,0.0,0.0,0,0.0,0.0,0.0,0,0.0,0.0,0.0,0,0,0,0.0,0.0,0,0.0,0.0,0.0,0,0.0,0.0,0.0,0.0,0.0,0.0,0.0,0.0,0.0,0.0,0.0,0.0,1.9,0.0,0.0,0.0,0.0,0.0,0.0,0.0,0.0,0.0,0.0,0.0,0.0,0.0,0.0,0.0,0.0,0,0.0,0.0,0.0,0.0,0.0,0.0,0.0,0,0.0,0.0,0.0,0.0,0.0,0.0,0.0,0,0.0,0.0,0.0,0.0,0.0,0,0.0,0.0,0.0,0.0,0.0,0,0.0,0.0,0.0,0.0,0,8.5,0.0,0.0,0,0,0,0.0,0.0,0.0,0.0,0.0,0.0,0.0,0.0,0.0,0.0,0.0,0.0,0.0,0.0,0.0,0,0.0,0.0,105.0,40.69,0.29
# 1123,39036,460265,Hashimoto T.,2007,nan,(BaO)20.0 (Na2O)30.0 (P2O5)50.0 ,0.0,0,0.0,0.0,0.0,0.0,0.0,0.0,0.0,0,0,0,0.0,0.0,0,0.0,20.0,0.0,0.0,0.0,0.0,0,0.0,0.0,0.0,0.0,0,0,0.0,0.0,0,0.0,0.0,0.0,0.0,0.0,0.0,0,0.0,0.0,0.0,0.0,0.0,0.0,0,0.0,0.0,0,0.0,0.0,0.0,0.0,0.0,0.0,0,0,0,0.0,0,0.0,0.0,0,0,0.0,0,0.0,0.0,0.0,0,0.0,0.0,0.0,0,0,0.0,0.0,0,0.0,0.0,0.0,0,0.0,0.0,0.0,0,0,0,0.0,0.0,0,0.0,0.0,0.0,0,0.0,0.0,0.0,0.0,0.0,0.0,30.0,0.0,0.0,0.0,0.0,0.0,0.0,0.0,0.0,0.0,0.0,0.0,0.0,0.0,0.0,50.0,0.0,0.0,0.0,0.0,0.0,0.0,0.0,0,0.0,0.0,0.0,0.0,0.0,0.0,0.0,0,0.0,0.0,0.0,0.0,0.0,0.0,0.0,0,0.0,0.0,0.0,0.0,0.0,0,0.0,0.0,0.0,0.0,0.0,0,0.0,0.0,0.0,0.0,0,0.0,0.0,0.0,0,0,0,0.0,0.0,0.0,0.0,0.0,0.0,0.0,0.0,0.0,0.0,0.0,0.0,0.0,0.0,0.0,0,0.0,0.0,42.0,16.27,0.29
# 1124,39199,460415,Sokolov I.A.,2011,nan,(Na2O)47.5 (Na2SO4)5.0 (P2O5)47.5 ,0.0,0,0.0,0.0,0.0,0.0,0.0,0.0,0.0,0,0,0,0.0,0.0,0,0.0,0.0,0.0,0.0,0.0,0.0,0,0.0,0.0,0.0,0.0,0,0,0.0,0.0,0,0.0,0.0,0.0,0.0,0.0,0.0,0,0.0,0.0,0.0,0.0,0.0,0.0,0,0.0,0.0,0,0.0,0.0,0.0,0.0,0.0,0.0,0,0,0,0.0,0,0.0,0.0,0,0,0.0,0,0.0,0.0,0.0,0,0.0,0.0,0.0,0,0,0.0,0.0,0,0.0,0.0,0.0,0,0.0,0.0,0.0,0,0,0,0.0,0.0,0,0.0,0.0,0.0,0,0.0,0.0,0.0,0.0,0.0,0.0,47.5,0.0,5.0,0.0,0.0,0.0,0.0,0.0,0.0,0.0,0.0,0.0,0.0,0.0,0.0,47.5,0.0,0.0,0.0,0.0,0.0,0.0,0.0,0,0.0,0.0,0.0,0.0,0.0,0.0,0.0,0,0.0,0.0,0.0,0.0,0.0,0.0,0.0,0,0.0,0.0,0.0,0.0,0.0,0,0.0,0.0,0.0,0.0,0.0,0,0.0,0.0,0.0,0.0,0,0.0,0.0,0.0,0,0,0,0.0,0.0,0.0,0.0,0.0,0.0,0.0,0.0,0.0,0.0,0.0,0.0,0.0,0.0,0.0,0,0.0,0.0,38.4,14.87,0.29
# 1125,39382,463895,Rajendran V.,2010,nan,(CaO)30.58 (Na2O)24.71 (P2O5)44.22 (TiO2)0.49 ,0.0,0,0.0,0.0,0.0,0.0,0.0,0.0,0.0,0,0,0,0.0,0.0,0,0.0,0.0,0.0,0.0,0.0,0.0,0,0.0,0.0,30.58,0.0,0,0,0.0,0.0,0,0.0,0.0,0.0,0.0,0.0,0.0,0,0.0,0.0,0.0,0.0,0.0,0.0,0,0.0,0.0,0,0.0,0.0,0.0,0.0,0.0,0.0,0,0,0,0.0,0,0.0,0.0,0,0,0.0,0,0.0,0.0,0.0,0,0.0,0.0,0.0,0,0,0.0,0.0,0,0.0,0.0,0.0,0,0.0,0.0,0.0,0,0,0,0.0,0.0,0,0.0,0.0,0.0,0,0.0,0.0,0.0,0.0,0.0,0.0,24.71,0.0,0.0,0.0,0.0,0.0,0.0,0.0,0.0,0.0,0.0,0.0,0.0,0.0,0.0,44.22,0.0,0.0,0.0,0.0,0.0,0.0,0.0,0,0.0,0.0,0.0,0.0,0.0,0.0,0.0,0,0.0,0.0,0.0,0.0,0.0,0.0,0.0,0,0.0,0.0,0.0,0.0,0.0,0,0.0,0.0,0.0,0.0,0.0,0,0.0,0.0,0.0,0.0,0,0.49,0.0,0.0,0,0,0,0.0,0.0,0.0,0.0,0.0,0.0,0.0,0.0,0.0,0.0,0.0,0.0,0.0,0.0,0.0,0,0.0,0.0,51.6,20.0,0.29
# 1126,39389,460990,Striepe S.,2012,nan,(Na2O)19.33192807 (P2O5)33.33333667 (ZnO)47.33473527 ,0.0,0,0.0,0.0,0.0,0.0,0.0,0.0,0.0,0,0,0,0.0,0.0,0,0.0,0.0,0.0,0.0,0.0,0.0,0,0.0,0.0,0.0,0.0,0,0,0.0,0.0,0,0.0,0.0,0.0,0.0,0.0,0.0,0,0.0,0.0,0.0,0.0,0.0,0.0,0,0.0,0.0,0,0.0,0.0,0.0,0.0,0.0,0.0,0,0,0,0.0,0,0.0,0.0,0,0,0.0,0,0.0,0.0,0.0,0,0.0,0.0,0.0,0,0,0.0,0.0,0,0.0,0.0,0.0,0,0.0,0.0,0.0,0,0,0,0.0,0.0,0,0.0,0.0,0.0,0,0.0,0.0,0.0,0.0,0.0,0.0,19.33192807,0.0,0.0,0.0,0.0,0.0,0.0,0.0,0.0,0.0,0.0,0.0,0.0,0.0,0.0,33.33333667,0.0,0.0,0.0,0.0,0.0,0.0,0.0,0,0.0,0.0,0.0,0.0,0.0,0.0,0.0,0,0.0,0.0,0.0,0.0,0.0,0.0,0.0,0,0.0,0.0,0.0,0.0,0.0,0,0.0,0.0,0.0,0.0,0.0,0,0.0,0.0,0.0,0.0,0,0.0,0.0,0.0,0,0,0,0.0,0.0,0.0,0.0,0.0,0.0,0.0,0.0,0.0,0.0,0.0,0.0,0.0,0.0,47.33473527,0,0.0,0.0,55.0,21.2,0.29
# 1127,40572,468453,Laila S.,2013,nan,(PbO)45.0 (V2O5)55.0 ,0.0,0,0.0,0.0,0.0,0.0,0.0,0.0,0.0,0,0,0,0.0,0.0,0,0.0,0.0,0.0,0.0,0.0,0.0,0,0.0,0.0,0.0,0.0,0,0,0.0,0.0,0,0.0,0.0,0.0,0.0,0.0,0.0,0,0.0,0.0,0.0,0.0,0.0,0.0,0,0.0,0.0,0,0.0,0.0,0.0,0.0,0.0,0.0,0,0,0,0.0,0,0.0,0.0,0,0,0.0,0,0.0,0.0,0.0,0,0.0,0.0,0.0,0,0,0.0,0.0,0,0.0,0.0,0.0,0,0.0,0.0,0.0,0,0,0,0.0,0.0,0,0.0,0.0,0.0,0,0.0,0.0,0.0,0.0,0.0,0.0,0.0,0.0,0.0,0.0,0.0,0.0,0.0,0.0,0.0,0.0,0.0,0.0,0.0,0.0,0.0,0.0,0.0,0.0,0.0,45.0,0.0,0.0,0.0,0,0.0,0.0,0.0,0.0,0.0,0.0,0.0,0,0.0,0.0,0.0,0.0,0.0,0.0,0.0,0,0.0,0.0,0.0,0.0,0.0,0,0.0,0.0,0.0,0.0,0.0,0,0.0,0.0,0.0,0.0,0,0.0,0.0,0.0,0,0,0,0.0,0.0,0.0,0.0,55.0,0.0,0.0,0.0,0.0,0.0,0.0,0.0,0.0,0.0,0.0,0,0.0,0.0,47.0,18.2,0.29
# 1128,40572,468455,Laila S.,2013,nan,(PbO)45.0 (V2O5)45.0 (ZnO)10.0 ,0.0,0,0.0,0.0,0.0,0.0,0.0,0.0,0.0,0,0,0,0.0,0.0,0,0.0,0.0,0.0,0.0,0.0,0.0,0,0.0,0.0,0.0,0.0,0,0,0.0,0.0,0,0.0,0.0,0.0,0.0,0.0,0.0,0,0.0,0.0,0.0,0.0,0.0,0.0,0,0.0,0.0,0,0.0,0.0,0.0,0.0,0.0,0.0,0,0,0,0.0,0,0.0,0.0,0,0,0.0,0,0.0,0.0,0.0,0,0.0,0.0,0.0,0,0,0.0,0.0,0,0.0,0.0,0.0,0,0.0,0.0,0.0,0,0,0,0.0,0.0,0,0.0,0.0,0.0,0,0.0,0.0,0.0,0.0,0.0,0.0,0.0,0.0,0.0,0.0,0.0,0.0,0.0,0.0,0.0,0.0,0.0,0.0,0.0,0.0,0.0,0.0,0.0,0.0,0.0,45.0,0.0,0.0,0.0,0,0.0,0.0,0.0,0.0,0.0,0.0,0.0,0,0.0,0.0,0.0,0.0,0.0,0.0,0.0,0,0.0,0.0,0.0,0.0,0.0,0,0.0,0.0,0.0,0.0,0.0,0,0.0,0.0,0.0,0.0,0,0.0,0.0,0.0,0,0,0,0.0,0.0,0.0,0.0,45.0,0.0,0.0,0.0,0.0,0.0,0.0,0.0,0.0,0.0,10.0,0,0.0,0.0,46.0,17.8,0.29
# 1130,1705,25775,Makishima A.,1978,nan,(Al2O3)22.7 (SiO2)42.0 (TiO2)13.0 (Y2O3)22.3 ,0.0,0,0.0,22.7,0.0,0.0,0.0,0.0,0.0,0,0,0,0.0,0.0,0,0.0,0.0,0.0,0.0,0.0,0.0,0,0.0,0.0,0.0,0.0,0,0,0.0,0.0,0,0.0,0.0,0.0,0.0,0.0,0.0,0,0.0,0.0,0.0,0.0,0.0,0.0,0,0.0,0.0,0,0.0,0.0,0.0,0.0,0.0,0.0,0,0,0,0.0,0,0.0,0.0,0,0,0.0,0,0.0,0.0,0.0,0,0.0,0.0,0.0,0,0,0.0,0.0,0,0.0,0.0,0.0,0,0.0,0.0,0.0,0,0,0,0.0,0.0,0,0.0,0.0,0.0,0,0.0,0.0,0.0,0.0,0.0,0.0,0.0,0.0,0.0,0.0,0.0,0.0,0.0,0.0,0.0,0.0,0.0,0.0,0.0,0.0,0.0,0.0,0.0,0.0,0.0,0.0,0.0,0.0,0.0,0,0.0,0.0,0.0,0.0,0.0,0.0,0.0,0,0.0,0.0,0.0,0.0,0.0,42.0,0.0,0,0.0,0.0,0.0,0.0,0.0,0,0.0,0.0,0.0,0.0,0.0,0,0.0,0.0,0.0,0.0,0,13.0,0.0,0.0,0,0,0,0.0,0.0,0.0,0.0,0.0,0.0,0.0,0.0,22.3,0.0,0.0,0.0,0.0,0.0,0.0,0,0.0,0.0,121.0,46.9,0.2899786
# 1131,1705,25779,Makishima A.,1978,nan,(Al2O3)22.7 (La2O3)22.3 (SiO2)37.0 (TiO2)18.0 ,0.0,0,0.0,22.7,0.0,0.0,0.0,0.0,0.0,0,0,0,0.0,0.0,0,0.0,0.0,0.0,0.0,0.0,0.0,0,0.0,0.0,0.0,0.0,0,0,0.0,0.0,0,0.0,0.0,0.0,0.0,0.0,0.0,0,0.0,0.0,0.0,0.0,0.0,0.0,0,0.0,0.0,0,0.0,0.0,0.0,0.0,0.0,0.0,0,0,0,0.0,0,0.0,0.0,0,0,0.0,0,0.0,0.0,0.0,0,0.0,0.0,0.0,0,0,0.0,0.0,0,0.0,0.0,22.3,0,0.0,0.0,0.0,0,0,0,0.0,0.0,0,0.0,0.0,0.0,0,0.0,0.0,0.0,0.0,0.0,0.0,0.0,0.0,0.0,0.0,0.0,0.0,0.0,0.0,0.0,0.0,0.0,0.0,0.0,0.0,0.0,0.0,0.0,0.0,0.0,0.0,0.0,0.0,0.0,0,0.0,0.0,0.0,0.0,0.0,0.0,0.0,0,0.0,0.0,0.0,0.0,0.0,37.0,0.0,0,0.0,0.0,0.0,0.0,0.0,0,0.0,0.0,0.0,0.0,0.0,0,0.0,0.0,0.0,0.0,0,18.0,0.0,0.0,0,0,0,0.0,0.0,0.0,0.0,0.0,0.0,0.0,0.0,0.0,0.0,0.0,0.0,0.0,0.0,0.0,0,0.0,0.0,105.0,40.7,0.28992629999999997
# 1133,40694,476416,Chenu S.,2012,nan,(NaPO3)86.28827423 (Nb2O5)2.721945561 (SnO)10.9897802 ,0.0,0,0.0,0.0,0.0,0.0,0.0,0.0,0.0,0,0,0,0.0,0.0,0,0.0,0.0,0.0,0.0,0.0,0.0,0,0.0,0.0,0.0,0.0,0,0,0.0,0.0,0,0.0,0.0,0.0,0.0,0.0,0.0,0,0.0,0.0,0.0,0.0,0.0,0.0,0,0.0,0.0,0,0.0,0.0,0.0,0.0,0.0,0.0,0,0,0,0.0,0,0.0,0.0,0,0,0.0,0,0.0,0.0,0.0,0,0.0,0.0,0.0,0,0,0.0,0.0,0,0.0,0.0,0.0,0,0.0,0.0,0.0,0,0,0,0.0,0.0,0,0.0,0.0,0.0,0,0.0,0.0,0.0,0.0,0.0,0.0,0.0,0.0,0.0,0.0,0.0,86.28827423,2.721945561,0.0,0.0,0.0,0.0,0.0,0.0,0.0,0.0,0.0,0.0,0.0,0.0,0.0,0.0,0.0,0.0,0,0.0,0.0,0.0,0.0,0.0,0.0,0.0,0,0.0,0.0,0.0,0.0,0.0,0.0,0.0,0,10.9897802,0.0,0.0,0.0,0.0,0,0.0,0.0,0.0,0.0,0.0,0,0.0,0.0,0.0,0.0,0,0.0,0.0,0.0,0,0,0,0.0,0.0,0.0,0.0,0.0,0.0,0.0,0.0,0.0,0.0,0.0,0.0,0.0,0.0,0.0,0,0.0,0.0,41.0,15.9,0.2893082
# 1134,1705,25778,Makishima A.,1978,nan,(Al2O3)22.7 (La2O3)22.3 (SiO2)40.0 (TiO2)15.0 ,0.0,0,0.0,22.7,0.0,0.0,0.0,0.0,0.0,0,0,0,0.0,0.0,0,0.0,0.0,0.0,0.0,0.0,0.0,0,0.0,0.0,0.0,0.0,0,0,0.0,0.0,0,0.0,0.0,0.0,0.0,0.0,0.0,0,0.0,0.0,0.0,0.0,0.0,0.0,0,0.0,0.0,0,0.0,0.0,0.0,0.0,0.0,0.0,0,0,0,0.0,0,0.0,0.0,0,0,0.0,0,0.0,0.0,0.0,0,0.0,0.0,0.0,0,0,0.0,0.0,0,0.0,0.0,22.3,0,0.0,0.0,0.0,0,0,0,0.0,0.0,0,0.0,0.0,0.0,0,0.0,0.0,0.0,0.0,0.0,0.0,0.0,0.0,0.0,0.0,0.0,0.0,0.0,0.0,0.0,0.0,0.0,0.0,0.0,0.0,0.0,0.0,0.0,0.0,0.0,0.0,0.0,0.0,0.0,0,0.0,0.0,0.0,0.0,0.0,0.0,0.0,0,0.0,0.0,0.0,0.0,0.0,40.0,0.0,0,0.0,0.0,0.0,0.0,0.0,0,0.0,0.0,0.0,0.0,0.0,0,0.0,0.0,0.0,0.0,0,15.0,0.0,0.0,0,0,0,0.0,0.0,0.0,0.0,0.0,0.0,0.0,0.0,0.0,0.0,0.0,0.0,0.0,0.0,0.0,0,0.0,0.0,107.0,41.5,0.2891566
# 1135,9844,85661,Coon D.N.,1990,nan,(Al2O3)15.0 (Si3N4)10.0 (SiO2)48.7 (Y2O3)26.3 ,0.0,0,0.0,15.0,0.0,0.0,0.0,0.0,0.0,0,0,0,0.0,0.0,0,0.0,0.0,0.0,0.0,0.0,0.0,0,0.0,0.0,0.0,0.0,0,0,0.0,0.0,0,0.0,0.0,0.0,0.0,0.0,0.0,0,0.0,0.0,0.0,0.0,0.0,0.0,0,0.0,0.0,0,0.0,0.0,0.0,0.0,0.0,0.0,0,0,0,0.0,0,0.0,0.0,0,0,0.0,0,0.0,0.0,0.0,0,0.0,0.0,0.0,0,0,0.0,0.0,0,0.0,0.0,0.0,0,0.0,0.0,0.0,0,0,0,0.0,0.0,0,0.0,0.0,0.0,0,0.0,0.0,0.0,0.0,0.0,0.0,0.0,0.0,0.0,0.0,0.0,0.0,0.0,0.0,0.0,0.0,0.0,0.0,0.0,0.0,0.0,0.0,0.0,0.0,0.0,0.0,0.0,0.0,0.0,0,0.0,0.0,0.0,0.0,0.0,0.0,0.0,0,0.0,0.0,0.0,10.0,0.0,48.7,0.0,0,0.0,0.0,0.0,0.0,0.0,0,0.0,0.0,0.0,0.0,0.0,0,0.0,0.0,0.0,0.0,0,0.0,0.0,0.0,0,0,0,0.0,0.0,0.0,0.0,0.0,0.0,0.0,0.0,26.3,0.0,0.0,0.0,0.0,0.0,0.0,0,0.0,0.0,140.0,54.3,0.2891344
# 1136,1738,110637,State Optical I,1975,TFK1,(As2O3)0.278599916 (B2O3)20.94623372 (BaO)32.55149023 (MgO)20.10093397 (P2O5)26.12274216 ,0.0,0,0.0,0.0,0.0,0.0,0.0,0.278599916,0.0,0,0,0,0.0,20.94623372,0,0.0,32.55149023,0.0,0.0,0.0,0.0,0,0.0,0.0,0.0,0.0,0,0,0.0,0.0,0,0.0,0.0,0.0,0.0,0.0,0.0,0,0.0,0.0,0.0,0.0,0.0,0.0,0,0.0,0.0,0,0.0,0.0,0.0,0.0,0.0,0.0,0,0,0,0.0,0,0.0,0.0,0,0,0.0,0,0.0,0.0,0.0,0,0.0,0.0,0.0,0,0,0.0,0.0,0,0.0,0.0,0.0,0,0.0,0.0,0.0,0,0,0,0.0,0.0,0,0.0,20.10093397,0.0,0,0.0,0.0,0.0,0.0,0.0,0.0,0.0,0.0,0.0,0.0,0.0,0.0,0.0,0.0,0.0,0.0,0.0,0.0,0.0,0.0,0.0,26.12274216,0.0,0.0,0.0,0.0,0.0,0.0,0.0,0,0.0,0.0,0.0,0.0,0.0,0.0,0.0,0,0.0,0.0,0.0,0.0,0.0,0.0,0.0,0,0.0,0.0,0.0,0.0,0.0,0,0.0,0.0,0.0,0.0,0.0,0,0.0,0.0,0.0,0.0,0,0.0,0.0,0.0,0,0,0,0.0,0.0,0.0,0.0,0.0,0.0,0.0,0.0,0.0,0.0,0.0,0.0,0.0,0.0,0.0,0,0.0,0.0,73.4,28.47,0.2890763
# 1137,5846,99390,El0Mallawany R.,1987,nan,(TeO2)80.0 (ZnCl2)20.0 ,0.0,0,0.0,0.0,0.0,0.0,0.0,0.0,0.0,0,0,0,0.0,0.0,0,0.0,0.0,0.0,0.0,0.0,0.0,0,0.0,0.0,0.0,0.0,0,0,0.0,0.0,0,0.0,0.0,0.0,0.0,0.0,0.0,0,0.0,0.0,0.0,0.0,0.0,0.0,0,0.0,0.0,0,0.0,0.0,0.0,0.0,0.0,0.0,0,0,0,0.0,0,0.0,0.0,0,0,0.0,0,0.0,0.0,0.0,0,0.0,0.0,0.0,0,0,0.0,0.0,0,0.0,0.0,0.0,0,0.0,0.0,0.0,0,0,0,0.0,0.0,0,0.0,0.0,0.0,0,0.0,0.0,0.0,0.0,0.0,0.0,0.0,0.0,0.0,0.0,0.0,0.0,0.0,0.0,0.0,0.0,0.0,0.0,0.0,0.0,0.0,0.0,0.0,0.0,0.0,0.0,0.0,0.0,0.0,0,0.0,0.0,0.0,0.0,0.0,0.0,0.0,0,0.0,0.0,0.0,0.0,0.0,0.0,0.0,0,0.0,0.0,0.0,0.0,0.0,0,0.0,0.0,0.0,0.0,0.0,0,0.0,80.0,0.0,0.0,0,0.0,0.0,0.0,0,0,0,0.0,0.0,0.0,0.0,0.0,0.0,0.0,0.0,0.0,0.0,0.0,0.0,20.0,0.0,0.0,0,0.0,0.0,41.2,15.98,0.289
# 1138,5879,93244,Keshishyan T.N.,1978,nan,(Al2O3)9.1 (B2O3)54.5 (Li2O)36.4 ,0.0,0,0.0,9.1,0.0,0.0,0.0,0.0,0.0,0,0,0,0.0,54.5,0,0.0,0.0,0.0,0.0,0.0,0.0,0,0.0,0.0,0.0,0.0,0,0,0.0,0.0,0,0.0,0.0,0.0,0.0,0.0,0.0,0,0.0,0.0,0.0,0.0,0.0,0.0,0,0.0,0.0,0,0.0,0.0,0.0,0.0,0.0,0.0,0,0,0,0.0,0,0.0,0.0,0,0,0.0,0,0.0,0.0,0.0,0,0.0,0.0,0.0,0,0,0.0,0.0,0,0.0,0.0,0.0,0,0.0,0.0,36.4,0,0,0,0.0,0.0,0,0.0,0.0,0.0,0,0.0,0.0,0.0,0.0,0.0,0.0,0.0,0.0,0.0,0.0,0.0,0.0,0.0,0.0,0.0,0.0,0.0,0.0,0.0,0.0,0.0,0.0,0.0,0.0,0.0,0.0,0.0,0.0,0.0,0,0.0,0.0,0.0,0.0,0.0,0.0,0.0,0,0.0,0.0,0.0,0.0,0.0,0.0,0.0,0,0.0,0.0,0.0,0.0,0.0,0,0.0,0.0,0.0,0.0,0.0,0,0.0,0.0,0.0,0.0,0,0.0,0.0,0.0,0,0,0,0.0,0.0,0.0,0.0,0.0,0.0,0.0,0.0,0.0,0.0,0.0,0.0,0.0,0.0,0.0,0,0.0,0.0,78.0,30.25,0.289
# 1139,6774,51305,Rabukhin A.I.,1992,nan,(Al2O3)2.15 (Bi2O3)51.49 (CdO)33.66 (Ga2O3)12.7 ,0.0,0,0.0,2.15,0.0,0.0,0.0,0.0,0.0,0,0,0,0.0,0.0,0,0.0,0.0,0.0,0.0,51.49,0.0,0,0.0,0.0,0.0,0.0,0,0,33.66,0.0,0,0.0,0.0,0.0,0.0,0.0,0.0,0,0.0,0.0,0.0,0.0,0.0,0.0,0,0.0,0.0,0,0.0,0.0,0.0,0.0,0.0,12.7,0,0,0,0.0,0,0.0,0.0,0,0,0.0,0,0.0,0.0,0.0,0,0.0,0.0,0.0,0,0,0.0,0.0,0,0.0,0.0,0.0,0,0.0,0.0,0.0,0,0,0,0.0,0.0,0,0.0,0.0,0.0,0,0.0,0.0,0.0,0.0,0.0,0.0,0.0,0.0,0.0,0.0,0.0,0.0,0.0,0.0,0.0,0.0,0.0,0.0,0.0,0.0,0.0,0.0,0.0,0.0,0.0,0.0,0.0,0.0,0.0,0,0.0,0.0,0.0,0.0,0.0,0.0,0.0,0,0.0,0.0,0.0,0.0,0.0,0.0,0.0,0,0.0,0.0,0.0,0.0,0.0,0,0.0,0.0,0.0,0.0,0.0,0,0.0,0.0,0.0,0.0,0,0.0,0.0,0.0,0,0,0,0.0,0.0,0.0,0.0,0.0,0.0,0.0,0.0,0.0,0.0,0.0,0.0,0.0,0.0,0.0,0,0.0,0.0,58.4,22.68,0.289
# 1140,9402,96786,Bridge B.,1987,nan,(BaO)35.0 (P2O5)50.0 (ZnO)15.0 ,0.0,0,0.0,0.0,0.0,0.0,0.0,0.0,0.0,0,0,0,0.0,0.0,0,0.0,35.0,0.0,0.0,0.0,0.0,0,0.0,0.0,0.0,0.0,0,0,0.0,0.0,0,0.0,0.0,0.0,0.0,0.0,0.0,0,0.0,0.0,0.0,0.0,0.0,0.0,0,0.0,0.0,0,0.0,0.0,0.0,0.0,0.0,0.0,0,0,0,0.0,0,0.0,0.0,0,0,0.0,0,0.0,0.0,0.0,0,0.0,0.0,0.0,0,0,0.0,0.0,0,0.0,0.0,0.0,0,0.0,0.0,0.0,0,0,0,0.0,0.0,0,0.0,0.0,0.0,0,0.0,0.0,0.0,0.0,0.0,0.0,0.0,0.0,0.0,0.0,0.0,0.0,0.0,0.0,0.0,0.0,0.0,0.0,0.0,0.0,0.0,50.0,0.0,0.0,0.0,0.0,0.0,0.0,0.0,0,0.0,0.0,0.0,0.0,0.0,0.0,0.0,0,0.0,0.0,0.0,0.0,0.0,0.0,0.0,0,0.0,0.0,0.0,0.0,0.0,0,0.0,0.0,0.0,0.0,0.0,0,0.0,0.0,0.0,0.0,0,0.0,0.0,0.0,0,0,0,0.0,0.0,0.0,0.0,0.0,0.0,0.0,0.0,0.0,0.0,0.0,0.0,0.0,0.0,15.0,0,0.0,0.0,48.6,18.88,0.289
# 1141,11320,98739,Higazy A.A.,1985,nan,(Co3O4)4.05 (P2O5)95.95 ,0.0,0,0.0,0.0,0.0,0.0,0.0,0.0,0.0,0,0,0,0.0,0.0,0,0.0,0.0,0.0,0.0,0.0,0.0,0,0.0,0.0,0.0,0.0,0,0,0.0,0.0,0,0.0,0.0,4.05,0.0,0.0,0.0,0,0.0,0.0,0.0,0.0,0.0,0.0,0,0.0,0.0,0,0.0,0.0,0.0,0.0,0.0,0.0,0,0,0,0.0,0,0.0,0.0,0,0,0.0,0,0.0,0.0,0.0,0,0.0,0.0,0.0,0,0,0.0,0.0,0,0.0,0.0,0.0,0,0.0,0.0,0.0,0,0,0,0.0,0.0,0,0.0,0.0,0.0,0,0.0,0.0,0.0,0.0,0.0,0.0,0.0,0.0,0.0,0.0,0.0,0.0,0.0,0.0,0.0,0.0,0.0,0.0,0.0,0.0,0.0,95.95,0.0,0.0,0.0,0.0,0.0,0.0,0.0,0,0.0,0.0,0.0,0.0,0.0,0.0,0.0,0,0.0,0.0,0.0,0.0,0.0,0.0,0.0,0,0.0,0.0,0.0,0.0,0.0,0,0.0,0.0,0.0,0.0,0.0,0,0.0,0.0,0.0,0.0,0,0.0,0.0,0.0,0,0,0,0.0,0.0,0.0,0.0,0.0,0.0,0.0,0.0,0.0,0.0,0.0,0.0,0.0,0.0,0.0,0,0.0,0.0,31.4,12.1,0.289
# 1142,16682,145619,Livshits V.Ya.,1995,nan,(Rb2O)19.0 (TeO2)81.0 ,0.0,0,0.0,0.0,0.0,0.0,0.0,0.0,0.0,0,0,0,0.0,0.0,0,0.0,0.0,0.0,0.0,0.0,0.0,0,0.0,0.0,0.0,0.0,0,0,0.0,0.0,0,0.0,0.0,0.0,0.0,0.0,0.0,0,0.0,0.0,0.0,0.0,0.0,0.0,0,0.0,0.0,0,0.0,0.0,0.0,0.0,0.0,0.0,0,0,0,0.0,0,0.0,0.0,0,0,0.0,0,0.0,0.0,0.0,0,0.0,0.0,0.0,0,0,0.0,0.0,0,0.0,0.0,0.0,0,0.0,0.0,0.0,0,0,0,0.0,0.0,0,0.0,0.0,0.0,0,0.0,0.0,0.0,0.0,0.0,0.0,0.0,0.0,0.0,0.0,0.0,0.0,0.0,0.0,0.0,0.0,0.0,0.0,0.0,0.0,0.0,0.0,0.0,0.0,0.0,0.0,0.0,0.0,0.0,0,19.0,0.0,0.0,0.0,0.0,0.0,0.0,0,0.0,0.0,0.0,0.0,0.0,0.0,0.0,0,0.0,0.0,0.0,0.0,0.0,0,0.0,0.0,0.0,0.0,0.0,0,0.0,81.0,0.0,0.0,0,0.0,0.0,0.0,0,0,0,0.0,0.0,0.0,0.0,0.0,0.0,0.0,0.0,0.0,0.0,0.0,0.0,0.0,0.0,0.0,0,0.0,0.0,29.7,11.54,0.289
# 1150,7459,56018,Kodama M.,1994,nan,(B2O3)78.0 (Li2O)22.0 ,0.0,0,0.0,0.0,0.0,0.0,0.0,0.0,0.0,0,0,0,0.0,78.0,0,0.0,0.0,0.0,0.0,0.0,0.0,0,0.0,0.0,0.0,0.0,0,0,0.0,0.0,0,0.0,0.0,0.0,0.0,0.0,0.0,0,0.0,0.0,0.0,0.0,0.0,0.0,0,0.0,0.0,0,0.0,0.0,0.0,0.0,0.0,0.0,0,0,0,0.0,0,0.0,0.0,0,0,0.0,0,0.0,0.0,0.0,0,0.0,0.0,0.0,0,0,0.0,0.0,0,0.0,0.0,0.0,0,0.0,0.0,22.0,0,0,0,0.0,0.0,0,0.0,0.0,0.0,0,0.0,0.0,0.0,0.0,0.0,0.0,0.0,0.0,0.0,0.0,0.0,0.0,0.0,0.0,0.0,0.0,0.0,0.0,0.0,0.0,0.0,0.0,0.0,0.0,0.0,0.0,0.0,0.0,0.0,0,0.0,0.0,0.0,0.0,0.0,0.0,0.0,0,0.0,0.0,0.0,0.0,0.0,0.0,0.0,0,0.0,0.0,0.0,0.0,0.0,0,0.0,0.0,0.0,0.0,0.0,0,0.0,0.0,0.0,0.0,0,0.0,0.0,0.0,0,0,0,0.0,0.0,0.0,0.0,0.0,0.0,0.0,0.0,0.0,0.0,0.0,0.0,0.0,0.0,0.0,0,0.0,0.0,62.9,24.4,0.2889345
# 1151,9236,96539,Osaka A.,1988,nan,(Al2O3)1.4 (B2O3)64.0 (H2O)0.6 (K2O)34.0 ,0.0,0,0.0,1.4,0.0,0.0,0.0,0.0,0.0,0,0,0,0.0,64.0,0,0.0,0.0,0.0,0.0,0.0,0.0,0,0.0,0.0,0.0,0.0,0,0,0.0,0.0,0,0.0,0.0,0.0,0.0,0.0,0.0,0,0.0,0.0,0.0,0.0,0.0,0.0,0,0.0,0.0,0,0.0,0.0,0.0,0.0,0.0,0.0,0,0,0,0.0,0,0.0,0.0,0,0,0.6,0,0.0,0.0,0.0,0,0.0,0.0,34.0,0,0,0.0,0.0,0,0.0,0.0,0.0,0,0.0,0.0,0.0,0,0,0,0.0,0.0,0,0.0,0.0,0.0,0,0.0,0.0,0.0,0.0,0.0,0.0,0.0,0.0,0.0,0.0,0.0,0.0,0.0,0.0,0.0,0.0,0.0,0.0,0.0,0.0,0.0,0.0,0.0,0.0,0.0,0.0,0.0,0.0,0.0,0,0.0,0.0,0.0,0.0,0.0,0.0,0.0,0,0.0,0.0,0.0,0.0,0.0,0.0,0.0,0,0.0,0.0,0.0,0.0,0.0,0,0.0,0.0,0.0,0.0,0.0,0,0.0,0.0,0.0,0.0,0,0.0,0.0,0.0,0,0,0,0.0,0.0,0.0,0.0,0.0,0.0,0.0,0.0,0.0,0.0,0.0,0.0,0.0,0.0,0.0,0,0.0,0.0,41.5,16.1,0.28881979999999996
# 1152,8907,55308,Evstropiev K.K.,1974,nan,(Al2O3)6.521937332 (LiF)73.91224767 (P2O5)19.565815 ,0.0,0,0.0,6.521937332,0.0,0.0,0.0,0.0,0.0,0,0,0,0.0,0.0,0,0.0,0.0,0.0,0.0,0.0,0.0,0,0.0,0.0,0.0,0.0,0,0,0.0,0.0,0,0.0,0.0,0.0,0.0,0.0,0.0,0,0.0,0.0,0.0,0.0,0.0,0.0,0,0.0,0.0,0,0.0,0.0,0.0,0.0,0.0,0.0,0,0,0,0.0,0,0.0,0.0,0,0,0.0,0,0.0,0.0,0.0,0,0.0,0.0,0.0,0,0,0.0,0.0,0,0.0,0.0,0.0,0,0.0,0.0,0.0,0,0,0,0.0,73.91224767,0,0.0,0.0,0.0,0,0.0,0.0,0.0,0.0,0.0,0.0,0.0,0.0,0.0,0.0,0.0,0.0,0.0,0.0,0.0,0.0,0.0,0.0,0.0,0.0,0.0,19.565815,0.0,0.0,0.0,0.0,0.0,0.0,0.0,0,0.0,0.0,0.0,0.0,0.0,0.0,0.0,0,0.0,0.0,0.0,0.0,0.0,0.0,0.0,0,0.0,0.0,0.0,0.0,0.0,0,0.0,0.0,0.0,0.0,0.0,0,0.0,0.0,0.0,0.0,0,0.0,0.0,0.0,0,0,0,0.0,0.0,0.0,0.0,0.0,0.0,0.0,0.0,0.0,0.0,0.0,0.0,0.0,0.0,0.0,0,0.0,0.0,67.0,26.0,0.2884615
# 1153,40694,476426,Chenu S.,2012,nan,(NaPO3)93.11 (Nb2O5)3.445 (SnO)3.445 ,0.0,0,0.0,0.0,0.0,0.0,0.0,0.0,0.0,0,0,0,0.0,0.0,0,0.0,0.0,0.0,0.0,0.0,0.0,0,0.0,0.0,0.0,0.0,0,0,0.0,0.0,0,0.0,0.0,0.0,0.0,0.0,0.0,0,0.0,0.0,0.0,0.0,0.0,0.0,0,0.0,0.0,0,0.0,0.0,0.0,0.0,0.0,0.0,0,0,0,0.0,0,0.0,0.0,0,0,0.0,0,0.0,0.0,0.0,0,0.0,0.0,0.0,0,0,0.0,0.0,0,0.0,0.0,0.0,0,0.0,0.0,0.0,0,0,0,0.0,0.0,0,0.0,0.0,0.0,0,0.0,0.0,0.0,0.0,0.0,0.0,0.0,0.0,0.0,0.0,0.0,93.11,3.445,0.0,0.0,0.0,0.0,0.0,0.0,0.0,0.0,0.0,0.0,0.0,0.0,0.0,0.0,0.0,0.0,0,0.0,0.0,0.0,0.0,0.0,0.0,0.0,0,0.0,0.0,0.0,0.0,0.0,0.0,0.0,0,3.445,0.0,0.0,0.0,0.0,0,0.0,0.0,0.0,0.0,0.0,0,0.0,0.0,0.0,0.0,0,0.0,0.0,0.0,0,0,0,0.0,0.0,0.0,0.0,0.0,0.0,0.0,0.0,0.0,0.0,0.0,0.0,0.0,0.0,0.0,0,0.0,0.0,40.2,15.6,0.2884615
# 1154,3701,10760,Makishima A.,1978,nan,(Al2O3)30.0 (La2O3)20.0 (SiO2)50.0 ,0.0,0,0.0,30.0,0.0,0.0,0.0,0.0,0.0,0,0,0,0.0,0.0,0,0.0,0.0,0.0,0.0,0.0,0.0,0,0.0,0.0,0.0,0.0,0,0,0.0,0.0,0,0.0,0.0,0.0,0.0,0.0,0.0,0,0.0,0.0,0.0,0.0,0.0,0.0,0,0.0,0.0,0,0.0,0.0,0.0,0.0,0.0,0.0,0,0,0,0.0,0,0.0,0.0,0,0,0.0,0,0.0,0.0,0.0,0,0.0,0.0,0.0,0,0,0.0,0.0,0,0.0,0.0,20.0,0,0.0,0.0,0.0,0,0,0,0.0,0.0,0,0.0,0.0,0.0,0,0.0,0.0,0.0,0.0,0.0,0.0,0.0,0.0,0.0,0.0,0.0,0.0,0.0,0.0,0.0,0.0,0.0,0.0,0.0,0.0,0.0,0.0,0.0,0.0,0.0,0.0,0.0,0.0,0.0,0,0.0,0.0,0.0,0.0,0.0,0.0,0.0,0,0.0,0.0,0.0,0.0,0.0,50.0,0.0,0,0.0,0.0,0.0,0.0,0.0,0,0.0,0.0,0.0,0.0,0.0,0,0.0,0.0,0.0,0.0,0,0.0,0.0,0.0,0,0,0,0.0,0.0,0.0,0.0,0.0,0.0,0.0,0.0,0.0,0.0,0.0,0.0,0.0,0.0,0.0,0,0.0,0.0,99.7,38.7,0.28811359999999997
# 1155,572,155583,Spinner S.,1954,0,(Al2O3)32.003146799999996 (BaO)8.678069132000001 (CaO)59.31878407 ,0.0,0,0.0,32.003146799999996,0.0,0.0,0.0,0.0,0.0,0,0,0,0.0,0.0,0,0.0,8.678069132000001,0.0,0.0,0.0,0.0,0,0.0,0.0,59.31878407,0.0,0,0,0.0,0.0,0,0.0,0.0,0.0,0.0,0.0,0.0,0,0.0,0.0,0.0,0.0,0.0,0.0,0,0.0,0.0,0,0.0,0.0,0.0,0.0,0.0,0.0,0,0,0,0.0,0,0.0,0.0,0,0,0.0,0,0.0,0.0,0.0,0,0.0,0.0,0.0,0,0,0.0,0.0,0,0.0,0.0,0.0,0,0.0,0.0,0.0,0,0,0,0.0,0.0,0,0.0,0.0,0.0,0,0.0,0.0,0.0,0.0,0.0,0.0,0.0,0.0,0.0,0.0,0.0,0.0,0.0,0.0,0.0,0.0,0.0,0.0,0.0,0.0,0.0,0.0,0.0,0.0,0.0,0.0,0.0,0.0,0.0,0,0.0,0.0,0.0,0.0,0.0,0.0,0.0,0,0.0,0.0,0.0,0.0,0.0,0.0,0.0,0,0.0,0.0,0.0,0.0,0.0,0,0.0,0.0,0.0,0.0,0.0,0,0.0,0.0,0.0,0.0,0,0.0,0.0,0.0,0,0,0,0.0,0.0,0.0,0.0,0.0,0.0,0.0,0.0,0.0,0.0,0.0,0.0,0.0,0.0,0.0,0,0.0,0.0,105.0,40.71,0.28800000000000003
# 1156,1965,110897,Kisin B.I.,1959,TK21,(Al2O3)1.974594763 (As2O3)0.093359989 (B2O3)6.526596217000001 (BaO)28.16530662 (CaO)4.232551492 (PbO)1.013747878 (Sb2O3)0.161599981 (SiO2)45.75881451 (ZnO)12.07342855 ,0.0,0,0.0,1.974594763,0.0,0.0,0.0,0.093359989,0.0,0,0,0,0.0,6.526596217000001,0,0.0,28.16530662,0.0,0.0,0.0,0.0,0,0.0,0.0,4.232551492,0.0,0,0,0.0,0.0,0,0.0,0.0,0.0,0.0,0.0,0.0,0,0.0,0.0,0.0,0.0,0.0,0.0,0,0.0,0.0,0,0.0,0.0,0.0,0.0,0.0,0.0,0,0,0,0.0,0,0.0,0.0,0,0,0.0,0,0.0,0.0,0.0,0,0.0,0.0,0.0,0,0,0.0,0.0,0,0.0,0.0,0.0,0,0.0,0.0,0.0,0,0,0,0.0,0.0,0,0.0,0.0,0.0,0,0.0,0.0,0.0,0.0,0.0,0.0,0.0,0.0,0.0,0.0,0.0,0.0,0.0,0.0,0.0,0.0,0.0,0.0,0.0,0.0,0.0,0.0,0.0,0.0,0.0,1.013747878,0.0,0.0,0.0,0,0.0,0.0,0.0,0.0,0.0,0.0,0.161599981,0,0.0,0.0,0.0,0.0,0.0,45.75881451,0.0,0,0.0,0.0,0.0,0.0,0.0,0,0.0,0.0,0.0,0.0,0.0,0,0.0,0.0,0.0,0.0,0,0.0,0.0,0.0,0,0,0,0.0,0.0,0.0,0.0,0.0,0.0,0.0,0.0,0.0,0.0,0.0,0.0,0.0,0.0,12.07342855,0,0.0,0.0,77.8,30.2,0.28800000000000003
# 1157,5151,19215,Ota R.,1979,nan,(B2O3)100.0 ,0.0,0,0.0,0.0,0.0,0.0,0.0,0.0,0.0,0,0,0,0.0,100.0,0,0.0,0.0,0.0,0.0,0.0,0.0,0,0.0,0.0,0.0,0.0,0,0,0.0,0.0,0,0.0,0.0,0.0,0.0,0.0,0.0,0,0.0,0.0,0.0,0.0,0.0,0.0,0,0.0,0.0,0,0.0,0.0,0.0,0.0,0.0,0.0,0,0,0,0.0,0,0.0,0.0,0,0,0.0,0,0.0,0.0,0.0,0,0.0,0.0,0.0,0,0,0.0,0.0,0,0.0,0.0,0.0,0,0.0,0.0,0.0,0,0,0,0.0,0.0,0,0.0,0.0,0.0,0,0.0,0.0,0.0,0.0,0.0,0.0,0.0,0.0,0.0,0.0,0.0,0.0,0.0,0.0,0.0,0.0,0.0,0.0,0.0,0.0,0.0,0.0,0.0,0.0,0.0,0.0,0.0,0.0,0.0,0,0.0,0.0,0.0,0.0,0.0,0.0,0.0,0,0.0,0.0,0.0,0.0,0.0,0.0,0.0,0,0.0,0.0,0.0,0.0,0.0,0,0.0,0.0,0.0,0.0,0.0,0,0.0,0.0,0.0,0.0,0,0.0,0.0,0.0,0,0,0,0.0,0.0,0.0,0.0,0.0,0.0,0.0,0.0,0.0,0.0,0.0,0.0,0.0,0.0,0.0,0,0.0,0.0,15.1,5.877000000000001,0.28800000000000003
# 1158,5267,70147,Nemilov S.V.,1972,nan,(B2O3)73.7 (BaO)26.3 ,0.0,0,0.0,0.0,0.0,0.0,0.0,0.0,0.0,0,0,0,0.0,73.7,0,0.0,26.3,0.0,0.0,0.0,0.0,0,0.0,0.0,0.0,0.0,0,0,0.0,0.0,0,0.0,0.0,0.0,0.0,0.0,0.0,0,0.0,0.0,0.0,0.0,0.0,0.0,0,0.0,0.0,0,0.0,0.0,0.0,0.0,0.0,0.0,0,0,0,0.0,0,0.0,0.0,0,0,0.0,0,0.0,0.0,0.0,0,0.0,0.0,0.0,0,0,0.0,0.0,0,0.0,0.0,0.0,0,0.0,0.0,0.0,0,0,0,0.0,0.0,0,0.0,0.0,0.0,0,0.0,0.0,0.0,0.0,0.0,0.0,0.0,0.0,0.0,0.0,0.0,0.0,0.0,0.0,0.0,0.0,0.0,0.0,0.0,0.0,0.0,0.0,0.0,0.0,0.0,0.0,0.0,0.0,0.0,0,0.0,0.0,0.0,0.0,0.0,0.0,0.0,0,0.0,0.0,0.0,0.0,0.0,0.0,0.0,0,0.0,0.0,0.0,0.0,0.0,0,0.0,0.0,0.0,0.0,0.0,0,0.0,0.0,0.0,0.0,0,0.0,0.0,0.0,0,0,0,0.0,0.0,0.0,0.0,0.0,0.0,0.0,0.0,0.0,0.0,0.0,0.0,0.0,0.0,0.0,0,0.0,0.0,nan,nan,0.28800000000000003
# 1159,5267,70148,Nemilov S.V.,1972,nan,(B2O3)70.6 (BaO)29.4 ,0.0,0,0.0,0.0,0.0,0.0,0.0,0.0,0.0,0,0,0,0.0,70.6,0,0.0,29.4,0.0,0.0,0.0,0.0,0,0.0,0.0,0.0,0.0,0,0,0.0,0.0,0,0.0,0.0,0.0,0.0,0.0,0.0,0,0.0,0.0,0.0,0.0,0.0,0.0,0,0.0,0.0,0,0.0,0.0,0.0,0.0,0.0,0.0,0,0,0,0.0,0,0.0,0.0,0,0,0.0,0,0.0,0.0,0.0,0,0.0,0.0,0.0,0,0,0.0,0.0,0,0.0,0.0,0.0,0,0.0,0.0,0.0,0,0,0,0.0,0.0,0,0.0,0.0,0.0,0,0.0,0.0,0.0,0.0,0.0,0.0,0.0,0.0,0.0,0.0,0.0,0.0,0.0,0.0,0.0,0.0,0.0,0.0,0.0,0.0,0.0,0.0,0.0,0.0,0.0,0.0,0.0,0.0,0.0,0,0.0,0.0,0.0,0.0,0.0,0.0,0.0,0,0.0,0.0,0.0,0.0,0.0,0.0,0.0,0,0.0,0.0,0.0,0.0,0.0,0,0.0,0.0,0.0,0.0,0.0,0,0.0,0.0,0.0,0.0,0,0.0,0.0,0.0,0,0,0,0.0,0.0,0.0,0.0,0.0,0.0,0.0,0.0,0.0,0.0,0.0,0.0,0.0,0.0,0.0,0,0.0,0.0,nan,nan,0.28800000000000003
# 1160,5846,99391,El0Mallawany R.,1987,nan,(TeO2)67.0 (ZnCl2)33.0 ,0.0,0,0.0,0.0,0.0,0.0,0.0,0.0,0.0,0,0,0,0.0,0.0,0,0.0,0.0,0.0,0.0,0.0,0.0,0,0.0,0.0,0.0,0.0,0,0,0.0,0.0,0,0.0,0.0,0.0,0.0,0.0,0.0,0,0.0,0.0,0.0,0.0,0.0,0.0,0,0.0,0.0,0,0.0,0.0,0.0,0.0,0.0,0.0,0,0,0,0.0,0,0.0,0.0,0,0,0.0,0,0.0,0.0,0.0,0,0.0,0.0,0.0,0,0,0.0,0.0,0,0.0,0.0,0.0,0,0.0,0.0,0.0,0,0,0,0.0,0.0,0,0.0,0.0,0.0,0,0.0,0.0,0.0,0.0,0.0,0.0,0.0,0.0,0.0,0.0,0.0,0.0,0.0,0.0,0.0,0.0,0.0,0.0,0.0,0.0,0.0,0.0,0.0,0.0,0.0,0.0,0.0,0.0,0.0,0,0.0,0.0,0.0,0.0,0.0,0.0,0.0,0,0.0,0.0,0.0,0.0,0.0,0.0,0.0,0,0.0,0.0,0.0,0.0,0.0,0,0.0,0.0,0.0,0.0,0.0,0,0.0,67.0,0.0,0.0,0,0.0,0.0,0.0,0,0,0,0.0,0.0,0.0,0.0,0.0,0.0,0.0,0.0,0.0,0.0,0.0,0.0,33.0,0.0,0.0,0,0.0,0.0,39.0,15.13,0.28800000000000003
# 1161,5879,93250,Keshishyan T.N.,1978,nan,(Al2O3)9.1 (B2O3)27.3 (PbO)63.6 ,0.0,0,0.0,9.1,0.0,0.0,0.0,0.0,0.0,0,0,0,0.0,27.3,0,0.0,0.0,0.0,0.0,0.0,0.0,0,0.0,0.0,0.0,0.0,0,0,0.0,0.0,0,0.0,0.0,0.0,0.0,0.0,0.0,0,0.0,0.0,0.0,0.0,0.0,0.0,0,0.0,0.0,0,0.0,0.0,0.0,0.0,0.0,0.0,0,0,0,0.0,0,0.0,0.0,0,0,0.0,0,0.0,0.0,0.0,0,0.0,0.0,0.0,0,0,0.0,0.0,0,0.0,0.0,0.0,0,0.0,0.0,0.0,0,0,0,0.0,0.0,0,0.0,0.0,0.0,0,0.0,0.0,0.0,0.0,0.0,0.0,0.0,0.0,0.0,0.0,0.0,0.0,0.0,0.0,0.0,0.0,0.0,0.0,0.0,0.0,0.0,0.0,0.0,0.0,0.0,63.6,0.0,0.0,0.0,0,0.0,0.0,0.0,0.0,0.0,0.0,0.0,0,0.0,0.0,0.0,0.0,0.0,0.0,0.0,0,0.0,0.0,0.0,0.0,0.0,0,0.0,0.0,0.0,0.0,0.0,0,0.0,0.0,0.0,0.0,0,0.0,0.0,0.0,0,0,0,0.0,0.0,0.0,0.0,0.0,0.0,0.0,0.0,0.0,0.0,0.0,0.0,0.0,0.0,0.0,0,0.0,0.0,43.0,16.69,0.28800000000000003
# 1162,6304,72546,Gurovich E.A.,1979,nan,(BaO)51.0 (P2O5)49.0 ,0.0,0,0.0,0.0,0.0,0.0,0.0,0.0,0.0,0,0,0,0.0,0.0,0,0.0,51.0,0.0,0.0,0.0,0.0,0,0.0,0.0,0.0,0.0,0,0,0.0,0.0,0,0.0,0.0,0.0,0.0,0.0,0.0,0,0.0,0.0,0.0,0.0,0.0,0.0,0,0.0,0.0,0,0.0,0.0,0.0,0.0,0.0,0.0,0,0,0,0.0,0,0.0,0.0,0,0,0.0,0,0.0,0.0,0.0,0,0.0,0.0,0.0,0,0,0.0,0.0,0,0.0,0.0,0.0,0,0.0,0.0,0.0,0,0,0,0.0,0.0,0,0.0,0.0,0.0,0,0.0,0.0,0.0,0.0,0.0,0.0,0.0,0.0,0.0,0.0,0.0,0.0,0.0,0.0,0.0,0.0,0.0,0.0,0.0,0.0,0.0,49.0,0.0,0.0,0.0,0.0,0.0,0.0,0.0,0,0.0,0.0,0.0,0.0,0.0,0.0,0.0,0,0.0,0.0,0.0,0.0,0.0,0.0,0.0,0,0.0,0.0,0.0,0.0,0.0,0,0.0,0.0,0.0,0.0,0.0,0,0.0,0.0,0.0,0.0,0,0.0,0.0,0.0,0,0,0,0.0,0.0,0.0,0.0,0.0,0.0,0.0,0.0,0.0,0.0,0.0,0.0,0.0,0.0,0.0,0,0.0,0.0,45.3,17.6,0.28800000000000003
# 1163,6304,72547,Gurovich E.A.,1979,nan,(BaO)50.0 (P2O5)50.0 ,0.0,0,0.0,0.0,0.0,0.0,0.0,0.0,0.0,0,0,0,0.0,0.0,0,0.0,50.0,0.0,0.0,0.0,0.0,0,0.0,0.0,0.0,0.0,0,0,0.0,0.0,0,0.0,0.0,0.0,0.0,0.0,0.0,0,0.0,0.0,0.0,0.0,0.0,0.0,0,0.0,0.0,0,0.0,0.0,0.0,0.0,0.0,0.0,0,0,0,0.0,0,0.0,0.0,0,0,0.0,0,0.0,0.0,0.0,0,0.0,0.0,0.0,0,0,0.0,0.0,0,0.0,0.0,0.0,0,0.0,0.0,0.0,0,0,0,0.0,0.0,0,0.0,0.0,0.0,0,0.0,0.0,0.0,0.0,0.0,0.0,0.0,0.0,0.0,0.0,0.0,0.0,0.0,0.0,0.0,0.0,0.0,0.0,0.0,0.0,0.0,50.0,0.0,0.0,0.0,0.0,0.0,0.0,0.0,0,0.0,0.0,0.0,0.0,0.0,0.0,0.0,0,0.0,0.0,0.0,0.0,0.0,0.0,0.0,0,0.0,0.0,0.0,0.0,0.0,0,0.0,0.0,0.0,0.0,0.0,0,0.0,0.0,0.0,0.0,0,0.0,0.0,0.0,0,0,0,0.0,0.0,0.0,0.0,0.0,0.0,0.0,0.0,0.0,0.0,0.0,0.0,0.0,0.0,0.0,0,0.0,0.0,45.5,17.7,0.28800000000000003
# 1164,7473,56224,Pronkin A.A.,1980,nan,(BaO)28.57061288 (MgF2)42.85877424 (P2O5)28.57061288 ,0.0,0,0.0,0.0,0.0,0.0,0.0,0.0,0.0,0,0,0,0.0,0.0,0,0.0,28.57061288,0.0,0.0,0.0,0.0,0,0.0,0.0,0.0,0.0,0,0,0.0,0.0,0,0.0,0.0,0.0,0.0,0.0,0.0,0,0.0,0.0,0.0,0.0,0.0,0.0,0,0.0,0.0,0,0.0,0.0,0.0,0.0,0.0,0.0,0,0,0,0.0,0,0.0,0.0,0,0,0.0,0,0.0,0.0,0.0,0,0.0,0.0,0.0,0,0,0.0,0.0,0,0.0,0.0,0.0,0,0.0,0.0,0.0,0,0,0,0.0,0.0,0,42.85877424,0.0,0.0,0,0.0,0.0,0.0,0.0,0.0,0.0,0.0,0.0,0.0,0.0,0.0,0.0,0.0,0.0,0.0,0.0,0.0,0.0,0.0,0.0,0.0,28.57061288,0.0,0.0,0.0,0.0,0.0,0.0,0.0,0,0.0,0.0,0.0,0.0,0.0,0.0,0.0,0,0.0,0.0,0.0,0.0,0.0,0.0,0.0,0,0.0,0.0,0.0,0.0,0.0,0,0.0,0.0,0.0,0.0,0.0,0,0.0,0.0,0.0,0.0,0,0.0,0.0,0.0,0,0,0,0.0,0.0,0.0,0.0,0.0,0.0,0.0,0.0,0.0,0.0,0.0,0.0,0.0,0.0,0.0,0,0.0,0.0,77.0,30.5,0.28800000000000003
# 1165,8649,59749,Matusita K.,1989,nan,(BaF2)31.0 (LaF3)7.0 (ZrF4)62.0 ,0.0,0,0.0,0.0,0.0,0.0,0.0,0.0,0.0,0,0,0,0.0,0.0,0,31.0,0.0,0.0,0.0,0.0,0.0,0,0.0,0.0,0.0,0.0,0,0,0.0,0.0,0,0.0,0.0,0.0,0.0,0.0,0.0,0,0.0,0.0,0.0,0.0,0.0,0.0,0,0.0,0.0,0,0.0,0.0,0.0,0.0,0.0,0.0,0,0,0,0.0,0,0.0,0.0,0,0,0.0,0,0.0,0.0,0.0,0,0.0,0.0,0.0,0,0,0.0,0.0,0,0.0,0.0,0.0,0,7.0,0.0,0.0,0,0,0,0.0,0.0,0,0.0,0.0,0.0,0,0.0,0.0,0.0,0.0,0.0,0.0,0.0,0.0,0.0,0.0,0.0,0.0,0.0,0.0,0.0,0.0,0.0,0.0,0.0,0.0,0.0,0.0,0.0,0.0,0.0,0.0,0.0,0.0,0.0,0,0.0,0.0,0.0,0.0,0.0,0.0,0.0,0,0.0,0.0,0.0,0.0,0.0,0.0,0.0,0,0.0,0.0,0.0,0.0,0.0,0,0.0,0.0,0.0,0.0,0.0,0,0.0,0.0,0.0,0.0,0,0.0,0.0,0.0,0,0,0,0.0,0.0,0.0,0.0,0.0,0.0,0.0,0.0,0.0,0.0,0.0,0.0,0.0,0.0,0.0,0,62.0,0.0,58.9,22.89,0.28800000000000003
# 1166,11123,44818,Matecki M.,1995,nan,(AlF3)3.0 (BaF2)20.0 (LaF3)4.0 (NaF)20.0 (ZrF4)53.0 ,0.0,0,0.0,0.0,3.0,0.0,0.0,0.0,0.0,0,0,0,0.0,0.0,0,20.0,0.0,0.0,0.0,0.0,0.0,0,0.0,0.0,0.0,0.0,0,0,0.0,0.0,0,0.0,0.0,0.0,0.0,0.0,0.0,0,0.0,0.0,0.0,0.0,0.0,0.0,0,0.0,0.0,0,0.0,0.0,0.0,0.0,0.0,0.0,0,0,0,0.0,0,0.0,0.0,0,0,0.0,0,0.0,0.0,0.0,0,0.0,0.0,0.0,0,0,0.0,0.0,0,0.0,0.0,0.0,0,4.0,0.0,0.0,0,0,0,0.0,0.0,0,0.0,0.0,0.0,0,0.0,0.0,0.0,0.0,0.0,0.0,0.0,0.0,0.0,0.0,20.0,0.0,0.0,0.0,0.0,0.0,0.0,0.0,0.0,0.0,0.0,0.0,0.0,0.0,0.0,0.0,0.0,0.0,0.0,0,0.0,0.0,0.0,0.0,0.0,0.0,0.0,0,0.0,0.0,0.0,0.0,0.0,0.0,0.0,0,0.0,0.0,0.0,0.0,0.0,0,0.0,0.0,0.0,0.0,0.0,0,0.0,0.0,0.0,0.0,0,0.0,0.0,0.0,0,0,0,0.0,0.0,0.0,0.0,0.0,0.0,0.0,0.0,0.0,0.0,0.0,0.0,0.0,0.0,0.0,0,53.0,0.0,53.0,21.0,0.28800000000000003
# 1167,12180,137612,Dumbaugh W.H.,1974,0,(Al2O3)2.8 (BeO)22.2 (La2O3)8.3 (MgO)27.8 (SiO2)38.9 ,0.0,0,0.0,2.8,0.0,0.0,0.0,0.0,0.0,0,0,0,0.0,0.0,0,0.0,0.0,0.0,22.2,0.0,0.0,0,0.0,0.0,0.0,0.0,0,0,0.0,0.0,0,0.0,0.0,0.0,0.0,0.0,0.0,0,0.0,0.0,0.0,0.0,0.0,0.0,0,0.0,0.0,0,0.0,0.0,0.0,0.0,0.0,0.0,0,0,0,0.0,0,0.0,0.0,0,0,0.0,0,0.0,0.0,0.0,0,0.0,0.0,0.0,0,0,0.0,0.0,0,0.0,0.0,8.3,0,0.0,0.0,0.0,0,0,0,0.0,0.0,0,0.0,27.8,0.0,0,0.0,0.0,0.0,0.0,0.0,0.0,0.0,0.0,0.0,0.0,0.0,0.0,0.0,0.0,0.0,0.0,0.0,0.0,0.0,0.0,0.0,0.0,0.0,0.0,0.0,0.0,0.0,0.0,0.0,0,0.0,0.0,0.0,0.0,0.0,0.0,0.0,0,0.0,0.0,0.0,0.0,0.0,38.9,0.0,0,0.0,0.0,0.0,0.0,0.0,0,0.0,0.0,0.0,0.0,0.0,0,0.0,0.0,0.0,0.0,0,0.0,0.0,0.0,0,0,0,0.0,0.0,0.0,0.0,0.0,0.0,0.0,0.0,0.0,0.0,0.0,0.0,0.0,0.0,0.0,0,0.0,0.0,137.0,53.18,0.28800000000000003
# 1176,34597,421666,Halimah M.K.,2005,nan,(Ag2O)25.0 (B2O3)26.25 (TeO2)48.75 ,25.0,0,0.0,0.0,0.0,0.0,0.0,0.0,0.0,0,0,0,0.0,26.25,0,0.0,0.0,0.0,0.0,0.0,0.0,0,0.0,0.0,0.0,0.0,0,0,0.0,0.0,0,0.0,0.0,0.0,0.0,0.0,0.0,0,0.0,0.0,0.0,0.0,0.0,0.0,0,0.0,0.0,0,0.0,0.0,0.0,0.0,0.0,0.0,0,0,0,0.0,0,0.0,0.0,0,0,0.0,0,0.0,0.0,0.0,0,0.0,0.0,0.0,0,0,0.0,0.0,0,0.0,0.0,0.0,0,0.0,0.0,0.0,0,0,0,0.0,0.0,0,0.0,0.0,0.0,0,0.0,0.0,0.0,0.0,0.0,0.0,0.0,0.0,0.0,0.0,0.0,0.0,0.0,0.0,0.0,0.0,0.0,0.0,0.0,0.0,0.0,0.0,0.0,0.0,0.0,0.0,0.0,0.0,0.0,0,0.0,0.0,0.0,0.0,0.0,0.0,0.0,0,0.0,0.0,0.0,0.0,0.0,0.0,0.0,0,0.0,0.0,0.0,0.0,0.0,0,0.0,0.0,0.0,0.0,0.0,0,0.0,48.75,0.0,0.0,0,0.0,0.0,0.0,0,0,0,0.0,0.0,0.0,0.0,0.0,0.0,0.0,0.0,0.0,0.0,0.0,0.0,0.0,0.0,0.0,0,0.0,0.0,44.6,17.31,0.28800000000000003
# 1178,2093,110666,State Optical I,1975,STK9,(Al2O3)1.365787479 (B2O3)54.27110429 (CdO)7.062510556 (La2O3)14.34019402 (SiO2)7.738439701 (ZnO)7.862126375 (ZrO2)7.359837579 ,0.0,0,0.0,1.365787479,0.0,0.0,0.0,0.0,0.0,0,0,0,0.0,54.27110429,0,0.0,0.0,0.0,0.0,0.0,0.0,0,0.0,0.0,0.0,0.0,0,0,7.062510556,0.0,0,0.0,0.0,0.0,0.0,0.0,0.0,0,0.0,0.0,0.0,0.0,0.0,0.0,0,0.0,0.0,0,0.0,0.0,0.0,0.0,0.0,0.0,0,0,0,0.0,0,0.0,0.0,0,0,0.0,0,0.0,0.0,0.0,0,0.0,0.0,0.0,0,0,0.0,0.0,0,0.0,0.0,14.34019402,0,0.0,0.0,0.0,0,0,0,0.0,0.0,0,0.0,0.0,0.0,0,0.0,0.0,0.0,0.0,0.0,0.0,0.0,0.0,0.0,0.0,0.0,0.0,0.0,0.0,0.0,0.0,0.0,0.0,0.0,0.0,0.0,0.0,0.0,0.0,0.0,0.0,0.0,0.0,0.0,0,0.0,0.0,0.0,0.0,0.0,0.0,0.0,0,0.0,0.0,0.0,0.0,0.0,7.738439701,0.0,0,0.0,0.0,0.0,0.0,0.0,0,0.0,0.0,0.0,0.0,0.0,0,0.0,0.0,0.0,0.0,0,0.0,0.0,0.0,0,0,0,0.0,0.0,0.0,0.0,0.0,0.0,0.0,0.0,0.0,0.0,0.0,0.0,0.0,0.0,7.862126375,0,0.0,7.359837579,115.0,44.66,0.2875056
# 1179,20857,177509,Homeny J.,1990,nan,(Al2O3)15.9 (MgO)24.12 (Si3N4)2.38 (SiO2)57.6 ,0.0,0,0.0,15.9,0.0,0.0,0.0,0.0,0.0,0,0,0,0.0,0.0,0,0.0,0.0,0.0,0.0,0.0,0.0,0,0.0,0.0,0.0,0.0,0,0,0.0,0.0,0,0.0,0.0,0.0,0.0,0.0,0.0,0,0.0,0.0,0.0,0.0,0.0,0.0,0,0.0,0.0,0,0.0,0.0,0.0,0.0,0.0,0.0,0,0,0,0.0,0,0.0,0.0,0,0,0.0,0,0.0,0.0,0.0,0,0.0,0.0,0.0,0,0,0.0,0.0,0,0.0,0.0,0.0,0,0.0,0.0,0.0,0,0,0,0.0,0.0,0,0.0,24.12,0.0,0,0.0,0.0,0.0,0.0,0.0,0.0,0.0,0.0,0.0,0.0,0.0,0.0,0.0,0.0,0.0,0.0,0.0,0.0,0.0,0.0,0.0,0.0,0.0,0.0,0.0,0.0,0.0,0.0,0.0,0,0.0,0.0,0.0,0.0,0.0,0.0,0.0,0,0.0,0.0,0.0,2.38,0.0,57.6,0.0,0,0.0,0.0,0.0,0.0,0.0,0,0.0,0.0,0.0,0.0,0.0,0,0.0,0.0,0.0,0.0,0,0.0,0.0,0.0,0,0,0,0.0,0.0,0.0,0.0,0.0,0.0,0.0,0.0,0.0,0.0,0.0,0.0,0.0,0.0,0.0,0,0.0,0.0,103.0,40.0,0.2875
# 1180,1705,25782,Makishima A.,1978,nan,(Al2O3)30.0 (La2O3)12.5 (SiO2)30.0 (TiO2)15.0 (Y2O3)12.5 ,0.0,0,0.0,30.0,0.0,0.0,0.0,0.0,0.0,0,0,0,0.0,0.0,0,0.0,0.0,0.0,0.0,0.0,0.0,0,0.0,0.0,0.0,0.0,0,0,0.0,0.0,0,0.0,0.0,0.0,0.0,0.0,0.0,0,0.0,0.0,0.0,0.0,0.0,0.0,0,0.0,0.0,0,0.0,0.0,0.0,0.0,0.0,0.0,0,0,0,0.0,0,0.0,0.0,0,0,0.0,0,0.0,0.0,0.0,0,0.0,0.0,0.0,0,0,0.0,0.0,0,0.0,0.0,12.5,0,0.0,0.0,0.0,0,0,0,0.0,0.0,0,0.0,0.0,0.0,0,0.0,0.0,0.0,0.0,0.0,0.0,0.0,0.0,0.0,0.0,0.0,0.0,0.0,0.0,0.0,0.0,0.0,0.0,0.0,0.0,0.0,0.0,0.0,0.0,0.0,0.0,0.0,0.0,0.0,0,0.0,0.0,0.0,0.0,0.0,0.0,0.0,0,0.0,0.0,0.0,0.0,0.0,30.0,0.0,0,0.0,0.0,0.0,0.0,0.0,0,0.0,0.0,0.0,0.0,0.0,0,0.0,0.0,0.0,0.0,0,15.0,0.0,0.0,0,0,0,0.0,0.0,0.0,0.0,0.0,0.0,0.0,0.0,12.5,0.0,0.0,0.0,0.0,0.0,0.0,0,0.0,0.0,112.0,43.5,0.2873563
# 1181,12654,126252,Petrova V.Z.,1971,nan,(Al2O3)7.584954551 (CaO)30.34053421 (FeO)0.558101733 (MgO)23.16806194 (MnO)1.21100376 (S)1.072003329 (SiO2)35.56332042 (TiO2)0.502020059 ,0.0,0,0.0,7.584954551,0.0,0.0,0.0,0.0,0.0,0,0,0,0.0,0.0,0,0.0,0.0,0.0,0.0,0.0,0.0,0,0.0,0.0,30.34053421,0.0,0,0,0.0,0.0,0,0.0,0.0,0.0,0.0,0.0,0.0,0,0.0,0.0,0.0,0.0,0.0,0.0,0,0.0,0.0,0,0.0,0.0,0.0,0.558101733,0.0,0.0,0,0,0,0.0,0,0.0,0.0,0,0,0.0,0,0.0,0.0,0.0,0,0.0,0.0,0.0,0,0,0.0,0.0,0,0.0,0.0,0.0,0,0.0,0.0,0.0,0,0,0,0.0,0.0,0,0.0,23.16806194,0.0,0,1.21100376,0.0,0.0,0.0,0.0,0.0,0.0,0.0,0.0,0.0,0.0,0.0,0.0,0.0,0.0,0.0,0.0,0.0,0.0,0.0,0.0,0.0,0.0,0.0,0.0,0.0,0.0,0.0,0.0,0,0.0,0.0,0.0,0.0,1.072003329,0.0,0.0,0,0.0,0.0,0.0,0.0,0.0,35.56332042,0.0,0,0.0,0.0,0.0,0.0,0.0,0,0.0,0.0,0.0,0.0,0.0,0,0.0,0.0,0.0,0.0,0,0.502020059,0.0,0.0,0,0,0,0.0,0.0,0.0,0.0,0.0,0.0,0.0,0.0,0.0,0.0,0.0,0.0,0.0,0.0,0.0,0,0.0,0.0,100.0,38.84,0.2873327
# 1182,20857,177511,Homeny J.,1990,nan,(Al2O3)17.49 (MgO)26.54 (Si3N4)7.62 (SiO2)48.35 ,0.0,0,0.0,17.49,0.0,0.0,0.0,0.0,0.0,0,0,0,0.0,0.0,0,0.0,0.0,0.0,0.0,0.0,0.0,0,0.0,0.0,0.0,0.0,0,0,0.0,0.0,0,0.0,0.0,0.0,0.0,0.0,0.0,0,0.0,0.0,0.0,0.0,0.0,0.0,0,0.0,0.0,0,0.0,0.0,0.0,0.0,0.0,0.0,0,0,0,0.0,0,0.0,0.0,0,0,0.0,0,0.0,0.0,0.0,0,0.0,0.0,0.0,0,0,0.0,0.0,0,0.0,0.0,0.0,0,0.0,0.0,0.0,0,0,0,0.0,0.0,0,0.0,26.54,0.0,0,0.0,0.0,0.0,0.0,0.0,0.0,0.0,0.0,0.0,0.0,0.0,0.0,0.0,0.0,0.0,0.0,0.0,0.0,0.0,0.0,0.0,0.0,0.0,0.0,0.0,0.0,0.0,0.0,0.0,0,0.0,0.0,0.0,0.0,0.0,0.0,0.0,0,0.0,0.0,0.0,7.62,0.0,48.35,0.0,0,0.0,0.0,0.0,0.0,0.0,0,0.0,0.0,0.0,0.0,0.0,0,0.0,0.0,0.0,0.0,0,0.0,0.0,0.0,0,0,0,0.0,0.0,0.0,0.0,0.0,0.0,0.0,0.0,0.0,0.0,0.0,0.0,0.0,0.0,0.0,0,0.0,0.0,121.0,47.0,0.287234
# 1184,1709,25801,Sokolowski T.J.,1969,nan,(Al2O3)28.28282887 (CaO)57.575757700000004 (MgO)7.070706717 (SiO2)7.070706717 ,0.0,0,0.0,28.28282887,0.0,0.0,0.0,0.0,0.0,0,0,0,0.0,0.0,0,0.0,0.0,0.0,0.0,0.0,0.0,0,0.0,0.0,57.575757700000004,0.0,0,0,0.0,0.0,0,0.0,0.0,0.0,0.0,0.0,0.0,0,0.0,0.0,0.0,0.0,0.0,0.0,0,0.0,0.0,0,0.0,0.0,0.0,0.0,0.0,0.0,0,0,0,0.0,0,0.0,0.0,0,0,0.0,0,0.0,0.0,0.0,0,0.0,0.0,0.0,0,0,0.0,0.0,0,0.0,0.0,0.0,0,0.0,0.0,0.0,0,0,0,0.0,0.0,0,0.0,7.070706717,0.0,0,0.0,0.0,0.0,0.0,0.0,0.0,0.0,0.0,0.0,0.0,0.0,0.0,0.0,0.0,0.0,0.0,0.0,0.0,0.0,0.0,0.0,0.0,0.0,0.0,0.0,0.0,0.0,0.0,0.0,0,0.0,0.0,0.0,0.0,0.0,0.0,0.0,0,0.0,0.0,0.0,0.0,0.0,7.070706717,0.0,0,0.0,0.0,0.0,0.0,0.0,0,0.0,0.0,0.0,0.0,0.0,0,0.0,0.0,0.0,0.0,0,0.0,0.0,0.0,0,0,0,0.0,0.0,0.0,0.0,0.0,0.0,0.0,0.0,0.0,0.0,0.0,0.0,0.0,0.0,0.0,0,0.0,0.0,109.0,42.38,0.287
# 1185,4038,4643,Yamane M.,1982,nan,(Al2O3)12.547419999999999 (CaO)34.22105 (SiO2)53.23153000000001 ,0.0,0,0.0,12.547419999999999,0.0,0.0,0.0,0.0,0.0,0,0,0,0.0,0.0,0,0.0,0.0,0.0,0.0,0.0,0.0,0,0.0,0.0,34.22105,0.0,0,0,0.0,0.0,0,0.0,0.0,0.0,0.0,0.0,0.0,0,0.0,0.0,0.0,0.0,0.0,0.0,0,0.0,0.0,0,0.0,0.0,0.0,0.0,0.0,0.0,0,0,0,0.0,0,0.0,0.0,0,0,0.0,0,0.0,0.0,0.0,0,0.0,0.0,0.0,0,0,0.0,0.0,0,0.0,0.0,0.0,0,0.0,0.0,0.0,0,0,0,0.0,0.0,0,0.0,0.0,0.0,0,0.0,0.0,0.0,0.0,0.0,0.0,0.0,0.0,0.0,0.0,0.0,0.0,0.0,0.0,0.0,0.0,0.0,0.0,0.0,0.0,0.0,0.0,0.0,0.0,0.0,0.0,0.0,0.0,0.0,0,0.0,0.0,0.0,0.0,0.0,0.0,0.0,0,0.0,0.0,0.0,0.0,0.0,53.23153000000001,0.0,0,0.0,0.0,0.0,0.0,0.0,0,0.0,0.0,0.0,0.0,0.0,0,0.0,0.0,0.0,0.0,0,0.0,0.0,0.0,0,0,0,0.0,0.0,0.0,0.0,0.0,0.0,0.0,0.0,0.0,0.0,0.0,0.0,0.0,0.0,0.0,0,0.0,0.0,93.3,36.2,0.287
# 1186,5149,19193,Nemilov S.V.,1972,nan,(B2O3)97.22 (Na2O)2.78 ,0.0,0,0.0,0.0,0.0,0.0,0.0,0.0,0.0,0,0,0,0.0,97.22,0,0.0,0.0,0.0,0.0,0.0,0.0,0,0.0,0.0,0.0,0.0,0,0,0.0,0.0,0,0.0,0.0,0.0,0.0,0.0,0.0,0,0.0,0.0,0.0,0.0,0.0,0.0,0,0.0,0.0,0,0.0,0.0,0.0,0.0,0.0,0.0,0,0,0,0.0,0,0.0,0.0,0,0,0.0,0,0.0,0.0,0.0,0,0.0,0.0,0.0,0,0,0.0,0.0,0,0.0,0.0,0.0,0,0.0,0.0,0.0,0,0,0,0.0,0.0,0,0.0,0.0,0.0,0,0.0,0.0,0.0,0.0,0.0,0.0,2.78,0.0,0.0,0.0,0.0,0.0,0.0,0.0,0.0,0.0,0.0,0.0,0.0,0.0,0.0,0.0,0.0,0.0,0.0,0.0,0.0,0.0,0.0,0,0.0,0.0,0.0,0.0,0.0,0.0,0.0,0,0.0,0.0,0.0,0.0,0.0,0.0,0.0,0,0.0,0.0,0.0,0.0,0.0,0,0.0,0.0,0.0,0.0,0.0,0,0.0,0.0,0.0,0.0,0,0.0,0.0,0.0,0,0,0,0.0,0.0,0.0,0.0,0.0,0.0,0.0,0.0,0.0,0.0,0.0,0.0,0.0,0.0,0.0,0,0.0,0.0,nan,nan,0.287
# 1187,5154,19243,Nemilov S.V.,1973,nan,(B2O3)71.8 (K2O)28.2 ,0.0,0,0.0,0.0,0.0,0.0,0.0,0.0,0.0,0,0,0,0.0,71.8,0,0.0,0.0,0.0,0.0,0.0,0.0,0,0.0,0.0,0.0,0.0,0,0,0.0,0.0,0,0.0,0.0,0.0,0.0,0.0,0.0,0,0.0,0.0,0.0,0.0,0.0,0.0,0,0.0,0.0,0,0.0,0.0,0.0,0.0,0.0,0.0,0,0,0,0.0,0,0.0,0.0,0,0,0.0,0,0.0,0.0,0.0,0,0.0,0.0,28.2,0,0,0.0,0.0,0,0.0,0.0,0.0,0,0.0,0.0,0.0,0,0,0,0.0,0.0,0,0.0,0.0,0.0,0,0.0,0.0,0.0,0.0,0.0,0.0,0.0,0.0,0.0,0.0,0.0,0.0,0.0,0.0,0.0,0.0,0.0,0.0,0.0,0.0,0.0,0.0,0.0,0.0,0.0,0.0,0.0,0.0,0.0,0,0.0,0.0,0.0,0.0,0.0,0.0,0.0,0,0.0,0.0,0.0,0.0,0.0,0.0,0.0,0,0.0,0.0,0.0,0.0,0.0,0,0.0,0.0,0.0,0.0,0.0,0,0.0,0.0,0.0,0.0,0,0.0,0.0,0.0,0,0,0,0.0,0.0,0.0,0.0,0.0,0.0,0.0,0.0,0.0,0.0,0.0,0.0,0.0,0.0,0.0,0,0.0,0.0,40.2,15.65,0.287
# 1188,6031,152824,Stokowski S.E.,1981,nan,(Al2O3)5.098019711 (AlF3)17.51930483 (BaF2)11.08955997 (CaF2)15.17939768 (LiF)11.60953933 (MgF2)6.4167453839999995 (NaF)0.561277728 (NdF3)0.935462881 (P2O5)9.681561836 (SrF2)21.90913065 ,0.0,0,0.0,5.098019711,17.51930483,0.0,0.0,0.0,0.0,0,0,0,0.0,0.0,0,11.08955997,0.0,0.0,0.0,0.0,0.0,0,0.0,15.17939768,0.0,0.0,0,0,0.0,0.0,0,0.0,0.0,0.0,0.0,0.0,0.0,0,0.0,0.0,0.0,0.0,0.0,0.0,0,0.0,0.0,0,0.0,0.0,0.0,0.0,0.0,0.0,0,0,0,0.0,0,0.0,0.0,0,0,0.0,0,0.0,0.0,0.0,0,0.0,0.0,0.0,0,0,0.0,0.0,0,0.0,0.0,0.0,0,0.0,0.0,0.0,0,0,0,0.0,11.60953933,0,6.4167453839999995,0.0,0.0,0,0.0,0.0,0.0,0.0,0.0,0.0,0.0,0.0,0.0,0.0,0.561277728,0.0,0.0,0.0,0.0,0.935462881,0.0,0.0,0.0,0.0,0.0,9.681561836,0.0,0.0,0.0,0.0,0.0,0.0,0.0,0,0.0,0.0,0.0,0.0,0.0,0.0,0.0,0,0.0,0.0,0.0,0.0,0.0,0.0,0.0,0,0.0,0.0,0.0,0.0,0.0,0,21.90913065,0.0,0.0,0.0,0.0,0,0.0,0.0,0.0,0.0,0,0.0,0.0,0.0,0,0,0,0.0,0.0,0.0,0.0,0.0,0.0,0.0,0.0,0.0,0.0,0.0,0.0,0.0,0.0,0.0,0,0.0,0.0,78.7,30.6,0.287
