Repository: jacobergzhou/Poisson-Ratio

File: Poisson_data_cleaned_06212019.csv (part 16 of 58)
,Code,Glass #,Author,Year,Trademark,Ag2O,AgI,Al,Al2O3,AlF3,AlN,As,As2O3,As2O5,As2S3,As2Se3,AsSe,B,B2O3,BaCl2,BaF2,BaO,BeF2,BeO,Bi2O3,BiCl3,Br,Ca,CaF2,CaO,Cd,CdCl2,CdF2,CdO,Ce2O3,CeF3,CeO2,Cl,Co3O4,CoO,Cr2O3,Cs2O,CsCl,CsF,Cu2O,CuO,Dy2O3,Er,Er2O3,ErF3,Eu,Eu2O3,EuF3,F,Fe,Fe2O3,FeO,Ga,Ga2O3,Ga2S3,Ga2Se3,GaF3,Gd2O3,GdF3,Ge,GeO2,GeS2,GeSe2,H2O,HfF4,HfO2,Hg,Ho2O3,I,InF3,K,K2O,K2S,K2SO4,KBr,KCl,KF,KHF2,La,La2O3,La2S3,LaF3,Li,Li2O,Li2S,Li2SO4,LiBr,LiCl,LiF,LiI,MgF2,MgO,Mn2O3,MnF2,MnO,MnO2,MoO2,MoO3,N,Na,Na2O,Na2S,Na2SO4,NaCl,NaF,NaPO3,Nb2O5,Nd,Nd2O3,NdF3,NH4NO3,NiO,O,OH,P,P2O5,Pb,PbCl2,PbF2,PbO,PdO,Pr2O3,Pr6O11,PrF3,Rb2O,RbF,Rh2O3,RuO2,S,Sb,Sb2O3,Sb2S3,Sc2O3,Se,Si,Si3N4,SiC,SiO2,Sm2O3,Sn,SnO,SnO2,SO2,SO3,Sr,SrCl2,SrF2,SrO,Ta2O3,Ta2O5,Tb2O3,TbF3,Te,TeO2,Th,ThF4,ThO2,TiO2,Tl,Tl2O,Tl2Se,TlSe,Tm2O3,U,U3O8,UO2,V,V2O5,VO6,WO3,Y,Y2O3,Yb2O3,YbF3,YF3,ZnCl2,ZnF2,ZnO,ZnSO4,ZrF4,ZrO2,Young's modulus E (GPa),Shear modulus G (GPa),Poisson's ratio v
# 1399,34770,419180,Gaafar M.S.,2009,,0,0,0,0,0,0,0,0,0,0,0,0,0,80,0,0,0,0,0,0,0,0,0,0,0,0,0,0,0,0,0,0,0,0,0,0,0,0,0,0,0,0,0,0,0,0,0,0,0,0,0,0,0,0,0,0,0,0,0,0,0,0,0,0,0,0,0,0,0,0,0,0,0,0,0,0,0,0,0,0,0,0,0,20,0,0,0,0,0,0,0,0,0,0,0,0,0,0,0,0,0,0,0,0,0,0,0,0,0,0,0,0,0,0,0,0,0,0,0,0,0,0,0,0,0,0,0,0,0,0,0,0,0,0,0,0,0,0,0,0,0,0,0,0,0,0,0,0,0,0,0,0,0,0,0,0,0,0,0,0,0,0,0,0,0,0,0,0,0,0,0,0,0,0,0,0,0,0,0,0,0,57.4,22.43,0.281
# 1400,35142,423420,Fukawa Y.,2008,,0,0,0,0,0,0,0,0,0,0,0,0,0,94,0,0,0,0,0,0,0,0,0,0,0,0,0,0,0,0,0,0,0,0,0,0,0,0,0,0,0,0,0,0,0,0,0,0,0,0,0,0,0,0,0,0,0,0,0,0,0,0,0,0,0,0,0,0,0,0,0,0,0,0,0,0,0,0,0,0,0,0,0,6,0,0,0,0,0,0,0,0,0,0,0,0,0,0,0,0,0,0,0,0,0,0,0,0,0,0,0,0,0,0,0,0,0,0,0,0,0,0,0,0,0,0,0,0,0,0,0,0,0,0,0,0,0,0,0,0,0,0,0,0,0,0,0,0,0,0,0,0,0,0,0,0,0,0,0,0,0,0,0,0,0,0,0,0,0,0,0,0,0,0,0,0,0,0,0,0,0,25,10,0.281
# 1401,37969,448772,Gaafar M.S.,2011,,0,0,0,0,0,0,0,0,0,0,0,0,0,0,0,0,0,0,0,0,0,0,0,0,0,0,0,0,0,0,0,0,0,0,0,0,0,0,0,0,0,0,0,0,0,0,0,0,0,0,0,0,0,0,0,0,0,0,0,0,0,0,0,0,0,0,0,0,0,0,0,0,0,0,0,0,0,0,0,0,0,0,0,0,0,0,0,0,0,0,0,0,0,0,0,0,0,0,0,0,0,0,0,0,0,0,10,0,0,0,0,0,0,0,0,0,0,0,0,0,0,0,0,0,0,0,0,0,0,0,0,0,0,0,0,0,0,0,0,0,0,0,0,0,0,0,0,0,0,0,0,0,0,90,0,0,0,0,0,0,0,0,0,0,0,0,0,0,0,0,0,0,0,0,0,0,0,0,0,0,0,,,0.281
# 1402,37969,448777,Gaafar M.S.,2011,,0,0,0,0,0,0,0,0,0,0,0,0,0,0,0,0,0,0,0,0,0,0,0,0,0,0,0,0,0,0,0,0,0,0,0,0,0,0,0,0,0,0,0,0,0,0,0,0,0,0,0,0,0,0,0,0,0,0,0,0,0,0,0,0,0,0,0,0,0,0,0,0,0,0,0,0,0,0,0,0,0,0,0,0,0,0,0,0,0,0,0,0,0,0,0,0,0,0,0,0,0,0,0,0,0,0,20,0,0,0,0,0,0,0,0,0,0,0,0,10,0,0,0,0,0,0,0,0,0,0,0,0,0,0,0,0,0,0,0,0,0,0,0,0,0,0,0,0,0,0,0,0,0,70,0,0,0,0,0,0,0,0,0,0,0,0,0,0,0,0,0,0,0,0,0,0,0,0,0,0,0,,,0.281
# 1403,38267,450320,Rouxel T.,2005,,0,0,6.4,0,0,0,0,0,0,0,0,0,0,0,0,0,0,0,0,0,0,0,16.8,0,0,0,0,0,0,0,0,0,0,0,0,0,0,0,0,0,0,0,0,0,0,0,0,0,0,0,0,0,0,0,0,0,0,0,0,0,0,0,0,0,0,0,0,0,0,0,0,0,0,0,0,0,0,0,0,0,0,0,0,0,0,0,0,0,0,0,0,0,0,0,0,0,0,0,0,0,0,0,0,0,0,0,0,0,0,0,0,0,60,0,0,0,0,0,0,0,0,0,0,0,0,0,0,0,0,0,0,0,0,0,16.8,0,0,0,0,0,0,0,0,0,0,0,0,0,0,0,0,0,0,0,0,0,0,0,0,0,0,0,0,0,0,0,0,0,0,0,0,0,0,0,0,0,0,0,0,0,0,96,37.47,0.281
# 1404,39791,466036,Azianty S.,2012,,0,0,0,0,0,0,0,0,0,0,0,0,0,0,0,0,0,0,0,0,0,0,0,0,0,0,0,0,0,0,0,0,0,0,0,0,0,0,0,0,0,0,0,0,0,0,0,0,0,0,0,0,0,0,0,0,0,0,0,0,0,0,0,0,0,0,0,0,0,0,0,0,0,0,0,0,0,0,0,0,0,0,0,0,0,0,0,0,0,0,0,0,0,0,0,0,0,0,0,0,0,0,0,0,0,0,0,0,0,0,0,0,0,0,0,0,0,0,0,0,0,0,0,0,0,0,0,0,0,0,0,0,0,0,0,0,0,0,0,0,0,0,0,0,0,0,0,0,0,0,0,0,0,80,0,0,0,0,0,0,0,0,0,0,0,0,0,0,0,0,0,0,0,0,0,0,0,20,0,0,0,53.3,20.8,0.281
# 1405,7459,56017,Kodama M.,1994,,0,0,0,0,0,0,0,0,0,0,0,0,0,80,0,0,0,0,0,0,0,0,0,0,0,0,0,0,0,0,0,0,0,0,0,0,0,0,0,0,0,0,0,0,0,0,0,0,0,0,0,0,0,0,0,0,0,0,0,0,0,0,0,0,0,0,0,0,0,0,0,0,0,0,0,0,0,0,0,0,0,0,0,20,0,0,0,0,0,0,0,0,0,0,0,0,0,0,0,0,0,0,0,0,0,0,0,0,0,0,0,0,0,0,0,0,0,0,0,0,0,0,0,0,0,0,0,0,0,0,0,0,0,0,0,0,0,0,0,0,0,0,0,0,0,0,0,0,0,0,0,0,0,0,0,0,0,0,0,0,0,0,0,0,0,0,0,0,0,0,0,0,0,0,0,0,0,0,0,0,0,57.9,22.6,0.2809735
# 1406,7802,74016,Takahashi K.,1983,,0,0,0,0,0,0,0,0,0,0,0,0,0,90,0,0,0,0,0,0,0,0,0,0,0,0,0,0,0,0,0,0,0,0,0,0,0,0,0,0,0,0,0,0,0,0,0,0,0,0,0,0,0,0,0,0,0,0,0,0,0,0,0,0,0,0,0,0,0,0,0,0,0,0,0,0,0,0,0,0,0,0,0,0,0,0,0,0,0,0,0,0,0,0,0,0,0,0,0,0,10,0,0,0,0,0,0,0,0,0,0,0,0,0,0,0,0,0,0,0,0,0,0,0,0,0,0,0,0,0,0,0,0,0,0,0,0,0,0,0,0,0,0,0,0,0,0,0,0,0,0,0,0,0,0,0,0,0,0,0,0,0,0,0,0,0,0,0,0,0,0,0,0,0,0,0,0,0,0,0,0,29.2,11.4,0.2807018
# 1407,17460,183302,Rabukhin A.I.,1986,,0,0,0,4.61,0,0,0,0,0,0,0,0,0,0,0,0,0,0,0,10.34,0,0,0,0,0,0,0,0,0,0,0,0,0,0,0,0,0,0,0,0,0,0,0,0,0,0,0,0,0,0,0,0,0,0,0,0,0,0,0,0,37.26,0,0,0,0,0,0,0,0,0,0,0,0,0,0,0,0,0,0,0,0,0,0,0,0,0,0,0,0,0,0,0,0,0,0,0,0,0,0,0,0,0,0,0,0,0,0,0,0,0,0,0,0,0,0,0,0,0,0,47.79,0,0,0,0,0,0,0,0,0,0,0,0,0,0,0,0,0,0,0,0,0,0,0,0,0,0,0,0,0,0,0,0,0,0,0,0,0,0,0,0,0,0,0,0,0,0,0,0,0,0,0,0,0,0,0,0,0,0,0,0,0,49.4,19.29,0.2804562
# 1408,7802,74020,Takahashi K.,1983,,0,0,0,0,0,0,0,0,0,0,0,0,0,70,0,0,0,0,0,0,0,0,0,0,0,0,0,0,0,0,0,0,0,0,0,0,0,0,0,0,0,0,0,0,0,0,0,0,0,0,0,0,0,0,0,0,0,0,0,0,0,0,0,0,0,0,0,0,0,0,0,0,0,0,0,0,0,0,0,0,0,0,0,0,0,0,0,0,0,0,0,0,0,0,0,0,0,0,0,0,30,0,0,0,0,0,0,0,0,0,0,0,0,0,0,0,0,0,0,0,0,0,0,0,0,0,0,0,0,0,0,0,0,0,0,0,0,0,0,0,0,0,0,0,0,0,0,0,0,0,0,0,0,0,0,0,0,0,0,0,0,0,0,0,0,0,0,0,0,0,0,0,0,0,0,0,0,0,0,0,0,47.8,18.67,0.2801285
# 1409,213,20061,Polukhin V.N.,1983,,0,0,0,0,0,0,0,0,0,0,0,0,0,0,0,0,0,0,0,0,0,0,0,0,0,0,0,0,0,0,0,0,0,0,0,0,0,0,0,0,0,0,0,0,0,0,0,0,0,0,0,0,0,0,0,0,0,0,0,0,55.99104336,0,0,0,0,0,0,0,0,0,0,0,0,0,0,0,0,0,0,0,0,0,0,0,0,0,0,0,0,0,0,0,0,0,0,0,0,0,0,0,7.894737474,0,0,0,0,0,0,0,0,0,0,0,0,0,0,0,0,0,0,0,0,0,0,0,0,0,0,0,0,0,0,0,0,0,0,0,0,7.894737474,0,0,0,0,0,0,0,0,0,0,0,0,0,0,0,0,0,0,0,0,0,0,0,0,0,0,0,0,0,0,0,0,0,0,0,0,0,0,0,28.21948169,0,0,0,68.5,26.7,0.28
# 1410,3097,240,Nemilov S.V.,1973,,0,0,0,0,0,0,0,0,0,0,0,0,0,0,0,0,0,0,0,0,0,0,0,0,0,0,0,0,0,0,0,0,0,0,0,0,0,0,0,0,0,0,0,0,0,0,0,0,0,0,0,0,0,0,0,0,0,0,0,0,0,0,0,0,0,0,0,0,0,0,0,0,0,0,0,0,0,0,0,0,0,0,0,0,0,0,0,0,0,0,0,0,0,0,0,0,0,0,0,0,0,0,0,0,0,0,0,0,0,0,0,0,0,0,0,0,0,0,0,0,0,0,0,0,0,0,0,0,0,0,0,0,0,0,0,0,0,48.38,0,0,0,0,0,0,0,0,0,0,0,0,0,0,0,0,0,0,0,0,0,51.62,0,0,0,0,0,0,0,0,0,0,0,0,0,0,0,0,0,0,0,0,0,22,8.779,0.28
# 1411,3497,7665,Soga N.,1976,,0,0,0,0,0,0,0,0,0,0,0,0,0,0,0,0,37.5,0,0,0,0,0,0,0,0,0,0,0,0,0,0,0,0,0,0,0,0,0,0,0,0,0,0,0,0,0,0,0,0,0,0,0,0,0,0,0,0,0,0,0,0,0,0,0,0,0,0,0,0,0,0,0,0,0,0,0,0,0,0,0,0,0,0,0,0,0,0,0,0,0,0,12.5,0,0,0,0,0,0,0,0,0,0,0,0,0,0,0,0,0,0,0,0,0,0,0,0,0,0,0,0,0,0,0,0,0,0,0,0,0,0,0,0,0,0,0,0,0,50,0,0,0,0,0,0,0,0,0,0,0,0,0,0,0,0,0,0,0,0,0,0,0,0,0,0,0,0,0,0,0,0,0,0,0,0,0,0,0,0,0,0,0,71.3,27.88,0.28
# 1412,5149,19209,Nemilov S.V.,1972,,0,0,0,0,0,0,0,0,0,0,0,0,0,67.5,0,0,0,0,0,0,0,0,0,0,0,0,0,0,0,0,0,0,0,0,0,0,0,0,0,0,0,0,0,0,0,0,0,0,0,0,0,0,0,0,0,0,0,0,0,0,0,0,0,0,0,0,0,0,0,0,0,0,0,0,0,0,0,0,0,0,0,0,0,0,0,0,0,0,0,0,0,0,0,0,0,0,0,0,0,0,32.5,0,0,0,0,0,0,0,0,0,0,0,0,0,0,0,0,0,0,0,0,0,0,0,0,0,0,0,0,0,0,0,0,0,0,0,0,0,0,0,0,0,0,0,0,0,0,0,0,0,0,0,0,0,0,0,0,0,0,0,0,0,0,0,0,0,0,0,0,0,0,0,0,0,0,0,0,0,0,0,0,,,0.28
# 1413,5832,92836,Rao K.J.,1986,,0,0,0,0,0,0,0,0,0,0,0,0,0,0,0,0,0,0,0,0,0,0,0,0,0,0,0,0,0,0,0,0,0,0,0,0,0,0,0,0,0,0,0,0,0,0,0,0,0,0,0,0,0,0,0,0,0,0,0,0,0,0,0,0,0,0,0,0,0,0,0,0,0,0,0,0,0,0,0,0,0,0,0,0,0,0,0,0,0,0,0,0,0,0,0,0,0,60,0,0,20,0,0,0,0,0,0,0,0,0,0,0,0,0,0,20,0,0,0,0,0,0,0,0,0,0,0,0,0,0,0,0,0,0,0,0,0,0,0,0,0,0,0,0,0,0,0,0,0,0,0,0,0,0,0,0,0,0,0,0,0,0,0,0,0,0,0,0,0,0,0,0,0,0,0,0,0,0,0,0,0,43,16.8,0.28
# 1414,5832,92849,Rao K.J.,1986,,0,0,0,0,0,0,0,0,0,0,0,0,0,0,0,0,0,0,0,0,0,0,0,0,0,0,0,0,0,0,0,0,0,0,0,0,0,0,0,0,0,0,0,0,0,0,0,0,0,0,0,0,0,0,0,0,0,0,0,0,0,0,0,0,0,0,0,0,0,0,0,30,0,0,0,0,0,0,0,0,0,0,0,0,0,0,0,0,0,0,0,0,0,0,0,0,0,30,0,0,0,0,0,0,0,0,0,0,0,0,0,0,0,0,0,40,0,0,0,0,0,0,0,0,0,0,0,0,0,0,0,0,0,0,0,0,0,0,0,0,0,0,0,0,0,0,0,0,0,0,0,0,0,0,0,0,0,0,0,0,0,0,0,0,0,0,0,0,0,0,0,0,0,0,0,0,0,0,0,0,0,31.1,12.2,0.28
# 1415,5832,52362,Rao K.J.,1986,,0,0,0,0,0,0,0,0,0,0,0,0,0,0,0,0,0,0,0,0,0,0,0,0,0,0,0,0,0,0,0,0,0,0,0,0,0,0,0,0,0,0,0,0,0,0,0,0,0,0,0,0,0,0,0,0,0,0,0,0,0,0,0,0,0,0,0,0,0,0,0,25,0,0,0,0,0,0,0,0,0,0,0,0,0,0,0,0,0,0,0,0,0,0,0,0,0,20,0,0,15,0,0,0,0,0,0,0,0,0,0,0,0,0,0,40,0,0,0,0,0,0,0,0,0,0,0,0,0,0,0,0,0,0,0,0,0,0,0,0,0,0,0,0,0,0,0,0,0,0,0,0,0,0,0,0,0,0,0,0,0,0,0,0,0,0,0,0,0,0,0,0,0,0,0,0,0,0,0,0,0,34.6,13.54,0.28
# 1416,5832,52363,Rao K.J.,1986,,0,0,0,0,0,0,0,0,0,0,0,0,0,0,0,0,0,0,0,0,0,0,0,0,0,0,0,0,0,0,0,0,0,0,0,0,0,0,0,0,0,0,0,0,0,0,0,0,0,0,0,0,0,0,0,0,0,0,0,0,0,0,0,0,0,0,0,0,0,0,0,20,0,0,0,0,0,0,0,0,0,0,0,0,0,0,0,0,0,0,0,0,0,0,0,0,0,20,0,0,20,0,0,0,0,0,0,0,0,0,0,0,0,0,0,40,0,0,0,0,0,0,0,0,0,0,0,0,0,0,0,0,0,0,0,0,0,0,0,0,0,0,0,0,0,0,0,0,0,0,0,0,0,0,0,0,0,0,0,0,0,0,0,0,0,0,0,0,0,0,0,0,0,0,0,0,0,0,0,0,0,36.1,14.2,0.28
# 1417,5832,52364,Rao K.J.,1986,,0,0,0,0,0,0,0,0,0,0,0,0,0,0,0,0,0,0,0,0,0,0,0,0,0,0,0,0,0,0,0,0,0,0,0,0,0,0,0,0,0,0,0,0,0,0,0,0,0,0,0,0,0,0,0,0,0,0,0,0,0,0,0,0,0,0,0,0,0,0,0,15,0,0,0,0,0,0,0,0,0,0,0,0,0,0,0,0,0,0,0,0,0,0,0,0,0,20,0,0,25,0,0,0,0,0,0,0,0,0,0,0,0,0,0,40,0,0,0,0,0,0,0,0,0,0,0,0,0,0,0,0,0,0,0,0,0,0,0,0,0,0,0,0,0,0,0,0,0,0,0,0,0,0,0,0,0,0,0,0,0,0,0,0,0,0,0,0,0,0,0,0,0,0,0,0,0,0,0,0,0,37.5,14.6,0.28
# 1418,5832,52365,Rao K.J.,1986,,0,0,0,0,0,0,0,0,0,0,0,0,0,0,0,0,0,0,0,0,0,0,0,0,0,0,0,0,0,0,0,0,0,0,0,0,0,0,0,0,0,0,0,0,0,0,0,0,0,0,0,0,0,0,0,0,0,0,0,0,0,0,0,0,0,0,0,0,0,0,0,10,0,0,0,0,0,0,0,0,0,0,0,0,0,0,0,0,0,0,0,0,0,0,0,0,0,20,0,0,30,0,0,0,0,0,0,0,0,0,0,0,0,0,0,40,0,0,0,0,0,0,0,0,0,0,0,0,0,0,0,0,0,0,0,0,0,0,0,0,0,0,0,0,0,0,0,0,0,0,0,0,0,0,0,0,0,0,0,0,0,0,0,0,0,0,0,0,0,0,0,0,0,0,0,0,0,0,0,0,0,38.4,15,0.28
# 1419,5832,52366,Rao K.J.,1986,,0,0,0,0,0,0,0,0,0,0,0,0,0,0,0,0,0,0,0,0,0,0,0,0,0,0,0,0,0,0,0,0,0,0,0,0,0,0,0,0,0,0,0,0,0,0,0,0,0,0,0,0,0,0,0,0,0,0,0,0,0,0,0,0,0,0,0,0,0,0,0,5,0,0,0,0,0,0,0,0,0,0,0,0,0,0,0,0,0,0,0,0,0,0,0,0,0,20,0,0,35,0,0,0,0,0,0,0,0,0,0,0,0,0,0,40,0,0,0,0,0,0,0,0,0,0,0,0,0,0,0,0,0,0,0,0,0,0,0,0,0,0,0,0,0,0,0,0,0,0,0,0,0,0,0,0,0,0,0,0,0,0,0,0,0,0,0,0,0,0,0,0,0,0,0,0,0,0,0,0,0,39,15.3,0.28
# 1420,5832,52370,Rao K.J.,1986,,0,0,0,0,0,0,0,0,0,0,0,0,0,0,0,0,0,0,0,0,0,0,0,0,0,0,0,0,0,0,0,0,0,0,0,0,0,0,0,0,0,0,0,0,0,0,0,0,0,0,0,0,0,0,0,0,0,0,0,0,0,0,0,0,0,0,0,0,0,0,0,30,0,0,0,0,0,0,0,0,0,0,0,10,0,0,0,0,0,0,0,0,0,0,0,0,0,20,0,0,0,0,0,0,0,0,0,0,0,0,0,0,0,0,0,40,0,0,0,0,0,0,0,0,0,0,0,0,0,0,0,0,0,0,0,0,0,0,0,0,0,0,0,0,0,0,0,0,0,0,0,0,0,0,0,0,0,0,0,0,0,0,0,0,0,0,0,0,0,0,0,0,0,0,0,0,0,0,0,0,0,33.5,13,0.28
# 1421,5833,92854,Damodaran K.V.,1989,,0,0,0,0,0,0,0,0,0,0,0,0,0,0,0,0,0,0,0,0,0,0,0,0,0,0,0,0,0,0,0,0,0,0,0,0,0,0,0,0,0,0,0,0,0,0,0,0,0,0,0,0,0,0,0,0,0,0,0,0,0,0,0,0,0,0,0,0,0,0,0,30,0,0,0,0,0,0,0,0,0,0,0,0,0,0,0,0,0,0,0,0,0,0,0,0,0,0,0,0,0,0,0,0,0,0,0,0,0,0,0,0,0,0,0,20,0,0,0,0,0,0,0,0,0,0,0,0,0,0,0,0,0,0,0,0,0,0,0,0,0,0,0,0,0,0,0,0,0,0,0,0,0,0,0,0,0,0,0,0,0,0,0,0,0,0,0,0,0,50,0,0,0,0,0,0,0,0,0,0,0,40.7,15.9,0.28
# 1422,6172,90301,Nemilov S.V.,1973,,0,0,0,0,0,0,0,0,0,0,0,0,0,0,0,0,0,0,0,0,0,0,0,0,0,0,0,0,0,0,0,0,0,0,0,0,0,0,0,0,0,0,0,0,0,0,0,0,0,0,0,0,0,0,0,0,0,0,0,0,60,0,0,0,0,0,0,0,0,0,0,0,0,0,0,0,0,0,0,20,0,0,0,0,0,0,0,0,0,0,0,0,0,0,0,0,0,0,0,0,0,0,0,0,0,0,0,0,0,0,0,0,0,0,0,0,0,0,0,0,0,0,0,0,0,0,0,0,0,0,0,0,0,0,0,0,0,0,0,0,0,0,0,0,0,0,0,0,0,20,0,0,0,0,0,0,0,0,0,0,0,0,0,0,0,0,0,0,0,0,0,0,0,0,0,0,0,0,0,0,0,105,41.16,0.28
# 1423,6337,72727,Levenberg V.A.,1979,,0,0,0,0,0,0,0,0,0,0,0,0,0,0,0,0,0,0,0,0,0,0,0,0,0,0,0,0,0,0,0,0,0,0,0,0,0,0,0,0,0,0,0,0,0,0,0,0,0,0,0,0,0,0,0,0,0,0,0,0,0,0,0,0,0,0,0,0,0,0,0,0,0,0,0,0,0,0,0,0,0,0,0,0,0,0,0,0,0,0,0,0,0,0,0,0,0,0,0,0,0,0,0,0,0,0,0,0,0,0,0,0,0,0,0,75,0,0,0,0,0,0,0,0,0,0,0,0,0,0,0,0,0,0,0,0,0,0,25,0,0,0,0,0,0,0,0,0,0,0,0,0,0,0,0,0,0,0,0,0,0,0,0,0,0,0,0,0,0,0,0,0,0,0,0,0,0,0,0,0,0,58.8,22.96,0.28
# 1424,6337,72728,Levenberg V.A.,1979,,0,0,0,0,0,0,0,0,0,0,0,0,0,0,0,0,0,0,0,0,0,0,0,0,0,0,0,0,0,0,0,0,0,0,0,0,0,0,0,0,0,0,0,0,0,0,25,0,0,0,0,0,0,0,0,0,0,0,0,0,0,0,0,0,0,0,0,0,0,0,0,0,0,0,0,0,0,0,0,0,0,0,0,0,0,0,0,0,0,0,0,0,0,0,0,0,0,0,0,0,0,0,0,0,0,0,0,0,0,0,0,0,0,0,0,75,0,0,0,0,0,0,0,0,0,0,0,0,0,0,0,0,0,0,0,0,0,0,0,0,0,0,0,0,0,0,0,0,0,0,0,0,0,0,0,0,0,0,0,0,0,0,0,0,0,0,0,0,0,0,0,0,0,0,0,0,0,0,0,0,0,60.8,23.75,0.28
# 1425,6337,72731,Levenberg V.A.,1979,,0,0,0,0,0,0,0,0,0,0,0,0,0,0,0,0,0,0,0,0,0,0,0,0,0,0,0,0,0,0,0,0,0,0,0,0,0,0,0,0,0,25,0,0,0,0,0,0,0,0,0,0,0,0,0,0,0,0,0,0,0,0,0,0,0,0,0,0,0,0,0,0,0,0,0,0,0,0,0,0,0,0,0,0,0,0,0,0,0,0,0,0,0,0,0,0,0,0,0,0,0,0,0,0,0,0,0,0,0,0,0,0,0,0,0,75,0,0,0,0,0,0,0,0,0,0,0,0,0,0,0,0,0,0,0,0,0,0,0,0,0,0,0,0,0,0,0,0,0,0,0,0,0,0,0,0,0,0,0,0,0,0,0,0,0,0,0,0,0,0,0,0,0,0,0,0,0,0,0,0,0,60.3,23.55,0.28
# 1426,6553,37734,Komarova N.V.,1991,,0,0,0,0,0,0,0,0,0,0,0,0,0,0,0,0,35.6,0,0,0,0,0,0,0,0,0,0,0,0,0,0,0,0,0,0,0,0,0,0,0,0,0,0,0,0,0,0,0,0,0,0,0,0,0,0,0,0,0,0,0,0,0,0,0,0,0,0,0,0,0,0,0,0,0,0,0,0,0,0,0,0,0,0,0,0,0,0,0,0,0,0,0,0,0,0,0,0,0,0,0,0,0,0,0,0,0,0,0,0,0,0,0,0,0,0,64.4,0,0,0,0,0,0,0,0,0,0,0,0,0,0,0,0,0,0,0,0,0,0,0,0,0,0,0,0,0,0,0,0,0,0,0,0,0,0,0,0,0,0,0,0,0,0,0,0,0,0,0,0,0,0,0,0,0,0,0,0,0,0,0,0,0,36.6,14.32,0.28
# 1427,6553,37737,Komarova N.V.,1991,,0,0,0,0,0,0,0,0,0,0,0,0,0,0,0,0,40.4,0,0,0,0,0,0,0,0,0,0,0,0,0,0,0,0,0,0,0,0,0,0,0,0,0,0,0,0,0,0,0,0,0,0,0,0,0,0,0,0,0,0,0,0,0,0,0,0,0,0,0,0,0,0,0,0,0,0,0,0,0,0,0,0,0,0,0,0,0,0,0,0,0,0,0,0,0,0,0,0,0,0,0,0,0,0,0,0,0,0,0,0,0,0,0,0,0,0,59.6,0,0,0,0,0,0,0,0,0,0,0,0,0,0,0,0,0,0,0,0,0,0,0,0,0,0,0,0,0,0,0,0,0,0,0,0,0,0,0,0,0,0,0,0,0,0,0,0,0,0,0,0,0,0,0,0,0,0,0,0,0,0,0,0,0,38.4,15,0.28
# 1428,6553,37738,Komarova N.V.,1991,,0,0,0,0,0,0,0,0,0,0,0,0,0,0,0,0,42.4,0,0,0,0,0,0,0,0,0,0,0,0,0,0,0,0,0,0,0,0,0,0,0,0,0,0,0,0,0,0,0,0,0,0,0,0,0,0,0,0,0,0,0,0,0,0,0,0,0,0,0,0,0,0,0,0,0,0,0,0,0,0,0,0,0,0,0,0,0,0,0,0,0,0,0,0,0,0,0,0,0,0,0,0,0,0,0,0,0,0,0,0,0,0,0,0,0,0,57.6,0,0,0,0,0,0,0,0,0,0,0,0,0,0,0,0,0,0,0,0,0,0,0,0,0,0,0,0,0,0,0,0,0,0,0,0,0,0,0,0,0,0,0,0,0,0,0,0,0,0,0,0,0,0,0,0,0,0,0,0,0,0,0,0,0,39.9,15.59,0.28
# 1429,6692,39227,Gurjev N.V.,1983,,0,0,0,0,0,0,0,0,0,0,0,0,0,0,0,0,0,0,0,0,0,0,0,0,0,0,0,0,0,0,0,0,0,0,0,0,0,0,0,0,0,0,0,0,0,0,0,0,0,0,0,0,0,0,0,0,0,0,0,0,0,0,0,0,0,0,0,0,0,0,0,10.0056902,0,0,0,0,0,0,0,0,0,0,0,40.0106108,0,0,0,0,0,0,0,4.9800181,0,0,0,0,0,0,0,0,0,0,0,0,0,0,0,0,0,0,0,0,0,0,0,45.0036809,0,0,0,0,0,0,0,0,0,0,0,0,0,0,0,0,0,0,0,0,0,0,0,0,0,0,0,0,0,0,0,0,0,0,0,0,0,0,0,0,0,0,0,0,0,0,0,0,0,0,0,0,0,0,0,0,0,0,0,0,0,0,0,0,0,52,20.31,0.28
# 1430,6692,39234,Gurjev N.V.,1983,,0,0,0,0,0,0,0,0,0,0,0,0,0,0,0,0,0,0,0,0,0,0,0,0,0,0,0,0,0,0,0,0,0,0,0,0,0,0,0,0,0,0,0,0,0,0,0,0,0,0,0,0,0,0,0,0,0,0,0,0,0,0,0,0,0,0,0,0,0,0,0,19.923269,0,0,0,0,0,0,0,0,0,0,0,30.21734849,0,0,0,0,0,0,0,9.883644506,0,0,0,0,0,0,0,0,0,0,0,0,0,0,0,0,0,0,0,0,0,0,0,39.975738,0,0,0,0,0,0,0,0,0,0,0,0,0,0,0,0,0,0,0,0,0,0,0,0,0,0,0,0,0,0,0,0,0,0,0,0,0,0,0,0,0,0,0,0,0,0,0,0,0,0,0,0,0,0,0,0,0,0,0,0,0,0,0,0,0,52,20.31,0.28
# 1431,6816,70549,Nemilov S.V.,1972,,0,0,0,0,0,0,0,0,0,0,0,0,0,98,0,0,0,0,0,2,0,0,0,0,0,0,0,0,0,0,0,0,0,0,0,0,0,0,0,0,0,0,0,0,0,0,0,0,0,0,0,0,0,0,0,0,0,0,0,0,0,0,0,0,0,0,0,0,0,0,0,0,0,0,0,0,0,0,0,0,0,0,0,0,0,0,0,0,0,0,0,0,0,0,0,0,0,0,0,0,0,0,0,0,0,0,0,0,0,0,0,0,0,0,0,0,0,0,0,0,0,0,0,0,0,0,0,0,0,0,0,0,0,0,0,0,0,0,0,0,0,0,0,0,0,0,0,0,0,0,0,0,0,0,0,0,0,0,0,0,0,0,0,0,0,0,0,0,0,0,0,0,0,0,0,0,0,0,0,0,0,19.5,7.622,0.28
# 1432,6816,70554,Nemilov S.V.,1972,,0,0,0,0,0,0,0,0,0,0,0,0,0,85.4,0,0,0,0,0,14.6,0,0,0,0,0,0,0,0,0,0,0,0,0,0,0,0,0,0,0,0,0,0,0,0,0,0,0,0,0,0,0,0,0,0,0,0,0,0,0,0,0,0,0,0,0,0,0,0,0,0,0,0,0,0,0,0,0,0,0,0,0,0,0,0,0,0,0,0,0,0,0,0,0,0,0,0,0,0,0,0,0,0,0,0,0,0,0,0,0,0,0,0,0,0,0,0,0,0,0,0,0,0,0,0,0,0,0,0,0,0,0,0,0,0,0,0,0,0,0,0,0,0,0,0,0,0,0,0,0,0,0,0,0,0,0,0,0,0,0,0,0,0,0,0,0,0,0,0,0,0,0,0,0,0,0,0,0,0,0,0,0,48.2,18.83,0.28
# 1433,7828,74155,Berezina E.E.,1977,,0,0,0,0,0,0,0,0,0,0,0,0,0,0,0,0,0,0,0,0,0,0,0,0,0,0,0,0,49.65244986,0,0,0,0,0,0,0,0,0,0,0,0,0,0,0,0,0,0,0,0,0,0,0,0,0,0,0,0,0,0,0,0,0,0,0,0,0,0,0,0,0,0,0,0,0,0,0,0,0,0,0,0,0,0,0,0,0,0,0,0,0,0,0,0,0,0,0,0,0,0,0,0,0,0,0,0,0,0,0,0.695100278,0,0,0,0,0,0,49.65244986,0,0,0,0,0,0,0,0,0,0,0,0,0,0,0,0,0,0,0,0,0,0,0,0,0,0,0,0,0,0,0,0,0,0,0,0,0,0,0,0,0,0,0,0,0,0,0,0,0,0,0,0,0,0,0,0,0,0,0,0,0,0,0,0,0,49.1,19.17,0.28
# 1434,7856,74379,Patel N.D.,1983,,0,0,0,0,0,0,0,0,0,0,0,0,0,0,0,0,0,0,0,0,0,0,0,0,0,0,0,0,0,0,0,0,0,0,0,0,0,0,0,0,0,0,0,0,0,0,0,0,0,0,0,0,0,0,0,0,0,0,0,0,0,0,0,44,0,0,0,0,0,0,0,0,0,0,0,0,0,0,0,0,0,0,0,0,0,0,0,0,0,0,0,0,0,0,0,0,0,0,0,0,0,0,0,0,0,0,0,0,0,0,0,0,0,0,0,56,0,0,0,0,0,0,0,0,0,0,0,0,0,0,0,0,0,0,0,0,0,0,0,0,0,0,0,0,0,0,0,0,0,0,0,0,0,0,0,0,0,0,0,0,0,0,0,0,0,0,0,0,0,0,0,0,0,0,0,0,0,0,0,0,0,18.1,7.1,0.28
# 1435,7856,74380,Patel N.D.,1983,,0,0,0,0,0,0,0,0,0,0,0,0,0,0,0,0,0,0,0,0,0,0,0,0,0,0,0,0,0,0,0,0,0,0,0,0,0,0,0,0,0,0,0,0,0,0,0,0,0,0,0,0,0,0,0,0,0,0,0,0,0,0,0,39.8,0,0,0,0,0,0,0,0,0,0,0,0,0,0,0,0,0,0,0,0,0,0,0,0,0,0,0,0,0,0,0,0,0,0,0,0,0,0,0,0,0,0,0,0,0,0,0,0,0,0,0,60.2,0,0,0,0,0,0,0,0,0,0,0,0,0,0,0,0,0,0,0,0,0,0,0,0,0,0,0,0,0,0,0,0,0,0,0,0,0,0,0,0,0,0,0,0,0,0,0,0,0,0,0,0,0,0,0,0,0,0,0,0,0,0,0,0,0,19.9,7.8,0.28
# 1436,7856,74381,Patel N.D.,1983,,0,0,0,0,0,0,0,0,0,0,0,0,0,0,0,0,0,0,0,0,0,0,0,0,0,0,0,0,0,0,0,0,0,0,0,0,0,0,0,0,0,0,0,0,0,0,0,0,0,0,0,0,0,0,0,0,0,0,0,0,0,0,0,37.8,0,0,0,0,0,0,0,0,0,0,0,0,0,0,0,0,0,0,0,0,0,0,0,0,0,0,0,0,0,0,0,0,0,0,0,0,0,0,0,0,0,0,0,0,0,0,0,0,0,0,0,62.2,0,0,0,0,0,0,0,0,0,0,0,0,0,0,0,0,0,0,0,0,0,0,0,0,0,0,0,0,0,0,0,0,0,0,0,0,0,0,0,0,0,0,0,0,0,0,0,0,0,0,0,0,0,0,0,0,0,0,0,0,0,0,0,0,0,20.5,8,0.28
# 1437,7857,74383,Patel N.D.,1983,,0,0,0,0,0,0,0,0,0,0,0,0,0,0,0,0,0,0,0,0,0,0,0,0,0,0,0,0,0,0,0,0,0,0,0,0,0,0,0,0,0,0,0,0,0,0,0,0,0,0,0,0,0,0,0,0,0,0,0,0,0,0,0,18.3,0,0,0,0,0,0,0,0,0,0,0,0,0,0,0,0,0,0,0,0,0,0,0,0,0,0,0,0,0,0,0,0,0,0,0,0,0,0,0,0,0,0,0,0,0,0,0,0,0,0,0,81.7,0,0,0,0,0,0,0,0,0,0,0,0,0,0,0,0,0,0,0,0,0,0,0,0,0,0,0,0,0,0,0,0,0,0,0,0,0,0,0,0,0,0,0,0,0,0,0,0,0,0,0,0,0,0,0,0,0,0,0,0,0,0,0,0,0,24.5,9.6,0.28
# 1438,7857,74384,Patel N.D.,1983,,0,0,0,0,0,0,0,0,0,0,0,0,0,0,0,0,0,0,0,0,0,0,0,0,0,0,0,0,0,0,0,0,0,0,0,0,0,0,0,0,0,0,0,0,0,0,0,0,0,0,0,0,0,0,0,0,0,0,0,0,0,0,0,16.6,0,0,0,0,0,0,0,0,0,0,0,0,0,0,0,0,0,0,0,0,0,0,0,0,0,0,0,0,0,0,0,0,0,0,0,0,0,0,0,0,0,0,0,0,0,0,0,0,0,0,0,83.4,0,0,0,0,0,0,0,0,0,0,0,0,0,0,0,0,0,0,0,0,0,0,0,0,0,0,0,0,0,0,0,0,0,0,0,0,0,0,0,0,0,0,0,0,0,0,0,0,0,0,0,0,0,0,0,0,0,0,0,0,0,0,0,0,0,24.5,9.6,0.28
# 1439,7858,74387,Patel N.D.,1983,,0,0,0,0,0,0,0,0,0,0,0,0,0,0,0,0,0,0,0,0,0,0,0,0,0,0,0,0,0,0,0,0,0,0,0,0,0,0,0,0,0,0,0,0,0,0,0,0,0,0,0,0,0,0,0,0,0,0,0,0,0,0,0,3.8,0,0,0,0,0,0,0,0,0,0,0,0,0,0,0,0,0,0,0,0,0,0,0,0,0,0,0,0,0,0,0,0,0,0,0,0,0,0,0,0,0,0,0,0,0,0,0,0,0,0,0,96.2,0,0,0,0,0,0,0,0,0,0,0,0,0,0,0,0,0,0,0,0,0,0,0,0,0,0,0,0,0,0,0,0,0,0,0,0,0,0,0,0,0,0,0,0,0,0,0,0,0,0,0,0,0,0,0,0,0,0,0,0,0,0,0,0,0,27.1,10.6,0.28
# 1440,8573,59483,Homeny J.,1987,,0,0,0,15.04406177,0,0,0,0,0,0,0,0,0,0,0,0,0,0,0,0,0,0,0,0,0,0,0,0,0,0,0,0,0,0,0,0,0,0,0,0,0,0,0,0,0,0,0,0,0,0,0,0,0,0,0,0,0,0,0,0,0,0,0,0,0,0,0,0,0,0,0,0,0,0,0,0,0,0,0,0,0,0,0,0,0,0,0,0,0,0,0,22.83491126,0,0,0,0,0,0,0,0,0,0,0,0,0,0,0,0,0,0,0,0,0,0,0,0,0,0,0,0,0,0,0,0,0,0,0,0,0,0,0,0,0,0,0,0,2.555986709,59.56504026,0,0,0,0,0,0,0,0,0,0,0,0,0,0,0,0,0,0,0,0,0,0,0,0,0,0,0,0,0,0,0,0,0,0,0,0,0,0,0,0,0,0,0,97.9,38.29,0.28
# 1441,8649,59748,Matusita K.,1989,,0,0,0,0,0,0,0,0,0,0,0,0,0,0,0,25,0,0,0,0,0,0,0,0,0,0,0,0,0,0,0,0,0,0,0,0,0,0,0,0,0,0,0,0,0,0,0,0,0,0,0,0,0,0,0,0,0,0,0,0,0,0,0,0,0,0,0,0,0,0,0,0,0,0,0,0,0,0,0,0,0,10,0,0,0,0,0,0,0,0,0,0,0,0,0,0,0,0,0,0,0,0,0,0,0,0,0,0,0,0,0,0,0,0,0,0,0,0,0,0,0,0,0,0,0,0,0,0,0,0,0,0,0,0,0,0,0,0,0,0,0,0,0,0,0,0,0,0,0,0,0,0,0,0,0,0,0,0,0,0,0,0,0,0,0,0,0,0,0,0,0,0,0,0,0,0,0,0,0,65,0,62,24.23,0.28
# 1442,8649,59752,Matusita K.,1989,,0,0,0,0,0,0,0,0,0,0,0,0,0,0,0,31,0,0,0,0,0,0,0,0,0,0,0,0,0,0,0,0,0,0,0,0,0,0,0,0,0,0,0,0,0,0,0,0,0,0,0,0,0,0,0,0,0,0,0,0,0,0,0,0,0,0,0,0,0,0,0,0,0,0,0,0,0,0,0,0,0,10,0,0,0,0,0,0,0,0,0,0,0,0,0,0,0,0,0,0,0,0,0,0,0,0,0,0,0,0,0,0,0,0,0,0,0,0,0,0,0,0,0,0,0,0,0,0,0,0,0,0,0,0,0,0,0,0,0,0,0,0,0,0,0,0,0,0,0,0,0,0,0,0,0,0,0,0,0,0,0,0,0,0,0,0,0,0,0,0,0,0,0,0,0,0,0,0,0,59,0,61.6,24.06,0.28
# 1443,8701,80120,Aleinikov F.K.,1962,,0,0,0,0,0,0,0,0,0,0,0,0,0,0,0,0,0,0,0,0,0,0,0,0,0,0,0,0,0,0,0,0,0,0,0,0,0,0,0,0,0,0,0,0,0,0,0,0,0,0,0,0,0,0,0,0,0,0,0,0,0,0,0,0,0,0,0,0,0,0,0,0,0,0,0,0,0,0,0,0,0,0,0,0,0,0,0,0,0,0,0,0,0,0,0,0,0,0,0,0,44.44444,0,0,0,0,0,0,0,0,0,0,0,0,0,0,0,0,0,0,0,0,0,0,0,0,0,0,0,0,0,0,0,0,0,0,0,0,55.55556,0,0,0,0,0,0,0,0,0,0,0,0,0,0,0,0,0,0,0,0,0,0,0,0,0,0,0,0,0,0,0,0,0,0,0,0,0,0,0,0,0,0,0,,,0.28
# 1444,8701,80147,Aleinikov F.K.,1962,,0,0,0,0,0,0,0,0,0,0,0,0,0,0,0,0,0,0,0,0,0,0,0,0,0,0,0,0,0,0,0,0,0,0,0,0,0,0,0,0,0,0,0,0,0,0,0,0,0,0,0,0,0,0,0,0,0,0,0,0,0,0,0,0,0,0,0,0,0,0,0,0,0,0,0,0,0,0,0,0,0,0,0,0,0,0,0,0,0,0,0,0,0,0,0,0,0,0,0,0,11.76471,0,0,0,0,0,0,0,0,0,0,0,0,0,0,0,0,0,0,0,0,0,0,0,0,0,0,0,0,0,0,0,0,0,0,0,0,58.82353,0,0,0,0,0,0,0,0,0,29.41176,0,0,0,0,0,0,0,0,0,0,0,0,0,0,0,0,0,0,0,0,0,0,0,0,0,0,0,0,0,0,0,0,0,75.4,29.45,0.28
# 1445,8701,80148,Aleinikov F.K.,1962,,0,0,0,0,0,0,0,0,0,0,0,0,0,0,0,0,0,0,0,0,0,0,0,0,0,0,0,0,0,0,0,0,0,0,0,0,0,0,0,0,0,0,0,0,0,0,0,0,0,0,0,0,0,0,0,0,0,0,0,0,0,0,0,0,0,0,0,0,0,0,0,0,0,0,0,0,0,0,0,0,0,0,0,0,0,0,0,0,0,0,0,0,0,0,0,0,0,0,0,0,11.11111,0,0,0,0,0,0,0,0,0,0,0,0,0,0,0,0,0,0,0,0,0,0,0,0,0,0,0,0,0,0,0,0,0,0,0,0,55.55556,0,0,0,0,0,0,0,0,0,33.33333,0,0,0,0,0,0,0,0,0,0,0,0,0,0,0,0,0,0,0,0,0,0,0,0,0,0,0,0,0,0,0,0,0,78.9,30.82,0.28
# 1446,8701,80153,Aleinikov F.K.,1962,,0,0,0,0,0,0,0,0,0,0,0,0,0,0,0,0,0,0,0,0,0,0,0,0,0,0,0,0,0,0,0,0,0,0,0,0,0,0,0,0,0,0,0,0,0,0,0,0,0,0,0,0,0,0,0,0,0,0,0,0,0,0,0,0,0,0,0,0,0,0,0,0,0,0,0,0,0,0,0,0,0,0,0,0,0,0,0,0,0,0,0,0,0,0,0,0,0,0,0,0,11.76471,0,0,0,0,0,0,0,0,0,0,0,0,0,0,0,0,0,0,0,0,0,0,0,0,0,0,0,0,0,0,0,0,0,0,0,0,58.82353,0,0,0,0,0,0,0,0,0,0,0,0,0,0,0,0,0,0,0,0,0,0,0,0,0,0,0,0,0,0,0,0,0,0,0,0,0,0,0,29.41176,0,0,0,72.4,28.28,0.28
# 1447,8701,80154,Aleinikov F.K.,1962,,0,0,0,0,0,0,0,0,0,0,0,0,0,0,0,0,0,0,0,0,0,0,0,0,0,0,0,0,0,0,0,0,0,0,0,0,0,0,0,0,0,0,0,0,0,0,0,0,0,0,0,0,0,0,0,0,0,0,0,0,0,0,0,0,0,0,0,0,0,0,0,0,0,0,0,0,0,0,0,0,0,0,0,0,0,0,0,0,0,0,0,0,0,0,0,0,0,0,0,0,11.11111,0,0,0,0,0,0,0,0,0,0,0,0,0,0,0,0,0,0,0,0,0,0,0,0,0,0,0,0,0,0,0,0,0,0,0,0,55.55556,0,0,0,0,0,0,0,0,0,0,0,0,0,0,0,0,0,0,0,0,0,0,0,0,0,0,0,0,0,0,0,0,0,0,0,0,0,0,0,33.33333,0,0,0,77.2,30.15,0.28
# 1448,8701,80158,Aleinikov F.K.,1962,,0,0,0,0,0,0,0,0,0,0,0,0,0,0,0,0,0,0,0,0,0,0,0,0,0,0,0,0,25,0,0,0,0,0,0,0,0,0,0,0,0,0,0,0,0,0,0,0,0,0,0,0,0,0,0,0,0,0,0,0,0,0,0,0,0,0,0,0,0,0,0,0,0,0,0,0,0,0,0,0,0,0,0,0,0,0,0,0,0,0,0,0,0,0,0,0,0,0,0,0,12.5,0,0,0,0,0,0,0,0,0,0,0,0,0,0,0,0,0,0,0,0,0,0,0,0,0,0,0,0,0,0,0,0,0,0,0,0,62.5,0,0,0,0,0,0,0,0,0,0,0,0,0,0,0,0,0,0,0,0,0,0,0,0,0,0,0,0,0,0,0,0,0,0,0,0,0,0,0,0,0,0,0,69.1,26.99,0.28
# 1449,8701,80159,Aleinikov F.K.,1962,,0,0,0,0,0,0,0,0,0,0,0,0,0,0,0,0,0,0,0,0,0,0,0,0,0,0,0,0,29.41176,0,0,0,0,0,0,0,0,0,0,0,0,0,0,0,0,0,0,0,0,0,0,0,0,0,0,0,0,0,0,0,0,0,0,0,0,0,0,0,0,0,0,0,0,0,0,0,0,0,0,0,0,0,0,0,0,0,0,0,0,0,0,0,0,0,0,0,0,0,0,0,11.76471,0,0,0,0,0,0,0,0,0,0,0,0,0,0,0,0,0,0,0,0,0,0,0,0,0,0,0,0,0,0,0,0,0,0,0,0,58.82353,0,0,0,0,0,0,0,0,0,0,0,0,0,0,0,0,0,0,0,0,0,0,0,0,0,0,0,0,0,0,0,0,0,0,0,0,0,0,0,0,0,0,0,69.1,26.99,0.28
# 1450,8701,80163,Aleinikov F.K.,1962,,0,0,0,0,0,0,0,0,0,0,0,0,0,0,0,0,20.000002,0,0,0,0,0,0,0,0,0,0,0,0,0,0,0,0,0,0,0,0,0,0,0,0,0,0,0,0,0,0,0,0,0,0,0,0,0,0,0,0,0,0,0,0,0,0,0,0,0,0,0,0,0,0,0,0,0,0,0,0,0,0,0,0,0,0,0,0,0,0,0,0,0,0,0,0,0,0,0,0,0,0,0,13.33333133,0,0,0,0,0,0,0,0,0,0,0,0,0,0,0,0,0,0,0,0,0,0,0,0,0,0,0,0,0,0,0,0,0,0,0,0,66.66666667,0,0,0,0,0,0,0,0,0,0,0,0,0,0,0,0,0,0,0,0,0,0,0,0,0,0,0,0,0,0,0,0,0,0,0,0,0,0,0,0,0,0,0,67.4,26.32,0.28
# 1451,8701,80164,Aleinikov F.K.,1962,,0,0,0,0,0,0,0,0,0,0,0,0,0,0,0,0,25,0,0,0,0,0,0,0,0,0,0,0,0,0,0,0,0,0,0,0,0,0,0,0,0,0,0,0,0,0,0,0,0,0,0,0,0,0,0,0,0,0,0,0,0,0,0,0,0,0,0,0,0,0,0,0,0,0,0,0,0,0,0,0,0,0,0,0,0,0,0,0,0,0,0,0,0,0,0,0,0,0,0,0,12.5,0,0,0,0,0,0,0,0,0,0,0,0,0,0,0,0,0,0,0,0,0,0,0,0,0,0,0,0,0,0,0,0,0,0,0,0,62.5,0,0,0,0,0,0,0,0,0,0,0,0,0,0,0,0,0,0,0,0,0,0,0,0,0,0,0,0,0,0,0,0,0,0,0,0,0,0,0,0,0,0,0,67.3,26.28,0.28
# 1452,8701,80165,Aleinikov F.K.,1962,,0,0,0,0,0,0,0,0,0,0,0,0,0,0,0,0,29.41176,0,0,0,0,0,0,0,0,0,0,0,0,0,0,0,0,0,0,0,0,0,0,0,0,0,0,0,0,0,0,0,0,0,0,0,0,0,0,0,0,0,0,0,0,0,0,0,0,0,0,0,0,0,0,0,0,0,0,0,0,0,0,0,0,0,0,0,0,0,0,0,0,0,0,0,0,0,0,0,0,0,0,0,11.76471,0,0,0,0,0,0,0,0,0,0,0,0,0,0,0,0,0,0,0,0,0,0,0,0,0,0,0,0,0,0,0,0,0,0,0,0,58.82353,0,0,0,0,0,0,0,0,0,0,0,0,0,0,0,0,0,0,0,0,0,0,0,0,0,0,0,0,0,0,0,0,0,0,0,0,0,0,0,0,0,0,0,67.9,26.52,0.28
# 1453,8702,80178,Aleinikov F.K.,1962,,0,0,0,0,0,0,0,0,0,0,0,0,0,0,0,0,14.28571143,0,0,0,0,0,0,0,0,0,0,0,0,0,0,0,0,0,0,0,0,0,0,0,0,0,0,0,0,0,0,0,0,0,0,0,0,0,0,0,0,0,0,0,0,0,0,0,0,0,0,0,0,0,0,14.28571143,0,0,0,0,0,0,0,0,0,0,0,0,0,0,0,0,0,0,0,0,0,0,0,0,0,0,0,0,0,0,0,0,0,0,0,0,0,0,0,0,0,0,0,0,0,0,0,0,0,0,0,0,0,0,0,0,0,0,0,0,0,0,0,0,0,71.42857714,0,0,0,0,0,0,0,0,0,0,0,0,0,0,0,0,0,0,0,0,0,0,0,0,0,0,0,0,0,0,0,0,0,0,0,0,0,0,0,0,0,0,0,,,0.28
# 1454,9898,149249,Coenen M.,1961,,0,0,0,0,0,0,0,0,0,0,0,0,0,0,0,0,0,0,0,0,0,0,0,0,0,0,0,0,0,0,0,0,0,0,0,0,0,0,0,0,0,0,0,0,0,0,0,0,0,0,0,0,0,0,0,0,0,0,0,0,0,0,0,0,0,0,0,0,0,0,0,0,0,0,0,0,0,0,0,0,0,0,0,0,0,0,0,0,0,0,0,0,0,0,0,0,0,0,0,0,33.33333333,0,0,0,0,0,0,0,0,0,0,0,0,0,0,0,0,0,0,0,0,0,0,0,0,0,0,0,0,0,0,0,0,0,0,0,0,66.66666667,0,0,0,0,0,0,0,0,0,0,0,0,0,0,0,0,0,0,0,0,0,0,0,0,0,0,0,0,0,0,0,0,0,0,0,0,0,0,0,0,0,0,0,50,20,0.28
# 1455,11092,44235,Muthupari S.,1995,,0,0,0,0,0,0,0,0,0,0,0,0,0,60,0,0,0,0,0,0,0,0,0,0,0,0,0,0,0,0,0,0,0,0,0,0,0,0,0,0,0,0,0,0,0,0,0,0,0,0,0,0,0,0,0,0,0,0,0,0,0,0,0,0,0,0,0,0,0,0,0,0,0,0,0,0,0,0,0,0,0,0,0,0,0,0,0,0,0,0,0,0,0,0,0,0,0,0,0,0,30,0,0,0,0,0,0,0,0,0,0,0,0,0,0,0,0,0,0,0,0,0,0,0,0,0,0,0,0,0,0,0,0,0,0,0,0,0,0,0,0,0,0,0,0,0,0,0,0,0,0,0,0,0,0,0,0,0,0,0,0,0,0,0,0,0,0,10,0,0,0,0,0,0,0,0,0,0,0,0,0,41.5,16.2,0.28
# 1456,11092,44238,Muthupari S.,1995,,0,0,0,0,0,0,0,0,0,0,0,0,0,50,0,0,0,0,0,0,0,0,0,0,0,0,0,0,0,0,0,0,0,0,0,0,0,0,0,0,0,0,0,0,0,0,0,0,0,0,0,0,0,0,0,0,0,0,0,0,0,0,0,0,0,0,0,0,0,0,0,0,0,0,0,0,0,0,0,0,0,0,0,0,0,0,0,0,0,0,0,0,0,0,0,0,0,0,0,0,20,0,0,0,0,0,0,0,0,0,0,0,0,0,0,0,0,0,0,0,0,0,0,0,0,0,0,0,0,0,0,0,0,0,0,0,0,0,0,0,0,0,0,0,0,0,0,0,0,0,0,0,0,0,0,0,0,0,0,0,0,0,0,0,0,0,0,30,0,0,0,0,0,0,0,0,0,0,0,0,0,41.7,16.3,0.28
# 1457,11092,44240,Muthupari S.,1995,,0,0,0,0,0,0,0,0,0,0,0,0,0,50,0,0,0,0,0,0,0,0,0,0,0,0,0,0,0,0,0,0,0,0,0,0,0,0,0,0,0,0,0,0,0,0,0,0,0,0,0,0,0,0,0,0,0,0,0,0,0,0,0,0,0,0,0,0,0,0,0,0,0,0,0,0,0,0,0,0,0,0,0,0,0,0,0,0,0,0,0,0,0,0,0,0,0,0,0,0,20,0,0,0,0,0,0,0,0,0,0,0,0,0,0,0,0,0,0,0,0,0,0,0,0,0,0,0,0,0,0,0,0,0,0,0,0,0,0,0,0,0,0,0,0,0,0,0,0,0,0,0,0,0,0,0,0,0,0,0,0,0,0,0,0,0,0,30,0,0,0,0,0,0,0,0,0,0,0,0,0,41.7,16.3,0.28
# 1458,11092,44241,Muthupari S.,1995,,0,0,0,0,0,0,0,0,0,0,0,0,0,64.3,0,0,0,0,0,0,0,0,0,0,0,0,0,0,0,0,0,0,0,0,0,0,0,0,0,0,0,0,0,0,0,0,0,0,0,0,0,0,0,0,0,0,0,0,0,0,0,0,0,0,0,0,0,0,0,0,0,0,0,0,0,0,0,0,0,0,0,0,0,0,0,0,0,0,0,0,0,0,0,0,0,0,0,0,0,0,32.1,0,0,0,0,0,0,0,0,0,0,0,0,0,0,0,0,0,0,0,0,0,0,0,0,0,0,0,0,0,0,0,0,0,0,0,0,0,0,0,0,0,0,0,0,0,0,0,0,0,0,0,0,0,0,0,0,0,0,0,0,0,0,0,0,0,0,3.6,0,0,0,0,0,0,0,0,0,0,0,0,0,57.4,22.5,0.28
# 1459,11092,44242,Muthupari S.,1995,,0,0,0,0,0,0,0,0,0,0,0,0,0,58.3,0,0,0,0,0,0,0,0,0,0,0,0,0,0,0,0,0,0,0,0,0,0,0,0,0,0,0,0,0,0,0,0,0,0,0,0,0,0,0,0,0,0,0,0,0,0,0,0,0,0,0,0,0,0,0,0,0,0,0,0,0,0,0,0,0,0,0,0,0,0,0,0,0,0,0,0,0,0,0,0,0,0,0,0,0,0,29.1,0,0,0,0,0,0,0,0,0,0,0,0,0,0,0,0,0,0,0,0,0,0,0,0,0,0,0,0,0,0,0,0,0,0,0,0,0,0,0,0,0,0,0,0,0,0,0,0,0,0,0,0,0,0,0,0,0,0,0,0,0,0,0,0,0,0,12.6,0,0,0,0,0,0,0,0,0,0,0,0,0,41.5,16.2,0.28
# 1460,11095,44245,Muthupari S.,1995,,0,0,0,0,0,0,0,0,0,0,0,0,0,50,0,0,0,0,0,0,0,0,0,0,0,0,0,0,0,0,0,0,0,0,0,0,0,0,0,0,0,0,0,0,0,0,0,0,0,0,0,0,0,0,0,0,0,0,0,0,0,0,0,0,0,0,0,0,0,0,0,0,0,0,0,0,0,0,0,0,0,0,0,0,0,0,0,0,0,0,0,0,0,0,0,0,0,0,0,0,30,0,0,0,0,0,0,0,0,0,0,0,0,0,0,0,0,0,0,0,0,0,0,0,0,0,0,0,0,0,0,0,0,0,0,0,0,0,0,0,0,0,0,0,0,0,0,0,0,0,0,0,0,0,0,0,0,0,0,0,0,0,0,0,0,0,0,20,0,0,0,0,0,0,0,0,0,0,0,0,0,41.2,16.1,0.28
# 1461,11648,76115,Hanada T.,1973,,0,0,0,0,0,0,0,0,0,0,0,0,0,0,0,0,0,0,0,0,0,0,0,0,0,0,0,0,0,0,0,0,0,0,0,0,0,0,0,0,0,0,0,0,0,0,0,0,0,0,0,0,0,0,0,0,0,0,0,0,70,0,0,0,0,0,0,0,0,0,0,0,0,0,0,0,0,0,0,0,0,0,0,0,0,0,0,0,0,0,0,0,0,0,0,0,0,0,0,0,0,30,0,0,0,0,0,0,0,0,0,0,0,0,0,0,0,0,0,0,0,0,0,0,0,0,0,0,0,0,0,0,0,0,0,0,0,0,0,0,0,0,0,0,0,0,0,0,0,0,0,0,0,0,0,0,0,0,0,0,0,0,0,0,0,0,0,0,0,0,0,0,0,0,0,0,0,0,0,0,0,30.8,12.05,0.28
# 1462,11955,136014,Malmendier J.W.,1975,,0,0,0,26.79977839,0,0,0,0,0,0,0,0,0,36.5889178,0,0,0,0,9.203425448,0,0,0,0,0,0,0,0,0,0,0,0,0,0,0,0,0,0,0,0,0,0,0,0,0,0,0,0,0,0,0,0,0,0,0,0,0,0,0,0,0,0,0,0,0,0,0,0,0,0,0,0,0,0,0,0,0,0,0,0,0,0,0,0,0,0,0,0,0,0,0,0,27.40787836,0,0,0,0,0,0,0,0,0,0,0,0,0,0,0,0,0,0,0,0,0,0,0,0,0,0,0,0,0,0,0,0,0,0,0,0,0,0,0,0,0,0,0,0,0,0,0,0,0,0,0,0,0,0,0,0,0,0,0,0,0,0,0,0,0,0,0,0,0,0,0,0,0,0,0,0,0,0,0,0,0,0,0,0,0,0,0,0,0,112,43.75,0.28
# 1463,12094,89921,Beall G.H.,1979,,0,0,0,0,0,0,0,0,0,0,0,0,0,75,0,0,0,0,0,0,0,0,0,0,0,0,0,0,0,0,0,0,0,0,0,0,0,0,0,0,0,0,0,0,0,0,0,0,0,0,0,0,0,0,0,0,0,0,0,0,0,0,0,0,0,0,0,0,0,0,0,0,0,0,0,0,0,0,0,0,0,0,0,0,0,0,0,0,25,0,0,0,0,0,0,0,0,0,0,0,0,0,0,0,0,0,0,0,0,0,0,0,0,0,0,0,0,0,0,0,0,0,0,0,0,0,0,0,0,0,0,0,0,0,0,0,0,0,0,0,0,0,0,0,0,0,0,0,0,0,0,0,0,0,0,0,0,0,0,0,0,0,0,0,0,0,0,0,0,0,0,0,0,0,0,0,0,0,0,0,0,63.4,24.82,0.28
# 1464,12094,89923,Beall G.H.,1979,,0,0,0,0,0,0,0,0,0,0,0,0,0,66.7,0,0,0,0,0,0,0,0,0,0,0,0,0,0,0,0,0,0,0,0,0,0,0,0,0,0,0,0,0,0,0,0,0,0,0,0,0,0,0,0,0,0,0,0,0,0,0,0,0,0,0,0,0,0,0,0,0,0,0,0,0,0,0,0,0,0,0,0,0,0,0,0,0,0,33.3,0,0,0,0,0,0,0,0,0,0,0,0,0,0,0,0,0,0,0,0,0,0,0,0,0,0,0,0,0,0,0,0,0,0,0,0,0,0,0,0,0,0,0,0,0,0,0,0,0,0,0,0,0,0,0,0,0,0,0,0,0,0,0,0,0,0,0,0,0,0,0,0,0,0,0,0,0,0,0,0,0,0,0,0,0,0,0,0,0,0,0,0,72.4,28.27,0.28
# 1465,12094,89931,Beall G.H.,1979,,0,0,0,5,0,0,0,0,0,0,0,0,0,70,0,0,0,0,0,0,0,0,0,0,0,0,0,0,0,0,0,0,0,0,0,0,0,0,0,0,0,0,0,0,0,0,0,0,0,0,0,0,0,0,0,0,0,0,0,0,0,0,0,0,0,0,0,0,0,0,0,0,0,0,0,0,0,0,0,0,0,0,0,25,0,0,0,0,0,0,0,0,0,0,0,0,0,0,0,0,0,0,0,0,0,0,0,0,0,0,0,0,0,0,0,0,0,0,0,0,0,0,0,0,0,0,0,0,0,0,0,0,0,0,0,0,0,0,0,0,0,0,0,0,0,0,0,0,0,0,0,0,0,0,0,0,0,0,0,0,0,0,0,0,0,0,0,0,0,0,0,0,0,0,0,0,0,0,0,0,0,66.8,26.2,0.28
# 1466,12094,89934,Beall G.H.,1979,,0,0,0,5,0,0,0,0,0,0,0,0,0,55,0,0,0,0,0,0,0,0,0,0,0,0,0,0,0,0,0,0,0,0,0,0,0,0,0,0,0,0,0,0,0,0,0,0,0,0,0,0,0,0,0,0,0,0,0,0,0,0,0,0,0,0,0,0,0,0,0,0,0,0,0,0,0,0,0,0,0,0,0,40,0,0,0,0,0,0,0,0,0,0,0,0,0,0,0,0,0,0,0,0,0,0,0,0,0,0,0,0,0,0,0,0,0,0,0,0,0,0,0,0,0,0,0,0,0,0,0,0,0,0,0,0,0,0,0,0,0,0,0,0,0,0,0,0,0,0,0,0,0,0,0,0,0,0,0,0,0,0,0,0,0,0,0,0,0,0,0,0,0,0,0,0,0,0,0,0,0,88.9,35.16,0.28
# 1467,12172,137491,Dumbaugh W.H.,1974,,0,0,0,10.97906471,0,0,0,0,0,0,0,0,0,0,0,0,0,0,0,0,0,0,0,0,7.9849637,0,0,0,0,0,0,0,0,0,0,0,0,0,0,0,0,0,0,0,0,0,0,0,0,0,0,0,0,0,0,0,0,0,0,0,0,0,0,0,0,0,0,0,0,0,0,0,0,0,0,0,0,0,0,7.988010704,0,0,0,0,0,0,0,0,0,0,0,21.98824946,0,0,0,0,0,0,0,0,0,0,0,0,0,0,0,0,0,0,0,0,0,0,0,0,0,0,0,0,0,0,0,0,0,0,0,0,0,0,0,0,0,0,0,0,0,45.02529033,0,0,0,0,0,0,0,0,0,0,0,2.998004017,0,0,0,0,0,0,0,3.036417069,0,0,0,0,0,0,0,0,0,0,0,0,0,0,0,0,0,0,0,0,0,0,0,114,44.53,0.28
# 1468,12172,137493,Dumbaugh W.H.,1974,,0,0,0,11.01933664,0,0,0,0,0,0,0,0,0,0,0,0,0,0,0,0,0,0,0,0,6.061198152,0,0,0,0,0,0,0,0,0,0,0,0,0,0,0,0,0,0,0,0,0,0,0,0,0,0,0,0,0,0,0,0,0,0,0,0,0,0,0,0,0,0,0,0,0,0,0,0,0,0,0,0,0,0,6.984010546,0,0,0,0,0,0,0,0,0,0,0,14.05538122,0,0,0,0,0,0,0,0,0,0,0,0,0,0,0,0,0,0,0,0,0,0,0,0,0,0,0,0,0,0,0,0,0,0,0,0,0,0,0,0,0,0,0,0,0,44.94163786,0,0,0,0,0,0,0,0,0,0,0,2.991004516,0,0,0,0,0,0,0,13.94743106,0,0,0,0,0,0,0,0,0,0,0,0,0,0,0,0,0,0,0,0,0,0,0,113,44.14,0.28
# 1469,12172,137496,Dumbaugh W.H.,1974,,0,0,0,22.02431179,0,0,0,0,0,0,0,0,0,0,0,0,0,0,0,0,0,0,0,0,6.94998421,0,0,0,0,0,0,0,0,0,0,0,0,0,0,0,0,0,0,0,0,0,0,0,0,0,0,0,0,0,0,0,0,0,0,0,0,0,0,0,0,0,0,0,0,0,0,0,0,0,0,0,0,0,0,7.006054647,0,0,0,0,0,0,0,0,0,0,0,17.95827007,0,0,0,0,0,0,0,0,0,0,0,0,0,0,0,0,0,0,0,0,0,0,0,0,0,0,0,0,0,0,0,0,0,0,0,0,0,0,0,0,0,0,0,0,0,39.07346477,0,0,0,0,0,0,0,0,0,0,0,0,0,0,0,0,0,0,0,1.974875404,0,0,0,0,0,0,0,0,0,0,0,0,0,5.013039102,0,0,0,0,0,0,0,0,0,118,46.09,0.28
# 1470,12180,137595,Dumbaugh W.H.,1974,0,0,0,0,5.8,0,0,0,0,0,0,0,0,0,0,0,0,0,0,25.1,0,0,0,0,0,0,0,0,0,0,0,0,0,0,0,0,0,0,0,0,0,0,0,0,0,0,0,0,0,0,0,0,0,0,0,0,0,0,0,0,0,0,0,0,0,0,0,0,0,0,0,0,0,0,0,0,0,0,0,0,0,0,0,0,0,0,0,0,0,0,0,0,11.4,0,0,0,0,0,0,0,0,0,0,0,0,0,0,0,0,0,0,0,0,0,0,0,0,0,0,0,0,0,0,0,0,0,0,0,0,0,0,0,0,0,0,0,0,0,34.6,0,0,0,0,0,0,0,0,0,0,0,5.8,0,0,0,0,0,0,0,0,0,0,0,0,0,0,0,0,0,0,0,0,0,5.8,0,0,0,0,0,0,0,0,11.5,152,59.37,0.28
# 1471,12180,137603,Dumbaugh W.H.,1974,0,0,0,0,5.5,0,0,0,0,0,0,0,0,0,0,0,0,0,0,22.2,0,0,0,0,0,0,0,0,0,0,0,0,0,0,0,0,0,0,0,0,0,0,0,0,0,0,0,0,0,0,0,0,0,0,0,0,0,0,0,0,0,0,0,0,0,0,0,0,0,0,0,0,0,0,0,0,0,0,0,0,0,0,0,0,0,0,0,0,0,0,0,0,33.4,0,0,0,0,0,0,0,0,0,0,0,0,0,0,0,0,0,0,0,0,0,0,0,0,0,0,0,0,0,0,0,0,0,0,0,0,0,0,0,0,0,0,0,0,0,33.4,0,0,0,0,0,0,0,0,0,0,0,0,0,0,0,0,0,0,0,0,0,0,0,0,0,0,0,0,0,0,0,0,0,5.5,0,0,0,0,0,0,0,0,0,144,56.25,0.28
# 1472,12180,137607,Dumbaugh W.H.,1974,0,0,0,0,5.3,0,0,0,0,0,0,0,0,0,0,0,0,0,0,21,0,0,0,0,0,0,0,0,0,0,0,0,0,0,0,0,0,0,0,0,0,0,0,0,0,0,0,0,0,0,0,0,0,0,0,0,0,0,0,0,0,0,0,0,0,0,0,0,0,0,0,0,0,0,0,0,0,0,0,0,0,0,0,0,0,0,0,0,0,0,0,0,31.6,0,0,0,0,0,0,0,0,0,0,0,0,0,0,0,0,0,0,0,0,0,0,0,0,0,0,0,0,0,0,0,0,0,0,0,0,0,0,0,0,0,0,0,0,0,31.6,0,0,0,0,0,0,0,0,0,0,0,0,0,0,0,0,0,0,0,10.5,0,0,0,0,0,0,0,0,0,0,0,0,0,0,0,0,0,0,0,0,0,0,0,151,58.98,0.28
# 1473,12180,137615,Dumbaugh W.H.,1974,0,0,0,0,9.109302208,0,0,0,0,0,0,0,0,0,0,0,0,0,0,12.1123669,0,0,0,0,0,0,0,0,0,0,0,0,0,0,0,0,0,0,0,0,0,0,0,0,0,0,0,0,0,0,0,0,0,0,0,0,0,0,0,0,0,0,0,0,0,0,0,0,0,0,0,0,0,0,0,0,0,0,0,0,0,0,0,0,0,0,0,0,0,0,0,0,30.33097332,0,0,0,0,0,0,0,0,0,0,0,0,0,0,0,0,0,0,0,0,0,0,0,0,0,0,0,0,0,0,0,0,0,0,0,0,0,0,0,0,0,0,0,0,0,36.33710071,0,0,0,0,0,0,0,0,0,0,0,12.11025686,0,0,0,0,0,0,0,0,0,0,0,0,0,0,0,0,0,0,0,0,0,0,0,0,0,0,0,0,0,0,0,139,54.29,0.28
# 1474,12180,137616,Dumbaugh W.H.,1974,0,0,0,0,5.7,0,0,0,0,0,0,0,0,0,0,0,0,0,0,22.8,0,0,0,0,0,0,0,0,0,0,0,0,0,0,0,0,0,0,0,0,0,0,0,0,0,0,0,0,0,0,0,0,0,0,0,0,0,0,0,0,0,0,0,0,0,0,0,0,0,0,0,0,0,0,0,0,0,0,0,0,0,0,0,0,2.9,0,0,0,0,0,0,0,28.7,0,0,0,0,0,0,0,0,0,0,0,0,0,0,0,0,0,0,0,0,0,0,0,0,0,0,0,0,0,0,0,0,0,0,0,0,0,0,0,0,0,0,0,0,0,34.2,0,0,0,0,0,0,0,0,0,0,0,0,0,0,0,0,0,0,0,0,0,0,0,0,0,0,0,0,0,0,0,0,0,5.7,0,0,0,0,0,0,0,0,0,148,57.81,0.28
# 1475,12180,137618,Dumbaugh W.H.,1974,0,0,0,0,10,0,0,0,0,0,0,0,0,0,0,0,0,0,0,20,0,0,0,0,0,10,0,0,0,0,0,0,0,0,0,0,0,0,0,0,0,0,0,0,0,0,0,0,0,0,0,0,0,0,0,0,0,0,0,0,0,0,0,0,0,0,0,0,0,0,0,0,0,0,0,0,0,0,0,0,0,0,0,0,0,0,0,0,0,0,0,0,15,0,0,0,0,0,0,0,0,0,0,0,0,0,0,0,0,0,0,0,0,0,0,0,0,0,0,0,0,0,0,0,0,0,0,0,0,0,0,0,0,0,0,0,0,0,45,0,0,0,0,0,0,0,0,0,0,0,0,0,0,0,0,0,0,0,0,0,0,0,0,0,0,0,0,0,0,0,0,0,0,0,0,0,0,0,0,0,0,0,118,46.09,0.28
# 1476,12180,137619,Dumbaugh W.H.,1974,0,0,0,0,10.3,0,0,0,0,0,0,0,0,0,0,0,0,0,0,15.4,0,0,0,0,0,5.2,0,0,0,0,0,0,0,0,0,0,0,0,0,0,0,0,0,0,0,0,0,0,0,0,0,0,0,0,0,0,0,0,0,0,0,0,0,0,0,0,0,0,0,0,0,0,0,0,0,0,0,0,0,0,2.6,0,0,0,0,0,0,0,0,0,0,0,15.1,0,0,0,0,0,0,0,0,0,0,0,0,0,0,0,0,0,0,0,0,0,0,0,0,0,0,0,0,0,0,0,0,0,0,0,0,0,0,0,0,0,0,0,0,0,46.3,0,0,0,0,0,0,0,0,0,0,0,0,0,0,0,0,0,0,0,0,0,0,0,0,0,0,0,0,0,0,0,0,0,0,0,0,0,0,0,5.1,0,0,0,119,46.48,0.28
# 1477,12180,137621,Dumbaugh W.H.,1974,0,0,0,0,10.7,0,0,0,0,0,0,0,0,0,0,0,0,0,0,20.7,0,0,0,0,0,0,0,0,0,0,0,0,0,0,0,0,0,0,0,0,0,0,0,0,0,0,0,0,0,0,0,0,0,0,0,0,0,0,0,0,0,0,0,0,0,0,0,0,0,0,0,0,0,0,0,0,0,0,0,0,0,0,0,0,4.1,0,0,0,0,0,0,0,28.1,0,0,0,0,0,0,0,0,0,0,0,0,0,0,0,0,0,0,0,0,0,0,0,0,0,0,0,0,0,0,0,0,0,0,0,0,0,0,0,0,0,0,0,0,0,34.5,0,0,0,0,0,0,0,0,0,0,0,0,0,0,0,0,0,0,0,0,0,0,0,0,0,0,0,0,0,0,0,0,0,0,0,0,0,0,0,0,0,0,1.9,137,53.51,0.28
# 1478,12969,78271,Schmidt G.,1986,,0,0,0,0,0,0,0,0,0,0,0,0,0,32.5,0,0,35,0,0,0,0,0,0,0,0,0,0,0,0,0,0,0,0,0,0,0,0,0,0,0,0,0,0,0,0,0,0,0,0,0,0,0,0,0,0,0,0,0,0,0,0,0,0,0,0,0,0,0,0,0,0,0,0,0,0,0,0,0,0,0,0,0,0,0,0,0,0,0,0,0,0,0,0,0,0,0,0,0,0,0,0,0,0,0,0,0,0,0,0,0,0,0,0,0,0,0,0,0,0,0,0,0,0,0,0,0,0,0,0,0,0,0,0,0,0,0,0,32.5,0,0,0,0,0,0,0,0,0,0,0,0,0,0,0,0,0,0,0,0,0,0,0,0,0,0,0,0,0,0,0,0,0,0,0,0,0,0,0,0,0,0,0,87,34.1,0.28
# 1479,13632,130261,Dumbaugh W.H.,1968,,0,0,0,26.80268,0,0,0,0,0,0,0,0,0,0,0,0,0,0,0,0,0,0,0,0,36.28363,0,0,0,0,0,0,0,0,0,0,0,0,0,0,0,0,0,0,0,0,0,0,0,0,0,0,0,0,0,0,0,0,0,0,0,0,0,0,0,0,0,0,0,0,0,0,0,0,0,0,0,0,0,0,0,0,0,0,0,0,0,0,0,0,0,0,0,0,0,0,0,0,0,0,0,0,0,0,0,0,0,0,0,0,0,0,0,0,0,0,0,0,0,0,0,0,0,0,0,0,0,0,0,0,0,0,0,0,0,0,0,0,36.91369,0,0,0,0,0,0,0,0,0,0,0,0,0,0,0,0,0,0,0,0,0,0,0,0,0,0,0,0,0,0,0,0,0,0,0,0,0,0,0,0,0,0,0,98.5,38.61,0.28
# 1480,13973,42938,Ecolivet C.,1984,,0,0,0,0,0,9.7,0,0,0,0,0,0,0,0,0,0,0,0,0,0,0,0,0,0,30.5,0,0,0,0,0,0,0,0,0,0,0,0,0,0,0,0,0,0,0,0,0,0,0,0,0,0,0,0,0,0,0,0,0,0,0,0,0,0,0,0,0,0,0,0,0,0,0,0,0,0,0,0,0,0,0,0,0,0,0,0,0,0,0,0,0,0,0,0,0,0,0,0,0,0,0,0,0,0,0,0,0,0,0,0,0,0,0,0,0,0,0,0,0,0,0,0,0,0,0,0,0,0,0,0,0,0,0,0,0,0,0,0,59.8,0,0,0,0,0,0,0,0,0,0,0,0,0,0,0,0,0,0,0,0,0,0,0,0,0,0,0,0,0,0,0,0,0,0,0,0,0,0,0,0,0,0,0,95.5,37.2,0.28
# 1481,14883,141340,Coenen M.,1962,,0,0,0,0,0,0,0,0,0,0,0,0,0,0,0,0,0,0,0,0,0,0,0,0,0,0,0,0,0,0,0,0,0,0,0,0,0,0,0,0,0,0,0,0,0,0,0,0,0,0,0,0,0,0,0,0,0,0,0,0,0,0,0,0,0,0,0,0,0,0,0,0,0,0,0,0,0,0,0,0,0,0,0,0,0,0,0,0,0,0,0,0,0,0,0,0,0,0,0,0,20,0,0,0,0,0,0,0,0,0,0,0,0,0,0,0,0,0,0,0,0,0,0,0,0,0,0,0,0,0,0,0,0,0,0,0,0,80,0,0,0,0,0,0,0,0,0,0,0,0,0,0,0,0,0,0,0,0,0,0,0,0,0,0,0,0,0,0,0,0,0,0,0,0,0,0,0,0,0,0,0,55.5,22.6,0.28
# 1482,14883,141343,Coenen M.,1962,,0,0,0,0,0,0,0,0,0,0,0,0,0,0,0,0,0,0,0,0,0,0,0,0,0,0,0,0,0,0,0,0,0,0,0,0,0,0,0,0,0,0,0,0,0,0,0,0,0,0,0,0,0,0,0,0,0,0,0,0,0,0,0,0,0,0,0,0,0,0,0,0,0,0,0,0,0,0,0,0,0,0,0,0,0,0,0,0,0,0,0,0,0,0,0,0,0,0,0,0,30,0,0,0,0,0,0,0,0,0,0,0,0,0,0,0,0,0,0,0,0,0,0,0,0,0,0,0,0,0,0,0,0,0,0,0,0,70,0,0,0,0,0,0,0,0,0,0,0,0,0,0,0,0,0,0,0,0,0,0,0,0,0,0,0,0,0,0,0,0,0,0,0,0,0,0,0,0,0,0,0,50.3,21.8,0.28
# 1483,14883,141344,Coenen M.,1962,,0,0,0,0,0,0,0,0,0,0,0,0,0,0,0,0,0,0,0,0,0,0,0,0,0,0,0,0,0,0,0,0,0,0,0,0,0,0,0,0,0,0,0,0,0,0,0,0,0,0,0,0,0,0,0,0,0,0,0,0,0,0,0,0,0,0,0,0,0,0,0,0,0,0,0,0,0,0,0,0,0,0,0,0,0,0,0,0,0,0,0,0,0,0,0,0,0,0,0,0,33.3,0,0,0,0,0,0,0,0,0,0,0,0,0,0,0,0,0,0,0,0,0,0,0,0,0,0,0,0,0,0,0,0,0,0,0,0,66.7,0,0,0,0,0,0,0,0,0,0,0,0,0,0,0,0,0,0,0,0,0,0,0,0,0,0,0,0,0,0,0,0,0,0,0,0,0,0,0,0,0,0,0,51.9,20.8,0.28
# 1484,16682,145609,Livshits V.Ya.,1995,,0,0,0,0,0,0,0,0,0,0,0,0,0,0,0,0,0,0,0,0,0,0,0,0,0,0,0,0,0,0,0,0,0,0,0,0,0,0,0,0,0,0,0,0,0,0,0,0,0,0,0,0,0,0,0,0,0,0,0,0,0,0,0,0,0,0,0,0,0,0,0,0,0,0,0,0,0,0,0,0,0,0,0,0,0,0,0,0,0,0,0,0,0,0,0,0,0,0,0,0,33,0,0,0,0,0,0,0,0,0,0,0,0,0,0,0,0,0,0,0,0,0,0,0,0,0,0,0,0,0,0,0,0,0,0,0,0,0,0,0,0,0,0,0,0,0,0,0,0,0,0,0,0,67,0,0,0,0,0,0,0,0,0,0,0,0,0,0,0,0,0,0,0,0,0,0,0,0,0,0,0,34.5,13.49,0.28
# 1485,16682,145610,Livshits V.Ya.,1995,,0,0,0,0,0,0,0,0,0,0,0,0,0,0,0,0,0,0,0,0,0,0,0,0,0,0,0,0,0,0,0,0,0,0,0,0,0,0,0,0,0,0,0,0,0,0,0,0,0,0,0,0,0,0,0,0,0,0,0,0,0,0,0,0,0,0,0,0,0,0,0,0,0,0,0,0,0,0,0,0,0,0,0,0,0,0,0,0,0,0,0,0,0,0,0,0,0,0,0,0,35,0,0,0,0,0,0,0,0,0,0,0,0,0,0,0,0,0,0,0,0,0,0,0,0,0,0,0,0,0,0,0,0,0,0,0,0,0,0,0,0,0,0,0,0,0,0,0,0,0,0,0,0,65,0,0,0,0,0,0,0,0,0,0,0,0,0,0,0,0,0,0,0,0,0,0,0,0,0,0,0,34.2,13.39,0.28
# 1486,24381,189254,Hwa Luu0Gen,2000,,0,0,0,28.3,0,0,0,0,0,0,0,0,0,0,0,0,0,0,0,0,0,0,0,0,56.7,0,0,0,0,0,0,0,0,0,0,0,0,0,0,0,0,0,0,0,0,0,0,0,0,0,0,0,0,0,0,0,0,0,0,0,0,0,0,0,0,0,0,0,0,0,0,0,0,0,0,0,0,0,0,0,0,0,0,0,0,0,0,0,0,0,0,0,0,0,0,0,0,0,0,0,0,0,0,0,0,0,0,0,0,0,0,0,0,0,0,0,0,0,0,0,0,0,0,0,0,0,0,0,0,0,0,0,0,0,0,0,0,15,0,0,0,0,0,0,0,0,0,0,0,0,0,0,0,0,0,0,0,0,0,0,0,0,0,0,0,0,0,0,0,0,0,0,0,0,0,0,0,0,0,0,0,110,42.96,0.28
# 1487,24395,189332,Muthupari S.,1996,,0,0,0,0,0,0,0,0,0,0,0,0,0,0,0,0,0,0,0,0,0,0,0,0,0,0,0,0,0,0,0,0,0,0,0,0,0,0,0,0,0,0,0,0,0,0,0,0,0,0,0,0,0,0,0,0,0,0,0,0,0,0,0,0,0,0,0,0,0,0,0,0,0,0,0,0,0,0,0,0,0,0,0,0,0,0,0,0,0,0,0,0,0,0,0,0,0,20,0,0,40,0,0,0,0,0,0,0,0,0,0,0,0,0,0,40,0,0,0,0,0,0,0,0,0,0,0,0,0,0,0,0,0,0,0,0,0,0,0,0,0,0,0,0,0,0,0,0,0,0,0,0,0,0,0,0,0,0,0,0,0,0,0,0,0,0,0,0,0,0,0,0,0,0,0,0,0,0,0,0,0,40.1,15.7,0.28
# 1488,24651,301051,Sampaio J.A.,2002,,0,0,0,27.14571,0,0,0,0,0,0,0,0,0,0,0,0,0,0,0,0,0,0,0,0,57.68463,0,0,0,0,0,0,0,0,0,0,0,0,0,0,0,0,0,0,0,0,0,0,0,0,0,0,0,0,0,0,0,0,0,0,0,0,0,0,0,0,0,0,0,0,0,0,0,0,0,0,0,0,0,0,0,0,0,0,0,0,0,0,0,0,0,0,6.986028,0,0,0,0,0,0,0,0,0,0,0,0,0,0,0,0,0,0,0,0,0,0,0,0,0,0,0,0,0,0,0,0,0,0,0,0,0,0,0,0,0,0,0,0,0,7.984032,0,0,0,0,0,0,0,0,0,0,0,0,0,0,0,0,0,0,0,0,0,0,0,0,0,0,0,0,0,0,0,0,0,0,0.1996,0,0,0,0,0,0,0,0,108,42,0.28
# 1489,24651,301052,Sampaio J.A.,2002,,0,0,0,25,0,0,0,0,0,0,0,0,0,0,0,0,0,0,0,0,0,0,0,0,58.9,0,0,0,0,0,0,0,0,0,0,0,0,0,0,0,0,0,0,0,0,0,0,0,0,0,0,0,0,0,0,0,0,0,0,0,0,0,0,0,0,0,0,0,0,0,0,0,0,0,0,0,0,0,0,0,0,0,0,0,0,0,0,0,0,0,0,7.1,0,0,0,0,0,0,0,0,0,0,0,0,0,0,0,0,0,0,0,0,0,0,0,0,0,0,0,0,0,0,0,0,0,0,0,0,0,0,0,0,0,0,0,0,0,8.1,0,0,0,0,0,0,0,0,0,0,0,0,0,0,0,0,0,0,0,0,0,0,0,0,0,0,0,0,0,0,0,0,0,0,0.9,0,0,0,0,0,0,0,0,109,43,0.28
# 1490,24651,301053,Sampaio J.A.,2002,,0,0,0,24.23047481,0,0,0,0,0,0,0,0,0,0,0,0,0,0,0,0,0,0,0,0,59.38451785,0,0,0,0,0,0,0,0,0,0,0,0,0,0,0,0,0,0,1.092003822,0,0,0,0,0,0,0,0,0,0,0,0,0,0,0,0,0,0,0,0,0,0,0,0,0,0,0,0,0,0,0,0,0,0,0,0,0,0,0,0,0,0,0,0,0,0,0,7.149976025,0,0,0,0,0,0,0,0,0,0,0,0,0,0,0,0,0,0,0,0,0,0,0,0,0,0,0,0,0,0,0,0,0,0,0,0,0,0,0,0,0,0,0,0,0,8.143027501,0,0,0,0,0,0,0,0,0,0,0,0,0,0,0,0,0,0,0,0,0,0,0,0,0,0,0,0,0,0,0,0,0,0,0,0,0,0,0,0,0,0,0,108,42,0.28
# 1491,24651,301054,Sampaio J.A.,2002,,0,0,0,23.34669163,0,0,0,0,0,0,0,0,0,0,0,0,0,0,0,0,0,0,0,0,59.91984419,0,0,0,0,0,0,0,0,0,0,0,0,0,0,0,0,0,0,1.503000105,0,0,0,0,0,0,0,0,0,0,0,0,0,0,0,0,0,0,0,0,0,0,0,0,0,0,0,0,0,0,0,0,0,0,0,0,0,0,0,0,0,0,0,0,0,0,0,7.014029491,0,0,0,0,0,0,0,0,0,0,0,0,0,0,0,0,0,0,0,0,0,0,0,0,0,0,0,0,0,0,0,0,0,0,0,0,0,0,0,0,0,0,0,0,0,8.216434575,0,0,0,0,0,0,0,0,0,0,0,0,0,0,0,0,0,0,0,0,0,0,0,0,0,0,0,0,0,0,0,0,0,0,0,0,0,0,0,0,0,0,0,106,41,0.28
