Repository: jacobergzhou/Poisson-Ratio

File: Poisson_data_no_metal_07192019.csv (part 16 of 57)
,Code,Glass #,Author,Year,Trademark,Ag2O,AgI,Al,Al2O3,AlF3,AlN,As,As2O3,As2O5,As2S3,As2Se3,AsSe,B,B2O3,BaCl2,BaF2,BaO,BeF2,BeO,Bi2O3,BiCl3,Br,Ca,CaF2,CaO,Cd,CdCl2,CdF2,CdO,Ce2O3,CeF3,CeO2,Cl,Co3O4,CoO,Cr2O3,Cs2O,CsCl,CsF,Cu2O,CuO,Dy2O3,Er,Er2O3,ErF3,Eu,Eu2O3,EuF3,F,Fe,Fe2O3,FeO,Ga,Ga2O3,Ga2S3,Ga2Se3,GaF3,Gd2O3,GdF3,Ge,GeO2,GeS2,GeSe2,H2O,HfF4,HfO2,Hg,Ho2O3,I,InF3,K,K2O,K2S,K2SO4,KBr,KCl,KF,KHF2,La,La2O3,La2S3,LaF3,Li,Li2O,Li2S,Li2SO4,LiBr,LiCl,LiF,LiI,MgF2,MgO,Mn2O3,MnF2,MnO,MnO2,MoO2,MoO3,N,Na,Na2O,Na2S,Na2SO4,NaCl,NaF,NaPO3,Nb2O5,Nd,Nd2O3,NdF3,NH4NO3,NiO,O,OH,P,P2O5,Pb,PbCl2,PbF2,PbO,PdO,Pr2O3,Pr6O11,PrF3,Rb2O,RbF,Rh2O3,RuO2,S,Sb,Sb2O3,Sb2S3,Sc2O3,Se,Si,Si3N4,SiC,SiO2,Sm2O3,Sn,SnO,SnO2,SO2,SO3,Sr,SrCl2,SrF2,SrO,Ta2O3,Ta2O5,Tb2O3,TbF3,Te,TeO2,Th,ThF4,ThO2,TiO2,Tl,Tl2O,Tl2Se,TlSe,Tm2O3,U,U3O8,UO2,V,V2O5,VO6,WO3,Y,Y2O3,Yb2O3,YbF3,YF3,ZnCl2,ZnF2,ZnO,ZnSO4,ZrF4,ZrO2,Young's modulus E (GPa),Shear modulus G (GPa),Poisson's ratio v,Calculated Poisson,Percent Error
# 1947,9898,41099,Coenen M.,1961,nan,0,0,0,0,0,0,0,0,0,0,0,0,0,60.0000018,0,0,0,0,0,0,0,0,0,0,0,0,0,0,0,0,0,0,0,0,0,0,0,0,0,0,0,0,0,0,0,0,0,0,0,0,0,0,0,0,0,0,0,0,0,0,0,0,0,0,0,0,0,0,0,0,0,0,0,0,0,0,0,0,0,0,0,0,0,0,0,0,0,0,0,0,0,0,0,0,0,0,0,0,0,0,33.333331,0,0,0,0,0,0,0,0,0,0,0,0,0,0,0,0,0,0,0,0,0,0,0,0,0,0,0,0,0,0,0,0,0,0,0,0,6.6666672,0,0,0,0,0,0,0,0,0,0,0,0,0,0,0,0,0,0,0,0,0,0,0,0,0,0,0,0,0,0,0,0,0,0,0,0,0,0,0,0,0,0,0,71,28,0.27,0.267857143,0.793650794
# 2763,16682,145602,Livshits V.Ya.,1995,nan,0,0,0,0,0,0,0,0,0,0,0,0,0,0,0,0,0,0,0,0,0,0,0,0,0,0,0,0,0,0,0,0,0,0,0,0,0,0,0,0,0,0,0,0,0,0,0,0,0,0,0,0,0,0,0,0,0,0,0,0,0,0,0,0,0,0,0,0,0,0,0,0,0,0,0,0,0,0,0,0,0,0,0,24,0,0,0,0,0,0,0,0,0,0,0,0,0,0,0,0,0,0,0,0,0,0,0,0,0,0,0,0,0,0,0,0,0,0,0,0,0,0,0,0,0,0,0,0,0,0,0,0,0,0,0,0,0,0,0,0,0,0,0,0,0,0,0,0,0,0,0,0,0,76,0,0,0,0,0,0,0,0,0,0,0,0,0,0,0,0,0,0,0,0,0,0,0,0,0,0,0,46,18.4,0.252,0.25,0.793650794
# 3039,38854,460038,Sidkey M.A.,2008,nan,0,0,0,0,0,0,0,0,0,0,0,0,0,60,0,0,0,0,0,0,0,0,0,0,0,0,0,0,0,0,0,0,0,0,0,0,0,0,0,0,0,0,0,0,0,0,0,0,0,0,0,0,0,0,0,0,0,0,0,0,0,0,0,0,0,0,0,0,0,0,0,0,0,0,0,0,0,0,0,0,0,0,0,34,0,0,0,0,0,0,0,0,0,0,0,0,0,0,0,0,0,0,0,0,0,0,0,0,0,0,0,0,0,0,0,0,0,0,0,0,0,0,0,0,0,0,0,0,0,0,0,0,0,0,0,0,0,0,0,0,0,0,0,0,0,0,0,0,0,0,0,0,0,0,0,0,0,0,0,0,0,0,0,0,0,0,0,6,0,0,0,0,0,0,0,0,0,0,0,0,0,62.8,25.2,0.248,0.246031746,0.793650794
# 5100,29015,381957,Gowda V.C.V.,2005,nan,0,0,0,0,0,0,0,0,0,0,0,0,0,60,0,0,0,0,0,0,0,0,0,0,0,0,0,0,0,0,0,0,0,0,0,0,0,0,0,0,0,0,0,0,0,0,0,0,0,0,0,0,0,0,0,0,0,0,0,0,0,0,0,0,0,0,0,0,0,0,0,0,0,0,0,0,0,0,0,0,0,0,0,10,0,0,0,0,0,0,0,0,0,0,0,0,0,0,0,0,0,0,0,0,0,0,0,0,0,0,0,0,0,0,0,0,0,0,0,30,0,0,0,0,0,0,0,0,0,0,0,0,0,0,0,0,0,0,0,0,0,0,0,0,0,0,0,0,0,0,0,0,0,0,0,0,0,0,0,0,0,0,0,0,0,0,0,0,0,0,0,0,0,0,0,0,0,0,0,0,0,79.2,33.6,0.18,0.178571429,0.793650794
# 3868,36445,435472,Eraiah B.,2010,nan,0,0,0,0,0,0,0,0,0,0,0,0,0,0,0,0,0,0,0,0,0,0,0,0,0,0,0,0,0,0,0,0,0,0,0,0,0,0,0,0,0,0,0,0,0,0,0,0,0,0,0,0,0,0,0,0,0,0,0,0,0,0,0,0,0,0,0,0,0,0,0,0,0,0,0,0,0,0,0,0,0,0,0,0,0,0,0,0,0,0,0,0,0,0,0,0,0,0,0,0,0,0,0,0,0,0,0,0,0,0,0,0,0,0,0,60,0,0,0,39.7,0,0,0,0,0,0,0,0,0,0,0,0,0,0,0,0,0,0,0.3,0,0,0,0,0,0,0,0,0,0,0,0,0,0,0,0,0,0,0,0,0,0,0,0,0,0,0,0,0,0,0,0,0,0,0,0,0,0,0,0,0,0,23.6,9.6,0.231,0.229166667,0.793650794
# 1990,31272,393035,Annapurna K.,1994,nan,0,0,0,0,0,0,0,0,0,0,0,0,0,0,0,0,0,0,0,0,0,0,0,0,0,0,0,0,0,0,0,0,0,0,0,0,0,0,0,0,0,0,0,0,0,0,0,0,0,0,0,0,0,0,0,0,0,0,0,0,50,0,0,0,0,0,0,0,0,0,0,0,0,0,0,0,0,0,0,0,0,0,0,0,0,0,0,0,0,0,0,0,0,0,0,0,0,0,0,0,0,0,0,0,0,0,0,0,0.1,0,0,0,0,0,0,0,0,0,0,0,0,0,0,0,0,0,0,0,0,0,0,0,0,0,0,0,0,0,0,0,0,0,0,0,0,0,0,0,0,0,0,0,0,0,0,0,0,0,0,0,0,0,0,0,0,0,0,49.9,0,0,0,0,0,0,0,0,0,0,0,0,0,474,186.3,0.27,0.272141707,0.793224787
# 5077,4206,50442,Molot V.A.,1992,nan,0,0,0,8,0,0,0,0,0,0,0,0,0,0,0,0,0,0,0,0,0,0,0,0,0,0,0,0,0,0,0,0,0,0,0,0,0,0,0,0,0,0,0,0,0,0,0,0,0,0,0,0,0,0,0,0,0,0,0,0,0,0,0,0,0,0,0,0,0,0,0,0,0,0,0,0,0,0,0,0,0,0,0,12.5,0,0,0,0,0,0,0,0,0,0,0,0,0,0,0,0,12.5,0,0,0,0,0,0,0,0,0,0,0,0,0,0,0,0,0,0,0,0,0,0,0,0,0,0,0,0,0,0,0,0,0,0,0,0,67,0,0,0,0,0,0,0,0,0,0,0,0,0,0,0,0,0,0,0,0,0,0,0,0,0,0,0,0,0,0,0,0,0,0,0,0,0,0,0,0,0,0,0,77.7,32.8,0.183,0.18445122,0.793016127
# 765,8708,80285,Zhao Xiujian,1987,nan,0,0,0,0,7,0,0,0,0,0,0,0,0,0,0,21,0,0,0,0,0,0,0,0,0,0,0,0,0,0,0,0,0,0,0,0,0,0,0,0,0,0,0,0,0,0,0,0,0,0,0,0,0,0,0,0,0,0,0,0,0,0,0,0,0,0,0,0,0,0,0,0,0,0,0,0,0,0,0,0,0,0,0,0,0,0,0,0,25,0,0,0,0,0,0,0,0,0,0,0,0,0,0,0,5,0,0,0,0,0,0,0,0,0,0,0,0,0,0,0,0,0,0,0,0,0,0,0,0,0,0,0,0,0,0,0,0,0,0,0,0,0,0,0,0,0,0,0,0,0,0,0,0,0,0,0,0,0,0,0,0,0,0,0,0,0,0,0,0,0,0,0,0,0,0,0,0,0,0,42,0,57,21.9,0.299,0.301369863,0.792596326
# 3741,41095,480292,Sidek H.A.A.,2008,nan,0,0,0,0,0,0,0,0,0,0,0,0,0,30,0,0,0,0,0,70,0,0,0,0,0,0,0,0,0,0,0,0,0,0,0,0,0,0,0,0,0,0,0,0,0,0,0,0,0,0,0,0,0,0,0,0,0,0,0,0,0,0,0,0,0,0,0,0,0,0,0,0,0,0,0,0,0,0,0,0,0,0,0,0,0,0,0,0,0,0,0,0,0,0,0,0,0,0,0,0,0,0,0,0,0,0,0,0,0,0,0,0,0,0,0,0,0,0,0,0,0,0,0,0,0,0,0,0,0,0,0,0,0,0,0,0,0,0,0,0,0,0,0,0,0,0,0,0,0,0,0,0,0,0,0,0,0,0,0,0,0,0,0,0,0,0,0,0,0,0,0,0,0,0,0,0,0,0,0,0,0,65.5,26.5,0.234,0.235849057,0.79019513
# 2154,6304,72542,Gurovich E.A.,1979,nan,0,0,0,0,0,0,0,0,0,0,0,0,0,0,0,0,0,0,0,0,0,0,0,0,49,0,0,0,0,0,0,0,0,0,0,0,0,0,0,0,0,0,0,0,0,0,0,0,0,0,0,0,0,0,0,0,0,0,0,0,0,0,0,0,0,0,0,0,0,0,0,0,0,0,0,0,0,0,0,0,0,0,0,0,0,0,0,0,0,0,0,0,0,0,0,0,0,0,0,0,0,0,0,0,0,0,0,0,0,0,0,0,0,0,0,51,0,0,0,0,0,0,0,0,0,0,0,0,0,0,0,0,0,0,0,0,0,0,0,0,0,0,0,0,0,0,0,0,0,0,0,0,0,0,0,0,0,0,0,0,0,0,0,0,0,0,0,0,0,0,0,0,0,0,0,0,0,0,0,0,0,53.8,21.3,0.265,0.262910798,0.788378067
# 863,40963,469830,Ota R.,1973,nan,0,0,0,0,0,0,0,0,0,0,80,0,0,0,0,0,0,0,0,0,0,0,0,0,0,0,0,0,0,0,0,0,0,0,0,0,0,0,0,0,0,0,0,0,0,0,0,0,0,0,0,0,0,0,0,0,0,0,0,0,0,0,0,0,0,0,0,0,0,0,0,0,0,0,0,0,0,0,0,0,0,0,0,0,0,0,0,0,0,0,0,0,0,0,0,0,0,0,0,0,0,0,0,0,0,0,0,0,0,0,0,0,0,0,0,0,0,0,0,0,0,0,0,0,0,0,0,0,0,0,0,0,0,0,0,0,0,0,0,0,0,0,0,0,0,0,0,0,0,0,0,0,20,0,0,0,0,0,0,0,0,0,0,0,0,0,0,0,0,0,0,0,0,0,0,0,0,0,0,0,0,15.9,6.15,0.295,0.292682927,0.785448532
# 416,9324,83151,Izumitani T.,1987,nan,0,0,0,0,35,0,0,0,0,0,0,0,0,0,0,7.9,0,10,0,0,0,0,0,24,0,0,0,0,0,0,0,0,0,0,0,0,0,0,0,0,0,0,0,0,0,0,0,0,0,0,0,0,0,0,0,0,0,0,0,0,0,0,0,0,0,0,0,0,0,0,0,0,0,0,0,0,0,0,0,0,0,0.6,0,0,0,0,0,0,0,0,4.2,0,0,0,0,0,0,0,0,0,0,0,0,0,0,0,0,0,0,0,0,0,0,0,0,0,0,0,0,0,0,0,0,0,0,0,0,0,0,0,0,0,0,0,0,0,0,0,0,0,0,0,0,0,0,0,15.6,0,0,0,0,0,0,0,0,0,0,0,0,0,0,0,0,0,0,0,0,0,0,0,0,0,0,0,2.7,0,0,0,0,0,0,63.6,24.32,0.31,0.307565789,0.785229202
# 5158,12405,77624,Goto T.,1983,nan,0,0,0,0,0,0,0,0,0,0,0,0,0,0,0,0,0,0,0,0,0,0,0,0,0,0,0,0,0,0,0,0,0,0,0,0,0,0,0,0,0,0,0,0,0,0,0,0,0,0,0,0,0,0,0,0,0,0,0,0,0,0,0,0,0,0,0,0,0,0,0,0,0,0,0,0,0,0,0,0,0,0,0,0,0,0,0,0,0,0,0,0,0,0,0,0,0,0,0,0,0,0,0,0,0,0,0,0,0,0,0,0,0,0,0,0,0,0,0,0,0,0,0,0,0,0,0,0,0,0,0,0,0,0,0,0,0,100,0,0,0,0,0,0,0,0,0,0,0,0,0,0,0,0,0,0,0,0,0,0,0,0,0,0,0,0,0,0,0,0,0,0,0,0,0,0,0,0,0,0,0,73.4,31.43,0.169,0.167674197,0.784499037
# 4192,7080,121851,Butler B.P.,1996,nan,0,0,0,12.04845003,0,0,0,0,0,0,0,0,0,0,0,0,0.575981601,0,0,0,0,0,0,0,11.47051003,0,0,0,0,0,0,0,0,0,0,0,0,0,0,0,0,0,0,0,0,0,0,0,0,0,0.932700002,0,0,0,0,0,0,0,0,0,0,0,0,0,0,0,0,0,0,0,0,1.077479002,0,0,0,0,0,0,0,0,0,0,0,0.595502401,0,0,0,0,0,0,0,3.499307008,0,0,0,0,0,0,0,0,8.294136018,0,0,0,0,0,0,0,0,0,0,0,0,0,0,0,0,0,0,0.01476378,0,0,0,0,0,0,0,0,0,0,0,0,0,0,0,0,0,61.49117014,0,0,0,0,0,0,0,0,0,0,0,0,0,0,0,0,0,0,0,0,0,0,0,0,0,0,0,0,0,0,0,0,0,0,0,0,0,0,0,0,0,0,0,77.7,31.76,0.225,0.223236776,0.783655192
# 3181,11648,76112,Hanada T.,1973,nan,0,0,0,0,0,0,0,0,0,0,0,0,0,0,0,0,0,0,0,0,0,0,0,0,0,0,0,0,0,0,0,0,0,0,0,0,0,0,0,0,0,0,0,0,0,0,0,0,0,0,0,0,0,0,0,0,0,0,0,0,87.5,0,0,0,0,0,0,0,0,0,0,0,0,0,0,0,0,0,0,0,0,0,0,0,0,0,0,0,0,0,0,0,0,0,0,0,0,0,0,0,0,12.5,0,0,0,0,0,0,0,0,0,0,0,0,0,0,0,0,0,0,0,0,0,0,0,0,0,0,0,0,0,0,0,0,0,0,0,0,0,0,0,0,0,0,0,0,0,0,0,0,0,0,0,0,0,0,0,0,0,0,0,0,0,0,0,0,0,0,0,0,0,0,0,0,0,0,0,0,0,0,0,47.1,18.96,0.244,0.242088608,0.783357543
# 5228,2027,9638,Shaw R.R.,1971,nan,0,0,0,0,0,0,0,0,0,0,0,0,0,0,0,0,0,0,0,0,0,0,0,0,0,0,0,0,0,0,0,0,0,0,0,0,0,0,0,0,0,0,0,0,0,0,0,0,0,0,0,0,0,0,0,0,0,0,0,0,0,0,0,0,0,0,0,0,0,0,0,0,0,0,0,0,0,0,0,0,0,0,0,0,0,0,0,0,0,0,0,0,0,0,0,0,0,0,0,0,0,0,0,0,0,0,0,0,0,0,0,0,0,0,0,0,0,0,0,38.4,0,0,0,0,0,0,0,0,0,0,0,0,0,0,0,0,0,61.6,0,0,0,0,0,0,0,0,0,0,0,0,0,0,0,0,0,0,0,0,0,0,0,0,0,0,0,0,0,0,0,0,0,0,0,0,0,0,0,0,0,0,0,52.8,22.98,0.15,0.148825065,0.783289817
# 106,15692,154672,Pakade S.V.,1994,nan,0,0,0,0,0,0,0,0,0,0,0,0,0,30,0,0,0,0,0,0,0,0,0,0,0,0,0,0,0,0,0,0,0,0,0,0,0,0,0,0,0,0,0,0,0,0,0,0,0,0,0,0,0,0,0,0,0,0,0,0,0,0,0,0,0,0,0,0,0,0,0,0,0,0,0,0,0,0,0,0,0,0,0,0,0,0,0,0,0,0,0,0,0,0,0,0,0,0,0,0,0,0,0,0,0,0,0,0,0,0,0,0,0,0,0,0,0,0,0,0,0,0,0,0,0,0,0,0,0,0,0,0,0,0,0,0,0,0,0,0,0,0,0,0,0,0,0,0,0,0,0,0,0,0,0,0,0,0,0,0,0,0,0,0,0,0,0,10,0,0,0,0,0,0,0,0,0,60,0,0,0,18.7,6.94,0.35,0.347262248,0.782214903
# 2657,3270,18509,Nemilov S.V.,1973,nan,0,0,0,0,0,0,0,0,0,0,0,0,0,0,0,0,0,0,0,0,0,0,0,0,0,0,0,0,0,0,0,0,0,0,0,0,0,0,0,0,0,0,0,0,0,0,0,0,0,0,0,0,0,0,0,0,0,0,0,0,0,0,0,0,0,0,0,0,0,0,0,0,0,0,0,0,0,0,0,0,0,0,0,0,0,0,0,0,0,0,0,0,0,0,0,0,0,0,0,0,0,0,0,0,0,0,0,0,0,0,0,0,0,0,0,0,0,0,0,47,0,0,0,0,0,0,0,0,0,0,0,0,0,0,0,0,0,53,0,0,0,0,0,0,0,0,0,0,0,0,0,0,0,0,0,0,0,0,0,0,0,0,0,0,0,0,0,0,0,0,0,0,0,0,0,0,0,0,0,0,0,52.1,20.79,0.255,0.253006253,0.781861566
# 1234,25518,351604,Korepanova N.A.,1976,nan,0,0,0,0,0,0,0,0,0,0,0,0,0,0,0,0,0,0,0,0,0,0,0,0,0,0,0,0,0,0,0,0,0,0,0,0,0,0,0,0,0,0,0,0,0,0,0,0,0,0,0,0,0,0,0,0,0,0,0,20,0,0,0,0,0,0,0,0,0,0,0,0,0,0,0,0,0,0,0,0,0,0,0,0,0,0,0,0,0,0,0,0,0,0,0,0,0,0,0,0,0,0,0,0,0,0,0,0,0,0,0,0,0,0,0,0,0,0,0,0,0,0,0,0,0,0,0,0,0,20,0,0,0,60,0,0,0,0,0,0,0,0,0,0,0,0,0,0,0,0,0,0,0,0,0,0,0,0,0,0,0,0,0,0,0,0,0,0,0,0,0,0,0,0,0,0,0,0,0,0,0,21.9,8.5,0.286,0.288235294,0.78157137
# 4418,40963,469838,Ota R.,1973,nan,0,0,0,0,0,0,0,0,0,50,50,0,0,0,0,0,0,0,0,0,0,0,0,0,0,0,0,0,0,0,0,0,0,0,0,0,0,0,0,0,0,0,0,0,0,0,0,0,0,0,0,0,0,0,0,0,0,0,0,0,0,0,0,0,0,0,0,0,0,0,0,0,0,0,0,0,0,0,0,0,0,0,0,0,0,0,0,0,0,0,0,0,0,0,0,0,0,0,0,0,0,0,0,0,0,0,0,0,0,0,0,0,0,0,0,0,0,0,0,0,0,0,0,0,0,0,0,0,0,0,0,0,0,0,0,0,0,0,0,0,0,0,0,0,0,0,0,0,0,0,0,0,0,0,0,0,0,0,0,0,0,0,0,0,0,0,0,0,0,0,0,0,0,0,0,0,0,0,0,0,0,16.2,6.63,0.22,0.221719457,0.78157137
# 4825,3849,12356,Tille U.,1978,nan,0,0,0,0,0,0,0,0,0,0,0,0,0,0,0,0,0,0,0,0,0,0,0,0,8,0,0,0,0,0,0,0,0,0,0,0,0,0,0,0,0,0,0,0,0,0,0,0,0,0,0,0,0,0,0,0,0,0,0,0,0,0,0,0,0,0,0,0,0,0,0,0,0,0,0,0,0,0,0,0,0,0,0,0,0,0,0,0,0,0,0,0,0,0,0,0,0,0,0,0,16,0,0,0,0,0,0,0,0,0,0,0,0,0,0,0,0,0,0,0,0,0,0,0,0,0,0,0,0,0,0,0,0,0,0,0,0,76,0,0,0,0,0,0,0,0,0,0,0,0,0,0,0,0,0,0,0,0,0,0,0,0,0,0,0,0,0,0,0,0,0,0,0,0,0,0,0,0,0,0,0,68,28.3,0.203,0.201413428,0.781562777
# 1511,31146,392634,Nemilov S.V.,1971,nan,0,0,0,0,0,0,61.53876922,0,0,0,0,0,0,0,0,0,0,0,0,0,0,0,0,0,0,30.76938461,0,0,0,0,0,0,0,0,0,0,0,0,0,0,0,0,0,0,0,0,0,0,0,0,0,0,0,0,0,0,0,0,0,7.691846163,0,0,0,0,0,0,0,0,0,0,0,0,0,0,0,0,0,0,0,0,0,0,0,0,0,0,0,0,0,0,0,0,0,0,0,0,0,0,0,0,0,0,0,0,0,0,0,0,0,0,0,0,0,0,0,0,0,0,0,0,0,0,0,0,0,0,0,0,0,0,0,0,0,0,0,0,0,0,0,0,0,0,0,0,0,0,0,0,0,0,0,0,0,0,0,0,0,0,0,0,0,0,0,0,0,0,0,0,0,0,0,0,0,0,0,0,0,0,0,0,0,35.6,13.93,0.28,0.27781766,0.77940724
# 4954,1814,27398,Thiele A.,1955,LF01,0,0,0,0,0,0,0,0,0.109100045,0,0,0,0,0,0,0,0.981610303,0,0,0,0,0,0,0,0,0,0,0,0,0,0,0,0,0,0,0,0,0,0,0,0,0,0,0,0,0,0,0,0,0,0,0,0,0,0,0,0,0,0,0,0,0,0,0,0,0,0,0,0,0,0,7.012585882,0,0,0,0,0,0,0,0,0,0,0,0,0,0,0,0,0,0,0,0,0.052960022,0,0,0,0,0,0,0,5.666158329,0,0,0,0,0,0,0,0,0,0,0,0,0,0,0,0,0,0,11.72559482,0,0,0,0,0,0,0,0,0,0,0,0,0,0,0,0,0,74.4519906,0,0,0,0,0,0,0,0,0,0,0,0,0,0,0,0,0,0,0,0,0,0,0,0,0,0,0,0,0,0,0,0,0,0,0,0,0,0,0,0,0,0,0,56.4,23.55,0.199,0.197452229,0.777774221
# 601,7512,56763,Inoue H.,1991,nan,0,0,0,0,6,0,0,0,0,0,0,0,0,0,0,20,0,0,0,0,0,0,0,0,0,0,0,0,0,0,0,0,0,0,0,0,0,0,0,0,0,0,0,0,0,0,0,0,0,0,0,0,0,0,0,0,0,0,0,0,0,0,0,0,0,0,0,0,0,0,0,0,0,0,0,0,0,0,0,0,0,4,0,0,0,0,0,0,0,0,0,0,0,0,0,0,0,0,0,0,0,0,0,0,20,0,0,0,0,0,0,0,0,0,0,0,0,0,0,0,0,0,0,0,0,0,0,0,0,0,0,0,0,0,0,0,0,0,0,0,0,0,0,0,0,0,0,0,0,0,0,0,0,0,0,0,0,0,0,0,0,0,0,0,0,0,0,0,0,0,0,0,0,0,0,0,0,0,0,50,0,54,20.7,0.302,0.304347826,0.777425857
# 1625,213,20071,Polukhin V.N.,1983,nan,0,0,0,0,0,0,0,0,0,0,0,0,0,0,0,0,0,0,0,0,0,0,0,0,0,0,0,0,14.87384,0,0,0,0,0,0,0,0,0,0,0,0,0,0,0,0,0,0,0,0,0,0,0,0,0,0,0,0,0,0,0,66.40106,0,0,0,0,0,0,0,0,0,0,0,0,0,0,0,0,0,0,0,0,0,0,0,0,0,0,0,0,0,0,0,0,0,0,0,0,0,0,0,9.36255,0,0,0,0,0,0,0,0,0,0,0,0,0,0,0,0,0,0,0,0,0,0,0,0,0,0,0,0,0,0,0,0,0,0,0,0,9.36255,0,0,0,0,0,0,0,0,0,0,0,0,0,0,0,0,0,0,0,0,0,0,0,0,0,0,0,0,0,0,0,0,0,0,0,0,0,0,0,0,0,0,0,72.4,28.3,0.277,0.279151943,0.776874896
# 3989,40457,468131,Hermansen C.,2013,nan,0,0,0,0,0,0,0,0,0,0,0,0,0,0,0,0,0,0,0,0,0,0,0,0,0,0,0,0,0,0,0,0,0,0,0,0,0,0,0,0,0,0,0,0,0,0,0,0,0,0,0,0,0,0,0,0,0,0,0,0,0,0,0,0,0,0,0,0,0,0,0,0,0,0,0,0,0,0,0,0,0,0,0,0,0,0,0,0,0,0,0,0,0,0,0,0,0,0,0,0,25,0,0,0,0,0,0,0,0,0,0,0,0,0,0,0,0,0,0,0,0,0,0,0,0,0,0,0,0,0,0,0,0,0,0,0,0,75,0,0,0,0,0,0,0,0,0,0,0,0,0,0,0,0,0,0,0,0,0,0,0,0,0,0,0,0,0,0,0,0,0,0,0,0,0,0,0,0,0,0,0,59.2,24.1,0.23,0.228215768,0.775753202
# 3415,29926,375530,Yoshida S.,2004,nan,0,0,0,0,0,0,0,0,0,0,0,0,0,0,0,0,0,0,0,0,0,0,0,0,0,0,0,0,0,0,0,0,0,0,0,0,0,0,0,0,0,0,0,0,0,0,0,0,0,0,0,0,0,0,0,0,0,0,0,0,0,0,0,0,0,0,0,0,0,0,0,0,0,0,0,0,0,0,0,0,0,0,0,0,0,0,0,0,0,0,0,20,0,0,0,0,0,0,0,0,0,0,0,0,0,0,0,0,0,0,0,0,0,0,0,0,0,0,0,0,0,0,0,0,0,0,0,0,0,0,0,0,0,0,0,0,0,0,0,0,0,0,0,0,0,0,0,0,0,0,0,0,0,80,0,0,0,0,0,0,0,0,0,0,0,0,0,0,0,0,0,0,0,0,0,0,0,0,0,0,0,53.4,21.5,0.24,0.241860465,0.775193798
# 4546,4205,50436,Molot V.A.,1992,nan,0,0,0,15.8,0,0,0,0,0,0,0,0,0,0,0,0,0,0,0,0,0,0,0,0,7.7,0,0,0,0,0,0,0,0,0,0,0,0,0,0,0,0,0,0,0,0,0,0,0,0,0,0,0,0,0,0,0,0,0,0,0,0,0,0,0,0,0,0,0,0,0,0,0,0,0,0,0,0,0,0,0,0,0,0,0,0,0,0,0,0,0,0,0,0,0,0,0,0,0,0,0,17.5,0,0,0,0,0,0,0,0,0,0,0,0,0,0,0,0,0,0,0,0,0,0,0,0,0,0,0,0,0,0,0,0,0,0,0,0,59,0,0,0,0,0,0,0,0,0,0,0,0,0,0,0,0,0,0,0,0,0,0,0,0,0,0,0,0,0,0,0,0,0,0,0,0,0,0,0,0,0,0,0,72.8,30,0.215,0.213333333,0.775193798
# 1646,25178,302964,Sreeram A.N.,1991,nan,0,0,0,0,0,0,7.8,0,0,0,0,0,0,0,0,0,0,0,0,0,0,0,0,0,0,0,0,0,0,0,0,0,0,0,0,0,0,0,0,0,0,0,0,0,0,0,0,0,0,0,0,0,0,0,0,0,0,0,0,13.3,0,0,0,0,0,0,0,0,0,0,0,0,0,0,0,0,0,0,0,0,0,0,0,0,0,0,0,0,0,0,0,0,0,0,0,0,0,0,0,0,0,0,0,0,0,0,0,0,0,0,0,0,0,0,0,0,0,0,0,0,0,0,0,0,0,0,0,0,0,15.5,0,0,0,52.8,0,0,0,0,0,0,0,0,0,0,0,0,0,0,0,0,0,0,10.6,0,0,0,0,0,0,0,0,0,0,0,0,0,0,0,0,0,0,0,0,0,0,0,0,0,0,0,0,21.8,8.55,0.277,0.274853801,0.774801022
# 2792,4204,50421,Molot V.A.,1992,nan,0,0,0,0,0,0,0,0,0,0,0,0,0,0,0,0,0,0,0,0,0,0,0,0,0,0,0,0,0,0,0,0,0,0,0,0,0,0,0,0,0,0,0,0,0,0,0,0,0,0,0,0,0,15.1,0,0,0,0,0,0,0,0,0,0,0,0,0,0,0,0,0,0,0,0,0,0,0,0,0,0,0,0,0,0,0,0,0,0,0,0,0,0,0,0,0,0,0,0,0,0,25,0,0,0,0,0,0,0,0,0,0,0,0,0,0,0,0,0,0,0,0,0,0,0,0,0,0,0,0,0,0,0,0,0,0,0,0,59.9,0,0,0,0,0,0,0,0,0,0,0,0,0,0,0,0,0,0,0,0,0,0,0,0,0,0,0,0,0,0,0,0,0,0,0,0,0,0,0,0,0,0,0,63.9,25.5,0.251,0.252941176,0.77337708
# 1789,16682,145615,Livshits V.Ya.,1995,nan,0,0,0,0,0,0,0,0,0,0,0,0,0,0,0,0,0,0,0,0,0,0,0,0,0,0,0,0,0,0,0,0,0,0,0,0,0,0,0,0,0,0,0,0,0,0,0,0,0,0,0,0,0,0,0,0,0,0,0,0,0,0,0,0,0,0,0,0,0,0,0,0,0,0,0,0,0,0,0,0,0,0,0,0,0,0,0,0,0,0,0,0,0,0,0,0,0,0,0,0,0,0,0,0,0,0,0,0,0,0,0,0,0,0,0,0,0,0,0,0,0,0,0,0,11,0,0,0,0,0,0,0,0,0,0,0,0,0,0,0,0,0,0,0,0,0,0,0,0,0,0,0,0,89,0,0,0,0,0,0,0,0,0,0,0,0,0,0,0,0,0,0,0,0,0,0,0,0,0,0,0,36.5,14.36,0.273,0.270891365,0.772393809
# 649,6553,37743,Komarova N.V.,1991,nan,0,0,0,0,0,0,0,0,0,0,0,0,0,0,0,0,52.3,0,0,0,0,0,0,0,0,0,0,0,0,0,0,0,0,0,0,0,0,0,0,0,0,0,0,0,0,0,0,0,0,0,0,0,0,0,0,0,0,0,0,0,0,0,0,0,0,0,0,0,0,0,0,0,0,0,0,0,0,0,0,0,0,0,0,0,0,0,0,0,0,0,0,0,0,0,0,0,0,0,0,0,0,0,0,0,0,0,0,0,0,0,0,0,0,0,0,47.7,0,0,0,0,0,0,0,0,0,0,0,0,0,0,0,0,0,0,0,0,0,0,0,0,0,0,0,0,0,0,0,0,0,0,0,0,0,0,0,0,0,0,0,0,0,0,0,0,0,0,0,0,0,0,0,0,0,0,0,0,0,0,0,0,0,41.5,15.99,0.3,0.297686054,0.771315405
# 4728,3849,12371,Tille U.,1978,nan,0,0,0,0,0,0,0,0,0,0,0,0,0,0,0,0,0,0,0,0,0,0,0,0,15.8,0,0,0,0,0,0,0,0,0,0,0,0,0,0,0,0,0,0,0,0,0,0,0,0,0,0,0,0,0,0,0,0,0,0,0,0,0,0,0,0,0,0,0,0,0,0,0,0,0,0,0,0,0,0,0,0,0,0,0,0,0,0,0,0,0,0,0,0,0,0,0,0,0,0,0,9.5,0,0,0,0,0,0,0,0,0,0,0,0,0,0,0,0,0,0,0,0,0,0,0,0,0,0,0,0,0,0,0,0,0,0,0,0,74.7,0,0,0,0,0,0,0,0,0,0,0,0,0,0,0,0,0,0,0,0,0,0,0,0,0,0,0,0,0,0,0,0,0,0,0,0,0,0,0,0,0,0,0,75.3,31.1,0.209,0.210610932,0.770781089
# 3361,5832,92845,Rao K.J.,1986,nan,0,0,0,0,0,0,0,0,0,0,0,0,0,0,0,0,0,0,0,0,0,0,0,0,0,0,0,0,0,0,0,0,0,0,0,0,0,0,0,0,0,0,0,0,0,0,0,0,0,0,0,0,0,0,0,0,0,0,0,0,0,0,0,0,0,0,0,0,0,0,0,0,0,0,0,0,0,0,0,0,0,0,0,0,0,0,0,0,0,0,0,0,0,0,0,0,0,40,0,0,20,0,0,0,0,0,0,0,0,0,0,0,0,0,0,40,0,0,0,0,0,0,0,0,0,0,0,0,0,0,0,0,0,0,0,0,0,0,0,0,0,0,0,0,0,0,0,0,0,0,0,0,0,0,0,0,0,0,0,0,0,0,0,0,0,0,0,0,0,0,0,0,0,0,0,0,0,0,0,0,0,45.7,18.4,0.24,0.241847826,0.769927536
# 3507,39402,465109,Hojamberdiev M.,2012,nan,0,0,0,0,0,0,0,0,0,0,0,0,0,0,0,0,0,0,0,0,0,0,0,0,12.61729013,0,0,0,0,0,0,0,0,0,0,0,0,0,0,0,0,0,0,0,0,0,0,0,0,0,0,0,0,0,0,0,0,0,0,0,0,0,0,0,0,0,0,0,0,0,0,0,0,0,0,0,0,0,0,0,0,0,0,0,0,0,0,0,0,0,0,0,0,0,0,0,0,0,0,0,14.26987014,0,0,0,0,0,0,0,0,0,0,0,0,0,0,0,0,0,0,0,0,0,0,0,0,0,0,0,0,0,0,0,0,0,0,0,0,71.63655072,0,0,0,0,0,0,0,0,0,0,0,0,0,0,0,0,0,0,0,1.476289015,0,0,0,0,0,0,0,0,0,0,0,0,0,0,0,0,0,0,0,0,0,0,0,74.7,30.19,0.239,0.237164624,0.767939729
# 987,6552,37724,Komarova N.V.,1991,nan,0,0,0,0,0,0,0,0,0,0,0,0,0,0,0,0,34.7,0,0,0,0,0,0,0,0,0,0,0,0,0,0,0,0,0,0,0,0,0,0,0,0,0,0,0,0,0,0,0,0,0,0,0,0,0,0,0,0,0,0,0,0,0,0,0,0,0,0,0,0,0,0,0,0,0,0,0,0,0,0,0,0,0,0,0,0,0,0,0,0,0,0,0,0,0,0,0,0,0,0,0,0,0,0,0,0,0,0,0,0,0,0,0,0,0,0,65.3,0,0,0,0,0,0,0,0,0,0,0,0,0,0,0,0,0,0,0,0,0,0,0,0,0,0,0,0,0,0,0,0,0,0,0,0,0,0,0,0,0,0,0,0,0,0,0,0,0,0,0,0,0,0,0,0,0,0,0,0,0,0,0,0,0,37.5,14.56,0.29,0.287774725,0.767336112
# 5061,35599,427702,Reddy M.V.S.,2009,nan,0,0,0,0,0,0,0,0,0,0,0,0,0,50,0,0,0,0,0,0,0,0,0,0,0,0,0,0,0,0,0,0,0,0,0,0,0,0,0,0,0,0,0,0,0,0,0,0,0,0,0,0,0,0,0,0,0,0,0,0,0,0,0,0,0,0,0,0,0,0,0,0,0,0,0,0,0,0,0,0,0,0,0,0,0,0,0,0,0,0,0,0,0,0,0,0,0,0,0,0,20,0,0,0,0,0,0,0,0,0,0,0,0,0,0,0,0,0,0,0,0,0,0,0,0,0,0,0,0,0,0,0,0,0,0,0,0,0,0,0,0,0,0,0,0,0,0,0,0,0,0,0,0,0,0,0,0,0,0,0,0,0,0,0,0,0,0,30,0,0,0,0,0,0,0,0,0,0,0,0,0,46,19.4,0.187,0.18556701,0.766304647
# 4217,309,21251,Nikulin V.Kh.,1981,nan,0,0,0,10,0,0,0,0,0,0,0,0,0,0,0,0,5,0,0,0,0,0,0,0,5,0,0,0,0,0,0,0,0,0,0,0,0,0,0,0,0,0,0,0,0,0,0,0,0,0,0,0,0,0,0,0,0,0,0,0,0,0,0,0,0,0,0,0,0,0,0,0,0,0,0,0,0,0,0,0,0,0,0,0,0,0,0,0,0,0,0,5,0,0,0,0,0,0,0,0,0,0,0,0,0,0,0,0,0,0,0,0,0,0,0,0,0,0,0,0,0,0,0,0,0,0,0,0,0,0,0,0,0,0,0,0,0,75,0,0,0,0,0,0,0,0,0,0,0,0,0,0,0,0,0,0,0,0,0,0,0,0,0,0,0,0,0,0,0,0,0,0,0,0,0,0,0,0,0,0,0,80.5,32.93,0.224,0.222289705,0.763524359
# 3572,215,20155,Polukhin V.N.,1983,nan,0,0,0,0,0,0,0,0,0,0,0,0,0,0,0,0,0,0,0,0,0,0,0,0,0,0,0,0,0,0,0,0,0,0,0,0,0,0,0,0,0,0,0,0,0,0,0,0,0,0,0,0,0,0,0,0,0,0,0,0,69.64083302,0,0,0,0,0,0,0,0,0,0,0,0,0,0,0,0,0,0,0,0,0,0,0,0,0,0,0,0,0,0,0,0,0,0,0,0,0,0,0,9.819356966,0,0,0,0,0,10.72045305,0,0,0,0,0,0,0,0,0,0,0,0,0,0,0,0,0,0,0,0,0,0,0,0,0,0,0,0,0,0,9.819356966,0,0,0,0,0,0,0,0,0,0,0,0,0,0,0,0,0,0,0,0,0,0,0,0,0,0,0,0,0,0,0,0,0,0,0,0,0,0,0,0,0,0,0,70.9,28.7,0.237,0.235191638,0.763022097
# 4516,290,21027,Karapetyan G.O.,1979,nan,0,0,0,15,0,0,0,0,0,0,0,0,0,0,0,0,0,0,0,0,0,0,0,0,0,0,0,0,0,0,0,0,0,0,0,0,0,0,0,0,0,0,0,0,0,0,0,0,0,0,0,0,0,0,0,0,0,0,0,0,0,0,0,0,0,0,0,0,0,0,0,0,0,0,0,0,0,0,0,0,0,0,0,15,0,0,0,0,0,0,0,0,0,0,0,0,0,0,0,0,0,0,0,0,0,0,0,0,0,0,0,0,0,0,0,0,0,0,0,0,0,0,0,0,0,0,0,0,0,0,0,0,0,0,0,0,0,70,0,0,0,0,0,0,0,0,0,0,0,0,0,0,0,0,0,0,0,0,0,0,0,0,0,0,0,0,0,0,0,0,0,0,0,0,0,0,0,0,0,0,0,82.8,34,0.216,0.217647059,0.762527233
# 3289,33439,410564,Khafagy A.H.,2008,nan,0,0,0,0,0,0,0,0,0,0,0,0,0,15,0,0,0,0,0,0,0,0,0,0,0,0,0,0,0,0,0,0,0,0,0,0,0,0,0,0,0,0,0,0,0,0,0,0,0,0,0,0,0,0,0,0,0,0,0,0,0,0,0,0,0,0,0,0,0,0,0,0,0,0,0,0,0,0,0,0,0,0,0,10,0,0,0,0,0,0,0,0,0,0,0,0,0,0,0,0,0,0,0,0,0,0,0,0,0,0,0,0,0,0,0,15,0,0,0,0,0,0,0,0,0,0,0,0,0,0,0,0,0,0,0,0,0,0,0,0,0,0,0,0,0,0,0,0,0,0,0,0,0,60,0,0,0,0,0,0,0,0,0,0,0,0,0,0,0,0,0,0,0,0,0,0,0,0,0,0,0,50.5,20.3,0.242,0.243842365,0.761307658
# 3138,217,20183,Polukhin V.N.,1983,nan,0,0,0,0,0,0,0,0,0,0,0,0,0,0,0,0,0,0,0,19.92505,0,0,0,0,0,0,0,0,0,0,0,0,0,0,0,0,0,0,0,0,0,0,0,0,0,0,0,0,0,0,0,0,0,0,0,0,0,0,0,0,62.46096,0,0,0,0,0,0,0,0,0,0,0,0,0,0,0,0,0,0,0,0,0,0,0,0,0,0,0,0,0,0,0,0,0,0,0,0,0,0,0,8.806995,0,0,0,0,0,0,0,0,0,0,0,0,0,0,0,0,0,0,0,0,0,0,0,0,0,0,0,0,0,0,0,0,0,0,0,0,8.806995,0,0,0,0,0,0,0,0,0,0,0,0,0,0,0,0,0,0,0,0,0,0,0,0,0,0,0,0,0,0,0,0,0,0,0,0,0,0,0,0,0,0,0,63.4,25.5,0.245,0.243137255,0.760304122
# 257,6552,37730,Komarova N.V.,1991,nan,0,0,0,0,0,0,0,0,0,0,0,0,0,0,0,0,47.6,0,0,0,0,0,0,0,0,0,0,0,0,0,0,0,0,0,0,0,0,0,0,0,0,0,0,0,0,0,0,0,0,0,0,0,0,0,0,0,0,0,0,0,0,0,0,0,0,0,0,0,0,0,0,0,0,0,0,0,0,0,0,0,0,0,0,0,0,0,0,0,0,0,0,0,0,0,0,0,0,0,0,0,0,0,0,0,0,0,0,0,0,0,0,0,0,0,0,52.4,0,0,0,0,0,0,0,0,0,0,0,0,0,0,0,0,0,0,0,0,0,0,0,0,0,0,0,0,0,0,0,0,0,0,0,0,0,0,0,0,0,0,0,0,0,0,0,0,0,0,0,0,0,0,0,0,0,0,0,0,0,0,0,0,0,42.9,16.28,0.32,0.317567568,0.760135135
# 2389,29015,381952,Gowda V.C.V.,2005,nan,0,0,0,0,0,0,0,0,0,0,0,0,0,60,0,0,0,0,0,0,0,0,0,0,0,0,0,0,0,0,0,0,0,0,0,0,0,0,0,0,0,0,0,0,0,0,0,0,0,0,0,0,0,0,0,0,0,0,0,0,0,0,0,0,0,0,0,0,0,0,0,0,0,0,0,0,0,0,0,0,0,0,0,20,0,0,0,0,0,0,0,0,0,0,0,0,0,0,0,0,0,0,0,0,0,0,0,0,0,0,0,0,0,0,0,0,0,0,0,20,0,0,0,0,0,0,0,0,0,0,0,0,0,0,0,0,0,0,0,0,0,0,0,0,0,0,0,0,0,0,0,0,0,0,0,0,0,0,0,0,0,0,0,0,0,0,0,0,0,0,0,0,0,0,0,0,0,0,0,0,0,76.4,30.27,0.26,0.261975553,0.759828213
# 764,8708,80278,Zhao Xiujian,1987,nan,0,0,0,0,8,0,0,0,0,0,0,0,0,0,0,24,0,0,0,0,0,0,0,0,0,0,0,0,0,0,0,0,0,0,0,0,0,0,0,0,0,0,0,0,0,0,0,0,0,0,0,0,0,0,0,0,0,0,0,0,0,0,0,0,0,0,0,0,0,0,0,0,0,0,0,0,0,0,0,0,0,0,0,0,0,0,0,0,5,0,0,0,0,0,0,0,0,0,0,0,0,0,0,0,15,0,0,0,0,0,0,0,0,0,0,0,0,0,0,0,0,0,0,0,0,0,0,0,0,0,0,0,0,0,0,0,0,0,0,0,0,0,0,0,0,0,0,0,0,0,0,0,0,0,0,0,0,0,0,0,0,0,0,0,0,0,0,0,0,0,0,0,0,0,0,0,0,0,0,48,0,55.5,21.4,0.299,0.296728972,0.75954115
# 5184,27734,359610,Deriano S.,2004,nan,0,0,0,0,0,0,0,0,0,0,0,0,0,0,0,0,0,0,0,0,0,0,0,0,0,0,0,0,0,0,0,0,0,0,0,0,0,0,0,0,0,0,0,0,0,0,0,0,0,0,0,0,0,0,0,0,0,0,0,0,0,0,0,0,0,0,0,0,0,0,0,0,0,0,0,0,0,0,0,0,0,0,0,0,0,0,0,0,0,0,0,6,0,0,0,0,0,0,0,0,14,0,0,0,0,0,0,0,0,0,0,0,0,0,0,0,0,0,0,0,0,0,0,0,0,0,0,0,0,0,0,0,0,0,0,0,0,80,0,0,0,0,0,0,0,0,0,0,0,0,0,0,0,0,0,0,0,0,0,0,0,0,0,0,0,0,0,0,0,0,0,0,0,0,0,0,0,0,0,0,0,65.6,28.1,0.166,0.167259786,0.758907516
# 2339,6554,37753,Komarova N.V.,1991,nan,0,0,0,0,0,0,0,0,0,0,0,0,0,0,0,0,0,0,0,0,0,0,0,0,0,0,0,0,0,0,0,0,0,0,0,0,0,0,0,0,0,0,0,0,0,0,0,0,0,0,0,0,0,0,0,0,0,0,0,0,0,0,0,0,0,0,0,0,0,0,0,0,0,0,0,0,0,0,0,0,0,0,0,0,0,0,0,0,0,0,0,0,0,0,0,0,0,0,0,0,0,0,0,0,0,0,0,0,0,0,0,0,0,0,0,51.7,0,0,0,0,0,0,0,0,0,0,0,0,0,0,0,0,0,0,0,0,0,0,0,0,0,0,0,0,0,0,0,48.3,0,0,0,0,0,0,0,0,0,0,0,0,0,0,0,0,0,0,0,0,0,0,0,0,0,0,0,0,0,0,0,0,0,47,18.68,0.26,0.258029979,0.757700544
# 3290,35409,425561,Yoshimoto M.,1987,nan,0,0,0,0,0,0,0,0,0,0,0,0,0,0,0,0,11.2,0,0,0,0,0,0,0,11.2,0,0,0,0,0,0,0,0,0,0,10,0,0,0,0,0,0,0,0,0,0,0,0,0,0,0,0,0,0,0,0,0,0,0,0,0,0,0,0,0,0,0,0,0,0,0,0,0,0,0,0,0,0,0,0,0,0,0,0,0,0,0,0,0,0,0,22.5,0,0,0,0,0,0,0,0,0,0,0,0,0,0,0,0,0,0,0,0,0,0,0,45.1,0,0,0,0,0,0,0,0,0,0,0,0,0,0,0,0,0,0,0,0,0,0,0,0,0,0,0,0,0,0,0,0,0,0,0,0,0,0,0,0,0,0,0,0,0,0,0,0,0,0,0,0,0,0,0,0,0,0,0,0,0,0,0,0,0,88.3,35.6,0.242,0.240168539,0.756801931
# 4602,38258,450281,Sidek H.A.A.,2011,nan,0,0,0,0,7,0,0,0,0,0,0,0,0,0,0,0,0,0,0,0,0,0,0,0,0,0,0,0,0,0,0,0,0,0,0,0,0,0,0,0,0,0,0,0,0,0,0,0,0,0,0,0,0,0,0,0,0,0,0,0,0,0,0,0,0,0,0,0,0,0,0,0,0,0,0,0,0,0,0,0,0,0,0,0,0,0,0,0,0,0,0,0,0,0,0,0,0,0,0,0,0,0,0,0,0,0,0,0,0,0,0,0,0,0,0,0,0,0,0,0,0,0,0,0,0,0,0,0,0,0,0,0,0,0,0,0,0,0,0,0,0,0,0,0,0,0,0,0,0,0,0,0,0,90,0,0,0,0,0,0,0,0,0,0,0,0,0,0,0,0,0,0,0,0,0,0,0,3,0,0,0,50.2,20.72,0.213,0.211389961,0.755886671
# 2088,6239,90964,Ashizuka M.,1984,nan,0,0,0,5,0,0,0,0,0,0,0,0,0,0,0,0,0,0,0,0,0,0,0,0,45,0,0,0,0,0,0,0,0,0,0,0,0,0,0,0,0,0,0,0,0,0,0,0,0,0,0,0,0,0,0,0,0,0,0,0,0,0,0,0,0,0,0,0,0,0,0,0,0,0,0,0,0,0,0,0,0,0,0,0,0,0,0,0,0,0,0,0,0,0,0,0,0,0,0,0,0,0,0,0,0,0,0,0,0,0,0,0,0,0,0,50,0,0,0,0,0,0,0,0,0,0,0,0,0,0,0,0,0,0,0,0,0,0,0,0,0,0,0,0,0,0,0,0,0,0,0,0,0,0,0,0,0,0,0,0,0,0,0,0,0,0,0,0,0,0,0,0,0,0,0,0,0,0,0,0,0,61.2,24.19,0.267,0.264985531,0.754482692
# 949,4038,4644,Yamane M.,1982,nan,0,0,0,19.68174,0,0,0,0,0,0,0,0,0,0,0,0,0,0,0,0,0,0,0,0,35.78582,0,0,0,0,0,0,0,0,0,0,0,0,0,0,0,0,0,0,0,0,0,0,0,0,0,0,0,0,0,0,0,0,0,0,0,0,0,0,0,0,0,0,0,0,0,0,0,0,0,0,0,0,0,0,0,0,0,0,0,0,0,0,0,0,0,0,0,0,0,0,0,0,0,0,0,0,0,0,0,0,0,0,0,0,0,0,0,0,0,0,0,0,0,0,0,0,0,0,0,0,0,0,0,0,0,0,0,0,0,0,0,0,44.53244,0,0,0,0,0,0,0,0,0,0,0,0,0,0,0,0,0,0,0,0,0,0,0,0,0,0,0,0,0,0,0,0,0,0,0,0,0,0,0,0,0,0,0,98.8,38.2,0.291,0.293193717,0.753854735
# 512,6774,51309,Rabukhin A.I.,1992,nan,0,0,0,1.989999781,0,0,0,0,0,0,0,0,0,0,0,0,0,0,0,8.45000007,0,0,0,0,0,0,0,0,0,0,0,0,0,0,0,0,0,0,0,0,0,0,0,0,0,0,0,0,0,0,0,0,0,21.95999758,0,0,0,0,0,0,0,0,0,0,0,0,0,0,0,0,0,0,0,0,0,0,0,0,0,0,0,0,0,0,0,0,0,0,0,0,0,0,0,0,0,0,0,0,0,0,0,0,0,0,0,0,0,0,0,0,0,0,0,0,0,0,0,0,0,67.60000256,0,0,0,0,0,0,0,0,0,0,0,0,0,0,0,0,0,0,0,0,0,0,0,0,0,0,0,0,0,0,0,0,0,0,0,0,0,0,0,0,0,0,0,0,0,0,0,0,0,0,0,0,0,0,0,0,0,0,0,0,0,50.1,19.2,0.307,0.3046875,0.753257329
# 3080,29926,375531,Yoshida S.,2004,nan,0,0,0,0,0,0,0,0,0,0,0,0,0,0,0,0,0,0,0,0,0,0,0,0,0,0,0,0,0,0,0,0,0,0,0,0,0,0,0,0,0,0,0,0,0,0,0,0,0,0,0,0,0,0,0,0,0,0,0,0,0,0,0,0,0,0,0,0,0,0,0,0,0,0,0,0,0,0,0,0,0,0,0,0,0,0,0,0,0,0,0,25,0,0,0,0,0,0,0,0,0,0,0,0,0,0,0,0,0,0,0,0,0,0,0,0,0,0,0,0,0,0,0,0,0,0,0,0,0,0,0,0,0,0,0,0,0,0,0,0,0,0,0,0,0,0,0,0,0,0,0,0,0,75,0,0,0,0,0,0,0,0,0,0,0,0,0,0,0,0,0,0,0,0,0,0,0,0,0,0,0,54.7,21.9,0.247,0.248858447,0.75240789
# 2385,28138,74362,Nemilov S.V.,1990,nan,0,0,0,0,0,0,0,0,0,0,0,0,0,0,0,0,0,0,0,0,0,0,0,0,0,0,0,0,0,0,0,0,0,0,0,0,0,0,0,0,0,0,0,0,0,0,0,0,0,0,0,0,0,0,0,0,0,0,0,0,0,0,0,0,0,0,0,0,0,0,0,0,0,0,0,0,0,0,0,0,0,0,0,0,0,0,0,0,0,0,0,0,0,0,0,0,0,0,0,0,0,0,0,0,0,0,0,0,0,0,0,0,0,0,0,50,0,0,0,0,0,0,0,0,0,0,0,0,0,0,0,0,0,0,0,0,0,0,0,0,0,0,0,0,0,0,0,0,0,0,0,0,0,0,0,0,0,0,0,0,0,0,0,0,0,0,0,0,0,0,0,0,0,0,0,0,0,50,0,0,0,39.1,15.54,0.26,0.258043758,0.752400752
# 1142,16682,145619,Livshits V.Ya.,1995,nan,0,0,0,0,0,0,0,0,0,0,0,0,0,0,0,0,0,0,0,0,0,0,0,0,0,0,0,0,0,0,0,0,0,0,0,0,0,0,0,0,0,0,0,0,0,0,0,0,0,0,0,0,0,0,0,0,0,0,0,0,0,0,0,0,0,0,0,0,0,0,0,0,0,0,0,0,0,0,0,0,0,0,0,0,0,0,0,0,0,0,0,0,0,0,0,0,0,0,0,0,0,0,0,0,0,0,0,0,0,0,0,0,0,0,0,0,0,0,0,0,0,0,0,0,19,0,0,0,0,0,0,0,0,0,0,0,0,0,0,0,0,0,0,0,0,0,0,0,0,0,0,0,0,81,0,0,0,0,0,0,0,0,0,0,0,0,0,0,0,0,0,0,0,0,0,0,0,0,0,0,0,29.7,11.54,0.289,0.286828423,0.751410769
# 297,38428,450533,Ahrens B.,2011,nan,0,0,0,0,3,0,0,0,0,0,0,0,0,0,10,10,0,0,0,0,0,0,0,0,0,0,0,0,0,0,0,0,0,0,0,0,0,0,0,0,0,0,0,0,0,0,0,5,0,0,0,0,0,0,0,0,0,0,0,0,0,0,0,0,0,0,0,0,0,0.5,0,0,0,0,0,0,0,0,0,0,0,3.5,0,0,0,0,0,0,0,0,0,0,0,0,0,0,0,0,0,0,0,0,0,20,0,0,0,0,0,0,0,0,0,0,0,0,0,0,0,0,0,0,0,0,0,0,0,0,0,0,0,0,0,0,0,0,0,0,0,0,0,0,0,0,0,0,0,0,0,0,0,0,0,0,0,0,0,0,0,0,0,0,0,0,0,0,0,0,0,0,0,0,0,0,0,0,0,0,0,48,0,48.4,18.3,0.32,0.322404372,0.75136612
# 2918,31853,379497,Gowda V.C.V.,2007,nan,0,0,0,0,0,0,0,0,0,0,0,0,0,50,0,0,0,0,0,0,0,0,0,0,0,0,0,0,0,0,0,0,0,0,0,0,0,0,0,0,0,0,0,0,0,0,0,0,0,0,0,0,0,0,0,0,0,0,0,0,0,0,0,0,0,0,0,0,0,0,0,0,0,0,0,0,0,0,0,0,0,0,0,0,0,0,0,0,0,0,0,0,0,0,0,0,0,0,0,0,25,0,0,0,0,0,0,0,0,0,0,0,0,0,0,0,0,0,0,0,0,0,0,0,0,0,0,0,0,0,0,0,0,0,0,0,0,0,0,0,0,0,0,0,0,0,0,0,0,0,0,0,0,25,0,0,0,0,0,0,0,0,0,0,0,0,0,0,0,0,0,0,0,0,0,0,0,0,0,0,0,50,19.97,0.25,0.251877817,0.75112669
# 5177,5427,40697,Fraser D.B.,1968,Optosil III,0,0,0,0,0,0,0,0,0,0,0,0,0,0,0,0,0,0,0,0,0,0,0,0,0,0,0,0,0,0,0,0,0,0,0,0,0,0,0,0,0,0,0,0,0,0,0,0,0,0,0,0,0,0,0,0,0,0,0,0,0,0,0,0,0,0,0,0,0,0,0,0,0,0,0,0,0,0,0,0,0,0,0,0,0,0,0,0,0,0,0,0,0,0,0,0,0,0,0,0,0,0,0,0,0,0,0,0,0,0,0,0,0,0,0,0,0,0,0,0,0,0,0,0,0,0,0,0,0,0,0,0,0,0,0,0,0,100,0,0,0,0,0,0,0,0,0,0,0,0,0,0,0,0,0,0,0,0,0,0,0,0,0,0,0,0,0,0,0,0,0,0,0,0,0,0,0,0,0,0,0,73.1,31.38,0.166,0.164754621,0.750228447
# 2396,31853,379491,Gowda V.C.V.,2007,nan,0,0,0,0,0,0,0,0,0,0,0,0,0,29.57746296,0,0,0,0,0,0,0,0,0,0,0,0,0,0,0,0,0,0,0,0,0,0,0,0,0,0,0,0,0,0,0,0,0,0,0,0,0,0,0,0,0,0,0,0,0,0,0,0,0,0,0,0,0,0,0,0,0,0,0,0,0,0,0,0,0,0,0,0,0,0,0,0,0,0,0,0,0,0,0,0,0,0,0,0,0,0,14.78873148,0,0,0,0,0,0,0,0,0,0,0,0,0,0,0,0,0,0,55.63380556,0,0,0,0,0,0,0,0,0,0,0,0,0,0,0,0,0,0,0,0,0,0,0,0,0,0,0,0,0,0,0,0,0,0,0,0,0,0,0,0,0,0,0,0,0,0,0,0,0,0,0,0,0,0,0,0,0,0,0,0,0,54.7,21.74,0.26,0.258049678,0.750123841
# 4240,214,20087,Polukhin V.N.,1983,nan,0,0,0,9.142451274,0,0,0,0,0,0,0,0,0,0,0,0,0,0,0,0,0,0,0,0,0,0,0,0,0,0,0,0,0,0,0,0,0,0,0,0,0,0,0,0,0,0,0,0,0,0,0,0,0,0,0,0,0,0,0,0,70.87172213,0,0,0,0,0,0,0,0,0,0,0,0,0,0,0,0,0,0,0,0,0,0,0,0,0,0,0,0,0,0,0,0,0,0,0,0,0,0,0,9.9929133,0,0,0,0,0,0,0,0,0,0,0,0,0,0,0,0,0,0,0,0,0,0,0,0,0,0,0,0,0,0,0,0,0,0,0,0,9.9929133,0,0,0,0,0,0,0,0,0,0,0,0,0,0,0,0,0,0,0,0,0,0,0,0,0,0,0,0,0,0,0,0,0,0,0,0,0,0,0,0,0,0,0,55.6,22.7,0.223,0.224669604,0.748701132
# 1788,16682,145607,Livshits V.Ya.,1995,nan,0,0,0,0,0,0,0,0,0,0,0,0,0,0,0,0,0,0,0,0,0,0,0,0,0,0,0,0,0,0,0,0,0,0,0,0,0,0,0,0,0,0,0,0,0,0,0,0,0,0,0,0,0,0,0,0,0,0,0,0,0,0,0,0,0,0,0,0,0,0,0,0,0,0,0,0,0,0,0,0,0,0,0,0,0,0,0,0,0,0,0,0,0,0,0,0,0,0,0,0,22,0,0,0,0,0,0,0,0,0,0,0,0,0,0,0,0,0,0,0,0,0,0,0,0,0,0,0,0,0,0,0,0,0,0,0,0,0,0,0,0,0,0,0,0,0,0,0,0,0,0,0,0,78,0,0,0,0,0,0,0,0,0,0,0,0,0,0,0,0,0,0,0,0,0,0,0,0,0,0,0,37.9,14.91,0.273,0.270959088,0.747586864
# 4595,1583,12259,Karapetyan G.O.,1981,nan,0,0,0,0,0,0,0,0,0,0,0,0,0,0,0,0,0,0,0,0,0,0,0,0,0,0,0,0,0,0,0,0,0,0,0,0,0,0,0,0,0,0,0,0,0,0,0,0,0,0,0,0,0,0,0,0,0,0,0,0,0,0,0,0,0,0,0,0,0,0,0,0,0,0,0,0,0,0,0,0,0,0,0,10,0,0,0,0,0,0,0,0,0,0,0,0,0,0,0,0,15,0,0,0,0,0,0,0,0,0,0,0,0,0,0,0,0,0,0,0,0,0,0,0,0,0,0,0,0,0,0,0,0,0,0,0,0,75,0,0,0,0,0,0,0,0,0,0,0,0,0,0,0,0,0,0,0,0,0,0,0,0,0,0,0,0,0,0,0,0,0,0,0,0,0,0,0,0,0,0,0,72.2,29.8,0.213,0.211409396,0.746762454
# 594,5154,19245,Nemilov S.V.,1973,nan,0,0,0,0,0,0,0,0,0,0,0,0,0,66.5,0,0,0,0,0,0,0,0,0,0,0,0,0,0,0,0,0,0,0,0,0,0,0,0,0,0,0,0,0,0,0,0,0,0,0,0,0,0,0,0,0,0,0,0,0,0,0,0,0,0,0,0,0,0,0,0,0,33.5,0,0,0,0,0,0,0,0,0,0,0,0,0,0,0,0,0,0,0,0,0,0,0,0,0,0,0,0,0,0,0,0,0,0,0,0,0,0,0,0,0,0,0,0,0,0,0,0,0,0,0,0,0,0,0,0,0,0,0,0,0,0,0,0,0,0,0,0,0,0,0,0,0,0,0,0,0,0,0,0,0,0,0,0,0,0,0,0,0,0,0,0,0,0,0,0,0,0,0,0,0,0,0,0,0,0,0,0,0,41.8,16.08,0.302,0.299751244,0.744621265
# 3719,4206,50463,Molot V.A.,1992,nan,0,0,0,4.3,0,0,0,0,0,0,0,0,0,0,0,0,0,0,0,0,0,0,0,0,0,0,0,0,0,0,0,0,0,0,0,0,0,0,0,0,0,0,0,0,0,0,0,0,0,0,0,0,0,0,0,0,0,0,0,0,0,0,0,0,0,0,0,0,0,0,0,0,0,0,0,0,0,0,0,0,0,0,0,16.1,0,0,0,0,0,0,0,0,0,0,0,0,0,0,0,0,17.7,0,0,0,0,0,0,0,0,0,0,0,0,0,0,0,0,0,0,0,0,0,0,0,0,0,0,0,0,0,0,0,0,0,0,0,0,61.9,0,0,0,0,0,0,0,0,0,0,0,0,0,0,0,0,0,0,0,0,0,0,0,0,0,0,0,0,0,0,0,0,0,0,0,0,0,0,0,0,0,0,0,76.4,31,0.234,0.232258065,0.744416873
# 3234,34275,417269,Reddy C.N.,2008,nan,0,0,0,0,0,0,0,0,0,0,0,0,0,65,0,0,0,0,0,0,0,0,0,0,0,0,0,0,0,0,0,0,0,0,0,0,0,0,0,0,0,0,0,0,0,0,0,0,0,0,0,0,0,0,0,0,0,0,0,0,0,0,0,0,0,0,0,0,0,0,0,0,0,0,0,0,0,0,0,0,0,0,0,25,0,0,0,0,0,0,0,0,0,0,0,0,0,0,0,0,0,0,0,0,0,0,0,0,0,0,0,0,0,0,0,0,0,0,0,0,0,0,0,0,0,0,0,0,0,0,0,0,0,0,0,0,0,0,0,0,0,0,0,0,0,0,0,0,0,0,0,0,0,0,0,0,0,0,0,0,0,0,0,0,0,0,0,10,0,0,0,0,0,0,0,0,0,0,0,0,0,42.3,17.04,0.243,0.241197183,0.741899959
# 4186,3384,3839,Shchavelev O.S.,1973,nan,0,0,0,0,0,0,0,0,0,0,0,0,0,0,0,0,0,0,0,0,0,0,0,0,0,0,0,0,0,0,0,0,0,0,0,0,0,0,0,0,0,0,0,0,0,0,0,0,0,0,0,0,0,0,0,0,0,0,0,0,0,0,0,0,0,0,0,0,0,0,0,7.6,0,0,0,0,0,0,0,0,0,0,0,0,0,0,0,0,0,0,0,0,0,0,0,0,0,0,0,0,0,0,0,0,0,0,0,0,0,0,0,0,0,0,0,0,0,0,0,0,0,0,0,0,0,0,0,0,0,0,0,0,0,0,0,0,0,78.2,0,0,0,0,0,0,0,0,0,14.2,0,0,0,0,0,0,0,0,0,0,0,0,0,0,0,0,0,0,0,0,0,0,0,0,0,0,0,0,0,0,0,0,0,65.7,26.78,0.225,0.226661688,0.738527923
# 1419,6553,37734,Komarova N.V.,1991,nan,0,0,0,0,0,0,0,0,0,0,0,0,0,0,0,0,35.6,0,0,0,0,0,0,0,0,0,0,0,0,0,0,0,0,0,0,0,0,0,0,0,0,0,0,0,0,0,0,0,0,0,0,0,0,0,0,0,0,0,0,0,0,0,0,0,0,0,0,0,0,0,0,0,0,0,0,0,0,0,0,0,0,0,0,0,0,0,0,0,0,0,0,0,0,0,0,0,0,0,0,0,0,0,0,0,0,0,0,0,0,0,0,0,0,0,0,64.4,0,0,0,0,0,0,0,0,0,0,0,0,0,0,0,0,0,0,0,0,0,0,0,0,0,0,0,0,0,0,0,0,0,0,0,0,0,0,0,0,0,0,0,0,0,0,0,0,0,0,0,0,0,0,0,0,0,0,0,0,0,0,0,0,0,36.6,14.32,0.28,0.277932961,0.738228252
# 5197,5427,40694,Fraser D.B.,1968,O.G.Vitreosil,0,0,0,0,0,0,0,0,0,0,0,0,0,0,0,0,0,0,0,0,0,0,0,0,0,0,0,0,0,0,0,0,0,0,0,0,0,0,0,0,0,0,0,0,0,0,0,0,0,0,0,0,0,0,0,0,0,0,0,0,0,0,0,0,0,0,0,0,0,0,0,0,0,0,0,0,0,0,0,0,0,0,0,0,0,0,0,0,0,0,0,0,0,0,0,0,0,0,0,0,0,0,0,0,0,0,0,0,0,0,0,0,0,0,0,0,0,0,0,0,0,0,0,0,0,0,0,0,0,0,0,0,0,0,0,0,0,100,0,0,0,0,0,0,0,0,0,0,0,0,0,0,0,0,0,0,0,0,0,0,0,0,0,0,0,0,0,0,0,0,0,0,0,0,0,0,0,0,0,0,0,73,31.39,0.164,0.162790698,0.737379467
# 4612,3859,12441,Livshits V.Ya.,1982,nan,0,0,0,15,0,0,0,0,0,0,0,0,0,0,0,0,0,0,0,0,0,0,0,0,0,0,0,0,0,0,0,0,0,0,0,0,0,0,0,0,0,0,0,0,0,0,0,0,0,0,0,0,0,0,0,0,0,0,0,0,0,0,0,0,0,0,0,0,0,0,0,0,0,0,0,0,0,0,0,0,0,0,0,0,0,0,0,0,0,0,0,0,0,0,0,0,0,0,0,0,15,0,0,0,0,0,0,0,0,0,0,0,0,0,0,0,0,0,0,0,0,0,0,0,0,0,0,0,0,0,0,0,0,0,0,0,0,70,0,0,0,0,0,0,0,0,0,0,0,0,0,0,0,0,0,0,0,0,0,0,0,0,0,0,0,0,0,0,0,0,0,0,0,0,0,0,0,0,0,0,0,71.9,29.7,0.212,0.21043771,0.736929039
# 367,6172,90298,Nemilov S.V.,1973,nan,0,0,0,0,0,0,0,0,0,0,0,0,0,0,0,0,0,0,0,0,0,0,0,0,0,0,0,0,0,0,0,0,0,0,0,0,0,0,0,0,0,0,0,0,0,0,0,0,0,0,0,0,0,0,0,0,0,0,0,0,62.5,0,0,0,0,0,0,0,0,0,0,0,0,0,0,0,0,0,0,22.5,0,0,0,0,0,0,0,0,0,0,0,0,0,0,0,0,0,0,0,0,0,0,0,0,0,0,0,0,0,0,0,0,0,0,0,0,0,0,0,0,0,0,0,0,0,0,0,0,0,0,0,0,0,0,0,0,0,0,0,0,0,0,0,0,0,0,0,0,0,15,0,0,0,0,0,0,0,0,0,0,0,0,0,0,0,0,0,0,0,0,0,0,0,0,0,0,0,0,0,0,0,101,38.5,0.314,0.311688312,0.736206469
# 1128,40572,468455,Laila S.,2013,nan,0,0,0,0,0,0,0,0,0,0,0,0,0,0,0,0,0,0,0,0,0,0,0,0,0,0,0,0,0,0,0,0,0,0,0,0,0,0,0,0,0,0,0,0,0,0,0,0,0,0,0,0,0,0,0,0,0,0,0,0,0,0,0,0,0,0,0,0,0,0,0,0,0,0,0,0,0,0,0,0,0,0,0,0,0,0,0,0,0,0,0,0,0,0,0,0,0,0,0,0,0,0,0,0,0,0,0,0,0,0,0,0,0,0,0,0,0,0,0,45,0,0,0,0,0,0,0,0,0,0,0,0,0,0,0,0,0,0,0,0,0,0,0,0,0,0,0,0,0,0,0,0,0,0,0,0,0,0,0,0,0,0,0,0,0,0,0,45,0,0,0,0,0,0,0,0,0,10,0,0,0,46,17.8,0.29,0.292134831,0.73614878
# 2850,7815,74084,Livshits V.Ya.,1986,nan,0,0,0,0,0,0,0,0,0,0,0,0,0,0,0,0,0,0,0,0,0,0,0,0,0,0,0,0,0,0,0,0,0,0,0,0,0,0,0,0,0,0,0,0,0,0,0,0,0,0,0,0,0,0,0,0,0,0,0,0,90,0,0,0,0,0,0,0,0,0,0,0,0,0,0,0,0,0,0,0,0,0,0,0,0,0,0,0,0,0,0,0,0,0,0,0,0,0,0,0,10,0,0,0,0,0,0,0,0,0,0,0,0,0,0,0,0,0,0,0,0,0,0,0,0,0,0,0,0,0,0,0,0,0,0,0,0,0,0,0,0,0,0,0,0,0,0,0,0,0,0,0,0,0,0,0,0,0,0,0,0,0,0,0,0,0,0,0,0,0,0,0,0,0,0,0,0,0,0,0,0,67.9,27.2,0.25,0.248161765,0.735294118
# 3731,33101,421414,El Joundi  A.S.,1996,nan,0,0,0,0,0,0,0,0,0,0,0,0,0,0,0,0,0,0,0,0,0,0,0,0,0,0,0,0,0,0,0,0,0,0,0,0,0,0,0,0,0,0,0,0,0,0,2.28,0,0,0,0,0,0,0,0,0,0,0,0,0,0,0,0,0,0,0,0,0,0,0,0,0,0,0,0,0,0,0,0,0,0,0,0,0,0,0,0,0,0,0,0,0,0,0,0,0,0,0,0,0,0,0,0,0,0,0,0,0,0,0,0,0,0,0,0,48.86,0,0,0,0,0,0,0,0,0,0,0,0,0,0,0,0,0,0,0,0,0,0,0,0,0,0,0,0,0,0,0,0,0,0,0,0,0,0,0,0,0,0,0,0,0,0,0,0,0,0,0,0,0,0,0,0,0,0,0,0,0,48.86,0,0,0,34.6,14,0.234,0.235714286,0.732600733
# 3169,258,20597,Livshits V.Ya.,1988,nan,0,0,0,0,0,0,0,0,0,0,0,0,0,0,0,0,0,0,0,0,0,0,0,0,0,0,0,0,0,0,0,0,0,0,0,0,0,0,0,0,0,0,0,0,0,0,0,0,0,0,0,0,0,0,0,0,0,0,0,0,0,0,0,0,0,0,0,0,0,0,0,3.7,0,0,0,0,0,0,0,5.3,0,0,0,0,0,0,0,0,0,0,0,0,0,0,0,0,0,0,0,0,15.2,0,0,0,0,0,0,0,0,0,0,0,0,0,0,0,0,0,0,0,0,0,0,0,0,0,0,0,0,0,0,0,0,0,0,0,0,75.8,0,0,0,0,0,0,0,0,0,0,0,0,0,0,0,0,0,0,0,0,0,0,0,0,0,0,0,0,0,0,0,0,0,0,0,0,0,0,0,0,0,0,0,71.8,28.9,0.244,0.242214533,0.731748823
# 995,6553,37741,Komarova N.V.,1991,nan,0,0,0,0,0,0,0,0,0,0,0,0,0,0,0,0,48.4,0,0,0,0,0,0,0,0,0,0,0,0,0,0,0,0,0,0,0,0,0,0,0,0,0,0,0,0,0,0,0,0,0,0,0,0,0,0,0,0,0,0,0,0,0,0,0,0,0,0,0,0,0,0,0,0,0,0,0,0,0,0,0,0,0,0,0,0,0,0,0,0,0,0,0,0,0,0,0,0,0,0,0,0,0,0,0,0,0,0,0,0,0,0,0,0,0,0,51.6,0,0,0,0,0,0,0,0,0,0,0,0,0,0,0,0,0,0,0,0,0,0,0,0,0,0,0,0,0,0,0,0,0,0,0,0,0,0,0,0,0,0,0,0,0,0,0,0,0,0,0,0,0,0,0,0,0,0,0,0,0,0,0,0,0,40.8,15.84,0.29,0.287878788,0.731452456
# 1044,24395,189330,Muthupari S.,1996,nan,0,0,0,0,0,0,0,0,0,0,0,0,0,0,0,0,0,0,0,0,0,0,0,0,0,0,0,0,0,0,0,0,0,0,0,0,0,0,0,0,0,0,0,0,0,0,0,0,0,0,0,0,0,0,0,0,0,0,0,0,0,0,0,0,0,0,0,0,0,0,0,0,0,0,0,0,0,0,0,0,0,0,0,0,0,0,0,0,0,0,0,0,0,0,0,0,0,35,0,0,40,0,0,0,0,0,0,0,0,0,0,0,0,0,0,25,0,0,0,0,0,0,0,0,0,0,0,0,0,0,0,0,0,0,0,0,0,0,0,0,0,0,0,0,0,0,0,0,0,0,0,0,0,0,0,0,0,0,0,0,0,0,0,0,0,0,0,0,0,0,0,0,0,0,0,0,0,0,0,0,0,42.5,16.5,0.29,0.287878788,0.731452456
# 932,5154,19234,Nemilov S.V.,1973,nan,0,0,0,0,0,0,0,0,0,0,0,0,0,91.5,0,0,0,0,0,0,0,0,0,0,0,0,0,0,0,0,0,0,0,0,0,0,0,0,0,0,0,0,0,0,0,0,0,0,0,0,0,0,0,0,0,0,0,0,0,0,0,0,0,0,0,0,0,0,0,0,0,8.5,0,0,0,0,0,0,0,0,0,0,0,0,0,0,0,0,0,0,0,0,0,0,0,0,0,0,0,0,0,0,0,0,0,0,0,0,0,0,0,0,0,0,0,0,0,0,0,0,0,0,0,0,0,0,0,0,0,0,0,0,0,0,0,0,0,0,0,0,0,0,0,0,0,0,0,0,0,0,0,0,0,0,0,0,0,0,0,0,0,0,0,0,0,0,0,0,0,0,0,0,0,0,0,0,0,0,0,0,0,27.5,10.66,0.292,0.289868668,0.729908247
# 3558,38854,460037,Sidkey M.A.,2008,nan,0,0,0,0,0,0,0,0,0,0,0,0,0,60,0,0,0,0,0,0,0,0,0,0,0,0,0,0,0,0,0,0,0,0,0,0,0,0,0,0,0,0,0,0,0,0,0,0,0,0,0,0,0,0,0,0,0,0,0,0,0,0,0,0,0,0,0,0,0,0,0,0,0,0,0,0,0,0,0,0,0,0,0,36,0,0,0,0,0,0,0,0,0,0,0,0,0,0,0,0,0,0,0,0,0,0,0,0,0,0,0,0,0,0,0,0,0,0,0,0,0,0,0,0,0,0,0,0,0,0,0,0,0,0,0,0,0,0,0,0,0,0,0,0,0,0,0,0,0,0,0,0,0,0,0,0,0,0,0,0,0,0,0,0,0,0,0,4,0,0,0,0,0,0,0,0,0,0,0,0,0,67.5,27.3,0.238,0.236263736,0.729522578
# 2268,34770,419187,Gaafar M.S.,2009,nan,0,0,0,0,0,0,0,0,0,0,0,0,0,72.5,0,0,0,0,0,0,0,0,0,0,0,0,0,0,0,0,0,0,0,0,0,0,0,0,0,0,0,0,0,0,0,0,0,0,0,0,0,0,0,0,0,0,0,0,0,0,0,0,0,0,0,0,0,0,0,0,0,0,0,0,0,0,0,0,0,0,0,0,0,20,0,0,0,0,0,0,0,0,0,0,0,0,0,0,0,0,0,0,0,0,0,0,0,0,0,0,0,0,0,0,0,0,0,0,0,0,0,0,0,0,0,0,0,0,0,0,0,0,0,0,0,0,0,0,0,0,0,0,0,0,0,0,0,0,0,0,0,0,0,0,0,0,0,0,0,0,0,0,0,0,0,0,0,0,0,7.5,0,0,0,0,0,0,0,0,0,0,0,59.3,23.53,0.262,0.260093498,0.727672648
# 1269,11320,98782,Higazy A.A.,1985,nan,0,0,0,0,0,0,0,0,0,0,0,0,0,0,0,0,0,0,0,0,0,0,0,0,0,0,0,0,0,0,0,0,0,59.05,0,0,0,0,0,0,0,0,0,0,0,0,0,0,0,0,0,0,0,0,0,0,0,0,0,0,0,0,0,0,0,0,0,0,0,0,0,0,0,0,0,0,0,0,0,0,0,0,0,0,0,0,0,0,0,0,0,0,0,0,0,0,0,0,0,0,0,0,0,0,0,0,0,0,0,0,0,0,0,0,0,40.95,0,0,0,0,0,0,0,0,0,0,0,0,0,0,0,0,0,0,0,0,0,0,0,0,0,0,0,0,0,0,0,0,0,0,0,0,0,0,0,0,0,0,0,0,0,0,0,0,0,0,0,0,0,0,0,0,0,0,0,0,0,0,0,0,0,67.7,26.3,0.285,0.287072243,0.727102928
# 2574,4550,14976,Higazy A.A.,1987,nan,0,0,0,0,0,0,0,0,0,0,0,0,0,0,0,0,0,0,0,0,0,0,0,0,17.70224823,0,0,0,0,0,0,0,0,0,0,0,0,0,0,0,0,0,0,0,0,0,0,0,0,0,0,0,0,0,0,0,0,0,0,0,0,0,0,0,0,0,0,0,0,0,0,0,0,0,0,0,0,0,0,0,0,0,0,0,0,0,0,0,0,0,0,0,0,0,0,0,0,0,0,0,13.27668867,0,0,0,0,0,0,0,0,0,0,0,0,0,0,0,0,0,0,0,0,0,0,0,0,0,0,0,0,0,0,0,0,0,0,0,0,57.53230425,0,0,0,0,0,0,0,0,0,0,0,0,0,0,0,0,0,0,0,11.48875885,0,0,0,0,0,0,0,0,0,0,0,0,0,0,0,0,0,0,0,0,0,0,0,85.6,34.1,0.257,0.255131965,0.726861942
# 3122,11320,98756,Higazy A.A.,1985,nan,0,0,0,0,0,0,0,0,0,0,0,0,0,0,0,0,0,0,0,0,0,0,0,0,0,0,0,0,0,0,0,0,0,21.08,0,0,0,0,0,0,0,0,0,0,0,0,0,0,0,0,0,0,0,0,0,0,0,0,0,0,0,0,0,0,0,0,0,0,0,0,0,0,0,0,0,0,0,0,0,0,0,0,0,0,0,0,0,0,0,0,0,0,0,0,0,0,0,0,0,0,0,0,0,0,0,0,0,0,0,0,0,0,0,0,0,78.92,0,0,0,0,0,0,0,0,0,0,0,0,0,0,0,0,0,0,0,0,0,0,0,0,0,0,0,0,0,0,0,0,0,0,0,0,0,0,0,0,0,0,0,0,0,0,0,0,0,0,0,0,0,0,0,0,0,0,0,0,0,0,0,0,0,56.4,22.6,0.246,0.247787611,0.726670984
# 3123,11320,98757,Higazy A.A.,1985,nan,0,0,0,0,0,0,0,0,0,0,0,0,0,0,0,0,0,0,0,0,0,0,0,0,0,0,0,0,0,0,0,0,0,24.39,0,0,0,0,0,0,0,0,0,0,0,0,0,0,0,0,0,0,0,0,0,0,0,0,0,0,0,0,0,0,0,0,0,0,0,0,0,0,0,0,0,0,0,0,0,0,0,0,0,0,0,0,0,0,0,0,0,0,0,0,0,0,0,0,0,0,0,0,0,0,0,0,0,0,0,0,0,0,0,0,0,75.61,0,0,0,0,0,0,0,0,0,0,0,0,0,0,0,0,0,0,0,0,0,0,0,0,0,0,0,0,0,0,0,0,0,0,0,0,0,0,0,0,0,0,0,0,0,0,0,0,0,0,0,0,0,0,0,0,0,0,0,0,0,0,0,0,0,56.4,22.6,0.246,0.247787611,0.726670984
# 3928,16185,156783,Orgaz F.,1985,nan,0,0,0,13.16395,0,0,0,0,0,0,0,0,0,0,0,0,0,0,0,0,0,0,0,0,4.451335,0,0,0,0,0,0,0,0,0,0,0,0,0,0,0,0,0,0,0,0,0,0,0,0,0,0,0,0,0,0,0,0,0,0,0,0,0,0,0,0,0,0,0,0,0,0,4.631389,0,0,0,0,0,0,0,0,0,0,0,0,0,0,0,0,0,0,0,5.051516,0,0,0,0,0,0,0,0,10.64319,0,0,0,0,0,0,0,0,0,0,0,0,0,0,0,0,0,0,0,0,0,0,0,0,0,0,0,0,0,0,0,0,0,0,0,0,62.05862,0,0,0,0,0,0,0,0,0,0,0,0,0,0,0,0,0,0,0,0,0,0,0,0,0,0,0,0,0,0,0,0,0,0,0,0,0,0,0,0,0,0,0,73.9,30,0.23,0.231666667,0.724637681
# 4135,7080,121853,Butler B.P.,1996,nan,0,0,0,14.00928893,0,0,0,0,0,0,0,0,0,0,0,0,0.025830256,0,0,0,0,0,0,0,11.15872711,0,0,0,0,0,0,0,0,0,0,0,0,0,0,0,0,0,0,0,0,0,0,0,0,0,0.797700509,0,0,0,0,0,0,0,0,0,0,0,0,0,0,0,0,0,0,0,0,1.471570938,0,0,0,0,0,0,0,0,0,0,0,1.148673732,0,0,0,0,0,0,0,3.504739235,0,0,0,0,0,0,0,0,8.647811514,0,0,0,0,0,0,0,0,0,0,0,0,0,0,0,0,0,0,0,0,0,0,0,0,0,0,0,0,0,0,0,0,0,0,0,0,59.23565777,0,0,0,0,0,0,0,0,0,0,0,0,0,0,0,0,0,0,0,0,0,0,0,0,0,0,0,0,0,0,0,0,0,0,0,0,0,0,0,0,0,0,0,78.8,32.18,0.226,0.224362958,0.724354708
# 3296,40951,478479,Mauro J.C.,2013,nan,0,0,0,7.109289711,0,0,0,0,0,0,0,0,0,17.75822178,0,0,0,0,0,0,0,0,0,0,9.389061939,0,0,0,0,0,0,0,0,0,0,0,0,0,0,0,0,0,0,0,0,0,0,0,0,0,0,0,0,0,0,0,0,0,0,0,0,0,0,0,0,0,0,0,0,0,0,0,0,0,0,0,0,0,0,0,0,0,0,0,0,0,0,0,0,0,0,2.49975025,0,0,0,0,0,0,0,0,0,0,0,0,0,0,0,0,0,0,0,0,0,0,0,0,0,0,0,0,0,0,0,0,0,0,0,0,0,0,0,0,0,0,0,0,0,61.87381619,0,0,0,0.069990007,0,0,0,0,0,1.289871129,0,0,0,0,0,0,0,0,0,0,0,0,0,0,0,0,0,0,0,0,0,0,0,0,0,0,0,0,0,0,0,0,0.009999001,66.8,26.93,0.242,0.240252506,0.722104753
# 2492,3856,10793,Maynell C.A.,1973,nan,0,0,0,0,0,0,0,0,0,0,0,0,0,100,0,0,0,0,0,0,0,0,0,0,0,0,0,0,0,0,0,0,0,0,0,0,0,0,0,0,0,0,0,0,0,0,0,0,0,0,0,0,0,0,0,0,0,0,0,0,0,0,0,0,0,0,0,0,0,0,0,0,0,0,0,0,0,0,0,0,0,0,0,0,0,0,0,0,0,0,0,0,0,0,0,0,0,0,0,0,0,0,0,0,0,0,0,0,0,0,0,0,0,0,0,0,0,0,0,0,0,0,0,0,0,0,0,0,0,0,0,0,0,0,0,0,0,0,0,0,0,0,0,0,0,0,0,0,0,0,0,0,0,0,0,0,0,0,0,0,0,0,0,0,0,0,0,0,0,0,0,0,0,0,0,0,0,0,0,0,0,17.4,6.9,0.259,0.260869565,0.721839852
# 5051,27734,359607,Deriano S.,2004,nan,0,0,0,0,0,0,0,0,0,0,0,0,0,0,0,0,0,0,0,0,0,0,0,0,10.3,0,0,0,0,0,0,0,0,0,0,0,0,0,0,0,0,0,0,0,0,0,0,0,0,0,0,0,0,0,0,0,0,0,0,0,0,0,0,0,0,0,0,0,0,0,0,0,0,0,0,0,0,0,0,0,0,0,0,0,0,0,0,0,0,0,0,0,0,0,0,0,0,0,0,0,15.7,0,0,0,0,0,0,0,0,0,0,0,0,0,0,0,0,0,0,0,0,0,0,0,0,0,0,0,0,0,0,0,0,0,0,0,0,74,0,0,0,0,0,0,0,0,0,0,0,0,0,0,0,0,0,0,0,0,0,0,0,0,0,0,0,0,0,0,0,0,0,0,0,0,0,0,0,0,0,0,0,69.3,29.2,0.188,0.186643836,0.721364034
