Repository: jacobergzhou/Poisson-Ratio

File: Poisson_ratio.csv (part 16 of 70)
,Code,Glass #,Author,Year,Trademark,Ag2O,AgI,Al,Al2O3,AlF3,AlN,As,As2O3,As2O5,As2S3,As2Se3,AsSe,B,B2O3,Ba,BaCl2,BaF2,BaO,Be,BeF2,BeO,Bi2O3,BiCl3,Br,C,Ca,CaF2,CaO,Cd,CdCl2,CdF2,CdO,Ce2O3,CeF3,CeO2,Cl,Co,Co3O4,CoO,Cr,Cr2O3,Cs,Cs2O,CsCl,CsF,Cu,Cu2O,CuO,Dy2O3,Er,Er2O3,ErF3,Eu,Eu2O3,EuF3,F,Fe,Fe2O3,FeO,Ga,Ga2O3,Ga2S3,Ga2Se3,GaF3,Gd2O3,GdF3,Ge,GeO2,GeS2,GeSe2,H2O,HfF4,HfO2,Hg,Ho2O3,I,InF3,K,K2O,K2S,K2SO4,KBr,KCl,KF,KHF2,La,La2O3,La2S3,LaF3,Li,Li2O,Li2S,Li2SO4,LiBr,LiCl,LiF,LiI,Mg,MgF2,MgO,Mn,Mn2O3,MnF2,MnO,MnO2,Mo,MoO2,MoO3,N,Na,Na2O,Na2S,Na2SO4,NaCl,NaF,NaPO3,Nb,Nb2O5,Nd,Nd2O3,NdF3,NH4NO3,Ni,NiO,O,OH,P,P2O5,Pb,PbCl2,PbF2,PbO,PdO,Pr2O3,Pr6O11,PrF3,R2O3,Rb2O,RbF,Rh2O3,RŒO,RuO2,S,Sb,Sb2O3,Sb2S3,Sc2O3,Se,Si,Si3N4,SiC,SiO2,Sm2O3,Sn,SnO,SnO2,SO2,SO3,Sr,SrCl2,SrF2,SrO,Ta2O3,Ta2O5,Tb2O3,TbF3,Te,TeO2,Th,ThF4,ThO2,Ti,TiO2,Tl,Tl2O,Tl2Se,TlSe,Tm2O3,U,U3O8,UO2,V,V2O5,VO6,WO3,Y,Y2O3,Yb2O3,YbF3,YF3,Zn,ZnCl2,ZnF2,ZnO,ZnSO4,Zr,ZrF4,ZrO2,Young's modulus E (GPa),Shear modulus G (GPa),Poisson's ratio v
1156,5212,19707,Brekhovskikh S.,1959,,-,-,-,0.0,-,-,-,-,-,-,-,-,-,29.40811,-,-,-,0.0,-,-,0.0,0.0,-,-,-,-,-,0.0,-,-,-,0.0,-,-,-,-,-,-,-,-,-,-,0.0,-,-,-,-,-,-,-,-,-,-,-,-,-,-,-,-,-,0.0,-,-,-,-,-,-,0.0,-,-,0.0,-,-,-,-,-,-,-,0.0,-,-,-,-,-,-,-,-,-,-,-,0.0,-,-,-,-,-,-,,-,0.0,-,-,-,-,-,-,-,-,-,-,0.0,-,-,-,-,-,-,-,-,-,-,-,-,-,-,-,-,0.0,-,-,-,70.59189,-,-,-,-,29.40811,-,-,-,100.0,-,-,-,-,-,-,-,-,-,-,0.0,-,-,-,-,-,-,-,-,-,0.0,-,-,-,-,-,0.0,-,-,-,-,0.0,-,-,-,-,-,-,-,-,-,-,-,0.0,-,-,-,-,-,-,-,-,0.0,-,-,-,0.0,39.5,15.36,0.285
1157,5212,19709,Brekhovskikh S.,1959,,-,-,-,0.0,-,-,-,-,-,-,-,-,-,15.97937,-,-,-,0.0,-,-,0.0,0.0,-,-,-,-,-,0.0,-,-,-,0.0,-,-,-,-,-,-,-,-,-,-,0.0,-,-,-,-,-,-,-,-,-,-,-,-,-,-,-,-,-,0.0,-,-,-,-,-,-,0.0,-,-,0.0,-,-,-,-,-,-,-,0.0,-,-,-,-,-,-,-,-,-,-,-,0.0,-,-,-,-,-,-,,-,0.0,-,-,-,-,-,-,-,-,-,-,0.0,-,-,-,-,-,-,-,-,-,-,-,-,-,-,-,-,0.0,-,-,-,84.02063,-,-,-,-,15.97937,-,-,-,100.0,-,-,-,-,-,-,-,-,-,-,0.0,-,-,-,-,-,-,-,-,-,0.0,-,-,-,-,-,0.0,-,-,-,-,0.0,-,-,-,-,-,-,-,-,-,-,-,0.0,-,-,-,-,-,-,-,-,0.0,-,-,-,0.0,40.9,16.47,0.241
1158,5267,70133,Nemilov S.V.,1972,,-,-,-,0.0,-,-,-,-,-,-,-,-,-,100.0,-,-,-,0.0,-,-,0.0,0.0,-,-,-,-,-,0.0,-,-,-,0.0,-,-,-,-,-,-,-,-,-,-,0.0,-,-,-,-,-,-,-,-,-,-,-,-,-,-,-,-,-,0.0,-,-,-,-,-,-,0.0,-,-,0.0,-,-,-,-,-,-,-,0.0,-,-,-,-,-,-,-,-,-,-,-,0.0,-,-,-,-,-,-,,-,0.0,-,-,-,-,-,-,-,-,-,-,0.0,-,-,-,-,-,-,-,-,-,-,-,-,-,-,-,-,0.0,-,-,-,0.0,-,-,-,-,100.0,-,-,-,100.0,-,-,-,-,-,-,-,-,-,-,0.0,-,-,-,-,-,-,-,-,-,0.0,-,-,-,-,-,0.0,-,-,-,-,0.0,-,-,-,-,-,-,-,-,-,-,-,0.0,-,-,-,-,-,-,-,-,0.0,-,-,-,0.0,,,0.306
1159,5267,70134,Nemilov S.V.,1972,,-,-,-,0.0,-,-,-,-,-,-,-,-,-,98.8,-,-,-,1.2,-,-,0.0,0.0,-,-,-,-,-,0.0,-,-,-,0.0,-,-,-,-,-,-,-,-,-,-,0.0,-,-,-,-,-,-,-,-,-,-,-,-,-,-,-,-,-,0.0,-,-,-,-,-,-,0.0,-,-,0.0,-,-,-,-,-,-,-,0.0,-,-,-,-,-,-,-,-,-,-,-,0.0,-,-,-,-,-,-,,-,0.0,-,-,-,-,-,-,-,-,-,-,0.0,-,-,-,-,-,-,-,-,-,-,-,-,-,-,-,-,0.0,-,-,-,0.0,-,-,-,-,98.8,-,-,-,100.0,-,-,-,-,-,-,-,-,-,-,0.0,-,-,-,-,-,-,-,-,-,0.0,-,-,-,-,-,0.0,-,-,-,-,0.0,-,-,-,-,-,-,-,-,-,-,-,0.0,-,-,-,-,-,-,-,-,0.0,-,-,-,0.0,,,0.285
1160,5267,70135,Nemilov S.V.,1972,,-,-,-,0.0,-,-,-,-,-,-,-,-,-,98.44,-,-,-,1.56,-,-,0.0,0.0,-,-,-,-,-,0.0,-,-,-,0.0,-,-,-,-,-,-,-,-,-,-,0.0,-,-,-,-,-,-,-,-,-,-,-,-,-,-,-,-,-,0.0,-,-,-,-,-,-,0.0,-,-,0.0,-,-,-,-,-,-,-,0.0,-,-,-,-,-,-,-,-,-,-,-,0.0,-,-,-,-,-,-,,-,0.0,-,-,-,-,-,-,-,-,-,-,0.0,-,-,-,-,-,-,-,-,-,-,-,-,-,-,-,-,0.0,-,-,-,0.0,-,-,-,-,98.44,-,-,-,100.0,-,-,-,-,-,-,-,-,-,-,0.0,-,-,-,-,-,-,-,-,-,0.0,-,-,-,-,-,0.0,-,-,-,-,0.0,-,-,-,-,-,-,-,-,-,-,-,0.0,-,-,-,-,-,-,-,-,0.0,-,-,-,0.0,,,0.284
1161,5267,70136,Nemilov S.V.,1972,,-,-,-,0.0,-,-,-,-,-,-,-,-,-,98.13,-,-,-,1.87,-,-,0.0,0.0,-,-,-,-,-,0.0,-,-,-,0.0,-,-,-,-,-,-,-,-,-,-,0.0,-,-,-,-,-,-,-,-,-,-,-,-,-,-,-,-,-,0.0,-,-,-,-,-,-,0.0,-,-,0.0,-,-,-,-,-,-,-,0.0,-,-,-,-,-,-,-,-,-,-,-,0.0,-,-,-,-,-,-,,-,0.0,-,-,-,-,-,-,-,-,-,-,0.0,-,-,-,-,-,-,-,-,-,-,-,-,-,-,-,-,0.0,-,-,-,0.0,-,-,-,-,98.13,-,-,-,100.0,-,-,-,-,-,-,-,-,-,-,0.0,-,-,-,-,-,-,-,-,-,0.0,-,-,-,-,-,0.0,-,-,-,-,0.0,-,-,-,-,-,-,-,-,-,-,-,0.0,-,-,-,-,-,-,-,-,0.0,-,-,-,0.0,,,0.274
1162,5267,70137,Nemilov S.V.,1972,,-,-,-,0.0,-,-,-,-,-,-,-,-,-,95.52,-,-,-,4.48,-,-,0.0,0.0,-,-,-,-,-,0.0,-,-,-,0.0,-,-,-,-,-,-,-,-,-,-,0.0,-,-,-,-,-,-,-,-,-,-,-,-,-,-,-,-,-,0.0,-,-,-,-,-,-,0.0,-,-,0.0,-,-,-,-,-,-,-,0.0,-,-,-,-,-,-,-,-,-,-,-,0.0,-,-,-,-,-,-,,-,0.0,-,-,-,-,-,-,-,-,-,-,0.0,-,-,-,-,-,-,-,-,-,-,-,-,-,-,-,-,0.0,-,-,-,0.0,-,-,-,-,95.52,-,-,-,100.0,-,-,-,-,-,-,-,-,-,-,0.0,-,-,-,-,-,-,-,-,-,0.0,-,-,-,-,-,0.0,-,-,-,-,0.0,-,-,-,-,-,-,-,-,-,-,-,0.0,-,-,-,-,-,-,-,-,0.0,-,-,-,0.0,,,0.272
1163,5267,70139,Nemilov S.V.,1972,,-,-,-,0.0,-,-,-,-,-,-,-,-,-,91.55,-,-,-,8.45,-,-,0.0,0.0,-,-,-,-,-,0.0,-,-,-,0.0,-,-,-,-,-,-,-,-,-,-,0.0,-,-,-,-,-,-,-,-,-,-,-,-,-,-,-,-,-,0.0,-,-,-,-,-,-,0.0,-,-,0.0,-,-,-,-,-,-,-,0.0,-,-,-,-,-,-,-,-,-,-,-,0.0,-,-,-,-,-,-,,-,0.0,-,-,-,-,-,-,-,-,-,-,0.0,-,-,-,-,-,-,-,-,-,-,-,-,-,-,-,-,0.0,-,-,-,0.0,-,-,-,-,91.55,-,-,-,100.0,-,-,-,-,-,-,-,-,-,-,0.0,-,-,-,-,-,-,-,-,-,0.0,-,-,-,-,-,0.0,-,-,-,-,0.0,-,-,-,-,-,-,-,-,-,-,-,0.0,-,-,-,-,-,-,-,-,0.0,-,-,-,0.0,,,0.281
1164,5267,70140,Nemilov S.V.,1972,,-,-,-,0.0,-,-,-,-,-,-,-,-,-,90.44,-,-,-,9.56,-,-,0.0,0.0,-,-,-,-,-,0.0,-,-,-,0.0,-,-,-,-,-,-,-,-,-,-,0.0,-,-,-,-,-,-,-,-,-,-,-,-,-,-,-,-,-,0.0,-,-,-,-,-,-,0.0,-,-,0.0,-,-,-,-,-,-,-,0.0,-,-,-,-,-,-,-,-,-,-,-,0.0,-,-,-,-,-,-,,-,0.0,-,-,-,-,-,-,-,-,-,-,0.0,-,-,-,-,-,-,-,-,-,-,-,-,-,-,-,-,0.0,-,-,-,0.0,-,-,-,-,90.44,-,-,-,100.0,-,-,-,-,-,-,-,-,-,-,0.0,-,-,-,-,-,-,-,-,-,0.0,-,-,-,-,-,0.0,-,-,-,-,0.0,-,-,-,-,-,-,-,-,-,-,-,0.0,-,-,-,-,-,-,-,-,0.0,-,-,-,0.0,,,0.291
1165,5267,70141,Nemilov S.V.,1972,,-,-,-,0.0,-,-,-,-,-,-,-,-,-,87.0,-,-,-,13.0,-,-,0.0,0.0,-,-,-,-,-,0.0,-,-,-,0.0,-,-,-,-,-,-,-,-,-,-,0.0,-,-,-,-,-,-,-,-,-,-,-,-,-,-,-,-,-,0.0,-,-,-,-,-,-,0.0,-,-,0.0,-,-,-,-,-,-,-,0.0,-,-,-,-,-,-,-,-,-,-,-,0.0,-,-,-,-,-,-,,-,0.0,-,-,-,-,-,-,-,-,-,-,0.0,-,-,-,-,-,-,-,-,-,-,-,-,-,-,-,-,0.0,-,-,-,0.0,-,-,-,-,87.0,-,-,-,100.0,-,-,-,-,-,-,-,-,-,-,0.0,-,-,-,-,-,-,-,-,-,0.0,-,-,-,-,-,0.0,-,-,-,-,0.0,-,-,-,-,-,-,-,-,-,-,-,0.0,-,-,-,-,-,-,-,-,0.0,-,-,-,0.0,,,0.298
1166,5267,70142,Nemilov S.V.,1972,,-,-,-,0.0,-,-,-,-,-,-,-,-,-,85.8,-,-,-,14.2,-,-,0.0,0.0,-,-,-,-,-,0.0,-,-,-,0.0,-,-,-,-,-,-,-,-,-,-,0.0,-,-,-,-,-,-,-,-,-,-,-,-,-,-,-,-,-,0.0,-,-,-,-,-,-,0.0,-,-,0.0,-,-,-,-,-,-,-,0.0,-,-,-,-,-,-,-,-,-,-,-,0.0,-,-,-,-,-,-,,-,0.0,-,-,-,-,-,-,-,-,-,-,0.0,-,-,-,-,-,-,-,-,-,-,-,-,-,-,-,-,0.0,-,-,-,0.0,-,-,-,-,85.8,-,-,-,100.0,-,-,-,-,-,-,-,-,-,-,0.0,-,-,-,-,-,-,-,-,-,0.0,-,-,-,-,-,0.0,-,-,-,-,0.0,-,-,-,-,-,-,-,-,-,-,-,0.0,-,-,-,-,-,-,-,-,0.0,-,-,-,0.0,,,0.306
1167,5267,70143,Nemilov S.V.,1972,,-,-,-,0.0,-,-,-,-,-,-,-,-,-,83.82442,-,-,-,16.17558,-,-,0.0,0.0,-,-,-,-,-,0.0,-,-,-,0.0,-,-,-,-,-,-,-,-,-,-,0.0,-,-,-,-,-,-,-,-,-,-,-,-,-,-,-,-,-,0.0,-,-,-,-,-,-,0.0,-,-,0.0,-,-,-,-,-,-,-,0.0,-,-,-,-,-,-,-,-,-,-,-,0.0,-,-,-,-,-,-,,-,0.0,-,-,-,-,-,-,-,-,-,-,0.0,-,-,-,-,-,-,-,-,-,-,-,-,-,-,-,-,0.0,-,-,-,0.0,-,-,-,-,83.82442,-,-,-,100.0,-,-,-,-,-,-,-,-,-,-,0.0,-,-,-,-,-,-,-,-,-,0.0,-,-,-,-,-,0.0,-,-,-,-,0.0,-,-,-,-,-,-,-,-,-,-,-,0.0,-,-,-,-,-,-,-,-,0.0,-,-,-,0.0,,,0.3
1168,5267,70144,Nemilov S.V.,1972,,-,-,-,0.0,-,-,-,-,-,-,-,-,-,80.2,-,-,-,19.8,-,-,0.0,0.0,-,-,-,-,-,0.0,-,-,-,0.0,-,-,-,-,-,-,-,-,-,-,0.0,-,-,-,-,-,-,-,-,-,-,-,-,-,-,-,-,-,0.0,-,-,-,-,-,-,0.0,-,-,0.0,-,-,-,-,-,-,-,0.0,-,-,-,-,-,-,-,-,-,-,-,0.0,-,-,-,-,-,-,,-,0.0,-,-,-,-,-,-,-,-,-,-,0.0,-,-,-,-,-,-,-,-,-,-,-,-,-,-,-,-,0.0,-,-,-,0.0,-,-,-,-,80.2,-,-,-,100.0,-,-,-,-,-,-,-,-,-,-,0.0,-,-,-,-,-,-,-,-,-,0.0,-,-,-,-,-,0.0,-,-,-,-,0.0,-,-,-,-,-,-,-,-,-,-,-,0.0,-,-,-,-,-,-,-,-,0.0,-,-,-,0.0,,,0.293
1169,5267,70145,Nemilov S.V.,1972,,-,-,-,0.0,-,-,-,-,-,-,-,-,-,77.97,-,-,-,22.03,-,-,0.0,0.0,-,-,-,-,-,0.0,-,-,-,0.0,-,-,-,-,-,-,-,-,-,-,0.0,-,-,-,-,-,-,-,-,-,-,-,-,-,-,-,-,-,0.0,-,-,-,-,-,-,0.0,-,-,0.0,-,-,-,-,-,-,-,0.0,-,-,-,-,-,-,-,-,-,-,-,0.0,-,-,-,-,-,-,,-,0.0,-,-,-,-,-,-,-,-,-,-,0.0,-,-,-,-,-,-,-,-,-,-,-,-,-,-,-,-,0.0,-,-,-,0.0,-,-,-,-,77.97,-,-,-,100.0,-,-,-,-,-,-,-,-,-,-,0.0,-,-,-,-,-,-,-,-,-,0.0,-,-,-,-,-,0.0,-,-,-,-,0.0,-,-,-,-,-,-,-,-,-,-,-,0.0,-,-,-,-,-,-,-,-,0.0,-,-,-,0.0,,,0.286
1170,5267,70146,Nemilov S.V.,1972,,-,-,-,0.0,-,-,-,-,-,-,-,-,-,74.8,-,-,-,25.2,-,-,0.0,0.0,-,-,-,-,-,0.0,-,-,-,0.0,-,-,-,-,-,-,-,-,-,-,0.0,-,-,-,-,-,-,-,-,-,-,-,-,-,-,-,-,-,0.0,-,-,-,-,-,-,0.0,-,-,0.0,-,-,-,-,-,-,-,0.0,-,-,-,-,-,-,-,-,-,-,-,0.0,-,-,-,-,-,-,,-,0.0,-,-,-,-,-,-,-,-,-,-,0.0,-,-,-,-,-,-,-,-,-,-,-,-,-,-,-,-,0.0,-,-,-,0.0,-,-,-,-,74.8,-,-,-,100.0,-,-,-,-,-,-,-,-,-,-,0.0,-,-,-,-,-,-,-,-,-,0.0,-,-,-,-,-,0.0,-,-,-,-,0.0,-,-,-,-,-,-,-,-,-,-,-,0.0,-,-,-,-,-,-,-,-,0.0,-,-,-,0.0,,,0.283
1171,5267,70147,Nemilov S.V.,1972,,-,-,-,0.0,-,-,-,-,-,-,-,-,-,73.7,-,-,-,26.3,-,-,0.0,0.0,-,-,-,-,-,0.0,-,-,-,0.0,-,-,-,-,-,-,-,-,-,-,0.0,-,-,-,-,-,-,-,-,-,-,-,-,-,-,-,-,-,0.0,-,-,-,-,-,-,0.0,-,-,0.0,-,-,-,-,-,-,-,0.0,-,-,-,-,-,-,-,-,-,-,-,0.0,-,-,-,-,-,-,,-,0.0,-,-,-,-,-,-,-,-,-,-,0.0,-,-,-,-,-,-,-,-,-,-,-,-,-,-,-,-,0.0,-,-,-,0.0,-,-,-,-,73.7,-,-,-,100.0,-,-,-,-,-,-,-,-,-,-,0.0,-,-,-,-,-,-,-,-,-,0.0,-,-,-,-,-,0.0,-,-,-,-,0.0,-,-,-,-,-,-,-,-,-,-,-,0.0,-,-,-,-,-,-,-,-,0.0,-,-,-,0.0,,,0.288
1172,5267,70148,Nemilov S.V.,1972,,-,-,-,0.0,-,-,-,-,-,-,-,-,-,70.6,-,-,-,29.4,-,-,0.0,0.0,-,-,-,-,-,0.0,-,-,-,0.0,-,-,-,-,-,-,-,-,-,-,0.0,-,-,-,-,-,-,-,-,-,-,-,-,-,-,-,-,-,0.0,-,-,-,-,-,-,0.0,-,-,0.0,-,-,-,-,-,-,-,0.0,-,-,-,-,-,-,-,-,-,-,-,0.0,-,-,-,-,-,-,,-,0.0,-,-,-,-,-,-,-,-,-,-,0.0,-,-,-,-,-,-,-,-,-,-,-,-,-,-,-,-,0.0,-,-,-,0.0,-,-,-,-,70.6,-,-,-,100.0,-,-,-,-,-,-,-,-,-,-,0.0,-,-,-,-,-,-,-,-,-,0.0,-,-,-,-,-,0.0,-,-,-,-,0.0,-,-,-,-,-,-,-,-,-,-,-,0.0,-,-,-,-,-,-,-,-,0.0,-,-,-,0.0,,,0.288
1173,5267,70149,Nemilov S.V.,1972,,-,-,-,0.0,-,-,-,-,-,-,-,-,-,67.9,-,-,-,32.1,-,-,0.0,0.0,-,-,-,-,-,0.0,-,-,-,0.0,-,-,-,-,-,-,-,-,-,-,0.0,-,-,-,-,-,-,-,-,-,-,-,-,-,-,-,-,-,0.0,-,-,-,-,-,-,0.0,-,-,0.0,-,-,-,-,-,-,-,0.0,-,-,-,-,-,-,-,-,-,-,-,0.0,-,-,-,-,-,-,,-,0.0,-,-,-,-,-,-,-,-,-,-,0.0,-,-,-,-,-,-,-,-,-,-,-,-,-,-,-,-,0.0,-,-,-,0.0,-,-,-,-,67.9,-,-,-,100.0,-,-,-,-,-,-,-,-,-,-,0.0,-,-,-,-,-,-,-,-,-,0.0,-,-,-,-,-,0.0,-,-,-,-,0.0,-,-,-,-,-,-,-,-,-,-,-,0.0,-,-,-,-,-,-,-,-,0.0,-,-,-,0.0,,,0.277
1174,5267,70150,Nemilov S.V.,1972,,-,-,-,0.0,-,-,-,-,-,-,-,-,-,66.15,-,-,-,33.85,-,-,0.0,0.0,-,-,-,-,-,0.0,-,-,-,0.0,-,-,-,-,-,-,-,-,-,-,0.0,-,-,-,-,-,-,-,-,-,-,-,-,-,-,-,-,-,0.0,-,-,-,-,-,-,0.0,-,-,0.0,-,-,-,-,-,-,-,0.0,-,-,-,-,-,-,-,-,-,-,-,0.0,-,-,-,-,-,-,,-,0.0,-,-,-,-,-,-,-,-,-,-,0.0,-,-,-,-,-,-,-,-,-,-,-,-,-,-,-,-,0.0,-,-,-,0.0,-,-,-,-,66.15,-,-,-,100.0,-,-,-,-,-,-,-,-,-,-,0.0,-,-,-,-,-,-,-,-,-,0.0,-,-,-,-,-,0.0,-,-,-,-,0.0,-,-,-,-,-,-,-,-,-,-,-,0.0,-,-,-,-,-,-,-,-,0.0,-,-,-,0.0,,,0.281
1175,5267,70151,Nemilov S.V.,1972,,-,-,-,0.0,-,-,-,-,-,-,-,-,-,65.82,-,-,-,34.18,-,-,0.0,0.0,-,-,-,-,-,0.0,-,-,-,0.0,-,-,-,-,-,-,-,-,-,-,0.0,-,-,-,-,-,-,-,-,-,-,-,-,-,-,-,-,-,0.0,-,-,-,-,-,-,0.0,-,-,0.0,-,-,-,-,-,-,-,0.0,-,-,-,-,-,-,-,-,-,-,-,0.0,-,-,-,-,-,-,,-,0.0,-,-,-,-,-,-,-,-,-,-,0.0,-,-,-,-,-,-,-,-,-,-,-,-,-,-,-,-,0.0,-,-,-,0.0,-,-,-,-,65.82,-,-,-,100.0,-,-,-,-,-,-,-,-,-,-,0.0,-,-,-,-,-,-,-,-,-,0.0,-,-,-,-,-,0.0,-,-,-,-,0.0,-,-,-,-,-,-,-,-,-,-,-,0.0,-,-,-,-,-,-,-,-,0.0,-,-,-,0.0,,,0.272
1176,5267,70152,Nemilov S.V.,1972,,-,-,-,0.0,-,-,-,-,-,-,-,-,-,62.47,-,-,-,37.53,-,-,0.0,0.0,-,-,-,-,-,0.0,-,-,-,0.0,-,-,-,-,-,-,-,-,-,-,0.0,-,-,-,-,-,-,-,-,-,-,-,-,-,-,-,-,-,0.0,-,-,-,-,-,-,0.0,-,-,0.0,-,-,-,-,-,-,-,0.0,-,-,-,-,-,-,-,-,-,-,-,0.0,-,-,-,-,-,-,,-,0.0,-,-,-,-,-,-,-,-,-,-,0.0,-,-,-,-,-,-,-,-,-,-,-,-,-,-,-,-,0.0,-,-,-,0.0,-,-,-,-,62.47,-,-,-,100.0,-,-,-,-,-,-,-,-,-,-,0.0,-,-,-,-,-,-,-,-,-,0.0,-,-,-,-,-,0.0,-,-,-,-,0.0,-,-,-,-,-,-,-,-,-,-,-,0.0,-,-,-,-,-,-,-,-,0.0,-,-,-,0.0,,,0.285
1177,5267,70153,Nemilov S.V.,1972,,-,-,-,0.0,-,-,-,-,-,-,-,-,-,59.9,-,-,-,40.1,-,-,0.0,0.0,-,-,-,-,-,0.0,-,-,-,0.0,-,-,-,-,-,-,-,-,-,-,0.0,-,-,-,-,-,-,-,-,-,-,-,-,-,-,-,-,-,0.0,-,-,-,-,-,-,0.0,-,-,0.0,-,-,-,-,-,-,-,0.0,-,-,-,-,-,-,-,-,-,-,-,0.0,-,-,-,-,-,-,,-,0.0,-,-,-,-,-,-,-,-,-,-,0.0,-,-,-,-,-,-,-,-,-,-,-,-,-,-,-,-,0.0,-,-,-,0.0,-,-,-,-,59.9,-,-,-,100.0,-,-,-,-,-,-,-,-,-,-,0.0,-,-,-,-,-,-,-,-,-,0.0,-,-,-,-,-,0.0,-,-,-,-,0.0,-,-,-,-,-,-,-,-,-,-,-,0.0,-,-,-,-,-,-,-,-,0.0,-,-,-,0.0,,,0.292
1178,5272,70185,Osaka A.,1974,,-,-,-,0.0,-,-,-,-,-,-,-,-,-,75.0,-,-,-,0.0,-,-,0.0,0.0,-,-,-,-,-,0.0,-,-,-,0.0,-,-,-,-,-,-,-,-,-,-,0.0,-,-,-,-,-,-,-,-,-,-,-,-,-,-,-,-,-,0.0,-,-,-,-,-,-,0.0,-,-,0.0,-,-,-,-,-,-,-,0.0,-,-,-,-,-,-,-,-,-,-,-,0.0,-,-,-,-,-,-,,-,0.0,-,-,-,-,-,-,-,-,-,-,0.0,-,-,-,-,-,-,-,-,-,-,-,-,-,-,-,-,0.0,-,-,-,25.0,-,-,-,-,75.0,-,-,-,100.0,-,-,-,-,-,-,-,-,-,-,0.0,-,-,-,-,-,-,-,-,-,0.0,-,-,-,-,-,0.0,-,-,-,-,0.0,-,-,-,-,-,-,-,-,-,-,-,0.0,-,-,-,-,-,-,-,-,0.0,-,-,-,0.0,56.5,22.02,0.2829246
1179,5272,70186,Osaka A.,1974,,-,-,-,0.0,-,-,-,-,-,-,-,-,-,70.0,-,-,-,0.0,-,-,0.0,0.0,-,-,-,-,-,0.0,-,-,-,0.0,-,-,-,-,-,-,-,-,-,-,0.0,-,-,-,-,-,-,-,-,-,-,-,-,-,-,-,-,-,0.0,-,-,-,-,-,-,0.0,-,-,0.0,-,-,-,-,-,-,-,0.0,-,-,-,-,-,-,-,-,-,-,-,0.0,-,-,-,-,-,-,,-,0.0,-,-,-,-,-,-,-,-,-,-,0.0,-,-,-,-,-,-,-,-,-,-,-,-,-,-,-,-,0.0,-,-,-,30.0,-,-,-,-,70.0,-,-,-,100.0,-,-,-,-,-,-,-,-,-,-,0.0,-,-,-,-,-,-,-,-,-,0.0,-,-,-,-,-,0.0,-,-,-,-,0.0,-,-,-,-,-,-,-,-,-,-,-,0.0,-,-,-,-,-,-,-,-,0.0,-,-,-,0.0,59.3,23.25,0.2752688
1180,5272,70187,Osaka A.,1974,,-,-,-,0.0,-,-,-,-,-,-,-,-,-,65.0,-,-,-,0.0,-,-,0.0,0.0,-,-,-,-,-,0.0,-,-,-,0.0,-,-,-,-,-,-,-,-,-,-,0.0,-,-,-,-,-,-,-,-,-,-,-,-,-,-,-,-,-,0.0,-,-,-,-,-,-,0.0,-,-,0.0,-,-,-,-,-,-,-,0.0,-,-,-,-,-,-,-,-,-,-,-,0.0,-,-,-,-,-,-,,-,0.0,-,-,-,-,-,-,-,-,-,-,0.0,-,-,-,-,-,-,-,-,-,-,-,-,-,-,-,-,0.0,-,-,-,35.0,-,-,-,-,65.0,-,-,-,100.0,-,-,-,-,-,-,-,-,-,-,0.0,-,-,-,-,-,-,-,-,-,0.0,-,-,-,-,-,0.0,-,-,-,-,0.0,-,-,-,-,-,-,-,-,-,-,-,0.0,-,-,-,-,-,-,-,-,0.0,-,-,-,0.0,62.3,24.43,0.2750716
1181,5272,70188,Osaka A.,1974,,-,-,-,0.0,-,-,-,-,-,-,-,-,-,60.0,-,-,-,0.0,-,-,0.0,0.0,-,-,-,-,-,0.0,-,-,-,0.0,-,-,-,-,-,-,-,-,-,-,0.0,-,-,-,-,-,-,-,-,-,-,-,-,-,-,-,-,-,0.0,-,-,-,-,-,-,0.0,-,-,0.0,-,-,-,-,-,-,-,0.0,-,-,-,-,-,-,-,-,-,-,-,0.0,-,-,-,-,-,-,,-,0.0,-,-,-,-,-,-,-,-,-,-,0.0,-,-,-,-,-,-,-,-,-,-,-,-,-,-,-,-,0.0,-,-,-,40.0,-,-,-,-,60.0,-,-,-,100.0,-,-,-,-,-,-,-,-,-,-,0.0,-,-,-,-,-,-,-,-,-,0.0,-,-,-,-,-,0.0,-,-,-,-,0.0,-,-,-,-,-,-,-,-,-,-,-,0.0,-,-,-,-,-,-,-,-,0.0,-,-,-,0.0,64.1,25.13,0.2753681
1182,5272,70189,Osaka A.,1974,,-,-,-,0.0,-,-,-,-,-,-,-,-,-,58.0,-,-,-,0.0,-,-,0.0,0.0,-,-,-,-,-,0.0,-,-,-,0.0,-,-,-,-,-,-,-,-,-,-,0.0,-,-,-,-,-,-,-,-,-,-,-,-,-,-,-,-,-,0.0,-,-,-,-,-,-,0.0,-,-,0.0,-,-,-,-,-,-,-,0.0,-,-,-,-,-,-,-,-,-,-,-,0.0,-,-,-,-,-,-,,-,0.0,-,-,-,-,-,-,-,-,-,-,0.0,-,-,-,-,-,-,-,-,-,-,-,-,-,-,-,-,0.0,-,-,-,42.0,-,-,-,-,58.0,-,-,-,100.0,-,-,-,-,-,-,-,-,-,-,0.0,-,-,-,-,-,-,-,-,-,0.0,-,-,-,-,-,0.0,-,-,-,-,0.0,-,-,-,-,-,-,-,-,-,-,-,0.0,-,-,-,-,-,-,-,-,0.0,-,-,-,0.0,63.4,24.89,0.2736039
1183,5272,70190,Osaka A.,1974,,-,-,-,0.0,-,-,-,-,-,-,-,-,-,56.0,-,-,-,0.0,-,-,0.0,0.0,-,-,-,-,-,0.0,-,-,-,0.0,-,-,-,-,-,-,-,-,-,-,0.0,-,-,-,-,-,-,-,-,-,-,-,-,-,-,-,-,-,0.0,-,-,-,-,-,-,0.0,-,-,0.0,-,-,-,-,-,-,-,0.0,-,-,-,-,-,-,-,-,-,-,-,0.0,-,-,-,-,-,-,,-,0.0,-,-,-,-,-,-,-,-,-,-,0.0,-,-,-,-,-,-,-,-,-,-,-,-,-,-,-,-,0.0,-,-,-,44.0,-,-,-,-,56.0,-,-,-,100.0,-,-,-,-,-,-,-,-,-,-,0.0,-,-,-,-,-,-,-,-,-,0.0,-,-,-,-,-,0.0,-,-,-,-,0.0,-,-,-,-,-,-,-,-,-,-,-,0.0,-,-,-,-,-,-,-,-,0.0,-,-,-,0.0,64.6,25.33,0.2751678
1184,5272,70191,Osaka A.,1974,,-,-,-,0.0,-,-,-,-,-,-,-,-,-,55.0,-,-,-,0.0,-,-,0.0,0.0,-,-,-,-,-,0.0,-,-,-,0.0,-,-,-,-,-,-,-,-,-,-,0.0,-,-,-,-,-,-,-,-,-,-,-,-,-,-,-,-,-,0.0,-,-,-,-,-,-,0.0,-,-,0.0,-,-,-,-,-,-,-,0.0,-,-,-,-,-,-,-,-,-,-,-,0.0,-,-,-,-,-,-,,-,0.0,-,-,-,-,-,-,-,-,-,-,0.0,-,-,-,-,-,-,-,-,-,-,-,-,-,-,-,-,0.0,-,-,-,45.0,-,-,-,-,55.0,-,-,-,100.0,-,-,-,-,-,-,-,-,-,-,0.0,-,-,-,-,-,-,-,-,-,0.0,-,-,-,-,-,0.0,-,-,-,-,0.0,-,-,-,-,-,-,-,-,-,-,-,0.0,-,-,-,-,-,-,-,-,0.0,-,-,-,0.0,61.4,24.06,0.2759768
1185,5272,70192,Osaka A.,1974,,-,-,-,0.0,-,-,-,-,-,-,-,-,-,54.0,-,-,-,0.0,-,-,0.0,0.0,-,-,-,-,-,0.0,-,-,-,0.0,-,-,-,-,-,-,-,-,-,-,0.0,-,-,-,-,-,-,-,-,-,-,-,-,-,-,-,-,-,0.0,-,-,-,-,-,-,0.0,-,-,0.0,-,-,-,-,-,-,-,0.0,-,-,-,-,-,-,-,-,-,-,-,0.0,-,-,-,-,-,-,,-,0.0,-,-,-,-,-,-,-,-,-,-,0.0,-,-,-,-,-,-,-,-,-,-,-,-,-,-,-,-,0.0,-,-,-,46.0,-,-,-,-,54.0,-,-,-,100.0,-,-,-,-,-,-,-,-,-,-,0.0,-,-,-,-,-,-,-,-,-,0.0,-,-,-,-,-,0.0,-,-,-,-,0.0,-,-,-,-,-,-,-,-,-,-,-,0.0,-,-,-,-,-,-,-,-,0.0,-,-,-,0.0,62.3,24.41,0.2761163
1186,5272,70193,Osaka A.,1974,,-,-,-,0.0,-,-,-,-,-,-,-,-,-,52.0,-,-,-,0.0,-,-,0.0,0.0,-,-,-,-,-,0.0,-,-,-,0.0,-,-,-,-,-,-,-,-,-,-,0.0,-,-,-,-,-,-,-,-,-,-,-,-,-,-,-,-,-,0.0,-,-,-,-,-,-,0.0,-,-,0.0,-,-,-,-,-,-,-,0.0,-,-,-,-,-,-,-,-,-,-,-,0.0,-,-,-,-,-,-,,-,0.0,-,-,-,-,-,-,-,-,-,-,0.0,-,-,-,-,-,-,-,-,-,-,-,-,-,-,-,-,0.0,-,-,-,48.0,-,-,-,-,52.0,-,-,-,100.0,-,-,-,-,-,-,-,-,-,-,0.0,-,-,-,-,-,-,-,-,-,0.0,-,-,-,-,-,0.0,-,-,-,-,0.0,-,-,-,-,-,-,-,-,-,-,-,0.0,-,-,-,-,-,-,-,-,0.0,-,-,-,0.0,61.3,24.03,0.2754889
1187,5272,70194,Osaka A.,1974,,-,-,-,0.0,-,-,-,-,-,-,-,-,-,50.0,-,-,-,0.0,-,-,0.0,0.0,-,-,-,-,-,0.0,-,-,-,0.0,-,-,-,-,-,-,-,-,-,-,0.0,-,-,-,-,-,-,-,-,-,-,-,-,-,-,-,-,-,0.0,-,-,-,-,-,-,0.0,-,-,0.0,-,-,-,-,-,-,-,0.0,-,-,-,-,-,-,-,-,-,-,-,0.0,-,-,-,-,-,-,,-,0.0,-,-,-,-,-,-,-,-,-,-,0.0,-,-,-,-,-,-,-,-,-,-,-,-,-,-,-,-,0.0,-,-,-,50.0,-,-,-,-,50.0,-,-,-,100.0,-,-,-,-,-,-,-,-,-,-,0.0,-,-,-,-,-,-,-,-,-,0.0,-,-,-,-,-,0.0,-,-,-,-,0.0,-,-,-,-,-,-,-,-,-,-,-,0.0,-,-,-,-,-,-,-,-,0.0,-,-,-,0.0,60.3,23.6,0.2775423
1188,5272,70195,Osaka A.,1974,,-,-,-,0.0,-,-,-,-,-,-,-,-,-,45.0,-,-,-,0.0,-,-,0.0,0.0,-,-,-,-,-,0.0,-,-,-,0.0,-,-,-,-,-,-,-,-,-,-,0.0,-,-,-,-,-,-,-,-,-,-,-,-,-,-,-,-,-,0.0,-,-,-,-,-,-,0.0,-,-,0.0,-,-,-,-,-,-,-,0.0,-,-,-,-,-,-,-,-,-,-,-,0.0,-,-,-,-,-,-,,-,0.0,-,-,-,-,-,-,-,-,-,-,0.0,-,-,-,-,-,-,-,-,-,-,-,-,-,-,-,-,0.0,-,-,-,55.0,-,-,-,-,45.0,-,-,-,100.0,-,-,-,-,-,-,-,-,-,-,0.0,-,-,-,-,-,-,-,-,-,0.0,-,-,-,-,-,0.0,-,-,-,-,0.0,-,-,-,-,-,-,-,-,-,-,-,0.0,-,-,-,-,-,-,-,-,0.0,-,-,-,0.0,54.1,21.11,0.2813832
1189,5272,70196,Osaka A.,1974,,-,-,-,0.0,-,-,-,-,-,-,-,-,-,40.0,-,-,-,0.0,-,-,0.0,0.0,-,-,-,-,-,0.0,-,-,-,0.0,-,-,-,-,-,-,-,-,-,-,0.0,-,-,-,-,-,-,-,-,-,-,-,-,-,-,-,-,-,0.0,-,-,-,-,-,-,0.0,-,-,0.0,-,-,-,-,-,-,-,0.0,-,-,-,-,-,-,-,-,-,-,-,0.0,-,-,-,-,-,-,,-,0.0,-,-,-,-,-,-,-,-,-,-,0.0,-,-,-,-,-,-,-,-,-,-,-,-,-,-,-,-,0.0,-,-,-,60.0,-,-,-,-,40.0,-,-,-,100.0,-,-,-,-,-,-,-,-,-,-,0.0,-,-,-,-,-,-,-,-,-,0.0,-,-,-,-,-,0.0,-,-,-,-,0.0,-,-,-,-,-,-,-,-,-,-,-,0.0,-,-,-,-,-,-,-,-,0.0,-,-,-,0.0,49.5,19.28,0.2837136
1190,5272,70197,Osaka A.,1974,,-,-,-,0.0,-,-,-,-,-,-,-,-,-,35.0,-,-,-,0.0,-,-,0.0,0.0,-,-,-,-,-,0.0,-,-,-,0.0,-,-,-,-,-,-,-,-,-,-,0.0,-,-,-,-,-,-,-,-,-,-,-,-,-,-,-,-,-,0.0,-,-,-,-,-,-,0.0,-,-,0.0,-,-,-,-,-,-,-,0.0,-,-,-,-,-,-,-,-,-,-,-,0.0,-,-,-,-,-,-,,-,0.0,-,-,-,-,-,-,-,-,-,-,0.0,-,-,-,-,-,-,-,-,-,-,-,-,-,-,-,-,0.0,-,-,-,65.0,-,-,-,-,35.0,-,-,-,100.0,-,-,-,-,-,-,-,-,-,-,0.0,-,-,-,-,-,-,-,-,-,0.0,-,-,-,-,-,0.0,-,-,-,-,0.0,-,-,-,-,-,-,-,-,-,-,-,0.0,-,-,-,-,-,-,-,-,0.0,-,-,-,0.0,44.1,17.18,0.2834691
1191,5272,70198,Osaka A.,1974,,-,-,-,0.0,-,-,-,-,-,-,-,-,-,30.0,-,-,-,0.0,-,-,0.0,0.0,-,-,-,-,-,0.0,-,-,-,0.0,-,-,-,-,-,-,-,-,-,-,0.0,-,-,-,-,-,-,-,-,-,-,-,-,-,-,-,-,-,0.0,-,-,-,-,-,-,0.0,-,-,0.0,-,-,-,-,-,-,-,0.0,-,-,-,-,-,-,-,-,-,-,-,0.0,-,-,-,-,-,-,,-,0.0,-,-,-,-,-,-,-,-,-,-,0.0,-,-,-,-,-,-,-,-,-,-,-,-,-,-,-,-,0.0,-,-,-,70.0,-,-,-,-,30.0,-,-,-,100.0,-,-,-,-,-,-,-,-,-,-,0.0,-,-,-,-,-,-,-,-,-,0.0,-,-,-,-,-,0.0,-,-,-,-,0.0,-,-,-,-,-,-,-,-,-,-,-,0.0,-,-,-,-,-,-,-,-,0.0,-,-,-,0.0,41.0,15.94,0.2860728
1192,5294,70407,Shaw R.R.,1969,,-,-,-,0.0,-,-,-,-,-,-,-,-,-,100.0,-,-,-,0.0,-,-,0.0,0.0,-,-,-,-,-,0.0,-,-,-,0.0,-,-,-,-,-,-,-,-,-,-,0.0,-,-,-,-,-,-,-,-,-,-,-,-,-,-,-,-,-,0.0,-,-,-,-,-,-,0.0,-,-,0.0,-,-,-,-,-,-,-,0.0,-,-,-,-,-,-,-,-,-,-,-,0.0,-,-,-,-,-,-,,-,0.0,-,-,-,-,-,-,-,-,-,-,0.0,-,-,-,-,-,-,-,-,-,-,-,-,-,-,-,-,0.0,-,-,-,0.0,-,-,-,-,100.0,-,-,-,100.0,-,-,-,-,-,-,-,-,-,-,0.0,-,-,-,-,-,-,-,-,-,0.0,-,-,-,-,-,0.0,-,-,-,-,0.0,-,-,-,-,-,-,-,-,-,-,-,0.0,-,-,-,-,-,-,-,-,0.0,-,-,-,0.0,17.2,6.85,0.262
1193,5294,70411,Shaw R.R.,1969,,-,-,-,0.0,-,-,-,-,-,-,-,-,-,98.1292,-,-,-,0.0,-,-,0.0,0.0,-,-,-,-,-,0.0,-,-,-,0.0,-,-,-,-,-,-,-,-,-,-,0.0,-,-,-,-,-,-,-,-,-,-,-,-,-,-,-,-,-,0.0,-,-,-,-,-,-,0.0,-,-,0.0,-,-,-,-,-,-,-,0.0,-,-,-,-,-,-,-,-,-,-,-,0.0,-,-,-,-,-,-,,-,0.0,-,-,-,-,-,-,-,-,-,-,0.0,-,-,-,-,-,-,-,-,-,-,-,-,-,-,-,-,0.0,-,-,-,1.870802,-,-,-,-,98.1292,-,-,-,100.0,-,-,-,-,-,-,-,-,-,-,0.0,-,-,-,-,-,-,-,-,-,0.0,-,-,-,-,-,0.0,-,-,-,-,0.0,-,-,-,-,-,-,-,-,-,-,-,0.0,-,-,-,-,-,-,-,-,0.0,-,-,-,0.0,18.7,7.4,0.266
1194,5294,70416,Shaw R.R.,1969,,-,-,-,0.0,-,-,-,-,-,-,-,-,-,93.76186,-,-,-,0.0,-,-,0.0,0.0,-,-,-,-,-,0.0,-,-,-,0.0,-,-,-,-,-,-,-,-,-,-,0.0,-,-,-,-,-,-,-,-,-,-,-,-,-,-,-,-,-,0.0,-,-,-,-,-,-,0.0,-,-,0.0,-,-,-,-,-,-,-,0.0,-,-,-,-,-,-,-,-,-,-,-,0.0,-,-,-,-,-,-,,-,0.0,-,-,-,-,-,-,-,-,-,-,0.0,-,-,-,-,-,-,-,-,-,-,-,-,-,-,-,-,0.0,-,-,-,6.238135,-,-,-,-,93.76186,-,-,-,100.0,-,-,-,-,-,-,-,-,-,-,0.0,-,-,-,-,-,-,-,-,-,0.0,-,-,-,-,-,0.0,-,-,-,-,0.0,-,-,-,-,-,-,-,-,-,-,-,0.0,-,-,-,-,-,-,-,-,0.0,-,-,-,0.0,22.5,9.05,0.246
1195,5294,70419,Shaw R.R.,1969,,-,-,-,0.0,-,-,-,-,-,-,-,-,-,91.91369,-,-,-,0.0,-,-,0.0,0.0,-,-,-,-,-,0.0,-,-,-,0.0,-,-,-,-,-,-,-,-,-,-,0.0,-,-,-,-,-,-,-,-,-,-,-,-,-,-,-,-,-,0.0,-,-,-,-,-,-,0.0,-,-,0.0,-,-,-,-,-,-,-,0.0,-,-,-,-,-,-,-,-,-,-,-,0.0,-,-,-,-,-,-,,-,0.0,-,-,-,-,-,-,-,-,-,-,0.0,-,-,-,-,-,-,-,-,-,-,-,-,-,-,-,-,0.0,-,-,-,8.086312,-,-,-,-,91.91369,-,-,-,100.0,-,-,-,-,-,-,-,-,-,-,0.0,-,-,-,-,-,-,-,-,-,0.0,-,-,-,-,-,0.0,-,-,-,-,0.0,-,-,-,-,-,-,-,-,-,-,-,0.0,-,-,-,-,-,-,-,-,0.0,-,-,-,0.0,24.0,9.42,0.275
1196,5294,70424,Shaw R.R.,1969,,-,-,-,0.0,-,-,-,-,-,-,-,-,-,87.29755,-,-,-,0.0,-,-,0.0,0.0,-,-,-,-,-,0.0,-,-,-,0.0,-,-,-,-,-,-,-,-,-,-,0.0,-,-,-,-,-,-,-,-,-,-,-,-,-,-,-,-,-,0.0,-,-,-,-,-,-,0.0,-,-,0.0,-,-,-,-,-,-,-,0.0,-,-,-,-,-,-,-,-,-,-,-,0.0,-,-,-,-,-,-,,-,0.0,-,-,-,-,-,-,-,-,-,-,0.0,-,-,-,-,-,-,-,-,-,-,-,-,-,-,-,-,0.0,-,-,-,12.70244,-,-,-,-,87.29755,-,-,-,100.0,-,-,-,-,-,-,-,-,-,-,0.0,-,-,-,-,-,-,-,-,-,0.0,-,-,-,-,-,0.0,-,-,-,-,0.0,-,-,-,-,-,-,-,-,-,-,-,0.0,-,-,-,-,-,-,-,-,0.0,-,-,-,0.0,31.1,12.23,0.272
1197,5294,70426,Shaw R.R.,1969,,-,-,-,0.0,-,-,-,-,-,-,-,-,-,84.8522,-,-,-,0.0,-,-,0.0,0.0,-,-,-,-,-,0.0,-,-,-,0.0,-,-,-,-,-,-,-,-,-,-,0.0,-,-,-,-,-,-,-,-,-,-,-,-,-,-,-,-,-,0.0,-,-,-,-,-,-,0.0,-,-,0.0,-,-,-,-,-,-,-,0.0,-,-,-,-,-,-,-,-,-,-,-,0.0,-,-,-,-,-,-,,-,0.0,-,-,-,-,-,-,-,-,-,-,0.0,-,-,-,-,-,-,-,-,-,-,-,-,-,-,-,-,0.0,-,-,-,15.1478,-,-,-,-,84.8522,-,-,-,100.0,-,-,-,-,-,-,-,-,-,-,0.0,-,-,-,-,-,-,-,-,-,0.0,-,-,-,-,-,0.0,-,-,-,-,0.0,-,-,-,-,-,-,-,-,-,-,-,0.0,-,-,-,-,-,-,-,-,0.0,-,-,-,0.0,36.4,14.27,0.277
1198,5294,70427,Shaw R.R.,1969,,-,-,-,0.0,-,-,-,-,-,-,-,-,-,83.95063,-,-,-,0.0,-,-,0.0,0.0,-,-,-,-,-,0.0,-,-,-,0.0,-,-,-,-,-,-,-,-,-,-,0.0,-,-,-,-,-,-,-,-,-,-,-,-,-,-,-,-,-,0.0,-,-,-,-,-,-,0.0,-,-,0.0,-,-,-,-,-,-,-,0.0,-,-,-,-,-,-,-,-,-,-,-,0.0,-,-,-,-,-,-,,-,0.0,-,-,-,-,-,-,-,-,-,-,0.0,-,-,-,-,-,-,-,-,-,-,-,-,-,-,-,-,0.0,-,-,-,16.04937,-,-,-,-,83.95063,-,-,-,100.0,-,-,-,-,-,-,-,-,-,-,0.0,-,-,-,-,-,-,-,-,-,0.0,-,-,-,-,-,0.0,-,-,-,-,0.0,-,-,-,-,-,-,-,-,-,-,-,0.0,-,-,-,-,-,-,-,-,0.0,-,-,-,0.0,40.7,15.94,0.277
1199,5294,70428,Shaw R.R.,1969,,-,-,-,0.0,-,-,-,-,-,-,-,-,-,82.39677,-,-,-,0.0,-,-,0.0,0.0,-,-,-,-,-,0.0,-,-,-,0.0,-,-,-,-,-,-,-,-,-,-,0.0,-,-,-,-,-,-,-,-,-,-,-,-,-,-,-,-,-,0.0,-,-,-,-,-,-,0.0,-,-,0.0,-,-,-,-,-,-,-,0.0,-,-,-,-,-,-,-,-,-,-,-,0.0,-,-,-,-,-,-,,-,0.0,-,-,-,-,-,-,-,-,-,-,0.0,-,-,-,-,-,-,-,-,-,-,-,-,-,-,-,-,0.0,-,-,-,17.60323,-,-,-,-,82.39677,-,-,-,100.0,-,-,-,-,-,-,-,-,-,-,0.0,-,-,-,-,-,-,-,-,-,0.0,-,-,-,-,-,0.0,-,-,-,-,0.0,-,-,-,-,-,-,-,-,-,-,-,0.0,-,-,-,-,-,-,-,-,0.0,-,-,-,0.0,44.9,17.77,0.265
1200,5294,70429,Shaw R.R.,1969,,-,-,-,0.0,-,-,-,-,-,-,-,-,-,81.57455,-,-,-,0.0,-,-,0.0,0.0,-,-,-,-,-,0.0,-,-,-,0.0,-,-,-,-,-,-,-,-,-,-,0.0,-,-,-,-,-,-,-,-,-,-,-,-,-,-,-,-,-,0.0,-,-,-,-,-,-,0.0,-,-,0.0,-,-,-,-,-,-,-,0.0,-,-,-,-,-,-,-,-,-,-,-,0.0,-,-,-,-,-,-,,-,0.0,-,-,-,-,-,-,-,-,-,-,0.0,-,-,-,-,-,-,-,-,-,-,-,-,-,-,-,-,0.0,-,-,-,18.42546,-,-,-,-,81.57455,-,-,-,100.0,-,-,-,-,-,-,-,-,-,-,0.0,-,-,-,-,-,-,-,-,-,0.0,-,-,-,-,-,0.0,-,-,-,-,0.0,-,-,-,-,-,-,-,-,-,-,-,0.0,-,-,-,-,-,-,-,-,0.0,-,-,-,0.0,49.6,19.47,0.274
1201,5294,70431,Shaw R.R.,1969,,-,-,-,0.0,-,-,-,-,-,-,-,-,-,79.66815,-,-,-,0.0,-,-,0.0,0.0,-,-,-,-,-,0.0,-,-,-,0.0,-,-,-,-,-,-,-,-,-,-,0.0,-,-,-,-,-,-,-,-,-,-,-,-,-,-,-,-,-,0.0,-,-,-,-,-,-,0.0,-,-,0.0,-,-,-,-,-,-,-,0.0,-,-,-,-,-,-,-,-,-,-,-,0.0,-,-,-,-,-,-,,-,0.0,-,-,-,-,-,-,-,-,-,-,0.0,-,-,-,-,-,-,-,-,-,-,-,-,-,-,-,-,0.0,-,-,-,20.33185,-,-,-,-,79.66815,-,-,-,100.0,-,-,-,-,-,-,-,-,-,-,0.0,-,-,-,-,-,-,-,-,-,0.0,-,-,-,-,-,0.0,-,-,-,-,0.0,-,-,-,-,-,-,-,-,-,-,-,0.0,-,-,-,-,-,-,-,-,0.0,-,-,-,0.0,60.3,24.02,0.257
1202,5342,40497,Goralnik A.S.,1972,KI,-,-,-,0.0,-,-,-,-,-,-,-,-,-,0.0,-,-,-,0.0,-,-,0.0,0.0,-,-,-,-,-,0.0,-,-,-,0.0,-,-,-,-,-,-,-,-,-,-,0.0,-,-,-,-,-,-,-,-,-,-,-,-,-,-,-,-,-,0.0,-,-,-,-,-,-,0.0,-,-,0.0,-,-,-,-,-,-,-,0.0,-,-,-,-,-,-,-,-,-,-,-,0.0,-,-,-,-,-,-,,-,0.0,-,-,-,-,-,-,-,-,-,-,0.0,-,-,-,-,-,-,-,-,-,-,-,-,-,-,-,-,0.0,-,-,-,0.0,-,-,-,-,0.0,-,-,-,100.0,-,-,-,-,-,-,-,-,-,-,100.0,-,-,-,-,-,-,-,-,-,0.0,-,-,-,-,-,0.0,-,-,-,-,0.0,-,-,-,-,-,-,-,-,-,-,-,0.0,-,-,-,-,-,-,-,-,0.0,-,-,-,0.0,,,0.181
1203,5342,40498,Goralnik A.S.,1972,KV,-,-,-,0.0,-,-,-,-,-,-,-,-,-,0.0,-,-,-,0.0,-,-,0.0,0.0,-,-,-,-,-,0.0,-,-,-,0.0,-,-,-,-,-,-,-,-,-,-,0.0,-,-,-,-,-,-,-,-,-,-,-,-,-,-,-,-,-,0.0,-,-,-,-,-,-,0.0,-,-,0.0,-,-,-,-,-,-,-,0.0,-,-,-,-,-,-,-,-,-,-,-,0.0,-,-,-,-,-,-,,-,0.0,-,-,-,-,-,-,-,-,-,-,0.0,-,-,-,-,-,-,-,-,-,-,-,-,-,-,-,-,0.0,-,-,-,0.0,-,-,-,-,0.0,-,-,-,100.0,-,-,-,-,-,-,-,-,-,-,100.0,-,-,-,-,-,-,-,-,-,0.0,-,-,-,-,-,0.0,-,-,-,-,0.0,-,-,-,-,-,-,-,-,-,-,-,0.0,-,-,-,-,-,-,-,-,0.0,-,-,-,0.0,,,0.192
1204,5342,40499,Goralnik A.S.,1972,KU,-,-,-,0.0,-,-,-,-,-,-,-,-,-,0.0,-,-,-,0.0,-,-,0.0,0.0,-,-,-,-,-,0.0,-,-,-,0.0,-,-,-,-,-,-,-,-,-,-,0.0,-,-,-,-,-,-,-,-,-,-,-,-,-,-,-,-,-,0.0,-,-,-,-,-,-,0.0,-,-,0.0,-,-,-,-,-,-,-,0.0,-,-,-,-,-,-,-,-,-,-,-,0.0,-,-,-,-,-,-,,-,0.0,-,-,-,-,-,-,-,-,-,-,0.0,-,-,-,-,-,-,-,-,-,-,-,-,-,-,-,-,0.0,-,-,-,0.0,-,-,-,-,0.0,-,-,-,100.0,-,-,-,-,-,-,-,-,-,-,100.0,-,-,-,-,-,-,-,-,-,0.0,-,-,-,-,-,0.0,-,-,-,-,0.0,-,-,-,-,-,-,-,-,-,-,-,0.0,-,-,-,-,-,-,-,-,0.0,-,-,-,0.0,,,0.176
1205,5342,40500,Goralnik A.S.,1972,KI,-,-,-,0.0,-,-,-,-,-,-,-,-,-,0.0,-,-,-,0.0,-,-,0.0,0.0,-,-,-,-,-,0.0,-,-,-,0.0,-,-,-,-,-,-,-,-,-,-,0.0,-,-,-,-,-,-,-,-,-,-,-,-,-,-,-,-,-,0.0,-,-,-,-,-,-,0.0,-,-,0.0,-,-,-,-,-,-,-,0.0,-,-,-,-,-,-,-,-,-,-,-,0.0,-,-,-,-,-,-,,-,0.0,-,-,-,-,-,-,-,-,-,-,0.0,-,-,-,-,-,-,-,-,-,-,-,-,-,-,-,-,0.0,-,-,-,0.0,-,-,-,-,0.0,-,-,-,100.0,-,-,-,-,-,-,-,-,-,-,100.0,-,-,-,-,-,-,-,-,-,0.0,-,-,-,-,-,0.0,-,-,-,-,0.0,-,-,-,-,-,-,-,-,-,-,-,0.0,-,-,-,-,-,-,-,-,0.0,-,-,-,0.0,,,0.151
1206,5342,40501,Goralnik A.S.,1972,KU-1,-,-,-,0.0,-,-,-,-,-,-,-,-,-,0.0,-,-,-,0.0,-,-,0.0,0.0,-,-,-,-,-,0.0,-,-,-,0.0,-,-,-,-,-,-,-,-,-,-,0.0,-,-,-,-,-,-,-,-,-,-,-,-,-,-,-,-,-,0.0,-,-,-,-,-,-,0.0,-,-,0.0,-,-,-,-,-,-,-,0.0,-,-,-,-,-,-,-,-,-,-,-,0.0,-,-,-,-,-,-,,-,0.0,-,-,-,-,-,-,-,-,-,-,0.0,-,-,-,-,-,-,-,-,-,-,-,-,-,-,-,-,0.0,-,-,-,0.0,-,-,-,-,0.0,-,-,-,100.0,-,-,-,-,-,-,-,-,-,-,100.0,-,-,-,-,-,-,-,-,-,0.0,-,-,-,-,-,0.0,-,-,-,-,0.0,-,-,-,-,-,-,-,-,-,-,-,0.0,-,-,-,-,-,-,-,-,0.0,-,-,-,0.0,,,0.157
1207,5373,140959,Nikonorov N.V.,1993,,-,-,-,0.0,-,-,-,-,-,-,-,-,-,0.0,-,-,-,0.0,-,-,0.0,0.0,-,-,-,-,-,0.0,-,-,-,0.0,-,-,-,-,-,-,-,-,-,-,0.0,-,-,-,-,-,-,-,-,-,-,-,-,-,-,-,-,-,0.0,-,-,-,-,-,-,0.0,-,-,0.0,-,-,-,-,-,-,-,0.0,-,-,-,-,-,-,-,-,-,-,-,0.0,-,-,-,-,-,-,,-,0.0,-,-,-,-,-,-,-,-,-,-,40.0,-,-,-,-,-,-,30,-,-,-,-,-,-,-,-,-,30.0,-,-,-,0.0,-,-,-,-,0.0,-,-,-,100.0,-,-,-,-,-,-,-,-,-,-,0.0,-,-,-,-,-,-,-,-,-,0.0,-,-,-,-,-,0.0,-,-,-,-,0.0,-,-,-,-,-,-,-,-,-,-,-,0.0,-,-,-,-,-,-,-,-,0.0,-,-,-,0.0,76.2,30.2,0.261
1208,5413,40673,Schulze F.A.,1904,,-,-,-,0.0,-,-,-,-,-,-,-,-,-,0.0,-,-,-,0.0,-,-,0.0,0.0,-,-,-,-,-,0.0,-,-,-,0.0,-,-,-,-,-,-,-,-,-,-,0.0,-,-,-,-,-,-,-,-,-,-,-,-,-,-,-,-,-,0.0,-,-,-,-,-,-,0.0,-,-,0.0,-,-,-,-,-,-,-,0.0,-,-,-,-,-,-,-,-,-,-,-,0.0,-,-,-,-,-,-,,-,0.0,-,-,-,-,-,-,-,-,-,-,0.0,-,-,-,-,-,-,-,-,-,-,-,-,-,-,-,-,0.0,-,-,-,0.0,-,-,-,-,0.0,-,-,-,100.0,-,-,-,-,-,-,-,-,-,-,100.0,-,-,-,-,-,-,-,-,-,0.0,-,-,-,-,-,0.0,-,-,-,-,0.0,-,-,-,-,-,-,-,-,-,-,-,0.0,-,-,-,-,-,-,-,-,0.0,-,-,-,0.0,61.1,24.24,0.26
1209,5414,40674,Stumpf F.,1913,,-,-,-,0.0,-,-,-,-,-,-,-,-,-,0.0,-,-,-,0.0,-,-,0.0,0.0,-,-,-,-,-,0.0,-,-,-,0.0,-,-,-,-,-,-,-,-,-,-,0.0,-,-,-,-,-,-,-,-,-,-,-,-,-,-,-,-,-,0.0,-,-,-,-,-,-,0.0,-,-,0.0,-,-,-,-,-,-,-,0.0,-,-,-,-,-,-,-,-,-,-,-,0.0,-,-,-,-,-,-,,-,0.0,-,-,-,-,-,-,-,-,-,-,0.0,-,-,-,-,-,-,-,-,-,-,-,-,-,-,-,-,0.0,-,-,-,0.0,-,-,-,-,0.0,-,-,-,100.0,-,-,-,-,-,-,-,-,-,-,100.0,-,-,-,-,-,-,-,-,-,0.0,-,-,-,-,-,0.0,-,-,-,-,0.0,-,-,-,-,-,-,-,-,-,-,-,0.0,-,-,-,-,-,-,-,-,0.0,-,-,-,0.0,69.8,30.85,0.133
1210,5415,40675,Appen A.A.,1961,,-,-,-,0.0,-,-,-,-,-,-,-,-,-,0.0,-,-,-,0.0,-,-,0.0,0.0,-,-,-,-,-,0.0,-,-,-,0.0,-,-,-,-,-,-,-,-,-,-,0.0,-,-,-,-,-,-,-,-,-,-,-,-,-,-,-,-,-,0.0,-,-,-,-,-,-,0.0,-,-,0.0,-,-,-,-,-,-,-,0.0,-,-,-,-,-,-,-,-,-,-,-,0.0,-,-,-,-,-,-,,-,0.0,-,-,-,-,-,-,-,-,-,-,0.0,-,-,-,-,-,-,-,-,-,-,-,-,-,-,-,-,0.0,-,-,-,0.0,-,-,-,-,0.0,-,-,-,100.0,-,-,-,-,-,-,-,-,-,-,100.0,-,-,-,-,-,-,-,-,-,0.0,-,-,-,-,-,0.0,-,-,-,-,0.0,-,-,-,-,-,-,-,-,-,-,-,0.0,-,-,-,-,-,-,-,-,0.0,-,-,-,0.0,69.6,30.01,0.16
1211,5427,40691,Fraser D.B.,1968,I.R.Vitreosil,-,-,-,0.0,-,-,-,-,-,-,-,-,-,0.0,-,-,-,0.0,-,-,0.0,0.0,-,-,-,-,-,0.0,-,-,-,0.0,-,-,-,-,-,-,-,-,-,-,0.0,-,-,-,-,-,-,-,-,-,-,-,-,-,-,-,-,-,0.0,-,-,-,-,-,-,0.0,-,-,0.0,-,-,-,-,-,-,-,0.0,-,-,-,-,-,-,-,-,-,-,-,0.0,-,-,-,-,-,-,,-,0.0,-,-,-,-,-,-,-,-,-,-,0.0,-,-,-,-,-,-,-,-,-,-,-,-,-,-,-,-,0.0,-,-,-,0.0,-,-,-,-,0.0,-,-,-,100.0,-,-,-,-,-,-,-,-,-,-,100.0,-,-,-,-,-,-,-,-,-,0.0,-,-,-,-,-,0.0,-,-,-,-,0.0,-,-,-,-,-,-,-,-,-,-,-,0.0,-,-,-,-,-,-,-,-,0.0,-,-,-,0.0,73.1,31.4,0.165
1212,5427,40692,Fraser D.B.,1968,Infrasil,-,-,-,0.0,-,-,-,-,-,-,-,-,-,0.0,-,-,-,0.0,-,-,0.0,0.0,-,-,-,-,-,0.0,-,-,-,0.0,-,-,-,-,-,-,-,-,-,-,0.0,-,-,-,-,-,-,-,-,-,-,-,-,-,-,-,-,-,0.0,-,-,-,-,-,-,0.0,-,-,0.0,-,-,-,-,-,-,-,0.0,-,-,-,-,-,-,-,-,-,-,-,0.0,-,-,-,-,-,-,,-,0.0,-,-,-,-,-,-,-,-,-,-,0.0,-,-,-,-,-,-,-,-,-,-,-,-,-,-,-,-,0.0,-,-,-,0.0,-,-,-,-,0.0,-,-,-,100.0,-,-,-,-,-,-,-,-,-,-,100.0,-,-,-,-,-,-,-,-,-,0.0,-,-,-,-,-,0.0,-,-,-,-,0.0,-,-,-,-,-,-,-,-,-,-,-,0.0,-,-,-,-,-,-,-,-,0.0,-,-,-,0.0,73.2,31.38,0.167
1213,5427,40693,Fraser D.B.,1968,G.E.105,-,-,-,0.0,-,-,-,-,-,-,-,-,-,0.0,-,-,-,0.0,-,-,0.0,0.0,-,-,-,-,-,0.0,-,-,-,0.0,-,-,-,-,-,-,-,-,-,-,0.0,-,-,-,-,-,-,-,-,-,-,-,-,-,-,-,-,-,0.0,-,-,-,-,-,-,0.0,-,-,0.0,-,-,-,-,-,-,-,0.0,-,-,-,-,-,-,-,-,-,-,-,0.0,-,-,-,-,-,-,,-,0.0,-,-,-,-,-,-,-,-,-,-,0.0,-,-,-,-,-,-,-,-,-,-,-,-,-,-,-,-,0.0,-,-,-,0.0,-,-,-,-,0.0,-,-,-,100.0,-,-,-,-,-,-,-,-,-,-,100.0,-,-,-,-,-,-,-,-,-,0.0,-,-,-,-,-,0.0,-,-,-,-,0.0,-,-,-,-,-,-,-,-,-,-,-,0.0,-,-,-,-,-,-,-,-,0.0,-,-,-,0.0,73.3,31.33,0.17
1214,5427,40694,Fraser D.B.,1968,O.G.Vitreosil,-,-,-,0.0,-,-,-,-,-,-,-,-,-,0.0,-,-,-,0.0,-,-,0.0,0.0,-,-,-,-,-,0.0,-,-,-,0.0,-,-,-,-,-,-,-,-,-,-,0.0,-,-,-,-,-,-,-,-,-,-,-,-,-,-,-,-,-,0.0,-,-,-,-,-,-,0.0,-,-,0.0,-,-,-,-,-,-,-,0.0,-,-,-,-,-,-,-,-,-,-,-,0.0,-,-,-,-,-,-,,-,0.0,-,-,-,-,-,-,-,-,-,-,0.0,-,-,-,-,-,-,-,-,-,-,-,-,-,-,-,-,0.0,-,-,-,0.0,-,-,-,-,0.0,-,-,-,100.0,-,-,-,-,-,-,-,-,-,-,100.0,-,-,-,-,-,-,-,-,-,0.0,-,-,-,-,-,0.0,-,-,-,-,0.0,-,-,-,-,-,-,-,-,-,-,-,0.0,-,-,-,-,-,-,-,-,0.0,-,-,-,0.0,73.0,31.39,0.164
1215,5427,40695,Fraser D.B.,1968,G.E.104,-,-,-,0.0,-,-,-,-,-,-,-,-,-,0.0,-,-,-,0.0,-,-,0.0,0.0,-,-,-,-,-,0.0,-,-,-,0.0,-,-,-,-,-,-,-,-,-,-,0.0,-,-,-,-,-,-,-,-,-,-,-,-,-,-,-,-,-,0.0,-,-,-,-,-,-,0.0,-,-,0.0,-,-,-,-,-,-,-,0.0,-,-,-,-,-,-,-,-,-,-,-,0.0,-,-,-,-,-,-,,-,0.0,-,-,-,-,-,-,-,-,-,-,0.0,-,-,-,-,-,-,-,-,-,-,-,-,-,-,-,-,0.0,-,-,-,0.0,-,-,-,-,0.0,-,-,-,100.0,-,-,-,-,-,-,-,-,-,-,100.0,-,-,-,-,-,-,-,-,-,0.0,-,-,-,-,-,0.0,-,-,-,-,0.0,-,-,-,-,-,-,-,-,-,-,-,0.0,-,-,-,-,-,-,-,-,0.0,-,-,-,0.0,73.2,31.33,0.169
1216,5427,40696,Fraser D.B.,1968,Optosil I,-,-,-,0.0,-,-,-,-,-,-,-,-,-,0.0,-,-,-,0.0,-,-,0.0,0.0,-,-,-,-,-,0.0,-,-,-,0.0,-,-,-,-,-,-,-,-,-,-,0.0,-,-,-,-,-,-,-,-,-,-,-,-,-,-,-,-,-,0.0,-,-,-,-,-,-,0.0,-,-,0.0,-,-,-,-,-,-,-,0.0,-,-,-,-,-,-,-,-,-,-,-,0.0,-,-,-,-,-,-,,-,0.0,-,-,-,-,-,-,-,-,-,-,0.0,-,-,-,-,-,-,-,-,-,-,-,-,-,-,-,-,0.0,-,-,-,0.0,-,-,-,-,0.0,-,-,-,100.0,-,-,-,-,-,-,-,-,-,-,100.0,-,-,-,-,-,-,-,-,-,0.0,-,-,-,-,-,0.0,-,-,-,-,0.0,-,-,-,-,-,-,-,-,-,-,-,0.0,-,-,-,-,-,-,-,-,0.0,-,-,-,0.0,73.2,31.37,0.167
1217,5427,40697,Fraser D.B.,1968,Optosil III,-,-,-,0.0,-,-,-,-,-,-,-,-,-,0.0,-,-,-,0.0,-,-,0.0,0.0,-,-,-,-,-,0.0,-,-,-,0.0,-,-,-,-,-,-,-,-,-,-,0.0,-,-,-,-,-,-,-,-,-,-,-,-,-,-,-,-,-,0.0,-,-,-,-,-,-,0.0,-,-,0.0,-,-,-,-,-,-,-,0.0,-,-,-,-,-,-,-,-,-,-,-,0.0,-,-,-,-,-,-,,-,0.0,-,-,-,-,-,-,-,-,-,-,0.0,-,-,-,-,-,-,-,-,-,-,-,-,-,-,-,-,0.0,-,-,-,0.0,-,-,-,-,0.0,-,-,-,100.0,-,-,-,-,-,-,-,-,-,-,100.0,-,-,-,-,-,-,-,-,-,0.0,-,-,-,-,-,0.0,-,-,-,-,0.0,-,-,-,-,-,-,-,-,-,-,-,0.0,-,-,-,-,-,-,-,-,0.0,-,-,-,0.0,73.1,31.38,0.166
1218,5427,40698,Fraser D.B.,1968,Corning 7940,-,-,-,0.0,-,-,-,-,-,-,-,-,-,0.0,-,-,-,0.0,-,-,0.0,0.0,-,-,-,-,-,0.0,-,-,-,0.0,-,-,-,-,-,-,-,-,-,-,0.0,-,-,-,-,-,-,-,-,-,-,-,-,-,-,-,-,-,0.0,-,-,-,-,-,-,0.0,-,-,0.0,-,-,-,-,-,-,-,0.0,-,-,-,-,-,-,-,-,-,-,-,0.0,-,-,-,-,-,-,,-,0.0,-,-,-,-,-,-,-,-,-,-,0.0,-,-,-,-,-,-,-,-,-,-,-,-,-,-,-,-,0.0,-,-,-,0.0,-,-,-,-,0.0,-,-,-,100.0,-,-,-,-,-,-,-,-,-,-,100.0,-,-,-,-,-,-,-,-,-,0.0,-,-,-,-,-,0.0,-,-,-,-,0.0,-,-,-,-,-,-,-,-,-,-,-,0.0,-,-,-,-,-,-,-,-,0.0,-,-,-,0.0,72.8,31.29,0.164
1219,5427,40699,Fraser D.B.,1968,Spectrosil,-,-,-,0.0,-,-,-,-,-,-,-,-,-,0.0,-,-,-,0.0,-,-,0.0,0.0,-,-,-,-,-,0.0,-,-,-,0.0,-,-,-,-,-,-,-,-,-,-,0.0,-,-,-,-,-,-,-,-,-,-,-,-,-,-,-,-,-,0.0,-,-,-,-,-,-,0.0,-,-,0.0,-,-,-,-,-,-,-,0.0,-,-,-,-,-,-,-,-,-,-,-,0.0,-,-,-,-,-,-,,-,0.0,-,-,-,-,-,-,-,-,-,-,0.0,-,-,-,-,-,-,-,-,-,-,-,-,-,-,-,-,0.0,-,-,-,0.0,-,-,-,-,0.0,-,-,-,100.0,-,-,-,-,-,-,-,-,-,-,100.0,-,-,-,-,-,-,-,-,-,0.0,-,-,-,-,-,0.0,-,-,-,-,0.0,-,-,-,-,-,-,-,-,-,-,-,0.0,-,-,-,-,-,-,-,-,0.0,-,-,-,0.0,72.6,31.24,0.163
1220,5427,40700,Fraser D.B.,1968,Low OH Suprasil,-,-,-,0.0,-,-,-,-,-,-,-,-,-,0.0,-,-,-,0.0,-,-,0.0,0.0,-,-,-,-,-,0.0,-,-,-,0.0,-,-,-,-,-,-,-,-,-,-,0.0,-,-,-,-,-,-,-,-,-,-,-,-,-,-,-,-,-,0.0,-,-,-,-,-,-,0.0,-,-,0.0,-,-,-,-,-,-,-,0.0,-,-,-,-,-,-,-,-,-,-,-,0.0,-,-,-,-,-,-,,-,0.0,-,-,-,-,-,-,-,-,-,-,0.0,-,-,-,-,-,-,-,-,-,-,-,-,-,-,-,-,0.0,-,-,-,0.0,-,-,-,-,0.0,-,-,-,100.0,-,-,-,-,-,-,-,-,-,-,100.0,-,-,-,-,-,-,-,-,-,0.0,-,-,-,-,-,0.0,-,-,-,-,0.0,-,-,-,-,-,-,-,-,-,-,-,0.0,-,-,-,-,-,-,-,-,0.0,-,-,-,0.0,73.0,31.26,0.168
1221,5432,40708,Spinner S.,1954,,-,-,-,0.0,-,-,-,-,-,-,-,-,-,0.0,-,-,-,0.0,-,-,0.0,0.0,-,-,-,-,-,0.0,-,-,-,0.0,-,-,-,-,-,-,-,-,-,-,0.0,-,-,-,-,-,-,-,-,-,-,-,-,-,-,-,-,-,0.0,-,-,-,-,-,-,0.0,-,-,0.0,-,-,-,-,-,-,-,0.0,-,-,-,-,-,-,-,-,-,-,-,0.0,-,-,-,-,-,-,,-,0.0,-,-,-,-,-,-,-,-,-,-,0.0,-,-,-,-,-,-,-,-,-,-,-,-,-,-,-,-,0.0,-,-,-,0.0,-,-,-,-,0.0,-,-,-,100.0,-,-,-,-,-,-,-,-,-,-,100.0,-,-,-,-,-,-,-,-,-,0.0,-,-,-,-,-,0.0,-,-,-,-,0.0,-,-,-,-,-,-,-,-,-,-,-,0.0,-,-,-,-,-,-,-,-,0.0,-,-,-,0.0,72.8,31.4,0.164
1222,5483,6000,Lyubimov M.L.,1957,S39-1,-,-,-,0.0,-,-,-,-,-,-,-,-,-,15.35801,-,-,-,0.0,-,-,0.0,0.0,-,-,-,-,-,0.0,-,-,-,0.0,-,-,-,-,-,-,-,-,-,-,0.0,-,-,-,-,-,-,-,-,-,-,-,-,-,-,-,-,-,0.0,-,-,-,-,-,-,0.0,-,-,0.0,-,-,-,-,-,-,-,1.031918,-,-,-,-,-,-,-,-,-,-,-,0.0,-,-,-,-,-,-,640.0,-,0.0,-,-,-,-,-,-,-,-,-,-,3.136631,-,-,-,-,-,-,-,-,-,-,-,-,-,-,-,-,0.0,-,-,-,1.741986,-,-,-,-,15.35801,-,-,-,100.0,-,-,-,-,-,-,-,-,-,-,78.73145,-,-,-,-,-,-,-,-,-,0.0,-,-,-,-,-,0.0,-,-,-,-,0.0,-,-,-,-,-,-,-,-,-,-,-,0.0,-,-,-,-,-,-,-,-,0.0,-,-,-,0.0,59.2,23.87,0.24
1223,5483,6001,Lyubimov M.L.,1957,S47-1,-,-,-,1.54911,-,-,-,-,-,-,-,-,-,15.60885,-,-,-,0.0,-,-,0.0,0.0,-,-,-,-,-,0.0,-,-,-,0.0,-,-,-,-,-,-,-,-,-,-,0.0,-,-,-,-,-,-,-,-,-,-,-,-,-,-,-,-,-,0.0,-,-,-,-,-,-,0.0,-,-,0.0,-,-,-,-,-,-,-,0.0,-,-,-,-,-,-,-,-,-,-,-,0.0,-,-,-,-,-,-,590.0,-,0.0,-,-,-,-,-,-,-,-,-,-,6.931743,-,-,-,-,-,-,-,-,-,-,-,-,-,-,-,-,0.0,-,-,-,0.0,-,-,-,-,17.15796,-,-,-,100.0,-,-,-,-,-,-,-,-,-,-,72.02898,-,-,-,-,-,-,-,-,-,0.0,-,-,-,-,-,0.0,-,-,-,-,0.0,-,-,-,-,-,-,-,-,-,-,-,0.0,-,-,-,-,-,-,-,-,3.881324,-,-,-,0.0,61.8,25.7,0.202
1224,5483,6002,Lyubimov M.L.,1957,S93-1,-,-,-,1.355048,-,-,-,-,-,-,-,-,-,0.0,-,-,-,0.0,-,-,0.0,0.0,-,-,-,-,-,0.0,-,-,-,0.0,-,-,-,-,-,-,-,-,-,-,0.0,-,-,-,-,-,-,-,-,-,-,-,-,-,-,-,-,-,0.0,-,-,-,-,-,-,0.0,-,-,0.0,-,-,-,-,-,-,-,7.937735,-,-,-,-,-,-,-,-,-,-,-,0.0,-,-,-,-,-,-,490.0,-,0.0,-,-,-,-,-,-,-,-,-,-,4.982883,-,-,-,-,-,-,-,-,-,-,-,-,-,-,-,-,0.0,-,-,-,10.92369,-,-,-,-,1.355048,-,-,-,100.0,-,-,-,-,-,-,-,-,-,-,74.80064,-,-,-,-,-,-,-,-,-,0.0,-,-,-,-,-,0.0,-,-,-,-,0.0,-,-,-,-,-,-,-,-,-,-,-,0.0,-,-,-,-,-,-,-,-,0.0,-,-,-,0.0,59.8,21.82,0.37
1225,5485,6009,Lyubimov M.L.,1957,S38-1,-,-,-,0.9585868,-,-,-,-,-,-,-,-,-,24.02002,-,-,-,0.0,-,-,0.0,0.0,-,-,-,-,-,0.0,-,-,-,0.0,-,-,-,-,-,-,-,-,-,-,0.0,-,-,-,-,-,-,-,-,-,-,-,-,-,-,-,-,-,0.0,-,-,-,-,-,-,0.0,-,-,0.0,-,-,-,-,-,-,-,0.3347131,-,-,-,-,-,-,-,-,-,-,-,0.0,-,-,-,-,-,-,575.0,-,0.0,-,-,-,-,-,-,-,-,-,-,2.482452,-,-,-,-,-,-,-,-,-,-,-,-,-,-,-,-,0.0,-,-,-,0.0,-,-,-,-,24.97861,-,-,-,100.0,-,-,-,-,-,-,-,-,-,-,72.20422,-,-,-,-,-,-,-,-,-,0.0,-,-,-,-,-,0.0,-,-,-,-,0.0,-,-,-,-,-,-,-,-,-,-,-,0.0,-,-,-,-,-,-,-,-,0.0,-,-,-,0.0,57.8,24.28,0.19
1226,5485,6010,Lyubimov M.L.,1957,S48-1,-,-,-,1.878134,-,-,-,-,-,-,-,-,-,21.0879,-,-,-,0.0,-,-,0.0,0.0,-,-,-,-,-,0.0,-,-,-,0.0,-,-,-,-,-,-,-,-,-,-,0.0,-,-,-,-,-,-,-,-,-,-,-,-,-,-,-,-,-,0.0,-,-,-,-,-,-,0.0,-,-,0.0,-,-,-,-,-,-,-,2.575087,-,-,-,-,-,-,-,-,-,-,-,0.0,-,-,-,-,-,-,555.0,-,0.0,-,-,-,-,-,-,-,-,-,-,3.810643,-,-,-,-,-,-,-,-,-,-,-,-,-,-,-,-,0.0,-,-,-,0.0,-,-,-,-,22.96603,-,-,-,100.0,-,-,-,-,-,-,-,-,-,-,70.64823,-,-,-,-,-,-,-,-,-,0.0,-,-,-,-,-,0.0,-,-,-,-,0.0,-,-,-,-,-,-,-,-,-,-,-,0.0,-,-,-,-,-,-,-,-,0.0,-,-,-,0.0,63.2,26.24,0.204
1227,5486,6015,Lyubimov M.L.,1957,No.82,-,-,-,0.0,-,-,-,-,-,-,-,-,-,0.0,-,-,-,0.0,-,-,0.0,0.0,-,-,-,-,-,6.112127,-,-,-,0.0,-,-,-,-,-,-,-,-,-,-,0.0,-,-,-,-,-,-,-,-,-,-,-,-,-,-,-,-,-,0.0,-,-,-,-,-,-,0.0,-,-,0.0,-,-,-,-,-,-,-,0.0,-,-,-,-,-,-,-,-,-,-,-,0.0,-,-,-,-,-,-,535.0,-,5.2784,-,-,-,-,-,-,-,-,-,-,15.82764,-,-,-,-,-,-,-,-,-,-,-,-,-,-,-,-,0.0,-,-,-,0.0,-,-,-,-,0.0,-,-,-,100.0,-,-,-,-,-,-,-,-,-,-,72.78183,-,-,-,-,-,-,-,-,-,0.0,-,-,-,-,-,0.0,-,-,-,-,0.0,-,-,-,-,-,-,-,-,-,-,-,0.0,-,-,-,-,-,-,-,-,0.0,-,-,-,0.0,64.2,26.18,0.226
1228,5581,40712,Leko V.K.,1996,,-,-,-,0.0,-,-,-,-,-,-,-,-,-,0.0,-,-,-,0.0,-,-,0.0,0.0,-,-,-,-,-,0.0,-,-,-,0.0,-,-,-,-,-,-,-,-,-,-,0.0,-,-,-,-,-,-,-,-,-,-,-,-,-,-,-,-,-,0.0,-,-,-,-,-,-,0.0,-,-,0.0,-,-,-,-,-,-,-,0.0,-,-,-,-,-,-,-,-,-,-,-,0.0,-,-,-,-,-,-,,-,0.0,-,-,-,-,-,-,-,-,-,-,0.0,-,-,-,-,-,-,-,-,-,-,-,-,-,-,-,-,0.0,-,-,-,0.0,-,-,-,-,0.0,-,-,-,100.0,-,-,-,-,-,-,-,-,-,-,100.0,-,-,-,-,-,-,-,-,-,0.0,-,-,-,-,-,0.0,-,-,-,-,0.0,-,-,-,-,-,-,-,-,-,-,-,0.0,-,-,-,-,-,-,-,-,0.0,-,-,-,0.0,73.2,31.4,0.1656051
1229,5581,40713,Leko V.K.,1996,,-,-,-,0.0,-,-,-,-,-,-,-,-,-,0.0,-,-,-,0.0,-,-,0.0,0.0,-,-,-,-,-,0.0,-,-,-,0.0,-,-,-,-,-,-,-,-,-,-,0.0,-,-,-,-,-,-,-,-,-,-,-,-,-,-,-,-,-,0.0,-,-,-,-,-,-,0.0,-,-,0.0,-,-,-,-,-,-,-,0.0,-,-,-,-,-,-,-,-,-,-,-,0.0,-,-,-,-,-,-,,-,0.0,-,-,-,-,-,-,-,-,-,-,0.0,-,-,-,-,-,-,-,-,-,-,-,-,-,-,-,-,0.0,-,-,-,0.0,-,-,-,-,0.0,-,-,-,100.0,-,-,-,-,-,-,-,-,-,-,100.0,-,-,-,-,-,-,-,-,-,0.0,-,-,-,-,-,0.0,-,-,-,-,0.0,-,-,-,-,-,-,-,-,-,-,-,0.0,-,-,-,-,-,-,-,-,0.0,-,-,-,0.0,73.1,31.3,0.1677316
1230,5581,40714,Leko V.K.,1996,,-,-,-,0.0,-,-,-,-,-,-,-,-,-,0.0,-,-,-,0.0,-,-,0.0,0.0,-,-,-,-,-,0.0,-,-,-,0.0,-,-,-,-,-,-,-,-,-,-,0.0,-,-,-,-,-,-,-,-,-,-,-,-,-,-,-,-,-,0.0,-,-,-,-,-,-,0.0,-,-,0.0,-,-,-,-,-,-,-,0.0,-,-,-,-,-,-,-,-,-,-,-,0.0,-,-,-,-,-,-,,-,0.0,-,-,-,-,-,-,-,-,-,-,0.0,-,-,-,-,-,-,-,-,-,-,-,-,-,-,-,-,0.0,-,-,-,0.0,-,-,-,-,0.0,-,-,-,100.0,-,-,-,-,-,-,-,-,-,-,100.0,-,-,-,-,-,-,-,-,-,0.0,-,-,-,-,-,0.0,-,-,-,-,0.0,-,-,-,-,-,-,-,-,-,-,-,0.0,-,-,-,-,-,-,-,-,0.0,-,-,-,0.0,72.9,31.3,0.1645368
1231,5581,40715,Leko V.K.,1996,,-,-,-,0.0,-,-,-,-,-,-,-,-,-,0.0,-,-,-,0.0,-,-,0.0,0.0,-,-,-,-,-,0.0,-,-,-,0.0,-,-,-,-,-,-,-,-,-,-,0.0,-,-,-,-,-,-,-,-,-,-,-,-,-,-,-,-,-,0.0,-,-,-,-,-,-,0.0,-,-,0.0,-,-,-,-,-,-,-,0.0,-,-,-,-,-,-,-,-,-,-,-,0.0,-,-,-,-,-,-,,-,0.0,-,-,-,-,-,-,-,-,-,-,0.0,-,-,-,-,-,-,-,-,-,-,-,-,-,-,-,-,0.0,-,-,-,0.0,-,-,-,-,0.0,-,-,-,100.0,-,-,-,-,-,-,-,-,-,-,100.0,-,-,-,-,-,-,-,-,-,0.0,-,-,-,-,-,0.0,-,-,-,-,0.0,-,-,-,-,-,-,-,-,-,-,-,0.0,-,-,-,-,-,-,-,-,0.0,-,-,-,0.0,73.1,31.3,0.1677316
1232,5686,91369,Hart S.,1983,,-,-,-,0.0,-,-,-,-,-,-,-,-,-,0.0,-,-,-,0.0,-,-,0.0,0.0,-,-,-,-,-,0.0,-,-,-,0.0,-,-,-,-,-,-,-,-,-,-,0.0,-,-,-,-,-,-,-,-,-,-,-,-,-,-,-,-,-,0.0,-,-,-,-,-,-,0.0,-,-,0.0,-,-,-,-,-,-,-,0.0,-,-,-,-,-,-,-,2.13,-,-,-,0.0,-,-,-,-,-,-,,-,0.0,-,-,-,-,-,-,-,-,-,-,0.0,-,-,-,-,-,-,-,-,-,-,-,-,-,-,-,-,0.0,-,-,-,16.32615,-,-,-,-,2.130366,-,-,-,99.99999,-,-,-,-,-,-,-,-,-,-,0.0,-,-,-,-,-,-,-,-,-,0.0,-,-,-,-,-,81.54348,-,-,-,-,0.0,-,-,-,-,-,-,-,-,-,-,-,0.0,-,-,-,-,-,-,-,-,0.0,-,-,-,0.0,45.7,18.0,0.27
1233,5686,114708,Hart S.,1983,,-,-,-,0.0,-,-,-,-,-,-,-,-,-,0.0,-,-,-,0.0,-,-,0.0,0.0,-,-,-,-,-,0.0,-,-,-,0.0,-,-,-,-,-,-,-,-,-,-,0.0,-,-,-,-,-,-,-,-,-,-,-,-,-,-,-,-,-,0.0,-,-,-,-,-,-,0.0,-,-,0.0,-,-,-,-,-,-,-,0.0,-,-,-,-,-,-,-,-,-,-,-,0.0,-,-,-,-,-,-,,-,0.0,-,-,-,-,-,-,-,-,-,-,0.0,-,-,-,-,-,-,-,-,-,-,-,-,-,-,-,-,0.0,-,-,-,16.83416,-,-,-,-,0.0,-,-,-,100.0,-,-,-,-,-,-,-,-,-,-,0.0,-,-,-,-,-,-,-,-,-,0.0,-,-,-,-,-,58.85656,-,-,-,-,0.0,-,-,-,-,-,-,-,-,-,-,-,24.30928,-,-,-,-,-,-,-,-,0.0,-,-,-,0.0,54.1,21.3,0.27
