Repository: jacobergzhou/Poisson-Ratio

File: Non_metal_07242019.csv (part 17 of 91)
Index,Code,Glass #,Author,Year,Trademark,glass_comp,Ag2O,AgI,Al,Al2O3,AlF3,AlN,As,As2O3,As2O5,As2S3,As2Se3,AsSe,B,B2O3,BaCl2,BaF2,BaO,BeF2,BeO,Bi2O3,BiCl3,Br,Ca,CaF2,CaO,Cd,CdCl2,CdF2,CdO,Ce2O3,CeF3,CeO2,Cl,Co3O4,CoO,Cr2O3,Cs2O,CsCl,CsF,Cu2O,CuO,Dy2O3,Er,Er2O3,ErF3,Eu,Eu2O3,EuF3,F,Fe,Fe2O3,FeO,Ga,Ga2O3,Ga2S3,Ga2Se3,GaF3,Gd2O3,GdF3,Ge,GeO2,GeS2,GeSe2,H2O,HfF4,HfO2,Hg,Ho2O3,I,InF3,K,K2O,K2S,K2SO4,KBr,KCl,KF,KHF2,La,La2O3,La2S3,LaF3,Li,Li2O,Li2S,Li2SO4,LiBr,LiCl,LiF,LiI,MgF2,MgO,Mn2O3,MnF2,MnO,MnO2,MoO2,MoO3,N,Na,Na2O,Na2S,Na2SO4,NaCl,NaF,NaPO3,Nb2O5,Nd,Nd2O3,NdF3,NH4NO3,NiO,O,OH,P,P2O5,Pb,PbCl2,PbF2,PbO,PdO,Pr2O3,Pr6O11,PrF3,Rb2O,RbF,Rh2O3,RuO2,S,Sb,Sb2O3,Sb2S3,Sc2O3,Se,Si,Si3N4,SiC,SiO2,Sm2O3,Sn,SnO,SnO2,SO2,SO3,Sr,SrCl2,SrF2,SrO,Ta2O3,Ta2O5,Tb2O3,TbF3,Te,TeO2,Th,ThF4,ThO2,TiO2,Tl,Tl2O,Tl2Se,TlSe,Tm2O3,U,U3O8,UO2,V,V2O5,VO6,WO3,Y,Y2O3,Yb2O3,YbF3,YF3,ZnCl2,ZnF2,ZnO,ZnSO4,ZrF4,ZrO2,Young's modulus E (GPa),Shear modulus G (GPa),Poisson's ratio v
# 1189,6691,39214,Gurjev N.V.,1983,nan,(BaO)4.965215099 (K2O)9.954743199 (Li2O)40.0802008 (P2O5)44.999840899999995 ,0.0,0,0.0,0.0,0.0,0.0,0.0,0.0,0.0,0,0,0,0.0,0.0,0,0.0,4.965215099,0.0,0.0,0.0,0.0,0,0.0,0.0,0.0,0.0,0,0,0.0,0.0,0,0.0,0.0,0.0,0.0,0.0,0.0,0,0.0,0.0,0.0,0.0,0.0,0.0,0,0.0,0.0,0,0.0,0.0,0.0,0.0,0.0,0.0,0,0,0,0.0,0,0.0,0.0,0,0,0.0,0,0.0,0.0,0.0,0,0.0,0.0,9.954743199,0,0,0.0,0.0,0,0.0,0.0,0.0,0,0.0,0.0,40.0802008,0,0,0,0.0,0.0,0,0.0,0.0,0.0,0,0.0,0.0,0.0,0.0,0.0,0.0,0.0,0.0,0.0,0.0,0.0,0.0,0.0,0.0,0.0,0.0,0.0,0.0,0.0,0.0,0.0,44.999840899999995,0.0,0.0,0.0,0.0,0.0,0.0,0.0,0,0.0,0.0,0.0,0.0,0.0,0.0,0.0,0,0.0,0.0,0.0,0.0,0.0,0.0,0.0,0,0.0,0.0,0.0,0.0,0.0,0,0.0,0.0,0.0,0.0,0.0,0,0.0,0.0,0.0,0.0,0,0.0,0.0,0.0,0,0,0,0.0,0.0,0.0,0.0,0.0,0.0,0.0,0.0,0.0,0.0,0.0,0.0,0.0,0.0,0.0,0,0.0,0.0,49.0,19.03,0.287
# 1190,6772,51285,Bridge B.,1986,nan,(TeO2)60.17066515 (ZnCl2)39.82933485 ,0.0,0,0.0,0.0,0.0,0.0,0.0,0.0,0.0,0,0,0,0.0,0.0,0,0.0,0.0,0.0,0.0,0.0,0.0,0,0.0,0.0,0.0,0.0,0,0,0.0,0.0,0,0.0,0.0,0.0,0.0,0.0,0.0,0,0.0,0.0,0.0,0.0,0.0,0.0,0,0.0,0.0,0,0.0,0.0,0.0,0.0,0.0,0.0,0,0,0,0.0,0,0.0,0.0,0,0,0.0,0,0.0,0.0,0.0,0,0.0,0.0,0.0,0,0,0.0,0.0,0,0.0,0.0,0.0,0,0.0,0.0,0.0,0,0,0,0.0,0.0,0,0.0,0.0,0.0,0,0.0,0.0,0.0,0.0,0.0,0.0,0.0,0.0,0.0,0.0,0.0,0.0,0.0,0.0,0.0,0.0,0.0,0.0,0.0,0.0,0.0,0.0,0.0,0.0,0.0,0.0,0.0,0.0,0.0,0,0.0,0.0,0.0,0.0,0.0,0.0,0.0,0,0.0,0.0,0.0,0.0,0.0,0.0,0.0,0,0.0,0.0,0.0,0.0,0.0,0,0.0,0.0,0.0,0.0,0.0,0,0.0,60.17066515,0.0,0.0,0,0.0,0.0,0.0,0,0,0,0.0,0.0,0.0,0.0,0.0,0.0,0.0,0.0,0.0,0.0,0.0,0.0,39.82933485,0.0,0.0,0,0.0,0.0,27.7,10.76,0.287
# 1191,6774,51299,Rabukhin A.I.,1992,nan,(Al2O3)5.84 (Bi2O3)49.69 (CdO)34.5 (Ga2O3)9.97 ,0.0,0,0.0,5.84,0.0,0.0,0.0,0.0,0.0,0,0,0,0.0,0.0,0,0.0,0.0,0.0,0.0,49.69,0.0,0,0.0,0.0,0.0,0.0,0,0,34.5,0.0,0,0.0,0.0,0.0,0.0,0.0,0.0,0,0.0,0.0,0.0,0.0,0.0,0.0,0,0.0,0.0,0,0.0,0.0,0.0,0.0,0.0,9.97,0,0,0,0.0,0,0.0,0.0,0,0,0.0,0,0.0,0.0,0.0,0,0.0,0.0,0.0,0,0,0.0,0.0,0,0.0,0.0,0.0,0,0.0,0.0,0.0,0,0,0,0.0,0.0,0,0.0,0.0,0.0,0,0.0,0.0,0.0,0.0,0.0,0.0,0.0,0.0,0.0,0.0,0.0,0.0,0.0,0.0,0.0,0.0,0.0,0.0,0.0,0.0,0.0,0.0,0.0,0.0,0.0,0.0,0.0,0.0,0.0,0,0.0,0.0,0.0,0.0,0.0,0.0,0.0,0,0.0,0.0,0.0,0.0,0.0,0.0,0.0,0,0.0,0.0,0.0,0.0,0.0,0,0.0,0.0,0.0,0.0,0.0,0,0.0,0.0,0.0,0.0,0,0.0,0.0,0.0,0,0,0,0.0,0.0,0.0,0.0,0.0,0.0,0.0,0.0,0.0,0.0,0.0,0.0,0.0,0.0,0.0,0,0.0,0.0,58.2,22.64,0.287
# 1192,6816,70556,Nemilov S.V.,1972,nan,(B2O3)81.59 (Bi2O3)18.41 ,0.0,0,0.0,0.0,0.0,0.0,0.0,0.0,0.0,0,0,0,0.0,81.59,0,0.0,0.0,0.0,0.0,18.41,0.0,0,0.0,0.0,0.0,0.0,0,0,0.0,0.0,0,0.0,0.0,0.0,0.0,0.0,0.0,0,0.0,0.0,0.0,0.0,0.0,0.0,0,0.0,0.0,0,0.0,0.0,0.0,0.0,0.0,0.0,0,0,0,0.0,0,0.0,0.0,0,0,0.0,0,0.0,0.0,0.0,0,0.0,0.0,0.0,0,0,0.0,0.0,0,0.0,0.0,0.0,0,0.0,0.0,0.0,0,0,0,0.0,0.0,0,0.0,0.0,0.0,0,0.0,0.0,0.0,0.0,0.0,0.0,0.0,0.0,0.0,0.0,0.0,0.0,0.0,0.0,0.0,0.0,0.0,0.0,0.0,0.0,0.0,0.0,0.0,0.0,0.0,0.0,0.0,0.0,0.0,0,0.0,0.0,0.0,0.0,0.0,0.0,0.0,0,0.0,0.0,0.0,0.0,0.0,0.0,0.0,0,0.0,0.0,0.0,0.0,0.0,0,0.0,0.0,0.0,0.0,0.0,0,0.0,0.0,0.0,0.0,0,0.0,0.0,0.0,0,0,0,0.0,0.0,0.0,0.0,0.0,0.0,0.0,0.0,0.0,0.0,0.0,0.0,0.0,0.0,0.0,0,0.0,0.0,58.8,22.85,0.287
# 1193,6816,70558,Nemilov S.V.,1972,nan,(B2O3)79.0 (Bi2O3)21.0 ,0.0,0,0.0,0.0,0.0,0.0,0.0,0.0,0.0,0,0,0,0.0,79.0,0,0.0,0.0,0.0,0.0,21.0,0.0,0,0.0,0.0,0.0,0.0,0,0,0.0,0.0,0,0.0,0.0,0.0,0.0,0.0,0.0,0,0.0,0.0,0.0,0.0,0.0,0.0,0,0.0,0.0,0,0.0,0.0,0.0,0.0,0.0,0.0,0,0,0,0.0,0,0.0,0.0,0,0,0.0,0,0.0,0.0,0.0,0,0.0,0.0,0.0,0,0,0.0,0.0,0,0.0,0.0,0.0,0,0.0,0.0,0.0,0,0,0,0.0,0.0,0,0.0,0.0,0.0,0,0.0,0.0,0.0,0.0,0.0,0.0,0.0,0.0,0.0,0.0,0.0,0.0,0.0,0.0,0.0,0.0,0.0,0.0,0.0,0.0,0.0,0.0,0.0,0.0,0.0,0.0,0.0,0.0,0.0,0,0.0,0.0,0.0,0.0,0.0,0.0,0.0,0,0.0,0.0,0.0,0.0,0.0,0.0,0.0,0,0.0,0.0,0.0,0.0,0.0,0,0.0,0.0,0.0,0.0,0.0,0,0.0,0.0,0.0,0.0,0,0.0,0.0,0.0,0,0,0,0.0,0.0,0.0,0.0,0.0,0.0,0.0,0.0,0.0,0.0,0.0,0.0,0.0,0.0,0.0,0,0.0,0.0,69.5,27.03,0.287
# 1194,6816,70577,Nemilov S.V.,1972,nan,(B2O3)43.19 (Bi2O3)56.81 ,0.0,0,0.0,0.0,0.0,0.0,0.0,0.0,0.0,0,0,0,0.0,43.19,0,0.0,0.0,0.0,0.0,56.81,0.0,0,0.0,0.0,0.0,0.0,0,0,0.0,0.0,0,0.0,0.0,0.0,0.0,0.0,0.0,0,0.0,0.0,0.0,0.0,0.0,0.0,0,0.0,0.0,0,0.0,0.0,0.0,0.0,0.0,0.0,0,0,0,0.0,0,0.0,0.0,0,0,0.0,0,0.0,0.0,0.0,0,0.0,0.0,0.0,0,0,0.0,0.0,0,0.0,0.0,0.0,0,0.0,0.0,0.0,0,0,0,0.0,0.0,0,0.0,0.0,0.0,0,0.0,0.0,0.0,0.0,0.0,0.0,0.0,0.0,0.0,0.0,0.0,0.0,0.0,0.0,0.0,0.0,0.0,0.0,0.0,0.0,0.0,0.0,0.0,0.0,0.0,0.0,0.0,0.0,0.0,0,0.0,0.0,0.0,0.0,0.0,0.0,0.0,0,0.0,0.0,0.0,0.0,0.0,0.0,0.0,0,0.0,0.0,0.0,0.0,0.0,0,0.0,0.0,0.0,0.0,0.0,0,0.0,0.0,0.0,0.0,0,0.0,0.0,0.0,0,0,0,0.0,0.0,0.0,0.0,0.0,0.0,0.0,0.0,0.0,0.0,0.0,0.0,0.0,0.0,0.0,0,0.0,0.0,59.3,23.05,0.287
# 1195,7473,56225,Pronkin A.A.,1980,nan,(BaO)25.92544779 (MgF2)48.14910443 (P2O5)25.92544779 ,0.0,0,0.0,0.0,0.0,0.0,0.0,0.0,0.0,0,0,0,0.0,0.0,0,0.0,25.92544779,0.0,0.0,0.0,0.0,0,0.0,0.0,0.0,0.0,0,0,0.0,0.0,0,0.0,0.0,0.0,0.0,0.0,0.0,0,0.0,0.0,0.0,0.0,0.0,0.0,0,0.0,0.0,0,0.0,0.0,0.0,0.0,0.0,0.0,0,0,0,0.0,0,0.0,0.0,0,0,0.0,0,0.0,0.0,0.0,0,0.0,0.0,0.0,0,0,0.0,0.0,0,0.0,0.0,0.0,0,0.0,0.0,0.0,0,0,0,0.0,0.0,0,48.14910443,0.0,0.0,0,0.0,0.0,0.0,0.0,0.0,0.0,0.0,0.0,0.0,0.0,0.0,0.0,0.0,0.0,0.0,0.0,0.0,0.0,0.0,0.0,0.0,25.92544779,0.0,0.0,0.0,0.0,0.0,0.0,0.0,0,0.0,0.0,0.0,0.0,0.0,0.0,0.0,0,0.0,0.0,0.0,0.0,0.0,0.0,0.0,0,0.0,0.0,0.0,0.0,0.0,0,0.0,0.0,0.0,0.0,0.0,0,0.0,0.0,0.0,0.0,0,0.0,0.0,0.0,0,0,0,0.0,0.0,0.0,0.0,0.0,0.0,0.0,0.0,0.0,0.0,0.0,0.0,0.0,0.0,0.0,0,0.0,0.0,79.8,31.4,0.287
# 1196,7473,56226,Pronkin A.A.,1980,nan,(BaO)23.07603388 (MgF2)53.84793224 (P2O5)23.07603388 ,0.0,0,0.0,0.0,0.0,0.0,0.0,0.0,0.0,0,0,0,0.0,0.0,0,0.0,23.07603388,0.0,0.0,0.0,0.0,0,0.0,0.0,0.0,0.0,0,0,0.0,0.0,0,0.0,0.0,0.0,0.0,0.0,0.0,0,0.0,0.0,0.0,0.0,0.0,0.0,0,0.0,0.0,0,0.0,0.0,0.0,0.0,0.0,0.0,0,0,0,0.0,0,0.0,0.0,0,0,0.0,0,0.0,0.0,0.0,0,0.0,0.0,0.0,0,0,0.0,0.0,0,0.0,0.0,0.0,0,0.0,0.0,0.0,0,0,0,0.0,0.0,0,53.84793224,0.0,0.0,0,0.0,0.0,0.0,0.0,0.0,0.0,0.0,0.0,0.0,0.0,0.0,0.0,0.0,0.0,0.0,0.0,0.0,0.0,0.0,0.0,0.0,23.07603388,0.0,0.0,0.0,0.0,0.0,0.0,0.0,0,0.0,0.0,0.0,0.0,0.0,0.0,0.0,0,0.0,0.0,0.0,0.0,0.0,0.0,0.0,0,0.0,0.0,0.0,0.0,0.0,0,0.0,0.0,0.0,0.0,0.0,0,0.0,0.0,0.0,0.0,0,0.0,0.0,0.0,0,0,0,0.0,0.0,0.0,0.0,0.0,0.0,0.0,0.0,0.0,0.0,0.0,0.0,0.0,0.0,0.0,0,0.0,0.0,82.1,32.5,0.287
# 1197,7826,74147,Ashizuka M.,1983,nan,(Na2O)50.0 (P2O5)50.0 ,0.0,0,0.0,0.0,0.0,0.0,0.0,0.0,0.0,0,0,0,0.0,0.0,0,0.0,0.0,0.0,0.0,0.0,0.0,0,0.0,0.0,0.0,0.0,0,0,0.0,0.0,0,0.0,0.0,0.0,0.0,0.0,0.0,0,0.0,0.0,0.0,0.0,0.0,0.0,0,0.0,0.0,0,0.0,0.0,0.0,0.0,0.0,0.0,0,0,0,0.0,0,0.0,0.0,0,0,0.0,0,0.0,0.0,0.0,0,0.0,0.0,0.0,0,0,0.0,0.0,0,0.0,0.0,0.0,0,0.0,0.0,0.0,0,0,0,0.0,0.0,0,0.0,0.0,0.0,0,0.0,0.0,0.0,0.0,0.0,0.0,50.0,0.0,0.0,0.0,0.0,0.0,0.0,0.0,0.0,0.0,0.0,0.0,0.0,0.0,0.0,50.0,0.0,0.0,0.0,0.0,0.0,0.0,0.0,0,0.0,0.0,0.0,0.0,0.0,0.0,0.0,0,0.0,0.0,0.0,0.0,0.0,0.0,0.0,0,0.0,0.0,0.0,0.0,0.0,0,0.0,0.0,0.0,0.0,0.0,0,0.0,0.0,0.0,0.0,0,0.0,0.0,0.0,0,0,0,0.0,0.0,0.0,0.0,0.0,0.0,0.0,0.0,0.0,0.0,0.0,0.0,0.0,0.0,0.0,0,0.0,0.0,35.9,13.94,0.287
# 1198,7826,98717,Ashizuka M.,1983,nan,(CaO)55.0 (P2O5)45.0 ,0.0,0,0.0,0.0,0.0,0.0,0.0,0.0,0.0,0,0,0,0.0,0.0,0,0.0,0.0,0.0,0.0,0.0,0.0,0,0.0,0.0,55.0,0.0,0,0,0.0,0.0,0,0.0,0.0,0.0,0.0,0.0,0.0,0,0.0,0.0,0.0,0.0,0.0,0.0,0,0.0,0.0,0,0.0,0.0,0.0,0.0,0.0,0.0,0,0,0,0.0,0,0.0,0.0,0,0,0.0,0,0.0,0.0,0.0,0,0.0,0.0,0.0,0,0,0.0,0.0,0,0.0,0.0,0.0,0,0.0,0.0,0.0,0,0,0,0.0,0.0,0,0.0,0.0,0.0,0,0.0,0.0,0.0,0.0,0.0,0.0,0.0,0.0,0.0,0.0,0.0,0.0,0.0,0.0,0.0,0.0,0.0,0.0,0.0,0.0,0.0,45.0,0.0,0.0,0.0,0.0,0.0,0.0,0.0,0,0.0,0.0,0.0,0.0,0.0,0.0,0.0,0,0.0,0.0,0.0,0.0,0.0,0.0,0.0,0,0.0,0.0,0.0,0.0,0.0,0,0.0,0.0,0.0,0.0,0.0,0,0.0,0.0,0.0,0.0,0,0.0,0.0,0.0,0,0,0,0.0,0.0,0.0,0.0,0.0,0.0,0.0,0.0,0.0,0.0,0.0,0.0,0.0,0.0,0.0,0,0.0,0.0,60.2,23.43,0.287
# 1199,8649,59744,Matusita K.,1989,nan,(BaF2)33.0 (GdF3)5 (ZrF4)62.0 ,0.0,0,0.0,0.0,0.0,0.0,0.0,0.0,0.0,0,0,0,0.0,0.0,0,33.0,0.0,0.0,0.0,0.0,0.0,0,0.0,0.0,0.0,0.0,0,0,0.0,0.0,0,0.0,0.0,0.0,0.0,0.0,0.0,0,0.0,0.0,0.0,0.0,0.0,0.0,0,0.0,0.0,0,0.0,0.0,0.0,0.0,0.0,0.0,0,0,0,0.0,5,0.0,0.0,0,0,0.0,0,0.0,0.0,0.0,0,0.0,0.0,0.0,0,0,0.0,0.0,0,0.0,0.0,0.0,0,0.0,0.0,0.0,0,0,0,0.0,0.0,0,0.0,0.0,0.0,0,0.0,0.0,0.0,0.0,0.0,0.0,0.0,0.0,0.0,0.0,0.0,0.0,0.0,0.0,0.0,0.0,0.0,0.0,0.0,0.0,0.0,0.0,0.0,0.0,0.0,0.0,0.0,0.0,0.0,0,0.0,0.0,0.0,0.0,0.0,0.0,0.0,0,0.0,0.0,0.0,0.0,0.0,0.0,0.0,0,0.0,0.0,0.0,0.0,0.0,0,0.0,0.0,0.0,0.0,0.0,0,0.0,0.0,0.0,0.0,0,0.0,0.0,0.0,0,0,0,0.0,0.0,0.0,0.0,0.0,0.0,0.0,0.0,0.0,0.0,0.0,0.0,0.0,0.0,0.0,0,62.0,0.0,60.2,23.39,0.287
# 1200,11320,98740,Higazy A.A.,1985,nan,(Co3O4)5.02 (P2O5)94.98 ,0.0,0,0.0,0.0,0.0,0.0,0.0,0.0,0.0,0,0,0,0.0,0.0,0,0.0,0.0,0.0,0.0,0.0,0.0,0,0.0,0.0,0.0,0.0,0,0,0.0,0.0,0,0.0,0.0,5.02,0.0,0.0,0.0,0,0.0,0.0,0.0,0.0,0.0,0.0,0,0.0,0.0,0,0.0,0.0,0.0,0.0,0.0,0.0,0,0,0,0.0,0,0.0,0.0,0,0,0.0,0,0.0,0.0,0.0,0,0.0,0.0,0.0,0,0,0.0,0.0,0,0.0,0.0,0.0,0,0.0,0.0,0.0,0,0,0,0.0,0.0,0,0.0,0.0,0.0,0,0.0,0.0,0.0,0.0,0.0,0.0,0.0,0.0,0.0,0.0,0.0,0.0,0.0,0.0,0.0,0.0,0.0,0.0,0.0,0.0,0.0,94.98,0.0,0.0,0.0,0.0,0.0,0.0,0.0,0,0.0,0.0,0.0,0.0,0.0,0.0,0.0,0,0.0,0.0,0.0,0.0,0.0,0.0,0.0,0,0.0,0.0,0.0,0.0,0.0,0,0.0,0.0,0.0,0.0,0.0,0,0.0,0.0,0.0,0.0,0,0.0,0.0,0.0,0,0,0,0.0,0.0,0.0,0.0,0.0,0.0,0.0,0.0,0.0,0.0,0.0,0.0,0.0,0.0,0.0,0,0.0,0.0,36.1,14.0,0.287
# 1201,12969,78272,Schmidt G.,1986,nan,(B2O3)30.0 (BaO)40.0 (SiO2)30.0 ,0.0,0,0.0,0.0,0.0,0.0,0.0,0.0,0.0,0,0,0,0.0,30.0,0,0.0,40.0,0.0,0.0,0.0,0.0,0,0.0,0.0,0.0,0.0,0,0,0.0,0.0,0,0.0,0.0,0.0,0.0,0.0,0.0,0,0.0,0.0,0.0,0.0,0.0,0.0,0,0.0,0.0,0,0.0,0.0,0.0,0.0,0.0,0.0,0,0,0,0.0,0,0.0,0.0,0,0,0.0,0,0.0,0.0,0.0,0,0.0,0.0,0.0,0,0,0.0,0.0,0,0.0,0.0,0.0,0,0.0,0.0,0.0,0,0,0,0.0,0.0,0,0.0,0.0,0.0,0,0.0,0.0,0.0,0.0,0.0,0.0,0.0,0.0,0.0,0.0,0.0,0.0,0.0,0.0,0.0,0.0,0.0,0.0,0.0,0.0,0.0,0.0,0.0,0.0,0.0,0.0,0.0,0.0,0.0,0,0.0,0.0,0.0,0.0,0.0,0.0,0.0,0,0.0,0.0,0.0,0.0,0.0,30.0,0.0,0,0.0,0.0,0.0,0.0,0.0,0,0.0,0.0,0.0,0.0,0.0,0,0.0,0.0,0.0,0.0,0,0.0,0.0,0.0,0,0,0,0.0,0.0,0.0,0.0,0.0,0.0,0.0,0.0,0.0,0.0,0.0,0.0,0.0,0.0,0.0,0,0.0,0.0,81.4,31.8,0.287
# 1202,14054,118742,Matecki M.,1982,nan,(BaF2)33.8 (ThF4)8.7 (ZrF4)57.5 ,0.0,0,0.0,0.0,0.0,0.0,0.0,0.0,0.0,0,0,0,0.0,0.0,0,33.8,0.0,0.0,0.0,0.0,0.0,0,0.0,0.0,0.0,0.0,0,0,0.0,0.0,0,0.0,0.0,0.0,0.0,0.0,0.0,0,0.0,0.0,0.0,0.0,0.0,0.0,0,0.0,0.0,0,0.0,0.0,0.0,0.0,0.0,0.0,0,0,0,0.0,0,0.0,0.0,0,0,0.0,0,0.0,0.0,0.0,0,0.0,0.0,0.0,0,0,0.0,0.0,0,0.0,0.0,0.0,0,0.0,0.0,0.0,0,0,0,0.0,0.0,0,0.0,0.0,0.0,0,0.0,0.0,0.0,0.0,0.0,0.0,0.0,0.0,0.0,0.0,0.0,0.0,0.0,0.0,0.0,0.0,0.0,0.0,0.0,0.0,0.0,0.0,0.0,0.0,0.0,0.0,0.0,0.0,0.0,0,0.0,0.0,0.0,0.0,0.0,0.0,0.0,0,0.0,0.0,0.0,0.0,0.0,0.0,0.0,0,0.0,0.0,0.0,0.0,0.0,0,0.0,0.0,0.0,0.0,0.0,0,0.0,0.0,0.0,8.7,0,0.0,0.0,0.0,0,0,0,0.0,0.0,0.0,0.0,0.0,0.0,0.0,0.0,0.0,0.0,0.0,0.0,0.0,0.0,0.0,0,57.5,0.0,55.1,21.4,0.287
# 1203,16682,145608,Livshits V.Ya.,1995,nan,(Na2O)30.0 (TeO2)70.0 ,0.0,0,0.0,0.0,0.0,0.0,0.0,0.0,0.0,0,0,0,0.0,0.0,0,0.0,0.0,0.0,0.0,0.0,0.0,0,0.0,0.0,0.0,0.0,0,0,0.0,0.0,0,0.0,0.0,0.0,0.0,0.0,0.0,0,0.0,0.0,0.0,0.0,0.0,0.0,0,0.0,0.0,0,0.0,0.0,0.0,0.0,0.0,0.0,0,0,0,0.0,0,0.0,0.0,0,0,0.0,0,0.0,0.0,0.0,0,0.0,0.0,0.0,0,0,0.0,0.0,0,0.0,0.0,0.0,0,0.0,0.0,0.0,0,0,0,0.0,0.0,0,0.0,0.0,0.0,0,0.0,0.0,0.0,0.0,0.0,0.0,30.0,0.0,0.0,0.0,0.0,0.0,0.0,0.0,0.0,0.0,0.0,0.0,0.0,0.0,0.0,0.0,0.0,0.0,0.0,0.0,0.0,0.0,0.0,0,0.0,0.0,0.0,0.0,0.0,0.0,0.0,0,0.0,0.0,0.0,0.0,0.0,0.0,0.0,0,0.0,0.0,0.0,0.0,0.0,0,0.0,0.0,0.0,0.0,0.0,0,0.0,70.0,0.0,0.0,0,0.0,0.0,0.0,0,0,0,0.0,0.0,0.0,0.0,0.0,0.0,0.0,0.0,0.0,0.0,0.0,0.0,0.0,0.0,0.0,0,0.0,0.0,34.3,13.34,0.287
# 1204,17520,167816,Cleek G.W.,1962,nan,(BaO)18.0 (La2O3)7.0 (PbO)2.0 (SiO2)43.0 (ThO2)3 (TiO2)20.0 (WO3)2.0 (ZrO2)5.0 ,0.0,0,0.0,0.0,0.0,0.0,0.0,0.0,0.0,0,0,0,0.0,0.0,0,0.0,18.0,0.0,0.0,0.0,0.0,0,0.0,0.0,0.0,0.0,0,0,0.0,0.0,0,0.0,0.0,0.0,0.0,0.0,0.0,0,0.0,0.0,0.0,0.0,0.0,0.0,0,0.0,0.0,0,0.0,0.0,0.0,0.0,0.0,0.0,0,0,0,0.0,0,0.0,0.0,0,0,0.0,0,0.0,0.0,0.0,0,0.0,0.0,0.0,0,0,0.0,0.0,0,0.0,0.0,7.0,0,0.0,0.0,0.0,0,0,0,0.0,0.0,0,0.0,0.0,0.0,0,0.0,0.0,0.0,0.0,0.0,0.0,0.0,0.0,0.0,0.0,0.0,0.0,0.0,0.0,0.0,0.0,0.0,0.0,0.0,0.0,0.0,0.0,0.0,0.0,0.0,2.0,0.0,0.0,0.0,0,0.0,0.0,0.0,0.0,0.0,0.0,0.0,0,0.0,0.0,0.0,0.0,0.0,43.0,0.0,0,0.0,0.0,0.0,0.0,0.0,0,0.0,0.0,0.0,0.0,0.0,0,0.0,0.0,0.0,0.0,3,20.0,0.0,0.0,0,0,0,0.0,0.0,0.0,0.0,0.0,0.0,2.0,0.0,0.0,0.0,0.0,0.0,0.0,0.0,0.0,0,0.0,5.0,103.0,40.1,0.287
# 1207,28568,380749,Matecki M.,1994,nan,(BaF2)33.75 (ThF4)8.75 (ZrF4)57.5 ,0.0,0,0.0,0.0,0.0,0.0,0.0,0.0,0.0,0,0,0,0.0,0.0,0,33.75,0.0,0.0,0.0,0.0,0.0,0,0.0,0.0,0.0,0.0,0,0,0.0,0.0,0,0.0,0.0,0.0,0.0,0.0,0.0,0,0.0,0.0,0.0,0.0,0.0,0.0,0,0.0,0.0,0,0.0,0.0,0.0,0.0,0.0,0.0,0,0,0,0.0,0,0.0,0.0,0,0,0.0,0,0.0,0.0,0.0,0,0.0,0.0,0.0,0,0,0.0,0.0,0,0.0,0.0,0.0,0,0.0,0.0,0.0,0,0,0,0.0,0.0,0,0.0,0.0,0.0,0,0.0,0.0,0.0,0.0,0.0,0.0,0.0,0.0,0.0,0.0,0.0,0.0,0.0,0.0,0.0,0.0,0.0,0.0,0.0,0.0,0.0,0.0,0.0,0.0,0.0,0.0,0.0,0.0,0.0,0,0.0,0.0,0.0,0.0,0.0,0.0,0.0,0,0.0,0.0,0.0,0.0,0.0,0.0,0.0,0,0.0,0.0,0.0,0.0,0.0,0,0.0,0.0,0.0,0.0,0.0,0,0.0,0.0,0.0,8.75,0,0.0,0.0,0.0,0,0,0,0.0,0.0,0.0,0.0,0.0,0.0,0.0,0.0,0.0,0.0,0.0,0.0,0.0,0.0,0.0,0,57.5,0.0,55.1,21.4,0.287
# 1210,9236,96544,Osaka A.,1988,nan,(Al2O3)0.6 (B2O3)20.0 (H2O)0.7 (K2O)32.1 (P2O5)46.6 ,0.0,0,0.0,0.6,0.0,0.0,0.0,0.0,0.0,0,0,0,0.0,20.0,0,0.0,0.0,0.0,0.0,0.0,0.0,0,0.0,0.0,0.0,0.0,0,0,0.0,0.0,0,0.0,0.0,0.0,0.0,0.0,0.0,0,0.0,0.0,0.0,0.0,0.0,0.0,0,0.0,0.0,0,0.0,0.0,0.0,0.0,0.0,0.0,0,0,0,0.0,0,0.0,0.0,0,0,0.7,0,0.0,0.0,0.0,0,0.0,0.0,32.1,0,0,0.0,0.0,0,0.0,0.0,0.0,0,0.0,0.0,0.0,0,0,0,0.0,0.0,0,0.0,0.0,0.0,0,0.0,0.0,0.0,0.0,0.0,0.0,0.0,0.0,0.0,0.0,0.0,0.0,0.0,0.0,0.0,0.0,0.0,0.0,0.0,0.0,0.0,46.6,0.0,0.0,0.0,0.0,0.0,0.0,0.0,0,0.0,0.0,0.0,0.0,0.0,0.0,0.0,0,0.0,0.0,0.0,0.0,0.0,0.0,0.0,0,0.0,0.0,0.0,0.0,0.0,0,0.0,0.0,0.0,0.0,0.0,0,0.0,0.0,0.0,0.0,0,0.0,0.0,0.0,0,0,0,0.0,0.0,0.0,0.0,0.0,0.0,0.0,0.0,0.0,0.0,0.0,0.0,0.0,0.0,0.0,0,0.0,0.0,36.8,14.3,0.2867132
# 1211,1705,25774,Makishima A.,1978,nan,(Al2O3)25.4 (SiO2)43.2 (TiO2)13.0 (Y2O3)18.4 ,0.0,0,0.0,25.4,0.0,0.0,0.0,0.0,0.0,0,0,0,0.0,0.0,0,0.0,0.0,0.0,0.0,0.0,0.0,0,0.0,0.0,0.0,0.0,0,0,0.0,0.0,0,0.0,0.0,0.0,0.0,0.0,0.0,0,0.0,0.0,0.0,0.0,0.0,0.0,0,0.0,0.0,0,0.0,0.0,0.0,0.0,0.0,0.0,0,0,0,0.0,0,0.0,0.0,0,0,0.0,0,0.0,0.0,0.0,0,0.0,0.0,0.0,0,0,0.0,0.0,0,0.0,0.0,0.0,0,0.0,0.0,0.0,0,0,0,0.0,0.0,0,0.0,0.0,0.0,0,0.0,0.0,0.0,0.0,0.0,0.0,0.0,0.0,0.0,0.0,0.0,0.0,0.0,0.0,0.0,0.0,0.0,0.0,0.0,0.0,0.0,0.0,0.0,0.0,0.0,0.0,0.0,0.0,0.0,0,0.0,0.0,0.0,0.0,0.0,0.0,0.0,0,0.0,0.0,0.0,0.0,0.0,43.2,0.0,0,0.0,0.0,0.0,0.0,0.0,0,0.0,0.0,0.0,0.0,0.0,0,0.0,0.0,0.0,0.0,0,13.0,0.0,0.0,0,0,0,0.0,0.0,0.0,0.0,0.0,0.0,0.0,0.0,18.4,0.0,0.0,0.0,0.0,0.0,0.0,0,0.0,0.0,114.0,44.3,0.2866817
# 1213,1705,25776,Makishima A.,1978,nan,(Al2O3)25.4 (La2O3)18.4 (SiO2)43.2 (TiO2)13.0 ,0.0,0,0.0,25.4,0.0,0.0,0.0,0.0,0.0,0,0,0,0.0,0.0,0,0.0,0.0,0.0,0.0,0.0,0.0,0,0.0,0.0,0.0,0.0,0,0,0.0,0.0,0,0.0,0.0,0.0,0.0,0.0,0.0,0,0.0,0.0,0.0,0.0,0.0,0.0,0,0.0,0.0,0,0.0,0.0,0.0,0.0,0.0,0.0,0,0,0,0.0,0,0.0,0.0,0,0,0.0,0,0.0,0.0,0.0,0,0.0,0.0,0.0,0,0,0.0,0.0,0,0.0,0.0,18.4,0,0.0,0.0,0.0,0,0,0,0.0,0.0,0,0.0,0.0,0.0,0,0.0,0.0,0.0,0.0,0.0,0.0,0.0,0.0,0.0,0.0,0.0,0.0,0.0,0.0,0.0,0.0,0.0,0.0,0.0,0.0,0.0,0.0,0.0,0.0,0.0,0.0,0.0,0.0,0.0,0,0.0,0.0,0.0,0.0,0.0,0.0,0.0,0,0.0,0.0,0.0,0.0,0.0,43.2,0.0,0,0.0,0.0,0.0,0.0,0.0,0,0.0,0.0,0.0,0.0,0.0,0,0.0,0.0,0.0,0.0,0,13.0,0.0,0.0,0,0,0,0.0,0.0,0.0,0.0,0.0,0.0,0.0,0.0,0.0,0.0,0.0,0.0,0.0,0.0,0.0,0,0.0,0.0,106.0,41.2,0.28640770000000004
# 1214,7278,55248,Osaka A.,1989,nan,(B2O3)46.7 (BaO)33.3 (P2O5)20.0 ,0.0,0,0.0,0.0,0.0,0.0,0.0,0.0,0.0,0,0,0,0.0,46.7,0,0.0,33.3,0.0,0.0,0.0,0.0,0,0.0,0.0,0.0,0.0,0,0,0.0,0.0,0,0.0,0.0,0.0,0.0,0.0,0.0,0,0.0,0.0,0.0,0.0,0.0,0.0,0,0.0,0.0,0,0.0,0.0,0.0,0.0,0.0,0.0,0,0,0,0.0,0,0.0,0.0,0,0,0.0,0,0.0,0.0,0.0,0,0.0,0.0,0.0,0,0,0.0,0.0,0,0.0,0.0,0.0,0,0.0,0.0,0.0,0,0,0,0.0,0.0,0,0.0,0.0,0.0,0,0.0,0.0,0.0,0.0,0.0,0.0,0.0,0.0,0.0,0.0,0.0,0.0,0.0,0.0,0.0,0.0,0.0,0.0,0.0,0.0,0.0,20.0,0.0,0.0,0.0,0.0,0.0,0.0,0.0,0,0.0,0.0,0.0,0.0,0.0,0.0,0.0,0,0.0,0.0,0.0,0.0,0.0,0.0,0.0,0,0.0,0.0,0.0,0.0,0.0,0,0.0,0.0,0.0,0.0,0.0,0,0.0,0.0,0.0,0.0,0,0.0,0.0,0.0,0,0,0,0.0,0.0,0.0,0.0,0.0,0.0,0.0,0.0,0.0,0.0,0.0,0.0,0.0,0.0,0.0,0,0.0,0.0,58.4,22.7,0.2863436
# 1216,5272,70198,Osaka A.,1974,nan,(B2O3)30.0 (PbO)70.0 ,0.0,0,0.0,0.0,0.0,0.0,0.0,0.0,0.0,0,0,0,0.0,30.0,0,0.0,0.0,0.0,0.0,0.0,0.0,0,0.0,0.0,0.0,0.0,0,0,0.0,0.0,0,0.0,0.0,0.0,0.0,0.0,0.0,0,0.0,0.0,0.0,0.0,0.0,0.0,0,0.0,0.0,0,0.0,0.0,0.0,0.0,0.0,0.0,0,0,0,0.0,0,0.0,0.0,0,0,0.0,0,0.0,0.0,0.0,0,0.0,0.0,0.0,0,0,0.0,0.0,0,0.0,0.0,0.0,0,0.0,0.0,0.0,0,0,0,0.0,0.0,0,0.0,0.0,0.0,0,0.0,0.0,0.0,0.0,0.0,0.0,0.0,0.0,0.0,0.0,0.0,0.0,0.0,0.0,0.0,0.0,0.0,0.0,0.0,0.0,0.0,0.0,0.0,0.0,0.0,70.0,0.0,0.0,0.0,0,0.0,0.0,0.0,0.0,0.0,0.0,0.0,0,0.0,0.0,0.0,0.0,0.0,0.0,0.0,0,0.0,0.0,0.0,0.0,0.0,0,0.0,0.0,0.0,0.0,0.0,0,0.0,0.0,0.0,0.0,0,0.0,0.0,0.0,0,0,0,0.0,0.0,0.0,0.0,0.0,0.0,0.0,0.0,0.0,0.0,0.0,0.0,0.0,0.0,0.0,0,0.0,0.0,41.0,15.94,0.2860728
# 1217,1705,25781,Makishima A.,1978,nan,(Al2O3)30.0 (La2O3)12.5 (SiO2)32.0 (TiO2)13.0 (Y2O3)12.5 ,0.0,0,0.0,30.0,0.0,0.0,0.0,0.0,0.0,0,0,0,0.0,0.0,0,0.0,0.0,0.0,0.0,0.0,0.0,0,0.0,0.0,0.0,0.0,0,0,0.0,0.0,0,0.0,0.0,0.0,0.0,0.0,0.0,0,0.0,0.0,0.0,0.0,0.0,0.0,0,0.0,0.0,0,0.0,0.0,0.0,0.0,0.0,0.0,0,0,0,0.0,0,0.0,0.0,0,0,0.0,0,0.0,0.0,0.0,0,0.0,0.0,0.0,0,0,0.0,0.0,0,0.0,0.0,12.5,0,0.0,0.0,0.0,0,0,0,0.0,0.0,0,0.0,0.0,0.0,0,0.0,0.0,0.0,0.0,0.0,0.0,0.0,0.0,0.0,0.0,0.0,0.0,0.0,0.0,0.0,0.0,0.0,0.0,0.0,0.0,0.0,0.0,0.0,0.0,0.0,0.0,0.0,0.0,0.0,0,0.0,0.0,0.0,0.0,0.0,0.0,0.0,0,0.0,0.0,0.0,0.0,0.0,32.0,0.0,0,0.0,0.0,0.0,0.0,0.0,0,0.0,0.0,0.0,0.0,0.0,0,0.0,0.0,0.0,0.0,0,13.0,0.0,0.0,0,0,0,0.0,0.0,0.0,0.0,0.0,0.0,0.0,0.0,12.5,0.0,0.0,0.0,0.0,0.0,0.0,0,0.0,0.0,116.0,45.1,0.2860311
# 1218,1966,110912,Kisin B.I.,1959,BF16,(Al2O3)2.31409881 (As2O3)0.19160006699999999 (B2O3)9.255324239 (BaO)25.96910909 (CaO)8.533387987000001 (PbO)4.181780464 (Sb2O3)0.195000068 (SiO2)42.72341495 (ZnO)6.636284323 ,0.0,0,0.0,2.31409881,0.0,0.0,0.0,0.19160006699999999,0.0,0,0,0,0.0,9.255324239,0,0.0,25.96910909,0.0,0.0,0.0,0.0,0,0.0,0.0,8.533387987000001,0.0,0,0,0.0,0.0,0,0.0,0.0,0.0,0.0,0.0,0.0,0,0.0,0.0,0.0,0.0,0.0,0.0,0,0.0,0.0,0,0.0,0.0,0.0,0.0,0.0,0.0,0,0,0,0.0,0,0.0,0.0,0,0,0.0,0,0.0,0.0,0.0,0,0.0,0.0,0.0,0,0,0.0,0.0,0,0.0,0.0,0.0,0,0.0,0.0,0.0,0,0,0,0.0,0.0,0,0.0,0.0,0.0,0,0.0,0.0,0.0,0.0,0.0,0.0,0.0,0.0,0.0,0.0,0.0,0.0,0.0,0.0,0.0,0.0,0.0,0.0,0.0,0.0,0.0,0.0,0.0,0.0,0.0,4.181780464,0.0,0.0,0.0,0,0.0,0.0,0.0,0.0,0.0,0.0,0.195000068,0,0.0,0.0,0.0,0.0,0.0,42.72341495,0.0,0,0.0,0.0,0.0,0.0,0.0,0,0.0,0.0,0.0,0.0,0.0,0,0.0,0.0,0.0,0.0,0,0.0,0.0,0.0,0,0,0,0.0,0.0,0.0,0.0,0.0,0.0,0.0,0.0,0.0,0.0,0.0,0.0,0.0,0.0,6.636284323,0,0.0,0.0,78.9,30.67,0.28600000000000003
# 1219,3097,239,Nemilov S.V.,1973,nan,(SiO2)55.38 (Tl2O)44.62 ,0.0,0,0.0,0.0,0.0,0.0,0.0,0.0,0.0,0,0,0,0.0,0.0,0,0.0,0.0,0.0,0.0,0.0,0.0,0,0.0,0.0,0.0,0.0,0,0,0.0,0.0,0,0.0,0.0,0.0,0.0,0.0,0.0,0,0.0,0.0,0.0,0.0,0.0,0.0,0,0.0,0.0,0,0.0,0.0,0.0,0.0,0.0,0.0,0,0,0,0.0,0,0.0,0.0,0,0,0.0,0,0.0,0.0,0.0,0,0.0,0.0,0.0,0,0,0.0,0.0,0,0.0,0.0,0.0,0,0.0,0.0,0.0,0,0,0,0.0,0.0,0,0.0,0.0,0.0,0,0.0,0.0,0.0,0.0,0.0,0.0,0.0,0.0,0.0,0.0,0.0,0.0,0.0,0.0,0.0,0.0,0.0,0.0,0.0,0.0,0.0,0.0,0.0,0.0,0.0,0.0,0.0,0.0,0.0,0,0.0,0.0,0.0,0.0,0.0,0.0,0.0,0,0.0,0.0,0.0,0.0,0.0,55.38,0.0,0,0.0,0.0,0.0,0.0,0.0,0,0.0,0.0,0.0,0.0,0.0,0,0.0,0.0,0.0,0.0,0,0.0,0.0,44.62,0,0,0,0.0,0.0,0.0,0.0,0.0,0.0,0.0,0.0,0.0,0.0,0.0,0.0,0.0,0.0,0.0,0,0.0,0.0,24.3,9.397,0.28600000000000003
# 1220,3270,18511,Nemilov S.V.,1973,nan,(PbO)60.8 (SiO2)39.2 ,0.0,0,0.0,0.0,0.0,0.0,0.0,0.0,0.0,0,0,0,0.0,0.0,0,0.0,0.0,0.0,0.0,0.0,0.0,0,0.0,0.0,0.0,0.0,0,0,0.0,0.0,0,0.0,0.0,0.0,0.0,0.0,0.0,0,0.0,0.0,0.0,0.0,0.0,0.0,0,0.0,0.0,0,0.0,0.0,0.0,0.0,0.0,0.0,0,0,0,0.0,0,0.0,0.0,0,0,0.0,0,0.0,0.0,0.0,0,0.0,0.0,0.0,0,0,0.0,0.0,0,0.0,0.0,0.0,0,0.0,0.0,0.0,0,0,0,0.0,0.0,0,0.0,0.0,0.0,0,0.0,0.0,0.0,0.0,0.0,0.0,0.0,0.0,0.0,0.0,0.0,0.0,0.0,0.0,0.0,0.0,0.0,0.0,0.0,0.0,0.0,0.0,0.0,0.0,0.0,60.8,0.0,0.0,0.0,0,0.0,0.0,0.0,0.0,0.0,0.0,0.0,0,0.0,0.0,0.0,0.0,0.0,39.2,0.0,0,0.0,0.0,0.0,0.0,0.0,0,0.0,0.0,0.0,0.0,0.0,0,0.0,0.0,0.0,0.0,0,0.0,0.0,0.0,0,0,0,0.0,0.0,0.0,0.0,0.0,0.0,0.0,0.0,0.0,0.0,0.0,0.0,0.0,0.0,0.0,0,0.0,0.0,46.3,18.0,0.28600000000000003
# 1221,5151,19217,Ota R.,1979,nan,(B2O3)80.0 (Na2O)20.0 ,0.0,0,0.0,0.0,0.0,0.0,0.0,0.0,0.0,0,0,0,0.0,80.0,0,0.0,0.0,0.0,0.0,0.0,0.0,0,0.0,0.0,0.0,0.0,0,0,0.0,0.0,0,0.0,0.0,0.0,0.0,0.0,0.0,0,0.0,0.0,0.0,0.0,0.0,0.0,0,0.0,0.0,0,0.0,0.0,0.0,0.0,0.0,0.0,0,0,0,0.0,0,0.0,0.0,0,0,0.0,0,0.0,0.0,0.0,0,0.0,0.0,0.0,0,0,0.0,0.0,0,0.0,0.0,0.0,0,0.0,0.0,0.0,0,0,0,0.0,0.0,0,0.0,0.0,0.0,0,0.0,0.0,0.0,0.0,0.0,0.0,20.0,0.0,0.0,0.0,0.0,0.0,0.0,0.0,0.0,0.0,0.0,0.0,0.0,0.0,0.0,0.0,0.0,0.0,0.0,0.0,0.0,0.0,0.0,0,0.0,0.0,0.0,0.0,0.0,0.0,0.0,0,0.0,0.0,0.0,0.0,0.0,0.0,0.0,0,0.0,0.0,0.0,0.0,0.0,0,0.0,0.0,0.0,0.0,0.0,0,0.0,0.0,0.0,0.0,0,0.0,0.0,0.0,0,0,0,0.0,0.0,0.0,0.0,0.0,0.0,0.0,0.0,0.0,0.0,0.0,0.0,0.0,0.0,0.0,0,0.0,0.0,43.2,16.79,0.28600000000000003
# 1222,5267,70145,Nemilov S.V.,1972,nan,(B2O3)77.97 (BaO)22.03 ,0.0,0,0.0,0.0,0.0,0.0,0.0,0.0,0.0,0,0,0,0.0,77.97,0,0.0,22.03,0.0,0.0,0.0,0.0,0,0.0,0.0,0.0,0.0,0,0,0.0,0.0,0,0.0,0.0,0.0,0.0,0.0,0.0,0,0.0,0.0,0.0,0.0,0.0,0.0,0,0.0,0.0,0,0.0,0.0,0.0,0.0,0.0,0.0,0,0,0,0.0,0,0.0,0.0,0,0,0.0,0,0.0,0.0,0.0,0,0.0,0.0,0.0,0,0,0.0,0.0,0,0.0,0.0,0.0,0,0.0,0.0,0.0,0,0,0,0.0,0.0,0,0.0,0.0,0.0,0,0.0,0.0,0.0,0.0,0.0,0.0,0.0,0.0,0.0,0.0,0.0,0.0,0.0,0.0,0.0,0.0,0.0,0.0,0.0,0.0,0.0,0.0,0.0,0.0,0.0,0.0,0.0,0.0,0.0,0,0.0,0.0,0.0,0.0,0.0,0.0,0.0,0,0.0,0.0,0.0,0.0,0.0,0.0,0.0,0,0.0,0.0,0.0,0.0,0.0,0,0.0,0.0,0.0,0.0,0.0,0,0.0,0.0,0.0,0.0,0,0.0,0.0,0.0,0,0,0,0.0,0.0,0.0,0.0,0.0,0.0,0.0,0.0,0.0,0.0,0.0,0.0,0.0,0.0,0.0,0,0.0,0.0,nan,nan,0.28600000000000003
# 1223,6099,17441,Nemilov S.V.,1976,nan,(B2O3)35.0 (GeO2)45.0 (La2O3)20.0 ,0.0,0,0.0,0.0,0.0,0.0,0.0,0.0,0.0,0,0,0,0.0,35.0,0,0.0,0.0,0.0,0.0,0.0,0.0,0,0.0,0.0,0.0,0.0,0,0,0.0,0.0,0,0.0,0.0,0.0,0.0,0.0,0.0,0,0.0,0.0,0.0,0.0,0.0,0.0,0,0.0,0.0,0,0.0,0.0,0.0,0.0,0.0,0.0,0,0,0,0.0,0,0.0,45.0,0,0,0.0,0,0.0,0.0,0.0,0,0.0,0.0,0.0,0,0,0.0,0.0,0,0.0,0.0,20.0,0,0.0,0.0,0.0,0,0,0,0.0,0.0,0,0.0,0.0,0.0,0,0.0,0.0,0.0,0.0,0.0,0.0,0.0,0.0,0.0,0.0,0.0,0.0,0.0,0.0,0.0,0.0,0.0,0.0,0.0,0.0,0.0,0.0,0.0,0.0,0.0,0.0,0.0,0.0,0.0,0,0.0,0.0,0.0,0.0,0.0,0.0,0.0,0,0.0,0.0,0.0,0.0,0.0,0.0,0.0,0,0.0,0.0,0.0,0.0,0.0,0,0.0,0.0,0.0,0.0,0.0,0,0.0,0.0,0.0,0.0,0,0.0,0.0,0.0,0,0,0,0.0,0.0,0.0,0.0,0.0,0.0,0.0,0.0,0.0,0.0,0.0,0.0,0.0,0.0,0.0,0,0.0,0.0,96.5,37.55,0.28600000000000003
# 1224,6304,72548,Gurovich E.A.,1979,nan,(BaO)49.0 (P2O5)51.0 ,0.0,0,0.0,0.0,0.0,0.0,0.0,0.0,0.0,0,0,0,0.0,0.0,0,0.0,49.0,0.0,0.0,0.0,0.0,0,0.0,0.0,0.0,0.0,0,0,0.0,0.0,0,0.0,0.0,0.0,0.0,0.0,0.0,0,0.0,0.0,0.0,0.0,0.0,0.0,0,0.0,0.0,0,0.0,0.0,0.0,0.0,0.0,0.0,0,0,0,0.0,0,0.0,0.0,0,0,0.0,0,0.0,0.0,0.0,0,0.0,0.0,0.0,0,0,0.0,0.0,0,0.0,0.0,0.0,0,0.0,0.0,0.0,0,0,0,0.0,0.0,0,0.0,0.0,0.0,0,0.0,0.0,0.0,0.0,0.0,0.0,0.0,0.0,0.0,0.0,0.0,0.0,0.0,0.0,0.0,0.0,0.0,0.0,0.0,0.0,0.0,51.0,0.0,0.0,0.0,0.0,0.0,0.0,0.0,0,0.0,0.0,0.0,0.0,0.0,0.0,0.0,0,0.0,0.0,0.0,0.0,0.0,0.0,0.0,0,0.0,0.0,0.0,0.0,0.0,0,0.0,0.0,0.0,0.0,0.0,0,0.0,0.0,0.0,0.0,0,0.0,0.0,0.0,0,0,0,0.0,0.0,0.0,0.0,0.0,0.0,0.0,0.0,0.0,0.0,0.0,0.0,0.0,0.0,0.0,0,0.0,0.0,45.5,17.7,0.28600000000000003
# 1225,7464,56086,Gurjev N.V.,1988,nan,(AlF3)3.63596364 (BaF2)21.8197818 (LaF3)4.54495455 (LiF)18.1798182 (ZrF4)51.81948181 ,0.0,0,0.0,0.0,3.63596364,0.0,0.0,0.0,0.0,0,0,0,0.0,0.0,0,21.8197818,0.0,0.0,0.0,0.0,0.0,0,0.0,0.0,0.0,0.0,0,0,0.0,0.0,0,0.0,0.0,0.0,0.0,0.0,0.0,0,0.0,0.0,0.0,0.0,0.0,0.0,0,0.0,0.0,0,0.0,0.0,0.0,0.0,0.0,0.0,0,0,0,0.0,0,0.0,0.0,0,0,0.0,0,0.0,0.0,0.0,0,0.0,0.0,0.0,0,0,0.0,0.0,0,0.0,0.0,0.0,0,4.54495455,0.0,0.0,0,0,0,0.0,18.1798182,0,0.0,0.0,0.0,0,0.0,0.0,0.0,0.0,0.0,0.0,0.0,0.0,0.0,0.0,0.0,0.0,0.0,0.0,0.0,0.0,0.0,0.0,0.0,0.0,0.0,0.0,0.0,0.0,0.0,0.0,0.0,0.0,0.0,0,0.0,0.0,0.0,0.0,0.0,0.0,0.0,0,0.0,0.0,0.0,0.0,0.0,0.0,0.0,0,0.0,0.0,0.0,0.0,0.0,0,0.0,0.0,0.0,0.0,0.0,0,0.0,0.0,0.0,0.0,0,0.0,0.0,0.0,0,0,0,0.0,0.0,0.0,0.0,0.0,0.0,0.0,0.0,0.0,0.0,0.0,0.0,0.0,0.0,0.0,0,51.81948181,0.0,62.0,24.0,0.28600000000000003
# 1226,7464,383141,Gurjev N.V.,1988,nan,(AlF3)2.8570571410000003 (BaF2)10.0002 (LaF3)3.571071421 (LiF)14.29028581 (NaF)28.57057141 (ZrF4)40.71081422 ,0.0,0,0.0,0.0,2.8570571410000003,0.0,0.0,0.0,0.0,0,0,0,0.0,0.0,0,10.0002,0.0,0.0,0.0,0.0,0.0,0,0.0,0.0,0.0,0.0,0,0,0.0,0.0,0,0.0,0.0,0.0,0.0,0.0,0.0,0,0.0,0.0,0.0,0.0,0.0,0.0,0,0.0,0.0,0,0.0,0.0,0.0,0.0,0.0,0.0,0,0,0,0.0,0,0.0,0.0,0,0,0.0,0,0.0,0.0,0.0,0,0.0,0.0,0.0,0,0,0.0,0.0,0,0.0,0.0,0.0,0,3.571071421,0.0,0.0,0,0,0,0.0,14.29028581,0,0.0,0.0,0.0,0,0.0,0.0,0.0,0.0,0.0,0.0,0.0,0.0,0.0,0.0,28.57057141,0.0,0.0,0.0,0.0,0.0,0.0,0.0,0.0,0.0,0.0,0.0,0.0,0.0,0.0,0.0,0.0,0.0,0.0,0,0.0,0.0,0.0,0.0,0.0,0.0,0.0,0,0.0,0.0,0.0,0.0,0.0,0.0,0.0,0,0.0,0.0,0.0,0.0,0.0,0,0.0,0.0,0.0,0.0,0.0,0,0.0,0.0,0.0,0.0,0,0.0,0.0,0.0,0,0,0,0.0,0.0,0.0,0.0,0.0,0.0,0.0,0.0,0.0,0.0,0.0,0.0,0.0,0.0,0.0,0,40.71081422,0.0,52.5,20.41,0.28600000000000003
# 1227,8381,59086,Delben A.,1993,nan,(AlF3)5.0 (BaF2)19.5 (LaF3)3.3 (NaF)15.2 (ZrF4)57.0 ,0.0,0,0.0,0.0,5.0,0.0,0.0,0.0,0.0,0,0,0,0.0,0.0,0,19.5,0.0,0.0,0.0,0.0,0.0,0,0.0,0.0,0.0,0.0,0,0,0.0,0.0,0,0.0,0.0,0.0,0.0,0.0,0.0,0,0.0,0.0,0.0,0.0,0.0,0.0,0,0.0,0.0,0,0.0,0.0,0.0,0.0,0.0,0.0,0,0,0,0.0,0,0.0,0.0,0,0,0.0,0,0.0,0.0,0.0,0,0.0,0.0,0.0,0,0,0.0,0.0,0,0.0,0.0,0.0,0,3.3,0.0,0.0,0,0,0,0.0,0.0,0,0.0,0.0,0.0,0,0.0,0.0,0.0,0.0,0.0,0.0,0.0,0.0,0.0,0.0,15.2,0.0,0.0,0.0,0.0,0.0,0.0,0.0,0.0,0.0,0.0,0.0,0.0,0.0,0.0,0.0,0.0,0.0,0.0,0,0.0,0.0,0.0,0.0,0.0,0.0,0.0,0,0.0,0.0,0.0,0.0,0.0,0.0,0.0,0,0.0,0.0,0.0,0.0,0.0,0,0.0,0.0,0.0,0.0,0.0,0,0.0,0.0,0.0,0.0,0,0.0,0.0,0.0,0,0,0,0.0,0.0,0.0,0.0,0.0,0.0,0.0,0.0,0.0,0.0,0.0,0.0,0.0,0.0,0.0,0,57.0,0.0,51.2,19.9,0.28600000000000003
# 1228,12180,137606,Dumbaugh W.H.,1974,0,(Al2O3)5.5 (BeO)22.2 (La2O3)5.6 (MgO)33.4 (SiO2)33.3 ,0.0,0,0.0,5.5,0.0,0.0,0.0,0.0,0.0,0,0,0,0.0,0.0,0,0.0,0.0,0.0,22.2,0.0,0.0,0,0.0,0.0,0.0,0.0,0,0,0.0,0.0,0,0.0,0.0,0.0,0.0,0.0,0.0,0,0.0,0.0,0.0,0.0,0.0,0.0,0,0.0,0.0,0,0.0,0.0,0.0,0.0,0.0,0.0,0,0,0,0.0,0,0.0,0.0,0,0,0.0,0,0.0,0.0,0.0,0,0.0,0.0,0.0,0,0,0.0,0.0,0,0.0,0.0,5.6,0,0.0,0.0,0.0,0,0,0,0.0,0.0,0,0.0,33.4,0.0,0,0.0,0.0,0.0,0.0,0.0,0.0,0.0,0.0,0.0,0.0,0.0,0.0,0.0,0.0,0.0,0.0,0.0,0.0,0.0,0.0,0.0,0.0,0.0,0.0,0.0,0.0,0.0,0.0,0.0,0,0.0,0.0,0.0,0.0,0.0,0.0,0.0,0,0.0,0.0,0.0,0.0,0.0,33.3,0.0,0,0.0,0.0,0.0,0.0,0.0,0,0.0,0.0,0.0,0.0,0.0,0,0.0,0.0,0.0,0.0,0,0.0,0.0,0.0,0,0,0,0.0,0.0,0.0,0.0,0.0,0.0,0.0,0.0,0.0,0.0,0.0,0.0,0.0,0.0,0.0,0,0.0,0.0,138.0,53.65,0.28600000000000003
# 1229,12969,78273,Schmidt G.,1986,nan,(B2O3)27.5 (BaO)45.0 (SiO2)27.5 ,0.0,0,0.0,0.0,0.0,0.0,0.0,0.0,0.0,0,0,0,0.0,27.5,0,0.0,45.0,0.0,0.0,0.0,0.0,0,0.0,0.0,0.0,0.0,0,0,0.0,0.0,0,0.0,0.0,0.0,0.0,0.0,0.0,0,0.0,0.0,0.0,0.0,0.0,0.0,0,0.0,0.0,0,0.0,0.0,0.0,0.0,0.0,0.0,0,0,0,0.0,0,0.0,0.0,0,0,0.0,0,0.0,0.0,0.0,0,0.0,0.0,0.0,0,0,0.0,0.0,0,0.0,0.0,0.0,0,0.0,0.0,0.0,0,0,0,0.0,0.0,0,0.0,0.0,0.0,0,0.0,0.0,0.0,0.0,0.0,0.0,0.0,0.0,0.0,0.0,0.0,0.0,0.0,0.0,0.0,0.0,0.0,0.0,0.0,0.0,0.0,0.0,0.0,0.0,0.0,0.0,0.0,0.0,0.0,0,0.0,0.0,0.0,0.0,0.0,0.0,0.0,0,0.0,0.0,0.0,0.0,0.0,27.5,0.0,0,0.0,0.0,0.0,0.0,0.0,0,0.0,0.0,0.0,0.0,0.0,0,0.0,0.0,0.0,0.0,0,0.0,0.0,0.0,0,0,0,0.0,0.0,0.0,0.0,0.0,0.0,0.0,0.0,0.0,0.0,0.0,0.0,0.0,0.0,0.0,0,0.0,0.0,75.0,29.3,0.28600000000000003
# 1230,14914,151983,Hwa Luu0Gen,1999,nan,(Al2O3)40.0 (CaO)60.0 ,0.0,0,0.0,40.0,0.0,0.0,0.0,0.0,0.0,0,0,0,0.0,0.0,0,0.0,0.0,0.0,0.0,0.0,0.0,0,0.0,0.0,60.0,0.0,0,0,0.0,0.0,0,0.0,0.0,0.0,0.0,0.0,0.0,0,0.0,0.0,0.0,0.0,0.0,0.0,0,0.0,0.0,0,0.0,0.0,0.0,0.0,0.0,0.0,0,0,0,0.0,0,0.0,0.0,0,0,0.0,0,0.0,0.0,0.0,0,0.0,0.0,0.0,0,0,0.0,0.0,0,0.0,0.0,0.0,0,0.0,0.0,0.0,0,0,0,0.0,0.0,0,0.0,0.0,0.0,0,0.0,0.0,0.0,0.0,0.0,0.0,0.0,0.0,0.0,0.0,0.0,0.0,0.0,0.0,0.0,0.0,0.0,0.0,0.0,0.0,0.0,0.0,0.0,0.0,0.0,0.0,0.0,0.0,0.0,0,0.0,0.0,0.0,0.0,0.0,0.0,0.0,0,0.0,0.0,0.0,0.0,0.0,0.0,0.0,0,0.0,0.0,0.0,0.0,0.0,0,0.0,0.0,0.0,0.0,0.0,0,0.0,0.0,0.0,0.0,0,0.0,0.0,0.0,0,0,0,0.0,0.0,0.0,0.0,0.0,0.0,0.0,0.0,0.0,0.0,0.0,0.0,0.0,0.0,0.0,0,0.0,0.0,112.0,43.54,0.28600000000000003
# 1231,24453,189629,Higazy A.A.,1995,nan,(MnO2)35.0 (P2O5)65.0 ,0.0,0,0.0,0.0,0.0,0.0,0.0,0.0,0.0,0,0,0,0.0,0.0,0,0.0,0.0,0.0,0.0,0.0,0.0,0,0.0,0.0,0.0,0.0,0,0,0.0,0.0,0,0.0,0.0,0.0,0.0,0.0,0.0,0,0.0,0.0,0.0,0.0,0.0,0.0,0,0.0,0.0,0,0.0,0.0,0.0,0.0,0.0,0.0,0,0,0,0.0,0,0.0,0.0,0,0,0.0,0,0.0,0.0,0.0,0,0.0,0.0,0.0,0,0,0.0,0.0,0,0.0,0.0,0.0,0,0.0,0.0,0.0,0,0,0,0.0,0.0,0,0.0,0.0,0.0,0,0.0,35.0,0.0,0.0,0.0,0.0,0.0,0.0,0.0,0.0,0.0,0.0,0.0,0.0,0.0,0.0,0.0,0.0,0.0,0.0,0.0,65.0,0.0,0.0,0.0,0.0,0.0,0.0,0.0,0,0.0,0.0,0.0,0.0,0.0,0.0,0.0,0,0.0,0.0,0.0,0.0,0.0,0.0,0.0,0,0.0,0.0,0.0,0.0,0.0,0,0.0,0.0,0.0,0.0,0.0,0,0.0,0.0,0.0,0.0,0,0.0,0.0,0.0,0,0,0,0.0,0.0,0.0,0.0,0.0,0.0,0.0,0.0,0.0,0.0,0.0,0.0,0.0,0.0,0.0,0,0.0,0.0,38.1,14.8,0.28600000000000003
# 1239,28787,373196,Kodama M.,1999,nan,(B2O3)100.0 ,0.0,0,0.0,0.0,0.0,0.0,0.0,0.0,0.0,0,0,0,0.0,100.0,0,0.0,0.0,0.0,0.0,0.0,0.0,0,0.0,0.0,0.0,0.0,0,0,0.0,0.0,0,0.0,0.0,0.0,0.0,0.0,0.0,0,0.0,0.0,0.0,0.0,0.0,0.0,0,0.0,0.0,0,0.0,0.0,0.0,0.0,0.0,0.0,0,0,0,0.0,0,0.0,0.0,0,0,0.0,0,0.0,0.0,0.0,0,0.0,0.0,0.0,0,0,0.0,0.0,0,0.0,0.0,0.0,0,0.0,0.0,0.0,0,0,0,0.0,0.0,0,0.0,0.0,0.0,0,0.0,0.0,0.0,0.0,0.0,0.0,0.0,0.0,0.0,0.0,0.0,0.0,0.0,0.0,0.0,0.0,0.0,0.0,0.0,0.0,0.0,0.0,0.0,0.0,0.0,0.0,0.0,0.0,0.0,0,0.0,0.0,0.0,0.0,0.0,0.0,0.0,0,0.0,0.0,0.0,0.0,0.0,0.0,0.0,0,0.0,0.0,0.0,0.0,0.0,0,0.0,0.0,0.0,0.0,0.0,0,0.0,0.0,0.0,0.0,0,0.0,0.0,0.0,0,0,0,0.0,0.0,0.0,0.0,0.0,0.0,0.0,0.0,0.0,0.0,0.0,0.0,0.0,0.0,0.0,0,0.0,0.0,17.0,6.0,0.28600000000000003
# 1240,34597,421667,Halimah M.K.,2005,nan,(Ag2O)30.0 (B2O3)24.5 (TeO2)45.5 ,30.0,0,0.0,0.0,0.0,0.0,0.0,0.0,0.0,0,0,0,0.0,24.5,0,0.0,0.0,0.0,0.0,0.0,0.0,0,0.0,0.0,0.0,0.0,0,0,0.0,0.0,0,0.0,0.0,0.0,0.0,0.0,0.0,0,0.0,0.0,0.0,0.0,0.0,0.0,0,0.0,0.0,0,0.0,0.0,0.0,0.0,0.0,0.0,0,0,0,0.0,0,0.0,0.0,0,0,0.0,0,0.0,0.0,0.0,0,0.0,0.0,0.0,0,0,0.0,0.0,0,0.0,0.0,0.0,0,0.0,0.0,0.0,0,0,0,0.0,0.0,0,0.0,0.0,0.0,0,0.0,0.0,0.0,0.0,0.0,0.0,0.0,0.0,0.0,0.0,0.0,0.0,0.0,0.0,0.0,0.0,0.0,0.0,0.0,0.0,0.0,0.0,0.0,0.0,0.0,0.0,0.0,0.0,0.0,0,0.0,0.0,0.0,0.0,0.0,0.0,0.0,0,0.0,0.0,0.0,0.0,0.0,0.0,0.0,0,0.0,0.0,0.0,0.0,0.0,0,0.0,0.0,0.0,0.0,0.0,0,0.0,45.5,0.0,0.0,0,0.0,0.0,0.0,0,0,0,0.0,0.0,0.0,0.0,0.0,0.0,0.0,0.0,0.0,0.0,0.0,0.0,0.0,0.0,0.0,0,0.0,0.0,43.1,16.76,0.28600000000000003
# 1241,35363,425167,Calvez L.,2007,nan,(CsCl)20 (Ga2Se3)24 (GeSe2)56 ,0.0,0,0.0,0.0,0.0,0.0,0.0,0.0,0.0,0,0,0,0.0,0.0,0,0.0,0.0,0.0,0.0,0.0,0.0,0,0.0,0.0,0.0,0.0,0,0,0.0,0.0,0,0.0,0.0,0.0,0.0,0.0,0.0,20,0.0,0.0,0.0,0.0,0.0,0.0,0,0.0,0.0,0,0.0,0.0,0.0,0.0,0.0,0.0,0,24,0,0.0,0,0.0,0.0,0,56,0.0,0,0.0,0.0,0.0,0,0.0,0.0,0.0,0,0,0.0,0.0,0,0.0,0.0,0.0,0,0.0,0.0,0.0,0,0,0,0.0,0.0,0,0.0,0.0,0.0,0,0.0,0.0,0.0,0.0,0.0,0.0,0.0,0.0,0.0,0.0,0.0,0.0,0.0,0.0,0.0,0.0,0.0,0.0,0.0,0.0,0.0,0.0,0.0,0.0,0.0,0.0,0.0,0.0,0.0,0,0.0,0.0,0.0,0.0,0.0,0.0,0.0,0,0.0,0.0,0.0,0.0,0.0,0.0,0.0,0,0.0,0.0,0.0,0.0,0.0,0,0.0,0.0,0.0,0.0,0.0,0,0.0,0.0,0.0,0.0,0,0.0,0.0,0.0,0,0,0,0.0,0.0,0.0,0.0,0.0,0.0,0.0,0.0,0.0,0.0,0.0,0.0,0.0,0.0,0.0,0,0.0,0.0,16.8,6.531000000000001,0.28600000000000003
# 1242,35365,425178,Abd El Latif L.,2005,nan,(B2O3)100.0 ,0.0,0,0.0,0.0,0.0,0.0,0.0,0.0,0.0,0,0,0,0.0,100.0,0,0.0,0.0,0.0,0.0,0.0,0.0,0,0.0,0.0,0.0,0.0,0,0,0.0,0.0,0,0.0,0.0,0.0,0.0,0.0,0.0,0,0.0,0.0,0.0,0.0,0.0,0.0,0,0.0,0.0,0,0.0,0.0,0.0,0.0,0.0,0.0,0,0,0,0.0,0,0.0,0.0,0,0,0.0,0,0.0,0.0,0.0,0,0.0,0.0,0.0,0,0,0.0,0.0,0,0.0,0.0,0.0,0,0.0,0.0,0.0,0,0,0,0.0,0.0,0,0.0,0.0,0.0,0,0.0,0.0,0.0,0.0,0.0,0.0,0.0,0.0,0.0,0.0,0.0,0.0,0.0,0.0,0.0,0.0,0.0,0.0,0.0,0.0,0.0,0.0,0.0,0.0,0.0,0.0,0.0,0.0,0.0,0,0.0,0.0,0.0,0.0,0.0,0.0,0.0,0,0.0,0.0,0.0,0.0,0.0,0.0,0.0,0,0.0,0.0,0.0,0.0,0.0,0,0.0,0.0,0.0,0.0,0.0,0,0.0,0.0,0.0,0.0,0,0.0,0.0,0.0,0,0,0,0.0,0.0,0.0,0.0,0.0,0.0,0.0,0.0,0.0,0.0,0.0,0.0,0.0,0.0,0.0,0,0.0,0.0,17.1,6.65,0.28600000000000003
# 1243,35368,425212,Kannappan A.N.,2009,nan,(B2O3)62.0 (Na2O)20.0 (PbO)18.0 ,0.0,0,0.0,0.0,0.0,0.0,0.0,0.0,0.0,0,0,0,0.0,62.0,0,0.0,0.0,0.0,0.0,0.0,0.0,0,0.0,0.0,0.0,0.0,0,0,0.0,0.0,0,0.0,0.0,0.0,0.0,0.0,0.0,0,0.0,0.0,0.0,0.0,0.0,0.0,0,0.0,0.0,0,0.0,0.0,0.0,0.0,0.0,0.0,0,0,0,0.0,0,0.0,0.0,0,0,0.0,0,0.0,0.0,0.0,0,0.0,0.0,0.0,0,0,0.0,0.0,0,0.0,0.0,0.0,0,0.0,0.0,0.0,0,0,0,0.0,0.0,0,0.0,0.0,0.0,0,0.0,0.0,0.0,0.0,0.0,0.0,20.0,0.0,0.0,0.0,0.0,0.0,0.0,0.0,0.0,0.0,0.0,0.0,0.0,0.0,0.0,0.0,0.0,0.0,0.0,18.0,0.0,0.0,0.0,0,0.0,0.0,0.0,0.0,0.0,0.0,0.0,0,0.0,0.0,0.0,0.0,0.0,0.0,0.0,0,0.0,0.0,0.0,0.0,0.0,0,0.0,0.0,0.0,0.0,0.0,0,0.0,0.0,0.0,0.0,0,0.0,0.0,0.0,0,0,0,0.0,0.0,0.0,0.0,0.0,0.0,0.0,0.0,0.0,0.0,0.0,0.0,0.0,0.0,0.0,0,0.0,0.0,56.4,21.93,0.28600000000000003
# 1244,36224,433572,Fukawa Y.,2009,nan,(B2O3)61.0 (Na2O)39.0 ,0.0,0,0.0,0.0,0.0,0.0,0.0,0.0,0.0,0,0,0,0.0,61.0,0,0.0,0.0,0.0,0.0,0.0,0.0,0,0.0,0.0,0.0,0.0,0,0,0.0,0.0,0,0.0,0.0,0.0,0.0,0.0,0.0,0,0.0,0.0,0.0,0.0,0.0,0.0,0,0.0,0.0,0,0.0,0.0,0.0,0.0,0.0,0.0,0,0,0,0.0,0,0.0,0.0,0,0,0.0,0,0.0,0.0,0.0,0,0.0,0.0,0.0,0,0,0.0,0.0,0,0.0,0.0,0.0,0,0.0,0.0,0.0,0,0,0,0.0,0.0,0,0.0,0.0,0.0,0,0.0,0.0,0.0,0.0,0.0,0.0,39.0,0.0,0.0,0.0,0.0,0.0,0.0,0.0,0.0,0.0,0.0,0.0,0.0,0.0,0.0,0.0,0.0,0.0,0.0,0.0,0.0,0.0,0.0,0,0.0,0.0,0.0,0.0,0.0,0.0,0.0,0,0.0,0.0,0.0,0.0,0.0,0.0,0.0,0,0.0,0.0,0.0,0.0,0.0,0,0.0,0.0,0.0,0.0,0.0,0,0.0,0.0,0.0,0.0,0,0.0,0.0,0.0,0,0,0,0.0,0.0,0.0,0.0,0.0,0.0,0.0,0.0,0.0,0.0,0.0,0.0,0.0,0.0,0.0,0,0.0,0.0,56.0,21.0,0.28600000000000003
# 1247,20857,177508,Homeny J.,1990,nan,(Al2O3)15.17 (MgO)23.03 (SiO2)61.8 ,0.0,0,0.0,15.17,0.0,0.0,0.0,0.0,0.0,0,0,0,0.0,0.0,0,0.0,0.0,0.0,0.0,0.0,0.0,0,0.0,0.0,0.0,0.0,0,0,0.0,0.0,0,0.0,0.0,0.0,0.0,0.0,0.0,0,0.0,0.0,0.0,0.0,0.0,0.0,0,0.0,0.0,0,0.0,0.0,0.0,0.0,0.0,0.0,0,0,0,0.0,0,0.0,0.0,0,0,0.0,0,0.0,0.0,0.0,0,0.0,0.0,0.0,0,0,0.0,0.0,0,0.0,0.0,0.0,0,0.0,0.0,0.0,0,0,0,0.0,0.0,0,0.0,23.03,0.0,0,0.0,0.0,0.0,0.0,0.0,0.0,0.0,0.0,0.0,0.0,0.0,0.0,0.0,0.0,0.0,0.0,0.0,0.0,0.0,0.0,0.0,0.0,0.0,0.0,0.0,0.0,0.0,0.0,0.0,0,0.0,0.0,0.0,0.0,0.0,0.0,0.0,0,0.0,0.0,0.0,0.0,0.0,61.8,0.0,0,0.0,0.0,0.0,0.0,0.0,0,0.0,0.0,0.0,0.0,0.0,0,0.0,0.0,0.0,0.0,0,0.0,0.0,0.0,0,0,0,0.0,0.0,0.0,0.0,0.0,0.0,0.0,0.0,0.0,0.0,0.0,0.0,0.0,0.0,0.0,0,0.0,0.0,90.0,35.0,0.2857143
# 1251,31787,379162,Kodama M.,2006,nan,(B2O3)75.0 (Na2O)25.0 ,0.0,0,0.0,0.0,0.0,0.0,0.0,0.0,0.0,0,0,0,0.0,75.0,0,0.0,0.0,0.0,0.0,0.0,0.0,0,0.0,0.0,0.0,0.0,0,0,0.0,0.0,0,0.0,0.0,0.0,0.0,0.0,0.0,0,0.0,0.0,0.0,0.0,0.0,0.0,0,0.0,0.0,0,0.0,0.0,0.0,0.0,0.0,0.0,0,0,0,0.0,0,0.0,0.0,0,0,0.0,0,0.0,0.0,0.0,0,0.0,0.0,0.0,0,0,0.0,0.0,0,0.0,0.0,0.0,0,0.0,0.0,0.0,0,0,0,0.0,0.0,0,0.0,0.0,0.0,0,0.0,0.0,0.0,0.0,0.0,0.0,25.0,0.0,0.0,0.0,0.0,0.0,0.0,0.0,0.0,0.0,0.0,0.0,0.0,0.0,0.0,0.0,0.0,0.0,0.0,0.0,0.0,0.0,0.0,0,0.0,0.0,0.0,0.0,0.0,0.0,0.0,0,0.0,0.0,0.0,0.0,0.0,0.0,0.0,0,0.0,0.0,0.0,0.0,0.0,0,0.0,0.0,0.0,0.0,0.0,0,0.0,0.0,0.0,0.0,0,0.0,0.0,0.0,0,0,0,0.0,0.0,0.0,0.0,0.0,0.0,0.0,0.0,0.0,0.0,0.0,0.0,0.0,0.0,0.0,0,0.0,0.0,54.0,21.0,0.2857143
# 1252,36434,435412,Matsuda Y.,2009,nan,(B2O3)38.0 (Li2O)62.0 ,0.0,0,0.0,0.0,0.0,0.0,0.0,0.0,0.0,0,0,0,0.0,38.0,0,0.0,0.0,0.0,0.0,0.0,0.0,0,0.0,0.0,0.0,0.0,0,0,0.0,0.0,0,0.0,0.0,0.0,0.0,0.0,0.0,0,0.0,0.0,0.0,0.0,0.0,0.0,0,0.0,0.0,0,0.0,0.0,0.0,0.0,0.0,0.0,0,0,0,0.0,0,0.0,0.0,0,0,0.0,0,0.0,0.0,0.0,0,0.0,0.0,0.0,0,0,0.0,0.0,0,0.0,0.0,0.0,0,0.0,0.0,62.0,0,0,0,0.0,0.0,0,0.0,0.0,0.0,0,0.0,0.0,0.0,0.0,0.0,0.0,0.0,0.0,0.0,0.0,0.0,0.0,0.0,0.0,0.0,0.0,0.0,0.0,0.0,0.0,0.0,0.0,0.0,0.0,0.0,0.0,0.0,0.0,0.0,0,0.0,0.0,0.0,0.0,0.0,0.0,0.0,0,0.0,0.0,0.0,0.0,0.0,0.0,0.0,0,0.0,0.0,0.0,0.0,0.0,0,0.0,0.0,0.0,0.0,0.0,0,0.0,0.0,0.0,0.0,0,0.0,0.0,0.0,0,0,0,0.0,0.0,0.0,0.0,0.0,0.0,0.0,0.0,0.0,0.0,0.0,0.0,0.0,0.0,0.0,0,0.0,0.0,72.0,28.0,0.2857143
# 1253,2093,110672,State Optical I,1975,STK20,(B2O3)59.19568721 (HfO2)4.189173893 (La2O3)17.39072189 (SiO2)8.666676754 (Ta2O5)1.22405081 (Y2O3)6.27126032 (ZrO2)3.062429121 ,0.0,0,0.0,0.0,0.0,0.0,0.0,0.0,0.0,0,0,0,0.0,59.19568721,0,0.0,0.0,0.0,0.0,0.0,0.0,0,0.0,0.0,0.0,0.0,0,0,0.0,0.0,0,0.0,0.0,0.0,0.0,0.0,0.0,0,0.0,0.0,0.0,0.0,0.0,0.0,0,0.0,0.0,0,0.0,0.0,0.0,0.0,0.0,0.0,0,0,0,0.0,0,0.0,0.0,0,0,0.0,0,4.189173893,0.0,0.0,0,0.0,0.0,0.0,0,0,0.0,0.0,0,0.0,0.0,17.39072189,0,0.0,0.0,0.0,0,0,0,0.0,0.0,0,0.0,0.0,0.0,0,0.0,0.0,0.0,0.0,0.0,0.0,0.0,0.0,0.0,0.0,0.0,0.0,0.0,0.0,0.0,0.0,0.0,0.0,0.0,0.0,0.0,0.0,0.0,0.0,0.0,0.0,0.0,0.0,0.0,0,0.0,0.0,0.0,0.0,0.0,0.0,0.0,0,0.0,0.0,0.0,0.0,0.0,8.666676754,0.0,0,0.0,0.0,0.0,0.0,0.0,0,0.0,0.0,0.0,1.22405081,0.0,0,0.0,0.0,0.0,0.0,0,0.0,0.0,0.0,0,0,0,0.0,0.0,0.0,0.0,0.0,0.0,0.0,0.0,6.27126032,0.0,0.0,0.0,0.0,0.0,0.0,0,0.0,3.062429121,122.0,47.45,0.28556370000000003
# 1254,27721,359531,Tanabe S.,1992,nan,(Al2O3)31.25 (Eu2O3)18.75 (SiO2)50.0 ,0.0,0,0.0,31.25,0.0,0.0,0.0,0.0,0.0,0,0,0,0.0,0.0,0,0.0,0.0,0.0,0.0,0.0,0.0,0,0.0,0.0,0.0,0.0,0,0,0.0,0.0,0,0.0,0.0,0.0,0.0,0.0,0.0,0,0.0,0.0,0.0,0.0,0.0,0.0,0,0.0,18.75,0,0.0,0.0,0.0,0.0,0.0,0.0,0,0,0,0.0,0,0.0,0.0,0,0,0.0,0,0.0,0.0,0.0,0,0.0,0.0,0.0,0,0,0.0,0.0,0,0.0,0.0,0.0,0,0.0,0.0,0.0,0,0,0,0.0,0.0,0,0.0,0.0,0.0,0,0.0,0.0,0.0,0.0,0.0,0.0,0.0,0.0,0.0,0.0,0.0,0.0,0.0,0.0,0.0,0.0,0.0,0.0,0.0,0.0,0.0,0.0,0.0,0.0,0.0,0.0,0.0,0.0,0.0,0,0.0,0.0,0.0,0.0,0.0,0.0,0.0,0,0.0,0.0,0.0,0.0,0.0,50.0,0.0,0,0.0,0.0,0.0,0.0,0.0,0,0.0,0.0,0.0,0.0,0.0,0,0.0,0.0,0.0,0.0,0,0.0,0.0,0.0,0,0,0,0.0,0.0,0.0,0.0,0.0,0.0,0.0,0.0,0.0,0.0,0.0,0.0,0.0,0.0,0.0,0,0.0,0.0,118.0,45.9,0.285403
# 1255,32130,420099,Maczka M.,2006,nan,(MgO)24.43371668 (P2O5)27.96023404 (Rb2O)22.92043778 (WO3)24.6856115 ,0.0,0,0.0,0.0,0.0,0.0,0.0,0.0,0.0,0,0,0,0.0,0.0,0,0.0,0.0,0.0,0.0,0.0,0.0,0,0.0,0.0,0.0,0.0,0,0,0.0,0.0,0,0.0,0.0,0.0,0.0,0.0,0.0,0,0.0,0.0,0.0,0.0,0.0,0.0,0,0.0,0.0,0,0.0,0.0,0.0,0.0,0.0,0.0,0,0,0,0.0,0,0.0,0.0,0,0,0.0,0,0.0,0.0,0.0,0,0.0,0.0,0.0,0,0,0.0,0.0,0,0.0,0.0,0.0,0,0.0,0.0,0.0,0,0,0,0.0,0.0,0,0.0,24.43371668,0.0,0,0.0,0.0,0.0,0.0,0.0,0.0,0.0,0.0,0.0,0.0,0.0,0.0,0.0,0.0,0.0,0.0,0.0,0.0,0.0,0.0,0.0,27.96023404,0.0,0.0,0.0,0.0,0.0,0.0,0.0,0,22.92043778,0.0,0.0,0.0,0.0,0.0,0.0,0,0.0,0.0,0.0,0.0,0.0,0.0,0.0,0,0.0,0.0,0.0,0.0,0.0,0,0.0,0.0,0.0,0.0,0.0,0,0.0,0.0,0.0,0.0,0,0.0,0.0,0.0,0,0,0,0.0,0.0,0.0,0.0,0.0,0.0,24.6856115,0.0,0.0,0.0,0.0,0.0,0.0,0.0,0.0,0,0.0,0.0,43.7,17.0,0.2852941
# 1256,17460,183310,Rabukhin A.I.,1986,nan,(Al2O3)4.49 (Bi2O3)25.96 (GeO2)38.65 (PbO)30.9 ,0.0,0,0.0,4.49,0.0,0.0,0.0,0.0,0.0,0,0,0,0.0,0.0,0,0.0,0.0,0.0,0.0,25.96,0.0,0,0.0,0.0,0.0,0.0,0,0,0.0,0.0,0,0.0,0.0,0.0,0.0,0.0,0.0,0,0.0,0.0,0.0,0.0,0.0,0.0,0,0.0,0.0,0,0.0,0.0,0.0,0.0,0.0,0.0,0,0,0,0.0,0,0.0,38.65,0,0,0.0,0,0.0,0.0,0.0,0,0.0,0.0,0.0,0,0,0.0,0.0,0,0.0,0.0,0.0,0,0.0,0.0,0.0,0,0,0,0.0,0.0,0,0.0,0.0,0.0,0,0.0,0.0,0.0,0.0,0.0,0.0,0.0,0.0,0.0,0.0,0.0,0.0,0.0,0.0,0.0,0.0,0.0,0.0,0.0,0.0,0.0,0.0,0.0,0.0,0.0,30.9,0.0,0.0,0.0,0,0.0,0.0,0.0,0.0,0.0,0.0,0.0,0,0.0,0.0,0.0,0.0,0.0,0.0,0.0,0,0.0,0.0,0.0,0.0,0.0,0,0.0,0.0,0.0,0.0,0.0,0,0.0,0.0,0.0,0.0,0,0.0,0.0,0.0,0,0,0,0.0,0.0,0.0,0.0,0.0,0.0,0.0,0.0,0.0,0.0,0.0,0.0,0.0,0.0,0.0,0,0.0,0.0,52.9,20.58,0.2852284
# 1257,2687,110686,State Optical I,1975,BF16,(Al2O3)2.31409881 (As2O3)0.19160006699999999 (B2O3)9.255324239 (BaO)25.96910909 (CaO)8.533387987000001 (PbO)4.181780464 (Sb2O3)0.195000068 (SiO2)42.72341495 (ZnO)6.636284323 ,0.0,0,0.0,2.31409881,0.0,0.0,0.0,0.19160006699999999,0.0,0,0,0,0.0,9.255324239,0,0.0,25.96910909,0.0,0.0,0.0,0.0,0,0.0,0.0,8.533387987000001,0.0,0,0,0.0,0.0,0,0.0,0.0,0.0,0.0,0.0,0.0,0,0.0,0.0,0.0,0.0,0.0,0.0,0,0.0,0.0,0,0.0,0.0,0.0,0.0,0.0,0.0,0,0,0,0.0,0,0.0,0.0,0,0,0.0,0,0.0,0.0,0.0,0,0.0,0.0,0.0,0,0,0.0,0.0,0,0.0,0.0,0.0,0,0.0,0.0,0.0,0,0,0,0.0,0.0,0,0.0,0.0,0.0,0,0.0,0.0,0.0,0.0,0.0,0.0,0.0,0.0,0.0,0.0,0.0,0.0,0.0,0.0,0.0,0.0,0.0,0.0,0.0,0.0,0.0,0.0,0.0,0.0,0.0,4.181780464,0.0,0.0,0.0,0,0.0,0.0,0.0,0.0,0.0,0.0,0.195000068,0,0.0,0.0,0.0,0.0,0.0,42.72341495,0.0,0,0.0,0.0,0.0,0.0,0.0,0,0.0,0.0,0.0,0.0,0.0,0,0.0,0.0,0.0,0.0,0,0.0,0.0,0.0,0,0,0,0.0,0.0,0.0,0.0,0.0,0.0,0.0,0.0,0.0,0.0,0.0,0.0,0.0,0.0,6.636284323,0,0.0,0.0,78.9,30.7,0.2850163
# 1258,213,20072,Polukhin V.N.,1983,nan,(CdO)18.80937075 (GeO2)63.33122253 (Na2O)8.929703357000001 (SiO2)8.929703357000001 ,0.0,0,0.0,0.0,0.0,0.0,0.0,0.0,0.0,0,0,0,0.0,0.0,0,0.0,0.0,0.0,0.0,0.0,0.0,0,0.0,0.0,0.0,0.0,0,0,18.80937075,0.0,0,0.0,0.0,0.0,0.0,0.0,0.0,0,0.0,0.0,0.0,0.0,0.0,0.0,0,0.0,0.0,0,0.0,0.0,0.0,0.0,0.0,0.0,0,0,0,0.0,0,0.0,63.33122253,0,0,0.0,0,0.0,0.0,0.0,0,0.0,0.0,0.0,0,0,0.0,0.0,0,0.0,0.0,0.0,0,0.0,0.0,0.0,0,0,0,0.0,0.0,0,0.0,0.0,0.0,0,0.0,0.0,0.0,0.0,0.0,0.0,8.929703357000001,0.0,0.0,0.0,0.0,0.0,0.0,0.0,0.0,0.0,0.0,0.0,0.0,0.0,0.0,0.0,0.0,0.0,0.0,0.0,0.0,0.0,0.0,0,0.0,0.0,0.0,0.0,0.0,0.0,0.0,0,0.0,0.0,0.0,0.0,0.0,8.929703357000001,0.0,0,0.0,0.0,0.0,0.0,0.0,0,0.0,0.0,0.0,0.0,0.0,0,0.0,0.0,0.0,0.0,0,0.0,0.0,0.0,0,0,0,0.0,0.0,0.0,0.0,0.0,0.0,0.0,0.0,0.0,0.0,0.0,0.0,0.0,0.0,0.0,0,0.0,0.0,71.9,28.0,0.285
