Repository: jacobergzhou/Poisson-Ratio

File: Poisson_data_cleaned_06212019.csv (part 17 of 58)
,Code,Glass #,Author,Year,Trademark,Ag2O,AgI,Al,Al2O3,AlF3,AlN,As,As2O3,As2O5,As2S3,As2Se3,AsSe,B,B2O3,BaCl2,BaF2,BaO,BeF2,BeO,Bi2O3,BiCl3,Br,Ca,CaF2,CaO,Cd,CdCl2,CdF2,CdO,Ce2O3,CeF3,CeO2,Cl,Co3O4,CoO,Cr2O3,Cs2O,CsCl,CsF,Cu2O,CuO,Dy2O3,Er,Er2O3,ErF3,Eu,Eu2O3,EuF3,F,Fe,Fe2O3,FeO,Ga,Ga2O3,Ga2S3,Ga2Se3,GaF3,Gd2O3,GdF3,Ge,GeO2,GeS2,GeSe2,H2O,HfF4,HfO2,Hg,Ho2O3,I,InF3,K,K2O,K2S,K2SO4,KBr,KCl,KF,KHF2,La,La2O3,La2S3,LaF3,Li,Li2O,Li2S,Li2SO4,LiBr,LiCl,LiF,LiI,MgF2,MgO,Mn2O3,MnF2,MnO,MnO2,MoO2,MoO3,N,Na,Na2O,Na2S,Na2SO4,NaCl,NaF,NaPO3,Nb2O5,Nd,Nd2O3,NdF3,NH4NO3,NiO,O,OH,P,P2O5,Pb,PbCl2,PbF2,PbO,PdO,Pr2O3,Pr6O11,PrF3,Rb2O,RbF,Rh2O3,RuO2,S,Sb,Sb2O3,Sb2S3,Sc2O3,Se,Si,Si3N4,SiC,SiO2,Sm2O3,Sn,SnO,SnO2,SO2,SO3,Sr,SrCl2,SrF2,SrO,Ta2O3,Ta2O5,Tb2O3,TbF3,Te,TeO2,Th,ThF4,ThO2,TiO2,Tl,Tl2O,Tl2Se,TlSe,Tm2O3,U,U3O8,UO2,V,V2O5,VO6,WO3,Y,Y2O3,Yb2O3,YbF3,YF3,ZnCl2,ZnF2,ZnO,ZnSO4,ZrF4,ZrO2,Young's modulus E (GPa),Shear modulus G (GPa),Poisson's ratio v
# 1492,25178,302986,Sreeram A.N.,1991,,0,0,0,0,0,0,0,0,0,0,0,0,0,0,0,0,0,0,0,0,0,0,0,0,0,0,0,0,0,0,0,0,0,0,0,0,0,0,0,0,0,0,0,0,0,0,0,0,0,0,0,0,0,0,0,0,0,0,0,13.3,0,0,0,0,0,0,0,0,0,0,0,0,0,0,0,0,0,0,0,0,0,0,0,0,0,0,0,0,0,0,0,0,0,0,0,0,0,0,0,0,0,0,0,0,0,0,0,0,0,0,0,0,0,0,0,0,0,0,0,0,0,0,0,0,0,0,0,0,0,13.3,0,0,0,44,0,0,0,0,0,0,0,0,0,0,0,0,0,0,0,0,0,0,29.4,0,0,0,0,0,0,0,0,0,0,0,0,0,0,0,0,0,0,0,0,0,0,0,0,0,0,0,0,22.7,8.89,0.28
# 1493,25433,304222,Ota R.,1977,,0,0,0,0,0,0,0,0,0,0,0,0,0,0,0,0,0,0,0,0,0,0,0,0,0,0,0,0,0,0,0,0,0,0,0,0,0,0,0,0,0,0,0,0,0,0,0,0,0,0,0,0,0,0,0,0,0,0,0,0,0,0,100,0,0,0,0,0,0,0,0,0,0,0,0,0,0,0,0,0,0,0,0,0,0,0,0,0,0,0,0,0,0,0,0,0,0,0,0,0,0,0,0,0,0,0,0,0,0,0,0,0,0,0,0,0,0,0,0,0,0,0,0,0,0,0,0,0,0,0,0,0,0,0,0,0,0,0,0,0,0,0,0,0,0,0,0,0,0,0,0,0,0,0,0,0,0,0,0,0,0,0,0,0,0,0,0,0,0,0,0,0,0,0,0,0,0,0,0,0,0,15.5,6.06,0.28
# 1494,25518,351602,Korepanova N.A.,1976,,0,0,0,0,0,0,0,0,0,0,0,0,0,0,0,0,0,0,0,0,0,0,0,0,0,0,0,0,0,0,0,0,0,0,0,0,0,0,0,0,0,0,0,0,0,0,0,0,0,0,0,0,0,0,0,0,0,0,0,15,0,0,0,0,0,0,0,0,0,0,0,0,0,0,0,0,0,0,0,0,0,0,0,0,0,0,0,0,0,0,0,0,0,0,0,0,0,0,0,0,0,0,0,0,0,0,0,0,0,0,0,0,0,0,0,0,0,0,0,0,0,0,0,0,0,0,0,0,0,22,0,0,0,63,0,0,0,0,0,0,0,0,0,0,0,0,0,0,0,0,0,0,0,0,0,0,0,0,0,0,0,0,0,0,0,0,0,0,0,0,0,0,0,0,0,0,0,0,0,0,0,21.3,8.3,0.28
# 1495,26395,307573,Hwa Luu0Gen,2002,,0,0,0,38,0,0,0,0,0,0,0,0,0,0,0,0,0,0,0,0,0,0,0,0,57,0,0,0,0,0,0,0,0,0,0,0,0,0,0,0,0,0,0,0,0,0,0,0,0,0,0,0,0,0,0,0,0,0,0,0,0,0,0,0,0,0,0,0,0,0,0,0,0,0,0,0,0,0,0,0,0,0,0,0,0,0,0,0,0,0,0,0,0,0,0,0,0,0,0,0,0,0,0,0,0,0,0,0,0,0,0,0,0,0,0,0,0,0,0,0,0,0,0,0,0,0,0,0,0,0,0,0,0,0,0,0,0,5,0,0,0,0,0,0,0,0,0,0,0,0,0,0,0,0,0,0,0,0,0,0,0,0,0,0,0,0,0,0,0,0,0,0,0,0,0,0,0,0,0,0,0,111,43.35,0.28
# 1496,26395,307574,Hwa Luu0Gen,2002,,0,0,0,37,0,0,0,0,0,0,0,0,0,0,0,0,0,0,0,0,0,0,0,0,55.5,0,0,0,0,0,0,0,0,0,0,0,0,0,0,0,0,0,0,0,0,0,0,0,0,0,0,0,0,0,0,0,0,0,0,0,0,0,0,0,0,0,0,0,0,0,0,0,0,0,0,0,0,0,0,0,0,0,0,0,0,0,0,0,0,0,0,0,0,0,0,0,0,0,0,0,0,0,0,0,0,0,0,0,0,0,0,0,0,0,0,0,0,0,0,0,0,0,0,0,0,0,0,0,0,0,0,0,0,0,0,0,0,7.5,0,0,0,0,0,0,0,0,0,0,0,0,0,0,0,0,0,0,0,0,0,0,0,0,0,0,0,0,0,0,0,0,0,0,0,0,0,0,0,0,0,0,0,111,43.35,0.28
# 1497,26395,307575,Hwa Luu0Gen,2002,,0,0,0,36,0,0,0,0,0,0,0,0,0,0,0,0,0,0,0,0,0,0,0,0,54,0,0,0,0,0,0,0,0,0,0,0,0,0,0,0,0,0,0,0,0,0,0,0,0,0,0,0,0,0,0,0,0,0,0,0,0,0,0,0,0,0,0,0,0,0,0,0,0,0,0,0,0,0,0,0,0,0,0,0,0,0,0,0,0,0,0,0,0,0,0,0,0,0,0,0,0,0,0,0,0,0,0,0,0,0,0,0,0,0,0,0,0,0,0,0,0,0,0,0,0,0,0,0,0,0,0,0,0,0,0,0,0,10,0,0,0,0,0,0,0,0,0,0,0,0,0,0,0,0,0,0,0,0,0,0,0,0,0,0,0,0,0,0,0,0,0,0,0,0,0,0,0,0,0,0,0,109,42.57,0.28
# 1498,26395,307576,Hwa Luu0Gen,2002,,0,0,0,35,0,0,0,0,0,0,0,0,0,0,0,0,0,0,0,0,0,0,0,0,52.5,0,0,0,0,0,0,0,0,0,0,0,0,0,0,0,0,0,0,0,0,0,0,0,0,0,0,0,0,0,0,0,0,0,0,0,0,0,0,0,0,0,0,0,0,0,0,0,0,0,0,0,0,0,0,0,0,0,0,0,0,0,0,0,0,0,0,0,0,0,0,0,0,0,0,0,0,0,0,0,0,0,0,0,0,0,0,0,0,0,0,0,0,0,0,0,0,0,0,0,0,0,0,0,0,0,0,0,0,0,0,0,0,12.5,0,0,0,0,0,0,0,0,0,0,0,0,0,0,0,0,0,0,0,0,0,0,0,0,0,0,0,0,0,0,0,0,0,0,0,0,0,0,0,0,0,0,0,106,41.4,0.28
# 1499,26395,307578,Hwa Luu0Gen,2002,,0,0,0,33,0,0,0,0,0,0,0,0,0,0,0,0,0,0,0,0,0,0,0,0,49.5,0,0,0,0,0,0,0,0,0,0,0,0,0,0,0,0,0,0,0,0,0,0,0,0,0,0,0,0,0,0,0,0,0,0,0,0,0,0,0,0,0,0,0,0,0,0,0,0,0,0,0,0,0,0,0,0,0,0,0,0,0,0,0,0,0,0,0,0,0,0,0,0,0,0,0,0,0,0,0,0,0,0,0,0,0,0,0,0,0,0,0,0,0,0,0,0,0,0,0,0,0,0,0,0,0,0,0,0,0,0,0,0,17.5,0,0,0,0,0,0,0,0,0,0,0,0,0,0,0,0,0,0,0,0,0,0,0,0,0,0,0,0,0,0,0,0,0,0,0,0,0,0,0,0,0,0,0,104,40.62,0.28
# 1500,26546,308878,Farley J.M.,1975,,0,0,0,0,0,0,30,0,0,0,0,0,0,0,0,0,0,0,0,0,0,0,0,0,0,0,0,0,0,0,0,0,0,0,0,0,0,0,0,0,0,0,0,0,0,0,0,0,0,0,0,0,0,0,0,0,0,0,0,20,0,0,0,0,0,0,0,0,0,0,0,0,0,0,0,0,0,0,0,0,0,0,0,0,0,0,0,0,0,0,0,0,0,0,0,0,0,0,0,0,0,0,0,0,0,0,0,0,0,0,0,0,0,0,0,0,0,0,0,0,0,0,0,0,0,0,0,0,0,0,0,0,0,50,0,0,0,0,0,0,0,0,0,0,0,0,0,0,0,0,0,0,0,0,0,0,0,0,0,0,0,0,0,0,0,0,0,0,0,0,0,0,0,0,0,0,0,0,0,0,0,17.6,6.86,0.28
# 1501,26710,310064,Sokolov I.A.,2003,,0,0,0,0,0,0,0,0,0,0,0,0,0,0,0,0,0,0,0,0,0,0,0,0,0,0,0,0,0,0,0,0,0,0,0,0,0,0,0,0,0,0,0,0,0,0,0,0,0,0,0,0,0,0,0,0,0,0,0,0,0,0,0,0,0,0,0,0,0,0,0,0,0,0,0,0,0,0,0,0,0,0,0,47.5,5,0,0,0,0,0,0,0,0,0,0,0,0,0,0,0,0,0,0,0,0,0,0,0,0,0,0,0,0,0,0,47.5,0,0,0,0,0,0,0,0,0,0,0,0,0,0,0,0,0,0,0,0,0,0,0,0,0,0,0,0,0,0,0,0,0,0,0,0,0,0,0,0,0,0,0,0,0,0,0,0,0,0,0,0,0,0,0,0,0,0,0,0,0,0,0,0,0,57,19.84,0.28
# 1502,26710,310065,Sokolov I.A.,2003,,0,0,0,0,0,0,0,0,0,0,0,0,0,0,0,0,0,0,0,0,0,0,0,0,0,0,0,0,0,0,0,0,0,0,0,0,0,0,0,0,0,0,0,0,0,0,0,0,0,0,0,0,0,0,0,0,0,0,0,0,0,0,0,0,0,0,0,0,0,0,0,0,0,0,0,0,0,0,0,0,0,0,0,45,10,0,0,0,0,0,0,0,0,0,0,0,0,0,0,0,0,0,0,0,0,0,0,0,0,0,0,0,0,0,0,45,0,0,0,0,0,0,0,0,0,0,0,0,0,0,0,0,0,0,0,0,0,0,0,0,0,0,0,0,0,0,0,0,0,0,0,0,0,0,0,0,0,0,0,0,0,0,0,0,0,0,0,0,0,0,0,0,0,0,0,0,0,0,0,0,0,50.8,19.86,0.28
# 1503,26710,310066,Sokolov I.A.,2003,,0,0,0,0,0,0,0,0,0,0,0,0,0,0,0,0,0,0,0,0,0,0,0,0,0,0,0,0,0,0,0,0,0,0,0,0,0,0,0,0,0,0,0,0,0,0,0,0,0,0,0,0,0,0,0,0,0,0,0,0,0,0,0,0,0,0,0,0,0,0,0,0,0,0,0,0,0,0,0,0,0,0,0,42.5,15,0,0,0,0,0,0,0,0,0,0,0,0,0,0,0,0,0,0,0,0,0,0,0,0,0,0,0,0,0,0,42.5,0,0,0,0,0,0,0,0,0,0,0,0,0,0,0,0,0,0,0,0,0,0,0,0,0,0,0,0,0,0,0,0,0,0,0,0,0,0,0,0,0,0,0,0,0,0,0,0,0,0,0,0,0,0,0,0,0,0,0,0,0,0,0,0,0,50.9,19.89,0.28
# 1504,26710,310068,Sokolov I.A.,2003,,0,0,0,0,0,0,0,0,0,0,0,0,0,0,0,0,0,0,0,0,0,0,0,0,0,0,0,0,0,0,0,0,0,0,0,0,0,0,0,0,0,0,0,0,0,0,0,0,0,0,0,0,0,0,0,0,0,0,0,0,0,0,0,0,0,0,0,0,0,0,0,0,0,0,0,0,0,0,0,0,0,0,0,40,20,0,0,0,0,0,0,0,0,0,0,0,0,0,0,0,0,0,0,0,0,0,0,0,0,0,0,0,0,0,0,40,0,0,0,0,0,0,0,0,0,0,0,0,0,0,0,0,0,0,0,0,0,0,0,0,0,0,0,0,0,0,0,0,0,0,0,0,0,0,0,0,0,0,0,0,0,0,0,0,0,0,0,0,0,0,0,0,0,0,0,0,0,0,0,0,0,51.2,20.01,0.28
# 1505,26710,310070,Sokolov I.A.,2003,,0,0,0,0,0,0,0,0,0,0,0,0,0,0,0,0,0,0,0,0,0,0,0,0,0,0,0,0,0,0,0,0,0,0,0,0,0,0,0,0,0,0,0,0,0,0,0,0,0,0,0,0,0,0,0,0,0,0,0,0,0,0,0,0,0,0,0,0,0,0,0,0,0,0,0,0,0,0,0,0,0,0,0,37.5,25,0,0,0,0,0,0,0,0,0,0,0,0,0,0,0,0,0,0,0,0,0,0,0,0,0,0,0,0,0,0,37.5,0,0,0,0,0,0,0,0,0,0,0,0,0,0,0,0,0,0,0,0,0,0,0,0,0,0,0,0,0,0,0,0,0,0,0,0,0,0,0,0,0,0,0,0,0,0,0,0,0,0,0,0,0,0,0,0,0,0,0,0,0,0,0,0,0,51.2,20.03,0.28
# 1506,27139,310653,Boyd D.C.,1980,Corning 7059,0,0,0,7.560869749,0,0,0,0.389699832,0,0,0,0,0,16.60975286,0,0,12.56985459,0,0,0,0,0,0,0,0,0,0,0,0,0,0,0,0,0,0,0,0,0,0,0,0,0,0,0,0,0,0,0,0,0,0,0,0,0,0,0,0,0,0,0,0,0,0,0,0,0,0,0,0,0,0,0,0,0,0,0,0,0,0,0,0,0,0,0,0,0,0,0,0,0,0,0,0,0,0,0,0,0,0,0,0,0,0,0,0,0,0,0,0,0,0,0,0,0,0,0,0,0,0,0,0,0,0,0,0,0,0,0,0,0,0,0,0,0,0,0,0,62.86982297,0,0,0,0,0,0,0,0,0,0,0,0,0,0,0,0,0,0,0,0,0,0,0,0,0,0,0,0,0,0,0,0,0,0,0,0,0,0,0,0,0,0,0,68,26.56,0.28
# 1507,27139,310657,Boyd D.C.,1980,Corning 7570,0,0,0,16.30358886,0,0,0,0,0,0,0,0,0,26.04784818,0,0,0,0,0,0,0,0,0,0,0,0,0,0,0,0,0,0,0,0,0,0,0,0,0,0,0,0,0,0,0,0,0,0,0,0,0,0,0,0,0,0,0,0,0,0,0,0,0,0,0,0,0,0,0,0,0,0,0,0,0,0,0,0,0,0,0,0,0,0,0,0,0,0,0,0,0,0,0,0,0,0,0,0,0,0,0,0,0,0,0,0,0,0,0,0,0,0,0,0,0,0,0,0,0,50.10309649,0,0,0,0,0,0,0,0,0,0,0,0,0,0,0,0,0,7.545466472,0,0,0,0,0,0,0,0,0,0,0,0,0,0,0,0,0,0,0,0,0,0,0,0,0,0,0,0,0,0,0,0,0,0,0,0,0,0,0,0,0,0,0,55,21.48,0.28
# 1508,27151,370995,Rouxel T.,1992,,0,0,6.840931591,0,0,0,0,0,0,0,0,0,0,0,0,0,0,0,0,0,0,0,0,0,0,0,0,0,0,0,0,0,0,0,0,0,0,0,0,0,0,0,0,0,0,0,0,0,0,0,0,0,0,0,0,0,0,0,0,0,0,0,0,0,0,0,0,0,0,0,0,0,0,0,0,0,0,0,0,0,0,0,0,0,0,0,0,0,0,0,0,0,0,0,0,0,0,0,0,0,0,0,0,0,0,0,0,0,0,0,0,0,63.53936461,0,0,0,0,0,0,0,0,0,0,0,0,0,0,0,0,0,0,0,0,0,17.7498225,0,0,0,0,0,0,0,0,0,0,0,0,0,0,0,0,0,0,0,0,0,0,0,0,0,0,0,0,0,0,0,0,0,0,0,11.8698813,0,0,0,0,0,0,0,0,0,0,128,50,0.28
# 1509,28017,371042,Hampshire S.,1994,,0,0,6.8,0,0,0,0,0,0,0,0,0,0,0,0,0,0,0,0,0,0,0,0,0,0,0,0,0,0,0,0,0,0,0,0,0,0,0,0,0,0,0,0,0,0,0,0,0,0,0,0,0,0,0,0,0,0,0,0,0,0,0,0,0,0,0,0,0,0,0,0,0,0,0,0,0,0,0,0,0,0,0,0,0,0,0,0,0,0,0,0,0,0,0,0,0,0,0,0,0,0,0,0,0,0,0,0,0,0,0,0,0,63.6,0,0,0,0,0,0,0,0,0,0,0,0,0,0,0,0,0,0,0,0,0,17.7,0,0,0,0,0,0,0,0,0,0,0,0,0,0,0,0,0,0,0,0,0,0,0,0,0,0,0,0,0,0,0,0,0,0,0,11.9,0,0,0,0,0,0,0,0,0,0,113,44,0.28
# 1514,28787,373197,Kodama M.,1999,,0,0,0,0,0,0,0,0,0,0,0,0,0,97.8,0,0,0,0,0,0,0,0,0,0,0,0,0,0,0,0,0,0,0,0,0,0,0,0,0,0,0,0,0,0,0,0,0,0,0,0,0,0,0,0,0,0,0,0,0,0,0,0,0,0,0,0,0,0,0,0,0,0,0,0,0,0,0,0,0,0,0,0,0,2.2,0,0,0,0,0,0,0,0,0,0,0,0,0,0,0,0,0,0,0,0,0,0,0,0,0,0,0,0,0,0,0,0,0,0,0,0,0,0,0,0,0,0,0,0,0,0,0,0,0,0,0,0,0,0,0,0,0,0,0,0,0,0,0,0,0,0,0,0,0,0,0,0,0,0,0,0,0,0,0,0,0,0,0,0,0,0,0,0,0,0,0,0,0,0,0,0,0,21,8,0.28
# 1515,29015,387198,Gowda V.C.V.,2005,,0,0,0,0,0,0,0,0,0,0,0,0,0,85,0,0,0,0,0,0,0,0,0,0,0,0,0,0,0,0,0,0,0,0,0,0,0,0,0,0,0,0,0,0,0,0,0,0,0,0,0,0,0,0,0,0,0,0,0,0,0,0,0,0,0,0,0,0,0,0,0,0,0,0,0,0,0,0,0,0,0,0,0,15,0,0,0,0,0,0,0,0,0,0,0,0,0,0,0,0,0,0,0,0,0,0,0,0,0,0,0,0,0,0,0,0,0,0,0,0,0,0,0,0,0,0,0,0,0,0,0,0,0,0,0,0,0,0,0,0,0,0,0,0,0,0,0,0,0,0,0,0,0,0,0,0,0,0,0,0,0,0,0,0,0,0,0,0,0,0,0,0,0,0,0,0,0,0,0,0,0,43.7,17.06,0.28
# 1516,29015,381949,Gowda V.C.V.,2005,,0,0,0,0,0,0,0,0,0,0,0,0,0,75,0,0,0,0,0,0,0,0,0,0,0,0,0,0,0,0,0,0,0,0,0,0,0,0,0,0,0,0,0,0,0,0,0,0,0,0,0,0,0,0,0,0,0,0,0,0,0,0,0,0,0,0,0,0,0,0,0,0,0,0,0,0,0,0,0,0,0,0,0,5,0,0,0,0,0,0,0,0,0,0,0,0,0,0,0,0,0,0,0,0,0,0,0,0,0,0,0,0,0,0,0,0,0,0,0,20,0,0,0,0,0,0,0,0,0,0,0,0,0,0,0,0,0,0,0,0,0,0,0,0,0,0,0,0,0,0,0,0,0,0,0,0,0,0,0,0,0,0,0,0,0,0,0,0,0,0,0,0,0,0,0,0,0,0,0,0,0,56.7,22.37,0.28
# 1517,29512,383149,Osipov A.B.,1983,,0,0,0,0,0,0,0,0,0,0,0,0,0,0,0,0,0,0,0,0,0,0,0,0,0,0,0,0,0,0,0,0,0,0,0,0,0,0,0,0,0,0,0,0,0,0,0,0,0,0,0,0,0,0,0,0,0,0,0,0,0,0,0,0,0,0,0,0,0,0,0,0,0,0,0,0,0,0,0,0,0,0,0,37.5,0,0,0,0,25,0,0,0,0,0,0,0,0,0,0,0,0,0,0,0,0,0,0,0,0,0,0,0,0,0,0,37.5,0,0,0,0,0,0,0,0,0,0,0,0,0,0,0,0,0,0,0,0,0,0,0,0,0,0,0,0,0,0,0,0,0,0,0,0,0,0,0,0,0,0,0,0,0,0,0,0,0,0,0,0,0,0,0,0,0,0,0,0,0,0,0,0,0,53,21,0.28
# 1518,29512,383156,Osipov A.B.,1983,,0,0,0,0,0,0,0,0,0,0,0,0,0,0,0,0,0,0,0,0,0,0,0,0,0,0,0,0,0,0,0,0,0,0,0,0,0,0,0,0,0,0,0,0,0,0,0,0,0,0,0,0,0,0,0,0,0,0,0,0,0,0,0,0,0,0,0,0,0,0,0,0,0,0,0,0,0,0,0,0,0,0,0,0,0,0,0,0,0,70,0,0,0,0,0,0,0,0,0,0,0,0,0,0,0,0,0,0,0,0,0,0,0,0,0,30,0,0,0,0,0,0,0,0,0,0,0,0,0,0,0,0,0,0,0,0,0,0,0,0,0,0,0,0,0,0,0,0,0,0,0,0,0,0,0,0,0,0,0,0,0,0,0,0,0,0,0,0,0,0,0,0,0,0,0,0,0,0,0,0,0,53,21,0.28
# 1519,30162,376484,Kokubo T.,1985,,0,0,0,0,0,0,0,0,0,0,0,0,0,0,0,0,0,0,0,0,0,0,0,0.398999812,49.87879656,0,0,0,0,0,0,0,0,0,0,0,0,0,0,0,0,0,0,0,0,0,0,0,0,0,0,0,0,0,0,0,0,0,0,0,0,0,0,0,0,0,0,0,0,0,0,0,0,0,0,0,0,0,0,0,0,0,0,0,0,0,0,0,0,0,0,7.109889658,0,0,0,0,0,0,0,0,0,0,0,0,0,0,0,0,0,0,0,0,0,0,0,7.153630638,0,0,0,0,0,0,0,0,0,0,0,0,0,0,0,0,0,0,0,0,0,35.45868333,0,0,0,0,0,0,0,0,0,0,0,0,0,0,0,0,0,0,0,0,0,0,0,0,0,0,0,0,0,0,0,0,0,0,0,0,0,0,0,0,0,0,0,89,34.76,0.28
# 1521,30900,391632,Schilling F.R.,2001,,0,0,0,5.517594724,0,0,0,0,0,0,0,0,0,0,0,0,0,0,0,0,0,0,0,0,16.75322916,0,0,0,0,0,0,0,0,0,0,0,0,0,0,0,0,0,0,0,0,0,0,0,0,0,0,0,0,0,0,0,0,0,0,0,0,0,0,0,0,0,0,0,0,0,0,0,0,0,0,0,0,0,0,0,0,0,0,0,0,0,0,0,0,0,0,34.89576826,0,0,0,0,0,0,0,0,0,0,0,0,0,0,0,0,0,0,0,0,0,0,0,0,0,0,0,0,0,0,0,0,0,0,0,0,0,0,0,0,0,0,0,0,0,42.83340786,0,0,0,0,0,0,0,0,0,0,0,0,0,0,0,0,0,0,0,0,0,0,0,0,0,0,0,0,0,0,0,0,0,0,0,0,0,0,0,0,0,0,0,111,43.5,0.28
# 1522,30900,391634,Schilling F.R.,2001,,0,0,0,9.599257288,0,0,0,0,0,0,0,0,0,0,0,0,0,0,0,0,0,0,0,0,13.52629041,0,0,0,0,0,0,0,0,0,0,0,0,0,0,0,0,0,0,0,0,0,0,0,0,0,0,0,0,0,0,0,0,0,0,0,0,0,0,0,0,0,0,0,0,0,0,0,0,0,0,0,0,0,0,0,0,0,0,0,0,0,0,0,0,0,0,35.21253106,0,0,0,0,0,0,0,0,0,0,0,0,0,0,0,0,0,0,0,0,0,0,0,0,0,0,0,0,0,0,0,0,0,0,0,0,0,0,0,0,0,0,0,0,0,41.66192125,0,0,0,0,0,0,0,0,0,0,0,0,0,0,0,0,0,0,0,0,0,0,0,0,0,0,0,0,0,0,0,0,0,0,0,0,0,0,0,0,0,0,0,111,43.5,0.28
# 1523,31146,392634,Nemilov S.V.,1971,,0,0,0,0,0,0,61.53876922,0,0,0,0,0,0,0,0,0,0,0,0,0,0,0,0,0,0,30.76938461,0,0,0,0,0,0,0,0,0,0,0,0,0,0,0,0,0,0,0,0,0,0,0,0,0,0,0,0,0,0,0,0,0,7.691846163,0,0,0,0,0,0,0,0,0,0,0,0,0,0,0,0,0,0,0,0,0,0,0,0,0,0,0,0,0,0,0,0,0,0,0,0,0,0,0,0,0,0,0,0,0,0,0,0,0,0,0,0,0,0,0,0,0,0,0,0,0,0,0,0,0,0,0,0,0,0,0,0,0,0,0,0,0,0,0,0,0,0,0,0,0,0,0,0,0,0,0,0,0,0,0,0,0,0,0,0,0,0,0,0,0,0,0,0,0,0,0,0,0,0,0,0,0,0,0,0,0,35.6,13.93,0.28
# 1524,31272,393036,Annapurna K.,1994,,0,0,0,0,0,0,0,0,0,0,0,0,0,0,0,0,0,0,0,0,0,0,0,0,0,0,0,0,0,0,0,0,0,0,0,0,0,0,0,0,0,0,0,0,0,0,0,0,0,0,0,0,0,0,0,0,0,0,0,0,0,0,0,0,0,0,0,0,0,0,0,0,0,0,0,0,0,0,0,0,0,0,0,0,0,0,0,0,0,0,0,0,0,0,0,0,0,0,0,0,0,0,0,0,0,0,0,0,0.1,0,0,0,0,0,0,0,0,0,0,0,0,0,0,0,0,0,0,0,0,0,0,0,0,0,0,0,0,0,0,0,0,0,0,0,0,0,0,0,0,0,0,0,0,50,0,0,0,0,0,0,0,0,0,0,0,0,0,49.9,0,0,0,0,0,0,0,0,0,0,0,0,0,712,278,0.28
# 1525,31400,403646,Shimizu K.,2004,,0,0,0,0,0,0,0,0,0,0,0,0,0,0,0,0,0,0,0,0,0,0,0,0,0,0,0,0,0,0,0,0,0,0,0,0,0,0,0,0,0,0,0,0,0,0,0,0,0,0,0,0,0,0,0,0,0,0,0,0,0,0,0,0,0,0,0,0,0,0,0,6.23078115,0,0,0,0,0,0,0,0,0,0,0,2.805924472,0,0,0,0,0,0,0,0,0,0,0,0,0,0,0,0,16.23357166,0,0,0,0,0,5.993011686,0,0,0,0,0,0,0,0,0,0,0,0,0,0,0,0,0,0,0,0,0,0,0,0,0,0,0,0,0,0,33.49092531,0,0,0,0,0,0,0,0,0,0,0,0,0,0,0,0,0,0,0,30.43990936,0,0,0,0,0,0,0,0,0,0,0,0.72327441,0,0,0,0,0,0,0,0,0,0,4.082601961,92,35.93,0.28
# 1526,31853,379499,Gowda V.C.V.,2007,,0,0,0,0,0,0,0,0,0,0,0,0,0,29.57746296,0,0,0,0,0,0,0,0,0,0,0,0,0,0,0,0,0,0,0,0,0,0,0,0,0,0,0,0,0,0,0,0,0,0,0,0,0,0,0,0,0,0,0,0,0,0,0,0,0,0,0,0,0,0,0,0,0,0,0,0,0,0,0,0,0,0,0,0,0,0,0,0,0,0,0,0,0,0,0,0,0,0,0,0,0,0,14.78873148,0,0,0,0,0,0,0,0,0,0,0,0,0,0,0,0,0,0,0,0,0,0,0,0,0,0,0,0,0,0,0,0,0,0,0,0,0,0,0,0,0,0,0,0,0,0,0,0,0,0,0,0,55.63380556,0,0,0,0,0,0,0,0,0,0,0,0,0,0,0,0,0,0,0,0,0,0,0,0,0,0,0,43.9,17.19,0.28
# 1527,32112,420023,Weber M.J.,2003,,0,0,0,0,0,0,0,0,0,0,0,0,0,0,0,33,0,0,0,0,0,0,0,0,0,0,0,0,0,0,0,0,0,0,0,0,0,0,0,0,0,0,0,0,0,0,0,0,0,0,0,0,0,0,0,0,0,0,0,0,0,0,0,0,0,0,0,0,0,0,0,0,0,0,0,0,0,0,0,0,0,0,0,0,0,0,0,0,0,0,0,0,0,0,0,0,0,0,0,0,0,0,0,0,0,0,0,0,0,0,0,0,0,0,0,0,0,0,0,0,0,0,0,0,0,0,0,0,0,0,0,0,0,0,0,0,0,0,0,0,0,0,0,0,0,0,0,0,0,0,0,0,0,0,0,7,0,0,0,0,0,0,0,0,0,0,0,0,0,0,0,0,0,0,0,0,0,0,0,60,0,60,23.43,0.28
# 1528,32483,396350,Chaudhri M.M.,1986,,0,0,0,0,0,0,0,0,0,0,0,0,0,67.5,0,0,0,0,0,0,0,0,0,0,0,0,0,0,0,0,0,0,0,0,0,0,0,0,0,0,0,0,0,0,0,0,0,0,0,0,0,0,0,0,0,0,0,0,0,0,0,0,0,0,0,0,0,0,0,0,0,0,0,0,0,0,0,0,0,0,0,0,0,0,0,0,0,0,0,0,0,0,0,0,0,0,0,0,0,0,32.5,0,0,0,0,0,0,0,0,0,0,0,0,0,0,0,0,0,0,0,0,0,0,0,0,0,0,0,0,0,0,0,0,0,0,0,0,0,0,0,0,0,0,0,0,0,0,0,0,0,0,0,0,0,0,0,0,0,0,0,0,0,0,0,0,0,0,0,0,0,0,0,0,0,0,0,0,0,0,0,0,59.4,23.2,0.28
# 1529,32862,397493,Bhide A.,2007,,0,0,0,0,0,0,0,0,0,0,0,0,0,0,0,0,0,0,0,0,0,0,0,0,0,0,0,0,0,0,0,0,0,0,0,0,0,0,0,0,0,0,0,0,0,0,0,0,0,0,0,0,0,0,0,0,0,0,0,0,0,0,0,0,0,0,0,0,0,0,0,0,0,0,0,0,0,0,0,0,0,0,0,0,0,0,0,0,0,0,0,0,0,0,0,0,0,0,0,0,47.5,0,5,0,0,0,0,0,0,0,0,0,0,0,0,47.5,0,0,0,0,0,0,0,0,0,0,0,0,0,0,0,0,0,0,0,0,0,0,0,0,0,0,0,0,0,0,0,0,0,0,0,0,0,0,0,0,0,0,0,0,0,0,0,0,0,0,0,0,0,0,0,0,0,0,0,0,0,0,0,0,0,49.6,19.4,0.28
# 1532,33353,398989,Yurlova G.A.,1973,,0,0,0,0,0,0,39.96003996,0,0,0,0,0,0,0,0,0,0,0,0,0,0,0,0,0,0,0,0,0,0,0,0,0,0,0,0,0,0,0,0,0,0,0,0,0,0,0,0,0,0,0,0,0,0,0,0,0,0,0,0,0,0,0,0,0,0,0,0,0,0,0,0,0,0,0,0,0,0,0,0,0,0,0,0,0,0,0,0,0,0,0,0,0,0,0,0,0,0,0,0,0,0,0,0,0,0,0,0,0,0,0,0,0,0,0,0,0,0,0,0,0,0,0,0,0,0,0,0,0,0,0,0,0,0,29.97002997,0,0,0,0,0,0,0,0,0,0,0,0,0,0,0,0,0,0,29.97002997,0,0,0,0,0,0.0999001,0,0,0,0,0,0,0,0,0,0,0,0,0,0,0,0,0,0,0,0,0,0,17.2,6.7,0.28
# 1533,33353,398998,Yurlova G.A.,1973,,0,0,0,0,0,0,39.53158126,0,0,0,0,0,0,0,0,0,0,0,0,0,0,0,0,0,0,0,0,0,0,0,0,0,0,0,0,0,0,0,0,0,0,0,0,0,0,0,0,0,0,0,0,0,1.186047442,0,0,0,0,0,0,0,0,0,0,0,0,0,0,0,0,0,0,0,0,0,0,0,0,0,0,0,0,0,0,0,0,0,0,0,0,0,0,0,0,0,0,0,0,0,0,0,0,0,0,0,0,0,0,0,0,0,0,0,0,0,0,0,0,0,0,0,0,0,0,0,0,0,0,0,0,0,0,0,0,29.64118565,0,0,0,0,0,0,0,0,0,0,0,0,0,0,0,0,0,0,29.64118565,0,0,0,0,0,0,0,0,0,0,0,0,0,0,0,0,0,0,0,0,0,0,0,0,0,0,0,0,18.2,7.1,0.28
# 1534,33353,398999,Yurlova G.A.,1973,,0,0,0,0,0,0,39.96003996,0,0,0,0,0,0,0,0,0,0,0,0,0,0,0,0,0,0,0,0,0,0,0,0,0,0,0,0,0,0,0,0,0,0,0,0,0,0,0,0,0,0,0,0,0,0,0,0,0,0,0,0,0,0,0,0,0,0,0,0,0,0,0,0,0,0,0,0,0,0,0,0,0,0,0,0,0,0,0,0,0,0,0,0,0,0,0,0,0,0,0,0,0,0,0,0,0,0,0,0,0,0,0,0,0,0,0,0,0,0.0999001,0,0,0,0,0,0,0,0,0,0,0,0,0,0,0,0,29.97002997,0,0,0,0,0,0,0,0,0,0,0,0,0,0,0,0,0,0,29.97002997,0,0,0,0,0,0,0,0,0,0,0,0,0,0,0,0,0,0,0,0,0,0,0,0,0,0,0,0,17.9,6.96,0.28
# 1535,33353,399005,Yurlova G.A.,1973,,0,0,0,0,0,0,44.44133324,0,0,0,0,0,0,0,0,0,0,0,0,0,0,0,0,0,0,0,0,0,0,0,0,0,0,0,0,0,0,0,0,0,0,0,0,0,0,0,0,0,0,0,0,0,2.667080012,0,0,0,0,0,0,0,0,0,0,0,0,0,0,0,0,0,0,0,0,0,0,0,0,0,0,0,0,0,0,0,0,0,0,0,0,0,0,0,0,0,0,0,0,0,0,0,0,0,0,0,0,0,0,0,0,0,0,0,0,0,0,0,0,0,0,0,0,0,0,0,0,0,0,0,0,0,0,0,0,33.33099993,0,0,0,0,0,0,0,0,0,0,0,0,0,0,0,0,0,0,19.56058682,0,0,0,0,0,0,0,0,0,0,0,0,0,0,0,0,0,0,0,0,0,0,0,0,0,0,0,0,17.9,6.98,0.28
# 1536,33353,399006,Yurlova G.A.,1973,,0,0,0,0,0,0,44.24690272,0,0,0,0,0,0,0,0,0,0,0,0,0,0,0,0,0,0,0,0,0,0,0,0,0,0,0,0,0,0,0,0,0,0,0,0,0,0,0,0,0,0,0,0,0,3.096783225,0,0,0,0,0,0,0,0,0,0,0,0,0,0,0,0,0,0,0,0,0,0,0,0,0,0,0,0,0,0,0,0,0,0,0,0,0,0,0,0,0,0,0,0,0,0,0,0,0,0,0,0,0,0,0,0,0,0,0,0,0,0,0,0,0,0,0,0,0,0,0,0,0,0,0,0,0,0,0,0,33.18767686,0,0,0,0,0,0,0,0,0,0,0,0,0,0,0,0,0,0,19.4686372,0,0,0,0,0,0,0,0,0,0,0,0,0,0,0,0,0,0,0,0,0,0,0,0,0,0,0,0,18.8,7.32,0.28
# 1537,33353,399009,Yurlova G.A.,1973,,0,0,0,0,0,0,39.06234374,0,0,0,0,0,0,0,0,0,0,0,0,0,0,0,0,0,0,0,0,0,0,0,0,0,0,0,0,0,0,0,0,0,0,0,0,0,0,0,0,0,0,0,0,0,2.344140648,0,0,0,0,0,0,0,0,0,0,0,0,0,0,0,0,0,0,0,0,0,0,0,0,0,0,0,0,0,0,0,0,0,0,0,0,0,0,0,0,0,0,0,0,0,0,0,0,0,0,0,0,0,0,0,0,0,0,0,0,0,0,0,0,0,0,0,0,0,0,0,0,0,0,0,0,0,0,0,0,14.65087905,0,0,0,0,0,0,0,0,0,0,0,0,0,0,0,0,0,0,43.94263656,0,0,0,0,0,0,0,0,0,0,0,0,0,0,0,0,0,0,0,0,0,0,0,0,0,0,0,0,22,8.6,0.28
# 1538,34939,422364,Dauce R.,2008,,0,0,0,17.96799337,0,0,0,0,0,0,0,0,0,0,0,0,0,0,0,0,0,0,0,0,0,0,0,0,0,0,0,0,0,0,0,0,0,0,0,0,0,0,0,0,0,0,0,0,0,0,0,0,0,0,0,0,0,0,0,0,0,0,0,0,0,0,0,0,0,0,0,0,0,0,0,0,0,0,0,0,0,0,0,0,0,0,0,0,0,0,0,19.99777003,0,0,0,0,0,0,0,0,0,0,0,0,0,0,0,0,11.52986741,0,0,0,0,0,0,0,0,0,0,0,0,0,0,0,0,0,0,0,0,0,0,0,0,0,0,0,0,50.5043692,0,0,0,0,0,0,0,0,0,0,0,0,0,0,0,0,0,0,0,0,0,0,0,0,0,0,0,0,0,0,0,0,0,0,0,0,0,0,0,0,0,0,0,109,42,0.28
# 1539,34939,422366,Dauce R.,2008,,0,0,0,20,0,0,0,0,0,0,0,0,0,0,0,0,0,0,0,0,0,0,0,0,0,0,0,0,0,0,0,0,0,0,0,0,0,0,0,0,0,0,0,0,0,0,0,0,0,0,0,0,0,0,0,0,0,0,0,0,0,0,0,0,0,0,0,0,0,0,0,0,0,0,0,0,0,0,0,10,0,0,0,0,0,0,0,0,0,0,0,0,0,0,0,0,0,0,0,0,0,0,0,0,0,0,0,0,0,0,0,0,0,0,0,0,0,0,0,0,0,0,0,0,0,0,0,0,0,0,0,0,0,0,0,0,0,60,0,0,0,0,0,0,0,0,0,0,0,0,0,0,0,0,0,0,0,0,0,0,0,0,0,0,0,0,0,0,0,0,0,10,0,0,0,0,0,0,0,0,0,114,45,0.28
# 1540,35599,427699,Reddy M.V.S.,2009,,0,0,0,0,0,0,0,0,0,0,0,0,0,60,0,0,0,0,0,0,0,0,0,0,0,0,0,0,0,0,0,0,0,0,0,0,0,0,0,0,0,0,0,0,0,0,0,0,0,0,0,0,0,0,0,0,0,0,0,0,0,0,0,0,0,0,0,0,0,0,0,0,0,0,0,0,0,0,0,0,0,0,0,0,0,0,0,0,0,0,0,0,0,0,0,0,0,0,0,0,39,0,0,0,0,0,0,0,0,0,0,0,0,0,0,0,0,0,0,0,0,0,0,0,0,0,0,0,0,0,0,0,0,0,0,0,0,0,0,0,0,0,0,0,0,0,0,0,0,0,0,0,0,0,0,0,0,0,0,0,0,0,0,0,0,0,0,1,0,0,0,0,0,0,0,0,0,0,0,0,0,108,42.43,0.28
# 1541,36508,435870,Sokolov I.A.,2003,,0,0,0,0,0,0,0,0,0,0,0,0,0,0,0,0,0,0,0,0,0,0,0,0,0,0,0,0,0,0,0,0,0,0,0,0,0,0,0,0,0,0,0,0,0,0,0,0,0,0,0,0,0,0,0,0,0,0,0,0,0,0,0,0,0,0,0,0,0,0,0,0,0,0,0,0,0,0,0,0,0,0,0,47.5,0,5,0,0,0,0,0,0,0,0,0,0,0,0,0,0,0,0,0,0,0,0,0,0,0,0,0,0,0,0,0,47.5,0,0,0,0,0,0,0,0,0,0,0,0,0,0,0,0,0,0,0,0,0,0,0,0,0,0,0,0,0,0,0,0,0,0,0,0,0,0,0,0,0,0,0,0,0,0,0,0,0,0,0,0,0,0,0,0,0,0,0,0,0,0,0,0,0,50.3,19.4,0.28
# 1542,36508,435872,Sokolov I.A.,2003,,0,0,0,0,0,0,0,0,0,0,0,0,0,0,0,0,0,0,0,0,0,0,0,0,0,0,0,0,0,0,0,0,0,0,0,0,0,0,0,0,0,0,0,0,0,0,0,0,0,0,0,0,0,0,0,0,0,0,0,0,0,0,0,0,0,0,0,0,0,0,0,0,0,0,0,0,0,0,0,0,0,0,0,42.5,0,15,0,0,0,0,0,0,0,0,0,0,0,0,0,0,0,0,0,0,0,0,0,0,0,0,0,0,0,0,0,42.5,0,0,0,0,0,0,0,0,0,0,0,0,0,0,0,0,0,0,0,0,0,0,0,0,0,0,0,0,0,0,0,0,0,0,0,0,0,0,0,0,0,0,0,0,0,0,0,0,0,0,0,0,0,0,0,0,0,0,0,0,0,0,0,0,0,51.8,20.1,0.28
# 1543,36516,435937,Pouvreau C.,2003,,0,0,0,0,0,0,30,0,0,0,0,0,0,0,0,0,0,0,0,0,0,0,0,0,0,0,0,0,0,0,0,0,0,0,0,0,0,0,0,0,0,0,0,0,0,0,0,0,0,0,0,0,0,0,0,0,0,0,0,0,0,0,0,0,0,0,0,0,0,0,0,0,0,0,0,0,0,0,0,0,0,0,0,0,0,0,0,0,0,0,0,0,0,0,0,0,0,0,0,0,0,0,0,0,0,0,0,0,0,0,0,0,0,0,0,0,0,0,0,0,0,0,0,0,0,0,0,0,0,0,0,0,0,50,0,0,0,0,0,0,0,0,0,0,0,0,0,0,0,0,0,0,20,0,0,0,0,0,0,0,0,0,0,0,0,0,0,0,0,0,0,0,0,0,0,0,0,0,0,0,0,18.1,7.07,0.28
# 1544,37238,442109,Wilhelm A.,2007,,0,0,0,0,0,0,0,0,0,0,0,0,0,0,0,0,0,0,0,0,0,0,0,0,0,0,0,0,0,0,0,0,0,0,0,0,0,0,0,0,0,0,0,0,0,0,0,0,0,0,0,0,0,0,0,0,0,0,0,20,0,0,0,0,0,0,0,0,5,0,0,0,0,0,0,0,0,0,0,0,0,0,0,0,0,0,0,0,0,0,0,0,0,0,0,0,0,0,0,0,0,0,0,0,0,0,0,0,0,0,0,0,0,0,0,0,0,0,0,0,0,0,0,0,0,0,0,0,0,0,0,0,0,0,0,0,0,0,0,0,0,0,0,0,0,0,0,0,0,0,0,0,75,0,0,0,0,0,0,0,0,0,0,0,0,0,0,0,0,0,0,0,0,0,0,0,0,0,0,0,0,18,7.031,0.28
# 1545,37426,443689,Sellappan P.,2010,,0,0,0,0,0,0,0,0,0,0,0,0,0,0,0,0,0,0,0,0,0,0,23.93,0,0,0,0,0,0,0,0,0,0,0,0,0,0,0,0,0,0,0,0,0,0,0,0,0,0,0,0,0,0,0,0,0,0,0,0,0,0,0,0,0,0,0,0,0,0,0,0,0,0,0,0,0,0,0,0,0,0,0,0,0,0,0,0,0,0,0,0,0,0,0,0,0,0,0,25.77,0,0,0,0,0,0,0,0,0,0,0,0,0,28.63,0,0,0,0,0,0,0,0,0,0,0,0,0,0,0,0,0,0,0,0,0,21.67,0,0,0,0,0,0,0,0,0,0,0,0,0,0,0,0,0,0,0,0,0,0,0,0,0,0,0,0,0,0,0,0,0,0,0,0,0,0,0,0,0,0,0,0,0,0,135,52.8,0.28
# 1546,37927,448560,Gueguen Y.,2010,,0,0,0,0,0,0,0,0,0,0,0,0,0,0,0,0,0,0,0,0,0,0,23.97,0,0,0,0,0,0,0,0,0,0,0,0,0,0,0,0,0,0,0,0,0,0,0,0,0,0,0,0,0,0,0,0,0,0,0,0,0,0,0,0,0,0,0,0,0,0,0,0,0,0,0,0,0,0,0,0,0,0,0,0,0,0,0,0,0,0,0,0,0,0,0,0,0,0,0,25.62,0,0,0,0,0,0,0,0,0,0,0,0,0,28.69,0,0,0,0,0,0,0,0,0,0,0,0,0,0,0,0,0,0,0,0,0,21.72,0,0,0,0,0,0,0,0,0,0,0,0,0,0,0,0,0,0,0,0,0,0,0,0,0,0,0,0,0,0,0,0,0,0,0,0,0,0,0,0,0,0,0,0,0,0,135,52.8,0.28
# 1547,38189,449943,Lee Seong Joo,2007,,0,0,0,38,0,0,0,0,0,0,0,0,0,0,0,0,15,0,0,0,0,0,0,0,47,0,0,0,0,0,0,0,0,0,0,0,0,0,0,0,0,0,0,0,0,0,0,0,0,0,0,0,0,0,0,0,0,0,0,0,0,0,0,0,0,0,0,0,0,0,0,0,0,0,0,0,0,0,0,0,0,0,0,0,0,0,0,0,0,0,0,0,0,0,0,0,0,0,0,0,0,0,0,0,0,0,0,0,0,0,0,0,0,0,0,0,0,0,0,0,0,0,0,0,0,0,0,0,0,0,0,0,0,0,0,0,0,0,0,0,0,0,0,0,0,0,0,0,0,0,0,0,0,0,0,0,0,0,0,0,0,0,0,0,0,0,0,0,0,0,0,0,0,0,0,0,0,0,0,0,0,103,40.23,0.28
# 1548,38256,450273,Shinozaki K.,2011,,0,0,0,0,0,0,0,0,0,0,0,0,0,0,0,0,40,0,0,0,0,0,0,0,0,0,0,0,0,0,0,0,0,0,0,0,0,0,0,0,0,0,0,0,0,0,0,0,0,0,0,0,0,0,0,0,0,0,0,0,0,0,0,0,0,0,0,0,0,0,0,0,0,0,0,0,0,0,0,0,0,0,0,0,0,0,0,0,0,0,0,0,0,0,0,0,0,0,0,0,0,0,0,0,0,0,0,0,0,0,0,0,0,0,0,0,0,0,0,0,0,0,0,0,0,0,0,0,0,0,0,0,0,0,0,0,0,40,0,0,0,0,0,0,0,0,0,0,0,0,0,0,0,0,0,0,0,20,0,0,0,0,0,0,0,0,0,0,0,0,0,0,0,0,0,0,0,0,0,0,0,79.9,31.21,0.28
# 1549,38267,450326,Rouxel T.,2005,,0,0,6.6,0,0,0,0,0,0,0,0,0,0,0,0,0,0,0,0,0,0,0,8.6,0,0,0,0,0,0,0,0,0,0,0,0,0,0,0,0,0,0,0,0,0,0,0,0,0,0,0,0,0,0,0,0,0,0,0,0,0,0,0,0,0,0,0,0,0,0,0,0,0,0,0,0,0,0,0,0,0,0,0,0,0,0,0,0,0,0,0,0,0,0,0,0,0,0,0,0,0,0,0,0,0,0,0,0,0,0,0,0,0,61.7,0,0,0,0,0,0,0,0,0,0,0,0,0,0,0,0,0,0,0,0,0,17.3,0,0,0,0,0,0,0,0,0,0,0,0,0,0,0,0,0,0,0,0,0,0,0,0,0,0,0,0,0,0,0,0,0,0,0,5.8,0,0,0,0,0,0,0,0,0,0,105,41.01,0.28
# 1550,38436,450551,Shinozaki K.,2011,,0,0,0,0,0,0,0,0,0,0,0,0,0,0,0,0,40,0,0,0,0,0,0,0,0,0,0,0,0,0,0,0,0,0,0,0,0,0,0,0,0,0,0,0,0,0,0,0,0,0,0,0,0,0,0,0,0,0,0,0,0,0,0,0,0,0,0,0,0,0,0,0,0,0,0,0,0,0,0,0,0,0,0,0,0,0,0,0,0,0,0,0,0,0,0,0,0,0,0,0,0,0,0,0,0,0,0,0,0,0,0,0,0,0,0,0,0,0,0,0,0,0,0,0,0,0,0,0,0,0,0,0,0,0,0,0,0,40,0,0,0,0,0,0,0,0,0,0,0,0,0,0,0,0,0,0,0,20,0,0,0,0,0,0,0,0,0,0,0,0,0,0,0,0,0,0,0,0,0,0,0,79.9,31.1,0.28
# 1551,38514,450695,Shinozaki K.,2011,,0,0,0,20,0,0,0,0,0,0,0,0,0,0,0,0,0,0,0,0,0,0,0,0,30,0,0,0,0,0,0,0,0,0,0,0,0,0,0,0,0,0,0,0,0,0,0,0,0,0,0,0,0,0,0,0,0,0,0,0,0,0,0,0,0,0,0,0,0,0,0,0,0,0,0,0,0,0,0,0,0,0,0,0,0,0,0,0,0,0,0,0,0,0,0,0,0,0,0,0,0,0,0,0,0,0,0,0,0,0,0,0,0,0,0,0,0,0,0,0,0,0,0,0,0,0,0,0,0,0,0,0,0,0,0,0,0,50,0,0,0,0,0,0,0,0,0,0,0,0,0,0,0,0,0,0,0,0,0,0,0,0,0,0,0,0,0,0,0,0,0,0,0,0,0,0,0,0,0,0,0,94.6,37.1,0.28
# 1552,39036,460262,Hashimoto T.,2007,,0,0,0,0,0,0,0,0,0,0,0,0,0,57.2,0,0,0,0,0,0,0,0,0,0,32.4,0,0,0,0,0,0,0,0,0,0,0,0,0,0,0,0,0,0,0,0,0,0,0,0,0,0,0,0,0,0,0,0,0,0,0,0,0,0,0,0,0,0,0,0,0,0,0,0,0,0,0,0,0,0,0,0,0,0,0,0,0,0,0,0,0,0,0,0,0,0,0,0,0,0,0,0,0,0,0,0,0,1.9,0,0,0,0,0,0,0,0,0,0,0,0,0,0,0,0,0,0,0,0,0,0,0,0,0,0,0,0,0,0,0,0,0,0,0,0,0,0,0,0,0,0,0,0,0,0,0,0,0,0,8.5,0,0,0,0,0,0,0,0,0,0,0,0,0,0,0,0,0,0,0,0,0,0,0,100,39.06,0.28
# 1553,39036,460263,Hashimoto T.,2007,,0,0,0,0,0,0,0,0,0,0,0,0,0,62.2,0,0,0,0,0,0,0,0,0,0,27.4,0,0,0,0,0,0,0,0,0,0,0,0,0,0,0,0,0,0,0,0,0,0,0,0,0,0,0,0,0,0,0,0,0,0,0,0,0,0,0,0,0,0,0,0,0,0,0,0,0,0,0,0,0,0,0,0,0,0,0,0,0,0,0,0,0,0,0,0,0,0,0,0,0,0,0,0,0,0,0,0,0,1.9,0,0,0,0,0,0,0,0,0,0,0,0,0,0,0,0,0,0,0,0,0,0,0,0,0,0,0,0,0,0,0,0,0,0,0,0,0,0,0,0,0,0,0,0,0,0,0,0,0,0,8.5,0,0,0,0,0,0,0,0,0,0,0,0,0,0,0,0,0,0,0,0,0,0,0,92,35.93,0.28
# 1554,39802,466081,Mohajerani A.,2012,,0,0,0,8,0,0,0,0,0,0,0,0,0,0,0,0,0,0,0,0,0,0,0,0,0,0,0,0,0,0,0,0,0,0,0,0,0,0,0,0,0,0,0,0,0,0,0,0,0,0,0,0,0,0,0,0,0,0,0,0,0,0,0,0,0,0,0,0,0,0,0,0,0,0,0,0,0,0,0,0,0,0,0,46,0,0,0,0,0,0,0,0,0,0,0,0,0,0,0,0,0,0,0,0,0,0,0,0,0,0,0,0,0,0,0,46,0,0,0,0,0,0,0,0,0,0,0,0,0,0,0,0,0,0,0,0,0,0,0,0,0,0,0,0,0,0,0,0,0,0,0,0,0,0,0,0,0,0,0,0,0,0,0,0,0,0,0,0,0,0,0,0,0,0,0,0,0,0,0,0,0,71,28,0.28
# 1555,39802,466090,Mohajerani A.,2012,,0,0,0,0,0,0,0,0,0,0,0,0,0,70,0,0,0,0,0,0,0,0,0,0,0,0,0,0,0,0,0,0,0,0,0,0,0,0,0,0,0,0,0,0,0,0,0,0,0,0,0,0,0,0,0,0,0,0,0,0,0,0,0,0,0,0,0,0,0,0,0,0,0,0,0,0,0,0,0,0,0,0,0,0,0,0,0,0,0,0,0,0,0,0,0,0,0,0,0,0,30,0,0,0,0,0,0,0,0,0,0,0,0,0,0,0,0,0,0,0,0,0,0,0,0,0,0,0,0,0,0,0,0,0,0,0,0,0,0,0,0,0,0,0,0,0,0,0,0,0,0,0,0,0,0,0,0,0,0,0,0,0,0,0,0,0,0,0,0,0,0,0,0,0,0,0,0,0,0,0,0,59,23,0.28
# 1556,40572,468454,Laila S.,2013,,0,0,0,0,0,0,0,0,0,0,0,0,0,0,0,0,0,0,0,0,0,0,0,0,0,0,0,0,0,0,0,0,0,0,0,0,0,0,0,0,0,0,0,0,0,0,0,0,0,0,0,0,0,0,0,0,0,0,0,0,0,0,0,0,0,0,0,0,0,0,0,0,0,0,0,0,0,0,0,0,0,0,0,0,0,0,0,0,0,0,0,0,0,0,0,0,0,0,0,0,0,0,0,0,0,0,0,0,0,0,0,0,0,0,0,0,0,0,0,45,0,0,0,0,0,0,0,0,0,0,0,0,0,0,0,0,0,0,0,0,0,0,0,0,0,0,0,0,0,0,0,0,0,0,0,0,0,0,0,0,0,0,0,0,0,0,0,50,0,0,0,0,0,0,0,0,0,5,0,0,0,40,15.7,0.28
# 1557,40963,469832,Ota R.,1973,,0,0,0,0,0,0,0,0,0,0,40,0,0,0,0,0,0,0,0,0,0,0,0,0,0,0,0,0,0,0,0,0,0,0,0,0,0,0,0,0,0,0,0,0,0,0,0,0,0,0,0,0,0,0,0,0,0,0,0,0,0,0,0,0,0,0,0,0,0,0,0,0,0,0,0,0,0,0,0,0,0,0,0,0,0,0,0,0,0,0,0,0,0,0,0,0,0,0,0,0,0,0,0,0,0,0,0,0,0,0,0,0,0,0,0,0,0,0,0,0,0,0,0,0,0,0,0,0,0,0,0,0,0,0,0,0,0,0,0,0,0,0,0,0,0,0,0,0,0,0,0,0,60,0,0,0,0,0,0,0,0,0,0,0,0,0,0,0,0,0,0,0,0,0,0,0,0,0,0,0,0,15.3,5.96,0.28
# 1558,41122,480356,Azianty S.,2013,,0,0,0,0,0,0,0,0,0,0,0,0,0,0,0,0,0,0,0,0,0,0,0,0,0,0,0,0,0,0,0,0,0,0,0,0,0,0,0,0,0,0,0,0,0,0,0,0,0,0,0,0,0,0,0,0,0,0,0,0,0,0,0,0,0,0,0,0,0,0,0,0,0,0,0,0,0,0,0,0,0,0,0,0,0,0,0,0,0,0,0,0,0,0,0,0,0,0,0,0,0,0,0,0,0,0,0,0,0,0,0,0,0,0,0,0,0,0,0,20,0,0,0,0,0,0,0,0,0,0,0,0,0,0,0,0,0,0,0,0,0,0,0,0,0,0,0,0,0,0,0,0,0,80,0,0,0,0,0,0,0,0,0,0,0,0,0,0,0,0,0,0,0,0,0,0,0,0,0,0,0,44,17.1,0.28
# 1559,41122,480358,Azianty S.,2013,,0,0,0,0,0,0,0,0,0,0,0,0,0,0,0,0,0,0,0,0,0,0,0,0,0,0,0,0,0,0,0,0,0,0,0,0,0,0,0,0,0,0,0,0,0,0,0,0,0,0,0,0,0,0,0,0,0,0,0,0,0,0,0,0,0,0,0,0,0,0,0,0,0,0,0,0,0,0,0,0,0,0,0,0,0,0,0,0,0,0,0,0,0,0,0,0,0,0,0,0,0,0,0,0,0,0,0,0,0,0,0,0,0,0,0,0,0,0,0,20,0,0,0,0,0,0,0,0,0,0,0,0,0,0,0,0,0,0,0,0,0,0,0,0,0,0,0,0,0,0,0,0,0,70,0,0,0,0,0,0,0,0,0,0,0,0,0,0,0,10,0,0,0,0,0,0,0,0,0,0,0,48,18.7,0.28
# 1560,41122,480359,Azianty S.,2013,,0,0,0,0,0,0,0,0,0,0,0,0,0,0,0,0,0,0,0,0,0,0,0,0,0,0,0,0,0,0,0,0,0,0,0,0,0,0,0,0,0,0,0,0,0,0,0,0,0,0,0,0,0,0,0,0,0,0,0,0,0,0,0,0,0,0,0,0,0,0,0,0,0,0,0,0,0,0,0,0,0,0,0,0,0,0,0,0,0,0,0,0,0,0,0,0,0,0,0,0,0,0,0,0,0,0,0,0,0,0,0,0,0,0,0,0,0,0,0,20,0,0,0,0,0,0,0,0,0,0,0,0,0,0,0,0,0,0,0,0,0,0,0,0,0,0,0,0,0,0,0,0,0,65,0,0,0,0,0,0,0,0,0,0,0,0,0,0,0,15,0,0,0,0,0,0,0,0,0,0,0,53,20.6,0.28
# 1561,41122,480360,Azianty S.,2013,,0,0,0,0,0,0,0,0,0,0,0,0,0,0,0,0,0,0,0,0,0,0,0,0,0,0,0,0,0,0,0,0,0,0,0,0,0,0,0,0,0,0,0,0,0,0,0,0,0,0,0,0,0,0,0,0,0,0,0,0,0,0,0,0,0,0,0,0,0,0,0,0,0,0,0,0,0,0,0,0,0,0,0,0,0,0,0,0,0,0,0,0,0,0,0,0,0,0,0,0,0,0,0,0,0,0,0,0,0,0,0,0,0,0,0,0,0,0,0,20,0,0,0,0,0,0,0,0,0,0,0,0,0,0,0,0,0,0,0,0,0,0,0,0,0,0,0,0,0,0,0,0,0,60,0,0,0,0,0,0,0,0,0,0,0,0,0,0,0,20,0,0,0,0,0,0,0,0,0,0,0,58,22.5,0.28
# 1562,12654,126250,Petrova V.Z.,1971,,0,0,0,10.03911367,0,0,0,0,0,0,0,0,0,0,0,0,0,0,0,0,0,0,0,0,35.96346898,0,0,0,0,0,0,0,0,0,0,0,0,0,0,0,0,0,0,0,0,0,0,0,0,0,0,0.424000577,0,0,0,0,0,0,0,0,0,0,0,0,0,0,0,0,0,0,0,0,0,0,0,0,0,0,0,0,0,0,0,0,0,0,0,0,0,0,0,11.79135606,0,0,0.687100936,0,0,0,0,0,0,0,0,0,0,0,0,0,0,0,0,0,0,0,0,0,0,0,0,0,0,0,0,0,0,0,0,0,1.52000207,0,0,0,0,0,0,0,0,39.04102317,0,0,0,0,0,0,0,0,0,0,0,0,0,0,0,0,0,0,0,0.533934527,0,0,0,0,0,0,0,0,0,0,0,0,0,0,0,0,0,0,0,0,0,0,0,92.9,36.29,0.2799669
# 1563,7802,74017,Takahashi K.,1983,,0,0,0,0,0,0,0,0,0,0,0,0,0,85,0,0,0,0,0,0,0,0,0,0,0,0,0,0,0,0,0,0,0,0,0,0,0,0,0,0,0,0,0,0,0,0,0,0,0,0,0,0,0,0,0,0,0,0,0,0,0,0,0,0,0,0,0,0,0,0,0,0,0,0,0,0,0,0,0,0,0,0,0,0,0,0,0,0,0,0,0,0,0,0,0,0,0,0,0,0,15,0,0,0,0,0,0,0,0,0,0,0,0,0,0,0,0,0,0,0,0,0,0,0,0,0,0,0,0,0,0,0,0,0,0,0,0,0,0,0,0,0,0,0,0,0,0,0,0,0,0,0,0,0,0,0,0,0,0,0,0,0,0,0,0,0,0,0,0,0,0,0,0,0,0,0,0,0,0,0,0,35.3,13.79,0.2799129
# 1564,7802,74019,Takahashi K.,1983,,0,0,0,0,0,0,0,0,0,0,0,0,0,75,0,0,0,0,0,0,0,0,0,0,0,0,0,0,0,0,0,0,0,0,0,0,0,0,0,0,0,0,0,0,0,0,0,0,0,0,0,0,0,0,0,0,0,0,0,0,0,0,0,0,0,0,0,0,0,0,0,0,0,0,0,0,0,0,0,0,0,0,0,0,0,0,0,0,0,0,0,0,0,0,0,0,0,0,0,0,25,0,0,0,0,0,0,0,0,0,0,0,0,0,0,0,0,0,0,0,0,0,0,0,0,0,0,0,0,0,0,0,0,0,0,0,0,0,0,0,0,0,0,0,0,0,0,0,0,0,0,0,0,0,0,0,0,0,0,0,0,0,0,0,0,0,0,0,0,0,0,0,0,0,0,0,0,0,0,0,0,44.2,17.27,0.2796757
# 1565,7356,94017,Keshishyan T.N.,1979,,0,0,0,0,0,0,0,0,0,0,0,0,0,37,0,0,10,0,0,53,0,0,0,0,0,0,0,0,0,0,0,0,0,0,0,0,0,0,0,0,0,0,0,0,0,0,0,0,0,0,0,0,0,0,0,0,0,0,0,0,0,0,0,0,0,0,0,0,0,0,0,0,0,0,0,0,0,0,0,0,0,0,0,0,0,0,0,0,0,0,0,0,0,0,0,0,0,0,0,0,0,0,0,0,0,0,0,0,0,0,0,0,0,0,0,0,0,0,0,0,0,0,0,0,0,0,0,0,0,0,0,0,0,0,0,0,0,0,0,0,0,0,0,0,0,0,0,0,0,0,0,0,0,0,0,0,0,0,0,0,0,0,0,0,0,0,0,0,0,0,0,0,0,0,0,0,0,0,0,0,0,60.4,23.6,0.279661
# 1566,32130,420098,Maczka M.,2006,,0,0,0,0,0,0,0,0,0,0,0,0,0,0,0,0,0,0,0,0,0,0,0,0,0,0,0,0,0,0,0,0,0,0,0,0,0,0,0,0,0,0,0,0,0,0,0,0,0,0,0,0,0,0,0,0,0,0,0,0,0,0,0,0,0,0,0,0,0,0,0,21.70732,0,0,0,0,0,0,0,0,0,0,0,0,0,0,0,0,0,0,0,25.60976,0,0,0,0,0,0,0,0,0,0,0,0,0,0,0,0,0,0,0,0,0,0,0,27.31707,0,0,0,0,0,0,0,0,0,0,0,0,0,0,0,0,0,0,0,0,0,0,0,0,0,0,0,0,0,0,0,0,0,0,0,0,0,0,0,0,0,0,0,0,0,0,0,0,0,0,0,0,0,25.36585,0,0,0,0,0,0,0,0,0,0,0,49.9,19.5,0.2794872
# 1567,7459,56019,Kodama M.,1994,,0,0,0,0,0,0,0,0,0,0,0,0,0,76,0,0,0,0,0,0,0,0,0,0,0,0,0,0,0,0,0,0,0,0,0,0,0,0,0,0,0,0,0,0,0,0,0,0,0,0,0,0,0,0,0,0,0,0,0,0,0,0,0,0,0,0,0,0,0,0,0,0,0,0,0,0,0,0,0,0,0,0,0,24,0,0,0,0,0,0,0,0,0,0,0,0,0,0,0,0,0,0,0,0,0,0,0,0,0,0,0,0,0,0,0,0,0,0,0,0,0,0,0,0,0,0,0,0,0,0,0,0,0,0,0,0,0,0,0,0,0,0,0,0,0,0,0,0,0,0,0,0,0,0,0,0,0,0,0,0,0,0,0,0,0,0,0,0,0,0,0,0,0,0,0,0,0,0,0,0,0,67.8,26.5,0.2792453
# 1568,213,20066,Polukhin V.N.,1983,,0,0,0,0,0,0,0,0,0,0,0,0,0,0,0,0,0,0,0,0,0,0,0,0,0,0,0,0,0,0,0,0,0,0,0,0,0,0,0,0,0,0,0,0,0,0,0,0,0,0,0,0,0,0,0,0,0,0,0,0,59.73716119,0,0,0,0,0,0,0,0,0,0,0,0,0,0,0,0,0,0,0,0,0,0,0,0,0,0,0,0,0,0,0,0,0,0,0,0,0,0,0,8.422939168,0,0,0,0,0,0,0,0,0,0,0,0,0,0,0,0,0,0,0,0,0,0,0,0,0,0,0,0,0,0,0,0,0,0,0,0,8.422939168,0,0,0,0,0,0,0,0,0,23.41696047,0,0,0,0,0,0,0,0,0,0,0,0,0,0,0,0,0,0,0,0,0,0,0,0,0,0,0,0,0,0,0,0,0,78.9,30.8,0.279
# 1569,3384,3825,Shchavelev O.S.,1973,,0,0,0,0,0,0,0,0,0,0,0,0,0,0,0,0,0,0,0,0,0,0,0,0,0,0,0,0,0,0,0,0,0,0,0,0,0,0,0,0,0,0,0,0,0,0,0,0,0,0,0,0,0,0,0,0,0,0,0,0,0,0,0,0,0,0,0,0,0,0,0,13.4,0,0,0,0,0,0,0,0,0,0,0,0,0,0,0,0,0,0,0,0,0,0,0,0,0,0,0,0,0,0,0,0,0,0,0,0,0,0,0,0,0,0,0,0,0,0,0,0,0,0,0,0,0,0,0,0,0,0,0,0,0,0,0,0,0,56.6,0,0,0,0,0,0,0,0,0,30,0,0,0,0,0,0,0,0,0,0,0,0,0,0,0,0,0,0,0,0,0,0,0,0,0,0,0,0,0,0,0,0,0,68.6,26.87,0.279
# 1570,5149,19194,Nemilov S.V.,1972,,0,0,0,0,0,0,0,0,0,0,0,0,0,94.5,0,0,0,0,0,0,0,0,0,0,0,0,0,0,0,0,0,0,0,0,0,0,0,0,0,0,0,0,0,0,0,0,0,0,0,0,0,0,0,0,0,0,0,0,0,0,0,0,0,0,0,0,0,0,0,0,0,0,0,0,0,0,0,0,0,0,0,0,0,0,0,0,0,0,0,0,0,0,0,0,0,0,0,0,0,0,5.5,0,0,0,0,0,0,0,0,0,0,0,0,0,0,0,0,0,0,0,0,0,0,0,0,0,0,0,0,0,0,0,0,0,0,0,0,0,0,0,0,0,0,0,0,0,0,0,0,0,0,0,0,0,0,0,0,0,0,0,0,0,0,0,0,0,0,0,0,0,0,0,0,0,0,0,0,0,0,0,0,,,0.279
# 1571,5149,19208,Nemilov S.V.,1972,,0,0,0,0,0,0,0,0,0,0,0,0,0,69,0,0,0,0,0,0,0,0,0,0,0,0,0,0,0,0,0,0,0,0,0,0,0,0,0,0,0,0,0,0,0,0,0,0,0,0,0,0,0,0,0,0,0,0,0,0,0,0,0,0,0,0,0,0,0,0,0,0,0,0,0,0,0,0,0,0,0,0,0,0,0,0,0,0,0,0,0,0,0,0,0,0,0,0,0,0,31,0,0,0,0,0,0,0,0,0,0,0,0,0,0,0,0,0,0,0,0,0,0,0,0,0,0,0,0,0,0,0,0,0,0,0,0,0,0,0,0,0,0,0,0,0,0,0,0,0,0,0,0,0,0,0,0,0,0,0,0,0,0,0,0,0,0,0,0,0,0,0,0,0,0,0,0,0,0,0,0,,,0.279
# 1572,6099,17449,Nemilov S.V.,1976,,0,0,0,0,0,0,0,0,0,0,0,0,0,30,0,0,0,0,0,0,0,0,0,0,0,0,0,0,0,0,0,0,0,0,0,0,0,0,0,0,0,0,0,0,0,0,0,0,0,0,0,0,0,0,0,0,0,0,0,0,47.5,0,0,0,0,0,0,0,0,0,0,0,0,0,0,0,0,0,0,22.5,0,0,0,0,0,0,0,0,0,0,0,0,0,0,0,0,0,0,0,0,0,0,0,0,0,0,0,0,0,0,0,0,0,0,0,0,0,0,0,0,0,0,0,0,0,0,0,0,0,0,0,0,0,0,0,0,0,0,0,0,0,0,0,0,0,0,0,0,0,0,0,0,0,0,0,0,0,0,0,0,0,0,0,0,0,0,0,0,0,0,0,0,0,0,0,0,0,0,0,0,0,96.9,37.9,0.279
# 1573,6816,70555,Nemilov S.V.,1972,,0,0,0,0,0,0,0,0,0,0,0,0,0,83,0,0,0,0,0,17,0,0,0,0,0,0,0,0,0,0,0,0,0,0,0,0,0,0,0,0,0,0,0,0,0,0,0,0,0,0,0,0,0,0,0,0,0,0,0,0,0,0,0,0,0,0,0,0,0,0,0,0,0,0,0,0,0,0,0,0,0,0,0,0,0,0,0,0,0,0,0,0,0,0,0,0,0,0,0,0,0,0,0,0,0,0,0,0,0,0,0,0,0,0,0,0,0,0,0,0,0,0,0,0,0,0,0,0,0,0,0,0,0,0,0,0,0,0,0,0,0,0,0,0,0,0,0,0,0,0,0,0,0,0,0,0,0,0,0,0,0,0,0,0,0,0,0,0,0,0,0,0,0,0,0,0,0,0,0,0,0,56.6,22.13,0.279
# 1574,6816,70567,Nemilov S.V.,1972,,0,0,0,0,0,0,0,0,0,0,0,0,0,64.99,0,0,0,0,0,35.01,0,0,0,0,0,0,0,0,0,0,0,0,0,0,0,0,0,0,0,0,0,0,0,0,0,0,0,0,0,0,0,0,0,0,0,0,0,0,0,0,0,0,0,0,0,0,0,0,0,0,0,0,0,0,0,0,0,0,0,0,0,0,0,0,0,0,0,0,0,0,0,0,0,0,0,0,0,0,0,0,0,0,0,0,0,0,0,0,0,0,0,0,0,0,0,0,0,0,0,0,0,0,0,0,0,0,0,0,0,0,0,0,0,0,0,0,0,0,0,0,0,0,0,0,0,0,0,0,0,0,0,0,0,0,0,0,0,0,0,0,0,0,0,0,0,0,0,0,0,0,0,0,0,0,0,0,0,0,0,0,0,75.5,29.52,0.279
# 1575,7826,98716,Ashizuka M.,1983,,0,0,0,0,0,0,0,0,0,0,0,0,0,0,0,0,0,0,0,0,0,0,0,0,52.5,0,0,0,0,0,0,0,0,0,0,0,0,0,0,0,0,0,0,0,0,0,0,0,0,0,0,0,0,0,0,0,0,0,0,0,0,0,0,0,0,0,0,0,0,0,0,0,0,0,0,0,0,0,0,0,0,0,0,0,0,0,0,0,0,0,0,0,0,0,0,0,0,0,0,0,0,0,0,0,0,0,0,0,0,0,0,0,0,0,0,47.5,0,0,0,0,0,0,0,0,0,0,0,0,0,0,0,0,0,0,0,0,0,0,0,0,0,0,0,0,0,0,0,0,0,0,0,0,0,0,0,0,0,0,0,0,0,0,0,0,0,0,0,0,0,0,0,0,0,0,0,0,0,0,0,0,0,57.9,22.63,0.279
# 1576,8649,59742,Matusita K.,1989,,0,0,0,0,0,0,0,0,0,0,0,0,0,0,0,30,0,0,0,0,0,0,0,0,0,0,0,0,0,0,0,0,0,0,0,0,0,0,0,0,0,0,0,0,0,0,0,0,0,0,0,0,0,0,0,0,0,0,5,0,0,0,0,0,0,0,0,0,0,0,0,0,0,0,0,0,0,0,0,0,0,0,0,0,0,0,0,0,0,0,0,0,0,0,0,0,0,0,0,0,0,0,0,0,0,0,0,0,0,0,0,0,0,0,0,0,0,0,0,0,0,0,0,0,0,0,0,0,0,0,0,0,0,0,0,0,0,0,0,0,0,0,0,0,0,0,0,0,0,0,0,0,0,0,0,0,0,0,0,0,0,0,0,0,0,0,0,0,0,0,0,0,0,0,0,0,0,0,0,65,0,62,24.26,0.279
# 1577,16682,145616,Livshits V.Ya.,1995,,0,0,0,0,0,0,0,0,0,0,0,0,0,0,0,0,0,0,0,0,0,0,0,0,0,0,0,0,0,0,0,0,0,0,0,0,0,0,0,0,0,0,0,0,0,0,0,0,0,0,0,0,0,0,0,0,0,0,0,0,0,0,0,0,0,0,0,0,0,0,0,0,0,0,0,0,0,0,0,0,0,0,0,0,0,0,0,0,0,0,0,0,0,0,0,0,0,0,0,0,0,0,0,0,0,0,0,0,0,0,0,0,0,0,0,0,0,0,0,0,0,0,0,0,13,0,0,0,0,0,0,0,0,0,0,0,0,0,0,0,0,0,0,0,0,0,0,0,0,0,0,0,0,87,0,0,0,0,0,0,0,0,0,0,0,0,0,0,0,0,0,0,0,0,0,0,0,0,0,0,0,34.2,13.4,0.279
# 1578,24453,189628,Higazy A.A.,1995,,0,0,0,0,0,0,0,0,0,0,0,0,0,0,0,0,0,0,0,0,0,0,0,0,0,0,0,0,0,0,0,0,0,0,0,0,0,0,0,0,0,0,0,0,0,0,0,0,0,0,0,0,0,0,0,0,0,0,0,0,0,0,0,0,0,0,0,0,0,0,0,0,0,0,0,0,0,0,0,0,0,0,0,0,0,0,0,0,0,0,0,0,0,0,0,30,0,0,0,0,0,0,0,0,0,0,0,0,0,0,0,0,0,0,0,70,0,0,0,0,0,0,0,0,0,0,0,0,0,0,0,0,0,0,0,0,0,0,0,0,0,0,0,0,0,0,0,0,0,0,0,0,0,0,0,0,0,0,0,0,0,0,0,0,0,0,0,0,0,0,0,0,0,0,0,0,0,0,0,0,0,40.4,15.8,0.279
# 1579,24657,301086,Roychoudhury P.,2002,,0,0,0,0,0,0,0,0,0,0,0,0,0,0,0,0,0,0,0,0,0,0,0,0,0,0,0,0,0,0,0,0,0,0,0,0,0,0,0,0,0,0,0,0,0,0,0,0,0,0,0,0,0,0,0,0,0,0,0,0,0,0,0,0,0,0,0,0,0,0,0,0,0,0,0,0,0,0,0,0,0,0,0,0,0,0,0,0,0,0,0,0,0,0,0,0,0,0,0,0,0,0,0,0,0,0,0,0,0,0,0,0,0,0,0,0,0,0,0,14,0,0,0,0,0,0,0,0,0,0,0,0,0,0,0,0,0,0,0,0,0,0,0,0,0,0,0,0,0,0,0,0,0,86,0,0,0,0,0,0,0,0,0,0,0,0,0,0,0,0,0,0,0,0,0,0,0,0,0,0,0,45.5,17.8,0.279
# 1580,25178,302962,Sreeram A.N.,1991,,0,0,0,0,0,0,6.7,0,0,0,0,0,0,0,0,0,0,0,0,0,0,0,0,0,0,0,0,0,0,0,0,0,0,0,0,0,0,0,0,0,0,0,0,0,0,0,0,0,0,0,0,0,0,0,0,0,0,0,0,20,0,0,0,0,0,0,0,0,0,0,0,0,0,0,0,0,0,0,0,0,0,0,0,0,0,0,0,0,0,0,0,0,0,0,0,0,0,0,0,0,0,0,0,0,0,0,0,0,0,0,0,0,0,0,0,0,0,0,0,0,0,0,0,0,0,0,0,0,0,13.3,0,0,0,50,0,0,0,0,0,0,0,0,0,0,0,0,0,0,0,0,0,0,10,0,0,0,0,0,0,0,0,0,0,0,0,0,0,0,0,0,0,0,0,0,0,0,0,0,0,0,0,21.8,8.54,0.279
# 1581,25303,303502,Hilton A.R.,1975,,0,0,0,0,0,0,0,0,0,0,0,0,0,0,0,0,0,0,0,0,0,0,0,0,0,0,0,0,0,0,0,0,0,0,0,0,0,0,0,0,0,0,0,0,0,0,0,0,0,0,0,0,0,0,0,0,0,0,0,17.5,0,0,0,0,0,0,0,0,0,0,0,0,0,0,0,0,0,0,0,0,0,0,0,0,0,0,0,0,0,0,0,0,0,0,0,0,0,0,0,0,0,0,0,0,0,0,0,0,0,0,0,0,0,0,0,0,0,0,0,0,0,0,0,0,0,0,0,0,0,7.5,0,0,0,75,0,0,0,0,0,0,0,0,0,0,0,0,0,0,0,0,0,0,0,0,0,0,0,0,0,0,0,0,0,0,0,0,0,0,0,0,0,0,0,0,0,0,0,0,0,0,0,16.2,6.343,0.279
# 1582,27237,308224,Turyanitsa I.D.,1985,,0,0,0,0,0,0,39.76031808,0,0,0,0,0,0,0,0,0,0,0,0,0,0,0,0,0,0,0,0,0,0,0,0,0,0,0,0,0,0,0,0,0,0,0,0,0,0,0,0,0,0,0,0,0,0,0,0,0,0,0,0,0,0,0,0,0,0,0,0.399203194,0,0,0,0,0,0,0,0,0,0,0,0,0,0,0,0,0,0,0,0,0,0,0,0,0,0,0,0,0,0,0,0,0,0,0,0,0,0,0,0,0,0,0,0,0,0,0,0,0,0,0,0,0,0,0,0,0,0,0,0,0,59.84047872,0,0,0,0,0,0,0,0,0,0,0,0,0,0,0,0,0,0,0,0,0,0,0,0,0,0,0,0,0,0,0,0,0,0,0,0,0,0,0,0,0,0,0,0,0,0,0,0,0,0,0,0,17.2,6.72,0.279
# 1583,28396,364375,Blackburn D.,1987,,0,0,0,13.74191222,0,0,0,0,0,0,0,0,0,0,0,0,0,0,0,0,0,0,0,0,24.98588495,0,0,0,0,0,0,0,0,0,0,0,0,0,0,0,0,0,0,0,0,0,0,0,0,0,0,0,0,0,0,0,0,0,0,0,0,0,0,0,0,0,0,0,0,0,0,0,0,0,0,0,0,0,0,0,0,0,0,0,0,0,0,0,0,0,0,17.38201605,0,0,0,0,0,0,0,0,0,0,0,0,0,0,0,0,0,0,0,0,0,0,0,0,0,0,0,0,0,0,0,0,0,0,0,0,0,0,0,0,0,0,0,0,0,29.14953077,0,0,0,0,0,0,0,0,0,0,0,1.585006023,0,0,0,0,0,0,0,13.15564999,0,0,0,0,0,0,0,0,0,0,0,0,0,0,0,0,0,0,0,0,0,0,0,114,44.9,0.279
# 1584,28396,364380,Blackburn D.,1987,,0,0,0,13.95728148,0,0,0,0,0,0,0,0,0,0,0,0,0,0,0,0,0,0,0,0,0,0,0,0,0,0,0,0,0,0,0,0,0,0,0,0,0,0,0,0,0,0,0,0,0,0,0,0,0,0,0,0,0,0,0,0,0,0,0,0,0,0,0,0,0,0,0,0,0,0,0,0,0,0,0,0,0,0,0,0,0,0,0,0,0,0,0,35.30886255,0,0,0,0,0,0,0,0,0,0,0,0,0,0,0,0,0,0,0,0,0,0,0,0,0,0,0,0,0,0,0,0,0,0,0,0,0,0,0,0,0,0,0,0,0,41.4489256,0,0,0,0,0,0,0,0,0,0,0,4.830986666,0,0,0,0,0,0,0,4.453943707,0,0,0,0,0,0,0,0,0,0,0,0,0,0,0,0,0,0,0,0,0,0,0,113,44.2,0.279
# 1585,30900,391631,Schilling F.R.,2001,,0,0,0,8.614700914,0,0,0,0,0,0,0,0,0,0,0,0,0,0,0,0,0,0,0,0,16.62578983,0,0,0,0,0,0,0,0,0,0,0,0,0,0,0,0,0,0,0,0,0,0,0,0,0,0,0,0,0,0,0,0,0,0,0,0,0,0,0,0,0,0,0,0,0,0,0,0,0,0,0,0,0,0,0,0,0,0,0,0,0,0,0,0,0,0,31.20857969,0,0,0,0,0,0,0,0,0,0,0,0,0,0,0,0,0,0,0,0,0,0,0,0,0,0,0,0,0,0,0,0,0,0,0,0,0,0,0,0,0,0,0,0,0,43.55092956,0,0,0,0,0,0,0,0,0,0,0,0,0,0,0,0,0,0,0,0,0,0,0,0,0,0,0,0,0,0,0,0,0,0,0,0,0,0,0,0,0,0,0,108,42.4,0.279
# 1586,30900,391633,Schilling F.R.,2001,,0,0,0,2.610415843,0,0,0,0,0,0,0,0,0,0,0,0,0,0,0,0,0,0,0,0,16.674459,0,0,0,0,0,0,0,0,0,0,0,0,0,0,0,0,0,0,0,0,0,0,0,0,0,0,0,0,0,0,0,0,0,0,0,0,0,0,0,0,0,0,0,0,0,0,0,0,0,0,0,0,0,0,0,0,0,0,0,0,0,0,0,0,0,0,36.30078782,0,0,0,0,0,0,0,0,0,0,0,0,0,0,0,0,0,0,0,0,0,0,0,0,0,0,0,0,0,0,0,0,0,0,0,0,0,0,0,0,0,0,0,0,0,44.41433734,0,0,0,0,0,0,0,0,0,0,0,0,0,0,0,0,0,0,0,0,0,0,0,0,0,0,0,0,0,0,0,0,0,0,0,0,0,0,0,0,0,0,0,110,43.1,0.279
# 1587,36334,434227,Sharma G.,2009,,0,0,0,0,0,0,0,0,0,0,0,0,0,60,0,0,0,0,0,40,0,0,0,0,0,0,0,0,0,0,0,0,0,0,0,0,0,0,0,0,0,0,0,0,0,0,0,0,0,0,0,0,0,0,0,0,0,0,0,0,0,0,0,0,0,0,0,0,0,0,0,0,0,0,0,0,0,0,0,0,0,0,0,0,0,0,0,0,0,0,0,0,0,0,0,0,0,0,0,0,0,0,0,0,0,0,0,0,0,0,0,0,0,0,0,0,0,0,0,0,0,0,0,0,0,0,0,0,0,0,0,0,0,0,0,0,0,0,0,0,0,0,0,0,0,0,0,0,0,0,0,0,0,0,0,0,0,0,0,0,0,0,0,0,0,0,0,0,0,0,0,0,0,0,0,0,0,0,0,0,0,142,57,0.279
# 1588,37054,440466,Sanchez0Valle C,2010,,0,0,0,0,0,0,0,0,0,0,0,0,0,0,0,0,0,0,0,0,0,0,0,0,0,0,0,0,0,0,0,0,0,0,0,0,0,0,0,0,0,0,0,0,0,0,0,0,0,0,0,0,0,0,0,0,0,0,0,0,0,0,0,0,0,0,0,0,0,0,0,0,0,0,0,0,0,0,0,0,0,0,0,0,0,0,0,0,0,0,0,48.5,0,0,0,0,0,0,0,0,0,0,0,0,0,0,0,0,0,0,0,0,0,0,0,0,0,0,0,0,0,0,0,0,0,0,0,0,0,0,0,0,0,0,0,0,0,51.5,0,0,0,0,0,0,0,0,0,0,0,0,0,0,0,0,0,0,0,0,0,0,0,0,0,0,0,0,0,0,0,0,0,0,0,0,0,0,0,0,0,0,0,106,41.6,0.279
# 1590,3861,12474,Takahashi K.,1983,,0,0,0,0,0,0,0,0,0,0,0,0,0,30.30303,0,0,0,0,0,0,0,0,0,0,0,0,0,0,0,0,0,0,0,0,0,0,0,0,0,0,0,0,0,0,0,0,0,0,0,0,0,0,0,0,0,0,0,0,0,0,0,0,0,0,0,0,0,0,0,0,0,0,0,0,0,0,0,0,0,0,0,0,0,0,0,0,0,0,0,0,0,0,0,0,0,0,0,0,0,0,39.39394,0,0,0,0,0,0,0,0,0,0,0,0,0,0,0,0,0,0,0,0,0,0,0,0,0,0,0,0,0,0,0,0,0,0,0,0,30.30303,0,0,0,0,0,0,0,0,0,0,0,0,0,0,0,0,0,0,0,0,0,0,0,0,0,0,0,0,0,0,0,0,0,0,0,0,0,0,0,0,0,0,0,63.1,24.67,0.2788812
# 1591,40694,476427,Chenu S.,2012,,0,0,0,0,0,0,0,0,0,0,0,0,0,0,0,0,0,0,0,0,0,0,0,0,0,0,0,0,0,0,0,0,0,0,0,0,0,0,0,0,0,0,0,0,0,0,0,0,0,0,0,0,0,0,0,0,0,0,0,0,0,0,0,0,0,0,0,0,0,0,0,0,0,0,0,0,0,0,0,0,0,0,0,0,0,0,0,0,0,0,0,0,0,0,0,0,0,0,0,0,0,0,0,0,0,85.70828583,7.145857083,0,0,0,0,0,0,0,0,0,0,0,0,0,0,0,0,0,0,0,0,0,0,0,0,0,0,0,0,0,0,0,0,0,7.145857083,0,0,0,0,0,0,0,0,0,0,0,0,0,0,0,0,0,0,0,0,0,0,0,0,0,0,0,0,0,0,0,0,0,0,0,0,0,0,0,0,44.5,17.4,0.2787357
