Repository: jacobergzhou/Poisson-Ratio

File: Poisson_data_no_metal_07192019.csv (part 17 of 57)
,Code,Glass #,Author,Year,Trademark,Ag2O,AgI,Al,Al2O3,AlF3,AlN,As,As2O3,As2O5,As2S3,As2Se3,AsSe,B,B2O3,BaCl2,BaF2,BaO,BeF2,BeO,Bi2O3,BiCl3,Br,Ca,CaF2,CaO,Cd,CdCl2,CdF2,CdO,Ce2O3,CeF3,CeO2,Cl,Co3O4,CoO,Cr2O3,Cs2O,CsCl,CsF,Cu2O,CuO,Dy2O3,Er,Er2O3,ErF3,Eu,Eu2O3,EuF3,F,Fe,Fe2O3,FeO,Ga,Ga2O3,Ga2S3,Ga2Se3,GaF3,Gd2O3,GdF3,Ge,GeO2,GeS2,GeSe2,H2O,HfF4,HfO2,Hg,Ho2O3,I,InF3,K,K2O,K2S,K2SO4,KBr,KCl,KF,KHF2,La,La2O3,La2S3,LaF3,Li,Li2O,Li2S,Li2SO4,LiBr,LiCl,LiF,LiI,MgF2,MgO,Mn2O3,MnF2,MnO,MnO2,MoO2,MoO3,N,Na,Na2O,Na2S,Na2SO4,NaCl,NaF,NaPO3,Nb2O5,Nd,Nd2O3,NdF3,NH4NO3,NiO,O,OH,P,P2O5,Pb,PbCl2,PbF2,PbO,PdO,Pr2O3,Pr6O11,PrF3,Rb2O,RbF,Rh2O3,RuO2,S,Sb,Sb2O3,Sb2S3,Sc2O3,Se,Si,Si3N4,SiC,SiO2,Sm2O3,Sn,SnO,SnO2,SO2,SO3,Sr,SrCl2,SrF2,SrO,Ta2O3,Ta2O5,Tb2O3,TbF3,Te,TeO2,Th,ThF4,ThO2,TiO2,Tl,Tl2O,Tl2Se,TlSe,Tm2O3,U,U3O8,UO2,V,V2O5,VO6,WO3,Y,Y2O3,Yb2O3,YbF3,YF3,ZnCl2,ZnF2,ZnO,ZnSO4,ZrF4,ZrO2,Young's modulus E (GPa),Shear modulus G (GPa),Poisson's ratio v,Calculated Poisson,Percent Error
# 3573,216,20190,Polukhin V.N.,1983,nan,0,0,0,0,0,0,0,0,0,0,0,0,0,0,0,0,0,0,0,0,0,0,0,0,0,0,0,0,0,0,0,0,0,0,0,0,0,0,0,0,0,0,0,0,0,0,0,0,0,0,0,0,0,0,0,0,0,0,0,0,72.78003988,0,0,0,0,0,0,0,0,0,0,0,0,0,0,0,0,0,0,0,0,0,0,0,0,0,0,0,0,0,0,0,0,0,0,0,0,0,0,0,10.26198742,0,0,0,0,0,0,0,0,0,0,0,0,0,0,0,0,0,0,0,0,0,0,0,0,0,0,0,0,0,0,0,0,0,0,0,0,10.26198742,0,0,0,0,0,0,0,0,0,0,0,6.695985269,0,0,0,0,0,0,0,0,0,0,0,0,0,0,0,0,0,0,0,0,0,0,0,0,0,0,0,0,0,0,0,75.6,30.6,0.237,0.235294118,0.719781584
# 3575,217,20176,Polukhin V.N.,1983,nan,0,0,0,0,0,0,0,0,0,0,0,0,0,0,0,0,0,0,0,3.463855792,0,0,0,0,0,0,0,0,0,0,0,0,0,0,0,0,0,0,0,0,0,0,0,0,0,0,0,0,0,0,0,0,0,0,0,0,0,0,0,0,75.30120548,0,0,0,0,0,0,0,0,0,0,0,0,0,0,0,0,0,0,0,0,0,0,0,0,0,0,0,0,0,0,0,0,0,0,0,0,0,0,0,10.61746936,0,0,0,0,0,0,0,0,0,0,0,0,0,0,0,0,0,0,0,0,0,0,0,0,0,0,0,0,0,0,0,0,0,0,0,0,10.61746936,0,0,0,0,0,0,0,0,0,0,0,0,0,0,0,0,0,0,0,0,0,0,0,0,0,0,0,0,0,0,0,0,0,0,0,0,0,0,0,0,0,0,0,67.2,27.2,0.237,0.235294118,0.719781584
# 31,24565,300449,Sidkey M.A.,2002,nan,0,0,0,0,0,0,0,0,0,0,0,0,0,0,0,0,0,0,0,0,0,0,0,0,0,0,0,0,0,0,0,0,0,0,0,0,0,0,0,0,0,0,0,0,0,0,0,0,0,0,0,0,0,0,0,0,0,0,0,0,0,0,0,0,0,0,0,0,0,0,0,0,0,0,0,0,0,0,0,0,0,0,0,0,0,0,0,0,0,0,0,0,0,0,0,0,0,0,0,0,0,0,0,0,0,0,15,0,0,0,0,0,0,0,0,0,0,0,0,0,0,0,0,0,0,0,0,0,0,0,0,0,0,0,0,0,0,0,0,0,0,0,0,0,0,0,0,0,0,0,0,0,0,85,0,0,0,0,0,0,0,0,0,0,0,0,0,0,0,0,0,0,0,0,0,0,0,0,0,0,0,29.7,10.48,0.42,0.416984733,0.717920756
# 4911,34805,419436,Rosmawati S.,2008,nan,0,0,0,0,0,0,0,0,0,0,0,0,0,0,0,0,0,0,0,0,0,0,0,0,0,0,0,0,0,0,0,0,0,0,0,0,0,0,0,0,0,0,0,0,0,0,0,0,0,0,0,0,0,0,0,0,0,0,0,0,0,0,0,0,0,0,0,0,0,0,0,0,0,0,0,0,0,0,0,0,0,0,0,0,0,0,0,0,0,0,0,0,0,0,0,0,0,0,0,0,0,0,0,0,0,0,0,0,0,0,0,0,0,0,0,0,0,0,0,0,0,0,0,0,0,0,0,0,0,0,0,0,0,0,0,0,0,0,0,0,0,0,0,0,0,0,0,0,0,0,0,0,0,85,0,0,0,0,0,0,0,0,0,0,0,0,0,0,0,0,0,0,0,0,0,0,0,15,0,0,0,50.1,20.9,0.2,0.198564593,0.717703349
# 4923,40603,468526,Sidek H.A.A.,2012,nan,0,0,0,0,0,0,0,0,0,0,0,0,0,0,0,0,0,0,0,0,0,0,0,0,0,0,0,0,0,0,0,0,0,0,0,0,0,0,0,0,0,0,0,0,0,0,0,0,0,0,0,0,0,0,0,0,0,0,0,0,0,0,0,0,0,0,0,0,0,0,0,0,0,0,0,0,0,0,0,0,0,0,0,0,0,0,0,0,0,0,0,0,0,0,0,0,0,0,0,0,0,0,0,0,0,0,0,0,0,0,0,0,0,0,0,0,0,0,0,0,0,0,0,0,0,0,0,0,0,0,0,0,0,0,0,0,0,0,0,0,0,0,0,0,0,0,0,0,0,0,0,0,0,85,0,0,0,0,0,0,0,0,0,0,0,0,0,0,0,0,0,0,0,0,0,0,0,15,0,0,0,50.1,20.9,0.2,0.198564593,0.717703349
# 1567,25303,303502,Hilton A.R.,1975,nan,0,0,0,0,0,0,0,0,0,0,0,0,0,0,0,0,0,0,0,0,0,0,0,0,0,0,0,0,0,0,0,0,0,0,0,0,0,0,0,0,0,0,0,0,0,0,0,0,0,0,0,0,0,0,0,0,0,0,0,17.5,0,0,0,0,0,0,0,0,0,0,0,0,0,0,0,0,0,0,0,0,0,0,0,0,0,0,0,0,0,0,0,0,0,0,0,0,0,0,0,0,0,0,0,0,0,0,0,0,0,0,0,0,0,0,0,0,0,0,0,0,0,0,0,0,0,0,0,0,0,7.5,0,0,0,75,0,0,0,0,0,0,0,0,0,0,0,0,0,0,0,0,0,0,0,0,0,0,0,0,0,0,0,0,0,0,0,0,0,0,0,0,0,0,0,0,0,0,0,0,0,0,0,16.2,6.343,0.279,0.276998266,0.717467453
# 3343,215,20157,Polukhin V.N.,1983,nan,0,0,0,0,0,0,0,0,0,0,0,0,0,0,0,0,0,0,0,0,0,0,0,0,0,0,0,0,0,0,0,0,0,0,0,0,0,0,0,0,0,0,0,0,0,0,0,0,0,0,0,0,0,0,0,0,0,0,0,0,65.35892183,0,0,0,0,0,0,0,0,0,0,0,0,0,0,0,0,0,0,0,0,0,0,0,0,0,0,0,0,0,0,0,0,0,0,0,0,0,0,0,9.215608299,0,0,0,0,0,16.20986157,0,0,0,0,0,0,0,0,0,0,0,0,0,0,0,0,0,0,0,0,0,0,0,0,0,0,0,0,0,0,9.215608299,0,0,0,0,0,0,0,0,0,0,0,0,0,0,0,0,0,0,0,0,0,0,0,0,0,0,0,0,0,0,0,0,0,0,0,0,0,0,0,0,0,0,0,75,30.2,0.24,0.241721854,0.717439294
# 2906,31272,393043,Annapurna K.,1994,nan,0,0,0,0,0,0,0,0,0,0,0,0,0,0,0,0,0,0,0,0,0,0,0,0,0,0,0,0,0,0,0,0,0,0,0,0,0,0,0,0,0,0,0,0,0,0,0,0,0,0,0,0,0,0,0,0,0,0,0,0,0,0,0,0,0,0,0,0,0,0,0,0,0,0,0,0,0,0,0,0,0,0,0,10,0,0,0,0,0,0,0,0,0,0,0,0,0,0,0,0,10,0,0,0,0,0,0,0,0.1,0,0,0,0,0,0,0,0,0,0,0,0,0,0,0,0,0,0,0,0,0,0,0,0,0,0,0,0,0,0,0,0,0,0,0,0,0,0,0,0,0,0,0,0,30,0,0,0,0,0,0,0,0,0,0,0,0,0,49.9,0,0,0,0,0,0,0,0,0,0,0,0,0,524,209.3,0.25,0.251791687,0.71667463
# 935,7826,98718,Ashizuka M.,1983,nan,0,0,0,0,0,0,0,0,0,0,0,0,0,0,0,0,0,0,0,0,0,0,0,0,0,0,0,0,0,0,0,0,0,0,0,0,0,0,0,0,0,0,0,0,0,0,0,0,0,0,0,0,0,0,0,0,0,0,0,0,0,0,0,0,0,0,0,0,0,0,0,0,0,0,0,0,0,0,0,0,0,0,0,0,0,0,0,0,0,0,0,0,0,0,0,0,0,0,0,0,0,0,0,0,0,0,0,0,0,0,0,0,0,0,0,50,0,0,0,0,0,0,0,0,0,0,0,0,0,0,0,0,0,0,0,0,0,0,0,0,0,0,0,0,0,0,0,50,0,0,0,0,0,0,0,0,0,0,0,0,0,0,0,0,0,0,0,0,0,0,0,0,0,0,0,0,0,0,0,0,0,50.1,19.42,0.292,0.289907312,0.716673956
# 4779,26065,354053,Melnichenko T.N,2002,nan,0,0,0,0,0,0,0,0,0,0,0,0,0,0,0,0,0,0,0,0,0,0,0,0,0,0,0,0,0,0,0,0,0,0,0,0,0,0,0,0,0,0,0,0,0,0,0,0,0,0,0,0,0,0,0,0,0,0,0,0,0,0,0,0,0,0,0,0,6,0,0,0,0,0,0,0,0,0,0,0,0,0,0,0,0,0,0,0,0,0,0,0,0,0,0,0,0,0,0,0,0,0,0,0,0,0,0,0,0,0,0,0,55,0,0,0,0,0,0,0,0,0,0,0,0,0,0,0,0,39,0,0,0,0,0,0,0,0,0,0,0,0,0,0,0,0,0,0,0,0,0,0,0,0,0,0,0,0,0,0,0,0,0,0,0,0,0,0,0,0,0,0,0,0,0,0,0,0,0,0,0,29.8,12.37,0.206,0.204527082,0.715008908
# 3529,217,20177,Polukhin V.N.,1983,nan,0,0,0,0,0,0,0,0,0,0,0,0,0,0,0,0,0,0,0,4.825537614,0,0,0,0,0,0,0,0,0,0,0,0,0,0,0,0,0,0,0,0,0,0,0,0,0,0,0,0,0,0,0,0,0,0,0,0,0,0,0,0,74.23904406,0,0,0,0,0,0,0,0,0,0,0,0,0,0,0,0,0,0,0,0,0,0,0,0,0,0,0,0,0,0,0,0,0,0,0,0,0,0,0,10.46770916,0,0,0,0,0,0,0,0,0,0,0,0,0,0,0,0,0,0,0,0,0,0,0,0,0,0,0,0,0,0,0,0,0,0,0,0,10.46770916,0,0,0,0,0,0,0,0,0,0,0,0,0,0,0,0,0,0,0,0,0,0,0,0,0,0,0,0,0,0,0,0,0,0,0,0,0,0,0,0,0,0,0,66.2,26.7,0.238,0.239700375,0.714443081
# 2816,216,20196,Polukhin V.N.,1983,nan,0,0,0,0,0,0,0,0,0,0,0,0,0,0,0,0,0,0,0,0,0,0,0,0,0,0,0,0,0,0,0,0,0,0,0,0,0,0,0,0,0,0,0,0,0,0,0,0,0,0,0,0,0,0,0,0,0,0,0,0,77.22007923,0,0,0,0,0,0,0,0,0,0,0,0,0,0,0,0,0,0,0,0,0,0,0,0,0,0,0,0,0,0,0,0,0,0,0,0,0,0,0,10.88802989,0,0,0,0,0,0,0,0,0,0,0,0,0,0,0,0,0,0,0,0,0,0,0,0,0,0,0,0,0,0,0,0,0,0,0,0,10.88802989,0,0,0,0,0,0,0,0,0,0,0,0,0,0,0,0,0,0,0,0,0,0,0,0,0,0,0,0,0,0,0,1.00386099,0,0,0,0,0,0,0,0,0,0,0,69.9,28,0.25,0.248214286,0.714285714
# 4822,1583,9802,Karapetyan G.O.,1981,nan,0,0,0,0,0,0,0,0,0,0,0,0,0,0,0,0,0,0,0,0,0,0,0,0,0,0,0,0,0,0,0,0,0,0,0,0,0,0,0,0,0,0,0,0,0,0,0,0,0,0,0,0,0,0,0,0,0,0,0,0,0,0,0,0,0,0,0,0,0,0,0,0,0,0,0,0,0,0,0,0,0,0,0,0,0,0,0,0,0,0,0,0,0,0,0,0,0,0,0,0,20,0,0,0,0,0,0,0,0,0,0,0,0,0,0,0,0,0,0,0,0,0,0,0,0,0,0,0,0,0,0,0,0,0,0,0,0,80,0,0,0,0,0,0,0,0,0,0,0,0,0,0,0,0,0,0,0,0,0,0,0,0,0,0,0,0,0,0,0,0,0,0,0,0,0,0,0,0,0,0,0,62,25.8,0.203,0.201550388,0.71409478
# 406,6552,37728,Komarova N.V.,1991,nan,0,0,0,0,0,0,0,0,0,0,0,0,0,0,0,0,42.6,0,0,0,0,0,0,0,0,0,0,0,0,0,0,0,0,0,0,0,0,0,0,0,0,0,0,0,0,0,0,0,0,0,0,0,0,0,0,0,0,0,0,0,0,0,0,0,0,0,0,0,0,0,0,0,0,0,0,0,0,0,0,0,0,0,0,0,0,0,0,0,0,0,0,0,0,0,0,0,0,0,0,0,0,0,0,0,0,0,0,0,0,0,0,0,0,0,0,57.4,0,0,0,0,0,0,0,0,0,0,0,0,0,0,0,0,0,0,0,0,0,0,0,0,0,0,0,0,0,0,0,0,0,0,0,0,0,0,0,0,0,0,0,0,0,0,0,0,0,0,0,0,0,0,0,0,0,0,0,0,0,0,0,0,0,41.3,15.79,0.31,0.30778974,0.712986986
# 4103,32370,389010,Reddy C.N.,2007,nan,0,0,0,0,0,0,0,0,0,0,0,0,0,70,0,0,0,0,0,0,0,0,0,0,0,0,0,0,0,0,0,0,0,0,0,0,0,0,0,0,0,0,0,0,0,0,0,0,0,0,0,0,0,0,0,0,0,0,0,0,0,0,0,0,0,0,0,0,0,0,0,0,0,0,0,0,0,0,0,0,0,0,0,10,0,0,0,0,0,0,0,0,0,0,0,0,0,0,0,0,0,0,0,0,0,0,0,0,0,0,0,0,0,0,0,0,0,0,0,0,0,0,0,0,0,0,0,0,0,0,0,0,0,0,0,0,0,0,0,0,0,0,0,0,0,0,0,0,0,0,0,0,0,0,0,0,0,0,0,0,0,0,0,0,0,0,0,0,0,0,0,0,0,0,0,0,0,20,0,0,0,44.8,18.28,0.227,0.225382932,0.712364684
# 3627,3128,153253,Livshits V.Ya.,1994,nan,0,0,0,0,0,0,0,0,0,0,0,0,0,0,0,0,0,0,0,0,0,0,0,0,0,0,0,0,0,0,0,0,0,0,0,0,0,0,0,0,0,0,0,0,0,0,0,0,0,0,0,0,0,0,0,0,0,0,0,0,0,0,0,0,0,0,0,0,0,0,0,0,0,0,0,0,0,0,0,0,0,0,0,5,0,0,0,0,0,0,0,0,0,0,0,0,0,0,0,0,20,0,0,0,0,0,0,0,0,0,0,0,0,0,0,0,0,0,0,0,0,0,0,0,0,0,0,0,0,0,0,0,0,0,0,0,0,59,0,0,0,1,0,0,0,0,0,0,0,0,0,0,0,0,0,0,0,15,0,0,0,0,0,0,0,0,0,0,0,0,0,0,0,0,0,0,0,0,0,0,0,85.4,34.5,0.236,0.237681159,0.712355687
# 1454,11648,76115,Hanada T.,1973,nan,0,0,0,0,0,0,0,0,0,0,0,0,0,0,0,0,0,0,0,0,0,0,0,0,0,0,0,0,0,0,0,0,0,0,0,0,0,0,0,0,0,0,0,0,0,0,0,0,0,0,0,0,0,0,0,0,0,0,0,0,70,0,0,0,0,0,0,0,0,0,0,0,0,0,0,0,0,0,0,0,0,0,0,0,0,0,0,0,0,0,0,0,0,0,0,0,0,0,0,0,0,30,0,0,0,0,0,0,0,0,0,0,0,0,0,0,0,0,0,0,0,0,0,0,0,0,0,0,0,0,0,0,0,0,0,0,0,0,0,0,0,0,0,0,0,0,0,0,0,0,0,0,0,0,0,0,0,0,0,0,0,0,0,0,0,0,0,0,0,0,0,0,0,0,0,0,0,0,0,0,0,30.8,12.05,0.28,0.278008299,0.711321873
# 5234,16954,172861,Cline C.F.,1979,nan,0,0,0,0,0,0,0,0,0,0,0,0,0,0,0,0,0,100,0,0,0,0,0,0,0,0,0,0,0,0,0,0,0,0,0,0,0,0,0,0,0,0,0,0,0,0,0,0,0,0,0,0,0,0,0,0,0,0,0,0,0,0,0,0,0,0,0,0,0,0,0,0,0,0,0,0,0,0,0,0,0,0,0,0,0,0,0,0,0,0,0,0,0,0,0,0,0,0,0,0,0,0,0,0,0,0,0,0,0,0,0,0,0,0,0,0,0,0,0,0,0,0,0,0,0,0,0,0,0,0,0,0,0,0,0,0,0,0,0,0,0,0,0,0,0,0,0,0,0,0,0,0,0,0,0,0,0,0,0,0,0,0,0,0,0,0,0,0,0,0,0,0,0,0,0,0,0,0,0,0,0,39.1,17.06,0.147,0.145955451,0.710577314
# 3582,4204,50417,Molot V.A.,1992,nan,0,0,0,0,0,0,0,0,0,0,0,0,0,0,0,0,0,0,0,0,0,0,0,0,0,0,0,0,0,0,0,0,0,0,0,0,0,0,0,0,0,0,0,0,0,0,0,0,0,0,0,0,0,2,0,0,0,0,0,0,0,0,0,0,0,0,0,0,0,0,0,0,0,0,0,0,0,0,0,0,0,0,0,0,0,0,0,0,0,0,0,0,0,0,0,0,0,0,0,0,25,0,0,0,0,0,0,0,0,0,0,0,0,0,0,0,0,0,0,0,0,0,0,0,0,0,0,0,0,0,0,0,0,0,0,0,0,73,0,0,0,0,0,0,0,0,0,0,0,0,0,0,0,0,0,0,0,0,0,0,0,0,0,0,0,0,0,0,0,0,0,0,0,0,0,0,0,0,0,0,0,60.2,24.3,0.237,0.238683128,0.71018041
# 2969,216,20198,Polukhin V.N.,1983,nan,0,0,0,0,0,0,0,0,0,0,0,0,0,0,0,0,0,0,0,0,0,0,0,0,0,0,0,0,0,0,0,0,0,0,0,0,0,0,0,0,0,0,0,0,0,0,0,0,0,0,0,0,0,0,0,0,0,0,0,0,75.52869792,0,0,0,0,0,0,0,0,0,0,0,0,0,0,0,0,0,0,0,0,0,0,0,0,0,0,0,0,0,0,0,0,0,0,0,0,0,0,0,10.6495483,0,0,0,0,0,0,0,0,0,0,0,0,0,0,0,0,0,0,0,0,0,0,0,0,0,0,0,0,0,0,0,0,0,0,0,0,10.6495483,0,0,0,0,0,0,0,0,0,0,0,0,0,0,0,0,0,0,0,0,0,0,0,0,0,0,0,0,0,0,0,3.172205492,0,0,0,0,0,0,0,0,0,0,0,67.6,27.1,0.249,0.247232472,0.709850472
# 800,8708,80277,Zhao Xiujian,1987,nan,0,0,0,0,8,0,0,0,0,0,0,0,0,0,0,24,0,0,0,0,0,0,0,0,0,0,0,0,0,0,0,0,0,0,0,0,0,0,0,0,0,0,0,0,0,0,0,0,0,0,0,0,0,0,0,0,0,0,0,0,0,0,0,0,0,0,0,0,0,0,0,0,0,0,0,0,0,0,0,0,0,0,0,0,0,0,0,0,10,0,0,0,0,0,0,0,0,0,0,0,0,0,0,0,10,0,0,0,0,0,0,0,0,0,0,0,0,0,0,0,0,0,0,0,0,0,0,0,0,0,0,0,0,0,0,0,0,0,0,0,0,0,0,0,0,0,0,0,0,0,0,0,0,0,0,0,0,0,0,0,0,0,0,0,0,0,0,0,0,0,0,0,0,0,0,0,0,0,0,48,0,58.2,22.4,0.297,0.299107143,0.709475709
# 4250,7080,121859,Butler B.P.,1996,nan,0,0,0,10.33269506,0,0,0,0,0,0,0,0,0,0,0,0,0.765304534,0,0,0,0,0,0,0,12.1251342,0,0,0,0,0,0,0,0,0,0,0,0,0,0,0,0,0,0,0,0,0,0,0,0,0,0.754699639,0,0,0,0,0,0,0,0,0,0,0,0,0,0,0,0,0,0,0,0,1.434256314,0,0,0,0,0,0,0,0,0,0,0,9.339663536,0,0,0,0,0,0,0,2.832692646,0,0,0,0,0,0,0,0,7.941400204,0,0,0,0,0,0,0,0,0,0,0,0,0,0,0,0,0,0,0.372269722,0,0,0,0,0,0,0,0,0,0,0,0,0,0,0,0,0,54.10188414,0,0,0,0,0,0,0,0,0,0,0,0,0,0,0,0,0,0,0,0,0,0,0,0,0,0,0,0,0,0,0,0,0,0,0,0,0,0,0,0,0,0,0,81.2,33.24,0.223,0.221419976,0.708530972
# 445,28568,380747,Matecki M.,1994,nan,0,0,0,0,3,0,0,0,0,0,0,0,0,0,0,20,0,0,0,0,0,0,0,0,0,0,0,0,0,0,0,0,0,0,0,0,0,0,0,0,0,0,0,0,0,0,0,0,0,0,0,0,0,0,0,0,0,0,0,0,0,0,0,0,0,0,0,0,0,0,0,0,0,0,0,0,0,0,0,0,0,4,0,0,0,0,0,0,0,0,0,0,0,0,0,0,0,0,0,0,0,0,0,0,20,0,0,0,0,0,0,0,0,0,0,0,0,0,0,0,0,0,0,0,0,0,0,0,0,0,0,0,0,0,0,0,0,0,0,0,0,0,0,0,0,0,0,0,0,0,0,0,0,0,0,0,0,0,0,0,0,0,0,0,0,0,0,0,0,0,0,0,0,0,0,0,0,0,0,53,0,53.8,20.5,0.31,0.312195122,0.708103855
# 3312,217,20182,Polukhin V.N.,1983,nan,0,0,0,0,0,0,0,0,0,0,0,0,0,0,0,0,0,0,0,16.91510101,0,0,0,0,0,0,0,0,0,0,0,0,0,0,0,0,0,0,0,0,0,0,0,0,0,0,0,0,0,0,0,0,0,0,0,0,0,0,0,0,64.80881389,0,0,0,0,0,0,0,0,0,0,0,0,0,0,0,0,0,0,0,0,0,0,0,0,0,0,0,0,0,0,0,0,0,0,0,0,0,0,0,9.138042548,0,0,0,0,0,0,0,0,0,0,0,0,0,0,0,0,0,0,0,0,0,0,0,0,0,0,0,0,0,0,0,0,0,0,0,0,9.138042548,0,0,0,0,0,0,0,0,0,0,0,0,0,0,0,0,0,0,0,0,0,0,0,0,0,0,0,0,0,0,0,0,0,0,0,0,0,0,0,0,0,0,0,63.7,25.7,0.241,0.239299611,0.705555645
# 387,6927,52764,Kotani K.,1995,nan,0,0,0,4.856938188,0,0,0,0,0,0,0,0,0,0,0,0,0,0,0,0,0,0,0,0,32.61552783,0,0,0,0,0,0,0,0,0,0,0,0,0,0,0,0,0,0,0,0,0,0,0,0,0,0.471599824,0,0,0,0,0,0,0,0,0,0,0,0,0,0,0,0,0,0,0,0,1.415956472,0,0,0,0,0,0,0,0,0,0,0,0,0,0,0,0,0,0,0,0.174171235,0,0,0,0,0,0,0,0,2.162277193,0,0,0,0,0,0,0,0,0,0,0,0,0,0,0,0,0,0,0,0,0,0,0,0,0,0,0,0,0,0,0,0,0,0,0,0,48.69837184,0,0,0,0,0,0,0,0,0,0,0,0,0,0,0,0,0,0,0,0,0,0,0,0,0,0,0,0,0,0,0,0,0,0,0,0,0,0,0,9.605157417,0,0,0,87,33.1,0.312,0.314199396,0.704934542
# 2498,16682,145604,Livshits V.Ya.,1995,nan,0,0,0,0,0,0,0,0,0,0,0,0,0,0,0,0,0,0,0,0,0,0,0,0,0,0,0,0,0,0,0,0,0,0,0,0,0,0,0,0,0,0,0,0,0,0,0,0,0,0,0,0,0,0,0,0,0,0,0,0,0,0,0,0,0,0,0,0,0,0,0,0,0,0,0,0,0,0,0,0,0,0,0,0,0,0,0,0,0,0,0,0,0,0,0,0,0,0,0,0,10,0,0,0,0,0,0,0,0,0,0,0,0,0,0,0,0,0,0,0,0,0,0,0,0,0,0,0,0,0,0,0,0,0,0,0,0,0,0,0,0,0,0,0,0,0,0,0,0,0,0,0,0,90,0,0,0,0,0,0,0,0,0,0,0,0,0,0,0,0,0,0,0,0,0,0,0,0,0,0,0,43.8,17.42,0.259,0.25717566,0.704378316
# 5025,27734,359604,Deriano S.,2004,nan,0,0,0,2,0,0,0,0,0,0,0,0,0,0,0,0,0,0,0,0,0,0,0,0,2.5,0,0,0,0,0,0,0,0,0,0,0,0,0,0,0,0,0,0,0,0,0,0,0,0,0,0,0,0,0,0,0,0,0,0,0,0,0,0,0,0,0,0,0,0,0,0,1,0,0,0,0,0,0,0,0,0,0,0,0,0,0,0,0,0,0,0,4,0,0,0,0,0,0,0,0,13,0,0,0,0,0,0,0,0,0,0,0,0,0,0,0,0,0,0,0,0,0,0,0,0,0,0,0,0,0,0,0,0,0,0,0,0,77.5,0,0,0,0,0,0,0,0,0,0,0,0,0,0,0,0,0,0,0,0,0,0,0,0,0,0,0,0,0,0,0,0,0,0,0,0,0,0,0,0,0,0,0,69,29,0.191,0.189655172,0.704098213
# 3755,292,21063,Karapetyan G.O.,1980,nan,0,0,0,20.20329141,0,0,0,0,0,0,0,0,0,0,0,0,0,0,0,0,0,0,0,0,0,0,0,0,0,0,0,0,0,0,0,0,0,0,0,0,0,0,0,0,0,0,0,0,0,0,0,0,0,0,0,0,0,0,0,0,0,0,0,0,0,0,0,0,0,0,0,0,0,0,0,0,0,0,0,0,0,0,0,14.352951,0,0,0,0,0,0,0,0,0,0,0,0,0,0,0,0,0,0,0,0,0,0,0,0,0,0,0,0,0,0,0,0,0,0,0,0,0,0,0,0,0,0,0,0,0,0,0,0,0,0,0,0,0,61.53887431,0,0,0,0,0,0,0,0,0,0,0,0,0,0,0,0,0,0,0,3.904883273,0,0,0,0,0,0,0,0,0,0,0,0,0,0,0,0,0,0,0,0,0,0,0,88.4,35.8,0.233,0.234636872,0.702519961
# 4704,40457,468130,Hermansen C.,2013,nan,0,0,0,0,0,0,0,0,0,0,0,0,0,0,0,0,0,0,0,0,0,0,0,0,5,0,0,0,0,0,0,0,0,0,0,0,0,0,0,0,0,0,0,0,0,0,0,0,0,0,0,0,0,0,0,0,0,0,0,0,0,0,0,0,0,0,0,0,0,0,0,0,0,0,0,0,0,0,0,0,0,0,0,0,0,0,0,0,0,0,0,0,0,0,0,0,0,0,0,0,15,0,0,0,0,0,0,0,0,0,0,0,0,0,0,0,0,0,0,0,0,0,0,0,0,0,0,0,0,0,0,0,0,0,0,0,0,80,0,0,0,0,0,0,0,0,0,0,0,0,0,0,0,0,0,0,0,0,0,0,0,0,0,0,0,0,0,0,0,0,0,0,0,0,0,0,0,0,0,0,0,67.6,27.9,0.21,0.211469534,0.699778119
# 2957,41177,480574,Soltani M.T.,2013,nan,0,0,0,0,0,0,0,0,0,0,0,0,0,0,0,0,0,0,0,0,0,0,0,0,0,0,0,0,0,0,0,0,0,0,0,0,0,0,0,0,0,0,0,0,0,0,0,0,0,0,0,0,0,0,0,0,0,0,0,0,0,0,0,0,0,0,0,0,0,0,0,0,0,0,0,0,0,0,0,0,0,0,0,20,0,0,0,0,0,0,0,0,0,0,0,0,0,30,0,0,0,0,0,0,0,0,0,0,0,0,0,0,0,0,0,0,0,0,0,0,0,0,0,0,0,0,0,0,0,0,50,0,0,0,0,0,0,0,0,0,0,0,0,0,0,0,0,0,0,0,0,0,0,0,0,0,0,0,0,0,0,0,0,0,0,0,0,0,0,0,0,0,0,0,0,0,0,0,0,0,0,3.58,1.43,0.25,0.251748252,0.699300699
# 2815,215,20133,Polukhin V.N.,1983,nan,0,0,0,0,0,0,0,0,0,0,0,0,0,0,0,0,0,0,0,0,0,0,0,0,0,0,0,0,0,0,0,0,0,0,0,0,0,0,0,0,0,0,0,0,0,0,0,0,0,0,0,0,0,0,0,0,0,0,0,0,73.42144175,0,0,0,0,0,0,0,0,0,0,0,0,0,0,0,0,0,0,0,0,0,0,0,0,0,0,0,0,0,0,0,0,0,0,0,0,0,0,0,10.35242166,0,0,0,0,0,0,0,0,0,0,0,0,0,0,0,0,0,0,0,0,0,0,0,0,0,0,0,0,0,0,0,0,0,0,0,0,10.35242166,0,0,0,0,0,0,0,0,0,0,0,0,0,0,0,0,0,0,0,5.87371494,0,0,0,0,0,0,0,0,0,0,0,0,0,0,0,0,0,0,0,0,0,0,0,71.4,28.6,0.25,0.248251748,0.699300699
# 2575,5294,70431,Shaw R.R.,1969,nan,0,0,0,0,0,0,0,0,0,0,0,0,0,79.66815,0,0,0,0,0,0,0,0,0,0,0,0,0,0,0,0,0,0,0,0,0,0,0,0,0,0,0,0,0,0,0,0,0,0,0,0,0,0,0,0,0,0,0,0,0,0,0,0,0,0,0,0,0,0,0,0,0,0,0,0,0,0,0,0,0,0,0,0,0,0,0,0,0,0,0,0,0,0,0,0,0,0,0,0,0,0,0,0,0,0,0,0,0,0,0,0,0,0,0,0,0,0,0,0,0,20.33185,0,0,0,0,0,0,0,0,0,0,0,0,0,0,0,0,0,0,0,0,0,0,0,0,0,0,0,0,0,0,0,0,0,0,0,0,0,0,0,0,0,0,0,0,0,0,0,0,0,0,0,0,0,0,0,0,0,0,0,0,0,60.3,24.02,0.257,0.255203997,0.698833981
# 4010,291,21057,Livshits V.Ya.,1982,nan,0,0,0,5,0,0,0,0,0,0,0,0,0,0,0,0,0,0,0,0,0,0,0,0,0,0,0,0,0,0,0,0,0,0,0,0,0,0,0,0,0,0,0,0,0,0,0,0,0,0,0,0,0,0,0,0,0,0,0,0,0,0,0,0,0,0,0,0,0,0,0,0,0,0,0,0,0,0,0,0,0,0,0,29,0,0,0,0,0,0,0,0,0,0,0,0,0,0,0,0,3,0,0,0,0,0,0,0,0,0,0,0,0,0,0,0,0,0,0,0,0,0,0,0,0,0,0,0,0,0,0,0,0,0,0,0,0,63,0,0,0,0,0,0,0,0,0,0,0,0,0,0,0,0,0,0,0,0,0,0,0,0,0,0,0,0,0,0,0,0,0,0,0,0,0,0,0,0,0,0,0,84.2,34.3,0.229,0.227405248,0.696398335
# 1587,6772,51286,Bridge B.,1986,nan,0,0,0,10.52457438,0,0,0,0,0,0,0,0,0,0,0,0,0,0,0,0,0,0,0,0,0,0,0,0,0,0,0,0,0,0,0,0,0,0,0,0,0,0,0,0,0,0,0,0,0,0,0,0,0,0,0,0,0,0,0,0,0,0,0,0,0,0,0,0,0,0,0,0,0,0,0,0,0,0,0,0,0,0,0,0,0,0,0,0,0,0,0,0,0,0,0,0,0,0,0,0,0,0,0,0,0,0,0,0,0,0,0,0,0,0,0,0,0,0,0,0,0,0,0,0,0,0,0,0,0,0,0,0,0,0,0,0,0,0,0,0,0,0,0,0,0,0,0,0,0,0,0,0,0,55.36872389,0,0,0,0,0,0,0,0,0,0,0,0,0,0,0,0,0,0,0,0,0,32.71883226,0,1.387869467,0,0,0,25.7,10.07,0.278,0.276067527,0.695134062
# 2159,11648,76107,Hanada T.,1973,nan,0,0,0,0,0,0,0,0,0,0,0,0,0,0,0,0,0,0,0,0,0,0,0,0,0,0,0,0,0,0,0,0,0,0,0,0,0,0,0,0,0,0,0,0,0,0,0,0,0,0,0,0,0,0,0,0,0,0,0,0,70,0,0,0,0,0,0,0,0,0,0,0,0,0,0,0,0,0,0,0,0,0,0,0,0,0,0,0,0,0,0,0,0,0,0,0,0,0,0,0,30,0,0,0,0,0,0,0,0,0,0,0,0,0,0,0,0,0,0,0,0,0,0,0,0,0,0,0,0,0,0,0,0,0,0,0,0,0,0,0,0,0,0,0,0,0,0,0,0,0,0,0,0,0,0,0,0,0,0,0,0,0,0,0,0,0,0,0,0,0,0,0,0,0,0,0,0,0,0,0,0,55.2,21.85,0.265,0.263157895,0.695134062
# 262,7877,74494,Bridge B.,1983,nan,0,0,0,0,0,0,0,100,0,0,0,0,0,0,0,0,0,0,0,0,0,0,0,0,0,0,0,0,0,0,0,0,0,0,0,0,0,0,0,0,0,0,0,0,0,0,0,0,0,0,0,0,0,0,0,0,0,0,0,0,0,0,0,0,0,0,0,0,0,0,0,0,0,0,0,0,0,0,0,0,0,0,0,0,0,0,0,0,0,0,0,0,0,0,0,0,0,0,0,0,0,0,0,0,0,0,0,0,0,0,0,0,0,0,0,0,0,0,0,0,0,0,0,0,0,0,0,0,0,0,0,0,0,0,0,0,0,0,0,0,0,0,0,0,0,0,0,0,0,0,0,0,0,0,0,0,0,0,0,0,0,0,0,0,0,0,0,0,0,0,0,0,0,0,0,0,0,0,0,0,0,11.9,4.5,0.32,0.322222222,0.694444444
# 3796,40951,478473,Mauro J.C.,2013,nan,0,0,0,8,0,0,0,0,0,0,0,0,0,16.81,0,0,0,0,0,0,0,0,0,0,8.39,0,0,0,0,0,0,0,0,0,0,0,0,0,0,0,0,0,0,0,0,0,0,0,0,0,0,0,0,0,0,0,0,0,0,0,0,0,0,0,0,0,0,0,0,0,0,0,0,0,0,0,0,0,0,0,0,0,0,0,0,0,0,0,0,0,0,2.94,0,0,0,0,0,0,0,0,0,0,0,0,0,0,0,0,0,0,0,0,0,0,0,0,0,0,0,0,0,0,0,0,0,0,0,0,0,0,0,0,0,0,0,0,0,61.61,0,0,0,0.15,0,0,0,0,0,2.08,0,0,0,0,0,0,0,0,0,0,0,0,0,0,0,0,0,0,0,0,0,0,0,0,0,0,0,0,0,0,0,0,0.02,67.8,27.53,0.233,0.231383945,0.693585928
# 3885,291,21052,Livshits V.Ya.,1982,nan,0,0,0,5,0,0,0,0,0,0,0,0,0,0,0,0,0,0,0,0,0,0,0,0,0,0,0,0,0,0,0,0,0,0,0,0,0,0,0,0,0,0,0,0,0,0,0,0,0,0,0,0,0,0,0,0,0,0,0,0,0,0,0,0,0,0,0,0,0,0,0,0,0,0,0,0,0,0,0,0,0,0,0,19,0,0,0,0,0,0,0,0,0,0,0,0,0,0,0,0,13,0,0,0,0,0,0,0,0,0,0,0,0,0,0,0,0,0,0,0,0,0,0,0,0,0,0,0,0,0,0,0,0,0,0,0,0,63,0,0,0,0,0,0,0,0,0,0,0,0,0,0,0,0,0,0,0,0,0,0,0,0,0,0,0,0,0,0,0,0,0,0,0,0,0,0,0,0,0,0,0,80.3,32.6,0.23,0.231595092,0.693518272
# 1805,39791,466037,Azianty S.,2012,nan,0,0,0,0,0,0,0,0,0,0,0,0,0,0,0,0,0,0,0,0,0,0,0,0,0,0,0,0,0,0,0,0,0,0,0,0,0,0,0,0,0,0,0,0,0,0,0,0,0,0,5,0,0,0,0,0,0,0,0,0,0,0,0,0,0,0,0,0,0,0,0,0,0,0,0,0,0,0,0,0,0,0,0,0,0,0,0,0,0,0,0,0,0,0,0,0,0,0,0,0,0,0,0,0,0,0,0,0,0,0,0,0,0,0,0,0,0,0,0,0,0,0,0,0,0,0,0,0,0,0,0,0,0,0,0,0,0,0,0,0,0,0,0,0,0,0,0,0,0,0,0,0,0,80,0,0,0,0,0,0,0,0,0,0,0,0,0,0,0,0,0,0,0,0,0,0,0,15,0,0,0,57.2,22.5,0.273,0.271111111,0.691900692
# 2241,572,24656,Spinner S.,1954,BaC611/588,0,0,0,2.405125999,0,0,0,0.170999929,0,0,0,0,0,12.99641459,0,0,23.60489018,0,0,0,0,0,0,0,6.785779176,0,0,0,0,0,0,0,0,0,0,0,0,0,0,0,0,0,0,0,0,0,0,0,0,0,0,0,0,0,0,0,0,0,0,0,0,0,0,0,0,0,0,0,0,0,0,0,0,0,0,0,0,0,0,0,0,0,0,0,0,0,0,0,0,0,0,0,0,0,0,0,0,0,0,0,0,0,0,0,0,0,0,0,0,0,0,0,0,0,0,0,0,0,0,0.075772578,0,0,0,0,0,0,0,0,0,0,0.058019976,0,0,0,0,0,0,53.90299757,0,0,0,0,0,0,0,0,0,0,0,0,0,0,0,0,0,0,0,0,0,0,0,0,0,0,0,0,0,0,0,0,0,0,0,0,0,0,0,0,0,0,0,80.4,31.9,0.262,0.260188088,0.691569552
# 2658,3833,12212,Ashizuka M.,1984,nan,0,0,0,0,0,0,0,0,0,0,0,0,0,0,0,0,0,0,0,0,0,0,0,0,0,0,0,0,0,0,0,0,0,0,0,0,0,0,0,0,0,0,0,0,0,0,0,0,0,0,0,0,0,0,0,0,0,0,0,0,0,0,0,0,0,0,0,0,0,0,0,0,0,0,0,0,0,0,0,0,0,0,0,0,0,0,0,0,0,0,0,50,0,0,0,0,0,0,0,0,0,0,0,0,0,0,0,0,0,0,0,0,0,0,0,40,0,0,0,0,0,0,0,0,0,0,0,0,0,0,0,0,0,0,0,0,0,10,0,0,0,0,0,0,0,0,0,0,0,0,0,0,0,0,0,0,0,0,0,0,0,0,0,0,0,0,0,0,0,0,0,0,0,0,0,0,0,0,0,0,0,67.7,27.01,0.255,0.253239541,0.690376113
# 5137,3259,18459,Gamberg E.,1973,nan,0,0,0,0,0,0,0,0,0,0,0,0,0,0,0,0,0,0,0,0,0,0,0,0,0,0,0,0,0,0,0,0,0,0,0,0,0,0,0,0,0,0,0,0,0,0,0,0,0,0,0,0,0,0,0,0,0,0,0,0,0,0,0,0,0,0,0,0,0,0,0,33,0,0,0,0,0,0,0,0,0,0,0,0,0,0,0,0,0,0,0,0,0,0,0,0,0,0,0,0,0,0,0,0,0,0,0,0,0,0,0,0,0,0,0,0,0,0,0,0,0,0,0,0,0,0,0,0,0,0,0,0,0,0,0,0,0,67,0,0,0,0,0,0,0,0,0,0,0,0,0,0,0,0,0,0,0,0,0,0,0,0,0,0,0,0,0,0,0,0,0,0,0,0,0,0,0,0,0,0,0,54,23.1,0.17,0.168831169,0.687547746
# 3970,34275,417275,Reddy C.N.,2008,nan,0,0,0,0,0,0,0,0,0,0,0,0,0,35,0,0,0,0,0,0,0,0,0,0,0,0,0,0,0,0,0,0,0,0,0,0,0,0,0,0,0,0,0,0,0,0,0,0,0,0,0,0,0,0,0,0,0,0,0,0,0,0,0,0,0,0,0,0,0,0,0,0,0,0,0,0,0,0,0,0,0,0,0,55,0,0,0,0,0,0,0,0,0,0,0,0,0,0,0,0,0,0,0,0,0,0,0,0,0,0,0,0,0,0,0,0,0,0,0,0,0,0,0,0,0,0,0,0,0,0,0,0,0,0,0,0,0,0,0,0,0,0,0,0,0,0,0,0,0,0,0,0,0,0,0,0,0,0,0,0,0,0,0,0,0,0,0,10,0,0,0,0,0,0,0,0,0,0,0,0,0,55.5,22.59,0.23,0.228419655,0.687106646
# 2546,24058,179474,Higazy A.A.,2001,nan,0,0,0,0,0,0,0,0,0,0,0,0,0,0,0,0,0,0,0,0,0,0,0,0,0,0,0,0,0,0,0,0,0,0,0,0,0,0,0,0,0,0,0,0,0,0,0,0,0,0,0,0,0,0,0,0,0,0,0,0,0,0,0,0,0,0,0,0,0,0,0,0,0,0,0,0,0,0,0,0,0,0,0,0,0,0,0,0,0,0,0,0,0,0,0,0,0,0,0,0,0,0,0,0,0,0,0,0,1.3639985,0,0,0,0,0,0,49.31267576,0,0,0,0,0,0,0,0,0,0,0,0,0,0,0,0,0,0,0,0,0,0,0,0,0,0,0,0,0,0,0,0,0,0,0,0,0,0,0,0,0,0,0,0,0,0,0,0,0,0,0,0,0,0,0,0,0,0,0,0,0,49.32332574,0,0,0,70.6,28.1,0.258,0.256227758,0.686915501
# 3578,1962,985,Yoshimoto M.,1986,nan,0,0,0,0,0,0,0,0,0,0,0,0,0,0,0,0,0,0,0,0,0,0,0,0,0,0,0,0,0,0,0,0,0,0,0,0,0,0,0,0,0,0,0,0,0,0,0,0,0,0,0,0,0,0,0,0,0,0,0,0,0,0,0,0,0,0,0,0,0,0,0,0,0,0,0,0,0,0,0,0,0,0,0,0,0,0,0,0,0,0,0,0,0,0,0,0,0,0,0,0,0,0,0,0,0,0,0,0,0,0,0,0,0,0,0,0,0,0,0,40,0,0,0,0,0,0,0,0,0,0,0,0,0,0,0,0,0,60,0,0,0,0,0,0,0,0,0,0,0,0,0,0,0,0,0,0,0,0,0,0,0,0,0,0,0,0,0,0,0,0,0,0,0,0,0,0,0,0,0,0,0,54.9,22.22,0.237,0.235373537,0.686271159
# 2617,7826,98712,Ashizuka M.,1983,nan,0,0,0,0,0,0,0,0,0,0,0,0,0,0,0,0,0,0,0,0,0,0,0,0,0,0,0,0,0,0,0,0,0,0,0,0,0,0,0,0,0,0,0,0,0,0,0,0,0,0,0,0,0,0,0,0,0,0,0,0,0,0,0,0,0,0,0,0,0,0,0,0,0,0,0,0,0,0,0,0,0,0,0,0,0,0,0,0,0,0,0,55,0,0,0,0,0,0,0,0,0,0,0,0,0,0,0,0,0,0,0,0,0,0,0,45,0,0,0,0,0,0,0,0,0,0,0,0,0,0,0,0,0,0,0,0,0,0,0,0,0,0,0,0,0,0,0,0,0,0,0,0,0,0,0,0,0,0,0,0,0,0,0,0,0,0,0,0,0,0,0,0,0,0,0,0,0,0,0,0,0,59.1,23.56,0.256,0.254244482,0.685749151
# 4883,24395,189335,Muthupari S.,1996,nan,0,0,0,0,0,0,0,0,0,0,0,0,0,0,0,0,0,0,0,0,0,0,0,0,0,0,0,0,0,0,0,0,0,0,0,0,0,0,0,0,0,0,0,0,0,0,0,0,0,0,0,0,0,0,0,0,0,0,0,0,0,0,0,0,0,0,0,0,0,0,0,0,0,0,0,0,0,0,0,0,0,0,0,0,0,0,0,0,0,0,0,0,0,0,0,0,0,60,0,0,0,0,0,0,0,0,0,0,0,0,0,0,0,0,0,40,0,0,0,0,0,0,0,0,0,0,0,0,0,0,0,0,0,0,0,0,0,0,0,0,0,0,0,0,0,0,0,0,0,0,0,0,0,0,0,0,0,0,0,0,0,0,0,0,0,0,0,0,0,0,0,0,0,0,0,0,0,0,0,0,0,52.5,21.9,0.2,0.198630137,0.684931507
# 1498,26710,310070,Sokolov I.A.,2003,nan,0,0,0,0,0,0,0,0,0,0,0,0,0,0,0,0,0,0,0,0,0,0,0,0,0,0,0,0,0,0,0,0,0,0,0,0,0,0,0,0,0,0,0,0,0,0,0,0,0,0,0,0,0,0,0,0,0,0,0,0,0,0,0,0,0,0,0,0,0,0,0,0,0,0,0,0,0,0,0,0,0,0,0,37.5,25,0,0,0,0,0,0,0,0,0,0,0,0,0,0,0,0,0,0,0,0,0,0,0,0,0,0,0,0,0,0,37.5,0,0,0,0,0,0,0,0,0,0,0,0,0,0,0,0,0,0,0,0,0,0,0,0,0,0,0,0,0,0,0,0,0,0,0,0,0,0,0,0,0,0,0,0,0,0,0,0,0,0,0,0,0,0,0,0,0,0,0,0,0,0,0,0,0,51.2,20.03,0.28,0.278082876,0.684687255
# 2391,29015,381955,Gowda V.C.V.,2005,nan,0,0,0,0,0,0,0,0,0,0,0,0,0,70,0,0,0,0,0,0,0,0,0,0,0,0,0,0,0,0,0,0,0,0,0,0,0,0,0,0,0,0,0,0,0,0,0,0,0,0,0,0,0,0,0,0,0,0,0,0,0,0,0,0,0,0,0,0,0,0,0,0,0,0,0,0,0,0,0,0,0,0,0,15,0,0,0,0,0,0,0,0,0,0,0,0,0,0,0,0,0,0,0,0,0,0,0,0,0,0,0,0,0,0,0,0,0,0,0,15,0,0,0,0,0,0,0,0,0,0,0,0,0,0,0,0,0,0,0,0,0,0,0,0,0,0,0,0,0,0,0,0,0,0,0,0,0,0,0,0,0,0,0,0,0,0,0,0,0,0,0,0,0,0,0,0,0,0,0,0,0,72.7,28.89,0.26,0.258220838,0.684293208
# 3821,3128,153259,Livshits V.Ya.,1994,nan,0,0,0,0,0,0,0,0,0,0,0,0,0,0,0,0,0,0,0,0,0,0,0,0,0,0,0,0,0,0,0,0,0,0,0,0,0,0,0,0,0,0,0,0,0,0,0,0,0,0,0,0,0,0,0,0,0,0,0,0,0,0,0,0,0,0,0,0,0,0,0,0,0,0,0,0,0,0,0,0,0,0,0,20,0,0,0,0,0,0,0,0,0,0,0,0,0,0,0,0,5,0,0,0,0,0,0,0,0,0,0,0,0,0,0,0,0,0,0,0,0,0,0,0,0,0,0,0,0,0,0,0,0,0,0,0,0,58,0,0,0,2,0,0,0,0,0,0,0,0,0,0,0,0,0,0,0,15,0,0,0,0,0,0,0,0,0,0,0,0,0,0,0,0,0,0,0,0,0,0,0,97.7,39.6,0.232,0.233585859,0.683559735
# 3423,31146,392640,Nemilov S.V.,1971,nan,0,0,0,0,0,0,30,0,0,0,0,0,0,0,0,0,0,0,0,0,0,0,0,0,0,25,0,0,0,0,0,0,0,0,0,0,0,0,0,0,0,0,0,0,0,0,0,0,0,0,0,0,0,0,0,0,0,0,0,25,0,0,0,0,0,0,0,0,0,0,0,0,0,0,0,0,0,0,0,0,0,0,0,0,0,0,0,0,0,0,0,0,0,0,0,0,0,0,0,0,0,0,0,0,0,0,0,0,0,0,0,0,0,0,20,0,0,0,0,0,0,0,0,0,0,0,0,0,0,0,0,0,0,0,0,0,0,0,0,0,0,0,0,0,0,0,0,0,0,0,0,0,0,0,0,0,0,0,0,0,0,0,0,0,0,0,0,0,0,0,0,0,0,0,0,0,0,0,0,0,0,53.2,21.48,0.24,0.238361266,0.682805711
# 2508,35365,425185,Abd El Latif L.,2005,nan,0,0,0,0,0,0,0,0,0,0,0,0,0,48.1,0,0,0,0,0,0,0,0,0,0,0,0,0,0,0,0,0,0,0,0,0,0,0,0,0,0,0,0,0,0,0,0,0,0,0,0,0,0,0,0,0,0,0,0,0,0,0,0,0,0,0,0,0,0,0,0,0,0,0,0,0,0,0,0,0,0,0,0,0,0,0,0,0,0,0,0,0,0,0,0,0,0,0,0,0,0,6.2,0,0,0,0,0,0,0,0,0,0,0,0,0,0,0,0,0,0,0,0,0,0,0,0,0,0,0,0,0,0,0,0,0,0,0,0,45.7,0,0,0,0,0,0,0,0,0,0,0,0,0,0,0,0,0,0,0,0,0,0,0,0,0,0,0,0,0,0,0,0,0,0,0,0,0,0,0,0,0,0,0,39.1,15.55,0.259,0.257234727,0.681572707
# 3393,10648,75141,Farley J.M.,1975,nan,0,0,0,0,0,0,0,0,0,0,0,0,0,0,0,0,0,0,0,0,0,0,0,0,0,0,0,0,0,0,0,0,0,0,0,0,0,0,0,0,0,0,0,0,0,0,0,0,0,0,38,0,0,0,0,0,0,0,0,0,0,0,0,0,0,0,0,0,0,0,0,0,0,0,0,0,0,0,0,0,0,0,0,0,0,0,0,0,0,0,0,0,0,0,0,0,0,0,0,0,0,0,0,0,0,0,0,0,0,0,0,0,0,0,0,62,0,0,0,0,0,0,0,0,0,0,0,0,0,0,0,0,0,0,0,0,0,0,0,0,0,0,0,0,0,0,0,0,0,0,0,0,0,0,0,0,0,0,0,0,0,0,0,0,0,0,0,0,0,0,0,0,0,0,0,0,0,0,0,0,0,66.8,26.9,0.24,0.241635688,0.681536555
# 2271,35368,425205,Kannappan A.N.,2009,nan,0,0,0,0,0,0,0,0,0,0,0,0,0,64,0,0,0,0,0,0,0,0,0,0,0,0,0,0,0,0,0,0,0,0,0,0,0,0,0,0,0,0,0,0,0,0,0,0,0,0,0,0,0,0,0,0,0,0,0,0,0,0,0,0,0,0,0,0,0,0,0,0,0,0,0,0,0,0,0,0,0,0,0,0,0,0,0,0,0,0,0,0,0,0,0,0,0,0,0,0,20,0,0,0,0,0,0,0,0,0,0,0,0,0,0,0,0,0,0,0,0,0,0,0,0,0,0,0,0,0,0,0,0,0,0,0,0,0,0,0,0,0,0,0,0,0,0,0,0,0,0,0,0,0,0,0,0,0,0,0,0,0,0,0,0,0,0,0,0,0,0,0,0,0,0,0,0,16,0,0,0,58.6,23.25,0.262,0.260215054,0.68127719
# 3054,216,20199,Polukhin V.N.,1983,nan,0,0,0,0,0,0,0,0,0,0,0,0,0,0,0,0,0,0,0,0,0,0,0,0,0,0,0,0,0,0,0,0,0,0,0,0,0,0,0,0,0,0,0,0,0,0,0,0,0,0,0,0,0,0,0,0,0,0,0,0,74.57121597,0,0,0,0,0,0,0,0,0,0,0,0,0,0,0,0,0,0,0,0,0,0,0,0,0,0,0,0,0,0,0,0,0,0,0,0,0,0,0,10.51454084,0,0,0,0,0,0,0,0,0,0,0,0,0,0,0,0,0,0,0,0,0,0,0,0,0,0,0,0,0,0,0,0,0,0,0,0,10.51454084,0,0,0,0,0,0,0,0,0,0,0,0,0,0,0,0,0,0,0,0,0,0,0,0,0,0,0,0,0,0,0,4.399702352,0,0,0,0,0,0,0,0,0,0,0,66.5,26.7,0.247,0.245318352,0.680829126
# 3925,16185,156777,Orgaz F.,1985,nan,0,0,0,14.18,0,0,0,0,0,0,0,0,0,0,0,0,0,0,0,0,0,0,0,0,5.13,0,0,0,0,0,0,0,0,0,0,0,0,0,0,0,0,0,0,0,0,0,0,0,0,0,0,0,0,0,0,0,0,0,0,0,0,0,0,0,0,0,0,0,0,0,0,0,0,0,0,0,0,0,0,0,0,0,0,0,0,0,0,0,0,0,0,4.37,0,0,0,0,0,0,0,0,15.18,0,0,0,0,0,0,0,0,0,0,0,0,0,0,0,0,0,0,0,0,0,0,0,0,0,0,0,0,0,0,0,0,0,0,0,0,61.14,0,0,0,0,0,0,0,0,0,0,0,0,0,0,0,0,0,0,0,0,0,0,0,0,0,0,0,0,0,0,0,0,0,0,0,0,0,0,0,0,0,0,0,76.9,31.3,0.23,0.228434505,0.68065009
# 3926,16185,156778,Orgaz F.,1985,nan,0,0,0,13.65136918,0,0,0,0,0,0,0,0,0,0,0,0,0,0,0,0,0,0,0,0,0.350034979,0,0,0,0,0,0,0,0,0,0,0,0,0,0,0,0,0,0,0,0,0,0,0,0,0,0,0,0,0,0,0,0,0,0,0,0,0,0,0,0,0,0,0,0,0,0,0,0,0,0,0,0,0,0,0,0,0,0,0,0,0,0,0,0,0,0,4.140413752,0,0,0,0,0,0,0,0,15.0014991,0,0,0,0,0,0,0,0,0,0,0,0,0,0,0,0,0,0,0,0,0,0,0,0,0,0,0,0,0,0,0,0,0,0,0,0,61.6861663,0,0,0,0,0,0,0,0,0,0,0,0,0,0,0,0,0,0,0,0,0,0,0,0,0,0,0,0,0,0,0,0,0,0,0,0,0,0,0,5.17051669,0,0,0,76.9,31.3,0.23,0.228434505,0.68065009
# 2925,33915,414540,Miura T.,2001,nan,0,0,0,0,0,0,0,0,0,0,0,0,0,0,0,0,0,0,0,0,0,0,0,0,0,0,0,0,0,0,0,0,0,0,0,0,0,0,0,0,55,0,0,0,0,0,0,0,0,0,0,0,0,0,0,0,0,0,0,0,0,0,0,0,0,0,0,0,0,0,0,0,0,0,0,0,0,0,0,0,0,0,0,0,0,0,0,0,0,0,0,0,0,0,0,0,0,0,0,0,0,0,0,0,0,0,0,0,0,0,0,0,0,0,0,45,0,0,0,0,0,0,0,0,0,0,0,0,0,0,0,0,0,0,0,0,0,0,0,0,0,0,0,0,0,0,0,0,0,0,0,0,0,0,0,0,0,0,0,0,0,0,0,0,0,0,0,0,0,0,0,0,0,0,0,0,0,0,0,0,0,73.4,29.4,0.25,0.24829932,0.680272109
# 1780,6304,72544,Gurovich E.A.,1979,nan,0,0,0,0,0,0,0,0,0,0,0,0,0,0,0,0,0,0,0,0,0,0,0,0,0,0,0,0,0,0,0,0,0,0,0,0,0,0,0,0,0,0,0,0,0,0,0,0,0,0,0,0,0,0,0,0,0,0,0,0,0,0,0,0,0,0,0,0,0,0,0,0,0,0,0,0,0,0,0,0,0,0,0,0,0,0,0,0,0,0,0,0,0,0,0,0,0,0,0,0,0,0,0,0,0,0,0,0,0,0,0,0,0,0,0,50,0,0,0,0,0,0,0,0,0,0,0,0,0,0,0,0,0,0,0,0,0,0,0,0,0,0,0,0,0,0,0,50,0,0,0,0,0,0,0,0,0,0,0,0,0,0,0,0,0,0,0,0,0,0,0,0,0,0,0,0,0,0,0,0,0,51.1,20.1,0.273,0.271144279,0.679751426
# 3727,24435,189492,Vijoy P.S.,1999,nan,0,0,0,0,0,0,0,0,0,0,0,0,0,75,0,0,0,0,0,0,0,0,0,0,0,0,20,0,0,0,0,0,0,0,0,0,0,0,0,0,0,0,0,0,0,0,0,0,0,0,0,0,0,0,0,0,0,0,0,0,0,0,0,0,0,0,0,0,0,0,0,0,0,0,0,0,0,0,0,0,0,0,0,5,0,0,0,0,0,0,0,0,0,0,0,0,0,0,0,0,0,0,0,0,0,0,0,0,0,0,0,0,0,0,0,0,0,0,0,0,0,0,0,0,0,0,0,0,0,0,0,0,0,0,0,0,0,0,0,0,0,0,0,0,0,0,0,0,0,0,0,0,0,0,0,0,0,0,0,0,0,0,0,0,0,0,0,0,0,0,0,0,0,0,0,0,0,0,0,0,0,24,9.737,0.234,0.232412447,0.678441297
# 1640,9656,140718,Waxler R.M.,1973,F998,0,0,0,0,0,0,0,0,0,0,0,0,0,0,0,3.965999167,17.97031623,0,0,0,0,0,0,0,0,0,0,0,0,0,0,0,0,0,0,0,0,0,0,0,0,0,0,0,0,0,0,0,0,0,0,0,0,0,0,0,0,0,0,0,45.02769054,0,0,0,0,0,0,0,0,0,0,0,0,0,0,0,0,0,0,7.006998529,0,0,0,0,0,0,0,0,0,0,0,0,0,0,0,0,0,0,0,0,0,0,0,0,0,0,0,0,0,0,0,0,0,0,0,0,0,0,0,0,0,0,0,0,0,0,0,0,0,0,0,0,0,0,0,0,0,0,0,0,0,0,0,0,0,0,0,0,0,1.009999788,0,0,0,0,0,0,0,10.0196279,0,0,0,0,0,0,0,0,0,0,0,0,0,0,0,0,0,0,0,9.994872901,0,0,5.004494949,90.8,35.5,0.277,0.278873239,0.676259724
# 1170,25337,303669,Thompson J.C.,1978,nan,0,0,0,0,0,0,40,0,0,0,0,0,0,0,0,0,0,0,0,0,0,0,0,0,0,0,0,0,0,0,0,0,0,0,0,0,0,0,0,0,0,0,0,0,0,0,0,0,0,0,0,0,0,0,0,0,0,0,0,0,0,0,0,0,0,0,0,0,0,0,0,0,0,0,0,0,0,0,0,0,0,0,0,0,0,0,0,0,0,0,0,0,0,0,0,0,0,0,0,0,0,0,0,0,0,0,0,0,0,0,0,0,0,0,0,0,0,0,0,0,0,0,0,0,0,0,0,0,0,0,0,0,0,60,0,0,0,0,0,0,0,0,0,0,0,0,0,0,0,0,0,0,0,0,0,0,0,0,0,0,0,0,0,0,0,0,0,0,0,0,0,0,0,0,0,0,0,0,0,0,0,17.3,6.726,0.288,0.286054118,0.675653352
# 2245,4038,4641,Yamane M.,1982,nan,0,0,0,2.943776794,0,0,0,0,0,0,0,0,0,0,0,0,0,0,0,0,0,0,0,0,32.11468775,0,0,0,0,0,0,0,0,0,0,0,0,0,0,0,0,0,0,0,0,0,0,0,0,0,0,0,0,0,0,0,0,0,0,0,0,0,0,0,0,0,0,0,0,0,0,0,0,0,0,0,0,0,0,0,0,0,0,0,0,0,0,0,0,0,0,0,0,0,0,0,0,0,0,0,0,0,0,0,0,0,0,0,0,0,0,0,0,0,0,0,0,0,0,0,0,0,0,0,0,0,0,0,0,0,0,0,0,0,0,0,0,64.94153545,0,0,0,0,0,0,0,0,0,0,0,0,0,0,0,0,0,0,0,0,0,0,0,0,0,0,0,0,0,0,0,0,0,0,0,0,0,0,0,0,0,0,0,87.2,34.5,0.262,0.263768116,0.674853413
# 4968,3849,12368,Tille U.,1978,nan,0,0,0,0,0,0,0,0,0,0,0,0,0,0,0,0,0,0,0,0,0,0,0,0,11.5,0,0,0,0,0,0,0,0,0,0,0,0,0,0,0,0,0,0,0,0,0,0,0,0,0,0,0,0,0,0,0,0,0,0,0,0,0,0,0,0,0,0,0,0,0,0,0,0,0,0,0,0,0,0,0,0,0,0,0,0,0,0,0,0,0,0,0,0,0,0,0,0,0,0,0,10,0,0,0,0,0,0,0,0,0,0,0,0,0,0,0,0,0,0,0,0,0,0,0,0,0,0,0,0,0,0,0,0,0,0,0,0,78.5,0,0,0,0,0,0,0,0,0,0,0,0,0,0,0,0,0,0,0,0,0,0,0,0,0,0,0,0,0,0,0,0,0,0,0,0,0,0,0,0,0,0,0,72.2,30.1,0.198,0.199335548,0.674519279
# 4447,11648,76109,Hanada T.,1973,nan,0,0,0,0,0,0,0,0,0,0,0,0,0,0,0,0,0,0,0,0,0,0,0,0,0,0,0,0,0,0,0,0,0,0,0,0,0,0,0,0,0,0,0,0,0,0,0,0,0,0,0,0,0,0,0,0,0,0,0,0,96,0,0,0,0,0,0,0,0,0,0,0,0,0,0,0,0,0,0,0,0,0,0,0,0,0,0,0,0,0,0,0,0,0,0,0,0,0,0,0,0,4,0,0,0,0,0,0,0,0,0,0,0,0,0,0,0,0,0,0,0,0,0,0,0,0,0,0,0,0,0,0,0,0,0,0,0,0,0,0,0,0,0,0,0,0,0,0,0,0,0,0,0,0,0,0,0,0,0,0,0,0,0,0,0,0,0,0,0,0,0,0,0,0,0,0,0,0,0,0,0,47.8,19.63,0.219,0.217524198,0.673882349
# 2785,216,20143,Polukhin V.N.,1983,nan,0,0,0,0,0,0,0,0,0,0,0,0,0,0,0,0,0,0,0,0,0,0,0,0,0,0,0,0,0,0,0,0,0,0,0,0,0,0,0,0,0,0,0,0,0,0,0,0,0,0,0,0,0,0,0,0,0,0,0,0,75.41478754,0,0,0,0,0,0,0,0,0,0,0,0,0,0,0,0,0,0,0,0,0,0,0,0,0,0,0,0,0,0,0,0,0,0,0,0,0,0,0,10.63348106,0,0,0,0,0,0,0,0,0,0,0,0,0,0,0,0,0,0,3.318250332,0,0,0,0,0,0,0,0,0,0,0,0,0,0,0,0,0,10.63348106,0,0,0,0,0,0,0,0,0,0,0,0,0,0,0,0,0,0,0,0,0,0,0,0,0,0,0,0,0,0,0,0,0,0,0,0,0,0,0,0,0,0,0,69.9,27.9,0.251,0.252688172,0.672578503
# 4691,33612,399970,Terai R.,1979,nan,0,0,0,3.590894571,0,0,0,0,0,0,0,0,0,9.228046467,0,0,0.495607479,0,0,0,0,0,0,0,0,0,0,0,0,0.231500037,0,0,0,0,0.092190015,0.045450007,0.294162047,0,0,0,0,0,0,0,0,0,0,0,0,0,0.69210011,0,0,0,0,0,0,0,0,0,0,0,0,0,0,0,0,0,0,0,0,0,0,0,0,0,0,0,0,0.148400024,0,0,0,2.774230441,0,0,0,0,0,0,0,0,0,0,0,0,0,1.296000206,0,0,10.03137159,0,0,0,0,0,0,0,0.636400101,0,0,0.554900088,0,0,0,0,0,0,0,0,0,0,0,0,0.073910012,0,0,0,0,0,0,0,0,0,0,0,0,68.17981084,0,0,0,0,0,0,0,0,0,0.266674242,0,0,0,0,0,0.129853521,0,0,0,0,0,0,0,0,0,0,0,0,0,0,0,0,0,0.06119001,0,0,0,0,0,0,0,0,1.177308187,72.2,29.8,0.21,0.211409396,0.67114094
# 4999,3859,12453,Livshits V.Ya.,1982,nan,0,0,0,15,0,0,0,0,0,0,0,0,0,0,0,0,0,0,0,0,0,0,0,0,0,0,0,0,0,0,0,0,0,0,0,0,0,0,0,0,0,0,0,0,0,0,0,0,0,0,0,0,0,0,0,0,0,0,0,0,0,0,0,0,0,0,0,0,0,0,0,0,0,0,0,0,0,0,0,0,0,0,0,0,0,0,0,0,0,0,0,0,0,0,0,0,0,0,0,0,20,0,0,0,0,0,0,0,0,0,0,0,0,0,0,0,0,0,0,0,0,0,0,0,0,0,0,0,0,0,0,0,0,0,0,0,0,65,0,0,0,0,0,0,0,0,0,0,0,0,0,0,0,0,0,0,0,0,0,0,0,0,0,0,0,0,0,0,0,0,0,0,0,0,0,0,0,0,0,0,0,71.3,29.8,0.195,0.196308725,0.67114094
# 4075,40901,478141,Ellison A.J.,2013,nan,0,0,0,10.80999978,0,0,0,0,0,0,0,0,0,0,0,0,4.219999916,0,0,0,0,0,0,0,5.840000883,0,0,0,0,0,0,0,0,0,0,0,0,0,0,0,0,0,0,0,0,0,0,0,0,0,0.02,0,0,0,0,0,0,0,0,0,0,0,0,0,0,0,0,0,0,0,0,0,0,0,0,0,0,0,0,0,0,0,0,0,0,0,0,0,0,0,0,5.340000893,0,0,0,0,0,0,0,0,0,0,0,0,0,0,0,0,0,0,0,0,0,0,0,0,0,0,0,0,0,0,0,0,0,0,0,0,0,0,0,0,0,0,0,0,0,72.08999856,0,0,0,0.139999997,0,0,0,0,0,1.51999997,0,0,0,0,0,0,0,0,0,0,0,0,0,0,0,0,0,0,0,0,0,0,0,0,0,0,0,0,0,0,0,0,0.02,83.4,34,0.228,0.226470588,0.670794634
# 4015,2314,31325,Tennison D.G.,1981,nan,0,0,0,0,0,0,0,0,0,0,0,0,0,0,0,0,0,0,0,0,0,0,0,0,0,0,0,0,0,0,0,0,0,0,0,0,0,0,0,0,0,0,0,0,0,0,0,0,0,0,0,0,0,0,0,0,0,0,0,0,0,0,0,0,0,0,0,0,0,0,0,0,0,0,0,0,0,0,0,0,0,0,0,0,0,0,0,0,0,0,0,0,0,0,0,0,0,0,0,0,15,0,0,0,0,0,0,0,0,0,0,0,0,0,0,0,0,0,0,0,0,0,0,0,10,0,0,0,0,0,0,0,0,0,0,0,0,75,0,0,0,0,0,0,0,0,0,0,0,0,0,0,0,0,0,0,0,0,0,0,0,0,0,0,0,0,0,0,0,0,0,0,0,0,0,0,0,0,0,0,0,57.2,23.3,0.229,0.227467811,0.669078097
# 3735,39858,471008,Ellison A.J.,2012,nan,0,0,0,12.3287684,0,0,0,0,0,0,0,0,0,4.419558425,0,0,0.869912887,0,0,0,0,0,0,0,5.879412236,0,0,0,0,0,0,0,0,0,0,0,0,0,0,0,0,0,0,0,0,0,0,0,0,0,0.029999996,0,0,0,0,0,0,0,0,0,0,0,0,0,0,0,0,0,0,0,0,0,0,0,0,0,0,0,0,0,0,0,0,0,0,0,0,0,0,0,0,4.859513368,0,0,0,0,0,0,0,0,0,0,0,0,0,0,0,0,0,0,0,0,0,0,0,0,0,0,0,0,0,0,0,0,0,0,0,0,0,0,0,0,0,0,0,0,0,68.35316111,0,0,0,0.099989987,0,0,0,0,0,3.129686593,0,0,0,0,0,0,0,0,0,0,0,0,0,0,0,0,0,0,0,0,0,0,0,0,0,0,0,0,0,0,0,0,0.029996996,81.3,32.9,0.234,0.23556231,0.667653859
# 4666,24854,195816,Ricoult D.L.G.,1998,nan,0,0,0,5.898537608,0,0,0,0,0,0,0,0,0,6.158501634,0,0,0,0,0,0,0,0,0,0,0,0,0,0,0,0,0,0,0,0,0,0,0,0,0,0,0,0,0,0,0,0,0,0,0,0,0,0,0,0,0,0,0,0,0,0,0,0,0,0,0,0,0,0,0,0,0,2.608842269,0,0,0,0,0,0,0,0,0,0,0,0,0,0,0,0,0,0,0,0,0,0,0,0,0,0,0,0,15.83888163,0,0,0,0,0,0,0,0,0,0,0,0,0,0,0,0,0,0,0,0,0,0,0,0,0,0,0,0,0,0.133100014,0,0,0,0,0,0,68.71136708,0,0,0,0,0,0,0,0,0,0,0,0,0,0,0,0,0,0,0,0,0,0,0,0,0,0,0,0,0,0,0,0,0,0,0,0,0,0,0,0,0,0,0.650769767,75.9,31.4,0.21,0.208598726,0.667273279
# 5016,6774,51317,Rabukhin A.I.,1992,nan,0,0,0,2.62,0,0,0,0,0,0,0,0,0,0,0,0,0,0,0,23.82,0,0,0,0,0,0,0,0,0,0,0,0,0,0,0,0,0,0,0,0,0,0,0,0,0,0,0,0,0,0,0,0,0,13.27,0,0,0,0,0,0,0,0,0,0,0,0,0,0,0,0,0,0,0,0,0,0,0,0,0,0,0,0,0,0,0,0,0,0,0,0,0,0,0,0,0,0,0,0,0,0,0,0,0,0,0,0,0,0,0,0,0,0,0,0,0,0,0,0,0,60.29,0,0,0,0,0,0,0,0,0,0,0,0,0,0,0,0,0,0,0,0,0,0,0,0,0,0,0,0,0,0,0,0,0,0,0,0,0,0,0,0,0,0,0,0,0,0,0,0,0,0,0,0,0,0,0,0,0,0,0,0,0,46.7,19.61,0.192,0.190719021,0.667176611
# 2799,16682,145600,Livshits V.Ya.,1995,nan,0,0,0,0,0,0,0,0,0,0,0,0,0,0,0,0,0,0,0,0,0,0,0,0,0,0,0,0,0,0,0,0,0,0,0,0,0,0,0,0,0,0,0,0,0,0,0,0,0,0,0,0,0,0,0,0,0,0,0,0,0,0,0,0,0,0,0,0,0,0,0,0,0,0,0,0,0,0,0,0,0,0,0,21,0,0,0,0,0,0,0,0,0,0,0,0,0,0,0,0,0,0,0,0,0,0,0,0,0,0,0,0,0,0,0,0,0,0,0,0,0,0,0,0,0,0,0,0,0,0,0,0,0,0,0,0,0,0,0,0,0,0,0,0,0,0,0,0,0,0,0,0,0,79,0,0,0,0,0,0,0,0,0,0,0,0,0,0,0,0,0,0,0,0,0,0,0,0,0,0,0,46.4,18.57,0.251,0.249326871,0.66658514
# 1677,6774,51315,Rabukhin A.I.,1992,nan,0,0,0,1.87,0,0,0,0,0,0,0,0,0,0,0,0,0,0,0,15.25,0,0,0,0,0,0,0,0,0,0,0,0,0,0,0,0,0,0,0,0,0,0,0,0,0,0,0,0,0,0,0,0,0,20.11,0,0,0,0,0,0,0,0,0,0,0,0,0,0,0,0,0,0,0,0,0,0,0,0,0,0,0,0,0,0,0,0,0,0,0,0,0,0,0,0,0,0,0,0,0,0,0,0,0,0,0,0,0,0,0,0,0,0,0,0,0,0,0,0,0,62.77,0,0,0,0,0,0,0,0,0,0,0,0,0,0,0,0,0,0,0,0,0,0,0,0,0,0,0,0,0,0,0,0,0,0,0,0,0,0,0,0,0,0,0,0,0,0,0,0,0,0,0,0,0,0,0,0,0,0,0,0,0,50.1,19.66,0.276,0.274160732,0.666401286
# 1140,9402,96786,Bridge B.,1987,nan,0,0,0,0,0,0,0,0,0,0,0,0,0,0,0,0,35,0,0,0,0,0,0,0,0,0,0,0,0,0,0,0,0,0,0,0,0,0,0,0,0,0,0,0,0,0,0,0,0,0,0,0,0,0,0,0,0,0,0,0,0,0,0,0,0,0,0,0,0,0,0,0,0,0,0,0,0,0,0,0,0,0,0,0,0,0,0,0,0,0,0,0,0,0,0,0,0,0,0,0,0,0,0,0,0,0,0,0,0,0,0,0,0,0,0,50,0,0,0,0,0,0,0,0,0,0,0,0,0,0,0,0,0,0,0,0,0,0,0,0,0,0,0,0,0,0,0,0,0,0,0,0,0,0,0,0,0,0,0,0,0,0,0,0,0,0,0,0,0,0,0,0,0,0,0,0,0,15,0,0,0,48.6,18.88,0.289,0.287076271,0.665650108
# 2199,34770,419183,Gaafar M.S.,2009,nan,0,0,0,0,0,0,0,0,0,0,0,0,0,78.5,0,0,0,0,0,0,0,0,0,0,0,0,0,0,0,0,0,0,0,0,0,0,0,0,0,0,0,0,0,0,0,0,0,0,0,0,0,0,0,0,0,0,0,0,0,0,0,0,0,0,0,0,0,0,0,0,0,0,0,0,0,0,0,0,0,0,0,0,0,20,0,0,0,0,0,0,0,0,0,0,0,0,0,0,0,0,0,0,0,0,0,0,0,0,0,0,0,0,0,0,0,0,0,0,0,0,0,0,0,0,0,0,0,0,0,0,0,0,0,0,0,0,0,0,0,0,0,0,0,0,0,0,0,0,0,0,0,0,0,0,0,0,0,0,0,0,0,0,0,0,0,0,0,0,0,1.5,0,0,0,0,0,0,0,0,0,0,0,56.7,22.46,0.264,0.262243989,0.665155563
# 4101,28213,358634,Elshafie A.,1997,nan,0,0,0,0,0,0,0,0,0,0,0,0,0,0,0,0,0,0,0,0,0,0,0,0,0,0,0,0,0,0,0,0,0,0,0,0,0,0,0,0,0,0,0,0,0,0,0,0,0,0,0,0,0,0,0,0,0,0,0,10,0,0,0,0,0,0,0,0,0,0,0,0,0,0,0,0,0,0,0,0,0,0,0,0,0,0,0,0,0,0,0,0,0,0,0,0,0,0,0,0,0,0,0,0,0,0,0,0,0,0,0,0,0,0,0,0,0,0,0,0,0,0,0,0,0,0,0,0,0,3,0,0,0,77,0,0,0,0,0,0,0,0,0,0,0,0,0,0,0,0,0,0,10,0,0,0,0,0,0,0,0,0,0,0,0,0,0,0,0,0,0,0,0,0,0,0,0,0,0,0,0,16.5,6.732,0.227,0.225490196,0.66511186
# 1951,11092,44239,Muthupari S.,1995,nan,0,0,0,0,0,0,0,0,0,0,0,0,0,30,0,0,0,0,0,0,0,0,0,0,0,0,0,0,0,0,0,0,0,0,0,0,0,0,0,0,0,0,0,0,0,0,0,0,0,0,0,0,0,0,0,0,0,0,0,0,0,0,0,0,0,0,0,0,0,0,0,0,0,0,0,0,0,0,0,0,0,0,0,0,0,0,0,0,0,0,0,0,0,0,0,0,0,0,0,0,40,0,0,0,0,0,0,0,0,0,0,0,0,0,0,0,0,0,0,0,0,0,0,0,0,0,0,0,0,0,0,0,0,0,0,0,0,0,0,0,0,0,0,0,0,0,0,0,0,0,0,0,0,0,0,0,0,0,0,0,0,0,0,0,0,0,0,30,0,0,0,0,0,0,0,0,0,0,0,0,0,38.3,15.1,0.27,0.268211921,0.662251656
# 988,6552,37725,Komarova N.V.,1991,nan,0,0,0,0,0,0,0,0,0,0,0,0,0,0,0,0,35.8,0,0,0,0,0,0,0,0,0,0,0,0,0,0,0,0,0,0,0,0,0,0,0,0,0,0,0,0,0,0,0,0,0,0,0,0,0,0,0,0,0,0,0,0,0,0,0,0,0,0,0,0,0,0,0,0,0,0,0,0,0,0,0,0,0,0,0,0,0,0,0,0,0,0,0,0,0,0,0,0,0,0,0,0,0,0,0,0,0,0,0,0,0,0,0,0,0,0,64.2,0,0,0,0,0,0,0,0,0,0,0,0,0,0,0,0,0,0,0,0,0,0,0,0,0,0,0,0,0,0,0,0,0,0,0,0,0,0,0,0,0,0,0,0,0,0,0,0,0,0,0,0,0,0,0,0,0,0,0,0,0,0,0,0,0,38.9,15.1,0.29,0.28807947,0.662251656
# 993,6553,37739,Komarova N.V.,1991,nan,0,0,0,0,0,0,0,0,0,0,0,0,0,0,0,0,44,0,0,0,0,0,0,0,0,0,0,0,0,0,0,0,0,0,0,0,0,0,0,0,0,0,0,0,0,0,0,0,0,0,0,0,0,0,0,0,0,0,0,0,0,0,0,0,0,0,0,0,0,0,0,0,0,0,0,0,0,0,0,0,0,0,0,0,0,0,0,0,0,0,0,0,0,0,0,0,0,0,0,0,0,0,0,0,0,0,0,0,0,0,0,0,0,0,0,56,0,0,0,0,0,0,0,0,0,0,0,0,0,0,0,0,0,0,0,0,0,0,0,0,0,0,0,0,0,0,0,0,0,0,0,0,0,0,0,0,0,0,0,0,0,0,0,0,0,0,0,0,0,0,0,0,0,0,0,0,0,0,0,0,0,38.9,15.1,0.29,0.28807947,0.662251656
# 4706,40603,468524,Sidek H.A.A.,2012,nan,0,0,0,0,7,0,0,0,0,0,0,0,0,0,0,0,0,0,0,0,0,0,0,0,0,0,0,0,0,0,0,0,0,0,0,0,0,0,0,0,0,0,0,0,0,0,0,0,0,0,0,0,0,0,0,0,0,0,0,0,0,0,0,0,0,0,0,0,0,0,0,0,0,0,0,0,0,0,0,0,0,0,0,0,0,0,0,0,0,0,0,0,0,0,0,0,0,0,0,0,0,0,0,0,0,0,0,0,0,0,0,0,0,0,0,0,0,0,0,0,0,0,0,0,0,0,0,0,0,0,0,0,0,0,0,0,0,0,0,0,0,0,0,0,0,0,0,0,0,0,0,0,0,90,0,0,0,0,0,0,0,0,0,0,0,0,0,0,0,0,0,0,0,0,0,0,0,3,0,0,0,50.2,20.72,0.21,0.211389961,0.661886376
# 4631,7080,121860,Butler B.P.,1996,nan,0,0,0,10.54225798,0,0,0,0,0,0,0,0,0,0,0,0,0.640251141,0,0,0,0,0,0,0,11.03189556,0,0,0,0,0,0,0,0,0,0,0,0,0,0,0,0,0,0,0,0,0,0,0,7.344963756,0,0.688196604,0,0,0,0,0,0,0,0,0,0,0,0,0,0,0,0,0,0,0,0,1.186359146,0,0,0,0,0,0,0,0,0,0,0,0.929783312,0,0,0,0,0,0,0,4.013460196,0,0,0,0,0,0,0,0,9.78222073,0,0,0,0,0,0,0,0,0,0,0,0,0,0,0,0,0,0,0.085750927,0,0,0,0,0,0,0,0,0,0,0,0,0,0,0,0,0,53.24839725,0,0,0,0,0,0,0,0,0,0.506463401,0,0,0,0,0,0,0,0,0,0,0,0,0,0,0,0,0,0,0,0,0,0,0,0,0,0,0,0,0,0,0,0,0,80.1,33.11,0.211,0.209604349,0.661445906
# 1554,213,20066,Polukhin V.N.,1983,nan,0,0,0,0,0,0,0,0,0,0,0,0,0,0,0,0,0,0,0,0,0,0,0,0,0,0,0,0,0,0,0,0,0,0,0,0,0,0,0,0,0,0,0,0,0,0,0,0,0,0,0,0,0,0,0,0,0,0,0,0,59.73716119,0,0,0,0,0,0,0,0,0,0,0,0,0,0,0,0,0,0,0,0,0,0,0,0,0,0,0,0,0,0,0,0,0,0,0,0,0,0,0,8.422939168,0,0,0,0,0,0,0,0,0,0,0,0,0,0,0,0,0,0,0,0,0,0,0,0,0,0,0,0,0,0,0,0,0,0,0,0,8.422939168,0,0,0,0,0,0,0,0,0,23.41696047,0,0,0,0,0,0,0,0,0,0,0,0,0,0,0,0,0,0,0,0,0,0,0,0,0,0,0,0,0,0,0,0,0,78.9,30.8,0.279,0.280844156,0.660987758
# 2128,11648,76114,Hanada T.,1973,nan,0,0,0,0,0,0,0,0,0,0,0,0,0,0,0,0,0,0,0,0,0,0,0,0,0,0,0,0,0,0,0,0,0,0,0,0,0,0,0,0,0,0,0,0,0,0,0,0,0,0,0,0,0,0,0,0,0,0,0,0,75,0,0,0,0,0,0,0,0,0,0,0,0,0,0,0,0,0,0,0,0,0,0,0,0,0,0,0,0,0,0,0,0,0,0,0,0,0,0,0,0,25,0,0,0,0,0,0,0,0,0,0,0,0,0,0,0,0,0,0,0,0,0,0,0,0,0,0,0,0,0,0,0,0,0,0,0,0,0,0,0,0,0,0,0,0,0,0,0,0,0,0,0,0,0,0,0,0,0,0,0,0,0,0,0,0,0,0,0,0,0,0,0,0,0,0,0,0,0,0,0,35.5,14.04,0.266,0.264245014,0.659769081
# 4043,217,20126,Polukhin V.N.,1983,nan,0,0,0,0,0,0,0,0,0,0,0,0,0,0,0,0,0,0,0,0,0,0,0,0,0,0,0,0,0,0,0,0,0,0,0,0,0,0,0,0,0,0,0,0,0,0,0,0,0,0,0,0,0,0,0,0,0,0,0,0,86.64140173,0,0,0,0,0,0,0,0,0,0,0,0,0,0,0,0,0,0,0,0,0,0,0,0,0,0,0,0,0,0,0,0,0,0,0,0,0,0,0,6.679299134,0,0,0,0,0,0,0,0,0,0,0,0,0,0,0,0,0,0,0,0,0,0,0,0,0,0,0,0,0,0,0,0,0,0,0,0,6.679299134,0,0,0,0,0,0,0,0,0,0,0,0,0,0,0,0,0,0,0,0,0,0,0,0,0,0,0,0,0,0,0,0,0,0,0,0,0,0,0,0,0,0,0,57.4,23.4,0.228,0.226495726,0.659769081
