Repository: jacobergzhou/Poisson-Ratio

File: Poisson_ratio.csv (part 17 of 70)
,Code,Glass #,Author,Year,Trademark,Ag2O,AgI,Al,Al2O3,AlF3,AlN,As,As2O3,As2O5,As2S3,As2Se3,AsSe,B,B2O3,Ba,BaCl2,BaF2,BaO,Be,BeF2,BeO,Bi2O3,BiCl3,Br,C,Ca,CaF2,CaO,Cd,CdCl2,CdF2,CdO,Ce2O3,CeF3,CeO2,Cl,Co,Co3O4,CoO,Cr,Cr2O3,Cs,Cs2O,CsCl,CsF,Cu,Cu2O,CuO,Dy2O3,Er,Er2O3,ErF3,Eu,Eu2O3,EuF3,F,Fe,Fe2O3,FeO,Ga,Ga2O3,Ga2S3,Ga2Se3,GaF3,Gd2O3,GdF3,Ge,GeO2,GeS2,GeSe2,H2O,HfF4,HfO2,Hg,Ho2O3,I,InF3,K,K2O,K2S,K2SO4,KBr,KCl,KF,KHF2,La,La2O3,La2S3,LaF3,Li,Li2O,Li2S,Li2SO4,LiBr,LiCl,LiF,LiI,Mg,MgF2,MgO,Mn,Mn2O3,MnF2,MnO,MnO2,Mo,MoO2,MoO3,N,Na,Na2O,Na2S,Na2SO4,NaCl,NaF,NaPO3,Nb,Nb2O5,Nd,Nd2O3,NdF3,NH4NO3,Ni,NiO,O,OH,P,P2O5,Pb,PbCl2,PbF2,PbO,PdO,Pr2O3,Pr6O11,PrF3,R2O3,Rb2O,RbF,Rh2O3,RŒO,RuO2,S,Sb,Sb2O3,Sb2S3,Sc2O3,Se,Si,Si3N4,SiC,SiO2,Sm2O3,Sn,SnO,SnO2,SO2,SO3,Sr,SrCl2,SrF2,SrO,Ta2O3,Ta2O5,Tb2O3,TbF3,Te,TeO2,Th,ThF4,ThO2,Ti,TiO2,Tl,Tl2O,Tl2Se,TlSe,Tm2O3,U,U3O8,UO2,V,V2O5,VO6,WO3,Y,Y2O3,Yb2O3,YbF3,YF3,Zn,ZnCl2,ZnF2,ZnO,ZnSO4,Zr,ZrF4,ZrO2,Young's modulus E (GPa),Shear modulus G (GPa),Poisson's ratio v
1234,5690,91413,Lambson E.F.,1985,,-,-,-,0.0,-,-,-,-,-,-,-,-,-,0.0,-,-,-,0.0,-,-,0.0,0.0,-,-,-,-,-,0.0,-,-,-,0.0,-,-,-,-,-,-,-,-,-,-,0.0,-,-,-,-,-,-,-,-,-,-,-,-,-,-,-,-,-,0.0,-,-,-,-,-,-,0.0,-,-,0.0,-,-,-,-,-,-,-,0.0,-,-,-,-,-,-,-,-,-,-,-,0.0,-,-,-,-,-,-,,-,0.0,-,-,-,-,-,-,-,-,-,-,0.0,-,-,-,-,-,-,12.4,-,-,-,-,-,-,-,-,-,0.0,-,-,-,20.7,-,-,-,-,0.0,-,-,-,100.0,-,-,-,-,-,-,-,-,-,-,0.0,-,-,-,-,-,-,-,-,-,0.0,-,-,-,-,-,66.9,-,-,-,-,0.0,-,-,-,-,-,-,-,-,-,-,-,0.0,-,-,-,-,-,-,-,-,0.0,-,-,-,0.0,53.5,21.43,0.248
1235,5690,115517,Lambson E.F.,1985,,-,-,-,0.0,-,-,-,-,-,-,-,-,-,0.0,-,-,-,9.23,-,-,0.0,0.0,-,-,-,-,-,0.0,-,-,-,0.0,-,-,-,-,-,-,-,-,-,-,0.0,-,-,-,-,-,-,-,-,-,-,-,-,-,-,-,-,-,0.0,-,-,-,-,-,-,0.0,-,-,0.0,-,-,-,-,-,-,-,0.0,-,-,-,-,-,-,-,-,-,-,-,0.0,-,-,-,-,-,-,,-,0.0,-,-,-,-,-,-,-,-,-,-,0.0,-,-,-,-,-,-,-,-,-,-,-,-,-,-,-,-,0.0,-,-,-,0.0,-,-,-,-,0.0,-,-,-,100.0,-,-,-,-,-,-,-,-,-,-,0.0,-,-,-,-,-,-,-,-,-,0.0,-,-,-,-,-,76.82,-,-,-,-,0.0,-,-,-,-,-,-,-,-,-,-,-,13.95,-,-,-,-,-,-,-,-,0.0,-,-,-,0.0,53.9,21.56,0.25
1236,5798,92559,Singh S.,1989,,-,-,-,0.0,-,-,-,-,-,-,-,-,-,70.0,-,-,-,0.0,-,-,0.0,0.0,-,-,-,-,-,0.0,-,-,-,0.0,-,-,-,-,-,-,-,-,-,-,0.0,-,-,-,-,-,-,-,-,-,-,-,-,-,-,-,-,-,0.0,-,-,-,-,-,-,0.0,-,-,0.0,-,-,-,-,-,-,-,0.0,-,-,-,-,-,-,-,-,-,-,-,0.0,-,-,-,-,-,-,,-,0.0,-,-,-,-,-,-,-,-,-,-,30.0,-,-,-,-,-,-,-,-,-,-,-,-,-,-,-,-,0.0,-,-,-,0.0,-,-,-,-,70.0,-,-,-,100.0,-,-,-,-,-,-,-,-,-,-,0.0,-,-,-,-,-,-,-,-,-,0.0,-,-,-,-,-,0.0,-,-,-,-,0.0,-,-,-,-,-,-,-,-,-,-,-,0.0,-,-,-,-,-,-,-,-,0.0,-,-,-,0.0,61.0,23.99,0.271
1237,5798,92560,Singh S.,1989,,-,-,-,0.0,-,-,-,-,-,-,-,-,-,70.0,-,-,-,0.0,-,-,0.0,0.0,-,-,-,-,-,0.0,-,-,-,0.0,-,-,-,-,-,-,-,-,-,-,0.0,-,-,-,-,-,-,-,-,-,-,-,-,-,-,-,-,-,0.0,-,-,-,-,-,-,0.0,-,-,0.0,-,-,-,-,-,-,-,0.0,-,-,-,-,-,-,-,-,-,-,-,5.0,-,-,-,-,-,-,,-,0.0,-,-,-,-,-,-,-,-,-,-,25.0,-,-,-,-,-,-,-,-,-,-,-,-,-,-,-,-,0.0,-,-,-,0.0,-,-,-,-,70.0,-,-,-,100.0,-,-,-,-,-,-,-,-,-,-,0.0,-,-,-,-,-,-,-,-,-,0.0,-,-,-,-,-,0.0,-,-,-,-,0.0,-,-,-,-,-,-,-,-,-,-,-,0.0,-,-,-,-,-,-,-,-,0.0,-,-,-,0.0,67.5,26.68,0.226
1238,5798,92561,Singh S.,1989,,-,-,-,0.0,-,-,-,-,-,-,-,-,-,70.0,-,-,-,0.0,-,-,0.0,0.0,-,-,-,-,-,0.0,-,-,-,0.0,-,-,-,-,-,-,-,-,-,-,0.0,-,-,-,-,-,-,-,-,-,-,-,-,-,-,-,-,-,0.0,-,-,-,-,-,-,0.0,-,-,0.0,-,-,-,-,-,-,-,0.0,-,-,-,-,-,-,-,-,-,-,-,10.0,-,-,-,-,-,-,,-,0.0,-,-,-,-,-,-,-,-,-,-,20.0,-,-,-,-,-,-,-,-,-,-,-,-,-,-,-,-,0.0,-,-,-,0.0,-,-,-,-,70.0,-,-,-,100.0,-,-,-,-,-,-,-,-,-,-,0.0,-,-,-,-,-,-,-,-,-,0.0,-,-,-,-,-,0.0,-,-,-,-,0.0,-,-,-,-,-,-,-,-,-,-,-,0.0,-,-,-,-,-,-,-,-,0.0,-,-,-,0.0,71.8,28.51,0.261
1239,5798,92562,Singh S.,1989,,-,-,-,0.0,-,-,-,-,-,-,-,-,-,70.0,-,-,-,0.0,-,-,0.0,0.0,-,-,-,-,-,0.0,-,-,-,0.0,-,-,-,-,-,-,-,-,-,-,0.0,-,-,-,-,-,-,-,-,-,-,-,-,-,-,-,-,-,0.0,-,-,-,-,-,-,0.0,-,-,0.0,-,-,-,-,-,-,-,0.0,-,-,-,-,-,-,-,-,-,-,-,15.0,-,-,-,-,-,-,,-,0.0,-,-,-,-,-,-,-,-,-,-,15.0,-,-,-,-,-,-,-,-,-,-,-,-,-,-,-,-,0.0,-,-,-,0.0,-,-,-,-,70.0,-,-,-,100.0,-,-,-,-,-,-,-,-,-,-,0.0,-,-,-,-,-,-,-,-,-,0.0,-,-,-,-,-,0.0,-,-,-,-,0.0,-,-,-,-,-,-,-,-,-,-,-,0.0,-,-,-,-,-,-,-,-,0.0,-,-,-,0.0,74.6,29.57,0.263
1240,5798,92563,Singh S.,1989,,-,-,-,0.0,-,-,-,-,-,-,-,-,-,70.0,-,-,-,0.0,-,-,0.0,0.0,-,-,-,-,-,0.0,-,-,-,0.0,-,-,-,-,-,-,-,-,-,-,0.0,-,-,-,-,-,-,-,-,-,-,-,-,-,-,-,-,-,0.0,-,-,-,-,-,-,0.0,-,-,0.0,-,-,-,-,-,-,-,0.0,-,-,-,-,-,-,-,-,-,-,-,20.0,-,-,-,-,-,-,,-,0.0,-,-,-,-,-,-,-,-,-,-,10.0,-,-,-,-,-,-,-,-,-,-,-,-,-,-,-,-,0.0,-,-,-,0.0,-,-,-,-,70.0,-,-,-,100.0,-,-,-,-,-,-,-,-,-,-,0.0,-,-,-,-,-,-,-,-,-,0.0,-,-,-,-,-,0.0,-,-,-,-,0.0,-,-,-,-,-,-,-,-,-,-,-,0.0,-,-,-,-,-,-,-,-,0.0,-,-,-,0.0,76.3,30.13,0.266
1241,5798,92564,Singh S.,1989,,-,-,-,0.0,-,-,-,-,-,-,-,-,-,70.0,-,-,-,0.0,-,-,0.0,0.0,-,-,-,-,-,0.0,-,-,-,0.0,-,-,-,-,-,-,-,-,-,-,0.0,-,-,-,-,-,-,-,-,-,-,-,-,-,-,-,-,-,0.0,-,-,-,-,-,-,0.0,-,-,0.0,-,-,-,-,-,-,-,0.0,-,-,-,-,-,-,-,-,-,-,-,25.0,-,-,-,-,-,-,,-,0.0,-,-,-,-,-,-,-,-,-,-,5.0,-,-,-,-,-,-,-,-,-,-,-,-,-,-,-,-,0.0,-,-,-,0.0,-,-,-,-,70.0,-,-,-,100.0,-,-,-,-,-,-,-,-,-,-,0.0,-,-,-,-,-,-,-,-,-,0.0,-,-,-,-,-,0.0,-,-,-,-,0.0,-,-,-,-,-,-,-,-,-,-,-,0.0,-,-,-,-,-,-,-,-,0.0,-,-,-,0.0,80.5,31.92,0.262
1242,5798,92565,Singh S.,1989,,-,-,-,0.0,-,-,-,-,-,-,-,-,-,70.0,-,-,-,0.0,-,-,0.0,0.0,-,-,-,-,-,0.0,-,-,-,0.0,-,-,-,-,-,-,-,-,-,-,0.0,-,-,-,-,-,-,-,-,-,-,-,-,-,-,-,-,-,0.0,-,-,-,-,-,-,0.0,-,-,0.0,-,-,-,-,-,-,-,0.0,-,-,-,-,-,-,-,-,-,-,-,30.0,-,-,-,-,-,-,,-,0.0,-,-,-,-,-,-,-,-,-,-,0.0,-,-,-,-,-,-,-,-,-,-,-,-,-,-,-,-,0.0,-,-,-,0.0,-,-,-,-,70.0,-,-,-,100.0,-,-,-,-,-,-,-,-,-,-,0.0,-,-,-,-,-,-,-,-,-,0.0,-,-,-,-,-,0.0,-,-,-,-,0.0,-,-,-,-,-,-,-,-,-,-,-,0.0,-,-,-,-,-,-,-,-,0.0,-,-,-,0.0,89.7,36.01,0.247
1243,5832,92833,Rao K.J.,1986,,-,-,-,0.0,-,-,-,-,-,-,-,-,-,0.0,-,-,-,0.0,-,-,0.0,0.0,-,-,-,-,-,0.0,-,-,-,0.0,-,-,-,-,-,-,-,-,-,-,0.0,-,-,-,-,-,-,-,-,-,-,-,-,-,-,-,-,-,0.0,-,-,-,-,-,-,0.0,-,-,0.0,-,-,-,-,-,-,-,0.0,-,-,-,-,-,-,-,-,-,-,-,0.0,-,-,-,-,-,-,,-,0.0,-,-,-,-,-,-,-,80,-,-,0.0,-,-,-,-,-,-,-,-,-,-,-,-,-,-,-,-,20.0,-,-,-,0.0,-,-,-,-,0.0,-,-,-,100.0,-,-,-,-,-,-,-,-,-,-,0.0,-,-,-,-,-,-,-,-,-,0.0,-,-,-,-,-,0.0,-,-,-,-,0.0,-,-,-,-,-,-,-,-,-,-,-,0.0,-,-,-,-,-,-,-,-,0.0,-,-,-,0.0,51.4,21.0,0.22
1244,5832,92835,Rao K.J.,1986,,-,-,-,0.0,-,-,-,-,-,-,-,-,-,0.0,-,-,-,0.0,-,-,0.0,0.0,-,-,-,-,-,0.0,-,-,-,0.0,-,-,-,-,-,-,-,-,-,-,0.0,-,-,-,-,-,-,-,-,-,-,-,-,-,-,-,-,-,0.0,-,-,-,-,-,-,0.0,-,-,0.0,-,-,-,-,-,-,-,0.0,-,-,-,-,-,-,-,-,-,-,-,40.0,-,-,-,-,-,-,,-,0.0,-,-,-,-,-,-,-,40,-,-,0.0,-,-,-,-,-,-,-,-,-,-,-,-,-,-,-,-,20.0,-,-,-,0.0,-,-,-,-,0.0,-,-,-,100.0,-,-,-,-,-,-,-,-,-,-,0.0,-,-,-,-,-,-,-,-,-,0.0,-,-,-,-,-,0.0,-,-,-,-,0.0,-,-,-,-,-,-,-,-,-,-,-,0.0,-,-,-,-,-,-,-,-,0.0,-,-,-,0.0,54.3,21.3,0.27
1245,5832,92837,Rao K.J.,1986,,-,-,-,0.0,-,-,-,-,-,-,-,-,-,0.0,-,-,-,0.0,-,-,0.0,0.0,-,-,-,-,-,0.0,-,-,-,0.0,-,-,-,-,-,-,-,-,-,-,0.0,-,-,-,-,-,-,-,-,-,-,-,-,-,-,-,-,-,0.0,-,-,-,-,-,-,0.0,-,-,0.0,-,-,-,-,-,-,-,0.0,-,-,-,-,-,-,-,-,-,-,-,0.0,-,-,-,-,-,-,,-,0.0,-,-,-,-,-,-,-,40,-,-,40.0,-,-,-,-,-,-,-,-,-,-,-,-,-,-,-,-,20.0,-,-,-,0.0,-,-,-,-,0.0,-,-,-,100.0,-,-,-,-,-,-,-,-,-,-,0.0,-,-,-,-,-,-,-,-,-,0.0,-,-,-,-,-,0.0,-,-,-,-,0.0,-,-,-,-,-,-,-,-,-,-,-,0.0,-,-,-,-,-,-,-,-,0.0,-,-,-,0.0,40.1,15.5,0.29
1246,5832,92838,Rao K.J.,1986,,-,-,-,0.0,-,-,-,-,-,-,-,-,-,0.0,-,-,-,0.0,-,-,0.0,0.0,-,-,-,-,-,0.0,-,-,-,0.0,-,-,-,-,-,-,-,-,-,-,0.0,-,-,-,-,-,-,-,-,-,-,-,-,-,-,-,-,-,0.0,-,-,-,-,-,-,0.0,-,-,0.0,-,-,-,-,-,-,-,10.0,-,-,-,-,-,-,-,-,-,-,-,0.0,-,-,-,-,-,-,,-,0.0,-,-,-,-,-,-,-,70,-,-,0.0,-,-,-,-,-,-,-,-,-,-,-,-,-,-,-,-,20.0,-,-,-,0.0,-,-,-,-,0.0,-,-,-,100.0,-,-,-,-,-,-,-,-,-,-,0.0,-,-,-,-,-,-,-,-,-,0.0,-,-,-,-,-,0.0,-,-,-,-,0.0,-,-,-,-,-,-,-,-,-,-,-,0.0,-,-,-,-,-,-,-,-,0.0,-,-,-,0.0,42.7,17.1,0.25
1247,5832,92840,Rao K.J.,1986,,-,-,-,0.0,-,-,-,-,-,-,-,-,-,0.0,-,-,-,0.0,-,-,0.0,0.0,-,-,-,-,-,0.0,-,-,-,0.0,-,-,-,-,-,-,-,-,-,-,0.0,-,-,-,-,-,-,-,-,-,-,-,-,-,-,-,-,-,0.0,-,-,-,-,-,-,0.0,-,-,0.0,-,-,-,-,-,-,-,30.0,-,-,-,-,-,-,-,-,-,-,-,0.0,-,-,-,-,-,-,,-,0.0,-,-,-,-,-,-,-,50,-,-,0.0,-,-,-,-,-,-,-,-,-,-,-,-,-,-,-,-,20.0,-,-,-,0.0,-,-,-,-,0.0,-,-,-,100.0,-,-,-,-,-,-,-,-,-,-,0.0,-,-,-,-,-,-,-,-,-,0.0,-,-,-,-,-,0.0,-,-,-,-,0.0,-,-,-,-,-,-,-,-,-,-,-,0.0,-,-,-,-,-,-,-,-,0.0,-,-,-,0.0,35.5,12.6,0.29
1248,5832,92841,Rao K.J.,1986,,-,-,-,0.0,-,-,-,-,-,-,-,-,-,0.0,-,-,-,0.0,-,-,0.0,0.0,-,-,-,-,-,0.0,-,-,-,0.0,-,-,-,-,-,-,-,-,-,-,0.0,-,-,-,-,-,-,-,-,-,-,-,-,-,-,-,-,-,0.0,-,-,-,-,-,-,0.0,-,-,0.0,-,-,-,-,-,-,-,40.0,-,-,-,-,-,-,-,-,-,-,-,0.0,-,-,-,-,-,-,,-,0.0,-,-,-,-,-,-,-,40,-,-,0.0,-,-,-,-,-,-,-,-,-,-,-,-,-,-,-,-,20.0,-,-,-,0.0,-,-,-,-,0.0,-,-,-,100.0,-,-,-,-,-,-,-,-,-,-,0.0,-,-,-,-,-,-,-,-,-,0.0,-,-,-,-,-,0.0,-,-,-,-,0.0,-,-,-,-,-,-,-,-,-,-,-,0.0,-,-,-,-,-,-,-,-,0.0,-,-,-,0.0,29.1,11.2,0.3
1249,5832,92839,Rao K.J.,1986,,-,-,-,0.0,-,-,-,-,-,-,-,-,-,0.0,-,-,-,0.0,-,-,0.0,0.0,-,-,-,-,-,0.0,-,-,-,0.0,-,-,-,-,-,-,-,-,-,-,0.0,-,-,-,-,-,-,-,-,-,-,-,-,-,-,-,-,-,0.0,-,-,-,-,-,-,0.0,-,-,0.0,-,-,-,-,-,-,-,20.0,-,-,-,-,-,-,-,-,-,-,-,0.0,-,-,-,-,-,-,,-,0.0,-,-,-,-,-,-,-,60,-,-,0.0,-,-,-,-,-,-,-,-,-,-,-,-,-,-,-,-,20.0,-,-,-,0.0,-,-,-,-,0.0,-,-,-,100.0,-,-,-,-,-,-,-,-,-,-,0.0,-,-,-,-,-,-,-,-,-,0.0,-,-,-,-,-,0.0,-,-,-,-,0.0,-,-,-,-,-,-,-,-,-,-,-,0.0,-,-,-,-,-,-,-,-,0.0,-,-,-,0.0,38.4,15.3,0.25
1250,5832,52359,Rao K.J.,1986,,-,-,-,0.0,-,-,-,-,-,-,-,-,-,0.0,-,-,-,0.0,-,-,0.0,0.0,-,-,-,-,-,0.0,-,-,-,0.0,-,-,-,-,-,-,-,-,-,-,0.0,-,-,-,-,-,-,-,-,-,-,-,-,-,-,-,-,-,0.0,-,-,-,-,-,-,0.0,-,-,0.0,-,-,-,-,-,-,-,15.0,-,-,-,-,-,-,-,-,-,-,-,5.0,-,-,-,-,-,-,,-,0.0,-,-,-,-,-,-,-,60,-,-,0.0,-,-,-,-,-,-,-,-,-,-,-,-,-,-,-,-,20.0,-,-,-,0.0,-,-,-,-,0.0,-,-,-,100.0,-,-,-,-,-,-,-,-,-,-,0.0,-,-,-,-,-,-,-,-,-,0.0,-,-,-,-,-,0.0,-,-,-,-,0.0,-,-,-,-,-,-,-,-,-,-,-,0.0,-,-,-,-,-,-,-,-,0.0,-,-,-,0.0,41.0,16.2,0.27
1251,5832,52367,Rao K.J.,1986,,-,-,-,0.0,-,-,-,-,-,-,-,-,-,0.0,-,-,-,0.0,-,-,0.0,0.0,-,-,-,-,-,0.0,-,-,-,0.0,-,-,-,-,-,-,-,-,-,-,0.0,-,-,-,-,-,-,-,-,-,-,-,-,-,-,-,-,-,0.0,-,-,-,-,-,-,0.0,-,-,0.0,-,-,-,-,-,-,-,10.0,-,-,-,-,-,-,-,-,-,-,-,10.0,-,-,-,-,-,-,,-,0.0,-,-,-,-,-,-,-,60,-,-,0.0,-,-,-,-,-,-,-,-,-,-,-,-,-,-,-,-,20.0,-,-,-,0.0,-,-,-,-,0.0,-,-,-,100.0,-,-,-,-,-,-,-,-,-,-,0.0,-,-,-,-,-,-,-,-,-,0.0,-,-,-,-,-,0.0,-,-,-,-,0.0,-,-,-,-,-,-,-,-,-,-,-,0.0,-,-,-,-,-,-,-,-,0.0,-,-,-,0.0,44.6,17.7,0.26
1252,5832,52368,Rao K.J.,1986,,-,-,-,0.0,-,-,-,-,-,-,-,-,-,0.0,-,-,-,0.0,-,-,0.0,0.0,-,-,-,-,-,0.0,-,-,-,0.0,-,-,-,-,-,-,-,-,-,-,0.0,-,-,-,-,-,-,-,-,-,-,-,-,-,-,-,-,-,0.0,-,-,-,-,-,-,0.0,-,-,0.0,-,-,-,-,-,-,-,5.0,-,-,-,-,-,-,-,-,-,-,-,15.0,-,-,-,-,-,-,,-,0.0,-,-,-,-,-,-,-,60,-,-,0.0,-,-,-,-,-,-,-,-,-,-,-,-,-,-,-,-,20.0,-,-,-,0.0,-,-,-,-,0.0,-,-,-,100.0,-,-,-,-,-,-,-,-,-,-,0.0,-,-,-,-,-,-,-,-,-,0.0,-,-,-,-,-,0.0,-,-,-,-,0.0,-,-,-,-,-,-,-,-,-,-,-,0.0,-,-,-,-,-,-,-,-,0.0,-,-,-,0.0,50.3,20.1,0.25
1253,5832,92834,Rao K.J.,1986,,-,-,-,0.0,-,-,-,-,-,-,-,-,-,0.0,-,-,-,0.0,-,-,0.0,0.0,-,-,-,-,-,0.0,-,-,-,0.0,-,-,-,-,-,-,-,-,-,-,0.0,-,-,-,-,-,-,-,-,-,-,-,-,-,-,-,-,-,0.0,-,-,-,-,-,-,0.0,-,-,0.0,-,-,-,-,-,-,-,0.0,-,-,-,-,-,-,-,-,-,-,-,20.0,-,-,-,-,-,-,,-,0.0,-,-,-,-,-,-,-,60,-,-,0.0,-,-,-,-,-,-,-,-,-,-,-,-,-,-,-,-,20.0,-,-,-,0.0,-,-,-,-,0.0,-,-,-,100.0,-,-,-,-,-,-,-,-,-,-,0.0,-,-,-,-,-,-,-,-,-,0.0,-,-,-,-,-,0.0,-,-,-,-,0.0,-,-,-,-,-,-,-,-,-,-,-,0.0,-,-,-,-,-,-,-,-,0.0,-,-,-,0.0,54.0,21.6,0.25
1254,5832,52376,Rao K.J.,1986,,-,-,-,0.0,-,-,-,-,-,-,-,-,-,0.0,-,-,-,0.0,-,-,0.0,0.0,-,-,-,-,-,0.0,-,-,-,0.0,-,-,-,-,-,-,-,-,-,-,0.0,-,-,-,-,-,-,-,-,-,-,-,-,-,-,-,-,-,0.0,-,-,-,-,-,-,0.0,-,-,0.0,-,-,-,-,-,-,-,15.0,-,-,-,-,-,-,-,-,-,-,-,0.0,-,-,-,-,-,-,,-,0.0,-,-,-,-,-,-,-,60,-,-,5.0,-,-,-,-,-,-,-,-,-,-,-,-,-,-,-,-,20.0,-,-,-,0.0,-,-,-,-,0.0,-,-,-,100.0,-,-,-,-,-,-,-,-,-,-,0.0,-,-,-,-,-,-,-,-,-,0.0,-,-,-,-,-,0.0,-,-,-,-,0.0,-,-,-,-,-,-,-,-,-,-,-,0.0,-,-,-,-,-,-,-,-,0.0,-,-,-,0.0,40.0,15.7,0.27
1255,5832,147533,Rao K.J.,1986,,-,-,-,0.0,-,-,-,-,-,-,-,-,-,0.0,-,-,-,0.0,-,-,0.0,0.0,-,-,-,-,-,0.0,-,-,-,0.0,-,-,-,-,-,-,-,-,-,-,0.0,-,-,-,-,-,-,-,-,-,-,-,-,-,-,-,-,-,0.0,-,-,-,-,-,-,0.0,-,-,0.0,-,-,-,-,-,-,-,10.0,-,-,-,-,-,-,-,-,-,-,-,0.0,-,-,-,-,-,-,,-,0.0,-,-,-,-,-,-,-,60,-,-,10.0,-,-,-,-,-,-,-,-,-,-,-,-,-,-,-,-,20.0,-,-,-,0.0,-,-,-,-,0.0,-,-,-,100.0,-,-,-,-,-,-,-,-,-,-,0.0,-,-,-,-,-,-,-,-,-,0.0,-,-,-,-,-,0.0,-,-,-,-,0.0,-,-,-,-,-,-,-,-,-,-,-,0.0,-,-,-,-,-,-,-,-,0.0,-,-,-,0.0,41.8,16.4,0.27
1256,5832,147534,Rao K.J.,1986,,-,-,-,0.0,-,-,-,-,-,-,-,-,-,0.0,-,-,-,0.0,-,-,0.0,0.0,-,-,-,-,-,0.0,-,-,-,0.0,-,-,-,-,-,-,-,-,-,-,0.0,-,-,-,-,-,-,-,-,-,-,-,-,-,-,-,-,-,0.0,-,-,-,-,-,-,0.0,-,-,0.0,-,-,-,-,-,-,-,5.0,-,-,-,-,-,-,-,-,-,-,-,0.0,-,-,-,-,-,-,,-,0.0,-,-,-,-,-,-,-,60,-,-,15.0,-,-,-,-,-,-,-,-,-,-,-,-,-,-,-,-,20.0,-,-,-,0.0,-,-,-,-,0.0,-,-,-,100.0,-,-,-,-,-,-,-,-,-,-,0.0,-,-,-,-,-,-,-,-,-,0.0,-,-,-,-,-,0.0,-,-,-,-,0.0,-,-,-,-,-,-,-,-,-,-,-,0.0,-,-,-,-,-,-,-,-,0.0,-,-,-,0.0,43.9,17.3,0.27
1257,5832,92836,Rao K.J.,1986,,-,-,-,0.0,-,-,-,-,-,-,-,-,-,0.0,-,-,-,0.0,-,-,0.0,0.0,-,-,-,-,-,0.0,-,-,-,0.0,-,-,-,-,-,-,-,-,-,-,0.0,-,-,-,-,-,-,-,-,-,-,-,-,-,-,-,-,-,0.0,-,-,-,-,-,-,0.0,-,-,0.0,-,-,-,-,-,-,-,0.0,-,-,-,-,-,-,-,-,-,-,-,0.0,-,-,-,-,-,-,,-,0.0,-,-,-,-,-,-,-,60,-,-,20.0,-,-,-,-,-,-,-,-,-,-,-,-,-,-,-,-,20.0,-,-,-,0.0,-,-,-,-,0.0,-,-,-,100.0,-,-,-,-,-,-,-,-,-,-,0.0,-,-,-,-,-,-,-,-,-,0.0,-,-,-,-,-,0.0,-,-,-,-,0.0,-,-,-,-,-,-,-,-,-,-,-,0.0,-,-,-,-,-,-,-,-,0.0,-,-,-,0.0,43.0,16.8,0.28
1258,5832,92842,Rao K.J.,1986,,-,-,-,0.0,-,-,-,-,-,-,-,-,-,0.0,-,-,-,0.0,-,-,0.0,0.0,-,-,-,-,-,0.0,-,-,-,0.0,-,-,-,-,-,-,-,-,-,-,0.0,-,-,-,-,-,-,-,-,-,-,-,-,-,-,-,-,-,0.0,-,-,-,-,-,-,0.0,-,-,0.0,-,-,-,-,-,-,-,0.0,-,-,-,-,-,-,-,-,-,-,-,0.0,-,-,-,-,-,-,,-,0.0,-,-,-,-,-,-,-,60,-,-,0.0,-,-,-,-,-,-,-,-,-,-,-,-,-,-,-,-,40.0,-,-,-,0.0,-,-,-,-,0.0,-,-,-,100.0,-,-,-,-,-,-,-,-,-,-,0.0,-,-,-,-,-,-,-,-,-,0.0,-,-,-,-,-,0.0,-,-,-,-,0.0,-,-,-,-,-,-,-,-,-,-,-,0.0,-,-,-,-,-,-,-,-,0.0,-,-,-,0.0,52.6,21.7,0.21
1259,5832,92843,Rao K.J.,1986,,-,-,-,0.0,-,-,-,-,-,-,-,-,-,0.0,-,-,-,0.0,-,-,0.0,0.0,-,-,-,-,-,0.0,-,-,-,0.0,-,-,-,-,-,-,-,-,-,-,0.0,-,-,-,-,-,-,-,-,-,-,-,-,-,-,-,-,-,0.0,-,-,-,-,-,-,0.0,-,-,0.0,-,-,-,-,-,-,-,0.0,-,-,-,-,-,-,-,-,-,-,-,20.0,-,-,-,-,-,-,,-,0.0,-,-,-,-,-,-,-,40,-,-,0.0,-,-,-,-,-,-,-,-,-,-,-,-,-,-,-,-,40.0,-,-,-,0.0,-,-,-,-,0.0,-,-,-,100.0,-,-,-,-,-,-,-,-,-,-,0.0,-,-,-,-,-,-,-,-,-,0.0,-,-,-,-,-,0.0,-,-,-,-,0.0,-,-,-,-,-,-,-,-,-,-,-,0.0,-,-,-,-,-,-,-,-,0.0,-,-,-,0.0,51.6,20.6,0.25
1260,5832,92844,Rao K.J.,1986,,-,-,-,0.0,-,-,-,-,-,-,-,-,-,0.0,-,-,-,0.0,-,-,0.0,0.0,-,-,-,-,-,0.0,-,-,-,0.0,-,-,-,-,-,-,-,-,-,-,0.0,-,-,-,-,-,-,-,-,-,-,-,-,-,-,-,-,-,0.0,-,-,-,-,-,-,0.0,-,-,0.0,-,-,-,-,-,-,-,0.0,-,-,-,-,-,-,-,-,-,-,-,40.0,-,-,-,-,-,-,,-,0.0,-,-,-,-,-,-,-,20,-,-,0.0,-,-,-,-,-,-,-,-,-,-,-,-,-,-,-,-,40.0,-,-,-,0.0,-,-,-,-,0.0,-,-,-,100.0,-,-,-,-,-,-,-,-,-,-,0.0,-,-,-,-,-,-,-,-,-,0.0,-,-,-,-,-,0.0,-,-,-,-,0.0,-,-,-,-,-,-,-,-,-,-,-,0.0,-,-,-,-,-,-,-,-,0.0,-,-,-,0.0,51.2,20.5,0.25
1261,5832,92845,Rao K.J.,1986,,-,-,-,0.0,-,-,-,-,-,-,-,-,-,0.0,-,-,-,0.0,-,-,0.0,0.0,-,-,-,-,-,0.0,-,-,-,0.0,-,-,-,-,-,-,-,-,-,-,0.0,-,-,-,-,-,-,-,-,-,-,-,-,-,-,-,-,-,0.0,-,-,-,-,-,-,0.0,-,-,0.0,-,-,-,-,-,-,-,0.0,-,-,-,-,-,-,-,-,-,-,-,0.0,-,-,-,-,-,-,,-,0.0,-,-,-,-,-,-,-,40,-,-,20.0,-,-,-,-,-,-,-,-,-,-,-,-,-,-,-,-,40.0,-,-,-,0.0,-,-,-,-,0.0,-,-,-,100.0,-,-,-,-,-,-,-,-,-,-,0.0,-,-,-,-,-,-,-,-,-,0.0,-,-,-,-,-,0.0,-,-,-,-,0.0,-,-,-,-,-,-,-,-,-,-,-,0.0,-,-,-,-,-,-,-,-,0.0,-,-,-,0.0,45.7,18.4,0.24
1262,5832,92846,Rao K.J.,1986,,-,-,-,0.0,-,-,-,-,-,-,-,-,-,0.0,-,-,-,0.0,-,-,0.0,0.0,-,-,-,-,-,0.0,-,-,-,0.0,-,-,-,-,-,-,-,-,-,-,0.0,-,-,-,-,-,-,-,-,-,-,-,-,-,-,-,-,-,0.0,-,-,-,-,-,-,0.0,-,-,0.0,-,-,-,-,-,-,-,0.0,-,-,-,-,-,-,-,-,-,-,-,0.0,-,-,-,-,-,-,,-,0.0,-,-,-,-,-,-,-,20,-,-,40.0,-,-,-,-,-,-,-,-,-,-,-,-,-,-,-,-,40.0,-,-,-,0.0,-,-,-,-,0.0,-,-,-,100.0,-,-,-,-,-,-,-,-,-,-,0.0,-,-,-,-,-,-,-,-,-,0.0,-,-,-,-,-,0.0,-,-,-,-,0.0,-,-,-,-,-,-,-,-,-,-,-,0.0,-,-,-,-,-,-,-,-,0.0,-,-,-,0.0,39.6,15.6,0.27
1263,5832,92847,Rao K.J.,1986,,-,-,-,0.0,-,-,-,-,-,-,-,-,-,0.0,-,-,-,0.0,-,-,0.0,0.0,-,-,-,-,-,0.0,-,-,-,0.0,-,-,-,-,-,-,-,-,-,-,0.0,-,-,-,-,-,-,-,-,-,-,-,-,-,-,-,-,-,0.0,-,-,-,-,-,-,0.0,-,-,0.0,-,-,-,-,-,-,-,10.0,-,-,-,-,-,-,-,-,-,-,-,0.0,-,-,-,-,-,-,,-,0.0,-,-,-,-,-,-,-,50,-,-,0.0,-,-,-,-,-,-,-,-,-,-,-,-,-,-,-,-,40.0,-,-,-,0.0,-,-,-,-,0.0,-,-,-,100.0,-,-,-,-,-,-,-,-,-,-,0.0,-,-,-,-,-,-,-,-,-,0.0,-,-,-,-,-,0.0,-,-,-,-,0.0,-,-,-,-,-,-,-,-,-,-,-,0.0,-,-,-,-,-,-,-,-,0.0,-,-,-,0.0,43.8,17.8,0.23
1264,5832,92848,Rao K.J.,1986,,-,-,-,0.0,-,-,-,-,-,-,-,-,-,0.0,-,-,-,0.0,-,-,0.0,0.0,-,-,-,-,-,0.0,-,-,-,0.0,-,-,-,-,-,-,-,-,-,-,0.0,-,-,-,-,-,-,-,-,-,-,-,-,-,-,-,-,-,0.0,-,-,-,-,-,-,0.0,-,-,0.0,-,-,-,-,-,-,-,20.0,-,-,-,-,-,-,-,-,-,-,-,0.0,-,-,-,-,-,-,,-,0.0,-,-,-,-,-,-,-,40,-,-,0.0,-,-,-,-,-,-,-,-,-,-,-,-,-,-,-,-,40.0,-,-,-,0.0,-,-,-,-,0.0,-,-,-,100.0,-,-,-,-,-,-,-,-,-,-,0.0,-,-,-,-,-,-,-,-,-,0.0,-,-,-,-,-,0.0,-,-,-,-,0.0,-,-,-,-,-,-,-,-,-,-,-,0.0,-,-,-,-,-,-,-,-,0.0,-,-,-,0.0,36.6,14.5,0.26
1265,5832,92849,Rao K.J.,1986,,-,-,-,0.0,-,-,-,-,-,-,-,-,-,0.0,-,-,-,0.0,-,-,0.0,0.0,-,-,-,-,-,0.0,-,-,-,0.0,-,-,-,-,-,-,-,-,-,-,0.0,-,-,-,-,-,-,-,-,-,-,-,-,-,-,-,-,-,0.0,-,-,-,-,-,-,0.0,-,-,0.0,-,-,-,-,-,-,-,30.0,-,-,-,-,-,-,-,-,-,-,-,0.0,-,-,-,-,-,-,,-,0.0,-,-,-,-,-,-,-,30,-,-,0.0,-,-,-,-,-,-,-,-,-,-,-,-,-,-,-,-,40.0,-,-,-,0.0,-,-,-,-,0.0,-,-,-,100.0,-,-,-,-,-,-,-,-,-,-,0.0,-,-,-,-,-,-,-,-,-,0.0,-,-,-,-,-,0.0,-,-,-,-,0.0,-,-,-,-,-,-,-,-,-,-,-,0.0,-,-,-,-,-,-,-,-,0.0,-,-,-,0.0,31.1,12.2,0.28
1266,5832,92850,Rao K.J.,1986,,-,-,-,0.0,-,-,-,-,-,-,-,-,-,0.0,-,-,-,0.0,-,-,0.0,0.0,-,-,-,-,-,0.0,-,-,-,0.0,-,-,-,-,-,-,-,-,-,-,0.0,-,-,-,-,-,-,-,-,-,-,-,-,-,-,-,-,-,0.0,-,-,-,-,-,-,0.0,-,-,0.0,-,-,-,-,-,-,-,40.0,-,-,-,-,-,-,-,-,-,-,-,0.0,-,-,-,-,-,-,,-,0.0,-,-,-,-,-,-,-,20,-,-,0.0,-,-,-,-,-,-,-,-,-,-,-,-,-,-,-,-,40.0,-,-,-,0.0,-,-,-,-,0.0,-,-,-,100.0,-,-,-,-,-,-,-,-,-,-,0.0,-,-,-,-,-,-,-,-,-,0.0,-,-,-,-,-,0.0,-,-,-,-,0.0,-,-,-,-,-,-,-,-,-,-,-,0.0,-,-,-,-,-,-,-,-,0.0,-,-,-,0.0,24.6,9.3,0.32
1267,5832,52360,Rao K.J.,1986,,-,-,-,0.0,-,-,-,-,-,-,-,-,-,0.0,-,-,-,0.0,-,-,0.0,0.0,-,-,-,-,-,0.0,-,-,-,0.0,-,-,-,-,-,-,-,-,-,-,0.0,-,-,-,-,-,-,-,-,-,-,-,-,-,-,-,-,-,0.0,-,-,-,-,-,-,0.0,-,-,0.0,-,-,-,-,-,-,-,35.0,-,-,-,-,-,-,-,-,-,-,-,0.0,-,-,-,-,-,-,,-,0.0,-,-,-,-,-,-,-,20,-,-,5.0,-,-,-,-,-,-,-,-,-,-,-,-,-,-,-,-,40.0,-,-,-,0.0,-,-,-,-,0.0,-,-,-,100.0,-,-,-,-,-,-,-,-,-,-,0.0,-,-,-,-,-,-,-,-,-,0.0,-,-,-,-,-,0.0,-,-,-,-,0.0,-,-,-,-,-,-,-,-,-,-,-,0.0,-,-,-,-,-,-,-,-,0.0,-,-,-,0.0,30.5,11.8,0.29
1268,5832,52361,Rao K.J.,1986,,-,-,-,0.0,-,-,-,-,-,-,-,-,-,0.0,-,-,-,0.0,-,-,0.0,0.0,-,-,-,-,-,0.0,-,-,-,0.0,-,-,-,-,-,-,-,-,-,-,0.0,-,-,-,-,-,-,-,-,-,-,-,-,-,-,-,-,-,0.0,-,-,-,-,-,-,0.0,-,-,0.0,-,-,-,-,-,-,-,30.0,-,-,-,-,-,-,-,-,-,-,-,0.0,-,-,-,-,-,-,,-,0.0,-,-,-,-,-,-,-,20,-,-,10.0,-,-,-,-,-,-,-,-,-,-,-,-,-,-,-,-,40.0,-,-,-,0.0,-,-,-,-,0.0,-,-,-,100.0,-,-,-,-,-,-,-,-,-,-,0.0,-,-,-,-,-,-,-,-,-,0.0,-,-,-,-,-,0.0,-,-,-,-,0.0,-,-,-,-,-,-,-,-,-,-,-,0.0,-,-,-,-,-,-,-,-,0.0,-,-,-,0.0,32.6,12.6,0.29
1269,5832,52362,Rao K.J.,1986,,-,-,-,0.0,-,-,-,-,-,-,-,-,-,0.0,-,-,-,0.0,-,-,0.0,0.0,-,-,-,-,-,0.0,-,-,-,0.0,-,-,-,-,-,-,-,-,-,-,0.0,-,-,-,-,-,-,-,-,-,-,-,-,-,-,-,-,-,0.0,-,-,-,-,-,-,0.0,-,-,0.0,-,-,-,-,-,-,-,25.0,-,-,-,-,-,-,-,-,-,-,-,0.0,-,-,-,-,-,-,,-,0.0,-,-,-,-,-,-,-,20,-,-,15.0,-,-,-,-,-,-,-,-,-,-,-,-,-,-,-,-,40.0,-,-,-,0.0,-,-,-,-,0.0,-,-,-,100.0,-,-,-,-,-,-,-,-,-,-,0.0,-,-,-,-,-,-,-,-,-,0.0,-,-,-,-,-,0.0,-,-,-,-,0.0,-,-,-,-,-,-,-,-,-,-,-,0.0,-,-,-,-,-,-,-,-,0.0,-,-,-,0.0,34.6,13.54,0.28
1270,5832,52363,Rao K.J.,1986,,-,-,-,0.0,-,-,-,-,-,-,-,-,-,0.0,-,-,-,0.0,-,-,0.0,0.0,-,-,-,-,-,0.0,-,-,-,0.0,-,-,-,-,-,-,-,-,-,-,0.0,-,-,-,-,-,-,-,-,-,-,-,-,-,-,-,-,-,0.0,-,-,-,-,-,-,0.0,-,-,0.0,-,-,-,-,-,-,-,20.0,-,-,-,-,-,-,-,-,-,-,-,0.0,-,-,-,-,-,-,,-,0.0,-,-,-,-,-,-,-,20,-,-,20.0,-,-,-,-,-,-,-,-,-,-,-,-,-,-,-,-,40.0,-,-,-,0.0,-,-,-,-,0.0,-,-,-,100.0,-,-,-,-,-,-,-,-,-,-,0.0,-,-,-,-,-,-,-,-,-,0.0,-,-,-,-,-,0.0,-,-,-,-,0.0,-,-,-,-,-,-,-,-,-,-,-,0.0,-,-,-,-,-,-,-,-,0.0,-,-,-,0.0,36.1,14.2,0.28
1271,5832,52364,Rao K.J.,1986,,-,-,-,0.0,-,-,-,-,-,-,-,-,-,0.0,-,-,-,0.0,-,-,0.0,0.0,-,-,-,-,-,0.0,-,-,-,0.0,-,-,-,-,-,-,-,-,-,-,0.0,-,-,-,-,-,-,-,-,-,-,-,-,-,-,-,-,-,0.0,-,-,-,-,-,-,0.0,-,-,0.0,-,-,-,-,-,-,-,15.0,-,-,-,-,-,-,-,-,-,-,-,0.0,-,-,-,-,-,-,,-,0.0,-,-,-,-,-,-,-,20,-,-,25.0,-,-,-,-,-,-,-,-,-,-,-,-,-,-,-,-,40.0,-,-,-,0.0,-,-,-,-,0.0,-,-,-,100.0,-,-,-,-,-,-,-,-,-,-,0.0,-,-,-,-,-,-,-,-,-,0.0,-,-,-,-,-,0.0,-,-,-,-,0.0,-,-,-,-,-,-,-,-,-,-,-,0.0,-,-,-,-,-,-,-,-,0.0,-,-,-,0.0,37.5,14.6,0.28
1272,5832,52365,Rao K.J.,1986,,-,-,-,0.0,-,-,-,-,-,-,-,-,-,0.0,-,-,-,0.0,-,-,0.0,0.0,-,-,-,-,-,0.0,-,-,-,0.0,-,-,-,-,-,-,-,-,-,-,0.0,-,-,-,-,-,-,-,-,-,-,-,-,-,-,-,-,-,0.0,-,-,-,-,-,-,0.0,-,-,0.0,-,-,-,-,-,-,-,10.0,-,-,-,-,-,-,-,-,-,-,-,0.0,-,-,-,-,-,-,,-,0.0,-,-,-,-,-,-,-,20,-,-,30.0,-,-,-,-,-,-,-,-,-,-,-,-,-,-,-,-,40.0,-,-,-,0.0,-,-,-,-,0.0,-,-,-,100.0,-,-,-,-,-,-,-,-,-,-,0.0,-,-,-,-,-,-,-,-,-,0.0,-,-,-,-,-,0.0,-,-,-,-,0.0,-,-,-,-,-,-,-,-,-,-,-,0.0,-,-,-,-,-,-,-,-,0.0,-,-,-,0.0,38.4,15.0,0.28
1273,5832,52366,Rao K.J.,1986,,-,-,-,0.0,-,-,-,-,-,-,-,-,-,0.0,-,-,-,0.0,-,-,0.0,0.0,-,-,-,-,-,0.0,-,-,-,0.0,-,-,-,-,-,-,-,-,-,-,0.0,-,-,-,-,-,-,-,-,-,-,-,-,-,-,-,-,-,0.0,-,-,-,-,-,-,0.0,-,-,0.0,-,-,-,-,-,-,-,5.0,-,-,-,-,-,-,-,-,-,-,-,0.0,-,-,-,-,-,-,,-,0.0,-,-,-,-,-,-,-,20,-,-,35.0,-,-,-,-,-,-,-,-,-,-,-,-,-,-,-,-,40.0,-,-,-,0.0,-,-,-,-,0.0,-,-,-,100.0,-,-,-,-,-,-,-,-,-,-,0.0,-,-,-,-,-,-,-,-,-,0.0,-,-,-,-,-,0.0,-,-,-,-,0.0,-,-,-,-,-,-,-,-,-,-,-,0.0,-,-,-,-,-,-,-,-,0.0,-,-,-,0.0,39.0,15.3,0.28
1274,5832,52369,Rao K.J.,1986,,-,-,-,0.0,-,-,-,-,-,-,-,-,-,0.0,-,-,-,0.0,-,-,0.0,0.0,-,-,-,-,-,0.0,-,-,-,0.0,-,-,-,-,-,-,-,-,-,-,0.0,-,-,-,-,-,-,-,-,-,-,-,-,-,-,-,-,-,0.0,-,-,-,-,-,-,0.0,-,-,0.0,-,-,-,-,-,-,-,35.0,-,-,-,-,-,-,-,-,-,-,-,5.0,-,-,-,-,-,-,,-,0.0,-,-,-,-,-,-,-,20,-,-,0.0,-,-,-,-,-,-,-,-,-,-,-,-,-,-,-,-,40.0,-,-,-,0.0,-,-,-,-,0.0,-,-,-,100.0,-,-,-,-,-,-,-,-,-,-,0.0,-,-,-,-,-,-,-,-,-,0.0,-,-,-,-,-,0.0,-,-,-,-,0.0,-,-,-,-,-,-,-,-,-,-,-,0.0,-,-,-,-,-,-,-,-,0.0,-,-,-,0.0,29.8,11.5,0.29
1275,5832,52370,Rao K.J.,1986,,-,-,-,0.0,-,-,-,-,-,-,-,-,-,0.0,-,-,-,0.0,-,-,0.0,0.0,-,-,-,-,-,0.0,-,-,-,0.0,-,-,-,-,-,-,-,-,-,-,0.0,-,-,-,-,-,-,-,-,-,-,-,-,-,-,-,-,-,0.0,-,-,-,-,-,-,0.0,-,-,0.0,-,-,-,-,-,-,-,30.0,-,-,-,-,-,-,-,-,-,-,-,10.0,-,-,-,-,-,-,,-,0.0,-,-,-,-,-,-,-,20,-,-,0.0,-,-,-,-,-,-,-,-,-,-,-,-,-,-,-,-,40.0,-,-,-,0.0,-,-,-,-,0.0,-,-,-,100.0,-,-,-,-,-,-,-,-,-,-,0.0,-,-,-,-,-,-,-,-,-,0.0,-,-,-,-,-,0.0,-,-,-,-,0.0,-,-,-,-,-,-,-,-,-,-,-,0.0,-,-,-,-,-,-,-,-,0.0,-,-,-,0.0,33.5,13.0,0.28
1276,5832,52371,Rao K.J.,1986,,-,-,-,0.0,-,-,-,-,-,-,-,-,-,0.0,-,-,-,0.0,-,-,0.0,0.0,-,-,-,-,-,0.0,-,-,-,0.0,-,-,-,-,-,-,-,-,-,-,0.0,-,-,-,-,-,-,-,-,-,-,-,-,-,-,-,-,-,0.0,-,-,-,-,-,-,0.0,-,-,0.0,-,-,-,-,-,-,-,25.0,-,-,-,-,-,-,-,-,-,-,-,15.0,-,-,-,-,-,-,,-,0.0,-,-,-,-,-,-,-,20,-,-,0.0,-,-,-,-,-,-,-,-,-,-,-,-,-,-,-,-,40.0,-,-,-,0.0,-,-,-,-,0.0,-,-,-,100.0,-,-,-,-,-,-,-,-,-,-,0.0,-,-,-,-,-,-,-,-,-,0.0,-,-,-,-,-,0.0,-,-,-,-,0.0,-,-,-,-,-,-,-,-,-,-,-,0.0,-,-,-,-,-,-,-,-,0.0,-,-,-,0.0,36.7,14.5,0.27
1277,5832,52372,Rao K.J.,1986,,-,-,-,0.0,-,-,-,-,-,-,-,-,-,0.0,-,-,-,0.0,-,-,0.0,0.0,-,-,-,-,-,0.0,-,-,-,0.0,-,-,-,-,-,-,-,-,-,-,0.0,-,-,-,-,-,-,-,-,-,-,-,-,-,-,-,-,-,0.0,-,-,-,-,-,-,0.0,-,-,0.0,-,-,-,-,-,-,-,20.0,-,-,-,-,-,-,-,-,-,-,-,20.0,-,-,-,-,-,-,,-,0.0,-,-,-,-,-,-,-,20,-,-,0.0,-,-,-,-,-,-,-,-,-,-,-,-,-,-,-,-,40.0,-,-,-,0.0,-,-,-,-,0.0,-,-,-,100.0,-,-,-,-,-,-,-,-,-,-,0.0,-,-,-,-,-,-,-,-,-,0.0,-,-,-,-,-,0.0,-,-,-,-,0.0,-,-,-,-,-,-,-,-,-,-,-,0.0,-,-,-,-,-,-,-,-,0.0,-,-,-,0.0,40.1,15.8,0.27
1278,5832,52373,Rao K.J.,1986,,-,-,-,0.0,-,-,-,-,-,-,-,-,-,0.0,-,-,-,0.0,-,-,0.0,0.0,-,-,-,-,-,0.0,-,-,-,0.0,-,-,-,-,-,-,-,-,-,-,0.0,-,-,-,-,-,-,-,-,-,-,-,-,-,-,-,-,-,0.0,-,-,-,-,-,-,0.0,-,-,0.0,-,-,-,-,-,-,-,15.0,-,-,-,-,-,-,-,-,-,-,-,25.0,-,-,-,-,-,-,,-,0.0,-,-,-,-,-,-,-,20,-,-,0.0,-,-,-,-,-,-,-,-,-,-,-,-,-,-,-,-,40.0,-,-,-,0.0,-,-,-,-,0.0,-,-,-,100.0,-,-,-,-,-,-,-,-,-,-,0.0,-,-,-,-,-,-,-,-,-,0.0,-,-,-,-,-,0.0,-,-,-,-,0.0,-,-,-,-,-,-,-,-,-,-,-,0.0,-,-,-,-,-,-,-,-,0.0,-,-,-,0.0,44.5,17.7,0.26
1279,5832,52374,Rao K.J.,1986,,-,-,-,0.0,-,-,-,-,-,-,-,-,-,0.0,-,-,-,0.0,-,-,0.0,0.0,-,-,-,-,-,0.0,-,-,-,0.0,-,-,-,-,-,-,-,-,-,-,0.0,-,-,-,-,-,-,-,-,-,-,-,-,-,-,-,-,-,0.0,-,-,-,-,-,-,0.0,-,-,0.0,-,-,-,-,-,-,-,10.0,-,-,-,-,-,-,-,-,-,-,-,30.0,-,-,-,-,-,-,,-,0.0,-,-,-,-,-,-,-,20,-,-,0.0,-,-,-,-,-,-,-,-,-,-,-,-,-,-,-,-,40.0,-,-,-,0.0,-,-,-,-,0.0,-,-,-,100.0,-,-,-,-,-,-,-,-,-,-,0.0,-,-,-,-,-,-,-,-,-,0.0,-,-,-,-,-,0.0,-,-,-,-,0.0,-,-,-,-,-,-,-,-,-,-,-,0.0,-,-,-,-,-,-,-,-,0.0,-,-,-,0.0,46.2,18.2,0.27
1280,5832,52375,Rao K.J.,1986,,-,-,-,0.0,-,-,-,-,-,-,-,-,-,0.0,-,-,-,0.0,-,-,0.0,0.0,-,-,-,-,-,0.0,-,-,-,0.0,-,-,-,-,-,-,-,-,-,-,0.0,-,-,-,-,-,-,-,-,-,-,-,-,-,-,-,-,-,0.0,-,-,-,-,-,-,0.0,-,-,0.0,-,-,-,-,-,-,-,5.0,-,-,-,-,-,-,-,-,-,-,-,35.0,-,-,-,-,-,-,,-,0.0,-,-,-,-,-,-,-,20,-,-,0.0,-,-,-,-,-,-,-,-,-,-,-,-,-,-,-,-,40.0,-,-,-,0.0,-,-,-,-,0.0,-,-,-,100.0,-,-,-,-,-,-,-,-,-,-,0.0,-,-,-,-,-,-,-,-,-,0.0,-,-,-,-,-,0.0,-,-,-,-,0.0,-,-,-,-,-,-,-,-,-,-,-,0.0,-,-,-,-,-,-,-,-,0.0,-,-,-,0.0,49.0,19.5,0.26
1281,5833,92851,Damodaran K.V.,1989,,-,-,-,0.0,-,-,-,-,-,-,-,-,-,0.0,-,-,-,0.0,-,-,0.0,0.0,-,-,-,-,-,0.0,-,-,-,0.0,-,-,-,-,-,-,-,-,-,-,0.0,-,-,-,-,-,-,-,-,-,-,-,-,-,-,-,-,-,0.0,-,-,-,-,-,-,0.0,-,-,0.0,-,-,-,-,-,-,-,0.0,-,-,-,-,-,-,-,-,-,-,-,0.0,-,-,-,-,-,-,,-,0.0,-,-,-,-,-,-,-,-,-,-,0.0,-,-,-,-,-,-,-,-,-,-,-,-,-,-,-,-,20.0,-,-,-,0.0,-,-,-,-,0.0,-,-,-,100.0,-,-,-,-,-,-,-,-,-,-,0.0,-,-,-,-,-,-,-,-,-,0.0,-,-,-,-,-,0.0,-,-,-,-,0.0,-,-,-,-,-,-,-,-,-,-,-,80.0,-,-,-,-,-,-,-,-,0.0,-,-,-,0.0,86.6,35.8,0.21
1282,5833,92852,Damodaran K.V.,1989,,-,-,-,0.0,-,-,-,-,-,-,-,-,-,0.0,-,-,-,0.0,-,-,0.0,0.0,-,-,-,-,-,0.0,-,-,-,0.0,-,-,-,-,-,-,-,-,-,-,0.0,-,-,-,-,-,-,-,-,-,-,-,-,-,-,-,-,-,0.0,-,-,-,-,-,-,0.0,-,-,0.0,-,-,-,-,-,-,-,10.0,-,-,-,-,-,-,-,-,-,-,-,0.0,-,-,-,-,-,-,,-,0.0,-,-,-,-,-,-,-,-,-,-,0.0,-,-,-,-,-,-,-,-,-,-,-,-,-,-,-,-,20.0,-,-,-,0.0,-,-,-,-,0.0,-,-,-,100.0,-,-,-,-,-,-,-,-,-,-,0.0,-,-,-,-,-,-,-,-,-,0.0,-,-,-,-,-,0.0,-,-,-,-,0.0,-,-,-,-,-,-,-,-,-,-,-,70.0,-,-,-,-,-,-,-,-,0.0,-,-,-,0.0,62.1,25.5,0.22
1283,5833,92853,Damodaran K.V.,1989,,-,-,-,0.0,-,-,-,-,-,-,-,-,-,0.0,-,-,-,0.0,-,-,0.0,0.0,-,-,-,-,-,0.0,-,-,-,0.0,-,-,-,-,-,-,-,-,-,-,0.0,-,-,-,-,-,-,-,-,-,-,-,-,-,-,-,-,-,0.0,-,-,-,-,-,-,0.0,-,-,0.0,-,-,-,-,-,-,-,20.0,-,-,-,-,-,-,-,-,-,-,-,0.0,-,-,-,-,-,-,,-,0.0,-,-,-,-,-,-,-,-,-,-,0.0,-,-,-,-,-,-,-,-,-,-,-,-,-,-,-,-,20.0,-,-,-,0.0,-,-,-,-,0.0,-,-,-,100.0,-,-,-,-,-,-,-,-,-,-,0.0,-,-,-,-,-,-,-,-,-,0.0,-,-,-,-,-,0.0,-,-,-,-,0.0,-,-,-,-,-,-,-,-,-,-,-,60.0,-,-,-,-,-,-,-,-,0.0,-,-,-,0.0,50.5,20.2,0.25
1284,5833,92854,Damodaran K.V.,1989,,-,-,-,0.0,-,-,-,-,-,-,-,-,-,0.0,-,-,-,0.0,-,-,0.0,0.0,-,-,-,-,-,0.0,-,-,-,0.0,-,-,-,-,-,-,-,-,-,-,0.0,-,-,-,-,-,-,-,-,-,-,-,-,-,-,-,-,-,0.0,-,-,-,-,-,-,0.0,-,-,0.0,-,-,-,-,-,-,-,30.0,-,-,-,-,-,-,-,-,-,-,-,0.0,-,-,-,-,-,-,,-,0.0,-,-,-,-,-,-,-,-,-,-,0.0,-,-,-,-,-,-,-,-,-,-,-,-,-,-,-,-,20.0,-,-,-,0.0,-,-,-,-,0.0,-,-,-,100.0,-,-,-,-,-,-,-,-,-,-,0.0,-,-,-,-,-,-,-,-,-,0.0,-,-,-,-,-,0.0,-,-,-,-,0.0,-,-,-,-,-,-,-,-,-,-,-,50.0,-,-,-,-,-,-,-,-,0.0,-,-,-,0.0,40.7,15.9,0.28
1285,5833,92855,Damodaran K.V.,1989,,-,-,-,0.0,-,-,-,-,-,-,-,-,-,0.0,-,-,-,0.0,-,-,0.0,0.0,-,-,-,-,-,0.0,-,-,-,0.0,-,-,-,-,-,-,-,-,-,-,0.0,-,-,-,-,-,-,-,-,-,-,-,-,-,-,-,-,-,0.0,-,-,-,-,-,-,0.0,-,-,0.0,-,-,-,-,-,-,-,40.0,-,-,-,-,-,-,-,-,-,-,-,0.0,-,-,-,-,-,-,,-,0.0,-,-,-,-,-,-,-,-,-,-,0.0,-,-,-,-,-,-,-,-,-,-,-,-,-,-,-,-,20.0,-,-,-,0.0,-,-,-,-,0.0,-,-,-,100.0,-,-,-,-,-,-,-,-,-,-,0.0,-,-,-,-,-,-,-,-,-,0.0,-,-,-,-,-,0.0,-,-,-,-,0.0,-,-,-,-,-,-,-,-,-,-,-,40.0,-,-,-,-,-,-,-,-,0.0,-,-,-,0.0,36.1,14.0,0.29
1286,5833,92856,Damodaran K.V.,1989,,-,-,-,0.0,-,-,-,-,-,-,-,-,-,0.0,-,-,-,0.0,-,-,0.0,0.0,-,-,-,-,-,0.0,-,-,-,0.0,-,-,-,-,-,-,-,-,-,-,0.0,-,-,-,-,-,-,-,-,-,-,-,-,-,-,-,-,-,0.0,-,-,-,-,-,-,0.0,-,-,0.0,-,-,-,-,-,-,-,0.0,-,-,-,-,-,-,-,-,-,-,-,0.0,-,-,-,-,-,-,,-,0.0,-,-,-,-,-,-,-,-,-,-,0.0,-,-,-,-,-,-,-,-,-,-,-,-,-,-,-,-,40.0,-,-,-,0.0,-,-,-,-,0.0,-,-,-,100.0,-,-,-,-,-,-,-,-,-,-,0.0,-,-,-,-,-,-,-,-,-,0.0,-,-,-,-,-,0.0,-,-,-,-,0.0,-,-,-,-,-,-,-,-,-,-,-,60.0,-,-,-,-,-,-,-,-,0.0,-,-,-,0.0,75.2,31.2,0.2
1287,5833,92857,Damodaran K.V.,1989,,-,-,-,0.0,-,-,-,-,-,-,-,-,-,0.0,-,-,-,0.0,-,-,0.0,0.0,-,-,-,-,-,0.0,-,-,-,0.0,-,-,-,-,-,-,-,-,-,-,0.0,-,-,-,-,-,-,-,-,-,-,-,-,-,-,-,-,-,0.0,-,-,-,-,-,-,0.0,-,-,0.0,-,-,-,-,-,-,-,10.0,-,-,-,-,-,-,-,-,-,-,-,0.0,-,-,-,-,-,-,,-,0.0,-,-,-,-,-,-,-,-,-,-,0.0,-,-,-,-,-,-,-,-,-,-,-,-,-,-,-,-,40.0,-,-,-,0.0,-,-,-,-,0.0,-,-,-,100.0,-,-,-,-,-,-,-,-,-,-,0.0,-,-,-,-,-,-,-,-,-,0.0,-,-,-,-,-,0.0,-,-,-,-,0.0,-,-,-,-,-,-,-,-,-,-,-,50.0,-,-,-,-,-,-,-,-,0.0,-,-,-,0.0,50.7,20.7,0.23
1288,5833,92858,Damodaran K.V.,1989,,-,-,-,0.0,-,-,-,-,-,-,-,-,-,0.0,-,-,-,0.0,-,-,0.0,0.0,-,-,-,-,-,0.0,-,-,-,0.0,-,-,-,-,-,-,-,-,-,-,0.0,-,-,-,-,-,-,-,-,-,-,-,-,-,-,-,-,-,0.0,-,-,-,-,-,-,0.0,-,-,0.0,-,-,-,-,-,-,-,20.0,-,-,-,-,-,-,-,-,-,-,-,0.0,-,-,-,-,-,-,,-,0.0,-,-,-,-,-,-,-,-,-,-,0.0,-,-,-,-,-,-,-,-,-,-,-,-,-,-,-,-,40.0,-,-,-,0.0,-,-,-,-,0.0,-,-,-,100.0,-,-,-,-,-,-,-,-,-,-,0.0,-,-,-,-,-,-,-,-,-,0.0,-,-,-,-,-,0.0,-,-,-,-,0.0,-,-,-,-,-,-,-,-,-,-,-,40.0,-,-,-,-,-,-,-,-,0.0,-,-,-,0.0,37.4,14.9,0.25
1289,5833,92859,Damodaran K.V.,1989,,-,-,-,0.0,-,-,-,-,-,-,-,-,-,0.0,-,-,-,0.0,-,-,0.0,0.0,-,-,-,-,-,0.0,-,-,-,0.0,-,-,-,-,-,-,-,-,-,-,0.0,-,-,-,-,-,-,-,-,-,-,-,-,-,-,-,-,-,0.0,-,-,-,-,-,-,0.0,-,-,0.0,-,-,-,-,-,-,-,30.0,-,-,-,-,-,-,-,-,-,-,-,0.0,-,-,-,-,-,-,,-,0.0,-,-,-,-,-,-,-,-,-,-,0.0,-,-,-,-,-,-,-,-,-,-,-,-,-,-,-,-,40.0,-,-,-,0.0,-,-,-,-,0.0,-,-,-,100.0,-,-,-,-,-,-,-,-,-,-,0.0,-,-,-,-,-,-,-,-,-,0.0,-,-,-,-,-,0.0,-,-,-,-,0.0,-,-,-,-,-,-,-,-,-,-,-,30.0,-,-,-,-,-,-,-,-,0.0,-,-,-,0.0,30.9,12.2,0.27
1290,5833,92860,Damodaran K.V.,1989,,-,-,-,0.0,-,-,-,-,-,-,-,-,-,0.0,-,-,-,0.0,-,-,0.0,0.0,-,-,-,-,-,0.0,-,-,-,0.0,-,-,-,-,-,-,-,-,-,-,0.0,-,-,-,-,-,-,-,-,-,-,-,-,-,-,-,-,-,0.0,-,-,-,-,-,-,0.0,-,-,0.0,-,-,-,-,-,-,-,40.0,-,-,-,-,-,-,-,-,-,-,-,0.0,-,-,-,-,-,-,,-,0.0,-,-,-,-,-,-,-,-,-,-,0.0,-,-,-,-,-,-,-,-,-,-,-,-,-,-,-,-,40.0,-,-,-,0.0,-,-,-,-,0.0,-,-,-,100.0,-,-,-,-,-,-,-,-,-,-,0.0,-,-,-,-,-,-,-,-,-,0.0,-,-,-,-,-,0.0,-,-,-,-,0.0,-,-,-,-,-,-,-,-,-,-,-,20.0,-,-,-,-,-,-,-,-,0.0,-,-,-,0.0,27.6,10.8,0.27
1291,5836,74506,El-Mallawany R.,1988,,-,-,-,0.0,-,-,-,-,-,-,-,-,-,0.0,-,-,-,0.0,-,-,0.0,0.0,-,-,-,-,-,0.0,-,-,-,0.0,-,-,-,-,-,-,-,-,-,-,0.0,-,-,-,-,-,-,-,-,-,-,-,-,-,-,-,-,-,0.0,-,-,-,-,-,-,0.0,-,-,0.0,-,-,-,-,-,-,-,0.0,-,-,-,-,-,-,-,10,-,-,-,0.0,-,-,-,-,-,-,,-,0.0,-,-,-,-,-,-,-,-,-,-,0.0,-,-,-,-,-,-,-,-,-,-,-,-,-,-,-,-,0.0,-,-,-,0.0,-,-,-,-,10.0,-,-,-,100.0,-,-,-,-,-,-,-,-,-,-,0.0,-,-,-,-,-,-,-,-,-,0.0,-,-,-,-,-,90.0,-,-,-,-,0.0,-,-,-,-,-,-,-,-,-,-,-,0.0,-,-,-,-,-,-,-,-,0.0,-,-,-,0.0,59.8,24.93,0.199
1292,5836,74507,El-Mallawany R.,1988,,-,-,-,0.0,-,-,-,-,-,-,-,-,-,0.0,-,-,-,0.0,-,-,0.0,0.0,-,-,-,-,-,0.0,-,-,-,0.0,-,-,-,-,-,-,-,-,-,-,0.0,-,-,-,-,-,-,-,-,-,-,-,-,-,-,-,-,-,0.0,-,-,-,-,-,-,0.0,-,-,0.0,-,-,-,-,-,-,-,0.0,-,-,-,-,-,-,-,-,-,-,-,0.0,-,-,-,-,-,-,,-,0.0,-,-,-,-,-,-,-,-,-,-,0.0,-,-,-,-,-,-,-,-,-,-,-,-,-,-,-,-,0.0,-,-,-,0.0,-,-,-,-,10.0,-,-,-,100.0,-,-,-,-,-,-,-,-,-,-,0.0,10,-,-,-,-,-,-,-,-,0.0,-,-,-,-,-,90.0,-,-,-,-,0.0,-,-,-,-,-,-,-,-,-,-,-,0.0,-,-,-,-,-,-,-,-,0.0,-,-,-,0.0,63.1,26.69,0.182
1293,5836,74508,El-Mallawany R.,1988,,-,-,-,0.0,-,-,-,-,-,-,-,-,-,0.0,-,-,-,0.0,-,-,0.0,0.0,-,-,-,-,-,0.0,-,-,-,0.0,-,-,10,-,-,-,-,-,-,-,0.0,-,-,-,-,-,-,-,-,-,-,-,-,-,-,-,-,-,0.0,-,-,-,-,-,-,0.0,-,-,0.0,-,-,-,-,-,-,-,0.0,-,-,-,-,-,-,-,-,-,-,-,0.0,-,-,-,-,-,-,,-,0.0,-,-,-,-,-,-,-,-,-,-,0.0,-,-,-,-,-,-,-,-,-,-,-,-,-,-,-,-,0.0,-,-,-,0.0,-,-,-,-,0.0,-,-,-,100.0,-,-,-,-,-,-,-,-,-,-,0.0,-,-,-,-,-,-,-,-,-,0.0,-,-,-,-,-,90.0,-,-,-,-,0.0,-,-,-,-,-,-,-,-,-,-,-,0.0,-,-,-,-,-,-,-,-,0.0,-,-,-,0.0,60.5,25.22,0.199
1294,5836,92870,El-Mallawany R.,1988,,-,-,-,0.0,-,-,-,-,-,-,-,-,-,0.0,-,-,-,0.0,-,-,0.0,0.0,-,-,-,-,-,0.0,-,-,-,0.0,-,-,-,-,-,-,-,-,-,-,0.0,-,-,-,-,-,-,-,10,-,-,-,-,-,-,-,-,-,0.0,-,-,-,-,-,-,0.0,-,-,0.0,-,-,-,-,-,-,-,0.0,-,-,-,-,-,-,-,-,-,-,-,0.0,-,-,-,-,-,-,,-,0.0,-,-,-,-,-,-,-,-,-,-,0.0,-,-,-,-,-,-,-,-,-,-,-,-,-,-,-,-,0.0,-,-,-,0.0,-,-,-,-,10.0,-,-,-,100.0,-,-,-,-,-,-,-,-,-,-,0.0,-,-,-,-,-,-,-,-,-,0.0,-,-,-,-,-,60.0,-,-,-,-,0.0,-,-,-,-,-,-,-,-,-,-,-,30.0,-,-,-,-,-,-,-,-,0.0,-,-,-,0.0,74.7,30.76,0.214
1295,5836,92871,El-Mallawany R.,1988,,-,-,-,0.0,-,-,-,-,-,-,-,-,-,0.0,-,-,-,0.0,-,-,0.0,0.0,-,-,-,-,-,0.0,-,-,-,0.0,-,-,-,-,-,-,-,-,-,-,0.0,-,-,-,-,-,-,-,-,-,-,-,-,-,-,-,-,-,0.0,-,-,-,-,-,-,0.0,-,-,0.0,-,-,-,-,-,-,-,0.0,-,-,-,-,-,-,-,-,-,-,-,0.0,-,-,-,-,-,-,,-,0.0,-,-,-,-,-,-,-,-,-,-,0.0,-,-,-,-,-,-,-,-,-,-,-,-,-,-,-,-,0.0,-,-,-,0.0,-,-,-,-,3.0,-,-,-,100.0,-,-,-,-,-,-,-,-,-,-,0.0,-,-,-,-,-,-,-,-,-,0.0,-,-,-,-,-,77.0,-,-,-,-,0.0,-,-,-,-,-,-,-,-,-,-,-,20.0,-,3,-,-,-,-,-,-,0.0,-,-,-,0.0,61.6,24.85,0.239
1296,5836,92872,El-Mallawany R.,1988,,-,-,-,0.0,-,-,-,-,-,-,-,-,-,0.0,-,-,-,0.0,-,-,0.0,0.0,-,-,-,-,-,0.0,-,-,-,0.0,-,-,-,-,-,-,-,-,-,-,0.0,-,-,-,-,-,-,-,-,-,-,-,-,-,-,-,-,-,0.0,-,-,-,-,-,-,0.0,-,-,0.0,-,-,-,-,-,-,-,0.0,-,-,-,-,-,-,-,3,-,-,-,0.0,-,-,-,-,-,-,,-,0.0,-,-,-,-,-,-,-,-,-,-,0.0,-,-,-,-,-,-,-,-,-,-,-,-,-,-,-,-,0.0,-,-,-,0.0,-,-,-,-,3.0,-,-,-,100.0,-,-,-,-,-,-,-,-,-,-,0.0,-,-,-,-,-,-,-,-,-,0.0,-,-,-,-,-,77.0,-,-,-,-,0.0,-,-,-,-,-,-,-,-,-,-,-,20.0,-,-,-,-,-,-,-,-,0.0,-,-,-,0.0,58.8,23.7,0.24
1297,5836,92873,El-Mallawany R.,1988,,-,-,-,0.0,-,-,-,-,-,-,-,-,-,0.0,-,-,-,0.0,-,-,0.0,0.0,-,-,-,-,-,0.0,-,-,-,0.0,-,-,-,-,-,-,-,-,-,-,0.0,-,-,-,-,-,-,-,-,-,-,-,-,-,-,-,-,-,0.0,-,-,-,-,-,-,0.0,-,-,0.0,-,-,-,-,-,-,-,0.0,-,-,-,-,-,-,-,-,-,-,-,0.0,-,-,-,-,-,-,,-,0.0,-,-,-,-,-,-,-,-,-,-,0.0,-,-,-,-,-,-,-,-,-,-,-,-,-,-,-,-,0.0,-,-,-,0.0,-,-,-,-,5.0,-,-,-,100.0,-,-,-,-,-,-,-,-,-,-,0.0,5,-,-,-,-,-,-,-,-,0.0,-,-,-,-,-,75.0,-,-,-,-,0.0,-,-,-,-,-,-,-,-,-,-,-,20.0,-,-,-,-,-,-,-,-,0.0,-,-,-,0.0,64.5,26.11,0.235
1298,5836,92927,El-Mallawany R.,1988,,-,-,-,0.0,-,-,-,-,-,-,-,-,-,0.0,-,-,-,0.0,-,-,0.0,0.0,-,-,-,-,-,0.0,-,-,-,0.0,-,-,5,-,-,-,-,-,-,-,0.0,-,-,-,-,-,-,-,-,-,-,-,-,-,-,-,-,-,0.0,-,-,-,-,-,-,0.0,-,-,0.0,-,-,-,-,-,-,-,0.0,-,-,-,-,-,-,-,-,-,-,-,0.0,-,-,-,-,-,-,,-,0.0,-,-,-,-,-,-,-,-,-,-,0.0,-,-,-,-,-,-,-,-,-,-,-,-,-,-,-,-,0.0,-,-,-,0.0,-,-,-,-,0.0,-,-,-,100.0,-,-,-,-,-,-,-,-,-,-,0.0,-,-,-,-,-,-,-,-,-,0.0,-,-,-,-,-,74.0,-,-,-,-,0.0,-,-,-,-,-,-,-,-,-,-,-,21.0,-,-,-,-,-,-,-,-,0.0,-,-,-,0.0,72.6,29.44,0.233
1299,5836,98152,El-Mallawany R.,1988,,-,-,-,0.0,-,-,-,-,-,-,-,-,-,0.0,-,-,-,0.0,-,-,0.0,0.0,-,-,-,-,-,0.0,-,-,-,0.0,-,-,-,-,-,-,-,-,-,-,0.0,-,-,-,-,-,-,-,2,-,-,-,-,-,-,-,-,-,0.0,-,-,-,-,-,-,0.0,-,-,0.0,-,-,-,-,-,-,-,0.0,-,-,-,-,-,-,-,-,-,-,-,0.0,-,-,-,-,-,-,,-,0.0,-,-,-,-,-,-,-,-,-,-,0.0,-,-,-,-,-,-,-,-,-,-,-,-,-,-,-,-,0.0,-,-,-,20.0,-,-,-,-,2.0,-,-,-,100.0,-,-,-,-,-,-,-,-,-,-,0.0,-,-,-,-,-,-,-,-,-,0.0,-,-,-,-,-,49.0,-,-,-,-,0.0,-,-,-,-,-,-,-,-,-,-,-,29.0,-,-,-,-,-,-,-,-,0.0,-,-,-,0.0,75.9,31.1,0.22
1300,5838,92878,Damodaran K.V.,1989,,-,-,-,0.0,-,-,-,-,-,-,-,-,-,0.0,-,-,-,0.0,-,-,0.0,0.0,-,-,-,-,-,0.0,-,-,-,0.0,-,-,-,-,-,-,-,-,-,-,0.0,-,-,-,-,-,-,-,-,-,-,-,-,-,-,-,-,-,0.0,-,-,-,-,-,-,0.0,-,-,0.0,-,-,-,-,-,-,-,0.0,-,-,-,-,-,-,-,-,-,-,-,0.0,-,-,-,-,-,-,,-,0.0,-,-,-,-,-,-,-,-,-,-,0.0,-,-,-,-,-,-,-,-,-,-,-,-,-,-,-,-,20.0,-,-,-,10.0,-,-,-,-,0.0,-,-,-,100.0,-,-,-,-,-,-,-,-,-,-,0.0,-,-,-,-,-,-,-,-,-,0.0,-,-,-,-,-,0.0,-,-,-,-,0.0,-,-,-,-,-,-,-,-,-,-,-,70.0,-,-,-,-,-,-,-,-,0.0,-,-,-,0.0,75.1,30.0,0.23
1301,5838,92879,Damodaran K.V.,1989,,-,-,-,0.0,-,-,-,-,-,-,-,-,-,0.0,-,-,-,0.0,-,-,0.0,0.0,-,-,-,-,-,0.0,-,-,-,0.0,-,-,-,-,-,-,-,-,-,-,0.0,-,-,-,-,-,-,-,-,-,-,-,-,-,-,-,-,-,0.0,-,-,-,-,-,-,0.0,-,-,0.0,-,-,-,-,-,-,-,0.0,-,-,-,-,-,-,-,-,-,-,-,0.0,-,-,-,-,-,-,,-,0.0,-,-,-,-,-,-,-,-,-,-,0.0,-,-,-,-,-,-,-,-,-,-,-,-,-,-,-,-,20.0,-,-,-,20.0,-,-,-,-,0.0,-,-,-,100.0,-,-,-,-,-,-,-,-,-,-,0.0,-,-,-,-,-,-,-,-,-,0.0,-,-,-,-,-,0.0,-,-,-,-,0.0,-,-,-,-,-,-,-,-,-,-,-,60.0,-,-,-,-,-,-,-,-,0.0,-,-,-,0.0,66.2,26.4,0.25
1302,5838,92880,Damodaran K.V.,1989,,-,-,-,0.0,-,-,-,-,-,-,-,-,-,0.0,-,-,-,0.0,-,-,0.0,0.0,-,-,-,-,-,0.0,-,-,-,0.0,-,-,-,-,-,-,-,-,-,-,0.0,-,-,-,-,-,-,-,-,-,-,-,-,-,-,-,-,-,0.0,-,-,-,-,-,-,0.0,-,-,0.0,-,-,-,-,-,-,-,0.0,-,-,-,-,-,-,-,-,-,-,-,0.0,-,-,-,-,-,-,,-,0.0,-,-,-,-,-,-,-,-,-,-,0.0,-,-,-,-,-,-,-,-,-,-,-,-,-,-,-,-,20.0,-,-,-,30.0,-,-,-,-,0.0,-,-,-,100.0,-,-,-,-,-,-,-,-,-,-,0.0,-,-,-,-,-,-,-,-,-,0.0,-,-,-,-,-,0.0,-,-,-,-,0.0,-,-,-,-,-,-,-,-,-,-,-,50.0,-,-,-,-,-,-,-,-,0.0,-,-,-,0.0,60.6,24.1,0.26
1303,5838,92881,Damodaran K.V.,1989,,-,-,-,0.0,-,-,-,-,-,-,-,-,-,0.0,-,-,-,0.0,-,-,0.0,0.0,-,-,-,-,-,0.0,-,-,-,0.0,-,-,-,-,-,-,-,-,-,-,0.0,-,-,-,-,-,-,-,-,-,-,-,-,-,-,-,-,-,0.0,-,-,-,-,-,-,0.0,-,-,0.0,-,-,-,-,-,-,-,0.0,-,-,-,-,-,-,-,-,-,-,-,0.0,-,-,-,-,-,-,,-,0.0,-,-,-,-,-,-,-,-,-,-,0.0,-,-,-,-,-,-,-,-,-,-,-,-,-,-,-,-,20.0,-,-,-,40.0,-,-,-,-,0.0,-,-,-,100.0,-,-,-,-,-,-,-,-,-,-,0.0,-,-,-,-,-,-,-,-,-,0.0,-,-,-,-,-,0.0,-,-,-,-,0.0,-,-,-,-,-,-,-,-,-,-,-,40.0,-,-,-,-,-,-,-,-,0.0,-,-,-,0.0,53.1,20.5,0.295
1304,5838,92882,Damodaran K.V.,1989,,-,-,-,0.0,-,-,-,-,-,-,-,-,-,0.0,-,-,-,0.0,-,-,0.0,0.0,-,-,-,-,-,0.0,-,-,-,0.0,-,-,-,-,-,-,-,-,-,-,0.0,-,-,-,-,-,-,-,-,-,-,-,-,-,-,-,-,-,0.0,-,-,-,-,-,-,0.0,-,-,0.0,-,-,-,-,-,-,-,0.0,-,-,-,-,-,-,-,-,-,-,-,0.0,-,-,-,-,-,-,,-,0.0,-,-,-,-,-,-,-,-,-,-,0.0,-,-,-,-,-,-,-,-,-,-,-,-,-,-,-,-,20.0,-,-,-,50.0,-,-,-,-,0.0,-,-,-,100.0,-,-,-,-,-,-,-,-,-,-,0.0,-,-,-,-,-,-,-,-,-,0.0,-,-,-,-,-,0.0,-,-,-,-,0.0,-,-,-,-,-,-,-,-,-,-,-,30.0,-,-,-,-,-,-,-,-,0.0,-,-,-,0.0,48.8,18.6,0.32
1305,5838,92883,Damodaran K.V.,1989,,-,-,-,0.0,-,-,-,-,-,-,-,-,-,0.0,-,-,-,0.0,-,-,0.0,0.0,-,-,-,-,-,0.0,-,-,-,0.0,-,-,-,-,-,-,-,-,-,-,0.0,-,-,-,-,-,-,-,-,-,-,-,-,-,-,-,-,-,0.0,-,-,-,-,-,-,0.0,-,-,0.0,-,-,-,-,-,-,-,0.0,-,-,-,-,-,-,-,-,-,-,-,0.0,-,-,-,-,-,-,,-,0.0,-,-,-,-,-,-,-,-,-,-,0.0,-,-,-,-,-,-,-,-,-,-,-,-,-,-,-,-,40.0,-,-,-,10.0,-,-,-,-,0.0,-,-,-,100.0,-,-,-,-,-,-,-,-,-,-,0.0,-,-,-,-,-,-,-,-,-,0.0,-,-,-,-,-,0.0,-,-,-,-,0.0,-,-,-,-,-,-,-,-,-,-,-,50.0,-,-,-,-,-,-,-,-,0.0,-,-,-,0.0,59.4,24.2,0.23
1306,5838,92884,Damodaran K.V.,1989,,-,-,-,0.0,-,-,-,-,-,-,-,-,-,0.0,-,-,-,0.0,-,-,0.0,0.0,-,-,-,-,-,0.0,-,-,-,0.0,-,-,-,-,-,-,-,-,-,-,0.0,-,-,-,-,-,-,-,-,-,-,-,-,-,-,-,-,-,0.0,-,-,-,-,-,-,0.0,-,-,0.0,-,-,-,-,-,-,-,0.0,-,-,-,-,-,-,-,-,-,-,-,0.0,-,-,-,-,-,-,,-,0.0,-,-,-,-,-,-,-,-,-,-,0.0,-,-,-,-,-,-,-,-,-,-,-,-,-,-,-,-,40.0,-,-,-,20.0,-,-,-,-,0.0,-,-,-,100.0,-,-,-,-,-,-,-,-,-,-,0.0,-,-,-,-,-,-,-,-,-,0.0,-,-,-,-,-,0.0,-,-,-,-,0.0,-,-,-,-,-,-,-,-,-,-,-,40.0,-,-,-,-,-,-,-,-,0.0,-,-,-,0.0,52.7,21.2,0.24
1307,5838,92885,Damodaran K.V.,1989,,-,-,-,0.0,-,-,-,-,-,-,-,-,-,0.0,-,-,-,0.0,-,-,0.0,0.0,-,-,-,-,-,0.0,-,-,-,0.0,-,-,-,-,-,-,-,-,-,-,0.0,-,-,-,-,-,-,-,-,-,-,-,-,-,-,-,-,-,0.0,-,-,-,-,-,-,0.0,-,-,0.0,-,-,-,-,-,-,-,0.0,-,-,-,-,-,-,-,-,-,-,-,0.0,-,-,-,-,-,-,,-,0.0,-,-,-,-,-,-,-,-,-,-,0.0,-,-,-,-,-,-,-,-,-,-,-,-,-,-,-,-,40.0,-,-,-,30.0,-,-,-,-,0.0,-,-,-,100.0,-,-,-,-,-,-,-,-,-,-,0.0,-,-,-,-,-,-,-,-,-,0.0,-,-,-,-,-,0.0,-,-,-,-,0.0,-,-,-,-,-,-,-,-,-,-,-,30.0,-,-,-,-,-,-,-,-,0.0,-,-,-,0.0,47.5,21.2,0.24
1308,5838,92886,Damodaran K.V.,1989,,-,-,-,0.0,-,-,-,-,-,-,-,-,-,0.0,-,-,-,0.0,-,-,0.0,0.0,-,-,-,-,-,0.0,-,-,-,0.0,-,-,-,-,-,-,-,-,-,-,0.0,-,-,-,-,-,-,-,-,-,-,-,-,-,-,-,-,-,0.0,-,-,-,-,-,-,0.0,-,-,0.0,-,-,-,-,-,-,-,0.0,-,-,-,-,-,-,-,-,-,-,-,0.0,-,-,-,-,-,-,,-,0.0,-,-,-,-,-,-,-,-,-,-,0.0,-,-,-,-,-,-,-,-,-,-,-,-,-,-,-,-,40.0,-,-,-,40.0,-,-,-,-,0.0,-,-,-,100.0,-,-,-,-,-,-,-,-,-,-,0.0,-,-,-,-,-,-,-,-,-,0.0,-,-,-,-,-,0.0,-,-,-,-,0.0,-,-,-,-,-,-,-,-,-,-,-,20.0,-,-,-,-,-,-,-,-,0.0,-,-,-,0.0,44.0,17.4,0.26
1309,5838,92887,Damodaran K.V.,1989,,-,-,-,0.0,-,-,-,-,-,-,-,-,-,0.0,-,-,-,0.0,-,-,0.0,0.0,-,-,-,-,-,0.0,-,-,-,0.0,-,-,-,-,-,-,-,-,-,-,0.0,-,-,-,-,-,-,-,-,-,-,-,-,-,-,-,-,-,0.0,-,-,-,-,-,-,0.0,-,-,0.0,-,-,-,-,-,-,-,0.0,-,-,-,-,-,-,-,-,-,-,-,0.0,-,-,-,-,-,-,,-,0.0,-,-,-,-,-,-,-,-,-,-,0.0,-,-,-,-,-,-,-,-,-,-,-,-,-,-,-,-,40.0,-,-,-,60.0,-,-,-,-,0.0,-,-,-,100.0,-,-,-,-,-,-,-,-,-,-,0.0,-,-,-,-,-,-,-,-,-,0.0,-,-,-,-,-,0.0,-,-,-,-,0.0,-,-,-,-,-,-,-,-,-,-,-,0.0,-,-,-,-,-,-,-,-,0.0,-,-,-,0.0,38.5,14.8,0.31
1310,5846,99388,El-Mallawany R.,1987,,-,-,-,0.0,-,-,-,-,-,-,-,-,-,0.0,-,-,-,0.0,-,-,0.0,0.0,-,-,-,-,-,0.0,-,-,-,0.0,-,-,-,-,-,-,-,-,-,-,0.0,-,-,-,-,-,-,-,-,-,-,-,-,-,-,-,-,-,0.0,-,-,-,-,-,-,0.0,-,-,0.0,-,-,-,-,-,-,-,0.0,-,-,-,-,-,-,-,-,-,-,-,0.0,-,-,-,-,-,-,,-,0.0,-,-,-,-,-,-,-,-,-,-,0.0,-,-,-,-,-,-,-,-,-,-,-,-,-,-,-,-,0.0,-,-,-,0.0,-,-,-,-,0.0,-,-,-,100.0,-,-,-,-,-,-,-,-,-,-,0.0,-,-,-,-,-,-,-,-,-,0.0,-,-,-,-,-,100.0,-,-,-,-,0.0,-,-,-,-,-,-,-,-,-,-,-,0.0,-,-,-,-,-,-,-,-,0.0,-,-,-,0.0,50.7,20.55,0.233
1311,5846,99389,El-Mallawany R.,1987,,-,-,-,0.0,-,-,-,-,-,-,-,-,-,0.0,-,-,-,0.0,-,-,0.0,0.0,-,-,-,-,-,0.0,-,-,-,0.0,-,-,-,-,-,-,-,-,-,-,0.0,-,-,-,-,-,-,-,-,-,-,-,-,-,-,-,-,-,0.0,-,-,-,-,-,-,0.0,-,-,0.0,-,-,-,-,-,-,-,0.0,-,-,-,-,-,-,-,-,-,-,-,0.0,-,-,-,-,-,-,,-,0.0,-,-,-,-,-,-,-,-,-,-,0.0,-,-,-,-,-,-,-,-,-,-,-,-,-,-,-,-,0.0,-,-,-,0.0,-,-,-,-,0.0,-,-,-,90.0,-,-,-,-,-,-,-,-,-,-,0.0,-,-,-,-,-,-,-,-,-,0.0,-,-,-,-,-,90.0,-,-,-,-,0.0,-,-,-,-,-,-,-,-,-,-,-,0.0,-,-,-,-,-,-,10,-,0.0,-,-,-,0.0,44.9,17.63,0.273
1312,5846,99390,El-Mallawany R.,1987,,-,-,-,0.0,-,-,-,-,-,-,-,-,-,0.0,-,-,-,0.0,-,-,0.0,0.0,-,-,-,-,-,0.0,-,-,-,0.0,-,-,-,-,-,-,-,-,-,-,0.0,-,-,-,-,-,-,-,-,-,-,-,-,-,-,-,-,-,0.0,-,-,-,-,-,-,0.0,-,-,0.0,-,-,-,-,-,-,-,0.0,-,-,-,-,-,-,-,-,-,-,-,0.0,-,-,-,-,-,-,,-,0.0,-,-,-,-,-,-,-,-,-,-,0.0,-,-,-,-,-,-,-,-,-,-,-,-,-,-,-,-,0.0,-,-,-,0.0,-,-,-,-,0.0,-,-,-,80.0,-,-,-,-,-,-,-,-,-,-,0.0,-,-,-,-,-,-,-,-,-,0.0,-,-,-,-,-,80.0,-,-,-,-,0.0,-,-,-,-,-,-,-,-,-,-,-,0.0,-,-,-,-,-,-,20,-,0.0,-,-,-,0.0,41.2,15.98,0.289
