Repository: jacobergzhou/Poisson-Ratio

File: Non_metal_07242019.csv (part 18 of 91)
Index,Code,Glass #,Author,Year,Trademark,glass_comp,Ag2O,AgI,Al,Al2O3,AlF3,AlN,As,As2O3,As2O5,As2S3,As2Se3,AsSe,B,B2O3,BaCl2,BaF2,BaO,BeF2,BeO,Bi2O3,BiCl3,Br,Ca,CaF2,CaO,Cd,CdCl2,CdF2,CdO,Ce2O3,CeF3,CeO2,Cl,Co3O4,CoO,Cr2O3,Cs2O,CsCl,CsF,Cu2O,CuO,Dy2O3,Er,Er2O3,ErF3,Eu,Eu2O3,EuF3,F,Fe,Fe2O3,FeO,Ga,Ga2O3,Ga2S3,Ga2Se3,GaF3,Gd2O3,GdF3,Ge,GeO2,GeS2,GeSe2,H2O,HfF4,HfO2,Hg,Ho2O3,I,InF3,K,K2O,K2S,K2SO4,KBr,KCl,KF,KHF2,La,La2O3,La2S3,LaF3,Li,Li2O,Li2S,Li2SO4,LiBr,LiCl,LiF,LiI,MgF2,MgO,Mn2O3,MnF2,MnO,MnO2,MoO2,MoO3,N,Na,Na2O,Na2S,Na2SO4,NaCl,NaF,NaPO3,Nb2O5,Nd,Nd2O3,NdF3,NH4NO3,NiO,O,OH,P,P2O5,Pb,PbCl2,PbF2,PbO,PdO,Pr2O3,Pr6O11,PrF3,Rb2O,RbF,Rh2O3,RuO2,S,Sb,Sb2O3,Sb2S3,Sc2O3,Se,Si,Si3N4,SiC,SiO2,Sm2O3,Sn,SnO,SnO2,SO2,SO3,Sr,SrCl2,SrF2,SrO,Ta2O3,Ta2O5,Tb2O3,TbF3,Te,TeO2,Th,ThF4,ThO2,TiO2,Tl,Tl2O,Tl2Se,TlSe,Tm2O3,U,U3O8,UO2,V,V2O5,VO6,WO3,Y,Y2O3,Yb2O3,YbF3,YF3,ZnCl2,ZnF2,ZnO,ZnSO4,ZrF4,ZrO2,Young's modulus E (GPa),Shear modulus G (GPa),Poisson's ratio v
# 1259,3384,8181,Shchavelev O.S.,1973,nan,(K2O)21.3 (SiO2)52.3 (SrO)26.4 ,0.0,0,0.0,0.0,0.0,0.0,0.0,0.0,0.0,0,0,0,0.0,0.0,0,0.0,0.0,0.0,0.0,0.0,0.0,0,0.0,0.0,0.0,0.0,0,0,0.0,0.0,0,0.0,0.0,0.0,0.0,0.0,0.0,0,0.0,0.0,0.0,0.0,0.0,0.0,0,0.0,0.0,0,0.0,0.0,0.0,0.0,0.0,0.0,0,0,0,0.0,0,0.0,0.0,0,0,0.0,0,0.0,0.0,0.0,0,0.0,0.0,21.3,0,0,0.0,0.0,0,0.0,0.0,0.0,0,0.0,0.0,0.0,0,0,0,0.0,0.0,0,0.0,0.0,0.0,0,0.0,0.0,0.0,0.0,0.0,0.0,0.0,0.0,0.0,0.0,0.0,0.0,0.0,0.0,0.0,0.0,0.0,0.0,0.0,0.0,0.0,0.0,0.0,0.0,0.0,0.0,0.0,0.0,0.0,0,0.0,0.0,0.0,0.0,0.0,0.0,0.0,0,0.0,0.0,0.0,0.0,0.0,52.3,0.0,0,0.0,0.0,0.0,0.0,0.0,0,0.0,26.4,0.0,0.0,0.0,0,0.0,0.0,0.0,0.0,0,0.0,0.0,0.0,0,0,0,0.0,0.0,0.0,0.0,0.0,0.0,0.0,0.0,0.0,0.0,0.0,0.0,0.0,0.0,0.0,0,0.0,0.0,64.6,25.11,0.285
# 1260,3497,155879,Soga N.,1976,nan,(BaO)12.5 (CaO)12.5 (MgO)12.5 (SiO2)50.0 (SrO)12.5 ,0.0,0,0.0,0.0,0.0,0.0,0.0,0.0,0.0,0,0,0,0.0,0.0,0,0.0,12.5,0.0,0.0,0.0,0.0,0,0.0,0.0,12.5,0.0,0,0,0.0,0.0,0,0.0,0.0,0.0,0.0,0.0,0.0,0,0.0,0.0,0.0,0.0,0.0,0.0,0,0.0,0.0,0,0.0,0.0,0.0,0.0,0.0,0.0,0,0,0,0.0,0,0.0,0.0,0,0,0.0,0,0.0,0.0,0.0,0,0.0,0.0,0.0,0,0,0.0,0.0,0,0.0,0.0,0.0,0,0.0,0.0,0.0,0,0,0,0.0,0.0,0,0.0,12.5,0.0,0,0.0,0.0,0.0,0.0,0.0,0.0,0.0,0.0,0.0,0.0,0.0,0.0,0.0,0.0,0.0,0.0,0.0,0.0,0.0,0.0,0.0,0.0,0.0,0.0,0.0,0.0,0.0,0.0,0.0,0,0.0,0.0,0.0,0.0,0.0,0.0,0.0,0,0.0,0.0,0.0,0.0,0.0,50.0,0.0,0,0.0,0.0,0.0,0.0,0.0,0,0.0,12.5,0.0,0.0,0.0,0,0.0,0.0,0.0,0.0,0,0.0,0.0,0.0,0,0,0,0.0,0.0,0.0,0.0,0.0,0.0,0.0,0.0,0.0,0.0,0.0,0.0,0.0,0.0,0.0,0,0.0,0.0,80.0,31.16,0.285
# 1261,3868,12576,Thiele A.,1955,nan,(B2O3)18.179000000000002 (PbO)39.69267 (SiO2)42.12833 ,0.0,0,0.0,0.0,0.0,0.0,0.0,0.0,0.0,0,0,0,0.0,18.179000000000002,0,0.0,0.0,0.0,0.0,0.0,0.0,0,0.0,0.0,0.0,0.0,0,0,0.0,0.0,0,0.0,0.0,0.0,0.0,0.0,0.0,0,0.0,0.0,0.0,0.0,0.0,0.0,0,0.0,0.0,0,0.0,0.0,0.0,0.0,0.0,0.0,0,0,0,0.0,0,0.0,0.0,0,0,0.0,0,0.0,0.0,0.0,0,0.0,0.0,0.0,0,0,0.0,0.0,0,0.0,0.0,0.0,0,0.0,0.0,0.0,0,0,0,0.0,0.0,0,0.0,0.0,0.0,0,0.0,0.0,0.0,0.0,0.0,0.0,0.0,0.0,0.0,0.0,0.0,0.0,0.0,0.0,0.0,0.0,0.0,0.0,0.0,0.0,0.0,0.0,0.0,0.0,0.0,39.69267,0.0,0.0,0.0,0,0.0,0.0,0.0,0.0,0.0,0.0,0.0,0,0.0,0.0,0.0,0.0,0.0,42.12833,0.0,0,0.0,0.0,0.0,0.0,0.0,0,0.0,0.0,0.0,0.0,0.0,0,0.0,0.0,0.0,0.0,0,0.0,0.0,0.0,0,0,0,0.0,0.0,0.0,0.0,0.0,0.0,0.0,0.0,0.0,0.0,0.0,0.0,0.0,0.0,0.0,0,0.0,0.0,54.4,21.17,0.285
# 1262,5212,19707,Brekhovskikh S.,1959,nan,(B2O3)29.408109999999997 (PbO)70.59189 ,0.0,0,0.0,0.0,0.0,0.0,0.0,0.0,0.0,0,0,0,0.0,29.408109999999997,0,0.0,0.0,0.0,0.0,0.0,0.0,0,0.0,0.0,0.0,0.0,0,0,0.0,0.0,0,0.0,0.0,0.0,0.0,0.0,0.0,0,0.0,0.0,0.0,0.0,0.0,0.0,0,0.0,0.0,0,0.0,0.0,0.0,0.0,0.0,0.0,0,0,0,0.0,0,0.0,0.0,0,0,0.0,0,0.0,0.0,0.0,0,0.0,0.0,0.0,0,0,0.0,0.0,0,0.0,0.0,0.0,0,0.0,0.0,0.0,0,0,0,0.0,0.0,0,0.0,0.0,0.0,0,0.0,0.0,0.0,0.0,0.0,0.0,0.0,0.0,0.0,0.0,0.0,0.0,0.0,0.0,0.0,0.0,0.0,0.0,0.0,0.0,0.0,0.0,0.0,0.0,0.0,70.59189,0.0,0.0,0.0,0,0.0,0.0,0.0,0.0,0.0,0.0,0.0,0,0.0,0.0,0.0,0.0,0.0,0.0,0.0,0,0.0,0.0,0.0,0.0,0.0,0,0.0,0.0,0.0,0.0,0.0,0,0.0,0.0,0.0,0.0,0,0.0,0.0,0.0,0,0,0,0.0,0.0,0.0,0.0,0.0,0.0,0.0,0.0,0.0,0.0,0.0,0.0,0.0,0.0,0.0,0,0.0,0.0,39.5,15.36,0.285
# 1263,5267,70134,Nemilov S.V.,1972,nan,(B2O3)98.8 (BaO)1.2 ,0.0,0,0.0,0.0,0.0,0.0,0.0,0.0,0.0,0,0,0,0.0,98.8,0,0.0,1.2,0.0,0.0,0.0,0.0,0,0.0,0.0,0.0,0.0,0,0,0.0,0.0,0,0.0,0.0,0.0,0.0,0.0,0.0,0,0.0,0.0,0.0,0.0,0.0,0.0,0,0.0,0.0,0,0.0,0.0,0.0,0.0,0.0,0.0,0,0,0,0.0,0,0.0,0.0,0,0,0.0,0,0.0,0.0,0.0,0,0.0,0.0,0.0,0,0,0.0,0.0,0,0.0,0.0,0.0,0,0.0,0.0,0.0,0,0,0,0.0,0.0,0,0.0,0.0,0.0,0,0.0,0.0,0.0,0.0,0.0,0.0,0.0,0.0,0.0,0.0,0.0,0.0,0.0,0.0,0.0,0.0,0.0,0.0,0.0,0.0,0.0,0.0,0.0,0.0,0.0,0.0,0.0,0.0,0.0,0,0.0,0.0,0.0,0.0,0.0,0.0,0.0,0,0.0,0.0,0.0,0.0,0.0,0.0,0.0,0,0.0,0.0,0.0,0.0,0.0,0,0.0,0.0,0.0,0.0,0.0,0,0.0,0.0,0.0,0.0,0,0.0,0.0,0.0,0,0,0,0.0,0.0,0.0,0.0,0.0,0.0,0.0,0.0,0.0,0.0,0.0,0.0,0.0,0.0,0.0,0,0.0,0.0,nan,nan,0.285
# 1264,5267,70152,Nemilov S.V.,1972,nan,(B2O3)62.47 (BaO)37.53 ,0.0,0,0.0,0.0,0.0,0.0,0.0,0.0,0.0,0,0,0,0.0,62.47,0,0.0,37.53,0.0,0.0,0.0,0.0,0,0.0,0.0,0.0,0.0,0,0,0.0,0.0,0,0.0,0.0,0.0,0.0,0.0,0.0,0,0.0,0.0,0.0,0.0,0.0,0.0,0,0.0,0.0,0,0.0,0.0,0.0,0.0,0.0,0.0,0,0,0,0.0,0,0.0,0.0,0,0,0.0,0,0.0,0.0,0.0,0,0.0,0.0,0.0,0,0,0.0,0.0,0,0.0,0.0,0.0,0,0.0,0.0,0.0,0,0,0,0.0,0.0,0,0.0,0.0,0.0,0,0.0,0.0,0.0,0.0,0.0,0.0,0.0,0.0,0.0,0.0,0.0,0.0,0.0,0.0,0.0,0.0,0.0,0.0,0.0,0.0,0.0,0.0,0.0,0.0,0.0,0.0,0.0,0.0,0.0,0,0.0,0.0,0.0,0.0,0.0,0.0,0.0,0,0.0,0.0,0.0,0.0,0.0,0.0,0.0,0,0.0,0.0,0.0,0.0,0.0,0,0.0,0.0,0.0,0.0,0.0,0,0.0,0.0,0.0,0.0,0,0.0,0.0,0.0,0,0,0,0.0,0.0,0.0,0.0,0.0,0.0,0.0,0.0,0.0,0.0,0.0,0.0,0.0,0.0,0.0,0,0.0,0.0,nan,nan,0.285
# 1265,6691,39213,Gurjev N.V.,1983,nan,(BaO)5.0172819 (Li2O)50.042689 (P2O5)44.940029100000004 ,0.0,0,0.0,0.0,0.0,0.0,0.0,0.0,0.0,0,0,0,0.0,0.0,0,0.0,5.0172819,0.0,0.0,0.0,0.0,0,0.0,0.0,0.0,0.0,0,0,0.0,0.0,0,0.0,0.0,0.0,0.0,0.0,0.0,0,0.0,0.0,0.0,0.0,0.0,0.0,0,0.0,0.0,0,0.0,0.0,0.0,0.0,0.0,0.0,0,0,0,0.0,0,0.0,0.0,0,0,0.0,0,0.0,0.0,0.0,0,0.0,0.0,0.0,0,0,0.0,0.0,0,0.0,0.0,0.0,0,0.0,0.0,50.042689,0,0,0,0.0,0.0,0,0.0,0.0,0.0,0,0.0,0.0,0.0,0.0,0.0,0.0,0.0,0.0,0.0,0.0,0.0,0.0,0.0,0.0,0.0,0.0,0.0,0.0,0.0,0.0,0.0,44.940029100000004,0.0,0.0,0.0,0.0,0.0,0.0,0.0,0,0.0,0.0,0.0,0.0,0.0,0.0,0.0,0,0.0,0.0,0.0,0.0,0.0,0.0,0.0,0,0.0,0.0,0.0,0.0,0.0,0,0.0,0.0,0.0,0.0,0.0,0,0.0,0.0,0.0,0.0,0,0.0,0.0,0.0,0,0,0,0.0,0.0,0.0,0.0,0.0,0.0,0.0,0.0,0.0,0.0,0.0,0.0,0.0,0.0,0.0,0,0.0,0.0,54.0,21.01,0.285
# 1266,6692,39226,Gurjev N.V.,1983,nan,(Li2O)50.021440000000005 (MgO)5.01156 (P2O5)44.967 ,0.0,0,0.0,0.0,0.0,0.0,0.0,0.0,0.0,0,0,0,0.0,0.0,0,0.0,0.0,0.0,0.0,0.0,0.0,0,0.0,0.0,0.0,0.0,0,0,0.0,0.0,0,0.0,0.0,0.0,0.0,0.0,0.0,0,0.0,0.0,0.0,0.0,0.0,0.0,0,0.0,0.0,0,0.0,0.0,0.0,0.0,0.0,0.0,0,0,0,0.0,0,0.0,0.0,0,0,0.0,0,0.0,0.0,0.0,0,0.0,0.0,0.0,0,0,0.0,0.0,0,0.0,0.0,0.0,0,0.0,0.0,50.021440000000005,0,0,0,0.0,0.0,0,0.0,5.01156,0.0,0,0.0,0.0,0.0,0.0,0.0,0.0,0.0,0.0,0.0,0.0,0.0,0.0,0.0,0.0,0.0,0.0,0.0,0.0,0.0,0.0,0.0,44.967,0.0,0.0,0.0,0.0,0.0,0.0,0.0,0,0.0,0.0,0.0,0.0,0.0,0.0,0.0,0,0.0,0.0,0.0,0.0,0.0,0.0,0.0,0,0.0,0.0,0.0,0.0,0.0,0,0.0,0.0,0.0,0.0,0.0,0,0.0,0.0,0.0,0.0,0,0.0,0.0,0.0,0,0,0,0.0,0.0,0.0,0.0,0.0,0.0,0.0,0.0,0.0,0.0,0.0,0.0,0.0,0.0,0.0,0,0.0,0.0,56.0,21.78,0.285
# 1267,7836,74240,Higazy A.A.,1989,nan,(P2O5)25.0 (ZnO)75.0 ,0.0,0,0.0,0.0,0.0,0.0,0.0,0.0,0.0,0,0,0,0.0,0.0,0,0.0,0.0,0.0,0.0,0.0,0.0,0,0.0,0.0,0.0,0.0,0,0,0.0,0.0,0,0.0,0.0,0.0,0.0,0.0,0.0,0,0.0,0.0,0.0,0.0,0.0,0.0,0,0.0,0.0,0,0.0,0.0,0.0,0.0,0.0,0.0,0,0,0,0.0,0,0.0,0.0,0,0,0.0,0,0.0,0.0,0.0,0,0.0,0.0,0.0,0,0,0.0,0.0,0,0.0,0.0,0.0,0,0.0,0.0,0.0,0,0,0,0.0,0.0,0,0.0,0.0,0.0,0,0.0,0.0,0.0,0.0,0.0,0.0,0.0,0.0,0.0,0.0,0.0,0.0,0.0,0.0,0.0,0.0,0.0,0.0,0.0,0.0,0.0,25.0,0.0,0.0,0.0,0.0,0.0,0.0,0.0,0,0.0,0.0,0.0,0.0,0.0,0.0,0.0,0,0.0,0.0,0.0,0.0,0.0,0.0,0.0,0,0.0,0.0,0.0,0.0,0.0,0,0.0,0.0,0.0,0.0,0.0,0,0.0,0.0,0.0,0.0,0,0.0,0.0,0.0,0,0,0,0.0,0.0,0.0,0.0,0.0,0.0,0.0,0.0,0.0,0.0,0.0,0.0,0.0,0.0,75.0,0,0.0,0.0,59.1,23.0,0.285
# 1268,8649,59750,Matusita K.,1989,nan,(BaF2)28.0 (LaF3)10.0 (ZrF4)62.0 ,0.0,0,0.0,0.0,0.0,0.0,0.0,0.0,0.0,0,0,0,0.0,0.0,0,28.0,0.0,0.0,0.0,0.0,0.0,0,0.0,0.0,0.0,0.0,0,0,0.0,0.0,0,0.0,0.0,0.0,0.0,0.0,0.0,0,0.0,0.0,0.0,0.0,0.0,0.0,0,0.0,0.0,0,0.0,0.0,0.0,0.0,0.0,0.0,0,0,0,0.0,0,0.0,0.0,0,0,0.0,0,0.0,0.0,0.0,0,0.0,0.0,0.0,0,0,0.0,0.0,0,0.0,0.0,0.0,0,10.0,0.0,0.0,0,0,0,0.0,0.0,0,0.0,0.0,0.0,0,0.0,0.0,0.0,0.0,0.0,0.0,0.0,0.0,0.0,0.0,0.0,0.0,0.0,0.0,0.0,0.0,0.0,0.0,0.0,0.0,0.0,0.0,0.0,0.0,0.0,0.0,0.0,0.0,0.0,0,0.0,0.0,0.0,0.0,0.0,0.0,0.0,0,0.0,0.0,0.0,0.0,0.0,0.0,0.0,0,0.0,0.0,0.0,0.0,0.0,0,0.0,0.0,0.0,0.0,0.0,0,0.0,0.0,0.0,0.0,0,0.0,0.0,0.0,0,0,0,0.0,0.0,0.0,0.0,0.0,0.0,0.0,0.0,0.0,0.0,0.0,0.0,0.0,0.0,0.0,0,62.0,0.0,61.7,24.02,0.285
# 1269,11320,98782,Higazy A.A.,1985,nan,(Co3O4)59.05 (P2O5)40.95 ,0.0,0,0.0,0.0,0.0,0.0,0.0,0.0,0.0,0,0,0,0.0,0.0,0,0.0,0.0,0.0,0.0,0.0,0.0,0,0.0,0.0,0.0,0.0,0,0,0.0,0.0,0,0.0,0.0,59.05,0.0,0.0,0.0,0,0.0,0.0,0.0,0.0,0.0,0.0,0,0.0,0.0,0,0.0,0.0,0.0,0.0,0.0,0.0,0,0,0,0.0,0,0.0,0.0,0,0,0.0,0,0.0,0.0,0.0,0,0.0,0.0,0.0,0,0,0.0,0.0,0,0.0,0.0,0.0,0,0.0,0.0,0.0,0,0,0,0.0,0.0,0,0.0,0.0,0.0,0,0.0,0.0,0.0,0.0,0.0,0.0,0.0,0.0,0.0,0.0,0.0,0.0,0.0,0.0,0.0,0.0,0.0,0.0,0.0,0.0,0.0,40.95,0.0,0.0,0.0,0.0,0.0,0.0,0.0,0,0.0,0.0,0.0,0.0,0.0,0.0,0.0,0,0.0,0.0,0.0,0.0,0.0,0.0,0.0,0,0.0,0.0,0.0,0.0,0.0,0,0.0,0.0,0.0,0.0,0.0,0,0.0,0.0,0.0,0.0,0,0.0,0.0,0.0,0,0,0,0.0,0.0,0.0,0.0,0.0,0.0,0.0,0.0,0.0,0.0,0.0,0.0,0.0,0.0,0.0,0,0.0,0.0,67.7,26.3,0.285
# 1270,12234,125224,Polukhin V.N.,1975,OF6,(Al2O3)8.155674104 (As2O3)0.141499585 (B2O3)76.59889557 (CaO)3.5782295160000004 (La2O3)3.580989508 (PbO)7.944711722 ,0.0,0,0.0,8.155674104,0.0,0.0,0.0,0.141499585,0.0,0,0,0,0.0,76.59889557,0,0.0,0.0,0.0,0.0,0.0,0.0,0,0.0,0.0,3.5782295160000004,0.0,0,0,0.0,0.0,0,0.0,0.0,0.0,0.0,0.0,0.0,0,0.0,0.0,0.0,0.0,0.0,0.0,0,0.0,0.0,0,0.0,0.0,0.0,0.0,0.0,0.0,0,0,0,0.0,0,0.0,0.0,0,0,0.0,0,0.0,0.0,0.0,0,0.0,0.0,0.0,0,0,0.0,0.0,0,0.0,0.0,3.580989508,0,0.0,0.0,0.0,0,0,0,0.0,0.0,0,0.0,0.0,0.0,0,0.0,0.0,0.0,0.0,0.0,0.0,0.0,0.0,0.0,0.0,0.0,0.0,0.0,0.0,0.0,0.0,0.0,0.0,0.0,0.0,0.0,0.0,0.0,0.0,0.0,7.944711722,0.0,0.0,0.0,0,0.0,0.0,0.0,0.0,0.0,0.0,0.0,0,0.0,0.0,0.0,0.0,0.0,0.0,0.0,0,0.0,0.0,0.0,0.0,0.0,0,0.0,0.0,0.0,0.0,0.0,0,0.0,0.0,0.0,0.0,0,0.0,0.0,0.0,0,0,0,0.0,0.0,0.0,0.0,0.0,0.0,0.0,0.0,0.0,0.0,0.0,0.0,0.0,0.0,0.0,0,0.0,0.0,68.4,26.61,0.285
# 1271,16682,145618,Livshits V.Ya.,1995,nan,(Rb2O)17.0 (TeO2)83.0 ,0.0,0,0.0,0.0,0.0,0.0,0.0,0.0,0.0,0,0,0,0.0,0.0,0,0.0,0.0,0.0,0.0,0.0,0.0,0,0.0,0.0,0.0,0.0,0,0,0.0,0.0,0,0.0,0.0,0.0,0.0,0.0,0.0,0,0.0,0.0,0.0,0.0,0.0,0.0,0,0.0,0.0,0,0.0,0.0,0.0,0.0,0.0,0.0,0,0,0,0.0,0,0.0,0.0,0,0,0.0,0,0.0,0.0,0.0,0,0.0,0.0,0.0,0,0,0.0,0.0,0,0.0,0.0,0.0,0,0.0,0.0,0.0,0,0,0,0.0,0.0,0,0.0,0.0,0.0,0,0.0,0.0,0.0,0.0,0.0,0.0,0.0,0.0,0.0,0.0,0.0,0.0,0.0,0.0,0.0,0.0,0.0,0.0,0.0,0.0,0.0,0.0,0.0,0.0,0.0,0.0,0.0,0.0,0.0,0,17.0,0.0,0.0,0.0,0.0,0.0,0.0,0,0.0,0.0,0.0,0.0,0.0,0.0,0.0,0,0.0,0.0,0.0,0.0,0.0,0,0.0,0.0,0.0,0.0,0.0,0,0.0,83.0,0.0,0.0,0,0.0,0.0,0.0,0,0,0,0.0,0.0,0.0,0.0,0.0,0.0,0.0,0.0,0.0,0.0,0.0,0.0,0.0,0.0,0.0,0,0.0,0.0,31.6,12.32,0.285
# 1275,28396,364369,Blackburn D.,1987,nan,(Al2O3)16.585739999999998 (CaO)30.1566 (MgO)16.78332 (SiO2)22.51641 (TiO2)8.468349 (ZrO2)5.489580999999999 ,0.0,0,0.0,16.585739999999998,0.0,0.0,0.0,0.0,0.0,0,0,0,0.0,0.0,0,0.0,0.0,0.0,0.0,0.0,0.0,0,0.0,0.0,30.1566,0.0,0,0,0.0,0.0,0,0.0,0.0,0.0,0.0,0.0,0.0,0,0.0,0.0,0.0,0.0,0.0,0.0,0,0.0,0.0,0,0.0,0.0,0.0,0.0,0.0,0.0,0,0,0,0.0,0,0.0,0.0,0,0,0.0,0,0.0,0.0,0.0,0,0.0,0.0,0.0,0,0,0.0,0.0,0,0.0,0.0,0.0,0,0.0,0.0,0.0,0,0,0,0.0,0.0,0,0.0,16.78332,0.0,0,0.0,0.0,0.0,0.0,0.0,0.0,0.0,0.0,0.0,0.0,0.0,0.0,0.0,0.0,0.0,0.0,0.0,0.0,0.0,0.0,0.0,0.0,0.0,0.0,0.0,0.0,0.0,0.0,0.0,0,0.0,0.0,0.0,0.0,0.0,0.0,0.0,0,0.0,0.0,0.0,0.0,0.0,22.51641,0.0,0,0.0,0.0,0.0,0.0,0.0,0,0.0,0.0,0.0,0.0,0.0,0,0.0,0.0,0.0,0.0,0,8.468349,0.0,0.0,0,0,0,0.0,0.0,0.0,0.0,0.0,0.0,0.0,0.0,0.0,0.0,0.0,0.0,0.0,0.0,0.0,0,0.0,5.489580999999999,116.0,45.2,0.285
# 1280,35368,425211,Kannappan A.N.,2009,nan,(B2O3)64.0 (Na2O)20.0 (PbO)16.0 ,0.0,0,0.0,0.0,0.0,0.0,0.0,0.0,0.0,0,0,0,0.0,64.0,0,0.0,0.0,0.0,0.0,0.0,0.0,0,0.0,0.0,0.0,0.0,0,0,0.0,0.0,0,0.0,0.0,0.0,0.0,0.0,0.0,0,0.0,0.0,0.0,0.0,0.0,0.0,0,0.0,0.0,0,0.0,0.0,0.0,0.0,0.0,0.0,0,0,0,0.0,0,0.0,0.0,0,0,0.0,0,0.0,0.0,0.0,0,0.0,0.0,0.0,0,0,0.0,0.0,0,0.0,0.0,0.0,0,0.0,0.0,0.0,0,0,0,0.0,0.0,0,0.0,0.0,0.0,0,0.0,0.0,0.0,0.0,0.0,0.0,20.0,0.0,0.0,0.0,0.0,0.0,0.0,0.0,0.0,0.0,0.0,0.0,0.0,0.0,0.0,0.0,0.0,0.0,0.0,16.0,0.0,0.0,0.0,0,0.0,0.0,0.0,0.0,0.0,0.0,0.0,0,0.0,0.0,0.0,0.0,0.0,0.0,0.0,0,0.0,0.0,0.0,0.0,0.0,0,0.0,0.0,0.0,0.0,0.0,0,0.0,0.0,0.0,0.0,0,0.0,0.0,0.0,0,0,0,0.0,0.0,0.0,0.0,0.0,0.0,0.0,0.0,0.0,0.0,0.0,0.0,0.0,0.0,0.0,0,0.0,0.0,57.3,22.31,0.285
# 1284,40694,476421,Chenu S.,2012,nan,(NaPO3)92.30815384 (Nb2O5)2.563948721 (SnO)5.127897442 ,0.0,0,0.0,0.0,0.0,0.0,0.0,0.0,0.0,0,0,0,0.0,0.0,0,0.0,0.0,0.0,0.0,0.0,0.0,0,0.0,0.0,0.0,0.0,0,0,0.0,0.0,0,0.0,0.0,0.0,0.0,0.0,0.0,0,0.0,0.0,0.0,0.0,0.0,0.0,0,0.0,0.0,0,0.0,0.0,0.0,0.0,0.0,0.0,0,0,0,0.0,0,0.0,0.0,0,0,0.0,0,0.0,0.0,0.0,0,0.0,0.0,0.0,0,0,0.0,0.0,0,0.0,0.0,0.0,0,0.0,0.0,0.0,0,0,0,0.0,0.0,0,0.0,0.0,0.0,0,0.0,0.0,0.0,0.0,0.0,0.0,0.0,0.0,0.0,0.0,0.0,92.30815384,2.563948721,0.0,0.0,0.0,0.0,0.0,0.0,0.0,0.0,0.0,0.0,0.0,0.0,0.0,0.0,0.0,0.0,0,0.0,0.0,0.0,0.0,0.0,0.0,0.0,0,0.0,0.0,0.0,0.0,0.0,0.0,0.0,0,5.127897442,0.0,0.0,0.0,0.0,0,0.0,0.0,0.0,0.0,0.0,0,0.0,0.0,0.0,0.0,0,0.0,0.0,0.0,0,0,0,0.0,0.0,0.0,0.0,0.0,0.0,0.0,0.0,0.0,0.0,0.0,0.0,0.0,0.0,0.0,0,0.0,0.0,40.6,15.8,0.28481009999999995
# 1285,30951,391779,Rajendran V.,2002,nan,(BaO)12.13991319 (Bi2O3)4.539438883 (TeO2)44.17727962 (TiO2)12.00427774 (V2O5)27.13909057 ,0.0,0,0.0,0.0,0.0,0.0,0.0,0.0,0.0,0,0,0,0.0,0.0,0,0.0,12.13991319,0.0,0.0,4.539438883,0.0,0,0.0,0.0,0.0,0.0,0,0,0.0,0.0,0,0.0,0.0,0.0,0.0,0.0,0.0,0,0.0,0.0,0.0,0.0,0.0,0.0,0,0.0,0.0,0,0.0,0.0,0.0,0.0,0.0,0.0,0,0,0,0.0,0,0.0,0.0,0,0,0.0,0,0.0,0.0,0.0,0,0.0,0.0,0.0,0,0,0.0,0.0,0,0.0,0.0,0.0,0,0.0,0.0,0.0,0,0,0,0.0,0.0,0,0.0,0.0,0.0,0,0.0,0.0,0.0,0.0,0.0,0.0,0.0,0.0,0.0,0.0,0.0,0.0,0.0,0.0,0.0,0.0,0.0,0.0,0.0,0.0,0.0,0.0,0.0,0.0,0.0,0.0,0.0,0.0,0.0,0,0.0,0.0,0.0,0.0,0.0,0.0,0.0,0,0.0,0.0,0.0,0.0,0.0,0.0,0.0,0,0.0,0.0,0.0,0.0,0.0,0,0.0,0.0,0.0,0.0,0.0,0,0.0,44.17727962,0.0,0.0,0,12.00427774,0.0,0.0,0,0,0,0.0,0.0,0.0,0.0,27.13909057,0.0,0.0,0.0,0.0,0.0,0.0,0.0,0.0,0.0,0.0,0,0.0,0.0,55.5,21.6,0.28472220000000004
# 1286,2093,110668,State Optical I,1975,STK12,(As2O3)0.090000081 (B2O3)52.07129686 (CaO)26.29047366 (La2O3)8.345007511 (SiO2)8.875476987999999 (ZrO2)4.327744895 ,0.0,0,0.0,0.0,0.0,0.0,0.0,0.090000081,0.0,0,0,0,0.0,52.07129686,0,0.0,0.0,0.0,0.0,0.0,0.0,0,0.0,0.0,26.29047366,0.0,0,0,0.0,0.0,0,0.0,0.0,0.0,0.0,0.0,0.0,0,0.0,0.0,0.0,0.0,0.0,0.0,0,0.0,0.0,0,0.0,0.0,0.0,0.0,0.0,0.0,0,0,0,0.0,0,0.0,0.0,0,0,0.0,0,0.0,0.0,0.0,0,0.0,0.0,0.0,0,0,0.0,0.0,0,0.0,0.0,8.345007511,0,0.0,0.0,0.0,0,0,0,0.0,0.0,0,0.0,0.0,0.0,0,0.0,0.0,0.0,0.0,0.0,0.0,0.0,0.0,0.0,0.0,0.0,0.0,0.0,0.0,0.0,0.0,0.0,0.0,0.0,0.0,0.0,0.0,0.0,0.0,0.0,0.0,0.0,0.0,0.0,0,0.0,0.0,0.0,0.0,0.0,0.0,0.0,0,0.0,0.0,0.0,0.0,0.0,8.875476987999999,0.0,0,0.0,0.0,0.0,0.0,0.0,0,0.0,0.0,0.0,0.0,0.0,0,0.0,0.0,0.0,0.0,0,0.0,0.0,0.0,0,0,0,0.0,0.0,0.0,0.0,0.0,0.0,0.0,0.0,0.0,0.0,0.0,0.0,0.0,0.0,0.0,0,0.0,4.327744895,112.0,43.6,0.28440370000000004
# 1288,7278,55249,Osaka A.,1989,nan,(B2O3)40.0 (BaO)33.3 (P2O5)26.7 ,0.0,0,0.0,0.0,0.0,0.0,0.0,0.0,0.0,0,0,0,0.0,40.0,0,0.0,33.3,0.0,0.0,0.0,0.0,0,0.0,0.0,0.0,0.0,0,0,0.0,0.0,0,0.0,0.0,0.0,0.0,0.0,0.0,0,0.0,0.0,0.0,0.0,0.0,0.0,0,0.0,0.0,0,0.0,0.0,0.0,0.0,0.0,0.0,0,0,0,0.0,0,0.0,0.0,0,0,0.0,0,0.0,0.0,0.0,0,0.0,0.0,0.0,0,0,0.0,0.0,0,0.0,0.0,0.0,0,0.0,0.0,0.0,0,0,0,0.0,0.0,0,0.0,0.0,0.0,0,0.0,0.0,0.0,0.0,0.0,0.0,0.0,0.0,0.0,0.0,0.0,0.0,0.0,0.0,0.0,0.0,0.0,0.0,0.0,0.0,0.0,26.7,0.0,0.0,0.0,0.0,0.0,0.0,0.0,0,0.0,0.0,0.0,0.0,0.0,0.0,0.0,0,0.0,0.0,0.0,0.0,0.0,0.0,0.0,0,0.0,0.0,0.0,0.0,0.0,0,0.0,0.0,0.0,0.0,0.0,0,0.0,0.0,0.0,0.0,0,0.0,0.0,0.0,0,0,0,0.0,0.0,0.0,0.0,0.0,0.0,0.0,0.0,0.0,0.0,0.0,0.0,0.0,0.0,0.0,0,0.0,0.0,60.1,23.4,0.284188
# 1289,213,20067,Polukhin V.N.,1983,nan,(GeO2)55.99104336 (Na2O)7.894737473999999 (SiO2)7.894737473999999 (SrO)28.21948169 ,0.0,0,0.0,0.0,0.0,0.0,0.0,0.0,0.0,0,0,0,0.0,0.0,0,0.0,0.0,0.0,0.0,0.0,0.0,0,0.0,0.0,0.0,0.0,0,0,0.0,0.0,0,0.0,0.0,0.0,0.0,0.0,0.0,0,0.0,0.0,0.0,0.0,0.0,0.0,0,0.0,0.0,0,0.0,0.0,0.0,0.0,0.0,0.0,0,0,0,0.0,0,0.0,55.99104336,0,0,0.0,0,0.0,0.0,0.0,0,0.0,0.0,0.0,0,0,0.0,0.0,0,0.0,0.0,0.0,0,0.0,0.0,0.0,0,0,0,0.0,0.0,0,0.0,0.0,0.0,0,0.0,0.0,0.0,0.0,0.0,0.0,7.894737473999999,0.0,0.0,0.0,0.0,0.0,0.0,0.0,0.0,0.0,0.0,0.0,0.0,0.0,0.0,0.0,0.0,0.0,0.0,0.0,0.0,0.0,0.0,0,0.0,0.0,0.0,0.0,0.0,0.0,0.0,0,0.0,0.0,0.0,0.0,0.0,7.894737473999999,0.0,0,0.0,0.0,0.0,0.0,0.0,0,0.0,28.21948169,0.0,0.0,0.0,0,0.0,0.0,0.0,0.0,0,0.0,0.0,0.0,0,0,0,0.0,0.0,0.0,0.0,0.0,0.0,0.0,0.0,0.0,0.0,0.0,0.0,0.0,0.0,0.0,0,0.0,0.0,76.5,29.8,0.284
# 1290,3497,7664,Soga N.,1976,nan,(BaO)25.0 (MgO)25.0 (SiO2)50.0 ,0.0,0,0.0,0.0,0.0,0.0,0.0,0.0,0.0,0,0,0,0.0,0.0,0,0.0,25.0,0.0,0.0,0.0,0.0,0,0.0,0.0,0.0,0.0,0,0,0.0,0.0,0,0.0,0.0,0.0,0.0,0.0,0.0,0,0.0,0.0,0.0,0.0,0.0,0.0,0,0.0,0.0,0,0.0,0.0,0.0,0.0,0.0,0.0,0,0,0,0.0,0,0.0,0.0,0,0,0.0,0,0.0,0.0,0.0,0,0.0,0.0,0.0,0,0,0.0,0.0,0,0.0,0.0,0.0,0,0.0,0.0,0.0,0,0,0,0.0,0.0,0,0.0,25.0,0.0,0,0.0,0.0,0.0,0.0,0.0,0.0,0.0,0.0,0.0,0.0,0.0,0.0,0.0,0.0,0.0,0.0,0.0,0.0,0.0,0.0,0.0,0.0,0.0,0.0,0.0,0.0,0.0,0.0,0.0,0,0.0,0.0,0.0,0.0,0.0,0.0,0.0,0,0.0,0.0,0.0,0.0,0.0,50.0,0.0,0,0.0,0.0,0.0,0.0,0.0,0,0.0,0.0,0.0,0.0,0.0,0,0.0,0.0,0.0,0.0,0,0.0,0.0,0.0,0,0,0,0.0,0.0,0.0,0.0,0.0,0.0,0.0,0.0,0.0,0.0,0.0,0.0,0.0,0.0,0.0,0,0.0,0.0,79.5,30.97,0.284
# 1291,5267,70135,Nemilov S.V.,1972,nan,(B2O3)98.44 (BaO)1.56 ,0.0,0,0.0,0.0,0.0,0.0,0.0,0.0,0.0,0,0,0,0.0,98.44,0,0.0,1.56,0.0,0.0,0.0,0.0,0,0.0,0.0,0.0,0.0,0,0,0.0,0.0,0,0.0,0.0,0.0,0.0,0.0,0.0,0,0.0,0.0,0.0,0.0,0.0,0.0,0,0.0,0.0,0,0.0,0.0,0.0,0.0,0.0,0.0,0,0,0,0.0,0,0.0,0.0,0,0,0.0,0,0.0,0.0,0.0,0,0.0,0.0,0.0,0,0,0.0,0.0,0,0.0,0.0,0.0,0,0.0,0.0,0.0,0,0,0,0.0,0.0,0,0.0,0.0,0.0,0,0.0,0.0,0.0,0.0,0.0,0.0,0.0,0.0,0.0,0.0,0.0,0.0,0.0,0.0,0.0,0.0,0.0,0.0,0.0,0.0,0.0,0.0,0.0,0.0,0.0,0.0,0.0,0.0,0.0,0,0.0,0.0,0.0,0.0,0.0,0.0,0.0,0,0.0,0.0,0.0,0.0,0.0,0.0,0.0,0,0.0,0.0,0.0,0.0,0.0,0,0.0,0.0,0.0,0.0,0.0,0,0.0,0.0,0.0,0.0,0,0.0,0.0,0.0,0,0,0,0.0,0.0,0.0,0.0,0.0,0.0,0.0,0.0,0.0,0.0,0.0,0.0,0.0,0.0,0.0,0,0.0,0.0,nan,nan,0.284
# 1292,6690,39211,Gurjev N.V.,1983,nan,(Al2O3)10.02549 (K2O)39.86672 (Li2O)10.08265 (P2O5)40.02514 ,0.0,0,0.0,10.02549,0.0,0.0,0.0,0.0,0.0,0,0,0,0.0,0.0,0,0.0,0.0,0.0,0.0,0.0,0.0,0,0.0,0.0,0.0,0.0,0,0,0.0,0.0,0,0.0,0.0,0.0,0.0,0.0,0.0,0,0.0,0.0,0.0,0.0,0.0,0.0,0,0.0,0.0,0,0.0,0.0,0.0,0.0,0.0,0.0,0,0,0,0.0,0,0.0,0.0,0,0,0.0,0,0.0,0.0,0.0,0,0.0,0.0,39.86672,0,0,0.0,0.0,0,0.0,0.0,0.0,0,0.0,0.0,10.08265,0,0,0,0.0,0.0,0,0.0,0.0,0.0,0,0.0,0.0,0.0,0.0,0.0,0.0,0.0,0.0,0.0,0.0,0.0,0.0,0.0,0.0,0.0,0.0,0.0,0.0,0.0,0.0,0.0,40.02514,0.0,0.0,0.0,0.0,0.0,0.0,0.0,0,0.0,0.0,0.0,0.0,0.0,0.0,0.0,0,0.0,0.0,0.0,0.0,0.0,0.0,0.0,0,0.0,0.0,0.0,0.0,0.0,0,0.0,0.0,0.0,0.0,0.0,0,0.0,0.0,0.0,0.0,0,0.0,0.0,0.0,0,0,0,0.0,0.0,0.0,0.0,0.0,0.0,0.0,0.0,0.0,0.0,0.0,0.0,0.0,0.0,0.0,0,0.0,0.0,43.0,16.74,0.284
# 1293,6692,39229,Gurjev N.V.,1983,nan,(K2O)24.99668925 (Li2O)24.96884925 (MgO)5.048652849 (P2O5)44.98580865 ,0.0,0,0.0,0.0,0.0,0.0,0.0,0.0,0.0,0,0,0,0.0,0.0,0,0.0,0.0,0.0,0.0,0.0,0.0,0,0.0,0.0,0.0,0.0,0,0,0.0,0.0,0,0.0,0.0,0.0,0.0,0.0,0.0,0,0.0,0.0,0.0,0.0,0.0,0.0,0,0.0,0.0,0,0.0,0.0,0.0,0.0,0.0,0.0,0,0,0,0.0,0,0.0,0.0,0,0,0.0,0,0.0,0.0,0.0,0,0.0,0.0,24.99668925,0,0,0.0,0.0,0,0.0,0.0,0.0,0,0.0,0.0,24.96884925,0,0,0,0.0,0.0,0,0.0,5.048652849,0.0,0,0.0,0.0,0.0,0.0,0.0,0.0,0.0,0.0,0.0,0.0,0.0,0.0,0.0,0.0,0.0,0.0,0.0,0.0,0.0,0.0,0.0,44.98580865,0.0,0.0,0.0,0.0,0.0,0.0,0.0,0,0.0,0.0,0.0,0.0,0.0,0.0,0.0,0,0.0,0.0,0.0,0.0,0.0,0.0,0.0,0,0.0,0.0,0.0,0.0,0.0,0,0.0,0.0,0.0,0.0,0.0,0,0.0,0.0,0.0,0.0,0,0.0,0.0,0.0,0,0,0,0.0,0.0,0.0,0.0,0.0,0.0,0.0,0.0,0.0,0.0,0.0,0.0,0.0,0.0,0.0,0,0.0,0.0,44.0,17.13,0.284
# 1294,6693,39413,Gurjev N.V.,1983,nan,(K2O)15.0 (Li2O)35.0 (P2O5)50.0 ,0.0,0,0.0,0.0,0.0,0.0,0.0,0.0,0.0,0,0,0,0.0,0.0,0,0.0,0.0,0.0,0.0,0.0,0.0,0,0.0,0.0,0.0,0.0,0,0,0.0,0.0,0,0.0,0.0,0.0,0.0,0.0,0.0,0,0.0,0.0,0.0,0.0,0.0,0.0,0,0.0,0.0,0,0.0,0.0,0.0,0.0,0.0,0.0,0,0,0,0.0,0,0.0,0.0,0,0,0.0,0,0.0,0.0,0.0,0,0.0,0.0,15.0,0,0,0.0,0.0,0,0.0,0.0,0.0,0,0.0,0.0,35.0,0,0,0,0.0,0.0,0,0.0,0.0,0.0,0,0.0,0.0,0.0,0.0,0.0,0.0,0.0,0.0,0.0,0.0,0.0,0.0,0.0,0.0,0.0,0.0,0.0,0.0,0.0,0.0,0.0,50.0,0.0,0.0,0.0,0.0,0.0,0.0,0.0,0,0.0,0.0,0.0,0.0,0.0,0.0,0.0,0,0.0,0.0,0.0,0.0,0.0,0.0,0.0,0,0.0,0.0,0.0,0.0,0.0,0,0.0,0.0,0.0,0.0,0.0,0,0.0,0.0,0.0,0.0,0,0.0,0.0,0.0,0,0,0,0.0,0.0,0.0,0.0,0.0,0.0,0.0,0.0,0.0,0.0,0.0,0.0,0.0,0.0,0.0,0,0.0,0.0,43.0,16.74,0.284
# 1295,6816,70550,Nemilov S.V.,1972,nan,(B2O3)95.0 (Bi2O3)5.0 ,0.0,0,0.0,0.0,0.0,0.0,0.0,0.0,0.0,0,0,0,0.0,95.0,0,0.0,0.0,0.0,0.0,5.0,0.0,0,0.0,0.0,0.0,0.0,0,0,0.0,0.0,0,0.0,0.0,0.0,0.0,0.0,0.0,0,0.0,0.0,0.0,0.0,0.0,0.0,0,0.0,0.0,0,0.0,0.0,0.0,0.0,0.0,0.0,0,0,0,0.0,0,0.0,0.0,0,0,0.0,0,0.0,0.0,0.0,0,0.0,0.0,0.0,0,0,0.0,0.0,0,0.0,0.0,0.0,0,0.0,0.0,0.0,0,0,0,0.0,0.0,0,0.0,0.0,0.0,0,0.0,0.0,0.0,0.0,0.0,0.0,0.0,0.0,0.0,0.0,0.0,0.0,0.0,0.0,0.0,0.0,0.0,0.0,0.0,0.0,0.0,0.0,0.0,0.0,0.0,0.0,0.0,0.0,0.0,0,0.0,0.0,0.0,0.0,0.0,0.0,0.0,0,0.0,0.0,0.0,0.0,0.0,0.0,0.0,0,0.0,0.0,0.0,0.0,0.0,0,0.0,0.0,0.0,0.0,0.0,0,0.0,0.0,0.0,0.0,0,0.0,0.0,0.0,0,0,0,0.0,0.0,0.0,0.0,0.0,0.0,0.0,0.0,0.0,0.0,0.0,0.0,0.0,0.0,0.0,0,0.0,0.0,23.7,9.231,0.284
# 1296,6816,70562,Nemilov S.V.,1972,nan,(B2O3)74.42 (Bi2O3)25.58 ,0.0,0,0.0,0.0,0.0,0.0,0.0,0.0,0.0,0,0,0,0.0,74.42,0,0.0,0.0,0.0,0.0,25.58,0.0,0,0.0,0.0,0.0,0.0,0,0,0.0,0.0,0,0.0,0.0,0.0,0.0,0.0,0.0,0,0.0,0.0,0.0,0.0,0.0,0.0,0,0.0,0.0,0,0.0,0.0,0.0,0.0,0.0,0.0,0,0,0,0.0,0,0.0,0.0,0,0,0.0,0,0.0,0.0,0.0,0,0.0,0.0,0.0,0,0,0.0,0.0,0,0.0,0.0,0.0,0,0.0,0.0,0.0,0,0,0,0.0,0.0,0,0.0,0.0,0.0,0,0.0,0.0,0.0,0.0,0.0,0.0,0.0,0.0,0.0,0.0,0.0,0.0,0.0,0.0,0.0,0.0,0.0,0.0,0.0,0.0,0.0,0.0,0.0,0.0,0.0,0.0,0.0,0.0,0.0,0,0.0,0.0,0.0,0.0,0.0,0.0,0.0,0,0.0,0.0,0.0,0.0,0.0,0.0,0.0,0,0.0,0.0,0.0,0.0,0.0,0,0.0,0.0,0.0,0.0,0.0,0,0.0,0.0,0.0,0.0,0,0.0,0.0,0.0,0,0,0,0.0,0.0,0.0,0.0,0.0,0.0,0.0,0.0,0.0,0.0,0.0,0.0,0.0,0.0,0.0,0,0.0,0.0,73.3,28.55,0.284
# 1297,6816,70563,Nemilov S.V.,1972,nan,(B2O3)72.0 (Bi2O3)28.0 ,0.0,0,0.0,0.0,0.0,0.0,0.0,0.0,0.0,0,0,0,0.0,72.0,0,0.0,0.0,0.0,0.0,28.0,0.0,0,0.0,0.0,0.0,0.0,0,0,0.0,0.0,0,0.0,0.0,0.0,0.0,0.0,0.0,0,0.0,0.0,0.0,0.0,0.0,0.0,0,0.0,0.0,0,0.0,0.0,0.0,0.0,0.0,0.0,0,0,0,0.0,0,0.0,0.0,0,0,0.0,0,0.0,0.0,0.0,0,0.0,0.0,0.0,0,0,0.0,0.0,0,0.0,0.0,0.0,0,0.0,0.0,0.0,0,0,0,0.0,0.0,0,0.0,0.0,0.0,0,0.0,0.0,0.0,0.0,0.0,0.0,0.0,0.0,0.0,0.0,0.0,0.0,0.0,0.0,0.0,0.0,0.0,0.0,0.0,0.0,0.0,0.0,0.0,0.0,0.0,0.0,0.0,0.0,0.0,0,0.0,0.0,0.0,0.0,0.0,0.0,0.0,0,0.0,0.0,0.0,0.0,0.0,0.0,0.0,0,0.0,0.0,0.0,0.0,0.0,0,0.0,0.0,0.0,0.0,0.0,0,0.0,0.0,0.0,0.0,0,0.0,0.0,0.0,0,0,0,0.0,0.0,0.0,0.0,0.0,0.0,0.0,0.0,0.0,0.0,0.0,0.0,0.0,0.0,0.0,0,0.0,0.0,75.2,29.32,0.284
# 1298,7513,56770,Inoue H.,1991,nan,(AlF3)3.0 (BaF2)20.0 (EuF3)2 (InF3)0.5 (LaF3)3.0 (NaCl)20.0 (ZrF4)51.5 ,0.0,0,0.0,0.0,3.0,0.0,0.0,0.0,0.0,0,0,0,0.0,0.0,0,20.0,0.0,0.0,0.0,0.0,0.0,0,0.0,0.0,0.0,0.0,0,0,0.0,0.0,0,0.0,0.0,0.0,0.0,0.0,0.0,0,0.0,0.0,0.0,0.0,0.0,0.0,0,0.0,0.0,2,0.0,0.0,0.0,0.0,0.0,0.0,0,0,0,0.0,0,0.0,0.0,0,0,0.0,0,0.0,0.0,0.0,0,0.5,0.0,0.0,0,0,0.0,0.0,0,0.0,0.0,0.0,0,3.0,0.0,0.0,0,0,0,0.0,0.0,0,0.0,0.0,0.0,0,0.0,0.0,0.0,0.0,0.0,0.0,0.0,0.0,0.0,20.0,0.0,0.0,0.0,0.0,0.0,0.0,0.0,0.0,0.0,0.0,0.0,0.0,0.0,0.0,0.0,0.0,0.0,0.0,0.0,0,0.0,0.0,0.0,0.0,0.0,0.0,0.0,0,0.0,0.0,0.0,0.0,0.0,0.0,0.0,0,0.0,0.0,0.0,0.0,0.0,0,0.0,0.0,0.0,0.0,0.0,0,0.0,0.0,0.0,0.0,0,0.0,0.0,0.0,0,0,0,0.0,0.0,0.0,0.0,0.0,0.0,0.0,0.0,0.0,0.0,0.0,0.0,0.0,0.0,0.0,0,51.5,0.0,51.4,20.0,0.284
# 1299,11320,98781,Higazy A.A.,1985,nan,(Co3O4)58.8 (P2O5)41.2 ,0.0,0,0.0,0.0,0.0,0.0,0.0,0.0,0.0,0,0,0,0.0,0.0,0,0.0,0.0,0.0,0.0,0.0,0.0,0,0.0,0.0,0.0,0.0,0,0,0.0,0.0,0,0.0,0.0,58.8,0.0,0.0,0.0,0,0.0,0.0,0.0,0.0,0.0,0.0,0,0.0,0.0,0,0.0,0.0,0.0,0.0,0.0,0.0,0,0,0,0.0,0,0.0,0.0,0,0,0.0,0,0.0,0.0,0.0,0,0.0,0.0,0.0,0,0,0.0,0.0,0,0.0,0.0,0.0,0,0.0,0.0,0.0,0,0,0,0.0,0.0,0,0.0,0.0,0.0,0,0.0,0.0,0.0,0.0,0.0,0.0,0.0,0.0,0.0,0.0,0.0,0.0,0.0,0.0,0.0,0.0,0.0,0.0,0.0,0.0,0.0,41.2,0.0,0.0,0.0,0.0,0.0,0.0,0.0,0,0.0,0.0,0.0,0.0,0.0,0.0,0.0,0,0.0,0.0,0.0,0.0,0.0,0.0,0.0,0,0.0,0.0,0.0,0.0,0.0,0,0.0,0.0,0.0,0.0,0.0,0,0.0,0.0,0.0,0.0,0,0.0,0.0,0.0,0,0,0,0.0,0.0,0.0,0.0,0.0,0.0,0.0,0.0,0.0,0.0,0.0,0.0,0.0,0.0,0.0,0,0.0,0.0,66.7,26.0,0.284
# 1300,16682,145617,Livshits V.Ya.,1995,nan,(Rb2O)15.0 (TeO2)85.0 ,0.0,0,0.0,0.0,0.0,0.0,0.0,0.0,0.0,0,0,0,0.0,0.0,0,0.0,0.0,0.0,0.0,0.0,0.0,0,0.0,0.0,0.0,0.0,0,0,0.0,0.0,0,0.0,0.0,0.0,0.0,0.0,0.0,0,0.0,0.0,0.0,0.0,0.0,0.0,0,0.0,0.0,0,0.0,0.0,0.0,0.0,0.0,0.0,0,0,0,0.0,0,0.0,0.0,0,0,0.0,0,0.0,0.0,0.0,0,0.0,0.0,0.0,0,0,0.0,0.0,0,0.0,0.0,0.0,0,0.0,0.0,0.0,0,0,0,0.0,0.0,0,0.0,0.0,0.0,0,0.0,0.0,0.0,0.0,0.0,0.0,0.0,0.0,0.0,0.0,0.0,0.0,0.0,0.0,0.0,0.0,0.0,0.0,0.0,0.0,0.0,0.0,0.0,0.0,0.0,0.0,0.0,0.0,0.0,0,15.0,0.0,0.0,0.0,0.0,0.0,0.0,0,0.0,0.0,0.0,0.0,0.0,0.0,0.0,0,0.0,0.0,0.0,0.0,0.0,0,0.0,0.0,0.0,0.0,0.0,0,0.0,85.0,0.0,0.0,0,0.0,0.0,0.0,0,0,0,0.0,0.0,0.0,0.0,0.0,0.0,0.0,0.0,0.0,0.0,0.0,0.0,0.0,0.0,0.0,0,0.0,0.0,32.5,12.67,0.284
# 1301,24435,189494,Vijoy P.S.,1999,nan,(B2O3)65.0 (CdCl2)20 (Li2O)15.0 ,0.0,0,0.0,0.0,0.0,0.0,0.0,0.0,0.0,0,0,0,0.0,65.0,0,0.0,0.0,0.0,0.0,0.0,0.0,0,0.0,0.0,0.0,0.0,20,0,0.0,0.0,0,0.0,0.0,0.0,0.0,0.0,0.0,0,0.0,0.0,0.0,0.0,0.0,0.0,0,0.0,0.0,0,0.0,0.0,0.0,0.0,0.0,0.0,0,0,0,0.0,0,0.0,0.0,0,0,0.0,0,0.0,0.0,0.0,0,0.0,0.0,0.0,0,0,0.0,0.0,0,0.0,0.0,0.0,0,0.0,0.0,15.0,0,0,0,0.0,0.0,0,0.0,0.0,0.0,0,0.0,0.0,0.0,0.0,0.0,0.0,0.0,0.0,0.0,0.0,0.0,0.0,0.0,0.0,0.0,0.0,0.0,0.0,0.0,0.0,0.0,0.0,0.0,0.0,0.0,0.0,0.0,0.0,0.0,0,0.0,0.0,0.0,0.0,0.0,0.0,0.0,0,0.0,0.0,0.0,0.0,0.0,0.0,0.0,0,0.0,0.0,0.0,0.0,0.0,0,0.0,0.0,0.0,0.0,0.0,0,0.0,0.0,0.0,0.0,0,0.0,0.0,0.0,0,0,0,0.0,0.0,0.0,0.0,0.0,0.0,0.0,0.0,0.0,0.0,0.0,0.0,0.0,0.0,0.0,0,0.0,0.0,51.3,19.98,0.284
# 1312,5272,70196,Osaka A.,1974,nan,(B2O3)40.0 (PbO)60.0 ,0.0,0,0.0,0.0,0.0,0.0,0.0,0.0,0.0,0,0,0,0.0,40.0,0,0.0,0.0,0.0,0.0,0.0,0.0,0,0.0,0.0,0.0,0.0,0,0,0.0,0.0,0,0.0,0.0,0.0,0.0,0.0,0.0,0,0.0,0.0,0.0,0.0,0.0,0.0,0,0.0,0.0,0,0.0,0.0,0.0,0.0,0.0,0.0,0,0,0,0.0,0,0.0,0.0,0,0,0.0,0,0.0,0.0,0.0,0,0.0,0.0,0.0,0,0,0.0,0.0,0,0.0,0.0,0.0,0,0.0,0.0,0.0,0,0,0,0.0,0.0,0,0.0,0.0,0.0,0,0.0,0.0,0.0,0.0,0.0,0.0,0.0,0.0,0.0,0.0,0.0,0.0,0.0,0.0,0.0,0.0,0.0,0.0,0.0,0.0,0.0,0.0,0.0,0.0,0.0,60.0,0.0,0.0,0.0,0,0.0,0.0,0.0,0.0,0.0,0.0,0.0,0,0.0,0.0,0.0,0.0,0.0,0.0,0.0,0,0.0,0.0,0.0,0.0,0.0,0,0.0,0.0,0.0,0.0,0.0,0,0.0,0.0,0.0,0.0,0,0.0,0.0,0.0,0,0,0,0.0,0.0,0.0,0.0,0.0,0.0,0.0,0.0,0.0,0.0,0.0,0.0,0.0,0.0,0.0,0,0.0,0.0,49.5,19.28,0.2837136
# 1313,5272,70197,Osaka A.,1974,nan,(B2O3)35.0 (PbO)65.0 ,0.0,0,0.0,0.0,0.0,0.0,0.0,0.0,0.0,0,0,0,0.0,35.0,0,0.0,0.0,0.0,0.0,0.0,0.0,0,0.0,0.0,0.0,0.0,0,0,0.0,0.0,0,0.0,0.0,0.0,0.0,0.0,0.0,0,0.0,0.0,0.0,0.0,0.0,0.0,0,0.0,0.0,0,0.0,0.0,0.0,0.0,0.0,0.0,0,0,0,0.0,0,0.0,0.0,0,0,0.0,0,0.0,0.0,0.0,0,0.0,0.0,0.0,0,0,0.0,0.0,0,0.0,0.0,0.0,0,0.0,0.0,0.0,0,0,0,0.0,0.0,0,0.0,0.0,0.0,0,0.0,0.0,0.0,0.0,0.0,0.0,0.0,0.0,0.0,0.0,0.0,0.0,0.0,0.0,0.0,0.0,0.0,0.0,0.0,0.0,0.0,0.0,0.0,0.0,0.0,65.0,0.0,0.0,0.0,0,0.0,0.0,0.0,0.0,0.0,0.0,0.0,0,0.0,0.0,0.0,0.0,0.0,0.0,0.0,0,0.0,0.0,0.0,0.0,0.0,0,0.0,0.0,0.0,0.0,0.0,0,0.0,0.0,0.0,0.0,0,0.0,0.0,0.0,0,0,0,0.0,0.0,0.0,0.0,0.0,0.0,0.0,0.0,0.0,0.0,0.0,0.0,0.0,0.0,0.0,0,0.0,0.0,44.1,17.18,0.2834691
# 1314,40153,466943,Lin Chung0Chern,2012,nan,(CaO)26.91 (Na2O)24.35 (P2O5)2.6 (SiO2)46.14 ,0.0,0,0.0,0.0,0.0,0.0,0.0,0.0,0.0,0,0,0,0.0,0.0,0,0.0,0.0,0.0,0.0,0.0,0.0,0,0.0,0.0,26.91,0.0,0,0,0.0,0.0,0,0.0,0.0,0.0,0.0,0.0,0.0,0,0.0,0.0,0.0,0.0,0.0,0.0,0,0.0,0.0,0,0.0,0.0,0.0,0.0,0.0,0.0,0,0,0,0.0,0,0.0,0.0,0,0,0.0,0,0.0,0.0,0.0,0,0.0,0.0,0.0,0,0,0.0,0.0,0,0.0,0.0,0.0,0,0.0,0.0,0.0,0,0,0,0.0,0.0,0,0.0,0.0,0.0,0,0.0,0.0,0.0,0.0,0.0,0.0,24.35,0.0,0.0,0.0,0.0,0.0,0.0,0.0,0.0,0.0,0.0,0.0,0.0,0.0,0.0,2.6,0.0,0.0,0.0,0.0,0.0,0.0,0.0,0,0.0,0.0,0.0,0.0,0.0,0.0,0.0,0,0.0,0.0,0.0,0.0,0.0,46.14,0.0,0,0.0,0.0,0.0,0.0,0.0,0,0.0,0.0,0.0,0.0,0.0,0,0.0,0.0,0.0,0.0,0,0.0,0.0,0.0,0,0,0,0.0,0.0,0.0,0.0,0.0,0.0,0.0,0.0,0.0,0.0,0.0,0.0,0.0,0.0,0.0,0,0.0,0.0,77.0,30.0,0.2833333
# 1315,1966,110942,Kisin B.I.,1959,STF1,(B2O3)25.02649118 (Bi2O3)2.7128081280000003 (CdO)0.665127331 (PbO)59.31215279 (Sb2O3)0.058600003 (SiO2)12.22482057 ,0.0,0,0.0,0.0,0.0,0.0,0.0,0.0,0.0,0,0,0,0.0,25.02649118,0,0.0,0.0,0.0,0.0,2.7128081280000003,0.0,0,0.0,0.0,0.0,0.0,0,0,0.665127331,0.0,0,0.0,0.0,0.0,0.0,0.0,0.0,0,0.0,0.0,0.0,0.0,0.0,0.0,0,0.0,0.0,0,0.0,0.0,0.0,0.0,0.0,0.0,0,0,0,0.0,0,0.0,0.0,0,0,0.0,0,0.0,0.0,0.0,0,0.0,0.0,0.0,0,0,0.0,0.0,0,0.0,0.0,0.0,0,0.0,0.0,0.0,0,0,0,0.0,0.0,0,0.0,0.0,0.0,0,0.0,0.0,0.0,0.0,0.0,0.0,0.0,0.0,0.0,0.0,0.0,0.0,0.0,0.0,0.0,0.0,0.0,0.0,0.0,0.0,0.0,0.0,0.0,0.0,0.0,59.31215279,0.0,0.0,0.0,0,0.0,0.0,0.0,0.0,0.0,0.0,0.058600003,0,0.0,0.0,0.0,0.0,0.0,12.22482057,0.0,0,0.0,0.0,0.0,0.0,0.0,0,0.0,0.0,0.0,0.0,0.0,0,0.0,0.0,0.0,0.0,0,0.0,0.0,0.0,0,0,0,0.0,0.0,0.0,0.0,0.0,0.0,0.0,0.0,0.0,0.0,0.0,0.0,0.0,0.0,0.0,0,0.0,0.0,49.9,19.44,0.28300000000000003
# 1316,2027,9643,Shaw R.R.,1971,nan,(PbO)65.0 (SiO2)35.0 ,0.0,0,0.0,0.0,0.0,0.0,0.0,0.0,0.0,0,0,0,0.0,0.0,0,0.0,0.0,0.0,0.0,0.0,0.0,0,0.0,0.0,0.0,0.0,0,0,0.0,0.0,0,0.0,0.0,0.0,0.0,0.0,0.0,0,0.0,0.0,0.0,0.0,0.0,0.0,0,0.0,0.0,0,0.0,0.0,0.0,0.0,0.0,0.0,0,0,0,0.0,0,0.0,0.0,0,0,0.0,0,0.0,0.0,0.0,0,0.0,0.0,0.0,0,0,0.0,0.0,0,0.0,0.0,0.0,0,0.0,0.0,0.0,0,0,0,0.0,0.0,0,0.0,0.0,0.0,0,0.0,0.0,0.0,0.0,0.0,0.0,0.0,0.0,0.0,0.0,0.0,0.0,0.0,0.0,0.0,0.0,0.0,0.0,0.0,0.0,0.0,0.0,0.0,0.0,0.0,65.0,0.0,0.0,0.0,0,0.0,0.0,0.0,0.0,0.0,0.0,0.0,0,0.0,0.0,0.0,0.0,0.0,35.0,0.0,0,0.0,0.0,0.0,0.0,0.0,0,0.0,0.0,0.0,0.0,0.0,0,0.0,0.0,0.0,0.0,0,0.0,0.0,0.0,0,0,0,0.0,0.0,0.0,0.0,0.0,0.0,0.0,0.0,0.0,0.0,0.0,0.0,0.0,0.0,0.0,0,0.0,0.0,41.2,16.06,0.28300000000000003
# 1317,5267,70146,Nemilov S.V.,1972,nan,(B2O3)74.8 (BaO)25.2 ,0.0,0,0.0,0.0,0.0,0.0,0.0,0.0,0.0,0,0,0,0.0,74.8,0,0.0,25.2,0.0,0.0,0.0,0.0,0,0.0,0.0,0.0,0.0,0,0,0.0,0.0,0,0.0,0.0,0.0,0.0,0.0,0.0,0,0.0,0.0,0.0,0.0,0.0,0.0,0,0.0,0.0,0,0.0,0.0,0.0,0.0,0.0,0.0,0,0,0,0.0,0,0.0,0.0,0,0,0.0,0,0.0,0.0,0.0,0,0.0,0.0,0.0,0,0,0.0,0.0,0,0.0,0.0,0.0,0,0.0,0.0,0.0,0,0,0,0.0,0.0,0,0.0,0.0,0.0,0,0.0,0.0,0.0,0.0,0.0,0.0,0.0,0.0,0.0,0.0,0.0,0.0,0.0,0.0,0.0,0.0,0.0,0.0,0.0,0.0,0.0,0.0,0.0,0.0,0.0,0.0,0.0,0.0,0.0,0,0.0,0.0,0.0,0.0,0.0,0.0,0.0,0,0.0,0.0,0.0,0.0,0.0,0.0,0.0,0,0.0,0.0,0.0,0.0,0.0,0,0.0,0.0,0.0,0.0,0.0,0,0.0,0.0,0.0,0.0,0,0.0,0.0,0.0,0,0,0,0.0,0.0,0.0,0.0,0.0,0.0,0.0,0.0,0.0,0.0,0.0,0.0,0.0,0.0,0.0,0,0.0,0.0,nan,nan,0.28300000000000003
# 1318,5879,93245,Keshishyan T.N.,1978,nan,(Al2O3)9.1 (B2O3)50.0 (Li2O)40.9 ,0.0,0,0.0,9.1,0.0,0.0,0.0,0.0,0.0,0,0,0,0.0,50.0,0,0.0,0.0,0.0,0.0,0.0,0.0,0,0.0,0.0,0.0,0.0,0,0,0.0,0.0,0,0.0,0.0,0.0,0.0,0.0,0.0,0,0.0,0.0,0.0,0.0,0.0,0.0,0,0.0,0.0,0,0.0,0.0,0.0,0.0,0.0,0.0,0,0,0,0.0,0,0.0,0.0,0,0,0.0,0,0.0,0.0,0.0,0,0.0,0.0,0.0,0,0,0.0,0.0,0,0.0,0.0,0.0,0,0.0,0.0,40.9,0,0,0,0.0,0.0,0,0.0,0.0,0.0,0,0.0,0.0,0.0,0.0,0.0,0.0,0.0,0.0,0.0,0.0,0.0,0.0,0.0,0.0,0.0,0.0,0.0,0.0,0.0,0.0,0.0,0.0,0.0,0.0,0.0,0.0,0.0,0.0,0.0,0,0.0,0.0,0.0,0.0,0.0,0.0,0.0,0,0.0,0.0,0.0,0.0,0.0,0.0,0.0,0,0.0,0.0,0.0,0.0,0.0,0,0.0,0.0,0.0,0.0,0.0,0,0.0,0.0,0.0,0.0,0,0.0,0.0,0.0,0,0,0,0.0,0.0,0.0,0.0,0.0,0.0,0.0,0.0,0.0,0.0,0.0,0.0,0.0,0.0,0.0,0,0.0,0.0,80.0,31.17,0.28300000000000003
# 1319,6692,39235,Gurjev N.V.,1983,nan,(K2O)24.957048999999998 (Li2O)25.19988899 (MgO)9.797193607999999 (P2O5)40.0458684 ,0.0,0,0.0,0.0,0.0,0.0,0.0,0.0,0.0,0,0,0,0.0,0.0,0,0.0,0.0,0.0,0.0,0.0,0.0,0,0.0,0.0,0.0,0.0,0,0,0.0,0.0,0,0.0,0.0,0.0,0.0,0.0,0.0,0,0.0,0.0,0.0,0.0,0.0,0.0,0,0.0,0.0,0,0.0,0.0,0.0,0.0,0.0,0.0,0,0,0,0.0,0,0.0,0.0,0,0,0.0,0,0.0,0.0,0.0,0,0.0,0.0,24.957048999999998,0,0,0.0,0.0,0,0.0,0.0,0.0,0,0.0,0.0,25.19988899,0,0,0,0.0,0.0,0,0.0,9.797193607999999,0.0,0,0.0,0.0,0.0,0.0,0.0,0.0,0.0,0.0,0.0,0.0,0.0,0.0,0.0,0.0,0.0,0.0,0.0,0.0,0.0,0.0,0.0,40.0458684,0.0,0.0,0.0,0.0,0.0,0.0,0.0,0,0.0,0.0,0.0,0.0,0.0,0.0,0.0,0,0.0,0.0,0.0,0.0,0.0,0.0,0.0,0,0.0,0.0,0.0,0.0,0.0,0,0.0,0.0,0.0,0.0,0.0,0,0.0,0.0,0.0,0.0,0,0.0,0.0,0.0,0,0,0,0.0,0.0,0.0,0.0,0.0,0.0,0.0,0.0,0.0,0.0,0.0,0.0,0.0,0.0,0.0,0,0.0,0.0,48.0,18.7,0.28300000000000003
# 1320,6693,39414,Gurjev N.V.,1983,nan,(K2O)20.0 (Li2O)30.0 (P2O5)50.0 ,0.0,0,0.0,0.0,0.0,0.0,0.0,0.0,0.0,0,0,0,0.0,0.0,0,0.0,0.0,0.0,0.0,0.0,0.0,0,0.0,0.0,0.0,0.0,0,0,0.0,0.0,0,0.0,0.0,0.0,0.0,0.0,0.0,0,0.0,0.0,0.0,0.0,0.0,0.0,0,0.0,0.0,0,0.0,0.0,0.0,0.0,0.0,0.0,0,0,0,0.0,0,0.0,0.0,0,0,0.0,0,0.0,0.0,0.0,0,0.0,0.0,20.0,0,0,0.0,0.0,0,0.0,0.0,0.0,0,0.0,0.0,30.0,0,0,0,0.0,0.0,0,0.0,0.0,0.0,0,0.0,0.0,0.0,0.0,0.0,0.0,0.0,0.0,0.0,0.0,0.0,0.0,0.0,0.0,0.0,0.0,0.0,0.0,0.0,0.0,0.0,50.0,0.0,0.0,0.0,0.0,0.0,0.0,0.0,0,0.0,0.0,0.0,0.0,0.0,0.0,0.0,0,0.0,0.0,0.0,0.0,0.0,0.0,0.0,0,0.0,0.0,0.0,0.0,0.0,0,0.0,0.0,0.0,0.0,0.0,0,0.0,0.0,0.0,0.0,0,0.0,0.0,0.0,0,0,0,0.0,0.0,0.0,0.0,0.0,0.0,0.0,0.0,0.0,0.0,0.0,0.0,0.0,0.0,0.0,0,0.0,0.0,41.0,15.97,0.28300000000000003
# 1321,11320,98783,Higazy A.A.,1985,nan,(Co3O4)59.21 (P2O5)40.79 ,0.0,0,0.0,0.0,0.0,0.0,0.0,0.0,0.0,0,0,0,0.0,0.0,0,0.0,0.0,0.0,0.0,0.0,0.0,0,0.0,0.0,0.0,0.0,0,0,0.0,0.0,0,0.0,0.0,59.21,0.0,0.0,0.0,0,0.0,0.0,0.0,0.0,0.0,0.0,0,0.0,0.0,0,0.0,0.0,0.0,0.0,0.0,0.0,0,0,0,0.0,0,0.0,0.0,0,0,0.0,0,0.0,0.0,0.0,0,0.0,0.0,0.0,0,0,0.0,0.0,0,0.0,0.0,0.0,0,0.0,0.0,0.0,0,0,0,0.0,0.0,0,0.0,0.0,0.0,0,0.0,0.0,0.0,0.0,0.0,0.0,0.0,0.0,0.0,0.0,0.0,0.0,0.0,0.0,0.0,0.0,0.0,0.0,0.0,0.0,0.0,40.79,0.0,0.0,0.0,0.0,0.0,0.0,0.0,0,0.0,0.0,0.0,0.0,0.0,0.0,0.0,0,0.0,0.0,0.0,0.0,0.0,0.0,0.0,0,0.0,0.0,0.0,0.0,0.0,0,0.0,0.0,0.0,0.0,0.0,0,0.0,0.0,0.0,0.0,0,0.0,0.0,0.0,0,0,0,0.0,0.0,0.0,0.0,0.0,0.0,0.0,0.0,0.0,0.0,0.0,0.0,0.0,0.0,0.0,0,0.0,0.0,69.0,26.9,0.28300000000000003
# 1326,28049,359719,Sidkey M.A.,2004,nan,(K2O)20.0 (TeO2)80.0 ,0.0,0,0.0,0.0,0.0,0.0,0.0,0.0,0.0,0,0,0,0.0,0.0,0,0.0,0.0,0.0,0.0,0.0,0.0,0,0.0,0.0,0.0,0.0,0,0,0.0,0.0,0,0.0,0.0,0.0,0.0,0.0,0.0,0,0.0,0.0,0.0,0.0,0.0,0.0,0,0.0,0.0,0,0.0,0.0,0.0,0.0,0.0,0.0,0,0,0,0.0,0,0.0,0.0,0,0,0.0,0,0.0,0.0,0.0,0,0.0,0.0,20.0,0,0,0.0,0.0,0,0.0,0.0,0.0,0,0.0,0.0,0.0,0,0,0,0.0,0.0,0,0.0,0.0,0.0,0,0.0,0.0,0.0,0.0,0.0,0.0,0.0,0.0,0.0,0.0,0.0,0.0,0.0,0.0,0.0,0.0,0.0,0.0,0.0,0.0,0.0,0.0,0.0,0.0,0.0,0.0,0.0,0.0,0.0,0,0.0,0.0,0.0,0.0,0.0,0.0,0.0,0,0.0,0.0,0.0,0.0,0.0,0.0,0.0,0,0.0,0.0,0.0,0.0,0.0,0,0.0,0.0,0.0,0.0,0.0,0,0.0,80.0,0.0,0.0,0,0.0,0.0,0.0,0,0,0,0.0,0.0,0.0,0.0,0.0,0.0,0.0,0.0,0.0,0.0,0.0,0.0,0.0,0.0,0.0,0,0.0,0.0,32.6,12.71,0.28300000000000003
# 1327,28396,364374,Blackburn D.,1987,nan,(Al2O3)13.1745813 (CaO)23.95435419 (MgO)24.9966035 (SiO2)27.94611156 (Ta2O5)1.5199989969999999 (TiO2)8.40835045 ,0.0,0,0.0,13.1745813,0.0,0.0,0.0,0.0,0.0,0,0,0,0.0,0.0,0,0.0,0.0,0.0,0.0,0.0,0.0,0,0.0,0.0,23.95435419,0.0,0,0,0.0,0.0,0,0.0,0.0,0.0,0.0,0.0,0.0,0,0.0,0.0,0.0,0.0,0.0,0.0,0,0.0,0.0,0,0.0,0.0,0.0,0.0,0.0,0.0,0,0,0,0.0,0,0.0,0.0,0,0,0.0,0,0.0,0.0,0.0,0,0.0,0.0,0.0,0,0,0.0,0.0,0,0.0,0.0,0.0,0,0.0,0.0,0.0,0,0,0,0.0,0.0,0,0.0,24.9966035,0.0,0,0.0,0.0,0.0,0.0,0.0,0.0,0.0,0.0,0.0,0.0,0.0,0.0,0.0,0.0,0.0,0.0,0.0,0.0,0.0,0.0,0.0,0.0,0.0,0.0,0.0,0.0,0.0,0.0,0.0,0,0.0,0.0,0.0,0.0,0.0,0.0,0.0,0,0.0,0.0,0.0,0.0,0.0,27.94611156,0.0,0,0.0,0.0,0.0,0.0,0.0,0,0.0,0.0,0.0,1.5199989969999999,0.0,0,0.0,0.0,0.0,0.0,0,8.40835045,0.0,0.0,0,0,0,0.0,0.0,0.0,0.0,0.0,0.0,0.0,0.0,0.0,0.0,0.0,0.0,0.0,0.0,0.0,0,0.0,0.0,115.0,45.0,0.28300000000000003
# 1332,35368,425210,Kannappan A.N.,2009,nan,(B2O3)66.0 (Na2O)20.0 (PbO)14.0 ,0.0,0,0.0,0.0,0.0,0.0,0.0,0.0,0.0,0,0,0,0.0,66.0,0,0.0,0.0,0.0,0.0,0.0,0.0,0,0.0,0.0,0.0,0.0,0,0,0.0,0.0,0,0.0,0.0,0.0,0.0,0.0,0.0,0,0.0,0.0,0.0,0.0,0.0,0.0,0,0.0,0.0,0,0.0,0.0,0.0,0.0,0.0,0.0,0,0,0,0.0,0,0.0,0.0,0,0,0.0,0,0.0,0.0,0.0,0,0.0,0.0,0.0,0,0,0.0,0.0,0,0.0,0.0,0.0,0,0.0,0.0,0.0,0,0,0,0.0,0.0,0,0.0,0.0,0.0,0,0.0,0.0,0.0,0.0,0.0,0.0,20.0,0.0,0.0,0.0,0.0,0.0,0.0,0.0,0.0,0.0,0.0,0.0,0.0,0.0,0.0,0.0,0.0,0.0,0.0,14.0,0.0,0.0,0.0,0,0.0,0.0,0.0,0.0,0.0,0.0,0.0,0,0.0,0.0,0.0,0.0,0.0,0.0,0.0,0,0.0,0.0,0.0,0.0,0.0,0,0.0,0.0,0.0,0.0,0.0,0,0.0,0.0,0.0,0.0,0,0.0,0.0,0.0,0,0,0,0.0,0.0,0.0,0.0,0.0,0.0,0.0,0.0,0.0,0.0,0.0,0.0,0.0,0.0,0.0,0,0.0,0.0,59.1,23.06,0.28300000000000003
# 1333,36334,434228,Sharma G.,2009,nan,(B2O3)55.0 (Bi2O3)45.0 ,0.0,0,0.0,0.0,0.0,0.0,0.0,0.0,0.0,0,0,0,0.0,55.0,0,0.0,0.0,0.0,0.0,45.0,0.0,0,0.0,0.0,0.0,0.0,0,0,0.0,0.0,0,0.0,0.0,0.0,0.0,0.0,0.0,0,0.0,0.0,0.0,0.0,0.0,0.0,0,0.0,0.0,0,0.0,0.0,0.0,0.0,0.0,0.0,0,0,0,0.0,0,0.0,0.0,0,0,0.0,0,0.0,0.0,0.0,0,0.0,0.0,0.0,0,0,0.0,0.0,0,0.0,0.0,0.0,0,0.0,0.0,0.0,0,0,0,0.0,0.0,0,0.0,0.0,0.0,0,0.0,0.0,0.0,0.0,0.0,0.0,0.0,0.0,0.0,0.0,0.0,0.0,0.0,0.0,0.0,0.0,0.0,0.0,0.0,0.0,0.0,0.0,0.0,0.0,0.0,0.0,0.0,0.0,0.0,0,0.0,0.0,0.0,0.0,0.0,0.0,0.0,0,0.0,0.0,0.0,0.0,0.0,0.0,0.0,0,0.0,0.0,0.0,0.0,0.0,0,0.0,0.0,0.0,0.0,0.0,0,0.0,0.0,0.0,0.0,0,0.0,0.0,0.0,0,0,0,0.0,0.0,0.0,0.0,0.0,0.0,0.0,0.0,0.0,0.0,0.0,0.0,0.0,0.0,0.0,0,0.0,0.0,135.0,53.0,0.28300000000000003
# 1334,37204,441712,Kaundal R.S.,2010,nan,(B2O3)60.0 (PbO)30.0 (SrO)10.0 ,0.0,0,0.0,0.0,0.0,0.0,0.0,0.0,0.0,0,0,0,0.0,60.0,0,0.0,0.0,0.0,0.0,0.0,0.0,0,0.0,0.0,0.0,0.0,0,0,0.0,0.0,0,0.0,0.0,0.0,0.0,0.0,0.0,0,0.0,0.0,0.0,0.0,0.0,0.0,0,0.0,0.0,0,0.0,0.0,0.0,0.0,0.0,0.0,0,0,0,0.0,0,0.0,0.0,0,0,0.0,0,0.0,0.0,0.0,0,0.0,0.0,0.0,0,0,0.0,0.0,0,0.0,0.0,0.0,0,0.0,0.0,0.0,0,0,0,0.0,0.0,0,0.0,0.0,0.0,0,0.0,0.0,0.0,0.0,0.0,0.0,0.0,0.0,0.0,0.0,0.0,0.0,0.0,0.0,0.0,0.0,0.0,0.0,0.0,0.0,0.0,0.0,0.0,0.0,0.0,30.0,0.0,0.0,0.0,0,0.0,0.0,0.0,0.0,0.0,0.0,0.0,0,0.0,0.0,0.0,0.0,0.0,0.0,0.0,0,0.0,0.0,0.0,0.0,0.0,0,0.0,10.0,0.0,0.0,0.0,0,0.0,0.0,0.0,0.0,0,0.0,0.0,0.0,0,0,0,0.0,0.0,0.0,0.0,0.0,0.0,0.0,0.0,0.0,0.0,0.0,0.0,0.0,0.0,0.0,0,0.0,0.0,nan,nan,0.28300000000000003
# 1336,40694,476415,Chenu S.,2012,nan,(NaPO3)93.26 (Nb2O5)1.368 (SnO)5.372000000000001 ,0.0,0,0.0,0.0,0.0,0.0,0.0,0.0,0.0,0,0,0,0.0,0.0,0,0.0,0.0,0.0,0.0,0.0,0.0,0,0.0,0.0,0.0,0.0,0,0,0.0,0.0,0,0.0,0.0,0.0,0.0,0.0,0.0,0,0.0,0.0,0.0,0.0,0.0,0.0,0,0.0,0.0,0,0.0,0.0,0.0,0.0,0.0,0.0,0,0,0,0.0,0,0.0,0.0,0,0,0.0,0,0.0,0.0,0.0,0,0.0,0.0,0.0,0,0,0.0,0.0,0,0.0,0.0,0.0,0,0.0,0.0,0.0,0,0,0,0.0,0.0,0,0.0,0.0,0.0,0,0.0,0.0,0.0,0.0,0.0,0.0,0.0,0.0,0.0,0.0,0.0,93.26,1.368,0.0,0.0,0.0,0.0,0.0,0.0,0.0,0.0,0.0,0.0,0.0,0.0,0.0,0.0,0.0,0.0,0,0.0,0.0,0.0,0.0,0.0,0.0,0.0,0,0.0,0.0,0.0,0.0,0.0,0.0,0.0,0,5.372000000000001,0.0,0.0,0.0,0.0,0,0.0,0.0,0.0,0.0,0.0,0,0.0,0.0,0.0,0.0,0,0.0,0.0,0.0,0,0,0,0.0,0.0,0.0,0.0,0.0,0.0,0.0,0.0,0.0,0.0,0.0,0.0,0.0,0.0,0.0,0,0.0,0.0,39.0,15.2,0.2828948
# 1338,37202,441698,Soltani M.T.,2009,nan,(Na2O)10.0 (PbO)40.0 (Sb2O3)50.0 ,0.0,0,0.0,0.0,0.0,0.0,0.0,0.0,0.0,0,0,0,0.0,0.0,0,0.0,0.0,0.0,0.0,0.0,0.0,0,0.0,0.0,0.0,0.0,0,0,0.0,0.0,0,0.0,0.0,0.0,0.0,0.0,0.0,0,0.0,0.0,0.0,0.0,0.0,0.0,0,0.0,0.0,0,0.0,0.0,0.0,0.0,0.0,0.0,0,0,0,0.0,0,0.0,0.0,0,0,0.0,0,0.0,0.0,0.0,0,0.0,0.0,0.0,0,0,0.0,0.0,0,0.0,0.0,0.0,0,0.0,0.0,0.0,0,0,0,0.0,0.0,0,0.0,0.0,0.0,0,0.0,0.0,0.0,0.0,0.0,0.0,10.0,0.0,0.0,0.0,0.0,0.0,0.0,0.0,0.0,0.0,0.0,0.0,0.0,0.0,0.0,0.0,0.0,0.0,0.0,40.0,0.0,0.0,0.0,0,0.0,0.0,0.0,0.0,0.0,0.0,50.0,0,0.0,0.0,0.0,0.0,0.0,0.0,0.0,0,0.0,0.0,0.0,0.0,0.0,0,0.0,0.0,0.0,0.0,0.0,0,0.0,0.0,0.0,0.0,0,0.0,0.0,0.0,0,0,0,0.0,0.0,0.0,0.0,0.0,0.0,0.0,0.0,0.0,0.0,0.0,0.0,0.0,0.0,0.0,0,0.0,0.0,31.3,12.2,0.2827869
# 1340,12654,126251,Petrova V.Z.,1971,nan,(Al2O3)8.757107227 (CaO)33.11012414 (FeO)0.49379916700000004 (MgO)17.6054803 (MnO)0.9252984390000001 (S)1.290997822 (SiO2)37.29900708 (TiO2)0.518185826 ,0.0,0,0.0,8.757107227,0.0,0.0,0.0,0.0,0.0,0,0,0,0.0,0.0,0,0.0,0.0,0.0,0.0,0.0,0.0,0,0.0,0.0,33.11012414,0.0,0,0,0.0,0.0,0,0.0,0.0,0.0,0.0,0.0,0.0,0,0.0,0.0,0.0,0.0,0.0,0.0,0,0.0,0.0,0,0.0,0.0,0.0,0.49379916700000004,0.0,0.0,0,0,0,0.0,0,0.0,0.0,0,0,0.0,0,0.0,0.0,0.0,0,0.0,0.0,0.0,0,0,0.0,0.0,0,0.0,0.0,0.0,0,0.0,0.0,0.0,0,0,0,0.0,0.0,0,0.0,17.6054803,0.0,0,0.9252984390000001,0.0,0.0,0.0,0.0,0.0,0.0,0.0,0.0,0.0,0.0,0.0,0.0,0.0,0.0,0.0,0.0,0.0,0.0,0.0,0.0,0.0,0.0,0.0,0.0,0.0,0.0,0.0,0.0,0,0.0,0.0,0.0,0.0,1.290997822,0.0,0.0,0,0.0,0.0,0.0,0.0,0.0,37.29900708,0.0,0,0.0,0.0,0.0,0.0,0.0,0,0.0,0.0,0.0,0.0,0.0,0,0.0,0.0,0.0,0.0,0,0.518185826,0.0,0.0,0,0,0,0.0,0.0,0.0,0.0,0.0,0.0,0.0,0.0,0.0,0.0,0.0,0.0,0.0,0.0,0.0,0,0.0,0.0,89.3,34.82,0.2823091
# 1341,17460,183309,Rabukhin A.I.,1986,nan,(Al2O3)5.99 (Bi2O3)25.3 (GeO2)42.46 (PbO)26.25 ,0.0,0,0.0,5.99,0.0,0.0,0.0,0.0,0.0,0,0,0,0.0,0.0,0,0.0,0.0,0.0,0.0,25.3,0.0,0,0.0,0.0,0.0,0.0,0,0,0.0,0.0,0,0.0,0.0,0.0,0.0,0.0,0.0,0,0.0,0.0,0.0,0.0,0.0,0.0,0,0.0,0.0,0,0.0,0.0,0.0,0.0,0.0,0.0,0,0,0,0.0,0,0.0,42.46,0,0,0.0,0,0.0,0.0,0.0,0,0.0,0.0,0.0,0,0,0.0,0.0,0,0.0,0.0,0.0,0,0.0,0.0,0.0,0,0,0,0.0,0.0,0,0.0,0.0,0.0,0,0.0,0.0,0.0,0.0,0.0,0.0,0.0,0.0,0.0,0.0,0.0,0.0,0.0,0.0,0.0,0.0,0.0,0.0,0.0,0.0,0.0,0.0,0.0,0.0,0.0,26.25,0.0,0.0,0.0,0,0.0,0.0,0.0,0.0,0.0,0.0,0.0,0,0.0,0.0,0.0,0.0,0.0,0.0,0.0,0,0.0,0.0,0.0,0.0,0.0,0,0.0,0.0,0.0,0.0,0.0,0,0.0,0.0,0.0,0.0,0,0.0,0.0,0.0,0,0,0,0.0,0.0,0.0,0.0,0.0,0.0,0.0,0.0,0.0,0.0,0.0,0.0,0.0,0.0,0.0,0,0.0,0.0,54.6,21.29,0.2822921
