Repository: jacobergzhou/Poisson-Ratio

File: Poisson_data_cleaned_06212019.csv (part 18 of 58)
,Code,Glass #,Author,Year,Trademark,Ag2O,AgI,Al,Al2O3,AlF3,AlN,As,As2O3,As2O5,As2S3,As2Se3,AsSe,B,B2O3,BaCl2,BaF2,BaO,BeF2,BeO,Bi2O3,BiCl3,Br,Ca,CaF2,CaO,Cd,CdCl2,CdF2,CdO,Ce2O3,CeF3,CeO2,Cl,Co3O4,CoO,Cr2O3,Cs2O,CsCl,CsF,Cu2O,CuO,Dy2O3,Er,Er2O3,ErF3,Eu,Eu2O3,EuF3,F,Fe,Fe2O3,FeO,Ga,Ga2O3,Ga2S3,Ga2Se3,GaF3,Gd2O3,GdF3,Ge,GeO2,GeS2,GeSe2,H2O,HfF4,HfO2,Hg,Ho2O3,I,InF3,K,K2O,K2S,K2SO4,KBr,KCl,KF,KHF2,La,La2O3,La2S3,LaF3,Li,Li2O,Li2S,Li2SO4,LiBr,LiCl,LiF,LiI,MgF2,MgO,Mn2O3,MnF2,MnO,MnO2,MoO2,MoO3,N,Na,Na2O,Na2S,Na2SO4,NaCl,NaF,NaPO3,Nb2O5,Nd,Nd2O3,NdF3,NH4NO3,NiO,O,OH,P,P2O5,Pb,PbCl2,PbF2,PbO,PdO,Pr2O3,Pr6O11,PrF3,Rb2O,RbF,Rh2O3,RuO2,S,Sb,Sb2O3,Sb2S3,Sc2O3,Se,Si,Si3N4,SiC,SiO2,Sm2O3,Sn,SnO,SnO2,SO2,SO3,Sr,SrCl2,SrF2,SrO,Ta2O3,Ta2O5,Tb2O3,TbF3,Te,TeO2,Th,ThF4,ThO2,TiO2,Tl,Tl2O,Tl2Se,TlSe,Tm2O3,U,U3O8,UO2,V,V2O5,VO6,WO3,Y,Y2O3,Yb2O3,YbF3,YF3,ZnCl2,ZnF2,ZnO,ZnSO4,ZrF4,ZrO2,Young's modulus E (GPa),Shear modulus G (GPa),Poisson's ratio v
# 1592,40694,476423,Chenu S.,2012,,0,0,0,0,0,0,0,0,0,0,0,0,0,0,0,0,0,0,0,0,0,0,0,0,0,0,0,0,0,0,0,0,0,0,0,0,0,0,0,0,0,0,0,0,0,0,0,0,0,0,0,0,0,0,0,0,0,0,0,0,0,0,0,0,0,0,0,0,0,0,0,0,0,0,0,0,0,0,0,0,0,0,0,0,0,0,0,0,0,0,0,0,0,0,0,0,0,0,0,0,0,0,0,0,0,75.67394608,8.107351412,0,0,0,0,0,0,0,0,0,0,0,0,0,0,0,0,0,0,0,0,0,0,0,0,0,0,0,0,0,0,0,0,0,16.2187025,0,0,0,0,0,0,0,0,0,0,0,0,0,0,0,0,0,0,0,0,0,0,0,0,0,0,0,0,0,0,0,0,0,0,0,0,0,0,0,0,46.8,18.3,0.2786885
# 1593,3814,110732,State Optical I,1975,OF6,0,0,0,8.155674104,0,0,0,0.141499585,0,0,0,0,0,76.59889557,0,0,0,0,0,0,0,0,0,0,3.578229516,0,0,0,0,0,0,0,0,0,0,0,0,0,0,0,0,0,0,0,0,0,0,0,0,0,0,0,0,0,0,0,0,0,0,0,0,0,0,0,0,0,0,0,0,0,0,0,0,0,0,0,0,0,0,3.580989508,0,0,0,0,0,0,0,0,0,0,0,0,0,0,0,0,0,0,0,0,0,0,0,0,0,0,0,0,0,0,0,0,0,0,0,0,0,0,0,7.944711722,0,0,0,0,0,0,0,0,0,0,0,0,0,0,0,0,0,0,0,0,0,0,0,0,0,0,0,0,0,0,0,0,0,0,0,0,0,0,0,0,0,0,0,0,0,0,0,0,0,0,0,0,0,0,0,0,0,0,0,0,0,68.3,26.71,0.2785475
# 1594,3861,12480,Takahashi K.,1983,,0,0,0,0,0,0,0,0,0,0,0,0,0,43.47826,0,0,0,0,0,0,0,0,0,0,0,0,0,0,0,0,0,0,0,0,0,0,0,0,0,0,0,0,0,0,0,0,0,0,0,0,0,0,0,0,0,0,0,0,0,0,0,0,0,0,0,0,0,0,0,0,0,13.04348,0,0,0,0,0,0,0,0,0,0,0,0,0,0,0,0,0,0,0,0,0,0,0,0,0,0,0,0,0,0,0,0,0,0,0,0,0,0,0,0,0,0,0,0,0,0,0,0,0,0,0,0,0,0,0,0,0,0,0,0,0,0,0,0,0,43.47826,0,0,0,0,0,0,0,0,0,0,0,0,0,0,0,0,0,0,0,0,0,0,0,0,0,0,0,0,0,0,0,0,0,0,0,0,0,0,0,0,0,0,0,44.9,17.56,0.2784739
# 1595,40694,476418,Chenu S.,2012,,0,0,0,0,0,0,0,0,0,0,0,0,0,0,0,0,0,0,0,0,0,0,0,0,0,0,0,0,0,0,0,0,0,0,0,0,0,0,0,0,0,0,0,0,0,0,0,0,0,0,0,0,0,0,0,0,0,0,0,0,0,0,0,0,0,0,0,0,0,0,0,0,0,0,0,0,0,0,0,0,0,0,0,0,0,0,0,0,0,0,0,0,0,0,0,0,0,0,0,0,0,0,0,0,0,70.9,5.82,0,0,0,0,0,0,0,0,0,0,0,0,0,0,0,0,0,0,0,0,0,0,0,0,0,0,0,0,0,0,0,0,0,23.28,0,0,0,0,0,0,0,0,0,0,0,0,0,0,0,0,0,0,0,0,0,0,0,0,0,0,0,0,0,0,0,0,0,0,0,0,0,0,0,0,45,17.6,0.2784091
# 1596,3701,10762,Makishima A.,1978,,0,0,0,22.7,0,0,0,0,0,0,0,0,0,0,0,0,0,0,0,0,0,0,0,0,0,0,0,0,0,0,0,0,0,0,0,0,0,0,0,0,0,0,0,0,0,0,0,0,0,0,0,0,0,0,0,0,0,0,0,0,0,0,0,0,0,0,0,0,0,0,0,0,0,0,0,0,0,0,0,0,0,0,0,0,0,0,0,0,0,0,0,0,0,0,0,0,0,0,0,0,0,0,0,0,0,0,0,0,0,0,0,0,0,0,0,0,0,0,0,0,0,0,0,0,0,0,0,0,0,0,0,0,0,0,0,0,0,55,0,0,0,0,0,0,0,0,0,0,0,0,0,0,0,0,0,0,0,0,0,0,0,0,0,0,0,0,0,0,0,0,0,22.3,0,0,0,0,0,0,0,0,0,114,44.6,0.2780269
# 1597,2416,33048,Ashizuka M.,1985,,0,0,0,18.7,0,0,0,0,0,0,0,0,0,0,0,0,0,0,0,0,0,0,0,0,37.5,0,0,0,0,0,0,0,0,0,0,0,0,0,0,0,0,0,0,0,0,0,0,0,0,0,0,0,0,0,0,0,0,0,0,0,0,0,0,0,0,0,0,0,0,0,0,0,0,0,0,0,0,0,0,0,0,0,0,0,0,0,0,0,0,0,0,0,0,0,0,0,0,0,0,0,0,0,0,0,0,0,0,0,0,0,0,0,0,0,0,12.5,0,0,0,0,0,0,0,0,0,0,0,0,0,0,0,0,0,0,0,0,0,31.3,0,0,0,0,0,0,0,0,0,0,0,0,0,0,0,0,0,0,0,0,0,0,0,0,0,0,0,0,0,0,0,0,0,0,0,0,0,0,0,0,0,0,0,82.8,32.41,0.278
# 1598,3497,7663,Soga N.,1976,,0,0,0,0,0,0,0,0,0,0,0,0,0,0,0,0,0,0,0,0,0,0,0,0,0,0,0,0,0,0,0,0,0,0,0,0,0,0,0,0,0,0,0,0,0,0,0,0,0,0,0,0,0,0,0,0,0,0,0,0,0,0,0,0,0,0,0,0,0,0,0,0,0,0,0,0,0,0,0,0,0,0,0,0,0,0,0,0,0,0,0,25,0,0,0,0,0,0,0,0,0,0,0,0,0,0,0,0,0,0,0,0,0,0,0,0,0,0,0,0,0,0,0,0,0,0,0,0,0,0,0,0,0,0,0,0,0,50,0,0,0,0,0,0,0,0,0,25,0,0,0,0,0,0,0,0,0,0,0,0,0,0,0,0,0,0,0,0,0,0,0,0,0,0,0,0,0,0,0,0,0,90.7,35.49,0.278
# 1599,4038,4642,Yamane M.,1982,,0,0,0,6.01088,0,0,0,0,0,0,0,0,0,0,0,0,0,0,0,0,0,0,0,0,32.78739,0,0,0,0,0,0,0,0,0,0,0,0,0,0,0,0,0,0,0,0,0,0,0,0,0,0,0,0,0,0,0,0,0,0,0,0,0,0,0,0,0,0,0,0,0,0,0,0,0,0,0,0,0,0,0,0,0,0,0,0,0,0,0,0,0,0,0,0,0,0,0,0,0,0,0,0,0,0,0,0,0,0,0,0,0,0,0,0,0,0,0,0,0,0,0,0,0,0,0,0,0,0,0,0,0,0,0,0,0,0,0,0,61.20173,0,0,0,0,0,0,0,0,0,0,0,0,0,0,0,0,0,0,0,0,0,0,0,0,0,0,0,0,0,0,0,0,0,0,0,0,0,0,0,0,0,0,0,90.1,35.2,0.278
# 1600,5149,19197,Nemilov S.V.,1972,,0,0,0,0,0,0,0,0,0,0,0,0,0,87,0,0,0,0,0,0,0,0,0,0,0,0,0,0,0,0,0,0,0,0,0,0,0,0,0,0,0,0,0,0,0,0,0,0,0,0,0,0,0,0,0,0,0,0,0,0,0,0,0,0,0,0,0,0,0,0,0,0,0,0,0,0,0,0,0,0,0,0,0,0,0,0,0,0,0,0,0,0,0,0,0,0,0,0,0,0,13,0,0,0,0,0,0,0,0,0,0,0,0,0,0,0,0,0,0,0,0,0,0,0,0,0,0,0,0,0,0,0,0,0,0,0,0,0,0,0,0,0,0,0,0,0,0,0,0,0,0,0,0,0,0,0,0,0,0,0,0,0,0,0,0,0,0,0,0,0,0,0,0,0,0,0,0,0,0,0,0,,,0.278
# 1601,5879,93248,Keshishyan T.N.,1978,,0,0,0,9.090909091,0,0,0,0,0,0,0,0,0,45.45454545,0,0,0,0,0,0,0,0,0,0,0,0,0,0,0,0,0,0,0,0,0,0,0,0,0,0,0,0,0,0,0,0,0,0,0,0,0,0,0,0,0,0,0,0,0,0,0,0,0,0,0,0,0,0,0,0,0,0,0,0,0,0,0,0,0,0,0,0,0,0,0,0,0,0,0,0,0,0,0,0,0,0,0,0,0,0,0,0,0,0,0,0,0,0,0,0,0,0,0,0,0,0,0,0,0,45.45454545,0,0,0,0,0,0,0,0,0,0,0,0,0,0,0,0,0,0,0,0,0,0,0,0,0,0,0,0,0,0,0,0,0,0,0,0,0,0,0,0,0,0,0,0,0,0,0,0,0,0,0,0,0,0,0,0,0,0,0,0,0,57,22.3,0.278
# 1602,6772,51286,Bridge B.,1986,,0,0,0,10.52457438,0,0,0,0,0,0,0,0,0,0,0,0,0,0,0,0,0,0,0,0,0,0,0,0,0,0,0,0,0,0,0,0,0,0,0,0,0,0,0,0,0,0,0,0,0,0,0,0,0,0,0,0,0,0,0,0,0,0,0,0,0,0,0,0,0,0,0,0,0,0,0,0,0,0,0,0,0,0,0,0,0,0,0,0,0,0,0,0,0,0,0,0,0,0,0,0,0,0,0,0,0,0,0,0,0,0,0,0,0,0,0,0,0,0,0,0,0,0,0,0,0,0,0,0,0,0,0,0,0,0,0,0,0,0,0,0,0,0,0,0,0,0,0,0,0,0,0,0,0,55.36872389,0,0,0,0,0,0,0,0,0,0,0,0,0,0,0,0,0,0,0,0,0,32.71883226,0,1.387869467,0,0,0,25.7,10.07,0.278
# 1603,6772,51292,Bridge B.,1986,,0,0,0,2.41808837,0,0,0,0,0,0,0,0,0,0,0,0,0,0,0,0,0,0,0,0,0,0,0,0,0,0,0,0,0,0,0,0,0,0,0,0,0,0,0,0,0,0,0,0,0,0,0,0,0,0,0,0,0,0,0,0,0,0,0,0,0,0,0,0,0,0,0,0,0,0,0,0,0,0,0,0,0,0,0,0,0,0,0,0,0,0,0,0,0,0,0,0,0,0,0,0,0,0,0,0,0,0,0,0,0,0,0,0,0,0,0,0,0,0,0,0,0,0,0,0,0,0,0,0,0,0,0,0,0,0,0,0,0,0,0,0,0,0,0,0,0,0,0,0,0,0,0,0,0,0,0,0,0,0,0,0,0,0,0,0,0,0,0,0,0,0,0,0,0,0,0,97.58191163,0,0,0,0,0,11.7,4.577,0.278
# 1604,6816,70564,Nemilov S.V.,1972,,0,0,0,0,0,0,0,0,0,0,0,0,0,69,0,0,0,0,0,31,0,0,0,0,0,0,0,0,0,0,0,0,0,0,0,0,0,0,0,0,0,0,0,0,0,0,0,0,0,0,0,0,0,0,0,0,0,0,0,0,0,0,0,0,0,0,0,0,0,0,0,0,0,0,0,0,0,0,0,0,0,0,0,0,0,0,0,0,0,0,0,0,0,0,0,0,0,0,0,0,0,0,0,0,0,0,0,0,0,0,0,0,0,0,0,0,0,0,0,0,0,0,0,0,0,0,0,0,0,0,0,0,0,0,0,0,0,0,0,0,0,0,0,0,0,0,0,0,0,0,0,0,0,0,0,0,0,0,0,0,0,0,0,0,0,0,0,0,0,0,0,0,0,0,0,0,0,0,0,0,0,77.7,30.41,0.278
# 1605,6816,70570,Nemilov S.V.,1972,,0,0,0,0,0,0,0,0,0,0,0,0,0,60.8,0,0,0,0,0,39.2,0,0,0,0,0,0,0,0,0,0,0,0,0,0,0,0,0,0,0,0,0,0,0,0,0,0,0,0,0,0,0,0,0,0,0,0,0,0,0,0,0,0,0,0,0,0,0,0,0,0,0,0,0,0,0,0,0,0,0,0,0,0,0,0,0,0,0,0,0,0,0,0,0,0,0,0,0,0,0,0,0,0,0,0,0,0,0,0,0,0,0,0,0,0,0,0,0,0,0,0,0,0,0,0,0,0,0,0,0,0,0,0,0,0,0,0,0,0,0,0,0,0,0,0,0,0,0,0,0,0,0,0,0,0,0,0,0,0,0,0,0,0,0,0,0,0,0,0,0,0,0,0,0,0,0,0,0,0,0,0,0,74.3,29.07,0.278
# 1606,7513,56769,Inoue H.,1991,,0,0,0,0,3,0,0,0,0,0,0,0,0,0,0,20,0,0,0,0,0,0,0,0,0,0,0,0,0,0,0,0,0,0,0,0,0,0,0,0,0,0,0,0,0,0,0,2,0,0,0,0,0,0,0,0,0,0,0,0,0,0,0,0,0,0,0,0,0,0.5,0,0,0,0,0,0,0,0,0,0,0,3,0,0,0,0,0,0,0,0,0,0,0,0,0,0,0,0,0,0,0,0,0,15,5,0,0,0,0,0,0,0,0,0,0,0,0,0,0,0,0,0,0,0,0,0,0,0,0,0,0,0,0,0,0,0,0,0,0,0,0,0,0,0,0,0,0,0,0,0,0,0,0,0,0,0,0,0,0,0,0,0,0,0,0,0,0,0,0,0,0,0,0,0,0,0,0,0,0,51.5,0,51.6,20.2,0.278
# 1607,7836,74228,Higazy A.A.,1989,,0,0,0,0,0,0,0,0,0,0,0,0,0,0,0,0,0,0,0,0,0,0,0,0,0,0,0,0,0,0,0,0,0,0,0,0,0,0,0,0,0,0,0,0,0,0,0,0,0,0,0,0,0,0,0,0,0,0,0,0,0,0,0,0,0,0,0,0,0,0,0,0,0,0,0,0,0,0,0,0,0,0,0,0,0,0,0,0,0,0,0,0,0,0,0,0,0,0,0,0,0,0,0,0,0,0,0,0,0,0,0,0,0,0,0,85.98,0,0,0,0,0,0,0,0,0,0,0,0,0,0,0,0,0,0,0,0,0,0,0,0,0,0,0,0,0,0,0,0,0,0,0,0,0,0,0,0,0,0,0,0,0,0,0,0,0,0,0,0,0,0,0,0,0,0,0,0,0,14.02,0,0,0,38.6,15.1,0.278
# 1608,11320,98778,Higazy A.A.,1985,,0,0,0,0,0,0,0,0,0,0,0,0,0,0,0,0,0,0,0,0,0,0,0,0,0,0,0,0,0,0,0,0,0,56.25,0,0,0,0,0,0,0,0,0,0,0,0,0,0,0,0,0,0,0,0,0,0,0,0,0,0,0,0,0,0,0,0,0,0,0,0,0,0,0,0,0,0,0,0,0,0,0,0,0,0,0,0,0,0,0,0,0,0,0,0,0,0,0,0,0,0,0,0,0,0,0,0,0,0,0,0,0,0,0,0,0,43.75,0,0,0,0,0,0,0,0,0,0,0,0,0,0,0,0,0,0,0,0,0,0,0,0,0,0,0,0,0,0,0,0,0,0,0,0,0,0,0,0,0,0,0,0,0,0,0,0,0,0,0,0,0,0,0,0,0,0,0,0,0,0,0,0,0,63.3,24.8,0.278
# 1609,16682,145612,Livshits V.Ya.,1995,,0,0,0,0,0,0,0,0,0,0,0,0,0,0,0,0,0,0,0,0,0,0,0,0,0,0,0,0,0,0,0,0,0,0,0,0,0,0,0,0,0,0,0,0,0,0,0,0,0,0,0,0,0,0,0,0,0,0,0,0,0,0,0,0,0,0,0,0,0,0,0,19,0,0,0,0,0,0,0,0,0,0,0,0,0,0,0,0,0,0,0,0,0,0,0,0,0,0,0,0,0,0,0,0,0,0,0,0,0,0,0,0,0,0,0,0,0,0,0,0,0,0,0,0,0,0,0,0,0,0,0,0,0,0,0,0,0,0,0,0,0,0,0,0,0,0,0,0,0,0,0,0,0,81,0,0,0,0,0,0,0,0,0,0,0,0,0,0,0,0,0,0,0,0,0,0,0,0,0,0,0,35.7,13.97,0.278
# 1610,16682,145622,Livshits V.Ya.,1995,,0,0,0,0,0,0,0,0,0,0,0,0,0,0,0,0,0,0,0,0,0,0,0,0,0,0,0,0,0,0,0,0,0,0,0,0,12,0,0,0,0,0,0,0,0,0,0,0,0,0,0,0,0,0,0,0,0,0,0,0,0,0,0,0,0,0,0,0,0,0,0,0,0,0,0,0,0,0,0,0,0,0,0,0,0,0,0,0,0,0,0,0,0,0,0,0,0,0,0,0,0,0,0,0,0,0,0,0,0,0,0,0,0,0,0,0,0,0,0,0,0,0,0,0,0,0,0,0,0,0,0,0,0,0,0,0,0,0,0,0,0,0,0,0,0,0,0,0,0,0,0,0,0,88,0,0,0,0,0,0,0,0,0,0,0,0,0,0,0,0,0,0,0,0,0,0,0,0,0,0,0,33.7,13.2,0.278
# 1611,25178,302987,Sreeram A.N.,1991,,0,0,0,0,0,0,0,0,0,0,0,0,0,0,0,0,0,0,0,0,0,0,0,0,0,0,0,0,0,0,0,0,0,0,0,0,0,0,0,0,0,0,0,0,0,0,0,0,0,0,0,0,0,0,0,0,0,0,0,16.68116768,0,0,0,0,0,0,0,0,0,0,0,0,0,0,0,0,0,0,0,0,0,0,0,0,0,0,0,0,0,0,0,0,0,0,0,0,0,0,0,0,0,0,0,0,0,0,0,0,0,0,0,0,0,0,0,0,0,0,0,0,0,0,0,0,0,0,0,0,0,6.693468543,0,0,0,45.95321673,0,0,0,0,0,0,0,0,0,0,0,0,0,0,0,0,0,0,30.67214705,0,0,0,0,0,0,0,0,0,0,0,0,0,0,0,0,0,0,0,0,0,0,0,0,0,0,0,0,21.1,8.29,0.278
# 1612,25303,303503,Hilton A.R.,1975,,0,0,0,0,0,0,0,0,0,0,0,0,0,0,0,0,0,0,0,0,0,0,0,0,0,0,0,0,0,0,0,0,0,0,0,0,0,0,0,0,0,0,0,0,0,0,0,0,0,0,0,0,0,0,0,0,0,0,0,21,0,0,0,0,0,0,0,0,0,0,0,0,0,0,0,0,0,0,0,0,0,0,0,0,0,0,0,0,0,0,0,0,0,0,0,0,0,0,0,0,0,0,0,0,0,0,0,0,0,0,0,0,0,0,0,0,0,0,0,0,0,0,0,0,0,0,0,0,0,9,0,0,0,70,0,0,0,0,0,0,0,0,0,0,0,0,0,0,0,0,0,0,0,0,0,0,0,0,0,0,0,0,0,0,0,0,0,0,0,0,0,0,0,0,0,0,0,0,0,0,0,17.6,6.895,0.278
# 1613,25883,353310,Tille U.,1977,,0,0,0,0,0,0,20,0,0,0,0,0,0,0,0,0,0,0,0,0,0,0,0,0,0,0,0,0,0,0,0,0,0,0,0,0,0,0,0,0,0,0,0,0,0,0,0,0,0,0,0,0,0,0,0,0,0,0,0,30,0,0,0,0,0,0,0,0,0,0,0,0,0,0,0,0,0,0,0,0,0,0,0,0,0,0,0,0,0,0,0,0,0,0,0,0,0,0,0,0,0,0,0,0,0,0,0,0,0,0,0,0,0,0,0,0,0,0,0,0,0,0,0,0,0,0,0,0,0,0,0,0,0,50,0,0,0,0,0,0,0,0,0,0,0,0,0,0,0,0,0,0,0,0,0,0,0,0,0,0,0,0,0,0,0,0,0,0,0,0,0,0,0,0,0,0,0,0,0,0,0,21.3,8.5,0.278
# 1614,27237,308223,Turyanitsa I.D.,1985,,0,0,0,0,0,0,39.91,0,0,0,0,0,0,0,0,0,0,0,0,0,0,0,0,0,0,0,0,0,0,0,0,0,0,0,0,0,0,0,0,0,0,0,0,0,0,0,0,0,0,0,0,0,0,0,0,0,0,0,0,0,0,0,0,0,0,0,0.2,0,0,0,0,0,0,0,0,0,0,0,0,0,0,0,0,0,0,0,0,0,0,0,0,0,0,0,0,0,0,0,0,0,0,0,0,0,0,0,0,0,0,0,0,0,0,0,0,0,0,0,0,0,0,0,0,0,0,0,0,0,59.89,0,0,0,0,0,0,0,0,0,0,0,0,0,0,0,0,0,0,0,0,0,0,0,0,0,0,0,0,0,0,0,0,0,0,0,0,0,0,0,0,0,0,0,0,0,0,0,0,0,0,0,0,17.7,6.94,0.278
# 1615,28049,359588,Sidkey M.A.,2004,,0,0,0,0,0,0,0,0,0,0,0,0,0,0,0,0,0,0,0,0,0,0,0,0,0,0,0,0,0,0,0,0,0,0,0,0,0,0,0,0,0,0,0,0,0,0,0,0,0,0,0,0,0,0,0,0,0,0,0,0,0,0,0,0,0,0,0,0,0,0,0,15,0,0,0,0,0,0,0,0,0,0,0,0,0,0,0,0,0,0,0,0,0,0,0,0,0,0,0,0,0,0,0,0,0,0,0,0,0,0,0,0,0,0,0,0,0,0,0,0,0,0,0,0,0,0,0,0,0,0,0,0,0,0,0,0,0,0,0,0,0,0,0,0,0,0,0,0,0,0,0,0,0,80,0,0,0,0,0,0,0,0,0,0,0,0,0,0,0,5,0,0,0,0,0,0,0,0,0,0,0,36.6,14.33,0.278
# 1616,28483,380552,El0Adawy A.,2004,,0,0,0,0,0,0,0,0,0,0,0,0,0,79.60198809,0,0,0,0,0,0,0,0,0,0,0,0,0,0,0,0,0,0,0,0,0,0,0,0,0,0,0,0,0,0,0,0,0,0,0,0,0,0,0,0,0,0,0,0,0,0,0,0,0,0,0,0,0,0,0,0,0,0,0,0,0,0,0,0,0,0,0,0,0,0,0,0,0,0,0,0,0,0,0,0,0,0,0,0,0,0,19.90049952,0,0,0,0,0,0,0,0,0,0,0,0,0,0,0,0,0,0,0,0,0,0,0,0,0,0,0,0,0,0,0,0,0,0,0,0,0,0,0,0,0,0,0,0,0,0,0,0,0,0,0,0,0,0,0,0,0.497512388,0,0,0,0,0,0,0,0,0,0,0,0,0,0,0,0,0,0,0,0,0,0,0,52.1,20.42,0.278
# 1617,28787,373198,Kodama M.,1999,,0,0,0,0,0,0,0,0,0,0,0,0,0,95.8,0,0,0,0,0,0,0,0,0,0,0,0,0,0,0,0,0,0,0,0,0,0,0,0,0,0,0,0,0,0,0,0,0,0,0,0,0,0,0,0,0,0,0,0,0,0,0,0,0,0,0,0,0,0,0,0,0,0,0,0,0,0,0,0,0,0,0,0,0,4.2,0,0,0,0,0,0,0,0,0,0,0,0,0,0,0,0,0,0,0,0,0,0,0,0,0,0,0,0,0,0,0,0,0,0,0,0,0,0,0,0,0,0,0,0,0,0,0,0,0,0,0,0,0,0,0,0,0,0,0,0,0,0,0,0,0,0,0,0,0,0,0,0,0,0,0,0,0,0,0,0,0,0,0,0,0,0,0,0,0,0,0,0,0,0,0,0,0,23,9,0.278
# 1618,30900,391629,Schilling F.R.,2001,,0,0,0,3.23418,0,0,0,0,0,0,0,0,0,0,0,0,0,0,0,0,0,0,0,0,19.84535,0,0,0,0,0,0,0,0,0,0,0,0,0,0,0,0,0,0,0,0,0,0,0,0,0,0,0,0,0,0,0,0,0,0,0,0,0,0,0,0,0,0,0,0,0,0,0,0,0,0,0,0,0,0,0,0,0,0,0,0,0,0,0,0,0,0,31.22097,0,0,0,0,0,0,0,0,0,0,0,0,0,0,0,0,0,0,0,0,0,0,0,0,0,0,0,0,0,0,0,0,0,0,0,0,0,0,0,0,0,0,0,0,0,45.6995,0,0,0,0,0,0,0,0,0,0,0,0,0,0,0,0,0,0,0,0,0,0,0,0,0,0,0,0,0,0,0,0,0,0,0,0,0,0,0,0,0,0,0,107,42,0.278
# 1619,31400,403641,Shimizu K.,2004,,0,0,0,0,0,0,0,0,0,0,0,0,0,0,0,0,0,0,0,0,0,0,0,0,0,0,0,0,0,0,0,0,0,0,0,0,0,0,0,0,0,0,0,0,0,0,0,0,0,0,0,0,0,0,0,0,0,0,0,0,0,0,0,0,0,0,0,0,0,0,0,13.36280716,0,0,0,0,0,0,0,0,0,0,0,14.56774559,0,0,0,0,0,0,0,0,0,0,0,0,0,0,0,0,0,0,0,0,0,0,15.80919215,0,0,0,0,0,0,0,0,0,0,0,0,0,0,0,0,0,0,0,0,0,0,0,0.033038312,0,0,0,0,0,0,38.66081443,0,0,0,0,0,0,0,0,0,0,0,0,0,0,0,0,0,0,0,17.56640236,0,0,0,0,0,0,0,0,0,0,0,0,0,0,0,0,0,0,0,0,0,0,0,92,35.99,0.278
# 1620,31400,403652,Shimizu K.,2004,,0,0,0,0,0,0,0,0,0,0,0,0,0,0,0,0,0,0,0,0,0,0,0,0,0,0,0,0,0,0,0,0,0,0,0,0,0,0,0,0,0,0,0,0,0,0,0,0,0,0,0,0,0,0,0,0,0,0,0,0,13.27559133,0,0,0,0,0,0,0,0,0,0,21.68107217,0,0,0,0,0,0,0,0,0,0,0,0,0,0,0,0,0,0,0,0,0,0,0,0,0,0,0,0,0,0,0,0,0,0,0,0,0,0,0,0,0,0,0,0,0,0,0,0,0,0,0,0,0,0,0,0,0,0,0,0,0,0,0,0,0,23.11326231,0,0,0,0,0,0,0,0,0,0,0,0,0,0,0,0,0,0,0,41.93007419,0,0,0,0,0,0,0,0,0,0,0,0,0,0,0,0,0,0,0,0,0,0,0,69,26.99,0.278
# 1621,31650,394171,Rajendran V.,2007,,0,0,0,0,0,0,0,0,0,0,0,0,0,0,0,0,0,0,0,0,0,0,0,0,34.37106,0,0,0,0,0,0,0,0,0,0,0,0,0,0,0,0,0,0,0,0,0,0,0,0,0,0,0,0,0,0,0,0,0,0,0,0,0,0,0,0,0,0,0,0,0,0,0,0,0,0,0,0,0,0,0,0,0,0,0,0,0,0,0,0,0,0,0,0,0,0,0,0,0,0,0,40.16864,0,0,0,0,0,0,0,0,0,0,0,0,0,0,25.4603,0,0,0,0,0,0,0,0,0,0,0,0,0,0,0,0,0,0,0,0,0,0,0,0,0,0,0,0,0,0,0,0,0,0,0,0,0,0,0,0,0,0,0,0,0,0,0,0,0,0,0,0,0,0,0,0,0,0,0,0,0,0,0,0,0,50.9,19.9,0.278
# 1622,31650,394172,Rajendran V.,2007,,0,0,0,0,0,0,0,0,0,0,0,0,0,0,0,0,0,0,0,0,0,0,0,0,34.42103659,0,0,0,0,0,0,0,0,0,0,0,0,0,0,0,0,0,0,0,0,0,0,0,0,0,0,0,0,0,0,0,0,0,0,0,0,0,0,0,0,0,0,0,0,0,0,0,0,0,0,0,0,0,0,0,0,0,0,0,0,0,0,0,0,0,0,0,0,0,0,0,0,0,0,0,39.57821608,0,0,0,0,0,0,0,0,0,0,0,0,0,0,25.49731748,0,0,0,0,0,0,0,0,0,0,0,0,0,0,0,0,0,0,0,0,0,0,0,0,0,0,0,0,0,0,0,0,0,0,0,0,0,0,0,0,0,0.50342985,0,0,0,0,0,0,0,0,0,0,0,0,0,0,0,0,0,0,0,0,0,0,0,50.8,19.8,0.278
# 1623,31741,350639,El0Adawy A.,1999,,0,0,0,0,0,0,0,0,0,0,0,0,0,60,0,0,0,0,0,40,0,0,0,0,0,0,0,0,0,0,0,0,0,0,0,0,0,0,0,0,0,0,0,0,0,0,0,0,0,0,0,0,0,0,0,0,0,0,0,0,0,0,0,0,0,0,0,0,0,0,0,0,0,0,0,0,0,0,0,0,0,0,0,0,0,0,0,0,0,0,0,0,0,0,0,0,0,0,0,0,0,0,0,0,0,0,0,0,0,0,0,0,0,0,0,0,0,0,0,0,0,0,0,0,0,0,0,0,0,0,0,0,0,0,0,0,0,0,0,0,0,0,0,0,0,0,0,0,0,0,0,0,0,0,0,0,0,0,0,0,0,0,0,0,0,0,0,0,0,0,0,0,0,0,0,0,0,0,0,0,0,146,57.4,0.278
# 1624,33101,421410,El Joundi  A.S.,1996,,0,0,0,0,0,0,0,0,0,0,0,0,0,0,0,0,0,0,0,0,0,0,0,0,0,0,0,0,0,0,0,0,0,0,0,0,0,0,0,0,0,0,0,0,0,0,0.290000116,0,0,0,0,0,0,0,0,0,0,0,0,0,0,0,0,0,0,0,0,0,0,0,0,0,0,0,0,0,0,0,0,0,0,0,0,0,0,0,0,0,0,0,0,0,0,0,0,0,0,0,0,0,0,0,0,0,0,0,0,0,0,0,0,0,0,0,0,49.85499994,0,0,0,0,0,0,0,0,0,0,0,0,0,0,0,0,0,0,0,0,0,0,0,0,0,0,0,0,0,0,0,0,0,0,0,0,0,0,0,0,0,0,0,0,0,0,0,0,0,0,0,0,0,0,0,0,0,0,0,0,0,49.85499994,0,0,0,40.9,16,0.278
# 1625,38279,450391,Halimah M.K.,2010,,25,0,0,0,0,0,0,0,0,0,0,0,0,22.5,0,0,0,0,0,0,0,0,0,0,0,0,0,0,0,0,0,0,0,0,0,0,0,0,0,0,0,0,0,0,0,0,0,0,0,0,0,0,0,0,0,0,0,0,0,0,0,0,0,0,0,0,0,0,0,0,0,0,0,0,0,0,0,0,0,0,0,0,0,0,0,0,0,0,0,0,0,0,0,0,0,0,0,0,0,0,0,0,0,0,0,0,0,0,0,0,0,0,0,0,0,0,0,0,0,0,0,0,0,0,0,0,0,0,0,0,0,0,0,0,0,0,0,0,0,0,0,0,0,0,0,0,0,0,0,0,0,0,0,52.5,0,0,0,0,0,0,0,0,0,0,0,0,0,0,0,0,0,0,0,0,0,0,0,0,0,0,0,47,18.4,0.278
# 1626,39424,465173,Devi A.V.G.,2010,,0,0,0,0,0,0,0,0,0,0,0,0,0,0,0,0,0,0,0,0,0,0,0,0,30.5,0,0,0,0,0,0,0,0,0,0,0,0,0,0,0,0,0,0,0,0,0,0,0,0,0,0,0,0,0,0,0,0,0,0,0,0,0,0,0,0,0,0,0,0,0,0,0,0,0,0,0,0,0,0,0,0,0,0,0,0,0,0,0,0,0,0,0,0,0,0,0,0,0,0,0,22.5,0,0,0,0,0,0,0,0,0,0,0,0,0,0,47,0,0,0,0,0,0,0,0,0,0,0,0,0,0,0,0,0,0,0,0,0,0,0,0,0,0,0,0,0,0,0,0,0,0,0,0,0,0,0,0,0,0,0,0,0,0,0,0,0,0,0,0,0,0,0,0,0,0,0,0,0,0,0,0,0,50,19.5,0.278
# 1627,40868,469525,Yang Guang,2013,,0,0,0,0,0,0,0,0,0,0,0,0,0,0,0,0,0,0,0,0,0,0,0,0,0,0,0,0,0,0,0,0,0,0,0,0,0,0,0,0,0,0,0,0,0,0,0,0,0,0,0,0,0,0,0,0,0,0,0,33.3,0,0,0,0,0,0,0,0,0,0,0,0,0,0,0,0,0,0,0,0,0,0,0,0,0,0,0,0,0,0,0,0,0,0,0,0,0,0,0,0,0,0,0,0,0,0,0,0,0,0,0,0,0,0,0,0,0,0,0,0,0,0,0,0,0,0,0,0,0,0,0,0,0,66.7,0,0,0,0,0,0,0,0,0,0,0,0,0,0,0,0,0,0,0,0,0,0,0,0,0,0,0,0,0,0,0,0,0,0,0,0,0,0,0,0,0,0,0,0,0,0,0,17.8,7.1,0.278
# 1628,28441,364510,Zou Xuelu,2004,,0,0,0,5,0,0,0,0,0,0,0,0,0,0,0,0,3,0,0,0,0,0,0,0,12,0,0,0,0,0,0,0,0,0,0,0,0,0,0,0,0,0,0,0,0,0,0,0,0,0,0,0,0,0,0,0,0,0,0,0,0,0,0,0,0,0,0,0,0,0,0,5,0,0,0,0,0,0,0,0,0,0,0,0,0,0,0,0,0,0,0,0,0,0,0,0,0,0,0,0,5,0,0,0,0,0,0,0,0,0,0,0,0,0,0,0,0,0,0,0,0,0,0,0,0,0,0,0,0,0,0,0,0,0,0,0,0,63,0,0,0,0,0,0,0,0,0,0,0,0,0,0,0,0,0,0,0,3,0,0,0,0,0,0,0,0,0,0,0,0,0,0,0,0,0,0,0,0,0,0,4,82.3,32.2,0.2779503
# 1629,17460,183308,Rabukhin A.I.,1986,,0,0,0,5.93,0,0,0,0,0,0,0,0,0,0,0,0,0,0,0,25.68,0,0,0,0,0,0,0,0,0,0,0,0,0,0,0,0,0,0,0,0,0,0,0,0,0,0,0,0,0,0,0,0,0,0,0,0,0,0,0,0,49.46,0,0,0,0,0,0,0,0,0,0,0,0,0,0,0,0,0,0,0,0,0,0,0,0,0,0,0,0,0,0,0,0,0,0,0,0,0,0,0,0,0,0,0,0,0,0,0,0,0,0,0,0,0,0,0,0,0,0,18.93,0,0,0,0,0,0,0,0,0,0,0,0,0,0,0,0,0,0,0,0,0,0,0,0,0,0,0,0,0,0,0,0,0,0,0,0,0,0,0,0,0,0,0,0,0,0,0,0,0,0,0,0,0,0,0,0,0,0,0,0,0,57.4,22.46,0.2778273
# 1630,31787,379151,Kodama M.,2006,,0,0,0,0,0,0,0,0,0,0,0,0,0,96.8,0,0,0,0,0,0,0,0,0,0,0,0,0,0,0,0,0,0,0,0,0,0,0,0,0,0,0,0,0,0,0,0,0,0,0,0,0,0,0,0,0,0,0,0,0,0,0,0,0,0,0,0,0,0,0,0,0,0,0,0,0,0,0,0,0,0,0,0,0,0,0,0,0,0,0,0,0,0,0,0,0,0,0,0,0,0,3.2,0,0,0,0,0,0,0,0,0,0,0,0,0,0,0,0,0,0,0,0,0,0,0,0,0,0,0,0,0,0,0,0,0,0,0,0,0,0,0,0,0,0,0,0,0,0,0,0,0,0,0,0,0,0,0,0,0,0,0,0,0,0,0,0,0,0,0,0,0,0,0,0,0,0,0,0,0,0,0,0,23,9,0.2777778
# 1631,39814,466170,Chenu S.,2012,,0,0,0,5.289551488,0,0,0,0,0,0,0,0,0,0,0,0,0,0,0,0,0,0,0,0,0,0,0,0,0,0,0,0,0,0,0,0,0,0,0,0,0,0,0,0,0,0,0,0,0,0,0,0,0,0,0,0,0,0,0,0,0,0,0,0,0,0,0,0,0,0,0,0,0,0,0,0,0,0,0,0,0,0,0,0,0,0,0,0,0,0,0,0,0,0,0,0,0,0,0,0,35.92902954,0,0,0,0,0,13.7703371,0,0,0,0,0,0,0,0,30.93887738,0,0,0,0,0,0,0,0,0,0,0,0,0,0,0,0,0,0,0,0,0,0,0,0,0,0,0,0,0,0,0,0,0,0,0,0,0,0,0,0,0,0,0,0,0,0,0,0,0,0,0,0,0,0,0,0,0,0,0,0,0,14.07220449,0,0,0,69,27,0.2777778
# 1632,40153,466946,Lin Chung0Chern,2012,,0,0,0,0,0,0,0,0,0,0,0,0,0,0,0,0,0,0,0,0,0,0,0,0,20,0,0,0,0,0,0,0,0,0,0,0,0,0,0,0,0,0,0,0,0,0,0,0,0,0,0,0,0,0,0,0,0,0,0,0,0,0,0,0,0,0,0,0,0,0,0,0,0,0,0,0,0,0,0,0,0,0,0,0,0,0,0,0,0,0,0,0,0,0,0,0,0,0,0,0,25.56,0,0,0,0,0,0,0,0,0,0,0,0,0,0,6,0,0,0,0,0,0,0,0,0,0,0,0,0,0,0,0,0,0,0,0,0,48.44,0,0,0,0,0,0,0,0,0,0,0,0,0,0,0,0,0,0,0,0,0,0,0,0,0,0,0,0,0,0,0,0,0,0,0,0,0,0,0,0,0,0,0,69,27,0.2777778
# 1633,7802,99748,Takahashi K.,1983,,0,0,0,0,0,0,0,0,0,0,0,0,0,33,0,0,0,0,0,0,0,0,0,0,0,0,0,0,0,0,0,0,0,0,0,0,0,0,0,0,0,0,0,0,0,0,0,0,0,0,0,0,0,0,0,0,0,0,0,0,0,0,0,0,0,0,0,0,0,0,0,0,0,0,0,0,0,0,0,0,0,0,0,0,0,0,0,0,0,0,0,5,0,0,0,0,0,0,0,0,62,0,0,0,0,0,0,0,0,0,0,0,0,0,0,0,0,0,0,0,0,0,0,0,0,0,0,0,0,0,0,0,0,0,0,0,0,0,0,0,0,0,0,0,0,0,0,0,0,0,0,0,0,0,0,0,0,0,0,0,0,0,0,0,0,0,0,0,0,0,0,0,0,0,0,0,0,0,0,0,0,58.8,23.01,0.2777053
# 1634,17460,183304,Rabukhin A.I.,1986,,0,0,0,6.09,0,0,0,0,0,0,0,0,0,0,0,0,0,0,0,18.66,0,0,0,0,0,0,0,0,0,0,0,0,0,0,0,0,0,0,0,0,0,0,0,0,0,0,0,0,0,0,0,0,0,0,0,0,0,0,0,0,48.57,0,0,0,0,0,0,0,0,0,0,0,0,0,0,0,0,0,0,0,0,0,0,0,0,0,0,0,0,0,0,0,0,0,0,0,0,0,0,0,0,0,0,0,0,0,0,0,0,0,0,0,0,0,0,0,0,0,0,26.68,0,0,0,0,0,0,0,0,0,0,0,0,0,0,0,0,0,0,0,0,0,0,0,0,0,0,0,0,0,0,0,0,0,0,0,0,0,0,0,0,0,0,0,0,0,0,0,0,0,0,0,0,0,0,0,0,0,0,0,0,0,55.5,21.72,0.2776243
# 1635,5272,70194,Osaka A.,1974,,0,0,0,0,0,0,0,0,0,0,0,0,0,50,0,0,0,0,0,0,0,0,0,0,0,0,0,0,0,0,0,0,0,0,0,0,0,0,0,0,0,0,0,0,0,0,0,0,0,0,0,0,0,0,0,0,0,0,0,0,0,0,0,0,0,0,0,0,0,0,0,0,0,0,0,0,0,0,0,0,0,0,0,0,0,0,0,0,0,0,0,0,0,0,0,0,0,0,0,0,0,0,0,0,0,0,0,0,0,0,0,0,0,0,0,0,0,0,0,50,0,0,0,0,0,0,0,0,0,0,0,0,0,0,0,0,0,0,0,0,0,0,0,0,0,0,0,0,0,0,0,0,0,0,0,0,0,0,0,0,0,0,0,0,0,0,0,0,0,0,0,0,0,0,0,0,0,0,0,0,0,60.3,23.6,0.2775423
# 1636,1705,25780,Makishima A.,1978,,0,0,0,30,0,0,0,0,0,0,0,0,0,0,0,0,0,0,0,0,0,0,0,0,0,0,0,0,0,0,0,0,0,0,0,0,0,0,0,0,0,0,0,0,0,0,0,0,0,0,0,0,0,0,0,0,0,0,0,0,0,0,0,0,0,0,0,0,0,0,0,0,0,0,0,0,0,0,0,12.5,0,0,0,0,0,0,0,0,0,0,0,0,0,0,0,0,0,0,0,0,0,0,0,0,0,0,0,0,0,0,0,0,0,0,0,0,0,0,0,0,0,0,0,0,0,0,0,0,0,0,0,0,0,0,0,0,0,35,0,0,0,0,0,0,0,0,0,0,0,0,0,0,0,0,0,0,0,10,0,0,0,0,0,0,0,0,0,0,0,0,0,12.5,0,0,0,0,0,0,0,0,0,116,45.4,0.277533
# 1637,37260,441972,Mamiya S.,2010,,0,0,0,0,0,0,0,0,0,0,0,0,0,0,0,0,0,0,0,0,0,0,0,0,0,0,0,0,0,0,0,0,0,0,0,0,0,0,0,0,0,0,0,0,0,0,0,0,0,0,0,0,0,0,0,0,0,0,0,0,84.7,0,0,0,0,0,0,0,0,0,0,15.3,0,0,0,0,0,0,0,0,0,0,0,0,0,0,0,0,0,0,0,0,0,0,0,0,0,0,0,0,0,0,0,0,0,0,0,0,0,0,0,0,0,0,0,0,0,0,0,0,0,0,0,0,0,0,0,0,0,0,0,0,0,0,0,0,0,0,0,0,0,0,0,0,0,0,0,0,0,0,0,0,0,0,0,0,0,0,0,0,0,0,0,0,0,0,0,0,0,0,0,0,0,0,0,0,0,0,0,0,0,56.2,22,0.2772727
# 1638,26961,309928,Kojima S.,2003,,0,0,0,0,0,0,0,0,0,0,0,0,0,71.42857,0,0,0,0,0,0,0,0,0,0,0,0,0,0,0,0,0,0,0,0,0,0,17.14286,0,0,0,0,0,0,0,0,0,0,0,0,0,0,0,0,0,0,0,0,0,0,0,0,0,0,0,0,0,0,0,0,0,0,0,0,0,0,0,0,0,0,0,0,0,0,11.42857,0,0,0,0,0,0,0,0,0,0,0,0,0,0,0,0,0,0,0,0,0,0,0,0,0,0,0,0,0,0,0,0,0,0,0,0,0,0,0,0,0,0,0,0,0,0,0,0,0,0,0,0,0,0,0,0,0,0,0,0,0,0,0,0,0,0,0,0,0,0,0,0,0,0,0,0,0,0,0,0,0,0,0,0,0,0,0,0,0,0,0,0,0,0,0,0,0,40.1,15.7,0.27707
# 1639,2687,110692,State Optical I,1975,BF32,0,0,0,0,0,0,0,0,0,0,0,0,0,31.56962297,0,0,7.172293559,0,0,0,0,0,0,0,0,0,0,0,0,0,0,0,0,0,0,0,0,0,0,0,0,0,0,0,0,0,0,0,14.36013326,0,0,0,0,0,0,0,0,0,0,0,0,0,0,0,0,0,0,0,0,0,0,19.44424044,0,0,0,0,0,0,0,0.450204178,0,0,0,0,0,0,0,0,0,0,0,0,0,0,0,0,0,0,0,0,0,0,0,0,0,0,1.378012788,0,0,0,0,0,0,0,0,0,0,0,0,0,0,0,0,0,0,0,0,0,0,0,0,0,0,0,0,0,0,18.28999973,0,0,0,0,0,0,0,0,0,0,0,0,0,0,0,0,0,0,0,7.335493073,0,0,0,0,0,0,0,0,0,0,0,0,0,0,0,0,0,0,0,0,0,0,0,61.4,24.04,0.2770382
# 1640,213,20071,Polukhin V.N.,1983,,0,0,0,0,0,0,0,0,0,0,0,0,0,0,0,0,0,0,0,0,0,0,0,0,0,0,0,0,14.87384,0,0,0,0,0,0,0,0,0,0,0,0,0,0,0,0,0,0,0,0,0,0,0,0,0,0,0,0,0,0,0,66.40106,0,0,0,0,0,0,0,0,0,0,0,0,0,0,0,0,0,0,0,0,0,0,0,0,0,0,0,0,0,0,0,0,0,0,0,0,0,0,0,9.36255,0,0,0,0,0,0,0,0,0,0,0,0,0,0,0,0,0,0,0,0,0,0,0,0,0,0,0,0,0,0,0,0,0,0,0,0,9.36255,0,0,0,0,0,0,0,0,0,0,0,0,0,0,0,0,0,0,0,0,0,0,0,0,0,0,0,0,0,0,0,0,0,0,0,0,0,0,0,0,0,0,0,72.4,28.3,0.277
# 1641,3384,3824,Shchavelev O.S.,1973,,0,0,0,0,0,0,0,0,0,0,0,0,0,0,0,0,0,0,0,0,0,0,0,0,0,0,0,0,0,0,0,0,0,0,0,0,0,0,0,0,0,0,0,0,0,0,0,0,0,0,0,0,0,0,0,0,0,0,0,0,0,0,0,0,0,0,0,0,0,0,0,14,0,0,0,0,0,0,0,0,0,0,0,0,0,0,0,0,0,0,0,0,0,0,0,0,0,0,0,0,0,0,0,0,0,0,0,0,0,0,0,0,0,0,0,0,0,0,0,0,0,0,0,0,0,0,0,0,0,0,0,0,0,0,0,0,0,59.6,0,0,0,0,0,0,0,0,0,26.4,0,0,0,0,0,0,0,0,0,0,0,0,0,0,0,0,0,0,0,0,0,0,0,0,0,0,0,0,0,0,0,0,0,67.2,26.29,0.277
# 1642,3384,3830,Shchavelev O.S.,1973,,0,0,0,0,0,0,0,0,0,0,0,0,0,0,0,0,0,0,0,0,0,0,0,0,0,0,0,0,0,0,0,0,0,0,0,0,0,0,0,0,0,0,0,0,0,0,0,0,0,0,0,0,0,0,0,0,0,0,0,0,0,0,0,0,0,0,0,0,0,0,0,19.6,0,0,0,0,0,0,0,0,0,0,0,0,0,0,0,0,0,0,0,0,0,0,0,0,0,0,0,0,0,0,0,0,0,0,0,0,0,0,0,0,0,0,0,0,0,0,0,0,0,0,0,0,0,0,0,0,0,0,0,0,0,0,0,0,0,62.1,0,0,0,0,0,0,0,0,0,18.3,0,0,0,0,0,0,0,0,0,0,0,0,0,0,0,0,0,0,0,0,0,0,0,0,0,0,0,0,0,0,0,0,0,59.2,23.15,0.277
# 1643,3384,3832,Shchavelev O.S.,1973,,0,0,0,0,0,0,0,0,0,0,0,0,0,0,0,0,0,0,0,0,0,0,0,0,0,0,0,0,0,0,0,0,0,0,0,0,0,0,0,0,0,0,0,0,0,0,0,0,0,0,0,0,0,0,0,0,0,0,0,0,0,0,0,0,0,0,0,0,0,0,0,17.6,0,0,0,0,0,0,0,0,0,0,0,0,0,0,0,0,0,0,0,0,0,0,0,0,0,0,0,0,0,0,0,0,0,0,0,0,0,0,0,0,0,0,0,0,0,0,0,0,0,0,0,0,0,0,0,0,0,0,0,0,0,0,0,0,0,55.8,0,0,0,0,0,0,0,0,0,26.6,0,0,0,0,0,0,0,0,0,0,0,0,0,0,0,0,0,0,0,0,0,0,0,0,0,0,0,0,0,0,0,0,0,65.5,25.7,0.277
# 1644,3384,3834,Shchavelev O.S.,1973,,0,0,0,0,0,0,0,0,0,0,0,0,0,0,0,0,0,0,0,0,0,0,0,0,0,0,0,0,0,0,0,0,0,0,0,0,0,0,0,0,0,0,0,0,0,0,0,0,0,0,0,0,0,0,0,0,0,0,0,0,0,0,0,0,0,0,0,0,0,0,0,26.5,0,0,0,0,0,0,0,0,0,0,0,0,0,0,0,0,0,0,0,0,0,0,0,0,0,0,0,0,0,0,0,0,0,0,0,0,0,0,0,0,0,0,0,0,0,0,0,0,0,0,0,0,0,0,0,0,0,0,0,0,0,0,0,0,0,65,0,0,0,0,0,0,0,0,0,8.5,0,0,0,0,0,0,0,0,0,0,0,0,0,0,0,0,0,0,0,0,0,0,0,0,0,0,0,0,0,0,0,0,0,53.3,20.89,0.277
# 1645,3497,7661,Soga N.,1976,,0,0,0,0,0,0,0,0,0,0,0,0,0,0,0,0,0,0,0,0,0,0,0,0,25,0,0,0,0,0,0,0,0,0,0,0,0,0,0,0,0,0,0,0,0,0,0,0,0,0,0,0,0,0,0,0,0,0,0,0,0,0,0,0,0,0,0,0,0,0,0,0,0,0,0,0,0,0,0,0,0,0,0,0,0,0,0,0,0,0,0,25,0,0,0,0,0,0,0,0,0,0,0,0,0,0,0,0,0,0,0,0,0,0,0,0,0,0,0,0,0,0,0,0,0,0,0,0,0,0,0,0,0,0,0,0,0,50,0,0,0,0,0,0,0,0,0,0,0,0,0,0,0,0,0,0,0,0,0,0,0,0,0,0,0,0,0,0,0,0,0,0,0,0,0,0,0,0,0,0,0,99.1,38.81,0.277
# 1646,4204,50422,Molot V.A.,1992,,0,0,0,0,0,0,0,0,0,0,0,0,0,0,0,0,0,0,0,0,0,0,0,0,0,0,0,0,0,0,0,0,0,0,0,0,0,0,0,0,0,0,0,0,0,0,0,0,0,0,0,0,0,25,0,0,0,0,0,0,0,0,0,0,0,0,0,0,0,0,0,0,0,0,0,0,0,0,0,0,0,0,0,0,0,0,0,0,0,0,0,0,0,0,0,0,0,0,0,0,25.1992,0,0,0,0,0,0,0,0,0,0,0,0,0,0,0,0,0,0,0,0,0,0,0,0,0,0,0,0,0,0,0,0,0,0,0,0,49.8008,0,0,0,0,0,0,0,0,0,0,0,0,0,0,0,0,0,0,0,0,0,0,0,0,0,0,0,0,0,0,0,0,0,0,0,0,0,0,0,0,0,0,0,68.9,27,0.277
# 1647,4550,13087,Higazy A.A.,1987,,0,0,0,0,0,0,0,0,0,0,0,0,0,0,0,0,0,0,0,0,0,0,0,0,16.26413,0,0,0,0,0,0,0,0,0,0,0,0,0,0,0,0,0,0,0,0,0,0,0,0,0,0,0,0,0,0,0,0,0,0,0,0,0,0,0,0,0,0,0,0,0,0,0,0,0,0,0,0,0,0,0,0,0,0,0,0,0,0,0,0,0,0,0,0,0,0,0,0,0,0,0,12.1981,0,0,0,0,0,0,0,0,0,0,0,0,0,0,0,0,0,0,0,0,0,0,0,0,0,0,0,0,0,0,0,0,0,0,0,0,52.85842,0,0,0,0,0,0,0,0,0,0,0,0,0,0,0,0,0,0,0,18.67935,0,0,0,0,0,0,0,0,0,0,0,0,0,0,0,0,0,0,0,0,0,0,0,98.4,38.5,0.277
# 1648,4603,15076,Rocherulle J.,1989,,0,0,0,14,0,0,0,0,0,0,0,0,0,0,0,0,0,0,0,0,0,0,0,0,0,0,0,0,0,0,0,0,0,0,0,0,0,0,0,0,0,0,0,0,0,0,0,0,0,0,0,0,0,0,0,0,0,17,0,0,0,0,0,0,0,0,0,0,0,0,0,0,0,0,0,0,0,0,0,0,0,0,0,0,0,0,0,0,0,0,0,0,0,0,0,0,0,0,0,0,0,0,0,0,0,0,0,0,0,0,0,0,0,0,0,0,0,0,0,0,0,0,0,0,0,0,0,0,0,0,0,0,0,0,0,0,0,69,0,0,0,0,0,0,0,0,0,0,0,0,0,0,0,0,0,0,0,0,0,0,0,0,0,0,0,0,0,0,0,0,0,0,0,0,0,0,0,0,0,0,0,103,40.6,0.277
# 1649,5151,19219,Ota R.,1979,,0,0,0,0,0,0,0,0,0,0,0,0,0,66.7,0,0,0,0,0,0,0,0,0,0,0,0,0,0,0,0,0,0,0,0,0,0,0,0,0,0,0,0,0,0,0,0,0,0,0,0,0,0,0,0,0,0,0,0,0,0,0,0,0,0,0,0,0,0,0,0,0,0,0,0,0,0,0,0,0,0,0,0,0,0,0,0,0,0,0,0,0,0,0,0,0,0,0,0,0,0,33.3,0,0,0,0,0,0,0,0,0,0,0,0,0,0,0,0,0,0,0,0,0,0,0,0,0,0,0,0,0,0,0,0,0,0,0,0,0,0,0,0,0,0,0,0,0,0,0,0,0,0,0,0,0,0,0,0,0,0,0,0,0,0,0,0,0,0,0,0,0,0,0,0,0,0,0,0,0,0,0,0,59.3,23.24,0.277
# 1650,5267,70149,Nemilov S.V.,1972,,0,0,0,0,0,0,0,0,0,0,0,0,0,67.9,0,0,32.1,0,0,0,0,0,0,0,0,0,0,0,0,0,0,0,0,0,0,0,0,0,0,0,0,0,0,0,0,0,0,0,0,0,0,0,0,0,0,0,0,0,0,0,0,0,0,0,0,0,0,0,0,0,0,0,0,0,0,0,0,0,0,0,0,0,0,0,0,0,0,0,0,0,0,0,0,0,0,0,0,0,0,0,0,0,0,0,0,0,0,0,0,0,0,0,0,0,0,0,0,0,0,0,0,0,0,0,0,0,0,0,0,0,0,0,0,0,0,0,0,0,0,0,0,0,0,0,0,0,0,0,0,0,0,0,0,0,0,0,0,0,0,0,0,0,0,0,0,0,0,0,0,0,0,0,0,0,0,0,0,0,0,0,0,,,0.277
# 1651,5294,70426,Shaw R.R.,1969,,0,0,0,0,0,0,0,0,0,0,0,0,0,84.8522,0,0,0,0,0,0,0,0,0,0,0,0,0,0,0,0,0,0,0,0,0,0,0,0,0,0,0,0,0,0,0,0,0,0,0,0,0,0,0,0,0,0,0,0,0,0,0,0,0,0,0,0,0,0,0,0,0,0,0,0,0,0,0,0,0,0,0,0,0,0,0,0,0,0,0,0,0,0,0,0,0,0,0,0,0,0,0,0,0,0,0,0,0,0,0,0,0,0,0,0,0,0,0,0,0,15.1478,0,0,0,0,0,0,0,0,0,0,0,0,0,0,0,0,0,0,0,0,0,0,0,0,0,0,0,0,0,0,0,0,0,0,0,0,0,0,0,0,0,0,0,0,0,0,0,0,0,0,0,0,0,0,0,0,0,0,0,0,0,36.4,14.27,0.277
# 1652,5294,70427,Shaw R.R.,1969,,0,0,0,0,0,0,0,0,0,0,0,0,0,83.95063,0,0,0,0,0,0,0,0,0,0,0,0,0,0,0,0,0,0,0,0,0,0,0,0,0,0,0,0,0,0,0,0,0,0,0,0,0,0,0,0,0,0,0,0,0,0,0,0,0,0,0,0,0,0,0,0,0,0,0,0,0,0,0,0,0,0,0,0,0,0,0,0,0,0,0,0,0,0,0,0,0,0,0,0,0,0,0,0,0,0,0,0,0,0,0,0,0,0,0,0,0,0,0,0,0,16.04937,0,0,0,0,0,0,0,0,0,0,0,0,0,0,0,0,0,0,0,0,0,0,0,0,0,0,0,0,0,0,0,0,0,0,0,0,0,0,0,0,0,0,0,0,0,0,0,0,0,0,0,0,0,0,0,0,0,0,0,0,0,40.7,15.94,0.277
# 1653,7836,74239,Higazy A.A.,1989,,0,0,0,0,0,0,0,0,0,0,0,0,0,0,0,0,0,0,0,0,0,0,0,0,0,0,0,0,0,0,0,0,0,0,0,0,0,0,0,0,0,0,0,0,0,0,0,0,0,0,0,0,0,0,0,0,0,0,0,0,0,0,0,0,0,0,0,0,0,0,0,0,0,0,0,0,0,0,0,0,0,0,0,0,0,0,0,0,0,0,0,0,0,0,0,0,0,0,0,0,0,0,0,0,0,0,0,0,0,0,0,0,0,0,0,29.95,0,0,0,0,0,0,0,0,0,0,0,0,0,0,0,0,0,0,0,0,0,0,0,0,0,0,0,0,0,0,0,0,0,0,0,0,0,0,0,0,0,0,0,0,0,0,0,0,0,0,0,0,0,0,0,0,0,0,0,0,0,70.05,0,0,0,46.5,18.2,0.277
# 1654,9406,96833,Nassau K.,1987,,0,0,0,0,0,0,0,40,0,0,0,0,0,0,0,0,0,0,0,0,0,0,0,0,0,0,0,0,0,0,0,0,0,0,0,0,0,0,0,0,0,0,0,0,0,0,0,0,0,0,0,0,0,0,0,0,0,0,0,0,0,0,0,0,0,0,0,0,0,0,0,0,0,0,0,0,0,0,0,0,0,0,0,0,0,0,0,0,0,0,0,0,0,0,0,0,0,0,0,0,0,0,0,0,0,0,0,0,0,0,0,0,0,0,0,0,0,0,0,0,0,0,0,0,0,0,0,0,0,0,40,0,0,0,0,0,0,0,0,0,0,0,0,0,0,0,0,0,0,0,0,0,0,0,0,0,0,0,0,20,0,0,0,0,0,0,0,0,0,0,0,0,0,0,0,0,0,0,0,0,0,33.3,13,0.277
# 1655,9656,140718,Waxler R.M.,1973,F998,0,0,0,0,0,0,0,0,0,0,0,0,0,0,0,3.965999167,17.97031623,0,0,0,0,0,0,0,0,0,0,0,0,0,0,0,0,0,0,0,0,0,0,0,0,0,0,0,0,0,0,0,0,0,0,0,0,0,0,0,0,0,0,0,45.02769054,0,0,0,0,0,0,0,0,0,0,0,0,0,0,0,0,0,0,7.006998529,0,0,0,0,0,0,0,0,0,0,0,0,0,0,0,0,0,0,0,0,0,0,0,0,0,0,0,0,0,0,0,0,0,0,0,0,0,0,0,0,0,0,0,0,0,0,0,0,0,0,0,0,0,0,0,0,0,0,0,0,0,0,0,0,0,0,0,0,0,1.009999788,0,0,0,0,0,0,0,10.0196279,0,0,0,0,0,0,0,0,0,0,0,0,0,0,0,0,0,0,0,9.994872901,0,0,5.004494949,90.8,35.5,0.277
# 1656,11320,98776,Higazy A.A.,1985,,0,0,0,0,0,0,0,0,0,0,0,0,0,0,0,0,0,0,0,0,0,0,0,0,0,0,0,0,0,0,0,0,0,54.64,0,0,0,0,0,0,0,0,0,0,0,0,0,0,0,0,0,0,0,0,0,0,0,0,0,0,0,0,0,0,0,0,0,0,0,0,0,0,0,0,0,0,0,0,0,0,0,0,0,0,0,0,0,0,0,0,0,0,0,0,0,0,0,0,0,0,0,0,0,0,0,0,0,0,0,0,0,0,0,0,0,45.36,0,0,0,0,0,0,0,0,0,0,0,0,0,0,0,0,0,0,0,0,0,0,0,0,0,0,0,0,0,0,0,0,0,0,0,0,0,0,0,0,0,0,0,0,0,0,0,0,0,0,0,0,0,0,0,0,0,0,0,0,0,0,0,0,0,62,24.3,0.277
# 1657,11320,98777,Higazy A.A.,1985,,0,0,0,0,0,0,0,0,0,0,0,0,0,0,0,0,0,0,0,0,0,0,0,0,0,0,0,0,0,0,0,0,0,55.36,0,0,0,0,0,0,0,0,0,0,0,0,0,0,0,0,0,0,0,0,0,0,0,0,0,0,0,0,0,0,0,0,0,0,0,0,0,0,0,0,0,0,0,0,0,0,0,0,0,0,0,0,0,0,0,0,0,0,0,0,0,0,0,0,0,0,0,0,0,0,0,0,0,0,0,0,0,0,0,0,0,44.64,0,0,0,0,0,0,0,0,0,0,0,0,0,0,0,0,0,0,0,0,0,0,0,0,0,0,0,0,0,0,0,0,0,0,0,0,0,0,0,0,0,0,0,0,0,0,0,0,0,0,0,0,0,0,0,0,0,0,0,0,0,0,0,0,0,62.6,24.5,0.277
# 1658,12180,137608,Dumbaugh W.H.,1974,0,0,0,0,5.6,0,0,0,0,0,0,0,0,0,0,0,0,0,0,22.2,0,0,0,0,0,0,0,0,0,0,0,0,0,0,0,0,0,0,0,0,0,0,0,0,0,0,0,0,0,0,0,0,0,0,0,0,0,0,0,0,0,0,0,0,0,0,0,0,0,0,0,0,0,0,0,0,0,0,0,0,0,0,0,0,0,0,0,0,0,0,0,0,33.4,0,0,0,0,0,0,0,0,0,0,0,0,0,0,0,0,0,0,0,0,0,0,0,0,0,0,0,0,0,0,0,0,0,0,0,0,0,0,0,0,0,0,0,0,0,33.3,0,0,0,0,0,0,0,0,0,0,0,5.5,0,0,0,0,0,0,0,0,0,0,0,0,0,0,0,0,0,0,0,0,0,0,0,0,0,0,0,0,0,0,0,144,56.38,0.277
# 1659,16951,172850,Cline C.F.,1979,,0,0,0,0,10,0,0,0,0,0,0,0,0,0,0,0,0,47,0,0,0,0,0,14,0,0,0,0,0,0,0,0,0,0,0,0,0,0,27,0,0,0,0,0,0,0,0,0,0,0,0,0,0,0,0,0,0,0,0,0,0,0,0,0,0,0,0,0,0,0,0,0,0,0,0,0,0,0,0,0,0,0,0,0,0,0,0,0,0,0,0,0,0,0,0,0,0,0,0,0,0,0,0,0,0,0,0,0,0,2,0,0,0,0,0,0,0,0,0,0,0,0,0,0,0,0,0,0,0,0,0,0,0,0,0,0,0,0,0,0,0,0,0,0,0,0,0,0,0,0,0,0,0,0,0,0,0,0,0,0,0,0,0,0,0,0,0,0,0,0,0,0,0,0,0,0,0,0,0,0,0,35.7,14.01,0.277
# 1660,25178,302935,Sreeram A.N.,1991,,0,0,0,0,0,0,0,0,0,0,0,0,0,0,0,0,0,0,0,0,0,0,0,0,0,0,0,0,0,0,0,0,0,0,0,0,0,0,0,0,0,0,0,0,0,0,0,0,0,0,0,0,0,0,0,0,0,0,0,18.2,0,0,0,0,0,0,0,0,0,0,0,0,0,0,0,0,0,0,0,0,0,0,0,0,0,0,0,0,0,0,0,0,0,0,0,0,0,0,0,0,0,0,0,0,0,0,0,0,0,0,0,0,0,0,0,0,0,0,0,0,0,0,0,0,0,0,0,0,0,18.2,0,0,0,63.6,0,0,0,0,0,0,0,0,0,0,0,0,0,0,0,0,0,0,0,0,0,0,0,0,0,0,0,0,0,0,0,0,0,0,0,0,0,0,0,0,0,0,0,0,0,0,0,20.3,7.97,0.277
# 1661,25178,302964,Sreeram A.N.,1991,,0,0,0,0,0,0,7.8,0,0,0,0,0,0,0,0,0,0,0,0,0,0,0,0,0,0,0,0,0,0,0,0,0,0,0,0,0,0,0,0,0,0,0,0,0,0,0,0,0,0,0,0,0,0,0,0,0,0,0,0,13.3,0,0,0,0,0,0,0,0,0,0,0,0,0,0,0,0,0,0,0,0,0,0,0,0,0,0,0,0,0,0,0,0,0,0,0,0,0,0,0,0,0,0,0,0,0,0,0,0,0,0,0,0,0,0,0,0,0,0,0,0,0,0,0,0,0,0,0,0,0,15.5,0,0,0,52.8,0,0,0,0,0,0,0,0,0,0,0,0,0,0,0,0,0,0,10.6,0,0,0,0,0,0,0,0,0,0,0,0,0,0,0,0,0,0,0,0,0,0,0,0,0,0,0,0,21.8,8.55,0.277
# 1662,28787,373199,Kodama M.,1999,,0,0,0,0,0,0,0,0,0,0,0,0,0,93.8,0,0,0,0,0,0,0,0,0,0,0,0,0,0,0,0,0,0,0,0,0,0,0,0,0,0,0,0,0,0,0,0,0,0,0,0,0,0,0,0,0,0,0,0,0,0,0,0,0,0,0,0,0,0,0,0,0,0,0,0,0,0,0,0,0,0,0,0,0,6.2,0,0,0,0,0,0,0,0,0,0,0,0,0,0,0,0,0,0,0,0,0,0,0,0,0,0,0,0,0,0,0,0,0,0,0,0,0,0,0,0,0,0,0,0,0,0,0,0,0,0,0,0,0,0,0,0,0,0,0,0,0,0,0,0,0,0,0,0,0,0,0,0,0,0,0,0,0,0,0,0,0,0,0,0,0,0,0,0,0,0,0,0,0,0,0,0,0,26,10,0.277
# 1663,28787,373204,Kodama M.,1999,,0,0,0,0,0,0,0,0,0,0,0,0,0,83.7,0,0,0,0,0,0,0,0,0,0,0,0,0,0,0,0,0,0,0,0,0,0,0,0,0,0,0,0,0,0,0,0,0,0,0,0,0,0,0,0,0,0,0,0,0,0,0,0,0,0,0,0,0,0,0,0,0,0,0,0,0,0,0,0,0,0,0,0,0,16.3,0,0,0,0,0,0,0,0,0,0,0,0,0,0,0,0,0,0,0,0,0,0,0,0,0,0,0,0,0,0,0,0,0,0,0,0,0,0,0,0,0,0,0,0,0,0,0,0,0,0,0,0,0,0,0,0,0,0,0,0,0,0,0,0,0,0,0,0,0,0,0,0,0,0,0,0,0,0,0,0,0,0,0,0,0,0,0,0,0,0,0,0,0,0,0,0,0,48,19,0.277
# 1664,28787,373205,Kodama M.,1999,,0,0,0,0,0,0,0,0,0,0,0,0,0,81.7,0,0,0,0,0,0,0,0,0,0,0,0,0,0,0,0,0,0,0,0,0,0,0,0,0,0,0,0,0,0,0,0,0,0,0,0,0,0,0,0,0,0,0,0,0,0,0,0,0,0,0,0,0,0,0,0,0,0,0,0,0,0,0,0,0,0,0,0,0,18.3,0,0,0,0,0,0,0,0,0,0,0,0,0,0,0,0,0,0,0,0,0,0,0,0,0,0,0,0,0,0,0,0,0,0,0,0,0,0,0,0,0,0,0,0,0,0,0,0,0,0,0,0,0,0,0,0,0,0,0,0,0,0,0,0,0,0,0,0,0,0,0,0,0,0,0,0,0,0,0,0,0,0,0,0,0,0,0,0,0,0,0,0,0,0,0,0,0,53,21,0.277
# 1665,28787,373206,Kodama M.,1999,,0,0,0,0,0,0,0,0,0,0,0,0,0,79.8,0,0,0,0,0,0,0,0,0,0,0,0,0,0,0,0,0,0,0,0,0,0,0,0,0,0,0,0,0,0,0,0,0,0,0,0,0,0,0,0,0,0,0,0,0,0,0,0,0,0,0,0,0,0,0,0,0,0,0,0,0,0,0,0,0,0,0,0,0,20.2,0,0,0,0,0,0,0,0,0,0,0,0,0,0,0,0,0,0,0,0,0,0,0,0,0,0,0,0,0,0,0,0,0,0,0,0,0,0,0,0,0,0,0,0,0,0,0,0,0,0,0,0,0,0,0,0,0,0,0,0,0,0,0,0,0,0,0,0,0,0,0,0,0,0,0,0,0,0,0,0,0,0,0,0,0,0,0,0,0,0,0,0,0,0,0,0,0,58,23,0.277
# 1666,30391,377820,Yousef E.S.,2006,,0,0,0,0,0,0,0,0,0,0,0,0,0,79.20792,0,0,0,0,0,19.80198,0,0,0,0,0,0,0,0,0,0,0,0,0,0,0,0,0,0,0,0,0,0,0,0,0,0,0.9901,0,0,0,0,0,0,0,0,0,0,0,0,0,0,0,0,0,0,0,0,0,0,0,0,0,0,0,0,0,0,0,0,0,0,0,0,0,0,0,0,0,0,0,0,0,0,0,0,0,0,0,0,0,0,0,0,0,0,0,0,0,0,0,0,0,0,0,0,0,0,0,0,0,0,0,0,0,0,0,0,0,0,0,0,0,0,0,0,0,0,0,0,0,0,0,0,0,0,0,0,0,0,0,0,0,0,0,0,0,0,0,0,0,0,0,0,0,0,0,0,0,0,0,0,0,0,0,0,0,0,0,0,0,0,58.4,22.91,0.277
# 1667,30391,377821,Yousef E.S.,2006,,0,0,0,0,0,0,0,0,0,0,0,0,0,79.20792,0,0,0,0,0,19.80198,0,0,0,0,0,0,0,0,0,0,0,0,0,0,0,0,0,0,0,0,0,0,0,0,0,0,0,0,0,0,0,0,0,0,0,0,0,0.9901,0,0,0,0,0,0,0,0,0,0,0,0,0,0,0,0,0,0,0,0,0,0,0,0,0,0,0,0,0,0,0,0,0,0,0,0,0,0,0,0,0,0,0,0,0,0,0,0,0,0,0,0,0,0,0,0,0,0,0,0,0,0,0,0,0,0,0,0,0,0,0,0,0,0,0,0,0,0,0,0,0,0,0,0,0,0,0,0,0,0,0,0,0,0,0,0,0,0,0,0,0,0,0,0,0,0,0,0,0,0,0,0,0,0,0,0,0,0,0,0,0,0,0,62,24.31,0.277
# 1668,30391,377822,Yousef E.S.,2006,,0,0,0,0,0,0,0,0,0,0,0,0,0,79.20792,0,0,0,0,0,19.80198,0,0,0,0,0,0,0,0,0,0,0,0,0,0,0,0,0,0,0,0,0,0,0,0.9901,0,0,0,0,0,0,0,0,0,0,0,0,0,0,0,0,0,0,0,0,0,0,0,0,0,0,0,0,0,0,0,0,0,0,0,0,0,0,0,0,0,0,0,0,0,0,0,0,0,0,0,0,0,0,0,0,0,0,0,0,0,0,0,0,0,0,0,0,0,0,0,0,0,0,0,0,0,0,0,0,0,0,0,0,0,0,0,0,0,0,0,0,0,0,0,0,0,0,0,0,0,0,0,0,0,0,0,0,0,0,0,0,0,0,0,0,0,0,0,0,0,0,0,0,0,0,0,0,0,0,0,0,0,0,0,0,0,64.1,25.11,0.277
# 1669,30900,391628,Schilling F.R.,2001,,0,0,0,6.60579467,0,0,0,0,0,0,0,0,0,0,0,0,0,0,0,0,0,0,0,0,19.69368902,0,0,0,0,0,0,0,0,0,0,0,0,0,0,0,0,0,0,0,0,0,0,0,0,0,0,0,0,0,0,0,0,0,0,0,0,0,0,0,0,0,0,0,0,0,0,0,0,0,0,0,0,0,0,0,0,0,0,0,0,0,0,0,0,0,0,27.58407862,0,0,0,0,0,0,0,0,0,0,0,0,0,0,0,0,0,0,0,0,0,0,0,0,0,0,0,0,0,0,0,0,0,0,0,0,0,0,0,0,0,0,0,0,0,46.11643769,0,0,0,0,0,0,0,0,0,0,0,0,0,0,0,0,0,0,0,0,0,0,0,0,0,0,0,0,0,0,0,0,0,0,0,0,0,0,0,0,0,0,0,106,41.8,0.277
# 1670,30900,391630,Schilling F.R.,2001,,0,0,0,11.48951,0,0,0,0,0,0,0,0,0,0,0,0,0,0,0,0,0,0,0,0,16.71672,0,0,0,0,0,0,0,0,0,0,0,0,0,0,0,0,0,0,0,0,0,0,0,0,0,0,0,0,0,0,0,0,0,0,0,0,0,0,0,0,0,0,0,0,0,0,0,0,0,0,0,0,0,0,0,0,0,0,0,0,0,0,0,0,0,0,29.27602,0,0,0,0,0,0,0,0,0,0,0,0,0,0,0,0,0,0,0,0,0,0,0,0,0,0,0,0,0,0,0,0,0,0,0,0,0,0,0,0,0,0,0,0,0,42.51775,0,0,0,0,0,0,0,0,0,0,0,0,0,0,0,0,0,0,0,0,0,0,0,0,0,0,0,0,0,0,0,0,0,0,0,0,0,0,0,0,0,0,0,108,42.3,0.277
# 1671,31650,394173,Rajendran V.,2007,,0,0,0,0,0,0,0,0,0,0,0,0,0,0,0,0,0,0,0,0,0,0,0,0,34.47115138,0,0,0,0,0,0,0,0,0,0,0,0,0,0,0,0,0,0,0,0,0,0,0,0,0,0,0,0,0,0,0,0,0,0,0,0,0,0,0,0,0,0,0,0,0,0,0,0,0,0,0,0,0,0,0,0,0,0,0,0,0,0,0,0,0,0,0,0,0,0,0,0,0,0,0,38.98608156,0,0,0,0,0,0,0,0,0,0,0,0,0,0,25.53444102,0,0,0,0,0,0,0,0,0,0,0,0,0,0,0,0,0,0,0,0,0,0,0,0,0,0,0,0,0,0,0,0,0,0,0,0,0,0,0,0,0,1.00832604,0,0,0,0,0,0,0,0,0,0,0,0,0,0,0,0,0,0,0,0,0,0,0,51.1,20,0.277
# 1672,31741,350632,El0Adawy A.,1999,,0,0,0,0,0,0,0,0,0,0,0,0,0,95,0,0,0,0,0,5,0,0,0,0,0,0,0,0,0,0,0,0,0,0,0,0,0,0,0,0,0,0,0,0,0,0,0,0,0,0,0,0,0,0,0,0,0,0,0,0,0,0,0,0,0,0,0,0,0,0,0,0,0,0,0,0,0,0,0,0,0,0,0,0,0,0,0,0,0,0,0,0,0,0,0,0,0,0,0,0,0,0,0,0,0,0,0,0,0,0,0,0,0,0,0,0,0,0,0,0,0,0,0,0,0,0,0,0,0,0,0,0,0,0,0,0,0,0,0,0,0,0,0,0,0,0,0,0,0,0,0,0,0,0,0,0,0,0,0,0,0,0,0,0,0,0,0,0,0,0,0,0,0,0,0,0,0,0,0,0,0,111,43.5,0.277
# 1673,35142,423429,Fukawa Y.,2008,,0,0,0,0,0,0,0,0,0,0,0,0,0,48,0,0,0,0,0,0,0,0,0,0,0,0,0,0,0,0,0,0,0,0,0,0,0,0,0,0,0,0,0,0,0,0,0,0,0,0,0,0,0,0,0,0,0,0,0,0,0,0,0,0,0,0,0,0,0,0,0,0,0,0,0,0,0,0,0,0,0,0,0,52,0,0,0,0,0,0,0,0,0,0,0,0,0,0,0,0,0,0,0,0,0,0,0,0,0,0,0,0,0,0,0,0,0,0,0,0,0,0,0,0,0,0,0,0,0,0,0,0,0,0,0,0,0,0,0,0,0,0,0,0,0,0,0,0,0,0,0,0,0,0,0,0,0,0,0,0,0,0,0,0,0,0,0,0,0,0,0,0,0,0,0,0,0,0,0,0,0,82,31,0.277
# 1674,35364,425177,Gaafar M.S.,2009,,0,0,0,2.6,0,0,0,0,0,0,0,0,0,43.55,0,0,0,0,0,0,0,0,0,0,0,0,0,0,0,0,0,0,0,0,0,0,0,0,0,0,0,0,0,0,0,0,0,0,0,0,0,0,0,0,0,0,0,0,0,0,0,0,0,0,0,0,0,0,0,0,0,0,0,0,0,0,0,0,0,0,0,0,0,0,0,0,0,0,0,0,0,0,0,0,0,0,0,0,0,0,18.85,0,0,0,0,0,0,0,0,0,0,0,0,0,0,0,0,0,0,0,0,0,0,0,0,0,0,0,0,0,0,0,0,0,0,0,0,0,0,0,0,0,0,0,0,0,0,0,0,0,0,0,0,0,0,0,0,0,0,0,0,0,0,0,0,0,0,0,0,0,0,0,0,0,0,0,0,35,0,0,0,64.9,25.4,0.277
# 1675,39424,465175,Devi A.V.G.,2010,,0,0,0,0,0,0,0,0,0,0,0,0,0,0,0,0,0,0,0,0,0,0,0,0,30.5,0,0,0,0,0,0,0,0,0,0,0,0,0,0,0,0,0,0,0,0,0,0,0,0,0,0,0,0,0,0,0,0,0,0,0,0,0,0,0,0,0,0,0,0,0,0,0,0,0,0,0,0,0,0,0,0,0,0,0,0,0,0,0,0,0,0,0,0,0,0,0,0,0,0,0,21.5,0,0,0,0,0,0,0,0,0,0,0,0,0,0,47,0,0,0,0,0,0,0,0,0,0,0,0,0,0,0,0,0,0,0,0,0,0,0,0,0,0,0,0,0,0,0,0,0,0,0,0,0,0,0,0,0,1,0,0,0,0,0,0,0,0,0,0,0,0,0,0,0,0,0,0,0,0,0,0,0,49,19.1,0.277
# 1676,17460,183301,Rabukhin A.I.,1986,,0,0,0,3.09,0,0,0,0,0,0,0,0,0,0,0,0,0,0,0,9.94,0,0,0,0,0,0,0,0,0,0,0,0,0,0,0,0,0,0,0,0,0,0,0,0,0,0,0,0,0,0,0,0,0,0,0,0,0,0,0,0,43.36,0,0,0,0,0,0,0,0,0,0,0,0,0,0,0,0,0,0,0,0,0,0,0,0,0,0,0,0,0,0,0,0,0,0,0,0,0,0,0,0,0,0,0,0,0,0,0,0,0,0,0,0,0,0,0,0,0,0,43.61,0,0,0,0,0,0,0,0,0,0,0,0,0,0,0,0,0,0,0,0,0,0,0,0,0,0,0,0,0,0,0,0,0,0,0,0,0,0,0,0,0,0,0,0,0,0,0,0,0,0,0,0,0,0,0,0,0,0,0,0,0,49.7,19.46,0.2769785
# 1677,2004,110659,State Optical I,1975,TK17,0,0,0,4.769316585,0,0,0,0,0,0,0,0,0,27.93934757,0,0,31.22590728,0,0,0,0,0,0,0,1.674070854,0,0,0,0,0,0,0,0,0,0,0,0,0,0,0,0,0,0,0,0,0,0,0,0,0,0,0,0,0,0,0,0,0,0,0,0,0,0,0,0,0,0,0,0,0,0,0,0,0,0,0,0,0,0,0,0,0,0,0,0,0,0,0,0,0,0,0,0,0,0,0,0,0,0,0,0.45440066,0,0,0,0,0,0,0,0,0,0,0,0,0,0,0,0,0,0,0,0,0,0,0,0,0,0,0,0,0,0.032209997,0,0,0,0,0,0,33.90474705,0,0,0,0,0,0,0,0,0,0,0,0,0,0,0,0,0,0,0,0,0,0,0,0,0,0,0,0,0,0,0,0,0,0,0,0,0,0,0,0,0,0,0,84.2,32.97,0.2769183
# 1678,25090,302380,Ota R.,1978,,0,0,0,0,0,0,0,0,0,0,0,0,0,0,0,0,0,0,0,0,0,0,0,0,0,0,0,0,0,0,0,0,0,0,0,0,0,0,0,0,0,0,0,0,0,0,0,0,0,0,0,0,0,0,0,0,0,0,0,25,0,0,0,0,0,0,0,0,0,0,0,0,0,0,0,0,0,0,0,0,0,0,0,0,0,0,0,0,0,0,0,0,0,0,0,0,0,0,0,0,0,0,0,0,0,0,0,0,0,0,0,0,0,0,0,0,0,0,0,0,0,0,0,0,0,0,0,0,0,0,0,0,0,75,0,0,0,0,0,0,0,0,0,0,0,0,0,0,0,0,0,0,0,0,0,0,0,0,0,0,0,0,0,0,0,0,0,0,0,0,0,0,0,0,0,0,0,0,0,0,0,15.6,6.11,0.2765957
# 1679,7358,94021,Keshishyan T.N.,1979,,0,0,0,0,0,0,0,0,0,0,0,0,0,72,0,0,0,0,0,18,0,0,0,0,0,0,0,0,0,0,0,0,0,0,0,0,0,0,0,0,0,0,0,0,0,0,0,0,0,0,0,0,0,0,0,0,0,0,0,0,0,0,0,0,0,0,0,0,0,0,0,0,0,0,0,0,0,0,0,10,0,0,0,0,0,0,0,0,0,0,0,0,0,0,0,0,0,0,0,0,0,0,0,0,0,0,0,0,0,0,0,0,0,0,0,0,0,0,0,0,0,0,0,0,0,0,0,0,0,0,0,0,0,0,0,0,0,0,0,0,0,0,0,0,0,0,0,0,0,0,0,0,0,0,0,0,0,0,0,0,0,0,0,0,0,0,0,0,0,0,0,0,0,0,0,0,0,0,0,0,0,93.7,36.7,0.2765667
# 1680,17460,183312,Rabukhin A.I.,1986,,0,0,0,6.03,0,0,0,0,0,0,0,0,0,0,0,0,0,0,0,22.22,0,0,0,0,0,0,0,0,0,0,0,0,0,0,0,0,0,0,0,0,0,0,0,0,0,0,0,0,0,0,0,0,0,0,0,0,0,0,0,0,49.06,0,0,0,0,0,0,0,0,0,0,0,0,0,0,0,0,0,0,0,0,0,0,0,0,0,0,0,0,0,0,0,0,0,0,0,0,0,0,0,0,0,0,0,0,0,0,0,0,0,0,0,0,0,0,0,0,0,0,22.69,0,0,0,0,0,0,0,0,0,0,0,0,0,0,0,0,0,0,0,0,0,0,0,0,0,0,0,0,0,0,0,0,0,0,0,0,0,0,0,0,0,0,0,0,0,0,0,0,0,0,0,0,0,0,0,0,0,0,0,0,0,57.7,22.6,0.2765487
# 1681,32062,395094,Begum A.N.,2007,,0,0,0,0,0,0,0,0,0,0,0,0,0,0,0,0,22.69573,0,0,0,0,0,0,0,0,0,0,0,0,0,0,0,0,0,0,0,0,0,0,0,0,0,0,0,0,0,0,0,0,0,0,0,0,0,0,0,0,0,0,0,0,0,0,0,0,0,0,0,0,0,0,0,0,0,0,0,0,0,0,0,0,0,0,0,0,0,0,0,0,0,0,0,0,0,0,0,0,0,0,0,0,0,0,0,0,0,0,0,0,0,0,0,0,0,0,0,0,0,0,0,0,0,0,0,0,0,0,0,0,0,0,0,0,0,0,0,0,0,0,0,0,0,0,0,0,0,0,0,0,0,0,0,0,77.30427,0,0,0,0,0,0,0,0,0,0,0,0,0,0,0,0,0,0,0,0,0,0,0,0,0,0,0,43.5,17.04,0.2764084
# 1682,40694,476422,Chenu S.,2012,,0,0,0,0,0,0,0,0,0,0,0,0,0,0,0,0,0,0,0,0,0,0,0,0,0,0,0,0,0,0,0,0,0,0,0,0,0,0,0,0,0,0,0,0,0,0,0,0,0,0,0,0,0,0,0,0,0,0,0,0,0,0,0,0,0,0,0,0,0,0,0,0,0,0,0,0,0,0,0,0,0,0,0,0,0,0,0,0,0,0,0,0,0,0,0,0,0,0,0,0,0,0,0,0,0,84.20747378,5.262842115,0,0,0,0,0,0,0,0,0,0,0,0,0,0,0,0,0,0,0,0,0,0,0,0,0,0,0,0,0,0,0,0,0,10.52968411,0,0,0,0,0,0,0,0,0,0,0,0,0,0,0,0,0,0,0,0,0,0,0,0,0,0,0,0,0,0,0,0,0,0,0,0,0,0,0,0,43.9,17.2,0.2761628
# 1683,5272,70192,Osaka A.,1974,,0,0,0,0,0,0,0,0,0,0,0,0,0,54,0,0,0,0,0,0,0,0,0,0,0,0,0,0,0,0,0,0,0,0,0,0,0,0,0,0,0,0,0,0,0,0,0,0,0,0,0,0,0,0,0,0,0,0,0,0,0,0,0,0,0,0,0,0,0,0,0,0,0,0,0,0,0,0,0,0,0,0,0,0,0,0,0,0,0,0,0,0,0,0,0,0,0,0,0,0,0,0,0,0,0,0,0,0,0,0,0,0,0,0,0,0,0,0,0,46,0,0,0,0,0,0,0,0,0,0,0,0,0,0,0,0,0,0,0,0,0,0,0,0,0,0,0,0,0,0,0,0,0,0,0,0,0,0,0,0,0,0,0,0,0,0,0,0,0,0,0,0,0,0,0,0,0,0,0,0,0,62.3,24.41,0.2761163
