Repository: jacobergzhou/Poisson-Ratio

File: Poisson_data_no_metal_07192019.csv (part 18 of 57)
,Code,Glass #,Author,Year,Trademark,Ag2O,AgI,Al,Al2O3,AlF3,AlN,As,As2O3,As2O5,As2S3,As2Se3,AsSe,B,B2O3,BaCl2,BaF2,BaO,BeF2,BeO,Bi2O3,BiCl3,Br,Ca,CaF2,CaO,Cd,CdCl2,CdF2,CdO,Ce2O3,CeF3,CeO2,Cl,Co3O4,CoO,Cr2O3,Cs2O,CsCl,CsF,Cu2O,CuO,Dy2O3,Er,Er2O3,ErF3,Eu,Eu2O3,EuF3,F,Fe,Fe2O3,FeO,Ga,Ga2O3,Ga2S3,Ga2Se3,GaF3,Gd2O3,GdF3,Ge,GeO2,GeS2,GeSe2,H2O,HfF4,HfO2,Hg,Ho2O3,I,InF3,K,K2O,K2S,K2SO4,KBr,KCl,KF,KHF2,La,La2O3,La2S3,LaF3,Li,Li2O,Li2S,Li2SO4,LiBr,LiCl,LiF,LiI,MgF2,MgO,Mn2O3,MnF2,MnO,MnO2,MoO2,MoO3,N,Na,Na2O,Na2S,Na2SO4,NaCl,NaF,NaPO3,Nb2O5,Nd,Nd2O3,NdF3,NH4NO3,NiO,O,OH,P,P2O5,Pb,PbCl2,PbF2,PbO,PdO,Pr2O3,Pr6O11,PrF3,Rb2O,RbF,Rh2O3,RuO2,S,Sb,Sb2O3,Sb2S3,Sc2O3,Se,Si,Si3N4,SiC,SiO2,Sm2O3,Sn,SnO,SnO2,SO2,SO3,Sr,SrCl2,SrF2,SrO,Ta2O3,Ta2O5,Tb2O3,TbF3,Te,TeO2,Th,ThF4,ThO2,TiO2,Tl,Tl2O,Tl2Se,TlSe,Tm2O3,U,U3O8,UO2,V,V2O5,VO6,WO3,Y,Y2O3,Yb2O3,YbF3,YF3,ZnCl2,ZnF2,ZnO,ZnSO4,ZrF4,ZrO2,Young's modulus E (GPa),Shear modulus G (GPa),Poisson's ratio v,Calculated Poisson,Percent Error
# 1584,4038,4642,Yamane M.,1982,nan,0,0,0,6.01088,0,0,0,0,0,0,0,0,0,0,0,0,0,0,0,0,0,0,0,0,32.78739,0,0,0,0,0,0,0,0,0,0,0,0,0,0,0,0,0,0,0,0,0,0,0,0,0,0,0,0,0,0,0,0,0,0,0,0,0,0,0,0,0,0,0,0,0,0,0,0,0,0,0,0,0,0,0,0,0,0,0,0,0,0,0,0,0,0,0,0,0,0,0,0,0,0,0,0,0,0,0,0,0,0,0,0,0,0,0,0,0,0,0,0,0,0,0,0,0,0,0,0,0,0,0,0,0,0,0,0,0,0,0,0,61.20173,0,0,0,0,0,0,0,0,0,0,0,0,0,0,0,0,0,0,0,0,0,0,0,0,0,0,0,0,0,0,0,0,0,0,0,0,0,0,0,0,0,0,0,90.1,35.2,0.278,0.279829545,0.658109876
# 1949,10648,75133,Farley J.M.,1975,nan,0,0,0,0,0,0,0,0,0,0,0,0,0,0,0,0,0,0,0,0,0,0,0,0,0,0,0,0,0,0,0,0,0,0,0,0,0,0,0,0,0,0,0,0,0,0,0,0,0,0,0,0,0,0,0,0,0,0,0,0,0,0,0,0,0,0,0,0,0,0,0,0,0,0,0,0,0,0,0,0,0,0,0,0,0,0,0,0,0,0,0,0,0,0,0,0,0,0,0,0,0,0,0,0,0,0,0,0,0,0,0,0,0,0,0,40,0,0,0,0,0,0,0,0,0,0,0,0,0,0,0,0,0,0,0,0,0,0,0,0,0,0,0,0,0,0,0,0,0,0,0,0,0,0,0,0,0,0,0,0,0,0,0,0,0,0,0,60,0,0,0,0,0,0,0,0,0,0,0,0,0,48.7,19.2,0.27,0.268229167,0.655864198
# 2885,25303,303495,Hilton A.R.,1975,nan,0,0,0,0,0,0,4,0,0,0,0,0,0,0,0,0,0,0,0,0,0,0,0,0,0,0,0,0,0,0,0,0,0,0,0,0,0,0,0,0,0,0,0,0,0,0,0,0,0,0,0,0,0,0,0,0,0,0,0,36,0,0,0,0,0,0,0,0,0,0,0,0,0,0,0,0,0,0,0,0,0,0,0,0,0,0,0,0,0,0,0,0,0,0,0,0,0,0,0,0,0,0,0,0,0,0,0,0,0,0,0,0,0,0,0,0,0,0,0,0,0,0,0,0,0,0,0,0,60,0,0,0,0,0,0,0,0,0,0,0,0,0,0,0,0,0,0,0,0,0,0,0,0,0,0,0,0,0,0,0,0,0,0,0,0,0,0,0,0,0,0,0,0,0,0,0,0,0,0,0,0,21,8.411,0.25,0.248365236,0.6539056
# 4248,3849,12361,Tille U.,1978,nan,0,0,0,0,0,0,0,0,0,0,0,0,0,0,0,0,0,0,0,0,0,0,0,0,25,0,0,0,0,0,0,0,0,0,0,0,0,0,0,0,0,0,0,0,0,0,0,0,0,0,0,0,0,0,0,0,0,0,0,0,0,0,0,0,0,0,0,0,0,0,0,0,0,0,0,0,0,0,0,0,0,0,0,0,0,0,0,0,0,0,0,0,0,0,0,0,0,0,0,0,4.5,0,0,0,0,0,0,0,0,0,0,0,0,0,0,0,0,0,0,0,0,0,0,0,0,0,0,0,0,0,0,0,0,0,0,0,0,70.5,0,0,0,0,0,0,0,0,0,0,0,0,0,0,0,0,0,0,0,0,0,0,0,0,0,0,0,0,0,0,0,0,0,0,0,0,0,0,0,0,0,0,0,79.1,32.3,0.223,0.224458204,0.653903289
# 4125,2027,9462,Shaw R.R.,1971,nan,0,0,0,0,0,0,0,0,0,0,0,0,0,0,0,0,0,0,0,0,0,0,0,0,0,0,0,0,0,0,0,0,0,0,0,0,0,0,0,0,0,0,0,0,0,0,0,0,0,0,0,0,0,0,0,0,0,0,0,0,0,0,0,0,0,0,0,0,0,0,0,0,0,0,0,0,0,0,0,0,0,0,0,20,0,0,0,0,0,0,0,0,0,0,0,0,0,0,0,0,0,0,0,0,0,0,0,0,0,0,0,0,0,0,0,0,0,0,0,0,0,0,0,0,0,0,0,0,0,0,0,0,0,0,0,0,0,80,0,0,0,0,0,0,0,0,0,0,0,0,0,0,0,0,0,0,0,0,0,0,0,0,0,0,0,0,0,0,0,0,0,0,0,0,0,0,0,0,0,0,0,76.9,31.4,0.226,0.224522293,0.653852658
# 1052,25178,302969,Sreeram A.N.,1991,nan,0,0,0,0,0,0,2.197912084,0,0,0,0,0,0,0,0,0,0,0,0,0,0,0,0,0,0,0,0,0,0,0,0,0,0,0,0,0,0,0,0,0,0,0,0,0,0,0,0,0,0,0,0,0,0,0,0,0,0,0,0,16.67933283,0,0,0,0,0,0,0,0,0,0,0,0,0,0,0,0,0,0,0,0,0,0,0,0,0,0,0,0,0,0,0,0,0,0,0,0,0,0,0,0,0,0,0,0,0,0,0,0,0,0,0,0,0,0,0,0,0,0,0,0,0,0,0,0,0,0,0,0,0,4.495820167,0,0,0,63.8374465,0,0,0,0,0,0,0,0,0,0,0,0,0,0,0,0,0,0,12.78948842,0,0,0,0,0,0,0,0,0,0,0,0,0,0,0,0,0,0,0,0,0,0,0,0,0,0,0,0,16.9,6.56,0.29,0.288109756,0.651808242
# 1652,30391,377821,Yousef E.S.,2006,nan,0,0,0,0,0,0,0,0,0,0,0,0,0,79.20792,0,0,0,0,0,19.80198,0,0,0,0,0,0,0,0,0,0,0,0,0,0,0,0,0,0,0,0,0,0,0,0,0,0,0,0,0,0,0,0,0,0,0,0,0,0.9901,0,0,0,0,0,0,0,0,0,0,0,0,0,0,0,0,0,0,0,0,0,0,0,0,0,0,0,0,0,0,0,0,0,0,0,0,0,0,0,0,0,0,0,0,0,0,0,0,0,0,0,0,0,0,0,0,0,0,0,0,0,0,0,0,0,0,0,0,0,0,0,0,0,0,0,0,0,0,0,0,0,0,0,0,0,0,0,0,0,0,0,0,0,0,0,0,0,0,0,0,0,0,0,0,0,0,0,0,0,0,0,0,0,0,0,0,0,0,0,0,0,0,0,62,24.31,0.277,0.275195393,0.651482728
# 2992,25178,302975,Sreeram A.N.,1991,nan,0,0,0,0,0,0,5.605719714,0,0,0,0,0,0,0,0,0,0,0,0,0,0,0,0,0,0,0,0,0,0,0,0,0,0,0,0,0,0,0,0,0,0,0,0,0,0,0,0,0,0,0,0,0,0,0,0,0,0,0,0,26.62866857,0,0,0,0,0,0,0,0,0,0,0,0,0,0,0,0,0,0,0,0,0,0,0,0,0,0,0,0,0,0,0,0,0,0,0,0,0,0,0,0,0,0,0,0,0,0,0,0,0,0,0,0,0,0,0,0,0,0,0,0,0,0,0,0,0,0,0,0,0,11.10944453,0,0,0,47.24763762,0,0,0,0,0,0,0,0,0,0,0,0,0,0,0,0,0,0,9.408529574,0,0,0,0,0,0,0,0,0,0,0,0,0,0,0,0,0,0,0,0,0,0,0,0,0,0,0,0,23.8,9.54,0.249,0.247379455,0.650821315
# 4414,40603,468533,Sidek H.A.A.,2012,nan,0,0,0,0,2,0,0,0,0,0,0,0,0,0,0,0,0,0,0,0,0,0,0,0,0,0,0,0,0,0,0,0,0,0,0,0,0,0,0,0,0,0,0,0,0,0,0,0,0,0,0,0,0,0,0,0,0,0,0,0,0,0,0,0,0,0,0,0,0,0,0,0,0,0,0,0,0,0,0,0,0,0,0,0,0,0,0,0,0,0,0,0,0,0,0,0,0,0,0,0,0,0,0,0,0,0,0,0,0,0,0,0,0,0,0,0,0,0,0,0,0,0,0,0,0,0,0,0,0,0,0,0,0,0,0,0,0,0,0,0,0,0,0,0,0,0,0,0,0,0,0,0,0,80,0,0,0,0,0,0,0,0,0,0,0,0,0,0,0,0,0,0,0,0,0,0,0,18,0,0,0,50.4,20.68,0.22,0.218568665,0.650606647
# 2214,2314,31322,Tennison D.G.,1981,nan,0,0,0,0,0,0,0,0,0,0,0,0,0,0,0,0,0,0,0,0,0,0,0,0,0,0,0,0,0,0,0,0,0,0,0,0,0,0,0,0,0,0,0,0,0,0,0,0,0,0,0,0,0,0,0,0,0,0,0,0,0,0,0,0,0,0,0,0,0,0,0,20,0,0,0,0,0,0,0,0,0,0,0,0,0,0,0,0,0,0,0,0,0,0,0,0,0,0,0,0,5,0,0,0,0,0,0,0,0,0,0,0,0,0,0,0,0,0,0,0,0,0,0,0,0,0,0,0,0,0,0,0,0,0,0,0,0,75,0,0,0,0,0,0,0,0,0,0,0,0,0,0,0,0,0,0,0,0,0,0,0,0,0,0,0,0,0,0,0,0,0,0,0,0,0,0,0,0,0,0,0,51.6,20.4,0.263,0.264705882,0.648624469
# 2401,33353,399014,Yurlova G.A.,1973,nan,0,0,0,0,0,0,29.9870043,0,0,0,0,0,0,0,0,0,0,0,0,0,0,0,0,0,0,0,0,0,0,0,0,0,0,0,0,0,0,0,0,0,0,0,0,0,0,0,0,0,0,0,0,0,0,0,0,0,0,0,0,9.9990011,0,0,0,0,0,0,0,0,0,0,0,0,0,0,0,0,0,0,0,0,0,0,0,0,0,0,0,0,0,0,0,0,0,0,0,0,0,0,0,0,0,0,0,0,0,0,0,0,0,0,0,0,0,0,0,0,0,0,0,0,0,0,0,0,0,0,0,0,0,0,0,0,0,0,11.99880132,0,0,0,0,0,0,0,0,0,0,0,0,0,0,0,0,0,47.98520628,0,0,0,0,0,0.029987004,0,0,0,0,0,0,0,0,0,0,0,0,0,0,0,0,0,0,0,0,0,0,21.6,8.56,0.26,0.261682243,0.647016535
# 3497,24854,195819,Ricoult D.L.G.,1998,nan,0,0,0,1.765777073,0,0,0,0,0,0,0,0,0,0.887183034,0,0,0,0,0,0,0,0,0,0,0,0,0,0,0,0,0,0,0,0,0,0,0,0,0,0,0,0,0,0,0,0,0,0,0,0,0,0,0,0,0,0,0,0,0,0,0,0,0,0,0,0,0,0,0,0,0,6.417650631,0,0,0,0,0,0,0,0,0,0,0,0,0,0,0,0,0,0,0,4.711574526,0,0,0,0,0,0,0,0,8.767627397,0,0,0,0,0,0,0,0,0,0,0,0,0,0,0,0,0,0,0,0,0,0,0,0,0,0,0,0,0,0.135299929,0,0,0,0,0,0,65.67085552,0,0,0,0,0,0,0,0,0,0,0,0,0,0,0,0,0,0,0,0,0,0,0,0,0,0,0,0,0,0,0,0,0,0,0,0,0,0,0,9.292406121,0,0,2.351625765,74,29.9,0.239,0.237458194,0.645107121
# 1,15692,157178,Pakade S.V.,1994,nan,0,0,0,0,0,0,0,0,0,0,0,0,0,70,0,0,0,0,0,0,0,0,0,0,0,0,0,0,0,0,0,0,0,0,0,0,0,0,0,0,0,0,0,0,0,0,0,0,0,0,0,0,0,0,0,0,0,0,0,0,0,0,0,0,0,0,0,0,0,0,0,0,0,0,0,0,0,0,0,0,0,0,0,0,0,0,0,0,0,0,0,0,0,0,0,0,0,0,0,0,0,0,0,0,0,0,0,0,0,0,0,0,0,0,0,0,0,0,0,0,0,0,0,0,0,0,0,0,0,0,0,0,0,0,0,0,0,0,0,0,0,0,0,0,0,0,0,0,0,0,0,0,0,0,0,0,0,0,0,0,0,0,0,0,0,0,0,0,0,0,0,0,0,0,0,0,0,30,0,0,0,33.9,11.4,0.49,0.486842105,0.644468314
# 42,24565,300450,Sidkey M.A.,2002,nan,0,0,0,0,0,0,0,0,0,0,0,0,0,0,0,0,0,0,0,0,0,0,0,0,0,0,0,0,0,0,0,0,0,0,0,0,0,0,0,0,0,0,0,0,0,0,0,0,0,0,0,0,0,0,0,0,0,0,0,0,0,0,0,0,0,0,0,0,0,0,0,0,0,0,0,0,0,0,0,0,0,0,0,0,0,0,0,0,0,0,0,0,0,0,0,0,0,0,0,0,0,0,0,0,0,0,22.5,0,0,0,0,0,0,0,0,0,0,0,0,0,0,0,0,0,0,0,0,0,0,0,0,0,0,0,0,0,0,0,0,0,0,0,0,0,0,0,0,0,0,0,0,0,0,77.5,0,0,0,0,0,0,0,0,0,0,0,0,0,0,0,0,0,0,0,0,0,0,0,0,0,0,0,39.1,14,0.399,0.396428571,0.644468314
# 1671,1962,988,Yoshimoto M.,1986,nan,0,0,0,0,0,0,0,0,0,0,0,0,0,0,0,0,0,0,0,0,0,0,0,0,0,0,0,0,0,0,0,0,0,0,0,0,0,0,0,0,0,0,0,0,0,0,0,0,0,0,0,0,0,0,0,0,0,0,0,0,0,0,0,0,0,0,0,0,0,0,0,0,0,0,0,0,0,0,0,0,0,0,0,0,0,0,0,0,0,0,0,0,0,0,0,0,0,0,0,0,0,0,0,0,0,0,0,0,0,0,0,0,0,0,0,0,0,0,0,67,0,0,0,0,0,0,0,0,0,0,0,0,0,0,0,0,0,33,0,0,0,0,0,0,0,0,0,0,0,0,0,0,0,0,0,0,0,0,0,0,0,0,0,0,0,0,0,0,0,0,0,0,0,0,0,0,0,0,0,0,0,43.4,17.03,0.276,0.274221961,0.64421694
# 667,7513,56767,Inoue H.,1991,nan,0,0,0,0,3,0,0,0,0,0,0,0,0,0,0,20,0,0,0,0,0,0,0,0,0,0,0,0,0,0,0,0,0,0,0,0,0,0,0,0,0,0,0,0,0,0,0,2,0,0,0,0,0,0,0,0,0,0,0,0,0,0,0,0,0,0,0,0,0,0.5,0,0,0,0,0,0,0,0,0,0,0,3,0,0,0,0,0,0,0,0,0,0,0,0,0,0,0,0,0,0,0,0,0,5,15,0,0,0,0,0,0,0,0,0,0,0,0,0,0,0,0,0,0,0,0,0,0,0,0,0,0,0,0,0,0,0,0,0,0,0,0,0,0,0,0,0,0,0,0,0,0,0,0,0,0,0,0,0,0,0,0,0,0,0,0,0,0,0,0,0,0,0,0,0,0,0,0,0,0,51.5,0,53.9,20.7,0.3,0.301932367,0.644122383
# 3967,33915,414532,Miura T.,2001,nan,0,0,0,0,0,0,0,0,0,0,0,0,0,0,0,0,0,0,0,0,0,0,0,0,0,0,0,0,0,0,0,0,0,0,0,0,0,0,0,0,45,0,0,0,0,0,0,0,0,0,0,0,0,0,0,0,0,0,0,0,0,0,0,0,0,0,0,0,0,0,0,0,0,0,0,0,0,0,0,0,0,0,0,0,0,0,0,0,0,0,0,0,0,0,0,0,0,0,0,0,0,0,0,0,0,0,0,0,0,0,0,0,0,0,0,55,0,0,0,0,0,0,0,0,0,0,0,0,0,0,0,0,0,0,0,0,0,0,0,0,0,0,0,0,0,0,0,0,0,0,0,0,0,0,0,0,0,0,0,0,0,0,0,0,0,0,0,0,0,0,0,0,0,0,0,0,0,0,0,0,0,66.5,27,0.23,0.231481481,0.644122383
# 3227,28680,372827,Hager I.Z.,2002,nan,0,0,0,0,0,0,0,0,0,0,0,0,0,60,0,0,0,0,0,0,0,0,0,0,0,0,0,0,0,0,0,0,0,0,0,0,0,0,0,0,0,0,0,0,0,0,0,0,0,0,0,0,0,0,0,0,0,0,0,0,0,0,0,0,0,0,0,0,0,0,0,0,0,0,0,0,0,0,0,0,0,0,0,0,0,0,0,0,0,0,0,0,0,0,0,0,0,0,0,0,0,0,0,0,0,0,0,0,0,0,0,0,0,0,0,0,0,0,0,40,0,0,0,0,0,0,0,0,0,0,0,0,0,0,0,0,0,0,0,0,0,0,0,0,0,0,0,0,0,0,0,0,0,0,0,0,0,0,0,0,0,0,0,0,0,0,0,0,0,0,0,0,0,0,0,0,0,0,0,0,0,61.6,24.81,0.243,0.241434905,0.644071901
# 1593,11320,98778,Higazy A.A.,1985,nan,0,0,0,0,0,0,0,0,0,0,0,0,0,0,0,0,0,0,0,0,0,0,0,0,0,0,0,0,0,0,0,0,0,56.25,0,0,0,0,0,0,0,0,0,0,0,0,0,0,0,0,0,0,0,0,0,0,0,0,0,0,0,0,0,0,0,0,0,0,0,0,0,0,0,0,0,0,0,0,0,0,0,0,0,0,0,0,0,0,0,0,0,0,0,0,0,0,0,0,0,0,0,0,0,0,0,0,0,0,0,0,0,0,0,0,0,43.75,0,0,0,0,0,0,0,0,0,0,0,0,0,0,0,0,0,0,0,0,0,0,0,0,0,0,0,0,0,0,0,0,0,0,0,0,0,0,0,0,0,0,0,0,0,0,0,0,0,0,0,0,0,0,0,0,0,0,0,0,0,0,0,0,0,63.3,24.8,0.278,0.276209677,0.644000928
# 4059,3384,3816,Shchavelev O.S.,1973,nan,0,0,0,0,0,0,0,0,0,0,0,0,0,0,0,0,0,0,0,0,0,0,0,0,0,0,0,0,0,0,0,0,0,0,0,0,0,0,0,0,0,0,0,0,0,0,0,0,0,0,0,0,0,0,0,0,0,0,0,0,0,0,0,0,0,0,0,0,0,0,0,14.2,0,0,0,0,0,0,0,0,0,0,0,0,0,0,0,0,0,0,0,0,0,0,0,0,0,0,0,0,0,0,0,0,0,0,0,0,0,0,0,0,0,0,0,0,0,0,0,0,0,0,0,0,0,0,0,0,0,0,0,0,0,0,0,0,0,81.3,0,0,0,0,0,0,0,0,0,4.5,0,0,0,0,0,0,0,0,0,0,0,0,0,0,0,0,0,0,0,0,0,0,0,0,0,0,0,0,0,0,0,0,0,57.5,23.44,0.228,0.226535836,0.642177115
# 1706,3833,12224,Ashizuka M.,1984,nan,0,0,0,0,0,0,0,0,0,0,0,0,0,0,0,0,0,0,0,0,0,0,0,0,42.5,0,0,0,0,0,0,0,0,0,0,0,0,0,0,0,0,0,0,0,0,0,0,0,0,0,0,0,0,0,0,0,0,0,0,0,0,0,0,0,0,0,0,0,0,0,0,0,0,0,0,0,0,0,0,0,0,0,0,0,0,0,0,0,0,0,0,0,0,0,0,0,0,0,0,0,0,0,0,0,0,0,0,0,0,0,0,0,0,0,0,47.5,0,0,0,0,0,0,0,0,0,0,0,0,0,0,0,0,0,0,0,0,0,10,0,0,0,0,0,0,0,0,0,0,0,0,0,0,0,0,0,0,0,0,0,0,0,0,0,0,0,0,0,0,0,0,0,0,0,0,0,0,0,0,0,0,0,54.8,21.52,0.275,0.273234201,0.642108821
# 547,8649,59745,Matusita K.,1989,nan,0,0,0,0,0,0,0,0,0,0,0,0,0,0,0,38,0,0,0,0,0,0,0,0,0,0,0,0,0,0,0,0,0,0,0,0,0,0,0,0,0,0,0,0,0,0,0,0,0,0,0,0,0,0,0,0,0,0,3,0,0,0,0,0,0,0,0,0,0,0,0,0,0,0,0,0,0,0,0,0,0,0,0,0,0,0,0,0,0,0,0,0,0,0,0,0,0,0,0,0,0,0,0,0,0,0,0,0,0,0,0,0,0,0,0,0,0,0,0,0,0,0,0,0,0,0,0,0,0,0,0,0,0,0,0,0,0,0,0,0,0,0,0,0,0,0,0,0,0,0,0,0,0,0,0,0,0,0,0,0,0,0,0,0,0,0,0,0,0,0,0,0,0,0,0,0,0,0,0,59,0,56.5,21.68,0.305,0.30304428,0.641219527
# 381,35603,427719,Saddeek Y.B.,2009,nan,0,0,0,0,0,0,0,0,0,0,0,0,0,0,0,0,0,0,0,0,0,0,0,0,0,0,0,0,0,0,0,0,0,0,0,0,0,0,0,0,0,0,0,0,0,0,0,0,0,0,0,0,0,0,0,0,0,0,0,0,0,0,0,0,0,0,0,0,0,0,0,0,0,0,0,0,0,0,0,0,0,0,0,0,0,0,0,0,0,0,0,0,0,0,0,0,0,0,0,0,0,0,0,0,0,0,0,0,0,0,0,0,0,0,0,0,0,0,0,50,0,0,0,0,0,0,0,0,0,0,0,0,0,0,0,0,0,0,0,0,0,0,0,0,0,0,0,0,0,0,0,0,0,0,0,0,0,0,0,0,0,0,0,0,0,0,0,50,0,0,0,0,0,0,0,0,0,0,0,0,0,44.6,17.01,0.313,0.310993533,0.641043701
# 674,8708,80279,Zhao Xiujian,1987,nan,0,0,0,0,8,0,0,0,0,0,0,0,0,0,0,24,0,0,0,0,0,0,0,0,0,0,0,0,0,0,0,0,0,0,0,0,0,0,0,0,0,0,0,0,0,0,0,0,0,0,0,0,0,0,0,0,0,0,0,0,0,0,0,0,0,0,0,0,0,0,0,0,0,0,0,0,0,0,0,0,0,0,0,0,0,0,0,0,0,0,0,0,0,0,0,0,0,0,0,0,0,0,0,0,20,0,0,0,0,0,0,0,0,0,0,0,0,0,0,0,0,0,0,0,0,0,0,0,0,0,0,0,0,0,0,0,0,0,0,0,0,0,0,0,0,0,0,0,0,0,0,0,0,0,0,0,0,0,0,0,0,0,0,0,0,0,0,0,0,0,0,0,0,0,0,0,0,0,0,48,0,54,20.8,0.3,0.298076923,0.641025641
# 675,8708,80280,Zhao Xiujian,1987,nan,0,0,0,0,8,0,0,0,0,0,0,0,0,0,0,24,0,0,0,0,0,0,0,0,0,0,0,0,0,0,0,0,0,0,0,0,0,0,0,0,0,0,0,0,0,0,0,0,0,0,0,0,0,0,0,0,0,0,0,0,0,0,0,0,0,0,0,0,0,0,0,0,0,0,0,0,5,0,0,0,0,0,0,0,0,0,0,0,0,0,0,0,0,0,0,0,0,0,0,0,0,0,0,0,15,0,0,0,0,0,0,0,0,0,0,0,0,0,0,0,0,0,0,0,0,0,0,0,0,0,0,0,0,0,0,0,0,0,0,0,0,0,0,0,0,0,0,0,0,0,0,0,0,0,0,0,0,0,0,0,0,0,0,0,0,0,0,0,0,0,0,0,0,0,0,0,0,0,0,48,0,54,20.8,0.3,0.298076923,0.641025641
# 3903,7080,121852,Butler B.P.,1996,nan,0,0,0,14.09016397,0,0,0,0,0,0,0,0,0,0,0,0,0.998736534,0,0,0,0,0,0,0,9.812525551,0,0,0,0,0,0,0,0,0,0,0,0,0,0,0,0,0,0,0,0,0,0,0,8.227037352,0,0.871403956,0,0,0,0,0,0,0,0,0,0,0,0,0,0,0,0,0,0,0,0,1.268165758,0,0,0,0,0,0,0,0,0,0,0,1.10574002,0,0,0,0,0,0,0,3.389509389,0,0,0,0,0,0,0,0,7.914508933,0,0,0,0,0,0,0,0,0,0,0,0,0,0,0,0,0,0,0.045548887,0,0,0,0,0,0,0,0,0,0,0,0,0,0,0,0,0,51.94552584,0,0,0,0,0,0,0,0,0,0.331133803,0,0,0,0,0,0,0,0,0,0,0,0,0,0,0,0,0,0,0,0,0,0,0,0,0,0,0,0,0,0,0,0,0,80.1,32.6,0.23,0.228527607,0.640170712
# 2712,34275,417267,Reddy C.N.,2008,nan,0,0,0,0,0,0,0,0,0,0,0,0,0,75,0,0,0,0,0,0,0,0,0,0,0,0,0,0,0,0,0,0,0,0,0,0,0,0,0,0,0,0,0,0,0,0,0,0,0,0,0,0,0,0,0,0,0,0,0,0,0,0,0,0,0,0,0,0,0,0,0,0,0,0,0,0,0,0,0,0,0,0,0,15,0,0,0,0,0,0,0,0,0,0,0,0,0,0,0,0,0,0,0,0,0,0,0,0,0,0,0,0,0,0,0,0,0,0,0,0,0,0,0,0,0,0,0,0,0,0,0,0,0,0,0,0,0,0,0,0,0,0,0,0,0,0,0,0,0,0,0,0,0,0,0,0,0,0,0,0,0,0,0,0,0,0,0,10,0,0,0,0,0,0,0,0,0,0,0,0,0,33.5,13.34,0.254,0.255622189,0.638657049
# 408,6927,52763,Kotani K.,1995,nan,0,0,0,5.829371265,0,0,0,0,0,0,0,0,0,0,0,0,0,0,0,0,0,0,0,0,23.78503516,0,0,0,0,0,0,0,0,0,0,0,0,0,0,0,0,0,0,0,0,0,0,0,0,0,0.562700122,0,0,0,0,0,0,0,0,0,0,0,0,0,0,0,0,0,0,0,0,1.696731368,0,0,0,0,0,0,0,0,0,0,0,0,0,0,0,0,0,0,0,0.222957348,0,0,0,0,0,0,0,0,2.589059562,0,0,0,0,0,0,0,0,0,0,0,0,0,0,0,0,0,0,0,0,0,0,0,0,0,0,0,0,0,0,0,0,0,0,0,0,58.41355268,0,0,0,0,0,0,0,0,0,0,0,0,0,0,0,0,0,0,0,0,0,0,0,0,0,0,0,0,0,0,0,0,0,0,0,0,0,0,0,6.900592497,0,0,0,91.3,34.9,0.31,0.308022923,0.637766892
# 2320,2314,31327,Tennison D.G.,1981,nan,0,0,0,0,0,0,0,0,0,0,0,0,0,0,0,0,0,0,0,0,0,0,0,0,0,0,0,0,0,0,0,0,0,0,0,0,0,0,0,0,0,0,0,0,0,0,0,0,0,0,0,0,0,0,0,0,0,0,0,0,0,0,0,0,0,0,0,0,0,0,0,0,0,0,0,0,0,0,0,0,0,0,0,0,0,0,0,0,0,0,0,0,0,0,0,0,0,0,0,0,5,0,0,0,0,0,0,0,0,0,0,0,0,0,0,0,0,0,0,0,0,0,0,0,20,0,0,0,0,0,0,0,0,0,0,0,0,75,0,0,0,0,0,0,0,0,0,0,0,0,0,0,0,0,0,0,0,0,0,0,0,0,0,0,0,0,0,0,0,0,0,0,0,0,0,0,0,0,0,0,0,48.7,19.3,0.26,0.261658031,0.637704265
# 3311,217,20179,Polukhin V.N.,1983,nan,0,0,0,0,0,0,0,0,0,0,0,0,0,0,0,0,0,0,0,9.90864409,0,0,0,0,0,0,0,0,0,0,0,0,0,0,0,0,0,0,0,0,0,0,0,0,0,0,0,0,0,0,0,0,0,0,0,0,0,0,0,0,70.27406773,0,0,0,0,0,0,0,0,0,0,0,0,0,0,0,0,0,0,0,0,0,0,0,0,0,0,0,0,0,0,0,0,0,0,0,0,0,0,0,9.90864409,0,0,0,0,0,0,0,0,0,0,0,0,0,0,0,0,0,0,0,0,0,0,0,0,0,0,0,0,0,0,0,0,0,0,0,0,9.90864409,0,0,0,0,0,0,0,0,0,0,0,0,0,0,0,0,0,0,0,0,0,0,0,0,0,0,0,0,0,0,0,0,0,0,0,0,0,0,0,0,0,0,0,64.7,26.1,0.241,0.239463602,0.637509738
# 3259,215,20095,Polukhin V.N.,1983,nan,0,0,0,0,0,0,0,0,0,0,0,0,0,0,0,0,0,0,0,0,0,0,0,0,0,0,0,0,0,0,0,0,0,0,0,0,0,0,0,0,0,0,0,0,0,0,0,0,0,0,0,0,0,1.762451789,0,0,0,0,0,0,76.6283508,0,0,0,0,0,0,0,0,0,0,0,0,0,0,0,0,0,0,0,0,0,0,0,0,0,0,0,0,0,0,0,0,0,0,0,0,0,0,0,10.8045987,0,0,0,0,0,0,0,0,0,0,0,0,0,0,0,0,0,0,0,0,0,0,0,0,0,0,0,0,0,0,0,0,0,0,0,0,10.8045987,0,0,0,0,0,0,0,0,0,0,0,0,0,0,0,0,0,0,0,0,0,0,0,0,0,0,0,0,0,0,0,0,0,0,0,0,0,0,0,0,0,0,0,67.4,27.1,0.242,0.243542435,0.63737001
# 1275,28396,364369,Blackburn D.,1987,nan,0,0,0,16.58574,0,0,0,0,0,0,0,0,0,0,0,0,0,0,0,0,0,0,0,0,30.1566,0,0,0,0,0,0,0,0,0,0,0,0,0,0,0,0,0,0,0,0,0,0,0,0,0,0,0,0,0,0,0,0,0,0,0,0,0,0,0,0,0,0,0,0,0,0,0,0,0,0,0,0,0,0,0,0,0,0,0,0,0,0,0,0,0,0,16.78332,0,0,0,0,0,0,0,0,0,0,0,0,0,0,0,0,0,0,0,0,0,0,0,0,0,0,0,0,0,0,0,0,0,0,0,0,0,0,0,0,0,0,0,0,0,22.51641,0,0,0,0,0,0,0,0,0,0,0,0,0,0,0,0,0,0,0,8.468349,0,0,0,0,0,0,0,0,0,0,0,0,0,0,0,0,0,0,0,0,0,0,5.489581,116,45.2,0.285,0.283185841,0.63654712
# 3313,572,24652,Spinner S.,1954,BaC572/574,0,0,0,0,0,0,0,0.080439981,0,0,0,0,0,4.114489029,0,0,16.24336617,0,0,0,0,0,0,0,0,0,0,0,0,0,0,0,0,0,0,0,0,0,0,0,0,0,0,0,0,0,0,0,0,0,0,0,0,0,0,0,0,0,0,0,0,0,0,0,0,0,0,0,0,0,0,6.082032565,0,0,0,0,0,0,0,0,0,0,0,0,0,0,0,0,0,0,0,0,0,0,0,0,0,0,0,0,0.513528479,0,0,0,0,0,0,0,0,0,0,0,0,0,0,0,0,0,0,0,0,0,0,0,0,0,0,0,0,0,0.109199974,0,0,0,0,0,0,65.81790447,0,0,0,0,0,0,0,0,0,0,0,0,0,0,0,0,0,0,0,0,0,0,0,0,0,0,0,0,0,0,0,0,0,0,0,0,0,0,0,7.039039339,0,0,0,70.6,28.48,0.241,0.239466292,0.636393305
# 824,8708,80284,Zhao Xiujian,1987,nan,0,0,0,0,7,0,0,0,0,0,0,0,0,0,0,21,0,0,0,0,0,0,0,0,0,0,0,0,0,0,0,0,0,0,0,0,0,0,0,0,0,0,0,0,0,0,0,0,0,0,0,0,0,0,0,0,0,0,0,0,0,0,0,0,0,0,0,0,0,0,0,0,0,0,0,0,0,0,0,0,0,0,0,0,0,0,0,0,30,0,0,0,0,0,0,0,0,0,0,0,0,0,0,0,0,0,0,0,0,0,0,0,0,0,0,0,0,0,0,0,0,0,0,0,0,0,0,0,0,0,0,0,0,0,0,0,0,0,0,0,0,0,0,0,0,0,0,0,0,0,0,0,0,0,0,0,0,0,0,0,0,0,0,0,0,0,0,0,0,0,0,0,0,0,0,0,0,0,0,42,0,57.2,22.1,0.296,0.294117647,0.635930048
# 4269,214,20080,Polukhin V.N.,1983,nan,0,0,0,0,0,0,0,0,0,0,0,0,0,29.983617,0,0,0,0,0,0,0,0,0,0,0,0,0,0,0,0,0,0,0,0,0,0,0,0,0,0,0,0,0,0,0,0,0,0,0,0,0,0,0,0,0,0,0,0,0,0,54.61496454,0,0,0,0,0,0,0,0,0,0,0,0,0,0,0,0,0,0,0,0,0,0,0,0,0,0,0,0,0,0,0,0,0,0,0,0,0,0,0,7.70070923,0,0,0,0,0,0,0,0,0,0,0,0,0,0,0,0,0,0,0,0,0,0,0,0,0,0,0,0,0,0,0,0,0,0,0,0,7.70070923,0,0,0,0,0,0,0,0,0,0,0,0,0,0,0,0,0,0,0,0,0,0,0,0,0,0,0,0,0,0,0,0,0,0,0,0,0,0,0,0,0,0,0,49.8,20.4,0.222,0.220588235,0.635930048
# 4279,3849,12358,Tille U.,1978,nan,0,0,0,0,0,0,0,0,0,0,0,0,0,0,0,0,0,0,0,0,0,0,0,0,8,0,0,0,0,0,0,0,0,0,0,0,0,0,0,0,0,0,0,0,0,0,0,0,0,0,0,0,0,0,0,0,0,0,0,0,0,0,0,0,0,0,0,0,0,0,0,0,0,0,0,0,0,0,0,0,0,0,0,0,0,0,0,0,0,0,0,0,0,0,0,0,0,0,0,0,21.5,0,0,0,0,0,0,0,0,0,0,0,0,0,0,0,0,0,0,0,0,0,0,0,0,0,0,0,0,0,0,0,0,0,0,0,0,70.5,0,0,0,0,0,0,0,0,0,0,0,0,0,0,0,0,0,0,0,0,0,0,0,0,0,0,0,0,0,0,0,0,0,0,0,0,0,0,0,0,0,0,0,66.4,27.2,0.222,0.220588235,0.635930048
# 4504,3852,4459,Appen A.A.,1959,nan,0,0,0,0,0,0,0,0,0,0,0,0,0,4,0,0,0,0,0,0,0,0,0,0,0,0,0,0,0,0,0,0,0,0,0,0,0,0,0,0,0,0,0,0,0,0,0,0,0,0,0,0,0,0,0,0,0,0,0,0,0,0,0,0,0,0,0,0,0,0,0,0,0,0,0,0,0,0,0,0,0,0,0,0,0,0,0,0,0,0,0,0,0,0,0,0,0,0,0,0,16,0,0,0,0,0,0,0,0,0,0,0,0,0,0,0,0,0,0,0,0,0,0,0,0,0,0,0,0,0,0,0,0,0,0,0,0,80,0,0,0,0,0,0,0,0,0,0,0,0,0,0,0,0,0,0,0,0,0,0,0,0,0,0,0,0,0,0,0,0,0,0,0,0,0,0,0,0,0,0,0,66.3,27.27,0.217,0.215621562,0.635224813
# 3297,40951,478485,Mauro J.C.,2013,nan,0,0,0,7.349999147,0,0,0,0,0,0,0,0,0,15.77000032,0,0,0,0,0,0,0,0,0,0,9.649999193,0,0,0,0,0,0,0,0,0,0,0,0,0,0,0,0,0,0,0,0,0,0,0,0,0,0,0,0,0,0,0,0,0,0,0,0,0,0,0,0,0,0,0,0,0,0,0,0,0,0,0,0,0,0,0,0,0,0,0,0,0,0,0,0,0,0,3.620000072,0,0,0,0,0,0,0,0,0,0,0,0,0,0,0,0,0,0,0,0,0,0,0,0,0,0,0,0,0,0,0,0,0,0,0,0,0,0,0,0,0,0,0,0,0,63.24000127,0,0,0,0.070000001,0,0,0,0,0,0.290000006,0,0,0,0,0,0,0,0,0,0,0,0,0,0,0,0,0,0,0,0,0,0,0,0,0,0,0,0,0,0,0,0,0.009999999,68.3,27.53,0.242,0.240464947,0.634319285
# 1726,34355,417622,Djouama T.,2008,nan,0,0,0,0,0,0,0,0,0,0,0,0,0,0,0,0,0,0,0,0,0,0,0,0,0,0,0,0,0,0,0,0,0,0,0,0,0,0,0,0,0,0,0,0,0,0,0,0,0,0,0,0,0,0,0,0,0,0,0,0,0,0,0,0,0,0,0,0,0,0,0,0,0,0,0,0,0,0,0,0,0,0,0,0,0,0,0,0,0,0,0,0,0,5,0,0,0,0,0,0,37.5,0,0,0,0,0,0,0,0,0,0,0,0,0,0,37.5,0,0,0,0,0,0,0,0,0,0,0,0,0,0,0,0,0,0,0,0,0,0,0,0,0,0,0,0,0,0,0,0,0,0,0,0,0,0,0,0,0,0,0,0,0,0,0,0,0,0,0,0,0,0,0,0,0,0,0,0,20,0,0,0,0,43.8,17.2,0.275,0.273255814,0.634249471
# 4972,6549,37697,Field M.B.,1971,0,0,0,0,9.926,0,0,0,0,0,0,0,0,0,0,0,0,0,0,0,0,0,0,0,0,0,0,0,0,0,0,0,0,0,0,0,0,0,0,0,0,0,0,0,0,0,0,0,0,0,0,0,0,0,0,0,0,0,0,0,0,0,0,0,0,0,0,0,0,0,0,0,0,0,0,0,0,0,0,0,0,0,0,0,9.241,0,0,0,0,0,0,0,0,0,0,0,0,0,0,0,0,0,0,0,0,0,0,0,0,0,0,0,0,0,0,0,0,0,0,0,0,0,0,0,0,0,0,0,0,0,0,0,0,0,0,0,0,0,78.565,0,0,0,0,0,0,0,0,0,0,0,0,0,0,0,0,0,0,0,1.102,0,0,0,0,0,0,0,0,0,0,0,0,0,0,0,0,0,0,0,0,0,0,1.166,78.8,32.95,0.197,0.195751138,0.633940057
# 1359,39424,465174,Devi A.V.G.,2010,nan,0,0,0,0,0,0,0,0,0,0,0,0,0,0,0,0,0,0,0,0,0,0,0,0,30.5,0,0,0,0,0,0,0,0,0,0,0,0,0,0,0,0,0,0,0,0,0,0,0,0,0,0,0,0,0,0,0,0,0,0,0,0,0,0,0,0,0,0,0,0,0,0,0,0,0,0,0,0,0,0,0,0,0,0,0,0,0,0,0,0,0,0,0,0,0,0,0,0,0,0,0,22,0,0,0,0,0,0,0,0,0,0,0,0,0,0,47,0,0,0,0,0,0,0,0,0,0,0,0,0,0,0,0,0,0,0,0,0,0,0,0,0,0,0,0,0,0,0,0,0,0,0,0,0,0,0,0,0,0.5,0,0,0,0,0,0,0,0,0,0,0,0,0,0,0,0,0,0,0,0,0,0,0,47.5,18.5,0.282,0.283783784,0.632547441
# 5204,5427,40699,Fraser D.B.,1968,Spectrosil,0,0,0,0,0,0,0,0,0,0,0,0,0,0,0,0,0,0,0,0,0,0,0,0,0,0,0,0,0,0,0,0,0,0,0,0,0,0,0,0,0,0,0,0,0,0,0,0,0,0,0,0,0,0,0,0,0,0,0,0,0,0,0,0,0,0,0,0,0,0,0,0,0,0,0,0,0,0,0,0,0,0,0,0,0,0,0,0,0,0,0,0,0,0,0,0,0,0,0,0,0,0,0,0,0,0,0,0,0,0,0,0,0,0,0,0,0,0,0,0,0,0,0,0,0,0,0,0,0,0,0,0,0,0,0,0,0,100,0,0,0,0,0,0,0,0,0,0,0,0,0,0,0,0,0,0,0,0,0,0,0,0,0,0,0,0,0,0,0,0,0,0,0,0,0,0,0,0,0,0,0,72.6,31.24,0.163,0.161971831,0.630778536
# 666,7512,56765,Inoue H.,1991,nan,0,0,0,0,12,0,0,0,0,0,0,0,0,0,0,20,0,0,0,0,0,0,0,0,0,0,0,0,0,0,0,0,0,0,0,0,0,0,0,0,0,0,0,0,0,0,0,0,0,0,0,0,0,0,0,0,0,0,0,0,0,0,0,0,0,0,0,0,0,0,0,0,0,0,0,0,0,0,0,0,0,4,0,0,0,0,0,0,0,0,0,0,0,0,0,0,0,0,0,0,0,0,0,0,20,0,0,0,0,0,0,0,0,0,0,0,0,0,0,0,0,0,0,0,0,0,0,0,0,0,0,0,0,0,0,0,0,0,0,0,0,0,0,0,0,0,0,0,0,0,0,0,0,0,0,0,0,0,0,0,0,0,0,0,0,0,0,0,0,0,0,0,0,0,0,0,0,0,0,44,0,55.2,21.2,0.3,0.301886792,0.628930818
# 5044,290,21022,Karapetyan G.O.,1979,nan,0,0,0,4,0,0,0,0,0,0,0,0,0,0,0,0,0,0,0,0,0,0,0,0,0,0,0,0,0,0,0,0,0,0,0,0,0,0,0,0,0,0,0,0,0,0,0,0,0,0,0,0,0,0,0,0,0,0,0,0,0,0,0,0,0,0,0,0,0,0,0,0,0,0,0,0,0,0,0,0,0,0,0,15,0,0,0,0,0,0,0,0,0,0,0,0,0,0,0,0,0,0,0,0,0,0,0,0,0,0,0,0,0,0,0,0,0,0,0,0,0,0,0,0,0,0,0,0,0,0,0,0,0,0,0,0,0,81,0,0,0,0,0,0,0,0,0,0,0,0,0,0,0,0,0,0,0,0,0,0,0,0,0,0,0,0,0,0,0,0,0,0,0,0,0,0,0,0,0,0,0,77.6,32.6,0.189,0.190184049,0.626480995
# 2528,216,20149,Polukhin V.N.,1983,nan,0,0,0,0,0,0,0,0,0,0,0,0,0,0,0,0,0,0,0,0,0,0,0,0,0,0,0,0,0,0,0,0,0,0,0,0,0,0,0,0,0,0,0,0,0,0,0,0,0,0,0,0,0,0,0,0,0,0,0,0,67.06908,0,0,0,0,0,0,0,0,0,0,0,0,0,0,0,0,0,0,0,0,0,0,0,0,0,0,0,0,0,0,0,0,0,0,0,0,0,0,0,9.45674,0,0,0,0,0,0,0,0,0,0,0,0,0,0,0,0,0,0,14.01744,0,0,0,0,0,0,0,0,0,0,0,0,0,0,0,0,0,9.45674,0,0,0,0,0,0,0,0,0,0,0,0,0,0,0,0,0,0,0,0,0,0,0,0,0,0,0,0,0,0,0,0,0,0,0,0,0,0,0,0,0,0,0,65.5,26,0.258,0.259615385,0.626118068
# 444,28138,74363,Nemilov S.V.,1990,nan,0,0,0,0,0,0,0,0,0,0,0,0,0,0,0,0,0,0,0,0,0,0,0,0,0,0,0,0,50.7,0,0,0,0,0,0,0,0,0,0,0,0,0,0,0,0,0,0,0,0,0,0,0,0,0,0,0,0,0,0,0,0,0,0,0,0,0,0,0,0,0,0,0,0,0,0,0,0,0,0,0,0,0,0,0,0,0,0,0,0,0,0,0,0,0,0,0,0,0,0,0,0,0,0,0,0,0,0,0,0,0,0,0,0,0,0,49.3,0,0,0,0,0,0,0,0,0,0,0,0,0,0,0,0,0,0,0,0,0,0,0,0,0,0,0,0,0,0,0,0,0,0,0,0,0,0,0,0,0,0,0,0,0,0,0,0,0,0,0,0,0,0,0,0,0,0,0,0,0,0,0,0,0,49,18.73,0.31,0.308061933,0.625182991
# 2828,3846,12333,Gan Fuxi,1959,nan,0,0,0,0,0,0,0,0,0,0,0,0,0,0,0,0,0,0,0,0,0,0,0,0,0,0,0,0,18,0,0,0,0,0,0,0,0,0,0,0,0,0,0,0,0,0,0,0,0,0,0,0,0,0,0,0,0,0,0,0,0,0,0,0,0,0,0,0,0,0,0,12,0,0,0,0,0,0,0,0,0,0,0,0,0,0,0,0,0,0,0,0,0,0,0,0,0,0,0,0,0,0,0,0,0,0,0,0,0,0,0,0,0,0,0,0,0,0,0,0,0,0,0,0,0,0,0,0,0,0,0,0,0,0,0,0,0,70,0,0,0,0,0,0,0,0,0,0,0,0,0,0,0,0,0,0,0,0,0,0,0,0,0,0,0,0,0,0,0,0,0,0,0,0,0,0,0,0,0,0,0,60,24.03,0.25,0.248439451,0.624219725
# 2116,435,22478,Livshits V.Ya.,1985,nan,0,0,0,0,0,0,0,0,0,0,0,0,0,0,0,0,0,0,0,0,0,0,0,0,0,0,0,0,0,0,0,0,0,0,0,0,1.80000018,0,0,0,0,0,0,0,0,0,0,0,0,0,0,0,0,0,0,0,0,0,0,0,74.89999749,0,0,0,0,0,0,0,0,0,0,0,0,0,0,0,0,0,0,0,0,0,0,0,0,0,0,0,0,0,0,0,0,0,0,0,0,0,0,0,11.50000115,0,0,0,0,0,0,0,0,0,0,0,0,0,0,0,0,0,0,0,0,0,0,0,0,0,0,0,0,0,0,0,0,0,0,0,0,11.80000118,0,0,0,0,0,0,0,0,0,0,0,0,0,0,0,0,0,0,0,0,0,0,0,0,0,0,0,0,0,0,0,0,0,0,0,0,0,0,0,0,0,0,0,68.2,26.9,0.266,0.267657993,0.623305476
# 5107,26065,354048,Melnichenko T.N,2002,nan,0,0,0,0,0,0,0,0,0,0,0,0,0,0,0,0,0,0,0,0,0,5,0,0,0,0,0,0,0,0,0,0,0,0,0,0,0,0,0,0,0,0,0,0,0,0,0,0,0,0,0,0,0,0,0,0,0,0,0,0,0,0,0,0,0,0,0,0,0,0,0,0,0,0,0,0,0,0,0,0,0,0,0,0,0,0,0,0,0,0,0,0,0,0,0,0,0,0,0,0,0,0,0,0,0,0,0,0,0,0,0,0,56,0,0,0,0,0,0,0,0,0,0,0,0,0,0,0,0,39,0,0,0,0,0,0,0,0,0,0,0,0,0,0,0,0,0,0,0,0,0,0,0,0,0,0,0,0,0,0,0,0,0,0,0,0,0,0,0,0,0,0,0,0,0,0,0,0,0,0,0,32.6,13.85,0.178,0.176895307,0.620614124
# 2067,28396,364385,Blackburn D.,1987,nan,0,0,0,14.61503107,0,0,0,0,0,0,0,0,0,0,0,0,0,0,0,0,0,0,0,0,0,0,0,0,0,0,0,0,0,0,0,0,0,0,0,0,0,0,0,0,0,0,0,0,0,0,0,0,0,0,0,0,0,0,0,0,0,0,0,0,0,0,0,0,0,0,0,0,0,0,0,0,0,0,0,0,0,0,0,0,0,0,0,0,0,0,0,36.97282164,0,0,0,0,0,0,0,0,0,0,0,0,0,0,11.21023093,0,0,0,0,0,0,0,0,0,0,0,0,0,0,0,0,0,0,0,0,0,0,0,0,0,0,0,0,0,0,37.20191636,0,0,0,0,0,0,0,0,0,0,0,0,0,0,0,0,0,0,0,0,0,0,0,0,0,0,0,0,0,0,0,0,0,0,0,0,0,0,0,0,0,0,0,113,44.5,0.268,0.269662921,0.62049304
# 4058,2027,9465,Shaw R.R.,1971,nan,0,0,0,0,0,0,0,0,0,0,0,0,0,0,0,0,0,0,0,0,0,0,0,0,0,0,0,0,0,0,0,0,0,0,0,0,0,0,0,0,0,0,0,0,0,0,0,0,0,0,0,0,0,0,0,0,0,0,0,0,0,0,0,0,0,0,0,0,0,0,0,0,0,0,0,0,0,0,0,0,0,0,0,35,0,0,0,0,0,0,0,0,0,0,0,0,0,0,0,0,0,0,0,0,0,0,0,0,0,0,0,0,0,0,0,0,0,0,0,0,0,0,0,0,0,0,0,0,0,0,0,0,0,0,0,0,0,65,0,0,0,0,0,0,0,0,0,0,0,0,0,0,0,0,0,0,0,0,0,0,0,0,0,0,0,0,0,0,0,0,0,0,0,0,0,0,0,0,0,0,0,81.2,33.1,0.228,0.226586103,0.620130386
# 2070,31921,405215,Aitken B.G.,2007,nan,0,0,0,17.47190694,0,0,0,0,0,0,0,0,0,0,0,0,2.911985157,0,0,0,0,0,0,0,0,0,0,0,0,0,0,0,0,0,0,0,0,0,0,0,0,0,0,0,0,0,0,0,0,0,0,0,0,0,0,0,0,0,0,0,0,0,0,0,0,0,0,0,0,0,0,0,0,0,0,0,0,0,0,11.6497846,0,0,0,0,0,0,0,0,0,0,0,0,0,0,0,0,0,0,0,0,0,0,0,0,0,0,0,0,0,0,0,0,0,0,0,0,0,0,0,0,0,0,0,0,0,0,0,0,0,0,0,0,0,0,0,0,0,67.9663233,0,0,0,0,0,0,0,0,0,0,0,0,0,0,0,0,0,0,0,0,0,0,0,0,0,0,0,0,0,0,0,0,0,0,0,0,0,0,0,0,0,0,0,93,36.72,0.268,0.266339869,0.619451761
# 503,31394,393490,Abd El0Moneim A,2006,nan,0,0,0,20.96023,0,0,0,0,0,0,0,0,0,40.92936,0,0,0,0,0,0,0,0,0,0,38.11041,0,0,0,0,0,0,0,0,0,0,0,0,0,0,0,0,0,0,0,0,0,0,0,0,0,0,0,0,0,0,0,0,0,0,0,0,0,0,0,0,0,0,0,0,0,0,0,0,0,0,0,0,0,0,0,0,0,0,0,0,0,0,0,0,0,0,0,0,0,0,0,0,0,0,0,0,0,0,0,0,0,0,0,0,0,0,0,0,0,0,0,0,0,0,0,0,0,0,0,0,0,0,0,0,0,0,0,0,0,0,0,0,0,0,0,0,0,0,0,0,0,0,0,0,0,0,0,0,0,0,0,0,0,0,0,0,0,0,0,0,0,0,0,0,0,0,0,0,0,0,0,0,0,0,0,0,82,31.3,0.308,0.309904153,0.618231609
# 3641,24854,195820,Ricoult D.L.G.,1998,nan,0,0,0,1.766331906,0,0,0,0,0,0,0,0,0,0.878195253,0,0,0,0,0,0,0,0,0,0,0,0,0,0,0,0,0,0,0,0,0,0,0,0,0,0,0,0,0,0,0,0,0,0,0,0,0,0,0,0,0,0,0,0,0,0,0,0,0,0,0,0,0,0,0,0,0,6.41312866,0,0,0,0,0,0,0,0,0,0,0,0,0,0,0,0,0,0,0,4.71576375,0,0,0,0,0,0,0,0,8.770970535,0,0,0,0,0,0,0,0,0,0,0,0,0,0,0,0,0,0,0,0,0,0,0,0,0,0,0,0,0,0.136799993,0,0,0,0,0,0,64.49417658,0,0,0,0,0,0,0,0,0,0,0,0,0,0,0,0,0,0,0,0,0,0,0,0,0,0,0,0,0,0,0,0,0,0,0,0,0,0,0,9.292079508,0,0,3.532553813,74,29.9,0.236,0.237458194,0.617878805
# 3144,7826,98710,Ashizuka M.,1983,nan,0,0,0,0,0,0,0,0,0,0,0,0,0,0,0,0,0,0,0,0,0,0,0,0,0,0,0,0,0,0,0,0,0,0,0,0,0,0,0,0,0,0,0,0,0,0,0,0,0,0,0,0,0,0,0,0,0,0,0,0,0,0,0,0,0,0,0,0,0,0,0,0,0,0,0,0,0,0,0,0,0,0,0,0,0,0,0,0,0,0,0,50,0,0,0,0,0,0,0,0,0,0,0,0,0,0,0,0,0,0,0,0,0,0,0,50,0,0,0,0,0,0,0,0,0,0,0,0,0,0,0,0,0,0,0,0,0,0,0,0,0,0,0,0,0,0,0,0,0,0,0,0,0,0,0,0,0,0,0,0,0,0,0,0,0,0,0,0,0,0,0,0,0,0,0,0,0,0,0,0,0,52.5,21.11,0.245,0.243486499,0.617755392
# 5223,26065,354044,Melnichenko T.N,2002,nan,0,0,0,0,0,0,0,0,0,0,0,0,0,0,0,0,0,0,0,0,0,0,0,0,0,0,0,0,0,0,0,0,5,0,0,0,0,0,0,0,0,0,0,0,0,0,0,0,0,0,0,0,0,0,0,0,0,0,0,0,0,0,0,0,0,0,0,0,0,0,0,0,0,0,0,0,0,0,0,0,0,0,0,0,0,0,0,0,0,0,0,0,0,0,0,0,0,0,0,0,0,0,0,0,0,0,0,0,0,0,0,0,56,0,0,0,0,0,0,0,0,0,0,0,0,0,0,0,0,39,0,0,0,0,0,0,0,0,0,0,0,0,0,0,0,0,0,0,0,0,0,0,0,0,0,0,0,0,0,0,0,0,0,0,0,0,0,0,0,0,0,0,0,0,0,0,0,0,0,0,0,36.4,15.73,0.158,0.157024793,0.617219374
# 4614,6774,51310,Rabukhin A.I.,1992,nan,0,0,0,3.09969062,0,0,0,0,0,0,0,0,0,0,0,0,0,0,0,17.13828343,0,0,0,0,0,0,0,0,0,0,0,0,0,0,0,0,0,0,0,0,0,0,0,0,0,0,0,0,0,0,0,0,0,12.38876248,0,0,0,0,0,0,0,0,0,0,0,0,0,0,0,0,0,0,0,0,0,0,0,0,0,0,0,0,0,0,0,0,0,0,0,0,0,0,0,0,0,0,0,0,0,0,0,0,0,0,0,0,0,0,0,0,0,0,0,0,0,0,0,0,0,67.37326347,0,0,0,0,0,0,0,0,0,0,0,0,0,0,0,0,0,0,0,0,0,0,0,0,0,0,0,0,0,0,0,0,0,0,0,0,0,0,0,0,0,0,0,0,0,0,0,0,0,0,0,0,0,0,0,0,0,0,0,0,0,46.2,19.08,0.212,0.210691824,0.617064198
# 3968,33915,414535,Miura T.,2001,nan,0,0,0,0,0,0,0,0,0,0,0,0,0,0,0,0,0,0,0,0,0,0,0,0,0,0,0,0,0,0,0,0,0,0,0,0,0,0,0,0,50,0,0,0,0,0,0,0,0,0,0,0,0,0,0,0,0,0,0,0,0,0,0,0,0,0,0,0,0,0,0,0,0,0,0,0,0,0,0,0,0,0,0,0,0,0,0,0,0,0,0,0,0,0,0,0,0,0,0,0,0,0,0,0,0,0,0,0,0,0,0,0,0,0,0,50,0,0,0,0,0,0,0,0,0,0,0,0,0,0,0,0,0,0,0,0,0,0,0,0,0,0,0,0,0,0,0,0,0,0,0,0,0,0,0,0,0,0,0,0,0,0,0,0,0,0,0,0,0,0,0,0,0,0,0,0,0,0,0,0,0,72.9,29.6,0.23,0.231418919,0.616921269
# 2152,5294,70428,Shaw R.R.,1969,nan,0,0,0,0,0,0,0,0,0,0,0,0,0,82.39677,0,0,0,0,0,0,0,0,0,0,0,0,0,0,0,0,0,0,0,0,0,0,0,0,0,0,0,0,0,0,0,0,0,0,0,0,0,0,0,0,0,0,0,0,0,0,0,0,0,0,0,0,0,0,0,0,0,0,0,0,0,0,0,0,0,0,0,0,0,0,0,0,0,0,0,0,0,0,0,0,0,0,0,0,0,0,0,0,0,0,0,0,0,0,0,0,0,0,0,0,0,0,0,0,0,17.60323,0,0,0,0,0,0,0,0,0,0,0,0,0,0,0,0,0,0,0,0,0,0,0,0,0,0,0,0,0,0,0,0,0,0,0,0,0,0,0,0,0,0,0,0,0,0,0,0,0,0,0,0,0,0,0,0,0,0,0,0,0,44.9,17.77,0.265,0.263365222,0.616897251
# 767,24657,301089,Roychoudhury P.,2002,nan,0,0,0,0,0,0,0,0,0,0,0,0,0,0,0,0,0,0,0,0,0,0,0,0,0,0,0,0,0,0,0,0,0,0,0,0,0,0,0,0,0,0,0,0,0,0,0,0,0,0,0,0,0,0,0,0,0,0,0,0,0,0,0,0,0,0,0,0,0,0,0,0,0,0,0,0,0,0,0,0,0,0,0,0,0,0,0,0,0,0,0,0,0,0,0,0,0,0,0,0,0,0,0,0,0,0,0,0,0,0,0,0,0,0,0,0,0,0,0,29.1,0,0,0,0,0,0,0,0,0,0,0,0,0,0,0,0,0,0,0,0,0,0,0,0,0,0,0,0,0,0,0,0,0,70.9,0,0,0,0,0,0,0,0,0,0,0,0,0,0,0,0,0,0,0,0,0,0,0,0,0,0,0,44.7,17.23,0.299,0.297156123,0.616681257
# 1597,25303,303503,Hilton A.R.,1975,nan,0,0,0,0,0,0,0,0,0,0,0,0,0,0,0,0,0,0,0,0,0,0,0,0,0,0,0,0,0,0,0,0,0,0,0,0,0,0,0,0,0,0,0,0,0,0,0,0,0,0,0,0,0,0,0,0,0,0,0,21,0,0,0,0,0,0,0,0,0,0,0,0,0,0,0,0,0,0,0,0,0,0,0,0,0,0,0,0,0,0,0,0,0,0,0,0,0,0,0,0,0,0,0,0,0,0,0,0,0,0,0,0,0,0,0,0,0,0,0,0,0,0,0,0,0,0,0,0,0,9,0,0,0,70,0,0,0,0,0,0,0,0,0,0,0,0,0,0,0,0,0,0,0,0,0,0,0,0,0,0,0,0,0,0,0,0,0,0,0,0,0,0,0,0,0,0,0,0,0,0,0,17.6,6.895,0.278,0.276287165,0.616127837
# 3545,7347,93930,Shinkai N.,1981,nan,0,0,0,0,0,0,0,0,0,0,0,0,0,60,0,0,0,0,0,0,0,0,0,0,0,0,0,0,0,0,0,0,0,0,0,0,0,0,0,0,0,0,0,0,0,0,0,0,0,0,0,0,0,0,0,0,0,0,0,0,0,0,0,0,0,0,0,0,0,0,0,0,0,0,0,0,0,0,0,0,0,0,0,0,0,0,0,0,0,0,0,0,0,0,0,0,0,0,0,0,0,0,0,0,0,0,0,0,0,0,0,0,0,0,0,0,0,0,0,40,0,0,0,0,0,0,0,0,0,0,0,0,0,0,0,0,0,0,0,0,0,0,0,0,0,0,0,0,0,0,0,0,0,0,0,0,0,0,0,0,0,0,0,0,0,0,0,0,0,0,0,0,0,0,0,0,0,0,0,0,0,64.7,26.1,0.238,0.239463602,0.614958627
# 2603,36159,433191,Eraiah B.,2010,nan,15,0,0,0,0,0,0,0,0,0,0,0,0,0,0,0,0,0,0,0,0,0,0,0,0,0,0,0,0,0,0,0,0,0,0,0,0,0,0,0,0,0,0,0,0,0,0,0,0,0,0,0,0,0,0,0,0,0,0,0,0,0,0,0,0,0,0,0,0,0,0,0,0,0,0,0,0,0,0,0,0,0,0,0,0,0,0,0,0,0,0,0,0,0,0,0,0,0,0,0,0,0,0,0,0,0,0,0,0,0,0,0,0,0,0,35,0,0,0,0,0,0,0,0,0,0,0,0,0,0,0,0,0,0,0,0,0,0,0,0,0,0,0,0,0,0,0,0,0,0,0,0,0,0,0,0,0,0,0,0,0,0,0,0,0,0,0,50,0,0,0,0,0,0,0,0,0,0,0,0,0,52.1,20.75,0.257,0.255421687,0.61412967
# 348,6774,51301,Rabukhin A.I.,1992,nan,0,0,0,3.21,0,0,0,0,0,0,0,0,0,0,0,0,0,0,0,52.72,0,0,0,0,0,0,0,0,27.9,0,0,0,0,0,0,0,0,0,0,0,0,0,0,0,0,0,0,0,0,0,0,0,0,16.17,0,0,0,0,0,0,0,0,0,0,0,0,0,0,0,0,0,0,0,0,0,0,0,0,0,0,0,0,0,0,0,0,0,0,0,0,0,0,0,0,0,0,0,0,0,0,0,0,0,0,0,0,0,0,0,0,0,0,0,0,0,0,0,0,0,0,0,0,0,0,0,0,0,0,0,0,0,0,0,0,0,0,0,0,0,0,0,0,0,0,0,0,0,0,0,0,0,0,0,0,0,0,0,0,0,0,0,0,0,0,0,0,0,0,0,0,0,0,0,0,0,0,0,0,0,0,0,60.9,23.19,0.315,0.313065977,0.613975646
# 4394,31319,393385,Okafor I.C.I.,1982,nan,0,0,0,0,0,0,0,0,0,0,0,0,0,17.49192052,0,0,0,0,0,0,0,0,0,0,3.649983109,0,0,0,0,0,0,0,0,0,0,0,0,0,0,0,0,0,0,0,0,0,0,0,0,0,0,0,0,0,0,0,0,0,0,0,0,0,0,0,0,0,0,0,0,0,0,3.949544118,0,0,0,0,0,0,0,0,0,0,0,0,0,0,0,0,0,0,0,0,0,0,0,0,0,0,0,0,7.248745217,0,0,0,0,0,0,0,0,0,0,0,0,0,0,0,0,0,0,0,0,0,0,0,0,0,0,0,0,0,0,0,0,0,0,0,0,57.41896172,0,0,0,0,0,0,0,0,0,0,0,0,0,0,0,0,0,0,0,4.238437127,0,0,0,0,0,0,0,0,0,0,0,0,0,0,0,0,0,0,0,6.00240818,0,0,0,75.8,31.1,0.22,0.218649518,0.613855598
# 2753,216,20142,Polukhin V.N.,1983,nan,0,0,0,0,0,0,0,0,0,0,0,0,0,0,0,0,0,0,0,0,0,0,0,0,0,0,0,0,0,0,0,0,0,0,0,0,0,0,0,0,0,0,0,0,0,0,0,0,0,0,0,0,0,0,0,0,0,0,0,0,76.33587695,0,0,0,0,0,0,0,0,0,0,0,0,0,0,0,0,0,0,0,0,0,0,0,0,0,0,0,0,0,0,0,0,0,0,0,0,0,0,0,10.76335957,0,0,0,0,0,0,0,0,0,0,0,0,0,0,0,0,0,0,2.137403915,0,0,0,0,0,0,0,0,0,0,0,0,0,0,0,0,0,10.76335957,0,0,0,0,0,0,0,0,0,0,0,0,0,0,0,0,0,0,0,0,0,0,0,0,0,0,0,0,0,0,0,0,0,0,0,0,0,0,0,0,0,0,0,70.7,28.2,0.252,0.253546099,0.613531465
# 3208,217,20118,Polukhin V.N.,1983,nan,0,0,0,0,0,0,0,0,0,0,0,0,0,0,0,0,0,0,0,0,0,0,0,0,0,0,0,0,0,0,0,0,0,0,0,0,0,0,0,0,0,0,0,0,0,0,0,0,0,0,0,0,0,0,0,0,0,0,0,0,82.5602967,0,0,0,0,0,0,0,0,0,0,0,0,0,0,0,0,0,0,0,0,0,0,0,0,0,0,0,0,0,0,0,0,0,0,0,0,0,0,0,8.719851651,0,0,0,0,0,0,0,0,0,0,0,0,0,0,0,0,0,0,0,0,0,0,0,0,0,0,0,0,0,0,0,0,0,0,0,0,8.719851651,0,0,0,0,0,0,0,0,0,0,0,0,0,0,0,0,0,0,0,0,0,0,0,0,0,0,0,0,0,0,0,0,0,0,0,0,0,0,0,0,0,0,0,65.8,26.5,0.243,0.241509434,0.613401662
# 3772,7080,121863,Butler B.P.,1996,nan,0,0,0,11.65767342,0,0,0,0,0,0,0,0,0,0,0,0,0.724824804,0,0,0,0,0,0,0,10.97968613,0,0,0,0,0,0,0,0,0,0,0,0,0,0,0,0,0,0,0,0,0,0,0,7.261970986,0,1.34399463,0,0,0,0,0,0,0,0,0,0,0,0,0,0,0,0,0,0,0,0,2.271501924,0,0,0,0,0,0,0,0,0,0,0,0,0,0,0,0,0,0,0,3.755748994,0,0,0,0,0,0,0,0,9.30559882,0,0,0,0,0,0,0,0,0,0,0,0,0,0,0,0,0,0,0.037200691,0,0,0,0,0,0,0,0,0,0,0,0,0,0,0,0,0,52.6617996,0,0,0,0,0,0,0,0,0,0,0,0,0,0,0,0,0,0,0,0,0,0,0,0,0,0,0,0,0,0,0,0,0,0,0,0,0,0,0,0,0,0,0,80.2,32.56,0.233,0.231572482,0.612668853
# 3120,11320,98752,Higazy A.A.,1985,nan,0,0,0,0,0,0,0,0,0,0,0,0,0,0,0,0,0,0,0,0,0,0,0,0,0,0,0,0,0,0,0,0,0,12.09,0,0,0,0,0,0,0,0,0,0,0,0,0,0,0,0,0,0,0,0,0,0,0,0,0,0,0,0,0,0,0,0,0,0,0,0,0,0,0,0,0,0,0,0,0,0,0,0,0,0,0,0,0,0,0,0,0,0,0,0,0,0,0,0,0,0,0,0,0,0,0,0,0,0,0,0,0,0,0,0,0,87.91,0,0,0,0,0,0,0,0,0,0,0,0,0,0,0,0,0,0,0,0,0,0,0,0,0,0,0,0,0,0,0,0,0,0,0,0,0,0,0,0,0,0,0,0,0,0,0,0,0,0,0,0,0,0,0,0,0,0,0,0,0,0,0,0,0,56.5,22.7,0.246,0.244493392,0.612442248
# 3070,5798,92565,Singh S.,1989,nan,0,0,0,0,0,0,0,0,0,0,0,0,0,70,0,0,0,0,0,0,0,0,0,0,0,0,0,0,0,0,0,0,0,0,0,0,0,0,0,0,0,0,0,0,0,0,0,0,0,0,0,0,0,0,0,0,0,0,0,0,0,0,0,0,0,0,0,0,0,0,0,0,0,0,0,0,0,0,0,0,0,0,0,30,0,0,0,0,0,0,0,0,0,0,0,0,0,0,0,0,0,0,0,0,0,0,0,0,0,0,0,0,0,0,0,0,0,0,0,0,0,0,0,0,0,0,0,0,0,0,0,0,0,0,0,0,0,0,0,0,0,0,0,0,0,0,0,0,0,0,0,0,0,0,0,0,0,0,0,0,0,0,0,0,0,0,0,0,0,0,0,0,0,0,0,0,0,0,0,0,0,89.7,36.01,0.247,0.245487365,0.612402987
# 1273,27035,310533,Chernov A.P.,1968,nan,0,0,0,0,0,0,43.5,0,0,0,0,0,0,0,0,0,0,0,0,0,0,0,0,0,0,0,0,0,0,0,0,0,0,0,0,0,0,0,0,0,0,0,0,0,0,0,0,0,0,0,0,0,0,0,0,0,0,0,0,0,0,0,0,0,0,0,0,0,0,0,0,0,0,0,0,0,0,0,0,0,0,0,0,0,0,0,0,0,0,0,0,0,0,0,0,0,0,0,0,0,0,0,0,0,0,0,0,0,0,0,0,0,0,0,0,0,0,0,0,0,0,0,0,0,0,0,0,0,0,0,0,0,0,56.5,0,0,0,0,0,0,0,0,0,0,0,0,0,0,0,0,0,0,0,0,0,0,0,0,0,0,0,0,0,0,0,0,0,0,0,0,0,0,0,0,0,0,0,0,0,0,0,16.4,6.39,0.285,0.283255086,0.612250501
# 4741,1583,12258,Karapetyan G.O.,1981,nan,0,0,0,0,0,0,0,0,0,0,0,0,0,0,0,0,0,0,0,0,0,0,0,0,0,0,0,0,0,0,0,0,0,0,0,0,0,0,0,0,0,0,0,0,0,0,0,0,0,0,0,0,0,0,0,0,0,0,0,0,0,0,0,0,0,0,0,0,0,0,0,0,0,0,0,0,0,0,0,0,0,0,0,15,0,0,0,0,0,0,0,0,0,0,0,0,0,0,0,0,10,0,0,0,0,0,0,0,0,0,0,0,0,0,0,0,0,0,0,0,0,0,0,0,0,0,0,0,0,0,0,0,0,0,0,0,0,75,0,0,0,0,0,0,0,0,0,0,0,0,0,0,0,0,0,0,0,0,0,0,0,0,0,0,0,0,0,0,0,0,0,0,0,0,0,0,0,0,0,0,0,75.3,31.2,0.208,0.206730769,0.610207101
# 3065,3384,3818,Shchavelev O.S.,1973,nan,0,0,0,0,0,0,0,0,0,0,0,0,0,0,0,0,0,0,0,0,0,0,0,0,0,0,0,0,0,0,0,0,0,0,0,0,0,0,0,0,0,0,0,0,0,0,0,0,0,0,0,0,0,0,0,0,0,0,0,0,0,0,0,0,0,0,0,0,0,0,0,12.6,0,0,0,0,0,0,0,0,0,0,0,0,0,0,0,0,0,0,0,0,0,0,0,0,0,0,0,0,0,0,0,0,0,0,0,0,0,0,0,0,0,0,0,0,0,0,0,0,0,0,0,0,0,0,0,0,0,0,0,0,0,0,0,0,0,72,0,0,0,0,0,0,0,0,0,15.4,0,0,0,0,0,0,0,0,0,0,0,0,0,0,0,0,0,0,0,0,0,0,0,0,0,0,0,0,0,0,0,0,0,62.7,25.11,0.247,0.248506571,0.609947809
# 3775,7830,74191,Patel N.D.,1983,nan,0,0,0,0,0,0,0,0,0,0,0,0,0,0,0,0,0,0,0,0,0,0,0,0,0,0,0,0,0,0,0,0,0,0,0,0,0,0,0,0,0,0,0,0,0,0,0,0,0,0,0,0,0,0,0,0,0,0,0,0,0,0,0,0,0,0,0,0,0,0,0,0,0,0,0,0,0,0,0,0,0,0,0,0,0,0,0,0,0,0,0,0,0,0,0,0,0,70.6,0,0,0,0,0,0,0,0,0,0,0,0,0,0,0,0,0,29.4,0,0,0,0,0,0,0,0,0,0,0,0,0,0,0,0,0,0,0,0,0,0,0,0,0,0,0,0,0,0,0,0,0,0,0,0,0,0,0,0,0,0,0,0,0,0,0,0,0,0,0,0,0,0,0,0,0,0,0,0,0,0,0,0,0,46.8,19,0.233,0.231578947,0.609893833
# 3776,7830,74192,Patel N.D.,1983,nan,0,0,0,0,0,0,0,0,0,0,0,0,0,0,0,0,0,0,0,0,0,0,0,0,0,0,0,0,0,0,0,0,0,0,0,0,0,0,0,0,0,0,0,0,0,0,0,0,0,0,0,0,0,0,0,0,0,0,0,0,0,0,0,0,0,0,0,0,0,0,0,0,0,0,0,0,0,0,0,0,0,0,0,0,0,0,0,0,0,0,0,0,0,0,0,0,0,73,0,0,0,0,0,0,0,0,0,0,0,0,0,0,0,0,0,27,0,0,0,0,0,0,0,0,0,0,0,0,0,0,0,0,0,0,0,0,0,0,0,0,0,0,0,0,0,0,0,0,0,0,0,0,0,0,0,0,0,0,0,0,0,0,0,0,0,0,0,0,0,0,0,0,0,0,0,0,0,0,0,0,0,46.8,19,0.233,0.231578947,0.609893833
# 640,5154,19237,Nemilov S.V.,1973,nan,0,0,0,0,0,0,0,0,0,0,0,0,0,84.5,0,0,0,0,0,0,0,0,0,0,0,0,0,0,0,0,0,0,0,0,0,0,0,0,0,0,0,0,0,0,0,0,0,0,0,0,0,0,0,0,0,0,0,0,0,0,0,0,0,0,0,0,0,0,0,0,0,15.5,0,0,0,0,0,0,0,0,0,0,0,0,0,0,0,0,0,0,0,0,0,0,0,0,0,0,0,0,0,0,0,0,0,0,0,0,0,0,0,0,0,0,0,0,0,0,0,0,0,0,0,0,0,0,0,0,0,0,0,0,0,0,0,0,0,0,0,0,0,0,0,0,0,0,0,0,0,0,0,0,0,0,0,0,0,0,0,0,0,0,0,0,0,0,0,0,0,0,0,0,0,0,0,0,0,0,0,0,0,31.4,12.06,0.3,0.301824212,0.608070757
# 2392,30772,377582,Lin Chung0Chern,2006,nan,0,0,0,0,0,0,0,0,0,0,0,0,0,0,0,0,0,0,0,0,0,0,0,0,0,0,0,0,0,0,0,0,0,0,0,0,0,0,0,0,0,0,0,0,0,0,0,0,0,0,0,0,0,0,0,0,0,0,0,0,0,0,0,0,0,0,0,0,0,0,0,0,0,0,0,0,0,0,0,0,0,0,0,33.45267,0,0,0,0,0,0,0,0,0,0,0,0,0,0,0,0,0,0,0,0,0,0,0,0,0,0,0,0,0,0,0,0,0,0,0,0,0,0,0,0,0,0,0,0,0,0,0,0,0,0,0,0,0,66.54733,0,0,0,0,0,0,0,0,0,0,0,0,0,0,0,0,0,0,0,0,0,0,0,0,0,0,0,0,0,0,0,0,0,0,0,0,0,0,0,0,0,0,0,92.6,36.7,0.26,0.261580381,0.607839027
# 1432,7858,74387,Patel N.D.,1983,nan,0,0,0,0,0,0,0,0,0,0,0,0,0,0,0,0,0,0,0,0,0,0,0,0,0,0,0,0,0,0,0,0,0,0,0,0,0,0,0,0,0,0,0,0,0,0,0,0,0,0,0,0,0,0,0,0,0,0,0,0,0,0,0,3.8,0,0,0,0,0,0,0,0,0,0,0,0,0,0,0,0,0,0,0,0,0,0,0,0,0,0,0,0,0,0,0,0,0,0,0,0,0,0,0,0,0,0,0,0,0,0,0,0,0,0,0,96.2,0,0,0,0,0,0,0,0,0,0,0,0,0,0,0,0,0,0,0,0,0,0,0,0,0,0,0,0,0,0,0,0,0,0,0,0,0,0,0,0,0,0,0,0,0,0,0,0,0,0,0,0,0,0,0,0,0,0,0,0,0,0,0,0,0,27.1,10.6,0.28,0.278301887,0.606469003
# 1519,33353,398998,Yurlova G.A.,1973,nan,0,0,0,0,0,0,39.53158126,0,0,0,0,0,0,0,0,0,0,0,0,0,0,0,0,0,0,0,0,0,0,0,0,0,0,0,0,0,0,0,0,0,0,0,0,0,0,0,0,0,0,0,0,0,1.186047442,0,0,0,0,0,0,0,0,0,0,0,0,0,0,0,0,0,0,0,0,0,0,0,0,0,0,0,0,0,0,0,0,0,0,0,0,0,0,0,0,0,0,0,0,0,0,0,0,0,0,0,0,0,0,0,0,0,0,0,0,0,0,0,0,0,0,0,0,0,0,0,0,0,0,0,0,0,0,0,0,29.64118565,0,0,0,0,0,0,0,0,0,0,0,0,0,0,0,0,0,0,29.64118565,0,0,0,0,0,0,0,0,0,0,0,0,0,0,0,0,0,0,0,0,0,0,0,0,0,0,0,0,18.2,7.1,0.28,0.281690141,0.60362173
# 1804,39424,465178,Devi A.V.G.,2010,nan,0,0,0,0,0,0,0,0,0,0,0,0,0,0,0,0,0,0,0,0,0,0,0,0,30.5,0,0,0,0,0,0,0,0,0,0,0,0,0,0,0,0,0,0,0,0,0,0,0,0,0,0,0,0,0,0,0,0,0,0,0,0,0,0,0,0,0,0,0,0,0,0,0,0,0,0,0,0,0,0,0,0,0,0,0,0,0,0,0,0,0,0,0,0,0,0,0,0,0,0,0,20,0,0,0,0,0,0,0,0,0,0,0,0,0,0,47,0,0,0,0,0,0,0,0,0,0,0,0,0,0,0,0,0,0,0,0,0,0,0,0,0,0,0,0,0,0,0,0,0,0,0,0,0,0,0,0,0,2.5,0,0,0,0,0,0,0,0,0,0,0,0,0,0,0,0,0,0,0,0,0,0,0,54.3,21.3,0.273,0.274647887,0.60362173
# 2215,5798,92562,Singh S.,1989,nan,0,0,0,0,0,0,0,0,0,0,0,0,0,70,0,0,0,0,0,0,0,0,0,0,0,0,0,0,0,0,0,0,0,0,0,0,0,0,0,0,0,0,0,0,0,0,0,0,0,0,0,0,0,0,0,0,0,0,0,0,0,0,0,0,0,0,0,0,0,0,0,0,0,0,0,0,0,0,0,0,0,0,0,15,0,0,0,0,0,0,0,0,0,0,0,0,0,0,0,0,15,0,0,0,0,0,0,0,0,0,0,0,0,0,0,0,0,0,0,0,0,0,0,0,0,0,0,0,0,0,0,0,0,0,0,0,0,0,0,0,0,0,0,0,0,0,0,0,0,0,0,0,0,0,0,0,0,0,0,0,0,0,0,0,0,0,0,0,0,0,0,0,0,0,0,0,0,0,0,0,0,74.6,29.57,0.263,0.261413595,0.603195871
# 3264,292,21059,Karapetyan G.O.,1980,nan,0,0,0,27.92214637,0,0,0,0,0,0,0,0,0,0,0,0,0,0,0,0,0,0,0,0,0,0,0,0,0,0,0,0,0,0,0,0,0,0,0,0,0,0,0,0,0,0,0,0,0,0,0,0,0,0,0,0,0,0,0,0,0,0,0,0,0,0,0,0,0,0,0,0,0,0,0,0,0,0,0,0,0,0,0,19.01045753,0,0,0,0,0,0,0,0,0,0,0,0,0,0,0,0,0,0,0,0,0,0,0,0,0,0,0,0,0,0,0,0,0,0,0,0,0,0,0,0,0,0,0,0,0,0,0,0,0,0,0,0,0,49.05148362,0,0,0,0,0,0,0,0,0,0,0,0,0,0,0,0,0,0,0,4.015912478,0,0,0,0,0,0,0,0,0,0,0,0,0,0,0,0,0,0,0,0,0,0,0,91.8,37,0.242,0.240540541,0.603082421
# 1862,213,20070,Polukhin V.N.,1983,nan,0,0,0,0,0,0,0,0,0,0,0,0,0,0,0,0,0,0,0,0,0,0,0,0,0,0,0,0,11.09569978,0,0,0,0,0,0,0,0,0,0,0,0,0,0,0,0,0,0,0,0,0,0,0,0,0,0,0,0,0,0,0,69.34812861,0,0,0,0,0,0,0,0,0,0,0,0,0,0,0,0,0,0,0,0,0,0,0,0,0,0,0,0,0,0,0,0,0,0,0,0,0,0,0,9.778085804,0,0,0,0,0,0,0,0,0,0,0,0,0,0,0,0,0,0,0,0,0,0,0,0,0,0,0,0,0,0,0,0,0,0,0,0,9.778085804,0,0,0,0,0,0,0,0,0,0,0,0,0,0,0,0,0,0,0,0,0,0,0,0,0,0,0,0,0,0,0,0,0,0,0,0,0,0,0,0,0,0,0,72.1,28.4,0.271,0.269366197,0.602879268
# 2923,33612,399964,Terai R.,1979,nan,0,0,0,7.862875403,0,0,0,0,0,0,0,0,0,13.72260051,0,0,0.435731139,0,0,0,0,0,0,0,5.718589384,0,0,0,0,0.203501046,0,0,0,0,0.089160458,0.043960226,0.26077834,0,0,0,0,0,0,0,0,0,0,0,0,0,0.58570301,0,0,0,0,0,0,0,0,0,0,0,0,0,0,0,0,0,0,0,0,0,0,0,0,0,0,0,0,0.123000632,0,0,0,12.52052434,0,0,0,0,0,0,0,0,0,0,0,0,0,1.160005961,0,0,12.50401425,0,0,0,0,0,0,0,0.555902856,0,0,0.447202298,0,0,0,0,0,0,0,0,0,0,0,0,0.035740184,0,0,0,0,0,0,0,0,0,0,0,0,42.36424768,0,0,0,0,0,0,0,0,0,0.193426394,0,0,0,0,0,0.08372129,0,0,0,0,0,0,0,0,0,0,0,0,0,0,0,0,0,0.059170304,0,0,0,0,0,0,0,0,1.030144293,83.1,33.2,0.25,0.251506024,0.602409639
# 2796,6239,90962,Ashizuka M.,1984,nan,0,0,0,7,0,0,0,0,0,0,0,0,0,0,0,0,0,0,0,0,0,0,0,0,0,0,0,0,0,0,0,0,0,0,0,0,0,0,0,0,0,0,0,0,0,0,0,0,0,0,0,0,0,0,0,0,0,0,0,0,0,0,0,0,0,0,0,0,0,0,0,0,0,0,0,0,0,0,0,0,0,0,0,0,0,0,0,0,0,0,0,46.5,0,0,0,0,0,0,0,0,0,0,0,0,0,0,0,0,0,0,0,0,0,0,0,46.5,0,0,0,0,0,0,0,0,0,0,0,0,0,0,0,0,0,0,0,0,0,0,0,0,0,0,0,0,0,0,0,0,0,0,0,0,0,0,0,0,0,0,0,0,0,0,0,0,0,0,0,0,0,0,0,0,0,0,0,0,0,0,0,0,0,61.2,24.49,0.251,0.249489588,0.601757934
# 3077,14054,118743,Matecki M.,1982,nan,0,0,0,0,0,0,0,0,0,0,0,0,0,0,0,0,0,0,0,0,0,0,0,0,0,0,0,0,0,0,0,0,0,0,0,0,0,0,0,0,0,0,0,0,0,0,0,0,0,0,0,0,0,0,0,0,0,0,0,0,0,0,0,0,0,0,0,0,0,0,0,0,0,0,0,0,0,0,0,0,0,7,0,0,0,0,0,0,0,0,0,0,0,0,0,0,0,0,0,0,0,0,0,0,0,0,0,0,0,0,0,0,0,0,0,0,0,0,0,0,0,0,0,0,0,0,0,0,0,0,0,0,0,0,0,0,0,0,0,0,0,0,0,0,0,0,0,0,0,0,0,0,0,0,0,33,0,0,0,0,0,0,0,0,0,0,0,0,0,0,0,0,0,0,0,0,0,0,0,60,0,82.4,33,0.247,0.248484848,0.601153233
