Repository: jacobergzhou/Poisson-Ratio

File: Poisson_ratio.csv (part 18 of 70)
,Code,Glass #,Author,Year,Trademark,Ag2O,AgI,Al,Al2O3,AlF3,AlN,As,As2O3,As2O5,As2S3,As2Se3,AsSe,B,B2O3,Ba,BaCl2,BaF2,BaO,Be,BeF2,BeO,Bi2O3,BiCl3,Br,C,Ca,CaF2,CaO,Cd,CdCl2,CdF2,CdO,Ce2O3,CeF3,CeO2,Cl,Co,Co3O4,CoO,Cr,Cr2O3,Cs,Cs2O,CsCl,CsF,Cu,Cu2O,CuO,Dy2O3,Er,Er2O3,ErF3,Eu,Eu2O3,EuF3,F,Fe,Fe2O3,FeO,Ga,Ga2O3,Ga2S3,Ga2Se3,GaF3,Gd2O3,GdF3,Ge,GeO2,GeS2,GeSe2,H2O,HfF4,HfO2,Hg,Ho2O3,I,InF3,K,K2O,K2S,K2SO4,KBr,KCl,KF,KHF2,La,La2O3,La2S3,LaF3,Li,Li2O,Li2S,Li2SO4,LiBr,LiCl,LiF,LiI,Mg,MgF2,MgO,Mn,Mn2O3,MnF2,MnO,MnO2,Mo,MoO2,MoO3,N,Na,Na2O,Na2S,Na2SO4,NaCl,NaF,NaPO3,Nb,Nb2O5,Nd,Nd2O3,NdF3,NH4NO3,Ni,NiO,O,OH,P,P2O5,Pb,PbCl2,PbF2,PbO,PdO,Pr2O3,Pr6O11,PrF3,R2O3,Rb2O,RbF,Rh2O3,RŒO,RuO2,S,Sb,Sb2O3,Sb2S3,Sc2O3,Se,Si,Si3N4,SiC,SiO2,Sm2O3,Sn,SnO,SnO2,SO2,SO3,Sr,SrCl2,SrF2,SrO,Ta2O3,Ta2O5,Tb2O3,TbF3,Te,TeO2,Th,ThF4,ThO2,Ti,TiO2,Tl,Tl2O,Tl2Se,TlSe,Tm2O3,U,U3O8,UO2,V,V2O5,VO6,WO3,Y,Y2O3,Yb2O3,YbF3,YF3,Zn,ZnCl2,ZnF2,ZnO,ZnSO4,Zr,ZrF4,ZrO2,Young's modulus E (GPa),Shear modulus G (GPa),Poisson's ratio v
1313,5846,99391,El-Mallawany R.,1987,,-,-,-,0.0,-,-,-,-,-,-,-,-,-,0.0,-,-,-,0.0,-,-,0.0,0.0,-,-,-,-,-,0.0,-,-,-,0.0,-,-,-,-,-,-,-,-,-,-,0.0,-,-,-,-,-,-,-,-,-,-,-,-,-,-,-,-,-,0.0,-,-,-,-,-,-,0.0,-,-,0.0,-,-,-,-,-,-,-,0.0,-,-,-,-,-,-,-,-,-,-,-,0.0,-,-,-,-,-,-,,-,0.0,-,-,-,-,-,-,-,-,-,-,0.0,-,-,-,-,-,-,-,-,-,-,-,-,-,-,-,-,0.0,-,-,-,0.0,-,-,-,-,0.0,-,-,-,67.0,-,-,-,-,-,-,-,-,-,-,0.0,-,-,-,-,-,-,-,-,-,0.0,-,-,-,-,-,67.0,-,-,-,-,0.0,-,-,-,-,-,-,-,-,-,-,-,0.0,-,-,-,-,-,-,33,-,0.0,-,-,-,0.0,39.0,15.13,0.288
1314,5846,39790,El-Mallawany R.,1987,,-,-,-,0.0,-,-,-,-,-,-,-,-,-,0.0,-,-,-,0.0,-,-,0.0,0.0,-,-,-,-,-,0.0,-,-,-,0.0,-,-,-,-,-,-,-,-,-,-,0.0,-,-,-,-,-,-,-,-,-,-,-,-,-,-,-,-,-,0.0,-,-,-,-,-,-,0.0,-,-,0.0,-,-,-,-,-,-,-,0.0,-,-,-,-,-,-,-,-,-,-,-,0.0,-,-,-,-,-,-,,-,0.0,-,-,-,-,-,-,-,-,-,-,0.0,-,-,-,-,-,-,-,-,-,-,-,-,-,-,-,-,0.0,-,-,-,0.0,-,-,-,-,0.0,-,-,-,100.0,-,-,-,-,-,-,-,-,-,-,0.0,-,-,-,-,-,-,-,-,-,0.0,-,-,-,-,-,85.0,-,-,-,-,0.0,-,-,-,-,-,-,-,-,-,-,-,15.0,-,-,-,-,-,-,-,-,0.0,-,-,-,0.0,54.3,21.66,0.253
1315,5846,39791,El-Mallawany R.,1987,,-,-,-,0.0,-,-,-,-,-,-,-,-,-,0.0,-,-,-,0.0,-,-,0.0,0.0,-,-,-,-,-,0.0,-,-,-,0.0,-,-,-,-,-,-,-,-,-,-,0.0,-,-,-,-,-,-,-,-,-,-,-,-,-,-,-,-,-,0.0,-,-,-,-,-,-,0.0,-,-,0.0,-,-,-,-,-,-,-,0.0,-,-,-,-,-,-,-,-,-,-,-,0.0,-,-,-,-,-,-,,-,0.0,-,-,-,-,-,-,-,-,-,-,0.0,-,-,-,-,-,-,-,-,-,-,-,-,-,-,-,-,0.0,-,-,-,0.0,-,-,-,-,0.0,-,-,-,100.0,-,-,-,-,-,-,-,-,-,-,0.0,-,-,-,-,-,-,-,-,-,0.0,-,-,-,-,-,79.0,-,-,-,-,0.0,-,-,-,-,-,-,-,-,-,-,-,21.0,-,-,-,-,-,-,-,-,0.0,-,-,-,0.0,57.9,23.32,0.241
1316,5846,39792,El-Mallawany R.,1987,,-,-,-,0.0,-,-,-,-,-,-,-,-,-,0.0,-,-,-,0.0,-,-,0.0,0.0,-,-,-,-,-,0.0,-,-,-,0.0,-,-,-,-,-,-,-,-,-,-,0.0,-,-,-,-,-,-,-,-,-,-,-,-,-,-,-,-,-,0.0,-,-,-,-,-,-,0.0,-,-,0.0,-,-,-,-,-,-,-,0.0,-,-,-,-,-,-,-,-,-,-,-,0.0,-,-,-,-,-,-,,-,0.0,-,-,-,-,-,-,-,-,-,-,0.0,-,-,-,-,-,-,-,-,-,-,-,-,-,-,-,-,0.0,-,-,-,0.0,-,-,-,-,0.0,-,-,-,100.0,-,-,-,-,-,-,-,-,-,-,0.0,-,-,-,-,-,-,-,-,-,0.0,-,-,-,-,-,67.0,-,-,-,-,0.0,-,-,-,-,-,-,-,-,-,-,-,33.0,-,-,-,-,-,-,-,-,0.0,-,-,-,0.0,61.9,25.1,0.233
1317,5879,93241,Keshishyan T.N.,1978,,-,-,-,9.1,-,-,-,-,-,-,-,-,-,68.2,-,-,-,0.0,-,-,0.0,0.0,-,-,-,-,-,0.0,-,-,-,0.0,-,-,-,-,-,-,-,-,-,-,0.0,-,-,-,-,-,-,-,-,-,-,-,-,-,-,-,-,-,0.0,-,-,-,-,-,-,0.0,-,-,0.0,-,-,-,-,-,-,-,0.0,-,-,-,-,-,-,-,-,-,-,-,22.7,-,-,-,-,-,-,,-,0.0,-,-,-,-,-,-,-,-,-,-,0.0,-,-,-,-,-,-,-,-,-,-,-,-,-,-,-,-,0.0,-,-,-,0.0,-,-,-,-,77.3,-,-,-,100.0,-,-,-,-,-,-,-,-,-,-,0.0,-,-,-,-,-,-,-,-,-,0.0,-,-,-,-,-,0.0,-,-,-,-,0.0,-,-,-,-,-,-,-,-,-,-,-,0.0,-,-,-,-,-,-,-,-,0.0,-,-,-,0.0,62.0,23.73,0.306
1318,5879,93242,Keshishyan T.N.,1978,,-,-,-,9.1,-,-,-,-,-,-,-,-,-,63.6,-,-,-,0.0,-,-,0.0,0.0,-,-,-,-,-,0.0,-,-,-,0.0,-,-,-,-,-,-,-,-,-,-,0.0,-,-,-,-,-,-,-,-,-,-,-,-,-,-,-,-,-,0.0,-,-,-,-,-,-,0.0,-,-,0.0,-,-,-,-,-,-,-,0.0,-,-,-,-,-,-,-,-,-,-,-,27.3,-,-,-,-,-,-,,-,0.0,-,-,-,-,-,-,-,-,-,-,0.0,-,-,-,-,-,-,-,-,-,-,-,-,-,-,-,-,0.0,-,-,-,0.0,-,-,-,-,72.7,-,-,-,100.0,-,-,-,-,-,-,-,-,-,-,0.0,-,-,-,-,-,-,-,-,-,0.0,-,-,-,-,-,0.0,-,-,-,-,0.0,-,-,-,-,-,-,-,-,-,-,-,0.0,-,-,-,-,-,-,-,-,0.0,-,-,-,0.0,73.0,28.05,0.301
1319,5879,93243,Keshishyan T.N.,1978,,-,-,-,9.1,-,-,-,-,-,-,-,-,-,59.1,-,-,-,0.0,-,-,0.0,0.0,-,-,-,-,-,0.0,-,-,-,0.0,-,-,-,-,-,-,-,-,-,-,0.0,-,-,-,-,-,-,-,-,-,-,-,-,-,-,-,-,-,0.0,-,-,-,-,-,-,0.0,-,-,0.0,-,-,-,-,-,-,-,0.0,-,-,-,-,-,-,-,-,-,-,-,31.8,-,-,-,-,-,-,,-,0.0,-,-,-,-,-,-,-,-,-,-,0.0,-,-,-,-,-,-,-,-,-,-,-,-,-,-,-,-,0.0,-,-,-,0.0,-,-,-,-,68.2,-,-,-,100.0,-,-,-,-,-,-,-,-,-,-,0.0,-,-,-,-,-,-,-,-,-,0.0,-,-,-,-,-,0.0,-,-,-,-,0.0,-,-,-,-,-,-,-,-,-,-,-,0.0,-,-,-,-,-,-,-,-,0.0,-,-,-,0.0,76.0,29.25,0.299
1320,5879,93244,Keshishyan T.N.,1978,,-,-,-,9.1,-,-,-,-,-,-,-,-,-,54.5,-,-,-,0.0,-,-,0.0,0.0,-,-,-,-,-,0.0,-,-,-,0.0,-,-,-,-,-,-,-,-,-,-,0.0,-,-,-,-,-,-,-,-,-,-,-,-,-,-,-,-,-,0.0,-,-,-,-,-,-,0.0,-,-,0.0,-,-,-,-,-,-,-,0.0,-,-,-,-,-,-,-,-,-,-,-,36.4,-,-,-,-,-,-,,-,0.0,-,-,-,-,-,-,-,-,-,-,0.0,-,-,-,-,-,-,-,-,-,-,-,-,-,-,-,-,0.0,-,-,-,0.0,-,-,-,-,63.6,-,-,-,100.0,-,-,-,-,-,-,-,-,-,-,0.0,-,-,-,-,-,-,-,-,-,0.0,-,-,-,-,-,0.0,-,-,-,-,0.0,-,-,-,-,-,-,-,-,-,-,-,0.0,-,-,-,-,-,-,-,-,0.0,-,-,-,0.0,78.0,30.25,0.289
1321,5879,93245,Keshishyan T.N.,1978,,-,-,-,9.1,-,-,-,-,-,-,-,-,-,50.0,-,-,-,0.0,-,-,0.0,0.0,-,-,-,-,-,0.0,-,-,-,0.0,-,-,-,-,-,-,-,-,-,-,0.0,-,-,-,-,-,-,-,-,-,-,-,-,-,-,-,-,-,0.0,-,-,-,-,-,-,0.0,-,-,0.0,-,-,-,-,-,-,-,0.0,-,-,-,-,-,-,-,-,-,-,-,40.9,-,-,-,-,-,-,,-,0.0,-,-,-,-,-,-,-,-,-,-,0.0,-,-,-,-,-,-,-,-,-,-,-,-,-,-,-,-,0.0,-,-,-,0.0,-,-,-,-,59.1,-,-,-,100.0,-,-,-,-,-,-,-,-,-,-,0.0,-,-,-,-,-,-,-,-,-,0.0,-,-,-,-,-,0.0,-,-,-,-,0.0,-,-,-,-,-,-,-,-,-,-,-,0.0,-,-,-,-,-,-,-,-,0.0,-,-,-,0.0,80.0,31.17,0.283
1322,5879,93246,Keshishyan T.N.,1978,,-,-,-,9.1,-,-,-,-,-,-,-,-,-,63.6,-,-,-,0.0,-,-,0.0,0.0,-,-,-,-,-,0.0,-,-,-,0.0,-,-,-,-,-,-,-,-,-,-,0.0,-,-,-,-,-,-,-,-,-,-,-,-,-,-,-,-,-,0.0,-,-,-,-,-,-,0.0,-,-,0.0,-,-,-,-,-,-,-,0.0,-,-,-,-,-,-,-,-,-,-,-,0.0,-,-,-,-,-,-,,-,0.0,-,-,-,-,-,-,-,-,-,-,0.0,-,-,-,-,-,-,-,-,-,-,-,-,-,-,-,-,0.0,-,-,-,27.3,-,-,-,-,72.7,-,-,-,100.0,-,-,-,-,-,-,-,-,-,-,0.0,-,-,-,-,-,-,-,-,-,0.0,-,-,-,-,-,0.0,-,-,-,-,0.0,-,-,-,-,-,-,-,-,-,-,-,0.0,-,-,-,-,-,-,-,-,0.0,-,-,-,0.0,57.0,21.54,0.323
1323,5879,93247,Keshishyan T.N.,1978,,-,-,-,9.1,-,-,-,-,-,-,-,-,-,54.5,-,-,-,0.0,-,-,0.0,0.0,-,-,-,-,-,0.0,-,-,-,0.0,-,-,-,-,-,-,-,-,-,-,0.0,-,-,-,-,-,-,-,-,-,-,-,-,-,-,-,-,-,0.0,-,-,-,-,-,-,0.0,-,-,0.0,-,-,-,-,-,-,-,0.0,-,-,-,-,-,-,-,-,-,-,-,0.0,-,-,-,-,-,-,,-,0.0,-,-,-,-,-,-,-,-,-,-,0.0,-,-,-,-,-,-,-,-,-,-,-,-,-,-,-,-,0.0,-,-,-,36.4,-,-,-,-,63.6,-,-,-,100.0,-,-,-,-,-,-,-,-,-,-,0.0,-,-,-,-,-,-,-,-,-,0.0,-,-,-,-,-,0.0,-,-,-,-,0.0,-,-,-,-,-,-,-,-,-,-,-,0.0,-,-,-,-,-,-,-,-,0.0,-,-,-,0.0,60.0,22.9,0.31
1324,5879,93248,Keshishyan T.N.,1978,,-,-,-,9.09091,-,-,-,-,-,-,-,-,-,45.45455,-,-,-,0.0,-,-,0.0,0.0,-,-,-,-,-,0.0,-,-,-,0.0,-,-,-,-,-,-,-,-,-,-,0.0,-,-,-,-,-,-,-,-,-,-,-,-,-,-,-,-,-,0.0,-,-,-,-,-,-,0.0,-,-,0.0,-,-,-,-,-,-,-,0.0,-,-,-,-,-,-,-,-,-,-,-,0.0,-,-,-,-,-,-,,-,0.0,-,-,-,-,-,-,-,-,-,-,0.0,-,-,-,-,-,-,-,-,-,-,-,-,-,-,-,-,0.0,-,-,-,45.45455,-,-,-,-,54.54546,-,-,-,100.0,-,-,-,-,-,-,-,-,-,-,0.0,-,-,-,-,-,-,-,-,-,0.0,-,-,-,-,-,0.0,-,-,-,-,0.0,-,-,-,-,-,-,-,-,-,-,-,0.0,-,-,-,-,-,-,-,-,0.0,-,-,-,0.0,57.0,22.3,0.278
1325,5879,93249,Keshishyan T.N.,1978,,-,-,-,9.1,-,-,-,-,-,-,-,-,-,36.4,-,-,-,0.0,-,-,0.0,0.0,-,-,-,-,-,0.0,-,-,-,0.0,-,-,-,-,-,-,-,-,-,-,0.0,-,-,-,-,-,-,-,-,-,-,-,-,-,-,-,-,-,0.0,-,-,-,-,-,-,0.0,-,-,0.0,-,-,-,-,-,-,-,0.0,-,-,-,-,-,-,-,-,-,-,-,0.0,-,-,-,-,-,-,,-,0.0,-,-,-,-,-,-,-,-,-,-,0.0,-,-,-,-,-,-,-,-,-,-,-,-,-,-,-,-,0.0,-,-,-,54.5,-,-,-,-,45.5,-,-,-,100.0,-,-,-,-,-,-,-,-,-,-,0.0,-,-,-,-,-,-,-,-,-,0.0,-,-,-,-,-,0.0,-,-,-,-,0.0,-,-,-,-,-,-,-,-,-,-,-,0.0,-,-,-,-,-,-,-,-,0.0,-,-,-,0.0,51.0,20.41,0.249
1326,5879,93250,Keshishyan T.N.,1978,,-,-,-,9.1,-,-,-,-,-,-,-,-,-,27.3,-,-,-,0.0,-,-,0.0,0.0,-,-,-,-,-,0.0,-,-,-,0.0,-,-,-,-,-,-,-,-,-,-,0.0,-,-,-,-,-,-,-,-,-,-,-,-,-,-,-,-,-,0.0,-,-,-,-,-,-,0.0,-,-,0.0,-,-,-,-,-,-,-,0.0,-,-,-,-,-,-,-,-,-,-,-,0.0,-,-,-,-,-,-,,-,0.0,-,-,-,-,-,-,-,-,-,-,0.0,-,-,-,-,-,-,-,-,-,-,-,-,-,-,-,-,0.0,-,-,-,63.6,-,-,-,-,36.4,-,-,-,100.0,-,-,-,-,-,-,-,-,-,-,0.0,-,-,-,-,-,-,-,-,-,0.0,-,-,-,-,-,0.0,-,-,-,-,0.0,-,-,-,-,-,-,-,-,-,-,-,0.0,-,-,-,-,-,-,-,-,0.0,-,-,-,0.0,43.0,16.69,0.288
1327,5879,93251,Keshishyan T.N.,1978,,-,-,-,9.1,-,-,-,-,-,-,-,-,-,0.0,-,-,-,0.0,-,-,0.0,0.0,-,-,-,-,-,0.0,-,-,-,0.0,-,-,-,-,-,-,-,-,-,-,0.0,-,-,-,-,-,-,-,-,-,-,-,-,-,-,-,-,-,0.0,-,-,-,-,-,-,0.0,-,-,0.0,-,-,-,-,-,-,-,0.0,-,-,-,-,-,-,-,-,-,-,-,22.7,-,-,-,-,-,-,,-,0.0,-,-,-,-,-,-,-,-,-,-,0.0,-,-,-,-,-,-,-,-,-,-,-,-,-,-,-,-,0.0,-,-,-,0.0,-,-,-,-,9.1,-,-,-,100.0,-,-,-,-,-,-,-,-,-,-,68.2,-,-,-,-,-,-,-,-,-,0.0,-,-,-,-,-,0.0,-,-,-,-,0.0,-,-,-,-,-,-,-,-,-,-,-,0.0,-,-,-,-,-,-,-,-,0.0,-,-,-,0.0,78.0,31.81,0.226
1328,5879,93252,Keshishyan T.N.,1978,,-,-,-,9.1,-,-,-,-,-,-,-,-,-,0.0,-,-,-,0.0,-,-,0.0,0.0,-,-,-,-,-,0.0,-,-,-,0.0,-,-,-,-,-,-,-,-,-,-,0.0,-,-,-,-,-,-,-,-,-,-,-,-,-,-,-,-,-,0.0,-,-,-,-,-,-,0.0,-,-,0.0,-,-,-,-,-,-,-,0.0,-,-,-,-,-,-,-,-,-,-,-,27.3,-,-,-,-,-,-,,-,0.0,-,-,-,-,-,-,-,-,-,-,0.0,-,-,-,-,-,-,-,-,-,-,-,-,-,-,-,-,0.0,-,-,-,0.0,-,-,-,-,9.1,-,-,-,100.0,-,-,-,-,-,-,-,-,-,-,63.6,-,-,-,-,-,-,-,-,-,0.0,-,-,-,-,-,0.0,-,-,-,-,0.0,-,-,-,-,-,-,-,-,-,-,-,0.0,-,-,-,-,-,-,-,-,0.0,-,-,-,0.0,80.0,32.57,0.228
1329,5879,93253,Keshishyan T.N.,1978,,-,-,-,9.1,-,-,-,-,-,-,-,-,-,0.0,-,-,-,0.0,-,-,0.0,0.0,-,-,-,-,-,0.0,-,-,-,0.0,-,-,-,-,-,-,-,-,-,-,0.0,-,-,-,-,-,-,-,-,-,-,-,-,-,-,-,-,-,0.0,-,-,-,-,-,-,0.0,-,-,0.0,-,-,-,-,-,-,-,0.0,-,-,-,-,-,-,-,-,-,-,-,31.8,-,-,-,-,-,-,,-,0.0,-,-,-,-,-,-,-,-,-,-,0.0,-,-,-,-,-,-,-,-,-,-,-,-,-,-,-,-,0.0,-,-,-,0.0,-,-,-,-,9.1,-,-,-,100.0,-,-,-,-,-,-,-,-,-,-,59.1,-,-,-,-,-,-,-,-,-,0.0,-,-,-,-,-,0.0,-,-,-,-,0.0,-,-,-,-,-,-,-,-,-,-,-,0.0,-,-,-,-,-,-,-,-,0.0,-,-,-,0.0,82.0,33.44,0.226
1330,5879,93254,Keshishyan T.N.,1978,,-,-,-,9.1,-,-,-,-,-,-,-,-,-,0.0,-,-,-,0.0,-,-,0.0,0.0,-,-,-,-,-,0.0,-,-,-,0.0,-,-,-,-,-,-,-,-,-,-,0.0,-,-,-,-,-,-,-,-,-,-,-,-,-,-,-,-,-,0.0,-,-,-,-,-,-,0.0,-,-,0.0,-,-,-,-,-,-,-,0.0,-,-,-,-,-,-,-,-,-,-,-,36.4,-,-,-,-,-,-,,-,0.0,-,-,-,-,-,-,-,-,-,-,0.0,-,-,-,-,-,-,-,-,-,-,-,-,-,-,-,-,0.0,-,-,-,0.0,-,-,-,-,9.1,-,-,-,100.0,-,-,-,-,-,-,-,-,-,-,54.5,-,-,-,-,-,-,-,-,-,0.0,-,-,-,-,-,0.0,-,-,-,-,0.0,-,-,-,-,-,-,-,-,-,-,-,0.0,-,-,-,-,-,-,-,-,0.0,-,-,-,0.0,83.0,33.87,0.225
1331,5879,93255,Keshishyan T.N.,1978,,-,-,-,9.1,-,-,-,-,-,-,-,-,-,0.0,-,-,-,0.0,-,-,0.0,0.0,-,-,-,-,-,0.0,-,-,-,0.0,-,-,-,-,-,-,-,-,-,-,0.0,-,-,-,-,-,-,-,-,-,-,-,-,-,-,-,-,-,0.0,-,-,-,-,-,-,0.0,-,-,0.0,-,-,-,-,-,-,-,0.0,-,-,-,-,-,-,-,-,-,-,-,40.9,-,-,-,-,-,-,,-,0.0,-,-,-,-,-,-,-,-,-,-,0.0,-,-,-,-,-,-,-,-,-,-,-,-,-,-,-,-,0.0,-,-,-,0.0,-,-,-,-,9.1,-,-,-,100.0,-,-,-,-,-,-,-,-,-,-,50.0,-,-,-,-,-,-,-,-,-,0.0,-,-,-,-,-,0.0,-,-,-,-,0.0,-,-,-,-,-,-,-,-,-,-,-,0.0,-,-,-,-,-,-,-,-,0.0,-,-,-,0.0,86.0,35.21,0.221
1332,5879,93256,Keshishyan T.N.,1978,,-,-,-,9.1,-,-,-,-,-,-,-,-,-,0.0,-,-,-,0.0,-,-,0.0,0.0,-,-,-,-,-,0.0,-,-,-,0.0,-,-,-,-,-,-,-,-,-,-,0.0,-,-,-,-,-,-,-,-,-,-,-,-,-,-,-,-,-,0.0,-,-,-,-,-,-,0.0,-,-,0.0,-,-,-,-,-,-,-,0.0,-,-,-,-,-,-,-,-,-,-,-,0.0,-,-,-,-,-,-,,-,0.0,-,-,-,-,-,-,-,-,-,-,0.0,-,-,-,-,-,-,-,-,-,-,-,-,-,-,-,-,68.2,-,-,-,22.7,-,-,-,-,9.1,-,-,-,100.0,-,-,-,-,-,-,-,-,-,-,0.0,-,-,-,-,-,-,-,-,-,0.0,-,-,-,-,-,0.0,-,-,-,-,0.0,-,-,-,-,-,-,-,-,-,-,-,0.0,-,-,-,-,-,-,-,-,0.0,-,-,-,0.0,60.0,23.65,0.268
1333,5879,93257,Keshishyan T.N.,1978,,-,-,-,9.1,-,-,-,-,-,-,-,-,-,0.0,-,-,-,0.0,-,-,0.0,0.0,-,-,-,-,-,0.0,-,-,-,0.0,-,-,-,-,-,-,-,-,-,-,0.0,-,-,-,-,-,-,-,-,-,-,-,-,-,-,-,-,-,0.0,-,-,-,-,-,-,0.0,-,-,0.0,-,-,-,-,-,-,-,0.0,-,-,-,-,-,-,-,-,-,-,-,0.0,-,-,-,-,-,-,,-,0.0,-,-,-,-,-,-,-,-,-,-,0.0,-,-,-,-,-,-,-,-,-,-,-,-,-,-,-,-,66.4,-,-,-,24.5,-,-,-,-,9.1,-,-,-,100.0,-,-,-,-,-,-,-,-,-,-,0.0,-,-,-,-,-,-,-,-,-,0.0,-,-,-,-,-,0.0,-,-,-,-,0.0,-,-,-,-,-,-,-,-,-,-,-,0.0,-,-,-,-,-,-,-,-,0.0,-,-,-,0.0,58.0,22.87,0.268
1334,5879,93258,Keshishyan T.N.,1978,,-,-,-,9.1,-,-,-,-,-,-,-,-,-,0.0,-,-,-,0.0,-,-,0.0,0.0,-,-,-,-,-,0.0,-,-,-,0.0,-,-,-,-,-,-,-,-,-,-,0.0,-,-,-,-,-,-,-,-,-,-,-,-,-,-,-,-,-,0.0,-,-,-,-,-,-,0.0,-,-,0.0,-,-,-,-,-,-,-,0.0,-,-,-,-,-,-,-,-,-,-,-,0.0,-,-,-,-,-,-,,-,0.0,-,-,-,-,-,-,-,-,-,-,0.0,-,-,-,-,-,-,-,-,-,-,-,-,-,-,-,-,63.6,-,-,-,27.3,-,-,-,-,9.1,-,-,-,100.0,-,-,-,-,-,-,-,-,-,-,0.0,-,-,-,-,-,-,-,-,-,0.0,-,-,-,-,-,0.0,-,-,-,-,0.0,-,-,-,-,-,-,-,-,-,-,-,0.0,-,-,-,-,-,-,-,-,0.0,-,-,-,0.0,58.0,22.83,0.27
1335,5879,93259,Keshishyan T.N.,1978,,-,-,-,9.1,-,-,-,-,-,-,-,-,-,0.0,-,-,-,0.0,-,-,0.0,0.0,-,-,-,-,-,0.0,-,-,-,0.0,-,-,-,-,-,-,-,-,-,-,0.0,-,-,-,-,-,-,-,-,-,-,-,-,-,-,-,-,-,0.0,-,-,-,-,-,-,0.0,-,-,0.0,-,-,-,-,-,-,-,0.0,-,-,-,-,-,-,-,-,-,-,-,0.0,-,-,-,-,-,-,,-,0.0,-,-,-,-,-,-,-,-,-,-,0.0,-,-,-,-,-,-,-,-,-,-,-,-,-,-,-,-,59.1,-,-,-,31.8,-,-,-,-,9.1,-,-,-,100.0,-,-,-,-,-,-,-,-,-,-,0.0,-,-,-,-,-,-,-,-,-,0.0,-,-,-,-,-,0.0,-,-,-,-,0.0,-,-,-,-,-,-,-,-,-,-,-,0.0,-,-,-,-,-,-,-,-,0.0,-,-,-,0.0,54.0,21.34,0.265
1336,5879,93260,Keshishyan T.N.,1978,,-,-,-,9.1,-,-,-,-,-,-,-,-,-,0.0,-,-,-,0.0,-,-,0.0,0.0,-,-,-,-,-,0.0,-,-,-,0.0,-,-,-,-,-,-,-,-,-,-,0.0,-,-,-,-,-,-,-,-,-,-,-,-,-,-,-,-,-,0.0,-,-,-,-,-,-,0.0,-,-,0.0,-,-,-,-,-,-,-,0.0,-,-,-,-,-,-,-,-,-,-,-,0.0,-,-,-,-,-,-,,-,0.0,-,-,-,-,-,-,-,-,-,-,0.0,-,-,-,-,-,-,-,-,-,-,-,-,-,-,-,-,50.0,-,-,-,40.9,-,-,-,-,9.1,-,-,-,100.0,-,-,-,-,-,-,-,-,-,-,0.0,-,-,-,-,-,-,-,-,-,0.0,-,-,-,-,-,0.0,-,-,-,-,0.0,-,-,-,-,-,-,-,-,-,-,-,0.0,-,-,-,-,-,-,-,-,0.0,-,-,-,0.0,46.0,18.34,0.254
1337,5879,93261,Keshishyan T.N.,1978,,-,-,-,9.1,-,-,-,-,-,-,-,-,-,0.0,-,-,-,0.0,-,-,0.0,0.0,-,-,-,-,-,0.0,-,-,-,0.0,-,-,-,-,-,-,-,-,-,-,0.0,-,-,-,-,-,-,-,-,-,-,-,-,-,-,-,-,-,0.0,-,-,-,-,-,-,0.0,-,-,0.0,-,-,-,-,-,-,-,0.0,-,-,-,-,-,-,-,-,-,-,-,22.7,-,-,-,-,-,-,,-,0.0,-,-,-,-,-,-,-,-,-,-,0.0,-,-,-,-,-,-,-,-,-,-,-,-,-,-,-,-,68.2,-,-,-,0.0,-,-,-,-,9.1,-,-,-,100.0,-,-,-,-,-,-,-,-,-,-,0.0,-,-,-,-,-,-,-,-,-,0.0,-,-,-,-,-,0.0,-,-,-,-,0.0,-,-,-,-,-,-,-,-,-,-,-,0.0,-,-,-,-,-,-,-,-,0.0,-,-,-,0.0,64.0,25.39,0.26
1338,5879,93262,Keshishyan T.N.,1978,,-,-,-,9.1,-,-,-,-,-,-,-,-,-,0.0,-,-,-,0.0,-,-,0.0,0.0,-,-,-,-,-,0.0,-,-,-,0.0,-,-,-,-,-,-,-,-,-,-,0.0,-,-,-,-,-,-,-,-,-,-,-,-,-,-,-,-,-,0.0,-,-,-,-,-,-,0.0,-,-,0.0,-,-,-,-,-,-,-,0.0,-,-,-,-,-,-,-,-,-,-,-,27.3,-,-,-,-,-,-,,-,0.0,-,-,-,-,-,-,-,-,-,-,0.0,-,-,-,-,-,-,-,-,-,-,-,-,-,-,-,-,63.6,-,-,-,0.0,-,-,-,-,9.1,-,-,-,100.0,-,-,-,-,-,-,-,-,-,-,0.0,-,-,-,-,-,-,-,-,-,0.0,-,-,-,-,-,0.0,-,-,-,-,0.0,-,-,-,-,-,-,-,-,-,-,-,0.0,-,-,-,-,-,-,-,-,0.0,-,-,-,0.0,63.0,25.0,0.26
1339,5879,93263,Keshishyan T.N.,1978,,-,-,-,9.1,-,-,-,-,-,-,-,-,-,0.0,-,-,-,0.0,-,-,0.0,0.0,-,-,-,-,-,0.0,-,-,-,0.0,-,-,-,-,-,-,-,-,-,-,0.0,-,-,-,-,-,-,-,-,-,-,-,-,-,-,-,-,-,0.0,-,-,-,-,-,-,0.0,-,-,0.0,-,-,-,-,-,-,-,0.0,-,-,-,-,-,-,-,-,-,-,-,31.8,-,-,-,-,-,-,,-,0.0,-,-,-,-,-,-,-,-,-,-,0.0,-,-,-,-,-,-,-,-,-,-,-,-,-,-,-,-,59.1,-,-,-,0.0,-,-,-,-,9.1,-,-,-,100.0,-,-,-,-,-,-,-,-,-,-,0.0,-,-,-,-,-,-,-,-,-,0.0,-,-,-,-,-,0.0,-,-,-,-,0.0,-,-,-,-,-,-,-,-,-,-,-,0.0,-,-,-,-,-,-,-,-,0.0,-,-,-,0.0,,,0.259
1340,5879,93264,Keshishyan T.N.,1978,,-,-,-,9.1,-,-,-,-,-,-,-,-,-,0.0,-,-,-,0.0,-,-,0.0,0.0,-,-,-,-,-,0.0,-,-,-,0.0,-,-,-,-,-,-,-,-,-,-,0.0,-,-,-,-,-,-,-,-,-,-,-,-,-,-,-,-,-,0.0,-,-,-,-,-,-,0.0,-,-,0.0,-,-,-,-,-,-,-,0.0,-,-,-,-,-,-,-,-,-,-,-,36.4,-,-,-,-,-,-,,-,0.0,-,-,-,-,-,-,-,-,-,-,0.0,-,-,-,-,-,-,-,-,-,-,-,-,-,-,-,-,54.5,-,-,-,0.0,-,-,-,-,9.1,-,-,-,100.0,-,-,-,-,-,-,-,-,-,-,0.0,-,-,-,-,-,-,-,-,-,0.0,-,-,-,-,-,0.0,-,-,-,-,0.0,-,-,-,-,-,-,-,-,-,-,-,0.0,-,-,-,-,-,-,-,-,0.0,-,-,-,0.0,59.0,23.6,0.25
1341,5879,93265,Keshishyan T.N.,1978,,-,-,-,9.1,-,-,-,-,-,-,-,-,-,0.0,-,-,-,0.0,-,-,0.0,0.0,-,-,-,-,-,0.0,-,-,-,0.0,-,-,-,-,-,-,-,-,-,-,0.0,-,-,-,-,-,-,-,-,-,-,-,-,-,-,-,-,-,0.0,-,-,-,-,-,-,0.0,-,-,0.0,-,-,-,-,-,-,-,0.0,-,-,-,-,-,-,-,-,-,-,-,40.9,-,-,-,-,-,-,,-,0.0,-,-,-,-,-,-,-,-,-,-,0.0,-,-,-,-,-,-,-,-,-,-,-,-,-,-,-,-,50.0,-,-,-,0.0,-,-,-,-,9.1,-,-,-,100.0,-,-,-,-,-,-,-,-,-,-,0.0,-,-,-,-,-,-,-,-,-,0.0,-,-,-,-,-,0.0,-,-,-,-,0.0,-,-,-,-,-,-,-,-,-,-,-,0.0,-,-,-,-,-,-,-,-,0.0,-,-,-,0.0,58.0,23.25,0.247
1342,5947,72088,Nemilov S.V.,1976,,-,-,-,0.0,-,-,-,-,-,-,-,-,-,0.0,-,-,-,0.0,-,-,0.0,5.3,-,-,-,-,-,0.0,-,-,-,0.0,-,-,-,-,-,-,-,-,-,-,0.0,-,-,-,-,-,-,-,-,-,-,-,-,-,-,-,-,-,0.0,-,-,-,-,-,-,94.7,-,-,0.0,-,-,-,-,-,-,-,0.0,-,-,-,-,-,-,-,-,-,-,-,0.0,-,-,-,-,-,-,,-,0.0,-,-,-,-,-,-,-,-,-,-,0.0,-,-,-,-,-,-,-,-,-,-,-,-,-,-,-,-,0.0,-,-,-,0.0,-,-,-,-,5.3,-,-,-,100.0,-,-,-,-,-,-,-,-,-,-,0.0,-,-,-,-,-,-,-,-,-,0.0,-,-,-,-,-,0.0,-,-,-,-,0.0,-,-,-,-,-,-,-,-,-,-,-,0.0,-,-,-,-,-,-,-,-,0.0,-,-,-,0.0,,,0.213
1343,5947,72089,Nemilov S.V.,1976,,-,-,-,0.0,-,-,-,-,-,-,-,-,-,0.0,-,-,-,0.0,-,-,0.0,7.8,-,-,-,-,-,0.0,-,-,-,0.0,-,-,-,-,-,-,-,-,-,-,0.0,-,-,-,-,-,-,-,-,-,-,-,-,-,-,-,-,-,0.0,-,-,-,-,-,-,92.2,-,-,0.0,-,-,-,-,-,-,-,0.0,-,-,-,-,-,-,-,-,-,-,-,0.0,-,-,-,-,-,-,,-,0.0,-,-,-,-,-,-,-,-,-,-,0.0,-,-,-,-,-,-,-,-,-,-,-,-,-,-,-,-,0.0,-,-,-,0.0,-,-,-,-,7.8,-,-,-,100.0,-,-,-,-,-,-,-,-,-,-,0.0,-,-,-,-,-,-,-,-,-,0.0,-,-,-,-,-,0.0,-,-,-,-,0.0,-,-,-,-,-,-,-,-,-,-,-,0.0,-,-,-,-,-,-,-,-,0.0,-,-,-,0.0,,,0.273
1344,5947,72090,Nemilov S.V.,1976,,-,-,-,0.0,-,-,-,-,-,-,-,-,-,0.0,-,-,-,0.0,-,-,0.0,10.5,-,-,-,-,-,0.0,-,-,-,0.0,-,-,-,-,-,-,-,-,-,-,0.0,-,-,-,-,-,-,-,-,-,-,-,-,-,-,-,-,-,0.0,-,-,-,-,-,-,89.5,-,-,0.0,-,-,-,-,-,-,-,0.0,-,-,-,-,-,-,-,-,-,-,-,0.0,-,-,-,-,-,-,,-,0.0,-,-,-,-,-,-,-,-,-,-,0.0,-,-,-,-,-,-,-,-,-,-,-,-,-,-,-,-,0.0,-,-,-,0.0,-,-,-,-,10.5,-,-,-,100.0,-,-,-,-,-,-,-,-,-,-,0.0,-,-,-,-,-,-,-,-,-,0.0,-,-,-,-,-,0.0,-,-,-,-,0.0,-,-,-,-,-,-,-,-,-,-,-,0.0,-,-,-,-,-,-,-,-,0.0,-,-,-,0.0,,,0.167
1345,5947,72091,Nemilov S.V.,1976,,-,-,-,0.0,-,-,-,-,-,-,-,-,-,0.0,-,-,-,0.0,-,-,0.0,13.08,-,-,-,-,-,0.0,-,-,-,0.0,-,-,-,-,-,-,-,-,-,-,0.0,-,-,-,-,-,-,-,-,-,-,-,-,-,-,-,-,-,0.0,-,-,-,-,-,-,86.92,-,-,0.0,-,-,-,-,-,-,-,0.0,-,-,-,-,-,-,-,-,-,-,-,0.0,-,-,-,-,-,-,,-,0.0,-,-,-,-,-,-,-,-,-,-,0.0,-,-,-,-,-,-,-,-,-,-,-,-,-,-,-,-,0.0,-,-,-,0.0,-,-,-,-,13.08,-,-,-,100.0,-,-,-,-,-,-,-,-,-,-,0.0,-,-,-,-,-,-,-,-,-,0.0,-,-,-,-,-,0.0,-,-,-,-,0.0,-,-,-,-,-,-,-,-,-,-,-,0.0,-,-,-,-,-,-,-,-,0.0,-,-,-,0.0,,,0.209
1346,5947,72092,Nemilov S.V.,1976,,-,-,-,0.0,-,-,-,-,-,-,-,-,-,0.0,-,-,-,0.0,-,-,0.0,15.2,-,-,-,-,-,0.0,-,-,-,0.0,-,-,-,-,-,-,-,-,-,-,0.0,-,-,-,-,-,-,-,-,-,-,-,-,-,-,-,-,-,0.0,-,-,-,-,-,-,84.8,-,-,0.0,-,-,-,-,-,-,-,0.0,-,-,-,-,-,-,-,-,-,-,-,0.0,-,-,-,-,-,-,,-,0.0,-,-,-,-,-,-,-,-,-,-,0.0,-,-,-,-,-,-,-,-,-,-,-,-,-,-,-,-,0.0,-,-,-,0.0,-,-,-,-,15.2,-,-,-,100.0,-,-,-,-,-,-,-,-,-,-,0.0,-,-,-,-,-,-,-,-,-,0.0,-,-,-,-,-,0.0,-,-,-,-,0.0,-,-,-,-,-,-,-,-,-,-,-,0.0,-,-,-,-,-,-,-,-,0.0,-,-,-,0.0,,,0.216
1347,5947,72093,Nemilov S.V.,1976,,-,-,-,0.0,-,-,-,-,-,-,-,-,-,0.0,-,-,-,0.0,-,-,0.0,17.56,-,-,-,-,-,0.0,-,-,-,0.0,-,-,-,-,-,-,-,-,-,-,0.0,-,-,-,-,-,-,-,-,-,-,-,-,-,-,-,-,-,0.0,-,-,-,-,-,-,82.44,-,-,0.0,-,-,-,-,-,-,-,0.0,-,-,-,-,-,-,-,-,-,-,-,0.0,-,-,-,-,-,-,,-,0.0,-,-,-,-,-,-,-,-,-,-,0.0,-,-,-,-,-,-,-,-,-,-,-,-,-,-,-,-,0.0,-,-,-,0.0,-,-,-,-,17.56,-,-,-,100.0,-,-,-,-,-,-,-,-,-,-,0.0,-,-,-,-,-,-,-,-,-,0.0,-,-,-,-,-,0.0,-,-,-,-,0.0,-,-,-,-,-,-,-,-,-,-,-,0.0,-,-,-,-,-,-,-,-,0.0,-,-,-,0.0,,,0.327
1348,5947,72094,Nemilov S.V.,1976,,-,-,-,0.0,-,-,-,-,-,-,-,-,-,0.0,-,-,-,0.0,-,-,0.0,20.3,-,-,-,-,-,0.0,-,-,-,0.0,-,-,-,-,-,-,-,-,-,-,0.0,-,-,-,-,-,-,-,-,-,-,-,-,-,-,-,-,-,0.0,-,-,-,-,-,-,79.7,-,-,0.0,-,-,-,-,-,-,-,0.0,-,-,-,-,-,-,-,-,-,-,-,0.0,-,-,-,-,-,-,,-,0.0,-,-,-,-,-,-,-,-,-,-,0.0,-,-,-,-,-,-,-,-,-,-,-,-,-,-,-,-,0.0,-,-,-,0.0,-,-,-,-,20.3,-,-,-,100.0,-,-,-,-,-,-,-,-,-,-,0.0,-,-,-,-,-,-,-,-,-,0.0,-,-,-,-,-,0.0,-,-,-,-,0.0,-,-,-,-,-,-,-,-,-,-,-,0.0,-,-,-,-,-,-,-,-,0.0,-,-,-,0.0,,,0.393
1349,5947,72095,Nemilov S.V.,1976,,-,-,-,0.0,-,-,-,-,-,-,-,-,-,0.0,-,-,-,0.0,-,-,0.0,23.17,-,-,-,-,-,0.0,-,-,-,0.0,-,-,-,-,-,-,-,-,-,-,0.0,-,-,-,-,-,-,-,-,-,-,-,-,-,-,-,-,-,0.0,-,-,-,-,-,-,76.83,-,-,0.0,-,-,-,-,-,-,-,0.0,-,-,-,-,-,-,-,-,-,-,-,0.0,-,-,-,-,-,-,,-,0.0,-,-,-,-,-,-,-,-,-,-,0.0,-,-,-,-,-,-,-,-,-,-,-,-,-,-,-,-,0.0,-,-,-,0.0,-,-,-,-,23.17,-,-,-,100.0,-,-,-,-,-,-,-,-,-,-,0.0,-,-,-,-,-,-,-,-,-,0.0,-,-,-,-,-,0.0,-,-,-,-,0.0,-,-,-,-,-,-,-,-,-,-,-,0.0,-,-,-,-,-,-,-,-,0.0,-,-,-,0.0,,,0.405
1350,5947,72096,Nemilov S.V.,1976,,-,-,-,0.0,-,-,-,-,-,-,-,-,-,0.0,-,-,-,0.0,-,-,0.0,27.73,-,-,-,-,-,0.0,-,-,-,0.0,-,-,-,-,-,-,-,-,-,-,0.0,-,-,-,-,-,-,-,-,-,-,-,-,-,-,-,-,-,0.0,-,-,-,-,-,-,72.27,-,-,0.0,-,-,-,-,-,-,-,0.0,-,-,-,-,-,-,-,-,-,-,-,0.0,-,-,-,-,-,-,,-,0.0,-,-,-,-,-,-,-,-,-,-,0.0,-,-,-,-,-,-,-,-,-,-,-,-,-,-,-,-,0.0,-,-,-,0.0,-,-,-,-,27.73,-,-,-,100.0,-,-,-,-,-,-,-,-,-,-,0.0,-,-,-,-,-,-,-,-,-,0.0,-,-,-,-,-,0.0,-,-,-,-,0.0,-,-,-,-,-,-,-,-,-,-,-,0.0,-,-,-,-,-,-,-,-,0.0,-,-,-,0.0,,,0.412
1351,5984,72367,El-Mallawany R.,2000,,-,-,-,0.0,-,-,-,-,-,-,-,-,-,0.0,-,-,-,0.0,-,-,0.0,0.0,-,-,-,-,-,0.0,-,-,-,0.0,-,-,3,-,-,-,-,-,-,-,0.0,-,-,-,-,-,-,-,-,-,-,-,-,-,-,-,-,-,0.0,-,-,-,-,-,-,0.0,-,-,0.0,-,-,-,-,-,-,-,0.0,-,-,-,-,-,-,-,-,-,-,-,0.0,-,-,-,-,-,-,,-,0.0,-,-,-,-,-,-,-,-,-,-,0.0,-,-,-,-,-,-,-,-,-,-,-,-,-,-,-,-,0.0,-,-,-,0.0,-,-,-,-,0.0,-,-,-,100.0,-,-,-,-,-,-,-,-,-,-,0.0,-,-,-,-,-,-,-,-,-,0.0,-,-,-,-,-,70.0,-,-,-,-,0.0,-,-,-,-,-,-,-,-,-,27,-,0.0,-,-,-,-,-,-,-,-,0.0,-,-,-,0.0,35.7,12.7,0.395
1352,5984,72368,El-Mallawany R.,2000,,-,-,-,0.0,-,-,-,-,-,-,-,-,-,0.0,-,-,-,0.0,-,-,0.0,0.0,-,-,-,-,-,0.0,-,-,-,0.0,-,-,5,-,-,-,-,-,-,-,0.0,-,-,-,-,-,-,-,-,-,-,-,-,-,-,-,-,-,0.0,-,-,-,-,-,-,0.0,-,-,0.0,-,-,-,-,-,-,-,0.0,-,-,-,-,-,-,-,-,-,-,-,0.0,-,-,-,-,-,-,,-,0.0,-,-,-,-,-,-,-,-,-,-,0.0,-,-,-,-,-,-,-,-,-,-,-,-,-,-,-,-,0.0,-,-,-,0.0,-,-,-,-,0.0,-,-,-,100.0,-,-,-,-,-,-,-,-,-,-,0.0,-,-,-,-,-,-,-,-,-,0.0,-,-,-,-,-,70.0,-,-,-,-,0.0,-,-,-,-,-,-,-,-,-,25,-,0.0,-,-,-,-,-,-,-,-,0.0,-,-,-,0.0,36.9,13.2,0.394
1353,5984,72369,El-Mallawany R.,2000,,-,-,-,0.0,-,-,-,-,-,-,-,-,-,0.0,-,-,-,0.0,-,-,0.0,0.0,-,-,-,-,-,0.0,-,-,-,0.0,-,-,7,-,-,-,-,-,-,-,0.0,-,-,-,-,-,-,-,-,-,-,-,-,-,-,-,-,-,0.0,-,-,-,-,-,-,0.0,-,-,0.0,-,-,-,-,-,-,-,0.0,-,-,-,-,-,-,-,-,-,-,-,0.0,-,-,-,-,-,-,,-,0.0,-,-,-,-,-,-,-,-,-,-,0.0,-,-,-,-,-,-,-,-,-,-,-,-,-,-,-,-,0.0,-,-,-,0.0,-,-,-,-,0.0,-,-,-,100.0,-,-,-,-,-,-,-,-,-,-,0.0,-,-,-,-,-,-,-,-,-,0.0,-,-,-,-,-,70.0,-,-,-,-,0.0,-,-,-,-,-,-,-,-,-,23,-,0.0,-,-,-,-,-,-,-,-,0.0,-,-,-,0.0,41.5,14.9,0.393
1354,5984,72370,El-Mallawany R.,2000,,-,-,-,0.0,-,-,-,-,-,-,-,-,-,0.0,-,-,-,0.0,-,-,0.0,0.0,-,-,-,-,-,0.0,-,-,-,0.0,-,-,10,-,-,-,-,-,-,-,0.0,-,-,-,-,-,-,-,-,-,-,-,-,-,-,-,-,-,0.0,-,-,-,-,-,-,0.0,-,-,0.0,-,-,-,-,-,-,-,0.0,-,-,-,-,-,-,-,-,-,-,-,0.0,-,-,-,-,-,-,,-,0.0,-,-,-,-,-,-,-,-,-,-,0.0,-,-,-,-,-,-,-,-,-,-,-,-,-,-,-,-,0.0,-,-,-,0.0,-,-,-,-,0.0,-,-,-,100.0,-,-,-,-,-,-,-,-,-,-,0.0,-,-,-,-,-,-,-,-,-,0.0,-,-,-,-,-,70.0,-,-,-,-,0.0,-,-,-,-,-,-,-,-,-,20,-,0.0,-,-,-,-,-,-,-,-,0.0,-,-,-,0.0,46.3,16.6,0.391
1355,5984,72371,El-Mallawany R.,2000,,-,-,-,0.0,-,-,-,-,-,-,-,-,-,0.0,-,-,-,0.0,-,-,0.0,0.0,-,-,-,-,-,0.0,-,-,-,0.0,-,-,-,-,-,-,-,-,-,-,0.0,-,-,-,-,-,-,-,-,-,-,-,-,-,-,-,-,-,0.0,-,-,-,-,-,-,0.0,-,-,0.0,-,-,-,-,-,-,-,0.0,-,-,-,-,-,-,-,-,-,-,-,0.0,-,-,-,-,-,-,,-,0.0,-,-,-,-,-,-,-,-,-,-,0.0,-,-,-,-,-,-,-,-,-,-,-,-,-,-,-,-,0.0,-,-,-,0.0,-,-,-,-,0.0,-,-,-,100.0,-,-,-,-,-,-,-,-,-,-,0.0,-,-,-,-,-,-,-,-,-,0.0,-,-,-,-,-,70.0,-,-,-,-,0.0,-,-,-,-,-,-,-,-,-,27,-,0.0,-,-,-,-,-,-,-,-,3.0,-,-,-,0.0,42.0,15.04,0.39
1356,5984,72372,El-Mallawany R.,2000,,-,-,-,0.0,-,-,-,-,-,-,-,-,-,0.0,-,-,-,0.0,-,-,0.0,0.0,-,-,-,-,-,0.0,-,-,-,0.0,-,-,-,-,-,-,-,-,-,-,0.0,-,-,-,-,-,-,-,-,-,-,-,-,-,-,-,-,-,0.0,-,-,-,-,-,-,0.0,-,-,0.0,-,-,-,-,-,-,-,0.0,-,-,-,-,-,-,-,-,-,-,-,0.0,-,-,-,-,-,-,,-,0.0,-,-,-,-,-,-,-,-,-,-,0.0,-,-,-,-,-,-,-,-,-,-,-,-,-,-,-,-,0.0,-,-,-,0.0,-,-,-,-,0.0,-,-,-,100.0,-,-,-,-,-,-,-,-,-,-,0.0,-,-,-,-,-,-,-,-,-,0.0,-,-,-,-,-,70.0,-,-,-,-,0.0,-,-,-,-,-,-,-,-,-,25,-,0.0,-,-,-,-,-,-,-,-,5.0,-,-,-,0.0,39.0,13.96,0.392
1357,5984,72373,El-Mallawany R.,2000,,-,-,-,0.0,-,-,-,-,-,-,-,-,-,0.0,-,-,-,0.0,-,-,0.0,0.0,-,-,-,-,-,0.0,-,-,-,0.0,-,-,-,-,-,-,-,-,-,-,0.0,-,-,-,-,-,-,-,-,-,-,-,-,-,-,-,-,-,0.0,-,-,-,-,-,-,0.0,-,-,0.0,-,-,-,-,-,-,-,0.0,-,-,-,-,-,-,-,-,-,-,-,0.0,-,-,-,-,-,-,,-,0.0,-,-,-,-,-,-,-,-,-,-,0.0,-,-,-,-,-,-,-,-,-,-,-,-,-,-,-,-,0.0,-,-,-,0.0,-,-,-,-,0.0,-,-,-,100.0,-,-,-,-,-,-,-,-,-,-,0.0,-,-,-,-,-,-,-,-,-,0.0,-,-,-,-,-,70.0,-,-,-,-,0.0,-,-,-,-,-,-,-,-,-,23,-,0.0,-,-,-,-,-,-,-,-,7.0,-,-,-,0.0,27.0,9.7,0.393
1358,5984,72374,El-Mallawany R.,2000,,-,-,-,0.0,-,-,-,-,-,-,-,-,-,0.0,-,-,-,0.0,-,-,0.0,0.0,-,-,-,-,-,0.0,-,-,-,0.0,-,-,-,-,-,-,-,-,-,-,0.0,-,-,-,-,-,-,-,-,-,-,-,-,-,-,-,-,-,0.0,-,-,-,-,-,-,0.0,-,-,0.0,-,-,-,-,-,-,-,0.0,-,-,-,-,-,-,-,-,-,-,-,0.0,-,-,-,-,-,-,,-,0.0,-,-,-,-,-,-,-,-,-,-,0.0,-,-,-,-,-,-,-,-,-,-,-,-,-,-,-,-,0.0,-,-,-,0.0,-,-,-,-,0.0,-,-,-,100.0,-,-,-,-,-,-,-,-,-,-,0.0,-,-,-,-,-,-,-,-,-,0.0,-,-,-,-,-,70.0,-,-,-,-,0.0,-,-,-,-,-,-,-,-,-,20,-,0.0,-,-,-,-,-,-,-,-,10.0,-,-,-,0.0,17.7,6.36,0.395
1359,6031,152824,Stokowski S.E.,1981,,-,-,-,5.098222,17.52,-,-,-,-,-,-,-,-,0.0,-,-,11.09,0.0,-,-,0.0,0.0,-,-,-,-,15.18,0.0,-,-,-,0.0,-,-,-,-,-,-,-,-,-,-,0.0,-,-,-,-,-,-,-,-,-,-,-,-,-,-,-,-,-,0.0,-,-,-,-,-,-,0.0,-,-,0.0,-,-,-,-,-,-,-,0.0,-,-,-,-,-,-,-,-,-,-,-,0.0,-,-,-,-,11.61,-,,6.417,0.0,-,-,-,-,-,-,-,-,-,-,0.0,-,-,-,0.5613,-,-,-,-,-,0.9355,-,-,-,-,-,-,9.681946,-,-,-,0.0,-,-,-,-,5.098222,-,-,-,14.78017,-,-,-,-,-,-,-,-,-,-,0.0,-,-,-,-,-,-,-,-,21.91,0.0,-,-,-,-,-,0.0,-,-,-,-,0.0,-,-,-,-,-,-,-,-,-,-,-,0.0,-,-,-,-,-,-,-,-,0.0,-,-,-,0.0,78.7,30.6,0.287
1360,6053,93438,Stokowski S.E.,1981,,-,-,-,2.466089,-,-,-,-,-,-,-,-,-,0.0,-,-,-,0.0,-,-,0.0,0.0,-,-,-,-,-,9.921829,-,-,-,0.0,-,-,0.1554,-,-,-,-,-,-,-,0.0,-,-,-,-,-,-,-,-,-,-,-,-,-,-,-,-,-,0.0,-,-,-,-,-,-,0.0,-,-,0.0,-,-,-,-,-,-,-,0.0,-,-,-,-,-,-,-,-,-,-,-,27.39282,-,-,-,-,-,-,,-,0.0,-,-,-,-,-,-,-,-,-,-,0.0,-,-,-,-,-,-,-,-,0.318,-,-,-,-,-,-,-,0.0,-,-,-,0.0,-,-,-,-,2.784083,-,-,-,100.0,-,-,-,-,-,-,-,-,-,-,59.74585,-,-,-,-,-,-,-,-,-,0.0,-,-,-,-,-,0.0,-,-,-,-,0.0,-,-,-,-,-,-,-,-,-,-,-,0.0,-,-,-,-,-,-,-,-,0.0,-,-,-,0.0,90.1,36.27,0.242
1361,6059,93468,Stokowski S.E.,1981,,-,-,-,0.0,-,-,-,-,-,-,-,-,-,6.804774,-,-,-,0.0,-,-,0.0,0.0,-,-,-,-,-,2.283281,-,-,-,0.0,-,-,-,-,-,-,-,-,-,-,0.0,-,-,-,-,-,-,-,-,-,-,-,-,-,-,-,-,-,0.0,-,-,-,-,-,-,0.0,-,-,0.0,-,-,-,-,-,-,-,9.854914,-,-,-,-,-,-,-,-,-,-,-,0.0,-,-,-,-,-,-,,-,0.0,-,-,-,-,-,-,-,-,-,-,5.474557,-,-,-,-,-,-,-,-,0.5708,-,-,-,-,-,-,-,0.0,-,-,-,0.0,-,-,-,-,7.375571,-,-,-,100.0,-,-,-,-,-,-,-,-,-,-,75.01169,-,-,-,-,-,-,-,-,-,0.0,-,-,-,-,-,0.0,-,-,-,-,0.0,-,-,-,-,-,-,-,-,-,-,-,0.0,-,-,-,-,-,-,-,-,0.0,-,-,-,0.0,73.9,30.6,0.21
1362,6059,93469,Stokowski S.E.,1981,,-,-,-,0.02522039,-,-,-,-,-,-,-,-,-,9.150936,-,-,-,1.064986,-,-,0.0,0.0,-,-,-,-,-,0.08024857,-,-,-,0.0,-,-,-,-,-,-,-,-,-,-,0.0,-,-,-,-,-,-,-,-,-,-,-,-,-,-,-,-,-,0.0,-,-,-,-,-,-,0.0,-,-,0.0,-,-,-,-,-,-,-,5.71242,-,-,-,-,-,-,-,-,-,-,-,0.0,-,-,-,-,-,-,,-,0.0,-,-,-,-,-,-,-,-,-,-,8.754381,-,-,-,-,-,-,-,-,0.7642,-,-,-,-,-,-,-,0.0,-,-,-,0.0,-,-,-,-,9.940397,-,-,-,100.0,-,-,-,-,-,-,-,-,-,-,74.44757,-,-,-,-,-,-,-,-,-,0.0,-,-,-,-,-,0.0,-,-,-,-,0.0,-,-,-,-,-,-,-,-,-,-,-,0.0,-,-,-,-,-,-,-,-,0.0,-,-,-,0.0,81.5,33.74,0.208
1363,6099,17436,Nemilov S.V.,1976,,-,-,-,0.0,-,-,-,-,-,-,-,-,-,10.0,-,-,-,0.0,-,-,0.0,0.0,-,-,-,-,-,0.0,-,-,-,0.0,-,-,-,-,-,-,-,-,-,-,0.0,-,-,-,-,-,-,-,-,-,-,-,-,-,-,-,-,-,0.0,-,-,-,-,-,-,70.0,-,-,0.0,-,-,-,-,-,-,-,0.0,-,-,-,-,-,-,-,20,-,-,-,0.0,-,-,-,-,-,-,,-,0.0,-,-,-,-,-,-,-,-,-,-,0.0,-,-,-,-,-,-,-,-,-,-,-,-,-,-,-,-,0.0,-,-,-,0.0,-,-,-,-,30.0,-,-,-,100.0,-,-,-,-,-,-,-,-,-,-,0.0,-,-,-,-,-,-,-,-,-,0.0,-,-,-,-,-,0.0,-,-,-,-,0.0,-,-,-,-,-,-,-,-,-,-,-,0.0,-,-,-,-,-,-,-,-,0.0,-,-,-,0.0,89.9,34.79,0.293
1364,6099,17437,Nemilov S.V.,1976,,-,-,-,0.0,-,-,-,-,-,-,-,-,-,15.0,-,-,-,0.0,-,-,0.0,0.0,-,-,-,-,-,0.0,-,-,-,0.0,-,-,-,-,-,-,-,-,-,-,0.0,-,-,-,-,-,-,-,-,-,-,-,-,-,-,-,-,-,0.0,-,-,-,-,-,-,65.0,-,-,0.0,-,-,-,-,-,-,-,0.0,-,-,-,-,-,-,-,20,-,-,-,0.0,-,-,-,-,-,-,,-,0.0,-,-,-,-,-,-,-,-,-,-,0.0,-,-,-,-,-,-,-,-,-,-,-,-,-,-,-,-,0.0,-,-,-,0.0,-,-,-,-,35.0,-,-,-,100.0,-,-,-,-,-,-,-,-,-,-,0.0,-,-,-,-,-,-,-,-,-,0.0,-,-,-,-,-,0.0,-,-,-,-,0.0,-,-,-,-,-,-,-,-,-,-,-,0.0,-,-,-,-,-,-,-,-,0.0,-,-,-,0.0,85.9,35.21,0.22
1365,6099,17438,Nemilov S.V.,1976,,-,-,-,0.0,-,-,-,-,-,-,-,-,-,20.0,-,-,-,0.0,-,-,0.0,0.0,-,-,-,-,-,0.0,-,-,-,0.0,-,-,-,-,-,-,-,-,-,-,0.0,-,-,-,-,-,-,-,-,-,-,-,-,-,-,-,-,-,0.0,-,-,-,-,-,-,60.0,-,-,0.0,-,-,-,-,-,-,-,0.0,-,-,-,-,-,-,-,20,-,-,-,0.0,-,-,-,-,-,-,,-,0.0,-,-,-,-,-,-,-,-,-,-,0.0,-,-,-,-,-,-,-,-,-,-,-,-,-,-,-,-,0.0,-,-,-,0.0,-,-,-,-,40.0,-,-,-,100.0,-,-,-,-,-,-,-,-,-,-,0.0,-,-,-,-,-,-,-,-,-,0.0,-,-,-,-,-,0.0,-,-,-,-,0.0,-,-,-,-,-,-,-,-,-,-,-,0.0,-,-,-,-,-,-,-,-,0.0,-,-,-,0.0,85.1,34.47,0.235
1366,6099,17439,Nemilov S.V.,1976,,-,-,-,0.0,-,-,-,-,-,-,-,-,-,25.0,-,-,-,0.0,-,-,0.0,0.0,-,-,-,-,-,0.0,-,-,-,0.0,-,-,-,-,-,-,-,-,-,-,0.0,-,-,-,-,-,-,-,-,-,-,-,-,-,-,-,-,-,0.0,-,-,-,-,-,-,55.0,-,-,0.0,-,-,-,-,-,-,-,0.0,-,-,-,-,-,-,-,20,-,-,-,0.0,-,-,-,-,-,-,,-,0.0,-,-,-,-,-,-,-,-,-,-,0.0,-,-,-,-,-,-,-,-,-,-,-,-,-,-,-,-,0.0,-,-,-,0.0,-,-,-,-,45.0,-,-,-,100.0,-,-,-,-,-,-,-,-,-,-,0.0,-,-,-,-,-,-,-,-,-,0.0,-,-,-,-,-,0.0,-,-,-,-,0.0,-,-,-,-,-,-,-,-,-,-,-,0.0,-,-,-,-,-,-,-,-,0.0,-,-,-,0.0,98.1,37.69,0.302
1367,6099,17440,Nemilov S.V.,1976,,-,-,-,0.0,-,-,-,-,-,-,-,-,-,30.0,-,-,-,0.0,-,-,0.0,0.0,-,-,-,-,-,0.0,-,-,-,0.0,-,-,-,-,-,-,-,-,-,-,0.0,-,-,-,-,-,-,-,-,-,-,-,-,-,-,-,-,-,0.0,-,-,-,-,-,-,50.0,-,-,0.0,-,-,-,-,-,-,-,0.0,-,-,-,-,-,-,-,20,-,-,-,0.0,-,-,-,-,-,-,,-,0.0,-,-,-,-,-,-,-,-,-,-,0.0,-,-,-,-,-,-,-,-,-,-,-,-,-,-,-,-,0.0,-,-,-,0.0,-,-,-,-,50.0,-,-,-,100.0,-,-,-,-,-,-,-,-,-,-,0.0,-,-,-,-,-,-,-,-,-,0.0,-,-,-,-,-,0.0,-,-,-,-,0.0,-,-,-,-,-,-,-,-,-,-,-,0.0,-,-,-,-,-,-,-,-,0.0,-,-,-,0.0,94.1,36.39,0.293
1368,6099,17441,Nemilov S.V.,1976,,-,-,-,0.0,-,-,-,-,-,-,-,-,-,35.0,-,-,-,0.0,-,-,0.0,0.0,-,-,-,-,-,0.0,-,-,-,0.0,-,-,-,-,-,-,-,-,-,-,0.0,-,-,-,-,-,-,-,-,-,-,-,-,-,-,-,-,-,0.0,-,-,-,-,-,-,45.0,-,-,0.0,-,-,-,-,-,-,-,0.0,-,-,-,-,-,-,-,20,-,-,-,0.0,-,-,-,-,-,-,,-,0.0,-,-,-,-,-,-,-,-,-,-,0.0,-,-,-,-,-,-,-,-,-,-,-,-,-,-,-,-,0.0,-,-,-,0.0,-,-,-,-,55.0,-,-,-,100.0,-,-,-,-,-,-,-,-,-,-,0.0,-,-,-,-,-,-,-,-,-,0.0,-,-,-,-,-,0.0,-,-,-,-,0.0,-,-,-,-,-,-,-,-,-,-,-,0.0,-,-,-,-,-,-,-,-,0.0,-,-,-,0.0,96.5,37.55,0.286
1369,6099,17442,Nemilov S.V.,1976,,-,-,-,0.0,-,-,-,-,-,-,-,-,-,40.0,-,-,-,0.0,-,-,0.0,0.0,-,-,-,-,-,0.0,-,-,-,0.0,-,-,-,-,-,-,-,-,-,-,0.0,-,-,-,-,-,-,-,-,-,-,-,-,-,-,-,-,-,0.0,-,-,-,-,-,-,40.0,-,-,0.0,-,-,-,-,-,-,-,0.0,-,-,-,-,-,-,-,20,-,-,-,0.0,-,-,-,-,-,-,,-,0.0,-,-,-,-,-,-,-,-,-,-,0.0,-,-,-,-,-,-,-,-,-,-,-,-,-,-,-,-,0.0,-,-,-,0.0,-,-,-,-,60.0,-,-,-,100.0,-,-,-,-,-,-,-,-,-,-,0.0,-,-,-,-,-,-,-,-,-,0.0,-,-,-,-,-,0.0,-,-,-,-,0.0,-,-,-,-,-,-,-,-,-,-,-,0.0,-,-,-,-,-,-,-,-,0.0,-,-,-,0.0,92.4,35.83,0.29
1370,6099,17443,Nemilov S.V.,1976,,-,-,-,0.0,-,-,-,-,-,-,-,-,-,50.0,-,-,-,0.0,-,-,0.0,0.0,-,-,-,-,-,0.0,-,-,-,0.0,-,-,-,-,-,-,-,-,-,-,0.0,-,-,-,-,-,-,-,-,-,-,-,-,-,-,-,-,-,0.0,-,-,-,-,-,-,30.0,-,-,0.0,-,-,-,-,-,-,-,0.0,-,-,-,-,-,-,-,20,-,-,-,0.0,-,-,-,-,-,-,,-,0.0,-,-,-,-,-,-,-,-,-,-,0.0,-,-,-,-,-,-,-,-,-,-,-,-,-,-,-,-,0.0,-,-,-,0.0,-,-,-,-,70.0,-,-,-,100.0,-,-,-,-,-,-,-,-,-,-,0.0,-,-,-,-,-,-,-,-,-,0.0,-,-,-,-,-,0.0,-,-,-,-,0.0,-,-,-,-,-,-,-,-,-,-,-,0.0,-,-,-,-,-,-,-,-,0.0,-,-,-,0.0,97.8,39.03,0.254
1371,6099,17444,Nemilov S.V.,1976,,-,-,-,0.0,-,-,-,-,-,-,-,-,-,60.0,-,-,-,0.0,-,-,0.0,0.0,-,-,-,-,-,0.0,-,-,-,0.0,-,-,-,-,-,-,-,-,-,-,0.0,-,-,-,-,-,-,-,-,-,-,-,-,-,-,-,-,-,0.0,-,-,-,-,-,-,20.0,-,-,0.0,-,-,-,-,-,-,-,0.0,-,-,-,-,-,-,-,20,-,-,-,0.0,-,-,-,-,-,-,,-,0.0,-,-,-,-,-,-,-,-,-,-,0.0,-,-,-,-,-,-,-,-,-,-,-,-,-,-,-,-,0.0,-,-,-,0.0,-,-,-,-,80.0,-,-,-,100.0,-,-,-,-,-,-,-,-,-,-,0.0,-,-,-,-,-,-,-,-,-,0.0,-,-,-,-,-,0.0,-,-,-,-,0.0,-,-,-,-,-,-,-,-,-,-,-,0.0,-,-,-,-,-,-,-,-,0.0,-,-,-,0.0,92.7,37.7,0.23
1372,6099,17445,Nemilov S.V.,1976,,-,-,-,0.0,-,-,-,-,-,-,-,-,-,70.0,-,-,-,0.0,-,-,0.0,0.0,-,-,-,-,-,0.0,-,-,-,0.0,-,-,-,-,-,-,-,-,-,-,0.0,-,-,-,-,-,-,-,-,-,-,-,-,-,-,-,-,-,0.0,-,-,-,-,-,-,10.0,-,-,0.0,-,-,-,-,-,-,-,0.0,-,-,-,-,-,-,-,20,-,-,-,0.0,-,-,-,-,-,-,,-,0.0,-,-,-,-,-,-,-,-,-,-,0.0,-,-,-,-,-,-,-,-,-,-,-,-,-,-,-,-,0.0,-,-,-,0.0,-,-,-,-,90.0,-,-,-,100.0,-,-,-,-,-,-,-,-,-,-,0.0,-,-,-,-,-,-,-,-,-,0.0,-,-,-,-,-,0.0,-,-,-,-,0.0,-,-,-,-,-,-,-,-,-,-,-,0.0,-,-,-,-,-,-,-,-,0.0,-,-,-,0.0,101.0,39.88,0.271
1373,6099,17446,Nemilov S.V.,1976,,-,-,-,0.0,-,-,-,-,-,-,-,-,-,25.0,-,-,-,0.0,-,-,0.0,0.0,-,-,-,-,-,0.0,-,-,-,0.0,-,-,-,-,-,-,-,-,-,-,0.0,-,-,-,-,-,-,-,-,-,-,-,-,-,-,-,-,-,0.0,-,-,-,-,-,-,50.0,-,-,0.0,-,-,-,-,-,-,-,0.0,-,-,-,-,-,-,-,25,-,-,-,0.0,-,-,-,-,-,-,,-,0.0,-,-,-,-,-,-,-,-,-,-,0.0,-,-,-,-,-,-,-,-,-,-,-,-,-,-,-,-,0.0,-,-,-,0.0,-,-,-,-,50.0,-,-,-,100.0,-,-,-,-,-,-,-,-,-,-,0.0,-,-,-,-,-,-,-,-,-,0.0,-,-,-,-,-,0.0,-,-,-,-,0.0,-,-,-,-,-,-,-,-,-,-,-,0.0,-,-,-,-,-,-,-,-,0.0,-,-,-,0.0,98.0,37.99,0.291
1374,6099,17447,Nemilov S.V.,1976,,-,-,-,0.0,-,-,-,-,-,-,-,-,-,30.0,-,-,-,0.0,-,-,0.0,0.0,-,-,-,-,-,0.0,-,-,-,0.0,-,-,-,-,-,-,-,-,-,-,0.0,-,-,-,-,-,-,-,-,-,-,-,-,-,-,-,-,-,0.0,-,-,-,-,-,-,45.0,-,-,0.0,-,-,-,-,-,-,-,0.0,-,-,-,-,-,-,-,25,-,-,-,0.0,-,-,-,-,-,-,,-,0.0,-,-,-,-,-,-,-,-,-,-,0.0,-,-,-,-,-,-,-,-,-,-,-,-,-,-,-,-,0.0,-,-,-,0.0,-,-,-,-,55.0,-,-,-,100.0,-,-,-,-,-,-,-,-,-,-,0.0,-,-,-,-,-,-,-,-,-,0.0,-,-,-,-,-,0.0,-,-,-,-,0.0,-,-,-,-,-,-,-,-,-,-,-,0.0,-,-,-,-,-,-,-,-,0.0,-,-,-,0.0,99.3,40.12,0.238
1375,6099,17448,Nemilov S.V.,1976,,-,-,-,0.0,-,-,-,-,-,-,-,-,-,35.0,-,-,-,0.0,-,-,0.0,0.0,-,-,-,-,-,0.0,-,-,-,0.0,-,-,-,-,-,-,-,-,-,-,0.0,-,-,-,-,-,-,-,-,-,-,-,-,-,-,-,-,-,0.0,-,-,-,-,-,-,42.5,-,-,0.0,-,-,-,-,-,-,-,0.0,-,-,-,-,-,-,-,22.5,-,-,-,0.0,-,-,-,-,-,-,,-,0.0,-,-,-,-,-,-,-,-,-,-,0.0,-,-,-,-,-,-,-,-,-,-,-,-,-,-,-,-,0.0,-,-,-,0.0,-,-,-,-,57.5,-,-,-,100.0,-,-,-,-,-,-,-,-,-,-,0.0,-,-,-,-,-,-,-,-,-,0.0,-,-,-,-,-,0.0,-,-,-,-,0.0,-,-,-,-,-,-,-,-,-,-,-,0.0,-,-,-,-,-,-,-,-,0.0,-,-,-,0.0,91.5,36.9,0.24
1376,6099,17449,Nemilov S.V.,1976,,-,-,-,0.0,-,-,-,-,-,-,-,-,-,30.0,-,-,-,0.0,-,-,0.0,0.0,-,-,-,-,-,0.0,-,-,-,0.0,-,-,-,-,-,-,-,-,-,-,0.0,-,-,-,-,-,-,-,-,-,-,-,-,-,-,-,-,-,0.0,-,-,-,-,-,-,47.5,-,-,0.0,-,-,-,-,-,-,-,0.0,-,-,-,-,-,-,-,22.5,-,-,-,0.0,-,-,-,-,-,-,,-,0.0,-,-,-,-,-,-,-,-,-,-,0.0,-,-,-,-,-,-,-,-,-,-,-,-,-,-,-,-,0.0,-,-,-,0.0,-,-,-,-,52.5,-,-,-,100.0,-,-,-,-,-,-,-,-,-,-,0.0,-,-,-,-,-,-,-,-,-,0.0,-,-,-,-,-,0.0,-,-,-,-,0.0,-,-,-,-,-,-,-,-,-,-,-,0.0,-,-,-,-,-,-,-,-,0.0,-,-,-,0.0,96.9,37.9,0.279
1377,6099,17450,Nemilov S.V.,1976,,-,-,-,0.0,-,-,-,-,-,-,-,-,-,65.0,-,-,-,0.0,-,-,0.0,0.0,-,-,-,-,-,0.0,-,-,-,0.0,-,-,-,-,-,-,-,-,-,-,0.0,-,-,-,-,-,-,-,-,-,-,-,-,-,-,-,-,-,0.0,-,-,-,-,-,-,17.5,-,-,0.0,-,-,-,-,-,-,-,0.0,-,-,-,-,-,-,-,17.5,-,-,-,0.0,-,-,-,-,-,-,,-,0.0,-,-,-,-,-,-,-,-,-,-,0.0,-,-,-,-,-,-,-,-,-,-,-,-,-,-,-,-,0.0,-,-,-,0.0,-,-,-,-,82.5,-,-,-,100.0,-,-,-,-,-,-,-,-,-,-,0.0,-,-,-,-,-,-,-,-,-,0.0,-,-,-,-,-,0.0,-,-,-,-,0.0,-,-,-,-,-,-,-,-,-,-,-,0.0,-,-,-,-,-,-,-,-,0.0,-,-,-,0.0,92.3,37.07,0.245
1378,6142,90029,Livshits V.Ya.,1986,,-,-,-,2.5,-,-,-,-,-,-,-,-,-,0.0,-,-,-,0.0,-,-,0.0,0.0,-,-,-,-,-,0.0,-,-,-,0.0,-,-,-,-,-,-,-,-,-,-,0.0,-,-,-,-,-,-,-,-,-,-,-,-,-,-,-,-,-,0.0,-,-,-,-,-,-,95.0,-,-,0.0,-,-,-,-,-,-,-,0.0,-,-,-,-,-,-,-,-,-,-,-,0.0,-,-,-,-,-,-,,-,0.0,-,-,-,-,-,-,-,-,-,-,2.5,-,-,-,-,-,-,-,-,-,-,-,-,-,-,-,-,0.0,-,-,-,0.0,-,-,-,-,2.5,-,-,-,100.0,-,-,-,-,-,-,-,-,-,-,0.0,-,-,-,-,-,-,-,-,-,0.0,-,-,-,-,-,0.0,-,-,-,-,0.0,-,-,-,-,-,-,-,-,-,-,-,0.0,-,-,-,-,-,-,-,-,0.0,-,-,-,0.0,48.9,20.1,0.217
1379,6142,90030,Livshits V.Ya.,1986,,-,-,-,5.0,-,-,-,-,-,-,-,-,-,0.0,-,-,-,0.0,-,-,0.0,0.0,-,-,-,-,-,0.0,-,-,-,0.0,-,-,-,-,-,-,-,-,-,-,0.0,-,-,-,-,-,-,-,-,-,-,-,-,-,-,-,-,-,0.0,-,-,-,-,-,-,90.0,-,-,0.0,-,-,-,-,-,-,-,0.0,-,-,-,-,-,-,-,-,-,-,-,0.0,-,-,-,-,-,-,,-,0.0,-,-,-,-,-,-,-,-,-,-,5.0,-,-,-,-,-,-,-,-,-,-,-,-,-,-,-,-,0.0,-,-,-,0.0,-,-,-,-,5.0,-,-,-,100.0,-,-,-,-,-,-,-,-,-,-,0.0,-,-,-,-,-,-,-,-,-,0.0,-,-,-,-,-,0.0,-,-,-,-,0.0,-,-,-,-,-,-,-,-,-,-,-,0.0,-,-,-,-,-,-,-,-,0.0,-,-,-,0.0,50.6,20.7,0.226
1380,6142,90031,Livshits V.Ya.,1986,,-,-,-,10.0,-,-,-,-,-,-,-,-,-,0.0,-,-,-,0.0,-,-,0.0,0.0,-,-,-,-,-,0.0,-,-,-,0.0,-,-,-,-,-,-,-,-,-,-,0.0,-,-,-,-,-,-,-,-,-,-,-,-,-,-,-,-,-,0.0,-,-,-,-,-,-,80.0,-,-,0.0,-,-,-,-,-,-,-,0.0,-,-,-,-,-,-,-,-,-,-,-,0.0,-,-,-,-,-,-,,-,0.0,-,-,-,-,-,-,-,-,-,-,10.0,-,-,-,-,-,-,-,-,-,-,-,-,-,-,-,-,0.0,-,-,-,0.0,-,-,-,-,10.0,-,-,-,100.0,-,-,-,-,-,-,-,-,-,-,0.0,-,-,-,-,-,-,-,-,-,0.0,-,-,-,-,-,0.0,-,-,-,-,0.0,-,-,-,-,-,-,-,-,-,-,-,0.0,-,-,-,-,-,-,-,-,0.0,-,-,-,0.0,53.9,21.9,0.23
1381,6142,90032,Livshits V.Ya.,1986,,-,-,-,15.0,-,-,-,-,-,-,-,-,-,0.0,-,-,-,0.0,-,-,0.0,0.0,-,-,-,-,-,0.0,-,-,-,0.0,-,-,-,-,-,-,-,-,-,-,0.0,-,-,-,-,-,-,-,-,-,-,-,-,-,-,-,-,-,0.0,-,-,-,-,-,-,75.0,-,-,0.0,-,-,-,-,-,-,-,0.0,-,-,-,-,-,-,-,-,-,-,-,0.0,-,-,-,-,-,-,,-,0.0,-,-,-,-,-,-,-,-,-,-,10.0,-,-,-,-,-,-,-,-,-,-,-,-,-,-,-,-,0.0,-,-,-,0.0,-,-,-,-,15.0,-,-,-,100.0,-,-,-,-,-,-,-,-,-,-,0.0,-,-,-,-,-,-,-,-,-,0.0,-,-,-,-,-,0.0,-,-,-,-,0.0,-,-,-,-,-,-,-,-,-,-,-,0.0,-,-,-,-,-,-,-,-,0.0,-,-,-,0.0,58.7,23.7,0.237
1382,6142,90033,Livshits V.Ya.,1986,,-,-,-,15.0,-,-,-,-,-,-,-,-,-,0.0,-,-,-,0.0,-,-,0.0,0.0,-,-,-,-,-,0.0,-,-,-,0.0,-,-,-,-,-,-,-,-,-,-,0.0,-,-,-,-,-,-,-,-,-,-,-,-,-,-,-,-,-,0.0,-,-,-,-,-,-,70.0,-,-,0.0,-,-,-,-,-,-,-,0.0,-,-,-,-,-,-,-,-,-,-,-,0.0,-,-,-,-,-,-,,-,0.0,-,-,-,-,-,-,-,-,-,-,15.0,-,-,-,-,-,-,-,-,-,-,-,-,-,-,-,-,0.0,-,-,-,0.0,-,-,-,-,15.0,-,-,-,100.0,-,-,-,-,-,-,-,-,-,-,0.0,-,-,-,-,-,-,-,-,-,0.0,-,-,-,-,-,0.0,-,-,-,-,0.0,-,-,-,-,-,-,-,-,-,-,-,0.0,-,-,-,-,-,-,-,-,0.0,-,-,-,0.0,57.4,23.1,0.241
1383,6142,90034,Livshits V.Ya.,1986,,-,-,-,15.0,-,-,-,-,-,-,-,-,-,0.0,-,-,-,0.0,-,-,0.0,0.0,-,-,-,-,-,0.0,-,-,-,0.0,-,-,-,-,-,-,-,-,-,-,0.0,-,-,-,-,-,-,-,-,-,-,-,-,-,-,-,-,-,0.0,-,-,-,-,-,-,65.0,-,-,0.0,-,-,-,-,-,-,-,0.0,-,-,-,-,-,-,-,-,-,-,-,0.0,-,-,-,-,-,-,,-,0.0,-,-,-,-,-,-,-,-,-,-,20.0,-,-,-,-,-,-,-,-,-,-,-,-,-,-,-,-,0.0,-,-,-,0.0,-,-,-,-,15.0,-,-,-,100.0,-,-,-,-,-,-,-,-,-,-,0.0,-,-,-,-,-,-,-,-,-,0.0,-,-,-,-,-,0.0,-,-,-,-,0.0,-,-,-,-,-,-,-,-,-,-,-,0.0,-,-,-,-,-,-,-,-,0.0,-,-,-,0.0,61.7,24.7,0.25
1384,6142,90035,Livshits V.Ya.,1986,,-,-,-,15.0,-,-,-,-,-,-,-,-,-,0.0,-,-,-,0.0,-,-,0.0,0.0,-,-,-,-,-,0.0,-,-,-,0.0,-,-,-,-,-,-,-,-,-,-,0.0,-,-,-,-,-,-,-,-,-,-,-,-,-,-,-,-,-,0.0,-,-,-,-,-,-,60.0,-,-,0.0,-,-,-,-,-,-,-,0.0,-,-,-,-,-,-,-,-,-,-,-,0.0,-,-,-,-,-,-,,-,0.0,-,-,-,-,-,-,-,-,-,-,25.0,-,-,-,-,-,-,-,-,-,-,-,-,-,-,-,-,0.0,-,-,-,0.0,-,-,-,-,15.0,-,-,-,100.0,-,-,-,-,-,-,-,-,-,-,0.0,-,-,-,-,-,-,-,-,-,0.0,-,-,-,-,-,0.0,-,-,-,-,0.0,-,-,-,-,-,-,-,-,-,-,-,0.0,-,-,-,-,-,-,-,-,0.0,-,-,-,0.0,61.3,24.6,0.25
1385,6142,90036,Livshits V.Ya.,1986,,-,-,-,20.0,-,-,-,-,-,-,-,-,-,0.0,-,-,-,0.0,-,-,0.0,0.0,-,-,-,-,-,0.0,-,-,-,0.0,-,-,-,-,-,-,-,-,-,-,0.0,-,-,-,-,-,-,-,-,-,-,-,-,-,-,-,-,-,0.0,-,-,-,-,-,-,60.0,-,-,0.0,-,-,-,-,-,-,-,0.0,-,-,-,-,-,-,-,-,-,-,-,0.0,-,-,-,-,-,-,,-,0.0,-,-,-,-,-,-,-,-,-,-,20.0,-,-,-,-,-,-,-,-,-,-,-,-,-,-,-,-,0.0,-,-,-,0.0,-,-,-,-,20.0,-,-,-,100.0,-,-,-,-,-,-,-,-,-,-,0.0,-,-,-,-,-,-,-,-,-,0.0,-,-,-,-,-,0.0,-,-,-,-,0.0,-,-,-,-,-,-,-,-,-,-,-,0.0,-,-,-,-,-,-,-,-,0.0,-,-,-,0.0,60.9,24.5,0.24
1386,6142,90037,Livshits V.Ya.,1986,,-,-,-,25.0,-,-,-,-,-,-,-,-,-,0.0,-,-,-,0.0,-,-,0.0,0.0,-,-,-,-,-,0.0,-,-,-,0.0,-,-,-,-,-,-,-,-,-,-,0.0,-,-,-,-,-,-,-,-,-,-,-,-,-,-,-,-,-,0.0,-,-,-,-,-,-,50.0,-,-,0.0,-,-,-,-,-,-,-,0.0,-,-,-,-,-,-,-,-,-,-,-,0.0,-,-,-,-,-,-,,-,0.0,-,-,-,-,-,-,-,-,-,-,25.0,-,-,-,-,-,-,-,-,-,-,-,-,-,-,-,-,0.0,-,-,-,0.0,-,-,-,-,25.0,-,-,-,100.0,-,-,-,-,-,-,-,-,-,-,0.0,-,-,-,-,-,-,-,-,-,0.0,-,-,-,-,-,0.0,-,-,-,-,0.0,-,-,-,-,-,-,-,-,-,-,-,0.0,-,-,-,-,-,-,-,-,0.0,-,-,-,0.0,63.7,25.6,0.249
1387,6142,90038,Livshits V.Ya.,1986,,-,-,-,15.0,-,-,-,-,-,-,-,-,-,0.0,-,-,-,0.0,-,-,0.0,0.0,-,-,-,-,-,0.0,-,-,-,0.0,-,-,-,-,-,-,-,-,-,-,0.0,-,-,-,-,-,-,-,-,-,-,-,-,-,-,-,-,-,0.0,-,-,-,-,-,-,55.0,-,-,0.0,-,-,-,-,-,-,-,0.0,-,-,-,-,-,-,-,-,-,-,-,0.0,-,-,-,-,-,-,,-,0.0,-,-,-,-,-,-,-,-,-,-,30.0,-,-,-,-,-,-,-,-,-,-,-,-,-,-,-,-,0.0,-,-,-,0.0,-,-,-,-,15.0,-,-,-,100.0,-,-,-,-,-,-,-,-,-,-,0.0,-,-,-,-,-,-,-,-,-,0.0,-,-,-,-,-,0.0,-,-,-,-,0.0,-,-,-,-,-,-,-,-,-,-,-,0.0,-,-,-,-,-,-,-,-,0.0,-,-,-,0.0,61.6,24.4,0.255
1388,6172,90290,Nemilov S.V.,1973,,-,-,-,0.0,-,-,-,-,-,-,-,-,-,0.0,-,-,-,0.0,-,-,0.0,0.0,-,-,-,-,-,0.0,-,-,-,0.0,-,-,-,-,-,-,-,-,-,-,0.0,-,-,-,-,-,-,-,-,-,-,-,-,-,-,-,-,-,0.0,-,-,-,-,-,-,75.0,-,-,0.0,-,-,-,-,-,-,-,0.0,-,-,-,-,-,-,-,20,-,-,-,0.0,-,-,-,-,-,-,,-,0.0,-,-,-,-,-,-,-,-,-,-,0.0,-,-,-,-,-,-,-,-,-,-,-,-,-,-,-,-,0.0,-,-,-,0.0,-,-,-,-,20.0,-,-,-,100.0,-,-,-,-,-,-,-,-,-,-,0.0,-,-,-,-,-,-,-,-,-,0.0,-,5,-,-,-,0.0,-,-,-,-,0.0,-,-,-,-,-,-,-,-,-,-,-,0.0,-,-,-,-,-,-,-,-,0.0,-,-,-,0.0,94.4,36.17,0.305
1389,6172,90291,Nemilov S.V.,1973,,-,-,-,0.0,-,-,-,-,-,-,-,-,-,0.0,-,-,-,0.0,-,-,0.0,0.0,-,-,-,-,-,0.0,-,-,-,0.0,-,-,-,-,-,-,-,-,-,-,0.0,-,-,-,-,-,-,-,-,-,-,-,-,-,-,-,-,-,0.0,-,-,-,-,-,-,72.5,-,-,0.0,-,-,-,-,-,-,-,0.0,-,-,-,-,-,-,-,22.5,-,-,-,0.0,-,-,-,-,-,-,,-,0.0,-,-,-,-,-,-,-,-,-,-,0.0,-,-,-,-,-,-,-,-,-,-,-,-,-,-,-,-,0.0,-,-,-,0.0,-,-,-,-,22.5,-,-,-,100.0,-,-,-,-,-,-,-,-,-,-,0.0,-,-,-,-,-,-,-,-,-,0.0,-,5,-,-,-,0.0,-,-,-,-,0.0,-,-,-,-,-,-,-,-,-,-,-,0.0,-,-,-,-,-,-,-,-,0.0,-,-,-,0.0,94.6,36.22,0.306
1390,6172,90292,Nemilov S.V.,1973,,-,-,-,0.0,-,-,-,-,-,-,-,-,-,0.0,-,-,-,0.0,-,-,0.0,0.0,-,-,-,-,-,0.0,-,-,-,0.0,-,-,-,-,-,-,-,-,-,-,0.0,-,-,-,-,-,-,-,-,-,-,-,-,-,-,-,-,-,0.0,-,-,-,-,-,-,70.0,-,-,0.0,-,-,-,-,-,-,-,0.0,-,-,-,-,-,-,-,22.5,-,-,-,0.0,-,-,-,-,-,-,,-,0.0,-,-,-,-,-,-,-,-,-,-,0.0,-,-,-,-,-,-,-,-,-,-,-,-,-,-,-,-,0.0,-,-,-,0.0,-,-,-,-,22.5,-,-,-,100.0,-,-,-,-,-,-,-,-,-,-,0.0,-,-,-,-,-,-,-,-,-,0.0,-,7.5,-,-,-,0.0,-,-,-,-,0.0,-,-,-,-,-,-,-,-,-,-,-,0.0,-,-,-,-,-,-,-,-,0.0,-,-,-,0.0,99.6,38.26,0.302
