Repository: jacobergzhou/Poisson-Ratio

File: Non_metal_07242019.csv (part 19 of 91)
Index,Code,Glass #,Author,Year,Trademark,glass_comp,Ag2O,AgI,Al,Al2O3,AlF3,AlN,As,As2O3,As2O5,As2S3,As2Se3,AsSe,B,B2O3,BaCl2,BaF2,BaO,BeF2,BeO,Bi2O3,BiCl3,Br,Ca,CaF2,CaO,Cd,CdCl2,CdF2,CdO,Ce2O3,CeF3,CeO2,Cl,Co3O4,CoO,Cr2O3,Cs2O,CsCl,CsF,Cu2O,CuO,Dy2O3,Er,Er2O3,ErF3,Eu,Eu2O3,EuF3,F,Fe,Fe2O3,FeO,Ga,Ga2O3,Ga2S3,Ga2Se3,GaF3,Gd2O3,GdF3,Ge,GeO2,GeS2,GeSe2,H2O,HfF4,HfO2,Hg,Ho2O3,I,InF3,K,K2O,K2S,K2SO4,KBr,KCl,KF,KHF2,La,La2O3,La2S3,LaF3,Li,Li2O,Li2S,Li2SO4,LiBr,LiCl,LiF,LiI,MgF2,MgO,Mn2O3,MnF2,MnO,MnO2,MoO2,MoO3,N,Na,Na2O,Na2S,Na2SO4,NaCl,NaF,NaPO3,Nb2O5,Nd,Nd2O3,NdF3,NH4NO3,NiO,O,OH,P,P2O5,Pb,PbCl2,PbF2,PbO,PdO,Pr2O3,Pr6O11,PrF3,Rb2O,RbF,Rh2O3,RuO2,S,Sb,Sb2O3,Sb2S3,Sc2O3,Se,Si,Si3N4,SiC,SiO2,Sm2O3,Sn,SnO,SnO2,SO2,SO3,Sr,SrCl2,SrF2,SrO,Ta2O3,Ta2O5,Tb2O3,TbF3,Te,TeO2,Th,ThF4,ThO2,TiO2,Tl,Tl2O,Tl2Se,TlSe,Tm2O3,U,U3O8,UO2,V,V2O5,VO6,WO3,Y,Y2O3,Yb2O3,YbF3,YF3,ZnCl2,ZnF2,ZnO,ZnSO4,ZrF4,ZrO2,Young's modulus E (GPa),Shear modulus G (GPa),Poisson's ratio v
# 1342,7802,74018,Takahashi K.,1983,nan,(B2O3)80.0 (Na2O)20.0 ,0.0,0,0.0,0.0,0.0,0.0,0.0,0.0,0.0,0,0,0,0.0,80.0,0,0.0,0.0,0.0,0.0,0.0,0.0,0,0.0,0.0,0.0,0.0,0,0,0.0,0.0,0,0.0,0.0,0.0,0.0,0.0,0.0,0,0.0,0.0,0.0,0.0,0.0,0.0,0,0.0,0.0,0,0.0,0.0,0.0,0.0,0.0,0.0,0,0,0,0.0,0,0.0,0.0,0,0,0.0,0,0.0,0.0,0.0,0,0.0,0.0,0.0,0,0,0.0,0.0,0,0.0,0.0,0.0,0,0.0,0.0,0.0,0,0,0,0.0,0.0,0,0.0,0.0,0.0,0,0.0,0.0,0.0,0.0,0.0,0.0,20.0,0.0,0.0,0.0,0.0,0.0,0.0,0.0,0.0,0.0,0.0,0.0,0.0,0.0,0.0,0.0,0.0,0.0,0.0,0.0,0.0,0.0,0.0,0,0.0,0.0,0.0,0.0,0.0,0.0,0.0,0,0.0,0.0,0.0,0.0,0.0,0.0,0.0,0,0.0,0.0,0.0,0.0,0.0,0,0.0,0.0,0.0,0.0,0.0,0,0.0,0.0,0.0,0.0,0,0.0,0.0,0.0,0,0,0,0.0,0.0,0.0,0.0,0.0,0.0,0.0,0.0,0.0,0.0,0.0,0.0,0.0,0.0,0.0,0,0.0,0.0,39.9,15.56,0.2821337
# 1343,257,20589,Livshits V.Ya.,1988,nan,(K2O)12.8 (Na2O)14.5 (SiO2)72.7 ,0.0,0,0.0,0.0,0.0,0.0,0.0,0.0,0.0,0,0,0,0.0,0.0,0,0.0,0.0,0.0,0.0,0.0,0.0,0,0.0,0.0,0.0,0.0,0,0,0.0,0.0,0,0.0,0.0,0.0,0.0,0.0,0.0,0,0.0,0.0,0.0,0.0,0.0,0.0,0,0.0,0.0,0,0.0,0.0,0.0,0.0,0.0,0.0,0,0,0,0.0,0,0.0,0.0,0,0,0.0,0,0.0,0.0,0.0,0,0.0,0.0,12.8,0,0,0.0,0.0,0,0.0,0.0,0.0,0,0.0,0.0,0.0,0,0,0,0.0,0.0,0,0.0,0.0,0.0,0,0.0,0.0,0.0,0.0,0.0,0.0,14.5,0.0,0.0,0.0,0.0,0.0,0.0,0.0,0.0,0.0,0.0,0.0,0.0,0.0,0.0,0.0,0.0,0.0,0.0,0.0,0.0,0.0,0.0,0,0.0,0.0,0.0,0.0,0.0,0.0,0.0,0,0.0,0.0,0.0,0.0,0.0,72.7,0.0,0,0.0,0.0,0.0,0.0,0.0,0,0.0,0.0,0.0,0.0,0.0,0,0.0,0.0,0.0,0.0,0,0.0,0.0,0.0,0,0,0,0.0,0.0,0.0,0.0,0.0,0.0,0.0,0.0,0.0,0.0,0.0,0.0,0.0,0.0,0.0,0,0.0,0.0,60.3,23.5,0.282
# 1344,6239,90966,Ashizuka M.,1984,nan,(Al2O3)5.0 (CaO)50.0 (P2O5)45.0 ,0.0,0,0.0,5.0,0.0,0.0,0.0,0.0,0.0,0,0,0,0.0,0.0,0,0.0,0.0,0.0,0.0,0.0,0.0,0,0.0,0.0,50.0,0.0,0,0,0.0,0.0,0,0.0,0.0,0.0,0.0,0.0,0.0,0,0.0,0.0,0.0,0.0,0.0,0.0,0,0.0,0.0,0,0.0,0.0,0.0,0.0,0.0,0.0,0,0,0,0.0,0,0.0,0.0,0,0,0.0,0,0.0,0.0,0.0,0,0.0,0.0,0.0,0,0,0.0,0.0,0,0.0,0.0,0.0,0,0.0,0.0,0.0,0,0,0,0.0,0.0,0,0.0,0.0,0.0,0,0.0,0.0,0.0,0.0,0.0,0.0,0.0,0.0,0.0,0.0,0.0,0.0,0.0,0.0,0.0,0.0,0.0,0.0,0.0,0.0,0.0,45.0,0.0,0.0,0.0,0.0,0.0,0.0,0.0,0,0.0,0.0,0.0,0.0,0.0,0.0,0.0,0,0.0,0.0,0.0,0.0,0.0,0.0,0.0,0,0.0,0.0,0.0,0.0,0.0,0,0.0,0.0,0.0,0.0,0.0,0,0.0,0.0,0.0,0.0,0,0.0,0.0,0.0,0,0,0,0.0,0.0,0.0,0.0,0.0,0.0,0.0,0.0,0.0,0.0,0.0,0.0,0.0,0.0,0.0,0,0.0,0.0,65.3,25.48,0.282
# 1346,6690,39209,Gurjev N.V.,1983,nan,(Al2O3)9.976683697999999 (K2O)24.92109174 (Li2O)25.20449176 (P2O5)39.89773279 ,0.0,0,0.0,9.976683697999999,0.0,0.0,0.0,0.0,0.0,0,0,0,0.0,0.0,0,0.0,0.0,0.0,0.0,0.0,0.0,0,0.0,0.0,0.0,0.0,0,0,0.0,0.0,0,0.0,0.0,0.0,0.0,0.0,0.0,0,0.0,0.0,0.0,0.0,0.0,0.0,0,0.0,0.0,0,0.0,0.0,0.0,0.0,0.0,0.0,0,0,0,0.0,0,0.0,0.0,0,0,0.0,0,0.0,0.0,0.0,0,0.0,0.0,24.92109174,0,0,0.0,0.0,0,0.0,0.0,0.0,0,0.0,0.0,25.20449176,0,0,0,0.0,0.0,0,0.0,0.0,0.0,0,0.0,0.0,0.0,0.0,0.0,0.0,0.0,0.0,0.0,0.0,0.0,0.0,0.0,0.0,0.0,0.0,0.0,0.0,0.0,0.0,0.0,39.89773279,0.0,0.0,0.0,0.0,0.0,0.0,0.0,0,0.0,0.0,0.0,0.0,0.0,0.0,0.0,0,0.0,0.0,0.0,0.0,0.0,0.0,0.0,0,0.0,0.0,0.0,0.0,0.0,0,0.0,0.0,0.0,0.0,0.0,0,0.0,0.0,0.0,0.0,0,0.0,0.0,0.0,0,0,0,0.0,0.0,0.0,0.0,0.0,0.0,0.0,0.0,0.0,0.0,0.0,0.0,0.0,0.0,0.0,0,0.0,0.0,56.0,21.84,0.282
# 1347,6692,39228,Gurjev N.V.,1983,nan,(K2O)19.994311399999997 (Li2O)30.10323211 (MgO)4.8821333419999995 (P2O5)45.02032315 ,0.0,0,0.0,0.0,0.0,0.0,0.0,0.0,0.0,0,0,0,0.0,0.0,0,0.0,0.0,0.0,0.0,0.0,0.0,0,0.0,0.0,0.0,0.0,0,0,0.0,0.0,0,0.0,0.0,0.0,0.0,0.0,0.0,0,0.0,0.0,0.0,0.0,0.0,0.0,0,0.0,0.0,0,0.0,0.0,0.0,0.0,0.0,0.0,0,0,0,0.0,0,0.0,0.0,0,0,0.0,0,0.0,0.0,0.0,0,0.0,0.0,19.994311399999997,0,0,0.0,0.0,0,0.0,0.0,0.0,0,0.0,0.0,30.10323211,0,0,0,0.0,0.0,0,0.0,4.8821333419999995,0.0,0,0.0,0.0,0.0,0.0,0.0,0.0,0.0,0.0,0.0,0.0,0.0,0.0,0.0,0.0,0.0,0.0,0.0,0.0,0.0,0.0,0.0,45.02032315,0.0,0.0,0.0,0.0,0.0,0.0,0.0,0,0.0,0.0,0.0,0.0,0.0,0.0,0.0,0,0.0,0.0,0.0,0.0,0.0,0.0,0.0,0,0.0,0.0,0.0,0.0,0.0,0,0.0,0.0,0.0,0.0,0.0,0,0.0,0.0,0.0,0.0,0,0.0,0.0,0.0,0,0,0,0.0,0.0,0.0,0.0,0.0,0.0,0.0,0.0,0.0,0.0,0.0,0.0,0.0,0.0,0.0,0,0.0,0.0,46.0,17.94,0.282
# 1348,7346,90713,Brekhovskikh S.,1959,nan,(BaO)11.42141 (P2O5)49.34899 (PbO)39.2296 ,0.0,0,0.0,0.0,0.0,0.0,0.0,0.0,0.0,0,0,0,0.0,0.0,0,0.0,11.42141,0.0,0.0,0.0,0.0,0,0.0,0.0,0.0,0.0,0,0,0.0,0.0,0,0.0,0.0,0.0,0.0,0.0,0.0,0,0.0,0.0,0.0,0.0,0.0,0.0,0,0.0,0.0,0,0.0,0.0,0.0,0.0,0.0,0.0,0,0,0,0.0,0,0.0,0.0,0,0,0.0,0,0.0,0.0,0.0,0,0.0,0.0,0.0,0,0,0.0,0.0,0,0.0,0.0,0.0,0,0.0,0.0,0.0,0,0,0,0.0,0.0,0,0.0,0.0,0.0,0,0.0,0.0,0.0,0.0,0.0,0.0,0.0,0.0,0.0,0.0,0.0,0.0,0.0,0.0,0.0,0.0,0.0,0.0,0.0,0.0,0.0,49.34899,0.0,0.0,0.0,39.2296,0.0,0.0,0.0,0,0.0,0.0,0.0,0.0,0.0,0.0,0.0,0,0.0,0.0,0.0,0.0,0.0,0.0,0.0,0,0.0,0.0,0.0,0.0,0.0,0,0.0,0.0,0.0,0.0,0.0,0,0.0,0.0,0.0,0.0,0,0.0,0.0,0.0,0,0,0,0.0,0.0,0.0,0.0,0.0,0.0,0.0,0.0,0.0,0.0,0.0,0.0,0.0,0.0,0.0,0,0.0,0.0,47.1,18.36,0.282
# 1349,10017,97283,Rao K.J.,1986,nan,(MoO3)10.0 (P2O5)40.0 (PbO)50.0 ,0.0,0,0.0,0.0,0.0,0.0,0.0,0.0,0.0,0,0,0,0.0,0.0,0,0.0,0.0,0.0,0.0,0.0,0.0,0,0.0,0.0,0.0,0.0,0,0,0.0,0.0,0,0.0,0.0,0.0,0.0,0.0,0.0,0,0.0,0.0,0.0,0.0,0.0,0.0,0,0.0,0.0,0,0.0,0.0,0.0,0.0,0.0,0.0,0,0,0,0.0,0,0.0,0.0,0,0,0.0,0,0.0,0.0,0.0,0,0.0,0.0,0.0,0,0,0.0,0.0,0,0.0,0.0,0.0,0,0.0,0.0,0.0,0,0,0,0.0,0.0,0,0.0,0.0,0.0,0,0.0,0.0,0.0,10.0,0.0,0.0,0.0,0.0,0.0,0.0,0.0,0.0,0.0,0.0,0.0,0.0,0.0,0.0,0.0,0.0,0.0,40.0,0.0,0.0,0.0,50.0,0.0,0.0,0.0,0,0.0,0.0,0.0,0.0,0.0,0.0,0.0,0,0.0,0.0,0.0,0.0,0.0,0.0,0.0,0,0.0,0.0,0.0,0.0,0.0,0,0.0,0.0,0.0,0.0,0.0,0,0.0,0.0,0.0,0.0,0,0.0,0.0,0.0,0,0,0,0.0,0.0,0.0,0.0,0.0,0.0,0.0,0.0,0.0,0.0,0.0,0.0,0.0,0.0,0.0,0,0.0,0.0,44.5,17.5,0.282
# 1350,11123,44816,Matecki M.,1995,nan,(AlF3)4.0 (BaF2)28.0 (NdF3)8.0 (ZrF4)60.0 ,0.0,0,0.0,0.0,4.0,0.0,0.0,0.0,0.0,0,0,0,0.0,0.0,0,28.0,0.0,0.0,0.0,0.0,0.0,0,0.0,0.0,0.0,0.0,0,0,0.0,0.0,0,0.0,0.0,0.0,0.0,0.0,0.0,0,0.0,0.0,0.0,0.0,0.0,0.0,0,0.0,0.0,0,0.0,0.0,0.0,0.0,0.0,0.0,0,0,0,0.0,0,0.0,0.0,0,0,0.0,0,0.0,0.0,0.0,0,0.0,0.0,0.0,0,0,0.0,0.0,0,0.0,0.0,0.0,0,0.0,0.0,0.0,0,0,0,0.0,0.0,0,0.0,0.0,0.0,0,0.0,0.0,0.0,0.0,0.0,0.0,0.0,0.0,0.0,0.0,0.0,0.0,0.0,0.0,0.0,8.0,0.0,0.0,0.0,0.0,0.0,0.0,0.0,0.0,0.0,0.0,0.0,0.0,0.0,0,0.0,0.0,0.0,0.0,0.0,0.0,0.0,0,0.0,0.0,0.0,0.0,0.0,0.0,0.0,0,0.0,0.0,0.0,0.0,0.0,0,0.0,0.0,0.0,0.0,0.0,0,0.0,0.0,0.0,0.0,0,0.0,0.0,0.0,0,0,0,0.0,0.0,0.0,0.0,0.0,0.0,0.0,0.0,0.0,0.0,0.0,0.0,0.0,0.0,0.0,0,60.0,0.0,56.0,22.0,0.282
# 1351,11320,98780,Higazy A.A.,1985,nan,(Co3O4)57.78 (P2O5)42.22 ,0.0,0,0.0,0.0,0.0,0.0,0.0,0.0,0.0,0,0,0,0.0,0.0,0,0.0,0.0,0.0,0.0,0.0,0.0,0,0.0,0.0,0.0,0.0,0,0,0.0,0.0,0,0.0,0.0,57.78,0.0,0.0,0.0,0,0.0,0.0,0.0,0.0,0.0,0.0,0,0.0,0.0,0,0.0,0.0,0.0,0.0,0.0,0.0,0,0,0,0.0,0,0.0,0.0,0,0,0.0,0,0.0,0.0,0.0,0,0.0,0.0,0.0,0,0,0.0,0.0,0,0.0,0.0,0.0,0,0.0,0.0,0.0,0,0,0,0.0,0.0,0,0.0,0.0,0.0,0,0.0,0.0,0.0,0.0,0.0,0.0,0.0,0.0,0.0,0.0,0.0,0.0,0.0,0.0,0.0,0.0,0.0,0.0,0.0,0.0,0.0,42.22,0.0,0.0,0.0,0.0,0.0,0.0,0.0,0,0.0,0.0,0.0,0.0,0.0,0.0,0.0,0,0.0,0.0,0.0,0.0,0.0,0.0,0.0,0,0.0,0.0,0.0,0.0,0.0,0,0.0,0.0,0.0,0.0,0.0,0,0.0,0.0,0.0,0.0,0,0.0,0.0,0.0,0,0,0,0.0,0.0,0.0,0.0,0.0,0.0,0.0,0.0,0.0,0.0,0.0,0.0,0.0,0.0,0.0,0,0.0,0.0,65.4,25.5,0.282
# 1352,16682,145613,Livshits V.Ya.,1995,nan,(K2O)22.0 (TeO2)78.0 ,0.0,0,0.0,0.0,0.0,0.0,0.0,0.0,0.0,0,0,0,0.0,0.0,0,0.0,0.0,0.0,0.0,0.0,0.0,0,0.0,0.0,0.0,0.0,0,0,0.0,0.0,0,0.0,0.0,0.0,0.0,0.0,0.0,0,0.0,0.0,0.0,0.0,0.0,0.0,0,0.0,0.0,0,0.0,0.0,0.0,0.0,0.0,0.0,0,0,0,0.0,0,0.0,0.0,0,0,0.0,0,0.0,0.0,0.0,0,0.0,0.0,22.0,0,0,0.0,0.0,0,0.0,0.0,0.0,0,0.0,0.0,0.0,0,0,0,0.0,0.0,0,0.0,0.0,0.0,0,0.0,0.0,0.0,0.0,0.0,0.0,0.0,0.0,0.0,0.0,0.0,0.0,0.0,0.0,0.0,0.0,0.0,0.0,0.0,0.0,0.0,0.0,0.0,0.0,0.0,0.0,0.0,0.0,0.0,0,0.0,0.0,0.0,0.0,0.0,0.0,0.0,0,0.0,0.0,0.0,0.0,0.0,0.0,0.0,0,0.0,0.0,0.0,0.0,0.0,0,0.0,0.0,0.0,0.0,0.0,0,0.0,78.0,0.0,0.0,0,0.0,0.0,0.0,0,0,0,0.0,0.0,0.0,0.0,0.0,0.0,0.0,0.0,0.0,0.0,0.0,0.0,0.0,0.0,0.0,0,0.0,0.0,33.0,12.9,0.282
# 1353,24381,189256,Hwa Luu0Gen,2000,nan,(Al2O3)30.0 (CaO)60.0 (SiO2)10.0 ,0.0,0,0.0,30.0,0.0,0.0,0.0,0.0,0.0,0,0,0,0.0,0.0,0,0.0,0.0,0.0,0.0,0.0,0.0,0,0.0,0.0,60.0,0.0,0,0,0.0,0.0,0,0.0,0.0,0.0,0.0,0.0,0.0,0,0.0,0.0,0.0,0.0,0.0,0.0,0,0.0,0.0,0,0.0,0.0,0.0,0.0,0.0,0.0,0,0,0,0.0,0,0.0,0.0,0,0,0.0,0,0.0,0.0,0.0,0,0.0,0.0,0.0,0,0,0.0,0.0,0,0.0,0.0,0.0,0,0.0,0.0,0.0,0,0,0,0.0,0.0,0,0.0,0.0,0.0,0,0.0,0.0,0.0,0.0,0.0,0.0,0.0,0.0,0.0,0.0,0.0,0.0,0.0,0.0,0.0,0.0,0.0,0.0,0.0,0.0,0.0,0.0,0.0,0.0,0.0,0.0,0.0,0.0,0.0,0,0.0,0.0,0.0,0.0,0.0,0.0,0.0,0,0.0,0.0,0.0,0.0,0.0,10.0,0.0,0,0.0,0.0,0.0,0.0,0.0,0,0.0,0.0,0.0,0.0,0.0,0,0.0,0.0,0.0,0.0,0,0.0,0.0,0.0,0,0,0,0.0,0.0,0.0,0.0,0.0,0.0,0.0,0.0,0.0,0.0,0.0,0.0,0.0,0.0,0.0,0,0.0,0.0,112.0,43.68,0.282
# 1354,24657,301088,Roychoudhury P.,2002,nan,(PbO)24.2 (TeO2)75.8 ,0.0,0,0.0,0.0,0.0,0.0,0.0,0.0,0.0,0,0,0,0.0,0.0,0,0.0,0.0,0.0,0.0,0.0,0.0,0,0.0,0.0,0.0,0.0,0,0,0.0,0.0,0,0.0,0.0,0.0,0.0,0.0,0.0,0,0.0,0.0,0.0,0.0,0.0,0.0,0,0.0,0.0,0,0.0,0.0,0.0,0.0,0.0,0.0,0,0,0,0.0,0,0.0,0.0,0,0,0.0,0,0.0,0.0,0.0,0,0.0,0.0,0.0,0,0,0.0,0.0,0,0.0,0.0,0.0,0,0.0,0.0,0.0,0,0,0,0.0,0.0,0,0.0,0.0,0.0,0,0.0,0.0,0.0,0.0,0.0,0.0,0.0,0.0,0.0,0.0,0.0,0.0,0.0,0.0,0.0,0.0,0.0,0.0,0.0,0.0,0.0,0.0,0.0,0.0,0.0,24.2,0.0,0.0,0.0,0,0.0,0.0,0.0,0.0,0.0,0.0,0.0,0,0.0,0.0,0.0,0.0,0.0,0.0,0.0,0,0.0,0.0,0.0,0.0,0.0,0,0.0,0.0,0.0,0.0,0.0,0,0.0,75.8,0.0,0.0,0,0.0,0.0,0.0,0,0,0,0.0,0.0,0.0,0.0,0.0,0.0,0.0,0.0,0.0,0.0,0.0,0.0,0.0,0.0,0.0,0,0.0,0.0,44.2,17.25,0.282
# 1357,33101,421411,El Joundi  A.S.,1996,nan,(Eu2O3)0.72 (P2O5)49.64 (ZnO)49.64 ,0.0,0,0.0,0.0,0.0,0.0,0.0,0.0,0.0,0,0,0,0.0,0.0,0,0.0,0.0,0.0,0.0,0.0,0.0,0,0.0,0.0,0.0,0.0,0,0,0.0,0.0,0,0.0,0.0,0.0,0.0,0.0,0.0,0,0.0,0.0,0.0,0.0,0.0,0.0,0,0.0,0.72,0,0.0,0.0,0.0,0.0,0.0,0.0,0,0,0,0.0,0,0.0,0.0,0,0,0.0,0,0.0,0.0,0.0,0,0.0,0.0,0.0,0,0,0.0,0.0,0,0.0,0.0,0.0,0,0.0,0.0,0.0,0,0,0,0.0,0.0,0,0.0,0.0,0.0,0,0.0,0.0,0.0,0.0,0.0,0.0,0.0,0.0,0.0,0.0,0.0,0.0,0.0,0.0,0.0,0.0,0.0,0.0,0.0,0.0,0.0,49.64,0.0,0.0,0.0,0.0,0.0,0.0,0.0,0,0.0,0.0,0.0,0.0,0.0,0.0,0.0,0,0.0,0.0,0.0,0.0,0.0,0.0,0.0,0,0.0,0.0,0.0,0.0,0.0,0,0.0,0.0,0.0,0.0,0.0,0,0.0,0.0,0.0,0.0,0,0.0,0.0,0.0,0,0,0,0.0,0.0,0.0,0.0,0.0,0.0,0.0,0.0,0.0,0.0,0.0,0.0,0.0,0.0,49.64,0,0.0,0.0,41.3,16.1,0.282
# 1358,36224,433571,Fukawa Y.,2009,nan,(B2O3)63.0 (Na2O)37.0 ,0.0,0,0.0,0.0,0.0,0.0,0.0,0.0,0.0,0,0,0,0.0,63.0,0,0.0,0.0,0.0,0.0,0.0,0.0,0,0.0,0.0,0.0,0.0,0,0,0.0,0.0,0,0.0,0.0,0.0,0.0,0.0,0.0,0,0.0,0.0,0.0,0.0,0.0,0.0,0,0.0,0.0,0,0.0,0.0,0.0,0.0,0.0,0.0,0,0,0,0.0,0,0.0,0.0,0,0,0.0,0,0.0,0.0,0.0,0,0.0,0.0,0.0,0,0,0.0,0.0,0,0.0,0.0,0.0,0,0.0,0.0,0.0,0,0,0,0.0,0.0,0,0.0,0.0,0.0,0,0.0,0.0,0.0,0.0,0.0,0.0,37.0,0.0,0.0,0.0,0.0,0.0,0.0,0.0,0.0,0.0,0.0,0.0,0.0,0.0,0.0,0.0,0.0,0.0,0.0,0.0,0.0,0.0,0.0,0,0.0,0.0,0.0,0.0,0.0,0.0,0.0,0,0.0,0.0,0.0,0.0,0.0,0.0,0.0,0,0.0,0.0,0.0,0.0,0.0,0,0.0,0.0,0.0,0.0,0.0,0,0.0,0.0,0.0,0.0,0,0.0,0.0,0.0,0,0,0,0.0,0.0,0.0,0.0,0.0,0.0,0.0,0.0,0.0,0.0,0.0,0.0,0.0,0.0,0.0,0,0.0,0.0,59.0,23.0,0.282
# 1359,39424,465174,Devi A.V.G.,2010,nan,(CaO)30.5 (Na2O)22.0 (P2O5)47.0 (TiO2)0.5 ,0.0,0,0.0,0.0,0.0,0.0,0.0,0.0,0.0,0,0,0,0.0,0.0,0,0.0,0.0,0.0,0.0,0.0,0.0,0,0.0,0.0,30.5,0.0,0,0,0.0,0.0,0,0.0,0.0,0.0,0.0,0.0,0.0,0,0.0,0.0,0.0,0.0,0.0,0.0,0,0.0,0.0,0,0.0,0.0,0.0,0.0,0.0,0.0,0,0,0,0.0,0,0.0,0.0,0,0,0.0,0,0.0,0.0,0.0,0,0.0,0.0,0.0,0,0,0.0,0.0,0,0.0,0.0,0.0,0,0.0,0.0,0.0,0,0,0,0.0,0.0,0,0.0,0.0,0.0,0,0.0,0.0,0.0,0.0,0.0,0.0,22.0,0.0,0.0,0.0,0.0,0.0,0.0,0.0,0.0,0.0,0.0,0.0,0.0,0.0,0.0,47.0,0.0,0.0,0.0,0.0,0.0,0.0,0.0,0,0.0,0.0,0.0,0.0,0.0,0.0,0.0,0,0.0,0.0,0.0,0.0,0.0,0.0,0.0,0,0.0,0.0,0.0,0.0,0.0,0,0.0,0.0,0.0,0.0,0.0,0,0.0,0.0,0.0,0.0,0,0.5,0.0,0.0,0,0,0,0.0,0.0,0.0,0.0,0.0,0.0,0.0,0.0,0.0,0.0,0.0,0.0,0.0,0.0,0.0,0,0.0,0.0,47.5,18.5,0.282
# 1360,17460,183305,Rabukhin A.I.,1986,nan,(Al2O3)4.97 (Bi2O3)18.58 (GeO2)42.97 (PbO)33.48 ,0.0,0,0.0,4.97,0.0,0.0,0.0,0.0,0.0,0,0,0,0.0,0.0,0,0.0,0.0,0.0,0.0,18.58,0.0,0,0.0,0.0,0.0,0.0,0,0,0.0,0.0,0,0.0,0.0,0.0,0.0,0.0,0.0,0,0.0,0.0,0.0,0.0,0.0,0.0,0,0.0,0.0,0,0.0,0.0,0.0,0.0,0.0,0.0,0,0,0,0.0,0,0.0,42.97,0,0,0.0,0,0.0,0.0,0.0,0,0.0,0.0,0.0,0,0,0.0,0.0,0,0.0,0.0,0.0,0,0.0,0.0,0.0,0,0,0,0.0,0.0,0,0.0,0.0,0.0,0,0.0,0.0,0.0,0.0,0.0,0.0,0.0,0.0,0.0,0.0,0.0,0.0,0.0,0.0,0.0,0.0,0.0,0.0,0.0,0.0,0.0,0.0,0.0,0.0,0.0,33.48,0.0,0.0,0.0,0,0.0,0.0,0.0,0.0,0.0,0.0,0.0,0,0.0,0.0,0.0,0.0,0.0,0.0,0.0,0,0.0,0.0,0.0,0.0,0.0,0,0.0,0.0,0.0,0.0,0.0,0,0.0,0.0,0.0,0.0,0,0.0,0.0,0.0,0,0,0,0.0,0.0,0.0,0.0,0.0,0.0,0.0,0.0,0.0,0.0,0.0,0.0,0.0,0.0,0.0,0,0.0,0.0,52.1,20.32,0.2819882
# 1363,3814,110730,State Optical I,1975,OF4,(Al2O3)6.17490053 (B2O3)73.85415103 (La2O3)2.576013988 (PbO)17.39493445 ,0.0,0,0.0,6.17490053,0.0,0.0,0.0,0.0,0.0,0,0,0,0.0,73.85415103,0,0.0,0.0,0.0,0.0,0.0,0.0,0,0.0,0.0,0.0,0.0,0,0,0.0,0.0,0,0.0,0.0,0.0,0.0,0.0,0.0,0,0.0,0.0,0.0,0.0,0.0,0.0,0,0.0,0.0,0,0.0,0.0,0.0,0.0,0.0,0.0,0,0,0,0.0,0,0.0,0.0,0,0,0.0,0,0.0,0.0,0.0,0,0.0,0.0,0.0,0,0,0.0,0.0,0,0.0,0.0,2.576013988,0,0.0,0.0,0.0,0,0,0,0.0,0.0,0,0.0,0.0,0.0,0,0.0,0.0,0.0,0.0,0.0,0.0,0.0,0.0,0.0,0.0,0.0,0.0,0.0,0.0,0.0,0.0,0.0,0.0,0.0,0.0,0.0,0.0,0.0,0.0,0.0,17.39493445,0.0,0.0,0.0,0,0.0,0.0,0.0,0.0,0.0,0.0,0.0,0,0.0,0.0,0.0,0.0,0.0,0.0,0.0,0,0.0,0.0,0.0,0.0,0.0,0,0.0,0.0,0.0,0.0,0.0,0,0.0,0.0,0.0,0.0,0,0.0,0.0,0.0,0,0,0,0.0,0.0,0.0,0.0,0.0,0.0,0.0,0.0,0.0,0.0,0.0,0.0,0.0,0.0,0.0,0,0.0,0.0,68.0,26.53,0.281568
# 1364,40694,476429,Chenu S.,2012,nan,(NaPO3)69.28 (Nb2O5)15.36 (SnO)15.36 ,0.0,0,0.0,0.0,0.0,0.0,0.0,0.0,0.0,0,0,0,0.0,0.0,0,0.0,0.0,0.0,0.0,0.0,0.0,0,0.0,0.0,0.0,0.0,0,0,0.0,0.0,0,0.0,0.0,0.0,0.0,0.0,0.0,0,0.0,0.0,0.0,0.0,0.0,0.0,0,0.0,0.0,0,0.0,0.0,0.0,0.0,0.0,0.0,0,0,0,0.0,0,0.0,0.0,0,0,0.0,0,0.0,0.0,0.0,0,0.0,0.0,0.0,0,0,0.0,0.0,0,0.0,0.0,0.0,0,0.0,0.0,0.0,0,0,0,0.0,0.0,0,0.0,0.0,0.0,0,0.0,0.0,0.0,0.0,0.0,0.0,0.0,0.0,0.0,0.0,0.0,69.28,15.36,0.0,0.0,0.0,0.0,0.0,0.0,0.0,0.0,0.0,0.0,0.0,0.0,0.0,0.0,0.0,0.0,0,0.0,0.0,0.0,0.0,0.0,0.0,0.0,0,0.0,0.0,0.0,0.0,0.0,0.0,0.0,0,15.36,0.0,0.0,0.0,0.0,0,0.0,0.0,0.0,0.0,0.0,0,0.0,0.0,0.0,0.0,0,0.0,0.0,0.0,0,0,0,0.0,0.0,0.0,0.0,0.0,0.0,0.0,0.0,0.0,0.0,0.0,0.0,0.0,0.0,0.0,0,0.0,0.0,56.9,22.2,0.2815315
# 1365,3701,10761,Makishima A.,1978,nan,(Al2O3)24.4 (SiO2)58.0 (Y2O3)17.6 ,0.0,0,0.0,24.4,0.0,0.0,0.0,0.0,0.0,0,0,0,0.0,0.0,0,0.0,0.0,0.0,0.0,0.0,0.0,0,0.0,0.0,0.0,0.0,0,0,0.0,0.0,0,0.0,0.0,0.0,0.0,0.0,0.0,0,0.0,0.0,0.0,0.0,0.0,0.0,0,0.0,0.0,0,0.0,0.0,0.0,0.0,0.0,0.0,0,0,0,0.0,0,0.0,0.0,0,0,0.0,0,0.0,0.0,0.0,0,0.0,0.0,0.0,0,0,0.0,0.0,0,0.0,0.0,0.0,0,0.0,0.0,0.0,0,0,0,0.0,0.0,0,0.0,0.0,0.0,0,0.0,0.0,0.0,0.0,0.0,0.0,0.0,0.0,0.0,0.0,0.0,0.0,0.0,0.0,0.0,0.0,0.0,0.0,0.0,0.0,0.0,0.0,0.0,0.0,0.0,0.0,0.0,0.0,0.0,0,0.0,0.0,0.0,0.0,0.0,0.0,0.0,0,0.0,0.0,0.0,0.0,0.0,58.0,0.0,0,0.0,0.0,0.0,0.0,0.0,0,0.0,0.0,0.0,0.0,0.0,0,0.0,0.0,0.0,0.0,0,0.0,0.0,0.0,0,0,0,0.0,0.0,0.0,0.0,0.0,0.0,0.0,0.0,17.6,0.0,0.0,0.0,0.0,0.0,0.0,0,0.0,0.0,112.0,43.7,0.2814645
# 1366,9844,85662,Coon D.N.,1990,nan,(Al2O3)24.975966600000003 (Si3N4)18.78070428 (SiO2)18.78192432 (Y2O3)37.4614048 ,0.0,0,0.0,24.975966600000003,0.0,0.0,0.0,0.0,0.0,0,0,0,0.0,0.0,0,0.0,0.0,0.0,0.0,0.0,0.0,0,0.0,0.0,0.0,0.0,0,0,0.0,0.0,0,0.0,0.0,0.0,0.0,0.0,0.0,0,0.0,0.0,0.0,0.0,0.0,0.0,0,0.0,0.0,0,0.0,0.0,0.0,0.0,0.0,0.0,0,0,0,0.0,0,0.0,0.0,0,0,0.0,0,0.0,0.0,0.0,0,0.0,0.0,0.0,0,0,0.0,0.0,0,0.0,0.0,0.0,0,0.0,0.0,0.0,0,0,0,0.0,0.0,0,0.0,0.0,0.0,0,0.0,0.0,0.0,0.0,0.0,0.0,0.0,0.0,0.0,0.0,0.0,0.0,0.0,0.0,0.0,0.0,0.0,0.0,0.0,0.0,0.0,0.0,0.0,0.0,0.0,0.0,0.0,0.0,0.0,0,0.0,0.0,0.0,0.0,0.0,0.0,0.0,0,0.0,0.0,0.0,18.78070428,0.0,18.78192432,0.0,0,0.0,0.0,0.0,0.0,0.0,0,0.0,0.0,0.0,0.0,0.0,0,0.0,0.0,0.0,0.0,0,0.0,0.0,0.0,0,0,0,0.0,0.0,0.0,0.0,0.0,0.0,0.0,0.0,37.4614048,0.0,0.0,0.0,0.0,0.0,0.0,0,0.0,0.0,163.0,63.6,0.2814466
# 1367,5272,70195,Osaka A.,1974,nan,(B2O3)45.0 (PbO)55.0 ,0.0,0,0.0,0.0,0.0,0.0,0.0,0.0,0.0,0,0,0,0.0,45.0,0,0.0,0.0,0.0,0.0,0.0,0.0,0,0.0,0.0,0.0,0.0,0,0,0.0,0.0,0,0.0,0.0,0.0,0.0,0.0,0.0,0,0.0,0.0,0.0,0.0,0.0,0.0,0,0.0,0.0,0,0.0,0.0,0.0,0.0,0.0,0.0,0,0,0,0.0,0,0.0,0.0,0,0,0.0,0,0.0,0.0,0.0,0,0.0,0.0,0.0,0,0,0.0,0.0,0,0.0,0.0,0.0,0,0.0,0.0,0.0,0,0,0,0.0,0.0,0,0.0,0.0,0.0,0,0.0,0.0,0.0,0.0,0.0,0.0,0.0,0.0,0.0,0.0,0.0,0.0,0.0,0.0,0.0,0.0,0.0,0.0,0.0,0.0,0.0,0.0,0.0,0.0,0.0,55.0,0.0,0.0,0.0,0,0.0,0.0,0.0,0.0,0.0,0.0,0.0,0,0.0,0.0,0.0,0.0,0.0,0.0,0.0,0,0.0,0.0,0.0,0.0,0.0,0,0.0,0.0,0.0,0.0,0.0,0,0.0,0.0,0.0,0.0,0,0.0,0.0,0.0,0,0,0,0.0,0.0,0.0,0.0,0.0,0.0,0.0,0.0,0.0,0.0,0.0,0.0,0.0,0.0,0.0,0,0.0,0.0,54.1,21.11,0.28138320000000006
# 1368,10444,87754,Wilder J.A.,1980,nan,(Al2O3)1.0 (BaO)10.0 (Na2O)40.0 (P2O5)49.0 ,0.0,0,0.0,1.0,0.0,0.0,0.0,0.0,0.0,0,0,0,0.0,0.0,0,0.0,10.0,0.0,0.0,0.0,0.0,0,0.0,0.0,0.0,0.0,0,0,0.0,0.0,0,0.0,0.0,0.0,0.0,0.0,0.0,0,0.0,0.0,0.0,0.0,0.0,0.0,0,0.0,0.0,0,0.0,0.0,0.0,0.0,0.0,0.0,0,0,0,0.0,0,0.0,0.0,0,0,0.0,0,0.0,0.0,0.0,0,0.0,0.0,0.0,0,0,0.0,0.0,0,0.0,0.0,0.0,0,0.0,0.0,0.0,0,0,0,0.0,0.0,0,0.0,0.0,0.0,0,0.0,0.0,0.0,0.0,0.0,0.0,40.0,0.0,0.0,0.0,0.0,0.0,0.0,0.0,0.0,0.0,0.0,0.0,0.0,0.0,0.0,49.0,0.0,0.0,0.0,0.0,0.0,0.0,0.0,0,0.0,0.0,0.0,0.0,0.0,0.0,0.0,0,0.0,0.0,0.0,0.0,0.0,0.0,0.0,0,0.0,0.0,0.0,0.0,0.0,0,0.0,0.0,0.0,0.0,0.0,0,0.0,0.0,0.0,0.0,0,0.0,0.0,0.0,0,0,0,0.0,0.0,0.0,0.0,0.0,0.0,0.0,0.0,0.0,0.0,0.0,0.0,0.0,0.0,0.0,0,0.0,0.0,40.2,15.69,0.2810708
# 1369,40694,476417,Chenu S.,2012,nan,(NaPO3)79.16445849 (Nb2O5)4.16670833 (SnO)16.66883318 ,0.0,0,0.0,0.0,0.0,0.0,0.0,0.0,0.0,0,0,0,0.0,0.0,0,0.0,0.0,0.0,0.0,0.0,0.0,0,0.0,0.0,0.0,0.0,0,0,0.0,0.0,0,0.0,0.0,0.0,0.0,0.0,0.0,0,0.0,0.0,0.0,0.0,0.0,0.0,0,0.0,0.0,0,0.0,0.0,0.0,0.0,0.0,0.0,0,0,0,0.0,0,0.0,0.0,0,0,0.0,0,0.0,0.0,0.0,0,0.0,0.0,0.0,0,0,0.0,0.0,0,0.0,0.0,0.0,0,0.0,0.0,0.0,0,0,0,0.0,0.0,0,0.0,0.0,0.0,0,0.0,0.0,0.0,0.0,0.0,0.0,0.0,0.0,0.0,0.0,0.0,79.16445849,4.16670833,0.0,0.0,0.0,0.0,0.0,0.0,0.0,0.0,0.0,0.0,0.0,0.0,0.0,0.0,0.0,0.0,0,0.0,0.0,0.0,0.0,0.0,0.0,0.0,0,0.0,0.0,0.0,0.0,0.0,0.0,0.0,0,16.66883318,0.0,0.0,0.0,0.0,0,0.0,0.0,0.0,0.0,0.0,0,0.0,0.0,0.0,0.0,0,0.0,0.0,0.0,0,0,0,0.0,0.0,0.0,0.0,0.0,0.0,0.0,0.0,0.0,0.0,0.0,0.0,0.0,0.0,0.0,0,0.0,0.0,43.3,16.9,0.28106509999999996
# 1370,3814,110729,State Optical I,1975,OF3,(Al2O3)9.330135286 (As2O3)0.149300037 (B2O3)73.55535802 (K2O)0.313642577 (PbO)16.65156408 ,0.0,0,0.0,9.330135286,0.0,0.0,0.0,0.149300037,0.0,0,0,0,0.0,73.55535802,0,0.0,0.0,0.0,0.0,0.0,0.0,0,0.0,0.0,0.0,0.0,0,0,0.0,0.0,0,0.0,0.0,0.0,0.0,0.0,0.0,0,0.0,0.0,0.0,0.0,0.0,0.0,0,0.0,0.0,0,0.0,0.0,0.0,0.0,0.0,0.0,0,0,0,0.0,0,0.0,0.0,0,0,0.0,0,0.0,0.0,0.0,0,0.0,0.0,0.313642577,0,0,0.0,0.0,0,0.0,0.0,0.0,0,0.0,0.0,0.0,0,0,0,0.0,0.0,0,0.0,0.0,0.0,0,0.0,0.0,0.0,0.0,0.0,0.0,0.0,0.0,0.0,0.0,0.0,0.0,0.0,0.0,0.0,0.0,0.0,0.0,0.0,0.0,0.0,0.0,0.0,0.0,0.0,16.65156408,0.0,0.0,0.0,0,0.0,0.0,0.0,0.0,0.0,0.0,0.0,0,0.0,0.0,0.0,0.0,0.0,0.0,0.0,0,0.0,0.0,0.0,0.0,0.0,0,0.0,0.0,0.0,0.0,0.0,0,0.0,0.0,0.0,0.0,0,0.0,0.0,0.0,0,0,0,0.0,0.0,0.0,0.0,0.0,0.0,0.0,0.0,0.0,0.0,0.0,0.0,0.0,0.0,0.0,0,0.0,0.0,55.7,21.74,0.2810488
# 1371,1966,110945,Kisin B.I.,1959,OF3,(Al2O3)9.330135286 (As2O3)0.149300037 (B2O3)73.55535802 (K2O)0.313642577 (PbO)16.65156408 ,0.0,0,0.0,9.330135286,0.0,0.0,0.0,0.149300037,0.0,0,0,0,0.0,73.55535802,0,0.0,0.0,0.0,0.0,0.0,0.0,0,0.0,0.0,0.0,0.0,0,0,0.0,0.0,0,0.0,0.0,0.0,0.0,0.0,0.0,0,0.0,0.0,0.0,0.0,0.0,0.0,0,0.0,0.0,0,0.0,0.0,0.0,0.0,0.0,0.0,0,0,0,0.0,0,0.0,0.0,0,0,0.0,0,0.0,0.0,0.0,0,0.0,0.0,0.313642577,0,0,0.0,0.0,0,0.0,0.0,0.0,0,0.0,0.0,0.0,0,0,0,0.0,0.0,0,0.0,0.0,0.0,0,0.0,0.0,0.0,0.0,0.0,0.0,0.0,0.0,0.0,0.0,0.0,0.0,0.0,0.0,0.0,0.0,0.0,0.0,0.0,0.0,0.0,0.0,0.0,0.0,0.0,16.65156408,0.0,0.0,0.0,0,0.0,0.0,0.0,0.0,0.0,0.0,0.0,0,0.0,0.0,0.0,0.0,0.0,0.0,0.0,0,0.0,0.0,0.0,0.0,0.0,0,0.0,0.0,0.0,0.0,0.0,0,0.0,0.0,0.0,0.0,0,0.0,0.0,0.0,0,0,0,0.0,0.0,0.0,0.0,0.0,0.0,0.0,0.0,0.0,0.0,0.0,0.0,0.0,0.0,0.0,0,0.0,0.0,55.7,21.74,0.281
# 1372,2027,9642,Shaw R.R.,1971,nan,(PbO)60.0 (SiO2)40.0 ,0.0,0,0.0,0.0,0.0,0.0,0.0,0.0,0.0,0,0,0,0.0,0.0,0,0.0,0.0,0.0,0.0,0.0,0.0,0,0.0,0.0,0.0,0.0,0,0,0.0,0.0,0,0.0,0.0,0.0,0.0,0.0,0.0,0,0.0,0.0,0.0,0.0,0.0,0.0,0,0.0,0.0,0,0.0,0.0,0.0,0.0,0.0,0.0,0,0,0,0.0,0,0.0,0.0,0,0,0.0,0,0.0,0.0,0.0,0,0.0,0.0,0.0,0,0,0.0,0.0,0,0.0,0.0,0.0,0,0.0,0.0,0.0,0,0,0,0.0,0.0,0,0.0,0.0,0.0,0,0.0,0.0,0.0,0.0,0.0,0.0,0.0,0.0,0.0,0.0,0.0,0.0,0.0,0.0,0.0,0.0,0.0,0.0,0.0,0.0,0.0,0.0,0.0,0.0,0.0,60.0,0.0,0.0,0.0,0,0.0,0.0,0.0,0.0,0.0,0.0,0.0,0,0.0,0.0,0.0,0.0,0.0,40.0,0.0,0,0.0,0.0,0.0,0.0,0.0,0,0.0,0.0,0.0,0.0,0.0,0,0.0,0.0,0.0,0.0,0,0.0,0.0,0.0,0,0,0,0.0,0.0,0.0,0.0,0.0,0.0,0.0,0.0,0.0,0.0,0.0,0.0,0.0,0.0,0.0,0,0.0,0.0,43.5,17.0,0.281
# 1373,3384,3831,Shchavelev O.S.,1973,nan,(K2O)18.6 (SiO2)59.0 (SrO)22.4 ,0.0,0,0.0,0.0,0.0,0.0,0.0,0.0,0.0,0,0,0,0.0,0.0,0,0.0,0.0,0.0,0.0,0.0,0.0,0,0.0,0.0,0.0,0.0,0,0,0.0,0.0,0,0.0,0.0,0.0,0.0,0.0,0.0,0,0.0,0.0,0.0,0.0,0.0,0.0,0,0.0,0.0,0,0.0,0.0,0.0,0.0,0.0,0.0,0,0,0,0.0,0,0.0,0.0,0,0,0.0,0,0.0,0.0,0.0,0,0.0,0.0,18.6,0,0,0.0,0.0,0,0.0,0.0,0.0,0,0.0,0.0,0.0,0,0,0,0.0,0.0,0,0.0,0.0,0.0,0,0.0,0.0,0.0,0.0,0.0,0.0,0.0,0.0,0.0,0.0,0.0,0.0,0.0,0.0,0.0,0.0,0.0,0.0,0.0,0.0,0.0,0.0,0.0,0.0,0.0,0.0,0.0,0.0,0.0,0,0.0,0.0,0.0,0.0,0.0,0.0,0.0,0,0.0,0.0,0.0,0.0,0.0,59.0,0.0,0,0.0,0.0,0.0,0.0,0.0,0,0.0,22.4,0.0,0.0,0.0,0,0.0,0.0,0.0,0.0,0,0.0,0.0,0.0,0,0,0,0.0,0.0,0.0,0.0,0.0,0.0,0.0,0.0,0.0,0.0,0.0,0.0,0.0,0.0,0.0,0,0.0,0.0,60.9,23.74,0.281
# 1374,3384,3833,Shchavelev O.S.,1973,nan,(K2O)16.8 (SiO2)53.2 (SrO)30.0 ,0.0,0,0.0,0.0,0.0,0.0,0.0,0.0,0.0,0,0,0,0.0,0.0,0,0.0,0.0,0.0,0.0,0.0,0.0,0,0.0,0.0,0.0,0.0,0,0,0.0,0.0,0,0.0,0.0,0.0,0.0,0.0,0.0,0,0.0,0.0,0.0,0.0,0.0,0.0,0,0.0,0.0,0,0.0,0.0,0.0,0.0,0.0,0.0,0,0,0,0.0,0,0.0,0.0,0,0,0.0,0,0.0,0.0,0.0,0,0.0,0.0,16.8,0,0,0.0,0.0,0,0.0,0.0,0.0,0,0.0,0.0,0.0,0,0,0,0.0,0.0,0,0.0,0.0,0.0,0,0.0,0.0,0.0,0.0,0.0,0.0,0.0,0.0,0.0,0.0,0.0,0.0,0.0,0.0,0.0,0.0,0.0,0.0,0.0,0.0,0.0,0.0,0.0,0.0,0.0,0.0,0.0,0.0,0.0,0,0.0,0.0,0.0,0.0,0.0,0.0,0.0,0,0.0,0.0,0.0,0.0,0.0,53.2,0.0,0,0.0,0.0,0.0,0.0,0.0,0,0.0,30.0,0.0,0.0,0.0,0,0.0,0.0,0.0,0.0,0,0.0,0.0,0.0,0,0,0,0.0,0.0,0.0,0.0,0.0,0.0,0.0,0.0,0.0,0.0,0.0,0.0,0.0,0.0,0.0,0,0.0,0.0,67.0,26.09,0.281
# 1375,3384,3835,Shchavelev O.S.,1973,nan,(K2O)24.0 (SiO2)58.8 (SrO)17.2 ,0.0,0,0.0,0.0,0.0,0.0,0.0,0.0,0.0,0,0,0,0.0,0.0,0,0.0,0.0,0.0,0.0,0.0,0.0,0,0.0,0.0,0.0,0.0,0,0,0.0,0.0,0,0.0,0.0,0.0,0.0,0.0,0.0,0,0.0,0.0,0.0,0.0,0.0,0.0,0,0.0,0.0,0,0.0,0.0,0.0,0.0,0.0,0.0,0,0,0,0.0,0,0.0,0.0,0,0,0.0,0,0.0,0.0,0.0,0,0.0,0.0,24.0,0,0,0.0,0.0,0,0.0,0.0,0.0,0,0.0,0.0,0.0,0,0,0,0.0,0.0,0,0.0,0.0,0.0,0,0.0,0.0,0.0,0.0,0.0,0.0,0.0,0.0,0.0,0.0,0.0,0.0,0.0,0.0,0.0,0.0,0.0,0.0,0.0,0.0,0.0,0.0,0.0,0.0,0.0,0.0,0.0,0.0,0.0,0,0.0,0.0,0.0,0.0,0.0,0.0,0.0,0,0.0,0.0,0.0,0.0,0.0,58.8,0.0,0,0.0,0.0,0.0,0.0,0.0,0,0.0,17.2,0.0,0.0,0.0,0,0.0,0.0,0.0,0.0,0,0.0,0.0,0.0,0,0,0,0.0,0.0,0.0,0.0,0.0,0.0,0.0,0.0,0.0,0.0,0.0,0.0,0.0,0.0,0.0,0,0.0,0.0,59.1,23.05,0.281
# 1376,3497,7660,Soga N.,1976,nan,(CaO)37.5 (MgO)12.5 (SiO2)50.0 ,0.0,0,0.0,0.0,0.0,0.0,0.0,0.0,0.0,0,0,0,0.0,0.0,0,0.0,0.0,0.0,0.0,0.0,0.0,0,0.0,0.0,37.5,0.0,0,0,0.0,0.0,0,0.0,0.0,0.0,0.0,0.0,0.0,0,0.0,0.0,0.0,0.0,0.0,0.0,0,0.0,0.0,0,0.0,0.0,0.0,0.0,0.0,0.0,0,0,0,0.0,0,0.0,0.0,0,0,0.0,0,0.0,0.0,0.0,0,0.0,0.0,0.0,0,0,0.0,0.0,0,0.0,0.0,0.0,0,0.0,0.0,0.0,0,0,0,0.0,0.0,0,0.0,12.5,0.0,0,0.0,0.0,0.0,0.0,0.0,0.0,0.0,0.0,0.0,0.0,0.0,0.0,0.0,0.0,0.0,0.0,0.0,0.0,0.0,0.0,0.0,0.0,0.0,0.0,0.0,0.0,0.0,0.0,0.0,0,0.0,0.0,0.0,0.0,0.0,0.0,0.0,0,0.0,0.0,0.0,0.0,0.0,50.0,0.0,0,0.0,0.0,0.0,0.0,0.0,0,0.0,0.0,0.0,0.0,0.0,0,0.0,0.0,0.0,0.0,0,0.0,0.0,0.0,0,0,0,0.0,0.0,0.0,0.0,0.0,0.0,0.0,0.0,0.0,0.0,0.0,0.0,0.0,0.0,0.0,0,0.0,0.0,94.9,37.05,0.281
# 1377,5149,19196,Nemilov S.V.,1972,nan,(B2O3)89.49 (Na2O)10.51 ,0.0,0,0.0,0.0,0.0,0.0,0.0,0.0,0.0,0,0,0,0.0,89.49,0,0.0,0.0,0.0,0.0,0.0,0.0,0,0.0,0.0,0.0,0.0,0,0,0.0,0.0,0,0.0,0.0,0.0,0.0,0.0,0.0,0,0.0,0.0,0.0,0.0,0.0,0.0,0,0.0,0.0,0,0.0,0.0,0.0,0.0,0.0,0.0,0,0,0,0.0,0,0.0,0.0,0,0,0.0,0,0.0,0.0,0.0,0,0.0,0.0,0.0,0,0,0.0,0.0,0,0.0,0.0,0.0,0,0.0,0.0,0.0,0,0,0,0.0,0.0,0,0.0,0.0,0.0,0,0.0,0.0,0.0,0.0,0.0,0.0,10.51,0.0,0.0,0.0,0.0,0.0,0.0,0.0,0.0,0.0,0.0,0.0,0.0,0.0,0.0,0.0,0.0,0.0,0.0,0.0,0.0,0.0,0.0,0,0.0,0.0,0.0,0.0,0.0,0.0,0.0,0,0.0,0.0,0.0,0.0,0.0,0.0,0.0,0,0.0,0.0,0.0,0.0,0.0,0,0.0,0.0,0.0,0.0,0.0,0,0.0,0.0,0.0,0.0,0,0.0,0.0,0.0,0,0,0,0.0,0.0,0.0,0.0,0.0,0.0,0.0,0.0,0.0,0.0,0.0,0.0,0.0,0.0,0.0,0,0.0,0.0,nan,nan,0.281
# 1378,5267,70139,Nemilov S.V.,1972,nan,(B2O3)91.55 (BaO)8.45 ,0.0,0,0.0,0.0,0.0,0.0,0.0,0.0,0.0,0,0,0,0.0,91.55,0,0.0,8.45,0.0,0.0,0.0,0.0,0,0.0,0.0,0.0,0.0,0,0,0.0,0.0,0,0.0,0.0,0.0,0.0,0.0,0.0,0,0.0,0.0,0.0,0.0,0.0,0.0,0,0.0,0.0,0,0.0,0.0,0.0,0.0,0.0,0.0,0,0,0,0.0,0,0.0,0.0,0,0,0.0,0,0.0,0.0,0.0,0,0.0,0.0,0.0,0,0,0.0,0.0,0,0.0,0.0,0.0,0,0.0,0.0,0.0,0,0,0,0.0,0.0,0,0.0,0.0,0.0,0,0.0,0.0,0.0,0.0,0.0,0.0,0.0,0.0,0.0,0.0,0.0,0.0,0.0,0.0,0.0,0.0,0.0,0.0,0.0,0.0,0.0,0.0,0.0,0.0,0.0,0.0,0.0,0.0,0.0,0,0.0,0.0,0.0,0.0,0.0,0.0,0.0,0,0.0,0.0,0.0,0.0,0.0,0.0,0.0,0,0.0,0.0,0.0,0.0,0.0,0,0.0,0.0,0.0,0.0,0.0,0,0.0,0.0,0.0,0.0,0,0.0,0.0,0.0,0,0,0,0.0,0.0,0.0,0.0,0.0,0.0,0.0,0.0,0.0,0.0,0.0,0.0,0.0,0.0,0.0,0,0.0,0.0,nan,nan,0.281
# 1379,5267,70150,Nemilov S.V.,1972,nan,(B2O3)66.15 (BaO)33.85 ,0.0,0,0.0,0.0,0.0,0.0,0.0,0.0,0.0,0,0,0,0.0,66.15,0,0.0,33.85,0.0,0.0,0.0,0.0,0,0.0,0.0,0.0,0.0,0,0,0.0,0.0,0,0.0,0.0,0.0,0.0,0.0,0.0,0,0.0,0.0,0.0,0.0,0.0,0.0,0,0.0,0.0,0,0.0,0.0,0.0,0.0,0.0,0.0,0,0,0,0.0,0,0.0,0.0,0,0,0.0,0,0.0,0.0,0.0,0,0.0,0.0,0.0,0,0,0.0,0.0,0,0.0,0.0,0.0,0,0.0,0.0,0.0,0,0,0,0.0,0.0,0,0.0,0.0,0.0,0,0.0,0.0,0.0,0.0,0.0,0.0,0.0,0.0,0.0,0.0,0.0,0.0,0.0,0.0,0.0,0.0,0.0,0.0,0.0,0.0,0.0,0.0,0.0,0.0,0.0,0.0,0.0,0.0,0.0,0,0.0,0.0,0.0,0.0,0.0,0.0,0.0,0,0.0,0.0,0.0,0.0,0.0,0.0,0.0,0,0.0,0.0,0.0,0.0,0.0,0,0.0,0.0,0.0,0.0,0.0,0,0.0,0.0,0.0,0.0,0,0.0,0.0,0.0,0,0,0,0.0,0.0,0.0,0.0,0.0,0.0,0.0,0.0,0.0,0.0,0.0,0.0,0.0,0.0,0.0,0,0.0,0.0,nan,nan,0.281
# 1380,6773,51297,Bridge B.,1986,nan,(TeO2)20.0 (ZnCl2)80.0 ,0.0,0,0.0,0.0,0.0,0.0,0.0,0.0,0.0,0,0,0,0.0,0.0,0,0.0,0.0,0.0,0.0,0.0,0.0,0,0.0,0.0,0.0,0.0,0,0,0.0,0.0,0,0.0,0.0,0.0,0.0,0.0,0.0,0,0.0,0.0,0.0,0.0,0.0,0.0,0,0.0,0.0,0,0.0,0.0,0.0,0.0,0.0,0.0,0,0,0,0.0,0,0.0,0.0,0,0,0.0,0,0.0,0.0,0.0,0,0.0,0.0,0.0,0,0,0.0,0.0,0,0.0,0.0,0.0,0,0.0,0.0,0.0,0,0,0,0.0,0.0,0,0.0,0.0,0.0,0,0.0,0.0,0.0,0.0,0.0,0.0,0.0,0.0,0.0,0.0,0.0,0.0,0.0,0.0,0.0,0.0,0.0,0.0,0.0,0.0,0.0,0.0,0.0,0.0,0.0,0.0,0.0,0.0,0.0,0,0.0,0.0,0.0,0.0,0.0,0.0,0.0,0,0.0,0.0,0.0,0.0,0.0,0.0,0.0,0,0.0,0.0,0.0,0.0,0.0,0,0.0,0.0,0.0,0.0,0.0,0,0.0,20.0,0.0,0.0,0,0.0,0.0,0.0,0,0,0,0.0,0.0,0.0,0.0,0.0,0.0,0.0,0.0,0.0,0.0,0.0,0.0,80.0,0.0,0.0,0,0.0,0.0,14.2,5.58,0.281
# 1381,6816,70569,Nemilov S.V.,1972,nan,(B2O3)62.2 (Bi2O3)37.8 ,0.0,0,0.0,0.0,0.0,0.0,0.0,0.0,0.0,0,0,0,0.0,62.2,0,0.0,0.0,0.0,0.0,37.8,0.0,0,0.0,0.0,0.0,0.0,0,0,0.0,0.0,0,0.0,0.0,0.0,0.0,0.0,0.0,0,0.0,0.0,0.0,0.0,0.0,0.0,0,0.0,0.0,0,0.0,0.0,0.0,0.0,0.0,0.0,0,0,0,0.0,0,0.0,0.0,0,0,0.0,0,0.0,0.0,0.0,0,0.0,0.0,0.0,0,0,0.0,0.0,0,0.0,0.0,0.0,0,0.0,0.0,0.0,0,0,0,0.0,0.0,0,0.0,0.0,0.0,0,0.0,0.0,0.0,0.0,0.0,0.0,0.0,0.0,0.0,0.0,0.0,0.0,0.0,0.0,0.0,0.0,0.0,0.0,0.0,0.0,0.0,0.0,0.0,0.0,0.0,0.0,0.0,0.0,0.0,0,0.0,0.0,0.0,0.0,0.0,0.0,0.0,0,0.0,0.0,0.0,0.0,0.0,0.0,0.0,0,0.0,0.0,0.0,0.0,0.0,0,0.0,0.0,0.0,0.0,0.0,0,0.0,0.0,0.0,0.0,0,0.0,0.0,0.0,0,0,0,0.0,0.0,0.0,0.0,0.0,0.0,0.0,0.0,0.0,0.0,0.0,0.0,0.0,0.0,0.0,0,0.0,0.0,73.6,28.75,0.281
# 1382,8649,59757,Matusita K.,1989,nan,(BaF2)27.0 (GdF3)3 (ZrF4)70.0 ,0.0,0,0.0,0.0,0.0,0.0,0.0,0.0,0.0,0,0,0,0.0,0.0,0,27.0,0.0,0.0,0.0,0.0,0.0,0,0.0,0.0,0.0,0.0,0,0,0.0,0.0,0,0.0,0.0,0.0,0.0,0.0,0.0,0,0.0,0.0,0.0,0.0,0.0,0.0,0,0.0,0.0,0,0.0,0.0,0.0,0.0,0.0,0.0,0,0,0,0.0,3,0.0,0.0,0,0,0.0,0,0.0,0.0,0.0,0,0.0,0.0,0.0,0,0,0.0,0.0,0,0.0,0.0,0.0,0,0.0,0.0,0.0,0,0,0,0.0,0.0,0,0.0,0.0,0.0,0,0.0,0.0,0.0,0.0,0.0,0.0,0.0,0.0,0.0,0.0,0.0,0.0,0.0,0.0,0.0,0.0,0.0,0.0,0.0,0.0,0.0,0.0,0.0,0.0,0.0,0.0,0.0,0.0,0.0,0,0.0,0.0,0.0,0.0,0.0,0.0,0.0,0,0.0,0.0,0.0,0.0,0.0,0.0,0.0,0,0.0,0.0,0.0,0.0,0.0,0,0.0,0.0,0.0,0.0,0.0,0,0.0,0.0,0.0,0.0,0,0.0,0.0,0.0,0,0,0,0.0,0.0,0.0,0.0,0.0,0.0,0.0,0.0,0.0,0.0,0.0,0.0,0.0,0.0,0.0,0,70.0,0.0,63.0,24.61,0.281
# 1383,11320,98779,Higazy A.A.,1985,nan,(Co3O4)57.14 (P2O5)42.86 ,0.0,0,0.0,0.0,0.0,0.0,0.0,0.0,0.0,0,0,0,0.0,0.0,0,0.0,0.0,0.0,0.0,0.0,0.0,0,0.0,0.0,0.0,0.0,0,0,0.0,0.0,0,0.0,0.0,57.14,0.0,0.0,0.0,0,0.0,0.0,0.0,0.0,0.0,0.0,0,0.0,0.0,0,0.0,0.0,0.0,0.0,0.0,0.0,0,0,0,0.0,0,0.0,0.0,0,0,0.0,0,0.0,0.0,0.0,0,0.0,0.0,0.0,0,0,0.0,0.0,0,0.0,0.0,0.0,0,0.0,0.0,0.0,0,0,0,0.0,0.0,0,0.0,0.0,0.0,0,0.0,0.0,0.0,0.0,0.0,0.0,0.0,0.0,0.0,0.0,0.0,0.0,0.0,0.0,0.0,0.0,0.0,0.0,0.0,0.0,0.0,42.86,0.0,0.0,0.0,0.0,0.0,0.0,0.0,0,0.0,0.0,0.0,0.0,0.0,0.0,0.0,0,0.0,0.0,0.0,0.0,0.0,0.0,0.0,0,0.0,0.0,0.0,0.0,0.0,0,0.0,0.0,0.0,0.0,0.0,0,0.0,0.0,0.0,0.0,0,0.0,0.0,0.0,0,0,0,0.0,0.0,0.0,0.0,0.0,0.0,0.0,0.0,0.0,0.0,0.0,0.0,0.0,0.0,0.0,0,0.0,0.0,64.3,25.1,0.281
# 1384,11933,49806,Faulstich M.,1976,nan,(BaO)43.78042637 (Nb2O5)3.5910136460000004 (P2O5)52.62855999 ,0.0,0,0.0,0.0,0.0,0.0,0.0,0.0,0.0,0,0,0,0.0,0.0,0,0.0,43.78042637,0.0,0.0,0.0,0.0,0,0.0,0.0,0.0,0.0,0,0,0.0,0.0,0,0.0,0.0,0.0,0.0,0.0,0.0,0,0.0,0.0,0.0,0.0,0.0,0.0,0,0.0,0.0,0,0.0,0.0,0.0,0.0,0.0,0.0,0,0,0,0.0,0,0.0,0.0,0,0,0.0,0,0.0,0.0,0.0,0,0.0,0.0,0.0,0,0,0.0,0.0,0,0.0,0.0,0.0,0,0.0,0.0,0.0,0,0,0,0.0,0.0,0,0.0,0.0,0.0,0,0.0,0.0,0.0,0.0,0.0,0.0,0.0,0.0,0.0,0.0,0.0,0.0,3.5910136460000004,0.0,0.0,0.0,0.0,0.0,0.0,0.0,0.0,52.62855999,0.0,0.0,0.0,0.0,0.0,0.0,0.0,0,0.0,0.0,0.0,0.0,0.0,0.0,0.0,0,0.0,0.0,0.0,0.0,0.0,0.0,0.0,0,0.0,0.0,0.0,0.0,0.0,0,0.0,0.0,0.0,0.0,0.0,0,0.0,0.0,0.0,0.0,0,0.0,0.0,0.0,0,0,0,0.0,0.0,0.0,0.0,0.0,0.0,0.0,0.0,0.0,0.0,0.0,0.0,0.0,0.0,0.0,0,0.0,0.0,nan,nan,0.281
# 1385,24453,189630,Higazy A.A.,1995,nan,(MnO2)40.0 (P2O5)60.0 ,0.0,0,0.0,0.0,0.0,0.0,0.0,0.0,0.0,0,0,0,0.0,0.0,0,0.0,0.0,0.0,0.0,0.0,0.0,0,0.0,0.0,0.0,0.0,0,0,0.0,0.0,0,0.0,0.0,0.0,0.0,0.0,0.0,0,0.0,0.0,0.0,0.0,0.0,0.0,0,0.0,0.0,0,0.0,0.0,0.0,0.0,0.0,0.0,0,0,0,0.0,0,0.0,0.0,0,0,0.0,0,0.0,0.0,0.0,0,0.0,0.0,0.0,0,0,0.0,0.0,0,0.0,0.0,0.0,0,0.0,0.0,0.0,0,0,0,0.0,0.0,0,0.0,0.0,0.0,0,0.0,40.0,0.0,0.0,0.0,0.0,0.0,0.0,0.0,0.0,0.0,0.0,0.0,0.0,0.0,0.0,0.0,0.0,0.0,0.0,0.0,60.0,0.0,0.0,0.0,0.0,0.0,0.0,0.0,0,0.0,0.0,0.0,0.0,0.0,0.0,0.0,0,0.0,0.0,0.0,0.0,0.0,0.0,0.0,0,0.0,0.0,0.0,0.0,0.0,0,0.0,0.0,0.0,0.0,0.0,0,0.0,0.0,0.0,0.0,0,0.0,0.0,0.0,0,0,0,0.0,0.0,0.0,0.0,0.0,0.0,0.0,0.0,0.0,0.0,0.0,0.0,0.0,0.0,0.0,0,0.0,0.0,47.6,18.6,0.281
# 1386,24657,301085,Roychoudhury P.,2002,nan,(PbO)9.4 (TeO2)90.6 ,0.0,0,0.0,0.0,0.0,0.0,0.0,0.0,0.0,0,0,0,0.0,0.0,0,0.0,0.0,0.0,0.0,0.0,0.0,0,0.0,0.0,0.0,0.0,0,0,0.0,0.0,0,0.0,0.0,0.0,0.0,0.0,0.0,0,0.0,0.0,0.0,0.0,0.0,0.0,0,0.0,0.0,0,0.0,0.0,0.0,0.0,0.0,0.0,0,0,0,0.0,0,0.0,0.0,0,0,0.0,0,0.0,0.0,0.0,0,0.0,0.0,0.0,0,0,0.0,0.0,0,0.0,0.0,0.0,0,0.0,0.0,0.0,0,0,0,0.0,0.0,0,0.0,0.0,0.0,0,0.0,0.0,0.0,0.0,0.0,0.0,0.0,0.0,0.0,0.0,0.0,0.0,0.0,0.0,0.0,0.0,0.0,0.0,0.0,0.0,0.0,0.0,0.0,0.0,0.0,9.4,0.0,0.0,0.0,0,0.0,0.0,0.0,0.0,0.0,0.0,0.0,0,0.0,0.0,0.0,0.0,0.0,0.0,0.0,0,0.0,0.0,0.0,0.0,0.0,0,0.0,0.0,0.0,0.0,0.0,0,0.0,90.6,0.0,0.0,0,0.0,0.0,0.0,0,0,0,0.0,0.0,0.0,0.0,0.0,0.0,0.0,0.0,0.0,0.0,0.0,0.0,0.0,0.0,0.0,0,0.0,0.0,48.3,18.89,0.281
# 1389,28396,364372,Blackburn D.,1987,nan,(Al2O3)13.49081599 (CaO)30.66167725 (MgO)17.06441082 (SiO2)28.61690876 (Ta2O5)1.5560064569999998 (TiO2)8.610180732 ,0.0,0,0.0,13.49081599,0.0,0.0,0.0,0.0,0.0,0,0,0,0.0,0.0,0,0.0,0.0,0.0,0.0,0.0,0.0,0,0.0,0.0,30.66167725,0.0,0,0,0.0,0.0,0,0.0,0.0,0.0,0.0,0.0,0.0,0,0.0,0.0,0.0,0.0,0.0,0.0,0,0.0,0.0,0,0.0,0.0,0.0,0.0,0.0,0.0,0,0,0,0.0,0,0.0,0.0,0,0,0.0,0,0.0,0.0,0.0,0,0.0,0.0,0.0,0,0,0.0,0.0,0,0.0,0.0,0.0,0,0.0,0.0,0.0,0,0,0,0.0,0.0,0,0.0,17.06441082,0.0,0,0.0,0.0,0.0,0.0,0.0,0.0,0.0,0.0,0.0,0.0,0.0,0.0,0.0,0.0,0.0,0.0,0.0,0.0,0.0,0.0,0.0,0.0,0.0,0.0,0.0,0.0,0.0,0.0,0.0,0,0.0,0.0,0.0,0.0,0.0,0.0,0.0,0,0.0,0.0,0.0,0.0,0.0,28.61690876,0.0,0,0.0,0.0,0.0,0.0,0.0,0,0.0,0.0,0.0,1.5560064569999998,0.0,0,0.0,0.0,0.0,0.0,0,8.610180732,0.0,0.0,0,0,0,0.0,0.0,0.0,0.0,0.0,0.0,0.0,0.0,0.0,0.0,0.0,0.0,0.0,0.0,0.0,0,0.0,0.0,112.0,43.7,0.281
# 1390,28396,364378,Blackburn D.,1987,nan,(Al2O3)17.16736708 (CaO)7.803530491 (MgO)21.71483571 (SiO2)36.41563896 (Ta2O5)5.941985145 (TiO2)10.95664261 ,0.0,0,0.0,17.16736708,0.0,0.0,0.0,0.0,0.0,0,0,0,0.0,0.0,0,0.0,0.0,0.0,0.0,0.0,0.0,0,0.0,0.0,7.803530491,0.0,0,0,0.0,0.0,0,0.0,0.0,0.0,0.0,0.0,0.0,0,0.0,0.0,0.0,0.0,0.0,0.0,0,0.0,0.0,0,0.0,0.0,0.0,0.0,0.0,0.0,0,0,0,0.0,0,0.0,0.0,0,0,0.0,0,0.0,0.0,0.0,0,0.0,0.0,0.0,0,0,0.0,0.0,0,0.0,0.0,0.0,0,0.0,0.0,0.0,0,0,0,0.0,0.0,0,0.0,21.71483571,0.0,0,0.0,0.0,0.0,0.0,0.0,0.0,0.0,0.0,0.0,0.0,0.0,0.0,0.0,0.0,0.0,0.0,0.0,0.0,0.0,0.0,0.0,0.0,0.0,0.0,0.0,0.0,0.0,0.0,0.0,0,0.0,0.0,0.0,0.0,0.0,0.0,0.0,0,0.0,0.0,0.0,0.0,0.0,36.41563896,0.0,0,0.0,0.0,0.0,0.0,0.0,0,0.0,0.0,0.0,5.941985145,0.0,0,0.0,0.0,0.0,0.0,0,10.95664261,0.0,0.0,0,0,0,0.0,0.0,0.0,0.0,0.0,0.0,0.0,0.0,0.0,0.0,0.0,0.0,0.0,0.0,0.0,0,0.0,0.0,119.0,46.5,0.281
# 1391,28483,380555,El0Adawy A.,2004,nan,(B2O3)78.43137471 (Na2O)19.60784118 (TiO2)1.960784118 ,0.0,0,0.0,0.0,0.0,0.0,0.0,0.0,0.0,0,0,0,0.0,78.43137471,0,0.0,0.0,0.0,0.0,0.0,0.0,0,0.0,0.0,0.0,0.0,0,0,0.0,0.0,0,0.0,0.0,0.0,0.0,0.0,0.0,0,0.0,0.0,0.0,0.0,0.0,0.0,0,0.0,0.0,0,0.0,0.0,0.0,0.0,0.0,0.0,0,0,0,0.0,0,0.0,0.0,0,0,0.0,0,0.0,0.0,0.0,0,0.0,0.0,0.0,0,0,0.0,0.0,0,0.0,0.0,0.0,0,0.0,0.0,0.0,0,0,0,0.0,0.0,0,0.0,0.0,0.0,0,0.0,0.0,0.0,0.0,0.0,0.0,19.60784118,0.0,0.0,0.0,0.0,0.0,0.0,0.0,0.0,0.0,0.0,0.0,0.0,0.0,0.0,0.0,0.0,0.0,0.0,0.0,0.0,0.0,0.0,0,0.0,0.0,0.0,0.0,0.0,0.0,0.0,0,0.0,0.0,0.0,0.0,0.0,0.0,0.0,0,0.0,0.0,0.0,0.0,0.0,0,0.0,0.0,0.0,0.0,0.0,0,0.0,0.0,0.0,0.0,0,1.960784118,0.0,0.0,0,0,0,0.0,0.0,0.0,0.0,0.0,0.0,0.0,0.0,0.0,0.0,0.0,0.0,0.0,0.0,0.0,0,0.0,0.0,58.5,23.58,0.281
# 1392,34770,419180,Gaafar M.S.,2009,nan,(B2O3)80.0 (Li2O)20.0 ,0.0,0,0.0,0.0,0.0,0.0,0.0,0.0,0.0,0,0,0,0.0,80.0,0,0.0,0.0,0.0,0.0,0.0,0.0,0,0.0,0.0,0.0,0.0,0,0,0.0,0.0,0,0.0,0.0,0.0,0.0,0.0,0.0,0,0.0,0.0,0.0,0.0,0.0,0.0,0,0.0,0.0,0,0.0,0.0,0.0,0.0,0.0,0.0,0,0,0,0.0,0,0.0,0.0,0,0,0.0,0,0.0,0.0,0.0,0,0.0,0.0,0.0,0,0,0.0,0.0,0,0.0,0.0,0.0,0,0.0,0.0,20.0,0,0,0,0.0,0.0,0,0.0,0.0,0.0,0,0.0,0.0,0.0,0.0,0.0,0.0,0.0,0.0,0.0,0.0,0.0,0.0,0.0,0.0,0.0,0.0,0.0,0.0,0.0,0.0,0.0,0.0,0.0,0.0,0.0,0.0,0.0,0.0,0.0,0,0.0,0.0,0.0,0.0,0.0,0.0,0.0,0,0.0,0.0,0.0,0.0,0.0,0.0,0.0,0,0.0,0.0,0.0,0.0,0.0,0,0.0,0.0,0.0,0.0,0.0,0,0.0,0.0,0.0,0.0,0,0.0,0.0,0.0,0,0,0,0.0,0.0,0.0,0.0,0.0,0.0,0.0,0.0,0.0,0.0,0.0,0.0,0.0,0.0,0.0,0,0.0,0.0,57.4,22.43,0.281
# 1393,35142,423420,Fukawa Y.,2008,nan,(B2O3)94.0 (Li2O)6.0 ,0.0,0,0.0,0.0,0.0,0.0,0.0,0.0,0.0,0,0,0,0.0,94.0,0,0.0,0.0,0.0,0.0,0.0,0.0,0,0.0,0.0,0.0,0.0,0,0,0.0,0.0,0,0.0,0.0,0.0,0.0,0.0,0.0,0,0.0,0.0,0.0,0.0,0.0,0.0,0,0.0,0.0,0,0.0,0.0,0.0,0.0,0.0,0.0,0,0,0,0.0,0,0.0,0.0,0,0,0.0,0,0.0,0.0,0.0,0,0.0,0.0,0.0,0,0,0.0,0.0,0,0.0,0.0,0.0,0,0.0,0.0,6.0,0,0,0,0.0,0.0,0,0.0,0.0,0.0,0,0.0,0.0,0.0,0.0,0.0,0.0,0.0,0.0,0.0,0.0,0.0,0.0,0.0,0.0,0.0,0.0,0.0,0.0,0.0,0.0,0.0,0.0,0.0,0.0,0.0,0.0,0.0,0.0,0.0,0,0.0,0.0,0.0,0.0,0.0,0.0,0.0,0,0.0,0.0,0.0,0.0,0.0,0.0,0.0,0,0.0,0.0,0.0,0.0,0.0,0,0.0,0.0,0.0,0.0,0.0,0,0.0,0.0,0.0,0.0,0,0.0,0.0,0.0,0,0,0,0.0,0.0,0.0,0.0,0.0,0.0,0.0,0.0,0.0,0.0,0.0,0.0,0.0,0.0,0.0,0,0.0,0.0,25.0,10.0,0.281
# 1397,39791,466036,Azianty S.,2012,nan,(TeO2)80.0 (ZnO)20.0 ,0.0,0,0.0,0.0,0.0,0.0,0.0,0.0,0.0,0,0,0,0.0,0.0,0,0.0,0.0,0.0,0.0,0.0,0.0,0,0.0,0.0,0.0,0.0,0,0,0.0,0.0,0,0.0,0.0,0.0,0.0,0.0,0.0,0,0.0,0.0,0.0,0.0,0.0,0.0,0,0.0,0.0,0,0.0,0.0,0.0,0.0,0.0,0.0,0,0,0,0.0,0,0.0,0.0,0,0,0.0,0,0.0,0.0,0.0,0,0.0,0.0,0.0,0,0,0.0,0.0,0,0.0,0.0,0.0,0,0.0,0.0,0.0,0,0,0,0.0,0.0,0,0.0,0.0,0.0,0,0.0,0.0,0.0,0.0,0.0,0.0,0.0,0.0,0.0,0.0,0.0,0.0,0.0,0.0,0.0,0.0,0.0,0.0,0.0,0.0,0.0,0.0,0.0,0.0,0.0,0.0,0.0,0.0,0.0,0,0.0,0.0,0.0,0.0,0.0,0.0,0.0,0,0.0,0.0,0.0,0.0,0.0,0.0,0.0,0,0.0,0.0,0.0,0.0,0.0,0,0.0,0.0,0.0,0.0,0.0,0,0.0,80.0,0.0,0.0,0,0.0,0.0,0.0,0,0,0,0.0,0.0,0.0,0.0,0.0,0.0,0.0,0.0,0.0,0.0,0.0,0.0,0.0,0.0,20.0,0,0.0,0.0,53.3,20.8,0.281
# 1398,7459,56017,Kodama M.,1994,nan,(B2O3)80.0 (Li2O)20.0 ,0.0,0,0.0,0.0,0.0,0.0,0.0,0.0,0.0,0,0,0,0.0,80.0,0,0.0,0.0,0.0,0.0,0.0,0.0,0,0.0,0.0,0.0,0.0,0,0,0.0,0.0,0,0.0,0.0,0.0,0.0,0.0,0.0,0,0.0,0.0,0.0,0.0,0.0,0.0,0,0.0,0.0,0,0.0,0.0,0.0,0.0,0.0,0.0,0,0,0,0.0,0,0.0,0.0,0,0,0.0,0,0.0,0.0,0.0,0,0.0,0.0,0.0,0,0,0.0,0.0,0,0.0,0.0,0.0,0,0.0,0.0,20.0,0,0,0,0.0,0.0,0,0.0,0.0,0.0,0,0.0,0.0,0.0,0.0,0.0,0.0,0.0,0.0,0.0,0.0,0.0,0.0,0.0,0.0,0.0,0.0,0.0,0.0,0.0,0.0,0.0,0.0,0.0,0.0,0.0,0.0,0.0,0.0,0.0,0,0.0,0.0,0.0,0.0,0.0,0.0,0.0,0,0.0,0.0,0.0,0.0,0.0,0.0,0.0,0,0.0,0.0,0.0,0.0,0.0,0,0.0,0.0,0.0,0.0,0.0,0,0.0,0.0,0.0,0.0,0,0.0,0.0,0.0,0,0,0,0.0,0.0,0.0,0.0,0.0,0.0,0.0,0.0,0.0,0.0,0.0,0.0,0.0,0.0,0.0,0,0.0,0.0,57.9,22.6,0.2809735
# 1399,7802,74016,Takahashi K.,1983,nan,(B2O3)90.0 (Na2O)10.0 ,0.0,0,0.0,0.0,0.0,0.0,0.0,0.0,0.0,0,0,0,0.0,90.0,0,0.0,0.0,0.0,0.0,0.0,0.0,0,0.0,0.0,0.0,0.0,0,0,0.0,0.0,0,0.0,0.0,0.0,0.0,0.0,0.0,0,0.0,0.0,0.0,0.0,0.0,0.0,0,0.0,0.0,0,0.0,0.0,0.0,0.0,0.0,0.0,0,0,0,0.0,0,0.0,0.0,0,0,0.0,0,0.0,0.0,0.0,0,0.0,0.0,0.0,0,0,0.0,0.0,0,0.0,0.0,0.0,0,0.0,0.0,0.0,0,0,0,0.0,0.0,0,0.0,0.0,0.0,0,0.0,0.0,0.0,0.0,0.0,0.0,10.0,0.0,0.0,0.0,0.0,0.0,0.0,0.0,0.0,0.0,0.0,0.0,0.0,0.0,0.0,0.0,0.0,0.0,0.0,0.0,0.0,0.0,0.0,0,0.0,0.0,0.0,0.0,0.0,0.0,0.0,0,0.0,0.0,0.0,0.0,0.0,0.0,0.0,0,0.0,0.0,0.0,0.0,0.0,0,0.0,0.0,0.0,0.0,0.0,0,0.0,0.0,0.0,0.0,0,0.0,0.0,0.0,0,0,0,0.0,0.0,0.0,0.0,0.0,0.0,0.0,0.0,0.0,0.0,0.0,0.0,0.0,0.0,0.0,0,0.0,0.0,29.2,11.4,0.2807018
# 1400,17460,183302,Rabukhin A.I.,1986,nan,(Al2O3)4.61 (Bi2O3)10.34 (GeO2)37.26 (PbO)47.79 ,0.0,0,0.0,4.61,0.0,0.0,0.0,0.0,0.0,0,0,0,0.0,0.0,0,0.0,0.0,0.0,0.0,10.34,0.0,0,0.0,0.0,0.0,0.0,0,0,0.0,0.0,0,0.0,0.0,0.0,0.0,0.0,0.0,0,0.0,0.0,0.0,0.0,0.0,0.0,0,0.0,0.0,0,0.0,0.0,0.0,0.0,0.0,0.0,0,0,0,0.0,0,0.0,37.26,0,0,0.0,0,0.0,0.0,0.0,0,0.0,0.0,0.0,0,0,0.0,0.0,0,0.0,0.0,0.0,0,0.0,0.0,0.0,0,0,0,0.0,0.0,0,0.0,0.0,0.0,0,0.0,0.0,0.0,0.0,0.0,0.0,0.0,0.0,0.0,0.0,0.0,0.0,0.0,0.0,0.0,0.0,0.0,0.0,0.0,0.0,0.0,0.0,0.0,0.0,0.0,47.79,0.0,0.0,0.0,0,0.0,0.0,0.0,0.0,0.0,0.0,0.0,0,0.0,0.0,0.0,0.0,0.0,0.0,0.0,0,0.0,0.0,0.0,0.0,0.0,0,0.0,0.0,0.0,0.0,0.0,0,0.0,0.0,0.0,0.0,0,0.0,0.0,0.0,0,0,0,0.0,0.0,0.0,0.0,0.0,0.0,0.0,0.0,0.0,0.0,0.0,0.0,0.0,0.0,0.0,0,0.0,0.0,49.4,19.29,0.2804562
# 1401,7802,74020,Takahashi K.,1983,nan,(B2O3)70.0 (Na2O)30.0 ,0.0,0,0.0,0.0,0.0,0.0,0.0,0.0,0.0,0,0,0,0.0,70.0,0,0.0,0.0,0.0,0.0,0.0,0.0,0,0.0,0.0,0.0,0.0,0,0,0.0,0.0,0,0.0,0.0,0.0,0.0,0.0,0.0,0,0.0,0.0,0.0,0.0,0.0,0.0,0,0.0,0.0,0,0.0,0.0,0.0,0.0,0.0,0.0,0,0,0,0.0,0,0.0,0.0,0,0,0.0,0,0.0,0.0,0.0,0,0.0,0.0,0.0,0,0,0.0,0.0,0,0.0,0.0,0.0,0,0.0,0.0,0.0,0,0,0,0.0,0.0,0,0.0,0.0,0.0,0,0.0,0.0,0.0,0.0,0.0,0.0,30.0,0.0,0.0,0.0,0.0,0.0,0.0,0.0,0.0,0.0,0.0,0.0,0.0,0.0,0.0,0.0,0.0,0.0,0.0,0.0,0.0,0.0,0.0,0,0.0,0.0,0.0,0.0,0.0,0.0,0.0,0,0.0,0.0,0.0,0.0,0.0,0.0,0.0,0,0.0,0.0,0.0,0.0,0.0,0,0.0,0.0,0.0,0.0,0.0,0,0.0,0.0,0.0,0.0,0,0.0,0.0,0.0,0,0,0,0.0,0.0,0.0,0.0,0.0,0.0,0.0,0.0,0.0,0.0,0.0,0.0,0.0,0.0,0.0,0,0.0,0.0,47.8,18.67,0.2801285
# 1402,213,20061,Polukhin V.N.,1983,nan,(GeO2)55.99104336 (Na2O)7.894737473999999 (SiO2)7.894737473999999 (ZnO)28.21948169 ,0.0,0,0.0,0.0,0.0,0.0,0.0,0.0,0.0,0,0,0,0.0,0.0,0,0.0,0.0,0.0,0.0,0.0,0.0,0,0.0,0.0,0.0,0.0,0,0,0.0,0.0,0,0.0,0.0,0.0,0.0,0.0,0.0,0,0.0,0.0,0.0,0.0,0.0,0.0,0,0.0,0.0,0,0.0,0.0,0.0,0.0,0.0,0.0,0,0,0,0.0,0,0.0,55.99104336,0,0,0.0,0,0.0,0.0,0.0,0,0.0,0.0,0.0,0,0,0.0,0.0,0,0.0,0.0,0.0,0,0.0,0.0,0.0,0,0,0,0.0,0.0,0,0.0,0.0,0.0,0,0.0,0.0,0.0,0.0,0.0,0.0,7.894737473999999,0.0,0.0,0.0,0.0,0.0,0.0,0.0,0.0,0.0,0.0,0.0,0.0,0.0,0.0,0.0,0.0,0.0,0.0,0.0,0.0,0.0,0.0,0,0.0,0.0,0.0,0.0,0.0,0.0,0.0,0,0.0,0.0,0.0,0.0,0.0,7.894737473999999,0.0,0,0.0,0.0,0.0,0.0,0.0,0,0.0,0.0,0.0,0.0,0.0,0,0.0,0.0,0.0,0.0,0,0.0,0.0,0.0,0,0,0,0.0,0.0,0.0,0.0,0.0,0.0,0.0,0.0,0.0,0.0,0.0,0.0,0.0,0.0,28.21948169,0,0.0,0.0,68.5,26.7,0.28
# 1403,3097,240,Nemilov S.V.,1973,nan,(SiO2)48.38 (Tl2O)51.62 ,0.0,0,0.0,0.0,0.0,0.0,0.0,0.0,0.0,0,0,0,0.0,0.0,0,0.0,0.0,0.0,0.0,0.0,0.0,0,0.0,0.0,0.0,0.0,0,0,0.0,0.0,0,0.0,0.0,0.0,0.0,0.0,0.0,0,0.0,0.0,0.0,0.0,0.0,0.0,0,0.0,0.0,0,0.0,0.0,0.0,0.0,0.0,0.0,0,0,0,0.0,0,0.0,0.0,0,0,0.0,0,0.0,0.0,0.0,0,0.0,0.0,0.0,0,0,0.0,0.0,0,0.0,0.0,0.0,0,0.0,0.0,0.0,0,0,0,0.0,0.0,0,0.0,0.0,0.0,0,0.0,0.0,0.0,0.0,0.0,0.0,0.0,0.0,0.0,0.0,0.0,0.0,0.0,0.0,0.0,0.0,0.0,0.0,0.0,0.0,0.0,0.0,0.0,0.0,0.0,0.0,0.0,0.0,0.0,0,0.0,0.0,0.0,0.0,0.0,0.0,0.0,0,0.0,0.0,0.0,0.0,0.0,48.38,0.0,0,0.0,0.0,0.0,0.0,0.0,0,0.0,0.0,0.0,0.0,0.0,0,0.0,0.0,0.0,0.0,0,0.0,0.0,51.62,0,0,0,0.0,0.0,0.0,0.0,0.0,0.0,0.0,0.0,0.0,0.0,0.0,0.0,0.0,0.0,0.0,0,0.0,0.0,22.0,8.779,0.28
