Repository: jacobergzhou/Poisson-Ratio

File: Poisson_data_cleaned_06212019.csv (part 19 of 58)
,Code,Glass #,Author,Year,Trademark,Ag2O,AgI,Al,Al2O3,AlF3,AlN,As,As2O3,As2O5,As2S3,As2Se3,AsSe,B,B2O3,BaCl2,BaF2,BaO,BeF2,BeO,Bi2O3,BiCl3,Br,Ca,CaF2,CaO,Cd,CdCl2,CdF2,CdO,Ce2O3,CeF3,CeO2,Cl,Co3O4,CoO,Cr2O3,Cs2O,CsCl,CsF,Cu2O,CuO,Dy2O3,Er,Er2O3,ErF3,Eu,Eu2O3,EuF3,F,Fe,Fe2O3,FeO,Ga,Ga2O3,Ga2S3,Ga2Se3,GaF3,Gd2O3,GdF3,Ge,GeO2,GeS2,GeSe2,H2O,HfF4,HfO2,Hg,Ho2O3,I,InF3,K,K2O,K2S,K2SO4,KBr,KCl,KF,KHF2,La,La2O3,La2S3,LaF3,Li,Li2O,Li2S,Li2SO4,LiBr,LiCl,LiF,LiI,MgF2,MgO,Mn2O3,MnF2,MnO,MnO2,MoO2,MoO3,N,Na,Na2O,Na2S,Na2SO4,NaCl,NaF,NaPO3,Nb2O5,Nd,Nd2O3,NdF3,NH4NO3,NiO,O,OH,P,P2O5,Pb,PbCl2,PbF2,PbO,PdO,Pr2O3,Pr6O11,PrF3,Rb2O,RbF,Rh2O3,RuO2,S,Sb,Sb2O3,Sb2S3,Sc2O3,Se,Si,Si3N4,SiC,SiO2,Sm2O3,Sn,SnO,SnO2,SO2,SO3,Sr,SrCl2,SrF2,SrO,Ta2O3,Ta2O5,Tb2O3,TbF3,Te,TeO2,Th,ThF4,ThO2,TiO2,Tl,Tl2O,Tl2Se,TlSe,Tm2O3,U,U3O8,UO2,V,V2O5,VO6,WO3,Y,Y2O3,Yb2O3,YbF3,YF3,ZnCl2,ZnF2,ZnO,ZnSO4,ZrF4,ZrO2,Young's modulus E (GPa),Shear modulus G (GPa),Poisson's ratio v
# 1684,8877,71694,Shaw R.R.,1971,,0,0,0,0,0,0,0,0,0,0,0,0,0,0,0,0,0,0,0,0,0,0,0,0,0,0,0,0,0,0,0,0,0,0,0,0,0,0,0,0,0,0,0,0,0,0,0,0,0,0,0,0,0,0,0,0,0,0,0,0,100,0,0,0,0,0,0,0,0,0,0,0,0,0,0,0,0,0,0,0,0,0,0,0,0,0,0,0,0,0,0,0,0,0,0,0,0,0,0,0,0,0,0,0,0,0,0,0,0,0,0,0,0,0,0,0,0,0,0,0,0,0,0,0,0,0,0,0,0,0,0,0,0,0,0,0,0,0,0,0,0,0,0,0,0,0,0,0,0,0,0,0,0,0,0,0,0,0,0,0,0,0,0,0,0,0,0,0,0,0,0,0,0,0,0,0,0,0,0,0,0,41.6,16.3,0.2760736
# 1685,214,20093,Polukhin V.N.,1983,,0,0,0,0,0,0,0,0,0,0,0,0,0,0,0,0,0,0,0,0,0,0,0,0,0,0,0,0,0,0,0,0,0,0,0,0,0,0,0,0,0,0,0,0,0,0,0,0,0,0,0,0,0,0,0,0,0,0,0,0,70.03087726,0,0,0,0,0,0,0,0,0,0,0,0,0,0,0,0,0,0,10.22041699,0,0,0,0,0,0,0,0,0,0,0,0,0,0,0,0,0,0,0,0,9.874352874,0,0,0,0,0,0,0,0,0,0,0,0,0,0,0,0,0,0,0,0,0,0,0,0,0,0,0,0,0,0,0,0,0,0,0,0,9.874352874,0,0,0,0,0,0,0,0,0,0,0,0,0,0,0,0,0,0,0,0,0,0,0,0,0,0,0,0,0,0,0,0,0,0,0,0,0,0,0,0,0,0,0,79.6,31.2,0.276
# 1686,1962,988,Yoshimoto M.,1986,,0,0,0,0,0,0,0,0,0,0,0,0,0,0,0,0,0,0,0,0,0,0,0,0,0,0,0,0,0,0,0,0,0,0,0,0,0,0,0,0,0,0,0,0,0,0,0,0,0,0,0,0,0,0,0,0,0,0,0,0,0,0,0,0,0,0,0,0,0,0,0,0,0,0,0,0,0,0,0,0,0,0,0,0,0,0,0,0,0,0,0,0,0,0,0,0,0,0,0,0,0,0,0,0,0,0,0,0,0,0,0,0,0,0,0,0,0,0,0,67,0,0,0,0,0,0,0,0,0,0,0,0,0,0,0,0,0,33,0,0,0,0,0,0,0,0,0,0,0,0,0,0,0,0,0,0,0,0,0,0,0,0,0,0,0,0,0,0,0,0,0,0,0,0,0,0,0,0,0,0,0,43.4,17.03,0.276
# 1687,3833,12225,Ashizuka M.,1984,,0,0,0,0,0,0,0,0,0,0,0,0,0,0,0,0,0,0,0,0,0,0,0,0,46.25,0,0,0,0,0,0,0,0,0,0,0,0,0,0,0,0,0,0,0,0,0,0,0,0,0,0,0,0,0,0,0,0,0,0,0,0,0,0,0,0,0,0,0,0,0,0,0,0,0,0,0,0,0,0,0,0,0,0,0,0,0,0,0,0,0,0,0,0,0,0,0,0,0,0,0,0,0,0,0,0,0,0,0,0,0,0,0,0,0,0,46.25,0,0,0,0,0,0,0,0,0,0,0,0,0,0,0,0,0,0,0,0,0,7.5,0,0,0,0,0,0,0,0,0,0,0,0,0,0,0,0,0,0,0,0,0,0,0,0,0,0,0,0,0,0,0,0,0,0,0,0,0,0,0,0,0,0,0,56.1,22,0.276
# 1688,3833,12226,Ashizuka M.,1984,,0,0,0,0,0,0,0,0,0,0,0,0,0,0,0,0,0,0,0,0,0,0,0,0,50,0,0,0,0,0,0,0,0,0,0,0,0,0,0,0,0,0,0,0,0,0,0,0,0,0,0,0,0,0,0,0,0,0,0,0,0,0,0,0,0,0,0,0,0,0,0,0,0,0,0,0,0,0,0,0,0,0,0,0,0,0,0,0,0,0,0,0,0,0,0,0,0,0,0,0,0,0,0,0,0,0,0,0,0,0,0,0,0,0,0,45,0,0,0,0,0,0,0,0,0,0,0,0,0,0,0,0,0,0,0,0,0,5,0,0,0,0,0,0,0,0,0,0,0,0,0,0,0,0,0,0,0,0,0,0,0,0,0,0,0,0,0,0,0,0,0,0,0,0,0,0,0,0,0,0,0,59.1,23.18,0.276
# 1689,6692,39232,Gurjev N.V.,1983,,0,0,0,0,0,0,0,0,0,0,0,0,0,0,0,0,0,0,0,0,0,0,0,0,0,0,0,0,0,0,0,0,0,0,0,0,0,0,0,0,0,0,0,0,0,0,0,0,0,0,0,0,0,0,0,0,0,0,0,0,0,0,0,0,0,0,0,0,0,0,0,0,0,0,0,0,0,0,0,0,0,0,0,50.13047599,0,0,0,0,0,0,0,9.948577204,0,0,0,0,0,0,0,0,0,0,0,0,0,0,0,0,0,0,0,0,0,0,0,39.92094681,0,0,0,0,0,0,0,0,0,0,0,0,0,0,0,0,0,0,0,0,0,0,0,0,0,0,0,0,0,0,0,0,0,0,0,0,0,0,0,0,0,0,0,0,0,0,0,0,0,0,0,0,0,0,0,0,0,0,0,0,0,0,0,0,0,62,24.29,0.276
# 1690,6693,39410,Gurjev N.V.,1983,,0,0,0,0,0,0,0,0,0,0,0,0,0,0,0,0,0,0,0,0,0,0,0,0,0,0,0,0,0,0,0,0,0,0,0,0,0,0,0,0,0,0,0,0,0,0,0,0,0,0,0,0,0,0,0,0,0,0,0,0,0,0,0,0,0,0,0,0,0,0,0,0,0,0,0,0,0,0,0,0,0,0,0,50,0,0,0,0,0,0,0,0,0,0,0,0,0,0,0,0,0,0,0,0,0,0,0,0,0,0,0,0,0,0,0,50,0,0,0,0,0,0,0,0,0,0,0,0,0,0,0,0,0,0,0,0,0,0,0,0,0,0,0,0,0,0,0,0,0,0,0,0,0,0,0,0,0,0,0,0,0,0,0,0,0,0,0,0,0,0,0,0,0,0,0,0,0,0,0,0,0,50,19.59,0.276
# 1691,6772,51287,Bridge B.,1986,,0,0,0,0,0,0,0,0,0,0,0,0,0,0,0,0,0,0,0,0,0,0,0,0,0,0,0,0,0,0,0,0,0,0,0,0,0,0,0,0,0,0,0,0,0,0,0,0,0,0,0,0,0,0,0,0,0,0,0,0,0,0,0,5.425012329,0,0,0,0,0,0,0,0,0,0,0,0,0,0,0,0,0,0,0,0,0,0,0,0,0,0,0,0,0,0,0,0,0,0,0,0,0,0,0,0,0,0,0,0,0,0,0,0,0,0,0,0,0,0,0,0,0,0,0,0,0,0,0,0,0,0,0,0,0,0,0,0,0,0,0,0,0,0,0,0,0,0,0,0,0,0,0,0,0,42.42832634,0,0,0,0,0,0,0,0,0,0,0,0,0,0,0,0,0,0,0,0,0,51.83788185,0,0.308779483,0,0,0,22.6,8.88,0.276
# 1692,6774,51315,Rabukhin A.I.,1992,,0,0,0,1.87,0,0,0,0,0,0,0,0,0,0,0,0,0,0,0,15.25,0,0,0,0,0,0,0,0,0,0,0,0,0,0,0,0,0,0,0,0,0,0,0,0,0,0,0,0,0,0,0,0,0,20.11,0,0,0,0,0,0,0,0,0,0,0,0,0,0,0,0,0,0,0,0,0,0,0,0,0,0,0,0,0,0,0,0,0,0,0,0,0,0,0,0,0,0,0,0,0,0,0,0,0,0,0,0,0,0,0,0,0,0,0,0,0,0,0,0,0,62.77,0,0,0,0,0,0,0,0,0,0,0,0,0,0,0,0,0,0,0,0,0,0,0,0,0,0,0,0,0,0,0,0,0,0,0,0,0,0,0,0,0,0,0,0,0,0,0,0,0,0,0,0,0,0,0,0,0,0,0,0,0,50.1,19.66,0.276
# 1693,7464,383144,Gurjev N.V.,1988,,0,0,0,0,4,0,0,0,0,0,0,0,0,0,0,19,0,0,0,0,0,0,0,0,0,0,0,0,0,0,0,0,0,0,0,0,0,0,0,0,0,0,0,0,0,0,0,0,0,0,0,0,0,0,0,0,0,0,0,0,0,0,0,0,0,0,0,0,0,0,0,0,0,0,0,0,0,0,0,0,0,5,0,0,0,0,0,0,0,0,0,0,0,0,0,0,0,0,0,0,0,0,0,0,0,0,0,0,0,0,0,0,0,0,0,0,0,0,0,0,0,0,0,0,0,15,0,0,0,0,0,0,0,0,0,0,0,0,0,0,0,0,0,0,0,0,0,0,0,0,0,0,0,0,0,0,0,0,0,0,0,0,0,0,0,0,0,0,0,0,0,0,0,0,0,0,0,0,0,57,0,46,18.02,0.276
# 1694,7836,74238,Higazy A.A.,1989,,0,0,0,0,0,0,0,0,0,0,0,0,0,0,0,0,0,0,0,0,0,0,0,0,0,0,0,0,0,0,0,0,0,0,0,0,0,0,0,0,0,0,0,0,0,0,0,0,0,0,0,0,0,0,0,0,0,0,0,0,0,0,0,0,0,0,0,0,0,0,0,0,0,0,0,0,0,0,0,0,0,0,0,0,0,0,0,0,0,0,0,0,0,0,0,0,0,0,0,0,0,0,0,0,0,0,0,0,0,0,0,0,0,0,0,31.5,0,0,0,0,0,0,0,0,0,0,0,0,0,0,0,0,0,0,0,0,0,0,0,0,0,0,0,0,0,0,0,0,0,0,0,0,0,0,0,0,0,0,0,0,0,0,0,0,0,0,0,0,0,0,0,0,0,0,0,0,0,68.5,0,0,0,46.2,18.1,0.276
# 1695,9402,96784,Bridge B.,1987,,0,0,0,0,0,0,0,0,0,0,0,0,0,0,0,0,25,0,0,0,0,0,0,0,0,0,0,0,0,0,0,0,0,0,0,0,0,0,0,0,0,0,0,0,0,0,0,0,0,0,0,0,0,0,0,0,0,0,0,0,0,0,0,0,0,0,0,0,0,0,0,0,0,0,0,0,0,0,0,0,0,0,0,0,0,0,0,0,0,0,0,0,0,0,0,0,0,0,0,0,0,0,0,0,0,0,0,0,0,0,0,0,0,0,0,50,0,0,0,0,0,0,0,0,0,0,0,0,0,0,0,0,0,0,0,0,0,0,0,0,0,0,0,0,0,0,0,0,0,0,0,0,0,0,0,0,0,0,0,0,0,0,0,0,0,0,0,0,0,0,0,0,0,0,0,0,0,25,0,0,0,47,18.43,0.276
# 1696,25178,302942,Sreeram A.N.,1991,,0,0,0,0,0,0,0,0,0,0,0,0,0,0,0,0,0,0,0,0,0,0,0,0,0,0,0,0,0,0,0,0,0,0,0,0,0,0,0,0,0,0,0,0,0,0,0,0,0,0,0,0,0,0,0,0,0,0,0,20,0,0,0,0,0,0,0,0,0,0,0,0,0,0,0,0,0,0,0,0,0,0,0,0,0,0,0,0,0,0,0,0,0,0,0,0,0,0,0,0,0,0,0,0,0,0,0,0,0,0,0,0,0,0,0,0,0,0,0,0,0,0,0,0,0,0,0,0,0,10,0,0,0,70,0,0,0,0,0,0,0,0,0,0,0,0,0,0,0,0,0,0,0,0,0,0,0,0,0,0,0,0,0,0,0,0,0,0,0,0,0,0,0,0,0,0,0,0,0,0,0,17.8,6.98,0.276
# 1697,27237,308226,Turyanitsa I.D.,1985,,0,0,0,0,0,0,40,0,0,0,0,0,0,0,0,0,0,0,0,0,0,0,0,0,0,0,0,0,0,0,0,0,0,0,0,0,0,0,0,0,0,0,0,0,0,0,0,0,0,0,0,0,0,0,0,0,0,0,0,0,0,0,0,0,0,0,0.6,0,0,0,0,0,0,0,0,0,0,0,0,0,0,0,0,0,0,0,0,0,0,0,0,0,0,0,0,0,0,0,0,0,0,0,0,0,0,0,0,0,0,0,0,0,0,0,0,0,0,0,0,0,0,0,0,0,0,0,0,0,59.4,0,0,0,0,0,0,0,0,0,0,0,0,0,0,0,0,0,0,0,0,0,0,0,0,0,0,0,0,0,0,0,0,0,0,0,0,0,0,0,0,0,0,0,0,0,0,0,0,0,0,0,0,17.5,6.83,0.276
# 1698,28396,364377,Blackburn D.,1987,,0,0,0,16.07229732,0,0,0,0,0,0,0,0,0,0,0,0,0,0,0,0,0,0,0,0,14.61152302,0,0,0,0,0,0,0,0,0,0,0,0,0,0,0,0,0,0,0,0,0,0,0,0,0,0,0,0,0,0,0,0,0,0,0,0,0,0,0,0,0,0,0,0,0,0,0,0,0,0,0,0,0,0,0,0,0,0,0,0,0,0,0,0,0,0,20.32969071,0,0,0,0,0,0,0,0,0,0,0,0,0,0,0,0,0,0,0,0,0,0,0,0,0,0,0,0,0,0,0,0,0,0,0,0,0,0,0,0,0,0,0,0,0,34.09276704,0,0,0,0,0,0,0,0,0,0,0,4.63598192,0,0,0,0,0,0,0,10.25773999,0,0,0,0,0,0,0,0,0,0,0,0,0,0,0,0,0,0,0,0,0,0,0,116,45.6,0.276
# 1699,28787,373200,Kodama M.,1999,,0,0,0,0,0,0,0,0,0,0,0,0,0,91.7,0,0,0,0,0,0,0,0,0,0,0,0,0,0,0,0,0,0,0,0,0,0,0,0,0,0,0,0,0,0,0,0,0,0,0,0,0,0,0,0,0,0,0,0,0,0,0,0,0,0,0,0,0,0,0,0,0,0,0,0,0,0,0,0,0,0,0,0,0,8.3,0,0,0,0,0,0,0,0,0,0,0,0,0,0,0,0,0,0,0,0,0,0,0,0,0,0,0,0,0,0,0,0,0,0,0,0,0,0,0,0,0,0,0,0,0,0,0,0,0,0,0,0,0,0,0,0,0,0,0,0,0,0,0,0,0,0,0,0,0,0,0,0,0,0,0,0,0,0,0,0,0,0,0,0,0,0,0,0,0,0,0,0,0,0,0,0,0,31,12,0.276
# 1700,28787,373203,Kodama M.,1999,,0,0,0,0,0,0,0,0,0,0,0,0,0,85.7,0,0,0,0,0,0,0,0,0,0,0,0,0,0,0,0,0,0,0,0,0,0,0,0,0,0,0,0,0,0,0,0,0,0,0,0,0,0,0,0,0,0,0,0,0,0,0,0,0,0,0,0,0,0,0,0,0,0,0,0,0,0,0,0,0,0,0,0,0,14.3,0,0,0,0,0,0,0,0,0,0,0,0,0,0,0,0,0,0,0,0,0,0,0,0,0,0,0,0,0,0,0,0,0,0,0,0,0,0,0,0,0,0,0,0,0,0,0,0,0,0,0,0,0,0,0,0,0,0,0,0,0,0,0,0,0,0,0,0,0,0,0,0,0,0,0,0,0,0,0,0,0,0,0,0,0,0,0,0,0,0,0,0,0,0,0,0,0,44,17,0.276
# 1701,28787,373207,Kodama M.,1999,,0,0,0,0,0,0,0,0,0,0,0,0,0,77.8,0,0,0,0,0,0,0,0,0,0,0,0,0,0,0,0,0,0,0,0,0,0,0,0,0,0,0,0,0,0,0,0,0,0,0,0,0,0,0,0,0,0,0,0,0,0,0,0,0,0,0,0,0,0,0,0,0,0,0,0,0,0,0,0,0,0,0,0,0,22.2,0,0,0,0,0,0,0,0,0,0,0,0,0,0,0,0,0,0,0,0,0,0,0,0,0,0,0,0,0,0,0,0,0,0,0,0,0,0,0,0,0,0,0,0,0,0,0,0,0,0,0,0,0,0,0,0,0,0,0,0,0,0,0,0,0,0,0,0,0,0,0,0,0,0,0,0,0,0,0,0,0,0,0,0,0,0,0,0,0,0,0,0,0,0,0,0,0,62,24,0.276
# 1702,30900,391621,Schilling F.R.,2001,,0,0,0,0,0,0,0,0,0,0,0,0,0,0,0,0,0,0,0,0,0,0,0,0,24.99356,0,0,0,0,0,0,0,0,0,0,0,0,0,0,0,0,0,0,0,0,0,0,0,0,0,0,0,0,0,0,0,0,0,0,0,0,0,0,0,0,0,0,0,0,0,0,0,0,0,0,0,0,0,0,0,0,0,0,0,0,0,0,0,0,0,0,24.54124,0,0,0,0,0,0,0,0,0,0,0,0,0,0,0,0,0,0,0,0,0,0,0,0,0,0,0,0,0,0,0,0,0,0,0,0,0,0,0,0,0,0,0,0,0,50.4652,0,0,0,0,0,0,0,0,0,0,0,0,0,0,0,0,0,0,0,0,0,0,0,0,0,0,0,0,0,0,0,0,0,0,0,0,0,0,0,0,0,0,0,102,40.2,0.276
# 1703,32784,397216,Palanivelu N.,2006,,0,0,0,0,0,0,0,0,0,0,0,0,0,0,0,0,0,0,0,0,0,0,0,0,0,0,0,0,0,0,0,0,0,0,0,0,0,0,0,0,0,0,0,0,0,0,0,0,0,0,0,0,0,0,0,0,0,0,0,0,0,0,0,0,0,0,0,0,0,0,0,0,0,0,0,0,0,0,0,0,0,0,0,0,0,0,0,0,0,0,0,0,0,0,0,0,0,0,0,0,0,0,0,0,0,0,0,0,0,0,0,0,0,0,0,0,0,0,0,19.90480481,0,0,0,0,0,0,0,0,0,0,0,0,0,0,0,0,0,0,0,0,0,0,0,0,0,0,0,0,0,0,0,0,0,55.67386423,0,0,0,0,0,0,0,0,0,0,0,0,0,24.42133096,0,0,0,0,0,0,0,0,0,0,0,0,0,44.8,17.55,0.276
# 1704,34355,417624,Djouama T.,2008,,0,0,0,0,0,0,0,0,0,0,0,0,0,0,0,0,0,0,0,0,0,0,0,0,0,0,0,0,0,0,0,0,0,0,0,0,0,0,0,0,0,0,0,0,0,0,0,0,0,0,0,0,0,0,0,0,0,0,0,0,0,0,0,0,0,0,0,0,0,0,0,0,0,0,0,0,0,0,0,0,0,0,0,0,0,0,0,0,0,0,0,0,0,20,0,0,0,0,0,0,30,0,0,0,0,0,0,0,0,0,0,0,0,0,0,30,0,0,0,0,0,0,0,0,0,0,0,0,0,0,0,0,0,0,0,0,0,0,0,0,0,0,0,0,0,0,0,0,0,0,0,0,0,0,0,0,0,0,0,0,0,0,0,0,0,0,0,0,0,0,0,0,0,0,0,0,20,0,0,0,0,51.6,20.2,0.276
# 1705,35364,425176,Gaafar M.S.,2009,,0,0,0,2.8,0,0,0,0,0,0,0,0,0,46.9,0,0,0,0,0,0,0,0,0,0,0,0,0,0,0,0,0,0,0,0,0,0,0,0,0,0,0,0,0,0,0,0,0,0,0,0,0,0,0,0,0,0,0,0,0,0,0,0,0,0,0,0,0,0,0,0,0,0,0,0,0,0,0,0,0,0,0,0,0,0,0,0,0,0,0,0,0,0,0,0,0,0,0,0,0,0,20.3,0,0,0,0,0,0,0,0,0,0,0,0,0,0,0,0,0,0,0,0,0,0,0,0,0,0,0,0,0,0,0,0,0,0,0,0,0,0,0,0,0,0,0,0,0,0,0,0,0,0,0,0,0,0,0,0,0,0,0,0,0,0,0,0,0,0,0,0,0,0,0,0,0,0,0,0,30,0,0,0,63.3,24.8,0.276
# 1706,39943,466346,Hager I.Z.,2012,,0,0,0,0,0,0,0,0,0,0,0,0,0,70,0,0,0,0,0,0,0,0,0,0,0,0,0,0,0,0,0,0,0,0,0,0,0,0,0,0,0,0,0,0,3,0,0,0,0,0,0,0,0,0,0,0,0,0,0,0,0,0,0,0,0,0,0,0,0,0,0,0,0,0,0,0,0,0,0,0,0,0,0,0,0,0,0,0,0,0,0,0,0,0,0,0,0,0,0,0,12,0,0,0,15,0,0,0,0,0,0,0,0,0,0,0,0,0,0,0,0,0,0,0,0,0,0,0,0,0,0,0,0,0,0,0,0,0,0,0,0,0,0,0,0,0,0,0,0,0,0,0,0,0,0,0,0,0,0,0,0,0,0,0,0,0,0,0,0,0,0,0,0,0,0,0,0,0,0,0,0,47.7,18.69,0.276
# 1707,5272,70191,Osaka A.,1974,,0,0,0,0,0,0,0,0,0,0,0,0,0,55,0,0,0,0,0,0,0,0,0,0,0,0,0,0,0,0,0,0,0,0,0,0,0,0,0,0,0,0,0,0,0,0,0,0,0,0,0,0,0,0,0,0,0,0,0,0,0,0,0,0,0,0,0,0,0,0,0,0,0,0,0,0,0,0,0,0,0,0,0,0,0,0,0,0,0,0,0,0,0,0,0,0,0,0,0,0,0,0,0,0,0,0,0,0,0,0,0,0,0,0,0,0,0,0,0,45,0,0,0,0,0,0,0,0,0,0,0,0,0,0,0,0,0,0,0,0,0,0,0,0,0,0,0,0,0,0,0,0,0,0,0,0,0,0,0,0,0,0,0,0,0,0,0,0,0,0,0,0,0,0,0,0,0,0,0,0,0,61.4,24.06,0.2759768
# 1708,36434,435410,Matsuda Y.,2009,,0,0,0,0,0,0,0,0,0,0,0,0,0,44,0,0,0,0,0,0,0,0,0,0,0,0,0,0,0,0,0,0,0,0,0,0,0,0,0,0,0,0,0,0,0,0,0,0,0,0,0,0,0,0,0,0,0,0,0,0,0,0,0,0,0,0,0,0,0,0,0,0,0,0,0,0,0,0,0,0,0,0,0,56,0,0,0,0,0,0,0,0,0,0,0,0,0,0,0,0,0,0,0,0,0,0,0,0,0,0,0,0,0,0,0,0,0,0,0,0,0,0,0,0,0,0,0,0,0,0,0,0,0,0,0,0,0,0,0,0,0,0,0,0,0,0,0,0,0,0,0,0,0,0,0,0,0,0,0,0,0,0,0,0,0,0,0,0,0,0,0,0,0,0,0,0,0,0,0,0,0,74,29,0.2758621
# 1709,30951,391778,Rajendran V.,2002,,0,0,0,0,0,0,0,0,0,0,0,0,0,0,0,0,9.69015486,0,0,4.831210942,0,0,0,0,0,0,0,0,0,0,0,0,0,0,0,0,0,0,0,0,0,0,0,0,0,0,0,0,0,0,0,0,0,0,0,0,0,0,0,0,0,0,0,0,0,0,0,0,0,0,0,0,0,0,0,0,0,0,0,0,0,0,0,0,0,0,0,0,0,0,0,0,0,0,0,0,0,0,0,0,0,0,0,0,0,0,0,0,0,0,0,0,0,0,0,0,0,0,0,0,0,0,0,0,0,0,0,0,0,0,0,0,0,0,0,0,0,0,0,0,0,0,0,0,0,0,0,0,0,0,0,0,0,47.01677051,0,0,0,9.581887951,0,0,0,0,0,0,0,0,0,28.87997574,0,0,0,0,0,0,0,0,0,0,0,0,0,54.6,21.4,0.2757009
# 1710,8877,71702,Shaw R.R.,1971,,0,0,0,0,0,0,0,0,0,0,0,0,0,0,0,0,0,0,0,0,0,0,0,0,0,0,0,0,0,0,0,0,0,0,0,0,0,0,0,0,0,0,0,0,0,0,0,0,0,0,0,0,0,0,0,0,0,0,0,0,84,0,0,0,0,0,0,0,0,0,0,0,0,0,0,0,0,0,0,0,0,0,0,0,0,0,0,0,0,0,0,0,0,0,0,0,0,0,0,0,16,0,0,0,0,0,0,0,0,0,0,0,0,0,0,0,0,0,0,0,0,0,0,0,0,0,0,0,0,0,0,0,0,0,0,0,0,0,0,0,0,0,0,0,0,0,0,0,0,0,0,0,0,0,0,0,0,0,0,0,0,0,0,0,0,0,0,0,0,0,0,0,0,0,0,0,0,0,0,0,0,69.9,27.4,0.2755475
# 1711,5272,70193,Osaka A.,1974,,0,0,0,0,0,0,0,0,0,0,0,0,0,52,0,0,0,0,0,0,0,0,0,0,0,0,0,0,0,0,0,0,0,0,0,0,0,0,0,0,0,0,0,0,0,0,0,0,0,0,0,0,0,0,0,0,0,0,0,0,0,0,0,0,0,0,0,0,0,0,0,0,0,0,0,0,0,0,0,0,0,0,0,0,0,0,0,0,0,0,0,0,0,0,0,0,0,0,0,0,0,0,0,0,0,0,0,0,0,0,0,0,0,0,0,0,0,0,0,48,0,0,0,0,0,0,0,0,0,0,0,0,0,0,0,0,0,0,0,0,0,0,0,0,0,0,0,0,0,0,0,0,0,0,0,0,0,0,0,0,0,0,0,0,0,0,0,0,0,0,0,0,0,0,0,0,0,0,0,0,0,61.3,24.03,0.2754889
# 1712,7459,56021,Kodama M.,1994,,0,0,0,0,0,0,0,0,0,0,0,0,0,72,0,0,0,0,0,0,0,0,0,0,0,0,0,0,0,0,0,0,0,0,0,0,0,0,0,0,0,0,0,0,0,0,0,0,0,0,0,0,0,0,0,0,0,0,0,0,0,0,0,0,0,0,0,0,0,0,0,0,0,0,0,0,0,0,0,0,0,0,0,28,0,0,0,0,0,0,0,0,0,0,0,0,0,0,0,0,0,0,0,0,0,0,0,0,0,0,0,0,0,0,0,0,0,0,0,0,0,0,0,0,0,0,0,0,0,0,0,0,0,0,0,0,0,0,0,0,0,0,0,0,0,0,0,0,0,0,0,0,0,0,0,0,0,0,0,0,0,0,0,0,0,0,0,0,0,0,0,0,0,0,0,0,0,0,0,0,0,77.8,30.5,0.2754099
# 1713,5272,70188,Osaka A.,1974,,0,0,0,0,0,0,0,0,0,0,0,0,0,60,0,0,0,0,0,0,0,0,0,0,0,0,0,0,0,0,0,0,0,0,0,0,0,0,0,0,0,0,0,0,0,0,0,0,0,0,0,0,0,0,0,0,0,0,0,0,0,0,0,0,0,0,0,0,0,0,0,0,0,0,0,0,0,0,0,0,0,0,0,0,0,0,0,0,0,0,0,0,0,0,0,0,0,0,0,0,0,0,0,0,0,0,0,0,0,0,0,0,0,0,0,0,0,0,0,40,0,0,0,0,0,0,0,0,0,0,0,0,0,0,0,0,0,0,0,0,0,0,0,0,0,0,0,0,0,0,0,0,0,0,0,0,0,0,0,0,0,0,0,0,0,0,0,0,0,0,0,0,0,0,0,0,0,0,0,0,0,64.1,25.13,0.2753681
# 1714,7358,94020,Keshishyan T.N.,1979,,0,0,0,0,0,0,0,0,0,0,0,0,0,76,0,0,0,0,0,14,0,0,0,0,0,0,0,0,0,0,0,0,0,0,0,0,0,0,0,0,0,0,0,0,0,0,0,0,0,0,0,0,0,0,0,0,0,0,0,0,0,0,0,0,0,0,0,0,0,0,0,0,0,0,0,0,0,0,0,10,0,0,0,0,0,0,0,0,0,0,0,0,0,0,0,0,0,0,0,0,0,0,0,0,0,0,0,0,0,0,0,0,0,0,0,0,0,0,0,0,0,0,0,0,0,0,0,0,0,0,0,0,0,0,0,0,0,0,0,0,0,0,0,0,0,0,0,0,0,0,0,0,0,0,0,0,0,0,0,0,0,0,0,0,0,0,0,0,0,0,0,0,0,0,0,0,0,0,0,0,0,93.1,36.5,0.2753424
# 1715,7802,99747,Takahashi K.,1983,,0,0,0,0,0,0,0,0,0,0,0,0,0,41,0,0,0,0,0,0,0,0,0,0,0,0,0,0,0,0,0,0,0,0,0,0,0,0,0,0,0,0,0,0,0,0,0,0,0,0,0,0,0,0,0,0,0,0,0,0,0,0,0,0,0,0,0,0,0,0,0,0,0,0,0,0,0,0,0,0,0,0,0,0,0,0,0,0,0,0,0,5,0,0,0,0,0,0,0,0,54,0,0,0,0,0,0,0,0,0,0,0,0,0,0,0,0,0,0,0,0,0,0,0,0,0,0,0,0,0,0,0,0,0,0,0,0,0,0,0,0,0,0,0,0,0,0,0,0,0,0,0,0,0,0,0,0,0,0,0,0,0,0,0,0,0,0,0,0,0,0,0,0,0,0,0,0,0,0,0,0,60.4,23.68,0.2753378
# 1716,5272,70186,Osaka A.,1974,,0,0,0,0,0,0,0,0,0,0,0,0,0,70,0,0,0,0,0,0,0,0,0,0,0,0,0,0,0,0,0,0,0,0,0,0,0,0,0,0,0,0,0,0,0,0,0,0,0,0,0,0,0,0,0,0,0,0,0,0,0,0,0,0,0,0,0,0,0,0,0,0,0,0,0,0,0,0,0,0,0,0,0,0,0,0,0,0,0,0,0,0,0,0,0,0,0,0,0,0,0,0,0,0,0,0,0,0,0,0,0,0,0,0,0,0,0,0,0,30,0,0,0,0,0,0,0,0,0,0,0,0,0,0,0,0,0,0,0,0,0,0,0,0,0,0,0,0,0,0,0,0,0,0,0,0,0,0,0,0,0,0,0,0,0,0,0,0,0,0,0,0,0,0,0,0,0,0,0,0,0,59.3,23.25,0.2752688
# 1717,5272,70190,Osaka A.,1974,,0,0,0,0,0,0,0,0,0,0,0,0,0,56,0,0,0,0,0,0,0,0,0,0,0,0,0,0,0,0,0,0,0,0,0,0,0,0,0,0,0,0,0,0,0,0,0,0,0,0,0,0,0,0,0,0,0,0,0,0,0,0,0,0,0,0,0,0,0,0,0,0,0,0,0,0,0,0,0,0,0,0,0,0,0,0,0,0,0,0,0,0,0,0,0,0,0,0,0,0,0,0,0,0,0,0,0,0,0,0,0,0,0,0,0,0,0,0,0,44,0,0,0,0,0,0,0,0,0,0,0,0,0,0,0,0,0,0,0,0,0,0,0,0,0,0,0,0,0,0,0,0,0,0,0,0,0,0,0,0,0,0,0,0,0,0,0,0,0,0,0,0,0,0,0,0,0,0,0,0,0,64.6,25.33,0.2751678
# 1718,7802,74021,Takahashi K.,1983,,0,0,0,0,0,0,0,0,0,0,0,0,0,65,0,0,0,0,0,0,0,0,0,0,0,0,0,0,0,0,0,0,0,0,0,0,0,0,0,0,0,0,0,0,0,0,0,0,0,0,0,0,0,0,0,0,0,0,0,0,0,0,0,0,0,0,0,0,0,0,0,0,0,0,0,0,0,0,0,0,0,0,0,0,0,0,0,0,0,0,0,0,0,0,0,0,0,0,0,0,35,0,0,0,0,0,0,0,0,0,0,0,0,0,0,0,0,0,0,0,0,0,0,0,0,0,0,0,0,0,0,0,0,0,0,0,0,0,0,0,0,0,0,0,0,0,0,0,0,0,0,0,0,0,0,0,0,0,0,0,0,0,0,0,0,0,0,0,0,0,0,0,0,0,0,0,0,0,0,0,0,52.1,20.43,0.2750856
# 1719,3814,110727,State Optical I,1975,STF11,0,0,0,3.307953562,0,0,0,0.255700043,0,0,0,0,0,12.06310205,0,0,0,0,0,0,0,0,0,0,0,0,0,0,0,0,0,0,0,0,0,0,0,0,0,0,0,0,0,0,0,0,0,0,0,0,0,0,0,0,0,0,0,0,0,0,0,0,0,0,0,0,0,0,0,0,0,0,0,0,0,0,0,0,0,0,0,0,0,0,0,0,0,0,0,0,0,0,0,0,0,0,0,0,0,0,0,0,0,0,0,0,0,0,0,0,0,0,0,0,0,0,0,0,0,64.78213101,0,0,0,0,0,0,0,0,0,0,0,0,0,0,0,0,0,19.59111333,0,0,0,0,0,0,0,0,0,0,0,0,0,0,0,0,0,0,0,0,0,0,0,0,0,0,0,0,0,0,0,0,0,0,0,0,0,0,0,0,0,0,0,44.5,17.45,0.2750716
# 1720,5272,70187,Osaka A.,1974,,0,0,0,0,0,0,0,0,0,0,0,0,0,65,0,0,0,0,0,0,0,0,0,0,0,0,0,0,0,0,0,0,0,0,0,0,0,0,0,0,0,0,0,0,0,0,0,0,0,0,0,0,0,0,0,0,0,0,0,0,0,0,0,0,0,0,0,0,0,0,0,0,0,0,0,0,0,0,0,0,0,0,0,0,0,0,0,0,0,0,0,0,0,0,0,0,0,0,0,0,0,0,0,0,0,0,0,0,0,0,0,0,0,0,0,0,0,0,0,35,0,0,0,0,0,0,0,0,0,0,0,0,0,0,0,0,0,0,0,0,0,0,0,0,0,0,0,0,0,0,0,0,0,0,0,0,0,0,0,0,0,0,0,0,0,0,0,0,0,0,0,0,0,0,0,0,0,0,0,0,0,62.3,24.43,0.2750716
# 1721,3833,12224,Ashizuka M.,1984,,0,0,0,0,0,0,0,0,0,0,0,0,0,0,0,0,0,0,0,0,0,0,0,0,42.5,0,0,0,0,0,0,0,0,0,0,0,0,0,0,0,0,0,0,0,0,0,0,0,0,0,0,0,0,0,0,0,0,0,0,0,0,0,0,0,0,0,0,0,0,0,0,0,0,0,0,0,0,0,0,0,0,0,0,0,0,0,0,0,0,0,0,0,0,0,0,0,0,0,0,0,0,0,0,0,0,0,0,0,0,0,0,0,0,0,0,47.5,0,0,0,0,0,0,0,0,0,0,0,0,0,0,0,0,0,0,0,0,0,10,0,0,0,0,0,0,0,0,0,0,0,0,0,0,0,0,0,0,0,0,0,0,0,0,0,0,0,0,0,0,0,0,0,0,0,0,0,0,0,0,0,0,0,54.8,21.52,0.275
# 1722,3842,12264,Rouse G.B.,1981,,0,0,0,0,0,0,0,0,0,0,0,0,0,0,0,0,0,0,0,0,0,0,0,0,0,0,0,0,0,0,0,0,0,0,0,0,8.3308325,0,0,0,0,0,0,0,0,0,0,0,0,0,0,0,0,0,0,0,0,0,0,0,0,0,0,0,0,0,0,0,0,0,0,0,0,0,0,0,0,0,0,0,0,0,0,0,0,0,0,0,0,0,0,0,0,0,0,0,0,0,0,0,8.3308325,0,0,0,0,0,0,0,0,0,0,0,0,0,0,0,0,0,0,0,0,0,0,0,0,0,0,0,0,0,0,0,0,0,0,0,0,83.338335,0,0,0,0,0,0,0,0,0,0,0,0,0,0,0,0,0,0,0,0,0,0,0,0,0,0,0,0,0,0,0,0,0,0,0,0,0,0,0,0,0,0,0,46.6,18.27,0.275
# 1723,5294,70419,Shaw R.R.,1969,,0,0,0,0,0,0,0,0,0,0,0,0,0,91.91368816,0,0,0,0,0,0,0,0,0,0,0,0,0,0,0,0,0,0,0,0,0,0,0,0,0,0,0,0,0,0,0,0,0,0,0,0,0,0,0,0,0,0,0,0,0,0,0,0,0,0,0,0,0,0,0,0,0,0,0,0,0,0,0,0,0,0,0,0,0,0,0,0,0,0,0,0,0,0,0,0,0,0,0,0,0,0,0,0,0,0,0,0,0,0,0,0,0,0,0,0,0,0,0,0,0,8.086311838,0,0,0,0,0,0,0,0,0,0,0,0,0,0,0,0,0,0,0,0,0,0,0,0,0,0,0,0,0,0,0,0,0,0,0,0,0,0,0,0,0,0,0,0,0,0,0,0,0,0,0,0,0,0,0,0,0,0,0,0,0,24,9.42,0.275
# 1724,6239,90963,Ashizuka M.,1984,,0,0,0,2.5,0,0,0,0,0,0,0,0,0,0,0,0,0,0,0,0,0,0,0,0,48.75,0,0,0,0,0,0,0,0,0,0,0,0,0,0,0,0,0,0,0,0,0,0,0,0,0,0,0,0,0,0,0,0,0,0,0,0,0,0,0,0,0,0,0,0,0,0,0,0,0,0,0,0,0,0,0,0,0,0,0,0,0,0,0,0,0,0,0,0,0,0,0,0,0,0,0,0,0,0,0,0,0,0,0,0,0,0,0,0,0,0,48.75,0,0,0,0,0,0,0,0,0,0,0,0,0,0,0,0,0,0,0,0,0,0,0,0,0,0,0,0,0,0,0,0,0,0,0,0,0,0,0,0,0,0,0,0,0,0,0,0,0,0,0,0,0,0,0,0,0,0,0,0,0,0,0,0,0,59.7,23.43,0.275
# 1725,6816,70553,Nemilov S.V.,1972,,0,0,0,0,0,0,0,0,0,0,0,0,0,87.5,0,0,0,0,0,12.5,0,0,0,0,0,0,0,0,0,0,0,0,0,0,0,0,0,0,0,0,0,0,0,0,0,0,0,0,0,0,0,0,0,0,0,0,0,0,0,0,0,0,0,0,0,0,0,0,0,0,0,0,0,0,0,0,0,0,0,0,0,0,0,0,0,0,0,0,0,0,0,0,0,0,0,0,0,0,0,0,0,0,0,0,0,0,0,0,0,0,0,0,0,0,0,0,0,0,0,0,0,0,0,0,0,0,0,0,0,0,0,0,0,0,0,0,0,0,0,0,0,0,0,0,0,0,0,0,0,0,0,0,0,0,0,0,0,0,0,0,0,0,0,0,0,0,0,0,0,0,0,0,0,0,0,0,0,0,0,0,0,39.9,15.65,0.275
# 1726,10017,97274,Rao K.J.,1986,,0,0,0,0,0,0,0,0,0,0,0,0,0,0,0,0,0,0,0,0,0,0,0,0,0,0,0,0,0,0,0,0,0,0,0,0,0,0,0,0,0,0,0,0,0,0,0,0,0,0,0,0,0,0,0,0,0,0,0,0,0,0,0,0,0,0,0,0,0,0,0,0,0,0,0,0,0,0,0,0,0,0,0,0,0,0,0,0,0,0,0,0,0,0,0,0,0,50,0,0,0,0,0,0,0,0,0,0,0,0,0,0,0,0,0,20,0,0,0,30,0,0,0,0,0,0,0,0,0,0,0,0,0,0,0,0,0,0,0,0,0,0,0,0,0,0,0,0,0,0,0,0,0,0,0,0,0,0,0,0,0,0,0,0,0,0,0,0,0,0,0,0,0,0,0,0,0,0,0,0,0,52.1,20.1,0.275
# 1727,12180,137611,Dumbaugh W.H.,1974,0,0,0,0,2.7,0,0,0,0,0,0,0,0,0,0,0,0,0,0,21.6,0,0,0,0,0,0,0,0,0,0,0,0,0,0,0,0,0,0,0,0,0,0,0,0,0,0,0,0,0,0,0,0,0,0,0,0,0,0,0,0,0,0,0,0,0,0,0,0,0,0,0,0,0,0,0,0,0,0,0,0,0,0,0,0,0,0,0,0,0,0,0,0,32.5,0,0,0,0,0,0,0,0,0,0,0,0,0,0,0,0,0,0,0,0,0,0,0,0,0,0,0,0,0,0,0,0,0,0,0,0,0,0,0,0,0,0,0,0,0,37.8,0,0,0,0,0,0,0,0,0,0,0,5.4,0,0,0,0,0,0,0,0,0,0,0,0,0,0,0,0,0,0,0,0,0,0,0,0,0,0,0,0,0,0,0,143,56.07,0.275
# 1728,16682,145621,Livshits V.Ya.,1995,,0,0,0,0,0,0,0,0,0,0,0,0,0,0,0,0,0,0,0,0,0,0,0,0,0,0,0,0,0,0,0,0,0,0,0,0,10,0,0,0,0,0,0,0,0,0,0,0,0,0,0,0,0,0,0,0,0,0,0,0,0,0,0,0,0,0,0,0,0,0,0,0,0,0,0,0,0,0,0,0,0,0,0,0,0,0,0,0,0,0,0,0,0,0,0,0,0,0,0,0,0,0,0,0,0,0,0,0,0,0,0,0,0,0,0,0,0,0,0,0,0,0,0,0,0,0,0,0,0,0,0,0,0,0,0,0,0,0,0,0,0,0,0,0,0,0,0,0,0,0,0,0,0,90,0,0,0,0,0,0,0,0,0,0,0,0,0,0,0,0,0,0,0,0,0,0,0,0,0,0,0,35.1,13.76,0.275
# 1729,17520,167815,Cleek G.W.,1962,,0,0,0,0,0,0,0,0,0,0,0,0,0,0,0,0,19,0,0,0,0,0,0,0,0,0,0,0,0,0,0,0,0,0,0,0,0,0,0,0,0,0,0,0,0,0,0,0,0,0,0,0,0,0,0,0,0,0,0,0,0,0,0,0,0,0,0,0,0,0,0,0,0,0,0,0,0,0,0,7,0,0,0,0,0,0,0,0,0,0,0,0,0,0,0,0,0,0,0,0,0,0,0,0,0,0,0,0,0,0,0,0,0,0,0,0,0,0,0,0,0,0,0,0,0,0,0,0,0,0,0,0,0,0,0,0,0,44,0,0,0,0,0,0,0,0,0,0,0,1,0,0,0,0,0,0,4,20,0,0,0,0,0,0,0,0,0,0,0,0,0,0,0,0,0,0,0,0,0,0,5,106,41.7,0.275
# 1730,25073,350461,Giridhar A.,1980,,0,0,0,0,0,0,0,0,0,0,0,0,0,0,0,0,0,0,0,0,0,0,0,0,0,0,0,0,0,0,0,0,0,0,0,0,0,0,0,0,0,0,0,0,0,0,0,0,0,0,0,0,0,0,0,0,0,0,0,30,0,0,0,0,0,0,0,0,0,0,0,0,0,0,0,0,0,0,0,0,0,0,0,0,0,0,0,0,0,0,0,0,0,0,0,0,0,0,0,0,0,0,0,0,0,0,0,0,0,0,0,0,0,0,0,0,0,0,0,0,0,0,0,0,0,0,0,0,0,10,0,0,0,60,0,0,0,0,0,0,0,0,0,0,0,0,0,0,0,0,0,0,0,0,0,0,0,0,0,0,0,0,0,0,0,0,0,0,0,0,0,0,0,0,0,0,0,0,0,0,0,21.4,8.4,0.275
# 1731,27975,189692,Lagakos N.,1980,,0,0,0,18.94785572,0,0,0,0,0,0,0,0,0,0,0,0,0,0,16.51190684,0,0,0,0,0,31.5804962,0,0,0,0,0,0,0,0,0,0,0,0,0,0,0,0,0,0,0,0,0,0,0,0,0,0,0,0,0,0,0,0,0,0,0,0,0,0,0,0,0,0,0,0,0,0,0,0,0,0,0,0,0,0,1.267989007,0,0,0,0,0,0,0,0,0,0,0,5.036534333,0,0,0,0,0,0,0,0,0,0,0,0,0,0,0,0,0,0,0,0,0,0,0,0,0,0,0,0,0,0,0,0,0,0,0,0,0,0,0,0,0,0,0,0,0,17.12547152,0,0,0,0,0,0,0,0,0,0,1.007991261,0,0,0,0,0,0,0,0,5.170193174,0,0,0,0,0,0,0,0,0,0,0,0,0,0,0,0,0,0,0,0,0,0,3.351561942,126,49.41,0.275
# 1732,28787,373202,Kodama M.,1999,,0,0,0,0,0,0,0,0,0,0,0,0,0,87.6,0,0,0,0,0,0,0,0,0,0,0,0,0,0,0,0,0,0,0,0,0,0,0,0,0,0,0,0,0,0,0,0,0,0,0,0,0,0,0,0,0,0,0,0,0,0,0,0,0,0,0,0,0,0,0,0,0,0,0,0,0,0,0,0,0,0,0,0,0,12.4,0,0,0,0,0,0,0,0,0,0,0,0,0,0,0,0,0,0,0,0,0,0,0,0,0,0,0,0,0,0,0,0,0,0,0,0,0,0,0,0,0,0,0,0,0,0,0,0,0,0,0,0,0,0,0,0,0,0,0,0,0,0,0,0,0,0,0,0,0,0,0,0,0,0,0,0,0,0,0,0,0,0,0,0,0,0,0,0,0,0,0,0,0,0,0,0,0,40,15,0.275
# 1733,30900,391624,Schilling F.R.,2001,,0,0,0,7.450336298,0,0,0,0,0,0,0,0,0,0,0,0,0,0,0,0,0,0,0,0,21.37594086,0,0,0,0,0,0,0,0,0,0,0,0,0,0,0,0,0,0,0,0,0,0,0,0,0,0,0,0,0,0,0,0,0,0,0,0,0,0,0,0,0,0,0,0,0,0,0,0,0,0,0,0,0,0,0,0,0,0,0,0,0,0,0,0,0,0,23.58847094,0,0,0,0,0,0,0,0,0,0,0,0,0,0,0,0,0,0,0,0,0,0,0,0,0,0,0,0,0,0,0,0,0,0,0,0,0,0,0,0,0,0,0,0,0,47.5852519,0,0,0,0,0,0,0,0,0,0,0,0,0,0,0,0,0,0,0,0,0,0,0,0,0,0,0,0,0,0,0,0,0,0,0,0,0,0,0,0,0,0,0,102,40.3,0.275
# 1734,30900,391625,Schilling F.R.,2001,,0,0,0,3.527513247,0,0,0,0,0,0,0,0,0,0,0,0,0,0,0,0,0,0,0,0,21.87656153,0,0,0,0,0,0,0,0,0,0,0,0,0,0,0,0,0,0,0,0,0,0,0,0,0,0,0,0,0,0,0,0,0,0,0,0,0,0,0,0,0,0,0,0,0,0,0,0,0,0,0,0,0,0,0,0,0,0,0,0,0,0,0,0,0,0,26.66082187,0,0,0,0,0,0,0,0,0,0,0,0,0,0,0,0,0,0,0,0,0,0,0,0,0,0,0,0,0,0,0,0,0,0,0,0,0,0,0,0,0,0,0,0,0,47.93510336,0,0,0,0,0,0,0,0,0,0,0,0,0,0,0,0,0,0,0,0,0,0,0,0,0,0,0,0,0,0,0,0,0,0,0,0,0,0,0,0,0,0,0,104,41.1,0.275
# 1735,30900,391627,Schilling F.R.,2001,,0,0,0,9.973124501,0,0,0,0,0,0,0,0,0,0,0,0,0,0,0,0,0,0,0,0,19.60507902,0,0,0,0,0,0,0,0,0,0,0,0,0,0,0,0,0,0,0,0,0,0,0,0,0,0,0,0,0,0,0,0,0,0,0,0,0,0,0,0,0,0,0,0,0,0,0,0,0,0,0,0,0,0,0,0,0,0,0,0,0,0,0,0,0,0,24.87879876,0,0,0,0,0,0,0,0,0,0,0,0,0,0,0,0,0,0,0,0,0,0,0,0,0,0,0,0,0,0,0,0,0,0,0,0,0,0,0,0,0,0,0,0,0,45.54299772,0,0,0,0,0,0,0,0,0,0,0,0,0,0,0,0,0,0,0,0,0,0,0,0,0,0,0,0,0,0,0,0,0,0,0,0,0,0,0,0,0,0,0,106,41.6,0.275
# 1737,31650,394174,Rajendran V.,2007,,0,0,0,0,0,0,0,0,0,0,0,0,0,0,0,0,0,0,0,0,0,0,0,0,34.52142207,0,0,0,0,0,0,0,0,0,0,0,0,0,0,0,0,0,0,0,0,0,0,0,0,0,0,0,0,0,0,0,0,0,0,0,0,0,0,0,0,0,0,0,0,0,0,0,0,0,0,0,0,0,0,0,0,0,0,0,0,0,0,0,0,0,0,0,0,0,0,0,0,0,0,0,38.3922123,0,0,0,0,0,0,0,0,0,0,0,0,0,0,25.57167153,0,0,0,0,0,0,0,0,0,0,0,0,0,0,0,0,0,0,0,0,0,0,0,0,0,0,0,0,0,0,0,0,0,0,0,0,0,0,0,0,0,1.514694091,0,0,0,0,0,0,0,0,0,0,0,0,0,0,0,0,0,0,0,0,0,0,0,51.5,20.2,0.275
# 1738,31650,394175,Rajendran V.,2007,,0,0,0,0,0,0,0,0,0,0,0,0,0,0,0,0,0,0,0,0,0,0,0,0,34.57182931,0,0,0,0,0,0,0,0,0,0,0,0,0,0,0,0,0,0,0,0,0,0,0,0,0,0,0,0,0,0,0,0,0,0,0,0,0,0,0,0,0,0,0,0,0,0,0,0,0,0,0,0,0,0,0,0,0,0,0,0,0,0,0,0,0,0,0,0,0,0,0,0,0,0,0,37.79660924,0,0,0,0,0,0,0,0,0,0,0,0,0,0,25.60901949,0,0,0,0,0,0,0,0,0,0,0,0,0,0,0,0,0,0,0,0,0,0,0,0,0,0,0,0,0,0,0,0,0,0,0,0,0,0,0,0,0,2.02254196,0,0,0,0,0,0,0,0,0,0,0,0,0,0,0,0,0,0,0,0,0,0,0,51.8,20.3,0.275
# 1739,31650,394176,Rajendran V.,2007,,0,0,0,0,0,0,0,0,0,0,0,0,0,0,0,0,0,0,0,0,0,0,0,0,34.62238862,0,0,0,0,0,0,0,0,0,0,0,0,0,0,0,0,0,0,0,0,0,0,0,0,0,0,0,0,0,0,0,0,0,0,0,0,0,0,0,0,0,0,0,0,0,0,0,0,0,0,0,0,0,0,0,0,0,0,0,0,0,0,0,0,0,0,0,0,0,0,0,0,0,0,0,37.19926851,0,0,0,0,0,0,0,0,0,0,0,0,0,0,25.64646897,0,0,0,0,0,0,0,0,0,0,0,0,0,0,0,0,0,0,0,0,0,0,0,0,0,0,0,0,0,0,0,0,0,0,0,0,0,0,0,0,0,2.531873899,0,0,0,0,0,0,0,0,0,0,0,0,0,0,0,0,0,0,0,0,0,0,0,52.2,20.4,0.275
# 1740,31787,379161,Kodama M.,2006,,0,0,0,0,0,0,0,0,0,0,0,0,0,76.9,0,0,0,0,0,0,0,0,0,0,0,0,0,0,0,0,0,0,0,0,0,0,0,0,0,0,0,0,0,0,0,0,0,0,0,0,0,0,0,0,0,0,0,0,0,0,0,0,0,0,0,0,0,0,0,0,0,0,0,0,0,0,0,0,0,0,0,0,0,0,0,0,0,0,0,0,0,0,0,0,0,0,0,0,0,0,23.1,0,0,0,0,0,0,0,0,0,0,0,0,0,0,0,0,0,0,0,0,0,0,0,0,0,0,0,0,0,0,0,0,0,0,0,0,0,0,0,0,0,0,0,0,0,0,0,0,0,0,0,0,0,0,0,0,0,0,0,0,0,0,0,0,0,0,0,0,0,0,0,0,0,0,0,0,0,0,0,0,51,20,0.275
# 1741,31836,394629,Lin Chung0Chern,2006,,0,0,0,11.65286765,0,0,0,0,0,0,0,0,0,0,0,0,0,0,0,0,0,0,0,0,14.26984487,0,0,0,0,0,0,0,0,0,0,0,0,0,0,0,0,0,0,0,0,0,0,0,0,0,1.704998193,8.50899098,0,0,0,0,0,0,0,0,0,0,0,0,0,0,0,0,0,0,0,0.701992156,0,0,0,0,0,0,0,0,0,0,0,0,0,0,0,0,0,0,0,15.30483378,0,0,0.1889998,0,0,0,0,0,3.503961286,0,0,0,0,0,0,0,0,0,0,0,0,0,0,0.193997894,0,0,0,0,0,0,0,0,0,0,0,0,0,0,0,0,0,0,0,0,0,41.99953548,0,0,0,0,0,0,0,0,0,0,0,0,0,0,0,0,0,0,0,1.969977912,0,0,0,0,0,0,0,0,0,0,0,0,0,0,0,0,0,0,0,0,0,0,0,97,38,0.275
# 1742,34355,417622,Djouama T.,2008,,0,0,0,0,0,0,0,0,0,0,0,0,0,0,0,0,0,0,0,0,0,0,0,0,0,0,0,0,0,0,0,0,0,0,0,0,0,0,0,0,0,0,0,0,0,0,0,0,0,0,0,0,0,0,0,0,0,0,0,0,0,0,0,0,0,0,0,0,0,0,0,0,0,0,0,0,0,0,0,0,0,0,0,0,0,0,0,0,0,0,0,0,0,5,0,0,0,0,0,0,37.5,0,0,0,0,0,0,0,0,0,0,0,0,0,0,37.5,0,0,0,0,0,0,0,0,0,0,0,0,0,0,0,0,0,0,0,0,0,0,0,0,0,0,0,0,0,0,0,0,0,0,0,0,0,0,0,0,0,0,0,0,0,0,0,0,0,0,0,0,0,0,0,0,0,0,0,0,20,0,0,0,0,43.8,17.2,0.275
# 1743,34355,417628,Djouama T.,2008,,0,0,0,0,0,0,0,0,0,0,0,0,0,0,0,0,0,0,0,0,0,0,0,0,0,0,0,0,0,0,0,0,0,0,0,0,0,0,0,0,0,0,0,0,0,0,0,0,0,0,0,0,0,0,0,0,0,0,0,0,0,0,0,0,0,0,0,0,0,0,0,0,0,0,0,0,0,0,0,0,0,0,0,0,0,0,0,0,0,0,0,0,0,40,0,0,0,0,0,0,20,0,0,0,0,0,0,0,0,0,0,0,0,0,0,20,0,0,0,0,0,0,0,0,0,0,0,0,0,0,0,0,0,0,0,0,0,0,0,0,0,0,0,0,0,0,0,0,0,0,0,0,0,0,0,0,0,0,0,0,0,0,0,0,0,0,0,0,0,0,0,0,0,0,0,0,20,0,0,0,0,60,23.5,0.275
# 1744,34597,421665,Halimah M.K.,2005,,20,0,0,0,0,0,0,0,0,0,0,0,0,28,0,0,0,0,0,0,0,0,0,0,0,0,0,0,0,0,0,0,0,0,0,0,0,0,0,0,0,0,0,0,0,0,0,0,0,0,0,0,0,0,0,0,0,0,0,0,0,0,0,0,0,0,0,0,0,0,0,0,0,0,0,0,0,0,0,0,0,0,0,0,0,0,0,0,0,0,0,0,0,0,0,0,0,0,0,0,0,0,0,0,0,0,0,0,0,0,0,0,0,0,0,0,0,0,0,0,0,0,0,0,0,0,0,0,0,0,0,0,0,0,0,0,0,0,0,0,0,0,0,0,0,0,0,0,0,0,0,0,0,52,0,0,0,0,0,0,0,0,0,0,0,0,0,0,0,0,0,0,0,0,0,0,0,0,0,0,0,46.5,18.27,0.275
# 1745,35142,423421,Fukawa Y.,2008,,0,0,0,0,0,0,0,0,0,0,0,0,0,85,0,0,0,0,0,0,0,0,0,0,0,0,0,0,0,0,0,0,0,0,0,0,0,0,0,0,0,0,0,0,0,0,0,0,0,0,0,0,0,0,0,0,0,0,0,0,0,0,0,0,0,0,0,0,0,0,0,0,0,0,0,0,0,0,0,0,0,0,0,15,0,0,0,0,0,0,0,0,0,0,0,0,0,0,0,0,0,0,0,0,0,0,0,0,0,0,0,0,0,0,0,0,0,0,0,0,0,0,0,0,0,0,0,0,0,0,0,0,0,0,0,0,0,0,0,0,0,0,0,0,0,0,0,0,0,0,0,0,0,0,0,0,0,0,0,0,0,0,0,0,0,0,0,0,0,0,0,0,0,0,0,0,0,0,0,0,0,44,17,0.275
# 1746,39814,466172,Chenu S.,2012,,0,0,0,5.622504068,0,0,0,0,0,0,0,0,0,0,0,0,0,0,0,0,0,0,0,0,0,0,0,0,0,0,0,0,0,0,0,0,0,0,0,0,0,0,0,0,0,0,0,0,0,0,0,0,0,0,0,0,0,0,0,0,0,0,0,0,0,0,0,0,0,0,0,0,0,0,0,0,0,0,0,0,0,0,0,0,0,0,0,0,0,0,0,0,0,0,0,0,0,0,0,0,39.15672494,0,0,0,0,0,3.313008879,0,0,0,0,0,0,0,0,44.17681839,0,0,0,0,0,0,0,0,0,0,0,0,0,0,0,0,0,0,0,0,0,0,0,0,0,0,0,0,0,0,0,0,0,0,0,0,0,0,0,0,0,0,0,0,0,0,0,0,0,0,0,0,0,0,0,0,0,0,0,0,0,7.730943719,0,0,0,51,20,0.275
# 1747,32062,395093,Begum A.N.,2007,,0,0,0,0,0,0,0,0,0,0,0,0,0,0,0,0,20.64923,0,0,0,0,0,0,0,0,0,0,0,0,0,0,0,0,0,0,0,0,0,0,0,0,0,0,0,0,0,0,0,0,0,0,0,0,0,0,0,0,0,0,0,0,0,0,0,0,0,0,0,0,0,0,0,0,0,0,0,0,0,0,0,0,0,0,0,0,0,0,0,0,0,0,0,0,0,0,0,0,0,0,0,0,0,0,0,0,0,0,0,0,0,0,0,0,0,0,0,0,0,0,0,0,0,0,0,0,0,0,0,0,0,0,0,0,0,0,0,0,0,0,0,0,0,0,0,0,0,0,0,0,0,0,0,0,79.35077,0,0,0,0,0,0,0,0,0,0,0,0,0,0,0,0,0,0,0,0,0,0,0,0,0,0,0,44,17.26,0.2746234
# 1748,17460,183307,Rabukhin A.I.,1986,,0,0,0,5.84,0,0,0,0,0,0,0,0,0,0,0,0,0,0,0,25.95,0,0,0,0,0,0,0,0,0,0,0,0,0,0,0,0,0,0,0,0,0,0,0,0,0,0,0,0,0,0,0,0,0,0,0,0,0,0,0,0,55.52,0,0,0,0,0,0,0,0,0,0,0,0,0,0,0,0,0,0,0,0,0,0,0,0,0,0,0,0,0,0,0,0,0,0,0,0,0,0,0,0,0,0,0,0,0,0,0,0,0,0,0,0,0,0,0,0,0,0,12.69,0,0,0,0,0,0,0,0,0,0,0,0,0,0,0,0,0,0,0,0,0,0,0,0,0,0,0,0,0,0,0,0,0,0,0,0,0,0,0,0,0,0,0,0,0,0,0,0,0,0,0,0,0,0,0,0,0,0,0,0,0,58.7,23.03,0.2744246
# 1749,32062,395092,Begum A.N.,2007,,0,0,0,0,0,0,0,0,0,0,0,0,0,0,0,0,18.5994,0,0,0,0,0,0,0,0,0,0,0,0,0,0,0,0,0,0,0,0,0,0,0,0,0,0,0,0,0,0,0,0,0,0,0,0,0,0,0,0,0,0,0,0,0,0,0,0,0,0,0,0,0,0,0,0,0,0,0,0,0,0,0,0,0,0,0,0,0,0,0,0,0,0,0,0,0,0,0,0,0,0,0,0,0,0,0,0,0,0,0,0,0,0,0,0,0,0,0,0,0,0,0,0,0,0,0,0,0,0,0,0,0,0,0,0,0,0,0,0,0,0,0,0,0,0,0,0,0,0,0,0,0,0,0,0,81.4006,0,0,0,0,0,0,0,0,0,0,0,0,0,0,0,0,0,0,0,0,0,0,0,0,0,0,0,44.6,17.5,0.2742857
# 1750,36434,435409,Matsuda Y.,2009,,0,0,0,0,0,0,0,0,0,0,0,0,0,48,0,0,0,0,0,0,0,0,0,0,0,0,0,0,0,0,0,0,0,0,0,0,0,0,0,0,0,0,0,0,0,0,0,0,0,0,0,0,0,0,0,0,0,0,0,0,0,0,0,0,0,0,0,0,0,0,0,0,0,0,0,0,0,0,0,0,0,0,0,52,0,0,0,0,0,0,0,0,0,0,0,0,0,0,0,0,0,0,0,0,0,0,0,0,0,0,0,0,0,0,0,0,0,0,0,0,0,0,0,0,0,0,0,0,0,0,0,0,0,0,0,0,0,0,0,0,0,0,0,0,0,0,0,0,0,0,0,0,0,0,0,0,0,0,0,0,0,0,0,0,0,0,0,0,0,0,0,0,0,0,0,0,0,0,0,0,0,79,31,0.2741936
# 1751,39814,466171,Chenu S.,2012,,0,0,0,4.975196439,0,0,0,0,0,0,0,0,0,0,0,0,0,0,0,0,0,0,0,0,0,0,0,0,0,0,0,0,0,0,0,0,0,0,0,0,0,0,0,0,0,0,0,0,0,0,0,0,0,0,0,0,0,0,0,0,0,0,0,0,0,0,0,0,0,0,0,0,0,0,0,0,0,0,0,0,0,0,0,0,0,0,0,0,0,0,0,0,0,0,0,0,0,0,0,0,33.83133258,0,0,0,0,0,17.71025786,0,0,0,0,0,0,0,0,24.97548364,0,0,0,0,0,0,0,0,0,0,0,0,0,0,0,0,0,0,0,0,0,0,0,0,0,0,0,0,0,0,0,0,0,0,0,0,0,0,0,0,0,0,0,0,0,0,0,0,0,0,0,0,0,0,0,0,0,0,0,0,0,18.50772947,0,0,0,79,31,0.2741936
# 1752,7802,99744,Takahashi K.,1983,,0,0,0,0,0,0,0,0,0,0,0,0,0,70,0,0,0,0,0,0,0,0,0,0,0,0,0,0,0,0,0,0,0,0,0,0,0,0,0,0,0,0,0,0,0,0,0,0,0,0,0,0,0,0,0,0,0,0,0,0,0,0,0,0,0,0,0,0,0,0,0,0,0,0,0,0,0,0,0,0,0,0,0,0,0,0,0,0,0,0,0,5,0,0,0,0,0,0,0,0,25,0,0,0,0,0,0,0,0,0,0,0,0,0,0,0,0,0,0,0,0,0,0,0,0,0,0,0,0,0,0,0,0,0,0,0,0,0,0,0,0,0,0,0,0,0,0,0,0,0,0,0,0,0,0,0,0,0,0,0,0,0,0,0,0,0,0,0,0,0,0,0,0,0,0,0,0,0,0,0,0,44.8,17.58,0.2741752
# 1753,9844,85663,Coon D.N.,1990,,0,0,0,21.18998106,0,0,0,0,0,0,0,0,0,0,0,0,0,0,0,0,0,0,0,0,0,0,0,0,0,0,0,0,0,0,0,0,0,0,0,0,0,0,0,0,0,0,0,0,0,0,0,0,0,0,0,0,0,0,0,0,0,0,0,0,0,0,0,0,0,0,0,0,0,0,0,0,0,0,0,0,0,0,0,0,0,0,0,0,0,0,0,0,0,0,0,0,0,0,0,0,0,0,0,0,0,0,0,0,0,0,0,0,0,0,0,0,0,0,0,0,0,0,0,0,0,0,0,0,0,0,0,0,0,0,0,7.063757007,0,39.85735891,0,0,0,0,0,0,0,0,0,0,0,0,0,0,0,0,0,0,0,0,0,0,0,0,0,0,0,0,0,0,0,0,0,31.88890302,0,0,0,0,0,0,0,0,0,145,56.9,0.2741652
# 1754,213,20053,Polukhin V.N.,1983,,0,0,0,0,0,0,0,0,0,0,0,0,0,0,0,0,0,0,0,0,0,0,0,0,0,0,0,0,0,0,0,0,0,0,0,0,0,0,0,0,0,0,0,0,0,0,0,0,0,0,0,0,0,0,0,0,0,0,0,0,65.35947739,0,0,0,0,0,0,0,0,0,0,0,0,0,0,0,0,0,0,0,0,0,0,0,0,0,0,0,0,0,0,16.20914935,0,0,0,0,0,0,0,0,9.215686631,0,0,0,0,0,0,0,0,0,0,0,0,0,0,0,0,0,0,0,0,0,0,0,0,0,0,0,0,0,0,0,0,0,0,0,0,9.215686631,0,0,0,0,0,0,0,0,0,0,0,0,0,0,0,0,0,0,0,0,0,0,0,0,0,0,0,0,0,0,0,0,0,0,0,0,0,0,0,0,0,0,0,75.4,29.8,0.274
# 1755,213,20056,Polukhin V.N.,1983,,0,0,0,0,0,0,0,0,0,0,0,0,0,0,0,0,0,0,0,0,0,0,0,0,23.09538046,0,0,0,0,0,0,0,0,0,0,0,0,0,0,0,0,0,0,0,0,0,0,0,0,0,0,0,0,0,0,0,0,0,0,0,59.9880012,0,0,0,0,0,0,0,0,0,0,0,0,0,0,0,0,0,0,0,0,0,0,0,0,0,0,0,0,0,0,0,0,0,0,0,0,0,0,0,8.458309169,0,0,0,0,0,0,0,0,0,0,0,0,0,0,0,0,0,0,0,0,0,0,0,0,0,0,0,0,0,0,0,0,0,0,0,0,8.458309169,0,0,0,0,0,0,0,0,0,0,0,0,0,0,0,0,0,0,0,0,0,0,0,0,0,0,0,0,0,0,0,0,0,0,0,0,0,0,0,0,0,0,0,81.6,32,0.274
# 1756,213,20065,Polukhin V.N.,1983,,0,0,0,0,0,0,0,0,0,0,0,0,0,0,0,0,0,0,0,0,0,0,0,0,0,0,0,0,0,0,0,0,0,0,0,0,0,0,0,0,0,0,0,0,0,0,0,0,0,0,0,0,0,0,0,0,0,0,0,0,63.49206508,0,0,0,0,0,0,0,0,0,0,0,0,0,0,0,0,0,0,0,0,0,0,0,0,0,0,0,0,0,0,0,0,0,0,0,0,0,0,0,8.952381716,0,0,0,0,0,0,0,0,0,0,0,0,0,0,0,0,0,0,0,0,0,0,0,0,0,0,0,0,0,0,0,0,0,0,0,0,8.952381716,0,0,0,0,0,0,0,0,0,18.60317149,0,0,0,0,0,0,0,0,0,0,0,0,0,0,0,0,0,0,0,0,0,0,0,0,0,0,0,0,0,0,0,0,0,80.5,31.6,0.274
# 1757,3497,7670,Soga N.,1976,,0,0,0,0,0,0,0,0,0,0,0,0,0,0,0,0,33.33333333,0,0,0,0,0,0,0,0,0,0,0,0,0,0,0,0,0,0,0,0,0,0,0,0,0,0,0,0,0,0,0,0,0,0,0,0,0,0,0,0,0,0,0,0,0,0,0,0,0,0,0,0,0,0,0,0,0,0,0,0,0,0,0,0,0,0,0,0,0,0,0,0,0,0,0,0,0,0,0,0,0,0,0,0,0,0,0,0,0,0,0,0,0,0,0,0,0,0,0,0,0,0,0,0,0,0,0,0,0,0,0,0,0,0,0,0,0,0,0,0,66.66666667,0,0,0,0,0,0,0,0,0,0,0,0,0,0,0,0,0,0,0,0,0,0,0,0,0,0,0,0,0,0,0,0,0,0,0,0,0,0,0,0,0,0,0,64,25.15,0.274
# 1758,5149,19207,Nemilov S.V.,1972,,0,0,0,0,0,0,0,0,0,0,0,0,0,70.2,0,0,0,0,0,0,0,0,0,0,0,0,0,0,0,0,0,0,0,0,0,0,0,0,0,0,0,0,0,0,0,0,0,0,0,0,0,0,0,0,0,0,0,0,0,0,0,0,0,0,0,0,0,0,0,0,0,0,0,0,0,0,0,0,0,0,0,0,0,0,0,0,0,0,0,0,0,0,0,0,0,0,0,0,0,0,29.8,0,0,0,0,0,0,0,0,0,0,0,0,0,0,0,0,0,0,0,0,0,0,0,0,0,0,0,0,0,0,0,0,0,0,0,0,0,0,0,0,0,0,0,0,0,0,0,0,0,0,0,0,0,0,0,0,0,0,0,0,0,0,0,0,0,0,0,0,0,0,0,0,0,0,0,0,0,0,0,0,,,0.274
# 1759,5151,19216,Ota R.,1979,,0,0,0,0,0,0,0,0,0,0,0,0,0,90,0,0,0,0,0,0,0,0,0,0,0,0,0,0,0,0,0,0,0,0,0,0,0,0,0,0,0,0,0,0,0,0,0,0,0,0,0,0,0,0,0,0,0,0,0,0,0,0,0,0,0,0,0,0,0,0,0,0,0,0,0,0,0,0,0,0,0,0,0,0,0,0,0,0,0,0,0,0,0,0,0,0,0,0,0,0,10,0,0,0,0,0,0,0,0,0,0,0,0,0,0,0,0,0,0,0,0,0,0,0,0,0,0,0,0,0,0,0,0,0,0,0,0,0,0,0,0,0,0,0,0,0,0,0,0,0,0,0,0,0,0,0,0,0,0,0,0,0,0,0,0,0,0,0,0,0,0,0,0,0,0,0,0,0,0,0,0,31.4,12.33,0.274
# 1760,5267,70136,Nemilov S.V.,1972,,0,0,0,0,0,0,0,0,0,0,0,0,0,98.13,0,0,1.87,0,0,0,0,0,0,0,0,0,0,0,0,0,0,0,0,0,0,0,0,0,0,0,0,0,0,0,0,0,0,0,0,0,0,0,0,0,0,0,0,0,0,0,0,0,0,0,0,0,0,0,0,0,0,0,0,0,0,0,0,0,0,0,0,0,0,0,0,0,0,0,0,0,0,0,0,0,0,0,0,0,0,0,0,0,0,0,0,0,0,0,0,0,0,0,0,0,0,0,0,0,0,0,0,0,0,0,0,0,0,0,0,0,0,0,0,0,0,0,0,0,0,0,0,0,0,0,0,0,0,0,0,0,0,0,0,0,0,0,0,0,0,0,0,0,0,0,0,0,0,0,0,0,0,0,0,0,0,0,0,0,0,0,0,,,0.274
# 1761,5294,70429,Shaw R.R.,1969,,0,0,0,0,0,0,0,0,0,0,0,0,0,81.57454184,0,0,0,0,0,0,0,0,0,0,0,0,0,0,0,0,0,0,0,0,0,0,0,0,0,0,0,0,0,0,0,0,0,0,0,0,0,0,0,0,0,0,0,0,0,0,0,0,0,0,0,0,0,0,0,0,0,0,0,0,0,0,0,0,0,0,0,0,0,0,0,0,0,0,0,0,0,0,0,0,0,0,0,0,0,0,0,0,0,0,0,0,0,0,0,0,0,0,0,0,0,0,0,0,0,18.42545816,0,0,0,0,0,0,0,0,0,0,0,0,0,0,0,0,0,0,0,0,0,0,0,0,0,0,0,0,0,0,0,0,0,0,0,0,0,0,0,0,0,0,0,0,0,0,0,0,0,0,0,0,0,0,0,0,0,0,0,0,0,49.6,19.47,0.274
# 1762,6304,72543,Gurovich E.A.,1979,,0,0,0,0,0,0,0,0,0,0,0,0,0,0,0,0,0,0,0,0,0,0,0,0,0,0,0,0,0,0,0,0,0,0,0,0,0,0,0,0,0,0,0,0,0,0,0,0,0,0,0,0,0,0,0,0,0,0,0,0,0,0,0,0,0,0,0,0,0,0,0,0,0,0,0,0,0,0,0,0,0,0,0,0,0,0,0,0,0,0,0,0,0,0,0,0,0,0,0,0,0,0,0,0,0,0,0,0,0,0,0,0,0,0,0,49,0,0,0,0,0,0,0,0,0,0,0,0,0,0,0,0,0,0,0,0,0,0,0,0,0,0,0,0,0,0,0,51,0,0,0,0,0,0,0,0,0,0,0,0,0,0,0,0,0,0,0,0,0,0,0,0,0,0,0,0,0,0,0,0,0,51.2,20.1,0.274
# 1763,7464,383146,Gurjev N.V.,1988,,0,0,0,0,3.80880956,0,0,0,0,0,0,0,0,0,0,27.61861907,0,0,0,0,0,0,0,0,0,0,0,0,0,0,0,0,0,0,0,0,0,0,0,0,0,0,0,0,0,0,0,0,0,0,0,0,0,0,0,0,0,0,0,0,0,0,0,0,0,0,0,0,0,0,0,0,0,0,0,0,0,0,0,0,0,4.761761912,0,0,0,0,0,0,0,0,0,0,0,0,0,0,0,0,0,0,0,0,0,0,0,0,0,0,0,0,0,0,0,0,0,0,0,0,0,0,0,0,0,0,0,9.523523824,0,0,0,0,0,0,0,0,0,0,0,0,0,0,0,0,0,0,0,0,0,0,0,0,0,0,0,0,0,0,0,0,0,0,0,0,0,0,0,0,0,0,0,0,0,0,0,0,0,0,0,0,0,54.28728564,0,46,18.05,0.274
# 1764,11320,98775,Higazy A.A.,1985,,0,0,0,0,0,0,0,0,0,0,0,0,0,0,0,0,0,0,0,0,0,0,0,0,0,0,0,0,0,0,0,0,0,52.72,0,0,0,0,0,0,0,0,0,0,0,0,0,0,0,0,0,0,0,0,0,0,0,0,0,0,0,0,0,0,0,0,0,0,0,0,0,0,0,0,0,0,0,0,0,0,0,0,0,0,0,0,0,0,0,0,0,0,0,0,0,0,0,0,0,0,0,0,0,0,0,0,0,0,0,0,0,0,0,0,0,47.28,0,0,0,0,0,0,0,0,0,0,0,0,0,0,0,0,0,0,0,0,0,0,0,0,0,0,0,0,0,0,0,0,0,0,0,0,0,0,0,0,0,0,0,0,0,0,0,0,0,0,0,0,0,0,0,0,0,0,0,0,0,0,0,0,0,60.7,23.8,0.274
# 1765,16951,172849,Cline C.F.,1979,,0,0,0,0,10,0,0,0,0,0,0,0,0,0,0,0,0,47,0,0,0,0,0,14,0,0,0,0,0,0,0,0,0,0,0,0,0,0,0,0,0,0,0,0,0,0,0,0,0,0,0,0,0,0,0,0,0,0,0,0,0,0,0,0,0,0,0,0,0,0,0,0,0,0,0,0,0,0,0,0,0,0,0,0,0,0,0,0,0,0,0,0,0,0,0,0,0,0,0,0,0,0,0,0,0,0,0,0,0,2,0,0,0,0,0,0,0,0,0,0,0,0,0,0,0,27,0,0,0,0,0,0,0,0,0,0,0,0,0,0,0,0,0,0,0,0,0,0,0,0,0,0,0,0,0,0,0,0,0,0,0,0,0,0,0,0,0,0,0,0,0,0,0,0,0,0,0,0,0,0,0,41.1,16.13,0.274
# 1766,24435,189493,Vijoy P.S.,1999,,0,0,0,0,0,0,0,0,0,0,0,0,0,70,0,0,0,0,0,0,0,0,0,0,0,0,20,0,0,0,0,0,0,0,0,0,0,0,0,0,0,0,0,0,0,0,0,0,0,0,0,0,0,0,0,0,0,0,0,0,0,0,0,0,0,0,0,0,0,0,0,0,0,0,0,0,0,0,0,0,0,0,0,10,0,0,0,0,0,0,0,0,0,0,0,0,0,0,0,0,0,0,0,0,0,0,0,0,0,0,0,0,0,0,0,0,0,0,0,0,0,0,0,0,0,0,0,0,0,0,0,0,0,0,0,0,0,0,0,0,0,0,0,0,0,0,0,0,0,0,0,0,0,0,0,0,0,0,0,0,0,0,0,0,0,0,0,0,0,0,0,0,0,0,0,0,0,0,0,0,0,36.6,14.39,0.274
# 1767,25073,350460,Giridhar A.,1980,,0,0,0,0,0,0,0,0,0,0,0,0,0,0,0,0,0,0,0,0,0,0,0,0,0,0,0,0,0,0,0,0,0,0,0,0,0,0,0,0,0,0,0,0,0,0,0,0,0,0,0,0,0,0,0,0,0,0,0,32,0,0,0,0,0,0,0,0,0,0,0,0,0,0,0,0,0,0,0,0,0,0,0,0,0,0,0,0,0,0,0,0,0,0,0,0,0,0,0,0,0,0,0,0,0,0,0,0,0,0,0,0,0,0,0,0,0,0,0,0,0,0,0,0,0,0,0,0,0,10,0,0,0,58,0,0,0,0,0,0,0,0,0,0,0,0,0,0,0,0,0,0,0,0,0,0,0,0,0,0,0,0,0,0,0,0,0,0,0,0,0,0,0,0,0,0,0,0,0,0,0,24.7,9.7,0.274
# 1768,25178,302958,Sreeram A.N.,1991,,0,0,0,0,0,0,0,0,0,0,0,0,0,0,0,0,0,0,0,0,0,0,0,0,0,0,0,0,0,0,0,0,0,0,0,0,0,0,0,0,0,0,0,0,0,0,0,0,0,0,0,0,0,0,0,0,0,0,0,25,0,0,0,0,0,0,0,0,0,0,0,0,0,0,0,0,0,0,0,0,0,0,0,0,0,0,0,0,0,0,0,0,0,0,0,0,0,0,0,0,0,0,0,0,0,0,0,0,0,0,0,0,0,0,0,0,0,0,0,0,0,0,0,0,0,0,0,0,0,0,0,0,0,75,0,0,0,0,0,0,0,0,0,0,0,0,0,0,0,0,0,0,0,0,0,0,0,0,0,0,0,0,0,0,0,0,0,0,0,0,0,0,0,0,0,0,0,0,0,0,0,16.9,6.67,0.274
# 1769,25178,302961,Sreeram A.N.,1991,,0,0,0,0,0,0,6.1,0,0,0,0,0,0,0,0,0,0,0,0,0,0,0,0,0,0,0,0,0,0,0,0,0,0,0,0,0,0,0,0,0,0,0,0,0,0,0,0,0,0,0,0,0,0,0,0,0,0,0,0,18.2,0,0,0,0,0,0,0,0,0,0,0,0,0,0,0,0,0,0,0,0,0,0,0,0,0,0,0,0,0,0,0,0,0,0,0,0,0,0,0,0,0,0,0,0,0,0,0,0,0,0,0,0,0,0,0,0,0,0,0,0,0,0,0,0,0,0,0,0,0,12.1,0,0,0,53,0,0,0,0,0,0,0,0,0,0,0,0,0,0,0,0,0,0,10.6,0,0,0,0,0,0,0,0,0,0,0,0,0,0,0,0,0,0,0,0,0,0,0,0,0,0,0,0,21.9,8.61,0.274
# 1770,25303,303499,Hilton A.R.,1975,,0,0,0,0,0,0,10,0,0,0,0,0,0,0,0,0,0,0,0,0,0,0,0,0,0,0,0,0,0,0,0,0,0,0,0,0,0,0,0,0,0,0,0,0,0,0,0,0,0,0,0,0,0,0,0,0,0,0,0,30,0,0,0,0,0,0,0,0,0,0,0,0,0,0,0,0,0,0,0,0,0,0,0,0,0,0,0,0,0,0,0,0,0,0,0,0,0,0,0,0,0,0,0,0,0,0,0,0,0,0,0,0,0,0,0,0,0,0,0,0,0,0,0,0,0,0,0,0,30,0,0,0,0,30,0,0,0,0,0,0,0,0,0,0,0,0,0,0,0,0,0,0,0,0,0,0,0,0,0,0,0,0,0,0,0,0,0,0,0,0,0,0,0,0,0,0,0,0,0,0,0,18.7,7.032,0.274
# 1771,27073,356808,Duddridge A.,2003,,0,0,0,0,0,0,0,0,0,0,0,0,0,16.3366633,0,0,0,0,0,0,0,0,0,0,0,0,0,0,0,0,0,0,0,0,0,0,0,0,0,0,0,0,0,0,0,0,0,0,0,0,0,0,0,0,0,0,0,0,0,0,0,0,0,0,0,0,0,0,0,0,0,0,0,0,0,0,0,0,0,11.99023729,0,0,0,9.059239282,0,0,0,0,0,0,0,0,0,0,0,0,0,0,0,0,9.279464641,0,0,0,0,0,0,0,0,0,0,0,0,0,0,0,0,0,0,0,0,0,0,0,0,0,0,0,0,0,0,0,0,0,0,0,0,53.33439549,0,0,0,0,0,0,0,0,0,0,0,0,0,0,0,0,0,0,0,0,0,0,0,0,0,0,0,0,0,0,0,0,0,0,0,0,0,0,0,0,0,0,0,98.6,38.69,0.274
# 1772,28787,373201,Kodama M.,1999,,0,0,0,0,0,0,0,0,0,0,0,0,0,89.6,0,0,0,0,0,0,0,0,0,0,0,0,0,0,0,0,0,0,0,0,0,0,0,0,0,0,0,0,0,0,0,0,0,0,0,0,0,0,0,0,0,0,0,0,0,0,0,0,0,0,0,0,0,0,0,0,0,0,0,0,0,0,0,0,0,0,0,0,0,10.4,0,0,0,0,0,0,0,0,0,0,0,0,0,0,0,0,0,0,0,0,0,0,0,0,0,0,0,0,0,0,0,0,0,0,0,0,0,0,0,0,0,0,0,0,0,0,0,0,0,0,0,0,0,0,0,0,0,0,0,0,0,0,0,0,0,0,0,0,0,0,0,0,0,0,0,0,0,0,0,0,0,0,0,0,0,0,0,0,0,0,0,0,0,0,0,0,0,35,14,0.274
# 1773,30900,391623,Schilling F.R.,2001,,0,0,0,11.5255,0,0,0,0,0,0,0,0,0,0,0,0,0,0,0,0,0,0,0,0,21.52786,0,0,0,0,0,0,0,0,0,0,0,0,0,0,0,0,0,0,0,0,0,0,0,0,0,0,0,0,0,0,0,0,0,0,0,0,0,0,0,0,0,0,0,0,0,0,0,0,0,0,0,0,0,0,0,0,0,0,0,0,0,0,0,0,0,0,19.86338,0,0,0,0,0,0,0,0,0,0,0,0,0,0,0,0,0,0,0,0,0,0,0,0,0,0,0,0,0,0,0,0,0,0,0,0,0,0,0,0,0,0,0,0,0,47.08326,0,0,0,0,0,0,0,0,0,0,0,0,0,0,0,0,0,0,0,0,0,0,0,0,0,0,0,0,0,0,0,0,0,0,0,0,0,0,0,0,0,0,0,103,40.6,0.274
# 1774,30900,391626,Schilling F.R.,2001,,0,0,0,13.69543,0,0,0,0,0,0,0,0,0,0,0,0,0,0,0,0,0,0,0,0,19.25647,0,0,0,0,0,0,0,0,0,0,0,0,0,0,0,0,0,0,0,0,0,0,0,0,0,0,0,0,0,0,0,0,0,0,0,0,0,0,0,0,0,0,0,0,0,0,0,0,0,0,0,0,0,0,0,0,0,0,0,0,0,0,0,0,0,0,21.35739,0,0,0,0,0,0,0,0,0,0,0,0,0,0,0,0,0,0,0,0,0,0,0,0,0,0,0,0,0,0,0,0,0,0,0,0,0,0,0,0,0,0,0,0,0,45.69071,0,0,0,0,0,0,0,0,0,0,0,0,0,0,0,0,0,0,0,0,0,0,0,0,0,0,0,0,0,0,0,0,0,0,0,0,0,0,0,0,0,0,0,105,41.3,0.274
# 1775,33142,421538,Maczka M.,2007,,0,0,0,0,0,0,0,0,0,0,0,0,0,0,0,0,0,0,0,0,0,0,0,0,0,0,0,0,0,0,0,0,0,0,0,0,25,0,0,0,0,0,0,0,0,0,0,0,0,0,0,0,0,0,0,0,0,0,0,0,0,0,0,0,0,0,0,0,0,0,0,0,0,0,0,0,0,0,0,0,0,0,0,0,0,0,0,0,0,0,0,25,0,0,0,0,0,0,0,0,0,0,0,0,0,0,0,0,0,0,0,0,0,0,0,25,0,0,0,0,0,0,0,0,0,0,0,0,0,0,0,0,0,0,0,0,0,0,0,0,0,0,0,0,0,0,0,0,0,0,0,0,0,0,0,0,0,0,0,0,0,0,0,0,0,0,0,0,0,25,0,0,0,0,0,0,0,0,0,0,0,37.3,14.6,0.274
# 1776,35366,425196,Gaafar M.S.,2009,,0,0,0,0,0,0,0,0,0,0,0,0,0,66.55,0,0,0,0,0,0,0,0,0,0,0,0,0,0,0,0,0,0,0,0,0,0,0,0,0,0,0.1,0,0,0,0,0,0,0,0,0,0,0,0,0,0,0,0,0,0,0,0,0,0,0,0,0,0,0,0,0,0,0,0,0,0,0,0,0,0,0,0,0,0,33.35,0,0,0,0,0,0,0,0,0,0,0,0,0,0,0,0,0,0,0,0,0,0,0,0,0,0,0,0,0,0,0,0,0,0,0,0,0,0,0,0,0,0,0,0,0,0,0,0,0,0,0,0,0,0,0,0,0,0,0,0,0,0,0,0,0,0,0,0,0,0,0,0,0,0,0,0,0,0,0,0,0,0,0,0,0,0,0,0,0,0,0,0,0,0,0,0,0,91.4,35.9,0.274
