Repository: jacobergzhou/Poisson-Ratio

File: Poisson_data_no_metal_07192019.csv (part 19 of 57)
,Code,Glass #,Author,Year,Trademark,Ag2O,AgI,Al,Al2O3,AlF3,AlN,As,As2O3,As2O5,As2S3,As2Se3,AsSe,B,B2O3,BaCl2,BaF2,BaO,BeF2,BeO,Bi2O3,BiCl3,Br,Ca,CaF2,CaO,Cd,CdCl2,CdF2,CdO,Ce2O3,CeF3,CeO2,Cl,Co3O4,CoO,Cr2O3,Cs2O,CsCl,CsF,Cu2O,CuO,Dy2O3,Er,Er2O3,ErF3,Eu,Eu2O3,EuF3,F,Fe,Fe2O3,FeO,Ga,Ga2O3,Ga2S3,Ga2Se3,GaF3,Gd2O3,GdF3,Ge,GeO2,GeS2,GeSe2,H2O,HfF4,HfO2,Hg,Ho2O3,I,InF3,K,K2O,K2S,K2SO4,KBr,KCl,KF,KHF2,La,La2O3,La2S3,LaF3,Li,Li2O,Li2S,Li2SO4,LiBr,LiCl,LiF,LiI,MgF2,MgO,Mn2O3,MnF2,MnO,MnO2,MoO2,MoO3,N,Na,Na2O,Na2S,Na2SO4,NaCl,NaF,NaPO3,Nb2O5,Nd,Nd2O3,NdF3,NH4NO3,NiO,O,OH,P,P2O5,Pb,PbCl2,PbF2,PbO,PdO,Pr2O3,Pr6O11,PrF3,Rb2O,RbF,Rh2O3,RuO2,S,Sb,Sb2O3,Sb2S3,Sc2O3,Se,Si,Si3N4,SiC,SiO2,Sm2O3,Sn,SnO,SnO2,SO2,SO3,Sr,SrCl2,SrF2,SrO,Ta2O3,Ta2O5,Tb2O3,TbF3,Te,TeO2,Th,ThF4,ThO2,TiO2,Tl,Tl2O,Tl2Se,TlSe,Tm2O3,U,U3O8,UO2,V,V2O5,VO6,WO3,Y,Y2O3,Yb2O3,YbF3,YF3,ZnCl2,ZnF2,ZnO,ZnSO4,ZrF4,ZrO2,Young's modulus E (GPa),Shear modulus G (GPa),Poisson's ratio v,Calculated Poisson,Percent Error
# 2795,6239,90959,Ashizuka M.,1984,nan,0,0,0,5,0,0,0,0,0,0,0,0,0,0,0,0,0,0,0,0,0,0,0,0,0,0,0,0,0,0,0,0,0,0,0,0,0,0,0,0,0,0,0,0,0,0,0,0,0,0,0,0,0,0,0,0,0,0,0,0,0,0,0,0,0,0,0,0,0,0,0,0,0,0,0,0,0,0,0,0,0,0,0,0,0,0,0,0,0,0,0,47.5,0,0,0,0,0,0,0,0,0,0,0,0,0,0,0,0,0,0,0,0,0,0,0,47.5,0,0,0,0,0,0,0,0,0,0,0,0,0,0,0,0,0,0,0,0,0,0,0,0,0,0,0,0,0,0,0,0,0,0,0,0,0,0,0,0,0,0,0,0,0,0,0,0,0,0,0,0,0,0,0,0,0,0,0,0,0,0,0,0,0,61.4,24.57,0.251,0.249491249,0.60109582
# 3924,16185,156774,Orgaz F.,1985,nan,0,0,0,16,0,0,0,0,0,0,0,0,0,0,0,0,0,0,0,0,0,0,0,0,0,0,0,0,0,0,0,0,0,0,0,0,0,0,0,0,0,0,0,0,0,0,0,0,0,0,0,0,0,0,0,0,0,0,0,0,0,0,0,0,0,0,0,0,0,0,0,0,0,0,0,0,0,0,0,0,0,0,0,0,0,0,0,0,0,0,0,9,0,0,0,0,0,0,0,0,15,0,0,0,0,0,0,0,0,0,0,0,0,0,0,0,0,0,0,0,0,0,0,0,0,0,0,0,0,0,0,0,0,0,0,0,0,60,0,0,0,0,0,0,0,0,0,0,0,0,0,0,0,0,0,0,0,0,0,0,0,0,0,0,0,0,0,0,0,0,0,0,0,0,0,0,0,0,0,0,0,74.7,30.4,0.23,0.228618421,0.600686499
# 4910,33612,399967,Terai R.,1979,nan,0,0,0,9.46604461,0,0,0,0,0,0,0,0,0,11.41688948,0,0,0.509144099,0,0,0,0,0,0,0,3.290413025,0,0,0,0,0.237801447,0,0,0,0,0.094710576,0.046690284,0.302196539,0,0,0,0,0,0,0,0,0,0,0,0,0,0.711004327,0,0,0,0,0,0,0,0,0,0,0,0,0,0,0,0,0,0,0,0,0,0,0,0,0,0,0,0,0.152500928,0,0,0,6.175006581,0,0,0,0,0,0,0,0,0,0,0,0,0,1.380008399,0,0,12.25193457,0,0,0,0,0,0,0,0.674904107,0,0,0.57010347,0,0,0,0,0,0,0,0,0,0,0,0,0.075930462,0,0,0,0,0,0,0,0,0,0,0,0,50.90743982,0,0,0,0,0,0,0,0,0,0.273957967,0,0,0,0,0,0.133400212,0,0,0,0,0,0,0,0,0,0,0,0,0,0,0,0,0,0.062860383,0,0,0,0,0,0,0,0,1.267058711,80,33.3,0.2,0.201201201,0.600600601
# 349,8649,59756,Matusita K.,1989,nan,0,0,0,0,0,0,0,0,0,0,0,0,0,0,0,12,0,0,0,0,0,0,0,0,0,0,0,0,0,0,0,0,0,0,0,0,0,0,0,0,0,0,0,0,0,0,0,0,0,0,0,0,0,0,0,0,0,0,3,0,0,0,0,0,0,0,0,0,0,0,0,0,0,0,0,0,0,0,0,0,0,0,0,0,0,0,0,0,0,0,0,0,0,0,0,0,0,0,0,0,0,0,0,0,0,0,0,0,0,0,0,0,0,0,0,0,0,0,20,0,0,0,0,0,0,0,0,0,0,0,0,0,0,0,0,0,0,0,0,0,0,0,0,0,0,0,0,0,0,0,0,0,0,0,0,0,0,0,0,0,0,0,0,0,0,0,0,0,0,0,0,0,0,0,0,0,0,0,0,65,0,61.9,23.57,0.315,0.313109885,0.600036366
# 3055,217,20114,Polukhin V.N.,1983,nan,0,0,0,0,0,0,0,0,0,0,0,0,0,0,0,0,0,0,0,0,0,0,0,0,0,0,0,0,0,0,0,0,0,0,0,0,0,0,0,0,0,0,0,0,0,0,0,0,0,0,0,0,0,0,0,0,0,0,0,0,79.53555795,0,0,0,0,0,0,0,0,0,0,0,0,0,0,0,0,0,0,0,0,0,0,0,0,0,0,0,0,0,0,0,0,0,0,0,0,0,0,0,10.23222102,0,0,0,0,0,0,0,0,0,0,0,0,0,0,0,0,0,0,0,0,0,0,0,0,0,0,0,0,0,0,0,0,0,0,0,0,10.23222102,0,0,0,0,0,0,0,0,0,0,0,0,0,0,0,0,0,0,0,0,0,0,0,0,0,0,0,0,0,0,0,0,0,0,0,0,0,0,0,0,0,0,0,69.5,27.9,0.247,0.245519713,0.599306372
# 3056,218,20127,Polukhin V.N.,1983,nan,0,0,0,0,0,0,0,0,0,0,0,0,0,0,0,0,0,0,0,0,0,0,0,0,0,0,0,0,0,0,0,0,0,0,0,0,0,0,0,0,0,0,0,0,0,0,0,0,0,0,0,0,0,0,0,0,0,0,0,0,74.96251175,0,0,0,0,0,0,0,0,0,0,0,0,0,0,0,0,0,0,0,0,0,0,0,0,0,0,0,0,0,0,0,0,0,0,0,0,0,0,0,10.56971884,0,0,0,0,0,0,0,0,0,0,0,0,0,0,0,0,0,0,0,0,0,0,0,0,0,0,0,0,0,0,0,0,0,0,0,0,10.56971884,0,0,0,0,0,0,0,0,0,0,0,0,0,0,0,0,0,0,0,0,0,0,0,0,0,0,0,0,0,0,0,0,0,0,0,0,0,0,0,0,0,0,3.898050571,69.5,27.9,0.247,0.245519713,0.599306372
# 5190,5427,40691,Fraser D.B.,1968,I.R.Vitreosil,0,0,0,0,0,0,0,0,0,0,0,0,0,0,0,0,0,0,0,0,0,0,0,0,0,0,0,0,0,0,0,0,0,0,0,0,0,0,0,0,0,0,0,0,0,0,0,0,0,0,0,0,0,0,0,0,0,0,0,0,0,0,0,0,0,0,0,0,0,0,0,0,0,0,0,0,0,0,0,0,0,0,0,0,0,0,0,0,0,0,0,0,0,0,0,0,0,0,0,0,0,0,0,0,0,0,0,0,0,0,0,0,0,0,0,0,0,0,0,0,0,0,0,0,0,0,0,0,0,0,0,0,0,0,0,0,0,100,0,0,0,0,0,0,0,0,0,0,0,0,0,0,0,0,0,0,0,0,0,0,0,0,0,0,0,0,0,0,0,0,0,0,0,0,0,0,0,0,0,0,0,73.1,31.4,0.165,0.164012739,0.598340089
# 3072,7079,121837,Butler B.P.,1996,nan,0,0,0,10.78880647,0,0,0,0,0,0,0,0,0,0,0,0,0,0,0,0,0,0,0,0,11.43841987,0,0,0,0,0,0,0,0,0,0,0,0,0,0,0,0,0,0,0,0,0,0,0,8.568044848,0,0.083680438,0,0,0,0,0,0,0,0,0,0,0,0,0,0,0,0,0,0,0,0,2.360145354,0,0,0,0,0,0,0,0,0,0,0,0,0,0,0,0,0,0,0,4.988450111,0,0,0,0,0,0,0,0,8.212776988,0,0,0,0,0,0,0,0,0,0,0,0,0,0,0,0,0,0,0.029935727,0,0,0,0,0,0,0,0,0,0,0,0,0,0,0,0,0,53.52974019,0,0,0,0,0,0,0,0,0,0,0,0,0,0,0,0,0,0,0,0,0,0,0,0,0,0,0,0,0,0,0,0,0,0,0,0,0,0,0,0,0,0,0,76.5,30.71,0.247,0.245522631,0.598125075
# 4682,30224,390309,Halimah M.K.,2005,nan,0,0,0,0,0,0,0,0,0,0,0,0,0,30,0,0,0,0,0,0,0,0,0,0,0,0,0,0,0,0,0,0,0,0,0,0,0,0,0,0,0,0,0,0,0,0,0,0,0,0,0,0,0,0,0,0,0,0,0,0,0,0,0,0,0,0,0,0,0,0,0,0,0,0,0,0,0,0,0,0,0,0,0,0,0,0,0,0,0,0,0,0,0,0,0,0,0,0,0,0,0,0,0,0,0,0,0,0,0,0,0,0,0,0,0,0,0,0,0,0,0,0,0,0,0,0,0,0,0,0,0,0,0,0,0,0,0,0,0,0,0,0,0,0,0,0,0,0,0,0,0,0,0,70,0,0,0,0,0,0,0,0,0,0,0,0,0,0,0,0,0,0,0,0,0,0,0,0,0,0,0,56.4,23.33,0.21,0.208744106,0.598044619
# 3943,24395,189336,Muthupari S.,1996,nan,0,0,0,0,0,0,0,0,0,0,0,0,0,0,0,0,0,0,0,0,0,0,0,0,0,0,0,0,0,0,0,0,0,0,0,0,0,0,0,0,0,0,0,0,0,0,0,0,0,0,0,0,0,0,0,0,0,0,0,0,0,0,0,0,0,0,0,0,0,0,0,0,0,0,0,0,0,0,0,0,0,0,0,0,0,0,0,0,0,0,0,0,0,0,0,0,0,0,0,0,10,0,0,0,0,0,0,0,0,0,0,0,0,0,0,40,0,0,0,0,0,0,0,0,0,0,0,0,0,0,0,0,0,0,0,0,0,0,0,0,0,0,0,0,0,0,0,0,0,0,0,0,0,0,0,0,0,0,0,0,0,0,0,0,0,0,0,0,0,50,0,0,0,0,0,0,0,0,0,0,0,66.1,26.9,0.23,0.228624535,0.598028123
# 2723,216,20144,Polukhin V.N.,1983,nan,0,0,0,0,0,0,0,0,0,0,0,0,0,0,0,0,0,0,0,0,0,0,0,0,0,0,0,0,0,0,0,0,0,0,0,0,0,0,0,0,0,0,0,0,0,0,0,0,0,0,0,0,0,0,0,0,0,0,0,0,74.62686149,0,0,0,0,0,0,0,0,0,0,0,0,0,0,0,0,0,0,0,0,0,0,0,0,0,0,0,0,0,0,0,0,0,0,0,0,0,0,0,10.52239021,0,0,0,0,0,0,0,0,0,0,0,0,0,0,0,0,0,0,4.328358087,0,0,0,0,0,0,0,0,0,0,0,0,0,0,0,0,0,10.52239021,0,0,0,0,0,0,0,0,0,0,0,0,0,0,0,0,0,0,0,0,0,0,0,0,0,0,0,0,0,0,0,0,0,0,0,0,0,0,0,0,0,0,0,69.5,27.7,0.253,0.254512635,0.597879596
# 1741,3497,7670,Soga N.,1976,nan,0,0,0,0,0,0,0,0,0,0,0,0,0,0,0,0,33.33333333,0,0,0,0,0,0,0,0,0,0,0,0,0,0,0,0,0,0,0,0,0,0,0,0,0,0,0,0,0,0,0,0,0,0,0,0,0,0,0,0,0,0,0,0,0,0,0,0,0,0,0,0,0,0,0,0,0,0,0,0,0,0,0,0,0,0,0,0,0,0,0,0,0,0,0,0,0,0,0,0,0,0,0,0,0,0,0,0,0,0,0,0,0,0,0,0,0,0,0,0,0,0,0,0,0,0,0,0,0,0,0,0,0,0,0,0,0,0,0,0,66.66666667,0,0,0,0,0,0,0,0,0,0,0,0,0,0,0,0,0,0,0,0,0,0,0,0,0,0,0,0,0,0,0,0,0,0,0,0,0,0,0,0,0,0,0,64,25.15,0.274,0.272365805,0.596421471
# 2896,29015,381959,Gowda V.C.V.,2005,nan,0,0,0,0,0,0,0,0,0,0,0,0,0,60,0,0,0,0,0,0,0,0,0,0,0,0,0,0,0,0,0,0,0,0,0,0,0,0,0,0,0,0,0,0,0,0,0,0,0,0,0,0,0,0,0,0,0,0,0,0,0,0,0,0,0,0,0,0,0,0,0,0,0,0,0,0,0,0,0,0,0,0,0,30,0,0,0,0,0,0,0,0,0,0,0,0,0,0,0,0,0,0,0,0,0,0,0,0,0,0,0,0,0,0,0,0,0,0,0,10,0,0,0,0,0,0,0,0,0,0,0,0,0,0,0,0,0,0,0,0,0,0,0,0,0,0,0,0,0,0,0,0,0,0,0,0,0,0,0,0,0,0,0,0,0,0,0,0,0,0,0,0,0,0,0,0,0,0,0,0,0,63,25.17,0.25,0.251489869,0.595947557
# 2917,31853,379492,Gowda V.C.V.,2007,nan,0,0,0,0,0,0,0,0,0,0,0,0,0,60,0,0,0,0,0,10,0,0,0,0,0,0,0,0,0,0,0,0,0,0,0,0,0,0,0,0,0,0,0,0,0,0,0,0,0,0,0,0,0,0,0,0,0,0,0,0,0,0,0,0,0,0,0,0,0,0,0,0,0,0,0,0,0,0,0,0,0,0,0,0,0,0,0,0,0,0,0,0,0,0,0,0,0,0,0,0,30,0,0,0,0,0,0,0,0,0,0,0,0,0,0,0,0,0,0,0,0,0,0,0,0,0,0,0,0,0,0,0,0,0,0,0,0,0,0,0,0,0,0,0,0,0,0,0,0,0,0,0,0,0,0,0,0,0,0,0,0,0,0,0,0,0,0,0,0,0,0,0,0,0,0,0,0,0,0,0,0,62.9,25.19,0.25,0.248511314,0.595474395
# 2593,31921,405138,Aitken B.G.,2007,nan,0,0,0,15.12910194,0,0,0,0,0,0,0,0,0,0,0,0,0,0,0,0,0,0,0,0,7.804694316,0,0,0,0,0,0,0,0,0,0,0,0,0,0,0,0,0,0,0,0,0,0,0,0,0,0,0,0,0,0,0,0,0,0,0,0,0,0,0,0,0,0,0,0,0,0,0,0,0,0,0,0,0,0,8.575012433,0,0,0,0,0,0,0,0,0,0,0,0.020012039,0,0,0,0,0,0,0,0,0,0,0,0,0,0,0,0,0,0,0,0,0,0,0,0,0,0,0,0,0,0,0,0,0,0,0,0,0,0,0,0,0,0,0,0,0,68.47117928,0,0,0,0,0,0,0,0,0,0,0,0,0,0,0,0,0,0,0,0,0,0,0,0,0,0,0,0,0,0,0,0,0,0,0,0,0,0,0,0,0,0,0,91.8,36.56,0.257,0.25547046,0.595151938
# 3709,210,20036,Livshits V.Ya.,1994,nan,0,0,0,0,0,0,0,0,0,0,0,0,0,0,0,0,0,0,0,0,0,0,0,0,0,0,0,0,0,0,0,0,0,0,0,0,0,0,0,0,0,0,0,0,0,0,0,0,0,0,0,0,0,0,0,0,0,0,0,0,10,0,0,0,0,0,0,0,0,0,0,2,0,0,0,0,0,0,0,0,0,0,0,22,0,0,0,0,0,0,0,0,0,0,0,0,0,0,0,0,3,0,0,0,0,0,0,0,0,0,0,0,0,0,0,0,0,0,0,0,0,0,0,0,0,0,0,0,0,0,0,0,0,0,0,0,0,50,0,0,0,0,0,0,0,0,0,0,0,5,0,0,0,0,0,0,0,0,0,0,0,0,0,0,0,0,0,0,0,0,0,0,0,0,0,0,0,0,0,0,8,101,40.97,0.234,0.232609226,0.594347751
# 4060,3384,3817,Shchavelev O.S.,1973,nan,0,0,0,0,0,0,0,0,0,0,0,0,0,0,0,0,0,0,0,0,0,0,0,0,0,0,0,0,0,0,0,0,0,0,0,0,0,0,0,0,0,0,0,0,0,0,0,0,0,0,0,0,0,0,0,0,0,0,0,0,0,0,0,0,0,0,0,0,0,0,0,13.5,0,0,0,0,0,0,0,0,0,0,0,0,0,0,0,0,0,0,0,0,0,0,0,0,0,0,0,0,0,0,0,0,0,0,0,0,0,0,0,0,0,0,0,0,0,0,0,0,0,0,0,0,0,0,0,0,0,0,0,0,0,0,0,0,0,76.9,0,0,0,0,0,0,0,0,0,9.6,0,0,0,0,0,0,0,0,0,0,0,0,0,0,0,0,0,0,0,0,0,0,0,0,0,0,0,0,0,0,0,0,0,60.4,24.62,0.228,0.226645004,0.594296464
# 2611,216,20147,Polukhin V.N.,1983,nan,0,0,0,0,0,0,0,0,0,0,0,0,0,0,0,0,0,0,0,0,0,0,0,0,0,0,0,0,0,0,0,0,0,0,0,0,0,0,0,0,0,0,0,0,0,0,0,0,0,0,0,0,0,0,0,0,0,0,0,0,70.57162788,0,0,0,0,0,0,0,0,0,0,0,0,0,0,0,0,0,0,0,0,0,0,0,0,0,0,0,0,0,0,0,0,0,0,0,0,0,0,0,9.950600701,0,0,0,0,0,0,0,0,0,0,0,0,0,0,0,0,0,0,9.527170714,0,0,0,0,0,0,0,0,0,0,0,0,0,0,0,0,0,9.950600701,0,0,0,0,0,0,0,0,0,0,0,0,0,0,0,0,0,0,0,0,0,0,0,0,0,0,0,0,0,0,0,0,0,0,0,0,0,0,0,0,0,0,0,66.9,26.6,0.256,0.257518797,0.593280075
# 4630,4602,15073,Oda K.,1989,nan,0,0,0,26.9,0,0,0,0,0,0,0,0,0,0,0,0,0,0,0,0,0,0,0,0,0,0,0,0,0,0,0,0,0,0,0,0,0,0,0,0,0,0,0,0,0,0,0,0,0,0,0,0,0,0,0,0,0,0,0,0,0,0,0,0,0,0,0,0,0,0,0,0,0,0,0,0,0,0,0,0,0,0,0,0,0,0,0,0,0,0,0,0,0,0,0,0,0,0,0,0,0,0,0,0,0,0,0,0,0,0,0,0,0,0,0,0,0,0,0,0,0,0,0,0,0,0,0,0,0,0,0,0,0,0,0,0,0,60.9,0,0,0,0,0,0,0,0,0,0,0,0,0,0,0,0,0,0,0,0,0,0,0,0,0,0,0,0,0,0,0,0,0,12.2,0,0,0,0,0,0,0,0,0,78.9,32.61,0.211,0.20975161,0.591654059
# 2713,34275,417268,Reddy C.N.,2008,nan,0,0,0,0,0,0,0,0,0,0,0,0,0,70,0,0,0,0,0,0,0,0,0,0,0,0,0,0,0,0,0,0,0,0,0,0,0,0,0,0,0,0,0,0,0,0,0,0,0,0,0,0,0,0,0,0,0,0,0,0,0,0,0,0,0,0,0,0,0,0,0,0,0,0,0,0,0,0,0,0,0,0,0,20,0,0,0,0,0,0,0,0,0,0,0,0,0,0,0,0,0,0,0,0,0,0,0,0,0,0,0,0,0,0,0,0,0,0,0,0,0,0,0,0,0,0,0,0,0,0,0,0,0,0,0,0,0,0,0,0,0,0,0,0,0,0,0,0,0,0,0,0,0,0,0,0,0,0,0,0,0,0,0,0,0,0,0,10,0,0,0,0,0,0,0,0,0,0,0,0,0,37.6,15.01,0.254,0.252498334,0.591206912
# 3319,6142,90033,Livshits V.Ya.,1986,nan,0,0,0,15,0,0,0,0,0,0,0,0,0,0,0,0,0,0,0,0,0,0,0,0,0,0,0,0,0,0,0,0,0,0,0,0,0,0,0,0,0,0,0,0,0,0,0,0,0,0,0,0,0,0,0,0,0,0,0,0,70,0,0,0,0,0,0,0,0,0,0,0,0,0,0,0,0,0,0,0,0,0,0,0,0,0,0,0,0,0,0,0,0,0,0,0,0,0,0,0,15,0,0,0,0,0,0,0,0,0,0,0,0,0,0,0,0,0,0,0,0,0,0,0,0,0,0,0,0,0,0,0,0,0,0,0,0,0,0,0,0,0,0,0,0,0,0,0,0,0,0,0,0,0,0,0,0,0,0,0,0,0,0,0,0,0,0,0,0,0,0,0,0,0,0,0,0,0,0,0,0,57.4,23.1,0.241,0.242424242,0.59097196
# 4052,292,21073,Karapetyan G.O.,1980,nan,0,0,0,17.30673896,0,0,0,0,0,0,0,0,0,0,0,0,0,0,0,0,0,0,0,0,0,0,0,0,0,0,0,0,0,0,0,0,0,0,0,0,0,0,0,0,0,0,0,0,0,0,0,0,0,0,0,0,0,0,0,0,0,0,0,0,0,0,0,0,0,0,0,0,0,0,0,0,0,0,0,0,0,0,0,11.46470931,0,0,0,0,0,0,0,0,0,0,0,0,0,0,0,0,0,0,0,0,0,0,0,0,0,0,0,0,0,0,0,0,0,0,0,0,0,0,0,0,0,0,0,0,0,0,0,0,0,0,0,0,0,67.34438596,0,0,0,0,0,0,0,0,0,0,0,0,0,0,0,0,0,0,0,3.884165767,0,0,0,0,0,0,0,0,0,0,0,0,0,0,0,0,0,0,0,0,0,0,0,86.3,35.1,0.228,0.229344729,0.589793572
# 3585,6142,90032,Livshits V.Ya.,1986,nan,0,0,0,15,0,0,0,0,0,0,0,0,0,0,0,0,0,0,0,0,0,0,0,0,0,0,0,0,0,0,0,0,0,0,0,0,0,0,0,0,0,0,0,0,0,0,0,0,0,0,0,0,0,0,0,0,0,0,0,0,75,0,0,0,0,0,0,0,0,0,0,0,0,0,0,0,0,0,0,0,0,0,0,0,0,0,0,0,0,0,0,0,0,0,0,0,0,0,0,0,10,0,0,0,0,0,0,0,0,0,0,0,0,0,0,0,0,0,0,0,0,0,0,0,0,0,0,0,0,0,0,0,0,0,0,0,0,0,0,0,0,0,0,0,0,0,0,0,0,0,0,0,0,0,0,0,0,0,0,0,0,0,0,0,0,0,0,0,0,0,0,0,0,0,0,0,0,0,0,0,0,58.7,23.7,0.237,0.238396624,0.589293026
# 1517,32862,397493,Bhide A.,2007,nan,0,0,0,0,0,0,0,0,0,0,0,0,0,0,0,0,0,0,0,0,0,0,0,0,0,0,0,0,0,0,0,0,0,0,0,0,0,0,0,0,0,0,0,0,0,0,0,0,0,0,0,0,0,0,0,0,0,0,0,0,0,0,0,0,0,0,0,0,0,0,0,0,0,0,0,0,0,0,0,0,0,0,0,0,0,0,0,0,0,0,0,0,0,0,0,0,0,0,0,0,47.5,0,5,0,0,0,0,0,0,0,0,0,0,0,0,47.5,0,0,0,0,0,0,0,0,0,0,0,0,0,0,0,0,0,0,0,0,0,0,0,0,0,0,0,0,0,0,0,0,0,0,0,0,0,0,0,0,0,0,0,0,0,0,0,0,0,0,0,0,0,0,0,0,0,0,0,0,0,0,0,0,0,49.6,19.4,0.28,0.278350515,0.58910162
# 998,6816,70575,Nemilov S.V.,1972,nan,0,0,0,0,0,0,0,0,0,0,0,0,0,49.76,0,0,0,0,0,50.24,0,0,0,0,0,0,0,0,0,0,0,0,0,0,0,0,0,0,0,0,0,0,0,0,0,0,0,0,0,0,0,0,0,0,0,0,0,0,0,0,0,0,0,0,0,0,0,0,0,0,0,0,0,0,0,0,0,0,0,0,0,0,0,0,0,0,0,0,0,0,0,0,0,0,0,0,0,0,0,0,0,0,0,0,0,0,0,0,0,0,0,0,0,0,0,0,0,0,0,0,0,0,0,0,0,0,0,0,0,0,0,0,0,0,0,0,0,0,0,0,0,0,0,0,0,0,0,0,0,0,0,0,0,0,0,0,0,0,0,0,0,0,0,0,0,0,0,0,0,0,0,0,0,0,0,0,0,0,0,0,0,65.6,25.46,0.29,0.288295365,0.587805076
# 3834,33070,398052,Reddy C.N.,2008,nan,0,0,0,0,0,0,0,0,0,0,0,0,0,50,0,0,0,0,0,0,0,0,0,0,0,0,0,0,0,0,0,0,0,0,0,0,0,0,0,0,0,0,0,0,0,0,0,0,0,0,0,0,0,0,0,0,0,0,0,0,0,0,0,0,0,0,0,0,0,0,0,0,0,0,0,0,0,0,0,0,0,0,0,0,0,0,0,0,0,0,0,0,0,0,0,0,0,0,0,0,0,0,0,0,0,0,0,0,0,0,0,0,0,0,0,0,0,0,0,30,0,0,0,0,0,0,0,0,0,0,0,0,0,0,0,0,0,0,0,0,0,0,0,0,0,0,0,0,0,0,0,0,0,0,0,0,0,0,0,0,0,0,0,0,0,0,0,20,0,0,0,0,0,0,0,0,0,0,0,0,0,71.5,29.05,0.232,0.230636833,0.587571963
# 1373,3384,3831,Shchavelev O.S.,1973,nan,0,0,0,0,0,0,0,0,0,0,0,0,0,0,0,0,0,0,0,0,0,0,0,0,0,0,0,0,0,0,0,0,0,0,0,0,0,0,0,0,0,0,0,0,0,0,0,0,0,0,0,0,0,0,0,0,0,0,0,0,0,0,0,0,0,0,0,0,0,0,0,18.6,0,0,0,0,0,0,0,0,0,0,0,0,0,0,0,0,0,0,0,0,0,0,0,0,0,0,0,0,0,0,0,0,0,0,0,0,0,0,0,0,0,0,0,0,0,0,0,0,0,0,0,0,0,0,0,0,0,0,0,0,0,0,0,0,0,59,0,0,0,0,0,0,0,0,0,22.4,0,0,0,0,0,0,0,0,0,0,0,0,0,0,0,0,0,0,0,0,0,0,0,0,0,0,0,0,0,0,0,0,0,60.9,23.74,0.281,0.282645324,0.585524679
# 2832,5832,92838,Rao K.J.,1986,nan,0,0,0,0,0,0,0,0,0,0,0,0,0,0,0,0,0,0,0,0,0,0,0,0,0,0,0,0,0,0,0,0,0,0,0,0,0,0,0,0,0,0,0,0,0,0,0,0,0,0,0,0,0,0,0,0,0,0,0,0,0,0,0,0,0,0,0,0,0,0,0,10,0,0,0,0,0,0,0,0,0,0,0,0,0,0,0,0,0,0,0,0,0,0,0,0,0,70,0,0,0,0,0,0,0,0,0,0,0,0,0,0,0,0,0,20,0,0,0,0,0,0,0,0,0,0,0,0,0,0,0,0,0,0,0,0,0,0,0,0,0,0,0,0,0,0,0,0,0,0,0,0,0,0,0,0,0,0,0,0,0,0,0,0,0,0,0,0,0,0,0,0,0,0,0,0,0,0,0,0,0,42.7,17.1,0.25,0.248538012,0.584795322
# 4777,3859,12439,Livshits V.Ya.,1982,nan,0,0,0,5,0,0,0,0,0,0,0,0,0,0,0,0,0,0,0,0,0,0,0,0,0,0,0,0,0,0,0,0,0,0,0,0,0,0,0,0,0,0,0,0,0,0,0,0,0,0,0,0,0,0,0,0,0,0,0,0,0,0,0,0,0,0,0,0,0,0,0,0,0,0,0,0,0,0,0,0,0,0,0,0,0,0,0,0,0,0,0,0,0,0,0,0,0,0,0,0,15,0,0,0,0,0,0,0,0,0,0,0,0,0,0,0,0,0,0,0,0,0,0,0,0,0,0,0,0,0,0,0,0,0,0,0,0,80,0,0,0,0,0,0,0,0,0,0,0,0,0,0,0,0,0,0,0,0,0,0,0,0,0,0,0,0,0,0,0,0,0,0,0,0,0,0,0,0,0,0,0,65.3,27.1,0.206,0.204797048,0.583957296
# 1185,4038,4643,Yamane M.,1982,nan,0,0,0,12.54742,0,0,0,0,0,0,0,0,0,0,0,0,0,0,0,0,0,0,0,0,34.22105,0,0,0,0,0,0,0,0,0,0,0,0,0,0,0,0,0,0,0,0,0,0,0,0,0,0,0,0,0,0,0,0,0,0,0,0,0,0,0,0,0,0,0,0,0,0,0,0,0,0,0,0,0,0,0,0,0,0,0,0,0,0,0,0,0,0,0,0,0,0,0,0,0,0,0,0,0,0,0,0,0,0,0,0,0,0,0,0,0,0,0,0,0,0,0,0,0,0,0,0,0,0,0,0,0,0,0,0,0,0,0,0,53.23153,0,0,0,0,0,0,0,0,0,0,0,0,0,0,0,0,0,0,0,0,0,0,0,0,0,0,0,0,0,0,0,0,0,0,0,0,0,0,0,0,0,0,0,93.3,36.2,0.287,0.288674033,0.583286812
# 3902,7080,121847,Butler B.P.,1996,nan,0,0,0,10.92675172,0,0,0,0,0,0,0,0,0,0,0,0,0.797409425,0,0,0,0,0,0,0,11.21615176,0,0,0,0,0,0,0,0,0,0,0,0,0,0,0,0,0,0,0,0,0,0,0,0,0,0.76560012,0,0,0,0,0,0,0,0,0,0,0,0,0,0,0,0,0,0,0,0,1.360443214,0,0,0,0,0,0,0,0,0,0,0,1.181543186,0,0,0,0,0,0,0,3.357952527,0,0,0,0,0,0,0,0,8.608008351,0,0,0,0,0,0,0,0,0,0,0,0,0,0,0,0,0,0,0,0,0,0,0,0,0,0,0,0,0,0,0,0,0,0,0,0,61.7861397,0,0,0,0,0,0,0,0,0,0,0,0,0,0,0,0,0,0,0,0,0,0,0,0,0,0,0,0,0,0,0,0,0,0,0,0,0,0,0,0,0,0,0,80.6,32.8,0.23,0.228658537,0.583244963
# 3096,217,20115,Polukhin V.N.,1983,nan,0,0,0,0,0,0,0,0,0,0,0,0,0,0,0,0,0,0,0,0,0,0,0,0,0,0,0,0,0,0,0,0,0,0,0,0,0,0,0,0,0,0,0,0,0,0,0,0,0,0,0,0,0,0,0,0,0,0,0,0,80.43025643,0,0,0,0,0,0,0,0,0,0,0,0,0,0,0,0,0,0,0,0,0,0,0,0,0,0,0,0,0,0,0,0,0,0,0,0,0,0,0,9.784871783,0,0,0,0,0,0,0,0,0,0,0,0,0,0,0,0,0,0,0,0,0,0,0,0,0,0,0,0,0,0,0,0,0,0,0,0,9.784871783,0,0,0,0,0,0,0,0,0,0,0,0,0,0,0,0,0,0,0,0,0,0,0,0,0,0,0,0,0,0,0,0,0,0,0,0,0,0,0,0,0,0,0,68.7,27.6,0.246,0.244565217,0.583244963
# 1816,213,20064,Polukhin V.N.,1983,nan,0,0,0,0,0,0,0,0,0,0,0,0,0,0,0,0,0,0,0,0,0,0,0,0,0,0,0,0,0,0,0,0,0,0,0,0,0,0,0,0,0,0,0,0,0,0,0,0,0,0,0,0,0,0,0,0,0,0,0,0,67.15916403,0,0,0,0,0,0,0,0,0,0,0,0,0,0,0,0,0,0,0,0,0,0,0,0,0,0,0,0,0,0,0,0,0,0,0,0,0,0,0,9.469442568,0,0,0,0,0,0,0,0,0,0,0,0,0,0,0,0,0,0,0,0,0,0,0,0,0,0,0,0,0,0,0,0,0,0,0,0,9.469442568,0,0,0,0,0,0,0,0,0,13.90195083,0,0,0,0,0,0,0,0,0,0,0,0,0,0,0,0,0,0,0,0,0,0,0,0,0,0,0,0,0,0,0,0,0,81,31.8,0.272,0.273584906,0.582685905
# 4508,7830,74176,Patel N.D.,1983,nan,0,0,0,0,0,0,0,0,0,0,0,0,0,0,0,0,0,0,0,0,0,0,0,0,0,0,0,0,0,0,0,0,0,0,0,0,0,0,0,0,0,0,0,0,0,0,0,0,0,0,0,0,0,0,0,0,0,0,0,0,0,0,0,0,0,0,0,0,0,0,0,0,0,0,0,0,0,0,0,0,0,0,0,0,0,0,0,0,0,0,0,0,0,0,0,0,0,55.2,0,0,0,0,0,0,0,0,0,0,0,0,0,0,0,0,0,44.8,0,0,0,0,0,0,0,0,0,0,0,0,0,0,0,0,0,0,0,0,0,0,0,0,0,0,0,0,0,0,0,0,0,0,0,0,0,0,0,0,0,0,0,0,0,0,0,0,0,0,0,0,0,0,0,0,0,0,0,0,0,0,0,0,0,47.9,19.7,0.217,0.215736041,0.582469765
# 2529,572,24655,Spinner S.,1954,BaC6109/572,0,0,0,3.736410266,0,0,0,0.175099919,0,0,0,0,0,8.332528132,0,0,24.47988864,0,0,0,0,0,0,0,3.551217352,0,0,0,0,0,0,0,0,0,0,0,0,0,0,0,0,0,0,0,0,0,0,0,0,0,0,0,0,0,0,0,0,0,0,0,0,0,0,0,0,0,0,0,0,0,0,0,0,0,0,0,0,0,0,0,0,0,0,0,0,0,0,0,0,0,0,0,0,0,0,0,0,0,0,0,0,0,0,0,0,0,0,0,0,0,0,0,0,0,0,0,0,0,0,0.077584384,0,0,0,0,0,0,0,0,0,0,0.059409972,0,0,0,0,0,0,55.11980441,0,0,0,0,0,0,0,0,0,0,0,0,0,0,0,0,0,0,0,0,0,0,0,0,0,0,0,0,0,0,0,0,0,0,0,0,0,0,0,4.468056926,0,0,0,77.3,30.76,0.258,0.256501951,0.580639308
# 1774,3833,12229,Ashizuka M.,1984,nan,0,0,0,0,0,0,0,0,0,0,0,0,0,0,0,0,0,0,0,0,0,0,0,0,48.75,0,0,0,0,0,0,0,0,0,0,0,0,0,0,0,0,0,0,0,0,0,0,0,0,0,0,0,0,0,0,0,0,0,0,0,0,0,0,0,0,0,0,0,0,0,0,0,0,0,0,0,0,0,0,0,0,0,0,0,0,0,0,0,0,0,0,0,0,0,0,0,0,0,0,0,0,0,0,0,0,0,0,0,0,0,0,0,0,0,0,48.75,0,0,0,0,0,0,0,0,0,0,0,0,0,0,0,0,0,0,0,0,0,2.5,0,0,0,0,0,0,0,0,0,0,0,0,0,0,0,0,0,0,0,0,0,0,0,0,0,0,0,0,0,0,0,0,0,0,0,0,0,0,0,0,0,0,0,56.4,22.18,0.273,0.27141569,0.580333403
# 1727,34355,417628,Djouama T.,2008,nan,0,0,0,0,0,0,0,0,0,0,0,0,0,0,0,0,0,0,0,0,0,0,0,0,0,0,0,0,0,0,0,0,0,0,0,0,0,0,0,0,0,0,0,0,0,0,0,0,0,0,0,0,0,0,0,0,0,0,0,0,0,0,0,0,0,0,0,0,0,0,0,0,0,0,0,0,0,0,0,0,0,0,0,0,0,0,0,0,0,0,0,0,0,40,0,0,0,0,0,0,20,0,0,0,0,0,0,0,0,0,0,0,0,0,0,20,0,0,0,0,0,0,0,0,0,0,0,0,0,0,0,0,0,0,0,0,0,0,0,0,0,0,0,0,0,0,0,0,0,0,0,0,0,0,0,0,0,0,0,0,0,0,0,0,0,0,0,0,0,0,0,0,0,0,0,0,20,0,0,0,0,60,23.5,0.275,0.276595745,0.580270793
# 3697,39858,471018,Ellison A.J.,2012,nan,0,0,0,12.06,0,0,0,0,0,0,0,0,0,3.28,0,0,1.69,0,0,0,0,0,0,0,5.35,0,0,0,0,0,0,0,0,0,0,0,0,0,0,0,0,0,0,0,0,0,0,0,0,0,0.02,0,0,0,0,0,0,0,0,0,0,0,0,0,0,0,0,0,0,0,0,0,0,0,0,0,0,0,0,0,0,0,0,0,0,0,0,0,0,0,0,4.94,0,0,0,0,0,0,0,0,0,0,0,0,0,0,0,0,0,0,0,0,0,0,0,0,0,0,0,0,0,0,0,0,0,0,0,0,0,0,0,0,0,0,0,0,0,69.5,0,0,0,0.1,0,0,0,0,0,3.03,0,0,0,0,0,0,0,0,0,0,0,0,0,0,0,0,0,0,0,0,0,0,0,0,0,0,0,0,0,0,0,0,0.03,81.6,33,0.235,0.236363636,0.580270793
# 3698,40901,478146,Ellison A.J.,2013,nan,0,0,0,13.27133133,0,0,0,0,0,0,0,0,0,2.570257257,0,0,4.240423424,0,0,0,0,0,0,0,4.820482482,0,0,0,0,0,0,0,0,0,0,0,0,0,0,0,0,0,0,0,0,0,0,0,0,0,0.010001001,0,0,0,0,0,0,0,0,0,0,0,0,0,0,0,0,0,0,0,0,0,0,0,0,0,0,0,0,0,0,0,0,0,0,0,0,0,0,0,0,3.510351351,0,0,0,0,0,0,0,0,0,0,0,0,0,0,0,0,0,0,0,0,0,0,0,0,0,0,0,0,0,0,0,0,0,0,0,0,0,0,0,0,0,0,0,0,0,70.21701702,0,0,0,0.10001001,0,0,0,0,0,1.240124124,0,0,0,0,0,0,0,0,0,0,0,0,0,0,0,0,0,0,0,0,0,0,0,0,0,0,0,0,0,0,0,0,0.020002002,81.6,33,0.235,0.236363636,0.580270793
# 2651,435,22473,Livshits V.Ya.,1985,nan,0,0,0,0,0,0,0,0,0,0,0,0,0,0,0,0,0,0,0,0,0,0,0,0,0,0,0,0,0,0,0,0,0,0,0,0,0,0,0,0,0,0,0,0,0,0,0,0,0,0,0,0,0,0,0,0,0,0,0,0,74.2,0,0,0,0,0,0,0,0,0,0,0,0,0,0,0,0,0,0,0,0,0,0,0,0,0,0,0,0,0,0,0,0,0,0,0,0,0,0,0,11.4,0,0,0,0,0,0,0,0,0,0,0,0,0,0,0,0,0,0,0,0,0,0,0,2.6,0,0,0,0,0,0,0,0,0,0,0,0,11.8,0,0,0,0,0,0,0,0,0,0,0,0,0,0,0,0,0,0,0,0,0,0,0,0,0,0,0,0,0,0,0,0,0,0,0,0,0,0,0,0,0,0,0,71.2,28.4,0.255,0.253521127,0.57995029
# 1191,6774,51299,Rabukhin A.I.,1992,nan,0,0,0,5.84,0,0,0,0,0,0,0,0,0,0,0,0,0,0,0,49.69,0,0,0,0,0,0,0,0,34.5,0,0,0,0,0,0,0,0,0,0,0,0,0,0,0,0,0,0,0,0,0,0,0,0,9.97,0,0,0,0,0,0,0,0,0,0,0,0,0,0,0,0,0,0,0,0,0,0,0,0,0,0,0,0,0,0,0,0,0,0,0,0,0,0,0,0,0,0,0,0,0,0,0,0,0,0,0,0,0,0,0,0,0,0,0,0,0,0,0,0,0,0,0,0,0,0,0,0,0,0,0,0,0,0,0,0,0,0,0,0,0,0,0,0,0,0,0,0,0,0,0,0,0,0,0,0,0,0,0,0,0,0,0,0,0,0,0,0,0,0,0,0,0,0,0,0,0,0,0,0,0,0,0,58.2,22.64,0.287,0.285335689,0.579899287
# 2264,31921,405211,Aitken B.G.,2007,nan,0,0,0,17.14593069,0,0,0,0,0,0,0,0,0,0,0,0,0,0,0,0,0,0,0,0,0,0,0,0,0,0,0,0,0,0,0,0,0,0,0,0,0,0,0,0,0,0,0,0,0,0,0,0,0,0,0,0,0,0,0,0,0,0,0,0,0,0,0,0,0,0,0,0,0,0,0,0,0,0,0,11.43937999,0,0,0,0,0,0,0,0,0,0,0,0,0,0,0,0,0,0,0,0,0,0,0,0,0,0,0,0,0,0,0,0,0,0,0,0,0,0,0,0,0,0,0,0,0,0,0,0,0,0,0,0,0,0,0,0,0,68.56370385,0,0,0,0,0,0,0,0,0,2.850985477,0,0,0,0,0,0,0,0,0,0,0,0,0,0,0,0,0,0,0,0,0,0,0,0,0,0,0,0,0,0,0,0,0,93.2,36.97,0.262,0.260481471,0.579591045
# 882,24435,189486,Vijoy P.S.,1999,nan,0,0,0,0,0,0,0,0,0,0,0,0,0,70,0,0,0,0,0,0,0,0,0,0,0,0,0,0,0,0,0,0,0,0,0,0,0,0,0,0,0,0,0,0,0,0,0,0,0,0,0,0,0,0,0,0,0,0,0,0,0,0,0,0,0,0,0,0,0,0,0,0,0,0,0,0,0,0,0,0,0,0,0,10,0,0,0,0,0,0,0,0,0,0,0,0,0,0,0,0,0,0,0,0,0,0,0,0,0,0,0,0,0,0,0,0,0,0,0,0,0,0,0,0,0,0,0,0,0,0,0,0,0,0,0,0,0,0,0,0,0,0,0,0,0,0,0,0,0,0,0,0,0,0,0,0,0,0,0,0,0,0,0,0,0,0,0,0,0,0,0,0,0,0,0,20,0,0,0,0,0,44.3,17.14,0.294,0.292298716,0.578667873
# 3576,217,20180,Polukhin V.N.,1983,nan,0,0,0,0,0,0,0,0,0,0,0,0,0,0,0,0,0,0,0,10.66202021,0,0,0,0,0,0,0,0,0,0,0,0,0,0,0,0,0,0,0,0,0,0,0,0,0,0,0,0,0,0,0,0,0,0,0,0,0,0,0,0,69.68641139,0,0,0,0,0,0,0,0,0,0,0,0,0,0,0,0,0,0,0,0,0,0,0,0,0,0,0,0,0,0,0,0,0,0,0,0,0,0,0,9.825784197,0,0,0,0,0,0,0,0,0,0,0,0,0,0,0,0,0,0,0,0,0,0,0,0,0,0,0,0,0,0,0,0,0,0,0,0,9.825784197,0,0,0,0,0,0,0,0,0,0,0,0,0,0,0,0,0,0,0,0,0,0,0,0,0,0,0,0,0,0,0,0,0,0,0,0,0,0,0,0,0,0,0,64.5,26.1,0.237,0.235632184,0.577137592
# 1636,5294,70426,Shaw R.R.,1969,nan,0,0,0,0,0,0,0,0,0,0,0,0,0,84.8522,0,0,0,0,0,0,0,0,0,0,0,0,0,0,0,0,0,0,0,0,0,0,0,0,0,0,0,0,0,0,0,0,0,0,0,0,0,0,0,0,0,0,0,0,0,0,0,0,0,0,0,0,0,0,0,0,0,0,0,0,0,0,0,0,0,0,0,0,0,0,0,0,0,0,0,0,0,0,0,0,0,0,0,0,0,0,0,0,0,0,0,0,0,0,0,0,0,0,0,0,0,0,0,0,0,15.1478,0,0,0,0,0,0,0,0,0,0,0,0,0,0,0,0,0,0,0,0,0,0,0,0,0,0,0,0,0,0,0,0,0,0,0,0,0,0,0,0,0,0,0,0,0,0,0,0,0,0,0,0,0,0,0,0,0,0,0,0,0,36.4,14.27,0.277,0.275402943,0.576554788
# 2342,7830,74159,Patel N.D.,1983,nan,0,0,0,0,0,0,0,0,0,0,0,0,0,0,0,0,0,0,0,0,0,0,0,0,0,0,0,0,0,0,0,0,0,0,0,0,0,0,0,0,0,0,0,0,0,0,0,0,0,0,0,0,0,0,0,0,0,0,0,0,0,0,0,0,0,0,0,0,0,0,0,0,0,0,0,0,0,0,0,0,0,0,0,0,0,0,0,0,0,0,0,0,0,0,0,0,0,23.5,0,0,0,0,0,0,0,0,0,0,0,0,0,0,0,0,0,76.5,0,0,0,0,0,0,0,0,0,0,0,0,0,0,0,0,0,0,0,0,0,0,0,0,0,0,0,0,0,0,0,0,0,0,0,0,0,0,0,0,0,0,0,0,0,0,0,0,0,0,0,0,0,0,0,0,0,0,0,0,0,0,0,0,0,37,14.7,0.26,0.258503401,0.575614861
# 3816,292,21070,Karapetyan G.O.,1980,nan,0,0,0,19.23611058,0,0,0,0,0,0,0,0,0,0,0,0,0,0,0,0,0,0,0,0,0,0,0,0,0,0,0,0,0,0,0,0,0,0,0,0,0,0,0,0,0,0,0,0,0,0,0,0,0,0,0,0,0,0,0,0,0,0,0,0,0,0,0,0,0,0,0,0,0,0,0,0,0,0,0,0,0,0,0,12.42968037,0,0,0,0,0,0,0,0,0,0,0,0,0,0,0,0,0,0,0,0,0,0,0,0,0,0,0,0,0,0,0,0,0,0,0,0,0,0,0,0,0,0,0,0,0,0,0,0,0,0,0,0,0,64.41863193,0,0,0,0,0,0,0,0,0,0,0,0,0,0,0,0,0,0,0,3.915577117,0,0,0,0,0,0,0,0,0,0,0,0,0,0,0,0,0,0,0,0,0,0,0,88.8,36,0.232,0.233333333,0.574712644
# 1114,34939,422367,Dauce R.,2008,nan,0,0,0,22.25262387,0,0,0,0,0,0,0,0,0,0,0,0,0,0,0,0,0,0,0,0,0,0,0,0,0,0,0,0,0,0,0,0,0,0,0,0,0,0,0,0,0,0,0,0,0,0,0,0,0,0,0,0,0,0,0,0,0,0,0,0,0,0,0,0,0,0,0,0,0,0,0,0,0,0,0,11.12019683,0,0,0,0,0,0,0,0,0,0,0,0,0,0,0,0,0,0,0,0,0,0,0,0,0,0,0,0,0,0,0,0,0,0,0,0,0,0,0,0,0,0,0,0,0,0,0,0,0,0,0,0,0,0,0,5.561098431,0,49.94588404,0,0,0,0,0,0,0,0,0,0,0,0,0,0,0,0,0,0,0,0,0,0,0,0,0,0,0,0,0,0,0,0,0,11.12019683,0,0,0,0,0,0,0,0,0,124,48,0.29,0.291666667,0.574712644
# 4003,214,20085,Polukhin V.N.,1983,nan,0,0,0,4.825537614,0,0,0,0,0,0,0,0,0,0,0,0,0,0,0,0,0,0,0,0,0,0,0,0,0,0,0,0,0,0,0,0,0,0,0,0,0,0,0,0,0,0,0,0,0,0,0,0,0,0,0,0,0,0,0,0,74.23904406,0,0,0,0,0,0,0,0,0,0,0,0,0,0,0,0,0,0,0,0,0,0,0,0,0,0,0,0,0,0,0,0,0,0,0,0,0,0,0,10.46770916,0,0,0,0,0,0,0,0,0,0,0,0,0,0,0,0,0,0,0,0,0,0,0,0,0,0,0,0,0,0,0,0,0,0,0,0,10.46770916,0,0,0,0,0,0,0,0,0,0,0,0,0,0,0,0,0,0,0,0,0,0,0,0,0,0,0,0,0,0,0,0,0,0,0,0,0,0,0,0,0,0,0,62.5,25.4,0.229,0.230314961,0.574218616
# 4827,31388,393470,Gaafar M.S.,2007,nan,0,0,0,0,0,0,0,0,0,0,0,0,0,8.68,0,0,0,0,0,0,0,0,0,0,0,0,0,0,0,0,0,0,0,0,0,0,0,0,0,0,0,0,0,1.264,0,0,0,0,0,0,0,0,0,0,0,0,0,0,0,0,0,0,0,0,0,0,0,0,0,0,0,0,0,0,0,0,0,0,0,0,0,0,0,0,0,0,0,0,0,0,0,0,0,0,0,0,0,0,0,0,14.625,0,0,0,0,0,0,0,0,0,0,0,0,0,0,0,0,0,0,0,0,0,0,0,0,0,0,0,0,0,0,0,0,0,0,0,0,75.431,0,0,0,0,0,0,0,0,0,0,0,0,0,0,0,0,0,0,0,0,0,0,0,0,0,0,0,0,0,0,0,0,0,0,0,0,0,0,0,0,0,0,0,78.6,32.7,0.203,0.201834862,0.573959416
# 5182,25144,350527,Anan`ev A.V.,1998,nan,0,0,0,0,0,0,0,0,0,0,0,0,0,0,0,0,0,0,0,0,0,0,0,0,0,0,0,0,0,0,0,0,0,0,0,0,0,0,0,0,0,0,0,0,0,0,0,0,0,0,0,0,0,0,0,0,0,0,0,0,0,0,0,0,0,0,0,0,0,0,0,0,0,0,0,0,0,0,0,0,0,0,0,0,0,0,0,0,0,0,0,0,0,0,0,0,0,0,0,0,0,0,0,0,0,0,0,0,0,0,0,0,0,0,0,0,0,0,0,0,0,0,0,0,0,0,0,0,0,0,0,0,0,0,0,0,0,99.62,0,0,0,0,0,0,0,0,0,0,0,0,0,0,0,0,0,0,0,0.38,0,0,0,0,0,0,0,0,0,0,0,0,0,0,0,0,0,0,0,0,0,0,0,72,30.9,0.166,0.165048544,0.573166452
# 1928,6554,37752,Komarova N.V.,1991,nan,0,0,0,0,0,0,0,0,0,0,0,0,0,0,0,0,0,0,0,0,0,0,0,0,0,0,0,0,0,0,0,0,0,0,0,0,0,0,0,0,0,0,0,0,0,0,0,0,0,0,0,0,0,0,0,0,0,0,0,0,0,0,0,0,0,0,0,0,0,0,0,0,0,0,0,0,0,0,0,0,0,0,0,0,0,0,0,0,0,0,0,0,0,0,0,0,0,0,0,0,0,0,0,0,0,0,0,0,0,0,0,0,0,0,0,54.2,0,0,0,0,0,0,0,0,0,0,0,0,0,0,0,0,0,0,0,0,0,0,0,0,0,0,0,0,0,0,0,45.8,0,0,0,0,0,0,0,0,0,0,0,0,0,0,0,0,0,0,0,0,0,0,0,0,0,0,0,0,0,0,0,0,0,46.4,18.29,0.27,0.268452706,0.573071705
# 3891,1962,984,Yoshimoto M.,1986,nan,0,0,0,0,0,0,0,0,0,0,0,0,0,0,0,0,0,0,0,0,0,0,0,0,0,0,0,0,0,0,0,0,0,0,0,0,0,0,0,0,0,0,0,0,0,0,0,0,0,0,0,0,0,0,0,0,0,0,0,0,0,0,0,0,0,0,0,0,0,0,0,0,0,0,0,0,0,0,0,0,0,0,0,0,0,0,0,0,0,0,0,0,0,0,0,0,0,0,0,0,0,0,0,0,0,0,0,0,0,0,0,0,0,0,0,0,0,0,0,33,0,0,0,0,0,0,0,0,0,0,0,0,0,0,0,0,0,67,0,0,0,0,0,0,0,0,0,0,0,0,0,0,0,0,0,0,0,0,0,0,0,0,0,0,0,0,0,0,0,0,0,0,0,0,0,0,0,0,0,0,0,56.2,22.87,0.23,0.228683865,0.572232467
# 3233,30224,390308,Halimah M.K.,2005,nan,0,0,0,0,0,0,0,0,0,0,0,0,0,35,0,0,0,0,0,0,0,0,0,0,0,0,0,0,0,0,0,0,0,0,0,0,0,0,0,0,0,0,0,0,0,0,0,0,0,0,0,0,0,0,0,0,0,0,0,0,0,0,0,0,0,0,0,0,0,0,0,0,0,0,0,0,0,0,0,0,0,0,0,0,0,0,0,0,0,0,0,0,0,0,0,0,0,0,0,0,0,0,0,0,0,0,0,0,0,0,0,0,0,0,0,0,0,0,0,0,0,0,0,0,0,0,0,0,0,0,0,0,0,0,0,0,0,0,0,0,0,0,0,0,0,0,0,0,0,0,0,0,0,65,0,0,0,0,0,0,0,0,0,0,0,0,0,0,0,0,0,0,0,0,0,0,0,0,0,0,0,51.8,20.86,0.243,0.241610738,0.571712652
# 1082,31146,392635,Nemilov S.V.,1971,nan,0,0,0,0,0,0,59.7,0,0,0,0,0,0,0,0,0,0,0,0,0,0,0,0,0,0,29.85,0,0,0,0,0,0,0,0,0,0,0,0,0,0,0,0,0,0,0,0,0,0,0,0,0,0,0,0,0,0,0,0,0,10.45,0,0,0,0,0,0,0,0,0,0,0,0,0,0,0,0,0,0,0,0,0,0,0,0,0,0,0,0,0,0,0,0,0,0,0,0,0,0,0,0,0,0,0,0,0,0,0,0,0,0,0,0,0,0,0,0,0,0,0,0,0,0,0,0,0,0,0,0,0,0,0,0,0,0,0,0,0,0,0,0,0,0,0,0,0,0,0,0,0,0,0,0,0,0,0,0,0,0,0,0,0,0,0,0,0,0,0,0,0,0,0,0,0,0,0,0,0,0,0,0,0,33.6,13.04,0.29,0.288343558,0.571186799
# 558,37426,443691,Sellappan P.,2010,nan,0,0,0,0,0,0,0,0,0,0,0,0,0,0,0,0,0,0,0,0,0,0,0,0,0,0,0,0,0,0,0,0,0,0,0,0,0,0,0,0,0,0,0,0,0,0,0,0,0,0,0,0,0,0,0,0,0,0,0,0,0,0,0,0,0,0,0,0,0,0,0,0,0,0,0,0,0,0,0,0,0,0,0,0,0,0,0,0,0,0,0,0,0,0,0,0,0,0,16.55165517,0,0,0,0,0,0,0,0,0,0,0,0,0,40.3540354,0,0,0,0,0,0,0,0,0,0,0,0,0,0,0,0,0,0,0,0,0,22.10221022,0,0,0,0,0,0,0,0,0,20.99209921,0,0,0,0,0,0,0,0,0,0,0,0,0,0,0,0,0,0,0,0,0,0,0,0,0,0,0,0,0,0,0,0,0,0,0,0,104,39.9,0.305,0.303258145,0.571099881
# 3102,572,24654,Spinner S.,1954,BaC574/577,0,0,0,1.173293387,0,0,0,0.12090004,0,0,0,0,0,5.613211852,0,0,15.60468515,0,0,0,0,0,0,0,0,0,0,0,0,0,0,0,0,0,0,0,0,0,0,0,0,0,0,0,0,0,0,0,0,0,0,0,0,0,0,0,0,0,0,0,0,0,0,0,0,0,0,0,0,0,0,5.926743956,0,0,0,0,0,0,0,0,0,0,0,0,0,0,0,0,0,0,0,0,0,0,0,0,0,0,0,0,1.158107382,0,0,0,0,0,0,0,0,0,0,0,0,0,0,0,0,0,0,0,0,0,0,0,0,0,0,0,0,0,0.136800045,0,0,0,0,0,0,62.91699076,0,0,0,0,0,0,0,0,0,0,0,0,0,0,0,0,0,0,0,0,0,0,0,0,0,0,0,0,0,0,0,0,0,0,0,0,0,0,0,7.349267425,0,0,0,72.1,28.9,0.246,0.247404844,0.571074915
# 1433,8573,59483,Homeny J.,1987,nan,0,0,0,15.04406177,0,0,0,0,0,0,0,0,0,0,0,0,0,0,0,0,0,0,0,0,0,0,0,0,0,0,0,0,0,0,0,0,0,0,0,0,0,0,0,0,0,0,0,0,0,0,0,0,0,0,0,0,0,0,0,0,0,0,0,0,0,0,0,0,0,0,0,0,0,0,0,0,0,0,0,0,0,0,0,0,0,0,0,0,0,0,0,22.83491126,0,0,0,0,0,0,0,0,0,0,0,0,0,0,0,0,0,0,0,0,0,0,0,0,0,0,0,0,0,0,0,0,0,0,0,0,0,0,0,0,0,0,0,0,2.555986709,59.56504026,0,0,0,0,0,0,0,0,0,0,0,0,0,0,0,0,0,0,0,0,0,0,0,0,0,0,0,0,0,0,0,0,0,0,0,0,0,0,0,0,0,0,0,97.9,38.29,0.28,0.278401671,0.570831623
# 3543,7080,121861,Butler B.P.,1996,nan,0,0,0,13.92799069,0,0,0,0,0,0,0,0,0,0,0,0,0,0,0,0,0,0,0,0,12.05701388,0,0,0,0,0,0,0,0,0,0,0,0,0,0,0,0,0,0,0,0,0,0,0,8.566031178,0,0.070830258,0,0,0,0,0,0,0,0,0,0,0,0,0,0,0,0,0,0,0,0,2.521591178,0,0,0,0,0,0,0,0,0,0,0,0,0,0,0,0,0,0,0,1.668194072,0,0,0,0,0,0,0,0,11.98363362,0,0,0,0,0,0,0,0,0,0,0,0,0,0,0,0,0,0,0.061936255,0,0,0,0,0,0,0,0,0,0,0,0,0,0,0,0,0,49.14277886,0,0,0,0,0,0,0,0,0,0,0,0,0,0,0,0,0,0,0,0,0,0,0,0,0,0,0,0,0,0,0,0,0,0,0,0,0,0,0,0,0,0,0,78.7,31.82,0.238,0.23664362,0.56990741
# 4318,40944,478384,Mauro J.C.,2013,nan,0,0,0,0,0,0,0,0,0,0,0,0,0,5.27,0,0,5.27,0,0,0,0,0,0,0,0,0,0,0,0,0,0,0,0,0,0,0,0,0,0,0,0,0,0,0,0,0,0,0,0,0,0,0,0,0,0,0,0,0,0,0,0,0,0,0,0,0,0,0,0,0,0,13.25,0,0,0,0,0,0,0,0,0,0,0,0,0,0,0,0,0,0,0,0,0,0,0,0,0,0,0,0,0,0,0,0,0,0,0,0,0,0,0,0,0,0,0,0,0,0,0,0,0,0,0,0,0,0,0,0,0,0,0,0,0,0,0,0,0,76.11,0,0,0,0.1,0,0,0,0,0,0,0,0,0,0,0,0,0,0,0,0,0,0,0,0,0,0,0,0,0,0,0,0,0,0,0,0,0,0,0,0,0,0,0,64.5,26.44,0.221,0.219742814,0.56886248
# 4328,217,20169,Polukhin V.N.,1983,nan,0,0,0,0,0,0,0,0,0,0,0,0,0,0,0,0,0,0,0,0,0,0,0,0,0,0,0,0,0,0,0,0,0,0,0,0,0,0,0,0,0,0,0,0,0,0,0,0,0,0,0,0,0,0,0,0,0,0,0,0,44.32790673,0,0,0,0,0,0,0,0,0,0,0,0,0,0,0,0,0,0,0,0,0,0,0,0,0,0,0,0,0,0,0,0,0,0,0,0,0,0,0,6.250235009,0,0,0,0,0,0,0,0,0,0,0,0,0,0,0,0,0,0,0,0,0,0,0,0,0,0,0,0,0,43.17162325,0,0,0,0,0,0,6.250235009,0,0,0,0,0,0,0,0,0,0,0,0,0,0,0,0,0,0,0,0,0,0,0,0,0,0,0,0,0,0,0,0,0,0,0,0,0,0,0,0,0,0,0,39,16,0.22,0.21875,0.568181818
# 4363,16185,156781,Orgaz F.,1985,nan,0,0,0,13.74136973,0,0,0,0,0,0,0,0,0,0,0,0,0,0,0,0,0,0,0,0,0.050004999,0,0,0,0,0,0,0,0,0,0,0,0,0,0,0,0,0,0,0,0,0,0,0,0,0,0,0,0,0,0,0,0,0,0,0,0,0,0,0,0,0,0,0,0,0,0,4.860486903,0,0,0,0,0,0,0,0,0,0,0,0,0,0,0,0,0,0,0,10.55105979,0,0,0,0,0,0,0,0,11.28112977,0,0,0,0,0,0,0,0,0,0,0,0,0,0,0,0,0,0,0,0,0,0,0,0,0,0,0,0,0,0,0,0,0,0,0,0,59.51594881,0,0,0,0,0,0,0,0,0,0,0,0,0,0,0,0,0,0,0,0,0,0,0,0,0,0,0,0,0,0,0,0,0,0,0,0,0,0,0,0,0,0,0,78,32,0.22,0.21875,0.568181818
# 4372,24395,189333,Muthupari S.,1996,nan,0,0,0,0,0,0,0,0,0,0,0,0,0,0,0,0,0,0,0,0,0,0,0,0,0,0,0,0,0,0,0,0,0,0,0,0,0,0,0,0,0,0,0,0,0,0,0,0,0,0,0,0,0,0,0,0,0,0,0,0,0,0,0,0,0,0,0,0,0,0,0,0,0,0,0,0,0,0,0,0,0,0,0,0,0,0,0,0,0,0,0,0,0,0,0,0,0,80,0,0,0,0,0,0,0,0,0,0,0,0,0,0,0,0,0,20,0,0,0,0,0,0,0,0,0,0,0,0,0,0,0,0,0,0,0,0,0,0,0,0,0,0,0,0,0,0,0,0,0,0,0,0,0,0,0,0,0,0,0,0,0,0,0,0,0,0,0,0,0,0,0,0,0,0,0,0,0,0,0,0,0,50.7,20.8,0.22,0.21875,0.568181818
# 1531,37426,443689,Sellappan P.,2010,nan,0,0,0,0,0,0,0,0,0,0,0,0,0,0,0,0,0,0,0,0,0,0,23.93,0,0,0,0,0,0,0,0,0,0,0,0,0,0,0,0,0,0,0,0,0,0,0,0,0,0,0,0,0,0,0,0,0,0,0,0,0,0,0,0,0,0,0,0,0,0,0,0,0,0,0,0,0,0,0,0,0,0,0,0,0,0,0,0,0,0,0,0,0,0,0,0,0,0,0,25.77,0,0,0,0,0,0,0,0,0,0,0,0,0,28.63,0,0,0,0,0,0,0,0,0,0,0,0,0,0,0,0,0,0,0,0,0,21.67,0,0,0,0,0,0,0,0,0,0,0,0,0,0,0,0,0,0,0,0,0,0,0,0,0,0,0,0,0,0,0,0,0,0,0,0,0,0,0,0,0,0,0,0,0,0,135,52.8,0.28,0.278409091,0.568181818
# 4184,2402,32840,Petrenko Yu.M.,1971,nan,0,0,0,0,0,0,0,0,0,0,0,0,0,0,0,0,0,0,0,0,0,0,0,0,0,0,0,0,0,0,0,0,0,0,0,0,0,0,0,0,0,0,0,0,0,0,0,0,0,0,5,0,0,0,0,0,0,0,0,0,0,0,0,0,0,0,0,0,0,0,0,0,0,0,0,0,0,0,0,0,0,0,0,0,0,0,0,0,0,0,0,0,0,0,0,0,0,0,0,0,20,0,0,0,0,0,0,0,0,0,0,0,0,0,0,0,0,0,0,0,0,0,0,0,0,0,0,0,0,0,0,0,0,0,0,0,0,75,0,0,0,0,0,0,0,0,0,0,0,0,0,0,0,0,0,0,0,0,0,0,0,0,0,0,0,0,0,0,0,0,0,0,0,0,0,0,0,0,0,0,0,65.9,26.87,0.225,0.226274656,0.566513667
# 3867,35366,425193,Gaafar M.S.,2009,nan,0,0,0,0,0,0,0,0,0,0,0,0,0,66.55,0,0,0,0,0,0,0,0,0,0,0,0,0,0,0,0,0,0,0,0,0,0,0,0,0,0,0,0,0,0,0,0,0,0,0,0,0,0,0,0,0,0,0,0,0,0,0,0,0,0,0,0,0,0,0,0,0,0,0,0,0,0,0,0,0,0,0,0,0,33.35,0,0,0,0,0,0,0,0,0,0,0,0,0,0,0,0,0,0,0,0,0,0,0,0,0,0,0,0.1,0,0,0,0,0,0,0,0,0,0,0,0,0,0,0,0,0,0,0,0,0,0,0,0,0,0,0,0,0,0,0,0,0,0,0,0,0,0,0,0,0,0,0,0,0,0,0,0,0,0,0,0,0,0,0,0,0,0,0,0,0,0,0,0,0,0,0,0,0,80.1,32.5,0.231,0.232307692,0.566100566
# 1372,2027,9642,Shaw R.R.,1971,nan,0,0,0,0,0,0,0,0,0,0,0,0,0,0,0,0,0,0,0,0,0,0,0,0,0,0,0,0,0,0,0,0,0,0,0,0,0,0,0,0,0,0,0,0,0,0,0,0,0,0,0,0,0,0,0,0,0,0,0,0,0,0,0,0,0,0,0,0,0,0,0,0,0,0,0,0,0,0,0,0,0,0,0,0,0,0,0,0,0,0,0,0,0,0,0,0,0,0,0,0,0,0,0,0,0,0,0,0,0,0,0,0,0,0,0,0,0,0,0,60,0,0,0,0,0,0,0,0,0,0,0,0,0,0,0,0,0,40,0,0,0,0,0,0,0,0,0,0,0,0,0,0,0,0,0,0,0,0,0,0,0,0,0,0,0,0,0,0,0,0,0,0,0,0,0,0,0,0,0,0,0,43.5,17,0.281,0.279411765,0.56520829
# 3179,7826,98719,Ashizuka M.,1983,nan,0,0,0,0,0,0,0,0,0,0,0,0,0,0,0,0,0,0,0,0,0,0,0,0,0,0,0,0,0,0,0,0,0,0,0,0,0,0,0,0,0,0,0,0,0,0,0,0,0,0,0,0,0,0,0,0,0,0,0,0,0,0,0,0,0,0,0,0,0,0,0,0,0,0,0,0,0,0,0,0,0,0,0,0,0,0,0,0,0,0,0,0,0,0,0,0,0,0,0,0,0,0,0,0,0,0,0,0,0,0,0,0,0,0,0,50,0,0,0,0,0,0,0,0,0,0,0,0,0,0,0,0,0,0,0,0,0,0,0,0,0,0,0,0,0,0,0,0,0,0,0,0,0,0,0,0,0,0,0,0,0,0,0,0,0,0,0,0,0,0,0,0,0,0,0,0,0,50,0,0,0,42.1,16.94,0.244,0.242621015,0.565157644
# 1297,6816,70563,Nemilov S.V.,1972,nan,0,0,0,0,0,0,0,0,0,0,0,0,0,72,0,0,0,0,0,28,0,0,0,0,0,0,0,0,0,0,0,0,0,0,0,0,0,0,0,0,0,0,0,0,0,0,0,0,0,0,0,0,0,0,0,0,0,0,0,0,0,0,0,0,0,0,0,0,0,0,0,0,0,0,0,0,0,0,0,0,0,0,0,0,0,0,0,0,0,0,0,0,0,0,0,0,0,0,0,0,0,0,0,0,0,0,0,0,0,0,0,0,0,0,0,0,0,0,0,0,0,0,0,0,0,0,0,0,0,0,0,0,0,0,0,0,0,0,0,0,0,0,0,0,0,0,0,0,0,0,0,0,0,0,0,0,0,0,0,0,0,0,0,0,0,0,0,0,0,0,0,0,0,0,0,0,0,0,0,0,0,75.2,29.32,0.284,0.282401091,0.562995984
# 2511,38279,450389,Halimah M.K.,2010,nan,15,0,0,0,0,0,0,0,0,0,0,0,0,25.5,0,0,0,0,0,0,0,0,0,0,0,0,0,0,0,0,0,0,0,0,0,0,0,0,0,0,0,0,0,0,0,0,0,0,0,0,0,0,0,0,0,0,0,0,0,0,0,0,0,0,0,0,0,0,0,0,0,0,0,0,0,0,0,0,0,0,0,0,0,0,0,0,0,0,0,0,0,0,0,0,0,0,0,0,0,0,0,0,0,0,0,0,0,0,0,0,0,0,0,0,0,0,0,0,0,0,0,0,0,0,0,0,0,0,0,0,0,0,0,0,0,0,0,0,0,0,0,0,0,0,0,0,0,0,0,0,0,0,0,59.5,0,0,0,0,0,0,0,0,0,0,0,0,0,0,0,0,0,0,0,0,0,0,0,0,0,0,0,50,19.88,0.259,0.257545272,0.561671185
# 3195,38438,450565,Connelly A.J.,2011,nan,0,0,0,3.385789499,0,0,0,0,0,0,0,0,0,16.15822919,0,0,0,0,0,0,0,0,0,0,0.371490291,0,0,0,0,0,0,0,0,0,0,0,0,0,0,0,0,0,0,0,0,0,0,0,0,0,1.360005824,0,0,0,0,0,0,0,0,0,0,0,0,0,0,0,0,0,0,0,0,0.044231619,0,0,0,0,0,0,0,0,0,0,0,16.33353995,0,0,0,0,0,0,0,0.487336287,0,0,0,0,0,0,0,0,8.258889367,0,0,0,0,0,0,0,0,0,0,0,0,0,0,0.012579694,0,0,0,0,0,0,0,0,0,0,0,0,0,0,0,0,0,0,0,0,0,53.49337907,0,0,0,0,0,0,0,0,0,0,0,0,0,0,0,0,0,0,0,0,0,0,0,0,0,0,0,0,0,0,0,0,0,0,0,0,0,0,0,0.036565327,0,0,0.057963878,80.7,32.4,0.244,0.24537037,0.561627201
# 3552,29926,375529,Yoshida S.,2004,nan,0,0,0,0,0,0,0,0,0,0,0,0,0,0,0,0,0,0,0,0,0,0,0,0,0,0,0,0,0,0,0,0,0,0,0,0,0,0,0,0,0,0,0,0,0,0,0,0,0,0,0,0,0,0,0,0,0,0,0,0,0,0,0,0,0,0,0,0,0,0,0,0,0,0,0,0,0,0,0,0,0,0,0,0,0,0,0,0,0,0,0,15,0,0,0,0,0,0,0,0,0,0,0,0,0,0,0,0,0,0,0,0,0,0,0,0,0,0,0,0,0,0,0,0,0,0,0,0,0,0,0,0,0,0,0,0,0,0,0,0,0,0,0,0,0,0,0,0,0,0,0,0,0,85,0,0,0,0,0,0,0,0,0,0,0,0,0,0,0,0,0,0,0,0,0,0,0,0,0,0,0,52.3,21.1,0.238,0.239336493,0.561551635
# 1763,38438,450562,Connelly A.J.,2011,nan,0,0,0,0.881880188,0,0,0,0,0,0,0,0,0,2.675343974,0,0,7.749464892,0,0,0,0,0,0,0,12.93072821,0,0,0,0,0,0,0,0,0,0,0,0,0,0,0,0,0,0,0,0,0,0,0,0,0,1.351005037,0,0,0,0,0,0,0,0,0,0,0,0,0,0,0,0,0,0,0,0,0.027273722,0,0,0,0,0,0,0,0,0,0,0,15.04575609,0,0,0,0,0,0,0,0.780837311,0,0,0,0,0,0,0,0,6.010364408,0,0,0,0,0,0,0,0,0,0,0,0,0,0,0.022623944,0,0,0,0,0,0,0,0,0,0,0,0,0,0,0,0,0,0,0,0,0,52.48526568,0,0,0,0,0,0,0,0,0,0,0,0,0,0,0,0,0,0,0,0,0,0,0,0,0,0,0,0,0,0,0,0,0,0,0,0,0,0,0,0.039456547,0,0,0,87.8,34.5,0.274,0.272463768,0.560668571
# 3369,6554,37755,Komarova N.V.,1991,nan,0,0,0,0,0,0,0,0,0,0,0,0,0,0,0,0,0,0,0,0,0,0,0,0,0,0,0,0,0,0,0,0,0,0,0,0,0,0,0,0,0,0,0,0,0,0,0,0,0,0,0,0,0,0,0,0,0,0,0,0,0,0,0,0,0,0,0,0,0,0,0,0,0,0,0,0,0,0,0,0,0,0,0,0,0,0,0,0,0,0,0,0,0,0,0,0,0,0,0,0,0,0,0,0,0,0,0,0,0,0,0,0,0,0,0,47.4,0,0,0,0,0,0,0,0,0,0,0,0,0,0,0,0,0,0,0,0,0,0,0,0,0,0,0,0,0,0,0,52.6,0,0,0,0,0,0,0,0,0,0,0,0,0,0,0,0,0,0,0,0,0,0,0,0,0,0,0,0,0,0,0,0,0,46.4,18.73,0.24,0.238654565,0.560597971
# 1155,572,155583,Spinner S.,1954,0,0,0,0,32.0031468,0,0,0,0,0,0,0,0,0,0,0,0,8.678069132,0,0,0,0,0,0,0,59.31878407,0,0,0,0,0,0,0,0,0,0,0,0,0,0,0,0,0,0,0,0,0,0,0,0,0,0,0,0,0,0,0,0,0,0,0,0,0,0,0,0,0,0,0,0,0,0,0,0,0,0,0,0,0,0,0,0,0,0,0,0,0,0,0,0,0,0,0,0,0,0,0,0,0,0,0,0,0,0,0,0,0,0,0,0,0,0,0,0,0,0,0,0,0,0,0,0,0,0,0,0,0,0,0,0,0,0,0,0,0,0,0,0,0,0,0,0,0,0,0,0,0,0,0,0,0,0,0,0,0,0,0,0,0,0,0,0,0,0,0,0,0,0,0,0,0,0,0,0,0,0,0,0,0,0,0,0,105,40.71,0.288,0.289609433,0.558830754
# 3615,217,20173,Polukhin V.N.,1983,nan,0,0,0,0,0,0,0,0,0,0,0,0,0,0,0,0,0,0,0,0.543056673,0,0,0,0,0,0,0,0,0,0,0,0,0,0,0,0,0,0,0,0,0,0,0,0,0,0,0,0,0,0,0,0,0,0,0,0,0,0,0,0,77.5795204,0,0,0,0,0,0,0,0,0,0,0,0,0,0,0,0,0,0,0,0,0,0,0,0,0,0,0,0,0,0,0,0,0,0,0,0,0,0,0,10.93871147,0,0,0,0,0,0,0,0,0,0,0,0,0,0,0,0,0,0,0,0,0,0,0,0,0,0,0,0,0,0,0,0,0,0,0,0,10.93871147,0,0,0,0,0,0,0,0,0,0,0,0,0,0,0,0,0,0,0,0,0,0,0,0,0,0,0,0,0,0,0,0,0,0,0,0,0,0,0,0,0,0,0,68.3,27.6,0.236,0.237318841,0.558830754
# 2301,31741,350637,El0Adawy A.,1999,nan,0,0,0,0,0,0,0,0,0,0,0,0,0,70,0,0,0,0,0,30,0,0,0,0,0,0,0,0,0,0,0,0,0,0,0,0,0,0,0,0,0,0,0,0,0,0,0,0,0,0,0,0,0,0,0,0,0,0,0,0,0,0,0,0,0,0,0,0,0,0,0,0,0,0,0,0,0,0,0,0,0,0,0,0,0,0,0,0,0,0,0,0,0,0,0,0,0,0,0,0,0,0,0,0,0,0,0,0,0,0,0,0,0,0,0,0,0,0,0,0,0,0,0,0,0,0,0,0,0,0,0,0,0,0,0,0,0,0,0,0,0,0,0,0,0,0,0,0,0,0,0,0,0,0,0,0,0,0,0,0,0,0,0,0,0,0,0,0,0,0,0,0,0,0,0,0,0,0,0,0,0,165,65.5,0.261,0.259541985,0.558626539
# 3561,39858,471002,Ellison A.J.,2012,nan,0,0,0,12.43124149,0,0,0,0,0,0,0,0,0,4.530453544,0,0,1.400140168,0,0,0,0,0,0,0,5.130512616,0,0,0,0,0,0,0,0,0,0,0,0,0,0,0,0,0,0,0,0,0,0,0,0,0,0.030000004,0,0,0,0,0,0,0,0,0,0,0,0,0,0,0,0,0,0,0,0,0,0,0,0,0,0,0,0,0,0,0,0,0,0,0,0,0,0,0,0,4.990498599,0,0,0,0,0,0,0,0,0,0,0,0,0,0,0,0,0,0,0,0,0,0,0,0,0,0,0,0,0,0,0,0,0,0,0,0,0,0,0,0,0,0,0,0,0,67.83678814,0,0,0,0.090010011,0,0,0,0,0,3.550354426,0,0,0,0,0,0,0,0,0,0,0,0,0,0,0,0,0,0,0,0,0,0,0,0,0,0,0,0,0,0,0,0,0.010001001,81.3,32.8,0.238,0.239329268,0.558516089
# 4491,36159,433189,Eraiah B.,2010,nan,5,0,0,0,0,0,0,0,0,0,0,0,0,0,0,0,0,0,0,0,0,0,0,0,0,0,0,0,0,0,0,0,0,0,0,0,0,0,0,0,0,0,0,0,0,0,0,0,0,0,0,0,0,0,0,0,0,0,0,0,0,0,0,0,0,0,0,0,0,0,0,0,0,0,0,0,0,0,0,0,0,0,0,0,0,0,0,0,0,0,0,0,0,0,0,0,0,0,0,0,0,0,0,0,0,0,0,0,0,0,0,0,0,0,0,45,0,0,0,0,0,0,0,0,0,0,0,0,0,0,0,0,0,0,0,0,0,0,0,0,0,0,0,0,0,0,0,0,0,0,0,0,0,0,0,0,0,0,0,0,0,0,0,0,0,0,0,50,0,0,0,0,0,0,0,0,0,0,0,0,0,57.7,23.71,0.218,0.216786166,0.556804507
# 4316,34275,417274,Reddy C.N.,2008,nan,0,0,0,0,0,0,0,0,0,0,0,0,0,40,0,0,0,0,0,0,0,0,0,0,0,0,0,0,0,0,0,0,0,0,0,0,0,0,0,0,0,0,0,0,0,0,0,0,0,0,0,0,0,0,0,0,0,0,0,0,0,0,0,0,0,0,0,0,0,0,0,0,0,0,0,0,0,0,0,0,0,0,0,50,0,0,0,0,0,0,0,0,0,0,0,0,0,0,0,0,0,0,0,0,0,0,0,0,0,0,0,0,0,0,0,0,0,0,0,0,0,0,0,0,0,0,0,0,0,0,0,0,0,0,0,0,0,0,0,0,0,0,0,0,0,0,0,0,0,0,0,0,0,0,0,0,0,0,0,0,0,0,0,0,0,0,0,10,0,0,0,0,0,0,0,0,0,0,0,0,0,57.5,23.57,0.221,0.219770895,0.556156015
# 4626,3859,12442,Livshits V.Ya.,1982,nan,0,0,0,20,0,0,0,0,0,0,0,0,0,0,0,0,0,0,0,0,0,0,0,0,0,0,0,0,0,0,0,0,0,0,0,0,0,0,0,0,0,0,0,0,0,0,0,0,0,0,0,0,0,0,0,0,0,0,0,0,0,0,0,0,0,0,0,0,0,0,0,0,0,0,0,0,0,0,0,0,0,0,0,0,0,0,0,0,0,0,0,0,0,0,0,0,0,0,0,0,15,0,0,0,0,0,0,0,0,0,0,0,0,0,0,0,0,0,0,0,0,0,0,0,0,0,0,0,0,0,0,0,0,0,0,0,0,65,0,0,0,0,0,0,0,0,0,0,0,0,0,0,0,0,0,0,0,0,0,0,0,0,0,0,0,0,0,0,0,0,0,0,0,0,0,0,0,0,0,0,0,73.7,30.4,0.211,0.212171053,0.555001247
# 2302,31921,405133,Aitken B.G.,2007,nan,0,0,0,16.71500148,0,0,0,0,0,0,0,0,0,0,0,0,0,0,0,0,0,0,0,0,2.270679842,0,0,0,0,0,0,0,0,0,0,0,0,0,0,0,0,0,0,0,0,0,0,0,0,0,0,0,0,0,0,0,0,0,0,0,0,0,0,0,0,0,0,0,0,0,0,0,0,0,0,0,0,0,0,9.802995,0,0,0,0,0,0,0,0,0,0,0,0,0,0,0,0,0,0,0,0,0,0,0,0,0,0,0,0,0,0,0,0,0,0,0,0,0,0,0,0,0,0,0,0,0,0,0,0,0,0,0,0,0,0,0,0,0,71.21132368,0,0,0,0,0,0,0,0,0,0,0,0,0,0,0,0,0,0,0,0,0,0,0,0,0,0,0,0,0,0,0,0,0,0,0,0,0,0,0,0,0,0,0,92.3,36.64,0.261,0.259552402,0.554635346
# 2573,3497,155880,Soga N.,1976,nan,0,0,0,0,0,0,0,0,0,0,0,0,0,0,0,0,8.333333333,0,0,0,0,0,0,0,8.333333333,0,0,0,0,0,0,0,0,0,0,0,0,0,0,0,0,0,0,0,0,0,0,0,0,0,0,0,0,0,0,0,0,0,0,0,0,0,0,0,0,0,0,0,0,0,0,0,0,0,0,0,0,0,0,0,0,0,0,0,0,0,0,0,0,0,0,8.333333333,0,0,0,0,0,0,0,0,0,0,0,0,0,0,0,0,0,0,0,0,0,0,0,0,0,0,0,0,0,0,0,0,0,0,0,0,0,0,0,0,0,0,0,0,0,66.66666667,0,0,0,0,0,0,0,0,0,8.333333333,0,0,0,0,0,0,0,0,0,0,0,0,0,0,0,0,0,0,0,0,0,0,0,0,0,0,0,0,0,0,0,0,0,73.2,29.15,0.257,0.255574614,0.554624877
# 1786,9402,96783,Bridge B.,1987,nan,0,0,0,0,0,0,0,0,0,0,0,0,0,0,0,0,20,0,0,0,0,0,0,0,0,0,0,0,0,0,0,0,0,0,0,0,0,0,0,0,0,0,0,0,0,0,0,0,0,0,0,0,0,0,0,0,0,0,0,0,0,0,0,0,0,0,0,0,0,0,0,0,0,0,0,0,0,0,0,0,0,0,0,0,0,0,0,0,0,0,0,0,0,0,0,0,0,0,0,0,0,0,0,0,0,0,0,0,0,0,0,0,0,0,0,50,0,0,0,0,0,0,0,0,0,0,0,0,0,0,0,0,0,0,0,0,0,0,0,0,0,0,0,0,0,0,0,0,0,0,0,0,0,0,0,0,0,0,0,0,0,0,0,0,0,0,0,0,0,0,0,0,0,0,0,0,0,30,0,0,0,50.3,19.78,0.273,0.27148635,0.554450605
# 3623,1583,9804,Karapetyan G.O.,1981,nan,0,0,0,0,0,0,0,0,0,0,0,0,0,0,0,0,0,0,0,0,0,0,0,0,0,0,0,0,0,0,0,0,0,0,0,0,0,0,0,0,0,0,0,0,0,0,0,0,0,0,0,0,0,0,0,0,0,0,0,0,0,0,0,0,0,0,0,0,0,0,0,0,0,0,0,0,0,0,0,0,0,0,0,0,0,0,0,0,0,0,0,0,0,0,0,0,0,0,0,0,30,0,0,0,0,0,0,0,0,0,0,0,0,0,0,0,0,0,0,0,0,0,0,0,0,0,0,0,0,0,0,0,0,0,0,0,0,70,0,0,0,0,0,0,0,0,0,0,0,0,0,0,0,0,0,0,0,0,0,0,0,0,0,0,0,0,0,0,0,0,0,0,0,0,0,0,0,0,0,0,0,60.5,24.5,0.236,0.234693878,0.553441716
