Repository: jacobergzhou/Poisson-Ratio

File: Poisson_ratio.csv (part 19 of 70)
,Code,Glass #,Author,Year,Trademark,Ag2O,AgI,Al,Al2O3,AlF3,AlN,As,As2O3,As2O5,As2S3,As2Se3,AsSe,B,B2O3,Ba,BaCl2,BaF2,BaO,Be,BeF2,BeO,Bi2O3,BiCl3,Br,C,Ca,CaF2,CaO,Cd,CdCl2,CdF2,CdO,Ce2O3,CeF3,CeO2,Cl,Co,Co3O4,CoO,Cr,Cr2O3,Cs,Cs2O,CsCl,CsF,Cu,Cu2O,CuO,Dy2O3,Er,Er2O3,ErF3,Eu,Eu2O3,EuF3,F,Fe,Fe2O3,FeO,Ga,Ga2O3,Ga2S3,Ga2Se3,GaF3,Gd2O3,GdF3,Ge,GeO2,GeS2,GeSe2,H2O,HfF4,HfO2,Hg,Ho2O3,I,InF3,K,K2O,K2S,K2SO4,KBr,KCl,KF,KHF2,La,La2O3,La2S3,LaF3,Li,Li2O,Li2S,Li2SO4,LiBr,LiCl,LiF,LiI,Mg,MgF2,MgO,Mn,Mn2O3,MnF2,MnO,MnO2,Mo,MoO2,MoO3,N,Na,Na2O,Na2S,Na2SO4,NaCl,NaF,NaPO3,Nb,Nb2O5,Nd,Nd2O3,NdF3,NH4NO3,Ni,NiO,O,OH,P,P2O5,Pb,PbCl2,PbF2,PbO,PdO,Pr2O3,Pr6O11,PrF3,R2O3,Rb2O,RbF,Rh2O3,RŒO,RuO2,S,Sb,Sb2O3,Sb2S3,Sc2O3,Se,Si,Si3N4,SiC,SiO2,Sm2O3,Sn,SnO,SnO2,SO2,SO3,Sr,SrCl2,SrF2,SrO,Ta2O3,Ta2O5,Tb2O3,TbF3,Te,TeO2,Th,ThF4,ThO2,Ti,TiO2,Tl,Tl2O,Tl2Se,TlSe,Tm2O3,U,U3O8,UO2,V,V2O5,VO6,WO3,Y,Y2O3,Yb2O3,YbF3,YF3,Zn,ZnCl2,ZnF2,ZnO,ZnSO4,Zr,ZrF4,ZrO2,Young's modulus E (GPa),Shear modulus G (GPa),Poisson's ratio v
1391,6172,90293,Nemilov S.V.,1973,,-,-,-,0.0,-,-,-,-,-,-,-,-,-,0.0,-,-,-,0.0,-,-,0.0,0.0,-,-,-,-,-,0.0,-,-,-,0.0,-,-,-,-,-,-,-,-,-,-,0.0,-,-,-,-,-,-,-,-,-,-,-,-,-,-,-,-,-,0.0,-,-,-,-,-,-,67.5,-,-,0.0,-,-,-,-,-,-,-,0.0,-,-,-,-,-,-,-,22.5,-,-,-,0.0,-,-,-,-,-,-,,-,0.0,-,-,-,-,-,-,-,-,-,-,0.0,-,-,-,-,-,-,-,-,-,-,-,-,-,-,-,-,0.0,-,-,-,0.0,-,-,-,-,22.5,-,-,-,100.0,-,-,-,-,-,-,-,-,-,-,0.0,-,-,-,-,-,-,-,-,-,0.0,-,10,-,-,-,0.0,-,-,-,-,0.0,-,-,-,-,-,-,-,-,-,-,-,0.0,-,-,-,-,-,-,-,-,0.0,-,-,-,0.0,100.0,38.55,0.305
1392,6172,90294,Nemilov S.V.,1973,,-,-,-,0.0,-,-,-,-,-,-,-,-,-,0.0,-,-,-,0.0,-,-,0.0,0.0,-,-,-,-,-,0.0,-,-,-,0.0,-,-,-,-,-,-,-,-,-,-,0.0,-,-,-,-,-,-,-,-,-,-,-,-,-,-,-,-,-,0.0,-,-,-,-,-,-,67.5,-,-,0.0,-,-,-,-,-,-,-,0.0,-,-,-,-,-,-,-,20,-,-,-,0.0,-,-,-,-,-,-,,-,0.0,-,-,-,-,-,-,-,-,-,-,0.0,-,-,-,-,-,-,-,-,-,-,-,-,-,-,-,-,0.0,-,-,-,0.0,-,-,-,-,20.0,-,-,-,100.0,-,-,-,-,-,-,-,-,-,-,0.0,-,-,-,-,-,-,-,-,-,0.0,-,12.5,-,-,-,0.0,-,-,-,-,0.0,-,-,-,-,-,-,-,-,-,-,-,0.0,-,-,-,-,-,-,-,-,0.0,-,-,-,0.0,103.0,42.37,0.22
1393,6172,90295,Nemilov S.V.,1973,,-,-,-,0.0,-,-,-,-,-,-,-,-,-,0.0,-,-,-,0.0,-,-,0.0,0.0,-,-,-,-,-,0.0,-,-,-,0.0,-,-,-,-,-,-,-,-,-,-,0.0,-,-,-,-,-,-,-,-,-,-,-,-,-,-,-,-,-,0.0,-,-,-,-,-,-,65.0,-,-,0.0,-,-,-,-,-,-,-,0.0,-,-,-,-,-,-,-,22.5,-,-,-,0.0,-,-,-,-,-,-,,-,0.0,-,-,-,-,-,-,-,-,-,-,0.0,-,-,-,-,-,-,-,-,-,-,-,-,-,-,-,-,0.0,-,-,-,0.0,-,-,-,-,22.5,-,-,-,100.0,-,-,-,-,-,-,-,-,-,-,0.0,-,-,-,-,-,-,-,-,-,0.0,-,12.5,-,-,-,0.0,-,-,-,-,0.0,-,-,-,-,-,-,-,-,-,-,-,0.0,-,-,-,-,-,-,-,-,0.0,-,-,-,0.0,101.0,38.84,0.308
1394,6172,90296,Nemilov S.V.,1973,,-,-,-,0.0,-,-,-,-,-,-,-,-,-,0.0,-,-,-,0.0,-,-,0.0,0.0,-,-,-,-,-,0.0,-,-,-,0.0,-,-,-,-,-,-,-,-,-,-,0.0,-,-,-,-,-,-,-,-,-,-,-,-,-,-,-,-,-,0.0,-,-,-,-,-,-,62.5,-,-,0.0,-,-,-,-,-,-,-,0.0,-,-,-,-,-,-,-,25,-,-,-,0.0,-,-,-,-,-,-,,-,0.0,-,-,-,-,-,-,-,-,-,-,0.0,-,-,-,-,-,-,-,-,-,-,-,-,-,-,-,-,0.0,-,-,-,0.0,-,-,-,-,25.0,-,-,-,100.0,-,-,-,-,-,-,-,-,-,-,0.0,-,-,-,-,-,-,-,-,-,0.0,-,12.5,-,-,-,0.0,-,-,-,-,0.0,-,-,-,-,-,-,-,-,-,-,-,0.0,-,-,-,-,-,-,-,-,0.0,-,-,-,0.0,101.0,38.81,0.305
1395,6172,90297,Nemilov S.V.,1973,,-,-,-,0.0,-,-,-,-,-,-,-,-,-,0.0,-,-,-,0.0,-,-,0.0,0.0,-,-,-,-,-,0.0,-,-,-,0.0,-,-,-,-,-,-,-,-,-,-,0.0,-,-,-,-,-,-,-,-,-,-,-,-,-,-,-,-,-,0.0,-,-,-,-,-,-,65.0,-,-,0.0,-,-,-,-,-,-,-,0.0,-,-,-,-,-,-,-,20,-,-,-,0.0,-,-,-,-,-,-,,-,0.0,-,-,-,-,-,-,-,-,-,-,0.0,-,-,-,-,-,-,-,-,-,-,-,-,-,-,-,-,0.0,-,-,-,0.0,-,-,-,-,20.0,-,-,-,100.0,-,-,-,-,-,-,-,-,-,-,0.0,-,-,-,-,-,-,-,-,-,0.0,-,15,-,-,-,0.0,-,-,-,-,0.0,-,-,-,-,-,-,-,-,-,-,-,0.0,-,-,-,-,-,-,-,-,0.0,-,-,-,0.0,104.0,40.31,0.302
1396,6172,90298,Nemilov S.V.,1973,,-,-,-,0.0,-,-,-,-,-,-,-,-,-,0.0,-,-,-,0.0,-,-,0.0,0.0,-,-,-,-,-,0.0,-,-,-,0.0,-,-,-,-,-,-,-,-,-,-,0.0,-,-,-,-,-,-,-,-,-,-,-,-,-,-,-,-,-,0.0,-,-,-,-,-,-,62.5,-,-,0.0,-,-,-,-,-,-,-,0.0,-,-,-,-,-,-,-,22.5,-,-,-,0.0,-,-,-,-,-,-,,-,0.0,-,-,-,-,-,-,-,-,-,-,0.0,-,-,-,-,-,-,-,-,-,-,-,-,-,-,-,-,0.0,-,-,-,0.0,-,-,-,-,22.5,-,-,-,100.0,-,-,-,-,-,-,-,-,-,-,0.0,-,-,-,-,-,-,-,-,-,0.0,-,15,-,-,-,0.0,-,-,-,-,0.0,-,-,-,-,-,-,-,-,-,-,-,0.0,-,-,-,-,-,-,-,-,0.0,-,-,-,0.0,101.0,38.5,0.314
1397,6172,90299,Nemilov S.V.,1973,,-,-,-,0.0,-,-,-,-,-,-,-,-,-,0.0,-,-,-,0.0,-,-,0.0,0.0,-,-,-,-,-,0.0,-,-,-,0.0,-,-,-,-,-,-,-,-,-,-,0.0,-,-,-,-,-,-,-,-,-,-,-,-,-,-,-,-,-,0.0,-,-,-,-,-,-,62.5,-,-,0.0,-,-,-,-,-,-,-,0.0,-,-,-,-,-,-,-,20,-,-,-,0.0,-,-,-,-,-,-,,-,0.0,-,-,-,-,-,-,-,-,-,-,0.0,-,-,-,-,-,-,-,-,-,-,-,-,-,-,-,-,0.0,-,-,-,0.0,-,-,-,-,20.0,-,-,-,100.0,-,-,-,-,-,-,-,-,-,-,0.0,-,-,-,-,-,-,-,-,-,0.0,-,17.5,-,-,-,0.0,-,-,-,-,0.0,-,-,-,-,-,-,-,-,-,-,-,0.0,-,-,-,-,-,-,-,-,0.0,-,-,-,0.0,104.0,40.95,0.27
1398,6172,90300,Nemilov S.V.,1973,,-,-,-,0.0,-,-,-,-,-,-,-,-,-,0.0,-,-,-,0.0,-,-,0.0,0.0,-,-,-,-,-,0.0,-,-,-,0.0,-,-,-,-,-,-,-,-,-,-,0.0,-,-,-,-,-,-,-,-,-,-,-,-,-,-,-,-,-,0.0,-,-,-,-,-,-,60.0,-,-,0.0,-,-,-,-,-,-,-,0.0,-,-,-,-,-,-,-,22.5,-,-,-,0.0,-,-,-,-,-,-,,-,0.0,-,-,-,-,-,-,-,-,-,-,0.0,-,-,-,-,-,-,-,-,-,-,-,-,-,-,-,-,0.0,-,-,-,0.0,-,-,-,-,22.5,-,-,-,100.0,-,-,-,-,-,-,-,-,-,-,0.0,-,-,-,-,-,-,-,-,-,0.0,-,17.5,-,-,-,0.0,-,-,-,-,0.0,-,-,-,-,-,-,-,-,-,-,-,0.0,-,-,-,-,-,-,-,-,0.0,-,-,-,0.0,106.0,42.35,0.26
1399,6172,90301,Nemilov S.V.,1973,,-,-,-,0.0,-,-,-,-,-,-,-,-,-,0.0,-,-,-,0.0,-,-,0.0,0.0,-,-,-,-,-,0.0,-,-,-,0.0,-,-,-,-,-,-,-,-,-,-,0.0,-,-,-,-,-,-,-,-,-,-,-,-,-,-,-,-,-,0.0,-,-,-,-,-,-,60.0,-,-,0.0,-,-,-,-,-,-,-,0.0,-,-,-,-,-,-,-,20,-,-,-,0.0,-,-,-,-,-,-,,-,0.0,-,-,-,-,-,-,-,-,-,-,0.0,-,-,-,-,-,-,-,-,-,-,-,-,-,-,-,-,0.0,-,-,-,0.0,-,-,-,-,20.0,-,-,-,100.0,-,-,-,-,-,-,-,-,-,-,0.0,-,-,-,-,-,-,-,-,-,0.0,-,20,-,-,-,0.0,-,-,-,-,0.0,-,-,-,-,-,-,-,-,-,-,-,0.0,-,-,-,-,-,-,-,-,0.0,-,-,-,0.0,105.0,41.16,0.28
1400,6172,90302,Nemilov S.V.,1973,,-,-,-,0.0,-,-,-,-,-,-,-,-,-,0.0,-,-,-,0.0,-,-,0.0,0.0,-,-,-,-,-,0.0,-,-,-,0.0,-,-,-,-,-,-,-,-,-,-,0.0,-,-,-,-,-,-,-,-,-,-,-,-,-,-,-,-,-,0.0,-,-,-,-,-,-,57.5,-,-,0.0,-,-,-,-,-,-,-,0.0,-,-,-,-,-,-,-,22.5,-,-,-,0.0,-,-,-,-,-,-,,-,0.0,-,-,-,-,-,-,-,-,-,-,0.0,-,-,-,-,-,-,-,-,-,-,-,-,-,-,-,-,0.0,-,-,-,0.0,-,-,-,-,22.5,-,-,-,100.0,-,-,-,-,-,-,-,-,-,-,0.0,-,-,-,-,-,-,-,-,-,0.0,-,20,-,-,-,0.0,-,-,-,-,0.0,-,-,-,-,-,-,-,-,-,-,-,0.0,-,-,-,-,-,-,-,-,0.0,-,-,-,0.0,102.0,39.83,0.29
1401,6172,90303,Nemilov S.V.,1973,,-,-,-,0.0,-,-,-,-,-,-,-,-,-,0.0,-,-,-,0.0,-,-,0.0,0.0,-,-,-,-,-,0.0,-,-,-,0.0,-,-,-,-,-,-,-,-,-,-,0.0,-,-,-,-,-,-,-,-,-,-,-,-,-,-,-,-,-,0.0,-,-,-,-,-,-,60.0,-,-,0.0,-,-,-,-,-,-,-,0.0,-,-,-,-,-,-,-,25,-,-,-,0.0,-,-,-,-,-,-,,-,0.0,-,-,-,-,-,-,-,-,-,-,0.0,-,-,-,-,-,-,-,-,-,-,-,-,-,-,-,-,0.0,-,-,-,0.0,-,-,-,-,25.0,-,-,-,100.0,-,-,-,-,-,-,-,-,-,-,0.0,-,-,-,-,-,-,-,-,-,0.0,-,15,-,-,-,0.0,-,-,-,-,0.0,-,-,-,-,-,-,-,-,-,-,-,0.0,-,-,-,-,-,-,-,-,0.0,-,-,-,0.0,102.0,39.51,0.302
1402,6239,90957,Ashizuka M.,1984,,-,-,-,2.5,-,-,-,-,-,-,-,-,-,0.0,-,-,-,0.0,-,-,0.0,0.0,-,-,-,-,-,0.0,-,-,-,0.0,-,-,-,-,-,-,-,-,-,-,0.0,-,-,-,-,-,-,-,-,-,-,-,-,-,-,-,-,-,0.0,-,-,-,-,-,-,0.0,-,-,0.0,-,-,-,-,-,-,-,0.0,-,-,-,-,-,-,-,-,-,-,-,0.0,-,-,-,-,-,-,,-,48.75,-,-,-,-,-,-,-,-,-,-,0.0,-,-,-,-,-,-,-,-,-,-,-,-,-,-,-,-,48.75,-,-,-,0.0,-,-,-,-,2.5,-,-,-,100.0,-,-,-,-,-,-,-,-,-,-,0.0,-,-,-,-,-,-,-,-,-,0.0,-,-,-,-,-,0.0,-,-,-,-,0.0,-,-,-,-,-,-,-,-,-,-,-,0.0,-,-,-,-,-,-,-,-,0.0,-,-,-,0.0,58.5,23.37,0.252
1403,6239,90958,Ashizuka M.,1984,,-,-,-,5.0,-,-,-,-,-,-,-,-,-,0.0,-,-,-,0.0,-,-,0.0,0.0,-,-,-,-,-,0.0,-,-,-,0.0,-,-,-,-,-,-,-,-,-,-,0.0,-,-,-,-,-,-,-,-,-,-,-,-,-,-,-,-,-,0.0,-,-,-,-,-,-,0.0,-,-,0.0,-,-,-,-,-,-,-,0.0,-,-,-,-,-,-,-,-,-,-,-,0.0,-,-,-,-,-,-,,-,45.0,-,-,-,-,-,-,-,-,-,-,0.0,-,-,-,-,-,-,-,-,-,-,-,-,-,-,-,-,50.0,-,-,-,0.0,-,-,-,-,5.0,-,-,-,100.0,-,-,-,-,-,-,-,-,-,-,0.0,-,-,-,-,-,-,-,-,-,0.0,-,-,-,-,-,0.0,-,-,-,-,0.0,-,-,-,-,-,-,-,-,-,-,-,0.0,-,-,-,-,-,-,-,-,0.0,-,-,-,0.0,59.1,23.63,0.251
1404,6239,90959,Ashizuka M.,1984,,-,-,-,5.0,-,-,-,-,-,-,-,-,-,0.0,-,-,-,0.0,-,-,0.0,0.0,-,-,-,-,-,0.0,-,-,-,0.0,-,-,-,-,-,-,-,-,-,-,0.0,-,-,-,-,-,-,-,-,-,-,-,-,-,-,-,-,-,0.0,-,-,-,-,-,-,0.0,-,-,0.0,-,-,-,-,-,-,-,0.0,-,-,-,-,-,-,-,-,-,-,-,0.0,-,-,-,-,-,-,,-,47.5,-,-,-,-,-,-,-,-,-,-,0.0,-,-,-,-,-,-,-,-,-,-,-,-,-,-,-,-,47.5,-,-,-,0.0,-,-,-,-,5.0,-,-,-,100.0,-,-,-,-,-,-,-,-,-,-,0.0,-,-,-,-,-,-,-,-,-,0.0,-,-,-,-,-,0.0,-,-,-,-,0.0,-,-,-,-,-,-,-,-,-,-,-,0.0,-,-,-,-,-,-,-,-,0.0,-,-,-,0.0,61.4,24.57,0.251
1405,6239,90960,Ashizuka M.,1984,,-,-,-,5.0,-,-,-,-,-,-,-,-,-,0.0,-,-,-,0.0,-,-,0.0,0.0,-,-,-,-,-,0.0,-,-,-,0.0,-,-,-,-,-,-,-,-,-,-,0.0,-,-,-,-,-,-,-,-,-,-,-,-,-,-,-,-,-,0.0,-,-,-,-,-,-,0.0,-,-,0.0,-,-,-,-,-,-,-,0.0,-,-,-,-,-,-,-,-,-,-,-,0.0,-,-,-,-,-,-,,-,50.0,-,-,-,-,-,-,-,-,-,-,0.0,-,-,-,-,-,-,-,-,-,-,-,-,-,-,-,-,45.0,-,-,-,0.0,-,-,-,-,5.0,-,-,-,100.0,-,-,-,-,-,-,-,-,-,-,0.0,-,-,-,-,-,-,-,-,-,0.0,-,-,-,-,-,0.0,-,-,-,-,0.0,-,-,-,-,-,-,-,-,-,-,-,0.0,-,-,-,-,-,-,-,-,0.0,-,-,-,0.0,64.8,25.75,0.259
1406,6239,90961,Ashizuka M.,1984,,-,-,-,5.0,-,-,-,-,-,-,-,-,-,0.0,-,-,-,0.0,-,-,0.0,0.0,-,-,-,-,-,0.0,-,-,-,0.0,-,-,-,-,-,-,-,-,-,-,0.0,-,-,-,-,-,-,-,-,-,-,-,-,-,-,-,-,-,0.0,-,-,-,-,-,-,0.0,-,-,0.0,-,-,-,-,-,-,-,0.0,-,-,-,-,-,-,-,-,-,-,-,0.0,-,-,-,-,-,-,,-,52.5,-,-,-,-,-,-,-,-,-,-,0.0,-,-,-,-,-,-,-,-,-,-,-,-,-,-,-,-,42.5,-,-,-,0.0,-,-,-,-,5.0,-,-,-,100.0,-,-,-,-,-,-,-,-,-,-,0.0,-,-,-,-,-,-,-,-,-,0.0,-,-,-,-,-,0.0,-,-,-,-,0.0,-,-,-,-,-,-,-,-,-,-,-,0.0,-,-,-,-,-,-,-,-,0.0,-,-,-,0.0,68.4,27.02,0.267
1407,6239,90962,Ashizuka M.,1984,,-,-,-,7.0,-,-,-,-,-,-,-,-,-,0.0,-,-,-,0.0,-,-,0.0,0.0,-,-,-,-,-,0.0,-,-,-,0.0,-,-,-,-,-,-,-,-,-,-,0.0,-,-,-,-,-,-,-,-,-,-,-,-,-,-,-,-,-,0.0,-,-,-,-,-,-,0.0,-,-,0.0,-,-,-,-,-,-,-,0.0,-,-,-,-,-,-,-,-,-,-,-,0.0,-,-,-,-,-,-,,-,46.5,-,-,-,-,-,-,-,-,-,-,0.0,-,-,-,-,-,-,-,-,-,-,-,-,-,-,-,-,46.5,-,-,-,0.0,-,-,-,-,7.0,-,-,-,100.0,-,-,-,-,-,-,-,-,-,-,0.0,-,-,-,-,-,-,-,-,-,0.0,-,-,-,-,-,0.0,-,-,-,-,0.0,-,-,-,-,-,-,-,-,-,-,-,0.0,-,-,-,-,-,-,-,-,0.0,-,-,-,0.0,61.2,24.49,0.251
1408,6239,90963,Ashizuka M.,1984,,-,-,-,2.5,-,-,-,-,-,-,-,-,-,0.0,-,-,-,0.0,-,-,0.0,0.0,-,-,-,-,-,48.75,-,-,-,0.0,-,-,-,-,-,-,-,-,-,-,0.0,-,-,-,-,-,-,-,-,-,-,-,-,-,-,-,-,-,0.0,-,-,-,-,-,-,0.0,-,-,0.0,-,-,-,-,-,-,-,0.0,-,-,-,-,-,-,-,-,-,-,-,0.0,-,-,-,-,-,-,,-,0.0,-,-,-,-,-,-,-,-,-,-,0.0,-,-,-,-,-,-,-,-,-,-,-,-,-,-,-,-,48.75,-,-,-,0.0,-,-,-,-,2.5,-,-,-,100.0,-,-,-,-,-,-,-,-,-,-,0.0,-,-,-,-,-,-,-,-,-,0.0,-,-,-,-,-,0.0,-,-,-,-,0.0,-,-,-,-,-,-,-,-,-,-,-,0.0,-,-,-,-,-,-,-,-,0.0,-,-,-,0.0,59.7,23.43,0.275
1409,6239,90964,Ashizuka M.,1984,,-,-,-,5.0,-,-,-,-,-,-,-,-,-,0.0,-,-,-,0.0,-,-,0.0,0.0,-,-,-,-,-,45.0,-,-,-,0.0,-,-,-,-,-,-,-,-,-,-,0.0,-,-,-,-,-,-,-,-,-,-,-,-,-,-,-,-,-,0.0,-,-,-,-,-,-,0.0,-,-,0.0,-,-,-,-,-,-,-,0.0,-,-,-,-,-,-,-,-,-,-,-,0.0,-,-,-,-,-,-,,-,0.0,-,-,-,-,-,-,-,-,-,-,0.0,-,-,-,-,-,-,-,-,-,-,-,-,-,-,-,-,50.0,-,-,-,0.0,-,-,-,-,5.0,-,-,-,100.0,-,-,-,-,-,-,-,-,-,-,0.0,-,-,-,-,-,-,-,-,-,0.0,-,-,-,-,-,0.0,-,-,-,-,0.0,-,-,-,-,-,-,-,-,-,-,-,0.0,-,-,-,-,-,-,-,-,0.0,-,-,-,0.0,61.2,24.19,0.267
1410,6239,90965,Ashizuka M.,1984,,-,-,-,5.0,-,-,-,-,-,-,-,-,-,0.0,-,-,-,0.0,-,-,0.0,0.0,-,-,-,-,-,47.5,-,-,-,0.0,-,-,-,-,-,-,-,-,-,-,0.0,-,-,-,-,-,-,-,-,-,-,-,-,-,-,-,-,-,0.0,-,-,-,-,-,-,0.0,-,-,0.0,-,-,-,-,-,-,-,0.0,-,-,-,-,-,-,-,-,-,-,-,0.0,-,-,-,-,-,-,,-,0.0,-,-,-,-,-,-,-,-,-,-,0.0,-,-,-,-,-,-,-,-,-,-,-,-,-,-,-,-,47.5,-,-,-,0.0,-,-,-,-,5.0,-,-,-,100.0,-,-,-,-,-,-,-,-,-,-,0.0,-,-,-,-,-,-,-,-,-,0.0,-,-,-,-,-,0.0,-,-,-,-,0.0,-,-,-,-,-,-,-,-,-,-,-,0.0,-,-,-,-,-,-,-,-,0.0,-,-,-,0.0,62.2,24.49,0.27
1411,6239,90966,Ashizuka M.,1984,,-,-,-,5.0,-,-,-,-,-,-,-,-,-,0.0,-,-,-,0.0,-,-,0.0,0.0,-,-,-,-,-,50.0,-,-,-,0.0,-,-,-,-,-,-,-,-,-,-,0.0,-,-,-,-,-,-,-,-,-,-,-,-,-,-,-,-,-,0.0,-,-,-,-,-,-,0.0,-,-,0.0,-,-,-,-,-,-,-,0.0,-,-,-,-,-,-,-,-,-,-,-,0.0,-,-,-,-,-,-,,-,0.0,-,-,-,-,-,-,-,-,-,-,0.0,-,-,-,-,-,-,-,-,-,-,-,-,-,-,-,-,45.0,-,-,-,0.0,-,-,-,-,5.0,-,-,-,100.0,-,-,-,-,-,-,-,-,-,-,0.0,-,-,-,-,-,-,-,-,-,0.0,-,-,-,-,-,0.0,-,-,-,-,0.0,-,-,-,-,-,-,-,-,-,-,-,0.0,-,-,-,-,-,-,-,-,0.0,-,-,-,0.0,65.3,25.48,0.282
1412,6239,90967,Ashizuka M.,1984,,-,-,-,7.0,-,-,-,-,-,-,-,-,-,0.0,-,-,-,0.0,-,-,0.0,0.0,-,-,-,-,-,46.5,-,-,-,0.0,-,-,-,-,-,-,-,-,-,-,0.0,-,-,-,-,-,-,-,-,-,-,-,-,-,-,-,-,-,0.0,-,-,-,-,-,-,0.0,-,-,0.0,-,-,-,-,-,-,-,0.0,-,-,-,-,-,-,-,-,-,-,-,0.0,-,-,-,-,-,-,,-,0.0,-,-,-,-,-,-,-,-,-,-,0.0,-,-,-,-,-,-,-,-,-,-,-,-,-,-,-,-,46.5,-,-,-,0.0,-,-,-,-,7.0,-,-,-,100.0,-,-,-,-,-,-,-,-,-,-,0.0,-,-,-,-,-,-,-,-,-,0.0,-,-,-,-,-,0.0,-,-,-,-,0.0,-,-,-,-,-,-,-,-,-,-,-,0.0,-,-,-,-,-,-,-,-,0.0,-,-,-,0.0,64.4,25.31,0.273
1413,6274,55310,Evstropiev K.K.,1974,,-,-,-,8.333332,-,-,-,-,-,-,-,-,-,0.0,-,-,-,0.0,-,-,0.0,0.0,-,-,-,-,-,0.0,-,-,-,0.0,-,-,-,-,-,-,-,-,-,-,0.0,-,-,-,-,-,-,-,-,-,-,-,-,-,-,-,-,-,0.0,-,-,-,-,-,-,0.0,-,-,0.0,-,-,-,-,-,-,-,0.0,-,-,-,-,-,-,-,-,-,-,-,25.0,-,-,-,-,41.67,-,,-,0.0,-,-,-,-,-,-,-,-,-,-,0.0,-,-,-,-,-,-,-,-,-,-,-,-,-,-,-,-,25.0,-,-,-,0.0,-,-,-,-,8.333332,-,-,-,58.33333,-,-,-,-,-,-,-,-,-,-,0.0,-,-,-,-,-,-,-,-,-,0.0,-,-,-,-,-,0.0,-,-,-,-,0.0,-,-,-,-,-,-,-,-,-,-,-,0.0,-,-,-,-,-,-,-,-,0.0,-,-,-,0.0,68.0,25.0,0.36
1414,6300,72517,Field M.B.,1969,,-,-,-,0.0,-,-,-,-,-,-,-,-,-,0.0,-,-,-,0.0,-,-,0.0,0.0,-,-,-,-,-,0.0,-,-,-,0.0,-,-,-,-,-,-,-,-,-,-,0.0,-,-,-,-,-,-,-,-,-,-,-,-,-,-,-,-,-,0.0,-,-,-,-,-,-,0.0,-,-,0.0,-,-,-,-,-,-,-,0.0,-,-,-,-,-,-,-,-,-,-,-,0.0,-,-,-,-,-,-,,-,0.0,-,-,-,-,-,-,-,-,-,-,0.0,-,-,-,-,-,-,-,-,-,-,-,-,-,-,-,-,50.0,-,-,-,0.0,-,-,-,-,0.0,-,-,-,100.0,-,-,-,-,-,-,-,-,-,-,0.0,-,-,-,-,-,-,-,-,-,0.0,-,-,-,-,-,0.0,-,-,-,-,0.0,-,-,-,-,-,-,-,-,-,50,-,0.0,-,-,-,-,-,-,-,-,0.0,-,-,-,0.0,52.9,21.3,0.2417841
1415,6300,72519,Field M.B.,1969,,-,-,-,0.0,-,-,-,-,-,-,-,-,-,0.0,-,-,-,0.0,-,-,0.0,0.0,-,-,-,-,-,0.0,-,-,-,0.0,-,-,-,-,-,-,-,-,-,-,0.0,-,-,-,-,-,-,-,-,-,-,-,-,-,-,-,-,-,0.0,-,-,-,-,-,-,0.0,-,-,0.0,-,-,-,-,-,-,-,0.0,-,-,-,-,-,-,-,-,-,-,-,0.0,-,-,-,-,-,-,,-,0.0,-,-,-,-,-,-,-,-,-,-,0.0,-,-,-,-,-,-,-,-,-,-,-,-,-,-,-,-,20.0,-,-,-,0.0,-,-,-,-,0.0,-,-,-,100.0,-,-,-,-,-,-,-,-,-,-,0.0,-,-,-,-,-,-,-,-,-,0.0,-,-,-,-,-,0.0,-,-,-,-,0.0,-,-,-,-,-,-,-,-,-,80,-,0.0,-,-,-,-,-,-,-,-,0.0,-,-,-,0.0,43.1,17.0,0.267647
1416,6300,72521,Field M.B.,1969,,-,-,-,0.0,-,-,-,-,-,-,-,-,-,0.0,-,-,-,0.0,-,-,0.0,0.0,-,-,-,-,-,0.0,-,-,-,0.0,-,-,-,-,-,-,-,-,-,-,0.0,-,-,-,-,-,-,-,-,-,-,-,-,-,-,-,-,-,0.0,-,-,-,-,-,-,0.0,-,-,0.0,-,-,-,-,-,-,-,0.0,-,-,-,-,-,-,-,-,-,-,-,0.0,-,-,-,-,-,-,,-,0.0,-,-,-,-,-,-,-,-,-,-,0.0,-,-,-,-,-,-,-,-,-,-,-,-,-,-,-,-,12.5,-,-,-,0.0,-,-,-,-,0.0,-,-,-,100.0,-,-,-,-,-,-,-,-,-,-,0.0,-,-,-,-,-,-,-,-,-,0.0,-,-,-,-,-,0.0,-,-,-,-,0.0,-,-,-,-,-,-,-,-,-,87.5,-,0.0,-,-,-,-,-,-,-,-,0.0,-,-,-,0.0,41.5,16.4,0.2652439
1417,6304,72537,Gurovich E.A.,1979,,-,-,-,0.0,-,-,-,-,-,-,-,-,-,0.0,-,-,-,0.0,-,-,0.0,0.0,-,-,-,-,-,0.0,-,-,-,0.0,-,-,-,-,-,-,-,-,-,-,0.0,-,-,-,-,-,-,-,-,-,-,-,-,-,-,-,-,-,0.0,-,-,-,-,-,-,0.0,-,-,0.0,-,-,-,-,-,-,-,0.0,-,-,-,-,-,-,-,-,-,-,-,0.0,-,-,-,-,-,-,,-,51.0,-,-,-,-,-,-,-,-,-,-,0.0,-,-,-,-,-,-,-,-,-,-,-,-,-,-,-,-,49.0,-,-,-,0.0,-,-,-,-,0.0,-,-,-,100.0,-,-,-,-,-,-,-,-,-,-,0.0,-,-,-,-,-,-,-,-,-,0.0,-,-,-,-,-,0.0,-,-,-,-,0.0,-,-,-,-,-,-,-,-,-,-,-,0.0,-,-,-,-,-,-,-,-,0.0,-,-,-,0.0,58.9,23.9,0.233
1418,6304,72538,Gurovich E.A.,1979,,-,-,-,0.0,-,-,-,-,-,-,-,-,-,0.0,-,-,-,0.0,-,-,0.0,0.0,-,-,-,-,-,0.0,-,-,-,0.0,-,-,-,-,-,-,-,-,-,-,0.0,-,-,-,-,-,-,-,-,-,-,-,-,-,-,-,-,-,0.0,-,-,-,-,-,-,0.0,-,-,0.0,-,-,-,-,-,-,-,0.0,-,-,-,-,-,-,-,-,-,-,-,0.0,-,-,-,-,-,-,,-,50.0,-,-,-,-,-,-,-,-,-,-,0.0,-,-,-,-,-,-,-,-,-,-,-,-,-,-,-,-,50.0,-,-,-,0.0,-,-,-,-,0.0,-,-,-,100.0,-,-,-,-,-,-,-,-,-,-,0.0,-,-,-,-,-,-,-,-,-,0.0,-,-,-,-,-,0.0,-,-,-,-,0.0,-,-,-,-,-,-,-,-,-,-,-,0.0,-,-,-,-,-,-,-,-,0.0,-,-,-,0.0,58.9,23.9,0.233
1419,6304,72539,Gurovich E.A.,1979,,-,-,-,0.0,-,-,-,-,-,-,-,-,-,0.0,-,-,-,0.0,-,-,0.0,0.0,-,-,-,-,-,0.0,-,-,-,0.0,-,-,-,-,-,-,-,-,-,-,0.0,-,-,-,-,-,-,-,-,-,-,-,-,-,-,-,-,-,0.0,-,-,-,-,-,-,0.0,-,-,0.0,-,-,-,-,-,-,-,0.0,-,-,-,-,-,-,-,-,-,-,-,0.0,-,-,-,-,-,-,,-,49.0,-,-,-,-,-,-,-,-,-,-,0.0,-,-,-,-,-,-,-,-,-,-,-,-,-,-,-,-,51.0,-,-,-,0.0,-,-,-,-,0.0,-,-,-,100.0,-,-,-,-,-,-,-,-,-,-,0.0,-,-,-,-,-,-,-,-,-,0.0,-,-,-,-,-,0.0,-,-,-,-,0.0,-,-,-,-,-,-,-,-,-,-,-,0.0,-,-,-,-,-,-,-,-,0.0,-,-,-,0.0,59.4,24.1,0.233
1420,6304,72540,Gurovich E.A.,1979,,-,-,-,0.0,-,-,-,-,-,-,-,-,-,0.0,-,-,-,0.0,-,-,0.0,0.0,-,-,-,-,-,51.0,-,-,-,0.0,-,-,-,-,-,-,-,-,-,-,0.0,-,-,-,-,-,-,-,-,-,-,-,-,-,-,-,-,-,0.0,-,-,-,-,-,-,0.0,-,-,0.0,-,-,-,-,-,-,-,0.0,-,-,-,-,-,-,-,-,-,-,-,0.0,-,-,-,-,-,-,,-,0.0,-,-,-,-,-,-,-,-,-,-,0.0,-,-,-,-,-,-,-,-,-,-,-,-,-,-,-,-,49.0,-,-,-,0.0,-,-,-,-,0.0,-,-,-,100.0,-,-,-,-,-,-,-,-,-,-,0.0,-,-,-,-,-,-,-,-,-,0.0,-,-,-,-,-,0.0,-,-,-,-,0.0,-,-,-,-,-,-,-,-,-,-,-,0.0,-,-,-,-,-,-,-,-,0.0,-,-,-,0.0,53.8,21.3,0.264
1421,6304,72541,Gurovich E.A.,1979,,-,-,-,0.0,-,-,-,-,-,-,-,-,-,0.0,-,-,-,0.0,-,-,0.0,0.0,-,-,-,-,-,50.0,-,-,-,0.0,-,-,-,-,-,-,-,-,-,-,0.0,-,-,-,-,-,-,-,-,-,-,-,-,-,-,-,-,-,0.0,-,-,-,-,-,-,0.0,-,-,0.0,-,-,-,-,-,-,-,0.0,-,-,-,-,-,-,-,-,-,-,-,0.0,-,-,-,-,-,-,,-,0.0,-,-,-,-,-,-,-,-,-,-,0.0,-,-,-,-,-,-,-,-,-,-,-,-,-,-,-,-,50.0,-,-,-,0.0,-,-,-,-,0.0,-,-,-,100.0,-,-,-,-,-,-,-,-,-,-,0.0,-,-,-,-,-,-,-,-,-,0.0,-,-,-,-,-,0.0,-,-,-,-,0.0,-,-,-,-,-,-,-,-,-,-,-,0.0,-,-,-,-,-,-,-,-,0.0,-,-,-,0.0,54.7,21.6,0.267
1422,6304,72542,Gurovich E.A.,1979,,-,-,-,0.0,-,-,-,-,-,-,-,-,-,0.0,-,-,-,0.0,-,-,0.0,0.0,-,-,-,-,-,49.0,-,-,-,0.0,-,-,-,-,-,-,-,-,-,-,0.0,-,-,-,-,-,-,-,-,-,-,-,-,-,-,-,-,-,0.0,-,-,-,-,-,-,0.0,-,-,0.0,-,-,-,-,-,-,-,0.0,-,-,-,-,-,-,-,-,-,-,-,0.0,-,-,-,-,-,-,,-,0.0,-,-,-,-,-,-,-,-,-,-,0.0,-,-,-,-,-,-,-,-,-,-,-,-,-,-,-,-,51.0,-,-,-,0.0,-,-,-,-,0.0,-,-,-,100.0,-,-,-,-,-,-,-,-,-,-,0.0,-,-,-,-,-,-,-,-,-,0.0,-,-,-,-,-,0.0,-,-,-,-,0.0,-,-,-,-,-,-,-,-,-,-,-,0.0,-,-,-,-,-,-,-,-,0.0,-,-,-,0.0,53.8,21.3,0.265
1423,6304,72543,Gurovich E.A.,1979,,-,-,-,0.0,-,-,-,-,-,-,-,-,-,0.0,-,-,-,0.0,-,-,0.0,0.0,-,-,-,-,-,0.0,-,-,-,0.0,-,-,-,-,-,-,-,-,-,-,0.0,-,-,-,-,-,-,-,-,-,-,-,-,-,-,-,-,-,0.0,-,-,-,-,-,-,0.0,-,-,0.0,-,-,-,-,-,-,-,0.0,-,-,-,-,-,-,-,-,-,-,-,0.0,-,-,-,-,-,-,,-,0.0,-,-,-,-,-,-,-,-,-,-,0.0,-,-,-,-,-,-,-,-,-,-,-,-,-,-,-,-,49.0,-,-,-,0.0,-,-,-,-,0.0,-,-,-,100.0,-,-,-,-,-,-,-,-,-,-,0.0,-,-,-,-,-,-,-,-,-,51.0,-,-,-,-,-,0.0,-,-,-,-,0.0,-,-,-,-,-,-,-,-,-,-,-,0.0,-,-,-,-,-,-,-,-,0.0,-,-,-,0.0,51.2,20.1,0.274
1424,6304,72544,Gurovich E.A.,1979,,-,-,-,0.0,-,-,-,-,-,-,-,-,-,0.0,-,-,-,0.0,-,-,0.0,0.0,-,-,-,-,-,0.0,-,-,-,0.0,-,-,-,-,-,-,-,-,-,-,0.0,-,-,-,-,-,-,-,-,-,-,-,-,-,-,-,-,-,0.0,-,-,-,-,-,-,0.0,-,-,0.0,-,-,-,-,-,-,-,0.0,-,-,-,-,-,-,-,-,-,-,-,0.0,-,-,-,-,-,-,,-,0.0,-,-,-,-,-,-,-,-,-,-,0.0,-,-,-,-,-,-,-,-,-,-,-,-,-,-,-,-,50.0,-,-,-,0.0,-,-,-,-,0.0,-,-,-,100.0,-,-,-,-,-,-,-,-,-,-,0.0,-,-,-,-,-,-,-,-,-,50.0,-,-,-,-,-,0.0,-,-,-,-,0.0,-,-,-,-,-,-,-,-,-,-,-,0.0,-,-,-,-,-,-,-,-,0.0,-,-,-,0.0,51.1,20.1,0.273
1425,6304,72545,Gurovich E.A.,1979,,-,-,-,0.0,-,-,-,-,-,-,-,-,-,0.0,-,-,-,0.0,-,-,0.0,0.0,-,-,-,-,-,0.0,-,-,-,0.0,-,-,-,-,-,-,-,-,-,-,0.0,-,-,-,-,-,-,-,-,-,-,-,-,-,-,-,-,-,0.0,-,-,-,-,-,-,0.0,-,-,0.0,-,-,-,-,-,-,-,0.0,-,-,-,-,-,-,-,-,-,-,-,0.0,-,-,-,-,-,-,,-,0.0,-,-,-,-,-,-,-,-,-,-,0.0,-,-,-,-,-,-,-,-,-,-,-,-,-,-,-,-,51.0,-,-,-,0.0,-,-,-,-,0.0,-,-,-,100.0,-,-,-,-,-,-,-,-,-,-,0.0,-,-,-,-,-,-,-,-,-,49.0,-,-,-,-,-,0.0,-,-,-,-,0.0,-,-,-,-,-,-,-,-,-,-,-,0.0,-,-,-,-,-,-,-,-,0.0,-,-,-,0.0,51.3,20.2,0.271
1426,6304,72546,Gurovich E.A.,1979,,-,-,-,0.0,-,-,-,-,-,-,-,-,-,0.0,-,-,-,51.0,-,-,0.0,0.0,-,-,-,-,-,0.0,-,-,-,0.0,-,-,-,-,-,-,-,-,-,-,0.0,-,-,-,-,-,-,-,-,-,-,-,-,-,-,-,-,-,0.0,-,-,-,-,-,-,0.0,-,-,0.0,-,-,-,-,-,-,-,0.0,-,-,-,-,-,-,-,-,-,-,-,0.0,-,-,-,-,-,-,,-,0.0,-,-,-,-,-,-,-,-,-,-,0.0,-,-,-,-,-,-,-,-,-,-,-,-,-,-,-,-,49.0,-,-,-,0.0,-,-,-,-,0.0,-,-,-,100.0,-,-,-,-,-,-,-,-,-,-,0.0,-,-,-,-,-,-,-,-,-,0.0,-,-,-,-,-,0.0,-,-,-,-,0.0,-,-,-,-,-,-,-,-,-,-,-,0.0,-,-,-,-,-,-,-,-,0.0,-,-,-,0.0,45.3,17.6,0.288
1427,6304,72547,Gurovich E.A.,1979,,-,-,-,0.0,-,-,-,-,-,-,-,-,-,0.0,-,-,-,50.0,-,-,0.0,0.0,-,-,-,-,-,0.0,-,-,-,0.0,-,-,-,-,-,-,-,-,-,-,0.0,-,-,-,-,-,-,-,-,-,-,-,-,-,-,-,-,-,0.0,-,-,-,-,-,-,0.0,-,-,0.0,-,-,-,-,-,-,-,0.0,-,-,-,-,-,-,-,-,-,-,-,0.0,-,-,-,-,-,-,,-,0.0,-,-,-,-,-,-,-,-,-,-,0.0,-,-,-,-,-,-,-,-,-,-,-,-,-,-,-,-,50.0,-,-,-,0.0,-,-,-,-,0.0,-,-,-,100.0,-,-,-,-,-,-,-,-,-,-,0.0,-,-,-,-,-,-,-,-,-,0.0,-,-,-,-,-,0.0,-,-,-,-,0.0,-,-,-,-,-,-,-,-,-,-,-,0.0,-,-,-,-,-,-,-,-,0.0,-,-,-,0.0,45.5,17.7,0.288
1428,6304,72548,Gurovich E.A.,1979,,-,-,-,0.0,-,-,-,-,-,-,-,-,-,0.0,-,-,-,49.0,-,-,0.0,0.0,-,-,-,-,-,0.0,-,-,-,0.0,-,-,-,-,-,-,-,-,-,-,0.0,-,-,-,-,-,-,-,-,-,-,-,-,-,-,-,-,-,0.0,-,-,-,-,-,-,0.0,-,-,0.0,-,-,-,-,-,-,-,0.0,-,-,-,-,-,-,-,-,-,-,-,0.0,-,-,-,-,-,-,,-,0.0,-,-,-,-,-,-,-,-,-,-,0.0,-,-,-,-,-,-,-,-,-,-,-,-,-,-,-,-,51.0,-,-,-,0.0,-,-,-,-,0.0,-,-,-,100.0,-,-,-,-,-,-,-,-,-,-,0.0,-,-,-,-,-,-,-,-,-,0.0,-,-,-,-,-,0.0,-,-,-,-,0.0,-,-,-,-,-,-,-,-,-,-,-,0.0,-,-,-,-,-,-,-,-,0.0,-,-,-,0.0,45.5,17.7,0.286
1429,6336,72722,Levenberg V.A.,1979,,-,-,-,0.0,-,-,-,-,-,-,-,-,-,0.0,-,-,-,0.0,-,-,0.0,0.0,-,-,-,-,-,0.0,-,-,-,0.0,-,-,-,-,-,-,-,-,-,-,0.0,-,-,-,-,-,-,-,-,-,-,-,-,-,-,-,-,-,0.0,-,-,-,-,-,-,0.0,-,-,0.0,-,-,-,-,-,-,-,0.0,-,-,-,-,-,-,-,-,-,-,-,0.0,-,-,-,-,-,-,,-,0.0,-,-,-,-,-,-,-,-,-,-,0.0,-,-,-,-,-,-,-,-,-,-,-,-,-,-,-,-,75.0,-,-,-,0.0,-,-,-,-,25.0,-,-,-,100.0,-,-,-,-,-,-,-,-,-,-,0.0,-,-,-,-,-,-,-,-,-,0.0,-,-,-,-,-,0.0,-,-,-,-,0.0,-,-,-,-,-,-,-,-,-,-,-,0.0,-,25,-,-,-,-,-,-,0.0,-,-,-,0.0,61.8,24.52,0.26
1430,6336,72723,Levenberg V.A.,1979,,-,-,-,0.0,-,-,-,-,-,-,-,-,-,0.0,-,-,-,0.0,-,-,0.0,0.0,-,-,-,-,-,0.0,-,-,-,0.0,-,-,-,-,-,-,-,-,-,-,0.0,-,-,-,-,-,-,-,-,-,-,-,-,-,-,-,-,-,0.0,-,-,-,-,-,-,0.0,-,-,0.0,-,-,-,-,-,-,-,0.0,-,-,-,-,-,-,-,25,-,-,-,0.0,-,-,-,-,-,-,,-,0.0,-,-,-,-,-,-,-,-,-,-,0.0,-,-,-,-,-,-,-,-,-,-,-,-,-,-,-,-,75.0,-,-,-,0.0,-,-,-,-,25.0,-,-,-,100.0,-,-,-,-,-,-,-,-,-,-,0.0,-,-,-,-,-,-,-,-,-,0.0,-,-,-,-,-,0.0,-,-,-,-,0.0,-,-,-,-,-,-,-,-,-,-,-,0.0,-,-,-,-,-,-,-,-,0.0,-,-,-,0.0,56.8,21.84,0.3
1431,6336,72724,Levenberg V.A.,1979,,-,-,-,0.0,-,-,-,-,-,-,-,-,-,0.0,-,-,-,0.0,-,-,0.0,0.0,-,-,-,-,-,0.0,-,-,-,0.0,25,-,-,-,-,-,-,-,-,-,0.0,-,-,-,-,-,-,-,-,-,-,-,-,-,-,-,-,-,0.0,-,-,-,-,-,-,0.0,-,-,0.0,-,-,-,-,-,-,-,0.0,-,-,-,-,-,-,-,-,-,-,-,0.0,-,-,-,-,-,-,,-,0.0,-,-,-,-,-,-,-,-,-,-,0.0,-,-,-,-,-,-,-,-,-,-,-,-,-,-,-,-,75.0,-,-,-,0.0,-,-,-,-,25.0,-,-,-,100.0,-,-,-,-,-,-,-,-,-,-,0.0,-,-,-,-,-,-,-,-,-,0.0,-,-,-,-,-,0.0,-,-,-,-,0.0,-,-,-,-,-,-,-,-,-,-,-,0.0,-,-,-,-,-,-,-,-,0.0,-,-,-,0.0,58.3,23.13,0.26
1432,6336,72725,Levenberg V.A.,1979,,-,-,-,0.0,-,-,-,-,-,-,-,-,-,0.0,-,-,-,0.0,-,-,0.0,0.0,-,-,-,-,-,0.0,-,-,-,0.0,-,-,-,-,-,-,-,-,-,-,0.0,-,-,-,-,-,-,-,-,-,-,-,-,-,-,-,-,-,0.0,-,-,-,-,-,-,0.0,-,-,0.0,-,-,-,-,-,-,-,0.0,-,-,-,-,-,-,-,-,-,-,-,0.0,-,-,-,-,-,-,,-,0.0,-,-,-,-,-,-,-,-,-,-,0.0,-,-,-,-,-,-,-,-,-,-,-,-,-,-,-,-,75.0,-,-,-,0.0,-,25,-,-,25.0,-,-,-,100.0,-,-,-,-,-,-,-,-,-,-,0.0,-,-,-,-,-,-,-,-,-,0.0,-,-,-,-,-,0.0,-,-,-,-,0.0,-,-,-,-,-,-,-,-,-,-,-,0.0,-,-,-,-,-,-,-,-,0.0,-,-,-,0.0,57.8,22.4,0.29
1433,6336,72726,Levenberg V.A.,1979,,-,-,-,0.0,-,-,-,-,-,-,-,-,-,0.0,-,-,-,0.0,-,-,0.0,0.0,-,-,-,-,-,0.0,-,-,-,0.0,-,-,-,-,-,-,-,-,-,-,0.0,-,-,-,-,-,-,-,-,-,-,-,-,-,-,-,-,-,0.0,-,-,-,-,-,-,0.0,-,-,0.0,-,-,-,-,-,-,-,0.0,-,-,-,-,-,-,-,-,-,-,-,0.0,-,-,-,-,-,-,,-,0.0,-,-,-,-,-,-,-,-,-,-,0.0,-,-,-,-,-,-,-,-,25,-,-,-,-,-,-,-,75.0,-,-,-,0.0,-,-,-,-,25.0,-,-,-,100.0,-,-,-,-,-,-,-,-,-,-,0.0,-,-,-,-,-,-,-,-,-,0.0,-,-,-,-,-,0.0,-,-,-,-,0.0,-,-,-,-,-,-,-,-,-,-,-,0.0,-,-,-,-,-,-,-,-,0.0,-,-,-,0.0,58.3,23.13,0.26
1434,6337,72727,Levenberg V.A.,1979,,-,-,-,0.0,-,-,-,-,-,-,-,-,-,0.0,-,-,-,0.0,-,-,0.0,0.0,-,-,-,-,-,0.0,-,-,-,0.0,-,-,-,-,-,-,-,-,-,-,0.0,-,-,-,-,-,-,-,-,-,-,-,-,-,-,-,-,-,0.0,-,-,-,-,-,-,0.0,-,-,0.0,-,-,-,-,-,-,-,0.0,-,-,-,-,-,-,-,-,-,-,-,0.0,-,-,-,-,-,-,,-,0.0,-,-,-,-,-,-,-,-,-,-,0.0,-,-,-,-,-,-,-,-,-,-,-,-,-,-,-,-,75.0,-,-,-,0.0,-,-,-,-,25.0,-,-,-,100.0,-,-,-,-,-,-,-,-,-,-,0.0,25,-,-,-,-,-,-,-,-,0.0,-,-,-,-,-,0.0,-,-,-,-,0.0,-,-,-,-,-,-,-,-,-,-,-,0.0,-,-,-,-,-,-,-,-,0.0,-,-,-,0.0,58.8,22.96,0.28
1435,6337,72728,Levenberg V.A.,1979,,-,-,-,0.0,-,-,-,-,-,-,-,-,-,0.0,-,-,-,0.0,-,-,0.0,0.0,-,-,-,-,-,0.0,-,-,-,0.0,-,-,-,-,-,-,-,-,-,-,0.0,-,-,-,-,-,-,-,-,-,-,25,-,-,-,-,-,-,0.0,-,-,-,-,-,-,0.0,-,-,0.0,-,-,-,-,-,-,-,0.0,-,-,-,-,-,-,-,-,-,-,-,0.0,-,-,-,-,-,-,,-,0.0,-,-,-,-,-,-,-,-,-,-,0.0,-,-,-,-,-,-,-,-,-,-,-,-,-,-,-,-,75.0,-,-,-,0.0,-,-,-,-,25.0,-,-,-,100.0,-,-,-,-,-,-,-,-,-,-,0.0,-,-,-,-,-,-,-,-,-,0.0,-,-,-,-,-,0.0,-,-,-,-,0.0,-,-,-,-,-,-,-,-,-,-,-,0.0,-,-,-,-,-,-,-,-,0.0,-,-,-,0.0,60.8,23.75,0.28
1436,6337,72729,Levenberg V.A.,1979,,-,-,-,0.0,-,-,-,-,-,-,-,-,-,0.0,-,-,-,0.0,-,-,0.0,0.0,-,-,-,-,-,0.0,-,-,-,0.0,-,-,-,-,-,-,-,-,-,-,0.0,-,-,-,-,-,-,-,-,-,-,-,-,-,-,-,-,-,0.0,-,-,-,25,-,-,0.0,-,-,0.0,-,-,-,-,-,-,-,0.0,-,-,-,-,-,-,-,-,-,-,-,0.0,-,-,-,-,-,-,,-,0.0,-,-,-,-,-,-,-,-,-,-,0.0,-,-,-,-,-,-,-,-,-,-,-,-,-,-,-,-,75.0,-,-,-,0.0,-,-,-,-,25.0,-,-,-,100.0,-,-,-,-,-,-,-,-,-,-,0.0,-,-,-,-,-,-,-,-,-,0.0,-,-,-,-,-,0.0,-,-,-,-,0.0,-,-,-,-,-,-,-,-,-,-,-,0.0,-,-,-,-,-,-,-,-,0.0,-,-,-,0.0,60.3,23.74,0.27
1437,6337,72730,Levenberg V.A.,1979,,-,-,-,0.0,-,-,-,-,-,-,-,-,-,0.0,-,-,-,0.0,-,-,0.0,0.0,-,-,-,-,-,0.0,-,-,-,0.0,-,-,-,-,-,-,-,-,-,-,0.0,-,-,-,-,-,-,-,-,-,-,-,-,-,-,-,-,-,0.0,-,-,-,-,-,-,0.0,-,-,0.0,-,-,-,-,-,-,-,0.0,-,-,-,-,-,-,-,-,-,-,-,0.0,-,-,-,-,-,-,,-,0.0,-,-,-,-,-,-,-,-,-,-,0.0,-,-,-,-,-,-,-,-,-,-,-,-,-,-,-,-,75.0,-,-,-,0.0,-,-,-,-,25.0,-,-,-,100.0,-,-,-,-,-,-,-,-,-,-,0.0,-,-,-,-,-,-,-,-,-,0.0,-,-,25,-,-,0.0,-,-,-,-,0.0,-,-,-,-,-,-,-,-,-,-,-,0.0,-,-,-,-,-,-,-,-,0.0,-,-,-,0.0,60.3,23.37,0.29
1438,6337,72731,Levenberg V.A.,1979,,-,-,-,0.0,-,-,-,-,-,-,-,-,-,0.0,-,-,-,0.0,-,-,0.0,0.0,-,-,-,-,-,0.0,-,-,-,0.0,-,-,-,-,-,-,-,-,-,-,0.0,-,-,-,-,-,25,-,-,-,-,-,-,-,-,-,-,-,0.0,-,-,-,-,-,-,0.0,-,-,0.0,-,-,-,-,-,-,-,0.0,-,-,-,-,-,-,-,-,-,-,-,0.0,-,-,-,-,-,-,,-,0.0,-,-,-,-,-,-,-,-,-,-,0.0,-,-,-,-,-,-,-,-,-,-,-,-,-,-,-,-,75.0,-,-,-,0.0,-,-,-,-,25.0,-,-,-,100.0,-,-,-,-,-,-,-,-,-,-,0.0,-,-,-,-,-,-,-,-,-,0.0,-,-,-,-,-,0.0,-,-,-,-,0.0,-,-,-,-,-,-,-,-,-,-,-,0.0,-,-,-,-,-,-,-,-,0.0,-,-,-,0.0,60.3,23.55,0.28
1439,6338,72732,Levenberg V.A.,1979,,-,-,-,0.0,-,-,-,-,-,-,-,-,-,0.0,-,-,-,0.0,-,-,0.0,0.0,-,-,-,-,-,0.0,-,-,-,0.0,-,-,-,-,-,-,-,-,-,-,0.0,-,-,-,-,-,-,-,-,-,-,-,-,-,-,-,-,-,0.0,-,-,-,-,-,-,0.0,-,-,0.0,-,-,-,25,-,-,-,0.0,-,-,-,-,-,-,-,-,-,-,-,0.0,-,-,-,-,-,-,,-,0.0,-,-,-,-,-,-,-,-,-,-,0.0,-,-,-,-,-,-,-,-,-,-,-,-,-,-,-,-,75.0,-,-,-,0.0,-,-,-,-,25.0,-,-,-,100.0,-,-,-,-,-,-,-,-,-,-,0.0,-,-,-,-,-,-,-,-,-,0.0,-,-,-,-,-,0.0,-,-,-,-,0.0,-,-,-,-,-,-,-,-,-,-,-,0.0,-,-,-,-,-,-,-,-,0.0,-,-,-,0.0,62.7,24.68,0.27
1440,6338,72733,Levenberg V.A.,1979,,-,-,-,0.0,-,-,-,-,-,-,-,-,-,0.0,-,-,-,0.0,-,-,0.0,0.0,-,-,-,-,-,0.0,-,-,-,0.0,-,-,-,-,-,-,-,-,-,-,0.0,-,-,-,-,-,-,-,25,-,-,-,-,-,-,-,-,-,0.0,-,-,-,-,-,-,0.0,-,-,0.0,-,-,-,-,-,-,-,0.0,-,-,-,-,-,-,-,-,-,-,-,0.0,-,-,-,-,-,-,,-,0.0,-,-,-,-,-,-,-,-,-,-,0.0,-,-,-,-,-,-,-,-,-,-,-,-,-,-,-,-,75.0,-,-,-,0.0,-,-,-,-,25.0,-,-,-,100.0,-,-,-,-,-,-,-,-,-,-,0.0,-,-,-,-,-,-,-,-,-,0.0,-,-,-,-,-,0.0,-,-,-,-,0.0,-,-,-,-,-,-,-,-,-,-,-,0.0,-,-,-,-,-,-,-,-,0.0,-,-,-,0.0,63.7,25.27,0.26
1441,6338,72734,Levenberg V.A.,1979,,-,-,-,0.0,-,-,-,-,-,-,-,-,-,0.0,-,-,-,0.0,-,-,0.0,0.0,-,-,-,-,-,0.0,-,-,-,0.0,-,-,-,-,-,-,-,-,-,-,0.0,-,-,-,-,-,-,-,-,-,-,-,-,-,-,-,-,-,0.0,-,-,-,-,-,-,0.0,-,-,0.0,-,-,-,-,-,-,-,0.0,-,-,-,-,-,-,-,-,-,-,-,0.0,-,-,-,-,-,-,,-,0.0,-,-,-,-,-,-,-,-,-,-,0.0,-,-,-,-,-,-,-,-,-,-,-,-,-,-,-,-,75.0,-,-,-,0.0,-,-,-,-,25.0,-,-,-,100.0,-,-,-,-,-,-,-,-,-,-,0.0,-,-,-,-,-,-,-,-,-,0.0,-,-,-,-,-,0.0,-,-,-,-,0.0,-,-,-,-,25,-,-,-,-,-,-,0.0,-,-,-,-,-,-,-,-,0.0,-,-,-,0.0,61.8,24.91,0.24
1442,6338,72735,Levenberg V.A.,1979,,-,-,-,0.0,-,-,-,-,-,-,-,-,-,0.0,-,-,-,0.0,-,-,0.0,0.0,-,-,-,-,-,0.0,-,-,-,0.0,-,-,-,-,-,-,-,-,-,-,0.0,-,-,-,-,-,-,-,-,-,-,-,-,-,-,-,-,-,0.0,-,-,-,-,-,-,0.0,-,-,0.0,-,-,-,-,-,-,-,0.0,-,-,-,-,-,-,-,-,-,-,-,0.0,-,-,-,-,-,-,,-,0.0,-,-,-,-,-,-,-,-,-,-,0.0,-,-,-,-,-,-,-,-,-,-,-,-,-,-,-,-,75.0,-,-,-,0.0,-,-,-,-,25.0,-,-,-,100.0,-,-,-,-,-,-,-,-,-,-,0.0,-,-,-,-,-,-,-,-,-,0.0,-,-,-,-,-,0.0,-,-,-,-,0.0,-,-,-,-,-,-,-,-,-,-,-,0.0,-,-,25,-,-,-,-,-,0.0,-,-,-,0.0,65.2,26.08,0.25
1443,6549,37695,Field M.B.,1971,-,-,-,-,16.421,-,-,-,-,-,-,-,-,-,0.0,-,-,-,0.0,-,-,0.0,0.0,-,-,-,-,-,0.0,-,-,-,0.0,-,-,-,-,-,-,-,-,-,-,0.0,-,-,-,-,-,-,-,-,-,-,-,-,-,-,-,-,-,0.0,-,-,-,-,-,-,0.0,-,-,0.0,-,-,-,-,-,-,-,0.0,-,-,-,-,-,-,-,-,-,-,-,15.571,-,-,-,-,-,-,750.0,-,0.0,-,-,-,-,-,-,-,-,-,-,0.0,-,-,-,-,-,-,-,-,-,-,-,-,-,-,-,-,0.0,-,-,-,0.0,-,-,-,-,16.421,-,-,-,100.0,-,-,-,-,-,-,-,-,-,-,65.724,-,-,-,-,-,-,-,-,-,0.0,-,-,-,-,-,0.0,-,-,-,-,1.133,-,-,-,-,-,-,-,-,-,-,-,0.0,-,-,-,-,-,-,-,-,0.0,-,-,-,1.151,81.9,33.88,0.219
1444,6549,37696,Field M.B.,1971,-,-,-,-,12.26712,-,-,-,-,-,-,-,-,-,0.0,-,-,-,0.0,-,-,0.0,0.0,-,-,-,-,-,0.0,-,-,-,0.0,-,-,-,-,-,-,-,-,-,-,0.0,-,-,-,-,-,-,-,-,-,-,-,-,-,-,-,-,-,0.0,-,-,-,-,-,-,0.0,-,-,0.0,-,-,-,-,-,-,-,0.0,-,-,-,-,-,-,-,-,-,-,-,11.52712,-,-,-,-,-,-,725.0,-,0.0,-,-,-,-,-,-,-,-,-,-,0.0,-,-,-,-,-,-,-,-,-,-,-,-,-,-,-,-,0.0,-,-,-,0.0,-,-,-,-,12.26712,-,-,-,99.99999,-,-,-,-,-,-,-,-,-,-,73.86874,-,-,-,-,-,-,-,-,-,0.0,-,-,-,-,-,0.0,-,-,-,-,1.164012,-,-,-,-,-,-,-,-,-,-,-,0.0,-,-,-,-,-,-,-,-,0.0,-,-,-,1.173012,79.9,33.24,0.202
1445,6549,37697,Field M.B.,1971,-,-,-,-,9.926,-,-,-,-,-,-,-,-,-,0.0,-,-,-,0.0,-,-,0.0,0.0,-,-,-,-,-,0.0,-,-,-,0.0,-,-,-,-,-,-,-,-,-,-,0.0,-,-,-,-,-,-,-,-,-,-,-,-,-,-,-,-,-,0.0,-,-,-,-,-,-,0.0,-,-,0.0,-,-,-,-,-,-,-,0.0,-,-,-,-,-,-,-,-,-,-,-,9.241,-,-,-,-,-,-,800.0,-,0.0,-,-,-,-,-,-,-,-,-,-,0.0,-,-,-,-,-,-,-,-,-,-,-,-,-,-,-,-,0.0,-,-,-,0.0,-,-,-,-,9.926,-,-,-,100.0,-,-,-,-,-,-,-,-,-,-,78.565,-,-,-,-,-,-,-,-,-,0.0,-,-,-,-,-,0.0,-,-,-,-,1.102,-,-,-,-,-,-,-,-,-,-,-,0.0,-,-,-,-,-,-,-,-,0.0,-,-,-,1.166,78.8,32.95,0.197
1446,6549,37698,Field M.B.,1971,-,-,-,-,8.213917,-,-,-,-,-,-,-,-,-,0.0,-,-,-,0.0,-,-,0.0,0.0,-,-,-,-,-,0.0,-,-,-,0.0,-,-,-,-,-,-,-,-,-,-,0.0,-,-,-,-,-,-,-,-,-,-,-,-,-,-,-,-,-,0.0,-,-,-,-,-,-,0.0,-,-,0.0,-,-,-,-,-,-,-,0.0,-,-,-,-,-,-,-,-,-,-,-,7.639923,-,-,-,-,-,-,825.0,-,0.0,-,-,-,-,-,-,-,-,-,-,0.0,-,-,-,-,-,-,-,-,-,-,-,-,-,-,-,-,0.0,-,-,-,0.0,-,-,-,-,8.213917,-,-,-,100.0,-,-,-,-,-,-,-,-,-,-,81.89718,-,-,-,-,-,-,-,-,-,0.0,-,-,-,-,-,0.0,-,-,-,-,1.125989,-,-,-,-,-,-,-,-,-,-,-,0.0,-,-,-,-,-,-,-,-,0.0,-,-,-,1.122989,76.2,32.06,0.189
1447,6549,37699,Field M.B.,1971,-,-,-,-,6.968,-,-,-,-,-,-,-,-,-,0.0,-,-,-,0.0,-,-,0.0,0.0,-,-,-,-,-,0.0,-,-,-,0.0,-,-,-,-,-,-,-,-,-,-,0.0,-,-,-,-,-,-,-,-,-,-,-,-,-,-,-,-,-,0.0,-,-,-,-,-,-,0.0,-,-,0.0,-,-,-,-,-,-,-,0.0,-,-,-,-,-,-,-,-,-,-,-,6.823,-,-,-,-,-,-,850.0,-,0.0,-,-,-,-,-,-,-,-,-,-,0.0,-,-,-,-,-,-,-,-,-,-,-,-,-,-,-,-,0.0,-,-,-,0.0,-,-,-,-,6.968,-,-,-,100.0,-,-,-,-,-,-,-,-,-,-,84.03,-,-,-,-,-,-,-,-,-,0.0,-,-,-,-,-,0.0,-,-,-,-,1.106,-,-,-,-,-,-,-,-,-,-,-,0.0,-,-,-,-,-,-,-,-,0.0,-,-,-,1.073,76.1,32.08,0.187
1448,6552,37724,Komarova N.V.,1991,,-,-,-,0.0,-,-,-,-,-,-,-,-,-,0.0,-,-,-,34.7,-,-,0.0,0.0,-,-,-,-,-,0.0,-,-,-,0.0,-,-,-,-,-,-,-,-,-,-,0.0,-,-,-,-,-,-,-,-,-,-,-,-,-,-,-,-,-,0.0,-,-,-,-,-,-,0.0,-,-,0.0,-,-,-,-,-,-,-,0.0,-,-,-,-,-,-,-,-,-,-,-,0.0,-,-,-,-,-,-,,-,0.0,-,-,-,-,-,-,-,-,-,-,0.0,-,-,-,-,-,-,-,-,-,-,-,-,-,-,-,-,65.3,-,-,-,0.0,-,-,-,-,0.0,-,-,-,100.0,-,-,-,-,-,-,-,-,-,-,0.0,-,-,-,-,-,-,-,-,-,0.0,-,-,-,-,-,0.0,-,-,-,-,0.0,-,-,-,-,-,-,-,-,-,-,-,0.0,-,-,-,-,-,-,-,-,0.0,-,-,-,0.0,37.5,14.56,0.29
1449,6552,37725,Komarova N.V.,1991,,-,-,-,0.0,-,-,-,-,-,-,-,-,-,0.0,-,-,-,35.8,-,-,0.0,0.0,-,-,-,-,-,0.0,-,-,-,0.0,-,-,-,-,-,-,-,-,-,-,0.0,-,-,-,-,-,-,-,-,-,-,-,-,-,-,-,-,-,0.0,-,-,-,-,-,-,0.0,-,-,0.0,-,-,-,-,-,-,-,0.0,-,-,-,-,-,-,-,-,-,-,-,0.0,-,-,-,-,-,-,,-,0.0,-,-,-,-,-,-,-,-,-,-,0.0,-,-,-,-,-,-,-,-,-,-,-,-,-,-,-,-,64.2,-,-,-,0.0,-,-,-,-,0.0,-,-,-,100.0,-,-,-,-,-,-,-,-,-,-,0.0,-,-,-,-,-,-,-,-,-,0.0,-,-,-,-,-,0.0,-,-,-,-,0.0,-,-,-,-,-,-,-,-,-,-,-,0.0,-,-,-,-,-,-,-,-,0.0,-,-,-,0.0,38.9,15.1,0.29
1450,6552,37726,Komarova N.V.,1991,,-,-,-,0.0,-,-,-,-,-,-,-,-,-,0.0,-,-,-,38.4,-,-,0.0,0.0,-,-,-,-,-,0.0,-,-,-,0.0,-,-,-,-,-,-,-,-,-,-,0.0,-,-,-,-,-,-,-,-,-,-,-,-,-,-,-,-,-,0.0,-,-,-,-,-,-,0.0,-,-,0.0,-,-,-,-,-,-,-,0.0,-,-,-,-,-,-,-,-,-,-,-,0.0,-,-,-,-,-,-,,-,0.0,-,-,-,-,-,-,-,-,-,-,0.0,-,-,-,-,-,-,-,-,-,-,-,-,-,-,-,-,61.6,-,-,-,0.0,-,-,-,-,0.0,-,-,-,100.0,-,-,-,-,-,-,-,-,-,-,0.0,-,-,-,-,-,-,-,-,-,0.0,-,-,-,-,-,0.0,-,-,-,-,0.0,-,-,-,-,-,-,-,-,-,-,-,0.0,-,-,-,-,-,-,-,-,0.0,-,-,-,0.0,39.6,15.35,0.29
1451,6552,37727,Komarova N.V.,1991,,-,-,-,0.0,-,-,-,-,-,-,-,-,-,0.0,-,-,-,40.4,-,-,0.0,0.0,-,-,-,-,-,0.0,-,-,-,0.0,-,-,-,-,-,-,-,-,-,-,0.0,-,-,-,-,-,-,-,-,-,-,-,-,-,-,-,-,-,0.0,-,-,-,-,-,-,0.0,-,-,0.0,-,-,-,-,-,-,-,0.0,-,-,-,-,-,-,-,-,-,-,-,0.0,-,-,-,-,-,-,,-,0.0,-,-,-,-,-,-,-,-,-,-,0.0,-,-,-,-,-,-,-,-,-,-,-,-,-,-,-,-,59.6,-,-,-,0.0,-,-,-,-,0.0,-,-,-,100.0,-,-,-,-,-,-,-,-,-,-,0.0,-,-,-,-,-,-,-,-,-,0.0,-,-,-,-,-,0.0,-,-,-,-,0.0,-,-,-,-,-,-,-,-,-,-,-,0.0,-,-,-,-,-,-,-,-,0.0,-,-,-,0.0,40.2,15.49,0.3
1452,6552,37728,Komarova N.V.,1991,,-,-,-,0.0,-,-,-,-,-,-,-,-,-,0.0,-,-,-,42.6,-,-,0.0,0.0,-,-,-,-,-,0.0,-,-,-,0.0,-,-,-,-,-,-,-,-,-,-,0.0,-,-,-,-,-,-,-,-,-,-,-,-,-,-,-,-,-,0.0,-,-,-,-,-,-,0.0,-,-,0.0,-,-,-,-,-,-,-,0.0,-,-,-,-,-,-,-,-,-,-,-,0.0,-,-,-,-,-,-,,-,0.0,-,-,-,-,-,-,-,-,-,-,0.0,-,-,-,-,-,-,-,-,-,-,-,-,-,-,-,-,57.4,-,-,-,0.0,-,-,-,-,0.0,-,-,-,100.0,-,-,-,-,-,-,-,-,-,-,0.0,-,-,-,-,-,-,-,-,-,0.0,-,-,-,-,-,0.0,-,-,-,-,0.0,-,-,-,-,-,-,-,-,-,-,-,0.0,-,-,-,-,-,-,-,-,0.0,-,-,-,0.0,41.3,15.79,0.31
1453,6552,37729,Komarova N.V.,1991,,-,-,-,0.0,-,-,-,-,-,-,-,-,-,0.0,-,-,-,44.2,-,-,0.0,0.0,-,-,-,-,-,0.0,-,-,-,0.0,-,-,-,-,-,-,-,-,-,-,0.0,-,-,-,-,-,-,-,-,-,-,-,-,-,-,-,-,-,0.0,-,-,-,-,-,-,0.0,-,-,0.0,-,-,-,-,-,-,-,0.0,-,-,-,-,-,-,-,-,-,-,-,0.0,-,-,-,-,-,-,,-,0.0,-,-,-,-,-,-,-,-,-,-,0.0,-,-,-,-,-,-,-,-,-,-,-,-,-,-,-,-,55.8,-,-,-,0.0,-,-,-,-,0.0,-,-,-,100.0,-,-,-,-,-,-,-,-,-,-,0.0,-,-,-,-,-,-,-,-,-,0.0,-,-,-,-,-,0.0,-,-,-,-,0.0,-,-,-,-,-,-,-,-,-,-,-,0.0,-,-,-,-,-,-,-,-,0.0,-,-,-,0.0,41.9,15.89,0.32
1454,6552,37730,Komarova N.V.,1991,,-,-,-,0.0,-,-,-,-,-,-,-,-,-,0.0,-,-,-,47.6,-,-,0.0,0.0,-,-,-,-,-,0.0,-,-,-,0.0,-,-,-,-,-,-,-,-,-,-,0.0,-,-,-,-,-,-,-,-,-,-,-,-,-,-,-,-,-,0.0,-,-,-,-,-,-,0.0,-,-,0.0,-,-,-,-,-,-,-,0.0,-,-,-,-,-,-,-,-,-,-,-,0.0,-,-,-,-,-,-,,-,0.0,-,-,-,-,-,-,-,-,-,-,0.0,-,-,-,-,-,-,-,-,-,-,-,-,-,-,-,-,52.4,-,-,-,0.0,-,-,-,-,0.0,-,-,-,100.0,-,-,-,-,-,-,-,-,-,-,0.0,-,-,-,-,-,-,-,-,-,0.0,-,-,-,-,-,0.0,-,-,-,-,0.0,-,-,-,-,-,-,-,-,-,-,-,0.0,-,-,-,-,-,-,-,-,0.0,-,-,-,0.0,42.9,16.28,0.32
1455,6552,37731,Komarova N.V.,1991,,-,-,-,0.0,-,-,-,-,-,-,-,-,-,0.0,-,-,-,52.5,-,-,0.0,0.0,-,-,-,-,-,0.0,-,-,-,0.0,-,-,-,-,-,-,-,-,-,-,0.0,-,-,-,-,-,-,-,-,-,-,-,-,-,-,-,-,-,0.0,-,-,-,-,-,-,0.0,-,-,0.0,-,-,-,-,-,-,-,0.0,-,-,-,-,-,-,-,-,-,-,-,0.0,-,-,-,-,-,-,,-,0.0,-,-,-,-,-,-,-,-,-,-,0.0,-,-,-,-,-,-,-,-,-,-,-,-,-,-,-,-,47.5,-,-,-,0.0,-,-,-,-,0.0,-,-,-,100.0,-,-,-,-,-,-,-,-,-,-,0.0,-,-,-,-,-,-,-,-,-,0.0,-,-,-,-,-,0.0,-,-,-,-,0.0,-,-,-,-,-,-,-,-,-,-,-,0.0,-,-,-,-,-,-,-,-,0.0,-,-,-,0.0,43.8,16.48,0.33
1456,6552,37732,Komarova N.V.,1991,,-,-,-,0.0,-,-,-,-,-,-,-,-,-,0.0,-,-,-,54.3,-,-,0.0,0.0,-,-,-,-,-,0.0,-,-,-,0.0,-,-,-,-,-,-,-,-,-,-,0.0,-,-,-,-,-,-,-,-,-,-,-,-,-,-,-,-,-,0.0,-,-,-,-,-,-,0.0,-,-,0.0,-,-,-,-,-,-,-,0.0,-,-,-,-,-,-,-,-,-,-,-,0.0,-,-,-,-,-,-,,-,0.0,-,-,-,-,-,-,-,-,-,-,0.0,-,-,-,-,-,-,-,-,-,-,-,-,-,-,-,-,45.7,-,-,-,0.0,-,-,-,-,0.0,-,-,-,100.0,-,-,-,-,-,-,-,-,-,-,0.0,-,-,-,-,-,-,-,-,-,0.0,-,-,-,-,-,0.0,-,-,-,-,0.0,-,-,-,-,-,-,-,-,-,-,-,0.0,-,-,-,-,-,-,-,-,0.0,-,-,-,0.0,44.3,16.67,0.33
1457,6553,37733,Komarova N.V.,1991,,-,-,-,0.0,-,-,-,-,-,-,-,-,-,0.0,-,-,-,33.3,-,-,0.0,0.0,-,-,-,-,-,0.0,-,-,-,0.0,-,-,-,-,-,-,-,-,-,-,0.0,-,-,-,-,-,-,-,-,-,-,-,-,-,-,-,-,-,0.0,-,-,-,-,-,-,0.0,-,-,0.0,-,-,-,-,-,-,-,0.0,-,-,-,-,-,-,-,-,-,-,-,0.0,-,-,-,-,-,-,,-,0.0,-,-,-,-,-,-,-,-,-,-,0.0,-,-,-,-,-,-,-,-,-,-,-,-,-,-,-,-,66.7,-,-,-,0.0,-,-,-,-,0.0,-,-,-,100.0,-,-,-,-,-,-,-,-,-,-,0.0,-,-,-,-,-,-,-,-,-,0.0,-,-,-,-,-,0.0,-,-,-,-,0.0,-,-,-,-,-,-,-,-,-,-,-,0.0,-,-,-,-,-,-,-,-,0.0,-,-,-,0.0,36.1,14.02,0.29
1458,6553,37734,Komarova N.V.,1991,,-,-,-,0.0,-,-,-,-,-,-,-,-,-,0.0,-,-,-,35.6,-,-,0.0,0.0,-,-,-,-,-,0.0,-,-,-,0.0,-,-,-,-,-,-,-,-,-,-,0.0,-,-,-,-,-,-,-,-,-,-,-,-,-,-,-,-,-,0.0,-,-,-,-,-,-,0.0,-,-,0.0,-,-,-,-,-,-,-,0.0,-,-,-,-,-,-,-,-,-,-,-,0.0,-,-,-,-,-,-,,-,0.0,-,-,-,-,-,-,-,-,-,-,0.0,-,-,-,-,-,-,-,-,-,-,-,-,-,-,-,-,64.4,-,-,-,0.0,-,-,-,-,0.0,-,-,-,100.0,-,-,-,-,-,-,-,-,-,-,0.0,-,-,-,-,-,-,-,-,-,0.0,-,-,-,-,-,0.0,-,-,-,-,0.0,-,-,-,-,-,-,-,-,-,-,-,0.0,-,-,-,-,-,-,-,-,0.0,-,-,-,0.0,36.6,14.32,0.28
1459,6553,37735,Komarova N.V.,1991,,-,-,-,0.0,-,-,-,-,-,-,-,-,-,0.0,-,-,-,37.6,-,-,0.0,0.0,-,-,-,-,-,0.0,-,-,-,0.0,-,-,-,-,-,-,-,-,-,-,0.0,-,-,-,-,-,-,-,-,-,-,-,-,-,-,-,-,-,0.0,-,-,-,-,-,-,0.0,-,-,0.0,-,-,-,-,-,-,-,0.0,-,-,-,-,-,-,-,-,-,-,-,0.0,-,-,-,-,-,-,,-,0.0,-,-,-,-,-,-,-,-,-,-,0.0,-,-,-,-,-,-,-,-,-,-,-,-,-,-,-,-,62.4,-,-,-,0.0,-,-,-,-,0.0,-,-,-,100.0,-,-,-,-,-,-,-,-,-,-,0.0,-,-,-,-,-,-,-,-,-,0.0,-,-,-,-,-,0.0,-,-,-,-,0.0,-,-,-,-,-,-,-,-,-,-,-,0.0,-,-,-,-,-,-,-,-,0.0,-,-,-,0.0,37.8,14.66,0.29
1460,6553,37736,Komarova N.V.,1991,,-,-,-,0.0,-,-,-,-,-,-,-,-,-,0.0,-,-,-,39.9,-,-,0.0,0.0,-,-,-,-,-,0.0,-,-,-,0.0,-,-,-,-,-,-,-,-,-,-,0.0,-,-,-,-,-,-,-,-,-,-,-,-,-,-,-,-,-,0.0,-,-,-,-,-,-,0.0,-,-,0.0,-,-,-,-,-,-,-,0.0,-,-,-,-,-,-,-,-,-,-,-,0.0,-,-,-,-,-,-,,-,0.0,-,-,-,-,-,-,-,-,-,-,0.0,-,-,-,-,-,-,-,-,-,-,-,-,-,-,-,-,60.1,-,-,-,0.0,-,-,-,-,0.0,-,-,-,100.0,-,-,-,-,-,-,-,-,-,-,0.0,-,-,-,-,-,-,-,-,-,0.0,-,-,-,-,-,0.0,-,-,-,-,0.0,-,-,-,-,-,-,-,-,-,-,-,0.0,-,-,-,-,-,-,-,-,0.0,-,-,-,0.0,38.7,15.0,0.29
1461,6553,37737,Komarova N.V.,1991,,-,-,-,0.0,-,-,-,-,-,-,-,-,-,0.0,-,-,-,40.4,-,-,0.0,0.0,-,-,-,-,-,0.0,-,-,-,0.0,-,-,-,-,-,-,-,-,-,-,0.0,-,-,-,-,-,-,-,-,-,-,-,-,-,-,-,-,-,0.0,-,-,-,-,-,-,0.0,-,-,0.0,-,-,-,-,-,-,-,0.0,-,-,-,-,-,-,-,-,-,-,-,0.0,-,-,-,-,-,-,,-,0.0,-,-,-,-,-,-,-,-,-,-,0.0,-,-,-,-,-,-,-,-,-,-,-,-,-,-,-,-,59.6,-,-,-,0.0,-,-,-,-,0.0,-,-,-,100.0,-,-,-,-,-,-,-,-,-,-,0.0,-,-,-,-,-,-,-,-,-,0.0,-,-,-,-,-,0.0,-,-,-,-,0.0,-,-,-,-,-,-,-,-,-,-,-,0.0,-,-,-,-,-,-,-,-,0.0,-,-,-,0.0,38.4,15.0,0.28
1462,6553,37738,Komarova N.V.,1991,,-,-,-,0.0,-,-,-,-,-,-,-,-,-,0.0,-,-,-,42.4,-,-,0.0,0.0,-,-,-,-,-,0.0,-,-,-,0.0,-,-,-,-,-,-,-,-,-,-,0.0,-,-,-,-,-,-,-,-,-,-,-,-,-,-,-,-,-,0.0,-,-,-,-,-,-,0.0,-,-,0.0,-,-,-,-,-,-,-,0.0,-,-,-,-,-,-,-,-,-,-,-,0.0,-,-,-,-,-,-,,-,0.0,-,-,-,-,-,-,-,-,-,-,0.0,-,-,-,-,-,-,-,-,-,-,-,-,-,-,-,-,57.6,-,-,-,0.0,-,-,-,-,0.0,-,-,-,100.0,-,-,-,-,-,-,-,-,-,-,0.0,-,-,-,-,-,-,-,-,-,0.0,-,-,-,-,-,0.0,-,-,-,-,0.0,-,-,-,-,-,-,-,-,-,-,-,0.0,-,-,-,-,-,-,-,-,0.0,-,-,-,0.0,39.9,15.59,0.28
1463,6553,37739,Komarova N.V.,1991,,-,-,-,0.0,-,-,-,-,-,-,-,-,-,0.0,-,-,-,44.0,-,-,0.0,0.0,-,-,-,-,-,0.0,-,-,-,0.0,-,-,-,-,-,-,-,-,-,-,0.0,-,-,-,-,-,-,-,-,-,-,-,-,-,-,-,-,-,0.0,-,-,-,-,-,-,0.0,-,-,0.0,-,-,-,-,-,-,-,0.0,-,-,-,-,-,-,-,-,-,-,-,0.0,-,-,-,-,-,-,,-,0.0,-,-,-,-,-,-,-,-,-,-,0.0,-,-,-,-,-,-,-,-,-,-,-,-,-,-,-,-,56.0,-,-,-,0.0,-,-,-,-,0.0,-,-,-,100.0,-,-,-,-,-,-,-,-,-,-,0.0,-,-,-,-,-,-,-,-,-,0.0,-,-,-,-,-,0.0,-,-,-,-,0.0,-,-,-,-,-,-,-,-,-,-,-,0.0,-,-,-,-,-,-,-,-,0.0,-,-,-,0.0,38.9,15.1,0.29
1464,6553,37740,Komarova N.V.,1991,,-,-,-,0.0,-,-,-,-,-,-,-,-,-,0.0,-,-,-,45.7,-,-,0.0,0.0,-,-,-,-,-,0.0,-,-,-,0.0,-,-,-,-,-,-,-,-,-,-,0.0,-,-,-,-,-,-,-,-,-,-,-,-,-,-,-,-,-,0.0,-,-,-,-,-,-,0.0,-,-,0.0,-,-,-,-,-,-,-,0.0,-,-,-,-,-,-,-,-,-,-,-,0.0,-,-,-,-,-,-,,-,0.0,-,-,-,-,-,-,-,-,-,-,0.0,-,-,-,-,-,-,-,-,-,-,-,-,-,-,-,-,54.3,-,-,-,0.0,-,-,-,-,0.0,-,-,-,100.0,-,-,-,-,-,-,-,-,-,-,0.0,-,-,-,-,-,-,-,-,-,0.0,-,-,-,-,-,0.0,-,-,-,-,0.0,-,-,-,-,-,-,-,-,-,-,-,0.0,-,-,-,-,-,-,-,-,0.0,-,-,-,0.0,39.4,15.3,0.29
1465,6553,37741,Komarova N.V.,1991,,-,-,-,0.0,-,-,-,-,-,-,-,-,-,0.0,-,-,-,48.4,-,-,0.0,0.0,-,-,-,-,-,0.0,-,-,-,0.0,-,-,-,-,-,-,-,-,-,-,0.0,-,-,-,-,-,-,-,-,-,-,-,-,-,-,-,-,-,0.0,-,-,-,-,-,-,0.0,-,-,0.0,-,-,-,-,-,-,-,0.0,-,-,-,-,-,-,-,-,-,-,-,0.0,-,-,-,-,-,-,,-,0.0,-,-,-,-,-,-,-,-,-,-,0.0,-,-,-,-,-,-,-,-,-,-,-,-,-,-,-,-,51.6,-,-,-,0.0,-,-,-,-,0.0,-,-,-,100.0,-,-,-,-,-,-,-,-,-,-,0.0,-,-,-,-,-,-,-,-,-,0.0,-,-,-,-,-,0.0,-,-,-,-,0.0,-,-,-,-,-,-,-,-,-,-,-,0.0,-,-,-,-,-,-,-,-,0.0,-,-,-,0.0,40.8,15.84,0.29
1466,6553,37742,Komarova N.V.,1991,,-,-,-,0.0,-,-,-,-,-,-,-,-,-,0.0,-,-,-,50.0,-,-,0.0,0.0,-,-,-,-,-,0.0,-,-,-,0.0,-,-,-,-,-,-,-,-,-,-,0.0,-,-,-,-,-,-,-,-,-,-,-,-,-,-,-,-,-,0.0,-,-,-,-,-,-,0.0,-,-,0.0,-,-,-,-,-,-,-,0.0,-,-,-,-,-,-,-,-,-,-,-,0.0,-,-,-,-,-,-,,-,0.0,-,-,-,-,-,-,-,-,-,-,0.0,-,-,-,-,-,-,-,-,-,-,-,-,-,-,-,-,50.0,-,-,-,0.0,-,-,-,-,0.0,-,-,-,100.0,-,-,-,-,-,-,-,-,-,-,0.0,-,-,-,-,-,-,-,-,-,0.0,-,-,-,-,-,0.0,-,-,-,-,0.0,-,-,-,-,-,-,-,-,-,-,-,0.0,-,-,-,-,-,-,-,-,0.0,-,-,-,0.0,40.4,15.54,0.3
1467,6553,37743,Komarova N.V.,1991,,-,-,-,0.0,-,-,-,-,-,-,-,-,-,0.0,-,-,-,52.3,-,-,0.0,0.0,-,-,-,-,-,0.0,-,-,-,0.0,-,-,-,-,-,-,-,-,-,-,0.0,-,-,-,-,-,-,-,-,-,-,-,-,-,-,-,-,-,0.0,-,-,-,-,-,-,0.0,-,-,0.0,-,-,-,-,-,-,-,0.0,-,-,-,-,-,-,-,-,-,-,-,0.0,-,-,-,-,-,-,,-,0.0,-,-,-,-,-,-,-,-,-,-,0.0,-,-,-,-,-,-,-,-,-,-,-,-,-,-,-,-,47.7,-,-,-,0.0,-,-,-,-,0.0,-,-,-,100.0,-,-,-,-,-,-,-,-,-,-,0.0,-,-,-,-,-,-,-,-,-,0.0,-,-,-,-,-,0.0,-,-,-,-,0.0,-,-,-,-,-,-,-,-,-,-,-,0.0,-,-,-,-,-,-,-,-,0.0,-,-,-,0.0,41.5,15.99,0.3
1468,6553,37744,Komarova N.V.,1991,,-,-,-,0.0,-,-,-,-,-,-,-,-,-,0.0,-,-,-,54.7,-,-,0.0,0.0,-,-,-,-,-,0.0,-,-,-,0.0,-,-,-,-,-,-,-,-,-,-,0.0,-,-,-,-,-,-,-,-,-,-,-,-,-,-,-,-,-,0.0,-,-,-,-,-,-,0.0,-,-,0.0,-,-,-,-,-,-,-,0.0,-,-,-,-,-,-,-,-,-,-,-,0.0,-,-,-,-,-,-,,-,0.0,-,-,-,-,-,-,-,-,-,-,0.0,-,-,-,-,-,-,-,-,-,-,-,-,-,-,-,-,45.3,-,-,-,0.0,-,-,-,-,0.0,-,-,-,100.0,-,-,-,-,-,-,-,-,-,-,0.0,-,-,-,-,-,-,-,-,-,0.0,-,-,-,-,-,0.0,-,-,-,-,0.0,-,-,-,-,-,-,-,-,-,-,-,0.0,-,-,-,-,-,-,-,-,0.0,-,-,-,0.0,43.4,16.57,0.31
1469,6554,37745,Komarova N.V.,1991,,-,-,-,0.0,-,-,-,-,-,-,-,-,-,0.0,-,-,-,0.0,-,-,0.0,0.0,-,-,-,-,-,0.0,-,-,-,0.0,-,-,-,-,-,-,-,-,-,-,0.0,-,-,-,-,-,-,-,-,-,-,-,-,-,-,-,-,-,0.0,-,-,-,-,-,-,0.0,-,-,0.0,-,-,-,-,-,-,-,0.0,-,-,-,-,-,-,-,-,-,-,-,0.0,-,-,-,-,-,-,,-,0.0,-,-,-,-,-,-,-,-,-,-,0.0,-,-,-,-,-,-,-,-,-,-,-,-,-,-,-,-,74.7,-,-,-,0.0,-,-,-,-,0.0,-,-,-,100.0,-,-,-,-,-,-,-,-,-,-,0.0,-,-,-,-,-,-,-,-,-,25.3,-,-,-,-,-,0.0,-,-,-,-,0.0,-,-,-,-,-,-,-,-,-,-,-,0.0,-,-,-,-,-,-,-,-,0.0,-,-,-,0.0,41.1,15.84,0.3
