Repository: jacobergzhou/Poisson-Ratio

File: Non_metal_07242019.csv (part 20 of 91)
Index,Code,Glass #,Author,Year,Trademark,glass_comp,Ag2O,AgI,Al,Al2O3,AlF3,AlN,As,As2O3,As2O5,As2S3,As2Se3,AsSe,B,B2O3,BaCl2,BaF2,BaO,BeF2,BeO,Bi2O3,BiCl3,Br,Ca,CaF2,CaO,Cd,CdCl2,CdF2,CdO,Ce2O3,CeF3,CeO2,Cl,Co3O4,CoO,Cr2O3,Cs2O,CsCl,CsF,Cu2O,CuO,Dy2O3,Er,Er2O3,ErF3,Eu,Eu2O3,EuF3,F,Fe,Fe2O3,FeO,Ga,Ga2O3,Ga2S3,Ga2Se3,GaF3,Gd2O3,GdF3,Ge,GeO2,GeS2,GeSe2,H2O,HfF4,HfO2,Hg,Ho2O3,I,InF3,K,K2O,K2S,K2SO4,KBr,KCl,KF,KHF2,La,La2O3,La2S3,LaF3,Li,Li2O,Li2S,Li2SO4,LiBr,LiCl,LiF,LiI,MgF2,MgO,Mn2O3,MnF2,MnO,MnO2,MoO2,MoO3,N,Na,Na2O,Na2S,Na2SO4,NaCl,NaF,NaPO3,Nb2O5,Nd,Nd2O3,NdF3,NH4NO3,NiO,O,OH,P,P2O5,Pb,PbCl2,PbF2,PbO,PdO,Pr2O3,Pr6O11,PrF3,Rb2O,RbF,Rh2O3,RuO2,S,Sb,Sb2O3,Sb2S3,Sc2O3,Se,Si,Si3N4,SiC,SiO2,Sm2O3,Sn,SnO,SnO2,SO2,SO3,Sr,SrCl2,SrF2,SrO,Ta2O3,Ta2O5,Tb2O3,TbF3,Te,TeO2,Th,ThF4,ThO2,TiO2,Tl,Tl2O,Tl2Se,TlSe,Tm2O3,U,U3O8,UO2,V,V2O5,VO6,WO3,Y,Y2O3,Yb2O3,YbF3,YF3,ZnCl2,ZnF2,ZnO,ZnSO4,ZrF4,ZrO2,Young's modulus E (GPa),Shear modulus G (GPa),Poisson's ratio v
# 1404,3497,7665,Soga N.,1976,nan,(BaO)37.5 (MgO)12.5 (SiO2)50.0 ,0.0,0,0.0,0.0,0.0,0.0,0.0,0.0,0.0,0,0,0,0.0,0.0,0,0.0,37.5,0.0,0.0,0.0,0.0,0,0.0,0.0,0.0,0.0,0,0,0.0,0.0,0,0.0,0.0,0.0,0.0,0.0,0.0,0,0.0,0.0,0.0,0.0,0.0,0.0,0,0.0,0.0,0,0.0,0.0,0.0,0.0,0.0,0.0,0,0,0,0.0,0,0.0,0.0,0,0,0.0,0,0.0,0.0,0.0,0,0.0,0.0,0.0,0,0,0.0,0.0,0,0.0,0.0,0.0,0,0.0,0.0,0.0,0,0,0,0.0,0.0,0,0.0,12.5,0.0,0,0.0,0.0,0.0,0.0,0.0,0.0,0.0,0.0,0.0,0.0,0.0,0.0,0.0,0.0,0.0,0.0,0.0,0.0,0.0,0.0,0.0,0.0,0.0,0.0,0.0,0.0,0.0,0.0,0.0,0,0.0,0.0,0.0,0.0,0.0,0.0,0.0,0,0.0,0.0,0.0,0.0,0.0,50.0,0.0,0,0.0,0.0,0.0,0.0,0.0,0,0.0,0.0,0.0,0.0,0.0,0,0.0,0.0,0.0,0.0,0,0.0,0.0,0.0,0,0,0,0.0,0.0,0.0,0.0,0.0,0.0,0.0,0.0,0.0,0.0,0.0,0.0,0.0,0.0,0.0,0,0.0,0.0,71.3,27.88,0.28
# 1405,5149,19209,Nemilov S.V.,1972,nan,(B2O3)67.5 (Na2O)32.5 ,0.0,0,0.0,0.0,0.0,0.0,0.0,0.0,0.0,0,0,0,0.0,67.5,0,0.0,0.0,0.0,0.0,0.0,0.0,0,0.0,0.0,0.0,0.0,0,0,0.0,0.0,0,0.0,0.0,0.0,0.0,0.0,0.0,0,0.0,0.0,0.0,0.0,0.0,0.0,0,0.0,0.0,0,0.0,0.0,0.0,0.0,0.0,0.0,0,0,0,0.0,0,0.0,0.0,0,0,0.0,0,0.0,0.0,0.0,0,0.0,0.0,0.0,0,0,0.0,0.0,0,0.0,0.0,0.0,0,0.0,0.0,0.0,0,0,0,0.0,0.0,0,0.0,0.0,0.0,0,0.0,0.0,0.0,0.0,0.0,0.0,32.5,0.0,0.0,0.0,0.0,0.0,0.0,0.0,0.0,0.0,0.0,0.0,0.0,0.0,0.0,0.0,0.0,0.0,0.0,0.0,0.0,0.0,0.0,0,0.0,0.0,0.0,0.0,0.0,0.0,0.0,0,0.0,0.0,0.0,0.0,0.0,0.0,0.0,0,0.0,0.0,0.0,0.0,0.0,0,0.0,0.0,0.0,0.0,0.0,0,0.0,0.0,0.0,0.0,0,0.0,0.0,0.0,0,0,0,0.0,0.0,0.0,0.0,0.0,0.0,0.0,0.0,0.0,0.0,0.0,0.0,0.0,0.0,0.0,0,0.0,0.0,nan,nan,0.28
# 1406,5832,92836,Rao K.J.,1986,nan,(MoO3)60.0 (Na2O)20.0 (P2O5)20.0 ,0.0,0,0.0,0.0,0.0,0.0,0.0,0.0,0.0,0,0,0,0.0,0.0,0,0.0,0.0,0.0,0.0,0.0,0.0,0,0.0,0.0,0.0,0.0,0,0,0.0,0.0,0,0.0,0.0,0.0,0.0,0.0,0.0,0,0.0,0.0,0.0,0.0,0.0,0.0,0,0.0,0.0,0,0.0,0.0,0.0,0.0,0.0,0.0,0,0,0,0.0,0,0.0,0.0,0,0,0.0,0,0.0,0.0,0.0,0,0.0,0.0,0.0,0,0,0.0,0.0,0,0.0,0.0,0.0,0,0.0,0.0,0.0,0,0,0,0.0,0.0,0,0.0,0.0,0.0,0,0.0,0.0,0.0,60.0,0.0,0.0,20.0,0.0,0.0,0.0,0.0,0.0,0.0,0.0,0.0,0.0,0.0,0.0,0.0,0.0,0.0,20.0,0.0,0.0,0.0,0.0,0.0,0.0,0.0,0,0.0,0.0,0.0,0.0,0.0,0.0,0.0,0,0.0,0.0,0.0,0.0,0.0,0.0,0.0,0,0.0,0.0,0.0,0.0,0.0,0,0.0,0.0,0.0,0.0,0.0,0,0.0,0.0,0.0,0.0,0,0.0,0.0,0.0,0,0,0,0.0,0.0,0.0,0.0,0.0,0.0,0.0,0.0,0.0,0.0,0.0,0.0,0.0,0.0,0.0,0,0.0,0.0,43.0,16.8,0.28
# 1407,5832,92849,Rao K.J.,1986,nan,(K2O)30.0 (MoO3)30.0 (P2O5)40.0 ,0.0,0,0.0,0.0,0.0,0.0,0.0,0.0,0.0,0,0,0,0.0,0.0,0,0.0,0.0,0.0,0.0,0.0,0.0,0,0.0,0.0,0.0,0.0,0,0,0.0,0.0,0,0.0,0.0,0.0,0.0,0.0,0.0,0,0.0,0.0,0.0,0.0,0.0,0.0,0,0.0,0.0,0,0.0,0.0,0.0,0.0,0.0,0.0,0,0,0,0.0,0,0.0,0.0,0,0,0.0,0,0.0,0.0,0.0,0,0.0,0.0,30.0,0,0,0.0,0.0,0,0.0,0.0,0.0,0,0.0,0.0,0.0,0,0,0,0.0,0.0,0,0.0,0.0,0.0,0,0.0,0.0,0.0,30.0,0.0,0.0,0.0,0.0,0.0,0.0,0.0,0.0,0.0,0.0,0.0,0.0,0.0,0.0,0.0,0.0,0.0,40.0,0.0,0.0,0.0,0.0,0.0,0.0,0.0,0,0.0,0.0,0.0,0.0,0.0,0.0,0.0,0,0.0,0.0,0.0,0.0,0.0,0.0,0.0,0,0.0,0.0,0.0,0.0,0.0,0,0.0,0.0,0.0,0.0,0.0,0,0.0,0.0,0.0,0.0,0,0.0,0.0,0.0,0,0,0,0.0,0.0,0.0,0.0,0.0,0.0,0.0,0.0,0.0,0.0,0.0,0.0,0.0,0.0,0.0,0,0.0,0.0,31.1,12.2,0.28
# 1408,5832,52362,Rao K.J.,1986,nan,(K2O)25.0 (MoO3)20.0 (Na2O)15.0 (P2O5)40.0 ,0.0,0,0.0,0.0,0.0,0.0,0.0,0.0,0.0,0,0,0,0.0,0.0,0,0.0,0.0,0.0,0.0,0.0,0.0,0,0.0,0.0,0.0,0.0,0,0,0.0,0.0,0,0.0,0.0,0.0,0.0,0.0,0.0,0,0.0,0.0,0.0,0.0,0.0,0.0,0,0.0,0.0,0,0.0,0.0,0.0,0.0,0.0,0.0,0,0,0,0.0,0,0.0,0.0,0,0,0.0,0,0.0,0.0,0.0,0,0.0,0.0,25.0,0,0,0.0,0.0,0,0.0,0.0,0.0,0,0.0,0.0,0.0,0,0,0,0.0,0.0,0,0.0,0.0,0.0,0,0.0,0.0,0.0,20.0,0.0,0.0,15.0,0.0,0.0,0.0,0.0,0.0,0.0,0.0,0.0,0.0,0.0,0.0,0.0,0.0,0.0,40.0,0.0,0.0,0.0,0.0,0.0,0.0,0.0,0,0.0,0.0,0.0,0.0,0.0,0.0,0.0,0,0.0,0.0,0.0,0.0,0.0,0.0,0.0,0,0.0,0.0,0.0,0.0,0.0,0,0.0,0.0,0.0,0.0,0.0,0,0.0,0.0,0.0,0.0,0,0.0,0.0,0.0,0,0,0,0.0,0.0,0.0,0.0,0.0,0.0,0.0,0.0,0.0,0.0,0.0,0.0,0.0,0.0,0.0,0,0.0,0.0,34.6,13.54,0.28
# 1409,5832,52363,Rao K.J.,1986,nan,(K2O)20.0 (MoO3)20.0 (Na2O)20.0 (P2O5)40.0 ,0.0,0,0.0,0.0,0.0,0.0,0.0,0.0,0.0,0,0,0,0.0,0.0,0,0.0,0.0,0.0,0.0,0.0,0.0,0,0.0,0.0,0.0,0.0,0,0,0.0,0.0,0,0.0,0.0,0.0,0.0,0.0,0.0,0,0.0,0.0,0.0,0.0,0.0,0.0,0,0.0,0.0,0,0.0,0.0,0.0,0.0,0.0,0.0,0,0,0,0.0,0,0.0,0.0,0,0,0.0,0,0.0,0.0,0.0,0,0.0,0.0,20.0,0,0,0.0,0.0,0,0.0,0.0,0.0,0,0.0,0.0,0.0,0,0,0,0.0,0.0,0,0.0,0.0,0.0,0,0.0,0.0,0.0,20.0,0.0,0.0,20.0,0.0,0.0,0.0,0.0,0.0,0.0,0.0,0.0,0.0,0.0,0.0,0.0,0.0,0.0,40.0,0.0,0.0,0.0,0.0,0.0,0.0,0.0,0,0.0,0.0,0.0,0.0,0.0,0.0,0.0,0,0.0,0.0,0.0,0.0,0.0,0.0,0.0,0,0.0,0.0,0.0,0.0,0.0,0,0.0,0.0,0.0,0.0,0.0,0,0.0,0.0,0.0,0.0,0,0.0,0.0,0.0,0,0,0,0.0,0.0,0.0,0.0,0.0,0.0,0.0,0.0,0.0,0.0,0.0,0.0,0.0,0.0,0.0,0,0.0,0.0,36.1,14.2,0.28
# 1410,5832,52364,Rao K.J.,1986,nan,(K2O)15.0 (MoO3)20.0 (Na2O)25.0 (P2O5)40.0 ,0.0,0,0.0,0.0,0.0,0.0,0.0,0.0,0.0,0,0,0,0.0,0.0,0,0.0,0.0,0.0,0.0,0.0,0.0,0,0.0,0.0,0.0,0.0,0,0,0.0,0.0,0,0.0,0.0,0.0,0.0,0.0,0.0,0,0.0,0.0,0.0,0.0,0.0,0.0,0,0.0,0.0,0,0.0,0.0,0.0,0.0,0.0,0.0,0,0,0,0.0,0,0.0,0.0,0,0,0.0,0,0.0,0.0,0.0,0,0.0,0.0,15.0,0,0,0.0,0.0,0,0.0,0.0,0.0,0,0.0,0.0,0.0,0,0,0,0.0,0.0,0,0.0,0.0,0.0,0,0.0,0.0,0.0,20.0,0.0,0.0,25.0,0.0,0.0,0.0,0.0,0.0,0.0,0.0,0.0,0.0,0.0,0.0,0.0,0.0,0.0,40.0,0.0,0.0,0.0,0.0,0.0,0.0,0.0,0,0.0,0.0,0.0,0.0,0.0,0.0,0.0,0,0.0,0.0,0.0,0.0,0.0,0.0,0.0,0,0.0,0.0,0.0,0.0,0.0,0,0.0,0.0,0.0,0.0,0.0,0,0.0,0.0,0.0,0.0,0,0.0,0.0,0.0,0,0,0,0.0,0.0,0.0,0.0,0.0,0.0,0.0,0.0,0.0,0.0,0.0,0.0,0.0,0.0,0.0,0,0.0,0.0,37.5,14.6,0.28
# 1411,5832,52365,Rao K.J.,1986,nan,(K2O)10.0 (MoO3)20.0 (Na2O)30.0 (P2O5)40.0 ,0.0,0,0.0,0.0,0.0,0.0,0.0,0.0,0.0,0,0,0,0.0,0.0,0,0.0,0.0,0.0,0.0,0.0,0.0,0,0.0,0.0,0.0,0.0,0,0,0.0,0.0,0,0.0,0.0,0.0,0.0,0.0,0.0,0,0.0,0.0,0.0,0.0,0.0,0.0,0,0.0,0.0,0,0.0,0.0,0.0,0.0,0.0,0.0,0,0,0,0.0,0,0.0,0.0,0,0,0.0,0,0.0,0.0,0.0,0,0.0,0.0,10.0,0,0,0.0,0.0,0,0.0,0.0,0.0,0,0.0,0.0,0.0,0,0,0,0.0,0.0,0,0.0,0.0,0.0,0,0.0,0.0,0.0,20.0,0.0,0.0,30.0,0.0,0.0,0.0,0.0,0.0,0.0,0.0,0.0,0.0,0.0,0.0,0.0,0.0,0.0,40.0,0.0,0.0,0.0,0.0,0.0,0.0,0.0,0,0.0,0.0,0.0,0.0,0.0,0.0,0.0,0,0.0,0.0,0.0,0.0,0.0,0.0,0.0,0,0.0,0.0,0.0,0.0,0.0,0,0.0,0.0,0.0,0.0,0.0,0,0.0,0.0,0.0,0.0,0,0.0,0.0,0.0,0,0,0,0.0,0.0,0.0,0.0,0.0,0.0,0.0,0.0,0.0,0.0,0.0,0.0,0.0,0.0,0.0,0,0.0,0.0,38.4,15.0,0.28
# 1412,5832,52366,Rao K.J.,1986,nan,(K2O)5.0 (MoO3)20.0 (Na2O)35.0 (P2O5)40.0 ,0.0,0,0.0,0.0,0.0,0.0,0.0,0.0,0.0,0,0,0,0.0,0.0,0,0.0,0.0,0.0,0.0,0.0,0.0,0,0.0,0.0,0.0,0.0,0,0,0.0,0.0,0,0.0,0.0,0.0,0.0,0.0,0.0,0,0.0,0.0,0.0,0.0,0.0,0.0,0,0.0,0.0,0,0.0,0.0,0.0,0.0,0.0,0.0,0,0,0,0.0,0,0.0,0.0,0,0,0.0,0,0.0,0.0,0.0,0,0.0,0.0,5.0,0,0,0.0,0.0,0,0.0,0.0,0.0,0,0.0,0.0,0.0,0,0,0,0.0,0.0,0,0.0,0.0,0.0,0,0.0,0.0,0.0,20.0,0.0,0.0,35.0,0.0,0.0,0.0,0.0,0.0,0.0,0.0,0.0,0.0,0.0,0.0,0.0,0.0,0.0,40.0,0.0,0.0,0.0,0.0,0.0,0.0,0.0,0,0.0,0.0,0.0,0.0,0.0,0.0,0.0,0,0.0,0.0,0.0,0.0,0.0,0.0,0.0,0,0.0,0.0,0.0,0.0,0.0,0,0.0,0.0,0.0,0.0,0.0,0,0.0,0.0,0.0,0.0,0,0.0,0.0,0.0,0,0,0,0.0,0.0,0.0,0.0,0.0,0.0,0.0,0.0,0.0,0.0,0.0,0.0,0.0,0.0,0.0,0,0.0,0.0,39.0,15.3,0.28
# 1413,5832,52370,Rao K.J.,1986,nan,(K2O)30.0 (Li2O)10.0 (MoO3)20.0 (P2O5)40.0 ,0.0,0,0.0,0.0,0.0,0.0,0.0,0.0,0.0,0,0,0,0.0,0.0,0,0.0,0.0,0.0,0.0,0.0,0.0,0,0.0,0.0,0.0,0.0,0,0,0.0,0.0,0,0.0,0.0,0.0,0.0,0.0,0.0,0,0.0,0.0,0.0,0.0,0.0,0.0,0,0.0,0.0,0,0.0,0.0,0.0,0.0,0.0,0.0,0,0,0,0.0,0,0.0,0.0,0,0,0.0,0,0.0,0.0,0.0,0,0.0,0.0,30.0,0,0,0.0,0.0,0,0.0,0.0,0.0,0,0.0,0.0,10.0,0,0,0,0.0,0.0,0,0.0,0.0,0.0,0,0.0,0.0,0.0,20.0,0.0,0.0,0.0,0.0,0.0,0.0,0.0,0.0,0.0,0.0,0.0,0.0,0.0,0.0,0.0,0.0,0.0,40.0,0.0,0.0,0.0,0.0,0.0,0.0,0.0,0,0.0,0.0,0.0,0.0,0.0,0.0,0.0,0,0.0,0.0,0.0,0.0,0.0,0.0,0.0,0,0.0,0.0,0.0,0.0,0.0,0,0.0,0.0,0.0,0.0,0.0,0,0.0,0.0,0.0,0.0,0,0.0,0.0,0.0,0,0,0,0.0,0.0,0.0,0.0,0.0,0.0,0.0,0.0,0.0,0.0,0.0,0.0,0.0,0.0,0.0,0,0.0,0.0,33.5,13.0,0.28
# 1414,5833,92854,Damodaran K.V.,1989,nan,(K2O)30.0 (P2O5)20.0 (WO3)50.0 ,0.0,0,0.0,0.0,0.0,0.0,0.0,0.0,0.0,0,0,0,0.0,0.0,0,0.0,0.0,0.0,0.0,0.0,0.0,0,0.0,0.0,0.0,0.0,0,0,0.0,0.0,0,0.0,0.0,0.0,0.0,0.0,0.0,0,0.0,0.0,0.0,0.0,0.0,0.0,0,0.0,0.0,0,0.0,0.0,0.0,0.0,0.0,0.0,0,0,0,0.0,0,0.0,0.0,0,0,0.0,0,0.0,0.0,0.0,0,0.0,0.0,30.0,0,0,0.0,0.0,0,0.0,0.0,0.0,0,0.0,0.0,0.0,0,0,0,0.0,0.0,0,0.0,0.0,0.0,0,0.0,0.0,0.0,0.0,0.0,0.0,0.0,0.0,0.0,0.0,0.0,0.0,0.0,0.0,0.0,0.0,0.0,0.0,0.0,0.0,0.0,20.0,0.0,0.0,0.0,0.0,0.0,0.0,0.0,0,0.0,0.0,0.0,0.0,0.0,0.0,0.0,0,0.0,0.0,0.0,0.0,0.0,0.0,0.0,0,0.0,0.0,0.0,0.0,0.0,0,0.0,0.0,0.0,0.0,0.0,0,0.0,0.0,0.0,0.0,0,0.0,0.0,0.0,0,0,0,0.0,0.0,0.0,0.0,0.0,0.0,50.0,0.0,0.0,0.0,0.0,0.0,0.0,0.0,0.0,0,0.0,0.0,40.7,15.9,0.28
# 1415,6172,90301,Nemilov S.V.,1973,nan,(GeO2)60.0 (La2O3)20.0 (Ta2O5)20.0 ,0.0,0,0.0,0.0,0.0,0.0,0.0,0.0,0.0,0,0,0,0.0,0.0,0,0.0,0.0,0.0,0.0,0.0,0.0,0,0.0,0.0,0.0,0.0,0,0,0.0,0.0,0,0.0,0.0,0.0,0.0,0.0,0.0,0,0.0,0.0,0.0,0.0,0.0,0.0,0,0.0,0.0,0,0.0,0.0,0.0,0.0,0.0,0.0,0,0,0,0.0,0,0.0,60.0,0,0,0.0,0,0.0,0.0,0.0,0,0.0,0.0,0.0,0,0,0.0,0.0,0,0.0,0.0,20.0,0,0.0,0.0,0.0,0,0,0,0.0,0.0,0,0.0,0.0,0.0,0,0.0,0.0,0.0,0.0,0.0,0.0,0.0,0.0,0.0,0.0,0.0,0.0,0.0,0.0,0.0,0.0,0.0,0.0,0.0,0.0,0.0,0.0,0.0,0.0,0.0,0.0,0.0,0.0,0.0,0,0.0,0.0,0.0,0.0,0.0,0.0,0.0,0,0.0,0.0,0.0,0.0,0.0,0.0,0.0,0,0.0,0.0,0.0,0.0,0.0,0,0.0,0.0,0.0,20.0,0.0,0,0.0,0.0,0.0,0.0,0,0.0,0.0,0.0,0,0,0,0.0,0.0,0.0,0.0,0.0,0.0,0.0,0.0,0.0,0.0,0.0,0.0,0.0,0.0,0.0,0,0.0,0.0,105.0,41.16,0.28
# 1416,6337,72727,Levenberg V.A.,1979,nan,(P2O5)75.0 (Sm2O3)25.0 ,0.0,0,0.0,0.0,0.0,0.0,0.0,0.0,0.0,0,0,0,0.0,0.0,0,0.0,0.0,0.0,0.0,0.0,0.0,0,0.0,0.0,0.0,0.0,0,0,0.0,0.0,0,0.0,0.0,0.0,0.0,0.0,0.0,0,0.0,0.0,0.0,0.0,0.0,0.0,0,0.0,0.0,0,0.0,0.0,0.0,0.0,0.0,0.0,0,0,0,0.0,0,0.0,0.0,0,0,0.0,0,0.0,0.0,0.0,0,0.0,0.0,0.0,0,0,0.0,0.0,0,0.0,0.0,0.0,0,0.0,0.0,0.0,0,0,0,0.0,0.0,0,0.0,0.0,0.0,0,0.0,0.0,0.0,0.0,0.0,0.0,0.0,0.0,0.0,0.0,0.0,0.0,0.0,0.0,0.0,0.0,0.0,0.0,0.0,0.0,0.0,75.0,0.0,0.0,0.0,0.0,0.0,0.0,0.0,0,0.0,0.0,0.0,0.0,0.0,0.0,0.0,0,0.0,0.0,0.0,0.0,0.0,0.0,25.0,0,0.0,0.0,0.0,0.0,0.0,0,0.0,0.0,0.0,0.0,0.0,0,0.0,0.0,0.0,0.0,0,0.0,0.0,0.0,0,0,0,0.0,0.0,0.0,0.0,0.0,0.0,0.0,0.0,0.0,0.0,0.0,0.0,0.0,0.0,0.0,0,0.0,0.0,58.8,22.96,0.28
# 1417,6337,72728,Levenberg V.A.,1979,nan,(Eu2O3)25.0 (P2O5)75.0 ,0.0,0,0.0,0.0,0.0,0.0,0.0,0.0,0.0,0,0,0,0.0,0.0,0,0.0,0.0,0.0,0.0,0.0,0.0,0,0.0,0.0,0.0,0.0,0,0,0.0,0.0,0,0.0,0.0,0.0,0.0,0.0,0.0,0,0.0,0.0,0.0,0.0,0.0,0.0,0,0.0,25.0,0,0.0,0.0,0.0,0.0,0.0,0.0,0,0,0,0.0,0,0.0,0.0,0,0,0.0,0,0.0,0.0,0.0,0,0.0,0.0,0.0,0,0,0.0,0.0,0,0.0,0.0,0.0,0,0.0,0.0,0.0,0,0,0,0.0,0.0,0,0.0,0.0,0.0,0,0.0,0.0,0.0,0.0,0.0,0.0,0.0,0.0,0.0,0.0,0.0,0.0,0.0,0.0,0.0,0.0,0.0,0.0,0.0,0.0,0.0,75.0,0.0,0.0,0.0,0.0,0.0,0.0,0.0,0,0.0,0.0,0.0,0.0,0.0,0.0,0.0,0,0.0,0.0,0.0,0.0,0.0,0.0,0.0,0,0.0,0.0,0.0,0.0,0.0,0,0.0,0.0,0.0,0.0,0.0,0,0.0,0.0,0.0,0.0,0,0.0,0.0,0.0,0,0,0,0.0,0.0,0.0,0.0,0.0,0.0,0.0,0.0,0.0,0.0,0.0,0.0,0.0,0.0,0.0,0,0.0,0.0,60.8,23.75,0.28
# 1418,6337,72731,Levenberg V.A.,1979,nan,(Dy2O3)25.0 (P2O5)75.0 ,0.0,0,0.0,0.0,0.0,0.0,0.0,0.0,0.0,0,0,0,0.0,0.0,0,0.0,0.0,0.0,0.0,0.0,0.0,0,0.0,0.0,0.0,0.0,0,0,0.0,0.0,0,0.0,0.0,0.0,0.0,0.0,0.0,0,0.0,0.0,0.0,25.0,0.0,0.0,0,0.0,0.0,0,0.0,0.0,0.0,0.0,0.0,0.0,0,0,0,0.0,0,0.0,0.0,0,0,0.0,0,0.0,0.0,0.0,0,0.0,0.0,0.0,0,0,0.0,0.0,0,0.0,0.0,0.0,0,0.0,0.0,0.0,0,0,0,0.0,0.0,0,0.0,0.0,0.0,0,0.0,0.0,0.0,0.0,0.0,0.0,0.0,0.0,0.0,0.0,0.0,0.0,0.0,0.0,0.0,0.0,0.0,0.0,0.0,0.0,0.0,75.0,0.0,0.0,0.0,0.0,0.0,0.0,0.0,0,0.0,0.0,0.0,0.0,0.0,0.0,0.0,0,0.0,0.0,0.0,0.0,0.0,0.0,0.0,0,0.0,0.0,0.0,0.0,0.0,0,0.0,0.0,0.0,0.0,0.0,0,0.0,0.0,0.0,0.0,0,0.0,0.0,0.0,0,0,0,0.0,0.0,0.0,0.0,0.0,0.0,0.0,0.0,0.0,0.0,0.0,0.0,0.0,0.0,0.0,0,0.0,0.0,60.3,23.55,0.28
# 1419,6553,37734,Komarova N.V.,1991,nan,(BaO)35.6 (P2O5)64.4 ,0.0,0,0.0,0.0,0.0,0.0,0.0,0.0,0.0,0,0,0,0.0,0.0,0,0.0,35.6,0.0,0.0,0.0,0.0,0,0.0,0.0,0.0,0.0,0,0,0.0,0.0,0,0.0,0.0,0.0,0.0,0.0,0.0,0,0.0,0.0,0.0,0.0,0.0,0.0,0,0.0,0.0,0,0.0,0.0,0.0,0.0,0.0,0.0,0,0,0,0.0,0,0.0,0.0,0,0,0.0,0,0.0,0.0,0.0,0,0.0,0.0,0.0,0,0,0.0,0.0,0,0.0,0.0,0.0,0,0.0,0.0,0.0,0,0,0,0.0,0.0,0,0.0,0.0,0.0,0,0.0,0.0,0.0,0.0,0.0,0.0,0.0,0.0,0.0,0.0,0.0,0.0,0.0,0.0,0.0,0.0,0.0,0.0,0.0,0.0,0.0,64.4,0.0,0.0,0.0,0.0,0.0,0.0,0.0,0,0.0,0.0,0.0,0.0,0.0,0.0,0.0,0,0.0,0.0,0.0,0.0,0.0,0.0,0.0,0,0.0,0.0,0.0,0.0,0.0,0,0.0,0.0,0.0,0.0,0.0,0,0.0,0.0,0.0,0.0,0,0.0,0.0,0.0,0,0,0,0.0,0.0,0.0,0.0,0.0,0.0,0.0,0.0,0.0,0.0,0.0,0.0,0.0,0.0,0.0,0,0.0,0.0,36.6,14.32,0.28
# 1420,6553,37737,Komarova N.V.,1991,nan,(BaO)40.4 (P2O5)59.6 ,0.0,0,0.0,0.0,0.0,0.0,0.0,0.0,0.0,0,0,0,0.0,0.0,0,0.0,40.4,0.0,0.0,0.0,0.0,0,0.0,0.0,0.0,0.0,0,0,0.0,0.0,0,0.0,0.0,0.0,0.0,0.0,0.0,0,0.0,0.0,0.0,0.0,0.0,0.0,0,0.0,0.0,0,0.0,0.0,0.0,0.0,0.0,0.0,0,0,0,0.0,0,0.0,0.0,0,0,0.0,0,0.0,0.0,0.0,0,0.0,0.0,0.0,0,0,0.0,0.0,0,0.0,0.0,0.0,0,0.0,0.0,0.0,0,0,0,0.0,0.0,0,0.0,0.0,0.0,0,0.0,0.0,0.0,0.0,0.0,0.0,0.0,0.0,0.0,0.0,0.0,0.0,0.0,0.0,0.0,0.0,0.0,0.0,0.0,0.0,0.0,59.6,0.0,0.0,0.0,0.0,0.0,0.0,0.0,0,0.0,0.0,0.0,0.0,0.0,0.0,0.0,0,0.0,0.0,0.0,0.0,0.0,0.0,0.0,0,0.0,0.0,0.0,0.0,0.0,0,0.0,0.0,0.0,0.0,0.0,0,0.0,0.0,0.0,0.0,0,0.0,0.0,0.0,0,0,0,0.0,0.0,0.0,0.0,0.0,0.0,0.0,0.0,0.0,0.0,0.0,0.0,0.0,0.0,0.0,0,0.0,0.0,38.4,15.0,0.28
# 1421,6553,37738,Komarova N.V.,1991,nan,(BaO)42.4 (P2O5)57.6 ,0.0,0,0.0,0.0,0.0,0.0,0.0,0.0,0.0,0,0,0,0.0,0.0,0,0.0,42.4,0.0,0.0,0.0,0.0,0,0.0,0.0,0.0,0.0,0,0,0.0,0.0,0,0.0,0.0,0.0,0.0,0.0,0.0,0,0.0,0.0,0.0,0.0,0.0,0.0,0,0.0,0.0,0,0.0,0.0,0.0,0.0,0.0,0.0,0,0,0,0.0,0,0.0,0.0,0,0,0.0,0,0.0,0.0,0.0,0,0.0,0.0,0.0,0,0,0.0,0.0,0,0.0,0.0,0.0,0,0.0,0.0,0.0,0,0,0,0.0,0.0,0,0.0,0.0,0.0,0,0.0,0.0,0.0,0.0,0.0,0.0,0.0,0.0,0.0,0.0,0.0,0.0,0.0,0.0,0.0,0.0,0.0,0.0,0.0,0.0,0.0,57.6,0.0,0.0,0.0,0.0,0.0,0.0,0.0,0,0.0,0.0,0.0,0.0,0.0,0.0,0.0,0,0.0,0.0,0.0,0.0,0.0,0.0,0.0,0,0.0,0.0,0.0,0.0,0.0,0,0.0,0.0,0.0,0.0,0.0,0,0.0,0.0,0.0,0.0,0,0.0,0.0,0.0,0,0,0,0.0,0.0,0.0,0.0,0.0,0.0,0.0,0.0,0.0,0.0,0.0,0.0,0.0,0.0,0.0,0,0.0,0.0,39.9,15.59,0.28
# 1422,6692,39227,Gurjev N.V.,1983,nan,(K2O)10.005690199999998 (Li2O)40.010610799999995 (MgO)4.9800181 (P2O5)45.0036809 ,0.0,0,0.0,0.0,0.0,0.0,0.0,0.0,0.0,0,0,0,0.0,0.0,0,0.0,0.0,0.0,0.0,0.0,0.0,0,0.0,0.0,0.0,0.0,0,0,0.0,0.0,0,0.0,0.0,0.0,0.0,0.0,0.0,0,0.0,0.0,0.0,0.0,0.0,0.0,0,0.0,0.0,0,0.0,0.0,0.0,0.0,0.0,0.0,0,0,0,0.0,0,0.0,0.0,0,0,0.0,0,0.0,0.0,0.0,0,0.0,0.0,10.005690199999998,0,0,0.0,0.0,0,0.0,0.0,0.0,0,0.0,0.0,40.010610799999995,0,0,0,0.0,0.0,0,0.0,4.9800181,0.0,0,0.0,0.0,0.0,0.0,0.0,0.0,0.0,0.0,0.0,0.0,0.0,0.0,0.0,0.0,0.0,0.0,0.0,0.0,0.0,0.0,0.0,45.0036809,0.0,0.0,0.0,0.0,0.0,0.0,0.0,0,0.0,0.0,0.0,0.0,0.0,0.0,0.0,0,0.0,0.0,0.0,0.0,0.0,0.0,0.0,0,0.0,0.0,0.0,0.0,0.0,0,0.0,0.0,0.0,0.0,0.0,0,0.0,0.0,0.0,0.0,0,0.0,0.0,0.0,0,0,0,0.0,0.0,0.0,0.0,0.0,0.0,0.0,0.0,0.0,0.0,0.0,0.0,0.0,0.0,0.0,0,0.0,0.0,52.0,20.31,0.28
# 1423,6692,39234,Gurjev N.V.,1983,nan,(K2O)19.923269 (Li2O)30.21734849 (MgO)9.883644506 (P2O5)39.975738 ,0.0,0,0.0,0.0,0.0,0.0,0.0,0.0,0.0,0,0,0,0.0,0.0,0,0.0,0.0,0.0,0.0,0.0,0.0,0,0.0,0.0,0.0,0.0,0,0,0.0,0.0,0,0.0,0.0,0.0,0.0,0.0,0.0,0,0.0,0.0,0.0,0.0,0.0,0.0,0,0.0,0.0,0,0.0,0.0,0.0,0.0,0.0,0.0,0,0,0,0.0,0,0.0,0.0,0,0,0.0,0,0.0,0.0,0.0,0,0.0,0.0,19.923269,0,0,0.0,0.0,0,0.0,0.0,0.0,0,0.0,0.0,30.21734849,0,0,0,0.0,0.0,0,0.0,9.883644506,0.0,0,0.0,0.0,0.0,0.0,0.0,0.0,0.0,0.0,0.0,0.0,0.0,0.0,0.0,0.0,0.0,0.0,0.0,0.0,0.0,0.0,0.0,39.975738,0.0,0.0,0.0,0.0,0.0,0.0,0.0,0,0.0,0.0,0.0,0.0,0.0,0.0,0.0,0,0.0,0.0,0.0,0.0,0.0,0.0,0.0,0,0.0,0.0,0.0,0.0,0.0,0,0.0,0.0,0.0,0.0,0.0,0,0.0,0.0,0.0,0.0,0,0.0,0.0,0.0,0,0,0,0.0,0.0,0.0,0.0,0.0,0.0,0.0,0.0,0.0,0.0,0.0,0.0,0.0,0.0,0.0,0,0.0,0.0,52.0,20.31,0.28
# 1424,6816,70549,Nemilov S.V.,1972,nan,(B2O3)98.0 (Bi2O3)2.0 ,0.0,0,0.0,0.0,0.0,0.0,0.0,0.0,0.0,0,0,0,0.0,98.0,0,0.0,0.0,0.0,0.0,2.0,0.0,0,0.0,0.0,0.0,0.0,0,0,0.0,0.0,0,0.0,0.0,0.0,0.0,0.0,0.0,0,0.0,0.0,0.0,0.0,0.0,0.0,0,0.0,0.0,0,0.0,0.0,0.0,0.0,0.0,0.0,0,0,0,0.0,0,0.0,0.0,0,0,0.0,0,0.0,0.0,0.0,0,0.0,0.0,0.0,0,0,0.0,0.0,0,0.0,0.0,0.0,0,0.0,0.0,0.0,0,0,0,0.0,0.0,0,0.0,0.0,0.0,0,0.0,0.0,0.0,0.0,0.0,0.0,0.0,0.0,0.0,0.0,0.0,0.0,0.0,0.0,0.0,0.0,0.0,0.0,0.0,0.0,0.0,0.0,0.0,0.0,0.0,0.0,0.0,0.0,0.0,0,0.0,0.0,0.0,0.0,0.0,0.0,0.0,0,0.0,0.0,0.0,0.0,0.0,0.0,0.0,0,0.0,0.0,0.0,0.0,0.0,0,0.0,0.0,0.0,0.0,0.0,0,0.0,0.0,0.0,0.0,0,0.0,0.0,0.0,0,0,0,0.0,0.0,0.0,0.0,0.0,0.0,0.0,0.0,0.0,0.0,0.0,0.0,0.0,0.0,0.0,0,0.0,0.0,19.5,7.622000000000001,0.28
# 1425,6816,70554,Nemilov S.V.,1972,nan,(B2O3)85.4 (Bi2O3)14.6 ,0.0,0,0.0,0.0,0.0,0.0,0.0,0.0,0.0,0,0,0,0.0,85.4,0,0.0,0.0,0.0,0.0,14.6,0.0,0,0.0,0.0,0.0,0.0,0,0,0.0,0.0,0,0.0,0.0,0.0,0.0,0.0,0.0,0,0.0,0.0,0.0,0.0,0.0,0.0,0,0.0,0.0,0,0.0,0.0,0.0,0.0,0.0,0.0,0,0,0,0.0,0,0.0,0.0,0,0,0.0,0,0.0,0.0,0.0,0,0.0,0.0,0.0,0,0,0.0,0.0,0,0.0,0.0,0.0,0,0.0,0.0,0.0,0,0,0,0.0,0.0,0,0.0,0.0,0.0,0,0.0,0.0,0.0,0.0,0.0,0.0,0.0,0.0,0.0,0.0,0.0,0.0,0.0,0.0,0.0,0.0,0.0,0.0,0.0,0.0,0.0,0.0,0.0,0.0,0.0,0.0,0.0,0.0,0.0,0,0.0,0.0,0.0,0.0,0.0,0.0,0.0,0,0.0,0.0,0.0,0.0,0.0,0.0,0.0,0,0.0,0.0,0.0,0.0,0.0,0,0.0,0.0,0.0,0.0,0.0,0,0.0,0.0,0.0,0.0,0,0.0,0.0,0.0,0,0,0,0.0,0.0,0.0,0.0,0.0,0.0,0.0,0.0,0.0,0.0,0.0,0.0,0.0,0.0,0.0,0,0.0,0.0,48.2,18.83,0.28
# 1426,7828,74155,Berezina E.E.,1977,nan,(CdO)49.65244986 (Nd2O3)0.695100278 (P2O5)49.65244986 ,0.0,0,0.0,0.0,0.0,0.0,0.0,0.0,0.0,0,0,0,0.0,0.0,0,0.0,0.0,0.0,0.0,0.0,0.0,0,0.0,0.0,0.0,0.0,0,0,49.65244986,0.0,0,0.0,0.0,0.0,0.0,0.0,0.0,0,0.0,0.0,0.0,0.0,0.0,0.0,0,0.0,0.0,0,0.0,0.0,0.0,0.0,0.0,0.0,0,0,0,0.0,0,0.0,0.0,0,0,0.0,0,0.0,0.0,0.0,0,0.0,0.0,0.0,0,0,0.0,0.0,0,0.0,0.0,0.0,0,0.0,0.0,0.0,0,0,0,0.0,0.0,0,0.0,0.0,0.0,0,0.0,0.0,0.0,0.0,0.0,0.0,0.0,0.0,0.0,0.0,0.0,0.0,0.0,0.0,0.695100278,0.0,0.0,0.0,0.0,0.0,0.0,49.65244986,0.0,0.0,0.0,0.0,0.0,0.0,0.0,0,0.0,0.0,0.0,0.0,0.0,0.0,0.0,0,0.0,0.0,0.0,0.0,0.0,0.0,0.0,0,0.0,0.0,0.0,0.0,0.0,0,0.0,0.0,0.0,0.0,0.0,0,0.0,0.0,0.0,0.0,0,0.0,0.0,0.0,0,0,0,0.0,0.0,0.0,0.0,0.0,0.0,0.0,0.0,0.0,0.0,0.0,0.0,0.0,0.0,0.0,0,0.0,0.0,49.1,19.17,0.28
# 1427,7856,74379,Patel N.D.,1983,nan,(H2O)44.0 (P2O5)56.0 ,0.0,0,0.0,0.0,0.0,0.0,0.0,0.0,0.0,0,0,0,0.0,0.0,0,0.0,0.0,0.0,0.0,0.0,0.0,0,0.0,0.0,0.0,0.0,0,0,0.0,0.0,0,0.0,0.0,0.0,0.0,0.0,0.0,0,0.0,0.0,0.0,0.0,0.0,0.0,0,0.0,0.0,0,0.0,0.0,0.0,0.0,0.0,0.0,0,0,0,0.0,0,0.0,0.0,0,0,44.0,0,0.0,0.0,0.0,0,0.0,0.0,0.0,0,0,0.0,0.0,0,0.0,0.0,0.0,0,0.0,0.0,0.0,0,0,0,0.0,0.0,0,0.0,0.0,0.0,0,0.0,0.0,0.0,0.0,0.0,0.0,0.0,0.0,0.0,0.0,0.0,0.0,0.0,0.0,0.0,0.0,0.0,0.0,0.0,0.0,0.0,56.0,0.0,0.0,0.0,0.0,0.0,0.0,0.0,0,0.0,0.0,0.0,0.0,0.0,0.0,0.0,0,0.0,0.0,0.0,0.0,0.0,0.0,0.0,0,0.0,0.0,0.0,0.0,0.0,0,0.0,0.0,0.0,0.0,0.0,0,0.0,0.0,0.0,0.0,0,0.0,0.0,0.0,0,0,0,0.0,0.0,0.0,0.0,0.0,0.0,0.0,0.0,0.0,0.0,0.0,0.0,0.0,0.0,0.0,0,0.0,0.0,18.1,7.1,0.28
# 1428,7856,74380,Patel N.D.,1983,nan,(H2O)39.8 (P2O5)60.2 ,0.0,0,0.0,0.0,0.0,0.0,0.0,0.0,0.0,0,0,0,0.0,0.0,0,0.0,0.0,0.0,0.0,0.0,0.0,0,0.0,0.0,0.0,0.0,0,0,0.0,0.0,0,0.0,0.0,0.0,0.0,0.0,0.0,0,0.0,0.0,0.0,0.0,0.0,0.0,0,0.0,0.0,0,0.0,0.0,0.0,0.0,0.0,0.0,0,0,0,0.0,0,0.0,0.0,0,0,39.8,0,0.0,0.0,0.0,0,0.0,0.0,0.0,0,0,0.0,0.0,0,0.0,0.0,0.0,0,0.0,0.0,0.0,0,0,0,0.0,0.0,0,0.0,0.0,0.0,0,0.0,0.0,0.0,0.0,0.0,0.0,0.0,0.0,0.0,0.0,0.0,0.0,0.0,0.0,0.0,0.0,0.0,0.0,0.0,0.0,0.0,60.2,0.0,0.0,0.0,0.0,0.0,0.0,0.0,0,0.0,0.0,0.0,0.0,0.0,0.0,0.0,0,0.0,0.0,0.0,0.0,0.0,0.0,0.0,0,0.0,0.0,0.0,0.0,0.0,0,0.0,0.0,0.0,0.0,0.0,0,0.0,0.0,0.0,0.0,0,0.0,0.0,0.0,0,0,0,0.0,0.0,0.0,0.0,0.0,0.0,0.0,0.0,0.0,0.0,0.0,0.0,0.0,0.0,0.0,0,0.0,0.0,19.9,7.8,0.28
# 1429,7856,74381,Patel N.D.,1983,nan,(H2O)37.8 (P2O5)62.2 ,0.0,0,0.0,0.0,0.0,0.0,0.0,0.0,0.0,0,0,0,0.0,0.0,0,0.0,0.0,0.0,0.0,0.0,0.0,0,0.0,0.0,0.0,0.0,0,0,0.0,0.0,0,0.0,0.0,0.0,0.0,0.0,0.0,0,0.0,0.0,0.0,0.0,0.0,0.0,0,0.0,0.0,0,0.0,0.0,0.0,0.0,0.0,0.0,0,0,0,0.0,0,0.0,0.0,0,0,37.8,0,0.0,0.0,0.0,0,0.0,0.0,0.0,0,0,0.0,0.0,0,0.0,0.0,0.0,0,0.0,0.0,0.0,0,0,0,0.0,0.0,0,0.0,0.0,0.0,0,0.0,0.0,0.0,0.0,0.0,0.0,0.0,0.0,0.0,0.0,0.0,0.0,0.0,0.0,0.0,0.0,0.0,0.0,0.0,0.0,0.0,62.2,0.0,0.0,0.0,0.0,0.0,0.0,0.0,0,0.0,0.0,0.0,0.0,0.0,0.0,0.0,0,0.0,0.0,0.0,0.0,0.0,0.0,0.0,0,0.0,0.0,0.0,0.0,0.0,0,0.0,0.0,0.0,0.0,0.0,0,0.0,0.0,0.0,0.0,0,0.0,0.0,0.0,0,0,0,0.0,0.0,0.0,0.0,0.0,0.0,0.0,0.0,0.0,0.0,0.0,0.0,0.0,0.0,0.0,0,0.0,0.0,20.5,8.0,0.28
# 1430,7857,74383,Patel N.D.,1983,nan,(H2O)18.3 (P2O5)81.7 ,0.0,0,0.0,0.0,0.0,0.0,0.0,0.0,0.0,0,0,0,0.0,0.0,0,0.0,0.0,0.0,0.0,0.0,0.0,0,0.0,0.0,0.0,0.0,0,0,0.0,0.0,0,0.0,0.0,0.0,0.0,0.0,0.0,0,0.0,0.0,0.0,0.0,0.0,0.0,0,0.0,0.0,0,0.0,0.0,0.0,0.0,0.0,0.0,0,0,0,0.0,0,0.0,0.0,0,0,18.3,0,0.0,0.0,0.0,0,0.0,0.0,0.0,0,0,0.0,0.0,0,0.0,0.0,0.0,0,0.0,0.0,0.0,0,0,0,0.0,0.0,0,0.0,0.0,0.0,0,0.0,0.0,0.0,0.0,0.0,0.0,0.0,0.0,0.0,0.0,0.0,0.0,0.0,0.0,0.0,0.0,0.0,0.0,0.0,0.0,0.0,81.7,0.0,0.0,0.0,0.0,0.0,0.0,0.0,0,0.0,0.0,0.0,0.0,0.0,0.0,0.0,0,0.0,0.0,0.0,0.0,0.0,0.0,0.0,0,0.0,0.0,0.0,0.0,0.0,0,0.0,0.0,0.0,0.0,0.0,0,0.0,0.0,0.0,0.0,0,0.0,0.0,0.0,0,0,0,0.0,0.0,0.0,0.0,0.0,0.0,0.0,0.0,0.0,0.0,0.0,0.0,0.0,0.0,0.0,0,0.0,0.0,24.5,9.6,0.28
# 1431,7857,74384,Patel N.D.,1983,nan,(H2O)16.6 (P2O5)83.4 ,0.0,0,0.0,0.0,0.0,0.0,0.0,0.0,0.0,0,0,0,0.0,0.0,0,0.0,0.0,0.0,0.0,0.0,0.0,0,0.0,0.0,0.0,0.0,0,0,0.0,0.0,0,0.0,0.0,0.0,0.0,0.0,0.0,0,0.0,0.0,0.0,0.0,0.0,0.0,0,0.0,0.0,0,0.0,0.0,0.0,0.0,0.0,0.0,0,0,0,0.0,0,0.0,0.0,0,0,16.6,0,0.0,0.0,0.0,0,0.0,0.0,0.0,0,0,0.0,0.0,0,0.0,0.0,0.0,0,0.0,0.0,0.0,0,0,0,0.0,0.0,0,0.0,0.0,0.0,0,0.0,0.0,0.0,0.0,0.0,0.0,0.0,0.0,0.0,0.0,0.0,0.0,0.0,0.0,0.0,0.0,0.0,0.0,0.0,0.0,0.0,83.4,0.0,0.0,0.0,0.0,0.0,0.0,0.0,0,0.0,0.0,0.0,0.0,0.0,0.0,0.0,0,0.0,0.0,0.0,0.0,0.0,0.0,0.0,0,0.0,0.0,0.0,0.0,0.0,0,0.0,0.0,0.0,0.0,0.0,0,0.0,0.0,0.0,0.0,0,0.0,0.0,0.0,0,0,0,0.0,0.0,0.0,0.0,0.0,0.0,0.0,0.0,0.0,0.0,0.0,0.0,0.0,0.0,0.0,0,0.0,0.0,24.5,9.6,0.28
# 1432,7858,74387,Patel N.D.,1983,nan,(H2O)3.8 (P2O5)96.2 ,0.0,0,0.0,0.0,0.0,0.0,0.0,0.0,0.0,0,0,0,0.0,0.0,0,0.0,0.0,0.0,0.0,0.0,0.0,0,0.0,0.0,0.0,0.0,0,0,0.0,0.0,0,0.0,0.0,0.0,0.0,0.0,0.0,0,0.0,0.0,0.0,0.0,0.0,0.0,0,0.0,0.0,0,0.0,0.0,0.0,0.0,0.0,0.0,0,0,0,0.0,0,0.0,0.0,0,0,3.8,0,0.0,0.0,0.0,0,0.0,0.0,0.0,0,0,0.0,0.0,0,0.0,0.0,0.0,0,0.0,0.0,0.0,0,0,0,0.0,0.0,0,0.0,0.0,0.0,0,0.0,0.0,0.0,0.0,0.0,0.0,0.0,0.0,0.0,0.0,0.0,0.0,0.0,0.0,0.0,0.0,0.0,0.0,0.0,0.0,0.0,96.2,0.0,0.0,0.0,0.0,0.0,0.0,0.0,0,0.0,0.0,0.0,0.0,0.0,0.0,0.0,0,0.0,0.0,0.0,0.0,0.0,0.0,0.0,0,0.0,0.0,0.0,0.0,0.0,0,0.0,0.0,0.0,0.0,0.0,0,0.0,0.0,0.0,0.0,0,0.0,0.0,0.0,0,0,0,0.0,0.0,0.0,0.0,0.0,0.0,0.0,0.0,0.0,0.0,0.0,0.0,0.0,0.0,0.0,0,0.0,0.0,27.1,10.6,0.28
# 1433,8573,59483,Homeny J.,1987,nan,(Al2O3)15.04406177 (MgO)22.83491126 (SiC)2.555986709 (SiO2)59.56504026 ,0.0,0,0.0,15.04406177,0.0,0.0,0.0,0.0,0.0,0,0,0,0.0,0.0,0,0.0,0.0,0.0,0.0,0.0,0.0,0,0.0,0.0,0.0,0.0,0,0,0.0,0.0,0,0.0,0.0,0.0,0.0,0.0,0.0,0,0.0,0.0,0.0,0.0,0.0,0.0,0,0.0,0.0,0,0.0,0.0,0.0,0.0,0.0,0.0,0,0,0,0.0,0,0.0,0.0,0,0,0.0,0,0.0,0.0,0.0,0,0.0,0.0,0.0,0,0,0.0,0.0,0,0.0,0.0,0.0,0,0.0,0.0,0.0,0,0,0,0.0,0.0,0,0.0,22.83491126,0.0,0,0.0,0.0,0.0,0.0,0.0,0.0,0.0,0.0,0.0,0.0,0.0,0.0,0.0,0.0,0.0,0.0,0.0,0.0,0.0,0.0,0.0,0.0,0.0,0.0,0.0,0.0,0.0,0.0,0.0,0,0.0,0.0,0.0,0.0,0.0,0.0,0.0,0,0.0,0.0,0.0,0.0,2.555986709,59.56504026,0.0,0,0.0,0.0,0.0,0.0,0.0,0,0.0,0.0,0.0,0.0,0.0,0,0.0,0.0,0.0,0.0,0,0.0,0.0,0.0,0,0,0,0.0,0.0,0.0,0.0,0.0,0.0,0.0,0.0,0.0,0.0,0.0,0.0,0.0,0.0,0.0,0,0.0,0.0,97.9,38.29,0.28
# 1434,8649,59748,Matusita K.,1989,nan,(BaF2)25.0 (LaF3)10.0 (ZrF4)65.0 ,0.0,0,0.0,0.0,0.0,0.0,0.0,0.0,0.0,0,0,0,0.0,0.0,0,25.0,0.0,0.0,0.0,0.0,0.0,0,0.0,0.0,0.0,0.0,0,0,0.0,0.0,0,0.0,0.0,0.0,0.0,0.0,0.0,0,0.0,0.0,0.0,0.0,0.0,0.0,0,0.0,0.0,0,0.0,0.0,0.0,0.0,0.0,0.0,0,0,0,0.0,0,0.0,0.0,0,0,0.0,0,0.0,0.0,0.0,0,0.0,0.0,0.0,0,0,0.0,0.0,0,0.0,0.0,0.0,0,10.0,0.0,0.0,0,0,0,0.0,0.0,0,0.0,0.0,0.0,0,0.0,0.0,0.0,0.0,0.0,0.0,0.0,0.0,0.0,0.0,0.0,0.0,0.0,0.0,0.0,0.0,0.0,0.0,0.0,0.0,0.0,0.0,0.0,0.0,0.0,0.0,0.0,0.0,0.0,0,0.0,0.0,0.0,0.0,0.0,0.0,0.0,0,0.0,0.0,0.0,0.0,0.0,0.0,0.0,0,0.0,0.0,0.0,0.0,0.0,0,0.0,0.0,0.0,0.0,0.0,0,0.0,0.0,0.0,0.0,0,0.0,0.0,0.0,0,0,0,0.0,0.0,0.0,0.0,0.0,0.0,0.0,0.0,0.0,0.0,0.0,0.0,0.0,0.0,0.0,0,65.0,0.0,62.0,24.23,0.28
# 1435,8649,59752,Matusita K.,1989,nan,(BaF2)31.0 (LaF3)10.0 (ZrF4)59.0 ,0.0,0,0.0,0.0,0.0,0.0,0.0,0.0,0.0,0,0,0,0.0,0.0,0,31.0,0.0,0.0,0.0,0.0,0.0,0,0.0,0.0,0.0,0.0,0,0,0.0,0.0,0,0.0,0.0,0.0,0.0,0.0,0.0,0,0.0,0.0,0.0,0.0,0.0,0.0,0,0.0,0.0,0,0.0,0.0,0.0,0.0,0.0,0.0,0,0,0,0.0,0,0.0,0.0,0,0,0.0,0,0.0,0.0,0.0,0,0.0,0.0,0.0,0,0,0.0,0.0,0,0.0,0.0,0.0,0,10.0,0.0,0.0,0,0,0,0.0,0.0,0,0.0,0.0,0.0,0,0.0,0.0,0.0,0.0,0.0,0.0,0.0,0.0,0.0,0.0,0.0,0.0,0.0,0.0,0.0,0.0,0.0,0.0,0.0,0.0,0.0,0.0,0.0,0.0,0.0,0.0,0.0,0.0,0.0,0,0.0,0.0,0.0,0.0,0.0,0.0,0.0,0,0.0,0.0,0.0,0.0,0.0,0.0,0.0,0,0.0,0.0,0.0,0.0,0.0,0,0.0,0.0,0.0,0.0,0.0,0,0.0,0.0,0.0,0.0,0,0.0,0.0,0.0,0,0,0,0.0,0.0,0.0,0.0,0.0,0.0,0.0,0.0,0.0,0.0,0.0,0.0,0.0,0.0,0.0,0,59.0,0.0,61.6,24.06,0.28
# 1436,8701,80120,Aleinikov F.K.,1962,nan,(Na2O)44.44444 (SiO2)55.55556 ,0.0,0,0.0,0.0,0.0,0.0,0.0,0.0,0.0,0,0,0,0.0,0.0,0,0.0,0.0,0.0,0.0,0.0,0.0,0,0.0,0.0,0.0,0.0,0,0,0.0,0.0,0,0.0,0.0,0.0,0.0,0.0,0.0,0,0.0,0.0,0.0,0.0,0.0,0.0,0,0.0,0.0,0,0.0,0.0,0.0,0.0,0.0,0.0,0,0,0,0.0,0,0.0,0.0,0,0,0.0,0,0.0,0.0,0.0,0,0.0,0.0,0.0,0,0,0.0,0.0,0,0.0,0.0,0.0,0,0.0,0.0,0.0,0,0,0,0.0,0.0,0,0.0,0.0,0.0,0,0.0,0.0,0.0,0.0,0.0,0.0,44.44444,0.0,0.0,0.0,0.0,0.0,0.0,0.0,0.0,0.0,0.0,0.0,0.0,0.0,0.0,0.0,0.0,0.0,0.0,0.0,0.0,0.0,0.0,0,0.0,0.0,0.0,0.0,0.0,0.0,0.0,0,0.0,0.0,0.0,0.0,0.0,55.55556,0.0,0,0.0,0.0,0.0,0.0,0.0,0,0.0,0.0,0.0,0.0,0.0,0,0.0,0.0,0.0,0.0,0,0.0,0.0,0.0,0,0,0,0.0,0.0,0.0,0.0,0.0,0.0,0.0,0.0,0.0,0.0,0.0,0.0,0.0,0.0,0.0,0,0.0,0.0,nan,nan,0.28
# 1437,8701,80147,Aleinikov F.K.,1962,nan,(Na2O)11.764710000000001 (SiO2)58.823530000000005 (SrO)29.411759999999997 ,0.0,0,0.0,0.0,0.0,0.0,0.0,0.0,0.0,0,0,0,0.0,0.0,0,0.0,0.0,0.0,0.0,0.0,0.0,0,0.0,0.0,0.0,0.0,0,0,0.0,0.0,0,0.0,0.0,0.0,0.0,0.0,0.0,0,0.0,0.0,0.0,0.0,0.0,0.0,0,0.0,0.0,0,0.0,0.0,0.0,0.0,0.0,0.0,0,0,0,0.0,0,0.0,0.0,0,0,0.0,0,0.0,0.0,0.0,0,0.0,0.0,0.0,0,0,0.0,0.0,0,0.0,0.0,0.0,0,0.0,0.0,0.0,0,0,0,0.0,0.0,0,0.0,0.0,0.0,0,0.0,0.0,0.0,0.0,0.0,0.0,11.764710000000001,0.0,0.0,0.0,0.0,0.0,0.0,0.0,0.0,0.0,0.0,0.0,0.0,0.0,0.0,0.0,0.0,0.0,0.0,0.0,0.0,0.0,0.0,0,0.0,0.0,0.0,0.0,0.0,0.0,0.0,0,0.0,0.0,0.0,0.0,0.0,58.823530000000005,0.0,0,0.0,0.0,0.0,0.0,0.0,0,0.0,29.411759999999997,0.0,0.0,0.0,0,0.0,0.0,0.0,0.0,0,0.0,0.0,0.0,0,0,0,0.0,0.0,0.0,0.0,0.0,0.0,0.0,0.0,0.0,0.0,0.0,0.0,0.0,0.0,0.0,0,0.0,0.0,75.4,29.45,0.28
# 1438,8701,80148,Aleinikov F.K.,1962,nan,(Na2O)11.11111 (SiO2)55.55556 (SrO)33.33333 ,0.0,0,0.0,0.0,0.0,0.0,0.0,0.0,0.0,0,0,0,0.0,0.0,0,0.0,0.0,0.0,0.0,0.0,0.0,0,0.0,0.0,0.0,0.0,0,0,0.0,0.0,0,0.0,0.0,0.0,0.0,0.0,0.0,0,0.0,0.0,0.0,0.0,0.0,0.0,0,0.0,0.0,0,0.0,0.0,0.0,0.0,0.0,0.0,0,0,0,0.0,0,0.0,0.0,0,0,0.0,0,0.0,0.0,0.0,0,0.0,0.0,0.0,0,0,0.0,0.0,0,0.0,0.0,0.0,0,0.0,0.0,0.0,0,0,0,0.0,0.0,0,0.0,0.0,0.0,0,0.0,0.0,0.0,0.0,0.0,0.0,11.11111,0.0,0.0,0.0,0.0,0.0,0.0,0.0,0.0,0.0,0.0,0.0,0.0,0.0,0.0,0.0,0.0,0.0,0.0,0.0,0.0,0.0,0.0,0,0.0,0.0,0.0,0.0,0.0,0.0,0.0,0,0.0,0.0,0.0,0.0,0.0,55.55556,0.0,0,0.0,0.0,0.0,0.0,0.0,0,0.0,33.33333,0.0,0.0,0.0,0,0.0,0.0,0.0,0.0,0,0.0,0.0,0.0,0,0,0,0.0,0.0,0.0,0.0,0.0,0.0,0.0,0.0,0.0,0.0,0.0,0.0,0.0,0.0,0.0,0,0.0,0.0,78.9,30.82,0.28
# 1439,8701,80153,Aleinikov F.K.,1962,nan,(Na2O)11.764710000000001 (SiO2)58.823530000000005 (ZnO)29.411759999999997 ,0.0,0,0.0,0.0,0.0,0.0,0.0,0.0,0.0,0,0,0,0.0,0.0,0,0.0,0.0,0.0,0.0,0.0,0.0,0,0.0,0.0,0.0,0.0,0,0,0.0,0.0,0,0.0,0.0,0.0,0.0,0.0,0.0,0,0.0,0.0,0.0,0.0,0.0,0.0,0,0.0,0.0,0,0.0,0.0,0.0,0.0,0.0,0.0,0,0,0,0.0,0,0.0,0.0,0,0,0.0,0,0.0,0.0,0.0,0,0.0,0.0,0.0,0,0,0.0,0.0,0,0.0,0.0,0.0,0,0.0,0.0,0.0,0,0,0,0.0,0.0,0,0.0,0.0,0.0,0,0.0,0.0,0.0,0.0,0.0,0.0,11.764710000000001,0.0,0.0,0.0,0.0,0.0,0.0,0.0,0.0,0.0,0.0,0.0,0.0,0.0,0.0,0.0,0.0,0.0,0.0,0.0,0.0,0.0,0.0,0,0.0,0.0,0.0,0.0,0.0,0.0,0.0,0,0.0,0.0,0.0,0.0,0.0,58.823530000000005,0.0,0,0.0,0.0,0.0,0.0,0.0,0,0.0,0.0,0.0,0.0,0.0,0,0.0,0.0,0.0,0.0,0,0.0,0.0,0.0,0,0,0,0.0,0.0,0.0,0.0,0.0,0.0,0.0,0.0,0.0,0.0,0.0,0.0,0.0,0.0,29.411759999999997,0,0.0,0.0,72.4,28.28,0.28
# 1440,8701,80154,Aleinikov F.K.,1962,nan,(Na2O)11.11111 (SiO2)55.55556 (ZnO)33.33333 ,0.0,0,0.0,0.0,0.0,0.0,0.0,0.0,0.0,0,0,0,0.0,0.0,0,0.0,0.0,0.0,0.0,0.0,0.0,0,0.0,0.0,0.0,0.0,0,0,0.0,0.0,0,0.0,0.0,0.0,0.0,0.0,0.0,0,0.0,0.0,0.0,0.0,0.0,0.0,0,0.0,0.0,0,0.0,0.0,0.0,0.0,0.0,0.0,0,0,0,0.0,0,0.0,0.0,0,0,0.0,0,0.0,0.0,0.0,0,0.0,0.0,0.0,0,0,0.0,0.0,0,0.0,0.0,0.0,0,0.0,0.0,0.0,0,0,0,0.0,0.0,0,0.0,0.0,0.0,0,0.0,0.0,0.0,0.0,0.0,0.0,11.11111,0.0,0.0,0.0,0.0,0.0,0.0,0.0,0.0,0.0,0.0,0.0,0.0,0.0,0.0,0.0,0.0,0.0,0.0,0.0,0.0,0.0,0.0,0,0.0,0.0,0.0,0.0,0.0,0.0,0.0,0,0.0,0.0,0.0,0.0,0.0,55.55556,0.0,0,0.0,0.0,0.0,0.0,0.0,0,0.0,0.0,0.0,0.0,0.0,0,0.0,0.0,0.0,0.0,0,0.0,0.0,0.0,0,0,0,0.0,0.0,0.0,0.0,0.0,0.0,0.0,0.0,0.0,0.0,0.0,0.0,0.0,0.0,33.33333,0,0.0,0.0,77.2,30.15,0.28
# 1441,8701,80158,Aleinikov F.K.,1962,nan,(CdO)25.0 (Na2O)12.5 (SiO2)62.5 ,0.0,0,0.0,0.0,0.0,0.0,0.0,0.0,0.0,0,0,0,0.0,0.0,0,0.0,0.0,0.0,0.0,0.0,0.0,0,0.0,0.0,0.0,0.0,0,0,25.0,0.0,0,0.0,0.0,0.0,0.0,0.0,0.0,0,0.0,0.0,0.0,0.0,0.0,0.0,0,0.0,0.0,0,0.0,0.0,0.0,0.0,0.0,0.0,0,0,0,0.0,0,0.0,0.0,0,0,0.0,0,0.0,0.0,0.0,0,0.0,0.0,0.0,0,0,0.0,0.0,0,0.0,0.0,0.0,0,0.0,0.0,0.0,0,0,0,0.0,0.0,0,0.0,0.0,0.0,0,0.0,0.0,0.0,0.0,0.0,0.0,12.5,0.0,0.0,0.0,0.0,0.0,0.0,0.0,0.0,0.0,0.0,0.0,0.0,0.0,0.0,0.0,0.0,0.0,0.0,0.0,0.0,0.0,0.0,0,0.0,0.0,0.0,0.0,0.0,0.0,0.0,0,0.0,0.0,0.0,0.0,0.0,62.5,0.0,0,0.0,0.0,0.0,0.0,0.0,0,0.0,0.0,0.0,0.0,0.0,0,0.0,0.0,0.0,0.0,0,0.0,0.0,0.0,0,0,0,0.0,0.0,0.0,0.0,0.0,0.0,0.0,0.0,0.0,0.0,0.0,0.0,0.0,0.0,0.0,0,0.0,0.0,69.1,26.99,0.28
# 1442,8701,80159,Aleinikov F.K.,1962,nan,(CdO)29.411759999999997 (Na2O)11.764710000000001 (SiO2)58.823530000000005 ,0.0,0,0.0,0.0,0.0,0.0,0.0,0.0,0.0,0,0,0,0.0,0.0,0,0.0,0.0,0.0,0.0,0.0,0.0,0,0.0,0.0,0.0,0.0,0,0,29.411759999999997,0.0,0,0.0,0.0,0.0,0.0,0.0,0.0,0,0.0,0.0,0.0,0.0,0.0,0.0,0,0.0,0.0,0,0.0,0.0,0.0,0.0,0.0,0.0,0,0,0,0.0,0,0.0,0.0,0,0,0.0,0,0.0,0.0,0.0,0,0.0,0.0,0.0,0,0,0.0,0.0,0,0.0,0.0,0.0,0,0.0,0.0,0.0,0,0,0,0.0,0.0,0,0.0,0.0,0.0,0,0.0,0.0,0.0,0.0,0.0,0.0,11.764710000000001,0.0,0.0,0.0,0.0,0.0,0.0,0.0,0.0,0.0,0.0,0.0,0.0,0.0,0.0,0.0,0.0,0.0,0.0,0.0,0.0,0.0,0.0,0,0.0,0.0,0.0,0.0,0.0,0.0,0.0,0,0.0,0.0,0.0,0.0,0.0,58.823530000000005,0.0,0,0.0,0.0,0.0,0.0,0.0,0,0.0,0.0,0.0,0.0,0.0,0,0.0,0.0,0.0,0.0,0,0.0,0.0,0.0,0,0,0,0.0,0.0,0.0,0.0,0.0,0.0,0.0,0.0,0.0,0.0,0.0,0.0,0.0,0.0,0.0,0,0.0,0.0,69.1,26.99,0.28
# 1443,8701,80163,Aleinikov F.K.,1962,nan,(BaO)20.000002 (Na2O)13.33333133 (SiO2)66.66666667 ,0.0,0,0.0,0.0,0.0,0.0,0.0,0.0,0.0,0,0,0,0.0,0.0,0,0.0,20.000002,0.0,0.0,0.0,0.0,0,0.0,0.0,0.0,0.0,0,0,0.0,0.0,0,0.0,0.0,0.0,0.0,0.0,0.0,0,0.0,0.0,0.0,0.0,0.0,0.0,0,0.0,0.0,0,0.0,0.0,0.0,0.0,0.0,0.0,0,0,0,0.0,0,0.0,0.0,0,0,0.0,0,0.0,0.0,0.0,0,0.0,0.0,0.0,0,0,0.0,0.0,0,0.0,0.0,0.0,0,0.0,0.0,0.0,0,0,0,0.0,0.0,0,0.0,0.0,0.0,0,0.0,0.0,0.0,0.0,0.0,0.0,13.33333133,0.0,0.0,0.0,0.0,0.0,0.0,0.0,0.0,0.0,0.0,0.0,0.0,0.0,0.0,0.0,0.0,0.0,0.0,0.0,0.0,0.0,0.0,0,0.0,0.0,0.0,0.0,0.0,0.0,0.0,0,0.0,0.0,0.0,0.0,0.0,66.66666667,0.0,0,0.0,0.0,0.0,0.0,0.0,0,0.0,0.0,0.0,0.0,0.0,0,0.0,0.0,0.0,0.0,0,0.0,0.0,0.0,0,0,0,0.0,0.0,0.0,0.0,0.0,0.0,0.0,0.0,0.0,0.0,0.0,0.0,0.0,0.0,0.0,0,0.0,0.0,67.4,26.32,0.28
# 1444,8701,80164,Aleinikov F.K.,1962,nan,(BaO)25.0 (Na2O)12.5 (SiO2)62.5 ,0.0,0,0.0,0.0,0.0,0.0,0.0,0.0,0.0,0,0,0,0.0,0.0,0,0.0,25.0,0.0,0.0,0.0,0.0,0,0.0,0.0,0.0,0.0,0,0,0.0,0.0,0,0.0,0.0,0.0,0.0,0.0,0.0,0,0.0,0.0,0.0,0.0,0.0,0.0,0,0.0,0.0,0,0.0,0.0,0.0,0.0,0.0,0.0,0,0,0,0.0,0,0.0,0.0,0,0,0.0,0,0.0,0.0,0.0,0,0.0,0.0,0.0,0,0,0.0,0.0,0,0.0,0.0,0.0,0,0.0,0.0,0.0,0,0,0,0.0,0.0,0,0.0,0.0,0.0,0,0.0,0.0,0.0,0.0,0.0,0.0,12.5,0.0,0.0,0.0,0.0,0.0,0.0,0.0,0.0,0.0,0.0,0.0,0.0,0.0,0.0,0.0,0.0,0.0,0.0,0.0,0.0,0.0,0.0,0,0.0,0.0,0.0,0.0,0.0,0.0,0.0,0,0.0,0.0,0.0,0.0,0.0,62.5,0.0,0,0.0,0.0,0.0,0.0,0.0,0,0.0,0.0,0.0,0.0,0.0,0,0.0,0.0,0.0,0.0,0,0.0,0.0,0.0,0,0,0,0.0,0.0,0.0,0.0,0.0,0.0,0.0,0.0,0.0,0.0,0.0,0.0,0.0,0.0,0.0,0,0.0,0.0,67.3,26.28,0.28
# 1445,8701,80165,Aleinikov F.K.,1962,nan,(BaO)29.411759999999997 (Na2O)11.764710000000001 (SiO2)58.823530000000005 ,0.0,0,0.0,0.0,0.0,0.0,0.0,0.0,0.0,0,0,0,0.0,0.0,0,0.0,29.411759999999997,0.0,0.0,0.0,0.0,0,0.0,0.0,0.0,0.0,0,0,0.0,0.0,0,0.0,0.0,0.0,0.0,0.0,0.0,0,0.0,0.0,0.0,0.0,0.0,0.0,0,0.0,0.0,0,0.0,0.0,0.0,0.0,0.0,0.0,0,0,0,0.0,0,0.0,0.0,0,0,0.0,0,0.0,0.0,0.0,0,0.0,0.0,0.0,0,0,0.0,0.0,0,0.0,0.0,0.0,0,0.0,0.0,0.0,0,0,0,0.0,0.0,0,0.0,0.0,0.0,0,0.0,0.0,0.0,0.0,0.0,0.0,11.764710000000001,0.0,0.0,0.0,0.0,0.0,0.0,0.0,0.0,0.0,0.0,0.0,0.0,0.0,0.0,0.0,0.0,0.0,0.0,0.0,0.0,0.0,0.0,0,0.0,0.0,0.0,0.0,0.0,0.0,0.0,0,0.0,0.0,0.0,0.0,0.0,58.823530000000005,0.0,0,0.0,0.0,0.0,0.0,0.0,0,0.0,0.0,0.0,0.0,0.0,0,0.0,0.0,0.0,0.0,0,0.0,0.0,0.0,0,0,0,0.0,0.0,0.0,0.0,0.0,0.0,0.0,0.0,0.0,0.0,0.0,0.0,0.0,0.0,0.0,0,0.0,0.0,67.9,26.52,0.28
# 1446,8702,80178,Aleinikov F.K.,1962,nan,(BaO)14.28571143 (K2O)14.28571143 (SiO2)71.42857714 ,0.0,0,0.0,0.0,0.0,0.0,0.0,0.0,0.0,0,0,0,0.0,0.0,0,0.0,14.28571143,0.0,0.0,0.0,0.0,0,0.0,0.0,0.0,0.0,0,0,0.0,0.0,0,0.0,0.0,0.0,0.0,0.0,0.0,0,0.0,0.0,0.0,0.0,0.0,0.0,0,0.0,0.0,0,0.0,0.0,0.0,0.0,0.0,0.0,0,0,0,0.0,0,0.0,0.0,0,0,0.0,0,0.0,0.0,0.0,0,0.0,0.0,14.28571143,0,0,0.0,0.0,0,0.0,0.0,0.0,0,0.0,0.0,0.0,0,0,0,0.0,0.0,0,0.0,0.0,0.0,0,0.0,0.0,0.0,0.0,0.0,0.0,0.0,0.0,0.0,0.0,0.0,0.0,0.0,0.0,0.0,0.0,0.0,0.0,0.0,0.0,0.0,0.0,0.0,0.0,0.0,0.0,0.0,0.0,0.0,0,0.0,0.0,0.0,0.0,0.0,0.0,0.0,0,0.0,0.0,0.0,0.0,0.0,71.42857714,0.0,0,0.0,0.0,0.0,0.0,0.0,0,0.0,0.0,0.0,0.0,0.0,0,0.0,0.0,0.0,0.0,0,0.0,0.0,0.0,0,0,0,0.0,0.0,0.0,0.0,0.0,0.0,0.0,0.0,0.0,0.0,0.0,0.0,0.0,0.0,0.0,0,0.0,0.0,nan,nan,0.28
# 1447,9898,149249,Coenen M.,1961,nan,(Na2O)33.33333333 (SiO2)66.66666667 ,0.0,0,0.0,0.0,0.0,0.0,0.0,0.0,0.0,0,0,0,0.0,0.0,0,0.0,0.0,0.0,0.0,0.0,0.0,0,0.0,0.0,0.0,0.0,0,0,0.0,0.0,0,0.0,0.0,0.0,0.0,0.0,0.0,0,0.0,0.0,0.0,0.0,0.0,0.0,0,0.0,0.0,0,0.0,0.0,0.0,0.0,0.0,0.0,0,0,0,0.0,0,0.0,0.0,0,0,0.0,0,0.0,0.0,0.0,0,0.0,0.0,0.0,0,0,0.0,0.0,0,0.0,0.0,0.0,0,0.0,0.0,0.0,0,0,0,0.0,0.0,0,0.0,0.0,0.0,0,0.0,0.0,0.0,0.0,0.0,0.0,33.33333333,0.0,0.0,0.0,0.0,0.0,0.0,0.0,0.0,0.0,0.0,0.0,0.0,0.0,0.0,0.0,0.0,0.0,0.0,0.0,0.0,0.0,0.0,0,0.0,0.0,0.0,0.0,0.0,0.0,0.0,0,0.0,0.0,0.0,0.0,0.0,66.66666667,0.0,0,0.0,0.0,0.0,0.0,0.0,0,0.0,0.0,0.0,0.0,0.0,0,0.0,0.0,0.0,0.0,0,0.0,0.0,0.0,0,0,0,0.0,0.0,0.0,0.0,0.0,0.0,0.0,0.0,0.0,0.0,0.0,0.0,0.0,0.0,0.0,0,0.0,0.0,50.0,20.0,0.28
# 1448,11092,44235,Muthupari S.,1995,nan,(B2O3)60.0 (Na2O)30.0 (V2O5)10.0 ,0.0,0,0.0,0.0,0.0,0.0,0.0,0.0,0.0,0,0,0,0.0,60.0,0,0.0,0.0,0.0,0.0,0.0,0.0,0,0.0,0.0,0.0,0.0,0,0,0.0,0.0,0,0.0,0.0,0.0,0.0,0.0,0.0,0,0.0,0.0,0.0,0.0,0.0,0.0,0,0.0,0.0,0,0.0,0.0,0.0,0.0,0.0,0.0,0,0,0,0.0,0,0.0,0.0,0,0,0.0,0,0.0,0.0,0.0,0,0.0,0.0,0.0,0,0,0.0,0.0,0,0.0,0.0,0.0,0,0.0,0.0,0.0,0,0,0,0.0,0.0,0,0.0,0.0,0.0,0,0.0,0.0,0.0,0.0,0.0,0.0,30.0,0.0,0.0,0.0,0.0,0.0,0.0,0.0,0.0,0.0,0.0,0.0,0.0,0.0,0.0,0.0,0.0,0.0,0.0,0.0,0.0,0.0,0.0,0,0.0,0.0,0.0,0.0,0.0,0.0,0.0,0,0.0,0.0,0.0,0.0,0.0,0.0,0.0,0,0.0,0.0,0.0,0.0,0.0,0,0.0,0.0,0.0,0.0,0.0,0,0.0,0.0,0.0,0.0,0,0.0,0.0,0.0,0,0,0,0.0,0.0,0.0,0.0,10.0,0.0,0.0,0.0,0.0,0.0,0.0,0.0,0.0,0.0,0.0,0,0.0,0.0,41.5,16.2,0.28
# 1449,11092,44238,Muthupari S.,1995,nan,(B2O3)50.0 (Na2O)20.0 (V2O5)30.0 ,0.0,0,0.0,0.0,0.0,0.0,0.0,0.0,0.0,0,0,0,0.0,50.0,0,0.0,0.0,0.0,0.0,0.0,0.0,0,0.0,0.0,0.0,0.0,0,0,0.0,0.0,0,0.0,0.0,0.0,0.0,0.0,0.0,0,0.0,0.0,0.0,0.0,0.0,0.0,0,0.0,0.0,0,0.0,0.0,0.0,0.0,0.0,0.0,0,0,0,0.0,0,0.0,0.0,0,0,0.0,0,0.0,0.0,0.0,0,0.0,0.0,0.0,0,0,0.0,0.0,0,0.0,0.0,0.0,0,0.0,0.0,0.0,0,0,0,0.0,0.0,0,0.0,0.0,0.0,0,0.0,0.0,0.0,0.0,0.0,0.0,20.0,0.0,0.0,0.0,0.0,0.0,0.0,0.0,0.0,0.0,0.0,0.0,0.0,0.0,0.0,0.0,0.0,0.0,0.0,0.0,0.0,0.0,0.0,0,0.0,0.0,0.0,0.0,0.0,0.0,0.0,0,0.0,0.0,0.0,0.0,0.0,0.0,0.0,0,0.0,0.0,0.0,0.0,0.0,0,0.0,0.0,0.0,0.0,0.0,0,0.0,0.0,0.0,0.0,0,0.0,0.0,0.0,0,0,0,0.0,0.0,0.0,0.0,30.0,0.0,0.0,0.0,0.0,0.0,0.0,0.0,0.0,0.0,0.0,0,0.0,0.0,41.7,16.3,0.28
# 1450,11092,44240,Muthupari S.,1995,nan,(B2O3)50.0 (Na2O)20.0 (V2O5)30.0 ,0.0,0,0.0,0.0,0.0,0.0,0.0,0.0,0.0,0,0,0,0.0,50.0,0,0.0,0.0,0.0,0.0,0.0,0.0,0,0.0,0.0,0.0,0.0,0,0,0.0,0.0,0,0.0,0.0,0.0,0.0,0.0,0.0,0,0.0,0.0,0.0,0.0,0.0,0.0,0,0.0,0.0,0,0.0,0.0,0.0,0.0,0.0,0.0,0,0,0,0.0,0,0.0,0.0,0,0,0.0,0,0.0,0.0,0.0,0,0.0,0.0,0.0,0,0,0.0,0.0,0,0.0,0.0,0.0,0,0.0,0.0,0.0,0,0,0,0.0,0.0,0,0.0,0.0,0.0,0,0.0,0.0,0.0,0.0,0.0,0.0,20.0,0.0,0.0,0.0,0.0,0.0,0.0,0.0,0.0,0.0,0.0,0.0,0.0,0.0,0.0,0.0,0.0,0.0,0.0,0.0,0.0,0.0,0.0,0,0.0,0.0,0.0,0.0,0.0,0.0,0.0,0,0.0,0.0,0.0,0.0,0.0,0.0,0.0,0,0.0,0.0,0.0,0.0,0.0,0,0.0,0.0,0.0,0.0,0.0,0,0.0,0.0,0.0,0.0,0,0.0,0.0,0.0,0,0,0,0.0,0.0,0.0,0.0,30.0,0.0,0.0,0.0,0.0,0.0,0.0,0.0,0.0,0.0,0.0,0,0.0,0.0,41.7,16.3,0.28
# 1451,11092,44241,Muthupari S.,1995,nan,(B2O3)64.3 (Na2O)32.1 (V2O5)3.6 ,0.0,0,0.0,0.0,0.0,0.0,0.0,0.0,0.0,0,0,0,0.0,64.3,0,0.0,0.0,0.0,0.0,0.0,0.0,0,0.0,0.0,0.0,0.0,0,0,0.0,0.0,0,0.0,0.0,0.0,0.0,0.0,0.0,0,0.0,0.0,0.0,0.0,0.0,0.0,0,0.0,0.0,0,0.0,0.0,0.0,0.0,0.0,0.0,0,0,0,0.0,0,0.0,0.0,0,0,0.0,0,0.0,0.0,0.0,0,0.0,0.0,0.0,0,0,0.0,0.0,0,0.0,0.0,0.0,0,0.0,0.0,0.0,0,0,0,0.0,0.0,0,0.0,0.0,0.0,0,0.0,0.0,0.0,0.0,0.0,0.0,32.1,0.0,0.0,0.0,0.0,0.0,0.0,0.0,0.0,0.0,0.0,0.0,0.0,0.0,0.0,0.0,0.0,0.0,0.0,0.0,0.0,0.0,0.0,0,0.0,0.0,0.0,0.0,0.0,0.0,0.0,0,0.0,0.0,0.0,0.0,0.0,0.0,0.0,0,0.0,0.0,0.0,0.0,0.0,0,0.0,0.0,0.0,0.0,0.0,0,0.0,0.0,0.0,0.0,0,0.0,0.0,0.0,0,0,0,0.0,0.0,0.0,0.0,3.6,0.0,0.0,0.0,0.0,0.0,0.0,0.0,0.0,0.0,0.0,0,0.0,0.0,57.4,22.5,0.28
# 1452,11092,44242,Muthupari S.,1995,nan,(B2O3)58.3 (Na2O)29.1 (V2O5)12.6 ,0.0,0,0.0,0.0,0.0,0.0,0.0,0.0,0.0,0,0,0,0.0,58.3,0,0.0,0.0,0.0,0.0,0.0,0.0,0,0.0,0.0,0.0,0.0,0,0,0.0,0.0,0,0.0,0.0,0.0,0.0,0.0,0.0,0,0.0,0.0,0.0,0.0,0.0,0.0,0,0.0,0.0,0,0.0,0.0,0.0,0.0,0.0,0.0,0,0,0,0.0,0,0.0,0.0,0,0,0.0,0,0.0,0.0,0.0,0,0.0,0.0,0.0,0,0,0.0,0.0,0,0.0,0.0,0.0,0,0.0,0.0,0.0,0,0,0,0.0,0.0,0,0.0,0.0,0.0,0,0.0,0.0,0.0,0.0,0.0,0.0,29.1,0.0,0.0,0.0,0.0,0.0,0.0,0.0,0.0,0.0,0.0,0.0,0.0,0.0,0.0,0.0,0.0,0.0,0.0,0.0,0.0,0.0,0.0,0,0.0,0.0,0.0,0.0,0.0,0.0,0.0,0,0.0,0.0,0.0,0.0,0.0,0.0,0.0,0,0.0,0.0,0.0,0.0,0.0,0,0.0,0.0,0.0,0.0,0.0,0,0.0,0.0,0.0,0.0,0,0.0,0.0,0.0,0,0,0,0.0,0.0,0.0,0.0,12.6,0.0,0.0,0.0,0.0,0.0,0.0,0.0,0.0,0.0,0.0,0,0.0,0.0,41.5,16.2,0.28
# 1453,11095,44245,Muthupari S.,1995,nan,(B2O3)50.0 (Na2O)30.0 (V2O5)20.0 ,0.0,0,0.0,0.0,0.0,0.0,0.0,0.0,0.0,0,0,0,0.0,50.0,0,0.0,0.0,0.0,0.0,0.0,0.0,0,0.0,0.0,0.0,0.0,0,0,0.0,0.0,0,0.0,0.0,0.0,0.0,0.0,0.0,0,0.0,0.0,0.0,0.0,0.0,0.0,0,0.0,0.0,0,0.0,0.0,0.0,0.0,0.0,0.0,0,0,0,0.0,0,0.0,0.0,0,0,0.0,0,0.0,0.0,0.0,0,0.0,0.0,0.0,0,0,0.0,0.0,0,0.0,0.0,0.0,0,0.0,0.0,0.0,0,0,0,0.0,0.0,0,0.0,0.0,0.0,0,0.0,0.0,0.0,0.0,0.0,0.0,30.0,0.0,0.0,0.0,0.0,0.0,0.0,0.0,0.0,0.0,0.0,0.0,0.0,0.0,0.0,0.0,0.0,0.0,0.0,0.0,0.0,0.0,0.0,0,0.0,0.0,0.0,0.0,0.0,0.0,0.0,0,0.0,0.0,0.0,0.0,0.0,0.0,0.0,0,0.0,0.0,0.0,0.0,0.0,0,0.0,0.0,0.0,0.0,0.0,0,0.0,0.0,0.0,0.0,0,0.0,0.0,0.0,0,0,0,0.0,0.0,0.0,0.0,20.0,0.0,0.0,0.0,0.0,0.0,0.0,0.0,0.0,0.0,0.0,0,0.0,0.0,41.2,16.1,0.28
# 1454,11648,76115,Hanada T.,1973,nan,(GeO2)70.0 (Na2S)30.0 ,0.0,0,0.0,0.0,0.0,0.0,0.0,0.0,0.0,0,0,0,0.0,0.0,0,0.0,0.0,0.0,0.0,0.0,0.0,0,0.0,0.0,0.0,0.0,0,0,0.0,0.0,0,0.0,0.0,0.0,0.0,0.0,0.0,0,0.0,0.0,0.0,0.0,0.0,0.0,0,0.0,0.0,0,0.0,0.0,0.0,0.0,0.0,0.0,0,0,0,0.0,0,0.0,70.0,0,0,0.0,0,0.0,0.0,0.0,0,0.0,0.0,0.0,0,0,0.0,0.0,0,0.0,0.0,0.0,0,0.0,0.0,0.0,0,0,0,0.0,0.0,0,0.0,0.0,0.0,0,0.0,0.0,0.0,0.0,0.0,0.0,0.0,30.0,0.0,0.0,0.0,0.0,0.0,0.0,0.0,0.0,0.0,0.0,0.0,0.0,0.0,0.0,0.0,0.0,0.0,0.0,0.0,0.0,0.0,0,0.0,0.0,0.0,0.0,0.0,0.0,0.0,0,0.0,0.0,0.0,0.0,0.0,0.0,0.0,0,0.0,0.0,0.0,0.0,0.0,0,0.0,0.0,0.0,0.0,0.0,0,0.0,0.0,0.0,0.0,0,0.0,0.0,0.0,0,0,0,0.0,0.0,0.0,0.0,0.0,0.0,0.0,0.0,0.0,0.0,0.0,0.0,0.0,0.0,0.0,0,0.0,0.0,30.8,12.05,0.28
# 1455,11955,136014,Malmendier J.W.,1975,nan,(Al2O3)26.79977839 (B2O3)36.5889178 (BeO)9.203425447999999 (MgO)27.40787836 ,0.0,0,0.0,26.79977839,0.0,0.0,0.0,0.0,0.0,0,0,0,0.0,36.5889178,0,0.0,0.0,0.0,9.203425447999999,0.0,0.0,0,0.0,0.0,0.0,0.0,0,0,0.0,0.0,0,0.0,0.0,0.0,0.0,0.0,0.0,0,0.0,0.0,0.0,0.0,0.0,0.0,0,0.0,0.0,0,0.0,0.0,0.0,0.0,0.0,0.0,0,0,0,0.0,0,0.0,0.0,0,0,0.0,0,0.0,0.0,0.0,0,0.0,0.0,0.0,0,0,0.0,0.0,0,0.0,0.0,0.0,0,0.0,0.0,0.0,0,0,0,0.0,0.0,0,0.0,27.40787836,0.0,0,0.0,0.0,0.0,0.0,0.0,0.0,0.0,0.0,0.0,0.0,0.0,0.0,0.0,0.0,0.0,0.0,0.0,0.0,0.0,0.0,0.0,0.0,0.0,0.0,0.0,0.0,0.0,0.0,0.0,0,0.0,0.0,0.0,0.0,0.0,0.0,0.0,0,0.0,0.0,0.0,0.0,0.0,0.0,0.0,0,0.0,0.0,0.0,0.0,0.0,0,0.0,0.0,0.0,0.0,0.0,0,0.0,0.0,0.0,0.0,0,0.0,0.0,0.0,0,0,0,0.0,0.0,0.0,0.0,0.0,0.0,0.0,0.0,0.0,0.0,0.0,0.0,0.0,0.0,0.0,0,0.0,0.0,112.0,43.75,0.28
# 1456,12094,89921,Beall G.H.,1979,nan,(B2O3)75.0 (LiF)25.0 ,0.0,0,0.0,0.0,0.0,0.0,0.0,0.0,0.0,0,0,0,0.0,75.0,0,0.0,0.0,0.0,0.0,0.0,0.0,0,0.0,0.0,0.0,0.0,0,0,0.0,0.0,0,0.0,0.0,0.0,0.0,0.0,0.0,0,0.0,0.0,0.0,0.0,0.0,0.0,0,0.0,0.0,0,0.0,0.0,0.0,0.0,0.0,0.0,0,0,0,0.0,0,0.0,0.0,0,0,0.0,0,0.0,0.0,0.0,0,0.0,0.0,0.0,0,0,0.0,0.0,0,0.0,0.0,0.0,0,0.0,0.0,0.0,0,0,0,0.0,25.0,0,0.0,0.0,0.0,0,0.0,0.0,0.0,0.0,0.0,0.0,0.0,0.0,0.0,0.0,0.0,0.0,0.0,0.0,0.0,0.0,0.0,0.0,0.0,0.0,0.0,0.0,0.0,0.0,0.0,0.0,0.0,0.0,0.0,0,0.0,0.0,0.0,0.0,0.0,0.0,0.0,0,0.0,0.0,0.0,0.0,0.0,0.0,0.0,0,0.0,0.0,0.0,0.0,0.0,0,0.0,0.0,0.0,0.0,0.0,0,0.0,0.0,0.0,0.0,0,0.0,0.0,0.0,0,0,0,0.0,0.0,0.0,0.0,0.0,0.0,0.0,0.0,0.0,0.0,0.0,0.0,0.0,0.0,0.0,0,0.0,0.0,63.4,24.82,0.28
