Repository: jacobergzhou/Poisson-Ratio

File: Poisson_data_cleaned_06212019.csv (part 20 of 58)
,Code,Glass #,Author,Year,Trademark,Ag2O,AgI,Al,Al2O3,AlF3,AlN,As,As2O3,As2O5,As2S3,As2Se3,AsSe,B,B2O3,BaCl2,BaF2,BaO,BeF2,BeO,Bi2O3,BiCl3,Br,Ca,CaF2,CaO,Cd,CdCl2,CdF2,CdO,Ce2O3,CeF3,CeO2,Cl,Co3O4,CoO,Cr2O3,Cs2O,CsCl,CsF,Cu2O,CuO,Dy2O3,Er,Er2O3,ErF3,Eu,Eu2O3,EuF3,F,Fe,Fe2O3,FeO,Ga,Ga2O3,Ga2S3,Ga2Se3,GaF3,Gd2O3,GdF3,Ge,GeO2,GeS2,GeSe2,H2O,HfF4,HfO2,Hg,Ho2O3,I,InF3,K,K2O,K2S,K2SO4,KBr,KCl,KF,KHF2,La,La2O3,La2S3,LaF3,Li,Li2O,Li2S,Li2SO4,LiBr,LiCl,LiF,LiI,MgF2,MgO,Mn2O3,MnF2,MnO,MnO2,MoO2,MoO3,N,Na,Na2O,Na2S,Na2SO4,NaCl,NaF,NaPO3,Nb2O5,Nd,Nd2O3,NdF3,NH4NO3,NiO,O,OH,P,P2O5,Pb,PbCl2,PbF2,PbO,PdO,Pr2O3,Pr6O11,PrF3,Rb2O,RbF,Rh2O3,RuO2,S,Sb,Sb2O3,Sb2S3,Sc2O3,Se,Si,Si3N4,SiC,SiO2,Sm2O3,Sn,SnO,SnO2,SO2,SO3,Sr,SrCl2,SrF2,SrO,Ta2O3,Ta2O5,Tb2O3,TbF3,Te,TeO2,Th,ThF4,ThO2,TiO2,Tl,Tl2O,Tl2Se,TlSe,Tm2O3,U,U3O8,UO2,V,V2O5,VO6,WO3,Y,Y2O3,Yb2O3,YbF3,YF3,ZnCl2,ZnF2,ZnO,ZnSO4,ZrF4,ZrO2,Young's modulus E (GPa),Shear modulus G (GPa),Poisson's ratio v
# 1777,35599,427698,Reddy M.V.S.,2009,,0,0,0,0,0,0,0,0,0,0,0,0,0,60,0,0,0,0,0,0,0,0,0,0,0,0,0,0,0,0,0,0,0,0,0,0,0,0,0,0,0,0,0,0,0,0,0,0,0,0,0,0,0,0,0,0,0,0,0,0,0,0,0,0,0,0,0,0,0,0,0,0,0,0,0,0,0,0,0,0,0,0,0,0,0,0,0,0,0,0,0,0,0,0,0,0,0,0,0,0,35,0,0,0,0,0,0,0,0,0,0,0,0,0,0,0,0,0,0,0,0,0,0,0,0,0,0,0,0,0,0,0,0,0,0,0,0,0,0,0,0,0,0,0,0,0,0,0,0,0,0,0,0,0,0,0,0,0,0,0,0,0,0,0,0,0,0,5,0,0,0,0,0,0,0,0,0,0,0,0,0,95.7,37.59,0.274
# 1778,37105,440939,Dumbaugh W.H.,1969,,0,0,0,2.721212108,0,0,0,0,0,0,0,0,0,1.064480913,0,0,16.0328735,0,0,0,0,0,0,0,5.33457053,0,0,0,0,0,0,0,0,0,0,0,0,0,0,0,0,0,0,0,0,0,0,0,0,0,0,0,0,0,0,0,0,0,0,0,0,0,0,0,0,0,0,0,0,0,0,0,0,0,0,0,0,0,0,5.353984473,0,0,0,0,0,0,0,0,0,0,0,0,0,0,0,0,0,0,0,0,0,0,0,0,0,0,0,0,0,0,0,0,0,0,0,0,0,0,0,0,0,0,0,0,0,0,0,0,0,0,0,0,0,0,0,0,0,69.49287847,0,0,0,0,0,0,0,0,0,0,0,0,0,0,0,0,0,0,0,0,0,0,0,0,0,0,0,0,0,0,0,0,0,0,0,0,0,0,0,0,0,0,0,78.1,30.68,0.274
# 1779,38438,450562,Connelly A.J.,2011,,0,0,0,0.881880188,0,0,0,0,0,0,0,0,0,2.675343974,0,0,7.749464892,0,0,0,0,0,0,0,12.93072821,0,0,0,0,0,0,0,0,0,0,0,0,0,0,0,0,0,0,0,0,0,0,0,0,0,1.351005037,0,0,0,0,0,0,0,0,0,0,0,0,0,0,0,0,0,0,0,0,0.027273722,0,0,0,0,0,0,0,0,0,0,0,15.04575609,0,0,0,0,0,0,0,0.780837311,0,0,0,0,0,0,0,0,6.010364408,0,0,0,0,0,0,0,0,0,0,0,0,0,0,0.022623944,0,0,0,0,0,0,0,0,0,0,0,0,0,0,0,0,0,0,0,0,0,52.48526568,0,0,0,0,0,0,0,0,0,0,0,0,0,0,0,0,0,0,0,0,0,0,0,0,0,0,0,0,0,0,0,0,0,0,0,0,0,0,0,0.039456547,0,0,0,87.8,34.5,0.274
# 1780,39424,465177,Devi A.V.G.,2010,,0,0,0,0,0,0,0,0,0,0,0,0,0,0,0,0,0,0,0,0,0,0,0,0,30.5,0,0,0,0,0,0,0,0,0,0,0,0,0,0,0,0,0,0,0,0,0,0,0,0,0,0,0,0,0,0,0,0,0,0,0,0,0,0,0,0,0,0,0,0,0,0,0,0,0,0,0,0,0,0,0,0,0,0,0,0,0,0,0,0,0,0,0,0,0,0,0,0,0,0,0,20.5,0,0,0,0,0,0,0,0,0,0,0,0,0,0,47,0,0,0,0,0,0,0,0,0,0,0,0,0,0,0,0,0,0,0,0,0,0,0,0,0,0,0,0,0,0,0,0,0,0,0,0,0,0,0,0,0,2,0,0,0,0,0,0,0,0,0,0,0,0,0,0,0,0,0,0,0,0,0,0,0,52.6,20.6,0.274
# 1781,7459,56013,Kodama M.,1994,,0,0,0,0,0,0,0,0,0,0,0,0,0,88,0,0,0,0,0,0,0,0,0,0,0,0,0,0,0,0,0,0,0,0,0,0,0,0,0,0,0,0,0,0,0,0,0,0,0,0,0,0,0,0,0,0,0,0,0,0,0,0,0,0,0,0,0,0,0,0,0,0,0,0,0,0,0,0,0,0,0,0,0,12,0,0,0,0,0,0,0,0,0,0,0,0,0,0,0,0,0,0,0,0,0,0,0,0,0,0,0,0,0,0,0,0,0,0,0,0,0,0,0,0,0,0,0,0,0,0,0,0,0,0,0,0,0,0,0,0,0,0,0,0,0,0,0,0,0,0,0,0,0,0,0,0,0,0,0,0,0,0,0,0,0,0,0,0,0,0,0,0,0,0,0,0,0,0,0,0,0,40,15.7,0.2738854
# 1782,7802,99742,Takahashi K.,1983,,0,0,0,0,0,0,0,0,0,0,0,0,0,84,0,0,0,0,0,0,0,0,0,0,0,0,0,0,0,0,0,0,0,0,0,0,0,0,0,0,0,0,0,0,0,0,0,0,0,0,0,0,0,0,0,0,0,0,0,0,0,0,0,0,0,0,0,0,0,0,0,0,0,0,0,0,0,0,0,0,0,0,0,0,0,0,0,0,0,0,0,5,0,0,0,0,0,0,0,0,11,0,0,0,0,0,0,0,0,0,0,0,0,0,0,0,0,0,0,0,0,0,0,0,0,0,0,0,0,0,0,0,0,0,0,0,0,0,0,0,0,0,0,0,0,0,0,0,0,0,0,0,0,0,0,0,0,0,0,0,0,0,0,0,0,0,0,0,0,0,0,0,0,0,0,0,0,0,0,0,0,29.5,11.58,0.2737479
# 1783,7802,99745,Takahashi K.,1983,,0,0,0,0,0,0,0,0,0,0,0,0,0,62,0,0,0,0,0,0,0,0,0,0,0,0,0,0,0,0,0,0,0,0,0,0,0,0,0,0,0,0,0,0,0,0,0,0,0,0,0,0,0,0,0,0,0,0,0,0,0,0,0,0,0,0,0,0,0,0,0,0,0,0,0,0,0,0,0,0,0,0,0,0,0,0,0,0,0,0,0,5,0,0,0,0,0,0,0,0,33,0,0,0,0,0,0,0,0,0,0,0,0,0,0,0,0,0,0,0,0,0,0,0,0,0,0,0,0,0,0,0,0,0,0,0,0,0,0,0,0,0,0,0,0,0,0,0,0,0,0,0,0,0,0,0,0,0,0,0,0,0,0,0,0,0,0,0,0,0,0,0,0,0,0,0,0,0,0,0,0,52.4,20.57,0.2736996
# 1784,17460,183303,Rabukhin A.I.,1986,,0,0,0,2.45,0,0,0,0,0,0,0,0,0,0,0,0,0,0,0,19.41,0,0,0,0,0,0,0,0,0,0,0,0,0,0,0,0,0,0,0,0,0,0,0,0,0,0,0,0,0,0,0,0,0,0,0,0,0,0,0,0,58.55,0,0,0,0,0,0,0,0,0,0,0,0,0,0,0,0,0,0,0,0,0,0,0,0,0,0,0,0,0,0,0,0,0,0,0,0,0,0,0,0,0,0,0,0,0,0,0,0,0,0,0,0,0,0,0,0,0,0,19.59,0,0,0,0,0,0,0,0,0,0,0,0,0,0,0,0,0,0,0,0,0,0,0,0,0,0,0,0,0,0,0,0,0,0,0,0,0,0,0,0,0,0,0,0,0,0,0,0,0,0,0,0,0,0,0,0,0,0,0,0,0,58,22.77,0.2736056
# 1785,5272,70189,Osaka A.,1974,,0,0,0,0,0,0,0,0,0,0,0,0,0,58,0,0,0,0,0,0,0,0,0,0,0,0,0,0,0,0,0,0,0,0,0,0,0,0,0,0,0,0,0,0,0,0,0,0,0,0,0,0,0,0,0,0,0,0,0,0,0,0,0,0,0,0,0,0,0,0,0,0,0,0,0,0,0,0,0,0,0,0,0,0,0,0,0,0,0,0,0,0,0,0,0,0,0,0,0,0,0,0,0,0,0,0,0,0,0,0,0,0,0,0,0,0,0,0,0,42,0,0,0,0,0,0,0,0,0,0,0,0,0,0,0,0,0,0,0,0,0,0,0,0,0,0,0,0,0,0,0,0,0,0,0,0,0,0,0,0,0,0,0,0,0,0,0,0,0,0,0,0,0,0,0,0,0,0,0,0,0,63.4,24.89,0.2736039
# 1786,3861,12473,Takahashi K.,1983,,0,0,0,0,0,0,0,0,0,0,0,0,0,31.25,0,0,0,0,0,0,0,0,0,0,0,0,0,0,0,0,0,0,0,0,0,0,0,0,0,0,0,0,0,0,0,0,0,0,0,0,0,0,0,0,0,0,0,0,0,0,0,0,0,0,0,0,0,0,0,0,0,0,0,0,0,0,0,0,0,0,0,0,0,0,0,0,0,0,0,0,0,0,0,0,0,0,0,0,0,0,37.5,0,0,0,0,0,0,0,0,0,0,0,0,0,0,0,0,0,0,0,0,0,0,0,0,0,0,0,0,0,0,0,0,0,0,0,0,31.25,0,0,0,0,0,0,0,0,0,0,0,0,0,0,0,0,0,0,0,0,0,0,0,0,0,0,0,0,0,0,0,0,0,0,0,0,0,0,0,0,0,0,0,63.8,25.05,0.2734531
# 1787,37266,442008,Lin Chung0Chern,2010,,0,0,0,0,0,0,0,0,0,0,0,0,0,0,0,0,16.66667,0,0,0,0,0,0,0,0,0,0,0,0,0,0,0,0,0,0,0,0,0,0,0,0,0,0,0,0,0,0,0,0,0,0,0,0,0,0,0,0,0,0,0,0,0,0,0,0,0,0,0,0,0,0,0,0,0,0,0,0,0,0,0,0,0,0,0,0,0,0,0,0,0,0,0,0,0,0,0,0,0,0,0,16.66667,0,0,0,0,0,0,0,0,0,0,0,0,0,0,0,0,0,0,0,0,0,0,0,0,0,0,0,0,0,0,0,0,0,0,0,0,66.66666,0,0,0,0,0,0,0,0,0,0,0,0,0,0,0,0,0,0,0,0,0,0,0,0,0,0,0,0,0,0,0,0,0,0,0,0,0,0,0,0,0,0,0,65.2,25.6,0.2734374
# 1788,35186,423678,Saddeek Y.B.,2009,,0,0,0,0,0,0,0,0,0,0,0,0,0,66.7,0,0,0,0,0,0,0,0,0,0,0,0,0,0,0,0,0,0,0,0,0,0,0,0,0,0,0,0,0,0,0,0,0,0,0,0,0,0,0,0,0,0,0,0,0,0,0,0,0,0,0,0,0,0,0,0,0,0,0,0,0,0,0,0,0,0,0,0,0,0,0,0,0,0,0,0,0,0,0,0,0,0,0,0,0,0,33.3,0,0,0,0,0,0,0,0,0,0,0,0,0,0,0,0,0,0,0,0,0,0,0,0,0,0,0,0,0,0,0,0,0,0,0,0,0,0,0,0,0,0,0,0,0,0,0,0,0,0,0,0,0,0,0,0,0,0,0,0,0,0,0,0,0,0,0,0,0,0,0,0,0,0,0,0,0,0,0,0,63.4,24.9,0.2730924
# 1789,3833,12222,Ashizuka M.,1984,,0,0,0,0,0,0,0,0,0,0,0,0,0,0,0,0,0,0,0,0,0,0,0,0,47.5,0,0,0,0,0,0,0,0,0,0,0,0,0,0,0,0,0,0,0,0,0,0,0,0,0,0,0,0,0,0,0,0,0,0,0,0,0,0,0,0,0,0,0,0,0,0,0,0,0,0,0,0,0,0,0,0,0,0,0,0,0,0,0,0,0,0,0,0,0,0,0,0,0,0,0,0,0,0,0,0,0,0,0,0,0,0,0,0,0,0,42.5,0,0,0,0,0,0,0,0,0,0,0,0,0,0,0,0,0,0,0,0,0,10,0,0,0,0,0,0,0,0,0,0,0,0,0,0,0,0,0,0,0,0,0,0,0,0,0,0,0,0,0,0,0,0,0,0,0,0,0,0,0,0,0,0,0,57.7,22.66,0.273
# 1790,3833,12229,Ashizuka M.,1984,,0,0,0,0,0,0,0,0,0,0,0,0,0,0,0,0,0,0,0,0,0,0,0,0,48.75,0,0,0,0,0,0,0,0,0,0,0,0,0,0,0,0,0,0,0,0,0,0,0,0,0,0,0,0,0,0,0,0,0,0,0,0,0,0,0,0,0,0,0,0,0,0,0,0,0,0,0,0,0,0,0,0,0,0,0,0,0,0,0,0,0,0,0,0,0,0,0,0,0,0,0,0,0,0,0,0,0,0,0,0,0,0,0,0,0,0,48.75,0,0,0,0,0,0,0,0,0,0,0,0,0,0,0,0,0,0,0,0,0,2.5,0,0,0,0,0,0,0,0,0,0,0,0,0,0,0,0,0,0,0,0,0,0,0,0,0,0,0,0,0,0,0,0,0,0,0,0,0,0,0,0,0,0,0,56.4,22.18,0.273
# 1791,5149,19195,Nemilov S.V.,1972,,0,0,0,0,0,0,0,0,0,0,0,0,0,91.72,0,0,0,0,0,0,0,0,0,0,0,0,0,0,0,0,0,0,0,0,0,0,0,0,0,0,0,0,0,0,0,0,0,0,0,0,0,0,0,0,0,0,0,0,0,0,0,0,0,0,0,0,0,0,0,0,0,0,0,0,0,0,0,0,0,0,0,0,0,0,0,0,0,0,0,0,0,0,0,0,0,0,0,0,0,0,8.28,0,0,0,0,0,0,0,0,0,0,0,0,0,0,0,0,0,0,0,0,0,0,0,0,0,0,0,0,0,0,0,0,0,0,0,0,0,0,0,0,0,0,0,0,0,0,0,0,0,0,0,0,0,0,0,0,0,0,0,0,0,0,0,0,0,0,0,0,0,0,0,0,0,0,0,0,0,0,0,0,,,0.273
# 1792,5151,19220,Ota R.,1979,,0,0,0,0,0,0,0,0,0,0,0,0,0,63,0,0,0,0,0,0,0,0,0,0,0,0,0,0,0,0,0,0,0,0,0,0,0,0,0,0,0,0,0,0,0,0,0,0,0,0,0,0,0,0,0,0,0,0,0,0,0,0,0,0,0,0,0,0,0,0,0,0,0,0,0,0,0,0,0,0,0,0,0,0,0,0,0,0,0,0,0,0,0,0,0,0,0,0,0,0,37,0,0,0,0,0,0,0,0,0,0,0,0,0,0,0,0,0,0,0,0,0,0,0,0,0,0,0,0,0,0,0,0,0,0,0,0,0,0,0,0,0,0,0,0,0,0,0,0,0,0,0,0,0,0,0,0,0,0,0,0,0,0,0,0,0,0,0,0,0,0,0,0,0,0,0,0,0,0,0,0,57.1,22.41,0.273
# 1793,5846,99389,El0Mallawany R.,1987,,0,0,0,0,0,0,0,0,0,0,0,0,0,0,0,0,0,0,0,0,0,0,0,0,0,0,0,0,0,0,0,0,0,0,0,0,0,0,0,0,0,0,0,0,0,0,0,0,0,0,0,0,0,0,0,0,0,0,0,0,0,0,0,0,0,0,0,0,0,0,0,0,0,0,0,0,0,0,0,0,0,0,0,0,0,0,0,0,0,0,0,0,0,0,0,0,0,0,0,0,0,0,0,0,0,0,0,0,0,0,0,0,0,0,0,0,0,0,0,0,0,0,0,0,0,0,0,0,0,0,0,0,0,0,0,0,0,0,0,0,0,0,0,0,0,0,0,0,0,0,0,0,0,90,0,0,0,0,0,0,0,0,0,0,0,0,0,0,0,0,0,0,0,0,0,10,0,0,0,0,0,44.9,17.63,0.273
# 1794,5947,72089,Nemilov S.V.,1976,,0,0,0,0,0,0,0,0,0,0,0,0,0,0,0,0,0,0,0,7.8,0,0,0,0,0,0,0,0,0,0,0,0,0,0,0,0,0,0,0,0,0,0,0,0,0,0,0,0,0,0,0,0,0,0,0,0,0,0,0,0,92.2,0,0,0,0,0,0,0,0,0,0,0,0,0,0,0,0,0,0,0,0,0,0,0,0,0,0,0,0,0,0,0,0,0,0,0,0,0,0,0,0,0,0,0,0,0,0,0,0,0,0,0,0,0,0,0,0,0,0,0,0,0,0,0,0,0,0,0,0,0,0,0,0,0,0,0,0,0,0,0,0,0,0,0,0,0,0,0,0,0,0,0,0,0,0,0,0,0,0,0,0,0,0,0,0,0,0,0,0,0,0,0,0,0,0,0,0,0,0,0,0,,,0.273
# 1795,6239,90967,Ashizuka M.,1984,,0,0,0,7,0,0,0,0,0,0,0,0,0,0,0,0,0,0,0,0,0,0,0,0,46.5,0,0,0,0,0,0,0,0,0,0,0,0,0,0,0,0,0,0,0,0,0,0,0,0,0,0,0,0,0,0,0,0,0,0,0,0,0,0,0,0,0,0,0,0,0,0,0,0,0,0,0,0,0,0,0,0,0,0,0,0,0,0,0,0,0,0,0,0,0,0,0,0,0,0,0,0,0,0,0,0,0,0,0,0,0,0,0,0,0,0,46.5,0,0,0,0,0,0,0,0,0,0,0,0,0,0,0,0,0,0,0,0,0,0,0,0,0,0,0,0,0,0,0,0,0,0,0,0,0,0,0,0,0,0,0,0,0,0,0,0,0,0,0,0,0,0,0,0,0,0,0,0,0,0,0,0,0,64.4,25.31,0.273
# 1796,6304,72544,Gurovich E.A.,1979,,0,0,0,0,0,0,0,0,0,0,0,0,0,0,0,0,0,0,0,0,0,0,0,0,0,0,0,0,0,0,0,0,0,0,0,0,0,0,0,0,0,0,0,0,0,0,0,0,0,0,0,0,0,0,0,0,0,0,0,0,0,0,0,0,0,0,0,0,0,0,0,0,0,0,0,0,0,0,0,0,0,0,0,0,0,0,0,0,0,0,0,0,0,0,0,0,0,0,0,0,0,0,0,0,0,0,0,0,0,0,0,0,0,0,0,50,0,0,0,0,0,0,0,0,0,0,0,0,0,0,0,0,0,0,0,0,0,0,0,0,0,0,0,0,0,0,0,50,0,0,0,0,0,0,0,0,0,0,0,0,0,0,0,0,0,0,0,0,0,0,0,0,0,0,0,0,0,0,0,0,0,51.1,20.1,0.273
# 1797,6690,39210,Gurjev N.V.,1983,,0,0,0,10.02684,0,0,0,0,0,0,0,0,0,0,0,0,0,0,0,0,0,0,0,0,0,0,0,0,0,0,0,0,0,0,0,0,0,0,0,0,0,0,0,0,0,0,0,0,0,0,0,0,0,0,0,0,0,0,0,0,0,0,0,0,0,0,0,0,0,0,0,29.98126,0,0,0,0,0,0,0,0,0,0,0,19.98615,0,0,0,0,0,0,0,0,0,0,0,0,0,0,0,0,0,0,0,0,0,0,0,0,0,0,0,0,0,0,0,40.00575,0,0,0,0,0,0,0,0,0,0,0,0,0,0,0,0,0,0,0,0,0,0,0,0,0,0,0,0,0,0,0,0,0,0,0,0,0,0,0,0,0,0,0,0,0,0,0,0,0,0,0,0,0,0,0,0,0,0,0,0,0,0,0,0,0,53,20.81,0.273
# 1798,6772,51289,Bridge B.,1986,,0,0,0,0,0,0,0,0,0,0,0,0,0,0,0,0,0,0,0,0,0,0,0,0,0,0,0,0,0,0,0,0,0,0,0,0,0,0,0,0,0,0,0,0,0,0,0,0,0,0,0,0,0,0,0,0,0,0,0,0,0,0,0,20.47272167,0,0,0,0,0,0,0,0,0,0,0,0,0,0,0,0,0,0,0,0,0,0,0,0,0,0,0,0,0,0,0,0,0,0,0,0,0,0,0,0,0,0,0,0,0,0,0,0,0,0,0,0,0,0,0,0,0,0,0,0,0,0,0,0,0,0,0,0,0,0,0,0,0,0,0,0,0,0,0,0,0,0,0,0,0,0,0,0,0,24.62812043,0,0,0,0,0,0,0,0,0,0,0,0,0,0,0,0,0,0,0,0,0,51.55035673,0,3.348801174,0,0,0,17.5,6.9,0.273
# 1799,6816,70565,Nemilov S.V.,1972,,0,0,0,0,0,0,0,0,0,0,0,0,0,66.8,0,0,0,0,0,33.2,0,0,0,0,0,0,0,0,0,0,0,0,0,0,0,0,0,0,0,0,0,0,0,0,0,0,0,0,0,0,0,0,0,0,0,0,0,0,0,0,0,0,0,0,0,0,0,0,0,0,0,0,0,0,0,0,0,0,0,0,0,0,0,0,0,0,0,0,0,0,0,0,0,0,0,0,0,0,0,0,0,0,0,0,0,0,0,0,0,0,0,0,0,0,0,0,0,0,0,0,0,0,0,0,0,0,0,0,0,0,0,0,0,0,0,0,0,0,0,0,0,0,0,0,0,0,0,0,0,0,0,0,0,0,0,0,0,0,0,0,0,0,0,0,0,0,0,0,0,0,0,0,0,0,0,0,0,0,0,0,0,77.2,30.35,0.273
# 1800,6816,70571,Nemilov S.V.,1972,,0,0,0,0,0,0,0,0,0,0,0,0,0,57.98,0,0,0,0,0,42.02,0,0,0,0,0,0,0,0,0,0,0,0,0,0,0,0,0,0,0,0,0,0,0,0,0,0,0,0,0,0,0,0,0,0,0,0,0,0,0,0,0,0,0,0,0,0,0,0,0,0,0,0,0,0,0,0,0,0,0,0,0,0,0,0,0,0,0,0,0,0,0,0,0,0,0,0,0,0,0,0,0,0,0,0,0,0,0,0,0,0,0,0,0,0,0,0,0,0,0,0,0,0,0,0,0,0,0,0,0,0,0,0,0,0,0,0,0,0,0,0,0,0,0,0,0,0,0,0,0,0,0,0,0,0,0,0,0,0,0,0,0,0,0,0,0,0,0,0,0,0,0,0,0,0,0,0,0,0,0,0,0,71.9,28.25,0.273
# 1801,7815,74088,Livshits V.Ya.,1986,,0,0,0,0,0,0,0,0,0,0,0,0,0,0,0,0,0,0,0,0,0,0,0,0,0,0,0,0,0,0,0,0,0,0,0,0,0,0,0,0,0,0,0,0,0,0,0,0,0,0,0,0,0,0,0,0,0,0,0,0,70,0,0,0,0,0,0,0,0,0,0,0,0,0,0,0,0,0,0,0,0,0,0,0,0,0,0,0,0,0,0,0,0,0,0,0,0,0,0,0,30,0,0,0,0,0,0,0,0,0,0,0,0,0,0,0,0,0,0,0,0,0,0,0,0,0,0,0,0,0,0,0,0,0,0,0,0,0,0,0,0,0,0,0,0,0,0,0,0,0,0,0,0,0,0,0,0,0,0,0,0,0,0,0,0,0,0,0,0,0,0,0,0,0,0,0,0,0,0,0,0,62.9,24.7,0.273
# 1802,9402,96783,Bridge B.,1987,,0,0,0,0,0,0,0,0,0,0,0,0,0,0,0,0,20,0,0,0,0,0,0,0,0,0,0,0,0,0,0,0,0,0,0,0,0,0,0,0,0,0,0,0,0,0,0,0,0,0,0,0,0,0,0,0,0,0,0,0,0,0,0,0,0,0,0,0,0,0,0,0,0,0,0,0,0,0,0,0,0,0,0,0,0,0,0,0,0,0,0,0,0,0,0,0,0,0,0,0,0,0,0,0,0,0,0,0,0,0,0,0,0,0,0,50,0,0,0,0,0,0,0,0,0,0,0,0,0,0,0,0,0,0,0,0,0,0,0,0,0,0,0,0,0,0,0,0,0,0,0,0,0,0,0,0,0,0,0,0,0,0,0,0,0,0,0,0,0,0,0,0,0,0,0,0,0,30,0,0,0,50.3,19.78,0.273
# 1803,16682,145606,Livshits V.Ya.,1995,,0,0,0,0,0,0,0,0,0,0,0,0,0,0,0,0,0,0,0,0,0,0,0,0,0,0,0,0,0,0,0,0,0,0,0,0,0,0,0,0,0,0,0,0,0,0,0,0,0,0,0,0,0,0,0,0,0,0,0,0,0,0,0,0,0,0,0,0,0,0,0,0,0,0,0,0,0,0,0,0,0,0,0,0,0,0,0,0,0,0,0,0,0,0,0,0,0,0,0,0,20,0,0,0,0,0,0,0,0,0,0,0,0,0,0,0,0,0,0,0,0,0,0,0,0,0,0,0,0,0,0,0,0,0,0,0,0,0,0,0,0,0,0,0,0,0,0,0,0,0,0,0,0,80,0,0,0,0,0,0,0,0,0,0,0,0,0,0,0,0,0,0,0,0,0,0,0,0,0,0,0,38.1,14.97,0.273
# 1804,16682,145607,Livshits V.Ya.,1995,,0,0,0,0,0,0,0,0,0,0,0,0,0,0,0,0,0,0,0,0,0,0,0,0,0,0,0,0,0,0,0,0,0,0,0,0,0,0,0,0,0,0,0,0,0,0,0,0,0,0,0,0,0,0,0,0,0,0,0,0,0,0,0,0,0,0,0,0,0,0,0,0,0,0,0,0,0,0,0,0,0,0,0,0,0,0,0,0,0,0,0,0,0,0,0,0,0,0,0,0,22,0,0,0,0,0,0,0,0,0,0,0,0,0,0,0,0,0,0,0,0,0,0,0,0,0,0,0,0,0,0,0,0,0,0,0,0,0,0,0,0,0,0,0,0,0,0,0,0,0,0,0,0,78,0,0,0,0,0,0,0,0,0,0,0,0,0,0,0,0,0,0,0,0,0,0,0,0,0,0,0,37.9,14.91,0.273
# 1805,16682,145615,Livshits V.Ya.,1995,,0,0,0,0,0,0,0,0,0,0,0,0,0,0,0,0,0,0,0,0,0,0,0,0,0,0,0,0,0,0,0,0,0,0,0,0,0,0,0,0,0,0,0,0,0,0,0,0,0,0,0,0,0,0,0,0,0,0,0,0,0,0,0,0,0,0,0,0,0,0,0,0,0,0,0,0,0,0,0,0,0,0,0,0,0,0,0,0,0,0,0,0,0,0,0,0,0,0,0,0,0,0,0,0,0,0,0,0,0,0,0,0,0,0,0,0,0,0,0,0,0,0,0,0,11,0,0,0,0,0,0,0,0,0,0,0,0,0,0,0,0,0,0,0,0,0,0,0,0,0,0,0,0,89,0,0,0,0,0,0,0,0,0,0,0,0,0,0,0,0,0,0,0,0,0,0,0,0,0,0,0,36.5,14.36,0.273
# 1806,20356,174606,Saunders G.A.,2001,,0,0,0,0,0,0,0,0,0,0,0,0,0,0,0,0,0,0,0,0,0,0,0,0,0,0,0,0,0,0,0,25.4,0,0,0,0,0,0,0,0,0,0,0,0,0,0,0,0,0,0,0,0,0,0,0,0,0,0,0,0,0,0,0,0,0,0,0,0,0,0,0,0,0,0,0,0,0,0,0,0,0,0,0,0,0,0,0,0,0,0,0,0,0,0,0,0,0,0,0,0,0,0,0,0,0,0,0,0,0,0,0,0,0,0,0,74.6,0,0,0,0,0,0,0,0,0,0,0,0,0,0,0,0,0,0,0,0,0,0,0,0,0,0,0,0,0,0,0,0,0,0,0,0,0,0,0,0,0,0,0,0,0,0,0,0,0,0,0,0,0,0,0,0,0,0,0,0,0,0,0,0,0,56.4,22.15,0.273
# 1807,23837,178486,Rajendran V.,2001,,0,0,0,0,0,0,0,0,0,0,0,0,0,0,0,0,5.734454,0,0,28.67711,0,0,0,0,0,0,0,0,0,0,0,0,0,0,0,0,0,0,0,0,0,0,0,0,0,0,0,0,0,0,0,0,0,0,0,0,0,0,0,0,0,0,0,0,0,0,0,0,0,0,0,0,0,0,0,0,0,0,0,0,0,0,0,0,0,0,0,0,0,0,0,0,0,0,0,0,0,0,0,0,0,0,0,0,0,0,0,0,0,0,0,0,0,0,0,0,0,0,0,59.86736,0,0,0,0,0,0,0,0,0,0,0,0,0,0,0,0,0,0,0,0,0,0,0,0,0,0,0,0,0,0,0,0,0,0,0,0,0,5.721076,0,0,0,0,0,0,0,0,0,0,0,0,0,0,0,0,0,0,0,0,0,0,0,78.5,30.8,0.273
# 1808,25178,302938,Sreeram A.N.,1991,,0,0,0,0,0,0,0,0,0,0,0,0,0,0,0,0,0,0,0,0,0,0,0,0,0,0,0,0,0,0,0,0,0,0,0,0,0,0,0,0,0,0,0,0,0,0,0,0,0,0,0,0,0,0,0,0,0,0,0,25,0,0,0,0,0,0,0,0,0,0,0,0,0,0,0,0,0,0,0,0,0,0,0,0,0,0,0,0,0,0,0,0,0,0,0,0,0,0,0,0,0,0,0,0,0,0,0,0,0,0,0,0,0,0,0,0,0,0,0,0,0,0,0,0,0,0,0,0,0,10,0,0,0,65,0,0,0,0,0,0,0,0,0,0,0,0,0,0,0,0,0,0,0,0,0,0,0,0,0,0,0,0,0,0,0,0,0,0,0,0,0,0,0,0,0,0,0,0,0,0,0,18.5,7.28,0.273
# 1809,25178,302941,Sreeram A.N.,1991,,0,0,0,0,0,0,0,0,0,0,0,0,0,0,0,0,0,0,0,0,0,0,0,0,0,0,0,0,0,0,0,0,0,0,0,0,0,0,0,0,0,0,0,0,0,0,0,0,0,0,0,0,0,0,0,0,0,0,0,16.68166817,0,0,0,0,0,0,0,0,0,0,0,0,0,0,0,0,0,0,0,0,0,0,0,0,0,0,0,0,0,0,0,0,0,0,0,0,0,0,0,0,0,0,0,0,0,0,0,0,0,0,0,0,0,0,0,0,0,0,0,0,0,0,0,0,0,0,0,0,0,16.68166817,0,0,0,66.63666367,0,0,0,0,0,0,0,0,0,0,0,0,0,0,0,0,0,0,0,0,0,0,0,0,0,0,0,0,0,0,0,0,0,0,0,0,0,0,0,0,0,0,0,0,0,0,0,20.3,7.99,0.273
# 1810,25636,304972,Guin J.0P.,2002,,0,0,0,0,0,0,0,0,0,0,0,0,0,0,0,0,0,0,0,0,0,0,0,0,0,0,0,0,0,0,0,0,0,0,0,0,0,0,0,0,0,0,0,0,0,0,0,0,0,0,0,0,0,0,0,0,0,0,0,40,0,0,0,0,0,0,0,0,0,0,0,0,0,0,0,0,0,0,0,0,0,0,0,0,0,0,0,0,0,0,0,0,0,0,0,0,0,0,0,0,0,0,0,0,0,0,0,0,0,0,0,0,0,0,0,0,0,0,0,0,0,0,0,0,0,0,0,0,0,0,0,0,0,60,0,0,0,0,0,0,0,0,0,0,0,0,0,0,0,0,0,0,0,0,0,0,0,0,0,0,0,0,0,0,0,0,0,0,0,0,0,0,0,0,0,0,0,0,0,0,0,22.3,8.758,0.273
# 1811,28787,373208,Kodama M.,1999,,0,0,0,0,0,0,0,0,0,0,0,0,0,75.8,0,0,0,0,0,0,0,0,0,0,0,0,0,0,0,0,0,0,0,0,0,0,0,0,0,0,0,0,0,0,0,0,0,0,0,0,0,0,0,0,0,0,0,0,0,0,0,0,0,0,0,0,0,0,0,0,0,0,0,0,0,0,0,0,0,0,0,0,0,24.2,0,0,0,0,0,0,0,0,0,0,0,0,0,0,0,0,0,0,0,0,0,0,0,0,0,0,0,0,0,0,0,0,0,0,0,0,0,0,0,0,0,0,0,0,0,0,0,0,0,0,0,0,0,0,0,0,0,0,0,0,0,0,0,0,0,0,0,0,0,0,0,0,0,0,0,0,0,0,0,0,0,0,0,0,0,0,0,0,0,0,0,0,0,0,0,0,0,68,26,0.273
# 1812,30327,390395,Begum A.N.,2006,,0,0,0,0,0,0,0,0,0,0,0,0,0,0,0,16.65073763,0,0,0,0,0,0,0,0,0,0,0,0,0,0,0,0,0,0,0,0,0,0,0,0,0,0,0,0,0,0,0,0,0,0,0,0,0,0,0,0,0,0,0,0,0,0,0,0,0,0,0,0,0,0,0,0,0,0,0,0,0,0,0,0,0,0,0,0,0,0,0,0,0,0,0,0,0,0,0,0,0,0,0,0,0,0,0,0,0,0,0,0,0,0,0,0,0,0,0,0,0,0,0,0,0,0,0,0,0,0,0,0,0,0,0,0,0,0,0,0,0,0,0,0,0,0,0,0,0,0,0,0,0,0,0,0,0,83.34926237,0,0,0,0,0,0,0,0,0,0,0,0,0,0,0,0,0,0,0,0,0,0,0,0,0,0,0,33.7,13.23,0.273
# 1813,30327,390396,Begum A.N.,2006,,0,0,0,0,0,0,0,0,0,0,0,0,0,0,0,18.53976454,0,0,0,0,0,0,0,0,0,0,0,0,0,0,0,0,0,0,0,0,0,0,0,0,0,0,0,0,0,0,0,0,0,0,0,0,0,0,0,0,0,0,0,0,0,0,0,0,0,0,0,0,0,0,0,0,0,0,0,0,0,0,0,0,0,0,0,0,0,0,0,0,0,0,0,0,0,0,0,0,0,0,0,0,0,0,0,0,0,0,0,0,0,0,0,0,0,0,0,0,0,0,0,0,0,0,0,0,0,0,0,0,0,0,0,0,0,0,0,0,0,0,0,0,0,0,0,0,0,0,0,0,0,0,0,0,0,81.46023546,0,0,0,0,0,0,0,0,0,0,0,0,0,0,0,0,0,0,0,0,0,0,0,0,0,0,0,32.7,12.84,0.273
# 1814,30391,377819,Yousef E.S.,2006,,0,0,0,0,0,0,0,0,0,0,0,0,0,79.20792,0,0,0,0,0,19.80198,0,0,0,0,0,0,0,0,0,0,0,0,0,0,0,0,0,0,0,0,0,0,0,0,0,0,0,0,0,0,0,0,0,0,0,0,0,0,0,0,0,0,0,0,0,0,0,0,0,0,0,0,0,0,0,0,0,0,0,0,0,0,0,0,0,0,0,0,0,0,0,0,0,0,0,0,0,0,0,0,0,0,0,0,0,0,0,0,0,0,0,0,0,0,0,0,0,0,0,0,0,0,0,0,0,0,0,0,0,0,0,0,0,0,0,0,0,0,0.9901,0,0,0,0,0,0,0,0,0,0,0,0,0,0,0,0,0,0,0,0,0,0,0,0,0,0,0,0,0,0,0,0,0,0,0,0,0,0,0,0,0,0,58,22.8,0.273
# 1815,30900,391620,Schilling F.R.,2001,,0,0,0,3.963795198,0,0,0,0,0,0,0,0,0,0,0,0,0,0,0,0,0,0,0,0,25.09054125,0,0,0,0,0,0,0,0,0,0,0,0,0,0,0,0,0,0,0,0,0,0,0,0,0,0,0,0,0,0,0,0,0,0,0,0,0,0,0,0,0,0,0,0,0,0,0,0,0,0,0,0,0,0,0,0,0,0,0,0,0,0,0,0,0,0,21.29986106,0,0,0,0,0,0,0,0,0,0,0,0,0,0,0,0,0,0,0,0,0,0,0,0,0,0,0,0,0,0,0,0,0,0,0,0,0,0,0,0,0,0,0,0,0,49.64580248,0,0,0,0,0,0,0,0,0,0,0,0,0,0,0,0,0,0,0,0,0,0,0,0,0,0,0,0,0,0,0,0,0,0,0,0,0,0,0,0,0,0,0,102,40.1,0.273
# 1816,31921,405214,Aitken B.G.,2007,,0,0,0,17.64612581,0,0,0,0,0,0,0,0,0,0,0,0,1.960680202,0,0,0,0,0,0,0,0,0,0,0,0,0,0,0,0,0,0,0,0,0,0,0,0,0,0,0,0,0,0,0,0,0,0,0,0,0,0,0,0,0,0,0,0,0,0,0,0,0,0,0,0,0,0,0,0,0,0,0,0,0,0,11.76937693,0,0,0,0,0,0,0,0,0,0,0,0,0,0,0,0,0,0,0,0,0,0,0,0,0,0,0,0,0,0,0,0,0,0,0,0,0,0,0,0,0,0,0,0,0,0,0,0,0,0,0,0,0,0,0,0,0,68.62381706,0,0,0,0,0,0,0,0,0,0,0,0,0,0,0,0,0,0,0,0,0,0,0,0,0,0,0,0,0,0,0,0,0,0,0,0,0,0,0,0,0,0,0,93.8,36.86,0.273
# 1817,34275,417276,Reddy C.N.,2008,,0,0,0,0,0,0,0,0,0,0,0,0,0,60,0,0,0,0,0,0,0,0,0,0,0,0,0,0,0,0,0,0,0,0,0,0,0,0,0,0,0,0,0,0,0,0,0,0,0,0,0,0,0,0,0,0,0,0,0,0,0,0,0,0,0,0,0,0,0,0,0,0,0,0,0,0,0,0,0,0,0,0,0,15,0,0,0,0,0,0,0,0,0,0,0,0,0,0,0,0,0,0,0,0,0,0,0,0,0,0,0,0,0,0,0,0,0,0,0,0,0,0,0,0,0,0,0,0,0,0,0,0,0,0,0,0,0,0,0,0,0,0,0,0,0,0,0,0,0,0,0,0,0,0,0,0,0,0,0,0,0,0,0,0,0,0,0,25,0,0,0,0,0,0,0,0,0,0,0,0,0,40,15.65,0.273
# 1818,34355,417626,Djouama T.,2008,,0,0,0,0,0,0,0,0,0,0,0,0,0,0,0,0,0,0,0,0,0,0,0,0,0,0,0,0,0,0,0,0,0,0,0,0,0,0,0,0,0,0,0,0,0,0,0,0,0,0,0,0,0,0,0,0,0,0,0,0,0,0,0,0,0,0,0,0,0,0,0,0,0,0,0,0,0,0,0,0,0,0,0,0,0,0,0,0,0,0,0,0,0,30,0,0,0,0,0,0,25,0,0,0,0,0,0,0,0,0,0,0,0,0,0,25,0,0,0,0,0,0,0,0,0,0,0,0,0,0,0,0,0,0,0,0,0,0,0,0,0,0,0,0,0,0,0,0,0,0,0,0,0,0,0,0,0,0,0,0,0,0,0,0,0,0,0,0,0,0,0,0,0,0,0,0,20,0,0,0,0,56.9,22.3,0.273
# 1819,35364,425175,Gaafar M.S.,2009,,0,0,0,3,0,0,0,0,0,0,0,0,0,50.25,0,0,0,0,0,0,0,0,0,0,0,0,0,0,0,0,0,0,0,0,0,0,0,0,0,0,0,0,0,0,0,0,0,0,0,0,0,0,0,0,0,0,0,0,0,0,0,0,0,0,0,0,0,0,0,0,0,0,0,0,0,0,0,0,0,0,0,0,0,0,0,0,0,0,0,0,0,0,0,0,0,0,0,0,0,0,21.75,0,0,0,0,0,0,0,0,0,0,0,0,0,0,0,0,0,0,0,0,0,0,0,0,0,0,0,0,0,0,0,0,0,0,0,0,0,0,0,0,0,0,0,0,0,0,0,0,0,0,0,0,0,0,0,0,0,0,0,0,0,0,0,0,0,0,0,0,0,0,0,0,0,0,0,0,25,0,0,0,61.3,24.1,0.273
# 1820,39424,465178,Devi A.V.G.,2010,,0,0,0,0,0,0,0,0,0,0,0,0,0,0,0,0,0,0,0,0,0,0,0,0,30.5,0,0,0,0,0,0,0,0,0,0,0,0,0,0,0,0,0,0,0,0,0,0,0,0,0,0,0,0,0,0,0,0,0,0,0,0,0,0,0,0,0,0,0,0,0,0,0,0,0,0,0,0,0,0,0,0,0,0,0,0,0,0,0,0,0,0,0,0,0,0,0,0,0,0,0,20,0,0,0,0,0,0,0,0,0,0,0,0,0,0,47,0,0,0,0,0,0,0,0,0,0,0,0,0,0,0,0,0,0,0,0,0,0,0,0,0,0,0,0,0,0,0,0,0,0,0,0,0,0,0,0,0,2.5,0,0,0,0,0,0,0,0,0,0,0,0,0,0,0,0,0,0,0,0,0,0,0,54.3,21.3,0.273
# 1821,39791,466037,Azianty S.,2012,,0,0,0,0,0,0,0,0,0,0,0,0,0,0,0,0,0,0,0,0,0,0,0,0,0,0,0,0,0,0,0,0,0,0,0,0,0,0,0,0,0,0,0,0,0,0,0,0,0,0,5,0,0,0,0,0,0,0,0,0,0,0,0,0,0,0,0,0,0,0,0,0,0,0,0,0,0,0,0,0,0,0,0,0,0,0,0,0,0,0,0,0,0,0,0,0,0,0,0,0,0,0,0,0,0,0,0,0,0,0,0,0,0,0,0,0,0,0,0,0,0,0,0,0,0,0,0,0,0,0,0,0,0,0,0,0,0,0,0,0,0,0,0,0,0,0,0,0,0,0,0,0,0,80,0,0,0,0,0,0,0,0,0,0,0,0,0,0,0,0,0,0,0,0,0,0,0,15,0,0,0,57.2,22.5,0.273
# 1822,40817,477459,Poor H.0R.B.,2013,,0,0,0,0,0,0,0,0,0,0,0,0,0,0,0,0,0,0,0,0,0,0,0,0,0,0,0,0,0,0,0,0,0,0,0,0,0,0,0,0,0,0,0,0.3984,0,0,0,0,0,0,0,0,0,0,0,0,0,0,0,0,59.76096,0,0,0,0,0,0,0,0,0,0,0,0,0,0,0,0,0,0,0,0,0,0,0,0,0,0,0,0,0,0,0,0,0,0,0,0,0,0,0,0,0,0,0,0,0,0,0,0,0,0,0,0,0,0,0,0,0,0,39.84064,0,0,0,0,0,0,0,0,0,0,0,0,0,0,0,0,0,0,0,0,0,0,0,0,0,0,0,0,0,0,0,0,0,0,0,0,0,0,0,0,0,0,0,0,0,0,0,0,0,0,0,0,0,0,0,0,0,0,0,0,0,54.9,21.57,0.273
# 1823,39382,463896,Rajendran V.,2010,,0,0,0,0,0,0,0,0,0,0,0,0,0,0,0,0,0,0,0,0,0,0,0,0,30.61,0,0,0,0,0,0,0,0,0,0,0,0,0,0,0,0,0,0,0,0,0,0,0,0,0,0,0,0,0,0,0,0,0,0,0,0,0,0,0,0,0,0,0,0,0,0,0,0,0,0,0,0,0,0,0,0,0,0,0,0,0,0,0,0,0,0,0,0,0,0,0,0,0,0,0,24.41,0,0,0,0,0,0,0,0,0,0,0,0,0,0,44.24,0,0,0,0,0,0,0,0,0,0,0,0,0,0,0,0,0,0,0,0,0,0,0,0,0,0,0,0,0,0,0,0,0,0,0,0,0,0,0,0,0,0.74,0,0,0,0,0,0,0,0,0,0,0,0,0,0,0,0,0,0,0,0,0,0,0,52.7,20.7,0.2729468
# 1824,7459,56020,Kodama M.,1994,,0,0,0,0,0,0,0,0,0,0,0,0,0,74,0,0,0,0,0,0,0,0,0,0,0,0,0,0,0,0,0,0,0,0,0,0,0,0,0,0,0,0,0,0,0,0,0,0,0,0,0,0,0,0,0,0,0,0,0,0,0,0,0,0,0,0,0,0,0,0,0,0,0,0,0,0,0,0,0,0,0,0,0,26,0,0,0,0,0,0,0,0,0,0,0,0,0,0,0,0,0,0,0,0,0,0,0,0,0,0,0,0,0,0,0,0,0,0,0,0,0,0,0,0,0,0,0,0,0,0,0,0,0,0,0,0,0,0,0,0,0,0,0,0,0,0,0,0,0,0,0,0,0,0,0,0,0,0,0,0,0,0,0,0,0,0,0,0,0,0,0,0,0,0,0,0,0,0,0,0,0,72.8,28.6,0.2727273
# 1825,20857,177510,Homeny J.,1990,,0,0,0,16.67,0,0,0,0,0,0,0,0,0,0,0,0,0,0,0,0,0,0,0,0,0,0,0,0,0,0,0,0,0,0,0,0,0,0,0,0,0,0,0,0,0,0,0,0,0,0,0,0,0,0,0,0,0,0,0,0,0,0,0,0,0,0,0,0,0,0,0,0,0,0,0,0,0,0,0,0,0,0,0,0,0,0,0,0,0,0,0,25.29,0,0,0,0,0,0,0,0,0,0,0,0,0,0,0,0,0,0,0,0,0,0,0,0,0,0,0,0,0,0,0,0,0,0,0,0,0,0,0,0,0,0,0,4.91,0,53.13,0,0,0,0,0,0,0,0,0,0,0,0,0,0,0,0,0,0,0,0,0,0,0,0,0,0,0,0,0,0,0,0,0,0,0,0,0,0,0,0,0,0,0,112,44,0.2727273
# 1826,26687,161456,LaCourse W.C.,1996,,0,0,0,10,0,0,0,0,0,0,0,0,0,0,0,0,0,0,0,0,0,0,0,0,0,0,0,0,0,0,0,0,0,0,0,0,0,0,0,0,0,0,0,0,0,0,0,0,0,0,0,0,0,0,0,0,0,0,0,0,0,0,0,0,0,0,0,0,0,0,0,0,0,0,0,0,0,0,0,0,0,0,0,33.3,0,0,0,0,0,0,0,0,0,0,0,0,0,0,0,0,0,0,0,0,0,0,0,0,0,0,0,0,0,0,0,0,0,0,0,0,0,0,0,0,0,0,0,0,0,0,0,0,0,0,0,0,0,56.7,0,0,0,0,0,0,0,0,0,0,0,0,0,0,0,0,0,0,0,0,0,0,0,0,0,0,0,0,0,0,0,0,0,0,0,0,0,0,0,0,0,0,0,84,33,0.2727273
# 1827,38896,459553,Goumeidane F.,2011,,0,0,0,0,0,0,0,0,0,0,0,0,0,0,0,0,0,0,0,0,0,0,0,0,0,0,0,0,0,0,0,0,0,0,0,0,0,0,0,0,0,0,0,0,0,0,0,0,0,0,0,0,0,0,0,0,0,0,0,0,0,0,0,0,0,0,0,0,0,0,0,0,0,0,0,0,0,0,0,0,0,0,0,0,0,0,0,0,0,0,0,0,0,0,0,0,0,10,0,0,0,0,0,0,0,0,0,0,0,0,0,0,0,0,0,0,0,20,0,0,0,0,0,0,0,0,0,0,0,0,70,0,0,0,0,0,0,0,0,0,0,0,0,0,0,0,0,0,0,0,0,0,0,0,0,0,0,0,0,0,0,0,0,0,0,0,0,0,0,0,0,0,0,0,0,0,0,0,0,0,0,28,11,0.2727273
# 1828,30951,391777,Rajendran V.,2002,,0,0,0,0,0,0,0,0,0,0,0,0,0,0,0,0,6.903771527,0,0,5.163010521,0,0,0,0,0,0,0,0,0,0,0,0,0,0,0,0,0,0,0,0,0,0,0,0,0,0,0,0,0,0,0,0,0,0,0,0,0,0,0,0,0,0,0,0,0,0,0,0,0,0,0,0,0,0,0,0,0,0,0,0,0,0,0,0,0,0,0,0,0,0,0,0,0,0,0,0,0,0,0,0,0,0,0,0,0,0,0,0,0,0,0,0,0,0,0,0,0,0,0,0,0,0,0,0,0,0,0,0,0,0,0,0,0,0,0,0,0,0,0,0,0,0,0,0,0,0,0,0,0,0,0,0,0,50.24580021,0,0,0,6.826637577,0,0,0,0,0,0,0,0,0,30.86078016,0,0,0,0,0,0,0,0,0,0,0,0,0,53.7,21.1,0.2725118
# 1829,1834,9139,Takahashi K.,1983,,0,0,0,0,0,0,0,0,0,0,0,0,0,0,0,0,0,0,0,0,0,0,0,0,0,0,0,0,0,0,0,0,0,0,0,0,0,0,0,0,0,0,0,0,0,0,0,0,0,0,0,0,0,0,0,0,0,0,0,0,0,0,0,0,0,0,0,0,0,0,0,25,0,0,0,0,0,0,0,0,0,0,0,0,0,0,0,0,0,0,0,0,0,0,0,0,0,0,0,0,0,0,0,0,0,0,0,0,0,0,0,0,0,0,0,0,0,0,0,0,0,0,0,0,0,0,0,0,0,0,0,0,0,0,0,0,0,75,0,0,0,0,0,0,0,0,0,0,0,0,0,0,0,0,0,0,0,0,0,0,0,0,0,0,0,0,0,0,0,0,0,0,0,0,0,0,0,0,0,0,0,43.9,17.25,0.2724638
# 1830,12654,126249,Petrova V.Z.,1971,,0,0,0,9.124144405,0,0,0,0,0,0,0,0,0,0,0,0,0,0,0,0,0,0,0,0,39.79369878,0,0,0,0,0,0,0,0,0,0,0,0,0,0,0,0,0,0,0,0,0,0,0,0,0,0,0.287801148,0,0,0,0,0,0,0,0,0,0,0,0,0,0,0,0,0,0,0,0,0,0,0,0,0,0,0,0,0,0,0,0,0,0,0,0,0,0,0,7.995754903,0,0,1.37100547,0,0,0,0,0,0,0,0,0,0,0,0,0,0,0,0,0,0,0,0,0,0,0,0,0,0,0,0,0,0,0,0,0,0.948103783,0,0,0,0,0,0,0,0,40.47949151,0,0,0,0,0,0,0,0,0,0,0,0,0,0,0,0,0,0,0,0,0,0,0,0,0,0,0,0,0,0,0,0,0,0,0,0,0,0,0,0,0,0,0,95.1,37.37,0.272411
# 1831,213,20060,Polukhin V.N.,1983,,0,0,0,0,0,0,0,0,0,0,0,0,0,0,0,0,0,0,0,0,0,0,0,0,0,0,0,0,0,0,0,0,0,0,0,0,0,0,0,0,0,0,0,0,0,0,0,0,0,0,0,0,0,0,0,0,0,0,0,0,60.31362759,0,0,0,0,0,0,0,0,0,0,0,0,0,0,0,0,0,0,0,0,0,0,0,0,0,0,0,0,0,0,0,0,0,0,0,0,0,0,0,8.50422166,0,0,0,0,0,0,0,0,0,0,0,0,0,0,0,0,0,0,0,0,0,0,0,0,0,0,0,0,0,0,0,0,0,0,0,0,8.50422166,0,0,0,0,0,0,0,0,0,0,0,0,0,0,0,0,0,0,0,0,0,0,0,0,0,0,0,0,0,0,0,0,0,0,0,0,0,0,0,22.67792909,0,0,0,66.9,26.3,0.272
# 1832,213,20064,Polukhin V.N.,1983,,0,0,0,0,0,0,0,0,0,0,0,0,0,0,0,0,0,0,0,0,0,0,0,0,0,0,0,0,0,0,0,0,0,0,0,0,0,0,0,0,0,0,0,0,0,0,0,0,0,0,0,0,0,0,0,0,0,0,0,0,67.15916403,0,0,0,0,0,0,0,0,0,0,0,0,0,0,0,0,0,0,0,0,0,0,0,0,0,0,0,0,0,0,0,0,0,0,0,0,0,0,0,9.469442568,0,0,0,0,0,0,0,0,0,0,0,0,0,0,0,0,0,0,0,0,0,0,0,0,0,0,0,0,0,0,0,0,0,0,0,0,9.469442568,0,0,0,0,0,0,0,0,0,13.90195083,0,0,0,0,0,0,0,0,0,0,0,0,0,0,0,0,0,0,0,0,0,0,0,0,0,0,0,0,0,0,0,0,0,81,31.8,0.272
# 1833,1965,110896,Kisin B.I.,1959,TK20,0,0,0,3.165182823,0,0,0,0,0,0,0,0,0,9.76815754,0,0,24.86860647,0,0,0,0,0,0,0,5.816729512,0,0,0,0,0,0,0,0,0,0,0,0,0,0,0,0,0,0,0,0,0,0,0,0,0,0,0,0,0,0,0,0,0,0,0,0,0,0,0,0,0,0,0,0,0,0,0,0,0,0,0,0,0,0,0,0,0,0,0,0,0,0,0,0,0,0,0,0,0,0,0,0,0,0,0,0,0,0,0,0,0,0,0,0,0,0,0,0,0,0,0,0,0,0,0,0,0,0,0,0,0,0,0,0,0,0.100900026,0,0,0,0,0,0,51.62422342,0,0,0,0,0,0,0,0,0,0,0,0,0,0,0,0,0,0,0,0,0,0,0,0,0,0,0,0,0,0,0,0,0,0,0,0,0,0,0,4.656200211,0,0,0,81,31.83,0.272
# 1834,3833,12223,Ashizuka M.,1984,,0,0,0,0,0,0,0,0,0,0,0,0,0,0,0,0,0,0,0,0,0,0,0,0,45,0,0,0,0,0,0,0,0,0,0,0,0,0,0,0,0,0,0,0,0,0,0,0,0,0,0,0,0,0,0,0,0,0,0,0,0,0,0,0,0,0,0,0,0,0,0,0,0,0,0,0,0,0,0,0,0,0,0,0,0,0,0,0,0,0,0,0,0,0,0,0,0,0,0,0,0,0,0,0,0,0,0,0,0,0,0,0,0,0,0,45,0,0,0,0,0,0,0,0,0,0,0,0,0,0,0,0,0,0,0,0,0,10,0,0,0,0,0,0,0,0,0,0,0,0,0,0,0,0,0,0,0,0,0,0,0,0,0,0,0,0,0,0,0,0,0,0,0,0,0,0,0,0,0,0,0,56.2,22.11,0.272
# 1835,3833,12227,Ashizuka M.,1984,,0,0,0,0,0,0,0,0,0,0,0,0,0,0,0,0,0,0,0,0,0,0,0,0,47.5,0,0,0,0,0,0,0,0,0,0,0,0,0,0,0,0,0,0,0,0,0,0,0,0,0,0,0,0,0,0,0,0,0,0,0,0,0,0,0,0,0,0,0,0,0,0,0,0,0,0,0,0,0,0,0,0,0,0,0,0,0,0,0,0,0,0,0,0,0,0,0,0,0,0,0,0,0,0,0,0,0,0,0,0,0,0,0,0,0,0,47.5,0,0,0,0,0,0,0,0,0,0,0,0,0,0,0,0,0,0,0,0,0,5,0,0,0,0,0,0,0,0,0,0,0,0,0,0,0,0,0,0,0,0,0,0,0,0,0,0,0,0,0,0,0,0,0,0,0,0,0,0,0,0,0,0,0,57.1,22.45,0.272
# 1836,4550,14127,Higazy A.A.,1987,,0,0,0,0,0,0,0,0,0,0,0,0,0,0,0,0,0,0,0,0,0,0,0,0,19.43634806,0,0,0,0,0,0,0,0,0,0,0,0,0,0,0,0,0,0,0,0,0,0,0,0,0,0,0,0,0,0,0,0,0,0,0,0,0,0,0,0,0,0,0,0,0,0,0,0,0,0,0,0,0,0,0,0,0,0,0,0,0,0,0,0,0,0,0,0,0,0,0,0,0,0,0,14.57725854,0,0,0,0,0,0,0,0,0,0,0,0,0,0,0,0,0,0,0,0,0,0,0,0,0,0,0,0,0,0,0,0,0,0,0,0,63.16812368,0,0,0,0,0,0,0,0,0,0,0,0,0,0,0,0,0,0,0,2.818269718,0,0,0,0,0,0,0,0,0,0,0,0,0,0,0,0,0,0,0,0,0,0,0,87.6,34.4,0.272
# 1837,4550,14974,Higazy A.A.,1987,,0,0,0,0,0,0,0,0,0,0,0,0,0,0,0,0,0,0,0,0,0,0,0,0,18.48257834,0,0,0,0,0,0,0,0,0,0,0,0,0,0,0,0,0,0,0,0,0,0,0,0,0,0,0,0,0,0,0,0,0,0,0,0,0,0,0,0,0,0,0,0,0,0,0,0,0,0,0,0,0,0,0,0,0,0,0,0,0,0,0,0,0,0,0,0,0,0,0,0,0,0,0,13.86193875,0,0,0,0,0,0,0,0,0,0,0,0,0,0,0,0,0,0,0,0,0,0,0,0,0,0,0,0,0,0,0,0,0,0,0,0,60.06838459,0,0,0,0,0,0,0,0,0,0,0,0,0,0,0,0,0,0,0,7.587098317,0,0,0,0,0,0,0,0,0,0,0,0,0,0,0,0,0,0,0,0,0,0,0,87.1,34.2,0.272
# 1838,5149,19203,Nemilov S.V.,1972,,0,0,0,0,0,0,0,0,0,0,0,0,0,77.2,0,0,0,0,0,0,0,0,0,0,0,0,0,0,0,0,0,0,0,0,0,0,0,0,0,0,0,0,0,0,0,0,0,0,0,0,0,0,0,0,0,0,0,0,0,0,0,0,0,0,0,0,0,0,0,0,0,0,0,0,0,0,0,0,0,0,0,0,0,0,0,0,0,0,0,0,0,0,0,0,0,0,0,0,0,0,22.8,0,0,0,0,0,0,0,0,0,0,0,0,0,0,0,0,0,0,0,0,0,0,0,0,0,0,0,0,0,0,0,0,0,0,0,0,0,0,0,0,0,0,0,0,0,0,0,0,0,0,0,0,0,0,0,0,0,0,0,0,0,0,0,0,0,0,0,0,0,0,0,0,0,0,0,0,0,0,0,0,,,0.272
# 1839,5267,70137,Nemilov S.V.,1972,,0,0,0,0,0,0,0,0,0,0,0,0,0,95.52,0,0,4.48,0,0,0,0,0,0,0,0,0,0,0,0,0,0,0,0,0,0,0,0,0,0,0,0,0,0,0,0,0,0,0,0,0,0,0,0,0,0,0,0,0,0,0,0,0,0,0,0,0,0,0,0,0,0,0,0,0,0,0,0,0,0,0,0,0,0,0,0,0,0,0,0,0,0,0,0,0,0,0,0,0,0,0,0,0,0,0,0,0,0,0,0,0,0,0,0,0,0,0,0,0,0,0,0,0,0,0,0,0,0,0,0,0,0,0,0,0,0,0,0,0,0,0,0,0,0,0,0,0,0,0,0,0,0,0,0,0,0,0,0,0,0,0,0,0,0,0,0,0,0,0,0,0,0,0,0,0,0,0,0,0,0,0,0,,,0.272
# 1840,5267,70151,Nemilov S.V.,1972,,0,0,0,0,0,0,0,0,0,0,0,0,0,65.82,0,0,34.18,0,0,0,0,0,0,0,0,0,0,0,0,0,0,0,0,0,0,0,0,0,0,0,0,0,0,0,0,0,0,0,0,0,0,0,0,0,0,0,0,0,0,0,0,0,0,0,0,0,0,0,0,0,0,0,0,0,0,0,0,0,0,0,0,0,0,0,0,0,0,0,0,0,0,0,0,0,0,0,0,0,0,0,0,0,0,0,0,0,0,0,0,0,0,0,0,0,0,0,0,0,0,0,0,0,0,0,0,0,0,0,0,0,0,0,0,0,0,0,0,0,0,0,0,0,0,0,0,0,0,0,0,0,0,0,0,0,0,0,0,0,0,0,0,0,0,0,0,0,0,0,0,0,0,0,0,0,0,0,0,0,0,0,0,,,0.272
# 1841,5294,70424,Shaw R.R.,1969,,0,0,0,0,0,0,0,0,0,0,0,0,0,87.29755873,0,0,0,0,0,0,0,0,0,0,0,0,0,0,0,0,0,0,0,0,0,0,0,0,0,0,0,0,0,0,0,0,0,0,0,0,0,0,0,0,0,0,0,0,0,0,0,0,0,0,0,0,0,0,0,0,0,0,0,0,0,0,0,0,0,0,0,0,0,0,0,0,0,0,0,0,0,0,0,0,0,0,0,0,0,0,0,0,0,0,0,0,0,0,0,0,0,0,0,0,0,0,0,0,0,12.70244127,0,0,0,0,0,0,0,0,0,0,0,0,0,0,0,0,0,0,0,0,0,0,0,0,0,0,0,0,0,0,0,0,0,0,0,0,0,0,0,0,0,0,0,0,0,0,0,0,0,0,0,0,0,0,0,0,0,0,0,0,0,31.1,12.23,0.272
# 1842,6690,39207,Gurjev N.V.,1983,,0,0,0,9.951091801,0,0,0,0,0,0,0,0,0,0,0,0,0,0,0,0,0,0,0,0,0,0,0,0,0,0,0,0,0,0,0,0,0,0,0,0,0,0,0,0,0,0,0,0,0,0,0,0,0,0,0,0,0,0,0,0,0,0,0,0,0,0,0,0,0,0,0,14.9441497,0,0,0,0,0,0,0,0,0,0,0,35.1787193,0,0,0,0,0,0,0,0,0,0,0,0,0,0,0,0,0,0,0,0,0,0,0,0,0,0,0,0,0,0,0,39.9260392,0,0,0,0,0,0,0,0,0,0,0,0,0,0,0,0,0,0,0,0,0,0,0,0,0,0,0,0,0,0,0,0,0,0,0,0,0,0,0,0,0,0,0,0,0,0,0,0,0,0,0,0,0,0,0,0,0,0,0,0,0,0,0,0,0,63,24.76,0.272
# 1843,6693,39412,Gurjev N.V.,1983,,0,0,0,0,0,0,0,0,0,0,0,0,0,0,0,0,0,0,0,0,0,0,0,0,0,0,0,0,0,0,0,0,0,0,0,0,0,0,0,0,0,0,0,0,0,0,0,0,0,0,0,0,0,0,0,0,0,0,0,0,0,0,0,0,0,0,0,0,0,0,0,10,0,0,0,0,0,0,0,0,0,0,0,40,0,0,0,0,0,0,0,0,0,0,0,0,0,0,0,0,0,0,0,0,0,0,0,0,0,0,0,0,0,0,0,50,0,0,0,0,0,0,0,0,0,0,0,0,0,0,0,0,0,0,0,0,0,0,0,0,0,0,0,0,0,0,0,0,0,0,0,0,0,0,0,0,0,0,0,0,0,0,0,0,0,0,0,0,0,0,0,0,0,0,0,0,0,0,0,0,0,46,18.08,0.272
# 1844,6772,51284,Bridge B.,1986,,0,0,0,6.682357427,0,0,0,0,0,0,0,0,0,0,0,0,0,0,0,0,0,0,0,0,0,0,0,0,0,0,0,0,0,0,0,0,0,0,0,0,0,0,0,0,0,0,0,0,0,0,0,0,0,0,0,0,0,0,0,0,0,0,0,0,0,0,0,0,0,0,0,0,0,0,0,0,0,0,0,0,0,0,0,0,0,0,0,0,0,0,0,0,0,0,0,0,0,0,0,0,0,0,0,0,0,0,0,0,0,0,0,0,0,0,0,0,0,0,0,0,0,0,0,0,0,0,0,0,0,0,0,0,0,0,0,0,0,0,0,0,0,0,0,0,0,0,0,0,0,0,0,0,0,64.73698636,0,0,0,0,0,0,0,0,0,0,0,0,0,0,0,0,0,0,0,0,0,28.58065621,0,0,0,0,0,30.1,11.84,0.272
# 1845,6772,51288,Bridge B.,1986,,0,0,0,0,0,0,0,0,0,0,0,0,0,0,0,0,0,0,0,0,0,0,0,0,0,0,0,0,0,0,0,0,0,0,0,0,0,0,0,0,0,0,0,0,0,0,0,0,0,0,0,0,0,0,0,0,0,0,0,0,0,0,0,19.13377122,0,0,0,0,0,0,0,0,0,0,0,0,0,0,0,0,0,0,0,0,0,0,0,0,0,0,0,0,0,0,0,0,0,0,0,0,0,0,0,0,0,0,0,0,0,0,0,0,0,0,0,0,0,0,0,0,0,0,0,0,0,0,0,0,0,0,0,0,0,0,0,0,0,0,0,0,0,0,0,0,0,0,0,0,0,0,0,0,0,34.04714322,0,0,0,0,0,0,0,0,0,0,0,0,0,0,0,0,0,0,0,0,0,46.40153079,0,0.417554775,0,0,0,19.2,7.59,0.272
# 1846,6774,51323,Rabukhin A.I.,1992,,0,0,0,2.36,0,0,0,0,0,0,0,0,0,0,0,0,0,0,0,22.41,0,0,0,0,0,0,0,0,0,0,0,0,0,0,0,0,0,0,0,0,0,0,0,0,0,0,0,0,0,0,0,0,0,19.43,0,0,0,0,0,0,0,0,0,0,0,0,0,0,0,0,0,0,0,0,0,0,0,0,0,0,0,0,0,0,0,0,0,0,0,0,0,0,0,0,0,0,0,0,0,0,0,0,0,0,0,0,0,0,0,0,0,0,0,0,0,0,0,0,0,55.8,0,0,0,0,0,0,0,0,0,0,0,0,0,0,0,0,0,0,0,0,0,0,0,0,0,0,0,0,0,0,0,0,0,0,0,0,0,0,0,0,0,0,0,0,0,0,0,0,0,0,0,0,0,0,0,0,0,0,0,0,0,50.6,19.9,0.272
# 1847,7826,98715,Ashizuka M.,1983,,0,0,0,0,0,0,0,0,0,0,0,0,0,0,0,0,0,0,0,0,0,0,0,0,50,0,0,0,0,0,0,0,0,0,0,0,0,0,0,0,0,0,0,0,0,0,0,0,0,0,0,0,0,0,0,0,0,0,0,0,0,0,0,0,0,0,0,0,0,0,0,0,0,0,0,0,0,0,0,0,0,0,0,0,0,0,0,0,0,0,0,0,0,0,0,0,0,0,0,0,0,0,0,0,0,0,0,0,0,0,0,0,0,0,0,50,0,0,0,0,0,0,0,0,0,0,0,0,0,0,0,0,0,0,0,0,0,0,0,0,0,0,0,0,0,0,0,0,0,0,0,0,0,0,0,0,0,0,0,0,0,0,0,0,0,0,0,0,0,0,0,0,0,0,0,0,0,0,0,0,0,55.3,21.74,0.272
# 1848,16682,145620,Livshits V.Ya.,1995,,0,0,0,0,0,0,0,0,0,0,0,0,0,0,0,0,0,0,0,0,0,0,0,0,0,0,0,0,0,0,0,0,0,0,0,0,9,0,0,0,0,0,0,0,0,0,0,0,0,0,0,0,0,0,0,0,0,0,0,0,0,0,0,0,0,0,0,0,0,0,0,0,0,0,0,0,0,0,0,0,0,0,0,0,0,0,0,0,0,0,0,0,0,0,0,0,0,0,0,0,0,0,0,0,0,0,0,0,0,0,0,0,0,0,0,0,0,0,0,0,0,0,0,0,0,0,0,0,0,0,0,0,0,0,0,0,0,0,0,0,0,0,0,0,0,0,0,0,0,0,0,0,0,91,0,0,0,0,0,0,0,0,0,0,0,0,0,0,0,0,0,0,0,0,0,0,0,0,0,0,0,36.1,14.19,0.272
# 1849,24381,189253,Hwa Luu0Gen,2000,,0,0,0,34,0,0,0,0,0,0,0,0,0,0,0,0,0,0,0,0,0,0,0,0,51,0,0,0,0,0,0,0,0,0,0,0,0,0,0,0,0,0,0,0,0,0,0,0,0,0,0,0,0,0,0,0,0,0,0,0,0,0,0,0,0,0,0,0,0,0,0,0,0,0,0,0,0,0,0,0,0,0,0,0,0,0,0,0,0,0,0,0,0,0,0,0,0,0,0,0,0,0,0,0,0,0,0,0,0,0,0,0,0,0,0,0,0,0,0,0,0,0,0,0,0,0,0,0,0,0,0,0,0,0,0,0,0,15,0,0,0,0,0,0,0,0,0,0,0,0,0,0,0,0,0,0,0,0,0,0,0,0,0,0,0,0,0,0,0,0,0,0,0,0,0,0,0,0,0,0,0,107,42.05,0.272
# 1850,25178,302963,Sreeram A.N.,1991,,0,0,0,0,0,0,4.387,0,0,0,0,0,0,0,0,0,0,0,0,0,0,0,0,0,0,0,0,0,0,0,0,0,0,0,0,0,0,0,0,0,0,0,0,0,0,0,0,0,0,0,0,0,0,0,0,0,0,0,0,23.23,0,0,0,0,0,0,0,0,0,0,0,0,0,0,0,0,0,0,0,0,0,0,0,0,0,0,0,0,0,0,0,0,0,0,0,0,0,0,0,0,0,0,0,0,0,0,0,0,0,0,0,0,0,0,0,0,0,0,0,0,0,0,0,0,0,0,0,0,0,8.873,0,0,0,52.84,0,0,0,0,0,0,0,0,0,0,0,0,0,0,0,0,0,0,10.67,0,0,0,0,0,0,0,0,0,0,0,0,0,0,0,0,0,0,0,0,0,0,0,0,0,0,0,0,20.6,8.12,0.272
# 1851,26065,354057,Melnichenko T.N,2002,,0,0,0,0,0,0,24,0,0,0,0,0,0,0,0,0,0,0,0,0,0,0,0,0,0,0,0,0,0,0,0,0,0,0,0,0,0,0,0,0,0,0,0,0,0,0,0,0,0,0,0,0,0,0,0,0,0,0,0,0,0,0,0,0,0,0,0,0,0,0,0,0,0,0,0,0,0,0,0,0,0,0,0,0,0,0,0,0,0,0,0,0,0,0,0,0,0,0,0,0,0,0,0,0,0,0,0,0,0,0,0,0,58,0,0,0,0,0,0,0,0,0,0,0,0,0,0,0,0,18,0,0,0,0,0,0,0,0,0,0,0,0,0,0,0,0,0,0,0,0,0,0,0,0,0,0,0,0,0,0,0,0,0,0,0,0,0,0,0,0,0,0,0,0,0,0,0,0,0,0,0,30.4,11.97,0.272
# 1852,27098,357044,Reid L.R.,1968,,0,0,0,0,0,0,10,0,0,0,0,0,0,0,0,0,0,0,0,0,0,0,0,0,0,0,0,0,0,0,0,0,0,0,0,0,0,0,0,0,0,0,0,0,0,0,0,0,0,0,0,0,0,0,0,0,0,0,0,30,0,0,0,0,0,0,0,0,0,0,0,0,0,0,0,0,0,0,0,0,0,0,0,0,0,0,0,0,0,0,0,0,0,0,0,0,0,0,0,0,0,0,0,0,0,0,0,0,0,0,0,0,0,0,0,0,0,0,0,0,0,0,0,0,0,0,0,0,0,0,0,0,0,60,0,0,0,0,0,0,0,0,0,0,0,0,0,0,0,0,0,0,0,0,0,0,0,0,0,0,0,0,0,0,0,0,0,0,0,0,0,0,0,0,0,0,0,0,0,0,0,18.6,7.31,0.272
# 1853,28483,380554,El0Adawy A.,2004,,0,0,0,0,0,0,0,0,0,0,0,0,0,78.81773552,0,0,0,0,0,0,0,0,0,0,0,0,0,0,0,0,0,0,0,0,0,0,0,0,0,0,0,0,0,0,0,0,0,0,0,0,0,0,0,0,0,0,0,0,0,0,0,0,0,0,0,0,0,0,0,0,0,0,0,0,0,0,0,0,0,0,0,0,0,0,0,0,0,0,0,0,0,0,0,0,0,0,0,0,0,0,19.70443138,0,0,0,0,0,0,0,0,0,0,0,0,0,0,0,0,0,0,0,0,0,0,0,0,0,0,0,0,0,0,0,0,0,0,0,0,0,0,0,0,0,0,0,0,0,0,0,0,0,0,0,0,0,0,0,0,1.477833103,0,0,0,0,0,0,0,0,0,0,0,0,0,0,0,0,0,0,0,0,0,0,0,51.2,20.13,0.272
# 1854,30900,391618,Schilling F.R.,2001,,0,0,0,10.68949107,0,0,0,0,0,0,0,0,0,0,0,0,0,0,0,0,0,0,0,0,24.51276245,0,0,0,0,0,0,0,0,0,0,0,0,0,0,0,0,0,0,0,0,0,0,0,0,0,0,0,0,0,0,0,0,0,0,0,0,0,0,0,0,0,0,0,0,0,0,0,0,0,0,0,0,0,0,0,0,0,0,0,0,0,0,0,0,0,0,14.44568144,0,0,0,0,0,0,0,0,0,0,0,0,0,0,0,0,0,0,0,0,0,0,0,0,0,0,0,0,0,0,0,0,0,0,0,0,0,0,0,0,0,0,0,0,0,50.35206504,0,0,0,0,0,0,0,0,0,0,0,0,0,0,0,0,0,0,0,0,0,0,0,0,0,0,0,0,0,0,0,0,0,0,0,0,0,0,0,0,0,0,0,99.3,39.1,0.272
# 1855,30900,391622,Schilling F.R.,2001,,0,0,0,16.24073,0,0,0,0,0,0,0,0,0,0,0,0,0,0,0,0,0,0,0,0,21.39032,0,0,0,0,0,0,0,0,0,0,0,0,0,0,0,0,0,0,0,0,0,0,0,0,0,0,0,0,0,0,0,0,0,0,0,0,0,0,0,0,0,0,0,0,0,0,0,0,0,0,0,0,0,0,0,0,0,0,0,0,0,0,0,0,0,0,15.07782,0,0,0,0,0,0,0,0,0,0,0,0,0,0,0,0,0,0,0,0,0,0,0,0,0,0,0,0,0,0,0,0,0,0,0,0,0,0,0,0,0,0,0,0,0,47.29113,0,0,0,0,0,0,0,0,0,0,0,0,0,0,0,0,0,0,0,0,0,0,0,0,0,0,0,0,0,0,0,0,0,0,0,0,0,0,0,0,0,0,0,102,40.1,0.272
# 1856,31394,393489,Abd El0Moneim A,2006,,0,0,0,25.4019,0,0,0,0,0,0,0,0,0,49.60267,0,0,0,0,0,0,0,0,0,0,0,0,0,0,0,0,0,0,0,0,0,0,0,0,0,0,0,0,0,0,0,0,0,0,0,0,0,0,0,0,0,0,0,0,0,0,0,0,0,0,0,0,0,0,0,0,0,0,0,0,0,0,0,0,0,0,0,0,0,0,0,0,0,0,0,0,0,0,0,0,0,0,0,0,0,0,0,0,0,0,0,0,0,0,0,0,0,0,0,0,0,0,0,0,0,0,0,0,0,0,0,0,0,0,0,0,0,0,0,0,0,0,0,0,0,0,0,0,0,0,0,0,0,24.99543,0,0,0,0,0,0,0,0,0,0,0,0,0,0,0,0,0,0,0,0,0,0,0,0,0,0,0,0,0,0,0,0,0,71.8,28.2,0.272
# 1857,32784,397215,Palanivelu N.,2006,,0,0,0,0,0,0,0,0,0,0,0,0,0,0,0,0,0,0,0,0,0,0,0,0,0,0,0,0,0,0,0,0,0,0,0,0,0,0,0,0,0,0,0,0,0,0,0,0,0,0,0,0,0,0,0,0,0,0,0,0,0,0,0,0,0,0,0,0,0,0,0,0,0,0,0,0,0,0,0,0,0,0,0,0,0,0,0,0,0,0,0,0,0,0,0,0,0,0,0,0,0,0,0,0,0,0,0,0,0,0,0,0,0,0,0,0,0,0,0,15.77992915,0,0,0,0,0,0,0,0,0,0,0,0,0,0,0,0,0,0,0,0,0,0,0,0,0,0,0,0,0,0,0,0,0,55.17069831,0,0,0,0,0,0,0,0,0,0,0,0,0,29.04937253,0,0,0,0,0,0,0,0,0,0,0,0,0,46.7,18.35,0.272
# 1858,34275,417277,Reddy C.N.,2008,,0,0,0,0,0,0,0,0,0,0,0,0,0,60,0,0,0,0,0,0,0,0,0,0,0,0,0,0,0,0,0,0,0,0,0,0,0,0,0,0,0,0,0,0,0,0,0,0,0,0,0,0,0,0,0,0,0,0,0,0,0,0,0,0,0,0,0,0,0,0,0,0,0,0,0,0,0,0,0,0,0,0,0,20,0,0,0,0,0,0,0,0,0,0,0,0,0,0,0,0,0,0,0,0,0,0,0,0,0,0,0,0,0,0,0,0,0,0,0,0,0,0,0,0,0,0,0,0,0,0,0,0,0,0,0,0,0,0,0,0,0,0,0,0,0,0,0,0,0,0,0,0,0,0,0,0,0,0,0,0,0,0,0,0,0,0,0,20,0,0,0,0,0,0,0,0,0,0,0,0,0,43.2,16.76,0.272
# 1859,34355,417625,Djouama T.,2008,,0,0,0,0,0,0,0,0,0,0,0,0,0,0,0,0,0,0,0,0,0,0,0,0,0,0,0,0,0,0,0,0,0,0,0,0,0,0,0,0,0,0,0,0,0,0,0,0,0,0,0,0,0,0,0,0,0,0,0,0,0,0,0,0,0,0,0,0,0,0,0,0,0,0,0,0,0,0,0,0,0,0,0,0,0,0,0,0,0,0,0,0,0,25,0,0,0,0,0,0,27.5,0,0,0,0,0,0,0,0,0,0,0,0,0,0,27.5,0,0,0,0,0,0,0,0,0,0,0,0,0,0,0,0,0,0,0,0,0,0,0,0,0,0,0,0,0,0,0,0,0,0,0,0,0,0,0,0,0,0,0,0,0,0,0,0,0,0,0,0,0,0,0,0,0,0,0,0,20,0,0,0,0,53.4,21,0.272
# 1860,35142,423428,Fukawa Y.,2008,,0,0,0,0,0,0,0,0,0,0,0,0,0,53,0,0,0,0,0,0,0,0,0,0,0,0,0,0,0,0,0,0,0,0,0,0,0,0,0,0,0,0,0,0,0,0,0,0,0,0,0,0,0,0,0,0,0,0,0,0,0,0,0,0,0,0,0,0,0,0,0,0,0,0,0,0,0,0,0,0,0,0,0,47,0,0,0,0,0,0,0,0,0,0,0,0,0,0,0,0,0,0,0,0,0,0,0,0,0,0,0,0,0,0,0,0,0,0,0,0,0,0,0,0,0,0,0,0,0,0,0,0,0,0,0,0,0,0,0,0,0,0,0,0,0,0,0,0,0,0,0,0,0,0,0,0,0,0,0,0,0,0,0,0,0,0,0,0,0,0,0,0,0,0,0,0,0,0,0,0,0,78,30,0.272
# 1861,37969,448771,Gaafar M.S.,2011,,0,0,0,0,0,0,0,0,0,0,0,0,0,0,0,0,0,0,0,0,0,0,0,0,0,0,0,0,0,0,0,0,0,0,0,0,0,0,0,0,0,0,0,0,0,0,0,0,0,0,0,0,0,0,0,0,0,0,0,0,0,0,0,0,0,0,0,0,0,0,0,0,0,0,0,0,0,0,0,0,0,0,0,0,0,0,0,0,0,0,0,0,0,0,0,0,0,0,0,0,0,0,0,0,0,0,5,0,0,0,0,0,0,0,0,0,0,0,0,0,0,0,0,0,0,0,0,0,0,0,0,0,0,0,0,0,0,0,0,0,0,0,0,0,0,0,0,0,0,0,0,0,0,95,0,0,0,0,0,0,0,0,0,0,0,0,0,0,0,0,0,0,0,0,0,0,0,0,0,0,0,,,0.272
# 1864,38945,460142,Rao G.S.,2012,,0,0,0,0,0,0,0,0,0,0,0,0,0,55,0,0,0,0,0,0,0,0,0,20,0,0,0,0,0,0,0,0,0,0,0,0,0,0,0,0,0,0,0,0,0,0,0,0,0,0,0,0,0,0,0,0,0,0,0,0,0,0,0,0,0,0,0,0,0,0,0,0,0,0,0,0,0,0,0,0,0,0,0,0,0,0,0,0,0,0,0,0,0,0,0,0,0,0,0,0,0,0,0,0,0,0,0,0,0,0,0,0,0,0,0,0,0,0,0,0,0,0,0,0,0,0,0,0,0,0,0,0,0,0,0,0,0,0,0,0,0,0,0,0,0,0,0,0,0,0,0,0,0,0,0,0,0,0,0,0,0,0,0,0,0,0,0,0,0,0,0,0,0,0,0,0,0,25,0,0,0,58.6,23.05,0.272
# 1865,39791,466038,Azianty S.,2012,,0,0,0,0,0,0,0,0,0,0,0,0,0,0,0,0,0,0,0,0,0,0,0,0,0,0,0,0,0,0,0,0,0,0,0,0,0,0,0,0,0,0,0,0,0,0,0,0,0,0,10,0,0,0,0,0,0,0,0,0,0,0,0,0,0,0,0,0,0,0,0,0,0,0,0,0,0,0,0,0,0,0,0,0,0,0,0,0,0,0,0,0,0,0,0,0,0,0,0,0,0,0,0,0,0,0,0,0,0,0,0,0,0,0,0,0,0,0,0,0,0,0,0,0,0,0,0,0,0,0,0,0,0,0,0,0,0,0,0,0,0,0,0,0,0,0,0,0,0,0,0,0,0,80,0,0,0,0,0,0,0,0,0,0,0,0,0,0,0,0,0,0,0,0,0,0,0,10,0,0,0,58.3,22.9,0.272
# 1866,39943,466345,Hager I.Z.,2012,,0,0,0,0,0,0,0,0,0,0,0,0,0,70,0,0,0,0,0,0,0,0,0,0,0,0,0,0,0,0,0,0,0,0,0,0,0,0,0,0,0,0,0,0,2,0,0,0,0,0,0,0,0,0,0,0,0,0,0,0,0,0,0,0,0,0,0,0,0,0,0,0,0,0,0,0,0,0,0,0,0,0,0,0,0,0,0,0,0,0,0,0,0,0,0,0,0,0,0,0,13,0,0,0,15,0,0,0,0,0,0,0,0,0,0,0,0,0,0,0,0,0,0,0,0,0,0,0,0,0,0,0,0,0,0,0,0,0,0,0,0,0,0,0,0,0,0,0,0,0,0,0,0,0,0,0,0,0,0,0,0,0,0,0,0,0,0,0,0,0,0,0,0,0,0,0,0,0,0,0,0,49.1,19.3,0.272
# 1867,39995,466445,Bahari H.,2012,,0,0,0,0,0,0,0,0,0,0,0,0,0,0,0,0,0,0,0,0,0,0,0,0,0,0,0,0,0,0,0,0,0,0,0,0,0,0,0,0,0,0,0,0,0,0,0,0,0,0,0,0,0,0,0,0,0,0,0,0,50,0,0,0,0,0,0,0,0,0,0,0,0,0,0,0,0,0,0,0,0,0,0,0,0,0,0,0,0,0,0,0,0,0,0,0,0,0,0,0,0,0,0,0,0,0,0,0,0,0,0,0,0,0,0,0,0,0,0,50,0,0,0,0,0,0,0,0,0,0,0,0,0,0,0,0,0,0,0,0,0,0,0,0,0,0,0,0,0,0,0,0,0,0,0,0,0,0,0,0,0,0,0,0,0,0,0,0,0,0,0,0,0,0,0,0,0,0,0,0,0,49.6,19.5,0.272
# 1868,40864,476667,Striepe S.,2013,,0,0,0,0,0,0,0,0,0,0,0,0,0,0,0,0,0,0,0,0,0,0,0,0,0,0,0,0,0,0,0,0,0,0,0,0,0,0,0,0,0,0,0,0,0,0,0,0,0,0,0,0,0,0,0,0,0,0,0,0,0,0,0,0,0,0,0,0,0,0,0,0,0,0,0,0,0,0,0,0,0,0,0,50,0,0,0,0,0,0,0,0,0,0,0,0,0,0,0,0,0,0,0,0,0,0,0,0,0,0,0,0,0,0,0,50,0,0,0,0,0,0,0,0,0,0,0,0,0,0,0,0,0,0,0,0,0,0,0,0,0,0,0,0,0,0,0,0,0,0,0,0,0,0,0,0,0,0,0,0,0,0,0,0,0,0,0,0,0,0,0,0,0,0,0,0,0,0,0,0,0,49.7,19.53,0.272
# 1869,38811,459454,Iezid M.,2011,,0,0,0,0,0,0,0,0,0,0,0,0,0,0,0,0,0,0,0,0,0,0,0,0,0,0,20,0,0,0,0,0,0,0,0,0,0,0,0,0,0,0,0,0,0,0,0,0,0,0,0,0,0,0,0,0,0,0,0,0,0,0,0,0,0,0,0,0,0,0,0,0,0,0,0,0,0,0,0,0,0,0,0,0,0,0,0,0,0,0,0,0,0,0,0,0,0,0,0,0,0,0,0,0,0,0,0,0,0,0,0,0,0,0,0,0,0,0,0,0,0,0,0,0,0,0,0,0,0,0,0,0,0,0,0,0,0,0,0,0,0,0,0,0,0,10,0,70,0,0,0,0,0,0,0,0,0,0,0,0,0,0,0,0,0,0,0,0,0,0,0,0,0,0,0,0,0,0,0,0,0,29,11.4,0.2719299
# 1870,38896,459555,Goumeidane F.,2011,,0,0,0,0,0,0,0,0,0,0,0,0,0,0,0,0,0,0,0,0,0,0,0,0,0,0,0,0,0,0,0,0,0,0,0,0,0,0,0,0,0,0,0,0,0,0,0,0,0,0,0,0,0,0,0,0,0,0,0,0,0,0,0,0,0,0,0,0,0,0,0,0,0,0,0,0,0,0,0,0,0,0,0,0,0,0,0,0,0,0,0,0,0,0,0,0,0,10,0,0,0,0,0,0,0,0,0,0,0,0,0,0,0,0,0,0,0,40,0,0,0,0,0,0,0,0,0,0,0,0,50,0,0,0,0,0,0,0,0,0,0,0,0,0,0,0,0,0,0,0,0,0,0,0,0,0,0,0,0,0,0,0,0,0,0,0,0,0,0,0,0,0,0,0,0,0,0,0,0,0,0,29,11.4,0.2719299
