Repository: jacobergzhou/Poisson-Ratio

File: Poisson_data_no_metal_07192019.csv (part 20 of 57)
,Code,Glass #,Author,Year,Trademark,Ag2O,AgI,Al,Al2O3,AlF3,AlN,As,As2O3,As2O5,As2S3,As2Se3,AsSe,B,B2O3,BaCl2,BaF2,BaO,BeF2,BeO,Bi2O3,BiCl3,Br,Ca,CaF2,CaO,Cd,CdCl2,CdF2,CdO,Ce2O3,CeF3,CeO2,Cl,Co3O4,CoO,Cr2O3,Cs2O,CsCl,CsF,Cu2O,CuO,Dy2O3,Er,Er2O3,ErF3,Eu,Eu2O3,EuF3,F,Fe,Fe2O3,FeO,Ga,Ga2O3,Ga2S3,Ga2Se3,GaF3,Gd2O3,GdF3,Ge,GeO2,GeS2,GeSe2,H2O,HfF4,HfO2,Hg,Ho2O3,I,InF3,K,K2O,K2S,K2SO4,KBr,KCl,KF,KHF2,La,La2O3,La2S3,LaF3,Li,Li2O,Li2S,Li2SO4,LiBr,LiCl,LiF,LiI,MgF2,MgO,Mn2O3,MnF2,MnO,MnO2,MoO2,MoO3,N,Na,Na2O,Na2S,Na2SO4,NaCl,NaF,NaPO3,Nb2O5,Nd,Nd2O3,NdF3,NH4NO3,NiO,O,OH,P,P2O5,Pb,PbCl2,PbF2,PbO,PdO,Pr2O3,Pr6O11,PrF3,Rb2O,RbF,Rh2O3,RuO2,S,Sb,Sb2O3,Sb2S3,Sc2O3,Se,Si,Si3N4,SiC,SiO2,Sm2O3,Sn,SnO,SnO2,SO2,SO3,Sr,SrCl2,SrF2,SrO,Ta2O3,Ta2O5,Tb2O3,TbF3,Te,TeO2,Th,ThF4,ThO2,TiO2,Tl,Tl2O,Tl2Se,TlSe,Tm2O3,U,U3O8,UO2,V,V2O5,VO6,WO3,Y,Y2O3,Yb2O3,YbF3,YF3,ZnCl2,ZnF2,ZnO,ZnSO4,ZrF4,ZrO2,Young's modulus E (GPa),Shear modulus G (GPa),Poisson's ratio v,Calculated Poisson,Percent Error
# 5018,32592,389345,Marzouk S.Y.,2007,nan,0,0,0,0,0,0,0,0,0,0,0,0,0,72.31953723,0,0,0,0,0,0,0,0,0,0,0,0,0,0,0,0,0,0,0,0,0.089590009,0,0,0,0,0,0,0,0,0,0,0,0,0,0,0,0,0,0,0,0,0,0,0,0,0,0,0,0,0,0,0,0,0,0,0,0,0,0,0,0,0,0,0,0,0,0,0,0,0,0,0,0,0,0,0,0,0,0,0,0,0,0,0,0,0,10.83142108,0,0,0,0,0,0,0,0,0,0,0,0,0,0,0,0,0,0,0,0,0,0,0,0,0,0,0,0,0,0,0,0,0,0,0,0,16.75945168,0,0,0,0,0,0,0,0,0,0,0,0,0,0,0,0,0,0,0,0,0,0,0,0,0,0,0,0,0,0,0,0,0,0,0,0,0,0,0,0,0,0,0,73.6,30.9,0.192,0.190938511,0.552858684
# 3073,7080,121849,Butler B.P.,1996,nan,0,0,0,12.54792081,0,0,0,0,0,0,0,0,0,0,0,0,0.036544414,0,0,0,0,0,0,0,11.81270194,0,0,0,0,0,0,0,0,0,0,0,0,0,0,0,0,0,0,0,0,0,0,0,8.71698667,0,0.908398611,0,0,0,0,0,0,0,0,0,0,0,0,0,0,0,0,0,0,0,0,1.196304171,0,0,0,0,0,0,0,0,0,0,0,0,0,0,0,0,0,0,0,3.259307016,0,0,0,0,0,0,0,0,8.709041682,0,0,0,0,0,0,0,0,0,0,0,0,0,0,0,0,0,0,0.01952542,0,0,0,0,0,0,0,0,0,0,0,0,0,0,0,0,0,52.79326927,0,0,0,0,0,0,0,0,0,0,0,0,0,0,0,0,0,0,0,0,0,0,0,0,0,0,0,0,0,0,0,0,0,0,0,0,0,0,0,0,0,0,0,78.5,31.51,0.247,0.245636306,0.55210286
# 3773,7830,74162,Patel N.D.,1983,nan,0,0,0,0,0,0,0,0,0,0,0,0,0,0,0,0,0,0,0,0,0,0,0,0,0,0,0,0,0,0,0,0,0,0,0,0,0,0,0,0,0,0,0,0,0,0,0,0,0,0,0,0,0,0,0,0,0,0,0,0,0,0,0,0,0,0,0,0,0,0,0,0,0,0,0,0,0,0,0,0,0,0,0,0,0,0,0,0,0,0,0,0,0,0,0,0,0,37.5,0,0,0,0,0,0,0,0,0,0,0,0,0,0,0,0,0,62.5,0,0,0,0,0,0,0,0,0,0,0,0,0,0,0,0,0,0,0,0,0,0,0,0,0,0,0,0,0,0,0,0,0,0,0,0,0,0,0,0,0,0,0,0,0,0,0,0,0,0,0,0,0,0,0,0,0,0,0,0,0,0,0,0,0,43.2,17.5,0.233,0.234285714,0.551808706
# 1332,35368,425210,Kannappan A.N.,2009,nan,0,0,0,0,0,0,0,0,0,0,0,0,0,66,0,0,0,0,0,0,0,0,0,0,0,0,0,0,0,0,0,0,0,0,0,0,0,0,0,0,0,0,0,0,0,0,0,0,0,0,0,0,0,0,0,0,0,0,0,0,0,0,0,0,0,0,0,0,0,0,0,0,0,0,0,0,0,0,0,0,0,0,0,0,0,0,0,0,0,0,0,0,0,0,0,0,0,0,0,0,20,0,0,0,0,0,0,0,0,0,0,0,0,0,0,0,0,0,0,14,0,0,0,0,0,0,0,0,0,0,0,0,0,0,0,0,0,0,0,0,0,0,0,0,0,0,0,0,0,0,0,0,0,0,0,0,0,0,0,0,0,0,0,0,0,0,0,0,0,0,0,0,0,0,0,0,0,0,0,0,0,59.1,23.06,0.283,0.281439722,0.551334819
# 4207,40951,478486,Mauro J.C.,2013,nan,0,0,0,7.289271364,0,0,0,0,0,0,0,0,0,16.64833083,0,0,0,0,0,0,0,0,0,0,9.429057471,0,0,0,0,0,0,0,0,0,0,0,0,0,0,0,0,0,0,0,0,0,0,0,0,0,0,0,0,0,0,0,0,0,0,0,0,0,0,0,0,0,0,0,0,0,0,0,0,0,0,0,0,0,0,0,0,0,0,0,0,0,0,0,0,0,0,0.509949025,0,0,0,0,0,0,0,0,0,0,0,0,0,0,0,0,0,0,0,0,0,0,0,0,0,0,0,0,0,0,0,0,0,0,0,0,0,0,0,0,0,0,0,0,0,62.73373314,0,0,0,0.069990003,0,0,0,0,0,3.309669165,0,0,0,0,0,0,0,0,0,0,0,0,0,0,0,0,0,0,0,0,0,0,0,0,0,0,0,0,0,0,0,0,0.009999,68.8,28.11,0.225,0.223763785,0.549428831
# 3370,7827,74148,Bebikh L.G.,1987,nan,0,0,0,0,0,0,0,0,0,0,0,0,0,0,0,0,0,0,0,0,0,0,0,0,0,0,0,0,0,0,0,0,0,0,0,0,0,0,0,0,0,0,0,0,0,0,0,0,0,0,0,0,0,0,0,0,0,0,0,0,0,0,0,0,0,0,0,0,0,0,0,0,0,0,0,0,0,0,0,0,0,0,0,0,0,0,0,0,0,0,0,0,0,0,0,0,0,0,0,0,0,0,0,0,0,0,0,0,18.18003091,0,0,0,0,0,0,81.81996909,0,0,0,0,0,0,0,0,0,0,0,0,0,0,0,0,0,0,0,0,0,0,0,0,0,0,0,0,0,0,0,0,0,0,0,0,0,0,0,0,0,0,0,0,0,0,0,0,0,0,0,0,0,0,0,0,0,0,0,0,0,0,0,0,0,60.2,24.3,0.24,0.238683128,0.548696845
# 4566,40944,478401,Mauro J.C.,2013,nan,0,0,0,2,0,0,0,0,0,0,0,0,0,5.26,0,0,0,0,0,0,0,0,0,0,0,0,0,0,0,0,0,0,0,0,0,0,0,0,0,0,0,0,0,0,0,0,0,0,0,0,0,0,0,0,0,0,0,0,0,0,0,0,0,0,0,0,0,0,0,0,0,13.25,0,0,0,0,0,0,0,0,0,0,0,0,0,0,0,0,0,0,0,0,0,0,0,0,0,0,0,0,0,0,0,0,0,0,0,0,0,0,0,0,0,0,0,0,0,0,0,0,0,0,0,0,0,0,0,0,0,0,0,0,0,0,0,0,0,74.11,0,0,0,0.1,0,0,0,0,0,5.28,0,0,0,0,0,0,0,0,0,0,0,0,0,0,0,0,0,0,0,0,0,0,0,0,0,0,0,0,0,0,0,0,0,67.1,27.64,0.215,0.21382055,0.548581429
# 4107,40901,478144,Ellison A.J.,2013,nan,0,0,0,13.29,0,0,0,0,0,0,0,0,0,2.72,0,0,4.18,0,0,0,0,0,0,0,4.55,0,0,0,0,0,0,0,0,0,0,0,0,0,0,0,0,0,0,0,0,0,0,0,0,0,0.01,0,0,0,0,0,0,0,0,0,0,0,0,0,0,0,0,0,0,0,0,0,0,0,0,0,0,0,0,0,0,0,0,0,0,0,0,0,0,0,0,3.49,0,0,0,0,0,0,0,0,0,0,0,0,0,0,0,0,0,0,0,0,0,0,0,0,0,0,0,0,0,0,0,0,0,0,0,0,0,0,0,0,0,0,0,0,0,70.54,0,0,0,0.1,0,0,0,0,0,1.1,0,0,0,0,0,0,0,0,0,0,0,0,0,0,0,0,0,0,0,0,0,0,0,0,0,0,0,0,0,0,0,0,0.02,80.9,33,0.227,0.225757576,0.547323455
# 2050,435,22480,Livshits V.Ya.,1985,nan,0,0,0,0,0,0,0,0,0,0,0,0,0,0,0,0,0,0,0,0,0,0,0,0,0,0,0,0,0,0,0,0,0,0,0,0,5.3,0,0,0,0,0,0,0,0,0,0,0,0,0,0,0,0,0,0,0,0,0,0,0,72.1,0,0,0,0,0,0,0,0,0,0,0,0,0,0,0,0,0,0,0,0,0,0,0,0,0,0,0,0,0,0,0,0,0,0,0,0,0,0,0,11.1,0,0,0,0,0,0,0,0,0,0,0,0,0,0,0,0,0,0,0,0,0,0,0,0,0,0,0,0,0,0,0,0,0,0,0,0,11.5,0,0,0,0,0,0,0,0,0,0,0,0,0,0,0,0,0,0,0,0,0,0,0,0,0,0,0,0,0,0,0,0,0,0,0,0,0,0,0,0,0,0,0,65.1,25.7,0.268,0.266536965,0.545908589
# 4998,290,21023,Karapetyan G.O.,1979,nan,0,0,0,6,0,0,0,0,0,0,0,0,0,0,0,0,0,0,0,0,0,0,0,0,0,0,0,0,0,0,0,0,0,0,0,0,0,0,0,0,0,0,0,0,0,0,0,0,0,0,0,0,0,0,0,0,0,0,0,0,0,0,0,0,0,0,0,0,0,0,0,0,0,0,0,0,0,0,0,0,0,0,0,15,0,0,0,0,0,0,0,0,0,0,0,0,0,0,0,0,0,0,0,0,0,0,0,0,0,0,0,0,0,0,0,0,0,0,0,0,0,0,0,0,0,0,0,0,0,0,0,0,0,0,0,0,0,79,0,0,0,0,0,0,0,0,0,0,0,0,0,0,0,0,0,0,0,0,0,0,0,0,0,0,0,0,0,0,0,0,0,0,0,0,0,0,0,0,0,0,0,78.8,33,0.195,0.193939394,0.543900544
# 179,35440,425615,Zaretskaya G.N.,2006,nan,0,0,0,0,0,0,0,0,0,0,0,0,0,0,0,0,0,0,0,0,0,0,0,0,0,0,0,0,0,0,0,0,0,0,0,0,0,0,0,0,0,0,0,0,0,0,0,0,0,0,0,0,0,0,0,0,0,0,0,0,0,0,0,0,0,0,0,0,0,0,0,47.5,5,0,0,0,0,0,0,0,0,0,0,0,0,0,0,0,0,0,0,0,0,0,0,0,0,0,0,0,0,0,0,0,0,0,0,0,0,0,0,0,0,0,0,47.5,0,0,0,0,0,0,0,0,0,0,0,0,0,0,0,0,0,0,0,0,0,0,0,0,0,0,0,0,0,0,0,0,0,0,0,0,0,0,0,0,0,0,0,0,0,0,0,0,0,0,0,0,0,0,0,0,0,0,0,0,0,0,0,0,0,25.9,9.75,0.33,0.328205128,0.543900544
# 4066,4206,50461,Molot V.A.,1992,nan,0,0,0,0,0,0,0,0,0,0,0,0,0,0,0,0,0,0,0,0,0,0,0,0,0,0,0,0,0,0,0,0,0,0,0,0,0,0,0,0,0,0,0,0,0,0,0,0,0,0,0,0,0,0,0,0,0,0,0,0,0,0,0,0,0,0,0,0,0,0,0,0,0,0,0,0,0,0,0,0,0,0,0,16.3,0,0,0,0,0,0,0,0,0,0,0,0,0,0,0,0,17.1,0,0,0,0,0,0,0,0,0,0,0,0,0,0,0,0,0,0,0,0,0,0,0,0,0,0,0,0,0,0,0,0,0,0,0,0,66.6,0,0,0,0,0,0,0,0,0,0,0,0,0,0,0,0,0,0,0,0,0,0,0,0,0,0,0,0,0,0,0,0,0,0,0,0,0,0,0,0,0,0,0,74,30.1,0.228,0.22923588,0.542052806
# 1883,16682,145611,Livshits V.Ya.,1995,nan,0,0,0,0,0,0,0,0,0,0,0,0,0,0,0,0,0,0,0,0,0,0,0,0,0,0,0,0,0,0,0,0,0,0,0,0,0,0,0,0,0,0,0,0,0,0,0,0,0,0,0,0,0,0,0,0,0,0,0,0,0,0,0,0,0,0,0,0,0,0,0,13,0,0,0,0,0,0,0,0,0,0,0,0,0,0,0,0,0,0,0,0,0,0,0,0,0,0,0,0,0,0,0,0,0,0,0,0,0,0,0,0,0,0,0,0,0,0,0,0,0,0,0,0,0,0,0,0,0,0,0,0,0,0,0,0,0,0,0,0,0,0,0,0,0,0,0,0,0,0,0,0,0,87,0,0,0,0,0,0,0,0,0,0,0,0,0,0,0,0,0,0,0,0,0,0,0,0,0,0,0,39,15.36,0.271,0.26953125,0.54197417
# 3619,292,21062,Karapetyan G.O.,1980,nan,0,0,0,21.20785852,0,0,0,0,0,0,0,0,0,0,0,0,0,0,0,0,0,0,0,0,0,0,0,0,0,0,0,0,0,0,0,0,0,0,0,0,0,0,0,0,0,0,0,0,0,0,0,0,0,0,0,0,0,0,0,0,0,0,0,0,0,0,0,0,0,0,0,0,0,0,0,0,0,0,0,0,0,0,0,15.25777893,0,0,0,0,0,0,0,0,0,0,0,0,0,0,0,0,0,0,0,0,0,0,0,0,0,0,0,0,0,0,0,0,0,0,0,0,0,0,0,0,0,0,0,0,0,0,0,0,0,0,0,0,0,59.62051583,0,0,0,0,0,0,0,0,0,0,0,0,0,0,0,0,0,0,0,3.913846726,0,0,0,0,0,0,0,0,0,0,0,0,0,0,0,0,0,0,0,0,0,0,0,88.9,36,0.236,0.234722222,0.541431262
# 2883,24395,189326,Muthupari S.,1996,nan,0,0,0,0,0,0,0,0,0,0,0,0,0,0,0,0,0,0,0,0,0,0,0,0,0,0,0,0,0,0,0,0,0,0,0,0,0,0,0,0,0,0,0,0,0,0,0,0,0,0,0,0,0,0,0,0,0,0,0,0,0,0,0,0,0,0,0,0,0,0,0,0,0,0,0,0,0,0,0,0,0,0,0,0,0,0,0,0,0,0,0,0,0,0,0,0,0,50,0,0,20,0,0,0,0,0,0,0,0,0,0,0,0,0,0,30,0,0,0,0,0,0,0,0,0,0,0,0,0,0,0,0,0,0,0,0,0,0,0,0,0,0,0,0,0,0,0,0,0,0,0,0,0,0,0,0,0,0,0,0,0,0,0,0,0,0,0,0,0,0,0,0,0,0,0,0,0,0,0,0,0,46.2,18.5,0.25,0.248648649,0.540540541
# 2847,6554,37756,Komarova N.V.,1991,nan,0,0,0,0,0,0,0,0,0,0,0,0,0,0,0,0,0,0,0,0,0,0,0,0,0,0,0,0,0,0,0,0,0,0,0,0,0,0,0,0,0,0,0,0,0,0,0,0,0,0,0,0,0,0,0,0,0,0,0,0,0,0,0,0,0,0,0,0,0,0,0,0,0,0,0,0,0,0,0,0,0,0,0,0,0,0,0,0,0,0,0,0,0,0,0,0,0,0,0,0,0,0,0,0,0,0,0,0,0,0,0,0,0,0,0,45.3,0,0,0,0,0,0,0,0,0,0,0,0,0,0,0,0,0,0,0,0,0,0,0,0,0,0,0,0,0,0,0,54.7,0,0,0,0,0,0,0,0,0,0,0,0,0,0,0,0,0,0,0,0,0,0,0,0,0,0,0,0,0,0,0,0,0,46.3,18.54,0.25,0.248651564,0.539374326
# 571,8649,59755,Matusita K.,1989,nan,0,0,0,0,0,0,0,0,0,0,0,0,0,0,0,17,0,0,0,0,0,0,0,0,0,0,0,0,0,0,0,0,0,0,0,0,0,0,0,0,0,0,0,0,0,0,0,0,0,0,0,0,0,0,0,0,0,0,3,0,0,0,0,0,0,0,0,0,0,0,0,0,0,0,0,0,0,0,0,0,0,0,0,0,0,0,0,0,0,0,0,0,0,0,0,0,0,0,0,0,0,0,0,0,0,0,0,0,0,0,0,0,0,0,0,0,0,0,15,0,0,0,0,0,0,0,0,0,0,0,0,0,0,0,0,0,0,0,0,0,0,0,0,0,0,0,0,0,0,0,0,0,0,0,0,0,0,0,0,0,0,0,0,0,0,0,0,0,0,0,0,0,0,0,0,0,0,0,0,65,0,62.8,24.11,0.304,0.302364164,0.538103866
# 4390,30772,377583,Lin Chung0Chern,2006,nan,0,0,0,0,0,0,0,0,0,0,0,0,0,0,0,0,0,0,0,0,0,0,0,0,0,0,0,0,0,0,0,0,0,0,0,0,0,0,0,0,0,0,0,0,0,0,0,0,0,0,0,0,0,0,0,0,0,0,0,0,0,0,0,0,0,0,0,0,0,0,0,0,0,0,0,0,0,0,0,0,0,0,0,32.0100416,0,0,0,0,0,0,0,0,0,0,0,0,0,0,0,0,0,0,0,0,0,0,0,0,0,0,0,0,0,0,0,0,0,0,0,0,0,0,0,0,0,0,0,0,0,0,0,0,0,0,0,0,0,63.67751318,0,0,0,0,0,0,0,0,0,0,0,0,0,0,0,0,0,0,0,0,0,0,0,0,0,0,0,0,0,0,0,0,0,0,0,0,0,0,0,0,0,0,4.312445216,78.4,32.1,0.22,0.221183801,0.538091192
# 3443,36713,437588,Patil S.D.,2009,nan,0,0,0,0,0,0,0,0,0,0,0,0,0,60,0,0,0,0,0,0,0,0,0,0,0,0,0,0,0,0,0,0,0,0,0,0,0,0,0,0,0,0,0,0,0,0,0,0,0,0,0,0,0,0,0,0,0,0,0,0,0,0,0,0,0,0,0,0,0,0,0,0,0,0,0,0,0,0,0,0,0,0,0,0,0,0,0,0,0,0,0,0,0,0,0,0,0,0,0,0,20,0,0,0,0,0,0,0,0,0,0,0,0,0,0,0,0,0,0,0,0,0,0,0,0,0,0,0,0,0,0,0,0,0,0,0,0,0,0,0,0,0,0,0,0,0,0,0,0,0,0,0,0,0,0,0,0,0,0,0,0,0,0,0,0,0,0,0,0,0,0,0,0,0,0,0,0,20,0,0,0,38.4,15.5,0.24,0.238709677,0.537634409
# 669,7856,74377,Patel N.D.,1983,nan,0,0,0,0,0,0,0,0,0,0,0,0,0,0,0,0,0,0,0,0,0,0,0,0,0,0,0,0,0,0,0,0,0,0,0,0,0,0,0,0,0,0,0,0,0,0,0,0,0,0,0,0,0,0,0,0,0,0,0,0,0,0,0,49.6,0,0,0,0,0,0,0,0,0,0,0,0,0,0,0,0,0,0,0,0,0,0,0,0,0,0,0,0,0,0,0,0,0,0,0,0,0,0,0,0,0,0,0,0,0,0,0,0,0,0,0,50.4,0,0,0,0,0,0,0,0,0,0,0,0,0,0,0,0,0,0,0,0,0,0,0,0,0,0,0,0,0,0,0,0,0,0,0,0,0,0,0,0,0,0,0,0,0,0,0,0,0,0,0,0,0,0,0,0,0,0,0,0,0,0,0,0,0,16.1,6.2,0.3,0.298387097,0.537634409
# 670,7856,74378,Patel N.D.,1983,nan,0,0,0,0,0,0,0,0,0,0,0,0,0,0,0,0,0,0,0,0,0,0,0,0,0,0,0,0,0,0,0,0,0,0,0,0,0,0,0,0,0,0,0,0,0,0,0,0,0,0,0,0,0,0,0,0,0,0,0,0,0,0,0,48,0,0,0,0,0,0,0,0,0,0,0,0,0,0,0,0,0,0,0,0,0,0,0,0,0,0,0,0,0,0,0,0,0,0,0,0,0,0,0,0,0,0,0,0,0,0,0,0,0,0,0,52,0,0,0,0,0,0,0,0,0,0,0,0,0,0,0,0,0,0,0,0,0,0,0,0,0,0,0,0,0,0,0,0,0,0,0,0,0,0,0,0,0,0,0,0,0,0,0,0,0,0,0,0,0,0,0,0,0,0,0,0,0,0,0,0,0,16.1,6.2,0.3,0.298387097,0.537634409
# 4759,4654,4479,Appen A.A.,1959,nan,0,0,0,0,0,0,0,0,0,0,0,0,0,8,0,0,0,0,0,0,0,0,0,0,0,0,0,0,0,0,0,0,0,0,0,0,0,0,0,0,0,0,0,0,0,0,0,0,0,0,0,0,0,0,0,0,0,0,0,0,0,0,0,0,0,0,0,0,0,0,0,16,0,0,0,0,0,0,0,0,0,0,0,0,0,0,0,0,0,0,0,0,0,0,0,0,0,0,0,0,0,0,0,0,0,0,0,0,0,0,0,0,0,0,0,0,0,0,0,0,0,0,0,0,0,0,0,0,0,0,0,0,0,0,0,0,0,76,0,0,0,0,0,0,0,0,0,0,0,0,0,0,0,0,0,0,0,0,0,0,0,0,0,0,0,0,0,0,0,0,0,0,0,0,0,0,0,0,0,0,0,68.5,28.35,0.207,0.208112875,0.537620666
# 4271,255,20572,Livshits V.Ya.,1989,nan,0,0,0,0,0,0,0,0,0,0,0,0,0,0,0,0,0,0,0,0,0,0,0,0,0,0,0,0,0,0,0,0,0,0,0,0,0,0,0,0,0,0,0,0,0,0,0,0,0,0,0,0,0,0,0,0,0,0,0,0,0,0,0,0,0,0,0,0,0,0,0,0,0,0,0,0,0,0,0,0,0,0,0,13,0,0,0,0,0,0,0,0,0,0,0,0,0,0,0,0,12,0,0,0,0,0,0,0,0,0,0,0,0,0,0,0,0,0,0,0,0,0,0,0,0,0,0,0,0,0,0,0,0,0,0,0,0,65,0,0,0,0,0,0,0,0,0,0,0,10,0,0,0,0,0,0,0,0,0,0,0,0,0,0,0,0,0,0,0,0,0,0,0,0,0,0,0,0,0,0,0,98.1,40.1,0.222,0.22319202,0.536945923
# 3034,31921,405125,Aitken B.G.,2007,nan,0,0,0,16.62492018,0,0,0,0,0,0,0,0,0,0,0,0,0,0,0,0,0,0,0,0,0,0,0,0,0,0,0,0,0,0,0,0,0,0,0,0,0,0,0,0,0,0,0,0,0,0,0,0,0,0,0,0,0,0,0,0,0,0,0,0,0,0,0,0,0,0,0,0,0,0,0,0,0,0,0,8.582963952,0,0,0,0,0,0,0,0,0,0,0,4.501331094,0,0,0,0,0,0,0,0,0,0,0,0,0,0,0,0,0,0,0,0,0,0,0,0,0,0,0,0,0,0,0,0,0,0,0,0,0,0,0,0,0,0,0,0,0,70.29078478,0,0,0,0,0,0,0,0,0,0,0,0,0,0,0,0,0,0,0,0,0,0,0,0,0,0,0,0,0,0,0,0,0,0,0,0,0,0,0,0,0,0,0,93.6,37.54,0.248,0.246670218,0.536202244
# 27,24565,300453,Sidkey M.A.,2002,nan,0,0,0,0,0,0,0,0,0,0,0,0,0,0,0,0,0,0,0,0,0,0,0,0,0,0,0,0,0,0,0,0,0,0,0,0,0,0,0,0,0,0,0,0,0,0,0,0,0,0,0,0,0,0,0,0,0,0,0,0,0,0,0,0,0,0,0,0,0,0,0,0,0,0,0,0,0,0,0,0,0,0,0,12.5,0,0,0,0,0,0,0,0,0,0,0,0,0,0,0,0,0,0,0,0,0,0,12.5,0,0,0,0,0,0,0,0,0,0,0,0,0,0,0,0,0,0,0,0,0,0,0,0,0,0,0,0,0,0,0,0,0,0,0,0,0,0,0,0,0,0,0,0,0,0,75,0,0,0,0,0,0,0,0,0,0,0,0,0,0,0,0,0,0,0,0,0,0,0,0,0,0,0,27.8,9.77,0.425,0.42272262,0.535854055
# 4974,32166,388653,Rajendran V.,2000,nan,0,0,0,0,0,0,0,0,0,0,0,0,0,0,0,0,0.80534407,0,0,0,0,0,0,0,0,0,0,0,0,0,0,0,0,0,0,0,0,0,0,0,0,0,0,0,0,0,0,0,0,0,0,0,0,0,0,0,0,0,0,0,0,0,0,0,0,0,0,0,0,0,0,0,0,0,0,0,0,0,0,0,0,0,0,0,0,0,0,0,0,0,0,0,0,0,0,0,0,0,0,0,0,0,0,0,0,0,0,0,0,0,0,0,0,0,0,0,0,0,0,19.6815579,0,0,0,0,0,0,0,0,0,0,0,0,0,0,0,0,0,0,0,0,0,0,0,0,0,0,0,0,0,0,0,0,0,0,0,0,0,0.796346041,0,0,0,0,0,0,0,0,0,78.71675199,0,0,0,0,0,0,0,0,0,0,0,0,0,53.1,22.2,0.197,0.195945946,0.535052819
# 2876,16682,145599,Livshits V.Ya.,1995,nan,0,0,0,0,0,0,0,0,0,0,0,0,0,0,0,0,0,0,0,0,0,0,0,0,0,0,0,0,0,0,0,0,0,0,0,0,0,0,0,0,0,0,0,0,0,0,0,0,0,0,0,0,0,0,0,0,0,0,0,0,0,0,0,0,0,0,0,0,0,0,0,0,0,0,0,0,0,0,0,0,0,0,0,20,0,0,0,0,0,0,0,0,0,0,0,0,0,0,0,0,0,0,0,0,0,0,0,0,0,0,0,0,0,0,0,0,0,0,0,0,0,0,0,0,0,0,0,0,0,0,0,0,0,0,0,0,0,0,0,0,0,0,0,0,0,0,0,0,0,0,0,0,0,80,0,0,0,0,0,0,0,0,0,0,0,0,0,0,0,0,0,0,0,0,0,0,0,0,0,0,0,46.7,18.7,0.25,0.248663102,0.534759358
# 1595,16682,145622,Livshits V.Ya.,1995,nan,0,0,0,0,0,0,0,0,0,0,0,0,0,0,0,0,0,0,0,0,0,0,0,0,0,0,0,0,0,0,0,0,0,0,0,0,12,0,0,0,0,0,0,0,0,0,0,0,0,0,0,0,0,0,0,0,0,0,0,0,0,0,0,0,0,0,0,0,0,0,0,0,0,0,0,0,0,0,0,0,0,0,0,0,0,0,0,0,0,0,0,0,0,0,0,0,0,0,0,0,0,0,0,0,0,0,0,0,0,0,0,0,0,0,0,0,0,0,0,0,0,0,0,0,0,0,0,0,0,0,0,0,0,0,0,0,0,0,0,0,0,0,0,0,0,0,0,0,0,0,0,0,0,88,0,0,0,0,0,0,0,0,0,0,0,0,0,0,0,0,0,0,0,0,0,0,0,0,0,0,0,33.7,13.2,0.278,0.276515152,0.53411816
# 2305,34275,417266,Reddy C.N.,2008,nan,0,0,0,0,0,0,0,0,0,0,0,0,0,80,0,0,0,0,0,0,0,0,0,0,0,0,0,0,0,0,0,0,0,0,0,0,0,0,0,0,0,0,0,0,0,0,0,0,0,0,0,0,0,0,0,0,0,0,0,0,0,0,0,0,0,0,0,0,0,0,0,0,0,0,0,0,0,0,0,0,0,0,0,10,0,0,0,0,0,0,0,0,0,0,0,0,0,0,0,0,0,0,0,0,0,0,0,0,0,0,0,0,0,0,0,0,0,0,0,0,0,0,0,0,0,0,0,0,0,0,0,0,0,0,0,0,0,0,0,0,0,0,0,0,0,0,0,0,0,0,0,0,0,0,0,0,0,0,0,0,0,0,0,0,0,0,0,10,0,0,0,0,0,0,0,0,0,0,0,0,0,29.5,11.71,0.261,0.259607173,0.533650055
# 3331,39858,471004,Ellison A.J.,2012,nan,0,0,0,11.74,0,0,0,0,0,0,0,0,0,4.62,0,0,1.45,0,0,0,0,0,0,0,4.84,0,0,0,0,0,0,0,0,0,0,0,0,0,0,0,0,0,0,0,0,0,0,0,0,0,0.03,0,0,0,0,0,0,0,0,0,0,0,0,0,0,0,0,0,0,0,0,0,0,0,0,0,0,0,0,0,0,0,0,0,0,0,0,0,0,0,0,4.92,0,0,0,0,0,0,0,0,0,0,0,0,0,0,0,0,0,0,0,0,0,0,0,0,0,0,0,0,0,0,0,0,0,0,0,0,0,0,0,0,0,0,0,0,0,69.14,0,0,0,0.08,0,0,0,0,0,3.17,0,0,0,0,0,0,0,0,0,0,0,0,0,0,0,0,0,0,0,0,0,0,0,0,0,0,0,0,0,0,0,0,0.01,80.5,32.4,0.241,0.242283951,0.532759592
# 3260,216,20188,Polukhin V.N.,1983,nan,0,0,0,0,0,0,0,0,0,0,0,0,0,0,0,0,0,0,0,0,0,0,0,0,0,0,0,0,0,0,0,0,0,0,0,0,0,0,0,0,0,0,0,0,0,0,0,0,0,0,0,0,0,0,0,0,0,0,0,0,74.90638996,0,0,0,0,0,0,0,0,0,0,0,0,0,0,0,0,0,0,0,0,0,0,0,0,0,0,0,0,0,0,0,0,0,0,0,0,0,0,0,10.56180422,0,0,0,0,0,0,0,0,0,0,0,0,0,0,0,0,0,0,0,0,0,0,0,0,0,0,0,0,0,0,0,0,0,0,0,0,10.56180422,0,0,0,0,0,0,0,0,0,0,0,3.970001588,0,0,0,0,0,0,0,0,0,0,0,0,0,0,0,0,0,0,0,0,0,0,0,0,0,0,0,0,0,0,0,74.1,29.8,0.242,0.243288591,0.532475456
# 172,24395,189343,Muthupari S.,1996,nan,0,0,0,0,0,0,0,0,0,0,0,0,0,0,0,0,0,0,0,0,0,0,0,0,0,0,0,0,0,0,0,0,0,0,0,0,0,0,0,0,0,0,0,0,0,0,0,0,0,0,0,0,0,0,0,0,0,0,0,0,0,0,0,0,0,0,0,0,0,0,0,0,0,0,0,0,0,0,0,0,0,0,0,0,0,0,0,0,0,0,0,0,0,0,0,0,0,0,0,0,40,0,0,0,0,0,0,0,0,0,0,0,0,0,0,40,0,0,0,0,0,0,0,0,0,0,0,0,0,0,0,0,0,0,0,0,0,0,0,0,0,0,0,0,0,0,0,0,0,0,0,0,0,0,0,0,0,0,0,0,0,0,0,0,0,0,0,0,0,20,0,0,0,0,0,0,0,0,0,0,0,34.8,13.1,0.33,0.328244275,0.532037937
# 4188,3508,8585,Aleksandrov V.I,1977,nan,0,0,0,17.43313211,0,0,0,0,0,0,0,0,0,0,0,0,0,0,0,0,0,0,0,0,0,0,0,0,0,0,0,0,0,0,0,0,0,0,0,0,0,0,0,0,0,0,0,0,0,0,0,0,0,0,0,0,0,0,0,0,0,0,0,0,0,0,0,0,0,0,0,0,0,0,0,0,0,0,0,6.494989608,0,0,0,0,0,0,0,0,0,0,0,0,0,0,0,0,0,0,0,0,0,0,0,0,0,0,0,0,0,0,0,0,0,0,0,0,0,0,0,0,0,0,0,0,0,0,0,0,0,0,0,0,0,0,0,0,0,76.07187828,0,0,0,0,0,0,0,0,0,0,0,0,0,0,0,0,0,0,0,0,0,0,0,0,0,0,0,0,0,0,0,0,0,0,0,0,0,0,0,0,0,0,0,94.6,38.65,0.225,0.223803364,0.531838436
# 336,34355,417627,Djouama T.,2008,nan,0,0,0,0,0,0,0,0,0,0,0,0,0,0,0,0,0,0,0,0,0,0,0,0,0,0,0,0,0,0,0,0,0,0,0,0,0,0,0,0,0,0,0,0,0,0,0,0,0,0,0,0,0,0,0,0,0,0,0,0,0,0,0,0,0,0,0,0,0,0,0,0,0,0,0,0,0,0,0,0,0,0,0,0,0,0,0,0,0,0,0,0,0,35,0,0,0,0,0,0,22.5,0,0,0,0,0,0,0,0,0,0,0,0,0,0,22.5,0,0,0,0,0,0,0,0,0,0,0,0,0,0,0,0,0,0,0,0,0,0,0,0,0,0,0,0,0,0,0,0,0,0,0,0,0,0,0,0,0,0,0,0,0,0,0,0,0,0,0,0,0,0,0,0,0,0,0,0,20,0,0,0,0,58.4,22.2,0.317,0.315315315,0.531446273
# 3840,40901,478145,Ellison A.J.,2013,nan,0,0,0,13.13,0,0,0,0,0,0,0,0,0,2.73,0,0,4.12,0,0,0,0,0,0,0,4.65,0,0,0,0,0,0,0,0,0,0,0,0,0,0,0,0,0,0,0,0,0,0,0,0,0,0.01,0,0,0,0,0,0,0,0,0,0,0,0,0,0,0,0,0,0,0,0,0,0,0,0,0,0,0,0,0,0,0,0,0,0,0,0,0,0,0,0,3.38,0,0,0,0,0,0,0,0,0,0,0,0,0,0,0,0,0,0,0,0,0,0,0,0,0,0,0,0,0,0,0,0,0,0,0,0,0,0,0,0,0,0,0,0,0,70.61,0,0,0,0.1,0,0,0,0,0,1.25,0,0,0,0,0,0,0,0,0,0,0,0,0,0,0,0,0,0,0,0,0,0,0,0,0,0,0,0,0,0,0,0,0.02,80.9,32.8,0.232,0.233231707,0.530908326
# 3040,39402,465119,Hojamberdiev M.,2012,nan,0,0,0,0,0,0,0,0,0,0,0,0,0,0,0,0,0,0,0,0,0,0,0,0,12.52154249,0,0,0,0,0,0,0,0,0,0,0,0,0,0,0,0,0,0,0,0,0,0,0,0,0,0,0,0,0,0,0,0,0,0,0,0,0,0,0,0,2.223998666,0,0,0,0,0,0,0,0,0,0,0,0,0,0,0,0,0,0,0,0,0,0,0,0,0,0,0,0,0,0,0,0,0,0,14.1615715,0,0,0,0,0,0,0,0,0,0,0,0,0,0,0,0,0,0,0,0,0,0,0,0,0,0,0,0,0,0,0,0,0,0,0,0,71.09288734,0,0,0,0,0,0,0,0,0,0,0,0,0,0,0,0,0,0,0,0,0,0,0,0,0,0,0,0,0,0,0,0,0,0,0,0,0,0,0,0,0,0,0,84.6,33.93,0.248,0.24668435,0.530503979
# 2340,7815,74085,Livshits V.Ya.,1986,nan,0,0,0,0,0,0,0,0,0,0,0,0,0,0,0,0,0,0,0,0,0,0,0,0,0,0,0,0,0,0,0,0,0,0,0,0,0,0,0,0,0,0,0,0,0,0,0,0,0,0,0,0,0,0,0,0,0,0,0,0,85,0,0,0,0,0,0,0,0,0,0,0,0,0,0,0,0,0,0,0,0,0,0,0,0,0,0,0,0,0,0,0,0,0,0,0,0,0,0,0,15,0,0,0,0,0,0,0,0,0,0,0,0,0,0,0,0,0,0,0,0,0,0,0,0,0,0,0,0,0,0,0,0,0,0,0,0,0,0,0,0,0,0,0,0,0,0,0,0,0,0,0,0,0,0,0,0,0,0,0,0,0,0,0,0,0,0,0,0,0,0,0,0,0,0,0,0,0,0,0,0,73,29,0.26,0.25862069,0.530503979
# 2363,11092,44237,Muthupari S.,1995,nan,0,0,0,0,0,0,0,0,0,0,0,0,0,50,0,0,0,0,0,0,0,0,0,0,0,0,0,0,0,0,0,0,0,0,0,0,0,0,0,0,0,0,0,0,0,0,0,0,0,0,0,0,0,0,0,0,0,0,0,0,0,0,0,0,0,0,0,0,0,0,0,0,0,0,0,0,0,0,0,0,0,0,0,0,0,0,0,0,0,0,0,0,0,0,0,0,0,0,0,0,40,0,0,0,0,0,0,0,0,0,0,0,0,0,0,0,0,0,0,0,0,0,0,0,0,0,0,0,0,0,0,0,0,0,0,0,0,0,0,0,0,0,0,0,0,0,0,0,0,0,0,0,0,0,0,0,0,0,0,0,0,0,0,0,0,0,0,10,0,0,0,0,0,0,0,0,0,0,0,0,0,51.1,20.3,0.26,0.25862069,0.530503979
# 1043,24395,189329,Muthupari S.,1996,nan,0,0,0,0,0,0,0,0,0,0,0,0,0,0,0,0,0,0,0,0,0,0,0,0,0,0,0,0,0,0,0,0,0,0,0,0,0,0,0,0,0,0,0,0,0,0,0,0,0,0,0,0,0,0,0,0,0,0,0,0,0,0,0,0,0,0,0,0,0,0,0,0,0,0,0,0,0,0,0,0,0,0,0,0,0,0,0,0,0,0,0,0,0,0,0,0,0,40,0,0,40,0,0,0,0,0,0,0,0,0,0,0,0,0,0,20,0,0,0,0,0,0,0,0,0,0,0,0,0,0,0,0,0,0,0,0,0,0,0,0,0,0,0,0,0,0,0,0,0,0,0,0,0,0,0,0,0,0,0,0,0,0,0,0,0,0,0,0,0,0,0,0,0,0,0,0,0,0,0,0,0,40.2,15.6,0.29,0.288461538,0.530503979
# 3827,7830,74188,Patel N.D.,1983,nan,0,0,0,0,0,0,0,0,0,0,0,0,0,0,0,0,0,0,0,0,0,0,0,0,0,0,0,0,0,0,0,0,0,0,0,0,0,0,0,0,0,0,0,0,0,0,0,0,0,0,0,0,0,0,0,0,0,0,0,0,0,0,0,0,0,0,0,0,0,0,0,0,0,0,0,0,0,0,0,0,0,0,0,0,0,0,0,0,0,0,0,0,0,0,0,0,0,65.8,0,0,0,0,0,0,0,0,0,0,0,0,0,0,0,0,0,34.2,0,0,0,0,0,0,0,0,0,0,0,0,0,0,0,0,0,0,0,0,0,0,0,0,0,0,0,0,0,0,0,0,0,0,0,0,0,0,0,0,0,0,0,0,0,0,0,0,0,0,0,0,0,0,0,0,0,0,0,0,0,0,0,0,0,44.8,18.2,0.232,0.230769231,0.530503979
# 2741,34770,419185,Gaafar M.S.,2009,nan,0,0,0,0,0,0,0,0,0,0,0,0,0,77.5,0,0,0,0,0,0,0,0,0,0,0,0,0,0,0,0,0,0,0,0,0,0,0,0,0,0,0,0,0,0,0,0,0,0,0,0,0,0,0,0,0,0,0,0,0,0,0,0,0,0,0,0,0,0,0,0,0,0,0,0,0,0,0,0,0,0,0,0,0,20,0,0,0,0,0,0,0,0,0,0,0,0,0,0,0,0,0,0,0,0,0,0,0,0,0,0,0,0,0,0,0,0,0,0,0,0,0,0,0,0,0,0,0,0,0,0,0,0,0,0,0,0,0,0,0,0,0,0,0,0,0,0,0,0,0,0,0,0,0,0,0,0,0,0,0,0,0,0,0,0,0,0,0,0,0,2.5,0,0,0,0,0,0,0,0,0,0,0,56.5,22.57,0.253,0.251661498,0.529052347
# 5012,32166,388654,Rajendran V.,2000,nan,0,0,0,0,0,0,0,0,0,0,0,0,0,0,0,0,3.772491527,0,0,0,0,0,0,0,0,0,0,0,0,0,0,0,0,0,0,0,0,0,0,0,0,0,0,0,0,0,0,0,0,0,0,0,0,0,0,0,0,0,0,0,0,0,0,0,0,0,0,0,0,0,0,0,0,0,0,0,0,0,0,0,0,0,0,0,0,0,0,0,0,0,0,0,0,0,0,0,0,0,0,0,0,0,0,0,0,0,0,0,0,0,0,0,0,0,0,0,0,0,0,18.49500353,0,0,0,0,0,0,0,0,0,0,0,0,0,0,0,0,0,0,0,0,0,0,0,0,0,0,0,0,0,0,0,0,0,0,0,0,0,3.763690668,0,0,0,0,0,0,0,0,0,73.96881428,0,0,0,0,0,0,0,0,0,0,0,0,0,56.5,23.7,0.193,0.191983122,0.526879605
# 1139,6774,51305,Rabukhin A.I.,1992,nan,0,0,0,2.15,0,0,0,0,0,0,0,0,0,0,0,0,0,0,0,51.49,0,0,0,0,0,0,0,0,33.66,0,0,0,0,0,0,0,0,0,0,0,0,0,0,0,0,0,0,0,0,0,0,0,0,12.7,0,0,0,0,0,0,0,0,0,0,0,0,0,0,0,0,0,0,0,0,0,0,0,0,0,0,0,0,0,0,0,0,0,0,0,0,0,0,0,0,0,0,0,0,0,0,0,0,0,0,0,0,0,0,0,0,0,0,0,0,0,0,0,0,0,0,0,0,0,0,0,0,0,0,0,0,0,0,0,0,0,0,0,0,0,0,0,0,0,0,0,0,0,0,0,0,0,0,0,0,0,0,0,0,0,0,0,0,0,0,0,0,0,0,0,0,0,0,0,0,0,0,0,0,0,0,0,58.4,22.68,0.289,0.287477954,0.526659466
# 2101,32370,389014,Reddy C.N.,2007,nan,0,0,0,0,0,0,0,0,0,0,0,0,0,50,0,0,0,0,0,0,0,0,0,0,0,0,0,0,0,0,0,0,0,0,0,0,0,0,0,0,0,0,0,0,0,0,0,0,0,0,0,0,0,0,0,0,0,0,0,0,0,0,0,0,0,0,0,0,0,0,0,0,0,0,0,0,0,0,0,0,0,0,0,30,0,0,0,0,0,0,0,0,0,0,0,0,0,0,0,0,0,0,0,0,0,0,0,0,0,0,0,0,0,0,0,0,0,0,0,0,0,0,0,0,0,0,0,0,0,0,0,0,0,0,0,0,0,0,0,0,0,0,0,0,0,0,0,0,0,0,0,0,0,0,0,0,0,0,0,0,0,0,0,0,0,0,0,0,0,0,0,0,0,0,0,0,0,20,0,0,0,77.1,30.46,0.267,0.265594222,0.52650864
# 936,8649,59743,Matusita K.,1989,nan,0,0,0,0,0,0,0,0,0,0,0,0,0,0,0,35,0,0,0,0,0,0,0,0,0,0,0,0,0,0,0,0,0,0,0,0,0,0,0,0,0,0,0,0,0,0,0,0,0,0,0,0,0,0,0,0,0,0,3,0,0,0,0,0,0,0,0,0,0,0,0,0,0,0,0,0,0,0,0,0,0,0,0,0,0,0,0,0,0,0,0,0,0,0,0,0,0,0,0,0,0,0,0,0,0,0,0,0,0,0,0,0,0,0,0,0,0,0,0,0,0,0,0,0,0,0,0,0,0,0,0,0,0,0,0,0,0,0,0,0,0,0,0,0,0,0,0,0,0,0,0,0,0,0,0,0,0,0,0,0,0,0,0,0,0,0,0,0,0,0,0,0,0,0,0,0,0,0,0,62,0,59,22.86,0.292,0.290463692,0.526132864
# 22,24565,300448,Sidkey M.A.,2002,nan,0,0,0,0,0,0,0,0,0,0,0,0,0,0,0,0,0,0,0,0,0,0,0,0,0,0,0,0,0,0,0,0,0,0,0,0,0,0,0,0,0,0,0,0,0,0,0,0,0,0,0,0,0,0,0,0,0,0,0,0,0,0,0,0,0,0,0,0,0,0,0,0,0,0,0,0,0,0,0,0,0,0,0,0,0,0,0,0,0,0,0,0,0,0,0,0,0,0,0,0,0,0,0,0,0,0,10,0,0,0,0,0,0,0,0,0,0,0,0,0,0,0,0,0,0,0,0,0,0,0,0,0,0,0,0,0,0,0,0,0,0,0,0,0,0,0,0,0,0,0,0,0,0,90,0,0,0,0,0,0,0,0,0,0,0,0,0,0,0,0,0,0,0,0,0,0,0,0,0,0,0,24.5,8.58,0.43,0.427738928,0.525830758
# 3783,24565,359663,Sidkey M.A.,2002,nan,0,0,0,0,0,0,0,0,0,0,0,0,0,0,0,0,0,0,0,0,0,0,0,0,0,0,0,0,0,0,0,0,0,0,0,0,0,0,0,0,0,0,0,0,0,0,0,0,0,0,0,0,0,0,0,0,0,0,0,0,0,0,0,0,0,0,0,0,0,0,0,0,0,0,0,0,0,0,0,0,0,0,0,0,0,0,0,0,0,0,0,0,0,0,0,0,0,0,0,0,0,0,0,0,0,0,0,0,0,0,0,0,0,0,0,0,0,0,0,0,0,0,0,0,0,0,0,0,0,0,0,0,0,0,0,0,0,0,0,0,0,0,0,0,0,0,0,0,0,0,0,0,0,100,0,0,0,0,0,0,0,0,0,0,0,0,0,0,0,0,0,0,0,0,0,0,0,0,0,0,0,50.7,20.58,0.233,0.231778426,0.524280834
# 3643,27722,359747,Schrimpf C.,1984,nan,0,0,0,0,0,0,0,0,0,0,0,0,0,0,0,0,0,0,0,0,0,0,0,0,10.61566329,0,0,0,0,0,0,0,0,0,0,0,0,0,0,0,0,0,0,0,0,0,0,0,0,0,0,0,0,0,0,0,0,0,0,0,0,0,0,0,0,0,0,0,0,0,0,0,0,0,0,0,0,0,0,0,0,0,0,0,0,0,0,0,0,0,0,0,0,0,0,0,0,0,0,0,16.98506527,0,0,0,0,0,0,0,0,0,0,0,0,0,0,0,0,0,0,0,0,0,0,0,0,0,0,0,0,0,0,0,0,0,0,3.078986452,0,69.32028499,0,0,0,0,0,0,0,0,0,0,0,0,0,0,0,0,0,0,0,0,0,0,0,0,0,0,0,0,0,0,0,0,0,0,0,0,0,0,0,0,0,0,0,82.4,33.3,0.236,0.237237237,0.524253067
# 3661,237,20240,Livshits V.Ya.,1992,nan,0,0,0,0,0,0,0,0,0,0,0,0,0,0,0,0,0,0,0,0,0,0,0,0,0,0,0,0,0,0,0,0,0,0,0,0,0,0,0,0,0,0,0,0,0,0,0,0,0,0,0,0,0,0,0,0,0,0,0,0,0,0,0,0,0,0,0,0,0,0,0,0,0,0,0,0,0,0,0,0,0,0,0,5,0,0,0,0,0,0,0,0,0,0,0,0,0,0,0,0,20,0,0,0,0,0,0,0,0,0,0,0,0,0,0,0,0,0,0,0,0,0,0,0,0,0,0,0,0,0,0,0,0,0,0,0,0,60,0,0,0,0,0,0,0,0,0,0,0,0,0,0,0,0,0,0,0,15,0,0,0,0,0,0,0,0,0,0,0,0,0,0,0,0,0,0,0,0,0,0,0,85.3,34.5,0.235,0.236231884,0.524205982
# 3681,16472,158844,Livshits V.Ya.,1999,nan,0,0,0,0,0,0,0,0,0,0,0,0,0,0,0,0,0,0,0,0,0,0,0,0,0,0,0,0,0,0,0,0,0,0,0,0,0,0,0,0,0,0,0,0,0,0,0,0,0,0,0,0,0,0,0,0,0,0,0,0,0,0,0,0,0,0,0,0,0,0,0,0,0,0,0,0,0,0,0,0,0,0,0,5,0,0,0,0,0,0,0,0,0,0,0,0,0,0,0,0,20,0,0,0,0,0,0,0,0,0,0,0,0,0,0,0,0,0,0,0,0,0,0,0,0,0,0,0,0,0,0,0,0,0,0,0,0,60,0,0,0,0,0,0,0,0,0,0,0,0,0,0,0,0,0,0,0,15,0,0,0,0,0,0,0,0,0,0,0,0,0,0,0,0,0,0,0,0,0,0,0,85.3,34.5,0.235,0.236231884,0.524205982
# 937,8649,59758,Matusita K.,1989,nan,0,0,0,0,0,0,0,0,0,0,0,0,0,0,0,27,0,0,0,0,0,0,0,0,0,0,0,0,0,0,0,0,0,0,0,0,0,0,0,0,0,0,0,0,0,0,0,0,0,0,0,0,0,0,0,0,0,0,3,0,0,0,0,0,0,0,0,0,0,0,0,0,0,0,0,0,0,0,0,0,0,0,0,0,0,0,0,0,0,0,0,0,0,0,0,0,0,0,0,0,0,0,0,0,0,0,0,0,0,0,0,0,0,0,0,0,0,0,10,0,0,0,0,0,0,0,0,0,0,0,0,0,0,0,0,0,0,0,0,0,0,0,0,0,0,0,0,0,0,0,0,0,0,0,0,0,0,0,0,0,0,0,0,0,0,0,0,0,0,0,0,0,0,0,0,0,0,0,0,60,0,56.6,21.93,0.292,0.290469676,0.524083479
# 5116,10222,42581,Hirao K.,1995,nan,0,0,0,0,0,0,0,0,0,0,0,0,0,0,0,0,0,0,0,0,0,0,0,0,0,0,0,0,0,0,0,0,0,0,0,0,0,0,0,0,0,0,0,0,0,0,0,0,0,0,0,0,0,0,0,0,0,0,0,0,0,0,0,0,0,0,0,0,0,0,0,0,0,0,0,0,0,0,0,0,0,0,0,0,0,0,0,0,0,0,0,0,0,0,0,0,0,0,0,0,0,0,0,0,0,0,0,0,0,0,0,0,0,0,0,0,0,0,0,0,0,0,0,0,0,0,0,0,0,0,0,0,0,0,0,0,0,100,0,0,0,0,0,0,0,0,0,0,0,0,0,0,0,0,0,0,0,0,0,0,0,0,0,0,0,0,0,0,0,0,0,0,0,0,0,0,0,0,0,0,0,74.5,31.7,0.176,0.175078864,0.523372527
# 4400,38854,460036,Sidkey M.A.,2008,nan,0,0,0,0,0,0,0,0,0,0,0,0,0,60,0,0,0,0,0,0,0,0,0,0,0,0,0,0,0,0,0,0,0,0,0,0,0,0,0,0,0,0,0,0,0,0,0,0,0,0,0,0,0,0,0,0,0,0,0,0,0,0,0,0,0,0,0,0,0,0,0,0,0,0,0,0,0,0,0,0,0,0,0,37,0,0,0,0,0,0,0,0,0,0,0,0,0,0,0,0,0,0,0,0,0,0,0,0,0,0,0,0,0,0,0,0,0,0,0,0,0,0,0,0,0,0,0,0,0,0,0,0,0,0,0,0,0,0,0,0,0,0,0,0,0,0,0,0,0,0,0,0,0,0,0,0,0,0,0,0,0,0,0,0,0,0,0,3,0,0,0,0,0,0,0,0,0,0,0,0,0,76.3,31.3,0.22,0.21884984,0.522799884
# 1392,34770,419180,Gaafar M.S.,2009,nan,0,0,0,0,0,0,0,0,0,0,0,0,0,80,0,0,0,0,0,0,0,0,0,0,0,0,0,0,0,0,0,0,0,0,0,0,0,0,0,0,0,0,0,0,0,0,0,0,0,0,0,0,0,0,0,0,0,0,0,0,0,0,0,0,0,0,0,0,0,0,0,0,0,0,0,0,0,0,0,0,0,0,0,20,0,0,0,0,0,0,0,0,0,0,0,0,0,0,0,0,0,0,0,0,0,0,0,0,0,0,0,0,0,0,0,0,0,0,0,0,0,0,0,0,0,0,0,0,0,0,0,0,0,0,0,0,0,0,0,0,0,0,0,0,0,0,0,0,0,0,0,0,0,0,0,0,0,0,0,0,0,0,0,0,0,0,0,0,0,0,0,0,0,0,0,0,0,0,0,0,0,57.4,22.43,0.281,0.279536335,0.52087713
# 2191,16951,172848,Cline C.F.,1979,nan,0,0,0,0,10,0,0,0,0,0,0,0,0,0,0,0,0,47,0,0,0,0,0,14,0,0,0,0,0,0,0,0,0,0,0,0,0,0,0,0,0,0,0,0,0,0,0,0,0,0,0,0,0,0,0,0,0,0,0,0,0,0,0,0,0,0,0,0,0,0,0,0,0,0,0,0,27,0,0,0,0,0,0,0,0,0,0,0,0,0,0,0,0,0,0,0,0,0,0,0,0,0,0,0,0,0,0,0,0,2,0,0,0,0,0,0,0,0,0,0,0,0,0,0,0,0,0,0,0,0,0,0,0,0,0,0,0,0,0,0,0,0,0,0,0,0,0,0,0,0,0,0,0,0,0,0,0,0,0,0,0,0,0,0,0,0,0,0,0,0,0,0,0,0,0,0,0,0,0,0,0,45,17.82,0.264,0.262626263,0.520355066
# 3427,31272,393039,Annapurna K.,1994,nan,0,0,0,0,0,0,0,0,0,0,0,0,0,0,0,0,0,0,0,0,0,0,0,0,0,0,0,0,0,0,0,0,0,0,0,0,0,0,0,0,0,0,0,0,0,0,0,0,0,0,0,0,0,0,0,0,0,0,0,0,30,0,0,0,0,0,0,0,0,0,0,0,0,0,0,0,0,0,0,0,0,0,0,0,0,0,0,0,0,0,0,0,0,0,0,0,0,0,0,0,20,0,0,0,0,0,0,0,0.1,0,0,0,0,0,0,0,0,0,0,0,0,0,0,0,0,0,0,0,0,0,0,0,0,0,0,0,0,0,0,0,0,0,0,0,0,0,0,0,0,0,0,0,0,0,0,0,0,0,0,0,0,0,0,0,0,0,0,49.9,0,0,0,0,0,0,0,0,0,0,0,0,0,413,166.7,0.24,0.23875225,0.519896021
# 155,6774,51303,Rabukhin A.I.,1992,nan,0,0,0,2.8,0,0,0,0,0,0,0,0,0,0,0,0,0,0,0,47.95,0,0,0,0,0,0,0,0,35.71,0,0,0,0,0,0,0,0,0,0,0,0,0,0,0,0,0,0,0,0,0,0,0,0,13.54,0,0,0,0,0,0,0,0,0,0,0,0,0,0,0,0,0,0,0,0,0,0,0,0,0,0,0,0,0,0,0,0,0,0,0,0,0,0,0,0,0,0,0,0,0,0,0,0,0,0,0,0,0,0,0,0,0,0,0,0,0,0,0,0,0,0,0,0,0,0,0,0,0,0,0,0,0,0,0,0,0,0,0,0,0,0,0,0,0,0,0,0,0,0,0,0,0,0,0,0,0,0,0,0,0,0,0,0,0,0,0,0,0,0,0,0,0,0,0,0,0,0,0,0,0,0,0,60.9,22.89,0.332,0.330275229,0.51950923
# 2725,3833,12220,Ashizuka M.,1984,nan,0,0,0,0,0,0,0,0,0,0,0,0,0,0,0,0,0,0,0,0,0,0,0,0,0,0,0,0,0,0,0,0,0,0,0,0,0,0,0,0,0,0,0,0,0,0,0,0,0,0,0,0,0,0,0,0,0,0,0,0,0,0,0,0,0,0,0,0,0,0,0,0,0,0,0,0,0,0,0,0,0,0,0,0,0,0,0,0,0,0,0,48.75,0,0,0,0,0,0,0,0,0,0,0,0,0,0,0,0,0,0,0,0,0,0,0,48.75,0,0,0,0,0,0,0,0,0,0,0,0,0,0,0,0,0,0,0,0,0,2.5,0,0,0,0,0,0,0,0,0,0,0,0,0,0,0,0,0,0,0,0,0,0,0,0,0,0,0,0,0,0,0,0,0,0,0,0,0,0,0,0,0,0,0,55.6,22.21,0.253,0.251688429,0.518407654
# 3828,8910,81806,Bornhoft H.,1994,nan,0,0,0,0,0,0,0,0,0,0,0,0,0,0,0,0,0,0,0,0,0,0,0,0,10,0,0,0,0,0,0,0,0,0,0,0,0,0,0,0,0,0,0,0,0,0,0,0,0,0,0,0,0,0,0,0,0,0,0,0,0,0,0,0,0,0,0,0,0,0,0,16,0,0,0,0,0,0,0,0,0,0,0,0,0,0,0,0,0,0,0,0,0,0,0,0,0,0,0,0,0,0,0,0,0,0,0,0,0,0,0,0,0,0,0,0,0,0,0,0,0,0,0,0,0,0,0,0,0,0,0,0,0,0,0,0,0,74,0,0,0,0,0,0,0,0,0,0,0,0,0,0,0,0,0,0,0,0,0,0,0,0,0,0,0,0,0,0,0,0,0,0,0,0,0,0,0,0,0,0,0,62.4,25.3,0.232,0.233201581,0.517922857
# 3612,215,20099,Polukhin V.N.,1983,nan,0,0,0,0,0,0,0,0,0,0,0,0,0,0,0,0,0,0,0,0,0,0,0,0,0,0,0,0,0,0,0,0,0,0,0,0,0,0,0,0,0,0,0,0,0,0,0,0,0,0,0,0,0,7.902299079,0,0,0,0,0,0,71.83908072,0,0,0,0,0,0,0,0,0,0,0,0,0,0,0,0,0,0,0,0,0,0,0,0,0,0,0,0,0,0,0,0,0,0,0,0,0,0,0,10.1293101,0,0,0,0,0,0,0,0,0,0,0,0,0,0,0,0,0,0,0,0,0,0,0,0,0,0,0,0,0,0,0,0,0,0,0,0,10.1293101,0,0,0,0,0,0,0,0,0,0,0,0,0,0,0,0,0,0,0,0,0,0,0,0,0,0,0,0,0,0,0,0,0,0,0,0,0,0,0,0,0,0,0,56.8,23,0.236,0.234782609,0.515843773
# 3986,39858,471027,Ellison A.J.,2012,nan,0,0,0,12.20686499,0,0,0,0,0,0,0,0,0,4.389658793,0,0,1.733814708,0,0,0,0,0,0,0,6.043297469,0,0,0,0,0,0,0,0,0,0,0,0,0,0,0,0,0,0,0,0,0,0,0,0,0,0.020040008,0,0,0,0,0,0,0,0,0,0,0,0,0,0,0,0,0,0,0,0,0,0,0,0,0,0,0,0,0,0,0,0,0,0,0,0,0,0,0,0,3.948688613,0,0,0,0,0,0,0,0,0,0,0,0,0,0,0,0,0,0,0,0,0,0,0,0,0,0,0,0,0,0,0,0,0,0,0,0,0,0,0,0,0,0,0,0,0,69.75348849,0,0,0,0.110200045,0,0,0,0,0,1.763880721,0,0,0,0,0,0,0,0,0,0,0,0,0,0,0,0,0,0,0,0,0,0,0,0,0,0,0,0,0,0,0,0,0.030066162,11.6,4.72,0.23,0.228813559,0.515843773
# 2001,33612,399965,Terai R.,1979,nan,0,0,0,3.430076523,0,0,0,0,0,0,0,0,0,14.50171953,0,0,0.473411858,0,0,0,0,0,0,0,6.001304667,0,0,0,0,0.22109984,0,0,0,0,0.088059936,0.043419969,0.280988097,0,0,0,0,0,0,0,0,0,0,0,0,0,0.661099523,0,0,0,0,0,0,0,0,0,0,0,0,0,0,0,0,0,0,0,0,0,0,0,0,0,0,0,0,0.141799898,0,0,0,11.92494139,0,0,0,0,0,0,0,0,0,0,0,0,0,1.237999106,0,0,13.41497031,0,0,0,0,0,0,0,0.607899561,0,0,0.530099617,0,0,0,0,0,0,0,0,0,0,0,0,0.070599949,0,0,0,0,0,0,0,0,0,0,0,0,44.80871765,0,0,0,0,0,0,0,0,0,0.254731316,0,0,0,0,0,0.12403811,0,0,0,0,0,0,0,0,0,0,0,0,0,0,0,0,0,0.058439958,0,0,0,0,0,0,0,0,1.124583188,78.4,30.9,0.27,0.268608414,0.515402134
# 2092,23837,178485,Rajendran V.,2001,nan,0,0,0,0,0,0,0,0,0,0,0,0,0,0,0,0,6.115971367,0,0,36.7020222,0,0,0,0,0,0,0,0,0,0,0,0,0,0,0,0,0,0,0,0,0,0,0,0,0,0,0,0,0,0,0,0,0,0,0,0,0,0,0,0,0,0,0,0,0,0,0,0,0,0,0,0,0,0,0,0,0,0,0,0,0,0,0,0,0,0,0,0,0,0,0,0,0,0,0,0,0,0,0,0,0,0,0,0,0,0,0,0,0,0,0,0,0,0,0,0,0,0,0,51.08030306,0,0,0,0,0,0,0,0,0,0,0,0,0,0,0,0,0,0,0,0,0,0,0,0,0,0,0,0,0,0,0,0,0,0,0,0,0,6.101703366,0,0,0,0,0,0,0,0,0,0,0,0,0,0,0,0,0,0,0,0,0,0,0,64.8,25.6,0.267,0.265625,0.514981273
# 5106,25144,350531,Anan`ev A.V.,1998,nan,0,0,0,0,0,0,0,0,0,0,0,0,0,0,0,0,0,0,0,0,0,0,0,0,0,0,0,0,0,0,0,0,0,0,0,0,0,0,0,0,0,0,0,0,0,0,0,0,0,0,0,0,0,0,0,0,0,0,0,0,0,0,0,0,0,0,0,0,0,0,0,0,0,0,0,0,0,0,0,0,0,0,0,0,0,0,0,0,0,0,0,0,0,0,0,0,0,0,0,0,0,0,0,0,0,0,0,0,0,0,0,0,0,0,0,0,0,0,0,0,0,0,0,0,0,0,0,0,0,0,0,0,0,0,0,0,0,96,0,0,0,0,0,0,0,0,0,0,0,0,0,0,0,0,0,0,0,4,0,0,0,0,0,0,0,0,0,0,0,0,0,0,0,0,0,0,0,0,0,0,0,67.8,28.8,0.178,0.177083333,0.514981273
# 4841,30224,390311,Halimah M.K.,2005,nan,0,0,0,0,0,0,0,0,0,0,0,0,0,25,0,0,0,0,0,0,0,0,0,0,0,0,0,0,0,0,0,0,0,0,0,0,0,0,0,0,0,0,0,0,0,0,0,0,0,0,0,0,0,0,0,0,0,0,0,0,0,0,0,0,0,0,0,0,0,0,0,0,0,0,0,0,0,0,0,0,0,0,0,0,0,0,0,0,0,0,0,0,0,0,0,0,0,0,0,0,0,0,0,0,0,0,0,0,0,0,0,0,0,0,0,0,0,0,0,0,0,0,0,0,0,0,0,0,0,0,0,0,0,0,0,0,0,0,0,0,0,0,0,0,0,0,0,0,0,0,0,0,0,75,0,0,0,0,0,0,0,0,0,0,0,0,0,0,0,0,0,0,0,0,0,0,0,0,0,0,0,60,24.98,0.202,0.200960769,0.514470983
# 471,38428,450534,Ahrens B.,2011,nan,0,0,0,0,3,0,0,0,0,0,0,0,0,0,15,5,0,0,0,0,0,0,0,0,0,0,0,0,0,0,0,0,0,0,0,0,0,0,0,0,0,0,0,0,0,0,0,5,0,0,0,0,0,0,0,0,0,0,0,0,0,0,0,0,0,0,0,0,0,0.5,0,0,0,0,0,0,0,0,0,0,0,3.5,0,0,0,0,0,0,0,0,0,0,0,0,0,0,0,0,0,0,0,0,0,20,0,0,0,0,0,0,0,0,0,0,0,0,0,0,0,0,0,0,0,0,0,0,0,0,0,0,0,0,0,0,0,0,0,0,0,0,0,0,0,0,0,0,0,0,0,0,0,0,0,0,0,0,0,0,0,0,0,0,0,0,0,0,0,0,0,0,0,0,0,0,0,0,0,0,0,48,0,54.3,20.7,0.31,0.311594203,0.514259
# 4975,32592,389341,Marzouk S.Y.,2007,nan,0,0,0,0,0,0,0,0,0,0,0,0,0,72.35393276,0,0,0,0,0,0,0,0,0,0,0,0,0,0,0,0,0,0,0,0,0,0,0,0,0,0,0,0,0,0,0,0,0,0,0,0,0.042059996,0,0,0,0,0,0,0,0,0,0,0,0,0,0,0,0,0,0,0,0,0,0,0,0,0,0,0,0,0,0,0,0,0,0,0,0,0,0,0,0,0,0,0,0,0,0,0,0,0,10.83657892,0,0,0,0,0,0,0,0,0,0,0,0,0,0,0,0,0,0,0,0,0,0,0,0,0,0,0,0,0,0,0,0,0,0,0,0,16.76742832,0,0,0,0,0,0,0,0,0,0,0,0,0,0,0,0,0,0,0,0,0,0,0,0,0,0,0,0,0,0,0,0,0,0,0,0,0,0,0,0,0,0,0,77.5,32.4,0.197,0.195987654,0.513881055
# 4270,214,20086,Polukhin V.N.,1983,nan,0,0,0,7.101449071,0,0,0,0,0,0,0,0,0,0,0,0,0,0,0,0,0,0,0,0,0,0,0,0,0,0,0,0,0,0,0,0,0,0,0,0,0,0,0,0,0,0,0,0,0,0,0,0,0,0,0,0,0,0,0,0,72.46377072,0,0,0,0,0,0,0,0,0,0,0,0,0,0,0,0,0,0,0,0,0,0,0,0,0,0,0,0,0,0,0,0,0,0,0,0,0,0,0,10.2173901,0,0,0,0,0,0,0,0,0,0,0,0,0,0,0,0,0,0,0,0,0,0,0,0,0,0,0,0,0,0,0,0,0,0,0,0,10.2173901,0,0,0,0,0,0,0,0,0,0,0,0,0,0,0,0,0,0,0,0,0,0,0,0,0,0,0,0,0,0,0,0,0,0,0,0,0,0,0,0,0,0,0,59.2,24.2,0.222,0.223140496,0.513736877
# 2259,30391,377818,Yousef E.S.,2006,nan,0,0,0,0,0,0,0,0,0,0,0,0,0,79.20792,0,0,0,0,0,19.80198,0,0,0,0,0,0,0,0,0,0,0,0,0,0,0,0,0,0,0,0,0,0,0,0,0,0,0,0,0,0,0,0,0,0,0,0,0,0,0,0,0,0,0,0,0,0,0,0,0,0,0,0,0,0,0,0,0,0,0,0,0,0,0,0,0,0,0,0,0,0,0,0,0,0,0,0,0,0,0,0,0,0,0,0,0,0,0,0,0.9901,0,0,0,0,0,0,0,0,0,0,0,0,0,0,0,0,0,0,0,0,0,0,0,0,0,0,0,0,0,0,0,0,0,0,0,0,0,0,0,0,0,0,0,0,0,0,0,0,0,0,0,0,0,0,0,0,0,0,0,0,0,0,0,0,0,0,0,0,0,0,0,0,56.2,22.29,0.262,0.260655002,0.513357922
# 428,24435,189498,Vijoy P.S.,1999,nan,0,0,0,0,0,0,0,0,0,0,0,0,0,65,0,0,0,0,0,0,0,0,0,0,0,0,15,0,0,0,0,0,0,0,0,0,0,0,0,0,0,0,0,0,0,0,0,0,0,0,0,0,0,0,0,0,0,0,0,0,0,0,0,0,0,0,0,0,0,0,0,0,0,0,0,0,0,0,0,0,0,0,0,20,0,0,0,0,0,0,0,0,0,0,0,0,0,0,0,0,0,0,0,0,0,0,0,0,0,0,0,0,0,0,0,0,0,0,0,0,0,0,0,0,0,0,0,0,0,0,0,0,0,0,0,0,0,0,0,0,0,0,0,0,0,0,0,0,0,0,0,0,0,0,0,0,0,0,0,0,0,0,0,0,0,0,0,0,0,0,0,0,0,0,0,0,0,0,0,0,0,56,21.4,0.31,0.308411215,0.512511305
# 93,37148,441304,Marzouk S.Y.,2010,nan,0,0,0,0,0,0,0,0,0,0,0,0,0,8.759999964,0,0,0,0,0,0,0,0,0,0,0,0,0,0,0,0,0,0,0,0,0,0,0,0,0,0,0,0,0,0,0,0,0,0,0,0,0,0,0,0,0,0,0,0.330000036,0,0,0,0,0,0,0,0,0,0,0,0,0,0,0,0,0,0,0,0,0,0,0,0,0,0,0,0,0,0,0,0,0,0,0,0,0,0,0,0,0,0,14.76000162,0,0,0,0,0,0,0,0,0,0,0,0,0,0,0,0,0,0,0,0,0,0,0,0,0,0,0,0,0,0,0,0,0,0,0,0,76.14999838,0,0,0,0,0,0,0,0,0,0,0,0,0,0,0,0,0,0,0,0,0,0,0,0,0,0,0,0,0,0,0,0,0,0,0,0,0,0,0,0,0,0,0,59.7,22,0.355,0.356818182,0.512163892
# 94,37148,441305,Marzouk S.Y.,2010,nan,0,0,0,0,0,0,0,0,0,0,0,0,0,8.73,0,0,0,0,0,0,0,0,0,0,0,0,0,0,0,0,0,0,0,0,0,0,0,0,0,0,0,0,0,0,0,0,0,0,0,0,0,0,0,0,0,0,0,0.64,0,0,0,0,0,0,0,0,0,0,0,0,0,0,0,0,0,0,0,0,0,0,0,0,0,0,0,0,0,0,0,0,0,0,0,0,0,0,0,0,0,0,14.72,0,0,0,0,0,0,0,0,0,0,0,0,0,0,0,0,0,0,0,0,0,0,0,0,0,0,0,0,0,0,0,0,0,0,0,0,75.91,0,0,0,0,0,0,0,0,0,0,0,0,0,0,0,0,0,0,0,0,0,0,0,0,0,0,0,0,0,0,0,0,0,0,0,0,0,0,0,0,0,0,0,59.7,22,0.355,0.356818182,0.512163892
# 1821,4550,14974,Higazy A.A.,1987,nan,0,0,0,0,0,0,0,0,0,0,0,0,0,0,0,0,0,0,0,0,0,0,0,0,18.48257834,0,0,0,0,0,0,0,0,0,0,0,0,0,0,0,0,0,0,0,0,0,0,0,0,0,0,0,0,0,0,0,0,0,0,0,0,0,0,0,0,0,0,0,0,0,0,0,0,0,0,0,0,0,0,0,0,0,0,0,0,0,0,0,0,0,0,0,0,0,0,0,0,0,0,0,13.86193875,0,0,0,0,0,0,0,0,0,0,0,0,0,0,0,0,0,0,0,0,0,0,0,0,0,0,0,0,0,0,0,0,0,0,0,0,60.06838459,0,0,0,0,0,0,0,0,0,0,0,0,0,0,0,0,0,0,0,7.587098317,0,0,0,0,0,0,0,0,0,0,0,0,0,0,0,0,0,0,0,0,0,0,0,87.1,34.2,0.272,0.273391813,0.511695906
# 4647,4205,50433,Molot V.A.,1992,nan,0,0,0,6,0,0,0,0,0,0,0,0,0,0,0,0,0,0,0,0,0,0,0,0,7,0,0,0,0,0,0,0,0,0,0,0,0,0,0,0,0,0,0,0,0,0,0,0,0,0,0,0,0,0,0,0,0,0,0,0,0,0,0,0,0,0,0,0,0,0,0,0,0,0,0,0,0,0,0,0,0,0,0,0,0,0,0,0,0,0,0,0,0,0,0,0,0,0,0,0,18,0,0,0,0,0,0,0,0,0,0,0,0,0,0,0,0,0,0,0,0,0,0,0,0,0,0,0,0,0,0,0,0,0,0,0,0,69,0,0,0,0,0,0,0,0,0,0,0,0,0,0,0,0,0,0,0,0,0,0,0,0,0,0,0,0,0,0,0,0,0,0,0,0,0,0,0,0,0,0,0,70,28.9,0.21,0.211072664,0.510792552
# 3526,216,20202,Polukhin V.N.,1983,nan,0,0,0,0,0,0,0,0,0,0,0,0,0,0,0,0,0,0,0,0,0,0,0,0,0,0,0,0,0,0,0,0,0,0,0,0,0,0,0,0,0,0,0,0,0,0,0,0,0,0,0,0,0,0,0,0,0,0,0,0,70.82153212,0,0,0,0,0,0,0,0,0,0,0,0,0,0,0,0,0,0,0,0,0,0,0,0,0,0,0,0,0,0,0,0,0,0,0,0,0,0,0,9.9858343,0,0,0,0,0,0,0,0,0,0,0,0,0,0,0,0,0,0,0,0,0,0,0,0,0,0,0,0,0,0,0,0,0,0,0,0,9.9858343,0,0,0,0,0,0,0,0,0,0,0,0,0,0,0,0,0,0,0,0,0,0,0,0,0,0,0,0,0,0,0,9.206799276,0,0,0,0,0,0,0,0,0,0,0,63.2,25.5,0.238,0.239215686,0.510792552
# 2319,572,24657,Spinner S.,1954,BaC617/550,0,0,0,4.326743558,0,0,0,0.136500049,0,0,0,0,0,5.690072048,0,0,26.30639947,0,0,0,0,0,0,0,0,0,0,0,0,0,0,0,0,0,0,0,0,0,0,0,0,0,0,0,0,0,0,0,0,0,0,0,0,0,0,0,0,0,0,0,0,0,0,0,0,0,0,0,0,0,0,0.382320738,0,0,0,0,0,0,0,0,0,0,0,0,0,0,0,0,0,0,0,0,0,0,0,0,0,0,0,0,0.290526805,0,0,0,0,0,0,0,0,0,0,0,0,0,0,0,0,0,0,0.564722903,0,0,0,0,0,0,0,0,0,0,0.216200078,0,0,0,0,0,0,55.89181012,0,0,0,0,0,0,0,0,0,0,0,0,0,0,0,0,0,0,0,0,0,0,0,0,0,0,0,0,0,0,0,0,0,0,0,0,0,0,0,6.19470423,0,0,0,76.2,30.27,0.26,0.258671952,0.510787528
# 1385,24453,189630,Higazy A.A.,1995,nan,0,0,0,0,0,0,0,0,0,0,0,0,0,0,0,0,0,0,0,0,0,0,0,0,0,0,0,0,0,0,0,0,0,0,0,0,0,0,0,0,0,0,0,0,0,0,0,0,0,0,0,0,0,0,0,0,0,0,0,0,0,0,0,0,0,0,0,0,0,0,0,0,0,0,0,0,0,0,0,0,0,0,0,0,0,0,0,0,0,0,0,0,0,0,0,40,0,0,0,0,0,0,0,0,0,0,0,0,0,0,0,0,0,0,0,60,0,0,0,0,0,0,0,0,0,0,0,0,0,0,0,0,0,0,0,0,0,0,0,0,0,0,0,0,0,0,0,0,0,0,0,0,0,0,0,0,0,0,0,0,0,0,0,0,0,0,0,0,0,0,0,0,0,0,0,0,0,0,0,0,0,47.6,18.6,0.281,0.279569892,0.508935063
# 1390,28396,364378,Blackburn D.,1987,nan,0,0,0,17.16736708,0,0,0,0,0,0,0,0,0,0,0,0,0,0,0,0,0,0,0,0,7.803530491,0,0,0,0,0,0,0,0,0,0,0,0,0,0,0,0,0,0,0,0,0,0,0,0,0,0,0,0,0,0,0,0,0,0,0,0,0,0,0,0,0,0,0,0,0,0,0,0,0,0,0,0,0,0,0,0,0,0,0,0,0,0,0,0,0,0,21.71483571,0,0,0,0,0,0,0,0,0,0,0,0,0,0,0,0,0,0,0,0,0,0,0,0,0,0,0,0,0,0,0,0,0,0,0,0,0,0,0,0,0,0,0,0,0,36.41563896,0,0,0,0,0,0,0,0,0,0,0,5.941985145,0,0,0,0,0,0,0,10.95664261,0,0,0,0,0,0,0,0,0,0,0,0,0,0,0,0,0,0,0,0,0,0,0,119,46.5,0.281,0.279569892,0.508935063
# 1300,16682,145617,Livshits V.Ya.,1995,nan,0,0,0,0,0,0,0,0,0,0,0,0,0,0,0,0,0,0,0,0,0,0,0,0,0,0,0,0,0,0,0,0,0,0,0,0,0,0,0,0,0,0,0,0,0,0,0,0,0,0,0,0,0,0,0,0,0,0,0,0,0,0,0,0,0,0,0,0,0,0,0,0,0,0,0,0,0,0,0,0,0,0,0,0,0,0,0,0,0,0,0,0,0,0,0,0,0,0,0,0,0,0,0,0,0,0,0,0,0,0,0,0,0,0,0,0,0,0,0,0,0,0,0,0,15,0,0,0,0,0,0,0,0,0,0,0,0,0,0,0,0,0,0,0,0,0,0,0,0,0,0,0,0,85,0,0,0,0,0,0,0,0,0,0,0,0,0,0,0,0,0,0,0,0,0,0,0,0,0,0,0,32.5,12.67,0.284,0.282557222,0.508020499
# 4722,290,21025,Karapetyan G.O.,1979,nan,0,0,0,10,0,0,0,0,0,0,0,0,0,0,0,0,0,0,0,0,0,0,0,0,0,0,0,0,0,0,0,0,0,0,0,0,0,0,0,0,0,0,0,0,0,0,0,0,0,0,0,0,0,0,0,0,0,0,0,0,0,0,0,0,0,0,0,0,0,0,0,0,0,0,0,0,0,0,0,0,0,0,0,15,0,0,0,0,0,0,0,0,0,0,0,0,0,0,0,0,0,0,0,0,0,0,0,0,0,0,0,0,0,0,0,0,0,0,0,0,0,0,0,0,0,0,0,0,0,0,0,0,0,0,0,0,0,75,0,0,0,0,0,0,0,0,0,0,0,0,0,0,0,0,0,0,0,0,0,0,0,0,0,0,0,0,0,0,0,0,0,0,0,0,0,0,0,0,0,0,0,81.8,33.8,0.209,0.210059172,0.506780669
# 4258,40944,478383,Mauro J.C.,2013,nan,0,0,0,0,0,0,0,0,0,0,0,0,0,5.27,0,0,5.27,0,0,0,0,0,0,0,0,0,0,0,0,0,0,0,0,0,0,0,0,0,0,0,0,0,0,0,0,0,0,0,0,0,0,0,0,0,0,0,0,0,0,0,0,0,0,0,0,0,0,0,0,0,0,15.25,0,0,0,0,0,0,0,0,0,0,0,0,0,0,0,0,0,0,0,0,0,0,0,0,0,0,0,0,0,0,0,0,0,0,0,0,0,0,0,0,0,0,0,0,0,0,0,0,0,0,0,0,0,0,0,0,0,0,0,0,0,0,0,0,0,74.11,0,0,0,0.1,0,0,0,0,0,0,0,0,0,0,0,0,0,0,0,0,0,0,0,0,0,0,0,0,0,0,0,0,0,0,0,0,0,0,0,0,0,0,0,61.9,25.33,0.223,0.221871299,0.506144011
# 4835,3849,12360,Tille U.,1978,nan,0,0,0,0,0,0,0,0,0,0,0,0,0,0,0,0,0,0,0,0,0,0,0,0,10,0,0,0,0,0,0,0,0,0,0,0,0,0,0,0,0,0,0,0,0,0,0,0,0,0,0,0,0,0,0,0,0,0,0,0,0,0,0,0,0,0,0,0,0,0,0,0,0,0,0,0,0,0,0,0,0,0,0,0,0,0,0,0,0,0,0,0,0,0,0,0,0,0,0,0,10,0,0,0,0,0,0,0,0,0,0,0,0,0,0,0,0,0,0,0,0,0,0,0,0,0,0,0,0,0,0,0,0,0,0,0,0,80,0,0,0,0,0,0,0,0,0,0,0,0,0,0,0,0,0,0,0,0,0,0,0,0,0,0,0,0,0,0,0,0,0,0,0,0,0,0,0,0,0,0,0,71.7,29.8,0.202,0.203020134,0.505016945
# 4547,7830,74165,Patel N.D.,1983,nan,0,0,0,0,0,0,0,0,0,0,0,0,0,0,0,0,0,0,0,0,0,0,0,0,0,0,0,0,0,0,0,0,0,0,0,0,0,0,0,0,0,0,0,0,0,0,0,0,0,0,0,0,0,0,0,0,0,0,0,0,0,0,0,0,0,0,0,0,0,0,0,0,0,0,0,0,0,0,0,0,0,0,0,0,0,0,0,0,0,0,0,0,0,0,0,0,0,46.8,0,0,0,0,0,0,0,0,0,0,0,0,0,0,0,0,0,53.2,0,0,0,0,0,0,0,0,0,0,0,0,0,0,0,0,0,0,0,0,0,0,0,0,0,0,0,0,0,0,0,0,0,0,0,0,0,0,0,0,0,0,0,0,0,0,0,0,0,0,0,0,0,0,0,0,0,0,0,0,0,0,0,0,0,48.4,19.9,0.215,0.216080402,0.502512563
# 2819,267,20662,Livshits V.Ya.,1991,nan,0,0,0,0,0,0,0,0,0,0,0,0,0,0,0,0,0,0,0,0,0,0,0,0,0,0,0,0,0,0,0,0,0,0,0,0,0,0,0,0,0,0,0,0,0,0,0,0,0,0,0,0,0,0,0,0,0,0,0,0,0,0,0,0,0,0,0,0,0,0,0,0,0,0,0,0,0,0,0,0,0,0,0,15,0,0,0,0,0,0,0,0,0,0,0,0,0,0,0,0,19,0,0,0,0,0,19,0,0,0,0,0,0,0,0,0,0,0,0,0,0,0,0,0,0,0,0,0,0,0,0,0,0,0,0,0,0,47,0,0,0,0,0,0,0,0,0,0,0,0,0,0,0,0,0,0,0,0,0,0,0,0,0,0,0,0,0,0,0,0,0,0,0,0,0,0,0,0,0,0,0,99.4,39.8,0.25,0.248743719,0.502512563
# 852,9402,96785,Bridge B.,1987,nan,0,0,0,0,0,0,0,0,0,0,0,0,0,0,0,0,30,0,0,0,0,0,0,0,0,0,0,0,0,0,0,0,0,0,0,0,0,0,0,0,0,0,0,0,0,0,0,0,0,0,0,0,0,0,0,0,0,0,0,0,0,0,0,0,0,0,0,0,0,0,0,0,0,0,0,0,0,0,0,0,0,0,0,0,0,0,0,0,0,0,0,0,0,0,0,0,0,0,0,0,0,0,0,0,0,0,0,0,0,0,0,0,0,0,0,50,0,0,0,0,0,0,0,0,0,0,0,0,0,0,0,0,0,0,0,0,0,0,0,0,0,0,0,0,0,0,0,0,0,0,0,0,0,0,0,0,0,0,0,0,0,0,0,0,0,0,0,0,0,0,0,0,0,0,0,0,0,20,0,0,0,48.3,18.67,0.295,0.293519014,0.502028996
# 3097,217,20116,Polukhin V.N.,1983,nan,0,0,0,0,0,0,0,0,0,0,0,0,0,0,0,0,0,0,0,0,0,0,0,0,0,0,0,0,0,0,0,0,0,0,0,0,0,0,0,0,0,0,0,0,0,0,0,0,0,0,0,0,0,0,0,0,0,0,0,0,81.14973,0,0,0,0,0,0,0,0,0,0,0,0,0,0,0,0,0,0,0,0,0,0,0,0,0,0,0,0,0,0,0,0,0,0,0,0,0,0,0,9.425135,0,0,0,0,0,0,0,0,0,0,0,0,0,0,0,0,0,0,0,0,0,0,0,0,0,0,0,0,0,0,0,0,0,0,0,0,9.425135,0,0,0,0,0,0,0,0,0,0,0,0,0,0,0,0,0,0,0,0,0,0,0,0,0,0,0,0,0,0,0,0,0,0,0,0,0,0,0,0,0,0,0,67.6,27.1,0.246,0.247232472,0.50100501
