Repository: jacobergzhou/Poisson-Ratio

File: Poisson_ratio.csv (part 20 of 70)
,Code,Glass #,Author,Year,Trademark,Ag2O,AgI,Al,Al2O3,AlF3,AlN,As,As2O3,As2O5,As2S3,As2Se3,AsSe,B,B2O3,Ba,BaCl2,BaF2,BaO,Be,BeF2,BeO,Bi2O3,BiCl3,Br,C,Ca,CaF2,CaO,Cd,CdCl2,CdF2,CdO,Ce2O3,CeF3,CeO2,Cl,Co,Co3O4,CoO,Cr,Cr2O3,Cs,Cs2O,CsCl,CsF,Cu,Cu2O,CuO,Dy2O3,Er,Er2O3,ErF3,Eu,Eu2O3,EuF3,F,Fe,Fe2O3,FeO,Ga,Ga2O3,Ga2S3,Ga2Se3,GaF3,Gd2O3,GdF3,Ge,GeO2,GeS2,GeSe2,H2O,HfF4,HfO2,Hg,Ho2O3,I,InF3,K,K2O,K2S,K2SO4,KBr,KCl,KF,KHF2,La,La2O3,La2S3,LaF3,Li,Li2O,Li2S,Li2SO4,LiBr,LiCl,LiF,LiI,Mg,MgF2,MgO,Mn,Mn2O3,MnF2,MnO,MnO2,Mo,MoO2,MoO3,N,Na,Na2O,Na2S,Na2SO4,NaCl,NaF,NaPO3,Nb,Nb2O5,Nd,Nd2O3,NdF3,NH4NO3,Ni,NiO,O,OH,P,P2O5,Pb,PbCl2,PbF2,PbO,PdO,Pr2O3,Pr6O11,PrF3,R2O3,Rb2O,RbF,Rh2O3,RŒO,RuO2,S,Sb,Sb2O3,Sb2S3,Sc2O3,Se,Si,Si3N4,SiC,SiO2,Sm2O3,Sn,SnO,SnO2,SO2,SO3,Sr,SrCl2,SrF2,SrO,Ta2O3,Ta2O5,Tb2O3,TbF3,Te,TeO2,Th,ThF4,ThO2,Ti,TiO2,Tl,Tl2O,Tl2Se,TlSe,Tm2O3,U,U3O8,UO2,V,V2O5,VO6,WO3,Y,Y2O3,Yb2O3,YbF3,YF3,Zn,ZnCl2,ZnF2,ZnO,ZnSO4,Zr,ZrF4,ZrO2,Young's modulus E (GPa),Shear modulus G (GPa),Poisson's ratio v
1470,6554,37746,Komarova N.V.,1991,,-,-,-,0.0,-,-,-,-,-,-,-,-,-,0.0,-,-,-,0.0,-,-,0.0,0.0,-,-,-,-,-,0.0,-,-,-,0.0,-,-,-,-,-,-,-,-,-,-,0.0,-,-,-,-,-,-,-,-,-,-,-,-,-,-,-,-,-,0.0,-,-,-,-,-,-,0.0,-,-,0.0,-,-,-,-,-,-,-,0.0,-,-,-,-,-,-,-,-,-,-,-,0.0,-,-,-,-,-,-,,-,0.0,-,-,-,-,-,-,-,-,-,-,0.0,-,-,-,-,-,-,-,-,-,-,-,-,-,-,-,-,70.0,-,-,-,0.0,-,-,-,-,0.0,-,-,-,100.0,-,-,-,-,-,-,-,-,-,-,0.0,-,-,-,-,-,-,-,-,-,30.0,-,-,-,-,-,0.0,-,-,-,-,0.0,-,-,-,-,-,-,-,-,-,-,-,0.0,-,-,-,-,-,-,-,-,0.0,-,-,-,0.0,40.7,16.03,0.27
1471,6554,37747,Komarova N.V.,1991,,-,-,-,0.0,-,-,-,-,-,-,-,-,-,0.0,-,-,-,0.0,-,-,0.0,0.0,-,-,-,-,-,0.0,-,-,-,0.0,-,-,-,-,-,-,-,-,-,-,0.0,-,-,-,-,-,-,-,-,-,-,-,-,-,-,-,-,-,0.0,-,-,-,-,-,-,0.0,-,-,0.0,-,-,-,-,-,-,-,0.0,-,-,-,-,-,-,-,-,-,-,-,0.0,-,-,-,-,-,-,,-,0.0,-,-,-,-,-,-,-,-,-,-,0.0,-,-,-,-,-,-,-,-,-,-,-,-,-,-,-,-,67.0,-,-,-,0.0,-,-,-,-,0.0,-,-,-,100.0,-,-,-,-,-,-,-,-,-,-,0.0,-,-,-,-,-,-,-,-,-,33.0,-,-,-,-,-,0.0,-,-,-,-,0.0,-,-,-,-,-,-,-,-,-,-,-,0.0,-,-,-,-,-,-,-,-,0.0,-,-,-,0.0,41.0,16.43,0.25
1472,6554,37748,Komarova N.V.,1991,,-,-,-,0.0,-,-,-,-,-,-,-,-,-,0.0,-,-,-,0.0,-,-,0.0,0.0,-,-,-,-,-,0.0,-,-,-,0.0,-,-,-,-,-,-,-,-,-,-,0.0,-,-,-,-,-,-,-,-,-,-,-,-,-,-,-,-,-,0.0,-,-,-,-,-,-,0.0,-,-,0.0,-,-,-,-,-,-,-,0.0,-,-,-,-,-,-,-,-,-,-,-,0.0,-,-,-,-,-,-,,-,0.0,-,-,-,-,-,-,-,-,-,-,0.0,-,-,-,-,-,-,-,-,-,-,-,-,-,-,-,-,62.8,-,-,-,0.0,-,-,-,-,0.0,-,-,-,100.0,-,-,-,-,-,-,-,-,-,-,0.0,-,-,-,-,-,-,-,-,-,37.2,-,-,-,-,-,0.0,-,-,-,-,0.0,-,-,-,-,-,-,-,-,-,-,-,0.0,-,-,-,-,-,-,-,-,0.0,-,-,-,0.0,42.8,17.02,0.26
1473,6554,37749,Komarova N.V.,1991,,-,-,-,0.0,-,-,-,-,-,-,-,-,-,0.0,-,-,-,0.0,-,-,0.0,0.0,-,-,-,-,-,0.0,-,-,-,0.0,-,-,-,-,-,-,-,-,-,-,0.0,-,-,-,-,-,-,-,-,-,-,-,-,-,-,-,-,-,0.0,-,-,-,-,-,-,0.0,-,-,0.0,-,-,-,-,-,-,-,0.0,-,-,-,-,-,-,-,-,-,-,-,0.0,-,-,-,-,-,-,,-,0.0,-,-,-,-,-,-,-,-,-,-,0.0,-,-,-,-,-,-,-,-,-,-,-,-,-,-,-,-,61.0,-,-,-,0.0,-,-,-,-,0.0,-,-,-,100.0,-,-,-,-,-,-,-,-,-,-,0.0,-,-,-,-,-,-,-,-,-,39.0,-,-,-,-,-,0.0,-,-,-,-,0.0,-,-,-,-,-,-,-,-,-,-,-,0.0,-,-,-,-,-,-,-,-,0.0,-,-,-,0.0,43.1,17.26,0.25
1474,6554,37750,Komarova N.V.,1991,,-,-,-,0.0,-,-,-,-,-,-,-,-,-,0.0,-,-,-,0.0,-,-,0.0,0.0,-,-,-,-,-,0.0,-,-,-,0.0,-,-,-,-,-,-,-,-,-,-,0.0,-,-,-,-,-,-,-,-,-,-,-,-,-,-,-,-,-,0.0,-,-,-,-,-,-,0.0,-,-,0.0,-,-,-,-,-,-,-,0.0,-,-,-,-,-,-,-,-,-,-,-,0.0,-,-,-,-,-,-,,-,0.0,-,-,-,-,-,-,-,-,-,-,0.0,-,-,-,-,-,-,-,-,-,-,-,-,-,-,-,-,59.5,-,-,-,0.0,-,-,-,-,0.0,-,-,-,100.0,-,-,-,-,-,-,-,-,-,-,0.0,-,-,-,-,-,-,-,-,-,40.5,-,-,-,-,-,0.0,-,-,-,-,0.0,-,-,-,-,-,-,-,-,-,-,-,0.0,-,-,-,-,-,-,-,-,0.0,-,-,-,0.0,44.7,17.75,0.26
1475,6554,37751,Komarova N.V.,1991,,-,-,-,0.0,-,-,-,-,-,-,-,-,-,0.0,-,-,-,0.0,-,-,0.0,0.0,-,-,-,-,-,0.0,-,-,-,0.0,-,-,-,-,-,-,-,-,-,-,0.0,-,-,-,-,-,-,-,-,-,-,-,-,-,-,-,-,-,0.0,-,-,-,-,-,-,0.0,-,-,0.0,-,-,-,-,-,-,-,0.0,-,-,-,-,-,-,-,-,-,-,-,0.0,-,-,-,-,-,-,,-,0.0,-,-,-,-,-,-,-,-,-,-,0.0,-,-,-,-,-,-,-,-,-,-,-,-,-,-,-,-,56.5,-,-,-,0.0,-,-,-,-,0.0,-,-,-,100.0,-,-,-,-,-,-,-,-,-,-,0.0,-,-,-,-,-,-,-,-,-,43.5,-,-,-,-,-,0.0,-,-,-,-,0.0,-,-,-,-,-,-,-,-,-,-,-,0.0,-,-,-,-,-,-,-,-,0.0,-,-,-,0.0,45.5,18.09,0.26
1476,6554,37752,Komarova N.V.,1991,,-,-,-,0.0,-,-,-,-,-,-,-,-,-,0.0,-,-,-,0.0,-,-,0.0,0.0,-,-,-,-,-,0.0,-,-,-,0.0,-,-,-,-,-,-,-,-,-,-,0.0,-,-,-,-,-,-,-,-,-,-,-,-,-,-,-,-,-,0.0,-,-,-,-,-,-,0.0,-,-,0.0,-,-,-,-,-,-,-,0.0,-,-,-,-,-,-,-,-,-,-,-,0.0,-,-,-,-,-,-,,-,0.0,-,-,-,-,-,-,-,-,-,-,0.0,-,-,-,-,-,-,-,-,-,-,-,-,-,-,-,-,54.2,-,-,-,0.0,-,-,-,-,0.0,-,-,-,100.0,-,-,-,-,-,-,-,-,-,-,0.0,-,-,-,-,-,-,-,-,-,45.8,-,-,-,-,-,0.0,-,-,-,-,0.0,-,-,-,-,-,-,-,-,-,-,-,0.0,-,-,-,-,-,-,-,-,0.0,-,-,-,0.0,46.4,18.29,0.27
1477,6554,37753,Komarova N.V.,1991,,-,-,-,0.0,-,-,-,-,-,-,-,-,-,0.0,-,-,-,0.0,-,-,0.0,0.0,-,-,-,-,-,0.0,-,-,-,0.0,-,-,-,-,-,-,-,-,-,-,0.0,-,-,-,-,-,-,-,-,-,-,-,-,-,-,-,-,-,0.0,-,-,-,-,-,-,0.0,-,-,0.0,-,-,-,-,-,-,-,0.0,-,-,-,-,-,-,-,-,-,-,-,0.0,-,-,-,-,-,-,,-,0.0,-,-,-,-,-,-,-,-,-,-,0.0,-,-,-,-,-,-,-,-,-,-,-,-,-,-,-,-,51.7,-,-,-,0.0,-,-,-,-,0.0,-,-,-,100.0,-,-,-,-,-,-,-,-,-,-,0.0,-,-,-,-,-,-,-,-,-,48.3,-,-,-,-,-,0.0,-,-,-,-,0.0,-,-,-,-,-,-,-,-,-,-,-,0.0,-,-,-,-,-,-,-,-,0.0,-,-,-,0.0,47.0,18.68,0.26
1478,6554,37754,Komarova N.V.,1991,,-,-,-,0.0,-,-,-,-,-,-,-,-,-,0.0,-,-,-,0.0,-,-,0.0,0.0,-,-,-,-,-,0.0,-,-,-,0.0,-,-,-,-,-,-,-,-,-,-,0.0,-,-,-,-,-,-,-,-,-,-,-,-,-,-,-,-,-,0.0,-,-,-,-,-,-,0.0,-,-,0.0,-,-,-,-,-,-,-,0.0,-,-,-,-,-,-,-,-,-,-,-,0.0,-,-,-,-,-,-,,-,0.0,-,-,-,-,-,-,-,-,-,-,0.0,-,-,-,-,-,-,-,-,-,-,-,-,-,-,-,-,49.7,-,-,-,0.0,-,-,-,-,0.0,-,-,-,100.0,-,-,-,-,-,-,-,-,-,-,0.0,-,-,-,-,-,-,-,-,-,50.3,-,-,-,-,-,0.0,-,-,-,-,0.0,-,-,-,-,-,-,-,-,-,-,-,0.0,-,-,-,-,-,-,-,-,0.0,-,-,-,0.0,46.6,18.83,0.24
1479,6554,37755,Komarova N.V.,1991,,-,-,-,0.0,-,-,-,-,-,-,-,-,-,0.0,-,-,-,0.0,-,-,0.0,0.0,-,-,-,-,-,0.0,-,-,-,0.0,-,-,-,-,-,-,-,-,-,-,0.0,-,-,-,-,-,-,-,-,-,-,-,-,-,-,-,-,-,0.0,-,-,-,-,-,-,0.0,-,-,0.0,-,-,-,-,-,-,-,0.0,-,-,-,-,-,-,-,-,-,-,-,0.0,-,-,-,-,-,-,,-,0.0,-,-,-,-,-,-,-,-,-,-,0.0,-,-,-,-,-,-,-,-,-,-,-,-,-,-,-,-,47.4,-,-,-,0.0,-,-,-,-,0.0,-,-,-,100.0,-,-,-,-,-,-,-,-,-,-,0.0,-,-,-,-,-,-,-,-,-,52.6,-,-,-,-,-,0.0,-,-,-,-,0.0,-,-,-,-,-,-,-,-,-,-,-,0.0,-,-,-,-,-,-,-,-,0.0,-,-,-,0.0,46.4,18.73,0.24
1480,6554,37756,Komarova N.V.,1991,,-,-,-,0.0,-,-,-,-,-,-,-,-,-,0.0,-,-,-,0.0,-,-,0.0,0.0,-,-,-,-,-,0.0,-,-,-,0.0,-,-,-,-,-,-,-,-,-,-,0.0,-,-,-,-,-,-,-,-,-,-,-,-,-,-,-,-,-,0.0,-,-,-,-,-,-,0.0,-,-,0.0,-,-,-,-,-,-,-,0.0,-,-,-,-,-,-,-,-,-,-,-,0.0,-,-,-,-,-,-,,-,0.0,-,-,-,-,-,-,-,-,-,-,0.0,-,-,-,-,-,-,-,-,-,-,-,-,-,-,-,-,45.3,-,-,-,0.0,-,-,-,-,0.0,-,-,-,100.0,-,-,-,-,-,-,-,-,-,-,0.0,-,-,-,-,-,-,-,-,-,54.7,-,-,-,-,-,0.0,-,-,-,-,0.0,-,-,-,-,-,-,-,-,-,-,-,0.0,-,-,-,-,-,-,-,-,0.0,-,-,-,0.0,46.3,18.54,0.25
1481,6555,37757,Komarova N.V.,1991,,-,-,-,0.0,-,-,-,-,-,-,-,-,-,0.0,-,-,-,0.0,-,-,0.0,0.0,-,-,-,-,-,0.0,-,-,-,0.0,-,-,-,-,-,-,-,-,-,-,0.0,-,-,-,-,-,-,-,-,-,-,-,-,-,-,-,-,-,0.0,-,-,-,-,-,-,0.0,-,-,0.0,-,-,-,-,-,-,-,0.0,-,-,-,-,-,-,-,-,-,-,-,0.0,-,-,-,-,-,-,,-,0.0,-,-,-,-,-,-,-,-,-,-,0.0,-,-,-,-,-,-,-,-,-,-,-,-,-,-,-,-,70.7,-,-,-,29.3,-,-,-,-,0.0,-,-,-,100.0,-,-,-,-,-,-,-,-,-,-,0.0,-,-,-,-,-,-,-,-,-,0.0,-,-,-,-,-,0.0,-,-,-,-,0.0,-,-,-,-,-,-,-,-,-,-,-,0.0,-,-,-,-,-,-,-,-,0.0,-,-,-,0.0,34.6,13.34,0.3
1482,6555,37758,Komarova N.V.,1991,,-,-,-,0.0,-,-,-,-,-,-,-,-,-,0.0,-,-,-,0.0,-,-,0.0,0.0,-,-,-,-,-,0.0,-,-,-,0.0,-,-,-,-,-,-,-,-,-,-,0.0,-,-,-,-,-,-,-,-,-,-,-,-,-,-,-,-,-,0.0,-,-,-,-,-,-,0.0,-,-,0.0,-,-,-,-,-,-,-,0.0,-,-,-,-,-,-,-,-,-,-,-,0.0,-,-,-,-,-,-,,-,0.0,-,-,-,-,-,-,-,-,-,-,0.0,-,-,-,-,-,-,-,-,-,-,-,-,-,-,-,-,65.9,-,-,-,34.1,-,-,-,-,0.0,-,-,-,100.0,-,-,-,-,-,-,-,-,-,-,0.0,-,-,-,-,-,-,-,-,-,0.0,-,-,-,-,-,0.0,-,-,-,-,0.0,-,-,-,-,-,-,-,-,-,-,-,0.0,-,-,-,-,-,-,-,-,0.0,-,-,-,0.0,35.1,13.53,0.3
1483,6555,37759,Komarova N.V.,1991,,-,-,-,0.0,-,-,-,-,-,-,-,-,-,0.0,-,-,-,0.0,-,-,0.0,0.0,-,-,-,-,-,0.0,-,-,-,0.0,-,-,-,-,-,-,-,-,-,-,0.0,-,-,-,-,-,-,-,-,-,-,-,-,-,-,-,-,-,0.0,-,-,-,-,-,-,0.0,-,-,0.0,-,-,-,-,-,-,-,0.0,-,-,-,-,-,-,-,-,-,-,-,0.0,-,-,-,-,-,-,,-,0.0,-,-,-,-,-,-,-,-,-,-,0.0,-,-,-,-,-,-,-,-,-,-,-,-,-,-,-,-,62.0,-,-,-,38.0,-,-,-,-,0.0,-,-,-,100.0,-,-,-,-,-,-,-,-,-,-,0.0,-,-,-,-,-,-,-,-,-,0.0,-,-,-,-,-,0.0,-,-,-,-,0.0,-,-,-,-,-,-,-,-,-,-,-,0.0,-,-,-,-,-,-,-,-,0.0,-,-,-,0.0,35.8,13.78,0.3
1484,6555,37760,Komarova N.V.,1991,,-,-,-,0.0,-,-,-,-,-,-,-,-,-,0.0,-,-,-,0.0,-,-,0.0,0.0,-,-,-,-,-,0.0,-,-,-,0.0,-,-,-,-,-,-,-,-,-,-,0.0,-,-,-,-,-,-,-,-,-,-,-,-,-,-,-,-,-,0.0,-,-,-,-,-,-,0.0,-,-,0.0,-,-,-,-,-,-,-,0.0,-,-,-,-,-,-,-,-,-,-,-,0.0,-,-,-,-,-,-,,-,0.0,-,-,-,-,-,-,-,-,-,-,0.0,-,-,-,-,-,-,-,-,-,-,-,-,-,-,-,-,58.0,-,-,-,42.0,-,-,-,-,0.0,-,-,-,100.0,-,-,-,-,-,-,-,-,-,-,0.0,-,-,-,-,-,-,-,-,-,0.0,-,-,-,-,-,0.0,-,-,-,-,0.0,-,-,-,-,-,-,-,-,-,-,-,0.0,-,-,-,-,-,-,-,-,0.0,-,-,-,0.0,35.8,13.78,0.3
1485,6555,37761,Komarova N.V.,1991,,-,-,-,0.0,-,-,-,-,-,-,-,-,-,0.0,-,-,-,0.0,-,-,0.0,0.0,-,-,-,-,-,0.0,-,-,-,0.0,-,-,-,-,-,-,-,-,-,-,0.0,-,-,-,-,-,-,-,-,-,-,-,-,-,-,-,-,-,0.0,-,-,-,-,-,-,0.0,-,-,0.0,-,-,-,-,-,-,-,0.0,-,-,-,-,-,-,-,-,-,-,-,0.0,-,-,-,-,-,-,,-,0.0,-,-,-,-,-,-,-,-,-,-,0.0,-,-,-,-,-,-,-,-,-,-,-,-,-,-,-,-,50.3,-,-,-,49.7,-,-,-,-,0.0,-,-,-,100.0,-,-,-,-,-,-,-,-,-,-,0.0,-,-,-,-,-,-,-,-,-,0.0,-,-,-,-,-,0.0,-,-,-,-,0.0,-,-,-,-,-,-,-,-,-,-,-,0.0,-,-,-,-,-,-,-,-,0.0,-,-,-,0.0,36.7,14.12,0.3
1486,6555,37762,Komarova N.V.,1991,,-,-,-,0.0,-,-,-,-,-,-,-,-,-,0.0,-,-,-,0.0,-,-,0.0,0.0,-,-,-,-,-,0.0,-,-,-,0.0,-,-,-,-,-,-,-,-,-,-,0.0,-,-,-,-,-,-,-,-,-,-,-,-,-,-,-,-,-,0.0,-,-,-,-,-,-,0.0,-,-,0.0,-,-,-,-,-,-,-,0.0,-,-,-,-,-,-,-,-,-,-,-,0.0,-,-,-,-,-,-,,-,0.0,-,-,-,-,-,-,-,-,-,-,0.0,-,-,-,-,-,-,-,-,-,-,-,-,-,-,-,-,49.5,-,-,-,50.5,-,-,-,-,0.0,-,-,-,100.0,-,-,-,-,-,-,-,-,-,-,0.0,-,-,-,-,-,-,-,-,-,0.0,-,-,-,-,-,0.0,-,-,-,-,0.0,-,-,-,-,-,-,-,-,-,-,-,0.0,-,-,-,-,-,-,-,-,0.0,-,-,-,0.0,37.4,14.42,0.3
1487,6555,37763,Komarova N.V.,1991,,-,-,-,0.0,-,-,-,-,-,-,-,-,-,0.0,-,-,-,0.0,-,-,0.0,0.0,-,-,-,-,-,0.0,-,-,-,0.0,-,-,-,-,-,-,-,-,-,-,0.0,-,-,-,-,-,-,-,-,-,-,-,-,-,-,-,-,-,0.0,-,-,-,-,-,-,0.0,-,-,0.0,-,-,-,-,-,-,-,0.0,-,-,-,-,-,-,-,-,-,-,-,0.0,-,-,-,-,-,-,,-,0.0,-,-,-,-,-,-,-,-,-,-,0.0,-,-,-,-,-,-,-,-,-,-,-,-,-,-,-,-,45.4,-,-,-,54.6,-,-,-,-,0.0,-,-,-,100.0,-,-,-,-,-,-,-,-,-,-,0.0,-,-,-,-,-,-,-,-,-,0.0,-,-,-,-,-,0.0,-,-,-,-,0.0,-,-,-,-,-,-,-,-,-,-,-,0.0,-,-,-,-,-,-,-,-,0.0,-,-,-,0.0,38.1,14.66,0.3
1488,6555,37764,Komarova N.V.,1991,,-,-,-,0.0,-,-,-,-,-,-,-,-,-,0.0,-,-,-,0.0,-,-,0.0,0.0,-,-,-,-,-,0.0,-,-,-,0.0,-,-,-,-,-,-,-,-,-,-,0.0,-,-,-,-,-,-,-,-,-,-,-,-,-,-,-,-,-,0.0,-,-,-,-,-,-,0.0,-,-,0.0,-,-,-,-,-,-,-,0.0,-,-,-,-,-,-,-,-,-,-,-,0.0,-,-,-,-,-,-,,-,0.0,-,-,-,-,-,-,-,-,-,-,0.0,-,-,-,-,-,-,-,-,-,-,-,-,-,-,-,-,41.2,-,-,-,58.8,-,-,-,-,0.0,-,-,-,100.0,-,-,-,-,-,-,-,-,-,-,0.0,-,-,-,-,-,-,-,-,-,0.0,-,-,-,-,-,0.0,-,-,-,-,0.0,-,-,-,-,-,-,-,-,-,-,-,0.0,-,-,-,-,-,-,-,-,0.0,-,-,-,0.0,39.5,15.2,0.3
1489,6581,38047,Senin H.B.,1994,,-,-,-,0.0,-,-,-,-,-,-,-,-,-,0.0,-,-,-,0.0,-,-,0.0,0.0,-,-,-,-,-,0.0,-,-,-,0.0,-,-,-,-,-,-,-,-,-,-,0.0,-,-,-,-,-,-,-,-,-,-,-,-,-,-,-,-,-,0.0,-,-,-,-,-,-,0.0,-,-,0.0,-,-,-,-,-,-,-,0.0,-,-,-,-,-,-,-,-,-,-,-,0.0,-,-,-,-,-,-,,-,0.0,-,-,-,-,-,-,-,-,-,-,0.0,-,-,-,-,-,-,-,-,-,-,-,-,-,-,-,-,77.4,-,-,-,0.0,-,-,-,-,22.6,-,-,-,100.0,-,-,-,-,-,-,-,-,-,-,0.0,-,-,-,-,-,-,-,-,-,0.0,-,-,22.6,-,-,0.0,-,-,-,-,0.0,-,-,-,-,-,-,-,-,-,-,-,0.0,-,-,-,-,-,-,-,-,0.0,-,-,-,0.0,60.8,24.18,0.257
1490,6581,38048,Senin H.B.,1994,,-,-,-,0.0,-,-,-,-,-,-,-,-,-,0.0,-,-,-,0.0,-,-,0.0,0.0,-,-,-,-,-,0.0,-,-,-,0.0,-,-,-,-,-,-,-,-,-,-,0.0,-,-,-,-,-,-,-,-,-,-,-,-,-,-,-,-,-,0.0,-,-,-,-,-,-,0.0,-,-,0.0,-,-,-,-,-,-,-,0.0,-,-,-,-,-,-,-,-,-,-,-,0.0,-,-,-,-,-,-,,-,0.0,-,-,-,-,-,-,-,-,-,-,0.0,-,-,-,-,-,-,-,-,-,-,-,-,-,-,-,-,75.3,-,-,-,0.0,-,-,-,-,24.7,-,-,-,100.0,-,-,-,-,-,-,-,-,-,-,0.0,-,-,-,-,-,-,-,-,-,0.0,-,-,24.7,-,-,0.0,-,-,-,-,0.0,-,-,-,-,-,-,-,-,-,-,-,0.0,-,-,-,-,-,-,-,-,0.0,-,-,-,0.0,63.2,25.42,0.243
1491,6581,38049,Senin H.B.,1994,,-,-,-,0.0,-,-,-,-,-,-,-,-,-,0.0,-,-,-,0.0,-,-,0.0,0.0,-,-,-,-,-,0.0,-,-,-,0.0,-,-,-,-,-,-,-,-,-,-,0.0,-,-,-,-,-,-,-,-,-,-,-,-,-,-,-,-,-,0.0,-,-,-,-,-,-,0.0,-,-,0.0,-,-,-,-,-,-,-,0.0,-,-,-,-,-,-,-,-,-,-,-,0.0,-,-,-,-,-,-,,-,0.0,-,-,-,-,-,-,-,-,-,-,0.0,-,-,-,-,-,-,-,-,-,-,-,-,-,-,-,-,73.7,-,-,-,0.0,-,-,-,-,26.3,-,-,-,100.0,-,-,-,-,-,-,-,-,-,-,0.0,-,-,-,-,-,-,-,-,-,0.0,-,-,26.3,-,-,0.0,-,-,-,-,0.0,-,-,-,-,-,-,-,-,-,-,-,0.0,-,-,-,-,-,-,-,-,0.0,-,-,-,0.0,64.0,25.68,0.246
1492,6581,38050,Senin H.B.,1994,,-,-,-,0.0,-,-,-,-,-,-,-,-,-,0.0,-,-,-,0.0,-,-,0.0,0.0,-,-,-,-,-,0.0,-,-,-,0.0,-,-,-,-,-,-,-,-,-,-,0.0,-,-,-,-,-,-,-,-,-,-,-,-,-,-,-,-,-,0.0,-,-,-,-,-,-,0.0,-,-,0.0,-,-,-,-,-,-,-,0.0,-,-,-,-,-,-,-,-,-,-,-,0.0,-,-,-,-,-,-,,-,0.0,-,-,-,-,-,-,-,-,-,-,0.0,-,-,-,-,-,-,-,-,-,-,-,-,-,-,-,-,72.9,-,-,-,0.0,-,-,-,-,27.1,-,-,-,100.0,-,-,-,-,-,-,-,-,-,-,0.0,-,-,-,-,-,-,-,-,-,0.0,-,-,27.1,-,-,0.0,-,-,-,-,0.0,-,-,-,-,-,-,-,-,-,-,-,0.0,-,-,-,-,-,-,-,-,0.0,-,-,-,0.0,63.9,25.33,0.261
1493,6619,38461,Gan Fuxi,1959,,-,-,-,4.0,-,-,-,-,-,-,-,-,-,0.0,-,-,-,0.0,-,-,0.0,0.0,-,-,-,-,-,0.0,-,-,-,0.0,-,-,-,-,-,-,-,-,-,-,0.0,-,-,-,-,-,-,-,-,-,-,-,-,-,-,-,-,-,0.0,-,-,-,-,-,-,0.0,-,-,0.0,-,-,-,-,-,-,-,0.0,-,-,-,-,-,-,-,-,-,-,-,0.0,-,-,-,-,-,-,,-,0.0,-,-,-,-,-,-,-,-,-,-,16.0,-,-,-,-,-,-,-,-,-,-,-,-,-,-,-,-,0.0,-,-,-,0.0,-,-,-,-,4.0,-,-,-,100.0,-,-,-,-,-,-,-,-,-,-,80.0,-,-,-,-,-,-,-,-,-,0.0,-,-,-,-,-,0.0,-,-,-,-,0.0,-,-,-,-,-,-,-,-,-,-,-,0.0,-,-,-,-,-,-,-,-,0.0,-,-,-,0.0,64.3,26.68,0.2050225
1494,6619,38462,Gan Fuxi,1959,,-,-,-,8.0,-,-,-,-,-,-,-,-,-,0.0,-,-,-,0.0,-,-,0.0,0.0,-,-,-,-,-,0.0,-,-,-,0.0,-,-,-,-,-,-,-,-,-,-,0.0,-,-,-,-,-,-,-,-,-,-,-,-,-,-,-,-,-,0.0,-,-,-,-,-,-,0.0,-,-,0.0,-,-,-,-,-,-,-,0.0,-,-,-,-,-,-,-,-,-,-,-,0.0,-,-,-,-,-,-,,-,0.0,-,-,-,-,-,-,-,-,-,-,16.0,-,-,-,-,-,-,-,-,-,-,-,-,-,-,-,-,0.0,-,-,-,0.0,-,-,-,-,8.0,-,-,-,100.0,-,-,-,-,-,-,-,-,-,-,76.0,-,-,-,-,-,-,-,-,-,0.0,-,-,-,-,-,0.0,-,-,-,-,0.0,-,-,-,-,-,-,-,-,-,-,-,0.0,-,-,-,-,-,-,-,-,0.0,-,-,-,0.0,66.1,27.27,0.2119545
1495,6619,38463,Gan Fuxi,1959,,-,-,-,4.0,-,-,-,-,-,-,-,-,-,4.0,-,-,-,0.0,-,-,0.0,0.0,-,-,-,-,-,0.0,-,-,-,0.0,-,-,-,-,-,-,-,-,-,-,0.0,-,-,-,-,-,-,-,-,-,-,-,-,-,-,-,-,-,0.0,-,-,-,-,-,-,0.0,-,-,0.0,-,-,-,-,-,-,-,0.0,-,-,-,-,-,-,-,-,-,-,-,0.0,-,-,-,-,-,-,,-,0.0,-,-,-,-,-,-,-,-,-,-,16.0,-,-,-,-,-,-,-,-,-,-,-,-,-,-,-,-,0.0,-,-,-,0.0,-,-,-,-,8.0,-,-,-,100.0,-,-,-,-,-,-,-,-,-,-,76.0,-,-,-,-,-,-,-,-,-,0.0,-,-,-,-,-,0.0,-,-,-,-,0.0,-,-,-,-,-,-,-,-,-,-,-,0.0,-,-,-,-,-,-,-,-,0.0,-,-,-,0.0,70.5,28.74,0.2265136
1496,6619,38464,Gan Fuxi,1959,,-,-,-,8.0,-,-,-,-,-,-,-,-,-,4.0,-,-,-,0.0,-,-,0.0,0.0,-,-,-,-,-,0.0,-,-,-,0.0,-,-,-,-,-,-,-,-,-,-,0.0,-,-,-,-,-,-,-,-,-,-,-,-,-,-,-,-,-,0.0,-,-,-,-,-,-,0.0,-,-,0.0,-,-,-,-,-,-,-,0.0,-,-,-,-,-,-,-,-,-,-,-,0.0,-,-,-,-,-,-,,-,0.0,-,-,-,-,-,-,-,-,-,-,16.0,-,-,-,-,-,-,-,-,-,-,-,-,-,-,-,-,0.0,-,-,-,0.0,-,-,-,-,12.0,-,-,-,100.0,-,-,-,-,-,-,-,-,-,-,72.0,-,-,-,-,-,-,-,-,-,0.0,-,-,-,-,-,0.0,-,-,-,-,0.0,-,-,-,-,-,-,-,-,-,-,-,0.0,-,-,-,-,-,-,-,-,0.0,-,-,-,0.0,72.0,29.43,0.2232416
1497,6619,38465,Gan Fuxi,1959,,-,-,-,12.0,-,-,-,-,-,-,-,-,-,4.0,-,-,-,0.0,-,-,0.0,0.0,-,-,-,-,-,0.0,-,-,-,0.0,-,-,-,-,-,-,-,-,-,-,0.0,-,-,-,-,-,-,-,-,-,-,-,-,-,-,-,-,-,0.0,-,-,-,-,-,-,0.0,-,-,0.0,-,-,-,-,-,-,-,0.0,-,-,-,-,-,-,-,-,-,-,-,0.0,-,-,-,-,-,-,,-,0.0,-,-,-,-,-,-,-,-,-,-,16.0,-,-,-,-,-,-,-,-,-,-,-,-,-,-,-,-,0.0,-,-,-,0.0,-,-,-,-,16.0,-,-,-,100.0,-,-,-,-,-,-,-,-,-,-,68.0,-,-,-,-,-,-,-,-,-,0.0,-,-,-,-,-,0.0,-,-,-,-,0.0,-,-,-,-,-,-,-,-,-,-,-,0.0,-,-,-,-,-,-,-,-,0.0,-,-,-,0.0,71.3,28.93,0.2322849
1498,6619,38466,Gan Fuxi,1959,,-,-,-,2.0,-,-,-,-,-,-,-,-,-,8.0,-,-,-,0.0,-,-,0.0,0.0,-,-,-,-,-,0.0,-,-,-,0.0,-,-,-,-,-,-,-,-,-,-,0.0,-,-,-,-,-,-,-,-,-,-,-,-,-,-,-,-,-,0.0,-,-,-,-,-,-,0.0,-,-,0.0,-,-,-,-,-,-,-,0.0,-,-,-,-,-,-,-,-,-,-,-,0.0,-,-,-,-,-,-,,-,0.0,-,-,-,-,-,-,-,-,-,-,16.0,-,-,-,-,-,-,-,-,-,-,-,-,-,-,-,-,0.0,-,-,-,0.0,-,-,-,-,10.0,-,-,-,100.0,-,-,-,-,-,-,-,-,-,-,74.0,-,-,-,-,-,-,-,-,-,0.0,-,-,-,-,-,0.0,-,-,-,-,0.0,-,-,-,-,-,-,-,-,-,-,-,0.0,-,-,-,-,-,-,-,-,0.0,-,-,-,0.0,72.2,30.31,0.191026
1499,6619,38467,Gan Fuxi,1959,,-,-,-,4.0,-,-,-,-,-,-,-,-,-,8.0,-,-,-,0.0,-,-,0.0,0.0,-,-,-,-,-,0.0,-,-,-,0.0,-,-,-,-,-,-,-,-,-,-,0.0,-,-,-,-,-,-,-,-,-,-,-,-,-,-,-,-,-,0.0,-,-,-,-,-,-,0.0,-,-,0.0,-,-,-,-,-,-,-,0.0,-,-,-,-,-,-,-,-,-,-,-,0.0,-,-,-,-,-,-,,-,0.0,-,-,-,-,-,-,-,-,-,-,16.0,-,-,-,-,-,-,-,-,-,-,-,-,-,-,-,-,0.0,-,-,-,0.0,-,-,-,-,12.0,-,-,-,100.0,-,-,-,-,-,-,-,-,-,-,72.0,-,-,-,-,-,-,-,-,-,0.0,-,-,-,-,-,0.0,-,-,-,-,0.0,-,-,-,-,-,-,-,-,-,-,-,0.0,-,-,-,-,-,-,-,-,0.0,-,-,-,0.0,73.0,30.41,0.2002631
1500,6619,38470,Gan Fuxi,1959,,-,-,-,12.0,-,-,-,-,-,-,-,-,-,12.0,-,-,-,0.0,-,-,0.0,0.0,-,-,-,-,-,0.0,-,-,-,0.0,-,-,-,-,-,-,-,-,-,-,0.0,-,-,-,-,-,-,-,-,-,-,-,-,-,-,-,-,-,0.0,-,-,-,-,-,-,0.0,-,-,0.0,-,-,-,-,-,-,-,0.0,-,-,-,-,-,-,-,-,-,-,-,0.0,-,-,-,-,-,-,,-,0.0,-,-,-,-,-,-,-,-,-,-,16.0,-,-,-,-,-,-,-,-,-,-,-,-,-,-,-,-,0.0,-,-,-,0.0,-,-,-,-,24.0,-,-,-,100.0,-,-,-,-,-,-,-,-,-,-,60.0,-,-,-,-,-,-,-,-,-,0.0,-,-,-,-,-,0.0,-,-,-,-,0.0,-,-,-,-,-,-,-,-,-,-,-,0.0,-,-,-,-,-,-,-,-,0.0,-,-,-,0.0,64.9,27.27,0.1899523
1501,6619,38471,Gan Fuxi,1959,,-,-,-,4.0,-,-,-,-,-,-,-,-,-,16.0,-,-,-,0.0,-,-,0.0,0.0,-,-,-,-,-,0.0,-,-,-,0.0,-,-,-,-,-,-,-,-,-,-,0.0,-,-,-,-,-,-,-,-,-,-,-,-,-,-,-,-,-,0.0,-,-,-,-,-,-,0.0,-,-,0.0,-,-,-,-,-,-,-,0.0,-,-,-,-,-,-,-,-,-,-,-,0.0,-,-,-,-,-,-,,-,0.0,-,-,-,-,-,-,-,-,-,-,16.0,-,-,-,-,-,-,-,-,-,-,-,-,-,-,-,-,0.0,-,-,-,0.0,-,-,-,-,20.0,-,-,-,100.0,-,-,-,-,-,-,-,-,-,-,64.0,-,-,-,-,-,-,-,-,-,0.0,-,-,-,-,-,0.0,-,-,-,-,0.0,-,-,-,-,-,-,-,-,-,-,-,0.0,-,-,-,-,-,-,-,-,0.0,-,-,-,0.0,73.5,30.6,0.2009804
1502,6619,38472,Gan Fuxi,1959,,-,-,-,8.0,-,-,-,-,-,-,-,-,-,16.0,-,-,-,0.0,-,-,0.0,0.0,-,-,-,-,-,0.0,-,-,-,0.0,-,-,-,-,-,-,-,-,-,-,0.0,-,-,-,-,-,-,-,-,-,-,-,-,-,-,-,-,-,0.0,-,-,-,-,-,-,0.0,-,-,0.0,-,-,-,-,-,-,-,0.0,-,-,-,-,-,-,-,-,-,-,-,0.0,-,-,-,-,-,-,,-,0.0,-,-,-,-,-,-,-,-,-,-,16.0,-,-,-,-,-,-,-,-,-,-,-,-,-,-,-,-,0.0,-,-,-,0.0,-,-,-,-,24.0,-,-,-,100.0,-,-,-,-,-,-,-,-,-,-,60.0,-,-,-,-,-,-,-,-,-,0.0,-,-,-,-,-,0.0,-,-,-,-,0.0,-,-,-,-,-,-,-,-,-,-,-,0.0,-,-,-,-,-,-,-,-,0.0,-,-,-,0.0,68.8,28.44,0.209564
1503,6619,38473,Gan Fuxi,1959,,-,-,-,12.0,-,-,-,-,-,-,-,-,-,16.0,-,-,-,0.0,-,-,0.0,0.0,-,-,-,-,-,0.0,-,-,-,0.0,-,-,-,-,-,-,-,-,-,-,0.0,-,-,-,-,-,-,-,-,-,-,-,-,-,-,-,-,-,0.0,-,-,-,-,-,-,0.0,-,-,0.0,-,-,-,-,-,-,-,0.0,-,-,-,-,-,-,-,-,-,-,-,0.0,-,-,-,-,-,-,,-,0.0,-,-,-,-,-,-,-,-,-,-,16.0,-,-,-,-,-,-,-,-,-,-,-,-,-,-,-,-,0.0,-,-,-,0.0,-,-,-,-,28.0,-,-,-,100.0,-,-,-,-,-,-,-,-,-,-,56.0,-,-,-,-,-,-,-,-,-,0.0,-,-,-,-,-,0.0,-,-,-,-,0.0,-,-,-,-,-,-,-,-,-,-,-,0.0,-,-,-,-,-,-,-,-,0.0,-,-,-,0.0,67.0,24.81,0.350262
1504,6619,38474,Gan Fuxi,1959,,-,-,-,4.0,-,-,-,-,-,-,-,-,-,20.0,-,-,-,0.0,-,-,0.0,0.0,-,-,-,-,-,0.0,-,-,-,0.0,-,-,-,-,-,-,-,-,-,-,0.0,-,-,-,-,-,-,-,-,-,-,-,-,-,-,-,-,-,0.0,-,-,-,-,-,-,0.0,-,-,0.0,-,-,-,-,-,-,-,0.0,-,-,-,-,-,-,-,-,-,-,-,0.0,-,-,-,-,-,-,,-,0.0,-,-,-,-,-,-,-,-,-,-,16.0,-,-,-,-,-,-,-,-,-,-,-,-,-,-,-,-,0.0,-,-,-,0.0,-,-,-,-,24.0,-,-,-,100.0,-,-,-,-,-,-,-,-,-,-,60.0,-,-,-,-,-,-,-,-,-,0.0,-,-,-,-,-,0.0,-,-,-,-,0.0,-,-,-,-,-,-,-,-,-,-,-,0.0,-,-,-,-,-,-,-,-,0.0,-,-,-,0.0,71.2,29.03,0.2263175
1505,6619,38475,Gan Fuxi,1959,,-,-,-,8.0,-,-,-,-,-,-,-,-,-,20.0,-,-,-,0.0,-,-,0.0,0.0,-,-,-,-,-,0.0,-,-,-,0.0,-,-,-,-,-,-,-,-,-,-,0.0,-,-,-,-,-,-,-,-,-,-,-,-,-,-,-,-,-,0.0,-,-,-,-,-,-,0.0,-,-,0.0,-,-,-,-,-,-,-,0.0,-,-,-,-,-,-,-,-,-,-,-,0.0,-,-,-,-,-,-,,-,0.0,-,-,-,-,-,-,-,-,-,-,16.0,-,-,-,-,-,-,-,-,-,-,-,-,-,-,-,-,0.0,-,-,-,0.0,-,-,-,-,28.0,-,-,-,100.0,-,-,-,-,-,-,-,-,-,-,56.0,-,-,-,-,-,-,-,-,-,0.0,-,-,-,-,-,0.0,-,-,-,-,0.0,-,-,-,-,-,-,-,-,-,-,-,0.0,-,-,-,-,-,-,-,-,0.0,-,-,-,0.0,67.1,27.66,0.2129429
1506,6619,38476,Gan Fuxi,1959,,-,-,-,12.0,-,-,-,-,-,-,-,-,-,20.0,-,-,-,0.0,-,-,0.0,0.0,-,-,-,-,-,0.0,-,-,-,0.0,-,-,-,-,-,-,-,-,-,-,0.0,-,-,-,-,-,-,-,-,-,-,-,-,-,-,-,-,-,0.0,-,-,-,-,-,-,0.0,-,-,0.0,-,-,-,-,-,-,-,0.0,-,-,-,-,-,-,-,-,-,-,-,0.0,-,-,-,-,-,-,,-,0.0,-,-,-,-,-,-,-,-,-,-,16.0,-,-,-,-,-,-,-,-,-,-,-,-,-,-,-,-,0.0,-,-,-,0.0,-,-,-,-,32.0,-,-,-,100.0,-,-,-,-,-,-,-,-,-,-,52.0,-,-,-,-,-,-,-,-,-,0.0,-,-,-,-,-,0.0,-,-,-,-,0.0,-,-,-,-,-,-,-,-,-,-,-,0.0,-,-,-,-,-,-,-,-,0.0,-,-,-,0.0,59.3,24.62,0.2043054
1507,6619,38477,Gan Fuxi,1959,,-,-,-,4.0,-,-,-,-,-,-,-,-,-,24.0,-,-,-,0.0,-,-,0.0,0.0,-,-,-,-,-,0.0,-,-,-,0.0,-,-,-,-,-,-,-,-,-,-,0.0,-,-,-,-,-,-,-,-,-,-,-,-,-,-,-,-,-,0.0,-,-,-,-,-,-,0.0,-,-,0.0,-,-,-,-,-,-,-,0.0,-,-,-,-,-,-,-,-,-,-,-,0.0,-,-,-,-,-,-,,-,0.0,-,-,-,-,-,-,-,-,-,-,16.0,-,-,-,-,-,-,-,-,-,-,-,-,-,-,-,-,0.0,-,-,-,0.0,-,-,-,-,28.0,-,-,-,100.0,-,-,-,-,-,-,-,-,-,-,56.0,-,-,-,-,-,-,-,-,-,0.0,-,-,-,-,-,0.0,-,-,-,-,0.0,-,-,-,-,-,-,-,-,-,-,-,0.0,-,-,-,-,-,-,-,-,0.0,-,-,-,0.0,69.6,28.44,0.2236286
1508,6619,38478,Gan Fuxi,1959,,-,-,-,8.0,-,-,-,-,-,-,-,-,-,24.0,-,-,-,0.0,-,-,0.0,0.0,-,-,-,-,-,0.0,-,-,-,0.0,-,-,-,-,-,-,-,-,-,-,0.0,-,-,-,-,-,-,-,-,-,-,-,-,-,-,-,-,-,0.0,-,-,-,-,-,-,0.0,-,-,0.0,-,-,-,-,-,-,-,0.0,-,-,-,-,-,-,-,-,-,-,-,0.0,-,-,-,-,-,-,,-,0.0,-,-,-,-,-,-,-,-,-,-,16.0,-,-,-,-,-,-,-,-,-,-,-,-,-,-,-,-,0.0,-,-,-,0.0,-,-,-,-,32.0,-,-,-,100.0,-,-,-,-,-,-,-,-,-,-,52.0,-,-,-,-,-,-,-,-,-,0.0,-,-,-,-,-,0.0,-,-,-,-,0.0,-,-,-,-,-,-,-,-,-,-,-,0.0,-,-,-,-,-,-,-,-,0.0,-,-,-,0.0,62.9,25.01,0.257497
1509,6619,38479,Gan Fuxi,1959,,-,-,-,12.0,-,-,-,-,-,-,-,-,-,24.0,-,-,-,0.0,-,-,0.0,0.0,-,-,-,-,-,0.0,-,-,-,0.0,-,-,-,-,-,-,-,-,-,-,0.0,-,-,-,-,-,-,-,-,-,-,-,-,-,-,-,-,-,0.0,-,-,-,-,-,-,0.0,-,-,0.0,-,-,-,-,-,-,-,0.0,-,-,-,-,-,-,-,-,-,-,-,0.0,-,-,-,-,-,-,,-,0.0,-,-,-,-,-,-,-,-,-,-,16.0,-,-,-,-,-,-,-,-,-,-,-,-,-,-,-,-,0.0,-,-,-,0.0,-,-,-,-,36.0,-,-,-,100.0,-,-,-,-,-,-,-,-,-,-,48.0,-,-,-,-,-,-,-,-,-,0.0,-,-,-,-,-,0.0,-,-,-,-,0.0,-,-,-,-,-,-,-,-,-,-,-,0.0,-,-,-,-,-,-,-,-,0.0,-,-,-,0.0,57.2,22.56,0.2677305
1510,6619,38480,Gan Fuxi,1959,,-,-,-,16.0,-,-,-,-,-,-,-,-,-,24.0,-,-,-,0.0,-,-,0.0,0.0,-,-,-,-,-,0.0,-,-,-,0.0,-,-,-,-,-,-,-,-,-,-,0.0,-,-,-,-,-,-,-,-,-,-,-,-,-,-,-,-,-,0.0,-,-,-,-,-,-,0.0,-,-,0.0,-,-,-,-,-,-,-,0.0,-,-,-,-,-,-,-,-,-,-,-,0.0,-,-,-,-,-,-,,-,0.0,-,-,-,-,-,-,-,-,-,-,16.0,-,-,-,-,-,-,-,-,-,-,-,-,-,-,-,-,0.0,-,-,-,0.0,-,-,-,-,40.0,-,-,-,100.0,-,-,-,-,-,-,-,-,-,-,44.0,-,-,-,-,-,-,-,-,-,0.0,-,-,-,-,-,0.0,-,-,-,-,0.0,-,-,-,-,-,-,-,-,-,-,-,0.0,-,-,-,-,-,-,-,-,0.0,-,-,-,0.0,53.6,21.77,0.2310518
1511,6619,38481,Gan Fuxi,1959,,-,-,-,20.0,-,-,-,-,-,-,-,-,-,24.0,-,-,-,0.0,-,-,0.0,0.0,-,-,-,-,-,0.0,-,-,-,0.0,-,-,-,-,-,-,-,-,-,-,0.0,-,-,-,-,-,-,-,-,-,-,-,-,-,-,-,-,-,0.0,-,-,-,-,-,-,0.0,-,-,0.0,-,-,-,-,-,-,-,0.0,-,-,-,-,-,-,-,-,-,-,-,0.0,-,-,-,-,-,-,,-,0.0,-,-,-,-,-,-,-,-,-,-,16.0,-,-,-,-,-,-,-,-,-,-,-,-,-,-,-,-,0.0,-,-,-,0.0,-,-,-,-,44.0,-,-,-,100.0,-,-,-,-,-,-,-,-,-,-,40.0,-,-,-,-,-,-,-,-,-,0.0,-,-,-,-,-,0.0,-,-,-,-,0.0,-,-,-,-,-,-,-,-,-,-,-,0.0,-,-,-,-,-,-,-,-,0.0,-,-,-,0.0,53.5,21.18,0.2629839
1512,6619,38482,Gan Fuxi,1959,,-,-,-,4.0,-,-,-,-,-,-,-,-,-,32.0,-,-,-,0.0,-,-,0.0,0.0,-,-,-,-,-,0.0,-,-,-,0.0,-,-,-,-,-,-,-,-,-,-,0.0,-,-,-,-,-,-,-,-,-,-,-,-,-,-,-,-,-,0.0,-,-,-,-,-,-,0.0,-,-,0.0,-,-,-,-,-,-,-,0.0,-,-,-,-,-,-,-,-,-,-,-,0.0,-,-,-,-,-,-,,-,0.0,-,-,-,-,-,-,-,-,-,-,16.0,-,-,-,-,-,-,-,-,-,-,-,-,-,-,-,-,0.0,-,-,-,0.0,-,-,-,-,36.0,-,-,-,100.0,-,-,-,-,-,-,-,-,-,-,48.0,-,-,-,-,-,-,-,-,-,0.0,-,-,-,-,-,0.0,-,-,-,-,0.0,-,-,-,-,-,-,-,-,-,-,-,0.0,-,-,-,-,-,-,-,-,0.0,-,-,-,0.0,62.1,24.81,0.2515115
1513,6619,38483,Gan Fuxi,1959,,-,-,-,8.0,-,-,-,-,-,-,-,-,-,32.0,-,-,-,0.0,-,-,0.0,0.0,-,-,-,-,-,0.0,-,-,-,0.0,-,-,-,-,-,-,-,-,-,-,0.0,-,-,-,-,-,-,-,-,-,-,-,-,-,-,-,-,-,0.0,-,-,-,-,-,-,0.0,-,-,0.0,-,-,-,-,-,-,-,0.0,-,-,-,-,-,-,-,-,-,-,-,0.0,-,-,-,-,-,-,,-,0.0,-,-,-,-,-,-,-,-,-,-,16.0,-,-,-,-,-,-,-,-,-,-,-,-,-,-,-,-,0.0,-,-,-,0.0,-,-,-,-,40.0,-,-,-,100.0,-,-,-,-,-,-,-,-,-,-,44.0,-,-,-,-,-,-,-,-,-,0.0,-,-,-,-,-,0.0,-,-,-,-,0.0,-,-,-,-,-,-,-,-,-,-,-,0.0,-,-,-,-,-,-,-,-,0.0,-,-,-,0.0,55.7,22.26,0.2511231
1514,6619,38484,Gan Fuxi,1959,,-,-,-,12.0,-,-,-,-,-,-,-,-,-,32.0,-,-,-,0.0,-,-,0.0,0.0,-,-,-,-,-,0.0,-,-,-,0.0,-,-,-,-,-,-,-,-,-,-,0.0,-,-,-,-,-,-,-,-,-,-,-,-,-,-,-,-,-,0.0,-,-,-,-,-,-,0.0,-,-,0.0,-,-,-,-,-,-,-,0.0,-,-,-,-,-,-,-,-,-,-,-,0.0,-,-,-,-,-,-,,-,0.0,-,-,-,-,-,-,-,-,-,-,16.0,-,-,-,-,-,-,-,-,-,-,-,-,-,-,-,-,0.0,-,-,-,0.0,-,-,-,-,44.0,-,-,-,100.0,-,-,-,-,-,-,-,-,-,-,40.0,-,-,-,-,-,-,-,-,-,0.0,-,-,-,-,-,0.0,-,-,-,-,0.0,-,-,-,-,-,-,-,-,-,-,-,0.0,-,-,-,-,-,-,-,-,0.0,-,-,-,0.0,50.9,20.3,0.2536947
1515,6619,38485,Gan Fuxi,1959,,-,-,-,16.0,-,-,-,-,-,-,-,-,-,32.0,-,-,-,0.0,-,-,0.0,0.0,-,-,-,-,-,0.0,-,-,-,0.0,-,-,-,-,-,-,-,-,-,-,0.0,-,-,-,-,-,-,-,-,-,-,-,-,-,-,-,-,-,0.0,-,-,-,-,-,-,0.0,-,-,0.0,-,-,-,-,-,-,-,0.0,-,-,-,-,-,-,-,-,-,-,-,0.0,-,-,-,-,-,-,,-,0.0,-,-,-,-,-,-,-,-,-,-,16.0,-,-,-,-,-,-,-,-,-,-,-,-,-,-,-,-,0.0,-,-,-,0.0,-,-,-,-,48.0,-,-,-,100.0,-,-,-,-,-,-,-,-,-,-,36.0,-,-,-,-,-,-,-,-,-,0.0,-,-,-,-,-,0.0,-,-,-,-,0.0,-,-,-,-,-,-,-,-,-,-,-,0.0,-,-,-,-,-,-,-,-,0.0,-,-,-,0.0,48.6,19.22,0.264308
1516,6619,38486,Gan Fuxi,1959,,-,-,-,20.0,-,-,-,-,-,-,-,-,-,32.0,-,-,-,0.0,-,-,0.0,0.0,-,-,-,-,-,0.0,-,-,-,0.0,-,-,-,-,-,-,-,-,-,-,0.0,-,-,-,-,-,-,-,-,-,-,-,-,-,-,-,-,-,0.0,-,-,-,-,-,-,0.0,-,-,0.0,-,-,-,-,-,-,-,0.0,-,-,-,-,-,-,-,-,-,-,-,0.0,-,-,-,-,-,-,,-,0.0,-,-,-,-,-,-,-,-,-,-,16.0,-,-,-,-,-,-,-,-,-,-,-,-,-,-,-,-,0.0,-,-,-,0.0,-,-,-,-,52.0,-,-,-,100.0,-,-,-,-,-,-,-,-,-,-,32.0,-,-,-,-,-,-,-,-,-,0.0,-,-,-,-,-,0.0,-,-,-,-,0.0,-,-,-,-,-,-,-,-,-,-,-,0.0,-,-,-,-,-,-,-,-,0.0,-,-,-,0.0,50.6,20.01,0.2643678
1517,6619,38487,Gan Fuxi,1959,,-,-,-,4.0,-,-,-,-,-,-,-,-,-,0.0,-,-,-,0.0,-,-,0.0,0.0,-,-,-,-,-,0.0,-,-,-,0.0,-,-,-,-,-,-,-,-,-,-,0.0,-,-,-,-,-,-,-,-,-,-,-,-,-,-,-,-,-,0.0,-,-,-,-,-,-,0.0,-,-,0.0,-,-,-,-,-,-,-,0.0,-,-,-,-,-,-,-,-,-,-,-,16.0,-,-,-,-,-,-,,-,0.0,-,-,-,-,-,-,-,-,-,-,0.0,-,-,-,-,-,-,-,-,-,-,-,-,-,-,-,-,0.0,-,-,-,0.0,-,-,-,-,4.0,-,-,-,100.0,-,-,-,-,-,-,-,-,-,-,80.0,-,-,-,-,-,-,-,-,-,0.0,-,-,-,-,-,0.0,-,-,-,-,0.0,-,-,-,-,-,-,-,-,-,-,-,0.0,-,-,-,-,-,-,-,-,0.0,-,-,-,0.0,74.1,30.99,0.1955469
1518,6619,38488,Gan Fuxi,1959,,-,-,-,8.0,-,-,-,-,-,-,-,-,-,0.0,-,-,-,0.0,-,-,0.0,0.0,-,-,-,-,-,0.0,-,-,-,0.0,-,-,-,-,-,-,-,-,-,-,0.0,-,-,-,-,-,-,-,-,-,-,-,-,-,-,-,-,-,0.0,-,-,-,-,-,-,0.0,-,-,0.0,-,-,-,-,-,-,-,0.0,-,-,-,-,-,-,-,-,-,-,-,16.0,-,-,-,-,-,-,,-,0.0,-,-,-,-,-,-,-,-,-,-,0.0,-,-,-,-,-,-,-,-,-,-,-,-,-,-,-,-,0.0,-,-,-,0.0,-,-,-,-,8.0,-,-,-,100.0,-,-,-,-,-,-,-,-,-,-,76.0,-,-,-,-,-,-,-,-,-,0.0,-,-,-,-,-,0.0,-,-,-,-,0.0,-,-,-,-,-,-,-,-,-,-,-,0.0,-,-,-,-,-,-,-,-,0.0,-,-,-,0.0,75.9,31.49,0.2051445
1519,6619,38489,Gan Fuxi,1959,,-,-,-,4.0,-,-,-,-,-,-,-,-,-,8.0,-,-,-,0.0,-,-,0.0,0.0,-,-,-,-,-,0.0,-,-,-,0.0,-,-,-,-,-,-,-,-,-,-,0.0,-,-,-,-,-,-,-,-,-,-,-,-,-,-,-,-,-,0.0,-,-,-,-,-,-,0.0,-,-,0.0,-,-,-,-,-,-,-,0.0,-,-,-,-,-,-,-,-,-,-,-,16.0,-,-,-,-,-,-,,-,0.0,-,-,-,-,-,-,-,-,-,-,0.0,-,-,-,-,-,-,-,-,-,-,-,-,-,-,-,-,0.0,-,-,-,0.0,-,-,-,-,12.0,-,-,-,100.0,-,-,-,-,-,-,-,-,-,-,72.0,-,-,-,-,-,-,-,-,-,0.0,-,-,-,-,-,0.0,-,-,-,-,0.0,-,-,-,-,-,-,-,-,-,-,-,0.0,-,-,-,-,-,-,-,-,0.0,-,-,-,0.0,77.8,32.17,0.2092012
1520,6619,38490,Gan Fuxi,1959,,-,-,-,8.0,-,-,-,-,-,-,-,-,-,8.0,-,-,-,0.0,-,-,0.0,0.0,-,-,-,-,-,0.0,-,-,-,0.0,-,-,-,-,-,-,-,-,-,-,0.0,-,-,-,-,-,-,-,-,-,-,-,-,-,-,-,-,-,0.0,-,-,-,-,-,-,0.0,-,-,0.0,-,-,-,-,-,-,-,0.0,-,-,-,-,-,-,-,-,-,-,-,16.0,-,-,-,-,-,-,,-,0.0,-,-,-,-,-,-,-,-,-,-,0.0,-,-,-,-,-,-,-,-,-,-,-,-,-,-,-,-,0.0,-,-,-,0.0,-,-,-,-,16.0,-,-,-,100.0,-,-,-,-,-,-,-,-,-,-,68.0,-,-,-,-,-,-,-,-,-,0.0,-,-,-,-,-,0.0,-,-,-,-,0.0,-,-,-,-,-,-,-,-,-,-,-,0.0,-,-,-,-,-,-,-,-,0.0,-,-,-,0.0,77.7,31.88,0.2186324
1521,6619,38491,Gan Fuxi,1959,,-,-,-,4.0,-,-,-,-,-,-,-,-,-,12.0,-,-,-,0.0,-,-,0.0,0.0,-,-,-,-,-,0.0,-,-,-,0.0,-,-,-,-,-,-,-,-,-,-,0.0,-,-,-,-,-,-,-,-,-,-,-,-,-,-,-,-,-,0.0,-,-,-,-,-,-,0.0,-,-,0.0,-,-,-,-,-,-,-,0.0,-,-,-,-,-,-,-,-,-,-,-,16.0,-,-,-,-,-,-,,-,0.0,-,-,-,-,-,-,-,-,-,-,0.0,-,-,-,-,-,-,-,-,-,-,-,-,-,-,-,-,0.0,-,-,-,0.0,-,-,-,-,16.0,-,-,-,100.0,-,-,-,-,-,-,-,-,-,-,68.0,-,-,-,-,-,-,-,-,-,0.0,-,-,-,-,-,0.0,-,-,-,-,0.0,-,-,-,-,-,-,-,-,-,-,-,0.0,-,-,-,-,-,-,-,-,0.0,-,-,-,0.0,80.1,32.66,0.2262706
1522,6619,38492,Gan Fuxi,1959,,-,-,-,8.0,-,-,-,-,-,-,-,-,-,12.0,-,-,-,0.0,-,-,0.0,0.0,-,-,-,-,-,0.0,-,-,-,0.0,-,-,-,-,-,-,-,-,-,-,0.0,-,-,-,-,-,-,-,-,-,-,-,-,-,-,-,-,-,0.0,-,-,-,-,-,-,0.0,-,-,0.0,-,-,-,-,-,-,-,0.0,-,-,-,-,-,-,-,-,-,-,-,16.0,-,-,-,-,-,-,,-,0.0,-,-,-,-,-,-,-,-,-,-,0.0,-,-,-,-,-,-,-,-,-,-,-,-,-,-,-,-,0.0,-,-,-,0.0,-,-,-,-,20.0,-,-,-,100.0,-,-,-,-,-,-,-,-,-,-,64.0,-,-,-,-,-,-,-,-,-,0.0,-,-,-,-,-,0.0,-,-,-,-,0.0,-,-,-,-,-,-,-,-,-,-,-,0.0,-,-,-,-,-,-,-,-,0.0,-,-,-,0.0,78.4,32.76,0.1965813
1523,6619,38493,Gan Fuxi,1959,,-,-,-,12.0,-,-,-,-,-,-,-,-,-,12.0,-,-,-,0.0,-,-,0.0,0.0,-,-,-,-,-,0.0,-,-,-,0.0,-,-,-,-,-,-,-,-,-,-,0.0,-,-,-,-,-,-,-,-,-,-,-,-,-,-,-,-,-,0.0,-,-,-,-,-,-,0.0,-,-,0.0,-,-,-,-,-,-,-,0.0,-,-,-,-,-,-,-,-,-,-,-,16.0,-,-,-,-,-,-,,-,0.0,-,-,-,-,-,-,-,-,-,-,0.0,-,-,-,-,-,-,-,-,-,-,-,-,-,-,-,-,0.0,-,-,-,0.0,-,-,-,-,24.0,-,-,-,100.0,-,-,-,-,-,-,-,-,-,-,60.0,-,-,-,-,-,-,-,-,-,0.0,-,-,-,-,-,0.0,-,-,-,-,0.0,-,-,-,-,-,-,-,-,-,-,-,0.0,-,-,-,-,-,-,-,-,0.0,-,-,-,0.0,76.5,30.7,0.2459283
1524,6619,38494,Gan Fuxi,1959,,-,-,-,4.0,-,-,-,-,-,-,-,-,-,16.0,-,-,-,0.0,-,-,0.0,0.0,-,-,-,-,-,0.0,-,-,-,0.0,-,-,-,-,-,-,-,-,-,-,0.0,-,-,-,-,-,-,-,-,-,-,-,-,-,-,-,-,-,0.0,-,-,-,-,-,-,0.0,-,-,0.0,-,-,-,-,-,-,-,0.0,-,-,-,-,-,-,-,-,-,-,-,16.0,-,-,-,-,-,-,,-,0.0,-,-,-,-,-,-,-,-,-,-,0.0,-,-,-,-,-,-,-,-,-,-,-,-,-,-,-,-,0.0,-,-,-,0.0,-,-,-,-,20.0,-,-,-,100.0,-,-,-,-,-,-,-,-,-,-,64.0,-,-,-,-,-,-,-,-,-,0.0,-,-,-,-,-,0.0,-,-,-,-,0.0,-,-,-,-,-,-,-,-,-,-,-,0.0,-,-,-,-,-,-,-,-,0.0,-,-,-,0.0,77.5,32.17,0.2045385
1525,6619,38495,Gan Fuxi,1959,,-,-,-,8.0,-,-,-,-,-,-,-,-,-,16.0,-,-,-,0.0,-,-,0.0,0.0,-,-,-,-,-,0.0,-,-,-,0.0,-,-,-,-,-,-,-,-,-,-,0.0,-,-,-,-,-,-,-,-,-,-,-,-,-,-,-,-,-,0.0,-,-,-,-,-,-,0.0,-,-,0.0,-,-,-,-,-,-,-,0.0,-,-,-,-,-,-,-,-,-,-,-,16.0,-,-,-,-,-,-,,-,0.0,-,-,-,-,-,-,-,-,-,-,0.0,-,-,-,-,-,-,-,-,-,-,-,-,-,-,-,-,0.0,-,-,-,0.0,-,-,-,-,24.0,-,-,-,100.0,-,-,-,-,-,-,-,-,-,-,60.0,-,-,-,-,-,-,-,-,-,0.0,-,-,-,-,-,0.0,-,-,-,-,0.0,-,-,-,-,-,-,-,-,-,-,-,0.0,-,-,-,-,-,-,-,-,0.0,-,-,-,0.0,76.0,31.88,0.1919699
1526,6619,38496,Gan Fuxi,1959,,-,-,-,12.0,-,-,-,-,-,-,-,-,-,16.0,-,-,-,0.0,-,-,0.0,0.0,-,-,-,-,-,0.0,-,-,-,0.0,-,-,-,-,-,-,-,-,-,-,0.0,-,-,-,-,-,-,-,-,-,-,-,-,-,-,-,-,-,0.0,-,-,-,-,-,-,0.0,-,-,0.0,-,-,-,-,-,-,-,0.0,-,-,-,-,-,-,-,-,-,-,-,16.0,-,-,-,-,-,-,,-,0.0,-,-,-,-,-,-,-,-,-,-,0.0,-,-,-,-,-,-,-,-,-,-,-,-,-,-,-,-,0.0,-,-,-,0.0,-,-,-,-,28.0,-,-,-,100.0,-,-,-,-,-,-,-,-,-,-,56.0,-,-,-,-,-,-,-,-,-,0.0,-,-,-,-,-,0.0,-,-,-,-,0.0,-,-,-,-,-,-,-,-,-,-,-,0.0,-,-,-,-,-,-,-,-,0.0,-,-,-,0.0,72.5,28.84,0.2569348
1527,6619,38497,Gan Fuxi,1959,,-,-,-,4.0,-,-,-,-,-,-,-,-,-,24.0,-,-,-,0.0,-,-,0.0,0.0,-,-,-,-,-,0.0,-,-,-,0.0,-,-,-,-,-,-,-,-,-,-,0.0,-,-,-,-,-,-,-,-,-,-,-,-,-,-,-,-,-,0.0,-,-,-,-,-,-,0.0,-,-,0.0,-,-,-,-,-,-,-,0.0,-,-,-,-,-,-,-,-,-,-,-,16.0,-,-,-,-,-,-,,-,0.0,-,-,-,-,-,-,-,-,-,-,0.0,-,-,-,-,-,-,-,-,-,-,-,-,-,-,-,-,0.0,-,-,-,0.0,-,-,-,-,28.0,-,-,-,100.0,-,-,-,-,-,-,-,-,-,-,56.0,-,-,-,-,-,-,-,-,-,0.0,-,-,-,-,-,0.0,-,-,-,-,0.0,-,-,-,-,-,-,-,-,-,-,-,0.0,-,-,-,-,-,-,-,-,0.0,-,-,-,0.0,75.7,30.9,0.2249191
1528,6619,38498,Gan Fuxi,1959,,-,-,-,8.0,-,-,-,-,-,-,-,-,-,24.0,-,-,-,0.0,-,-,0.0,0.0,-,-,-,-,-,0.0,-,-,-,0.0,-,-,-,-,-,-,-,-,-,-,0.0,-,-,-,-,-,-,-,-,-,-,-,-,-,-,-,-,-,0.0,-,-,-,-,-,-,0.0,-,-,0.0,-,-,-,-,-,-,-,0.0,-,-,-,-,-,-,-,-,-,-,-,16.0,-,-,-,-,-,-,,-,0.0,-,-,-,-,-,-,-,-,-,-,0.0,-,-,-,-,-,-,-,-,-,-,-,-,-,-,-,-,0.0,-,-,-,0.0,-,-,-,-,32.0,-,-,-,100.0,-,-,-,-,-,-,-,-,-,-,52.0,-,-,-,-,-,-,-,-,-,0.0,-,-,-,-,-,0.0,-,-,-,-,0.0,-,-,-,-,-,-,-,-,-,-,-,0.0,-,-,-,-,-,-,-,-,0.0,-,-,-,0.0,73.2,29.72,0.2314939
1529,6619,38499,Gan Fuxi,1959,,-,-,-,12.0,-,-,-,-,-,-,-,-,-,24.0,-,-,-,0.0,-,-,0.0,0.0,-,-,-,-,-,0.0,-,-,-,0.0,-,-,-,-,-,-,-,-,-,-,0.0,-,-,-,-,-,-,-,-,-,-,-,-,-,-,-,-,-,0.0,-,-,-,-,-,-,0.0,-,-,0.0,-,-,-,-,-,-,-,0.0,-,-,-,-,-,-,-,-,-,-,-,16.0,-,-,-,-,-,-,,-,0.0,-,-,-,-,-,-,-,-,-,-,0.0,-,-,-,-,-,-,-,-,-,-,-,-,-,-,-,-,0.0,-,-,-,0.0,-,-,-,-,36.0,-,-,-,100.0,-,-,-,-,-,-,-,-,-,-,48.0,-,-,-,-,-,-,-,-,-,0.0,-,-,-,-,-,0.0,-,-,-,-,0.0,-,-,-,-,-,-,-,-,-,-,-,0.0,-,-,-,-,-,-,-,-,0.0,-,-,-,0.0,68.9,27.46,0.2545522
1530,6619,38500,Gan Fuxi,1959,,-,-,-,4.0,-,-,-,-,-,-,-,-,-,32.0,-,-,-,0.0,-,-,0.0,0.0,-,-,-,-,-,0.0,-,-,-,0.0,-,-,-,-,-,-,-,-,-,-,0.0,-,-,-,-,-,-,-,-,-,-,-,-,-,-,-,-,-,0.0,-,-,-,-,-,-,0.0,-,-,0.0,-,-,-,-,-,-,-,0.0,-,-,-,-,-,-,-,-,-,-,-,16.0,-,-,-,-,-,-,,-,0.0,-,-,-,-,-,-,-,-,-,-,0.0,-,-,-,-,-,-,-,-,-,-,-,-,-,-,-,-,0.0,-,-,-,0.0,-,-,-,-,36.0,-,-,-,100.0,-,-,-,-,-,-,-,-,-,-,48.0,-,-,-,-,-,-,-,-,-,0.0,-,-,-,-,-,0.0,-,-,-,-,0.0,-,-,-,-,-,-,-,-,-,-,-,0.0,-,-,-,-,-,-,-,-,0.0,-,-,-,0.0,69.1,28.35,0.2186948
1531,6619,38501,Gan Fuxi,1959,,-,-,-,8.0,-,-,-,-,-,-,-,-,-,32.0,-,-,-,0.0,-,-,0.0,0.0,-,-,-,-,-,0.0,-,-,-,0.0,-,-,-,-,-,-,-,-,-,-,0.0,-,-,-,-,-,-,-,-,-,-,-,-,-,-,-,-,-,0.0,-,-,-,-,-,-,0.0,-,-,0.0,-,-,-,-,-,-,-,0.0,-,-,-,-,-,-,-,-,-,-,-,16.0,-,-,-,-,-,-,,-,0.0,-,-,-,-,-,-,-,-,-,-,0.0,-,-,-,-,-,-,-,-,-,-,-,-,-,-,-,-,0.0,-,-,-,0.0,-,-,-,-,40.0,-,-,-,100.0,-,-,-,-,-,-,-,-,-,-,44.0,-,-,-,-,-,-,-,-,-,0.0,-,-,-,-,-,0.0,-,-,-,-,0.0,-,-,-,-,-,-,-,-,-,-,-,0.0,-,-,-,-,-,-,-,-,0.0,-,-,-,0.0,65.1,25.89,0.2572422
1532,6619,38502,Gan Fuxi,1959,,-,-,-,12.0,-,-,-,-,-,-,-,-,-,32.0,-,-,-,0.0,-,-,0.0,0.0,-,-,-,-,-,0.0,-,-,-,0.0,-,-,-,-,-,-,-,-,-,-,0.0,-,-,-,-,-,-,-,-,-,-,-,-,-,-,-,-,-,0.0,-,-,-,-,-,-,0.0,-,-,0.0,-,-,-,-,-,-,-,0.0,-,-,-,-,-,-,-,-,-,-,-,16.0,-,-,-,-,-,-,,-,0.0,-,-,-,-,-,-,-,-,-,-,0.0,-,-,-,-,-,-,-,-,-,-,-,-,-,-,-,-,0.0,-,-,-,0.0,-,-,-,-,44.0,-,-,-,100.0,-,-,-,-,-,-,-,-,-,-,40.0,-,-,-,-,-,-,-,-,-,0.0,-,-,-,-,-,0.0,-,-,-,-,0.0,-,-,-,-,-,-,-,-,-,-,-,0.0,-,-,-,-,-,-,-,-,0.0,-,-,-,0.0,61.7,24.52,0.2581566
1533,6619,38503,Gan Fuxi,1959,,-,-,-,4.0,-,-,-,-,-,-,-,-,-,0.0,-,-,-,0.0,-,-,0.0,0.0,-,-,-,-,-,0.0,-,-,-,0.0,-,-,-,-,-,-,-,-,-,-,0.0,-,-,-,-,-,-,-,-,-,-,-,-,-,-,-,-,-,0.0,-,-,-,-,-,-,0.0,-,-,0.0,-,-,-,-,-,-,-,0.0,-,-,-,-,-,-,-,-,-,-,-,0.0,-,-,-,-,-,-,,-,0.0,-,-,-,-,-,-,-,-,-,-,32.0,-,-,-,-,-,-,-,-,-,-,-,-,-,-,-,-,0.0,-,-,-,0.0,-,-,-,-,4.0,-,-,-,100.0,-,-,-,-,-,-,-,-,-,-,64.0,-,-,-,-,-,-,-,-,-,0.0,-,-,-,-,-,0.0,-,-,-,-,0.0,-,-,-,-,-,-,-,-,-,-,-,0.0,-,-,-,-,-,-,-,-,0.0,-,-,-,0.0,60.9,24.23,0.2567066
1534,6619,38504,Gan Fuxi,1959,,-,-,-,8.0,-,-,-,-,-,-,-,-,-,0.0,-,-,-,0.0,-,-,0.0,0.0,-,-,-,-,-,0.0,-,-,-,0.0,-,-,-,-,-,-,-,-,-,-,0.0,-,-,-,-,-,-,-,-,-,-,-,-,-,-,-,-,-,0.0,-,-,-,-,-,-,0.0,-,-,0.0,-,-,-,-,-,-,-,0.0,-,-,-,-,-,-,-,-,-,-,-,0.0,-,-,-,-,-,-,,-,0.0,-,-,-,-,-,-,-,-,-,-,32.0,-,-,-,-,-,-,-,-,-,-,-,-,-,-,-,-,0.0,-,-,-,0.0,-,-,-,-,8.0,-,-,-,100.0,-,-,-,-,-,-,-,-,-,-,60.0,-,-,-,-,-,-,-,-,-,0.0,-,-,-,-,-,0.0,-,-,-,-,0.0,-,-,-,-,-,-,-,-,-,-,-,0.0,-,-,-,-,-,-,-,-,0.0,-,-,-,0.0,64.8,25.6,0.265625
1535,6619,38505,Gan Fuxi,1959,,-,-,-,4.0,-,-,-,-,-,-,-,-,-,4.0,-,-,-,0.0,-,-,0.0,0.0,-,-,-,-,-,0.0,-,-,-,0.0,-,-,-,-,-,-,-,-,-,-,0.0,-,-,-,-,-,-,-,-,-,-,-,-,-,-,-,-,-,0.0,-,-,-,-,-,-,0.0,-,-,0.0,-,-,-,-,-,-,-,0.0,-,-,-,-,-,-,-,-,-,-,-,0.0,-,-,-,-,-,-,,-,0.0,-,-,-,-,-,-,-,-,-,-,28.0,-,-,-,-,-,-,-,-,-,-,-,-,-,-,-,-,0.0,-,-,-,0.0,-,-,-,-,8.0,-,-,-,100.0,-,-,-,-,-,-,-,-,-,-,64.0,-,-,-,-,-,-,-,-,-,0.0,-,-,-,-,-,0.0,-,-,-,-,0.0,-,-,-,-,-,-,-,-,-,-,-,0.0,-,-,-,-,-,-,-,-,0.0,-,-,-,0.0,64.2,25.7,0.2490271
1536,6619,38506,Gan Fuxi,1959,,-,-,-,8.0,-,-,-,-,-,-,-,-,-,4.0,-,-,-,0.0,-,-,0.0,0.0,-,-,-,-,-,0.0,-,-,-,0.0,-,-,-,-,-,-,-,-,-,-,0.0,-,-,-,-,-,-,-,-,-,-,-,-,-,-,-,-,-,0.0,-,-,-,-,-,-,0.0,-,-,0.0,-,-,-,-,-,-,-,0.0,-,-,-,-,-,-,-,-,-,-,-,0.0,-,-,-,-,-,-,,-,0.0,-,-,-,-,-,-,-,-,-,-,28.0,-,-,-,-,-,-,-,-,-,-,-,-,-,-,-,-,0.0,-,-,-,0.0,-,-,-,-,12.0,-,-,-,100.0,-,-,-,-,-,-,-,-,-,-,60.0,-,-,-,-,-,-,-,-,-,0.0,-,-,-,-,-,0.0,-,-,-,-,0.0,-,-,-,-,-,-,-,-,-,-,-,0.0,-,-,-,-,-,-,-,-,0.0,-,-,-,0.0,65.0,26.09,0.245688
1537,6619,38507,Gan Fuxi,1959,,-,-,-,4.0,-,-,-,-,-,-,-,-,-,8.0,-,-,-,0.0,-,-,0.0,0.0,-,-,-,-,-,0.0,-,-,-,0.0,-,-,-,-,-,-,-,-,-,-,0.0,-,-,-,-,-,-,-,-,-,-,-,-,-,-,-,-,-,0.0,-,-,-,-,-,-,0.0,-,-,0.0,-,-,-,-,-,-,-,0.0,-,-,-,-,-,-,-,-,-,-,-,0.0,-,-,-,-,-,-,,-,0.0,-,-,-,-,-,-,-,-,-,-,24.0,-,-,-,-,-,-,-,-,-,-,-,-,-,-,-,-,0.0,-,-,-,0.0,-,-,-,-,12.0,-,-,-,100.0,-,-,-,-,-,-,-,-,-,-,64.0,-,-,-,-,-,-,-,-,-,0.0,-,-,-,-,-,0.0,-,-,-,-,0.0,-,-,-,-,-,-,-,-,-,-,-,0.0,-,-,-,-,-,-,-,-,0.0,-,-,-,0.0,71.4,28.74,0.2421712
1538,6619,38508,Gan Fuxi,1959,,-,-,-,8.0,-,-,-,-,-,-,-,-,-,8.0,-,-,-,0.0,-,-,0.0,0.0,-,-,-,-,-,0.0,-,-,-,0.0,-,-,-,-,-,-,-,-,-,-,0.0,-,-,-,-,-,-,-,-,-,-,-,-,-,-,-,-,-,0.0,-,-,-,-,-,-,0.0,-,-,0.0,-,-,-,-,-,-,-,0.0,-,-,-,-,-,-,-,-,-,-,-,0.0,-,-,-,-,-,-,,-,0.0,-,-,-,-,-,-,-,-,-,-,24.0,-,-,-,-,-,-,-,-,-,-,-,-,-,-,-,-,0.0,-,-,-,0.0,-,-,-,-,16.0,-,-,-,100.0,-,-,-,-,-,-,-,-,-,-,60.0,-,-,-,-,-,-,-,-,-,0.0,-,-,-,-,-,0.0,-,-,-,-,0.0,-,-,-,-,-,-,-,-,-,-,-,0.0,-,-,-,-,-,-,-,-,0.0,-,-,-,0.0,70.5,28.15,0.2522203
1539,6619,38509,Gan Fuxi,1959,,-,-,-,4.0,-,-,-,-,-,-,-,-,-,12.0,-,-,-,0.0,-,-,0.0,0.0,-,-,-,-,-,0.0,-,-,-,0.0,-,-,-,-,-,-,-,-,-,-,0.0,-,-,-,-,-,-,-,-,-,-,-,-,-,-,-,-,-,0.0,-,-,-,-,-,-,0.0,-,-,0.0,-,-,-,-,-,-,-,0.0,-,-,-,-,-,-,-,-,-,-,-,0.0,-,-,-,-,-,-,,-,0.0,-,-,-,-,-,-,-,-,-,-,20.0,-,-,-,-,-,-,-,-,-,-,-,-,-,-,-,-,0.0,-,-,-,0.0,-,-,-,-,16.0,-,-,-,100.0,-,-,-,-,-,-,-,-,-,-,64.0,-,-,-,-,-,-,-,-,-,0.0,-,-,-,-,-,0.0,-,-,-,-,0.0,-,-,-,-,-,-,-,-,-,-,-,0.0,-,-,-,-,-,-,-,-,0.0,-,-,-,0.0,73.2,30.01,0.2195934
1540,6619,38510,Gan Fuxi,1959,,-,-,-,8.0,-,-,-,-,-,-,-,-,-,12.0,-,-,-,0.0,-,-,0.0,0.0,-,-,-,-,-,0.0,-,-,-,0.0,-,-,-,-,-,-,-,-,-,-,0.0,-,-,-,-,-,-,-,-,-,-,-,-,-,-,-,-,-,0.0,-,-,-,-,-,-,0.0,-,-,0.0,-,-,-,-,-,-,-,0.0,-,-,-,-,-,-,-,-,-,-,-,0.0,-,-,-,-,-,-,,-,0.0,-,-,-,-,-,-,-,-,-,-,20.0,-,-,-,-,-,-,-,-,-,-,-,-,-,-,-,-,0.0,-,-,-,0.0,-,-,-,-,20.0,-,-,-,100.0,-,-,-,-,-,-,-,-,-,-,60.0,-,-,-,-,-,-,-,-,-,0.0,-,-,-,-,-,0.0,-,-,-,-,0.0,-,-,-,-,-,-,-,-,-,-,-,0.0,-,-,-,-,-,-,-,-,0.0,-,-,-,0.0,71.4,29.23,0.221348
1541,6619,38511,Gan Fuxi,1959,,-,-,-,4.0,-,-,-,-,-,-,-,-,-,20.0,-,-,-,0.0,-,-,0.0,0.0,-,-,-,-,-,0.0,-,-,-,0.0,-,-,-,-,-,-,-,-,-,-,0.0,-,-,-,-,-,-,-,-,-,-,-,-,-,-,-,-,-,0.0,-,-,-,-,-,-,0.0,-,-,0.0,-,-,-,-,-,-,-,0.0,-,-,-,-,-,-,-,-,-,-,-,0.0,-,-,-,-,-,-,,-,0.0,-,-,-,-,-,-,-,-,-,-,12.0,-,-,-,-,-,-,-,-,-,-,-,-,-,-,-,-,0.0,-,-,-,0.0,-,-,-,-,24.0,-,-,-,100.0,-,-,-,-,-,-,-,-,-,-,64.0,-,-,-,-,-,-,-,-,-,0.0,-,-,-,-,-,0.0,-,-,-,-,0.0,-,-,-,-,-,-,-,-,-,-,-,0.0,-,-,-,-,-,-,-,-,0.0,-,-,-,0.0,64.2,26.29,0.2209965
1542,6619,38512,Gan Fuxi,1959,,-,-,-,8.0,-,-,-,-,-,-,-,-,-,20.0,-,-,-,0.0,-,-,0.0,0.0,-,-,-,-,-,0.0,-,-,-,0.0,-,-,-,-,-,-,-,-,-,-,0.0,-,-,-,-,-,-,-,-,-,-,-,-,-,-,-,-,-,0.0,-,-,-,-,-,-,0.0,-,-,0.0,-,-,-,-,-,-,-,0.0,-,-,-,-,-,-,-,-,-,-,-,0.0,-,-,-,-,-,-,,-,0.0,-,-,-,-,-,-,-,-,-,-,12.0,-,-,-,-,-,-,-,-,-,-,-,-,-,-,-,-,0.0,-,-,-,0.0,-,-,-,-,28.0,-,-,-,100.0,-,-,-,-,-,-,-,-,-,-,60.0,-,-,-,-,-,-,-,-,-,0.0,-,-,-,-,-,0.0,-,-,-,-,0.0,-,-,-,-,-,-,-,-,-,-,-,0.0,-,-,-,-,-,-,-,-,0.0,-,-,-,0.0,55.7,23.05,0.208243
1543,6619,38513,Gan Fuxi,1959,,-,-,-,4.0,-,-,-,-,-,-,-,-,-,24.0,-,-,-,0.0,-,-,0.0,0.0,-,-,-,-,-,0.0,-,-,-,0.0,-,-,-,-,-,-,-,-,-,-,0.0,-,-,-,-,-,-,-,-,-,-,-,-,-,-,-,-,-,0.0,-,-,-,-,-,-,0.0,-,-,0.0,-,-,-,-,-,-,-,0.0,-,-,-,-,-,-,-,-,-,-,-,0.0,-,-,-,-,-,-,,-,0.0,-,-,-,-,-,-,-,-,-,-,8.0,-,-,-,-,-,-,-,-,-,-,-,-,-,-,-,-,0.0,-,-,-,0.0,-,-,-,-,28.0,-,-,-,100.0,-,-,-,-,-,-,-,-,-,-,64.0,-,-,-,-,-,-,-,-,-,0.0,-,-,-,-,-,0.0,-,-,-,-,0.0,-,-,-,-,-,-,-,-,-,-,-,0.0,-,-,-,-,-,-,-,-,0.0,-,-,-,0.0,54.5,22.26,0.2241689
1544,6619,38514,Gan Fuxi,1959,,-,-,-,8.0,-,-,-,-,-,-,-,-,-,28.0,-,-,-,0.0,-,-,0.0,0.0,-,-,-,-,-,0.0,-,-,-,0.0,-,-,-,-,-,-,-,-,-,-,0.0,-,-,-,-,-,-,-,-,-,-,-,-,-,-,-,-,-,0.0,-,-,-,-,-,-,0.0,-,-,0.0,-,-,-,-,-,-,-,0.0,-,-,-,-,-,-,-,-,-,-,-,0.0,-,-,-,-,-,-,,-,0.0,-,-,-,-,-,-,-,-,-,-,4.0,-,-,-,-,-,-,-,-,-,-,-,-,-,-,-,-,0.0,-,-,-,0.0,-,-,-,-,36.0,-,-,-,100.0,-,-,-,-,-,-,-,-,-,-,60.0,-,-,-,-,-,-,-,-,-,0.0,-,-,-,-,-,0.0,-,-,-,-,0.0,-,-,-,-,-,-,-,-,-,-,-,0.0,-,-,-,-,-,-,-,-,0.0,-,-,-,0.0,49.9,20.01,0.2468766
1545,6619,38515,Gan Fuxi,1959,,-,-,-,4.0,-,-,-,-,-,-,-,-,-,0.0,-,-,-,0.0,-,-,0.0,0.0,-,-,-,-,-,0.0,-,-,-,0.0,-,-,-,-,-,-,-,-,-,-,0.0,-,-,-,-,-,-,-,-,-,-,-,-,-,-,-,-,-,0.0,-,-,-,-,-,-,0.0,-,-,0.0,-,-,-,-,-,-,-,0.0,-,-,-,-,-,-,-,-,-,-,-,32.0,-,-,-,-,-,-,,-,0.0,-,-,-,-,-,-,-,-,-,-,0.0,-,-,-,-,-,-,-,-,-,-,-,-,-,-,-,-,0.0,-,-,-,0.0,-,-,-,-,4.0,-,-,-,100.0,-,-,-,-,-,-,-,-,-,-,64.0,-,-,-,-,-,-,-,-,-,0.0,-,-,-,-,-,0.0,-,-,-,-,0.0,-,-,-,-,-,-,-,-,-,-,-,0.0,-,-,-,-,-,-,-,-,0.0,-,-,-,0.0,79.9,32.37,0.2341675
1546,6619,38516,Gan Fuxi,1959,,-,-,-,8.0,-,-,-,-,-,-,-,-,-,0.0,-,-,-,0.0,-,-,0.0,0.0,-,-,-,-,-,0.0,-,-,-,0.0,-,-,-,-,-,-,-,-,-,-,0.0,-,-,-,-,-,-,-,-,-,-,-,-,-,-,-,-,-,0.0,-,-,-,-,-,-,0.0,-,-,0.0,-,-,-,-,-,-,-,0.0,-,-,-,-,-,-,-,-,-,-,-,32.0,-,-,-,-,-,-,,-,0.0,-,-,-,-,-,-,-,-,-,-,0.0,-,-,-,-,-,-,-,-,-,-,-,-,-,-,-,-,0.0,-,-,-,0.0,-,-,-,-,8.0,-,-,-,100.0,-,-,-,-,-,-,-,-,-,-,60.0,-,-,-,-,-,-,-,-,-,0.0,-,-,-,-,-,0.0,-,-,-,-,0.0,-,-,-,-,-,-,-,-,-,-,-,0.0,-,-,-,-,-,-,-,-,0.0,-,-,-,0.0,84.9,35.7,0.1890756
1547,6619,38517,Gan Fuxi,1959,,-,-,-,12.0,-,-,-,-,-,-,-,-,-,0.0,-,-,-,0.0,-,-,0.0,0.0,-,-,-,-,-,0.0,-,-,-,0.0,-,-,-,-,-,-,-,-,-,-,0.0,-,-,-,-,-,-,-,-,-,-,-,-,-,-,-,-,-,0.0,-,-,-,-,-,-,0.0,-,-,0.0,-,-,-,-,-,-,-,0.0,-,-,-,-,-,-,-,-,-,-,-,32.0,-,-,-,-,-,-,,-,0.0,-,-,-,-,-,-,-,-,-,-,0.0,-,-,-,-,-,-,-,-,-,-,-,-,-,-,-,-,0.0,-,-,-,0.0,-,-,-,-,12.0,-,-,-,100.0,-,-,-,-,-,-,-,-,-,-,56.0,-,-,-,-,-,-,-,-,-,0.0,-,-,-,-,-,0.0,-,-,-,-,0.0,-,-,-,-,-,-,-,-,-,-,-,0.0,-,-,-,-,-,-,-,-,0.0,-,-,-,0.0,80.6,33.55,0.2011923
1548,6619,38518,Gan Fuxi,1959,,-,-,-,4.0,-,-,-,-,-,-,-,-,-,8.0,-,-,-,0.0,-,-,0.0,0.0,-,-,-,-,-,0.0,-,-,-,0.0,-,-,-,-,-,-,-,-,-,-,0.0,-,-,-,-,-,-,-,-,-,-,-,-,-,-,-,-,-,0.0,-,-,-,-,-,-,0.0,-,-,0.0,-,-,-,-,-,-,-,0.0,-,-,-,-,-,-,-,-,-,-,-,24.0,-,-,-,-,-,-,,-,0.0,-,-,-,-,-,-,-,-,-,-,0.0,-,-,-,-,-,-,-,-,-,-,-,-,-,-,-,-,0.0,-,-,-,0.0,-,-,-,-,12.0,-,-,-,100.0,-,-,-,-,-,-,-,-,-,-,64.0,-,-,-,-,-,-,-,-,-,0.0,-,-,-,-,-,0.0,-,-,-,-,0.0,-,-,-,-,-,-,-,-,-,-,-,0.0,-,-,-,-,-,-,-,-,0.0,-,-,-,0.0,84.1,34.13,0.2320538
