Repository: jacobergzhou/Poisson-Ratio

File: Non_metal_07242019.csv (part 21 of 91)
Index,Code,Glass #,Author,Year,Trademark,glass_comp,Ag2O,AgI,Al,Al2O3,AlF3,AlN,As,As2O3,As2O5,As2S3,As2Se3,AsSe,B,B2O3,BaCl2,BaF2,BaO,BeF2,BeO,Bi2O3,BiCl3,Br,Ca,CaF2,CaO,Cd,CdCl2,CdF2,CdO,Ce2O3,CeF3,CeO2,Cl,Co3O4,CoO,Cr2O3,Cs2O,CsCl,CsF,Cu2O,CuO,Dy2O3,Er,Er2O3,ErF3,Eu,Eu2O3,EuF3,F,Fe,Fe2O3,FeO,Ga,Ga2O3,Ga2S3,Ga2Se3,GaF3,Gd2O3,GdF3,Ge,GeO2,GeS2,GeSe2,H2O,HfF4,HfO2,Hg,Ho2O3,I,InF3,K,K2O,K2S,K2SO4,KBr,KCl,KF,KHF2,La,La2O3,La2S3,LaF3,Li,Li2O,Li2S,Li2SO4,LiBr,LiCl,LiF,LiI,MgF2,MgO,Mn2O3,MnF2,MnO,MnO2,MoO2,MoO3,N,Na,Na2O,Na2S,Na2SO4,NaCl,NaF,NaPO3,Nb2O5,Nd,Nd2O3,NdF3,NH4NO3,NiO,O,OH,P,P2O5,Pb,PbCl2,PbF2,PbO,PdO,Pr2O3,Pr6O11,PrF3,Rb2O,RbF,Rh2O3,RuO2,S,Sb,Sb2O3,Sb2S3,Sc2O3,Se,Si,Si3N4,SiC,SiO2,Sm2O3,Sn,SnO,SnO2,SO2,SO3,Sr,SrCl2,SrF2,SrO,Ta2O3,Ta2O5,Tb2O3,TbF3,Te,TeO2,Th,ThF4,ThO2,TiO2,Tl,Tl2O,Tl2Se,TlSe,Tm2O3,U,U3O8,UO2,V,V2O5,VO6,WO3,Y,Y2O3,Yb2O3,YbF3,YF3,ZnCl2,ZnF2,ZnO,ZnSO4,ZrF4,ZrO2,Young's modulus E (GPa),Shear modulus G (GPa),Poisson's ratio v
# 1457,12094,89923,Beall G.H.,1979,nan,(B2O3)66.7 (LiF)33.3 ,0.0,0,0.0,0.0,0.0,0.0,0.0,0.0,0.0,0,0,0,0.0,66.7,0,0.0,0.0,0.0,0.0,0.0,0.0,0,0.0,0.0,0.0,0.0,0,0,0.0,0.0,0,0.0,0.0,0.0,0.0,0.0,0.0,0,0.0,0.0,0.0,0.0,0.0,0.0,0,0.0,0.0,0,0.0,0.0,0.0,0.0,0.0,0.0,0,0,0,0.0,0,0.0,0.0,0,0,0.0,0,0.0,0.0,0.0,0,0.0,0.0,0.0,0,0,0.0,0.0,0,0.0,0.0,0.0,0,0.0,0.0,0.0,0,0,0,0.0,33.3,0,0.0,0.0,0.0,0,0.0,0.0,0.0,0.0,0.0,0.0,0.0,0.0,0.0,0.0,0.0,0.0,0.0,0.0,0.0,0.0,0.0,0.0,0.0,0.0,0.0,0.0,0.0,0.0,0.0,0.0,0.0,0.0,0.0,0,0.0,0.0,0.0,0.0,0.0,0.0,0.0,0,0.0,0.0,0.0,0.0,0.0,0.0,0.0,0,0.0,0.0,0.0,0.0,0.0,0,0.0,0.0,0.0,0.0,0.0,0,0.0,0.0,0.0,0.0,0,0.0,0.0,0.0,0,0,0,0.0,0.0,0.0,0.0,0.0,0.0,0.0,0.0,0.0,0.0,0.0,0.0,0.0,0.0,0.0,0,0.0,0.0,72.4,28.27,0.28
# 1458,12094,89931,Beall G.H.,1979,nan,(Al2O3)5.0 (B2O3)70.0 (Li2O)25.0 ,0.0,0,0.0,5.0,0.0,0.0,0.0,0.0,0.0,0,0,0,0.0,70.0,0,0.0,0.0,0.0,0.0,0.0,0.0,0,0.0,0.0,0.0,0.0,0,0,0.0,0.0,0,0.0,0.0,0.0,0.0,0.0,0.0,0,0.0,0.0,0.0,0.0,0.0,0.0,0,0.0,0.0,0,0.0,0.0,0.0,0.0,0.0,0.0,0,0,0,0.0,0,0.0,0.0,0,0,0.0,0,0.0,0.0,0.0,0,0.0,0.0,0.0,0,0,0.0,0.0,0,0.0,0.0,0.0,0,0.0,0.0,25.0,0,0,0,0.0,0.0,0,0.0,0.0,0.0,0,0.0,0.0,0.0,0.0,0.0,0.0,0.0,0.0,0.0,0.0,0.0,0.0,0.0,0.0,0.0,0.0,0.0,0.0,0.0,0.0,0.0,0.0,0.0,0.0,0.0,0.0,0.0,0.0,0.0,0,0.0,0.0,0.0,0.0,0.0,0.0,0.0,0,0.0,0.0,0.0,0.0,0.0,0.0,0.0,0,0.0,0.0,0.0,0.0,0.0,0,0.0,0.0,0.0,0.0,0.0,0,0.0,0.0,0.0,0.0,0,0.0,0.0,0.0,0,0,0,0.0,0.0,0.0,0.0,0.0,0.0,0.0,0.0,0.0,0.0,0.0,0.0,0.0,0.0,0.0,0,0.0,0.0,66.8,26.2,0.28
# 1459,12094,89934,Beall G.H.,1979,nan,(Al2O3)5.0 (B2O3)55.0 (Li2O)40.0 ,0.0,0,0.0,5.0,0.0,0.0,0.0,0.0,0.0,0,0,0,0.0,55.0,0,0.0,0.0,0.0,0.0,0.0,0.0,0,0.0,0.0,0.0,0.0,0,0,0.0,0.0,0,0.0,0.0,0.0,0.0,0.0,0.0,0,0.0,0.0,0.0,0.0,0.0,0.0,0,0.0,0.0,0,0.0,0.0,0.0,0.0,0.0,0.0,0,0,0,0.0,0,0.0,0.0,0,0,0.0,0,0.0,0.0,0.0,0,0.0,0.0,0.0,0,0,0.0,0.0,0,0.0,0.0,0.0,0,0.0,0.0,40.0,0,0,0,0.0,0.0,0,0.0,0.0,0.0,0,0.0,0.0,0.0,0.0,0.0,0.0,0.0,0.0,0.0,0.0,0.0,0.0,0.0,0.0,0.0,0.0,0.0,0.0,0.0,0.0,0.0,0.0,0.0,0.0,0.0,0.0,0.0,0.0,0.0,0,0.0,0.0,0.0,0.0,0.0,0.0,0.0,0,0.0,0.0,0.0,0.0,0.0,0.0,0.0,0,0.0,0.0,0.0,0.0,0.0,0,0.0,0.0,0.0,0.0,0.0,0,0.0,0.0,0.0,0.0,0,0.0,0.0,0.0,0,0,0,0.0,0.0,0.0,0.0,0.0,0.0,0.0,0.0,0.0,0.0,0.0,0.0,0.0,0.0,0.0,0,0.0,0.0,88.9,35.16,0.28
# 1460,12172,137491,Dumbaugh W.H.,1974,nan,(Al2O3)10.97906471 (CaO)7.984963700000001 (La2O3)7.988010704 (MgO)21.98824946 (SiO2)45.02529033 (Ta2O5)2.998004017 (TiO2)3.0364170689999996 ,0.0,0,0.0,10.97906471,0.0,0.0,0.0,0.0,0.0,0,0,0,0.0,0.0,0,0.0,0.0,0.0,0.0,0.0,0.0,0,0.0,0.0,7.984963700000001,0.0,0,0,0.0,0.0,0,0.0,0.0,0.0,0.0,0.0,0.0,0,0.0,0.0,0.0,0.0,0.0,0.0,0,0.0,0.0,0,0.0,0.0,0.0,0.0,0.0,0.0,0,0,0,0.0,0,0.0,0.0,0,0,0.0,0,0.0,0.0,0.0,0,0.0,0.0,0.0,0,0,0.0,0.0,0,0.0,0.0,7.988010704,0,0.0,0.0,0.0,0,0,0,0.0,0.0,0,0.0,21.98824946,0.0,0,0.0,0.0,0.0,0.0,0.0,0.0,0.0,0.0,0.0,0.0,0.0,0.0,0.0,0.0,0.0,0.0,0.0,0.0,0.0,0.0,0.0,0.0,0.0,0.0,0.0,0.0,0.0,0.0,0.0,0,0.0,0.0,0.0,0.0,0.0,0.0,0.0,0,0.0,0.0,0.0,0.0,0.0,45.02529033,0.0,0,0.0,0.0,0.0,0.0,0.0,0,0.0,0.0,0.0,2.998004017,0.0,0,0.0,0.0,0.0,0.0,0,3.0364170689999996,0.0,0.0,0,0,0,0.0,0.0,0.0,0.0,0.0,0.0,0.0,0.0,0.0,0.0,0.0,0.0,0.0,0.0,0.0,0,0.0,0.0,114.0,44.53,0.28
# 1461,12172,137493,Dumbaugh W.H.,1974,nan,(Al2O3)11.01933664 (CaO)6.061198152 (La2O3)6.984010546 (MgO)14.05538122 (SiO2)44.94163786 (Ta2O5)2.9910045160000003 (TiO2)13.94743106 ,0.0,0,0.0,11.01933664,0.0,0.0,0.0,0.0,0.0,0,0,0,0.0,0.0,0,0.0,0.0,0.0,0.0,0.0,0.0,0,0.0,0.0,6.061198152,0.0,0,0,0.0,0.0,0,0.0,0.0,0.0,0.0,0.0,0.0,0,0.0,0.0,0.0,0.0,0.0,0.0,0,0.0,0.0,0,0.0,0.0,0.0,0.0,0.0,0.0,0,0,0,0.0,0,0.0,0.0,0,0,0.0,0,0.0,0.0,0.0,0,0.0,0.0,0.0,0,0,0.0,0.0,0,0.0,0.0,6.984010546,0,0.0,0.0,0.0,0,0,0,0.0,0.0,0,0.0,14.05538122,0.0,0,0.0,0.0,0.0,0.0,0.0,0.0,0.0,0.0,0.0,0.0,0.0,0.0,0.0,0.0,0.0,0.0,0.0,0.0,0.0,0.0,0.0,0.0,0.0,0.0,0.0,0.0,0.0,0.0,0.0,0,0.0,0.0,0.0,0.0,0.0,0.0,0.0,0,0.0,0.0,0.0,0.0,0.0,44.94163786,0.0,0,0.0,0.0,0.0,0.0,0.0,0,0.0,0.0,0.0,2.9910045160000003,0.0,0,0.0,0.0,0.0,0.0,0,13.94743106,0.0,0.0,0,0,0,0.0,0.0,0.0,0.0,0.0,0.0,0.0,0.0,0.0,0.0,0.0,0.0,0.0,0.0,0.0,0,0.0,0.0,113.0,44.14,0.28
# 1462,12172,137496,Dumbaugh W.H.,1974,nan,(Al2O3)22.02431179 (CaO)6.94998421 (La2O3)7.006054647000001 (MgO)17.95827007 (SiO2)39.07346477 (TiO2)1.974875404 (Y2O3)5.013039102 ,0.0,0,0.0,22.02431179,0.0,0.0,0.0,0.0,0.0,0,0,0,0.0,0.0,0,0.0,0.0,0.0,0.0,0.0,0.0,0,0.0,0.0,6.94998421,0.0,0,0,0.0,0.0,0,0.0,0.0,0.0,0.0,0.0,0.0,0,0.0,0.0,0.0,0.0,0.0,0.0,0,0.0,0.0,0,0.0,0.0,0.0,0.0,0.0,0.0,0,0,0,0.0,0,0.0,0.0,0,0,0.0,0,0.0,0.0,0.0,0,0.0,0.0,0.0,0,0,0.0,0.0,0,0.0,0.0,7.006054647000001,0,0.0,0.0,0.0,0,0,0,0.0,0.0,0,0.0,17.95827007,0.0,0,0.0,0.0,0.0,0.0,0.0,0.0,0.0,0.0,0.0,0.0,0.0,0.0,0.0,0.0,0.0,0.0,0.0,0.0,0.0,0.0,0.0,0.0,0.0,0.0,0.0,0.0,0.0,0.0,0.0,0,0.0,0.0,0.0,0.0,0.0,0.0,0.0,0,0.0,0.0,0.0,0.0,0.0,39.07346477,0.0,0,0.0,0.0,0.0,0.0,0.0,0,0.0,0.0,0.0,0.0,0.0,0,0.0,0.0,0.0,0.0,0,1.974875404,0.0,0.0,0,0,0,0.0,0.0,0.0,0.0,0.0,0.0,0.0,0.0,5.013039102,0.0,0.0,0.0,0.0,0.0,0.0,0,0.0,0.0,118.0,46.09,0.28
# 1463,12180,137595,Dumbaugh W.H.,1974,0,(Al2O3)5.8 (BeO)25.1 (MgO)11.4 (SiO2)34.6 (Ta2O5)5.8 (Y2O3)5.8 (ZrO2)11.5 ,0.0,0,0.0,5.8,0.0,0.0,0.0,0.0,0.0,0,0,0,0.0,0.0,0,0.0,0.0,0.0,25.1,0.0,0.0,0,0.0,0.0,0.0,0.0,0,0,0.0,0.0,0,0.0,0.0,0.0,0.0,0.0,0.0,0,0.0,0.0,0.0,0.0,0.0,0.0,0,0.0,0.0,0,0.0,0.0,0.0,0.0,0.0,0.0,0,0,0,0.0,0,0.0,0.0,0,0,0.0,0,0.0,0.0,0.0,0,0.0,0.0,0.0,0,0,0.0,0.0,0,0.0,0.0,0.0,0,0.0,0.0,0.0,0,0,0,0.0,0.0,0,0.0,11.4,0.0,0,0.0,0.0,0.0,0.0,0.0,0.0,0.0,0.0,0.0,0.0,0.0,0.0,0.0,0.0,0.0,0.0,0.0,0.0,0.0,0.0,0.0,0.0,0.0,0.0,0.0,0.0,0.0,0.0,0.0,0,0.0,0.0,0.0,0.0,0.0,0.0,0.0,0,0.0,0.0,0.0,0.0,0.0,34.6,0.0,0,0.0,0.0,0.0,0.0,0.0,0,0.0,0.0,0.0,5.8,0.0,0,0.0,0.0,0.0,0.0,0,0.0,0.0,0.0,0,0,0,0.0,0.0,0.0,0.0,0.0,0.0,0.0,0.0,5.8,0.0,0.0,0.0,0.0,0.0,0.0,0,0.0,11.5,152.0,59.37,0.28
# 1464,12180,137603,Dumbaugh W.H.,1974,0,(Al2O3)5.5 (BeO)22.2 (MgO)33.4 (SiO2)33.4 (Y2O3)5.5 ,0.0,0,0.0,5.5,0.0,0.0,0.0,0.0,0.0,0,0,0,0.0,0.0,0,0.0,0.0,0.0,22.2,0.0,0.0,0,0.0,0.0,0.0,0.0,0,0,0.0,0.0,0,0.0,0.0,0.0,0.0,0.0,0.0,0,0.0,0.0,0.0,0.0,0.0,0.0,0,0.0,0.0,0,0.0,0.0,0.0,0.0,0.0,0.0,0,0,0,0.0,0,0.0,0.0,0,0,0.0,0,0.0,0.0,0.0,0,0.0,0.0,0.0,0,0,0.0,0.0,0,0.0,0.0,0.0,0,0.0,0.0,0.0,0,0,0,0.0,0.0,0,0.0,33.4,0.0,0,0.0,0.0,0.0,0.0,0.0,0.0,0.0,0.0,0.0,0.0,0.0,0.0,0.0,0.0,0.0,0.0,0.0,0.0,0.0,0.0,0.0,0.0,0.0,0.0,0.0,0.0,0.0,0.0,0.0,0,0.0,0.0,0.0,0.0,0.0,0.0,0.0,0,0.0,0.0,0.0,0.0,0.0,33.4,0.0,0,0.0,0.0,0.0,0.0,0.0,0,0.0,0.0,0.0,0.0,0.0,0,0.0,0.0,0.0,0.0,0,0.0,0.0,0.0,0,0,0,0.0,0.0,0.0,0.0,0.0,0.0,0.0,0.0,5.5,0.0,0.0,0.0,0.0,0.0,0.0,0,0.0,0.0,144.0,56.25,0.28
# 1465,12180,137607,Dumbaugh W.H.,1974,0,(Al2O3)5.3 (BeO)21.0 (MgO)31.6 (SiO2)31.6 (TiO2)10.5 ,0.0,0,0.0,5.3,0.0,0.0,0.0,0.0,0.0,0,0,0,0.0,0.0,0,0.0,0.0,0.0,21.0,0.0,0.0,0,0.0,0.0,0.0,0.0,0,0,0.0,0.0,0,0.0,0.0,0.0,0.0,0.0,0.0,0,0.0,0.0,0.0,0.0,0.0,0.0,0,0.0,0.0,0,0.0,0.0,0.0,0.0,0.0,0.0,0,0,0,0.0,0,0.0,0.0,0,0,0.0,0,0.0,0.0,0.0,0,0.0,0.0,0.0,0,0,0.0,0.0,0,0.0,0.0,0.0,0,0.0,0.0,0.0,0,0,0,0.0,0.0,0,0.0,31.6,0.0,0,0.0,0.0,0.0,0.0,0.0,0.0,0.0,0.0,0.0,0.0,0.0,0.0,0.0,0.0,0.0,0.0,0.0,0.0,0.0,0.0,0.0,0.0,0.0,0.0,0.0,0.0,0.0,0.0,0.0,0,0.0,0.0,0.0,0.0,0.0,0.0,0.0,0,0.0,0.0,0.0,0.0,0.0,31.6,0.0,0,0.0,0.0,0.0,0.0,0.0,0,0.0,0.0,0.0,0.0,0.0,0,0.0,0.0,0.0,0.0,0,10.5,0.0,0.0,0,0,0,0.0,0.0,0.0,0.0,0.0,0.0,0.0,0.0,0.0,0.0,0.0,0.0,0.0,0.0,0.0,0,0.0,0.0,151.0,58.98,0.28
# 1466,12180,137615,Dumbaugh W.H.,1974,0,(Al2O3)9.109302207999999 (BeO)12.112366900000001 (MgO)30.33097332 (SiO2)36.33710071 (Ta2O5)12.11025686 ,0.0,0,0.0,9.109302207999999,0.0,0.0,0.0,0.0,0.0,0,0,0,0.0,0.0,0,0.0,0.0,0.0,12.112366900000001,0.0,0.0,0,0.0,0.0,0.0,0.0,0,0,0.0,0.0,0,0.0,0.0,0.0,0.0,0.0,0.0,0,0.0,0.0,0.0,0.0,0.0,0.0,0,0.0,0.0,0,0.0,0.0,0.0,0.0,0.0,0.0,0,0,0,0.0,0,0.0,0.0,0,0,0.0,0,0.0,0.0,0.0,0,0.0,0.0,0.0,0,0,0.0,0.0,0,0.0,0.0,0.0,0,0.0,0.0,0.0,0,0,0,0.0,0.0,0,0.0,30.33097332,0.0,0,0.0,0.0,0.0,0.0,0.0,0.0,0.0,0.0,0.0,0.0,0.0,0.0,0.0,0.0,0.0,0.0,0.0,0.0,0.0,0.0,0.0,0.0,0.0,0.0,0.0,0.0,0.0,0.0,0.0,0,0.0,0.0,0.0,0.0,0.0,0.0,0.0,0,0.0,0.0,0.0,0.0,0.0,36.33710071,0.0,0,0.0,0.0,0.0,0.0,0.0,0,0.0,0.0,0.0,12.11025686,0.0,0,0.0,0.0,0.0,0.0,0,0.0,0.0,0.0,0,0,0,0.0,0.0,0.0,0.0,0.0,0.0,0.0,0.0,0.0,0.0,0.0,0.0,0.0,0.0,0.0,0,0.0,0.0,139.0,54.29,0.28
# 1467,12180,137616,Dumbaugh W.H.,1974,0,(Al2O3)5.7 (BeO)22.8 (Li2O)2.9 (MgO)28.7 (SiO2)34.2 (Y2O3)5.7 ,0.0,0,0.0,5.7,0.0,0.0,0.0,0.0,0.0,0,0,0,0.0,0.0,0,0.0,0.0,0.0,22.8,0.0,0.0,0,0.0,0.0,0.0,0.0,0,0,0.0,0.0,0,0.0,0.0,0.0,0.0,0.0,0.0,0,0.0,0.0,0.0,0.0,0.0,0.0,0,0.0,0.0,0,0.0,0.0,0.0,0.0,0.0,0.0,0,0,0,0.0,0,0.0,0.0,0,0,0.0,0,0.0,0.0,0.0,0,0.0,0.0,0.0,0,0,0.0,0.0,0,0.0,0.0,0.0,0,0.0,0.0,2.9,0,0,0,0.0,0.0,0,0.0,28.7,0.0,0,0.0,0.0,0.0,0.0,0.0,0.0,0.0,0.0,0.0,0.0,0.0,0.0,0.0,0.0,0.0,0.0,0.0,0.0,0.0,0.0,0.0,0.0,0.0,0.0,0.0,0.0,0.0,0.0,0.0,0,0.0,0.0,0.0,0.0,0.0,0.0,0.0,0,0.0,0.0,0.0,0.0,0.0,34.2,0.0,0,0.0,0.0,0.0,0.0,0.0,0,0.0,0.0,0.0,0.0,0.0,0,0.0,0.0,0.0,0.0,0,0.0,0.0,0.0,0,0,0,0.0,0.0,0.0,0.0,0.0,0.0,0.0,0.0,5.7,0.0,0.0,0.0,0.0,0.0,0.0,0,0.0,0.0,148.0,57.81,0.28
# 1468,12180,137618,Dumbaugh W.H.,1974,0,(Al2O3)10.0 (BeO)20.0 (CaO)10.0 (MgO)15.0 (SiO2)45.0 ,0.0,0,0.0,10.0,0.0,0.0,0.0,0.0,0.0,0,0,0,0.0,0.0,0,0.0,0.0,0.0,20.0,0.0,0.0,0,0.0,0.0,10.0,0.0,0,0,0.0,0.0,0,0.0,0.0,0.0,0.0,0.0,0.0,0,0.0,0.0,0.0,0.0,0.0,0.0,0,0.0,0.0,0,0.0,0.0,0.0,0.0,0.0,0.0,0,0,0,0.0,0,0.0,0.0,0,0,0.0,0,0.0,0.0,0.0,0,0.0,0.0,0.0,0,0,0.0,0.0,0,0.0,0.0,0.0,0,0.0,0.0,0.0,0,0,0,0.0,0.0,0,0.0,15.0,0.0,0,0.0,0.0,0.0,0.0,0.0,0.0,0.0,0.0,0.0,0.0,0.0,0.0,0.0,0.0,0.0,0.0,0.0,0.0,0.0,0.0,0.0,0.0,0.0,0.0,0.0,0.0,0.0,0.0,0.0,0,0.0,0.0,0.0,0.0,0.0,0.0,0.0,0,0.0,0.0,0.0,0.0,0.0,45.0,0.0,0,0.0,0.0,0.0,0.0,0.0,0,0.0,0.0,0.0,0.0,0.0,0,0.0,0.0,0.0,0.0,0,0.0,0.0,0.0,0,0,0,0.0,0.0,0.0,0.0,0.0,0.0,0.0,0.0,0.0,0.0,0.0,0.0,0.0,0.0,0.0,0,0.0,0.0,118.0,46.09,0.28
# 1469,12180,137619,Dumbaugh W.H.,1974,0,(Al2O3)10.3 (BeO)15.4 (CaO)5.2 (La2O3)2.6 (MgO)15.1 (SiO2)46.3 (ZnO)5.1 ,0.0,0,0.0,10.3,0.0,0.0,0.0,0.0,0.0,0,0,0,0.0,0.0,0,0.0,0.0,0.0,15.4,0.0,0.0,0,0.0,0.0,5.2,0.0,0,0,0.0,0.0,0,0.0,0.0,0.0,0.0,0.0,0.0,0,0.0,0.0,0.0,0.0,0.0,0.0,0,0.0,0.0,0,0.0,0.0,0.0,0.0,0.0,0.0,0,0,0,0.0,0,0.0,0.0,0,0,0.0,0,0.0,0.0,0.0,0,0.0,0.0,0.0,0,0,0.0,0.0,0,0.0,0.0,2.6,0,0.0,0.0,0.0,0,0,0,0.0,0.0,0,0.0,15.1,0.0,0,0.0,0.0,0.0,0.0,0.0,0.0,0.0,0.0,0.0,0.0,0.0,0.0,0.0,0.0,0.0,0.0,0.0,0.0,0.0,0.0,0.0,0.0,0.0,0.0,0.0,0.0,0.0,0.0,0.0,0,0.0,0.0,0.0,0.0,0.0,0.0,0.0,0,0.0,0.0,0.0,0.0,0.0,46.3,0.0,0,0.0,0.0,0.0,0.0,0.0,0,0.0,0.0,0.0,0.0,0.0,0,0.0,0.0,0.0,0.0,0,0.0,0.0,0.0,0,0,0,0.0,0.0,0.0,0.0,0.0,0.0,0.0,0.0,0.0,0.0,0.0,0.0,0.0,0.0,5.1,0,0.0,0.0,119.0,46.48,0.28
# 1470,12180,137621,Dumbaugh W.H.,1974,0,(Al2O3)10.7 (BeO)20.7 (Li2O)4.1 (MgO)28.1 (SiO2)34.5 (ZrO2)1.9 ,0.0,0,0.0,10.7,0.0,0.0,0.0,0.0,0.0,0,0,0,0.0,0.0,0,0.0,0.0,0.0,20.7,0.0,0.0,0,0.0,0.0,0.0,0.0,0,0,0.0,0.0,0,0.0,0.0,0.0,0.0,0.0,0.0,0,0.0,0.0,0.0,0.0,0.0,0.0,0,0.0,0.0,0,0.0,0.0,0.0,0.0,0.0,0.0,0,0,0,0.0,0,0.0,0.0,0,0,0.0,0,0.0,0.0,0.0,0,0.0,0.0,0.0,0,0,0.0,0.0,0,0.0,0.0,0.0,0,0.0,0.0,4.1,0,0,0,0.0,0.0,0,0.0,28.1,0.0,0,0.0,0.0,0.0,0.0,0.0,0.0,0.0,0.0,0.0,0.0,0.0,0.0,0.0,0.0,0.0,0.0,0.0,0.0,0.0,0.0,0.0,0.0,0.0,0.0,0.0,0.0,0.0,0.0,0.0,0,0.0,0.0,0.0,0.0,0.0,0.0,0.0,0,0.0,0.0,0.0,0.0,0.0,34.5,0.0,0,0.0,0.0,0.0,0.0,0.0,0,0.0,0.0,0.0,0.0,0.0,0,0.0,0.0,0.0,0.0,0,0.0,0.0,0.0,0,0,0,0.0,0.0,0.0,0.0,0.0,0.0,0.0,0.0,0.0,0.0,0.0,0.0,0.0,0.0,0.0,0,0.0,1.9,137.0,53.51,0.28
# 1471,12969,78271,Schmidt G.,1986,nan,(B2O3)32.5 (BaO)35.0 (SiO2)32.5 ,0.0,0,0.0,0.0,0.0,0.0,0.0,0.0,0.0,0,0,0,0.0,32.5,0,0.0,35.0,0.0,0.0,0.0,0.0,0,0.0,0.0,0.0,0.0,0,0,0.0,0.0,0,0.0,0.0,0.0,0.0,0.0,0.0,0,0.0,0.0,0.0,0.0,0.0,0.0,0,0.0,0.0,0,0.0,0.0,0.0,0.0,0.0,0.0,0,0,0,0.0,0,0.0,0.0,0,0,0.0,0,0.0,0.0,0.0,0,0.0,0.0,0.0,0,0,0.0,0.0,0,0.0,0.0,0.0,0,0.0,0.0,0.0,0,0,0,0.0,0.0,0,0.0,0.0,0.0,0,0.0,0.0,0.0,0.0,0.0,0.0,0.0,0.0,0.0,0.0,0.0,0.0,0.0,0.0,0.0,0.0,0.0,0.0,0.0,0.0,0.0,0.0,0.0,0.0,0.0,0.0,0.0,0.0,0.0,0,0.0,0.0,0.0,0.0,0.0,0.0,0.0,0,0.0,0.0,0.0,0.0,0.0,32.5,0.0,0,0.0,0.0,0.0,0.0,0.0,0,0.0,0.0,0.0,0.0,0.0,0,0.0,0.0,0.0,0.0,0,0.0,0.0,0.0,0,0,0,0.0,0.0,0.0,0.0,0.0,0.0,0.0,0.0,0.0,0.0,0.0,0.0,0.0,0.0,0.0,0,0.0,0.0,87.0,34.1,0.28
# 1472,13632,130261,Dumbaugh W.H.,1968,nan,(Al2O3)26.80268 (CaO)36.28363 (SiO2)36.91369 ,0.0,0,0.0,26.80268,0.0,0.0,0.0,0.0,0.0,0,0,0,0.0,0.0,0,0.0,0.0,0.0,0.0,0.0,0.0,0,0.0,0.0,36.28363,0.0,0,0,0.0,0.0,0,0.0,0.0,0.0,0.0,0.0,0.0,0,0.0,0.0,0.0,0.0,0.0,0.0,0,0.0,0.0,0,0.0,0.0,0.0,0.0,0.0,0.0,0,0,0,0.0,0,0.0,0.0,0,0,0.0,0,0.0,0.0,0.0,0,0.0,0.0,0.0,0,0,0.0,0.0,0,0.0,0.0,0.0,0,0.0,0.0,0.0,0,0,0,0.0,0.0,0,0.0,0.0,0.0,0,0.0,0.0,0.0,0.0,0.0,0.0,0.0,0.0,0.0,0.0,0.0,0.0,0.0,0.0,0.0,0.0,0.0,0.0,0.0,0.0,0.0,0.0,0.0,0.0,0.0,0.0,0.0,0.0,0.0,0,0.0,0.0,0.0,0.0,0.0,0.0,0.0,0,0.0,0.0,0.0,0.0,0.0,36.91369,0.0,0,0.0,0.0,0.0,0.0,0.0,0,0.0,0.0,0.0,0.0,0.0,0,0.0,0.0,0.0,0.0,0,0.0,0.0,0.0,0,0,0,0.0,0.0,0.0,0.0,0.0,0.0,0.0,0.0,0.0,0.0,0.0,0.0,0.0,0.0,0.0,0,0.0,0.0,98.5,38.61,0.28
# 1473,13973,42938,Ecolivet C.,1984,nan,(AlN)9.7 (CaO)30.5 (SiO2)59.8 ,0.0,0,0.0,0.0,0.0,9.7,0.0,0.0,0.0,0,0,0,0.0,0.0,0,0.0,0.0,0.0,0.0,0.0,0.0,0,0.0,0.0,30.5,0.0,0,0,0.0,0.0,0,0.0,0.0,0.0,0.0,0.0,0.0,0,0.0,0.0,0.0,0.0,0.0,0.0,0,0.0,0.0,0,0.0,0.0,0.0,0.0,0.0,0.0,0,0,0,0.0,0,0.0,0.0,0,0,0.0,0,0.0,0.0,0.0,0,0.0,0.0,0.0,0,0,0.0,0.0,0,0.0,0.0,0.0,0,0.0,0.0,0.0,0,0,0,0.0,0.0,0,0.0,0.0,0.0,0,0.0,0.0,0.0,0.0,0.0,0.0,0.0,0.0,0.0,0.0,0.0,0.0,0.0,0.0,0.0,0.0,0.0,0.0,0.0,0.0,0.0,0.0,0.0,0.0,0.0,0.0,0.0,0.0,0.0,0,0.0,0.0,0.0,0.0,0.0,0.0,0.0,0,0.0,0.0,0.0,0.0,0.0,59.8,0.0,0,0.0,0.0,0.0,0.0,0.0,0,0.0,0.0,0.0,0.0,0.0,0,0.0,0.0,0.0,0.0,0,0.0,0.0,0.0,0,0,0,0.0,0.0,0.0,0.0,0.0,0.0,0.0,0.0,0.0,0.0,0.0,0.0,0.0,0.0,0.0,0,0.0,0.0,95.5,37.2,0.28
# 1474,14883,141340,Coenen M.,1962,nan,(Na2O)20.0 (SiO2)80.0 ,0.0,0,0.0,0.0,0.0,0.0,0.0,0.0,0.0,0,0,0,0.0,0.0,0,0.0,0.0,0.0,0.0,0.0,0.0,0,0.0,0.0,0.0,0.0,0,0,0.0,0.0,0,0.0,0.0,0.0,0.0,0.0,0.0,0,0.0,0.0,0.0,0.0,0.0,0.0,0,0.0,0.0,0,0.0,0.0,0.0,0.0,0.0,0.0,0,0,0,0.0,0,0.0,0.0,0,0,0.0,0,0.0,0.0,0.0,0,0.0,0.0,0.0,0,0,0.0,0.0,0,0.0,0.0,0.0,0,0.0,0.0,0.0,0,0,0,0.0,0.0,0,0.0,0.0,0.0,0,0.0,0.0,0.0,0.0,0.0,0.0,20.0,0.0,0.0,0.0,0.0,0.0,0.0,0.0,0.0,0.0,0.0,0.0,0.0,0.0,0.0,0.0,0.0,0.0,0.0,0.0,0.0,0.0,0.0,0,0.0,0.0,0.0,0.0,0.0,0.0,0.0,0,0.0,0.0,0.0,0.0,0.0,80.0,0.0,0,0.0,0.0,0.0,0.0,0.0,0,0.0,0.0,0.0,0.0,0.0,0,0.0,0.0,0.0,0.0,0,0.0,0.0,0.0,0,0,0,0.0,0.0,0.0,0.0,0.0,0.0,0.0,0.0,0.0,0.0,0.0,0.0,0.0,0.0,0.0,0,0.0,0.0,55.5,22.6,0.28
# 1475,14883,141343,Coenen M.,1962,nan,(Na2O)30.0 (SiO2)70.0 ,0.0,0,0.0,0.0,0.0,0.0,0.0,0.0,0.0,0,0,0,0.0,0.0,0,0.0,0.0,0.0,0.0,0.0,0.0,0,0.0,0.0,0.0,0.0,0,0,0.0,0.0,0,0.0,0.0,0.0,0.0,0.0,0.0,0,0.0,0.0,0.0,0.0,0.0,0.0,0,0.0,0.0,0,0.0,0.0,0.0,0.0,0.0,0.0,0,0,0,0.0,0,0.0,0.0,0,0,0.0,0,0.0,0.0,0.0,0,0.0,0.0,0.0,0,0,0.0,0.0,0,0.0,0.0,0.0,0,0.0,0.0,0.0,0,0,0,0.0,0.0,0,0.0,0.0,0.0,0,0.0,0.0,0.0,0.0,0.0,0.0,30.0,0.0,0.0,0.0,0.0,0.0,0.0,0.0,0.0,0.0,0.0,0.0,0.0,0.0,0.0,0.0,0.0,0.0,0.0,0.0,0.0,0.0,0.0,0,0.0,0.0,0.0,0.0,0.0,0.0,0.0,0,0.0,0.0,0.0,0.0,0.0,70.0,0.0,0,0.0,0.0,0.0,0.0,0.0,0,0.0,0.0,0.0,0.0,0.0,0,0.0,0.0,0.0,0.0,0,0.0,0.0,0.0,0,0,0,0.0,0.0,0.0,0.0,0.0,0.0,0.0,0.0,0.0,0.0,0.0,0.0,0.0,0.0,0.0,0,0.0,0.0,50.3,21.8,0.28
# 1476,14883,141344,Coenen M.,1962,nan,(Na2O)33.3 (SiO2)66.7 ,0.0,0,0.0,0.0,0.0,0.0,0.0,0.0,0.0,0,0,0,0.0,0.0,0,0.0,0.0,0.0,0.0,0.0,0.0,0,0.0,0.0,0.0,0.0,0,0,0.0,0.0,0,0.0,0.0,0.0,0.0,0.0,0.0,0,0.0,0.0,0.0,0.0,0.0,0.0,0,0.0,0.0,0,0.0,0.0,0.0,0.0,0.0,0.0,0,0,0,0.0,0,0.0,0.0,0,0,0.0,0,0.0,0.0,0.0,0,0.0,0.0,0.0,0,0,0.0,0.0,0,0.0,0.0,0.0,0,0.0,0.0,0.0,0,0,0,0.0,0.0,0,0.0,0.0,0.0,0,0.0,0.0,0.0,0.0,0.0,0.0,33.3,0.0,0.0,0.0,0.0,0.0,0.0,0.0,0.0,0.0,0.0,0.0,0.0,0.0,0.0,0.0,0.0,0.0,0.0,0.0,0.0,0.0,0.0,0,0.0,0.0,0.0,0.0,0.0,0.0,0.0,0,0.0,0.0,0.0,0.0,0.0,66.7,0.0,0,0.0,0.0,0.0,0.0,0.0,0,0.0,0.0,0.0,0.0,0.0,0,0.0,0.0,0.0,0.0,0,0.0,0.0,0.0,0,0,0,0.0,0.0,0.0,0.0,0.0,0.0,0.0,0.0,0.0,0.0,0.0,0.0,0.0,0.0,0.0,0,0.0,0.0,51.9,20.8,0.28
# 1477,16682,145609,Livshits V.Ya.,1995,nan,(Na2O)33.0 (TeO2)67.0 ,0.0,0,0.0,0.0,0.0,0.0,0.0,0.0,0.0,0,0,0,0.0,0.0,0,0.0,0.0,0.0,0.0,0.0,0.0,0,0.0,0.0,0.0,0.0,0,0,0.0,0.0,0,0.0,0.0,0.0,0.0,0.0,0.0,0,0.0,0.0,0.0,0.0,0.0,0.0,0,0.0,0.0,0,0.0,0.0,0.0,0.0,0.0,0.0,0,0,0,0.0,0,0.0,0.0,0,0,0.0,0,0.0,0.0,0.0,0,0.0,0.0,0.0,0,0,0.0,0.0,0,0.0,0.0,0.0,0,0.0,0.0,0.0,0,0,0,0.0,0.0,0,0.0,0.0,0.0,0,0.0,0.0,0.0,0.0,0.0,0.0,33.0,0.0,0.0,0.0,0.0,0.0,0.0,0.0,0.0,0.0,0.0,0.0,0.0,0.0,0.0,0.0,0.0,0.0,0.0,0.0,0.0,0.0,0.0,0,0.0,0.0,0.0,0.0,0.0,0.0,0.0,0,0.0,0.0,0.0,0.0,0.0,0.0,0.0,0,0.0,0.0,0.0,0.0,0.0,0,0.0,0.0,0.0,0.0,0.0,0,0.0,67.0,0.0,0.0,0,0.0,0.0,0.0,0,0,0,0.0,0.0,0.0,0.0,0.0,0.0,0.0,0.0,0.0,0.0,0.0,0.0,0.0,0.0,0.0,0,0.0,0.0,34.5,13.49,0.28
# 1478,16682,145610,Livshits V.Ya.,1995,nan,(Na2O)35.0 (TeO2)65.0 ,0.0,0,0.0,0.0,0.0,0.0,0.0,0.0,0.0,0,0,0,0.0,0.0,0,0.0,0.0,0.0,0.0,0.0,0.0,0,0.0,0.0,0.0,0.0,0,0,0.0,0.0,0,0.0,0.0,0.0,0.0,0.0,0.0,0,0.0,0.0,0.0,0.0,0.0,0.0,0,0.0,0.0,0,0.0,0.0,0.0,0.0,0.0,0.0,0,0,0,0.0,0,0.0,0.0,0,0,0.0,0,0.0,0.0,0.0,0,0.0,0.0,0.0,0,0,0.0,0.0,0,0.0,0.0,0.0,0,0.0,0.0,0.0,0,0,0,0.0,0.0,0,0.0,0.0,0.0,0,0.0,0.0,0.0,0.0,0.0,0.0,35.0,0.0,0.0,0.0,0.0,0.0,0.0,0.0,0.0,0.0,0.0,0.0,0.0,0.0,0.0,0.0,0.0,0.0,0.0,0.0,0.0,0.0,0.0,0,0.0,0.0,0.0,0.0,0.0,0.0,0.0,0,0.0,0.0,0.0,0.0,0.0,0.0,0.0,0,0.0,0.0,0.0,0.0,0.0,0,0.0,0.0,0.0,0.0,0.0,0,0.0,65.0,0.0,0.0,0,0.0,0.0,0.0,0,0,0,0.0,0.0,0.0,0.0,0.0,0.0,0.0,0.0,0.0,0.0,0.0,0.0,0.0,0.0,0.0,0,0.0,0.0,34.2,13.39,0.28
# 1479,24381,189254,Hwa Luu0Gen,2000,nan,(Al2O3)28.3 (CaO)56.7 (SiO2)15.0 ,0.0,0,0.0,28.3,0.0,0.0,0.0,0.0,0.0,0,0,0,0.0,0.0,0,0.0,0.0,0.0,0.0,0.0,0.0,0,0.0,0.0,56.7,0.0,0,0,0.0,0.0,0,0.0,0.0,0.0,0.0,0.0,0.0,0,0.0,0.0,0.0,0.0,0.0,0.0,0,0.0,0.0,0,0.0,0.0,0.0,0.0,0.0,0.0,0,0,0,0.0,0,0.0,0.0,0,0,0.0,0,0.0,0.0,0.0,0,0.0,0.0,0.0,0,0,0.0,0.0,0,0.0,0.0,0.0,0,0.0,0.0,0.0,0,0,0,0.0,0.0,0,0.0,0.0,0.0,0,0.0,0.0,0.0,0.0,0.0,0.0,0.0,0.0,0.0,0.0,0.0,0.0,0.0,0.0,0.0,0.0,0.0,0.0,0.0,0.0,0.0,0.0,0.0,0.0,0.0,0.0,0.0,0.0,0.0,0,0.0,0.0,0.0,0.0,0.0,0.0,0.0,0,0.0,0.0,0.0,0.0,0.0,15.0,0.0,0,0.0,0.0,0.0,0.0,0.0,0,0.0,0.0,0.0,0.0,0.0,0,0.0,0.0,0.0,0.0,0,0.0,0.0,0.0,0,0,0,0.0,0.0,0.0,0.0,0.0,0.0,0.0,0.0,0.0,0.0,0.0,0.0,0.0,0.0,0.0,0,0.0,0.0,110.0,42.96,0.28
# 1480,24395,189332,Muthupari S.,1996,nan,(MoO3)20.0 (Na2O)40.0 (P2O5)40.0 ,0.0,0,0.0,0.0,0.0,0.0,0.0,0.0,0.0,0,0,0,0.0,0.0,0,0.0,0.0,0.0,0.0,0.0,0.0,0,0.0,0.0,0.0,0.0,0,0,0.0,0.0,0,0.0,0.0,0.0,0.0,0.0,0.0,0,0.0,0.0,0.0,0.0,0.0,0.0,0,0.0,0.0,0,0.0,0.0,0.0,0.0,0.0,0.0,0,0,0,0.0,0,0.0,0.0,0,0,0.0,0,0.0,0.0,0.0,0,0.0,0.0,0.0,0,0,0.0,0.0,0,0.0,0.0,0.0,0,0.0,0.0,0.0,0,0,0,0.0,0.0,0,0.0,0.0,0.0,0,0.0,0.0,0.0,20.0,0.0,0.0,40.0,0.0,0.0,0.0,0.0,0.0,0.0,0.0,0.0,0.0,0.0,0.0,0.0,0.0,0.0,40.0,0.0,0.0,0.0,0.0,0.0,0.0,0.0,0,0.0,0.0,0.0,0.0,0.0,0.0,0.0,0,0.0,0.0,0.0,0.0,0.0,0.0,0.0,0,0.0,0.0,0.0,0.0,0.0,0,0.0,0.0,0.0,0.0,0.0,0,0.0,0.0,0.0,0.0,0,0.0,0.0,0.0,0,0,0,0.0,0.0,0.0,0.0,0.0,0.0,0.0,0.0,0.0,0.0,0.0,0.0,0.0,0.0,0.0,0,0.0,0.0,40.1,15.7,0.28
# 1481,24651,301051,Sampaio J.A.,2002,nan,(Al2O3)27.145709999999998 (CaO)57.684630000000006 (MgO)6.986028 (SiO2)7.984032000000001 (Yb2O3)0.1996 ,0.0,0,0.0,27.145709999999998,0.0,0.0,0.0,0.0,0.0,0,0,0,0.0,0.0,0,0.0,0.0,0.0,0.0,0.0,0.0,0,0.0,0.0,57.684630000000006,0.0,0,0,0.0,0.0,0,0.0,0.0,0.0,0.0,0.0,0.0,0,0.0,0.0,0.0,0.0,0.0,0.0,0,0.0,0.0,0,0.0,0.0,0.0,0.0,0.0,0.0,0,0,0,0.0,0,0.0,0.0,0,0,0.0,0,0.0,0.0,0.0,0,0.0,0.0,0.0,0,0,0.0,0.0,0,0.0,0.0,0.0,0,0.0,0.0,0.0,0,0,0,0.0,0.0,0,0.0,6.986028,0.0,0,0.0,0.0,0.0,0.0,0.0,0.0,0.0,0.0,0.0,0.0,0.0,0.0,0.0,0.0,0.0,0.0,0.0,0.0,0.0,0.0,0.0,0.0,0.0,0.0,0.0,0.0,0.0,0.0,0.0,0,0.0,0.0,0.0,0.0,0.0,0.0,0.0,0,0.0,0.0,0.0,0.0,0.0,7.984032000000001,0.0,0,0.0,0.0,0.0,0.0,0.0,0,0.0,0.0,0.0,0.0,0.0,0,0.0,0.0,0.0,0.0,0,0.0,0.0,0.0,0,0,0,0.0,0.0,0.0,0.0,0.0,0.0,0.0,0.0,0.0,0.1996,0.0,0.0,0.0,0.0,0.0,0,0.0,0.0,108.0,42.0,0.28
# 1482,24651,301052,Sampaio J.A.,2002,nan,(Al2O3)25.0 (CaO)58.9 (MgO)7.1 (SiO2)8.1 (Yb2O3)0.9 ,0.0,0,0.0,25.0,0.0,0.0,0.0,0.0,0.0,0,0,0,0.0,0.0,0,0.0,0.0,0.0,0.0,0.0,0.0,0,0.0,0.0,58.9,0.0,0,0,0.0,0.0,0,0.0,0.0,0.0,0.0,0.0,0.0,0,0.0,0.0,0.0,0.0,0.0,0.0,0,0.0,0.0,0,0.0,0.0,0.0,0.0,0.0,0.0,0,0,0,0.0,0,0.0,0.0,0,0,0.0,0,0.0,0.0,0.0,0,0.0,0.0,0.0,0,0,0.0,0.0,0,0.0,0.0,0.0,0,0.0,0.0,0.0,0,0,0,0.0,0.0,0,0.0,7.1,0.0,0,0.0,0.0,0.0,0.0,0.0,0.0,0.0,0.0,0.0,0.0,0.0,0.0,0.0,0.0,0.0,0.0,0.0,0.0,0.0,0.0,0.0,0.0,0.0,0.0,0.0,0.0,0.0,0.0,0.0,0,0.0,0.0,0.0,0.0,0.0,0.0,0.0,0,0.0,0.0,0.0,0.0,0.0,8.1,0.0,0,0.0,0.0,0.0,0.0,0.0,0,0.0,0.0,0.0,0.0,0.0,0,0.0,0.0,0.0,0.0,0,0.0,0.0,0.0,0,0,0,0.0,0.0,0.0,0.0,0.0,0.0,0.0,0.0,0.0,0.9,0.0,0.0,0.0,0.0,0.0,0,0.0,0.0,109.0,43.0,0.28
# 1483,24651,301053,Sampaio J.A.,2002,nan,(Al2O3)24.23047481 (CaO)59.38451785 (Er2O3)1.0920038220000001 (MgO)7.149976025 (SiO2)8.143027501 ,0.0,0,0.0,24.23047481,0.0,0.0,0.0,0.0,0.0,0,0,0,0.0,0.0,0,0.0,0.0,0.0,0.0,0.0,0.0,0,0.0,0.0,59.38451785,0.0,0,0,0.0,0.0,0,0.0,0.0,0.0,0.0,0.0,0.0,0,0.0,0.0,0.0,0.0,0.0,1.0920038220000001,0,0.0,0.0,0,0.0,0.0,0.0,0.0,0.0,0.0,0,0,0,0.0,0,0.0,0.0,0,0,0.0,0,0.0,0.0,0.0,0,0.0,0.0,0.0,0,0,0.0,0.0,0,0.0,0.0,0.0,0,0.0,0.0,0.0,0,0,0,0.0,0.0,0,0.0,7.149976025,0.0,0,0.0,0.0,0.0,0.0,0.0,0.0,0.0,0.0,0.0,0.0,0.0,0.0,0.0,0.0,0.0,0.0,0.0,0.0,0.0,0.0,0.0,0.0,0.0,0.0,0.0,0.0,0.0,0.0,0.0,0,0.0,0.0,0.0,0.0,0.0,0.0,0.0,0,0.0,0.0,0.0,0.0,0.0,8.143027501,0.0,0,0.0,0.0,0.0,0.0,0.0,0,0.0,0.0,0.0,0.0,0.0,0,0.0,0.0,0.0,0.0,0,0.0,0.0,0.0,0,0,0,0.0,0.0,0.0,0.0,0.0,0.0,0.0,0.0,0.0,0.0,0.0,0.0,0.0,0.0,0.0,0,0.0,0.0,108.0,42.0,0.28
# 1484,24651,301054,Sampaio J.A.,2002,nan,(Al2O3)23.34669163 (CaO)59.91984419 (Er2O3)1.503000105 (MgO)7.0140294910000005 (SiO2)8.216434575 ,0.0,0,0.0,23.34669163,0.0,0.0,0.0,0.0,0.0,0,0,0,0.0,0.0,0,0.0,0.0,0.0,0.0,0.0,0.0,0,0.0,0.0,59.91984419,0.0,0,0,0.0,0.0,0,0.0,0.0,0.0,0.0,0.0,0.0,0,0.0,0.0,0.0,0.0,0.0,1.503000105,0,0.0,0.0,0,0.0,0.0,0.0,0.0,0.0,0.0,0,0,0,0.0,0,0.0,0.0,0,0,0.0,0,0.0,0.0,0.0,0,0.0,0.0,0.0,0,0,0.0,0.0,0,0.0,0.0,0.0,0,0.0,0.0,0.0,0,0,0,0.0,0.0,0,0.0,7.0140294910000005,0.0,0,0.0,0.0,0.0,0.0,0.0,0.0,0.0,0.0,0.0,0.0,0.0,0.0,0.0,0.0,0.0,0.0,0.0,0.0,0.0,0.0,0.0,0.0,0.0,0.0,0.0,0.0,0.0,0.0,0.0,0,0.0,0.0,0.0,0.0,0.0,0.0,0.0,0,0.0,0.0,0.0,0.0,0.0,8.216434575,0.0,0,0.0,0.0,0.0,0.0,0.0,0,0.0,0.0,0.0,0.0,0.0,0,0.0,0.0,0.0,0.0,0,0.0,0.0,0.0,0,0,0,0.0,0.0,0.0,0.0,0.0,0.0,0.0,0.0,0.0,0.0,0.0,0.0,0.0,0.0,0.0,0,0.0,0.0,106.0,41.0,0.28
# 1488,26395,307573,Hwa Luu0Gen,2002,nan,(Al2O3)38.0 (CaO)57.0 (SiO2)5.0 ,0.0,0,0.0,38.0,0.0,0.0,0.0,0.0,0.0,0,0,0,0.0,0.0,0,0.0,0.0,0.0,0.0,0.0,0.0,0,0.0,0.0,57.0,0.0,0,0,0.0,0.0,0,0.0,0.0,0.0,0.0,0.0,0.0,0,0.0,0.0,0.0,0.0,0.0,0.0,0,0.0,0.0,0,0.0,0.0,0.0,0.0,0.0,0.0,0,0,0,0.0,0,0.0,0.0,0,0,0.0,0,0.0,0.0,0.0,0,0.0,0.0,0.0,0,0,0.0,0.0,0,0.0,0.0,0.0,0,0.0,0.0,0.0,0,0,0,0.0,0.0,0,0.0,0.0,0.0,0,0.0,0.0,0.0,0.0,0.0,0.0,0.0,0.0,0.0,0.0,0.0,0.0,0.0,0.0,0.0,0.0,0.0,0.0,0.0,0.0,0.0,0.0,0.0,0.0,0.0,0.0,0.0,0.0,0.0,0,0.0,0.0,0.0,0.0,0.0,0.0,0.0,0,0.0,0.0,0.0,0.0,0.0,5.0,0.0,0,0.0,0.0,0.0,0.0,0.0,0,0.0,0.0,0.0,0.0,0.0,0,0.0,0.0,0.0,0.0,0,0.0,0.0,0.0,0,0,0,0.0,0.0,0.0,0.0,0.0,0.0,0.0,0.0,0.0,0.0,0.0,0.0,0.0,0.0,0.0,0,0.0,0.0,111.0,43.35,0.28
# 1489,26395,307574,Hwa Luu0Gen,2002,nan,(Al2O3)37.0 (CaO)55.5 (SiO2)7.5 ,0.0,0,0.0,37.0,0.0,0.0,0.0,0.0,0.0,0,0,0,0.0,0.0,0,0.0,0.0,0.0,0.0,0.0,0.0,0,0.0,0.0,55.5,0.0,0,0,0.0,0.0,0,0.0,0.0,0.0,0.0,0.0,0.0,0,0.0,0.0,0.0,0.0,0.0,0.0,0,0.0,0.0,0,0.0,0.0,0.0,0.0,0.0,0.0,0,0,0,0.0,0,0.0,0.0,0,0,0.0,0,0.0,0.0,0.0,0,0.0,0.0,0.0,0,0,0.0,0.0,0,0.0,0.0,0.0,0,0.0,0.0,0.0,0,0,0,0.0,0.0,0,0.0,0.0,0.0,0,0.0,0.0,0.0,0.0,0.0,0.0,0.0,0.0,0.0,0.0,0.0,0.0,0.0,0.0,0.0,0.0,0.0,0.0,0.0,0.0,0.0,0.0,0.0,0.0,0.0,0.0,0.0,0.0,0.0,0,0.0,0.0,0.0,0.0,0.0,0.0,0.0,0,0.0,0.0,0.0,0.0,0.0,7.5,0.0,0,0.0,0.0,0.0,0.0,0.0,0,0.0,0.0,0.0,0.0,0.0,0,0.0,0.0,0.0,0.0,0,0.0,0.0,0.0,0,0,0,0.0,0.0,0.0,0.0,0.0,0.0,0.0,0.0,0.0,0.0,0.0,0.0,0.0,0.0,0.0,0,0.0,0.0,111.0,43.35,0.28
# 1490,26395,307575,Hwa Luu0Gen,2002,nan,(Al2O3)36.0 (CaO)54.0 (SiO2)10.0 ,0.0,0,0.0,36.0,0.0,0.0,0.0,0.0,0.0,0,0,0,0.0,0.0,0,0.0,0.0,0.0,0.0,0.0,0.0,0,0.0,0.0,54.0,0.0,0,0,0.0,0.0,0,0.0,0.0,0.0,0.0,0.0,0.0,0,0.0,0.0,0.0,0.0,0.0,0.0,0,0.0,0.0,0,0.0,0.0,0.0,0.0,0.0,0.0,0,0,0,0.0,0,0.0,0.0,0,0,0.0,0,0.0,0.0,0.0,0,0.0,0.0,0.0,0,0,0.0,0.0,0,0.0,0.0,0.0,0,0.0,0.0,0.0,0,0,0,0.0,0.0,0,0.0,0.0,0.0,0,0.0,0.0,0.0,0.0,0.0,0.0,0.0,0.0,0.0,0.0,0.0,0.0,0.0,0.0,0.0,0.0,0.0,0.0,0.0,0.0,0.0,0.0,0.0,0.0,0.0,0.0,0.0,0.0,0.0,0,0.0,0.0,0.0,0.0,0.0,0.0,0.0,0,0.0,0.0,0.0,0.0,0.0,10.0,0.0,0,0.0,0.0,0.0,0.0,0.0,0,0.0,0.0,0.0,0.0,0.0,0,0.0,0.0,0.0,0.0,0,0.0,0.0,0.0,0,0,0,0.0,0.0,0.0,0.0,0.0,0.0,0.0,0.0,0.0,0.0,0.0,0.0,0.0,0.0,0.0,0,0.0,0.0,109.0,42.57,0.28
# 1491,26395,307576,Hwa Luu0Gen,2002,nan,(Al2O3)35.0 (CaO)52.5 (SiO2)12.5 ,0.0,0,0.0,35.0,0.0,0.0,0.0,0.0,0.0,0,0,0,0.0,0.0,0,0.0,0.0,0.0,0.0,0.0,0.0,0,0.0,0.0,52.5,0.0,0,0,0.0,0.0,0,0.0,0.0,0.0,0.0,0.0,0.0,0,0.0,0.0,0.0,0.0,0.0,0.0,0,0.0,0.0,0,0.0,0.0,0.0,0.0,0.0,0.0,0,0,0,0.0,0,0.0,0.0,0,0,0.0,0,0.0,0.0,0.0,0,0.0,0.0,0.0,0,0,0.0,0.0,0,0.0,0.0,0.0,0,0.0,0.0,0.0,0,0,0,0.0,0.0,0,0.0,0.0,0.0,0,0.0,0.0,0.0,0.0,0.0,0.0,0.0,0.0,0.0,0.0,0.0,0.0,0.0,0.0,0.0,0.0,0.0,0.0,0.0,0.0,0.0,0.0,0.0,0.0,0.0,0.0,0.0,0.0,0.0,0,0.0,0.0,0.0,0.0,0.0,0.0,0.0,0,0.0,0.0,0.0,0.0,0.0,12.5,0.0,0,0.0,0.0,0.0,0.0,0.0,0,0.0,0.0,0.0,0.0,0.0,0,0.0,0.0,0.0,0.0,0,0.0,0.0,0.0,0,0,0,0.0,0.0,0.0,0.0,0.0,0.0,0.0,0.0,0.0,0.0,0.0,0.0,0.0,0.0,0.0,0,0.0,0.0,106.0,41.4,0.28
# 1495,26710,310065,Sokolov I.A.,2003,nan,(Li2O)45.0 (Li2S)10 (P2O5)45.0 ,0.0,0,0.0,0.0,0.0,0.0,0.0,0.0,0.0,0,0,0,0.0,0.0,0,0.0,0.0,0.0,0.0,0.0,0.0,0,0.0,0.0,0.0,0.0,0,0,0.0,0.0,0,0.0,0.0,0.0,0.0,0.0,0.0,0,0.0,0.0,0.0,0.0,0.0,0.0,0,0.0,0.0,0,0.0,0.0,0.0,0.0,0.0,0.0,0,0,0,0.0,0,0.0,0.0,0,0,0.0,0,0.0,0.0,0.0,0,0.0,0.0,0.0,0,0,0.0,0.0,0,0.0,0.0,0.0,0,0.0,0.0,45.0,10,0,0,0.0,0.0,0,0.0,0.0,0.0,0,0.0,0.0,0.0,0.0,0.0,0.0,0.0,0.0,0.0,0.0,0.0,0.0,0.0,0.0,0.0,0.0,0.0,0.0,0.0,0.0,0.0,45.0,0.0,0.0,0.0,0.0,0.0,0.0,0.0,0,0.0,0.0,0.0,0.0,0.0,0.0,0.0,0,0.0,0.0,0.0,0.0,0.0,0.0,0.0,0,0.0,0.0,0.0,0.0,0.0,0,0.0,0.0,0.0,0.0,0.0,0,0.0,0.0,0.0,0.0,0,0.0,0.0,0.0,0,0,0,0.0,0.0,0.0,0.0,0.0,0.0,0.0,0.0,0.0,0.0,0.0,0.0,0.0,0.0,0.0,0,0.0,0.0,50.8,19.86,0.28
# 1496,26710,310066,Sokolov I.A.,2003,nan,(Li2O)42.5 (Li2S)15 (P2O5)42.5 ,0.0,0,0.0,0.0,0.0,0.0,0.0,0.0,0.0,0,0,0,0.0,0.0,0,0.0,0.0,0.0,0.0,0.0,0.0,0,0.0,0.0,0.0,0.0,0,0,0.0,0.0,0,0.0,0.0,0.0,0.0,0.0,0.0,0,0.0,0.0,0.0,0.0,0.0,0.0,0,0.0,0.0,0,0.0,0.0,0.0,0.0,0.0,0.0,0,0,0,0.0,0,0.0,0.0,0,0,0.0,0,0.0,0.0,0.0,0,0.0,0.0,0.0,0,0,0.0,0.0,0,0.0,0.0,0.0,0,0.0,0.0,42.5,15,0,0,0.0,0.0,0,0.0,0.0,0.0,0,0.0,0.0,0.0,0.0,0.0,0.0,0.0,0.0,0.0,0.0,0.0,0.0,0.0,0.0,0.0,0.0,0.0,0.0,0.0,0.0,0.0,42.5,0.0,0.0,0.0,0.0,0.0,0.0,0.0,0,0.0,0.0,0.0,0.0,0.0,0.0,0.0,0,0.0,0.0,0.0,0.0,0.0,0.0,0.0,0,0.0,0.0,0.0,0.0,0.0,0,0.0,0.0,0.0,0.0,0.0,0,0.0,0.0,0.0,0.0,0,0.0,0.0,0.0,0,0,0,0.0,0.0,0.0,0.0,0.0,0.0,0.0,0.0,0.0,0.0,0.0,0.0,0.0,0.0,0.0,0,0.0,0.0,50.9,19.89,0.28
# 1497,26710,310068,Sokolov I.A.,2003,nan,(Li2O)40.0 (Li2S)20 (P2O5)40.0 ,0.0,0,0.0,0.0,0.0,0.0,0.0,0.0,0.0,0,0,0,0.0,0.0,0,0.0,0.0,0.0,0.0,0.0,0.0,0,0.0,0.0,0.0,0.0,0,0,0.0,0.0,0,0.0,0.0,0.0,0.0,0.0,0.0,0,0.0,0.0,0.0,0.0,0.0,0.0,0,0.0,0.0,0,0.0,0.0,0.0,0.0,0.0,0.0,0,0,0,0.0,0,0.0,0.0,0,0,0.0,0,0.0,0.0,0.0,0,0.0,0.0,0.0,0,0,0.0,0.0,0,0.0,0.0,0.0,0,0.0,0.0,40.0,20,0,0,0.0,0.0,0,0.0,0.0,0.0,0,0.0,0.0,0.0,0.0,0.0,0.0,0.0,0.0,0.0,0.0,0.0,0.0,0.0,0.0,0.0,0.0,0.0,0.0,0.0,0.0,0.0,40.0,0.0,0.0,0.0,0.0,0.0,0.0,0.0,0,0.0,0.0,0.0,0.0,0.0,0.0,0.0,0,0.0,0.0,0.0,0.0,0.0,0.0,0.0,0,0.0,0.0,0.0,0.0,0.0,0,0.0,0.0,0.0,0.0,0.0,0,0.0,0.0,0.0,0.0,0,0.0,0.0,0.0,0,0,0,0.0,0.0,0.0,0.0,0.0,0.0,0.0,0.0,0.0,0.0,0.0,0.0,0.0,0.0,0.0,0,0.0,0.0,51.2,20.01,0.28
# 1498,26710,310070,Sokolov I.A.,2003,nan,(Li2O)37.5 (Li2S)25 (P2O5)37.5 ,0.0,0,0.0,0.0,0.0,0.0,0.0,0.0,0.0,0,0,0,0.0,0.0,0,0.0,0.0,0.0,0.0,0.0,0.0,0,0.0,0.0,0.0,0.0,0,0,0.0,0.0,0,0.0,0.0,0.0,0.0,0.0,0.0,0,0.0,0.0,0.0,0.0,0.0,0.0,0,0.0,0.0,0,0.0,0.0,0.0,0.0,0.0,0.0,0,0,0,0.0,0,0.0,0.0,0,0,0.0,0,0.0,0.0,0.0,0,0.0,0.0,0.0,0,0,0.0,0.0,0,0.0,0.0,0.0,0,0.0,0.0,37.5,25,0,0,0.0,0.0,0,0.0,0.0,0.0,0,0.0,0.0,0.0,0.0,0.0,0.0,0.0,0.0,0.0,0.0,0.0,0.0,0.0,0.0,0.0,0.0,0.0,0.0,0.0,0.0,0.0,37.5,0.0,0.0,0.0,0.0,0.0,0.0,0.0,0,0.0,0.0,0.0,0.0,0.0,0.0,0.0,0,0.0,0.0,0.0,0.0,0.0,0.0,0.0,0,0.0,0.0,0.0,0.0,0.0,0,0.0,0.0,0.0,0.0,0.0,0,0.0,0.0,0.0,0.0,0,0.0,0.0,0.0,0,0,0,0.0,0.0,0.0,0.0,0.0,0.0,0.0,0.0,0.0,0.0,0.0,0.0,0.0,0.0,0.0,0,0.0,0.0,51.2,20.03,0.28
# 1499,27139,310653,Boyd D.C.,1980,Corning 7059,(Al2O3)7.560869749 (As2O3)0.389699832 (B2O3)16.60975286 (BaO)12.56985459 (SiO2)62.86982297 ,0.0,0,0.0,7.560869749,0.0,0.0,0.0,0.389699832,0.0,0,0,0,0.0,16.60975286,0,0.0,12.56985459,0.0,0.0,0.0,0.0,0,0.0,0.0,0.0,0.0,0,0,0.0,0.0,0,0.0,0.0,0.0,0.0,0.0,0.0,0,0.0,0.0,0.0,0.0,0.0,0.0,0,0.0,0.0,0,0.0,0.0,0.0,0.0,0.0,0.0,0,0,0,0.0,0,0.0,0.0,0,0,0.0,0,0.0,0.0,0.0,0,0.0,0.0,0.0,0,0,0.0,0.0,0,0.0,0.0,0.0,0,0.0,0.0,0.0,0,0,0,0.0,0.0,0,0.0,0.0,0.0,0,0.0,0.0,0.0,0.0,0.0,0.0,0.0,0.0,0.0,0.0,0.0,0.0,0.0,0.0,0.0,0.0,0.0,0.0,0.0,0.0,0.0,0.0,0.0,0.0,0.0,0.0,0.0,0.0,0.0,0,0.0,0.0,0.0,0.0,0.0,0.0,0.0,0,0.0,0.0,0.0,0.0,0.0,62.86982297,0.0,0,0.0,0.0,0.0,0.0,0.0,0,0.0,0.0,0.0,0.0,0.0,0,0.0,0.0,0.0,0.0,0,0.0,0.0,0.0,0,0,0,0.0,0.0,0.0,0.0,0.0,0.0,0.0,0.0,0.0,0.0,0.0,0.0,0.0,0.0,0.0,0,0.0,0.0,68.0,26.56,0.28
# 1503,28787,373197,Kodama M.,1999,nan,(B2O3)97.8 (Li2O)2.2 ,0.0,0,0.0,0.0,0.0,0.0,0.0,0.0,0.0,0,0,0,0.0,97.8,0,0.0,0.0,0.0,0.0,0.0,0.0,0,0.0,0.0,0.0,0.0,0,0,0.0,0.0,0,0.0,0.0,0.0,0.0,0.0,0.0,0,0.0,0.0,0.0,0.0,0.0,0.0,0,0.0,0.0,0,0.0,0.0,0.0,0.0,0.0,0.0,0,0,0,0.0,0,0.0,0.0,0,0,0.0,0,0.0,0.0,0.0,0,0.0,0.0,0.0,0,0,0.0,0.0,0,0.0,0.0,0.0,0,0.0,0.0,2.2,0,0,0,0.0,0.0,0,0.0,0.0,0.0,0,0.0,0.0,0.0,0.0,0.0,0.0,0.0,0.0,0.0,0.0,0.0,0.0,0.0,0.0,0.0,0.0,0.0,0.0,0.0,0.0,0.0,0.0,0.0,0.0,0.0,0.0,0.0,0.0,0.0,0,0.0,0.0,0.0,0.0,0.0,0.0,0.0,0,0.0,0.0,0.0,0.0,0.0,0.0,0.0,0,0.0,0.0,0.0,0.0,0.0,0,0.0,0.0,0.0,0.0,0.0,0,0.0,0.0,0.0,0.0,0,0.0,0.0,0.0,0,0,0,0.0,0.0,0.0,0.0,0.0,0.0,0.0,0.0,0.0,0.0,0.0,0.0,0.0,0.0,0.0,0,0.0,0.0,21.0,8.0,0.28
# 1504,29015,387198,Gowda V.C.V.,2005,nan,(B2O3)85.0 (Li2O)15.0 ,0.0,0,0.0,0.0,0.0,0.0,0.0,0.0,0.0,0,0,0,0.0,85.0,0,0.0,0.0,0.0,0.0,0.0,0.0,0,0.0,0.0,0.0,0.0,0,0,0.0,0.0,0,0.0,0.0,0.0,0.0,0.0,0.0,0,0.0,0.0,0.0,0.0,0.0,0.0,0,0.0,0.0,0,0.0,0.0,0.0,0.0,0.0,0.0,0,0,0,0.0,0,0.0,0.0,0,0,0.0,0,0.0,0.0,0.0,0,0.0,0.0,0.0,0,0,0.0,0.0,0,0.0,0.0,0.0,0,0.0,0.0,15.0,0,0,0,0.0,0.0,0,0.0,0.0,0.0,0,0.0,0.0,0.0,0.0,0.0,0.0,0.0,0.0,0.0,0.0,0.0,0.0,0.0,0.0,0.0,0.0,0.0,0.0,0.0,0.0,0.0,0.0,0.0,0.0,0.0,0.0,0.0,0.0,0.0,0,0.0,0.0,0.0,0.0,0.0,0.0,0.0,0,0.0,0.0,0.0,0.0,0.0,0.0,0.0,0,0.0,0.0,0.0,0.0,0.0,0,0.0,0.0,0.0,0.0,0.0,0,0.0,0.0,0.0,0.0,0,0.0,0.0,0.0,0,0,0,0.0,0.0,0.0,0.0,0.0,0.0,0.0,0.0,0.0,0.0,0.0,0.0,0.0,0.0,0.0,0,0.0,0.0,43.7,17.06,0.28
# 1505,29015,381949,Gowda V.C.V.,2005,nan,(B2O3)75.0 (Li2O)5.0 (PbO)20.0 ,0.0,0,0.0,0.0,0.0,0.0,0.0,0.0,0.0,0,0,0,0.0,75.0,0,0.0,0.0,0.0,0.0,0.0,0.0,0,0.0,0.0,0.0,0.0,0,0,0.0,0.0,0,0.0,0.0,0.0,0.0,0.0,0.0,0,0.0,0.0,0.0,0.0,0.0,0.0,0,0.0,0.0,0,0.0,0.0,0.0,0.0,0.0,0.0,0,0,0,0.0,0,0.0,0.0,0,0,0.0,0,0.0,0.0,0.0,0,0.0,0.0,0.0,0,0,0.0,0.0,0,0.0,0.0,0.0,0,0.0,0.0,5.0,0,0,0,0.0,0.0,0,0.0,0.0,0.0,0,0.0,0.0,0.0,0.0,0.0,0.0,0.0,0.0,0.0,0.0,0.0,0.0,0.0,0.0,0.0,0.0,0.0,0.0,0.0,0.0,0.0,0.0,0.0,0.0,0.0,20.0,0.0,0.0,0.0,0,0.0,0.0,0.0,0.0,0.0,0.0,0.0,0,0.0,0.0,0.0,0.0,0.0,0.0,0.0,0,0.0,0.0,0.0,0.0,0.0,0,0.0,0.0,0.0,0.0,0.0,0,0.0,0.0,0.0,0.0,0,0.0,0.0,0.0,0,0,0,0.0,0.0,0.0,0.0,0.0,0.0,0.0,0.0,0.0,0.0,0.0,0.0,0.0,0.0,0.0,0,0.0,0.0,56.7,22.37,0.28
# 1506,29512,383149,Osipov A.B.,1983,nan,(Li2O)37.5 (LiF)25.0 (P2O5)37.5 ,0.0,0,0.0,0.0,0.0,0.0,0.0,0.0,0.0,0,0,0,0.0,0.0,0,0.0,0.0,0.0,0.0,0.0,0.0,0,0.0,0.0,0.0,0.0,0,0,0.0,0.0,0,0.0,0.0,0.0,0.0,0.0,0.0,0,0.0,0.0,0.0,0.0,0.0,0.0,0,0.0,0.0,0,0.0,0.0,0.0,0.0,0.0,0.0,0,0,0,0.0,0,0.0,0.0,0,0,0.0,0,0.0,0.0,0.0,0,0.0,0.0,0.0,0,0,0.0,0.0,0,0.0,0.0,0.0,0,0.0,0.0,37.5,0,0,0,0.0,25.0,0,0.0,0.0,0.0,0,0.0,0.0,0.0,0.0,0.0,0.0,0.0,0.0,0.0,0.0,0.0,0.0,0.0,0.0,0.0,0.0,0.0,0.0,0.0,0.0,0.0,37.5,0.0,0.0,0.0,0.0,0.0,0.0,0.0,0,0.0,0.0,0.0,0.0,0.0,0.0,0.0,0,0.0,0.0,0.0,0.0,0.0,0.0,0.0,0,0.0,0.0,0.0,0.0,0.0,0,0.0,0.0,0.0,0.0,0.0,0,0.0,0.0,0.0,0.0,0,0.0,0.0,0.0,0,0,0,0.0,0.0,0.0,0.0,0.0,0.0,0.0,0.0,0.0,0.0,0.0,0.0,0.0,0.0,0.0,0,0.0,0.0,53.0,21.0,0.28
# 1507,29512,383156,Osipov A.B.,1983,nan,(LiI)70 (P2O5)30.0 ,0.0,0,0.0,0.0,0.0,0.0,0.0,0.0,0.0,0,0,0,0.0,0.0,0,0.0,0.0,0.0,0.0,0.0,0.0,0,0.0,0.0,0.0,0.0,0,0,0.0,0.0,0,0.0,0.0,0.0,0.0,0.0,0.0,0,0.0,0.0,0.0,0.0,0.0,0.0,0,0.0,0.0,0,0.0,0.0,0.0,0.0,0.0,0.0,0,0,0,0.0,0,0.0,0.0,0,0,0.0,0,0.0,0.0,0.0,0,0.0,0.0,0.0,0,0,0.0,0.0,0,0.0,0.0,0.0,0,0.0,0.0,0.0,0,0,0,0.0,0.0,70,0.0,0.0,0.0,0,0.0,0.0,0.0,0.0,0.0,0.0,0.0,0.0,0.0,0.0,0.0,0.0,0.0,0.0,0.0,0.0,0.0,0.0,0.0,0.0,0.0,30.0,0.0,0.0,0.0,0.0,0.0,0.0,0.0,0,0.0,0.0,0.0,0.0,0.0,0.0,0.0,0,0.0,0.0,0.0,0.0,0.0,0.0,0.0,0,0.0,0.0,0.0,0.0,0.0,0,0.0,0.0,0.0,0.0,0.0,0,0.0,0.0,0.0,0.0,0,0.0,0.0,0.0,0,0,0,0.0,0.0,0.0,0.0,0.0,0.0,0.0,0.0,0.0,0.0,0.0,0.0,0.0,0.0,0.0,0,0.0,0.0,53.0,21.0,0.28
# 1508,30162,376484,Kokubo T.,1985,nan,(CaF2)0.398999812 (CaO)49.87879656 (MgO)7.109889657999999 (P2O5)7.153630637999999 (SiO2)35.45868333 ,0.0,0,0.0,0.0,0.0,0.0,0.0,0.0,0.0,0,0,0,0.0,0.0,0,0.0,0.0,0.0,0.0,0.0,0.0,0,0.0,0.398999812,49.87879656,0.0,0,0,0.0,0.0,0,0.0,0.0,0.0,0.0,0.0,0.0,0,0.0,0.0,0.0,0.0,0.0,0.0,0,0.0,0.0,0,0.0,0.0,0.0,0.0,0.0,0.0,0,0,0,0.0,0,0.0,0.0,0,0,0.0,0,0.0,0.0,0.0,0,0.0,0.0,0.0,0,0,0.0,0.0,0,0.0,0.0,0.0,0,0.0,0.0,0.0,0,0,0,0.0,0.0,0,0.0,7.109889657999999,0.0,0,0.0,0.0,0.0,0.0,0.0,0.0,0.0,0.0,0.0,0.0,0.0,0.0,0.0,0.0,0.0,0.0,0.0,0.0,0.0,0.0,0.0,7.153630637999999,0.0,0.0,0.0,0.0,0.0,0.0,0.0,0,0.0,0.0,0.0,0.0,0.0,0.0,0.0,0,0.0,0.0,0.0,0.0,0.0,35.45868333,0.0,0,0.0,0.0,0.0,0.0,0.0,0,0.0,0.0,0.0,0.0,0.0,0,0.0,0.0,0.0,0.0,0,0.0,0.0,0.0,0,0,0,0.0,0.0,0.0,0.0,0.0,0.0,0.0,0.0,0.0,0.0,0.0,0.0,0.0,0.0,0.0,0,0.0,0.0,89.0,34.76,0.28
# 1509,30900,391632,Schilling F.R.,2001,nan,(Al2O3)5.517594723999999 (CaO)16.75322916 (MgO)34.89576826 (SiO2)42.83340786 ,0.0,0,0.0,5.517594723999999,0.0,0.0,0.0,0.0,0.0,0,0,0,0.0,0.0,0,0.0,0.0,0.0,0.0,0.0,0.0,0,0.0,0.0,16.75322916,0.0,0,0,0.0,0.0,0,0.0,0.0,0.0,0.0,0.0,0.0,0,0.0,0.0,0.0,0.0,0.0,0.0,0,0.0,0.0,0,0.0,0.0,0.0,0.0,0.0,0.0,0,0,0,0.0,0,0.0,0.0,0,0,0.0,0,0.0,0.0,0.0,0,0.0,0.0,0.0,0,0,0.0,0.0,0,0.0,0.0,0.0,0,0.0,0.0,0.0,0,0,0,0.0,0.0,0,0.0,34.89576826,0.0,0,0.0,0.0,0.0,0.0,0.0,0.0,0.0,0.0,0.0,0.0,0.0,0.0,0.0,0.0,0.0,0.0,0.0,0.0,0.0,0.0,0.0,0.0,0.0,0.0,0.0,0.0,0.0,0.0,0.0,0,0.0,0.0,0.0,0.0,0.0,0.0,0.0,0,0.0,0.0,0.0,0.0,0.0,42.83340786,0.0,0,0.0,0.0,0.0,0.0,0.0,0,0.0,0.0,0.0,0.0,0.0,0,0.0,0.0,0.0,0.0,0,0.0,0.0,0.0,0,0,0,0.0,0.0,0.0,0.0,0.0,0.0,0.0,0.0,0.0,0.0,0.0,0.0,0.0,0.0,0.0,0,0.0,0.0,111.0,43.5,0.28
# 1510,30900,391634,Schilling F.R.,2001,nan,(Al2O3)9.599257287999999 (CaO)13.52629041 (MgO)35.21253106 (SiO2)41.66192125 ,0.0,0,0.0,9.599257287999999,0.0,0.0,0.0,0.0,0.0,0,0,0,0.0,0.0,0,0.0,0.0,0.0,0.0,0.0,0.0,0,0.0,0.0,13.52629041,0.0,0,0,0.0,0.0,0,0.0,0.0,0.0,0.0,0.0,0.0,0,0.0,0.0,0.0,0.0,0.0,0.0,0,0.0,0.0,0,0.0,0.0,0.0,0.0,0.0,0.0,0,0,0,0.0,0,0.0,0.0,0,0,0.0,0,0.0,0.0,0.0,0,0.0,0.0,0.0,0,0,0.0,0.0,0,0.0,0.0,0.0,0,0.0,0.0,0.0,0,0,0,0.0,0.0,0,0.0,35.21253106,0.0,0,0.0,0.0,0.0,0.0,0.0,0.0,0.0,0.0,0.0,0.0,0.0,0.0,0.0,0.0,0.0,0.0,0.0,0.0,0.0,0.0,0.0,0.0,0.0,0.0,0.0,0.0,0.0,0.0,0.0,0,0.0,0.0,0.0,0.0,0.0,0.0,0.0,0,0.0,0.0,0.0,0.0,0.0,41.66192125,0.0,0,0.0,0.0,0.0,0.0,0.0,0,0.0,0.0,0.0,0.0,0.0,0,0.0,0.0,0.0,0.0,0,0.0,0.0,0.0,0,0,0,0.0,0.0,0.0,0.0,0.0,0.0,0.0,0.0,0.0,0.0,0.0,0.0,0.0,0.0,0.0,0,0.0,0.0,111.0,43.5,0.28
# 1512,31272,393036,Annapurna K.,1994,nan,(Nd2O3)0.1 (TeO2)50.0 (V2O5)49.9 ,0.0,0,0.0,0.0,0.0,0.0,0.0,0.0,0.0,0,0,0,0.0,0.0,0,0.0,0.0,0.0,0.0,0.0,0.0,0,0.0,0.0,0.0,0.0,0,0,0.0,0.0,0,0.0,0.0,0.0,0.0,0.0,0.0,0,0.0,0.0,0.0,0.0,0.0,0.0,0,0.0,0.0,0,0.0,0.0,0.0,0.0,0.0,0.0,0,0,0,0.0,0,0.0,0.0,0,0,0.0,0,0.0,0.0,0.0,0,0.0,0.0,0.0,0,0,0.0,0.0,0,0.0,0.0,0.0,0,0.0,0.0,0.0,0,0,0,0.0,0.0,0,0.0,0.0,0.0,0,0.0,0.0,0.0,0.0,0.0,0.0,0.0,0.0,0.0,0.0,0.0,0.0,0.0,0.0,0.1,0.0,0.0,0.0,0.0,0.0,0.0,0.0,0.0,0.0,0.0,0.0,0.0,0.0,0.0,0,0.0,0.0,0.0,0.0,0.0,0.0,0.0,0,0.0,0.0,0.0,0.0,0.0,0.0,0.0,0,0.0,0.0,0.0,0.0,0.0,0,0.0,0.0,0.0,0.0,0.0,0,0.0,50.0,0.0,0.0,0,0.0,0.0,0.0,0,0,0,0.0,0.0,0.0,0.0,49.9,0.0,0.0,0.0,0.0,0.0,0.0,0.0,0.0,0.0,0.0,0,0.0,0.0,712.0,278.0,0.28
# 1513,31400,403646,Shimizu K.,2004,nan,(K2O)6.23078115 (Li2O)2.805924472 (Na2O)16.23357166 (Nb2O5)5.993011686 (SiO2)33.49092531 (TiO2)30.43990936 (WO3)0.72327441 (ZrO2)4.082601961 ,0.0,0,0.0,0.0,0.0,0.0,0.0,0.0,0.0,0,0,0,0.0,0.0,0,0.0,0.0,0.0,0.0,0.0,0.0,0,0.0,0.0,0.0,0.0,0,0,0.0,0.0,0,0.0,0.0,0.0,0.0,0.0,0.0,0,0.0,0.0,0.0,0.0,0.0,0.0,0,0.0,0.0,0,0.0,0.0,0.0,0.0,0.0,0.0,0,0,0,0.0,0,0.0,0.0,0,0,0.0,0,0.0,0.0,0.0,0,0.0,0.0,6.23078115,0,0,0.0,0.0,0,0.0,0.0,0.0,0,0.0,0.0,2.805924472,0,0,0,0.0,0.0,0,0.0,0.0,0.0,0,0.0,0.0,0.0,0.0,0.0,0.0,16.23357166,0.0,0.0,0.0,0.0,0.0,5.993011686,0.0,0.0,0.0,0.0,0.0,0.0,0.0,0.0,0.0,0.0,0.0,0.0,0.0,0.0,0.0,0.0,0,0.0,0.0,0.0,0.0,0.0,0.0,0.0,0,0.0,0.0,0.0,0.0,0.0,33.49092531,0.0,0,0.0,0.0,0.0,0.0,0.0,0,0.0,0.0,0.0,0.0,0.0,0,0.0,0.0,0.0,0.0,0,30.43990936,0.0,0.0,0,0,0,0.0,0.0,0.0,0.0,0.0,0.0,0.72327441,0.0,0.0,0.0,0.0,0.0,0.0,0.0,0.0,0,0.0,4.082601961,92.0,35.93,0.28
# 1514,31853,379499,Gowda V.C.V.,2007,nan,(B2O3)29.57746296 (Na2O)14.78873148 (TeO2)55.63380556 ,0.0,0,0.0,0.0,0.0,0.0,0.0,0.0,0.0,0,0,0,0.0,29.57746296,0,0.0,0.0,0.0,0.0,0.0,0.0,0,0.0,0.0,0.0,0.0,0,0,0.0,0.0,0,0.0,0.0,0.0,0.0,0.0,0.0,0,0.0,0.0,0.0,0.0,0.0,0.0,0,0.0,0.0,0,0.0,0.0,0.0,0.0,0.0,0.0,0,0,0,0.0,0,0.0,0.0,0,0,0.0,0,0.0,0.0,0.0,0,0.0,0.0,0.0,0,0,0.0,0.0,0,0.0,0.0,0.0,0,0.0,0.0,0.0,0,0,0,0.0,0.0,0,0.0,0.0,0.0,0,0.0,0.0,0.0,0.0,0.0,0.0,14.78873148,0.0,0.0,0.0,0.0,0.0,0.0,0.0,0.0,0.0,0.0,0.0,0.0,0.0,0.0,0.0,0.0,0.0,0.0,0.0,0.0,0.0,0.0,0,0.0,0.0,0.0,0.0,0.0,0.0,0.0,0,0.0,0.0,0.0,0.0,0.0,0.0,0.0,0,0.0,0.0,0.0,0.0,0.0,0,0.0,0.0,0.0,0.0,0.0,0,0.0,55.63380556,0.0,0.0,0,0.0,0.0,0.0,0,0,0,0.0,0.0,0.0,0.0,0.0,0.0,0.0,0.0,0.0,0.0,0.0,0.0,0.0,0.0,0.0,0,0.0,0.0,43.9,17.19,0.28
# 1515,32112,420023,Weber M.J.,2003,nan,(BaF2)33.0 (ThF4)7.0 (ZrF4)60.0 ,0.0,0,0.0,0.0,0.0,0.0,0.0,0.0,0.0,0,0,0,0.0,0.0,0,33.0,0.0,0.0,0.0,0.0,0.0,0,0.0,0.0,0.0,0.0,0,0,0.0,0.0,0,0.0,0.0,0.0,0.0,0.0,0.0,0,0.0,0.0,0.0,0.0,0.0,0.0,0,0.0,0.0,0,0.0,0.0,0.0,0.0,0.0,0.0,0,0,0,0.0,0,0.0,0.0,0,0,0.0,0,0.0,0.0,0.0,0,0.0,0.0,0.0,0,0,0.0,0.0,0,0.0,0.0,0.0,0,0.0,0.0,0.0,0,0,0,0.0,0.0,0,0.0,0.0,0.0,0,0.0,0.0,0.0,0.0,0.0,0.0,0.0,0.0,0.0,0.0,0.0,0.0,0.0,0.0,0.0,0.0,0.0,0.0,0.0,0.0,0.0,0.0,0.0,0.0,0.0,0.0,0.0,0.0,0.0,0,0.0,0.0,0.0,0.0,0.0,0.0,0.0,0,0.0,0.0,0.0,0.0,0.0,0.0,0.0,0,0.0,0.0,0.0,0.0,0.0,0,0.0,0.0,0.0,0.0,0.0,0,0.0,0.0,0.0,7.0,0,0.0,0.0,0.0,0,0,0,0.0,0.0,0.0,0.0,0.0,0.0,0.0,0.0,0.0,0.0,0.0,0.0,0.0,0.0,0.0,0,60.0,0.0,60.0,23.43,0.28
# 1516,32483,396350,Chaudhri M.M.,1986,nan,(B2O3)67.5 (Na2O)32.5 ,0.0,0,0.0,0.0,0.0,0.0,0.0,0.0,0.0,0,0,0,0.0,67.5,0,0.0,0.0,0.0,0.0,0.0,0.0,0,0.0,0.0,0.0,0.0,0,0,0.0,0.0,0,0.0,0.0,0.0,0.0,0.0,0.0,0,0.0,0.0,0.0,0.0,0.0,0.0,0,0.0,0.0,0,0.0,0.0,0.0,0.0,0.0,0.0,0,0,0,0.0,0,0.0,0.0,0,0,0.0,0,0.0,0.0,0.0,0,0.0,0.0,0.0,0,0,0.0,0.0,0,0.0,0.0,0.0,0,0.0,0.0,0.0,0,0,0,0.0,0.0,0,0.0,0.0,0.0,0,0.0,0.0,0.0,0.0,0.0,0.0,32.5,0.0,0.0,0.0,0.0,0.0,0.0,0.0,0.0,0.0,0.0,0.0,0.0,0.0,0.0,0.0,0.0,0.0,0.0,0.0,0.0,0.0,0.0,0,0.0,0.0,0.0,0.0,0.0,0.0,0.0,0,0.0,0.0,0.0,0.0,0.0,0.0,0.0,0,0.0,0.0,0.0,0.0,0.0,0,0.0,0.0,0.0,0.0,0.0,0,0.0,0.0,0.0,0.0,0,0.0,0.0,0.0,0,0,0,0.0,0.0,0.0,0.0,0.0,0.0,0.0,0.0,0.0,0.0,0.0,0.0,0.0,0.0,0.0,0,0.0,0.0,59.4,23.2,0.28
# 1517,32862,397493,Bhide A.,2007,nan,(Na2O)47.5 (Na2SO4)5.0 (P2O5)47.5 ,0.0,0,0.0,0.0,0.0,0.0,0.0,0.0,0.0,0,0,0,0.0,0.0,0,0.0,0.0,0.0,0.0,0.0,0.0,0,0.0,0.0,0.0,0.0,0,0,0.0,0.0,0,0.0,0.0,0.0,0.0,0.0,0.0,0,0.0,0.0,0.0,0.0,0.0,0.0,0,0.0,0.0,0,0.0,0.0,0.0,0.0,0.0,0.0,0,0,0,0.0,0,0.0,0.0,0,0,0.0,0,0.0,0.0,0.0,0,0.0,0.0,0.0,0,0,0.0,0.0,0,0.0,0.0,0.0,0,0.0,0.0,0.0,0,0,0,0.0,0.0,0,0.0,0.0,0.0,0,0.0,0.0,0.0,0.0,0.0,0.0,47.5,0.0,5.0,0.0,0.0,0.0,0.0,0.0,0.0,0.0,0.0,0.0,0.0,0.0,0.0,47.5,0.0,0.0,0.0,0.0,0.0,0.0,0.0,0,0.0,0.0,0.0,0.0,0.0,0.0,0.0,0,0.0,0.0,0.0,0.0,0.0,0.0,0.0,0,0.0,0.0,0.0,0.0,0.0,0,0.0,0.0,0.0,0.0,0.0,0,0.0,0.0,0.0,0.0,0,0.0,0.0,0.0,0,0,0,0.0,0.0,0.0,0.0,0.0,0.0,0.0,0.0,0.0,0.0,0.0,0.0,0.0,0.0,0.0,0,0.0,0.0,49.6,19.4,0.28
