Repository: jacobergzhou/Poisson-Ratio

File: Poisson_data_cleaned_06212019.csv (part 21 of 58)
,Code,Glass #,Author,Year,Trademark,Ag2O,AgI,Al,Al2O3,AlF3,AlN,As,As2O3,As2O5,As2S3,As2Se3,AsSe,B,B2O3,BaCl2,BaF2,BaO,BeF2,BeO,Bi2O3,BiCl3,Br,Ca,CaF2,CaO,Cd,CdCl2,CdF2,CdO,Ce2O3,CeF3,CeO2,Cl,Co3O4,CoO,Cr2O3,Cs2O,CsCl,CsF,Cu2O,CuO,Dy2O3,Er,Er2O3,ErF3,Eu,Eu2O3,EuF3,F,Fe,Fe2O3,FeO,Ga,Ga2O3,Ga2S3,Ga2Se3,GaF3,Gd2O3,GdF3,Ge,GeO2,GeS2,GeSe2,H2O,HfF4,HfO2,Hg,Ho2O3,I,InF3,K,K2O,K2S,K2SO4,KBr,KCl,KF,KHF2,La,La2O3,La2S3,LaF3,Li,Li2O,Li2S,Li2SO4,LiBr,LiCl,LiF,LiI,MgF2,MgO,Mn2O3,MnF2,MnO,MnO2,MoO2,MoO3,N,Na,Na2O,Na2S,Na2SO4,NaCl,NaF,NaPO3,Nb2O5,Nd,Nd2O3,NdF3,NH4NO3,NiO,O,OH,P,P2O5,Pb,PbCl2,PbF2,PbO,PdO,Pr2O3,Pr6O11,PrF3,Rb2O,RbF,Rh2O3,RuO2,S,Sb,Sb2O3,Sb2S3,Sc2O3,Se,Si,Si3N4,SiC,SiO2,Sm2O3,Sn,SnO,SnO2,SO2,SO3,Sr,SrCl2,SrF2,SrO,Ta2O3,Ta2O5,Tb2O3,TbF3,Te,TeO2,Th,ThF4,ThO2,TiO2,Tl,Tl2O,Tl2Se,TlSe,Tm2O3,U,U3O8,UO2,V,V2O5,VO6,WO3,Y,Y2O3,Yb2O3,YbF3,YF3,ZnCl2,ZnF2,ZnO,ZnSO4,ZrF4,ZrO2,Young's modulus E (GPa),Shear modulus G (GPa),Poisson's ratio v
# 1871,3814,110725,State Optical I,1975,STF2,0,0,0,3.790950516,0,0,0,0.234400094,0,0,0,0,0,5.551983221,0,0,0,0,0,0,0,0,0,0,0,0,0,0,0,0,0,0,0,0,0,0,0,0,0,0,0,0,0,0,0,0,0,0,0,0,0,0,0,0,0,0,0,0,0,0,0,0,0,0,0,0,0,0,0,0,0,0,0,0,0,0,0,0,0,0,0,0,0,0,0,0,0,0,0,0,0,0,0,0,0,0,0,0,0,0,0,0,0,0,0,0,0,0,0,0,0,0,0,0,0,0,0,0,0,56.45573258,0,0,0,0,0,0,0,0,0,0,0,0,0,0,0,0,0,33.96693359,0,0,0,0,0,0,0,0,0,0,0,0,0,0,0,0,0,0,0,0,0,0,0,0,0,0,0,0,0,0,0,0,0,0,0,0,0,0,0,0,0,0,0,52.3,20.56,0.2718872
# 1872,7358,94025,Keshishyan T.N.,1979,,0,0,0,10,0,0,0,0,0,0,0,0,0,49,0,0,0,0,0,41,0,0,0,0,0,0,0,0,0,0,0,0,0,0,0,0,0,0,0,0,0,0,0,0,0,0,0,0,0,0,0,0,0,0,0,0,0,0,0,0,0,0,0,0,0,0,0,0,0,0,0,0,0,0,0,0,0,0,0,0,0,0,0,0,0,0,0,0,0,0,0,0,0,0,0,0,0,0,0,0,0,0,0,0,0,0,0,0,0,0,0,0,0,0,0,0,0,0,0,0,0,0,0,0,0,0,0,0,0,0,0,0,0,0,0,0,0,0,0,0,0,0,0,0,0,0,0,0,0,0,0,0,0,0,0,0,0,0,0,0,0,0,0,0,0,0,0,0,0,0,0,0,0,0,0,0,0,0,0,0,0,75.8,29.8,0.2718122
# 1873,26961,309927,Kojima S.,2003,,0,0,0,0,0,0,0,0,0,0,0,0,0,71.42857143,0,0,0,0,0,0,0,0,0,0,0,0,0,0,0,0,0,0,0,0,0,0,20.0000004,0,0,0,0,0,0,0,0,0,0,0,0,0,0,0,0,0,0,0,0,0,0,0,0,0,0,0,0,0,0,0,0,0,0,0,0,0,0,0,0,0,0,0,0,0,0,8.571428171,0,0,0,0,0,0,0,0,0,0,0,0,0,0,0,0,0,0,0,0,0,0,0,0,0,0,0,0,0,0,0,0,0,0,0,0,0,0,0,0,0,0,0,0,0,0,0,0,0,0,0,0,0,0,0,0,0,0,0,0,0,0,0,0,0,0,0,0,0,0,0,0,0,0,0,0,0,0,0,0,0,0,0,0,0,0,0,0,0,0,0,0,0,0,0,0,0,35.1,13.8,0.2717391
# 1874,17460,183300,Rabukhin A.I.,1986,,0,0,0,2.13,0,0,0,0,0,0,0,0,0,0,0,0,0,0,0,10.05,0,0,0,0,0,0,0,0,0,0,0,0,0,0,0,0,0,0,0,0,0,0,0,0,0,0,0,0,0,0,0,0,0,0,0,0,0,0,0,0,50.75,0,0,0,0,0,0,0,0,0,0,0,0,0,0,0,0,0,0,0,0,0,0,0,0,0,0,0,0,0,0,0,0,0,0,0,0,0,0,0,0,0,0,0,0,0,0,0,0,0,0,0,0,0,0,0,0,0,0,37.07,0,0,0,0,0,0,0,0,0,0,0,0,0,0,0,0,0,0,0,0,0,0,0,0,0,0,0,0,0,0,0,0,0,0,0,0,0,0,0,0,0,0,0,0,0,0,0,0,0,0,0,0,0,0,0,0,0,0,0,0,0,52.7,20.72,0.2717182
# 1875,7459,56016,Kodama M.,1994,,0,0,0,0,0,0,0,0,0,0,0,0,0,82,0,0,0,0,0,0,0,0,0,0,0,0,0,0,0,0,0,0,0,0,0,0,0,0,0,0,0,0,0,0,0,0,0,0,0,0,0,0,0,0,0,0,0,0,0,0,0,0,0,0,0,0,0,0,0,0,0,0,0,0,0,0,0,0,0,0,0,0,0,18,0,0,0,0,0,0,0,0,0,0,0,0,0,0,0,0,0,0,0,0,0,0,0,0,0,0,0,0,0,0,0,0,0,0,0,0,0,0,0,0,0,0,0,0,0,0,0,0,0,0,0,0,0,0,0,0,0,0,0,0,0,0,0,0,0,0,0,0,0,0,0,0,0,0,0,0,0,0,0,0,0,0,0,0,0,0,0,0,0,0,0,0,0,0,0,0,0,52.9,20.8,0.2716347
# 1876,2004,110660,State Optical I,1975,TK20,0,0,0,3.165182791,0,0,0,0,0,0,0,0,0,9.768158442,0,0,24.86860622,0,0,0,0,0,0,0,5.816729454,0,0,0,0,0,0,0,0,0,0,0,0,0,0,0,0,0,0,0,0,0,0,0,0,0,0,0,0,0,0,0,0,0,0,0,0,0,0,0,0,0,0,0,0,0,0,0,0,0,0,0,0,0,0,0,0,0,0,0,0,0,0,0,0,0,0,0,0,0,0,0,0,0,0,0,0,0,0,0,0,0,0,0,0,0,0,0,0,0,0,0,0,0,0,0,0,0,0,0,0,0,0,0,0,0,0.100900025,0,0,0,0,0,0,51.62422291,0,0,0,0,0,0,0,0,0,0,0,0,0,0,0,0,0,0,0,0,0,0,0,0,0,0,0,0,0,0,0,0,0,0,0,0,0,0,0,4.656200164,0,0,0,81,31.85,0.2715856
# 1877,30951,391776,Rajendran V.,2002,,0,0,0,0,0,0,0,0,0,0,0,0,0,0,0,0,3.706137196,0,0,5.543294706,0,0,0,0,0,0,0,0,0,0,0,0,0,0,0,0,0,0,0,0,0,0,0,0,0,0,0,0,0,0,0,0,0,0,0,0,0,0,0,0,0,0,0,0,0,0,0,0,0,0,0,0,0,0,0,0,0,0,0,0,0,0,0,0,0,0,0,0,0,0,0,0,0,0,0,0,0,0,0,0,0,0,0,0,0,0,0,0,0,0,0,0,0,0,0,0,0,0,0,0,0,0,0,0,0,0,0,0,0,0,0,0,0,0,0,0,0,0,0,0,0,0,0,0,0,0,0,0,0,0,0,0,0,53.94669548,0,0,0,3.664729267,0,0,0,0,0,0,0,0,0,33.13914335,0,0,0,0,0,0,0,0,0,0,0,0,0,53.4,21,0.2714286
# 1878,7278,55252,Osaka A.,1989,,0,0,0,0,0,0,0,0,0,0,0,0,0,20,0,0,33.3,0,0,0,0,0,0,0,0,0,0,0,0,0,0,0,0,0,0,0,0,0,0,0,0,0,0,0,0,0,0,0,0,0,0,0,0,0,0,0,0,0,0,0,0,0,0,0,0,0,0,0,0,0,0,0,0,0,0,0,0,0,0,0,0,0,0,0,0,0,0,0,0,0,0,0,0,0,0,0,0,0,0,0,0,0,0,0,0,0,0,0,0,0,0,0,0,0,0,46.7,0,0,0,0,0,0,0,0,0,0,0,0,0,0,0,0,0,0,0,0,0,0,0,0,0,0,0,0,0,0,0,0,0,0,0,0,0,0,0,0,0,0,0,0,0,0,0,0,0,0,0,0,0,0,0,0,0,0,0,0,0,0,0,0,0,57.2,22.5,0.2711111
# 1879,4562,14688,Osaka A.,1986,,0,0,0,0,0,0,0,0,0,0,0,0,0,0,0,0,0,0,0,0,0,0,0,0,0,0,0,0,0,0,0,0,0,0,0,0,0,0,0,0,0,0,0,0,0,0,0,0,0,0,0,0,0,0,0,0,0,0,0,0,37.0362963,0,0,0,0,0,0,0,0,0,0,25.92740741,0,0,0,0,0,0,0,0,0,0,0,0,0,0,0,0,0,0,0,0,0,0,0,0,0,0,0,0,0,0,0,0,0,0,0,0,0,0,0,0,0,0,0,0,0,0,0,0,0,0,0,0,0,0,0,0,0,0,0,0,0,0,0,0,0,37.0362963,0,0,0,0,0,0,0,0,0,0,0,0,0,0,0,0,0,0,0,0,0,0,0,0,0,0,0,0,0,0,0,0,0,0,0,0,0,0,0,0,0,0,0,46.7,18.37,0.2710941
# 1880,213,20070,Polukhin V.N.,1983,,0,0,0,0,0,0,0,0,0,0,0,0,0,0,0,0,0,0,0,0,0,0,0,0,0,0,0,0,11.09569978,0,0,0,0,0,0,0,0,0,0,0,0,0,0,0,0,0,0,0,0,0,0,0,0,0,0,0,0,0,0,0,69.34812861,0,0,0,0,0,0,0,0,0,0,0,0,0,0,0,0,0,0,0,0,0,0,0,0,0,0,0,0,0,0,0,0,0,0,0,0,0,0,0,9.778085804,0,0,0,0,0,0,0,0,0,0,0,0,0,0,0,0,0,0,0,0,0,0,0,0,0,0,0,0,0,0,0,0,0,0,0,0,9.778085804,0,0,0,0,0,0,0,0,0,0,0,0,0,0,0,0,0,0,0,0,0,0,0,0,0,0,0,0,0,0,0,0,0,0,0,0,0,0,0,0,0,0,0,72.1,28.4,0.271
# 1881,1888,122483,Sanin V.I.,1982,,0,0,0,0,0,0,0,0,0,0,0,0,0,0,0,0,0,0,0,0,0,0,0,0,30,0,0,0,0,0,0,0,0,0,0,0,0,0,0,0,0,0,0,0,0,0,0,0,0,0,0,0,0,0,0,0,0,0,0,0,0,0,0,0,0,0,0,0,0,0,0,12,0,0,0,0,0,0,0,0,0,0,0,0,0,0,0,0,0,0,0,12,0,0,0,0,0,0,0,0,0,0,0,0,0,0,0,0,0,0,0,0,0,0,0,0,0,0,0,0,0,0,0,0,0,0,0,0,0,0,0,0,0,0,0,0,0,46,0,0,0,0,0,0,0,0,0,0,0,0,0,0,0,0,0,0,0,0,0,0,0,0,0,0,0,0,0,0,0,0,0,0,0,0,0,0,0,0,0,0,0,,,0.271
# 1882,1966,110909,Kisin B.I.,1959,BF11,0,0,0,2.86124487,0,0,0,0.441497974,0,0,0,0,0,6.260503271,0,0,22.80978533,0,0,0,0,0,0,0,0,0,0,0,0,0,0,0,0,0,0,0,0,0,0,0,0,0,0,0,0,0,0,0,0,0,0,0,0,0,0,0,0,0,0,0,0,0,0,0,0,0,0,0,0,0,0,0,0,0,0,0,0,0,0,0,0,0,0,0,0,0,0,0,0,0,0,0,0,0,0,0,0,0,0,0,0.831480084,0,0,1.494993139,0,0,0,0,0,0,0,0,0,0,0,0,0,0,0,1.09182999,0,0,0,0,0,0,0,0,0,0,0.116899464,0,0,0,0,0,0,52.72669804,0,0,0,0,0,0,0,0,0,0,0,0,0,0,0,0,0,0,0,0,0,0,0,0,0,0,0,0,0,0,0,0,0,0,0,0,0,0,0,11.36506785,0,0,0,77.2,30.36,0.271
# 1883,2416,33047,Ashizuka M.,1985,,0,0,0,15.6,0,0,0,0,0,0,0,0,0,0,0,0,0,0,0,0,0,0,0,0,37.5,0,0,0,0,0,0,0,0,0,0,0,0,0,0,0,0,0,0,0,0,0,0,0,0,0,0,0,0,0,0,0,0,0,0,0,0,0,0,0,0,0,0,0,0,0,0,0,0,0,0,0,0,0,0,0,0,0,0,0,0,0,0,0,0,0,0,0,0,0,0,0,0,0,0,0,0,0,0,0,0,0,0,0,0,0,0,0,0,0,0,12.5,0,0,0,0,0,0,0,0,0,0,0,0,0,0,0,0,0,0,0,0,0,34.4,0,0,0,0,0,0,0,0,0,0,0,0,0,0,0,0,0,0,0,0,0,0,0,0,0,0,0,0,0,0,0,0,0,0,0,0,0,0,0,0,0,0,0,81.4,32.03,0.271
# 1884,3270,18510,Nemilov S.V.,1973,,0,0,0,0,0,0,0,0,0,0,0,0,0,0,0,0,0,0,0,0,0,0,0,0,0,0,0,0,0,0,0,0,0,0,0,0,0,0,0,0,0,0,0,0,0,0,0,0,0,0,0,0,0,0,0,0,0,0,0,0,0,0,0,0,0,0,0,0,0,0,0,0,0,0,0,0,0,0,0,0,0,0,0,0,0,0,0,0,0,0,0,0,0,0,0,0,0,0,0,0,0,0,0,0,0,0,0,0,0,0,0,0,0,0,0,0,0,0,0,57,0,0,0,0,0,0,0,0,0,0,0,0,0,0,0,0,0,43,0,0,0,0,0,0,0,0,0,0,0,0,0,0,0,0,0,0,0,0,0,0,0,0,0,0,0,0,0,0,0,0,0,0,0,0,0,0,0,0,0,0,0,48,18.93,0.271
# 1885,3497,7668,Soga N.,1976,,0,0,0,0,0,0,0,0,0,0,0,0,0,0,0,0,16.66667,0,0,0,0,0,0,0,0,0,0,0,0,0,0,0,0,0,0,0,0,0,0,0,0,0,0,0,0,0,0,0,0,0,0,0,0,0,0,0,0,0,0,0,0,0,0,0,0,0,0,0,0,0,0,0,0,0,0,0,0,0,0,0,0,0,0,0,0,0,0,0,0,0,0,0,0,0,0,0,0,0,0,0,0,0,0,0,0,0,0,0,0,0,0,0,0,0,0,0,0,0,0,0,0,0,0,0,0,0,0,0,0,0,0,0,0,0,0,0,0,66.66666,0,0,0,0,0,0,0,0,0,16.66667,0,0,0,0,0,0,0,0,0,0,0,0,0,0,0,0,0,0,0,0,0,0,0,0,0,0,0,0,0,0,0,0,0,67.1,26.42,0.271
# 1886,5149,19198,Nemilov S.V.,1972,,0,0,0,0,0,0,0,0,0,0,0,0,0,84.6,0,0,0,0,0,0,0,0,0,0,0,0,0,0,0,0,0,0,0,0,0,0,0,0,0,0,0,0,0,0,0,0,0,0,0,0,0,0,0,0,0,0,0,0,0,0,0,0,0,0,0,0,0,0,0,0,0,0,0,0,0,0,0,0,0,0,0,0,0,0,0,0,0,0,0,0,0,0,0,0,0,0,0,0,0,0,15.4,0,0,0,0,0,0,0,0,0,0,0,0,0,0,0,0,0,0,0,0,0,0,0,0,0,0,0,0,0,0,0,0,0,0,0,0,0,0,0,0,0,0,0,0,0,0,0,0,0,0,0,0,0,0,0,0,0,0,0,0,0,0,0,0,0,0,0,0,0,0,0,0,0,0,0,0,0,0,0,0,,,0.271
# 1887,5149,19202,Nemilov S.V.,1972,,0,0,0,0,0,0,0,0,0,0,0,0,0,78.6,0,0,0,0,0,0,0,0,0,0,0,0,0,0,0,0,0,0,0,0,0,0,0,0,0,0,0,0,0,0,0,0,0,0,0,0,0,0,0,0,0,0,0,0,0,0,0,0,0,0,0,0,0,0,0,0,0,0,0,0,0,0,0,0,0,0,0,0,0,0,0,0,0,0,0,0,0,0,0,0,0,0,0,0,0,0,21.4,0,0,0,0,0,0,0,0,0,0,0,0,0,0,0,0,0,0,0,0,0,0,0,0,0,0,0,0,0,0,0,0,0,0,0,0,0,0,0,0,0,0,0,0,0,0,0,0,0,0,0,0,0,0,0,0,0,0,0,0,0,0,0,0,0,0,0,0,0,0,0,0,0,0,0,0,0,0,0,0,,,0.271
# 1888,5149,19206,Nemilov S.V.,1972,,0,0,0,0,0,0,0,0,0,0,0,0,0,72.7,0,0,0,0,0,0,0,0,0,0,0,0,0,0,0,0,0,0,0,0,0,0,0,0,0,0,0,0,0,0,0,0,0,0,0,0,0,0,0,0,0,0,0,0,0,0,0,0,0,0,0,0,0,0,0,0,0,0,0,0,0,0,0,0,0,0,0,0,0,0,0,0,0,0,0,0,0,0,0,0,0,0,0,0,0,0,27.3,0,0,0,0,0,0,0,0,0,0,0,0,0,0,0,0,0,0,0,0,0,0,0,0,0,0,0,0,0,0,0,0,0,0,0,0,0,0,0,0,0,0,0,0,0,0,0,0,0,0,0,0,0,0,0,0,0,0,0,0,0,0,0,0,0,0,0,0,0,0,0,0,0,0,0,0,0,0,0,0,,,0.271
# 1889,5151,19218,Ota R.,1979,,0,0,0,0,0,0,0,0,0,0,0,0,0,75,0,0,0,0,0,0,0,0,0,0,0,0,0,0,0,0,0,0,0,0,0,0,0,0,0,0,0,0,0,0,0,0,0,0,0,0,0,0,0,0,0,0,0,0,0,0,0,0,0,0,0,0,0,0,0,0,0,0,0,0,0,0,0,0,0,0,0,0,0,0,0,0,0,0,0,0,0,0,0,0,0,0,0,0,0,0,25,0,0,0,0,0,0,0,0,0,0,0,0,0,0,0,0,0,0,0,0,0,0,0,0,0,0,0,0,0,0,0,0,0,0,0,0,0,0,0,0,0,0,0,0,0,0,0,0,0,0,0,0,0,0,0,0,0,0,0,0,0,0,0,0,0,0,0,0,0,0,0,0,0,0,0,0,0,0,0,0,53.7,21.14,0.271
# 1890,5798,92559,Singh S.,1989,,0,0,0,0,0,0,0,0,0,0,0,0,0,70,0,0,0,0,0,0,0,0,0,0,0,0,0,0,0,0,0,0,0,0,0,0,0,0,0,0,0,0,0,0,0,0,0,0,0,0,0,0,0,0,0,0,0,0,0,0,0,0,0,0,0,0,0,0,0,0,0,0,0,0,0,0,0,0,0,0,0,0,0,0,0,0,0,0,0,0,0,0,0,0,0,0,0,0,0,0,30,0,0,0,0,0,0,0,0,0,0,0,0,0,0,0,0,0,0,0,0,0,0,0,0,0,0,0,0,0,0,0,0,0,0,0,0,0,0,0,0,0,0,0,0,0,0,0,0,0,0,0,0,0,0,0,0,0,0,0,0,0,0,0,0,0,0,0,0,0,0,0,0,0,0,0,0,0,0,0,0,61,23.99,0.271
# 1891,6099,17445,Nemilov S.V.,1976,,0,0,0,0,0,0,0,0,0,0,0,0,0,70,0,0,0,0,0,0,0,0,0,0,0,0,0,0,0,0,0,0,0,0,0,0,0,0,0,0,0,0,0,0,0,0,0,0,0,0,0,0,0,0,0,0,0,0,0,0,10,0,0,0,0,0,0,0,0,0,0,0,0,0,0,0,0,0,0,20,0,0,0,0,0,0,0,0,0,0,0,0,0,0,0,0,0,0,0,0,0,0,0,0,0,0,0,0,0,0,0,0,0,0,0,0,0,0,0,0,0,0,0,0,0,0,0,0,0,0,0,0,0,0,0,0,0,0,0,0,0,0,0,0,0,0,0,0,0,0,0,0,0,0,0,0,0,0,0,0,0,0,0,0,0,0,0,0,0,0,0,0,0,0,0,0,0,0,0,0,0,101,39.88,0.271
# 1892,6304,72545,Gurovich E.A.,1979,,0,0,0,0,0,0,0,0,0,0,0,0,0,0,0,0,0,0,0,0,0,0,0,0,0,0,0,0,0,0,0,0,0,0,0,0,0,0,0,0,0,0,0,0,0,0,0,0,0,0,0,0,0,0,0,0,0,0,0,0,0,0,0,0,0,0,0,0,0,0,0,0,0,0,0,0,0,0,0,0,0,0,0,0,0,0,0,0,0,0,0,0,0,0,0,0,0,0,0,0,0,0,0,0,0,0,0,0,0,0,0,0,0,0,0,51,0,0,0,0,0,0,0,0,0,0,0,0,0,0,0,0,0,0,0,0,0,0,0,0,0,0,0,0,0,0,0,49,0,0,0,0,0,0,0,0,0,0,0,0,0,0,0,0,0,0,0,0,0,0,0,0,0,0,0,0,0,0,0,0,0,51.3,20.2,0.271
# 1893,6692,39233,Gurjev N.V.,1983,,0,0,0,0,0,0,0,0,0,0,0,0,0,0,0,0,0,0,0,0,0,0,0,0,0,0,0,0,0,0,0,0,0,0,0,0,0,0,0,0,0,0,0,0,0,0,0,0,0,0,0,0,0,0,0,0,0,0,0,0,0,0,0,0,0,0,0,0,0,0,0,9.936249801,0,0,0,0,0,0,0,0,0,0,0,40.1145592,0,0,0,0,0,0,0,9.9814518,0,0,0,0,0,0,0,0,0,0,0,0,0,0,0,0,0,0,0,0,0,0,0,39.9677392,0,0,0,0,0,0,0,0,0,0,0,0,0,0,0,0,0,0,0,0,0,0,0,0,0,0,0,0,0,0,0,0,0,0,0,0,0,0,0,0,0,0,0,0,0,0,0,0,0,0,0,0,0,0,0,0,0,0,0,0,0,0,0,0,0,58,22.81,0.271
# 1894,6693,39411,Gurjev N.V.,1983,,0,0,0,0,0,0,0,0,0,0,0,0,0,0,0,0,0,0,0,0,0,0,0,0,0,0,0,0,0,0,0,0,0,0,0,0,0,0,0,0,0,0,0,0,0,0,0,0,0,0,0,0,0,0,0,0,0,0,0,0,0,0,0,0,0,0,0,0,0,0,0,5,0,0,0,0,0,0,0,0,0,0,0,45,0,0,0,0,0,0,0,0,0,0,0,0,0,0,0,0,0,0,0,0,0,0,0,0,0,0,0,0,0,0,0,50,0,0,0,0,0,0,0,0,0,0,0,0,0,0,0,0,0,0,0,0,0,0,0,0,0,0,0,0,0,0,0,0,0,0,0,0,0,0,0,0,0,0,0,0,0,0,0,0,0,0,0,0,0,0,0,0,0,0,0,0,0,0,0,0,0,49,19.27,0.271
# 1895,6773,51295,Bridge B.,1986,,0,0,0,0,0,0,0,0,0,0,0,0,0,0,0,0,0,0,0,0,0,0,0,0,0,0,0,0,0,0,0,0,0,0,0,0,0,0,0,0,0,0,0,0,0,0,0,0,0,0,0,0,0,0,0,0,0,0,0,0,0,0,0,0,0,0,0,0,0,0,0,0,0,0,0,0,0,0,0,0,0,0,0,0,0,0,0,0,0,0,0,0,0,0,0,0,0,0,0,0,0,0,0,0,0,0,0,0,0,0,0,0,0,0,0,0,0,0,0,0,0,0,0,0,0,0,0,0,0,0,0,0,0,0,0,0,0,0,0,0,0,0,0,0,0,0,0,0,0,0,0,0,0,35,0,0,0,0,0,0,0,0,0,0,0,0,0,0,0,0,0,0,0,0,0,65,0,0,0,0,0,17.3,6.83,0.271
# 1896,7347,93936,Shinkai N.,1981,,0,0,0,0,0,0,0,0,0,0,0,0,0,70,0,0,0,0,0,0,0,0,0,0,0,0,0,0,0,0,0,0,0,0,0,0,0,0,0,0,0,0,0,0,0,0,0,0,0,0,0,0,0,0,0,0,0,0,0,0,0,0,0,0,0,0,0,0,0,0,0,0,0,0,0,0,0,0,0,0,0,0,0,0,0,0,0,0,0,0,0,0,0,0,0,0,0,0,0,0,0,0,0,0,0,0,0,0,0,0,0,0,0,0,0,0,0,0,0,15,0,0,0,0,0,0,0,0,0,0,0,0,0,0,0,0,0,0,0,0,0,0,0,0,0,0,0,0,0,0,0,0,0,0,0,0,0,0,0,0,0,0,0,0,0,0,0,0,0,0,0,0,0,0,0,0,0,15,0,0,0,70.6,28.1,0.271
# 1897,10775,98195,Fedelesh V.I.,1983,,0,0,0,0,0,0,0,0,0,0,0,0,0,0,0,0,0,0,0,30,0,0,0,0,0,0,0,0,0,0,0,0,0,0,0,0,0,0,0,0,0,0,0,0,0,0,0,0,0,0,0,0,0,0,0,0,0,0,0,0,70,0,0,0,0,0,0,0,0,0,0,0,0,0,0,0,0,0,0,0,0,0,0,0,0,0,0,0,0,0,0,0,0,0,0,0,0,0,0,0,0,0,0,0,0,0,0,0,0,0,0,0,0,0,0,0,0,0,0,0,0,0,0,0,0,0,0,0,0,0,0,0,0,0,0,0,0,0,0,0,0,0,0,0,0,0,0,0,0,0,0,0,0,0,0,0,0,0,0,0,0,0,0,0,0,0,0,0,0,0,0,0,0,0,0,0,0,0,0,0,0,66.2,26.04,0.271
# 1898,11320,98774,Higazy A.A.,1985,,0,0,0,0,0,0,0,0,0,0,0,0,0,0,0,0,0,0,0,0,0,0,0,0,0,0,0,0,0,0,0,0,0,51.74,0,0,0,0,0,0,0,0,0,0,0,0,0,0,0,0,0,0,0,0,0,0,0,0,0,0,0,0,0,0,0,0,0,0,0,0,0,0,0,0,0,0,0,0,0,0,0,0,0,0,0,0,0,0,0,0,0,0,0,0,0,0,0,0,0,0,0,0,0,0,0,0,0,0,0,0,0,0,0,0,0,48.26,0,0,0,0,0,0,0,0,0,0,0,0,0,0,0,0,0,0,0,0,0,0,0,0,0,0,0,0,0,0,0,0,0,0,0,0,0,0,0,0,0,0,0,0,0,0,0,0,0,0,0,0,0,0,0,0,0,0,0,0,0,0,0,0,0,60,23.6,0.271
# 1899,12180,137613,Dumbaugh W.H.,1974,0,0,0,0,2.8,0,0,0,0,0,0,0,0,0,0,0,0,0,0,22.2,0,0,0,0,0,0,0,0,0,0,0,0,0,0,0,0,0,0,0,0,0,0,0,0,0,0,0,0,0,0,0,0,0,0,0,0,0,0,0,0,0,0,0,0,0,0,0,0,0,0,0,0,0,0,0,0,0,0,0,0,5.5,0,0,0,0,0,0,0,0,0,0,0,22.3,0,0,0,0,0,0,0,0,0,0,0,0,0,0,0,0,0,0,0,0,0,0,0,0,0,0,0,0,0,0,0,0,0,0,0,0,0,0,0,0,0,0,0,0,0,33.3,0,0,0,0,0,0,0,0,0,0,0,2.8,0,0,0,0,0,0,0,0,0,0,0,0,0,0,0,0,0,0,0,0,0,0,0,0,0,0,0,5.5,0,0,5.6,142,55.86,0.271
# 1900,12969,78270,Schmidt G.,1986,,0,0,0,0,0,0,0,0,0,0,0,0,0,35,0,0,30,0,0,0,0,0,0,0,0,0,0,0,0,0,0,0,0,0,0,0,0,0,0,0,0,0,0,0,0,0,0,0,0,0,0,0,0,0,0,0,0,0,0,0,0,0,0,0,0,0,0,0,0,0,0,0,0,0,0,0,0,0,0,0,0,0,0,0,0,0,0,0,0,0,0,0,0,0,0,0,0,0,0,0,0,0,0,0,0,0,0,0,0,0,0,0,0,0,0,0,0,0,0,0,0,0,0,0,0,0,0,0,0,0,0,0,0,0,0,0,0,35,0,0,0,0,0,0,0,0,0,0,0,0,0,0,0,0,0,0,0,0,0,0,0,0,0,0,0,0,0,0,0,0,0,0,0,0,0,0,0,0,0,0,0,89,35.6,0.271
# 1901,16682,145611,Livshits V.Ya.,1995,,0,0,0,0,0,0,0,0,0,0,0,0,0,0,0,0,0,0,0,0,0,0,0,0,0,0,0,0,0,0,0,0,0,0,0,0,0,0,0,0,0,0,0,0,0,0,0,0,0,0,0,0,0,0,0,0,0,0,0,0,0,0,0,0,0,0,0,0,0,0,0,13,0,0,0,0,0,0,0,0,0,0,0,0,0,0,0,0,0,0,0,0,0,0,0,0,0,0,0,0,0,0,0,0,0,0,0,0,0,0,0,0,0,0,0,0,0,0,0,0,0,0,0,0,0,0,0,0,0,0,0,0,0,0,0,0,0,0,0,0,0,0,0,0,0,0,0,0,0,0,0,0,0,87,0,0,0,0,0,0,0,0,0,0,0,0,0,0,0,0,0,0,0,0,0,0,0,0,0,0,0,39,15.36,0.271
# 1902,24453,189624,Higazy A.A.,1995,,0,0,0,0,0,0,0,0,0,0,0,0,0,0,0,0,0,0,0,0,0,0,0,0,0,0,0,0,0,0,0,0,0,0,0,0,0,0,0,0,0,0,0,0,0,0,0,0,0,0,0,0,0,0,0,0,0,0,0,0,0,0,0,0,0,0,0,0,0,0,0,0,0,0,0,0,0,0,0,0,0,0,0,0,0,0,0,0,0,0,0,0,0,0,0,5,0,0,0,0,0,0,0,0,0,0,0,0,0,0,0,0,0,0,0,95,0,0,0,0,0,0,0,0,0,0,0,0,0,0,0,0,0,0,0,0,0,0,0,0,0,0,0,0,0,0,0,0,0,0,0,0,0,0,0,0,0,0,0,0,0,0,0,0,0,0,0,0,0,0,0,0,0,0,0,0,0,0,0,0,0,45.8,18,0.271
# 1903,25178,302937,Sreeram A.N.,1991,,0,0,0,0,0,0,0,0,0,0,0,0,0,0,0,0,0,0,0,0,0,0,0,0,0,0,0,0,0,0,0,0,0,0,0,0,0,0,0,0,0,0,0,0,0,0,0,0,0,0,0,0,0,0,0,0,0,0,0,23.23,0,0,0,0,0,0,0,0,0,0,0,0,0,0,0,0,0,0,0,0,0,0,0,0,0,0,0,0,0,0,0,0,0,0,0,0,0,0,0,0,0,0,0,0,0,0,0,0,0,0,0,0,0,0,0,0,0,0,0,0,0,0,0,0,0,0,0,0,0,13.26,0,0,0,63.51,0,0,0,0,0,0,0,0,0,0,0,0,0,0,0,0,0,0,0,0,0,0,0,0,0,0,0,0,0,0,0,0,0,0,0,0,0,0,0,0,0,0,0,0,0,0,0,20.2,7.96,0.271
# 1904,25303,303497,Hilton A.R.,1975,,0,0,0,0,0,0,40,0,0,0,0,0,0,0,0,0,0,0,0,0,0,0,0,0,0,0,0,0,0,0,0,0,0,0,0,0,0,0,0,0,0,0,0,0,0,0,0,0,0,0,0,0,0,0,0,0,0,0,0,35,0,0,0,0,0,0,0,0,0,0,0,0,0,0,0,0,0,0,0,0,0,0,0,0,0,0,0,0,0,0,0,0,0,0,0,0,0,0,0,0,0,0,0,0,0,0,0,0,0,0,0,0,0,0,0,0,0,0,0,0,0,0,0,0,0,0,0,0,25,0,0,0,0,0,0,0,0,0,0,0,0,0,0,0,0,0,0,0,0,0,0,0,0,0,0,0,0,0,0,0,0,0,0,0,0,0,0,0,0,0,0,0,0,0,0,0,0,0,0,0,0,41.9,16.47,0.271
# 1905,28396,364383,Blackburn D.,1987,,0,0,0,20.38702044,0,0,0,0,0,0,0,0,0,0,0,0,0,0,0,0,0,0,0,0,0,0,0,0,0,0,0,0,0,0,0,0,0,0,0,0,0,0,0,0,0,0,0,0,0,0,0,0,0,0,0,0,0,0,0,0,0,0,0,0,0,0,0,0,0,0,0,0,0,0,0,0,0,0,0,0,0,0,0,0,0,0,0,0,0,0,0,25.78735187,0,0,0,0,0,0,0,0,0,0,0,0,0,0,0,0,0,0,0,0,0,0,0,0,0,0,0,0,0,0,0,0,0,0,0,0,0,0,0,0,0,0,0,0,0,43.24523305,0,0,0,0,0,0,0,0,0,0,0,10.58039465,0,0,0,0,0,0,0,0,0,0,0,0,0,0,0,0,0,0,0,0,0,0,0,0,0,0,0,0,0,0,0,121,47.8,0.271
# 1906,30900,391619,Schilling F.R.,2001,,0,0,0,8.389088168,0,0,0,0,0,0,0,0,0,0,0,0,0,0,0,0,0,0,0,0,25.51761051,0,0,0,0,0,0,0,0,0,0,0,0,0,0,0,0,0,0,0,0,0,0,0,0,0,0,0,0,0,0,0,0,0,0,0,0,0,0,0,0,0,0,0,0,0,0,0,0,0,0,0,0,0,0,0,0,0,0,0,0,0,0,0,0,0,0,16.74765033,0,0,0,0,0,0,0,0,0,0,0,0,0,0,0,0,0,0,0,0,0,0,0,0,0,0,0,0,0,0,0,0,0,0,0,0,0,0,0,0,0,0,0,0,0,49.34565099,0,0,0,0,0,0,0,0,0,0,0,0,0,0,0,0,0,0,0,0,0,0,0,0,0,0,0,0,0,0,0,0,0,0,0,0,0,0,0,0,0,0,0,101,39.7,0.271
# 1907,34770,419181,Gaafar M.S.,2009,,0,0,0,0,0,0,0,0,0,0,0,0,0,79.5,0,0,0,0,0,0,0,0,0,0,0,0,0,0,0,0,0,0,0,0,0,0,0,0,0,0,0,0,0,0,0,0,0,0,0,0,0,0,0,0,0,0,0,0,0,0,0,0,0,0,0,0,0,0,0,0,0,0,0,0,0,0,0,0,0,0,0,0,0,20,0,0,0,0,0,0,0,0,0,0,0,0,0,0,0,0,0,0,0,0,0,0,0,0,0,0,0,0,0,0,0,0,0,0,0,0,0,0,0,0,0,0,0,0,0,0,0,0,0,0,0,0,0,0,0,0,0,0,0,0,0,0,0,0,0,0,0,0,0,0,0,0,0,0,0,0,0,0,0,0,0,0,0,0,0,0.5,0,0,0,0,0,0,0,0,0,0,0,56.4,22.21,0.271
# 1908,35142,423422,Fukawa Y.,2008,,0,0,0,0,0,0,0,0,0,0,0,0,0,75,0,0,0,0,0,0,0,0,0,0,0,0,0,0,0,0,0,0,0,0,0,0,0,0,0,0,0,0,0,0,0,0,0,0,0,0,0,0,0,0,0,0,0,0,0,0,0,0,0,0,0,0,0,0,0,0,0,0,0,0,0,0,0,0,0,0,0,0,0,25,0,0,0,0,0,0,0,0,0,0,0,0,0,0,0,0,0,0,0,0,0,0,0,0,0,0,0,0,0,0,0,0,0,0,0,0,0,0,0,0,0,0,0,0,0,0,0,0,0,0,0,0,0,0,0,0,0,0,0,0,0,0,0,0,0,0,0,0,0,0,0,0,0,0,0,0,0,0,0,0,0,0,0,0,0,0,0,0,0,0,0,0,0,0,0,0,0,70,28,0.271
# 1909,35363,425166,Calvez L.,2007,,0,0,0,0,0,0,0,0,0,0,0,0,0,0,0,0,0,0,0,0,0,0,0,0,0,0,0,0,0,0,0,0,0,0,0,0,0,10,0,0,0,0,0,0,0,0,0,0,0,0,0,0,0,0,0,27,0,0,0,0,0,0,63,0,0,0,0,0,0,0,0,0,0,0,0,0,0,0,0,0,0,0,0,0,0,0,0,0,0,0,0,0,0,0,0,0,0,0,0,0,0,0,0,0,0,0,0,0,0,0,0,0,0,0,0,0,0,0,0,0,0,0,0,0,0,0,0,0,0,0,0,0,0,0,0,0,0,0,0,0,0,0,0,0,0,0,0,0,0,0,0,0,0,0,0,0,0,0,0,0,0,0,0,0,0,0,0,0,0,0,0,0,0,0,0,0,0,0,0,0,0,20.5,8.064,0.271
# 1910,35364,425174,Gaafar M.S.,2009,,0,0,0,3.2,0,0,0,0,0,0,0,0,0,53.6,0,0,0,0,0,0,0,0,0,0,0,0,0,0,0,0,0,0,0,0,0,0,0,0,0,0,0,0,0,0,0,0,0,0,0,0,0,0,0,0,0,0,0,0,0,0,0,0,0,0,0,0,0,0,0,0,0,0,0,0,0,0,0,0,0,0,0,0,0,0,0,0,0,0,0,0,0,0,0,0,0,0,0,0,0,0,23.2,0,0,0,0,0,0,0,0,0,0,0,0,0,0,0,0,0,0,0,0,0,0,0,0,0,0,0,0,0,0,0,0,0,0,0,0,0,0,0,0,0,0,0,0,0,0,0,0,0,0,0,0,0,0,0,0,0,0,0,0,0,0,0,0,0,0,0,0,0,0,0,0,0,0,0,0,20,0,0,0,59.6,23.5,0.271
# 1911,39424,465176,Devi A.V.G.,2010,,0,0,0,0,0,0,0,0,0,0,0,0,0,0,0,0,0,0,0,0,0,0,0,0,30.5,0,0,0,0,0,0,0,0,0,0,0,0,0,0,0,0,0,0,0,0,0,0,0,0,0,0,0,0,0,0,0,0,0,0,0,0,0,0,0,0,0,0,0,0,0,0,0,0,0,0,0,0,0,0,0,0,0,0,0,0,0,0,0,0,0,0,0,0,0,0,0,0,0,0,0,21,0,0,0,0,0,0,0,0,0,0,0,0,0,0,47,0,0,0,0,0,0,0,0,0,0,0,0,0,0,0,0,0,0,0,0,0,0,0,0,0,0,0,0,0,0,0,0,0,0,0,0,0,0,0,0,0,1.5,0,0,0,0,0,0,0,0,0,0,0,0,0,0,0,0,0,0,0,0,0,0,0,51.9,20.4,0.271
# 1912,39791,466039,Azianty S.,2012,,0,0,0,0,0,0,0,0,0,0,0,0,0,0,0,0,0,0,0,0,0,0,0,0,0,0,0,0,0,0,0,0,0,0,0,0,0,0,0,0,0,0,0,0,0,0,0,0,0,0,15,0,0,0,0,0,0,0,0,0,0,0,0,0,0,0,0,0,0,0,0,0,0,0,0,0,0,0,0,0,0,0,0,0,0,0,0,0,0,0,0,0,0,0,0,0,0,0,0,0,0,0,0,0,0,0,0,0,0,0,0,0,0,0,0,0,0,0,0,0,0,0,0,0,0,0,0,0,0,0,0,0,0,0,0,0,0,0,0,0,0,0,0,0,0,0,0,0,0,0,0,0,0,80,0,0,0,0,0,0,0,0,0,0,0,0,0,0,0,0,0,0,0,0,0,0,0,5,0,0,0,59.1,23.3,0.271
# 1913,2681,110683,State Optical I,1975,BF11,0,0,0,2.86124487,0,0,0,0.441497974,0,0,0,0,0,6.260503271,0,0,22.80978533,0,0,0,0,0,0,0,0,0,0,0,0,0,0,0,0,0,0,0,0,0,0,0,0,0,0,0,0,0,0,0,0,0,0,0,0,0,0,0,0,0,0,0,0,0,0,0,0,0,0,0,0,0,0,0,0,0,0,0,0,0,0,0,0,0,0,0,0,0,0,0,0,0,0,0,0,0,0,0,0,0,0,0,0.831480084,0,0,1.494993139,0,0,0,0,0,0,0,0,0,0,0,0,0,0,0,1.09182999,0,0,0,0,0,0,0,0,0,0,0.116899464,0,0,0,0,0,0,52.72669804,0,0,0,0,0,0,0,0,0,0,0,0,0,0,0,0,0,0,0,0,0,0,0,0,0,0,0,0,0,0,0,0,0,0,0,0,0,0,0,11.36506785,0,0,0,77.2,30.37,0.270991
# 1914,7820,74108,Osaka A.,1985,,0,0,0,0,0,0,0,0,0,0,0,0,0,0,0,0,0,0,0,0,0,0,0,0,0,0,0,0,0,0,0,0,0,0,0,0,0,0,0,0,0,0,0,0,0,0,0,0,0,0,0,0,0,0,0,0,0,0,0,0,85.1,0,0,0,0,0,0,0,0,0,0,14.9,0,0,0,0,0,0,0,0,0,0,0,0,0,0,0,0,0,0,0,0,0,0,0,0,0,0,0,0,0,0,0,0,0,0,0,0,0,0,0,0,0,0,0,0,0,0,0,0,0,0,0,0,0,0,0,0,0,0,0,0,0,0,0,0,0,0,0,0,0,0,0,0,0,0,0,0,0,0,0,0,0,0,0,0,0,0,0,0,0,0,0,0,0,0,0,0,0,0,0,0,0,0,0,0,0,0,0,0,0,57.8,22.74,0.2708883
# 1915,7358,94022,Keshishyan T.N.,1979,,0,0,0,0,0,0,0,0,0,0,0,0,0,66,0,0,0,0,0,24,0,0,0,0,0,0,0,0,0,0,0,0,0,0,0,0,0,0,0,0,0,0,0,0,0,0,0,0,0,0,0,0,0,0,0,0,0,0,0,0,0,0,0,0,0,0,0,0,0,0,0,0,0,0,0,0,0,0,0,10,0,0,0,0,0,0,0,0,0,0,0,0,0,0,0,0,0,0,0,0,0,0,0,0,0,0,0,0,0,0,0,0,0,0,0,0,0,0,0,0,0,0,0,0,0,0,0,0,0,0,0,0,0,0,0,0,0,0,0,0,0,0,0,0,0,0,0,0,0,0,0,0,0,0,0,0,0,0,0,0,0,0,0,0,0,0,0,0,0,0,0,0,0,0,0,0,0,0,0,0,0,91.5,36,0.2708333
# 1916,26687,21315,LaCourse W.C.,1996,,0,0,0,2,0,0,0,0,0,0,0,0,0,0,0,0,0,0,0,0,0,0,0,0,0,0,0,0,0,0,0,0,0,0,0,0,0,0,0,0,0,0,0,0,0,0,0,0,0,0,0,0,0,0,0,0,0,0,0,0,0,0,0,0,0,0,0,0,0,0,0,0,0,0,0,0,0,0,0,0,0,0,0,0,0,0,0,0,0,0,0,0,0,0,0,0,0,0,0,0,33.3,0,0,0,0,0,0,0,0,0,0,0,0,0,0,0,0,0,0,0,0,0,0,0,0,0,0,0,0,0,0,0,0,0,0,0,0,64.7,0,0,0,0,0,0,0,0,0,0,0,0,0,0,0,0,0,0,0,0,0,0,0,0,0,0,0,0,0,0,0,0,0,0,0,0,0,0,0,0,0,0,0,61,24,0.2708333
# 1917,31787,379164,Kodama M.,2006,,0,0,0,0,0,0,0,0,0,0,0,0,0,71,0,0,0,0,0,0,0,0,0,0,0,0,0,0,0,0,0,0,0,0,0,0,0,0,0,0,0,0,0,0,0,0,0,0,0,0,0,0,0,0,0,0,0,0,0,0,0,0,0,0,0,0,0,0,0,0,0,0,0,0,0,0,0,0,0,0,0,0,0,0,0,0,0,0,0,0,0,0,0,0,0,0,0,0,0,0,29,0,0,0,0,0,0,0,0,0,0,0,0,0,0,0,0,0,0,0,0,0,0,0,0,0,0,0,0,0,0,0,0,0,0,0,0,0,0,0,0,0,0,0,0,0,0,0,0,0,0,0,0,0,0,0,0,0,0,0,0,0,0,0,0,0,0,0,0,0,0,0,0,0,0,0,0,0,0,0,0,61,24,0.2708333
# 1918,32545,396911,Gopal E.S.R.,1987,,0,0,0,0,0,0,0,0,0,0,0,0,0,0,0,0,0,0,0,0,0,0,0,0,0,0,0,0,0,0,0,0,0,0,0,0,0,0,0,0,0,0,0,0,0,0,0,0,0,0,0,0,0,0,0,0,0,0,0,32,0,0,0,0,0,0,0,0,0,0,0,0,0,0,0,0,0,0,0,0,0,0,0,0,0,0,0,0,0,0,0,0,0,0,0,0,0,0,0,0,0,0,0,0,0,0,0,0,0,0,0,0,0,0,0,0,0,0,0,0,0,0,0,0,0,0,0,0,0,10,0,0,0,58,0,0,0,0,0,0,0,0,0,0,0,0,0,0,0,0,0,0,0,0,0,0,0,0,0,0,0,0,0,0,0,0,0,0,0,0,0,0,0,0,0,0,0,0,0,0,0,24.9,9.8,0.2704081
# 1919,7802,74023,Takahashi K.,1983,,0,0,0,0,0,0,0,0,0,0,0,0,0,55,0,0,0,0,0,0,0,0,0,0,0,0,0,0,0,0,0,0,0,0,0,0,0,0,0,0,0,0,0,0,0,0,0,0,0,0,0,0,0,0,0,0,0,0,0,0,0,0,0,0,0,0,0,0,0,0,0,0,0,0,0,0,0,0,0,0,0,0,0,0,0,0,0,0,0,0,0,0,0,0,0,0,0,0,0,0,45,0,0,0,0,0,0,0,0,0,0,0,0,0,0,0,0,0,0,0,0,0,0,0,0,0,0,0,0,0,0,0,0,0,0,0,0,0,0,0,0,0,0,0,0,0,0,0,0,0,0,0,0,0,0,0,0,0,0,0,0,0,0,0,0,0,0,0,0,0,0,0,0,0,0,0,0,0,0,0,0,59.2,23.3,0.2703863
# 1920,7802,99743,Takahashi K.,1983,,0,0,0,0,0,0,0,0,0,0,0,0,0,77,0,0,0,0,0,0,0,0,0,0,0,0,0,0,0,0,0,0,0,0,0,0,0,0,0,0,0,0,0,0,0,0,0,0,0,0,0,0,0,0,0,0,0,0,0,0,0,0,0,0,0,0,0,0,0,0,0,0,0,0,0,0,0,0,0,0,0,0,0,0,0,0,0,0,0,0,0,5,0,0,0,0,0,0,0,0,18,0,0,0,0,0,0,0,0,0,0,0,0,0,0,0,0,0,0,0,0,0,0,0,0,0,0,0,0,0,0,0,0,0,0,0,0,0,0,0,0,0,0,0,0,0,0,0,0,0,0,0,0,0,0,0,0,0,0,0,0,0,0,0,0,0,0,0,0,0,0,0,0,0,0,0,0,0,0,0,0,37.7,14.84,0.2702157
# 1921,8877,71704,Shaw R.R.,1971,,0,0,0,0,0,0,0,0,0,0,0,0,0,0,0,0,0,0,0,0,0,0,0,0,0,0,0,0,0,0,0,0,0,0,0,0,0,0,0,0,0,0,0,0,0,0,0,0,0,0,0,0,0,0,0,0,0,0,0,0,80,0,0,0,0,0,0,0,0,0,0,0,0,0,0,0,0,0,0,0,0,0,0,0,0,0,0,0,0,0,0,0,0,0,0,0,0,0,0,0,20,0,0,0,0,0,0,0,0,0,0,0,0,0,0,0,0,0,0,0,0,0,0,0,0,0,0,0,0,0,0,0,0,0,0,0,0,0,0,0,0,0,0,0,0,0,0,0,0,0,0,0,0,0,0,0,0,0,0,0,0,0,0,0,0,0,0,0,0,0,0,0,0,0,0,0,0,0,0,0,0,69.6,27.4,0.270073
# 1922,1576,9764,Bokin P.Ya.,1970,,0,0,0,0,0,0,0,0,0,0,0,0,0,0,0,0,0,0,0,0,0,0,0,0,0,0,0,0,0,0,0,0,0,0,0,0,0,0,0,0,0,0,0,0,0,0,0,0,0,0,0,0,0,0,0,0,0,0,0,0,0,0,0,0,0,0,0,0,0,0,0,25,0,0,0,0,0,0,0,0,0,0,0,0,0,0,0,0,0,0,0,0,0,0,0,0,0,0,0,0,0,0,0,0,0,0,0,0,0,0,0,0,0,0,0,0,0,0,0,0,0,0,0,0,0,0,0,0,0,0,0,0,0,0,0,0,0,75,0,0,0,0,0,0,0,0,0,0,0,0,0,0,0,0,0,0,0,0,0,0,0,0,0,0,0,0,0,0,0,0,0,0,0,0,0,0,0,0,0,0,0,47.2,18.61,0.27
# 1923,1965,110889,Kisin B.I.,1959,TK7,0,0,0,2.384459858,0,0,0,0.464200167,0,0,0,0,0,9.959031585,0,0,25.70521925,0,0,0,0,0,0,0,0,0,0,0,0,0,0,0,0,0,0,0,0,0,0,0,0,0,0,0,0,0,0,0,0,0,0,0,0,0,0,0,0,0,0,0,0,0,0,0,0,0,0,0,0,0,0,0,0,0,0,0,0,0,0,0,0,0,0,0,0,0,0,0,0,0,0,0,0,0,0,0,0,0,0,0,0,0,0,0,0,0,0,0,0,0,0,0,0,0,0,0,0,0,0,0,0,0,0,0,0,0,0,0,0,0,0.077230028,0,0,0,0,0,0,53.11220912,0,0,0,0,0,0,0,0,0,0,0,0,0,0,0,0,0,0,0,0,0,0,0,0,0,0,0,0,0,0,0,0,0,0,0,0,0,0,0,8.297649987,0,0,0,77.1,30.35,0.27
# 1924,1966,110911,Kisin B.I.,1959,BF13,0,0,0,2.925806527,0,0,0,0.235600042,0,0,0,0,0,9.77504276,0,0,21.31699384,0,0,0,0,0,0,0,0,0,0,0,0,0,0,0,0,0,0,0,0,0,0,0,0,0,0,0,0,0,0,0,0,0,0,0,0,0,0,0,0,0,0,0,0,0,0,0,0,0,0,0,0,0,0,0,0,0,0,0,0,0,0,0,0,0,0,0,0,0,0,0,0,0,0,0,0,0,0,0,0,0,0,0,0,0,0,0,0,0,0,0,0,0,0,0,0,0,0,0,0,0,0,5.450652981,0,0,0,0,0,0,0,0,0,0,0.095940017,0,0,0,0,0,0,52.36531943,0,0,0,0,0,0,0,0,0,0,0,0,0,0,0,0,0,0,0,0,0,0,0,0,0,0,0,0,0,0,0,0,0,0,0,0,0,0,0,7.83464441,0,0,0,76.2,30,0.27
# 1925,3384,3820,Shchavelev O.S.,1973,,0,0,0,0,0,0,0,0,0,0,0,0,0,0,0,0,0,0,0,0,0,0,0,0,0,0,0,0,0,0,0,0,0,0,0,0,0,0,0,0,0,0,0,0,0,0,0,0,0,0,0,0,0,0,0,0,0,0,0,0,0,0,0,0,0,0,0,0,0,0,0,10.9,0,0,0,0,0,0,0,0,0,0,0,0,0,0,0,0,0,0,0,0,0,0,0,0,0,0,0,0,0,0,0,0,0,0,0,0,0,0,0,0,0,0,0,0,0,0,0,0,0,0,0,0,0,0,0,0,0,0,0,0,0,0,0,0,0,62,0,0,0,0,0,0,0,0,0,27.1,0,0,0,0,0,0,0,0,0,0,0,0,0,0,0,0,0,0,0,0,0,0,0,0,0,0,0,0,0,0,0,0,0,67.7,26.68,0.27
# 1926,5149,19204,Nemilov S.V.,1972,,0,0,0,0,0,0,0,0,0,0,0,0,0,75.8,0,0,0,0,0,0,0,0,0,0,0,0,0,0,0,0,0,0,0,0,0,0,0,0,0,0,0,0,0,0,0,0,0,0,0,0,0,0,0,0,0,0,0,0,0,0,0,0,0,0,0,0,0,0,0,0,0,0,0,0,0,0,0,0,0,0,0,0,0,0,0,0,0,0,0,0,0,0,0,0,0,0,0,0,0,0,24.2,0,0,0,0,0,0,0,0,0,0,0,0,0,0,0,0,0,0,0,0,0,0,0,0,0,0,0,0,0,0,0,0,0,0,0,0,0,0,0,0,0,0,0,0,0,0,0,0,0,0,0,0,0,0,0,0,0,0,0,0,0,0,0,0,0,0,0,0,0,0,0,0,0,0,0,0,0,0,0,0,,,0.27
# 1927,5686,91369,Hart S.,1983,,0,0,0,0,0,0,0,0,0,0,0,0,0,0,0,0,0,0,0,0,0,0,0,0,0,0,0,0,0,0,0,0,0,0,0,0,0,0,0,0,0,0,0,0,0,0,0,0,0,0,0,0,0,0,0,0,0,0,0,0,0,0,0,0,0,0,0,0,0,0,0,0,0,0,0,0,0,0,0,2.130007881,0,0,0,0,0,0,0,0,0,0,0,0,0,0,0,0,0,0,0,0,0,0,0,0,0,0,0,0,0,0,0,0,0,0,0,0,0,0,0,16.32621041,0,0,0,0,0,0,0,0,0,0,0,0,0,0,0,0,0,0,0,0,0,0,0,0,0,0,0,0,0,0,0,0,0,81.54378171,0,0,0,0,0,0,0,0,0,0,0,0,0,0,0,0,0,0,0,0,0,0,0,0,0,0,0,45.7,18,0.27
# 1928,5686,114708,Hart S.,1983,,0,0,0,0,0,0,0,0,0,0,0,0,0,0,0,0,0,0,0,0,0,0,0,0,0,0,0,0,0,0,0,0,0,0,0,0,0,0,0,0,0,0,0,0,0,0,0,0,0,0,0,0,0,0,0,0,0,0,0,0,0,0,0,0,0,0,0,0,0,0,0,0,0,0,0,0,0,0,0,0,0,0,0,0,0,0,0,0,0,0,0,0,0,0,0,0,0,0,0,0,0,0,0,0,0,0,0,0,0,0,0,0,0,0,0,0,0,0,0,16.83416,0,0,0,0,0,0,0,0,0,0,0,0,0,0,0,0,0,0,0,0,0,0,0,0,0,0,0,0,0,0,0,0,0,58.85656,0,0,0,0,0,0,0,0,0,0,0,0,0,0,0,24.30928,0,0,0,0,0,0,0,0,0,0,0,54.1,21.3,0.27
# 1929,5832,92835,Rao K.J.,1986,,0,0,0,0,0,0,0,0,0,0,0,0,0,0,0,0,0,0,0,0,0,0,0,0,0,0,0,0,0,0,0,0,0,0,0,0,0,0,0,0,0,0,0,0,0,0,0,0,0,0,0,0,0,0,0,0,0,0,0,0,0,0,0,0,0,0,0,0,0,0,0,0,0,0,0,0,0,0,0,0,0,0,0,40,0,0,0,0,0,0,0,0,0,0,0,0,0,40,0,0,0,0,0,0,0,0,0,0,0,0,0,0,0,0,0,20,0,0,0,0,0,0,0,0,0,0,0,0,0,0,0,0,0,0,0,0,0,0,0,0,0,0,0,0,0,0,0,0,0,0,0,0,0,0,0,0,0,0,0,0,0,0,0,0,0,0,0,0,0,0,0,0,0,0,0,0,0,0,0,0,0,54.3,21.3,0.27
# 1930,5832,52359,Rao K.J.,1986,,0,0,0,0,0,0,0,0,0,0,0,0,0,0,0,0,0,0,0,0,0,0,0,0,0,0,0,0,0,0,0,0,0,0,0,0,0,0,0,0,0,0,0,0,0,0,0,0,0,0,0,0,0,0,0,0,0,0,0,0,0,0,0,0,0,0,0,0,0,0,0,15,0,0,0,0,0,0,0,0,0,0,0,5,0,0,0,0,0,0,0,0,0,0,0,0,0,60,0,0,0,0,0,0,0,0,0,0,0,0,0,0,0,0,0,20,0,0,0,0,0,0,0,0,0,0,0,0,0,0,0,0,0,0,0,0,0,0,0,0,0,0,0,0,0,0,0,0,0,0,0,0,0,0,0,0,0,0,0,0,0,0,0,0,0,0,0,0,0,0,0,0,0,0,0,0,0,0,0,0,0,41,16.2,0.27
# 1931,5832,52376,Rao K.J.,1986,,0,0,0,0,0,0,0,0,0,0,0,0,0,0,0,0,0,0,0,0,0,0,0,0,0,0,0,0,0,0,0,0,0,0,0,0,0,0,0,0,0,0,0,0,0,0,0,0,0,0,0,0,0,0,0,0,0,0,0,0,0,0,0,0,0,0,0,0,0,0,0,15,0,0,0,0,0,0,0,0,0,0,0,0,0,0,0,0,0,0,0,0,0,0,0,0,0,60,0,0,5,0,0,0,0,0,0,0,0,0,0,0,0,0,0,20,0,0,0,0,0,0,0,0,0,0,0,0,0,0,0,0,0,0,0,0,0,0,0,0,0,0,0,0,0,0,0,0,0,0,0,0,0,0,0,0,0,0,0,0,0,0,0,0,0,0,0,0,0,0,0,0,0,0,0,0,0,0,0,0,0,40,15.7,0.27
# 1932,5832,147533,Rao K.J.,1986,,0,0,0,0,0,0,0,0,0,0,0,0,0,0,0,0,0,0,0,0,0,0,0,0,0,0,0,0,0,0,0,0,0,0,0,0,0,0,0,0,0,0,0,0,0,0,0,0,0,0,0,0,0,0,0,0,0,0,0,0,0,0,0,0,0,0,0,0,0,0,0,10,0,0,0,0,0,0,0,0,0,0,0,0,0,0,0,0,0,0,0,0,0,0,0,0,0,60,0,0,10,0,0,0,0,0,0,0,0,0,0,0,0,0,0,20,0,0,0,0,0,0,0,0,0,0,0,0,0,0,0,0,0,0,0,0,0,0,0,0,0,0,0,0,0,0,0,0,0,0,0,0,0,0,0,0,0,0,0,0,0,0,0,0,0,0,0,0,0,0,0,0,0,0,0,0,0,0,0,0,0,41.8,16.4,0.27
# 1933,5832,147534,Rao K.J.,1986,,0,0,0,0,0,0,0,0,0,0,0,0,0,0,0,0,0,0,0,0,0,0,0,0,0,0,0,0,0,0,0,0,0,0,0,0,0,0,0,0,0,0,0,0,0,0,0,0,0,0,0,0,0,0,0,0,0,0,0,0,0,0,0,0,0,0,0,0,0,0,0,5,0,0,0,0,0,0,0,0,0,0,0,0,0,0,0,0,0,0,0,0,0,0,0,0,0,60,0,0,15,0,0,0,0,0,0,0,0,0,0,0,0,0,0,20,0,0,0,0,0,0,0,0,0,0,0,0,0,0,0,0,0,0,0,0,0,0,0,0,0,0,0,0,0,0,0,0,0,0,0,0,0,0,0,0,0,0,0,0,0,0,0,0,0,0,0,0,0,0,0,0,0,0,0,0,0,0,0,0,0,43.9,17.3,0.27
# 1934,5832,92846,Rao K.J.,1986,,0,0,0,0,0,0,0,0,0,0,0,0,0,0,0,0,0,0,0,0,0,0,0,0,0,0,0,0,0,0,0,0,0,0,0,0,0,0,0,0,0,0,0,0,0,0,0,0,0,0,0,0,0,0,0,0,0,0,0,0,0,0,0,0,0,0,0,0,0,0,0,0,0,0,0,0,0,0,0,0,0,0,0,0,0,0,0,0,0,0,0,0,0,0,0,0,0,20,0,0,40,0,0,0,0,0,0,0,0,0,0,0,0,0,0,40,0,0,0,0,0,0,0,0,0,0,0,0,0,0,0,0,0,0,0,0,0,0,0,0,0,0,0,0,0,0,0,0,0,0,0,0,0,0,0,0,0,0,0,0,0,0,0,0,0,0,0,0,0,0,0,0,0,0,0,0,0,0,0,0,0,39.6,15.6,0.27
# 1935,5832,52371,Rao K.J.,1986,,0,0,0,0,0,0,0,0,0,0,0,0,0,0,0,0,0,0,0,0,0,0,0,0,0,0,0,0,0,0,0,0,0,0,0,0,0,0,0,0,0,0,0,0,0,0,0,0,0,0,0,0,0,0,0,0,0,0,0,0,0,0,0,0,0,0,0,0,0,0,0,25,0,0,0,0,0,0,0,0,0,0,0,15,0,0,0,0,0,0,0,0,0,0,0,0,0,20,0,0,0,0,0,0,0,0,0,0,0,0,0,0,0,0,0,40,0,0,0,0,0,0,0,0,0,0,0,0,0,0,0,0,0,0,0,0,0,0,0,0,0,0,0,0,0,0,0,0,0,0,0,0,0,0,0,0,0,0,0,0,0,0,0,0,0,0,0,0,0,0,0,0,0,0,0,0,0,0,0,0,0,36.7,14.5,0.27
# 1936,5832,52372,Rao K.J.,1986,,0,0,0,0,0,0,0,0,0,0,0,0,0,0,0,0,0,0,0,0,0,0,0,0,0,0,0,0,0,0,0,0,0,0,0,0,0,0,0,0,0,0,0,0,0,0,0,0,0,0,0,0,0,0,0,0,0,0,0,0,0,0,0,0,0,0,0,0,0,0,0,20,0,0,0,0,0,0,0,0,0,0,0,20,0,0,0,0,0,0,0,0,0,0,0,0,0,20,0,0,0,0,0,0,0,0,0,0,0,0,0,0,0,0,0,40,0,0,0,0,0,0,0,0,0,0,0,0,0,0,0,0,0,0,0,0,0,0,0,0,0,0,0,0,0,0,0,0,0,0,0,0,0,0,0,0,0,0,0,0,0,0,0,0,0,0,0,0,0,0,0,0,0,0,0,0,0,0,0,0,0,40.1,15.8,0.27
# 1937,5832,52374,Rao K.J.,1986,,0,0,0,0,0,0,0,0,0,0,0,0,0,0,0,0,0,0,0,0,0,0,0,0,0,0,0,0,0,0,0,0,0,0,0,0,0,0,0,0,0,0,0,0,0,0,0,0,0,0,0,0,0,0,0,0,0,0,0,0,0,0,0,0,0,0,0,0,0,0,0,10,0,0,0,0,0,0,0,0,0,0,0,30,0,0,0,0,0,0,0,0,0,0,0,0,0,20,0,0,0,0,0,0,0,0,0,0,0,0,0,0,0,0,0,40,0,0,0,0,0,0,0,0,0,0,0,0,0,0,0,0,0,0,0,0,0,0,0,0,0,0,0,0,0,0,0,0,0,0,0,0,0,0,0,0,0,0,0,0,0,0,0,0,0,0,0,0,0,0,0,0,0,0,0,0,0,0,0,0,0,46.2,18.2,0.27
# 1938,5833,92859,Damodaran K.V.,1989,,0,0,0,0,0,0,0,0,0,0,0,0,0,0,0,0,0,0,0,0,0,0,0,0,0,0,0,0,0,0,0,0,0,0,0,0,0,0,0,0,0,0,0,0,0,0,0,0,0,0,0,0,0,0,0,0,0,0,0,0,0,0,0,0,0,0,0,0,0,0,0,30,0,0,0,0,0,0,0,0,0,0,0,0,0,0,0,0,0,0,0,0,0,0,0,0,0,0,0,0,0,0,0,0,0,0,0,0,0,0,0,0,0,0,0,40,0,0,0,0,0,0,0,0,0,0,0,0,0,0,0,0,0,0,0,0,0,0,0,0,0,0,0,0,0,0,0,0,0,0,0,0,0,0,0,0,0,0,0,0,0,0,0,0,0,0,0,0,0,30,0,0,0,0,0,0,0,0,0,0,0,30.9,12.2,0.27
# 1939,5833,92860,Damodaran K.V.,1989,,0,0,0,0,0,0,0,0,0,0,0,0,0,0,0,0,0,0,0,0,0,0,0,0,0,0,0,0,0,0,0,0,0,0,0,0,0,0,0,0,0,0,0,0,0,0,0,0,0,0,0,0,0,0,0,0,0,0,0,0,0,0,0,0,0,0,0,0,0,0,0,40,0,0,0,0,0,0,0,0,0,0,0,0,0,0,0,0,0,0,0,0,0,0,0,0,0,0,0,0,0,0,0,0,0,0,0,0,0,0,0,0,0,0,0,40,0,0,0,0,0,0,0,0,0,0,0,0,0,0,0,0,0,0,0,0,0,0,0,0,0,0,0,0,0,0,0,0,0,0,0,0,0,0,0,0,0,0,0,0,0,0,0,0,0,0,0,0,0,20,0,0,0,0,0,0,0,0,0,0,0,27.6,10.8,0.27
# 1940,5879,93258,Keshishyan T.N.,1978,,0,0,0,9.1,0,0,0,0,0,0,0,0,0,0,0,0,0,0,0,0,0,0,0,0,0,0,0,0,0,0,0,0,0,0,0,0,0,0,0,0,0,0,0,0,0,0,0,0,0,0,0,0,0,0,0,0,0,0,0,0,0,0,0,0,0,0,0,0,0,0,0,0,0,0,0,0,0,0,0,0,0,0,0,0,0,0,0,0,0,0,0,0,0,0,0,0,0,0,0,0,0,0,0,0,0,0,0,0,0,0,0,0,0,0,0,63.6,0,0,0,27.3,0,0,0,0,0,0,0,0,0,0,0,0,0,0,0,0,0,0,0,0,0,0,0,0,0,0,0,0,0,0,0,0,0,0,0,0,0,0,0,0,0,0,0,0,0,0,0,0,0,0,0,0,0,0,0,0,0,0,0,0,0,58,22.83,0.27
# 1941,6172,90299,Nemilov S.V.,1973,,0,0,0,0,0,0,0,0,0,0,0,0,0,0,0,0,0,0,0,0,0,0,0,0,0,0,0,0,0,0,0,0,0,0,0,0,0,0,0,0,0,0,0,0,0,0,0,0,0,0,0,0,0,0,0,0,0,0,0,0,62.5,0,0,0,0,0,0,0,0,0,0,0,0,0,0,0,0,0,0,20,0,0,0,0,0,0,0,0,0,0,0,0,0,0,0,0,0,0,0,0,0,0,0,0,0,0,0,0,0,0,0,0,0,0,0,0,0,0,0,0,0,0,0,0,0,0,0,0,0,0,0,0,0,0,0,0,0,0,0,0,0,0,0,0,0,0,0,0,0,17.5,0,0,0,0,0,0,0,0,0,0,0,0,0,0,0,0,0,0,0,0,0,0,0,0,0,0,0,0,0,0,0,104,40.95,0.27
# 1942,6239,90965,Ashizuka M.,1984,,0,0,0,5,0,0,0,0,0,0,0,0,0,0,0,0,0,0,0,0,0,0,0,0,47.5,0,0,0,0,0,0,0,0,0,0,0,0,0,0,0,0,0,0,0,0,0,0,0,0,0,0,0,0,0,0,0,0,0,0,0,0,0,0,0,0,0,0,0,0,0,0,0,0,0,0,0,0,0,0,0,0,0,0,0,0,0,0,0,0,0,0,0,0,0,0,0,0,0,0,0,0,0,0,0,0,0,0,0,0,0,0,0,0,0,0,47.5,0,0,0,0,0,0,0,0,0,0,0,0,0,0,0,0,0,0,0,0,0,0,0,0,0,0,0,0,0,0,0,0,0,0,0,0,0,0,0,0,0,0,0,0,0,0,0,0,0,0,0,0,0,0,0,0,0,0,0,0,0,0,0,0,0,62.2,24.49,0.27
# 1943,6337,72729,Levenberg V.A.,1979,,0,0,0,0,0,0,0,0,0,0,0,0,0,0,0,0,0,0,0,0,0,0,0,0,0,0,0,0,0,0,0,0,0,0,0,0,0,0,0,0,0,0,0,0,0,0,0,0,0,0,0,0,0,0,0,0,0,25,0,0,0,0,0,0,0,0,0,0,0,0,0,0,0,0,0,0,0,0,0,0,0,0,0,0,0,0,0,0,0,0,0,0,0,0,0,0,0,0,0,0,0,0,0,0,0,0,0,0,0,0,0,0,0,0,0,75,0,0,0,0,0,0,0,0,0,0,0,0,0,0,0,0,0,0,0,0,0,0,0,0,0,0,0,0,0,0,0,0,0,0,0,0,0,0,0,0,0,0,0,0,0,0,0,0,0,0,0,0,0,0,0,0,0,0,0,0,0,0,0,0,0,60.3,23.74,0.27
# 1944,6338,72732,Levenberg V.A.,1979,,0,0,0,0,0,0,0,0,0,0,0,0,0,0,0,0,0,0,0,0,0,0,0,0,0,0,0,0,0,0,0,0,0,0,0,0,0,0,0,0,0,0,0,0,0,0,0,0,0,0,0,0,0,0,0,0,0,0,0,0,0,0,0,0,0,0,0,25,0,0,0,0,0,0,0,0,0,0,0,0,0,0,0,0,0,0,0,0,0,0,0,0,0,0,0,0,0,0,0,0,0,0,0,0,0,0,0,0,0,0,0,0,0,0,0,75,0,0,0,0,0,0,0,0,0,0,0,0,0,0,0,0,0,0,0,0,0,0,0,0,0,0,0,0,0,0,0,0,0,0,0,0,0,0,0,0,0,0,0,0,0,0,0,0,0,0,0,0,0,0,0,0,0,0,0,0,0,0,0,0,0,62.7,24.68,0.27
# 1945,6554,37746,Komarova N.V.,1991,,0,0,0,0,0,0,0,0,0,0,0,0,0,0,0,0,0,0,0,0,0,0,0,0,0,0,0,0,0,0,0,0,0,0,0,0,0,0,0,0,0,0,0,0,0,0,0,0,0,0,0,0,0,0,0,0,0,0,0,0,0,0,0,0,0,0,0,0,0,0,0,0,0,0,0,0,0,0,0,0,0,0,0,0,0,0,0,0,0,0,0,0,0,0,0,0,0,0,0,0,0,0,0,0,0,0,0,0,0,0,0,0,0,0,0,70,0,0,0,0,0,0,0,0,0,0,0,0,0,0,0,0,0,0,0,0,0,0,0,0,0,0,0,0,0,0,0,30,0,0,0,0,0,0,0,0,0,0,0,0,0,0,0,0,0,0,0,0,0,0,0,0,0,0,0,0,0,0,0,0,0,40.7,16.03,0.27
# 1946,6554,37752,Komarova N.V.,1991,,0,0,0,0,0,0,0,0,0,0,0,0,0,0,0,0,0,0,0,0,0,0,0,0,0,0,0,0,0,0,0,0,0,0,0,0,0,0,0,0,0,0,0,0,0,0,0,0,0,0,0,0,0,0,0,0,0,0,0,0,0,0,0,0,0,0,0,0,0,0,0,0,0,0,0,0,0,0,0,0,0,0,0,0,0,0,0,0,0,0,0,0,0,0,0,0,0,0,0,0,0,0,0,0,0,0,0,0,0,0,0,0,0,0,0,54.2,0,0,0,0,0,0,0,0,0,0,0,0,0,0,0,0,0,0,0,0,0,0,0,0,0,0,0,0,0,0,0,45.8,0,0,0,0,0,0,0,0,0,0,0,0,0,0,0,0,0,0,0,0,0,0,0,0,0,0,0,0,0,0,0,0,0,46.4,18.29,0.27
# 1947,6928,52766,Kotani K.,1995,,0,0,0,5.922040053,0,0,0,0,0,0,0,0,0,0,0,0,0,0,0,0,0,0,0,0,17.56672016,0,0,0,0,0,0,0.330000003,0,0,0,0,0,0,0,0,0,0.546600005,0,0.067130001,0,0,0.001769,0,0,0,0.575000005,0,0,0,0,0,0,0.135200001,0,0,0,0,0,0,0,0,0,0.181200002,0,0,0,1.726469016,0,0,0,0,0,0,0,0.124200001,0,0,0,0,0,0,0,0,0,0,0,0.212366102,0,0,0,0,0,0,0,0,2.636453024,0,0,0,0,0,0,0,0.231300002,0,0,0,0,0,0,0,0,0,0,0,0,0,0.01524,0,0,0,0,0,0,0,0,0,0,0,0,0,0,59.37769053,0.071400001,0,0,0,0,0,0,0,0,0,0,0,0,0,0,0,0,0,0,0,0,0,0,0,0,0,0,0,0,0,0,0,0,5.031000045,0.229000002,0,0,0,0,5.019222045,0,0,0,98.1,38.6,0.27
# 1948,7826,98713,Ashizuka M.,1983,,0,0,0,0,0,0,0,0,0,0,0,0,0,0,0,0,0,0,0,0,0,0,0,0,0,0,0,0,0,0,0,0,0,0,0,0,0,0,0,0,0,0,0,0,0,0,0,0,0,0,0,0,0,0,0,0,0,0,0,0,0,0,0,0,0,0,0,0,0,0,0,0,0,0,0,0,0,0,0,0,0,0,0,0,0,0,0,0,0,0,0,57.5,0,0,0,0,0,0,0,0,0,0,0,0,0,0,0,0,0,0,0,0,0,0,0,42.5,0,0,0,0,0,0,0,0,0,0,0,0,0,0,0,0,0,0,0,0,0,0,0,0,0,0,0,0,0,0,0,0,0,0,0,0,0,0,0,0,0,0,0,0,0,0,0,0,0,0,0,0,0,0,0,0,0,0,0,0,0,0,0,0,0,64.8,25.53,0.27
# 1949,7828,74154,Berezina E.E.,1977,,0,0,0,0,0,0,0,0,0,0,0,0,0,0,0,0,0,0,0,0,0,0,0,0,0,0,0,0,0,0,0,0,0,0,0,0,0,0,0,0,0,0,0,0,0,0,0,0,0,0,0,0,0,0,0,0,0,0,0,0,0,0,0,0,0,0,0,0,0,0,0,0,0,0,0,0,0,0,0,0,0,0,0,0,0,0,0,0,0,0,0,0,0,0,0,0,0,0,0,0,0,0,0,0,0,0,0,0,0.695100278,0,0,0,0,0,0,49.65244986,0,0,0,0,0,0,0,0,0,0,0,0,0,0,0,0,0,0,0,0,0,0,0,0,0,0,0,0,0,0,0,0,0,0,0,0,0,0,0,0,0,0,0,0,0,0,0,0,0,0,0,0,0,0,0,0,0,0,0,0,0,49.65244986,0,0,0,42.1,16.57,0.27
# 1950,7857,74385,Patel N.D.,1983,,0,0,0,0,0,0,0,0,0,0,0,0,0,0,0,0,0,0,0,0,0,0,0,0,0,0,0,0,0,0,0,0,0,0,0,0,0,0,0,0,0,0,0,0,0,0,0,0,0,0,0,0,0,0,0,0,0,0,0,0,0,0,0,15.2,0,0,0,0,0,0,0,0,0,0,0,0,0,0,0,0,0,0,0,0,0,0,0,0,0,0,0,0,0,0,0,0,0,0,0,0,0,0,0,0,0,0,0,0,0,0,0,0,0,0,0,84.8,0,0,0,0,0,0,0,0,0,0,0,0,0,0,0,0,0,0,0,0,0,0,0,0,0,0,0,0,0,0,0,0,0,0,0,0,0,0,0,0,0,0,0,0,0,0,0,0,0,0,0,0,0,0,0,0,0,0,0,0,0,0,0,0,0,25.1,9.7,0.27
# 1951,7858,74386,Patel N.D.,1983,,0,0,0,0,0,0,0,0,0,0,0,0,0,0,0,0,0,0,0,0,0,0,0,0,0,0,0,0,0,0,0,0,0,0,0,0,0,0,0,0,0,0,0,0,0,0,0,0,0,0,0,0,0,0,0,0,0,0,0,0,0,0,0,11.8,0,0,0,0,0,0,0,0,0,0,0,0,0,0,0,0,0,0,0,0,0,0,0,0,0,0,0,0,0,0,0,0,0,0,0,0,0,0,0,0,0,0,0,0,0,0,0,0,0,0,0,88.2,0,0,0,0,0,0,0,0,0,0,0,0,0,0,0,0,0,0,0,0,0,0,0,0,0,0,0,0,0,0,0,0,0,0,0,0,0,0,0,0,0,0,0,0,0,0,0,0,0,0,0,0,0,0,0,0,0,0,0,0,0,0,0,0,0,25.9,10.2,0.27
# 1952,8381,59090,Delben A.,1993,,0,0,0,0,5,0,0,0,0,0,0,0,0,0,0,11.5,0,0,0,0,0,0,0,0,0,0,0,0,0,0,0,0,0,0,0,0,0,0,0,0,0,0,0,0,0,0,0,0,0,0,0,0,0,0,0,0,0,0,0,0,0,0,0,0,0,0,0,0,0,0,0,0,0,0,0,0,0,0,0,0,0,3.3,0,0,0,0,0,0,0,0,0,0,0,0,0,0,0,0,0,0,0,0,0,0,23.2,0,0,0,0,0,0,0,0,0,0,0,0,0,0,0,0,0,0,0,0,0,0,0,0,0,0,0,0,0,0,0,0,0,0,0,0,0,0,0,0,0,0,0,0,0,0,0,0,0,0,0,0,0,0,0,0,0,0,0,0,0,0,0,0,0,0,0,0,0,0,0,0,0,0,57,0,55,21.7,0.27
# 1953,8573,59484,Homeny J.,1987,,0,0,0,14.9173121,0,0,0,0,0,0,0,0,0,0,0,0,0,0,0,0,0,0,0,0,0,0,0,0,0,0,0,0,0,0,0,0,0,0,0,0,0,0,0,0,0,0,0,0,0,0,0,0,0,0,0,0,0,0,0,0,0,0,0,0,0,0,0,0,0,0,0,0,0,0,0,0,0,0,0,0,0,0,0,0,0,0,0,0,0,0,0,22.64251283,0,0,0,0,0,0,0,0,0,0,0,0,0,0,0,0,0,0,0,0,0,0,0,0,0,0,0,0,0,0,0,0,0,0,0,0,0,0,0,0,0,0,0,0,5.067993918,57.37218115,0,0,0,0,0,0,0,0,0,0,0,0,0,0,0,0,0,0,0,0,0,0,0,0,0,0,0,0,0,0,0,0,0,0,0,0,0,0,0,0,0,0,0,104,41.12,0.27
# 1954,8573,59485,Homeny J.,1987,,0,0,0,14.79267142,0,0,0,0,0,0,0,0,0,0,0,0,0,0,0,0,0,0,0,0,0,0,0,0,0,0,0,0,0,0,0,0,0,0,0,0,0,0,0,0,0,0,0,0,0,0,0,0,0,0,0,0,0,0,0,0,0,0,0,0,0,0,0,0,0,0,0,0,0,0,0,0,0,0,0,0,0,0,0,0,0,0,0,0,0,0,0,22.45333287,0,0,0,0,0,0,0,0,0,0,0,0,0,0,0,0,0,0,0,0,0,0,0,0,0,0,0,0,0,0,0,0,0,0,0,0,0,0,0,0,0,0,0,0,7.538021106,55.2159746,0,0,0,0,0,0,0,0,0,0,0,0,0,0,0,0,0,0,0,0,0,0,0,0,0,0,0,0,0,0,0,0,0,0,0,0,0,0,0,0,0,0,0,109,43.12,0.27
# 1955,8573,59486,Homeny J.,1987,,0,0,0,14.66996746,0,0,0,0,0,0,0,0,0,0,0,0,0,0,0,0,0,0,0,0,0,0,0,0,0,0,0,0,0,0,0,0,0,0,0,0,0,0,0,0,0,0,0,0,0,0,0,0,0,0,0,0,0,0,0,0,0,0,0,0,0,0,0,0,0,0,0,0,0,0,0,0,0,0,0,0,0,0,0,0,0,0,0,0,0,0,0,22.26707543,0,0,0,0,0,0,0,0,0,0,0,0,0,0,0,0,0,0,0,0,0,0,0,0,0,0,0,0,0,0,0,0,0,0,0,0,0,0,0,0,0,0,0,0,9.967971093,53.09498602,0,0,0,0,0,0,0,0,0,0,0,0,0,0,0,0,0,0,0,0,0,0,0,0,0,0,0,0,0,0,0,0,0,0,0,0,0,0,0,0,0,0,0,98.1,38.85,0.27
# 1956,8631,67555,Boudot J.E.,1982,,0,0,0,20.30350873,0,0,0,0,0,0,0,0,0,0,0,0,0,0,0,0,0,0,0,0,21.34921124,0,0,0,0,0,0,0,0,0,0,0,0,0,0,0,0,0,0,0,0,0,0,0,8.752021005,0,0,0,0,0,0,0,0,0,0,0,36.00287641,0,0,0,0,0,0,0,0,0,0,13.59238262,0,0,0,0,0,0,0,0,0,0,0,0,0,0,0,0,0,0,0,0,0,0,0,0,0,0,0,0,0,0,0,0,0,0,0,0,0,0,0,0,0,0,0,0,0,0,0,0,0,0,0,0,0,0,0,0,0,0,0,0,0,0,0,0,0,0,0,0,0,0,0,0,0,0,0,0,0,0,0,0,0,0,0,0,0,0,0,0,0,0,0,0,0,0,0,0,0,0,0,0,0,0,0,0,0,0,0,0,0,75.4,29.78,0.27
# 1957,8701,80119,Aleinikov F.K.,1962,,0,0,0,0,0,0,0,0,0,0,0,0,0,0,0,0,0,0,0,0,0,0,0,0,0,0,0,0,0,0,0,0,0,0,0,0,0,0,0,0,0,0,0,0,0,0,0,0,0,0,0,0,0,0,0,0,0,0,0,0,0,0,0,0,0,0,0,0,0,0,0,0,0,0,0,0,0,0,0,0,0,0,0,0,0,0,0,0,0,0,0,0,0,0,0,0,0,0,0,0,37.5,0,0,0,0,0,0,0,0,0,0,0,0,0,0,0,0,0,0,0,0,0,0,0,0,0,0,0,0,0,0,0,0,0,0,0,0,62.5,0,0,0,0,0,0,0,0,0,0,0,0,0,0,0,0,0,0,0,0,0,0,0,0,0,0,0,0,0,0,0,0,0,0,0,0,0,0,0,0,0,0,0,,,0.27
# 1958,8701,80133,Aleinikov F.K.,1962,,0,0,0,0,0,0,0,0,0,0,0,0,0,0,0,0,0,0,0,0,0,0,0,0,25,0,0,0,0,0,0,0,0,0,0,0,0,0,0,0,0,0,0,0,0,0,0,0,0,0,0,0,0,0,0,0,0,0,0,0,0,0,0,0,0,0,0,0,0,0,0,0,0,0,0,0,0,0,0,0,0,0,0,0,0,0,0,0,0,0,0,0,0,0,0,0,0,0,0,0,12.5,0,0,0,0,0,0,0,0,0,0,0,0,0,0,0,0,0,0,0,0,0,0,0,0,0,0,0,0,0,0,0,0,0,0,0,0,62.5,0,0,0,0,0,0,0,0,0,0,0,0,0,0,0,0,0,0,0,0,0,0,0,0,0,0,0,0,0,0,0,0,0,0,0,0,0,0,0,0,0,0,0,77.9,30.66,0.27
# 1959,8701,80135,Aleinikov F.K.,1962,,0,0,0,0,0,0,0,0,0,0,0,0,0,0,0,0,0,0,0,0,0,0,0,0,33.33333,0,0,0,0,0,0,0,0,0,0,0,0,0,0,0,0,0,0,0,0,0,0,0,0,0,0,0,0,0,0,0,0,0,0,0,0,0,0,0,0,0,0,0,0,0,0,0,0,0,0,0,0,0,0,0,0,0,0,0,0,0,0,0,0,0,0,0,0,0,0,0,0,0,0,0,11.11111,0,0,0,0,0,0,0,0,0,0,0,0,0,0,0,0,0,0,0,0,0,0,0,0,0,0,0,0,0,0,0,0,0,0,0,0,55.55556,0,0,0,0,0,0,0,0,0,0,0,0,0,0,0,0,0,0,0,0,0,0,0,0,0,0,0,0,0,0,0,0,0,0,0,0,0,0,0,0,0,0,0,85.5,33.66,0.27
# 1960,8701,80145,Aleinikov F.K.,1962,,0,0,0,0,0,0,0,0,0,0,0,0,0,0,0,0,0,0,0,0,0,0,0,0,0,0,0,0,0,0,0,0,0,0,0,0,0,0,0,0,0,0,0,0,0,0,0,0,0,0,0,0,0,0,0,0,0,0,0,0,0,0,0,0,0,0,0,0,0,0,0,0,0,0,0,0,0,0,0,0,0,0,0,0,0,0,0,0,0,0,0,0,0,0,0,0,0,0,0,0,13.33333133,0,0,0,0,0,0,0,0,0,0,0,0,0,0,0,0,0,0,0,0,0,0,0,0,0,0,0,0,0,0,0,0,0,0,0,0,66.66666667,0,0,0,0,0,0,0,0,0,20.000002,0,0,0,0,0,0,0,0,0,0,0,0,0,0,0,0,0,0,0,0,0,0,0,0,0,0,0,0,0,0,0,0,0,71.5,28.14,0.27
# 1961,8701,80146,Aleinikov F.K.,1962,,0,0,0,0,0,0,0,0,0,0,0,0,0,0,0,0,0,0,0,0,0,0,0,0,0,0,0,0,0,0,0,0,0,0,0,0,0,0,0,0,0,0,0,0,0,0,0,0,0,0,0,0,0,0,0,0,0,0,0,0,0,0,0,0,0,0,0,0,0,0,0,0,0,0,0,0,0,0,0,0,0,0,0,0,0,0,0,0,0,0,0,0,0,0,0,0,0,0,0,0,12.5,0,0,0,0,0,0,0,0,0,0,0,0,0,0,0,0,0,0,0,0,0,0,0,0,0,0,0,0,0,0,0,0,0,0,0,0,62.5,0,0,0,0,0,0,0,0,0,25,0,0,0,0,0,0,0,0,0,0,0,0,0,0,0,0,0,0,0,0,0,0,0,0,0,0,0,0,0,0,0,0,0,72.7,28.62,0.27
# 1962,8701,80151,Aleinikov F.K.,1962,,0,0,0,0,0,0,0,0,0,0,0,0,0,0,0,0,0,0,0,0,0,0,0,0,0,0,0,0,0,0,0,0,0,0,0,0,0,0,0,0,0,0,0,0,0,0,0,0,0,0,0,0,0,0,0,0,0,0,0,0,0,0,0,0,0,0,0,0,0,0,0,0,0,0,0,0,0,0,0,0,0,0,0,0,0,0,0,0,0,0,0,0,0,0,0,0,0,0,0,0,13.33333133,0,0,0,0,0,0,0,0,0,0,0,0,0,0,0,0,0,0,0,0,0,0,0,0,0,0,0,0,0,0,0,0,0,0,0,0,66.66666667,0,0,0,0,0,0,0,0,0,0,0,0,0,0,0,0,0,0,0,0,0,0,0,0,0,0,0,0,0,0,0,0,0,0,0,0,0,0,0,20.000002,0,0,0,70.1,27.59,0.27
