Repository: jacobergzhou/Poisson-Ratio

File: Poisson_data_no_metal_07192019.csv (part 21 of 57)
,Code,Glass #,Author,Year,Trademark,Ag2O,AgI,Al,Al2O3,AlF3,AlN,As,As2O3,As2O5,As2S3,As2Se3,AsSe,B,B2O3,BaCl2,BaF2,BaO,BeF2,BeO,Bi2O3,BiCl3,Br,Ca,CaF2,CaO,Cd,CdCl2,CdF2,CdO,Ce2O3,CeF3,CeO2,Cl,Co3O4,CoO,Cr2O3,Cs2O,CsCl,CsF,Cu2O,CuO,Dy2O3,Er,Er2O3,ErF3,Eu,Eu2O3,EuF3,F,Fe,Fe2O3,FeO,Ga,Ga2O3,Ga2S3,Ga2Se3,GaF3,Gd2O3,GdF3,Ge,GeO2,GeS2,GeSe2,H2O,HfF4,HfO2,Hg,Ho2O3,I,InF3,K,K2O,K2S,K2SO4,KBr,KCl,KF,KHF2,La,La2O3,La2S3,LaF3,Li,Li2O,Li2S,Li2SO4,LiBr,LiCl,LiF,LiI,MgF2,MgO,Mn2O3,MnF2,MnO,MnO2,MoO2,MoO3,N,Na,Na2O,Na2S,Na2SO4,NaCl,NaF,NaPO3,Nb2O5,Nd,Nd2O3,NdF3,NH4NO3,NiO,O,OH,P,P2O5,Pb,PbCl2,PbF2,PbO,PdO,Pr2O3,Pr6O11,PrF3,Rb2O,RbF,Rh2O3,RuO2,S,Sb,Sb2O3,Sb2S3,Sc2O3,Se,Si,Si3N4,SiC,SiO2,Sm2O3,Sn,SnO,SnO2,SO2,SO3,Sr,SrCl2,SrF2,SrO,Ta2O3,Ta2O5,Tb2O3,TbF3,Te,TeO2,Th,ThF4,ThO2,TiO2,Tl,Tl2O,Tl2Se,TlSe,Tm2O3,U,U3O8,UO2,V,V2O5,VO6,WO3,Y,Y2O3,Yb2O3,YbF3,YF3,ZnCl2,ZnF2,ZnO,ZnSO4,ZrF4,ZrO2,Young's modulus E (GPa),Shear modulus G (GPa),Poisson's ratio v,Calculated Poisson,Percent Error
# 3632,7080,121845,Butler B.P.,1996,nan,0,0,0,14.01551076,0,0,0,0,0,0,0,0,0,0,0,0,0,0,0,0,0,0,0,0,11.4541888,0,0,0,0,0,0,0,0,0,0,0,0,0,0,0,0,0,0,0,0,0,0,0,7.797005988,0,0.074050057,0,0,0,0,0,0,0,0,0,0,0,0,0,0,0,0,0,0,0,0,0.125543296,0,0,0,0,0,0,0,0,0,0,0,0,0,0,0,0,0,0,0,1.822224399,0,0,0,0,0,0,0,0,8.877293818,0,0,0,0,0,0,0,0,0,0,0,0,0,0,0,0,0,0,0,0,0,0,0,0,0,0,0,0,0,0,0,0,0,0,0,0,55.83418288,0,0,0,0,0,0,0,0,0,0,0,0,0,0,0,0,0,0,0,0,0,0,0,0,0,0,0,0,0,0,0,0,0,0,0,0,0,0,0,0,0,0,0,79.3,32.11,0.236,0.234817814,0.500926371
# 2798,11320,98759,Higazy A.A.,1985,nan,0,0,0,0,0,0,0,0,0,0,0,0,0,0,0,0,0,0,0,0,0,0,0,0,0,0,0,0,0,0,0,0,0,32.56,0,0,0,0,0,0,0,0,0,0,0,0,0,0,0,0,0,0,0,0,0,0,0,0,0,0,0,0,0,0,0,0,0,0,0,0,0,0,0,0,0,0,0,0,0,0,0,0,0,0,0,0,0,0,0,0,0,0,0,0,0,0,0,0,0,0,0,0,0,0,0,0,0,0,0,0,0,0,0,0,0,67.44,0,0,0,0,0,0,0,0,0,0,0,0,0,0,0,0,0,0,0,0,0,0,0,0,0,0,0,0,0,0,0,0,0,0,0,0,0,0,0,0,0,0,0,0,0,0,0,0,0,0,0,0,0,0,0,0,0,0,0,0,0,0,0,0,0,55.6,22.2,0.251,0.252252252,0.49890528
# 3359,4204,50428,Molot V.A.,1992,nan,0,0,0,16.3,0,0,0,0,0,0,0,0,0,0,0,0,0,0,0,0,0,0,0,0,0,0,0,0,0,0,0,0,0,0,0,0,0,0,0,0,0,0,0,0,0,0,0,0,0,0,0,0,0,0,0,0,0,0,0,0,0,0,0,0,0,0,0,0,0,0,0,0,0,0,0,0,0,0,0,0,0,0,0,0,0,0,0,0,0,0,0,0,0,0,0,0,0,0,0,0,24.1,0,0,0,0,0,0,0,0,0,0,0,0,0,0,0,0,0,0,0,0,0,0,0,0,0,0,0,0,0,0,0,0,0,0,0,0,59.6,0,0,0,0,0,0,0,0,0,0,0,0,0,0,0,0,0,0,0,0,0,0,0,0,0,0,0,0,0,0,0,0,0,0,0,0,0,0,0,0,0,0,0,66.4,26.8,0.24,0.23880597,0.497512438
# 2834,5832,52368,Rao K.J.,1986,nan,0,0,0,0,0,0,0,0,0,0,0,0,0,0,0,0,0,0,0,0,0,0,0,0,0,0,0,0,0,0,0,0,0,0,0,0,0,0,0,0,0,0,0,0,0,0,0,0,0,0,0,0,0,0,0,0,0,0,0,0,0,0,0,0,0,0,0,0,0,0,0,5,0,0,0,0,0,0,0,0,0,0,0,15,0,0,0,0,0,0,0,0,0,0,0,0,0,60,0,0,0,0,0,0,0,0,0,0,0,0,0,0,0,0,0,20,0,0,0,0,0,0,0,0,0,0,0,0,0,0,0,0,0,0,0,0,0,0,0,0,0,0,0,0,0,0,0,0,0,0,0,0,0,0,0,0,0,0,0,0,0,0,0,0,0,0,0,0,0,0,0,0,0,0,0,0,0,0,0,0,0,50.3,20.1,0.25,0.251243781,0.497512438
# 1950,11092,44236,Muthupari S.,1995,nan,0,0,0,0,0,0,0,0,0,0,0,0,0,40,0,0,0,0,0,0,0,0,0,0,0,0,0,0,0,0,0,0,0,0,0,0,0,0,0,0,0,0,0,0,0,0,0,0,0,0,0,0,0,0,0,0,0,0,0,0,0,0,0,0,0,0,0,0,0,0,0,0,0,0,0,0,0,0,0,0,0,0,0,0,0,0,0,0,0,0,0,0,0,0,0,0,0,0,0,0,30,0,0,0,0,0,0,0,0,0,0,0,0,0,0,0,0,0,0,0,0,0,0,0,0,0,0,0,0,0,0,0,0,0,0,0,0,0,0,0,0,0,0,0,0,0,0,0,0,0,0,0,0,0,0,0,0,0,0,0,0,0,0,0,0,0,0,30,0,0,0,0,0,0,0,0,0,0,0,0,0,41.7,16.4,0.27,0.271341463,0.496838302
# 3349,292,21061,Karapetyan G.O.,1980,nan,0,0,0,23.93530952,0,0,0,0,0,0,0,0,0,0,0,0,0,0,0,0,0,0,0,0,0,0,0,0,0,0,0,0,0,0,0,0,0,0,0,0,0,0,0,0,0,0,0,0,0,0,0,0,0,0,0,0,0,0,0,0,0,0,0,0,0,0,0,0,0,0,0,0,0,0,0,0,0,0,0,0,0,0,0,16.33440967,0,0,0,0,0,0,0,0,0,0,0,0,0,0,0,0,0,0,0,0,0,0,0,0,0,0,0,0,0,0,0,0,0,0,0,0,0,0,0,0,0,0,0,0,0,0,0,0,0,0,0,0,0,55.76674888,0,0,0,0,0,0,0,0,0,0,0,0,0,0,0,0,0,0,0,3.963531921,0,0,0,0,0,0,0,0,0,0,0,0,0,0,0,0,0,0,0,0,0,0,0,91.6,36.9,0.24,0.241192412,0.496838302
# 3777,7831,149174,Bridge B.,1986,nan,0,0,0,0,0,0,0,0,0,0,0,0,0,0,0,0,0,0,0,0,0,0,0,0,0,0,0,0,0,0,0,0,0,0,0,0,0,0,0,0,0,0,0,0,0,0,0,0,0,0,0,0,0,0,0,0,0,0,0,0,0,0,0,0,0,0,0,0,0,0,0,0,0,0,0,0,0,0,0,0,0,0,0,0,0,0,0,0,0,0,0,0,0,0,0,0,0,76,0,0,0,0,0,0,0,0,0,0,0,0,0,0,0,0,0,24,0,0,0,0,0,0,0,0,0,0,0,0,0,0,0,0,0,0,0,0,0,0,0,0,0,0,0,0,0,0,0,0,0,0,0,0,0,0,0,0,0,0,0,0,0,0,0,0,0,0,0,0,0,0,0,0,0,0,0,0,0,0,0,0,0,44.1,17.9,0.233,0.231843575,0.496319563
# 1791,23837,178486,Rajendran V.,2001,nan,0,0,0,0,0,0,0,0,0,0,0,0,0,0,0,0,5.734454,0,0,28.67711,0,0,0,0,0,0,0,0,0,0,0,0,0,0,0,0,0,0,0,0,0,0,0,0,0,0,0,0,0,0,0,0,0,0,0,0,0,0,0,0,0,0,0,0,0,0,0,0,0,0,0,0,0,0,0,0,0,0,0,0,0,0,0,0,0,0,0,0,0,0,0,0,0,0,0,0,0,0,0,0,0,0,0,0,0,0,0,0,0,0,0,0,0,0,0,0,0,0,0,59.86736,0,0,0,0,0,0,0,0,0,0,0,0,0,0,0,0,0,0,0,0,0,0,0,0,0,0,0,0,0,0,0,0,0,0,0,0,0,5.721076,0,0,0,0,0,0,0,0,0,0,0,0,0,0,0,0,0,0,0,0,0,0,0,78.5,30.8,0.273,0.274350649,0.494743352
# 180,35440,425616,Zaretskaya G.N.,2006,nan,0,0,0,0,0,0,0,0,0,0,0,0,0,0,0,0,0,0,0,0,0,0,0,0,0,0,0,0,0,0,0,0,0,0,0,0,0,0,0,0,0,0,0,0,0,0,0,0,0,0,0,0,0,0,0,0,0,0,0,0,0,0,0,0,0,0,0,0,0,0,0,45,10,0,0,0,0,0,0,0,0,0,0,0,0,0,0,0,0,0,0,0,0,0,0,0,0,0,0,0,0,0,0,0,0,0,0,0,0,0,0,0,0,0,0,45,0,0,0,0,0,0,0,0,0,0,0,0,0,0,0,0,0,0,0,0,0,0,0,0,0,0,0,0,0,0,0,0,0,0,0,0,0,0,0,0,0,0,0,0,0,0,0,0,0,0,0,0,0,0,0,0,0,0,0,0,0,0,0,0,0,26.1,9.8,0.33,0.331632653,0.494743352
# 3822,3846,12322,Gan Fuxi,1959,nan,0,0,0,0,0,0,0,0,0,0,0,0,0,0,0,0,0,0,0,0,0,0,0,0,0,0,0,0,0,0,0,0,0,0,0,0,0,0,0,0,0,0,0,0,0,0,0,0,0,0,0,0,0,0,0,0,0,0,0,0,0,0,0,0,0,0,0,0,0,0,0,0,0,0,0,0,0,0,0,0,0,0,0,0,0,0,0,0,0,0,0,0,0,0,0,0,0,0,0,0,12,0,0,0,0,0,0,0,0,0,0,0,0,0,0,0,0,0,0,0,0,0,0,0,0,0,0,0,0,0,0,0,0,0,0,0,0,70,0,0,0,0,0,0,0,0,0,18,0,0,0,0,0,0,0,0,0,0,0,0,0,0,0,0,0,0,0,0,0,0,0,0,0,0,0,0,0,0,0,0,0,75,30.41,0.232,0.233146991,0.494392725
# 2756,2416,33042,Ashizuka M.,1985,nan,0,0,0,19.2,0,0,0,0,0,0,0,0,0,0,0,0,0,0,0,0,0,0,0,0,23.1,0,0,0,0,0,0,0,0,0,0,0,0,0,0,0,0,0,0,0,0,0,0,0,0,0,0,0,0,0,0,0,0,0,0,0,0,0,0,0,0,0,0,0,0,0,0,0,0,0,0,0,0,0,0,0,0,0,0,0,0,0,0,0,0,0,0,0,0,0,0,0,0,0,0,0,0,0,0,0,0,0,0,0,0,0,0,0,0,0,0,7.7,0,0,0,0,0,0,0,0,0,0,0,0,0,0,0,0,0,0,0,0,0,50,0,0,0,0,0,0,0,0,0,0,0,0,0,0,0,0,0,0,0,0,0,0,0,0,0,0,0,0,0,0,0,0,0,0,0,0,0,0,0,0,0,0,0,82.9,33.14,0.252,0.250754375,0.494295485
# 3826,7830,74182,Patel N.D.,1983,nan,0,0,0,0,0,0,0,0,0,0,0,0,0,0,0,0,0,0,0,0,0,0,0,0,0,0,0,0,0,0,0,0,0,0,0,0,0,0,0,0,0,0,0,0,0,0,0,0,0,0,0,0,0,0,0,0,0,0,0,0,0,0,0,0,0,0,0,0,0,0,0,0,0,0,0,0,0,0,0,0,0,0,0,0,0,0,0,0,0,0,0,0,0,0,0,0,0,62.3,0,0,0,0,0,0,0,0,0,0,0,0,0,0,0,0,0,37.7,0,0,0,0,0,0,0,0,0,0,0,0,0,0,0,0,0,0,0,0,0,0,0,0,0,0,0,0,0,0,0,0,0,0,0,0,0,0,0,0,0,0,0,0,0,0,0,0,0,0,0,0,0,0,0,0,0,0,0,0,0,0,0,0,0,43.9,17.8,0.232,0.233146067,0.493994576
# 4648,4654,4481,Appen A.A.,1959,nan,0,0,0,0,0,0,0,0,0,0,0,0,0,16,0,0,0,0,0,0,0,0,0,0,0,0,0,0,0,0,0,0,0,0,0,0,0,0,0,0,0,0,0,0,0,0,0,0,0,0,0,0,0,0,0,0,0,0,0,0,0,0,0,0,0,0,0,0,0,0,0,16,0,0,0,0,0,0,0,0,0,0,0,0,0,0,0,0,0,0,0,0,0,0,0,0,0,0,0,0,0,0,0,0,0,0,0,0,0,0,0,0,0,0,0,0,0,0,0,0,0,0,0,0,0,0,0,0,0,0,0,0,0,0,0,0,0,68,0,0,0,0,0,0,0,0,0,0,0,0,0,0,0,0,0,0,0,0,0,0,0,0,0,0,0,0,0,0,0,0,0,0,0,0,0,0,0,0,0,0,0,76.6,31.68,0.21,0.208964646,0.493025493
# 3597,34275,417280,Reddy C.N.,2008,nan,0,0,0,0,0,0,0,0,0,0,0,0,0,85,0,0,0,0,0,0,0,0,0,0,0,0,0,0,0,0,0,0,0,0,0,0,0,0,0,0,0,0,0,0,0,0,0,0,0,0,0,0,0,0,0,0,0,0,0,0,0,0,0,0,0,0,0,0,0,0,0,0,0,0,0,0,0,0,0,0,0,0,0,10,0,0,0,0,0,0,0,0,0,0,0,0,0,0,0,0,0,0,0,0,0,0,0,0,0,0,0,0,0,0,0,0,0,0,0,0,0,0,0,0,0,0,0,0,0,0,0,0,0,0,0,0,0,0,0,0,0,0,0,0,0,0,0,0,0,0,0,0,0,0,0,0,0,0,0,0,0,0,0,0,0,0,0,5,0,0,0,0,0,0,0,0,0,0,0,0,0,34.9,14.12,0.237,0.235835694,0.491268333
# 2108,37426,443685,Sellappan P.,2010,nan,0,0,0,0,0,0,0,0,0,0,0,0,0,0,0,0,0,0,0,0,0,0,21.7,0,0,0,0,0,0,0,0,0,0,0,0,0,0,0,0,0,0,0,0,0,0,0,0,0,0,0,0,0,0,0,0,0,0,0,0,0,0,0,0,0,0,0,0,0,0,0,0,0,0,0,0,0,0,0,0,0,0,0,0,0,0,0,0,0,0,0,0,0,0,0,0,0,0,0,17.77,0,0,0,0,0,0,0,0,0,0,0,0,0,38.7,0,0,0,0,0,0,0,0,0,0,0,0,0,0,0,0,0,0,0,0,0,21.83,0,0,0,0,0,0,0,0,0,0,0,0,0,0,0,0,0,0,0,0,0,0,0,0,0,0,0,0,0,0,0,0,0,0,0,0,0,0,0,0,0,0,0,0,0,0,121,47.8,0.267,0.265690377,0.490495667
# 1279,34401,417786,Bletskan D.I.,1988,nan,0,0,0,0,0,0,0,0,0,0,0,0,0,0,0,0,0,0,0,0,0,0,0,0,0,0,0,0,0,0,0,0,0,0,0,0,0,0,0,0,0,0,0,0,0,0,0,0,0,0,0,0,0,0,0,0,0,0,0,0,0,50,0,0,0,0,0,0,0,0,0,0,0,0,0,0,0,0,0,0,0,0,0,0,0,0,0,0,0,0,0,0,0,0,0,0,0,0,0,0,0,0,0,0,0,0,0,0,0,0,0,0,0,0,0,0,0,0,0,0,0,0,0,0,0,0,0,0,0,0,0,50,0,0,0,0,0,0,0,0,0,0,0,0,0,0,0,0,0,0,0,0,0,0,0,0,0,0,0,0,0,0,0,0,0,0,0,0,0,0,0,0,0,0,0,0,0,0,0,0,0,19.1,7.44,0.285,0.283602151,0.490473496
# 1165,8649,59749,Matusita K.,1989,nan,0,0,0,0,0,0,0,0,0,0,0,0,0,0,0,31,0,0,0,0,0,0,0,0,0,0,0,0,0,0,0,0,0,0,0,0,0,0,0,0,0,0,0,0,0,0,0,0,0,0,0,0,0,0,0,0,0,0,0,0,0,0,0,0,0,0,0,0,0,0,0,0,0,0,0,0,0,0,0,0,0,7,0,0,0,0,0,0,0,0,0,0,0,0,0,0,0,0,0,0,0,0,0,0,0,0,0,0,0,0,0,0,0,0,0,0,0,0,0,0,0,0,0,0,0,0,0,0,0,0,0,0,0,0,0,0,0,0,0,0,0,0,0,0,0,0,0,0,0,0,0,0,0,0,0,0,0,0,0,0,0,0,0,0,0,0,0,0,0,0,0,0,0,0,0,0,0,0,0,62,0,58.9,22.89,0.288,0.28658803,0.490267463
# 4511,34275,417273,Reddy C.N.,2008,nan,0,0,0,0,0,0,0,0,0,0,0,0,0,45,0,0,0,0,0,0,0,0,0,0,0,0,0,0,0,0,0,0,0,0,0,0,0,0,0,0,0,0,0,0,0,0,0,0,0,0,0,0,0,0,0,0,0,0,0,0,0,0,0,0,0,0,0,0,0,0,0,0,0,0,0,0,0,0,0,0,0,0,0,45,0,0,0,0,0,0,0,0,0,0,0,0,0,0,0,0,0,0,0,0,0,0,0,0,0,0,0,0,0,0,0,0,0,0,0,0,0,0,0,0,0,0,0,0,0,0,0,0,0,0,0,0,0,0,0,0,0,0,0,0,0,0,0,0,0,0,0,0,0,0,0,0,0,0,0,0,0,0,0,0,0,0,0,10,0,0,0,0,0,0,0,0,0,0,0,0,0,58.9,24.22,0.217,0.215937242,0.489750254
# 2837,5832,92844,Rao K.J.,1986,nan,0,0,0,0,0,0,0,0,0,0,0,0,0,0,0,0,0,0,0,0,0,0,0,0,0,0,0,0,0,0,0,0,0,0,0,0,0,0,0,0,0,0,0,0,0,0,0,0,0,0,0,0,0,0,0,0,0,0,0,0,0,0,0,0,0,0,0,0,0,0,0,0,0,0,0,0,0,0,0,0,0,0,0,40,0,0,0,0,0,0,0,0,0,0,0,0,0,20,0,0,0,0,0,0,0,0,0,0,0,0,0,0,0,0,0,40,0,0,0,0,0,0,0,0,0,0,0,0,0,0,0,0,0,0,0,0,0,0,0,0,0,0,0,0,0,0,0,0,0,0,0,0,0,0,0,0,0,0,0,0,0,0,0,0,0,0,0,0,0,0,0,0,0,0,0,0,0,0,0,0,0,51.2,20.5,0.25,0.248780488,0.487804878
# 256,6552,37729,Komarova N.V.,1991,nan,0,0,0,0,0,0,0,0,0,0,0,0,0,0,0,0,44.2,0,0,0,0,0,0,0,0,0,0,0,0,0,0,0,0,0,0,0,0,0,0,0,0,0,0,0,0,0,0,0,0,0,0,0,0,0,0,0,0,0,0,0,0,0,0,0,0,0,0,0,0,0,0,0,0,0,0,0,0,0,0,0,0,0,0,0,0,0,0,0,0,0,0,0,0,0,0,0,0,0,0,0,0,0,0,0,0,0,0,0,0,0,0,0,0,0,0,55.8,0,0,0,0,0,0,0,0,0,0,0,0,0,0,0,0,0,0,0,0,0,0,0,0,0,0,0,0,0,0,0,0,0,0,0,0,0,0,0,0,0,0,0,0,0,0,0,0,0,0,0,0,0,0,0,0,0,0,0,0,0,0,0,0,0,41.9,15.89,0.32,0.31843927,0.487728131
# 2547,25178,302980,Sreeram A.N.,1991,nan,0,0,0,0,0,0,10,0,0,0,0,0,0,0,0,0,0,0,0,0,0,0,0,0,0,0,0,0,0,0,0,0,0,0,0,0,0,0,0,0,0,0,0,0,0,0,0,0,0,0,0,0,0,0,0,0,0,0,0,10,0,0,0,0,0,0,0,0,0,0,0,0,0,0,0,0,0,0,0,0,0,0,0,0,0,0,0,0,0,0,0,0,0,0,0,0,0,0,0,0,0,0,0,0,0,0,0,0,0,0,0,0,0,0,0,0,0,0,0,0,0,0,0,0,0,0,0,0,0,20,0,0,0,50,0,0,0,0,0,0,0,0,0,0,0,0,0,0,0,0,0,0,10,0,0,0,0,0,0,0,0,0,0,0,0,0,0,0,0,0,0,0,0,0,0,0,0,0,0,0,0,23.3,9.27,0.258,0.256742179,0.487527491
# 3314,575,24664,Spinner S.,1954,nan,0,0,0,0,0,0,0,0,0,0,0,0,0,42.8,0,0,0,0,0,0,0,0,0,0,14.3,0,0,0,0,0,0,0,0,0,0,0,0,0,0,0,0,0,0,0,0,0,0,0,0,0,0,0,0,0,0,0,0,0,0,0,0,0,0,0,0,0,0,0,0,0,0,0,0,0,0,0,0,0,0,0,0,0,0,0,0,0,0,0,0,0,0,0,0,0,0,0,0,0,0,0,14.3,0,0,0,0,0,0,0,0,0,0,0,0,0,0,0,0,0,0,0,0,0,0,0,0,0,0,0,0,0,0,0,0,0,0,0,0,28.6,0,0,0,0,0,0,0,0,0,0,0,0,0,0,0,0,0,0,0,0,0,0,0,0,0,0,0,0,0,0,0,0,0,0,0,0,0,0,0,0,0,0,0,85.3,34.4,0.241,0.239825581,0.487310624
# 3584,4206,50464,Molot V.A.,1992,nan,0,0,0,6,0,0,0,0,0,0,0,0,0,0,0,0,0,0,0,0,0,0,0,0,0,0,0,0,0,0,0,0,0,0,0,0,0,0,0,0,0,0,0,0,0,0,0,0,0,0,0,0,0,0,0,0,0,0,0,0,0,0,0,0,0,0,0,0,0,0,0,0,0,0,0,0,0,0,0,0,0,0,0,16.7,0,0,0,0,0,0,0,0,0,0,0,0,0,0,0,0,16.7,0,0,0,0,0,0,0,0,0,0,0,0,0,0,0,0,0,0,0,0,0,0,0,0,0,0,0,0,0,0,0,0,0,0,0,0,60.6,0,0,0,0,0,0,0,0,0,0,0,0,0,0,0,0,0,0,0,0,0,0,0,0,0,0,0,0,0,0,0,0,0,0,0,0,0,0,0,0,0,0,0,78.6,31.8,0.237,0.235849057,0.485630125
# 623,8708,80287,Zhao Xiujian,1987,nan,0,0,0,0,7,0,0,0,0,0,0,0,0,0,0,21,0,0,0,0,0,0,0,0,0,0,0,0,0,0,0,0,0,0,0,0,0,0,0,0,0,0,0,0,0,0,0,0,0,0,0,0,0,0,0,0,0,0,0,0,0,0,0,0,0,0,0,0,0,0,0,0,0,0,0,0,0,0,0,0,0,0,0,0,0,0,0,0,15,0,0,0,0,0,0,0,0,0,0,0,0,0,0,0,15,0,0,0,0,0,0,0,0,0,0,0,0,0,0,0,0,0,0,0,0,0,0,0,0,0,0,0,0,0,0,0,0,0,0,0,0,0,0,0,0,0,0,0,0,0,0,0,0,0,0,0,0,0,0,0,0,0,0,0,0,0,0,0,0,0,0,0,0,0,0,0,0,0,0,42,0,56.4,21.7,0.301,0.299539171,0.485325413
# 1203,16682,145608,Livshits V.Ya.,1995,nan,0,0,0,0,0,0,0,0,0,0,0,0,0,0,0,0,0,0,0,0,0,0,0,0,0,0,0,0,0,0,0,0,0,0,0,0,0,0,0,0,0,0,0,0,0,0,0,0,0,0,0,0,0,0,0,0,0,0,0,0,0,0,0,0,0,0,0,0,0,0,0,0,0,0,0,0,0,0,0,0,0,0,0,0,0,0,0,0,0,0,0,0,0,0,0,0,0,0,0,0,30,0,0,0,0,0,0,0,0,0,0,0,0,0,0,0,0,0,0,0,0,0,0,0,0,0,0,0,0,0,0,0,0,0,0,0,0,0,0,0,0,0,0,0,0,0,0,0,0,0,0,0,0,70,0,0,0,0,0,0,0,0,0,0,0,0,0,0,0,0,0,0,0,0,0,0,0,0,0,0,0,34.3,13.34,0.287,0.285607196,0.485297421
# 1193,6816,70558,Nemilov S.V.,1972,nan,0,0,0,0,0,0,0,0,0,0,0,0,0,79,0,0,0,0,0,21,0,0,0,0,0,0,0,0,0,0,0,0,0,0,0,0,0,0,0,0,0,0,0,0,0,0,0,0,0,0,0,0,0,0,0,0,0,0,0,0,0,0,0,0,0,0,0,0,0,0,0,0,0,0,0,0,0,0,0,0,0,0,0,0,0,0,0,0,0,0,0,0,0,0,0,0,0,0,0,0,0,0,0,0,0,0,0,0,0,0,0,0,0,0,0,0,0,0,0,0,0,0,0,0,0,0,0,0,0,0,0,0,0,0,0,0,0,0,0,0,0,0,0,0,0,0,0,0,0,0,0,0,0,0,0,0,0,0,0,0,0,0,0,0,0,0,0,0,0,0,0,0,0,0,0,0,0,0,0,0,0,69.5,27.03,0.287,0.285608583,0.484814266
# 3762,4204,50411,Molot V.A.,1992,nan,0,0,0,0,0,0,0,0,0,0,0,0,0,5.3,0,0,0,0,0,0,0,0,0,0,0,0,0,0,0,0,0,0,0,0,0,0,0,0,0,0,0,0,0,0,0,0,0,0,0,0,0,0,0,0,0,0,0,0,0,0,0,0,0,0,0,0,0,0,0,0,0,0,0,0,0,0,0,0,0,0,0,0,0,0,0,0,0,0,0,0,0,0,0,0,0,0,0,0,0,0,24.9,0,0,0,0,0,0,0,0,0,0,0,0,0,0,0,0,0,0,0,0,0,0,0,0,0,0,0,0,0,0,0,0,0,0,0,0,69.8,0,0,0,0,0,0,0,0,0,0,0,0,0,0,0,0,0,0,0,0,0,0,0,0,0,0,0,0,0,0,0,0,0,0,0,0,0,0,0,0,0,0,0,62.2,25.2,0.233,0.234126984,0.483684175
# 965,37426,443687,Sellappan P.,2010,nan,0,0,0,0,0,0,0,0,0,0,0,0,0,0,0,0,0,0,0,0,0,0,24.47,0,0,0,0,0,0,0,0,0,0,0,0,0,0,0,0,0,0,0,0,0,0,0,0,0,0,0,0,0,0,0,0,0,0,0,0,0,0,0,0,0,0,0,0,0,0,0,0,0,0,0,0,0,0,0,0,0,0,0,0,0,0,0,0,0,0,0,0,0,0,0,0,0,0,0,17.65,0,0,0,0,0,0,0,0,0,0,0,0,0,37.92,0,0,0,0,0,0,0,0,0,0,0,0,0,0,0,0,0,0,0,0,0,19.96,0,0,0,0,0,0,0,0,0,0,0,0,0,0,0,0,0,0,0,0,0,0,0,0,0,0,0,0,0,0,0,0,0,0,0,0,0,0,0,0,0,0,0,0,0,0,114,44.2,0.291,0.28959276,0.483587567
# 960,25178,302989,Sreeram A.N.,1991,nan,0,0,0,0,0,0,0,0,0,0,0,0,0,0,0,0,0,0,0,0,0,0,0,0,0,0,0,0,0,0,0,0,0,0,0,0,0,0,0,0,0,0,0,0,0,0,0,0,0,0,0,0,0,0,0,0,0,0,0,6.7,0,0,0,0,0,0,0,0,0,0,0,0,0,0,0,0,0,0,0,0,0,0,0,0,0,0,0,0,0,0,0,0,0,0,0,0,0,0,0,0,0,0,0,0,0,0,0,0,0,0,0,0,0,0,0,0,0,0,0,0,0,0,0,0,0,0,0,0,0,6.7,0,0,0,52,0,0,0,0,0,0,0,0,0,0,0,0,0,0,0,0,0,0,34.6,0,0,0,0,0,0,0,0,0,0,0,0,0,0,0,0,0,0,0,0,0,0,0,0,0,0,0,0,17.1,6.63,0.291,0.28959276,0.483587567
# 2635,31921,405150,Aitken B.G.,2007,nan,0,0,0,16.98753947,0,0,0,0,0,0,0,0,0,0,0,0,0.900399825,0,0,0,0,0,0,0,0,0,0,0,0,0,0,0,0,0,0,0,0,0,0,0,0,0,0,0,0,0,0,0,0,0,0,0,0,0,0,0,0,0,0,0,0,0,0,0,0,0,0,0,0,0,0,0,0,0,0,0,0,0,0,11.03048665,0,0,0,0,0,0,0,0,0,0,0,0,0,0,0,0,0,0,0,0,0,0,0,0,0,0,0,0,0,0,0,0,0,0,0,0,0,0,0,0,0,0,0,0,0,0,0,0,0,0,0,0,0,0,0,0,0,71.06156517,0,0,0,0,0,0,0,0,0,0.020008883,0,0,0,0,0,0,0,0,0,0,0,0,0,0,0,0,0,0,0,0,0,0,0,0,0,0,0,0,0,0,0,0,0,92.2,36.74,0.256,0.254763201,0.48312466
# 5057,6549,37699,Field M.B.,1971,0,0,0,0,6.968,0,0,0,0,0,0,0,0,0,0,0,0,0,0,0,0,0,0,0,0,0,0,0,0,0,0,0,0,0,0,0,0,0,0,0,0,0,0,0,0,0,0,0,0,0,0,0,0,0,0,0,0,0,0,0,0,0,0,0,0,0,0,0,0,0,0,0,0,0,0,0,0,0,0,0,0,0,0,0,6.823,0,0,0,0,0,0,0,0,0,0,0,0,0,0,0,0,0,0,0,0,0,0,0,0,0,0,0,0,0,0,0,0,0,0,0,0,0,0,0,0,0,0,0,0,0,0,0,0,0,0,0,0,0,84.03,0,0,0,0,0,0,0,0,0,0,0,0,0,0,0,0,0,0,0,1.106,0,0,0,0,0,0,0,0,0,0,0,0,0,0,0,0,0,0,0,0,0,0,1.073,76.1,32.08,0.187,0.186097257,0.482750343
# 5215,31083,387738,Krause J.T.,1979,nan,0,0,0,0,0,0,0,0,0,0,0,0,0,0,0,0,0,0,0,0,0,0,0,0,0,0,0,0,0,0,0,0,0,0,0,0,0,0,0,0,0,0,0,0,0,0,0,0,0,0,0,0,0,0,0,0,0,0,0,0,0,0,0,0,0,0,0,0,0,0,0,0,0,0,0,0,0,0,0,0,0,0,0,0,0,0,0,0,0,0,0,0,0,0,0,0,0,0,0,0,0,0,0,0,0,0,0,0,0,0,0,0,0,0,0,0,0,0,0,0,0,0,0,0,0,0,0,0,0,0,0,0,0,0,0,0,0,100,0,0,0,0,0,0,0,0,0,0,0,0,0,0,0,0,0,0,0,0,0,0,0,0,0,0,0,0,0,0,0,0,0,0,0,0,0,0,0,0,0,0,0,72.2,31.1,0.16,0.160771704,0.482315113
# 4712,40944,478400,Mauro J.C.,2013,nan,0,0,0,2,0,0,0,0,0,0,0,0,0,5.26,0,0,0,0,0,0,0,0,0,0,2.64,0,0,0,0,0,0,0,0,0,0,0,0,0,0,0,0,0,0,0,0,0,0,0,0,0,0,0,0,0,0,0,0,0,0,0,0,0,0,0,0,0,0,0,0,0,0,13.25,0,0,0,0,0,0,0,0,0,0,0,0,0,0,0,0,0,0,0,0,0,0,0,0,0,0,0,0,0,0,0,0,0,0,0,0,0,0,0,0,0,0,0,0,0,0,0,0,0,0,0,0,0,0,0,0,0,0,0,0,0,0,0,0,0,74.11,0,0,0,0.1,0,0,0,0,0,2.64,0,0,0,0,0,0,0,0,0,0,0,0,0,0,0,0,0,0,0,0,0,0,0,0,0,0,0,0,0,0,0,0,0,67.8,28.04,0.21,0.208987161,0.482304191
# 2545,16763,171305,Livshits V.Ya.,1990,nan,0,0,0,11.5,0,0,0,0,0,0,0,0,0,0,0,0,10.35,0,0,0,0,0,0,0,0,0,0,0,0,0,0,0,0,0,0,0,20.25,0,0,0,0,0,0,0,0,0,0,0,0,0,0,0,0,0,0,0,0,0,0,0,0,0,0,0,0,0,0,0,0,0,0,0,0,0,0,0,0,0,0,0,0,0,0,0,0,0,0,0,0,0,0,0,0,0,0,0,0,0,0,0,0,0,0,0,0,0,0,0,0,0,0,0,0,0,0,57.9,0,0,0,0,0,0,0,0,0,0,0,0,0,0,0,0,0,0,0,0,0,0,0,0,0,0,0,0,0,0,0,0,0,0,0,0,0,0,0,0,0,0,0,0,0,0,0,0,0,0,0,0,0,0,0,0,0,0,0,0,0,0,0,0,0,37.2,14.8,0.258,0.256756757,0.481877226
# 1889,34770,419181,Gaafar M.S.,2009,nan,0,0,0,0,0,0,0,0,0,0,0,0,0,79.5,0,0,0,0,0,0,0,0,0,0,0,0,0,0,0,0,0,0,0,0,0,0,0,0,0,0,0,0,0,0,0,0,0,0,0,0,0,0,0,0,0,0,0,0,0,0,0,0,0,0,0,0,0,0,0,0,0,0,0,0,0,0,0,0,0,0,0,0,0,20,0,0,0,0,0,0,0,0,0,0,0,0,0,0,0,0,0,0,0,0,0,0,0,0,0,0,0,0,0,0,0,0,0,0,0,0,0,0,0,0,0,0,0,0,0,0,0,0,0,0,0,0,0,0,0,0,0,0,0,0,0,0,0,0,0,0,0,0,0,0,0,0,0,0,0,0,0,0,0,0,0,0,0,0,0,0.5,0,0,0,0,0,0,0,0,0,0,0,56.4,22.21,0.271,0.269698334,0.480319526
# 3142,3849,12370,Tille U.,1978,nan,0,0,0,0,0,0,0,0,0,0,0,0,0,0,0,0,0,0,0,0,0,0,0,0,27.5,0,0,0,0,0,0,0,0,0,0,0,0,0,0,0,0,0,0,0,0,0,0,0,0,0,0,0,0,0,0,0,0,0,0,0,0,0,0,0,0,0,0,0,0,0,0,0,0,0,0,0,0,0,0,0,0,0,0,0,0,0,0,0,0,0,0,0,0,0,0,0,0,0,0,0,10,0,0,0,0,0,0,0,0,0,0,0,0,0,0,0,0,0,0,0,0,0,0,0,0,0,0,0,0,0,0,0,0,0,0,0,0,62.5,0,0,0,0,0,0,0,0,0,0,0,0,0,0,0,0,0,0,0,0,0,0,0,0,0,0,0,0,0,0,0,0,0,0,0,0,0,0,0,0,0,0,0,80.6,32.4,0.245,0.24382716,0.478710003
# 1725,31836,394629,Lin Chung0Chern,2006,nan,0,0,0,11.65286765,0,0,0,0,0,0,0,0,0,0,0,0,0,0,0,0,0,0,0,0,14.26984487,0,0,0,0,0,0,0,0,0,0,0,0,0,0,0,0,0,0,0,0,0,0,0,0,0,1.704998193,8.50899098,0,0,0,0,0,0,0,0,0,0,0,0,0,0,0,0,0,0,0,0.701992156,0,0,0,0,0,0,0,0,0,0,0,0,0,0,0,0,0,0,0,15.30483378,0,0,0.1889998,0,0,0,0,0,3.503961286,0,0,0,0,0,0,0,0,0,0,0,0,0,0,0.193997894,0,0,0,0,0,0,0,0,0,0,0,0,0,0,0,0,0,0,0,0,0,41.99953548,0,0,0,0,0,0,0,0,0,0,0,0,0,0,0,0,0,0,0,1.969977912,0,0,0,0,0,0,0,0,0,0,0,0,0,0,0,0,0,0,0,0,0,0,0,97,38,0.275,0.276315789,0.4784689
# 4065,4205,50431,Molot V.A.,1992,nan,0,0,0,2,0,0,0,0,0,0,0,0,0,0,0,0,0,0,0,0,0,0,0,0,7,0,0,0,0,0,0,0,0,0,0,0,0,0,0,0,0,0,0,0,0,0,0,0,0,0,0,0,0,0,0,0,0,0,0,0,0,0,0,0,0,0,0,0,0,0,0,0,0,0,0,0,0,0,0,0,0,0,0,0,0,0,0,0,0,0,0,0,0,0,0,0,0,0,0,0,18,0,0,0,0,0,0,0,0,0,0,0,0,0,0,0,0,0,0,0,0,0,0,0,0,0,0,0,0,0,0,0,0,0,0,0,0,73,0,0,0,0,0,0,0,0,0,0,0,0,0,0,0,0,0,0,0,0,0,0,0,0,0,0,0,0,0,0,0,0,0,0,0,0,0,0,0,0,0,0,0,67.6,27.5,0.228,0.229090909,0.4784689
# 41,24565,359667,Sidkey M.A.,2002,nan,0,0,0,0,0,0,0,0,0,0,0,0,0,0,0,0,0,0,0,0,0,0,0,0,0,0,0,0,0,0,0,0,0,0,0,0,0,0,0,0,0,0,0,0,0,0,0,0,0,0,0,0,0,0,0,0,0,0,0,0,0,0,0,0,0,0,0,0,0,0,0,0,0,0,0,0,0,0,0,0,0,0,0,0,0,0,0,0,0,0,0,0,0,0,0,0,0,0,0,0,0,0,0,0,0,0,20,0,0,0,0,0,0,0,0,0,0,0,0,0,0,0,0,0,0,0,0,0,0,0,0,0,0,0,0,0,0,0,0,0,0,0,0,0,0,0,0,0,0,0,0,0,0,80,0,0,0,0,0,0,0,0,0,0,0,0,0,0,0,0,0,0,0,0,0,0,0,0,0,0,0,38,13.59,0.4,0.398086829,0.478292862
# 2190,6774,51302,Rabukhin A.I.,1992,nan,0,0,0,3.02,0,0,0,0,0,0,0,0,0,0,0,0,0,0,0,53.72,0,0,0,0,0,0,0,0,33.9,0,0,0,0,0,0,0,0,0,0,0,0,0,0,0,0,0,0,0,0,0,0,0,0,9.36,0,0,0,0,0,0,0,0,0,0,0,0,0,0,0,0,0,0,0,0,0,0,0,0,0,0,0,0,0,0,0,0,0,0,0,0,0,0,0,0,0,0,0,0,0,0,0,0,0,0,0,0,0,0,0,0,0,0,0,0,0,0,0,0,0,0,0,0,0,0,0,0,0,0,0,0,0,0,0,0,0,0,0,0,0,0,0,0,0,0,0,0,0,0,0,0,0,0,0,0,0,0,0,0,0,0,0,0,0,0,0,0,0,0,0,0,0,0,0,0,0,0,0,0,0,0,0,57,22.57,0.264,0.262738148,0.477974248
# 368,7464,56093,Gurjev N.V.,1988,nan,0,0,0,0,3.63596364,0,0,0,0,0,0,0,0,0,0,21.8197818,0,0,0,0,0,0,0,0,0,0,0,0,0,0,0,0,0,0,0,0,0,0,0,0,0,0,0,0,0,0,0,0,0,0,0,0,0,0,0,0,0,0,0,0,0,0,0,0,0,0,0,0,0,0,0,0,0,0,0,0,0,0,0,0,0,4.54495455,0,0,0,0,0,0,0,0,0,0,0,0,0,0,0,0,0,0,0,0,0,0,18.1798182,0,0,0,0,0,0,0,0,0,0,0,0,0,0,0,0,0,0,0,0,0,0,0,0,0,0,0,0,0,0,0,0,0,0,0,0,0,0,0,0,0,0,0,0,0,0,0,0,0,0,0,0,0,0,0,0,0,0,0,0,0,0,0,0,0,0,0,0,0,0,0,0,0,0,51.81948181,0,52.5,20,0.314,0.3125,0.477707006
# 4259,40944,478385,Mauro J.C.,2013,nan,0,0,0,0,0,0,0,0,0,0,0,0,0,5.269999473,0,0,2.639999736,0,0,0,0,0,0,0,0,0,0,0,0,0,0,0,0,0,0,0,0,0,0,0,0,0,0,0,0,0,0,0,0,0,0,0,0,0,0,0,0,0,0,0,0,0,0,0,0,0,0,0,0,0,0,13.24999868,0,0,0,0,0,0,0,0,0,0,0,0,0,0,0,0,0,0,0,0,0,0,0,0,0,0,0,0,0,0,0,0,0,0,0,0,0,0,0,0,0,0,0,0,0,0,0,0,0,0,0,0,0,0,0,0,0,0,0,0,0,0,0,0,0,76.11000239,0,0,0,0.09999999,0,0,0,0,0,2.629999737,0,0,0,0,0,0,0,0,0,0,0,0,0,0,0,0,0,0,0,0,0,0,0,0,0,0,0,0,0,0,0,0,0,66.4,27.17,0.223,0.221935959,0.47714853
# 2150,3497,7667,Soga N.,1976,nan,0,0,0,0,0,0,0,0,0,0,0,0,0,0,0,0,16.66667,0,0,0,0,0,0,0,16.66667,0,0,0,0,0,0,0,0,0,0,0,0,0,0,0,0,0,0,0,0,0,0,0,0,0,0,0,0,0,0,0,0,0,0,0,0,0,0,0,0,0,0,0,0,0,0,0,0,0,0,0,0,0,0,0,0,0,0,0,0,0,0,0,0,0,0,0,0,0,0,0,0,0,0,0,0,0,0,0,0,0,0,0,0,0,0,0,0,0,0,0,0,0,0,0,0,0,0,0,0,0,0,0,0,0,0,0,0,0,0,0,0,66.66666,0,0,0,0,0,0,0,0,0,0,0,0,0,0,0,0,0,0,0,0,0,0,0,0,0,0,0,0,0,0,0,0,0,0,0,0,0,0,0,0,0,0,0,71.3,28.21,0.265,0.263736264,0.476881609
# 2087,6239,90961,Ashizuka M.,1984,nan,0,0,0,5,0,0,0,0,0,0,0,0,0,0,0,0,0,0,0,0,0,0,0,0,0,0,0,0,0,0,0,0,0,0,0,0,0,0,0,0,0,0,0,0,0,0,0,0,0,0,0,0,0,0,0,0,0,0,0,0,0,0,0,0,0,0,0,0,0,0,0,0,0,0,0,0,0,0,0,0,0,0,0,0,0,0,0,0,0,0,0,52.5,0,0,0,0,0,0,0,0,0,0,0,0,0,0,0,0,0,0,0,0,0,0,0,42.5,0,0,0,0,0,0,0,0,0,0,0,0,0,0,0,0,0,0,0,0,0,0,0,0,0,0,0,0,0,0,0,0,0,0,0,0,0,0,0,0,0,0,0,0,0,0,0,0,0,0,0,0,0,0,0,0,0,0,0,0,0,0,0,0,0,68.4,27.02,0.267,0.26572909,0.475996418
# 4703,39995,466450,Bahari H.,2012,nan,0,0,0,0,0,0,0,0,0,0,0,0,0,0,0,0,0,0,0,33.33333333,0,0,0,0,0,0,0,0,0,0,0,0,0,0,0,0,0,0,0,0,0,0,0,0,0,0,0,0,0,0,0,0,0,0,0,0,0,0,0,0,66.66666667,0,0,0,0,0,0,0,0,0,0,0,0,0,0,0,0,0,0,0,0,0,0,0,0,0,0,0,0,0,0,0,0,0,0,0,0,0,0,0,0,0,0,0,0,0,0,0,0,0,0,0,0,0,0,0,0,0,0,0,0,0,0,0,0,0,0,0,0,0,0,0,0,0,0,0,0,0,0,0,0,0,0,0,0,0,0,0,0,0,0,0,0,0,0,0,0,0,0,0,0,0,0,0,0,0,0,0,0,0,0,0,0,0,0,0,0,0,0,0,0,69.3,28.66,0.21,0.209002094,0.475193567
# 3276,7830,74161,Patel N.D.,1983,nan,0,0,0,0,0,0,0,0,0,0,0,0,0,0,0,0,0,0,0,0,0,0,0,0,0,0,0,0,0,0,0,0,0,0,0,0,0,0,0,0,0,0,0,0,0,0,0,0,0,0,0,0,0,0,0,0,0,0,0,0,0,0,0,0,0,0,0,0,0,0,0,0,0,0,0,0,0,0,0,0,0,0,0,0,0,0,0,0,0,0,0,0,0,0,0,0,0,33,0,0,0,0,0,0,0,0,0,0,0,0,0,0,0,0,0,67,0,0,0,0,0,0,0,0,0,0,0,0,0,0,0,0,0,0,0,0,0,0,0,0,0,0,0,0,0,0,0,0,0,0,0,0,0,0,0,0,0,0,0,0,0,0,0,0,0,0,0,0,0,0,0,0,0,0,0,0,0,0,0,0,0,40.7,16.4,0.242,0.240853659,0.47369482
# 4659,12798,149412,Bartholomew R.F,1982,nan,0,0,0,1.302605026,0,0,0,0,0,0,0,0,0,0,0,0,0,0,0,0,0,0,0,0,0,0,0,0,0,0,0,0,0,0,0,0,0,0,0,0,0,0,0,0,0,0,0,0,0,0,0,0,0,0,0,0,0,0,0,0,0,0,0,0,0,0,0,0,0,0,0,3.00601206,0,0,0,0,0,0,0,0,0,0,0,0,0,0,0,0,0,0,0,0,0,0,0,0,0,0,0,0,10.82164022,0,0,0,0,0,0,0,0,0,0,0,0,0,0,0,0,0,0,0,0,0,0,0,0,0,0,0,0,0,0,0,0,0,0,0,0,77.05411154,0,0,0,0,0,0,0,0,0,0,0,0,0,0,0,0,0,0,0,0,0,0,0,0,0,0,0,0,0,0,0,0,0,0,0,0,0,0,0,7.815631156,0,0,0,68.3,28.2,0.21,0.210992908,0.472813239
# 901,5154,19244,Nemilov S.V.,1973,nan,0,0,0,0,0,0,0,0,0,0,0,0,0,69.2,0,0,0,0,0,0,0,0,0,0,0,0,0,0,0,0,0,0,0,0,0,0,0,0,0,0,0,0,0,0,0,0,0,0,0,0,0,0,0,0,0,0,0,0,0,0,0,0,0,0,0,0,0,0,0,0,0,30.8,0,0,0,0,0,0,0,0,0,0,0,0,0,0,0,0,0,0,0,0,0,0,0,0,0,0,0,0,0,0,0,0,0,0,0,0,0,0,0,0,0,0,0,0,0,0,0,0,0,0,0,0,0,0,0,0,0,0,0,0,0,0,0,0,0,0,0,0,0,0,0,0,0,0,0,0,0,0,0,0,0,0,0,0,0,0,0,0,0,0,0,0,0,0,0,0,0,0,0,0,0,0,0,0,0,0,0,0,0,41.9,16.22,0.293,0.29161529,0.47259735
# 1259,3384,8181,Shchavelev O.S.,1973,nan,0,0,0,0,0,0,0,0,0,0,0,0,0,0,0,0,0,0,0,0,0,0,0,0,0,0,0,0,0,0,0,0,0,0,0,0,0,0,0,0,0,0,0,0,0,0,0,0,0,0,0,0,0,0,0,0,0,0,0,0,0,0,0,0,0,0,0,0,0,0,0,21.3,0,0,0,0,0,0,0,0,0,0,0,0,0,0,0,0,0,0,0,0,0,0,0,0,0,0,0,0,0,0,0,0,0,0,0,0,0,0,0,0,0,0,0,0,0,0,0,0,0,0,0,0,0,0,0,0,0,0,0,0,0,0,0,0,0,52.3,0,0,0,0,0,0,0,0,0,26.4,0,0,0,0,0,0,0,0,0,0,0,0,0,0,0,0,0,0,0,0,0,0,0,0,0,0,0,0,0,0,0,0,0,64.6,25.11,0.285,0.286340104,0.47021177
# 207,6774,51311,Rabukhin A.I.,1992,nan,0,0,0,0.9,0,0,0,0,0,0,0,0,0,0,0,0,0,0,0,20.06,0,0,0,0,0,0,0,0,0,0,0,0,0,0,0,0,0,0,0,0,0,0,0,0,0,0,0,0,0,0,0,0,0,23.88,0,0,0,0,0,0,0,0,0,0,0,0,0,0,0,0,0,0,0,0,0,0,0,0,0,0,0,0,0,0,0,0,0,0,0,0,0,0,0,0,0,0,0,0,0,0,0,0,0,0,0,0,0,0,0,0,0,0,0,0,0,0,0,0,0,55.16,0,0,0,0,0,0,0,0,0,0,0,0,0,0,0,0,0,0,0,0,0,0,0,0,0,0,0,0,0,0,0,0,0,0,0,0,0,0,0,0,0,0,0,0,0,0,0,0,0,0,0,0,0,0,0,0,0,0,0,0,0,53.8,20.31,0.326,0.324470704,0.469109176
# 912,8708,80276,Zhao Xiujian,1987,nan,0,0,0,0,8,0,0,0,0,0,0,0,0,0,0,24,0,0,0,0,0,0,0,0,0,0,0,0,0,0,0,0,0,0,0,0,0,0,0,0,0,0,0,0,0,0,0,0,0,0,0,0,0,0,0,0,0,0,0,0,0,0,0,0,0,0,0,0,0,0,0,0,0,0,0,0,0,0,0,0,0,0,0,0,0,0,0,0,15,0,0,0,0,0,0,0,0,0,0,0,0,0,0,0,5,0,0,0,0,0,0,0,0,0,0,0,0,0,0,0,0,0,0,0,0,0,0,0,0,0,0,0,0,0,0,0,0,0,0,0,0,0,0,0,0,0,0,0,0,0,0,0,0,0,0,0,0,0,0,0,0,0,0,0,0,0,0,0,0,0,0,0,0,0,0,0,0,0,0,48,0,59.8,23.1,0.293,0.294372294,0.468359854
# 5156,1962,983,Yoshimoto M.,1986,nan,0,0,0,0,0,0,0,0,0,0,0,0,0,0,0,0,0,0,0,0,0,0,0,0,0,0,0,0,0,0,0,0,0,0,0,0,0,0,0,0,0,0,0,0,0,0,0,0,0,0,0,0,0,0,0,0,0,0,0,0,0,0,0,0,0,0,0,0,0,0,0,0,0,0,0,0,0,0,0,0,0,0,0,0,0,0,0,0,0,0,0,0,0,0,0,0,0,0,0,0,0,0,0,0,0,0,0,0,0,0,0,0,0,0,0,0,0,0,0,0,0,0,0,0,0,0,0,0,0,0,0,0,0,0,0,0,0,100,0,0,0,0,0,0,0,0,0,0,0,0,0,0,0,0,0,0,0,0,0,0,0,0,0,0,0,0,0,0,0,0,0,0,0,0,0,0,0,0,0,0,0,73.2,31.33,0.169,0.168209384,0.467820132
# 5157,5427,40695,Fraser D.B.,1968,G.E.104,0,0,0,0,0,0,0,0,0,0,0,0,0,0,0,0,0,0,0,0,0,0,0,0,0,0,0,0,0,0,0,0,0,0,0,0,0,0,0,0,0,0,0,0,0,0,0,0,0,0,0,0,0,0,0,0,0,0,0,0,0,0,0,0,0,0,0,0,0,0,0,0,0,0,0,0,0,0,0,0,0,0,0,0,0,0,0,0,0,0,0,0,0,0,0,0,0,0,0,0,0,0,0,0,0,0,0,0,0,0,0,0,0,0,0,0,0,0,0,0,0,0,0,0,0,0,0,0,0,0,0,0,0,0,0,0,0,100,0,0,0,0,0,0,0,0,0,0,0,0,0,0,0,0,0,0,0,0,0,0,0,0,0,0,0,0,0,0,0,0,0,0,0,0,0,0,0,0,0,0,0,73.2,31.33,0.169,0.168209384,0.467820132
# 2213,435,22481,Livshits V.Ya.,1985,nan,0,0,0,0,0,0,0,0,0,0,0,0,0,0,0,0,0,0,0,0,0,0,0,0,0,0,0,0,0,0,0,0,0,0,0,0,7.5,0,0,0,0,0,0,0,0,0,0,0,0,0,0,0,0,0,0,0,0,0,0,0,70.4,0,0,0,0,0,0,0,0,0,0,0,0,0,0,0,0,0,0,0,0,0,0,0,0,0,0,0,0,0,0,0,0,0,0,0,0,0,0,0,10.9,0,0,0,0,0,0,0,0,0,0,0,0,0,0,0,0,0,0,0,0,0,0,0,0,0,0,0,0,0,0,0,0,0,0,0,0,11.2,0,0,0,0,0,0,0,0,0,0,0,0,0,0,0,0,0,0,0,0,0,0,0,0,0,0,0,0,0,0,0,0,0,0,0,0,0,0,0,0,0,0,0,62.2,24.6,0.263,0.264227642,0.466784136
# 1907,3384,3820,Shchavelev O.S.,1973,nan,0,0,0,0,0,0,0,0,0,0,0,0,0,0,0,0,0,0,0,0,0,0,0,0,0,0,0,0,0,0,0,0,0,0,0,0,0,0,0,0,0,0,0,0,0,0,0,0,0,0,0,0,0,0,0,0,0,0,0,0,0,0,0,0,0,0,0,0,0,0,0,10.9,0,0,0,0,0,0,0,0,0,0,0,0,0,0,0,0,0,0,0,0,0,0,0,0,0,0,0,0,0,0,0,0,0,0,0,0,0,0,0,0,0,0,0,0,0,0,0,0,0,0,0,0,0,0,0,0,0,0,0,0,0,0,0,0,0,62,0,0,0,0,0,0,0,0,0,27.1,0,0,0,0,0,0,0,0,0,0,0,0,0,0,0,0,0,0,0,0,0,0,0,0,0,0,0,0,0,0,0,0,0,67.7,26.68,0.27,0.26874063,0.46643345
# 1404,3497,7665,Soga N.,1976,nan,0,0,0,0,0,0,0,0,0,0,0,0,0,0,0,0,37.5,0,0,0,0,0,0,0,0,0,0,0,0,0,0,0,0,0,0,0,0,0,0,0,0,0,0,0,0,0,0,0,0,0,0,0,0,0,0,0,0,0,0,0,0,0,0,0,0,0,0,0,0,0,0,0,0,0,0,0,0,0,0,0,0,0,0,0,0,0,0,0,0,0,0,12.5,0,0,0,0,0,0,0,0,0,0,0,0,0,0,0,0,0,0,0,0,0,0,0,0,0,0,0,0,0,0,0,0,0,0,0,0,0,0,0,0,0,0,0,0,0,50,0,0,0,0,0,0,0,0,0,0,0,0,0,0,0,0,0,0,0,0,0,0,0,0,0,0,0,0,0,0,0,0,0,0,0,0,0,0,0,0,0,0,0,71.3,27.88,0.28,0.278694405,0.466284075
# 706,28138,98817,Nemilov S.V.,1990,nan,0,0,0,0,0,0,0,0,0,0,0,0,0,0,0,0,0,0,0,0,0,0,0,0,0,0,0,0,0,0,0,0,0,0,0,0,0,0,0,0,0,0,0,0,0,0,0,0,0,0,0,0,0,0,0,0,0,0,0,0,0,0,0,0,0,0,0,0,0,0,0,0,0,0,0,0,0,0,0,0,0,0,0,0,0,0,0,0,0,0,0,0,0,0,0,0,0,0,0,0,50.3,0,0,0,0,0,0,0,0,0,0,0,0,0,0,49.7,0,0,0,0,0,0,0,0,0,0,0,0,0,0,0,0,0,0,0,0,0,0,0,0,0,0,0,0,0,0,0,0,0,0,0,0,0,0,0,0,0,0,0,0,0,0,0,0,0,0,0,0,0,0,0,0,0,0,0,0,0,0,0,0,0,35.4,13.63,0.3,0.298606016,0.464661286
# 3883,290,21041,Karapetyan G.O.,1979,nan,0,0,0,20,0,0,0,0,0,0,0,0,0,0,0,0,0,0,0,0,0,0,0,0,0,0,0,0,0,0,0,0,0,0,0,0,0,0,0,0,0,0,0,0,0,0,0,0,0,0,0,0,0,0,0,0,0,0,0,0,0,0,0,0,0,0,0,0,0,0,0,0,0,0,0,0,0,0,0,0,0,0,0,15,0,0,0,0,0,0,0,0,0,0,0,0,0,0,0,0,0,0,0,0,0,0,0,0,0,0,0,0,0,0,0,0,0,0,0,0,0,0,0,0,0,0,0,0,0,0,0,0,0,0,0,0,0,65,0,0,0,0,0,0,0,0,0,0,0,0,0,0,0,0,0,0,0,0,0,0,0,0,0,0,0,0,0,0,0,0,0,0,0,0,0,0,0,0,0,0,0,87.5,35.6,0.23,0.228932584,0.464093796
# 5031,25144,350529,Anan`ev A.V.,1998,nan,0,0,0,0,0,0,0,0,0,0,0,0,0,0,0,0,0,0,0,0,0,0,0,0,0,0,0,0,0,0,0,0,0,0,0,0,0,0,0,0,0,0,0,0,0,0,0,0,0,0,0,0,0,0,0,0,0,0,0,0,0,0,0,0,0,0,0,0,0,0,0,0,0,0,0,0,0,0,0,0,0,0,0,0,0,0,0,0,0,0,0,0,0,0,0,0,0,0,0,0,0,0,0,0,0,0,0,0,0,0,0,0,0,0,0,0,0,0,0,0,0,0,0,0,0,0,0,0,0,0,0,0,0,0,0,0,0,99.02,0,0,0,0,0,0,0,0,0,0,0,0,0,0,0,0,0,0,0,0.98,0,0,0,0,0,0,0,0,0,0,0,0,0,0,0,0,0,0,0,0,0,0,0,70.5,29.6,0.19,0.190878378,0.46230441
# 1641,11320,98776,Higazy A.A.,1985,nan,0,0,0,0,0,0,0,0,0,0,0,0,0,0,0,0,0,0,0,0,0,0,0,0,0,0,0,0,0,0,0,0,0,54.64,0,0,0,0,0,0,0,0,0,0,0,0,0,0,0,0,0,0,0,0,0,0,0,0,0,0,0,0,0,0,0,0,0,0,0,0,0,0,0,0,0,0,0,0,0,0,0,0,0,0,0,0,0,0,0,0,0,0,0,0,0,0,0,0,0,0,0,0,0,0,0,0,0,0,0,0,0,0,0,0,0,45.36,0,0,0,0,0,0,0,0,0,0,0,0,0,0,0,0,0,0,0,0,0,0,0,0,0,0,0,0,0,0,0,0,0,0,0,0,0,0,0,0,0,0,0,0,0,0,0,0,0,0,0,0,0,0,0,0,0,0,0,0,0,0,0,0,0,62,24.3,0.277,0.275720165,0.462034437
# 1820,4550,14127,Higazy A.A.,1987,nan,0,0,0,0,0,0,0,0,0,0,0,0,0,0,0,0,0,0,0,0,0,0,0,0,19.43634806,0,0,0,0,0,0,0,0,0,0,0,0,0,0,0,0,0,0,0,0,0,0,0,0,0,0,0,0,0,0,0,0,0,0,0,0,0,0,0,0,0,0,0,0,0,0,0,0,0,0,0,0,0,0,0,0,0,0,0,0,0,0,0,0,0,0,0,0,0,0,0,0,0,0,0,14.57725854,0,0,0,0,0,0,0,0,0,0,0,0,0,0,0,0,0,0,0,0,0,0,0,0,0,0,0,0,0,0,0,0,0,0,0,0,63.16812368,0,0,0,0,0,0,0,0,0,0,0,0,0,0,0,0,0,0,0,2.818269718,0,0,0,0,0,0,0,0,0,0,0,0,0,0,0,0,0,0,0,0,0,0,0,87.6,34.4,0.272,0.273255814,0.461696306
# 1299,11320,98781,Higazy A.A.,1985,nan,0,0,0,0,0,0,0,0,0,0,0,0,0,0,0,0,0,0,0,0,0,0,0,0,0,0,0,0,0,0,0,0,0,58.8,0,0,0,0,0,0,0,0,0,0,0,0,0,0,0,0,0,0,0,0,0,0,0,0,0,0,0,0,0,0,0,0,0,0,0,0,0,0,0,0,0,0,0,0,0,0,0,0,0,0,0,0,0,0,0,0,0,0,0,0,0,0,0,0,0,0,0,0,0,0,0,0,0,0,0,0,0,0,0,0,0,41.2,0,0,0,0,0,0,0,0,0,0,0,0,0,0,0,0,0,0,0,0,0,0,0,0,0,0,0,0,0,0,0,0,0,0,0,0,0,0,0,0,0,0,0,0,0,0,0,0,0,0,0,0,0,0,0,0,0,0,0,0,0,0,0,0,0,66.7,26,0.284,0.282692308,0.460455038
# 2895,29015,381953,Gowda V.C.V.,2005,nan,0,0,0,0,0,0,0,0,0,0,0,0,0,80,0,0,0,0,0,0,0,0,0,0,0,0,0,0,0,0,0,0,0,0,0,0,0,0,0,0,0,0,0,0,0,0,0,0,0,0,0,0,0,0,0,0,0,0,0,0,0,0,0,0,0,0,0,0,0,0,0,0,0,0,0,0,0,0,0,0,0,0,0,15,0,0,0,0,0,0,0,0,0,0,0,0,0,0,0,0,0,0,0,0,0,0,0,0,0,0,0,0,0,0,0,0,0,0,0,5,0,0,0,0,0,0,0,0,0,0,0,0,0,0,0,0,0,0,0,0,0,0,0,0,0,0,0,0,0,0,0,0,0,0,0,0,0,0,0,0,0,0,0,0,0,0,0,0,0,0,0,0,0,0,0,0,0,0,0,0,0,54.5,21.78,0.25,0.251147842,0.459136823
# 1629,3384,3834,Shchavelev O.S.,1973,nan,0,0,0,0,0,0,0,0,0,0,0,0,0,0,0,0,0,0,0,0,0,0,0,0,0,0,0,0,0,0,0,0,0,0,0,0,0,0,0,0,0,0,0,0,0,0,0,0,0,0,0,0,0,0,0,0,0,0,0,0,0,0,0,0,0,0,0,0,0,0,0,26.5,0,0,0,0,0,0,0,0,0,0,0,0,0,0,0,0,0,0,0,0,0,0,0,0,0,0,0,0,0,0,0,0,0,0,0,0,0,0,0,0,0,0,0,0,0,0,0,0,0,0,0,0,0,0,0,0,0,0,0,0,0,0,0,0,0,65,0,0,0,0,0,0,0,0,0,8.5,0,0,0,0,0,0,0,0,0,0,0,0,0,0,0,0,0,0,0,0,0,0,0,0,0,0,0,0,0,0,0,0,0,53.3,20.89,0.277,0.275730014,0.45847857
# 1260,3497,155879,Soga N.,1976,nan,0,0,0,0,0,0,0,0,0,0,0,0,0,0,0,0,12.5,0,0,0,0,0,0,0,12.5,0,0,0,0,0,0,0,0,0,0,0,0,0,0,0,0,0,0,0,0,0,0,0,0,0,0,0,0,0,0,0,0,0,0,0,0,0,0,0,0,0,0,0,0,0,0,0,0,0,0,0,0,0,0,0,0,0,0,0,0,0,0,0,0,0,0,12.5,0,0,0,0,0,0,0,0,0,0,0,0,0,0,0,0,0,0,0,0,0,0,0,0,0,0,0,0,0,0,0,0,0,0,0,0,0,0,0,0,0,0,0,0,0,50,0,0,0,0,0,0,0,0,0,12.5,0,0,0,0,0,0,0,0,0,0,0,0,0,0,0,0,0,0,0,0,0,0,0,0,0,0,0,0,0,0,0,0,0,80,31.16,0.285,0.283697047,0.457176317
# 1477,16682,145609,Livshits V.Ya.,1995,nan,0,0,0,0,0,0,0,0,0,0,0,0,0,0,0,0,0,0,0,0,0,0,0,0,0,0,0,0,0,0,0,0,0,0,0,0,0,0,0,0,0,0,0,0,0,0,0,0,0,0,0,0,0,0,0,0,0,0,0,0,0,0,0,0,0,0,0,0,0,0,0,0,0,0,0,0,0,0,0,0,0,0,0,0,0,0,0,0,0,0,0,0,0,0,0,0,0,0,0,0,33,0,0,0,0,0,0,0,0,0,0,0,0,0,0,0,0,0,0,0,0,0,0,0,0,0,0,0,0,0,0,0,0,0,0,0,0,0,0,0,0,0,0,0,0,0,0,0,0,0,0,0,0,67,0,0,0,0,0,0,0,0,0,0,0,0,0,0,0,0,0,0,0,0,0,0,0,0,0,0,0,34.5,13.49,0.28,0.278724981,0.455363762
# 3818,572,24646,Spinner S.,1954,BaF588/534,0,0,0,0,0,0,0,0.164600043,0,0,0,0,0,5.145969338,0,0,14.86931387,0,0,0,0,0,0,0,0,0,0,0,0,0,0,0,0,0,0,0,0,0,0,0,0,0,0,0,0,0,0,0,0,0,0,0,0,0,0,0,0,0,0,0,0,0,0,0,0,0,0,0,0,0,0,5.186431348,0,0,0,0,0,0,0,0,0,0,0,0,0,0,0,0,0,0,0,0,0,0,0,0,0,0,0,0,3.021575786,0,0,0,0,0,0,0,0,0,0,0,0,0,0,0,0,0,0,2.042889531,0,0,0,0,0,0,0,0,0,0,0,0,0,0,0,0,0,62.06607614,0,0,0,0,0,0,0,0,0,0,0,0,0,0,0,0,0,0,0,0,0,0,0,0,0,0,0,0,0,0,0,0,0,0,0,0,0,0,0,7.503143951,0,0,0,75.9,30.83,0.232,0.230943886,0.455221627
# 4785,41245,480751,Bootjomchai Ch.,2014,nan,0,0,0,0,0,0,0,0,0,0,0,0,0,28.57142857,0,0,0,0,0,0,0,0,0,0,0,0,0,0,0,0,0,0,0,0,0,0,0,0,0,0,0,0,0,0,0,0,0,0,0,0,0,0,0,0,0,0,0,0,0,0,0,0,0,0,0,0,0,0,0,0,0,0,0,0,0,0,0,0,0,0,0,0,0,0,0,0,0,0,0,0,0,0,0,0,0,0,0,0,0,0,0,0,0,0,0,0,0,0,0,0,0,0,0,0,0,0,0,0,0,0,0,0,0,0,0,0,0,0,0,0,0,0,0,0,0,0,0,66.66666667,0,0,0,0,0,0,0,0,0,0,0,0,0,0,0,0,0,0,0,4.761904762,0,0,0,0,0,0,0,0,0,0,0,0,0,0,0,0,0,0,0,0,0,0,0,65.7,27.26,0.206,0.205062362,0.455163866
# 4520,3859,12454,Livshits V.Ya.,1982,nan,0,0,0,17.5,0,0,0,0,0,0,0,0,0,0,0,0,0,0,0,0,0,0,0,0,0,0,0,0,0,0,0,0,0,0,0,0,0,0,0,0,0,0,0,0,0,0,0,0,0,0,0,0,0,0,0,0,0,0,0,0,0,0,0,0,0,0,0,0,0,0,0,0,0,0,0,0,0,0,0,0,0,0,0,0,0,0,0,0,0,0,0,0,0,0,0,0,0,0,0,0,17.5,0,0,0,0,0,0,0,0,0,0,0,0,0,0,0,0,0,0,0,0,0,0,0,0,0,0,0,0,0,0,0,0,0,0,0,0,65,0,0,0,0,0,0,0,0,0,0,0,0,0,0,0,0,0,0,0,0,0,0,0,0,0,0,0,0,0,0,0,0,0,0,0,0,0,0,0,0,0,0,0,71.2,29.3,0.216,0.215017065,0.455062571
# 2201,35599,427697,Reddy M.V.S.,2009,nan,0,0,0,0,0,0,0,0,0,0,0,0,0,60,0,0,0,0,0,0,0,0,0,0,0,0,0,0,0,0,0,0,0,0,0,0,0,0,0,0,0,0,0,0,0,0,0,0,0,0,0,0,0,0,0,0,0,0,0,0,0,0,0,0,0,0,0,0,0,0,0,0,0,0,0,0,0,0,0,0,0,0,0,0,0,0,0,0,0,0,0,0,0,0,0,0,0,0,0,0,30,0,0,0,0,0,0,0,0,0,0,0,0,0,0,0,0,0,0,0,0,0,0,0,0,0,0,0,0,0,0,0,0,0,0,0,0,0,0,0,0,0,0,0,0,0,0,0,0,0,0,0,0,0,0,0,0,0,0,0,0,0,0,0,0,0,0,10,0,0,0,0,0,0,0,0,0,0,0,0,0,81.4,32.23,0.264,0.262798635,0.455062571
# 3085,39402,465115,Hojamberdiev M.,2012,nan,0,0,0,0,0,0,0,0,0,0,0,0,0,0,0,0,0,0,0,0,0,0,0,0,12.32738963,0,0,0,0,0,0,0,0,0,0,0,0,0,0,0,0,0,0,0,0,0,0,0,0,0,0,0,0,0,0,0,0,0,0,0,0,0,0,0,0,0,0,0,0,0,0,0,0,0,0,0,0,0,0,0,0,0,0,0,0,0,0,0,0,0,0,0,0,0,0,0,0,0,0,0,13.94198958,0,0,0,0,0,0,0,0,0,0,0,0,0,0,0,0,0,0,0,0,0,0,0,0,0,0,0,0,0,0,0,0,0,0,0,0,69.9905779,0,0,0,0,0,0,0,0,0,0,0,0,0,0,0,0,0,0,0,0,0,0,0,0,0,0,0,0,0,0,0,0,0,0,0,0,0,0,0,0,0,0,3.740042888,83.1,33.35,0.247,0.245877061,0.454630984
# 1045,24395,189331,Muthupari S.,1996,nan,0,0,0,0,0,0,0,0,0,0,0,0,0,0,0,0,0,0,0,0,0,0,0,0,0,0,0,0,0,0,0,0,0,0,0,0,0,0,0,0,0,0,0,0,0,0,0,0,0,0,0,0,0,0,0,0,0,0,0,0,0,0,0,0,0,0,0,0,0,0,0,0,0,0,0,0,0,0,0,0,0,0,0,0,0,0,0,0,0,0,0,0,0,0,0,0,0,30,0,0,40,0,0,0,0,0,0,0,0,0,0,0,0,0,0,30,0,0,0,0,0,0,0,0,0,0,0,0,0,0,0,0,0,0,0,0,0,0,0,0,0,0,0,0,0,0,0,0,0,0,0,0,0,0,0,0,0,0,0,0,0,0,0,0,0,0,0,0,0,0,0,0,0,0,0,0,0,0,0,0,0,43.3,16.8,0.29,0.288690476,0.451559934
# 4151,33070,398051,Reddy C.N.,2008,nan,0,0,0,0,0,0,0,0,0,0,0,0,0,50,0,0,0,0,0,0,0,0,0,0,0,0,0,0,0,0,0,0,0,0,0,0,0,0,0,0,0,0,0,0,0,0,0,0,0,0,0,0,0,0,0,0,0,0,0,0,0,0,0,0,0,0,0,0,0,0,0,0,0,0,0,0,0,0,0,0,0,0,0,0,0,0,0,0,0,0,0,0,0,0,0,0,0,0,0,0,0,0,0,0,0,0,0,0,0,0,0,0,0,0,0,0,0,0,0,25,0,0,0,0,0,0,0,0,0,0,0,0,0,0,0,0,0,0,0,0,0,0,0,0,0,0,0,0,0,0,0,0,0,0,0,0,0,0,0,0,0,0,0,0,0,0,0,25,0,0,0,0,0,0,0,0,0,0,0,0,0,61.2,24.98,0.226,0.224979984,0.451334519
# 1884,24453,189624,Higazy A.A.,1995,nan,0,0,0,0,0,0,0,0,0,0,0,0,0,0,0,0,0,0,0,0,0,0,0,0,0,0,0,0,0,0,0,0,0,0,0,0,0,0,0,0,0,0,0,0,0,0,0,0,0,0,0,0,0,0,0,0,0,0,0,0,0,0,0,0,0,0,0,0,0,0,0,0,0,0,0,0,0,0,0,0,0,0,0,0,0,0,0,0,0,0,0,0,0,0,0,5,0,0,0,0,0,0,0,0,0,0,0,0,0,0,0,0,0,0,0,95,0,0,0,0,0,0,0,0,0,0,0,0,0,0,0,0,0,0,0,0,0,0,0,0,0,0,0,0,0,0,0,0,0,0,0,0,0,0,0,0,0,0,0,0,0,0,0,0,0,0,0,0,0,0,0,0,0,0,0,0,0,0,0,0,0,45.8,18,0.271,0.272222222,0.45100451
# 3357,3270,18507,Nemilov S.V.,1973,nan,0,0,0,0,0,0,0,0,0,0,0,0,0,0,0,0,0,0,0,0,0,0,0,0,0,0,0,0,0,0,0,0,0,0,0,0,0,0,0,0,0,0,0,0,0,0,0,0,0,0,0,0,0,0,0,0,0,0,0,0,0,0,0,0,0,0,0,0,0,0,0,0,0,0,0,0,0,0,0,0,0,0,0,0,0,0,0,0,0,0,0,0,0,0,0,0,0,0,0,0,0,0,0,0,0,0,0,0,0,0,0,0,0,0,0,0,0,0,0,36.8,0,0,0,0,0,0,0,0,0,0,0,0,0,0,0,0,0,63.2,0,0,0,0,0,0,0,0,0,0,0,0,0,0,0,0,0,0,0,0,0,0,0,0,0,0,0,0,0,0,0,0,0,0,0,0,0,0,0,0,0,0,0,55.9,22.56,0.24,0.23891844,0.450650118
# 4025,14762,151382,Waxler R.M.,1971,nan,0,0,0,0,0,0,0,0,0,0,0,0,0,0,0,0,1.483618948,0,0,0,0,0,0,0,0,0,0,0,0,0,0,0,0,0,0,0,0,0,0,0,0,0,0,0,0,0,0,0,0,0,0.003021994,0,0,0,0,0,0,0,0,0,0,0,0,0,0,0,0,0,0,0,0,10.09884923,0,0,0,0,0,0,0,0,0,0,0,0,0,0,0,0,0,0,0,0,0,0,0,0,0,0,0,0,8.786345926,0,0,0,0,0,0,0,1.126997682,0,0,0,0,0,0,0,0,0,0,0.339723101,0,0,0,0,0,0,0,0,0,0,0.212799562,0,0,0,0,0,0,77.78468,0,0,0,0,0,0,0,0,0,0,0,0,0,0,0,0,0,0,0,0.163963563,0,0,0,0,0,0,0,0,0,0,0,0,0,0,0,0,0,0,0,0,0,0,0,64.1,26.1,0.229,0.227969349,0.450066088
# 5076,1583,9801,Karapetyan G.O.,1981,nan,0,0,0,0,0,0,0,0,0,0,0,0,0,0,0,0,0,0,0,0,0,0,0,0,0,0,0,0,0,0,0,0,0,0,0,0,0,0,0,0,0,0,0,0,0,0,0,0,0,0,0,0,0,0,0,0,0,0,0,0,0,0,0,0,0,0,0,0,0,0,0,0,0,0,0,0,0,0,0,0,0,0,0,0,0,0,0,0,0,0,0,0,0,0,0,0,0,0,0,0,15,0,0,0,0,0,0,0,0,0,0,0,0,0,0,0,0,0,0,0,0,0,0,0,0,0,0,0,0,0,0,0,0,0,0,0,0,85,0,0,0,0,0,0,0,0,0,0,0,0,0,0,0,0,0,0,0,0,0,0,0,0,0,0,0,0,0,0,0,0,0,0,0,0,0,0,0,0,0,0,0,64.4,27.2,0.183,0.183823529,0.450016072
# 3856,3856,12422,Maynell C.A.,1973,nan,0,0,0,0,0,0,0,0,0,0,0,0,0,40.89168022,0,0,0,0,0,0,0,0,0,0,0,0,0,0,0,0,0,0,0,0,0,0,0,0,0,0,0,0,0,0,0,0,0,0,0,0,0,0,0,0,0,0,0,0,0,0,0,0,0,0,0,0,0,0,0,0,0,0,0,0,0,0,0,0,0,0,0,0,0,0,0,0,0,0,0,0,0,0,0,0,0,0,0,0,0,0,9.083407271,0,0,0,0,0,0,0,0,0,0,0,0,0.300900075,0,0,0,0,0,0,0,0,0,0,0,0,0,0,0,0,0,0,0,0,0,0,0,49.72401243,0,0,0,0,0,0,0,0,0,0,0,0,0,0,0,0,0,0,0,0,0,0,0,0,0,0,0,0,0,0,0,0,0,0,0,0,0,0,0,0,0,0,0,44.5,18.09,0.231,0.229961305,0.449651693
# 1915,5832,147534,Rao K.J.,1986,nan,0,0,0,0,0,0,0,0,0,0,0,0,0,0,0,0,0,0,0,0,0,0,0,0,0,0,0,0,0,0,0,0,0,0,0,0,0,0,0,0,0,0,0,0,0,0,0,0,0,0,0,0,0,0,0,0,0,0,0,0,0,0,0,0,0,0,0,0,0,0,0,5,0,0,0,0,0,0,0,0,0,0,0,0,0,0,0,0,0,0,0,0,0,0,0,0,0,60,0,0,15,0,0,0,0,0,0,0,0,0,0,0,0,0,0,20,0,0,0,0,0,0,0,0,0,0,0,0,0,0,0,0,0,0,0,0,0,0,0,0,0,0,0,0,0,0,0,0,0,0,0,0,0,0,0,0,0,0,0,0,0,0,0,0,0,0,0,0,0,0,0,0,0,0,0,0,0,0,0,0,0,43.9,17.3,0.27,0.268786127,0.449582531
# 4173,259,20607,Livshits V.Ya.,1988,nan,0,0,0,0,0,0,0,0,0,0,0,0,0,0,0,0,0,0,0,0,0,0,0,0,0,0,0,0,0,0,0,0,0,0,0,0,0,0,0,0,0,0,0,0,0,0,0,0,0,0,0,0,0,0,0,0,0,0,0,0,0,0,0,0,0,0,0,0,0,0,0,3.5,0,0,0,0,0,0,0,0,0,0,0,0,0,0,0,0,0,0,0,0,0,0,0,0,0,0,0,0,13.8,0,0,0,0,0,13.4,0,0,0,0,0,0,0,0,0,0,0,0,0,0,0,0,0,0,0,0,0,0,0,0,0,0,0,0,0,0,69.3,0,0,0,0,0,0,0,0,0,0,0,0,0,0,0,0,0,0,0,0,0,0,0,0,0,0,0,0,0,0,0,0,0,0,0,0,0,0,0,0,0,0,0,84.7,34.6,0.225,0.223988439,0.449582531
# 115,26385,307533,Afifi H.,2003,nan,0,0,0,0,0,0,0,0,0,0,0,0,0,0,0,0,0,0,0,0,0,0,0,0,0,0,0,0,0,0,0,0,0,0,0,0,0,0,0,0,0,0,0,0,0,0,0,0,0,0,0,0,0,0,0,0,0,0,0,0,0,0,0,0,0,0,0,0,0,0,0,0,0,0,0,0,0,0,0,0,0,0,0,0,0,0,0,0,0,0,0,0,0,0,0,0,0,0,0,0,0,0,0,0,0,0,0,0,0,0,0,0,0,0,0,0,0,0,0,17.5,0,0,0,0,0,0,0,0,0,0,0,0,0,0,0,0,0,0,0,0,0,0,0,0,0,0,0,0,0,0,0,0,0,62.5,0,0,0,0,0,0,0,0,0,0,0,0,0,0,0,20,0,0,0,0,0,0,0,0,0,0,0,44.6,16.55,0.349,0.347432024,0.449276742
# 4859,290,21024,Karapetyan G.O.,1979,nan,0,0,0,8,0,0,0,0,0,0,0,0,0,0,0,0,0,0,0,0,0,0,0,0,0,0,0,0,0,0,0,0,0,0,0,0,0,0,0,0,0,0,0,0,0,0,0,0,0,0,0,0,0,0,0,0,0,0,0,0,0,0,0,0,0,0,0,0,0,0,0,0,0,0,0,0,0,0,0,0,0,0,0,15,0,0,0,0,0,0,0,0,0,0,0,0,0,0,0,0,0,0,0,0,0,0,0,0,0,0,0,0,0,0,0,0,0,0,0,0,0,0,0,0,0,0,0,0,0,0,0,0,0,0,0,0,0,77,0,0,0,0,0,0,0,0,0,0,0,0,0,0,0,0,0,0,0,0,0,0,0,0,0,0,0,0,0,0,0,0,0,0,0,0,0,0,0,0,0,0,0,80.1,33.4,0.2,0.199101796,0.449101796
# 2868,11320,98758,Higazy A.A.,1985,nan,0,0,0,0,0,0,0,0,0,0,0,0,0,0,0,0,0,0,0,0,0,0,0,0,0,0,0,0,0,0,0,0,0,28.55,0,0,0,0,0,0,0,0,0,0,0,0,0,0,0,0,0,0,0,0,0,0,0,0,0,0,0,0,0,0,0,0,0,0,0,0,0,0,0,0,0,0,0,0,0,0,0,0,0,0,0,0,0,0,0,0,0,0,0,0,0,0,0,0,0,0,0,0,0,0,0,0,0,0,0,0,0,0,0,0,0,71.45,0,0,0,0,0,0,0,0,0,0,0,0,0,0,0,0,0,0,0,0,0,0,0,0,0,0,0,0,0,0,0,0,0,0,0,0,0,0,0,0,0,0,0,0,0,0,0,0,0,0,0,0,0,0,0,0,0,0,0,0,0,0,0,0,0,55.8,22.3,0.25,0.251121076,0.448430493
# 3553,35599,427695,Reddy M.V.S.,2009,nan,0,0,0,0,0,0,0,0,0,0,0,0,0,60,0,0,0,0,0,0,0,0,0,0,0,0,0,0,0,0,0,0,0,0,0,0,0,0,0,0,0,0,0,0,0,0,0,0,0,0,0,0,0,0,0,0,0,0,0,0,0,0,0,0,0,0,0,0,0,0,0,0,0,0,0,0,0,0,0,0,0,0,0,0,0,0,0,0,0,0,0,0,0,0,0,0,0,0,0,0,20,0,0,0,0,0,0,0,0,0,0,0,0,0,0,0,0,0,0,0,0,0,0,0,0,0,0,0,0,0,0,0,0,0,0,0,0,0,0,0,0,0,0,0,0,0,0,0,0,0,0,0,0,0,0,0,0,0,0,0,0,0,0,0,0,0,0,20,0,0,0,0,0,0,0,0,0,0,0,0,0,63.9,25.83,0.238,0.236933798,0.447984072
# 5117,35365,425182,Abd El Latif L.,2005,nan,0,0,0,0,0,0,0,0,0,0,0,0,0,72.8,0,0,0,0,0,0,0,0,0,0,0,0,0,0,0,0,0,0,0,0,0,0,0,0,0,0,0,0,0,0,0,0,0,0,0,0,0,0,0,0,0,0,0,0,0,0,0,0,0,0,0,0,0,0,0,0,0,0,0,0,0,0,0,0,0,0,0,0,0,0,0,0,0,0,0,0,0,0,0,0,0,0,0,0,0,0,27.2,0,0,0,0,0,0,0,0,0,0,0,0,0,0,0,0,0,0,0,0,0,0,0,0,0,0,0,0,0,0,0,0,0,0,0,0,0,0,0,0,0,0,0,0,0,0,0,0,0,0,0,0,0,0,0,0,0,0,0,0,0,0,0,0,0,0,0,0,0,0,0,0,0,0,0,0,0,0,0,0,66,28.08,0.176,0.175213675,0.446775447
# 4661,16185,156782,Orgaz F.,1985,nan,0,0,0,14.49144855,0,0,0,0,0,0,0,0,0,0,0,0,0,0,0,0,0,0,0,0,0.010000999,0,0,0,0,0,0,0,0,0,0,0,0,0,0,0,0,0,0,0,0,0,0,0,0,0,0,0,0,0,0,0,0,0,0,0,0,0,0,0,0,0,0,0,0,0,0,4.20041958,0,0,0,0,0,0,0,0,0,0,0,0,0,0,0,0,0,0,0,0.050004995,0,0,0,0,0,0,0,0,9.440943056,0,0,0,0,0,0,0,0,0,0,0,0,0,0,0,0,0,0,0,0,0,0,0,0,0,0,0,0,0,0,0,0,0,0,0,0,61.45614385,0,0,0,0,0,0,0,0,0,0,0,0,0,0,0,0,0,0,0,0,0,0,0,0,0,0,0,0,0,0,0,0,0,0,0,0,0,0,0,10.35103896,0,0,0,77.5,32,0.21,0.2109375,0.446428571
# 1429,7856,74381,Patel N.D.,1983,nan,0,0,0,0,0,0,0,0,0,0,0,0,0,0,0,0,0,0,0,0,0,0,0,0,0,0,0,0,0,0,0,0,0,0,0,0,0,0,0,0,0,0,0,0,0,0,0,0,0,0,0,0,0,0,0,0,0,0,0,0,0,0,0,37.8,0,0,0,0,0,0,0,0,0,0,0,0,0,0,0,0,0,0,0,0,0,0,0,0,0,0,0,0,0,0,0,0,0,0,0,0,0,0,0,0,0,0,0,0,0,0,0,0,0,0,0,62.2,0,0,0,0,0,0,0,0,0,0,0,0,0,0,0,0,0,0,0,0,0,0,0,0,0,0,0,0,0,0,0,0,0,0,0,0,0,0,0,0,0,0,0,0,0,0,0,0,0,0,0,0,0,0,0,0,0,0,0,0,0,0,0,0,0,20.5,8,0.28,0.28125,0.446428571
