Repository: jacobergzhou/Poisson-Ratio

File: Poisson_ratio.csv (part 21 of 70)
,Code,Glass #,Author,Year,Trademark,Ag2O,AgI,Al,Al2O3,AlF3,AlN,As,As2O3,As2O5,As2S3,As2Se3,AsSe,B,B2O3,Ba,BaCl2,BaF2,BaO,Be,BeF2,BeO,Bi2O3,BiCl3,Br,C,Ca,CaF2,CaO,Cd,CdCl2,CdF2,CdO,Ce2O3,CeF3,CeO2,Cl,Co,Co3O4,CoO,Cr,Cr2O3,Cs,Cs2O,CsCl,CsF,Cu,Cu2O,CuO,Dy2O3,Er,Er2O3,ErF3,Eu,Eu2O3,EuF3,F,Fe,Fe2O3,FeO,Ga,Ga2O3,Ga2S3,Ga2Se3,GaF3,Gd2O3,GdF3,Ge,GeO2,GeS2,GeSe2,H2O,HfF4,HfO2,Hg,Ho2O3,I,InF3,K,K2O,K2S,K2SO4,KBr,KCl,KF,KHF2,La,La2O3,La2S3,LaF3,Li,Li2O,Li2S,Li2SO4,LiBr,LiCl,LiF,LiI,Mg,MgF2,MgO,Mn,Mn2O3,MnF2,MnO,MnO2,Mo,MoO2,MoO3,N,Na,Na2O,Na2S,Na2SO4,NaCl,NaF,NaPO3,Nb,Nb2O5,Nd,Nd2O3,NdF3,NH4NO3,Ni,NiO,O,OH,P,P2O5,Pb,PbCl2,PbF2,PbO,PdO,Pr2O3,Pr6O11,PrF3,R2O3,Rb2O,RbF,Rh2O3,RŒO,RuO2,S,Sb,Sb2O3,Sb2S3,Sc2O3,Se,Si,Si3N4,SiC,SiO2,Sm2O3,Sn,SnO,SnO2,SO2,SO3,Sr,SrCl2,SrF2,SrO,Ta2O3,Ta2O5,Tb2O3,TbF3,Te,TeO2,Th,ThF4,ThO2,Ti,TiO2,Tl,Tl2O,Tl2Se,TlSe,Tm2O3,U,U3O8,UO2,V,V2O5,VO6,WO3,Y,Y2O3,Yb2O3,YbF3,YF3,Zn,ZnCl2,ZnF2,ZnO,ZnSO4,Zr,ZrF4,ZrO2,Young's modulus E (GPa),Shear modulus G (GPa),Poisson's ratio v
1549,6619,38519,Gan Fuxi,1959,,-,-,-,8.0,-,-,-,-,-,-,-,-,-,8.0,-,-,-,0.0,-,-,0.0,0.0,-,-,-,-,-,0.0,-,-,-,0.0,-,-,-,-,-,-,-,-,-,-,0.0,-,-,-,-,-,-,-,-,-,-,-,-,-,-,-,-,-,0.0,-,-,-,-,-,-,0.0,-,-,0.0,-,-,-,-,-,-,-,0.0,-,-,-,-,-,-,-,-,-,-,-,24.0,-,-,-,-,-,-,,-,0.0,-,-,-,-,-,-,-,-,-,-,0.0,-,-,-,-,-,-,-,-,-,-,-,-,-,-,-,-,0.0,-,-,-,0.0,-,-,-,-,16.0,-,-,-,100.0,-,-,-,-,-,-,-,-,-,-,60.0,-,-,-,-,-,-,-,-,-,0.0,-,-,-,-,-,0.0,-,-,-,-,0.0,-,-,-,-,-,-,-,-,-,-,-,0.0,-,-,-,-,-,-,-,-,0.0,-,-,-,0.0,80.9,33.84,0.195331
1550,6619,38520,Gan Fuxi,1959,,-,-,-,12.0,-,-,-,-,-,-,-,-,-,8.0,-,-,-,0.0,-,-,0.0,0.0,-,-,-,-,-,0.0,-,-,-,0.0,-,-,-,-,-,-,-,-,-,-,0.0,-,-,-,-,-,-,-,-,-,-,-,-,-,-,-,-,-,0.0,-,-,-,-,-,-,0.0,-,-,0.0,-,-,-,-,-,-,-,0.0,-,-,-,-,-,-,-,-,-,-,-,24.0,-,-,-,-,-,-,,-,0.0,-,-,-,-,-,-,-,-,-,-,0.0,-,-,-,-,-,-,-,-,-,-,-,-,-,-,-,-,0.0,-,-,-,0.0,-,-,-,-,20.0,-,-,-,100.0,-,-,-,-,-,-,-,-,-,-,56.0,-,-,-,-,-,-,-,-,-,0.0,-,-,-,-,-,0.0,-,-,-,-,0.0,-,-,-,-,-,-,-,-,-,-,-,0.0,-,-,-,-,-,-,-,-,0.0,-,-,-,0.0,81.4,33.55,0.2131148
1551,6619,38521,Gan Fuxi,1959,,-,-,-,4.0,-,-,-,-,-,-,-,-,-,12.0,-,-,-,0.0,-,-,0.0,0.0,-,-,-,-,-,0.0,-,-,-,0.0,-,-,-,-,-,-,-,-,-,-,0.0,-,-,-,-,-,-,-,-,-,-,-,-,-,-,-,-,-,0.0,-,-,-,-,-,-,0.0,-,-,0.0,-,-,-,-,-,-,-,0.0,-,-,-,-,-,-,-,-,-,-,-,20.0,-,-,-,-,-,-,,-,0.0,-,-,-,-,-,-,-,-,-,-,0.0,-,-,-,-,-,-,-,-,-,-,-,-,-,-,-,-,0.0,-,-,-,0.0,-,-,-,-,16.0,-,-,-,100.0,-,-,-,-,-,-,-,-,-,-,64.0,-,-,-,-,-,-,-,-,-,0.0,-,-,-,-,-,0.0,-,-,-,-,0.0,-,-,-,-,-,-,-,-,-,-,-,0.0,-,-,-,-,-,-,-,-,0.0,-,-,-,0.0,86.6,35.21,0.2297643
1552,6619,38522,Gan Fuxi,1959,,-,-,-,8.0,-,-,-,-,-,-,-,-,-,12.0,-,-,-,0.0,-,-,0.0,0.0,-,-,-,-,-,0.0,-,-,-,0.0,-,-,-,-,-,-,-,-,-,-,0.0,-,-,-,-,-,-,-,-,-,-,-,-,-,-,-,-,-,0.0,-,-,-,-,-,-,0.0,-,-,0.0,-,-,-,-,-,-,-,0.0,-,-,-,-,-,-,-,-,-,-,-,20.0,-,-,-,-,-,-,,-,0.0,-,-,-,-,-,-,-,-,-,-,0.0,-,-,-,-,-,-,-,-,-,-,-,-,-,-,-,-,0.0,-,-,-,0.0,-,-,-,-,20.0,-,-,-,100.0,-,-,-,-,-,-,-,-,-,-,60.0,-,-,-,-,-,-,-,-,-,0.0,-,-,-,-,-,0.0,-,-,-,-,0.0,-,-,-,-,-,-,-,-,-,-,-,0.0,-,-,-,-,-,-,-,-,0.0,-,-,-,0.0,86.5,35.9,0.2047353
1553,6619,38523,Gan Fuxi,1959,,-,-,-,12.0,-,-,-,-,-,-,-,-,-,12.0,-,-,-,0.0,-,-,0.0,0.0,-,-,-,-,-,0.0,-,-,-,0.0,-,-,-,-,-,-,-,-,-,-,0.0,-,-,-,-,-,-,-,-,-,-,-,-,-,-,-,-,-,0.0,-,-,-,-,-,-,0.0,-,-,0.0,-,-,-,-,-,-,-,0.0,-,-,-,-,-,-,-,-,-,-,-,20.0,-,-,-,-,-,-,,-,0.0,-,-,-,-,-,-,-,-,-,-,0.0,-,-,-,-,-,-,-,-,-,-,-,-,-,-,-,-,0.0,-,-,-,0.0,-,-,-,-,24.0,-,-,-,100.0,-,-,-,-,-,-,-,-,-,-,56.0,-,-,-,-,-,-,-,-,-,0.0,-,-,-,-,-,0.0,-,-,-,-,0.0,-,-,-,-,-,-,-,-,-,-,-,0.0,-,-,-,-,-,-,-,-,0.0,-,-,-,0.0,81.4,33.55,0.2131148
1554,6619,38524,Gan Fuxi,1959,,-,-,-,4.0,-,-,-,-,-,-,-,-,-,20.0,-,-,-,0.0,-,-,0.0,0.0,-,-,-,-,-,0.0,-,-,-,0.0,-,-,-,-,-,-,-,-,-,-,0.0,-,-,-,-,-,-,-,-,-,-,-,-,-,-,-,-,-,0.0,-,-,-,-,-,-,0.0,-,-,0.0,-,-,-,-,-,-,-,0.0,-,-,-,-,-,-,-,-,-,-,-,12.0,-,-,-,-,-,-,,-,0.0,-,-,-,-,-,-,-,-,-,-,0.0,-,-,-,-,-,-,-,-,-,-,-,-,-,-,-,-,0.0,-,-,-,0.0,-,-,-,-,24.0,-,-,-,100.0,-,-,-,-,-,-,-,-,-,-,64.0,-,-,-,-,-,-,-,-,-,0.0,-,-,-,-,-,0.0,-,-,-,-,0.0,-,-,-,-,-,-,-,-,-,-,-,0.0,-,-,-,-,-,-,-,-,0.0,-,-,-,0.0,69.1,28.64,0.2063548
1555,6619,38525,Gan Fuxi,1959,,-,-,-,8.0,-,-,-,-,-,-,-,-,-,20.0,-,-,-,0.0,-,-,0.0,0.0,-,-,-,-,-,0.0,-,-,-,0.0,-,-,-,-,-,-,-,-,-,-,0.0,-,-,-,-,-,-,-,-,-,-,-,-,-,-,-,-,-,0.0,-,-,-,-,-,-,0.0,-,-,0.0,-,-,-,-,-,-,-,0.0,-,-,-,-,-,-,-,-,-,-,-,12.0,-,-,-,-,-,-,,-,0.0,-,-,-,-,-,-,-,-,-,-,0.0,-,-,-,-,-,-,-,-,-,-,-,-,-,-,-,-,0.0,-,-,-,0.0,-,-,-,-,28.0,-,-,-,100.0,-,-,-,-,-,-,-,-,-,-,60.0,-,-,-,-,-,-,-,-,-,0.0,-,-,-,-,-,0.0,-,-,-,-,0.0,-,-,-,-,-,-,-,-,-,-,-,0.0,-,-,-,-,-,-,-,-,0.0,-,-,-,0.0,76.5,31.78,0.2035871
1556,6619,38526,Gan Fuxi,1959,,-,-,-,4.0,-,-,-,-,-,-,-,-,-,24.0,-,-,-,0.0,-,-,0.0,0.0,-,-,-,-,-,0.0,-,-,-,0.0,-,-,-,-,-,-,-,-,-,-,0.0,-,-,-,-,-,-,-,-,-,-,-,-,-,-,-,-,-,0.0,-,-,-,-,-,-,0.0,-,-,0.0,-,-,-,-,-,-,-,0.0,-,-,-,-,-,-,-,-,-,-,-,8.0,-,-,-,-,-,-,,-,0.0,-,-,-,-,-,-,-,-,-,-,0.0,-,-,-,-,-,-,-,-,-,-,-,-,-,-,-,-,0.0,-,-,-,0.0,-,-,-,-,28.0,-,-,-,100.0,-,-,-,-,-,-,-,-,-,-,64.0,-,-,-,-,-,-,-,-,-,0.0,-,-,-,-,-,0.0,-,-,-,-,0.0,-,-,-,-,-,-,-,-,-,-,-,0.0,-,-,-,-,-,-,-,-,0.0,-,-,-,0.0,58.8,23.93,0.2285833
1557,6622,38578,Gan Fuxi,1959,,-,-,-,10.0,-,-,-,-,-,-,-,-,-,0.0,-,-,-,0.0,-,-,18.0,0.0,-,-,-,-,-,0.0,-,-,-,0.0,-,-,-,-,-,-,-,-,-,-,0.0,-,-,-,-,-,-,-,-,-,-,-,-,-,-,-,-,-,0.0,-,-,-,-,-,-,0.0,-,-,0.0,-,-,-,-,-,-,-,0.0,-,-,-,-,-,-,-,-,-,-,-,0.0,-,-,-,-,-,-,,-,0.0,-,-,-,-,-,-,-,-,-,-,12.0,-,-,-,-,-,-,-,-,-,-,-,-,-,-,-,-,0.0,-,-,-,0.0,-,-,-,-,10.0,-,-,-,100.0,-,-,-,-,-,-,-,-,-,-,60.0,-,-,-,-,-,-,-,-,-,0.0,-,-,-,-,-,0.0,-,-,-,-,0.0,-,-,-,-,-,-,-,-,-,-,-,0.0,-,-,-,-,-,-,-,-,0.0,-,-,-,0.0,79.6,32.96,0.2075243
1558,6622,38580,Gan Fuxi,1959,,-,-,-,10.0,-,-,-,-,-,-,-,-,-,0.0,-,-,-,0.0,-,-,0.0,0.0,-,-,-,-,-,18.0,-,-,-,0.0,-,-,-,-,-,-,-,-,-,-,0.0,-,-,-,-,-,-,-,-,-,-,-,-,-,-,-,-,-,0.0,-,-,-,-,-,-,0.0,-,-,0.0,-,-,-,-,-,-,-,0.0,-,-,-,-,-,-,-,-,-,-,-,0.0,-,-,-,-,-,-,,-,0.0,-,-,-,-,-,-,-,-,-,-,12.0,-,-,-,-,-,-,-,-,-,-,-,-,-,-,-,-,0.0,-,-,-,0.0,-,-,-,-,10.0,-,-,-,100.0,-,-,-,-,-,-,-,-,-,-,60.0,-,-,-,-,-,-,-,-,-,0.0,-,-,-,-,-,0.0,-,-,-,-,0.0,-,-,-,-,-,-,-,-,-,-,-,0.0,-,-,-,-,-,-,-,-,0.0,-,-,-,0.0,79.4,32.07,0.2379171
1559,6622,38581,Gan Fuxi,1959,,-,-,-,10.0,-,-,-,-,-,-,-,-,-,0.0,-,-,-,0.0,-,-,0.0,0.0,-,-,-,-,-,0.0,-,-,-,0.0,-,-,-,-,-,-,-,-,-,-,0.0,-,-,-,-,-,-,-,-,-,-,-,-,-,-,-,-,-,0.0,-,-,-,-,-,-,0.0,-,-,0.0,-,-,-,-,-,-,-,0.0,-,-,-,-,-,-,-,-,-,-,-,0.0,-,-,-,-,-,-,,-,0.0,-,-,-,-,-,-,-,-,-,-,12.0,-,-,-,-,-,-,-,-,-,-,-,-,-,-,-,-,0.0,-,-,-,0.0,-,-,-,-,10.0,-,-,-,100.0,-,-,-,-,-,-,-,-,-,-,60.0,-,-,-,-,-,-,-,-,-,18.0,-,-,-,-,-,0.0,-,-,-,-,0.0,-,-,-,-,-,-,-,-,-,-,-,0.0,-,-,-,-,-,-,-,-,0.0,-,-,-,0.0,75.5,31.09,0.2142168
1560,6622,38582,Gan Fuxi,1959,,-,-,-,10.0,-,-,-,-,-,-,-,-,-,0.0,-,-,-,18.0,-,-,0.0,0.0,-,-,-,-,-,0.0,-,-,-,0.0,-,-,-,-,-,-,-,-,-,-,0.0,-,-,-,-,-,-,-,-,-,-,-,-,-,-,-,-,-,0.0,-,-,-,-,-,-,0.0,-,-,0.0,-,-,-,-,-,-,-,0.0,-,-,-,-,-,-,-,-,-,-,-,0.0,-,-,-,-,-,-,,-,0.0,-,-,-,-,-,-,-,-,-,-,12.0,-,-,-,-,-,-,-,-,-,-,-,-,-,-,-,-,0.0,-,-,-,0.0,-,-,-,-,10.0,-,-,-,100.0,-,-,-,-,-,-,-,-,-,-,60.0,-,-,-,-,-,-,-,-,-,0.0,-,-,-,-,-,0.0,-,-,-,-,0.0,-,-,-,-,-,-,-,-,-,-,-,0.0,-,-,-,-,-,-,-,-,0.0,-,-,-,0.0,63.2,25.11,0.2584628
1561,6622,38583,Gan Fuxi,1959,,-,-,-,10.0,-,-,-,-,-,-,-,-,-,0.0,-,-,-,0.0,-,-,0.0,0.0,-,-,-,-,-,0.0,-,-,-,0.0,-,-,-,-,-,-,-,-,-,-,0.0,-,-,-,-,-,-,-,-,-,-,-,-,-,-,-,-,-,0.0,-,-,-,-,-,-,0.0,-,-,0.0,-,-,-,-,-,-,-,0.0,-,-,-,-,-,-,-,-,-,-,-,0.0,-,-,-,-,-,-,,-,0.0,-,-,-,-,-,-,-,-,-,-,12.0,-,-,-,-,-,-,-,-,-,-,-,-,-,-,-,-,0.0,-,-,-,0.0,-,-,-,-,10.0,-,-,-,100.0,-,-,-,-,-,-,-,-,-,-,60.0,-,-,-,-,-,-,-,-,-,0.0,-,-,-,-,-,0.0,-,-,-,-,0.0,-,-,-,-,-,-,-,-,-,-,-,0.0,-,-,-,-,-,-,-,-,18.0,-,-,-,0.0,70.7,29.23,0.2093739
1562,6622,38584,Gan Fuxi,1959,,-,-,-,10.0,-,-,-,-,-,-,-,-,-,0.0,-,-,-,0.0,-,-,0.0,0.0,-,-,-,-,-,0.0,-,-,-,18.0,-,-,-,-,-,-,-,-,-,-,0.0,-,-,-,-,-,-,-,-,-,-,-,-,-,-,-,-,-,0.0,-,-,-,-,-,-,0.0,-,-,0.0,-,-,-,-,-,-,-,0.0,-,-,-,-,-,-,-,-,-,-,-,0.0,-,-,-,-,-,-,,-,0.0,-,-,-,-,-,-,-,-,-,-,12.0,-,-,-,-,-,-,-,-,-,-,-,-,-,-,-,-,0.0,-,-,-,0.0,-,-,-,-,10.0,-,-,-,100.0,-,-,-,-,-,-,-,-,-,-,60.0,-,-,-,-,-,-,-,-,-,0.0,-,-,-,-,-,0.0,-,-,-,-,0.0,-,-,-,-,-,-,-,-,-,-,-,0.0,-,-,-,-,-,-,-,-,0.0,-,-,-,0.0,71.8,28.93,0.2409264
1563,6622,38585,Gan Fuxi,1959,,-,-,-,10.0,-,-,-,-,-,-,-,-,-,0.0,-,-,-,0.0,-,-,0.0,0.0,-,-,-,-,-,0.0,-,-,-,0.0,-,-,-,-,-,-,-,-,-,-,0.0,-,-,-,-,-,-,-,-,-,-,-,-,-,-,-,-,-,0.0,-,-,-,-,-,-,0.0,-,-,0.0,-,-,-,-,-,-,-,0.0,-,-,-,-,-,-,-,-,-,-,-,0.0,-,-,-,-,-,-,,-,0.0,-,-,-,-,-,-,-,-,-,-,12.0,-,-,-,-,-,-,-,-,-,-,-,-,-,-,-,-,0.0,-,-,-,18.0,-,-,-,-,10.0,-,-,-,100.0,-,-,-,-,-,-,-,-,-,-,60.0,-,-,-,-,-,-,-,-,-,0.0,-,-,-,-,-,0.0,-,-,-,-,0.0,-,-,-,-,-,-,-,-,-,-,-,0.0,-,-,-,-,-,-,-,-,0.0,-,-,-,0.0,63.7,26.29,0.2114872
1564,6623,38586,Gan Fuxi,1959,,-,-,-,0.0,-,-,-,-,-,-,-,-,-,10.0,-,-,-,0.0,-,-,18.0,0.0,-,-,-,-,-,0.0,-,-,-,0.0,-,-,-,-,-,-,-,-,-,-,0.0,-,-,-,-,-,-,-,-,-,-,-,-,-,-,-,-,-,0.0,-,-,-,-,-,-,0.0,-,-,0.0,-,-,-,-,-,-,-,0.0,-,-,-,-,-,-,-,-,-,-,-,0.0,-,-,-,-,-,-,,-,0.0,-,-,-,-,-,-,-,-,-,-,12.0,-,-,-,-,-,-,-,-,-,-,-,-,-,-,-,-,0.0,-,-,-,0.0,-,-,-,-,10.0,-,-,-,100.0,-,-,-,-,-,-,-,-,-,-,60.0,-,-,-,-,-,-,-,-,-,0.0,-,-,-,-,-,0.0,-,-,-,-,0.0,-,-,-,-,-,-,-,-,-,-,-,0.0,-,-,-,-,-,-,-,-,0.0,-,-,-,0.0,80.9,32.17,0.2573828
1565,6623,38588,Gan Fuxi,1959,,-,-,-,0.0,-,-,-,-,-,-,-,-,-,10.0,-,-,-,0.0,-,-,0.0,0.0,-,-,-,-,-,18.0,-,-,-,0.0,-,-,-,-,-,-,-,-,-,-,0.0,-,-,-,-,-,-,-,-,-,-,-,-,-,-,-,-,-,0.0,-,-,-,-,-,-,0.0,-,-,0.0,-,-,-,-,-,-,-,0.0,-,-,-,-,-,-,-,-,-,-,-,0.0,-,-,-,-,-,-,,-,0.0,-,-,-,-,-,-,-,-,-,-,12.0,-,-,-,-,-,-,-,-,-,-,-,-,-,-,-,-,0.0,-,-,-,0.0,-,-,-,-,10.0,-,-,-,100.0,-,-,-,-,-,-,-,-,-,-,60.0,-,-,-,-,-,-,-,-,-,0.0,-,-,-,-,-,0.0,-,-,-,-,0.0,-,-,-,-,-,-,-,-,-,-,-,0.0,-,-,-,-,-,-,-,-,0.0,-,-,-,0.0,78.4,31.98,0.2257662
1566,6623,38589,Gan Fuxi,1959,,-,-,-,0.0,-,-,-,-,-,-,-,-,-,10.0,-,-,-,0.0,-,-,0.0,0.0,-,-,-,-,-,0.0,-,-,-,0.0,-,-,-,-,-,-,-,-,-,-,0.0,-,-,-,-,-,-,-,-,-,-,-,-,-,-,-,-,-,0.0,-,-,-,-,-,-,0.0,-,-,0.0,-,-,-,-,-,-,-,0.0,-,-,-,-,-,-,-,-,-,-,-,0.0,-,-,-,-,-,-,,-,0.0,-,-,-,-,-,-,-,-,-,-,12.0,-,-,-,-,-,-,-,-,-,-,-,-,-,-,-,-,0.0,-,-,-,0.0,-,-,-,-,10.0,-,-,-,100.0,-,-,-,-,-,-,-,-,-,-,60.0,-,-,-,-,-,-,-,-,-,18.0,-,-,-,-,-,0.0,-,-,-,-,0.0,-,-,-,-,-,-,-,-,-,-,-,0.0,-,-,-,-,-,-,-,-,0.0,-,-,-,0.0,79.6,33.25,0.1969925
1567,6623,38590,Gan Fuxi,1959,,-,-,-,0.0,-,-,-,-,-,-,-,-,-,10.0,-,-,-,18.0,-,-,0.0,0.0,-,-,-,-,-,0.0,-,-,-,0.0,-,-,-,-,-,-,-,-,-,-,0.0,-,-,-,-,-,-,-,-,-,-,-,-,-,-,-,-,-,0.0,-,-,-,-,-,-,0.0,-,-,0.0,-,-,-,-,-,-,-,0.0,-,-,-,-,-,-,-,-,-,-,-,0.0,-,-,-,-,-,-,,-,0.0,-,-,-,-,-,-,-,-,-,-,12.0,-,-,-,-,-,-,-,-,-,-,-,-,-,-,-,-,0.0,-,-,-,0.0,-,-,-,-,10.0,-,-,-,100.0,-,-,-,-,-,-,-,-,-,-,60.0,-,-,-,-,-,-,-,-,-,0.0,-,-,-,-,-,0.0,-,-,-,-,0.0,-,-,-,-,-,-,-,-,-,-,-,0.0,-,-,-,-,-,-,-,-,0.0,-,-,-,0.0,75.9,30.6,0.2401961
1568,6623,38591,Gan Fuxi,1959,,-,-,-,0.0,-,-,-,-,-,-,-,-,-,10.0,-,-,-,0.0,-,-,0.0,0.0,-,-,-,-,-,0.0,-,-,-,0.0,-,-,-,-,-,-,-,-,-,-,0.0,-,-,-,-,-,-,-,-,-,-,-,-,-,-,-,-,-,0.0,-,-,-,-,-,-,0.0,-,-,0.0,-,-,-,-,-,-,-,0.0,-,-,-,-,-,-,-,-,-,-,-,0.0,-,-,-,-,-,-,,-,0.0,-,-,-,-,-,-,-,-,-,-,12.0,-,-,-,-,-,-,-,-,-,-,-,-,-,-,-,-,0.0,-,-,-,0.0,-,-,-,-,10.0,-,-,-,100.0,-,-,-,-,-,-,-,-,-,-,60.0,-,-,-,-,-,-,-,-,-,0.0,-,-,-,-,-,0.0,-,-,-,-,0.0,-,-,-,-,-,-,-,-,-,-,-,0.0,-,-,-,-,-,-,-,-,18.0,-,-,-,0.0,71.9,28.84,0.2465326
1569,6623,38592,Gan Fuxi,1959,,-,-,-,0.0,-,-,-,-,-,-,-,-,-,10.0,-,-,-,0.0,-,-,0.0,0.0,-,-,-,-,-,0.0,-,-,-,18.0,-,-,-,-,-,-,-,-,-,-,0.0,-,-,-,-,-,-,-,-,-,-,-,-,-,-,-,-,-,0.0,-,-,-,-,-,-,0.0,-,-,0.0,-,-,-,-,-,-,-,0.0,-,-,-,-,-,-,-,-,-,-,-,0.0,-,-,-,-,-,-,,-,0.0,-,-,-,-,-,-,-,-,-,-,12.0,-,-,-,-,-,-,-,-,-,-,-,-,-,-,-,-,0.0,-,-,-,0.0,-,-,-,-,10.0,-,-,-,100.0,-,-,-,-,-,-,-,-,-,-,60.0,-,-,-,-,-,-,-,-,-,0.0,-,-,-,-,-,0.0,-,-,-,-,0.0,-,-,-,-,-,-,-,-,-,-,-,0.0,-,-,-,-,-,-,-,-,0.0,-,-,-,0.0,74.9,30.21,0.2396558
1570,6690,39207,Gurjev N.V.,1983,,-,-,-,9.951092,-,-,-,-,-,-,-,-,-,0.0,-,-,-,0.0,-,-,0.0,0.0,-,-,-,-,-,0.0,-,-,-,0.0,-,-,-,-,-,-,-,-,-,-,0.0,-,-,-,-,-,-,-,-,-,-,-,-,-,-,-,-,-,0.0,-,-,-,-,-,-,0.0,-,-,0.0,-,-,-,-,-,-,-,14.94415,-,-,-,-,-,-,-,-,-,-,-,35.17872,-,-,-,-,-,-,401.0,-,0.0,-,-,-,-,-,-,-,-,-,-,0.0,-,-,-,-,-,-,-,-,-,-,-,-,-,-,-,-,39.92604,-,-,-,0.0,-,-,-,-,9.951092,-,-,-,100.0,-,-,-,-,-,-,-,-,-,-,0.0,-,-,-,-,-,-,-,-,-,0.0,-,-,-,-,-,0.0,-,-,-,-,0.0,-,-,-,-,-,-,-,-,-,-,-,0.0,-,-,-,-,-,-,-,-,0.0,-,-,-,0.0,63.0,24.76,0.272
1571,6690,39208,Gurjev N.V.,1983,,-,-,-,10.03014,-,-,-,-,-,-,-,-,-,0.0,-,-,-,0.0,-,-,0.0,0.0,-,-,-,-,-,0.0,-,-,-,0.0,-,-,-,-,-,-,-,-,-,-,0.0,-,-,-,-,-,-,-,-,-,-,-,-,-,-,-,-,-,0.0,-,-,-,-,-,-,0.0,-,-,0.0,-,-,-,-,-,-,-,19.90451,-,-,-,-,-,-,-,-,-,-,-,30.1052,-,-,-,-,-,-,392.0,-,0.0,-,-,-,-,-,-,-,-,-,-,0.0,-,-,-,-,-,-,-,-,-,-,-,-,-,-,-,-,39.96015,-,-,-,0.0,-,-,-,-,10.03014,-,-,-,100.0,-,-,-,-,-,-,-,-,-,-,0.0,-,-,-,-,-,-,-,-,-,0.0,-,-,-,-,-,0.0,-,-,-,-,0.0,-,-,-,-,-,-,-,-,-,-,-,0.0,-,-,-,-,-,-,-,-,0.0,-,-,-,0.0,59.0,23.01,0.282
1572,6690,39209,Gurjev N.V.,1983,,-,-,-,9.976683,-,-,-,-,-,-,-,-,-,0.0,-,-,-,0.0,-,-,0.0,0.0,-,-,-,-,-,0.0,-,-,-,0.0,-,-,-,-,-,-,-,-,-,-,0.0,-,-,-,-,-,-,-,-,-,-,-,-,-,-,-,-,-,0.0,-,-,-,-,-,-,0.0,-,-,0.0,-,-,-,-,-,-,-,24.92109,-,-,-,-,-,-,-,-,-,-,-,25.20449,-,-,-,-,-,-,386.0,-,0.0,-,-,-,-,-,-,-,-,-,-,0.0,-,-,-,-,-,-,-,-,-,-,-,-,-,-,-,-,39.89773,-,-,-,0.0,-,-,-,-,9.976683,-,-,-,100.0,-,-,-,-,-,-,-,-,-,-,0.0,-,-,-,-,-,-,-,-,-,0.0,-,-,-,-,-,0.0,-,-,-,-,0.0,-,-,-,-,-,-,-,-,-,-,-,0.0,-,-,-,-,-,-,-,-,0.0,-,-,-,0.0,56.0,21.84,0.282
1573,6690,39210,Gurjev N.V.,1983,,-,-,-,10.02684,-,-,-,-,-,-,-,-,-,0.0,-,-,-,0.0,-,-,0.0,0.0,-,-,-,-,-,0.0,-,-,-,0.0,-,-,-,-,-,-,-,-,-,-,0.0,-,-,-,-,-,-,-,-,-,-,-,-,-,-,-,-,-,0.0,-,-,-,-,-,-,0.0,-,-,0.0,-,-,-,-,-,-,-,29.98126,-,-,-,-,-,-,-,-,-,-,-,19.98615,-,-,-,-,-,-,371.0,-,0.0,-,-,-,-,-,-,-,-,-,-,0.0,-,-,-,-,-,-,-,-,-,-,-,-,-,-,-,-,40.00575,-,-,-,0.0,-,-,-,-,10.02684,-,-,-,100.0,-,-,-,-,-,-,-,-,-,-,0.0,-,-,-,-,-,-,-,-,-,0.0,-,-,-,-,-,0.0,-,-,-,-,0.0,-,-,-,-,-,-,-,-,-,-,-,0.0,-,-,-,-,-,-,-,-,0.0,-,-,-,0.0,53.0,20.81,0.273
1574,6690,39211,Gurjev N.V.,1983,,-,-,-,10.02549,-,-,-,-,-,-,-,-,-,0.0,-,-,-,0.0,-,-,0.0,0.0,-,-,-,-,-,0.0,-,-,-,0.0,-,-,-,-,-,-,-,-,-,-,0.0,-,-,-,-,-,-,-,-,-,-,-,-,-,-,-,-,-,0.0,-,-,-,-,-,-,0.0,-,-,0.0,-,-,-,-,-,-,-,39.86672,-,-,-,-,-,-,-,-,-,-,-,10.08265,-,-,-,-,-,-,362.0,-,0.0,-,-,-,-,-,-,-,-,-,-,0.0,-,-,-,-,-,-,-,-,-,-,-,-,-,-,-,-,40.02514,-,-,-,0.0,-,-,-,-,10.02549,-,-,-,100.0,-,-,-,-,-,-,-,-,-,-,0.0,-,-,-,-,-,-,-,-,-,0.0,-,-,-,-,-,0.0,-,-,-,-,0.0,-,-,-,-,-,-,-,-,-,-,-,0.0,-,-,-,-,-,-,-,-,0.0,-,-,-,0.0,43.0,16.74,0.284
1575,6690,39212,Gurjev N.V.,1983,,-,-,-,10.07064,-,-,-,-,-,-,-,-,-,0.0,-,-,-,0.0,-,-,0.0,0.0,-,-,-,-,-,0.0,-,-,-,0.0,-,-,-,-,-,-,-,-,-,-,0.0,-,-,-,-,-,-,-,-,-,-,-,-,-,-,-,-,-,0.0,-,-,-,-,-,-,0.0,-,-,0.0,-,-,-,-,-,-,-,49.90164,-,-,-,-,-,-,-,-,-,-,-,0.0,-,-,-,-,-,-,366.0,-,0.0,-,-,-,-,-,-,-,-,-,-,0.0,-,-,-,-,-,-,-,-,-,-,-,-,-,-,-,-,40.02772,-,-,-,0.0,-,-,-,-,10.07064,-,-,-,100.0,-,-,-,-,-,-,-,-,-,-,0.0,-,-,-,-,-,-,-,-,-,0.0,-,-,-,-,-,0.0,-,-,-,-,0.0,-,-,-,-,-,-,-,-,-,-,-,0.0,-,-,-,-,-,-,-,-,0.0,-,-,-,0.0,33.0,12.53,0.316
1576,6691,39213,Gurjev N.V.,1983,,-,-,-,0.0,-,-,-,-,-,-,-,-,-,0.0,-,-,-,5.017282,-,-,0.0,0.0,-,-,-,-,-,0.0,-,-,-,0.0,-,-,-,-,-,-,-,-,-,-,0.0,-,-,-,-,-,-,-,-,-,-,-,-,-,-,-,-,-,0.0,-,-,-,-,-,-,0.0,-,-,0.0,-,-,-,-,-,-,-,0.0,-,-,-,-,-,-,-,-,-,-,-,50.04269,-,-,-,-,-,-,327.0,-,0.0,-,-,-,-,-,-,-,-,-,-,0.0,-,-,-,-,-,-,-,-,-,-,-,-,-,-,-,-,44.94003,-,-,-,0.0,-,-,-,-,0.0,-,-,-,100.0,-,-,-,-,-,-,-,-,-,-,0.0,-,-,-,-,-,-,-,-,-,0.0,-,-,-,-,-,0.0,-,-,-,-,0.0,-,-,-,-,-,-,-,-,-,-,-,0.0,-,-,-,-,-,-,-,-,0.0,-,-,-,0.0,54.0,21.01,0.285
1577,6691,39214,Gurjev N.V.,1983,,-,-,-,0.0,-,-,-,-,-,-,-,-,-,0.0,-,-,-,4.965215,-,-,0.0,0.0,-,-,-,-,-,0.0,-,-,-,0.0,-,-,-,-,-,-,-,-,-,-,0.0,-,-,-,-,-,-,-,-,-,-,-,-,-,-,-,-,-,0.0,-,-,-,-,-,-,0.0,-,-,0.0,-,-,-,-,-,-,-,9.954743,-,-,-,-,-,-,-,-,-,-,-,40.0802,-,-,-,-,-,-,289.0,-,0.0,-,-,-,-,-,-,-,-,-,-,0.0,-,-,-,-,-,-,-,-,-,-,-,-,-,-,-,-,44.99984,-,-,-,0.0,-,-,-,-,0.0,-,-,-,100.0,-,-,-,-,-,-,-,-,-,-,0.0,-,-,-,-,-,-,-,-,-,0.0,-,-,-,-,-,0.0,-,-,-,-,0.0,-,-,-,-,-,-,-,-,-,-,-,0.0,-,-,-,-,-,-,-,-,0.0,-,-,-,0.0,49.0,19.03,0.287
1578,6691,39215,Gurjev N.V.,1983,,-,-,-,0.0,-,-,-,-,-,-,-,-,-,0.0,-,-,-,4.980151,-,-,0.0,0.0,-,-,-,-,-,0.0,-,-,-,0.0,-,-,-,-,-,-,-,-,-,-,0.0,-,-,-,-,-,-,-,-,-,-,-,-,-,-,-,-,-,0.0,-,-,-,-,-,-,0.0,-,-,0.0,-,-,-,-,-,-,-,19.89748,-,-,-,-,-,-,-,-,-,-,-,30.20016,-,-,-,-,-,-,279.0,-,0.0,-,-,-,-,-,-,-,-,-,-,0.0,-,-,-,-,-,-,-,-,-,-,-,-,-,-,-,-,44.92221,-,-,-,0.0,-,-,-,-,0.0,-,-,-,100.0,-,-,-,-,-,-,-,-,-,-,0.0,-,-,-,-,-,-,-,-,-,0.0,-,-,-,-,-,0.0,-,-,-,-,0.0,-,-,-,-,-,-,-,-,-,-,-,0.0,-,-,-,-,-,-,-,-,0.0,-,-,-,0.0,45.0,17.44,0.29
1579,6691,39216,Gurjev N.V.,1983,,-,-,-,0.0,-,-,-,-,-,-,-,-,-,0.0,-,-,-,5.015774,-,-,0.0,0.0,-,-,-,-,-,0.0,-,-,-,0.0,-,-,-,-,-,-,-,-,-,-,0.0,-,-,-,-,-,-,-,-,-,-,-,-,-,-,-,-,-,0.0,-,-,-,-,-,-,0.0,-,-,0.0,-,-,-,-,-,-,-,24.92853,-,-,-,-,-,-,-,-,-,-,-,25.05045,-,-,-,-,-,-,271.0,-,0.0,-,-,-,-,-,-,-,-,-,-,0.0,-,-,-,-,-,-,-,-,-,-,-,-,-,-,-,-,45.00524,-,-,-,0.0,-,-,-,-,0.0,-,-,-,100.0,-,-,-,-,-,-,-,-,-,-,0.0,-,-,-,-,-,-,-,-,-,0.0,-,-,-,-,-,0.0,-,-,-,-,0.0,-,-,-,-,-,-,-,-,-,-,-,0.0,-,-,-,-,-,-,-,-,0.0,-,-,-,0.0,42.0,16.22,0.294
1580,6691,39217,Gurjev N.V.,1983,,-,-,-,0.0,-,-,-,-,-,-,-,-,-,0.0,-,-,-,4.960336,-,-,0.0,0.0,-,-,-,-,-,0.0,-,-,-,0.0,-,-,-,-,-,-,-,-,-,-,0.0,-,-,-,-,-,-,-,-,-,-,-,-,-,-,-,-,-,0.0,-,-,-,-,-,-,0.0,-,-,0.0,-,-,-,-,-,-,-,29.94156,-,-,-,-,-,-,-,-,-,-,-,20.14974,-,-,-,-,-,-,265.0,-,0.0,-,-,-,-,-,-,-,-,-,-,0.0,-,-,-,-,-,-,-,-,-,-,-,-,-,-,-,-,44.94837,-,-,-,0.0,-,-,-,-,0.0,-,-,-,100.0,-,-,-,-,-,-,-,-,-,-,0.0,-,-,-,-,-,-,-,-,-,0.0,-,-,-,-,-,0.0,-,-,-,-,0.0,-,-,-,-,-,-,-,-,-,-,-,0.0,-,-,-,-,-,-,-,-,0.0,-,-,-,0.0,40.0,15.44,0.295
1581,6691,39218,Gurjev N.V.,1983,,-,-,-,0.0,-,-,-,-,-,-,-,-,-,0.0,-,-,-,4.97858,-,-,0.0,0.0,-,-,-,-,-,0.0,-,-,-,0.0,-,-,-,-,-,-,-,-,-,-,0.0,-,-,-,-,-,-,-,-,-,-,-,-,-,-,-,-,-,0.0,-,-,-,-,-,-,0.0,-,-,0.0,-,-,-,-,-,-,-,34.96221,-,-,-,-,-,-,-,-,-,-,-,14.96261,-,-,-,-,-,-,260.0,-,0.0,-,-,-,-,-,-,-,-,-,-,0.0,-,-,-,-,-,-,-,-,-,-,-,-,-,-,-,-,45.09661,-,-,-,0.0,-,-,-,-,0.0,-,-,-,100.0,-,-,-,-,-,-,-,-,-,-,0.0,-,-,-,-,-,-,-,-,-,0.0,-,-,-,-,-,0.0,-,-,-,-,0.0,-,-,-,-,-,-,-,-,-,-,-,0.0,-,-,-,-,-,-,-,-,0.0,-,-,-,0.0,38.0,14.62,0.299
1582,6692,39226,Gurjev N.V.,1983,,-,-,-,0.0,-,-,-,-,-,-,-,-,-,0.0,-,-,-,0.0,-,-,0.0,0.0,-,-,-,-,-,0.0,-,-,-,0.0,-,-,-,-,-,-,-,-,-,-,0.0,-,-,-,-,-,-,-,-,-,-,-,-,-,-,-,-,-,0.0,-,-,-,-,-,-,0.0,-,-,0.0,-,-,-,-,-,-,-,0.0,-,-,-,-,-,-,-,-,-,-,-,50.02144,-,-,-,-,-,-,337.0,-,5.01156,-,-,-,-,-,-,-,-,-,-,0.0,-,-,-,-,-,-,-,-,-,-,-,-,-,-,-,-,44.967,-,-,-,0.0,-,-,-,-,0.0,-,-,-,100.0,-,-,-,-,-,-,-,-,-,-,0.0,-,-,-,-,-,-,-,-,-,0.0,-,-,-,-,-,0.0,-,-,-,-,0.0,-,-,-,-,-,-,-,-,-,-,-,0.0,-,-,-,-,-,-,-,-,0.0,-,-,-,0.0,56.0,21.78,0.285
1583,6692,39227,Gurjev N.V.,1983,,-,-,-,0.0,-,-,-,-,-,-,-,-,-,0.0,-,-,-,0.0,-,-,0.0,0.0,-,-,-,-,-,0.0,-,-,-,0.0,-,-,-,-,-,-,-,-,-,-,0.0,-,-,-,-,-,-,-,-,-,-,-,-,-,-,-,-,-,0.0,-,-,-,-,-,-,0.0,-,-,0.0,-,-,-,-,-,-,-,10.00569,-,-,-,-,-,-,-,-,-,-,-,40.01061,-,-,-,-,-,-,298.0,-,4.980018,-,-,-,-,-,-,-,-,-,-,0.0,-,-,-,-,-,-,-,-,-,-,-,-,-,-,-,-,45.00368,-,-,-,0.0,-,-,-,-,0.0,-,-,-,100.0,-,-,-,-,-,-,-,-,-,-,0.0,-,-,-,-,-,-,-,-,-,0.0,-,-,-,-,-,0.0,-,-,-,-,0.0,-,-,-,-,-,-,-,-,-,-,-,0.0,-,-,-,-,-,-,-,-,0.0,-,-,-,0.0,52.0,20.31,0.28
1584,6692,39228,Gurjev N.V.,1983,,-,-,-,0.0,-,-,-,-,-,-,-,-,-,0.0,-,-,-,0.0,-,-,0.0,0.0,-,-,-,-,-,0.0,-,-,-,0.0,-,-,-,-,-,-,-,-,-,-,0.0,-,-,-,-,-,-,-,-,-,-,-,-,-,-,-,-,-,0.0,-,-,-,-,-,-,0.0,-,-,0.0,-,-,-,-,-,-,-,19.99431,-,-,-,-,-,-,-,-,-,-,-,30.10323,-,-,-,-,-,-,285.0,-,4.882133,-,-,-,-,-,-,-,-,-,-,0.0,-,-,-,-,-,-,-,-,-,-,-,-,-,-,-,-,45.02032,-,-,-,0.0,-,-,-,-,0.0,-,-,-,100.0,-,-,-,-,-,-,-,-,-,-,0.0,-,-,-,-,-,-,-,-,-,0.0,-,-,-,-,-,0.0,-,-,-,-,0.0,-,-,-,-,-,-,-,-,-,-,-,0.0,-,-,-,-,-,-,-,-,0.0,-,-,-,0.0,46.0,17.94,0.282
1585,6692,39229,Gurjev N.V.,1983,,-,-,-,0.0,-,-,-,-,-,-,-,-,-,0.0,-,-,-,0.0,-,-,0.0,0.0,-,-,-,-,-,0.0,-,-,-,0.0,-,-,-,-,-,-,-,-,-,-,0.0,-,-,-,-,-,-,-,-,-,-,-,-,-,-,-,-,-,0.0,-,-,-,-,-,-,0.0,-,-,0.0,-,-,-,-,-,-,-,24.99669,-,-,-,-,-,-,-,-,-,-,-,24.96885,-,-,-,-,-,-,280.0,-,5.048653,-,-,-,-,-,-,-,-,-,-,0.0,-,-,-,-,-,-,-,-,-,-,-,-,-,-,-,-,44.98581,-,-,-,0.0,-,-,-,-,0.0,-,-,-,100.0,-,-,-,-,-,-,-,-,-,-,0.0,-,-,-,-,-,-,-,-,-,0.0,-,-,-,-,-,0.0,-,-,-,-,0.0,-,-,-,-,-,-,-,-,-,-,-,0.0,-,-,-,-,-,-,-,-,0.0,-,-,-,0.0,44.0,17.13,0.284
1586,6692,39230,Gurjev N.V.,1983,,-,-,-,0.0,-,-,-,-,-,-,-,-,-,0.0,-,-,-,0.0,-,-,0.0,0.0,-,-,-,-,-,0.0,-,-,-,0.0,-,-,-,-,-,-,-,-,-,-,0.0,-,-,-,-,-,-,-,-,-,-,-,-,-,-,-,-,-,0.0,-,-,-,-,-,-,0.0,-,-,0.0,-,-,-,-,-,-,-,29.95965,-,-,-,-,-,-,-,-,-,-,-,20.09418,-,-,-,-,-,-,273.0,-,4.965895,-,-,-,-,-,-,-,-,-,-,0.0,-,-,-,-,-,-,-,-,-,-,-,-,-,-,-,-,44.98027,-,-,-,0.0,-,-,-,-,0.0,-,-,-,100.0,-,-,-,-,-,-,-,-,-,-,0.0,-,-,-,-,-,-,-,-,-,0.0,-,-,-,-,-,0.0,-,-,-,-,0.0,-,-,-,-,-,-,-,-,-,-,-,0.0,-,-,-,-,-,-,-,-,0.0,-,-,-,0.0,40.0,15.45,0.294
1587,6692,39231,Gurjev N.V.,1983,,-,-,-,0.0,-,-,-,-,-,-,-,-,-,0.0,-,-,-,0.0,-,-,0.0,0.0,-,-,-,-,-,0.0,-,-,-,0.0,-,-,-,-,-,-,-,-,-,-,0.0,-,-,-,-,-,-,-,-,-,-,-,-,-,-,-,-,-,0.0,-,-,-,-,-,-,0.0,-,-,0.0,-,-,-,-,-,-,-,34.87289,-,-,-,-,-,-,-,-,-,-,-,15.21055,-,-,-,-,-,-,268.0,-,4.869612,-,-,-,-,-,-,-,-,-,-,0.0,-,-,-,-,-,-,-,-,-,-,-,-,-,-,-,-,45.04695,-,-,-,0.0,-,-,-,-,0.0,-,-,-,100.0,-,-,-,-,-,-,-,-,-,-,0.0,-,-,-,-,-,-,-,-,-,0.0,-,-,-,-,-,0.0,-,-,-,-,0.0,-,-,-,-,-,-,-,-,-,-,-,0.0,-,-,-,-,-,-,-,-,0.0,-,-,-,0.0,38.0,14.66,0.296
1588,6692,39232,Gurjev N.V.,1983,,-,-,-,0.0,-,-,-,-,-,-,-,-,-,0.0,-,-,-,0.0,-,-,0.0,0.0,-,-,-,-,-,0.0,-,-,-,0.0,-,-,-,-,-,-,-,-,-,-,0.0,-,-,-,-,-,-,-,-,-,-,-,-,-,-,-,-,-,0.0,-,-,-,-,-,-,0.0,-,-,0.0,-,-,-,-,-,-,-,0.0,-,-,-,-,-,-,-,-,-,-,-,50.13048,-,-,-,-,-,-,347.0,-,9.948578,-,-,-,-,-,-,-,-,-,-,0.0,-,-,-,-,-,-,-,-,-,-,-,-,-,-,-,-,39.92095,-,-,-,0.0,-,-,-,-,0.0,-,-,-,100.0,-,-,-,-,-,-,-,-,-,-,0.0,-,-,-,-,-,-,-,-,-,0.0,-,-,-,-,-,0.0,-,-,-,-,0.0,-,-,-,-,-,-,-,-,-,-,-,0.0,-,-,-,-,-,-,-,-,0.0,-,-,-,0.0,62.0,24.29,0.276
1589,6692,39233,Gurjev N.V.,1983,,-,-,-,0.0,-,-,-,-,-,-,-,-,-,0.0,-,-,-,0.0,-,-,0.0,0.0,-,-,-,-,-,0.0,-,-,-,0.0,-,-,-,-,-,-,-,-,-,-,0.0,-,-,-,-,-,-,-,-,-,-,-,-,-,-,-,-,-,0.0,-,-,-,-,-,-,0.0,-,-,0.0,-,-,-,-,-,-,-,9.93625,-,-,-,-,-,-,-,-,-,-,-,40.11456,-,-,-,-,-,-,321.0,-,9.981452,-,-,-,-,-,-,-,-,-,-,0.0,-,-,-,-,-,-,-,-,-,-,-,-,-,-,-,-,39.96774,-,-,-,0.0,-,-,-,-,0.0,-,-,-,100.0,-,-,-,-,-,-,-,-,-,-,0.0,-,-,-,-,-,-,-,-,-,0.0,-,-,-,-,-,0.0,-,-,-,-,0.0,-,-,-,-,-,-,-,-,-,-,-,0.0,-,-,-,-,-,-,-,-,0.0,-,-,-,0.0,58.0,22.81,0.271
1590,6692,39234,Gurjev N.V.,1983,,-,-,-,0.0,-,-,-,-,-,-,-,-,-,0.0,-,-,-,0.0,-,-,0.0,0.0,-,-,-,-,-,0.0,-,-,-,0.0,-,-,-,-,-,-,-,-,-,-,0.0,-,-,-,-,-,-,-,-,-,-,-,-,-,-,-,-,-,0.0,-,-,-,-,-,-,0.0,-,-,0.0,-,-,-,-,-,-,-,19.92327,-,-,-,-,-,-,-,-,-,-,-,30.21735,-,-,-,-,-,-,305.0,-,9.883645,-,-,-,-,-,-,-,-,-,-,0.0,-,-,-,-,-,-,-,-,-,-,-,-,-,-,-,-,39.97574,-,-,-,0.0,-,-,-,-,0.0,-,-,-,100.0,-,-,-,-,-,-,-,-,-,-,0.0,-,-,-,-,-,-,-,-,-,0.0,-,-,-,-,-,0.0,-,-,-,-,0.0,-,-,-,-,-,-,-,-,-,-,-,0.0,-,-,-,-,-,-,-,-,0.0,-,-,-,0.0,52.0,20.31,0.28
1591,6692,39235,Gurjev N.V.,1983,,-,-,-,0.0,-,-,-,-,-,-,-,-,-,0.0,-,-,-,0.0,-,-,0.0,0.0,-,-,-,-,-,0.0,-,-,-,0.0,-,-,-,-,-,-,-,-,-,-,0.0,-,-,-,-,-,-,-,-,-,-,-,-,-,-,-,-,-,0.0,-,-,-,-,-,-,0.0,-,-,0.0,-,-,-,-,-,-,-,24.95705,-,-,-,-,-,-,-,-,-,-,-,25.19989,-,-,-,-,-,-,296.0,-,9.797194,-,-,-,-,-,-,-,-,-,-,0.0,-,-,-,-,-,-,-,-,-,-,-,-,-,-,-,-,40.04587,-,-,-,0.0,-,-,-,-,0.0,-,-,-,100.0,-,-,-,-,-,-,-,-,-,-,0.0,-,-,-,-,-,-,-,-,-,0.0,-,-,-,-,-,0.0,-,-,-,-,0.0,-,-,-,-,-,-,-,-,-,-,-,0.0,-,-,-,-,-,-,-,-,0.0,-,-,-,0.0,48.0,18.7,0.283
1592,6692,39236,Gurjev N.V.,1983,,-,-,-,0.0,-,-,-,-,-,-,-,-,-,0.0,-,-,-,0.0,-,-,0.0,0.0,-,-,-,-,-,0.0,-,-,-,0.0,-,-,-,-,-,-,-,-,-,-,0.0,-,-,-,-,-,-,-,-,-,-,-,-,-,-,-,-,-,0.0,-,-,-,-,-,-,0.0,-,-,0.0,-,-,-,-,-,-,-,29.98198,-,-,-,-,-,-,-,-,-,-,-,20.04822,-,-,-,-,-,-,289.0,-,9.909073,-,-,-,-,-,-,-,-,-,-,0.0,-,-,-,-,-,-,-,-,-,-,-,-,-,-,-,-,40.06073,-,-,-,0.0,-,-,-,-,0.0,-,-,-,100.0,-,-,-,-,-,-,-,-,-,-,0.0,-,-,-,-,-,-,-,-,-,0.0,-,-,-,-,-,0.0,-,-,-,-,0.0,-,-,-,-,-,-,-,-,-,-,-,0.0,-,-,-,-,-,-,-,-,0.0,-,-,-,0.0,44.0,16.94,0.298
1593,6692,39237,Gurjev N.V.,1983,,-,-,-,0.0,-,-,-,-,-,-,-,-,-,0.0,-,-,-,0.0,-,-,0.0,0.0,-,-,-,-,-,0.0,-,-,-,0.0,-,-,-,-,-,-,-,-,-,-,0.0,-,-,-,-,-,-,-,-,-,-,-,-,-,-,-,-,-,0.0,-,-,-,-,-,-,0.0,-,-,0.0,-,-,-,-,-,-,-,39.96382,-,-,-,-,-,-,-,-,-,-,-,10.18699,-,-,-,-,-,-,280.0,-,9.818331,-,-,-,-,-,-,-,-,-,-,0.0,-,-,-,-,-,-,-,-,-,-,-,-,-,-,-,-,40.03086,-,-,-,0.0,-,-,-,-,0.0,-,-,-,100.0,-,-,-,-,-,-,-,-,-,-,0.0,-,-,-,-,-,-,-,-,-,0.0,-,-,-,-,-,0.0,-,-,-,-,0.0,-,-,-,-,-,-,-,-,-,-,-,0.0,-,-,-,-,-,-,-,-,0.0,-,-,-,0.0,38.0,14.55,0.305
1594,6692,39238,Gurjev N.V.,1983,,-,-,-,0.0,-,-,-,-,-,-,-,-,-,0.0,-,-,-,0.0,-,-,0.0,0.0,-,-,-,-,-,0.0,-,-,-,0.0,-,-,-,-,-,-,-,-,-,-,0.0,-,-,-,-,-,-,-,-,-,-,-,-,-,-,-,-,-,0.0,-,-,-,-,-,-,0.0,-,-,0.0,-,-,-,-,-,-,-,49.98874,-,-,-,-,-,-,-,-,-,-,-,0.0,-,-,-,-,-,-,284.0,-,9.914422,-,-,-,-,-,-,-,-,-,-,0.0,-,-,-,-,-,-,-,-,-,-,-,-,-,-,-,-,40.09684,-,-,-,0.0,-,-,-,-,0.0,-,-,-,100.0,-,-,-,-,-,-,-,-,-,-,0.0,-,-,-,-,-,-,-,-,-,0.0,-,-,-,-,-,0.0,-,-,-,-,0.0,-,-,-,-,-,-,-,-,-,-,-,0.0,-,-,-,-,-,-,-,-,0.0,-,-,-,0.0,31.0,11.68,0.327
1595,6693,39410,Gurjev N.V.,1983,,-,-,-,0.0,-,-,-,-,-,-,-,-,-,0.0,-,-,-,0.0,-,-,0.0,0.0,-,-,-,-,-,0.0,-,-,-,0.0,-,-,-,-,-,-,-,-,-,-,0.0,-,-,-,-,-,-,-,-,-,-,-,-,-,-,-,-,-,0.0,-,-,-,-,-,-,0.0,-,-,0.0,-,-,-,-,-,-,-,0.0,-,-,-,-,-,-,-,-,-,-,-,50.0,-,-,-,-,-,-,332.0,-,0.0,-,-,-,-,-,-,-,-,-,-,0.0,-,-,-,-,-,-,-,-,-,-,-,-,-,-,-,-,50.0,-,-,-,0.0,-,-,-,-,0.0,-,-,-,100.0,-,-,-,-,-,-,-,-,-,-,0.0,-,-,-,-,-,-,-,-,-,0.0,-,-,-,-,-,0.0,-,-,-,-,0.0,-,-,-,-,-,-,-,-,-,-,-,0.0,-,-,-,-,-,-,-,-,0.0,-,-,-,0.0,50.0,19.59,0.276
1596,6693,39411,Gurjev N.V.,1983,,-,-,-,0.0,-,-,-,-,-,-,-,-,-,0.0,-,-,-,0.0,-,-,0.0,0.0,-,-,-,-,-,0.0,-,-,-,0.0,-,-,-,-,-,-,-,-,-,-,0.0,-,-,-,-,-,-,-,-,-,-,-,-,-,-,-,-,-,0.0,-,-,-,-,-,-,0.0,-,-,0.0,-,-,-,-,-,-,-,5.0,-,-,-,-,-,-,-,-,-,-,-,45.0,-,-,-,-,-,-,290.0,-,0.0,-,-,-,-,-,-,-,-,-,-,0.0,-,-,-,-,-,-,-,-,-,-,-,-,-,-,-,-,50.0,-,-,-,0.0,-,-,-,-,0.0,-,-,-,100.0,-,-,-,-,-,-,-,-,-,-,0.0,-,-,-,-,-,-,-,-,-,0.0,-,-,-,-,-,0.0,-,-,-,-,0.0,-,-,-,-,-,-,-,-,-,-,-,0.0,-,-,-,-,-,-,-,-,0.0,-,-,-,0.0,49.0,19.27,0.271
1597,6693,39412,Gurjev N.V.,1983,,-,-,-,0.0,-,-,-,-,-,-,-,-,-,0.0,-,-,-,0.0,-,-,0.0,0.0,-,-,-,-,-,0.0,-,-,-,0.0,-,-,-,-,-,-,-,-,-,-,0.0,-,-,-,-,-,-,-,-,-,-,-,-,-,-,-,-,-,0.0,-,-,-,-,-,-,0.0,-,-,0.0,-,-,-,-,-,-,-,10.0,-,-,-,-,-,-,-,-,-,-,-,40.0,-,-,-,-,-,-,270.0,-,0.0,-,-,-,-,-,-,-,-,-,-,0.0,-,-,-,-,-,-,-,-,-,-,-,-,-,-,-,-,50.0,-,-,-,0.0,-,-,-,-,0.0,-,-,-,100.0,-,-,-,-,-,-,-,-,-,-,0.0,-,-,-,-,-,-,-,-,-,0.0,-,-,-,-,-,0.0,-,-,-,-,0.0,-,-,-,-,-,-,-,-,-,-,-,0.0,-,-,-,-,-,-,-,-,0.0,-,-,-,0.0,46.0,18.08,0.272
1598,6693,39413,Gurjev N.V.,1983,,-,-,-,0.0,-,-,-,-,-,-,-,-,-,0.0,-,-,-,0.0,-,-,0.0,0.0,-,-,-,-,-,0.0,-,-,-,0.0,-,-,-,-,-,-,-,-,-,-,0.0,-,-,-,-,-,-,-,-,-,-,-,-,-,-,-,-,-,0.0,-,-,-,-,-,-,0.0,-,-,0.0,-,-,-,-,-,-,-,15.0,-,-,-,-,-,-,-,-,-,-,-,35.0,-,-,-,-,-,-,263.0,-,0.0,-,-,-,-,-,-,-,-,-,-,0.0,-,-,-,-,-,-,-,-,-,-,-,-,-,-,-,-,50.0,-,-,-,0.0,-,-,-,-,0.0,-,-,-,100.0,-,-,-,-,-,-,-,-,-,-,0.0,-,-,-,-,-,-,-,-,-,0.0,-,-,-,-,-,0.0,-,-,-,-,0.0,-,-,-,-,-,-,-,-,-,-,-,0.0,-,-,-,-,-,-,-,-,0.0,-,-,-,0.0,43.0,16.74,0.284
1599,6693,39414,Gurjev N.V.,1983,,-,-,-,0.0,-,-,-,-,-,-,-,-,-,0.0,-,-,-,0.0,-,-,0.0,0.0,-,-,-,-,-,0.0,-,-,-,0.0,-,-,-,-,-,-,-,-,-,-,0.0,-,-,-,-,-,-,-,-,-,-,-,-,-,-,-,-,-,0.0,-,-,-,-,-,-,0.0,-,-,0.0,-,-,-,-,-,-,-,20.0,-,-,-,-,-,-,-,-,-,-,-,30.0,-,-,-,-,-,-,258.0,-,0.0,-,-,-,-,-,-,-,-,-,-,0.0,-,-,-,-,-,-,-,-,-,-,-,-,-,-,-,-,50.0,-,-,-,0.0,-,-,-,-,0.0,-,-,-,100.0,-,-,-,-,-,-,-,-,-,-,0.0,-,-,-,-,-,-,-,-,-,0.0,-,-,-,-,-,0.0,-,-,-,-,0.0,-,-,-,-,-,-,-,-,-,-,-,0.0,-,-,-,-,-,-,-,-,0.0,-,-,-,0.0,41.0,15.97,0.283
1600,6693,39415,Gurjev N.V.,1983,,-,-,-,0.0,-,-,-,-,-,-,-,-,-,0.0,-,-,-,0.0,-,-,0.0,0.0,-,-,-,-,-,0.0,-,-,-,0.0,-,-,-,-,-,-,-,-,-,-,0.0,-,-,-,-,-,-,-,-,-,-,-,-,-,-,-,-,-,0.0,-,-,-,-,-,-,0.0,-,-,0.0,-,-,-,-,-,-,-,25.0,-,-,-,-,-,-,-,-,-,-,-,25.0,-,-,-,-,-,-,250.0,-,0.0,-,-,-,-,-,-,-,-,-,-,0.0,-,-,-,-,-,-,-,-,-,-,-,-,-,-,-,-,50.0,-,-,-,0.0,-,-,-,-,0.0,-,-,-,100.0,-,-,-,-,-,-,-,-,-,-,0.0,-,-,-,-,-,-,-,-,-,0.0,-,-,-,-,-,0.0,-,-,-,-,0.0,-,-,-,-,-,-,-,-,-,-,-,0.0,-,-,-,-,-,-,-,-,0.0,-,-,-,0.0,39.0,15.08,0.293
1601,6693,39416,Gurjev N.V.,1983,,-,-,-,0.0,-,-,-,-,-,-,-,-,-,0.0,-,-,-,0.0,-,-,0.0,0.0,-,-,-,-,-,0.0,-,-,-,0.0,-,-,-,-,-,-,-,-,-,-,0.0,-,-,-,-,-,-,-,-,-,-,-,-,-,-,-,-,-,0.0,-,-,-,-,-,-,0.0,-,-,0.0,-,-,-,-,-,-,-,30.0,-,-,-,-,-,-,-,-,-,-,-,20.0,-,-,-,-,-,-,245.0,-,0.0,-,-,-,-,-,-,-,-,-,-,0.0,-,-,-,-,-,-,-,-,-,-,-,-,-,-,-,-,50.0,-,-,-,0.0,-,-,-,-,0.0,-,-,-,100.0,-,-,-,-,-,-,-,-,-,-,0.0,-,-,-,-,-,-,-,-,-,0.0,-,-,-,-,-,0.0,-,-,-,-,0.0,-,-,-,-,-,-,-,-,-,-,-,0.0,-,-,-,-,-,-,-,-,0.0,-,-,-,0.0,37.0,14.28,0.295
1602,6693,39417,Gurjev N.V.,1983,,-,-,-,0.0,-,-,-,-,-,-,-,-,-,0.0,-,-,-,0.0,-,-,0.0,0.0,-,-,-,-,-,0.0,-,-,-,0.0,-,-,-,-,-,-,-,-,-,-,0.0,-,-,-,-,-,-,-,-,-,-,-,-,-,-,-,-,-,0.0,-,-,-,-,-,-,0.0,-,-,0.0,-,-,-,-,-,-,-,35.0,-,-,-,-,-,-,-,-,-,-,-,15.0,-,-,-,-,-,-,242.0,-,0.0,-,-,-,-,-,-,-,-,-,-,0.0,-,-,-,-,-,-,-,-,-,-,-,-,-,-,-,-,50.0,-,-,-,0.0,-,-,-,-,0.0,-,-,-,100.0,-,-,-,-,-,-,-,-,-,-,0.0,-,-,-,-,-,-,-,-,-,0.0,-,-,-,-,-,0.0,-,-,-,-,0.0,-,-,-,-,-,-,-,-,-,-,-,0.0,-,-,-,-,-,-,-,-,0.0,-,-,-,0.0,34.0,13.07,0.3
1603,6760,39932,Livshits V.Ya.,1990,,-,-,-,0.0,-,-,-,-,-,-,-,-,-,40.0,-,-,-,0.0,-,-,0.0,0.0,-,-,-,-,-,0.0,-,-,-,0.0,-,-,-,-,-,-,-,-,-,-,0.0,-,-,-,-,-,-,-,-,-,-,-,-,-,-,-,-,-,0.0,-,-,-,-,-,-,0.0,-,-,0.0,-,-,-,-,-,-,-,0.0,-,-,-,-,-,-,-,-,-,-,-,30.0,-,-,-,-,-,-,,-,0.0,-,-,-,-,-,-,-,-,-,-,0.0,-,-,-,-,-,-,-,-,-,-,-,-,-,-,-,-,30.0,-,-,-,0.0,-,-,-,-,40.0,-,-,-,100.0,-,-,-,-,-,-,-,-,-,-,0.0,-,-,-,-,-,-,-,-,-,0.0,-,-,-,-,-,0.0,-,-,-,-,0.0,-,-,-,-,-,-,-,-,-,-,-,0.0,-,-,-,-,-,-,-,-,0.0,-,-,-,0.0,76.2,30.8,0.239
1604,6760,39933,Livshits V.Ya.,1990,,-,-,-,0.0,-,-,-,-,-,-,-,-,-,40.0,-,-,-,0.0,-,-,0.0,0.0,-,-,-,-,-,0.0,-,-,-,0.0,-,-,-,-,-,-,-,-,-,-,0.0,-,-,-,-,-,-,-,-,-,-,-,-,-,-,-,-,-,0.0,-,-,-,-,-,-,0.0,-,-,0.0,-,-,-,-,-,-,-,0.0,-,-,-,-,-,-,-,-,-,-,-,15.0,-,-,-,-,-,-,,-,0.0,-,-,-,-,-,-,-,-,-,-,15.0,-,-,-,-,-,-,-,-,-,-,-,-,-,-,-,-,30.0,-,-,-,0.0,-,-,-,-,40.0,-,-,-,100.0,-,-,-,-,-,-,-,-,-,-,0.0,-,-,-,-,-,-,-,-,-,0.0,-,-,-,-,-,0.0,-,-,-,-,0.0,-,-,-,-,-,-,-,-,-,-,-,0.0,-,-,-,-,-,-,-,-,0.0,-,-,-,0.0,73.9,29.8,0.242
1605,6760,39934,Livshits V.Ya.,1990,,-,-,-,0.0,-,-,-,-,-,-,-,-,-,40.0,-,-,-,0.0,-,-,0.0,0.0,-,-,-,-,-,0.0,-,-,-,0.0,-,-,-,-,-,-,-,-,-,-,0.0,-,-,-,-,-,-,-,-,-,-,-,-,-,-,-,-,-,0.0,-,-,-,-,-,-,0.0,-,-,0.0,-,-,-,-,-,-,-,0.0,-,-,-,-,-,-,-,-,-,-,-,0.0,-,-,-,-,-,-,,-,0.0,-,-,-,-,-,-,-,-,-,-,30.0,-,-,-,-,-,-,-,-,-,-,-,-,-,-,-,-,30.0,-,-,-,0.0,-,-,-,-,40.0,-,-,-,100.0,-,-,-,-,-,-,-,-,-,-,0.0,-,-,-,-,-,-,-,-,-,0.0,-,-,-,-,-,0.0,-,-,-,-,0.0,-,-,-,-,-,-,-,-,-,-,-,0.0,-,-,-,-,-,-,-,-,0.0,-,-,-,0.0,61.7,24.6,0.257
1606,6760,39935,Livshits V.Ya.,1990,,-,-,-,0.0,-,-,-,-,-,-,-,-,-,45.0,-,-,-,0.0,-,-,0.0,0.0,-,-,-,-,-,0.0,-,-,-,0.0,-,-,-,-,-,-,-,-,-,-,0.0,-,-,-,-,-,-,-,-,-,-,-,-,-,-,-,-,-,0.0,-,-,-,-,-,-,0.0,-,-,0.0,-,-,-,-,-,-,-,0.0,-,-,-,-,-,-,-,-,-,-,-,12.5,-,-,-,-,-,-,,-,0.0,-,-,-,-,-,-,-,-,-,-,12.5,-,-,-,-,-,-,-,-,-,-,-,-,-,-,-,-,30.0,-,-,-,0.0,-,-,-,-,45.0,-,-,-,100.0,-,-,-,-,-,-,-,-,-,-,0.0,-,-,-,-,-,-,-,-,-,0.0,-,-,-,-,-,0.0,-,-,-,-,0.0,-,-,-,-,-,-,-,-,-,-,-,0.0,-,-,-,-,-,-,-,-,0.0,-,-,-,0.0,73.8,29.8,0.239
1607,6760,39936,Livshits V.Ya.,1990,,-,-,-,0.0,-,-,-,-,-,-,-,-,-,35.0,-,-,-,0.0,-,-,0.0,0.0,-,-,-,-,-,0.0,-,-,-,0.0,-,-,-,-,-,-,-,-,-,-,0.0,-,-,-,-,-,-,-,-,-,-,-,-,-,-,-,-,-,0.0,-,-,-,-,-,-,0.0,-,-,0.0,-,-,-,-,-,-,-,0.0,-,-,-,-,-,-,-,-,-,-,-,15.0,-,-,-,-,-,-,,-,0.0,-,-,-,-,-,-,-,-,-,-,25.0,-,-,-,-,-,-,-,-,-,-,-,-,-,-,-,-,25.0,-,-,-,0.0,-,-,-,-,35.0,-,-,-,100.0,-,-,-,-,-,-,-,-,-,-,0.0,-,-,-,-,-,-,-,-,-,0.0,-,-,-,-,-,0.0,-,-,-,-,0.0,-,-,-,-,-,-,-,-,-,-,-,0.0,-,-,-,-,-,-,-,-,0.0,-,-,-,0.0,63.7,25.4,0.254
1608,6760,39937,Livshits V.Ya.,1990,,-,-,-,0.0,-,-,-,-,-,-,-,-,-,35.0,-,-,-,0.0,-,-,0.0,0.0,-,-,-,-,-,0.0,-,-,-,0.0,-,-,-,-,-,-,-,-,-,-,0.0,-,-,-,-,-,-,-,-,-,-,-,-,-,-,-,-,-,0.0,-,-,-,-,-,-,0.0,-,-,0.0,-,-,-,-,-,-,-,0.0,-,-,-,-,-,-,-,-,-,-,-,0.0,-,-,-,-,-,-,,-,0.0,-,-,-,-,-,-,-,-,-,-,30.0,-,-,-,-,-,-,-,-,-,-,-,-,-,-,-,-,35.0,-,-,-,0.0,-,-,-,-,35.0,-,-,-,100.0,-,-,-,-,-,-,-,-,-,-,0.0,-,-,-,-,-,-,-,-,-,0.0,-,-,-,-,-,0.0,-,-,-,-,0.0,-,-,-,-,-,-,-,-,-,-,-,0.0,-,-,-,-,-,-,-,-,0.0,-,-,-,0.0,68.2,27.2,0.257
1609,6760,39938,Livshits V.Ya.,1990,,-,-,-,0.0,-,-,-,-,-,-,-,-,-,38.0,-,-,-,0.0,-,-,0.0,0.0,-,-,-,-,-,0.0,-,-,-,0.0,-,-,-,-,-,-,-,-,-,-,0.0,-,-,-,-,-,-,-,-,-,-,-,-,-,-,-,-,-,0.0,-,-,-,-,-,-,0.0,-,-,0.0,-,-,-,-,-,-,-,2.0,-,-,-,-,-,-,-,-,-,-,-,14.0,-,-,-,-,-,-,,-,0.0,-,-,-,-,-,-,-,-,-,-,14.0,-,-,-,-,-,-,-,-,-,-,-,-,-,-,-,-,30.0,-,-,-,0.0,-,-,-,-,38.0,-,-,-,100.0,-,-,-,-,-,-,-,-,-,-,0.0,-,-,-,-,-,-,-,-,-,0.0,-,2,-,-,-,0.0,-,-,-,-,0.0,-,-,-,-,-,-,-,-,-,-,-,0.0,-,-,-,-,-,-,-,-,0.0,-,-,-,0.0,75.3,30.3,0.242
1610,6772,51278,Bridge B.,1986,,-,-,-,1.556489,-,-,-,-,-,-,-,-,-,0.0,-,-,-,0.0,-,-,0.0,0.0,-,-,-,-,-,0.0,-,-,-,0.0,-,-,-,-,-,-,-,-,-,-,0.0,-,-,-,-,-,-,-,-,-,-,-,-,-,-,-,-,-,0.0,-,-,-,-,-,-,0.0,-,-,0.0,-,-,-,-,-,-,-,0.0,-,-,-,-,-,-,-,-,-,-,-,0.0,-,-,-,-,-,-,,-,0.0,-,-,-,-,-,-,-,-,-,-,0.0,-,-,-,-,-,-,-,-,-,-,-,-,-,-,-,-,0.0,-,-,-,0.0,-,-,-,-,1.556489,-,-,-,100.0,-,-,-,-,-,-,-,-,-,-,0.0,-,-,-,-,-,-,-,-,-,0.0,-,-,-,-,-,98.44351,-,-,-,-,0.0,-,-,-,-,-,-,-,-,-,-,-,0.0,-,-,-,-,-,-,-,-,0.0,-,-,-,0.0,50.4,20.33,0.239
1611,6772,51279,Bridge B.,1986,,-,-,-,9.330741,-,-,-,-,-,-,-,-,-,0.0,-,-,-,0.0,-,-,0.0,0.0,-,-,-,-,-,0.0,-,-,-,0.0,-,-,-,-,-,-,-,-,-,-,0.0,-,-,-,-,-,-,-,-,-,-,-,-,-,-,-,-,-,0.0,-,-,-,-,-,-,0.0,-,-,0.0,-,-,-,-,-,-,-,0.0,-,-,-,-,-,-,-,-,-,-,-,0.0,-,-,-,-,-,-,,-,0.0,-,-,-,-,-,-,-,-,-,-,0.0,-,-,-,-,-,-,-,-,-,-,-,-,-,-,-,-,0.0,-,-,-,0.0,-,-,-,-,9.330741,-,-,-,93.14164,-,-,-,-,-,-,-,-,-,-,0.0,-,-,-,-,-,-,-,-,-,0.0,-,-,-,-,-,81.75138,-,-,-,-,0.0,-,-,-,-,-,-,-,-,-,-,-,0.0,-,-,-,-,-,-,6.858,-,2.05952,-,-,-,0.0,45.9,18.37,0.249
1612,6772,51280,Bridge B.,1986,,-,-,-,3.161491,-,-,-,-,-,-,-,-,-,0.0,-,-,-,0.0,-,-,0.0,0.0,-,-,-,-,-,0.0,-,-,-,0.0,-,-,-,-,-,-,-,-,-,-,0.0,-,-,-,-,-,-,-,-,-,-,-,-,-,-,-,-,-,0.0,-,-,-,-,-,-,0.0,-,-,0.0,-,-,-,-,-,-,-,0.0,-,-,-,-,-,-,-,-,-,-,-,0.0,-,-,-,-,-,-,,-,0.0,-,-,-,-,-,-,-,-,-,-,0.0,-,-,-,-,-,-,-,-,-,-,-,-,-,-,-,-,0.0,-,-,-,0.0,-,-,-,-,3.161491,-,-,-,87.98129,-,-,-,-,-,-,-,-,-,-,0.0,-,-,-,-,-,-,-,-,-,0.0,-,-,-,-,-,84.8198,-,-,-,-,0.0,-,-,-,-,-,-,-,-,-,-,-,0.0,-,-,-,-,-,-,12.02,-,0.0,-,-,-,0.0,40.7,16.22,0.254
1613,6772,51281,Bridge B.,1986,,-,-,-,5.218993,-,-,-,-,-,-,-,-,-,0.0,-,-,-,0.0,-,-,0.0,0.0,-,-,-,-,-,0.0,-,-,-,0.0,-,-,-,-,-,-,-,-,-,-,0.0,-,-,-,-,-,-,-,-,-,-,-,-,-,-,-,-,-,0.0,-,-,-,-,-,-,0.0,-,-,0.0,-,-,-,-,-,-,-,0.0,-,-,-,-,-,-,-,-,-,-,-,0.0,-,-,-,-,-,-,,-,0.0,-,-,-,-,-,-,-,-,-,-,0.0,-,-,-,-,-,-,-,-,-,-,-,-,-,-,-,-,0.0,-,-,-,0.0,-,-,-,-,5.218993,-,-,-,82.33566,-,-,-,-,-,-,-,-,-,-,0.0,-,-,-,-,-,-,-,-,-,0.0,-,-,-,-,-,77.11666,-,-,-,-,0.0,-,-,-,-,-,-,-,-,-,-,-,0.0,-,-,-,-,-,-,17.66,-,0.0,-,-,-,0.0,37.9,15.03,0.261
1614,6772,51282,Bridge B.,1986,,-,-,-,7.634414,-,-,-,-,-,-,-,-,-,0.0,-,-,-,0.0,-,-,0.0,0.0,-,-,-,-,-,0.0,-,-,-,0.0,-,-,-,-,-,-,-,-,-,-,0.0,-,-,-,-,-,-,-,-,-,-,-,-,-,-,-,-,-,0.0,-,-,-,-,-,-,0.0,-,-,0.0,-,-,-,-,-,-,-,0.0,-,-,-,-,-,-,-,-,-,-,-,0.0,-,-,-,-,-,-,,-,0.0,-,-,-,-,-,-,-,-,-,-,0.0,-,-,-,-,-,-,-,-,-,-,-,-,-,-,-,-,0.0,-,-,-,0.0,-,-,-,-,7.634414,-,-,-,84.47191,-,-,-,-,-,-,-,-,-,-,0.0,-,-,-,-,-,-,-,-,-,0.0,-,-,-,-,-,70.66595,-,-,-,-,0.0,-,-,-,-,-,-,-,-,-,-,-,0.0,-,-,-,-,-,-,15.53,-,6.171539,-,-,-,0.0,36.8,14.52,0.269
1615,6772,51283,Bridge B.,1986,,-,-,-,0.0,-,-,-,-,-,-,-,-,-,0.0,-,-,-,0.0,-,-,0.0,0.0,-,-,-,-,-,0.0,-,-,-,0.0,-,-,-,-,-,-,-,-,-,-,0.0,-,-,-,-,-,-,-,-,-,-,-,-,-,-,-,-,-,0.0,-,-,-,-,-,-,0.0,-,-,0.0,-,-,-,-,-,-,-,0.0,-,-,-,-,-,-,-,-,-,-,-,0.0,-,-,-,-,-,-,,-,0.0,-,-,-,-,-,-,-,-,-,-,0.0,-,-,-,-,-,-,-,-,-,-,-,-,-,-,-,-,0.0,-,-,-,0.0,-,-,-,-,0.0,-,-,-,72.46831,-,-,-,-,-,-,-,-,-,-,0.0,-,-,-,-,-,-,-,-,-,0.0,-,-,-,-,-,64.98892,-,-,-,-,0.0,-,-,-,-,-,-,-,-,-,-,-,0.0,-,-,-,-,-,-,27.53,-,7.479386,-,-,-,0.0,34.0,13.43,0.268
1616,6772,51284,Bridge B.,1986,,-,-,-,6.682204,-,-,-,-,-,-,-,-,-,0.0,-,-,-,0.0,-,-,0.0,0.0,-,-,-,-,-,0.0,-,-,-,0.0,-,-,-,-,-,-,-,-,-,-,0.0,-,-,-,-,-,-,-,-,-,-,-,-,-,-,-,-,-,0.0,-,-,-,-,-,-,0.0,-,-,0.0,-,-,-,-,-,-,-,0.0,-,-,-,-,-,-,-,-,-,-,-,0.0,-,-,-,-,-,-,,-,0.0,-,-,-,-,-,-,-,-,-,-,0.0,-,-,-,-,-,-,-,-,-,-,-,-,-,-,-,-,0.0,-,-,-,0.0,-,-,-,-,6.682204,-,-,-,71.41771,-,-,-,-,-,-,-,-,-,-,0.0,-,-,-,-,-,-,-,-,-,0.0,-,-,-,-,-,64.7355,-,-,-,-,0.0,-,-,-,-,-,-,-,-,-,-,-,0.0,-,-,-,-,-,-,28.58,-,0.0,-,-,-,0.0,30.1,11.84,0.272
1617,6772,51285,Bridge B.,1986,,-,-,-,0.0,-,-,-,-,-,-,-,-,-,0.0,-,-,-,0.0,-,-,0.0,0.0,-,-,-,-,-,0.0,-,-,-,0.0,-,-,-,-,-,-,-,-,-,-,0.0,-,-,-,-,-,-,-,-,-,-,-,-,-,-,-,-,-,0.0,-,-,-,-,-,-,0.0,-,-,0.0,-,-,-,-,-,-,-,0.0,-,-,-,-,-,-,-,-,-,-,-,0.0,-,-,-,-,-,-,,-,0.0,-,-,-,-,-,-,-,-,-,-,0.0,-,-,-,-,-,-,-,-,-,-,-,-,-,-,-,-,0.0,-,-,-,0.0,-,-,-,-,0.0,-,-,-,60.17167,-,-,-,-,-,-,-,-,-,-,0.0,-,-,-,-,-,-,-,-,-,0.0,-,-,-,-,-,60.17167,-,-,-,-,0.0,-,-,-,-,-,-,-,-,-,-,-,0.0,-,-,-,-,-,-,39.83,-,0.0,-,-,-,0.0,27.7,10.76,0.287
1618,6772,51286,Bridge B.,1986,,-,-,-,10.52495,-,-,-,-,-,-,-,-,-,0.0,-,-,-,0.0,-,-,0.0,0.0,-,-,-,-,-,0.0,-,-,-,0.0,-,-,-,-,-,-,-,-,-,-,0.0,-,-,-,-,-,-,-,-,-,-,-,-,-,-,-,-,-,0.0,-,-,-,-,-,-,0.0,-,-,0.0,-,-,-,-,-,-,-,0.0,-,-,-,-,-,-,-,-,-,-,-,0.0,-,-,-,-,-,-,,-,0.0,-,-,-,-,-,-,-,-,-,-,0.0,-,-,-,-,-,-,-,-,-,-,-,-,-,-,-,-,0.0,-,-,-,0.0,-,-,-,-,10.52495,-,-,-,67.28357,-,-,-,-,-,-,-,-,-,-,0.0,-,-,-,-,-,-,-,-,-,0.0,-,-,-,-,-,55.3707,-,-,-,-,0.0,-,-,-,-,-,-,-,-,-,-,-,0.0,-,-,-,-,-,-,32.72,-,1.387919,-,-,-,0.0,25.7,10.07,0.278
1619,6772,51287,Bridge B.,1986,,-,-,-,0.0,-,-,-,-,-,-,-,-,-,0.0,-,-,-,0.0,-,-,0.0,0.0,-,-,-,-,-,0.0,-,-,-,0.0,-,-,-,-,-,-,-,-,-,-,0.0,-,-,-,-,-,-,-,-,-,-,-,-,-,-,-,-,-,0.0,-,-,-,-,-,-,0.0,-,-,5.425234,-,-,-,-,-,-,-,0.0,-,-,-,-,-,-,-,-,-,-,-,0.0,-,-,-,-,-,-,,-,0.0,-,-,-,-,-,-,-,-,-,-,0.0,-,-,-,-,-,-,-,-,-,-,-,-,-,-,-,-,0.0,-,-,-,0.0,-,-,-,-,0.0,-,-,-,48.16409,-,-,-,-,-,-,-,-,-,-,0.0,-,-,-,-,-,-,-,-,-,0.0,-,-,-,-,-,42.43006,-,-,-,-,0.0,-,-,-,-,-,-,-,-,-,-,-,0.0,-,-,-,-,-,-,51.84,-,0.3087921,-,-,-,0.0,22.6,8.88,0.276
1620,6772,51288,Bridge B.,1986,,-,-,-,0.0,-,-,-,-,-,-,-,-,-,0.0,-,-,-,0.0,-,-,0.0,0.0,-,-,-,-,-,0.0,-,-,-,0.0,-,-,-,-,-,-,-,-,-,-,0.0,-,-,-,-,-,-,-,-,-,-,-,-,-,-,-,-,-,0.0,-,-,-,-,-,-,0.0,-,-,19.13314,-,-,-,-,-,-,-,0.0,-,-,-,-,-,-,-,-,-,-,-,0.0,-,-,-,-,-,-,,-,0.0,-,-,-,-,-,-,-,-,-,-,0.0,-,-,-,-,-,-,-,-,-,-,-,-,-,-,-,-,0.0,-,-,-,0.0,-,-,-,-,0.0,-,-,-,53.5967,-,-,-,-,-,-,-,-,-,-,0.0,-,-,-,-,-,-,-,-,-,0.0,-,-,-,-,-,34.04602,-,-,-,-,0.0,-,-,-,-,-,-,-,-,-,-,-,0.0,-,-,-,-,-,-,46.4,-,0.417541,-,-,-,0.0,19.2,7.59,0.272
1621,6772,51289,Bridge B.,1986,,-,-,-,0.0,-,-,-,-,-,-,-,-,-,0.0,-,-,-,0.0,-,-,0.0,0.0,-,-,-,-,-,0.0,-,-,-,0.0,-,-,-,-,-,-,-,-,-,-,0.0,-,-,-,-,-,-,-,-,-,-,-,-,-,-,-,-,-,0.0,-,-,-,-,-,-,0.0,-,-,20.47258,-,-,-,-,-,-,-,0.0,-,-,-,-,-,-,-,-,-,-,-,0.0,-,-,-,-,-,-,,-,0.0,-,-,-,-,-,-,-,-,-,-,0.0,-,-,-,-,-,-,-,-,-,-,-,-,-,-,-,-,0.0,-,-,-,0.0,-,-,-,-,0.0,-,-,-,48.44931,-,-,-,-,-,-,-,-,-,-,0.0,-,-,-,-,-,-,-,-,-,0.0,-,-,-,-,-,24.62795,-,-,-,-,0.0,-,-,-,-,-,-,-,-,-,-,-,0.0,-,-,-,-,-,-,51.55,-,3.348778,-,-,-,0.0,17.5,6.9,0.273
1622,6772,51290,Bridge B.,1986,,-,-,-,0.0,-,-,-,-,-,-,-,-,-,0.0,-,-,-,0.0,-,-,0.0,0.0,-,-,-,-,-,0.0,-,-,-,0.0,-,-,-,-,-,-,-,-,-,-,0.0,-,-,-,-,-,-,-,-,-,-,-,-,-,-,-,-,-,0.0,-,-,-,-,-,-,0.0,-,-,30.83264,-,-,-,-,-,-,-,0.0,-,-,-,-,-,-,-,-,-,-,-,0.0,-,-,-,-,-,-,,-,0.0,-,-,-,-,-,-,-,-,-,-,0.0,-,-,-,-,-,-,-,-,-,-,-,-,-,-,-,-,0.0,-,-,-,0.0,-,-,-,-,0.0,-,-,-,42.50639,-,-,-,-,-,-,-,-,-,-,0.0,-,-,-,-,-,-,-,-,-,0.0,-,-,-,-,-,9.90852,-,-,-,-,0.0,-,-,-,-,-,-,-,-,-,-,-,0.0,-,-,-,-,-,-,57.49,-,1.765224,-,-,-,0.0,13.4,5.31,0.269
1623,6772,51291,Bridge B.,1986,,-,-,-,0.0,-,-,-,-,-,-,-,-,-,0.0,-,-,-,0.0,-,-,0.0,0.0,-,-,-,-,-,0.0,-,-,-,0.0,-,-,-,-,-,-,-,-,-,-,0.0,-,-,-,-,-,-,-,-,-,-,-,-,-,-,-,-,-,0.0,-,-,-,-,-,-,0.0,-,-,18.93491,-,-,-,-,-,-,-,0.0,-,-,-,-,-,-,-,-,-,-,-,0.0,-,-,-,-,-,-,,-,0.0,-,-,-,-,-,-,-,-,-,-,0.0,-,-,-,-,-,-,-,-,-,-,-,-,-,-,-,-,0.0,-,-,-,0.0,-,-,-,-,0.0,-,-,-,29.80491,-,-,-,-,-,-,-,-,-,-,0.0,-,-,-,-,-,-,-,-,-,0.0,-,-,-,-,-,7.870291,-,-,-,-,0.0,-,-,-,-,-,-,-,-,-,-,-,0.0,-,-,-,-,-,-,70.19,-,2.999708,-,-,-,0.0,14.2,5.51,0.293
1624,6772,51292,Bridge B.,1986,,-,-,-,2.418041,-,-,-,-,-,-,-,-,-,0.0,-,-,-,0.0,-,-,0.0,0.0,-,-,-,-,-,0.0,-,-,-,0.0,-,-,-,-,-,-,-,-,-,-,0.0,-,-,-,-,-,-,-,-,-,-,-,-,-,-,-,-,-,0.0,-,-,-,-,-,-,0.0,-,-,0.0,-,-,-,-,-,-,-,0.0,-,-,-,-,-,-,-,-,-,-,-,0.0,-,-,-,-,-,-,,-,0.0,-,-,-,-,-,-,-,-,-,-,0.0,-,-,-,-,-,-,-,-,-,-,-,-,-,-,-,-,0.0,-,-,-,0.0,-,-,-,-,2.418041,-,-,-,2.418041,-,-,-,-,-,-,-,-,-,-,0.0,-,-,-,-,-,-,-,-,-,0.0,-,-,-,-,-,0.0,-,-,-,-,0.0,-,-,-,-,-,-,-,-,-,-,-,0.0,-,-,-,-,-,-,97.58,-,0.0,-,-,-,0.0,11.7,4.577,0.278
1625,6773,51293,Bridge B.,1986,,-,-,-,0.0,-,-,-,-,-,-,-,-,-,0.0,-,-,-,0.0,-,-,0.0,0.0,-,-,-,-,-,0.0,-,-,-,0.0,-,-,-,-,-,-,-,-,-,-,0.0,-,-,-,-,-,-,-,-,-,-,-,-,-,-,-,-,-,0.0,-,-,-,-,-,-,0.0,-,-,0.0,-,-,-,-,-,-,-,0.0,-,-,-,-,-,-,-,-,-,-,-,0.0,-,-,-,-,-,-,,-,0.0,-,-,-,-,-,-,-,-,-,-,0.0,-,-,-,-,-,-,-,-,-,-,-,-,-,-,-,-,0.0,-,-,-,0.0,-,-,-,-,0.0,-,-,-,95.0,-,-,-,-,-,-,-,-,-,-,0.0,-,-,-,-,-,-,-,-,-,0.0,-,-,-,-,-,95.0,-,-,-,-,0.0,-,-,-,-,-,-,-,-,-,-,-,0.0,-,-,-,-,-,-,5,-,0.0,-,-,-,0.0,47.0,18.93,0.242
