Repository: jacobergzhou/Poisson-Ratio

File: Non_metal_07242019.csv (part 22 of 91)
Index,Code,Glass #,Author,Year,Trademark,glass_comp,Ag2O,AgI,Al,Al2O3,AlF3,AlN,As,As2O3,As2O5,As2S3,As2Se3,AsSe,B,B2O3,BaCl2,BaF2,BaO,BeF2,BeO,Bi2O3,BiCl3,Br,Ca,CaF2,CaO,Cd,CdCl2,CdF2,CdO,Ce2O3,CeF3,CeO2,Cl,Co3O4,CoO,Cr2O3,Cs2O,CsCl,CsF,Cu2O,CuO,Dy2O3,Er,Er2O3,ErF3,Eu,Eu2O3,EuF3,F,Fe,Fe2O3,FeO,Ga,Ga2O3,Ga2S3,Ga2Se3,GaF3,Gd2O3,GdF3,Ge,GeO2,GeS2,GeSe2,H2O,HfF4,HfO2,Hg,Ho2O3,I,InF3,K,K2O,K2S,K2SO4,KBr,KCl,KF,KHF2,La,La2O3,La2S3,LaF3,Li,Li2O,Li2S,Li2SO4,LiBr,LiCl,LiF,LiI,MgF2,MgO,Mn2O3,MnF2,MnO,MnO2,MoO2,MoO3,N,Na,Na2O,Na2S,Na2SO4,NaCl,NaF,NaPO3,Nb2O5,Nd,Nd2O3,NdF3,NH4NO3,NiO,O,OH,P,P2O5,Pb,PbCl2,PbF2,PbO,PdO,Pr2O3,Pr6O11,PrF3,Rb2O,RbF,Rh2O3,RuO2,S,Sb,Sb2O3,Sb2S3,Sc2O3,Se,Si,Si3N4,SiC,SiO2,Sm2O3,Sn,SnO,SnO2,SO2,SO3,Sr,SrCl2,SrF2,SrO,Ta2O3,Ta2O5,Tb2O3,TbF3,Te,TeO2,Th,ThF4,ThO2,TiO2,Tl,Tl2O,Tl2Se,TlSe,Tm2O3,U,U3O8,UO2,V,V2O5,VO6,WO3,Y,Y2O3,Yb2O3,YbF3,YF3,ZnCl2,ZnF2,ZnO,ZnSO4,ZrF4,ZrO2,Young's modulus E (GPa),Shear modulus G (GPa),Poisson's ratio v
# 1524,34939,422364,Dauce R.,2008,nan,(Al2O3)17.96799337 (MgO)19.99777003 (Nd2O3)11.52986741 (SiO2)50.504369200000006 ,0.0,0,0.0,17.96799337,0.0,0.0,0.0,0.0,0.0,0,0,0,0.0,0.0,0,0.0,0.0,0.0,0.0,0.0,0.0,0,0.0,0.0,0.0,0.0,0,0,0.0,0.0,0,0.0,0.0,0.0,0.0,0.0,0.0,0,0.0,0.0,0.0,0.0,0.0,0.0,0,0.0,0.0,0,0.0,0.0,0.0,0.0,0.0,0.0,0,0,0,0.0,0,0.0,0.0,0,0,0.0,0,0.0,0.0,0.0,0,0.0,0.0,0.0,0,0,0.0,0.0,0,0.0,0.0,0.0,0,0.0,0.0,0.0,0,0,0,0.0,0.0,0,0.0,19.99777003,0.0,0,0.0,0.0,0.0,0.0,0.0,0.0,0.0,0.0,0.0,0.0,0.0,0.0,0.0,0.0,11.52986741,0.0,0.0,0.0,0.0,0.0,0.0,0.0,0.0,0.0,0.0,0.0,0.0,0.0,0.0,0,0.0,0.0,0.0,0.0,0.0,0.0,0.0,0,0.0,0.0,0.0,0.0,0.0,50.504369200000006,0.0,0,0.0,0.0,0.0,0.0,0.0,0,0.0,0.0,0.0,0.0,0.0,0,0.0,0.0,0.0,0.0,0,0.0,0.0,0.0,0,0,0,0.0,0.0,0.0,0.0,0.0,0.0,0.0,0.0,0.0,0.0,0.0,0.0,0.0,0.0,0.0,0,0.0,0.0,109.0,42.0,0.28
# 1525,34939,422366,Dauce R.,2008,nan,(Al2O3)20.0 (La2O3)10.0 (SiO2)60.0 (Y2O3)10.0 ,0.0,0,0.0,20.0,0.0,0.0,0.0,0.0,0.0,0,0,0,0.0,0.0,0,0.0,0.0,0.0,0.0,0.0,0.0,0,0.0,0.0,0.0,0.0,0,0,0.0,0.0,0,0.0,0.0,0.0,0.0,0.0,0.0,0,0.0,0.0,0.0,0.0,0.0,0.0,0,0.0,0.0,0,0.0,0.0,0.0,0.0,0.0,0.0,0,0,0,0.0,0,0.0,0.0,0,0,0.0,0,0.0,0.0,0.0,0,0.0,0.0,0.0,0,0,0.0,0.0,0,0.0,0.0,10.0,0,0.0,0.0,0.0,0,0,0,0.0,0.0,0,0.0,0.0,0.0,0,0.0,0.0,0.0,0.0,0.0,0.0,0.0,0.0,0.0,0.0,0.0,0.0,0.0,0.0,0.0,0.0,0.0,0.0,0.0,0.0,0.0,0.0,0.0,0.0,0.0,0.0,0.0,0.0,0.0,0,0.0,0.0,0.0,0.0,0.0,0.0,0.0,0,0.0,0.0,0.0,0.0,0.0,60.0,0.0,0,0.0,0.0,0.0,0.0,0.0,0,0.0,0.0,0.0,0.0,0.0,0,0.0,0.0,0.0,0.0,0,0.0,0.0,0.0,0,0,0,0.0,0.0,0.0,0.0,0.0,0.0,0.0,0.0,10.0,0.0,0.0,0.0,0.0,0.0,0.0,0,0.0,0.0,114.0,45.0,0.28
# 1526,35599,427699,Reddy M.V.S.,2009,nan,(B2O3)60.0 (Na2O)39.0 (V2O5)1.0 ,0.0,0,0.0,0.0,0.0,0.0,0.0,0.0,0.0,0,0,0,0.0,60.0,0,0.0,0.0,0.0,0.0,0.0,0.0,0,0.0,0.0,0.0,0.0,0,0,0.0,0.0,0,0.0,0.0,0.0,0.0,0.0,0.0,0,0.0,0.0,0.0,0.0,0.0,0.0,0,0.0,0.0,0,0.0,0.0,0.0,0.0,0.0,0.0,0,0,0,0.0,0,0.0,0.0,0,0,0.0,0,0.0,0.0,0.0,0,0.0,0.0,0.0,0,0,0.0,0.0,0,0.0,0.0,0.0,0,0.0,0.0,0.0,0,0,0,0.0,0.0,0,0.0,0.0,0.0,0,0.0,0.0,0.0,0.0,0.0,0.0,39.0,0.0,0.0,0.0,0.0,0.0,0.0,0.0,0.0,0.0,0.0,0.0,0.0,0.0,0.0,0.0,0.0,0.0,0.0,0.0,0.0,0.0,0.0,0,0.0,0.0,0.0,0.0,0.0,0.0,0.0,0,0.0,0.0,0.0,0.0,0.0,0.0,0.0,0,0.0,0.0,0.0,0.0,0.0,0,0.0,0.0,0.0,0.0,0.0,0,0.0,0.0,0.0,0.0,0,0.0,0.0,0.0,0,0,0,0.0,0.0,0.0,0.0,1.0,0.0,0.0,0.0,0.0,0.0,0.0,0.0,0.0,0.0,0.0,0,0.0,0.0,108.0,42.43,0.28
# 1527,36508,435870,Sokolov I.A.,2003,nan,(Li2O)47.5 (Li2SO4)5 (P2O5)47.5 ,0.0,0,0.0,0.0,0.0,0.0,0.0,0.0,0.0,0,0,0,0.0,0.0,0,0.0,0.0,0.0,0.0,0.0,0.0,0,0.0,0.0,0.0,0.0,0,0,0.0,0.0,0,0.0,0.0,0.0,0.0,0.0,0.0,0,0.0,0.0,0.0,0.0,0.0,0.0,0,0.0,0.0,0,0.0,0.0,0.0,0.0,0.0,0.0,0,0,0,0.0,0,0.0,0.0,0,0,0.0,0,0.0,0.0,0.0,0,0.0,0.0,0.0,0,0,0.0,0.0,0,0.0,0.0,0.0,0,0.0,0.0,47.5,0,5,0,0.0,0.0,0,0.0,0.0,0.0,0,0.0,0.0,0.0,0.0,0.0,0.0,0.0,0.0,0.0,0.0,0.0,0.0,0.0,0.0,0.0,0.0,0.0,0.0,0.0,0.0,0.0,47.5,0.0,0.0,0.0,0.0,0.0,0.0,0.0,0,0.0,0.0,0.0,0.0,0.0,0.0,0.0,0,0.0,0.0,0.0,0.0,0.0,0.0,0.0,0,0.0,0.0,0.0,0.0,0.0,0,0.0,0.0,0.0,0.0,0.0,0,0.0,0.0,0.0,0.0,0,0.0,0.0,0.0,0,0,0,0.0,0.0,0.0,0.0,0.0,0.0,0.0,0.0,0.0,0.0,0.0,0.0,0.0,0.0,0.0,0,0.0,0.0,50.3,19.4,0.28
# 1528,36508,435872,Sokolov I.A.,2003,nan,(Li2O)42.5 (Li2SO4)15 (P2O5)42.5 ,0.0,0,0.0,0.0,0.0,0.0,0.0,0.0,0.0,0,0,0,0.0,0.0,0,0.0,0.0,0.0,0.0,0.0,0.0,0,0.0,0.0,0.0,0.0,0,0,0.0,0.0,0,0.0,0.0,0.0,0.0,0.0,0.0,0,0.0,0.0,0.0,0.0,0.0,0.0,0,0.0,0.0,0,0.0,0.0,0.0,0.0,0.0,0.0,0,0,0,0.0,0,0.0,0.0,0,0,0.0,0,0.0,0.0,0.0,0,0.0,0.0,0.0,0,0,0.0,0.0,0,0.0,0.0,0.0,0,0.0,0.0,42.5,0,15,0,0.0,0.0,0,0.0,0.0,0.0,0,0.0,0.0,0.0,0.0,0.0,0.0,0.0,0.0,0.0,0.0,0.0,0.0,0.0,0.0,0.0,0.0,0.0,0.0,0.0,0.0,0.0,42.5,0.0,0.0,0.0,0.0,0.0,0.0,0.0,0,0.0,0.0,0.0,0.0,0.0,0.0,0.0,0,0.0,0.0,0.0,0.0,0.0,0.0,0.0,0,0.0,0.0,0.0,0.0,0.0,0,0.0,0.0,0.0,0.0,0.0,0,0.0,0.0,0.0,0.0,0,0.0,0.0,0.0,0,0,0,0.0,0.0,0.0,0.0,0.0,0.0,0.0,0.0,0.0,0.0,0.0,0.0,0.0,0.0,0.0,0,0.0,0.0,51.8,20.1,0.28
# 1538,39036,460262,Hashimoto T.,2007,nan,(B2O3)57.2 (CaO)32.4 (Nb2O5)1.9 (TiO2)8.5 ,0.0,0,0.0,0.0,0.0,0.0,0.0,0.0,0.0,0,0,0,0.0,57.2,0,0.0,0.0,0.0,0.0,0.0,0.0,0,0.0,0.0,32.4,0.0,0,0,0.0,0.0,0,0.0,0.0,0.0,0.0,0.0,0.0,0,0.0,0.0,0.0,0.0,0.0,0.0,0,0.0,0.0,0,0.0,0.0,0.0,0.0,0.0,0.0,0,0,0,0.0,0,0.0,0.0,0,0,0.0,0,0.0,0.0,0.0,0,0.0,0.0,0.0,0,0,0.0,0.0,0,0.0,0.0,0.0,0,0.0,0.0,0.0,0,0,0,0.0,0.0,0,0.0,0.0,0.0,0,0.0,0.0,0.0,0.0,0.0,0.0,0.0,0.0,0.0,0.0,0.0,0.0,1.9,0.0,0.0,0.0,0.0,0.0,0.0,0.0,0.0,0.0,0.0,0.0,0.0,0.0,0.0,0.0,0.0,0,0.0,0.0,0.0,0.0,0.0,0.0,0.0,0,0.0,0.0,0.0,0.0,0.0,0.0,0.0,0,0.0,0.0,0.0,0.0,0.0,0,0.0,0.0,0.0,0.0,0.0,0,0.0,0.0,0.0,0.0,0,8.5,0.0,0.0,0,0,0,0.0,0.0,0.0,0.0,0.0,0.0,0.0,0.0,0.0,0.0,0.0,0.0,0.0,0.0,0.0,0,0.0,0.0,100.0,39.06,0.28
# 1539,39036,460263,Hashimoto T.,2007,nan,(B2O3)62.2 (CaO)27.4 (Nb2O5)1.9 (TiO2)8.5 ,0.0,0,0.0,0.0,0.0,0.0,0.0,0.0,0.0,0,0,0,0.0,62.2,0,0.0,0.0,0.0,0.0,0.0,0.0,0,0.0,0.0,27.4,0.0,0,0,0.0,0.0,0,0.0,0.0,0.0,0.0,0.0,0.0,0,0.0,0.0,0.0,0.0,0.0,0.0,0,0.0,0.0,0,0.0,0.0,0.0,0.0,0.0,0.0,0,0,0,0.0,0,0.0,0.0,0,0,0.0,0,0.0,0.0,0.0,0,0.0,0.0,0.0,0,0,0.0,0.0,0,0.0,0.0,0.0,0,0.0,0.0,0.0,0,0,0,0.0,0.0,0,0.0,0.0,0.0,0,0.0,0.0,0.0,0.0,0.0,0.0,0.0,0.0,0.0,0.0,0.0,0.0,1.9,0.0,0.0,0.0,0.0,0.0,0.0,0.0,0.0,0.0,0.0,0.0,0.0,0.0,0.0,0.0,0.0,0,0.0,0.0,0.0,0.0,0.0,0.0,0.0,0,0.0,0.0,0.0,0.0,0.0,0.0,0.0,0,0.0,0.0,0.0,0.0,0.0,0,0.0,0.0,0.0,0.0,0.0,0,0.0,0.0,0.0,0.0,0,8.5,0.0,0.0,0,0,0,0.0,0.0,0.0,0.0,0.0,0.0,0.0,0.0,0.0,0.0,0.0,0.0,0.0,0.0,0.0,0,0.0,0.0,92.0,35.93,0.28
# 1540,39802,466081,Mohajerani A.,2012,nan,(Al2O3)8.0 (Li2O)46.0 (P2O5)46.0 ,0.0,0,0.0,8.0,0.0,0.0,0.0,0.0,0.0,0,0,0,0.0,0.0,0,0.0,0.0,0.0,0.0,0.0,0.0,0,0.0,0.0,0.0,0.0,0,0,0.0,0.0,0,0.0,0.0,0.0,0.0,0.0,0.0,0,0.0,0.0,0.0,0.0,0.0,0.0,0,0.0,0.0,0,0.0,0.0,0.0,0.0,0.0,0.0,0,0,0,0.0,0,0.0,0.0,0,0,0.0,0,0.0,0.0,0.0,0,0.0,0.0,0.0,0,0,0.0,0.0,0,0.0,0.0,0.0,0,0.0,0.0,46.0,0,0,0,0.0,0.0,0,0.0,0.0,0.0,0,0.0,0.0,0.0,0.0,0.0,0.0,0.0,0.0,0.0,0.0,0.0,0.0,0.0,0.0,0.0,0.0,0.0,0.0,0.0,0.0,0.0,46.0,0.0,0.0,0.0,0.0,0.0,0.0,0.0,0,0.0,0.0,0.0,0.0,0.0,0.0,0.0,0,0.0,0.0,0.0,0.0,0.0,0.0,0.0,0,0.0,0.0,0.0,0.0,0.0,0,0.0,0.0,0.0,0.0,0.0,0,0.0,0.0,0.0,0.0,0,0.0,0.0,0.0,0,0,0,0.0,0.0,0.0,0.0,0.0,0.0,0.0,0.0,0.0,0.0,0.0,0.0,0.0,0.0,0.0,0,0.0,0.0,71.0,28.0,0.28
# 1541,39802,466090,Mohajerani A.,2012,nan,(B2O3)70.0 (Na2O)30.0 ,0.0,0,0.0,0.0,0.0,0.0,0.0,0.0,0.0,0,0,0,0.0,70.0,0,0.0,0.0,0.0,0.0,0.0,0.0,0,0.0,0.0,0.0,0.0,0,0,0.0,0.0,0,0.0,0.0,0.0,0.0,0.0,0.0,0,0.0,0.0,0.0,0.0,0.0,0.0,0,0.0,0.0,0,0.0,0.0,0.0,0.0,0.0,0.0,0,0,0,0.0,0,0.0,0.0,0,0,0.0,0,0.0,0.0,0.0,0,0.0,0.0,0.0,0,0,0.0,0.0,0,0.0,0.0,0.0,0,0.0,0.0,0.0,0,0,0,0.0,0.0,0,0.0,0.0,0.0,0,0.0,0.0,0.0,0.0,0.0,0.0,30.0,0.0,0.0,0.0,0.0,0.0,0.0,0.0,0.0,0.0,0.0,0.0,0.0,0.0,0.0,0.0,0.0,0.0,0.0,0.0,0.0,0.0,0.0,0,0.0,0.0,0.0,0.0,0.0,0.0,0.0,0,0.0,0.0,0.0,0.0,0.0,0.0,0.0,0,0.0,0.0,0.0,0.0,0.0,0,0.0,0.0,0.0,0.0,0.0,0,0.0,0.0,0.0,0.0,0,0.0,0.0,0.0,0,0,0,0.0,0.0,0.0,0.0,0.0,0.0,0.0,0.0,0.0,0.0,0.0,0.0,0.0,0.0,0.0,0,0.0,0.0,59.0,23.0,0.28
# 1542,40572,468454,Laila S.,2013,nan,(PbO)45.0 (V2O5)50.0 (ZnO)5.0 ,0.0,0,0.0,0.0,0.0,0.0,0.0,0.0,0.0,0,0,0,0.0,0.0,0,0.0,0.0,0.0,0.0,0.0,0.0,0,0.0,0.0,0.0,0.0,0,0,0.0,0.0,0,0.0,0.0,0.0,0.0,0.0,0.0,0,0.0,0.0,0.0,0.0,0.0,0.0,0,0.0,0.0,0,0.0,0.0,0.0,0.0,0.0,0.0,0,0,0,0.0,0,0.0,0.0,0,0,0.0,0,0.0,0.0,0.0,0,0.0,0.0,0.0,0,0,0.0,0.0,0,0.0,0.0,0.0,0,0.0,0.0,0.0,0,0,0,0.0,0.0,0,0.0,0.0,0.0,0,0.0,0.0,0.0,0.0,0.0,0.0,0.0,0.0,0.0,0.0,0.0,0.0,0.0,0.0,0.0,0.0,0.0,0.0,0.0,0.0,0.0,0.0,0.0,0.0,0.0,45.0,0.0,0.0,0.0,0,0.0,0.0,0.0,0.0,0.0,0.0,0.0,0,0.0,0.0,0.0,0.0,0.0,0.0,0.0,0,0.0,0.0,0.0,0.0,0.0,0,0.0,0.0,0.0,0.0,0.0,0,0.0,0.0,0.0,0.0,0,0.0,0.0,0.0,0,0,0,0.0,0.0,0.0,0.0,50.0,0.0,0.0,0.0,0.0,0.0,0.0,0.0,0.0,0.0,5.0,0,0.0,0.0,40.0,15.7,0.28
# 1545,41122,480358,Azianty S.,2013,nan,(PbO)20.0 (TeO2)70.0 (WO3)10.0 ,0.0,0,0.0,0.0,0.0,0.0,0.0,0.0,0.0,0,0,0,0.0,0.0,0,0.0,0.0,0.0,0.0,0.0,0.0,0,0.0,0.0,0.0,0.0,0,0,0.0,0.0,0,0.0,0.0,0.0,0.0,0.0,0.0,0,0.0,0.0,0.0,0.0,0.0,0.0,0,0.0,0.0,0,0.0,0.0,0.0,0.0,0.0,0.0,0,0,0,0.0,0,0.0,0.0,0,0,0.0,0,0.0,0.0,0.0,0,0.0,0.0,0.0,0,0,0.0,0.0,0,0.0,0.0,0.0,0,0.0,0.0,0.0,0,0,0,0.0,0.0,0,0.0,0.0,0.0,0,0.0,0.0,0.0,0.0,0.0,0.0,0.0,0.0,0.0,0.0,0.0,0.0,0.0,0.0,0.0,0.0,0.0,0.0,0.0,0.0,0.0,0.0,0.0,0.0,0.0,20.0,0.0,0.0,0.0,0,0.0,0.0,0.0,0.0,0.0,0.0,0.0,0,0.0,0.0,0.0,0.0,0.0,0.0,0.0,0,0.0,0.0,0.0,0.0,0.0,0,0.0,0.0,0.0,0.0,0.0,0,0.0,70.0,0.0,0.0,0,0.0,0.0,0.0,0,0,0,0.0,0.0,0.0,0.0,0.0,0.0,10.0,0.0,0.0,0.0,0.0,0.0,0.0,0.0,0.0,0,0.0,0.0,48.0,18.7,0.28
# 1546,41122,480359,Azianty S.,2013,nan,(PbO)20.0 (TeO2)65.0 (WO3)15.0 ,0.0,0,0.0,0.0,0.0,0.0,0.0,0.0,0.0,0,0,0,0.0,0.0,0,0.0,0.0,0.0,0.0,0.0,0.0,0,0.0,0.0,0.0,0.0,0,0,0.0,0.0,0,0.0,0.0,0.0,0.0,0.0,0.0,0,0.0,0.0,0.0,0.0,0.0,0.0,0,0.0,0.0,0,0.0,0.0,0.0,0.0,0.0,0.0,0,0,0,0.0,0,0.0,0.0,0,0,0.0,0,0.0,0.0,0.0,0,0.0,0.0,0.0,0,0,0.0,0.0,0,0.0,0.0,0.0,0,0.0,0.0,0.0,0,0,0,0.0,0.0,0,0.0,0.0,0.0,0,0.0,0.0,0.0,0.0,0.0,0.0,0.0,0.0,0.0,0.0,0.0,0.0,0.0,0.0,0.0,0.0,0.0,0.0,0.0,0.0,0.0,0.0,0.0,0.0,0.0,20.0,0.0,0.0,0.0,0,0.0,0.0,0.0,0.0,0.0,0.0,0.0,0,0.0,0.0,0.0,0.0,0.0,0.0,0.0,0,0.0,0.0,0.0,0.0,0.0,0,0.0,0.0,0.0,0.0,0.0,0,0.0,65.0,0.0,0.0,0,0.0,0.0,0.0,0,0,0,0.0,0.0,0.0,0.0,0.0,0.0,15.0,0.0,0.0,0.0,0.0,0.0,0.0,0.0,0.0,0,0.0,0.0,53.0,20.6,0.28
# 1547,41122,480360,Azianty S.,2013,nan,(PbO)20.0 (TeO2)60.0 (WO3)20.0 ,0.0,0,0.0,0.0,0.0,0.0,0.0,0.0,0.0,0,0,0,0.0,0.0,0,0.0,0.0,0.0,0.0,0.0,0.0,0,0.0,0.0,0.0,0.0,0,0,0.0,0.0,0,0.0,0.0,0.0,0.0,0.0,0.0,0,0.0,0.0,0.0,0.0,0.0,0.0,0,0.0,0.0,0,0.0,0.0,0.0,0.0,0.0,0.0,0,0,0,0.0,0,0.0,0.0,0,0,0.0,0,0.0,0.0,0.0,0,0.0,0.0,0.0,0,0,0.0,0.0,0,0.0,0.0,0.0,0,0.0,0.0,0.0,0,0,0,0.0,0.0,0,0.0,0.0,0.0,0,0.0,0.0,0.0,0.0,0.0,0.0,0.0,0.0,0.0,0.0,0.0,0.0,0.0,0.0,0.0,0.0,0.0,0.0,0.0,0.0,0.0,0.0,0.0,0.0,0.0,20.0,0.0,0.0,0.0,0,0.0,0.0,0.0,0.0,0.0,0.0,0.0,0,0.0,0.0,0.0,0.0,0.0,0.0,0.0,0,0.0,0.0,0.0,0.0,0.0,0,0.0,0.0,0.0,0.0,0.0,0,0.0,60.0,0.0,0.0,0,0.0,0.0,0.0,0,0,0,0.0,0.0,0.0,0.0,0.0,0.0,20.0,0.0,0.0,0.0,0.0,0.0,0.0,0.0,0.0,0,0.0,0.0,58.0,22.5,0.28
# 1548,12654,126250,Petrova V.Z.,1971,nan,(Al2O3)10.03911367 (CaO)35.96346898 (FeO)0.42400057700000005 (MgO)11.79135606 (MnO)0.687100936 (S)1.52000207 (SiO2)39.04102317 (TiO2)0.533934527 ,0.0,0,0.0,10.03911367,0.0,0.0,0.0,0.0,0.0,0,0,0,0.0,0.0,0,0.0,0.0,0.0,0.0,0.0,0.0,0,0.0,0.0,35.96346898,0.0,0,0,0.0,0.0,0,0.0,0.0,0.0,0.0,0.0,0.0,0,0.0,0.0,0.0,0.0,0.0,0.0,0,0.0,0.0,0,0.0,0.0,0.0,0.42400057700000005,0.0,0.0,0,0,0,0.0,0,0.0,0.0,0,0,0.0,0,0.0,0.0,0.0,0,0.0,0.0,0.0,0,0,0.0,0.0,0,0.0,0.0,0.0,0,0.0,0.0,0.0,0,0,0,0.0,0.0,0,0.0,11.79135606,0.0,0,0.687100936,0.0,0.0,0.0,0.0,0.0,0.0,0.0,0.0,0.0,0.0,0.0,0.0,0.0,0.0,0.0,0.0,0.0,0.0,0.0,0.0,0.0,0.0,0.0,0.0,0.0,0.0,0.0,0.0,0,0.0,0.0,0.0,0.0,1.52000207,0.0,0.0,0,0.0,0.0,0.0,0.0,0.0,39.04102317,0.0,0,0.0,0.0,0.0,0.0,0.0,0,0.0,0.0,0.0,0.0,0.0,0,0.0,0.0,0.0,0.0,0,0.533934527,0.0,0.0,0,0,0,0.0,0.0,0.0,0.0,0.0,0.0,0.0,0.0,0.0,0.0,0.0,0.0,0.0,0.0,0.0,0,0.0,0.0,92.9,36.29,0.2799669
# 1549,7802,74017,Takahashi K.,1983,nan,(B2O3)85.0 (Na2O)15.0 ,0.0,0,0.0,0.0,0.0,0.0,0.0,0.0,0.0,0,0,0,0.0,85.0,0,0.0,0.0,0.0,0.0,0.0,0.0,0,0.0,0.0,0.0,0.0,0,0,0.0,0.0,0,0.0,0.0,0.0,0.0,0.0,0.0,0,0.0,0.0,0.0,0.0,0.0,0.0,0,0.0,0.0,0,0.0,0.0,0.0,0.0,0.0,0.0,0,0,0,0.0,0,0.0,0.0,0,0,0.0,0,0.0,0.0,0.0,0,0.0,0.0,0.0,0,0,0.0,0.0,0,0.0,0.0,0.0,0,0.0,0.0,0.0,0,0,0,0.0,0.0,0,0.0,0.0,0.0,0,0.0,0.0,0.0,0.0,0.0,0.0,15.0,0.0,0.0,0.0,0.0,0.0,0.0,0.0,0.0,0.0,0.0,0.0,0.0,0.0,0.0,0.0,0.0,0.0,0.0,0.0,0.0,0.0,0.0,0,0.0,0.0,0.0,0.0,0.0,0.0,0.0,0,0.0,0.0,0.0,0.0,0.0,0.0,0.0,0,0.0,0.0,0.0,0.0,0.0,0,0.0,0.0,0.0,0.0,0.0,0,0.0,0.0,0.0,0.0,0,0.0,0.0,0.0,0,0,0,0.0,0.0,0.0,0.0,0.0,0.0,0.0,0.0,0.0,0.0,0.0,0.0,0.0,0.0,0.0,0,0.0,0.0,35.3,13.79,0.2799129
# 1550,7802,74019,Takahashi K.,1983,nan,(B2O3)75.0 (Na2O)25.0 ,0.0,0,0.0,0.0,0.0,0.0,0.0,0.0,0.0,0,0,0,0.0,75.0,0,0.0,0.0,0.0,0.0,0.0,0.0,0,0.0,0.0,0.0,0.0,0,0,0.0,0.0,0,0.0,0.0,0.0,0.0,0.0,0.0,0,0.0,0.0,0.0,0.0,0.0,0.0,0,0.0,0.0,0,0.0,0.0,0.0,0.0,0.0,0.0,0,0,0,0.0,0,0.0,0.0,0,0,0.0,0,0.0,0.0,0.0,0,0.0,0.0,0.0,0,0,0.0,0.0,0,0.0,0.0,0.0,0,0.0,0.0,0.0,0,0,0,0.0,0.0,0,0.0,0.0,0.0,0,0.0,0.0,0.0,0.0,0.0,0.0,25.0,0.0,0.0,0.0,0.0,0.0,0.0,0.0,0.0,0.0,0.0,0.0,0.0,0.0,0.0,0.0,0.0,0.0,0.0,0.0,0.0,0.0,0.0,0,0.0,0.0,0.0,0.0,0.0,0.0,0.0,0,0.0,0.0,0.0,0.0,0.0,0.0,0.0,0,0.0,0.0,0.0,0.0,0.0,0,0.0,0.0,0.0,0.0,0.0,0,0.0,0.0,0.0,0.0,0,0.0,0.0,0.0,0,0,0,0.0,0.0,0.0,0.0,0.0,0.0,0.0,0.0,0.0,0.0,0.0,0.0,0.0,0.0,0.0,0,0.0,0.0,44.2,17.27,0.2796757
# 1551,7356,94017,Keshishyan T.N.,1979,nan,(B2O3)37.0 (BaO)10.0 (Bi2O3)53.0 ,0.0,0,0.0,0.0,0.0,0.0,0.0,0.0,0.0,0,0,0,0.0,37.0,0,0.0,10.0,0.0,0.0,53.0,0.0,0,0.0,0.0,0.0,0.0,0,0,0.0,0.0,0,0.0,0.0,0.0,0.0,0.0,0.0,0,0.0,0.0,0.0,0.0,0.0,0.0,0,0.0,0.0,0,0.0,0.0,0.0,0.0,0.0,0.0,0,0,0,0.0,0,0.0,0.0,0,0,0.0,0,0.0,0.0,0.0,0,0.0,0.0,0.0,0,0,0.0,0.0,0,0.0,0.0,0.0,0,0.0,0.0,0.0,0,0,0,0.0,0.0,0,0.0,0.0,0.0,0,0.0,0.0,0.0,0.0,0.0,0.0,0.0,0.0,0.0,0.0,0.0,0.0,0.0,0.0,0.0,0.0,0.0,0.0,0.0,0.0,0.0,0.0,0.0,0.0,0.0,0.0,0.0,0.0,0.0,0,0.0,0.0,0.0,0.0,0.0,0.0,0.0,0,0.0,0.0,0.0,0.0,0.0,0.0,0.0,0,0.0,0.0,0.0,0.0,0.0,0,0.0,0.0,0.0,0.0,0.0,0,0.0,0.0,0.0,0.0,0,0.0,0.0,0.0,0,0,0,0.0,0.0,0.0,0.0,0.0,0.0,0.0,0.0,0.0,0.0,0.0,0.0,0.0,0.0,0.0,0,0.0,0.0,60.4,23.6,0.279661
# 1552,32130,420098,Maczka M.,2006,nan,(K2O)21.707320000000003 (MgO)25.60976 (P2O5)27.31707 (WO3)25.36585 ,0.0,0,0.0,0.0,0.0,0.0,0.0,0.0,0.0,0,0,0,0.0,0.0,0,0.0,0.0,0.0,0.0,0.0,0.0,0,0.0,0.0,0.0,0.0,0,0,0.0,0.0,0,0.0,0.0,0.0,0.0,0.0,0.0,0,0.0,0.0,0.0,0.0,0.0,0.0,0,0.0,0.0,0,0.0,0.0,0.0,0.0,0.0,0.0,0,0,0,0.0,0,0.0,0.0,0,0,0.0,0,0.0,0.0,0.0,0,0.0,0.0,21.707320000000003,0,0,0.0,0.0,0,0.0,0.0,0.0,0,0.0,0.0,0.0,0,0,0,0.0,0.0,0,0.0,25.60976,0.0,0,0.0,0.0,0.0,0.0,0.0,0.0,0.0,0.0,0.0,0.0,0.0,0.0,0.0,0.0,0.0,0.0,0.0,0.0,0.0,0.0,0.0,27.31707,0.0,0.0,0.0,0.0,0.0,0.0,0.0,0,0.0,0.0,0.0,0.0,0.0,0.0,0.0,0,0.0,0.0,0.0,0.0,0.0,0.0,0.0,0,0.0,0.0,0.0,0.0,0.0,0,0.0,0.0,0.0,0.0,0.0,0,0.0,0.0,0.0,0.0,0,0.0,0.0,0.0,0,0,0,0.0,0.0,0.0,0.0,0.0,0.0,25.36585,0.0,0.0,0.0,0.0,0.0,0.0,0.0,0.0,0,0.0,0.0,49.9,19.5,0.27948720000000005
# 1553,7459,56019,Kodama M.,1994,nan,(B2O3)76.0 (Li2O)24.0 ,0.0,0,0.0,0.0,0.0,0.0,0.0,0.0,0.0,0,0,0,0.0,76.0,0,0.0,0.0,0.0,0.0,0.0,0.0,0,0.0,0.0,0.0,0.0,0,0,0.0,0.0,0,0.0,0.0,0.0,0.0,0.0,0.0,0,0.0,0.0,0.0,0.0,0.0,0.0,0,0.0,0.0,0,0.0,0.0,0.0,0.0,0.0,0.0,0,0,0,0.0,0,0.0,0.0,0,0,0.0,0,0.0,0.0,0.0,0,0.0,0.0,0.0,0,0,0.0,0.0,0,0.0,0.0,0.0,0,0.0,0.0,24.0,0,0,0,0.0,0.0,0,0.0,0.0,0.0,0,0.0,0.0,0.0,0.0,0.0,0.0,0.0,0.0,0.0,0.0,0.0,0.0,0.0,0.0,0.0,0.0,0.0,0.0,0.0,0.0,0.0,0.0,0.0,0.0,0.0,0.0,0.0,0.0,0.0,0,0.0,0.0,0.0,0.0,0.0,0.0,0.0,0,0.0,0.0,0.0,0.0,0.0,0.0,0.0,0,0.0,0.0,0.0,0.0,0.0,0,0.0,0.0,0.0,0.0,0.0,0,0.0,0.0,0.0,0.0,0,0.0,0.0,0.0,0,0,0,0.0,0.0,0.0,0.0,0.0,0.0,0.0,0.0,0.0,0.0,0.0,0.0,0.0,0.0,0.0,0,0.0,0.0,67.8,26.5,0.2792453
# 1554,213,20066,Polukhin V.N.,1983,nan,(GeO2)59.73716119 (Na2O)8.422939168 (SiO2)8.422939168 (SrO)23.41696047 ,0.0,0,0.0,0.0,0.0,0.0,0.0,0.0,0.0,0,0,0,0.0,0.0,0,0.0,0.0,0.0,0.0,0.0,0.0,0,0.0,0.0,0.0,0.0,0,0,0.0,0.0,0,0.0,0.0,0.0,0.0,0.0,0.0,0,0.0,0.0,0.0,0.0,0.0,0.0,0,0.0,0.0,0,0.0,0.0,0.0,0.0,0.0,0.0,0,0,0,0.0,0,0.0,59.73716119,0,0,0.0,0,0.0,0.0,0.0,0,0.0,0.0,0.0,0,0,0.0,0.0,0,0.0,0.0,0.0,0,0.0,0.0,0.0,0,0,0,0.0,0.0,0,0.0,0.0,0.0,0,0.0,0.0,0.0,0.0,0.0,0.0,8.422939168,0.0,0.0,0.0,0.0,0.0,0.0,0.0,0.0,0.0,0.0,0.0,0.0,0.0,0.0,0.0,0.0,0.0,0.0,0.0,0.0,0.0,0.0,0,0.0,0.0,0.0,0.0,0.0,0.0,0.0,0,0.0,0.0,0.0,0.0,0.0,8.422939168,0.0,0,0.0,0.0,0.0,0.0,0.0,0,0.0,23.41696047,0.0,0.0,0.0,0,0.0,0.0,0.0,0.0,0,0.0,0.0,0.0,0,0,0,0.0,0.0,0.0,0.0,0.0,0.0,0.0,0.0,0.0,0.0,0.0,0.0,0.0,0.0,0.0,0,0.0,0.0,78.9,30.8,0.27899999999999997
# 1555,3384,3825,Shchavelev O.S.,1973,nan,(K2O)13.4 (SiO2)56.6 (SrO)30.0 ,0.0,0,0.0,0.0,0.0,0.0,0.0,0.0,0.0,0,0,0,0.0,0.0,0,0.0,0.0,0.0,0.0,0.0,0.0,0,0.0,0.0,0.0,0.0,0,0,0.0,0.0,0,0.0,0.0,0.0,0.0,0.0,0.0,0,0.0,0.0,0.0,0.0,0.0,0.0,0,0.0,0.0,0,0.0,0.0,0.0,0.0,0.0,0.0,0,0,0,0.0,0,0.0,0.0,0,0,0.0,0,0.0,0.0,0.0,0,0.0,0.0,13.4,0,0,0.0,0.0,0,0.0,0.0,0.0,0,0.0,0.0,0.0,0,0,0,0.0,0.0,0,0.0,0.0,0.0,0,0.0,0.0,0.0,0.0,0.0,0.0,0.0,0.0,0.0,0.0,0.0,0.0,0.0,0.0,0.0,0.0,0.0,0.0,0.0,0.0,0.0,0.0,0.0,0.0,0.0,0.0,0.0,0.0,0.0,0,0.0,0.0,0.0,0.0,0.0,0.0,0.0,0,0.0,0.0,0.0,0.0,0.0,56.6,0.0,0,0.0,0.0,0.0,0.0,0.0,0,0.0,30.0,0.0,0.0,0.0,0,0.0,0.0,0.0,0.0,0,0.0,0.0,0.0,0,0,0,0.0,0.0,0.0,0.0,0.0,0.0,0.0,0.0,0.0,0.0,0.0,0.0,0.0,0.0,0.0,0,0.0,0.0,68.6,26.87,0.27899999999999997
# 1556,5149,19194,Nemilov S.V.,1972,nan,(B2O3)94.5 (Na2O)5.5 ,0.0,0,0.0,0.0,0.0,0.0,0.0,0.0,0.0,0,0,0,0.0,94.5,0,0.0,0.0,0.0,0.0,0.0,0.0,0,0.0,0.0,0.0,0.0,0,0,0.0,0.0,0,0.0,0.0,0.0,0.0,0.0,0.0,0,0.0,0.0,0.0,0.0,0.0,0.0,0,0.0,0.0,0,0.0,0.0,0.0,0.0,0.0,0.0,0,0,0,0.0,0,0.0,0.0,0,0,0.0,0,0.0,0.0,0.0,0,0.0,0.0,0.0,0,0,0.0,0.0,0,0.0,0.0,0.0,0,0.0,0.0,0.0,0,0,0,0.0,0.0,0,0.0,0.0,0.0,0,0.0,0.0,0.0,0.0,0.0,0.0,5.5,0.0,0.0,0.0,0.0,0.0,0.0,0.0,0.0,0.0,0.0,0.0,0.0,0.0,0.0,0.0,0.0,0.0,0.0,0.0,0.0,0.0,0.0,0,0.0,0.0,0.0,0.0,0.0,0.0,0.0,0,0.0,0.0,0.0,0.0,0.0,0.0,0.0,0,0.0,0.0,0.0,0.0,0.0,0,0.0,0.0,0.0,0.0,0.0,0,0.0,0.0,0.0,0.0,0,0.0,0.0,0.0,0,0,0,0.0,0.0,0.0,0.0,0.0,0.0,0.0,0.0,0.0,0.0,0.0,0.0,0.0,0.0,0.0,0,0.0,0.0,nan,nan,0.27899999999999997
# 1558,6099,17449,Nemilov S.V.,1976,nan,(B2O3)30.0 (GeO2)47.5 (La2O3)22.5 ,0.0,0,0.0,0.0,0.0,0.0,0.0,0.0,0.0,0,0,0,0.0,30.0,0,0.0,0.0,0.0,0.0,0.0,0.0,0,0.0,0.0,0.0,0.0,0,0,0.0,0.0,0,0.0,0.0,0.0,0.0,0.0,0.0,0,0.0,0.0,0.0,0.0,0.0,0.0,0,0.0,0.0,0,0.0,0.0,0.0,0.0,0.0,0.0,0,0,0,0.0,0,0.0,47.5,0,0,0.0,0,0.0,0.0,0.0,0,0.0,0.0,0.0,0,0,0.0,0.0,0,0.0,0.0,22.5,0,0.0,0.0,0.0,0,0,0,0.0,0.0,0,0.0,0.0,0.0,0,0.0,0.0,0.0,0.0,0.0,0.0,0.0,0.0,0.0,0.0,0.0,0.0,0.0,0.0,0.0,0.0,0.0,0.0,0.0,0.0,0.0,0.0,0.0,0.0,0.0,0.0,0.0,0.0,0.0,0,0.0,0.0,0.0,0.0,0.0,0.0,0.0,0,0.0,0.0,0.0,0.0,0.0,0.0,0.0,0,0.0,0.0,0.0,0.0,0.0,0,0.0,0.0,0.0,0.0,0.0,0,0.0,0.0,0.0,0.0,0,0.0,0.0,0.0,0,0,0,0.0,0.0,0.0,0.0,0.0,0.0,0.0,0.0,0.0,0.0,0.0,0.0,0.0,0.0,0.0,0,0.0,0.0,96.9,37.9,0.27899999999999997
# 1559,6816,70555,Nemilov S.V.,1972,nan,(B2O3)83.0 (Bi2O3)17.0 ,0.0,0,0.0,0.0,0.0,0.0,0.0,0.0,0.0,0,0,0,0.0,83.0,0,0.0,0.0,0.0,0.0,17.0,0.0,0,0.0,0.0,0.0,0.0,0,0,0.0,0.0,0,0.0,0.0,0.0,0.0,0.0,0.0,0,0.0,0.0,0.0,0.0,0.0,0.0,0,0.0,0.0,0,0.0,0.0,0.0,0.0,0.0,0.0,0,0,0,0.0,0,0.0,0.0,0,0,0.0,0,0.0,0.0,0.0,0,0.0,0.0,0.0,0,0,0.0,0.0,0,0.0,0.0,0.0,0,0.0,0.0,0.0,0,0,0,0.0,0.0,0,0.0,0.0,0.0,0,0.0,0.0,0.0,0.0,0.0,0.0,0.0,0.0,0.0,0.0,0.0,0.0,0.0,0.0,0.0,0.0,0.0,0.0,0.0,0.0,0.0,0.0,0.0,0.0,0.0,0.0,0.0,0.0,0.0,0,0.0,0.0,0.0,0.0,0.0,0.0,0.0,0,0.0,0.0,0.0,0.0,0.0,0.0,0.0,0,0.0,0.0,0.0,0.0,0.0,0,0.0,0.0,0.0,0.0,0.0,0,0.0,0.0,0.0,0.0,0,0.0,0.0,0.0,0,0,0,0.0,0.0,0.0,0.0,0.0,0.0,0.0,0.0,0.0,0.0,0.0,0.0,0.0,0.0,0.0,0,0.0,0.0,56.6,22.13,0.27899999999999997
# 1560,6816,70567,Nemilov S.V.,1972,nan,(B2O3)64.99 (Bi2O3)35.01 ,0.0,0,0.0,0.0,0.0,0.0,0.0,0.0,0.0,0,0,0,0.0,64.99,0,0.0,0.0,0.0,0.0,35.01,0.0,0,0.0,0.0,0.0,0.0,0,0,0.0,0.0,0,0.0,0.0,0.0,0.0,0.0,0.0,0,0.0,0.0,0.0,0.0,0.0,0.0,0,0.0,0.0,0,0.0,0.0,0.0,0.0,0.0,0.0,0,0,0,0.0,0,0.0,0.0,0,0,0.0,0,0.0,0.0,0.0,0,0.0,0.0,0.0,0,0,0.0,0.0,0,0.0,0.0,0.0,0,0.0,0.0,0.0,0,0,0,0.0,0.0,0,0.0,0.0,0.0,0,0.0,0.0,0.0,0.0,0.0,0.0,0.0,0.0,0.0,0.0,0.0,0.0,0.0,0.0,0.0,0.0,0.0,0.0,0.0,0.0,0.0,0.0,0.0,0.0,0.0,0.0,0.0,0.0,0.0,0,0.0,0.0,0.0,0.0,0.0,0.0,0.0,0,0.0,0.0,0.0,0.0,0.0,0.0,0.0,0,0.0,0.0,0.0,0.0,0.0,0,0.0,0.0,0.0,0.0,0.0,0,0.0,0.0,0.0,0.0,0,0.0,0.0,0.0,0,0,0,0.0,0.0,0.0,0.0,0.0,0.0,0.0,0.0,0.0,0.0,0.0,0.0,0.0,0.0,0.0,0,0.0,0.0,75.5,29.52,0.27899999999999997
# 1561,7826,98716,Ashizuka M.,1983,nan,(CaO)52.5 (P2O5)47.5 ,0.0,0,0.0,0.0,0.0,0.0,0.0,0.0,0.0,0,0,0,0.0,0.0,0,0.0,0.0,0.0,0.0,0.0,0.0,0,0.0,0.0,52.5,0.0,0,0,0.0,0.0,0,0.0,0.0,0.0,0.0,0.0,0.0,0,0.0,0.0,0.0,0.0,0.0,0.0,0,0.0,0.0,0,0.0,0.0,0.0,0.0,0.0,0.0,0,0,0,0.0,0,0.0,0.0,0,0,0.0,0,0.0,0.0,0.0,0,0.0,0.0,0.0,0,0,0.0,0.0,0,0.0,0.0,0.0,0,0.0,0.0,0.0,0,0,0,0.0,0.0,0,0.0,0.0,0.0,0,0.0,0.0,0.0,0.0,0.0,0.0,0.0,0.0,0.0,0.0,0.0,0.0,0.0,0.0,0.0,0.0,0.0,0.0,0.0,0.0,0.0,47.5,0.0,0.0,0.0,0.0,0.0,0.0,0.0,0,0.0,0.0,0.0,0.0,0.0,0.0,0.0,0,0.0,0.0,0.0,0.0,0.0,0.0,0.0,0,0.0,0.0,0.0,0.0,0.0,0,0.0,0.0,0.0,0.0,0.0,0,0.0,0.0,0.0,0.0,0,0.0,0.0,0.0,0,0,0,0.0,0.0,0.0,0.0,0.0,0.0,0.0,0.0,0.0,0.0,0.0,0.0,0.0,0.0,0.0,0,0.0,0.0,57.9,22.63,0.27899999999999997
# 1562,8649,59742,Matusita K.,1989,nan,(BaF2)30.0 (GdF3)5 (ZrF4)65.0 ,0.0,0,0.0,0.0,0.0,0.0,0.0,0.0,0.0,0,0,0,0.0,0.0,0,30.0,0.0,0.0,0.0,0.0,0.0,0,0.0,0.0,0.0,0.0,0,0,0.0,0.0,0,0.0,0.0,0.0,0.0,0.0,0.0,0,0.0,0.0,0.0,0.0,0.0,0.0,0,0.0,0.0,0,0.0,0.0,0.0,0.0,0.0,0.0,0,0,0,0.0,5,0.0,0.0,0,0,0.0,0,0.0,0.0,0.0,0,0.0,0.0,0.0,0,0,0.0,0.0,0,0.0,0.0,0.0,0,0.0,0.0,0.0,0,0,0,0.0,0.0,0,0.0,0.0,0.0,0,0.0,0.0,0.0,0.0,0.0,0.0,0.0,0.0,0.0,0.0,0.0,0.0,0.0,0.0,0.0,0.0,0.0,0.0,0.0,0.0,0.0,0.0,0.0,0.0,0.0,0.0,0.0,0.0,0.0,0,0.0,0.0,0.0,0.0,0.0,0.0,0.0,0,0.0,0.0,0.0,0.0,0.0,0.0,0.0,0,0.0,0.0,0.0,0.0,0.0,0,0.0,0.0,0.0,0.0,0.0,0,0.0,0.0,0.0,0.0,0,0.0,0.0,0.0,0,0,0,0.0,0.0,0.0,0.0,0.0,0.0,0.0,0.0,0.0,0.0,0.0,0.0,0.0,0.0,0.0,0,65.0,0.0,62.0,24.26,0.27899999999999997
# 1563,16682,145616,Livshits V.Ya.,1995,nan,(Rb2O)13.0 (TeO2)87.0 ,0.0,0,0.0,0.0,0.0,0.0,0.0,0.0,0.0,0,0,0,0.0,0.0,0,0.0,0.0,0.0,0.0,0.0,0.0,0,0.0,0.0,0.0,0.0,0,0,0.0,0.0,0,0.0,0.0,0.0,0.0,0.0,0.0,0,0.0,0.0,0.0,0.0,0.0,0.0,0,0.0,0.0,0,0.0,0.0,0.0,0.0,0.0,0.0,0,0,0,0.0,0,0.0,0.0,0,0,0.0,0,0.0,0.0,0.0,0,0.0,0.0,0.0,0,0,0.0,0.0,0,0.0,0.0,0.0,0,0.0,0.0,0.0,0,0,0,0.0,0.0,0,0.0,0.0,0.0,0,0.0,0.0,0.0,0.0,0.0,0.0,0.0,0.0,0.0,0.0,0.0,0.0,0.0,0.0,0.0,0.0,0.0,0.0,0.0,0.0,0.0,0.0,0.0,0.0,0.0,0.0,0.0,0.0,0.0,0,13.0,0.0,0.0,0.0,0.0,0.0,0.0,0,0.0,0.0,0.0,0.0,0.0,0.0,0.0,0,0.0,0.0,0.0,0.0,0.0,0,0.0,0.0,0.0,0.0,0.0,0,0.0,87.0,0.0,0.0,0,0.0,0.0,0.0,0,0,0,0.0,0.0,0.0,0.0,0.0,0.0,0.0,0.0,0.0,0.0,0.0,0.0,0.0,0.0,0.0,0,0.0,0.0,34.2,13.4,0.27899999999999997
# 1564,24453,189628,Higazy A.A.,1995,nan,(MnO2)30.0 (P2O5)70.0 ,0.0,0,0.0,0.0,0.0,0.0,0.0,0.0,0.0,0,0,0,0.0,0.0,0,0.0,0.0,0.0,0.0,0.0,0.0,0,0.0,0.0,0.0,0.0,0,0,0.0,0.0,0,0.0,0.0,0.0,0.0,0.0,0.0,0,0.0,0.0,0.0,0.0,0.0,0.0,0,0.0,0.0,0,0.0,0.0,0.0,0.0,0.0,0.0,0,0,0,0.0,0,0.0,0.0,0,0,0.0,0,0.0,0.0,0.0,0,0.0,0.0,0.0,0,0,0.0,0.0,0,0.0,0.0,0.0,0,0.0,0.0,0.0,0,0,0,0.0,0.0,0,0.0,0.0,0.0,0,0.0,30.0,0.0,0.0,0.0,0.0,0.0,0.0,0.0,0.0,0.0,0.0,0.0,0.0,0.0,0.0,0.0,0.0,0.0,0.0,0.0,70.0,0.0,0.0,0.0,0.0,0.0,0.0,0.0,0,0.0,0.0,0.0,0.0,0.0,0.0,0.0,0,0.0,0.0,0.0,0.0,0.0,0.0,0.0,0,0.0,0.0,0.0,0.0,0.0,0,0.0,0.0,0.0,0.0,0.0,0,0.0,0.0,0.0,0.0,0,0.0,0.0,0.0,0,0,0,0.0,0.0,0.0,0.0,0.0,0.0,0.0,0.0,0.0,0.0,0.0,0.0,0.0,0.0,0.0,0,0.0,0.0,40.4,15.8,0.27899999999999997
# 1565,24657,301086,Roychoudhury P.,2002,nan,(PbO)14.0 (TeO2)86.0 ,0.0,0,0.0,0.0,0.0,0.0,0.0,0.0,0.0,0,0,0,0.0,0.0,0,0.0,0.0,0.0,0.0,0.0,0.0,0,0.0,0.0,0.0,0.0,0,0,0.0,0.0,0,0.0,0.0,0.0,0.0,0.0,0.0,0,0.0,0.0,0.0,0.0,0.0,0.0,0,0.0,0.0,0,0.0,0.0,0.0,0.0,0.0,0.0,0,0,0,0.0,0,0.0,0.0,0,0,0.0,0,0.0,0.0,0.0,0,0.0,0.0,0.0,0,0,0.0,0.0,0,0.0,0.0,0.0,0,0.0,0.0,0.0,0,0,0,0.0,0.0,0,0.0,0.0,0.0,0,0.0,0.0,0.0,0.0,0.0,0.0,0.0,0.0,0.0,0.0,0.0,0.0,0.0,0.0,0.0,0.0,0.0,0.0,0.0,0.0,0.0,0.0,0.0,0.0,0.0,14.0,0.0,0.0,0.0,0,0.0,0.0,0.0,0.0,0.0,0.0,0.0,0,0.0,0.0,0.0,0.0,0.0,0.0,0.0,0,0.0,0.0,0.0,0.0,0.0,0,0.0,0.0,0.0,0.0,0.0,0,0.0,86.0,0.0,0.0,0,0.0,0.0,0.0,0,0,0,0.0,0.0,0.0,0.0,0.0,0.0,0.0,0.0,0.0,0.0,0.0,0.0,0.0,0.0,0.0,0,0.0,0.0,45.5,17.8,0.27899999999999997
# 1569,28396,364375,Blackburn D.,1987,nan,(Al2O3)13.74191222 (CaO)24.98588495 (MgO)17.38201605 (SiO2)29.14953077 (Ta2O5)1.585006023 (TiO2)13.15564999 ,0.0,0,0.0,13.74191222,0.0,0.0,0.0,0.0,0.0,0,0,0,0.0,0.0,0,0.0,0.0,0.0,0.0,0.0,0.0,0,0.0,0.0,24.98588495,0.0,0,0,0.0,0.0,0,0.0,0.0,0.0,0.0,0.0,0.0,0,0.0,0.0,0.0,0.0,0.0,0.0,0,0.0,0.0,0,0.0,0.0,0.0,0.0,0.0,0.0,0,0,0,0.0,0,0.0,0.0,0,0,0.0,0,0.0,0.0,0.0,0,0.0,0.0,0.0,0,0,0.0,0.0,0,0.0,0.0,0.0,0,0.0,0.0,0.0,0,0,0,0.0,0.0,0,0.0,17.38201605,0.0,0,0.0,0.0,0.0,0.0,0.0,0.0,0.0,0.0,0.0,0.0,0.0,0.0,0.0,0.0,0.0,0.0,0.0,0.0,0.0,0.0,0.0,0.0,0.0,0.0,0.0,0.0,0.0,0.0,0.0,0,0.0,0.0,0.0,0.0,0.0,0.0,0.0,0,0.0,0.0,0.0,0.0,0.0,29.14953077,0.0,0,0.0,0.0,0.0,0.0,0.0,0,0.0,0.0,0.0,1.585006023,0.0,0,0.0,0.0,0.0,0.0,0,13.15564999,0.0,0.0,0,0,0,0.0,0.0,0.0,0.0,0.0,0.0,0.0,0.0,0.0,0.0,0.0,0.0,0.0,0.0,0.0,0,0.0,0.0,114.0,44.9,0.27899999999999997
# 1570,28396,364380,Blackburn D.,1987,nan,(Al2O3)13.95728148 (MgO)35.30886255 (SiO2)41.4489256 (Ta2O5)4.830986666 (TiO2)4.453943707 ,0.0,0,0.0,13.95728148,0.0,0.0,0.0,0.0,0.0,0,0,0,0.0,0.0,0,0.0,0.0,0.0,0.0,0.0,0.0,0,0.0,0.0,0.0,0.0,0,0,0.0,0.0,0,0.0,0.0,0.0,0.0,0.0,0.0,0,0.0,0.0,0.0,0.0,0.0,0.0,0,0.0,0.0,0,0.0,0.0,0.0,0.0,0.0,0.0,0,0,0,0.0,0,0.0,0.0,0,0,0.0,0,0.0,0.0,0.0,0,0.0,0.0,0.0,0,0,0.0,0.0,0,0.0,0.0,0.0,0,0.0,0.0,0.0,0,0,0,0.0,0.0,0,0.0,35.30886255,0.0,0,0.0,0.0,0.0,0.0,0.0,0.0,0.0,0.0,0.0,0.0,0.0,0.0,0.0,0.0,0.0,0.0,0.0,0.0,0.0,0.0,0.0,0.0,0.0,0.0,0.0,0.0,0.0,0.0,0.0,0,0.0,0.0,0.0,0.0,0.0,0.0,0.0,0,0.0,0.0,0.0,0.0,0.0,41.4489256,0.0,0,0.0,0.0,0.0,0.0,0.0,0,0.0,0.0,0.0,4.830986666,0.0,0,0.0,0.0,0.0,0.0,0,4.453943707,0.0,0.0,0,0,0,0.0,0.0,0.0,0.0,0.0,0.0,0.0,0.0,0.0,0.0,0.0,0.0,0.0,0.0,0.0,0,0.0,0.0,113.0,44.2,0.27899999999999997
# 1571,30900,391631,Schilling F.R.,2001,nan,(Al2O3)8.614700914 (CaO)16.62578983 (MgO)31.20857969 (SiO2)43.55092956 ,0.0,0,0.0,8.614700914,0.0,0.0,0.0,0.0,0.0,0,0,0,0.0,0.0,0,0.0,0.0,0.0,0.0,0.0,0.0,0,0.0,0.0,16.62578983,0.0,0,0,0.0,0.0,0,0.0,0.0,0.0,0.0,0.0,0.0,0,0.0,0.0,0.0,0.0,0.0,0.0,0,0.0,0.0,0,0.0,0.0,0.0,0.0,0.0,0.0,0,0,0,0.0,0,0.0,0.0,0,0,0.0,0,0.0,0.0,0.0,0,0.0,0.0,0.0,0,0,0.0,0.0,0,0.0,0.0,0.0,0,0.0,0.0,0.0,0,0,0,0.0,0.0,0,0.0,31.20857969,0.0,0,0.0,0.0,0.0,0.0,0.0,0.0,0.0,0.0,0.0,0.0,0.0,0.0,0.0,0.0,0.0,0.0,0.0,0.0,0.0,0.0,0.0,0.0,0.0,0.0,0.0,0.0,0.0,0.0,0.0,0,0.0,0.0,0.0,0.0,0.0,0.0,0.0,0,0.0,0.0,0.0,0.0,0.0,43.55092956,0.0,0,0.0,0.0,0.0,0.0,0.0,0,0.0,0.0,0.0,0.0,0.0,0,0.0,0.0,0.0,0.0,0,0.0,0.0,0.0,0,0,0,0.0,0.0,0.0,0.0,0.0,0.0,0.0,0.0,0.0,0.0,0.0,0.0,0.0,0.0,0.0,0,0.0,0.0,108.0,42.4,0.27899999999999997
# 1572,30900,391633,Schilling F.R.,2001,nan,(Al2O3)2.610415843 (CaO)16.674459 (MgO)36.30078782 (SiO2)44.41433734 ,0.0,0,0.0,2.610415843,0.0,0.0,0.0,0.0,0.0,0,0,0,0.0,0.0,0,0.0,0.0,0.0,0.0,0.0,0.0,0,0.0,0.0,16.674459,0.0,0,0,0.0,0.0,0,0.0,0.0,0.0,0.0,0.0,0.0,0,0.0,0.0,0.0,0.0,0.0,0.0,0,0.0,0.0,0,0.0,0.0,0.0,0.0,0.0,0.0,0,0,0,0.0,0,0.0,0.0,0,0,0.0,0,0.0,0.0,0.0,0,0.0,0.0,0.0,0,0,0.0,0.0,0,0.0,0.0,0.0,0,0.0,0.0,0.0,0,0,0,0.0,0.0,0,0.0,36.30078782,0.0,0,0.0,0.0,0.0,0.0,0.0,0.0,0.0,0.0,0.0,0.0,0.0,0.0,0.0,0.0,0.0,0.0,0.0,0.0,0.0,0.0,0.0,0.0,0.0,0.0,0.0,0.0,0.0,0.0,0.0,0,0.0,0.0,0.0,0.0,0.0,0.0,0.0,0,0.0,0.0,0.0,0.0,0.0,44.41433734,0.0,0,0.0,0.0,0.0,0.0,0.0,0,0.0,0.0,0.0,0.0,0.0,0,0.0,0.0,0.0,0.0,0,0.0,0.0,0.0,0,0,0,0.0,0.0,0.0,0.0,0.0,0.0,0.0,0.0,0.0,0.0,0.0,0.0,0.0,0.0,0.0,0,0.0,0.0,110.0,43.1,0.27899999999999997
# 1573,36334,434227,Sharma G.,2009,nan,(B2O3)60.0 (Bi2O3)40.0 ,0.0,0,0.0,0.0,0.0,0.0,0.0,0.0,0.0,0,0,0,0.0,60.0,0,0.0,0.0,0.0,0.0,40.0,0.0,0,0.0,0.0,0.0,0.0,0,0,0.0,0.0,0,0.0,0.0,0.0,0.0,0.0,0.0,0,0.0,0.0,0.0,0.0,0.0,0.0,0,0.0,0.0,0,0.0,0.0,0.0,0.0,0.0,0.0,0,0,0,0.0,0,0.0,0.0,0,0,0.0,0,0.0,0.0,0.0,0,0.0,0.0,0.0,0,0,0.0,0.0,0,0.0,0.0,0.0,0,0.0,0.0,0.0,0,0,0,0.0,0.0,0,0.0,0.0,0.0,0,0.0,0.0,0.0,0.0,0.0,0.0,0.0,0.0,0.0,0.0,0.0,0.0,0.0,0.0,0.0,0.0,0.0,0.0,0.0,0.0,0.0,0.0,0.0,0.0,0.0,0.0,0.0,0.0,0.0,0,0.0,0.0,0.0,0.0,0.0,0.0,0.0,0,0.0,0.0,0.0,0.0,0.0,0.0,0.0,0,0.0,0.0,0.0,0.0,0.0,0,0.0,0.0,0.0,0.0,0.0,0,0.0,0.0,0.0,0.0,0,0.0,0.0,0.0,0,0,0,0.0,0.0,0.0,0.0,0.0,0.0,0.0,0.0,0.0,0.0,0.0,0.0,0.0,0.0,0.0,0,0.0,0.0,142.0,57.0,0.27899999999999997
# 1574,37054,440466,Sanchez0Valle C,2010,nan,(MgO)48.5 (SiO2)51.5 ,0.0,0,0.0,0.0,0.0,0.0,0.0,0.0,0.0,0,0,0,0.0,0.0,0,0.0,0.0,0.0,0.0,0.0,0.0,0,0.0,0.0,0.0,0.0,0,0,0.0,0.0,0,0.0,0.0,0.0,0.0,0.0,0.0,0,0.0,0.0,0.0,0.0,0.0,0.0,0,0.0,0.0,0,0.0,0.0,0.0,0.0,0.0,0.0,0,0,0,0.0,0,0.0,0.0,0,0,0.0,0,0.0,0.0,0.0,0,0.0,0.0,0.0,0,0,0.0,0.0,0,0.0,0.0,0.0,0,0.0,0.0,0.0,0,0,0,0.0,0.0,0,0.0,48.5,0.0,0,0.0,0.0,0.0,0.0,0.0,0.0,0.0,0.0,0.0,0.0,0.0,0.0,0.0,0.0,0.0,0.0,0.0,0.0,0.0,0.0,0.0,0.0,0.0,0.0,0.0,0.0,0.0,0.0,0.0,0,0.0,0.0,0.0,0.0,0.0,0.0,0.0,0,0.0,0.0,0.0,0.0,0.0,51.5,0.0,0,0.0,0.0,0.0,0.0,0.0,0,0.0,0.0,0.0,0.0,0.0,0,0.0,0.0,0.0,0.0,0,0.0,0.0,0.0,0,0,0,0.0,0.0,0.0,0.0,0.0,0.0,0.0,0.0,0.0,0.0,0.0,0.0,0.0,0.0,0.0,0,0.0,0.0,106.0,41.6,0.27899999999999997
# 1575,3861,12474,Takahashi K.,1983,nan,(B2O3)30.30303 (Na2O)39.39394 (SiO2)30.30303 ,0.0,0,0.0,0.0,0.0,0.0,0.0,0.0,0.0,0,0,0,0.0,30.30303,0,0.0,0.0,0.0,0.0,0.0,0.0,0,0.0,0.0,0.0,0.0,0,0,0.0,0.0,0,0.0,0.0,0.0,0.0,0.0,0.0,0,0.0,0.0,0.0,0.0,0.0,0.0,0,0.0,0.0,0,0.0,0.0,0.0,0.0,0.0,0.0,0,0,0,0.0,0,0.0,0.0,0,0,0.0,0,0.0,0.0,0.0,0,0.0,0.0,0.0,0,0,0.0,0.0,0,0.0,0.0,0.0,0,0.0,0.0,0.0,0,0,0,0.0,0.0,0,0.0,0.0,0.0,0,0.0,0.0,0.0,0.0,0.0,0.0,39.39394,0.0,0.0,0.0,0.0,0.0,0.0,0.0,0.0,0.0,0.0,0.0,0.0,0.0,0.0,0.0,0.0,0.0,0.0,0.0,0.0,0.0,0.0,0,0.0,0.0,0.0,0.0,0.0,0.0,0.0,0,0.0,0.0,0.0,0.0,0.0,30.30303,0.0,0,0.0,0.0,0.0,0.0,0.0,0,0.0,0.0,0.0,0.0,0.0,0,0.0,0.0,0.0,0.0,0,0.0,0.0,0.0,0,0,0,0.0,0.0,0.0,0.0,0.0,0.0,0.0,0.0,0.0,0.0,0.0,0.0,0.0,0.0,0.0,0,0.0,0.0,63.1,24.67,0.2788812
# 1576,40694,476427,Chenu S.,2012,nan,(NaPO3)85.70828583 (Nb2O5)7.145857082999999 (SnO)7.145857082999999 ,0.0,0,0.0,0.0,0.0,0.0,0.0,0.0,0.0,0,0,0,0.0,0.0,0,0.0,0.0,0.0,0.0,0.0,0.0,0,0.0,0.0,0.0,0.0,0,0,0.0,0.0,0,0.0,0.0,0.0,0.0,0.0,0.0,0,0.0,0.0,0.0,0.0,0.0,0.0,0,0.0,0.0,0,0.0,0.0,0.0,0.0,0.0,0.0,0,0,0,0.0,0,0.0,0.0,0,0,0.0,0,0.0,0.0,0.0,0,0.0,0.0,0.0,0,0,0.0,0.0,0,0.0,0.0,0.0,0,0.0,0.0,0.0,0,0,0,0.0,0.0,0,0.0,0.0,0.0,0,0.0,0.0,0.0,0.0,0.0,0.0,0.0,0.0,0.0,0.0,0.0,85.70828583,7.145857082999999,0.0,0.0,0.0,0.0,0.0,0.0,0.0,0.0,0.0,0.0,0.0,0.0,0.0,0.0,0.0,0.0,0,0.0,0.0,0.0,0.0,0.0,0.0,0.0,0,0.0,0.0,0.0,0.0,0.0,0.0,0.0,0,7.145857082999999,0.0,0.0,0.0,0.0,0,0.0,0.0,0.0,0.0,0.0,0,0.0,0.0,0.0,0.0,0,0.0,0.0,0.0,0,0,0,0.0,0.0,0.0,0.0,0.0,0.0,0.0,0.0,0.0,0.0,0.0,0.0,0.0,0.0,0.0,0,0.0,0.0,44.5,17.4,0.2787357
# 1577,40694,476423,Chenu S.,2012,nan,(NaPO3)75.67394608 (Nb2O5)8.107351412 (SnO)16.2187025 ,0.0,0,0.0,0.0,0.0,0.0,0.0,0.0,0.0,0,0,0,0.0,0.0,0,0.0,0.0,0.0,0.0,0.0,0.0,0,0.0,0.0,0.0,0.0,0,0,0.0,0.0,0,0.0,0.0,0.0,0.0,0.0,0.0,0,0.0,0.0,0.0,0.0,0.0,0.0,0,0.0,0.0,0,0.0,0.0,0.0,0.0,0.0,0.0,0,0,0,0.0,0,0.0,0.0,0,0,0.0,0,0.0,0.0,0.0,0,0.0,0.0,0.0,0,0,0.0,0.0,0,0.0,0.0,0.0,0,0.0,0.0,0.0,0,0,0,0.0,0.0,0,0.0,0.0,0.0,0,0.0,0.0,0.0,0.0,0.0,0.0,0.0,0.0,0.0,0.0,0.0,75.67394608,8.107351412,0.0,0.0,0.0,0.0,0.0,0.0,0.0,0.0,0.0,0.0,0.0,0.0,0.0,0.0,0.0,0.0,0,0.0,0.0,0.0,0.0,0.0,0.0,0.0,0,0.0,0.0,0.0,0.0,0.0,0.0,0.0,0,16.2187025,0.0,0.0,0.0,0.0,0,0.0,0.0,0.0,0.0,0.0,0,0.0,0.0,0.0,0.0,0,0.0,0.0,0.0,0,0,0,0.0,0.0,0.0,0.0,0.0,0.0,0.0,0.0,0.0,0.0,0.0,0.0,0.0,0.0,0.0,0,0.0,0.0,46.8,18.3,0.2786885
# 1578,3814,110732,State Optical I,1975,OF6,(Al2O3)8.155674104 (As2O3)0.141499585 (B2O3)76.59889557 (CaO)3.5782295160000004 (La2O3)3.580989508 (PbO)7.944711722 ,0.0,0,0.0,8.155674104,0.0,0.0,0.0,0.141499585,0.0,0,0,0,0.0,76.59889557,0,0.0,0.0,0.0,0.0,0.0,0.0,0,0.0,0.0,3.5782295160000004,0.0,0,0,0.0,0.0,0,0.0,0.0,0.0,0.0,0.0,0.0,0,0.0,0.0,0.0,0.0,0.0,0.0,0,0.0,0.0,0,0.0,0.0,0.0,0.0,0.0,0.0,0,0,0,0.0,0,0.0,0.0,0,0,0.0,0,0.0,0.0,0.0,0,0.0,0.0,0.0,0,0,0.0,0.0,0,0.0,0.0,3.580989508,0,0.0,0.0,0.0,0,0,0,0.0,0.0,0,0.0,0.0,0.0,0,0.0,0.0,0.0,0.0,0.0,0.0,0.0,0.0,0.0,0.0,0.0,0.0,0.0,0.0,0.0,0.0,0.0,0.0,0.0,0.0,0.0,0.0,0.0,0.0,0.0,7.944711722,0.0,0.0,0.0,0,0.0,0.0,0.0,0.0,0.0,0.0,0.0,0,0.0,0.0,0.0,0.0,0.0,0.0,0.0,0,0.0,0.0,0.0,0.0,0.0,0,0.0,0.0,0.0,0.0,0.0,0,0.0,0.0,0.0,0.0,0,0.0,0.0,0.0,0,0,0,0.0,0.0,0.0,0.0,0.0,0.0,0.0,0.0,0.0,0.0,0.0,0.0,0.0,0.0,0.0,0,0.0,0.0,68.3,26.71,0.2785475
# 1579,3861,12480,Takahashi K.,1983,nan,(B2O3)43.47826 (K2O)13.04348 (SiO2)43.47826 ,0.0,0,0.0,0.0,0.0,0.0,0.0,0.0,0.0,0,0,0,0.0,43.47826,0,0.0,0.0,0.0,0.0,0.0,0.0,0,0.0,0.0,0.0,0.0,0,0,0.0,0.0,0,0.0,0.0,0.0,0.0,0.0,0.0,0,0.0,0.0,0.0,0.0,0.0,0.0,0,0.0,0.0,0,0.0,0.0,0.0,0.0,0.0,0.0,0,0,0,0.0,0,0.0,0.0,0,0,0.0,0,0.0,0.0,0.0,0,0.0,0.0,13.04348,0,0,0.0,0.0,0,0.0,0.0,0.0,0,0.0,0.0,0.0,0,0,0,0.0,0.0,0,0.0,0.0,0.0,0,0.0,0.0,0.0,0.0,0.0,0.0,0.0,0.0,0.0,0.0,0.0,0.0,0.0,0.0,0.0,0.0,0.0,0.0,0.0,0.0,0.0,0.0,0.0,0.0,0.0,0.0,0.0,0.0,0.0,0,0.0,0.0,0.0,0.0,0.0,0.0,0.0,0,0.0,0.0,0.0,0.0,0.0,43.47826,0.0,0,0.0,0.0,0.0,0.0,0.0,0,0.0,0.0,0.0,0.0,0.0,0,0.0,0.0,0.0,0.0,0,0.0,0.0,0.0,0,0,0,0.0,0.0,0.0,0.0,0.0,0.0,0.0,0.0,0.0,0.0,0.0,0.0,0.0,0.0,0.0,0,0.0,0.0,44.9,17.56,0.2784739
# 1583,3497,7663,Soga N.,1976,nan,(MgO)25.0 (SiO2)50.0 (SrO)25.0 ,0.0,0,0.0,0.0,0.0,0.0,0.0,0.0,0.0,0,0,0,0.0,0.0,0,0.0,0.0,0.0,0.0,0.0,0.0,0,0.0,0.0,0.0,0.0,0,0,0.0,0.0,0,0.0,0.0,0.0,0.0,0.0,0.0,0,0.0,0.0,0.0,0.0,0.0,0.0,0,0.0,0.0,0,0.0,0.0,0.0,0.0,0.0,0.0,0,0,0,0.0,0,0.0,0.0,0,0,0.0,0,0.0,0.0,0.0,0,0.0,0.0,0.0,0,0,0.0,0.0,0,0.0,0.0,0.0,0,0.0,0.0,0.0,0,0,0,0.0,0.0,0,0.0,25.0,0.0,0,0.0,0.0,0.0,0.0,0.0,0.0,0.0,0.0,0.0,0.0,0.0,0.0,0.0,0.0,0.0,0.0,0.0,0.0,0.0,0.0,0.0,0.0,0.0,0.0,0.0,0.0,0.0,0.0,0.0,0,0.0,0.0,0.0,0.0,0.0,0.0,0.0,0,0.0,0.0,0.0,0.0,0.0,50.0,0.0,0,0.0,0.0,0.0,0.0,0.0,0,0.0,25.0,0.0,0.0,0.0,0,0.0,0.0,0.0,0.0,0,0.0,0.0,0.0,0,0,0,0.0,0.0,0.0,0.0,0.0,0.0,0.0,0.0,0.0,0.0,0.0,0.0,0.0,0.0,0.0,0,0.0,0.0,90.7,35.49,0.278
# 1584,4038,4642,Yamane M.,1982,nan,(Al2O3)6.01088 (CaO)32.78739 (SiO2)61.201730000000005 ,0.0,0,0.0,6.01088,0.0,0.0,0.0,0.0,0.0,0,0,0,0.0,0.0,0,0.0,0.0,0.0,0.0,0.0,0.0,0,0.0,0.0,32.78739,0.0,0,0,0.0,0.0,0,0.0,0.0,0.0,0.0,0.0,0.0,0,0.0,0.0,0.0,0.0,0.0,0.0,0,0.0,0.0,0,0.0,0.0,0.0,0.0,0.0,0.0,0,0,0,0.0,0,0.0,0.0,0,0,0.0,0,0.0,0.0,0.0,0,0.0,0.0,0.0,0,0,0.0,0.0,0,0.0,0.0,0.0,0,0.0,0.0,0.0,0,0,0,0.0,0.0,0,0.0,0.0,0.0,0,0.0,0.0,0.0,0.0,0.0,0.0,0.0,0.0,0.0,0.0,0.0,0.0,0.0,0.0,0.0,0.0,0.0,0.0,0.0,0.0,0.0,0.0,0.0,0.0,0.0,0.0,0.0,0.0,0.0,0,0.0,0.0,0.0,0.0,0.0,0.0,0.0,0,0.0,0.0,0.0,0.0,0.0,61.201730000000005,0.0,0,0.0,0.0,0.0,0.0,0.0,0,0.0,0.0,0.0,0.0,0.0,0,0.0,0.0,0.0,0.0,0,0.0,0.0,0.0,0,0,0,0.0,0.0,0.0,0.0,0.0,0.0,0.0,0.0,0.0,0.0,0.0,0.0,0.0,0.0,0.0,0,0.0,0.0,90.1,35.2,0.278
# 1585,5149,19197,Nemilov S.V.,1972,nan,(B2O3)87.0 (Na2O)13.0 ,0.0,0,0.0,0.0,0.0,0.0,0.0,0.0,0.0,0,0,0,0.0,87.0,0,0.0,0.0,0.0,0.0,0.0,0.0,0,0.0,0.0,0.0,0.0,0,0,0.0,0.0,0,0.0,0.0,0.0,0.0,0.0,0.0,0,0.0,0.0,0.0,0.0,0.0,0.0,0,0.0,0.0,0,0.0,0.0,0.0,0.0,0.0,0.0,0,0,0,0.0,0,0.0,0.0,0,0,0.0,0,0.0,0.0,0.0,0,0.0,0.0,0.0,0,0,0.0,0.0,0,0.0,0.0,0.0,0,0.0,0.0,0.0,0,0,0,0.0,0.0,0,0.0,0.0,0.0,0,0.0,0.0,0.0,0.0,0.0,0.0,13.0,0.0,0.0,0.0,0.0,0.0,0.0,0.0,0.0,0.0,0.0,0.0,0.0,0.0,0.0,0.0,0.0,0.0,0.0,0.0,0.0,0.0,0.0,0,0.0,0.0,0.0,0.0,0.0,0.0,0.0,0,0.0,0.0,0.0,0.0,0.0,0.0,0.0,0,0.0,0.0,0.0,0.0,0.0,0,0.0,0.0,0.0,0.0,0.0,0,0.0,0.0,0.0,0.0,0,0.0,0.0,0.0,0,0,0,0.0,0.0,0.0,0.0,0.0,0.0,0.0,0.0,0.0,0.0,0.0,0.0,0.0,0.0,0.0,0,0.0,0.0,nan,nan,0.278
# 1586,5879,93248,Keshishyan T.N.,1978,nan,(Al2O3)9.090909091 (B2O3)45.45454545 (PbO)45.45454545 ,0.0,0,0.0,9.090909091,0.0,0.0,0.0,0.0,0.0,0,0,0,0.0,45.45454545,0,0.0,0.0,0.0,0.0,0.0,0.0,0,0.0,0.0,0.0,0.0,0,0,0.0,0.0,0,0.0,0.0,0.0,0.0,0.0,0.0,0,0.0,0.0,0.0,0.0,0.0,0.0,0,0.0,0.0,0,0.0,0.0,0.0,0.0,0.0,0.0,0,0,0,0.0,0,0.0,0.0,0,0,0.0,0,0.0,0.0,0.0,0,0.0,0.0,0.0,0,0,0.0,0.0,0,0.0,0.0,0.0,0,0.0,0.0,0.0,0,0,0,0.0,0.0,0,0.0,0.0,0.0,0,0.0,0.0,0.0,0.0,0.0,0.0,0.0,0.0,0.0,0.0,0.0,0.0,0.0,0.0,0.0,0.0,0.0,0.0,0.0,0.0,0.0,0.0,0.0,0.0,0.0,45.45454545,0.0,0.0,0.0,0,0.0,0.0,0.0,0.0,0.0,0.0,0.0,0,0.0,0.0,0.0,0.0,0.0,0.0,0.0,0,0.0,0.0,0.0,0.0,0.0,0,0.0,0.0,0.0,0.0,0.0,0,0.0,0.0,0.0,0.0,0,0.0,0.0,0.0,0,0,0,0.0,0.0,0.0,0.0,0.0,0.0,0.0,0.0,0.0,0.0,0.0,0.0,0.0,0.0,0.0,0,0.0,0.0,57.0,22.3,0.278
# 1587,6772,51286,Bridge B.,1986,nan,(Al2O3)10.52457438 (TeO2)55.36872389 (ZnCl2)32.71883226 (ZnO)1.3878694669999998 ,0.0,0,0.0,10.52457438,0.0,0.0,0.0,0.0,0.0,0,0,0,0.0,0.0,0,0.0,0.0,0.0,0.0,0.0,0.0,0,0.0,0.0,0.0,0.0,0,0,0.0,0.0,0,0.0,0.0,0.0,0.0,0.0,0.0,0,0.0,0.0,0.0,0.0,0.0,0.0,0,0.0,0.0,0,0.0,0.0,0.0,0.0,0.0,0.0,0,0,0,0.0,0,0.0,0.0,0,0,0.0,0,0.0,0.0,0.0,0,0.0,0.0,0.0,0,0,0.0,0.0,0,0.0,0.0,0.0,0,0.0,0.0,0.0,0,0,0,0.0,0.0,0,0.0,0.0,0.0,0,0.0,0.0,0.0,0.0,0.0,0.0,0.0,0.0,0.0,0.0,0.0,0.0,0.0,0.0,0.0,0.0,0.0,0.0,0.0,0.0,0.0,0.0,0.0,0.0,0.0,0.0,0.0,0.0,0.0,0,0.0,0.0,0.0,0.0,0.0,0.0,0.0,0,0.0,0.0,0.0,0.0,0.0,0.0,0.0,0,0.0,0.0,0.0,0.0,0.0,0,0.0,0.0,0.0,0.0,0.0,0,0.0,55.36872389,0.0,0.0,0,0.0,0.0,0.0,0,0,0,0.0,0.0,0.0,0.0,0.0,0.0,0.0,0.0,0.0,0.0,0.0,0.0,32.71883226,0.0,1.3878694669999998,0,0.0,0.0,25.7,10.07,0.278
# 1588,6772,51292,Bridge B.,1986,nan,(Al2O3)2.41808837 (ZnCl2)97.58191163 ,0.0,0,0.0,2.41808837,0.0,0.0,0.0,0.0,0.0,0,0,0,0.0,0.0,0,0.0,0.0,0.0,0.0,0.0,0.0,0,0.0,0.0,0.0,0.0,0,0,0.0,0.0,0,0.0,0.0,0.0,0.0,0.0,0.0,0,0.0,0.0,0.0,0.0,0.0,0.0,0,0.0,0.0,0,0.0,0.0,0.0,0.0,0.0,0.0,0,0,0,0.0,0,0.0,0.0,0,0,0.0,0,0.0,0.0,0.0,0,0.0,0.0,0.0,0,0,0.0,0.0,0,0.0,0.0,0.0,0,0.0,0.0,0.0,0,0,0,0.0,0.0,0,0.0,0.0,0.0,0,0.0,0.0,0.0,0.0,0.0,0.0,0.0,0.0,0.0,0.0,0.0,0.0,0.0,0.0,0.0,0.0,0.0,0.0,0.0,0.0,0.0,0.0,0.0,0.0,0.0,0.0,0.0,0.0,0.0,0,0.0,0.0,0.0,0.0,0.0,0.0,0.0,0,0.0,0.0,0.0,0.0,0.0,0.0,0.0,0,0.0,0.0,0.0,0.0,0.0,0,0.0,0.0,0.0,0.0,0.0,0,0.0,0.0,0.0,0.0,0,0.0,0.0,0.0,0,0,0,0.0,0.0,0.0,0.0,0.0,0.0,0.0,0.0,0.0,0.0,0.0,0.0,97.58191163,0.0,0.0,0,0.0,0.0,11.7,4.577,0.278
# 1589,6816,70564,Nemilov S.V.,1972,nan,(B2O3)69.0 (Bi2O3)31.0 ,0.0,0,0.0,0.0,0.0,0.0,0.0,0.0,0.0,0,0,0,0.0,69.0,0,0.0,0.0,0.0,0.0,31.0,0.0,0,0.0,0.0,0.0,0.0,0,0,0.0,0.0,0,0.0,0.0,0.0,0.0,0.0,0.0,0,0.0,0.0,0.0,0.0,0.0,0.0,0,0.0,0.0,0,0.0,0.0,0.0,0.0,0.0,0.0,0,0,0,0.0,0,0.0,0.0,0,0,0.0,0,0.0,0.0,0.0,0,0.0,0.0,0.0,0,0,0.0,0.0,0,0.0,0.0,0.0,0,0.0,0.0,0.0,0,0,0,0.0,0.0,0,0.0,0.0,0.0,0,0.0,0.0,0.0,0.0,0.0,0.0,0.0,0.0,0.0,0.0,0.0,0.0,0.0,0.0,0.0,0.0,0.0,0.0,0.0,0.0,0.0,0.0,0.0,0.0,0.0,0.0,0.0,0.0,0.0,0,0.0,0.0,0.0,0.0,0.0,0.0,0.0,0,0.0,0.0,0.0,0.0,0.0,0.0,0.0,0,0.0,0.0,0.0,0.0,0.0,0,0.0,0.0,0.0,0.0,0.0,0,0.0,0.0,0.0,0.0,0,0.0,0.0,0.0,0,0,0,0.0,0.0,0.0,0.0,0.0,0.0,0.0,0.0,0.0,0.0,0.0,0.0,0.0,0.0,0.0,0,0.0,0.0,77.7,30.41,0.278
# 1590,6816,70570,Nemilov S.V.,1972,nan,(B2O3)60.8 (Bi2O3)39.2 ,0.0,0,0.0,0.0,0.0,0.0,0.0,0.0,0.0,0,0,0,0.0,60.8,0,0.0,0.0,0.0,0.0,39.2,0.0,0,0.0,0.0,0.0,0.0,0,0,0.0,0.0,0,0.0,0.0,0.0,0.0,0.0,0.0,0,0.0,0.0,0.0,0.0,0.0,0.0,0,0.0,0.0,0,0.0,0.0,0.0,0.0,0.0,0.0,0,0,0,0.0,0,0.0,0.0,0,0,0.0,0,0.0,0.0,0.0,0,0.0,0.0,0.0,0,0,0.0,0.0,0,0.0,0.0,0.0,0,0.0,0.0,0.0,0,0,0,0.0,0.0,0,0.0,0.0,0.0,0,0.0,0.0,0.0,0.0,0.0,0.0,0.0,0.0,0.0,0.0,0.0,0.0,0.0,0.0,0.0,0.0,0.0,0.0,0.0,0.0,0.0,0.0,0.0,0.0,0.0,0.0,0.0,0.0,0.0,0,0.0,0.0,0.0,0.0,0.0,0.0,0.0,0,0.0,0.0,0.0,0.0,0.0,0.0,0.0,0,0.0,0.0,0.0,0.0,0.0,0,0.0,0.0,0.0,0.0,0.0,0,0.0,0.0,0.0,0.0,0,0.0,0.0,0.0,0,0,0,0.0,0.0,0.0,0.0,0.0,0.0,0.0,0.0,0.0,0.0,0.0,0.0,0.0,0.0,0.0,0,0.0,0.0,74.3,29.07,0.278
# 1591,7513,56769,Inoue H.,1991,nan,(AlF3)3.0 (BaF2)20.0 (EuF3)2 (InF3)0.5 (LaF3)3.0 (NaCl)15.0 (NaF)5.0 (ZrF4)51.5 ,0.0,0,0.0,0.0,3.0,0.0,0.0,0.0,0.0,0,0,0,0.0,0.0,0,20.0,0.0,0.0,0.0,0.0,0.0,0,0.0,0.0,0.0,0.0,0,0,0.0,0.0,0,0.0,0.0,0.0,0.0,0.0,0.0,0,0.0,0.0,0.0,0.0,0.0,0.0,0,0.0,0.0,2,0.0,0.0,0.0,0.0,0.0,0.0,0,0,0,0.0,0,0.0,0.0,0,0,0.0,0,0.0,0.0,0.0,0,0.5,0.0,0.0,0,0,0.0,0.0,0,0.0,0.0,0.0,0,3.0,0.0,0.0,0,0,0,0.0,0.0,0,0.0,0.0,0.0,0,0.0,0.0,0.0,0.0,0.0,0.0,0.0,0.0,0.0,15.0,5.0,0.0,0.0,0.0,0.0,0.0,0.0,0.0,0.0,0.0,0.0,0.0,0.0,0.0,0.0,0.0,0.0,0.0,0.0,0,0.0,0.0,0.0,0.0,0.0,0.0,0.0,0,0.0,0.0,0.0,0.0,0.0,0.0,0.0,0,0.0,0.0,0.0,0.0,0.0,0,0.0,0.0,0.0,0.0,0.0,0,0.0,0.0,0.0,0.0,0,0.0,0.0,0.0,0,0,0,0.0,0.0,0.0,0.0,0.0,0.0,0.0,0.0,0.0,0.0,0.0,0.0,0.0,0.0,0.0,0,51.5,0.0,51.6,20.2,0.278
# 1592,7836,74228,Higazy A.A.,1989,nan,(P2O5)85.98 (ZnO)14.02 ,0.0,0,0.0,0.0,0.0,0.0,0.0,0.0,0.0,0,0,0,0.0,0.0,0,0.0,0.0,0.0,0.0,0.0,0.0,0,0.0,0.0,0.0,0.0,0,0,0.0,0.0,0,0.0,0.0,0.0,0.0,0.0,0.0,0,0.0,0.0,0.0,0.0,0.0,0.0,0,0.0,0.0,0,0.0,0.0,0.0,0.0,0.0,0.0,0,0,0,0.0,0,0.0,0.0,0,0,0.0,0,0.0,0.0,0.0,0,0.0,0.0,0.0,0,0,0.0,0.0,0,0.0,0.0,0.0,0,0.0,0.0,0.0,0,0,0,0.0,0.0,0,0.0,0.0,0.0,0,0.0,0.0,0.0,0.0,0.0,0.0,0.0,0.0,0.0,0.0,0.0,0.0,0.0,0.0,0.0,0.0,0.0,0.0,0.0,0.0,0.0,85.98,0.0,0.0,0.0,0.0,0.0,0.0,0.0,0,0.0,0.0,0.0,0.0,0.0,0.0,0.0,0,0.0,0.0,0.0,0.0,0.0,0.0,0.0,0,0.0,0.0,0.0,0.0,0.0,0,0.0,0.0,0.0,0.0,0.0,0,0.0,0.0,0.0,0.0,0,0.0,0.0,0.0,0,0,0,0.0,0.0,0.0,0.0,0.0,0.0,0.0,0.0,0.0,0.0,0.0,0.0,0.0,0.0,14.02,0,0.0,0.0,38.6,15.1,0.278
# 1593,11320,98778,Higazy A.A.,1985,nan,(Co3O4)56.25 (P2O5)43.75 ,0.0,0,0.0,0.0,0.0,0.0,0.0,0.0,0.0,0,0,0,0.0,0.0,0,0.0,0.0,0.0,0.0,0.0,0.0,0,0.0,0.0,0.0,0.0,0,0,0.0,0.0,0,0.0,0.0,56.25,0.0,0.0,0.0,0,0.0,0.0,0.0,0.0,0.0,0.0,0,0.0,0.0,0,0.0,0.0,0.0,0.0,0.0,0.0,0,0,0,0.0,0,0.0,0.0,0,0,0.0,0,0.0,0.0,0.0,0,0.0,0.0,0.0,0,0,0.0,0.0,0,0.0,0.0,0.0,0,0.0,0.0,0.0,0,0,0,0.0,0.0,0,0.0,0.0,0.0,0,0.0,0.0,0.0,0.0,0.0,0.0,0.0,0.0,0.0,0.0,0.0,0.0,0.0,0.0,0.0,0.0,0.0,0.0,0.0,0.0,0.0,43.75,0.0,0.0,0.0,0.0,0.0,0.0,0.0,0,0.0,0.0,0.0,0.0,0.0,0.0,0.0,0,0.0,0.0,0.0,0.0,0.0,0.0,0.0,0,0.0,0.0,0.0,0.0,0.0,0,0.0,0.0,0.0,0.0,0.0,0,0.0,0.0,0.0,0.0,0,0.0,0.0,0.0,0,0,0,0.0,0.0,0.0,0.0,0.0,0.0,0.0,0.0,0.0,0.0,0.0,0.0,0.0,0.0,0.0,0,0.0,0.0,63.3,24.8,0.278
