Repository: jacobergzhou/Poisson-Ratio

File: Poisson_data_cleaned_06212019.csv (part 22 of 58)
,Code,Glass #,Author,Year,Trademark,Ag2O,AgI,Al,Al2O3,AlF3,AlN,As,As2O3,As2O5,As2S3,As2Se3,AsSe,B,B2O3,BaCl2,BaF2,BaO,BeF2,BeO,Bi2O3,BiCl3,Br,Ca,CaF2,CaO,Cd,CdCl2,CdF2,CdO,Ce2O3,CeF3,CeO2,Cl,Co3O4,CoO,Cr2O3,Cs2O,CsCl,CsF,Cu2O,CuO,Dy2O3,Er,Er2O3,ErF3,Eu,Eu2O3,EuF3,F,Fe,Fe2O3,FeO,Ga,Ga2O3,Ga2S3,Ga2Se3,GaF3,Gd2O3,GdF3,Ge,GeO2,GeS2,GeSe2,H2O,HfF4,HfO2,Hg,Ho2O3,I,InF3,K,K2O,K2S,K2SO4,KBr,KCl,KF,KHF2,La,La2O3,La2S3,LaF3,Li,Li2O,Li2S,Li2SO4,LiBr,LiCl,LiF,LiI,MgF2,MgO,Mn2O3,MnF2,MnO,MnO2,MoO2,MoO3,N,Na,Na2O,Na2S,Na2SO4,NaCl,NaF,NaPO3,Nb2O5,Nd,Nd2O3,NdF3,NH4NO3,NiO,O,OH,P,P2O5,Pb,PbCl2,PbF2,PbO,PdO,Pr2O3,Pr6O11,PrF3,Rb2O,RbF,Rh2O3,RuO2,S,Sb,Sb2O3,Sb2S3,Sc2O3,Se,Si,Si3N4,SiC,SiO2,Sm2O3,Sn,SnO,SnO2,SO2,SO3,Sr,SrCl2,SrF2,SrO,Ta2O3,Ta2O5,Tb2O3,TbF3,Te,TeO2,Th,ThF4,ThO2,TiO2,Tl,Tl2O,Tl2Se,TlSe,Tm2O3,U,U3O8,UO2,V,V2O5,VO6,WO3,Y,Y2O3,Yb2O3,YbF3,YF3,ZnCl2,ZnF2,ZnO,ZnSO4,ZrF4,ZrO2,Young's modulus E (GPa),Shear modulus G (GPa),Poisson's ratio v
# 1963,8701,80152,Aleinikov F.K.,1962,,0,0,0,0,0,0,0,0,0,0,0,0,0,0,0,0,0,0,0,0,0,0,0,0,0,0,0,0,0,0,0,0,0,0,0,0,0,0,0,0,0,0,0,0,0,0,0,0,0,0,0,0,0,0,0,0,0,0,0,0,0,0,0,0,0,0,0,0,0,0,0,0,0,0,0,0,0,0,0,0,0,0,0,0,0,0,0,0,0,0,0,0,0,0,0,0,0,0,0,0,12.5,0,0,0,0,0,0,0,0,0,0,0,0,0,0,0,0,0,0,0,0,0,0,0,0,0,0,0,0,0,0,0,0,0,0,0,0,62.5,0,0,0,0,0,0,0,0,0,0,0,0,0,0,0,0,0,0,0,0,0,0,0,0,0,0,0,0,0,0,0,0,0,0,0,0,0,0,0,25,0,0,0,71.1,27.99,0.27
# 1964,8702,80175,Aleinikov F.K.,1962,,0,0,0,0,0,0,0,0,0,0,0,0,0,0,0,0,0,0,0,0,0,0,0,0,0,0,0,0,0,0,0,0,0,0,0,0,0,0,0,0,0,0,0,0,0,0,0,0,0,0,0,0,0,0,0,0,0,0,0,0,0,0,0,0,0,0,0,0,0,0,0,14.28571143,0,0,0,0,0,0,0,0,0,0,0,0,0,0,0,0,0,0,0,0,0,0,0,0,0,0,0,0,0,0,0,0,0,0,0,0,0,0,0,0,0,0,0,0,0,0,0,0,0,0,0,0,0,0,0,0,0,0,0,0,0,0,0,0,0,71.42857714,0,0,0,0,0,0,0,0,0,0,0,0,0,0,0,0,0,0,0,0,0,0,0,0,0,0,0,0,0,0,0,0,0,0,0,0,0,0,0,14.28571143,0,0,0,,,0.27
# 1965,9898,41099,Coenen M.,1961,,0,0,0,0,0,0,0,0,0,0,0,0,0,60.0000018,0,0,0,0,0,0,0,0,0,0,0,0,0,0,0,0,0,0,0,0,0,0,0,0,0,0,0,0,0,0,0,0,0,0,0,0,0,0,0,0,0,0,0,0,0,0,0,0,0,0,0,0,0,0,0,0,0,0,0,0,0,0,0,0,0,0,0,0,0,0,0,0,0,0,0,0,0,0,0,0,0,0,0,0,0,0,33.333331,0,0,0,0,0,0,0,0,0,0,0,0,0,0,0,0,0,0,0,0,0,0,0,0,0,0,0,0,0,0,0,0,0,0,0,0,6.6666672,0,0,0,0,0,0,0,0,0,0,0,0,0,0,0,0,0,0,0,0,0,0,0,0,0,0,0,0,0,0,0,0,0,0,0,0,0,0,0,0,0,0,0,71,28,0.27
# 1966,9898,41100,Coenen M.,1961,,0,0,0,0,0,0,0,0,0,0,0,0,0,53.33334,0,0,0,0,0,0,0,0,0,0,0,0,0,0,0,0,0,0,0,0,0,0,0,0,0,0,0,0,0,0,0,0,0,0,0,0,0,0,0,0,0,0,0,0,0,0,0,0,0,0,0,0,0,0,0,0,0,0,0,0,0,0,0,0,0,0,0,0,0,0,0,0,0,0,0,0,0,0,0,0,0,0,0,0,0,0,33.33333,0,0,0,0,0,0,0,0,0,0,0,0,0,0,0,0,0,0,0,0,0,0,0,0,0,0,0,0,0,0,0,0,0,0,0,0,13.33333,0,0,0,0,0,0,0,0,0,0,0,0,0,0,0,0,0,0,0,0,0,0,0,0,0,0,0,0,0,0,0,0,0,0,0,0,0,0,0,0,0,0,0,101,41,0.27
# 1967,10648,75133,Farley J.M.,1975,,0,0,0,0,0,0,0,0,0,0,0,0,0,0,0,0,0,0,0,0,0,0,0,0,0,0,0,0,0,0,0,0,0,0,0,0,0,0,0,0,0,0,0,0,0,0,0,0,0,0,0,0,0,0,0,0,0,0,0,0,0,0,0,0,0,0,0,0,0,0,0,0,0,0,0,0,0,0,0,0,0,0,0,0,0,0,0,0,0,0,0,0,0,0,0,0,0,0,0,0,0,0,0,0,0,0,0,0,0,0,0,0,0,0,0,40,0,0,0,0,0,0,0,0,0,0,0,0,0,0,0,0,0,0,0,0,0,0,0,0,0,0,0,0,0,0,0,0,0,0,0,0,0,0,0,0,0,0,0,0,0,0,0,0,0,0,0,60,0,0,0,0,0,0,0,0,0,0,0,0,0,48.7,19.2,0.27
# 1968,11092,44236,Muthupari S.,1995,,0,0,0,0,0,0,0,0,0,0,0,0,0,40,0,0,0,0,0,0,0,0,0,0,0,0,0,0,0,0,0,0,0,0,0,0,0,0,0,0,0,0,0,0,0,0,0,0,0,0,0,0,0,0,0,0,0,0,0,0,0,0,0,0,0,0,0,0,0,0,0,0,0,0,0,0,0,0,0,0,0,0,0,0,0,0,0,0,0,0,0,0,0,0,0,0,0,0,0,0,30,0,0,0,0,0,0,0,0,0,0,0,0,0,0,0,0,0,0,0,0,0,0,0,0,0,0,0,0,0,0,0,0,0,0,0,0,0,0,0,0,0,0,0,0,0,0,0,0,0,0,0,0,0,0,0,0,0,0,0,0,0,0,0,0,0,0,30,0,0,0,0,0,0,0,0,0,0,0,0,0,41.7,16.4,0.27
# 1969,11092,44239,Muthupari S.,1995,,0,0,0,0,0,0,0,0,0,0,0,0,0,30,0,0,0,0,0,0,0,0,0,0,0,0,0,0,0,0,0,0,0,0,0,0,0,0,0,0,0,0,0,0,0,0,0,0,0,0,0,0,0,0,0,0,0,0,0,0,0,0,0,0,0,0,0,0,0,0,0,0,0,0,0,0,0,0,0,0,0,0,0,0,0,0,0,0,0,0,0,0,0,0,0,0,0,0,0,0,40,0,0,0,0,0,0,0,0,0,0,0,0,0,0,0,0,0,0,0,0,0,0,0,0,0,0,0,0,0,0,0,0,0,0,0,0,0,0,0,0,0,0,0,0,0,0,0,0,0,0,0,0,0,0,0,0,0,0,0,0,0,0,0,0,0,0,30,0,0,0,0,0,0,0,0,0,0,0,0,0,38.3,15.1,0.27
# 1970,11093,44243,Muthupari S.,1995,,0,0,0,0,0,0,0,0,0,0,0,0,0,50,0,0,0,0,0,0,0,0,0,0,0,0,0,0,0,0,0,0,0,0,0,0,0,0,0,0,0,0,0,0,0,0,0,0,0,0,0,0,0,0,0,0,0,0,0,0,0,0,0,0,0,0,0,0,0,0,0,0,0,0,0,0,0,0,0,0,0,0,0,0,0,0,0,0,0,0,0,0,0,0,0,0,0,0,0,0,25,0,0,0,0,0,0,0,0,0,0,0,0,0,0,0,0,0,0,0,0,0,0,0,0,0,0,0,0,0,0,0,0,0,0,0,0,0,0,0,0,0,0,0,0,0,0,0,0,0,0,0,0,0,0,0,0,0,0,0,0,0,0,0,0,0,0,25,0,0,0,0,0,0,0,0,0,0,0,0,0,40.4,15.9,0.27
# 1971,11094,44244,Muthupari S.,1995,,0,0,0,0,0,0,0,0,0,0,0,0,0,66.66666667,0,0,0,0,0,0,0,0,0,0,0,0,0,0,0,0,0,0,0,0,0,0,0,0,0,0,0,0,0,0,0,0,0,0,0,0,0,0,0,0,0,0,0,0,0,0,0,0,0,0,0,0,0,0,0,0,0,0,0,0,0,0,0,0,0,0,0,0,0,0,0,0,0,0,0,0,0,0,0,0,0,0,0,0,0,0,33.33333333,0,0,0,0,0,0,0,0,0,0,0,0,0,0,0,0,0,0,0,0,0,0,0,0,0,0,0,0,0,0,0,0,0,0,0,0,0,0,0,0,0,0,0,0,0,0,0,0,0,0,0,0,0,0,0,0,0,0,0,0,0,0,0,0,0,0,0,0,0,0,0,0,0,0,0,0,0,0,0,0,64,25.1,0.27
# 1972,11123,44819,Matecki M.,1995,,0,0,0,0,4.5,0,0,0,0,0,0,0,0,0,0,18.5,0,0,0,0,0,0,0,0,0,0,0,0,0,0,0,0,0,0,0,0,0,0,0,0,0,0,0,0,0,0,0,0,0,0,0,0,0,0,0,0,0,0,0,0,0,0,0,0,0,0,0,0,0,0,0,0,0,0,0,0,0,0,0,0,0,4,0,0,0,0,0,0,0,0,0,0,0,0,0,0,0,0,0,0,0,0,0,0,20,0,0,0,0,0,0,0,0,0,0,0,0,0,0,0,0,0,0,0,0,0,0,0,0,0,0,0,0,0,0,0,0,0,0,0,0,0,0,0,0,0,0,0,0,0,0,0,0,0,0,0,0,0,0,0,0,0,0,0,0,0,0,0,0,0,0,0,0,0,2,0,0,0,0,51,0,56,22,0.27
# 1973,12094,89925,Beall G.H.,1979,,0,0,0,0,0,0,0,0,0,0,0,0,0,64,0,0,0,0,0,0,0,0,0,0,0,0,0,0,0,0,0,0,0,0,0,0,0,0,0,0,0,0,0,0,0,0,0,0,0,0,0,0,0,0,0,0,0,0,0,0,0,0,0,0,0,0,0,0,0,0,0,0,0,0,0,0,0,0,0,0,0,0,0,18,0,0,0,0,18,0,0,0,0,0,0,0,0,0,0,0,0,0,0,0,0,0,0,0,0,0,0,0,0,0,0,0,0,0,0,0,0,0,0,0,0,0,0,0,0,0,0,0,0,0,0,0,0,0,0,0,0,0,0,0,0,0,0,0,0,0,0,0,0,0,0,0,0,0,0,0,0,0,0,0,0,0,0,0,0,0,0,0,0,0,0,0,0,0,0,0,0,77.2,30.34,0.27
# 1974,12094,89932,Beall G.H.,1979,,0,0,0,5,0,0,0,0,0,0,0,0,0,65,0,0,0,0,0,0,0,0,0,0,0,0,0,0,0,0,0,0,0,0,0,0,0,0,0,0,0,0,0,0,0,0,0,0,0,0,0,0,0,0,0,0,0,0,0,0,0,0,0,0,0,0,0,0,0,0,0,0,0,0,0,0,0,0,0,0,0,0,0,30,0,0,0,0,0,0,0,0,0,0,0,0,0,0,0,0,0,0,0,0,0,0,0,0,0,0,0,0,0,0,0,0,0,0,0,0,0,0,0,0,0,0,0,0,0,0,0,0,0,0,0,0,0,0,0,0,0,0,0,0,0,0,0,0,0,0,0,0,0,0,0,0,0,0,0,0,0,0,0,0,0,0,0,0,0,0,0,0,0,0,0,0,0,0,0,0,0,76.5,30.34,0.27
# 1975,12094,89935,Beall G.H.,1979,,0,0,0,5,0,0,0,0,0,0,0,0,0,51,0,0,0,0,0,0,0,0,0,0,0,0,0,0,0,0,0,0,0,0,0,0,0,0,0,0,0,0,0,0,0,0,0,0,0,0,0,0,0,0,0,0,0,0,0,0,0,0,0,0,0,0,0,0,0,0,0,0,0,0,0,0,0,0,0,0,0,0,0,44,0,0,0,0,0,0,0,0,0,0,0,0,0,0,0,0,0,0,0,0,0,0,0,0,0,0,0,0,0,0,0,0,0,0,0,0,0,0,0,0,0,0,0,0,0,0,0,0,0,0,0,0,0,0,0,0,0,0,0,0,0,0,0,0,0,0,0,0,0,0,0,0,0,0,0,0,0,0,0,0,0,0,0,0,0,0,0,0,0,0,0,0,0,0,0,0,0,86.8,33.79,0.27
# 1976,12094,89936,Beall G.H.,1979,,0,0,0,5,0,0,0,0,0,0,0,0,0,49,0,0,0,0,0,0,0,0,0,0,0,0,0,0,0,0,0,0,0,0,0,0,0,0,0,0,0,0,0,0,0,0,0,0,0,0,0,0,0,0,0,0,0,0,0,0,0,0,0,0,0,0,0,0,0,0,0,0,0,0,0,0,0,0,0,0,0,0,0,46,0,0,0,0,0,0,0,0,0,0,0,0,0,0,0,0,0,0,0,0,0,0,0,0,0,0,0,0,0,0,0,0,0,0,0,0,0,0,0,0,0,0,0,0,0,0,0,0,0,0,0,0,0,0,0,0,0,0,0,0,0,0,0,0,0,0,0,0,0,0,0,0,0,0,0,0,0,0,0,0,0,0,0,0,0,0,0,0,0,0,0,0,0,0,0,0,0,88.2,34.48,0.27
# 1977,12094,89944,Beall G.H.,1979,,0,0,0,10,0,0,0,0,0,0,0,0,0,50,0,0,0,0,0,0,0,0,0,0,0,0,0,0,0,0,0,0,0,0,0,0,0,0,0,0,0,0,0,0,0,0,0,0,0,0,0,0,0,0,0,0,0,0,0,0,0,0,0,0,0,0,0,0,0,0,0,0,0,0,0,0,0,0,0,0,0,0,0,40,0,0,0,0,0,0,0,0,0,0,0,0,0,0,0,0,0,0,0,0,0,0,0,0,0,0,0,0,0,0,0,0,0,0,0,0,0,0,0,0,0,0,0,0,0,0,0,0,0,0,0,0,0,0,0,0,0,0,0,0,0,0,0,0,0,0,0,0,0,0,0,0,0,0,0,0,0,0,0,0,0,0,0,0,0,0,0,0,0,0,0,0,0,0,0,0,0,84.1,30.34,0.27
# 1978,12107,72803,Petrova V.Z.,1967,,0,0,0,15.88414477,0,0,0,0,0,0,0,0,0,0,0,0,0,0,0,0,0,0,0,0,0,0,0,0,0,0,0,0,0,0,0,0,0,0,0,0,0,0,0,0,0,0,0,0,0,0,0.136500041,0,0,0,0,0,0,0,0,0,0,0,0,0,0,0,0,0,0,0,0,0,0,0,0,0,0,0,0,0,0,0,0,0,0,0,0,0,0,0,0,33.38315001,0,0,0,0,0,0,0,0,0,0,0,0,0,0,0,0,0,0,0,0,0,0,0,0,0,0,0,0,0,0,0,0,0,0,0,0,0,0,0,0,0,0,0,0,0,40.38056211,0,0,0,0,0,0,0,0,0,0,0,0,0,0,0,0,0,0,0,10.21564306,0,0,0,0,0,0,0,0,0,0,0,0,0,0,0,0,0,0,0,0,0,0,0,107,41.69,0.27
# 1979,12180,137602,Dumbaugh W.H.,1974,0,0,0,0,5.8,0,0,0,0,0,0,0,0,0,0,0,0,0,0,23.5,0,0,0,0,0,0,0,0,0,0,0,0,0,0,0,0,0,0,0,0,0,0,0,0,0,0,0,0,0,0,0,0,0,0,0,0,0,0,0,0,0,0,0,0,0,0,0,0,0,0,0,0,0,0,0,0,0,0,0,0,0,0,0,0,0,0,0,0,0,0,0,0,23.6,0,0,0,0,0,0,0,0,0,0,0,0,0,0,0,0,0,0,0,0,0,0,0,0,0,0,0,0,0,0,0,0,0,0,0,0,0,0,0,0,0,0,0,0,0,35.4,0,0,0,0,0,0,0,0,0,0,0,5.9,0,0,0,0,0,0,0,0,0,0,0,0,0,0,0,0,0,0,0,0,0,5.8,0,0,0,0,0,0,0,0,0,148,58.26,0.27
# 1980,12180,137605,Dumbaugh W.H.,1974,0,0,0,0,10,0,0,0,0,0,0,0,0,0,0,0,0,0,0,4.8,0,0,0,0,0,0,0,0,0,0,0,0,0,0,0,0,0,0,0,0,0,0,0,0,0,0,0,0,0,0,0,0,0,0,0,0,0,0,0,0,0,0,0,0,0,0,0,0,0,0,0,0,0,0,0,0,0,0,0,0,0,0,0,0,0,0,0,0,0,0,0,0,28.1,0,0,0,0,0,0,0,0,0,0,0,0,0,0,0,0,0,0,0,0,0,0,0,0,0,0,0,0,0,0,0,0,0,0,0,0,0,0,0,0,0,0,0,0,0,57.1,0,0,0,0,0,0,0,0,0,0,0,0,0,0,0,0,0,0,0,0,0,0,0,0,0,0,0,0,0,0,0,0,0,0,0,0,0,0,0,0,0,0,0,104,40.94,0.27
# 1981,12180,137620,Dumbaugh W.H.,1974,0,0,0,0,10.4,0,0,0,0,0,0,0,0,0,0,0,0,0,0,19.7,0,0,0,0,0,0,0,0,0,0,0,0,0,0,0,0,0,0,0,0,0,0,0,0,0,0,0,0,0,0,0,0,0,0,0,0,0,0,0,0,0,0,0,0,0,0,0,0,0,0,0,0,0,0,0,0,0,0,0,0,0,0,0,0,2.6,0,0,0,0,0,0,0,25.9,0,0,0,0,0,0,0,0,0,0,0,0,0,0,0,0,0,0,0,0,0,0,0,0,0,0,0,0,0,0,0,0,0,0,0,0,0,0,0,0,0,0,0,0,0,41.4,0,0,0,0,0,0,0,0,0,0,0,0,0,0,0,0,0,0,0,0,0,0,0,0,0,0,0,0,0,0,0,0,0,0,0,0,0,0,0,0,0,0,0,128,50.39,0.27
# 1982,13973,42940,Ecolivet C.,1984,,0,0,0,10,0,0,0,0,0,0,0,0,0,0,0,0,0,0,0,0,0,0,0,0,30,0,0,0,0,0,0,0,0,0,0,0,0,0,0,0,0,0,0,0,0,0,0,0,0,0,0,0,0,0,0,0,0,0,0,0,0,0,0,0,0,0,0,0,0,0,0,0,0,0,0,0,0,0,0,0,0,0,0,0,0,0,0,0,0,0,0,0,0,0,0,0,0,0,0,0,0,0,0,0,0,0,0,0,0,0,0,0,0,0,0,0,0,0,0,0,0,0,0,0,0,0,0,0,0,0,0,0,0,0,0,0,0,60,0,0,0,0,0,0,0,0,0,0,0,0,0,0,0,0,0,0,0,0,0,0,0,0,0,0,0,0,0,0,0,0,0,0,0,0,0,0,0,0,0,0,0,86.2,34,0.27
# 1983,14883,141342,Coenen M.,1962,,0,0,0,0,0,0,0,0,0,0,0,0,0,0,0,0,0,0,0,0,0,0,0,0,0,0,0,0,0,0,0,0,0,0,0,0,0,0,0,0,0,0,0,0,0,0,0,0,0,0,0,0,0,0,0,0,0,0,0,0,0,0,0,0,0,0,0,0,0,0,0,0,0,0,0,0,0,0,0,0,0,0,0,0,0,0,0,0,0,0,0,0,0,0,0,0,0,0,0,0,26,0,0,0,0,0,0,0,0,0,0,0,0,0,0,0,0,0,0,0,0,0,0,0,0,0,0,0,0,0,0,0,0,0,0,0,0,74,0,0,0,0,0,0,0,0,0,0,0,0,0,0,0,0,0,0,0,0,0,0,0,0,0,0,0,0,0,0,0,0,0,0,0,0,0,0,0,0,0,0,0,50,19.9,0.27
# 1984,14883,141345,Coenen M.,1962,,0,0,0,0,0,0,0,0,0,0,0,0,0,0,0,0,0,0,0,0,0,0,0,0,0,0,0,0,0,0,0,0,0,0,0,0,0,0,0,0,0,0,0,0,0,0,0,0,0,0,0,0,0,0,0,0,0,0,0,0,0,0,0,0,0,0,0,0,0,0,0,0,0,0,0,0,0,0,0,0,0,0,0,0,0,0,0,0,0,0,0,0,0,0,0,0,0,0,0,0,40,0,0,0,0,0,0,0,0,0,0,0,0,0,0,0,0,0,0,0,0,0,0,0,0,0,0,0,0,0,0,0,0,0,0,0,0,60,0,0,0,0,0,0,0,0,0,0,0,0,0,0,0,0,0,0,0,0,0,0,0,0,0,0,0,0,0,0,0,0,0,0,0,0,0,0,0,0,0,0,0,52.1,21,0.27
# 1985,16682,145614,Livshits V.Ya.,1995,,0,0,0,0,0,0,0,0,0,0,0,0,0,0,0,0,0,0,0,0,0,0,0,0,0,0,0,0,0,0,0,0,0,0,0,0,0,0,0,0,0,0,0,0,0,0,0,0,0,0,0,0,0,0,0,0,0,0,0,0,0,0,0,0,0,0,0,0,0,0,0,0,0,0,0,0,0,0,0,0,0,0,0,0,0,0,0,0,0,0,0,0,0,0,0,0,0,0,0,0,0,0,0,0,0,0,0,0,0,0,0,0,0,0,0,0,0,0,0,0,0,0,0,0,9,0,0,0,0,0,0,0,0,0,0,0,0,0,0,0,0,0,0,0,0,0,0,0,0,0,0,0,0,91,0,0,0,0,0,0,0,0,0,0,0,0,0,0,0,0,0,0,0,0,0,0,0,0,0,0,0,38.3,15.08,0.27
# 1986,16951,172847,Cline C.F.,1979,,0,0,0,0,10,0,0,0,0,0,0,0,0,0,0,0,0,47,0,0,0,0,0,14,0,0,0,0,0,0,0,0,0,0,0,0,0,0,0,0,0,0,0,0,0,0,0,0,0,0,0,0,0,0,0,0,0,0,0,0,0,0,0,0,0,0,0,0,0,0,0,0,0,0,0,0,0,0,0,0,0,0,0,0,0,0,0,0,0,0,0,0,0,0,0,0,0,0,0,0,0,0,0,0,27,0,0,0,0,2,0,0,0,0,0,0,0,0,0,0,0,0,0,0,0,0,0,0,0,0,0,0,0,0,0,0,0,0,0,0,0,0,0,0,0,0,0,0,0,0,0,0,0,0,0,0,0,0,0,0,0,0,0,0,0,0,0,0,0,0,0,0,0,0,0,0,0,0,0,0,0,50.4,19.85,0.27
# 1987,25303,303508,Hilton A.R.,1975,,0,0,0,0,0,0,25,0,0,0,0,0,0,0,0,0,0,0,0,0,0,0,0,0,0,0,0,0,0,0,0,0,0,0,0,0,0,0,0,0,0,0,0,0,0,0,0,0,0,0,0,0,0,0,0,0,0,0,0,20,0,0,0,0,0,0,0,0,0,0,0,0,0,0,0,0,0,0,0,0,0,0,0,0,0,0,0,0,0,0,0,0,0,0,0,0,0,0,0,0,0,0,0,0,0,0,0,0,0,0,0,0,0,0,0,0,0,0,0,0,0,0,0,0,0,0,0,0,0,0,0,0,0,25,0,0,0,0,0,0,0,0,0,0,0,0,0,0,0,0,0,0,30,0,0,0,0,0,0,0,0,0,0,0,0,0,0,0,0,0,0,0,0,0,0,0,0,0,0,0,0,20.6,8.136,0.27
# 1988,26395,307572,Hwa Luu0Gen,2002,,0,0,0,39,0,0,0,0,0,0,0,0,0,0,0,0,0,0,0,0,0,0,0,0,58.5,0,0,0,0,0,0,0,0,0,0,0,0,0,0,0,0,0,0,0,0,0,0,0,0,0,0,0,0,0,0,0,0,0,0,0,0,0,0,0,0,0,0,0,0,0,0,0,0,0,0,0,0,0,0,0,0,0,0,0,0,0,0,0,0,0,0,0,0,0,0,0,0,0,0,0,0,0,0,0,0,0,0,0,0,0,0,0,0,0,0,0,0,0,0,0,0,0,0,0,0,0,0,0,0,0,0,0,0,0,0,0,0,2.5,0,0,0,0,0,0,0,0,0,0,0,0,0,0,0,0,0,0,0,0,0,0,0,0,0,0,0,0,0,0,0,0,0,0,0,0,0,0,0,0,0,0,0,116,45.66,0.27
# 1989,26546,308877,Farley J.M.,1975,,0,0,0,0,0,0,30,0,0,0,0,0,0,0,0,0,0,0,0,0,0,0,0,0,0,0,0,0,0,0,0,0,0,0,0,0,0,0,0,0,0,0,0,0,0,0,0,0,0,0,0,0,0,0,0,0,0,0,0,10,0,0,0,0,0,0,0,0,0,0,0,0,0,0,0,0,0,0,0,0,0,0,0,0,0,0,0,0,0,0,0,0,0,0,0,0,0,0,0,0,0,0,0,0,0,0,0,0,0,0,0,0,0,0,0,0,0,0,0,0,0,0,0,0,0,0,0,0,0,0,0,0,0,0,12,0,0,0,0,0,0,0,0,0,0,0,0,0,0,0,0,0,48,0,0,0,0,0,0,0,0,0,0,0,0,0,0,0,0,0,0,0,0,0,0,0,0,0,0,0,0,21.8,8.35,0.27
# 1990,26709,310057,Baikova L.G.,2003,,0,0,0,0,0,0,0,0,0,0,0,0,0,4.965244837,0,0,0,0,0,0,0,0,0,0,0,0,0,0,0,0,0,0,0,0,0,0,0,0,0,0,0,0,0,0,0,0,0,0,0,0,0,0,0,0,0,0,0,0,0,0,0,0,0,0,0,0,0,0,0,0,0,0,0,0,0,0,0,0,0,0,0,0,0,44.68720653,0,0,0,0,0,0,0,0,0,0,0,0,0,0,0,0,0,0,0,0,0,0,0,0,0.695100257,0,0,0,0,0,0,49.65244837,0,0,0,0,0,0,0,0,0,0,0,0,0,0,0,0,0,0,0,0,0,0,0,0,0,0,0,0,0,0,0,0,0,0,0,0,0,0,0,0,0,0,0,0,0,0,0,0,0,0,0,0,0,0,0,0,0,0,0,0,0,0,0,0,0,53.1,20.9,0.27
# 1991,26709,310058,Baikova L.G.,2003,,0,0,0,0,0,0,0,0,0,0,0,0,0,9.930489376,0,0,0,0,0,0,0,0,0,0,0,0,0,0,0,0,0,0,0,0,0,0,0,0,0,0,0,0,0,0,0,0,0,0,0,0,0,0,0,0,0,0,0,0,0,0,0,0,0,0,0,0,0,0,0,0,0,0,0,0,0,0,0,0,0,0,0,0,0,44.68720519,0,0,0,0,0,0,0,0,0,0,0,0,0,0,0,0,0,0,0,0,0,0,0,0,0.695100236,0,0,0,0,0,0,44.68720519,0,0,0,0,0,0,0,0,0,0,0,0,0,0,0,0,0,0,0,0,0,0,0,0,0,0,0,0,0,0,0,0,0,0,0,0,0,0,0,0,0,0,0,0,0,0,0,0,0,0,0,0,0,0,0,0,0,0,0,0,0,0,0,0,0,58.5,23.03,0.27
# 1992,26709,310062,Baikova L.G.,2003,,0,0,0,0,0,0,0,0,0,0,0,0,0,29.79146894,0,0,0,0,0,0,0,0,0,0,0,0,0,0,0,0,0,0,0,0,0,0,0,0,0,0,0,0,0,0,0,0,0,0,0,0,0,0,0,0,0,0,0,0,0,0,0,0,0,0,0,0,0,0,0,0,0,0,0,0,0,0,0,0,0,0,0,0,0,44.68720341,0,0,0,0,0,0,0,0,0,0,0,0,0,0,0,0,0,0,0,0,0,0,0,0,0.695100209,0,0,0,0,0,0,24.82622745,0,0,0,0,0,0,0,0,0,0,0,0,0,0,0,0,0,0,0,0,0,0,0,0,0,0,0,0,0,0,0,0,0,0,0,0,0,0,0,0,0,0,0,0,0,0,0,0,0,0,0,0,0,0,0,0,0,0,0,0,0,0,0,0,0,73,28.74,0.27
# 1993,26710,310063,Sokolov I.A.,2003,,0,0,0,0,0,0,0,0,0,0,0,0,0,0,0,0,0,0,0,0,0,0,0,0,0,0,0,0,0,0,0,0,0,0,0,0,0,0,0,0,0,0,0,0,0,0,0,0,0,0,0,0,0,0,0,0,0,0,0,0,0,0,0,0,0,0,0,0,0,0,0,0,0,0,0,0,0,0,0,0,0,0,0,50,0,0,0,0,0,0,0,0,0,0,0,0,0,0,0,0,0,0,0,0,0,0,0,0,0,0,0,0,0,0,0,50,0,0,0,0,0,0,0,0,0,0,0,0,0,0,0,0,0,0,0,0,0,0,0,0,0,0,0,0,0,0,0,0,0,0,0,0,0,0,0,0,0,0,0,0,0,0,0,0,0,0,0,0,0,0,0,0,0,0,0,0,0,0,0,0,0,49,19,0.27
# 1994,27098,357045,Reid L.R.,1968,,0,0,0,0,0,0,3,0,0,0,0,0,0,0,0,0,0,0,0,0,0,0,0,0,0,0,0,0,0,0,0,0,0,0,0,0,0,0,0,0,0,0,0,0,0,0,0,0,0,0,0,0,0,0,0,0,0,0,0,37,0,0,0,0,0,0,0,0,0,0,0,0,0,0,0,0,0,0,0,0,0,0,0,0,0,0,0,0,0,0,0,0,0,0,0,0,0,0,0,0,0,0,0,0,0,0,0,0,0,0,0,0,0,0,0,0,0,0,0,0,0,0,0,0,0,0,0,0,0,0,0,0,0,60,0,0,0,0,0,0,0,0,0,0,0,0,0,0,0,0,0,0,0,0,0,0,0,0,0,0,0,0,0,0,0,0,0,0,0,0,0,0,0,0,0,0,0,0,0,0,0,21.3,8.413,0.27
# 1995,28138,74359,Nemilov S.V.,1990,,0,0,0,0,0,0,0,0,0,0,0,0,0,0,0,0,0,0,0,0,0,0,0,0,50.59406,0,0,0,0,0,0,0,0,0,0,0,0,0,0,0,0,0,0,0,0,0,0,0,0,0,0,0,0,0,0,0,0,0,0,0,0,0,0,0,0,0,0,0,0,0,0,0,0,0,0,0,0,0,0,0,0,0,0,0,0,0,0,0,0,0,0,0,0,0,0,0,0,0,0,0,0,0,0,0,0,0,0,0,0,0,0,0,0,0,0,49.40594,0,0,0,0,0,0,0,0,0,0,0,0,0,0,0,0,0,0,0,0,0,0,0,0,0,0,0,0,0,0,0,0,0,0,0,0,0,0,0,0,0,0,0,0,0,0,0,0,0,0,0,0,0,0,0,0,0,0,0,0,0,0,0,0,0,52.8,20.79,0.27
# 1996,28138,98816,Nemilov S.V.,1990,,0,0,0,0,0,0,0,0,0,0,0,0,0,0,0,0,0,0,0,0,0,0,0,0,0,0,0,0,0,0,0,0,0,0,0,0,0,0,0,0,0,0,0,0,0,0,0,0,0,0,0,0,0,0,0,0,0,0,0,0,0,0,0,0,0,0,0,0,0,0,0,0,0,0,0,0,0,0,0,0,0,0,0,50.7,0,0,0,0,0,0,0,0,0,0,0,0,0,0,0,0,0,0,0,0,0,0,0,0,0,0,0,0,0,0,0,49.3,0,0,0,0,0,0,0,0,0,0,0,0,0,0,0,0,0,0,0,0,0,0,0,0,0,0,0,0,0,0,0,0,0,0,0,0,0,0,0,0,0,0,0,0,0,0,0,0,0,0,0,0,0,0,0,0,0,0,0,0,0,0,0,0,0,47,18.54,0.27
# 2008,28649,380934,Saddeek Y.B.,2004,,0,0,0,8.15749,0,0,0,0,0,0,0,0,0,59.73469,0,0,0,0,0,0,0,0,0,0,0,0,0,0,0,0,0,0,0,0,0,0,0,0,0,0,0,0,0,0,0,0,0,0,0,0,0,0,0,0,0,0,0,0,0,0,0,0,0,0,0,0,0,0,0,0,0,0,0,0,0,0,0,0,0,0,0,0,0,0,0,0,0,0,0,0,0,0,0,0,0,0,0,0,0,0,0,0,0,0,0,0,0,0,0,0,0,0,0,0,0,0,0,0,0,0,0,0,0,0,0,0,0,0,0,0,0,0,0,0,0,0,0,0,0,0,0,0,0,0,0,0,0,32.10782,0,0,0,0,0,0,0,0,0,0,0,0,0,0,0,0,0,0,0,0,0,0,0,0,0,0,0,0,0,0,0,0,0,79,31.1,0.27
# 2009,28728,381173,Saddeek Y.B.,2004,,0,0,0,0,0,0,0,0,0,0,0,0,30.4,0,0,0,0,0,0,0,0,0,0,0,0,0,0,0,0,0,0,0,0,0,0,0,0,0,0,0,0,0,0,0,0,0,0,0,0,0,0,0,0,0,0,0,0,0,0,0,0,0,0,0,0,0,0,0,0,0,0,0,0,0,0,0,0,0,0,0,0,0,0,0,0,0,0,0,0,0,0,0,0,0,0,0,0,0,0,15.2,0,0,0,0,0,0,0,0,0,0,0,0,54,0,0,0,0,0,0,0,0,0,0,0,0,0,0,0,0,0,0,0,0,0,0,0,0,0,0,0,0,0,0,0,0,0,0,0,0,0,0,0,0.4,0,0,0,0,0,0,0,0,0,0,0,0,0,0,0,0,0,0,0,0,0,0,0,0,0,0,0,0,62.5,24.6,0.27
# 2010,28787,373209,Kodama M.,1999,,0,0,0,0,0,0,0,0,0,0,0,0,0,73.8,0,0,0,0,0,0,0,0,0,0,0,0,0,0,0,0,0,0,0,0,0,0,0,0,0,0,0,0,0,0,0,0,0,0,0,0,0,0,0,0,0,0,0,0,0,0,0,0,0,0,0,0,0,0,0,0,0,0,0,0,0,0,0,0,0,0,0,0,0,26.2,0,0,0,0,0,0,0,0,0,0,0,0,0,0,0,0,0,0,0,0,0,0,0,0,0,0,0,0,0,0,0,0,0,0,0,0,0,0,0,0,0,0,0,0,0,0,0,0,0,0,0,0,0,0,0,0,0,0,0,0,0,0,0,0,0,0,0,0,0,0,0,0,0,0,0,0,0,0,0,0,0,0,0,0,0,0,0,0,0,0,0,0,0,0,0,0,0,73,28,0.27
# 2011,28968,381819,Eliseev Yu.A.,1984,,0,0,0,0,0,0,7.5,0,0,0,0,0,0,0,0,0,0,0,0,0,0,0,0,0,0,0,0,0,0,0,0,0,0,0,0,0,0,0,0,0,0,0,0,0,0,0,0,0,0,0,0,0,0,0,0,0,0,0,0,27.5,0,0,0,0,0,0,0,0,0,0,0,0,0,0,0,0,0,0,0,0,0,0,0,0,0,0,0,0,0,0,0,0,0,0,0,0,0,0,0,0,0,0,0,0,0,0,0,0,0,0,0,0,0,0,0,0,0,0,0,0,0,0,0,0,0,0,0,0,65,0,0,0,0,0,0,0,0,0,0,0,0,0,0,0,0,0,0,0,0,0,0,0,0,0,0,0,0,0,0,0,0,0,0,0,0,0,0,0,0,0,0,0,0,0,0,0,0,0,0,0,0,17.6,6.9,0.27
# 2012,29015,381950,Gowda V.C.V.,2005,,0,0,0,0,0,0,0,0,0,0,0,0,0,70,0,0,0,0,0,0,0,0,0,0,0,0,0,0,0,0,0,0,0,0,0,0,0,0,0,0,0,0,0,0,0,0,0,0,0,0,0,0,0,0,0,0,0,0,0,0,0,0,0,0,0,0,0,0,0,0,0,0,0,0,0,0,0,0,0,0,0,0,0,10,0,0,0,0,0,0,0,0,0,0,0,0,0,0,0,0,0,0,0,0,0,0,0,0,0,0,0,0,0,0,0,0,0,0,0,20,0,0,0,0,0,0,0,0,0,0,0,0,0,0,0,0,0,0,0,0,0,0,0,0,0,0,0,0,0,0,0,0,0,0,0,0,0,0,0,0,0,0,0,0,0,0,0,0,0,0,0,0,0,0,0,0,0,0,0,0,0,67.5,26.59,0.27
# 2013,29015,381951,Gowda V.C.V.,2005,,0,0,0,0,0,0,0,0,0,0,0,0,0,65,0,0,0,0,0,0,0,0,0,0,0,0,0,0,0,0,0,0,0,0,0,0,0,0,0,0,0,0,0,0,0,0,0,0,0,0,0,0,0,0,0,0,0,0,0,0,0,0,0,0,0,0,0,0,0,0,0,0,0,0,0,0,0,0,0,0,0,0,0,15,0,0,0,0,0,0,0,0,0,0,0,0,0,0,0,0,0,0,0,0,0,0,0,0,0,0,0,0,0,0,0,0,0,0,0,20,0,0,0,0,0,0,0,0,0,0,0,0,0,0,0,0,0,0,0,0,0,0,0,0,0,0,0,0,0,0,0,0,0,0,0,0,0,0,0,0,0,0,0,0,0,0,0,0,0,0,0,0,0,0,0,0,0,0,0,0,0,70.7,27.82,0.27
# 2014,29512,383148,Osipov A.B.,1983,,0,0,0,0,0,0,0,0,0,0,0,0,0,0,0,0,0,0,0,0,0,0,0,0,0,0,0,0,0,0,0,0,0,0,0,0,0,0,0,0,0,0,0,0,0,0,0,0,0,0,0,0,0,0,0,0,0,0,0,0,0,0,0,0,0,0,0,0,0,0,0,0,0,0,0,0,0,0,0,0,0,0,0,50,0,0,0,0,0,0,0,0,0,0,0,0,0,0,0,0,0,0,0,0,0,0,0,0,0,0,0,0,0,0,0,50,0,0,0,0,0,0,0,0,0,0,0,0,0,0,0,0,0,0,0,0,0,0,0,0,0,0,0,0,0,0,0,0,0,0,0,0,0,0,0,0,0,0,0,0,0,0,0,0,0,0,0,0,0,0,0,0,0,0,0,0,0,0,0,0,0,49,19,0.27
# 2015,29512,383152,Osipov A.B.,1983,,0,0,0,0,0,0,0,0,0,0,0,0,0,0,0,0,0,0,0,0,0,0,0,0,0,0,0,0,0,0,0,0,0,0,0,0,0,0,0,0,0,0,0,0,0,0,0,0,0,0,0,0,0,0,0,0,0,0,0,0,0,0,0,0,0,0,0,0,0,0,0,0,0,0,0,0,0,0,0,0,0,0,0,37.5,0,0,0,0,0,25,0,0,0,0,0,0,0,0,0,0,0,0,0,0,0,0,0,0,0,0,0,0,0,0,0,37.5,0,0,0,0,0,0,0,0,0,0,0,0,0,0,0,0,0,0,0,0,0,0,0,0,0,0,0,0,0,0,0,0,0,0,0,0,0,0,0,0,0,0,0,0,0,0,0,0,0,0,0,0,0,0,0,0,0,0,0,0,0,0,0,0,0,54,21,0.27
# 2016,29512,383154,Osipov A.B.,1983,,0,0,0,0,0,0,0,0,0,0,0,0,0,0,0,0,0,0,0,0,0,0,0,0,0,0,0,0,0,0,0,0,0,0,0,0,0,0,0,0,0,0,0,0,0,0,0,0,0,0,0,0,0,0,0,0,0,0,0,0,0,0,0,0,0,0,0,0,0,0,0,0,0,0,0,0,0,0,0,0,0,0,0,0,0,0,0,70,0,0,0,0,0,0,0,0,0,0,0,0,0,0,0,0,0,0,0,0,0,0,0,0,0,0,0,30,0,0,0,0,0,0,0,0,0,0,0,0,0,0,0,0,0,0,0,0,0,0,0,0,0,0,0,0,0,0,0,0,0,0,0,0,0,0,0,0,0,0,0,0,0,0,0,0,0,0,0,0,0,0,0,0,0,0,0,0,0,0,0,0,0,53,21,0.27
# 2017,30756,391255,Senin H.B.,1994,,0,0,0,0,0,0,0,0,0,0,0,0,0,0,0,0,0,0,0,0,0,0,0,0,0,0,0,0,0,0,0,0,0,0,0,0,0,0,0,0,0,0,0,0,0,0,0,0,0,0,0,0,0,0,0,0,0,0,0,0,0,0,0,0,0,0,0,0,0,0,0,0,0,0,0,0,0,0,0,22.2,0,0,0,0,0,0,0,0,0,0,0,0,0,0,0,0,0,0,0,0,0,0,0,0,0,0,0,0,0,0,0,0,0,0,0,77.8,0,0,0,0,0,0,0,0,0,0,0,0,0,0,0,0,0,0,0,0,0,0,0,0,0,0,0,0,0,0,0,0,0,0,0,0,0,0,0,0,0,0,0,0,0,0,0,0,0,0,0,0,0,0,0,0,0,0,0,0,0,0,0,0,0,52.7,20.74,0.27
# 2018,30900,391617,Schilling F.R.,2001,,0,0,0,13.25231867,0,0,0,0,0,0,0,0,0,0,0,0,0,0,0,0,0,0,0,0,25.07646749,0,0,0,0,0,0,0,0,0,0,0,0,0,0,0,0,0,0,0,0,0,0,0,0,0,0,0,0,0,0,0,0,0,0,0,0,0,0,0,0,0,0,0,0,0,0,0,0,0,0,0,0,0,0,0,0,0,0,0,0,0,0,0,0,0,0,11.9711688,0,0,0,0,0,0,0,0,0,0,0,0,0,0,0,0,0,0,0,0,0,0,0,0,0,0,0,0,0,0,0,0,0,0,0,0,0,0,0,0,0,0,0,0,0,49.70004503,0,0,0,0,0,0,0,0,0,0,0,0,0,0,0,0,0,0,0,0,0,0,0,0,0,0,0,0,0,0,0,0,0,0,0,0,0,0,0,0,0,0,0,98.6,38.8,0.27
# 2019,31272,393035,Annapurna K.,1994,,0,0,0,0,0,0,0,0,0,0,0,0,0,0,0,0,0,0,0,0,0,0,0,0,0,0,0,0,0,0,0,0,0,0,0,0,0,0,0,0,0,0,0,0,0,0,0,0,0,0,0,0,0,0,0,0,0,0,0,0,50,0,0,0,0,0,0,0,0,0,0,0,0,0,0,0,0,0,0,0,0,0,0,0,0,0,0,0,0,0,0,0,0,0,0,0,0,0,0,0,0,0,0,0,0,0,0,0,0.1,0,0,0,0,0,0,0,0,0,0,0,0,0,0,0,0,0,0,0,0,0,0,0,0,0,0,0,0,0,0,0,0,0,0,0,0,0,0,0,0,0,0,0,0,0,0,0,0,0,0,0,0,0,0,0,0,0,0,49.9,0,0,0,0,0,0,0,0,0,0,0,0,0,474,186.3,0.27
# 2020,31400,403621,Shimizu K.,2004,,0,0,0,0,0,0,0,0,0,0,0,0,0,0,0,0,0,0,0,0,0,0,0,0,0,0,0,0,0,0,0,0,0,0,0,0,0,0,0,0,0,0,0,0,0,0,0,0,0,0,0,0,0,0,0,0,0,0,0,0,0,0,0,0,0,0,0,0,0,0,0,12.88644207,0,0,0,0,0,0,0,0,0,0,0,7.385872239,0,0,0,0,0,0,0,0,0,0,0,0,0,0,0,0,3.560889672,0,0,0,0,0,22.39948212,0,0,0,0,0,0,0,0,0,0,0,0,0,0,0,0,0,0,0,0,0,0,0,0.018929562,0,0,0,0,0,0,44.07810091,0,0,0,0,0,0,0,0,0,0,0,0,0,0,0,0,0,0,0,9.670283423,0,0,0,0,0,0,0,0,0,0,0,0,0,0,0,0,0,0,0,0,0,0,0,94,37,0.27
# 2021,31551,393777,Bailey K.E.,1972,,0,0,0,0,0,0,10,0,0,0,0,0,0,0,0,0,0,0,0,0,0,0,0,0,0,0,0,0,0,0,0,0,0,0,0,0,0,0,0,0,0,0,0,0,0,0,0,0,0,0,0,0,0,0,0,0,0,0,0,15,0,0,0,0,0,0,0,0,0,0,0,0,0,0,0,0,0,0,0,0,0,0,0,0,0,0,0,0,0,0,0,0,0,0,0,0,0,0,0,0,0,0,0,0,0,0,0,0,0,0,0,0,0,0,0,0,0,0,0,0,0,0,0,0,0,0,0,0,0,0,0,0,0,0,0,0,0,0,0,0,0,0,0,0,0,0,0,0,0,0,0,0,75,0,0,0,0,0,0,0,0,0,0,0,0,0,0,0,0,0,0,0,0,0,0,0,0,0,0,0,0,24.4,9.6,0.27
# 2022,31741,350638,El0Adawy A.,1999,,0,0,0,0,0,0,0,0,0,0,0,0,0,65,0,0,0,0,0,35,0,0,0,0,0,0,0,0,0,0,0,0,0,0,0,0,0,0,0,0,0,0,0,0,0,0,0,0,0,0,0,0,0,0,0,0,0,0,0,0,0,0,0,0,0,0,0,0,0,0,0,0,0,0,0,0,0,0,0,0,0,0,0,0,0,0,0,0,0,0,0,0,0,0,0,0,0,0,0,0,0,0,0,0,0,0,0,0,0,0,0,0,0,0,0,0,0,0,0,0,0,0,0,0,0,0,0,0,0,0,0,0,0,0,0,0,0,0,0,0,0,0,0,0,0,0,0,0,0,0,0,0,0,0,0,0,0,0,0,0,0,0,0,0,0,0,0,0,0,0,0,0,0,0,0,0,0,0,0,0,0,157,62.2,0.27
# 2023,31853,379490,Gowda V.C.V.,2007,,0,0,0,0,0,0,0,0,0,0,0,0,0,40.11976,0,0,0,0,0,0,0,0,0,0,0,0,0,0,0,0,0,0,0,0,0,0,0,0,0,0,0,0,0,0,0,0,0,0,0,0,0,0,0,0,0,0,0,0,0,0,0,0,0,0,0,0,0,0,0,0,0,0,0,0,0,0,0,0,0,0,0,0,0,0,0,0,0,0,0,0,0,0,0,0,0,0,0,0,0,0,19.76048,0,0,0,0,0,0,0,0,0,0,0,0,0,0,0,0,0,0,40.11976,0,0,0,0,0,0,0,0,0,0,0,0,0,0,0,0,0,0,0,0,0,0,0,0,0,0,0,0,0,0,0,0,0,0,0,0,0,0,0,0,0,0,0,0,0,0,0,0,0,0,0,0,0,0,0,0,0,0,0,0,0,40.5,15.94,0.27
# 2024,31853,379494,Gowda V.C.V.,2007,,0,0,0,0,0,0,0,0,0,0,0,0,0,40.11976,0,0,0,0,0,40.11976,0,0,0,0,0,0,0,0,0,0,0,0,0,0,0,0,0,0,0,0,0,0,0,0,0,0,0,0,0,0,0,0,0,0,0,0,0,0,0,0,0,0,0,0,0,0,0,0,0,0,0,0,0,0,0,0,0,0,0,0,0,0,0,0,0,0,0,0,0,0,0,0,0,0,0,0,0,0,0,0,19.76048,0,0,0,0,0,0,0,0,0,0,0,0,0,0,0,0,0,0,0,0,0,0,0,0,0,0,0,0,0,0,0,0,0,0,0,0,0,0,0,0,0,0,0,0,0,0,0,0,0,0,0,0,0,0,0,0,0,0,0,0,0,0,0,0,0,0,0,0,0,0,0,0,0,0,0,0,0,0,0,0,51.6,20.27,0.27
# 2025,31853,379495,Gowda V.C.V.,2007,,0,0,0,0,0,0,0,0,0,0,0,0,0,29.57746296,0,0,0,0,0,55.63380556,0,0,0,0,0,0,0,0,0,0,0,0,0,0,0,0,0,0,0,0,0,0,0,0,0,0,0,0,0,0,0,0,0,0,0,0,0,0,0,0,0,0,0,0,0,0,0,0,0,0,0,0,0,0,0,0,0,0,0,0,0,0,0,0,0,0,0,0,0,0,0,0,0,0,0,0,0,0,0,0,14.78873148,0,0,0,0,0,0,0,0,0,0,0,0,0,0,0,0,0,0,0,0,0,0,0,0,0,0,0,0,0,0,0,0,0,0,0,0,0,0,0,0,0,0,0,0,0,0,0,0,0,0,0,0,0,0,0,0,0,0,0,0,0,0,0,0,0,0,0,0,0,0,0,0,0,0,0,0,0,0,0,0,62.9,24.98,0.27
# 2026,31853,379496,Gowda V.C.V.,2007,,0,0,0,0,0,0,0,0,0,0,0,0,0,60,0,0,0,0,0,0,0,0,0,0,0,0,0,0,0,0,0,0,0,0,0,0,0,0,0,0,0,0,0,0,0,0,0,0,0,0,0,0,0,0,0,0,0,0,0,0,0,0,0,0,0,0,0,0,0,0,0,0,0,0,0,0,0,0,0,0,0,0,0,0,0,0,0,0,0,0,0,0,0,0,0,0,0,0,0,0,30,0,0,0,0,0,0,0,0,0,0,0,0,0,0,0,0,0,0,0,0,0,0,0,0,0,0,0,0,0,0,0,0,0,0,0,0,0,0,0,0,0,0,0,0,0,0,0,0,0,0,0,0,10,0,0,0,0,0,0,0,0,0,0,0,0,0,0,0,0,0,0,0,0,0,0,0,0,0,0,0,55.1,21.65,0.27
# 2027,32063,395100,Besson J.0L.,2000,,0,0,15.3,0,0,0,0,0,0,0,0,0,0,0,0,0,0,0,0,0,0,0,0,0,0,0,0,0,0,0,0,0,0,0,0,0,0,0,0,0,0,0,0,0,0,7.9,0,0,0,0,0,0,0,0,0,0,0,0,0,0,0,0,0,0,0,0,0,0,0,0,0,0,0,0,0,0,0,0,0,0,0,0,0,0,0,0,0,0,0,0,0,0,0,0,0,0,0,0,8.8,0,0,0,0,0,0,0,0,0,0,0,0,0,52.6,0,0,0,0,0,0,0,0,0,0,0,0,0,0,0,0,0,0,0,0,0,15.4,0,0,0,0,0,0,0,0,0,0,0,0,0,0,0,0,0,0,0,0,0,0,0,0,0,0,0,0,0,0,0,0,0,0,0,0,0,0,0,0,0,0,0,0,0,0,93,37,0.27
# 2028,33353,399011,Yurlova G.A.,1973,,0,0,0,0,0,0,29.990006,0,0,0,0,0,0,0,0,0,0,0,0,0,0,0,0,0,0,0,0,0,0,0,0,0,0,0,0,0,0,0,0,0,0,0,0,0,0,0,0,0,0,0,0,0,0.04998001,0,0,0,0,0,0,9.990001998,0,0,0,0,0,0,0,0,0,0,0,0,0,0,0,0,0,0,0,0,0,0,0,0,0,0,0,0,0,0,0,0,0,0,0,0,0,0,0,0,0,0,0,0,0,0,0,0,0,0,0,0,0,0,0,0,0,0,0,0,0,0,0,0,0,0,0,0,0,0,0,0,0,0,11.9900024,0,0,0,0,0,0,0,0,0,0,0,0,0,0,0,0,0,47.9800096,0,0,0,0,0,0,0,0,0,0,0,0,0,0,0,0,0,0,0,0,0,0,0,0,0,0,0,0,22.2,8.74,0.27
# 2029,33353,399012,Yurlova G.A.,1973,,0,0,0,0,0,0,29.97002997,0,0,0,0,0,0,0,0,0,0,0,0,0,0,0,0,0,0,0,0,0,0,0,0,0,0,0,0,0,0,0,0,0,0,0,0,0,0,0,0,0,0,0,0,0,0.0999001,0,0,0,0,0,0,9.99000999,0,0,0,0,0,0,0,0,0,0,0,0,0,0,0,0,0,0,0,0,0,0,0,0,0,0,0,0,0,0,0,0,0,0,0,0,0,0,0,0,0,0,0,0,0,0,0,0,0,0,0,0,0,0,0,0,0,0,0,0,0,0,0,0,0,0,0,0,0,0,0,0,0,0,11.99001199,0,0,0,0,0,0,0,0,0,0,0,0,0,0,0,0,0,47.95004795,0,0,0,0,0,0,0,0,0,0,0,0,0,0,0,0,0,0,0,0,0,0,0,0,0,0,0,0,24.5,9.68,0.27
# 2030,33612,399965,Terai R.,1979,,0,0,0,3.430076523,0,0,0,0,0,0,0,0,0,14.50171953,0,0,0.473411858,0,0,0,0,0,0,0,6.001304667,0,0,0,0,0.22109984,0,0,0,0,0.088059936,0.043419969,0.280988097,0,0,0,0,0,0,0,0,0,0,0,0,0,0.661099523,0,0,0,0,0,0,0,0,0,0,0,0,0,0,0,0,0,0,0,0,0,0,0,0,0,0,0,0,0.141799898,0,0,0,11.92494139,0,0,0,0,0,0,0,0,0,0,0,0,0,1.237999106,0,0,13.41497031,0,0,0,0,0,0,0,0.607899561,0,0,0.530099617,0,0,0,0,0,0,0,0,0,0,0,0,0.070599949,0,0,0,0,0,0,0,0,0,0,0,0,44.80871765,0,0,0,0,0,0,0,0,0,0.254731316,0,0,0,0,0,0.12403811,0,0,0,0,0,0,0,0,0,0,0,0,0,0,0,0,0,0.058439958,0,0,0,0,0,0,0,0,1.124583188,78.4,30.9,0.27
# 2031,34275,417278,Reddy C.N.,2008,,0,0,0,0,0,0,0,0,0,0,0,0,0,60,0,0,0,0,0,0,0,0,0,0,0,0,0,0,0,0,0,0,0,0,0,0,0,0,0,0,0,0,0,0,0,0,0,0,0,0,0,0,0,0,0,0,0,0,0,0,0,0,0,0,0,0,0,0,0,0,0,0,0,0,0,0,0,0,0,0,0,0,0,25,0,0,0,0,0,0,0,0,0,0,0,0,0,0,0,0,0,0,0,0,0,0,0,0,0,0,0,0,0,0,0,0,0,0,0,0,0,0,0,0,0,0,0,0,0,0,0,0,0,0,0,0,0,0,0,0,0,0,0,0,0,0,0,0,0,0,0,0,0,0,0,0,0,0,0,0,0,0,0,0,0,0,0,15,0,0,0,0,0,0,0,0,0,0,0,0,0,45.7,17.75,0.27
# 2032,34275,417279,Reddy C.N.,2008,,0,0,0,0,0,0,0,0,0,0,0,0,0,60,0,0,0,0,0,0,0,0,0,0,0,0,0,0,0,0,0,0,0,0,0,0,0,0,0,0,0,0,0,0,0,0,0,0,0,0,0,0,0,0,0,0,0,0,0,0,0,0,0,0,0,0,0,0,0,0,0,0,0,0,0,0,0,0,0,0,0,0,0,35,0,0,0,0,0,0,0,0,0,0,0,0,0,0,0,0,0,0,0,0,0,0,0,0,0,0,0,0,0,0,0,0,0,0,0,0,0,0,0,0,0,0,0,0,0,0,0,0,0,0,0,0,0,0,0,0,0,0,0,0,0,0,0,0,0,0,0,0,0,0,0,0,0,0,0,0,0,0,0,0,0,0,0,5,0,0,0,0,0,0,0,0,0,0,0,0,0,51.2,19.82,0.27
# 2033,34780,419248,Saddeek Y.B.,2009,,0,0,0,0,0,0,0,0,0,0,0,0,0,66.7,0,0,0,0,0,0,0,0,0,0,0,0,0,0,0,0,0,0,0,0,0,0,0,0,0,0,0,0,0,0,0,0,0,0,0,0,0,0,0,0,0,0,0,0,0,0,0,0,0,0,0,0,0,0,0,0,0,0,0,0,0,0,0,0,0,0,0,0,0,0,0,0,0,0,0,0,0,0,0,0,0,0,0,0,0,0,33.3,0,0,0,0,0,0,0,0,0,0,0,0,0,0,0,0,0,0,0,0,0,0,0,0,0,0,0,0,0,0,0,0,0,0,0,0,0,0,0,0,0,0,0,0,0,0,0,0,0,0,0,0,0,0,0,0,0,0,0,0,0,0,0,0,0,0,0,0,0,0,0,0,0,0,0,0,0,0,0,0,63.4,24.96,0.27
# 2034,35049,422826,Gowda V.C.V.,2004,,0,0,0,0,0,0,0,0,0,0,0,0,0,75,0,0,0,0,0,0,0,0,0,0,0,0,0,0,0,0,0,0,0,0,0,0,0,0,0,0,0,0,0,0,0,0,0,0,0,0,0,0,0,0,0,0,0,0,0,0,0,0,0,0,0,0,0,0,0,0,0,0,0,0,0,0,0,0,0,0,0,0,0,5,0,0,0,0,0,0,0,0,0,0,0,0,0,0,0,0,0,0,0,0,0,0,0,0,0,0,0,0,0,0,0,0,0,0,0,20,0,0,0,0,0,0,0,0,0,0,0,0,0,0,0,0,0,0,0,0,0,0,0,0,0,0,0,0,0,0,0,0,0,0,0,0,0,0,0,0,0,0,0,0,0,0,0,0,0,0,0,0,0,0,0,0,0,0,0,0,0,57,22,0.27
# 2035,35049,422827,Gowda V.C.V.,2004,,0,0,0,0,0,0,0,0,0,0,0,0,0,70,0,0,0,0,0,0,0,0,0,0,0,0,0,0,0,0,0,0,0,0,0,0,0,0,0,0,0,0,0,0,0,0,0,0,0,0,0,0,0,0,0,0,0,0,0,0,0,0,0,0,0,0,0,0,0,0,0,0,0,0,0,0,0,0,0,0,0,0,0,10,0,0,0,0,0,0,0,0,0,0,0,0,0,0,0,0,0,0,0,0,0,0,0,0,0,0,0,0,0,0,0,0,0,0,0,20,0,0,0,0,0,0,0,0,0,0,0,0,0,0,0,0,0,0,0,0,0,0,0,0,0,0,0,0,0,0,0,0,0,0,0,0,0,0,0,0,0,0,0,0,0,0,0,0,0,0,0,0,0,0,0,0,0,0,0,0,0,67,26,0.27
# 2036,35049,422828,Gowda V.C.V.,2004,,0,0,0,0,0,0,0,0,0,0,0,0,0,65,0,0,0,0,0,0,0,0,0,0,0,0,0,0,0,0,0,0,0,0,0,0,0,0,0,0,0,0,0,0,0,0,0,0,0,0,0,0,0,0,0,0,0,0,0,0,0,0,0,0,0,0,0,0,0,0,0,0,0,0,0,0,0,0,0,0,0,0,0,15,0,0,0,0,0,0,0,0,0,0,0,0,0,0,0,0,0,0,0,0,0,0,0,0,0,0,0,0,0,0,0,0,0,0,0,20,0,0,0,0,0,0,0,0,0,0,0,0,0,0,0,0,0,0,0,0,0,0,0,0,0,0,0,0,0,0,0,0,0,0,0,0,0,0,0,0,0,0,0,0,0,0,0,0,0,0,0,0,0,0,0,0,0,0,0,0,0,70,28,0.27
# 2037,35364,425172,Gaafar M.S.,2009,,0,0,0,3.6,0,0,0,0,0,0,0,0,0,60.3,0,0,0,0,0,0,0,0,0,0,0,0,0,0,0,0,0,0,0,0,0,0,0,0,0,0,0,0,0,0,0,0,0,0,0,0,0,0,0,0,0,0,0,0,0,0,0,0,0,0,0,0,0,0,0,0,0,0,0,0,0,0,0,0,0,0,0,0,0,0,0,0,0,0,0,0,0,0,0,0,0,0,0,0,0,0,26.1,0,0,0,0,0,0,0,0,0,0,0,0,0,0,0,0,0,0,0,0,0,0,0,0,0,0,0,0,0,0,0,0,0,0,0,0,0,0,0,0,0,0,0,0,0,0,0,0,0,0,0,0,0,0,0,0,0,0,0,0,0,0,0,0,0,0,0,0,0,0,0,0,0,0,0,0,10,0,0,0,55.4,21.8,0.27
# 2038,35364,425173,Gaafar M.S.,2009,,0,0,0,3.4,0,0,0,0,0,0,0,0,0,56.95,0,0,0,0,0,0,0,0,0,0,0,0,0,0,0,0,0,0,0,0,0,0,0,0,0,0,0,0,0,0,0,0,0,0,0,0,0,0,0,0,0,0,0,0,0,0,0,0,0,0,0,0,0,0,0,0,0,0,0,0,0,0,0,0,0,0,0,0,0,0,0,0,0,0,0,0,0,0,0,0,0,0,0,0,0,0,24.65,0,0,0,0,0,0,0,0,0,0,0,0,0,0,0,0,0,0,0,0,0,0,0,0,0,0,0,0,0,0,0,0,0,0,0,0,0,0,0,0,0,0,0,0,0,0,0,0,0,0,0,0,0,0,0,0,0,0,0,0,0,0,0,0,0,0,0,0,0,0,0,0,0,0,0,0,15,0,0,0,58.3,22.9,0.27
# 2039,36334,434226,Sharma G.,2009,,0,0,0,0,0,0,0,0,0,0,0,0,0,65,0,0,0,0,0,35,0,0,0,0,0,0,0,0,0,0,0,0,0,0,0,0,0,0,0,0,0,0,0,0,0,0,0,0,0,0,0,0,0,0,0,0,0,0,0,0,0,0,0,0,0,0,0,0,0,0,0,0,0,0,0,0,0,0,0,0,0,0,0,0,0,0,0,0,0,0,0,0,0,0,0,0,0,0,0,0,0,0,0,0,0,0,0,0,0,0,0,0,0,0,0,0,0,0,0,0,0,0,0,0,0,0,0,0,0,0,0,0,0,0,0,0,0,0,0,0,0,0,0,0,0,0,0,0,0,0,0,0,0,0,0,0,0,0,0,0,0,0,0,0,0,0,0,0,0,0,0,0,0,0,0,0,0,0,0,0,0,158,62,0.27
# 2040,36508,435869,Sokolov I.A.,2003,,0,0,0,0,0,0,0,0,0,0,0,0,0,0,0,0,0,0,0,0,0,0,0,0,0,0,0,0,0,0,0,0,0,0,0,0,0,0,0,0,0,0,0,0,0,0,0,0,0,0,0,0,0,0,0,0,0,0,0,0,0,0,0,0,0,0,0,0,0,0,0,0,0,0,0,0,0,0,0,0,0,0,0,50,0,0,0,0,0,0,0,0,0,0,0,0,0,0,0,0,0,0,0,0,0,0,0,0,0,0,0,0,0,0,0,50,0,0,0,0,0,0,0,0,0,0,0,0,0,0,0,0,0,0,0,0,0,0,0,0,0,0,0,0,0,0,0,0,0,0,0,0,0,0,0,0,0,0,0,0,0,0,0,0,0,0,0,0,0,0,0,0,0,0,0,0,0,0,0,0,0,48.5,18.5,0.27
# 2041,36508,435873,Sokolov I.A.,2003,,0,0,0,0,0,0,0,0,0,0,0,0,0,0,0,0,0,0,0,0,0,0,0,0,0,0,0,0,0,0,0,0,0,0,0,0,0,0,0,0,0,0,0,0,0,0,0,0,0,0,0,0,0,0,0,0,0,0,0,0,0,0,0,0,0,0,0,0,0,0,0,0,0,0,0,0,0,0,0,0,0,0,0,40,0,20,0,0,0,0,0,0,0,0,0,0,0,0,0,0,0,0,0,0,0,0,0,0,0,0,0,0,0,0,0,40,0,0,0,0,0,0,0,0,0,0,0,0,0,0,0,0,0,0,0,0,0,0,0,0,0,0,0,0,0,0,0,0,0,0,0,0,0,0,0,0,0,0,0,0,0,0,0,0,0,0,0,0,0,0,0,0,0,0,0,0,0,0,0,0,0,52.9,20.4,0.27
# 2042,36766,438058,Saddeek Y.B.,2010,,0,0,0,0,0,0,0,0,0,0,0,0,0,60,0,0,0,0,0,0,0,0,0,0,0,0,0,0,0,0,0,0,0,0,0,0,0,0,0,0,0,0,0,0,0,0,0,0,0,0,0,0,0,0,0,0,0,0,0,0,0,0,0,0,0,0,0,0,0,0,0,0,0,0,0,0,0,0,0,0,0,0,0,0,0,0,0,0,0,0,0,0,0,0,0,0,0,0,0,0,30,0,0,0,0,0,0,0,0,0,0,0,0,0,0,0,0,0,0,10,0,0,0,0,0,0,0,0,0,0,0,0,0,0,0,0,0,0,0,0,0,0,0,0,0,0,0,0,0,0,0,0,0,0,0,0,0,0,0,0,0,0,0,0,0,0,0,0,0,0,0,0,0,0,0,0,0,0,0,0,0,48.8,19.21,0.27
# 2043,36826,438543,Hilton A.R.,1993,,0,0,0,0,0,0,12,0,0,0,0,0,0,0,0,0,0,0,0,0,0,0,0,0,0,0,0,0,0,0,0,0,0,0,0,0,0,0,0,0,0,0,0,0,0,0,0,0,0,0,0,0,0,0,0,0,0,0,0,33,0,0,0,0,0,0,0,0,0,0,0,0,0,0,0,0,0,0,0,0,0,0,0,0,0,0,0,0,0,0,0,0,0,0,0,0,0,0,0,0,0,0,0,0,0,0,0,0,0,0,0,0,0,0,0,0,0,0,0,0,0,0,0,0,0,0,0,0,0,0,0,0,0,55,0,0,0,0,0,0,0,0,0,0,0,0,0,0,0,0,0,0,0,0,0,0,0,0,0,0,0,0,0,0,0,0,0,0,0,0,0,0,0,0,0,0,0,0,0,0,0,22,8.963,0.27
# 2044,38279,450390,Halimah M.K.,2010,,20,0,0,0,0,0,0,0,0,0,0,0,0,24,0,0,0,0,0,0,0,0,0,0,0,0,0,0,0,0,0,0,0,0,0,0,0,0,0,0,0,0,0,0,0,0,0,0,0,0,0,0,0,0,0,0,0,0,0,0,0,0,0,0,0,0,0,0,0,0,0,0,0,0,0,0,0,0,0,0,0,0,0,0,0,0,0,0,0,0,0,0,0,0,0,0,0,0,0,0,0,0,0,0,0,0,0,0,0,0,0,0,0,0,0,0,0,0,0,0,0,0,0,0,0,0,0,0,0,0,0,0,0,0,0,0,0,0,0,0,0,0,0,0,0,0,0,0,0,0,0,0,0,56,0,0,0,0,0,0,0,0,0,0,0,0,0,0,0,0,0,0,0,0,0,0,0,0,0,0,0,49.2,19.37,0.27
# 2045,38514,450696,Shinozaki K.,2011,,0,0,0,20,0,0,0,0,0,0,0,0,0,0,0,0,0,0,0,0,0,0,0,25,5,0,0,0,0,0,0,0,0,0,0,0,0,0,0,0,0,0,0,0,0,0,0,0,0,0,0,0,0,0,0,0,0,0,0,0,0,0,0,0,0,0,0,0,0,0,0,0,0,0,0,0,0,0,0,0,0,0,0,0,0,0,0,0,0,0,0,0,0,0,0,0,0,0,0,0,0,0,0,0,0,0,0,0,0,0,0,0,0,0,0,0,0,0,0,0,0,0,0,0,0,0,0,0,0,0,0,0,0,0,0,0,0,50,0,0,0,0,0,0,0,0,0,0,0,0,0,0,0,0,0,0,0,0,0,0,0,0,0,0,0,0,0,0,0,0,0,0,0,0,0,0,0,0,0,0,0,88.4,34.8,0.27
# 2046,39036,460257,Hashimoto T.,2007,,0,0,0,0,0,0,0,0,0,0,0,0,0,49.5900795,0,0,0,0,0,0,0,0,0,0,23.99519976,0,0,0,0,0,0,0,0,0,0,0,0,0,0,0,0,0,0,0,0,0,0,0,0,0,0,0,0,0,0,0,0,0,0,0,0,0,0,0,0,0,0,0,0,0,0,0,0,0,0,0,0,0,0,0,0,0,0,0,0,0,0,0,0,0,0,0,0,0,0,0,0,0,0,0,9.298140907,0,0,0,0,0,0,0,0,0,0,0,0,0,0,0,0,0,0,0,0,0,0,0,0,0,0,0,0,0,0.02,0,0,0,0,0,0,17.09657983,0,0,0,0,0,0,0,0,0,0,0,0,0,0,0,0,0,0,0,0,0,0,0,0,0,0,0,0,0,0,0,0,0,0,0,0,0,0,0,0,0,0,0,96,37.79,0.27
# 2047,40585,468496,Sidek H.A.A.,2012,,0,0,0,0,0,0,0,0,0,0,0,0,0,0,0,0,0,0,0,0,0,0,0,0,0,0,0,0,0,0,0,0,0,0,0,0,0,0,0,0,0,0,0,0,0,0,0,0,0,0,0,0,0,0,0,0,0,0,0,0,60,0,0,0,0,0,0,0,0,0,0,0,0,0,0,0,0,0,0,0,0,0,0,0,0,0,0,0,0,0,0,0,0,0,0,0,0,0,0,0,0,0,0,0,0,0,0,0,0,0,0,0,0,0,0,0,0,0,0,40,0,0,0,0,0,0,0,0,0,0,0,0,0,0,0,0,0,0,0,0,0,0,0,0,0,0,0,0,0,0,0,0,0,0,0,0,0,0,0,0,0,0,0,0,0,0,0,0,0,0,0,0,0,0,0,0,0,0,0,0,0,54.9,21.57,0.27
# 2048,41122,480357,Azianty S.,2013,,0,0,0,0,0,0,0,0,0,0,0,0,0,0,0,0,0,0,0,0,0,0,0,0,0,0,0,0,0,0,0,0,0,0,0,0,0,0,0,0,0,0,0,0,0,0,0,0,0,0,0,0,0,0,0,0,0,0,0,0,0,0,0,0,0,0,0,0,0,0,0,0,0,0,0,0,0,0,0,0,0,0,0,0,0,0,0,0,0,0,0,0,0,0,0,0,0,0,0,0,0,0,0,0,0,0,0,0,0,0,0,0,0,0,0,0,0,0,0,20,0,0,0,0,0,0,0,0,0,0,0,0,0,0,0,0,0,0,0,0,0,0,0,0,0,0,0,0,0,0,0,0,0,75,0,0,0,0,0,0,0,0,0,0,0,0,0,0,0,5,0,0,0,0,0,0,0,0,0,0,0,43,17,0.27
# 2049,2681,110685,State Optical I,1975,BF13,0,0,0,2.925806527,0,0,0,0.235600042,0,0,0,0,0,9.77504276,0,0,21.31699384,0,0,0,0,0,0,0,0,0,0,0,0,0,0,0,0,0,0,0,0,0,0,0,0,0,0,0,0,0,0,0,0,0,0,0,0,0,0,0,0,0,0,0,0,0,0,0,0,0,0,0,0,0,0,0,0,0,0,0,0,0,0,0,0,0,0,0,0,0,0,0,0,0,0,0,0,0,0,0,0,0,0,0,0,0,0,0,0,0,0,0,0,0,0,0,0,0,0,0,0,0,0,5.450652981,0,0,0,0,0,0,0,0,0,0,0.095940017,0,0,0,0,0,0,52.36531943,0,0,0,0,0,0,0,0,0,0,0,0,0,0,0,0,0,0,0,0,0,0,0,0,0,0,0,0,0,0,0,0,0,0,0,0,0,0,0,7.83464441,0,0,0,76.3,30.04,0.2699734
# 2050,37260,441974,Mamiya S.,2010,,0,0,0,0,0,0,0,0,0,0,0,0,0,0,0,0,0,0,0,0,0,0,0,0,0,0,0,0,0,0,0,0,0,0,0,0,0,0,0,0,0,0,0,0,0,0,0,0,0,0,0,0,0,0,0,0,0,0,0,0,73.2,0,0,0,0,0,0,0,0,0,0,26.8,0,0,0,0,0,0,0,0,0,0,0,0,0,0,0,0,0,0,0,0,0,0,0,0,0,0,0,0,0,0,0,0,0,0,0,0,0,0,0,0,0,0,0,0,0,0,0,0,0,0,0,0,0,0,0,0,0,0,0,0,0,0,0,0,0,0,0,0,0,0,0,0,0,0,0,0,0,0,0,0,0,0,0,0,0,0,0,0,0,0,0,0,0,0,0,0,0,0,0,0,0,0,0,0,0,0,0,0,0,48,18.9,0.2698413
# 2051,7459,56012,Kodama M.,1994,,0,0,0,0,0,0,0,0,0,0,0,0,0,90,0,0,0,0,0,0,0,0,0,0,0,0,0,0,0,0,0,0,0,0,0,0,0,0,0,0,0,0,0,0,0,0,0,0,0,0,0,0,0,0,0,0,0,0,0,0,0,0,0,0,0,0,0,0,0,0,0,0,0,0,0,0,0,0,0,0,0,0,0,10,0,0,0,0,0,0,0,0,0,0,0,0,0,0,0,0,0,0,0,0,0,0,0,0,0,0,0,0,0,0,0,0,0,0,0,0,0,0,0,0,0,0,0,0,0,0,0,0,0,0,0,0,0,0,0,0,0,0,0,0,0,0,0,0,0,0,0,0,0,0,0,0,0,0,0,0,0,0,0,0,0,0,0,0,0,0,0,0,0,0,0,0,0,0,0,0,0,35.3,13.9,0.2697842
# 2052,213,20055,Polukhin V.N.,1983,,0,0,0,0,0,0,0,0,0,0,0,0,0,0,0,0,0,0,0,0,0,0,0,0,15.87926064,0,0,0,0,0,0,0,0,0,0,0,0,0,0,0,0,0,0,0,0,0,0,0,0,0,0,0,0,0,0,0,0,0,0,0,65.61680262,0,0,0,0,0,0,0,0,0,0,0,0,0,0,0,0,0,0,0,0,0,0,0,0,0,0,0,0,0,0,0,0,0,0,0,0,0,0,0,9.25196837,0,0,0,0,0,0,0,0,0,0,0,0,0,0,0,0,0,0,0,0,0,0,0,0,0,0,0,0,0,0,0,0,0,0,0,0,9.25196837,0,0,0,0,0,0,0,0,0,0,0,0,0,0,0,0,0,0,0,0,0,0,0,0,0,0,0,0,0,0,0,0,0,0,0,0,0,0,0,0,0,0,0,80.5,31.7,0.269
# 2053,572,155584,Spinner S.,1954,0,0,0,0,0,0,0,0,0,0,0,0,0,0,71.45744,0,0,0,0,0,0,0,0,0,0,14.25133,0,0,0,0,0,0,0,0,0,0,0,0,0,0,0,0,0,0,0,0,0,0,0,0,0,0,0,0,0,0,0,0,0,0,0,0,0,0,0,0,0,0,0,0,0,0,0,0,0,0,0,0,0,0,0,0,0,0,0,0,0,0,0,0,0,0,0,0,0,0,0,0,0,0,0,14.29123,0,0,0,0,0,0,0,0,0,0,0,0,0,0,0,0,0,0,0,0,0,0,0,0,0,0,0,0,0,0,0,0,0,0,0,0,0,0,0,0,0,0,0,0,0,0,0,0,0,0,0,0,0,0,0,0,0,0,0,0,0,0,0,0,0,0,0,0,0,0,0,0,0,0,0,0,0,0,0,0,71.3,28.08,0.269
# 2054,1571,9719,Appen A.A.,1961,,0,0,0,0,0,0,0,0,0,0,0,0,0,0,0,0,0,0,0,0,0,0,0,0,0,0,0,0,0,0,0,0,0,0,0,0,0,0,0,0,0,0,0,0,0,0,0,0,0,0,0,0,0,0,0,0,0,0,0,0,0,0,0,0,0,0,0,0,0,0,0,0,0,0,0,0,0,0,0,0,0,0,0,0,0,0,0,0,0,0,0,0,0,0,0,0,0,0,0,0,40,0,0,0,0,0,0,0,0,0,0,0,0,0,0,0,0,0,0,0,0,0,0,0,0,0,0,0,0,0,0,0,0,0,0,0,0,60,0,0,0,0,0,0,0,0,0,0,0,0,0,0,0,0,0,0,0,0,0,0,0,0,0,0,0,0,0,0,0,0,0,0,0,0,0,0,0,0,0,0,0,59,23.24,0.269
# 2055,1814,27401,Thiele A.,1955,SK 1,0,0,0,2.117723767,0,0,0,0,0.375799959,0,0,0,0,7.071382222,0,0,23.77169739,0,0,0,0,0,0,0,0,0,0,0,0,0,0,0,0,0,0,0,0,0,0,0,0,0,0,0,0,0,0,0,0,0,0,0,0,0,0,0,0,0,0,0,0,0,0,0,0,0,0,0,0,0,0,0,0,0,0,0,0,0,0,0,0,0,0,0,0,0,0,0,0,0,0,0,0,0,0,0,0,0,0,0,0,0,0,0,0,0,0,0,0,0,0,0,0,0,0,0,0,0,0,0,0,0,0,0,0,0,0,0,0,0,0,0,0,0,0,0,0,57.64320366,0,0,0,0,0,0,0,0,0,0,0,0,0,0,0,0,0,0,0,0,0,0,0,0,0,0,0,0,0,0,0,0,0,0,0,0,0,0,0,9.020193008,0,0,0,72.7,28.64,0.269
# 2056,4550,14593,Higazy A.A.,1987,,0,0,0,0,0,0,0,0,0,0,0,0,0,0,0,0,0,0,0,0,0,0,0,0,20,0,0,0,0,0,0,0,0,0,0,0,0,0,0,0,0,0,0,0,0,0,0,0,0,0,0,0,0,0,0,0,0,0,0,0,0,0,0,0,0,0,0,0,0,0,0,0,0,0,0,0,0,0,0,0,0,0,0,0,0,0,0,0,0,0,0,0,0,0,0,0,0,0,0,0,15,0,0,0,0,0,0,0,0,0,0,0,0,0,0,0,0,0,0,0,0,0,0,0,0,0,0,0,0,0,0,0,0,0,0,0,0,65,0,0,0,0,0,0,0,0,0,0,0,0,0,0,0,0,0,0,0,0,0,0,0,0,0,0,0,0,0,0,0,0,0,0,0,0,0,0,0,0,0,0,0,69,27.2,0.269
# 2057,5149,19201,Nemilov S.V.,1972,,0,0,0,0,0,0,0,0,0,0,0,0,0,79.5,0,0,0,0,0,0,0,0,0,0,0,0,0,0,0,0,0,0,0,0,0,0,0,0,0,0,0,0,0,0,0,0,0,0,0,0,0,0,0,0,0,0,0,0,0,0,0,0,0,0,0,0,0,0,0,0,0,0,0,0,0,0,0,0,0,0,0,0,0,0,0,0,0,0,0,0,0,0,0,0,0,0,0,0,0,0,20.5,0,0,0,0,0,0,0,0,0,0,0,0,0,0,0,0,0,0,0,0,0,0,0,0,0,0,0,0,0,0,0,0,0,0,0,0,0,0,0,0,0,0,0,0,0,0,0,0,0,0,0,0,0,0,0,0,0,0,0,0,0,0,0,0,0,0,0,0,0,0,0,0,0,0,0,0,0,0,0,0,,,0.269
# 2058,6772,51282,Bridge B.,1986,,0,0,0,7.63426872,0,0,0,0,0,0,0,0,0,0,0,0,0,0,0,0,0,0,0,0,0,0,0,0,0,0,0,0,0,0,0,0,0,0,0,0,0,0,0,0,0,0,0,0,0,0,0,0,0,0,0,0,0,0,0,0,0,0,0,0,0,0,0,0,0,0,0,0,0,0,0,0,0,0,0,0,0,0,0,0,0,0,0,0,0,0,0,0,0,0,0,0,0,0,0,0,0,0,0,0,0,0,0,0,0,0,0,0,0,0,0,0,0,0,0,0,0,0,0,0,0,0,0,0,0,0,0,0,0,0,0,0,0,0,0,0,0,0,0,0,0,0,0,0,0,0,0,0,0,70.66460525,0,0,0,0,0,0,0,0,0,0,0,0,0,0,0,0,0,0,0,0,0,15.52970447,0,6.171421558,0,0,0,36.8,14.52,0.269
# 2059,6772,51290,Bridge B.,1986,,0,0,0,0,0,0,0,0,0,0,0,0,0,0,0,0,0,0,0,0,0,0,0,0,0,0,0,0,0,0,0,0,0,0,0,0,0,0,0,0,0,0,0,0,0,0,0,0,0,0,0,0,0,0,0,0,0,0,0,0,0,0,0,30.83375495,0,0,0,0,0,0,0,0,0,0,0,0,0,0,0,0,0,0,0,0,0,0,0,0,0,0,0,0,0,0,0,0,0,0,0,0,0,0,0,0,0,0,0,0,0,0,0,0,0,0,0,0,0,0,0,0,0,0,0,0,0,0,0,0,0,0,0,0,0,0,0,0,0,0,0,0,0,0,0,0,0,0,0,0,0,0,0,0,0,9.908878305,0,0,0,0,0,0,0,0,0,0,0,0,0,0,0,0,0,0,0,0,0,57.49207891,0,1.765287833,0,0,0,13.4,5.31,0.269
# 2060,7815,74087,Livshits V.Ya.,1986,,0,0,0,0,0,0,0,0,0,0,0,0,0,0,0,0,0,0,0,0,0,0,0,0,0,0,0,0,0,0,0,0,0,0,0,0,0,0,0,0,0,0,0,0,0,0,0,0,0,0,0,0,0,0,0,0,0,0,0,0,75,0,0,0,0,0,0,0,0,0,0,0,0,0,0,0,0,0,0,0,0,0,0,0,0,0,0,0,0,0,0,0,0,0,0,0,0,0,0,0,25,0,0,0,0,0,0,0,0,0,0,0,0,0,0,0,0,0,0,0,0,0,0,0,0,0,0,0,0,0,0,0,0,0,0,0,0,0,0,0,0,0,0,0,0,0,0,0,0,0,0,0,0,0,0,0,0,0,0,0,0,0,0,0,0,0,0,0,0,0,0,0,0,0,0,0,0,0,0,0,0,69.7,27.4,0.269
# 2061,7826,98714,Ashizuka M.,1983,,0,0,0,0,0,0,0,0,0,0,0,0,0,0,0,0,0,0,0,0,0,0,0,0,47.5,0,0,0,0,0,0,0,0,0,0,0,0,0,0,0,0,0,0,0,0,0,0,0,0,0,0,0,0,0,0,0,0,0,0,0,0,0,0,0,0,0,0,0,0,0,0,0,0,0,0,0,0,0,0,0,0,0,0,0,0,0,0,0,0,0,0,0,0,0,0,0,0,0,0,0,0,0,0,0,0,0,0,0,0,0,0,0,0,0,0,52.5,0,0,0,0,0,0,0,0,0,0,0,0,0,0,0,0,0,0,0,0,0,0,0,0,0,0,0,0,0,0,0,0,0,0,0,0,0,0,0,0,0,0,0,0,0,0,0,0,0,0,0,0,0,0,0,0,0,0,0,0,0,0,0,0,0,54.5,21.47,0.269
# 2062,25178,302940,Sreeram A.N.,1991,,0,0,0,0,0,0,0,0,0,0,0,0,0,0,0,0,0,0,0,0,0,0,0,0,0,0,0,0,0,0,0,0,0,0,0,0,0,0,0,0,0,0,0,0,0,0,0,0,0,0,0,0,0,0,0,0,0,0,0,13.3,0,0,0,0,0,0,0,0,0,0,0,0,0,0,0,0,0,0,0,0,0,0,0,0,0,0,0,0,0,0,0,0,0,0,0,0,0,0,0,0,0,0,0,0,0,0,0,0,0,0,0,0,0,0,0,0,0,0,0,0,0,0,0,0,0,0,0,0,0,23.3,0,0,0,63.4,0,0,0,0,0,0,0,0,0,0,0,0,0,0,0,0,0,0,0,0,0,0,0,0,0,0,0,0,0,0,0,0,0,0,0,0,0,0,0,0,0,0,0,0,0,0,0,21.6,8.55,0.269
# 2063,28728,381172,Saddeek Y.B.,2004,,0,0,0,0,0,0,0,0,0,0,0,0,30.76692331,0,0,0,0,0,0,0,0,0,0,0,0,0,0,0,0,0,0,0,0,0,0,0,0,0,0,0,0,0,0,0,0,0,0,0,0,0,0,0,0,0,0,0,0,0,0,0,0,0,0,0,0,0,0,0,0,0,0,0,0,0,0,0,0,0,0,0,0,0,0,0,0,0,0,0,0,0,0,0,0,0,0,0,0,0,0,15.38846115,0,0,0,0,0,0,0,0,0,0,0,0,53.84461554,0,0,0,0,0,0,0,0,0,0,0,0,0,0,0,0,0,0,0,0,0,0,0,0,0,0,0,0,0,0,0,0,0,0,0,0,0,0,0,0,0,0,0,0,0,0,0,0,0,0,0,0,0,0,0,0,0,0,0,0,0,0,0,0,0,0,0,0,63.3,24.94,0.269
# 2064,30327,390394,Begum A.N.,2006,,0,0,0,0,0,0,0,0,0,0,0,0,0,0,0,13.84011626,0,0,0,0,0,0,0,0,0,0,0,0,0,0,0,0,0,0,0,0,0,0,0,0,0,0,0,0,0,0,0,0,0,0,0,0,0,0,0,0,0,0,0,0,0,0,0,0,0,0,0,0,0,0,0,0,0,0,0,0,0,0,0,0,0,0,0,0,0,0,0,0,0,0,0,0,0,0,0,0,0,0,0,0,0,0,0,0,0,0,0,0,0,0,0,0,0,0,0,0,0,0,0,0,0,0,0,0,0,0,0,0,0,0,0,0,0,0,0,0,0,0,0,0,0,0,0,0,0,0,0,0,0,0,0,0,0,86.15988374,0,0,0,0,0,0,0,0,0,0,0,0,0,0,0,0,0,0,0,0,0,0,0,0,0,0,0,33,13,0.269
# 2065,30900,391616,Schilling F.R.,2001,,0,0,0,19.05528962,0,0,0,0,0,0,0,0,0,0,0,0,0,0,0,0,0,0,0,0,25.91110948,0,0,0,0,0,0,0,0,0,0,0,0,0,0,0,0,0,0,0,0,0,0,0,0,0,0,0,0,0,0,0,0,0,0,0,0,0,0,0,0,0,0,0,0,0,0,0,0,0,0,0,0,0,0,0,0,0,0,0,0,0,0,0,0,0,0,6.225401875,0,0,0,0,0,0,0,0,0,0,0,0,0,0,0,0,0,0,0,0,0,0,0,0,0,0,0,0,0,0,0,0,0,0,0,0,0,0,0,0,0,0,0,0,0,48.80819902,0,0,0,0,0,0,0,0,0,0,0,0,0,0,0,0,0,0,0,0,0,0,0,0,0,0,0,0,0,0,0,0,0,0,0,0,0,0,0,0,0,0,0,97.5,38.4,0.269
