Repository: jacobergzhou/Poisson-Ratio

File: Poisson_data_no_metal_07192019.csv (part 22 of 57)
,Code,Glass #,Author,Year,Trademark,Ag2O,AgI,Al,Al2O3,AlF3,AlN,As,As2O3,As2O5,As2S3,As2Se3,AsSe,B,B2O3,BaCl2,BaF2,BaO,BeF2,BeO,Bi2O3,BiCl3,Br,Ca,CaF2,CaO,Cd,CdCl2,CdF2,CdO,Ce2O3,CeF3,CeO2,Cl,Co3O4,CoO,Cr2O3,Cs2O,CsCl,CsF,Cu2O,CuO,Dy2O3,Er,Er2O3,ErF3,Eu,Eu2O3,EuF3,F,Fe,Fe2O3,FeO,Ga,Ga2O3,Ga2S3,Ga2Se3,GaF3,Gd2O3,GdF3,Ge,GeO2,GeS2,GeSe2,H2O,HfF4,HfO2,Hg,Ho2O3,I,InF3,K,K2O,K2S,K2SO4,KBr,KCl,KF,KHF2,La,La2O3,La2S3,LaF3,Li,Li2O,Li2S,Li2SO4,LiBr,LiCl,LiF,LiI,MgF2,MgO,Mn2O3,MnF2,MnO,MnO2,MoO2,MoO3,N,Na,Na2O,Na2S,Na2SO4,NaCl,NaF,NaPO3,Nb2O5,Nd,Nd2O3,NdF3,NH4NO3,NiO,O,OH,P,P2O5,Pb,PbCl2,PbF2,PbO,PdO,Pr2O3,Pr6O11,PrF3,Rb2O,RbF,Rh2O3,RuO2,S,Sb,Sb2O3,Sb2S3,Sc2O3,Se,Si,Si3N4,SiC,SiO2,Sm2O3,Sn,SnO,SnO2,SO2,SO3,Sr,SrCl2,SrF2,SrO,Ta2O3,Ta2O5,Tb2O3,TbF3,Te,TeO2,Th,ThF4,ThO2,TiO2,Tl,Tl2O,Tl2Se,TlSe,Tm2O3,U,U3O8,UO2,V,V2O5,VO6,WO3,Y,Y2O3,Yb2O3,YbF3,YF3,ZnCl2,ZnF2,ZnO,ZnSO4,ZrF4,ZrO2,Young's modulus E (GPa),Shear modulus G (GPa),Poisson's ratio v,Calculated Poisson,Percent Error
# 299,39196,460466,Startsev Yu.K.,2011,nan,0,0,0,0,0,0,0,0,0,0,0,0,0,0,0,0,0,0,0,0,0,0,0,0,0,0,0,0,0,0,0,0,0,0,0,0,0,0,0,0,0,0,0,0,0,0,0,0,0,0,0,0,0,0,0,0,0,0,0,0,0,0,0,0,0,0,0,0,0,0,0,0,0,0,0,0,0,0,0,0,0,0,0,0,0,0,0,0,0,0,0,0,0,0,0,0,0,0,0,0,42.5,15,0,0,0,0,0,0,0,0,0,0,0,0,0,42.5,0,0,0,0,0,0,0,0,0,0,0,0,0,0,0,0,0,0,0,0,0,0,0,0,0,0,0,0,0,0,0,0,0,0,0,0,0,0,0,0,0,0,0,0,0,0,0,0,0,0,0,0,0,0,0,0,0,0,0,0,0,0,0,0,0,37,14,0.32,0.321428571,0.446428571
# 2612,575,24665,Spinner S.,1954,nan,0,0,0,0,0,0,0,0,0,0,0,0,0,57.09999571,0,0,0,0,0,0,0,0,0,0,14.30000143,0,0,0,0,0,0,0,0,0,0,0,0,0,0,0,0,0,0,0,0,0,0,0,0,0,0,0,0,0,0,0,0,0,0,0,0,0,0,0,0,0,0,0,0,0,0,0,0,0,0,0,0,0,0,0,0,0,0,0,0,0,0,0,0,0,0,0,0,0,0,0,0,0,0,0,14.30000143,0,0,0,0,0,0,0,0,0,0,0,0,0,0,0,0,0,0,0,0,0,0,0,0,0,0,0,0,0,0,0,0,0,0,0,0,14.30000143,0,0,0,0,0,0,0,0,0,0,0,0,0,0,0,0,0,0,0,0,0,0,0,0,0,0,0,0,0,0,0,0,0,0,0,0,0,0,0,0,0,0,0,79.2,31.5,0.256,0.257142857,0.446428571
# 3797,40951,478478,Mauro J.C.,2013,nan,0,0,0,7.5,0,0,0,0,0,0,0,0,0,14.39,0,0,0,0,0,0,0,0,0,0,9.78,0,0,0,0,0,0,0,0,0,0,0,0,0,0,0,0,0,0,0,0,0,0,0,0,0,0,0,0,0,0,0,0,0,0,0,0,0,0,0,0,0,0,0,0,0,0,0,0,0,0,0,0,0,0,0,0,0,0,0,0,0,0,0,0,0,0,2.61,0,0,0,0,0,0,0,0,0,0,0,0,0,0,0,0,0,0,0,0,0,0,0,0,0,0,0,0,0,0,0,0,0,0,0,0,0,0,0,0,0,0,0,0,0,64.3,0,0,0,0.07,0,0,0,0,0,1.34,0,0,0,0,0,0,0,0,0,0,0,0,0,0,0,0,0,0,0,0,0,0,0,0,0,0,0,0,0,0,0,0,0.01,70,28.41,0.233,0.231960577,0.44610418
# 2788,435,22472,Livshits V.Ya.,1985,nan,0,0,0,0,0,0,0,0,0,0,0,0,0,0,0,0,0,0,0,0,0,0,0,0,0,0,0,0,0,0,0,0,0,0,0,0,0,0,0,0,0,0,0,0,0,0,0,0,0,0,0,0,0,0,0,0,0,0,0,0,62.3,0,0,0,0,0,0,0,0,0,0,17.8,0,0,0,0,0,0,0,0,0,0,0,0,0,0,0,0,0,0,0,0,0,0,0,0,0,0,0,0,10,0,0,0,0,0,0,0,0,0,0,0,0,0,0,0,0,0,0,0,0,0,0,0,0,0,0,0,0,0,0,0,0,0,0,0,0,9.9,0,0,0,0,0,0,0,0,0,0,0,0,0,0,0,0,0,0,0,0,0,0,0,0,0,0,0,0,0,0,0,0,0,0,0,0,0,0,0,0,0,0,0,59.1,23.6,0.251,0.252118644,0.445674927
# 1803,35364,425175,Gaafar M.S.,2009,nan,0,0,0,3,0,0,0,0,0,0,0,0,0,50.25,0,0,0,0,0,0,0,0,0,0,0,0,0,0,0,0,0,0,0,0,0,0,0,0,0,0,0,0,0,0,0,0,0,0,0,0,0,0,0,0,0,0,0,0,0,0,0,0,0,0,0,0,0,0,0,0,0,0,0,0,0,0,0,0,0,0,0,0,0,0,0,0,0,0,0,0,0,0,0,0,0,0,0,0,0,0,21.75,0,0,0,0,0,0,0,0,0,0,0,0,0,0,0,0,0,0,0,0,0,0,0,0,0,0,0,0,0,0,0,0,0,0,0,0,0,0,0,0,0,0,0,0,0,0,0,0,0,0,0,0,0,0,0,0,0,0,0,0,0,0,0,0,0,0,0,0,0,0,0,0,0,0,0,0,25,0,0,0,61.3,24.1,0.273,0.271784232,0.44533613
# 1689,34355,417624,Djouama T.,2008,nan,0,0,0,0,0,0,0,0,0,0,0,0,0,0,0,0,0,0,0,0,0,0,0,0,0,0,0,0,0,0,0,0,0,0,0,0,0,0,0,0,0,0,0,0,0,0,0,0,0,0,0,0,0,0,0,0,0,0,0,0,0,0,0,0,0,0,0,0,0,0,0,0,0,0,0,0,0,0,0,0,0,0,0,0,0,0,0,0,0,0,0,0,0,20,0,0,0,0,0,0,30,0,0,0,0,0,0,0,0,0,0,0,0,0,0,30,0,0,0,0,0,0,0,0,0,0,0,0,0,0,0,0,0,0,0,0,0,0,0,0,0,0,0,0,0,0,0,0,0,0,0,0,0,0,0,0,0,0,0,0,0,0,0,0,0,0,0,0,0,0,0,0,0,0,0,0,20,0,0,0,0,51.6,20.2,0.276,0.277227723,0.444827091
# 1874,6304,72545,Gurovich E.A.,1979,nan,0,0,0,0,0,0,0,0,0,0,0,0,0,0,0,0,0,0,0,0,0,0,0,0,0,0,0,0,0,0,0,0,0,0,0,0,0,0,0,0,0,0,0,0,0,0,0,0,0,0,0,0,0,0,0,0,0,0,0,0,0,0,0,0,0,0,0,0,0,0,0,0,0,0,0,0,0,0,0,0,0,0,0,0,0,0,0,0,0,0,0,0,0,0,0,0,0,0,0,0,0,0,0,0,0,0,0,0,0,0,0,0,0,0,0,51,0,0,0,0,0,0,0,0,0,0,0,0,0,0,0,0,0,0,0,0,0,0,0,0,0,0,0,0,0,0,0,49,0,0,0,0,0,0,0,0,0,0,0,0,0,0,0,0,0,0,0,0,0,0,0,0,0,0,0,0,0,0,0,0,0,51.3,20.2,0.271,0.26980198,0.442073728
# 4958,26065,354051,Melnichenko T.N,2002,nan,0,0,0,0,0,0,0,0,0,0,0,0,0,0,0,0,0,0,0,0,0,0,0,0,0,0,0,0,0,0,0,0,0,0,0,0,0,0,0,0,0,0,0,0,0,0,0,0,0,0,0,0,0,0,0,0,0,0,0,0,0,0,0,0,0,0,0,0,3,0,0,0,0,0,0,0,0,0,0,0,0,0,0,0,0,0,0,0,0,0,0,0,0,0,0,0,0,0,0,0,0,0,0,0,0,0,0,0,0,0,0,0,58,0,0,0,0,0,0,0,0,0,0,0,0,0,0,0,0,39,0,0,0,0,0,0,0,0,0,0,0,0,0,0,0,0,0,0,0,0,0,0,0,0,0,0,0,0,0,0,0,0,0,0,0,0,0,0,0,0,0,0,0,0,0,0,0,0,0,0,0,30.6,12.77,0.199,0.198120595,0.441911988
# 1748,11320,98775,Higazy A.A.,1985,nan,0,0,0,0,0,0,0,0,0,0,0,0,0,0,0,0,0,0,0,0,0,0,0,0,0,0,0,0,0,0,0,0,0,52.72,0,0,0,0,0,0,0,0,0,0,0,0,0,0,0,0,0,0,0,0,0,0,0,0,0,0,0,0,0,0,0,0,0,0,0,0,0,0,0,0,0,0,0,0,0,0,0,0,0,0,0,0,0,0,0,0,0,0,0,0,0,0,0,0,0,0,0,0,0,0,0,0,0,0,0,0,0,0,0,0,0,47.28,0,0,0,0,0,0,0,0,0,0,0,0,0,0,0,0,0,0,0,0,0,0,0,0,0,0,0,0,0,0,0,0,0,0,0,0,0,0,0,0,0,0,0,0,0,0,0,0,0,0,0,0,0,0,0,0,0,0,0,0,0,0,0,0,0,60.7,23.8,0.274,0.275210084,0.441636509
# 3010,210,20039,Livshits V.Ya.,1994,nan,0,0,0,0,0,0,0,0,0,0,0,0,0,0,0,0,0,0,0,0,0,0,0,0,0,0,0,0,0,0,0,0,0,0,0,0,0,0,0,0,0,0,0,0,0,0,0,0,0,0,0,0,0,0,0,0,0,0,0,0,10.5,0,0,0,0,0,0,0,0,0,0,2.1,0,0,0,0,0,0,0,0,0,0,0,0,0,0,0,0,0,0,0,0,0,0,0,0,0,0,0,0,26.4,0,0,0,0,0,0,0,0,0,0,0,0,0,0,0,0,0,0,0,0,0,0,0,0,0,0,0,0,0,0,0,0,0,0,0,0,52.6,0,0,0,0,0,0,0,0,0,0,0,0,0,0,0,0,0,0,0,0,0,0,0,0,0,0,0,0,0,0,0,0,0,0,0,0,0,0,0,0,0,0,8.4,70.5,28.27,0.248,0.246904846,0.441594304
# 5105,10222,42584,Hirao K.,1995,nan,0,0,0,0,0,0,0,0,0,0,0,0,0,0,0,0,0,0,0,0,0,0,0,0,0,0,0,0,0,0,0,0,0,0,0,0,0,0,0,0,0,0,0,0,0,0,0,0,0,0,0,0,0,0,0,0,0,0,0,0,0,0,0,0,0,0,0,0,0,0,0,0,0,0,0,0,0,0,0,0,0,0,0,0,0,0,0,0,0,0,0,0,0,0,0,0,0,0,0,0,0,0,0,0,0,0,0,0,0,0,0,0,0,0,0,0,0,0,0,0,0,0,0,0,0,0,0,0,0,0,0,0,0,0,0,0,0,90,0,0,0,0,0,0,0,0,0,0,0,0,0,0,0,0,0,0,0,10,0,0,0,0,0,0,0,0,0,0,0,0,0,0,0,0,0,0,0,0,0,0,0,65.1,27.65,0.178,0.17721519,0.440904565
# 2879,16927,146715,Tesar A.,1983,nan,0,0,0,0,4,0,0,0,0,0,0,0,0,0,0,29,0,0,0,0,0,0,0,0,0,0,0,0,0,0,0,0,0,0,0,0,0,0,0,0,0,0,0,0,0,0,0,0,0,0,0,0,0,0,0,0,0,0,0,0,0,0,0,0,0,0,0,0,0,0,0,0,0,0,0,0,0,0,0,0,0,6,0,0,0,0,0,0,0,0,0,0,0,0,0,0,0,0,0,0,0,0,0,0,5,0,0,0,0,0,0,0,0,0,0,0,0,0,0,0,0,0,0,0,0,0,0,0,0,0,0,0,0,0,0,0,0,0,0,0,0,0,0,0,0,0,0,0,0,0,0,0,0,0,0,0,0,0,0,0,0,0,0,0,0,0,0,0,0,0,0,0,0,0,0,0,0,0,0,56,0,56.7,22.7,0.25,0.248898678,0.440528634
# 4973,11648,76102,Hanada T.,1973,nan,0,0,0,0,0,0,0,0,0,0,0,0,0,0,0,0,0,0,0,0,0,0,0,0,0,0,0,0,0,0,0,0,0,0,0,0,0,0,0,0,0,0,0,0,0,0,0,0,0,0,0,0,0,0,0,0,0,0,0,0,100,0,0,0,0,0,0,0,0,0,0,0,0,0,0,0,0,0,0,0,0,0,0,0,0,0,0,0,0,0,0,0,0,0,0,0,0,0,0,0,0,0,0,0,0,0,0,0,0,0,0,0,0,0,0,0,0,0,0,0,0,0,0,0,0,0,0,0,0,0,0,0,0,0,0,0,0,0,0,0,0,0,0,0,0,0,0,0,0,0,0,0,0,0,0,0,0,0,0,0,0,0,0,0,0,0,0,0,0,0,0,0,0,0,0,0,0,0,0,0,0,43.3,18.1,0.197,0.196132597,0.440306251
# 2702,6099,17443,Nemilov S.V.,1976,nan,0,0,0,0,0,0,0,0,0,0,0,0,0,50,0,0,0,0,0,0,0,0,0,0,0,0,0,0,0,0,0,0,0,0,0,0,0,0,0,0,0,0,0,0,0,0,0,0,0,0,0,0,0,0,0,0,0,0,0,0,30,0,0,0,0,0,0,0,0,0,0,0,0,0,0,0,0,0,0,20,0,0,0,0,0,0,0,0,0,0,0,0,0,0,0,0,0,0,0,0,0,0,0,0,0,0,0,0,0,0,0,0,0,0,0,0,0,0,0,0,0,0,0,0,0,0,0,0,0,0,0,0,0,0,0,0,0,0,0,0,0,0,0,0,0,0,0,0,0,0,0,0,0,0,0,0,0,0,0,0,0,0,0,0,0,0,0,0,0,0,0,0,0,0,0,0,0,0,0,0,0,97.8,39.03,0.254,0.252882398,0.440000726
# 4912,38854,460035,Sidkey M.A.,2008,nan,0,0,0,0,0,0,0,0,0,0,0,0,0,60,0,0,0,0,0,0,0,0,0,0,0,0,0,0,0,0,0,0,0,0,0,0,0,0,0,0,0,0,0,0,0,0,0,0,0,0,0,0,0,0,0,0,0,0,0,0,0,0,0,0,0,0,0,0,0,0,0,0,0,0,0,0,0,0,0,0,0,0,0,38,0,0,0,0,0,0,0,0,0,0,0,0,0,0,0,0,0,0,0,0,0,0,0,0,0,0,0,0,0,0,0,0,0,0,0,0,0,0,0,0,0,0,0,0,0,0,0,0,0,0,0,0,0,0,0,0,0,0,0,0,0,0,0,0,0,0,0,0,0,0,0,0,0,0,0,0,0,0,0,0,0,0,0,2,0,0,0,0,0,0,0,0,0,0,0,0,0,81.9,34.1,0.2,0.200879765,0.439882698
# 2286,3833,12216,Ashizuka M.,1984,nan,0,0,0,0,0,0,0,0,0,0,0,0,0,0,0,0,0,0,0,0,0,0,0,0,0,0,0,0,0,0,0,0,0,0,0,0,0,0,0,0,0,0,0,0,0,0,0,0,0,0,0,0,0,0,0,0,0,0,0,0,0,0,0,0,0,0,0,0,0,0,0,0,0,0,0,0,0,0,0,0,0,0,0,0,0,0,0,0,0,0,0,52.5,0,0,0,0,0,0,0,0,0,0,0,0,0,0,0,0,0,0,0,0,0,0,0,42.5,0,0,0,0,0,0,0,0,0,0,0,0,0,0,0,0,0,0,0,0,0,5,0,0,0,0,0,0,0,0,0,0,0,0,0,0,0,0,0,0,0,0,0,0,0,0,0,0,0,0,0,0,0,0,0,0,0,0,0,0,0,0,0,0,0,63.9,25.36,0.261,0.259858044,0.437530972
# 4223,4602,15075,Oda K.,1989,nan,0,0,0,14.5,0,0,0,0,0,0,0,0,0,0,0,0,0,0,0,0,0,0,0,0,0,0,0,0,0,0,0,0,0,0,0,0,0,0,0,0,0,0,0,0,0,0,0,0,0,0,0,0,0,0,0,0,0,0,0,0,0,0,0,0,0,0,0,0,0,0,0,0,0,0,0,0,0,0,0,0,0,0,0,0,0,0,0,0,0,0,0,0,0,0,0,0,0,0,0,0,0,0,0,0,0,0,0,0,0,0,0,0,0,0,0,0,0,0,0,0,0,0,0,0,0,0,0,0,0,0,0,0,0,0,0,0,0,65.8,0,0,0,0,0,0,0,0,0,0,0,0,0,0,0,0,0,0,0,0,0,0,0,0,0,0,0,0,0,0,0,0,0,19.7,0,0,0,0,0,0,0,0,0,81.6,33.36,0.224,0.223021583,0.436793422
# 4029,31388,393466,Gaafar M.S.,2007,nan,0,0,0,0,0,0,0,0,0,0,0,0,0,8.79,0,0,0,0,0,0,0,0,0,0,0,0,0,0,0,0,0,0,0,0,0,0,0,0,0,0,0,0,0,0,0,0,0,0,0,0,0,0,0,0,0,0,0,0,0,0,0,0,0,0,0,0,0,0,0,0,0,0,0,0,0,0,0,0,0,0,0,0,0,0,0,0,0,0,0,0,0,0,0,0,0,0,0,0,0,0,14.81,0,0,0,0,0,0,0,0,0,0,0,0,0,0,0,0,0,0,0,0,0,0,0,0,0,0,0,0,0,0,0,0,0,0,0,0,76.4,0,0,0,0,0,0,0,0,0,0,0,0,0,0,0,0,0,0,0,0,0,0,0,0,0,0,0,0,0,0,0,0,0,0,0,0,0,0,0,0,0,0,0,86.1,35,0.229,0.23,0.436681223
# 4030,32592,389338,Marzouk S.Y.,2007,nan,0,0,0,0,0,0,0,0,0,0,0,0,0,72.38438,0,0,0,0,0,0,0,0,0,0,0,0,0,0,0,0,0,0,0,0,0,0,0,0,0,0,0,0,0,0,0,0,0,0,0,0,0,0,0,0,0,0,0,0,0,0,0,0,0,0,0,0,0,0,0,0,0,0,0,0,0,0,0,0,0,0,0,0,0,0,0,0,0,0,0,0,0,0,0,0,0,0,0,0,0,0,10.84114,0,0,0,0,0,0,0,0,0,0,0,0,0,0,0,0,0,0,0,0,0,0,0,0,0,0,0,0,0,0,0,0,0,0,0,0,16.77448,0,0,0,0,0,0,0,0,0,0,0,0,0,0,0,0,0,0,0,0,0,0,0,0,0,0,0,0,0,0,0,0,0,0,0,0,0,0,0,0,0,0,0,86.1,35,0.229,0.23,0.436681223
# 4126,3859,12443,Livshits V.Ya.,1982,nan,0,0,0,25,0,0,0,0,0,0,0,0,0,0,0,0,0,0,0,0,0,0,0,0,0,0,0,0,0,0,0,0,0,0,0,0,0,0,0,0,0,0,0,0,0,0,0,0,0,0,0,0,0,0,0,0,0,0,0,0,0,0,0,0,0,0,0,0,0,0,0,0,0,0,0,0,0,0,0,0,0,0,0,0,0,0,0,0,0,0,0,0,0,0,0,0,0,0,0,0,15,0,0,0,0,0,0,0,0,0,0,0,0,0,0,0,0,0,0,0,0,0,0,0,0,0,0,0,0,0,0,0,0,0,0,0,0,60,0,0,0,0,0,0,0,0,0,0,0,0,0,0,0,0,0,0,0,0,0,0,0,0,0,0,0,0,0,0,0,0,0,0,0,0,0,0,0,0,0,0,0,77.3,31.5,0.226,0.226984127,0.435454418
# 2905,30391,377816,Yousef E.S.,2006,nan,0,0,0,0,0,0,0,0,0,0,0,0,0,80,0,0,0,0,0,20,0,0,0,0,0,0,0,0,0,0,0,0,0,0,0,0,0,0,0,0,0,0,0,0,0,0,0,0,0,0,0,0,0,0,0,0,0,0,0,0,0,0,0,0,0,0,0,0,0,0,0,0,0,0,0,0,0,0,0,0,0,0,0,0,0,0,0,0,0,0,0,0,0,0,0,0,0,0,0,0,0,0,0,0,0,0,0,0,0,0,0,0,0,0,0,0,0,0,0,0,0,0,0,0,0,0,0,0,0,0,0,0,0,0,0,0,0,0,0,0,0,0,0,0,0,0,0,0,0,0,0,0,0,0,0,0,0,0,0,0,0,0,0,0,0,0,0,0,0,0,0,0,0,0,0,0,0,0,0,0,0,57.6,23.06,0.25,0.248915872,0.433651344
# 4730,7830,74171,Patel N.D.,1983,nan,0,0,0,0,0,0,0,0,0,0,0,0,0,0,0,0,0,0,0,0,0,0,0,0,0,0,0,0,0,0,0,0,0,0,0,0,0,0,0,0,0,0,0,0,0,0,0,0,0,0,0,0,0,0,0,0,0,0,0,0,0,0,0,0,0,0,0,0,0,0,0,0,0,0,0,0,0,0,0,0,0,0,0,0,0,0,0,0,0,0,0,0,0,0,0,0,0,50,0,0,0,0,0,0,0,0,0,0,0,0,0,0,0,0,0,50,0,0,0,0,0,0,0,0,0,0,0,0,0,0,0,0,0,0,0,0,0,0,0,0,0,0,0,0,0,0,0,0,0,0,0,0,0,0,0,0,0,0,0,0,0,0,0,0,0,0,0,0,0,0,0,0,0,0,0,0,0,0,0,0,0,51.3,21.2,0.209,0.20990566,0.433330324
# 1715,25073,350461,Giridhar A.,1980,nan,0,0,0,0,0,0,0,0,0,0,0,0,0,0,0,0,0,0,0,0,0,0,0,0,0,0,0,0,0,0,0,0,0,0,0,0,0,0,0,0,0,0,0,0,0,0,0,0,0,0,0,0,0,0,0,0,0,0,0,30,0,0,0,0,0,0,0,0,0,0,0,0,0,0,0,0,0,0,0,0,0,0,0,0,0,0,0,0,0,0,0,0,0,0,0,0,0,0,0,0,0,0,0,0,0,0,0,0,0,0,0,0,0,0,0,0,0,0,0,0,0,0,0,0,0,0,0,0,0,10,0,0,0,60,0,0,0,0,0,0,0,0,0,0,0,0,0,0,0,0,0,0,0,0,0,0,0,0,0,0,0,0,0,0,0,0,0,0,0,0,0,0,0,0,0,0,0,0,0,0,0,21.4,8.4,0.275,0.273809524,0.432900433
# 1673,3833,12226,Ashizuka M.,1984,nan,0,0,0,0,0,0,0,0,0,0,0,0,0,0,0,0,0,0,0,0,0,0,0,0,50,0,0,0,0,0,0,0,0,0,0,0,0,0,0,0,0,0,0,0,0,0,0,0,0,0,0,0,0,0,0,0,0,0,0,0,0,0,0,0,0,0,0,0,0,0,0,0,0,0,0,0,0,0,0,0,0,0,0,0,0,0,0,0,0,0,0,0,0,0,0,0,0,0,0,0,0,0,0,0,0,0,0,0,0,0,0,0,0,0,0,45,0,0,0,0,0,0,0,0,0,0,0,0,0,0,0,0,0,0,0,0,0,5,0,0,0,0,0,0,0,0,0,0,0,0,0,0,0,0,0,0,0,0,0,0,0,0,0,0,0,0,0,0,0,0,0,0,0,0,0,0,0,0,0,0,0,59.1,23.18,0.276,0.274805867,0.432656838
# 1799,30900,391620,Schilling F.R.,2001,nan,0,0,0,3.963795198,0,0,0,0,0,0,0,0,0,0,0,0,0,0,0,0,0,0,0,0,25.09054125,0,0,0,0,0,0,0,0,0,0,0,0,0,0,0,0,0,0,0,0,0,0,0,0,0,0,0,0,0,0,0,0,0,0,0,0,0,0,0,0,0,0,0,0,0,0,0,0,0,0,0,0,0,0,0,0,0,0,0,0,0,0,0,0,0,0,21.29986106,0,0,0,0,0,0,0,0,0,0,0,0,0,0,0,0,0,0,0,0,0,0,0,0,0,0,0,0,0,0,0,0,0,0,0,0,0,0,0,0,0,0,0,0,0,49.64580248,0,0,0,0,0,0,0,0,0,0,0,0,0,0,0,0,0,0,0,0,0,0,0,0,0,0,0,0,0,0,0,0,0,0,0,0,0,0,0,0,0,0,0,102,40.1,0.273,0.271820449,0.432070008
# 1762,37105,440939,Dumbaugh W.H.,1969,nan,0,0,0,2.721212108,0,0,0,0,0,0,0,0,0,1.064480913,0,0,16.0328735,0,0,0,0,0,0,0,5.33457053,0,0,0,0,0,0,0,0,0,0,0,0,0,0,0,0,0,0,0,0,0,0,0,0,0,0,0,0,0,0,0,0,0,0,0,0,0,0,0,0,0,0,0,0,0,0,0,0,0,0,0,0,0,0,5.353984473,0,0,0,0,0,0,0,0,0,0,0,0,0,0,0,0,0,0,0,0,0,0,0,0,0,0,0,0,0,0,0,0,0,0,0,0,0,0,0,0,0,0,0,0,0,0,0,0,0,0,0,0,0,0,0,0,0,69.49287847,0,0,0,0,0,0,0,0,0,0,0,0,0,0,0,0,0,0,0,0,0,0,0,0,0,0,0,0,0,0,0,0,0,0,0,0,0,0,0,0,0,0,0,78.1,30.68,0.274,0.272816167,0.432055882
# 3112,6774,51313,Rabukhin A.I.,1992,nan,0,0,0,3.489651314,0,0,0,0,0,0,0,0,0,0,0,0,0,0,0,18.57814167,0,0,0,0,0,0,0,0,0,0,0,0,0,0,0,0,0,0,0,0,0,0,0,0,0,0,0,0,0,0,0,0,0,18.05819163,0,0,0,0,0,0,0,0,0,0,0,0,0,0,0,0,0,0,0,0,0,0,0,0,0,0,0,0,0,0,0,0,0,0,0,0,0,0,0,0,0,0,0,0,0,0,0,0,0,0,0,0,0,0,0,0,0,0,0,0,0,0,0,0,0,59.87401539,0,0,0,0,0,0,0,0,0,0,0,0,0,0,0,0,0,0,0,0,0,0,0,0,0,0,0,0,0,0,0,0,0,0,0,0,0,0,0,0,0,0,0,0,0,0,0,0,0,0,0,0,0,0,0,0,0,0,0,0,0,49.2,19.76,0.246,0.244939271,0.431190547
# 569,8207,58555,Ota R.,1983,nan,0,0,0,0,4,0,0,0,0,0,0,0,0,0,0,27.6,0,0,0,0,0,0,0,0,0,0,0,0,0,0,0,0,0,0,0,0,0,0,0,0,0,0,0,0,0,0,0,0,0,0,0,0,0,0,0,0,0,0,0,0,0,0,0,0,0,0,0,0,0,0,0,0,0,0,0,0,0,0,0,0,0,9.4,0,0,0,0,0,0,0,0,0,0,0,0,0,0,0,0,0,0,0,0,0,0,4,0,0,0,0,0,0,0,0,0,0,0,0,0,0,0,0,0,0,0,0,0,0,0,0,0,0,0,0,0,0,0,0,0,0,0,0,0,0,0,0,0,0,0,0,0,0,0,0,0,0,0,0,0,0,0,0,0,0,0,0,0,0,0,0,0,0,0,0,0,0,0,0,0,0,55,0,58.1,22.3,0.304,0.302690583,0.43072929
# 1783,6816,70565,Nemilov S.V.,1972,nan,0,0,0,0,0,0,0,0,0,0,0,0,0,66.8,0,0,0,0,0,33.2,0,0,0,0,0,0,0,0,0,0,0,0,0,0,0,0,0,0,0,0,0,0,0,0,0,0,0,0,0,0,0,0,0,0,0,0,0,0,0,0,0,0,0,0,0,0,0,0,0,0,0,0,0,0,0,0,0,0,0,0,0,0,0,0,0,0,0,0,0,0,0,0,0,0,0,0,0,0,0,0,0,0,0,0,0,0,0,0,0,0,0,0,0,0,0,0,0,0,0,0,0,0,0,0,0,0,0,0,0,0,0,0,0,0,0,0,0,0,0,0,0,0,0,0,0,0,0,0,0,0,0,0,0,0,0,0,0,0,0,0,0,0,0,0,0,0,0,0,0,0,0,0,0,0,0,0,0,0,0,0,0,77.2,30.35,0.273,0.271828666,0.429060231
# 4632,7830,74172,Patel N.D.,1983,nan,0,0,0,0,0,0,0,0,0,0,0,0,0,0,0,0,0,0,0,0,0,0,0,0,0,0,0,0,0,0,0,0,0,0,0,0,0,0,0,0,0,0,0,0,0,0,0,0,0,0,0,0,0,0,0,0,0,0,0,0,0,0,0,0,0,0,0,0,0,0,0,0,0,0,0,0,0,0,0,0,0,0,0,0,0,0,0,0,0,0,0,0,0,0,0,0,0,50.2,0,0,0,0,0,0,0,0,0,0,0,0,0,0,0,0,0,49.8,0,0,0,0,0,0,0,0,0,0,0,0,0,0,0,0,0,0,0,0,0,0,0,0,0,0,0,0,0,0,0,0,0,0,0,0,0,0,0,0,0,0,0,0,0,0,0,0,0,0,0,0,0,0,0,0,0,0,0,0,0,0,0,0,0,50.9,21,0.211,0.211904762,0.428797111
# 2553,31921,405129,Aitken B.G.,2007,nan,0,0,0,15.4245646,0,0,0,0,0,0,0,0,0,0,0,0,0,0,0,0,0,0,0,0,0.020005915,0,0,0,0,0,0,0,0,0,0,0,0,0,0,0,0,0,0,0,0,0,0,0,0,0,0,0,0,0,0,0,0,0,0,0,0,0,0,0,0,0,0,0,0,0,0,0,0,0,0,0,0,0,0,8.582963608,0,0,0,0,0,0,0,0,0,0,0,8.992659871,0,0,0,0,0,0,0,0,0,0,0,0,0,0,0,0,0,0,0,0,0,0,0,0,0,0,0,0,0,0,0,0,0,0,0,0,0,0,0,0,0,0,0,0,0,66.97980601,0,0,0,0,0,0,0,0,0,0,0,0,0,0,0,0,0,0,0,0,0,0,0,0,0,0,0,0,0,0,0,0,0,0,0,0,0,0,0,0,0,0,0,95.7,38.07,0.258,0.256895193,0.428219742
# 4295,255,20571,Livshits V.Ya.,1989,nan,0,0,0,0,0,0,0,0,0,0,0,0,0,0,0,0,0,0,0,0,0,0,0,0,0,0,0,0,0,0,0,0,0,0,0,0,0,0,0,0,0,0,0,0,0,0,0,0,0,0,0,0,0,0,0,0,0,0,0,0,0,0,0,0,0,0,0,0,0,0,0,0,0,0,0,0,0,0,0,0,0,0,0,13,0,0,0,0,0,0,0,0,0,0,0,0,0,0,0,0,12,0,0,0,0,0,0,0,0,0,0,0,0,0,0,0,0,0,0,0,0,0,0,0,0,0,0,0,0,0,0,0,0,0,0,0,0,70,0,0,0,0,0,0,0,0,0,0,0,5,0,0,0,0,0,0,0,0,0,0,0,0,0,0,0,0,0,0,0,0,0,0,0,0,0,0,0,0,0,0,0,87.6,35.9,0.221,0.22005571,0.427280404
# 4023,7830,74183,Patel N.D.,1983,nan,0,0,0,0,0,0,0,0,0,0,0,0,0,0,0,0,0,0,0,0,0,0,0,0,0,0,0,0,0,0,0,0,0,0,0,0,0,0,0,0,0,0,0,0,0,0,0,0,0,0,0,0,0,0,0,0,0,0,0,0,0,0,0,0,0,0,0,0,0,0,0,0,0,0,0,0,0,0,0,0,0,0,0,0,0,0,0,0,0,0,0,0,0,0,0,0,0,63,0,0,0,0,0,0,0,0,0,0,0,0,0,0,0,0,0,37,0,0,0,0,0,0,0,0,0,0,0,0,0,0,0,0,0,0,0,0,0,0,0,0,0,0,0,0,0,0,0,0,0,0,0,0,0,0,0,0,0,0,0,0,0,0,0,0,0,0,0,0,0,0,0,0,0,0,0,0,0,0,0,0,0,44.7,18.2,0.229,0.228021978,0.427083833
# 3061,309,21258,Nikulin V.Kh.,1981,nan,0,0,0,10,0,0,0,0,0,0,0,0,0,0,0,0,5,0,0,0,0,0,0,0,15,0,0,0,0,0,0,0,0,0,0,0,0,0,0,0,0,0,0,0,0,0,0,0,0,0,0,0,0,0,0,0,0,0,0,0,0,0,0,0,0,0,0,0,0,0,0,0,0,0,0,0,0,0,0,0,0,0,0,0,0,0,0,0,0,0,0,5,0,0,0,0,0,0,0,0,0,0,0,0,0,0,0,0,0,0,0,0,0,0,0,0,0,0,0,0,0,0,0,0,0,0,0,0,0,0,0,0,0,0,0,0,0,65,0,0,0,0,0,0,0,0,0,0,0,0,0,0,0,0,0,0,0,0,0,0,0,0,0,0,0,0,0,0,0,0,0,0,0,0,0,0,0,0,0,0,0,84.5,33.91,0.247,0.245945149,0.427065213
# 1634,5151,19219,Ota R.,1979,nan,0,0,0,0,0,0,0,0,0,0,0,0,0,66.7,0,0,0,0,0,0,0,0,0,0,0,0,0,0,0,0,0,0,0,0,0,0,0,0,0,0,0,0,0,0,0,0,0,0,0,0,0,0,0,0,0,0,0,0,0,0,0,0,0,0,0,0,0,0,0,0,0,0,0,0,0,0,0,0,0,0,0,0,0,0,0,0,0,0,0,0,0,0,0,0,0,0,0,0,0,0,33.3,0,0,0,0,0,0,0,0,0,0,0,0,0,0,0,0,0,0,0,0,0,0,0,0,0,0,0,0,0,0,0,0,0,0,0,0,0,0,0,0,0,0,0,0,0,0,0,0,0,0,0,0,0,0,0,0,0,0,0,0,0,0,0,0,0,0,0,0,0,0,0,0,0,0,0,0,0,0,0,0,59.3,23.24,0.277,0.275817556,0.426875113
# 3148,12798,149413,Bartholomew R.F,1982,nan,0,0,0,0.999999911,0,0,0,0,0,0,0,0,0,0,0,0,0,0,0,0,0,0,0,0,0,0,0,0,0,0,0,0,0,0,0,0,0,0,0,0,0,0,0,0,0,0,0,0,0,0,0,0,0,0,0,0,0,0,0,0,0,0,0,23.50000026,0,0,0,0,0,0,0,2.300000025,0,0,0,0,0,0,0,0,0,0,0,0,0,0,0,0,0,0,0,0,0,0,0,0,0,0,0,0,8.299999091,0,0,0,0,0,0,0,0,0,0,0,0,0,0,0,0,0,0,0,0,0,0,0,0,0,0,0,0,0,0,0,0,0,0,0,0,58.90000065,0,0,0,0,0,0,0,0,0,0,0,0,0,0,0,0,0,0,0,0,0,0,0,0,0,0,0,0,0,0,0,0,0,0,0,0,0,0,0,6.000000066,0,0,0,56.6,22.75,0.245,0.243956044,0.426104508
# 4140,8909,81804,Bornhoft H.,1994,DGG I,0,0,0,0.716760064,0,0,0,0,0,0,0,0,0,0,0,0,0,0,0,0,0,0,0,0,7.130685656,0,0,0,0,0,0,0,0,0,0,0,0,0,0,0,0,0,0,0,0,0,0,0,0,0,0.071069967,0,0,0,0,0,0,0,0,0,0,0,0,0,0,0,0,0,0,0,0,0.239692888,0,0,0,0,0,0,0,0,0,0,0,0,0,0,0,0,0,0,0,6.16208711,0,0,0,0,0,0,0,0,14.33181328,0,0,0,0,0,0,0,0,0,0,0,0,0,0,0,0,0,0,0,0,0,0,0,0,0,0,0,0,0,0,0,0,0,0,0,0,70.92238674,0,0,0,0,0,0.323599848,0,0,0,0,0,0,0,0,0,0,0,0,0,0.101904452,0,0,0,0,0,0,0,0,0,0,0,0,0,0,0,0,0,0,0,0,0,0,0,71.9,29.3,0.226,0.226962457,0.425866079
# 95,37148,441307,Marzouk S.Y.,2010,nan,0,0,0,0,0,0,0,0,0,0,0,0,0,8.62,0,0,0,0,0,0,0,0,0,0,0,0,0,0,0,0,0,0,0,0,0,0,0,0,0,0,0,0,0,0,0,0,0,0,0,0,0,0,0,0,0,0,0,1.9,0,0,0,0,0,0,0,0,0,0,0,0,0,0,0,0,0,0,0,0,0,0,0,0,0,0,0,0,0,0,0,0,0,0,0,0,0,0,0,0,0,0,14.53,0,0,0,0,0,0,0,0,0,0,0,0,0,0,0,0,0,0,0,0,0,0,0,0,0,0,0,0,0,0,0,0,0,0,0,0,74.95,0,0,0,0,0,0,0,0,0,0,0,0,0,0,0,0,0,0,0,0,0,0,0,0,0,0,0,0,0,0,0,0,0,0,0,0,0,0,0,0,0,0,0,58.2,21.5,0.355,0.353488372,0.425810678
# 96,37148,441306,Marzouk S.Y.,2010,nan,0,0,0,0,0,0,0,0,0,0,0,0,0,8.68,0,0,0,0,0,0,0,0,0,0,0,0,0,0,0,0,0,0,0,0,0,0,0,0,0,0,0,0,0,0,0,0,0,0,0,0,0,0,0,0,0,0,0,1.28,0,0,0,0,0,0,0,0,0,0,0,0,0,0,0,0,0,0,0,0,0,0,0,0,0,0,0,0,0,0,0,0,0,0,0,0,0,0,0,0,0,0,14.62,0,0,0,0,0,0,0,0,0,0,0,0,0,0,0,0,0,0,0,0,0,0,0,0,0,0,0,0,0,0,0,0,0,0,0,0,75.42,0,0,0,0,0,0,0,0,0,0,0,0,0,0,0,0,0,0,0,0,0,0,0,0,0,0,0,0,0,0,0,0,0,0,0,0,0,0,0,0,0,0,0,59.1,21.8,0.354,0.355504587,0.42502462
# 2700,3856,12419,Maynell C.A.,1973,nan,0,0,0,0,0,0,0,0,0,0,0,0,0,46.38128549,0,0,0,0,0,0,0,0,0,0,0,0,0,0,0,0,0,0,0,0,0,0,0,0,0,0,0,0,0,0,0,0,0,0,0,0,0,0,0,0,0,0,0,0,0,0,0,0,0,0,0,0,0,0,0,0,0,0,0,0,0,0,0,0,0,0,0,0,0,0,0,0,0,0,0,0,0,0,0,0,0,0,0,0,0,0,10.31674008,0,0,0,0,0,0,0,0,0,0,0,0,1.052996946,0,0,0,0,0,0,0,0,0,0,0,0,0,0,0,0,0,0,0,0,0,0,0,42.24897748,0,0,0,0,0,0,0,0,0,0,0,0,0,0,0,0,0,0,0,0,0,0,0,0,0,0,0,0,0,0,0,0,0,0,0,0,0,0,0,0,0,0,0,42.9,17.12,0.254,0.252920561,0.424976084
# 3672,3846,12330,Gan Fuxi,1959,nan,0,0,0,0,0,0,0,0,0,0,0,0,0,0,0,0,0,0,0,0,0,0,0,0,0,0,0,0,0,0,0,0,0,0,0,0,0,0,0,0,0,0,0,0,0,0,0,0,0,0,0,0,0,0,0,0,0,0,0,0,0,0,0,0,0,0,0,0,0,0,0,12,0,0,0,0,0,0,0,0,0,0,0,0,0,0,0,0,0,0,0,0,0,0,0,0,0,0,0,0,0,0,0,0,0,0,0,0,0,0,0,0,0,0,0,0,0,0,0,0,0,0,0,0,0,0,0,0,0,0,0,0,0,0,0,0,0,70,0,0,0,0,0,0,0,0,0,18,0,0,0,0,0,0,0,0,0,0,0,0,0,0,0,0,0,0,0,0,0,0,0,0,0,0,0,0,0,0,0,0,0,64,25.89,0.235,0.235998455,0.424874469
# 125,24435,189490,Vijoy P.S.,1999,nan,0,0,0,0,0,0,0,0,0,0,0,0,0,70,0,0,0,0,0,0,0,0,0,0,0,0,0,0,0,0,0,0,0,0,0,0,0,0,0,0,0,0,0,0,0,0,0,0,0,0,0,0,0,0,0,0,0,0,0,0,0,0,0,0,0,0,0,0,0,0,0,0,0,0,0,0,0,0,0,0,0,0,0,20,0,0,0,0,0,0,0,0,0,0,0,0,0,0,0,0,0,0,0,0,0,0,0,0,0,0,0,0,0,0,0,0,0,0,0,0,0,0,0,0,0,0,0,0,0,0,0,0,0,0,0,0,0,0,0,0,0,0,0,0,0,0,0,0,0,0,0,0,0,0,0,0,0,0,0,0,0,0,0,0,0,0,0,0,0,0,0,0,0,0,0,10,0,0,0,0,0,48.6,18.1,0.344,0.342541436,0.424001028
# 2777,40951,478491,Mauro J.C.,2013,nan,0,0,0,9.12908673,0,0,0,0,0,0,0,0,0,16.2383713,0,0,0,0,0,0,0,0,0,0,3.859614309,0,0,0,0,0,0,0,0,0,0,0,0,0,0,0,0,0,0,0,0,0,0,0,0,0,0,0,0,0,0,0,0,0,0,0,0,0,0,0,0,0,0,0,0,0,0,0,0,0,0,0,0,0,0,0,0,0,0,0,0,0,0,0,0,0,0,3.829617306,0,0,0,0,0,0,0,0,0,0,0,0,0,0,0,0,0,0,0,0,0,0,0,0,0,0,0,0,0,0,0,0,0,0,0,0,0,0,0,0,0,0,0,0,0,63.02370504,0,0,0,0.069990006,0,0,0,0,0,3.839616307,0,0,0,0,0,0,0,0,0,0,0,0,0,0,0,0,0,0,0,0,0,0,0,0,0,0,0,0,0,0,0,0,0.009999001,67.1,26.82,0.252,0.25093214,0.423753891
# 3634,7830,74195,Patel N.D.,1983,nan,0,0,0,0,0,0,0,0,0,0,0,0,0,0,0,0,0,0,0,0,0,0,0,0,0,0,0,0,0,0,0,0,0,0,0,0,0,0,0,0,0,0,0,0,0,0,0,0,0,0,0,0,0,0,0,0,0,0,0,0,0,0,0,0,0,0,0,0,0,0,0,0,0,0,0,0,0,0,0,0,0,0,0,0,0,0,0,0,0,0,0,0,0,0,0,0,0,78,0,0,0,0,0,0,0,0,0,0,0,0,0,0,0,0,0,22,0,0,0,0,0,0,0,0,0,0,0,0,0,0,0,0,0,0,0,0,0,0,0,0,0,0,0,0,0,0,0,0,0,0,0,0,0,0,0,0,0,0,0,0,0,0,0,0,0,0,0,0,0,0,0,0,0,0,0,0,0,0,0,0,0,49.4,20,0.236,0.235,0.423728814
# 954,8649,59741,Matusita K.,1989,nan,0,0,0,0,0,0,0,0,0,0,0,0,0,0,0,32,0,0,0,0,0,0,0,0,0,0,0,0,0,0,0,0,0,0,0,0,0,0,0,0,0,0,0,0,0,0,0,0,0,0,0,0,0,0,0,0,0,0,3,0,0,0,0,0,0,0,0,0,0,0,0,0,0,0,0,0,0,0,0,0,0,0,0,0,0,0,0,0,0,0,0,0,0,0,0,0,0,0,0,0,0,0,0,0,0,0,0,0,0,0,0,0,0,0,0,0,0,0,0,0,0,0,0,0,0,0,0,0,0,0,0,0,0,0,0,0,0,0,0,0,0,0,0,0,0,0,0,0,0,0,0,0,0,0,0,0,0,0,0,0,0,0,0,0,0,0,0,0,0,0,0,0,0,0,0,0,0,0,0,65,0,60,23.26,0.291,0.289767842,0.423422066
# 4391,31146,392632,Nemilov S.V.,1971,nan,0,0,0,0,0,0,64.51612903,0,0,0,0,0,0,0,0,0,0,0,0,0,0,0,0,0,0,32.25806452,0,0,0,0,0,0,0,0,0,0,0,0,0,0,0,0,0,0,0,0,0,0,0,0,0,0,0,0,0,0,0,0,0,3.225806452,0,0,0,0,0,0,0,0,0,0,0,0,0,0,0,0,0,0,0,0,0,0,0,0,0,0,0,0,0,0,0,0,0,0,0,0,0,0,0,0,0,0,0,0,0,0,0,0,0,0,0,0,0,0,0,0,0,0,0,0,0,0,0,0,0,0,0,0,0,0,0,0,0,0,0,0,0,0,0,0,0,0,0,0,0,0,0,0,0,0,0,0,0,0,0,0,0,0,0,0,0,0,0,0,0,0,0,0,0,0,0,0,0,0,0,0,0,0,0,0,0,40.4,16.57,0.22,0.21907061,0.422450211
# 5124,10222,42582,Hirao K.,1995,nan,0,0,0,0,0,0,0,0,0,0,0,0,0,0,0,0,0,0,0,0,0,0,0,0,0,0,0,0,0,0,0,0,0,0,0,0,0,0,0,0,0,0,0,0,0,0,0,0,0,0,0,0,0,0,0,0,0,0,0,0,0,0,0,0,0,0,0,0,0,0,0,0,0,0,0,0,0,0,0,0,0,0,0,0,0,0,0,0,0,0,0,0,0,0,0,0,0,0,0,0,0,0,0,0,0,0,0,0,0,0,0,0,0,0,0,0,0,0,0,0,0,0,0,0,0,0,0,0,0,0,0,0,0,0,0,0,0,95,0,0,0,0,0,0,0,0,0,0,0,0,0,0,0,0,0,0,0,5,0,0,0,0,0,0,0,0,0,0,0,0,0,0,0,0,0,0,0,0,0,0,0,64.6,27.53,0.174,0.173265529,0.422110049
# 4616,8891,71812,Topping J.A.,1974,nan,0,0,0,0,0,0,0,0,0,0,0,0,0,0,0,0,0,0,0,0,0,0,0,0,0,0,0,0,0,0,0,0,0,0,0,0,0,0,0,0,0,0,0,0,0,0,0,0,0,0,0,0,0,0,0,0,0,0,0,0,90,0,0,0,0,0,0,0,0,0,0,0,0,0,0,0,0,0,0,0,0,0,0,0,0,0,0,0,0,0,0,0,0,0,0,0,0,0,0,0,0,0,0,0,0,0,0,0,0,0,0,0,0,0,0,0,0,0,0,10,0,0,0,0,0,0,0,0,0,0,0,0,0,0,0,0,0,0,0,0,0,0,0,0,0,0,0,0,0,0,0,0,0,0,0,0,0,0,0,0,0,0,0,0,0,0,0,0,0,0,0,0,0,0,0,0,0,0,0,0,0,50.6,20.89,0.212,0.211105792,0.421796111
# 1562,8649,59742,Matusita K.,1989,nan,0,0,0,0,0,0,0,0,0,0,0,0,0,0,0,30,0,0,0,0,0,0,0,0,0,0,0,0,0,0,0,0,0,0,0,0,0,0,0,0,0,0,0,0,0,0,0,0,0,0,0,0,0,0,0,0,0,0,5,0,0,0,0,0,0,0,0,0,0,0,0,0,0,0,0,0,0,0,0,0,0,0,0,0,0,0,0,0,0,0,0,0,0,0,0,0,0,0,0,0,0,0,0,0,0,0,0,0,0,0,0,0,0,0,0,0,0,0,0,0,0,0,0,0,0,0,0,0,0,0,0,0,0,0,0,0,0,0,0,0,0,0,0,0,0,0,0,0,0,0,0,0,0,0,0,0,0,0,0,0,0,0,0,0,0,0,0,0,0,0,0,0,0,0,0,0,0,0,0,65,0,62,24.26,0.279,0.277823578,0.421656665
# 3792,39402,465113,Hojamberdiev M.,2012,nan,0,0,0,0,0,0,0,0,0,0,0,0,0,0,0,0,0,0,0,0,0,0,0,0,12.68315934,0,0,0,0,0,0,0,0,0,0,0,0,0,0,0,0,0,0,0,0,0,0,0,0,0,0,0,0,0,0,0,0,0,0,0,0,0,0,0,0,0,0,0,0,0,0,0,0,0,0,0,0,0,0,0,0,0,0,0,0,0,0,0,0,0,0,0,0,0,0,0,0,0,0,0,14.34435925,0,0,0,0,0,0,0,0,0,0,0,0,0,0,0,0,0,0,0,0,0,0,0,0,0,0,0,0,0,0,0,0,0,0,0,0,72.01048626,0,0,0,0,0,0,0,0,0,0,0,0,0,0,0,0,0,0,0,0,0,0,0,0,0,0,0,0,0,0,0,0,0,0,0,0,0,0,0,0,0,0,0.96199515,78.8,31.98,0.233,0.232020013,0.42059549
# 5198,5427,40698,Fraser D.B.,1968,Corning 7940,0,0,0,0,0,0,0,0,0,0,0,0,0,0,0,0,0,0,0,0,0,0,0,0,0,0,0,0,0,0,0,0,0,0,0,0,0,0,0,0,0,0,0,0,0,0,0,0,0,0,0,0,0,0,0,0,0,0,0,0,0,0,0,0,0,0,0,0,0,0,0,0,0,0,0,0,0,0,0,0,0,0,0,0,0,0,0,0,0,0,0,0,0,0,0,0,0,0,0,0,0,0,0,0,0,0,0,0,0,0,0,0,0,0,0,0,0,0,0,0,0,0,0,0,0,0,0,0,0,0,0,0,0,0,0,0,0,100,0,0,0,0,0,0,0,0,0,0,0,0,0,0,0,0,0,0,0,0,0,0,0,0,0,0,0,0,0,0,0,0,0,0,0,0,0,0,0,0,0,0,0,72.8,31.29,0.164,0.163310962,0.420145141
# 4286,34275,417271,Reddy C.N.,2008,nan,0,0,0,0,0,0,0,0,0,0,0,0,0,55,0,0,0,0,0,0,0,0,0,0,0,0,0,0,0,0,0,0,0,0,0,0,0,0,0,0,0,0,0,0,0,0,0,0,0,0,0,0,0,0,0,0,0,0,0,0,0,0,0,0,0,0,0,0,0,0,0,0,0,0,0,0,0,0,0,0,0,0,0,35,0,0,0,0,0,0,0,0,0,0,0,0,0,0,0,0,0,0,0,0,0,0,0,0,0,0,0,0,0,0,0,0,0,0,0,0,0,0,0,0,0,0,0,0,0,0,0,0,0,0,0,0,0,0,0,0,0,0,0,0,0,0,0,0,0,0,0,0,0,0,0,0,0,0,0,0,0,0,0,0,0,0,0,10,0,0,0,0,0,0,0,0,0,0,0,0,0,51.7,21.17,0.222,0.221067548,0.420023235
# 2156,7815,74086,Livshits V.Ya.,1986,nan,0,0,0,0,0,0,0,0,0,0,0,0,0,0,0,0,0,0,0,0,0,0,0,0,0,0,0,0,0,0,0,0,0,0,0,0,0,0,0,0,0,0,0,0,0,0,0,0,0,0,0,0,0,0,0,0,0,0,0,0,80,0,0,0,0,0,0,0,0,0,0,0,0,0,0,0,0,0,0,0,0,0,0,0,0,0,0,0,0,0,0,0,0,0,0,0,0,0,0,0,20,0,0,0,0,0,0,0,0,0,0,0,0,0,0,0,0,0,0,0,0,0,0,0,0,0,0,0,0,0,0,0,0,0,0,0,0,0,0,0,0,0,0,0,0,0,0,0,0,0,0,0,0,0,0,0,0,0,0,0,0,0,0,0,0,0,0,0,0,0,0,0,0,0,0,0,0,0,0,0,0,72.8,28.8,0.265,0.263888889,0.419287212
# 4194,7832,74200,Patel N.D.,1983,nan,0,0,0,0,0,0,0,0,0,0,0,0,0,0,0,0,0,0,0,0,0,0,0,0,0,0,0,0,0,0,0,0,0,0,0,0,0,0,0,0,0,0,0,0,0,0,0,0,0,0,0,0,0,0,0,0,0,0,0,0,0,0,0,0,0,0,0,0,0,0,0,0,0,0,0,0,0,0,0,0,0,0,0,0,0,0,0,0,0,0,0,0,0,0,0,0,0,40.2,0,0,0,0,0,0,0,0,0,0,0,0,0,0,0,0,0,59.8,0,0,0,0,0,0,0,0,0,0,0,0,0,0,0,0,0,0,0,0,0,0,0,0,0,0,0,0,0,0,0,0,0,0,0,0,0,0,0,0,0,0,0,0,0,0,0,0,0,0,0,0,0,0,0,0,0,0,0,0,0,0,0,0,0,51.9,21.2,0.225,0.224056604,0.419287212
# 88,37148,441309,Marzouk S.Y.,2010,nan,0,0,0,0,0,0,0,0,0,0,0,0,0,8.54,0,0,0,0,0,0,0,0,0,0,0,0,0,0,0,0,0,0,0,0,0,0,0,0,0,0,0,0,0,0,0,0,0,0,0,0,0,0,0,0,0,0,0,2.83,0,0,0,0,0,0,0,0,0,0,0,0,0,0,0,0,0,0,0,0,0,0,0,0,0,0,0,0,0,0,0,0,0,0,0,0,0,0,0,0,0,0,14.39,0,0,0,0,0,0,0,0,0,0,0,0,0,0,0,0,0,0,0,0,0,0,0,0,0,0,0,0,0,0,0,0,0,0,0,0,74.24,0,0,0,0,0,0,0,0,0,0,0,0,0,0,0,0,0,0,0,0,0,0,0,0,0,0,0,0,0,0,0,0,0,0,0,0,0,0,0,0,0,0,0,59.1,21.8,0.357,0.355504587,0.41888315
# 4021,7079,121841,Butler B.P.,1996,nan,0,0,0,12.76517502,0,0,0,0,0,0,0,0,0,0,0,0,0,0,0,0,0,0,0,0,12.13035526,0,0,0,0,0,0,0,0,0,0,0,0,0,0,0,0,0,0,0,0,0,0,0,0,0,0.893799651,0,0,0,0,0,0,0,0,0,0,0,0,0,0,0,0,0,0,0,0,1.675060346,0,0,0,0,0,0,0,0,0,0,0,1.248877512,0,0,0,0,0,0,0,3.573684604,0,0,0,0,0,0,0,0,6.126745608,0,0,0,0,0,0,0,0,0,0,0,0,0,0,0,0,0,0,0.032266037,0,0,0,0,0,0,0,0,0,0,0,0,0,0,0,0,0,61.55403596,0,0,0,0,0,0,0,0,0,0,0,0,0,0,0,0,0,0,0,0,0,0,0,0,0,0,0,0,0,0,0,0,0,0,0,0,0,0,0,0,0,0,0,81.1,33.02,0.229,0.22804361,0.417637584
# 2295,11320,98769,Higazy A.A.,1985,nan,0,0,0,0,0,0,0,0,0,0,0,0,0,0,0,0,0,0,0,0,0,0,0,0,0,0,0,0,0,0,0,0,0,46.72,0,0,0,0,0,0,0,0,0,0,0,0,0,0,0,0,0,0,0,0,0,0,0,0,0,0,0,0,0,0,0,0,0,0,0,0,0,0,0,0,0,0,0,0,0,0,0,0,0,0,0,0,0,0,0,0,0,0,0,0,0,0,0,0,0,0,0,0,0,0,0,0,0,0,0,0,0,0,0,0,0,53.28,0,0,0,0,0,0,0,0,0,0,0,0,0,0,0,0,0,0,0,0,0,0,0,0,0,0,0,0,0,0,0,0,0,0,0,0,0,0,0,0,0,0,0,0,0,0,0,0,0,0,0,0,0,0,0,0,0,0,0,0,0,0,0,0,0,57.2,22.7,0.261,0.259911894,0.416898746
# 1127,40572,468453,Laila S.,2013,nan,0,0,0,0,0,0,0,0,0,0,0,0,0,0,0,0,0,0,0,0,0,0,0,0,0,0,0,0,0,0,0,0,0,0,0,0,0,0,0,0,0,0,0,0,0,0,0,0,0,0,0,0,0,0,0,0,0,0,0,0,0,0,0,0,0,0,0,0,0,0,0,0,0,0,0,0,0,0,0,0,0,0,0,0,0,0,0,0,0,0,0,0,0,0,0,0,0,0,0,0,0,0,0,0,0,0,0,0,0,0,0,0,0,0,0,0,0,0,0,45,0,0,0,0,0,0,0,0,0,0,0,0,0,0,0,0,0,0,0,0,0,0,0,0,0,0,0,0,0,0,0,0,0,0,0,0,0,0,0,0,0,0,0,0,0,0,0,55,0,0,0,0,0,0,0,0,0,0,0,0,0,47,18.2,0.29,0.291208791,0.416824555
# 1867,3497,7668,Soga N.,1976,nan,0,0,0,0,0,0,0,0,0,0,0,0,0,0,0,0,16.66667,0,0,0,0,0,0,0,0,0,0,0,0,0,0,0,0,0,0,0,0,0,0,0,0,0,0,0,0,0,0,0,0,0,0,0,0,0,0,0,0,0,0,0,0,0,0,0,0,0,0,0,0,0,0,0,0,0,0,0,0,0,0,0,0,0,0,0,0,0,0,0,0,0,0,0,0,0,0,0,0,0,0,0,0,0,0,0,0,0,0,0,0,0,0,0,0,0,0,0,0,0,0,0,0,0,0,0,0,0,0,0,0,0,0,0,0,0,0,0,0,66.66666,0,0,0,0,0,0,0,0,0,16.66667,0,0,0,0,0,0,0,0,0,0,0,0,0,0,0,0,0,0,0,0,0,0,0,0,0,0,0,0,0,0,0,0,0,67.1,26.42,0.271,0.26987131,0.416490917
# 877,14940,152087,Abd El0Moneim A,1998,nan,0,0,0,0,0,0,0,0,0,0,0,0,0,0,0,0,0,0,0,0,0,0,0,0,5,0,0,0,0,0,0,0,0,0,0,0,0,0,0,0,0,0,0,0,0,0,0,0,0,0,0,0,0,0,0,0,0,0,0,0,0,0,0,0,0,0,0,0,0,0,0,9,0,0,0,0,0,0,0,0,0,0,0,0,0,0,0,0,0,0,0,0,0,0,0,0,0,0,0,0,6,0,0,0,0,0,0,0,0,0,0,0,0,0,0,0,0,0,0,15,0,0,0,0,0,0,0,0,0,0,0,0,0,0,0,0,0,65,0,0,0,0,0,0,0,0,0,0,0,0,0,0,0,0,0,0,0,0,0,0,0,0,0,0,0,0,0,0,0,0,0,0,0,0,0,0,0,0,0,0,0,61.2,23.67,0.294,0.292775665,0.41644034
# 880,14970,152277,Abd El0Moneim A,1998,nan,0,0,0,0,0,0,0,0,0,0,0,0,0,0,0,0,0,0,0,0,0,0,0,0,5,0,0,0,0,0,0,0,0,0,0,0,0,0,0,0,0,0,0,0,0,0,0,0,0,0,0,0,0,0,0,0,0,0,0,0,0,0,0,0,0,0,0,0,0,0,0,9,0,0,0,0,0,0,0,0,0,0,0,0,0,0,0,0,0,0,0,0,0,0,0,0,0,0,0,0,6,0,0,0,0,0,0,0,0,0,0,0,0,0,0,0,0,0,0,15,0,0,0,0,0,0,0,0,0,0,0,0,0,0,0,0,0,65,0,0,0,0,0,0,0,0,0,0,0,0,0,0,0,0,0,0,0,0,0,0,0,0,0,0,0,0,0,0,0,0,0,0,0,0,0,0,0,0,0,0,0,61.2,23.67,0.294,0.292775665,0.41644034
# 1092,32862,397496,Bhide A.,2007,nan,0,0,0,0,0,0,0,0,0,0,0,0,0,0,0,0,0,0,0,0,0,0,0,0,0,0,0,0,0,0,0,0,0,0,0,0,0,0,0,0,0,0,0,0,0,0,0,0,0,0,0,0,0,0,0,0,0,0,0,0,0,0,0,0,0,0,0,0,0,0,0,0,0,0,0,0,0,0,0,0,0,0,0,0,0,0,0,0,0,0,0,0,0,0,0,0,0,0,0,0,40,0,20,0,0,0,0,0,0,0,0,0,0,0,0,40,0,0,0,0,0,0,0,0,0,0,0,0,0,0,0,0,0,0,0,0,0,0,0,0,0,0,0,0,0,0,0,0,0,0,0,0,0,0,0,0,0,0,0,0,0,0,0,0,0,0,0,0,0,0,0,0,0,0,0,0,0,0,0,0,0,59.8,23.2,0.29,0.288793103,0.416171225
# 3722,7830,74185,Patel N.D.,1983,nan,0,0,0,0,0,0,0,0,0,0,0,0,0,0,0,0,0,0,0,0,0,0,0,0,0,0,0,0,0,0,0,0,0,0,0,0,0,0,0,0,0,0,0,0,0,0,0,0,0,0,0,0,0,0,0,0,0,0,0,0,0,0,0,0,0,0,0,0,0,0,0,0,0,0,0,0,0,0,0,0,0,0,0,0,0,0,0,0,0,0,0,0,0,0,0,0,0,65,0,0,0,0,0,0,0,0,0,0,0,0,0,0,0,0,0,35,0,0,0,0,0,0,0,0,0,0,0,0,0,0,0,0,0,0,0,0,0,0,0,0,0,0,0,0,0,0,0,0,0,0,0,0,0,0,0,0,0,0,0,0,0,0,0,0,0,0,0,0,0,0,0,0,0,0,0,0,0,0,0,0,0,45.2,18.3,0.234,0.234972678,0.415674186
# 3723,7830,74187,Patel N.D.,1983,nan,0,0,0,0,0,0,0,0,0,0,0,0,0,0,0,0,0,0,0,0,0,0,0,0,0,0,0,0,0,0,0,0,0,0,0,0,0,0,0,0,0,0,0,0,0,0,0,0,0,0,0,0,0,0,0,0,0,0,0,0,0,0,0,0,0,0,0,0,0,0,0,0,0,0,0,0,0,0,0,0,0,0,0,0,0,0,0,0,0,0,0,0,0,0,0,0,0,65.6,0,0,0,0,0,0,0,0,0,0,0,0,0,0,0,0,0,34.4,0,0,0,0,0,0,0,0,0,0,0,0,0,0,0,0,0,0,0,0,0,0,0,0,0,0,0,0,0,0,0,0,0,0,0,0,0,0,0,0,0,0,0,0,0,0,0,0,0,0,0,0,0,0,0,0,0,0,0,0,0,0,0,0,0,45.2,18.3,0.234,0.234972678,0.415674186
# 958,25074,350476,Giridhar A.,1981,nan,0,0,0,0,0,0,0,0,0,0,0,0,0,0,0,0,0,0,0,0,0,0,0,0,0,0,0,0,0,0,0,0,0,0,0,0,0,0,0,0,0,0,0,0,0,0,0,0,0,0,0,0,0,0,0,0,0,0,0,12.5,0,0,0,0,0,0,0,0,0,0,0,0,0,0,0,0,0,0,0,0,0,0,0,0,0,0,0,0,0,0,0,0,0,0,0,0,0,0,0,0,0,0,0,0,0,0,0,0,0,0,0,0,0,0,0,0,0,0,0,0,0,0,0,0,0,0,0,0,0,25,0,0,0,62.5,0,0,0,0,0,0,0,0,0,0,0,0,0,0,0,0,0,0,0,0,0,0,0,0,0,0,0,0,0,0,0,0,0,0,0,0,0,0,0,0,0,0,0,0,0,0,0,19.9,7.7,0.291,0.292207792,0.415048869
# 3316,3856,12427,Maynell C.A.,1973,nan,0,0,0,0,0,0,0,0,0,0,0,0,0,56.09941878,0,0,0,0,0,0,0,0,0,0,0,0,0,0,0,0,0,0,0,0,0,0,0,0,0,0,0,0,0,0,0,0,0,0,0,0,0,0,0,0,0,0,0,0,0,0,0,0,0,0,0,0,0,0,0,0,0,0,0,0,0,0,0,0,0,0,0,0,0,0,0,0,0,0,0,0,0,0,0,0,0,0,0,0,0,0,16.10048678,0,0,0,0,0,0,0,0,0,0,0,0,0.303099939,0,0,0,0,0,0,0,0,0,0,0,0,0,0,0,0,0,0,0,0,0,0,0,27.4969945,0,0,0,0,0,0,0,0,0,0,0,0,0,0,0,0,0,0,0,0,0,0,0,0,0,0,0,0,0,0,0,0,0,0,0,0,0,0,0,0,0,0,0,52.7,21.25,0.241,0.24,0.414937759
# 2244,3384,3828,Shchavelev O.S.,1973,nan,0,0,0,0,0,0,0,0,0,0,0,0,0,0,0,0,0,0,0,0,0,0,0,0,0,0,0,0,0,0,0,0,0,0,0,0,0,0,0,0,0,0,0,0,0,0,0,0,0,0,0,0,0,0,0,0,0,0,0,0,0,0,0,0,0,0,0,0,0,0,0,21.4,0,0,0,0,0,0,0,0,0,0,0,0,0,0,0,0,0,0,0,0,0,0,0,0,0,0,0,0,0,0,0,0,0,0,0,0,0,0,0,0,0,0,0,0,0,0,0,0,0,0,0,0,0,0,0,0,0,0,0,0,0,0,0,0,0,68,0,0,0,0,0,0,0,0,0,10.6,0,0,0,0,0,0,0,0,0,0,0,0,0,0,0,0,0,0,0,0,0,0,0,0,0,0,0,0,0,0,0,0,0,55.5,21.97,0.262,0.263086026,0.414513893
# 3823,3846,12327,Gan Fuxi,1959,nan,0,0,0,0,0,0,0,0,0,0,0,0,0,0,0,0,0,0,18,0,0,0,0,0,0,0,0,0,0,0,0,0,0,0,0,0,0,0,0,0,0,0,0,0,0,0,0,0,0,0,0,0,0,0,0,0,0,0,0,0,0,0,0,0,0,0,0,0,0,0,0,12,0,0,0,0,0,0,0,0,0,0,0,0,0,0,0,0,0,0,0,0,0,0,0,0,0,0,0,0,0,0,0,0,0,0,0,0,0,0,0,0,0,0,0,0,0,0,0,0,0,0,0,0,0,0,0,0,0,0,0,0,0,0,0,0,0,70,0,0,0,0,0,0,0,0,0,0,0,0,0,0,0,0,0,0,0,0,0,0,0,0,0,0,0,0,0,0,0,0,0,0,0,0,0,0,0,0,0,0,0,69.8,28.35,0.232,0.231040564,0.413549839
# 2189,6304,72540,Gurovich E.A.,1979,nan,0,0,0,0,0,0,0,0,0,0,0,0,0,0,0,0,0,0,0,0,0,0,0,0,51,0,0,0,0,0,0,0,0,0,0,0,0,0,0,0,0,0,0,0,0,0,0,0,0,0,0,0,0,0,0,0,0,0,0,0,0,0,0,0,0,0,0,0,0,0,0,0,0,0,0,0,0,0,0,0,0,0,0,0,0,0,0,0,0,0,0,0,0,0,0,0,0,0,0,0,0,0,0,0,0,0,0,0,0,0,0,0,0,0,0,49,0,0,0,0,0,0,0,0,0,0,0,0,0,0,0,0,0,0,0,0,0,0,0,0,0,0,0,0,0,0,0,0,0,0,0,0,0,0,0,0,0,0,0,0,0,0,0,0,0,0,0,0,0,0,0,0,0,0,0,0,0,0,0,0,0,53.8,21.3,0.264,0.262910798,0.412576469
# 2130,20408,175149,Wiessner W.,1962,SK 16,0,0,0,4.202918504,0,0,0,0.433200052,0,0,0,0,0,24.62130295,0,0,27.94920335,0,0,0,0,0,0,0,0,0,0,0,0,0,0,0,0,0,0,0,0,0,0,0,0,0,0,0,0,0,0,0,0,0,0,0,0,0,0,0,0,0,0,0,0,0,0,0,0,0,0,0,0,0,0,0,0,0,0,0,0,0,0,0,0,0,0,0,0,0,0,0,0,0,0,0,0,0,0,0,0,0,0,0,0,0,0,0,0,0,0,0,0,0,0,0,0,0,0,0,0,0,0,0,0,0,0,0,0,0,0,0,0,0,0,0,0,0,0,0,0,42.79337514,0,0,0,0,0,0,0,0,0,0,0,0,0,0,0,0,0,0,0,0,0,0,0,0,0,0,0,0,0,0,0,0,0,0,0,0,0,0,0,0,0,0,0,89.1,35.22,0.266,0.264906303,0.411164197
# 1657,31741,350632,El0Adawy A.,1999,nan,0,0,0,0,0,0,0,0,0,0,0,0,0,95,0,0,0,0,0,5,0,0,0,0,0,0,0,0,0,0,0,0,0,0,0,0,0,0,0,0,0,0,0,0,0,0,0,0,0,0,0,0,0,0,0,0,0,0,0,0,0,0,0,0,0,0,0,0,0,0,0,0,0,0,0,0,0,0,0,0,0,0,0,0,0,0,0,0,0,0,0,0,0,0,0,0,0,0,0,0,0,0,0,0,0,0,0,0,0,0,0,0,0,0,0,0,0,0,0,0,0,0,0,0,0,0,0,0,0,0,0,0,0,0,0,0,0,0,0,0,0,0,0,0,0,0,0,0,0,0,0,0,0,0,0,0,0,0,0,0,0,0,0,0,0,0,0,0,0,0,0,0,0,0,0,0,0,0,0,0,0,111,43.5,0.277,0.275862069,0.410805428
# 1124,39199,460415,Sokolov I.A.,2011,nan,0,0,0,0,0,0,0,0,0,0,0,0,0,0,0,0,0,0,0,0,0,0,0,0,0,0,0,0,0,0,0,0,0,0,0,0,0,0,0,0,0,0,0,0,0,0,0,0,0,0,0,0,0,0,0,0,0,0,0,0,0,0,0,0,0,0,0,0,0,0,0,0,0,0,0,0,0,0,0,0,0,0,0,0,0,0,0,0,0,0,0,0,0,0,0,0,0,0,0,0,47.5,0,5,0,0,0,0,0,0,0,0,0,0,0,0,47.5,0,0,0,0,0,0,0,0,0,0,0,0,0,0,0,0,0,0,0,0,0,0,0,0,0,0,0,0,0,0,0,0,0,0,0,0,0,0,0,0,0,0,0,0,0,0,0,0,0,0,0,0,0,0,0,0,0,0,0,0,0,0,0,0,0,38.4,14.87,0.29,0.291190316,0.410453818
# 3774,7830,74186,Patel N.D.,1983,nan,0,0,0,0,0,0,0,0,0,0,0,0,0,0,0,0,0,0,0,0,0,0,0,0,0,0,0,0,0,0,0,0,0,0,0,0,0,0,0,0,0,0,0,0,0,0,0,0,0,0,0,0,0,0,0,0,0,0,0,0,0,0,0,0,0,0,0,0,0,0,0,0,0,0,0,0,0,0,0,0,0,0,0,0,0,0,0,0,0,0,0,0,0,0,0,0,0,65.1,0,0,0,0,0,0,0,0,0,0,0,0,0,0,0,0,0,34.9,0,0,0,0,0,0,0,0,0,0,0,0,0,0,0,0,0,0,0,0,0,0,0,0,0,0,0,0,0,0,0,0,0,0,0,0,0,0,0,0,0,0,0,0,0,0,0,0,0,0,0,0,0,0,0,0,0,0,0,0,0,0,0,0,0,44.6,18.1,0.233,0.232044199,0.410215067
# 4695,34805,419437,Rosmawati S.,2008,nan,0,0,0,0,0,0,0,0,0,0,0,0,0,0,0,0,0,0,0,0,0,0,0,0,0,0,0,0,0,0,0,0,0,0,0,0,0,0,0,0,0,0,0,0,0,0,0,0,0,0,0,0,0,0,0,0,0,0,0,0,0,0,0,0,0,0,0,0,0,0,0,0,0,0,0,0,0,0,0,0,0,0,0,0,0,0,0,0,0,0,0,0,0,0,0,0,0,0,0,0,0,0,0,0,0,0,0,0,0,0,0,0,0,0,0,0,0,0,0,0,0,0,0,0,0,0,0,0,0,0,0,0,0,0,0,0,0,0,0,0,0,0,0,0,0,0,0,0,0,0,0,0,0,80,0,0,0,0,0,0,0,0,0,0,0,0,0,0,0,0,0,0,0,0,0,0,0,20,0,0,0,49.5,20.44,0.21,0.210861057,0.410027025
# 4709,40603,468532,Sidek H.A.A.,2012,nan,0,0,0,0,0,0,0,0,0,0,0,0,0,0,0,0,0,0,0,0,0,0,0,0,0,0,0,0,0,0,0,0,0,0,0,0,0,0,0,0,0,0,0,0,0,0,0,0,0,0,0,0,0,0,0,0,0,0,0,0,0,0,0,0,0,0,0,0,0,0,0,0,0,0,0,0,0,0,0,0,0,0,0,0,0,0,0,0,0,0,0,0,0,0,0,0,0,0,0,0,0,0,0,0,0,0,0,0,0,0,0,0,0,0,0,0,0,0,0,0,0,0,0,0,0,0,0,0,0,0,0,0,0,0,0,0,0,0,0,0,0,0,0,0,0,0,0,0,0,0,0,0,0,80,0,0,0,0,0,0,0,0,0,0,0,0,0,0,0,0,0,0,0,0,0,0,0,20,0,0,0,49.5,20.44,0.21,0.210861057,0.410027025
# 4402,39402,465107,Hojamberdiev M.,2012,nan,0,0,0,0,0,0,0,0,0,0,0,0,0,0,0,0,0,0,0,0,0,0,0,0,12.80635,0,0,0,0,0,0,0,0,0,0,0,0,0,0,0,0,0,0,0,0,0,0,0,0,0,0,0,0,0,0,0,0,0,0,0,0,0,0,0,0,0,0,0,0,0,0,0,0,0,0,0,0,0,0,0,0,0,0,0,0,0,0,0,0,0,0,0,0,0,0,0,0,0,0,0,14.48369,0,0,0,0,0,0,0,0,0,0,0,0,0,0,0,0,0,0,0,0,0,0,0,0,0,0,0,0,0,0,0,0,0,0,0,0,72.70996,0,0,0,0,0,0,0,0,0,0,0,0,0,0,0,0,0,0,0,0,0,0,0,0,0,0,0,0,0,0,0,0,0,0,0,0,0,0,0,0,0,0,0,72,29.53,0.22,0.219099221,0.40944494
# 4252,7832,74206,Patel N.D.,1983,nan,0,0,0,0,0,0,0,0,0,0,0,0,0,0,0,0,0,0,0,0,0,0,0,0,0,0,0,0,0,0,0,0,0,0,0,0,0,0,0,0,0,0,0,0,0,0,0,0,0,0,0,0,0,0,0,0,0,0,0,0,0,0,0,0,0,0,0,0,0,0,0,0,0,0,0,0,0,0,0,0,0,0,0,0,0,0,0,0,0,0,0,0,0,0,0,0,0,57.6,0,0,0,0,0,0,0,0,0,0,0,0,0,0,0,0,0,42.4,0,0,0,0,0,0,0,0,0,0,0,0,0,0,0,0,0,0,0,0,0,0,0,0,0,0,0,0,0,0,0,0,0,0,0,0,0,0,0,0,0,0,0,0,0,0,0,0,0,0,0,0,0,0,0,0,0,0,0,0,0,0,0,0,0,56.3,23,0.223,0.223913043,0.409436537
# 959,25178,302985,Sreeram A.N.,1991,nan,0,0,0,0,0,0,0,0,0,0,0,0,0,0,0,0,0,0,0,0,0,0,0,0,0,0,0,0,0,0,0,0,0,0,0,0,0,0,0,0,0,0,0,0,0,0,0,0,0,0,0,0,0,0,0,0,0,0,0,22,0,0,0,0,0,0,0,0,0,0,0,0,0,0,0,0,0,0,0,0,0,0,0,0,0,0,0,0,0,0,0,0,0,0,0,0,0,0,0,0,0,0,0,0,0,0,0,0,0,0,0,0,0,0,0,0,0,0,0,0,0,0,0,0,0,0,0,0,0,0,0,0,0,64.7,0,0,0,0,0,0,0,0,0,0,0,0,0,0,0,0,0,0,13.3,0,0,0,0,0,0,0,0,0,0,0,0,0,0,0,0,0,0,0,0,0,0,0,0,0,0,0,0,16.2,6.28,0.291,0.289808917,0.409306805
# 3624,2027,9463,Shaw R.R.,1971,nan,0,0,0,0,0,0,0,0,0,0,0,0,0,0,0,0,0,0,0,0,0,0,0,0,0,0,0,0,0,0,0,0,0,0,0,0,0,0,0,0,0,0,0,0,0,0,0,0,0,0,0,0,0,0,0,0,0,0,0,0,0,0,0,0,0,0,0,0,0,0,0,0,0,0,0,0,0,0,0,0,0,0,0,25,0,0,0,0,0,0,0,0,0,0,0,0,0,0,0,0,0,0,0,0,0,0,0,0,0,0,0,0,0,0,0,0,0,0,0,0,0,0,0,0,0,0,0,0,0,0,0,0,0,0,0,0,0,75,0,0,0,0,0,0,0,0,0,0,0,0,0,0,0,0,0,0,0,0,0,0,0,0,0,0,0,0,0,0,0,0,0,0,0,0,0,0,0,0,0,0,0,78.4,31.74,0.236,0.235034657,0.40904382
# 2674,31921,405203,Aitken B.G.,2007,nan,0,0,0,17.73525988,0,0,0,0,0,0,0,0,0,0,0,0,0,0,0,0,0,0,0,0,0,0,0,0,0,0,0,0,0,0,0,0,0,0,0,0,0,0,0,0,0,0,0,0,0,0,0,0,0,0,0,0,0,0,0,0,0,0,0,0,0,0,0,0,0,0,0,0,0,0,0,0,0,0,0,8.872969921,0,0,0,0,0,0,0,0,0,0,0,4.431313978,0,0,0,0,0,0,0,0,0,0,0,0,0,0,0,0,0,0,0,0,0,0,0,0,0,0,0,0,0,0,0,0,0,0,0,0,0,0,0,0,0,0,0,0,0,68.96045622,0,0,0,0,0,0,0,0,0,0,0,0,0,0,0,0,0,0,0,0,0,0,0,0,0,0,0,0,0,0,0,0,0,0,0,0,0,0,0,0,0,0,0,95,37.88,0.255,0.253959873,0.40789283
# 951,6099,17446,Nemilov S.V.,1976,nan,0,0,0,0,0,0,0,0,0,0,0,0,0,25,0,0,0,0,0,0,0,0,0,0,0,0,0,0,0,0,0,0,0,0,0,0,0,0,0,0,0,0,0,0,0,0,0,0,0,0,0,0,0,0,0,0,0,0,0,0,50,0,0,0,0,0,0,0,0,0,0,0,0,0,0,0,0,0,0,25,0,0,0,0,0,0,0,0,0,0,0,0,0,0,0,0,0,0,0,0,0,0,0,0,0,0,0,0,0,0,0,0,0,0,0,0,0,0,0,0,0,0,0,0,0,0,0,0,0,0,0,0,0,0,0,0,0,0,0,0,0,0,0,0,0,0,0,0,0,0,0,0,0,0,0,0,0,0,0,0,0,0,0,0,0,0,0,0,0,0,0,0,0,0,0,0,0,0,0,0,0,98,37.99,0.291,0.289813109,0.407866422
# 3217,3833,12211,Ashizuka M.,1984,nan,0,0,0,0,0,0,0,0,0,0,0,0,0,0,0,0,0,0,0,0,0,0,0,0,0,0,0,0,0,0,0,0,0,0,0,0,0,0,0,0,0,0,0,0,0,0,0,0,0,0,0,0,0,0,0,0,0,0,0,0,0,0,0,0,0,0,0,0,0,0,0,0,0,0,0,0,0,0,0,0,0,0,0,0,0,0,0,0,0,0,0,42.5,0,0,0,0,0,0,0,0,0,0,0,0,0,0,0,0,0,0,0,0,0,0,0,42.5,0,0,0,0,0,0,0,0,0,0,0,0,0,0,0,0,0,0,0,0,0,15,0,0,0,0,0,0,0,0,0,0,0,0,0,0,0,0,0,0,0,0,0,0,0,0,0,0,0,0,0,0,0,0,0,0,0,0,0,0,0,0,0,0,0,54.4,21.9,0.243,0.242009132,0.407764436
# 4434,4204,50409,Molot V.A.,1992,nan,0,0,0,0,0,0,0,0,0,0,0,0,0,0,0,0,0,0,0,0,0,0,0,0,0,0,0,0,0,0,0,0,0,0,0,0,0,0,0,0,0,0,0,0,0,0,0,0,0,0,0,0,0,0,0,0,0,0,0,0,0,0,0,0,0,0,0,0,0,0,0,0,0,0,0,0,0,0,0,0,0,0,0,0,0,0,0,0,0,0,0,0,0,0,0,0,0,0,0,0,25.2,0,0,0,0,0,0,0,0,0,0,0,0,0,0,0,0,0,0,0,0,0,0,0,0,0,0,0,0,0,0,0,0,0,0,0,0,74.8,0,0,0,0,0,0,0,0,0,0,0,0,0,0,0,0,0,0,0,0,0,0,0,0,0,0,0,0,0,0,0,0,0,0,0,0,0,0,0,0,0,0,0,59.2,24.3,0.219,0.218106996,0.407764436
# 1231,24453,189629,Higazy A.A.,1995,nan,0,0,0,0,0,0,0,0,0,0,0,0,0,0,0,0,0,0,0,0,0,0,0,0,0,0,0,0,0,0,0,0,0,0,0,0,0,0,0,0,0,0,0,0,0,0,0,0,0,0,0,0,0,0,0,0,0,0,0,0,0,0,0,0,0,0,0,0,0,0,0,0,0,0,0,0,0,0,0,0,0,0,0,0,0,0,0,0,0,0,0,0,0,0,0,35,0,0,0,0,0,0,0,0,0,0,0,0,0,0,0,0,0,0,0,65,0,0,0,0,0,0,0,0,0,0,0,0,0,0,0,0,0,0,0,0,0,0,0,0,0,0,0,0,0,0,0,0,0,0,0,0,0,0,0,0,0,0,0,0,0,0,0,0,0,0,0,0,0,0,0,0,0,0,0,0,0,0,0,0,0,38.1,14.8,0.286,0.287162162,0.406350406
# 4009,291,21056,Livshits V.Ya.,1982,nan,0,0,0,5,0,0,0,0,0,0,0,0,0,0,0,0,0,0,0,0,0,0,0,0,0,0,0,0,0,0,0,0,0,0,0,0,0,0,0,0,0,0,0,0,0,0,0,0,0,0,0,0,0,0,0,0,0,0,0,0,0,0,0,0,0,0,0,0,0,0,0,0,0,0,0,0,0,0,0,0,0,0,0,27,0,0,0,0,0,0,0,0,0,0,0,0,0,0,0,0,5,0,0,0,0,0,0,0,0,0,0,0,0,0,0,0,0,0,0,0,0,0,0,0,0,0,0,0,0,0,0,0,0,0,0,0,0,63,0,0,0,0,0,0,0,0,0,0,0,0,0,0,0,0,0,0,0,0,0,0,0,0,0,0,0,0,0,0,0,0,0,0,0,0,0,0,0,0,0,0,0,84,34.2,0.229,0.228070175,0.406036926
# 2769,33070,398056,Reddy C.N.,2008,nan,0,0,0,0,0,0,0,0,0,0,0,0,0,50,0,0,0,0,0,0,0,0,0,0,0,0,0,0,0,0,0,0,0,0,0,0,0,0,0,0,0,0,0,0,0,0,0,0,0,0,0,0,0,0,0,0,0,0,0,0,0,0,0,0,0,0,0,0,0,0,0,0,0,0,0,0,0,0,0,0,0,0,0,0,0,0,0,0,0,0,0,0,0,0,0,0,0,0,0,0,0,0,0,0,0,0,0,0,0,0,0,0,0,0,0,0,0,0,0,49,0,0,0,0,0,0,0,0,0,0,0,0,0,0,0,0,0,0,0,0,0,0,0,0,0,0,0,0,0,0,0,0,0,0,0,0,0,0,0,0,0,0,0,0,0,0,0,1,0,0,0,0,0,0,0,0,0,0,0,0,0,128,51.16,0.252,0.250977326,0.405823002
# 1708,5294,70419,Shaw R.R.,1969,nan,0,0,0,0,0,0,0,0,0,0,0,0,0,91.91368816,0,0,0,0,0,0,0,0,0,0,0,0,0,0,0,0,0,0,0,0,0,0,0,0,0,0,0,0,0,0,0,0,0,0,0,0,0,0,0,0,0,0,0,0,0,0,0,0,0,0,0,0,0,0,0,0,0,0,0,0,0,0,0,0,0,0,0,0,0,0,0,0,0,0,0,0,0,0,0,0,0,0,0,0,0,0,0,0,0,0,0,0,0,0,0,0,0,0,0,0,0,0,0,0,0,8.086311838,0,0,0,0,0,0,0,0,0,0,0,0,0,0,0,0,0,0,0,0,0,0,0,0,0,0,0,0,0,0,0,0,0,0,0,0,0,0,0,0,0,0,0,0,0,0,0,0,0,0,0,0,0,0,0,0,0,0,0,0,0,24,9.42,0.275,0.27388535,0.405327157
