Repository: jacobergzhou/Poisson-Ratio

File: Poisson_ratio.csv (part 22 of 70)
,Code,Glass #,Author,Year,Trademark,Ag2O,AgI,Al,Al2O3,AlF3,AlN,As,As2O3,As2O5,As2S3,As2Se3,AsSe,B,B2O3,Ba,BaCl2,BaF2,BaO,Be,BeF2,BeO,Bi2O3,BiCl3,Br,C,Ca,CaF2,CaO,Cd,CdCl2,CdF2,CdO,Ce2O3,CeF3,CeO2,Cl,Co,Co3O4,CoO,Cr,Cr2O3,Cs,Cs2O,CsCl,CsF,Cu,Cu2O,CuO,Dy2O3,Er,Er2O3,ErF3,Eu,Eu2O3,EuF3,F,Fe,Fe2O3,FeO,Ga,Ga2O3,Ga2S3,Ga2Se3,GaF3,Gd2O3,GdF3,Ge,GeO2,GeS2,GeSe2,H2O,HfF4,HfO2,Hg,Ho2O3,I,InF3,K,K2O,K2S,K2SO4,KBr,KCl,KF,KHF2,La,La2O3,La2S3,LaF3,Li,Li2O,Li2S,Li2SO4,LiBr,LiCl,LiF,LiI,Mg,MgF2,MgO,Mn,Mn2O3,MnF2,MnO,MnO2,Mo,MoO2,MoO3,N,Na,Na2O,Na2S,Na2SO4,NaCl,NaF,NaPO3,Nb,Nb2O5,Nd,Nd2O3,NdF3,NH4NO3,Ni,NiO,O,OH,P,P2O5,Pb,PbCl2,PbF2,PbO,PdO,Pr2O3,Pr6O11,PrF3,R2O3,Rb2O,RbF,Rh2O3,RŒO,RuO2,S,Sb,Sb2O3,Sb2S3,Sc2O3,Se,Si,Si3N4,SiC,SiO2,Sm2O3,Sn,SnO,SnO2,SO2,SO3,Sr,SrCl2,SrF2,SrO,Ta2O3,Ta2O5,Tb2O3,TbF3,Te,TeO2,Th,ThF4,ThO2,Ti,TiO2,Tl,Tl2O,Tl2Se,TlSe,Tm2O3,U,U3O8,UO2,V,V2O5,VO6,WO3,Y,Y2O3,Yb2O3,YbF3,YF3,Zn,ZnCl2,ZnF2,ZnO,ZnSO4,Zr,ZrF4,ZrO2,Young's modulus E (GPa),Shear modulus G (GPa),Poisson's ratio v
1626,6773,51294,Bridge B.,1986,,-,-,-,0.0,-,-,-,-,-,-,-,-,-,0.0,-,-,-,0.0,-,-,0.0,0.0,-,-,-,-,-,0.0,-,-,-,0.0,-,-,-,-,-,-,-,-,-,-,0.0,-,-,-,-,-,-,-,-,-,-,-,-,-,-,-,-,-,0.0,-,-,-,-,-,-,0.0,-,-,0.0,-,-,-,-,-,-,-,0.0,-,-,-,-,-,-,-,-,-,-,-,0.0,-,-,-,-,-,-,,-,0.0,-,-,-,-,-,-,-,-,-,-,0.0,-,-,-,-,-,-,-,-,-,-,-,-,-,-,-,-,0.0,-,-,-,0.0,-,-,-,-,0.0,-,-,-,45.0,-,-,-,-,-,-,-,-,-,-,0.0,-,-,-,-,-,-,-,-,-,0.0,-,-,-,-,-,45.0,-,-,-,-,0.0,-,-,-,-,-,-,-,-,-,-,-,0.0,-,-,-,-,-,-,55,-,0.0,-,-,-,0.0,19.8,7.84,0.262
1627,6773,51295,Bridge B.,1986,,-,-,-,0.0,-,-,-,-,-,-,-,-,-,0.0,-,-,-,0.0,-,-,0.0,0.0,-,-,-,-,-,0.0,-,-,-,0.0,-,-,-,-,-,-,-,-,-,-,0.0,-,-,-,-,-,-,-,-,-,-,-,-,-,-,-,-,-,0.0,-,-,-,-,-,-,0.0,-,-,0.0,-,-,-,-,-,-,-,0.0,-,-,-,-,-,-,-,-,-,-,-,0.0,-,-,-,-,-,-,,-,0.0,-,-,-,-,-,-,-,-,-,-,0.0,-,-,-,-,-,-,-,-,-,-,-,-,-,-,-,-,0.0,-,-,-,0.0,-,-,-,-,0.0,-,-,-,35.0,-,-,-,-,-,-,-,-,-,-,0.0,-,-,-,-,-,-,-,-,-,0.0,-,-,-,-,-,35.0,-,-,-,-,0.0,-,-,-,-,-,-,-,-,-,-,-,0.0,-,-,-,-,-,-,65,-,0.0,-,-,-,0.0,17.3,6.83,0.271
1628,6773,51296,Bridge B.,1986,,-,-,-,0.0,-,-,-,-,-,-,-,-,-,0.0,-,-,-,0.0,-,-,0.0,0.0,-,-,-,-,-,0.0,-,-,-,0.0,-,-,-,-,-,-,-,-,-,-,0.0,-,-,-,-,-,-,-,-,-,-,-,-,-,-,-,-,-,0.0,-,-,-,-,-,-,0.0,-,-,0.0,-,-,-,-,-,-,-,0.0,-,-,-,-,-,-,-,-,-,-,-,0.0,-,-,-,-,-,-,,-,0.0,-,-,-,-,-,-,-,-,-,-,0.0,-,-,-,-,-,-,-,-,-,-,-,-,-,-,-,-,0.0,-,-,-,0.0,-,-,-,-,0.0,-,-,-,25.0,-,-,-,-,-,-,-,-,-,-,0.0,-,-,-,-,-,-,-,-,-,0.0,-,-,-,-,-,25.0,-,-,-,-,0.0,-,-,-,-,-,-,-,-,-,-,-,0.0,-,-,-,-,-,-,75,-,0.0,-,-,-,0.0,13.9,5.33,0.305
1629,6773,51297,Bridge B.,1986,,-,-,-,0.0,-,-,-,-,-,-,-,-,-,0.0,-,-,-,0.0,-,-,0.0,0.0,-,-,-,-,-,0.0,-,-,-,0.0,-,-,-,-,-,-,-,-,-,-,0.0,-,-,-,-,-,-,-,-,-,-,-,-,-,-,-,-,-,0.0,-,-,-,-,-,-,0.0,-,-,0.0,-,-,-,-,-,-,-,0.0,-,-,-,-,-,-,-,-,-,-,-,0.0,-,-,-,-,-,-,,-,0.0,-,-,-,-,-,-,-,-,-,-,0.0,-,-,-,-,-,-,-,-,-,-,-,-,-,-,-,-,0.0,-,-,-,0.0,-,-,-,-,0.0,-,-,-,20.0,-,-,-,-,-,-,-,-,-,-,0.0,-,-,-,-,-,-,-,-,-,0.0,-,-,-,-,-,20.0,-,-,-,-,0.0,-,-,-,-,-,-,-,-,-,-,-,0.0,-,-,-,-,-,-,80,-,0.0,-,-,-,0.0,14.2,5.58,0.281
1630,6773,51298,Bridge B.,1986,,-,-,-,0.0,-,-,-,-,-,-,-,-,-,0.0,-,-,-,0.0,-,-,0.0,0.0,-,-,-,-,-,0.0,-,-,-,0.0,-,-,-,-,-,-,-,-,-,-,0.0,-,-,-,-,-,-,-,-,-,-,-,-,-,-,-,-,-,0.0,-,-,-,-,-,-,0.0,-,-,0.0,-,-,-,-,-,-,-,0.0,-,-,-,-,-,-,-,-,-,-,-,0.0,-,-,-,-,-,-,,-,0.0,-,-,-,-,-,-,-,-,-,-,0.0,-,-,-,-,-,-,-,-,-,-,-,-,-,-,-,-,0.0,-,-,-,0.0,-,-,-,-,0.0,-,-,-,5.0,-,-,-,-,-,-,-,-,-,-,0.0,-,-,-,-,-,-,-,-,-,0.0,-,-,-,-,-,5.0,-,-,-,-,0.0,-,-,-,-,-,-,-,-,-,-,-,0.0,-,-,-,-,-,-,95,-,0.0,-,-,-,0.0,12.3,4.73,0.304
1631,6774,51299,Rabukhin A.I.,1992,,-,-,-,5.84,-,-,-,-,-,-,-,-,-,0.0,-,-,-,0.0,-,-,0.0,49.69,-,-,-,-,-,0.0,-,-,-,34.5,-,-,-,-,-,-,-,-,-,-,0.0,-,-,-,-,-,-,-,-,-,-,-,-,-,-,-,-,-,9.97,-,-,-,-,-,-,0.0,-,-,0.0,-,-,-,-,-,-,-,0.0,-,-,-,-,-,-,-,-,-,-,-,0.0,-,-,-,-,-,-,,-,0.0,-,-,-,-,-,-,-,-,-,-,0.0,-,-,-,-,-,-,-,-,-,-,-,-,-,-,-,-,0.0,-,-,-,0.0,-,-,-,-,65.5,-,-,-,100.0,-,-,-,-,-,-,-,-,-,-,0.0,-,-,-,-,-,-,-,-,-,0.0,-,-,-,-,-,0.0,-,-,-,-,0.0,-,-,-,-,-,-,-,-,-,-,-,0.0,-,-,-,-,-,-,-,-,0.0,-,-,-,0.0,58.2,22.64,0.287
1632,6774,51300,Rabukhin A.I.,1992,,-,-,-,2.54,-,-,-,-,-,-,-,-,-,0.0,-,-,-,0.0,-,-,0.0,46.73,-,-,-,-,-,0.0,-,-,-,41.4,-,-,-,-,-,-,-,-,-,-,0.0,-,-,-,-,-,-,-,-,-,-,-,-,-,-,-,-,-,9.33,-,-,-,-,-,-,0.0,-,-,0.0,-,-,-,-,-,-,-,0.0,-,-,-,-,-,-,-,-,-,-,-,0.0,-,-,-,-,-,-,,-,0.0,-,-,-,-,-,-,-,-,-,-,0.0,-,-,-,-,-,-,-,-,-,-,-,-,-,-,-,-,0.0,-,-,-,0.0,-,-,-,-,58.6,-,-,-,100.0,-,-,-,-,-,-,-,-,-,-,0.0,-,-,-,-,-,-,-,-,-,0.0,-,-,-,-,-,0.0,-,-,-,-,0.0,-,-,-,-,-,-,-,-,-,-,-,0.0,-,-,-,-,-,-,-,-,0.0,-,-,-,0.0,59.4,22.72,0.308
1633,6774,51301,Rabukhin A.I.,1992,,-,-,-,3.21,-,-,-,-,-,-,-,-,-,0.0,-,-,-,0.0,-,-,0.0,52.72,-,-,-,-,-,0.0,-,-,-,27.9,-,-,-,-,-,-,-,-,-,-,0.0,-,-,-,-,-,-,-,-,-,-,-,-,-,-,-,-,-,16.17,-,-,-,-,-,-,0.0,-,-,0.0,-,-,-,-,-,-,-,0.0,-,-,-,-,-,-,-,-,-,-,-,0.0,-,-,-,-,-,-,,-,0.0,-,-,-,-,-,-,-,-,-,-,0.0,-,-,-,-,-,-,-,-,-,-,-,-,-,-,-,-,0.0,-,-,-,0.0,-,-,-,-,72.1,-,-,-,100.0,-,-,-,-,-,-,-,-,-,-,0.0,-,-,-,-,-,-,-,-,-,0.0,-,-,-,-,-,0.0,-,-,-,-,0.0,-,-,-,-,-,-,-,-,-,-,-,0.0,-,-,-,-,-,-,-,-,0.0,-,-,-,0.0,60.9,23.19,0.315
1634,6774,51302,Rabukhin A.I.,1992,,-,-,-,3.02,-,-,-,-,-,-,-,-,-,0.0,-,-,-,0.0,-,-,0.0,53.72,-,-,-,-,-,0.0,-,-,-,33.9,-,-,-,-,-,-,-,-,-,-,0.0,-,-,-,-,-,-,-,-,-,-,-,-,-,-,-,-,-,9.36,-,-,-,-,-,-,0.0,-,-,0.0,-,-,-,-,-,-,-,0.0,-,-,-,-,-,-,-,-,-,-,-,0.0,-,-,-,-,-,-,,-,0.0,-,-,-,-,-,-,-,-,-,-,0.0,-,-,-,-,-,-,-,-,-,-,-,-,-,-,-,-,0.0,-,-,-,0.0,-,-,-,-,66.1,-,-,-,100.0,-,-,-,-,-,-,-,-,-,-,0.0,-,-,-,-,-,-,-,-,-,0.0,-,-,-,-,-,0.0,-,-,-,-,0.0,-,-,-,-,-,-,-,-,-,-,-,0.0,-,-,-,-,-,-,-,-,0.0,-,-,-,0.0,57.0,22.57,0.264
1635,6774,51303,Rabukhin A.I.,1992,,-,-,-,2.8,-,-,-,-,-,-,-,-,-,0.0,-,-,-,0.0,-,-,0.0,47.95,-,-,-,-,-,0.0,-,-,-,35.71,-,-,-,-,-,-,-,-,-,-,0.0,-,-,-,-,-,-,-,-,-,-,-,-,-,-,-,-,-,13.54,-,-,-,-,-,-,0.0,-,-,0.0,-,-,-,-,-,-,-,0.0,-,-,-,-,-,-,-,-,-,-,-,0.0,-,-,-,-,-,-,,-,0.0,-,-,-,-,-,-,-,-,-,-,0.0,-,-,-,-,-,-,-,-,-,-,-,-,-,-,-,-,0.0,-,-,-,0.0,-,-,-,-,64.29,-,-,-,100.0,-,-,-,-,-,-,-,-,-,-,0.0,-,-,-,-,-,-,-,-,-,0.0,-,-,-,-,-,0.0,-,-,-,-,0.0,-,-,-,-,-,-,-,-,-,-,-,0.0,-,-,-,-,-,-,-,-,0.0,-,-,-,0.0,60.9,22.89,0.332
1636,6774,51304,Rabukhin A.I.,1992,,-,-,-,1.930193,-,-,-,-,-,-,-,-,-,0.0,-,-,-,0.0,-,-,0.0,53.59536,-,-,-,-,-,0.0,-,-,-,29.91299,-,-,-,-,-,-,-,-,-,-,0.0,-,-,-,-,-,-,-,-,-,-,-,-,-,-,-,-,-,14.56146,-,-,-,-,-,-,0.0,-,-,0.0,-,-,-,-,-,-,-,0.0,-,-,-,-,-,-,-,-,-,-,-,0.0,-,-,-,-,-,-,,-,0.0,-,-,-,-,-,-,-,-,-,-,0.0,-,-,-,-,-,-,-,-,-,-,-,-,-,-,-,-,0.0,-,-,-,0.0,-,-,-,-,70.08701,-,-,-,100.0,-,-,-,-,-,-,-,-,-,-,0.0,-,-,-,-,-,-,-,-,-,0.0,-,-,-,-,-,0.0,-,-,-,-,0.0,-,-,-,-,-,-,-,-,-,-,-,0.0,-,-,-,-,-,-,-,-,0.0,-,-,-,0.0,57.6,22.8,0.307
1637,6774,51305,Rabukhin A.I.,1992,,-,-,-,2.15,-,-,-,-,-,-,-,-,-,0.0,-,-,-,0.0,-,-,0.0,51.49,-,-,-,-,-,0.0,-,-,-,33.66,-,-,-,-,-,-,-,-,-,-,0.0,-,-,-,-,-,-,-,-,-,-,-,-,-,-,-,-,-,12.7,-,-,-,-,-,-,0.0,-,-,0.0,-,-,-,-,-,-,-,0.0,-,-,-,-,-,-,-,-,-,-,-,0.0,-,-,-,-,-,-,,-,0.0,-,-,-,-,-,-,-,-,-,-,0.0,-,-,-,-,-,-,-,-,-,-,-,-,-,-,-,-,0.0,-,-,-,0.0,-,-,-,-,66.34,-,-,-,100.0,-,-,-,-,-,-,-,-,-,-,0.0,-,-,-,-,-,-,-,-,-,0.0,-,-,-,-,-,0.0,-,-,-,-,0.0,-,-,-,-,-,-,-,-,-,-,-,0.0,-,-,-,-,-,-,-,-,0.0,-,-,-,0.0,58.4,22.68,0.289
1638,6774,51306,Rabukhin A.I.,1992,,-,-,-,2.47,-,-,-,-,-,-,-,-,-,0.0,-,-,-,0.0,-,-,0.0,43.81,-,-,-,-,-,0.0,-,-,-,35.51,-,-,-,-,-,-,-,-,-,-,0.0,-,-,-,-,-,-,-,-,-,-,-,-,-,-,-,-,-,18.21,-,-,-,-,-,-,0.0,-,-,0.0,-,-,-,-,-,-,-,0.0,-,-,-,-,-,-,-,-,-,-,-,0.0,-,-,-,-,-,-,,-,0.0,-,-,-,-,-,-,-,-,-,-,0.0,-,-,-,-,-,-,-,-,-,-,-,-,-,-,-,-,0.0,-,-,-,0.0,-,-,-,-,64.49,-,-,-,100.0,-,-,-,-,-,-,-,-,-,-,0.0,-,-,-,-,-,-,-,-,-,0.0,-,-,-,-,-,0.0,-,-,-,-,0.0,-,-,-,-,-,-,-,-,-,-,-,0.0,-,-,-,-,-,-,-,-,0.0,-,-,-,0.0,63.9,23.29,0.372
1639,6774,51307,Rabukhin A.I.,1992,,-,-,-,2.19,-,-,-,-,-,-,-,-,-,0.0,-,-,-,0.0,-,-,0.0,51.85,-,-,-,-,-,0.0,-,-,-,34.06,-,-,-,-,-,-,-,-,-,-,0.0,-,-,-,-,-,-,-,-,-,-,-,-,-,-,-,-,-,11.9,-,-,-,-,-,-,0.0,-,-,0.0,-,-,-,-,-,-,-,0.0,-,-,-,-,-,-,-,-,-,-,-,0.0,-,-,-,-,-,-,,-,0.0,-,-,-,-,-,-,-,-,-,-,0.0,-,-,-,-,-,-,-,-,-,-,-,-,-,-,-,-,0.0,-,-,-,0.0,-,-,-,-,65.94,-,-,-,100.0,-,-,-,-,-,-,-,-,-,-,0.0,-,-,-,-,-,-,-,-,-,0.0,-,-,-,-,-,0.0,-,-,-,-,0.0,-,-,-,-,-,-,-,-,-,-,-,0.0,-,-,-,-,-,-,-,-,0.0,-,-,-,0.0,57.2,22.66,0.262
1640,6774,51308,Rabukhin A.I.,1992,,-,-,-,1.959804,-,-,-,-,-,-,-,-,-,0.0,-,-,-,0.0,-,-,0.0,50.64494,-,-,-,-,-,0.0,-,-,-,33.95661,-,-,-,-,-,-,-,-,-,-,0.0,-,-,-,-,-,-,-,-,-,-,-,-,-,-,-,-,-,13.43866,-,-,-,-,-,-,0.0,-,-,0.0,-,-,-,-,-,-,-,0.0,-,-,-,-,-,-,-,-,-,-,-,0.0,-,-,-,-,-,-,,-,0.0,-,-,-,-,-,-,-,-,-,-,0.0,-,-,-,-,-,-,-,-,-,-,-,-,-,-,-,-,0.0,-,-,-,0.0,-,-,-,-,66.0434,-,-,-,100.0,-,-,-,-,-,-,-,-,-,-,0.0,-,-,-,-,-,-,-,-,-,0.0,-,-,-,-,-,0.0,-,-,-,-,0.0,-,-,-,-,-,-,-,-,-,-,-,0.0,-,-,-,-,-,-,-,-,0.0,-,-,-,0.0,59.3,22.76,0.303
1641,6774,51309,Rabukhin A.I.,1992,,-,-,-,1.99,-,-,-,-,-,-,-,-,-,0.0,-,-,-,0.0,-,-,0.0,8.450001,-,-,-,-,-,0.0,-,-,-,0.0,-,-,-,-,-,-,-,-,-,-,0.0,-,-,-,-,-,-,-,-,-,-,-,-,-,-,-,-,-,21.96,-,-,-,-,-,-,0.0,-,-,0.0,-,-,-,-,-,-,-,0.0,-,-,-,-,-,-,-,-,-,-,-,0.0,-,-,-,-,-,-,,-,0.0,-,-,-,-,-,-,-,-,-,-,0.0,-,-,-,-,-,-,-,-,-,-,-,-,-,-,-,-,0.0,-,-,-,67.60001,-,-,-,-,32.4,-,-,-,100.0,-,-,-,-,-,-,-,-,-,-,0.0,-,-,-,-,-,-,-,-,-,0.0,-,-,-,-,-,0.0,-,-,-,-,0.0,-,-,-,-,-,-,-,-,-,-,-,0.0,-,-,-,-,-,-,-,-,0.0,-,-,-,0.0,50.1,19.2,0.307
1642,6774,51310,Rabukhin A.I.,1992,,-,-,-,3.09969,-,-,-,-,-,-,-,-,-,0.0,-,-,-,0.0,-,-,0.0,17.13828,-,-,-,-,-,0.0,-,-,-,0.0,-,-,-,-,-,-,-,-,-,-,0.0,-,-,-,-,-,-,-,-,-,-,-,-,-,-,-,-,-,12.38876,-,-,-,-,-,-,0.0,-,-,0.0,-,-,-,-,-,-,-,0.0,-,-,-,-,-,-,-,-,-,-,-,0.0,-,-,-,-,-,-,,-,0.0,-,-,-,-,-,-,-,-,-,-,0.0,-,-,-,-,-,-,-,-,-,-,-,-,-,-,-,-,0.0,-,-,-,67.37325,-,-,-,-,32.62674,-,-,-,99.99999,-,-,-,-,-,-,-,-,-,-,0.0,-,-,-,-,-,-,-,-,-,0.0,-,-,-,-,-,0.0,-,-,-,-,0.0,-,-,-,-,-,-,-,-,-,-,-,0.0,-,-,-,-,-,-,-,-,0.0,-,-,-,0.0,46.2,19.08,0.212
1643,6774,51311,Rabukhin A.I.,1992,,-,-,-,0.9,-,-,-,-,-,-,-,-,-,0.0,-,-,-,0.0,-,-,0.0,20.06,-,-,-,-,-,0.0,-,-,-,0.0,-,-,-,-,-,-,-,-,-,-,0.0,-,-,-,-,-,-,-,-,-,-,-,-,-,-,-,-,-,23.88,-,-,-,-,-,-,0.0,-,-,0.0,-,-,-,-,-,-,-,0.0,-,-,-,-,-,-,-,-,-,-,-,0.0,-,-,-,-,-,-,,-,0.0,-,-,-,-,-,-,-,-,-,-,0.0,-,-,-,-,-,-,-,-,-,-,-,-,-,-,-,-,0.0,-,-,-,55.16,-,-,-,-,44.84,-,-,-,100.0,-,-,-,-,-,-,-,-,-,-,0.0,-,-,-,-,-,-,-,-,-,0.0,-,-,-,-,-,0.0,-,-,-,-,0.0,-,-,-,-,-,-,-,-,-,-,-,0.0,-,-,-,-,-,-,-,-,0.0,-,-,-,0.0,53.8,20.31,0.326
1644,6774,51312,Rabukhin A.I.,1992,,-,-,-,2.13,-,-,-,-,-,-,-,-,-,0.0,-,-,-,0.0,-,-,0.0,13.36,-,-,-,-,-,0.0,-,-,-,0.0,-,-,-,-,-,-,-,-,-,-,0.0,-,-,-,-,-,-,-,-,-,-,-,-,-,-,-,-,-,18.01,-,-,-,-,-,-,0.0,-,-,0.0,-,-,-,-,-,-,-,0.0,-,-,-,-,-,-,-,-,-,-,-,0.0,-,-,-,-,-,-,,-,0.0,-,-,-,-,-,-,-,-,-,-,0.0,-,-,-,-,-,-,-,-,-,-,-,-,-,-,-,-,0.0,-,-,-,66.5,-,-,-,-,33.5,-,-,-,100.0,-,-,-,-,-,-,-,-,-,-,0.0,-,-,-,-,-,-,-,-,-,0.0,-,-,-,-,-,0.0,-,-,-,-,0.0,-,-,-,-,-,-,-,-,-,-,-,0.0,-,-,-,-,-,-,-,-,0.0,-,-,-,0.0,48.5,19.63,0.236
1645,6774,51313,Rabukhin A.I.,1992,,-,-,-,3.489651,-,-,-,-,-,-,-,-,-,0.0,-,-,-,0.0,-,-,0.0,18.57814,-,-,-,-,-,0.0,-,-,-,0.0,-,-,-,-,-,-,-,-,-,-,0.0,-,-,-,-,-,-,-,-,-,-,-,-,-,-,-,-,-,18.05819,-,-,-,-,-,-,0.0,-,-,0.0,-,-,-,-,-,-,-,0.0,-,-,-,-,-,-,-,-,-,-,-,0.0,-,-,-,-,-,-,,-,0.0,-,-,-,-,-,-,-,-,-,-,0.0,-,-,-,-,-,-,-,-,-,-,-,-,-,-,-,-,0.0,-,-,-,59.87401,-,-,-,-,40.12599,-,-,-,100.0,-,-,-,-,-,-,-,-,-,-,0.0,-,-,-,-,-,-,-,-,-,0.0,-,-,-,-,-,0.0,-,-,-,-,0.0,-,-,-,-,-,-,-,-,-,-,-,0.0,-,-,-,-,-,-,-,-,0.0,-,-,-,0.0,49.2,19.76,0.246
1646,6774,51314,Rabukhin A.I.,1992,,-,-,-,0.64,-,-,-,-,-,-,-,-,-,0.0,-,-,-,0.0,-,-,0.0,14.64,-,-,-,-,-,0.0,-,-,-,0.0,-,-,-,-,-,-,-,-,-,-,0.0,-,-,-,-,-,-,-,-,-,-,-,-,-,-,-,-,-,22.94,-,-,-,-,-,-,0.0,-,-,0.0,-,-,-,-,-,-,-,0.0,-,-,-,-,-,-,-,-,-,-,-,0.0,-,-,-,-,-,-,,-,0.0,-,-,-,-,-,-,-,-,-,-,0.0,-,-,-,-,-,-,-,-,-,-,-,-,-,-,-,-,0.0,-,-,-,61.78,-,-,-,-,38.22,-,-,-,100.0,-,-,-,-,-,-,-,-,-,-,0.0,-,-,-,-,-,-,-,-,-,0.0,-,-,-,-,-,0.0,-,-,-,-,0.0,-,-,-,-,-,-,-,-,-,-,-,0.0,-,-,-,-,-,-,-,-,0.0,-,-,-,0.0,52.4,19.46,0.346
1647,6774,51315,Rabukhin A.I.,1992,,-,-,-,1.87,-,-,-,-,-,-,-,-,-,0.0,-,-,-,0.0,-,-,0.0,15.25,-,-,-,-,-,0.0,-,-,-,0.0,-,-,-,-,-,-,-,-,-,-,0.0,-,-,-,-,-,-,-,-,-,-,-,-,-,-,-,-,-,20.11,-,-,-,-,-,-,0.0,-,-,0.0,-,-,-,-,-,-,-,0.0,-,-,-,-,-,-,-,-,-,-,-,0.0,-,-,-,-,-,-,,-,0.0,-,-,-,-,-,-,-,-,-,-,0.0,-,-,-,-,-,-,-,-,-,-,-,-,-,-,-,-,0.0,-,-,-,62.77,-,-,-,-,37.23,-,-,-,100.0,-,-,-,-,-,-,-,-,-,-,0.0,-,-,-,-,-,-,-,-,-,0.0,-,-,-,-,-,0.0,-,-,-,-,0.0,-,-,-,-,-,-,-,-,-,-,-,0.0,-,-,-,-,-,-,-,-,0.0,-,-,-,0.0,50.1,19.66,0.276
1648,6774,51316,Rabukhin A.I.,1992,,-,-,-,2.9,-,-,-,-,-,-,-,-,-,0.0,-,-,-,0.0,-,-,0.0,29.83,-,-,-,-,-,0.0,-,-,-,0.0,-,-,-,-,-,-,-,-,-,-,0.0,-,-,-,-,-,-,-,-,-,-,-,-,-,-,-,-,-,14.09,-,-,-,-,-,-,0.0,-,-,0.0,-,-,-,-,-,-,-,0.0,-,-,-,-,-,-,-,-,-,-,-,0.0,-,-,-,-,-,-,,-,0.0,-,-,-,-,-,-,-,-,-,-,0.0,-,-,-,-,-,-,-,-,-,-,-,-,-,-,-,-,0.0,-,-,-,53.18,-,-,-,-,46.82,-,-,-,100.0,-,-,-,-,-,-,-,-,-,-,0.0,-,-,-,-,-,-,-,-,-,0.0,-,-,-,-,-,0.0,-,-,-,-,0.0,-,-,-,-,-,-,-,-,-,-,-,0.0,-,-,-,-,-,-,-,-,0.0,-,-,-,0.0,50.2,20.09,0.249
1649,6774,51317,Rabukhin A.I.,1992,,-,-,-,2.62,-,-,-,-,-,-,-,-,-,0.0,-,-,-,0.0,-,-,0.0,23.82,-,-,-,-,-,0.0,-,-,-,0.0,-,-,-,-,-,-,-,-,-,-,0.0,-,-,-,-,-,-,-,-,-,-,-,-,-,-,-,-,-,13.27,-,-,-,-,-,-,0.0,-,-,0.0,-,-,-,-,-,-,-,0.0,-,-,-,-,-,-,-,-,-,-,-,0.0,-,-,-,-,-,-,,-,0.0,-,-,-,-,-,-,-,-,-,-,0.0,-,-,-,-,-,-,-,-,-,-,-,-,-,-,-,-,0.0,-,-,-,60.29,-,-,-,-,39.71,-,-,-,100.0,-,-,-,-,-,-,-,-,-,-,0.0,-,-,-,-,-,-,-,-,-,0.0,-,-,-,-,-,0.0,-,-,-,-,0.0,-,-,-,-,-,-,-,-,-,-,-,0.0,-,-,-,-,-,-,-,-,0.0,-,-,-,0.0,46.7,19.61,0.192
1650,6774,51318,Rabukhin A.I.,1992,,-,-,-,2.9,-,-,-,-,-,-,-,-,-,0.0,-,-,-,0.0,-,-,0.0,25.06,-,-,-,-,-,0.0,-,-,-,0.0,-,-,-,-,-,-,-,-,-,-,0.0,-,-,-,-,-,-,-,-,-,-,-,-,-,-,-,-,-,18.36,-,-,-,-,-,-,0.0,-,-,0.0,-,-,-,-,-,-,-,0.0,-,-,-,-,-,-,-,-,-,-,-,0.0,-,-,-,-,-,-,,-,0.0,-,-,-,-,-,-,-,-,-,-,0.0,-,-,-,-,-,-,-,-,-,-,-,-,-,-,-,-,0.0,-,-,-,53.68,-,-,-,-,46.32,-,-,-,100.0,-,-,-,-,-,-,-,-,-,-,0.0,-,-,-,-,-,-,-,-,-,0.0,-,-,-,-,-,0.0,-,-,-,-,0.0,-,-,-,-,-,-,-,-,-,-,-,0.0,-,-,-,-,-,-,-,-,0.0,-,-,-,0.0,52.2,20.95,0.246
1651,6774,51319,Rabukhin A.I.,1992,,-,-,-,2.919708,-,-,-,-,-,-,-,-,-,0.0,-,-,-,0.0,-,-,0.0,22.34777,-,-,-,-,-,0.0,-,-,-,0.0,-,-,-,-,-,-,-,-,-,-,0.0,-,-,-,-,-,-,-,-,-,-,-,-,-,-,-,-,-,17.11829,-,-,-,-,-,-,0.0,-,-,0.0,-,-,-,-,-,-,-,0.0,-,-,-,-,-,-,-,-,-,-,-,0.0,-,-,-,-,-,-,,-,0.0,-,-,-,-,-,-,-,-,-,-,0.0,-,-,-,-,-,-,-,-,-,-,-,-,-,-,-,-,0.0,-,-,-,57.61424,-,-,-,-,42.38577,-,-,-,100.0,-,-,-,-,-,-,-,-,-,-,0.0,-,-,-,-,-,-,-,-,-,0.0,-,-,-,-,-,0.0,-,-,-,-,0.0,-,-,-,-,-,-,-,-,-,-,-,0.0,-,-,-,-,-,-,-,-,0.0,-,-,-,0.0,49.2,20.84,0.181
1652,6774,51320,Rabukhin A.I.,1992,,-,-,-,1.63,-,-,-,-,-,-,-,-,-,0.0,-,-,-,0.0,-,-,0.0,15.33,-,-,-,-,-,0.0,-,-,-,0.0,-,-,-,-,-,-,-,-,-,-,0.0,-,-,-,-,-,-,-,-,-,-,-,-,-,-,-,-,-,17.69,-,-,-,-,-,-,0.0,-,-,0.0,-,-,-,-,-,-,-,0.0,-,-,-,-,-,-,-,-,-,-,-,0.0,-,-,-,-,-,-,,-,0.0,-,-,-,-,-,-,-,-,-,-,0.0,-,-,-,-,-,-,-,-,-,-,-,-,-,-,-,-,0.0,-,-,-,65.35,-,-,-,-,34.65,-,-,-,100.0,-,-,-,-,-,-,-,-,-,-,0.0,-,-,-,-,-,-,-,-,-,0.0,-,-,-,-,-,0.0,-,-,-,-,0.0,-,-,-,-,-,-,-,-,-,-,-,0.0,-,-,-,-,-,-,-,-,0.0,-,-,-,0.0,48.4,19.86,0.219
1653,6774,51321,Rabukhin A.I.,1992,,-,-,-,1.95,-,-,-,-,-,-,-,-,-,0.0,-,-,-,0.0,-,-,0.0,15.71,-,-,-,-,-,0.0,-,-,-,0.0,-,-,-,-,-,-,-,-,-,-,0.0,-,-,-,-,-,-,-,-,-,-,-,-,-,-,-,-,-,21.67,-,-,-,-,-,-,0.0,-,-,0.0,-,-,-,-,-,-,-,0.0,-,-,-,-,-,-,-,-,-,-,-,0.0,-,-,-,-,-,-,,-,0.0,-,-,-,-,-,-,-,-,-,-,0.0,-,-,-,-,-,-,-,-,-,-,-,-,-,-,-,-,0.0,-,-,-,60.67,-,-,-,-,39.33001,-,-,-,100.0,-,-,-,-,-,-,-,-,-,-,0.0,-,-,-,-,-,-,-,-,-,0.0,-,-,-,-,-,0.0,-,-,-,-,0.0,-,-,-,-,-,-,-,-,-,-,-,0.0,-,-,-,-,-,-,-,-,0.0,-,-,-,0.0,52.0,19.62,0.326
1654,6774,51322,Rabukhin A.I.,1992,,-,-,-,2.750275,-,-,-,-,-,-,-,-,-,0.0,-,-,-,0.0,-,-,0.0,21.92219,-,-,-,-,-,0.0,-,-,-,0.0,-,-,-,-,-,-,-,-,-,-,0.0,-,-,-,-,-,-,-,-,-,-,-,-,-,-,-,-,-,15.53155,-,-,-,-,-,-,0.0,-,-,0.0,-,-,-,-,-,-,-,0.0,-,-,-,-,-,-,-,-,-,-,-,0.0,-,-,-,-,-,-,,-,0.0,-,-,-,-,-,-,-,-,-,-,0.0,-,-,-,-,-,-,-,-,-,-,-,-,-,-,-,-,0.0,-,-,-,59.79598,-,-,-,-,40.20402,-,-,-,100.0,-,-,-,-,-,-,-,-,-,-,0.0,-,-,-,-,-,-,-,-,-,0.0,-,-,-,-,-,0.0,-,-,-,-,0.0,-,-,-,-,-,-,-,-,-,-,-,0.0,-,-,-,-,-,-,-,-,0.0,-,-,-,0.0,47.7,19.97,0.196
1655,6774,51323,Rabukhin A.I.,1992,,-,-,-,2.36,-,-,-,-,-,-,-,-,-,0.0,-,-,-,0.0,-,-,0.0,22.41,-,-,-,-,-,0.0,-,-,-,0.0,-,-,-,-,-,-,-,-,-,-,0.0,-,-,-,-,-,-,-,-,-,-,-,-,-,-,-,-,-,19.43,-,-,-,-,-,-,0.0,-,-,0.0,-,-,-,-,-,-,-,0.0,-,-,-,-,-,-,-,-,-,-,-,0.0,-,-,-,-,-,-,,-,0.0,-,-,-,-,-,-,-,-,-,-,0.0,-,-,-,-,-,-,-,-,-,-,-,-,-,-,-,-,0.0,-,-,-,55.8,-,-,-,-,44.2,-,-,-,100.0,-,-,-,-,-,-,-,-,-,-,0.0,-,-,-,-,-,-,-,-,-,0.0,-,-,-,-,-,0.0,-,-,-,-,0.0,-,-,-,-,-,-,-,-,-,-,-,0.0,-,-,-,-,-,-,-,-,0.0,-,-,-,0.0,50.6,19.9,0.272
1656,6816,70549,Nemilov S.V.,1972,,-,-,-,0.0,-,-,-,-,-,-,-,-,-,98.0,-,-,-,0.0,-,-,0.0,2.0,-,-,-,-,-,0.0,-,-,-,0.0,-,-,-,-,-,-,-,-,-,-,0.0,-,-,-,-,-,-,-,-,-,-,-,-,-,-,-,-,-,0.0,-,-,-,-,-,-,0.0,-,-,0.0,-,-,-,-,-,-,-,0.0,-,-,-,-,-,-,-,-,-,-,-,0.0,-,-,-,-,-,-,,-,0.0,-,-,-,-,-,-,-,-,-,-,0.0,-,-,-,-,-,-,-,-,-,-,-,-,-,-,-,-,0.0,-,-,-,0.0,-,-,-,-,100.0,-,-,-,100.0,-,-,-,-,-,-,-,-,-,-,0.0,-,-,-,-,-,-,-,-,-,0.0,-,-,-,-,-,0.0,-,-,-,-,0.0,-,-,-,-,-,-,-,-,-,-,-,0.0,-,-,-,-,-,-,-,-,0.0,-,-,-,0.0,19.5,7.622,0.28
1657,6816,70550,Nemilov S.V.,1972,,-,-,-,0.0,-,-,-,-,-,-,-,-,-,95.0,-,-,-,0.0,-,-,0.0,5.0,-,-,-,-,-,0.0,-,-,-,0.0,-,-,-,-,-,-,-,-,-,-,0.0,-,-,-,-,-,-,-,-,-,-,-,-,-,-,-,-,-,0.0,-,-,-,-,-,-,0.0,-,-,0.0,-,-,-,-,-,-,-,0.0,-,-,-,-,-,-,-,-,-,-,-,0.0,-,-,-,-,-,-,,-,0.0,-,-,-,-,-,-,-,-,-,-,0.0,-,-,-,-,-,-,-,-,-,-,-,-,-,-,-,-,0.0,-,-,-,0.0,-,-,-,-,100.0,-,-,-,100.0,-,-,-,-,-,-,-,-,-,-,0.0,-,-,-,-,-,-,-,-,-,0.0,-,-,-,-,-,0.0,-,-,-,-,0.0,-,-,-,-,-,-,-,-,-,-,-,0.0,-,-,-,-,-,-,-,-,0.0,-,-,-,0.0,23.7,9.231,0.284
1658,6816,70551,Nemilov S.V.,1972,,-,-,-,0.0,-,-,-,-,-,-,-,-,-,92.5,-,-,-,0.0,-,-,0.0,7.5,-,-,-,-,-,0.0,-,-,-,0.0,-,-,-,-,-,-,-,-,-,-,0.0,-,-,-,-,-,-,-,-,-,-,-,-,-,-,-,-,-,0.0,-,-,-,-,-,-,0.0,-,-,0.0,-,-,-,-,-,-,-,0.0,-,-,-,-,-,-,-,-,-,-,-,0.0,-,-,-,-,-,-,,-,0.0,-,-,-,-,-,-,-,-,-,-,0.0,-,-,-,-,-,-,-,-,-,-,-,-,-,-,-,-,0.0,-,-,-,0.0,-,-,-,-,100.0,-,-,-,100.0,-,-,-,-,-,-,-,-,-,-,0.0,-,-,-,-,-,-,-,-,-,0.0,-,-,-,-,-,0.0,-,-,-,-,0.0,-,-,-,-,-,-,-,-,-,-,-,0.0,-,-,-,-,-,-,-,-,0.0,-,-,-,0.0,25.6,10.16,0.262
1659,6816,70552,Nemilov S.V.,1972,,-,-,-,0.0,-,-,-,-,-,-,-,-,-,90.0,-,-,-,0.0,-,-,0.0,10.0,-,-,-,-,-,0.0,-,-,-,0.0,-,-,-,-,-,-,-,-,-,-,0.0,-,-,-,-,-,-,-,-,-,-,-,-,-,-,-,-,-,0.0,-,-,-,-,-,-,0.0,-,-,0.0,-,-,-,-,-,-,-,0.0,-,-,-,-,-,-,-,-,-,-,-,0.0,-,-,-,-,-,-,,-,0.0,-,-,-,-,-,-,-,-,-,-,0.0,-,-,-,-,-,-,-,-,-,-,-,-,-,-,-,-,0.0,-,-,-,0.0,-,-,-,-,100.0,-,-,-,100.0,-,-,-,-,-,-,-,-,-,-,0.0,-,-,-,-,-,-,-,-,-,0.0,-,-,-,-,-,0.0,-,-,-,-,0.0,-,-,-,-,-,-,-,-,-,-,-,0.0,-,-,-,-,-,-,-,-,0.0,-,-,-,0.0,21.8,8.838,0.236
1660,6816,70553,Nemilov S.V.,1972,,-,-,-,0.0,-,-,-,-,-,-,-,-,-,87.5,-,-,-,0.0,-,-,0.0,12.5,-,-,-,-,-,0.0,-,-,-,0.0,-,-,-,-,-,-,-,-,-,-,0.0,-,-,-,-,-,-,-,-,-,-,-,-,-,-,-,-,-,0.0,-,-,-,-,-,-,0.0,-,-,0.0,-,-,-,-,-,-,-,0.0,-,-,-,-,-,-,-,-,-,-,-,0.0,-,-,-,-,-,-,,-,0.0,-,-,-,-,-,-,-,-,-,-,0.0,-,-,-,-,-,-,-,-,-,-,-,-,-,-,-,-,0.0,-,-,-,0.0,-,-,-,-,100.0,-,-,-,100.0,-,-,-,-,-,-,-,-,-,-,0.0,-,-,-,-,-,-,-,-,-,0.0,-,-,-,-,-,0.0,-,-,-,-,0.0,-,-,-,-,-,-,-,-,-,-,-,0.0,-,-,-,-,-,-,-,-,0.0,-,-,-,0.0,39.9,15.65,0.275
1661,6816,70554,Nemilov S.V.,1972,,-,-,-,0.0,-,-,-,-,-,-,-,-,-,85.4,-,-,-,0.0,-,-,0.0,14.6,-,-,-,-,-,0.0,-,-,-,0.0,-,-,-,-,-,-,-,-,-,-,0.0,-,-,-,-,-,-,-,-,-,-,-,-,-,-,-,-,-,0.0,-,-,-,-,-,-,0.0,-,-,0.0,-,-,-,-,-,-,-,0.0,-,-,-,-,-,-,-,-,-,-,-,0.0,-,-,-,-,-,-,,-,0.0,-,-,-,-,-,-,-,-,-,-,0.0,-,-,-,-,-,-,-,-,-,-,-,-,-,-,-,-,0.0,-,-,-,0.0,-,-,-,-,100.0,-,-,-,100.0,-,-,-,-,-,-,-,-,-,-,0.0,-,-,-,-,-,-,-,-,-,0.0,-,-,-,-,-,0.0,-,-,-,-,0.0,-,-,-,-,-,-,-,-,-,-,-,0.0,-,-,-,-,-,-,-,-,0.0,-,-,-,0.0,48.2,18.83,0.28
1662,6816,70555,Nemilov S.V.,1972,,-,-,-,0.0,-,-,-,-,-,-,-,-,-,83.0,-,-,-,0.0,-,-,0.0,17.0,-,-,-,-,-,0.0,-,-,-,0.0,-,-,-,-,-,-,-,-,-,-,0.0,-,-,-,-,-,-,-,-,-,-,-,-,-,-,-,-,-,0.0,-,-,-,-,-,-,0.0,-,-,0.0,-,-,-,-,-,-,-,0.0,-,-,-,-,-,-,-,-,-,-,-,0.0,-,-,-,-,-,-,,-,0.0,-,-,-,-,-,-,-,-,-,-,0.0,-,-,-,-,-,-,-,-,-,-,-,-,-,-,-,-,0.0,-,-,-,0.0,-,-,-,-,100.0,-,-,-,100.0,-,-,-,-,-,-,-,-,-,-,0.0,-,-,-,-,-,-,-,-,-,0.0,-,-,-,-,-,0.0,-,-,-,-,0.0,-,-,-,-,-,-,-,-,-,-,-,0.0,-,-,-,-,-,-,-,-,0.0,-,-,-,0.0,56.6,22.13,0.279
1663,6816,70556,Nemilov S.V.,1972,,-,-,-,0.0,-,-,-,-,-,-,-,-,-,81.59,-,-,-,0.0,-,-,0.0,18.41,-,-,-,-,-,0.0,-,-,-,0.0,-,-,-,-,-,-,-,-,-,-,0.0,-,-,-,-,-,-,-,-,-,-,-,-,-,-,-,-,-,0.0,-,-,-,-,-,-,0.0,-,-,0.0,-,-,-,-,-,-,-,0.0,-,-,-,-,-,-,-,-,-,-,-,0.0,-,-,-,-,-,-,,-,0.0,-,-,-,-,-,-,-,-,-,-,0.0,-,-,-,-,-,-,-,-,-,-,-,-,-,-,-,-,0.0,-,-,-,0.0,-,-,-,-,100.0,-,-,-,100.0,-,-,-,-,-,-,-,-,-,-,0.0,-,-,-,-,-,-,-,-,-,0.0,-,-,-,-,-,0.0,-,-,-,-,0.0,-,-,-,-,-,-,-,-,-,-,-,0.0,-,-,-,-,-,-,-,-,0.0,-,-,-,0.0,58.8,22.85,0.287
1664,6816,70557,Nemilov S.V.,1972,,-,-,-,0.0,-,-,-,-,-,-,-,-,-,80.8,-,-,-,0.0,-,-,0.0,19.2,-,-,-,-,-,0.0,-,-,-,0.0,-,-,-,-,-,-,-,-,-,-,0.0,-,-,-,-,-,-,-,-,-,-,-,-,-,-,-,-,-,0.0,-,-,-,-,-,-,0.0,-,-,0.0,-,-,-,-,-,-,-,0.0,-,-,-,-,-,-,-,-,-,-,-,0.0,-,-,-,-,-,-,,-,0.0,-,-,-,-,-,-,-,-,-,-,0.0,-,-,-,-,-,-,-,-,-,-,-,-,-,-,-,-,0.0,-,-,-,0.0,-,-,-,-,100.0,-,-,-,100.0,-,-,-,-,-,-,-,-,-,-,0.0,-,-,-,-,-,-,-,-,-,0.0,-,-,-,-,-,0.0,-,-,-,-,0.0,-,-,-,-,-,-,-,-,-,-,-,0.0,-,-,-,-,-,-,-,-,0.0,-,-,-,0.0,63.7,24.71,0.29
1665,6816,70558,Nemilov S.V.,1972,,-,-,-,0.0,-,-,-,-,-,-,-,-,-,79.0,-,-,-,0.0,-,-,0.0,21.0,-,-,-,-,-,0.0,-,-,-,0.0,-,-,-,-,-,-,-,-,-,-,0.0,-,-,-,-,-,-,-,-,-,-,-,-,-,-,-,-,-,0.0,-,-,-,-,-,-,0.0,-,-,0.0,-,-,-,-,-,-,-,0.0,-,-,-,-,-,-,-,-,-,-,-,0.0,-,-,-,-,-,-,,-,0.0,-,-,-,-,-,-,-,-,-,-,0.0,-,-,-,-,-,-,-,-,-,-,-,-,-,-,-,-,0.0,-,-,-,0.0,-,-,-,-,100.0,-,-,-,100.0,-,-,-,-,-,-,-,-,-,-,0.0,-,-,-,-,-,-,-,-,-,0.0,-,-,-,-,-,0.0,-,-,-,-,0.0,-,-,-,-,-,-,-,-,-,-,-,0.0,-,-,-,-,-,-,-,-,0.0,-,-,-,0.0,69.5,27.03,0.287
1666,6816,70562,Nemilov S.V.,1972,,-,-,-,0.0,-,-,-,-,-,-,-,-,-,74.42,-,-,-,0.0,-,-,0.0,25.58,-,-,-,-,-,0.0,-,-,-,0.0,-,-,-,-,-,-,-,-,-,-,0.0,-,-,-,-,-,-,-,-,-,-,-,-,-,-,-,-,-,0.0,-,-,-,-,-,-,0.0,-,-,0.0,-,-,-,-,-,-,-,0.0,-,-,-,-,-,-,-,-,-,-,-,0.0,-,-,-,-,-,-,,-,0.0,-,-,-,-,-,-,-,-,-,-,0.0,-,-,-,-,-,-,-,-,-,-,-,-,-,-,-,-,0.0,-,-,-,0.0,-,-,-,-,100.0,-,-,-,100.0,-,-,-,-,-,-,-,-,-,-,0.0,-,-,-,-,-,-,-,-,-,0.0,-,-,-,-,-,0.0,-,-,-,-,0.0,-,-,-,-,-,-,-,-,-,-,-,0.0,-,-,-,-,-,-,-,-,0.0,-,-,-,0.0,73.3,28.55,0.284
1667,6816,70563,Nemilov S.V.,1972,,-,-,-,0.0,-,-,-,-,-,-,-,-,-,72.0,-,-,-,0.0,-,-,0.0,28.0,-,-,-,-,-,0.0,-,-,-,0.0,-,-,-,-,-,-,-,-,-,-,0.0,-,-,-,-,-,-,-,-,-,-,-,-,-,-,-,-,-,0.0,-,-,-,-,-,-,0.0,-,-,0.0,-,-,-,-,-,-,-,0.0,-,-,-,-,-,-,-,-,-,-,-,0.0,-,-,-,-,-,-,,-,0.0,-,-,-,-,-,-,-,-,-,-,0.0,-,-,-,-,-,-,-,-,-,-,-,-,-,-,-,-,0.0,-,-,-,0.0,-,-,-,-,100.0,-,-,-,100.0,-,-,-,-,-,-,-,-,-,-,0.0,-,-,-,-,-,-,-,-,-,0.0,-,-,-,-,-,0.0,-,-,-,-,0.0,-,-,-,-,-,-,-,-,-,-,-,0.0,-,-,-,-,-,-,-,-,0.0,-,-,-,0.0,75.2,29.32,0.284
1668,6816,70564,Nemilov S.V.,1972,,-,-,-,0.0,-,-,-,-,-,-,-,-,-,69.0,-,-,-,0.0,-,-,0.0,31.0,-,-,-,-,-,0.0,-,-,-,0.0,-,-,-,-,-,-,-,-,-,-,0.0,-,-,-,-,-,-,-,-,-,-,-,-,-,-,-,-,-,0.0,-,-,-,-,-,-,0.0,-,-,0.0,-,-,-,-,-,-,-,0.0,-,-,-,-,-,-,-,-,-,-,-,0.0,-,-,-,-,-,-,,-,0.0,-,-,-,-,-,-,-,-,-,-,0.0,-,-,-,-,-,-,-,-,-,-,-,-,-,-,-,-,0.0,-,-,-,0.0,-,-,-,-,100.0,-,-,-,100.0,-,-,-,-,-,-,-,-,-,-,0.0,-,-,-,-,-,-,-,-,-,0.0,-,-,-,-,-,0.0,-,-,-,-,0.0,-,-,-,-,-,-,-,-,-,-,-,0.0,-,-,-,-,-,-,-,-,0.0,-,-,-,0.0,77.7,30.41,0.278
1669,6816,70565,Nemilov S.V.,1972,,-,-,-,0.0,-,-,-,-,-,-,-,-,-,66.8,-,-,-,0.0,-,-,0.0,33.2,-,-,-,-,-,0.0,-,-,-,0.0,-,-,-,-,-,-,-,-,-,-,0.0,-,-,-,-,-,-,-,-,-,-,-,-,-,-,-,-,-,0.0,-,-,-,-,-,-,0.0,-,-,0.0,-,-,-,-,-,-,-,0.0,-,-,-,-,-,-,-,-,-,-,-,0.0,-,-,-,-,-,-,,-,0.0,-,-,-,-,-,-,-,-,-,-,0.0,-,-,-,-,-,-,-,-,-,-,-,-,-,-,-,-,0.0,-,-,-,0.0,-,-,-,-,100.0,-,-,-,100.0,-,-,-,-,-,-,-,-,-,-,0.0,-,-,-,-,-,-,-,-,-,0.0,-,-,-,-,-,0.0,-,-,-,-,0.0,-,-,-,-,-,-,-,-,-,-,-,0.0,-,-,-,-,-,-,-,-,0.0,-,-,-,0.0,77.2,30.35,0.273
1670,6816,70567,Nemilov S.V.,1972,,-,-,-,0.0,-,-,-,-,-,-,-,-,-,64.99,-,-,-,0.0,-,-,0.0,35.01,-,-,-,-,-,0.0,-,-,-,0.0,-,-,-,-,-,-,-,-,-,-,0.0,-,-,-,-,-,-,-,-,-,-,-,-,-,-,-,-,-,0.0,-,-,-,-,-,-,0.0,-,-,0.0,-,-,-,-,-,-,-,0.0,-,-,-,-,-,-,-,-,-,-,-,0.0,-,-,-,-,-,-,,-,0.0,-,-,-,-,-,-,-,-,-,-,0.0,-,-,-,-,-,-,-,-,-,-,-,-,-,-,-,-,0.0,-,-,-,0.0,-,-,-,-,100.0,-,-,-,100.0,-,-,-,-,-,-,-,-,-,-,0.0,-,-,-,-,-,-,-,-,-,0.0,-,-,-,-,-,0.0,-,-,-,-,0.0,-,-,-,-,-,-,-,-,-,-,-,0.0,-,-,-,-,-,-,-,-,0.0,-,-,-,0.0,75.5,29.52,0.279
1671,6816,70569,Nemilov S.V.,1972,,-,-,-,0.0,-,-,-,-,-,-,-,-,-,62.2,-,-,-,0.0,-,-,0.0,37.8,-,-,-,-,-,0.0,-,-,-,0.0,-,-,-,-,-,-,-,-,-,-,0.0,-,-,-,-,-,-,-,-,-,-,-,-,-,-,-,-,-,0.0,-,-,-,-,-,-,0.0,-,-,0.0,-,-,-,-,-,-,-,0.0,-,-,-,-,-,-,-,-,-,-,-,0.0,-,-,-,-,-,-,,-,0.0,-,-,-,-,-,-,-,-,-,-,0.0,-,-,-,-,-,-,-,-,-,-,-,-,-,-,-,-,0.0,-,-,-,0.0,-,-,-,-,100.0,-,-,-,100.0,-,-,-,-,-,-,-,-,-,-,0.0,-,-,-,-,-,-,-,-,-,0.0,-,-,-,-,-,0.0,-,-,-,-,0.0,-,-,-,-,-,-,-,-,-,-,-,0.0,-,-,-,-,-,-,-,-,0.0,-,-,-,0.0,73.6,28.75,0.281
1672,6816,70570,Nemilov S.V.,1972,,-,-,-,0.0,-,-,-,-,-,-,-,-,-,60.8,-,-,-,0.0,-,-,0.0,39.2,-,-,-,-,-,0.0,-,-,-,0.0,-,-,-,-,-,-,-,-,-,-,0.0,-,-,-,-,-,-,-,-,-,-,-,-,-,-,-,-,-,0.0,-,-,-,-,-,-,0.0,-,-,0.0,-,-,-,-,-,-,-,0.0,-,-,-,-,-,-,-,-,-,-,-,0.0,-,-,-,-,-,-,,-,0.0,-,-,-,-,-,-,-,-,-,-,0.0,-,-,-,-,-,-,-,-,-,-,-,-,-,-,-,-,0.0,-,-,-,0.0,-,-,-,-,100.0,-,-,-,100.0,-,-,-,-,-,-,-,-,-,-,0.0,-,-,-,-,-,-,-,-,-,0.0,-,-,-,-,-,0.0,-,-,-,-,0.0,-,-,-,-,-,-,-,-,-,-,-,0.0,-,-,-,-,-,-,-,-,0.0,-,-,-,0.0,74.3,29.07,0.278
1673,6816,70571,Nemilov S.V.,1972,,-,-,-,0.0,-,-,-,-,-,-,-,-,-,57.98,-,-,-,0.0,-,-,0.0,42.02,-,-,-,-,-,0.0,-,-,-,0.0,-,-,-,-,-,-,-,-,-,-,0.0,-,-,-,-,-,-,-,-,-,-,-,-,-,-,-,-,-,0.0,-,-,-,-,-,-,0.0,-,-,0.0,-,-,-,-,-,-,-,0.0,-,-,-,-,-,-,-,-,-,-,-,0.0,-,-,-,-,-,-,,-,0.0,-,-,-,-,-,-,-,-,-,-,0.0,-,-,-,-,-,-,-,-,-,-,-,-,-,-,-,-,0.0,-,-,-,0.0,-,-,-,-,100.0,-,-,-,100.0,-,-,-,-,-,-,-,-,-,-,0.0,-,-,-,-,-,-,-,-,-,0.0,-,-,-,-,-,0.0,-,-,-,-,0.0,-,-,-,-,-,-,-,-,-,-,-,0.0,-,-,-,-,-,-,-,-,0.0,-,-,-,0.0,71.9,28.25,0.273
1674,6816,70575,Nemilov S.V.,1972,,-,-,-,0.0,-,-,-,-,-,-,-,-,-,49.76,-,-,-,0.0,-,-,0.0,50.24,-,-,-,-,-,0.0,-,-,-,0.0,-,-,-,-,-,-,-,-,-,-,0.0,-,-,-,-,-,-,-,-,-,-,-,-,-,-,-,-,-,0.0,-,-,-,-,-,-,0.0,-,-,0.0,-,-,-,-,-,-,-,0.0,-,-,-,-,-,-,-,-,-,-,-,0.0,-,-,-,-,-,-,,-,0.0,-,-,-,-,-,-,-,-,-,-,0.0,-,-,-,-,-,-,-,-,-,-,-,-,-,-,-,-,0.0,-,-,-,0.0,-,-,-,-,100.0,-,-,-,100.0,-,-,-,-,-,-,-,-,-,-,0.0,-,-,-,-,-,-,-,-,-,0.0,-,-,-,-,-,0.0,-,-,-,-,0.0,-,-,-,-,-,-,-,-,-,-,-,0.0,-,-,-,-,-,-,-,-,0.0,-,-,-,0.0,65.6,25.46,0.29
1675,6816,70577,Nemilov S.V.,1972,,-,-,-,0.0,-,-,-,-,-,-,-,-,-,43.19,-,-,-,0.0,-,-,0.0,56.81,-,-,-,-,-,0.0,-,-,-,0.0,-,-,-,-,-,-,-,-,-,-,0.0,-,-,-,-,-,-,-,-,-,-,-,-,-,-,-,-,-,0.0,-,-,-,-,-,-,0.0,-,-,0.0,-,-,-,-,-,-,-,0.0,-,-,-,-,-,-,-,-,-,-,-,0.0,-,-,-,-,-,-,,-,0.0,-,-,-,-,-,-,-,-,-,-,0.0,-,-,-,-,-,-,-,-,-,-,-,-,-,-,-,-,0.0,-,-,-,0.0,-,-,-,-,100.0,-,-,-,100.0,-,-,-,-,-,-,-,-,-,-,0.0,-,-,-,-,-,-,-,-,-,0.0,-,-,-,-,-,0.0,-,-,-,-,0.0,-,-,-,-,-,-,-,-,-,-,-,0.0,-,-,-,-,-,-,-,-,0.0,-,-,-,0.0,59.3,23.05,0.287
1676,6896,52432,Zaretskaya G.N.,1987,,-,-,-,0.0,-,-,-,-,-,-,-,-,-,0.0,-,-,-,0.0,-,-,0.0,0.0,-,-,-,-,-,0.0,-,-,-,0.0,-,-,-,-,-,-,-,-,-,-,0.0,-,-,-,-,-,-,-,-,-,-,-,-,-,-,-,-,-,0.0,-,-,-,-,-,-,0.0,-,-,0.0,-,-,-,-,-,-,-,0.0,-,-,-,-,-,-,-,-,-,-,-,0.0,-,-,-,-,-,-,,-,0.0,-,-,-,-,-,-,-,-,-,-,50.0,-,-,-,-,-,-,-,-,-,-,-,-,-,-,-,-,50.0,-,-,-,0.0,-,-,-,-,0.0,-,-,-,100.0,-,-,-,-,-,-,-,-,-,-,0.0,-,-,-,-,-,-,-,-,-,0.0,-,-,-,-,-,0.0,-,-,-,-,0.0,-,-,-,-,-,-,-,-,-,-,-,0.0,-,-,-,-,-,-,-,-,0.0,-,-,-,0.0,37.0,14.0,0.3
1677,6896,52433,Zaretskaya G.N.,1987,,-,-,-,0.0,-,-,-,-,-,-,-,-,-,0.0,-,-,-,0.0,-,-,0.0,0.0,-,-,-,-,-,0.0,-,-,-,0.0,-,-,-,-,-,-,-,-,-,-,0.0,-,-,-,-,-,-,-,-,-,-,-,-,-,-,-,-,-,0.0,-,-,-,-,-,-,0.0,-,-,0.0,-,-,-,-,-,-,-,0.0,-,-,-,-,-,-,-,-,-,-,-,0.0,-,-,-,-,-,-,,-,0.0,-,-,-,-,-,-,-,-,-,-,47.5,5,-,-,-,-,-,-,-,-,-,-,-,-,-,-,-,47.5,-,-,-,0.0,-,-,-,-,0.0,-,-,-,95.0,-,-,-,-,-,-,-,-,-,-,0.0,-,-,-,-,-,-,-,-,-,0.0,-,-,-,-,-,0.0,-,-,-,-,0.0,-,-,-,-,-,-,-,-,-,-,-,0.0,-,-,-,-,-,-,-,-,0.0,-,-,-,0.0,34.6,13.3,0.3
1678,6896,52434,Zaretskaya G.N.,1987,,-,-,-,0.0,-,-,-,-,-,-,-,-,-,0.0,-,-,-,0.0,-,-,0.0,0.0,-,-,-,-,-,0.0,-,-,-,0.0,-,-,-,-,-,-,-,-,-,-,0.0,-,-,-,-,-,-,-,-,-,-,-,-,-,-,-,-,-,0.0,-,-,-,-,-,-,0.0,-,-,0.0,-,-,-,-,-,-,-,0.0,-,-,-,-,-,-,-,-,-,-,-,0.0,-,-,-,-,-,-,,-,0.0,-,-,-,-,-,-,-,-,-,-,45.0,10,-,-,-,-,-,-,-,-,-,-,-,-,-,-,-,45.0,-,-,-,0.0,-,-,-,-,0.0,-,-,-,90.0,-,-,-,-,-,-,-,-,-,-,0.0,-,-,-,-,-,-,-,-,-,0.0,-,-,-,-,-,0.0,-,-,-,-,0.0,-,-,-,-,-,-,-,-,-,-,-,0.0,-,-,-,-,-,-,-,-,0.0,-,-,-,0.0,35.8,13.6,0.32
1679,6896,52435,Zaretskaya G.N.,1987,,-,-,-,0.0,-,-,-,-,-,-,-,-,-,0.0,-,-,-,0.0,-,-,0.0,0.0,-,-,-,-,-,0.0,-,-,-,0.0,-,-,-,-,-,-,-,-,-,-,0.0,-,-,-,-,-,-,-,-,-,-,-,-,-,-,-,-,-,0.0,-,-,-,-,-,-,0.0,-,-,0.0,-,-,-,-,-,-,-,0.0,-,-,-,-,-,-,-,-,-,-,-,0.0,-,-,-,-,-,-,,-,0.0,-,-,-,-,-,-,-,-,-,-,42.5,15,-,-,-,-,-,-,-,-,-,-,-,-,-,-,-,42.5,-,-,-,0.0,-,-,-,-,0.0,-,-,-,85.0,-,-,-,-,-,-,-,-,-,-,0.0,-,-,-,-,-,-,-,-,-,0.0,-,-,-,-,-,0.0,-,-,-,-,0.0,-,-,-,-,-,-,-,-,-,-,-,0.0,-,-,-,-,-,-,-,-,0.0,-,-,-,0.0,37.1,14.1,0.32
1680,6896,52436,Zaretskaya G.N.,1987,,-,-,-,0.0,-,-,-,-,-,-,-,-,-,0.0,-,-,-,0.0,-,-,0.0,0.0,-,-,-,-,-,0.0,-,-,-,0.0,-,-,-,-,-,-,-,-,-,-,0.0,-,-,-,-,-,-,-,-,-,-,-,-,-,-,-,-,-,0.0,-,-,-,-,-,-,0.0,-,-,0.0,-,-,-,-,-,-,-,0.0,-,-,-,-,-,-,-,-,-,-,-,0.0,-,-,-,-,-,-,,-,0.0,-,-,-,-,-,-,-,-,-,-,40.0,20,-,-,-,-,-,-,-,-,-,-,-,-,-,-,-,40.0,-,-,-,0.0,-,-,-,-,0.0,-,-,-,80.0,-,-,-,-,-,-,-,-,-,-,0.0,-,-,-,-,-,-,-,-,-,0.0,-,-,-,-,-,0.0,-,-,-,-,0.0,-,-,-,-,-,-,-,-,-,-,-,0.0,-,-,-,-,-,-,-,-,0.0,-,-,-,0.0,38.8,14.7,0.32
1681,6926,52756,Baikova L.G.,1993,,-,-,-,16.68332,-,-,-,-,-,-,-,-,-,0.0,-,-,-,0.0,-,-,0.0,0.0,-,-,-,-,-,0.0,-,-,-,0.0,-,-,-,-,-,-,-,-,-,-,16.68332,-,-,-,-,-,-,-,-,-,-,-,-,-,-,-,-,-,0.0,-,-,-,-,-,-,0.0,-,-,0.0,-,-,-,-,-,-,-,0.0,-,-,-,-,-,-,-,-,-,-,-,0.0,-,-,-,-,-,-,,-,0.0,-,-,-,-,-,-,-,-,-,-,0.0,-,-,-,-,-,-,-,-,-,-,-,-,-,-,-,-,66.63336,-,-,-,0.0,-,-,-,-,16.68332,-,-,-,100.0,-,-,-,-,-,-,-,-,-,-,0.0,-,-,-,-,-,-,-,-,-,0.0,-,-,-,-,-,0.0,-,-,-,-,0.0,-,-,-,-,-,-,-,-,-,-,-,0.0,-,-,-,-,-,-,-,-,0.0,-,-,-,0.0,50.1,19.97,0.254
1682,6926,52757,Baikova L.G.,1993,,-,-,-,16.68332,-,-,-,-,-,-,-,-,-,0.0,-,-,-,0.0,-,-,0.0,0.0,-,-,-,-,-,0.0,-,-,-,0.0,-,-,-,-,-,-,-,-,-,-,0.0,-,-,-,-,-,-,-,-,-,-,-,-,-,-,-,-,-,0.0,-,-,-,-,-,-,0.0,-,-,0.0,-,-,-,-,-,-,-,0.0,-,-,-,-,-,-,-,-,-,-,-,0.0,-,-,-,-,-,-,,-,0.0,-,-,-,-,-,-,-,-,-,-,0.0,-,-,-,-,-,-,-,-,-,-,-,-,-,-,-,-,66.63336,-,-,-,0.0,-,-,-,-,16.68332,16.68,-,-,100.0,-,-,-,-,-,-,-,-,-,-,0.0,-,-,-,-,-,-,-,-,-,0.0,-,-,-,-,-,0.0,-,-,-,-,0.0,-,-,-,-,-,-,-,-,-,-,-,0.0,-,-,-,-,-,-,-,-,0.0,-,-,-,0.0,55.0,21.91,0.255
1683,6926,52758,Baikova L.G.,1993,,-,-,-,16.68332,-,-,-,-,-,-,-,-,-,0.0,-,-,-,0.0,-,-,0.0,0.0,-,-,-,-,-,0.0,-,-,-,0.0,-,-,-,-,-,-,-,-,-,-,0.0,-,-,-,-,-,-,-,-,-,-,-,-,-,-,-,-,-,0.0,-,-,-,-,-,-,0.0,-,-,0.0,-,-,-,-,-,-,-,16.68332,-,-,-,-,-,-,-,-,-,-,-,0.0,-,-,-,-,-,-,,-,0.0,-,-,-,-,-,-,-,-,-,-,0.0,-,-,-,-,-,-,-,-,-,-,-,-,-,-,-,-,66.63336,-,-,-,0.0,-,-,-,-,16.68332,-,-,-,100.0,-,-,-,-,-,-,-,-,-,-,0.0,-,-,-,-,-,-,-,-,-,0.0,-,-,-,-,-,0.0,-,-,-,-,0.0,-,-,-,-,-,-,-,-,-,-,-,0.0,-,-,-,-,-,-,-,-,0.0,-,-,-,0.0,58.8,23.52,0.25
1684,6926,52759,Baikova L.G.,1993,,-,-,-,16.68332,-,-,-,-,-,-,-,-,-,0.0,-,-,-,0.0,-,-,0.0,0.0,-,-,-,-,-,0.0,-,-,-,0.0,-,-,-,-,-,-,-,-,-,-,0.0,-,-,-,-,-,-,-,-,-,-,-,-,-,-,-,-,-,0.0,-,-,-,-,-,-,0.0,-,-,0.0,-,-,-,-,-,-,-,0.0,-,-,-,-,-,-,-,-,-,-,-,0.0,-,-,-,-,-,-,,-,0.0,-,-,-,-,-,-,-,-,-,-,16.68332,-,-,-,-,-,-,-,-,-,-,-,-,-,-,-,-,66.63336,-,-,-,0.0,-,-,-,-,16.68332,-,-,-,100.0,-,-,-,-,-,-,-,-,-,-,0.0,-,-,-,-,-,-,-,-,-,0.0,-,-,-,-,-,0.0,-,-,-,-,0.0,-,-,-,-,-,-,-,-,-,-,-,0.0,-,-,-,-,-,-,-,-,0.0,-,-,-,0.0,67.6,27.12,0.246
1685,6926,52760,Baikova L.G.,1993,,-,-,-,16.68332,-,-,-,-,-,-,-,-,-,0.0,-,-,-,0.0,-,-,0.0,0.0,-,-,-,-,-,0.0,-,-,-,0.0,-,-,-,-,-,-,-,-,-,-,0.0,-,-,-,-,-,-,-,-,-,-,-,-,-,-,-,-,-,0.0,-,-,-,-,-,-,0.0,-,-,0.0,-,-,-,-,-,-,-,0.0,-,-,-,-,-,-,-,-,-,-,-,16.68332,-,-,-,-,-,-,,-,0.0,-,-,-,-,-,-,-,-,-,-,0.0,-,-,-,-,-,-,-,-,-,-,-,-,-,-,-,-,66.63336,-,-,-,0.0,-,-,-,-,16.68332,-,-,-,100.0,-,-,-,-,-,-,-,-,-,-,0.0,-,-,-,-,-,-,-,-,-,0.0,-,-,-,-,-,0.0,-,-,-,-,0.0,-,-,-,-,-,-,-,-,-,-,-,0.0,-,-,-,-,-,-,-,-,0.0,-,-,-,0.0,74.4,29.76,0.25
1686,6926,52761,Baikova L.G.,1993,,-,-,-,8.3,-,-,-,-,-,-,-,-,-,0.0,-,-,-,0.0,-,-,0.0,0.0,-,-,-,-,-,0.0,-,-,-,0.0,-,-,-,-,-,-,-,-,-,-,0.0,-,-,-,-,-,-,-,-,-,-,-,-,-,-,-,-,-,0.0,-,-,-,-,-,-,0.0,-,-,0.0,-,-,-,-,-,-,-,33.3,-,-,-,-,-,-,-,-,-,-,-,0.0,-,-,-,-,-,-,,-,0.0,-,-,-,-,-,-,-,-,-,-,0.0,-,-,-,-,-,-,-,-,-,-,-,-,-,-,-,-,58.4,-,-,-,0.0,-,-,-,-,8.3,-,-,-,100.0,-,-,-,-,-,-,-,-,-,-,0.0,-,-,-,-,-,-,-,-,-,0.0,-,-,-,-,-,0.0,-,-,-,-,0.0,-,-,-,-,-,-,-,-,-,-,-,0.0,-,-,-,-,-,-,-,-,0.0,-,-,-,0.0,33.5,12.93,0.295
1687,6927,52763,Kotani K.,1995,,-,-,-,5.82937,-,-,-,-,-,-,-,-,-,0.0,-,-,-,0.0,-,-,0.0,0.0,-,-,-,-,-,23.78503,-,-,-,0.0,-,-,-,-,-,-,-,-,-,-,0.0,-,-,-,-,-,-,-,-,-,-,-,-,-,-,0.5627,-,-,0.0,-,-,-,-,-,-,0.0,-,-,0.0,-,-,-,-,-,-,-,1.696731,-,-,-,-,-,-,-,-,-,-,-,0.0,-,-,-,-,-,-,,-,0.2229573,-,-,-,-,-,-,-,-,-,-,2.589059,-,-,-,-,-,-,-,-,-,-,-,-,-,-,-,-,0.0,-,-,-,0.0,-,-,-,-,6.392088,-,-,-,100.0,-,-,-,-,-,-,-,-,-,-,58.41354,-,-,-,-,-,-,-,-,-,0.0,-,-,-,-,-,0.0,-,-,-,-,0.0,-,-,-,-,-,-,-,-,-,-,-,0.0,-,-,-,-,-,-,-,-,6.900591,-,-,-,0.0,91.3,34.9,0.31
1688,6927,52764,Kotani K.,1995,,-,-,-,4.85694,-,-,-,-,-,-,-,-,-,0.0,-,-,-,0.0,-,-,0.0,0.0,-,-,-,-,-,32.61554,-,-,-,0.0,-,-,-,-,-,-,-,-,-,-,0.0,-,-,-,-,-,-,-,-,-,-,-,-,-,-,0.4716,-,-,0.0,-,-,-,-,-,-,0.0,-,-,0.0,-,-,-,-,-,-,-,1.415957,-,-,-,-,-,-,-,-,-,-,-,0.0,-,-,-,-,-,-,,-,0.1741713,-,-,-,-,-,-,-,-,-,-,2.162278,-,-,-,-,-,-,-,-,-,-,-,-,-,-,-,-,0.0,-,-,-,0.0,-,-,-,-,5.328497,-,-,-,100.0,-,-,-,-,-,-,-,-,-,-,48.69839,-,-,-,-,-,-,-,-,-,0.0,-,-,-,-,-,0.0,-,-,-,-,0.0,-,-,-,-,-,-,-,-,-,-,-,0.0,-,-,-,-,-,-,-,-,9.605161,-,-,-,0.0,87.0,33.1,0.312
1689,6927,52765,Kotani K.,1995,,-,-,-,3.9016,-,-,-,-,-,-,-,-,-,0.0,-,-,-,0.0,-,-,0.0,0.0,-,-,-,-,-,41.33067,-,-,-,0.0,-,-,-,-,-,-,-,-,-,-,0.0,-,-,-,-,-,-,-,-,-,-,-,-,-,-,0.3774,-,-,0.0,-,-,-,-,-,-,0.0,-,-,0.0,-,-,-,-,-,-,-,1.138321,-,-,-,-,-,-,-,-,-,-,-,0.0,-,-,-,-,-,-,,-,0.1416774,-,-,-,-,-,-,-,-,-,-,1.730028,-,-,-,-,-,-,-,-,-,-,-,-,-,-,-,-,0.0,-,-,-,0.0,-,-,-,-,4.279043,-,-,-,100.0,-,-,-,-,-,-,-,-,-,-,39.10239,-,-,-,-,-,-,-,-,-,0.0,-,-,-,-,-,0.0,-,-,-,-,0.0,-,-,-,-,-,-,-,-,-,-,-,0.0,-,-,-,-,-,-,-,-,12.27788,-,-,-,0.0,99.4,38.4,0.294
1690,6928,52766,Kotani K.,1995,,-,-,-,5.92204,-,-,-,-,-,-,-,-,-,0.0,-,-,-,0.0,-,-,0.0,0.0,-,-,-,-,-,17.56672,-,-,-,0.0,-,-,0.33,-,-,-,-,-,-,-,0.0,-,-,-,-,-,0.5466,-,0.06713,-,-,0.001769,-,-,-,0.575,-,-,0.0,-,-,-,0.1352,-,-,0.0,-,-,0.0,-,-,-,0.1812,-,-,-,1.726469,-,-,-,-,-,-,-,0.1242,-,-,-,0.0,-,-,-,-,-,-,,-,0.2123661,-,-,-,-,-,-,-,-,-,-,2.636453,-,-,-,-,-,-,-,-,0.2313,-,-,-,-,-,-,-,0.0,-,-,-,0.0,-,-,0.01524,-,13.11581,-,-,-,100.0,-,-,-,-,-,-,-,-,-,-,59.37769,0.0714,-,-,-,-,-,-,-,-,0.0,-,-,-,-,-,0.0,-,-,-,-,0.0,-,-,-,-,-,-,-,-,-,-,-,0.0,-,5.031,0.229,-,-,-,-,-,5.019222,-,-,-,0.0,98.1,38.6,0.27
1691,6928,52767,Kotani K.,1995,,-,-,-,5.021421,-,-,-,-,-,-,-,-,-,0.0,-,-,-,0.0,-,-,0.0,0.0,-,-,-,-,-,27.16592,-,-,-,0.0,-,-,0.245,-,-,-,-,-,-,-,0.0,-,-,-,-,-,0.4066,-,0.05029,-,-,0.001682,-,-,-,0.4865,-,-,0.0,-,-,-,0.10001,-,-,0.0,-,-,0.0,-,-,-,0.1351,-,-,-,1.460954,-,-,-,-,-,-,-,0.09311,-,-,-,0.0,-,-,-,-,-,-,,-,0.1835707,-,-,-,-,-,-,-,-,-,-,2.232305,-,-,-,-,-,-,-,-,0.1715,-,-,-,-,-,-,-,0.0,-,-,-,0.0,-,-,0.01159,-,10.43192,-,-,-,100.0,-,-,-,-,-,-,-,-,-,-,50.31452,0.05304,-,-,-,-,-,-,-,-,0.0,-,-,-,-,-,0.0,-,-,-,-,0.0,-,-,-,-,-,-,-,-,-,-,-,0.0,-,3.742,0.1708,-,-,-,-,-,7.954194,-,-,-,0.0,102.0,39.0,0.311
1692,6928,52768,Kotani K.,1995,,-,-,-,3.906365,-,-,-,-,-,-,-,-,-,0.0,-,-,-,0.0,-,-,0.0,0.0,-,-,-,-,-,37.29546,-,-,-,0.0,-,-,0.2434,-,-,-,-,-,-,-,0.0,-,-,-,-,-,0.4039,-,0.04995,-,-,0.001671,-,-,-,0.3774,-,-,0.0,-,-,-,0.09933,-,-,0.0,-,-,0.0,-,-,-,0.1342,-,-,-,1.139015,-,-,-,-,-,-,-,0.09248,-,-,-,0.0,-,-,-,-,-,-,,-,0.1458634,-,-,-,-,-,-,-,-,-,-,1.742939,-,-,-,-,-,-,-,-,0.1704,-,-,-,-,-,-,-,0.0,-,-,-,0.0,-,-,0.01151,-,9.174429,-,-,-,100.0,-,-,-,-,-,-,-,-,-,-,39.18686,0.05268,-,-,-,-,-,-,-,-,0.0,-,-,-,-,-,0.0,-,-,-,-,0.0,-,-,-,-,-,-,-,-,-,-,-,0.0,-,3.717,0.1697,-,-,-,-,-,11.06056,-,-,-,0.0,109.0,42.1,0.295
1693,7079,121837,Butler B.P.,1996,,-,-,-,10.78875,-,-,-,-,-,-,-,-,-,0.0,-,-,-,0.0,-,-,0.0,0.0,-,-,-,-,-,11.43836,-,-,-,0.0,-,-,-,-,-,-,-,-,-,-,0.0,-,-,-,-,-,-,-,-,-,-,-,-,8.568,-,0.08368,-,-,0.0,-,-,-,-,-,-,0.0,-,-,0.0,-,-,-,-,-,-,-,2.360133,-,-,-,-,-,-,-,-,-,-,-,0.0,-,-,-,-,-,-,,-,4.988424,-,-,-,-,-,-,-,-,-,-,8.212734,-,-,-,-,-,-,-,-,-,-,-,-,-,-,-,-,0.0,-,-,-,0.02993557,-,-,-,-,10.87243,-,-,-,91.43147,-,-,-,-,-,-,-,-,-,-,53.52946,-,-,-,-,-,-,-,-,-,0.0,-,-,-,-,-,0.0,-,-,-,-,0.0,-,-,-,-,-,-,-,-,-,-,-,0.0,-,-,-,-,-,-,-,-,0.0,-,-,-,0.0,76.5,30.71,0.247
1694,7079,121838,Butler B.P.,1996,,-,-,-,11.41513,-,-,-,-,-,-,-,-,-,0.0,-,-,-,0.0,-,-,0.0,0.0,-,-,-,-,-,11.31682,-,-,-,0.0,-,-,-,-,-,-,-,-,-,-,0.0,-,-,-,-,-,-,-,-,-,-,-,-,-,-,0.8276,-,-,0.0,-,-,-,-,-,-,0.0,-,-,0.0,-,-,-,-,-,-,-,2.708773,-,-,-,-,-,-,-,-,-,-,-,0.0,-,-,-,-,-,-,,-,3.652334,-,-,-,-,-,-,-,-,-,-,6.977467,-,-,-,-,-,-,-,-,-,-,-,-,-,-,-,-,0.0,-,-,-,0.0,-,-,-,-,12.24271,-,-,-,100.0,-,-,-,-,-,-,-,-,-,-,62.57785,-,-,-,-,-,-,-,-,-,0.5240557,-,-,-,-,-,0.0,-,-,-,-,0.0,-,-,-,-,-,-,-,-,-,-,-,0.0,-,-,-,-,-,-,-,-,0.0,-,-,-,0.0,80.9,32.82,0.233
1695,7079,121839,Butler B.P.,1996,,-,-,-,10.38228,-,-,-,-,-,-,-,-,-,0.0,-,-,-,0.7740284,-,-,0.0,0.0,-,-,-,-,-,9.959259,-,-,-,0.0,-,-,-,-,-,-,-,-,-,-,0.0,-,-,-,-,-,-,-,-,-,-,-,-,8.585,-,1.478,-,-,0.0,-,-,-,-,-,-,0.0,-,-,0.0,-,-,-,-,-,-,-,2.459193,-,-,-,-,-,-,-,-,-,-,-,0.0,-,-,-,-,-,-,,-,1.684859,-,-,-,-,-,-,-,-,-,-,7.229242,-,-,-,-,-,-,-,-,-,-,-,-,-,-,-,-,0.0,-,-,-,0.03980771,-,-,-,-,11.86068,-,-,-,91.41485,-,-,-,-,-,-,-,-,-,-,57.40778,-,-,-,-,-,-,-,-,-,0.0,-,-,-,-,-,0.0,-,-,-,-,0.0,-,-,-,-,-,-,-,-,-,-,-,0.0,-,-,-,-,-,-,-,-,0.0,-,-,-,0.0,74.8,30.42,0.229
1696,7079,121840,Butler B.P.,1996,,-,-,-,12.25358,-,-,-,-,-,-,-,-,-,0.0,-,-,-,0.5975085,-,-,0.0,0.0,-,-,-,-,-,9.714502,-,-,-,0.0,-,-,-,-,-,-,-,-,-,-,0.0,-,-,-,-,-,-,-,-,-,-,-,-,8.22,-,0.6507,-,-,0.0,-,-,-,-,-,-,0.0,-,-,0.0,-,-,-,-,-,-,-,1.044389,-,-,-,-,-,-,-,-,-,-,-,1.111137,-,-,-,-,-,-,,-,5.080032,-,-,-,-,-,-,-,-,-,-,8.472049,-,-,-,-,-,-,-,-,-,-,-,-,-,-,-,-,0.0,-,-,-,0.002754747,-,-,-,-,12.90428,-,-,-,91.77962,-,-,-,-,-,-,-,-,-,-,52.27146,-,-,-,-,-,-,-,-,-,0.5815134,-,-,-,-,-,0.0,-,-,-,-,0.0,-,-,-,-,-,-,-,-,-,-,-,0.0,-,-,-,-,-,-,-,-,0.0,-,-,-,0.0,83.7,33.9,0.235
1697,7079,121841,Butler B.P.,1996,,-,-,-,12.76518,-,-,-,-,-,-,-,-,-,0.0,-,-,-,0.0,-,-,0.0,0.0,-,-,-,-,-,12.13036,-,-,-,0.0,-,-,-,-,-,-,-,-,-,-,0.0,-,-,-,-,-,-,-,-,-,-,-,-,-,-,0.8938,-,-,0.0,-,-,-,-,-,-,0.0,-,-,0.0,-,-,-,-,-,-,-,1.675061,-,-,-,-,-,-,-,-,-,-,-,1.248878,-,-,-,-,-,-,,-,3.573686,-,-,-,-,-,-,-,-,-,-,6.126748,-,-,-,-,-,-,-,-,-,-,-,-,-,-,-,-,0.0,-,-,-,0.03226605,-,-,-,-,13.65894,-,-,-,100.0,-,-,-,-,-,-,-,-,-,-,61.55406,-,-,-,-,-,-,-,-,-,0.0,-,-,-,-,-,0.0,-,-,-,-,0.0,-,-,-,-,-,-,-,-,-,-,-,0.0,-,-,-,-,-,-,-,-,0.0,-,-,-,0.0,81.1,33.02,0.229
1698,7079,121842,Butler B.P.,1996,,-,-,-,12.50387,-,-,-,-,-,-,-,-,-,0.0,-,-,-,0.0,-,-,0.0,0.0,-,-,-,-,-,10.05644,-,-,-,0.0,-,-,-,-,-,-,-,-,-,-,0.0,-,-,-,-,-,-,-,-,-,-,-,-,7.707,-,0.6643,-,-,0.0,-,-,-,-,-,-,0.0,-,-,0.0,-,-,-,-,-,-,-,1.159173,-,-,-,-,-,-,-,-,-,-,-,1.058857,-,-,-,-,-,-,,-,1.800949,-,-,-,-,-,-,-,-,-,-,8.828613,-,-,-,-,-,-,-,-,-,-,-,-,-,-,-,-,0.0,-,-,-,0.02779553,-,-,-,-,13.1682,-,-,-,92.2934,-,-,-,-,-,-,-,-,-,-,55.61263,-,-,-,-,-,-,-,-,-,0.5807627,-,-,-,-,-,0.0,-,-,-,-,0.0,-,-,-,-,-,-,-,-,-,-,-,0.0,-,-,-,-,-,-,-,-,0.0,-,-,-,0.0,78.3,31.66,0.237
1699,7079,121843,Butler B.P.,1996,,-,-,-,15.65902,-,-,-,-,-,-,-,-,-,0.0,-,-,-,0.7857332,-,-,0.0,0.0,-,-,-,-,-,10.02964,-,-,-,0.0,-,-,-,-,-,-,-,-,-,-,0.0,-,-,-,-,-,-,-,-,-,-,-,-,-,-,1.572,-,-,0.0,-,-,-,-,-,-,0.0,-,-,0.0,-,-,-,-,-,-,-,0.1293338,-,-,-,-,-,-,-,-,-,-,-,0.0,-,-,-,-,-,-,,-,6.078944,-,-,-,-,-,-,-,-,-,-,10.83277,-,-,-,-,-,-,-,-,-,-,-,-,-,-,-,-,0.0,-,-,-,0.009097044,-,-,-,-,17.23142,-,-,-,100.0,-,-,-,-,-,-,-,-,-,-,54.90306,-,-,-,-,-,-,-,-,-,0.0,-,-,-,-,-,0.0,-,-,-,-,0.0,-,-,-,-,-,-,-,-,-,-,-,0.0,-,-,-,-,-,-,-,-,0.0,-,-,-,0.0,85.3,34.5,0.237
1700,7079,121844,Butler B.P.,1996,,-,-,-,13.32126,-,-,-,-,-,-,-,-,-,0.0,-,-,-,0.4914605,-,-,0.0,0.0,-,-,-,-,-,10.98514,-,-,-,0.0,-,-,-,-,-,-,-,-,-,-,0.0,-,-,-,-,-,-,-,-,-,-,-,-,7.767,-,0.8218,-,-,0.0,-,-,-,-,-,-,0.0,-,-,0.0,-,-,-,-,-,-,-,0.7399712,-,-,-,-,-,-,-,-,-,-,-,0.0,-,-,-,-,-,-,,-,3.412054,-,-,-,-,-,-,-,-,-,-,6.63623,-,-,-,-,-,-,-,-,-,-,-,-,-,-,-,-,0.0,-,-,-,0.03938758,-,-,-,-,14.1431,-,-,-,92.23261,-,-,-,-,-,-,-,-,-,-,55.16106,-,-,-,-,-,-,-,-,-,0.6241952,-,-,-,-,-,0.0,-,-,-,-,0.0,-,-,-,-,-,-,-,-,-,-,-,0.0,-,-,-,-,-,-,-,-,0.0,-,-,-,0.0,82.6,33.25,0.242
1701,7080,121845,Butler B.P.,1996,,-,-,-,14.0155,-,-,-,-,-,-,-,-,-,0.0,-,-,-,0.0,-,-,0.0,0.0,-,-,-,-,-,11.45418,-,-,-,0.0,-,-,-,-,-,-,-,-,-,-,0.0,-,-,-,-,-,-,-,-,-,-,-,-,7.797,-,0.07405,-,-,0.0,-,-,-,-,-,-,0.0,-,-,0.0,-,-,-,-,-,-,-,0.1255432,-,-,-,-,-,-,-,-,-,-,-,0.0,-,-,-,-,-,-,,-,1.822223,-,-,-,-,-,-,-,-,-,-,8.877287,-,-,-,-,-,-,-,-,-,-,-,-,-,-,-,-,0.0,-,-,-,0.0,-,-,-,-,14.08955,-,-,-,92.20292,-,-,-,-,-,-,-,-,-,-,55.83414,-,-,-,-,-,-,-,-,-,0.0,-,-,-,-,-,0.0,-,-,-,-,0.0,-,-,-,-,-,-,-,-,-,-,-,0.0,-,-,-,-,-,-,-,-,0.0,-,-,-,0.0,79.3,32.11,0.236
