Repository: jacobergzhou/Poisson-Ratio

File: Non_metal_07242019.csv (part 23 of 91)
Index,Code,Glass #,Author,Year,Trademark,glass_comp,Ag2O,AgI,Al,Al2O3,AlF3,AlN,As,As2O3,As2O5,As2S3,As2Se3,AsSe,B,B2O3,BaCl2,BaF2,BaO,BeF2,BeO,Bi2O3,BiCl3,Br,Ca,CaF2,CaO,Cd,CdCl2,CdF2,CdO,Ce2O3,CeF3,CeO2,Cl,Co3O4,CoO,Cr2O3,Cs2O,CsCl,CsF,Cu2O,CuO,Dy2O3,Er,Er2O3,ErF3,Eu,Eu2O3,EuF3,F,Fe,Fe2O3,FeO,Ga,Ga2O3,Ga2S3,Ga2Se3,GaF3,Gd2O3,GdF3,Ge,GeO2,GeS2,GeSe2,H2O,HfF4,HfO2,Hg,Ho2O3,I,InF3,K,K2O,K2S,K2SO4,KBr,KCl,KF,KHF2,La,La2O3,La2S3,LaF3,Li,Li2O,Li2S,Li2SO4,LiBr,LiCl,LiF,LiI,MgF2,MgO,Mn2O3,MnF2,MnO,MnO2,MoO2,MoO3,N,Na,Na2O,Na2S,Na2SO4,NaCl,NaF,NaPO3,Nb2O5,Nd,Nd2O3,NdF3,NH4NO3,NiO,O,OH,P,P2O5,Pb,PbCl2,PbF2,PbO,PdO,Pr2O3,Pr6O11,PrF3,Rb2O,RbF,Rh2O3,RuO2,S,Sb,Sb2O3,Sb2S3,Sc2O3,Se,Si,Si3N4,SiC,SiO2,Sm2O3,Sn,SnO,SnO2,SO2,SO3,Sr,SrCl2,SrF2,SrO,Ta2O3,Ta2O5,Tb2O3,TbF3,Te,TeO2,Th,ThF4,ThO2,TiO2,Tl,Tl2O,Tl2Se,TlSe,Tm2O3,U,U3O8,UO2,V,V2O5,VO6,WO3,Y,Y2O3,Yb2O3,YbF3,YF3,ZnCl2,ZnF2,ZnO,ZnSO4,ZrF4,ZrO2,Young's modulus E (GPa),Shear modulus G (GPa),Poisson's ratio v
# 1594,16682,145612,Livshits V.Ya.,1995,nan,(K2O)19.0 (TeO2)81.0 ,0.0,0,0.0,0.0,0.0,0.0,0.0,0.0,0.0,0,0,0,0.0,0.0,0,0.0,0.0,0.0,0.0,0.0,0.0,0,0.0,0.0,0.0,0.0,0,0,0.0,0.0,0,0.0,0.0,0.0,0.0,0.0,0.0,0,0.0,0.0,0.0,0.0,0.0,0.0,0,0.0,0.0,0,0.0,0.0,0.0,0.0,0.0,0.0,0,0,0,0.0,0,0.0,0.0,0,0,0.0,0,0.0,0.0,0.0,0,0.0,0.0,19.0,0,0,0.0,0.0,0,0.0,0.0,0.0,0,0.0,0.0,0.0,0,0,0,0.0,0.0,0,0.0,0.0,0.0,0,0.0,0.0,0.0,0.0,0.0,0.0,0.0,0.0,0.0,0.0,0.0,0.0,0.0,0.0,0.0,0.0,0.0,0.0,0.0,0.0,0.0,0.0,0.0,0.0,0.0,0.0,0.0,0.0,0.0,0,0.0,0.0,0.0,0.0,0.0,0.0,0.0,0,0.0,0.0,0.0,0.0,0.0,0.0,0.0,0,0.0,0.0,0.0,0.0,0.0,0,0.0,0.0,0.0,0.0,0.0,0,0.0,81.0,0.0,0.0,0,0.0,0.0,0.0,0,0,0,0.0,0.0,0.0,0.0,0.0,0.0,0.0,0.0,0.0,0.0,0.0,0.0,0.0,0.0,0.0,0,0.0,0.0,35.7,13.97,0.278
# 1595,16682,145622,Livshits V.Ya.,1995,nan,(Cs2O)12.0 (TeO2)88.0 ,0.0,0,0.0,0.0,0.0,0.0,0.0,0.0,0.0,0,0,0,0.0,0.0,0,0.0,0.0,0.0,0.0,0.0,0.0,0,0.0,0.0,0.0,0.0,0,0,0.0,0.0,0,0.0,0.0,0.0,0.0,0.0,12.0,0,0.0,0.0,0.0,0.0,0.0,0.0,0,0.0,0.0,0,0.0,0.0,0.0,0.0,0.0,0.0,0,0,0,0.0,0,0.0,0.0,0,0,0.0,0,0.0,0.0,0.0,0,0.0,0.0,0.0,0,0,0.0,0.0,0,0.0,0.0,0.0,0,0.0,0.0,0.0,0,0,0,0.0,0.0,0,0.0,0.0,0.0,0,0.0,0.0,0.0,0.0,0.0,0.0,0.0,0.0,0.0,0.0,0.0,0.0,0.0,0.0,0.0,0.0,0.0,0.0,0.0,0.0,0.0,0.0,0.0,0.0,0.0,0.0,0.0,0.0,0.0,0,0.0,0.0,0.0,0.0,0.0,0.0,0.0,0,0.0,0.0,0.0,0.0,0.0,0.0,0.0,0,0.0,0.0,0.0,0.0,0.0,0,0.0,0.0,0.0,0.0,0.0,0,0.0,88.0,0.0,0.0,0,0.0,0.0,0.0,0,0,0,0.0,0.0,0.0,0.0,0.0,0.0,0.0,0.0,0.0,0.0,0.0,0.0,0.0,0.0,0.0,0,0.0,0.0,33.7,13.2,0.278
# 1600,28049,359588,Sidkey M.A.,2004,nan,(K2O)15.0 (TeO2)80.0 (WO3)5.0 ,0.0,0,0.0,0.0,0.0,0.0,0.0,0.0,0.0,0,0,0,0.0,0.0,0,0.0,0.0,0.0,0.0,0.0,0.0,0,0.0,0.0,0.0,0.0,0,0,0.0,0.0,0,0.0,0.0,0.0,0.0,0.0,0.0,0,0.0,0.0,0.0,0.0,0.0,0.0,0,0.0,0.0,0,0.0,0.0,0.0,0.0,0.0,0.0,0,0,0,0.0,0,0.0,0.0,0,0,0.0,0,0.0,0.0,0.0,0,0.0,0.0,15.0,0,0,0.0,0.0,0,0.0,0.0,0.0,0,0.0,0.0,0.0,0,0,0,0.0,0.0,0,0.0,0.0,0.0,0,0.0,0.0,0.0,0.0,0.0,0.0,0.0,0.0,0.0,0.0,0.0,0.0,0.0,0.0,0.0,0.0,0.0,0.0,0.0,0.0,0.0,0.0,0.0,0.0,0.0,0.0,0.0,0.0,0.0,0,0.0,0.0,0.0,0.0,0.0,0.0,0.0,0,0.0,0.0,0.0,0.0,0.0,0.0,0.0,0,0.0,0.0,0.0,0.0,0.0,0,0.0,0.0,0.0,0.0,0.0,0,0.0,80.0,0.0,0.0,0,0.0,0.0,0.0,0,0,0,0.0,0.0,0.0,0.0,0.0,0.0,5.0,0.0,0.0,0.0,0.0,0.0,0.0,0.0,0.0,0,0.0,0.0,36.6,14.33,0.278
# 1601,28483,380552,El0Adawy A.,2004,nan,(B2O3)79.60198809 (Na2O)19.90049952 (TiO2)0.49751238799999997 ,0.0,0,0.0,0.0,0.0,0.0,0.0,0.0,0.0,0,0,0,0.0,79.60198809,0,0.0,0.0,0.0,0.0,0.0,0.0,0,0.0,0.0,0.0,0.0,0,0,0.0,0.0,0,0.0,0.0,0.0,0.0,0.0,0.0,0,0.0,0.0,0.0,0.0,0.0,0.0,0,0.0,0.0,0,0.0,0.0,0.0,0.0,0.0,0.0,0,0,0,0.0,0,0.0,0.0,0,0,0.0,0,0.0,0.0,0.0,0,0.0,0.0,0.0,0,0,0.0,0.0,0,0.0,0.0,0.0,0,0.0,0.0,0.0,0,0,0,0.0,0.0,0,0.0,0.0,0.0,0,0.0,0.0,0.0,0.0,0.0,0.0,19.90049952,0.0,0.0,0.0,0.0,0.0,0.0,0.0,0.0,0.0,0.0,0.0,0.0,0.0,0.0,0.0,0.0,0.0,0.0,0.0,0.0,0.0,0.0,0,0.0,0.0,0.0,0.0,0.0,0.0,0.0,0,0.0,0.0,0.0,0.0,0.0,0.0,0.0,0,0.0,0.0,0.0,0.0,0.0,0,0.0,0.0,0.0,0.0,0.0,0,0.0,0.0,0.0,0.0,0,0.49751238799999997,0.0,0.0,0,0,0,0.0,0.0,0.0,0.0,0.0,0.0,0.0,0.0,0.0,0.0,0.0,0.0,0.0,0.0,0.0,0,0.0,0.0,52.1,20.42,0.278
# 1602,28787,373198,Kodama M.,1999,nan,(B2O3)95.8 (Li2O)4.2 ,0.0,0,0.0,0.0,0.0,0.0,0.0,0.0,0.0,0,0,0,0.0,95.8,0,0.0,0.0,0.0,0.0,0.0,0.0,0,0.0,0.0,0.0,0.0,0,0,0.0,0.0,0,0.0,0.0,0.0,0.0,0.0,0.0,0,0.0,0.0,0.0,0.0,0.0,0.0,0,0.0,0.0,0,0.0,0.0,0.0,0.0,0.0,0.0,0,0,0,0.0,0,0.0,0.0,0,0,0.0,0,0.0,0.0,0.0,0,0.0,0.0,0.0,0,0,0.0,0.0,0,0.0,0.0,0.0,0,0.0,0.0,4.2,0,0,0,0.0,0.0,0,0.0,0.0,0.0,0,0.0,0.0,0.0,0.0,0.0,0.0,0.0,0.0,0.0,0.0,0.0,0.0,0.0,0.0,0.0,0.0,0.0,0.0,0.0,0.0,0.0,0.0,0.0,0.0,0.0,0.0,0.0,0.0,0.0,0,0.0,0.0,0.0,0.0,0.0,0.0,0.0,0,0.0,0.0,0.0,0.0,0.0,0.0,0.0,0,0.0,0.0,0.0,0.0,0.0,0,0.0,0.0,0.0,0.0,0.0,0,0.0,0.0,0.0,0.0,0,0.0,0.0,0.0,0,0,0,0.0,0.0,0.0,0.0,0.0,0.0,0.0,0.0,0.0,0.0,0.0,0.0,0.0,0.0,0.0,0,0.0,0.0,23.0,9.0,0.278
# 1603,30900,391629,Schilling F.R.,2001,nan,(Al2O3)3.23418 (CaO)19.84535 (MgO)31.22097 (SiO2)45.6995 ,0.0,0,0.0,3.23418,0.0,0.0,0.0,0.0,0.0,0,0,0,0.0,0.0,0,0.0,0.0,0.0,0.0,0.0,0.0,0,0.0,0.0,19.84535,0.0,0,0,0.0,0.0,0,0.0,0.0,0.0,0.0,0.0,0.0,0,0.0,0.0,0.0,0.0,0.0,0.0,0,0.0,0.0,0,0.0,0.0,0.0,0.0,0.0,0.0,0,0,0,0.0,0,0.0,0.0,0,0,0.0,0,0.0,0.0,0.0,0,0.0,0.0,0.0,0,0,0.0,0.0,0,0.0,0.0,0.0,0,0.0,0.0,0.0,0,0,0,0.0,0.0,0,0.0,31.22097,0.0,0,0.0,0.0,0.0,0.0,0.0,0.0,0.0,0.0,0.0,0.0,0.0,0.0,0.0,0.0,0.0,0.0,0.0,0.0,0.0,0.0,0.0,0.0,0.0,0.0,0.0,0.0,0.0,0.0,0.0,0,0.0,0.0,0.0,0.0,0.0,0.0,0.0,0,0.0,0.0,0.0,0.0,0.0,45.6995,0.0,0,0.0,0.0,0.0,0.0,0.0,0,0.0,0.0,0.0,0.0,0.0,0,0.0,0.0,0.0,0.0,0,0.0,0.0,0.0,0,0,0,0.0,0.0,0.0,0.0,0.0,0.0,0.0,0.0,0.0,0.0,0.0,0.0,0.0,0.0,0.0,0,0.0,0.0,107.0,42.0,0.278
# 1604,31400,403641,Shimizu K.,2004,nan,(K2O)13.36280716 (Li2O)14.56774559 (Nb2O5)15.80919215 (Sb2O3)0.033038312 (SiO2)38.66081443 (TiO2)17.56640236 ,0.0,0,0.0,0.0,0.0,0.0,0.0,0.0,0.0,0,0,0,0.0,0.0,0,0.0,0.0,0.0,0.0,0.0,0.0,0,0.0,0.0,0.0,0.0,0,0,0.0,0.0,0,0.0,0.0,0.0,0.0,0.0,0.0,0,0.0,0.0,0.0,0.0,0.0,0.0,0,0.0,0.0,0,0.0,0.0,0.0,0.0,0.0,0.0,0,0,0,0.0,0,0.0,0.0,0,0,0.0,0,0.0,0.0,0.0,0,0.0,0.0,13.36280716,0,0,0.0,0.0,0,0.0,0.0,0.0,0,0.0,0.0,14.56774559,0,0,0,0.0,0.0,0,0.0,0.0,0.0,0,0.0,0.0,0.0,0.0,0.0,0.0,0.0,0.0,0.0,0.0,0.0,0.0,15.80919215,0.0,0.0,0.0,0.0,0.0,0.0,0.0,0.0,0.0,0.0,0.0,0.0,0.0,0.0,0.0,0.0,0,0.0,0.0,0.0,0.0,0.0,0.0,0.033038312,0,0.0,0.0,0.0,0.0,0.0,38.66081443,0.0,0,0.0,0.0,0.0,0.0,0.0,0,0.0,0.0,0.0,0.0,0.0,0,0.0,0.0,0.0,0.0,0,17.56640236,0.0,0.0,0,0,0,0.0,0.0,0.0,0.0,0.0,0.0,0.0,0.0,0.0,0.0,0.0,0.0,0.0,0.0,0.0,0,0.0,0.0,92.0,35.99,0.278
# 1605,31400,403652,Shimizu K.,2004,nan,(GeO2)13.27559133 (K2O)21.68107217 (SiO2)23.11326231 (TiO2)41.93007419 ,0.0,0,0.0,0.0,0.0,0.0,0.0,0.0,0.0,0,0,0,0.0,0.0,0,0.0,0.0,0.0,0.0,0.0,0.0,0,0.0,0.0,0.0,0.0,0,0,0.0,0.0,0,0.0,0.0,0.0,0.0,0.0,0.0,0,0.0,0.0,0.0,0.0,0.0,0.0,0,0.0,0.0,0,0.0,0.0,0.0,0.0,0.0,0.0,0,0,0,0.0,0,0.0,13.27559133,0,0,0.0,0,0.0,0.0,0.0,0,0.0,0.0,21.68107217,0,0,0.0,0.0,0,0.0,0.0,0.0,0,0.0,0.0,0.0,0,0,0,0.0,0.0,0,0.0,0.0,0.0,0,0.0,0.0,0.0,0.0,0.0,0.0,0.0,0.0,0.0,0.0,0.0,0.0,0.0,0.0,0.0,0.0,0.0,0.0,0.0,0.0,0.0,0.0,0.0,0.0,0.0,0.0,0.0,0.0,0.0,0,0.0,0.0,0.0,0.0,0.0,0.0,0.0,0,0.0,0.0,0.0,0.0,0.0,23.11326231,0.0,0,0.0,0.0,0.0,0.0,0.0,0,0.0,0.0,0.0,0.0,0.0,0,0.0,0.0,0.0,0.0,0,41.93007419,0.0,0.0,0,0,0,0.0,0.0,0.0,0.0,0.0,0.0,0.0,0.0,0.0,0.0,0.0,0.0,0.0,0.0,0.0,0,0.0,0.0,69.0,26.99,0.278
# 1606,31650,394171,Rajendran V.,2007,nan,(CaO)34.37106 (Na2O)40.16864 (P2O5)25.4603 ,0.0,0,0.0,0.0,0.0,0.0,0.0,0.0,0.0,0,0,0,0.0,0.0,0,0.0,0.0,0.0,0.0,0.0,0.0,0,0.0,0.0,34.37106,0.0,0,0,0.0,0.0,0,0.0,0.0,0.0,0.0,0.0,0.0,0,0.0,0.0,0.0,0.0,0.0,0.0,0,0.0,0.0,0,0.0,0.0,0.0,0.0,0.0,0.0,0,0,0,0.0,0,0.0,0.0,0,0,0.0,0,0.0,0.0,0.0,0,0.0,0.0,0.0,0,0,0.0,0.0,0,0.0,0.0,0.0,0,0.0,0.0,0.0,0,0,0,0.0,0.0,0,0.0,0.0,0.0,0,0.0,0.0,0.0,0.0,0.0,0.0,40.16864,0.0,0.0,0.0,0.0,0.0,0.0,0.0,0.0,0.0,0.0,0.0,0.0,0.0,0.0,25.4603,0.0,0.0,0.0,0.0,0.0,0.0,0.0,0,0.0,0.0,0.0,0.0,0.0,0.0,0.0,0,0.0,0.0,0.0,0.0,0.0,0.0,0.0,0,0.0,0.0,0.0,0.0,0.0,0,0.0,0.0,0.0,0.0,0.0,0,0.0,0.0,0.0,0.0,0,0.0,0.0,0.0,0,0,0,0.0,0.0,0.0,0.0,0.0,0.0,0.0,0.0,0.0,0.0,0.0,0.0,0.0,0.0,0.0,0,0.0,0.0,50.9,19.9,0.278
# 1607,31650,394172,Rajendran V.,2007,nan,(CaO)34.42103659 (Na2O)39.57821608 (P2O5)25.49731748 (TiO2)0.50342985 ,0.0,0,0.0,0.0,0.0,0.0,0.0,0.0,0.0,0,0,0,0.0,0.0,0,0.0,0.0,0.0,0.0,0.0,0.0,0,0.0,0.0,34.42103659,0.0,0,0,0.0,0.0,0,0.0,0.0,0.0,0.0,0.0,0.0,0,0.0,0.0,0.0,0.0,0.0,0.0,0,0.0,0.0,0,0.0,0.0,0.0,0.0,0.0,0.0,0,0,0,0.0,0,0.0,0.0,0,0,0.0,0,0.0,0.0,0.0,0,0.0,0.0,0.0,0,0,0.0,0.0,0,0.0,0.0,0.0,0,0.0,0.0,0.0,0,0,0,0.0,0.0,0,0.0,0.0,0.0,0,0.0,0.0,0.0,0.0,0.0,0.0,39.57821608,0.0,0.0,0.0,0.0,0.0,0.0,0.0,0.0,0.0,0.0,0.0,0.0,0.0,0.0,25.49731748,0.0,0.0,0.0,0.0,0.0,0.0,0.0,0,0.0,0.0,0.0,0.0,0.0,0.0,0.0,0,0.0,0.0,0.0,0.0,0.0,0.0,0.0,0,0.0,0.0,0.0,0.0,0.0,0,0.0,0.0,0.0,0.0,0.0,0,0.0,0.0,0.0,0.0,0,0.50342985,0.0,0.0,0,0,0,0.0,0.0,0.0,0.0,0.0,0.0,0.0,0.0,0.0,0.0,0.0,0.0,0.0,0.0,0.0,0,0.0,0.0,50.8,19.8,0.278
# 1608,31741,350639,El0Adawy A.,1999,nan,(B2O3)60.0 (Bi2O3)40.0 ,0.0,0,0.0,0.0,0.0,0.0,0.0,0.0,0.0,0,0,0,0.0,60.0,0,0.0,0.0,0.0,0.0,40.0,0.0,0,0.0,0.0,0.0,0.0,0,0,0.0,0.0,0,0.0,0.0,0.0,0.0,0.0,0.0,0,0.0,0.0,0.0,0.0,0.0,0.0,0,0.0,0.0,0,0.0,0.0,0.0,0.0,0.0,0.0,0,0,0,0.0,0,0.0,0.0,0,0,0.0,0,0.0,0.0,0.0,0,0.0,0.0,0.0,0,0,0.0,0.0,0,0.0,0.0,0.0,0,0.0,0.0,0.0,0,0,0,0.0,0.0,0,0.0,0.0,0.0,0,0.0,0.0,0.0,0.0,0.0,0.0,0.0,0.0,0.0,0.0,0.0,0.0,0.0,0.0,0.0,0.0,0.0,0.0,0.0,0.0,0.0,0.0,0.0,0.0,0.0,0.0,0.0,0.0,0.0,0,0.0,0.0,0.0,0.0,0.0,0.0,0.0,0,0.0,0.0,0.0,0.0,0.0,0.0,0.0,0,0.0,0.0,0.0,0.0,0.0,0,0.0,0.0,0.0,0.0,0.0,0,0.0,0.0,0.0,0.0,0,0.0,0.0,0.0,0,0,0,0.0,0.0,0.0,0.0,0.0,0.0,0.0,0.0,0.0,0.0,0.0,0.0,0.0,0.0,0.0,0,0.0,0.0,146.0,57.4,0.278
# 1609,33101,421410,El Joundi  A.S.,1996,nan,(Eu2O3)0.29000011600000003 (P2O5)49.85499994 (ZnO)49.85499994 ,0.0,0,0.0,0.0,0.0,0.0,0.0,0.0,0.0,0,0,0,0.0,0.0,0,0.0,0.0,0.0,0.0,0.0,0.0,0,0.0,0.0,0.0,0.0,0,0,0.0,0.0,0,0.0,0.0,0.0,0.0,0.0,0.0,0,0.0,0.0,0.0,0.0,0.0,0.0,0,0.0,0.29000011600000003,0,0.0,0.0,0.0,0.0,0.0,0.0,0,0,0,0.0,0,0.0,0.0,0,0,0.0,0,0.0,0.0,0.0,0,0.0,0.0,0.0,0,0,0.0,0.0,0,0.0,0.0,0.0,0,0.0,0.0,0.0,0,0,0,0.0,0.0,0,0.0,0.0,0.0,0,0.0,0.0,0.0,0.0,0.0,0.0,0.0,0.0,0.0,0.0,0.0,0.0,0.0,0.0,0.0,0.0,0.0,0.0,0.0,0.0,0.0,49.85499994,0.0,0.0,0.0,0.0,0.0,0.0,0.0,0,0.0,0.0,0.0,0.0,0.0,0.0,0.0,0,0.0,0.0,0.0,0.0,0.0,0.0,0.0,0,0.0,0.0,0.0,0.0,0.0,0,0.0,0.0,0.0,0.0,0.0,0,0.0,0.0,0.0,0.0,0,0.0,0.0,0.0,0,0,0,0.0,0.0,0.0,0.0,0.0,0.0,0.0,0.0,0.0,0.0,0.0,0.0,0.0,0.0,49.85499994,0,0.0,0.0,40.9,16.0,0.278
# 1610,38279,450391,Halimah M.K.,2010,nan,(Ag2O)25.0 (B2O3)22.5 (TeO2)52.5 ,25.0,0,0.0,0.0,0.0,0.0,0.0,0.0,0.0,0,0,0,0.0,22.5,0,0.0,0.0,0.0,0.0,0.0,0.0,0,0.0,0.0,0.0,0.0,0,0,0.0,0.0,0,0.0,0.0,0.0,0.0,0.0,0.0,0,0.0,0.0,0.0,0.0,0.0,0.0,0,0.0,0.0,0,0.0,0.0,0.0,0.0,0.0,0.0,0,0,0,0.0,0,0.0,0.0,0,0,0.0,0,0.0,0.0,0.0,0,0.0,0.0,0.0,0,0,0.0,0.0,0,0.0,0.0,0.0,0,0.0,0.0,0.0,0,0,0,0.0,0.0,0,0.0,0.0,0.0,0,0.0,0.0,0.0,0.0,0.0,0.0,0.0,0.0,0.0,0.0,0.0,0.0,0.0,0.0,0.0,0.0,0.0,0.0,0.0,0.0,0.0,0.0,0.0,0.0,0.0,0.0,0.0,0.0,0.0,0,0.0,0.0,0.0,0.0,0.0,0.0,0.0,0,0.0,0.0,0.0,0.0,0.0,0.0,0.0,0,0.0,0.0,0.0,0.0,0.0,0,0.0,0.0,0.0,0.0,0.0,0,0.0,52.5,0.0,0.0,0,0.0,0.0,0.0,0,0,0,0.0,0.0,0.0,0.0,0.0,0.0,0.0,0.0,0.0,0.0,0.0,0.0,0.0,0.0,0.0,0,0.0,0.0,47.0,18.4,0.278
# 1615,31787,379151,Kodama M.,2006,nan,(B2O3)96.8 (Na2O)3.2 ,0.0,0,0.0,0.0,0.0,0.0,0.0,0.0,0.0,0,0,0,0.0,96.8,0,0.0,0.0,0.0,0.0,0.0,0.0,0,0.0,0.0,0.0,0.0,0,0,0.0,0.0,0,0.0,0.0,0.0,0.0,0.0,0.0,0,0.0,0.0,0.0,0.0,0.0,0.0,0,0.0,0.0,0,0.0,0.0,0.0,0.0,0.0,0.0,0,0,0,0.0,0,0.0,0.0,0,0,0.0,0,0.0,0.0,0.0,0,0.0,0.0,0.0,0,0,0.0,0.0,0,0.0,0.0,0.0,0,0.0,0.0,0.0,0,0,0,0.0,0.0,0,0.0,0.0,0.0,0,0.0,0.0,0.0,0.0,0.0,0.0,3.2,0.0,0.0,0.0,0.0,0.0,0.0,0.0,0.0,0.0,0.0,0.0,0.0,0.0,0.0,0.0,0.0,0.0,0.0,0.0,0.0,0.0,0.0,0,0.0,0.0,0.0,0.0,0.0,0.0,0.0,0,0.0,0.0,0.0,0.0,0.0,0.0,0.0,0,0.0,0.0,0.0,0.0,0.0,0,0.0,0.0,0.0,0.0,0.0,0,0.0,0.0,0.0,0.0,0,0.0,0.0,0.0,0,0,0,0.0,0.0,0.0,0.0,0.0,0.0,0.0,0.0,0.0,0.0,0.0,0.0,0.0,0.0,0.0,0,0.0,0.0,23.0,9.0,0.27777779999999996
# 1616,39814,466170,Chenu S.,2012,nan,(Al2O3)5.289551488 (Na2O)35.92902954 (Nb2O5)13.770337099999999 (P2O5)30.93887738 (ZnO)14.07220449 ,0.0,0,0.0,5.289551488,0.0,0.0,0.0,0.0,0.0,0,0,0,0.0,0.0,0,0.0,0.0,0.0,0.0,0.0,0.0,0,0.0,0.0,0.0,0.0,0,0,0.0,0.0,0,0.0,0.0,0.0,0.0,0.0,0.0,0,0.0,0.0,0.0,0.0,0.0,0.0,0,0.0,0.0,0,0.0,0.0,0.0,0.0,0.0,0.0,0,0,0,0.0,0,0.0,0.0,0,0,0.0,0,0.0,0.0,0.0,0,0.0,0.0,0.0,0,0,0.0,0.0,0,0.0,0.0,0.0,0,0.0,0.0,0.0,0,0,0,0.0,0.0,0,0.0,0.0,0.0,0,0.0,0.0,0.0,0.0,0.0,0.0,35.92902954,0.0,0.0,0.0,0.0,0.0,13.770337099999999,0.0,0.0,0.0,0.0,0.0,0.0,0.0,0.0,30.93887738,0.0,0.0,0.0,0.0,0.0,0.0,0.0,0,0.0,0.0,0.0,0.0,0.0,0.0,0.0,0,0.0,0.0,0.0,0.0,0.0,0.0,0.0,0,0.0,0.0,0.0,0.0,0.0,0,0.0,0.0,0.0,0.0,0.0,0,0.0,0.0,0.0,0.0,0,0.0,0.0,0.0,0,0,0,0.0,0.0,0.0,0.0,0.0,0.0,0.0,0.0,0.0,0.0,0.0,0.0,0.0,0.0,14.07220449,0,0.0,0.0,69.0,27.0,0.27777779999999996
# 1617,40153,466946,Lin Chung0Chern,2012,nan,(CaO)20.0 (Na2O)25.56 (P2O5)6.0 (SiO2)48.44 ,0.0,0,0.0,0.0,0.0,0.0,0.0,0.0,0.0,0,0,0,0.0,0.0,0,0.0,0.0,0.0,0.0,0.0,0.0,0,0.0,0.0,20.0,0.0,0,0,0.0,0.0,0,0.0,0.0,0.0,0.0,0.0,0.0,0,0.0,0.0,0.0,0.0,0.0,0.0,0,0.0,0.0,0,0.0,0.0,0.0,0.0,0.0,0.0,0,0,0,0.0,0,0.0,0.0,0,0,0.0,0,0.0,0.0,0.0,0,0.0,0.0,0.0,0,0,0.0,0.0,0,0.0,0.0,0.0,0,0.0,0.0,0.0,0,0,0,0.0,0.0,0,0.0,0.0,0.0,0,0.0,0.0,0.0,0.0,0.0,0.0,25.56,0.0,0.0,0.0,0.0,0.0,0.0,0.0,0.0,0.0,0.0,0.0,0.0,0.0,0.0,6.0,0.0,0.0,0.0,0.0,0.0,0.0,0.0,0,0.0,0.0,0.0,0.0,0.0,0.0,0.0,0,0.0,0.0,0.0,0.0,0.0,48.44,0.0,0,0.0,0.0,0.0,0.0,0.0,0,0.0,0.0,0.0,0.0,0.0,0,0.0,0.0,0.0,0.0,0,0.0,0.0,0.0,0,0,0,0.0,0.0,0.0,0.0,0.0,0.0,0.0,0.0,0.0,0.0,0.0,0.0,0.0,0.0,0.0,0,0.0,0.0,69.0,27.0,0.27777779999999996
# 1618,7802,99748,Takahashi K.,1983,nan,(B2O3)33.0 (MgO)5.0 (Na2O)62.0 ,0.0,0,0.0,0.0,0.0,0.0,0.0,0.0,0.0,0,0,0,0.0,33.0,0,0.0,0.0,0.0,0.0,0.0,0.0,0,0.0,0.0,0.0,0.0,0,0,0.0,0.0,0,0.0,0.0,0.0,0.0,0.0,0.0,0,0.0,0.0,0.0,0.0,0.0,0.0,0,0.0,0.0,0,0.0,0.0,0.0,0.0,0.0,0.0,0,0,0,0.0,0,0.0,0.0,0,0,0.0,0,0.0,0.0,0.0,0,0.0,0.0,0.0,0,0,0.0,0.0,0,0.0,0.0,0.0,0,0.0,0.0,0.0,0,0,0,0.0,0.0,0,0.0,5.0,0.0,0,0.0,0.0,0.0,0.0,0.0,0.0,62.0,0.0,0.0,0.0,0.0,0.0,0.0,0.0,0.0,0.0,0.0,0.0,0.0,0.0,0.0,0.0,0.0,0.0,0.0,0.0,0.0,0.0,0.0,0,0.0,0.0,0.0,0.0,0.0,0.0,0.0,0,0.0,0.0,0.0,0.0,0.0,0.0,0.0,0,0.0,0.0,0.0,0.0,0.0,0,0.0,0.0,0.0,0.0,0.0,0,0.0,0.0,0.0,0.0,0,0.0,0.0,0.0,0,0,0,0.0,0.0,0.0,0.0,0.0,0.0,0.0,0.0,0.0,0.0,0.0,0.0,0.0,0.0,0.0,0,0.0,0.0,58.8,23.01,0.2777053
# 1619,17460,183304,Rabukhin A.I.,1986,nan,(Al2O3)6.09 (Bi2O3)18.66 (GeO2)48.57 (PbO)26.68 ,0.0,0,0.0,6.09,0.0,0.0,0.0,0.0,0.0,0,0,0,0.0,0.0,0,0.0,0.0,0.0,0.0,18.66,0.0,0,0.0,0.0,0.0,0.0,0,0,0.0,0.0,0,0.0,0.0,0.0,0.0,0.0,0.0,0,0.0,0.0,0.0,0.0,0.0,0.0,0,0.0,0.0,0,0.0,0.0,0.0,0.0,0.0,0.0,0,0,0,0.0,0,0.0,48.57,0,0,0.0,0,0.0,0.0,0.0,0,0.0,0.0,0.0,0,0,0.0,0.0,0,0.0,0.0,0.0,0,0.0,0.0,0.0,0,0,0,0.0,0.0,0,0.0,0.0,0.0,0,0.0,0.0,0.0,0.0,0.0,0.0,0.0,0.0,0.0,0.0,0.0,0.0,0.0,0.0,0.0,0.0,0.0,0.0,0.0,0.0,0.0,0.0,0.0,0.0,0.0,26.68,0.0,0.0,0.0,0,0.0,0.0,0.0,0.0,0.0,0.0,0.0,0,0.0,0.0,0.0,0.0,0.0,0.0,0.0,0,0.0,0.0,0.0,0.0,0.0,0,0.0,0.0,0.0,0.0,0.0,0,0.0,0.0,0.0,0.0,0,0.0,0.0,0.0,0,0,0,0.0,0.0,0.0,0.0,0.0,0.0,0.0,0.0,0.0,0.0,0.0,0.0,0.0,0.0,0.0,0,0.0,0.0,55.5,21.72,0.2776243
# 1620,5272,70194,Osaka A.,1974,nan,(B2O3)50.0 (PbO)50.0 ,0.0,0,0.0,0.0,0.0,0.0,0.0,0.0,0.0,0,0,0,0.0,50.0,0,0.0,0.0,0.0,0.0,0.0,0.0,0,0.0,0.0,0.0,0.0,0,0,0.0,0.0,0,0.0,0.0,0.0,0.0,0.0,0.0,0,0.0,0.0,0.0,0.0,0.0,0.0,0,0.0,0.0,0,0.0,0.0,0.0,0.0,0.0,0.0,0,0,0,0.0,0,0.0,0.0,0,0,0.0,0,0.0,0.0,0.0,0,0.0,0.0,0.0,0,0,0.0,0.0,0,0.0,0.0,0.0,0,0.0,0.0,0.0,0,0,0,0.0,0.0,0,0.0,0.0,0.0,0,0.0,0.0,0.0,0.0,0.0,0.0,0.0,0.0,0.0,0.0,0.0,0.0,0.0,0.0,0.0,0.0,0.0,0.0,0.0,0.0,0.0,0.0,0.0,0.0,0.0,50.0,0.0,0.0,0.0,0,0.0,0.0,0.0,0.0,0.0,0.0,0.0,0,0.0,0.0,0.0,0.0,0.0,0.0,0.0,0,0.0,0.0,0.0,0.0,0.0,0,0.0,0.0,0.0,0.0,0.0,0,0.0,0.0,0.0,0.0,0,0.0,0.0,0.0,0,0,0,0.0,0.0,0.0,0.0,0.0,0.0,0.0,0.0,0.0,0.0,0.0,0.0,0.0,0.0,0.0,0,0.0,0.0,60.3,23.6,0.27754229999999996
# 1621,1705,25780,Makishima A.,1978,nan,(Al2O3)30.0 (La2O3)12.5 (SiO2)35.0 (TiO2)10.0 (Y2O3)12.5 ,0.0,0,0.0,30.0,0.0,0.0,0.0,0.0,0.0,0,0,0,0.0,0.0,0,0.0,0.0,0.0,0.0,0.0,0.0,0,0.0,0.0,0.0,0.0,0,0,0.0,0.0,0,0.0,0.0,0.0,0.0,0.0,0.0,0,0.0,0.0,0.0,0.0,0.0,0.0,0,0.0,0.0,0,0.0,0.0,0.0,0.0,0.0,0.0,0,0,0,0.0,0,0.0,0.0,0,0,0.0,0,0.0,0.0,0.0,0,0.0,0.0,0.0,0,0,0.0,0.0,0,0.0,0.0,12.5,0,0.0,0.0,0.0,0,0,0,0.0,0.0,0,0.0,0.0,0.0,0,0.0,0.0,0.0,0.0,0.0,0.0,0.0,0.0,0.0,0.0,0.0,0.0,0.0,0.0,0.0,0.0,0.0,0.0,0.0,0.0,0.0,0.0,0.0,0.0,0.0,0.0,0.0,0.0,0.0,0,0.0,0.0,0.0,0.0,0.0,0.0,0.0,0,0.0,0.0,0.0,0.0,0.0,35.0,0.0,0,0.0,0.0,0.0,0.0,0.0,0,0.0,0.0,0.0,0.0,0.0,0,0.0,0.0,0.0,0.0,0,10.0,0.0,0.0,0,0,0,0.0,0.0,0.0,0.0,0.0,0.0,0.0,0.0,12.5,0.0,0.0,0.0,0.0,0.0,0.0,0,0.0,0.0,116.0,45.4,0.277533
# 1622,37260,441972,Mamiya S.,2010,nan,(GeO2)84.7 (K2O)15.3 ,0.0,0,0.0,0.0,0.0,0.0,0.0,0.0,0.0,0,0,0,0.0,0.0,0,0.0,0.0,0.0,0.0,0.0,0.0,0,0.0,0.0,0.0,0.0,0,0,0.0,0.0,0,0.0,0.0,0.0,0.0,0.0,0.0,0,0.0,0.0,0.0,0.0,0.0,0.0,0,0.0,0.0,0,0.0,0.0,0.0,0.0,0.0,0.0,0,0,0,0.0,0,0.0,84.7,0,0,0.0,0,0.0,0.0,0.0,0,0.0,0.0,15.3,0,0,0.0,0.0,0,0.0,0.0,0.0,0,0.0,0.0,0.0,0,0,0,0.0,0.0,0,0.0,0.0,0.0,0,0.0,0.0,0.0,0.0,0.0,0.0,0.0,0.0,0.0,0.0,0.0,0.0,0.0,0.0,0.0,0.0,0.0,0.0,0.0,0.0,0.0,0.0,0.0,0.0,0.0,0.0,0.0,0.0,0.0,0,0.0,0.0,0.0,0.0,0.0,0.0,0.0,0,0.0,0.0,0.0,0.0,0.0,0.0,0.0,0,0.0,0.0,0.0,0.0,0.0,0,0.0,0.0,0.0,0.0,0.0,0,0.0,0.0,0.0,0.0,0,0.0,0.0,0.0,0,0,0,0.0,0.0,0.0,0.0,0.0,0.0,0.0,0.0,0.0,0.0,0.0,0.0,0.0,0.0,0.0,0,0.0,0.0,56.2,22.0,0.27727270000000004
# 1623,26961,309928,Kojima S.,2003,nan,(B2O3)71.42857 (Cs2O)17.14286 (Li2O)11.42857 ,0.0,0,0.0,0.0,0.0,0.0,0.0,0.0,0.0,0,0,0,0.0,71.42857,0,0.0,0.0,0.0,0.0,0.0,0.0,0,0.0,0.0,0.0,0.0,0,0,0.0,0.0,0,0.0,0.0,0.0,0.0,0.0,17.14286,0,0.0,0.0,0.0,0.0,0.0,0.0,0,0.0,0.0,0,0.0,0.0,0.0,0.0,0.0,0.0,0,0,0,0.0,0,0.0,0.0,0,0,0.0,0,0.0,0.0,0.0,0,0.0,0.0,0.0,0,0,0.0,0.0,0,0.0,0.0,0.0,0,0.0,0.0,11.42857,0,0,0,0.0,0.0,0,0.0,0.0,0.0,0,0.0,0.0,0.0,0.0,0.0,0.0,0.0,0.0,0.0,0.0,0.0,0.0,0.0,0.0,0.0,0.0,0.0,0.0,0.0,0.0,0.0,0.0,0.0,0.0,0.0,0.0,0.0,0.0,0.0,0,0.0,0.0,0.0,0.0,0.0,0.0,0.0,0,0.0,0.0,0.0,0.0,0.0,0.0,0.0,0,0.0,0.0,0.0,0.0,0.0,0,0.0,0.0,0.0,0.0,0.0,0,0.0,0.0,0.0,0.0,0,0.0,0.0,0.0,0,0,0,0.0,0.0,0.0,0.0,0.0,0.0,0.0,0.0,0.0,0.0,0.0,0.0,0.0,0.0,0.0,0,0.0,0.0,40.1,15.7,0.27707
# 1624,2687,110692,State Optical I,1975,BF32,(B2O3)31.56962297 (BaO)7.172293559 (F)14.36013326 (K2O)19.44424044 (La2O3)0.45020417799999995 (Nb2O5)1.3780127880000002 (SiO2)18.28999973 (TiO2)7.335493072999999 ,0.0,0,0.0,0.0,0.0,0.0,0.0,0.0,0.0,0,0,0,0.0,31.56962297,0,0.0,7.172293559,0.0,0.0,0.0,0.0,0,0.0,0.0,0.0,0.0,0,0,0.0,0.0,0,0.0,0.0,0.0,0.0,0.0,0.0,0,0.0,0.0,0.0,0.0,0.0,0.0,0,0.0,0.0,0,14.36013326,0.0,0.0,0.0,0.0,0.0,0,0,0,0.0,0,0.0,0.0,0,0,0.0,0,0.0,0.0,0.0,0,0.0,0.0,19.44424044,0,0,0.0,0.0,0,0.0,0.0,0.45020417799999995,0,0.0,0.0,0.0,0,0,0,0.0,0.0,0,0.0,0.0,0.0,0,0.0,0.0,0.0,0.0,0.0,0.0,0.0,0.0,0.0,0.0,0.0,0.0,1.3780127880000002,0.0,0.0,0.0,0.0,0.0,0.0,0.0,0.0,0.0,0.0,0.0,0.0,0.0,0.0,0.0,0.0,0,0.0,0.0,0.0,0.0,0.0,0.0,0.0,0,0.0,0.0,0.0,0.0,0.0,18.28999973,0.0,0,0.0,0.0,0.0,0.0,0.0,0,0.0,0.0,0.0,0.0,0.0,0,0.0,0.0,0.0,0.0,0,7.335493072999999,0.0,0.0,0,0,0,0.0,0.0,0.0,0.0,0.0,0.0,0.0,0.0,0.0,0.0,0.0,0.0,0.0,0.0,0.0,0,0.0,0.0,61.4,24.04,0.2770382
# 1625,213,20071,Polukhin V.N.,1983,nan,(CdO)14.87384 (GeO2)66.40106 (Na2O)9.36255 (SiO2)9.36255 ,0.0,0,0.0,0.0,0.0,0.0,0.0,0.0,0.0,0,0,0,0.0,0.0,0,0.0,0.0,0.0,0.0,0.0,0.0,0,0.0,0.0,0.0,0.0,0,0,14.87384,0.0,0,0.0,0.0,0.0,0.0,0.0,0.0,0,0.0,0.0,0.0,0.0,0.0,0.0,0,0.0,0.0,0,0.0,0.0,0.0,0.0,0.0,0.0,0,0,0,0.0,0,0.0,66.40106,0,0,0.0,0,0.0,0.0,0.0,0,0.0,0.0,0.0,0,0,0.0,0.0,0,0.0,0.0,0.0,0,0.0,0.0,0.0,0,0,0,0.0,0.0,0,0.0,0.0,0.0,0,0.0,0.0,0.0,0.0,0.0,0.0,9.36255,0.0,0.0,0.0,0.0,0.0,0.0,0.0,0.0,0.0,0.0,0.0,0.0,0.0,0.0,0.0,0.0,0.0,0.0,0.0,0.0,0.0,0.0,0,0.0,0.0,0.0,0.0,0.0,0.0,0.0,0,0.0,0.0,0.0,0.0,0.0,9.36255,0.0,0,0.0,0.0,0.0,0.0,0.0,0,0.0,0.0,0.0,0.0,0.0,0,0.0,0.0,0.0,0.0,0,0.0,0.0,0.0,0,0,0,0.0,0.0,0.0,0.0,0.0,0.0,0.0,0.0,0.0,0.0,0.0,0.0,0.0,0.0,0.0,0,0.0,0.0,72.4,28.3,0.27699999999999997
# 1626,3384,3824,Shchavelev O.S.,1973,nan,(K2O)14.0 (SiO2)59.6 (SrO)26.4 ,0.0,0,0.0,0.0,0.0,0.0,0.0,0.0,0.0,0,0,0,0.0,0.0,0,0.0,0.0,0.0,0.0,0.0,0.0,0,0.0,0.0,0.0,0.0,0,0,0.0,0.0,0,0.0,0.0,0.0,0.0,0.0,0.0,0,0.0,0.0,0.0,0.0,0.0,0.0,0,0.0,0.0,0,0.0,0.0,0.0,0.0,0.0,0.0,0,0,0,0.0,0,0.0,0.0,0,0,0.0,0,0.0,0.0,0.0,0,0.0,0.0,14.0,0,0,0.0,0.0,0,0.0,0.0,0.0,0,0.0,0.0,0.0,0,0,0,0.0,0.0,0,0.0,0.0,0.0,0,0.0,0.0,0.0,0.0,0.0,0.0,0.0,0.0,0.0,0.0,0.0,0.0,0.0,0.0,0.0,0.0,0.0,0.0,0.0,0.0,0.0,0.0,0.0,0.0,0.0,0.0,0.0,0.0,0.0,0,0.0,0.0,0.0,0.0,0.0,0.0,0.0,0,0.0,0.0,0.0,0.0,0.0,59.6,0.0,0,0.0,0.0,0.0,0.0,0.0,0,0.0,26.4,0.0,0.0,0.0,0,0.0,0.0,0.0,0.0,0,0.0,0.0,0.0,0,0,0,0.0,0.0,0.0,0.0,0.0,0.0,0.0,0.0,0.0,0.0,0.0,0.0,0.0,0.0,0.0,0,0.0,0.0,67.2,26.29,0.27699999999999997
# 1628,3384,3832,Shchavelev O.S.,1973,nan,(K2O)17.6 (SiO2)55.8 (SrO)26.6 ,0.0,0,0.0,0.0,0.0,0.0,0.0,0.0,0.0,0,0,0,0.0,0.0,0,0.0,0.0,0.0,0.0,0.0,0.0,0,0.0,0.0,0.0,0.0,0,0,0.0,0.0,0,0.0,0.0,0.0,0.0,0.0,0.0,0,0.0,0.0,0.0,0.0,0.0,0.0,0,0.0,0.0,0,0.0,0.0,0.0,0.0,0.0,0.0,0,0,0,0.0,0,0.0,0.0,0,0,0.0,0,0.0,0.0,0.0,0,0.0,0.0,17.6,0,0,0.0,0.0,0,0.0,0.0,0.0,0,0.0,0.0,0.0,0,0,0,0.0,0.0,0,0.0,0.0,0.0,0,0.0,0.0,0.0,0.0,0.0,0.0,0.0,0.0,0.0,0.0,0.0,0.0,0.0,0.0,0.0,0.0,0.0,0.0,0.0,0.0,0.0,0.0,0.0,0.0,0.0,0.0,0.0,0.0,0.0,0,0.0,0.0,0.0,0.0,0.0,0.0,0.0,0,0.0,0.0,0.0,0.0,0.0,55.8,0.0,0,0.0,0.0,0.0,0.0,0.0,0,0.0,26.6,0.0,0.0,0.0,0,0.0,0.0,0.0,0.0,0,0.0,0.0,0.0,0,0,0,0.0,0.0,0.0,0.0,0.0,0.0,0.0,0.0,0.0,0.0,0.0,0.0,0.0,0.0,0.0,0,0.0,0.0,65.5,25.7,0.27699999999999997
# 1629,3384,3834,Shchavelev O.S.,1973,nan,(K2O)26.5 (SiO2)65.0 (SrO)8.5 ,0.0,0,0.0,0.0,0.0,0.0,0.0,0.0,0.0,0,0,0,0.0,0.0,0,0.0,0.0,0.0,0.0,0.0,0.0,0,0.0,0.0,0.0,0.0,0,0,0.0,0.0,0,0.0,0.0,0.0,0.0,0.0,0.0,0,0.0,0.0,0.0,0.0,0.0,0.0,0,0.0,0.0,0,0.0,0.0,0.0,0.0,0.0,0.0,0,0,0,0.0,0,0.0,0.0,0,0,0.0,0,0.0,0.0,0.0,0,0.0,0.0,26.5,0,0,0.0,0.0,0,0.0,0.0,0.0,0,0.0,0.0,0.0,0,0,0,0.0,0.0,0,0.0,0.0,0.0,0,0.0,0.0,0.0,0.0,0.0,0.0,0.0,0.0,0.0,0.0,0.0,0.0,0.0,0.0,0.0,0.0,0.0,0.0,0.0,0.0,0.0,0.0,0.0,0.0,0.0,0.0,0.0,0.0,0.0,0,0.0,0.0,0.0,0.0,0.0,0.0,0.0,0,0.0,0.0,0.0,0.0,0.0,65.0,0.0,0,0.0,0.0,0.0,0.0,0.0,0,0.0,8.5,0.0,0.0,0.0,0,0.0,0.0,0.0,0.0,0,0.0,0.0,0.0,0,0,0,0.0,0.0,0.0,0.0,0.0,0.0,0.0,0.0,0.0,0.0,0.0,0.0,0.0,0.0,0.0,0,0.0,0.0,53.3,20.89,0.27699999999999997
# 1630,3497,7661,Soga N.,1976,nan,(CaO)25.0 (MgO)25.0 (SiO2)50.0 ,0.0,0,0.0,0.0,0.0,0.0,0.0,0.0,0.0,0,0,0,0.0,0.0,0,0.0,0.0,0.0,0.0,0.0,0.0,0,0.0,0.0,25.0,0.0,0,0,0.0,0.0,0,0.0,0.0,0.0,0.0,0.0,0.0,0,0.0,0.0,0.0,0.0,0.0,0.0,0,0.0,0.0,0,0.0,0.0,0.0,0.0,0.0,0.0,0,0,0,0.0,0,0.0,0.0,0,0,0.0,0,0.0,0.0,0.0,0,0.0,0.0,0.0,0,0,0.0,0.0,0,0.0,0.0,0.0,0,0.0,0.0,0.0,0,0,0,0.0,0.0,0,0.0,25.0,0.0,0,0.0,0.0,0.0,0.0,0.0,0.0,0.0,0.0,0.0,0.0,0.0,0.0,0.0,0.0,0.0,0.0,0.0,0.0,0.0,0.0,0.0,0.0,0.0,0.0,0.0,0.0,0.0,0.0,0.0,0,0.0,0.0,0.0,0.0,0.0,0.0,0.0,0,0.0,0.0,0.0,0.0,0.0,50.0,0.0,0,0.0,0.0,0.0,0.0,0.0,0,0.0,0.0,0.0,0.0,0.0,0,0.0,0.0,0.0,0.0,0,0.0,0.0,0.0,0,0,0,0.0,0.0,0.0,0.0,0.0,0.0,0.0,0.0,0.0,0.0,0.0,0.0,0.0,0.0,0.0,0,0.0,0.0,99.1,38.81,0.27699999999999997
# 1631,4204,50422,Molot V.A.,1992,nan,(Ga2O3)25.0 (Na2O)25.1992 (SiO2)49.8008 ,0.0,0,0.0,0.0,0.0,0.0,0.0,0.0,0.0,0,0,0,0.0,0.0,0,0.0,0.0,0.0,0.0,0.0,0.0,0,0.0,0.0,0.0,0.0,0,0,0.0,0.0,0,0.0,0.0,0.0,0.0,0.0,0.0,0,0.0,0.0,0.0,0.0,0.0,0.0,0,0.0,0.0,0,0.0,0.0,0.0,0.0,0.0,25.0,0,0,0,0.0,0,0.0,0.0,0,0,0.0,0,0.0,0.0,0.0,0,0.0,0.0,0.0,0,0,0.0,0.0,0,0.0,0.0,0.0,0,0.0,0.0,0.0,0,0,0,0.0,0.0,0,0.0,0.0,0.0,0,0.0,0.0,0.0,0.0,0.0,0.0,25.1992,0.0,0.0,0.0,0.0,0.0,0.0,0.0,0.0,0.0,0.0,0.0,0.0,0.0,0.0,0.0,0.0,0.0,0.0,0.0,0.0,0.0,0.0,0,0.0,0.0,0.0,0.0,0.0,0.0,0.0,0,0.0,0.0,0.0,0.0,0.0,49.8008,0.0,0,0.0,0.0,0.0,0.0,0.0,0,0.0,0.0,0.0,0.0,0.0,0,0.0,0.0,0.0,0.0,0,0.0,0.0,0.0,0,0,0,0.0,0.0,0.0,0.0,0.0,0.0,0.0,0.0,0.0,0.0,0.0,0.0,0.0,0.0,0.0,0,0.0,0.0,68.9,27.0,0.27699999999999997
# 1632,4550,13087,Higazy A.A.,1987,nan,(CaO)16.264129999999998 (Na2O)12.1981 (SiO2)52.858419999999995 (TiO2)18.67935 ,0.0,0,0.0,0.0,0.0,0.0,0.0,0.0,0.0,0,0,0,0.0,0.0,0,0.0,0.0,0.0,0.0,0.0,0.0,0,0.0,0.0,16.264129999999998,0.0,0,0,0.0,0.0,0,0.0,0.0,0.0,0.0,0.0,0.0,0,0.0,0.0,0.0,0.0,0.0,0.0,0,0.0,0.0,0,0.0,0.0,0.0,0.0,0.0,0.0,0,0,0,0.0,0,0.0,0.0,0,0,0.0,0,0.0,0.0,0.0,0,0.0,0.0,0.0,0,0,0.0,0.0,0,0.0,0.0,0.0,0,0.0,0.0,0.0,0,0,0,0.0,0.0,0,0.0,0.0,0.0,0,0.0,0.0,0.0,0.0,0.0,0.0,12.1981,0.0,0.0,0.0,0.0,0.0,0.0,0.0,0.0,0.0,0.0,0.0,0.0,0.0,0.0,0.0,0.0,0.0,0.0,0.0,0.0,0.0,0.0,0,0.0,0.0,0.0,0.0,0.0,0.0,0.0,0,0.0,0.0,0.0,0.0,0.0,52.858419999999995,0.0,0,0.0,0.0,0.0,0.0,0.0,0,0.0,0.0,0.0,0.0,0.0,0,0.0,0.0,0.0,0.0,0,18.67935,0.0,0.0,0,0,0,0.0,0.0,0.0,0.0,0.0,0.0,0.0,0.0,0.0,0.0,0.0,0.0,0.0,0.0,0.0,0,0.0,0.0,98.4,38.5,0.27699999999999997
# 1633,4603,15076,Rocherulle J.,1989,nan,(Al2O3)14.0 (Gd2O3)17.0 (SiO2)69.0 ,0.0,0,0.0,14.0,0.0,0.0,0.0,0.0,0.0,0,0,0,0.0,0.0,0,0.0,0.0,0.0,0.0,0.0,0.0,0,0.0,0.0,0.0,0.0,0,0,0.0,0.0,0,0.0,0.0,0.0,0.0,0.0,0.0,0,0.0,0.0,0.0,0.0,0.0,0.0,0,0.0,0.0,0,0.0,0.0,0.0,0.0,0.0,0.0,0,0,0,17.0,0,0.0,0.0,0,0,0.0,0,0.0,0.0,0.0,0,0.0,0.0,0.0,0,0,0.0,0.0,0,0.0,0.0,0.0,0,0.0,0.0,0.0,0,0,0,0.0,0.0,0,0.0,0.0,0.0,0,0.0,0.0,0.0,0.0,0.0,0.0,0.0,0.0,0.0,0.0,0.0,0.0,0.0,0.0,0.0,0.0,0.0,0.0,0.0,0.0,0.0,0.0,0.0,0.0,0.0,0.0,0.0,0.0,0.0,0,0.0,0.0,0.0,0.0,0.0,0.0,0.0,0,0.0,0.0,0.0,0.0,0.0,69.0,0.0,0,0.0,0.0,0.0,0.0,0.0,0,0.0,0.0,0.0,0.0,0.0,0,0.0,0.0,0.0,0.0,0,0.0,0.0,0.0,0,0,0,0.0,0.0,0.0,0.0,0.0,0.0,0.0,0.0,0.0,0.0,0.0,0.0,0.0,0.0,0.0,0,0.0,0.0,103.0,40.6,0.27699999999999997
# 1634,5151,19219,Ota R.,1979,nan,(B2O3)66.7 (Na2O)33.3 ,0.0,0,0.0,0.0,0.0,0.0,0.0,0.0,0.0,0,0,0,0.0,66.7,0,0.0,0.0,0.0,0.0,0.0,0.0,0,0.0,0.0,0.0,0.0,0,0,0.0,0.0,0,0.0,0.0,0.0,0.0,0.0,0.0,0,0.0,0.0,0.0,0.0,0.0,0.0,0,0.0,0.0,0,0.0,0.0,0.0,0.0,0.0,0.0,0,0,0,0.0,0,0.0,0.0,0,0,0.0,0,0.0,0.0,0.0,0,0.0,0.0,0.0,0,0,0.0,0.0,0,0.0,0.0,0.0,0,0.0,0.0,0.0,0,0,0,0.0,0.0,0,0.0,0.0,0.0,0,0.0,0.0,0.0,0.0,0.0,0.0,33.3,0.0,0.0,0.0,0.0,0.0,0.0,0.0,0.0,0.0,0.0,0.0,0.0,0.0,0.0,0.0,0.0,0.0,0.0,0.0,0.0,0.0,0.0,0,0.0,0.0,0.0,0.0,0.0,0.0,0.0,0,0.0,0.0,0.0,0.0,0.0,0.0,0.0,0,0.0,0.0,0.0,0.0,0.0,0,0.0,0.0,0.0,0.0,0.0,0,0.0,0.0,0.0,0.0,0,0.0,0.0,0.0,0,0,0,0.0,0.0,0.0,0.0,0.0,0.0,0.0,0.0,0.0,0.0,0.0,0.0,0.0,0.0,0.0,0,0.0,0.0,59.3,23.24,0.27699999999999997
# 1635,5267,70149,Nemilov S.V.,1972,nan,(B2O3)67.9 (BaO)32.1 ,0.0,0,0.0,0.0,0.0,0.0,0.0,0.0,0.0,0,0,0,0.0,67.9,0,0.0,32.1,0.0,0.0,0.0,0.0,0,0.0,0.0,0.0,0.0,0,0,0.0,0.0,0,0.0,0.0,0.0,0.0,0.0,0.0,0,0.0,0.0,0.0,0.0,0.0,0.0,0,0.0,0.0,0,0.0,0.0,0.0,0.0,0.0,0.0,0,0,0,0.0,0,0.0,0.0,0,0,0.0,0,0.0,0.0,0.0,0,0.0,0.0,0.0,0,0,0.0,0.0,0,0.0,0.0,0.0,0,0.0,0.0,0.0,0,0,0,0.0,0.0,0,0.0,0.0,0.0,0,0.0,0.0,0.0,0.0,0.0,0.0,0.0,0.0,0.0,0.0,0.0,0.0,0.0,0.0,0.0,0.0,0.0,0.0,0.0,0.0,0.0,0.0,0.0,0.0,0.0,0.0,0.0,0.0,0.0,0,0.0,0.0,0.0,0.0,0.0,0.0,0.0,0,0.0,0.0,0.0,0.0,0.0,0.0,0.0,0,0.0,0.0,0.0,0.0,0.0,0,0.0,0.0,0.0,0.0,0.0,0,0.0,0.0,0.0,0.0,0,0.0,0.0,0.0,0,0,0,0.0,0.0,0.0,0.0,0.0,0.0,0.0,0.0,0.0,0.0,0.0,0.0,0.0,0.0,0.0,0,0.0,0.0,nan,nan,0.27699999999999997
# 1636,5294,70426,Shaw R.R.,1969,nan,(B2O3)84.8522 (PbO)15.1478 ,0.0,0,0.0,0.0,0.0,0.0,0.0,0.0,0.0,0,0,0,0.0,84.8522,0,0.0,0.0,0.0,0.0,0.0,0.0,0,0.0,0.0,0.0,0.0,0,0,0.0,0.0,0,0.0,0.0,0.0,0.0,0.0,0.0,0,0.0,0.0,0.0,0.0,0.0,0.0,0,0.0,0.0,0,0.0,0.0,0.0,0.0,0.0,0.0,0,0,0,0.0,0,0.0,0.0,0,0,0.0,0,0.0,0.0,0.0,0,0.0,0.0,0.0,0,0,0.0,0.0,0,0.0,0.0,0.0,0,0.0,0.0,0.0,0,0,0,0.0,0.0,0,0.0,0.0,0.0,0,0.0,0.0,0.0,0.0,0.0,0.0,0.0,0.0,0.0,0.0,0.0,0.0,0.0,0.0,0.0,0.0,0.0,0.0,0.0,0.0,0.0,0.0,0.0,0.0,0.0,15.1478,0.0,0.0,0.0,0,0.0,0.0,0.0,0.0,0.0,0.0,0.0,0,0.0,0.0,0.0,0.0,0.0,0.0,0.0,0,0.0,0.0,0.0,0.0,0.0,0,0.0,0.0,0.0,0.0,0.0,0,0.0,0.0,0.0,0.0,0,0.0,0.0,0.0,0,0,0,0.0,0.0,0.0,0.0,0.0,0.0,0.0,0.0,0.0,0.0,0.0,0.0,0.0,0.0,0.0,0,0.0,0.0,36.4,14.27,0.27699999999999997
# 1637,5294,70427,Shaw R.R.,1969,nan,(B2O3)83.95063 (PbO)16.04937 ,0.0,0,0.0,0.0,0.0,0.0,0.0,0.0,0.0,0,0,0,0.0,83.95063,0,0.0,0.0,0.0,0.0,0.0,0.0,0,0.0,0.0,0.0,0.0,0,0,0.0,0.0,0,0.0,0.0,0.0,0.0,0.0,0.0,0,0.0,0.0,0.0,0.0,0.0,0.0,0,0.0,0.0,0,0.0,0.0,0.0,0.0,0.0,0.0,0,0,0,0.0,0,0.0,0.0,0,0,0.0,0,0.0,0.0,0.0,0,0.0,0.0,0.0,0,0,0.0,0.0,0,0.0,0.0,0.0,0,0.0,0.0,0.0,0,0,0,0.0,0.0,0,0.0,0.0,0.0,0,0.0,0.0,0.0,0.0,0.0,0.0,0.0,0.0,0.0,0.0,0.0,0.0,0.0,0.0,0.0,0.0,0.0,0.0,0.0,0.0,0.0,0.0,0.0,0.0,0.0,16.04937,0.0,0.0,0.0,0,0.0,0.0,0.0,0.0,0.0,0.0,0.0,0,0.0,0.0,0.0,0.0,0.0,0.0,0.0,0,0.0,0.0,0.0,0.0,0.0,0,0.0,0.0,0.0,0.0,0.0,0,0.0,0.0,0.0,0.0,0,0.0,0.0,0.0,0,0,0,0.0,0.0,0.0,0.0,0.0,0.0,0.0,0.0,0.0,0.0,0.0,0.0,0.0,0.0,0.0,0,0.0,0.0,40.7,15.94,0.27699999999999997
# 1638,7836,74239,Higazy A.A.,1989,nan,(P2O5)29.95 (ZnO)70.05 ,0.0,0,0.0,0.0,0.0,0.0,0.0,0.0,0.0,0,0,0,0.0,0.0,0,0.0,0.0,0.0,0.0,0.0,0.0,0,0.0,0.0,0.0,0.0,0,0,0.0,0.0,0,0.0,0.0,0.0,0.0,0.0,0.0,0,0.0,0.0,0.0,0.0,0.0,0.0,0,0.0,0.0,0,0.0,0.0,0.0,0.0,0.0,0.0,0,0,0,0.0,0,0.0,0.0,0,0,0.0,0,0.0,0.0,0.0,0,0.0,0.0,0.0,0,0,0.0,0.0,0,0.0,0.0,0.0,0,0.0,0.0,0.0,0,0,0,0.0,0.0,0,0.0,0.0,0.0,0,0.0,0.0,0.0,0.0,0.0,0.0,0.0,0.0,0.0,0.0,0.0,0.0,0.0,0.0,0.0,0.0,0.0,0.0,0.0,0.0,0.0,29.95,0.0,0.0,0.0,0.0,0.0,0.0,0.0,0,0.0,0.0,0.0,0.0,0.0,0.0,0.0,0,0.0,0.0,0.0,0.0,0.0,0.0,0.0,0,0.0,0.0,0.0,0.0,0.0,0,0.0,0.0,0.0,0.0,0.0,0,0.0,0.0,0.0,0.0,0,0.0,0.0,0.0,0,0,0,0.0,0.0,0.0,0.0,0.0,0.0,0.0,0.0,0.0,0.0,0.0,0.0,0.0,0.0,70.05,0,0.0,0.0,46.5,18.2,0.27699999999999997
# 1639,9406,96833,Nassau K.,1987,nan,(As2O3)40.0 (Sb2O3)40.0 (Tl2O)20.0 ,0.0,0,0.0,0.0,0.0,0.0,0.0,40.0,0.0,0,0,0,0.0,0.0,0,0.0,0.0,0.0,0.0,0.0,0.0,0,0.0,0.0,0.0,0.0,0,0,0.0,0.0,0,0.0,0.0,0.0,0.0,0.0,0.0,0,0.0,0.0,0.0,0.0,0.0,0.0,0,0.0,0.0,0,0.0,0.0,0.0,0.0,0.0,0.0,0,0,0,0.0,0,0.0,0.0,0,0,0.0,0,0.0,0.0,0.0,0,0.0,0.0,0.0,0,0,0.0,0.0,0,0.0,0.0,0.0,0,0.0,0.0,0.0,0,0,0,0.0,0.0,0,0.0,0.0,0.0,0,0.0,0.0,0.0,0.0,0.0,0.0,0.0,0.0,0.0,0.0,0.0,0.0,0.0,0.0,0.0,0.0,0.0,0.0,0.0,0.0,0.0,0.0,0.0,0.0,0.0,0.0,0.0,0.0,0.0,0,0.0,0.0,0.0,0.0,0.0,0.0,40.0,0,0.0,0.0,0.0,0.0,0.0,0.0,0.0,0,0.0,0.0,0.0,0.0,0.0,0,0.0,0.0,0.0,0.0,0.0,0,0.0,0.0,0.0,0.0,0,0.0,0.0,20.0,0,0,0,0.0,0.0,0.0,0.0,0.0,0.0,0.0,0.0,0.0,0.0,0.0,0.0,0.0,0.0,0.0,0,0.0,0.0,33.3,13.0,0.27699999999999997
# 1640,9656,140718,Waxler R.M.,1973,F998,(BaF2)3.9659991669999997 (BaO)17.97031623 (GeO2)45.02769054 (La2O3)7.006998529 (Ta2O5)1.009999788 (TiO2)10.019627900000001 (ZnO)9.994872901 (ZrO2)5.004494949 ,0.0,0,0.0,0.0,0.0,0.0,0.0,0.0,0.0,0,0,0,0.0,0.0,0,3.9659991669999997,17.97031623,0.0,0.0,0.0,0.0,0,0.0,0.0,0.0,0.0,0,0,0.0,0.0,0,0.0,0.0,0.0,0.0,0.0,0.0,0,0.0,0.0,0.0,0.0,0.0,0.0,0,0.0,0.0,0,0.0,0.0,0.0,0.0,0.0,0.0,0,0,0,0.0,0,0.0,45.02769054,0,0,0.0,0,0.0,0.0,0.0,0,0.0,0.0,0.0,0,0,0.0,0.0,0,0.0,0.0,7.006998529,0,0.0,0.0,0.0,0,0,0,0.0,0.0,0,0.0,0.0,0.0,0,0.0,0.0,0.0,0.0,0.0,0.0,0.0,0.0,0.0,0.0,0.0,0.0,0.0,0.0,0.0,0.0,0.0,0.0,0.0,0.0,0.0,0.0,0.0,0.0,0.0,0.0,0.0,0.0,0.0,0,0.0,0.0,0.0,0.0,0.0,0.0,0.0,0,0.0,0.0,0.0,0.0,0.0,0.0,0.0,0,0.0,0.0,0.0,0.0,0.0,0,0.0,0.0,0.0,1.009999788,0.0,0,0.0,0.0,0.0,0.0,0,10.019627900000001,0.0,0.0,0,0,0,0.0,0.0,0.0,0.0,0.0,0.0,0.0,0.0,0.0,0.0,0.0,0.0,0.0,0.0,9.994872901,0,0.0,5.004494949,90.8,35.5,0.27699999999999997
# 1641,11320,98776,Higazy A.A.,1985,nan,(Co3O4)54.64 (P2O5)45.36 ,0.0,0,0.0,0.0,0.0,0.0,0.0,0.0,0.0,0,0,0,0.0,0.0,0,0.0,0.0,0.0,0.0,0.0,0.0,0,0.0,0.0,0.0,0.0,0,0,0.0,0.0,0,0.0,0.0,54.64,0.0,0.0,0.0,0,0.0,0.0,0.0,0.0,0.0,0.0,0,0.0,0.0,0,0.0,0.0,0.0,0.0,0.0,0.0,0,0,0,0.0,0,0.0,0.0,0,0,0.0,0,0.0,0.0,0.0,0,0.0,0.0,0.0,0,0,0.0,0.0,0,0.0,0.0,0.0,0,0.0,0.0,0.0,0,0,0,0.0,0.0,0,0.0,0.0,0.0,0,0.0,0.0,0.0,0.0,0.0,0.0,0.0,0.0,0.0,0.0,0.0,0.0,0.0,0.0,0.0,0.0,0.0,0.0,0.0,0.0,0.0,45.36,0.0,0.0,0.0,0.0,0.0,0.0,0.0,0,0.0,0.0,0.0,0.0,0.0,0.0,0.0,0,0.0,0.0,0.0,0.0,0.0,0.0,0.0,0,0.0,0.0,0.0,0.0,0.0,0,0.0,0.0,0.0,0.0,0.0,0,0.0,0.0,0.0,0.0,0,0.0,0.0,0.0,0,0,0,0.0,0.0,0.0,0.0,0.0,0.0,0.0,0.0,0.0,0.0,0.0,0.0,0.0,0.0,0.0,0,0.0,0.0,62.0,24.3,0.27699999999999997
# 1642,11320,98777,Higazy A.A.,1985,nan,(Co3O4)55.36 (P2O5)44.64 ,0.0,0,0.0,0.0,0.0,0.0,0.0,0.0,0.0,0,0,0,0.0,0.0,0,0.0,0.0,0.0,0.0,0.0,0.0,0,0.0,0.0,0.0,0.0,0,0,0.0,0.0,0,0.0,0.0,55.36,0.0,0.0,0.0,0,0.0,0.0,0.0,0.0,0.0,0.0,0,0.0,0.0,0,0.0,0.0,0.0,0.0,0.0,0.0,0,0,0,0.0,0,0.0,0.0,0,0,0.0,0,0.0,0.0,0.0,0,0.0,0.0,0.0,0,0,0.0,0.0,0,0.0,0.0,0.0,0,0.0,0.0,0.0,0,0,0,0.0,0.0,0,0.0,0.0,0.0,0,0.0,0.0,0.0,0.0,0.0,0.0,0.0,0.0,0.0,0.0,0.0,0.0,0.0,0.0,0.0,0.0,0.0,0.0,0.0,0.0,0.0,44.64,0.0,0.0,0.0,0.0,0.0,0.0,0.0,0,0.0,0.0,0.0,0.0,0.0,0.0,0.0,0,0.0,0.0,0.0,0.0,0.0,0.0,0.0,0,0.0,0.0,0.0,0.0,0.0,0,0.0,0.0,0.0,0.0,0.0,0,0.0,0.0,0.0,0.0,0,0.0,0.0,0.0,0,0,0,0.0,0.0,0.0,0.0,0.0,0.0,0.0,0.0,0.0,0.0,0.0,0.0,0.0,0.0,0.0,0,0.0,0.0,62.6,24.5,0.27699999999999997
# 1643,12180,137608,Dumbaugh W.H.,1974,0,(Al2O3)5.6 (BeO)22.2 (MgO)33.4 (SiO2)33.3 (Ta2O5)5.5 ,0.0,0,0.0,5.6,0.0,0.0,0.0,0.0,0.0,0,0,0,0.0,0.0,0,0.0,0.0,0.0,22.2,0.0,0.0,0,0.0,0.0,0.0,0.0,0,0,0.0,0.0,0,0.0,0.0,0.0,0.0,0.0,0.0,0,0.0,0.0,0.0,0.0,0.0,0.0,0,0.0,0.0,0,0.0,0.0,0.0,0.0,0.0,0.0,0,0,0,0.0,0,0.0,0.0,0,0,0.0,0,0.0,0.0,0.0,0,0.0,0.0,0.0,0,0,0.0,0.0,0,0.0,0.0,0.0,0,0.0,0.0,0.0,0,0,0,0.0,0.0,0,0.0,33.4,0.0,0,0.0,0.0,0.0,0.0,0.0,0.0,0.0,0.0,0.0,0.0,0.0,0.0,0.0,0.0,0.0,0.0,0.0,0.0,0.0,0.0,0.0,0.0,0.0,0.0,0.0,0.0,0.0,0.0,0.0,0,0.0,0.0,0.0,0.0,0.0,0.0,0.0,0,0.0,0.0,0.0,0.0,0.0,33.3,0.0,0,0.0,0.0,0.0,0.0,0.0,0,0.0,0.0,0.0,5.5,0.0,0,0.0,0.0,0.0,0.0,0,0.0,0.0,0.0,0,0,0,0.0,0.0,0.0,0.0,0.0,0.0,0.0,0.0,0.0,0.0,0.0,0.0,0.0,0.0,0.0,0,0.0,0.0,144.0,56.38,0.27699999999999997
# 1644,16951,172850,Cline C.F.,1979,nan,(AlF3)10.0 (BeF2)47.0 (CaF2)14.0 (CsF)27.0 (NdF3)2.0 ,0.0,0,0.0,0.0,10.0,0.0,0.0,0.0,0.0,0,0,0,0.0,0.0,0,0.0,0.0,47.0,0.0,0.0,0.0,0,0.0,14.0,0.0,0.0,0,0,0.0,0.0,0,0.0,0.0,0.0,0.0,0.0,0.0,0,27.0,0.0,0.0,0.0,0.0,0.0,0,0.0,0.0,0,0.0,0.0,0.0,0.0,0.0,0.0,0,0,0,0.0,0,0.0,0.0,0,0,0.0,0,0.0,0.0,0.0,0,0.0,0.0,0.0,0,0,0.0,0.0,0,0.0,0.0,0.0,0,0.0,0.0,0.0,0,0,0,0.0,0.0,0,0.0,0.0,0.0,0,0.0,0.0,0.0,0.0,0.0,0.0,0.0,0.0,0.0,0.0,0.0,0.0,0.0,0.0,0.0,2.0,0.0,0.0,0.0,0.0,0.0,0.0,0.0,0.0,0.0,0.0,0.0,0.0,0.0,0,0.0,0.0,0.0,0.0,0.0,0.0,0.0,0,0.0,0.0,0.0,0.0,0.0,0.0,0.0,0,0.0,0.0,0.0,0.0,0.0,0,0.0,0.0,0.0,0.0,0.0,0,0.0,0.0,0.0,0.0,0,0.0,0.0,0.0,0,0,0,0.0,0.0,0.0,0.0,0.0,0.0,0.0,0.0,0.0,0.0,0.0,0.0,0.0,0.0,0.0,0,0.0,0.0,35.7,14.01,0.27699999999999997
# 1647,28787,373199,Kodama M.,1999,nan,(B2O3)93.8 (Li2O)6.2 ,0.0,0,0.0,0.0,0.0,0.0,0.0,0.0,0.0,0,0,0,0.0,93.8,0,0.0,0.0,0.0,0.0,0.0,0.0,0,0.0,0.0,0.0,0.0,0,0,0.0,0.0,0,0.0,0.0,0.0,0.0,0.0,0.0,0,0.0,0.0,0.0,0.0,0.0,0.0,0,0.0,0.0,0,0.0,0.0,0.0,0.0,0.0,0.0,0,0,0,0.0,0,0.0,0.0,0,0,0.0,0,0.0,0.0,0.0,0,0.0,0.0,0.0,0,0,0.0,0.0,0,0.0,0.0,0.0,0,0.0,0.0,6.2,0,0,0,0.0,0.0,0,0.0,0.0,0.0,0,0.0,0.0,0.0,0.0,0.0,0.0,0.0,0.0,0.0,0.0,0.0,0.0,0.0,0.0,0.0,0.0,0.0,0.0,0.0,0.0,0.0,0.0,0.0,0.0,0.0,0.0,0.0,0.0,0.0,0,0.0,0.0,0.0,0.0,0.0,0.0,0.0,0,0.0,0.0,0.0,0.0,0.0,0.0,0.0,0,0.0,0.0,0.0,0.0,0.0,0,0.0,0.0,0.0,0.0,0.0,0,0.0,0.0,0.0,0.0,0,0.0,0.0,0.0,0,0,0,0.0,0.0,0.0,0.0,0.0,0.0,0.0,0.0,0.0,0.0,0.0,0.0,0.0,0.0,0.0,0,0.0,0.0,26.0,10.0,0.27699999999999997
# 1648,28787,373204,Kodama M.,1999,nan,(B2O3)83.7 (Li2O)16.3 ,0.0,0,0.0,0.0,0.0,0.0,0.0,0.0,0.0,0,0,0,0.0,83.7,0,0.0,0.0,0.0,0.0,0.0,0.0,0,0.0,0.0,0.0,0.0,0,0,0.0,0.0,0,0.0,0.0,0.0,0.0,0.0,0.0,0,0.0,0.0,0.0,0.0,0.0,0.0,0,0.0,0.0,0,0.0,0.0,0.0,0.0,0.0,0.0,0,0,0,0.0,0,0.0,0.0,0,0,0.0,0,0.0,0.0,0.0,0,0.0,0.0,0.0,0,0,0.0,0.0,0,0.0,0.0,0.0,0,0.0,0.0,16.3,0,0,0,0.0,0.0,0,0.0,0.0,0.0,0,0.0,0.0,0.0,0.0,0.0,0.0,0.0,0.0,0.0,0.0,0.0,0.0,0.0,0.0,0.0,0.0,0.0,0.0,0.0,0.0,0.0,0.0,0.0,0.0,0.0,0.0,0.0,0.0,0.0,0,0.0,0.0,0.0,0.0,0.0,0.0,0.0,0,0.0,0.0,0.0,0.0,0.0,0.0,0.0,0,0.0,0.0,0.0,0.0,0.0,0,0.0,0.0,0.0,0.0,0.0,0,0.0,0.0,0.0,0.0,0,0.0,0.0,0.0,0,0,0,0.0,0.0,0.0,0.0,0.0,0.0,0.0,0.0,0.0,0.0,0.0,0.0,0.0,0.0,0.0,0,0.0,0.0,48.0,19.0,0.27699999999999997
# 1649,28787,373205,Kodama M.,1999,nan,(B2O3)81.7 (Li2O)18.3 ,0.0,0,0.0,0.0,0.0,0.0,0.0,0.0,0.0,0,0,0,0.0,81.7,0,0.0,0.0,0.0,0.0,0.0,0.0,0,0.0,0.0,0.0,0.0,0,0,0.0,0.0,0,0.0,0.0,0.0,0.0,0.0,0.0,0,0.0,0.0,0.0,0.0,0.0,0.0,0,0.0,0.0,0,0.0,0.0,0.0,0.0,0.0,0.0,0,0,0,0.0,0,0.0,0.0,0,0,0.0,0,0.0,0.0,0.0,0,0.0,0.0,0.0,0,0,0.0,0.0,0,0.0,0.0,0.0,0,0.0,0.0,18.3,0,0,0,0.0,0.0,0,0.0,0.0,0.0,0,0.0,0.0,0.0,0.0,0.0,0.0,0.0,0.0,0.0,0.0,0.0,0.0,0.0,0.0,0.0,0.0,0.0,0.0,0.0,0.0,0.0,0.0,0.0,0.0,0.0,0.0,0.0,0.0,0.0,0,0.0,0.0,0.0,0.0,0.0,0.0,0.0,0,0.0,0.0,0.0,0.0,0.0,0.0,0.0,0,0.0,0.0,0.0,0.0,0.0,0,0.0,0.0,0.0,0.0,0.0,0,0.0,0.0,0.0,0.0,0,0.0,0.0,0.0,0,0,0,0.0,0.0,0.0,0.0,0.0,0.0,0.0,0.0,0.0,0.0,0.0,0.0,0.0,0.0,0.0,0,0.0,0.0,53.0,21.0,0.27699999999999997
# 1650,28787,373206,Kodama M.,1999,nan,(B2O3)79.8 (Li2O)20.2 ,0.0,0,0.0,0.0,0.0,0.0,0.0,0.0,0.0,0,0,0,0.0,79.8,0,0.0,0.0,0.0,0.0,0.0,0.0,0,0.0,0.0,0.0,0.0,0,0,0.0,0.0,0,0.0,0.0,0.0,0.0,0.0,0.0,0,0.0,0.0,0.0,0.0,0.0,0.0,0,0.0,0.0,0,0.0,0.0,0.0,0.0,0.0,0.0,0,0,0,0.0,0,0.0,0.0,0,0,0.0,0,0.0,0.0,0.0,0,0.0,0.0,0.0,0,0,0.0,0.0,0,0.0,0.0,0.0,0,0.0,0.0,20.2,0,0,0,0.0,0.0,0,0.0,0.0,0.0,0,0.0,0.0,0.0,0.0,0.0,0.0,0.0,0.0,0.0,0.0,0.0,0.0,0.0,0.0,0.0,0.0,0.0,0.0,0.0,0.0,0.0,0.0,0.0,0.0,0.0,0.0,0.0,0.0,0.0,0,0.0,0.0,0.0,0.0,0.0,0.0,0.0,0,0.0,0.0,0.0,0.0,0.0,0.0,0.0,0,0.0,0.0,0.0,0.0,0.0,0,0.0,0.0,0.0,0.0,0.0,0,0.0,0.0,0.0,0.0,0,0.0,0.0,0.0,0,0,0,0.0,0.0,0.0,0.0,0.0,0.0,0.0,0.0,0.0,0.0,0.0,0.0,0.0,0.0,0.0,0,0.0,0.0,58.0,23.0,0.27699999999999997
# 1651,30391,377820,Yousef E.S.,2006,nan,(B2O3)79.20792 (Bi2O3)19.80198 (Eu2O3)0.9901 ,0.0,0,0.0,0.0,0.0,0.0,0.0,0.0,0.0,0,0,0,0.0,79.20792,0,0.0,0.0,0.0,0.0,19.80198,0.0,0,0.0,0.0,0.0,0.0,0,0,0.0,0.0,0,0.0,0.0,0.0,0.0,0.0,0.0,0,0.0,0.0,0.0,0.0,0.0,0.0,0,0.0,0.9901,0,0.0,0.0,0.0,0.0,0.0,0.0,0,0,0,0.0,0,0.0,0.0,0,0,0.0,0,0.0,0.0,0.0,0,0.0,0.0,0.0,0,0,0.0,0.0,0,0.0,0.0,0.0,0,0.0,0.0,0.0,0,0,0,0.0,0.0,0,0.0,0.0,0.0,0,0.0,0.0,0.0,0.0,0.0,0.0,0.0,0.0,0.0,0.0,0.0,0.0,0.0,0.0,0.0,0.0,0.0,0.0,0.0,0.0,0.0,0.0,0.0,0.0,0.0,0.0,0.0,0.0,0.0,0,0.0,0.0,0.0,0.0,0.0,0.0,0.0,0,0.0,0.0,0.0,0.0,0.0,0.0,0.0,0,0.0,0.0,0.0,0.0,0.0,0,0.0,0.0,0.0,0.0,0.0,0,0.0,0.0,0.0,0.0,0,0.0,0.0,0.0,0,0,0,0.0,0.0,0.0,0.0,0.0,0.0,0.0,0.0,0.0,0.0,0.0,0.0,0.0,0.0,0.0,0,0.0,0.0,58.4,22.91,0.27699999999999997
# 1652,30391,377821,Yousef E.S.,2006,nan,(B2O3)79.20792 (Bi2O3)19.80198 (Gd2O3)0.9901 ,0.0,0,0.0,0.0,0.0,0.0,0.0,0.0,0.0,0,0,0,0.0,79.20792,0,0.0,0.0,0.0,0.0,19.80198,0.0,0,0.0,0.0,0.0,0.0,0,0,0.0,0.0,0,0.0,0.0,0.0,0.0,0.0,0.0,0,0.0,0.0,0.0,0.0,0.0,0.0,0,0.0,0.0,0,0.0,0.0,0.0,0.0,0.0,0.0,0,0,0,0.9901,0,0.0,0.0,0,0,0.0,0,0.0,0.0,0.0,0,0.0,0.0,0.0,0,0,0.0,0.0,0,0.0,0.0,0.0,0,0.0,0.0,0.0,0,0,0,0.0,0.0,0,0.0,0.0,0.0,0,0.0,0.0,0.0,0.0,0.0,0.0,0.0,0.0,0.0,0.0,0.0,0.0,0.0,0.0,0.0,0.0,0.0,0.0,0.0,0.0,0.0,0.0,0.0,0.0,0.0,0.0,0.0,0.0,0.0,0,0.0,0.0,0.0,0.0,0.0,0.0,0.0,0,0.0,0.0,0.0,0.0,0.0,0.0,0.0,0,0.0,0.0,0.0,0.0,0.0,0,0.0,0.0,0.0,0.0,0.0,0,0.0,0.0,0.0,0.0,0,0.0,0.0,0.0,0,0,0,0.0,0.0,0.0,0.0,0.0,0.0,0.0,0.0,0.0,0.0,0.0,0.0,0.0,0.0,0.0,0,0.0,0.0,62.0,24.31,0.27699999999999997
# 1653,30391,377822,Yousef E.S.,2006,nan,(B2O3)79.20792 (Bi2O3)19.80198 (Er2O3)0.9901 ,0.0,0,0.0,0.0,0.0,0.0,0.0,0.0,0.0,0,0,0,0.0,79.20792,0,0.0,0.0,0.0,0.0,19.80198,0.0,0,0.0,0.0,0.0,0.0,0,0,0.0,0.0,0,0.0,0.0,0.0,0.0,0.0,0.0,0,0.0,0.0,0.0,0.0,0.0,0.9901,0,0.0,0.0,0,0.0,0.0,0.0,0.0,0.0,0.0,0,0,0,0.0,0,0.0,0.0,0,0,0.0,0,0.0,0.0,0.0,0,0.0,0.0,0.0,0,0,0.0,0.0,0,0.0,0.0,0.0,0,0.0,0.0,0.0,0,0,0,0.0,0.0,0,0.0,0.0,0.0,0,0.0,0.0,0.0,0.0,0.0,0.0,0.0,0.0,0.0,0.0,0.0,0.0,0.0,0.0,0.0,0.0,0.0,0.0,0.0,0.0,0.0,0.0,0.0,0.0,0.0,0.0,0.0,0.0,0.0,0,0.0,0.0,0.0,0.0,0.0,0.0,0.0,0,0.0,0.0,0.0,0.0,0.0,0.0,0.0,0,0.0,0.0,0.0,0.0,0.0,0,0.0,0.0,0.0,0.0,0.0,0,0.0,0.0,0.0,0.0,0,0.0,0.0,0.0,0,0,0,0.0,0.0,0.0,0.0,0.0,0.0,0.0,0.0,0.0,0.0,0.0,0.0,0.0,0.0,0.0,0,0.0,0.0,64.1,25.11,0.27699999999999997
# 1654,30900,391628,Schilling F.R.,2001,nan,(Al2O3)6.60579467 (CaO)19.69368902 (MgO)27.58407862 (SiO2)46.11643769 ,0.0,0,0.0,6.60579467,0.0,0.0,0.0,0.0,0.0,0,0,0,0.0,0.0,0,0.0,0.0,0.0,0.0,0.0,0.0,0,0.0,0.0,19.69368902,0.0,0,0,0.0,0.0,0,0.0,0.0,0.0,0.0,0.0,0.0,0,0.0,0.0,0.0,0.0,0.0,0.0,0,0.0,0.0,0,0.0,0.0,0.0,0.0,0.0,0.0,0,0,0,0.0,0,0.0,0.0,0,0,0.0,0,0.0,0.0,0.0,0,0.0,0.0,0.0,0,0,0.0,0.0,0,0.0,0.0,0.0,0,0.0,0.0,0.0,0,0,0,0.0,0.0,0,0.0,27.58407862,0.0,0,0.0,0.0,0.0,0.0,0.0,0.0,0.0,0.0,0.0,0.0,0.0,0.0,0.0,0.0,0.0,0.0,0.0,0.0,0.0,0.0,0.0,0.0,0.0,0.0,0.0,0.0,0.0,0.0,0.0,0,0.0,0.0,0.0,0.0,0.0,0.0,0.0,0,0.0,0.0,0.0,0.0,0.0,46.11643769,0.0,0,0.0,0.0,0.0,0.0,0.0,0,0.0,0.0,0.0,0.0,0.0,0,0.0,0.0,0.0,0.0,0,0.0,0.0,0.0,0,0,0,0.0,0.0,0.0,0.0,0.0,0.0,0.0,0.0,0.0,0.0,0.0,0.0,0.0,0.0,0.0,0,0.0,0.0,106.0,41.8,0.27699999999999997
# 1655,30900,391630,Schilling F.R.,2001,nan,(Al2O3)11.489510000000001 (CaO)16.716720000000002 (MgO)29.276020000000003 (SiO2)42.51775 ,0.0,0,0.0,11.489510000000001,0.0,0.0,0.0,0.0,0.0,0,0,0,0.0,0.0,0,0.0,0.0,0.0,0.0,0.0,0.0,0,0.0,0.0,16.716720000000002,0.0,0,0,0.0,0.0,0,0.0,0.0,0.0,0.0,0.0,0.0,0,0.0,0.0,0.0,0.0,0.0,0.0,0,0.0,0.0,0,0.0,0.0,0.0,0.0,0.0,0.0,0,0,0,0.0,0,0.0,0.0,0,0,0.0,0,0.0,0.0,0.0,0,0.0,0.0,0.0,0,0,0.0,0.0,0,0.0,0.0,0.0,0,0.0,0.0,0.0,0,0,0,0.0,0.0,0,0.0,29.276020000000003,0.0,0,0.0,0.0,0.0,0.0,0.0,0.0,0.0,0.0,0.0,0.0,0.0,0.0,0.0,0.0,0.0,0.0,0.0,0.0,0.0,0.0,0.0,0.0,0.0,0.0,0.0,0.0,0.0,0.0,0.0,0,0.0,0.0,0.0,0.0,0.0,0.0,0.0,0,0.0,0.0,0.0,0.0,0.0,42.51775,0.0,0,0.0,0.0,0.0,0.0,0.0,0,0.0,0.0,0.0,0.0,0.0,0,0.0,0.0,0.0,0.0,0,0.0,0.0,0.0,0,0,0,0.0,0.0,0.0,0.0,0.0,0.0,0.0,0.0,0.0,0.0,0.0,0.0,0.0,0.0,0.0,0,0.0,0.0,108.0,42.3,0.27699999999999997
