Repository: jacobergzhou/Poisson-Ratio

File: Poisson_data_cleaned_06212019.csv (part 23 of 58)
,Code,Glass #,Author,Year,Trademark,Ag2O,AgI,Al,Al2O3,AlF3,AlN,As,As2O3,As2O5,As2S3,As2Se3,AsSe,B,B2O3,BaCl2,BaF2,BaO,BeF2,BeO,Bi2O3,BiCl3,Br,Ca,CaF2,CaO,Cd,CdCl2,CdF2,CdO,Ce2O3,CeF3,CeO2,Cl,Co3O4,CoO,Cr2O3,Cs2O,CsCl,CsF,Cu2O,CuO,Dy2O3,Er,Er2O3,ErF3,Eu,Eu2O3,EuF3,F,Fe,Fe2O3,FeO,Ga,Ga2O3,Ga2S3,Ga2Se3,GaF3,Gd2O3,GdF3,Ge,GeO2,GeS2,GeSe2,H2O,HfF4,HfO2,Hg,Ho2O3,I,InF3,K,K2O,K2S,K2SO4,KBr,KCl,KF,KHF2,La,La2O3,La2S3,LaF3,Li,Li2O,Li2S,Li2SO4,LiBr,LiCl,LiF,LiI,MgF2,MgO,Mn2O3,MnF2,MnO,MnO2,MoO2,MoO3,N,Na,Na2O,Na2S,Na2SO4,NaCl,NaF,NaPO3,Nb2O5,Nd,Nd2O3,NdF3,NH4NO3,NiO,O,OH,P,P2O5,Pb,PbCl2,PbF2,PbO,PdO,Pr2O3,Pr6O11,PrF3,Rb2O,RbF,Rh2O3,RuO2,S,Sb,Sb2O3,Sb2S3,Sc2O3,Se,Si,Si3N4,SiC,SiO2,Sm2O3,Sn,SnO,SnO2,SO2,SO3,Sr,SrCl2,SrF2,SrO,Ta2O3,Ta2O5,Tb2O3,TbF3,Te,TeO2,Th,ThF4,ThO2,TiO2,Tl,Tl2O,Tl2Se,TlSe,Tm2O3,U,U3O8,UO2,V,V2O5,VO6,WO3,Y,Y2O3,Yb2O3,YbF3,YF3,ZnCl2,ZnF2,ZnO,ZnSO4,ZrF4,ZrO2,Young's modulus E (GPa),Shear modulus G (GPa),Poisson's ratio v
# 2066,31400,403631,Shimizu K.,2004,,0,0,0,0,0,0,0,0,0,0,0,0,0,0,0,0,0,0,0,0,0,0,0,0,0,0,0,0,0,0,0,0,0,0,0,0,0,0,0,0,0,0,0,0,0,0,0,0,0,0,0,0,0,0,0,0,0,0,0,0,0,0,0,0,0,0,0,0,0,0,0,8.13182622,0,0,0,0,0,0,0,0,0,0,0,16.0213724,0,0,0,0,0,0,0,0,0,0,0,0,0,0,0,0,0,0,0,0,0,0,16.93000254,0,0,0,0,0,0,0,0,0,0,0,0,0,0,0,0,0,0,0,0,0,0,0,0.032850005,0,0,0,0,0,0,44.61979669,0,0,0,0,0,0,0,0,0,0,0,0,0,0,0,0,0,0,0,14.26415214,0,0,0,0,0,0,0,0,0,0,0,0,0,0,0,0,0,0,0,0,0,0,0,99,39,0.269
# 2067,31741,350633,El0Adawy A.,1999,,0,0,0,0,0,0,0,0,0,0,0,0,0,90,0,0,0,0,0,10,0,0,0,0,0,0,0,0,0,0,0,0,0,0,0,0,0,0,0,0,0,0,0,0,0,0,0,0,0,0,0,0,0,0,0,0,0,0,0,0,0,0,0,0,0,0,0,0,0,0,0,0,0,0,0,0,0,0,0,0,0,0,0,0,0,0,0,0,0,0,0,0,0,0,0,0,0,0,0,0,0,0,0,0,0,0,0,0,0,0,0,0,0,0,0,0,0,0,0,0,0,0,0,0,0,0,0,0,0,0,0,0,0,0,0,0,0,0,0,0,0,0,0,0,0,0,0,0,0,0,0,0,0,0,0,0,0,0,0,0,0,0,0,0,0,0,0,0,0,0,0,0,0,0,0,0,0,0,0,0,0,128,50.6,0.269
# 2068,7802,74022,Takahashi K.,1983,,0,0,0,0,0,0,0,0,0,0,0,0,0,60,0,0,0,0,0,0,0,0,0,0,0,0,0,0,0,0,0,0,0,0,0,0,0,0,0,0,0,0,0,0,0,0,0,0,0,0,0,0,0,0,0,0,0,0,0,0,0,0,0,0,0,0,0,0,0,0,0,0,0,0,0,0,0,0,0,0,0,0,0,0,0,0,0,0,0,0,0,0,0,0,0,0,0,0,0,0,40,0,0,0,0,0,0,0,0,0,0,0,0,0,0,0,0,0,0,0,0,0,0,0,0,0,0,0,0,0,0,0,0,0,0,0,0,0,0,0,0,0,0,0,0,0,0,0,0,0,0,0,0,0,0,0,0,0,0,0,0,0,0,0,0,0,0,0,0,0,0,0,0,0,0,0,0,0,0,0,0,57,22.46,0.2689226
# 2069,7802,74024,Takahashi K.,1983,,0,0,0,0,0,0,0,0,0,0,0,0,0,50,0,0,0,0,0,0,0,0,0,0,0,0,0,0,0,0,0,0,0,0,0,0,0,0,0,0,0,0,0,0,0,0,0,0,0,0,0,0,0,0,0,0,0,0,0,0,0,0,0,0,0,0,0,0,0,0,0,0,0,0,0,0,0,0,0,0,0,0,0,0,0,0,0,0,0,0,0,0,0,0,0,0,0,0,0,0,50,0,0,0,0,0,0,0,0,0,0,0,0,0,0,0,0,0,0,0,0,0,0,0,0,0,0,0,0,0,0,0,0,0,0,0,0,0,0,0,0,0,0,0,0,0,0,0,0,0,0,0,0,0,0,0,0,0,0,0,0,0,0,0,0,0,0,0,0,0,0,0,0,0,0,0,0,0,0,0,0,60.6,23.88,0.2688442
# 2070,37424,443679,Hemono N.,2010,,0,0,0,0,0,0,0,0,0,0,0,0,0,0,0,0,0,0,0,0,0,0,0,0,0,0,0,0,0,0,0,0,0,0,0,0,0,0,0,0,0,0,0,0,0,0,0,0,0,0,0,0,0,0,0,0,0,0,0,0,0,0,0,0,0,0,0,0,0,0,0,0,0,0,0,0,0,0,0,0,0,0,0,0,0,0,0,0,0,0,0,0,0,0,0,0,0,0,0,0,0,0,0,0,0,0,0,0,0,0,0,0,0,0,0,43,0,0,0,0,0,0,0,0,0,0,0,0,0,0,0,0,0,0,0,0,0,0,0,0,57,0,0,0,0,0,0,0,0,0,0,0,0,0,0,0,0,0,0,0,0,0,0,0,0,0,0,0,0,0,0,0,0,0,0,0,0,0,0,0,0,34,13.4,0.2686568
# 2071,7278,55251,Osaka A.,1989,,0,0,0,0,0,0,0,0,0,0,0,0,0,26.7,0,0,33.3,0,0,0,0,0,0,0,0,0,0,0,0,0,0,0,0,0,0,0,0,0,0,0,0,0,0,0,0,0,0,0,0,0,0,0,0,0,0,0,0,0,0,0,0,0,0,0,0,0,0,0,0,0,0,0,0,0,0,0,0,0,0,0,0,0,0,0,0,0,0,0,0,0,0,0,0,0,0,0,0,0,0,0,0,0,0,0,0,0,0,0,0,0,0,0,0,0,0,40,0,0,0,0,0,0,0,0,0,0,0,0,0,0,0,0,0,0,0,0,0,0,0,0,0,0,0,0,0,0,0,0,0,0,0,0,0,0,0,0,0,0,0,0,0,0,0,0,0,0,0,0,0,0,0,0,0,0,0,0,0,0,0,0,0,64.7,25.5,0.2686274
# 2072,4562,14659,Osaka A.,1986,,0,0,0,0,0,0,0,0,0,0,0,0,0,0,0,0,0,0,0,0,0,0,0,0,0,0,0,0,0,0,0,0,0,0,0,0,0,0,0,0,0,0,0,0,0,0,0,0,0,0,0,0,0,0,0,0,0,0,0,0,54.55455,0,0,0,0,0,0,0,0,0,0,0,0,0,0,0,0,0,0,0,0,0,0,0,0,0,0,0,0,0,0,0,0,0,0,0,0,0,0,0,27.27727,0,0,0,0,0,0,0,0,0,0,0,0,0,0,0,0,0,0,0,0,0,0,0,0,0,0,0,0,0,0,0,0,0,0,0,0,18.16818,0,0,0,0,0,0,0,0,0,0,0,0,0,0,0,0,0,0,0,0,0,0,0,0,0,0,0,0,0,0,0,0,0,0,0,0,0,0,0,0,0,0,0,61.6,24.28,0.2685337
# 2073,7278,55250,Osaka A.,1989,,0,0,0,0,0,0,0,0,0,0,0,0,0,33.33333333,0,0,33.33333333,0,0,0,0,0,0,0,0,0,0,0,0,0,0,0,0,0,0,0,0,0,0,0,0,0,0,0,0,0,0,0,0,0,0,0,0,0,0,0,0,0,0,0,0,0,0,0,0,0,0,0,0,0,0,0,0,0,0,0,0,0,0,0,0,0,0,0,0,0,0,0,0,0,0,0,0,0,0,0,0,0,0,0,0,0,0,0,0,0,0,0,0,0,0,0,0,0,0,33.33333333,0,0,0,0,0,0,0,0,0,0,0,0,0,0,0,0,0,0,0,0,0,0,0,0,0,0,0,0,0,0,0,0,0,0,0,0,0,0,0,0,0,0,0,0,0,0,0,0,0,0,0,0,0,0,0,0,0,0,0,0,0,0,0,0,0,65.7,25.9,0.2683397
# 2074,8877,71706,Shaw R.R.,1971,,0,0,0,0,0,0,0,0,0,0,0,0,0,0,0,0,0,0,0,0,0,0,0,0,0,0,0,0,0,0,0,0,0,0,0,0,0,0,0,0,0,0,0,0,0,0,0,0,0,0,0,0,0,0,0,0,0,0,0,0,72,0,0,0,0,0,0,0,0,0,0,0,0,0,0,0,0,0,0,0,0,0,0,0,0,0,0,0,0,0,0,0,0,0,0,0,0,0,0,0,28,0,0,0,0,0,0,0,0,0,0,0,0,0,0,0,0,0,0,0,0,0,0,0,0,0,0,0,0,0,0,0,0,0,0,0,0,0,0,0,0,0,0,0,0,0,0,0,0,0,0,0,0,0,0,0,0,0,0,0,0,0,0,0,0,0,0,0,0,0,0,0,0,0,0,0,0,0,0,0,0,62.4,24.6,0.2682927
# 2075,40473,468180,Striepe S.,2013,,0,0,0,0,0,0,0,0,0,0,0,0,0,85,0,0,0,0,0,0,0,0,0,0,10,0,0,0,0,0,0,0,0,0,0,0,0,0,0,0,0,0,0,0,0,0,0,0,0,0,0,0,0,0,0,0,0,0,0,0,0,0,0,0,0,0,0,0,0,0,0,0,0,0,0,0,0,0,0,0,0,0,0,0,0,0,0,0,0,0,0,0,0,0,0,0,0,0,0,0,5,0,0,0,0,0,0,0,0,0,0,0,0,0,0,0,0,0,0,0,0,0,0,0,0,0,0,0,0,0,0,0,0,0,0,0,0,0,0,0,0,0,0,0,0,0,0,0,0,0,0,0,0,0,0,0,0,0,0,0,0,0,0,0,0,0,0,0,0,0,0,0,0,0,0,0,0,0,0,0,0,48.7,19.2,0.2682291
# 2076,32062,395091,Begum A.N.,2007,,0,0,0,0,0,0,0,0,0,0,0,0,0,0,0,0,15.51841,0,0,0,0,0,0,0,0,0,0,0,0,0,0,0,0,0,0,0,0,0,0,0,0,0,0,0,0,0,0,0,0,0,0,0,0,0,0,0,0,0,0,0,0,0,0,0,0,0,0,0,0,0,0,0,0,0,0,0,0,0,0,0,0,0,0,0,0,0,0,0,0,0,0,0,0,0,0,0,0,0,0,0,0,0,0,0,0,0,0,0,0,0,0,0,0,0,0,0,0,0,0,0,0,0,0,0,0,0,0,0,0,0,0,0,0,0,0,0,0,0,0,0,0,0,0,0,0,0,0,0,0,0,0,0,0,84.48159,0,0,0,0,0,0,0,0,0,0,0,0,0,0,0,0,0,0,0,0,0,0,0,0,0,0,0,45.4,17.9,0.2681565
# 2077,214,20092,Polukhin V.N.,1983,,0,0,0,0,0,0,0,0,0,0,0,0,0,0,0,0,0,0,0,0,0,0,0,0,0,0,0,0,0,0,0,0,0,0,0,0,0,0,0,0,0,0,0,0,0,0,0,0,0,0,0,0,0,0,0,0,0,0,0,0,71.58190273,0,0,0,0,0,0,0,0,0,0,0,0,0,0,0,0,0,0,8.231993414,0,0,0,0,0,0,0,0,0,0,0,0,0,0,0,0,0,0,0,0,10.09305193,0,0,0,0,0,0,0,0,0,0,0,0,0,0,0,0,0,0,0,0,0,0,0,0,0,0,0,0,0,0,0,0,0,0,0,0,10.09305193,0,0,0,0,0,0,0,0,0,0,0,0,0,0,0,0,0,0,0,0,0,0,0,0,0,0,0,0,0,0,0,0,0,0,0,0,0,0,0,0,0,0,0,77.4,30.5,0.268
# 2078,435,22479,Livshits V.Ya.,1985,,0,0,0,0,0,0,0,0,0,0,0,0,0,0,0,0,0,0,0,0,0,0,0,0,0,0,0,0,0,0,0,0,0,0,0,0,3.5,0,0,0,0,0,0,0,0,0,0,0,0,0,0,0,0,0,0,0,0,0,0,0,73.5,0,0,0,0,0,0,0,0,0,0,0,0,0,0,0,0,0,0,0,0,0,0,0,0,0,0,0,0,0,0,0,0,0,0,0,0,0,0,0,11.3,0,0,0,0,0,0,0,0,0,0,0,0,0,0,0,0,0,0,0,0,0,0,0,0,0,0,0,0,0,0,0,0,0,0,0,0,11.7,0,0,0,0,0,0,0,0,0,0,0,0,0,0,0,0,0,0,0,0,0,0,0,0,0,0,0,0,0,0,0,0,0,0,0,0,0,0,0,0,0,0,0,66.7,26.3,0.268
# 2079,435,22480,Livshits V.Ya.,1985,,0,0,0,0,0,0,0,0,0,0,0,0,0,0,0,0,0,0,0,0,0,0,0,0,0,0,0,0,0,0,0,0,0,0,0,0,5.3,0,0,0,0,0,0,0,0,0,0,0,0,0,0,0,0,0,0,0,0,0,0,0,72.1,0,0,0,0,0,0,0,0,0,0,0,0,0,0,0,0,0,0,0,0,0,0,0,0,0,0,0,0,0,0,0,0,0,0,0,0,0,0,0,11.1,0,0,0,0,0,0,0,0,0,0,0,0,0,0,0,0,0,0,0,0,0,0,0,0,0,0,0,0,0,0,0,0,0,0,0,0,11.5,0,0,0,0,0,0,0,0,0,0,0,0,0,0,0,0,0,0,0,0,0,0,0,0,0,0,0,0,0,0,0,0,0,0,0,0,0,0,0,0,0,0,0,65.1,25.7,0.268
# 2080,1888,122482,Sanin V.I.,1982,,0,0,0,0,0,0,0,0,0,0,0,0,0,0,0,0,0,0,0,0,0,0,0,0,30,0,0,0,0,0,0,0,0,0,0,0,0,0,0,0,0,0,0,0,0,0,0,0,0,0,0,0,0,0,0,0,0,0,0,0,0,0,0,0,0,0,0,0,0,0,0,10,0,0,0,0,0,0,0,0,0,0,0,0,0,0,0,0,0,0,0,10,0,0,0,0,0,0,0,0,0,0,0,0,0,0,0,0,0,0,0,0,0,0,0,0,0,0,0,0,0,0,0,0,0,0,0,0,0,0,0,0,0,0,0,0,0,50,0,0,0,0,0,0,0,0,0,0,0,0,0,0,0,0,0,0,0,0,0,0,0,0,0,0,0,0,0,0,0,0,0,0,0,0,0,0,0,0,0,0,0,,,0.268
# 2081,1962,989,Yoshimoto M.,1986,,0,0,0,0,0,0,0,0,0,0,0,0,0,0,0,0,0,0,0,0,0,0,0,0,0,0,0,0,0,0,0,0,0,0,0,0,0,0,0,0,0,0,0,0,0,0,0,0,0,0,0,0,0,0,0,0,0,0,0,0,0,0,0,0,0,0,0,0,0,0,0,0,0,0,0,0,0,0,0,0,0,0,0,0,0,0,0,0,0,0,0,0,0,0,0,0,0,0,0,0,0,0,0,0,0,0,0,0,0,0,0,0,0,0,0,0,0,0,0,70,0,0,0,0,0,0,0,0,0,0,0,0,0,0,0,0,0,30,0,0,0,0,0,0,0,0,0,0,0,0,0,0,0,0,0,0,0,0,0,0,0,0,0,0,0,0,0,0,0,0,0,0,0,0,0,0,0,0,0,0,0,42,16.57,0.268
# 2082,2416,33046,Ashizuka M.,1985,,0,0,0,20.7,0,0,0,0,0,0,0,0,0,0,0,0,0,0,0,0,0,0,0,0,31,0,0,0,0,0,0,0,0,0,0,0,0,0,0,0,0,0,0,0,0,0,0,0,0,0,0,0,0,0,0,0,0,0,0,0,0,0,0,0,0,0,0,0,0,0,0,0,0,0,0,0,0,0,0,0,0,0,0,0,0,0,0,0,0,0,0,0,0,0,0,0,0,0,0,0,0,0,0,0,0,0,0,0,0,0,0,0,0,0,0,10.4,0,0,0,0,0,0,0,0,0,0,0,0,0,0,0,0,0,0,0,0,0,37.9,0,0,0,0,0,0,0,0,0,0,0,0,0,0,0,0,0,0,0,0,0,0,0,0,0,0,0,0,0,0,0,0,0,0,0,0,0,0,0,0,0,0,0,83.4,32.95,0.268
# 2083,3497,7662,Soga N.,1976,,0,0,0,0,0,0,0,0,0,0,0,0,0,0,0,0,0,0,0,0,0,0,0,0,0,0,0,0,0,0,0,0,0,0,0,0,0,0,0,0,0,0,0,0,0,0,0,0,0,0,0,0,0,0,0,0,0,0,0,0,0,0,0,0,0,0,0,0,0,0,0,0,0,0,0,0,0,0,0,0,0,0,0,0,0,0,0,0,0,0,0,12.5,0,0,0,0,0,0,0,0,0,0,0,0,0,0,0,0,0,0,0,0,0,0,0,0,0,0,0,0,0,0,0,0,0,0,0,0,0,0,0,0,0,0,0,0,0,50,0,0,0,0,0,0,0,0,0,37.5,0,0,0,0,0,0,0,0,0,0,0,0,0,0,0,0,0,0,0,0,0,0,0,0,0,0,0,0,0,0,0,0,0,87.2,34.39,0.268
# 2084,3497,7666,Soga N.,1976,,0,0,0,0,0,0,0,0,0,0,0,0,0,0,0,0,25,0,0,0,0,0,0,0,25,0,0,0,0,0,0,0,0,0,0,0,0,0,0,0,0,0,0,0,0,0,0,0,0,0,0,0,0,0,0,0,0,0,0,0,0,0,0,0,0,0,0,0,0,0,0,0,0,0,0,0,0,0,0,0,0,0,0,0,0,0,0,0,0,0,0,0,0,0,0,0,0,0,0,0,0,0,0,0,0,0,0,0,0,0,0,0,0,0,0,0,0,0,0,0,0,0,0,0,0,0,0,0,0,0,0,0,0,0,0,0,0,50,0,0,0,0,0,0,0,0,0,0,0,0,0,0,0,0,0,0,0,0,0,0,0,0,0,0,0,0,0,0,0,0,0,0,0,0,0,0,0,0,0,0,0,79.5,31.36,0.268
# 2085,3833,12228,Ashizuka M.,1984,,0,0,0,0,0,0,0,0,0,0,0,0,0,0,0,0,0,0,0,0,0,0,0,0,45,0,0,0,0,0,0,0,0,0,0,0,0,0,0,0,0,0,0,0,0,0,0,0,0,0,0,0,0,0,0,0,0,0,0,0,0,0,0,0,0,0,0,0,0,0,0,0,0,0,0,0,0,0,0,0,0,0,0,0,0,0,0,0,0,0,0,0,0,0,0,0,0,0,0,0,0,0,0,0,0,0,0,0,0,0,0,0,0,0,0,50,0,0,0,0,0,0,0,0,0,0,0,0,0,0,0,0,0,0,0,0,0,5,0,0,0,0,0,0,0,0,0,0,0,0,0,0,0,0,0,0,0,0,0,0,0,0,0,0,0,0,0,0,0,0,0,0,0,0,0,0,0,0,0,0,0,54.8,21.62,0.268
# 2086,5879,93256,Keshishyan T.N.,1978,,0,0,0,9.1,0,0,0,0,0,0,0,0,0,0,0,0,0,0,0,0,0,0,0,0,0,0,0,0,0,0,0,0,0,0,0,0,0,0,0,0,0,0,0,0,0,0,0,0,0,0,0,0,0,0,0,0,0,0,0,0,0,0,0,0,0,0,0,0,0,0,0,0,0,0,0,0,0,0,0,0,0,0,0,0,0,0,0,0,0,0,0,0,0,0,0,0,0,0,0,0,0,0,0,0,0,0,0,0,0,0,0,0,0,0,0,68.2,0,0,0,22.7,0,0,0,0,0,0,0,0,0,0,0,0,0,0,0,0,0,0,0,0,0,0,0,0,0,0,0,0,0,0,0,0,0,0,0,0,0,0,0,0,0,0,0,0,0,0,0,0,0,0,0,0,0,0,0,0,0,0,0,0,0,60,23.65,0.268
# 2087,5879,93257,Keshishyan T.N.,1978,,0,0,0,9.1,0,0,0,0,0,0,0,0,0,0,0,0,0,0,0,0,0,0,0,0,0,0,0,0,0,0,0,0,0,0,0,0,0,0,0,0,0,0,0,0,0,0,0,0,0,0,0,0,0,0,0,0,0,0,0,0,0,0,0,0,0,0,0,0,0,0,0,0,0,0,0,0,0,0,0,0,0,0,0,0,0,0,0,0,0,0,0,0,0,0,0,0,0,0,0,0,0,0,0,0,0,0,0,0,0,0,0,0,0,0,0,66.4,0,0,0,24.5,0,0,0,0,0,0,0,0,0,0,0,0,0,0,0,0,0,0,0,0,0,0,0,0,0,0,0,0,0,0,0,0,0,0,0,0,0,0,0,0,0,0,0,0,0,0,0,0,0,0,0,0,0,0,0,0,0,0,0,0,0,58,22.87,0.268
# 2088,6772,51283,Bridge B.,1986,,0,0,0,0,0,0,0,0,0,0,0,0,0,0,0,0,0,0,0,0,0,0,0,0,0,0,0,0,0,0,0,0,0,0,0,0,0,0,0,0,0,0,0,0,0,0,0,0,0,0,0,0,0,0,0,0,0,0,0,0,0,0,0,0,0,0,0,0,0,0,0,0,0,0,0,0,0,0,0,0,0,0,0,0,0,0,0,0,0,0,0,0,0,0,0,0,0,0,0,0,0,0,0,0,0,0,0,0,0,0,0,0,0,0,0,0,0,0,0,0,0,0,0,0,0,0,0,0,0,0,0,0,0,0,0,0,0,0,0,0,0,0,0,0,0,0,0,0,0,0,0,0,0,64.99002093,0,0,0,0,0,0,0,0,0,0,0,0,0,0,0,0,0,0,0,0,0,27.53046637,0,7.479512703,0,0,0,34,13.43,0.268
# 2089,7836,74233,Higazy A.A.,1989,,0,0,0,0,0,0,0,0,0,0,0,0,0,0,0,0,0,0,0,0,0,0,0,0,0,0,0,0,0,0,0,0,0,0,0,0,0,0,0,0,0,0,0,0,0,0,0,0,0,0,0,0,0,0,0,0,0,0,0,0,0,0,0,0,0,0,0,0,0,0,0,0,0,0,0,0,0,0,0,0,0,0,0,0,0,0,0,0,0,0,0,0,0,0,0,0,0,0,0,0,0,0,0,0,0,0,0,0,0,0,0,0,0,0,0,52.45,0,0,0,0,0,0,0,0,0,0,0,0,0,0,0,0,0,0,0,0,0,0,0,0,0,0,0,0,0,0,0,0,0,0,0,0,0,0,0,0,0,0,0,0,0,0,0,0,0,0,0,0,0,0,0,0,0,0,0,0,0,47.55,0,0,0,38.8,15.3,0.268
# 2090,8696,80074,Vaills Y.,1992,,0,0,0,0,0,0,0,0,0,0,0,0,0,0,0,0,0,0,0,0,0,0,0,0,35.10638035,0,0,0,0,0,0,0,0,0,0,0,0,0,0,0,0,0,0,0,0,0,0,0,0,0,0,0,0,0,0,0,0,0,0,0,0,0,0,0,0,0,0,0,0,0,0,0,0,0,0,0,0,0,0,0,0,0,0,0,0,0,0,0,0,0,0,0,0,0,0,0,0,0,0,0,6.382979064,0,0,0,0,0,0,0,0,0,0,0,0,0,0,0,0,0,0,0,0,0,0,0,0,0,0,0,0,0,0,0,0,0,0,0,0,58.51064059,0,0,0,0,0,0,0,0,0,0,0,0,0,0,0,0,0,0,0,0,0,0,0,0,0,0,0,0,0,0,0,0,0,0,0,0,0,0,0,0,0,0,0,88,34.7,0.268
# 2091,11320,98742,Higazy A.A.,1985,,0,0,0,0,0,0,0,0,0,0,0,0,0,0,0,0,0,0,0,0,0,0,0,0,0,0,0,0,0,0,0,0,0,5.58,0,0,0,0,0,0,0,0,0,0,0,0,0,0,0,0,0,0,0,0,0,0,0,0,0,0,0,0,0,0,0,0,0,0,0,0,0,0,0,0,0,0,0,0,0,0,0,0,0,0,0,0,0,0,0,0,0,0,0,0,0,0,0,0,0,0,0,0,0,0,0,0,0,0,0,0,0,0,0,0,0,94.42,0,0,0,0,0,0,0,0,0,0,0,0,0,0,0,0,0,0,0,0,0,0,0,0,0,0,0,0,0,0,0,0,0,0,0,0,0,0,0,0,0,0,0,0,0,0,0,0,0,0,0,0,0,0,0,0,0,0,0,0,0,0,0,0,0,40.9,16.1,0.268
# 2092,11320,98773,Higazy A.A.,1985,,0,0,0,0,0,0,0,0,0,0,0,0,0,0,0,0,0,0,0,0,0,0,0,0,0,0,0,0,0,0,0,0,0,50.78,0,0,0,0,0,0,0,0,0,0,0,0,0,0,0,0,0,0,0,0,0,0,0,0,0,0,0,0,0,0,0,0,0,0,0,0,0,0,0,0,0,0,0,0,0,0,0,0,0,0,0,0,0,0,0,0,0,0,0,0,0,0,0,0,0,0,0,0,0,0,0,0,0,0,0,0,0,0,0,0,0,49.22,0,0,0,0,0,0,0,0,0,0,0,0,0,0,0,0,0,0,0,0,0,0,0,0,0,0,0,0,0,0,0,0,0,0,0,0,0,0,0,0,0,0,0,0,0,0,0,0,0,0,0,0,0,0,0,0,0,0,0,0,0,0,0,0,0,59.3,23.4,0.268
# 2093,14962,152213,Hirao K.,1991,,0,0,0,0,0,0,0,0,0,0,0,0,0,90,0,0,0,0,0,0,0,0,0,0,0,0,0,0,0,0,0,0,0,0,0,0,0,0,0,0,0,0,0,0,0,0,0,0,0,0,0,0,0,0,0,0,0,0,0,0,0,0,0,0,0,0,0,0,0,0,0,0,0,0,0,0,0,0,0,0,0,0,0,0,0,0,0,0,0,0,0,0,0,0,0,0,0,0,0,0,10,0,0,0,0,0,0,0,0,0,0,0,0,0,0,0,0,0,0,0,0,0,0,0,0,0,0,0,0,0,0,0,0,0,0,0,0,0,0,0,0,0,0,0,0,0,0,0,0,0,0,0,0,0,0,0,0,0,0,0,0,0,0,0,0,0,0,0,0,0,0,0,0,0,0,0,0,0,0,0,0,37.8,14.9,0.268
# 2094,25178,302946,Sreeram A.N.,1991,,0,0,0,0,0,0,0,0,0,0,0,0,0,0,0,0,0,0,0,0,0,0,0,0,0,0,0,0,0,0,0,0,0,0,0,0,0,0,0,0,0,0,0,0,0,0,0,0,0,0,0,0,0,0,0,0,0,0,0,16.68116768,0,0,0,0,0,0,0,0,0,0,0,0,0,0,0,0,0,0,0,0,0,0,0,0,0,0,0,0,0,0,0,0,0,0,0,0,0,0,0,0,0,0,0,0,0,0,0,0,0,0,0,0,0,0,0,0,0,0,0,0,0,0,0,0,0,0,0,0,0,6.693468543,0,0,0,76.62536378,0,0,0,0,0,0,0,0,0,0,0,0,0,0,0,0,0,0,0,0,0,0,0,0,0,0,0,0,0,0,0,0,0,0,0,0,0,0,0,0,0,0,0,0,0,0,0,16.6,6.55,0.268
# 2097,28396,364384,Blackburn D.,1987,,0,0,0,18.43441167,0,0,0,0,0,0,0,0,0,0,0,0,0,0,0,0,0,0,0,0,0,0,0,0,0,0,0,0,0,0,0,0,0,0,0,0,0,0,0,0,0,0,0,0,0,0,0,0,0,0,0,0,0,0,0,0,0,0,0,0,0,0,0,0,0,0,0,0,0,0,0,0,0,0,0,0,0,0,0,0,0,0,0,0,0,0,0,23.3175139,0,0,0,0,0,0,0,0,0,0,0,0,0,0,7.071046669,0,0,0,0,0,0,0,0,0,0,0,0,0,0,0,0,0,0,0,0,0,0,0,0,0,0,0,0,0,0,46.9239997,0,0,0,0,0,0,0,0,0,0,0,4.25302807,0,0,0,0,0,0,0,0,0,0,0,0,0,0,0,0,0,0,0,0,0,0,0,0,0,0,0,0,0,0,0,113,44.8,0.268
# 2098,28396,364385,Blackburn D.,1987,,0,0,0,14.61503107,0,0,0,0,0,0,0,0,0,0,0,0,0,0,0,0,0,0,0,0,0,0,0,0,0,0,0,0,0,0,0,0,0,0,0,0,0,0,0,0,0,0,0,0,0,0,0,0,0,0,0,0,0,0,0,0,0,0,0,0,0,0,0,0,0,0,0,0,0,0,0,0,0,0,0,0,0,0,0,0,0,0,0,0,0,0,0,36.97282164,0,0,0,0,0,0,0,0,0,0,0,0,0,0,11.21023093,0,0,0,0,0,0,0,0,0,0,0,0,0,0,0,0,0,0,0,0,0,0,0,0,0,0,0,0,0,0,37.20191636,0,0,0,0,0,0,0,0,0,0,0,0,0,0,0,0,0,0,0,0,0,0,0,0,0,0,0,0,0,0,0,0,0,0,0,0,0,0,0,0,0,0,0,113,44.5,0.268
# 2099,28787,373210,Kodama M.,1999,,0,0,0,0,0,0,0,0,0,0,0,0,0,71.8,0,0,0,0,0,0,0,0,0,0,0,0,0,0,0,0,0,0,0,0,0,0,0,0,0,0,0,0,0,0,0,0,0,0,0,0,0,0,0,0,0,0,0,0,0,0,0,0,0,0,0,0,0,0,0,0,0,0,0,0,0,0,0,0,0,0,0,0,0,28.2,0,0,0,0,0,0,0,0,0,0,0,0,0,0,0,0,0,0,0,0,0,0,0,0,0,0,0,0,0,0,0,0,0,0,0,0,0,0,0,0,0,0,0,0,0,0,0,0,0,0,0,0,0,0,0,0,0,0,0,0,0,0,0,0,0,0,0,0,0,0,0,0,0,0,0,0,0,0,0,0,0,0,0,0,0,0,0,0,0,0,0,0,0,0,0,0,0,78,30,0.268
# 2100,31921,405139,Aitken B.G.,2007,,0,0,0,17.35581693,0,0,0,0,0,0,0,0,0,0,0,0,0.01000335,0,0,0,0,0,0,0,0,0,0,0,0,0,0,0,0,0,0,0,0,0,0,0,0,0,0,0,0,0,0,0,0,0,0,0,0,0,0,0,0,0,0,0,0,0,0,0,0,0,0,0,0,0,0,0,0,0,0,0,0,0,0,11.64040707,0,0,0,0,0,0,0,0,0,0,0,0,0,0,0,0,0,0,0,0,0,0,0,0,0,0,0,0,0,0,0,0,0,0,0,0,0,0,0,0,0,0,0,0,0,0,0,0,0,0,0,0,0,0,0,0,0,70.49360516,0,0,0,0,0,0,0,0,0,0.500167491,0,0,0,0,0,0,0,0,0,0,0,0,0,0,0,0,0,0,0,0,0,0,0,0,0,0,0,0,0,0,0,0,0,94.4,37.21,0.268
# 2101,31921,405215,Aitken B.G.,2007,,0,0,0,17.47190694,0,0,0,0,0,0,0,0,0,0,0,0,2.911985157,0,0,0,0,0,0,0,0,0,0,0,0,0,0,0,0,0,0,0,0,0,0,0,0,0,0,0,0,0,0,0,0,0,0,0,0,0,0,0,0,0,0,0,0,0,0,0,0,0,0,0,0,0,0,0,0,0,0,0,0,0,0,11.6497846,0,0,0,0,0,0,0,0,0,0,0,0,0,0,0,0,0,0,0,0,0,0,0,0,0,0,0,0,0,0,0,0,0,0,0,0,0,0,0,0,0,0,0,0,0,0,0,0,0,0,0,0,0,0,0,0,0,67.9663233,0,0,0,0,0,0,0,0,0,0,0,0,0,0,0,0,0,0,0,0,0,0,0,0,0,0,0,0,0,0,0,0,0,0,0,0,0,0,0,0,0,0,0,93,36.72,0.268
# 2102,32784,397214,Palanivelu N.,2006,,0,0,0,0,0,0,0,0,0,0,0,0,0,0,0,0,0,0,0,0,0,0,0,0,0,0,0,0,0,0,0,0,0,0,0,0,0,0,0,0,0,0,0,0,0,0,0,0,0,0,0,0,0,0,0,0,0,0,0,0,0,0,0,0,0,0,0,0,0,0,0,0,0,0,0,0,0,0,0,0,0,0,0,0,0,0,0,0,0,0,0,0,0,0,0,0,0,0,0,0,0,0,0,0,0,0,0,0,0,0,0,0,0,0,0,0,0,0,0,11.72984948,0,0,0,0,0,0,0,0,0,0,0,0,0,0,0,0,0,0,0,0,0,0,0,0,0,0,0,0,0,0,0,0,0,54.680782,0,0,0,0,0,0,0,0,0,0,0,0,0,33.58936852,0,0,0,0,0,0,0,0,0,0,0,0,0,46.5,18.33,0.268
# 2103,34597,421664,Halimah M.K.,2005,,15,0,0,0,0,0,0,0,0,0,0,0,0,29.75,0,0,0,0,0,0,0,0,0,0,0,0,0,0,0,0,0,0,0,0,0,0,0,0,0,0,0,0,0,0,0,0,0,0,0,0,0,0,0,0,0,0,0,0,0,0,0,0,0,0,0,0,0,0,0,0,0,0,0,0,0,0,0,0,0,0,0,0,0,0,0,0,0,0,0,0,0,0,0,0,0,0,0,0,0,0,0,0,0,0,0,0,0,0,0,0,0,0,0,0,0,0,0,0,0,0,0,0,0,0,0,0,0,0,0,0,0,0,0,0,0,0,0,0,0,0,0,0,0,0,0,0,0,0,0,0,0,0,0,55.25,0,0,0,0,0,0,0,0,0,0,0,0,0,0,0,0,0,0,0,0,0,0,0,0,0,0,0,47.9,18.89,0.268
# 2104,34770,419189,Gaafar M.S.,2009,,0,0,0,0,0,0,0,0,0,0,0,0,0,67.5,0,0,0,0,0,0,0,0,0,0,0,0,0,0,0,0,0,0,0,0,0,0,0,0,0,0,0,0,0,0,0,0,0,0,0,0,0,0,0,0,0,0,0,0,0,0,0,0,0,0,0,0,0,0,0,0,0,0,0,0,0,0,0,0,0,0,0,0,0,20,0,0,0,0,0,0,0,0,0,0,0,0,0,0,0,0,0,0,0,0,0,0,0,0,0,0,0,0,0,0,0,0,0,0,0,0,0,0,0,0,0,0,0,0,0,0,0,0,0,0,0,0,0,0,0,0,0,0,0,0,0,0,0,0,0,0,0,0,0,0,0,0,0,0,0,0,0,0,0,0,0,0,0,0,0,12.5,0,0,0,0,0,0,0,0,0,0,0,60.4,23.82,0.268
# 2105,6619,38479,Gan Fuxi,1959,,0,0,0,12,0,0,0,0,0,0,0,0,0,24,0,0,0,0,0,0,0,0,0,0,0,0,0,0,0,0,0,0,0,0,0,0,0,0,0,0,0,0,0,0,0,0,0,0,0,0,0,0,0,0,0,0,0,0,0,0,0,0,0,0,0,0,0,0,0,0,0,0,0,0,0,0,0,0,0,0,0,0,0,0,0,0,0,0,0,0,0,0,0,0,0,0,0,0,0,0,16,0,0,0,0,0,0,0,0,0,0,0,0,0,0,0,0,0,0,0,0,0,0,0,0,0,0,0,0,0,0,0,0,0,0,0,0,48,0,0,0,0,0,0,0,0,0,0,0,0,0,0,0,0,0,0,0,0,0,0,0,0,0,0,0,0,0,0,0,0,0,0,0,0,0,0,0,0,0,0,0,57.2,22.56,0.2677305
# 2106,6300,72519,Field M.B.,1969,,0,0,0,0,0,0,0,0,0,0,0,0,0,0,0,0,0,0,0,0,0,0,0,0,0,0,0,0,0,0,0,0,0,0,0,0,0,0,0,0,0,0,0,0,0,0,0,0,0,0,0,0,0,0,0,0,0,0,0,0,0,0,0,0,0,0,0,0,0,0,0,0,0,0,0,0,0,0,0,0,0,0,0,0,0,0,0,0,0,0,0,0,0,0,0,0,0,0,0,0,0,0,0,0,0,0,0,0,0,0,0,0,0,0,0,20,0,0,0,0,0,0,0,0,0,0,0,0,0,0,0,0,0,0,0,0,0,0,0,0,0,0,0,0,0,0,0,0,0,0,0,0,0,0,0,0,0,0,0,0,0,0,0,0,0,0,0,80,0,0,0,0,0,0,0,0,0,0,0,0,0,43.1,17,0.267647
# 2107,1580,9777,Manghnani M.H.,1974,,0,0,0,0,0,0,0,0,0,0,0,0,0,0,0,0,0,0,0,0,0,0,0,0,0,0,0,0,0,0,0,0,0,0,0,0,0,0,0,0,0,0,0,0,0,0,0,0,0,0,0,0,0,0,0,0,0,0,0,0,0,0,0,0,0,0,0,0,0,0,0,0,0,0,0,0,0,0,0,0,0,0,0,0,0,0,0,0,0,0,0,0,0,0,0,0,0,0,0,0,40,0,0,0,0,0,0,0,0,0,0,0,0,0,0,0,0,0,0,0,0,0,0,0,0,0,0,0,0,0,0,0,0,0,0,0,0,60,0,0,0,0,0,0,0,0,0,0,0,0,0,0,0,0,0,0,0,0,0,0,0,0,0,0,0,0,0,0,0,0,0,0,0,0,0,0,0,0,0,0,0,57.8,22.8,0.2675439
# 2108,1834,9140,Takahashi K.,1983,,0,0,0,0,0,0,0,0,0,0,0,0,0,0,0,0,0,0,0,0,0,0,0,0,0,0,0,0,0,0,0,0,0,0,0,0,16.67,0,0,0,0,0,0,0,0,0,0,0,0,0,0,0,0,0,0,0,0,0,0,0,0,0,0,0,0,0,0,0,0,0,0,0,0,0,0,0,0,0,0,0,0,0,0,0,0,0,0,0,0,0,0,0,0,0,0,0,0,0,0,0,0,0,0,0,0,0,0,0,0,0,0,0,0,0,0,0,0,0,0,0,0,0,0,0,0,0,0,0,0,0,0,0,0,0,0,0,0,83.33,0,0,0,0,0,0,0,0,0,0,0,0,0,0,0,0,0,0,0,0,0,0,0,0,0,0,0,0,0,0,0,0,0,0,0,0,0,0,0,0,0,0,0,39.9,15.74,0.2674715
# 2109,17460,183299,Rabukhin A.I.,1986,,0,0,0,1.99,0,0,0,0,0,0,0,0,0,0,0,0,0,0,0,9.96,0,0,0,0,0,0,0,0,0,0,0,0,0,0,0,0,0,0,0,0,0,0,0,0,0,0,0,0,0,0,0,0,0,0,0,0,0,0,0,0,58.11,0,0,0,0,0,0,0,0,0,0,0,0,0,0,0,0,0,0,0,0,0,0,0,0,0,0,0,0,0,0,0,0,0,0,0,0,0,0,0,0,0,0,0,0,0,0,0,0,0,0,0,0,0,0,0,0,0,0,29.94,0,0,0,0,0,0,0,0,0,0,0,0,0,0,0,0,0,0,0,0,0,0,0,0,0,0,0,0,0,0,0,0,0,0,0,0,0,0,0,0,0,0,0,0,0,0,0,0,0,0,0,0,0,0,0,0,0,0,0,0,0,55.3,21.82,0.2671861
# 2110,37266,442009,Lin Chung0Chern,2010,,0,0,0,0,0,0,0,0,0,0,0,0,0,0,0,0,0,0,0,0,0,0,0,0,0,0,0,0,0,0,0,0,0,0,0,0,0,0,0,0,0,0,0,0,0,0,0,0,0,0,0,0,0,0,0,0,0,0,0,0,0,0,0,0,0,0,0,0,0,0,0,0,0,0,0,0,0,0,0,0,0,0,0,0,0,0,0,0,0,0,0,0,0,0,0,0,0,0,0,0,33.33333333,0,0,0,0,0,0,0,0,0,0,0,0,0,0,0,0,0,0,0,0,0,0,0,0,0,0,0,0,0,0,0,0,0,0,0,0,66.66666667,0,0,0,0,0,0,0,0,0,0,0,0,0,0,0,0,0,0,0,0,0,0,0,0,0,0,0,0,0,0,0,0,0,0,0,0,0,0,0,0,0,0,0,63.1,24.9,0.2670683
# 2111,16115,143905,Aleinikov F.K.,1967,,0,0,0,0,0,0,0,0,0,0,0,0,0,0,0,0,0,0,0,0,0,0,0,0,0,0,0,0,0,0,0,0,0,0,0,0,0,0,0,0,0,0,0,0,0,0,0,0,0,0,0,0,0,0,0,0,0,0,0,0,0,0,0,0,0,0,0,0,0,0,0,0,0,0,0,0,0,0,0,0,0,0,0,0,0,0,0,0,0,0,0,0,0,0,0,0,0,0,0,0,14.28571143,0,0,0,0,0,0,0,0,0,0,0,0,0,0,0,0,0,0,0,0,0,0,0,0,0,0,0,0,0,0,0,0,0,0,0,0,71.42857714,0,0,0,0,0,0,0,0,0,14.28571143,0,0,0,0,0,0,0,0,0,0,0,0,0,0,0,0,0,0,0,0,0,0,0,0,0,0,0,0,0,0,0,0,0,70.6,27.86,0.2670495
# 2112,213,20063,Polukhin V.N.,1983,,0,0,0,0,0,0,0,0,0,0,0,0,0,0,0,0,0,0,0,0,0,0,0,0,0,0,0,0,0,0,0,0,0,0,0,0,0,0,0,0,0,0,0,0,0,0,0,0,0,0,0,0,0,0,0,0,0,0,0,0,70.82153212,0,0,0,0,0,0,0,0,0,0,0,0,0,0,0,0,0,0,0,0,0,0,0,0,0,0,0,0,0,0,0,0,0,0,0,0,0,0,0,9.9858343,0,0,0,0,0,0,0,0,0,0,0,0,0,0,0,0,0,0,0,0,0,0,0,0,0,0,0,0,0,0,0,0,0,0,0,0,9.9858343,0,0,0,0,0,0,0,0,0,9.206799276,0,0,0,0,0,0,0,0,0,0,0,0,0,0,0,0,0,0,0,0,0,0,0,0,0,0,0,0,0,0,0,0,0,80,31.5,0.267
# 2113,1965,110895,Kisin B.I.,1959,TK16,0,0,0,5.354041302,0,0,0,0.113800049,0,0,0,0,0,12.29229529,0,0,28.18365212,0,0,0,0,0,0,0,1.638538705,0,0,0,0,0,0,0,0,0,0,0,0,0,0,0,0,0,0,0,0,0,0,0,0,0,0,0,0,0,0,0,0,0,0,0,0,0,0,0,0,0,0,0,0,0,0,0,0,0,0,0,0,0,0,0,0,0,0,0,0,0,0,0,0,0,0,0,0,0,0,0,0,0,0,0,0,0,0,0,0,0,0,0,0,0,0,0,0,0,0,0,0,0,0,0,0,0,0,0,0,0,0,0,0,0,0.09271004,0,0,0,0,0,0,52.3249625,0,0,0,0,0,0,0,0,0,0,0,0,0,0,0,0,0,0,0,0,0,0,0,0,0,0,0,0,0,0,0,0,0,0,0,0,0,0,0,0,0,0,0,80.2,31.64,0.267
# 2114,3865,12556,Johnston R.A.,1975,,0,0,0,0,0,0,0,0,0,0,0,0,0,0,0,0,0,0,0,0,0,0,0,0,0,0,0,0,0,0,0,0,0,0,0,0,0,0,0,0,0,0,0,0,0,0,0,0,0,0,0,0,0,0,0,0,0,0,0,0,0,0,0,0,0,0,0,0,0,0,0,0,0,0,0,0,0,0,0,0,0,0,0,0,0,0,0,0,0,0,0,0,0,0,0,0,0,0,0,0,30,0,0,0,0,0,0,0,0,0,0,0,0,0,0,0,0,0,0,0,0,0,0,0,0,0,0,0,0,0,0,0,0,0,0,0,0,40,0,0,0,0,0,0,0,0,0,0,0,0,0,0,0,0,0,0,0,30,0,0,0,0,0,0,0,0,0,0,0,0,0,0,0,0,0,0,0,0,0,0,0,81.5,32.17,0.267
# 2115,4206,50460,Molot V.A.,1992,,0,0,0,21.2,0,0,0,0,0,0,0,0,0,0,0,0,0,0,0,0,0,0,0,0,0,0,0,0,0,0,0,0,0,0,0,0,0,0,0,0,0,0,0,0,0,0,0,0,0,0,0,0,0,0,0,0,0,0,0,0,0,0,0,0,0,0,0,0,0,0,0,0,0,0,0,0,0,0,0,0,0,0,0,0,0,0,0,0,0,0,0,0,0,0,0,0,0,0,0,0,34,0,0,0,0,0,0,0,0,0,0,0,0,0,0,0,0,0,0,0,0,0,0,0,0,0,0,0,0,0,0,0,0,0,0,0,0,44.8,0,0,0,0,0,0,0,0,0,0,0,0,0,0,0,0,0,0,0,0,0,0,0,0,0,0,0,0,0,0,0,0,0,0,0,0,0,0,0,0,0,0,0,69.5,27.5,0.267
# 2116,5149,19199,Nemilov S.V.,1972,,0,0,0,0,0,0,0,0,0,0,0,0,0,82.05,0,0,0,0,0,0,0,0,0,0,0,0,0,0,0,0,0,0,0,0,0,0,0,0,0,0,0,0,0,0,0,0,0,0,0,0,0,0,0,0,0,0,0,0,0,0,0,0,0,0,0,0,0,0,0,0,0,0,0,0,0,0,0,0,0,0,0,0,0,0,0,0,0,0,0,0,0,0,0,0,0,0,0,0,0,0,17.95,0,0,0,0,0,0,0,0,0,0,0,0,0,0,0,0,0,0,0,0,0,0,0,0,0,0,0,0,0,0,0,0,0,0,0,0,0,0,0,0,0,0,0,0,0,0,0,0,0,0,0,0,0,0,0,0,0,0,0,0,0,0,0,0,0,0,0,0,0,0,0,0,0,0,0,0,0,0,0,0,,,0.267
# 2117,5149,19200,Nemilov S.V.,1972,,0,0,0,0,0,0,0,0,0,0,0,0,0,80.35,0,0,0,0,0,0,0,0,0,0,0,0,0,0,0,0,0,0,0,0,0,0,0,0,0,0,0,0,0,0,0,0,0,0,0,0,0,0,0,0,0,0,0,0,0,0,0,0,0,0,0,0,0,0,0,0,0,0,0,0,0,0,0,0,0,0,0,0,0,0,0,0,0,0,0,0,0,0,0,0,0,0,0,0,0,0,19.65,0,0,0,0,0,0,0,0,0,0,0,0,0,0,0,0,0,0,0,0,0,0,0,0,0,0,0,0,0,0,0,0,0,0,0,0,0,0,0,0,0,0,0,0,0,0,0,0,0,0,0,0,0,0,0,0,0,0,0,0,0,0,0,0,0,0,0,0,0,0,0,0,0,0,0,0,0,0,0,0,,,0.267
# 2118,6239,90961,Ashizuka M.,1984,,0,0,0,5,0,0,0,0,0,0,0,0,0,0,0,0,0,0,0,0,0,0,0,0,0,0,0,0,0,0,0,0,0,0,0,0,0,0,0,0,0,0,0,0,0,0,0,0,0,0,0,0,0,0,0,0,0,0,0,0,0,0,0,0,0,0,0,0,0,0,0,0,0,0,0,0,0,0,0,0,0,0,0,0,0,0,0,0,0,0,0,52.5,0,0,0,0,0,0,0,0,0,0,0,0,0,0,0,0,0,0,0,0,0,0,0,42.5,0,0,0,0,0,0,0,0,0,0,0,0,0,0,0,0,0,0,0,0,0,0,0,0,0,0,0,0,0,0,0,0,0,0,0,0,0,0,0,0,0,0,0,0,0,0,0,0,0,0,0,0,0,0,0,0,0,0,0,0,0,0,0,0,0,68.4,27.02,0.267
# 2119,6239,90964,Ashizuka M.,1984,,0,0,0,5,0,0,0,0,0,0,0,0,0,0,0,0,0,0,0,0,0,0,0,0,45,0,0,0,0,0,0,0,0,0,0,0,0,0,0,0,0,0,0,0,0,0,0,0,0,0,0,0,0,0,0,0,0,0,0,0,0,0,0,0,0,0,0,0,0,0,0,0,0,0,0,0,0,0,0,0,0,0,0,0,0,0,0,0,0,0,0,0,0,0,0,0,0,0,0,0,0,0,0,0,0,0,0,0,0,0,0,0,0,0,0,50,0,0,0,0,0,0,0,0,0,0,0,0,0,0,0,0,0,0,0,0,0,0,0,0,0,0,0,0,0,0,0,0,0,0,0,0,0,0,0,0,0,0,0,0,0,0,0,0,0,0,0,0,0,0,0,0,0,0,0,0,0,0,0,0,0,61.2,24.19,0.267
# 2120,6304,72541,Gurovich E.A.,1979,,0,0,0,0,0,0,0,0,0,0,0,0,0,0,0,0,0,0,0,0,0,0,0,0,50,0,0,0,0,0,0,0,0,0,0,0,0,0,0,0,0,0,0,0,0,0,0,0,0,0,0,0,0,0,0,0,0,0,0,0,0,0,0,0,0,0,0,0,0,0,0,0,0,0,0,0,0,0,0,0,0,0,0,0,0,0,0,0,0,0,0,0,0,0,0,0,0,0,0,0,0,0,0,0,0,0,0,0,0,0,0,0,0,0,0,50,0,0,0,0,0,0,0,0,0,0,0,0,0,0,0,0,0,0,0,0,0,0,0,0,0,0,0,0,0,0,0,0,0,0,0,0,0,0,0,0,0,0,0,0,0,0,0,0,0,0,0,0,0,0,0,0,0,0,0,0,0,0,0,0,0,54.7,21.6,0.267
# 2121,7347,93919,Shinkai N.,1981,,0,0,0,0,0,0,0,0,0,0,0,0,0,30,0,0,0,0,0,0,0,0,0,0,0,0,0,0,0,0,0,0,0,0,0,0,0,0,0,0,0,0,0,0,0,0,0,0,0,0,0,0,0,0,0,0,0,0,0,0,0,0,0,0,0,0,0,0,0,0,0,0,0,0,0,0,0,0,0,0,0,0,0,0,0,0,0,0,0,0,0,0,0,0,0,0,0,0,0,0,0,0,0,0,0,0,0,0,0,0,0,0,0,0,0,0,0,0,0,52.5,0,0,0,0,0,0,0,0,0,0,0,0,0,0,0,0,0,0,0,0,0,0,0,0,0,0,0,0,0,0,0,0,0,0,0,0,0,0,0,0,0,0,0,0,0,0,0,0,0,0,0,0,0,0,0,0,0,17.5,0,0,0,53.2,20.8,0.267
# 2122,11648,76113,Hanada T.,1973,,0,0,0,0,0,0,0,0,0,0,0,0,0,0,0,0,0,0,0,0,0,0,0,0,0,0,0,0,0,0,0,0,0,0,0,0,0,0,0,0,0,0,0,0,0,0,0,0,0,0,0,0,0,0,0,0,0,0,0,0,78,0,0,0,0,0,0,0,0,0,0,0,0,0,0,0,0,0,0,0,0,0,0,0,0,0,0,0,0,0,0,0,0,0,0,0,0,0,0,0,0,22,0,0,0,0,0,0,0,0,0,0,0,0,0,0,0,0,0,0,0,0,0,0,0,0,0,0,0,0,0,0,0,0,0,0,0,0,0,0,0,0,0,0,0,0,0,0,0,0,0,0,0,0,0,0,0,0,0,0,0,0,0,0,0,0,0,0,0,0,0,0,0,0,0,0,0,0,0,0,0,37.9,14.99,0.267
# 2123,23837,178485,Rajendran V.,2001,,0,0,0,0,0,0,0,0,0,0,0,0,0,0,0,0,6.115971367,0,0,36.7020222,0,0,0,0,0,0,0,0,0,0,0,0,0,0,0,0,0,0,0,0,0,0,0,0,0,0,0,0,0,0,0,0,0,0,0,0,0,0,0,0,0,0,0,0,0,0,0,0,0,0,0,0,0,0,0,0,0,0,0,0,0,0,0,0,0,0,0,0,0,0,0,0,0,0,0,0,0,0,0,0,0,0,0,0,0,0,0,0,0,0,0,0,0,0,0,0,0,0,0,51.08030306,0,0,0,0,0,0,0,0,0,0,0,0,0,0,0,0,0,0,0,0,0,0,0,0,0,0,0,0,0,0,0,0,0,0,0,0,0,6.101703366,0,0,0,0,0,0,0,0,0,0,0,0,0,0,0,0,0,0,0,0,0,0,0,64.8,25.6,0.267
# 2124,24453,189632,Higazy A.A.,1995,,0,0,0,0,0,0,0,0,0,0,0,0,0,0,0,0,0,0,0,0,0,0,0,0,0,0,0,0,0,0,0,0,0,0,0,0,0,0,0,0,0,0,0,0,0,0,0,0,0,0,0,0,0,0,0,0,0,0,0,0,0,0,0,0,0,0,0,0,0,0,0,0,0,0,0,0,0,0,0,0,0,0,0,0,0,0,0,0,0,0,0,0,0,0,0,55,0,0,0,0,0,0,0,0,0,0,0,0,0,0,0,0,0,0,0,45,0,0,0,0,0,0,0,0,0,0,0,0,0,0,0,0,0,0,0,0,0,0,0,0,0,0,0,0,0,0,0,0,0,0,0,0,0,0,0,0,0,0,0,0,0,0,0,0,0,0,0,0,0,0,0,0,0,0,0,0,0,0,0,0,0,102,40.5,0.267
# 2125,25178,302944,Sreeram A.N.,1991,,0,0,0,0,0,0,0,0,0,0,0,0,0,0,0,0,0,0,0,0,0,0,0,0,0,0,0,0,0,0,0,0,0,0,0,0,0,0,0,0,0,0,0,0,0,0,0,0,0,0,0,0,0,0,0,0,0,0,0,6.7,0,0,0,0,0,0,0,0,0,0,0,0,0,0,0,0,0,0,0,0,0,0,0,0,0,0,0,0,0,0,0,0,0,0,0,0,0,0,0,0,0,0,0,0,0,0,0,0,0,0,0,0,0,0,0,0,0,0,0,0,0,0,0,0,0,0,0,0,0,26.7,0,0,0,66.6,0,0,0,0,0,0,0,0,0,0,0,0,0,0,0,0,0,0,0,0,0,0,0,0,0,0,0,0,0,0,0,0,0,0,0,0,0,0,0,0,0,0,0,0,0,0,0,22.3,8.82,0.267
# 2126,25178,302954,Sreeram A.N.,1991,,0,0,0,0,0,0,0,0,0,0,0,0,0,0,0,0,0,0,0,0,0,0,0,0,0,0,0,0,0,0,0,0,0,0,0,0,0,0,0,0,0,0,0,0,0,0,0,0,0,0,0,0,0,0,0,0,0,0,0,30,0,0,0,0,0,0,0,0,0,0,0,0,0,0,0,0,0,0,0,0,0,0,0,0,0,0,0,0,0,0,0,0,0,0,0,0,0,0,0,0,0,0,0,0,0,0,0,0,0,0,0,0,0,0,0,0,0,0,0,0,0,0,0,0,0,0,0,0,0,0,0,0,0,70,0,0,0,0,0,0,0,0,0,0,0,0,0,0,0,0,0,0,0,0,0,0,0,0,0,0,0,0,0,0,0,0,0,0,0,0,0,0,0,0,0,0,0,0,0,0,0,16.4,6.44,0.267
# 2127,28968,381818,Eliseev Yu.A.,1984,,0,0,0,0,0,0,10,0,0,0,0,0,0,0,0,0,0,0,0,0,0,0,0,0,0,0,0,0,0,0,0,0,0,0,0,0,0,0,0,0,0,0,0,0,0,0,0,0,0,0,0,0,0,0,0,0,0,0,0,25,0,0,0,0,0,0,0,0,0,0,0,0,0,0,0,0,0,0,0,0,0,0,0,0,0,0,0,0,0,0,0,0,0,0,0,0,0,0,0,0,0,0,0,0,0,0,0,0,0,0,0,0,0,0,0,0,0,0,0,0,0,0,0,0,0,0,0,0,65,0,0,0,0,0,0,0,0,0,0,0,0,0,0,0,0,0,0,0,0,0,0,0,0,0,0,0,0,0,0,0,0,0,0,0,0,0,0,0,0,0,0,0,0,0,0,0,0,0,0,0,0,17.3,6.8,0.267
# 2128,30900,391615,Schilling F.R.,2001,,0,0,0,25.04763,0,0,0,0,0,0,0,0,0,0,0,0,0,0,0,0,0,0,0,0,25.52352,0,0,0,0,0,0,0,0,0,0,0,0,0,0,0,0,0,0,0,0,0,0,0,0,0,0,0,0,0,0,0,0,0,0,0,0,0,0,0,0,0,0,0,0,0,0,0,0,0,0,0,0,0,0,0,0,0,0,0,0,0,0,0,0,0,0,0,0,0,0,0,0,0,0,0,0,0,0,0,0,0,0,0,0,0,0,0,0,0,0,0,0,0,0,0,0,0,0,0,0,0,0,0,0,0,0,0,0,0,0,0,0,49.42885,0,0,0,0,0,0,0,0,0,0,0,0,0,0,0,0,0,0,0,0,0,0,0,0,0,0,0,0,0,0,0,0,0,0,0,0,0,0,0,0,0,0,0,97.5,38.5,0.267
# 2129,31400,403623,Shimizu K.,2004,,0,0,0,0,0,0,0,0,0,0,0,0,0,0,0,0,0,0,0,0,0,0,0,0,0,0,0,0,0,0,0,0,0,0,0,0,0,0,0,0,0,0,0,0,0,0,0,0,0,0,0,0,0,0,0,0,0,0,0,0,0,0,0,0,0,0,0,0,0,0,0,9.530284472,0,0,0,0,0,0,0,0,0,0,0,10.01419841,0,0,0,0,0,0,0,0,0,0,0,0,0,0,0,0,8.046771747,0,0,0,0,0,17.99051813,0,0,0,0,0,0,0,0,0,0,0,0,0,0,0,0,0,0,0,0,0,0,0,0.017110493,0,0,0,0,0,0,43.16265308,0,0,0,0,0,0,0,0,0,0,0,0,0,0,0,0,0,0,0,11.23846367,0,0,0,0,0,0,0,0,0,0,0,0,0,0,0,0,0,0,0,0,0,0,0,95,37.49,0.267
# 2130,31400,403649,Shimizu K.,2004,,0,0,0,0,0,0,0,0,0,0,0,0,0,0,0,0,0,0,0,0,0,0,0,0,0,0,0,0,0,0,0,0,0,0,0,0,0,0,0,0,0,0,0,0,0,0,0,0,0,0,0,0,0,0,0,0,0,0,0,0,0,0,0,0,0,0,0,0,0,0,0,22.94341108,0,0,0,0,0,0,0,0,0,0,0,0,0,0,0,0,0,0,0,0,0,0,0,0,0,0,0,0,0,0,0,0,0,0,16.26014959,0,0,0,0,0,0,0,0,0,0,0,0,0,0,0,0,0,0,0,0,0,0,0,0,0,0,0,0,0,0,26.97680819,0,0,0,0,0,0,0,0,0,0,0,0,0,0,0,0,0,0,0,33.81963114,0,0,0,0,0,0,0,0,0,0,0,0,0,0,0,0,0,0,0,0,0,0,0,76,29.99,0.267
# 2131,31400,403651,Shimizu K.,2004,,0,0,0,0,0,0,0,0,0,0,0,0,0,0,0,0,0,0,0,0,0,0,0,0,0,0,0,0,0,0,0,0,0,0,0,0,0,0,0,0,0,0,0,0,0,0,0,0,0,0,0,0,0,0,0,0,0,0,0,0,0,0,0,0,0,0,0,0,0,0,0,21.42823286,0,0,0,0,0,0,0,0,0,0,0,0,0,0,0,0,0,0,0,0,0,0,0,0,0,0,0,0,0,0,0,0,0,0,12.52993735,0,0,0,0,0,0,0,0,0,0,0,0,0,0,0,0,0,0,0,0,0,0,0,0,0,0,0,0,0,0,26.87495563,0,0,0,0,0,0,0,0,0,0,0,0,0,0,0,0,0,0,0,39.16687417,0,0,0,0,0,0,0,0,0,0,0,0,0,0,0,0,0,0,0,0,0,0,0,76,29.99,0.267
# 2132,32370,389014,Reddy C.N.,2007,,0,0,0,0,0,0,0,0,0,0,0,0,0,50,0,0,0,0,0,0,0,0,0,0,0,0,0,0,0,0,0,0,0,0,0,0,0,0,0,0,0,0,0,0,0,0,0,0,0,0,0,0,0,0,0,0,0,0,0,0,0,0,0,0,0,0,0,0,0,0,0,0,0,0,0,0,0,0,0,0,0,0,0,30,0,0,0,0,0,0,0,0,0,0,0,0,0,0,0,0,0,0,0,0,0,0,0,0,0,0,0,0,0,0,0,0,0,0,0,0,0,0,0,0,0,0,0,0,0,0,0,0,0,0,0,0,0,0,0,0,0,0,0,0,0,0,0,0,0,0,0,0,0,0,0,0,0,0,0,0,0,0,0,0,0,0,0,0,0,0,0,0,0,0,0,0,0,20,0,0,0,77.1,30.46,0.267
# 2133,33101,421413,El Joundi  A.S.,1996,,0,0,0,0,0,0,0,0,0,0,0,0,0,0,0,0,0,0,0,0,0,0,0,0,0,0,0,0,0,0,0,0,0,0,0,0,0,0,0,0,0,0,0,0,0,0,1.72,0,0,0,0,0,0,0,0,0,0,0,0,0,0,0,0,0,0,0,0,0,0,0,0,0,0,0,0,0,0,0,0,0,0,0,0,0,0,0,0,0,0,0,0,0,0,0,0,0,0,0,0,0,0,0,0,0,0,0,0,0,0,0,0,0,0,0,0,49.14,0,0,0,0,0,0,0,0,0,0,0,0,0,0,0,0,0,0,0,0,0,0,0,0,0,0,0,0,0,0,0,0,0,0,0,0,0,0,0,0,0,0,0,0,0,0,0,0,0,0,0,0,0,0,0,0,0,0,0,0,0,49.14,0,0,0,36.5,14.4,0.267
# 2134,34597,421663,Halimah M.K.,2005,,10,0,0,0,0,0,0,0,0,0,0,0,0,31.5,0,0,0,0,0,0,0,0,0,0,0,0,0,0,0,0,0,0,0,0,0,0,0,0,0,0,0,0,0,0,0,0,0,0,0,0,0,0,0,0,0,0,0,0,0,0,0,0,0,0,0,0,0,0,0,0,0,0,0,0,0,0,0,0,0,0,0,0,0,0,0,0,0,0,0,0,0,0,0,0,0,0,0,0,0,0,0,0,0,0,0,0,0,0,0,0,0,0,0,0,0,0,0,0,0,0,0,0,0,0,0,0,0,0,0,0,0,0,0,0,0,0,0,0,0,0,0,0,0,0,0,0,0,0,0,0,0,0,0,58.5,0,0,0,0,0,0,0,0,0,0,0,0,0,0,0,0,0,0,0,0,0,0,0,0,0,0,0,48,18.94,0.267
# 2135,35142,423423,Fukawa Y.,2008,,0,0,0,0,0,0,0,0,0,0,0,0,0,70,0,0,0,0,0,0,0,0,0,0,0,0,0,0,0,0,0,0,0,0,0,0,0,0,0,0,0,0,0,0,0,0,0,0,0,0,0,0,0,0,0,0,0,0,0,0,0,0,0,0,0,0,0,0,0,0,0,0,0,0,0,0,0,0,0,0,0,0,0,30,0,0,0,0,0,0,0,0,0,0,0,0,0,0,0,0,0,0,0,0,0,0,0,0,0,0,0,0,0,0,0,0,0,0,0,0,0,0,0,0,0,0,0,0,0,0,0,0,0,0,0,0,0,0,0,0,0,0,0,0,0,0,0,0,0,0,0,0,0,0,0,0,0,0,0,0,0,0,0,0,0,0,0,0,0,0,0,0,0,0,0,0,0,0,0,0,0,83,33,0.267
# 2136,35142,423427,Fukawa Y.,2008,,0,0,0,0,0,0,0,0,0,0,0,0,0,56,0,0,0,0,0,0,0,0,0,0,0,0,0,0,0,0,0,0,0,0,0,0,0,0,0,0,0,0,0,0,0,0,0,0,0,0,0,0,0,0,0,0,0,0,0,0,0,0,0,0,0,0,0,0,0,0,0,0,0,0,0,0,0,0,0,0,0,0,0,44,0,0,0,0,0,0,0,0,0,0,0,0,0,0,0,0,0,0,0,0,0,0,0,0,0,0,0,0,0,0,0,0,0,0,0,0,0,0,0,0,0,0,0,0,0,0,0,0,0,0,0,0,0,0,0,0,0,0,0,0,0,0,0,0,0,0,0,0,0,0,0,0,0,0,0,0,0,0,0,0,0,0,0,0,0,0,0,0,0,0,0,0,0,0,0,0,0,88,34,0.267
# 2137,35364,425171,Gaafar M.S.,2009,,0,0,0,3.8,0,0,0,0,0,0,0,0,0,63.65,0,0,0,0,0,0,0,0,0,0,0,0,0,0,0,0,0,0,0,0,0,0,0,0,0,0,0,0,0,0,0,0,0,0,0,0,0,0,0,0,0,0,0,0,0,0,0,0,0,0,0,0,0,0,0,0,0,0,0,0,0,0,0,0,0,0,0,0,0,0,0,0,0,0,0,0,0,0,0,0,0,0,0,0,0,0,27.55,0,0,0,0,0,0,0,0,0,0,0,0,0,0,0,0,0,0,0,0,0,0,0,0,0,0,0,0,0,0,0,0,0,0,0,0,0,0,0,0,0,0,0,0,0,0,0,0,0,0,0,0,0,0,0,0,0,0,0,0,0,0,0,0,0,0,0,0,0,0,0,0,0,0,0,0,5,0,0,0,54.1,21.3,0.267
# 2138,37204,441713,Kaundal R.S.,2010,,0,0,0,0,0,0,0,0,0,0,0,0,0,50,0,0,0,0,0,0,0,0,0,0,0,0,0,0,0,0,0,0,0,0,0,0,0,0,0,0,0,0,0,0,0,0,0,0,0,0,0,0,0,0,0,0,0,0,0,0,0,0,0,0,0,0,0,0,0,0,0,0,0,0,0,0,0,0,0,0,0,0,0,0,0,0,0,0,0,0,0,0,0,0,0,0,0,0,0,0,0,0,0,0,0,0,0,0,0,0,0,0,0,0,0,0,0,0,0,30,0,0,0,0,0,0,0,0,0,0,0,0,0,0,0,0,0,0,0,0,0,0,0,0,0,0,0,20,0,0,0,0,0,0,0,0,0,0,0,0,0,0,0,0,0,0,0,0,0,0,0,0,0,0,0,0,0,0,0,0,0,,,0.267
# 2139,37426,443685,Sellappan P.,2010,,0,0,0,0,0,0,0,0,0,0,0,0,0,0,0,0,0,0,0,0,0,0,21.7,0,0,0,0,0,0,0,0,0,0,0,0,0,0,0,0,0,0,0,0,0,0,0,0,0,0,0,0,0,0,0,0,0,0,0,0,0,0,0,0,0,0,0,0,0,0,0,0,0,0,0,0,0,0,0,0,0,0,0,0,0,0,0,0,0,0,0,0,0,0,0,0,0,0,0,17.77,0,0,0,0,0,0,0,0,0,0,0,0,0,38.7,0,0,0,0,0,0,0,0,0,0,0,0,0,0,0,0,0,0,0,0,0,21.83,0,0,0,0,0,0,0,0,0,0,0,0,0,0,0,0,0,0,0,0,0,0,0,0,0,0,0,0,0,0,0,0,0,0,0,0,0,0,0,0,0,0,0,0,0,0,121,47.8,0.267
# 2140,30154,376456,Yoko T.,1989,,0,0,0,0,0,0,0,0,0,0,0,0,0,0,0,0,0,0,0,0,0,0,0,0,0,0,0,0,0,0,0,0,0,0,0,0,0,0,0,0,0,0,0,0,0,0,0,0,0,0,0,0,0,0,0,0,0,0,0,0,0,0,0,0,0,0,0,0,0,0,0,0,0,0,0,0,0,0,0,0,0,0,0,10,0,0,0,30,0,0,0,0,0,0,0,0,0,0,0,0,0,0,0,0,0,0,0,0,0,0,0,0,0,0,0,0,0,0,0,0,0,0,0,0,0,0,0,0,0,0,0,0,0,0,0,0,0,0,0,0,0,0,0,0,0,0,0,0,0,0,0,0,0,60,0,0,0,0,0,0,0,0,0,0,0,0,0,0,0,0,0,0,0,0,0,0,0,0,0,0,0,41.3,16.3,0.2668712
# 2141,40153,466944,Lin Chung0Chern,2012,,0,0,0,0,0,0,0,0,0,0,0,0,0,0,0,0,0,0,0,0,0,0,0,0,25.67743026,0,0,0,0,0,0,0,0,0,0,0,0,0,0,0,0,0,0,0,0,0,0,0,0,0,0,0,0,0,0,0,0,0,0,0,0,0,0,0,0,0,0,0,0,0,0,0,0,0,0,0,0,0,0,0,0,0,0,0,0,0,0,0,0,0,0,0,0,0,0,0,0,0,0,0,24.56754025,0,0,0,0,0,0,0,0,0,0,0,0,0,0,3.209679032,0,0,0,0,0,0,0,0,0,0,0,0,0,0,0,0,0,0,0,0,0,46.54535047,0,0,0,0,0,0,0,0,0,0,0,0,0,0,0,0,0,0,0,0,0,0,0,0,0,0,0,0,0,0,0,0,0,0,0,0,0,0,0,0,0,0,0,76,30,0.2666667
# 2142,40153,466947,Lin Chung0Chern,2012,,0,0,0,0,0,0,0,0,0,0,0,0,0,0,0,0,0,0,0,0,0,0,0,0,21.46,0,0,0,0,0,0,0,0,0,0,0,0,0,0,0,0,0,0,0,0,0,0,0,0,0,0,0,0,0,0,0,0,0,0,0,0,0,0,0,0,0,0,0,0,0,0,0,0,0,0,0,0,0,0,0,0,0,0,0,0,0,0,0,0,0,0,0,0,0,0,0,0,0,0,0,19.42,0,0,0,0,0,0,0,0,0,0,0,0,0,0,2.61,0,0,0,0,0,0,0,0,0,0,0,0,0,0,0,0,0,0,0,0,0,56.51,0,0,0,0,0,0,0,0,0,0,0,0,0,0,0,0,0,0,0,0,0,0,0,0,0,0,0,0,0,0,0,0,0,0,0,0,0,0,0,0,0,0,0,76,30,0.2666667
# 2143,2004,110658,State Optical I,1975,TK16,0,0,0,5.354041302,0,0,0,0.113800049,0,0,0,0,0,12.29229529,0,0,28.18365212,0,0,0,0,0,0,0,1.638538705,0,0,0,0,0,0,0,0,0,0,0,0,0,0,0,0,0,0,0,0,0,0,0,0,0,0,0,0,0,0,0,0,0,0,0,0,0,0,0,0,0,0,0,0,0,0,0,0,0,0,0,0,0,0,0,0,0,0,0,0,0,0,0,0,0,0,0,0,0,0,0,0,0,0,0,0,0,0,0,0,0,0,0,0,0,0,0,0,0,0,0,0,0,0,0,0,0,0,0,0,0,0,0,0,0,0.09271004,0,0,0,0,0,0,52.3249625,0,0,0,0,0,0,0,0,0,0,0,0,0,0,0,0,0,0,0,0,0,0,0,0,0,0,0,0,0,0,0,0,0,0,0,0,0,0,0,0,0,0,0,80.2,31.66,0.2665824
# 2144,1987,110653,State Optical I,1975,TK8,0,0,0,3.8095122,0,0,0,0,0,0,0,0,0,4.254434107,0,0,25.61647462,0,0,0,0,0,0,0,0,0,0,0,0,0,0,0,0,0,0,0,0,0,0,0,0,0,0,0,0,0,0,0,0,0,0,0,0,0,0,0,0,0,0,0,0,0,0,0,0,0,0,0,0,0,0,0,0,0,0,0,0,0,0,0,0,0,0,0,0,0,0,0,0,0,0,0,0,0,0,0,0,0,0,0,0,0,0,0,0,0,0,0,0,0,0,0,0,0,0,0,0,0,0,0,0,0,0,0,0,0,0,0,0,0,0.517199891,0,0,0,0,0,0,58.69825767,0,0,0,0,0,0,0,0,0,0,0,0,0,0,0,0,0,0,0,0,0,0,0,0,0,0,0,0,0,0,0,0,0,0,0,0,0,0,0,7.104121508,0,0,0,76.6,30.25,0.2661157
# 2145,12282,125404,El0Adawy A.A.,1996,,0,0,0,0,0,0,0,0,0,0,0,0,0,0,0,0,0,0,0,24.5,0,0,0,0,0,0,0,0,0,0,0,0,0,0,0,0,0,0,0,0,0,0,0,0,0,0,0,0,0,0,0,0,0,0,0,0,0,0,0,0,0,0,0,0,0,0,0,0,0,0,0,0,0,0,0,0,0,0,0,0,0,0,0,0,0,0,0,0,0,0,0,0,0,0,0,0,0,0,0,0,0,0,0,0,0,0,0,0,0,0,0,0,0,0,0,75.5,0,0,0,0,0,0,0,0,0,0,0,0,0,0,0,0,0,0,0,0,0,0,0,0,0,0,0,0,0,0,0,0,0,0,0,0,0,0,0,0,0,0,0,0,0,0,0,0,0,0,0,0,0,0,0,0,0,0,0,0,0,0,0,0,0,51.4,20.3,0.2660099
# 2146,214,20091,Polukhin V.N.,1983,,0,0,0,0,0,0,0,0,0,0,0,0,0,0,0,0,0,0,0,0,0,0,0,0,0,0,0,0,0,0,0,0,0,0,0,0,0,0,0,0,0,0,0,0,0,0,0,0,0,0,0,0,0,0,0,0,0,0,0,0,73.09908374,0,0,0,0,0,0,0,0,0,0,0,0,0,0,0,0,0,0,6.28697108,0,0,0,0,0,0,0,0,0,0,0,0,0,0,0,0,0,0,0,0,10.30697259,0,0,0,0,0,0,0,0,0,0,0,0,0,0,0,0,0,0,0,0,0,0,0,0,0,0,0,0,0,0,0,0,0,0,0,0,10.30697259,0,0,0,0,0,0,0,0,0,0,0,0,0,0,0,0,0,0,0,0,0,0,0,0,0,0,0,0,0,0,0,0,0,0,0,0,0,0,0,0,0,0,0,75.9,30,0.266
# 2147,435,22478,Livshits V.Ya.,1985,,0,0,0,0,0,0,0,0,0,0,0,0,0,0,0,0,0,0,0,0,0,0,0,0,0,0,0,0,0,0,0,0,0,0,0,0,1.80000018,0,0,0,0,0,0,0,0,0,0,0,0,0,0,0,0,0,0,0,0,0,0,0,74.89999749,0,0,0,0,0,0,0,0,0,0,0,0,0,0,0,0,0,0,0,0,0,0,0,0,0,0,0,0,0,0,0,0,0,0,0,0,0,0,0,11.50000115,0,0,0,0,0,0,0,0,0,0,0,0,0,0,0,0,0,0,0,0,0,0,0,0,0,0,0,0,0,0,0,0,0,0,0,0,11.80000118,0,0,0,0,0,0,0,0,0,0,0,0,0,0,0,0,0,0,0,0,0,0,0,0,0,0,0,0,0,0,0,0,0,0,0,0,0,0,0,0,0,0,0,68.2,26.9,0.266
# 2148,1965,110890,Kisin B.I.,1959,TK8,0,0,0,3.8095122,0,0,0,0,0,0,0,0,0,4.254434107,0,0,25.61647462,0,0,0,0,0,0,0,0,0,0,0,0,0,0,0,0,0,0,0,0,0,0,0,0,0,0,0,0,0,0,0,0,0,0,0,0,0,0,0,0,0,0,0,0,0,0,0,0,0,0,0,0,0,0,0,0,0,0,0,0,0,0,0,0,0,0,0,0,0,0,0,0,0,0,0,0,0,0,0,0,0,0,0,0,0,0,0,0,0,0,0,0,0,0,0,0,0,0,0,0,0,0,0,0,0,0,0,0,0,0,0,0,0,0.517199891,0,0,0,0,0,0,58.69825767,0,0,0,0,0,0,0,0,0,0,0,0,0,0,0,0,0,0,0,0,0,0,0,0,0,0,0,0,0,0,0,0,0,0,0,0,0,0,0,7.104121508,0,0,0,76.6,30.25,0.266
# 2149,1965,110891,Kisin B.I.,1959,TK9,0,0,0,1.68328036,0,0,0,0.427299838,0,0,0,0,0,6.831493404,0,0,21.39061187,0,0,0,0,0,0,0,0,0,0,0,0,0,0,0,0,0,0,0,0,0,0,0,0,0,0,0,0,0,0,0,0,0,0,0,0,0,0,0,0,0,0,0,0,0,0,0,0,0,0,0,0,0,0,0,0,0,0,0,0,0,0,0,0,0,0,0,0,0,0,0,0,0,0,0,0,0,0,0,0,0,0,0,4.408609325,0,0,0,0,0,0,0,0,0,0,0,0,0,0,0,0,0,0,0,0,0,0,0,0,0,0,0,0,0,0.339799871,0,0,0,0,0,0,52.97983987,0,0,0,0,0,0,0,0,0,0,0,0,0,0,0,0,0,0,0,0,0,0,0,0,0,0,0,0,0,0,0,0,0,0,0,0,0,0,0,11.93906546,0,0,0,79,31.2,0.266
# 2150,3497,7669,Soga N.,1976,,0,0,0,0,0,0,0,0,0,0,0,0,0,0,0,0,0,0,0,0,0,0,0,0,0,0,0,0,0,0,0,0,0,0,0,0,0,0,0,0,0,0,0,0,0,0,0,0,0,0,0,0,0,0,0,0,0,0,0,0,0,0,0,0,0,0,0,0,0,0,0,0,0,0,0,0,0,0,0,0,0,0,0,0,0,0,0,0,0,0,0,0,0,0,0,0,0,0,0,0,0,0,0,0,0,0,0,0,0,0,0,0,0,0,0,0,0,0,0,0,0,0,0,0,0,0,0,0,0,0,0,0,0,0,0,0,0,66.66666667,0,0,0,0,0,0,0,0,0,33.33333333,0,0,0,0,0,0,0,0,0,0,0,0,0,0,0,0,0,0,0,0,0,0,0,0,0,0,0,0,0,0,0,0,0,71.4,28.22,0.266
# 2151,5149,19205,Nemilov S.V.,1972,,0,0,0,0,0,0,0,0,0,0,0,0,0,74.94,0,0,0,0,0,0,0,0,0,0,0,0,0,0,0,0,0,0,0,0,0,0,0,0,0,0,0,0,0,0,0,0,0,0,0,0,0,0,0,0,0,0,0,0,0,0,0,0,0,0,0,0,0,0,0,0,0,0,0,0,0,0,0,0,0,0,0,0,0,0,0,0,0,0,0,0,0,0,0,0,0,0,0,0,0,0,25.06,0,0,0,0,0,0,0,0,0,0,0,0,0,0,0,0,0,0,0,0,0,0,0,0,0,0,0,0,0,0,0,0,0,0,0,0,0,0,0,0,0,0,0,0,0,0,0,0,0,0,0,0,0,0,0,0,0,0,0,0,0,0,0,0,0,0,0,0,0,0,0,0,0,0,0,0,0,0,0,0,,,0.266
# 2152,5294,70411,Shaw R.R.,1969,,0,0,0,0,0,0,0,0,0,0,0,0,0,98.12919804,0,0,0,0,0,0,0,0,0,0,0,0,0,0,0,0,0,0,0,0,0,0,0,0,0,0,0,0,0,0,0,0,0,0,0,0,0,0,0,0,0,0,0,0,0,0,0,0,0,0,0,0,0,0,0,0,0,0,0,0,0,0,0,0,0,0,0,0,0,0,0,0,0,0,0,0,0,0,0,0,0,0,0,0,0,0,0,0,0,0,0,0,0,0,0,0,0,0,0,0,0,0,0,0,0,1.870801963,0,0,0,0,0,0,0,0,0,0,0,0,0,0,0,0,0,0,0,0,0,0,0,0,0,0,0,0,0,0,0,0,0,0,0,0,0,0,0,0,0,0,0,0,0,0,0,0,0,0,0,0,0,0,0,0,0,0,0,0,0,18.7,7.4,0.266
# 2153,5798,92563,Singh S.,1989,,0,0,0,0,0,0,0,0,0,0,0,0,0,70,0,0,0,0,0,0,0,0,0,0,0,0,0,0,0,0,0,0,0,0,0,0,0,0,0,0,0,0,0,0,0,0,0,0,0,0,0,0,0,0,0,0,0,0,0,0,0,0,0,0,0,0,0,0,0,0,0,0,0,0,0,0,0,0,0,0,0,0,0,20,0,0,0,0,0,0,0,0,0,0,0,0,0,0,0,0,10,0,0,0,0,0,0,0,0,0,0,0,0,0,0,0,0,0,0,0,0,0,0,0,0,0,0,0,0,0,0,0,0,0,0,0,0,0,0,0,0,0,0,0,0,0,0,0,0,0,0,0,0,0,0,0,0,0,0,0,0,0,0,0,0,0,0,0,0,0,0,0,0,0,0,0,0,0,0,0,0,76.3,30.13,0.266
# 2154,7347,93928,Shinkai N.,1981,,0,0,0,0,0,0,0,0,0,0,0,0,0,50,0,0,0,0,0,0,0,0,0,0,0,0,0,0,0,0,0,0,0,0,0,0,0,0,0,0,0,0,0,0,0,0,0,0,0,0,0,0,0,0,0,0,0,0,0,0,0,0,0,0,0,0,0,0,0,0,0,0,0,0,0,0,0,0,0,0,0,0,0,0,0,0,0,0,0,0,0,0,0,0,0,0,0,0,0,0,0,0,0,0,0,0,0,0,0,0,0,0,0,0,0,0,0,0,0,25,0,0,0,0,0,0,0,0,0,0,0,0,0,0,0,0,0,0,0,0,0,0,0,0,0,0,0,0,0,0,0,0,0,0,0,0,0,0,0,0,0,0,0,0,0,0,0,0,0,0,0,0,0,0,0,0,0,25,0,0,0,81.3,32.4,0.266
# 2155,7347,93929,Shinkai N.,1981,,0,0,0,0,0,0,0,0,0,0,0,0,0,50,0,0,0,0,0,0,0,0,0,0,0,0,0,0,0,0,0,0,0,0,0,0,0,0,0,0,0,0,0,0,0,0,0,0,0,0,0,0,0,0,0,0,0,0,0,0,0,0,0,0,0,0,0,0,0,0,0,0,0,0,0,0,0,0,0,0,0,0,0,0,0,0,0,0,0,0,0,0,0,0,0,0,0,0,0,0,0,0,0,0,0,0,0,0,0,0,0,0,0,0,0,0,0,0,0,12.5,0,0,0,0,0,0,0,0,0,0,0,0,0,0,0,0,0,0,0,0,0,0,0,0,0,0,0,0,0,0,0,0,0,0,0,0,0,0,0,0,0,0,0,0,0,0,0,0,0,0,0,0,0,0,0,0,0,37.5,0,0,0,83.6,33.7,0.266
# 2156,7826,74146,Ashizuka M.,1983,,0,0,0,0,0,0,0,0,0,0,0,0,0,0,0,0,0,0,0,0,0,0,0,0,0,0,0,0,0,0,0,0,0,0,0,0,0,0,0,0,0,0,0,0,0,0,0,0,0,0,0,0,0,0,0,0,0,0,0,0,0,0,0,0,0,0,0,0,0,0,0,0,0,0,0,0,0,0,0,0,0,0,0,50,0,0,0,0,0,0,0,0,0,0,0,0,0,0,0,0,0,0,0,0,0,0,0,0,0,0,0,0,0,0,0,50,0,0,0,0,0,0,0,0,0,0,0,0,0,0,0,0,0,0,0,0,0,0,0,0,0,0,0,0,0,0,0,0,0,0,0,0,0,0,0,0,0,0,0,0,0,0,0,0,0,0,0,0,0,0,0,0,0,0,0,0,0,0,0,0,0,49.5,19.55,0.266
# 2157,8631,67554,Boudot J.E.,1982,,0,0,0,18.96354552,0,0,0,0,0,0,0,0,0,0,0,0,0,0,0,0,0,0,0,0,19.9402322,0,0,0,0,0,0,0,0,0,0,0,0,0,0,0,0,0,0,0,0,0,0,0,8.174972205,0,0,0,0,0,0,0,0,0,0,0,33.62680567,0,0,0,0,0,0,0,0,0,0,0,0,0,0,0,0,0,0,0,0,0,0,0,0,0,0,0,0,0,0,0,0,0,0,0,0,0,0,0,19.2944444,0,0,0,0,0,0,0,0,0,0,0,0,0,0,0,0,0,0,0,0,0,0,0,0,0,0,0,0,0,0,0,0,0,0,0,0,0,0,0,0,0,0,0,0,0,0,0,0,0,0,0,0,0,0,0,0,0,0,0,0,0,0,0,0,0,0,0,0,0,0,0,0,0,0,0,0,0,0,0,0,79.8,31.5,0.266
# 2158,11320,98772,Higazy A.A.,1985,,0,0,0,0,0,0,0,0,0,0,0,0,0,0,0,0,0,0,0,0,0,0,0,0,0,0,0,0,0,0,0,0,0,49.46,0,0,0,0,0,0,0,0,0,0,0,0,0,0,0,0,0,0,0,0,0,0,0,0,0,0,0,0,0,0,0,0,0,0,0,0,0,0,0,0,0,0,0,0,0,0,0,0,0,0,0,0,0,0,0,0,0,0,0,0,0,0,0,0,0,0,0,0,0,0,0,0,0,0,0,0,0,0,0,0,0,50.54,0,0,0,0,0,0,0,0,0,0,0,0,0,0,0,0,0,0,0,0,0,0,0,0,0,0,0,0,0,0,0,0,0,0,0,0,0,0,0,0,0,0,0,0,0,0,0,0,0,0,0,0,0,0,0,0,0,0,0,0,0,0,0,0,0,58.2,23,0.266
# 2159,11648,76114,Hanada T.,1973,,0,0,0,0,0,0,0,0,0,0,0,0,0,0,0,0,0,0,0,0,0,0,0,0,0,0,0,0,0,0,0,0,0,0,0,0,0,0,0,0,0,0,0,0,0,0,0,0,0,0,0,0,0,0,0,0,0,0,0,0,75,0,0,0,0,0,0,0,0,0,0,0,0,0,0,0,0,0,0,0,0,0,0,0,0,0,0,0,0,0,0,0,0,0,0,0,0,0,0,0,0,25,0,0,0,0,0,0,0,0,0,0,0,0,0,0,0,0,0,0,0,0,0,0,0,0,0,0,0,0,0,0,0,0,0,0,0,0,0,0,0,0,0,0,0,0,0,0,0,0,0,0,0,0,0,0,0,0,0,0,0,0,0,0,0,0,0,0,0,0,0,0,0,0,0,0,0,0,0,0,0,35.5,14.04,0.266
