Repository: jacobergzhou/Poisson-Ratio

File: Poisson_data_no_metal_07192019.csv (part 23 of 57)
,Code,Glass #,Author,Year,Trademark,Ag2O,AgI,Al,Al2O3,AlF3,AlN,As,As2O3,As2O5,As2S3,As2Se3,AsSe,B,B2O3,BaCl2,BaF2,BaO,BeF2,BeO,Bi2O3,BiCl3,Br,Ca,CaF2,CaO,Cd,CdCl2,CdF2,CdO,Ce2O3,CeF3,CeO2,Cl,Co3O4,CoO,Cr2O3,Cs2O,CsCl,CsF,Cu2O,CuO,Dy2O3,Er,Er2O3,ErF3,Eu,Eu2O3,EuF3,F,Fe,Fe2O3,FeO,Ga,Ga2O3,Ga2S3,Ga2Se3,GaF3,Gd2O3,GdF3,Ge,GeO2,GeS2,GeSe2,H2O,HfF4,HfO2,Hg,Ho2O3,I,InF3,K,K2O,K2S,K2SO4,KBr,KCl,KF,KHF2,La,La2O3,La2S3,LaF3,Li,Li2O,Li2S,Li2SO4,LiBr,LiCl,LiF,LiI,MgF2,MgO,Mn2O3,MnF2,MnO,MnO2,MoO2,MoO3,N,Na,Na2O,Na2S,Na2SO4,NaCl,NaF,NaPO3,Nb2O5,Nd,Nd2O3,NdF3,NH4NO3,NiO,O,OH,P,P2O5,Pb,PbCl2,PbF2,PbO,PdO,Pr2O3,Pr6O11,PrF3,Rb2O,RbF,Rh2O3,RuO2,S,Sb,Sb2O3,Sb2S3,Sc2O3,Se,Si,Si3N4,SiC,SiO2,Sm2O3,Sn,SnO,SnO2,SO2,SO3,Sr,SrCl2,SrF2,SrO,Ta2O3,Ta2O5,Tb2O3,TbF3,Te,TeO2,Th,ThF4,ThO2,TiO2,Tl,Tl2O,Tl2Se,TlSe,Tm2O3,U,U3O8,UO2,V,V2O5,VO6,WO3,Y,Y2O3,Yb2O3,YbF3,YF3,ZnCl2,ZnF2,ZnO,ZnSO4,ZrF4,ZrO2,Young's modulus E (GPa),Shear modulus G (GPa),Poisson's ratio v,Calculated Poisson,Percent Error
# 2842,6142,90034,Livshits V.Ya.,1986,nan,0,0,0,15,0,0,0,0,0,0,0,0,0,0,0,0,0,0,0,0,0,0,0,0,0,0,0,0,0,0,0,0,0,0,0,0,0,0,0,0,0,0,0,0,0,0,0,0,0,0,0,0,0,0,0,0,0,0,0,0,65,0,0,0,0,0,0,0,0,0,0,0,0,0,0,0,0,0,0,0,0,0,0,0,0,0,0,0,0,0,0,0,0,0,0,0,0,0,0,0,20,0,0,0,0,0,0,0,0,0,0,0,0,0,0,0,0,0,0,0,0,0,0,0,0,0,0,0,0,0,0,0,0,0,0,0,0,0,0,0,0,0,0,0,0,0,0,0,0,0,0,0,0,0,0,0,0,0,0,0,0,0,0,0,0,0,0,0,0,0,0,0,0,0,0,0,0,0,0,0,0,61.7,24.7,0.25,0.248987854,0.4048583
# 3581,3128,153258,Livshits V.Ya.,1994,nan,0,0,0,0,0,0,0,0,0,0,0,0,0,0,0,0,0,0,0,0,0,0,0,0,0,0,0,0,0,0,0,0,0,0,0,0,0,0,0,0,0,0,0,0,0,0,0,0,0,0,0,0,0,0,0,0,0,0,0,0,0,0,0,0,0,0,0,0,0,0,0,0,0,0,0,0,0,0,0,0,0,0,0,12.5,0,0,0,0,0,0,0,0,0,0,0,0,0,0,0,0,12.5,0,0,0,0,0,0,0,0,0,0,0,0,0,0,0,0,0,0,0,0,0,0,0,0,0,0,0,0,0,0,0,0,0,0,0,0,57,0,0,0,3,0,0,0,0,0,0,0,0,0,0,0,0,0,0,0,15,0,0,0,0,0,0,0,0,0,0,0,0,0,0,0,0,0,0,0,0,0,0,0,97.4,39.4,0.237,0.236040609,0.404806271
# 3588,7830,74193,Patel N.D.,1983,nan,0,0,0,0,0,0,0,0,0,0,0,0,0,0,0,0,0,0,0,0,0,0,0,0,0,0,0,0,0,0,0,0,0,0,0,0,0,0,0,0,0,0,0,0,0,0,0,0,0,0,0,0,0,0,0,0,0,0,0,0,0,0,0,0,0,0,0,0,0,0,0,0,0,0,0,0,0,0,0,0,0,0,0,0,0,0,0,0,0,0,0,0,0,0,0,0,0,76,0,0,0,0,0,0,0,0,0,0,0,0,0,0,0,0,0,24,0,0,0,0,0,0,0,0,0,0,0,0,0,0,0,0,0,0,0,0,0,0,0,0,0,0,0,0,0,0,0,0,0,0,0,0,0,0,0,0,0,0,0,0,0,0,0,0,0,0,0,0,0,0,0,0,0,0,0,0,0,0,0,0,0,48.7,19.7,0.237,0.236040609,0.404806271
# 3528,217,20175,Polukhin V.N.,1983,nan,0,0,0,0,0,0,0,0,0,0,0,0,0,0,0,0,0,0,0,2.212051956,0,0,0,0,0,0,0,0,0,0,0,0,0,0,0,0,0,0,0,0,0,0,0,0,0,0,0,0,0,0,0,0,0,0,0,0,0,0,0,0,76.27764847,0,0,0,0,0,0,0,0,0,0,0,0,0,0,0,0,0,0,0,0,0,0,0,0,0,0,0,0,0,0,0,0,0,0,0,0,0,0,0,10.75514978,0,0,0,0,0,0,0,0,0,0,0,0,0,0,0,0,0,0,0,0,0,0,0,0,0,0,0,0,0,0,0,0,0,0,0,0,10.75514978,0,0,0,0,0,0,0,0,0,0,0,0,0,0,0,0,0,0,0,0,0,0,0,0,0,0,0,0,0,0,0,0,0,0,0,0,0,0,0,0,0,0,0,66.8,27,0.238,0.237037037,0.404606287
# 4643,255,20570,Livshits V.Ya.,1989,nan,0,0,0,0,0,0,0,0,0,0,0,0,0,0,0,0,0,0,0,0,0,0,0,0,0,0,0,0,0,0,0,0,0,0,0,0,0,0,0,0,0,0,0,0,0,0,0,0,0,0,0,0,0,0,0,0,0,0,0,0,0,0,0,0,0,0,0,0,0,0,0,0,0,0,0,0,0,0,0,0,0,0,0,13,0,0,0,0,0,0,0,0,0,0,0,0,0,0,0,0,12,0,0,0,0,0,0,0,0,0,0,0,0,0,0,0,0,0,0,0,0,0,0,0,0,0,0,0,0,0,0,0,0,0,0,0,0,75,0,0,0,0,0,0,0,0,0,0,0,0,0,0,0,0,0,0,0,0,0,0,0,0,0,0,0,0,0,0,0,0,0,0,0,0,0,0,0,0,0,0,0,74,30.6,0.21,0.209150327,0.404606287
# 2503,31921,405148,Aitken B.G.,2007,nan,0,0,0,18.99661218,0,0,0,0,0,0,0,0,0,0,0,0,0,0,0,0,0,0,0,0,0,0,0,0,0,0,0,0,0,0,0,0,0,0,0,0,0,0,0,0,0,0,0,0,0,0,0,0,0,0,0,0,0,0,0,0,0,0,0,0,0,0,0,0,0,0,0,0,0,0,0,0,0,0,0,12.00937551,0,0,0,0,0,0,0,0,0,0,0,0,0,0,0,0,0,0,0,0,0,0,0,0,0,0,0,0,0,0,0,0,0,0,0,0,0,0,0,0,0,0,0,0,0,0,0,0,0,0,0,0,0,0,0,0,0,68.99401231,0,0,0,0,0,0,0,0,0,0,0,0,0,0,0,0,0,0,0,0,0,0,0,0,0,0,0,0,0,0,0,0,0,0,0,0,0,0,0,0,0,0,0,94.9,37.72,0.259,0.25795334,0.404115675
# 4609,290,21026,Karapetyan G.O.,1979,nan,0,0,0,12,0,0,0,0,0,0,0,0,0,0,0,0,0,0,0,0,0,0,0,0,0,0,0,0,0,0,0,0,0,0,0,0,0,0,0,0,0,0,0,0,0,0,0,0,0,0,0,0,0,0,0,0,0,0,0,0,0,0,0,0,0,0,0,0,0,0,0,0,0,0,0,0,0,0,0,0,0,0,0,15,0,0,0,0,0,0,0,0,0,0,0,0,0,0,0,0,0,0,0,0,0,0,0,0,0,0,0,0,0,0,0,0,0,0,0,0,0,0,0,0,0,0,0,0,0,0,0,0,0,0,0,0,0,73,0,0,0,0,0,0,0,0,0,0,0,0,0,0,0,0,0,0,0,0,0,0,0,0,0,0,0,0,0,0,0,0,0,0,0,0,0,0,0,0,0,0,0,82.6,34.1,0.212,0.211143695,0.403917446
# 4751,40665,476258,Yousef E.S.,2013,nan,0,0,0,0,0,0,0,0,0,0,0,0,0,0,0,0,0,0,0,0,0,0,0,0,0,0,0,0,0,0,0,0,0,0,0,0,0,0,0,0,0,0,0,0,0,0,0,0,0,0,0,0,0,0,0,0,0,0,0,0,0,0,0,0,0,0,0,0,0,0,0,0,0,0,0,0,0,0,0,0,0,0,0,17.5,0,0,0,0,0,0,0,0,0,0,0,0,0,0,0,0,0,0,0,0,0,0,17.5,0,0,0,0,0,0,0,0,9,0,0,0,0,0,0,0,0,0,0,0,0,0,0,0,0,0,0,0,0,0,0,0,0,0,0,0,0,0,0,0,0,0,0,0,0,0,41,0,0,0,0,0,0,0,0,0,0,0,0,0,0,0,0,0,0,0,0,0,0,0,15,0,0,0,78.9,32.68,0.208,0.207160343,0.403681386
# 171,24395,189340,Muthupari S.,1996,nan,0,0,0,0,0,0,0,0,0,0,0,0,0,0,0,0,0,0,0,0,0,0,0,0,0,0,0,0,0,0,0,0,0,0,0,0,0,0,0,0,0,0,0,0,0,0,0,0,0,0,0,0,0,0,0,0,0,0,0,0,0,0,0,0,0,0,0,0,0,0,0,0,0,0,0,0,0,0,0,0,0,0,0,0,0,0,0,0,0,0,0,0,0,0,0,0,0,0,0,0,40,0,0,0,0,0,0,0,0,0,0,0,0,0,0,20,0,0,0,0,0,0,0,0,0,0,0,0,0,0,0,0,0,0,0,0,0,0,0,0,0,0,0,0,0,0,0,0,0,0,0,0,0,0,0,0,0,0,0,0,0,0,0,0,0,0,0,0,0,40,0,0,0,0,0,0,0,0,0,0,0,38,14.3,0.33,0.328671329,0.402627675
# 4781,27734,359605,Deriano S.,2004,nan,0,0,0,2,0,0,0,0,0,0,0,0,0,0,0,0,0,0,0,0,0,0,0,0,4,0,0,0,0,0,0,0,0,0,0,0,0,0,0,0,0,0,0,0,0,0,0,0,0,0,0,0,0,0,0,0,0,0,0,0,0,0,0,0,0,0,0,0,0,0,0,1,0,0,0,0,0,0,0,0,0,0,0,0,0,0,0,0,0,0,0,4,0,0,0,0,0,0,0,0,13,0,0,0,0,0,0,0,0,0,0,0,0,0,0,0,0,0,0,0,0,0,0,0,0,0,0,0,0,0,0,0,0,0,0,0,0,76,0,0,0,0,0,0,0,0,0,0,0,0,0,0,0,0,0,0,0,0,0,0,0,0,0,0,0,0,0,0,0,0,0,0,0,0,0,0,0,0,0,0,0,69.9,29,0.206,0.205172414,0.401740877
# 5180,25144,350525,Anan`ev A.V.,1998,nan,0,0,0,0,0,0,0,0,0,0,0,0,0,0,0,0,0,0,0,0,0,0,0,0,0,0,0,0,0,0,0,0,0,0,0,0,0,0,0,0,0,0,0,0,0,0,0,0,0,0,0,0,0,0,0,0,0,0,0,0,0,0,0,0,0,0,0,0,0,0,0,0,0,0,0,0,0,0,0,0,0,0,0,0,0,0,0,0,0,0,0,0,0,0,0,0,0,0,0,0,0,0,0,0,0,0,0,0,0,0,0,0,0,0,0,0,0,0,0,0,0,0,0,0,0,0,0,0,0,0,0,0,0,0,0,0,0,100,0,0,0,0,0,0,0,0,0,0,0,0,0,0,0,0,0,0,0,0,0,0,0,0,0,0,0,0,0,0,0,0,0,0,0,0,0,0,0,0,0,0,0,72.8,31.2,0.166,0.166666667,0.401606426
# 2966,215,20105,Polukhin V.N.,1983,nan,0,0,0,0,0,0,0,0,0,0,0,0,0,0,0,0,0,0,0,0,0,0,0,0,0,0,0,0,0,0,0,0,0,0,0,0,0,0,0,0,0,0,0,0,0,0,0,0,0,0,0,0,0,0,0,0,0,0,0,0,75.41497608,0,0,0,0,0,0,0,0,0,0,0,0,0,0,0,0,0,0,0,0,0,0,0,0,0,0,0,0,0,0,0,0,0,0,0,0,0,0,0,10.63350765,0,0,0,0,0,0,0,0,0,0,0,0,0,0,0,0,0,0,0,0,0,0,0,0,0,0,0,0,0,0,0,0,0,0,0,0,10.63350765,0,0,0,0,0,0,0,0,0,0,0,0,0,0,0,0,0,0,0,0,0,0,0,0,0,0,0,0,0,0,0,0,0,3.318008627,0,0,0,0,0,0,0,0,0,70.5,28.2,0.249,0.25,0.401606426
# 2988,11320,98745,Higazy A.A.,1985,nan,0,0,0,0,0,0,0,0,0,0,0,0,0,0,0,0,0,0,0,0,0,0,0,0,0,0,0,0,0,0,0,0,0,6.7,0,0,0,0,0,0,0,0,0,0,0,0,0,0,0,0,0,0,0,0,0,0,0,0,0,0,0,0,0,0,0,0,0,0,0,0,0,0,0,0,0,0,0,0,0,0,0,0,0,0,0,0,0,0,0,0,0,0,0,0,0,0,0,0,0,0,0,0,0,0,0,0,0,0,0,0,0,0,0,0,0,93.3,0,0,0,0,0,0,0,0,0,0,0,0,0,0,0,0,0,0,0,0,0,0,0,0,0,0,0,0,0,0,0,0,0,0,0,0,0,0,0,0,0,0,0,0,0,0,0,0,0,0,0,0,0,0,0,0,0,0,0,0,0,0,0,0,0,47,18.8,0.249,0.25,0.401606426
# 4273,292,21086,Karapetyan G.O.,1980,nan,0,0,0,11.84041118,0,0,0,0,0,0,0,0,0,0,0,0,0,0,0,0,0,0,0,0,0,0,0,0,0,0,0,0,0,0,0,0,0,0,0,0,0,0,0,0,0,0,0,0,0,0,0,0,0,0,0,0,0,0,0,0,0,0,0,0,0,0,0,0,0,0,0,0,0,0,0,0,0,0,0,0,0,0,0,25.0106725,0,0,0,0,0,0,0,0,0,0,0,0,0,0,0,0,0,0,0,0,0,0,0,0,0,0,0,0,0,0,0,0,0,0,0,0,0,0,0,0,0,0,0,0,0,0,0,0,0,0,0,0,0,63.14891631,0,0,0,0,0,0,0,0,0,0,0,0,0,0,0,0,0,0,0,0,0,0,0,0,0,0,0,0,0,0,0,0,0,0,0,0,0,0,0,0,0,0,0,81.2,33.2,0.222,0.222891566,0.401606426
# 4758,3849,12369,Tille U.,1978,nan,0,0,0,0,0,0,0,0,0,0,0,0,0,0,0,0,0,0,0,0,0,0,0,0,15,0,0,0,0,0,0,0,0,0,0,0,0,0,0,0,0,0,0,0,0,0,0,0,0,0,0,0,0,0,0,0,0,0,0,0,0,0,0,0,0,0,0,0,0,0,0,0,0,0,0,0,0,0,0,0,0,0,0,0,0,0,0,0,0,0,0,0,0,0,0,0,0,0,0,0,10,0,0,0,0,0,0,0,0,0,0,0,0,0,0,0,0,0,0,0,0,0,0,0,0,0,0,0,0,0,0,0,0,0,0,0,0,75,0,0,0,0,0,0,0,0,0,0,0,0,0,0,0,0,0,0,0,0,0,0,0,0,0,0,0,0,0,0,0,0,0,0,0,0,0,0,0,0,0,0,0,74.3,30.8,0.207,0.206168831,0.401530836
# 2591,31921,405127,Aitken B.G.,2007,nan,0,0,0,16.97565189,0,0,0,0,0,0,0,0,0,0,0,0,0,0,0,0,0,0,0,0,0,0,0,0,0,0,0,0,0,0,0,0,0,0,0,0,0,0,0,0,0,0,0,0,0,0,0,0,0,0,0,0,0,0,0,0,0,0,0,0,0,0,0,0,0,0,0,0,0,0,0,0,0,0,0,11.03036511,0,0,0,0,0,0,0,0,0,0,0,3.000999333,0,0,0,0,0,0,0,0,0,0,0,0,0,0,0,0,0,0,0,0,0,0,0,0,0,0,0,0,0,0,0,0,0,0,0,0,0,0,0,0,0,0,0,0,0,68.99298367,0,0,0,0,0,0,0,0,0,0,0,0,0,0,0,0,0,0,0,0,0,0,0,0,0,0,0,0,0,0,0,0,0,0,0,0,0,0,0,0,0,0,0,94.7,37.7,0.257,0.25596817,0.401490365
# 5123,2027,9636,Shaw R.R.,1971,nan,0,0,0,0,0,0,0,0,0,0,0,0,0,0,0,0,0,0,0,0,0,0,0,0,0,0,0,0,0,0,0,0,0,0,0,0,0,0,0,0,0,0,0,0,0,0,0,0,0,0,0,0,0,0,0,0,0,0,0,0,0,0,0,0,0,0,0,0,0,0,0,0,0,0,0,0,0,0,0,0,0,0,0,0,0,0,0,0,0,0,0,0,0,0,0,0,0,0,0,0,0,0,0,0,0,0,0,0,0,0,0,0,0,0,0,0,0,0,0,30,0,0,0,0,0,0,0,0,0,0,0,0,0,0,0,0,0,70,0,0,0,0,0,0,0,0,0,0,0,0,0,0,0,0,0,0,0,0,0,0,0,0,0,0,0,0,0,0,0,0,0,0,0,0,0,0,0,0,0,0,0,50.1,21.35,0.174,0.173302108,0.401087512
# 1486,25433,304222,Ota R.,1977,nan,0,0,0,0,0,0,0,0,0,0,0,0,0,0,0,0,0,0,0,0,0,0,0,0,0,0,0,0,0,0,0,0,0,0,0,0,0,0,0,0,0,0,0,0,0,0,0,0,0,0,0,0,0,0,0,0,0,0,0,0,0,0,100,0,0,0,0,0,0,0,0,0,0,0,0,0,0,0,0,0,0,0,0,0,0,0,0,0,0,0,0,0,0,0,0,0,0,0,0,0,0,0,0,0,0,0,0,0,0,0,0,0,0,0,0,0,0,0,0,0,0,0,0,0,0,0,0,0,0,0,0,0,0,0,0,0,0,0,0,0,0,0,0,0,0,0,0,0,0,0,0,0,0,0,0,0,0,0,0,0,0,0,0,0,0,0,0,0,0,0,0,0,0,0,0,0,0,0,0,0,0,15.5,6.06,0.28,0.278877888,0.400754361
# 3538,3128,153255,Livshits V.Ya.,1994,nan,0,0,0,0,0,0,0,0,0,0,0,0,0,0,0,0,0,0,0,0,0,0,0,0,0,0,0,0,0,0,0,0,0,0,0,0,0,0,0,0,0,0,0,0,0,0,0,0,0,0,0,0,0,0,0,0,0,0,0,0,0,0,0,0,0,0,0,0,0,0,0,0,0,0,0,0,0,0,0,0,0,0,0,5,0,0,0,0,0,0,0,0,0,0,0,0,0,0,0,0,20,0,0,0,0,0,0,0,0,0,0,0,0,0,0,0,0,0,0,0,0,0,0,0,0,0,0,0,0,0,0,0,0,0,0,0,0,57,0,0,0,3,0,0,0,0,0,0,0,0,0,0,0,0,0,0,0,15,0,0,0,0,0,0,0,0,0,0,0,0,0,0,0,0,0,0,0,0,0,0,0,89.7,36.2,0.238,0.238950276,0.399275732
# 3763,4204,50429,Molot V.A.,1992,nan,0,0,0,25,0,0,0,0,0,0,0,0,0,0,0,0,0,0,0,0,0,0,0,0,0,0,0,0,0,0,0,0,0,0,0,0,0,0,0,0,0,0,0,0,0,0,0,0,0,0,0,0,0,0,0,0,0,0,0,0,0,0,0,0,0,0,0,0,0,0,0,0,0,0,0,0,0,0,0,0,0,0,0,0,0,0,0,0,0,0,0,0,0,0,0,0,0,0,0,0,25,0,0,0,0,0,0,0,0,0,0,0,0,0,0,0,0,0,0,0,0,0,0,0,0,0,0,0,0,0,0,0,0,0,0,0,0,50,0,0,0,0,0,0,0,0,0,0,0,0,0,0,0,0,0,0,0,0,0,0,0,0,0,0,0,0,0,0,0,0,0,0,0,0,0,0,0,0,0,0,0,69.1,28,0.233,0.233928571,0.39852851
# 2787,269,20683,Livshits V.Ya.,1991,nan,0,0,0,0,0,0,0,0,0,0,0,0,0,0,0,0,0,0,0,0,0,0,0,0,7.6,0,0,0,0,0,0,0,0,0,0,0,0,0,0,0,0,0,0,0,0,0,0,0,0,0,0,0,0,0,0,0,0,0,0,0,0,0,0,0,0,0,0,0,0,0,0,2.8,0,0,0,0,0,0,0,0,0,0,0,14.2,0,0,0,0,0,0,0,0,0,0,0,0,0,0,0,0,14.2,0,0,0,0,0,11.3,0,0,0,0,0,0,0,0,0,0,0,0,0,0,0,0,0,0,0,0,0,0,0,0,0,0,0,0,0,0,49.9,0,0,0,0,0,0,0,0,0,0,0,0,0,0,0,0,0,0,0,0,0,0,0,0,0,0,0,0,0,0,0,0,0,0,0,0,0,0,0,0,0,0,0,96,38.4,0.251,0.25,0.398406375
# 2789,2402,32842,Petrenko Yu.M.,1971,nan,0,0,0,0,0,0,0,0,0,0,0,0,0,0,0,0,0,0,0,0,0,0,0,0,0,0,0,0,0,0,0,0,0,0,0,0,0,0,0,0,0,0,0,0,0,0,0,0,0,0,10,0,0,0,0,0,0,0,0,0,0,0,0,0,0,0,0,0,0,0,0,0,0,0,0,0,0,0,0,0,0,0,0,0,0,0,0,0,0,0,0,0,0,0,0,0,0,0,0,0,20,0,0,0,0,0,0,0,0,0,0,0,0,0,0,0,0,0,0,0,0,0,0,0,0,0,0,0,0,0,0,0,0,0,0,0,0,70,0,0,0,0,0,0,0,0,0,0,0,0,0,0,0,0,0,0,0,0,0,0,0,0,0,0,0,0,0,0,0,0,0,0,0,0,0,0,0,0,0,0,0,66.2,26.48,0.251,0.25,0.398406375
# 2801,25303,303496,Hilton A.R.,1975,nan,0,0,0,0,0,0,10,0,0,0,0,0,0,0,0,0,0,0,0,0,0,0,0,0,0,0,0,0,0,0,0,0,0,0,0,0,0,0,0,0,0,0,0,0,0,0,0,0,0,0,0,0,0,0,0,0,0,0,0,40,0,0,0,0,0,0,0,0,0,0,0,0,0,0,0,0,0,0,0,0,0,0,0,0,0,0,0,0,0,0,0,0,0,0,0,0,0,0,0,0,0,0,0,0,0,0,0,0,0,0,0,0,0,0,0,0,0,0,0,0,0,0,0,0,0,0,0,0,50,0,0,0,0,0,0,0,0,0,0,0,0,0,0,0,0,0,0,0,0,0,0,0,0,0,0,0,0,0,0,0,0,0,0,0,0,0,0,0,0,0,0,0,0,0,0,0,0,0,0,0,0,29.3,11.72,0.251,0.25,0.398406375
# 4143,14762,151383,Waxler R.M.,1971,nan,0,0,0,0,0,0,0,0,0,0,0,0,0,0,0,0,1.620402365,0,0,0,0,0,0,0,0,0,0,0,0,0,0,0,0,0,0,0,0,0,0,0,0,0,0,0,0,0,0,0,0,0,0.004000998,0,0,0,0,0,0,0,0,0,0,0,0,0,0,0,0,0,0,0,0,13.71546462,0,0,0,0,0,0,0,0,0,0,0,0,0,0,0,0,0,0,0,0,0,0,0,0,0,0,0,0,3.894094474,0,0,0,0,0,0,0,0.738399711,0,0,0,0,0,0,0,0,0,0,0.572467876,0,0,0,0,0,0,0,0,0,0,0.779299695,0,0,0,0,0,0,78.32928929,0,0,0,0,0,0,0,0,0,0,0,0,0,0,0,0,0,0,0,0.346580964,0,0,0,0,0,0,0,0,0,0,0,0,0,0,0,0,0,0,0,0,0,0,0,61.5,25.1,0.226,0.225099602,0.398406375
# 2873,14883,141339,Coenen M.,1962,nan,0,0,0,0,0,0,0,0,0,0,0,0,0,0,0,0,0,0,0,0,0,0,0,0,0,0,0,0,0,0,0,0,0,0,0,0,0,0,0,0,0,0,0,0,0,0,0,0,0,0,0,0,0,0,0,0,0,0,0,0,0,0,0,0,0,0,0,0,0,0,0,0,0,0,0,0,0,0,0,0,0,0,0,0,0,0,0,0,0,0,0,0,0,0,0,0,0,0,0,0,0,0,0,0,0,0,0,0,0,0,0,0,0,0,0,0,0,0,0,0,0,0,0,0,0,0,0,0,0,0,0,0,0,0,0,0,0,100,0,0,0,0,0,0,0,0,0,0,0,0,0,0,0,0,0,0,0,0,0,0,0,0,0,0,0,0,0,0,0,0,0,0,0,0,0,0,0,0,0,0,0,62.8,25.1,0.25,0.250996016,0.398406375
# 1818,3833,12223,Ashizuka M.,1984,nan,0,0,0,0,0,0,0,0,0,0,0,0,0,0,0,0,0,0,0,0,0,0,0,0,45,0,0,0,0,0,0,0,0,0,0,0,0,0,0,0,0,0,0,0,0,0,0,0,0,0,0,0,0,0,0,0,0,0,0,0,0,0,0,0,0,0,0,0,0,0,0,0,0,0,0,0,0,0,0,0,0,0,0,0,0,0,0,0,0,0,0,0,0,0,0,0,0,0,0,0,0,0,0,0,0,0,0,0,0,0,0,0,0,0,0,45,0,0,0,0,0,0,0,0,0,0,0,0,0,0,0,0,0,0,0,0,0,10,0,0,0,0,0,0,0,0,0,0,0,0,0,0,0,0,0,0,0,0,0,0,0,0,0,0,0,0,0,0,0,0,0,0,0,0,0,0,0,0,0,0,0,56.2,22.11,0.272,0.270918137,0.397743901
# 2247,5798,92564,Singh S.,1989,nan,0,0,0,0,0,0,0,0,0,0,0,0,0,70,0,0,0,0,0,0,0,0,0,0,0,0,0,0,0,0,0,0,0,0,0,0,0,0,0,0,0,0,0,0,0,0,0,0,0,0,0,0,0,0,0,0,0,0,0,0,0,0,0,0,0,0,0,0,0,0,0,0,0,0,0,0,0,0,0,0,0,0,0,25,0,0,0,0,0,0,0,0,0,0,0,0,0,0,0,0,5,0,0,0,0,0,0,0,0,0,0,0,0,0,0,0,0,0,0,0,0,0,0,0,0,0,0,0,0,0,0,0,0,0,0,0,0,0,0,0,0,0,0,0,0,0,0,0,0,0,0,0,0,0,0,0,0,0,0,0,0,0,0,0,0,0,0,0,0,0,0,0,0,0,0,0,0,0,0,0,0,80.5,31.92,0.262,0.260964912,0.395071649
# 109,15692,154675,Pakade S.V.,1994,nan,0,0,0,0,0,0,0,0,0,0,0,0,0,50,0,0,0,0,0,0,0,0,0,0,0,0,0,0,0,0,0,0,0,0,0,0,0,0,0,0,0,0,0,0,0,0,0,0,0,0,0,0,0,0,0,0,0,0,0,0,0,0,0,0,0,0,0,0,0,0,0,0,0,0,0,0,0,0,0,0,0,0,0,0,0,0,0,0,0,0,0,0,0,0,0,0,0,0,0,0,0,0,0,0,0,0,0,0,0,0,0,0,0,0,0,0,0,0,0,0,0,0,0,0,0,0,0,0,0,0,0,0,0,0,0,0,0,0,0,0,0,0,0,0,0,0,0,0,0,0,0,0,0,0,0,0,0,0,0,0,0,0,0,0,0,0,0,25,0,0,0,0,0,0,0,0,0,25,0,0,0,8.82,3.27,0.35,0.348623853,0.393184797
# 4062,3859,12446,Livshits V.Ya.,1982,nan,0,0,0,10,0,0,0,0,0,0,0,0,0,0,0,0,0,0,0,0,0,0,0,0,0,0,0,0,0,0,0,0,0,0,0,0,0,0,0,0,0,0,0,0,0,0,0,0,0,0,0,0,0,0,0,0,0,0,0,0,0,0,0,0,0,0,0,0,0,0,0,0,0,0,0,0,0,0,0,0,0,0,0,0,0,0,0,0,0,0,0,0,0,0,0,0,0,0,0,0,25,0,0,0,0,0,0,0,0,0,0,0,0,0,0,0,0,0,0,0,0,0,0,0,0,0,0,0,0,0,0,0,0,0,0,0,0,65,0,0,0,0,0,0,0,0,0,0,0,0,0,0,0,0,0,0,0,0,0,0,0,0,0,0,0,0,0,0,0,0,0,0,0,0,0,0,0,0,0,0,0,67,27.3,0.228,0.227106227,0.392005655
# 1798,30391,377819,Yousef E.S.,2006,nan,0,0,0,0,0,0,0,0,0,0,0,0,0,79.20792,0,0,0,0,0,19.80198,0,0,0,0,0,0,0,0,0,0,0,0,0,0,0,0,0,0,0,0,0,0,0,0,0,0,0,0,0,0,0,0,0,0,0,0,0,0,0,0,0,0,0,0,0,0,0,0,0,0,0,0,0,0,0,0,0,0,0,0,0,0,0,0,0,0,0,0,0,0,0,0,0,0,0,0,0,0,0,0,0,0,0,0,0,0,0,0,0,0,0,0,0,0,0,0,0,0,0,0,0,0,0,0,0,0,0,0,0,0,0,0,0,0,0,0,0,0,0.9901,0,0,0,0,0,0,0,0,0,0,0,0,0,0,0,0,0,0,0,0,0,0,0,0,0,0,0,0,0,0,0,0,0,0,0,0,0,0,0,0,0,0,58,22.8,0.273,0.271929825,0.392005655
# 3837,39402,465112,Hojamberdiev M.,2012,nan,0,0,0,0,0,0,0,0,0,0,0,0,0,0,0,0,0,0,0,0,0,0,0,0,12.74445971,0,0,0,0,0,0,0,0,0,0,0,0,0,0,0,0,0,0,0,0,0,0,0,0,0,0,0,0,0,0,0,0,0,0,0,0,0,0,0,0,0,0,0,0,0,0,0,0,0,0,0,0,0,0,0,0,0,0,0,0,0,0,0,0,0,0,0,0,0,0,0,0,0,0,0,14.41367967,0,0,0,0,0,0,0,0,0,0,0,0,0,0,0,0,0,0,0,0,0,0,0,0,0,0,0,0,0,0,0,0,0,0,0,0,72.35853834,0,0,0,0,0,0,0,0,0,0,0,0,0,0,0,0,0,0,0,0,0,0,0,0,0,0,0,0,0,0,0,0,0,0,0,0,0,0,0,0,0,0,0.483322289,76.5,31.07,0.232,0.231091085,0.391773859
# 4586,34805,419438,Rosmawati S.,2008,nan,0,0,0,0,0,0,0,0,0,0,0,0,0,0,0,0,0,0,0,0,0,0,0,0,0,0,0,0,0,0,0,0,0,0,0,0,0,0,0,0,0,0,0,0,0,0,0,0,0,0,0,0,0,0,0,0,0,0,0,0,0,0,0,0,0,0,0,0,0,0,0,0,0,0,0,0,0,0,0,0,0,0,0,0,0,0,0,0,0,0,0,0,0,0,0,0,0,0,0,0,0,0,0,0,0,0,0,0,0,0,0,0,0,0,0,0,0,0,0,0,0,0,0,0,0,0,0,0,0,0,0,0,0,0,0,0,0,0,0,0,0,0,0,0,0,0,0,0,0,0,0,0,0,75,0,0,0,0,0,0,0,0,0,0,0,0,0,0,0,0,0,0,0,0,0,0,0,25,0,0,0,49.4,20.36,0.214,0.213163065,0.3910912
# 4306,3270,18508,Nemilov S.V.,1973,nan,0,0,0,0,0,0,0,0,0,0,0,0,0,0,0,0,0,0,0,0,0,0,0,0,0,0,0,0,0,0,0,0,0,0,0,0,0,0,0,0,0,0,0,0,0,0,0,0,0,0,0,0,0,0,0,0,0,0,0,0,0,0,0,0,0,0,0,0,0,0,0,0,0,0,0,0,0,0,0,0,0,0,0,0,0,0,0,0,0,0,0,0,0,0,0,0,0,0,0,0,0,0,0,0,0,0,0,0,0,0,0,0,0,0,0,0,0,0,0,32.2,0,0,0,0,0,0,0,0,0,0,0,0,0,0,0,0,0,67.8,0,0,0,0,0,0,0,0,0,0,0,0,0,0,0,0,0,0,0,0,0,0,0,0,0,0,0,0,0,0,0,0,0,0,0,0,0,0,0,0,0,0,0,57.2,23.44,0.221,0.220136519,0.390715488
# 1893,39424,465176,Devi A.V.G.,2010,nan,0,0,0,0,0,0,0,0,0,0,0,0,0,0,0,0,0,0,0,0,0,0,0,0,30.5,0,0,0,0,0,0,0,0,0,0,0,0,0,0,0,0,0,0,0,0,0,0,0,0,0,0,0,0,0,0,0,0,0,0,0,0,0,0,0,0,0,0,0,0,0,0,0,0,0,0,0,0,0,0,0,0,0,0,0,0,0,0,0,0,0,0,0,0,0,0,0,0,0,0,0,21,0,0,0,0,0,0,0,0,0,0,0,0,0,0,47,0,0,0,0,0,0,0,0,0,0,0,0,0,0,0,0,0,0,0,0,0,0,0,0,0,0,0,0,0,0,0,0,0,0,0,0,0,0,0,0,0,1.5,0,0,0,0,0,0,0,0,0,0,0,0,0,0,0,0,0,0,0,0,0,0,0,51.9,20.4,0.271,0.272058824,0.390709789
# 5171,5427,40692,Fraser D.B.,1968,Infrasil,0,0,0,0,0,0,0,0,0,0,0,0,0,0,0,0,0,0,0,0,0,0,0,0,0,0,0,0,0,0,0,0,0,0,0,0,0,0,0,0,0,0,0,0,0,0,0,0,0,0,0,0,0,0,0,0,0,0,0,0,0,0,0,0,0,0,0,0,0,0,0,0,0,0,0,0,0,0,0,0,0,0,0,0,0,0,0,0,0,0,0,0,0,0,0,0,0,0,0,0,0,0,0,0,0,0,0,0,0,0,0,0,0,0,0,0,0,0,0,0,0,0,0,0,0,0,0,0,0,0,0,0,0,0,0,0,0,100,0,0,0,0,0,0,0,0,0,0,0,0,0,0,0,0,0,0,0,0,0,0,0,0,0,0,0,0,0,0,0,0,0,0,0,0,0,0,0,0,0,0,0,73.2,31.38,0.167,0.166347992,0.390423741
# 3764,4206,50468,Molot V.A.,1992,nan,0,0,0,20,0,0,0,0,0,0,0,0,0,0,0,0,0,0,0,0,0,0,0,0,0,0,0,0,0,0,0,0,0,0,0,0,0,0,0,0,0,0,0,0,0,0,0,0,0,0,0,0,0,0,0,0,0,0,0,0,0,0,0,0,0,0,0,0,0,0,0,0,0,0,0,0,0,0,0,0,0,0,0,16.7,0,0,0,0,0,0,0,0,0,0,0,0,0,0,0,0,16.7,0,0,0,0,0,0,0,0,0,0,0,0,0,0,0,0,0,0,0,0,0,0,0,0,0,0,0,0,0,0,0,0,0,0,0,0,46.6,0,0,0,0,0,0,0,0,0,0,0,0,0,0,0,0,0,0,0,0,0,0,0,0,0,0,0,0,0,0,0,0,0,0,0,0,0,0,0,0,0,0,0,86,34.9,0.233,0.232091691,0.389832384
# 3020,1583,9806,Karapetyan G.O.,1981,nan,0,0,0,0,0,0,0,0,0,0,0,0,0,0,0,0,0,0,0,0,0,0,0,0,0,0,0,0,0,0,0,0,0,0,0,0,0,0,0,0,0,0,0,0,0,0,0,0,0,0,0,0,0,0,0,0,0,0,0,0,0,0,0,0,0,0,0,0,0,0,0,0,0,0,0,0,0,0,0,0,0,0,0,0,0,0,0,0,0,0,0,0,0,0,0,0,0,0,0,0,35,0,0,0,0,0,0,0,0,0,0,0,0,0,0,0,0,0,0,0,0,0,0,0,0,0,0,0,0,0,0,0,0,0,0,0,0,65,0,0,0,0,0,0,0,0,0,0,0,0,0,0,0,0,0,0,0,0,0,0,0,0,0,0,0,0,0,0,0,0,0,0,0,0,0,0,0,0,0,0,0,60.2,24.1,0.248,0.248962656,0.388167581
# 827,25178,302973,Sreeram A.N.,1991,nan,0,0,0,0,0,0,3.3,0,0,0,0,0,0,0,0,0,0,0,0,0,0,0,0,0,0,0,0,0,0,0,0,0,0,0,0,0,0,0,0,0,0,0,0,0,0,0,0,0,0,0,0,0,0,0,0,0,0,0,0,10,0,0,0,0,0,0,0,0,0,0,0,0,0,0,0,0,0,0,0,0,0,0,0,0,0,0,0,0,0,0,0,0,0,0,0,0,0,0,0,0,0,0,0,0,0,0,0,0,0,0,0,0,0,0,0,0,0,0,0,0,0,0,0,0,0,0,0,0,0,6.7,0,0,0,66.7,0,0,0,0,0,0,0,0,0,0,0,0,0,0,0,0,0,0,13.3,0,0,0,0,0,0,0,0,0,0,0,0,0,0,0,0,0,0,0,0,0,0,0,0,0,0,0,0,16.6,6.41,0.296,0.294851794,0.387907408
# 1631,4204,50422,Molot V.A.,1992,nan,0,0,0,0,0,0,0,0,0,0,0,0,0,0,0,0,0,0,0,0,0,0,0,0,0,0,0,0,0,0,0,0,0,0,0,0,0,0,0,0,0,0,0,0,0,0,0,0,0,0,0,0,0,25,0,0,0,0,0,0,0,0,0,0,0,0,0,0,0,0,0,0,0,0,0,0,0,0,0,0,0,0,0,0,0,0,0,0,0,0,0,0,0,0,0,0,0,0,0,0,25.1992,0,0,0,0,0,0,0,0,0,0,0,0,0,0,0,0,0,0,0,0,0,0,0,0,0,0,0,0,0,0,0,0,0,0,0,0,49.8008,0,0,0,0,0,0,0,0,0,0,0,0,0,0,0,0,0,0,0,0,0,0,0,0,0,0,0,0,0,0,0,0,0,0,0,0,0,0,0,0,0,0,0,68.9,27,0.277,0.275925926,0.387752373
# 3895,3856,12424,Maynell C.A.,1973,nan,0,0,0,0,0,0,0,0,0,0,0,0,0,42.55506745,0,0,0,0,0,0,0,0,0,0,0,0,0,0,0,0,0,0,0,0,0,0,0,0,0,0,0,0,0,0,0,0,0,0,0,0,0,0,0,0,0,0,0,0,0,0,0,0,0,0,0,0,0,0,0,0,0,0,0,0,0,0,0,0,0,0,0,0,0,0,0,0,0,0,0,0,0,0,0,0,0,0,0,0,0,0,9.954345403,0,0,0,0,0,0,0,0,0,0,0,0,0,0,0,0,0,0,0,0,0,0,0,0,0,0,0,0,0,0,0,0,0,0,0,0,47.49058715,0,0,0,0,0,0,0,0,0,0,0,0,0,0,0,0,0,0,0,0,0,0,0,0,0,0,0,0,0,0,0,0,0,0,0,0,0,0,0,0,0,0,0,45.6,18.55,0.23,0.229110512,0.386733857
# 2419,38049,449144,Jindal R.,2011,nan,0,0,0,2.631725895,0,0,0,0,0,0,0,0,0,4.725094811,0,0,0,0,0,0,0,0,0,0,22.84419909,0,0,0,0,0,0,0,0,0,0,0,0,0,0,0,0,0,0,0,0,0,0,0,0,0,0,0,0,0,0,0,0,0,0,0,0,0,0,0,0,0,0,0,0,0,0,0,0,0,0,0,0,0,0,0,0,0,0,0,0,0,0,0,0,0,0,22.98156908,0,0,0,0,0,0,0,0,2.680992893,0,0,0,0,0,0,0,0,0,0,0,0,0,0,0,0,0,0,0,0,0,0,0,0,0,0,0,0,0,0,0,0,0,0,0,0,44.13641823,0,0,0,0,0,0,0,0,0,0,0,0,0,0,0,0,0,0,0,0,0,0,0,0,0,0,0,0,0,0,0,0,0,0,0,0,0,0,0,0,0,0,0,97.4,38.62,0.26,0.261004661,0.386407999
# 1840,31394,393489,Abd El0Moneim A,2006,nan,0,0,0,25.4019,0,0,0,0,0,0,0,0,0,49.60267,0,0,0,0,0,0,0,0,0,0,0,0,0,0,0,0,0,0,0,0,0,0,0,0,0,0,0,0,0,0,0,0,0,0,0,0,0,0,0,0,0,0,0,0,0,0,0,0,0,0,0,0,0,0,0,0,0,0,0,0,0,0,0,0,0,0,0,0,0,0,0,0,0,0,0,0,0,0,0,0,0,0,0,0,0,0,0,0,0,0,0,0,0,0,0,0,0,0,0,0,0,0,0,0,0,0,0,0,0,0,0,0,0,0,0,0,0,0,0,0,0,0,0,0,0,0,0,0,0,0,0,0,0,24.99543,0,0,0,0,0,0,0,0,0,0,0,0,0,0,0,0,0,0,0,0,0,0,0,0,0,0,0,0,0,0,0,0,0,71.8,28.2,0.272,0.273049645,0.38589904
# 1761,35599,427698,Reddy M.V.S.,2009,nan,0,0,0,0,0,0,0,0,0,0,0,0,0,60,0,0,0,0,0,0,0,0,0,0,0,0,0,0,0,0,0,0,0,0,0,0,0,0,0,0,0,0,0,0,0,0,0,0,0,0,0,0,0,0,0,0,0,0,0,0,0,0,0,0,0,0,0,0,0,0,0,0,0,0,0,0,0,0,0,0,0,0,0,0,0,0,0,0,0,0,0,0,0,0,0,0,0,0,0,0,35,0,0,0,0,0,0,0,0,0,0,0,0,0,0,0,0,0,0,0,0,0,0,0,0,0,0,0,0,0,0,0,0,0,0,0,0,0,0,0,0,0,0,0,0,0,0,0,0,0,0,0,0,0,0,0,0,0,0,0,0,0,0,0,0,0,0,5,0,0,0,0,0,0,0,0,0,0,0,0,0,95.7,37.59,0.274,0.272944932,0.385061254
# 3391,10250,97567,Yuritsyn N.S.,1988,nan,0,0,0,0,0,0,0,0,0,0,0,0,0,10.3,0,0,0,0,0,0,0,0,0,0,0,0,0,0,0,0,0,0,0,0,0,0,0,0,0,0,0,0,0,0,0,0,0,0,0,0,0,0,0,0,0,0,0,0,0,0,0,0,0,0,0,0,0,0,0,0,0,0,0,0,0,0,0,0,0,0,0,0,0,0,0,0,0,0,0,0,0,0,0,0,0,0,0,0,0,0,9.1,0,0,0,0,0,0,0,0,0,0,0,0,0,0,0,0,0,0,0,0,0,0,0,0,0,0,0,0,0,0,0,0,0,0,0,0,80.6,0,0,0,0,0,0,0,0,0,0,0,0,0,0,0,0,0,0,0,0,0,0,0,0,0,0,0,0,0,0,0,0,0,0,0,0,0,0,0,0,0,0,0,75.2,30.3,0.24,0.240924092,0.385038504
# 4072,24854,195822,Ricoult D.L.G.,1998,nan,0,0,0,1.726020397,0,0,0,0,0,0,0,0,0,2.815070647,0,0,0,0,0,0,0,0,0,0,1.153084265,0,0,0,0,0,0,0,0,0,0,0,0,0,0,0,0,0,0,0,0,0,0,0,0,0,0,0,0,0,0,0,0,0,0,0,0,0,0,0,0,0,0,0,0,0,0,5.902158357,0,0,0,0,0,0,0,0,0,0,0,0,0,0,0,0,0,0,0,0,0,0,0,0,0,0,0,0,10.77707248,0,0,0,0,0,0,0,0,0,0,0,0,0,0,0,0,0,0,0,0,0,0,0,0,0,0,0,0,0,0.137200032,0,0,0,0,0,0,68.23251569,0,0,0,0,0,0,0,0,0,0,0,0,0,0,0,0,0,0,0,0,0,0,0,0,0,0,0,0,0,0,0,0,0,0,0,0,0,0,0,5.626860294,0,0,3.630017835,75.1,30.6,0.228,0.227124183,0.38413026
# 1888,30900,391619,Schilling F.R.,2001,nan,0,0,0,8.389088168,0,0,0,0,0,0,0,0,0,0,0,0,0,0,0,0,0,0,0,0,25.51761051,0,0,0,0,0,0,0,0,0,0,0,0,0,0,0,0,0,0,0,0,0,0,0,0,0,0,0,0,0,0,0,0,0,0,0,0,0,0,0,0,0,0,0,0,0,0,0,0,0,0,0,0,0,0,0,0,0,0,0,0,0,0,0,0,0,0,16.74765033,0,0,0,0,0,0,0,0,0,0,0,0,0,0,0,0,0,0,0,0,0,0,0,0,0,0,0,0,0,0,0,0,0,0,0,0,0,0,0,0,0,0,0,0,0,49.34565099,0,0,0,0,0,0,0,0,0,0,0,0,0,0,0,0,0,0,0,0,0,0,0,0,0,0,0,0,0,0,0,0,0,0,0,0,0,0,0,0,0,0,0,101,39.7,0.271,0.272040302,0.383875375
# 162,6552,37732,Komarova N.V.,1991,nan,0,0,0,0,0,0,0,0,0,0,0,0,0,0,0,0,54.3,0,0,0,0,0,0,0,0,0,0,0,0,0,0,0,0,0,0,0,0,0,0,0,0,0,0,0,0,0,0,0,0,0,0,0,0,0,0,0,0,0,0,0,0,0,0,0,0,0,0,0,0,0,0,0,0,0,0,0,0,0,0,0,0,0,0,0,0,0,0,0,0,0,0,0,0,0,0,0,0,0,0,0,0,0,0,0,0,0,0,0,0,0,0,0,0,0,0,45.7,0,0,0,0,0,0,0,0,0,0,0,0,0,0,0,0,0,0,0,0,0,0,0,0,0,0,0,0,0,0,0,0,0,0,0,0,0,0,0,0,0,0,0,0,0,0,0,0,0,0,0,0,0,0,0,0,0,0,0,0,0,0,0,0,0,44.3,16.67,0.33,0.328734253,0.383559652
# 641,5154,19238,Nemilov S.V.,1973,nan,0,0,0,0,0,0,0,0,0,0,0,0,0,82,0,0,0,0,0,0,0,0,0,0,0,0,0,0,0,0,0,0,0,0,0,0,0,0,0,0,0,0,0,0,0,0,0,0,0,0,0,0,0,0,0,0,0,0,0,0,0,0,0,0,0,0,0,0,0,0,0,18,0,0,0,0,0,0,0,0,0,0,0,0,0,0,0,0,0,0,0,0,0,0,0,0,0,0,0,0,0,0,0,0,0,0,0,0,0,0,0,0,0,0,0,0,0,0,0,0,0,0,0,0,0,0,0,0,0,0,0,0,0,0,0,0,0,0,0,0,0,0,0,0,0,0,0,0,0,0,0,0,0,0,0,0,0,0,0,0,0,0,0,0,0,0,0,0,0,0,0,0,0,0,0,0,0,0,0,0,0,31.8,12.22,0.3,0.301145663,0.381887616
# 917,25073,350464,Giridhar A.,1980,nan,0,0,0,0,0,0,0,0,0,0,0,0,0,0,0,0,0,0,0,0,0,0,0,0,0,0,0,0,0,0,0,0,0,0,0,0,0,0,0,0,0,0,0,0,0,0,0,0,0,0,0,0,0,0,0,0,0,0,0,20,0,0,0,0,0,0,0,0,0,0,0,0,0,0,0,0,0,0,0,0,0,0,0,0,0,0,0,0,0,0,0,0,0,0,0,0,0,0,0,0,0,0,0,0,0,0,0,0,0,0,0,0,0,0,0,0,0,0,0,0,0,0,0,0,0,0,0,0,0,10,0,0,0,70,0,0,0,0,0,0,0,0,0,0,0,0,0,0,0,0,0,0,0,0,0,0,0,0,0,0,0,0,0,0,0,0,0,0,0,0,0,0,0,0,0,0,0,0,0,0,0,17.6,6.8,0.293,0.294117647,0.381449508
# 4005,237,20242,Livshits V.Ya.,1992,nan,0,0,0,0,0,0,0,0,0,0,0,0,0,0,0,0,0,0,0,0,0,0,0,0,0,0,0,0,0,0,0,0,0,0,0,0,0,0,0,0,0,0,0,0,0,0,0,0,0,0,0,0,0,0,0,0,0,0,0,0,0,0,0,0,0,0,0,0,0,0,0,0,0,0,0,0,0,0,0,0,0,0,0,20,0,0,0,0,0,0,0,0,0,0,0,0,0,0,0,0,5,0,0,0,0,0,0,0,0,0,0,0,0,0,0,0,0,0,0,0,0,0,0,0,0,0,0,0,0,0,0,0,0,0,0,0,0,60,0,0,0,0,0,0,0,0,0,0,0,0,0,0,0,0,0,0,0,15,0,0,0,0,0,0,0,0,0,0,0,0,0,0,0,0,0,0,0,0,0,0,0,94.7,38.5,0.229,0.22987013,0.379969376
# 4026,16472,158852,Livshits V.Ya.,1999,nan,0,0,0,0,0,0,0,0,0,0,0,0,0,0,0,0,0,0,0,0,0,0,0,0,0,0,0,0,0,0,0,0,0,0,0,0,0,0,0,0,0,0,0,0,0,0,0,0,0,0,0,0,0,0,0,0,0,0,0,0,0,0,0,0,0,0,0,0,0,0,0,0,0,0,0,0,0,0,0,0,0,0,0,20,0,0,0,0,0,0,0,0,0,0,0,0,0,0,0,0,5,0,0,0,0,0,0,0,0,0,0,0,0,0,0,0,0,0,0,0,0,0,0,0,0,0,0,0,0,0,0,0,0,0,0,0,0,60,0,0,0,0,0,0,0,0,0,0,0,0,0,0,0,0,0,0,0,15,0,0,0,0,0,0,0,0,0,0,0,0,0,0,0,0,0,0,0,0,0,0,0,94.7,38.5,0.229,0.22987013,0.379969376
# 1626,3384,3824,Shchavelev O.S.,1973,nan,0,0,0,0,0,0,0,0,0,0,0,0,0,0,0,0,0,0,0,0,0,0,0,0,0,0,0,0,0,0,0,0,0,0,0,0,0,0,0,0,0,0,0,0,0,0,0,0,0,0,0,0,0,0,0,0,0,0,0,0,0,0,0,0,0,0,0,0,0,0,0,14,0,0,0,0,0,0,0,0,0,0,0,0,0,0,0,0,0,0,0,0,0,0,0,0,0,0,0,0,0,0,0,0,0,0,0,0,0,0,0,0,0,0,0,0,0,0,0,0,0,0,0,0,0,0,0,0,0,0,0,0,0,0,0,0,0,59.6,0,0,0,0,0,0,0,0,0,26.4,0,0,0,0,0,0,0,0,0,0,0,0,0,0,0,0,0,0,0,0,0,0,0,0,0,0,0,0,0,0,0,0,0,67.2,26.29,0.277,0.278052491,0.379960809
# 427,24395,189342,Muthupari S.,1996,nan,0,0,0,0,0,0,0,0,0,0,0,0,0,0,0,0,0,0,0,0,0,0,0,0,0,0,0,0,0,0,0,0,0,0,0,0,0,0,0,0,0,0,0,0,0,0,0,0,0,0,0,0,0,0,0,0,0,0,0,0,0,0,0,0,0,0,0,0,0,0,0,0,0,0,0,0,0,0,0,0,0,0,0,0,0,0,0,0,0,0,0,0,0,0,0,0,0,0,0,0,40,0,0,0,0,0,0,0,0,0,0,0,0,0,0,30,0,0,0,0,0,0,0,0,0,0,0,0,0,0,0,0,0,0,0,0,0,0,0,0,0,0,0,0,0,0,0,0,0,0,0,0,0,0,0,0,0,0,0,0,0,0,0,0,0,0,0,0,0,30,0,0,0,0,0,0,0,0,0,0,0,44.5,17,0.31,0.308823529,0.379506641
# 495,35603,427720,Saddeek Y.B.,2009,nan,0,0,0,0,0,0,0,0,0,0,0,0,0,0,0,0,0,0,0,0,0,0,0,0,0,0,0,0,0,0,0,0,0,0,0,0,0,0,0,0,0,0,0,0,0,0,0,0,0,0,0,0,0,0,0,0,0,0,0,0,0,0,0,0,0,0,0,0,0,0,0,0,0,0,0,0,0,0,0,0,0,0,0,5,0,0,0,0,0,0,0,0,0,0,0,0,0,0,0,0,0,0,0,0,0,0,0,0,0,0,0,0,0,0,0,0,0,0,0,45,0,0,0,0,0,0,0,0,0,0,0,0,0,0,0,0,0,0,0,0,0,0,0,0,0,0,0,0,0,0,0,0,0,0,0,0,0,0,0,0,0,0,0,0,0,0,0,50,0,0,0,0,0,0,0,0,0,0,0,0,0,44.1,16.86,0.309,0.307829181,0.378905665
# 2558,38945,460143,Rao G.S.,2012,nan,0,0,0,0,0,0,0,0,0,0,0,0,0,50,0,0,0,0,0,0,0,0,0,20,0,0,0,0,0,0,0,0,0,0,0,0,0,0,0,0,0,0,0,0,0,0,0,0,0,0,0,0,0,0,0,0,0,0,0,0,0,0,0,0,0,0,0,0,0,0,0,0,0,0,0,0,0,0,0,0,0,0,0,0,0,0,0,0,0,0,0,0,0,0,0,0,0,0,0,0,0,0,0,0,0,0,0,0,0,0,0,0,0,0,0,0,0,0,0,0,0,0,0,0,0,0,0,0,0,0,0,0,0,0,0,0,0,0,0,0,0,0,0,0,0,0,0,0,0,0,0,0,0,0,0,0,0,0,0,0,0,0,0,0,0,0,0,0,0,0,0,0,0,0,0,0,0,30,0,0,0,53.7,21.36,0.258,0.257022472,0.378886857
# 3509,40951,478474,Mauro J.C.,2013,nan,0,0,0,8.960000821,0,0,0,0,0,0,0,0,0,16.88999966,0,0,0,0,0,0,0,0,0,0,8.960000821,0,0,0,0,0,0,0,0,0,0,0,0,0,0,0,0,0,0,0,0,0,0,0,0,0,0,0,0,0,0,0,0,0,0,0,0,0,0,0,0,0,0,0,0,0,0,0,0,0,0,0,0,0,0,0,0,0,0,0,0,0,0,0,0,0,0,2.849999943,0,0,0,0,0,0,0,0,0,0,0,0,0,0,0,0,0,0,0,0,0,0,0,0,0,0,0,0,0,0,0,0,0,0,0,0,0,0,0,0,0,0,0,0,0,61.08999878,0,0,0,0.159999997,0,0,0,0,0,1.069999979,0,0,0,0,0,0,0,0,0,0,0,0,0,0,0,0,0,0,0,0,0,0,0,0,0,0,0,0,0,0,0,0,0.02,67.6,27.3,0.239,0.238095238,0.378561466
# 3151,28396,364386,Blackburn D.,1987,nan,0,0,0,18.06133181,0,0,0,0,0,0,0,0,0,11.57252116,0,0,0,0,0,0,0,0,0,0,0,0,0,0,0,0,0,0,0,0,0,0,0,0,0,0,0,0,0,0,0,0,0,0,0,0,0,0,0,0,0,0,0,0,0,0,0,0,0,0,0,0,0,0,0,0,0,0,0,0,0,0,0,0,0,0,0,0,0,0,0,0,0,0,0,0,0,22.84560228,0,0,0,0,0,0,0,0,0,0,0,0,0,0,0,0,0,0,0,0,0,0,0,0,0,0,0,0,0,0,0,0,0,0,0,0,0,0,0,0,0,0,0,0,0,40.22754402,0,0,0,0,0,0,0,0,0,0,0,7.293000729,0,0,0,0,0,0,0,0,0,0,0,0,0,0,0,0,0,0,0,0,0,0,0,0,0,0,0,0,0,0,0,105,42.2,0.245,0.244075829,0.377212496
# 2115,214,20091,Polukhin V.N.,1983,nan,0,0,0,0,0,0,0,0,0,0,0,0,0,0,0,0,0,0,0,0,0,0,0,0,0,0,0,0,0,0,0,0,0,0,0,0,0,0,0,0,0,0,0,0,0,0,0,0,0,0,0,0,0,0,0,0,0,0,0,0,73.09908374,0,0,0,0,0,0,0,0,0,0,0,0,0,0,0,0,0,0,6.28697108,0,0,0,0,0,0,0,0,0,0,0,0,0,0,0,0,0,0,0,0,10.30697259,0,0,0,0,0,0,0,0,0,0,0,0,0,0,0,0,0,0,0,0,0,0,0,0,0,0,0,0,0,0,0,0,0,0,0,0,10.30697259,0,0,0,0,0,0,0,0,0,0,0,0,0,0,0,0,0,0,0,0,0,0,0,0,0,0,0,0,0,0,0,0,0,0,0,0,0,0,0,0,0,0,0,75.9,30,0.266,0.265,0.37593985
# 1258,213,20072,Polukhin V.N.,1983,nan,0,0,0,0,0,0,0,0,0,0,0,0,0,0,0,0,0,0,0,0,0,0,0,0,0,0,0,0,18.80937075,0,0,0,0,0,0,0,0,0,0,0,0,0,0,0,0,0,0,0,0,0,0,0,0,0,0,0,0,0,0,0,63.33122253,0,0,0,0,0,0,0,0,0,0,0,0,0,0,0,0,0,0,0,0,0,0,0,0,0,0,0,0,0,0,0,0,0,0,0,0,0,0,0,8.929703357,0,0,0,0,0,0,0,0,0,0,0,0,0,0,0,0,0,0,0,0,0,0,0,0,0,0,0,0,0,0,0,0,0,0,0,0,8.929703357,0,0,0,0,0,0,0,0,0,0,0,0,0,0,0,0,0,0,0,0,0,0,0,0,0,0,0,0,0,0,0,0,0,0,0,0,0,0,0,0,0,0,0,71.9,28,0.285,0.283928571,0.37593985
# 1495,26710,310065,Sokolov I.A.,2003,nan,0,0,0,0,0,0,0,0,0,0,0,0,0,0,0,0,0,0,0,0,0,0,0,0,0,0,0,0,0,0,0,0,0,0,0,0,0,0,0,0,0,0,0,0,0,0,0,0,0,0,0,0,0,0,0,0,0,0,0,0,0,0,0,0,0,0,0,0,0,0,0,0,0,0,0,0,0,0,0,0,0,0,0,45,10,0,0,0,0,0,0,0,0,0,0,0,0,0,0,0,0,0,0,0,0,0,0,0,0,0,0,0,0,0,0,45,0,0,0,0,0,0,0,0,0,0,0,0,0,0,0,0,0,0,0,0,0,0,0,0,0,0,0,0,0,0,0,0,0,0,0,0,0,0,0,0,0,0,0,0,0,0,0,0,0,0,0,0,0,0,0,0,0,0,0,0,0,0,0,0,0,50.8,19.86,0.28,0.278952669,0.3740469
# 4466,41095,480288,Sidek H.A.A.,2008,nan,0,0,0,0,0,0,0,0,0,0,0,0,0,50,0,0,0,0,0,50,0,0,0,0,0,0,0,0,0,0,0,0,0,0,0,0,0,0,0,0,0,0,0,0,0,0,0,0,0,0,0,0,0,0,0,0,0,0,0,0,0,0,0,0,0,0,0,0,0,0,0,0,0,0,0,0,0,0,0,0,0,0,0,0,0,0,0,0,0,0,0,0,0,0,0,0,0,0,0,0,0,0,0,0,0,0,0,0,0,0,0,0,0,0,0,0,0,0,0,0,0,0,0,0,0,0,0,0,0,0,0,0,0,0,0,0,0,0,0,0,0,0,0,0,0,0,0,0,0,0,0,0,0,0,0,0,0,0,0,0,0,0,0,0,0,0,0,0,0,0,0,0,0,0,0,0,0,0,0,0,0,67,27.5,0.219,0.218181818,0.373599004
# 1886,25303,303497,Hilton A.R.,1975,nan,0,0,0,0,0,0,40,0,0,0,0,0,0,0,0,0,0,0,0,0,0,0,0,0,0,0,0,0,0,0,0,0,0,0,0,0,0,0,0,0,0,0,0,0,0,0,0,0,0,0,0,0,0,0,0,0,0,0,0,35,0,0,0,0,0,0,0,0,0,0,0,0,0,0,0,0,0,0,0,0,0,0,0,0,0,0,0,0,0,0,0,0,0,0,0,0,0,0,0,0,0,0,0,0,0,0,0,0,0,0,0,0,0,0,0,0,0,0,0,0,0,0,0,0,0,0,0,0,25,0,0,0,0,0,0,0,0,0,0,0,0,0,0,0,0,0,0,0,0,0,0,0,0,0,0,0,0,0,0,0,0,0,0,0,0,0,0,0,0,0,0,0,0,0,0,0,0,0,0,0,0,41.9,16.47,0.271,0.272009715,0.372588425
# 1009,8381,59091,Delben A.,1993,nan,0,0,0,0,5,0,0,0,0,0,0,0,0,0,0,8.1,0,0,0,0,0,0,0,0,0,0,0,0,0,0,0,0,0,0,0,0,0,0,0,0,0,0,0,0,0,0,0,0,0,0,0,0,0,0,0,0,0,0,0,0,0,0,0,0,0,0,0,0,0,0,0,0,0,0,0,0,0,0,0,0,0,3.3,0,0,0,0,0,0,0,0,0,0,0,0,0,0,0,0,0,0,0,0,0,0,26.6,0,0,0,0,0,0,0,0,0,0,0,0,0,0,0,0,0,0,0,0,0,0,0,0,0,0,0,0,0,0,0,0,0,0,0,0,0,0,0,0,0,0,0,0,0,0,0,0,0,0,0,0,0,0,0,0,0,0,0,0,0,0,0,0,0,0,0,0,0,0,0,0,0,0,57,0,55,21.3,0.29,0.291079812,0.372349037
# 1760,35366,425196,Gaafar M.S.,2009,nan,0,0,0,0,0,0,0,0,0,0,0,0,0,66.55,0,0,0,0,0,0,0,0,0,0,0,0,0,0,0,0,0,0,0,0,0,0,0,0,0,0,0.1,0,0,0,0,0,0,0,0,0,0,0,0,0,0,0,0,0,0,0,0,0,0,0,0,0,0,0,0,0,0,0,0,0,0,0,0,0,0,0,0,0,0,33.35,0,0,0,0,0,0,0,0,0,0,0,0,0,0,0,0,0,0,0,0,0,0,0,0,0,0,0,0,0,0,0,0,0,0,0,0,0,0,0,0,0,0,0,0,0,0,0,0,0,0,0,0,0,0,0,0,0,0,0,0,0,0,0,0,0,0,0,0,0,0,0,0,0,0,0,0,0,0,0,0,0,0,0,0,0,0,0,0,0,0,0,0,0,0,0,0,0,91.4,35.9,0.274,0.272980501,0.372079784
# 4007,290,21031,Karapetyan G.O.,1979,nan,0,0,0,2,0,0,0,0,0,0,0,0,0,0,0,0,0,0,0,0,0,0,0,0,0,0,0,0,0,0,0,0,0,0,0,0,0,0,0,0,0,0,0,0,0,0,0,0,0,0,0,0,0,0,0,0,0,0,0,0,0,0,0,0,0,0,0,0,0,0,0,0,0,0,0,0,0,0,0,0,0,0,0,33,0,0,0,0,0,0,0,0,0,0,0,0,0,0,0,0,0,0,0,0,0,0,0,0,0,0,0,0,0,0,0,0,0,0,0,0,0,0,0,0,0,0,0,0,0,0,0,0,0,0,0,0,0,65,0,0,0,0,0,0,0,0,0,0,0,0,0,0,0,0,0,0,0,0,0,0,0,0,0,0,0,0,0,0,0,0,0,0,0,0,0,0,0,0,0,0,0,82.4,33.5,0.229,0.229850746,0.371504921
# 5127,25144,350528,Anan`ev A.V.,1998,nan,0,0,0,0,0,0,0,0,0,0,0,0,0,0,0,0,0,0,0,0,0,0,0,0,0,0,0,0,0,0,0,0,0,0,0,0,0,0,0,0,0,0,0,0,0,0,0,0,0,0,0,0,0,0,0,0,0,0,0,0,0,0,0,0,0,0,0,0,0,0,0,0,0,0,0,0,0,0,0,0,0,0,0,0,0,0,0,0,0,0,0,0,0,0,0,0,0,0,0,0,0,0,0,0,0,0,0,0,0,0,0,0,0,0,0,0,0,0,0,0,0,0,0,0,0,0,0,0,0,0,0,0,0,0,0,0,0,99.47,0,0,0,0,0,0,0,0,0,0,0,0,0,0,0,0,0,0,0,0.53,0,0,0,0,0,0,0,0,0,0,0,0,0,0,0,0,0,0,0,0,0,0,0,72,30.7,0.172,0.172638436,0.371184001
# 3394,10648,75142,Farley J.M.,1975,nan,0,0,0,0,0,0,0,0,0,0,0,0,0,0,0,0,0,0,0,0,0,0,0,0,0,0,0,0,0,0,0,0,0,0,0,0,0,0,0,0,54,0,0,0,0,0,0,0,0,0,0,0,0,0,0,0,0,0,0,0,0,0,0,0,0,0,0,0,0,0,0,0,0,0,0,0,0,0,0,0,0,0,0,0,0,0,0,0,0,0,0,0,0,0,0,0,0,0,0,0,0,0,0,0,0,0,0,0,0,0,0,0,0,0,0,46,0,0,0,0,0,0,0,0,0,0,0,0,0,0,0,0,0,0,0,0,0,0,0,0,0,0,0,0,0,0,0,0,0,0,0,0,0,0,0,0,0,0,0,0,0,0,0,0,0,0,0,0,0,0,0,0,0,0,0,0,0,0,0,0,0,61.3,24.7,0.24,0.240890688,0.371120108
# 1162,6304,72546,Gurovich E.A.,1979,nan,0,0,0,0,0,0,0,0,0,0,0,0,0,0,0,0,51,0,0,0,0,0,0,0,0,0,0,0,0,0,0,0,0,0,0,0,0,0,0,0,0,0,0,0,0,0,0,0,0,0,0,0,0,0,0,0,0,0,0,0,0,0,0,0,0,0,0,0,0,0,0,0,0,0,0,0,0,0,0,0,0,0,0,0,0,0,0,0,0,0,0,0,0,0,0,0,0,0,0,0,0,0,0,0,0,0,0,0,0,0,0,0,0,0,0,49,0,0,0,0,0,0,0,0,0,0,0,0,0,0,0,0,0,0,0,0,0,0,0,0,0,0,0,0,0,0,0,0,0,0,0,0,0,0,0,0,0,0,0,0,0,0,0,0,0,0,0,0,0,0,0,0,0,0,0,0,0,0,0,0,0,45.3,17.6,0.288,0.286931818,0.370896465
# 4478,2027,9460,Shaw R.R.,1971,nan,0,0,0,0,0,0,0,0,0,0,0,0,0,0,0,0,0,0,0,0,0,0,0,0,0,0,0,0,0,0,0,0,0,0,0,0,0,0,0,0,0,0,0,0,0,0,0,0,0,0,0,0,0,0,0,0,0,0,0,0,0,0,0,0,0,0,0,0,0,0,0,0,0,0,0,0,0,0,0,0,0,0,0,10,0,0,0,0,0,0,0,0,0,0,0,0,0,0,0,0,0,0,0,0,0,0,0,0,0,0,0,0,0,0,0,0,0,0,0,0,0,0,0,0,0,0,0,0,0,0,0,0,0,0,0,0,0,90,0,0,0,0,0,0,0,0,0,0,0,0,0,0,0,0,0,0,0,0,0,0,0,0,0,0,0,0,0,0,0,0,0,0,0,0,0,0,0,0,0,0,0,74.2,30.48,0.218,0.217191601,0.370825206
# 3813,268,20676,Karapetyan G.O.,1984,nan,0,0,0,9,0,0,0,0,0,0,0,0,0,0,0,0,0,0,0,0,0,0,0,0,0,0,0,0,0,0,0,0,0,0,0,0,0,0,0,0,0,0,0,0,0,0,0,0,0,0,0,0,0,0,0,0,0,0,0,0,0,0,0,0,0,0,0,0,0,0,0,0,0,0,0,0,0,0,0,0,0,0,0,30,0,0,0,0,0,0,0,0,0,0,0,0,0,0,0,0,0,0,0,0,0,0,0,0,0,0,0,0,0,0,0,0,0,0,0,0,0,0,0,0,0,0,0,0,0,0,0,0,0,0,0,0,0,61,0,0,0,0,0,0,0,0,0,0,0,0,0,0,0,0,0,0,0,0,0,0,0,0,0,0,0,0,0,0,0,0,0,0,0,0,0,0,0,0,0,0,0,86.3,35,0.232,0.232857143,0.369458128
# 2610,213,20051,Polukhin V.N.,1983,nan,0,0,0,0,0,0,0,0,0,0,0,0,0,0,0,0,0,0,0,0,0,0,0,0,0,0,0,0,0,0,0,0,0,0,0,0,0,0,0,0,0,0,0,0,0,0,0,0,0,0,0,0,0,0,0,0,0,0,0,0,73.47538367,0,0,0,0,0,0,0,0,0,0,0,0,0,0,0,0,0,0,0,0,0,0,0,0,0,0,0,0,0,0,5.80455529,0,0,0,0,0,0,0,0,10.36003052,0,0,0,0,0,0,0,0,0,0,0,0,0,0,0,0,0,0,0,0,0,0,0,0,0,0,0,0,0,0,0,0,0,0,0,0,10.36003052,0,0,0,0,0,0,0,0,0,0,0,0,0,0,0,0,0,0,0,0,0,0,0,0,0,0,0,0,0,0,0,0,0,0,0,0,0,0,0,0,0,0,0,72.4,28.8,0.256,0.256944444,0.368923611
# 1382,8649,59757,Matusita K.,1989,nan,0,0,0,0,0,0,0,0,0,0,0,0,0,0,0,27,0,0,0,0,0,0,0,0,0,0,0,0,0,0,0,0,0,0,0,0,0,0,0,0,0,0,0,0,0,0,0,0,0,0,0,0,0,0,0,0,0,0,3,0,0,0,0,0,0,0,0,0,0,0,0,0,0,0,0,0,0,0,0,0,0,0,0,0,0,0,0,0,0,0,0,0,0,0,0,0,0,0,0,0,0,0,0,0,0,0,0,0,0,0,0,0,0,0,0,0,0,0,0,0,0,0,0,0,0,0,0,0,0,0,0,0,0,0,0,0,0,0,0,0,0,0,0,0,0,0,0,0,0,0,0,0,0,0,0,0,0,0,0,0,0,0,0,0,0,0,0,0,0,0,0,0,0,0,0,0,0,0,0,70,0,63,24.61,0.281,0.279967493,0.367440253
# 3677,7080,121856,Butler B.P.,1996,nan,0,0,0,10.10441051,0,0,0,0,0,0,0,0,0,0,0,0,0.812419141,0,0,0,0,0,0,0,12.07837061,0,0,0,0,0,0,0,0,0,0,0,0,0,0,0,0,0,0,0,0,0,0,0,0,0,0.914100047,0,0,0,0,0,0,0,0,0,0,0,0,0,0,0,0,0,0,0,0,0.144638107,0,0,0,0,0,0,0,0,0,0,0,0,0,0,0,0,0,0,0,3.074516156,0,0,0,0,0,0,0,0,7.892654402,0,0,0,0,0,0,0,0,0,0,0,0,0,0,0,0,0,0,0.034880612,0,0,0,0,0,0,0,0,0,0,0,0,0,0,0,0,0,64.31163327,0,0,0,0,0,0,0,0,0,0.632377132,0,0,0,0,0,0,0,0,0,0,0,0,0,0,0,0,0,0,0,0,0,0,0,0,0,0,0,0,0,0,0,0,0,77.8,31.52,0.235,0.234137056,0.367210282
# 3059,268,20680,Karapetyan G.O.,1984,nan,0,0,0,9,0,0,0,0,0,0,0,0,0,0,0,0,0,0,0,0,0,0,0,0,0,0,0,0,0,0,0,0,0,0,0,0,0,0,0,0,0,0,0,0,0,0,0,0,0,0,0,0,0,0,0,0,0,0,0,0,0,0,0,0,0,0,0,0,0,0,0,0,0,0,0,0,0,0,0,0,0,0,0,0,0,0,0,0,0,0,0,0,0,0,0,0,0,0,0,0,30,0,0,0,0,0,0,0,0,0,0,0,0,0,0,0,0,0,0,0,0,0,0,0,0,0,0,0,0,0,0,0,0,0,0,0,0,61,0,0,0,0,0,0,0,0,0,0,0,0,0,0,0,0,0,0,0,0,0,0,0,0,0,0,0,0,0,0,0,0,0,0,0,0,0,0,0,0,0,0,0,63.8,25.6,0.247,0.24609375,0.366902834
# 532,35603,427723,Saddeek Y.B.,2009,nan,0,0,0,0,0,0,0,0,0,0,0,0,0,0,0,0,0,0,0,0,0,0,0,0,0,0,0,0,0,0,0,0,0,0,0,0,0,0,0,0,0,0,0,0,0,0,0,0,0,0,0,0,0,0,0,0,0,0,0,0,0,0,0,0,0,0,0,0,0,0,0,0,0,0,0,0,0,0,0,0,0,0,0,5,0,0,0,0,0,0,0,0,0,0,0,0,0,0,0,0,0,0,0,0,0,0,0,0,0,0,0,0,0,0,0,0,0,0,0,30,0,0,0,0,0,0,0,0,0,0,0,0,0,0,0,0,0,0,0,0,0,0,0,0,0,0,0,0,0,0,0,0,0,0,0,0,0,0,0,0,0,0,0,0,0,0,0,65,0,0,0,0,0,0,0,0,0,0,0,0,0,42.8,16.4,0.306,0.304878049,0.366650725
# 1188,6031,152824,Stokowski S.E.,1981,nan,0,0,0,5.098019711,17.51930483,0,0,0,0,0,0,0,0,0,0,11.08955997,0,0,0,0,0,0,0,15.17939768,0,0,0,0,0,0,0,0,0,0,0,0,0,0,0,0,0,0,0,0,0,0,0,0,0,0,0,0,0,0,0,0,0,0,0,0,0,0,0,0,0,0,0,0,0,0,0,0,0,0,0,0,0,0,0,0,0,0,0,0,0,0,0,0,11.60953933,0,6.416745384,0,0,0,0,0,0,0,0,0,0,0,0,0,0.561277728,0,0,0,0,0.935462881,0,0,0,0,0,9.681561836,0,0,0,0,0,0,0,0,0,0,0,0,0,0,0,0,0,0,0,0,0,0,0,0,0,0,0,0,0,0,21.90913065,0,0,0,0,0,0,0,0,0,0,0,0,0,0,0,0,0,0,0,0,0,0,0,0,0,0,0,0,0,0,0,0,0,0,78.7,30.6,0.287,0.285947712,0.366650725
# 1223,6099,17441,Nemilov S.V.,1976,nan,0,0,0,0,0,0,0,0,0,0,0,0,0,35,0,0,0,0,0,0,0,0,0,0,0,0,0,0,0,0,0,0,0,0,0,0,0,0,0,0,0,0,0,0,0,0,0,0,0,0,0,0,0,0,0,0,0,0,0,0,45,0,0,0,0,0,0,0,0,0,0,0,0,0,0,0,0,0,0,20,0,0,0,0,0,0,0,0,0,0,0,0,0,0,0,0,0,0,0,0,0,0,0,0,0,0,0,0,0,0,0,0,0,0,0,0,0,0,0,0,0,0,0,0,0,0,0,0,0,0,0,0,0,0,0,0,0,0,0,0,0,0,0,0,0,0,0,0,0,0,0,0,0,0,0,0,0,0,0,0,0,0,0,0,0,0,0,0,0,0,0,0,0,0,0,0,0,0,0,0,0,96.5,37.55,0.286,0.284953395,0.365945639
# 4310,7080,121848,Butler B.P.,1996,nan,0,0,0,10.03491029,0,0,0,0,0,0,0,0,0,0,0,0,0.635349219,0,0,0,0,0,0,0,8.838792828,0,0,0,0,0,0,0,0,0,0,0,0,0,0,0,0,0,0,0,0,0,0,0,8.126975936,0,0.644598091,0,0,0,0,0,0,0,0,0,0,0,0,0,0,0,0,0,0,0,0,1.099224745,0,0,0,0,0,0,0,0,0,0,0,1.025182964,0,0,0,0,0,0,0,3.070655908,0,0,0,0,0,0,0,0,9.242719632,0,0,0,0,0,0,0,0,0,0,0,0,0,0,0,0,0,0,0.024704827,0,0,0,0,0,0,0,0,0,0,0,0,0,0,0,0,0,56.69517213,0,0,0,0,0,0,0,0,0,0.561713437,0,0,0,0,0,0,0,0,0,0,0,0,0,0,0,0,0,0,0,0,0,0,0,0,0,0,0,0,0,0,0,0,0,78.8,32.29,0.221,0.22019201,0.365606375
# 1739,213,20056,Polukhin V.N.,1983,nan,0,0,0,0,0,0,0,0,0,0,0,0,0,0,0,0,0,0,0,0,0,0,0,0,23.09538046,0,0,0,0,0,0,0,0,0,0,0,0,0,0,0,0,0,0,0,0,0,0,0,0,0,0,0,0,0,0,0,0,0,0,0,59.9880012,0,0,0,0,0,0,0,0,0,0,0,0,0,0,0,0,0,0,0,0,0,0,0,0,0,0,0,0,0,0,0,0,0,0,0,0,0,0,0,8.458309169,0,0,0,0,0,0,0,0,0,0,0,0,0,0,0,0,0,0,0,0,0,0,0,0,0,0,0,0,0,0,0,0,0,0,0,0,8.458309169,0,0,0,0,0,0,0,0,0,0,0,0,0,0,0,0,0,0,0,0,0,0,0,0,0,0,0,0,0,0,0,0,0,0,0,0,0,0,0,0,0,0,0,81.6,32,0.274,0.275,0.364963504
# 2633,31921,405145,Aitken B.G.,2007,nan,0,0,0,16.77745022,0,0,0,0,0,0,0,0,0,0,0,0,0.020008883,0,0,0,0,0,0,0,0,0,0,0,0,0,0,0,0,0,0,0,0,0,0,0,0,0,0,0,0,0,0,0,0,0,0,0,0,0,0,0,0,0,0,0,0,0,0,0,0,0,0,0,0,0,0,0,0,0,0,0,0,0,0,11.02048622,0,0,0,0,0,0,0,0,0,0,0,0,0,0,0,0,0,0,0,0,0,0,0,0,0,0,0,0,0,0,0,0,0,0,0,0,0,0,0,0,0,0,0,0,0,0,0,0,0,0,0,0,0,0,0,0,0,69.88103315,0,0,0,0,0,0,0,0,0,2.301021521,0,0,0,0,0,0,0,0,0,0,0,0,0,0,0,0,0,0,0,0,0,0,0,0,0,0,0,0,0,0,0,0,0,92.9,37.01,0.256,0.255066198,0.364766279
# 2306,34776,419212,Marzouk S.Y.,2009,nan,0,0,0,0,0,0,0,0,0,0,0,0,0,0,0,0,0,0,0,0,0,0,0,0,0,0,0,0,0,0,0,0,0,0,0,0,0,0,0,0.4,0,0,0,0,0,0,0,0,0,0,0,0,0,0,0,0,0,0,0,0,0,0,0,0,0,0,0,0,0,0,0,0,0,0,0,0,0,0,0,0,0,0,0,0,0,0,0,0,0,0,0,0,0,0,0,0,0,0,0,0,49.8,0,0,0,0,0,0,0,0,0,0,0,0,0,0,49.8,0,0,0,0,0,0,0,0,0,0,0,0,0,0,0,0,0,0,0,0,0,0,0,0,0,0,0,0,0,0,0,0,0,0,0,0,0,0,0,0,0,0,0,0,0,0,0,0,0,0,0,0,0,0,0,0,0,0,0,0,0,0,0,0,0,39.6,15.69,0.261,0.261950287,0.364094562
# 2817,216,20197,Polukhin V.N.,1983,nan,0,0,0,0,0,0,0,0,0,0,0,0,0,0,0,0,0,0,0,0,0,0,0,0,0,0,0,0,0,0,0,0,0,0,0,0,0,0,0,0,0,0,0,0,0,0,0,0,0,0,0,0,0,0,0,0,0,0,0,0,76.33587695,0,0,0,0,0,0,0,0,0,0,0,0,0,0,0,0,0,0,0,0,0,0,0,0,0,0,0,0,0,0,0,0,0,0,0,0,0,0,0,10.76335957,0,0,0,0,0,0,0,0,0,0,0,0,0,0,0,0,0,0,0,0,0,0,0,0,0,0,0,0,0,0,0,0,0,0,0,0,10.76335957,0,0,0,0,0,0,0,0,0,0,0,0,0,0,0,0,0,0,0,0,0,0,0,0,0,0,0,0,0,0,0,2.137403915,0,0,0,0,0,0,0,0,0,0,0,68.7,27.5,0.25,0.249090909,0.363636364
# 2924,33915,414536,Miura T.,2001,nan,0,0,0,0,0,0,0,0,0,0,0,0,0,0,0,0,0,0,0,0,0,0,0,0,0,0,0,0,0,0,0,0,0,0,0,0,0,0,0,0,50,0,0,0,0,0,0,0,0,0,0,0,0,0,0,0,0,0,0,0,0,0,0,0,0,0,0,0,0,0,0,0,0,0,0,0,0,0,0,0,0,0,0,0,0,0,0,0,0,0,0,0,0,0,0,0,0,0,0,0,0,0,0,0,0,0,0,0,0,0,0,0,0,0,0,50,0,0,0,0,0,0,0,0,0,0,0,0,0,0,0,0,0,0,0,0,0,0,0,0,0,0,0,0,0,0,0,0,0,0,0,0,0,0,0,0,0,0,0,0,0,0,0,0,0,0,0,0,0,0,0,0,0,0,0,0,0,0,0,0,0,68.7,27.5,0.25,0.249090909,0.363636364
# 3129,38438,450566,Connelly A.J.,2011,nan,0,0,0,2.0765048,0,0,0,0,0,0,0,0,0,17.14851139,0,0,0,0,0,0,0,0,0,0,0.314629276,0,0,0,0,0,0,0,0,0,0,0,0,0,0,0,0,0,0,0,0,0,0,0,0,0,1.484002716,0,0,0,0,0,0,0,0,0,0,0,0,0,0,0,0,0,0,0,0,0.018730724,0,0,0,0,0,0,0,0,0,0,0,17.71362242,0,0,0,0,0,0,0,0.554494015,0,0,0,0,0,0,0,0,9.014574498,0,0,0,0,0,0,0,0,0,0,0,0,0,0,0.01657323,0,0,0,0,0,0,0,0,0,0,0,0,0,0,0,0,0,0,0,0,0,51.58404441,0,0,0,0,0,0,0,0,0,0,0,0,0,0,0,0,0,0,0,0,0,0,0,0,0,0,0,0,0,0,0,0,0,0,0,0,0,0,0,0.036129996,0,0,0.03818253,80.3,32.2,0.246,0.24689441,0.363581276
# 704,28138,74361,Nemilov S.V.,1990,nan,0,0,0,0,0,0,0,0,0,0,0,0,0,0,0,0,50,0,0,0,0,0,0,0,0,0,0,0,0,0,0,0,0,0,0,0,0,0,0,0,0,0,0,0,0,0,0,0,0,0,0,0,0,0,0,0,0,0,0,0,0,0,0,0,0,0,0,0,0,0,0,0,0,0,0,0,0,0,0,0,0,0,0,0,0,0,0,0,0,0,0,0,0,0,0,0,0,0,0,0,0,0,0,0,0,0,0,0,0,0,0,0,0,0,0,50,0,0,0,0,0,0,0,0,0,0,0,0,0,0,0,0,0,0,0,0,0,0,0,0,0,0,0,0,0,0,0,0,0,0,0,0,0,0,0,0,0,0,0,0,0,0,0,0,0,0,0,0,0,0,0,0,0,0,0,0,0,0,0,0,0,40.5,15.59,0.3,0.298909557,0.363480864
# 4301,575,24659,Spinner S.,1954,nan,0,0,0,0,0,0,0,0,0,0,0,0,0,0,0,0,0,0,0,0,0,0,0,0,14.30000143,0,0,0,0,0,0,0,0,0,0,0,0,0,0,0,0,0,0,0,0,0,0,0,0,0,0,0,0,0,0,0,0,0,0,0,0,0,0,0,0,0,0,0,0,0,0,0,0,0,0,0,0,0,0,0,0,0,0,0,0,0,0,0,0,0,0,0,0,0,0,0,0,0,0,0,14.30000143,0,0,0,0,0,0,0,0,0,0,0,0,0,0,0,0,0,0,0,0,0,0,0,0,0,0,0,0,0,0,0,0,0,0,0,0,71.39999714,0,0,0,0,0,0,0,0,0,0,0,0,0,0,0,0,0,0,0,0,0,0,0,0,0,0,0,0,0,0,0,0,0,0,0,0,0,0,0,0,0,0,0,73.7,30.2,0.221,0.220198675,0.362590273
