Repository: jacobergzhou/Poisson-Ratio

File: Poisson_ratio.csv (part 23 of 70)
,Code,Glass #,Author,Year,Trademark,Ag2O,AgI,Al,Al2O3,AlF3,AlN,As,As2O3,As2O5,As2S3,As2Se3,AsSe,B,B2O3,Ba,BaCl2,BaF2,BaO,Be,BeF2,BeO,Bi2O3,BiCl3,Br,C,Ca,CaF2,CaO,Cd,CdCl2,CdF2,CdO,Ce2O3,CeF3,CeO2,Cl,Co,Co3O4,CoO,Cr,Cr2O3,Cs,Cs2O,CsCl,CsF,Cu,Cu2O,CuO,Dy2O3,Er,Er2O3,ErF3,Eu,Eu2O3,EuF3,F,Fe,Fe2O3,FeO,Ga,Ga2O3,Ga2S3,Ga2Se3,GaF3,Gd2O3,GdF3,Ge,GeO2,GeS2,GeSe2,H2O,HfF4,HfO2,Hg,Ho2O3,I,InF3,K,K2O,K2S,K2SO4,KBr,KCl,KF,KHF2,La,La2O3,La2S3,LaF3,Li,Li2O,Li2S,Li2SO4,LiBr,LiCl,LiF,LiI,Mg,MgF2,MgO,Mn,Mn2O3,MnF2,MnO,MnO2,Mo,MoO2,MoO3,N,Na,Na2O,Na2S,Na2SO4,NaCl,NaF,NaPO3,Nb,Nb2O5,Nd,Nd2O3,NdF3,NH4NO3,Ni,NiO,O,OH,P,P2O5,Pb,PbCl2,PbF2,PbO,PdO,Pr2O3,Pr6O11,PrF3,R2O3,Rb2O,RbF,Rh2O3,RŒO,RuO2,S,Sb,Sb2O3,Sb2S3,Sc2O3,Se,Si,Si3N4,SiC,SiO2,Sm2O3,Sn,SnO,SnO2,SO2,SO3,Sr,SrCl2,SrF2,SrO,Ta2O3,Ta2O5,Tb2O3,TbF3,Te,TeO2,Th,ThF4,ThO2,Ti,TiO2,Tl,Tl2O,Tl2Se,TlSe,Tm2O3,U,U3O8,UO2,V,V2O5,VO6,WO3,Y,Y2O3,Yb2O3,YbF3,YF3,Zn,ZnCl2,ZnF2,ZnO,ZnSO4,Zr,ZrF4,ZrO2,Young's modulus E (GPa),Shear modulus G (GPa),Poisson's ratio v
1702,7080,121846,Butler B.P.,1996,,-,-,-,11.17074,-,-,-,-,-,-,-,-,-,0.0,-,-,-,0.0,-,-,0.0,0.0,-,-,-,-,-,11.31763,-,-,-,0.0,-,-,-,-,-,-,-,-,-,-,0.0,-,-,-,-,-,-,-,-,-,-,-,-,8.079,-,0.6827,-,-,0.0,-,-,-,-,-,-,0.0,-,-,0.0,-,-,-,-,-,-,-,0.9117221,-,-,-,-,-,-,-,-,-,-,-,1.080316,-,-,-,-,-,-,,-,3.400211,-,-,-,-,-,-,-,-,-,-,9.424326,-,-,-,-,-,-,-,-,-,-,-,-,-,-,-,-,0.0,-,-,-,0.008186609,-,-,-,-,11.85347,-,-,-,91.92096,-,-,-,-,-,-,-,-,-,-,53.33142,-,-,-,-,-,-,-,-,-,0.5936851,-,-,-,-,-,0.0,-,-,-,-,0.0,-,-,-,-,-,-,-,-,-,-,-,0.0,-,-,-,-,-,-,-,-,0.0,-,-,-,0.0,83.6,33.39,0.252
1703,7080,121847,Butler B.P.,1996,,-,-,-,10.92675,-,-,-,-,-,-,-,-,-,0.0,-,-,-,0.7974093,-,-,0.0,0.0,-,-,-,-,-,11.21615,-,-,-,0.0,-,-,-,-,-,-,-,-,-,-,0.0,-,-,-,-,-,-,-,-,-,-,-,-,-,-,0.7656,-,-,0.0,-,-,-,-,-,-,0.0,-,-,0.0,-,-,-,-,-,-,-,1.360443,-,-,-,-,-,-,-,-,-,-,-,1.181543,-,-,-,-,-,-,,-,3.357952,-,-,-,-,-,-,-,-,-,-,8.608007,-,-,-,-,-,-,-,-,-,-,-,-,-,-,-,-,0.0,-,-,-,0.0,-,-,-,-,11.69237,-,-,-,100.0,-,-,-,-,-,-,-,-,-,-,61.78613,-,-,-,-,-,-,-,-,-,0.0,-,-,-,-,-,0.0,-,-,-,-,0.0,-,-,-,-,-,-,-,-,-,-,-,0.0,-,-,-,-,-,-,-,-,0.0,-,-,-,0.0,80.6,32.8,0.23
1704,7080,121848,Butler B.P.,1996,,-,-,-,10.03494,-,-,-,-,-,-,-,-,-,0.0,-,-,-,0.6353511,-,-,0.0,0.0,-,-,-,-,-,8.838819,-,-,-,0.0,-,-,-,-,-,-,-,-,-,-,0.0,-,-,-,-,-,-,-,-,-,-,-,-,8.127,-,0.6446,-,-,0.0,-,-,-,-,-,-,0.0,-,-,0.0,-,-,-,-,-,-,-,1.099228,-,-,-,-,-,-,-,-,-,-,-,1.025186,-,-,-,-,-,-,,-,3.070665,-,-,-,-,-,-,-,-,-,-,9.242747,-,-,-,-,-,-,-,-,-,-,-,-,-,-,-,-,0.0,-,-,-,0.0247049,-,-,-,-,10.67949,-,-,-,91.87325,-,-,-,-,-,-,-,-,-,-,56.69534,-,-,-,-,-,-,-,-,-,0.5617151,-,-,-,-,-,0.0,-,-,-,-,0.0,-,-,-,-,-,-,-,-,-,-,-,0.0,-,-,-,-,-,-,-,-,0.0,-,-,-,0.0,78.8,32.29,0.221
1705,7080,121849,Butler B.P.,1996,,-,-,-,12.54794,-,-,-,-,-,-,-,-,-,0.0,-,-,-,0.03654447,-,-,0.0,0.0,-,-,-,-,-,11.81272,-,-,-,0.0,-,-,-,-,-,-,-,-,-,-,0.0,-,-,-,-,-,-,-,-,-,-,-,-,8.717,-,0.9084,-,-,0.0,-,-,-,-,-,-,0.0,-,-,0.0,-,-,-,-,-,-,-,1.196306,-,-,-,-,-,-,-,-,-,-,-,0.0,-,-,-,-,-,-,,-,3.259312,-,-,-,-,-,-,-,-,-,-,8.709055,-,-,-,-,-,-,-,-,-,-,-,-,-,-,-,-,0.0,-,-,-,0.01952545,-,-,-,-,13.45632,-,-,-,91.28313,-,-,-,-,-,-,-,-,-,-,52.79335,-,-,-,-,-,-,-,-,-,0.0,-,-,-,-,-,0.0,-,-,-,-,0.0,-,-,-,-,-,-,-,-,-,-,-,0.0,-,-,-,-,-,-,-,-,0.0,-,-,-,0.0,78.5,31.51,0.247
1706,7080,121850,Butler B.P.,1996,,-,-,-,12.29121,-,-,-,-,-,-,-,-,-,0.0,-,-,-,0.0,-,-,0.0,0.0,-,-,-,-,-,12.20689,-,-,-,0.0,-,-,-,-,-,-,-,-,-,-,0.0,-,-,-,-,-,-,-,-,-,-,-,-,-,-,0.9262,-,-,0.0,-,-,-,-,-,-,0.0,-,-,0.0,-,-,-,-,-,-,-,1.764665,-,-,-,-,-,-,-,-,-,-,-,0.0,-,-,-,-,-,-,,-,3.458504,-,-,-,-,-,-,-,-,-,-,8.478763,-,-,-,-,-,-,-,-,-,-,-,-,-,-,-,-,0.0,-,-,-,0.008796083,-,-,-,-,13.21737,-,-,-,100.0,-,-,-,-,-,-,-,-,-,-,60.22082,-,-,-,-,-,-,-,-,-,0.6441992,-,-,-,-,-,0.0,-,-,-,-,0.0,-,-,-,-,-,-,-,-,-,-,-,0.0,-,-,-,-,-,-,-,-,0.0,-,-,-,0.0,78.9,32.1,0.229
1707,7080,121851,Butler B.P.,1996,,-,-,-,12.04845,-,-,-,-,-,-,-,-,-,0.0,-,-,-,0.5759816,-,-,0.0,0.0,-,-,-,-,-,11.47051,-,-,-,0.0,-,-,-,-,-,-,-,-,-,-,0.0,-,-,-,-,-,-,-,-,-,-,-,-,-,-,0.9327,-,-,0.0,-,-,-,-,-,-,0.0,-,-,0.0,-,-,-,-,-,-,-,1.077479,-,-,-,-,-,-,-,-,-,-,-,0.5955024,-,-,-,-,-,-,,-,3.499307,-,-,-,-,-,-,-,-,-,-,8.294136,-,-,-,-,-,-,-,-,-,-,-,-,-,-,-,-,0.0,-,-,-,0.01476378,-,-,-,-,12.98116,-,-,-,100.0,-,-,-,-,-,-,-,-,-,-,61.49117,-,-,-,-,-,-,-,-,-,0.0,-,-,-,-,-,0.0,-,-,-,-,0.0,-,-,-,-,-,-,-,-,-,-,-,0.0,-,-,-,-,-,-,-,-,0.0,-,-,-,0.0,77.7,31.76,0.225
1708,7080,121852,Butler B.P.,1996,,-,-,-,14.0901,-,-,-,-,-,-,-,-,-,0.0,-,-,-,0.998732,-,-,0.0,0.0,-,-,-,-,-,9.812481,-,-,-,0.0,-,-,-,-,-,-,-,-,-,-,0.0,-,-,-,-,-,-,-,-,-,-,-,-,8.227,-,0.8714,-,-,0.0,-,-,-,-,-,-,0.0,-,-,0.0,-,-,-,-,-,-,-,1.26816,-,-,-,-,-,-,-,-,-,-,-,1.105735,-,-,-,-,-,-,,-,3.389494,-,-,-,-,-,-,-,-,-,-,7.914473,-,-,-,-,-,-,-,-,-,-,-,-,-,-,-,-,0.0,-,-,-,0.04554868,-,-,-,-,14.96148,-,-,-,91.77253,-,-,-,-,-,-,-,-,-,-,51.94529,-,-,-,-,-,-,-,-,-,0.3311323,-,-,-,-,-,0.0,-,-,-,-,0.0,-,-,-,-,-,-,-,-,-,-,-,0.0,-,-,-,-,-,-,-,-,0.0,-,-,-,0.0,80.1,32.6,0.23
1709,7080,121853,Butler B.P.,1996,,-,-,-,14.00928,-,-,-,-,-,-,-,-,-,0.0,-,-,-,0.02583024,-,-,0.0,0.0,-,-,-,-,-,11.15872,-,-,-,0.0,-,-,-,-,-,-,-,-,-,-,0.0,-,-,-,-,-,-,-,-,-,-,-,-,-,-,0.7977,-,-,0.0,-,-,-,-,-,-,0.0,-,-,0.0,-,-,-,-,-,-,-,1.47157,-,-,-,-,-,-,-,-,-,-,-,1.148673,-,-,-,-,-,-,,-,3.504737,-,-,-,-,-,-,-,-,-,-,8.647806,-,-,-,-,-,-,-,-,-,-,-,-,-,-,-,-,0.0,-,-,-,0.0,-,-,-,-,14.80704,-,-,-,100.0,-,-,-,-,-,-,-,-,-,-,59.23562,-,-,-,-,-,-,-,-,-,0.0,-,-,-,-,-,0.0,-,-,-,-,0.0,-,-,-,-,-,-,-,-,-,-,-,0.0,-,-,-,-,-,-,-,-,0.0,-,-,-,0.0,78.8,32.18,0.226
1710,7080,121854,Butler B.P.,1996,,-,-,-,12.69699,-,-,-,-,-,-,-,-,-,0.0,-,-,-,0.0,-,-,0.0,0.0,-,-,-,-,-,11.13507,-,-,-,0.0,-,-,-,-,-,-,-,-,-,-,0.0,-,-,-,-,-,-,-,-,-,-,-,-,7.615,-,0.7046,-,-,0.0,-,-,-,-,-,-,0.0,-,-,0.0,-,-,-,-,-,-,-,1.023886,-,-,-,-,-,-,-,-,-,-,-,0.9724256,-,-,-,-,-,-,,-,3.282621,-,-,-,-,-,-,-,-,-,-,8.538648,-,-,-,-,-,-,-,-,-,-,-,-,-,-,-,-,0.0,-,-,-,0.0,-,-,-,-,13.4016,-,-,-,92.38521,-,-,-,-,-,-,-,-,-,-,53.50591,-,-,-,-,-,-,-,-,-,0.5250505,-,-,-,-,-,0.0,-,-,-,-,0.0,-,-,-,-,-,-,-,-,-,-,-,0.0,-,-,-,-,-,-,-,-,0.0,-,-,-,0.0,81.7,33.12,0.234
1711,7080,121855,Butler B.P.,1996,,-,-,-,11.32631,-,-,-,-,-,-,-,-,-,0.0,-,-,-,0.7214036,-,-,0.0,0.0,-,-,-,-,-,9.672837,-,-,-,0.0,-,-,-,-,-,-,-,-,-,-,0.0,-,-,-,-,-,-,-,-,-,-,-,-,9.013,-,1.049,-,-,0.0,-,-,-,-,-,-,0.0,-,-,0.0,-,-,-,-,-,-,-,0.1260501,-,-,-,-,-,-,-,-,-,-,-,0.0,-,-,-,-,-,-,,-,1.643521,-,-,-,-,-,-,-,-,-,-,10.98009,-,-,-,-,-,-,-,-,-,-,-,-,-,-,-,-,0.0,-,-,-,0.0223985,-,-,-,-,12.37507,-,-,-,90.98729,-,-,-,-,-,-,-,-,-,-,55.44593,-,-,-,-,-,-,-,-,-,0.0,-,-,-,-,-,0.0,-,-,-,-,0.0,-,-,-,-,-,-,-,-,-,-,-,0.0,-,-,-,-,-,-,-,-,0.0,-,-,-,0.0,77.9,31.65,0.231
1712,7080,121856,Butler B.P.,1996,,-,-,-,10.10441,-,-,-,-,-,-,-,-,-,0.0,-,-,-,0.8124191,-,-,0.0,0.0,-,-,-,-,-,12.07837,-,-,-,0.0,-,-,-,-,-,-,-,-,-,-,0.0,-,-,-,-,-,-,-,-,-,-,-,-,-,-,0.9141,-,-,0.0,-,-,-,-,-,-,0.0,-,-,0.0,-,-,-,-,-,-,-,0.1446381,-,-,-,-,-,-,-,-,-,-,-,0.0,-,-,-,-,-,-,,-,3.074516,-,-,-,-,-,-,-,-,-,-,7.892654,-,-,-,-,-,-,-,-,-,-,-,-,-,-,-,-,0.0,-,-,-,0.03488061,-,-,-,-,11.01851,-,-,-,100.0,-,-,-,-,-,-,-,-,-,-,64.31163,-,-,-,-,-,-,-,-,-,0.6323771,-,-,-,-,-,0.0,-,-,-,-,0.0,-,-,-,-,-,-,-,-,-,-,-,0.0,-,-,-,-,-,-,-,-,0.0,-,-,-,0.0,77.8,31.52,0.235
1713,7080,121857,Butler B.P.,1996,,-,-,-,9.83981,-,-,-,-,-,-,-,-,-,0.0,-,-,-,0.0,-,-,0.0,0.0,-,-,-,-,-,11.21813,-,-,-,0.0,-,-,-,-,-,-,-,-,-,-,0.0,-,-,-,-,-,-,-,-,-,-,-,-,7.517,-,0.07924,-,-,0.0,-,-,-,-,-,-,0.0,-,-,0.0,-,-,-,-,-,-,-,0.1279397,-,-,-,-,-,-,-,-,-,-,-,0.0,-,-,-,-,-,-,,-,4.27584,-,-,-,-,-,-,-,-,-,-,10.7819,-,-,-,-,-,-,-,-,-,-,-,-,-,-,-,-,0.0,-,-,-,0.05939331,-,-,-,-,9.91905,-,-,-,92.48309,-,-,-,-,-,-,-,-,-,-,56.10083,-,-,-,-,-,-,-,-,-,0.0,-,-,-,-,-,0.0,-,-,-,-,0.0,-,-,-,-,-,-,-,-,-,-,-,0.0,-,-,-,-,-,-,-,-,0.0,-,-,-,0.0,80.3,32.6,0.232
1714,7080,121858,Butler B.P.,1996,,-,-,-,11.69532,-,-,-,-,-,-,-,-,-,0.0,-,-,-,0.06057113,-,-,0.0,0.0,-,-,-,-,-,12.97303,-,-,-,0.0,-,-,-,-,-,-,-,-,-,-,0.0,-,-,-,-,-,-,-,-,-,-,-,-,8.538,-,1.027,-,-,0.0,-,-,-,-,-,-,0.0,-,-,0.0,-,-,-,-,-,-,-,1.538065,-,-,-,-,-,-,-,-,-,-,-,1.056722,-,-,-,-,-,-,,-,1.73587,-,-,-,-,-,-,-,-,-,-,6.852852,-,-,-,-,-,-,-,-,-,-,-,-,-,-,-,-,0.0,-,-,-,0.08876633,-,-,-,-,12.72276,-,-,-,91.46162,-,-,-,-,-,-,-,-,-,-,53.84143,-,-,-,-,-,-,-,-,-,0.5915418,-,-,-,-,-,0.0,-,-,-,-,0.0,-,-,-,-,-,-,-,-,-,-,-,0.0,-,-,-,-,-,-,-,-,0.0,-,-,-,0.0,79.7,32.19,0.238
1715,7080,121859,Butler B.P.,1996,,-,-,-,10.3327,-,-,-,-,-,-,-,-,-,0.0,-,-,-,0.7653049,-,-,0.0,0.0,-,-,-,-,-,12.12514,-,-,-,0.0,-,-,-,-,-,-,-,-,-,-,0.0,-,-,-,-,-,-,-,-,-,-,-,-,-,-,0.7547,-,-,0.0,-,-,-,-,-,-,0.0,-,-,0.0,-,-,-,-,-,-,-,1.434257,-,-,-,-,-,-,-,-,-,-,-,9.339668,-,-,-,-,-,-,,-,2.832694,-,-,-,-,-,-,-,-,-,-,7.941404,-,-,-,-,-,-,-,-,-,-,-,-,-,-,-,-,0.0,-,-,-,0.3722699,-,-,-,-,11.08736,-,-,-,100.0,-,-,-,-,-,-,-,-,-,-,54.10191,-,-,-,-,-,-,-,-,-,0.0,-,-,-,-,-,0.0,-,-,-,-,0.0,-,-,-,-,-,-,-,-,-,-,-,0.0,-,-,-,-,-,-,-,-,0.0,-,-,-,0.0,81.2,33.24,0.223
1716,7080,121860,Butler B.P.,1996,,-,-,-,10.54231,-,-,-,-,-,-,-,-,-,0.0,-,-,-,0.6402543,-,-,0.0,0.0,-,-,-,-,-,11.03195,-,-,-,0.0,-,-,-,-,-,-,-,-,-,-,0.0,-,-,-,-,-,-,-,-,-,-,-,-,7.345,-,0.6882,-,-,0.0,-,-,-,-,-,-,0.0,-,-,0.0,-,-,-,-,-,-,-,1.186365,-,-,-,-,-,-,-,-,-,-,-,0.9297879,-,-,-,-,-,-,,-,4.01348,-,-,-,-,-,-,-,-,-,-,9.782269,-,-,-,-,-,-,-,-,-,-,-,-,-,-,-,-,0.0,-,-,-,0.08575135,-,-,-,-,11.2305,-,-,-,92.65546,-,-,-,-,-,-,-,-,-,-,53.24866,-,-,-,-,-,-,-,-,-,0.5064659,-,-,-,-,-,0.0,-,-,-,-,0.0,-,-,-,-,-,-,-,-,-,-,-,0.0,-,-,-,-,-,-,-,-,0.0,-,-,-,0.0,80.1,33.11,0.211
1717,7080,121861,Butler B.P.,1996,,-,-,-,13.92794,-,-,-,-,-,-,-,-,-,0.0,-,-,-,0.0,-,-,0.0,0.0,-,-,-,-,-,12.05697,-,-,-,0.0,-,-,-,-,-,-,-,-,-,-,0.0,-,-,-,-,-,-,-,-,-,-,-,-,8.566,-,0.07083,-,-,0.0,-,-,-,-,-,-,0.0,-,-,0.0,-,-,-,-,-,-,-,2.521582,-,-,-,-,-,-,-,-,-,-,-,0.0,-,-,-,-,-,-,,-,1.668188,-,-,-,-,-,-,-,-,-,-,11.98359,-,-,-,-,-,-,-,-,-,-,-,-,-,-,-,-,0.0,-,-,-,0.06193603,-,-,-,-,13.99876,-,-,-,91.43364,-,-,-,-,-,-,-,-,-,-,49.1426,-,-,-,-,-,-,-,-,-,0.0,-,-,-,-,-,0.0,-,-,-,-,0.0,-,-,-,-,-,-,-,-,-,-,-,0.0,-,-,-,-,-,-,-,-,0.0,-,-,-,0.0,78.7,31.82,0.238
1718,7080,121862,Butler B.P.,1996,,-,-,-,13.27779,-,-,-,-,-,-,-,-,-,0.0,-,-,-,0.04328267,-,-,0.0,0.0,-,-,-,-,-,12.39053,-,-,-,0.0,-,-,-,-,-,-,-,-,-,-,0.0,-,-,-,-,-,-,-,-,-,-,-,-,-,-,0.8021,-,-,0.0,-,-,-,-,-,-,0.0,-,-,0.0,-,-,-,-,-,-,-,3.015382,-,-,-,-,-,-,-,-,-,-,-,0.0,-,-,-,-,-,-,,-,3.079074,-,-,-,-,-,-,-,-,-,-,9.829458,-,-,-,-,-,-,-,-,-,-,-,-,-,-,-,-,0.0,-,-,-,0.03567954,-,-,-,-,14.07985,-,-,-,100.0,-,-,-,-,-,-,-,-,-,-,56.93753,-,-,-,-,-,-,-,-,-,0.5892204,-,-,-,-,-,0.0,-,-,-,-,0.0,-,-,-,-,-,-,-,-,-,-,-,0.0,-,-,-,-,-,-,-,-,0.0,-,-,-,0.0,79.2,32.26,0.228
1719,7080,121863,Butler B.P.,1996,,-,-,-,11.65772,-,-,-,-,-,-,-,-,-,0.0,-,-,-,0.7248277,-,-,0.0,0.0,-,-,-,-,-,10.97973,-,-,-,0.0,-,-,-,-,-,-,-,-,-,-,0.0,-,-,-,-,-,-,-,-,-,-,-,-,7.262,-,1.344,-,-,0.0,-,-,-,-,-,-,0.0,-,-,0.0,-,-,-,-,-,-,-,2.271511,-,-,-,-,-,-,-,-,-,-,-,0.0,-,-,-,-,-,-,,-,3.755764,-,-,-,-,-,-,-,-,-,-,9.305636,-,-,-,-,-,-,-,-,-,-,-,-,-,-,-,-,0.0,-,-,-,0.03720084,-,-,-,-,13.00159,-,-,-,92.73827,-,-,-,-,-,-,-,-,-,-,52.66201,-,-,-,-,-,-,-,-,-,0.0,-,-,-,-,-,0.0,-,-,-,-,0.0,-,-,-,-,-,-,-,-,-,-,-,0.0,-,-,-,-,-,-,-,-,0.0,-,-,-,0.0,80.2,32.56,0.233
1720,7278,55245,Osaka A.,1989,,-,-,-,0.0,-,-,-,-,-,-,-,-,-,66.7,-,-,-,33.3,-,-,0.0,0.0,-,-,-,-,-,0.0,-,-,-,0.0,-,-,-,-,-,-,-,-,-,-,0.0,-,-,-,-,-,-,-,-,-,-,-,-,-,-,-,-,-,0.0,-,-,-,-,-,-,0.0,-,-,0.0,-,-,-,-,-,-,-,0.0,-,-,-,-,-,-,-,-,-,-,-,0.0,-,-,-,-,-,-,,-,0.0,-,-,-,-,-,-,-,-,-,-,0.0,-,-,-,-,-,-,-,-,-,-,-,-,-,-,-,-,0.0,-,-,-,0.0,-,-,-,-,66.7,-,-,-,100.0,-,-,-,-,-,-,-,-,-,-,0.0,-,-,-,-,-,-,-,-,-,0.0,-,-,-,-,-,0.0,-,-,-,-,0.0,-,-,-,-,-,-,-,-,-,-,-,0.0,-,-,-,-,-,-,-,-,0.0,-,-,-,0.0,65.3,25.3,0.2905139
1721,7278,55246,Osaka A.,1989,,-,-,-,0.0,-,-,-,-,-,-,-,-,-,60.0,-,-,-,33.3,-,-,0.0,0.0,-,-,-,-,-,0.0,-,-,-,0.0,-,-,-,-,-,-,-,-,-,-,0.0,-,-,-,-,-,-,-,-,-,-,-,-,-,-,-,-,-,0.0,-,-,-,-,-,-,0.0,-,-,0.0,-,-,-,-,-,-,-,0.0,-,-,-,-,-,-,-,-,-,-,-,0.0,-,-,-,-,-,-,,-,0.0,-,-,-,-,-,-,-,-,-,-,0.0,-,-,-,-,-,-,-,-,-,-,-,-,-,-,-,-,6.7,-,-,-,0.0,-,-,-,-,60.0,-,-,-,100.0,-,-,-,-,-,-,-,-,-,-,0.0,-,-,-,-,-,-,-,-,-,0.0,-,-,-,-,-,0.0,-,-,-,-,0.0,-,-,-,-,-,-,-,-,-,-,-,0.0,-,-,-,-,-,-,-,-,0.0,-,-,-,0.0,59.6,23.1,0.2900432
1722,7278,55247,Osaka A.,1989,,-,-,-,0.0,-,-,-,-,-,-,-,-,-,53.35335,-,-,-,33.33333,-,-,0.0,0.0,-,-,-,-,-,0.0,-,-,-,0.0,-,-,-,-,-,-,-,-,-,-,0.0,-,-,-,-,-,-,-,-,-,-,-,-,-,-,-,-,-,0.0,-,-,-,-,-,-,0.0,-,-,0.0,-,-,-,-,-,-,-,0.0,-,-,-,-,-,-,-,-,-,-,-,0.0,-,-,-,-,-,-,,-,0.0,-,-,-,-,-,-,-,-,-,-,0.0,-,-,-,-,-,-,-,-,-,-,-,-,-,-,-,-,13.31331,-,-,-,0.0,-,-,-,-,53.35335,-,-,-,100.0,-,-,-,-,-,-,-,-,-,-,0.0,-,-,-,-,-,-,-,-,-,0.0,-,-,-,-,-,0.0,-,-,-,-,0.0,-,-,-,-,-,-,-,-,-,-,-,0.0,-,-,-,-,-,-,-,-,0.0,-,-,-,0.0,56.8,22.0,0.2909091
1723,7278,55248,Osaka A.,1989,,-,-,-,0.0,-,-,-,-,-,-,-,-,-,46.7,-,-,-,33.3,-,-,0.0,0.0,-,-,-,-,-,0.0,-,-,-,0.0,-,-,-,-,-,-,-,-,-,-,0.0,-,-,-,-,-,-,-,-,-,-,-,-,-,-,-,-,-,0.0,-,-,-,-,-,-,0.0,-,-,0.0,-,-,-,-,-,-,-,0.0,-,-,-,-,-,-,-,-,-,-,-,0.0,-,-,-,-,-,-,,-,0.0,-,-,-,-,-,-,-,-,-,-,0.0,-,-,-,-,-,-,-,-,-,-,-,-,-,-,-,-,20.0,-,-,-,0.0,-,-,-,-,46.7,-,-,-,100.0,-,-,-,-,-,-,-,-,-,-,0.0,-,-,-,-,-,-,-,-,-,0.0,-,-,-,-,-,0.0,-,-,-,-,0.0,-,-,-,-,-,-,-,-,-,-,-,0.0,-,-,-,-,-,-,-,-,0.0,-,-,-,0.0,58.4,22.7,0.2863436
1724,7278,55249,Osaka A.,1989,,-,-,-,0.0,-,-,-,-,-,-,-,-,-,40.0,-,-,-,33.3,-,-,0.0,0.0,-,-,-,-,-,0.0,-,-,-,0.0,-,-,-,-,-,-,-,-,-,-,0.0,-,-,-,-,-,-,-,-,-,-,-,-,-,-,-,-,-,0.0,-,-,-,-,-,-,0.0,-,-,0.0,-,-,-,-,-,-,-,0.0,-,-,-,-,-,-,-,-,-,-,-,0.0,-,-,-,-,-,-,,-,0.0,-,-,-,-,-,-,-,-,-,-,0.0,-,-,-,-,-,-,-,-,-,-,-,-,-,-,-,-,26.7,-,-,-,0.0,-,-,-,-,40.0,-,-,-,100.0,-,-,-,-,-,-,-,-,-,-,0.0,-,-,-,-,-,-,-,-,-,0.0,-,-,-,-,-,0.0,-,-,-,-,0.0,-,-,-,-,-,-,-,-,-,-,-,0.0,-,-,-,-,-,-,-,-,0.0,-,-,-,0.0,60.1,23.4,0.284188
1725,7278,55250,Osaka A.,1989,,-,-,-,0.0,-,-,-,-,-,-,-,-,-,33.33333,-,-,-,33.33333,-,-,0.0,0.0,-,-,-,-,-,0.0,-,-,-,0.0,-,-,-,-,-,-,-,-,-,-,0.0,-,-,-,-,-,-,-,-,-,-,-,-,-,-,-,-,-,0.0,-,-,-,-,-,-,0.0,-,-,0.0,-,-,-,-,-,-,-,0.0,-,-,-,-,-,-,-,-,-,-,-,0.0,-,-,-,-,-,-,,-,0.0,-,-,-,-,-,-,-,-,-,-,0.0,-,-,-,-,-,-,-,-,-,-,-,-,-,-,-,-,33.33333,-,-,-,0.0,-,-,-,-,33.33333,-,-,-,100.0,-,-,-,-,-,-,-,-,-,-,0.0,-,-,-,-,-,-,-,-,-,0.0,-,-,-,-,-,0.0,-,-,-,-,0.0,-,-,-,-,-,-,-,-,-,-,-,0.0,-,-,-,-,-,-,-,-,0.0,-,-,-,0.0,65.7,25.9,0.2683397
1726,7278,55251,Osaka A.,1989,,-,-,-,0.0,-,-,-,-,-,-,-,-,-,26.7,-,-,-,33.3,-,-,0.0,0.0,-,-,-,-,-,0.0,-,-,-,0.0,-,-,-,-,-,-,-,-,-,-,0.0,-,-,-,-,-,-,-,-,-,-,-,-,-,-,-,-,-,0.0,-,-,-,-,-,-,0.0,-,-,0.0,-,-,-,-,-,-,-,0.0,-,-,-,-,-,-,-,-,-,-,-,0.0,-,-,-,-,-,-,,-,0.0,-,-,-,-,-,-,-,-,-,-,0.0,-,-,-,-,-,-,-,-,-,-,-,-,-,-,-,-,40.0,-,-,-,0.0,-,-,-,-,26.7,-,-,-,100.0,-,-,-,-,-,-,-,-,-,-,0.0,-,-,-,-,-,-,-,-,-,0.0,-,-,-,-,-,0.0,-,-,-,-,0.0,-,-,-,-,-,-,-,-,-,-,-,0.0,-,-,-,-,-,-,-,-,0.0,-,-,-,0.0,64.7,25.5,0.2686274
1727,7278,55252,Osaka A.,1989,,-,-,-,0.0,-,-,-,-,-,-,-,-,-,20.0,-,-,-,33.3,-,-,0.0,0.0,-,-,-,-,-,0.0,-,-,-,0.0,-,-,-,-,-,-,-,-,-,-,0.0,-,-,-,-,-,-,-,-,-,-,-,-,-,-,-,-,-,0.0,-,-,-,-,-,-,0.0,-,-,0.0,-,-,-,-,-,-,-,0.0,-,-,-,-,-,-,-,-,-,-,-,0.0,-,-,-,-,-,-,,-,0.0,-,-,-,-,-,-,-,-,-,-,0.0,-,-,-,-,-,-,-,-,-,-,-,-,-,-,-,-,46.7,-,-,-,0.0,-,-,-,-,20.0,-,-,-,100.0,-,-,-,-,-,-,-,-,-,-,0.0,-,-,-,-,-,-,-,-,-,0.0,-,-,-,-,-,0.0,-,-,-,-,0.0,-,-,-,-,-,-,-,-,-,-,-,0.0,-,-,-,-,-,-,-,-,0.0,-,-,-,0.0,57.2,22.5,0.2711111
1728,7285,55318,Veksler G.I.,1974,,-,-,-,11.53846,-,-,-,-,-,-,-,-,-,0.0,-,-,-,0.0,-,-,0.0,0.0,-,-,-,-,-,0.0,-,-,-,0.0,-,-,-,-,-,-,-,-,-,-,0.0,-,-,-,-,-,-,-,-,-,-,-,-,-,-,-,-,-,0.0,-,-,-,-,-,-,0.0,-,-,0.0,-,-,-,-,-,-,-,0.0,-,-,-,-,-,-,-,-,-,-,-,0.0,-,-,-,-,-,-,,-,0.0,-,-,-,-,-,-,-,-,-,-,0.0,-,-,-,53.85,-,-,-,-,-,-,-,-,-,-,-,-,34.61538,-,-,-,0.0,-,-,-,-,11.53846,-,-,-,46.15385,-,-,-,-,-,-,-,-,-,-,0.0,-,-,-,-,-,-,-,-,-,0.0,-,-,-,-,-,0.0,-,-,-,-,0.0,-,-,-,-,-,-,-,-,-,-,-,0.0,-,-,-,-,-,-,-,-,0.0,-,-,-,0.0,61.0,23.0,0.326087
1729,7285,55319,Veksler G.I.,1974,,-,-,-,10.0,-,-,-,-,-,-,-,-,-,0.0,-,-,-,0.0,-,-,0.0,0.0,-,-,-,-,-,0.0,-,-,-,0.0,-,-,-,-,-,-,-,-,-,-,0.0,-,-,-,-,-,-,-,-,-,-,-,-,-,-,-,-,-,0.0,-,-,-,-,-,-,0.0,-,-,0.0,-,-,-,-,-,-,-,0.0,-,-,-,-,-,-,-,-,-,-,-,0.0,-,-,-,-,-,-,,-,0.0,-,-,-,-,-,-,-,-,-,-,0.0,-,-,-,60,-,-,-,-,-,-,-,-,-,-,-,-,30.0,-,-,-,0.0,-,-,-,-,10.0,-,-,-,40.0,-,-,-,-,-,-,-,-,-,-,0.0,-,-,-,-,-,-,-,-,-,0.0,-,-,-,-,-,0.0,-,-,-,-,0.0,-,-,-,-,-,-,-,-,-,-,-,0.0,-,-,-,-,-,-,-,-,0.0,-,-,-,0.0,56.0,21.0,0.3333333
1730,7285,55321,Veksler G.I.,1974,,-,-,-,6.521739,-,-,-,-,-,-,-,-,-,0.0,-,-,-,0.0,-,-,0.0,0.0,-,-,-,-,-,0.0,-,-,-,0.0,-,-,-,-,-,-,-,-,-,-,0.0,-,-,-,-,-,-,-,-,-,-,-,-,-,-,-,-,-,0.0,-,-,-,-,-,-,0.0,-,-,0.0,-,-,-,-,-,-,-,0.0,-,-,-,-,-,-,-,-,-,-,-,0.0,-,-,-,-,-,-,,-,0.0,-,-,-,-,-,-,-,-,-,-,0.0,-,-,-,73.91,-,-,-,-,-,-,-,-,-,-,-,-,19.56522,-,-,-,0.0,-,-,-,-,6.521739,-,-,-,26.08696,-,-,-,-,-,-,-,-,-,-,0.0,-,-,-,-,-,-,-,-,-,0.0,-,-,-,-,-,0.0,-,-,-,-,0.0,-,-,-,-,-,-,-,-,-,-,-,0.0,-,-,-,-,-,-,-,-,0.0,-,-,-,0.0,44.0,16.0,0.375
1731,7346,90713,Brekhovskikh S.,1959,,-,-,-,0.0,-,-,-,-,-,-,-,-,-,0.0,-,-,-,11.42141,-,-,0.0,0.0,-,-,-,-,-,0.0,-,-,-,0.0,-,-,-,-,-,-,-,-,-,-,0.0,-,-,-,-,-,-,-,-,-,-,-,-,-,-,-,-,-,0.0,-,-,-,-,-,-,0.0,-,-,0.0,-,-,-,-,-,-,-,0.0,-,-,-,-,-,-,-,-,-,-,-,0.0,-,-,-,-,-,-,,-,0.0,-,-,-,-,-,-,-,-,-,-,0.0,-,-,-,-,-,-,-,-,-,-,-,-,-,-,-,-,49.34899,-,-,-,39.2296,-,-,-,-,0.0,-,-,-,100.0,-,-,-,-,-,-,-,-,-,-,0.0,-,-,-,-,-,-,-,-,-,0.0,-,-,-,-,-,0.0,-,-,-,-,0.0,-,-,-,-,-,-,-,-,-,-,-,0.0,-,-,-,-,-,-,-,-,0.0,-,-,-,0.0,47.1,18.36,0.282
1732,7346,144141,Brekhovskikh S.,1959,,-,-,-,0.0,-,-,-,-,-,-,-,-,-,0.0,-,-,-,0.0,-,-,0.0,9.059399,-,-,-,-,-,0.0,-,-,-,0.0,-,-,-,-,-,-,-,-,-,-,0.0,-,-,-,-,-,-,-,-,-,-,-,-,-,-,-,-,-,0.0,-,-,-,-,-,-,0.0,-,-,0.0,-,-,-,-,-,-,-,0.0,-,-,-,-,-,-,-,-,-,-,-,0.0,-,-,-,-,-,-,,-,0.0,-,-,-,-,-,-,-,-,-,-,0.0,-,-,-,-,-,-,-,-,-,-,-,-,-,-,-,-,0.0,-,-,-,72.65959,-,-,-,-,9.059399,-,-,-,100.0,-,-,-,-,-,-,-,-,-,-,18.28101,-,-,-,-,-,-,-,-,-,0.0,-,-,-,-,-,0.0,-,-,-,-,0.0,-,-,-,-,-,-,-,-,-,-,-,0.0,-,-,-,-,-,-,-,-,0.0,-,-,-,0.0,39.5,15.76,0.253
1733,7346,93916,Brekhovskikh S.,1959,,-,-,-,0.0,-,-,-,-,-,-,-,-,-,16.2968,-,-,-,0.0,-,-,0.0,0.0,-,-,-,-,-,0.0,-,-,-,9.571931,-,-,-,-,-,-,-,-,-,-,0.0,-,-,-,-,-,-,-,-,-,-,-,-,-,-,-,-,-,0.0,-,-,-,-,-,-,0.0,-,-,0.0,-,-,-,-,-,-,-,0.0,-,-,-,-,-,-,-,-,-,-,-,0.0,-,-,-,-,-,-,,-,0.0,-,-,-,-,-,-,-,-,-,-,0.0,-,-,-,-,-,-,-,-,-,-,-,-,-,-,-,-,0.0,-,-,-,74.13127,-,-,-,-,16.2968,-,-,-,100.0,-,-,-,-,-,-,-,-,-,-,0.0,-,-,-,-,-,-,-,-,-,0.0,-,-,-,-,-,0.0,-,-,-,-,0.0,-,-,-,-,-,-,-,-,-,-,-,0.0,-,-,-,-,-,-,-,-,0.0,-,-,-,0.0,35.9,14.18,0.265
1734,7347,93918,Shinkai N.,1981,,-,-,-,0.0,-,-,-,-,-,-,-,-,-,30.0,-,-,-,0.0,-,-,0.0,0.0,-,-,-,-,-,0.0,-,-,-,0.0,-,-,-,-,-,-,-,-,-,-,0.0,-,-,-,-,-,-,-,-,-,-,-,-,-,-,-,-,-,0.0,-,-,-,-,-,-,0.0,-,-,0.0,-,-,-,-,-,-,-,0.0,-,-,-,-,-,-,-,-,-,-,-,0.0,-,-,-,-,-,-,,-,0.0,-,-,-,-,-,-,-,-,-,-,0.0,-,-,-,-,-,-,-,-,-,-,-,-,-,-,-,-,0.0,-,-,-,70.0,-,-,-,-,30.0,-,-,-,100.0,-,-,-,-,-,-,-,-,-,-,0.0,-,-,-,-,-,-,-,-,-,0.0,-,-,-,-,-,0.0,-,-,-,-,0.0,-,-,-,-,-,-,-,-,-,-,-,0.0,-,-,-,-,-,-,-,-,0.0,-,-,-,0.0,43.7,17.2,0.252
1735,7347,93919,Shinkai N.,1981,,-,-,-,0.0,-,-,-,-,-,-,-,-,-,30.0,-,-,-,0.0,-,-,0.0,0.0,-,-,-,-,-,0.0,-,-,-,0.0,-,-,-,-,-,-,-,-,-,-,0.0,-,-,-,-,-,-,-,-,-,-,-,-,-,-,-,-,-,0.0,-,-,-,-,-,-,0.0,-,-,0.0,-,-,-,-,-,-,-,0.0,-,-,-,-,-,-,-,-,-,-,-,0.0,-,-,-,-,-,-,,-,0.0,-,-,-,-,-,-,-,-,-,-,0.0,-,-,-,-,-,-,-,-,-,-,-,-,-,-,-,-,0.0,-,-,-,52.5,-,-,-,-,30.0,-,-,-,100.0,-,-,-,-,-,-,-,-,-,-,0.0,-,-,-,-,-,-,-,-,-,0.0,-,-,-,-,-,0.0,-,-,-,-,0.0,-,-,-,-,-,-,-,-,-,-,-,0.0,-,-,-,-,-,-,-,-,17.5,-,-,-,0.0,53.2,20.8,0.267
1736,7347,93920,Shinkai N.,1981,,-,-,-,0.0,-,-,-,-,-,-,-,-,-,30.0,-,-,-,0.0,-,-,0.0,0.0,-,-,-,-,-,0.0,-,-,-,0.0,-,-,-,-,-,-,-,-,-,-,0.0,-,-,-,-,-,-,-,-,-,-,-,-,-,-,-,-,-,0.0,-,-,-,-,-,-,0.0,-,-,0.0,-,-,-,-,-,-,-,0.0,-,-,-,-,-,-,-,-,-,-,-,0.0,-,-,-,-,-,-,,-,0.0,-,-,-,-,-,-,-,-,-,-,0.0,-,-,-,-,-,-,-,-,-,-,-,-,-,-,-,-,0.0,-,-,-,35.0,-,-,-,-,30.0,-,-,-,100.0,-,-,-,-,-,-,-,-,-,-,0.0,-,-,-,-,-,-,-,-,-,0.0,-,-,-,-,-,0.0,-,-,-,-,0.0,-,-,-,-,-,-,-,-,-,-,-,0.0,-,-,-,-,-,-,-,-,35.0,-,-,-,0.0,61.3,22.8,0.297
1737,7347,93921,Shinkai N.,1981,,-,-,-,0.0,-,-,-,-,-,-,-,-,-,40.0,-,-,-,0.0,-,-,0.0,0.0,-,-,-,-,-,0.0,-,-,-,0.0,-,-,-,-,-,-,-,-,-,-,0.0,-,-,-,-,-,-,-,-,-,-,-,-,-,-,-,-,-,0.0,-,-,-,-,-,-,0.0,-,-,0.0,-,-,-,-,-,-,-,0.0,-,-,-,-,-,-,-,-,-,-,-,0.0,-,-,-,-,-,-,,-,0.0,-,-,-,-,-,-,-,-,-,-,0.0,-,-,-,-,-,-,-,-,-,-,-,-,-,-,-,-,0.0,-,-,-,60.0,-,-,-,-,40.0,-,-,-,100.0,-,-,-,-,-,-,-,-,-,-,0.0,-,-,-,-,-,-,-,-,-,0.0,-,-,-,-,-,0.0,-,-,-,-,0.0,-,-,-,-,-,-,-,-,-,-,-,0.0,-,-,-,-,-,-,-,-,0.0,-,-,-,0.0,56.1,21.5,0.29
1738,7347,93922,Shinkai N.,1981,,-,-,-,0.0,-,-,-,-,-,-,-,-,-,40.0,-,-,-,0.0,-,-,0.0,0.0,-,-,-,-,-,0.0,-,-,-,0.0,-,-,-,-,-,-,-,-,-,-,0.0,-,-,-,-,-,-,-,-,-,-,-,-,-,-,-,-,-,0.0,-,-,-,-,-,-,0.0,-,-,0.0,-,-,-,-,-,-,-,0.0,-,-,-,-,-,-,-,-,-,-,-,0.0,-,-,-,-,-,-,,-,0.0,-,-,-,-,-,-,-,-,-,-,0.0,-,-,-,-,-,-,-,-,-,-,-,-,-,-,-,-,0.0,-,-,-,45.0,-,-,-,-,40.0,-,-,-,100.0,-,-,-,-,-,-,-,-,-,-,0.0,-,-,-,-,-,-,-,-,-,0.0,-,-,-,-,-,0.0,-,-,-,-,0.0,-,-,-,-,-,-,-,-,-,-,-,0.0,-,-,-,-,-,-,-,-,15.0,-,-,-,0.0,69.8,26.4,0.308
1739,7347,93923,Shinkai N.,1981,,-,-,-,0.0,-,-,-,-,-,-,-,-,-,40.0,-,-,-,0.0,-,-,0.0,0.0,-,-,-,-,-,0.0,-,-,-,0.0,-,-,-,-,-,-,-,-,-,-,0.0,-,-,-,-,-,-,-,-,-,-,-,-,-,-,-,-,-,0.0,-,-,-,-,-,-,0.0,-,-,0.0,-,-,-,-,-,-,-,0.0,-,-,-,-,-,-,-,-,-,-,-,0.0,-,-,-,-,-,-,,-,0.0,-,-,-,-,-,-,-,-,-,-,0.0,-,-,-,-,-,-,-,-,-,-,-,-,-,-,-,-,0.0,-,-,-,30.0,-,-,-,-,40.0,-,-,-,100.0,-,-,-,-,-,-,-,-,-,-,0.0,-,-,-,-,-,-,-,-,-,0.0,-,-,-,-,-,0.0,-,-,-,-,0.0,-,-,-,-,-,-,-,-,-,-,-,0.0,-,-,-,-,-,-,-,-,30.0,-,-,-,0.0,75.0,28.4,0.312
1740,7347,93924,Shinkai N.,1981,,-,-,-,0.0,-,-,-,-,-,-,-,-,-,40.0,-,-,-,0.0,-,-,0.0,0.0,-,-,-,-,-,0.0,-,-,-,0.0,-,-,-,-,-,-,-,-,-,-,0.0,-,-,-,-,-,-,-,-,-,-,-,-,-,-,-,-,-,0.0,-,-,-,-,-,-,0.0,-,-,0.0,-,-,-,-,-,-,-,0.0,-,-,-,-,-,-,-,-,-,-,-,0.0,-,-,-,-,-,-,,-,0.0,-,-,-,-,-,-,-,-,-,-,0.0,-,-,-,-,-,-,-,-,-,-,-,-,-,-,-,-,0.0,-,-,-,15.0,-,-,-,-,40.0,-,-,-,100.0,-,-,-,-,-,-,-,-,-,-,0.0,-,-,-,-,-,-,-,-,-,0.0,-,-,-,-,-,0.0,-,-,-,-,0.0,-,-,-,-,-,-,-,-,-,-,-,0.0,-,-,-,-,-,-,-,-,45.0,-,-,-,0.0,79.2,30.4,0.318
1741,7347,93925,Shinkai N.,1981,,-,-,-,0.0,-,-,-,-,-,-,-,-,-,40.0,-,-,-,0.0,-,-,0.0,0.0,-,-,-,-,-,0.0,-,-,-,0.0,-,-,-,-,-,-,-,-,-,-,0.0,-,-,-,-,-,-,-,-,-,-,-,-,-,-,-,-,-,0.0,-,-,-,-,-,-,0.0,-,-,0.0,-,-,-,-,-,-,-,0.0,-,-,-,-,-,-,-,-,-,-,-,0.0,-,-,-,-,-,-,,-,0.0,-,-,-,-,-,-,-,-,-,-,0.0,-,-,-,-,-,-,-,-,-,-,-,-,-,-,-,-,0.0,-,-,-,0.0,-,-,-,-,40.0,-,-,-,100.0,-,-,-,-,-,-,-,-,-,-,0.0,-,-,-,-,-,-,-,-,-,0.0,-,-,-,-,-,0.0,-,-,-,-,0.0,-,-,-,-,-,-,-,-,-,-,-,0.0,-,-,-,-,-,-,-,-,60.0,-,-,-,0.0,89.3,33.1,0.329
1742,7347,93926,Shinkai N.,1981,,-,-,-,0.0,-,-,-,-,-,-,-,-,-,50.0,-,-,-,0.0,-,-,0.0,0.0,-,-,-,-,-,0.0,-,-,-,0.0,-,-,-,-,-,-,-,-,-,-,0.0,-,-,-,-,-,-,-,-,-,-,-,-,-,-,-,-,-,0.0,-,-,-,-,-,-,0.0,-,-,0.0,-,-,-,-,-,-,-,0.0,-,-,-,-,-,-,-,-,-,-,-,0.0,-,-,-,-,-,-,,-,0.0,-,-,-,-,-,-,-,-,-,-,0.0,-,-,-,-,-,-,-,-,-,-,-,-,-,-,-,-,0.0,-,-,-,50.0,-,-,-,-,50.0,-,-,-,100.0,-,-,-,-,-,-,-,-,-,-,0.0,-,-,-,-,-,-,-,-,-,0.0,-,-,-,-,-,0.0,-,-,-,-,0.0,-,-,-,-,-,-,-,-,-,-,-,0.0,-,-,-,-,-,-,-,-,0.0,-,-,-,0.0,61.1,25.1,0.257
1743,7347,93927,Shinkai N.,1981,,-,-,-,0.0,-,-,-,-,-,-,-,-,-,50.0,-,-,-,0.0,-,-,0.0,0.0,-,-,-,-,-,0.0,-,-,-,0.0,-,-,-,-,-,-,-,-,-,-,0.0,-,-,-,-,-,-,-,-,-,-,-,-,-,-,-,-,-,0.0,-,-,-,-,-,-,0.0,-,-,0.0,-,-,-,-,-,-,-,0.0,-,-,-,-,-,-,-,-,-,-,-,0.0,-,-,-,-,-,-,,-,0.0,-,-,-,-,-,-,-,-,-,-,0.0,-,-,-,-,-,-,-,-,-,-,-,-,-,-,-,-,0.0,-,-,-,37.5,-,-,-,-,50.0,-,-,-,100.0,-,-,-,-,-,-,-,-,-,-,0.0,-,-,-,-,-,-,-,-,-,0.0,-,-,-,-,-,0.0,-,-,-,-,0.0,-,-,-,-,-,-,-,-,-,-,-,0.0,-,-,-,-,-,-,-,-,12.5,-,-,-,0.0,71.9,29.1,0.238
1744,7347,93928,Shinkai N.,1981,,-,-,-,0.0,-,-,-,-,-,-,-,-,-,50.0,-,-,-,0.0,-,-,0.0,0.0,-,-,-,-,-,0.0,-,-,-,0.0,-,-,-,-,-,-,-,-,-,-,0.0,-,-,-,-,-,-,-,-,-,-,-,-,-,-,-,-,-,0.0,-,-,-,-,-,-,0.0,-,-,0.0,-,-,-,-,-,-,-,0.0,-,-,-,-,-,-,-,-,-,-,-,0.0,-,-,-,-,-,-,,-,0.0,-,-,-,-,-,-,-,-,-,-,0.0,-,-,-,-,-,-,-,-,-,-,-,-,-,-,-,-,0.0,-,-,-,25.0,-,-,-,-,50.0,-,-,-,100.0,-,-,-,-,-,-,-,-,-,-,0.0,-,-,-,-,-,-,-,-,-,0.0,-,-,-,-,-,0.0,-,-,-,-,0.0,-,-,-,-,-,-,-,-,-,-,-,0.0,-,-,-,-,-,-,-,-,25.0,-,-,-,0.0,81.3,32.4,0.266
1745,7347,93929,Shinkai N.,1981,,-,-,-,0.0,-,-,-,-,-,-,-,-,-,50.0,-,-,-,0.0,-,-,0.0,0.0,-,-,-,-,-,0.0,-,-,-,0.0,-,-,-,-,-,-,-,-,-,-,0.0,-,-,-,-,-,-,-,-,-,-,-,-,-,-,-,-,-,0.0,-,-,-,-,-,-,0.0,-,-,0.0,-,-,-,-,-,-,-,0.0,-,-,-,-,-,-,-,-,-,-,-,0.0,-,-,-,-,-,-,,-,0.0,-,-,-,-,-,-,-,-,-,-,0.0,-,-,-,-,-,-,-,-,-,-,-,-,-,-,-,-,0.0,-,-,-,12.5,-,-,-,-,50.0,-,-,-,100.0,-,-,-,-,-,-,-,-,-,-,0.0,-,-,-,-,-,-,-,-,-,0.0,-,-,-,-,-,0.0,-,-,-,-,0.0,-,-,-,-,-,-,-,-,-,-,-,0.0,-,-,-,-,-,-,-,-,37.5,-,-,-,0.0,83.6,33.7,0.266
1746,7347,93930,Shinkai N.,1981,,-,-,-,0.0,-,-,-,-,-,-,-,-,-,60.0,-,-,-,0.0,-,-,0.0,0.0,-,-,-,-,-,0.0,-,-,-,0.0,-,-,-,-,-,-,-,-,-,-,0.0,-,-,-,-,-,-,-,-,-,-,-,-,-,-,-,-,-,0.0,-,-,-,-,-,-,0.0,-,-,0.0,-,-,-,-,-,-,-,0.0,-,-,-,-,-,-,-,-,-,-,-,0.0,-,-,-,-,-,-,,-,0.0,-,-,-,-,-,-,-,-,-,-,0.0,-,-,-,-,-,-,-,-,-,-,-,-,-,-,-,-,0.0,-,-,-,40.0,-,-,-,-,60.0,-,-,-,100.0,-,-,-,-,-,-,-,-,-,-,0.0,-,-,-,-,-,-,-,-,-,0.0,-,-,-,-,-,0.0,-,-,-,-,0.0,-,-,-,-,-,-,-,-,-,-,-,0.0,-,-,-,-,-,-,-,-,0.0,-,-,-,0.0,64.7,26.1,0.238
1747,7347,93931,Shinkai N.,1981,,-,-,-,0.0,-,-,-,-,-,-,-,-,-,60.0,-,-,-,0.0,-,-,0.0,0.0,-,-,-,-,-,0.0,-,-,-,0.0,-,-,-,-,-,-,-,-,-,-,0.0,-,-,-,-,-,-,-,-,-,-,-,-,-,-,-,-,-,0.0,-,-,-,-,-,-,0.0,-,-,0.0,-,-,-,-,-,-,-,0.0,-,-,-,-,-,-,-,-,-,-,-,0.0,-,-,-,-,-,-,,-,0.0,-,-,-,-,-,-,-,-,-,-,0.0,-,-,-,-,-,-,-,-,-,-,-,-,-,-,-,-,0.0,-,-,-,30.0,-,-,-,-,60.0,-,-,-,100.0,-,-,-,-,-,-,-,-,-,-,0.0,-,-,-,-,-,-,-,-,-,0.0,-,-,-,-,-,0.0,-,-,-,-,0.0,-,-,-,-,-,-,-,-,-,-,-,0.0,-,-,-,-,-,-,-,-,10.0,-,-,-,0.0,83.9,33.4,0.256
1748,7347,93932,Shinkai N.,1981,,-,-,-,0.0,-,-,-,-,-,-,-,-,-,60.0,-,-,-,0.0,-,-,0.0,0.0,-,-,-,-,-,0.0,-,-,-,0.0,-,-,-,-,-,-,-,-,-,-,0.0,-,-,-,-,-,-,-,-,-,-,-,-,-,-,-,-,-,0.0,-,-,-,-,-,-,0.0,-,-,0.0,-,-,-,-,-,-,-,0.0,-,-,-,-,-,-,-,-,-,-,-,0.0,-,-,-,-,-,-,,-,0.0,-,-,-,-,-,-,-,-,-,-,0.0,-,-,-,-,-,-,-,-,-,-,-,-,-,-,-,-,0.0,-,-,-,20.0,-,-,-,-,60.0,-,-,-,100.0,-,-,-,-,-,-,-,-,-,-,0.0,-,-,-,-,-,-,-,-,-,0.0,-,-,-,-,-,0.0,-,-,-,-,0.0,-,-,-,-,-,-,-,-,-,-,-,0.0,-,-,-,-,-,-,-,-,20.0,-,-,-,0.0,87.8,34.7,0.249
1749,7347,93933,Shinkai N.,1981,,-,-,-,0.0,-,-,-,-,-,-,-,-,-,60.0,-,-,-,0.0,-,-,0.0,0.0,-,-,-,-,-,0.0,-,-,-,0.0,-,-,-,-,-,-,-,-,-,-,0.0,-,-,-,-,-,-,-,-,-,-,-,-,-,-,-,-,-,0.0,-,-,-,-,-,-,0.0,-,-,0.0,-,-,-,-,-,-,-,0.0,-,-,-,-,-,-,-,-,-,-,-,0.0,-,-,-,-,-,-,,-,0.0,-,-,-,-,-,-,-,-,-,-,0.0,-,-,-,-,-,-,-,-,-,-,-,-,-,-,-,-,0.0,-,-,-,10.0,-,-,-,-,60.0,-,-,-,100.0,-,-,-,-,-,-,-,-,-,-,0.0,-,-,-,-,-,-,-,-,-,0.0,-,-,-,-,-,0.0,-,-,-,-,0.0,-,-,-,-,-,-,-,-,-,-,-,0.0,-,-,-,-,-,-,-,-,30.0,-,-,-,0.0,90.1,36.0,0.262
1750,7347,93934,Shinkai N.,1981,,-,-,-,0.0,-,-,-,-,-,-,-,-,-,70.0,-,-,-,0.0,-,-,0.0,0.0,-,-,-,-,-,0.0,-,-,-,0.0,-,-,-,-,-,-,-,-,-,-,0.0,-,-,-,-,-,-,-,-,-,-,-,-,-,-,-,-,-,0.0,-,-,-,-,-,-,0.0,-,-,0.0,-,-,-,-,-,-,-,0.0,-,-,-,-,-,-,-,-,-,-,-,0.0,-,-,-,-,-,-,,-,0.0,-,-,-,-,-,-,-,-,-,-,0.0,-,-,-,-,-,-,-,-,-,-,-,-,-,-,-,-,0.0,-,-,-,30.0,-,-,-,-,70.0,-,-,-,100.0,-,-,-,-,-,-,-,-,-,-,0.0,-,-,-,-,-,-,-,-,-,0.0,-,-,-,-,-,0.0,-,-,-,-,0.0,-,-,-,-,-,-,-,-,-,-,-,0.0,-,-,-,-,-,-,-,-,0.0,-,-,-,0.0,55.3,21.8,0.258
1751,7347,93935,Shinkai N.,1981,,-,-,-,0.0,-,-,-,-,-,-,-,-,-,70.0,-,-,-,0.0,-,-,0.0,0.0,-,-,-,-,-,0.0,-,-,-,0.0,-,-,-,-,-,-,-,-,-,-,0.0,-,-,-,-,-,-,-,-,-,-,-,-,-,-,-,-,-,0.0,-,-,-,-,-,-,0.0,-,-,0.0,-,-,-,-,-,-,-,0.0,-,-,-,-,-,-,-,-,-,-,-,0.0,-,-,-,-,-,-,,-,0.0,-,-,-,-,-,-,-,-,-,-,0.0,-,-,-,-,-,-,-,-,-,-,-,-,-,-,-,-,0.0,-,-,-,22.5,-,-,-,-,70.0,-,-,-,100.0,-,-,-,-,-,-,-,-,-,-,0.0,-,-,-,-,-,-,-,-,-,0.0,-,-,-,-,-,0.0,-,-,-,-,0.0,-,-,-,-,-,-,-,-,-,-,-,0.0,-,-,-,-,-,-,-,-,7.5,-,-,-,0.0,64.4,26.1,0.238
1752,7347,93936,Shinkai N.,1981,,-,-,-,0.0,-,-,-,-,-,-,-,-,-,70.0,-,-,-,0.0,-,-,0.0,0.0,-,-,-,-,-,0.0,-,-,-,0.0,-,-,-,-,-,-,-,-,-,-,0.0,-,-,-,-,-,-,-,-,-,-,-,-,-,-,-,-,-,0.0,-,-,-,-,-,-,0.0,-,-,0.0,-,-,-,-,-,-,-,0.0,-,-,-,-,-,-,-,-,-,-,-,0.0,-,-,-,-,-,-,,-,0.0,-,-,-,-,-,-,-,-,-,-,0.0,-,-,-,-,-,-,-,-,-,-,-,-,-,-,-,-,0.0,-,-,-,15.0,-,-,-,-,70.0,-,-,-,100.0,-,-,-,-,-,-,-,-,-,-,0.0,-,-,-,-,-,-,-,-,-,0.0,-,-,-,-,-,0.0,-,-,-,-,0.0,-,-,-,-,-,-,-,-,-,-,-,0.0,-,-,-,-,-,-,-,-,15.0,-,-,-,0.0,70.6,28.1,0.271
1753,7356,94009,Keshishyan T.N.,1979,,-,-,-,0.0,-,-,-,-,-,-,-,-,-,65.0,-,-,-,0.0,-,-,0.0,25.0,-,-,-,-,-,0.0,-,-,-,0.0,-,-,-,-,-,-,-,-,-,-,0.0,-,-,-,-,-,-,-,-,-,-,-,-,-,-,-,-,-,0.0,-,-,-,-,-,-,0.0,-,-,0.0,-,-,-,-,-,-,-,0.0,-,-,-,-,-,-,-,-,-,-,-,0.0,-,-,-,-,-,-,,-,0.0,-,-,-,-,-,-,-,-,-,-,0.0,-,-,-,-,-,-,-,-,-,-,-,-,-,-,-,-,0.0,-,-,-,10.0,-,-,-,-,90.0,-,-,-,100.0,-,-,-,-,-,-,-,-,-,-,0.0,-,-,-,-,-,-,-,-,-,0.0,-,-,-,-,-,0.0,-,-,-,-,0.0,-,-,-,-,-,-,-,-,-,-,-,0.0,-,-,-,-,-,-,-,-,0.0,-,-,-,0.0,76.4,28.9,0.3217993
1754,7356,94010,Keshishyan T.N.,1979,,-,-,-,0.0,-,-,-,-,-,-,-,-,-,57.0,-,-,-,0.0,-,-,0.0,33.0,-,-,-,-,-,0.0,-,-,-,0.0,-,-,-,-,-,-,-,-,-,-,0.0,-,-,-,-,-,-,-,-,-,-,-,-,-,-,-,-,-,0.0,-,-,-,-,-,-,0.0,-,-,0.0,-,-,-,-,-,-,-,0.0,-,-,-,-,-,-,-,-,-,-,-,0.0,-,-,-,-,-,-,,-,0.0,-,-,-,-,-,-,-,-,-,-,0.0,-,-,-,-,-,-,-,-,-,-,-,-,-,-,-,-,0.0,-,-,-,10.0,-,-,-,-,90.0,-,-,-,100.0,-,-,-,-,-,-,-,-,-,-,0.0,-,-,-,-,-,-,-,-,-,0.0,-,-,-,-,-,0.0,-,-,-,-,0.0,-,-,-,-,-,-,-,-,-,-,-,0.0,-,-,-,-,-,-,-,-,0.0,-,-,-,0.0,74.2,28.1,0.3202846
1755,7356,94011,Keshishyan T.N.,1979,,-,-,-,0.0,-,-,-,-,-,-,-,-,-,47.0,-,-,-,0.0,-,-,0.0,43.0,-,-,-,-,-,0.0,-,-,-,0.0,-,-,-,-,-,-,-,-,-,-,0.0,-,-,-,-,-,-,-,-,-,-,-,-,-,-,-,-,-,0.0,-,-,-,-,-,-,0.0,-,-,0.0,-,-,-,-,-,-,-,0.0,-,-,-,-,-,-,-,-,-,-,-,0.0,-,-,-,-,-,-,,-,0.0,-,-,-,-,-,-,-,-,-,-,0.0,-,-,-,-,-,-,-,-,-,-,-,-,-,-,-,-,0.0,-,-,-,10.0,-,-,-,-,90.0,-,-,-,100.0,-,-,-,-,-,-,-,-,-,-,0.0,-,-,-,-,-,-,-,-,-,0.0,-,-,-,-,-,0.0,-,-,-,-,0.0,-,-,-,-,-,-,-,-,-,-,-,0.0,-,-,-,-,-,-,-,-,0.0,-,-,-,0.0,69.4,26.4,0.314394
1756,7356,94012,Keshishyan T.N.,1979,,-,-,-,0.0,-,-,-,-,-,-,-,-,-,37.0,-,-,-,0.0,-,-,0.0,53.0,-,-,-,-,-,0.0,-,-,-,0.0,-,-,-,-,-,-,-,-,-,-,0.0,-,-,-,-,-,-,-,-,-,-,-,-,-,-,-,-,-,0.0,-,-,-,-,-,-,0.0,-,-,0.0,-,-,-,-,-,-,-,0.0,-,-,-,-,-,-,-,-,-,-,-,0.0,-,-,-,-,-,-,,-,0.0,-,-,-,-,-,-,-,-,-,-,0.0,-,-,-,-,-,-,-,-,-,-,-,-,-,-,-,-,0.0,-,-,-,10.0,-,-,-,-,90.0,-,-,-,100.0,-,-,-,-,-,-,-,-,-,-,0.0,-,-,-,-,-,-,-,-,-,0.0,-,-,-,-,-,0.0,-,-,-,-,0.0,-,-,-,-,-,-,-,-,-,-,-,0.0,-,-,-,-,-,-,-,-,0.0,-,-,-,0.0,62.7,24.2,0.2954545
1757,7356,94013,Keshishyan T.N.,1979,,-,-,-,0.0,-,-,-,-,-,-,-,-,-,27.0,-,-,-,0.0,-,-,0.0,63.0,-,-,-,-,-,0.0,-,-,-,0.0,-,-,-,-,-,-,-,-,-,-,0.0,-,-,-,-,-,-,-,-,-,-,-,-,-,-,-,-,-,0.0,-,-,-,-,-,-,0.0,-,-,0.0,-,-,-,-,-,-,-,0.0,-,-,-,-,-,-,-,-,-,-,-,0.0,-,-,-,-,-,-,,-,0.0,-,-,-,-,-,-,-,-,-,-,0.0,-,-,-,-,-,-,-,-,-,-,-,-,-,-,-,-,0.0,-,-,-,10.0,-,-,-,-,90.0,-,-,-,100.0,-,-,-,-,-,-,-,-,-,-,0.0,-,-,-,-,-,-,-,-,-,0.0,-,-,-,-,-,0.0,-,-,-,-,0.0,-,-,-,-,-,-,-,-,-,-,-,0.0,-,-,-,-,-,-,-,-,0.0,-,-,-,0.0,55.4,20.7,0.3381642
1758,7356,94014,Keshishyan T.N.,1979,,-,-,-,0.0,-,-,-,-,-,-,-,-,-,64.0,-,-,-,10.0,-,-,0.0,26.0,-,-,-,-,-,0.0,-,-,-,0.0,-,-,-,-,-,-,-,-,-,-,0.0,-,-,-,-,-,-,-,-,-,-,-,-,-,-,-,-,-,0.0,-,-,-,-,-,-,0.0,-,-,0.0,-,-,-,-,-,-,-,0.0,-,-,-,-,-,-,-,-,-,-,-,0.0,-,-,-,-,-,-,,-,0.0,-,-,-,-,-,-,-,-,-,-,0.0,-,-,-,-,-,-,-,-,-,-,-,-,-,-,-,-,0.0,-,-,-,0.0,-,-,-,-,90.0,-,-,-,100.0,-,-,-,-,-,-,-,-,-,-,0.0,-,-,-,-,-,-,-,-,-,0.0,-,-,-,-,-,0.0,-,-,-,-,0.0,-,-,-,-,-,-,-,-,-,-,-,0.0,-,-,-,-,-,-,-,-,0.0,-,-,-,0.0,73.6,28.0,0.3142857
1759,7356,94015,Keshishyan T.N.,1979,,-,-,-,0.0,-,-,-,-,-,-,-,-,-,56.0,-,-,-,10.0,-,-,0.0,34.0,-,-,-,-,-,0.0,-,-,-,0.0,-,-,-,-,-,-,-,-,-,-,0.0,-,-,-,-,-,-,-,-,-,-,-,-,-,-,-,-,-,0.0,-,-,-,-,-,-,0.0,-,-,0.0,-,-,-,-,-,-,-,0.0,-,-,-,-,-,-,-,-,-,-,-,0.0,-,-,-,-,-,-,,-,0.0,-,-,-,-,-,-,-,-,-,-,0.0,-,-,-,-,-,-,-,-,-,-,-,-,-,-,-,-,0.0,-,-,-,0.0,-,-,-,-,90.0,-,-,-,100.0,-,-,-,-,-,-,-,-,-,-,0.0,-,-,-,-,-,-,-,-,-,0.0,-,-,-,-,-,0.0,-,-,-,-,0.0,-,-,-,-,-,-,-,-,-,-,-,0.0,-,-,-,-,-,-,-,-,0.0,-,-,-,0.0,72.3,27.6,0.3097827
1760,7356,94016,Keshishyan T.N.,1979,,-,-,-,0.0,-,-,-,-,-,-,-,-,-,46.0,-,-,-,10.0,-,-,0.0,44.0,-,-,-,-,-,0.0,-,-,-,0.0,-,-,-,-,-,-,-,-,-,-,0.0,-,-,-,-,-,-,-,-,-,-,-,-,-,-,-,-,-,0.0,-,-,-,-,-,-,0.0,-,-,0.0,-,-,-,-,-,-,-,0.0,-,-,-,-,-,-,-,-,-,-,-,0.0,-,-,-,-,-,-,,-,0.0,-,-,-,-,-,-,-,-,-,-,0.0,-,-,-,-,-,-,-,-,-,-,-,-,-,-,-,-,0.0,-,-,-,0.0,-,-,-,-,90.0,-,-,-,100.0,-,-,-,-,-,-,-,-,-,-,0.0,-,-,-,-,-,-,-,-,-,0.0,-,-,-,-,-,0.0,-,-,-,-,0.0,-,-,-,-,-,-,-,-,-,-,-,0.0,-,-,-,-,-,-,-,-,0.0,-,-,-,0.0,67.2,25.9,0.2972973
1761,7356,94017,Keshishyan T.N.,1979,,-,-,-,0.0,-,-,-,-,-,-,-,-,-,37.0,-,-,-,10.0,-,-,0.0,53.0,-,-,-,-,-,0.0,-,-,-,0.0,-,-,-,-,-,-,-,-,-,-,0.0,-,-,-,-,-,-,-,-,-,-,-,-,-,-,-,-,-,0.0,-,-,-,-,-,-,0.0,-,-,0.0,-,-,-,-,-,-,-,0.0,-,-,-,-,-,-,-,-,-,-,-,0.0,-,-,-,-,-,-,,-,0.0,-,-,-,-,-,-,-,-,-,-,0.0,-,-,-,-,-,-,-,-,-,-,-,-,-,-,-,-,0.0,-,-,-,0.0,-,-,-,-,90.0,-,-,-,100.0,-,-,-,-,-,-,-,-,-,-,0.0,-,-,-,-,-,-,-,-,-,0.0,-,-,-,-,-,0.0,-,-,-,-,0.0,-,-,-,-,-,-,-,-,-,-,-,0.0,-,-,-,-,-,-,-,-,0.0,-,-,-,0.0,60.4,23.6,0.279661
1762,7356,94018,Keshishyan T.N.,1979,,-,-,-,0.0,-,-,-,-,-,-,-,-,-,27.0,-,-,-,10.0,-,-,0.0,63.0,-,-,-,-,-,0.0,-,-,-,0.0,-,-,-,-,-,-,-,-,-,-,0.0,-,-,-,-,-,-,-,-,-,-,-,-,-,-,-,-,-,0.0,-,-,-,-,-,-,0.0,-,-,0.0,-,-,-,-,-,-,-,0.0,-,-,-,-,-,-,-,-,-,-,-,0.0,-,-,-,-,-,-,,-,0.0,-,-,-,-,-,-,-,-,-,-,0.0,-,-,-,-,-,-,-,-,-,-,-,-,-,-,-,-,0.0,-,-,-,0.0,-,-,-,-,90.0,-,-,-,100.0,-,-,-,-,-,-,-,-,-,-,0.0,-,-,-,-,-,-,-,-,-,0.0,-,-,-,-,-,0.0,-,-,-,-,0.0,-,-,-,-,-,-,-,-,-,-,-,0.0,-,-,-,-,-,-,-,-,0.0,-,-,-,0.0,55.3,20.8,0.329327
1763,7358,94019,Keshishyan T.N.,1979,,-,-,-,0.0,-,-,-,-,-,-,-,-,-,80.0,-,-,-,0.0,-,-,0.0,10.0,-,-,-,-,-,0.0,-,-,-,0.0,-,-,-,-,-,-,-,-,-,-,0.0,-,-,-,-,-,-,-,-,-,-,-,-,-,-,-,-,-,0.0,-,-,-,-,-,-,0.0,-,-,0.0,-,-,-,-,-,-,-,0.0,-,-,-,-,-,-,-,10,-,-,-,0.0,-,-,-,-,-,-,,-,0.0,-,-,-,-,-,-,-,-,-,-,0.0,-,-,-,-,-,-,-,-,-,-,-,-,-,-,-,-,0.0,-,-,-,0.0,-,-,-,-,100.0,-,-,-,100.0,-,-,-,-,-,-,-,-,-,-,0.0,-,-,-,-,-,-,-,-,-,0.0,-,-,-,-,-,0.0,-,-,-,-,0.0,-,-,-,-,-,-,-,-,-,-,-,0.0,-,-,-,-,-,-,-,-,0.0,-,-,-,0.0,90.9,36.0,0.2625
1764,7358,94020,Keshishyan T.N.,1979,,-,-,-,0.0,-,-,-,-,-,-,-,-,-,76.0,-,-,-,0.0,-,-,0.0,14.0,-,-,-,-,-,0.0,-,-,-,0.0,-,-,-,-,-,-,-,-,-,-,0.0,-,-,-,-,-,-,-,-,-,-,-,-,-,-,-,-,-,0.0,-,-,-,-,-,-,0.0,-,-,0.0,-,-,-,-,-,-,-,0.0,-,-,-,-,-,-,-,10,-,-,-,0.0,-,-,-,-,-,-,,-,0.0,-,-,-,-,-,-,-,-,-,-,0.0,-,-,-,-,-,-,-,-,-,-,-,-,-,-,-,-,0.0,-,-,-,0.0,-,-,-,-,100.0,-,-,-,100.0,-,-,-,-,-,-,-,-,-,-,0.0,-,-,-,-,-,-,-,-,-,0.0,-,-,-,-,-,0.0,-,-,-,-,0.0,-,-,-,-,-,-,-,-,-,-,-,0.0,-,-,-,-,-,-,-,-,0.0,-,-,-,0.0,93.1,36.5,0.2753424
1765,7358,94021,Keshishyan T.N.,1979,,-,-,-,0.0,-,-,-,-,-,-,-,-,-,72.0,-,-,-,0.0,-,-,0.0,18.0,-,-,-,-,-,0.0,-,-,-,0.0,-,-,-,-,-,-,-,-,-,-,0.0,-,-,-,-,-,-,-,-,-,-,-,-,-,-,-,-,-,0.0,-,-,-,-,-,-,0.0,-,-,0.0,-,-,-,-,-,-,-,0.0,-,-,-,-,-,-,-,10,-,-,-,0.0,-,-,-,-,-,-,,-,0.0,-,-,-,-,-,-,-,-,-,-,0.0,-,-,-,-,-,-,-,-,-,-,-,-,-,-,-,-,0.0,-,-,-,0.0,-,-,-,-,100.0,-,-,-,100.0,-,-,-,-,-,-,-,-,-,-,0.0,-,-,-,-,-,-,-,-,-,0.0,-,-,-,-,-,0.0,-,-,-,-,0.0,-,-,-,-,-,-,-,-,-,-,-,0.0,-,-,-,-,-,-,-,-,0.0,-,-,-,0.0,93.7,36.7,0.2765667
1766,7358,94022,Keshishyan T.N.,1979,,-,-,-,0.0,-,-,-,-,-,-,-,-,-,66.0,-,-,-,0.0,-,-,0.0,24.0,-,-,-,-,-,0.0,-,-,-,0.0,-,-,-,-,-,-,-,-,-,-,0.0,-,-,-,-,-,-,-,-,-,-,-,-,-,-,-,-,-,0.0,-,-,-,-,-,-,0.0,-,-,0.0,-,-,-,-,-,-,-,0.0,-,-,-,-,-,-,-,10,-,-,-,0.0,-,-,-,-,-,-,,-,0.0,-,-,-,-,-,-,-,-,-,-,0.0,-,-,-,-,-,-,-,-,-,-,-,-,-,-,-,-,0.0,-,-,-,0.0,-,-,-,-,100.0,-,-,-,100.0,-,-,-,-,-,-,-,-,-,-,0.0,-,-,-,-,-,-,-,-,-,0.0,-,-,-,-,-,0.0,-,-,-,-,0.0,-,-,-,-,-,-,-,-,-,-,-,0.0,-,-,-,-,-,-,-,-,0.0,-,-,-,0.0,91.5,36.0,0.2708333
1767,7358,94023,Keshishyan T.N.,1979,,-,-,-,10.0,-,-,-,-,-,-,-,-,-,67.0,-,-,-,0.0,-,-,0.0,23.0,-,-,-,-,-,0.0,-,-,-,0.0,-,-,-,-,-,-,-,-,-,-,0.0,-,-,-,-,-,-,-,-,-,-,-,-,-,-,-,-,-,0.0,-,-,-,-,-,-,0.0,-,-,0.0,-,-,-,-,-,-,-,0.0,-,-,-,-,-,-,-,-,-,-,-,0.0,-,-,-,-,-,-,,-,0.0,-,-,-,-,-,-,-,-,-,-,0.0,-,-,-,-,-,-,-,-,-,-,-,-,-,-,-,-,0.0,-,-,-,0.0,-,-,-,-,100.0,-,-,-,100.0,-,-,-,-,-,-,-,-,-,-,0.0,-,-,-,-,-,-,-,-,-,0.0,-,-,-,-,-,0.0,-,-,-,-,0.0,-,-,-,-,-,-,-,-,-,-,-,0.0,-,-,-,-,-,-,-,-,0.0,-,-,-,0.0,77.4,29.1,0.3298969
1768,7358,94024,Keshishyan T.N.,1979,,-,-,-,10.0,-,-,-,-,-,-,-,-,-,59.0,-,-,-,0.0,-,-,0.0,31.0,-,-,-,-,-,0.0,-,-,-,0.0,-,-,-,-,-,-,-,-,-,-,0.0,-,-,-,-,-,-,-,-,-,-,-,-,-,-,-,-,-,0.0,-,-,-,-,-,-,0.0,-,-,0.0,-,-,-,-,-,-,-,0.0,-,-,-,-,-,-,-,-,-,-,-,0.0,-,-,-,-,-,-,,-,0.0,-,-,-,-,-,-,-,-,-,-,0.0,-,-,-,-,-,-,-,-,-,-,-,-,-,-,-,-,0.0,-,-,-,0.0,-,-,-,-,100.0,-,-,-,100.0,-,-,-,-,-,-,-,-,-,-,0.0,-,-,-,-,-,-,-,-,-,0.0,-,-,-,-,-,0.0,-,-,-,-,0.0,-,-,-,-,-,-,-,-,-,-,-,0.0,-,-,-,-,-,-,-,-,0.0,-,-,-,0.0,79.8,30.0,0.33
1769,7358,94025,Keshishyan T.N.,1979,,-,-,-,10.0,-,-,-,-,-,-,-,-,-,49.0,-,-,-,0.0,-,-,0.0,41.0,-,-,-,-,-,0.0,-,-,-,0.0,-,-,-,-,-,-,-,-,-,-,0.0,-,-,-,-,-,-,-,-,-,-,-,-,-,-,-,-,-,0.0,-,-,-,-,-,-,0.0,-,-,0.0,-,-,-,-,-,-,-,0.0,-,-,-,-,-,-,-,-,-,-,-,0.0,-,-,-,-,-,-,,-,0.0,-,-,-,-,-,-,-,-,-,-,0.0,-,-,-,-,-,-,-,-,-,-,-,-,-,-,-,-,0.0,-,-,-,0.0,-,-,-,-,100.0,-,-,-,100.0,-,-,-,-,-,-,-,-,-,-,0.0,-,-,-,-,-,-,-,-,-,0.0,-,-,-,-,-,0.0,-,-,-,-,0.0,-,-,-,-,-,-,-,-,-,-,-,0.0,-,-,-,-,-,-,-,-,0.0,-,-,-,0.0,75.8,29.8,0.2718122
1770,7358,94026,Keshishyan T.N.,1979,,-,-,-,10.0,-,-,-,-,-,-,-,-,-,43.0,-,-,-,0.0,-,-,0.0,47.0,-,-,-,-,-,0.0,-,-,-,0.0,-,-,-,-,-,-,-,-,-,-,0.0,-,-,-,-,-,-,-,-,-,-,-,-,-,-,-,-,-,0.0,-,-,-,-,-,-,0.0,-,-,0.0,-,-,-,-,-,-,-,0.0,-,-,-,-,-,-,-,-,-,-,-,0.0,-,-,-,-,-,-,,-,0.0,-,-,-,-,-,-,-,-,-,-,0.0,-,-,-,-,-,-,-,-,-,-,-,-,-,-,-,-,0.0,-,-,-,0.0,-,-,-,-,100.0,-,-,-,100.0,-,-,-,-,-,-,-,-,-,-,0.0,-,-,-,-,-,-,-,-,-,0.0,-,-,-,-,-,0.0,-,-,-,-,0.0,-,-,-,-,-,-,-,-,-,-,-,0.0,-,-,-,-,-,-,-,-,0.0,-,-,-,0.0,70.7,26.6,0.3289473
1771,7358,94027,Keshishyan T.N.,1979,,-,-,-,10.0,-,-,-,-,-,-,-,-,-,34.0,-,-,-,0.0,-,-,0.0,56.0,-,-,-,-,-,0.0,-,-,-,0.0,-,-,-,-,-,-,-,-,-,-,0.0,-,-,-,-,-,-,-,-,-,-,-,-,-,-,-,-,-,0.0,-,-,-,-,-,-,0.0,-,-,0.0,-,-,-,-,-,-,-,0.0,-,-,-,-,-,-,-,-,-,-,-,0.0,-,-,-,-,-,-,,-,0.0,-,-,-,-,-,-,-,-,-,-,0.0,-,-,-,-,-,-,-,-,-,-,-,-,-,-,-,-,0.0,-,-,-,0.0,-,-,-,-,100.0,-,-,-,100.0,-,-,-,-,-,-,-,-,-,-,0.0,-,-,-,-,-,-,-,-,-,0.0,-,-,-,-,-,0.0,-,-,-,-,0.0,-,-,-,-,-,-,-,-,-,-,-,0.0,-,-,-,-,-,-,-,-,0.0,-,-,-,0.0,63.4,24.3,0.3045268
1772,7459,56007,Kodama M.,1994,,-,-,-,0.0,-,-,-,-,-,-,-,-,-,100.0,-,-,-,0.0,-,-,0.0,0.0,-,-,-,-,-,0.0,-,-,-,0.0,-,-,-,-,-,-,-,-,-,-,0.0,-,-,-,-,-,-,-,-,-,-,-,-,-,-,-,-,-,0.0,-,-,-,-,-,-,0.0,-,-,0.0,-,-,-,-,-,-,-,0.0,-,-,-,-,-,-,-,-,-,-,-,0.0,-,-,-,-,-,-,,-,0.0,-,-,-,-,-,-,-,-,-,-,0.0,-,-,-,-,-,-,-,-,-,-,-,-,-,-,-,-,0.0,-,-,-,0.0,-,-,-,-,100.0,-,-,-,100.0,-,-,-,-,-,-,-,-,-,-,0.0,-,-,-,-,-,-,-,-,-,0.0,-,-,-,-,-,0.0,-,-,-,-,0.0,-,-,-,-,-,-,-,-,-,-,-,0.0,-,-,-,-,-,-,-,-,0.0,-,-,-,0.0,17.3,6.3,0.3730158
1773,7459,56008,Kodama M.,1994,,-,-,-,0.0,-,-,-,-,-,-,-,-,-,98.0,-,-,-,0.0,-,-,0.0,0.0,-,-,-,-,-,0.0,-,-,-,0.0,-,-,-,-,-,-,-,-,-,-,0.0,-,-,-,-,-,-,-,-,-,-,-,-,-,-,-,-,-,0.0,-,-,-,-,-,-,0.0,-,-,0.0,-,-,-,-,-,-,-,0.0,-,-,-,-,-,-,-,-,-,-,-,2.0,-,-,-,-,-,-,,-,0.0,-,-,-,-,-,-,-,-,-,-,0.0,-,-,-,-,-,-,-,-,-,-,-,-,-,-,-,-,0.0,-,-,-,0.0,-,-,-,-,98.0,-,-,-,100.0,-,-,-,-,-,-,-,-,-,-,0.0,-,-,-,-,-,-,-,-,-,0.0,-,-,-,-,-,0.0,-,-,-,-,0.0,-,-,-,-,-,-,-,-,-,-,-,0.0,-,-,-,-,-,-,-,-,0.0,-,-,-,0.0,20.4,8.1,0.2592592
1774,7459,56009,Kodama M.,1994,,-,-,-,0.0,-,-,-,-,-,-,-,-,-,96.0,-,-,-,0.0,-,-,0.0,0.0,-,-,-,-,-,0.0,-,-,-,0.0,-,-,-,-,-,-,-,-,-,-,0.0,-,-,-,-,-,-,-,-,-,-,-,-,-,-,-,-,-,0.0,-,-,-,-,-,-,0.0,-,-,0.0,-,-,-,-,-,-,-,0.0,-,-,-,-,-,-,-,-,-,-,-,4.0,-,-,-,-,-,-,,-,0.0,-,-,-,-,-,-,-,-,-,-,0.0,-,-,-,-,-,-,-,-,-,-,-,-,-,-,-,-,0.0,-,-,-,0.0,-,-,-,-,96.0,-,-,-,100.0,-,-,-,-,-,-,-,-,-,-,0.0,-,-,-,-,-,-,-,-,-,0.0,-,-,-,-,-,0.0,-,-,-,-,0.0,-,-,-,-,-,-,-,-,-,-,-,0.0,-,-,-,-,-,-,-,-,0.0,-,-,-,0.0,23.5,8.9,0.3202248
1775,7459,56010,Kodama M.,1994,,-,-,-,0.0,-,-,-,-,-,-,-,-,-,94.0,-,-,-,0.0,-,-,0.0,0.0,-,-,-,-,-,0.0,-,-,-,0.0,-,-,-,-,-,-,-,-,-,-,0.0,-,-,-,-,-,-,-,-,-,-,-,-,-,-,-,-,-,0.0,-,-,-,-,-,-,0.0,-,-,0.0,-,-,-,-,-,-,-,0.0,-,-,-,-,-,-,-,-,-,-,-,6.0,-,-,-,-,-,-,,-,0.0,-,-,-,-,-,-,-,-,-,-,0.0,-,-,-,-,-,-,-,-,-,-,-,-,-,-,-,-,0.0,-,-,-,0.0,-,-,-,-,94.0,-,-,-,100.0,-,-,-,-,-,-,-,-,-,-,0.0,-,-,-,-,-,-,-,-,-,0.0,-,-,-,-,-,0.0,-,-,-,-,0.0,-,-,-,-,-,-,-,-,-,-,-,0.0,-,-,-,-,-,-,-,-,0.0,-,-,-,0.0,26.7,10.2,0.3088236
1776,7459,56011,Kodama M.,1994,,-,-,-,0.0,-,-,-,-,-,-,-,-,-,92.0,-,-,-,0.0,-,-,0.0,0.0,-,-,-,-,-,0.0,-,-,-,0.0,-,-,-,-,-,-,-,-,-,-,0.0,-,-,-,-,-,-,-,-,-,-,-,-,-,-,-,-,-,0.0,-,-,-,-,-,-,0.0,-,-,0.0,-,-,-,-,-,-,-,0.0,-,-,-,-,-,-,-,-,-,-,-,8.0,-,-,-,-,-,-,,-,0.0,-,-,-,-,-,-,-,-,-,-,0.0,-,-,-,-,-,-,-,-,-,-,-,-,-,-,-,-,0.0,-,-,-,0.0,-,-,-,-,92.0,-,-,-,100.0,-,-,-,-,-,-,-,-,-,-,0.0,-,-,-,-,-,-,-,-,-,0.0,-,-,-,-,-,0.0,-,-,-,-,0.0,-,-,-,-,-,-,-,-,-,-,-,0.0,-,-,-,-,-,-,-,-,0.0,-,-,-,0.0,30.8,11.8,0.3050847
1777,7459,56012,Kodama M.,1994,,-,-,-,0.0,-,-,-,-,-,-,-,-,-,90.0,-,-,-,0.0,-,-,0.0,0.0,-,-,-,-,-,0.0,-,-,-,0.0,-,-,-,-,-,-,-,-,-,-,0.0,-,-,-,-,-,-,-,-,-,-,-,-,-,-,-,-,-,0.0,-,-,-,-,-,-,0.0,-,-,0.0,-,-,-,-,-,-,-,0.0,-,-,-,-,-,-,-,-,-,-,-,10.0,-,-,-,-,-,-,,-,0.0,-,-,-,-,-,-,-,-,-,-,0.0,-,-,-,-,-,-,-,-,-,-,-,-,-,-,-,-,0.0,-,-,-,0.0,-,-,-,-,90.0,-,-,-,100.0,-,-,-,-,-,-,-,-,-,-,0.0,-,-,-,-,-,-,-,-,-,0.0,-,-,-,-,-,0.0,-,-,-,-,0.0,-,-,-,-,-,-,-,-,-,-,-,0.0,-,-,-,-,-,-,-,-,0.0,-,-,-,0.0,35.3,13.9,0.2697842
