Repository: jacobergzhou/Poisson-Ratio

File: Non_metal_07242019.csv (part 24 of 91)
Index,Code,Glass #,Author,Year,Trademark,glass_comp,Ag2O,AgI,Al,Al2O3,AlF3,AlN,As,As2O3,As2O5,As2S3,As2Se3,AsSe,B,B2O3,BaCl2,BaF2,BaO,BeF2,BeO,Bi2O3,BiCl3,Br,Ca,CaF2,CaO,Cd,CdCl2,CdF2,CdO,Ce2O3,CeF3,CeO2,Cl,Co3O4,CoO,Cr2O3,Cs2O,CsCl,CsF,Cu2O,CuO,Dy2O3,Er,Er2O3,ErF3,Eu,Eu2O3,EuF3,F,Fe,Fe2O3,FeO,Ga,Ga2O3,Ga2S3,Ga2Se3,GaF3,Gd2O3,GdF3,Ge,GeO2,GeS2,GeSe2,H2O,HfF4,HfO2,Hg,Ho2O3,I,InF3,K,K2O,K2S,K2SO4,KBr,KCl,KF,KHF2,La,La2O3,La2S3,LaF3,Li,Li2O,Li2S,Li2SO4,LiBr,LiCl,LiF,LiI,MgF2,MgO,Mn2O3,MnF2,MnO,MnO2,MoO2,MoO3,N,Na,Na2O,Na2S,Na2SO4,NaCl,NaF,NaPO3,Nb2O5,Nd,Nd2O3,NdF3,NH4NO3,NiO,O,OH,P,P2O5,Pb,PbCl2,PbF2,PbO,PdO,Pr2O3,Pr6O11,PrF3,Rb2O,RbF,Rh2O3,RuO2,S,Sb,Sb2O3,Sb2S3,Sc2O3,Se,Si,Si3N4,SiC,SiO2,Sm2O3,Sn,SnO,SnO2,SO2,SO3,Sr,SrCl2,SrF2,SrO,Ta2O3,Ta2O5,Tb2O3,TbF3,Te,TeO2,Th,ThF4,ThO2,TiO2,Tl,Tl2O,Tl2Se,TlSe,Tm2O3,U,U3O8,UO2,V,V2O5,VO6,WO3,Y,Y2O3,Yb2O3,YbF3,YF3,ZnCl2,ZnF2,ZnO,ZnSO4,ZrF4,ZrO2,Young's modulus E (GPa),Shear modulus G (GPa),Poisson's ratio v
# 1656,31650,394173,Rajendran V.,2007,nan,(CaO)34.47115138 (Na2O)38.98608156 (P2O5)25.53444102 (TiO2)1.00832604 ,0.0,0,0.0,0.0,0.0,0.0,0.0,0.0,0.0,0,0,0,0.0,0.0,0,0.0,0.0,0.0,0.0,0.0,0.0,0,0.0,0.0,34.47115138,0.0,0,0,0.0,0.0,0,0.0,0.0,0.0,0.0,0.0,0.0,0,0.0,0.0,0.0,0.0,0.0,0.0,0,0.0,0.0,0,0.0,0.0,0.0,0.0,0.0,0.0,0,0,0,0.0,0,0.0,0.0,0,0,0.0,0,0.0,0.0,0.0,0,0.0,0.0,0.0,0,0,0.0,0.0,0,0.0,0.0,0.0,0,0.0,0.0,0.0,0,0,0,0.0,0.0,0,0.0,0.0,0.0,0,0.0,0.0,0.0,0.0,0.0,0.0,38.98608156,0.0,0.0,0.0,0.0,0.0,0.0,0.0,0.0,0.0,0.0,0.0,0.0,0.0,0.0,25.53444102,0.0,0.0,0.0,0.0,0.0,0.0,0.0,0,0.0,0.0,0.0,0.0,0.0,0.0,0.0,0,0.0,0.0,0.0,0.0,0.0,0.0,0.0,0,0.0,0.0,0.0,0.0,0.0,0,0.0,0.0,0.0,0.0,0.0,0,0.0,0.0,0.0,0.0,0,1.00832604,0.0,0.0,0,0,0,0.0,0.0,0.0,0.0,0.0,0.0,0.0,0.0,0.0,0.0,0.0,0.0,0.0,0.0,0.0,0,0.0,0.0,51.1,20.0,0.27699999999999997
# 1657,31741,350632,El0Adawy A.,1999,nan,(B2O3)95.0 (Bi2O3)5.0 ,0.0,0,0.0,0.0,0.0,0.0,0.0,0.0,0.0,0,0,0,0.0,95.0,0,0.0,0.0,0.0,0.0,5.0,0.0,0,0.0,0.0,0.0,0.0,0,0,0.0,0.0,0,0.0,0.0,0.0,0.0,0.0,0.0,0,0.0,0.0,0.0,0.0,0.0,0.0,0,0.0,0.0,0,0.0,0.0,0.0,0.0,0.0,0.0,0,0,0,0.0,0,0.0,0.0,0,0,0.0,0,0.0,0.0,0.0,0,0.0,0.0,0.0,0,0,0.0,0.0,0,0.0,0.0,0.0,0,0.0,0.0,0.0,0,0,0,0.0,0.0,0,0.0,0.0,0.0,0,0.0,0.0,0.0,0.0,0.0,0.0,0.0,0.0,0.0,0.0,0.0,0.0,0.0,0.0,0.0,0.0,0.0,0.0,0.0,0.0,0.0,0.0,0.0,0.0,0.0,0.0,0.0,0.0,0.0,0,0.0,0.0,0.0,0.0,0.0,0.0,0.0,0,0.0,0.0,0.0,0.0,0.0,0.0,0.0,0,0.0,0.0,0.0,0.0,0.0,0,0.0,0.0,0.0,0.0,0.0,0,0.0,0.0,0.0,0.0,0,0.0,0.0,0.0,0,0,0,0.0,0.0,0.0,0.0,0.0,0.0,0.0,0.0,0.0,0.0,0.0,0.0,0.0,0.0,0.0,0,0.0,0.0,111.0,43.5,0.27699999999999997
# 1658,35142,423429,Fukawa Y.,2008,nan,(B2O3)48.0 (Li2O)52.0 ,0.0,0,0.0,0.0,0.0,0.0,0.0,0.0,0.0,0,0,0,0.0,48.0,0,0.0,0.0,0.0,0.0,0.0,0.0,0,0.0,0.0,0.0,0.0,0,0,0.0,0.0,0,0.0,0.0,0.0,0.0,0.0,0.0,0,0.0,0.0,0.0,0.0,0.0,0.0,0,0.0,0.0,0,0.0,0.0,0.0,0.0,0.0,0.0,0,0,0,0.0,0,0.0,0.0,0,0,0.0,0,0.0,0.0,0.0,0,0.0,0.0,0.0,0,0,0.0,0.0,0,0.0,0.0,0.0,0,0.0,0.0,52.0,0,0,0,0.0,0.0,0,0.0,0.0,0.0,0,0.0,0.0,0.0,0.0,0.0,0.0,0.0,0.0,0.0,0.0,0.0,0.0,0.0,0.0,0.0,0.0,0.0,0.0,0.0,0.0,0.0,0.0,0.0,0.0,0.0,0.0,0.0,0.0,0.0,0,0.0,0.0,0.0,0.0,0.0,0.0,0.0,0,0.0,0.0,0.0,0.0,0.0,0.0,0.0,0,0.0,0.0,0.0,0.0,0.0,0,0.0,0.0,0.0,0.0,0.0,0,0.0,0.0,0.0,0.0,0,0.0,0.0,0.0,0,0,0,0.0,0.0,0.0,0.0,0.0,0.0,0.0,0.0,0.0,0.0,0.0,0.0,0.0,0.0,0.0,0,0.0,0.0,82.0,31.0,0.27699999999999997
# 1659,35364,425177,Gaafar M.S.,2009,nan,(Al2O3)2.6 (B2O3)43.55 (Na2O)18.85 (ZnO)35.0 ,0.0,0,0.0,2.6,0.0,0.0,0.0,0.0,0.0,0,0,0,0.0,43.55,0,0.0,0.0,0.0,0.0,0.0,0.0,0,0.0,0.0,0.0,0.0,0,0,0.0,0.0,0,0.0,0.0,0.0,0.0,0.0,0.0,0,0.0,0.0,0.0,0.0,0.0,0.0,0,0.0,0.0,0,0.0,0.0,0.0,0.0,0.0,0.0,0,0,0,0.0,0,0.0,0.0,0,0,0.0,0,0.0,0.0,0.0,0,0.0,0.0,0.0,0,0,0.0,0.0,0,0.0,0.0,0.0,0,0.0,0.0,0.0,0,0,0,0.0,0.0,0,0.0,0.0,0.0,0,0.0,0.0,0.0,0.0,0.0,0.0,18.85,0.0,0.0,0.0,0.0,0.0,0.0,0.0,0.0,0.0,0.0,0.0,0.0,0.0,0.0,0.0,0.0,0.0,0.0,0.0,0.0,0.0,0.0,0,0.0,0.0,0.0,0.0,0.0,0.0,0.0,0,0.0,0.0,0.0,0.0,0.0,0.0,0.0,0,0.0,0.0,0.0,0.0,0.0,0,0.0,0.0,0.0,0.0,0.0,0,0.0,0.0,0.0,0.0,0,0.0,0.0,0.0,0,0,0,0.0,0.0,0.0,0.0,0.0,0.0,0.0,0.0,0.0,0.0,0.0,0.0,0.0,0.0,35.0,0,0.0,0.0,64.9,25.4,0.27699999999999997
# 1662,2004,110659,State Optical I,1975,TK17,(Al2O3)4.769316585 (B2O3)27.93934757 (BaO)31.22590728 (CaO)1.674070854 (Na2O)0.45440066 (Sb2O3)0.032209997000000004 (SiO2)33.90474705 ,0.0,0,0.0,4.769316585,0.0,0.0,0.0,0.0,0.0,0,0,0,0.0,27.93934757,0,0.0,31.22590728,0.0,0.0,0.0,0.0,0,0.0,0.0,1.674070854,0.0,0,0,0.0,0.0,0,0.0,0.0,0.0,0.0,0.0,0.0,0,0.0,0.0,0.0,0.0,0.0,0.0,0,0.0,0.0,0,0.0,0.0,0.0,0.0,0.0,0.0,0,0,0,0.0,0,0.0,0.0,0,0,0.0,0,0.0,0.0,0.0,0,0.0,0.0,0.0,0,0,0.0,0.0,0,0.0,0.0,0.0,0,0.0,0.0,0.0,0,0,0,0.0,0.0,0,0.0,0.0,0.0,0,0.0,0.0,0.0,0.0,0.0,0.0,0.45440066,0.0,0.0,0.0,0.0,0.0,0.0,0.0,0.0,0.0,0.0,0.0,0.0,0.0,0.0,0.0,0.0,0.0,0.0,0.0,0.0,0.0,0.0,0,0.0,0.0,0.0,0.0,0.0,0.0,0.032209997000000004,0,0.0,0.0,0.0,0.0,0.0,33.90474705,0.0,0,0.0,0.0,0.0,0.0,0.0,0,0.0,0.0,0.0,0.0,0.0,0,0.0,0.0,0.0,0.0,0,0.0,0.0,0.0,0,0,0,0.0,0.0,0.0,0.0,0.0,0.0,0.0,0.0,0.0,0.0,0.0,0.0,0.0,0.0,0.0,0,0.0,0.0,84.2,32.97,0.2769183
# 1664,7358,94021,Keshishyan T.N.,1979,nan,(B2O3)72.0 (Bi2O3)18.0 (La2O3)10.0 ,0.0,0,0.0,0.0,0.0,0.0,0.0,0.0,0.0,0,0,0,0.0,72.0,0,0.0,0.0,0.0,0.0,18.0,0.0,0,0.0,0.0,0.0,0.0,0,0,0.0,0.0,0,0.0,0.0,0.0,0.0,0.0,0.0,0,0.0,0.0,0.0,0.0,0.0,0.0,0,0.0,0.0,0,0.0,0.0,0.0,0.0,0.0,0.0,0,0,0,0.0,0,0.0,0.0,0,0,0.0,0,0.0,0.0,0.0,0,0.0,0.0,0.0,0,0,0.0,0.0,0,0.0,0.0,10.0,0,0.0,0.0,0.0,0,0,0,0.0,0.0,0,0.0,0.0,0.0,0,0.0,0.0,0.0,0.0,0.0,0.0,0.0,0.0,0.0,0.0,0.0,0.0,0.0,0.0,0.0,0.0,0.0,0.0,0.0,0.0,0.0,0.0,0.0,0.0,0.0,0.0,0.0,0.0,0.0,0,0.0,0.0,0.0,0.0,0.0,0.0,0.0,0,0.0,0.0,0.0,0.0,0.0,0.0,0.0,0,0.0,0.0,0.0,0.0,0.0,0,0.0,0.0,0.0,0.0,0.0,0,0.0,0.0,0.0,0.0,0,0.0,0.0,0.0,0,0,0,0.0,0.0,0.0,0.0,0.0,0.0,0.0,0.0,0.0,0.0,0.0,0.0,0.0,0.0,0.0,0,0.0,0.0,93.7,36.7,0.2765667
# 1665,17460,183312,Rabukhin A.I.,1986,nan,(Al2O3)6.03 (Bi2O3)22.22 (GeO2)49.06 (PbO)22.69 ,0.0,0,0.0,6.03,0.0,0.0,0.0,0.0,0.0,0,0,0,0.0,0.0,0,0.0,0.0,0.0,0.0,22.22,0.0,0,0.0,0.0,0.0,0.0,0,0,0.0,0.0,0,0.0,0.0,0.0,0.0,0.0,0.0,0,0.0,0.0,0.0,0.0,0.0,0.0,0,0.0,0.0,0,0.0,0.0,0.0,0.0,0.0,0.0,0,0,0,0.0,0,0.0,49.06,0,0,0.0,0,0.0,0.0,0.0,0,0.0,0.0,0.0,0,0,0.0,0.0,0,0.0,0.0,0.0,0,0.0,0.0,0.0,0,0,0,0.0,0.0,0,0.0,0.0,0.0,0,0.0,0.0,0.0,0.0,0.0,0.0,0.0,0.0,0.0,0.0,0.0,0.0,0.0,0.0,0.0,0.0,0.0,0.0,0.0,0.0,0.0,0.0,0.0,0.0,0.0,22.69,0.0,0.0,0.0,0,0.0,0.0,0.0,0.0,0.0,0.0,0.0,0,0.0,0.0,0.0,0.0,0.0,0.0,0.0,0,0.0,0.0,0.0,0.0,0.0,0,0.0,0.0,0.0,0.0,0.0,0,0.0,0.0,0.0,0.0,0,0.0,0.0,0.0,0,0,0,0.0,0.0,0.0,0.0,0.0,0.0,0.0,0.0,0.0,0.0,0.0,0.0,0.0,0.0,0.0,0,0.0,0.0,57.7,22.6,0.2765487
# 1666,32062,395094,Begum A.N.,2007,nan,(BaO)22.695729999999998 (TeO2)77.30426999999999 ,0.0,0,0.0,0.0,0.0,0.0,0.0,0.0,0.0,0,0,0,0.0,0.0,0,0.0,22.695729999999998,0.0,0.0,0.0,0.0,0,0.0,0.0,0.0,0.0,0,0,0.0,0.0,0,0.0,0.0,0.0,0.0,0.0,0.0,0,0.0,0.0,0.0,0.0,0.0,0.0,0,0.0,0.0,0,0.0,0.0,0.0,0.0,0.0,0.0,0,0,0,0.0,0,0.0,0.0,0,0,0.0,0,0.0,0.0,0.0,0,0.0,0.0,0.0,0,0,0.0,0.0,0,0.0,0.0,0.0,0,0.0,0.0,0.0,0,0,0,0.0,0.0,0,0.0,0.0,0.0,0,0.0,0.0,0.0,0.0,0.0,0.0,0.0,0.0,0.0,0.0,0.0,0.0,0.0,0.0,0.0,0.0,0.0,0.0,0.0,0.0,0.0,0.0,0.0,0.0,0.0,0.0,0.0,0.0,0.0,0,0.0,0.0,0.0,0.0,0.0,0.0,0.0,0,0.0,0.0,0.0,0.0,0.0,0.0,0.0,0,0.0,0.0,0.0,0.0,0.0,0,0.0,0.0,0.0,0.0,0.0,0,0.0,77.30426999999999,0.0,0.0,0,0.0,0.0,0.0,0,0,0,0.0,0.0,0.0,0.0,0.0,0.0,0.0,0.0,0.0,0.0,0.0,0.0,0.0,0.0,0.0,0,0.0,0.0,43.5,17.04,0.27640840000000005
# 1667,40694,476422,Chenu S.,2012,nan,(NaPO3)84.20747378 (Nb2O5)5.262842115 (SnO)10.52968411 ,0.0,0,0.0,0.0,0.0,0.0,0.0,0.0,0.0,0,0,0,0.0,0.0,0,0.0,0.0,0.0,0.0,0.0,0.0,0,0.0,0.0,0.0,0.0,0,0,0.0,0.0,0,0.0,0.0,0.0,0.0,0.0,0.0,0,0.0,0.0,0.0,0.0,0.0,0.0,0,0.0,0.0,0,0.0,0.0,0.0,0.0,0.0,0.0,0,0,0,0.0,0,0.0,0.0,0,0,0.0,0,0.0,0.0,0.0,0,0.0,0.0,0.0,0,0,0.0,0.0,0,0.0,0.0,0.0,0,0.0,0.0,0.0,0,0,0,0.0,0.0,0,0.0,0.0,0.0,0,0.0,0.0,0.0,0.0,0.0,0.0,0.0,0.0,0.0,0.0,0.0,84.20747378,5.262842115,0.0,0.0,0.0,0.0,0.0,0.0,0.0,0.0,0.0,0.0,0.0,0.0,0.0,0.0,0.0,0.0,0,0.0,0.0,0.0,0.0,0.0,0.0,0.0,0,0.0,0.0,0.0,0.0,0.0,0.0,0.0,0,10.52968411,0.0,0.0,0.0,0.0,0,0.0,0.0,0.0,0.0,0.0,0,0.0,0.0,0.0,0.0,0,0.0,0.0,0.0,0,0,0,0.0,0.0,0.0,0.0,0.0,0.0,0.0,0.0,0.0,0.0,0.0,0.0,0.0,0.0,0.0,0,0.0,0.0,43.9,17.2,0.2761628
# 1668,5272,70192,Osaka A.,1974,nan,(B2O3)54.0 (PbO)46.0 ,0.0,0,0.0,0.0,0.0,0.0,0.0,0.0,0.0,0,0,0,0.0,54.0,0,0.0,0.0,0.0,0.0,0.0,0.0,0,0.0,0.0,0.0,0.0,0,0,0.0,0.0,0,0.0,0.0,0.0,0.0,0.0,0.0,0,0.0,0.0,0.0,0.0,0.0,0.0,0,0.0,0.0,0,0.0,0.0,0.0,0.0,0.0,0.0,0,0,0,0.0,0,0.0,0.0,0,0,0.0,0,0.0,0.0,0.0,0,0.0,0.0,0.0,0,0,0.0,0.0,0,0.0,0.0,0.0,0,0.0,0.0,0.0,0,0,0,0.0,0.0,0,0.0,0.0,0.0,0,0.0,0.0,0.0,0.0,0.0,0.0,0.0,0.0,0.0,0.0,0.0,0.0,0.0,0.0,0.0,0.0,0.0,0.0,0.0,0.0,0.0,0.0,0.0,0.0,0.0,46.0,0.0,0.0,0.0,0,0.0,0.0,0.0,0.0,0.0,0.0,0.0,0,0.0,0.0,0.0,0.0,0.0,0.0,0.0,0,0.0,0.0,0.0,0.0,0.0,0,0.0,0.0,0.0,0.0,0.0,0,0.0,0.0,0.0,0.0,0,0.0,0.0,0.0,0,0,0,0.0,0.0,0.0,0.0,0.0,0.0,0.0,0.0,0.0,0.0,0.0,0.0,0.0,0.0,0.0,0,0.0,0.0,62.3,24.41,0.2761163
# 1669,8877,71694,Shaw R.R.,1971,nan,(GeO2)100.0 ,0.0,0,0.0,0.0,0.0,0.0,0.0,0.0,0.0,0,0,0,0.0,0.0,0,0.0,0.0,0.0,0.0,0.0,0.0,0,0.0,0.0,0.0,0.0,0,0,0.0,0.0,0,0.0,0.0,0.0,0.0,0.0,0.0,0,0.0,0.0,0.0,0.0,0.0,0.0,0,0.0,0.0,0,0.0,0.0,0.0,0.0,0.0,0.0,0,0,0,0.0,0,0.0,100.0,0,0,0.0,0,0.0,0.0,0.0,0,0.0,0.0,0.0,0,0,0.0,0.0,0,0.0,0.0,0.0,0,0.0,0.0,0.0,0,0,0,0.0,0.0,0,0.0,0.0,0.0,0,0.0,0.0,0.0,0.0,0.0,0.0,0.0,0.0,0.0,0.0,0.0,0.0,0.0,0.0,0.0,0.0,0.0,0.0,0.0,0.0,0.0,0.0,0.0,0.0,0.0,0.0,0.0,0.0,0.0,0,0.0,0.0,0.0,0.0,0.0,0.0,0.0,0,0.0,0.0,0.0,0.0,0.0,0.0,0.0,0,0.0,0.0,0.0,0.0,0.0,0,0.0,0.0,0.0,0.0,0.0,0,0.0,0.0,0.0,0.0,0,0.0,0.0,0.0,0,0,0,0.0,0.0,0.0,0.0,0.0,0.0,0.0,0.0,0.0,0.0,0.0,0.0,0.0,0.0,0.0,0,0.0,0.0,41.6,16.3,0.2760736
# 1670,214,20093,Polukhin V.N.,1983,nan,(GeO2)70.03087726 (La2O3)10.22041699 (Na2O)9.874352874 (SiO2)9.874352874 ,0.0,0,0.0,0.0,0.0,0.0,0.0,0.0,0.0,0,0,0,0.0,0.0,0,0.0,0.0,0.0,0.0,0.0,0.0,0,0.0,0.0,0.0,0.0,0,0,0.0,0.0,0,0.0,0.0,0.0,0.0,0.0,0.0,0,0.0,0.0,0.0,0.0,0.0,0.0,0,0.0,0.0,0,0.0,0.0,0.0,0.0,0.0,0.0,0,0,0,0.0,0,0.0,70.03087726,0,0,0.0,0,0.0,0.0,0.0,0,0.0,0.0,0.0,0,0,0.0,0.0,0,0.0,0.0,10.22041699,0,0.0,0.0,0.0,0,0,0,0.0,0.0,0,0.0,0.0,0.0,0,0.0,0.0,0.0,0.0,0.0,0.0,9.874352874,0.0,0.0,0.0,0.0,0.0,0.0,0.0,0.0,0.0,0.0,0.0,0.0,0.0,0.0,0.0,0.0,0.0,0.0,0.0,0.0,0.0,0.0,0,0.0,0.0,0.0,0.0,0.0,0.0,0.0,0,0.0,0.0,0.0,0.0,0.0,9.874352874,0.0,0,0.0,0.0,0.0,0.0,0.0,0,0.0,0.0,0.0,0.0,0.0,0,0.0,0.0,0.0,0.0,0,0.0,0.0,0.0,0,0,0,0.0,0.0,0.0,0.0,0.0,0.0,0.0,0.0,0.0,0.0,0.0,0.0,0.0,0.0,0.0,0,0.0,0.0,79.6,31.2,0.276
# 1671,1962,988,Yoshimoto M.,1986,nan,(PbO)67.0 (SiO2)33.0 ,0.0,0,0.0,0.0,0.0,0.0,0.0,0.0,0.0,0,0,0,0.0,0.0,0,0.0,0.0,0.0,0.0,0.0,0.0,0,0.0,0.0,0.0,0.0,0,0,0.0,0.0,0,0.0,0.0,0.0,0.0,0.0,0.0,0,0.0,0.0,0.0,0.0,0.0,0.0,0,0.0,0.0,0,0.0,0.0,0.0,0.0,0.0,0.0,0,0,0,0.0,0,0.0,0.0,0,0,0.0,0,0.0,0.0,0.0,0,0.0,0.0,0.0,0,0,0.0,0.0,0,0.0,0.0,0.0,0,0.0,0.0,0.0,0,0,0,0.0,0.0,0,0.0,0.0,0.0,0,0.0,0.0,0.0,0.0,0.0,0.0,0.0,0.0,0.0,0.0,0.0,0.0,0.0,0.0,0.0,0.0,0.0,0.0,0.0,0.0,0.0,0.0,0.0,0.0,0.0,67.0,0.0,0.0,0.0,0,0.0,0.0,0.0,0.0,0.0,0.0,0.0,0,0.0,0.0,0.0,0.0,0.0,33.0,0.0,0,0.0,0.0,0.0,0.0,0.0,0,0.0,0.0,0.0,0.0,0.0,0,0.0,0.0,0.0,0.0,0,0.0,0.0,0.0,0,0,0,0.0,0.0,0.0,0.0,0.0,0.0,0.0,0.0,0.0,0.0,0.0,0.0,0.0,0.0,0.0,0,0.0,0.0,43.4,17.03,0.276
# 1672,3833,12225,Ashizuka M.,1984,nan,(CaO)46.25 (P2O5)46.25 (SiO2)7.5 ,0.0,0,0.0,0.0,0.0,0.0,0.0,0.0,0.0,0,0,0,0.0,0.0,0,0.0,0.0,0.0,0.0,0.0,0.0,0,0.0,0.0,46.25,0.0,0,0,0.0,0.0,0,0.0,0.0,0.0,0.0,0.0,0.0,0,0.0,0.0,0.0,0.0,0.0,0.0,0,0.0,0.0,0,0.0,0.0,0.0,0.0,0.0,0.0,0,0,0,0.0,0,0.0,0.0,0,0,0.0,0,0.0,0.0,0.0,0,0.0,0.0,0.0,0,0,0.0,0.0,0,0.0,0.0,0.0,0,0.0,0.0,0.0,0,0,0,0.0,0.0,0,0.0,0.0,0.0,0,0.0,0.0,0.0,0.0,0.0,0.0,0.0,0.0,0.0,0.0,0.0,0.0,0.0,0.0,0.0,0.0,0.0,0.0,0.0,0.0,0.0,46.25,0.0,0.0,0.0,0.0,0.0,0.0,0.0,0,0.0,0.0,0.0,0.0,0.0,0.0,0.0,0,0.0,0.0,0.0,0.0,0.0,7.5,0.0,0,0.0,0.0,0.0,0.0,0.0,0,0.0,0.0,0.0,0.0,0.0,0,0.0,0.0,0.0,0.0,0,0.0,0.0,0.0,0,0,0,0.0,0.0,0.0,0.0,0.0,0.0,0.0,0.0,0.0,0.0,0.0,0.0,0.0,0.0,0.0,0,0.0,0.0,56.1,22.0,0.276
# 1673,3833,12226,Ashizuka M.,1984,nan,(CaO)50.0 (P2O5)45.0 (SiO2)5.0 ,0.0,0,0.0,0.0,0.0,0.0,0.0,0.0,0.0,0,0,0,0.0,0.0,0,0.0,0.0,0.0,0.0,0.0,0.0,0,0.0,0.0,50.0,0.0,0,0,0.0,0.0,0,0.0,0.0,0.0,0.0,0.0,0.0,0,0.0,0.0,0.0,0.0,0.0,0.0,0,0.0,0.0,0,0.0,0.0,0.0,0.0,0.0,0.0,0,0,0,0.0,0,0.0,0.0,0,0,0.0,0,0.0,0.0,0.0,0,0.0,0.0,0.0,0,0,0.0,0.0,0,0.0,0.0,0.0,0,0.0,0.0,0.0,0,0,0,0.0,0.0,0,0.0,0.0,0.0,0,0.0,0.0,0.0,0.0,0.0,0.0,0.0,0.0,0.0,0.0,0.0,0.0,0.0,0.0,0.0,0.0,0.0,0.0,0.0,0.0,0.0,45.0,0.0,0.0,0.0,0.0,0.0,0.0,0.0,0,0.0,0.0,0.0,0.0,0.0,0.0,0.0,0,0.0,0.0,0.0,0.0,0.0,5.0,0.0,0,0.0,0.0,0.0,0.0,0.0,0,0.0,0.0,0.0,0.0,0.0,0,0.0,0.0,0.0,0.0,0,0.0,0.0,0.0,0,0,0,0.0,0.0,0.0,0.0,0.0,0.0,0.0,0.0,0.0,0.0,0.0,0.0,0.0,0.0,0.0,0,0.0,0.0,59.1,23.18,0.276
# 1674,6692,39232,Gurjev N.V.,1983,nan,(Li2O)50.13047599 (MgO)9.948577204 (P2O5)39.92094681 ,0.0,0,0.0,0.0,0.0,0.0,0.0,0.0,0.0,0,0,0,0.0,0.0,0,0.0,0.0,0.0,0.0,0.0,0.0,0,0.0,0.0,0.0,0.0,0,0,0.0,0.0,0,0.0,0.0,0.0,0.0,0.0,0.0,0,0.0,0.0,0.0,0.0,0.0,0.0,0,0.0,0.0,0,0.0,0.0,0.0,0.0,0.0,0.0,0,0,0,0.0,0,0.0,0.0,0,0,0.0,0,0.0,0.0,0.0,0,0.0,0.0,0.0,0,0,0.0,0.0,0,0.0,0.0,0.0,0,0.0,0.0,50.13047599,0,0,0,0.0,0.0,0,0.0,9.948577204,0.0,0,0.0,0.0,0.0,0.0,0.0,0.0,0.0,0.0,0.0,0.0,0.0,0.0,0.0,0.0,0.0,0.0,0.0,0.0,0.0,0.0,0.0,39.92094681,0.0,0.0,0.0,0.0,0.0,0.0,0.0,0,0.0,0.0,0.0,0.0,0.0,0.0,0.0,0,0.0,0.0,0.0,0.0,0.0,0.0,0.0,0,0.0,0.0,0.0,0.0,0.0,0,0.0,0.0,0.0,0.0,0.0,0,0.0,0.0,0.0,0.0,0,0.0,0.0,0.0,0,0,0,0.0,0.0,0.0,0.0,0.0,0.0,0.0,0.0,0.0,0.0,0.0,0.0,0.0,0.0,0.0,0,0.0,0.0,62.0,24.29,0.276
# 1675,6693,39410,Gurjev N.V.,1983,nan,(Li2O)50.0 (P2O5)50.0 ,0.0,0,0.0,0.0,0.0,0.0,0.0,0.0,0.0,0,0,0,0.0,0.0,0,0.0,0.0,0.0,0.0,0.0,0.0,0,0.0,0.0,0.0,0.0,0,0,0.0,0.0,0,0.0,0.0,0.0,0.0,0.0,0.0,0,0.0,0.0,0.0,0.0,0.0,0.0,0,0.0,0.0,0,0.0,0.0,0.0,0.0,0.0,0.0,0,0,0,0.0,0,0.0,0.0,0,0,0.0,0,0.0,0.0,0.0,0,0.0,0.0,0.0,0,0,0.0,0.0,0,0.0,0.0,0.0,0,0.0,0.0,50.0,0,0,0,0.0,0.0,0,0.0,0.0,0.0,0,0.0,0.0,0.0,0.0,0.0,0.0,0.0,0.0,0.0,0.0,0.0,0.0,0.0,0.0,0.0,0.0,0.0,0.0,0.0,0.0,0.0,50.0,0.0,0.0,0.0,0.0,0.0,0.0,0.0,0,0.0,0.0,0.0,0.0,0.0,0.0,0.0,0,0.0,0.0,0.0,0.0,0.0,0.0,0.0,0,0.0,0.0,0.0,0.0,0.0,0,0.0,0.0,0.0,0.0,0.0,0,0.0,0.0,0.0,0.0,0,0.0,0.0,0.0,0,0,0,0.0,0.0,0.0,0.0,0.0,0.0,0.0,0.0,0.0,0.0,0.0,0.0,0.0,0.0,0.0,0,0.0,0.0,50.0,19.59,0.276
# 1676,6772,51287,Bridge B.,1986,nan,(H2O)5.425012328999999 (TeO2)42.42832634 (ZnCl2)51.83788185 (ZnO)0.308779483 ,0.0,0,0.0,0.0,0.0,0.0,0.0,0.0,0.0,0,0,0,0.0,0.0,0,0.0,0.0,0.0,0.0,0.0,0.0,0,0.0,0.0,0.0,0.0,0,0,0.0,0.0,0,0.0,0.0,0.0,0.0,0.0,0.0,0,0.0,0.0,0.0,0.0,0.0,0.0,0,0.0,0.0,0,0.0,0.0,0.0,0.0,0.0,0.0,0,0,0,0.0,0,0.0,0.0,0,0,5.425012328999999,0,0.0,0.0,0.0,0,0.0,0.0,0.0,0,0,0.0,0.0,0,0.0,0.0,0.0,0,0.0,0.0,0.0,0,0,0,0.0,0.0,0,0.0,0.0,0.0,0,0.0,0.0,0.0,0.0,0.0,0.0,0.0,0.0,0.0,0.0,0.0,0.0,0.0,0.0,0.0,0.0,0.0,0.0,0.0,0.0,0.0,0.0,0.0,0.0,0.0,0.0,0.0,0.0,0.0,0,0.0,0.0,0.0,0.0,0.0,0.0,0.0,0,0.0,0.0,0.0,0.0,0.0,0.0,0.0,0,0.0,0.0,0.0,0.0,0.0,0,0.0,0.0,0.0,0.0,0.0,0,0.0,42.42832634,0.0,0.0,0,0.0,0.0,0.0,0,0,0,0.0,0.0,0.0,0.0,0.0,0.0,0.0,0.0,0.0,0.0,0.0,0.0,51.83788185,0.0,0.308779483,0,0.0,0.0,22.6,8.88,0.276
# 1677,6774,51315,Rabukhin A.I.,1992,nan,(Al2O3)1.87 (Bi2O3)15.25 (Ga2O3)20.11 (PbO)62.77 ,0.0,0,0.0,1.87,0.0,0.0,0.0,0.0,0.0,0,0,0,0.0,0.0,0,0.0,0.0,0.0,0.0,15.25,0.0,0,0.0,0.0,0.0,0.0,0,0,0.0,0.0,0,0.0,0.0,0.0,0.0,0.0,0.0,0,0.0,0.0,0.0,0.0,0.0,0.0,0,0.0,0.0,0,0.0,0.0,0.0,0.0,0.0,20.11,0,0,0,0.0,0,0.0,0.0,0,0,0.0,0,0.0,0.0,0.0,0,0.0,0.0,0.0,0,0,0.0,0.0,0,0.0,0.0,0.0,0,0.0,0.0,0.0,0,0,0,0.0,0.0,0,0.0,0.0,0.0,0,0.0,0.0,0.0,0.0,0.0,0.0,0.0,0.0,0.0,0.0,0.0,0.0,0.0,0.0,0.0,0.0,0.0,0.0,0.0,0.0,0.0,0.0,0.0,0.0,0.0,62.77,0.0,0.0,0.0,0,0.0,0.0,0.0,0.0,0.0,0.0,0.0,0,0.0,0.0,0.0,0.0,0.0,0.0,0.0,0,0.0,0.0,0.0,0.0,0.0,0,0.0,0.0,0.0,0.0,0.0,0,0.0,0.0,0.0,0.0,0,0.0,0.0,0.0,0,0,0,0.0,0.0,0.0,0.0,0.0,0.0,0.0,0.0,0.0,0.0,0.0,0.0,0.0,0.0,0.0,0,0.0,0.0,50.1,19.66,0.276
# 1679,7836,74238,Higazy A.A.,1989,nan,(P2O5)31.5 (ZnO)68.5 ,0.0,0,0.0,0.0,0.0,0.0,0.0,0.0,0.0,0,0,0,0.0,0.0,0,0.0,0.0,0.0,0.0,0.0,0.0,0,0.0,0.0,0.0,0.0,0,0,0.0,0.0,0,0.0,0.0,0.0,0.0,0.0,0.0,0,0.0,0.0,0.0,0.0,0.0,0.0,0,0.0,0.0,0,0.0,0.0,0.0,0.0,0.0,0.0,0,0,0,0.0,0,0.0,0.0,0,0,0.0,0,0.0,0.0,0.0,0,0.0,0.0,0.0,0,0,0.0,0.0,0,0.0,0.0,0.0,0,0.0,0.0,0.0,0,0,0,0.0,0.0,0,0.0,0.0,0.0,0,0.0,0.0,0.0,0.0,0.0,0.0,0.0,0.0,0.0,0.0,0.0,0.0,0.0,0.0,0.0,0.0,0.0,0.0,0.0,0.0,0.0,31.5,0.0,0.0,0.0,0.0,0.0,0.0,0.0,0,0.0,0.0,0.0,0.0,0.0,0.0,0.0,0,0.0,0.0,0.0,0.0,0.0,0.0,0.0,0,0.0,0.0,0.0,0.0,0.0,0,0.0,0.0,0.0,0.0,0.0,0,0.0,0.0,0.0,0.0,0,0.0,0.0,0.0,0,0,0,0.0,0.0,0.0,0.0,0.0,0.0,0.0,0.0,0.0,0.0,0.0,0.0,0.0,0.0,68.5,0,0.0,0.0,46.2,18.1,0.276
# 1680,9402,96784,Bridge B.,1987,nan,(BaO)25.0 (P2O5)50.0 (ZnO)25.0 ,0.0,0,0.0,0.0,0.0,0.0,0.0,0.0,0.0,0,0,0,0.0,0.0,0,0.0,25.0,0.0,0.0,0.0,0.0,0,0.0,0.0,0.0,0.0,0,0,0.0,0.0,0,0.0,0.0,0.0,0.0,0.0,0.0,0,0.0,0.0,0.0,0.0,0.0,0.0,0,0.0,0.0,0,0.0,0.0,0.0,0.0,0.0,0.0,0,0,0,0.0,0,0.0,0.0,0,0,0.0,0,0.0,0.0,0.0,0,0.0,0.0,0.0,0,0,0.0,0.0,0,0.0,0.0,0.0,0,0.0,0.0,0.0,0,0,0,0.0,0.0,0,0.0,0.0,0.0,0,0.0,0.0,0.0,0.0,0.0,0.0,0.0,0.0,0.0,0.0,0.0,0.0,0.0,0.0,0.0,0.0,0.0,0.0,0.0,0.0,0.0,50.0,0.0,0.0,0.0,0.0,0.0,0.0,0.0,0,0.0,0.0,0.0,0.0,0.0,0.0,0.0,0,0.0,0.0,0.0,0.0,0.0,0.0,0.0,0,0.0,0.0,0.0,0.0,0.0,0,0.0,0.0,0.0,0.0,0.0,0,0.0,0.0,0.0,0.0,0,0.0,0.0,0.0,0,0,0,0.0,0.0,0.0,0.0,0.0,0.0,0.0,0.0,0.0,0.0,0.0,0.0,0.0,0.0,25.0,0,0.0,0.0,47.0,18.43,0.276
# 1683,28396,364377,Blackburn D.,1987,nan,(Al2O3)16.07229732 (CaO)14.61152302 (MgO)20.32969071 (SiO2)34.09276704 (Ta2O5)4.63598192 (TiO2)10.25773999 ,0.0,0,0.0,16.07229732,0.0,0.0,0.0,0.0,0.0,0,0,0,0.0,0.0,0,0.0,0.0,0.0,0.0,0.0,0.0,0,0.0,0.0,14.61152302,0.0,0,0,0.0,0.0,0,0.0,0.0,0.0,0.0,0.0,0.0,0,0.0,0.0,0.0,0.0,0.0,0.0,0,0.0,0.0,0,0.0,0.0,0.0,0.0,0.0,0.0,0,0,0,0.0,0,0.0,0.0,0,0,0.0,0,0.0,0.0,0.0,0,0.0,0.0,0.0,0,0,0.0,0.0,0,0.0,0.0,0.0,0,0.0,0.0,0.0,0,0,0,0.0,0.0,0,0.0,20.32969071,0.0,0,0.0,0.0,0.0,0.0,0.0,0.0,0.0,0.0,0.0,0.0,0.0,0.0,0.0,0.0,0.0,0.0,0.0,0.0,0.0,0.0,0.0,0.0,0.0,0.0,0.0,0.0,0.0,0.0,0.0,0,0.0,0.0,0.0,0.0,0.0,0.0,0.0,0,0.0,0.0,0.0,0.0,0.0,34.09276704,0.0,0,0.0,0.0,0.0,0.0,0.0,0,0.0,0.0,0.0,4.63598192,0.0,0,0.0,0.0,0.0,0.0,0,10.25773999,0.0,0.0,0,0,0,0.0,0.0,0.0,0.0,0.0,0.0,0.0,0.0,0.0,0.0,0.0,0.0,0.0,0.0,0.0,0,0.0,0.0,116.0,45.6,0.276
# 1684,28787,373200,Kodama M.,1999,nan,(B2O3)91.7 (Li2O)8.3 ,0.0,0,0.0,0.0,0.0,0.0,0.0,0.0,0.0,0,0,0,0.0,91.7,0,0.0,0.0,0.0,0.0,0.0,0.0,0,0.0,0.0,0.0,0.0,0,0,0.0,0.0,0,0.0,0.0,0.0,0.0,0.0,0.0,0,0.0,0.0,0.0,0.0,0.0,0.0,0,0.0,0.0,0,0.0,0.0,0.0,0.0,0.0,0.0,0,0,0,0.0,0,0.0,0.0,0,0,0.0,0,0.0,0.0,0.0,0,0.0,0.0,0.0,0,0,0.0,0.0,0,0.0,0.0,0.0,0,0.0,0.0,8.3,0,0,0,0.0,0.0,0,0.0,0.0,0.0,0,0.0,0.0,0.0,0.0,0.0,0.0,0.0,0.0,0.0,0.0,0.0,0.0,0.0,0.0,0.0,0.0,0.0,0.0,0.0,0.0,0.0,0.0,0.0,0.0,0.0,0.0,0.0,0.0,0.0,0,0.0,0.0,0.0,0.0,0.0,0.0,0.0,0,0.0,0.0,0.0,0.0,0.0,0.0,0.0,0,0.0,0.0,0.0,0.0,0.0,0,0.0,0.0,0.0,0.0,0.0,0,0.0,0.0,0.0,0.0,0,0.0,0.0,0.0,0,0,0,0.0,0.0,0.0,0.0,0.0,0.0,0.0,0.0,0.0,0.0,0.0,0.0,0.0,0.0,0.0,0,0.0,0.0,31.0,12.0,0.276
# 1685,28787,373203,Kodama M.,1999,nan,(B2O3)85.7 (Li2O)14.3 ,0.0,0,0.0,0.0,0.0,0.0,0.0,0.0,0.0,0,0,0,0.0,85.7,0,0.0,0.0,0.0,0.0,0.0,0.0,0,0.0,0.0,0.0,0.0,0,0,0.0,0.0,0,0.0,0.0,0.0,0.0,0.0,0.0,0,0.0,0.0,0.0,0.0,0.0,0.0,0,0.0,0.0,0,0.0,0.0,0.0,0.0,0.0,0.0,0,0,0,0.0,0,0.0,0.0,0,0,0.0,0,0.0,0.0,0.0,0,0.0,0.0,0.0,0,0,0.0,0.0,0,0.0,0.0,0.0,0,0.0,0.0,14.3,0,0,0,0.0,0.0,0,0.0,0.0,0.0,0,0.0,0.0,0.0,0.0,0.0,0.0,0.0,0.0,0.0,0.0,0.0,0.0,0.0,0.0,0.0,0.0,0.0,0.0,0.0,0.0,0.0,0.0,0.0,0.0,0.0,0.0,0.0,0.0,0.0,0,0.0,0.0,0.0,0.0,0.0,0.0,0.0,0,0.0,0.0,0.0,0.0,0.0,0.0,0.0,0,0.0,0.0,0.0,0.0,0.0,0,0.0,0.0,0.0,0.0,0.0,0,0.0,0.0,0.0,0.0,0,0.0,0.0,0.0,0,0,0,0.0,0.0,0.0,0.0,0.0,0.0,0.0,0.0,0.0,0.0,0.0,0.0,0.0,0.0,0.0,0,0.0,0.0,44.0,17.0,0.276
# 1686,28787,373207,Kodama M.,1999,nan,(B2O3)77.8 (Li2O)22.2 ,0.0,0,0.0,0.0,0.0,0.0,0.0,0.0,0.0,0,0,0,0.0,77.8,0,0.0,0.0,0.0,0.0,0.0,0.0,0,0.0,0.0,0.0,0.0,0,0,0.0,0.0,0,0.0,0.0,0.0,0.0,0.0,0.0,0,0.0,0.0,0.0,0.0,0.0,0.0,0,0.0,0.0,0,0.0,0.0,0.0,0.0,0.0,0.0,0,0,0,0.0,0,0.0,0.0,0,0,0.0,0,0.0,0.0,0.0,0,0.0,0.0,0.0,0,0,0.0,0.0,0,0.0,0.0,0.0,0,0.0,0.0,22.2,0,0,0,0.0,0.0,0,0.0,0.0,0.0,0,0.0,0.0,0.0,0.0,0.0,0.0,0.0,0.0,0.0,0.0,0.0,0.0,0.0,0.0,0.0,0.0,0.0,0.0,0.0,0.0,0.0,0.0,0.0,0.0,0.0,0.0,0.0,0.0,0.0,0,0.0,0.0,0.0,0.0,0.0,0.0,0.0,0,0.0,0.0,0.0,0.0,0.0,0.0,0.0,0,0.0,0.0,0.0,0.0,0.0,0,0.0,0.0,0.0,0.0,0.0,0,0.0,0.0,0.0,0.0,0,0.0,0.0,0.0,0,0,0,0.0,0.0,0.0,0.0,0.0,0.0,0.0,0.0,0.0,0.0,0.0,0.0,0.0,0.0,0.0,0,0.0,0.0,62.0,24.0,0.276
# 1687,30900,391621,Schilling F.R.,2001,nan,(CaO)24.993560000000002 (MgO)24.54124 (SiO2)50.4652 ,0.0,0,0.0,0.0,0.0,0.0,0.0,0.0,0.0,0,0,0,0.0,0.0,0,0.0,0.0,0.0,0.0,0.0,0.0,0,0.0,0.0,24.993560000000002,0.0,0,0,0.0,0.0,0,0.0,0.0,0.0,0.0,0.0,0.0,0,0.0,0.0,0.0,0.0,0.0,0.0,0,0.0,0.0,0,0.0,0.0,0.0,0.0,0.0,0.0,0,0,0,0.0,0,0.0,0.0,0,0,0.0,0,0.0,0.0,0.0,0,0.0,0.0,0.0,0,0,0.0,0.0,0,0.0,0.0,0.0,0,0.0,0.0,0.0,0,0,0,0.0,0.0,0,0.0,24.54124,0.0,0,0.0,0.0,0.0,0.0,0.0,0.0,0.0,0.0,0.0,0.0,0.0,0.0,0.0,0.0,0.0,0.0,0.0,0.0,0.0,0.0,0.0,0.0,0.0,0.0,0.0,0.0,0.0,0.0,0.0,0,0.0,0.0,0.0,0.0,0.0,0.0,0.0,0,0.0,0.0,0.0,0.0,0.0,50.4652,0.0,0,0.0,0.0,0.0,0.0,0.0,0,0.0,0.0,0.0,0.0,0.0,0,0.0,0.0,0.0,0.0,0,0.0,0.0,0.0,0,0,0,0.0,0.0,0.0,0.0,0.0,0.0,0.0,0.0,0.0,0.0,0.0,0.0,0.0,0.0,0.0,0,0.0,0.0,102.0,40.2,0.276
# 1688,32784,397216,Palanivelu N.,2006,nan,(PbO)19.90480481 (TeO2)55.67386423 (V2O5)24.42133096 ,0.0,0,0.0,0.0,0.0,0.0,0.0,0.0,0.0,0,0,0,0.0,0.0,0,0.0,0.0,0.0,0.0,0.0,0.0,0,0.0,0.0,0.0,0.0,0,0,0.0,0.0,0,0.0,0.0,0.0,0.0,0.0,0.0,0,0.0,0.0,0.0,0.0,0.0,0.0,0,0.0,0.0,0,0.0,0.0,0.0,0.0,0.0,0.0,0,0,0,0.0,0,0.0,0.0,0,0,0.0,0,0.0,0.0,0.0,0,0.0,0.0,0.0,0,0,0.0,0.0,0,0.0,0.0,0.0,0,0.0,0.0,0.0,0,0,0,0.0,0.0,0,0.0,0.0,0.0,0,0.0,0.0,0.0,0.0,0.0,0.0,0.0,0.0,0.0,0.0,0.0,0.0,0.0,0.0,0.0,0.0,0.0,0.0,0.0,0.0,0.0,0.0,0.0,0.0,0.0,19.90480481,0.0,0.0,0.0,0,0.0,0.0,0.0,0.0,0.0,0.0,0.0,0,0.0,0.0,0.0,0.0,0.0,0.0,0.0,0,0.0,0.0,0.0,0.0,0.0,0,0.0,0.0,0.0,0.0,0.0,0,0.0,55.67386423,0.0,0.0,0,0.0,0.0,0.0,0,0,0,0.0,0.0,0.0,0.0,24.42133096,0.0,0.0,0.0,0.0,0.0,0.0,0.0,0.0,0.0,0.0,0,0.0,0.0,44.8,17.55,0.276
# 1689,34355,417624,Djouama T.,2008,nan,(MnF2)20 (Na2O)30.0 (P2O5)30.0 (ZnF2)20.0 ,0.0,0,0.0,0.0,0.0,0.0,0.0,0.0,0.0,0,0,0,0.0,0.0,0,0.0,0.0,0.0,0.0,0.0,0.0,0,0.0,0.0,0.0,0.0,0,0,0.0,0.0,0,0.0,0.0,0.0,0.0,0.0,0.0,0,0.0,0.0,0.0,0.0,0.0,0.0,0,0.0,0.0,0,0.0,0.0,0.0,0.0,0.0,0.0,0,0,0,0.0,0,0.0,0.0,0,0,0.0,0,0.0,0.0,0.0,0,0.0,0.0,0.0,0,0,0.0,0.0,0,0.0,0.0,0.0,0,0.0,0.0,0.0,0,0,0,0.0,0.0,0,0.0,0.0,0.0,20,0.0,0.0,0.0,0.0,0.0,0.0,30.0,0.0,0.0,0.0,0.0,0.0,0.0,0.0,0.0,0.0,0.0,0.0,0.0,0.0,0.0,30.0,0.0,0.0,0.0,0.0,0.0,0.0,0.0,0,0.0,0.0,0.0,0.0,0.0,0.0,0.0,0,0.0,0.0,0.0,0.0,0.0,0.0,0.0,0,0.0,0.0,0.0,0.0,0.0,0,0.0,0.0,0.0,0.0,0.0,0,0.0,0.0,0.0,0.0,0,0.0,0.0,0.0,0,0,0,0.0,0.0,0.0,0.0,0.0,0.0,0.0,0.0,0.0,0.0,0.0,0.0,0.0,20.0,0.0,0,0.0,0.0,51.6,20.2,0.276
# 1690,35364,425176,Gaafar M.S.,2009,nan,(Al2O3)2.8 (B2O3)46.9 (Na2O)20.3 (ZnO)30.0 ,0.0,0,0.0,2.8,0.0,0.0,0.0,0.0,0.0,0,0,0,0.0,46.9,0,0.0,0.0,0.0,0.0,0.0,0.0,0,0.0,0.0,0.0,0.0,0,0,0.0,0.0,0,0.0,0.0,0.0,0.0,0.0,0.0,0,0.0,0.0,0.0,0.0,0.0,0.0,0,0.0,0.0,0,0.0,0.0,0.0,0.0,0.0,0.0,0,0,0,0.0,0,0.0,0.0,0,0,0.0,0,0.0,0.0,0.0,0,0.0,0.0,0.0,0,0,0.0,0.0,0,0.0,0.0,0.0,0,0.0,0.0,0.0,0,0,0,0.0,0.0,0,0.0,0.0,0.0,0,0.0,0.0,0.0,0.0,0.0,0.0,20.3,0.0,0.0,0.0,0.0,0.0,0.0,0.0,0.0,0.0,0.0,0.0,0.0,0.0,0.0,0.0,0.0,0.0,0.0,0.0,0.0,0.0,0.0,0,0.0,0.0,0.0,0.0,0.0,0.0,0.0,0,0.0,0.0,0.0,0.0,0.0,0.0,0.0,0,0.0,0.0,0.0,0.0,0.0,0,0.0,0.0,0.0,0.0,0.0,0,0.0,0.0,0.0,0.0,0,0.0,0.0,0.0,0,0,0,0.0,0.0,0.0,0.0,0.0,0.0,0.0,0.0,0.0,0.0,0.0,0.0,0.0,0.0,30.0,0,0.0,0.0,63.3,24.8,0.276
# 1691,39943,466346,Hager I.Z.,2012,nan,(B2O3)70.0 (ErF3)3 (Na2O)12.0 (NaF)15.0 ,0.0,0,0.0,0.0,0.0,0.0,0.0,0.0,0.0,0,0,0,0.0,70.0,0,0.0,0.0,0.0,0.0,0.0,0.0,0,0.0,0.0,0.0,0.0,0,0,0.0,0.0,0,0.0,0.0,0.0,0.0,0.0,0.0,0,0.0,0.0,0.0,0.0,0.0,0.0,3,0.0,0.0,0,0.0,0.0,0.0,0.0,0.0,0.0,0,0,0,0.0,0,0.0,0.0,0,0,0.0,0,0.0,0.0,0.0,0,0.0,0.0,0.0,0,0,0.0,0.0,0,0.0,0.0,0.0,0,0.0,0.0,0.0,0,0,0,0.0,0.0,0,0.0,0.0,0.0,0,0.0,0.0,0.0,0.0,0.0,0.0,12.0,0.0,0.0,0.0,15.0,0.0,0.0,0.0,0.0,0.0,0.0,0.0,0.0,0.0,0.0,0.0,0.0,0.0,0.0,0.0,0.0,0.0,0.0,0,0.0,0.0,0.0,0.0,0.0,0.0,0.0,0,0.0,0.0,0.0,0.0,0.0,0.0,0.0,0,0.0,0.0,0.0,0.0,0.0,0,0.0,0.0,0.0,0.0,0.0,0,0.0,0.0,0.0,0.0,0,0.0,0.0,0.0,0,0,0,0.0,0.0,0.0,0.0,0.0,0.0,0.0,0.0,0.0,0.0,0.0,0.0,0.0,0.0,0.0,0,0.0,0.0,47.7,18.69,0.276
# 1692,5272,70191,Osaka A.,1974,nan,(B2O3)55.0 (PbO)45.0 ,0.0,0,0.0,0.0,0.0,0.0,0.0,0.0,0.0,0,0,0,0.0,55.0,0,0.0,0.0,0.0,0.0,0.0,0.0,0,0.0,0.0,0.0,0.0,0,0,0.0,0.0,0,0.0,0.0,0.0,0.0,0.0,0.0,0,0.0,0.0,0.0,0.0,0.0,0.0,0,0.0,0.0,0,0.0,0.0,0.0,0.0,0.0,0.0,0,0,0,0.0,0,0.0,0.0,0,0,0.0,0,0.0,0.0,0.0,0,0.0,0.0,0.0,0,0,0.0,0.0,0,0.0,0.0,0.0,0,0.0,0.0,0.0,0,0,0,0.0,0.0,0,0.0,0.0,0.0,0,0.0,0.0,0.0,0.0,0.0,0.0,0.0,0.0,0.0,0.0,0.0,0.0,0.0,0.0,0.0,0.0,0.0,0.0,0.0,0.0,0.0,0.0,0.0,0.0,0.0,45.0,0.0,0.0,0.0,0,0.0,0.0,0.0,0.0,0.0,0.0,0.0,0,0.0,0.0,0.0,0.0,0.0,0.0,0.0,0,0.0,0.0,0.0,0.0,0.0,0,0.0,0.0,0.0,0.0,0.0,0,0.0,0.0,0.0,0.0,0,0.0,0.0,0.0,0,0,0,0.0,0.0,0.0,0.0,0.0,0.0,0.0,0.0,0.0,0.0,0.0,0.0,0.0,0.0,0.0,0,0.0,0.0,61.4,24.06,0.2759768
# 1693,36434,435410,Matsuda Y.,2009,nan,(B2O3)44.0 (Li2O)56.0 ,0.0,0,0.0,0.0,0.0,0.0,0.0,0.0,0.0,0,0,0,0.0,44.0,0,0.0,0.0,0.0,0.0,0.0,0.0,0,0.0,0.0,0.0,0.0,0,0,0.0,0.0,0,0.0,0.0,0.0,0.0,0.0,0.0,0,0.0,0.0,0.0,0.0,0.0,0.0,0,0.0,0.0,0,0.0,0.0,0.0,0.0,0.0,0.0,0,0,0,0.0,0,0.0,0.0,0,0,0.0,0,0.0,0.0,0.0,0,0.0,0.0,0.0,0,0,0.0,0.0,0,0.0,0.0,0.0,0,0.0,0.0,56.0,0,0,0,0.0,0.0,0,0.0,0.0,0.0,0,0.0,0.0,0.0,0.0,0.0,0.0,0.0,0.0,0.0,0.0,0.0,0.0,0.0,0.0,0.0,0.0,0.0,0.0,0.0,0.0,0.0,0.0,0.0,0.0,0.0,0.0,0.0,0.0,0.0,0,0.0,0.0,0.0,0.0,0.0,0.0,0.0,0,0.0,0.0,0.0,0.0,0.0,0.0,0.0,0,0.0,0.0,0.0,0.0,0.0,0,0.0,0.0,0.0,0.0,0.0,0,0.0,0.0,0.0,0.0,0,0.0,0.0,0.0,0,0,0,0.0,0.0,0.0,0.0,0.0,0.0,0.0,0.0,0.0,0.0,0.0,0.0,0.0,0.0,0.0,0,0.0,0.0,74.0,29.0,0.27586209999999994
# 1694,30951,391778,Rajendran V.,2002,nan,(BaO)9.69015486 (Bi2O3)4.831210942 (TeO2)47.01677051 (TiO2)9.581887951 (V2O5)28.87997574 ,0.0,0,0.0,0.0,0.0,0.0,0.0,0.0,0.0,0,0,0,0.0,0.0,0,0.0,9.69015486,0.0,0.0,4.831210942,0.0,0,0.0,0.0,0.0,0.0,0,0,0.0,0.0,0,0.0,0.0,0.0,0.0,0.0,0.0,0,0.0,0.0,0.0,0.0,0.0,0.0,0,0.0,0.0,0,0.0,0.0,0.0,0.0,0.0,0.0,0,0,0,0.0,0,0.0,0.0,0,0,0.0,0,0.0,0.0,0.0,0,0.0,0.0,0.0,0,0,0.0,0.0,0,0.0,0.0,0.0,0,0.0,0.0,0.0,0,0,0,0.0,0.0,0,0.0,0.0,0.0,0,0.0,0.0,0.0,0.0,0.0,0.0,0.0,0.0,0.0,0.0,0.0,0.0,0.0,0.0,0.0,0.0,0.0,0.0,0.0,0.0,0.0,0.0,0.0,0.0,0.0,0.0,0.0,0.0,0.0,0,0.0,0.0,0.0,0.0,0.0,0.0,0.0,0,0.0,0.0,0.0,0.0,0.0,0.0,0.0,0,0.0,0.0,0.0,0.0,0.0,0,0.0,0.0,0.0,0.0,0.0,0,0.0,47.01677051,0.0,0.0,0,9.581887951,0.0,0.0,0,0,0,0.0,0.0,0.0,0.0,28.87997574,0.0,0.0,0.0,0.0,0.0,0.0,0.0,0.0,0.0,0.0,0,0.0,0.0,54.6,21.4,0.2757009
# 1695,8877,71702,Shaw R.R.,1971,nan,(GeO2)84.0 (Na2O)16.0 ,0.0,0,0.0,0.0,0.0,0.0,0.0,0.0,0.0,0,0,0,0.0,0.0,0,0.0,0.0,0.0,0.0,0.0,0.0,0,0.0,0.0,0.0,0.0,0,0,0.0,0.0,0,0.0,0.0,0.0,0.0,0.0,0.0,0,0.0,0.0,0.0,0.0,0.0,0.0,0,0.0,0.0,0,0.0,0.0,0.0,0.0,0.0,0.0,0,0,0,0.0,0,0.0,84.0,0,0,0.0,0,0.0,0.0,0.0,0,0.0,0.0,0.0,0,0,0.0,0.0,0,0.0,0.0,0.0,0,0.0,0.0,0.0,0,0,0,0.0,0.0,0,0.0,0.0,0.0,0,0.0,0.0,0.0,0.0,0.0,0.0,16.0,0.0,0.0,0.0,0.0,0.0,0.0,0.0,0.0,0.0,0.0,0.0,0.0,0.0,0.0,0.0,0.0,0.0,0.0,0.0,0.0,0.0,0.0,0,0.0,0.0,0.0,0.0,0.0,0.0,0.0,0,0.0,0.0,0.0,0.0,0.0,0.0,0.0,0,0.0,0.0,0.0,0.0,0.0,0,0.0,0.0,0.0,0.0,0.0,0,0.0,0.0,0.0,0.0,0,0.0,0.0,0.0,0,0,0,0.0,0.0,0.0,0.0,0.0,0.0,0.0,0.0,0.0,0.0,0.0,0.0,0.0,0.0,0.0,0,0.0,0.0,69.9,27.4,0.2755475
# 1698,5272,70188,Osaka A.,1974,nan,(B2O3)60.0 (PbO)40.0 ,0.0,0,0.0,0.0,0.0,0.0,0.0,0.0,0.0,0,0,0,0.0,60.0,0,0.0,0.0,0.0,0.0,0.0,0.0,0,0.0,0.0,0.0,0.0,0,0,0.0,0.0,0,0.0,0.0,0.0,0.0,0.0,0.0,0,0.0,0.0,0.0,0.0,0.0,0.0,0,0.0,0.0,0,0.0,0.0,0.0,0.0,0.0,0.0,0,0,0,0.0,0,0.0,0.0,0,0,0.0,0,0.0,0.0,0.0,0,0.0,0.0,0.0,0,0,0.0,0.0,0,0.0,0.0,0.0,0,0.0,0.0,0.0,0,0,0,0.0,0.0,0,0.0,0.0,0.0,0,0.0,0.0,0.0,0.0,0.0,0.0,0.0,0.0,0.0,0.0,0.0,0.0,0.0,0.0,0.0,0.0,0.0,0.0,0.0,0.0,0.0,0.0,0.0,0.0,0.0,40.0,0.0,0.0,0.0,0,0.0,0.0,0.0,0.0,0.0,0.0,0.0,0,0.0,0.0,0.0,0.0,0.0,0.0,0.0,0,0.0,0.0,0.0,0.0,0.0,0,0.0,0.0,0.0,0.0,0.0,0,0.0,0.0,0.0,0.0,0,0.0,0.0,0.0,0,0,0,0.0,0.0,0.0,0.0,0.0,0.0,0.0,0.0,0.0,0.0,0.0,0.0,0.0,0.0,0.0,0,0.0,0.0,64.1,25.13,0.27536809999999995
# 1699,7358,94020,Keshishyan T.N.,1979,nan,(B2O3)76.0 (Bi2O3)14.0 (La2O3)10.0 ,0.0,0,0.0,0.0,0.0,0.0,0.0,0.0,0.0,0,0,0,0.0,76.0,0,0.0,0.0,0.0,0.0,14.0,0.0,0,0.0,0.0,0.0,0.0,0,0,0.0,0.0,0,0.0,0.0,0.0,0.0,0.0,0.0,0,0.0,0.0,0.0,0.0,0.0,0.0,0,0.0,0.0,0,0.0,0.0,0.0,0.0,0.0,0.0,0,0,0,0.0,0,0.0,0.0,0,0,0.0,0,0.0,0.0,0.0,0,0.0,0.0,0.0,0,0,0.0,0.0,0,0.0,0.0,10.0,0,0.0,0.0,0.0,0,0,0,0.0,0.0,0,0.0,0.0,0.0,0,0.0,0.0,0.0,0.0,0.0,0.0,0.0,0.0,0.0,0.0,0.0,0.0,0.0,0.0,0.0,0.0,0.0,0.0,0.0,0.0,0.0,0.0,0.0,0.0,0.0,0.0,0.0,0.0,0.0,0,0.0,0.0,0.0,0.0,0.0,0.0,0.0,0,0.0,0.0,0.0,0.0,0.0,0.0,0.0,0,0.0,0.0,0.0,0.0,0.0,0,0.0,0.0,0.0,0.0,0.0,0,0.0,0.0,0.0,0.0,0,0.0,0.0,0.0,0,0,0,0.0,0.0,0.0,0.0,0.0,0.0,0.0,0.0,0.0,0.0,0.0,0.0,0.0,0.0,0.0,0,0.0,0.0,93.1,36.5,0.27534240000000004
# 1700,7802,99747,Takahashi K.,1983,nan,(B2O3)41.0 (MgO)5.0 (Na2O)54.0 ,0.0,0,0.0,0.0,0.0,0.0,0.0,0.0,0.0,0,0,0,0.0,41.0,0,0.0,0.0,0.0,0.0,0.0,0.0,0,0.0,0.0,0.0,0.0,0,0,0.0,0.0,0,0.0,0.0,0.0,0.0,0.0,0.0,0,0.0,0.0,0.0,0.0,0.0,0.0,0,0.0,0.0,0,0.0,0.0,0.0,0.0,0.0,0.0,0,0,0,0.0,0,0.0,0.0,0,0,0.0,0,0.0,0.0,0.0,0,0.0,0.0,0.0,0,0,0.0,0.0,0,0.0,0.0,0.0,0,0.0,0.0,0.0,0,0,0,0.0,0.0,0,0.0,5.0,0.0,0,0.0,0.0,0.0,0.0,0.0,0.0,54.0,0.0,0.0,0.0,0.0,0.0,0.0,0.0,0.0,0.0,0.0,0.0,0.0,0.0,0.0,0.0,0.0,0.0,0.0,0.0,0.0,0.0,0.0,0,0.0,0.0,0.0,0.0,0.0,0.0,0.0,0,0.0,0.0,0.0,0.0,0.0,0.0,0.0,0,0.0,0.0,0.0,0.0,0.0,0,0.0,0.0,0.0,0.0,0.0,0,0.0,0.0,0.0,0.0,0,0.0,0.0,0.0,0,0,0,0.0,0.0,0.0,0.0,0.0,0.0,0.0,0.0,0.0,0.0,0.0,0.0,0.0,0.0,0.0,0,0.0,0.0,60.4,23.68,0.27533779999999997
# 1701,5272,70186,Osaka A.,1974,nan,(B2O3)70.0 (PbO)30.0 ,0.0,0,0.0,0.0,0.0,0.0,0.0,0.0,0.0,0,0,0,0.0,70.0,0,0.0,0.0,0.0,0.0,0.0,0.0,0,0.0,0.0,0.0,0.0,0,0,0.0,0.0,0,0.0,0.0,0.0,0.0,0.0,0.0,0,0.0,0.0,0.0,0.0,0.0,0.0,0,0.0,0.0,0,0.0,0.0,0.0,0.0,0.0,0.0,0,0,0,0.0,0,0.0,0.0,0,0,0.0,0,0.0,0.0,0.0,0,0.0,0.0,0.0,0,0,0.0,0.0,0,0.0,0.0,0.0,0,0.0,0.0,0.0,0,0,0,0.0,0.0,0,0.0,0.0,0.0,0,0.0,0.0,0.0,0.0,0.0,0.0,0.0,0.0,0.0,0.0,0.0,0.0,0.0,0.0,0.0,0.0,0.0,0.0,0.0,0.0,0.0,0.0,0.0,0.0,0.0,30.0,0.0,0.0,0.0,0,0.0,0.0,0.0,0.0,0.0,0.0,0.0,0,0.0,0.0,0.0,0.0,0.0,0.0,0.0,0,0.0,0.0,0.0,0.0,0.0,0,0.0,0.0,0.0,0.0,0.0,0,0.0,0.0,0.0,0.0,0,0.0,0.0,0.0,0,0,0,0.0,0.0,0.0,0.0,0.0,0.0,0.0,0.0,0.0,0.0,0.0,0.0,0.0,0.0,0.0,0,0.0,0.0,59.3,23.25,0.27526880000000004
# 1702,5272,70190,Osaka A.,1974,nan,(B2O3)56.0 (PbO)44.0 ,0.0,0,0.0,0.0,0.0,0.0,0.0,0.0,0.0,0,0,0,0.0,56.0,0,0.0,0.0,0.0,0.0,0.0,0.0,0,0.0,0.0,0.0,0.0,0,0,0.0,0.0,0,0.0,0.0,0.0,0.0,0.0,0.0,0,0.0,0.0,0.0,0.0,0.0,0.0,0,0.0,0.0,0,0.0,0.0,0.0,0.0,0.0,0.0,0,0,0,0.0,0,0.0,0.0,0,0,0.0,0,0.0,0.0,0.0,0,0.0,0.0,0.0,0,0,0.0,0.0,0,0.0,0.0,0.0,0,0.0,0.0,0.0,0,0,0,0.0,0.0,0,0.0,0.0,0.0,0,0.0,0.0,0.0,0.0,0.0,0.0,0.0,0.0,0.0,0.0,0.0,0.0,0.0,0.0,0.0,0.0,0.0,0.0,0.0,0.0,0.0,0.0,0.0,0.0,0.0,44.0,0.0,0.0,0.0,0,0.0,0.0,0.0,0.0,0.0,0.0,0.0,0,0.0,0.0,0.0,0.0,0.0,0.0,0.0,0,0.0,0.0,0.0,0.0,0.0,0,0.0,0.0,0.0,0.0,0.0,0,0.0,0.0,0.0,0.0,0,0.0,0.0,0.0,0,0,0,0.0,0.0,0.0,0.0,0.0,0.0,0.0,0.0,0.0,0.0,0.0,0.0,0.0,0.0,0.0,0,0.0,0.0,64.6,25.33,0.27516779999999996
# 1703,7802,74021,Takahashi K.,1983,nan,(B2O3)65.0 (Na2O)35.0 ,0.0,0,0.0,0.0,0.0,0.0,0.0,0.0,0.0,0,0,0,0.0,65.0,0,0.0,0.0,0.0,0.0,0.0,0.0,0,0.0,0.0,0.0,0.0,0,0,0.0,0.0,0,0.0,0.0,0.0,0.0,0.0,0.0,0,0.0,0.0,0.0,0.0,0.0,0.0,0,0.0,0.0,0,0.0,0.0,0.0,0.0,0.0,0.0,0,0,0,0.0,0,0.0,0.0,0,0,0.0,0,0.0,0.0,0.0,0,0.0,0.0,0.0,0,0,0.0,0.0,0,0.0,0.0,0.0,0,0.0,0.0,0.0,0,0,0,0.0,0.0,0,0.0,0.0,0.0,0,0.0,0.0,0.0,0.0,0.0,0.0,35.0,0.0,0.0,0.0,0.0,0.0,0.0,0.0,0.0,0.0,0.0,0.0,0.0,0.0,0.0,0.0,0.0,0.0,0.0,0.0,0.0,0.0,0.0,0,0.0,0.0,0.0,0.0,0.0,0.0,0.0,0,0.0,0.0,0.0,0.0,0.0,0.0,0.0,0,0.0,0.0,0.0,0.0,0.0,0,0.0,0.0,0.0,0.0,0.0,0,0.0,0.0,0.0,0.0,0,0.0,0.0,0.0,0,0,0,0.0,0.0,0.0,0.0,0.0,0.0,0.0,0.0,0.0,0.0,0.0,0.0,0.0,0.0,0.0,0,0.0,0.0,52.1,20.43,0.2750856
# 1704,3814,110727,State Optical I,1975,STF11,(Al2O3)3.307953562 (As2O3)0.255700043 (B2O3)12.06310205 (PbO)64.78213101 (SiO2)19.59111333 ,0.0,0,0.0,3.307953562,0.0,0.0,0.0,0.255700043,0.0,0,0,0,0.0,12.06310205,0,0.0,0.0,0.0,0.0,0.0,0.0,0,0.0,0.0,0.0,0.0,0,0,0.0,0.0,0,0.0,0.0,0.0,0.0,0.0,0.0,0,0.0,0.0,0.0,0.0,0.0,0.0,0,0.0,0.0,0,0.0,0.0,0.0,0.0,0.0,0.0,0,0,0,0.0,0,0.0,0.0,0,0,0.0,0,0.0,0.0,0.0,0,0.0,0.0,0.0,0,0,0.0,0.0,0,0.0,0.0,0.0,0,0.0,0.0,0.0,0,0,0,0.0,0.0,0,0.0,0.0,0.0,0,0.0,0.0,0.0,0.0,0.0,0.0,0.0,0.0,0.0,0.0,0.0,0.0,0.0,0.0,0.0,0.0,0.0,0.0,0.0,0.0,0.0,0.0,0.0,0.0,0.0,64.78213101,0.0,0.0,0.0,0,0.0,0.0,0.0,0.0,0.0,0.0,0.0,0,0.0,0.0,0.0,0.0,0.0,19.59111333,0.0,0,0.0,0.0,0.0,0.0,0.0,0,0.0,0.0,0.0,0.0,0.0,0,0.0,0.0,0.0,0.0,0,0.0,0.0,0.0,0,0,0,0.0,0.0,0.0,0.0,0.0,0.0,0.0,0.0,0.0,0.0,0.0,0.0,0.0,0.0,0.0,0,0.0,0.0,44.5,17.45,0.27507159999999997
# 1705,5272,70187,Osaka A.,1974,nan,(B2O3)65.0 (PbO)35.0 ,0.0,0,0.0,0.0,0.0,0.0,0.0,0.0,0.0,0,0,0,0.0,65.0,0,0.0,0.0,0.0,0.0,0.0,0.0,0,0.0,0.0,0.0,0.0,0,0,0.0,0.0,0,0.0,0.0,0.0,0.0,0.0,0.0,0,0.0,0.0,0.0,0.0,0.0,0.0,0,0.0,0.0,0,0.0,0.0,0.0,0.0,0.0,0.0,0,0,0,0.0,0,0.0,0.0,0,0,0.0,0,0.0,0.0,0.0,0,0.0,0.0,0.0,0,0,0.0,0.0,0,0.0,0.0,0.0,0,0.0,0.0,0.0,0,0,0,0.0,0.0,0,0.0,0.0,0.0,0,0.0,0.0,0.0,0.0,0.0,0.0,0.0,0.0,0.0,0.0,0.0,0.0,0.0,0.0,0.0,0.0,0.0,0.0,0.0,0.0,0.0,0.0,0.0,0.0,0.0,35.0,0.0,0.0,0.0,0,0.0,0.0,0.0,0.0,0.0,0.0,0.0,0,0.0,0.0,0.0,0.0,0.0,0.0,0.0,0,0.0,0.0,0.0,0.0,0.0,0,0.0,0.0,0.0,0.0,0.0,0,0.0,0.0,0.0,0.0,0,0.0,0.0,0.0,0,0,0,0.0,0.0,0.0,0.0,0.0,0.0,0.0,0.0,0.0,0.0,0.0,0.0,0.0,0.0,0.0,0,0.0,0.0,62.3,24.43,0.27507159999999997
# 1706,3833,12224,Ashizuka M.,1984,nan,(CaO)42.5 (P2O5)47.5 (SiO2)10.0 ,0.0,0,0.0,0.0,0.0,0.0,0.0,0.0,0.0,0,0,0,0.0,0.0,0,0.0,0.0,0.0,0.0,0.0,0.0,0,0.0,0.0,42.5,0.0,0,0,0.0,0.0,0,0.0,0.0,0.0,0.0,0.0,0.0,0,0.0,0.0,0.0,0.0,0.0,0.0,0,0.0,0.0,0,0.0,0.0,0.0,0.0,0.0,0.0,0,0,0,0.0,0,0.0,0.0,0,0,0.0,0,0.0,0.0,0.0,0,0.0,0.0,0.0,0,0,0.0,0.0,0,0.0,0.0,0.0,0,0.0,0.0,0.0,0,0,0,0.0,0.0,0,0.0,0.0,0.0,0,0.0,0.0,0.0,0.0,0.0,0.0,0.0,0.0,0.0,0.0,0.0,0.0,0.0,0.0,0.0,0.0,0.0,0.0,0.0,0.0,0.0,47.5,0.0,0.0,0.0,0.0,0.0,0.0,0.0,0,0.0,0.0,0.0,0.0,0.0,0.0,0.0,0,0.0,0.0,0.0,0.0,0.0,10.0,0.0,0,0.0,0.0,0.0,0.0,0.0,0,0.0,0.0,0.0,0.0,0.0,0,0.0,0.0,0.0,0.0,0,0.0,0.0,0.0,0,0,0,0.0,0.0,0.0,0.0,0.0,0.0,0.0,0.0,0.0,0.0,0.0,0.0,0.0,0.0,0.0,0,0.0,0.0,54.8,21.52,0.275
# 1707,3842,12264,Rouse G.B.,1981,nan,(Cs2O)8.3308325 (Na2O)8.3308325 (SiO2)83.338335 ,0.0,0,0.0,0.0,0.0,0.0,0.0,0.0,0.0,0,0,0,0.0,0.0,0,0.0,0.0,0.0,0.0,0.0,0.0,0,0.0,0.0,0.0,0.0,0,0,0.0,0.0,0,0.0,0.0,0.0,0.0,0.0,8.3308325,0,0.0,0.0,0.0,0.0,0.0,0.0,0,0.0,0.0,0,0.0,0.0,0.0,0.0,0.0,0.0,0,0,0,0.0,0,0.0,0.0,0,0,0.0,0,0.0,0.0,0.0,0,0.0,0.0,0.0,0,0,0.0,0.0,0,0.0,0.0,0.0,0,0.0,0.0,0.0,0,0,0,0.0,0.0,0,0.0,0.0,0.0,0,0.0,0.0,0.0,0.0,0.0,0.0,8.3308325,0.0,0.0,0.0,0.0,0.0,0.0,0.0,0.0,0.0,0.0,0.0,0.0,0.0,0.0,0.0,0.0,0.0,0.0,0.0,0.0,0.0,0.0,0,0.0,0.0,0.0,0.0,0.0,0.0,0.0,0,0.0,0.0,0.0,0.0,0.0,83.338335,0.0,0,0.0,0.0,0.0,0.0,0.0,0,0.0,0.0,0.0,0.0,0.0,0,0.0,0.0,0.0,0.0,0,0.0,0.0,0.0,0,0,0,0.0,0.0,0.0,0.0,0.0,0.0,0.0,0.0,0.0,0.0,0.0,0.0,0.0,0.0,0.0,0,0.0,0.0,46.6,18.27,0.275
# 1708,5294,70419,Shaw R.R.,1969,nan,(B2O3)91.91368816 (PbO)8.086311838 ,0.0,0,0.0,0.0,0.0,0.0,0.0,0.0,0.0,0,0,0,0.0,91.91368816,0,0.0,0.0,0.0,0.0,0.0,0.0,0,0.0,0.0,0.0,0.0,0,0,0.0,0.0,0,0.0,0.0,0.0,0.0,0.0,0.0,0,0.0,0.0,0.0,0.0,0.0,0.0,0,0.0,0.0,0,0.0,0.0,0.0,0.0,0.0,0.0,0,0,0,0.0,0,0.0,0.0,0,0,0.0,0,0.0,0.0,0.0,0,0.0,0.0,0.0,0,0,0.0,0.0,0,0.0,0.0,0.0,0,0.0,0.0,0.0,0,0,0,0.0,0.0,0,0.0,0.0,0.0,0,0.0,0.0,0.0,0.0,0.0,0.0,0.0,0.0,0.0,0.0,0.0,0.0,0.0,0.0,0.0,0.0,0.0,0.0,0.0,0.0,0.0,0.0,0.0,0.0,0.0,8.086311838,0.0,0.0,0.0,0,0.0,0.0,0.0,0.0,0.0,0.0,0.0,0,0.0,0.0,0.0,0.0,0.0,0.0,0.0,0,0.0,0.0,0.0,0.0,0.0,0,0.0,0.0,0.0,0.0,0.0,0,0.0,0.0,0.0,0.0,0,0.0,0.0,0.0,0,0,0,0.0,0.0,0.0,0.0,0.0,0.0,0.0,0.0,0.0,0.0,0.0,0.0,0.0,0.0,0.0,0,0.0,0.0,24.0,9.42,0.275
# 1709,6239,90963,Ashizuka M.,1984,nan,(Al2O3)2.5 (CaO)48.75 (P2O5)48.75 ,0.0,0,0.0,2.5,0.0,0.0,0.0,0.0,0.0,0,0,0,0.0,0.0,0,0.0,0.0,0.0,0.0,0.0,0.0,0,0.0,0.0,48.75,0.0,0,0,0.0,0.0,0,0.0,0.0,0.0,0.0,0.0,0.0,0,0.0,0.0,0.0,0.0,0.0,0.0,0,0.0,0.0,0,0.0,0.0,0.0,0.0,0.0,0.0,0,0,0,0.0,0,0.0,0.0,0,0,0.0,0,0.0,0.0,0.0,0,0.0,0.0,0.0,0,0,0.0,0.0,0,0.0,0.0,0.0,0,0.0,0.0,0.0,0,0,0,0.0,0.0,0,0.0,0.0,0.0,0,0.0,0.0,0.0,0.0,0.0,0.0,0.0,0.0,0.0,0.0,0.0,0.0,0.0,0.0,0.0,0.0,0.0,0.0,0.0,0.0,0.0,48.75,0.0,0.0,0.0,0.0,0.0,0.0,0.0,0,0.0,0.0,0.0,0.0,0.0,0.0,0.0,0,0.0,0.0,0.0,0.0,0.0,0.0,0.0,0,0.0,0.0,0.0,0.0,0.0,0,0.0,0.0,0.0,0.0,0.0,0,0.0,0.0,0.0,0.0,0,0.0,0.0,0.0,0,0,0,0.0,0.0,0.0,0.0,0.0,0.0,0.0,0.0,0.0,0.0,0.0,0.0,0.0,0.0,0.0,0,0.0,0.0,59.7,23.43,0.275
# 1710,6816,70553,Nemilov S.V.,1972,nan,(B2O3)87.5 (Bi2O3)12.5 ,0.0,0,0.0,0.0,0.0,0.0,0.0,0.0,0.0,0,0,0,0.0,87.5,0,0.0,0.0,0.0,0.0,12.5,0.0,0,0.0,0.0,0.0,0.0,0,0,0.0,0.0,0,0.0,0.0,0.0,0.0,0.0,0.0,0,0.0,0.0,0.0,0.0,0.0,0.0,0,0.0,0.0,0,0.0,0.0,0.0,0.0,0.0,0.0,0,0,0,0.0,0,0.0,0.0,0,0,0.0,0,0.0,0.0,0.0,0,0.0,0.0,0.0,0,0,0.0,0.0,0,0.0,0.0,0.0,0,0.0,0.0,0.0,0,0,0,0.0,0.0,0,0.0,0.0,0.0,0,0.0,0.0,0.0,0.0,0.0,0.0,0.0,0.0,0.0,0.0,0.0,0.0,0.0,0.0,0.0,0.0,0.0,0.0,0.0,0.0,0.0,0.0,0.0,0.0,0.0,0.0,0.0,0.0,0.0,0,0.0,0.0,0.0,0.0,0.0,0.0,0.0,0,0.0,0.0,0.0,0.0,0.0,0.0,0.0,0,0.0,0.0,0.0,0.0,0.0,0,0.0,0.0,0.0,0.0,0.0,0,0.0,0.0,0.0,0.0,0,0.0,0.0,0.0,0,0,0,0.0,0.0,0.0,0.0,0.0,0.0,0.0,0.0,0.0,0.0,0.0,0.0,0.0,0.0,0.0,0,0.0,0.0,39.9,15.65,0.275
# 1711,10017,97274,Rao K.J.,1986,nan,(MoO3)50.0 (P2O5)20.0 (PbO)30.0 ,0.0,0,0.0,0.0,0.0,0.0,0.0,0.0,0.0,0,0,0,0.0,0.0,0,0.0,0.0,0.0,0.0,0.0,0.0,0,0.0,0.0,0.0,0.0,0,0,0.0,0.0,0,0.0,0.0,0.0,0.0,0.0,0.0,0,0.0,0.0,0.0,0.0,0.0,0.0,0,0.0,0.0,0,0.0,0.0,0.0,0.0,0.0,0.0,0,0,0,0.0,0,0.0,0.0,0,0,0.0,0,0.0,0.0,0.0,0,0.0,0.0,0.0,0,0,0.0,0.0,0,0.0,0.0,0.0,0,0.0,0.0,0.0,0,0,0,0.0,0.0,0,0.0,0.0,0.0,0,0.0,0.0,0.0,50.0,0.0,0.0,0.0,0.0,0.0,0.0,0.0,0.0,0.0,0.0,0.0,0.0,0.0,0.0,0.0,0.0,0.0,20.0,0.0,0.0,0.0,30.0,0.0,0.0,0.0,0,0.0,0.0,0.0,0.0,0.0,0.0,0.0,0,0.0,0.0,0.0,0.0,0.0,0.0,0.0,0,0.0,0.0,0.0,0.0,0.0,0,0.0,0.0,0.0,0.0,0.0,0,0.0,0.0,0.0,0.0,0,0.0,0.0,0.0,0,0,0,0.0,0.0,0.0,0.0,0.0,0.0,0.0,0.0,0.0,0.0,0.0,0.0,0.0,0.0,0.0,0,0.0,0.0,52.1,20.1,0.275
# 1712,12180,137611,Dumbaugh W.H.,1974,0,(Al2O3)2.7 (BeO)21.6 (MgO)32.5 (SiO2)37.8 (Ta2O5)5.4 ,0.0,0,0.0,2.7,0.0,0.0,0.0,0.0,0.0,0,0,0,0.0,0.0,0,0.0,0.0,0.0,21.6,0.0,0.0,0,0.0,0.0,0.0,0.0,0,0,0.0,0.0,0,0.0,0.0,0.0,0.0,0.0,0.0,0,0.0,0.0,0.0,0.0,0.0,0.0,0,0.0,0.0,0,0.0,0.0,0.0,0.0,0.0,0.0,0,0,0,0.0,0,0.0,0.0,0,0,0.0,0,0.0,0.0,0.0,0,0.0,0.0,0.0,0,0,0.0,0.0,0,0.0,0.0,0.0,0,0.0,0.0,0.0,0,0,0,0.0,0.0,0,0.0,32.5,0.0,0,0.0,0.0,0.0,0.0,0.0,0.0,0.0,0.0,0.0,0.0,0.0,0.0,0.0,0.0,0.0,0.0,0.0,0.0,0.0,0.0,0.0,0.0,0.0,0.0,0.0,0.0,0.0,0.0,0.0,0,0.0,0.0,0.0,0.0,0.0,0.0,0.0,0,0.0,0.0,0.0,0.0,0.0,37.8,0.0,0,0.0,0.0,0.0,0.0,0.0,0,0.0,0.0,0.0,5.4,0.0,0,0.0,0.0,0.0,0.0,0,0.0,0.0,0.0,0,0,0,0.0,0.0,0.0,0.0,0.0,0.0,0.0,0.0,0.0,0.0,0.0,0.0,0.0,0.0,0.0,0,0.0,0.0,143.0,56.07,0.275
# 1713,16682,145621,Livshits V.Ya.,1995,nan,(Cs2O)10.0 (TeO2)90.0 ,0.0,0,0.0,0.0,0.0,0.0,0.0,0.0,0.0,0,0,0,0.0,0.0,0,0.0,0.0,0.0,0.0,0.0,0.0,0,0.0,0.0,0.0,0.0,0,0,0.0,0.0,0,0.0,0.0,0.0,0.0,0.0,10.0,0,0.0,0.0,0.0,0.0,0.0,0.0,0,0.0,0.0,0,0.0,0.0,0.0,0.0,0.0,0.0,0,0,0,0.0,0,0.0,0.0,0,0,0.0,0,0.0,0.0,0.0,0,0.0,0.0,0.0,0,0,0.0,0.0,0,0.0,0.0,0.0,0,0.0,0.0,0.0,0,0,0,0.0,0.0,0,0.0,0.0,0.0,0,0.0,0.0,0.0,0.0,0.0,0.0,0.0,0.0,0.0,0.0,0.0,0.0,0.0,0.0,0.0,0.0,0.0,0.0,0.0,0.0,0.0,0.0,0.0,0.0,0.0,0.0,0.0,0.0,0.0,0,0.0,0.0,0.0,0.0,0.0,0.0,0.0,0,0.0,0.0,0.0,0.0,0.0,0.0,0.0,0,0.0,0.0,0.0,0.0,0.0,0,0.0,0.0,0.0,0.0,0.0,0,0.0,90.0,0.0,0.0,0,0.0,0.0,0.0,0,0,0,0.0,0.0,0.0,0.0,0.0,0.0,0.0,0.0,0.0,0.0,0.0,0.0,0.0,0.0,0.0,0,0.0,0.0,35.1,13.76,0.275
# 1714,17520,167815,Cleek G.W.,1962,nan,(BaO)19.0 (La2O3)7.0 (SiO2)44.0 (Ta2O5)1.0 (ThO2)4 (TiO2)20.0 (ZrO2)5.0 ,0.0,0,0.0,0.0,0.0,0.0,0.0,0.0,0.0,0,0,0,0.0,0.0,0,0.0,19.0,0.0,0.0,0.0,0.0,0,0.0,0.0,0.0,0.0,0,0,0.0,0.0,0,0.0,0.0,0.0,0.0,0.0,0.0,0,0.0,0.0,0.0,0.0,0.0,0.0,0,0.0,0.0,0,0.0,0.0,0.0,0.0,0.0,0.0,0,0,0,0.0,0,0.0,0.0,0,0,0.0,0,0.0,0.0,0.0,0,0.0,0.0,0.0,0,0,0.0,0.0,0,0.0,0.0,7.0,0,0.0,0.0,0.0,0,0,0,0.0,0.0,0,0.0,0.0,0.0,0,0.0,0.0,0.0,0.0,0.0,0.0,0.0,0.0,0.0,0.0,0.0,0.0,0.0,0.0,0.0,0.0,0.0,0.0,0.0,0.0,0.0,0.0,0.0,0.0,0.0,0.0,0.0,0.0,0.0,0,0.0,0.0,0.0,0.0,0.0,0.0,0.0,0,0.0,0.0,0.0,0.0,0.0,44.0,0.0,0,0.0,0.0,0.0,0.0,0.0,0,0.0,0.0,0.0,1.0,0.0,0,0.0,0.0,0.0,0.0,4,20.0,0.0,0.0,0,0,0,0.0,0.0,0.0,0.0,0.0,0.0,0.0,0.0,0.0,0.0,0.0,0.0,0.0,0.0,0.0,0,0.0,5.0,106.0,41.7,0.275
# 1716,27975,189692,Lagakos N.,1980,nan,(Al2O3)18.94785572 (BeO)16.51190684 (CaO)31.5804962 (La2O3)1.267989007 (MgO)5.0365343330000005 (SiO2)17.12547152 (Ta2O3)1.007991261 (TiO2)5.170193174 (ZrO2)3.351561942 ,0.0,0,0.0,18.94785572,0.0,0.0,0.0,0.0,0.0,0,0,0,0.0,0.0,0,0.0,0.0,0.0,16.51190684,0.0,0.0,0,0.0,0.0,31.5804962,0.0,0,0,0.0,0.0,0,0.0,0.0,0.0,0.0,0.0,0.0,0,0.0,0.0,0.0,0.0,0.0,0.0,0,0.0,0.0,0,0.0,0.0,0.0,0.0,0.0,0.0,0,0,0,0.0,0,0.0,0.0,0,0,0.0,0,0.0,0.0,0.0,0,0.0,0.0,0.0,0,0,0.0,0.0,0,0.0,0.0,1.267989007,0,0.0,0.0,0.0,0,0,0,0.0,0.0,0,0.0,5.0365343330000005,0.0,0,0.0,0.0,0.0,0.0,0.0,0.0,0.0,0.0,0.0,0.0,0.0,0.0,0.0,0.0,0.0,0.0,0.0,0.0,0.0,0.0,0.0,0.0,0.0,0.0,0.0,0.0,0.0,0.0,0.0,0,0.0,0.0,0.0,0.0,0.0,0.0,0.0,0,0.0,0.0,0.0,0.0,0.0,17.12547152,0.0,0,0.0,0.0,0.0,0.0,0.0,0,0.0,0.0,1.007991261,0.0,0.0,0,0.0,0.0,0.0,0.0,0,5.170193174,0.0,0.0,0,0,0,0.0,0.0,0.0,0.0,0.0,0.0,0.0,0.0,0.0,0.0,0.0,0.0,0.0,0.0,0.0,0,0.0,3.351561942,126.0,49.41,0.275
