Repository: jacobergzhou/Poisson-Ratio

File: Poisson_data_cleaned_06212019.csv (part 24 of 58)
,Code,Glass #,Author,Year,Trademark,Ag2O,AgI,Al,Al2O3,AlF3,AlN,As,As2O3,As2O5,As2S3,As2Se3,AsSe,B,B2O3,BaCl2,BaF2,BaO,BeF2,BeO,Bi2O3,BiCl3,Br,Ca,CaF2,CaO,Cd,CdCl2,CdF2,CdO,Ce2O3,CeF3,CeO2,Cl,Co3O4,CoO,Cr2O3,Cs2O,CsCl,CsF,Cu2O,CuO,Dy2O3,Er,Er2O3,ErF3,Eu,Eu2O3,EuF3,F,Fe,Fe2O3,FeO,Ga,Ga2O3,Ga2S3,Ga2Se3,GaF3,Gd2O3,GdF3,Ge,GeO2,GeS2,GeSe2,H2O,HfF4,HfO2,Hg,Ho2O3,I,InF3,K,K2O,K2S,K2SO4,KBr,KCl,KF,KHF2,La,La2O3,La2S3,LaF3,Li,Li2O,Li2S,Li2SO4,LiBr,LiCl,LiF,LiI,MgF2,MgO,Mn2O3,MnF2,MnO,MnO2,MoO2,MoO3,N,Na,Na2O,Na2S,Na2SO4,NaCl,NaF,NaPO3,Nb2O5,Nd,Nd2O3,NdF3,NH4NO3,NiO,O,OH,P,P2O5,Pb,PbCl2,PbF2,PbO,PdO,Pr2O3,Pr6O11,PrF3,Rb2O,RbF,Rh2O3,RuO2,S,Sb,Sb2O3,Sb2S3,Sc2O3,Se,Si,Si3N4,SiC,SiO2,Sm2O3,Sn,SnO,SnO2,SO2,SO3,Sr,SrCl2,SrF2,SrO,Ta2O3,Ta2O5,Tb2O3,TbF3,Te,TeO2,Th,ThF4,ThO2,TiO2,Tl,Tl2O,Tl2Se,TlSe,Tm2O3,U,U3O8,UO2,V,V2O5,VO6,WO3,Y,Y2O3,Yb2O3,YbF3,YF3,ZnCl2,ZnF2,ZnO,ZnSO4,ZrF4,ZrO2,Young's modulus E (GPa),Shear modulus G (GPa),Poisson's ratio v
# 2160,16682,145605,Livshits V.Ya.,1995,,0,0,0,0,0,0,0,0,0,0,0,0,0,0,0,0,0,0,0,0,0,0,0,0,0,0,0,0,0,0,0,0,0,0,0,0,0,0,0,0,0,0,0,0,0,0,0,0,0,0,0,0,0,0,0,0,0,0,0,0,0,0,0,0,0,0,0,0,0,0,0,0,0,0,0,0,0,0,0,0,0,0,0,0,0,0,0,0,0,0,0,0,0,0,0,0,0,0,0,0,14,0,0,0,0,0,0,0,0,0,0,0,0,0,0,0,0,0,0,0,0,0,0,0,0,0,0,0,0,0,0,0,0,0,0,0,0,0,0,0,0,0,0,0,0,0,0,0,0,0,0,0,0,86,0,0,0,0,0,0,0,0,0,0,0,0,0,0,0,0,0,0,0,0,0,0,0,0,0,0,0,41.5,16.4,0.266
# 2161,20408,175149,Wiessner W.,1962,SK 16,0,0,0,4.202918504,0,0,0,0.433200052,0,0,0,0,0,24.62130295,0,0,27.94920335,0,0,0,0,0,0,0,0,0,0,0,0,0,0,0,0,0,0,0,0,0,0,0,0,0,0,0,0,0,0,0,0,0,0,0,0,0,0,0,0,0,0,0,0,0,0,0,0,0,0,0,0,0,0,0,0,0,0,0,0,0,0,0,0,0,0,0,0,0,0,0,0,0,0,0,0,0,0,0,0,0,0,0,0,0,0,0,0,0,0,0,0,0,0,0,0,0,0,0,0,0,0,0,0,0,0,0,0,0,0,0,0,0,0,0,0,0,0,0,0,42.79337514,0,0,0,0,0,0,0,0,0,0,0,0,0,0,0,0,0,0,0,0,0,0,0,0,0,0,0,0,0,0,0,0,0,0,0,0,0,0,0,0,0,0,0,89.1,35.22,0.266
# 2162,26288,354464,Rajendran V.,2003,,0,0,0,0,0,0,0,0,0,0,0,0,0,0,0,0,0,0,0,10.63726828,0,0,0,0,0,0,0,0,0,0,0,0,0,0,0,0,0,0,0,0,0,0,0,0,0,0,0,0,0,0,0,0,0,0,0,0,0,0,0,0,0,0,0,0,0,0,0,0,0,0,0,0,0,0,0,0,0,0,0,0,0,0,0,0,0,0,0,0,0,0,0,0,0,0,0,0,0,0,0,0,0,0,0,0,0,0,0,0,0,0,0,0,0,0,0,0,0,0,0,0,0,0,0,0,0,0,0,0,0,0,0,0,0,0,0,0,0,0,0,0,0,0,0,0,0,0,0,0,0,0,0,0,0,62.11237746,0,0,0,0,0,0,0,0,0,0,0,0,0,27.25035425,0,0,0,0,0,0,0,0,0,0,0,0,0,,,0.266
# 2163,28968,381817,Eliseev Yu.A.,1984,,0,0,0,0,0,0,15,0,0,0,0,0,0,0,0,0,0,0,0,0,0,0,0,0,0,0,0,0,0,0,0,0,0,0,0,0,0,0,0,0,0,0,0,0,0,0,0,0,0,0,0,0,0,0,0,0,0,0,0,20,0,0,0,0,0,0,0,0,0,0,0,0,0,0,0,0,0,0,0,0,0,0,0,0,0,0,0,0,0,0,0,0,0,0,0,0,0,0,0,0,0,0,0,0,0,0,0,0,0,0,0,0,0,0,0,0,0,0,0,0,0,0,0,0,0,0,0,0,65,0,0,0,0,0,0,0,0,0,0,0,0,0,0,0,0,0,0,0,0,0,0,0,0,0,0,0,0,0,0,0,0,0,0,0,0,0,0,0,0,0,0,0,0,0,0,0,0,0,0,0,0,17.5,6.9,0.266
# 2164,30327,390393,Begum A.N.,2006,,0,0,0,0,0,0,0,0,0,0,0,0,0,0,0,11.04028263,0,0,0,0,0,0,0,0,0,0,0,0,0,0,0,0,0,0,0,0,0,0,0,0,0,0,0,0,0,0,0,0,0,0,0,0,0,0,0,0,0,0,0,0,0,0,0,0,0,0,0,0,0,0,0,0,0,0,0,0,0,0,0,0,0,0,0,0,0,0,0,0,0,0,0,0,0,0,0,0,0,0,0,0,0,0,0,0,0,0,0,0,0,0,0,0,0,0,0,0,0,0,0,0,0,0,0,0,0,0,0,0,0,0,0,0,0,0,0,0,0,0,0,0,0,0,0,0,0,0,0,0,0,0,0,0,0,88.95971737,0,0,0,0,0,0,0,0,0,0,0,0,0,0,0,0,0,0,0,0,0,0,0,0,0,0,0,33.3,13.15,0.266
# 2165,31921,405216,Aitken B.G.,2007,,0,0,0,17.90794508,0,0,0,0,0,0,0,0,0,0,0,0,1.490661351,0,0,0,0,0,0,0,0,0,0,0,0,0,0,0,0,0,0,0,0,0,0,0,0,0,0,0,0,0,0,0,0,0,0,0,0,0,0,0,0,0,0,0,0,0,0,0,0,0,0,0,0,0,0,0,0,0,0,0,0,0,0,10.94047963,0,0,0,0,0,0,0,0,0,0,0,0,0,0,0,0,0,0,0,0,0,0,0,0,0,0,0,0,0,0,0,0,0,0,0,0,0,0,0,0,0,0,0,0,0,0,0,0,0,0,0,0,0,0,0,0,0,69.66091393,0,0,0,0,0,0,0,0,0,0,0,0,0,0,0,0,0,0,0,0,0,0,0,0,0,0,0,0,0,0,0,0,0,0,0,0,0,0,0,0,0,0,0,93.4,36.88,0.266
# 2166,35364,425170,Gaafar M.S.,2009,,0,0,0,4,0,0,0,0,0,0,0,0,0,67,0,0,0,0,0,0,0,0,0,0,0,0,0,0,0,0,0,0,0,0,0,0,0,0,0,0,0,0,0,0,0,0,0,0,0,0,0,0,0,0,0,0,0,0,0,0,0,0,0,0,0,0,0,0,0,0,0,0,0,0,0,0,0,0,0,0,0,0,0,0,0,0,0,0,0,0,0,0,0,0,0,0,0,0,0,0,29,0,0,0,0,0,0,0,0,0,0,0,0,0,0,0,0,0,0,0,0,0,0,0,0,0,0,0,0,0,0,0,0,0,0,0,0,0,0,0,0,0,0,0,0,0,0,0,0,0,0,0,0,0,0,0,0,0,0,0,0,0,0,0,0,0,0,0,0,0,0,0,0,0,0,0,0,0,0,0,0,53.9,21.3,0.266
# 2167,37969,448775,Gaafar M.S.,2011,,0,0,0,0,0,0,0,0,0,0,0,0,0,0,0,0,0,0,0,0,0,0,0,0,0,0,0,0,0,0,0,0,0,0,0,0,0,0,0,0,0,0,0,0,0,0,0,0,0,0,0,0,0,0,0,0,0,0,0,0,0,0,0,0,0,0,0,0,0,0,0,0,0,0,0,0,0,0,0,0,0,0,0,0,0,0,0,0,0,0,0,0,0,0,0,0,0,0,0,0,0,0,0,0,0,0,0,0,0,0,0,0,0,0,0,0,0,0,0,10,0,0,0,0,0,0,0,0,0,0,0,0,0,0,0,0,0,0,0,0,0,0,0,0,0,0,0,0,0,0,0,0,0,90,0,0,0,0,0,0,0,0,0,0,0,0,0,0,0,0,0,0,0,0,0,0,0,0,0,0,0,,,0.266
# 2168,38438,450558,Connelly A.J.,2011,,0,0,0,2.724239457,0,0,0,0,0,0,0,0,0,10.35636694,0,0,0,0,0,0,0,0,0,0,0.411016672,0,0,0,0,0,0,0,0,0,0,0,0,0,0,0,0,0,0,0,0,0,0,0,0,0,2.076003396,0,0,0,0,0,0,0,0,0,0,0,0,0,0,0,0,0,0,0,0,0.025096331,0,0,0,0,0,0,0,0,0,0,0,16.8112775,0,0,0,0,0,0,0,2.09684543,0,0,0,0,0,0,0,0,14.87521433,0,0,0,0,0,0,0,0,0,0,0,0,0,0,0.037471991,0,0,0,0,0,0,0,0,0,0,0,0,0,0,0,0,0,0,0,0,0,50.55742271,0,0,0,0,0,0,0,0,0,0,0,0,0,0,0,0,0,0,0,0,0,0,0,0,0,0,0,0,0,0,0,0,0,0,0,0,0,0,0,0.029045238,0,0,0,82.8,32.7,0.266
# 2169,37260,441971,Mamiya S.,2010,,0,0,0,0,0,0,0,0,0,0,0,0,0,0,0,0,0,0,0,0,0,0,0,0,0,0,0,0,0,0,0,0,0,0,0,0,0,0,0,0,0,0,0,0,0,0,0,0,0,0,0,0,0,0,0,0,0,0,0,0,89.1,0,0,0,0,0,0,0,0,0,0,10.9,0,0,0,0,0,0,0,0,0,0,0,0,0,0,0,0,0,0,0,0,0,0,0,0,0,0,0,0,0,0,0,0,0,0,0,0,0,0,0,0,0,0,0,0,0,0,0,0,0,0,0,0,0,0,0,0,0,0,0,0,0,0,0,0,0,0,0,0,0,0,0,0,0,0,0,0,0,0,0,0,0,0,0,0,0,0,0,0,0,0,0,0,0,0,0,0,0,0,0,0,0,0,0,0,0,0,0,0,0,55.7,22,0.2659091
# 2170,3861,143640,Takahashi K.,1983,,0,0,0,0,0,0,0,0,0,0,0,0,0,23.25581,0,0,0,0,0,0,0,0,0,0,0,0,0,0,0,0,0,0,0,0,0,0,0,0,0,0,0,0,0,0,0,0,0,0,0,0,0,0,0,0,0,0,0,0,0,0,0,0,0,0,0,0,0,0,0,0,0,30.23256,0,0,0,0,0,0,0,0,0,0,0,0,0,0,0,0,0,0,0,0,0,0,0,0,0,0,0,0,0,0,0,0,0,0,0,0,0,0,0,0,0,0,0,0,0,0,0,0,0,0,0,0,0,0,0,0,0,0,0,0,0,0,0,0,0,46.51163,0,0,0,0,0,0,0,0,0,0,0,0,0,0,0,0,0,0,0,0,0,0,0,0,0,0,0,0,0,0,0,0,0,0,0,0,0,0,0,0,0,0,0,51.8,20.46,0.2658847
# 2171,6619,38504,Gan Fuxi,1959,,0,0,0,8,0,0,0,0,0,0,0,0,0,0,0,0,0,0,0,0,0,0,0,0,0,0,0,0,0,0,0,0,0,0,0,0,0,0,0,0,0,0,0,0,0,0,0,0,0,0,0,0,0,0,0,0,0,0,0,0,0,0,0,0,0,0,0,0,0,0,0,0,0,0,0,0,0,0,0,0,0,0,0,0,0,0,0,0,0,0,0,0,0,0,0,0,0,0,0,0,32,0,0,0,0,0,0,0,0,0,0,0,0,0,0,0,0,0,0,0,0,0,0,0,0,0,0,0,0,0,0,0,0,0,0,0,0,60,0,0,0,0,0,0,0,0,0,0,0,0,0,0,0,0,0,0,0,0,0,0,0,0,0,0,0,0,0,0,0,0,0,0,0,0,0,0,0,0,0,0,0,64.8,25.6,0.265625
# 2172,7802,99746,Takahashi K.,1983,,0,0,0,0,0,0,0,0,0,0,0,0,0,52,0,0,0,0,0,0,0,0,0,0,0,0,0,0,0,0,0,0,0,0,0,0,0,0,0,0,0,0,0,0,0,0,0,0,0,0,0,0,0,0,0,0,0,0,0,0,0,0,0,0,0,0,0,0,0,0,0,0,0,0,0,0,0,0,0,0,0,0,0,0,0,0,0,0,0,0,0,5,0,0,0,0,0,0,0,0,43,0,0,0,0,0,0,0,0,0,0,0,0,0,0,0,0,0,0,0,0,0,0,0,0,0,0,0,0,0,0,0,0,0,0,0,0,0,0,0,0,0,0,0,0,0,0,0,0,0,0,0,0,0,0,0,0,0,0,0,0,0,0,0,0,0,0,0,0,0,0,0,0,0,0,0,0,0,0,0,0,56.8,22.44,0.2655971
# 2173,30951,391775,Rajendran V.,2002,,0,0,0,0,0,0,0,0,0,0,0,0,0,0,0,0,0.787726554,0,0,5.891041488,0,0,0,0,0,0,0,0,0,0,0,0,0,0,0,0,0,0,0,0,0,0,0,0,0,0,0,0,0,0,0,0,0,0,0,0,0,0,0,0,0,0,0,0,0,0,0,0,0,0,0,0,0,0,0,0,0,0,0,0,0,0,0,0,0,0,0,0,0,0,0,0,0,0,0,0,0,0,0,0,0,0,0,0,0,0,0,0,0,0,0,0,0,0,0,0,0,0,0,0,0,0,0,0,0,0,0,0,0,0,0,0,0,0,0,0,0,0,0,0,0,0,0,0,0,0,0,0,0,0,0,0,0,57.33092282,0,0,0,0.778925508,0,0,0,0,0,0,0,0,0,35.21138363,0,0,0,0,0,0,0,0,0,0,0,0,0,52.9,20.9,0.2655503
# 2174,6300,72521,Field M.B.,1969,,0,0,0,0,0,0,0,0,0,0,0,0,0,0,0,0,0,0,0,0,0,0,0,0,0,0,0,0,0,0,0,0,0,0,0,0,0,0,0,0,0,0,0,0,0,0,0,0,0,0,0,0,0,0,0,0,0,0,0,0,0,0,0,0,0,0,0,0,0,0,0,0,0,0,0,0,0,0,0,0,0,0,0,0,0,0,0,0,0,0,0,0,0,0,0,0,0,0,0,0,0,0,0,0,0,0,0,0,0,0,0,0,0,0,0,12.5,0,0,0,0,0,0,0,0,0,0,0,0,0,0,0,0,0,0,0,0,0,0,0,0,0,0,0,0,0,0,0,0,0,0,0,0,0,0,0,0,0,0,0,0,0,0,0,0,0,0,0,87.5,0,0,0,0,0,0,0,0,0,0,0,0,0,41.5,16.4,0.2652439
# 2175,1987,110654,State Optical I,1975,TK9,0,0,0,1.683280377,0,0,0,0.427299842,0,0,0,0,0,6.831493472,0,0,21.39061209,0,0,0,0,0,0,0,0,0,0,0,0,0,0,0,0,0,0,0,0,0,0,0,0,0,0,0,0,0,0,0,0,0,0,0,0,0,0,0,0,0,0,0,0,0,0,0,0,0,0,0,0,0,0,0,0,0,0,0,0,0,0,0,0,0,0,0,0,0,0,0,0,0,0,0,0,0,0,0,0,0,0,0,4.408608369,0,0,0,0,0,0,0,0,0,0,0,0,0,0,0,0,0,0,0,0,0,0,0,0,0,0,0,0,0,0.339799874,0,0,0,0,0,0,52.9798404,0,0,0,0,0,0,0,0,0,0,0,0,0,0,0,0,0,0,0,0,0,0,0,0,0,0,0,0,0,0,0,0,0,0,0,0,0,0,0,11.93906558,0,0,0,79,31.22,0.2652146
# 2176,1834,9141,Takahashi K.,1983,,0,0,0,0,0,0,0,0,0,0,0,0,0,0,0,0,0,0,0,0,0,0,0,0,0,0,0,0,0,0,0,0,0,0,0,0,20,0,0,0,0,0,0,0,0,0,0,0,0,0,0,0,0,0,0,0,0,0,0,0,0,0,0,0,0,0,0,0,0,0,0,0,0,0,0,0,0,0,0,0,0,0,0,0,0,0,0,0,0,0,0,0,0,0,0,0,0,0,0,0,0,0,0,0,0,0,0,0,0,0,0,0,0,0,0,0,0,0,0,0,0,0,0,0,0,0,0,0,0,0,0,0,0,0,0,0,0,80,0,0,0,0,0,0,0,0,0,0,0,0,0,0,0,0,0,0,0,0,0,0,0,0,0,0,0,0,0,0,0,0,0,0,0,0,0,0,0,0,0,0,0,37.6,14.86,0.2651413
# 2177,17460,183311,Rabukhin A.I.,1986,,0,0,0,1.05,0,0,0,0,0,0,0,0,0,0,0,0,0,0,0,15.12,0,0,0,0,0,0,0,0,0,0,0,0,0,0,0,0,0,0,0,0,0,0,0,0,0,0,0,0,0,0,0,0,0,0,0,0,0,0,0,0,68.21,0,0,0,0,0,0,0,0,0,0,0,0,0,0,0,0,0,0,0,0,0,0,0,0,0,0,0,0,0,0,0,0,0,0,0,0,0,0,0,0,0,0,0,0,0,0,0,0,0,0,0,0,0,0,0,0,0,0,15.62,0,0,0,0,0,0,0,0,0,0,0,0,0,0,0,0,0,0,0,0,0,0,0,0,0,0,0,0,0,0,0,0,0,0,0,0,0,0,0,0,0,0,0,0,0,0,0,0,0,0,0,0,0,0,0,0,0,0,0,0,0,60.9,24.07,0.2650603
# 2178,1962,987,Yoshimoto M.,1986,,0,0,0,0,0,0,0,0,0,0,0,0,0,0,0,0,0,0,0,0,0,0,0,0,0,0,0,0,0,0,0,0,0,0,0,0,0,0,0,0,0,0,0,0,0,0,0,0,0,0,0,0,0,0,0,0,0,0,0,0,0,0,0,0,0,0,0,0,0,0,0,0,0,0,0,0,0,0,0,0,0,0,0,0,0,0,0,0,0,0,0,0,0,0,0,0,0,0,0,0,0,0,0,0,0,0,0,0,0,0,0,0,0,0,0,0,0,0,0,58,0,0,0,0,0,0,0,0,0,0,0,0,0,0,0,0,0,42,0,0,0,0,0,0,0,0,0,0,0,0,0,0,0,0,0,0,0,0,0,0,0,0,0,0,0,0,0,0,0,0,0,0,0,0,0,0,0,0,0,0,0,48.6,19.21,0.265
# 2179,3384,3827,Shchavelev O.S.,1973,,0,0,0,0,0,0,0,0,0,0,0,0,0,0,0,0,0,0,0,0,0,0,0,0,0,0,0,0,0,0,0,0,0,0,0,0,0,0,0,0,0,0,0,0,0,0,0,0,0,0,0,0,0,0,0,0,0,0,0,0,0,0,0,0,0,0,0,0,0,0,0,22.3,0,0,0,0,0,0,0,0,0,0,0,0,0,0,0,0,0,0,0,0,0,0,0,0,0,0,0,0,0,0,0,0,0,0,0,0,0,0,0,0,0,0,0,0,0,0,0,0,0,0,0,0,0,0,0,0,0,0,0,0,0,0,0,0,0,70.8,0,0,0,0,0,0,0,0,0,6.9,0,0,0,0,0,0,0,0,0,0,0,0,0,0,0,0,0,0,0,0,0,0,0,0,0,0,0,0,0,0,0,0,0,53.2,21.09,0.265
# 2180,3384,3829,Shchavelev O.S.,1973,,0,0,0,0,0,0,0,0,0,0,0,0,0,0,0,0,0,0,0,0,0,0,0,0,0,0,0,0,0,0,0,0,0,0,0,0,0,0,0,0,0,0,0,0,0,0,0,0,0,0,0,0,0,0,0,0,0,0,0,0,0,0,0,0,0,0,0,0,0,0,0,20.5,0,0,0,0,0,0,0,0,0,0,0,0,0,0,0,0,0,0,0,0,0,0,0,0,0,0,0,0,0,0,0,0,0,0,0,0,0,0,0,0,0,0,0,0,0,0,0,0,0,0,0,0,0,0,0,0,0,0,0,0,0,0,0,0,0,65.1,0,0,0,0,0,0,0,0,0,14.4,0,0,0,0,0,0,0,0,0,0,0,0,0,0,0,0,0,0,0,0,0,0,0,0,0,0,0,0,0,0,0,0,0,58.9,23.24,0.265
# 2181,3497,7667,Soga N.,1976,,0,0,0,0,0,0,0,0,0,0,0,0,0,0,0,0,16.66667,0,0,0,0,0,0,0,16.66667,0,0,0,0,0,0,0,0,0,0,0,0,0,0,0,0,0,0,0,0,0,0,0,0,0,0,0,0,0,0,0,0,0,0,0,0,0,0,0,0,0,0,0,0,0,0,0,0,0,0,0,0,0,0,0,0,0,0,0,0,0,0,0,0,0,0,0,0,0,0,0,0,0,0,0,0,0,0,0,0,0,0,0,0,0,0,0,0,0,0,0,0,0,0,0,0,0,0,0,0,0,0,0,0,0,0,0,0,0,0,0,0,66.66666,0,0,0,0,0,0,0,0,0,0,0,0,0,0,0,0,0,0,0,0,0,0,0,0,0,0,0,0,0,0,0,0,0,0,0,0,0,0,0,0,0,0,0,71.3,28.21,0.265
# 2182,3833,12221,Ashizuka M.,1984,,0,0,0,0,0,0,0,0,0,0,0,0,0,0,0,0,0,0,0,0,0,0,0,0,42.5,0,0,0,0,0,0,0,0,0,0,0,0,0,0,0,0,0,0,0,0,0,0,0,0,0,0,0,0,0,0,0,0,0,0,0,0,0,0,0,0,0,0,0,0,0,0,0,0,0,0,0,0,0,0,0,0,0,0,0,0,0,0,0,0,0,0,0,0,0,0,0,0,0,0,0,0,0,0,0,0,0,0,0,0,0,0,0,0,0,0,42.5,0,0,0,0,0,0,0,0,0,0,0,0,0,0,0,0,0,0,0,0,0,15,0,0,0,0,0,0,0,0,0,0,0,0,0,0,0,0,0,0,0,0,0,0,0,0,0,0,0,0,0,0,0,0,0,0,0,0,0,0,0,0,0,0,0,56.5,22.34,0.265
# 2183,5294,70428,Shaw R.R.,1969,,0,0,0,0,0,0,0,0,0,0,0,0,0,82.39677,0,0,0,0,0,0,0,0,0,0,0,0,0,0,0,0,0,0,0,0,0,0,0,0,0,0,0,0,0,0,0,0,0,0,0,0,0,0,0,0,0,0,0,0,0,0,0,0,0,0,0,0,0,0,0,0,0,0,0,0,0,0,0,0,0,0,0,0,0,0,0,0,0,0,0,0,0,0,0,0,0,0,0,0,0,0,0,0,0,0,0,0,0,0,0,0,0,0,0,0,0,0,0,0,0,17.60323,0,0,0,0,0,0,0,0,0,0,0,0,0,0,0,0,0,0,0,0,0,0,0,0,0,0,0,0,0,0,0,0,0,0,0,0,0,0,0,0,0,0,0,0,0,0,0,0,0,0,0,0,0,0,0,0,0,0,0,0,0,44.9,17.77,0.265
# 2184,5879,93259,Keshishyan T.N.,1978,,0,0,0,9.1,0,0,0,0,0,0,0,0,0,0,0,0,0,0,0,0,0,0,0,0,0,0,0,0,0,0,0,0,0,0,0,0,0,0,0,0,0,0,0,0,0,0,0,0,0,0,0,0,0,0,0,0,0,0,0,0,0,0,0,0,0,0,0,0,0,0,0,0,0,0,0,0,0,0,0,0,0,0,0,0,0,0,0,0,0,0,0,0,0,0,0,0,0,0,0,0,0,0,0,0,0,0,0,0,0,0,0,0,0,0,0,59.1,0,0,0,31.8,0,0,0,0,0,0,0,0,0,0,0,0,0,0,0,0,0,0,0,0,0,0,0,0,0,0,0,0,0,0,0,0,0,0,0,0,0,0,0,0,0,0,0,0,0,0,0,0,0,0,0,0,0,0,0,0,0,0,0,0,0,54,21.34,0.265
# 2185,6304,72542,Gurovich E.A.,1979,,0,0,0,0,0,0,0,0,0,0,0,0,0,0,0,0,0,0,0,0,0,0,0,0,49,0,0,0,0,0,0,0,0,0,0,0,0,0,0,0,0,0,0,0,0,0,0,0,0,0,0,0,0,0,0,0,0,0,0,0,0,0,0,0,0,0,0,0,0,0,0,0,0,0,0,0,0,0,0,0,0,0,0,0,0,0,0,0,0,0,0,0,0,0,0,0,0,0,0,0,0,0,0,0,0,0,0,0,0,0,0,0,0,0,0,51,0,0,0,0,0,0,0,0,0,0,0,0,0,0,0,0,0,0,0,0,0,0,0,0,0,0,0,0,0,0,0,0,0,0,0,0,0,0,0,0,0,0,0,0,0,0,0,0,0,0,0,0,0,0,0,0,0,0,0,0,0,0,0,0,0,53.8,21.3,0.265
# 2186,7346,93916,Brekhovskikh S.,1959,,0,0,0,0,0,0,0,0,0,0,0,0,0,16.29679984,0,0,0,0,0,0,0,0,0,0,0,0,0,0,9.571930904,0,0,0,0,0,0,0,0,0,0,0,0,0,0,0,0,0,0,0,0,0,0,0,0,0,0,0,0,0,0,0,0,0,0,0,0,0,0,0,0,0,0,0,0,0,0,0,0,0,0,0,0,0,0,0,0,0,0,0,0,0,0,0,0,0,0,0,0,0,0,0,0,0,0,0,0,0,0,0,0,0,0,0,0,0,0,0,0,0,0,74.13126926,0,0,0,0,0,0,0,0,0,0,0,0,0,0,0,0,0,0,0,0,0,0,0,0,0,0,0,0,0,0,0,0,0,0,0,0,0,0,0,0,0,0,0,0,0,0,0,0,0,0,0,0,0,0,0,0,0,0,0,0,0,35.9,14.18,0.265
# 2187,7815,74086,Livshits V.Ya.,1986,,0,0,0,0,0,0,0,0,0,0,0,0,0,0,0,0,0,0,0,0,0,0,0,0,0,0,0,0,0,0,0,0,0,0,0,0,0,0,0,0,0,0,0,0,0,0,0,0,0,0,0,0,0,0,0,0,0,0,0,0,80,0,0,0,0,0,0,0,0,0,0,0,0,0,0,0,0,0,0,0,0,0,0,0,0,0,0,0,0,0,0,0,0,0,0,0,0,0,0,0,20,0,0,0,0,0,0,0,0,0,0,0,0,0,0,0,0,0,0,0,0,0,0,0,0,0,0,0,0,0,0,0,0,0,0,0,0,0,0,0,0,0,0,0,0,0,0,0,0,0,0,0,0,0,0,0,0,0,0,0,0,0,0,0,0,0,0,0,0,0,0,0,0,0,0,0,0,0,0,0,0,72.8,28.8,0.265
# 2188,7830,74158,Patel N.D.,1983,,0,0,0,0,0,0,0,0,0,0,0,0,0,0,0,0,0,0,0,0,0,0,0,0,0,0,0,0,0,0,0,0,0,0,0,0,0,0,0,0,0,0,0,0,0,0,0,0,0,0,0,0,0,0,0,0,0,0,0,0,0,0,0,0,0,0,0,0,0,0,0,0,0,0,0,0,0,0,0,0,0,0,0,0,0,0,0,0,0,0,0,0,0,0,0,0,0,18.2,0,0,0,0,0,0,0,0,0,0,0,0,0,0,0,0,0,81.8,0,0,0,0,0,0,0,0,0,0,0,0,0,0,0,0,0,0,0,0,0,0,0,0,0,0,0,0,0,0,0,0,0,0,0,0,0,0,0,0,0,0,0,0,0,0,0,0,0,0,0,0,0,0,0,0,0,0,0,0,0,0,0,0,0,35.7,14.1,0.265
# 2189,8696,80073,Vaills Y.,1992,,0,0,0,0,0,0,0,0,0,0,0,0,0,0,0,0,0,0,0,0,0,0,0,0,29.67033,0,0,0,0,0,0,0,0,0,0,0,0,0,0,0,0,0,0,0,0,0,0,0,0,0,0,0,0,0,0,0,0,0,0,0,0,0,0,0,0,0,0,0,0,0,0,0,0,0,0,0,0,0,0,0,0,0,0,0,0,0,0,0,0,0,0,0,0,0,0,0,0,0,0,0,9.89011,0,0,0,0,0,0,0,0,0,0,0,0,0,0,0,0,0,0,0,0,0,0,0,0,0,0,0,0,0,0,0,0,0,0,0,0,60.43956,0,0,0,0,0,0,0,0,0,0,0,0,0,0,0,0,0,0,0,0,0,0,0,0,0,0,0,0,0,0,0,0,0,0,0,0,0,0,0,0,0,0,0,84.4,33.35,0.265
# 2190,11648,76107,Hanada T.,1973,,0,0,0,0,0,0,0,0,0,0,0,0,0,0,0,0,0,0,0,0,0,0,0,0,0,0,0,0,0,0,0,0,0,0,0,0,0,0,0,0,0,0,0,0,0,0,0,0,0,0,0,0,0,0,0,0,0,0,0,0,70,0,0,0,0,0,0,0,0,0,0,0,0,0,0,0,0,0,0,0,0,0,0,0,0,0,0,0,0,0,0,0,0,0,0,0,0,0,0,0,30,0,0,0,0,0,0,0,0,0,0,0,0,0,0,0,0,0,0,0,0,0,0,0,0,0,0,0,0,0,0,0,0,0,0,0,0,0,0,0,0,0,0,0,0,0,0,0,0,0,0,0,0,0,0,0,0,0,0,0,0,0,0,0,0,0,0,0,0,0,0,0,0,0,0,0,0,0,0,0,0,55.2,21.85,0.265
# 2191,12282,125405,El0Adawy A.A.,1996,,0,0,0,0,0,0,0,0,0,0,0,0,0,0,0,0,0,0,0,28.03,0,0,0,0,0,0,0,0,0,0,0,0,0,0,0,0,0,0,0,0,0,0,0,0,0,0,0,0,0,0,0,0,0,0,0,0,0,0,0,0,0,0,0,0,0,0,0,0,0,0,0,0,0,0,0,0,0,0,0,0,0,0,0,0,0,0,0,0,0,0,0,0,0,0,0,0,0,0,0,0,0,0,0,0,0,0,0,0,0,0,0,0,0,0,0,71.97,0,0,0,0,0,0,0,0,0,0,0,0,0,0,0,0,0,0,0,0,0,0,0,0,0,0,0,0,0,0,0,0,0,0,0,0,0,0,0,0,0,0,0,0,0,0,0,0,0,0,0,0,0,0,0,0,0,0,0,0,0,0,0,0,0,50.6,20,0.265
# 2192,12282,125406,El0Adawy A.A.,1996,,0,0,0,0,0,0,0,0,0,0,0,0,0,0,0,0,0,0,0,30.5,0,0,0,0,0,0,0,0,0,0,0,0,0,0,0,0,0,0,0,0,0,0,0,0,0,0,0,0,0,0,0,0,0,0,0,0,0,0,0,0,0,0,0,0,0,0,0,0,0,0,0,0,0,0,0,0,0,0,0,0,0,0,0,0,0,0,0,0,0,0,0,0,0,0,0,0,0,0,0,0,0,0,0,0,0,0,0,0,0,0,0,0,0,0,0,69.5,0,0,0,0,0,0,0,0,0,0,0,0,0,0,0,0,0,0,0,0,0,0,0,0,0,0,0,0,0,0,0,0,0,0,0,0,0,0,0,0,0,0,0,0,0,0,0,0,0,0,0,0,0,0,0,0,0,0,0,0,0,0,0,0,0,50.6,20,0.265
# 2193,13973,42939,Ecolivet C.,1984,,0,0,0,0.654260565,0,17.1102083,0,0,0,0,0,0,0,0,0,0,0,0,0,0,0,0,0,0,27.3782933,0,0,0,0,0,0,0,0,0,0,0,0,0,0,0,0,0,0,0,0,0,0,0,0,0,0,0,0,0,0,0,0,0,0,0,0,0,0,0,0,0,0,0,0,0,0,0,0,0,0,0,0,0,0,0,0,0,0,0,0,0,0,0,0,0,0,0,0,0,0,0,0,0,0,0,0,0,0,0,0,0,0,0,0,0,0,0,0,0,0,0,0,0,0,0,0,0,0,0,0,0,0,0,0,0,0,0,0,0,0,0,0,54.85723783,0,0,0,0,0,0,0,0,0,0,0,0,0,0,0,0,0,0,0,0,0,0,0,0,0,0,0,0,0,0,0,0,0,0,0,0,0,0,0,0,0,0,0,106,41.9,0.265
# 2194,16608,145328,Sirazhiddinov N,1966,,0,0,0,22.22222,0,0,0,0,0,0,0,0,0,0,0,0,0,0,0,0,0,0,0,0,0,0,0,0,0,0,0,0,0,0,0,0,0,0,0,0,0,0,0,0,0,0,0,0,0,0,0,0,0,0,0,0,0,0,0,0,0,0,0,0,0,0,0,0,0,0,0,0,0,0,0,0,0,0,0,0,0,0,0,0,0,0,0,0,0,0,0,22.22222,0,0,0,0,0,0,0,0,0,0,0,0,0,0,0,0,0,0,0,0,0,0,0,0,0,0,0,0,0,0,0,0,0,0,0,0,0,0,0,0,0,0,0,0,0,55.55556,0,0,0,0,0,0,0,0,0,0,0,0,0,0,0,0,0,0,0,0,0,0,0,0,0,0,0,0,0,0,0,0,0,0,0,0,0,0,0,0,0,0,0,101,40.22,0.265
# 2195,25303,303504,Hilton A.R.,1975,,0,0,0,0,0,0,0,0,0,0,0,0,0,0,0,0,0,0,0,0,0,0,0,0,0,0,0,0,0,0,0,0,0,0,0,0,0,0,0,0,0,0,0,0,0,0,0,0,0,0,0,0,0,0,0,0,0,0,0,28,0,0,0,0,0,0,0,0,0,0,0,0,0,0,0,0,0,0,0,0,0,0,0,0,0,0,0,0,0,0,0,0,0,0,0,0,0,0,0,0,0,0,0,0,0,0,0,0,0,0,0,0,0,0,0,0,0,0,0,0,0,0,0,0,0,0,0,0,0,12,0,0,0,60,0,0,0,0,0,0,0,0,0,0,0,0,0,0,0,0,0,0,0,0,0,0,0,0,0,0,0,0,0,0,0,0,0,0,0,0,0,0,0,0,0,0,0,0,0,0,0,21.7,8.687,0.265
# 2196,25337,303672,Thompson J.C.,1978,,0,0,0,0,0,0,10,0,0,0,0,0,0,0,0,0,0,0,0,0,0,0,0,0,0,0,0,0,0,0,0,0,0,0,0,0,0,0,0,0,0,0,0,0,0,0,0,0,0,0,0,0,0,0,0,0,0,0,0,15,0,0,0,0,0,0,0,0,0,0,0,0,0,0,0,0,0,0,0,0,0,0,0,0,0,0,0,0,0,0,0,0,0,0,0,0,0,0,0,0,0,0,0,0,0,0,0,0,0,0,0,0,0,0,0,0,0,0,0,0,0,0,0,0,0,0,0,0,0,0,0,0,0,0,0,0,0,0,0,0,0,0,0,0,0,0,0,0,0,0,0,0,75,0,0,0,0,0,0,0,0,0,0,0,0,0,0,0,0,0,0,0,0,0,0,0,0,0,0,0,0,24.4,9.668,0.265
# 2197,26288,354463,Rajendran V.,2003,,0,0,0,0,0,0,0,0,0,0,0,0,0,0,0,0,0,0,0,8.236023693,0,0,0,0,0,0,0,0,0,0,0,0,0,0,0,0,0,0,0,0,0,0,0,0,0,0,0,0,0,0,0,0,0,0,0,0,0,0,0,0,0,0,0,0,0,0,0,0,0,0,0,0,0,0,0,0,0,0,0,0,0,0,0,0,0,0,0,0,0,0,0,0,0,0,0,0,0,0,0,0,0,0,0,0,0,0,0,0,0,0,0,0,0,0,0,0,0,0,0,0,0,0,0,0,0,0,0,0,0,0,0,0,0,0,0,0,0,0,0,0,0,0,0,0,0,0,0,0,0,0,0,0,0,60.11401207,0,0,0,0,0,0,0,0,0,0,0,0,0,31.64996424,0,0,0,0,0,0,0,0,0,0,0,0,0,,,0.265
# 2198,29926,375532,Yoshida S.,2004,,0,0,0,0,0,0,0,0,0,0,0,0,0,0,0,0,0,0,0,0,0,0,0,0,0,0,0,0,0,0,0,0,0,0,0,0,0,0,0,0,0,0,0,0,0,0,0,0,0,0,0,0,0,0,0,0,0,0,0,0,0,0,0,0,0,0,0,0,0,0,0,0,0,0,0,0,0,0,0,0,0,0,0,0,0,0,0,0,0,0,0,0,0,0,0,0,0,0,0,0,0,0,0,0,0,0,0,0,0,0,0,0,0,0,0,0,0,0,0,0,0,0,0,0,0,0,0,0,0,0,0,0,0,0,0,0,0,0,0,0,0,0,0,0,0,0,0,0,0,0,0,0,0,85,0,0,0,0,0,0,0,0,0,0,0,0,0,0,0,0,0,0,0,0,0,0,0,15,0,0,0,49,19.4,0.265
# 2199,31113,387842,Krohn D.A.,1971,,0,0,0,16.42922164,0,0,0,0,0,0,0,0,0,0,0,0,0,0,0,0,0,0,0,0,0,0,0,0,0,0,0,0,0,0,0,0,0,0,0,0,0,0,0,0,0,0,0,0,0,0,0,0,0,0,0,0,0,0,0,0,0,0,0,0,0,0,0,0,0,0,0,0,0,0,0,0,0,0,0,0,0,0,0,0,0,0,0,0,0,0,0,0,0,0,0,0,0,0,0,0,16.39026164,0,0,0,0,0,0,0,0,0,0,0,0,0,0,0,0,0,0,0,0,0,0,0,0,0,0,0,0,0,0,0,0,0,0,0,0,67.18051672,0,0,0,0,0,0,0,0,0,0,0,0,0,0,0,0,0,0,0,0,0,0,0,0,0,0,0,0,0,0,0,0,0,0,0,0,0,0,0,0,0,0,0,63.4,25.05,0.265
# 2200,31400,403620,Shimizu K.,2004,,0,0,0,0,0,0,0,0,0,0,0,0,0,0,0,0,0,0,0,0,0,0,0,0,0,0,0,0,0,0,0,0,0,0,0,0,0,0,0,0,0,0,0,0,0,0,0,0,0,0,0,0,0,0,0,0,0,0,0,0,0,0,0,0,0,0,0,0,0,0,0,2.155656468,0,0,0,0,0,0,0,0,0,0,0,6.795339151,0,0,0,0,0,0,0,0,0,0,0,0,0,0,0,0,14.74281843,0,0,0,0,0,19.67010464,0,0,0,0,0,0,0,0,0,0,0,0,0,0,0,0,0,0,0,0,0,0,0,0,0,0,0,0,0,0,46.46796721,0,0,0,0,0,0,0,0,0,0,0,0,0,0,0,0,0,0,0,10.16811409,0,0,0,0,0,0,0,0,0,0,0,0,0,0,0,0,0,0,0,0,0,0,0,101,39.92,0.265
# 2201,31836,394630,Lin Chung0Chern,2006,,0,0,0,9.577,0,0,0,0,0,0,0,0,0,0,0,0,0,0,0,0,0,0,0,0,11.728,0,0,0,0,0,0,0,0,0,0,0,0,0,0,0,0,0,0,0,0,0,0,0,0,0,1.401,6.994,0,0,0,0,0,0,0,0,0,0,0,0,0,0,0,0,0,0,0,0.577,0,0,0,0,0,0,0,0,0,0,0,0,0,0,0,0,0,0,0,12.58,0,0,0.155,0,0,0,0,0,2.88,0,0,0,0,0,0,0,0,0,0,0,0,0,0,0.159,0,0,0,0,0,0,0,0,0,0,0,0,0,0,0,0,0,0,0,0,0,52.33,0,0,0,0,0,0,0,0,0,0,0,0,0,0,0,0,0,0,0,1.619,0,0,0,0,0,0,0,0,0,0,0,0,0,0,0,0,0,0,0,0,0,0,0,95,38,0.265
# 2202,31921,405122,Aitken B.G.,2007,,0,0,0,17.55588128,0,0,0,0,0,0,0,0,0,0,0,0,0,0,0,0,0,0,0,0,0,0,0,0,0,0,0,0,0,0,0,0,0,0,0,0,0,0,0,0,0,0,0,0,0,0,0,0,0,0,0,0,0,0,0,0,0,0,0,0,0,0,0,0,0,0,0,0,0,0,0,0,0,0,0,11.64040531,0,0,0,0,0,0,0,0,0,0,0,0.760254571,0,0,0,0,0,0,0,0,0,0,0,0,0,0,0,0,0,0,0,0,0,0,0,0,0,0,0,0,0,0,0,0,0,0,0,0,0,0,0,0,0,0,0,0,0,70.04345884,0,0,0,0,0,0,0,0,0,0,0,0,0,0,0,0,0,0,0,0,0,0,0,0,0,0,0,0,0,0,0,0,0,0,0,0,0,0,0,0,0,0,0,94.2,37.25,0.265
# 2203,31921,405207,Aitken B.G.,2007,,0,0,0,17.90794258,0,0,0,0,0,0,0,0,0,0,0,0,0.010004437,0,0,0,0,0,0,0,0,0,0,0,0,0,0,0,0,0,0,0,0,0,0,0,0,0,0,0,0,0,0,0,0,0,0,0,0,0,0,0,0,0,0,0,0,0,0,0,0,0,0,0,0,0,0,0,0,0,0,0,0,0,0,10.9404781,0,0,0,0,0,0,0,0,0,0,0,0,0,0,0,0,0,0,0,0,0,0,0,0,0,0,0,0,0,0,0,0,0,0,0,0,0,0,0,0,0,0,0,0,0,0,0,0,0,0,0,0,0,0,0,0,0,69.65091374,0,0,0,0,0,0,0,0,0,1.490661142,0,0,0,0,0,0,0,0,0,0,0,0,0,0,0,0,0,0,0,0,0,0,0,0,0,0,0,0,0,0,0,0,0,94,37.16,0.265
# 2204,34770,419182,Gaafar M.S.,2009,,0,0,0,0,0,0,0,0,0,0,0,0,0,79,0,0,0,0,0,0,0,0,0,0,0,0,0,0,0,0,0,0,0,0,0,0,0,0,0,0,0,0,0,0,0,0,0,0,0,0,0,0,0,0,0,0,0,0,0,0,0,0,0,0,0,0,0,0,0,0,0,0,0,0,0,0,0,0,0,0,0,0,0,20,0,0,0,0,0,0,0,0,0,0,0,0,0,0,0,0,0,0,0,0,0,0,0,0,0,0,0,0,0,0,0,0,0,0,0,0,0,0,0,0,0,0,0,0,0,0,0,0,0,0,0,0,0,0,0,0,0,0,0,0,0,0,0,0,0,0,0,0,0,0,0,0,0,0,0,0,0,0,0,0,0,0,0,0,0,1,0,0,0,0,0,0,0,0,0,0,0,56.8,22.49,0.265
# 2205,34770,419188,Gaafar M.S.,2009,,0,0,0,0,0,0,0,0,0,0,0,0,0,70,0,0,0,0,0,0,0,0,0,0,0,0,0,0,0,0,0,0,0,0,0,0,0,0,0,0,0,0,0,0,0,0,0,0,0,0,0,0,0,0,0,0,0,0,0,0,0,0,0,0,0,0,0,0,0,0,0,0,0,0,0,0,0,0,0,0,0,0,0,20,0,0,0,0,0,0,0,0,0,0,0,0,0,0,0,0,0,0,0,0,0,0,0,0,0,0,0,0,0,0,0,0,0,0,0,0,0,0,0,0,0,0,0,0,0,0,0,0,0,0,0,0,0,0,0,0,0,0,0,0,0,0,0,0,0,0,0,0,0,0,0,0,0,0,0,0,0,0,0,0,0,0,0,0,0,10,0,0,0,0,0,0,0,0,0,0,0,60,23.72,0.265
# 2206,35142,423426,Fukawa Y.,2008,,0,0,0,0,0,0,0,0,0,0,0,0,0,60,0,0,0,0,0,0,0,0,0,0,0,0,0,0,0,0,0,0,0,0,0,0,0,0,0,0,0,0,0,0,0,0,0,0,0,0,0,0,0,0,0,0,0,0,0,0,0,0,0,0,0,0,0,0,0,0,0,0,0,0,0,0,0,0,0,0,0,0,0,40,0,0,0,0,0,0,0,0,0,0,0,0,0,0,0,0,0,0,0,0,0,0,0,0,0,0,0,0,0,0,0,0,0,0,0,0,0,0,0,0,0,0,0,0,0,0,0,0,0,0,0,0,0,0,0,0,0,0,0,0,0,0,0,0,0,0,0,0,0,0,0,0,0,0,0,0,0,0,0,0,0,0,0,0,0,0,0,0,0,0,0,0,0,0,0,0,0,90,35,0.265
# 2207,39943,466341,Hager I.Z.,2012,,0,0,0,0,0,0,0,0,0,0,0,0,0,70,0,0,0,0,0,0,0,0,0,0,0,0,0,0,0,0,0,0,0,0,0,0,0,0,0,0,0,0,0,1,0,0,0,0,0,0,0,0,0,0,0,0,0,0,0,0,0,0,0,0,0,0,0,0,0,0,0,0,0,0,0,0,0,0,0,0,0,0,0,0,0,0,0,0,0,0,0,0,0,0,0,0,0,0,0,0,14,0,0,0,15,0,0,0,0,0,0,0,0,0,0,0,0,0,0,0,0,0,0,0,0,0,0,0,0,0,0,0,0,0,0,0,0,0,0,0,0,0,0,0,0,0,0,0,0,0,0,0,0,0,0,0,0,0,0,0,0,0,0,0,0,0,0,0,0,0,0,0,0,0,0,0,0,0,0,0,0,53.1,20.77,0.265
# 2208,39995,466446,Bahari H.,2012,,0,0,0,0,0,0,0,0,0,0,0,0,0,0,0,0,0,0,0,5.263158105,0,0,0,0,0,0,0,0,0,0,0,0,0,0,0,0,0,0,0,0,0,0,0,0,0,0,0,0,0,0,0,0,0,0,0,0,0,0,0,0,52.63158105,0,0,0,0,0,0,0,0,0,0,0,0,0,0,0,0,0,0,0,0,0,0,0,0,0,0,0,0,0,0,0,0,0,0,0,0,0,0,0,0,0,0,0,0,0,0,0,0,0,0,0,0,0,0,0,0,0,0,42.10526084,0,0,0,0,0,0,0,0,0,0,0,0,0,0,0,0,0,0,0,0,0,0,0,0,0,0,0,0,0,0,0,0,0,0,0,0,0,0,0,0,0,0,0,0,0,0,0,0,0,0,0,0,0,0,0,0,0,0,0,0,0,54.9,21.7,0.265
# 2209,40868,469526,Yang Guang,2013,,0,0,0,0,0,0,0,0,0,0,0,0,0,0,0,0,0,0,0,0,0,0,0,0,0,0,0,0,0,0,0,0,0,0,0,0,0,0,0,0,0,0,0,0,0,0,0,0,0,0,0,0,0,0,0,0,0,0,0,36,0,0,0,0,0,0,0,0,0,0,0,0,0,0,0,0,0,0,0,0,0,0,0,0,0,0,0,0,0,0,0,0,0,0,0,0,0,0,0,0,0,0,0,0,0,0,0,0,0,0,0,0,0,0,0,0,0,0,0,0,0,0,0,0,0,0,0,0,0,0,0,0,0,64,0,0,0,0,0,0,0,0,0,0,0,0,0,0,0,0,0,0,0,0,0,0,0,0,0,0,0,0,0,0,0,0,0,0,0,0,0,0,0,0,0,0,0,0,0,0,0,19.1,7.6,0.265
# 2210,36434,435404,Matsuda Y.,2009,,0,0,0,0,0,0,0,0,0,0,0,0,0,67,0,0,0,0,0,0,0,0,0,0,0,0,0,0,0,0,0,0,0,0,0,0,0,0,0,0,0,0,0,0,0,0,0,0,0,0,0,0,0,0,0,0,0,0,0,0,0,0,0,0,0,0,0,0,0,0,0,0,0,0,0,0,0,0,0,0,0,0,0,33,0,0,0,0,0,0,0,0,0,0,0,0,0,0,0,0,0,0,0,0,0,0,0,0,0,0,0,0,0,0,0,0,0,0,0,0,0,0,0,0,0,0,0,0,0,0,0,0,0,0,0,0,0,0,0,0,0,0,0,0,0,0,0,0,0,0,0,0,0,0,0,0,0,0,0,0,0,0,0,0,0,0,0,0,0,0,0,0,0,0,0,0,0,0,0,0,0,86,34,0.2647059
# 2211,6619,38486,Gan Fuxi,1959,,0,0,0,20,0,0,0,0,0,0,0,0,0,32,0,0,0,0,0,0,0,0,0,0,0,0,0,0,0,0,0,0,0,0,0,0,0,0,0,0,0,0,0,0,0,0,0,0,0,0,0,0,0,0,0,0,0,0,0,0,0,0,0,0,0,0,0,0,0,0,0,0,0,0,0,0,0,0,0,0,0,0,0,0,0,0,0,0,0,0,0,0,0,0,0,0,0,0,0,0,16,0,0,0,0,0,0,0,0,0,0,0,0,0,0,0,0,0,0,0,0,0,0,0,0,0,0,0,0,0,0,0,0,0,0,0,0,32,0,0,0,0,0,0,0,0,0,0,0,0,0,0,0,0,0,0,0,0,0,0,0,0,0,0,0,0,0,0,0,0,0,0,0,0,0,0,0,0,0,0,0,50.6,20.01,0.2643678
# 2212,6619,38485,Gan Fuxi,1959,,0,0,0,16,0,0,0,0,0,0,0,0,0,32,0,0,0,0,0,0,0,0,0,0,0,0,0,0,0,0,0,0,0,0,0,0,0,0,0,0,0,0,0,0,0,0,0,0,0,0,0,0,0,0,0,0,0,0,0,0,0,0,0,0,0,0,0,0,0,0,0,0,0,0,0,0,0,0,0,0,0,0,0,0,0,0,0,0,0,0,0,0,0,0,0,0,0,0,0,0,16,0,0,0,0,0,0,0,0,0,0,0,0,0,0,0,0,0,0,0,0,0,0,0,0,0,0,0,0,0,0,0,0,0,0,0,0,36,0,0,0,0,0,0,0,0,0,0,0,0,0,0,0,0,0,0,0,0,0,0,0,0,0,0,0,0,0,0,0,0,0,0,0,0,0,0,0,0,0,0,0,48.6,19.22,0.264308
# 2213,32062,395090,Begum A.N.,2007,,0,0,0,0,0,0,0,0,0,0,0,0,0,0,0,0,12.42989,0,0,0,0,0,0,0,0,0,0,0,0,0,0,0,0,0,0,0,0,0,0,0,0,0,0,0,0,0,0,0,0,0,0,0,0,0,0,0,0,0,0,0,0,0,0,0,0,0,0,0,0,0,0,0,0,0,0,0,0,0,0,0,0,0,0,0,0,0,0,0,0,0,0,0,0,0,0,0,0,0,0,0,0,0,0,0,0,0,0,0,0,0,0,0,0,0,0,0,0,0,0,0,0,0,0,0,0,0,0,0,0,0,0,0,0,0,0,0,0,0,0,0,0,0,0,0,0,0,0,0,0,0,0,0,0,87.57011,0,0,0,0,0,0,0,0,0,0,0,0,0,0,0,0,0,0,0,0,0,0,0,0,0,0,0,46.4,18.35,0.2643052
# 2214,26961,309931,Kojima S.,2003,,0,0,0,0,0,0,0,0,0,0,0,0,0,71.42857143,0,0,0,0,0,0,0,0,0,0,0,0,0,0,0,0,0,0,0,0,0,0,8.571428171,0,0,0,0,0,0,0,0,0,0,0,0,0,0,0,0,0,0,0,0,0,0,0,0,0,0,0,0,0,0,0,0,0,0,0,0,0,0,0,0,0,0,0,0,0,0,20.0000004,0,0,0,0,0,0,0,0,0,0,0,0,0,0,0,0,0,0,0,0,0,0,0,0,0,0,0,0,0,0,0,0,0,0,0,0,0,0,0,0,0,0,0,0,0,0,0,0,0,0,0,0,0,0,0,0,0,0,0,0,0,0,0,0,0,0,0,0,0,0,0,0,0,0,0,0,0,0,0,0,0,0,0,0,0,0,0,0,0,0,0,0,0,0,0,0,0,53.6,21.2,0.2641509
# 2215,213,20059,Polukhin V.N.,1983,,0,0,0,0,0,0,0,0,0,0,0,0,0,0,0,0,0,0,0,0,0,0,0,0,0,0,0,0,0,0,0,0,0,0,0,0,0,0,0,0,0,0,0,0,0,0,0,0,0,0,0,0,0,0,0,0,0,0,0,0,64.59948388,0,0,0,0,0,0,0,0,0,0,0,0,0,0,0,0,0,0,0,0,0,0,0,0,0,0,0,0,0,0,0,0,0,0,0,0,0,0,0,9.108527547,0,0,0,0,0,0,0,0,0,0,0,0,0,0,0,0,0,0,0,0,0,0,0,0,0,0,0,0,0,0,0,0,0,0,0,0,9.108527547,0,0,0,0,0,0,0,0,0,0,0,0,0,0,0,0,0,0,0,0,0,0,0,0,0,0,0,0,0,0,0,0,0,0,0,0,0,0,0,17.18346103,0,0,0,66.1,26.1,0.264
# 2216,213,20069,Polukhin V.N.,1983,,0,0,0,0,0,0,0,0,0,0,0,0,0,0,0,0,0,0,0,0,0,0,0,0,0,0,0,0,7.101449071,0,0,0,0,0,0,0,0,0,0,0,0,0,0,0,0,0,0,0,0,0,0,0,0,0,0,0,0,0,0,0,72.46377072,0,0,0,0,0,0,0,0,0,0,0,0,0,0,0,0,0,0,0,0,0,0,0,0,0,0,0,0,0,0,0,0,0,0,0,0,0,0,0,10.2173901,0,0,0,0,0,0,0,0,0,0,0,0,0,0,0,0,0,0,0,0,0,0,0,0,0,0,0,0,0,0,0,0,0,0,0,0,10.2173901,0,0,0,0,0,0,0,0,0,0,0,0,0,0,0,0,0,0,0,0,0,0,0,0,0,0,0,0,0,0,0,0,0,0,0,0,0,0,0,0,0,0,0,71.8,28.4,0.264
# 2217,1888,122480,Sanin V.I.,1982,,0,0,0,0,0,0,0,0,0,0,0,0,0,0,0,0,0,0,0,0,0,0,0,0,30,0,0,0,0,0,0,0,0,0,0,0,0,0,0,0,0,0,0,0,0,0,0,0,0,0,0,0,0,0,0,0,0,0,0,0,0,0,0,0,0,0,0,0,0,0,0,6,0,0,0,0,0,0,0,0,0,0,0,0,0,0,0,0,0,0,0,6,0,0,0,0,0,0,0,0,0,0,0,0,0,0,0,0,0,0,0,0,0,0,0,0,0,0,0,0,0,0,0,0,0,0,0,0,0,0,0,0,0,0,0,0,0,58,0,0,0,0,0,0,0,0,0,0,0,0,0,0,0,0,0,0,0,0,0,0,0,0,0,0,0,0,0,0,0,0,0,0,0,0,0,0,0,0,0,0,0,,,0.264
# 2218,1888,122481,Sanin V.I.,1982,,0,0,0,0,0,0,0,0,0,0,0,0,0,0,0,0,0,0,0,0,0,0,0,0,30,0,0,0,0,0,0,0,0,0,0,0,0,0,0,0,0,0,0,0,0,0,0,0,0,0,0,0,0,0,0,0,0,0,0,0,0,0,0,0,0,0,0,0,0,0,0,8,0,0,0,0,0,0,0,0,0,0,0,0,0,0,0,0,0,0,0,8,0,0,0,0,0,0,0,0,0,0,0,0,0,0,0,0,0,0,0,0,0,0,0,0,0,0,0,0,0,0,0,0,0,0,0,0,0,0,0,0,0,0,0,0,0,54,0,0,0,0,0,0,0,0,0,0,0,0,0,0,0,0,0,0,0,0,0,0,0,0,0,0,0,0,0,0,0,0,0,0,0,0,0,0,0,0,0,0,0,,,0.264
# 2219,3842,12263,Rouse G.B.,1981,,0,0,0,0,0,0,0,0,0,0,0,0,0,0,0,0,0,0,0,0,0,0,0,0,0,0,0,0,0,0,0,0,0,0,0,0,6.67,0,0,0,0,0,0,0,0,0,0,0,0,0,0,0,0,0,0,0,0,0,0,0,0,0,0,0,0,0,0,0,0,0,0,0,0,0,0,0,0,0,0,0,0,0,0,0,0,0,0,0,0,0,0,0,0,0,0,0,0,0,0,0,10,0,0,0,0,0,0,0,0,0,0,0,0,0,0,0,0,0,0,0,0,0,0,0,0,0,0,0,0,0,0,0,0,0,0,0,0,83.33,0,0,0,0,0,0,0,0,0,0,0,0,0,0,0,0,0,0,0,0,0,0,0,0,0,0,0,0,0,0,0,0,0,0,0,0,0,0,0,0,0,0,0,51,20.17,0.264
# 2220,6304,72540,Gurovich E.A.,1979,,0,0,0,0,0,0,0,0,0,0,0,0,0,0,0,0,0,0,0,0,0,0,0,0,51,0,0,0,0,0,0,0,0,0,0,0,0,0,0,0,0,0,0,0,0,0,0,0,0,0,0,0,0,0,0,0,0,0,0,0,0,0,0,0,0,0,0,0,0,0,0,0,0,0,0,0,0,0,0,0,0,0,0,0,0,0,0,0,0,0,0,0,0,0,0,0,0,0,0,0,0,0,0,0,0,0,0,0,0,0,0,0,0,0,0,49,0,0,0,0,0,0,0,0,0,0,0,0,0,0,0,0,0,0,0,0,0,0,0,0,0,0,0,0,0,0,0,0,0,0,0,0,0,0,0,0,0,0,0,0,0,0,0,0,0,0,0,0,0,0,0,0,0,0,0,0,0,0,0,0,0,53.8,21.3,0.264
# 2221,6774,51302,Rabukhin A.I.,1992,,0,0,0,3.02,0,0,0,0,0,0,0,0,0,0,0,0,0,0,0,53.72,0,0,0,0,0,0,0,0,33.9,0,0,0,0,0,0,0,0,0,0,0,0,0,0,0,0,0,0,0,0,0,0,0,0,9.36,0,0,0,0,0,0,0,0,0,0,0,0,0,0,0,0,0,0,0,0,0,0,0,0,0,0,0,0,0,0,0,0,0,0,0,0,0,0,0,0,0,0,0,0,0,0,0,0,0,0,0,0,0,0,0,0,0,0,0,0,0,0,0,0,0,0,0,0,0,0,0,0,0,0,0,0,0,0,0,0,0,0,0,0,0,0,0,0,0,0,0,0,0,0,0,0,0,0,0,0,0,0,0,0,0,0,0,0,0,0,0,0,0,0,0,0,0,0,0,0,0,0,0,0,0,0,0,57,22.57,0.264
# 2222,16951,172848,Cline C.F.,1979,,0,0,0,0,10,0,0,0,0,0,0,0,0,0,0,0,0,47,0,0,0,0,0,14,0,0,0,0,0,0,0,0,0,0,0,0,0,0,0,0,0,0,0,0,0,0,0,0,0,0,0,0,0,0,0,0,0,0,0,0,0,0,0,0,0,0,0,0,0,0,0,0,0,0,0,0,27,0,0,0,0,0,0,0,0,0,0,0,0,0,0,0,0,0,0,0,0,0,0,0,0,0,0,0,0,0,0,0,0,2,0,0,0,0,0,0,0,0,0,0,0,0,0,0,0,0,0,0,0,0,0,0,0,0,0,0,0,0,0,0,0,0,0,0,0,0,0,0,0,0,0,0,0,0,0,0,0,0,0,0,0,0,0,0,0,0,0,0,0,0,0,0,0,0,0,0,0,0,0,0,0,45,17.82,0.264
# 2223,25636,304971,Guin J.0P.,2002,,0,0,0,0,0,0,0,0,0,0,0,0,0,0,0,0,0,0,0,0,0,0,0,0,0,0,0,0,0,0,0,0,0,0,0,0,0,0,0,0,0,0,0,0,0,0,0,0,0,0,0,0,0,0,0,0,0,0,0,30,0,0,0,0,0,0,0,0,0,0,0,0,0,0,0,0,0,0,0,0,0,0,0,0,0,0,0,0,0,0,0,0,0,0,0,0,0,0,0,0,0,0,0,0,0,0,0,0,0,0,0,0,0,0,0,0,0,0,0,0,0,0,0,0,0,0,0,0,0,0,0,0,0,70,0,0,0,0,0,0,0,0,0,0,0,0,0,0,0,0,0,0,0,0,0,0,0,0,0,0,0,0,0,0,0,0,0,0,0,0,0,0,0,0,0,0,0,0,0,0,0,17.9,7.08,0.264
# 2224,27073,356807,Duddridge A.,2003,,0,0,0,0,0,0,0,0,0,0,0,0,0,16.76671484,0,0,0,0,0,0,0,0,0,0,0,0,0,0,0,0,0,0,0,0,0,0,0,0,0,0,0,0,0,0,0,0,0,0,0,0,0,0,0,0,0,0,0,0,0,0,0,0,0,0,0,0,0,0,0,0,0,0,0,0,0,0,0,0,0,9.669968186,0,0,0,9.299268405,0,0,0,0,0,0,0,0,0,0,0,0,0,0,0,0,9.529498648,0,0,0,0,0,0,0,0,0,0,0,0,0,0,0,0,0,0,0,0,0,0,0,0,0,0,0,0,0,0,0,0,0,0,0,0,54.73454992,0,0,0,0,0,0,0,0,0,0,0,0,0,0,0,0,0,0,0,0,0,0,0,0,0,0,0,0,0,0,0,0,0,0,0,0,0,0,0,0,0,0,0,95.8,37.89,0.264
# 2225,28049,359720,Sidkey M.A.,2004,,0,0,0,0,0,0,0,0,0,0,0,0,0,0,0,0,0,0,0,0,0,0,0,0,0,0,0,0,0,0,0,0,0,0,0,0,0,0,0,0,0,0,0,0,0,0,0,0,0,0,0,0,0,0,0,0,0,0,0,0,0,0,0,0,0,0,0,0,0,0,0,10,0,0,0,0,0,0,0,0,0,0,0,0,0,0,0,0,0,0,0,0,0,0,0,0,0,0,0,0,0,0,0,0,0,0,0,0,0,0,0,0,0,0,0,0,0,0,0,0,0,0,0,0,0,0,0,0,0,0,0,0,0,0,0,0,0,0,0,0,0,0,0,0,0,0,0,0,0,0,0,0,0,80,0,0,0,0,0,0,0,0,0,0,0,0,0,0,0,10,0,0,0,0,0,0,0,0,0,0,0,41.9,16.58,0.264
# 2226,28649,380933,Saddeek Y.B.,2004,,0,0,0,6.412073744,0,0,0,0,0,0,0,0,0,46.95356812,0,0,0,0,0,0,0,0,0,0,46.63435813,0,0,0,0,0,0,0,0,0,0,0,0,0,0,0,0,0,0,0,0,0,0,0,0,0,0,0,0,0,0,0,0,0,0,0,0,0,0,0,0,0,0,0,0,0,0,0,0,0,0,0,0,0,0,0,0,0,0,0,0,0,0,0,0,0,0,0,0,0,0,0,0,0,0,0,0,0,0,0,0,0,0,0,0,0,0,0,0,0,0,0,0,0,0,0,0,0,0,0,0,0,0,0,0,0,0,0,0,0,0,0,0,0,0,0,0,0,0,0,0,0,0,0,0,0,0,0,0,0,0,0,0,0,0,0,0,0,0,0,0,0,0,0,0,0,0,0,0,0,0,0,0,0,0,0,0,90,35.6,0.264
# 2227,30327,390391,Begum A.N.,2006,,0,0,0,0,0,0,0,0,0,0,0,0,0,0,0,7.335007335,0,0,0,0,0,0,0,0,0,0,0,0,0,0,0,0,0,0,0,0,0,0,0,0,0,0,0,0,0,0,0,0,0,0,0,0,0,0,0,0,0,0,0,0,0,0,0,0,0,0,0,0,0,0,0,0,0,0,0,0,0,0,0,0,0,0,0,0,0,0,0,0,0,0,0,0,0,0,0,0,0,0,0,0,0,0,0,0,0,0,0,0,0,0,0,0,0,0,0,0,0,0,0,0,0,0,0,0,0,0,0,0,0,0,0,0,0,0,0,0,0,0,0,0,0,0,0,0,0,0,0,0,0,0,0,0,0,92.66499266,0,0,0,0,0,0,0,0,0,0,0,0,0,0,0,0,0,0,0,0,0,0,0,0,0,0,0,34.1,13.48,0.264
# 2228,30327,390392,Begum A.N.,2006,,0,0,0,0,0,0,0,0,0,0,0,0,0,0,0,9.185951314,0,0,0,0,0,0,0,0,0,0,0,0,0,0,0,0,0,0,0,0,0,0,0,0,0,0,0,0,0,0,0,0,0,0,0,0,0,0,0,0,0,0,0,0,0,0,0,0,0,0,0,0,0,0,0,0,0,0,0,0,0,0,0,0,0,0,0,0,0,0,0,0,0,0,0,0,0,0,0,0,0,0,0,0,0,0,0,0,0,0,0,0,0,0,0,0,0,0,0,0,0,0,0,0,0,0,0,0,0,0,0,0,0,0,0,0,0,0,0,0,0,0,0,0,0,0,0,0,0,0,0,0,0,0,0,0,0,90.81404869,0,0,0,0,0,0,0,0,0,0,0,0,0,0,0,0,0,0,0,0,0,0,0,0,0,0,0,33.6,13.29,0.264
# 2229,31741,350634,El0Adawy A.,1999,,0,0,0,0,0,0,0,0,0,0,0,0,0,85,0,0,0,0,0,15,0,0,0,0,0,0,0,0,0,0,0,0,0,0,0,0,0,0,0,0,0,0,0,0,0,0,0,0,0,0,0,0,0,0,0,0,0,0,0,0,0,0,0,0,0,0,0,0,0,0,0,0,0,0,0,0,0,0,0,0,0,0,0,0,0,0,0,0,0,0,0,0,0,0,0,0,0,0,0,0,0,0,0,0,0,0,0,0,0,0,0,0,0,0,0,0,0,0,0,0,0,0,0,0,0,0,0,0,0,0,0,0,0,0,0,0,0,0,0,0,0,0,0,0,0,0,0,0,0,0,0,0,0,0,0,0,0,0,0,0,0,0,0,0,0,0,0,0,0,0,0,0,0,0,0,0,0,0,0,0,0,143,56.6,0.264
# 2230,34770,419183,Gaafar M.S.,2009,,0,0,0,0,0,0,0,0,0,0,0,0,0,78.5,0,0,0,0,0,0,0,0,0,0,0,0,0,0,0,0,0,0,0,0,0,0,0,0,0,0,0,0,0,0,0,0,0,0,0,0,0,0,0,0,0,0,0,0,0,0,0,0,0,0,0,0,0,0,0,0,0,0,0,0,0,0,0,0,0,0,0,0,0,20,0,0,0,0,0,0,0,0,0,0,0,0,0,0,0,0,0,0,0,0,0,0,0,0,0,0,0,0,0,0,0,0,0,0,0,0,0,0,0,0,0,0,0,0,0,0,0,0,0,0,0,0,0,0,0,0,0,0,0,0,0,0,0,0,0,0,0,0,0,0,0,0,0,0,0,0,0,0,0,0,0,0,0,0,0,1.5,0,0,0,0,0,0,0,0,0,0,0,56.7,22.46,0.264
# 2231,35368,425202,Kannappan A.N.,2009,,0,0,0,0,0,0,0,0,0,0,0,0,0,70,0,0,0,0,0,0,0,0,0,0,0,0,0,0,0,0,0,0,0,0,0,0,0,0,0,0,0,0,0,0,0,0,0,0,0,0,0,0,0,0,0,0,0,0,0,0,0,0,0,0,0,0,0,0,0,0,0,0,0,0,0,0,0,0,0,0,0,0,0,0,0,0,0,0,0,0,0,0,0,0,0,0,0,0,0,0,20,0,0,0,0,0,0,0,0,0,0,0,0,0,0,0,0,0,0,0,0,0,0,0,0,0,0,0,0,0,0,0,0,0,0,0,0,0,0,0,0,0,0,0,0,0,0,0,0,0,0,0,0,0,0,0,0,0,0,0,0,0,0,0,0,0,0,0,0,0,0,0,0,0,0,0,0,10,0,0,0,58,22.93,0.264
# 2232,35599,427697,Reddy M.V.S.,2009,,0,0,0,0,0,0,0,0,0,0,0,0,0,60,0,0,0,0,0,0,0,0,0,0,0,0,0,0,0,0,0,0,0,0,0,0,0,0,0,0,0,0,0,0,0,0,0,0,0,0,0,0,0,0,0,0,0,0,0,0,0,0,0,0,0,0,0,0,0,0,0,0,0,0,0,0,0,0,0,0,0,0,0,0,0,0,0,0,0,0,0,0,0,0,0,0,0,0,0,0,30,0,0,0,0,0,0,0,0,0,0,0,0,0,0,0,0,0,0,0,0,0,0,0,0,0,0,0,0,0,0,0,0,0,0,0,0,0,0,0,0,0,0,0,0,0,0,0,0,0,0,0,0,0,0,0,0,0,0,0,0,0,0,0,0,0,0,10,0,0,0,0,0,0,0,0,0,0,0,0,0,81.4,32.23,0.264
# 2233,37969,448779,Gaafar M.S.,2011,,0,0,0,0,0,0,0,0,0,0,0,0,0,0,0,0,0,0,0,0,0,0,0,0,0,0,0,0,0,0,0,0,0,0,0,0,0,0,0,0,0,0,0,0,0,0,0,0,0,0,0,0,0,0,0,0,0,0,0,0,0,0,0,0,0,0,0,0,0,0,0,0,0,0,0,0,0,0,0,0,0,0,0,0,0,0,0,0,0,0,0,0,0,0,0,0,0,0,0,0,0,0,0,0,0,0,10,0,0,0,0,0,0,0,0,0,0,0,0,20,0,0,0,0,0,0,0,0,0,0,0,0,0,0,0,0,0,0,0,0,0,0,0,0,0,0,0,0,0,0,0,0,0,70,0,0,0,0,0,0,0,0,0,0,0,0,0,0,0,0,0,0,0,0,0,0,0,0,0,0,0,,,0.264
# 2234,39943,466342,Hager I.Z.,2012,,0,0,0,0,0,0,0,0,0,0,0,0,0,70,0,0,0,0,0,0,0,0,0,0,0,0,0,0,0,0,0,0,0,0,0,0,0,0,0,0,0,0,0,2,0,0,0,0,0,0,0,0,0,0,0,0,0,0,0,0,0,0,0,0,0,0,0,0,0,0,0,0,0,0,0,0,0,0,0,0,0,0,0,0,0,0,0,0,0,0,0,0,0,0,0,0,0,0,0,0,13,0,0,0,15,0,0,0,0,0,0,0,0,0,0,0,0,0,0,0,0,0,0,0,0,0,0,0,0,0,0,0,0,0,0,0,0,0,0,0,0,0,0,0,0,0,0,0,0,0,0,0,0,0,0,0,0,0,0,0,0,0,0,0,0,0,0,0,0,0,0,0,0,0,0,0,0,0,0,0,0,55.8,21.88,0.264
# 2235,40302,467572,Zhao Qing,2012,,0,0,0,0,0,0,0,0,0,0,0,0,0,0,0,0,0,0,0,0,0,0,0,0,0,0,0,0,0,0,0,0,0,0,0,0,0,0,0,0,0,0,0,0,0,0,0,0,0,0,0,0,0,0,0,0,0,0,0,0,0,0,0,0,0,0,0,0,0,0,0,0,0,0,0,0,0,0,0,0,0,0,0,0,0,0,0,0,0,0,0,0,0,0,0,0,0,0,0,0,40,0,0,0,0,0,0,0,0,0,0,0,0,0,0,0,0,0,0,0,0,0,0,0,0,0,0,0,0,0,0,0,0,0,0,0,0,60,0,0,0,0,0,0,0,0,0,0,0,0,0,0,0,0,0,0,0,0,0,0,0,0,0,0,0,0,0,0,0,0,0,0,0,0,0,0,0,0,0,0,0,58.5,23,0.264
# 2236,26687,161457,LaCourse W.C.,1996,,0,0,0,15,0,0,0,0,0,0,0,0,0,0,0,0,0,0,0,0,0,0,0,0,0,0,0,0,0,0,0,0,0,0,0,0,0,0,0,0,0,0,0,0,0,0,0,0,0,0,0,0,0,0,0,0,0,0,0,0,0,0,0,0,0,0,0,0,0,0,0,0,0,0,0,0,0,0,0,0,0,0,0,33.3,0,0,0,0,0,0,0,0,0,0,0,0,0,0,0,0,0,0,0,0,0,0,0,0,0,0,0,0,0,0,0,0,0,0,0,0,0,0,0,0,0,0,0,0,0,0,0,0,0,0,0,0,0,51.7,0,0,0,0,0,0,0,0,0,0,0,0,0,0,0,0,0,0,0,0,0,0,0,0,0,0,0,0,0,0,0,0,0,0,0,0,0,0,0,0,0,0,0,91,36,0.2638889
# 2237,8877,71701,Shaw R.R.,1971,,0,0,0,0,0,0,0,0,0,0,0,0,0,0,0,0,0,0,0,0,0,0,0,0,0,0,0,0,0,0,0,0,0,0,0,0,0,0,0,0,0,0,0,0,0,0,0,0,0,0,0,0,0,0,0,0,0,0,0,0,86,0,0,0,0,0,0,0,0,0,0,0,0,0,0,0,0,0,0,0,0,0,0,0,0,0,0,0,0,0,0,0,0,0,0,0,0,0,0,0,14,0,0,0,0,0,0,0,0,0,0,0,0,0,0,0,0,0,0,0,0,0,0,0,0,0,0,0,0,0,0,0,0,0,0,0,0,0,0,0,0,0,0,0,0,0,0,0,0,0,0,0,0,0,0,0,0,0,0,0,0,0,0,0,0,0,0,0,0,0,0,0,0,0,0,0,0,0,0,0,0,73.8,29.2,0.2636986
# 2238,1980,44509,Eagan R.J.,1978,,0,0,0,0,0,0,0,0,0,0,0,0,0,16,0,0,0,0,0,0,0,0,0,0,0,0,0,0,0,0,0,0,0,0,0,0,0,0,0,0,0,0,0,0,0,0,0,0,0,0,0,0,0,0,0,0,0,0,0,0,0,0,0,0,0,0,0,0,0,0,0,0,0,0,0,0,0,0,0,0,0,0,0,0,0,0,0,0,0,0,0,0,0,0,0,0,0,0,0,0,24,0,0,0,0,0,0,0,0,0,0,0,0,0,0,0,0,0,0,0,0,0,0,0,0,0,0,0,0,0,0,0,0,0,0,0,0,60,0,0,0,0,0,0,0,0,0,0,0,0,0,0,0,0,0,0,0,0,0,0,0,0,0,0,0,0,0,0,0,0,0,0,0,0,0,0,0,0,0,0,0,84.4,33.4,0.263473
# 2239,20652,185945,Yamanaka H.,1988,,0,0,0,0,0,0,0,0,0,0,0,0,0,40,0,0,0,0,0,0,0,0,0,0,0,0,0,0,0,0,0,0,0,0,0,0,20,0,0,0,0,0,0,0,0,0,0,0,0,0,0,0,0,0,0,0,0,0,0,0,0,0,0,0,0,0,0,0,0,0,0,0,0,0,0,0,0,0,0,0,0,0,0,0,0,0,0,0,0,0,0,0,0,0,0,0,0,0,0,0,0,0,0,0,0,0,0,0,0,0,0,0,0,0,0,0,0,0,0,0,0,0,0,0,0,0,0,0,0,0,0,0,0,0,0,0,0,40,0,0,0,0,0,0,0,0,0,0,0,0,0,0,0,0,0,0,0,0,0,0,0,0,0,0,0,0,0,0,0,0,0,0,0,0,0,0,0,0,0,0,0,48,19,0.2631579
# 2240,30154,376447,Yoko T.,1989,,0,0,0,0,0,0,0,0,0,0,0,0,0,0,0,0,0,0,0,0,0,0,0,0,0,0,0,0,0,0,0,0,0,0,0,0,0,0,0,0,0,0,0,0,0,0,0,0,0,0,0,0,0,0,0,0,0,0,0,0,0,0,0,0,0,0,0,0,0,0,0,0,0,0,0,0,0,0,0,0,0,0,0,0,0,0,0,35,0,0,0,0,0,0,0,0,0,0,0,0,0,0,0,0,0,0,0,0,0,0,0,0,0,0,0,0,0,0,0,0,0,0,0,0,0,0,0,0,0,0,0,0,0,0,0,0,0,0,0,0,0,0,0,0,0,0,0,0,0,0,0,0,0,65,0,0,0,0,0,0,0,0,0,0,0,0,0,0,0,0,0,0,0,0,0,0,0,0,0,0,0,43.2,17.1,0.2631579
# 2241,35186,423683,Saddeek Y.B.,2009,,0,0,0,0,0,0,0,0,0,0,0,0,0,49.5,0,0,0,0,0,12.5,0,0,0,0,0,0,0,0,0,0,0,0,0,0,0,0,0,0,0,0,0,0,0,0,0,0,0,0,0,0,0,0,0,0,0,0,0,0,0,0,0,0,0,0,0,0,0,0,0,0,0,0,0,0,0,0,0,0,0,0,0,0,0,0,0,0,0,0,0,0,0,0,0,0,0,0,0,0,0,0,25.5,0,0,0,0,0,12.5,0,0,0,0,0,0,0,0,0,0,0,0,0,0,0,0,0,0,0,0,0,0,0,0,0,0,0,0,0,0,0,0,0,0,0,0,0,0,0,0,0,0,0,0,0,0,0,0,0,0,0,0,0,0,0,0,0,0,0,0,0,0,0,0,0,0,0,0,0,0,0,0,0,0,62.9,24.9,0.2630523
# 2242,26961,309929,Kojima S.,2003,,0,0,0,0,0,0,0,0,0,0,0,0,0,71.42857714,0,0,0,0,0,0,0,0,0,0,0,0,0,0,0,0,0,0,0,0,0,0,14.28571143,0,0,0,0,0,0,0,0,0,0,0,0,0,0,0,0,0,0,0,0,0,0,0,0,0,0,0,0,0,0,0,0,0,0,0,0,0,0,0,0,0,0,0,0,0,0,14.28571143,0,0,0,0,0,0,0,0,0,0,0,0,0,0,0,0,0,0,0,0,0,0,0,0,0,0,0,0,0,0,0,0,0,0,0,0,0,0,0,0,0,0,0,0,0,0,0,0,0,0,0,0,0,0,0,0,0,0,0,0,0,0,0,0,0,0,0,0,0,0,0,0,0,0,0,0,0,0,0,0,0,0,0,0,0,0,0,0,0,0,0,0,0,0,0,0,0,43.7,17.3,0.2630059
# 2243,435,22475,Livshits V.Ya.,1985,,0,0,0,0,0,0,0,0,0,0,0,0,0,0,0,0,0,0,0,0,0,0,0,0,0,0,0,0,0,0,0,0,0,0,0,0,0,0,0,0,0,0,0,0,0,0,0,0,0,0,0,0,0,0,0,0,0,0,0,0,70,0,0,0,0,0,0,0,0,0,0,0,0,0,0,0,0,0,0,0,0,0,0,0,0,0,0,0,0,0,0,0,0,0,0,0,0,0,0,0,10.8,0,0,0,0,0,0,0,0,0,0,0,0,0,0,0,0,0,0,0,0,0,0,0,8.1,0,0,0,0,0,0,0,0,0,0,0,0,11.1,0,0,0,0,0,0,0,0,0,0,0,0,0,0,0,0,0,0,0,0,0,0,0,0,0,0,0,0,0,0,0,0,0,0,0,0,0,0,0,0,0,0,0,65.5,26.1,0.263
# 2244,435,22481,Livshits V.Ya.,1985,,0,0,0,0,0,0,0,0,0,0,0,0,0,0,0,0,0,0,0,0,0,0,0,0,0,0,0,0,0,0,0,0,0,0,0,0,7.5,0,0,0,0,0,0,0,0,0,0,0,0,0,0,0,0,0,0,0,0,0,0,0,70.4,0,0,0,0,0,0,0,0,0,0,0,0,0,0,0,0,0,0,0,0,0,0,0,0,0,0,0,0,0,0,0,0,0,0,0,0,0,0,0,10.9,0,0,0,0,0,0,0,0,0,0,0,0,0,0,0,0,0,0,0,0,0,0,0,0,0,0,0,0,0,0,0,0,0,0,0,0,11.2,0,0,0,0,0,0,0,0,0,0,0,0,0,0,0,0,0,0,0,0,0,0,0,0,0,0,0,0,0,0,0,0,0,0,0,0,0,0,0,0,0,0,0,62.2,24.6,0.263
# 2245,2314,31322,Tennison D.G.,1981,,0,0,0,0,0,0,0,0,0,0,0,0,0,0,0,0,0,0,0,0,0,0,0,0,0,0,0,0,0,0,0,0,0,0,0,0,0,0,0,0,0,0,0,0,0,0,0,0,0,0,0,0,0,0,0,0,0,0,0,0,0,0,0,0,0,0,0,0,0,0,0,20,0,0,0,0,0,0,0,0,0,0,0,0,0,0,0,0,0,0,0,0,0,0,0,0,0,0,0,0,5,0,0,0,0,0,0,0,0,0,0,0,0,0,0,0,0,0,0,0,0,0,0,0,0,0,0,0,0,0,0,0,0,0,0,0,0,75,0,0,0,0,0,0,0,0,0,0,0,0,0,0,0,0,0,0,0,0,0,0,0,0,0,0,0,0,0,0,0,0,0,0,0,0,0,0,0,0,0,0,0,51.6,20.4,0.263
# 2246,5798,92562,Singh S.,1989,,0,0,0,0,0,0,0,0,0,0,0,0,0,70,0,0,0,0,0,0,0,0,0,0,0,0,0,0,0,0,0,0,0,0,0,0,0,0,0,0,0,0,0,0,0,0,0,0,0,0,0,0,0,0,0,0,0,0,0,0,0,0,0,0,0,0,0,0,0,0,0,0,0,0,0,0,0,0,0,0,0,0,0,15,0,0,0,0,0,0,0,0,0,0,0,0,0,0,0,0,15,0,0,0,0,0,0,0,0,0,0,0,0,0,0,0,0,0,0,0,0,0,0,0,0,0,0,0,0,0,0,0,0,0,0,0,0,0,0,0,0,0,0,0,0,0,0,0,0,0,0,0,0,0,0,0,0,0,0,0,0,0,0,0,0,0,0,0,0,0,0,0,0,0,0,0,0,0,0,0,0,74.6,29.57,0.263
# 2247,9402,96782,Bridge B.,1987,,0,0,0,0,0,0,0,0,0,0,0,0,0,0,0,0,0,0,0,0,0,0,0,0,0,0,0,0,0,0,0,0,0,0,0,0,0,0,0,0,0,0,0,0,0,0,0,0,0,0,0,0,0,0,0,0,0,0,0,0,0,0,0,0,0,0,0,0,0,0,0,0,0,0,0,0,0,0,0,0,0,0,0,0,0,0,0,0,0,0,0,0,0,0,0,0,0,0,0,0,0,0,0,0,0,0,0,0,0,0,0,0,0,0,0,50,0,0,0,0,0,0,0,0,0,0,0,0,0,0,0,0,0,0,0,0,0,0,0,0,0,0,0,0,0,0,0,0,0,0,0,0,0,0,0,0,0,0,0,0,0,0,0,0,0,0,0,0,0,0,0,0,0,0,0,0,0,50,0,0,0,42.7,16.91,0.263
# 2248,11320,98771,Higazy A.A.,1985,,0,0,0,0,0,0,0,0,0,0,0,0,0,0,0,0,0,0,0,0,0,0,0,0,0,0,0,0,0,0,0,0,0,47.48,0,0,0,0,0,0,0,0,0,0,0,0,0,0,0,0,0,0,0,0,0,0,0,0,0,0,0,0,0,0,0,0,0,0,0,0,0,0,0,0,0,0,0,0,0,0,0,0,0,0,0,0,0,0,0,0,0,0,0,0,0,0,0,0,0,0,0,0,0,0,0,0,0,0,0,0,0,0,0,0,0,52.52,0,0,0,0,0,0,0,0,0,0,0,0,0,0,0,0,0,0,0,0,0,0,0,0,0,0,0,0,0,0,0,0,0,0,0,0,0,0,0,0,0,0,0,0,0,0,0,0,0,0,0,0,0,0,0,0,0,0,0,0,0,0,0,0,0,57.6,22.8,0.263
# 2249,24435,189487,Vijoy P.S.,1999,,0,0,0,0,0,0,0,0,0,0,0,0,0,65,0,0,0,0,0,0,0,0,0,0,0,0,0,0,0,0,0,0,0,0,0,0,0,0,0,0,0,0,0,0,0,0,0,0,0,0,0,0,0,0,0,0,0,0,0,0,0,0,0,0,0,0,0,0,0,0,0,0,0,0,0,0,0,0,0,0,0,0,0,15,0,0,0,0,0,0,0,0,0,0,0,0,0,0,0,0,0,0,0,0,0,0,0,0,0,0,0,0,0,0,0,0,0,0,0,0,0,0,0,0,0,0,0,0,0,0,0,0,0,0,0,0,0,0,0,0,0,0,0,0,0,0,0,0,0,0,0,0,0,0,0,0,0,0,0,0,0,0,0,0,0,0,0,0,0,0,0,0,0,0,0,20,0,0,0,0,0,65.9,26.1,0.263
# 2250,25178,302939,Sreeram A.N.,1991,,0,0,0,0,0,0,0,0,0,0,0,0,0,0,0,0,0,0,0,0,0,0,0,0,0,0,0,0,0,0,0,0,0,0,0,0,0,0,0,0,0,0,0,0,0,0,0,0,0,0,0,0,0,0,0,0,0,0,0,26.67186703,0,0,0,0,0,0,0,0,0,0,0,0,0,0,0,0,0,0,0,0,0,0,0,0,0,0,0,0,0,0,0,0,0,0,0,0,0,0,0,0,0,0,0,0,0,0,0,0,0,0,0,0,0,0,0,0,0,0,0,0,0,0,0,0,0,0,0,0,0,6.693468543,0,0,0,66.63466443,0,0,0,0,0,0,0,0,0,0,0,0,0,0,0,0,0,0,0,0,0,0,0,0,0,0,0,0,0,0,0,0,0,0,0,0,0,0,0,0,0,0,0,0,0,0,0,18.8,7.47,0.263
# 2251,26288,354462,Rajendran V.,2003,,0,0,0,0,0,0,0,0,0,0,0,0,0,0,0,0,0,0,0,5.984824357,0,0,0,0,0,0,0,0,0,0,0,0,0,0,0,0,0,0,0,0,0,0,0,0,0,0,0,0,0,0,0,0,0,0,0,0,0,0,0,0,0,0,0,0,0,0,0,0,0,0,0,0,0,0,0,0,0,0,0,0,0,0,0,0,0,0,0,0,0,0,0,0,0,0,0,0,0,0,0,0,0,0,0,0,0,0,0,0,0,0,0,0,0,0,0,0,0,0,0,0,0,0,0,0,0,0,0,0,0,0,0,0,0,0,0,0,0,0,0,0,0,0,0,0,0,0,0,0,0,0,0,0,0,58.2436135,0,0,0,0,0,0,0,0,0,0,0,0,0,35.77156214,0,0,0,0,0,0,0,0,0,0,0,0,0,,,0.263
