Repository: jacobergzhou/Poisson-Ratio

File: Poisson_data_no_metal_07192019.csv (part 24 of 57)
,Code,Glass #,Author,Year,Trademark,Ag2O,AgI,Al,Al2O3,AlF3,AlN,As,As2O3,As2O5,As2S3,As2Se3,AsSe,B,B2O3,BaCl2,BaF2,BaO,BeF2,BeO,Bi2O3,BiCl3,Br,Ca,CaF2,CaO,Cd,CdCl2,CdF2,CdO,Ce2O3,CeF3,CeO2,Cl,Co3O4,CoO,Cr2O3,Cs2O,CsCl,CsF,Cu2O,CuO,Dy2O3,Er,Er2O3,ErF3,Eu,Eu2O3,EuF3,F,Fe,Fe2O3,FeO,Ga,Ga2O3,Ga2S3,Ga2Se3,GaF3,Gd2O3,GdF3,Ge,GeO2,GeS2,GeSe2,H2O,HfF4,HfO2,Hg,Ho2O3,I,InF3,K,K2O,K2S,K2SO4,KBr,KCl,KF,KHF2,La,La2O3,La2S3,LaF3,Li,Li2O,Li2S,Li2SO4,LiBr,LiCl,LiF,LiI,MgF2,MgO,Mn2O3,MnF2,MnO,MnO2,MoO2,MoO3,N,Na,Na2O,Na2S,Na2SO4,NaCl,NaF,NaPO3,Nb2O5,Nd,Nd2O3,NdF3,NH4NO3,NiO,O,OH,P,P2O5,Pb,PbCl2,PbF2,PbO,PdO,Pr2O3,Pr6O11,PrF3,Rb2O,RbF,Rh2O3,RuO2,S,Sb,Sb2O3,Sb2S3,Sc2O3,Se,Si,Si3N4,SiC,SiO2,Sm2O3,Sn,SnO,SnO2,SO2,SO3,Sr,SrCl2,SrF2,SrO,Ta2O3,Ta2O5,Tb2O3,TbF3,Te,TeO2,Th,ThF4,ThO2,TiO2,Tl,Tl2O,Tl2Se,TlSe,Tm2O3,U,U3O8,UO2,V,V2O5,VO6,WO3,Y,Y2O3,Yb2O3,YbF3,YF3,ZnCl2,ZnF2,ZnO,ZnSO4,ZrF4,ZrO2,Young's modulus E (GPa),Shear modulus G (GPa),Poisson's ratio v,Calculated Poisson,Percent Error
# 4522,7832,74201,Patel N.D.,1983,nan,0,0,0,0,0,0,0,0,0,0,0,0,0,0,0,0,0,0,0,0,0,0,0,0,0,0,0,0,0,0,0,0,0,0,0,0,0,0,0,0,0,0,0,0,0,0,0,0,0,0,0,0,0,0,0,0,0,0,0,0,0,0,0,0,0,0,0,0,0,0,0,0,0,0,0,0,0,0,0,0,0,0,0,0,0,0,0,0,0,0,0,0,0,0,0,0,0,46.2,0,0,0,0,0,0,0,0,0,0,0,0,0,0,0,0,0,53.8,0,0,0,0,0,0,0,0,0,0,0,0,0,0,0,0,0,0,0,0,0,0,0,0,0,0,0,0,0,0,0,0,0,0,0,0,0,0,0,0,0,0,0,0,0,0,0,0,0,0,0,0,0,0,0,0,0,0,0,0,0,0,0,0,0,55.9,23,0.216,0.215217391,0.362318841
# 3880,216,20192,Polukhin V.N.,1983,nan,0,0,0,0,0,0,0,0,0,0,0,0,0,0,0,0,0,0,0,0,0,0,0,0,0,0,0,0,0,0,0,0,0,0,0,0,0,0,0,0,0,0,0,0,0,0,0,0,0,0,0,0,0,0,0,0,0,0,0,0,69.8828073,0,0,0,0,0,0,0,0,0,0,0,0,0,0,0,0,0,0,0,0,0,0,0,0,0,0,0,0,0,0,0,0,0,0,0,0,0,0,0,9.85347663,0,0,0,0,0,0,0,0,0,0,0,0,0,0,0,0,0,0,0,0,0,0,0,0,0,0,0,0,0,0,0,0,0,0,0,0,9.85347663,0,0,0,0,0,0,0,0,0,0,0,10.41023944,0,0,0,0,0,0,0,0,0,0,0,0,0,0,0,0,0,0,0,0,0,0,0,0,0,0,0,0,0,0,0,76.7,31.2,0.23,0.229166667,0.362318841
# 3920,9656,140716,Waxler R.M.,1973,F1329,0,0,0,12.78363,0,0,0,0,0,0,0,0,0,0,0,0,0,0,0,0,0,0,0,0,0,0,0,0,0,0,0,0,0,0,0,0,0,0,0,0,0,0,0,0,0,0,0,0,0,0,0,0,0,0,0,0,0,0,0,0,0,0,0,0,0,0,0,0,0,0,0,0,0,0,0,0,0,0,0,0,0,0,0,0,0,0,0,0,0,0,0,27.75831,0,0,0,0,0,0,0,0,0,0,0,0,0,0,0,0,0,0,0,0,0,0,0,59.45806,0,0,0,0,0,0,0,0,0,0,0,0,0,0,0,0,0,0,0,0,0,0,0,0,0,0,0,0,0,0,0,0,0,0,0,0,0,0,0,0,0,0,0,0,0,0,0,0,0,0,0,0,0,0,0,0,0,0,0,0,0,0,0,0,0,59,24,0.23,0.229166667,0.362318841
# 1672,3833,12225,Ashizuka M.,1984,nan,0,0,0,0,0,0,0,0,0,0,0,0,0,0,0,0,0,0,0,0,0,0,0,0,46.25,0,0,0,0,0,0,0,0,0,0,0,0,0,0,0,0,0,0,0,0,0,0,0,0,0,0,0,0,0,0,0,0,0,0,0,0,0,0,0,0,0,0,0,0,0,0,0,0,0,0,0,0,0,0,0,0,0,0,0,0,0,0,0,0,0,0,0,0,0,0,0,0,0,0,0,0,0,0,0,0,0,0,0,0,0,0,0,0,0,0,46.25,0,0,0,0,0,0,0,0,0,0,0,0,0,0,0,0,0,0,0,0,0,7.5,0,0,0,0,0,0,0,0,0,0,0,0,0,0,0,0,0,0,0,0,0,0,0,0,0,0,0,0,0,0,0,0,0,0,0,0,0,0,0,0,0,0,0,56.1,22,0.276,0.275,0.362318841
# 3404,24058,179471,Higazy A.A.,2001,nan,0,0,0,0,0,0,0,0,0,0,0,0,0,0,0,0,0,0,0,0,0,0,0,0,0,0,0,0,0,0,0,0,0,0,0,0,0,0,0,0,0,0,0,0,0,0,0,0,0,0,0,0,0,0,0,0,0,0,0,0,0,0,0,0,0,0,0,0,0,0,0,0,0,0,0,0,0,0,0,0,0,0,0,0,0,0,0,0,0,0,0,0,0,0,0,0,0,0,0,0,0,0,0,0,0,0,0,0,0.19990002,0,0,0,0,0,0,49.89383499,0,0,0,0,0,0,0,0,0,0,0,0,0,0,0,0,0,0,0,0,0,0,0,0,0,0,0,0,0,0,0,0,0,0,0,0,0,0,0,0,0,0,0,0,0,0,0,0,0,0,0,0,0,0,0,0,0,0,0,0,0,49.90626499,0,0,0,45.6,18.4,0.24,0.239130435,0.362318841
# 2270,35368,425203,Kannappan A.N.,2009,nan,0,0,0,0,0,0,0,0,0,0,0,0,0,68,0,0,0,0,0,0,0,0,0,0,0,0,0,0,0,0,0,0,0,0,0,0,0,0,0,0,0,0,0,0,0,0,0,0,0,0,0,0,0,0,0,0,0,0,0,0,0,0,0,0,0,0,0,0,0,0,0,0,0,0,0,0,0,0,0,0,0,0,0,0,0,0,0,0,0,0,0,0,0,0,0,0,0,0,0,0,20,0,0,0,0,0,0,0,0,0,0,0,0,0,0,0,0,0,0,0,0,0,0,0,0,0,0,0,0,0,0,0,0,0,0,0,0,0,0,0,0,0,0,0,0,0,0,0,0,0,0,0,0,0,0,0,0,0,0,0,0,0,0,0,0,0,0,0,0,0,0,0,0,0,0,0,0,12,0,0,0,59.9,23.75,0.262,0.261052632,0.361591
# 997,6816,70557,Nemilov S.V.,1972,nan,0,0,0,0,0,0,0,0,0,0,0,0,0,80.8,0,0,0,0,0,19.2,0,0,0,0,0,0,0,0,0,0,0,0,0,0,0,0,0,0,0,0,0,0,0,0,0,0,0,0,0,0,0,0,0,0,0,0,0,0,0,0,0,0,0,0,0,0,0,0,0,0,0,0,0,0,0,0,0,0,0,0,0,0,0,0,0,0,0,0,0,0,0,0,0,0,0,0,0,0,0,0,0,0,0,0,0,0,0,0,0,0,0,0,0,0,0,0,0,0,0,0,0,0,0,0,0,0,0,0,0,0,0,0,0,0,0,0,0,0,0,0,0,0,0,0,0,0,0,0,0,0,0,0,0,0,0,0,0,0,0,0,0,0,0,0,0,0,0,0,0,0,0,0,0,0,0,0,0,0,0,0,0,63.7,24.71,0.29,0.288951841,0.361434014
# 2157,7830,74158,Patel N.D.,1983,nan,0,0,0,0,0,0,0,0,0,0,0,0,0,0,0,0,0,0,0,0,0,0,0,0,0,0,0,0,0,0,0,0,0,0,0,0,0,0,0,0,0,0,0,0,0,0,0,0,0,0,0,0,0,0,0,0,0,0,0,0,0,0,0,0,0,0,0,0,0,0,0,0,0,0,0,0,0,0,0,0,0,0,0,0,0,0,0,0,0,0,0,0,0,0,0,0,0,18.2,0,0,0,0,0,0,0,0,0,0,0,0,0,0,0,0,0,81.8,0,0,0,0,0,0,0,0,0,0,0,0,0,0,0,0,0,0,0,0,0,0,0,0,0,0,0,0,0,0,0,0,0,0,0,0,0,0,0,0,0,0,0,0,0,0,0,0,0,0,0,0,0,0,0,0,0,0,0,0,0,0,0,0,0,35.7,14.1,0.265,0.265957447,0.361300682
# 2733,25337,303671,Thompson J.C.,1978,nan,0,0,0,0,0,0,33.33,0,0,0,0,0,0,0,0,0,0,0,0,0,0,0,0,0,0,0,0,0,0,0,0,0,0,0,0,0,0,0,0,0,0,0,0,0,0,0,0,0,0,0,0,0,0,0,0,0,0,0,0,33.33,0,0,0,0,0,0,0,0,0,0,0,0,0,0,0,0,0,0,0,0,0,0,0,0,0,0,0,0,0,0,0,0,0,0,0,0,0,0,0,0,0,0,0,0,0,0,0,0,0,0,0,0,0,0,0,0,0,0,0,0,0,0,0,0,0,0,0,0,0,0,0,0,0,16.67,0,0,0,0,0,0,0,0,0,0,0,0,0,0,0,0,0,0,16.67,0,0,0,0,0,0,0,0,0,0,0,0,0,0,0,0,0,0,0,0,0,0,0,0,0,0,0,0,30,11.98,0.253,0.252086811,0.36094413
# 1709,6239,90963,Ashizuka M.,1984,nan,0,0,0,2.5,0,0,0,0,0,0,0,0,0,0,0,0,0,0,0,0,0,0,0,0,48.75,0,0,0,0,0,0,0,0,0,0,0,0,0,0,0,0,0,0,0,0,0,0,0,0,0,0,0,0,0,0,0,0,0,0,0,0,0,0,0,0,0,0,0,0,0,0,0,0,0,0,0,0,0,0,0,0,0,0,0,0,0,0,0,0,0,0,0,0,0,0,0,0,0,0,0,0,0,0,0,0,0,0,0,0,0,0,0,0,0,0,48.75,0,0,0,0,0,0,0,0,0,0,0,0,0,0,0,0,0,0,0,0,0,0,0,0,0,0,0,0,0,0,0,0,0,0,0,0,0,0,0,0,0,0,0,0,0,0,0,0,0,0,0,0,0,0,0,0,0,0,0,0,0,0,0,0,0,59.7,23.43,0.275,0.274007682,0.360842742
# 1776,5151,19220,Ota R.,1979,nan,0,0,0,0,0,0,0,0,0,0,0,0,0,63,0,0,0,0,0,0,0,0,0,0,0,0,0,0,0,0,0,0,0,0,0,0,0,0,0,0,0,0,0,0,0,0,0,0,0,0,0,0,0,0,0,0,0,0,0,0,0,0,0,0,0,0,0,0,0,0,0,0,0,0,0,0,0,0,0,0,0,0,0,0,0,0,0,0,0,0,0,0,0,0,0,0,0,0,0,0,37,0,0,0,0,0,0,0,0,0,0,0,0,0,0,0,0,0,0,0,0,0,0,0,0,0,0,0,0,0,0,0,0,0,0,0,0,0,0,0,0,0,0,0,0,0,0,0,0,0,0,0,0,0,0,0,0,0,0,0,0,0,0,0,0,0,0,0,0,0,0,0,0,0,0,0,0,0,0,0,0,57.1,22.41,0.273,0.273984828,0.360742931
# 4465,36445,435470,Eraiah B.,2010,nan,0,0,0,0,0,0,0,0,0,0,0,0,0,0,0,0,0,0,0,0,0,0,0,0,0,0,0,0,0,0,0,0,0,0,0,0,0,0,0,0,0,0,0,0,0,0,0,0,0,0,0,0,0,0,0,0,0,0,0,0,0,0,0,0,0,0,0,0,0,0,0,0,0,0,0,0,0,0,0,0,0,0,0,0,0,0,0,0,0,0,0,0,0,0,0,0,0,0,0,0,0,0,0,0,0,0,0,0,0,0,0,0,0,0,0,60,0,0,0,39.9,0,0,0,0,0,0,0,0,0,0,0,0,0,0,0,0,0,0,0.1,0,0,0,0,0,0,0,0,0,0,0,0,0,0,0,0,0,0,0,0,0,0,0,0,0,0,0,0,0,0,0,0,0,0,0,0,0,0,0,0,0,0,29.7,12.19,0.219,0.218211649,0.359977675
# 4213,257,20594,Livshits V.Ya.,1988,nan,0,0,0,0,0,0,0,0,0,0,0,0,0,0,0,0,0,0,0,0,0,0,0,0,0,0,0,0,0,0,0,0,0,0,0,0,0,0,0,0,0,0,0,0,0,0,0,0,0,0,0,0,0,0,0,0,0,0,0,0,0,0,0,0,0,0,0,0,0,0,0,3.8,0,0,0,0,0,0,0,0,0,0,0,0,0,0,0,0,0,0,0,0,0,0,0,0,0,0,0,0,15.2,0,0,0,0,0,0,0,0,0,0,0,0,0,0,0,0,0,0,4.8,0,0,0,0,0,0,0,0,0,0,0,0,0,0,0,0,0,76.2,0,0,0,0,0,0,0,0,0,0,0,0,0,0,0,0,0,0,0,0,0,0,0,0,0,0,0,0,0,0,0,0,0,0,0,0,0,0,0,0,0,0,0,63.2,25.8,0.224,0.224806202,0.359911406
# 3795,40665,476257,Yousef E.S.,2013,nan,0,0,0,0,0,0,0,0,0,0,0,0,0,0,0,0,0,0,0,0,0,0,0,0,0,0,0,0,0,0,0,0,0,0,0,0,0,0,0,0,0,0,0,0,0,0,0,0,0,0,0,0,0,0,0,0,0,0,0,0,0,0,0,0,0,0,0,0,0,0,0,0,0,0,0,0,0,0,0,0,0,0,0,15,0,0,0,0,0,0,0,0,0,0,0,0,0,0,0,0,0,0,0,0,0,0,15,0,0,0,0,0,0,0,0,9,0,0,0,0,0,0,0,0,0,0,0,0,0,0,0,0,0,0,0,0,0,0,0,0,0,0,0,0,0,0,0,0,0,0,0,0,0,46,0,0,0,0,0,0,0,0,0,0,0,0,0,0,0,0,0,0,0,0,0,0,0,15,0,0,0,63.9,25.93,0.233,0.232163517,0.35900551
# 3870,39402,465116,Hojamberdiev M.,2012,nan,0,0,0,0,0,0,0,0,0,0,0,0,0,0,0,0,0,0,0,0,0,0,0,0,12.77004128,0,0,0,0,0,0,0,0,0,0,0,0,0,0,0,0,0,0,0,0,0,0,0,0,0,0,0,0,0,0,0,0,0,0,0,0,0,0,0,0,0.283500028,0,0,0,0,0,0,0,0,0,0,0,0,0,0,0,0,0,0,0,0,0,0,0,0,0,0,0,0,0,0,0,0,0,0,14.44263144,0,0,0,0,0,0,0,0,0,0,0,0,0,0,0,0,0,0,0,0,0,0,0,0,0,0,0,0,0,0,0,0,0,0,0,0,72.50382725,0,0,0,0,0,0,0,0,0,0,0,0,0,0,0,0,0,0,0,0,0,0,0,0,0,0,0,0,0,0,0,0,0,0,0,0,0,0,0,0,0,0,0,76,30.89,0.231,0.230171577,0.358624865
# 5147,23789,178473,Moore L.A.,1999,0,0,0,0,0,0,0,0,0,0,0,0,0,0,0,0,0,0,0,0,0,0,0,0,0,0,0,0,0,0,0,0,0,0,0,0,0,0,0,0,0,0,0,0,0,0,0,0,0,2.487001244,0,0,0,0,0,0,0,0,0,0,0,0,0,0,0,0,0,0,0,0,0,0,0,0,0,0,0,0,0,0,0,0,0,0,0,0,0,0,0,0,0,0,0,0,0,0,0,0,0,0,0,0,0,0,0,0,0,0,0,0,0,0,0,0,0,0,0,0,0,0,0,0,0,0,0,0,0,0,0,0,0,0,0,0,0,0,0,0,97.51299876,0,0,0,0,0,0,0,0,0,0,0,0,0,0,0,0,0,0,0,0,0,0,0,0,0,0,0,0,0,0,0,0,0,0,0,0,0,0,0,0,0,0,0,69.3,29.6,0.17,0.170608108,0.357710652
# 5151,33582,68037,Moore L.A.,2001,0,0,0,0,0,0,0,0,0,0,0,0,0,0,0,0,0,0,0,0,0,0,0,0,0,0,0,0,0,0,0,0,0,0,0,0,0,0,0,0,0,0,0,0,0,0,0,0,0,2.487001244,0,0,0,0,0,0,0,0,0,0,0,0,0,0,0,0,0,0,0,0,0,0,0,0,0,0,0,0,0,0,0,0,0,0,0,0,0,0,0,0,0,0,0,0,0,0,0,0,0,0,0,0,0,0,0,0,0,0,0,0,0,0,0,0,0,0,0,0,0,0,0,0,0,0,0,0,0,0,0,0,0,0,0,0,0,0,0,0,97.51299876,0,0,0,0,0,0,0,0,0,0,0,0,0,0,0,0,0,0,0,0,0,0,0,0,0,0,0,0,0,0,0,0,0,0,0,0,0,0,0,0,0,0,0,69.3,29.6,0.17,0.170608108,0.357710652
# 488,8708,80282,Zhao Xiujian,1987,nan,0,0,0,0,8,0,0,0,0,0,0,0,0,0,0,24,0,0,0,0,0,0,0,0,0,0,0,0,0,0,0,0,0,0,0,0,0,0,0,0,0,0,0,0,0,0,0,0,0,0,0,0,0,0,0,0,0,0,0,0,0,0,0,0,0,0,0,0,0,0,0,0,0,0,0,0,15,0,0,0,0,0,0,0,0,0,0,0,0,0,0,0,0,0,0,0,0,0,0,0,0,0,0,0,5,0,0,0,0,0,0,0,0,0,0,0,0,0,0,0,0,0,0,0,0,0,0,0,0,0,0,0,0,0,0,0,0,0,0,0,0,0,0,0,0,0,0,0,0,0,0,0,0,0,0,0,0,0,0,0,0,0,0,0,0,0,0,0,0,0,0,0,0,0,0,0,0,0,0,48,0,49.7,19,0.309,0.307894737,0.357690342
# 4281,20408,175152,Wiessner W.,1962,ZK 6,0,0,0,0,0,0,0,0.308899935,0,0,0,0,0,8.777529157,0,0,0,0,0,0,0,0,0,0,0,0,0,0,0,0,0,0,0,0,0,0,0,0,0,0,0,0,0,0,0,0,0,0,0,0,0,0,0,0,0,0,0,0,0,0,0,0,0,0,0,0,0,0,0,0,0,0,0,0,0,0,0,0,0,0,0,0,0,0,0,0,0,0,0,0,0,0,0,0,0,0,0,0,0,0,19.71938586,0,0,0,0,0,0,0,0,0,0,0,0,0,0,0,0,0,0,0,0,0,0,0,0,0,0,0,0,0,0,0,0,0,0,0,0,71.19418505,0,0,0,0,0,0,0,0,0,0,0,0,0,0,0,0,0,0,0,0,0,0,0,0,0,0,0,0,0,0,0,0,0,0,0,0,0,0,0,0,0,0,0,66.8,27.35,0.222,0.221206581,0.357395787
# 4086,290,21032,Karapetyan G.O.,1979,nan,0,0,0,4,0,0,0,0,0,0,0,0,0,0,0,0,0,0,0,0,0,0,0,0,0,0,0,0,0,0,0,0,0,0,0,0,0,0,0,0,0,0,0,0,0,0,0,0,0,0,0,0,0,0,0,0,0,0,0,0,0,0,0,0,0,0,0,0,0,0,0,0,0,0,0,0,0,0,0,0,0,0,0,31,0,0,0,0,0,0,0,0,0,0,0,0,0,0,0,0,0,0,0,0,0,0,0,0,0,0,0,0,0,0,0,0,0,0,0,0,0,0,0,0,0,0,0,0,0,0,0,0,0,0,0,0,0,65,0,0,0,0,0,0,0,0,0,0,0,0,0,0,0,0,0,0,0,0,0,0,0,0,0,0,0,0,0,0,0,0,0,0,0,0,0,0,0,0,0,0,0,83,33.8,0.227,0.227810651,0.357114928
# 3323,24472,189874,Rajendran V.,1995,nan,0,0,0,0,0,0,0,0,0,0,0,0,0,0,0,0,0,0,0,0,0,0,0,0,0,0,0,0,0,0,0,0,0,0,0,0,0,0,0,0,0,0,0,0,0,0,0,0,0,0,0,0,0,0,0,0,0,0,0,0,0,0,0,0,0,0,0,0,0,0,0,0,0,0,0,0,0,0,0,0,0,0,0,40.12883,0,0,0,0,0,0,0,0,0,0,0,0,0,0,0,0,0,0,0,0,0,0,0,0,0,0,0,0,0,0,0,0,0,0,0,0,0,0,0,0,0,0,0,0,0,0,0,0,0,0,0,0,0,59.87117,0,0,0,0,0,0,0,0,0,0,0,0,0,0,0,0,0,0,0,0,0,0,0,0,0,0,0,0,0,0,0,0,0,0,0,0,0,0,0,0,0,0,0,26.7,10.75,0.241,0.241860465,0.357039467
# 3611,214,20084,Polukhin V.N.,1983,nan,0,0,0,2.805155832,0,0,0,0,0,0,0,0,0,0,0,0,0,0,0,0,0,0,0,0,0,0,0,0,0,0,0,0,0,0,0,0,0,0,0,0,0,0,0,0,0,0,0,0,0,0,0,0,0,0,0,0,0,0,0,0,75.81500545,0,0,0,0,0,0,0,0,0,0,0,0,0,0,0,0,0,0,0,0,0,0,0,0,0,0,0,0,0,0,0,0,0,0,0,0,0,0,0,10.68991936,0,0,0,0,0,0,0,0,0,0,0,0,0,0,0,0,0,0,0,0,0,0,0,0,0,0,0,0,0,0,0,0,0,0,0,0,10.68991936,0,0,0,0,0,0,0,0,0,0,0,0,0,0,0,0,0,0,0,0,0,0,0,0,0,0,0,0,0,0,0,0,0,0,0,0,0,0,0,0,0,0,0,65.8,26.6,0.236,0.236842105,0.356824264
# 3637,14762,151381,Waxler R.M.,1971,nan,0,0,0,1.315351883,0,0,0,0,0,0,0,0,0,0,0,0,1.381108727,0,0,0,0,0,0,0,0,0,0,0,0,0,0,0,0,0,0,0,0,0,0,0,0,0,0,0,0,0,0,0,0,0,0.00441999,0,0,0,0,0,0,0,0,0,0,0,0,0,0,0,0,0,0,0,0,12.88900945,0,0,0,0,0,0,0,0,0,0,0,2.362232402,0,0,0,0,0,0,0,0,0,0,0,0,0,0,0,0,7.061080265,0,0,0,0,0,0,0,1.216997116,0,0,0,0,0,0,0,0,0,0,0,0,0,0,0,0,0,0,0,0,0,0.193699541,0,0,0,0,0,0,72.01500932,0,0,0,0,0,0,0,0,0,0,0,0,0,0,0,0,0,0,0,0,0,0,0,0,0,0,0,0,0,0,0,0,0,0,0,0,0,0,0,1.5610913,0,0,0,65.8,26.6,0.236,0.236842105,0.356824264
# 2977,3384,3838,Shchavelev O.S.,1973,nan,0,0,0,0,0,0,0,0,0,0,0,0,0,0,0,0,0,0,0,0,0,0,0,0,0,0,0,0,0,0,0,0,0,0,0,0,0,0,0,0,0,0,0,0,0,0,0,0,0,0,0,0,0,0,0,0,0,0,0,0,0,0,0,0,0,0,0,0,0,0,0,9.9,0,0,0,0,0,0,0,0,0,0,0,0,0,0,0,0,0,0,0,0,0,0,0,0,0,0,0,0,0,0,0,0,0,0,0,0,0,0,0,0,0,0,0,0,0,0,0,0,0,0,0,0,0,0,0,0,0,0,0,0,0,0,0,0,0,71.4,0,0,0,0,0,0,0,0,0,18.7,0,0,0,0,0,0,0,0,0,0,0,0,0,0,0,0,0,0,0,0,0,0,0,0,0,0,0,0,0,0,0,0,0,66.1,26.48,0.249,0.248111782,0.356713865
# 1381,6816,70569,Nemilov S.V.,1972,nan,0,0,0,0,0,0,0,0,0,0,0,0,0,62.2,0,0,0,0,0,37.8,0,0,0,0,0,0,0,0,0,0,0,0,0,0,0,0,0,0,0,0,0,0,0,0,0,0,0,0,0,0,0,0,0,0,0,0,0,0,0,0,0,0,0,0,0,0,0,0,0,0,0,0,0,0,0,0,0,0,0,0,0,0,0,0,0,0,0,0,0,0,0,0,0,0,0,0,0,0,0,0,0,0,0,0,0,0,0,0,0,0,0,0,0,0,0,0,0,0,0,0,0,0,0,0,0,0,0,0,0,0,0,0,0,0,0,0,0,0,0,0,0,0,0,0,0,0,0,0,0,0,0,0,0,0,0,0,0,0,0,0,0,0,0,0,0,0,0,0,0,0,0,0,0,0,0,0,0,0,0,0,0,73.6,28.75,0.281,0.28,0.355871886
# 2534,2416,33050,Ashizuka M.,1985,nan,0,0,0,14,0,0,0,0,0,0,0,0,0,0,0,0,0,0,0,0,0,0,0,0,32,0,0,0,0,0,0,0,0,0,0,0,0,0,0,0,0,0,0,0,0,0,0,0,0,0,0,0,0,0,0,0,0,0,0,0,0,0,0,0,0,0,0,0,0,0,0,0,0,0,0,0,0,0,0,0,0,0,0,0,0,0,0,0,0,0,0,0,0,0,0,0,0,0,0,0,0,0,0,0,0,0,0,0,0,0,0,0,0,0,0,6,0,0,0,0,0,0,0,0,0,0,0,0,0,0,0,0,0,0,0,0,0,48,0,0,0,0,0,0,0,0,0,0,0,0,0,0,0,0,0,0,0,0,0,0,0,0,0,0,0,0,0,0,0,0,0,0,0,0,0,0,0,0,0,0,0,84.3,33.53,0.258,0.257083209,0.355345323
# 1375,3384,3835,Shchavelev O.S.,1973,nan,0,0,0,0,0,0,0,0,0,0,0,0,0,0,0,0,0,0,0,0,0,0,0,0,0,0,0,0,0,0,0,0,0,0,0,0,0,0,0,0,0,0,0,0,0,0,0,0,0,0,0,0,0,0,0,0,0,0,0,0,0,0,0,0,0,0,0,0,0,0,0,24,0,0,0,0,0,0,0,0,0,0,0,0,0,0,0,0,0,0,0,0,0,0,0,0,0,0,0,0,0,0,0,0,0,0,0,0,0,0,0,0,0,0,0,0,0,0,0,0,0,0,0,0,0,0,0,0,0,0,0,0,0,0,0,0,0,58.8,0,0,0,0,0,0,0,0,0,17.2,0,0,0,0,0,0,0,0,0,0,0,0,0,0,0,0,0,0,0,0,0,0,0,0,0,0,0,0,0,0,0,0,0,59.1,23.05,0.281,0.281995662,0.354327973
# 1184,1709,25801,Sokolowski T.J.,1969,nan,0,0,0,28.28282887,0,0,0,0,0,0,0,0,0,0,0,0,0,0,0,0,0,0,0,0,57.5757577,0,0,0,0,0,0,0,0,0,0,0,0,0,0,0,0,0,0,0,0,0,0,0,0,0,0,0,0,0,0,0,0,0,0,0,0,0,0,0,0,0,0,0,0,0,0,0,0,0,0,0,0,0,0,0,0,0,0,0,0,0,0,0,0,0,0,7.070706717,0,0,0,0,0,0,0,0,0,0,0,0,0,0,0,0,0,0,0,0,0,0,0,0,0,0,0,0,0,0,0,0,0,0,0,0,0,0,0,0,0,0,0,0,0,7.070706717,0,0,0,0,0,0,0,0,0,0,0,0,0,0,0,0,0,0,0,0,0,0,0,0,0,0,0,0,0,0,0,0,0,0,0,0,0,0,0,0,0,0,0,109,42.38,0.287,0.285983955,0.354022754
# 3173,3859,12452,Livshits V.Ya.,1982,nan,0,0,0,5,0,0,0,0,0,0,0,0,0,0,0,0,0,0,0,0,0,0,0,0,0,0,0,0,0,0,0,0,0,0,0,0,0,0,0,0,0,0,0,0,0,0,0,0,0,0,0,0,0,0,0,0,0,0,0,0,0,0,0,0,0,0,0,0,0,0,0,0,0,0,0,0,0,0,0,0,0,0,0,0,0,0,0,0,0,0,0,0,0,0,0,0,0,0,0,0,30,0,0,0,0,0,0,0,0,0,0,0,0,0,0,0,0,0,0,0,0,0,0,0,0,0,0,0,0,0,0,0,0,0,0,0,0,65,0,0,0,0,0,0,0,0,0,0,0,0,0,0,0,0,0,0,0,0,0,0,0,0,0,0,0,0,0,0,0,0,0,0,0,0,0,0,0,0,0,0,0,63.4,25.5,0.244,0.243137255,0.353584057
# 2119,3497,7669,Soga N.,1976,nan,0,0,0,0,0,0,0,0,0,0,0,0,0,0,0,0,0,0,0,0,0,0,0,0,0,0,0,0,0,0,0,0,0,0,0,0,0,0,0,0,0,0,0,0,0,0,0,0,0,0,0,0,0,0,0,0,0,0,0,0,0,0,0,0,0,0,0,0,0,0,0,0,0,0,0,0,0,0,0,0,0,0,0,0,0,0,0,0,0,0,0,0,0,0,0,0,0,0,0,0,0,0,0,0,0,0,0,0,0,0,0,0,0,0,0,0,0,0,0,0,0,0,0,0,0,0,0,0,0,0,0,0,0,0,0,0,0,66.66666667,0,0,0,0,0,0,0,0,0,33.33333333,0,0,0,0,0,0,0,0,0,0,0,0,0,0,0,0,0,0,0,0,0,0,0,0,0,0,0,0,0,0,0,0,0,71.4,28.22,0.266,0.265060241,0.353292871
# 4228,30224,390307,Halimah M.K.,2005,nan,0,0,0,0,0,0,0,0,0,0,0,0,0,37,0,0,0,0,0,0,0,0,0,0,0,0,0,0,0,0,0,0,0,0,0,0,0,0,0,0,0,0,0,0,0,0,0,0,0,0,0,0,0,0,0,0,0,0,0,0,0,0,0,0,0,0,0,0,0,0,0,0,0,0,0,0,0,0,0,0,0,0,0,0,0,0,0,0,0,0,0,0,0,0,0,0,0,0,0,0,0,0,0,0,0,0,0,0,0,0,0,0,0,0,0,0,0,0,0,0,0,0,0,0,0,0,0,0,0,0,0,0,0,0,0,0,0,0,0,0,0,0,0,0,0,0,0,0,0,0,0,0,0,63,0,0,0,0,0,0,0,0,0,0,0,0,0,0,0,0,0,0,0,0,0,0,0,0,0,0,0,49.8,20.33,0.224,0.224790949,0.353102382
# 489,8708,80283,Zhao Xiujian,1987,nan,0,0,0,0,8,0,0,0,0,0,0,0,0,0,0,24,0,0,0,0,0,0,0,0,0,0,0,0,0,0,0,0,0,0,0,0,0,0,0,0,0,0,0,0,0,0,0,0,0,0,0,0,0,0,0,0,0,0,0,0,0,0,0,0,0,0,0,0,0,0,0,0,0,0,0,0,20,0,0,0,0,0,0,0,0,0,0,0,0,0,0,0,0,0,0,0,0,0,0,0,0,0,0,0,0,0,0,0,0,0,0,0,0,0,0,0,0,0,0,0,0,0,0,0,0,0,0,0,0,0,0,0,0,0,0,0,0,0,0,0,0,0,0,0,0,0,0,0,0,0,0,0,0,0,0,0,0,0,0,0,0,0,0,0,0,0,0,0,0,0,0,0,0,0,0,0,0,0,0,48,0,46.3,17.7,0.309,0.307909605,0.352878796
# 3752,255,20579,Livshits V.Ya.,1989,nan,0,0,0,0,0,0,0,0,0,0,0,0,0,0,0,0,0,0,0,0,0,0,0,0,0,0,0,0,0,0,0,0,0,0,0,0,0,0,0,0,0,0,0,0,0,0,0,0,0,0,0,0,0,0,0,0,0,0,0,0,0,0,0,0,0,0,0,0,0,0,0,0,0,0,0,0,0,0,0,0,0,0,0,30,0,0,0,0,0,0,0,0,0,0,0,0,0,0,0,0,0,0,0,0,0,0,0,0,0,0,0,0,0,0,0,0,0,0,0,0,0,0,0,0,0,0,0,0,0,0,0,0,0,0,0,0,0,50,0,0,0,0,0,0,0,0,0,0,0,20,0,0,0,0,0,0,0,0,0,0,0,0,0,0,0,0,0,0,0,0,0,0,0,0,0,0,0,0,0,0,0,121,49.1,0.233,0.232179226,0.35226349
# 1298,7513,56770,Inoue H.,1991,nan,0,0,0,0,3,0,0,0,0,0,0,0,0,0,0,20,0,0,0,0,0,0,0,0,0,0,0,0,0,0,0,0,0,0,0,0,0,0,0,0,0,0,0,0,0,0,0,2,0,0,0,0,0,0,0,0,0,0,0,0,0,0,0,0,0,0,0,0,0,0.5,0,0,0,0,0,0,0,0,0,0,0,3,0,0,0,0,0,0,0,0,0,0,0,0,0,0,0,0,0,0,0,0,0,20,0,0,0,0,0,0,0,0,0,0,0,0,0,0,0,0,0,0,0,0,0,0,0,0,0,0,0,0,0,0,0,0,0,0,0,0,0,0,0,0,0,0,0,0,0,0,0,0,0,0,0,0,0,0,0,0,0,0,0,0,0,0,0,0,0,0,0,0,0,0,0,0,0,0,0,51.5,0,51.4,20,0.284,0.285,0.352112676
# 4744,3566,4453,Appen A.A.,1959,nan,0,0,0,0,0,0,0,0,0,0,0,0,0,0,0,0,0,0,0,0,0,0,0,0,0,0,0,0,0,0,0,0,0,0,0,0,0,0,0,0,0,0,0,0,0,0,0,0,0,0,0,0,0,0,0,0,0,0,0,0,0,0,0,0,0,0,0,0,0,0,0,0,0,0,0,0,0,0,0,0,0,0,0,32,0,0,0,0,0,0,0,0,0,0,0,0,0,0,0,0,0,0,0,0,0,0,0,0,0,0,0,0,0,0,0,0,0,0,0,0,0,0,0,0,0,0,0,0,0,0,0,0,0,0,0,0,0,68,0,0,0,0,0,0,0,0,0,0,0,0,0,0,0,0,0,0,0,0,0,0,0,0,0,0,0,0,0,0,0,0,0,0,0,0,0,0,0,0,0,0,0,78.4,32.47,0.208,0.207268248,0.351804032
# 2262,31921,405136,Aitken B.G.,2007,nan,0,0,0,16.87561909,0,0,0,0,0,0,0,0,0,0,0,0,0,0,0,0,0,0,0,0,2.590862835,0,0,0,0,0,0,0,0,0,0,0,0,0,0,0,0,0,0,0,0,0,0,0,0,0,0,0,0,0,0,0,0,0,0,0,0,0,0,0,0,0,0,0,0,0,0,0,0,0,0,0,0,0,0,11.03036544,0,0,0,0,0,0,0,0,0,0,0,0,0,0,0,0,0,0,0,0,0,0,0,0,0,0,0,0,0,0,0,0,0,0,0,0,0,0,0,0,0,0,0,0,0,0,0,0,0,0,0,0,0,0,0,0,0,69.50315264,0,0,0,0,0,0,0,0,0,0,0,0,0,0,0,0,0,0,0,0,0,0,0,0,0,0,0,0,0,0,0,0,0,0,0,0,0,0,0,0,0,0,0,93.9,37.23,0.262,0.261079774,0.351231154
# 3027,7826,98711,Ashizuka M.,1983,nan,0,0,0,0,0,0,0,0,0,0,0,0,0,0,0,0,0,0,0,0,0,0,0,0,0,0,0,0,0,0,0,0,0,0,0,0,0,0,0,0,0,0,0,0,0,0,0,0,0,0,0,0,0,0,0,0,0,0,0,0,0,0,0,0,0,0,0,0,0,0,0,0,0,0,0,0,0,0,0,0,0,0,0,0,0,0,0,0,0,0,0,52.5,0,0,0,0,0,0,0,0,0,0,0,0,0,0,0,0,0,0,0,0,0,0,0,47.5,0,0,0,0,0,0,0,0,0,0,0,0,0,0,0,0,0,0,0,0,0,0,0,0,0,0,0,0,0,0,0,0,0,0,0,0,0,0,0,0,0,0,0,0,0,0,0,0,0,0,0,0,0,0,0,0,0,0,0,0,0,0,0,0,0,54.3,21.77,0.248,0.247129077,0.351178746
# 4212,217,20168,Polukhin V.N.,1983,nan,0,0,0,0,0,0,0,0,0,0,0,0,0,0,0,0,0,0,0,0,0,0,0,0,0,0,0,0,0,0,0,0,0,0,0,0,0,0,0,0,0,0,0,0,0,0,0,0,0,0,0,0,0,0,0,0,0,0,0,0,48.61265439,0,0,0,0,0,0,0,0,0,0,0,0,0,0,0,0,0,0,0,0,0,0,0,0,0,0,0,0,0,0,0,0,0,0,0,0,0,0,0,6.854384178,0,0,0,0,0,0,0,0,0,0,0,0,0,0,0,0,0,0,0,0,0,0,0,0,0,0,0,0,0,37.67857726,0,0,0,0,0,0,6.854384178,0,0,0,0,0,0,0,0,0,0,0,0,0,0,0,0,0,0,0,0,0,0,0,0,0,0,0,0,0,0,0,0,0,0,0,0,0,0,0,0,0,0,0,41.1,16.8,0.224,0.223214286,0.350765306
# 18,24565,300451,Sidkey M.A.,2002,nan,0,0,0,0,0,0,0,0,0,0,0,0,0,0,0,0,0,0,0,0,0,0,0,0,0,0,0,0,0,0,0,0,0,0,0,0,0,0,0,0,0,0,0,0,0,0,0,0,0,0,0,0,0,0,0,0,0,0,0,0,0,0,0,0,0,0,0,0,0,0,0,0,0,0,0,0,0,0,0,0,0,0,0,5,0,0,0,0,0,0,0,0,0,0,0,0,0,0,0,0,0,0,0,0,0,0,5,0,0,0,0,0,0,0,0,0,0,0,0,0,0,0,0,0,0,0,0,0,0,0,0,0,0,0,0,0,0,0,0,0,0,0,0,0,0,0,0,0,0,0,0,0,0,90,0,0,0,0,0,0,0,0,0,0,0,0,0,0,0,0,0,0,0,0,0,0,0,0,0,0,0,20.8,7.24,0.438,0.436464088,0.350664749
# 3682,24854,195821,Ricoult D.L.G.,1998,nan,0,0,0,1.766414288,0,0,0,0,0,0,0,0,0,0.878413843,0,0,0,0,0,0,0,0,0,0,0,0,0,0,0,0,0,0,0,0,0,0,0,0,0,0,0,0,0,0,0,0,0,0,0,0,0,0,0,0,0,0,0,0,0,0,0,0,0,0,0,0,0,0,0,0,0,6.421006047,0,0,0,0,0,0,0,0,0,0,0,0,0,0,0,0,0,0,0,4.702075766,0,0,0,0,0,0,0,0,8.77197643,0,0,0,0,0,0,0,0,0,0,0,0,0,0,0,0,0,0,0,0,0,0,0,0,0,0,0,0,0,0.138300023,0,0,0,0,0,0,63.31771032,0,0,0,0,0,0,0,0,0,0,0,0,0,0,0,0,0,0,0,0,0,0,0,0,0,0,0,0,0,0,0,0,0,0,0,0,0,0,0,9.297444515,0,0,4.706658767,78,31.6,0.235,0.234177215,0.350121196
# 3699,40951,478472,Mauro J.C.,2013,nan,0,0,0,8.45,0,0,0,0,0,0,0,0,0,16.55,0,0,0,0,0,0,0,0,0,0,8.12,0,0,0,0,0,0,0,0,0,0,0,0,0,0,0,0,0,0,0,0,0,0,0,0,0,0,0,0,0,0,0,0,0,0,0,0,0,0,0,0,0,0,0,0,0,0,0,0,0,0,0,0,0,0,0,0,0,0,0,0,0,0,0,0,0,0,2.54,0,0,0,0,0,0,0,0,0,0,0,0,0,0,0,0,0,0,0,0,0,0,0,0,0,0,0,0,0,0,0,0,0,0,0,0,0,0,0,0,0,0,0,0,0,63.13,0,0,0,0.15,0,0,0,0,0,1.04,0,0,0,0,0,0,0,0,0,0,0,0,0,0,0,0,0,0,0,0,0,0,0,0,0,0,0,0,0,0,0,0,0.02,66.3,26.86,0.235,0.234177215,0.350121196
# 1720,30900,391627,Schilling F.R.,2001,nan,0,0,0,9.973124501,0,0,0,0,0,0,0,0,0,0,0,0,0,0,0,0,0,0,0,0,19.60507902,0,0,0,0,0,0,0,0,0,0,0,0,0,0,0,0,0,0,0,0,0,0,0,0,0,0,0,0,0,0,0,0,0,0,0,0,0,0,0,0,0,0,0,0,0,0,0,0,0,0,0,0,0,0,0,0,0,0,0,0,0,0,0,0,0,0,24.87879876,0,0,0,0,0,0,0,0,0,0,0,0,0,0,0,0,0,0,0,0,0,0,0,0,0,0,0,0,0,0,0,0,0,0,0,0,0,0,0,0,0,0,0,0,0,45.54299772,0,0,0,0,0,0,0,0,0,0,0,0,0,0,0,0,0,0,0,0,0,0,0,0,0,0,0,0,0,0,0,0,0,0,0,0,0,0,0,0,0,0,0,106,41.6,0.275,0.274038462,0.34965035
# 4088,290,21043,Karapetyan G.O.,1979,nan,0,0,0,20,0,0,0,0,0,0,0,0,0,0,0,0,0,0,0,0,0,0,0,0,0,0,0,0,0,0,0,0,0,0,0,0,0,0,0,0,0,0,0,0,0,0,0,0,0,0,0,0,0,0,0,0,0,0,0,0,0,0,0,0,0,0,0,0,0,0,0,0,0,0,0,0,0,0,0,0,0,0,0,20,0,0,0,0,0,0,0,0,0,0,0,0,0,0,0,0,0,0,0,0,0,0,0,0,0,0,0,0,0,0,0,0,0,0,0,0,0,0,0,0,0,0,0,0,0,0,0,0,0,0,0,0,0,60,0,0,0,0,0,0,0,0,0,0,0,0,0,0,0,0,0,0,0,0,0,0,0,0,0,0,0,0,0,0,0,0,0,0,0,0,0,0,0,0,0,0,0,85.7,34.9,0.227,0.227793696,0.349645936
# 5132,27237,308227,Turyanitsa I.D.,1985,nan,0,0,0,0,0,0,42,0,0,0,0,0,0,0,0,0,0,0,0,0,0,0,0,0,0,0,0,0,0,0,0,0,0,0,0,0,0,0,0,0,0,0,0,0,0,0,0,0,0,0,0,0,0,0,0,0,0,0,0,0,0,0,0,0,0,0,1,0,0,0,0,0,0,0,0,0,0,0,0,0,0,0,0,0,0,0,0,0,0,0,0,0,0,0,0,0,0,0,0,0,0,0,0,0,0,0,0,0,0,0,0,0,0,0,0,0,0,0,0,0,0,0,0,0,0,0,0,0,57,0,0,0,0,0,0,0,0,0,0,0,0,0,0,0,0,0,0,0,0,0,0,0,0,0,0,0,0,0,0,0,0,0,0,0,0,0,0,0,0,0,0,0,0,0,0,0,0,0,0,0,0,19.8,8.45,0.171,0.171597633,0.349493062
# 5178,16954,172864,Cline C.F.,1979,nan,0,0,0,0,5,0,0,0,0,0,0,0,0,0,0,0,0,93,0,0,0,0,0,0,0,0,0,0,0,0,0,0,0,0,0,0,0,0,0,0,0,0,0,0,0,0,0,0,0,0,0,0,0,0,0,0,0,0,0,0,0,0,0,0,0,0,0,0,0,0,0,0,0,0,0,0,0,0,0,0,0,0,0,0,0,0,0,0,0,0,0,0,0,0,0,0,0,0,0,0,0,0,0,0,0,0,0,0,0,2,0,0,0,0,0,0,0,0,0,0,0,0,0,0,0,0,0,0,0,0,0,0,0,0,0,0,0,0,0,0,0,0,0,0,0,0,0,0,0,0,0,0,0,0,0,0,0,0,0,0,0,0,0,0,0,0,0,0,0,0,0,0,0,0,0,0,0,0,0,0,0,44.4,19.03,0.166,0.166579086,0.34884678
# 725,33353,398992,Yurlova G.A.,1973,nan,0,0,0,0,0,0,37.20223213,0,0,0,0,0,0,0,0,0,0,0,0,0,0,0,0,0,0,0,0,0,0,0,0,0,0,0,0,0,0,0,0,0,0,0,0,0,0,0,0,0,0,0,0,0,0,0,0,0,0,0,0,0,0,0,0,0,0,0,0,0,0,0,0,0,0,0,0,0,0,0,0,0,0,0,0,0,0,0,0,0,0,0,0,0,0,0,0,0,0,0,0,0,0,0,0,0,0,0,0,0,0,0,0,0,0,0,0,0,0,0,0,0,0,0,0,0,0,0,0,0,0,0,0,0,0,27.9016741,0,0,0,0,0,0,0,0,0,0,0,0,0,0,0,0,0,0,27.9016741,0,0,0,0,0,6.994419665,0,0,0,0,0,0,0,0,0,0,0,0,0,0,0,0,0,0,0,0,0,0,19.9,7.66,0.3,0.298955614,0.348128808
# 178,35440,425614,Zaretskaya G.N.,2006,nan,0,0,0,0,0,0,0,0,0,0,0,0,0,0,0,0,0,0,0,0,0,0,0,0,0,0,0,0,0,0,0,0,0,0,0,0,0,0,0,0,0,0,0,0,0,0,0,0,0,0,0,0,0,0,0,0,0,0,0,0,0,0,0,0,0,0,0,0,0,0,0,50,0,0,0,0,0,0,0,0,0,0,0,0,0,0,0,0,0,0,0,0,0,0,0,0,0,0,0,0,0,0,0,0,0,0,0,0,0,0,0,0,0,0,0,50,0,0,0,0,0,0,0,0,0,0,0,0,0,0,0,0,0,0,0,0,0,0,0,0,0,0,0,0,0,0,0,0,0,0,0,0,0,0,0,0,0,0,0,0,0,0,0,0,0,0,0,0,0,0,0,0,0,0,0,0,0,0,0,0,0,25.7,9.67,0.33,0.32885212,0.347842437
# 4664,24395,189344,Muthupari S.,1996,nan,0,0,0,0,0,0,0,0,0,0,0,0,0,0,0,0,0,0,0,0,0,0,0,0,0,0,0,0,0,0,0,0,0,0,0,0,0,0,0,0,0,0,0,0,0,0,0,0,0,0,0,0,0,0,0,0,0,0,0,0,0,0,0,0,0,0,0,0,0,0,0,0,0,0,0,0,0,0,0,0,0,0,0,0,0,0,0,0,0,0,0,0,0,0,0,0,0,0,0,0,0,0,0,0,0,0,0,0,0,0,0,0,0,0,0,20,0,0,0,0,0,0,0,0,0,0,0,0,0,0,0,0,0,0,0,0,0,0,0,0,0,0,0,0,0,0,0,0,0,0,0,0,0,0,0,0,0,0,0,0,0,0,0,0,0,0,0,0,0,80,0,0,0,0,0,0,0,0,0,0,0,86.1,35.6,0.21,0.209269663,0.347779561
# 543,6773,51296,Bridge B.,1986,nan,0,0,0,0,0,0,0,0,0,0,0,0,0,0,0,0,0,0,0,0,0,0,0,0,0,0,0,0,0,0,0,0,0,0,0,0,0,0,0,0,0,0,0,0,0,0,0,0,0,0,0,0,0,0,0,0,0,0,0,0,0,0,0,0,0,0,0,0,0,0,0,0,0,0,0,0,0,0,0,0,0,0,0,0,0,0,0,0,0,0,0,0,0,0,0,0,0,0,0,0,0,0,0,0,0,0,0,0,0,0,0,0,0,0,0,0,0,0,0,0,0,0,0,0,0,0,0,0,0,0,0,0,0,0,0,0,0,0,0,0,0,0,0,0,0,0,0,0,0,0,0,0,0,25,0,0,0,0,0,0,0,0,0,0,0,0,0,0,0,0,0,0,0,0,0,75,0,0,0,0,0,13.9,5.33,0.305,0.303939962,0.347553286
# 3124,24058,179473,Higazy A.A.,2001,nan,0,0,0,0,0,0,0,0,0,0,0,0,0,0,0,0,0,0,0,0,0,0,0,0,0,0,0,0,0,0,0,0,0,0,0,0,0,0,0,0,0,0,0,0,0,0,0,0,0,0,0,0,0,0,0,0,0,0,0,0,0,0,0,0,0,0,0,0,0,0,0,0,0,0,0,0,0,0,0,0,0,0,0,0,0,0,0,0,0,0,0,0,0,0,0,0,0,0,0,0,0,0,0,0,0,0,0,0,0.6727,0,0,0,0,0,0,49.65715,0,0,0,0,0,0,0,0,0,0,0,0,0,0,0,0,0,0,0,0,0,0,0,0,0,0,0,0,0,0,0,0,0,0,0,0,0,0,0,0,0,0,0,0,0,0,0,0,0,0,0,0,0,0,0,0,0,0,0,0,0,49.67015,0,0,0,51.3,20.6,0.246,0.245145631,0.347304444
# 1343,257,20589,Livshits V.Ya.,1988,nan,0,0,0,0,0,0,0,0,0,0,0,0,0,0,0,0,0,0,0,0,0,0,0,0,0,0,0,0,0,0,0,0,0,0,0,0,0,0,0,0,0,0,0,0,0,0,0,0,0,0,0,0,0,0,0,0,0,0,0,0,0,0,0,0,0,0,0,0,0,0,0,12.8,0,0,0,0,0,0,0,0,0,0,0,0,0,0,0,0,0,0,0,0,0,0,0,0,0,0,0,0,14.5,0,0,0,0,0,0,0,0,0,0,0,0,0,0,0,0,0,0,0,0,0,0,0,0,0,0,0,0,0,0,0,0,0,0,0,0,72.7,0,0,0,0,0,0,0,0,0,0,0,0,0,0,0,0,0,0,0,0,0,0,0,0,0,0,0,0,0,0,0,0,0,0,0,0,0,0,0,0,0,0,0,60.3,23.5,0.282,0.282978723,0.347065037
# 4452,14970,152278,Abd El0Moneim A,1998,nan,0,0,0,0,0,0,0,0,0,0,0,0,0,0,0,0,0,0,0,0,0,0,0,0,5,0,0,0,0,0,0,0,0,0,0,0,0,0,0,0,0,0,0,0,0,0,0,0,0,0,0,0,0,0,0,0,0,0,0,0,0,0,0,0,0,0,0,0,0,0,0,7.5,0,0,0,0,0,0,0,0,0,0,0,0,0,0,0,0,0,0,0,0,0,0,0,0,0,0,0,0,7.5,0,0,0,0,0,0,0,0,0,0,0,0,0,0,0,0,0,0,15,0,0,0,0,0,0,0,0,0,0,0,0,0,0,0,0,0,65,0,0,0,0,0,0,0,0,0,0,0,0,0,0,0,0,0,0,0,0,0,0,0,0,0,0,0,0,0,0,0,0,0,0,0,0,0,0,0,0,0,0,0,60.5,24.8,0.219,0.219758065,0.346148181
# 4076,40901,478148,Ellison A.J.,2013,nan,0,0,0,12.25000147,0,0,0,0,0,0,0,0,0,2.300000276,0,0,4.119999494,0,0,0,0,0,0,0,4.929999592,0,0,0,0,0,0,0,0,0,0,0,0,0,0,0,0,0,0,0,0,0,0,0,0,0,0.010000001,0,0,0,0,0,0,0,0,0,0,0,0,0,0,0,0,0,0,0,0,0,0,0,0,0,0,0,0,0,0,0,0,0,0,0,0,0,0,0,0,4.260000511,0,0,0,0,0,0,0,0,0,0,0,0,0,0,0,0,0,0,0,0,0,0,0,0,0,0,0,0,0,0,0,0,0,0,0,0,0,0,0,0,0,0,0,0,0,70.73999849,0,0,0,0.110000013,0,0,0,0,0,1.260000151,0,0,0,0,0,0,0,0,0,0,0,0,0,0,0,0,0,0,0,0,0,0,0,0,0,0,0,0,0,0,0,0,0.020000002,81.1,33,0.228,0.228787879,0.345560872
# 1600,28049,359588,Sidkey M.A.,2004,nan,0,0,0,0,0,0,0,0,0,0,0,0,0,0,0,0,0,0,0,0,0,0,0,0,0,0,0,0,0,0,0,0,0,0,0,0,0,0,0,0,0,0,0,0,0,0,0,0,0,0,0,0,0,0,0,0,0,0,0,0,0,0,0,0,0,0,0,0,0,0,0,15,0,0,0,0,0,0,0,0,0,0,0,0,0,0,0,0,0,0,0,0,0,0,0,0,0,0,0,0,0,0,0,0,0,0,0,0,0,0,0,0,0,0,0,0,0,0,0,0,0,0,0,0,0,0,0,0,0,0,0,0,0,0,0,0,0,0,0,0,0,0,0,0,0,0,0,0,0,0,0,0,0,80,0,0,0,0,0,0,0,0,0,0,0,0,0,0,0,5,0,0,0,0,0,0,0,0,0,0,0,36.6,14.33,0.278,0.277041172,0.344902027
# 4136,7830,74163,Patel N.D.,1983,nan,0,0,0,0,0,0,0,0,0,0,0,0,0,0,0,0,0,0,0,0,0,0,0,0,0,0,0,0,0,0,0,0,0,0,0,0,0,0,0,0,0,0,0,0,0,0,0,0,0,0,0,0,0,0,0,0,0,0,0,0,0,0,0,0,0,0,0,0,0,0,0,0,0,0,0,0,0,0,0,0,0,0,0,0,0,0,0,0,0,0,0,0,0,0,0,0,0,40,0,0,0,0,0,0,0,0,0,0,0,0,0,0,0,0,0,60,0,0,0,0,0,0,0,0,0,0,0,0,0,0,0,0,0,0,0,0,0,0,0,0,0,0,0,0,0,0,0,0,0,0,0,0,0,0,0,0,0,0,0,0,0,0,0,0,0,0,0,0,0,0,0,0,0,0,0,0,0,0,0,0,0,44.9,18.3,0.226,0.226775956,0.343343489
# 4584,14775,151448,Makishima A.,1979,nan,0,0,0,12.5,0,0,0,0,0,0,0,0,0,0,0,0,0,0,0,0,0,0,0,0,0,0,0,0,0,0,0,0,0,0,0,0,0,0,0,12.5,0,0,0,0,0,0,0,0,0,0,0,0,0,0,0,0,0,0,0,0,0,0,0,0,0,0,0,0,0,0,0,0,0,0,0,0,0,0,0,0,0,0,0,0,0,0,0,0,0,0,0,0,0,0,0,0,0,0,0,0,0,0,0,0,0,0,0,0,0,0,0,0,0,0,0,0,0,0,0,0,0,0,0,0,0,0,0,0,0,0,0,0,0,0,0,0,0,74,0,0,0,0,0,0,0,0,0,0,0,0,0,0,0,0,0,0,0,0,0,0,0,0,0,0,0,0,0,1,0,0,0,0,0,0,0,0,0,0,0,0,0,77.5,31.9,0.214,0.214733542,0.342776785
# 3309,215,20101,Polukhin V.N.,1983,nan,0,0,0,0,0,0,0,0,0,0,0,0,0,0,0,0,0,0,0,0,0,0,0,0,0,0,0,0,0,0,0,0,0,0,0,0,0,0,0,0,0,0,0,0,0,0,0,0,0,0,0,0,0,13.72813,0,0,0,0,0,0,67.29475,0,0,0,0,0,0,0,0,0,0,0,0,0,0,0,0,0,0,0,0,0,0,0,0,0,0,0,0,0,0,0,0,0,0,0,0,0,0,0,9.48856,0,0,0,0,0,0,0,0,0,0,0,0,0,0,0,0,0,0,0,0,0,0,0,0,0,0,0,0,0,0,0,0,0,0,0,0,9.48856,0,0,0,0,0,0,0,0,0,0,0,0,0,0,0,0,0,0,0,0,0,0,0,0,0,0,0,0,0,0,0,0,0,0,0,0,0,0,0,0,0,0,0,56.8,22.9,0.241,0.240174672,0.342459548
# 884,24453,189631,Higazy A.A.,1995,nan,0,0,0,0,0,0,0,0,0,0,0,0,0,0,0,0,0,0,0,0,0,0,0,0,0,0,0,0,0,0,0,0,0,0,0,0,0,0,0,0,0,0,0,0,0,0,0,0,0,0,0,0,0,0,0,0,0,0,0,0,0,0,0,0,0,0,0,0,0,0,0,0,0,0,0,0,0,0,0,0,0,0,0,0,0,0,0,0,0,0,0,0,0,0,0,50,0,0,0,0,0,0,0,0,0,0,0,0,0,0,0,0,0,0,0,50,0,0,0,0,0,0,0,0,0,0,0,0,0,0,0,0,0,0,0,0,0,0,0,0,0,0,0,0,0,0,0,0,0,0,0,0,0,0,0,0,0,0,0,0,0,0,0,0,0,0,0,0,0,0,0,0,0,0,0,0,0,0,0,0,0,81.2,31.4,0.294,0.292993631,0.342302526
# 4430,1583,9803,Karapetyan G.O.,1981,nan,0,0,0,0,0,0,0,0,0,0,0,0,0,0,0,0,0,0,0,0,0,0,0,0,0,0,0,0,0,0,0,0,0,0,0,0,0,0,0,0,0,0,0,0,0,0,0,0,0,0,0,0,0,0,0,0,0,0,0,0,0,0,0,0,0,0,0,0,0,0,0,0,0,0,0,0,0,0,0,0,0,0,0,0,0,0,0,0,0,0,0,0,0,0,0,0,0,0,0,0,25,0,0,0,0,0,0,0,0,0,0,0,0,0,0,0,0,0,0,0,0,0,0,0,0,0,0,0,0,0,0,0,0,0,0,0,0,75,0,0,0,0,0,0,0,0,0,0,0,0,0,0,0,0,0,0,0,0,0,0,0,0,0,0,0,0,0,0,0,0,0,0,0,0,0,0,0,0,0,0,0,61.4,25.2,0.219,0.218253968,0.340653765
# 1847,39791,466038,Azianty S.,2012,nan,0,0,0,0,0,0,0,0,0,0,0,0,0,0,0,0,0,0,0,0,0,0,0,0,0,0,0,0,0,0,0,0,0,0,0,0,0,0,0,0,0,0,0,0,0,0,0,0,0,0,10,0,0,0,0,0,0,0,0,0,0,0,0,0,0,0,0,0,0,0,0,0,0,0,0,0,0,0,0,0,0,0,0,0,0,0,0,0,0,0,0,0,0,0,0,0,0,0,0,0,0,0,0,0,0,0,0,0,0,0,0,0,0,0,0,0,0,0,0,0,0,0,0,0,0,0,0,0,0,0,0,0,0,0,0,0,0,0,0,0,0,0,0,0,0,0,0,0,0,0,0,0,0,80,0,0,0,0,0,0,0,0,0,0,0,0,0,0,0,0,0,0,0,0,0,0,0,10,0,0,0,58.3,22.9,0.272,0.272925764,0.340354482
# 741,39389,460991,Striepe S.,2012,nan,0,0,0,0,0,0,0,0,0,0,0,0,0,0,0,0,0,0,0,0,0,0,0,0,0,0,0,0,0,0,0,0,0,0,0,0,0,0,0,0,0,0,0,0,0,0,0,0,0,0,0,0,0,0,0,0,0,0,0,0,0,0,0,0,0,0,0,0,0,0,0,0,0,0,0,0,0,0,0,0,0,0,0,0,0,0,0,0,0,0,0,0,0,0,0,0,0,0,0,0,18.36812224,0,0,0,0,0,0,0,0,0,0,0,0,0,0,31.66674767,0,0,0,0,0,0,0,0,0,0,0,0,0,0,0,0,0,0,0,0,0,0,0,0,0,0,0,2.4999935,0,0,0,0,0,0,0,0,0,0,0,0,0,0,0,0,0,0,0,0,0,0,0,0,0,0,0,0,0,0,0,0,0,47.46513659,0,0,0,51,19.6,0.3,0.301020408,0.340136054
# 3604,39858,471007,Ellison A.J.,2012,nan,0,0,0,12.14841902,0,0,0,0,0,0,0,0,0,4.44242164,0,0,1.089857912,0,0,0,0,0,0,0,5.249316575,0,0,0,0,0,0,0,0,0,0,0,0,0,0,0,0,0,0,0,0,0,0,0,0,0,0.029999998,0,0,0,0,0,0,0,0,0,0,0,0,0,0,0,0,0,0,0,0,0,0,0,0,0,0,0,0,0,0,0,0,0,0,0,0,0,0,0,0,4.949355599,0,0,0,0,0,0,0,0,0,0,0,0,0,0,0,0,0,0,0,0,0,0,0,0,0,0,0,0,0,0,0,0,0,0,0,0,0,0,0,0,0,0,0,0,0,68.49109445,0,0,0,0.099989992,0,0,0,0,0,3.469548719,0,0,0,0,0,0,0,0,0,0,0,0,0,0,0,0,0,0,0,0,0,0,0,0,0,0,0,0,0,0,0,0,0.029996098,81.2,32.8,0.237,0.237804878,0.339610991
# 2239,435,22470,Livshits V.Ya.,1985,nan,0,0,0,0,0,0,0,0,0,0,0,0,0,0,0,0,0,0,0,0,0,0,0,0,0,0,0,0,0,0,0,0,0,0,0,0,0,0,0,0,0,0,0,0,0,0,0,0,0,0,0,0,0,0,0,0,0,0,0,0,69.1,0,0,0,0,0,0,0,0,0,0,9.3,0,0,0,0,0,0,0,0,0,0,0,0,0,0,0,0,0,0,0,0,0,0,0,0,0,0,0,0,10.6,0,0,0,0,0,0,0,0,0,0,0,0,0,0,0,0,0,0,0,0,0,0,0,0,0,0,0,0,0,0,0,0,0,0,0,0,11,0,0,0,0,0,0,0,0,0,0,0,0,0,0,0,0,0,0,0,0,0,0,0,0,0,0,0,0,0,0,0,0,0,0,0,0,0,0,0,0,0,0,0,68.1,27,0.262,0.261111111,0.339270568
# 653,6555,37759,Komarova N.V.,1991,nan,0,0,0,0,0,0,0,0,0,0,0,0,0,0,0,0,0,0,0,0,0,0,0,0,0,0,0,0,0,0,0,0,0,0,0,0,0,0,0,0,0,0,0,0,0,0,0,0,0,0,0,0,0,0,0,0,0,0,0,0,0,0,0,0,0,0,0,0,0,0,0,0,0,0,0,0,0,0,0,0,0,0,0,0,0,0,0,0,0,0,0,0,0,0,0,0,0,0,0,0,0,0,0,0,0,0,0,0,0,0,0,0,0,0,0,62,0,0,0,38,0,0,0,0,0,0,0,0,0,0,0,0,0,0,0,0,0,0,0,0,0,0,0,0,0,0,0,0,0,0,0,0,0,0,0,0,0,0,0,0,0,0,0,0,0,0,0,0,0,0,0,0,0,0,0,0,0,0,0,0,0,35.8,13.78,0.3,0.298984035,0.338655056
# 654,6555,37760,Komarova N.V.,1991,nan,0,0,0,0,0,0,0,0,0,0,0,0,0,0,0,0,0,0,0,0,0,0,0,0,0,0,0,0,0,0,0,0,0,0,0,0,0,0,0,0,0,0,0,0,0,0,0,0,0,0,0,0,0,0,0,0,0,0,0,0,0,0,0,0,0,0,0,0,0,0,0,0,0,0,0,0,0,0,0,0,0,0,0,0,0,0,0,0,0,0,0,0,0,0,0,0,0,0,0,0,0,0,0,0,0,0,0,0,0,0,0,0,0,0,0,58,0,0,0,42,0,0,0,0,0,0,0,0,0,0,0,0,0,0,0,0,0,0,0,0,0,0,0,0,0,0,0,0,0,0,0,0,0,0,0,0,0,0,0,0,0,0,0,0,0,0,0,0,0,0,0,0,0,0,0,0,0,0,0,0,0,35.8,13.78,0.3,0.298984035,0.338655056
# 4231,40944,478382,Mauro J.C.,2013,nan,0,0,0,0,0,0,0,0,0,0,0,0,0,0,0,0,5.27,0,0,0,0,0,0,0,0,0,0,0,0,0,0,0,0,0,0,0,0,0,0,0,0,0,0,0,0,0,0,0,0,0,0,0,0,0,0,0,0,0,0,0,0,0,0,0,0,0,0,0,0,0,0,15.25,0,0,0,0,0,0,0,0,0,0,0,0,0,0,0,0,0,0,0,0,0,0,0,0,0,0,0,0,0,0,0,0,0,0,0,0,0,0,0,0,0,0,0,0,0,0,0,0,0,0,0,0,0,0,0,0,0,0,0,0,0,0,0,0,0,79.38,0,0,0,0.1,0,0,0,0,0,0,0,0,0,0,0,0,0,0,0,0,0,0,0,0,0,0,0,0,0,0,0,0,0,0,0,0,0,0,0,0,0,0,0,55.8,22.78,0.224,0.22475856,0.33864292
# 161,6552,37731,Komarova N.V.,1991,nan,0,0,0,0,0,0,0,0,0,0,0,0,0,0,0,0,52.5,0,0,0,0,0,0,0,0,0,0,0,0,0,0,0,0,0,0,0,0,0,0,0,0,0,0,0,0,0,0,0,0,0,0,0,0,0,0,0,0,0,0,0,0,0,0,0,0,0,0,0,0,0,0,0,0,0,0,0,0,0,0,0,0,0,0,0,0,0,0,0,0,0,0,0,0,0,0,0,0,0,0,0,0,0,0,0,0,0,0,0,0,0,0,0,0,0,0,47.5,0,0,0,0,0,0,0,0,0,0,0,0,0,0,0,0,0,0,0,0,0,0,0,0,0,0,0,0,0,0,0,0,0,0,0,0,0,0,0,0,0,0,0,0,0,0,0,0,0,0,0,0,0,0,0,0,0,0,0,0,0,0,0,0,0,43.8,16.48,0.33,0.328883495,0.338334804
# 2063,11320,98773,Higazy A.A.,1985,nan,0,0,0,0,0,0,0,0,0,0,0,0,0,0,0,0,0,0,0,0,0,0,0,0,0,0,0,0,0,0,0,0,0,50.78,0,0,0,0,0,0,0,0,0,0,0,0,0,0,0,0,0,0,0,0,0,0,0,0,0,0,0,0,0,0,0,0,0,0,0,0,0,0,0,0,0,0,0,0,0,0,0,0,0,0,0,0,0,0,0,0,0,0,0,0,0,0,0,0,0,0,0,0,0,0,0,0,0,0,0,0,0,0,0,0,0,49.22,0,0,0,0,0,0,0,0,0,0,0,0,0,0,0,0,0,0,0,0,0,0,0,0,0,0,0,0,0,0,0,0,0,0,0,0,0,0,0,0,0,0,0,0,0,0,0,0,0,0,0,0,0,0,0,0,0,0,0,0,0,0,0,0,0,59.3,23.4,0.268,0.267094017,0.338053323
# 2765,24058,179475,Higazy A.A.,2001,nan,0,0,0,0,0,0,0,0,0,0,0,0,0,0,0,0,0,0,0,0,0,0,0,0,0,0,0,0,0,0,0,0,0,0,0,0,0,0,0,0,0,0,0,0,0,0,0,0,0,0,0,0,0,0,0,0,0,0,0,0,0,0,0,0,0,0,0,0,0,0,0,0,0,0,0,0,0,0,0,0,0,0,0,0,0,0,0,0,0,0,0,0,0,0,0,0,0,0,0,0,0,0,0,0,0,0,0,0,2.074006637,0,0,0,0,0,0,48.95888667,0,0,0,0,0,0,0,0,0,0,0,0,0,0,0,0,0,0,0,0,0,0,0,0,0,0,0,0,0,0,0,0,0,0,0,0,0,0,0,0,0,0,0,0,0,0,0,0,0,0,0,0,0,0,0,0,0,0,0,0,0,48.96710669,0,0,0,65.9,26.3,0.252,0.252851711,0.337980566
# 3533,267,20657,Livshits V.Ya.,1991,nan,0,0,0,0,0,0,0,0,0,0,0,0,0,0,0,0,0,0,0,0,0,0,0,0,0,0,0,0,0,0,0,0,0,0,0,0,0,0,0,0,0,0,0,0,0,0,0,0,0,0,0,0,0,0,0,0,0,0,0,0,0,0,0,0,0,0,0,0,0,0,0,0,0,0,0,0,0,0,0,0,0,0,0,15,0,0,0,0,0,0,0,0,0,0,0,0,0,0,0,0,16,0,0,0,0,0,10,0,0,0,0,0,0,0,0,0,0,0,0,0,0,0,0,0,0,0,0,0,0,0,0,0,0,0,0,0,0,59,0,0,0,0,0,0,0,0,0,0,0,0,0,0,0,0,0,0,0,0,0,0,0,0,0,0,0,0,0,0,0,0,0,0,0,0,0,0,0,0,0,0,0,91.8,37.1,0.238,0.237196765,0.337493488
# 1681,25178,302942,Sreeram A.N.,1991,nan,0,0,0,0,0,0,0,0,0,0,0,0,0,0,0,0,0,0,0,0,0,0,0,0,0,0,0,0,0,0,0,0,0,0,0,0,0,0,0,0,0,0,0,0,0,0,0,0,0,0,0,0,0,0,0,0,0,0,0,20,0,0,0,0,0,0,0,0,0,0,0,0,0,0,0,0,0,0,0,0,0,0,0,0,0,0,0,0,0,0,0,0,0,0,0,0,0,0,0,0,0,0,0,0,0,0,0,0,0,0,0,0,0,0,0,0,0,0,0,0,0,0,0,0,0,0,0,0,0,10,0,0,0,70,0,0,0,0,0,0,0,0,0,0,0,0,0,0,0,0,0,0,0,0,0,0,0,0,0,0,0,0,0,0,0,0,0,0,0,0,0,0,0,0,0,0,0,0,0,0,0,17.8,6.98,0.276,0.275071633,0.336364769
# 4791,1814,27396,Thiele A.,1955,F 3,0,0,0,0,0,0,0,0,0.079539994,0,0,0,0,0,0,0,0,0,0,0,0,0,0,0,0,0,0,0,0,0,0,0,0,0,0,0,0,0,0,0,0,0,0,0,0,0,0,0,0,0,0,0,0,0,0,0,0,0,0,0,0,0,0,0,0,0,0,0,0,0,0,4.366483651,0,0,0,0,0,0,0,0,0,0,0,0,0,0,0,0,0,0,0,0,0.057899995,0,0,0,0,0,0,0,5.898853528,0,0,0,0,0,0,0,0,0,0,0,0,0,0,0,0,0,0,18.10009855,0,0,0,0,0,0,0,0,0,0,0,0,0,0,0,0,0,71.49712428,0,0,0,0,0,0,0,0,0,0,0,0,0,0,0,0,0,0,0,0,0,0,0,0,0,0,0,0,0,0,0,0,0,0,0,0,0,0,0,0,0,0,0,51.4,21.34,0.205,0.204311153,0.336023042
# 2667,14762,151384,Waxler R.M.,1971,nan,0,0,0,2.368892052,0,0,0,0,0,0,0,0,0,0,0,0,0,0,0,0,0,0,0,0,9.886932045,0,0,0,0,0,0,0.159499936,0,0,0,0,0,0,0,0,0,0,0,0,0,0,0,0,0,0,0.001890999,0,0,0,0,0,0,0,0,0,0,0,0,0,0,0,0,0,0,0,0,0,0,0,0,0,0,0,0,0,0,0,0,26.63759934,0,0,0,0,0,0,0,0,0,0,0,0,0,0,0,0,0,0,0,0,0,0,0,0,0.554699778,0,0,0,0,0,0,0,0,0,0,0,0,0,0,0,0,0,0,0,0,0,0,0,0,0,0,0,0,60.39048584,0,0,0,0,0,0,0,0,0,0,0,0,0,0,0,0,0,0,0,0,0,0,0,0,0,0,0,0,0,0,0,0,0,0,0,0,0,0,0,0,0,0,0,90.8,36.2,0.255,0.254143646,0.335824938
# 3768,6304,72537,Gurovich E.A.,1979,nan,0,0,0,0,0,0,0,0,0,0,0,0,0,0,0,0,0,0,0,0,0,0,0,0,0,0,0,0,0,0,0,0,0,0,0,0,0,0,0,0,0,0,0,0,0,0,0,0,0,0,0,0,0,0,0,0,0,0,0,0,0,0,0,0,0,0,0,0,0,0,0,0,0,0,0,0,0,0,0,0,0,0,0,0,0,0,0,0,0,0,0,51,0,0,0,0,0,0,0,0,0,0,0,0,0,0,0,0,0,0,0,0,0,0,0,49,0,0,0,0,0,0,0,0,0,0,0,0,0,0,0,0,0,0,0,0,0,0,0,0,0,0,0,0,0,0,0,0,0,0,0,0,0,0,0,0,0,0,0,0,0,0,0,0,0,0,0,0,0,0,0,0,0,0,0,0,0,0,0,0,0,58.9,23.9,0.233,0.232217573,0.335805484
# 3769,6304,72538,Gurovich E.A.,1979,nan,0,0,0,0,0,0,0,0,0,0,0,0,0,0,0,0,0,0,0,0,0,0,0,0,0,0,0,0,0,0,0,0,0,0,0,0,0,0,0,0,0,0,0,0,0,0,0,0,0,0,0,0,0,0,0,0,0,0,0,0,0,0,0,0,0,0,0,0,0,0,0,0,0,0,0,0,0,0,0,0,0,0,0,0,0,0,0,0,0,0,0,50,0,0,0,0,0,0,0,0,0,0,0,0,0,0,0,0,0,0,0,0,0,0,0,50,0,0,0,0,0,0,0,0,0,0,0,0,0,0,0,0,0,0,0,0,0,0,0,0,0,0,0,0,0,0,0,0,0,0,0,0,0,0,0,0,0,0,0,0,0,0,0,0,0,0,0,0,0,0,0,0,0,0,0,0,0,0,0,0,0,58.9,23.9,0.233,0.232217573,0.335805484
# 1930,7826,98713,Ashizuka M.,1983,nan,0,0,0,0,0,0,0,0,0,0,0,0,0,0,0,0,0,0,0,0,0,0,0,0,0,0,0,0,0,0,0,0,0,0,0,0,0,0,0,0,0,0,0,0,0,0,0,0,0,0,0,0,0,0,0,0,0,0,0,0,0,0,0,0,0,0,0,0,0,0,0,0,0,0,0,0,0,0,0,0,0,0,0,0,0,0,0,0,0,0,0,57.5,0,0,0,0,0,0,0,0,0,0,0,0,0,0,0,0,0,0,0,0,0,0,0,42.5,0,0,0,0,0,0,0,0,0,0,0,0,0,0,0,0,0,0,0,0,0,0,0,0,0,0,0,0,0,0,0,0,0,0,0,0,0,0,0,0,0,0,0,0,0,0,0,0,0,0,0,0,0,0,0,0,0,0,0,0,0,0,0,0,0,64.8,25.53,0.27,0.269095182,0.335117726
# 4611,3849,12364,Tille U.,1978,nan,0,0,0,0,0,0,0,0,0,0,0,0,0,0,0,0,0,0,0,0,0,0,0,0,17.5,0,0,0,0,0,0,0,0,0,0,0,0,0,0,0,0,0,0,0,0,0,0,0,0,0,0,0,0,0,0,0,0,0,0,0,0,0,0,0,0,0,0,0,0,0,0,0,0,0,0,0,0,0,0,0,0,0,0,0,0,0,0,0,0,0,0,0,0,0,0,0,0,0,0,0,10,0,0,0,0,0,0,0,0,0,0,0,0,0,0,0,0,0,0,0,0,0,0,0,0,0,0,0,0,0,0,0,0,0,0,0,0,72.5,0,0,0,0,0,0,0,0,0,0,0,0,0,0,0,0,0,0,0,0,0,0,0,0,0,0,0,0,0,0,0,0,0,0,0,0,0,0,0,0,0,0,0,75.1,31,0.212,0.211290323,0.3347535
# 763,8381,59085,Delben A.,1993,nan,0,0,0,0,5,0,0,0,0,0,0,0,0,0,0,20.5,0,0,0,0,0,0,0,0,0,0,0,0,0,0,0,0,0,0,0,0,0,0,0,0,0,0,0,0,0,0,0,0,0,0,0,0,0,0,0,0,0,0,0,0,0,0,0,0,0,0,0,0,0,0,0,0,0,0,0,0,0,0,0,0,0,3.3,0,0,0,0,0,0,0,0,0,0,0,0,0,0,0,0,0,0,0,0,0,0,14.2,0,0,0,0,0,0,0,0,0,0,0,0,0,0,0,0,0,0,0,0,0,0,0,0,0,0,0,0,0,0,0,0,0,0,0,0,0,0,0,0,0,0,0,0,0,0,0,0,0,0,0,0,0,0,0,0,0,0,0,0,0,0,0,0,0,0,0,0,0,0,0,0,0,0,57,0,53.3,20.5,0.299,0.3,0.334448161
# 3023,3833,12214,Ashizuka M.,1984,nan,0,0,0,0,0,0,0,0,0,0,0,0,0,0,0,0,0,0,0,0,0,0,0,0,0,0,0,0,0,0,0,0,0,0,0,0,0,0,0,0,0,0,0,0,0,0,0,0,0,0,0,0,0,0,0,0,0,0,0,0,0,0,0,0,0,0,0,0,0,0,0,0,0,0,0,0,0,0,0,0,0,0,0,0,0,0,0,0,0,0,0,45,0,0,0,0,0,0,0,0,0,0,0,0,0,0,0,0,0,0,0,0,0,0,0,45,0,0,0,0,0,0,0,0,0,0,0,0,0,0,0,0,0,0,0,0,0,10,0,0,0,0,0,0,0,0,0,0,0,0,0,0,0,0,0,0,0,0,0,0,0,0,0,0,0,0,0,0,0,0,0,0,0,0,0,0,0,0,0,0,0,55.1,22.09,0.248,0.247170665,0.334409089
# 1632,4550,13087,Higazy A.A.,1987,nan,0,0,0,0,0,0,0,0,0,0,0,0,0,0,0,0,0,0,0,0,0,0,0,0,16.26413,0,0,0,0,0,0,0,0,0,0,0,0,0,0,0,0,0,0,0,0,0,0,0,0,0,0,0,0,0,0,0,0,0,0,0,0,0,0,0,0,0,0,0,0,0,0,0,0,0,0,0,0,0,0,0,0,0,0,0,0,0,0,0,0,0,0,0,0,0,0,0,0,0,0,0,12.1981,0,0,0,0,0,0,0,0,0,0,0,0,0,0,0,0,0,0,0,0,0,0,0,0,0,0,0,0,0,0,0,0,0,0,0,0,52.85842,0,0,0,0,0,0,0,0,0,0,0,0,0,0,0,0,0,0,0,18.67935,0,0,0,0,0,0,0,0,0,0,0,0,0,0,0,0,0,0,0,0,0,0,0,98.4,38.5,0.277,0.277922078,0.332880116
# 4045,255,20578,Livshits V.Ya.,1989,nan,0,0,0,0,0,0,0,0,0,0,0,0,0,0,0,0,0,0,0,0,0,0,0,0,0,0,0,0,0,0,0,0,0,0,0,0,0,0,0,0,0,0,0,0,0,0,0,0,0,0,0,0,0,0,0,0,0,0,0,0,0,0,0,0,0,0,0,0,0,0,0,0,0,0,0,0,0,0,0,0,0,0,0,15,0,0,0,0,0,0,0,0,0,0,0,0,0,0,0,0,16,0,0,0,0,0,0,0,0,0,0,0,0,0,0,0,0,0,0,0,0,0,0,0,0,0,0,0,0,0,0,0,0,0,0,0,0,69,0,0,0,0,0,0,0,0,0,0,0,0,0,0,0,0,0,0,0,0,0,0,0,0,0,0,0,0,0,0,0,0,0,0,0,0,0,0,0,0,0,0,0,75.2,30.6,0.228,0.22875817,0.332530673
# 4049,267,20655,Livshits V.Ya.,1991,nan,0,0,0,0,0,0,0,0,0,0,0,0,0,0,0,0,0,0,0,0,0,0,0,0,0,0,0,0,0,0,0,0,0,0,0,0,0,0,0,0,0,0,0,0,0,0,0,0,0,0,0,0,0,0,0,0,0,0,0,0,0,0,0,0,0,0,0,0,0,0,0,0,0,0,0,0,0,0,0,0,0,0,0,15,0,0,0,0,0,0,0,0,0,0,0,0,0,0,0,0,16,0,0,0,0,0,0,0,0,0,0,0,0,0,0,0,0,0,0,0,0,0,0,0,0,0,0,0,0,0,0,0,0,0,0,0,0,69,0,0,0,0,0,0,0,0,0,0,0,0,0,0,0,0,0,0,0,0,0,0,0,0,0,0,0,0,0,0,0,0,0,0,0,0,0,0,0,0,0,0,0,75.2,30.6,0.228,0.22875817,0.332530673
# 4540,258,20595,Livshits V.Ya.,1988,nan,0,0,0,0,0,0,0,0,0,0,0,0,0,9.100000909,0,0,0,0,0,0,0,0,0,0,0,0,0,0,0,0,0,0,0,0,0,0,0,0,0,0,0,0,0,0,0,0,0,0,0,0,0,0,0,0,0,0,0,0,0,0,0,0,0,0,0,0,0,0,0,0,0,3.699999963,0,0,0,0,0,0,0,0,0,0,0,0,0,0,0,0,0,0,0,0,0,0,0,0,0,0,0,0,14.49999986,0,0,0,0,0,0,0,0,0,0,0,0,0,0,0,0,0,0,0,0,0,0,0,0,0,0,0,0,0,0,0,0,0,0,0,0,72.69999927,0,0,0,0,0,0,0,0,0,0,0,0,0,0,0,0,0,0,0,0,0,0,0,0,0,0,0,0,0,0,0,0,0,0,0,0,0,0,0,0,0,0,0,78.2,32.2,0.215,0.214285714,0.332225914
# 624,9402,96788,Bridge B.,1987,nan,0,0,0,0,0,0,0,0,0,0,0,0,0,0,0,0,45,0,0,0,0,0,0,0,0,0,0,0,0,0,0,0,0,0,0,0,0,0,0,0,0,0,0,0,0,0,0,0,0,0,0,0,0,0,0,0,0,0,0,0,0,0,0,0,0,0,0,0,0,0,0,0,0,0,0,0,0,0,0,0,0,0,0,0,0,0,0,0,0,0,0,0,0,0,0,0,0,0,0,0,0,0,0,0,0,0,0,0,0,0,0,0,0,0,0,50,0,0,0,0,0,0,0,0,0,0,0,0,0,0,0,0,0,0,0,0,0,0,0,0,0,0,0,0,0,0,0,0,0,0,0,0,0,0,0,0,0,0,0,0,0,0,0,0,0,0,0,0,0,0,0,0,0,0,0,0,0,5,0,0,0,48.1,18.5,0.301,0.3,0.332225914
# 3400,16472,158847,Livshits V.Ya.,1999,nan,0,0,0,0,0,0,0,0,0,0,0,0,0,0,0,0,0,0,0,0,0,0,0,0,0,0,0,0,0,0,0,0,0,0,0,0,0,0,0,0,0,0,0,0,0,0,0,0,0,0,0,0,0,0,0,0,0,0,0,0,0,0,0,0,0,0,0,0,0,0,0,0,0,0,0,0,0,0,0,0,0,0,0,5,0,0,0,0,0,0,0,0,0,0,0,0,0,0,0,0,20,0,0,0,0,0,0,0,0,0,0,0,0,0,0,0,0,0,0,0,0,0,0,0,0,0,0,0,0,0,0,0,0,0,0,0,0,51,0,0,0,0,0,0,0,0,0,0,0,0,0,0,0,0,0,0,0,15,0,0,0,0,0,0,0,0,0,0,0,0,0,0,0,0,0,0,0,0,0,0,9,94.7,38.21,0.24,0.239204397,0.331501352
# 1871,5151,19218,Ota R.,1979,nan,0,0,0,0,0,0,0,0,0,0,0,0,0,75,0,0,0,0,0,0,0,0,0,0,0,0,0,0,0,0,0,0,0,0,0,0,0,0,0,0,0,0,0,0,0,0,0,0,0,0,0,0,0,0,0,0,0,0,0,0,0,0,0,0,0,0,0,0,0,0,0,0,0,0,0,0,0,0,0,0,0,0,0,0,0,0,0,0,0,0,0,0,0,0,0,0,0,0,0,0,25,0,0,0,0,0,0,0,0,0,0,0,0,0,0,0,0,0,0,0,0,0,0,0,0,0,0,0,0,0,0,0,0,0,0,0,0,0,0,0,0,0,0,0,0,0,0,0,0,0,0,0,0,0,0,0,0,0,0,0,0,0,0,0,0,0,0,0,0,0,0,0,0,0,0,0,0,0,0,0,0,53.7,21.14,0.271,0.270104068,0.330602171
# 844,5154,19241,Nemilov S.V.,1973,nan,0,0,0,0,0,0,0,0,0,0,0,0,0,77.2,0,0,0,0,0,0,0,0,0,0,0,0,0,0,0,0,0,0,0,0,0,0,0,0,0,0,0,0,0,0,0,0,0,0,0,0,0,0,0,0,0,0,0,0,0,0,0,0,0,0,0,0,0,0,0,0,0,22.8,0,0,0,0,0,0,0,0,0,0,0,0,0,0,0,0,0,0,0,0,0,0,0,0,0,0,0,0,0,0,0,0,0,0,0,0,0,0,0,0,0,0,0,0,0,0,0,0,0,0,0,0,0,0,0,0,0,0,0,0,0,0,0,0,0,0,0,0,0,0,0,0,0,0,0,0,0,0,0,0,0,0,0,0,0,0,0,0,0,0,0,0,0,0,0,0,0,0,0,0,0,0,0,0,0,0,0,0,0,33.8,13.06,0.295,0.294027565,0.329638954
