Repository: jacobergzhou/Poisson-Ratio

File: Poisson_ratio.csv (part 24 of 70)
,Code,Glass #,Author,Year,Trademark,Ag2O,AgI,Al,Al2O3,AlF3,AlN,As,As2O3,As2O5,As2S3,As2Se3,AsSe,B,B2O3,Ba,BaCl2,BaF2,BaO,Be,BeF2,BeO,Bi2O3,BiCl3,Br,C,Ca,CaF2,CaO,Cd,CdCl2,CdF2,CdO,Ce2O3,CeF3,CeO2,Cl,Co,Co3O4,CoO,Cr,Cr2O3,Cs,Cs2O,CsCl,CsF,Cu,Cu2O,CuO,Dy2O3,Er,Er2O3,ErF3,Eu,Eu2O3,EuF3,F,Fe,Fe2O3,FeO,Ga,Ga2O3,Ga2S3,Ga2Se3,GaF3,Gd2O3,GdF3,Ge,GeO2,GeS2,GeSe2,H2O,HfF4,HfO2,Hg,Ho2O3,I,InF3,K,K2O,K2S,K2SO4,KBr,KCl,KF,KHF2,La,La2O3,La2S3,LaF3,Li,Li2O,Li2S,Li2SO4,LiBr,LiCl,LiF,LiI,Mg,MgF2,MgO,Mn,Mn2O3,MnF2,MnO,MnO2,Mo,MoO2,MoO3,N,Na,Na2O,Na2S,Na2SO4,NaCl,NaF,NaPO3,Nb,Nb2O5,Nd,Nd2O3,NdF3,NH4NO3,Ni,NiO,O,OH,P,P2O5,Pb,PbCl2,PbF2,PbO,PdO,Pr2O3,Pr6O11,PrF3,R2O3,Rb2O,RbF,Rh2O3,RŒO,RuO2,S,Sb,Sb2O3,Sb2S3,Sc2O3,Se,Si,Si3N4,SiC,SiO2,Sm2O3,Sn,SnO,SnO2,SO2,SO3,Sr,SrCl2,SrF2,SrO,Ta2O3,Ta2O5,Tb2O3,TbF3,Te,TeO2,Th,ThF4,ThO2,Ti,TiO2,Tl,Tl2O,Tl2Se,TlSe,Tm2O3,U,U3O8,UO2,V,V2O5,VO6,WO3,Y,Y2O3,Yb2O3,YbF3,YF3,Zn,ZnCl2,ZnF2,ZnO,ZnSO4,Zr,ZrF4,ZrO2,Young's modulus E (GPa),Shear modulus G (GPa),Poisson's ratio v
1778,7459,56013,Kodama M.,1994,,-,-,-,0.0,-,-,-,-,-,-,-,-,-,88.0,-,-,-,0.0,-,-,0.0,0.0,-,-,-,-,-,0.0,-,-,-,0.0,-,-,-,-,-,-,-,-,-,-,0.0,-,-,-,-,-,-,-,-,-,-,-,-,-,-,-,-,-,0.0,-,-,-,-,-,-,0.0,-,-,0.0,-,-,-,-,-,-,-,0.0,-,-,-,-,-,-,-,-,-,-,-,12.0,-,-,-,-,-,-,,-,0.0,-,-,-,-,-,-,-,-,-,-,0.0,-,-,-,-,-,-,-,-,-,-,-,-,-,-,-,-,0.0,-,-,-,0.0,-,-,-,-,88.0,-,-,-,100.0,-,-,-,-,-,-,-,-,-,-,0.0,-,-,-,-,-,-,-,-,-,0.0,-,-,-,-,-,0.0,-,-,-,-,0.0,-,-,-,-,-,-,-,-,-,-,-,0.0,-,-,-,-,-,-,-,-,0.0,-,-,-,0.0,40.0,15.7,0.2738854
1779,7459,56014,Kodama M.,1994,,-,-,-,0.0,-,-,-,-,-,-,-,-,-,86.0,-,-,-,0.0,-,-,0.0,0.0,-,-,-,-,-,0.0,-,-,-,0.0,-,-,-,-,-,-,-,-,-,-,0.0,-,-,-,-,-,-,-,-,-,-,-,-,-,-,-,-,-,0.0,-,-,-,-,-,-,0.0,-,-,0.0,-,-,-,-,-,-,-,0.0,-,-,-,-,-,-,-,-,-,-,-,14.0,-,-,-,-,-,-,,-,0.0,-,-,-,-,-,-,-,-,-,-,0.0,-,-,-,-,-,-,-,-,-,-,-,-,-,-,-,-,0.0,-,-,-,0.0,-,-,-,-,86.0,-,-,-,100.0,-,-,-,-,-,-,-,-,-,-,0.0,-,-,-,-,-,-,-,-,-,0.0,-,-,-,-,-,0.0,-,-,-,-,0.0,-,-,-,-,-,-,-,-,-,-,-,0.0,-,-,-,-,-,-,-,-,0.0,-,-,-,0.0,44.7,17.3,0.2919076
1780,7459,56015,Kodama M.,1994,,-,-,-,0.0,-,-,-,-,-,-,-,-,-,84.0,-,-,-,0.0,-,-,0.0,0.0,-,-,-,-,-,0.0,-,-,-,0.0,-,-,-,-,-,-,-,-,-,-,0.0,-,-,-,-,-,-,-,-,-,-,-,-,-,-,-,-,-,0.0,-,-,-,-,-,-,0.0,-,-,0.0,-,-,-,-,-,-,-,0.0,-,-,-,-,-,-,-,-,-,-,-,16.0,-,-,-,-,-,-,,-,0.0,-,-,-,-,-,-,-,-,-,-,0.0,-,-,-,-,-,-,-,-,-,-,-,-,-,-,-,-,0.0,-,-,-,0.0,-,-,-,-,84.0,-,-,-,100.0,-,-,-,-,-,-,-,-,-,-,0.0,-,-,-,-,-,-,-,-,-,0.0,-,-,-,-,-,0.0,-,-,-,-,0.0,-,-,-,-,-,-,-,-,-,-,-,0.0,-,-,-,-,-,-,-,-,0.0,-,-,-,0.0,48.5,18.7,0.2967914
1781,7459,56016,Kodama M.,1994,,-,-,-,0.0,-,-,-,-,-,-,-,-,-,82.0,-,-,-,0.0,-,-,0.0,0.0,-,-,-,-,-,0.0,-,-,-,0.0,-,-,-,-,-,-,-,-,-,-,0.0,-,-,-,-,-,-,-,-,-,-,-,-,-,-,-,-,-,0.0,-,-,-,-,-,-,0.0,-,-,0.0,-,-,-,-,-,-,-,0.0,-,-,-,-,-,-,-,-,-,-,-,18.0,-,-,-,-,-,-,,-,0.0,-,-,-,-,-,-,-,-,-,-,0.0,-,-,-,-,-,-,-,-,-,-,-,-,-,-,-,-,0.0,-,-,-,0.0,-,-,-,-,82.0,-,-,-,100.0,-,-,-,-,-,-,-,-,-,-,0.0,-,-,-,-,-,-,-,-,-,0.0,-,-,-,-,-,0.0,-,-,-,-,0.0,-,-,-,-,-,-,-,-,-,-,-,0.0,-,-,-,-,-,-,-,-,0.0,-,-,-,0.0,52.9,20.8,0.2716347
1782,7459,56017,Kodama M.,1994,,-,-,-,0.0,-,-,-,-,-,-,-,-,-,80.0,-,-,-,0.0,-,-,0.0,0.0,-,-,-,-,-,0.0,-,-,-,0.0,-,-,-,-,-,-,-,-,-,-,0.0,-,-,-,-,-,-,-,-,-,-,-,-,-,-,-,-,-,0.0,-,-,-,-,-,-,0.0,-,-,0.0,-,-,-,-,-,-,-,0.0,-,-,-,-,-,-,-,-,-,-,-,20.0,-,-,-,-,-,-,,-,0.0,-,-,-,-,-,-,-,-,-,-,0.0,-,-,-,-,-,-,-,-,-,-,-,-,-,-,-,-,0.0,-,-,-,0.0,-,-,-,-,80.0,-,-,-,100.0,-,-,-,-,-,-,-,-,-,-,0.0,-,-,-,-,-,-,-,-,-,0.0,-,-,-,-,-,0.0,-,-,-,-,0.0,-,-,-,-,-,-,-,-,-,-,-,0.0,-,-,-,-,-,-,-,-,0.0,-,-,-,0.0,57.9,22.6,0.2809735
1783,7459,56018,Kodama M.,1994,,-,-,-,0.0,-,-,-,-,-,-,-,-,-,78.0,-,-,-,0.0,-,-,0.0,0.0,-,-,-,-,-,0.0,-,-,-,0.0,-,-,-,-,-,-,-,-,-,-,0.0,-,-,-,-,-,-,-,-,-,-,-,-,-,-,-,-,-,0.0,-,-,-,-,-,-,0.0,-,-,0.0,-,-,-,-,-,-,-,0.0,-,-,-,-,-,-,-,-,-,-,-,22.0,-,-,-,-,-,-,,-,0.0,-,-,-,-,-,-,-,-,-,-,0.0,-,-,-,-,-,-,-,-,-,-,-,-,-,-,-,-,0.0,-,-,-,0.0,-,-,-,-,78.0,-,-,-,100.0,-,-,-,-,-,-,-,-,-,-,0.0,-,-,-,-,-,-,-,-,-,0.0,-,-,-,-,-,0.0,-,-,-,-,0.0,-,-,-,-,-,-,-,-,-,-,-,0.0,-,-,-,-,-,-,-,-,0.0,-,-,-,0.0,62.9,24.4,0.2889345
1784,7459,56019,Kodama M.,1994,,-,-,-,0.0,-,-,-,-,-,-,-,-,-,76.0,-,-,-,0.0,-,-,0.0,0.0,-,-,-,-,-,0.0,-,-,-,0.0,-,-,-,-,-,-,-,-,-,-,0.0,-,-,-,-,-,-,-,-,-,-,-,-,-,-,-,-,-,0.0,-,-,-,-,-,-,0.0,-,-,0.0,-,-,-,-,-,-,-,0.0,-,-,-,-,-,-,-,-,-,-,-,24.0,-,-,-,-,-,-,,-,0.0,-,-,-,-,-,-,-,-,-,-,0.0,-,-,-,-,-,-,-,-,-,-,-,-,-,-,-,-,0.0,-,-,-,0.0,-,-,-,-,76.0,-,-,-,100.0,-,-,-,-,-,-,-,-,-,-,0.0,-,-,-,-,-,-,-,-,-,0.0,-,-,-,-,-,0.0,-,-,-,-,0.0,-,-,-,-,-,-,-,-,-,-,-,0.0,-,-,-,-,-,-,-,-,0.0,-,-,-,0.0,67.8,26.5,0.2792453
1785,7459,56020,Kodama M.,1994,,-,-,-,0.0,-,-,-,-,-,-,-,-,-,74.0,-,-,-,0.0,-,-,0.0,0.0,-,-,-,-,-,0.0,-,-,-,0.0,-,-,-,-,-,-,-,-,-,-,0.0,-,-,-,-,-,-,-,-,-,-,-,-,-,-,-,-,-,0.0,-,-,-,-,-,-,0.0,-,-,0.0,-,-,-,-,-,-,-,0.0,-,-,-,-,-,-,-,-,-,-,-,26.0,-,-,-,-,-,-,,-,0.0,-,-,-,-,-,-,-,-,-,-,0.0,-,-,-,-,-,-,-,-,-,-,-,-,-,-,-,-,0.0,-,-,-,0.0,-,-,-,-,74.0,-,-,-,100.0,-,-,-,-,-,-,-,-,-,-,0.0,-,-,-,-,-,-,-,-,-,0.0,-,-,-,-,-,0.0,-,-,-,-,0.0,-,-,-,-,-,-,-,-,-,-,-,0.0,-,-,-,-,-,-,-,-,0.0,-,-,-,0.0,72.8,28.6,0.2727273
1786,7459,56021,Kodama M.,1994,,-,-,-,0.0,-,-,-,-,-,-,-,-,-,72.0,-,-,-,0.0,-,-,0.0,0.0,-,-,-,-,-,0.0,-,-,-,0.0,-,-,-,-,-,-,-,-,-,-,0.0,-,-,-,-,-,-,-,-,-,-,-,-,-,-,-,-,-,0.0,-,-,-,-,-,-,0.0,-,-,0.0,-,-,-,-,-,-,-,0.0,-,-,-,-,-,-,-,-,-,-,-,28.0,-,-,-,-,-,-,,-,0.0,-,-,-,-,-,-,-,-,-,-,0.0,-,-,-,-,-,-,-,-,-,-,-,-,-,-,-,-,0.0,-,-,-,0.0,-,-,-,-,72.0,-,-,-,100.0,-,-,-,-,-,-,-,-,-,-,0.0,-,-,-,-,-,-,-,-,-,0.0,-,-,-,-,-,0.0,-,-,-,-,0.0,-,-,-,-,-,-,-,-,-,-,-,0.0,-,-,-,-,-,-,-,-,0.0,-,-,-,0.0,77.8,30.5,0.2754099
1787,7464,56081,Gurjev N.V.,1988,,-,-,-,0.0,4,-,-,-,-,-,-,-,-,0.0,-,-,34,0.0,-,-,0.0,0.0,-,-,-,-,-,0.0,-,-,-,0.0,-,-,-,-,-,-,-,-,-,-,0.0,-,-,-,-,-,-,-,-,-,-,-,-,-,-,-,-,-,0.0,-,-,-,-,-,-,0.0,-,-,0.0,-,-,-,-,-,-,-,0.0,-,-,-,-,-,-,-,-,-,5,-,0.0,-,-,-,-,-,-,,-,0.0,-,-,-,-,-,-,-,-,-,-,0.0,-,-,-,-,-,-,-,-,-,-,-,-,-,-,-,-,0.0,-,-,-,0.0,-,-,-,-,0.0,-,-,-,0.0,-,-,-,-,-,-,-,-,-,-,0.0,-,-,-,-,-,-,-,-,-,0.0,-,-,-,-,-,0.0,-,-,-,-,0.0,-,-,-,-,-,-,-,-,-,-,-,0.0,-,-,-,-,-,-,-,-,0.0,-,-,57,0.0,55.0,21.0,0.305
1788,7464,56082,Gurjev N.V.,1988,,-,-,-,0.0,4,-,-,-,-,-,-,-,-,0.0,-,-,29,0.0,-,-,0.0,0.0,-,-,-,-,-,0.0,-,-,-,0.0,-,-,-,-,-,-,-,-,-,-,0.0,-,-,-,-,-,-,-,-,-,-,-,-,-,-,-,-,-,0.0,-,-,-,-,-,-,0.0,-,-,0.0,-,-,-,-,-,-,-,0.0,-,-,-,-,-,-,-,-,-,5,-,0.0,-,-,-,-,5,-,,-,0.0,-,-,-,-,-,-,-,-,-,-,0.0,-,-,-,-,-,-,-,-,-,-,-,-,-,-,-,-,0.0,-,-,-,0.0,-,-,-,-,0.0,-,-,-,0.0,-,-,-,-,-,-,-,-,-,-,0.0,-,-,-,-,-,-,-,-,-,0.0,-,-,-,-,-,0.0,-,-,-,-,0.0,-,-,-,-,-,-,-,-,-,-,-,0.0,-,-,-,-,-,-,-,-,0.0,-,-,57,0.0,57.0,22.0,0.295
1789,7464,56083,Gurjev N.V.,1988,,-,-,-,0.0,4,-,-,-,-,-,-,-,-,0.0,-,-,24,0.0,-,-,0.0,0.0,-,-,-,-,-,0.0,-,-,-,0.0,-,-,-,-,-,-,-,-,-,-,0.0,-,-,-,-,-,-,-,-,-,-,-,-,-,-,-,-,-,0.0,-,-,-,-,-,-,0.0,-,-,0.0,-,-,-,-,-,-,-,0.0,-,-,-,-,-,-,-,-,-,5,-,0.0,-,-,-,-,10,-,,-,0.0,-,-,-,-,-,-,-,-,-,-,0.0,-,-,-,-,-,-,-,-,-,-,-,-,-,-,-,-,0.0,-,-,-,0.0,-,-,-,-,0.0,-,-,-,0.0,-,-,-,-,-,-,-,-,-,-,0.0,-,-,-,-,-,-,-,-,-,0.0,-,-,-,-,-,0.0,-,-,-,-,0.0,-,-,-,-,-,-,-,-,-,-,-,0.0,-,-,-,-,-,-,-,-,0.0,-,-,57,0.0,59.0,23.0,0.29
1790,7464,56084,Gurjev N.V.,1988,,-,-,-,0.0,3.809,-,-,-,-,-,-,-,-,0.0,-,-,27.62,0.0,-,-,0.0,0.0,-,-,-,-,-,0.0,-,-,-,0.0,-,-,-,-,-,-,-,-,-,-,0.0,-,-,-,-,-,-,-,-,-,-,-,-,-,-,-,-,-,0.0,-,-,-,-,-,-,0.0,-,-,0.0,-,-,-,-,-,-,-,0.0,-,-,-,-,-,-,-,-,-,4.762,-,0.0,-,-,-,-,9.524,-,,-,0.0,-,-,-,-,-,-,-,-,-,-,0.0,-,-,-,-,-,-,-,-,-,-,-,-,-,-,-,-,0.0,-,-,-,0.0,-,-,-,-,0.0,-,-,-,0.0,-,-,-,-,-,-,-,-,-,-,0.0,-,-,-,-,-,-,-,-,-,0.0,-,-,-,-,-,0.0,-,-,-,-,0.0,-,-,-,-,-,-,-,-,-,-,-,0.0,-,-,-,-,-,-,-,-,0.0,-,-,54.29,0.0,57.0,22.0,0.304
1791,7464,56086,Gurjev N.V.,1988,,-,-,-,0.0,3.636,-,-,-,-,-,-,-,-,0.0,-,-,21.82,0.0,-,-,0.0,0.0,-,-,-,-,-,0.0,-,-,-,0.0,-,-,-,-,-,-,-,-,-,-,0.0,-,-,-,-,-,-,-,-,-,-,-,-,-,-,-,-,-,0.0,-,-,-,-,-,-,0.0,-,-,0.0,-,-,-,-,-,-,-,0.0,-,-,-,-,-,-,-,-,-,4.545,-,0.0,-,-,-,-,18.18,-,,-,0.0,-,-,-,-,-,-,-,-,-,-,0.0,-,-,-,-,-,-,-,-,-,-,-,-,-,-,-,-,0.0,-,-,-,0.0,-,-,-,-,0.0,-,-,-,0.0,-,-,-,-,-,-,-,-,-,-,0.0,-,-,-,-,-,-,-,-,-,0.0,-,-,-,-,-,0.0,-,-,-,-,0.0,-,-,-,-,-,-,-,-,-,-,-,0.0,-,-,-,-,-,-,-,-,0.0,-,-,51.82,0.0,62.0,24.0,0.286
1792,7464,56088,Gurjev N.V.,1988,,-,-,-,0.0,3.478,-,-,-,-,-,-,-,-,0.0,-,-,16.52,0.0,-,-,0.0,0.0,-,-,-,-,-,0.0,-,-,-,0.0,-,-,-,-,-,-,-,-,-,-,0.0,-,-,-,-,-,-,-,-,-,-,-,-,-,-,-,-,-,0.0,-,-,-,-,-,-,0.0,-,-,0.0,-,-,-,-,-,-,-,0.0,-,-,-,-,-,-,-,-,-,4.348,-,0.0,-,-,-,-,26.09,-,,-,0.0,-,-,-,-,-,-,-,-,-,-,0.0,-,-,-,-,-,-,-,-,-,-,-,-,-,-,-,-,0.0,-,-,-,0.0,-,-,-,-,0.0,-,-,-,0.0,-,-,-,-,-,-,-,-,-,-,0.0,-,-,-,-,-,-,-,-,-,0.0,-,-,-,-,-,0.0,-,-,-,-,0.0,-,-,-,-,-,-,-,-,-,-,-,0.0,-,-,-,-,-,-,-,-,0.0,-,-,49.56,0.0,60.0,23.0,0.293
1793,7464,56089,Gurjev N.V.,1988,,-,-,-,0.0,4,-,-,-,-,-,-,-,-,0.0,-,-,29,0.0,-,-,0.0,0.0,-,-,-,-,-,0.0,-,-,-,0.0,-,-,-,-,-,-,-,-,-,-,0.0,-,-,-,-,-,-,-,-,-,-,-,-,-,-,-,-,-,0.0,-,-,-,-,-,-,0.0,-,-,0.0,-,-,-,-,-,-,-,0.0,-,-,-,-,-,-,-,-,-,5,-,0.0,-,-,-,-,-,-,,-,0.0,-,-,-,-,-,-,-,-,-,-,0.0,-,-,-,5,-,-,-,-,-,-,-,-,-,-,-,-,0.0,-,-,-,0.0,-,-,-,-,0.0,-,-,-,0.0,-,-,-,-,-,-,-,-,-,-,0.0,-,-,-,-,-,-,-,-,-,0.0,-,-,-,-,-,0.0,-,-,-,-,0.0,-,-,-,-,-,-,-,-,-,-,-,0.0,-,-,-,-,-,-,-,-,0.0,-,-,57,0.0,55.0,21.0,0.304
1794,7464,56090,Gurjev N.V.,1988,,-,-,-,0.0,4,-,-,-,-,-,-,-,-,0.0,-,-,24,0.0,-,-,0.0,0.0,-,-,-,-,-,0.0,-,-,-,0.0,-,-,-,-,-,-,-,-,-,-,0.0,-,-,-,-,-,-,-,-,-,-,-,-,-,-,-,-,-,0.0,-,-,-,-,-,-,0.0,-,-,0.0,-,-,-,-,-,-,-,0.0,-,-,-,-,-,-,-,-,-,5,-,0.0,-,-,-,-,-,-,,-,0.0,-,-,-,-,-,-,-,-,-,-,0.0,-,-,-,10,-,-,-,-,-,-,-,-,-,-,-,-,0.0,-,-,-,0.0,-,-,-,-,0.0,-,-,-,0.0,-,-,-,-,-,-,-,-,-,-,0.0,-,-,-,-,-,-,-,-,-,0.0,-,-,-,-,-,0.0,-,-,-,-,0.0,-,-,-,-,-,-,-,-,-,-,-,0.0,-,-,-,-,-,-,-,-,0.0,-,-,57,0.0,57.0,22.0,0.296
1795,7464,56091,Gurjev N.V.,1988,,-,-,-,0.0,4,-,-,-,-,-,-,-,-,0.0,-,-,19,0.0,-,-,0.0,0.0,-,-,-,-,-,0.0,-,-,-,0.0,-,-,-,-,-,-,-,-,-,-,0.0,-,-,-,-,-,-,-,-,-,-,-,-,-,-,-,-,-,0.0,-,-,-,-,-,-,0.0,-,-,0.0,-,-,-,-,-,-,-,0.0,-,-,-,-,-,-,-,-,-,5,-,0.0,-,-,-,-,-,-,,-,0.0,-,-,-,-,-,-,-,-,-,-,0.0,-,-,-,15,-,-,-,-,-,-,-,-,-,-,-,-,0.0,-,-,-,0.0,-,-,-,-,0.0,-,-,-,0.0,-,-,-,-,-,-,-,-,-,-,0.0,-,-,-,-,-,-,-,-,-,0.0,-,-,-,-,-,0.0,-,-,-,-,0.0,-,-,-,-,-,-,-,-,-,-,-,0.0,-,-,-,-,-,-,-,-,0.0,-,-,57,0.0,55.0,21.0,0.299
1796,7464,56092,Gurjev N.V.,1988,,-,-,-,0.0,3.809,-,-,-,-,-,-,-,-,0.0,-,-,27.62,0.0,-,-,0.0,0.0,-,-,-,-,-,0.0,-,-,-,0.0,-,-,-,-,-,-,-,-,-,-,0.0,-,-,-,-,-,-,-,-,-,-,-,-,-,-,-,-,-,0.0,-,-,-,-,-,-,0.0,-,-,0.0,-,-,-,-,-,-,-,0.0,-,-,-,-,-,-,-,-,-,4.762,-,0.0,-,-,-,-,-,-,,-,0.0,-,-,-,-,-,-,-,-,-,-,0.0,-,-,-,9.524,-,-,-,-,-,-,-,-,-,-,-,-,0.0,-,-,-,0.0,-,-,-,-,0.0,-,-,-,0.0,-,-,-,-,-,-,-,-,-,-,0.0,-,-,-,-,-,-,-,-,-,0.0,-,-,-,-,-,0.0,-,-,-,-,0.0,-,-,-,-,-,-,-,-,-,-,-,0.0,-,-,-,-,-,-,-,-,0.0,-,-,54.29,0.0,52.0,20.0,0.31
1797,7464,56093,Gurjev N.V.,1988,,-,-,-,0.0,3.636,-,-,-,-,-,-,-,-,0.0,-,-,21.82,0.0,-,-,0.0,0.0,-,-,-,-,-,0.0,-,-,-,0.0,-,-,-,-,-,-,-,-,-,-,0.0,-,-,-,-,-,-,-,-,-,-,-,-,-,-,-,-,-,0.0,-,-,-,-,-,-,0.0,-,-,0.0,-,-,-,-,-,-,-,0.0,-,-,-,-,-,-,-,-,-,4.545,-,0.0,-,-,-,-,-,-,,-,0.0,-,-,-,-,-,-,-,-,-,-,0.0,-,-,-,18.18,-,-,-,-,-,-,-,-,-,-,-,-,0.0,-,-,-,0.0,-,-,-,-,0.0,-,-,-,0.0,-,-,-,-,-,-,-,-,-,-,0.0,-,-,-,-,-,-,-,-,-,0.0,-,-,-,-,-,0.0,-,-,-,-,0.0,-,-,-,-,-,-,-,-,-,-,-,0.0,-,-,-,-,-,-,-,-,0.0,-,-,51.82,0.0,52.5,20.0,0.314
1798,7464,56094,Gurjev N.V.,1988,,-,-,-,0.0,3.478,-,-,-,-,-,-,-,-,0.0,-,-,16.52,0.0,-,-,0.0,0.0,-,-,-,-,-,0.0,-,-,-,0.0,-,-,-,-,-,-,-,-,-,-,0.0,-,-,-,-,-,-,-,-,-,-,-,-,-,-,-,-,-,0.0,-,-,-,-,-,-,0.0,-,-,0.0,-,-,-,-,-,-,-,0.0,-,-,-,-,-,-,-,-,-,4.348,-,0.0,-,-,-,-,-,-,,-,0.0,-,-,-,-,-,-,-,-,-,-,0.0,-,-,-,26.09,-,-,-,-,-,-,-,-,-,-,-,-,0.0,-,-,-,0.0,-,-,-,-,0.0,-,-,-,0.0,-,-,-,-,-,-,-,-,-,-,0.0,-,-,-,-,-,-,-,-,-,0.0,-,-,-,-,-,0.0,-,-,-,-,0.0,-,-,-,-,-,-,-,-,-,-,-,0.0,-,-,-,-,-,-,-,-,0.0,-,-,49.56,0.0,52.0,20.0,0.3
1799,7464,56097,Gurjev N.V.,1988,,-,-,-,0.0,4,-,-,-,-,-,-,-,-,0.0,-,-,29,0.0,-,-,0.0,0.0,-,-,-,-,-,0.0,-,-,-,0.0,-,-,-,-,-,-,-,-,-,-,0.0,-,5,-,-,-,-,-,-,-,-,-,-,-,-,-,-,-,0.0,-,-,-,-,-,-,0.0,-,-,0.0,-,-,-,-,-,-,-,0.0,-,-,-,-,-,-,-,-,-,5,-,0.0,-,-,-,-,-,-,,-,0.0,-,-,-,-,-,-,-,-,-,-,0.0,-,-,-,-,-,-,-,-,-,-,-,-,-,-,-,-,0.0,-,-,-,0.0,-,-,-,-,0.0,-,-,-,0.0,-,-,-,-,-,-,-,-,-,-,0.0,-,-,-,-,-,-,-,-,-,0.0,-,-,-,-,-,0.0,-,-,-,-,0.0,-,-,-,-,-,-,-,-,-,-,-,0.0,-,-,-,-,-,-,-,-,0.0,-,-,57,0.0,50.0,19.0,0.305
1800,7464,56098,Gurjev N.V.,1988,,-,-,-,0.0,4,-,-,-,-,-,-,-,-,0.0,-,-,24,0.0,-,-,0.0,0.0,-,-,-,-,-,0.0,-,-,-,0.0,-,-,-,-,-,-,-,-,-,-,0.0,-,10,-,-,-,-,-,-,-,-,-,-,-,-,-,-,-,0.0,-,-,-,-,-,-,0.0,-,-,0.0,-,-,-,-,-,-,-,0.0,-,-,-,-,-,-,-,-,-,5,-,0.0,-,-,-,-,-,-,,-,0.0,-,-,-,-,-,-,-,-,-,-,0.0,-,-,-,-,-,-,-,-,-,-,-,-,-,-,-,-,0.0,-,-,-,0.0,-,-,-,-,0.0,-,-,-,0.0,-,-,-,-,-,-,-,-,-,-,0.0,-,-,-,-,-,-,-,-,-,0.0,-,-,-,-,-,0.0,-,-,-,-,0.0,-,-,-,-,-,-,-,-,-,-,-,0.0,-,-,-,-,-,-,-,-,0.0,-,-,57,0.0,47.0,18.0,0.303
1801,7464,171160,Gurjev N.V.,1988,,-,-,-,0.0,4,-,-,-,-,-,-,-,-,0.0,-,-,19,0.0,-,-,0.0,0.0,-,-,-,-,-,0.0,-,-,-,0.0,-,-,-,-,-,-,-,-,-,-,0.0,-,15,-,-,-,-,-,-,-,-,-,-,-,-,-,-,-,0.0,-,-,-,-,-,-,0.0,-,-,0.0,-,-,-,-,-,-,-,0.0,-,-,-,-,-,-,-,-,-,5,-,0.0,-,-,-,-,-,-,,-,0.0,-,-,-,-,-,-,-,-,-,-,0.0,-,-,-,-,-,-,-,-,-,-,-,-,-,-,-,-,0.0,-,-,-,0.0,-,-,-,-,0.0,-,-,-,0.0,-,-,-,-,-,-,-,-,-,-,0.0,-,-,-,-,-,-,-,-,-,0.0,-,-,-,-,-,0.0,-,-,-,-,0.0,-,-,-,-,-,-,-,-,-,-,-,0.0,-,-,-,-,-,-,-,-,0.0,-,-,57,0.0,45.0,17.0,0.296
1802,7464,171161,Gurjev N.V.,1988,,-,-,-,0.0,4,-,-,-,-,-,-,-,-,0.0,-,-,14,0.0,-,-,0.0,0.0,-,-,-,-,-,0.0,-,-,-,0.0,-,-,-,-,-,-,-,-,-,-,0.0,-,20,-,-,-,-,-,-,-,-,-,-,-,-,-,-,-,0.0,-,-,-,-,-,-,0.0,-,-,0.0,-,-,-,-,-,-,-,0.0,-,-,-,-,-,-,-,-,-,5,-,0.0,-,-,-,-,-,-,,-,0.0,-,-,-,-,-,-,-,-,-,-,0.0,-,-,-,-,-,-,-,-,-,-,-,-,-,-,-,-,0.0,-,-,-,0.0,-,-,-,-,0.0,-,-,-,0.0,-,-,-,-,-,-,-,-,-,-,0.0,-,-,-,-,-,-,-,-,-,0.0,-,-,-,-,-,0.0,-,-,-,-,0.0,-,-,-,-,-,-,-,-,-,-,-,0.0,-,-,-,-,-,-,-,-,0.0,-,-,57,0.0,42.0,16.0,0.3
1803,7464,171162,Gurjev N.V.,1988,,-,-,-,0.0,4,-,-,-,-,-,-,-,-,0.0,-,-,9,0.0,-,-,0.0,0.0,-,-,-,-,-,0.0,-,-,-,0.0,-,-,-,-,-,-,-,-,-,-,0.0,-,25,-,-,-,-,-,-,-,-,-,-,-,-,-,-,-,0.0,-,-,-,-,-,-,0.0,-,-,0.0,-,-,-,-,-,-,-,0.0,-,-,-,-,-,-,-,-,-,5,-,0.0,-,-,-,-,-,-,,-,0.0,-,-,-,-,-,-,-,-,-,-,0.0,-,-,-,-,-,-,-,-,-,-,-,-,-,-,-,-,0.0,-,-,-,0.0,-,-,-,-,0.0,-,-,-,0.0,-,-,-,-,-,-,-,-,-,-,0.0,-,-,-,-,-,-,-,-,-,0.0,-,-,-,-,-,0.0,-,-,-,-,0.0,-,-,-,-,-,-,-,-,-,-,-,0.0,-,-,-,-,-,-,-,-,0.0,-,-,57,0.0,36.0,13.86,0.298
1804,7464,171163,Gurjev N.V.,1988,,-,-,-,0.0,3.902,-,-,-,-,-,-,-,-,0.0,-,-,30.73,0.0,-,-,0.0,0.0,-,-,-,-,-,0.0,-,-,-,0.0,-,-,-,-,-,-,-,-,-,-,0.0,-,4.878,-,-,-,-,-,-,-,-,-,-,-,-,-,-,-,0.0,-,-,-,-,-,-,0.0,-,-,0.0,-,-,-,-,-,-,-,0.0,-,-,-,-,-,-,-,-,-,4.878,-,0.0,-,-,-,-,-,-,,-,0.0,-,-,-,-,-,-,-,-,-,-,0.0,-,-,-,-,-,-,-,-,-,-,-,-,-,-,-,-,0.0,-,-,-,0.0,-,-,-,-,0.0,-,-,-,0.0,-,-,-,-,-,-,-,-,-,-,0.0,-,-,-,-,-,-,-,-,-,0.0,-,-,-,-,-,0.0,-,-,-,-,0.0,-,-,-,-,-,-,-,-,-,-,-,0.0,-,-,-,-,-,-,-,-,0.0,-,-,55.61,0.0,50.0,19.0,0.305
1805,7464,171164,Gurjev N.V.,1988,,-,-,-,0.0,3.809,-,-,-,-,-,-,-,-,0.0,-,-,27.62,0.0,-,-,0.0,0.0,-,-,-,-,-,0.0,-,-,-,0.0,-,-,-,-,-,-,-,-,-,-,0.0,-,9.524,-,-,-,-,-,-,-,-,-,-,-,-,-,-,-,0.0,-,-,-,-,-,-,0.0,-,-,0.0,-,-,-,-,-,-,-,0.0,-,-,-,-,-,-,-,-,-,4.762,-,0.0,-,-,-,-,-,-,,-,0.0,-,-,-,-,-,-,-,-,-,-,0.0,-,-,-,-,-,-,-,-,-,-,-,-,-,-,-,-,0.0,-,-,-,0.0,-,-,-,-,0.0,-,-,-,0.0,-,-,-,-,-,-,-,-,-,-,0.0,-,-,-,-,-,-,-,-,-,0.0,-,-,-,-,-,0.0,-,-,-,-,0.0,-,-,-,-,-,-,-,-,-,-,-,0.0,-,-,-,-,-,-,-,-,0.0,-,-,54.29,0.0,47.0,18.0,0.301
1806,7464,171165,Gurjev N.V.,1988,,-,-,-,0.0,3.39,-,-,-,-,-,-,-,-,0.0,-,-,16.1,0.0,-,-,0.0,0.0,-,-,-,-,-,0.0,-,-,-,0.0,-,-,-,-,-,-,-,-,-,-,0.0,-,-,-,-,-,-,-,-,-,-,-,-,-,-,-,-,-,0.0,-,-,-,-,-,-,0.0,-,-,0.0,-,-,-,-,-,-,-,0.0,-,-,-,-,-,-,-,-,-,4.237,-,0.0,-,-,-,-,22.88,-,,-,0.0,-,-,-,-,-,-,-,-,-,-,0.0,-,-,-,5.085,-,-,-,-,-,-,-,-,-,-,-,-,0.0,-,-,-,0.0,-,-,-,-,0.0,-,-,-,0.0,-,-,-,-,-,-,-,-,-,-,0.0,-,-,-,-,-,-,-,-,-,0.0,-,-,-,-,-,0.0,-,-,-,-,0.0,-,-,-,-,-,-,-,-,-,-,-,0.0,-,-,-,-,-,-,-,-,0.0,-,-,48.31,0.0,59.5,22.97,0.295
1807,7464,171166,Gurjev N.V.,1988,,-,-,-,0.0,3.333,-,-,-,-,-,-,-,-,0.0,-,-,15.83,0.0,-,-,0.0,0.0,-,-,-,-,-,0.0,-,-,-,0.0,-,-,-,-,-,-,-,-,-,-,0.0,-,-,-,-,-,-,-,-,-,-,-,-,-,-,-,-,-,0.0,-,-,-,-,-,-,0.0,-,-,0.0,-,-,-,-,-,-,-,0.0,-,-,-,-,-,-,-,-,-,4.167,-,0.0,-,-,-,-,20.83,-,,-,0.0,-,-,-,-,-,-,-,-,-,-,0.0,-,-,-,8.333,-,-,-,-,-,-,-,-,-,-,-,-,0.0,-,-,-,0.0,-,-,-,-,0.0,-,-,-,0.0,-,-,-,-,-,-,-,-,-,-,0.0,-,-,-,-,-,-,-,-,-,0.0,-,-,-,-,-,0.0,-,-,-,-,0.0,-,-,-,-,-,-,-,-,-,-,-,0.0,-,-,-,-,-,-,-,-,0.0,-,-,47.5,0.0,57.5,22.04,0.304
1808,7464,171167,Gurjev N.V.,1988,,-,-,-,0.0,3.265,-,-,-,-,-,-,-,-,0.0,-,-,15.51,0.0,-,-,0.0,0.0,-,-,-,-,-,0.0,-,-,-,0.0,-,-,-,-,-,-,-,-,-,-,0.0,-,-,-,-,-,-,-,-,-,-,-,-,-,-,-,-,-,0.0,-,-,-,-,-,-,0.0,-,-,0.0,-,-,-,-,-,-,-,0.0,-,-,-,-,-,-,-,-,-,4.082,-,0.0,-,-,-,-,18.37,-,,-,0.0,-,-,-,-,-,-,-,-,-,-,0.0,-,-,-,12.24,-,-,-,-,-,-,-,-,-,-,-,-,0.0,-,-,-,0.0,-,-,-,-,0.0,-,-,-,0.0,-,-,-,-,-,-,-,-,-,-,0.0,-,-,-,-,-,-,-,-,-,0.0,-,-,-,-,-,0.0,-,-,-,-,0.0,-,-,-,-,-,-,-,-,-,-,-,0.0,-,-,-,-,-,-,-,-,0.0,-,-,46.53,0.0,56.5,21.56,0.31
1809,7464,171168,Gurjev N.V.,1988,,-,-,-,0.0,3.2,-,-,-,-,-,-,-,-,0.0,-,-,15.2,0.0,-,-,0.0,0.0,-,-,-,-,-,0.0,-,-,-,0.0,-,-,-,-,-,-,-,-,-,-,0.0,-,-,-,-,-,-,-,-,-,-,-,-,-,-,-,-,-,0.0,-,-,-,-,-,-,0.0,-,-,0.0,-,-,-,-,-,-,-,0.0,-,-,-,-,-,-,-,-,-,4,-,0.0,-,-,-,-,16,-,,-,0.0,-,-,-,-,-,-,-,-,-,-,0.0,-,-,-,16,-,-,-,-,-,-,-,-,-,-,-,-,0.0,-,-,-,0.0,-,-,-,-,0.0,-,-,-,0.0,-,-,-,-,-,-,-,-,-,-,0.0,-,-,-,-,-,-,-,-,-,0.0,-,-,-,-,-,0.0,-,-,-,-,0.0,-,-,-,-,-,-,-,-,-,-,-,0.0,-,-,-,-,-,-,-,-,0.0,-,-,45.6,0.0,55.0,21.0,0.309
1810,7464,171169,Gurjev N.V.,1988,,-,-,-,0.0,3.15,-,-,-,-,-,-,-,-,0.0,-,-,14.96,0.0,-,-,0.0,0.0,-,-,-,-,-,0.0,-,-,-,0.0,-,-,-,-,-,-,-,-,-,-,0.0,-,-,-,-,-,-,-,-,-,-,-,-,-,-,-,-,-,0.0,-,-,-,-,-,-,0.0,-,-,0.0,-,-,-,-,-,-,-,0.0,-,-,-,-,-,-,-,-,-,3.937,-,0.0,-,-,-,-,14.17,-,,-,0.0,-,-,-,-,-,-,-,-,-,-,0.0,-,-,-,18.9,-,-,-,-,-,-,-,-,-,-,-,-,0.0,-,-,-,0.0,-,-,-,-,0.0,-,-,-,0.0,-,-,-,-,-,-,-,-,-,-,0.0,-,-,-,-,-,-,-,-,-,0.0,-,-,-,-,-,0.0,-,-,-,-,0.0,-,-,-,-,-,-,-,-,-,-,-,0.0,-,-,-,-,-,-,-,-,0.0,-,-,44.88,0.0,54.5,20.92,0.302
1811,7464,171170,Gurjev N.V.,1988,,-,-,-,0.0,3.077,-,-,-,-,-,-,-,-,0.0,-,-,14.61,0.0,-,-,0.0,0.0,-,-,-,-,-,0.0,-,-,-,0.0,-,-,-,-,-,-,-,-,-,-,0.0,-,-,-,-,-,-,-,-,-,-,-,-,-,-,-,-,-,0.0,-,-,-,-,-,-,0.0,-,-,0.0,-,-,-,-,-,-,-,0.0,-,-,-,-,-,-,-,-,-,3.846,-,0.0,-,-,-,-,11.54,-,,-,0.0,-,-,-,-,-,-,-,-,-,-,0.0,-,-,-,23.08,-,-,-,-,-,-,-,-,-,-,-,-,0.0,-,-,-,0.0,-,-,-,-,0.0,-,-,-,0.0,-,-,-,-,-,-,-,-,-,-,0.0,-,-,-,-,-,-,-,-,-,0.0,-,-,-,-,-,0.0,-,-,-,-,0.0,-,-,-,-,-,-,-,-,-,-,-,0.0,-,-,-,-,-,-,-,-,0.0,-,-,43.85,0.0,52.0,20.0,0.3
1812,7464,383141,Gurjev N.V.,1988,,-,-,-,0.0,2.857,-,-,-,-,-,-,-,-,0.0,-,-,10,0.0,-,-,0.0,0.0,-,-,-,-,-,0.0,-,-,-,0.0,-,-,-,-,-,-,-,-,-,-,0.0,-,-,-,-,-,-,-,-,-,-,-,-,-,-,-,-,-,0.0,-,-,-,-,-,-,0.0,-,-,0.0,-,-,-,-,-,-,-,0.0,-,-,-,-,-,-,-,-,-,3.571,-,0.0,-,-,-,-,14.29,-,,-,0.0,-,-,-,-,-,-,-,-,-,-,0.0,-,-,-,28.57,-,-,-,-,-,-,-,-,-,-,-,-,0.0,-,-,-,0.0,-,-,-,-,0.0,-,-,-,0.0,-,-,-,-,-,-,-,-,-,-,0.0,-,-,-,-,-,-,-,-,-,0.0,-,-,-,-,-,0.0,-,-,-,-,0.0,-,-,-,-,-,-,-,-,-,-,-,0.0,-,-,-,-,-,-,-,-,0.0,-,-,40.71,0.0,52.5,20.41,0.286
1813,7464,383142,Gurjev N.V.,1988,,-,-,-,0.0,4,-,-,-,-,-,-,-,-,0.0,-,-,29,0.0,-,-,0.0,0.0,-,-,-,-,-,0.0,-,-,-,0.0,-,-,-,-,-,-,-,-,-,-,0.0,-,-,-,-,-,-,-,-,-,-,-,-,-,-,-,-,-,0.0,-,-,-,-,-,-,0.0,-,-,0.0,-,-,-,-,-,-,-,0.0,-,-,-,-,-,-,-,-,-,5,-,0.0,-,-,-,-,-,-,,-,0.0,-,-,-,-,-,-,-,-,-,-,0.0,-,-,-,-,-,-,-,-,-,-,-,-,-,-,-,-,0.0,-,-,-,0.0,-,-,-,-,0.0,-,5,-,0.0,-,-,-,-,-,-,-,-,-,-,0.0,-,-,-,-,-,-,-,-,-,0.0,-,-,-,-,-,0.0,-,-,-,-,0.0,-,-,-,-,-,-,-,-,-,-,-,0.0,-,-,-,-,-,-,-,-,0.0,-,-,57,0.0,52.0,20.09,0.294
1814,7464,383143,Gurjev N.V.,1988,,-,-,-,0.0,4,-,-,-,-,-,-,-,-,0.0,-,-,24,0.0,-,-,0.0,0.0,-,-,-,-,-,0.0,-,-,-,0.0,-,-,-,-,-,-,-,-,-,-,0.0,-,-,-,-,-,-,-,-,-,-,-,-,-,-,-,-,-,0.0,-,-,-,-,-,-,0.0,-,-,0.0,-,-,-,-,-,-,-,0.0,-,-,-,-,-,-,-,-,-,5,-,0.0,-,-,-,-,-,-,,-,0.0,-,-,-,-,-,-,-,-,-,-,0.0,-,-,-,-,-,-,-,-,-,-,-,-,-,-,-,-,0.0,-,-,-,0.0,-,-,-,-,0.0,-,10,-,0.0,-,-,-,-,-,-,-,-,-,-,0.0,-,-,-,-,-,-,-,-,-,0.0,-,-,-,-,-,0.0,-,-,-,-,0.0,-,-,-,-,-,-,-,-,-,-,-,0.0,-,-,-,-,-,-,-,-,0.0,-,-,57,0.0,49.0,18.97,0.291
1815,7464,383144,Gurjev N.V.,1988,,-,-,-,0.0,4,-,-,-,-,-,-,-,-,0.0,-,-,19,0.0,-,-,0.0,0.0,-,-,-,-,-,0.0,-,-,-,0.0,-,-,-,-,-,-,-,-,-,-,0.0,-,-,-,-,-,-,-,-,-,-,-,-,-,-,-,-,-,0.0,-,-,-,-,-,-,0.0,-,-,0.0,-,-,-,-,-,-,-,0.0,-,-,-,-,-,-,-,-,-,5,-,0.0,-,-,-,-,-,-,,-,0.0,-,-,-,-,-,-,-,-,-,-,0.0,-,-,-,-,-,-,-,-,-,-,-,-,-,-,-,-,0.0,-,-,-,0.0,-,-,-,-,0.0,-,15,-,0.0,-,-,-,-,-,-,-,-,-,-,0.0,-,-,-,-,-,-,-,-,-,0.0,-,-,-,-,-,0.0,-,-,-,-,0.0,-,-,-,-,-,-,-,-,-,-,-,0.0,-,-,-,-,-,-,-,-,0.0,-,-,57,0.0,46.0,18.02,0.276
1816,7464,383146,Gurjev N.V.,1988,,-,-,-,0.0,3.809,-,-,-,-,-,-,-,-,0.0,-,-,27.62,0.0,-,-,0.0,0.0,-,-,-,-,-,0.0,-,-,-,0.0,-,-,-,-,-,-,-,-,-,-,0.0,-,-,-,-,-,-,-,-,-,-,-,-,-,-,-,-,-,0.0,-,-,-,-,-,-,0.0,-,-,0.0,-,-,-,-,-,-,-,0.0,-,-,-,-,-,-,-,-,-,4.762,-,0.0,-,-,-,-,-,-,,-,0.0,-,-,-,-,-,-,-,-,-,-,0.0,-,-,-,-,-,-,-,-,-,-,-,-,-,-,-,-,0.0,-,-,-,0.0,-,-,-,-,0.0,-,9.524,-,0.0,-,-,-,-,-,-,-,-,-,-,0.0,-,-,-,-,-,-,-,-,-,0.0,-,-,-,-,-,0.0,-,-,-,-,0.0,-,-,-,-,-,-,-,-,-,-,-,0.0,-,-,-,-,-,-,-,-,0.0,-,-,54.29,0.0,46.0,18.05,0.274
1817,7473,56213,Pronkin A.A.,1980,,-,-,-,0.0,-,-,-,-,-,-,-,-,-,0.0,-,-,-,50.0,-,-,0.0,0.0,-,-,-,-,-,0.0,-,-,-,0.0,-,-,-,-,-,-,-,-,-,-,0.0,-,-,-,-,-,-,-,-,-,-,-,-,-,-,-,-,-,0.0,-,-,-,-,-,-,0.0,-,-,0.0,-,-,-,-,-,-,-,0.0,-,-,-,-,-,-,-,-,-,-,-,0.0,-,-,-,-,-,-,,-,0.0,-,-,-,-,-,-,-,-,-,-,0.0,-,-,-,-,-,-,-,-,-,-,-,-,-,-,-,-,50.0,-,-,-,0.0,-,-,-,-,0.0,-,-,-,100.0,-,-,-,-,-,-,-,-,-,-,0.0,-,-,-,-,-,-,-,-,-,0.0,-,-,-,-,-,0.0,-,-,-,-,0.0,-,-,-,-,-,-,-,-,-,-,-,0.0,-,-,-,-,-,-,-,-,0.0,-,-,-,0.0,44.0,17.2,0.303
1818,7473,56214,Pronkin A.A.,1980,,-,-,-,0.0,-,-,-,-,-,-,-,-,-,0.0,-,-,-,48.71795,-,-,0.0,0.0,-,-,-,-,-,0.0,-,-,-,0.0,-,-,-,-,-,-,-,-,-,-,0.0,-,-,-,-,-,-,-,-,-,-,-,-,-,-,-,-,-,0.0,-,-,-,-,-,-,0.0,-,-,0.0,-,-,-,-,-,-,-,0.0,-,-,-,-,-,-,-,-,-,-,-,0.0,-,-,-,-,-,-,,2.564,0.0,-,-,-,-,-,-,-,-,-,-,0.0,-,-,-,-,-,-,-,-,-,-,-,-,-,-,-,-,48.71795,-,-,-,0.0,-,-,-,-,0.0,-,-,-,97.4359,-,-,-,-,-,-,-,-,-,-,0.0,-,-,-,-,-,-,-,-,-,0.0,-,-,-,-,-,0.0,-,-,-,-,0.0,-,-,-,-,-,-,-,-,-,-,-,0.0,-,-,-,-,-,-,-,-,0.0,-,-,-,0.0,46.6,18.1,0.309
1819,7473,56215,Pronkin A.A.,1980,,-,-,-,0.0,-,-,-,-,-,-,-,-,-,0.0,-,-,-,47.36842,-,-,0.0,0.0,-,-,-,-,-,0.0,-,-,-,0.0,-,-,-,-,-,-,-,-,-,-,0.0,-,-,-,-,-,-,-,-,-,-,-,-,-,-,-,-,-,0.0,-,-,-,-,-,-,0.0,-,-,0.0,-,-,-,-,-,-,-,0.0,-,-,-,-,-,-,-,-,-,-,-,0.0,-,-,-,-,-,-,,5.263,0.0,-,-,-,-,-,-,-,-,-,-,0.0,-,-,-,-,-,-,-,-,-,-,-,-,-,-,-,-,47.36842,-,-,-,0.0,-,-,-,-,0.0,-,-,-,94.73684,-,-,-,-,-,-,-,-,-,-,0.0,-,-,-,-,-,-,-,-,-,0.0,-,-,-,-,-,0.0,-,-,-,-,0.0,-,-,-,-,-,-,-,-,-,-,-,0.0,-,-,-,-,-,-,-,-,0.0,-,-,-,0.0,49.2,19.3,0.302
1820,7473,56216,Pronkin A.A.,1980,,-,-,-,0.0,-,-,-,-,-,-,-,-,-,0.0,-,-,-,45.94595,-,-,0.0,0.0,-,-,-,-,-,0.0,-,-,-,0.0,-,-,-,-,-,-,-,-,-,-,0.0,-,-,-,-,-,-,-,-,-,-,-,-,-,-,-,-,-,0.0,-,-,-,-,-,-,0.0,-,-,0.0,-,-,-,-,-,-,-,0.0,-,-,-,-,-,-,-,-,-,-,-,0.0,-,-,-,-,-,-,,8.108,0.0,-,-,-,-,-,-,-,-,-,-,0.0,-,-,-,-,-,-,-,-,-,-,-,-,-,-,-,-,45.94595,-,-,-,0.0,-,-,-,-,0.0,-,-,-,91.89189,-,-,-,-,-,-,-,-,-,-,0.0,-,-,-,-,-,-,-,-,-,0.0,-,-,-,-,-,0.0,-,-,-,-,0.0,-,-,-,-,-,-,-,-,-,-,-,0.0,-,-,-,-,-,-,-,-,0.0,-,-,-,0.0,51.2,20.1,0.3
1821,7473,56217,Pronkin A.A.,1980,,-,-,-,0.0,-,-,-,-,-,-,-,-,-,0.0,-,-,-,44.44444,-,-,0.0,0.0,-,-,-,-,-,0.0,-,-,-,0.0,-,-,-,-,-,-,-,-,-,-,0.0,-,-,-,-,-,-,-,-,-,-,-,-,-,-,-,-,-,0.0,-,-,-,-,-,-,0.0,-,-,0.0,-,-,-,-,-,-,-,0.0,-,-,-,-,-,-,-,-,-,-,-,0.0,-,-,-,-,-,-,,11.11,0.0,-,-,-,-,-,-,-,-,-,-,0.0,-,-,-,-,-,-,-,-,-,-,-,-,-,-,-,-,44.44444,-,-,-,0.0,-,-,-,-,0.0,-,-,-,88.88889,-,-,-,-,-,-,-,-,-,-,0.0,-,-,-,-,-,-,-,-,-,0.0,-,-,-,-,-,0.0,-,-,-,-,0.0,-,-,-,-,-,-,-,-,-,-,-,0.0,-,-,-,-,-,-,-,-,0.0,-,-,-,0.0,53.7,21.0,0.303
1822,7473,56218,Pronkin A.A.,1980,,-,-,-,0.0,-,-,-,-,-,-,-,-,-,0.0,-,-,-,42.85714,-,-,0.0,0.0,-,-,-,-,-,0.0,-,-,-,0.0,-,-,-,-,-,-,-,-,-,-,0.0,-,-,-,-,-,-,-,-,-,-,-,-,-,-,-,-,-,0.0,-,-,-,-,-,-,0.0,-,-,0.0,-,-,-,-,-,-,-,0.0,-,-,-,-,-,-,-,-,-,-,-,0.0,-,-,-,-,-,-,,14.29,0.0,-,-,-,-,-,-,-,-,-,-,0.0,-,-,-,-,-,-,-,-,-,-,-,-,-,-,-,-,42.85714,-,-,-,0.0,-,-,-,-,0.0,-,-,-,85.71429,-,-,-,-,-,-,-,-,-,-,0.0,-,-,-,-,-,-,-,-,-,0.0,-,-,-,-,-,0.0,-,-,-,-,0.0,-,-,-,-,-,-,-,-,-,-,-,0.0,-,-,-,-,-,-,-,-,0.0,-,-,-,0.0,56.7,22.2,0.301
1823,7473,56219,Pronkin A.A.,1980,,-,-,-,0.0,-,-,-,-,-,-,-,-,-,0.0,-,-,-,41.17647,-,-,0.0,0.0,-,-,-,-,-,0.0,-,-,-,0.0,-,-,-,-,-,-,-,-,-,-,0.0,-,-,-,-,-,-,-,-,-,-,-,-,-,-,-,-,-,0.0,-,-,-,-,-,-,0.0,-,-,0.0,-,-,-,-,-,-,-,0.0,-,-,-,-,-,-,-,-,-,-,-,0.0,-,-,-,-,-,-,,17.65,0.0,-,-,-,-,-,-,-,-,-,-,0.0,-,-,-,-,-,-,-,-,-,-,-,-,-,-,-,-,41.17647,-,-,-,0.0,-,-,-,-,0.0,-,-,-,82.35294,-,-,-,-,-,-,-,-,-,-,0.0,-,-,-,-,-,-,-,-,-,0.0,-,-,-,-,-,0.0,-,-,-,-,0.0,-,-,-,-,-,-,-,-,-,-,-,0.0,-,-,-,-,-,-,-,-,0.0,-,-,-,0.0,59.2,23.3,0.293
1824,7473,56220,Pronkin A.A.,1980,,-,-,-,0.0,-,-,-,-,-,-,-,-,-,0.0,-,-,-,39.39394,-,-,0.0,0.0,-,-,-,-,-,0.0,-,-,-,0.0,-,-,-,-,-,-,-,-,-,-,0.0,-,-,-,-,-,-,-,-,-,-,-,-,-,-,-,-,-,0.0,-,-,-,-,-,-,0.0,-,-,0.0,-,-,-,-,-,-,-,0.0,-,-,-,-,-,-,-,-,-,-,-,0.0,-,-,-,-,-,-,,21.21,0.0,-,-,-,-,-,-,-,-,-,-,0.0,-,-,-,-,-,-,-,-,-,-,-,-,-,-,-,-,39.39394,-,-,-,0.0,-,-,-,-,0.0,-,-,-,78.78788,-,-,-,-,-,-,-,-,-,-,0.0,-,-,-,-,-,-,-,-,-,0.0,-,-,-,-,-,0.0,-,-,-,-,0.0,-,-,-,-,-,-,-,-,-,-,-,0.0,-,-,-,-,-,-,-,-,0.0,-,-,-,0.0,60.6,24.0,0.29
1825,7473,56221,Pronkin A.A.,1980,,-,-,-,0.0,-,-,-,-,-,-,-,-,-,0.0,-,-,-,37.5,-,-,0.0,0.0,-,-,-,-,-,0.0,-,-,-,0.0,-,-,-,-,-,-,-,-,-,-,0.0,-,-,-,-,-,-,-,-,-,-,-,-,-,-,-,-,-,0.0,-,-,-,-,-,-,0.0,-,-,0.0,-,-,-,-,-,-,-,0.0,-,-,-,-,-,-,-,-,-,-,-,0.0,-,-,-,-,-,-,,25,0.0,-,-,-,-,-,-,-,-,-,-,0.0,-,-,-,-,-,-,-,-,-,-,-,-,-,-,-,-,37.5,-,-,-,0.0,-,-,-,-,0.0,-,-,-,75.0,-,-,-,-,-,-,-,-,-,-,0.0,-,-,-,-,-,-,-,-,-,0.0,-,-,-,-,-,0.0,-,-,-,-,0.0,-,-,-,-,-,-,-,-,-,-,-,0.0,-,-,-,-,-,-,-,-,0.0,-,-,-,0.0,64.4,25.4,0.293
1826,7473,56222,Pronkin A.A.,1980,,-,-,-,0.0,-,-,-,-,-,-,-,-,-,0.0,-,-,-,33.33333,-,-,0.0,0.0,-,-,-,-,-,0.0,-,-,-,0.0,-,-,-,-,-,-,-,-,-,-,0.0,-,-,-,-,-,-,-,-,-,-,-,-,-,-,-,-,-,0.0,-,-,-,-,-,-,0.0,-,-,0.0,-,-,-,-,-,-,-,0.0,-,-,-,-,-,-,-,-,-,-,-,0.0,-,-,-,-,-,-,,33.33,0.0,-,-,-,-,-,-,-,-,-,-,0.0,-,-,-,-,-,-,-,-,-,-,-,-,-,-,-,-,33.33333,-,-,-,0.0,-,-,-,-,0.0,-,-,-,66.66666,-,-,-,-,-,-,-,-,-,-,0.0,-,-,-,-,-,-,-,-,-,0.0,-,-,-,-,-,0.0,-,-,-,-,0.0,-,-,-,-,-,-,-,-,-,-,-,0.0,-,-,-,-,-,-,-,-,0.0,-,-,-,0.0,70.6,27.8,0.293
1827,7473,56223,Pronkin A.A.,1980,,-,-,-,0.0,-,-,-,-,-,-,-,-,-,0.0,-,-,-,31.03448,-,-,0.0,0.0,-,-,-,-,-,0.0,-,-,-,0.0,-,-,-,-,-,-,-,-,-,-,0.0,-,-,-,-,-,-,-,-,-,-,-,-,-,-,-,-,-,0.0,-,-,-,-,-,-,0.0,-,-,0.0,-,-,-,-,-,-,-,0.0,-,-,-,-,-,-,-,-,-,-,-,0.0,-,-,-,-,-,-,,37.93,0.0,-,-,-,-,-,-,-,-,-,-,0.0,-,-,-,-,-,-,-,-,-,-,-,-,-,-,-,-,31.03448,-,-,-,0.0,-,-,-,-,0.0,-,-,-,62.06897,-,-,-,-,-,-,-,-,-,-,0.0,-,-,-,-,-,-,-,-,-,0.0,-,-,-,-,-,0.0,-,-,-,-,0.0,-,-,-,-,-,-,-,-,-,-,-,0.0,-,-,-,-,-,-,-,-,0.0,-,-,-,0.0,73.8,29.2,0.291
1828,7473,56224,Pronkin A.A.,1980,,-,-,-,0.0,-,-,-,-,-,-,-,-,-,0.0,-,-,-,28.57143,-,-,0.0,0.0,-,-,-,-,-,0.0,-,-,-,0.0,-,-,-,-,-,-,-,-,-,-,0.0,-,-,-,-,-,-,-,-,-,-,-,-,-,-,-,-,-,0.0,-,-,-,-,-,-,0.0,-,-,0.0,-,-,-,-,-,-,-,0.0,-,-,-,-,-,-,-,-,-,-,-,0.0,-,-,-,-,-,-,,42.86,0.0,-,-,-,-,-,-,-,-,-,-,0.0,-,-,-,-,-,-,-,-,-,-,-,-,-,-,-,-,28.57143,-,-,-,0.0,-,-,-,-,0.0,-,-,-,57.14286,-,-,-,-,-,-,-,-,-,-,0.0,-,-,-,-,-,-,-,-,-,0.0,-,-,-,-,-,0.0,-,-,-,-,0.0,-,-,-,-,-,-,-,-,-,-,-,0.0,-,-,-,-,-,-,-,-,0.0,-,-,-,0.0,77.0,30.5,0.288
1829,7473,56225,Pronkin A.A.,1980,,-,-,-,0.0,-,-,-,-,-,-,-,-,-,0.0,-,-,-,25.92593,-,-,0.0,0.0,-,-,-,-,-,0.0,-,-,-,0.0,-,-,-,-,-,-,-,-,-,-,0.0,-,-,-,-,-,-,-,-,-,-,-,-,-,-,-,-,-,0.0,-,-,-,-,-,-,0.0,-,-,0.0,-,-,-,-,-,-,-,0.0,-,-,-,-,-,-,-,-,-,-,-,0.0,-,-,-,-,-,-,,48.15,0.0,-,-,-,-,-,-,-,-,-,-,0.0,-,-,-,-,-,-,-,-,-,-,-,-,-,-,-,-,25.92593,-,-,-,0.0,-,-,-,-,0.0,-,-,-,51.85185,-,-,-,-,-,-,-,-,-,-,0.0,-,-,-,-,-,-,-,-,-,0.0,-,-,-,-,-,0.0,-,-,-,-,0.0,-,-,-,-,-,-,-,-,-,-,-,0.0,-,-,-,-,-,-,-,-,0.0,-,-,-,0.0,79.8,31.4,0.287
1830,7473,56226,Pronkin A.A.,1980,,-,-,-,0.0,-,-,-,-,-,-,-,-,-,0.0,-,-,-,23.07692,-,-,0.0,0.0,-,-,-,-,-,0.0,-,-,-,0.0,-,-,-,-,-,-,-,-,-,-,0.0,-,-,-,-,-,-,-,-,-,-,-,-,-,-,-,-,-,0.0,-,-,-,-,-,-,0.0,-,-,0.0,-,-,-,-,-,-,-,0.0,-,-,-,-,-,-,-,-,-,-,-,0.0,-,-,-,-,-,-,,53.85,0.0,-,-,-,-,-,-,-,-,-,-,0.0,-,-,-,-,-,-,-,-,-,-,-,-,-,-,-,-,23.07692,-,-,-,0.0,-,-,-,-,0.0,-,-,-,46.15385,-,-,-,-,-,-,-,-,-,-,0.0,-,-,-,-,-,-,-,-,-,0.0,-,-,-,-,-,0.0,-,-,-,-,0.0,-,-,-,-,-,-,-,-,-,-,-,0.0,-,-,-,-,-,-,-,-,0.0,-,-,-,0.0,82.1,32.5,0.287
1831,7492,56457,Kaplan-Diedrich,1995,,-,-,-,9.756098,-,9.756,-,-,-,-,-,-,-,0.0,-,-,-,0.0,-,-,0.0,0.0,-,-,-,-,-,0.0,-,-,-,0.0,-,-,-,-,-,-,-,-,-,-,0.0,-,-,-,-,-,-,-,-,-,-,-,-,-,-,-,-,-,0.0,-,-,-,-,-,-,0.0,-,-,0.0,-,-,-,-,-,-,-,0.0,-,-,-,-,-,-,-,-,-,-,-,0.0,-,-,-,-,-,-,,-,39.02439,-,-,-,-,-,-,-,-,-,-,0.0,-,-,-,-,-,-,-,-,-,-,-,-,-,-,-,-,0.0,-,-,-,0.0,-,-,-,-,9.756098,-,-,-,89.02439,-,-,-,-,-,-,-,-,1.219,-,40.2439,-,-,-,-,-,-,-,-,-,0.0,-,-,-,-,-,0.0,-,-,-,-,0.0,-,-,-,-,-,-,-,-,-,-,-,0.0,-,-,-,-,-,-,-,-,0.0,-,-,-,0.0,116.0,43.0,0.33
1832,7492,56458,Kaplan-Diedrich,1995,,-,-,-,0.0,-,14.29,-,-,-,-,-,-,-,0.0,-,-,-,0.0,-,-,0.0,0.0,-,-,-,-,-,0.0,-,-,-,0.0,-,-,-,-,-,-,-,-,-,-,0.0,-,-,-,-,-,-,-,-,-,-,-,-,-,-,-,-,-,0.0,-,-,-,-,-,-,0.0,-,-,0.0,-,-,-,-,-,-,-,0.0,-,-,-,-,-,-,-,-,-,-,-,0.0,-,-,-,-,-,-,,-,38.09524,-,-,-,-,-,-,-,-,-,-,0.0,-,-,-,-,-,-,-,-,-,-,-,-,-,-,-,-,0.0,-,-,-,0.0,-,-,-,-,7.142857,-,-,-,84.5238,-,-,-,-,-,-,-,-,1.191,-,39.28571,-,-,-,-,-,-,-,-,-,0.0,-,-,-,-,-,0.0,-,-,-,-,0.0,-,-,-,-,-,-,-,-,-,-,-,0.0,-,7.143,-,-,-,-,-,-,0.0,-,-,-,0.0,189.0,71.0,0.33
1833,7492,56459,Kaplan-Diedrich,1995,,-,-,-,6.495727,-,29.06,-,-,-,-,-,-,-,0.0,-,-,-,0.0,-,-,0.0,0.0,-,-,-,-,-,0.0,-,-,-,0.0,-,-,-,-,-,-,-,-,-,-,0.0,-,-,-,-,-,-,-,-,-,-,-,-,-,-,-,-,-,0.0,-,-,-,-,-,-,0.0,-,-,0.0,-,-,-,-,-,-,-,0.0,-,-,-,-,-,-,-,-,-,-,-,0.0,-,-,-,-,-,-,,-,0.0,-,-,-,-,-,-,-,-,-,-,0.0,-,-,-,-,-,-,-,-,-,-,-,-,-,-,-,-,0.0,-,-,-,0.0,-,-,-,-,27.94872,-,-,-,70.94017,-,-,-,-,-,-,-,-,-,-,42.99145,-,-,-,-,-,-,-,-,-,0.0,-,-,-,-,-,0.0,-,-,-,-,0.0,-,-,-,-,-,-,-,-,-,-,-,0.0,-,21.45,-,-,-,-,-,-,0.0,-,-,-,0.0,136.0,51.0,0.33
1834,7512,56762,Inoue H.,1991,,-,-,-,0.0,3,-,-,-,-,-,-,-,-,0.0,-,-,20,0.0,-,-,0.0,0.0,-,-,-,-,-,0.0,-,-,-,0.0,-,-,-,-,-,-,-,-,-,-,0.0,-,-,-,-,-,-,-,-,-,-,-,-,-,-,-,-,-,0.0,-,-,-,-,-,-,0.0,-,-,0.0,-,-,-,-,-,-,-,0.0,-,-,-,-,-,-,-,-,-,4,-,0.0,-,-,-,-,-,-,,-,0.0,-,-,-,-,-,-,-,-,-,-,0.0,-,-,-,20,-,-,-,-,-,-,-,-,-,-,-,-,0.0,-,-,-,0.0,-,-,-,-,0.0,-,-,-,0.0,-,-,-,-,-,-,-,-,-,-,0.0,-,-,-,-,-,-,-,-,-,0.0,-,-,-,-,-,0.0,-,-,-,-,0.0,-,-,-,-,-,-,-,-,-,-,-,0.0,-,-,-,-,-,-,-,-,0.0,-,-,53,0.0,53.7,20.6,0.304
1835,7512,56763,Inoue H.,1991,,-,-,-,0.0,6,-,-,-,-,-,-,-,-,0.0,-,-,20,0.0,-,-,0.0,0.0,-,-,-,-,-,0.0,-,-,-,0.0,-,-,-,-,-,-,-,-,-,-,0.0,-,-,-,-,-,-,-,-,-,-,-,-,-,-,-,-,-,0.0,-,-,-,-,-,-,0.0,-,-,0.0,-,-,-,-,-,-,-,0.0,-,-,-,-,-,-,-,-,-,4,-,0.0,-,-,-,-,-,-,,-,0.0,-,-,-,-,-,-,-,-,-,-,0.0,-,-,-,20,-,-,-,-,-,-,-,-,-,-,-,-,0.0,-,-,-,0.0,-,-,-,-,0.0,-,-,-,0.0,-,-,-,-,-,-,-,-,-,-,0.0,-,-,-,-,-,-,-,-,-,0.0,-,-,-,-,-,0.0,-,-,-,-,0.0,-,-,-,-,-,-,-,-,-,-,-,0.0,-,-,-,-,-,-,-,-,0.0,-,-,50,0.0,54.0,20.7,0.302
1836,7512,56764,Inoue H.,1991,,-,-,-,0.0,9,-,-,-,-,-,-,-,-,0.0,-,-,20,0.0,-,-,0.0,0.0,-,-,-,-,-,0.0,-,-,-,0.0,-,-,-,-,-,-,-,-,-,-,0.0,-,-,-,-,-,-,-,-,-,-,-,-,-,-,-,-,-,0.0,-,-,-,-,-,-,0.0,-,-,0.0,-,-,-,-,-,-,-,0.0,-,-,-,-,-,-,-,-,-,4,-,0.0,-,-,-,-,-,-,,-,0.0,-,-,-,-,-,-,-,-,-,-,0.0,-,-,-,20,-,-,-,-,-,-,-,-,-,-,-,-,0.0,-,-,-,0.0,-,-,-,-,0.0,-,-,-,0.0,-,-,-,-,-,-,-,-,-,-,0.0,-,-,-,-,-,-,-,-,-,0.0,-,-,-,-,-,0.0,-,-,-,-,0.0,-,-,-,-,-,-,-,-,-,-,-,0.0,-,-,-,-,-,-,-,-,0.0,-,-,47,0.0,54.5,20.9,0.304
1837,7512,56765,Inoue H.,1991,,-,-,-,0.0,12,-,-,-,-,-,-,-,-,0.0,-,-,20,0.0,-,-,0.0,0.0,-,-,-,-,-,0.0,-,-,-,0.0,-,-,-,-,-,-,-,-,-,-,0.0,-,-,-,-,-,-,-,-,-,-,-,-,-,-,-,-,-,0.0,-,-,-,-,-,-,0.0,-,-,0.0,-,-,-,-,-,-,-,0.0,-,-,-,-,-,-,-,-,-,4,-,0.0,-,-,-,-,-,-,,-,0.0,-,-,-,-,-,-,-,-,-,-,0.0,-,-,-,20,-,-,-,-,-,-,-,-,-,-,-,-,0.0,-,-,-,0.0,-,-,-,-,0.0,-,-,-,0.0,-,-,-,-,-,-,-,-,-,-,0.0,-,-,-,-,-,-,-,-,-,0.0,-,-,-,-,-,0.0,-,-,-,-,0.0,-,-,-,-,-,-,-,-,-,-,-,0.0,-,-,-,-,-,-,-,-,0.0,-,-,44,0.0,55.2,21.2,0.3
1838,7513,56766,Inoue H.,1991,,-,-,-,0.0,3,-,-,-,-,-,-,-,-,0.0,-,-,20,0.0,-,-,0.0,0.0,-,-,-,-,-,0.0,-,-,-,0.0,-,-,-,-,-,-,-,-,-,-,0.0,-,-,-,-,-,-,-,-,-,-,-,2,-,-,-,-,-,0.0,-,-,-,-,-,-,0.0,-,-,0.0,-,-,-,-,-,0.5,-,0.0,-,-,-,-,-,-,-,-,-,3,-,0.0,-,-,-,-,-,-,,-,0.0,-,-,-,-,-,-,-,-,-,-,0.0,-,-,-,20,-,-,-,-,-,-,-,-,-,-,-,-,0.0,-,-,-,0.0,-,-,-,-,0.0,-,-,-,0.0,-,-,-,-,-,-,-,-,-,-,0.0,-,-,-,-,-,-,-,-,-,0.0,-,-,-,-,-,0.0,-,-,-,-,0.0,-,-,-,-,-,-,-,-,-,-,-,0.0,-,-,-,-,-,-,-,-,0.0,-,-,51.5,0.0,54.0,20.6,0.31
1839,7513,56767,Inoue H.,1991,,-,-,-,0.0,3,-,-,-,-,-,-,-,-,0.0,-,-,20,0.0,-,-,0.0,0.0,-,-,-,-,-,0.0,-,-,-,0.0,-,-,-,-,-,-,-,-,-,-,0.0,-,-,-,-,-,-,-,-,-,-,-,2,-,-,-,-,-,0.0,-,-,-,-,-,-,0.0,-,-,0.0,-,-,-,-,-,0.5,-,0.0,-,-,-,-,-,-,-,-,-,3,-,0.0,-,-,-,-,-,-,,-,0.0,-,-,-,-,-,-,-,-,-,-,0.0,-,-,5,15,-,-,-,-,-,-,-,-,-,-,-,-,0.0,-,-,-,0.0,-,-,-,-,0.0,-,-,-,0.0,-,-,-,-,-,-,-,-,-,-,0.0,-,-,-,-,-,-,-,-,-,0.0,-,-,-,-,-,0.0,-,-,-,-,0.0,-,-,-,-,-,-,-,-,-,-,-,0.0,-,-,-,-,-,-,-,-,0.0,-,-,51.5,0.0,53.9,20.7,0.3
1840,7513,56768,Inoue H.,1991,,-,-,-,0.0,3,-,-,-,-,-,-,-,-,0.0,-,-,20,0.0,-,-,0.0,0.0,-,-,-,-,-,0.0,-,-,-,0.0,-,-,-,-,-,-,-,-,-,-,0.0,-,-,-,-,-,-,-,-,-,-,-,2,-,-,-,-,-,0.0,-,-,-,-,-,-,0.0,-,-,0.0,-,-,-,-,-,0.5,-,0.0,-,-,-,-,-,-,-,-,-,3,-,0.0,-,-,-,-,-,-,,-,0.0,-,-,-,-,-,-,-,-,-,-,0.0,-,-,10,10,-,-,-,-,-,-,-,-,-,-,-,-,0.0,-,-,-,0.0,-,-,-,-,0.0,-,-,-,0.0,-,-,-,-,-,-,-,-,-,-,0.0,-,-,-,-,-,-,-,-,-,0.0,-,-,-,-,-,0.0,-,-,-,-,0.0,-,-,-,-,-,-,-,-,-,-,-,0.0,-,-,-,-,-,-,-,-,0.0,-,-,51.5,0.0,53.1,20.4,0.299
1841,7513,56769,Inoue H.,1991,,-,-,-,0.0,3,-,-,-,-,-,-,-,-,0.0,-,-,20,0.0,-,-,0.0,0.0,-,-,-,-,-,0.0,-,-,-,0.0,-,-,-,-,-,-,-,-,-,-,0.0,-,-,-,-,-,-,-,-,-,-,-,2,-,-,-,-,-,0.0,-,-,-,-,-,-,0.0,-,-,0.0,-,-,-,-,-,0.5,-,0.0,-,-,-,-,-,-,-,-,-,3,-,0.0,-,-,-,-,-,-,,-,0.0,-,-,-,-,-,-,-,-,-,-,0.0,-,-,15,5,-,-,-,-,-,-,-,-,-,-,-,-,0.0,-,-,-,0.0,-,-,-,-,0.0,-,-,-,0.0,-,-,-,-,-,-,-,-,-,-,0.0,-,-,-,-,-,-,-,-,-,0.0,-,-,-,-,-,0.0,-,-,-,-,0.0,-,-,-,-,-,-,-,-,-,-,-,0.0,-,-,-,-,-,-,-,-,0.0,-,-,51.5,0.0,51.6,20.2,0.278
1842,7513,56770,Inoue H.,1991,,-,-,-,0.0,3,-,-,-,-,-,-,-,-,0.0,-,-,20,0.0,-,-,0.0,0.0,-,-,-,-,-,0.0,-,-,-,0.0,-,-,-,-,-,-,-,-,-,-,0.0,-,-,-,-,-,-,-,-,-,-,-,2,-,-,-,-,-,0.0,-,-,-,-,-,-,0.0,-,-,0.0,-,-,-,-,-,0.5,-,0.0,-,-,-,-,-,-,-,-,-,3,-,0.0,-,-,-,-,-,-,,-,0.0,-,-,-,-,-,-,-,-,-,-,0.0,-,-,20,-,-,-,-,-,-,-,-,-,-,-,-,-,0.0,-,-,-,0.0,-,-,-,-,0.0,-,-,-,0.0,-,-,-,-,-,-,-,-,-,-,0.0,-,-,-,-,-,-,-,-,-,0.0,-,-,-,-,-,0.0,-,-,-,-,0.0,-,-,-,-,-,-,-,-,-,-,-,0.0,-,-,-,-,-,-,-,-,0.0,-,-,51.5,0.0,51.4,20.0,0.284
1843,7540,57027,Goncalves M.C.,1992,,-,-,-,0.0,5,-,-,-,-,-,-,-,-,0.0,-,-,28.1,0.0,-,-,0.0,0.0,-,-,-,-,-,0.0,-,-,-,0.0,-,-,-,-,-,-,-,-,-,-,0.0,-,-,-,-,-,-,-,-,-,-,-,-,-,-,-,-,-,0.0,-,-,-,-,-,-,0.0,-,-,0.0,-,-,-,-,-,-,-,0.0,-,-,-,-,-,-,-,-,-,3.3,-,0.0,-,-,-,-,-,-,,-,0.0,-,-,-,-,-,-,-,-,-,-,0.0,-,-,-,6.6,-,-,-,-,-,-,-,-,-,-,-,-,0.0,-,-,-,0.0,-,-,-,-,0.0,-,-,-,0.0,-,-,-,-,-,-,-,-,-,-,0.0,-,-,-,-,-,-,-,-,-,0.0,-,-,-,-,-,0.0,-,-,-,-,0.0,-,-,-,-,-,-,-,-,-,-,-,0.0,-,-,-,-,-,-,-,-,0.0,-,-,57,0.0,50.8,19.5,0.3
1844,7802,74016,Takahashi K.,1983,,-,-,-,0.0,-,-,-,-,-,-,-,-,-,90.0,-,-,-,0.0,-,-,0.0,0.0,-,-,-,-,-,0.0,-,-,-,0.0,-,-,-,-,-,-,-,-,-,-,0.0,-,-,-,-,-,-,-,-,-,-,-,-,-,-,-,-,-,0.0,-,-,-,-,-,-,0.0,-,-,0.0,-,-,-,-,-,-,-,0.0,-,-,-,-,-,-,-,-,-,-,-,0.0,-,-,-,-,-,-,,-,0.0,-,-,-,-,-,-,-,-,-,-,10.0,-,-,-,-,-,-,-,-,-,-,-,-,-,-,-,-,0.0,-,-,-,0.0,-,-,-,-,90.0,-,-,-,100.0,-,-,-,-,-,-,-,-,-,-,0.0,-,-,-,-,-,-,-,-,-,0.0,-,-,-,-,-,0.0,-,-,-,-,0.0,-,-,-,-,-,-,-,-,-,-,-,0.0,-,-,-,-,-,-,-,-,0.0,-,-,-,0.0,29.2,11.4,0.2807018
1845,7802,74017,Takahashi K.,1983,,-,-,-,0.0,-,-,-,-,-,-,-,-,-,85.0,-,-,-,0.0,-,-,0.0,0.0,-,-,-,-,-,0.0,-,-,-,0.0,-,-,-,-,-,-,-,-,-,-,0.0,-,-,-,-,-,-,-,-,-,-,-,-,-,-,-,-,-,0.0,-,-,-,-,-,-,0.0,-,-,0.0,-,-,-,-,-,-,-,0.0,-,-,-,-,-,-,-,-,-,-,-,0.0,-,-,-,-,-,-,,-,0.0,-,-,-,-,-,-,-,-,-,-,15.0,-,-,-,-,-,-,-,-,-,-,-,-,-,-,-,-,0.0,-,-,-,0.0,-,-,-,-,85.0,-,-,-,100.0,-,-,-,-,-,-,-,-,-,-,0.0,-,-,-,-,-,-,-,-,-,0.0,-,-,-,-,-,0.0,-,-,-,-,0.0,-,-,-,-,-,-,-,-,-,-,-,0.0,-,-,-,-,-,-,-,-,0.0,-,-,-,0.0,35.3,13.79,0.2799129
1846,7802,74018,Takahashi K.,1983,,-,-,-,0.0,-,-,-,-,-,-,-,-,-,80.0,-,-,-,0.0,-,-,0.0,0.0,-,-,-,-,-,0.0,-,-,-,0.0,-,-,-,-,-,-,-,-,-,-,0.0,-,-,-,-,-,-,-,-,-,-,-,-,-,-,-,-,-,0.0,-,-,-,-,-,-,0.0,-,-,0.0,-,-,-,-,-,-,-,0.0,-,-,-,-,-,-,-,-,-,-,-,0.0,-,-,-,-,-,-,,-,0.0,-,-,-,-,-,-,-,-,-,-,20.0,-,-,-,-,-,-,-,-,-,-,-,-,-,-,-,-,0.0,-,-,-,0.0,-,-,-,-,80.0,-,-,-,100.0,-,-,-,-,-,-,-,-,-,-,0.0,-,-,-,-,-,-,-,-,-,0.0,-,-,-,-,-,0.0,-,-,-,-,0.0,-,-,-,-,-,-,-,-,-,-,-,0.0,-,-,-,-,-,-,-,-,0.0,-,-,-,0.0,39.9,15.56,0.2821337
1847,7802,74019,Takahashi K.,1983,,-,-,-,0.0,-,-,-,-,-,-,-,-,-,75.0,-,-,-,0.0,-,-,0.0,0.0,-,-,-,-,-,0.0,-,-,-,0.0,-,-,-,-,-,-,-,-,-,-,0.0,-,-,-,-,-,-,-,-,-,-,-,-,-,-,-,-,-,0.0,-,-,-,-,-,-,0.0,-,-,0.0,-,-,-,-,-,-,-,0.0,-,-,-,-,-,-,-,-,-,-,-,0.0,-,-,-,-,-,-,,-,0.0,-,-,-,-,-,-,-,-,-,-,25.0,-,-,-,-,-,-,-,-,-,-,-,-,-,-,-,-,0.0,-,-,-,0.0,-,-,-,-,75.0,-,-,-,100.0,-,-,-,-,-,-,-,-,-,-,0.0,-,-,-,-,-,-,-,-,-,0.0,-,-,-,-,-,0.0,-,-,-,-,0.0,-,-,-,-,-,-,-,-,-,-,-,0.0,-,-,-,-,-,-,-,-,0.0,-,-,-,0.0,44.2,17.27,0.2796757
1848,7802,74020,Takahashi K.,1983,,-,-,-,0.0,-,-,-,-,-,-,-,-,-,70.0,-,-,-,0.0,-,-,0.0,0.0,-,-,-,-,-,0.0,-,-,-,0.0,-,-,-,-,-,-,-,-,-,-,0.0,-,-,-,-,-,-,-,-,-,-,-,-,-,-,-,-,-,0.0,-,-,-,-,-,-,0.0,-,-,0.0,-,-,-,-,-,-,-,0.0,-,-,-,-,-,-,-,-,-,-,-,0.0,-,-,-,-,-,-,,-,0.0,-,-,-,-,-,-,-,-,-,-,30.0,-,-,-,-,-,-,-,-,-,-,-,-,-,-,-,-,0.0,-,-,-,0.0,-,-,-,-,70.0,-,-,-,100.0,-,-,-,-,-,-,-,-,-,-,0.0,-,-,-,-,-,-,-,-,-,0.0,-,-,-,-,-,0.0,-,-,-,-,0.0,-,-,-,-,-,-,-,-,-,-,-,0.0,-,-,-,-,-,-,-,-,0.0,-,-,-,0.0,47.8,18.67,0.2801285
1849,7802,74021,Takahashi K.,1983,,-,-,-,0.0,-,-,-,-,-,-,-,-,-,65.0,-,-,-,0.0,-,-,0.0,0.0,-,-,-,-,-,0.0,-,-,-,0.0,-,-,-,-,-,-,-,-,-,-,0.0,-,-,-,-,-,-,-,-,-,-,-,-,-,-,-,-,-,0.0,-,-,-,-,-,-,0.0,-,-,0.0,-,-,-,-,-,-,-,0.0,-,-,-,-,-,-,-,-,-,-,-,0.0,-,-,-,-,-,-,,-,0.0,-,-,-,-,-,-,-,-,-,-,35.0,-,-,-,-,-,-,-,-,-,-,-,-,-,-,-,-,0.0,-,-,-,0.0,-,-,-,-,65.0,-,-,-,100.0,-,-,-,-,-,-,-,-,-,-,0.0,-,-,-,-,-,-,-,-,-,0.0,-,-,-,-,-,0.0,-,-,-,-,0.0,-,-,-,-,-,-,-,-,-,-,-,0.0,-,-,-,-,-,-,-,-,0.0,-,-,-,0.0,52.1,20.43,0.2750856
1850,7802,74022,Takahashi K.,1983,,-,-,-,0.0,-,-,-,-,-,-,-,-,-,60.0,-,-,-,0.0,-,-,0.0,0.0,-,-,-,-,-,0.0,-,-,-,0.0,-,-,-,-,-,-,-,-,-,-,0.0,-,-,-,-,-,-,-,-,-,-,-,-,-,-,-,-,-,0.0,-,-,-,-,-,-,0.0,-,-,0.0,-,-,-,-,-,-,-,0.0,-,-,-,-,-,-,-,-,-,-,-,0.0,-,-,-,-,-,-,,-,0.0,-,-,-,-,-,-,-,-,-,-,40.0,-,-,-,-,-,-,-,-,-,-,-,-,-,-,-,-,0.0,-,-,-,0.0,-,-,-,-,60.0,-,-,-,100.0,-,-,-,-,-,-,-,-,-,-,0.0,-,-,-,-,-,-,-,-,-,0.0,-,-,-,-,-,0.0,-,-,-,-,0.0,-,-,-,-,-,-,-,-,-,-,-,0.0,-,-,-,-,-,-,-,-,0.0,-,-,-,0.0,57.0,22.46,0.2689226
1851,7802,74023,Takahashi K.,1983,,-,-,-,0.0,-,-,-,-,-,-,-,-,-,55.0,-,-,-,0.0,-,-,0.0,0.0,-,-,-,-,-,0.0,-,-,-,0.0,-,-,-,-,-,-,-,-,-,-,0.0,-,-,-,-,-,-,-,-,-,-,-,-,-,-,-,-,-,0.0,-,-,-,-,-,-,0.0,-,-,0.0,-,-,-,-,-,-,-,0.0,-,-,-,-,-,-,-,-,-,-,-,0.0,-,-,-,-,-,-,,-,0.0,-,-,-,-,-,-,-,-,-,-,45.0,-,-,-,-,-,-,-,-,-,-,-,-,-,-,-,-,0.0,-,-,-,0.0,-,-,-,-,55.0,-,-,-,100.0,-,-,-,-,-,-,-,-,-,-,0.0,-,-,-,-,-,-,-,-,-,0.0,-,-,-,-,-,0.0,-,-,-,-,0.0,-,-,-,-,-,-,-,-,-,-,-,0.0,-,-,-,-,-,-,-,-,0.0,-,-,-,0.0,59.2,23.3,0.2703863
1852,7802,74024,Takahashi K.,1983,,-,-,-,0.0,-,-,-,-,-,-,-,-,-,50.0,-,-,-,0.0,-,-,0.0,0.0,-,-,-,-,-,0.0,-,-,-,0.0,-,-,-,-,-,-,-,-,-,-,0.0,-,-,-,-,-,-,-,-,-,-,-,-,-,-,-,-,-,0.0,-,-,-,-,-,-,0.0,-,-,0.0,-,-,-,-,-,-,-,0.0,-,-,-,-,-,-,-,-,-,-,-,0.0,-,-,-,-,-,-,,-,0.0,-,-,-,-,-,-,-,-,-,-,50.0,-,-,-,-,-,-,-,-,-,-,-,-,-,-,-,-,0.0,-,-,-,0.0,-,-,-,-,50.0,-,-,-,100.0,-,-,-,-,-,-,-,-,-,-,0.0,-,-,-,-,-,-,-,-,-,0.0,-,-,-,-,-,0.0,-,-,-,-,0.0,-,-,-,-,-,-,-,-,-,-,-,0.0,-,-,-,-,-,-,-,-,0.0,-,-,-,0.0,60.6,23.88,0.2688442
1853,7802,99742,Takahashi K.,1983,,-,-,-,0.0,-,-,-,-,-,-,-,-,-,84.0,-,-,-,0.0,-,-,0.0,0.0,-,-,-,-,-,0.0,-,-,-,0.0,-,-,-,-,-,-,-,-,-,-,0.0,-,-,-,-,-,-,-,-,-,-,-,-,-,-,-,-,-,0.0,-,-,-,-,-,-,0.0,-,-,0.0,-,-,-,-,-,-,-,0.0,-,-,-,-,-,-,-,-,-,-,-,0.0,-,-,-,-,-,-,,-,5.0,-,-,-,-,-,-,-,-,-,-,11.0,-,-,-,-,-,-,-,-,-,-,-,-,-,-,-,-,0.0,-,-,-,0.0,-,-,-,-,84.0,-,-,-,100.0,-,-,-,-,-,-,-,-,-,-,0.0,-,-,-,-,-,-,-,-,-,0.0,-,-,-,-,-,0.0,-,-,-,-,0.0,-,-,-,-,-,-,-,-,-,-,-,0.0,-,-,-,-,-,-,-,-,0.0,-,-,-,0.0,29.5,11.58,0.2737479
1854,7802,99743,Takahashi K.,1983,,-,-,-,0.0,-,-,-,-,-,-,-,-,-,77.0,-,-,-,0.0,-,-,0.0,0.0,-,-,-,-,-,0.0,-,-,-,0.0,-,-,-,-,-,-,-,-,-,-,0.0,-,-,-,-,-,-,-,-,-,-,-,-,-,-,-,-,-,0.0,-,-,-,-,-,-,0.0,-,-,0.0,-,-,-,-,-,-,-,0.0,-,-,-,-,-,-,-,-,-,-,-,0.0,-,-,-,-,-,-,,-,5.0,-,-,-,-,-,-,-,-,-,-,18.0,-,-,-,-,-,-,-,-,-,-,-,-,-,-,-,-,0.0,-,-,-,0.0,-,-,-,-,77.0,-,-,-,100.0,-,-,-,-,-,-,-,-,-,-,0.0,-,-,-,-,-,-,-,-,-,0.0,-,-,-,-,-,0.0,-,-,-,-,0.0,-,-,-,-,-,-,-,-,-,-,-,0.0,-,-,-,-,-,-,-,-,0.0,-,-,-,0.0,37.7,14.84,0.2702157
1855,7802,99744,Takahashi K.,1983,,-,-,-,0.0,-,-,-,-,-,-,-,-,-,70.0,-,-,-,0.0,-,-,0.0,0.0,-,-,-,-,-,0.0,-,-,-,0.0,-,-,-,-,-,-,-,-,-,-,0.0,-,-,-,-,-,-,-,-,-,-,-,-,-,-,-,-,-,0.0,-,-,-,-,-,-,0.0,-,-,0.0,-,-,-,-,-,-,-,0.0,-,-,-,-,-,-,-,-,-,-,-,0.0,-,-,-,-,-,-,,-,5.0,-,-,-,-,-,-,-,-,-,-,25.0,-,-,-,-,-,-,-,-,-,-,-,-,-,-,-,-,0.0,-,-,-,0.0,-,-,-,-,70.0,-,-,-,100.0,-,-,-,-,-,-,-,-,-,-,0.0,-,-,-,-,-,-,-,-,-,0.0,-,-,-,-,-,0.0,-,-,-,-,0.0,-,-,-,-,-,-,-,-,-,-,-,0.0,-,-,-,-,-,-,-,-,0.0,-,-,-,0.0,44.8,17.58,0.2741752
