Repository: jacobergzhou/Poisson-Ratio

File: Non_metal_07242019.csv (part 25 of 91)
Index,Code,Glass #,Author,Year,Trademark,glass_comp,Ag2O,AgI,Al,Al2O3,AlF3,AlN,As,As2O3,As2O5,As2S3,As2Se3,AsSe,B,B2O3,BaCl2,BaF2,BaO,BeF2,BeO,Bi2O3,BiCl3,Br,Ca,CaF2,CaO,Cd,CdCl2,CdF2,CdO,Ce2O3,CeF3,CeO2,Cl,Co3O4,CoO,Cr2O3,Cs2O,CsCl,CsF,Cu2O,CuO,Dy2O3,Er,Er2O3,ErF3,Eu,Eu2O3,EuF3,F,Fe,Fe2O3,FeO,Ga,Ga2O3,Ga2S3,Ga2Se3,GaF3,Gd2O3,GdF3,Ge,GeO2,GeS2,GeSe2,H2O,HfF4,HfO2,Hg,Ho2O3,I,InF3,K,K2O,K2S,K2SO4,KBr,KCl,KF,KHF2,La,La2O3,La2S3,LaF3,Li,Li2O,Li2S,Li2SO4,LiBr,LiCl,LiF,LiI,MgF2,MgO,Mn2O3,MnF2,MnO,MnO2,MoO2,MoO3,N,Na,Na2O,Na2S,Na2SO4,NaCl,NaF,NaPO3,Nb2O5,Nd,Nd2O3,NdF3,NH4NO3,NiO,O,OH,P,P2O5,Pb,PbCl2,PbF2,PbO,PdO,Pr2O3,Pr6O11,PrF3,Rb2O,RbF,Rh2O3,RuO2,S,Sb,Sb2O3,Sb2S3,Sc2O3,Se,Si,Si3N4,SiC,SiO2,Sm2O3,Sn,SnO,SnO2,SO2,SO3,Sr,SrCl2,SrF2,SrO,Ta2O3,Ta2O5,Tb2O3,TbF3,Te,TeO2,Th,ThF4,ThO2,TiO2,Tl,Tl2O,Tl2Se,TlSe,Tm2O3,U,U3O8,UO2,V,V2O5,VO6,WO3,Y,Y2O3,Yb2O3,YbF3,YF3,ZnCl2,ZnF2,ZnO,ZnSO4,ZrF4,ZrO2,Young's modulus E (GPa),Shear modulus G (GPa),Poisson's ratio v
# 1717,28787,373202,Kodama M.,1999,nan,(B2O3)87.6 (Li2O)12.4 ,0.0,0,0.0,0.0,0.0,0.0,0.0,0.0,0.0,0,0,0,0.0,87.6,0,0.0,0.0,0.0,0.0,0.0,0.0,0,0.0,0.0,0.0,0.0,0,0,0.0,0.0,0,0.0,0.0,0.0,0.0,0.0,0.0,0,0.0,0.0,0.0,0.0,0.0,0.0,0,0.0,0.0,0,0.0,0.0,0.0,0.0,0.0,0.0,0,0,0,0.0,0,0.0,0.0,0,0,0.0,0,0.0,0.0,0.0,0,0.0,0.0,0.0,0,0,0.0,0.0,0,0.0,0.0,0.0,0,0.0,0.0,12.4,0,0,0,0.0,0.0,0,0.0,0.0,0.0,0,0.0,0.0,0.0,0.0,0.0,0.0,0.0,0.0,0.0,0.0,0.0,0.0,0.0,0.0,0.0,0.0,0.0,0.0,0.0,0.0,0.0,0.0,0.0,0.0,0.0,0.0,0.0,0.0,0.0,0,0.0,0.0,0.0,0.0,0.0,0.0,0.0,0,0.0,0.0,0.0,0.0,0.0,0.0,0.0,0,0.0,0.0,0.0,0.0,0.0,0,0.0,0.0,0.0,0.0,0.0,0,0.0,0.0,0.0,0.0,0,0.0,0.0,0.0,0,0,0,0.0,0.0,0.0,0.0,0.0,0.0,0.0,0.0,0.0,0.0,0.0,0.0,0.0,0.0,0.0,0,0.0,0.0,40.0,15.0,0.275
# 1718,30900,391624,Schilling F.R.,2001,nan,(Al2O3)7.450336298 (CaO)21.37594086 (MgO)23.58847094 (SiO2)47.585251899999996 ,0.0,0,0.0,7.450336298,0.0,0.0,0.0,0.0,0.0,0,0,0,0.0,0.0,0,0.0,0.0,0.0,0.0,0.0,0.0,0,0.0,0.0,21.37594086,0.0,0,0,0.0,0.0,0,0.0,0.0,0.0,0.0,0.0,0.0,0,0.0,0.0,0.0,0.0,0.0,0.0,0,0.0,0.0,0,0.0,0.0,0.0,0.0,0.0,0.0,0,0,0,0.0,0,0.0,0.0,0,0,0.0,0,0.0,0.0,0.0,0,0.0,0.0,0.0,0,0,0.0,0.0,0,0.0,0.0,0.0,0,0.0,0.0,0.0,0,0,0,0.0,0.0,0,0.0,23.58847094,0.0,0,0.0,0.0,0.0,0.0,0.0,0.0,0.0,0.0,0.0,0.0,0.0,0.0,0.0,0.0,0.0,0.0,0.0,0.0,0.0,0.0,0.0,0.0,0.0,0.0,0.0,0.0,0.0,0.0,0.0,0,0.0,0.0,0.0,0.0,0.0,0.0,0.0,0,0.0,0.0,0.0,0.0,0.0,47.585251899999996,0.0,0,0.0,0.0,0.0,0.0,0.0,0,0.0,0.0,0.0,0.0,0.0,0,0.0,0.0,0.0,0.0,0,0.0,0.0,0.0,0,0,0,0.0,0.0,0.0,0.0,0.0,0.0,0.0,0.0,0.0,0.0,0.0,0.0,0.0,0.0,0.0,0,0.0,0.0,102.0,40.3,0.275
# 1719,30900,391625,Schilling F.R.,2001,nan,(Al2O3)3.527513247 (CaO)21.87656153 (MgO)26.66082187 (SiO2)47.93510336 ,0.0,0,0.0,3.527513247,0.0,0.0,0.0,0.0,0.0,0,0,0,0.0,0.0,0,0.0,0.0,0.0,0.0,0.0,0.0,0,0.0,0.0,21.87656153,0.0,0,0,0.0,0.0,0,0.0,0.0,0.0,0.0,0.0,0.0,0,0.0,0.0,0.0,0.0,0.0,0.0,0,0.0,0.0,0,0.0,0.0,0.0,0.0,0.0,0.0,0,0,0,0.0,0,0.0,0.0,0,0,0.0,0,0.0,0.0,0.0,0,0.0,0.0,0.0,0,0,0.0,0.0,0,0.0,0.0,0.0,0,0.0,0.0,0.0,0,0,0,0.0,0.0,0,0.0,26.66082187,0.0,0,0.0,0.0,0.0,0.0,0.0,0.0,0.0,0.0,0.0,0.0,0.0,0.0,0.0,0.0,0.0,0.0,0.0,0.0,0.0,0.0,0.0,0.0,0.0,0.0,0.0,0.0,0.0,0.0,0.0,0,0.0,0.0,0.0,0.0,0.0,0.0,0.0,0,0.0,0.0,0.0,0.0,0.0,47.93510336,0.0,0,0.0,0.0,0.0,0.0,0.0,0,0.0,0.0,0.0,0.0,0.0,0,0.0,0.0,0.0,0.0,0,0.0,0.0,0.0,0,0,0,0.0,0.0,0.0,0.0,0.0,0.0,0.0,0.0,0.0,0.0,0.0,0.0,0.0,0.0,0.0,0,0.0,0.0,104.0,41.1,0.275
# 1720,30900,391627,Schilling F.R.,2001,nan,(Al2O3)9.973124501000001 (CaO)19.60507902 (MgO)24.87879876 (SiO2)45.54299772 ,0.0,0,0.0,9.973124501000001,0.0,0.0,0.0,0.0,0.0,0,0,0,0.0,0.0,0,0.0,0.0,0.0,0.0,0.0,0.0,0,0.0,0.0,19.60507902,0.0,0,0,0.0,0.0,0,0.0,0.0,0.0,0.0,0.0,0.0,0,0.0,0.0,0.0,0.0,0.0,0.0,0,0.0,0.0,0,0.0,0.0,0.0,0.0,0.0,0.0,0,0,0,0.0,0,0.0,0.0,0,0,0.0,0,0.0,0.0,0.0,0,0.0,0.0,0.0,0,0,0.0,0.0,0,0.0,0.0,0.0,0,0.0,0.0,0.0,0,0,0,0.0,0.0,0,0.0,24.87879876,0.0,0,0.0,0.0,0.0,0.0,0.0,0.0,0.0,0.0,0.0,0.0,0.0,0.0,0.0,0.0,0.0,0.0,0.0,0.0,0.0,0.0,0.0,0.0,0.0,0.0,0.0,0.0,0.0,0.0,0.0,0,0.0,0.0,0.0,0.0,0.0,0.0,0.0,0,0.0,0.0,0.0,0.0,0.0,45.54299772,0.0,0,0.0,0.0,0.0,0.0,0.0,0,0.0,0.0,0.0,0.0,0.0,0,0.0,0.0,0.0,0.0,0,0.0,0.0,0.0,0,0,0,0.0,0.0,0.0,0.0,0.0,0.0,0.0,0.0,0.0,0.0,0.0,0.0,0.0,0.0,0.0,0,0.0,0.0,106.0,41.6,0.275
# 1721,31650,394174,Rajendran V.,2007,nan,(CaO)34.52142207 (Na2O)38.3922123 (P2O5)25.57167153 (TiO2)1.514694091 ,0.0,0,0.0,0.0,0.0,0.0,0.0,0.0,0.0,0,0,0,0.0,0.0,0,0.0,0.0,0.0,0.0,0.0,0.0,0,0.0,0.0,34.52142207,0.0,0,0,0.0,0.0,0,0.0,0.0,0.0,0.0,0.0,0.0,0,0.0,0.0,0.0,0.0,0.0,0.0,0,0.0,0.0,0,0.0,0.0,0.0,0.0,0.0,0.0,0,0,0,0.0,0,0.0,0.0,0,0,0.0,0,0.0,0.0,0.0,0,0.0,0.0,0.0,0,0,0.0,0.0,0,0.0,0.0,0.0,0,0.0,0.0,0.0,0,0,0,0.0,0.0,0,0.0,0.0,0.0,0,0.0,0.0,0.0,0.0,0.0,0.0,38.3922123,0.0,0.0,0.0,0.0,0.0,0.0,0.0,0.0,0.0,0.0,0.0,0.0,0.0,0.0,25.57167153,0.0,0.0,0.0,0.0,0.0,0.0,0.0,0,0.0,0.0,0.0,0.0,0.0,0.0,0.0,0,0.0,0.0,0.0,0.0,0.0,0.0,0.0,0,0.0,0.0,0.0,0.0,0.0,0,0.0,0.0,0.0,0.0,0.0,0,0.0,0.0,0.0,0.0,0,1.514694091,0.0,0.0,0,0,0,0.0,0.0,0.0,0.0,0.0,0.0,0.0,0.0,0.0,0.0,0.0,0.0,0.0,0.0,0.0,0,0.0,0.0,51.5,20.2,0.275
# 1722,31650,394175,Rajendran V.,2007,nan,(CaO)34.57182931 (Na2O)37.79660924 (P2O5)25.60901949 (TiO2)2.02254196 ,0.0,0,0.0,0.0,0.0,0.0,0.0,0.0,0.0,0,0,0,0.0,0.0,0,0.0,0.0,0.0,0.0,0.0,0.0,0,0.0,0.0,34.57182931,0.0,0,0,0.0,0.0,0,0.0,0.0,0.0,0.0,0.0,0.0,0,0.0,0.0,0.0,0.0,0.0,0.0,0,0.0,0.0,0,0.0,0.0,0.0,0.0,0.0,0.0,0,0,0,0.0,0,0.0,0.0,0,0,0.0,0,0.0,0.0,0.0,0,0.0,0.0,0.0,0,0,0.0,0.0,0,0.0,0.0,0.0,0,0.0,0.0,0.0,0,0,0,0.0,0.0,0,0.0,0.0,0.0,0,0.0,0.0,0.0,0.0,0.0,0.0,37.79660924,0.0,0.0,0.0,0.0,0.0,0.0,0.0,0.0,0.0,0.0,0.0,0.0,0.0,0.0,25.60901949,0.0,0.0,0.0,0.0,0.0,0.0,0.0,0,0.0,0.0,0.0,0.0,0.0,0.0,0.0,0,0.0,0.0,0.0,0.0,0.0,0.0,0.0,0,0.0,0.0,0.0,0.0,0.0,0,0.0,0.0,0.0,0.0,0.0,0,0.0,0.0,0.0,0.0,0,2.02254196,0.0,0.0,0,0,0,0.0,0.0,0.0,0.0,0.0,0.0,0.0,0.0,0.0,0.0,0.0,0.0,0.0,0.0,0.0,0,0.0,0.0,51.8,20.3,0.275
# 1723,31650,394176,Rajendran V.,2007,nan,(CaO)34.62238862 (Na2O)37.19926851 (P2O5)25.64646897 (TiO2)2.5318738990000003 ,0.0,0,0.0,0.0,0.0,0.0,0.0,0.0,0.0,0,0,0,0.0,0.0,0,0.0,0.0,0.0,0.0,0.0,0.0,0,0.0,0.0,34.62238862,0.0,0,0,0.0,0.0,0,0.0,0.0,0.0,0.0,0.0,0.0,0,0.0,0.0,0.0,0.0,0.0,0.0,0,0.0,0.0,0,0.0,0.0,0.0,0.0,0.0,0.0,0,0,0,0.0,0,0.0,0.0,0,0,0.0,0,0.0,0.0,0.0,0,0.0,0.0,0.0,0,0,0.0,0.0,0,0.0,0.0,0.0,0,0.0,0.0,0.0,0,0,0,0.0,0.0,0,0.0,0.0,0.0,0,0.0,0.0,0.0,0.0,0.0,0.0,37.19926851,0.0,0.0,0.0,0.0,0.0,0.0,0.0,0.0,0.0,0.0,0.0,0.0,0.0,0.0,25.64646897,0.0,0.0,0.0,0.0,0.0,0.0,0.0,0,0.0,0.0,0.0,0.0,0.0,0.0,0.0,0,0.0,0.0,0.0,0.0,0.0,0.0,0.0,0,0.0,0.0,0.0,0.0,0.0,0,0.0,0.0,0.0,0.0,0.0,0,0.0,0.0,0.0,0.0,0,2.5318738990000003,0.0,0.0,0,0,0,0.0,0.0,0.0,0.0,0.0,0.0,0.0,0.0,0.0,0.0,0.0,0.0,0.0,0.0,0.0,0,0.0,0.0,52.2,20.4,0.275
# 1724,31787,379161,Kodama M.,2006,nan,(B2O3)76.9 (Na2O)23.1 ,0.0,0,0.0,0.0,0.0,0.0,0.0,0.0,0.0,0,0,0,0.0,76.9,0,0.0,0.0,0.0,0.0,0.0,0.0,0,0.0,0.0,0.0,0.0,0,0,0.0,0.0,0,0.0,0.0,0.0,0.0,0.0,0.0,0,0.0,0.0,0.0,0.0,0.0,0.0,0,0.0,0.0,0,0.0,0.0,0.0,0.0,0.0,0.0,0,0,0,0.0,0,0.0,0.0,0,0,0.0,0,0.0,0.0,0.0,0,0.0,0.0,0.0,0,0,0.0,0.0,0,0.0,0.0,0.0,0,0.0,0.0,0.0,0,0,0,0.0,0.0,0,0.0,0.0,0.0,0,0.0,0.0,0.0,0.0,0.0,0.0,23.1,0.0,0.0,0.0,0.0,0.0,0.0,0.0,0.0,0.0,0.0,0.0,0.0,0.0,0.0,0.0,0.0,0.0,0.0,0.0,0.0,0.0,0.0,0,0.0,0.0,0.0,0.0,0.0,0.0,0.0,0,0.0,0.0,0.0,0.0,0.0,0.0,0.0,0,0.0,0.0,0.0,0.0,0.0,0,0.0,0.0,0.0,0.0,0.0,0,0.0,0.0,0.0,0.0,0,0.0,0.0,0.0,0,0,0,0.0,0.0,0.0,0.0,0.0,0.0,0.0,0.0,0.0,0.0,0.0,0.0,0.0,0.0,0.0,0,0.0,0.0,51.0,20.0,0.275
# 1725,31836,394629,Lin Chung0Chern,2006,nan,(Al2O3)11.65286765 (CaO)14.26984487 (Fe2O3)1.7049981930000002 (FeO)8.50899098 (K2O)0.701992156 (MgO)15.30483378 (MnO)0.1889998 (Na2O)3.5039612860000005 (P2O5)0.19399789399999998 (SiO2)41.99953548 (TiO2)1.9699779119999998 ,0.0,0,0.0,11.65286765,0.0,0.0,0.0,0.0,0.0,0,0,0,0.0,0.0,0,0.0,0.0,0.0,0.0,0.0,0.0,0,0.0,0.0,14.26984487,0.0,0,0,0.0,0.0,0,0.0,0.0,0.0,0.0,0.0,0.0,0,0.0,0.0,0.0,0.0,0.0,0.0,0,0.0,0.0,0,0.0,0.0,1.7049981930000002,8.50899098,0.0,0.0,0,0,0,0.0,0,0.0,0.0,0,0,0.0,0,0.0,0.0,0.0,0,0.0,0.0,0.701992156,0,0,0.0,0.0,0,0.0,0.0,0.0,0,0.0,0.0,0.0,0,0,0,0.0,0.0,0,0.0,15.30483378,0.0,0,0.1889998,0.0,0.0,0.0,0.0,0.0,3.5039612860000005,0.0,0.0,0.0,0.0,0.0,0.0,0.0,0.0,0.0,0.0,0.0,0.0,0.0,0.0,0.19399789399999998,0.0,0.0,0.0,0.0,0.0,0.0,0.0,0,0.0,0.0,0.0,0.0,0.0,0.0,0.0,0,0.0,0.0,0.0,0.0,0.0,41.99953548,0.0,0,0.0,0.0,0.0,0.0,0.0,0,0.0,0.0,0.0,0.0,0.0,0,0.0,0.0,0.0,0.0,0,1.9699779119999998,0.0,0.0,0,0,0,0.0,0.0,0.0,0.0,0.0,0.0,0.0,0.0,0.0,0.0,0.0,0.0,0.0,0.0,0.0,0,0.0,0.0,97.0,38.0,0.275
# 1726,34355,417622,Djouama T.,2008,nan,(MnF2)5 (Na2O)37.5 (P2O5)37.5 (ZnF2)20.0 ,0.0,0,0.0,0.0,0.0,0.0,0.0,0.0,0.0,0,0,0,0.0,0.0,0,0.0,0.0,0.0,0.0,0.0,0.0,0,0.0,0.0,0.0,0.0,0,0,0.0,0.0,0,0.0,0.0,0.0,0.0,0.0,0.0,0,0.0,0.0,0.0,0.0,0.0,0.0,0,0.0,0.0,0,0.0,0.0,0.0,0.0,0.0,0.0,0,0,0,0.0,0,0.0,0.0,0,0,0.0,0,0.0,0.0,0.0,0,0.0,0.0,0.0,0,0,0.0,0.0,0,0.0,0.0,0.0,0,0.0,0.0,0.0,0,0,0,0.0,0.0,0,0.0,0.0,0.0,5,0.0,0.0,0.0,0.0,0.0,0.0,37.5,0.0,0.0,0.0,0.0,0.0,0.0,0.0,0.0,0.0,0.0,0.0,0.0,0.0,0.0,37.5,0.0,0.0,0.0,0.0,0.0,0.0,0.0,0,0.0,0.0,0.0,0.0,0.0,0.0,0.0,0,0.0,0.0,0.0,0.0,0.0,0.0,0.0,0,0.0,0.0,0.0,0.0,0.0,0,0.0,0.0,0.0,0.0,0.0,0,0.0,0.0,0.0,0.0,0,0.0,0.0,0.0,0,0,0,0.0,0.0,0.0,0.0,0.0,0.0,0.0,0.0,0.0,0.0,0.0,0.0,0.0,20.0,0.0,0,0.0,0.0,43.8,17.2,0.275
# 1727,34355,417628,Djouama T.,2008,nan,(MnF2)40 (Na2O)20.0 (P2O5)20.0 (ZnF2)20.0 ,0.0,0,0.0,0.0,0.0,0.0,0.0,0.0,0.0,0,0,0,0.0,0.0,0,0.0,0.0,0.0,0.0,0.0,0.0,0,0.0,0.0,0.0,0.0,0,0,0.0,0.0,0,0.0,0.0,0.0,0.0,0.0,0.0,0,0.0,0.0,0.0,0.0,0.0,0.0,0,0.0,0.0,0,0.0,0.0,0.0,0.0,0.0,0.0,0,0,0,0.0,0,0.0,0.0,0,0,0.0,0,0.0,0.0,0.0,0,0.0,0.0,0.0,0,0,0.0,0.0,0,0.0,0.0,0.0,0,0.0,0.0,0.0,0,0,0,0.0,0.0,0,0.0,0.0,0.0,40,0.0,0.0,0.0,0.0,0.0,0.0,20.0,0.0,0.0,0.0,0.0,0.0,0.0,0.0,0.0,0.0,0.0,0.0,0.0,0.0,0.0,20.0,0.0,0.0,0.0,0.0,0.0,0.0,0.0,0,0.0,0.0,0.0,0.0,0.0,0.0,0.0,0,0.0,0.0,0.0,0.0,0.0,0.0,0.0,0,0.0,0.0,0.0,0.0,0.0,0,0.0,0.0,0.0,0.0,0.0,0,0.0,0.0,0.0,0.0,0,0.0,0.0,0.0,0,0,0,0.0,0.0,0.0,0.0,0.0,0.0,0.0,0.0,0.0,0.0,0.0,0.0,0.0,20.0,0.0,0,0.0,0.0,60.0,23.5,0.275
# 1728,34597,421665,Halimah M.K.,2005,nan,(Ag2O)20.0 (B2O3)28.0 (TeO2)52.0 ,20.0,0,0.0,0.0,0.0,0.0,0.0,0.0,0.0,0,0,0,0.0,28.0,0,0.0,0.0,0.0,0.0,0.0,0.0,0,0.0,0.0,0.0,0.0,0,0,0.0,0.0,0,0.0,0.0,0.0,0.0,0.0,0.0,0,0.0,0.0,0.0,0.0,0.0,0.0,0,0.0,0.0,0,0.0,0.0,0.0,0.0,0.0,0.0,0,0,0,0.0,0,0.0,0.0,0,0,0.0,0,0.0,0.0,0.0,0,0.0,0.0,0.0,0,0,0.0,0.0,0,0.0,0.0,0.0,0,0.0,0.0,0.0,0,0,0,0.0,0.0,0,0.0,0.0,0.0,0,0.0,0.0,0.0,0.0,0.0,0.0,0.0,0.0,0.0,0.0,0.0,0.0,0.0,0.0,0.0,0.0,0.0,0.0,0.0,0.0,0.0,0.0,0.0,0.0,0.0,0.0,0.0,0.0,0.0,0,0.0,0.0,0.0,0.0,0.0,0.0,0.0,0,0.0,0.0,0.0,0.0,0.0,0.0,0.0,0,0.0,0.0,0.0,0.0,0.0,0,0.0,0.0,0.0,0.0,0.0,0,0.0,52.0,0.0,0.0,0,0.0,0.0,0.0,0,0,0,0.0,0.0,0.0,0.0,0.0,0.0,0.0,0.0,0.0,0.0,0.0,0.0,0.0,0.0,0.0,0,0.0,0.0,46.5,18.27,0.275
# 1729,35142,423421,Fukawa Y.,2008,nan,(B2O3)85.0 (Li2O)15.0 ,0.0,0,0.0,0.0,0.0,0.0,0.0,0.0,0.0,0,0,0,0.0,85.0,0,0.0,0.0,0.0,0.0,0.0,0.0,0,0.0,0.0,0.0,0.0,0,0,0.0,0.0,0,0.0,0.0,0.0,0.0,0.0,0.0,0,0.0,0.0,0.0,0.0,0.0,0.0,0,0.0,0.0,0,0.0,0.0,0.0,0.0,0.0,0.0,0,0,0,0.0,0,0.0,0.0,0,0,0.0,0,0.0,0.0,0.0,0,0.0,0.0,0.0,0,0,0.0,0.0,0,0.0,0.0,0.0,0,0.0,0.0,15.0,0,0,0,0.0,0.0,0,0.0,0.0,0.0,0,0.0,0.0,0.0,0.0,0.0,0.0,0.0,0.0,0.0,0.0,0.0,0.0,0.0,0.0,0.0,0.0,0.0,0.0,0.0,0.0,0.0,0.0,0.0,0.0,0.0,0.0,0.0,0.0,0.0,0,0.0,0.0,0.0,0.0,0.0,0.0,0.0,0,0.0,0.0,0.0,0.0,0.0,0.0,0.0,0,0.0,0.0,0.0,0.0,0.0,0,0.0,0.0,0.0,0.0,0.0,0,0.0,0.0,0.0,0.0,0,0.0,0.0,0.0,0,0,0,0.0,0.0,0.0,0.0,0.0,0.0,0.0,0.0,0.0,0.0,0.0,0.0,0.0,0.0,0.0,0,0.0,0.0,44.0,17.0,0.275
# 1731,32062,395093,Begum A.N.,2007,nan,(BaO)20.64923 (TeO2)79.35077 ,0.0,0,0.0,0.0,0.0,0.0,0.0,0.0,0.0,0,0,0,0.0,0.0,0,0.0,20.64923,0.0,0.0,0.0,0.0,0,0.0,0.0,0.0,0.0,0,0,0.0,0.0,0,0.0,0.0,0.0,0.0,0.0,0.0,0,0.0,0.0,0.0,0.0,0.0,0.0,0,0.0,0.0,0,0.0,0.0,0.0,0.0,0.0,0.0,0,0,0,0.0,0,0.0,0.0,0,0,0.0,0,0.0,0.0,0.0,0,0.0,0.0,0.0,0,0,0.0,0.0,0,0.0,0.0,0.0,0,0.0,0.0,0.0,0,0,0,0.0,0.0,0,0.0,0.0,0.0,0,0.0,0.0,0.0,0.0,0.0,0.0,0.0,0.0,0.0,0.0,0.0,0.0,0.0,0.0,0.0,0.0,0.0,0.0,0.0,0.0,0.0,0.0,0.0,0.0,0.0,0.0,0.0,0.0,0.0,0,0.0,0.0,0.0,0.0,0.0,0.0,0.0,0,0.0,0.0,0.0,0.0,0.0,0.0,0.0,0,0.0,0.0,0.0,0.0,0.0,0,0.0,0.0,0.0,0.0,0.0,0,0.0,79.35077,0.0,0.0,0,0.0,0.0,0.0,0,0,0,0.0,0.0,0.0,0.0,0.0,0.0,0.0,0.0,0.0,0.0,0.0,0.0,0.0,0.0,0.0,0,0.0,0.0,44.0,17.26,0.2746234
# 1732,17460,183307,Rabukhin A.I.,1986,nan,(Al2O3)5.84 (Bi2O3)25.95 (GeO2)55.52 (PbO)12.69 ,0.0,0,0.0,5.84,0.0,0.0,0.0,0.0,0.0,0,0,0,0.0,0.0,0,0.0,0.0,0.0,0.0,25.95,0.0,0,0.0,0.0,0.0,0.0,0,0,0.0,0.0,0,0.0,0.0,0.0,0.0,0.0,0.0,0,0.0,0.0,0.0,0.0,0.0,0.0,0,0.0,0.0,0,0.0,0.0,0.0,0.0,0.0,0.0,0,0,0,0.0,0,0.0,55.52,0,0,0.0,0,0.0,0.0,0.0,0,0.0,0.0,0.0,0,0,0.0,0.0,0,0.0,0.0,0.0,0,0.0,0.0,0.0,0,0,0,0.0,0.0,0,0.0,0.0,0.0,0,0.0,0.0,0.0,0.0,0.0,0.0,0.0,0.0,0.0,0.0,0.0,0.0,0.0,0.0,0.0,0.0,0.0,0.0,0.0,0.0,0.0,0.0,0.0,0.0,0.0,12.69,0.0,0.0,0.0,0,0.0,0.0,0.0,0.0,0.0,0.0,0.0,0,0.0,0.0,0.0,0.0,0.0,0.0,0.0,0,0.0,0.0,0.0,0.0,0.0,0,0.0,0.0,0.0,0.0,0.0,0,0.0,0.0,0.0,0.0,0,0.0,0.0,0.0,0,0,0,0.0,0.0,0.0,0.0,0.0,0.0,0.0,0.0,0.0,0.0,0.0,0.0,0.0,0.0,0.0,0,0.0,0.0,58.7,23.03,0.27442459999999996
# 1733,32062,395092,Begum A.N.,2007,nan,(BaO)18.5994 (TeO2)81.4006 ,0.0,0,0.0,0.0,0.0,0.0,0.0,0.0,0.0,0,0,0,0.0,0.0,0,0.0,18.5994,0.0,0.0,0.0,0.0,0,0.0,0.0,0.0,0.0,0,0,0.0,0.0,0,0.0,0.0,0.0,0.0,0.0,0.0,0,0.0,0.0,0.0,0.0,0.0,0.0,0,0.0,0.0,0,0.0,0.0,0.0,0.0,0.0,0.0,0,0,0,0.0,0,0.0,0.0,0,0,0.0,0,0.0,0.0,0.0,0,0.0,0.0,0.0,0,0,0.0,0.0,0,0.0,0.0,0.0,0,0.0,0.0,0.0,0,0,0,0.0,0.0,0,0.0,0.0,0.0,0,0.0,0.0,0.0,0.0,0.0,0.0,0.0,0.0,0.0,0.0,0.0,0.0,0.0,0.0,0.0,0.0,0.0,0.0,0.0,0.0,0.0,0.0,0.0,0.0,0.0,0.0,0.0,0.0,0.0,0,0.0,0.0,0.0,0.0,0.0,0.0,0.0,0,0.0,0.0,0.0,0.0,0.0,0.0,0.0,0,0.0,0.0,0.0,0.0,0.0,0,0.0,0.0,0.0,0.0,0.0,0,0.0,81.4006,0.0,0.0,0,0.0,0.0,0.0,0,0,0,0.0,0.0,0.0,0.0,0.0,0.0,0.0,0.0,0.0,0.0,0.0,0.0,0.0,0.0,0.0,0,0.0,0.0,44.6,17.5,0.2742857
# 1734,36434,435409,Matsuda Y.,2009,nan,(B2O3)48.0 (Li2O)52.0 ,0.0,0,0.0,0.0,0.0,0.0,0.0,0.0,0.0,0,0,0,0.0,48.0,0,0.0,0.0,0.0,0.0,0.0,0.0,0,0.0,0.0,0.0,0.0,0,0,0.0,0.0,0,0.0,0.0,0.0,0.0,0.0,0.0,0,0.0,0.0,0.0,0.0,0.0,0.0,0,0.0,0.0,0,0.0,0.0,0.0,0.0,0.0,0.0,0,0,0,0.0,0,0.0,0.0,0,0,0.0,0,0.0,0.0,0.0,0,0.0,0.0,0.0,0,0,0.0,0.0,0,0.0,0.0,0.0,0,0.0,0.0,52.0,0,0,0,0.0,0.0,0,0.0,0.0,0.0,0,0.0,0.0,0.0,0.0,0.0,0.0,0.0,0.0,0.0,0.0,0.0,0.0,0.0,0.0,0.0,0.0,0.0,0.0,0.0,0.0,0.0,0.0,0.0,0.0,0.0,0.0,0.0,0.0,0.0,0,0.0,0.0,0.0,0.0,0.0,0.0,0.0,0,0.0,0.0,0.0,0.0,0.0,0.0,0.0,0,0.0,0.0,0.0,0.0,0.0,0,0.0,0.0,0.0,0.0,0.0,0,0.0,0.0,0.0,0.0,0,0.0,0.0,0.0,0,0,0,0.0,0.0,0.0,0.0,0.0,0.0,0.0,0.0,0.0,0.0,0.0,0.0,0.0,0.0,0.0,0,0.0,0.0,79.0,31.0,0.2741936
# 1735,39814,466171,Chenu S.,2012,nan,(Al2O3)4.975196438999999 (Na2O)33.83133258 (Nb2O5)17.71025786 (P2O5)24.97548364 (ZnO)18.50772947 ,0.0,0,0.0,4.975196438999999,0.0,0.0,0.0,0.0,0.0,0,0,0,0.0,0.0,0,0.0,0.0,0.0,0.0,0.0,0.0,0,0.0,0.0,0.0,0.0,0,0,0.0,0.0,0,0.0,0.0,0.0,0.0,0.0,0.0,0,0.0,0.0,0.0,0.0,0.0,0.0,0,0.0,0.0,0,0.0,0.0,0.0,0.0,0.0,0.0,0,0,0,0.0,0,0.0,0.0,0,0,0.0,0,0.0,0.0,0.0,0,0.0,0.0,0.0,0,0,0.0,0.0,0,0.0,0.0,0.0,0,0.0,0.0,0.0,0,0,0,0.0,0.0,0,0.0,0.0,0.0,0,0.0,0.0,0.0,0.0,0.0,0.0,33.83133258,0.0,0.0,0.0,0.0,0.0,17.71025786,0.0,0.0,0.0,0.0,0.0,0.0,0.0,0.0,24.97548364,0.0,0.0,0.0,0.0,0.0,0.0,0.0,0,0.0,0.0,0.0,0.0,0.0,0.0,0.0,0,0.0,0.0,0.0,0.0,0.0,0.0,0.0,0,0.0,0.0,0.0,0.0,0.0,0,0.0,0.0,0.0,0.0,0.0,0,0.0,0.0,0.0,0.0,0,0.0,0.0,0.0,0,0,0,0.0,0.0,0.0,0.0,0.0,0.0,0.0,0.0,0.0,0.0,0.0,0.0,0.0,0.0,18.50772947,0,0.0,0.0,79.0,31.0,0.2741936
# 1736,7802,99744,Takahashi K.,1983,nan,(B2O3)70.0 (MgO)5.0 (Na2O)25.0 ,0.0,0,0.0,0.0,0.0,0.0,0.0,0.0,0.0,0,0,0,0.0,70.0,0,0.0,0.0,0.0,0.0,0.0,0.0,0,0.0,0.0,0.0,0.0,0,0,0.0,0.0,0,0.0,0.0,0.0,0.0,0.0,0.0,0,0.0,0.0,0.0,0.0,0.0,0.0,0,0.0,0.0,0,0.0,0.0,0.0,0.0,0.0,0.0,0,0,0,0.0,0,0.0,0.0,0,0,0.0,0,0.0,0.0,0.0,0,0.0,0.0,0.0,0,0,0.0,0.0,0,0.0,0.0,0.0,0,0.0,0.0,0.0,0,0,0,0.0,0.0,0,0.0,5.0,0.0,0,0.0,0.0,0.0,0.0,0.0,0.0,25.0,0.0,0.0,0.0,0.0,0.0,0.0,0.0,0.0,0.0,0.0,0.0,0.0,0.0,0.0,0.0,0.0,0.0,0.0,0.0,0.0,0.0,0.0,0,0.0,0.0,0.0,0.0,0.0,0.0,0.0,0,0.0,0.0,0.0,0.0,0.0,0.0,0.0,0,0.0,0.0,0.0,0.0,0.0,0,0.0,0.0,0.0,0.0,0.0,0,0.0,0.0,0.0,0.0,0,0.0,0.0,0.0,0,0,0,0.0,0.0,0.0,0.0,0.0,0.0,0.0,0.0,0.0,0.0,0.0,0.0,0.0,0.0,0.0,0,0.0,0.0,44.8,17.58,0.2741752
# 1737,9844,85663,Coon D.N.,1990,nan,(Al2O3)21.18998106 (Si3N4)7.063757007 (SiO2)39.85735891 (Y2O3)31.88890302 ,0.0,0,0.0,21.18998106,0.0,0.0,0.0,0.0,0.0,0,0,0,0.0,0.0,0,0.0,0.0,0.0,0.0,0.0,0.0,0,0.0,0.0,0.0,0.0,0,0,0.0,0.0,0,0.0,0.0,0.0,0.0,0.0,0.0,0,0.0,0.0,0.0,0.0,0.0,0.0,0,0.0,0.0,0,0.0,0.0,0.0,0.0,0.0,0.0,0,0,0,0.0,0,0.0,0.0,0,0,0.0,0,0.0,0.0,0.0,0,0.0,0.0,0.0,0,0,0.0,0.0,0,0.0,0.0,0.0,0,0.0,0.0,0.0,0,0,0,0.0,0.0,0,0.0,0.0,0.0,0,0.0,0.0,0.0,0.0,0.0,0.0,0.0,0.0,0.0,0.0,0.0,0.0,0.0,0.0,0.0,0.0,0.0,0.0,0.0,0.0,0.0,0.0,0.0,0.0,0.0,0.0,0.0,0.0,0.0,0,0.0,0.0,0.0,0.0,0.0,0.0,0.0,0,0.0,0.0,0.0,7.063757007,0.0,39.85735891,0.0,0,0.0,0.0,0.0,0.0,0.0,0,0.0,0.0,0.0,0.0,0.0,0,0.0,0.0,0.0,0.0,0,0.0,0.0,0.0,0,0,0,0.0,0.0,0.0,0.0,0.0,0.0,0.0,0.0,31.88890302,0.0,0.0,0.0,0.0,0.0,0.0,0,0.0,0.0,145.0,56.9,0.2741652
# 1738,213,20053,Polukhin V.N.,1983,nan,(GeO2)65.35947739 (MgO)16.20914935 (Na2O)9.215686631 (SiO2)9.215686631 ,0.0,0,0.0,0.0,0.0,0.0,0.0,0.0,0.0,0,0,0,0.0,0.0,0,0.0,0.0,0.0,0.0,0.0,0.0,0,0.0,0.0,0.0,0.0,0,0,0.0,0.0,0,0.0,0.0,0.0,0.0,0.0,0.0,0,0.0,0.0,0.0,0.0,0.0,0.0,0,0.0,0.0,0,0.0,0.0,0.0,0.0,0.0,0.0,0,0,0,0.0,0,0.0,65.35947739,0,0,0.0,0,0.0,0.0,0.0,0,0.0,0.0,0.0,0,0,0.0,0.0,0,0.0,0.0,0.0,0,0.0,0.0,0.0,0,0,0,0.0,0.0,0,0.0,16.20914935,0.0,0,0.0,0.0,0.0,0.0,0.0,0.0,9.215686631,0.0,0.0,0.0,0.0,0.0,0.0,0.0,0.0,0.0,0.0,0.0,0.0,0.0,0.0,0.0,0.0,0.0,0.0,0.0,0.0,0.0,0.0,0,0.0,0.0,0.0,0.0,0.0,0.0,0.0,0,0.0,0.0,0.0,0.0,0.0,9.215686631,0.0,0,0.0,0.0,0.0,0.0,0.0,0,0.0,0.0,0.0,0.0,0.0,0,0.0,0.0,0.0,0.0,0,0.0,0.0,0.0,0,0,0,0.0,0.0,0.0,0.0,0.0,0.0,0.0,0.0,0.0,0.0,0.0,0.0,0.0,0.0,0.0,0,0.0,0.0,75.4,29.8,0.27399999999999997
# 1739,213,20056,Polukhin V.N.,1983,nan,(CaO)23.09538046 (GeO2)59.9880012 (Na2O)8.458309169 (SiO2)8.458309169 ,0.0,0,0.0,0.0,0.0,0.0,0.0,0.0,0.0,0,0,0,0.0,0.0,0,0.0,0.0,0.0,0.0,0.0,0.0,0,0.0,0.0,23.09538046,0.0,0,0,0.0,0.0,0,0.0,0.0,0.0,0.0,0.0,0.0,0,0.0,0.0,0.0,0.0,0.0,0.0,0,0.0,0.0,0,0.0,0.0,0.0,0.0,0.0,0.0,0,0,0,0.0,0,0.0,59.9880012,0,0,0.0,0,0.0,0.0,0.0,0,0.0,0.0,0.0,0,0,0.0,0.0,0,0.0,0.0,0.0,0,0.0,0.0,0.0,0,0,0,0.0,0.0,0,0.0,0.0,0.0,0,0.0,0.0,0.0,0.0,0.0,0.0,8.458309169,0.0,0.0,0.0,0.0,0.0,0.0,0.0,0.0,0.0,0.0,0.0,0.0,0.0,0.0,0.0,0.0,0.0,0.0,0.0,0.0,0.0,0.0,0,0.0,0.0,0.0,0.0,0.0,0.0,0.0,0,0.0,0.0,0.0,0.0,0.0,8.458309169,0.0,0,0.0,0.0,0.0,0.0,0.0,0,0.0,0.0,0.0,0.0,0.0,0,0.0,0.0,0.0,0.0,0,0.0,0.0,0.0,0,0,0,0.0,0.0,0.0,0.0,0.0,0.0,0.0,0.0,0.0,0.0,0.0,0.0,0.0,0.0,0.0,0,0.0,0.0,81.6,32.0,0.27399999999999997
# 1740,213,20065,Polukhin V.N.,1983,nan,(GeO2)63.49206508 (Na2O)8.952381716 (SiO2)8.952381716 (SrO)18.60317149 ,0.0,0,0.0,0.0,0.0,0.0,0.0,0.0,0.0,0,0,0,0.0,0.0,0,0.0,0.0,0.0,0.0,0.0,0.0,0,0.0,0.0,0.0,0.0,0,0,0.0,0.0,0,0.0,0.0,0.0,0.0,0.0,0.0,0,0.0,0.0,0.0,0.0,0.0,0.0,0,0.0,0.0,0,0.0,0.0,0.0,0.0,0.0,0.0,0,0,0,0.0,0,0.0,63.49206508,0,0,0.0,0,0.0,0.0,0.0,0,0.0,0.0,0.0,0,0,0.0,0.0,0,0.0,0.0,0.0,0,0.0,0.0,0.0,0,0,0,0.0,0.0,0,0.0,0.0,0.0,0,0.0,0.0,0.0,0.0,0.0,0.0,8.952381716,0.0,0.0,0.0,0.0,0.0,0.0,0.0,0.0,0.0,0.0,0.0,0.0,0.0,0.0,0.0,0.0,0.0,0.0,0.0,0.0,0.0,0.0,0,0.0,0.0,0.0,0.0,0.0,0.0,0.0,0,0.0,0.0,0.0,0.0,0.0,8.952381716,0.0,0,0.0,0.0,0.0,0.0,0.0,0,0.0,18.60317149,0.0,0.0,0.0,0,0.0,0.0,0.0,0.0,0,0.0,0.0,0.0,0,0,0,0.0,0.0,0.0,0.0,0.0,0.0,0.0,0.0,0.0,0.0,0.0,0.0,0.0,0.0,0.0,0,0.0,0.0,80.5,31.6,0.27399999999999997
# 1741,3497,7670,Soga N.,1976,nan,(BaO)33.33333333 (SiO2)66.66666667 ,0.0,0,0.0,0.0,0.0,0.0,0.0,0.0,0.0,0,0,0,0.0,0.0,0,0.0,33.33333333,0.0,0.0,0.0,0.0,0,0.0,0.0,0.0,0.0,0,0,0.0,0.0,0,0.0,0.0,0.0,0.0,0.0,0.0,0,0.0,0.0,0.0,0.0,0.0,0.0,0,0.0,0.0,0,0.0,0.0,0.0,0.0,0.0,0.0,0,0,0,0.0,0,0.0,0.0,0,0,0.0,0,0.0,0.0,0.0,0,0.0,0.0,0.0,0,0,0.0,0.0,0,0.0,0.0,0.0,0,0.0,0.0,0.0,0,0,0,0.0,0.0,0,0.0,0.0,0.0,0,0.0,0.0,0.0,0.0,0.0,0.0,0.0,0.0,0.0,0.0,0.0,0.0,0.0,0.0,0.0,0.0,0.0,0.0,0.0,0.0,0.0,0.0,0.0,0.0,0.0,0.0,0.0,0.0,0.0,0,0.0,0.0,0.0,0.0,0.0,0.0,0.0,0,0.0,0.0,0.0,0.0,0.0,66.66666667,0.0,0,0.0,0.0,0.0,0.0,0.0,0,0.0,0.0,0.0,0.0,0.0,0,0.0,0.0,0.0,0.0,0,0.0,0.0,0.0,0,0,0,0.0,0.0,0.0,0.0,0.0,0.0,0.0,0.0,0.0,0.0,0.0,0.0,0.0,0.0,0.0,0,0.0,0.0,64.0,25.15,0.27399999999999997
# 1742,5149,19207,Nemilov S.V.,1972,nan,(B2O3)70.2 (Na2O)29.8 ,0.0,0,0.0,0.0,0.0,0.0,0.0,0.0,0.0,0,0,0,0.0,70.2,0,0.0,0.0,0.0,0.0,0.0,0.0,0,0.0,0.0,0.0,0.0,0,0,0.0,0.0,0,0.0,0.0,0.0,0.0,0.0,0.0,0,0.0,0.0,0.0,0.0,0.0,0.0,0,0.0,0.0,0,0.0,0.0,0.0,0.0,0.0,0.0,0,0,0,0.0,0,0.0,0.0,0,0,0.0,0,0.0,0.0,0.0,0,0.0,0.0,0.0,0,0,0.0,0.0,0,0.0,0.0,0.0,0,0.0,0.0,0.0,0,0,0,0.0,0.0,0,0.0,0.0,0.0,0,0.0,0.0,0.0,0.0,0.0,0.0,29.8,0.0,0.0,0.0,0.0,0.0,0.0,0.0,0.0,0.0,0.0,0.0,0.0,0.0,0.0,0.0,0.0,0.0,0.0,0.0,0.0,0.0,0.0,0,0.0,0.0,0.0,0.0,0.0,0.0,0.0,0,0.0,0.0,0.0,0.0,0.0,0.0,0.0,0,0.0,0.0,0.0,0.0,0.0,0,0.0,0.0,0.0,0.0,0.0,0,0.0,0.0,0.0,0.0,0,0.0,0.0,0.0,0,0,0,0.0,0.0,0.0,0.0,0.0,0.0,0.0,0.0,0.0,0.0,0.0,0.0,0.0,0.0,0.0,0,0.0,0.0,nan,nan,0.27399999999999997
# 1743,5151,19216,Ota R.,1979,nan,(B2O3)90.0 (Na2O)10.0 ,0.0,0,0.0,0.0,0.0,0.0,0.0,0.0,0.0,0,0,0,0.0,90.0,0,0.0,0.0,0.0,0.0,0.0,0.0,0,0.0,0.0,0.0,0.0,0,0,0.0,0.0,0,0.0,0.0,0.0,0.0,0.0,0.0,0,0.0,0.0,0.0,0.0,0.0,0.0,0,0.0,0.0,0,0.0,0.0,0.0,0.0,0.0,0.0,0,0,0,0.0,0,0.0,0.0,0,0,0.0,0,0.0,0.0,0.0,0,0.0,0.0,0.0,0,0,0.0,0.0,0,0.0,0.0,0.0,0,0.0,0.0,0.0,0,0,0,0.0,0.0,0,0.0,0.0,0.0,0,0.0,0.0,0.0,0.0,0.0,0.0,10.0,0.0,0.0,0.0,0.0,0.0,0.0,0.0,0.0,0.0,0.0,0.0,0.0,0.0,0.0,0.0,0.0,0.0,0.0,0.0,0.0,0.0,0.0,0,0.0,0.0,0.0,0.0,0.0,0.0,0.0,0,0.0,0.0,0.0,0.0,0.0,0.0,0.0,0,0.0,0.0,0.0,0.0,0.0,0,0.0,0.0,0.0,0.0,0.0,0,0.0,0.0,0.0,0.0,0,0.0,0.0,0.0,0,0,0,0.0,0.0,0.0,0.0,0.0,0.0,0.0,0.0,0.0,0.0,0.0,0.0,0.0,0.0,0.0,0,0.0,0.0,31.4,12.33,0.27399999999999997
# 1744,5267,70136,Nemilov S.V.,1972,nan,(B2O3)98.13 (BaO)1.87 ,0.0,0,0.0,0.0,0.0,0.0,0.0,0.0,0.0,0,0,0,0.0,98.13,0,0.0,1.87,0.0,0.0,0.0,0.0,0,0.0,0.0,0.0,0.0,0,0,0.0,0.0,0,0.0,0.0,0.0,0.0,0.0,0.0,0,0.0,0.0,0.0,0.0,0.0,0.0,0,0.0,0.0,0,0.0,0.0,0.0,0.0,0.0,0.0,0,0,0,0.0,0,0.0,0.0,0,0,0.0,0,0.0,0.0,0.0,0,0.0,0.0,0.0,0,0,0.0,0.0,0,0.0,0.0,0.0,0,0.0,0.0,0.0,0,0,0,0.0,0.0,0,0.0,0.0,0.0,0,0.0,0.0,0.0,0.0,0.0,0.0,0.0,0.0,0.0,0.0,0.0,0.0,0.0,0.0,0.0,0.0,0.0,0.0,0.0,0.0,0.0,0.0,0.0,0.0,0.0,0.0,0.0,0.0,0.0,0,0.0,0.0,0.0,0.0,0.0,0.0,0.0,0,0.0,0.0,0.0,0.0,0.0,0.0,0.0,0,0.0,0.0,0.0,0.0,0.0,0,0.0,0.0,0.0,0.0,0.0,0,0.0,0.0,0.0,0.0,0,0.0,0.0,0.0,0,0,0,0.0,0.0,0.0,0.0,0.0,0.0,0.0,0.0,0.0,0.0,0.0,0.0,0.0,0.0,0.0,0,0.0,0.0,nan,nan,0.27399999999999997
# 1745,5294,70429,Shaw R.R.,1969,nan,(B2O3)81.57454184 (PbO)18.42545816 ,0.0,0,0.0,0.0,0.0,0.0,0.0,0.0,0.0,0,0,0,0.0,81.57454184,0,0.0,0.0,0.0,0.0,0.0,0.0,0,0.0,0.0,0.0,0.0,0,0,0.0,0.0,0,0.0,0.0,0.0,0.0,0.0,0.0,0,0.0,0.0,0.0,0.0,0.0,0.0,0,0.0,0.0,0,0.0,0.0,0.0,0.0,0.0,0.0,0,0,0,0.0,0,0.0,0.0,0,0,0.0,0,0.0,0.0,0.0,0,0.0,0.0,0.0,0,0,0.0,0.0,0,0.0,0.0,0.0,0,0.0,0.0,0.0,0,0,0,0.0,0.0,0,0.0,0.0,0.0,0,0.0,0.0,0.0,0.0,0.0,0.0,0.0,0.0,0.0,0.0,0.0,0.0,0.0,0.0,0.0,0.0,0.0,0.0,0.0,0.0,0.0,0.0,0.0,0.0,0.0,18.42545816,0.0,0.0,0.0,0,0.0,0.0,0.0,0.0,0.0,0.0,0.0,0,0.0,0.0,0.0,0.0,0.0,0.0,0.0,0,0.0,0.0,0.0,0.0,0.0,0,0.0,0.0,0.0,0.0,0.0,0,0.0,0.0,0.0,0.0,0,0.0,0.0,0.0,0,0,0,0.0,0.0,0.0,0.0,0.0,0.0,0.0,0.0,0.0,0.0,0.0,0.0,0.0,0.0,0.0,0,0.0,0.0,49.6,19.47,0.27399999999999997
# 1746,6304,72543,Gurovich E.A.,1979,nan,(P2O5)49.0 (SrO)51.0 ,0.0,0,0.0,0.0,0.0,0.0,0.0,0.0,0.0,0,0,0,0.0,0.0,0,0.0,0.0,0.0,0.0,0.0,0.0,0,0.0,0.0,0.0,0.0,0,0,0.0,0.0,0,0.0,0.0,0.0,0.0,0.0,0.0,0,0.0,0.0,0.0,0.0,0.0,0.0,0,0.0,0.0,0,0.0,0.0,0.0,0.0,0.0,0.0,0,0,0,0.0,0,0.0,0.0,0,0,0.0,0,0.0,0.0,0.0,0,0.0,0.0,0.0,0,0,0.0,0.0,0,0.0,0.0,0.0,0,0.0,0.0,0.0,0,0,0,0.0,0.0,0,0.0,0.0,0.0,0,0.0,0.0,0.0,0.0,0.0,0.0,0.0,0.0,0.0,0.0,0.0,0.0,0.0,0.0,0.0,0.0,0.0,0.0,0.0,0.0,0.0,49.0,0.0,0.0,0.0,0.0,0.0,0.0,0.0,0,0.0,0.0,0.0,0.0,0.0,0.0,0.0,0,0.0,0.0,0.0,0.0,0.0,0.0,0.0,0,0.0,0.0,0.0,0.0,0.0,0,0.0,51.0,0.0,0.0,0.0,0,0.0,0.0,0.0,0.0,0,0.0,0.0,0.0,0,0,0,0.0,0.0,0.0,0.0,0.0,0.0,0.0,0.0,0.0,0.0,0.0,0.0,0.0,0.0,0.0,0,0.0,0.0,51.2,20.1,0.27399999999999997
# 1747,7464,383146,Gurjev N.V.,1988,nan,(AlF3)3.80880956 (BaF2)27.61861907 (LaF3)4.761761912 (RbF)9.523523824 (ZrF4)54.28728564 ,0.0,0,0.0,0.0,3.80880956,0.0,0.0,0.0,0.0,0,0,0,0.0,0.0,0,27.61861907,0.0,0.0,0.0,0.0,0.0,0,0.0,0.0,0.0,0.0,0,0,0.0,0.0,0,0.0,0.0,0.0,0.0,0.0,0.0,0,0.0,0.0,0.0,0.0,0.0,0.0,0,0.0,0.0,0,0.0,0.0,0.0,0.0,0.0,0.0,0,0,0,0.0,0,0.0,0.0,0,0,0.0,0,0.0,0.0,0.0,0,0.0,0.0,0.0,0,0,0.0,0.0,0,0.0,0.0,0.0,0,4.761761912,0.0,0.0,0,0,0,0.0,0.0,0,0.0,0.0,0.0,0,0.0,0.0,0.0,0.0,0.0,0.0,0.0,0.0,0.0,0.0,0.0,0.0,0.0,0.0,0.0,0.0,0.0,0.0,0.0,0.0,0.0,0.0,0.0,0.0,0.0,0.0,0.0,0.0,0.0,0,0.0,9.523523824,0.0,0.0,0.0,0.0,0.0,0,0.0,0.0,0.0,0.0,0.0,0.0,0.0,0,0.0,0.0,0.0,0.0,0.0,0,0.0,0.0,0.0,0.0,0.0,0,0.0,0.0,0.0,0.0,0,0.0,0.0,0.0,0,0,0,0.0,0.0,0.0,0.0,0.0,0.0,0.0,0.0,0.0,0.0,0.0,0.0,0.0,0.0,0.0,0,54.28728564,0.0,46.0,18.05,0.27399999999999997
# 1748,11320,98775,Higazy A.A.,1985,nan,(Co3O4)52.72 (P2O5)47.28 ,0.0,0,0.0,0.0,0.0,0.0,0.0,0.0,0.0,0,0,0,0.0,0.0,0,0.0,0.0,0.0,0.0,0.0,0.0,0,0.0,0.0,0.0,0.0,0,0,0.0,0.0,0,0.0,0.0,52.72,0.0,0.0,0.0,0,0.0,0.0,0.0,0.0,0.0,0.0,0,0.0,0.0,0,0.0,0.0,0.0,0.0,0.0,0.0,0,0,0,0.0,0,0.0,0.0,0,0,0.0,0,0.0,0.0,0.0,0,0.0,0.0,0.0,0,0,0.0,0.0,0,0.0,0.0,0.0,0,0.0,0.0,0.0,0,0,0,0.0,0.0,0,0.0,0.0,0.0,0,0.0,0.0,0.0,0.0,0.0,0.0,0.0,0.0,0.0,0.0,0.0,0.0,0.0,0.0,0.0,0.0,0.0,0.0,0.0,0.0,0.0,47.28,0.0,0.0,0.0,0.0,0.0,0.0,0.0,0,0.0,0.0,0.0,0.0,0.0,0.0,0.0,0,0.0,0.0,0.0,0.0,0.0,0.0,0.0,0,0.0,0.0,0.0,0.0,0.0,0,0.0,0.0,0.0,0.0,0.0,0,0.0,0.0,0.0,0.0,0,0.0,0.0,0.0,0,0,0,0.0,0.0,0.0,0.0,0.0,0.0,0.0,0.0,0.0,0.0,0.0,0.0,0.0,0.0,0.0,0,0.0,0.0,60.7,23.8,0.27399999999999997
# 1749,16951,172849,Cline C.F.,1979,nan,(AlF3)10.0 (BeF2)47.0 (CaF2)14.0 (NdF3)2.0 (RbF)27.0 ,0.0,0,0.0,0.0,10.0,0.0,0.0,0.0,0.0,0,0,0,0.0,0.0,0,0.0,0.0,47.0,0.0,0.0,0.0,0,0.0,14.0,0.0,0.0,0,0,0.0,0.0,0,0.0,0.0,0.0,0.0,0.0,0.0,0,0.0,0.0,0.0,0.0,0.0,0.0,0,0.0,0.0,0,0.0,0.0,0.0,0.0,0.0,0.0,0,0,0,0.0,0,0.0,0.0,0,0,0.0,0,0.0,0.0,0.0,0,0.0,0.0,0.0,0,0,0.0,0.0,0,0.0,0.0,0.0,0,0.0,0.0,0.0,0,0,0,0.0,0.0,0,0.0,0.0,0.0,0,0.0,0.0,0.0,0.0,0.0,0.0,0.0,0.0,0.0,0.0,0.0,0.0,0.0,0.0,0.0,2.0,0.0,0.0,0.0,0.0,0.0,0.0,0.0,0.0,0.0,0.0,0.0,0.0,0.0,0,0.0,27.0,0.0,0.0,0.0,0.0,0.0,0,0.0,0.0,0.0,0.0,0.0,0.0,0.0,0,0.0,0.0,0.0,0.0,0.0,0,0.0,0.0,0.0,0.0,0.0,0,0.0,0.0,0.0,0.0,0,0.0,0.0,0.0,0,0,0,0.0,0.0,0.0,0.0,0.0,0.0,0.0,0.0,0.0,0.0,0.0,0.0,0.0,0.0,0.0,0,0.0,0.0,41.1,16.13,0.27399999999999997
# 1750,24435,189493,Vijoy P.S.,1999,nan,(B2O3)70.0 (CdCl2)20 (Li2O)10.0 ,0.0,0,0.0,0.0,0.0,0.0,0.0,0.0,0.0,0,0,0,0.0,70.0,0,0.0,0.0,0.0,0.0,0.0,0.0,0,0.0,0.0,0.0,0.0,20,0,0.0,0.0,0,0.0,0.0,0.0,0.0,0.0,0.0,0,0.0,0.0,0.0,0.0,0.0,0.0,0,0.0,0.0,0,0.0,0.0,0.0,0.0,0.0,0.0,0,0,0,0.0,0,0.0,0.0,0,0,0.0,0,0.0,0.0,0.0,0,0.0,0.0,0.0,0,0,0.0,0.0,0,0.0,0.0,0.0,0,0.0,0.0,10.0,0,0,0,0.0,0.0,0,0.0,0.0,0.0,0,0.0,0.0,0.0,0.0,0.0,0.0,0.0,0.0,0.0,0.0,0.0,0.0,0.0,0.0,0.0,0.0,0.0,0.0,0.0,0.0,0.0,0.0,0.0,0.0,0.0,0.0,0.0,0.0,0.0,0,0.0,0.0,0.0,0.0,0.0,0.0,0.0,0,0.0,0.0,0.0,0.0,0.0,0.0,0.0,0,0.0,0.0,0.0,0.0,0.0,0,0.0,0.0,0.0,0.0,0.0,0,0.0,0.0,0.0,0.0,0,0.0,0.0,0.0,0,0,0,0.0,0.0,0.0,0.0,0.0,0.0,0.0,0.0,0.0,0.0,0.0,0.0,0.0,0.0,0.0,0,0.0,0.0,36.6,14.39,0.27399999999999997
# 1755,27073,356808,Duddridge A.,2003,nan,(B2O3)16.3366633 (La2O3)11.99023729 (Li2O)9.059239282 (Na2O)9.279464641 (SiO2)53.33439549 ,0.0,0,0.0,0.0,0.0,0.0,0.0,0.0,0.0,0,0,0,0.0,16.3366633,0,0.0,0.0,0.0,0.0,0.0,0.0,0,0.0,0.0,0.0,0.0,0,0,0.0,0.0,0,0.0,0.0,0.0,0.0,0.0,0.0,0,0.0,0.0,0.0,0.0,0.0,0.0,0,0.0,0.0,0,0.0,0.0,0.0,0.0,0.0,0.0,0,0,0,0.0,0,0.0,0.0,0,0,0.0,0,0.0,0.0,0.0,0,0.0,0.0,0.0,0,0,0.0,0.0,0,0.0,0.0,11.99023729,0,0.0,0.0,9.059239282,0,0,0,0.0,0.0,0,0.0,0.0,0.0,0,0.0,0.0,0.0,0.0,0.0,0.0,9.279464641,0.0,0.0,0.0,0.0,0.0,0.0,0.0,0.0,0.0,0.0,0.0,0.0,0.0,0.0,0.0,0.0,0.0,0.0,0.0,0.0,0.0,0.0,0,0.0,0.0,0.0,0.0,0.0,0.0,0.0,0,0.0,0.0,0.0,0.0,0.0,53.33439549,0.0,0,0.0,0.0,0.0,0.0,0.0,0,0.0,0.0,0.0,0.0,0.0,0,0.0,0.0,0.0,0.0,0,0.0,0.0,0.0,0,0,0,0.0,0.0,0.0,0.0,0.0,0.0,0.0,0.0,0.0,0.0,0.0,0.0,0.0,0.0,0.0,0,0.0,0.0,98.6,38.69,0.27399999999999997
# 1756,28787,373201,Kodama M.,1999,nan,(B2O3)89.6 (Li2O)10.4 ,0.0,0,0.0,0.0,0.0,0.0,0.0,0.0,0.0,0,0,0,0.0,89.6,0,0.0,0.0,0.0,0.0,0.0,0.0,0,0.0,0.0,0.0,0.0,0,0,0.0,0.0,0,0.0,0.0,0.0,0.0,0.0,0.0,0,0.0,0.0,0.0,0.0,0.0,0.0,0,0.0,0.0,0,0.0,0.0,0.0,0.0,0.0,0.0,0,0,0,0.0,0,0.0,0.0,0,0,0.0,0,0.0,0.0,0.0,0,0.0,0.0,0.0,0,0,0.0,0.0,0,0.0,0.0,0.0,0,0.0,0.0,10.4,0,0,0,0.0,0.0,0,0.0,0.0,0.0,0,0.0,0.0,0.0,0.0,0.0,0.0,0.0,0.0,0.0,0.0,0.0,0.0,0.0,0.0,0.0,0.0,0.0,0.0,0.0,0.0,0.0,0.0,0.0,0.0,0.0,0.0,0.0,0.0,0.0,0,0.0,0.0,0.0,0.0,0.0,0.0,0.0,0,0.0,0.0,0.0,0.0,0.0,0.0,0.0,0,0.0,0.0,0.0,0.0,0.0,0,0.0,0.0,0.0,0.0,0.0,0,0.0,0.0,0.0,0.0,0,0.0,0.0,0.0,0,0,0,0.0,0.0,0.0,0.0,0.0,0.0,0.0,0.0,0.0,0.0,0.0,0.0,0.0,0.0,0.0,0,0.0,0.0,35.0,14.0,0.27399999999999997
# 1757,30900,391623,Schilling F.R.,2001,nan,(Al2O3)11.5255 (CaO)21.52786 (MgO)19.86338 (SiO2)47.083259999999996 ,0.0,0,0.0,11.5255,0.0,0.0,0.0,0.0,0.0,0,0,0,0.0,0.0,0,0.0,0.0,0.0,0.0,0.0,0.0,0,0.0,0.0,21.52786,0.0,0,0,0.0,0.0,0,0.0,0.0,0.0,0.0,0.0,0.0,0,0.0,0.0,0.0,0.0,0.0,0.0,0,0.0,0.0,0,0.0,0.0,0.0,0.0,0.0,0.0,0,0,0,0.0,0,0.0,0.0,0,0,0.0,0,0.0,0.0,0.0,0,0.0,0.0,0.0,0,0,0.0,0.0,0,0.0,0.0,0.0,0,0.0,0.0,0.0,0,0,0,0.0,0.0,0,0.0,19.86338,0.0,0,0.0,0.0,0.0,0.0,0.0,0.0,0.0,0.0,0.0,0.0,0.0,0.0,0.0,0.0,0.0,0.0,0.0,0.0,0.0,0.0,0.0,0.0,0.0,0.0,0.0,0.0,0.0,0.0,0.0,0,0.0,0.0,0.0,0.0,0.0,0.0,0.0,0,0.0,0.0,0.0,0.0,0.0,47.083259999999996,0.0,0,0.0,0.0,0.0,0.0,0.0,0,0.0,0.0,0.0,0.0,0.0,0,0.0,0.0,0.0,0.0,0,0.0,0.0,0.0,0,0,0,0.0,0.0,0.0,0.0,0.0,0.0,0.0,0.0,0.0,0.0,0.0,0.0,0.0,0.0,0.0,0,0.0,0.0,103.0,40.6,0.27399999999999997
# 1758,30900,391626,Schilling F.R.,2001,nan,(Al2O3)13.695429999999998 (CaO)19.25647 (MgO)21.35739 (SiO2)45.690709999999996 ,0.0,0,0.0,13.695429999999998,0.0,0.0,0.0,0.0,0.0,0,0,0,0.0,0.0,0,0.0,0.0,0.0,0.0,0.0,0.0,0,0.0,0.0,19.25647,0.0,0,0,0.0,0.0,0,0.0,0.0,0.0,0.0,0.0,0.0,0,0.0,0.0,0.0,0.0,0.0,0.0,0,0.0,0.0,0,0.0,0.0,0.0,0.0,0.0,0.0,0,0,0,0.0,0,0.0,0.0,0,0,0.0,0,0.0,0.0,0.0,0,0.0,0.0,0.0,0,0,0.0,0.0,0,0.0,0.0,0.0,0,0.0,0.0,0.0,0,0,0,0.0,0.0,0,0.0,21.35739,0.0,0,0.0,0.0,0.0,0.0,0.0,0.0,0.0,0.0,0.0,0.0,0.0,0.0,0.0,0.0,0.0,0.0,0.0,0.0,0.0,0.0,0.0,0.0,0.0,0.0,0.0,0.0,0.0,0.0,0.0,0,0.0,0.0,0.0,0.0,0.0,0.0,0.0,0,0.0,0.0,0.0,0.0,0.0,45.690709999999996,0.0,0,0.0,0.0,0.0,0.0,0.0,0,0.0,0.0,0.0,0.0,0.0,0,0.0,0.0,0.0,0.0,0,0.0,0.0,0.0,0,0,0,0.0,0.0,0.0,0.0,0.0,0.0,0.0,0.0,0.0,0.0,0.0,0.0,0.0,0.0,0.0,0,0.0,0.0,105.0,41.3,0.27399999999999997
# 1759,33142,421538,Maczka M.,2007,nan,(Cs2O)25.0 (MgO)25.0 (P2O5)25.0 (WO3)25.0 ,0.0,0,0.0,0.0,0.0,0.0,0.0,0.0,0.0,0,0,0,0.0,0.0,0,0.0,0.0,0.0,0.0,0.0,0.0,0,0.0,0.0,0.0,0.0,0,0,0.0,0.0,0,0.0,0.0,0.0,0.0,0.0,25.0,0,0.0,0.0,0.0,0.0,0.0,0.0,0,0.0,0.0,0,0.0,0.0,0.0,0.0,0.0,0.0,0,0,0,0.0,0,0.0,0.0,0,0,0.0,0,0.0,0.0,0.0,0,0.0,0.0,0.0,0,0,0.0,0.0,0,0.0,0.0,0.0,0,0.0,0.0,0.0,0,0,0,0.0,0.0,0,0.0,25.0,0.0,0,0.0,0.0,0.0,0.0,0.0,0.0,0.0,0.0,0.0,0.0,0.0,0.0,0.0,0.0,0.0,0.0,0.0,0.0,0.0,0.0,0.0,25.0,0.0,0.0,0.0,0.0,0.0,0.0,0.0,0,0.0,0.0,0.0,0.0,0.0,0.0,0.0,0,0.0,0.0,0.0,0.0,0.0,0.0,0.0,0,0.0,0.0,0.0,0.0,0.0,0,0.0,0.0,0.0,0.0,0.0,0,0.0,0.0,0.0,0.0,0,0.0,0.0,0.0,0,0,0,0.0,0.0,0.0,0.0,0.0,0.0,25.0,0.0,0.0,0.0,0.0,0.0,0.0,0.0,0.0,0,0.0,0.0,37.3,14.6,0.27399999999999997
# 1760,35366,425196,Gaafar M.S.,2009,nan,(B2O3)66.55 (CuO)0.1 (Li2O)33.35 ,0.0,0,0.0,0.0,0.0,0.0,0.0,0.0,0.0,0,0,0,0.0,66.55,0,0.0,0.0,0.0,0.0,0.0,0.0,0,0.0,0.0,0.0,0.0,0,0,0.0,0.0,0,0.0,0.0,0.0,0.0,0.0,0.0,0,0.0,0.0,0.1,0.0,0.0,0.0,0,0.0,0.0,0,0.0,0.0,0.0,0.0,0.0,0.0,0,0,0,0.0,0,0.0,0.0,0,0,0.0,0,0.0,0.0,0.0,0,0.0,0.0,0.0,0,0,0.0,0.0,0,0.0,0.0,0.0,0,0.0,0.0,33.35,0,0,0,0.0,0.0,0,0.0,0.0,0.0,0,0.0,0.0,0.0,0.0,0.0,0.0,0.0,0.0,0.0,0.0,0.0,0.0,0.0,0.0,0.0,0.0,0.0,0.0,0.0,0.0,0.0,0.0,0.0,0.0,0.0,0.0,0.0,0.0,0.0,0,0.0,0.0,0.0,0.0,0.0,0.0,0.0,0,0.0,0.0,0.0,0.0,0.0,0.0,0.0,0,0.0,0.0,0.0,0.0,0.0,0,0.0,0.0,0.0,0.0,0.0,0,0.0,0.0,0.0,0.0,0,0.0,0.0,0.0,0,0,0,0.0,0.0,0.0,0.0,0.0,0.0,0.0,0.0,0.0,0.0,0.0,0.0,0.0,0.0,0.0,0,0.0,0.0,91.4,35.9,0.27399999999999997
# 1761,35599,427698,Reddy M.V.S.,2009,nan,(B2O3)60.0 (Na2O)35.0 (V2O5)5.0 ,0.0,0,0.0,0.0,0.0,0.0,0.0,0.0,0.0,0,0,0,0.0,60.0,0,0.0,0.0,0.0,0.0,0.0,0.0,0,0.0,0.0,0.0,0.0,0,0,0.0,0.0,0,0.0,0.0,0.0,0.0,0.0,0.0,0,0.0,0.0,0.0,0.0,0.0,0.0,0,0.0,0.0,0,0.0,0.0,0.0,0.0,0.0,0.0,0,0,0,0.0,0,0.0,0.0,0,0,0.0,0,0.0,0.0,0.0,0,0.0,0.0,0.0,0,0,0.0,0.0,0,0.0,0.0,0.0,0,0.0,0.0,0.0,0,0,0,0.0,0.0,0,0.0,0.0,0.0,0,0.0,0.0,0.0,0.0,0.0,0.0,35.0,0.0,0.0,0.0,0.0,0.0,0.0,0.0,0.0,0.0,0.0,0.0,0.0,0.0,0.0,0.0,0.0,0.0,0.0,0.0,0.0,0.0,0.0,0,0.0,0.0,0.0,0.0,0.0,0.0,0.0,0,0.0,0.0,0.0,0.0,0.0,0.0,0.0,0,0.0,0.0,0.0,0.0,0.0,0,0.0,0.0,0.0,0.0,0.0,0,0.0,0.0,0.0,0.0,0,0.0,0.0,0.0,0,0,0,0.0,0.0,0.0,0.0,5.0,0.0,0.0,0.0,0.0,0.0,0.0,0.0,0.0,0.0,0.0,0,0.0,0.0,95.7,37.59,0.27399999999999997
# 1762,37105,440939,Dumbaugh W.H.,1969,nan,(Al2O3)2.721212108 (B2O3)1.064480913 (BaO)16.032873499999997 (CaO)5.33457053 (La2O3)5.353984473 (SiO2)69.49287847 ,0.0,0,0.0,2.721212108,0.0,0.0,0.0,0.0,0.0,0,0,0,0.0,1.064480913,0,0.0,16.032873499999997,0.0,0.0,0.0,0.0,0,0.0,0.0,5.33457053,0.0,0,0,0.0,0.0,0,0.0,0.0,0.0,0.0,0.0,0.0,0,0.0,0.0,0.0,0.0,0.0,0.0,0,0.0,0.0,0,0.0,0.0,0.0,0.0,0.0,0.0,0,0,0,0.0,0,0.0,0.0,0,0,0.0,0,0.0,0.0,0.0,0,0.0,0.0,0.0,0,0,0.0,0.0,0,0.0,0.0,5.353984473,0,0.0,0.0,0.0,0,0,0,0.0,0.0,0,0.0,0.0,0.0,0,0.0,0.0,0.0,0.0,0.0,0.0,0.0,0.0,0.0,0.0,0.0,0.0,0.0,0.0,0.0,0.0,0.0,0.0,0.0,0.0,0.0,0.0,0.0,0.0,0.0,0.0,0.0,0.0,0.0,0,0.0,0.0,0.0,0.0,0.0,0.0,0.0,0,0.0,0.0,0.0,0.0,0.0,69.49287847,0.0,0,0.0,0.0,0.0,0.0,0.0,0,0.0,0.0,0.0,0.0,0.0,0,0.0,0.0,0.0,0.0,0,0.0,0.0,0.0,0,0,0,0.0,0.0,0.0,0.0,0.0,0.0,0.0,0.0,0.0,0.0,0.0,0.0,0.0,0.0,0.0,0,0.0,0.0,78.1,30.68,0.27399999999999997
# 1763,38438,450562,Connelly A.J.,2011,nan,(Al2O3)0.881880188 (B2O3)2.675343974 (BaO)7.749464892000001 (CaO)12.93072821 (Fe2O3)1.351005037 (K2O)0.027273722 (Li2O)15.04575609 (MgO)0.780837311 (Na2O)6.010364407999999 (P2O5)0.022623944 (SiO2)52.48526568 (ZnO)0.039456547 ,0.0,0,0.0,0.881880188,0.0,0.0,0.0,0.0,0.0,0,0,0,0.0,2.675343974,0,0.0,7.749464892000001,0.0,0.0,0.0,0.0,0,0.0,0.0,12.93072821,0.0,0,0,0.0,0.0,0,0.0,0.0,0.0,0.0,0.0,0.0,0,0.0,0.0,0.0,0.0,0.0,0.0,0,0.0,0.0,0,0.0,0.0,1.351005037,0.0,0.0,0.0,0,0,0,0.0,0,0.0,0.0,0,0,0.0,0,0.0,0.0,0.0,0,0.0,0.0,0.027273722,0,0,0.0,0.0,0,0.0,0.0,0.0,0,0.0,0.0,15.04575609,0,0,0,0.0,0.0,0,0.0,0.780837311,0.0,0,0.0,0.0,0.0,0.0,0.0,0.0,6.010364407999999,0.0,0.0,0.0,0.0,0.0,0.0,0.0,0.0,0.0,0.0,0.0,0.0,0.0,0.0,0.022623944,0.0,0.0,0.0,0.0,0.0,0.0,0.0,0,0.0,0.0,0.0,0.0,0.0,0.0,0.0,0,0.0,0.0,0.0,0.0,0.0,52.48526568,0.0,0,0.0,0.0,0.0,0.0,0.0,0,0.0,0.0,0.0,0.0,0.0,0,0.0,0.0,0.0,0.0,0,0.0,0.0,0.0,0,0,0,0.0,0.0,0.0,0.0,0.0,0.0,0.0,0.0,0.0,0.0,0.0,0.0,0.0,0.0,0.039456547,0,0.0,0.0,87.8,34.5,0.27399999999999997
# 1764,39424,465177,Devi A.V.G.,2010,nan,(CaO)30.5 (Na2O)20.5 (P2O5)47.0 (TiO2)2.0 ,0.0,0,0.0,0.0,0.0,0.0,0.0,0.0,0.0,0,0,0,0.0,0.0,0,0.0,0.0,0.0,0.0,0.0,0.0,0,0.0,0.0,30.5,0.0,0,0,0.0,0.0,0,0.0,0.0,0.0,0.0,0.0,0.0,0,0.0,0.0,0.0,0.0,0.0,0.0,0,0.0,0.0,0,0.0,0.0,0.0,0.0,0.0,0.0,0,0,0,0.0,0,0.0,0.0,0,0,0.0,0,0.0,0.0,0.0,0,0.0,0.0,0.0,0,0,0.0,0.0,0,0.0,0.0,0.0,0,0.0,0.0,0.0,0,0,0,0.0,0.0,0,0.0,0.0,0.0,0,0.0,0.0,0.0,0.0,0.0,0.0,20.5,0.0,0.0,0.0,0.0,0.0,0.0,0.0,0.0,0.0,0.0,0.0,0.0,0.0,0.0,47.0,0.0,0.0,0.0,0.0,0.0,0.0,0.0,0,0.0,0.0,0.0,0.0,0.0,0.0,0.0,0,0.0,0.0,0.0,0.0,0.0,0.0,0.0,0,0.0,0.0,0.0,0.0,0.0,0,0.0,0.0,0.0,0.0,0.0,0,0.0,0.0,0.0,0.0,0,2.0,0.0,0.0,0,0,0,0.0,0.0,0.0,0.0,0.0,0.0,0.0,0.0,0.0,0.0,0.0,0.0,0.0,0.0,0.0,0,0.0,0.0,52.6,20.6,0.27399999999999997
# 1765,7459,56013,Kodama M.,1994,nan,(B2O3)88.0 (Li2O)12.0 ,0.0,0,0.0,0.0,0.0,0.0,0.0,0.0,0.0,0,0,0,0.0,88.0,0,0.0,0.0,0.0,0.0,0.0,0.0,0,0.0,0.0,0.0,0.0,0,0,0.0,0.0,0,0.0,0.0,0.0,0.0,0.0,0.0,0,0.0,0.0,0.0,0.0,0.0,0.0,0,0.0,0.0,0,0.0,0.0,0.0,0.0,0.0,0.0,0,0,0,0.0,0,0.0,0.0,0,0,0.0,0,0.0,0.0,0.0,0,0.0,0.0,0.0,0,0,0.0,0.0,0,0.0,0.0,0.0,0,0.0,0.0,12.0,0,0,0,0.0,0.0,0,0.0,0.0,0.0,0,0.0,0.0,0.0,0.0,0.0,0.0,0.0,0.0,0.0,0.0,0.0,0.0,0.0,0.0,0.0,0.0,0.0,0.0,0.0,0.0,0.0,0.0,0.0,0.0,0.0,0.0,0.0,0.0,0.0,0,0.0,0.0,0.0,0.0,0.0,0.0,0.0,0,0.0,0.0,0.0,0.0,0.0,0.0,0.0,0,0.0,0.0,0.0,0.0,0.0,0,0.0,0.0,0.0,0.0,0.0,0,0.0,0.0,0.0,0.0,0,0.0,0.0,0.0,0,0,0,0.0,0.0,0.0,0.0,0.0,0.0,0.0,0.0,0.0,0.0,0.0,0.0,0.0,0.0,0.0,0,0.0,0.0,40.0,15.7,0.2738854
# 1766,7802,99742,Takahashi K.,1983,nan,(B2O3)84.0 (MgO)5.0 (Na2O)11.0 ,0.0,0,0.0,0.0,0.0,0.0,0.0,0.0,0.0,0,0,0,0.0,84.0,0,0.0,0.0,0.0,0.0,0.0,0.0,0,0.0,0.0,0.0,0.0,0,0,0.0,0.0,0,0.0,0.0,0.0,0.0,0.0,0.0,0,0.0,0.0,0.0,0.0,0.0,0.0,0,0.0,0.0,0,0.0,0.0,0.0,0.0,0.0,0.0,0,0,0,0.0,0,0.0,0.0,0,0,0.0,0,0.0,0.0,0.0,0,0.0,0.0,0.0,0,0,0.0,0.0,0,0.0,0.0,0.0,0,0.0,0.0,0.0,0,0,0,0.0,0.0,0,0.0,5.0,0.0,0,0.0,0.0,0.0,0.0,0.0,0.0,11.0,0.0,0.0,0.0,0.0,0.0,0.0,0.0,0.0,0.0,0.0,0.0,0.0,0.0,0.0,0.0,0.0,0.0,0.0,0.0,0.0,0.0,0.0,0,0.0,0.0,0.0,0.0,0.0,0.0,0.0,0,0.0,0.0,0.0,0.0,0.0,0.0,0.0,0,0.0,0.0,0.0,0.0,0.0,0,0.0,0.0,0.0,0.0,0.0,0,0.0,0.0,0.0,0.0,0,0.0,0.0,0.0,0,0,0,0.0,0.0,0.0,0.0,0.0,0.0,0.0,0.0,0.0,0.0,0.0,0.0,0.0,0.0,0.0,0,0.0,0.0,29.5,11.58,0.27374790000000004
# 1771,37266,442008,Lin Chung0Chern,2010,nan,(BaO)16.66667 (Na2O)16.66667 (SiO2)66.66666 ,0.0,0,0.0,0.0,0.0,0.0,0.0,0.0,0.0,0,0,0,0.0,0.0,0,0.0,16.66667,0.0,0.0,0.0,0.0,0,0.0,0.0,0.0,0.0,0,0,0.0,0.0,0,0.0,0.0,0.0,0.0,0.0,0.0,0,0.0,0.0,0.0,0.0,0.0,0.0,0,0.0,0.0,0,0.0,0.0,0.0,0.0,0.0,0.0,0,0,0,0.0,0,0.0,0.0,0,0,0.0,0,0.0,0.0,0.0,0,0.0,0.0,0.0,0,0,0.0,0.0,0,0.0,0.0,0.0,0,0.0,0.0,0.0,0,0,0,0.0,0.0,0,0.0,0.0,0.0,0,0.0,0.0,0.0,0.0,0.0,0.0,16.66667,0.0,0.0,0.0,0.0,0.0,0.0,0.0,0.0,0.0,0.0,0.0,0.0,0.0,0.0,0.0,0.0,0.0,0.0,0.0,0.0,0.0,0.0,0,0.0,0.0,0.0,0.0,0.0,0.0,0.0,0,0.0,0.0,0.0,0.0,0.0,66.66666,0.0,0,0.0,0.0,0.0,0.0,0.0,0,0.0,0.0,0.0,0.0,0.0,0,0.0,0.0,0.0,0.0,0,0.0,0.0,0.0,0,0,0,0.0,0.0,0.0,0.0,0.0,0.0,0.0,0.0,0.0,0.0,0.0,0.0,0.0,0.0,0.0,0,0.0,0.0,65.2,25.6,0.27343740000000005
# 1772,35186,423678,Saddeek Y.B.,2009,nan,(B2O3)66.7 (Na2O)33.3 ,0.0,0,0.0,0.0,0.0,0.0,0.0,0.0,0.0,0,0,0,0.0,66.7,0,0.0,0.0,0.0,0.0,0.0,0.0,0,0.0,0.0,0.0,0.0,0,0,0.0,0.0,0,0.0,0.0,0.0,0.0,0.0,0.0,0,0.0,0.0,0.0,0.0,0.0,0.0,0,0.0,0.0,0,0.0,0.0,0.0,0.0,0.0,0.0,0,0,0,0.0,0,0.0,0.0,0,0,0.0,0,0.0,0.0,0.0,0,0.0,0.0,0.0,0,0,0.0,0.0,0,0.0,0.0,0.0,0,0.0,0.0,0.0,0,0,0,0.0,0.0,0,0.0,0.0,0.0,0,0.0,0.0,0.0,0.0,0.0,0.0,33.3,0.0,0.0,0.0,0.0,0.0,0.0,0.0,0.0,0.0,0.0,0.0,0.0,0.0,0.0,0.0,0.0,0.0,0.0,0.0,0.0,0.0,0.0,0,0.0,0.0,0.0,0.0,0.0,0.0,0.0,0,0.0,0.0,0.0,0.0,0.0,0.0,0.0,0,0.0,0.0,0.0,0.0,0.0,0,0.0,0.0,0.0,0.0,0.0,0,0.0,0.0,0.0,0.0,0,0.0,0.0,0.0,0,0,0,0.0,0.0,0.0,0.0,0.0,0.0,0.0,0.0,0.0,0.0,0.0,0.0,0.0,0.0,0.0,0,0.0,0.0,63.4,24.9,0.27309240000000007
# 1773,3833,12222,Ashizuka M.,1984,nan,(CaO)47.5 (P2O5)42.5 (SiO2)10.0 ,0.0,0,0.0,0.0,0.0,0.0,0.0,0.0,0.0,0,0,0,0.0,0.0,0,0.0,0.0,0.0,0.0,0.0,0.0,0,0.0,0.0,47.5,0.0,0,0,0.0,0.0,0,0.0,0.0,0.0,0.0,0.0,0.0,0,0.0,0.0,0.0,0.0,0.0,0.0,0,0.0,0.0,0,0.0,0.0,0.0,0.0,0.0,0.0,0,0,0,0.0,0,0.0,0.0,0,0,0.0,0,0.0,0.0,0.0,0,0.0,0.0,0.0,0,0,0.0,0.0,0,0.0,0.0,0.0,0,0.0,0.0,0.0,0,0,0,0.0,0.0,0,0.0,0.0,0.0,0,0.0,0.0,0.0,0.0,0.0,0.0,0.0,0.0,0.0,0.0,0.0,0.0,0.0,0.0,0.0,0.0,0.0,0.0,0.0,0.0,0.0,42.5,0.0,0.0,0.0,0.0,0.0,0.0,0.0,0,0.0,0.0,0.0,0.0,0.0,0.0,0.0,0,0.0,0.0,0.0,0.0,0.0,10.0,0.0,0,0.0,0.0,0.0,0.0,0.0,0,0.0,0.0,0.0,0.0,0.0,0,0.0,0.0,0.0,0.0,0,0.0,0.0,0.0,0,0,0,0.0,0.0,0.0,0.0,0.0,0.0,0.0,0.0,0.0,0.0,0.0,0.0,0.0,0.0,0.0,0,0.0,0.0,57.7,22.66,0.273
# 1774,3833,12229,Ashizuka M.,1984,nan,(CaO)48.75 (P2O5)48.75 (SiO2)2.5 ,0.0,0,0.0,0.0,0.0,0.0,0.0,0.0,0.0,0,0,0,0.0,0.0,0,0.0,0.0,0.0,0.0,0.0,0.0,0,0.0,0.0,48.75,0.0,0,0,0.0,0.0,0,0.0,0.0,0.0,0.0,0.0,0.0,0,0.0,0.0,0.0,0.0,0.0,0.0,0,0.0,0.0,0,0.0,0.0,0.0,0.0,0.0,0.0,0,0,0,0.0,0,0.0,0.0,0,0,0.0,0,0.0,0.0,0.0,0,0.0,0.0,0.0,0,0,0.0,0.0,0,0.0,0.0,0.0,0,0.0,0.0,0.0,0,0,0,0.0,0.0,0,0.0,0.0,0.0,0,0.0,0.0,0.0,0.0,0.0,0.0,0.0,0.0,0.0,0.0,0.0,0.0,0.0,0.0,0.0,0.0,0.0,0.0,0.0,0.0,0.0,48.75,0.0,0.0,0.0,0.0,0.0,0.0,0.0,0,0.0,0.0,0.0,0.0,0.0,0.0,0.0,0,0.0,0.0,0.0,0.0,0.0,2.5,0.0,0,0.0,0.0,0.0,0.0,0.0,0,0.0,0.0,0.0,0.0,0.0,0,0.0,0.0,0.0,0.0,0,0.0,0.0,0.0,0,0,0,0.0,0.0,0.0,0.0,0.0,0.0,0.0,0.0,0.0,0.0,0.0,0.0,0.0,0.0,0.0,0,0.0,0.0,56.4,22.18,0.273
# 1775,5149,19195,Nemilov S.V.,1972,nan,(B2O3)91.72 (Na2O)8.28 ,0.0,0,0.0,0.0,0.0,0.0,0.0,0.0,0.0,0,0,0,0.0,91.72,0,0.0,0.0,0.0,0.0,0.0,0.0,0,0.0,0.0,0.0,0.0,0,0,0.0,0.0,0,0.0,0.0,0.0,0.0,0.0,0.0,0,0.0,0.0,0.0,0.0,0.0,0.0,0,0.0,0.0,0,0.0,0.0,0.0,0.0,0.0,0.0,0,0,0,0.0,0,0.0,0.0,0,0,0.0,0,0.0,0.0,0.0,0,0.0,0.0,0.0,0,0,0.0,0.0,0,0.0,0.0,0.0,0,0.0,0.0,0.0,0,0,0,0.0,0.0,0,0.0,0.0,0.0,0,0.0,0.0,0.0,0.0,0.0,0.0,8.28,0.0,0.0,0.0,0.0,0.0,0.0,0.0,0.0,0.0,0.0,0.0,0.0,0.0,0.0,0.0,0.0,0.0,0.0,0.0,0.0,0.0,0.0,0,0.0,0.0,0.0,0.0,0.0,0.0,0.0,0,0.0,0.0,0.0,0.0,0.0,0.0,0.0,0,0.0,0.0,0.0,0.0,0.0,0,0.0,0.0,0.0,0.0,0.0,0,0.0,0.0,0.0,0.0,0,0.0,0.0,0.0,0,0,0,0.0,0.0,0.0,0.0,0.0,0.0,0.0,0.0,0.0,0.0,0.0,0.0,0.0,0.0,0.0,0,0.0,0.0,nan,nan,0.273
# 1776,5151,19220,Ota R.,1979,nan,(B2O3)63.0 (Na2O)37.0 ,0.0,0,0.0,0.0,0.0,0.0,0.0,0.0,0.0,0,0,0,0.0,63.0,0,0.0,0.0,0.0,0.0,0.0,0.0,0,0.0,0.0,0.0,0.0,0,0,0.0,0.0,0,0.0,0.0,0.0,0.0,0.0,0.0,0,0.0,0.0,0.0,0.0,0.0,0.0,0,0.0,0.0,0,0.0,0.0,0.0,0.0,0.0,0.0,0,0,0,0.0,0,0.0,0.0,0,0,0.0,0,0.0,0.0,0.0,0,0.0,0.0,0.0,0,0,0.0,0.0,0,0.0,0.0,0.0,0,0.0,0.0,0.0,0,0,0,0.0,0.0,0,0.0,0.0,0.0,0,0.0,0.0,0.0,0.0,0.0,0.0,37.0,0.0,0.0,0.0,0.0,0.0,0.0,0.0,0.0,0.0,0.0,0.0,0.0,0.0,0.0,0.0,0.0,0.0,0.0,0.0,0.0,0.0,0.0,0,0.0,0.0,0.0,0.0,0.0,0.0,0.0,0,0.0,0.0,0.0,0.0,0.0,0.0,0.0,0,0.0,0.0,0.0,0.0,0.0,0,0.0,0.0,0.0,0.0,0.0,0,0.0,0.0,0.0,0.0,0,0.0,0.0,0.0,0,0,0,0.0,0.0,0.0,0.0,0.0,0.0,0.0,0.0,0.0,0.0,0.0,0.0,0.0,0.0,0.0,0,0.0,0.0,57.1,22.41,0.273
