Repository: jacobergzhou/Poisson-Ratio

File: Poisson_data_cleaned_06212019.csv (part 25 of 58)
,Code,Glass #,Author,Year,Trademark,Ag2O,AgI,Al,Al2O3,AlF3,AlN,As,As2O3,As2O5,As2S3,As2Se3,AsSe,B,B2O3,BaCl2,BaF2,BaO,BeF2,BeO,Bi2O3,BiCl3,Br,Ca,CaF2,CaO,Cd,CdCl2,CdF2,CdO,Ce2O3,CeF3,CeO2,Cl,Co3O4,CoO,Cr2O3,Cs2O,CsCl,CsF,Cu2O,CuO,Dy2O3,Er,Er2O3,ErF3,Eu,Eu2O3,EuF3,F,Fe,Fe2O3,FeO,Ga,Ga2O3,Ga2S3,Ga2Se3,GaF3,Gd2O3,GdF3,Ge,GeO2,GeS2,GeSe2,H2O,HfF4,HfO2,Hg,Ho2O3,I,InF3,K,K2O,K2S,K2SO4,KBr,KCl,KF,KHF2,La,La2O3,La2S3,LaF3,Li,Li2O,Li2S,Li2SO4,LiBr,LiCl,LiF,LiI,MgF2,MgO,Mn2O3,MnF2,MnO,MnO2,MoO2,MoO3,N,Na,Na2O,Na2S,Na2SO4,NaCl,NaF,NaPO3,Nb2O5,Nd,Nd2O3,NdF3,NH4NO3,NiO,O,OH,P,P2O5,Pb,PbCl2,PbF2,PbO,PdO,Pr2O3,Pr6O11,PrF3,Rb2O,RbF,Rh2O3,RuO2,S,Sb,Sb2O3,Sb2S3,Sc2O3,Se,Si,Si3N4,SiC,SiO2,Sm2O3,Sn,SnO,SnO2,SO2,SO3,Sr,SrCl2,SrF2,SrO,Ta2O3,Ta2O5,Tb2O3,TbF3,Te,TeO2,Th,ThF4,ThO2,TiO2,Tl,Tl2O,Tl2Se,TlSe,Tm2O3,U,U3O8,UO2,V,V2O5,VO6,WO3,Y,Y2O3,Yb2O3,YbF3,YF3,ZnCl2,ZnF2,ZnO,ZnSO4,ZrF4,ZrO2,Young's modulus E (GPa),Shear modulus G (GPa),Poisson's ratio v
# 2253,28396,364387,Blackburn D.,1987,,0,0,0,17.92028021,0,0,0,0,0,0,0,0,0,6.56122674,0,0,0,0,0,0,0,0,0,0,0,0,0,0,0,0,0,0,0,0,0,0,0,0,0,0,0,0,0,0,0,0,0,0,0,0,0,0,0,0,0,0,0,0,0,0,0,0,0,0,0,0,0,0,0,0,0,0,0,0,0,0,0,0,0,0,0,0,0,0,0,0,0,0,0,0,0,22.66719292,0,0,0,0,0,0,0,0,0,0,0,0,0,0,0,0,0,0,0,0,0,0,0,0,0,0,0,0,0,0,0,0,0,0,0,0,0,0,0,0,0,0,0,0,0,45.615296,0,0,0,0,0,0,0,0,0,0,0,7.236004125,0,0,0,0,0,0,0,0,0,0,0,0,0,0,0,0,0,0,0,0,0,0,0,0,0,0,0,0,0,0,0,107,42.6,0.263
# 2254,28968,381816,Eliseev Yu.A.,1984,,0,0,0,0,0,0,17.5,0,0,0,0,0,0,0,0,0,0,0,0,0,0,0,0,0,0,0,0,0,0,0,0,0,0,0,0,0,0,0,0,0,0,0,0,0,0,0,0,0,0,0,0,0,0,0,0,0,0,0,0,17.5,0,0,0,0,0,0,0,0,0,0,0,0,0,0,0,0,0,0,0,0,0,0,0,0,0,0,0,0,0,0,0,0,0,0,0,0,0,0,0,0,0,0,0,0,0,0,0,0,0,0,0,0,0,0,0,0,0,0,0,0,0,0,0,0,0,0,0,0,65,0,0,0,0,0,0,0,0,0,0,0,0,0,0,0,0,0,0,0,0,0,0,0,0,0,0,0,0,0,0,0,0,0,0,0,0,0,0,0,0,0,0,0,0,0,0,0,0,0,0,0,0,17.3,6.8,0.263
# 2255,31400,403625,Shimizu K.,2004,,0,0,0,0,0,0,0,0,0,0,0,0,0,0,0,0,0,0,0,0,0,0,0,0,0,0,0,0,0,0,0,0,0,0,0,0,0,0,0,0,0,0,0,0,0,0,0,0,0,0,0,0,0,0,0,0,0,0,0,0,0,0,0,0,0,0,0,0,0,0,0,2.776860748,0,0,0,0,0,0,0,0,0,0,0,20.42501625,0,0,0,0,0,0,0,0,0,0,0,0,0,0,0,0,1.406763802,0,0,0,0,0,14.43033647,0,0,0,0,0,0,0,0,0,0,0,0,0,0,0,0,0,0,0,0,0,0,0,0,0,0,0,0,0,0,49.33819042,0,0,0,0,0,0,0,0,0,0,0,0,0,0,0,0,0,0,0,10.91525451,0,0,0,0,0,0,0,0,0,0,0,0,0,0,0,0,0,0,0,0,0,0,0.707577799,101,39.98,0.263
# 2256,31400,403632,Shimizu K.,2004,,0,0,0,0,0,0,0,0,0,0,0,0,0,0,0,0,0,0,0,0,0,0,0,0,0,0,0,0,0,0,0,0,0,0,0,0,0,0,0,0,0,0,0,0,0,0,0,0,0,0,0,0,0,0,0,0,0,0,0,0,0,0,0,0,0,0,0,0,0,0,0,11.47234228,0,0,0,0,0,0,0,0,0,0,0,14.79460321,0,0,0,0,0,0,0,0,0,0,0,0,0,0,0,0,0,0,0,0,0,0,17.37010943,0,0,0,0,0,0,0,0,0,0,0,0,0,0,0,0,0,0,0,0,0,0,0,0.033700212,0,0,0,0,0,0,41.69375267,0,0,0,0,0,0,0,0,0,0,0,0,0,0,0,0,0,0,0,14.6354922,0,0,0,0,0,0,0,0,0,0,0,0,0,0,0,0,0,0,0,0,0,0,0,96,38,0.263
# 2257,31921,405130,Aitken B.G.,2007,,0,0,0,17.74796965,0,0,0,0,0,0,0,0,0,0,0,0,0,0,0,0,0,0,0,0,0,0,0,0,0,0,0,0,0,0,0,0,0,0,0,0,0,0,0,0,0,0,0,0,0,0,0,0,0,0,0,0,0,0,0,0,0,0,0,0,0,0,0,0,0,0,0,0,0,0,0,0,0,0,0,12.24059979,0,0,0,0,0,0,0,0,0,0,0,0,0,0,0,0,0,0,0,0,0,0,0,0,0,0,0,0,0,0,0,0,0,0,0,0,0,0,0,0,0,0,0,0,0,0,0,0,0,0,0,0,0,0,0,0,0,70.01143056,0,0,0,0,0,0,0,0,0,0,0,0,0,0,0,0,0,0,0,0,0,0,0,0,0,0,0,0,0,0,0,0,0,0,0,0,0,0,0,0,0,0,0,95,37.61,0.263
# 2258,31921,405132,Aitken B.G.,2007,,0,0,0,17.24574049,0,0,0,0,0,0,0,0,0,0,0,0,0,0,0,0,0,0,0,0,1.140379724,0,0,0,0,0,0,0,0,0,0,0,0,0,0,0,0,0,0,0,0,0,0,0,0,0,0,0,0,0,0,0,0,0,0,0,0,0,0,0,0,0,0,0,0,0,0,0,0,0,0,0,0,0,0,11.02036455,0,0,0,0,0,0,0,0,0,0,0,0,0,0,0,0,0,0,0,0,0,0,0,0,0,0,0,0,0,0,0,0,0,0,0,0,0,0,0,0,0,0,0,0,0,0,0,0,0,0,0,0,0,0,0,0,0,70.59351523,0,0,0,0,0,0,0,0,0,0,0,0,0,0,0,0,0,0,0,0,0,0,0,0,0,0,0,0,0,0,0,0,0,0,0,0,0,0,0,0,0,0,0,94.1,37.27,0.263
# 2259,31921,405144,Aitken B.G.,2007,,0,0,0,17.25578257,0,0,0,0,0,0,0,0,0,0,0,0,0.010003349,0,0,0,0,0,0,0,0,0,0,0,0,0,0,0,0,0,0,0,0,0,0,0,0,0,0,0,0,0,0,0,0,0,0,0,0,0,0,0,0,0,0,0,0,0,0,0,0,0,0,0,0,0,0,0,0,0,0,0,0,0,0,11.64040648,0,0,0,0,0,0,0,0,0,0,0,0,0,0,0,0,0,0,0,0,0,0,0,0,0,0,0,0,0,0,0,0,0,0,0,0,0,0,0,0,0,0,0,0,0,0,0,0,0,0,0,0,0,0,0,0,0,69.94342242,0,0,0,0,0,0,0,0,0,1.150385171,0,0,0,0,0,0,0,0,0,0,0,0,0,0,0,0,0,0,0,0,0,0,0,0,0,0,0,0,0,0,0,0,0,94,37.43,0.263
# 2260,35142,423425,Fukawa Y.,2008,,0,0,0,0,0,0,0,0,0,0,0,0,0,64,0,0,0,0,0,0,0,0,0,0,0,0,0,0,0,0,0,0,0,0,0,0,0,0,0,0,0,0,0,0,0,0,0,0,0,0,0,0,0,0,0,0,0,0,0,0,0,0,0,0,0,0,0,0,0,0,0,0,0,0,0,0,0,0,0,0,0,0,0,36,0,0,0,0,0,0,0,0,0,0,0,0,0,0,0,0,0,0,0,0,0,0,0,0,0,0,0,0,0,0,0,0,0,0,0,0,0,0,0,0,0,0,0,0,0,0,0,0,0,0,0,0,0,0,0,0,0,0,0,0,0,0,0,0,0,0,0,0,0,0,0,0,0,0,0,0,0,0,0,0,0,0,0,0,0,0,0,0,0,0,0,0,0,0,0,0,0,86,33,0.263
# 2261,35363,425165,Calvez L.,2007,,0,0,0,0,0,0,0,0,0,0,0,0,0,0,0,0,0,0,0,0,0,0,0,0,0,0,0,0,0,0,0,0,0,0,0,0,0,0,0,0,0,0,0,0,0,0,0,0,0,0,0,0,0,0,0,30,0,0,0,0,0,0,70,0,0,0,0,0,0,0,0,0,0,0,0,0,0,0,0,0,0,0,0,0,0,0,0,0,0,0,0,0,0,0,0,0,0,0,0,0,0,0,0,0,0,0,0,0,0,0,0,0,0,0,0,0,0,0,0,0,0,0,0,0,0,0,0,0,0,0,0,0,0,0,0,0,0,0,0,0,0,0,0,0,0,0,0,0,0,0,0,0,0,0,0,0,0,0,0,0,0,0,0,0,0,0,0,0,0,0,0,0,0,0,0,0,0,0,0,0,0,21.6,8.551,0.263
# 2262,36334,434224,Sharma G.,2009,,0,0,0,0,0,0,0,0,0,0,0,0,0,75,0,0,0,0,0,25,0,0,0,0,0,0,0,0,0,0,0,0,0,0,0,0,0,0,0,0,0,0,0,0,0,0,0,0,0,0,0,0,0,0,0,0,0,0,0,0,0,0,0,0,0,0,0,0,0,0,0,0,0,0,0,0,0,0,0,0,0,0,0,0,0,0,0,0,0,0,0,0,0,0,0,0,0,0,0,0,0,0,0,0,0,0,0,0,0,0,0,0,0,0,0,0,0,0,0,0,0,0,0,0,0,0,0,0,0,0,0,0,0,0,0,0,0,0,0,0,0,0,0,0,0,0,0,0,0,0,0,0,0,0,0,0,0,0,0,0,0,0,0,0,0,0,0,0,0,0,0,0,0,0,0,0,0,0,0,0,0,163,65,0.263
# 2263,39943,466343,Hager I.Z.,2012,,0,0,0,0,0,0,0,0,0,0,0,0,0,70,0,0,0,0,0,0,0,0,0,0,0,0,0,0,0,0,0,0,0,0,0,0,0,0,0,0,0,0,0,3,0,0,0,0,0,0,0,0,0,0,0,0,0,0,0,0,0,0,0,0,0,0,0,0,0,0,0,0,0,0,0,0,0,0,0,0,0,0,0,0,0,0,0,0,0,0,0,0,0,0,0,0,0,0,0,0,12,0,0,0,15,0,0,0,0,0,0,0,0,0,0,0,0,0,0,0,0,0,0,0,0,0,0,0,0,0,0,0,0,0,0,0,0,0,0,0,0,0,0,0,0,0,0,0,0,0,0,0,0,0,0,0,0,0,0,0,0,0,0,0,0,0,0,0,0,0,0,0,0,0,0,0,0,0,0,0,0,59.1,23.19,0.263
# 2264,40665,476255,Yousef E.S.,2013,,0,0,0,0,0,0,0,0,0,0,0,0,0,0,0,0,0,0,0,0,0,0,0,0,0,0,0,0,0,0,0,0,0,0,0,0,0,0,0,0,0,0,0,0,0,0,0,0,0,0,0,0,0,0,0,0,0,0,0,0,0,0,0,0,0,0,0,0,0,0,0,0,0,0,0,0,0,0,0,0,0,0,0,6.25,0,0,0,0,0,0,0,0,0,0,0,0,0,0,0,0,0,0,0,0,0,0,6.25,0,0,0,0,0,0,0,0,9,0,0,0,0,0,0,0,0,0,0,0,0,0,0,0,0,0,0,0,0,0,0,0,0,0,0,0,0,0,0,0,0,0,0,0,0,0,63.5,0,0,0,0,0,0,0,0,0,0,0,0,0,0,0,0,0,0,0,0,0,0,0,15,0,0,0,49.9,19.75,0.263
# 2265,6619,38481,Gan Fuxi,1959,,0,0,0,20,0,0,0,0,0,0,0,0,0,24,0,0,0,0,0,0,0,0,0,0,0,0,0,0,0,0,0,0,0,0,0,0,0,0,0,0,0,0,0,0,0,0,0,0,0,0,0,0,0,0,0,0,0,0,0,0,0,0,0,0,0,0,0,0,0,0,0,0,0,0,0,0,0,0,0,0,0,0,0,0,0,0,0,0,0,0,0,0,0,0,0,0,0,0,0,0,16,0,0,0,0,0,0,0,0,0,0,0,0,0,0,0,0,0,0,0,0,0,0,0,0,0,0,0,0,0,0,0,0,0,0,0,0,40,0,0,0,0,0,0,0,0,0,0,0,0,0,0,0,0,0,0,0,0,0,0,0,0,0,0,0,0,0,0,0,0,0,0,0,0,0,0,0,0,0,0,0,53.5,21.18,0.2629839
# 2266,3861,12460,Takahashi K.,1983,,0,0,0,0,0,0,0,0,0,0,0,0,0,45.454545,0,0,0,0,0,0,0,0,0,0,0,0,0,0,0,0,0,0,0,0,0,0,0,0,0,0,0,0,0,0,0,0,0,0,0,0,0,0,0,0,0,0,0,0,0,0,0,0,0,0,0,0,0,0,0,0,0,0,0,0,0,0,0,0,0,0,0,0,0,0,0,0,0,0,0,0,0,0,0,0,0,0,0,0,0,0,9.09091,0,0,0,0,0,0,0,0,0,0,0,0,0,0,0,0,0,0,0,0,0,0,0,0,0,0,0,0,0,0,0,0,0,0,0,0,45.454545,0,0,0,0,0,0,0,0,0,0,0,0,0,0,0,0,0,0,0,0,0,0,0,0,0,0,0,0,0,0,0,0,0,0,0,0,0,0,0,0,0,0,0,45.3,17.94,0.2625417
# 2267,7358,94019,Keshishyan T.N.,1979,,0,0,0,0,0,0,0,0,0,0,0,0,0,80,0,0,0,0,0,10,0,0,0,0,0,0,0,0,0,0,0,0,0,0,0,0,0,0,0,0,0,0,0,0,0,0,0,0,0,0,0,0,0,0,0,0,0,0,0,0,0,0,0,0,0,0,0,0,0,0,0,0,0,0,0,0,0,0,0,10,0,0,0,0,0,0,0,0,0,0,0,0,0,0,0,0,0,0,0,0,0,0,0,0,0,0,0,0,0,0,0,0,0,0,0,0,0,0,0,0,0,0,0,0,0,0,0,0,0,0,0,0,0,0,0,0,0,0,0,0,0,0,0,0,0,0,0,0,0,0,0,0,0,0,0,0,0,0,0,0,0,0,0,0,0,0,0,0,0,0,0,0,0,0,0,0,0,0,0,0,0,90.9,36,0.2625
# 2268,32062,395089,Begum A.N.,2007,,0,0,0,0,0,0,0,0,0,0,0,0,0,0,0,0,9.33381456,0,0,0,0,0,0,0,0,0,0,0,0,0,0,0,0,0,0,0,0,0,0,0,0,0,0,0,0,0,0,0,0,0,0,0,0,0,0,0,0,0,0,0,0,0,0,0,0,0,0,0,0,0,0,0,0,0,0,0,0,0,0,0,0,0,0,0,0,0,0,0,0,0,0,0,0,0,0,0,0,0,0,0,0,0,0,0,0,0,0,0,0,0,0,0,0,0,0,0,0,0,0,0,0,0,0,0,0,0,0,0,0,0,0,0,0,0,0,0,0,0,0,0,0,0,0,0,0,0,0,0,0,0,0,0,0,90.66618544,0,0,0,0,0,0,0,0,0,0,0,0,0,0,0,0,0,0,0,0,0,0,0,0,0,0,0,46.7,18.5,0.2621622
# 2269,4562,14681,Osaka A.,1986,,0,0,0,0,0,0,0,0,0,0,0,0,0,0,0,0,0,0,0,0,0,0,0,0,0,0,0,0,0,0,0,0,0,0,0,0,0,0,0,0,0,0,0,0,0,0,0,0,0,0,0,0,0,0,0,0,0,0,0,0,61.24,0,0,0,0,0,0,0,0,0,0,18.37,0,0,0,0,0,0,0,0,0,0,0,0,0,0,0,0,0,0,0,0,0,0,0,0,0,0,0,0,0,0,0,0,0,0,0,0,0,0,0,0,0,0,0,0,0,0,0,0,0,0,0,0,0,0,0,0,0,0,0,0,0,0,0,0,0,20.39,0,0,0,0,0,0,0,0,0,0,0,0,0,0,0,0,0,0,0,0,0,0,0,0,0,0,0,0,0,0,0,0,0,0,0,0,0,0,0,0,0,0,0,57.7,22.86,0.2620297
# 2270,213,20054,Polukhin V.N.,1983,,0,0,0,0,0,0,0,0,0,0,0,0,0,0,0,0,0,0,0,0,0,0,0,0,8.231925506,0,0,0,0,0,0,0,0,0,0,0,0,0,0,0,0,0,0,0,0,0,0,0,0,0,0,0,0,0,0,0,0,0,0,0,71.58195571,0,0,0,0,0,0,0,0,0,0,0,0,0,0,0,0,0,0,0,0,0,0,0,0,0,0,0,0,0,0,0,0,0,0,0,0,0,0,0,10.09305939,0,0,0,0,0,0,0,0,0,0,0,0,0,0,0,0,0,0,0,0,0,0,0,0,0,0,0,0,0,0,0,0,0,0,0,0,10.09305939,0,0,0,0,0,0,0,0,0,0,0,0,0,0,0,0,0,0,0,0,0,0,0,0,0,0,0,0,0,0,0,0,0,0,0,0,0,0,0,0,0,0,0,78.1,31,0.262
# 2271,435,22470,Livshits V.Ya.,1985,,0,0,0,0,0,0,0,0,0,0,0,0,0,0,0,0,0,0,0,0,0,0,0,0,0,0,0,0,0,0,0,0,0,0,0,0,0,0,0,0,0,0,0,0,0,0,0,0,0,0,0,0,0,0,0,0,0,0,0,0,69.1,0,0,0,0,0,0,0,0,0,0,9.3,0,0,0,0,0,0,0,0,0,0,0,0,0,0,0,0,0,0,0,0,0,0,0,0,0,0,0,0,10.6,0,0,0,0,0,0,0,0,0,0,0,0,0,0,0,0,0,0,0,0,0,0,0,0,0,0,0,0,0,0,0,0,0,0,0,0,11,0,0,0,0,0,0,0,0,0,0,0,0,0,0,0,0,0,0,0,0,0,0,0,0,0,0,0,0,0,0,0,0,0,0,0,0,0,0,0,0,0,0,0,68.1,27,0.262
# 2272,435,22474,Livshits V.Ya.,1985,,0,0,0,0,0,0,0,0,0,0,0,0,0,0,0,0,0,0,0,0,0,0,0,0,0,0,0,0,0,0,0,0,0,0,0,0,0,0,0,0,0,0,0,0,0,0,0,0,0,0,0,0,0,0,0,0,0,0,0,0,72.1,0,0,0,0,0,0,0,0,0,0,0,0,0,0,0,0,0,0,0,0,0,0,0,0,0,0,0,0,0,0,0,0,0,0,0,0,0,0,0,11.1,0,0,0,0,0,0,0,0,0,0,0,0,0,0,0,0,0,0,0,0,0,0,0,5.3,0,0,0,0,0,0,0,0,0,0,0,0,11.5,0,0,0,0,0,0,0,0,0,0,0,0,0,0,0,0,0,0,0,0,0,0,0,0,0,0,0,0,0,0,0,0,0,0,0,0,0,0,0,0,0,0,0,69,27.4,0.262
# 2273,572,24656,Spinner S.,1954,BaC611/588,0,0,0,2.405125999,0,0,0,0.170999929,0,0,0,0,0,12.99641459,0,0,23.60489018,0,0,0,0,0,0,0,6.785779176,0,0,0,0,0,0,0,0,0,0,0,0,0,0,0,0,0,0,0,0,0,0,0,0,0,0,0,0,0,0,0,0,0,0,0,0,0,0,0,0,0,0,0,0,0,0,0,0,0,0,0,0,0,0,0,0,0,0,0,0,0,0,0,0,0,0,0,0,0,0,0,0,0,0,0,0,0,0,0,0,0,0,0,0,0,0,0,0,0,0,0,0,0,0,0.075772578,0,0,0,0,0,0,0,0,0,0,0.058019976,0,0,0,0,0,0,53.90299757,0,0,0,0,0,0,0,0,0,0,0,0,0,0,0,0,0,0,0,0,0,0,0,0,0,0,0,0,0,0,0,0,0,0,0,0,0,0,0,0,0,0,0,80.4,31.9,0.262
# 2274,2416,33045,Ashizuka M.,1985,,0,0,0,17.2,0,0,0,0,0,0,0,0,0,0,0,0,0,0,0,0,0,0,0,0,31,0,0,0,0,0,0,0,0,0,0,0,0,0,0,0,0,0,0,0,0,0,0,0,0,0,0,0,0,0,0,0,0,0,0,0,0,0,0,0,0,0,0,0,0,0,0,0,0,0,0,0,0,0,0,0,0,0,0,0,0,0,0,0,0,0,0,0,0,0,0,0,0,0,0,0,0,0,0,0,0,0,0,0,0,0,0,0,0,0,0,10.4,0,0,0,0,0,0,0,0,0,0,0,0,0,0,0,0,0,0,0,0,0,41.4,0,0,0,0,0,0,0,0,0,0,0,0,0,0,0,0,0,0,0,0,0,0,0,0,0,0,0,0,0,0,0,0,0,0,0,0,0,0,0,0,0,0,0,81.9,32.47,0.262
# 2275,3384,3823,Shchavelev O.S.,1973,,0,0,0,0,0,0,0,0,0,0,0,0,0,0,0,0,0,0,0,0,0,0,0,0,0,0,0,0,0,0,0,0,0,0,0,0,0,0,0,0,0,0,0,0,0,0,0,0,0,0,0,0,0,0,0,0,0,0,0,0,0,0,0,0,0,0,0,0,0,0,0,15.5,0,0,0,0,0,0,0,0,0,0,0,0,0,0,0,0,0,0,0,0,0,0,0,0,0,0,0,0,0,0,0,0,0,0,0,0,0,0,0,0,0,0,0,0,0,0,0,0,0,0,0,0,0,0,0,0,0,0,0,0,0,0,0,0,0,65.8,0,0,0,0,0,0,0,0,0,18.7,0,0,0,0,0,0,0,0,0,0,0,0,0,0,0,0,0,0,0,0,0,0,0,0,0,0,0,0,0,0,0,0,0,62.5,24.81,0.262
# 2276,3384,3828,Shchavelev O.S.,1973,,0,0,0,0,0,0,0,0,0,0,0,0,0,0,0,0,0,0,0,0,0,0,0,0,0,0,0,0,0,0,0,0,0,0,0,0,0,0,0,0,0,0,0,0,0,0,0,0,0,0,0,0,0,0,0,0,0,0,0,0,0,0,0,0,0,0,0,0,0,0,0,21.4,0,0,0,0,0,0,0,0,0,0,0,0,0,0,0,0,0,0,0,0,0,0,0,0,0,0,0,0,0,0,0,0,0,0,0,0,0,0,0,0,0,0,0,0,0,0,0,0,0,0,0,0,0,0,0,0,0,0,0,0,0,0,0,0,0,68,0,0,0,0,0,0,0,0,0,10.6,0,0,0,0,0,0,0,0,0,0,0,0,0,0,0,0,0,0,0,0,0,0,0,0,0,0,0,0,0,0,0,0,0,55.5,21.97,0.262
# 2277,4038,4641,Yamane M.,1982,,0,0,0,2.943776794,0,0,0,0,0,0,0,0,0,0,0,0,0,0,0,0,0,0,0,0,32.11468775,0,0,0,0,0,0,0,0,0,0,0,0,0,0,0,0,0,0,0,0,0,0,0,0,0,0,0,0,0,0,0,0,0,0,0,0,0,0,0,0,0,0,0,0,0,0,0,0,0,0,0,0,0,0,0,0,0,0,0,0,0,0,0,0,0,0,0,0,0,0,0,0,0,0,0,0,0,0,0,0,0,0,0,0,0,0,0,0,0,0,0,0,0,0,0,0,0,0,0,0,0,0,0,0,0,0,0,0,0,0,0,0,64.94153545,0,0,0,0,0,0,0,0,0,0,0,0,0,0,0,0,0,0,0,0,0,0,0,0,0,0,0,0,0,0,0,0,0,0,0,0,0,0,0,0,0,0,0,87.2,34.5,0.262
# 2278,5294,70407,Shaw R.R.,1969,,0,0,0,0,0,0,0,0,0,0,0,0,0,100,0,0,0,0,0,0,0,0,0,0,0,0,0,0,0,0,0,0,0,0,0,0,0,0,0,0,0,0,0,0,0,0,0,0,0,0,0,0,0,0,0,0,0,0,0,0,0,0,0,0,0,0,0,0,0,0,0,0,0,0,0,0,0,0,0,0,0,0,0,0,0,0,0,0,0,0,0,0,0,0,0,0,0,0,0,0,0,0,0,0,0,0,0,0,0,0,0,0,0,0,0,0,0,0,0,0,0,0,0,0,0,0,0,0,0,0,0,0,0,0,0,0,0,0,0,0,0,0,0,0,0,0,0,0,0,0,0,0,0,0,0,0,0,0,0,0,0,0,0,0,0,0,0,0,0,0,0,0,0,0,0,0,0,0,0,0,0,17.2,6.85,0.262
# 2279,5798,92564,Singh S.,1989,,0,0,0,0,0,0,0,0,0,0,0,0,0,70,0,0,0,0,0,0,0,0,0,0,0,0,0,0,0,0,0,0,0,0,0,0,0,0,0,0,0,0,0,0,0,0,0,0,0,0,0,0,0,0,0,0,0,0,0,0,0,0,0,0,0,0,0,0,0,0,0,0,0,0,0,0,0,0,0,0,0,0,0,25,0,0,0,0,0,0,0,0,0,0,0,0,0,0,0,0,5,0,0,0,0,0,0,0,0,0,0,0,0,0,0,0,0,0,0,0,0,0,0,0,0,0,0,0,0,0,0,0,0,0,0,0,0,0,0,0,0,0,0,0,0,0,0,0,0,0,0,0,0,0,0,0,0,0,0,0,0,0,0,0,0,0,0,0,0,0,0,0,0,0,0,0,0,0,0,0,0,80.5,31.92,0.262
# 2280,6773,51294,Bridge B.,1986,,0,0,0,0,0,0,0,0,0,0,0,0,0,0,0,0,0,0,0,0,0,0,0,0,0,0,0,0,0,0,0,0,0,0,0,0,0,0,0,0,0,0,0,0,0,0,0,0,0,0,0,0,0,0,0,0,0,0,0,0,0,0,0,0,0,0,0,0,0,0,0,0,0,0,0,0,0,0,0,0,0,0,0,0,0,0,0,0,0,0,0,0,0,0,0,0,0,0,0,0,0,0,0,0,0,0,0,0,0,0,0,0,0,0,0,0,0,0,0,0,0,0,0,0,0,0,0,0,0,0,0,0,0,0,0,0,0,0,0,0,0,0,0,0,0,0,0,0,0,0,0,0,0,45,0,0,0,0,0,0,0,0,0,0,0,0,0,0,0,0,0,0,0,0,0,55,0,0,0,0,0,19.8,7.84,0.262
# 2281,6774,51307,Rabukhin A.I.,1992,,0,0,0,2.19,0,0,0,0,0,0,0,0,0,0,0,0,0,0,0,51.85,0,0,0,0,0,0,0,0,34.06,0,0,0,0,0,0,0,0,0,0,0,0,0,0,0,0,0,0,0,0,0,0,0,0,11.9,0,0,0,0,0,0,0,0,0,0,0,0,0,0,0,0,0,0,0,0,0,0,0,0,0,0,0,0,0,0,0,0,0,0,0,0,0,0,0,0,0,0,0,0,0,0,0,0,0,0,0,0,0,0,0,0,0,0,0,0,0,0,0,0,0,0,0,0,0,0,0,0,0,0,0,0,0,0,0,0,0,0,0,0,0,0,0,0,0,0,0,0,0,0,0,0,0,0,0,0,0,0,0,0,0,0,0,0,0,0,0,0,0,0,0,0,0,0,0,0,0,0,0,0,0,0,0,57.2,22.66,0.262
# 2282,6816,70551,Nemilov S.V.,1972,,0,0,0,0,0,0,0,0,0,0,0,0,0,92.5,0,0,0,0,0,7.5,0,0,0,0,0,0,0,0,0,0,0,0,0,0,0,0,0,0,0,0,0,0,0,0,0,0,0,0,0,0,0,0,0,0,0,0,0,0,0,0,0,0,0,0,0,0,0,0,0,0,0,0,0,0,0,0,0,0,0,0,0,0,0,0,0,0,0,0,0,0,0,0,0,0,0,0,0,0,0,0,0,0,0,0,0,0,0,0,0,0,0,0,0,0,0,0,0,0,0,0,0,0,0,0,0,0,0,0,0,0,0,0,0,0,0,0,0,0,0,0,0,0,0,0,0,0,0,0,0,0,0,0,0,0,0,0,0,0,0,0,0,0,0,0,0,0,0,0,0,0,0,0,0,0,0,0,0,0,0,0,0,25.6,10.16,0.262
# 2283,7347,93933,Shinkai N.,1981,,0,0,0,0,0,0,0,0,0,0,0,0,0,60,0,0,0,0,0,0,0,0,0,0,0,0,0,0,0,0,0,0,0,0,0,0,0,0,0,0,0,0,0,0,0,0,0,0,0,0,0,0,0,0,0,0,0,0,0,0,0,0,0,0,0,0,0,0,0,0,0,0,0,0,0,0,0,0,0,0,0,0,0,0,0,0,0,0,0,0,0,0,0,0,0,0,0,0,0,0,0,0,0,0,0,0,0,0,0,0,0,0,0,0,0,0,0,0,0,10,0,0,0,0,0,0,0,0,0,0,0,0,0,0,0,0,0,0,0,0,0,0,0,0,0,0,0,0,0,0,0,0,0,0,0,0,0,0,0,0,0,0,0,0,0,0,0,0,0,0,0,0,0,0,0,0,0,30,0,0,0,90.1,36,0.262
# 2284,11320,98741,Higazy A.A.,1985,,0,0,0,0,0,0,0,0,0,0,0,0,0,0,0,0,0,0,0,0,0,0,0,0,0,0,0,0,0,0,0,0,0,5.26,0,0,0,0,0,0,0,0,0,0,0,0,0,0,0,0,0,0,0,0,0,0,0,0,0,0,0,0,0,0,0,0,0,0,0,0,0,0,0,0,0,0,0,0,0,0,0,0,0,0,0,0,0,0,0,0,0,0,0,0,0,0,0,0,0,0,0,0,0,0,0,0,0,0,0,0,0,0,0,0,0,94.74,0,0,0,0,0,0,0,0,0,0,0,0,0,0,0,0,0,0,0,0,0,0,0,0,0,0,0,0,0,0,0,0,0,0,0,0,0,0,0,0,0,0,0,0,0,0,0,0,0,0,0,0,0,0,0,0,0,0,0,0,0,0,0,0,0,38.7,15.4,0.262
# 2285,11320,98770,Higazy A.A.,1985,,0,0,0,0,0,0,0,0,0,0,0,0,0,0,0,0,0,0,0,0,0,0,0,0,0,0,0,0,0,0,0,0,0,47.2,0,0,0,0,0,0,0,0,0,0,0,0,0,0,0,0,0,0,0,0,0,0,0,0,0,0,0,0,0,0,0,0,0,0,0,0,0,0,0,0,0,0,0,0,0,0,0,0,0,0,0,0,0,0,0,0,0,0,0,0,0,0,0,0,0,0,0,0,0,0,0,0,0,0,0,0,0,0,0,0,0,52.8,0,0,0,0,0,0,0,0,0,0,0,0,0,0,0,0,0,0,0,0,0,0,0,0,0,0,0,0,0,0,0,0,0,0,0,0,0,0,0,0,0,0,0,0,0,0,0,0,0,0,0,0,0,0,0,0,0,0,0,0,0,0,0,0,0,57.3,22.7,0.262
# 2286,13204,78420,Bokin P.Ya.,1963,BF12,0,0,0,0,0,0,0,0.093420007,0,0,0,0,0,0,0,0,6.443086451,0,0,0,0,0,0,0,0,0,0,0,0,0,0,0,0,0,0,0,0,0,0,0,0,0,0,0,0,0,0,0,0,0,0,0,0,0,0,0,0,0,0,0,0,0,0,0,0,0,0,0,0,0,0,7.28936151,0,0,0,0,0,0,0,0,0,0,0,0,0,0,0,0,0,0,0,0,0,0,0,0,0,0,0,0,1.505949105,0,0,0,0,0,0,0,0,0,0,0,0,0,0,0,0,0,0,13.76676096,0,0,0,0,0,0,0,0,0,0,0,0,0,0,0,0,0,65.16743456,0,0,0,0,0,0,0,0,0,0,0,0,0,0,0,0,0,0,0,0,0,0,0,0,0,0,0,0,0,0,0,0,0,0,0,0,0,0,0,5.733987401,0,0,0,59.9,23.73,0.262
# 2287,16484,158974,Philip J.,2000,,0,0,0,0,0,0,0,0,0,0,0,0,0,0,0,0,0,0,0,70,0,0,0,0,0,0,0,0,0,0,0,0,0,0,0,0,0,0,0,0,30,0,0,0,0,0,0,0,0,0,0,0,0,0,0,0,0,0,0,0,0,0,0,0,0,0,0,0,0,0,0,0,0,0,0,0,0,0,0,0,0,0,0,0,0,0,0,0,0,0,0,0,0,0,0,0,0,0,0,0,0,0,0,0,0,0,0,0,0,0,0,0,0,0,0,0,0,0,0,0,0,0,0,0,0,0,0,0,0,0,0,0,0,0,0,0,0,0,0,0,0,0,0,0,0,0,0,0,0,0,0,0,0,0,0,0,0,0,0,0,0,0,0,0,0,0,0,0,0,0,0,0,0,0,0,0,0,0,0,0,0,68.4,27.09,0.262
# 2288,16484,158975,Philip J.,2000,,0,0,0,0,0,0,0,0,0,0,0,0,0,0,0,0,0,0,0,60,0,0,0,0,0,0,0,0,0,0,0,0,0,0,0,0,0,0,0,0,40,0,0,0,0,0,0,0,0,0,0,0,0,0,0,0,0,0,0,0,0,0,0,0,0,0,0,0,0,0,0,0,0,0,0,0,0,0,0,0,0,0,0,0,0,0,0,0,0,0,0,0,0,0,0,0,0,0,0,0,0,0,0,0,0,0,0,0,0,0,0,0,0,0,0,0,0,0,0,0,0,0,0,0,0,0,0,0,0,0,0,0,0,0,0,0,0,0,0,0,0,0,0,0,0,0,0,0,0,0,0,0,0,0,0,0,0,0,0,0,0,0,0,0,0,0,0,0,0,0,0,0,0,0,0,0,0,0,0,0,0,70.4,27.89,0.262
# 2289,25570,304845,Ma H.L.,1999,,0,0,0,0,0,0,0,0,0,0,0,0,0,0,0,0,0,0,0,0,0,0,0,0,0,0,0,0,0,0,0,0,0,0,0,0,0,0,0,0,0,0,0,0,0,0,0,0,0,0,0,0,5,0,0,0,0,0,0,25,0,0,0,0,0,0,0,0,0,0,0,0,0,0,0,0,0,0,0,0,0,0,0,0,0,0,0,0,0,0,0,0,0,0,0,0,0,0,0,0,0,0,0,0,0,0,0,0,0,0,0,0,0,0,0,0,0,0,0,0,0,0,0,0,0,0,0,0,0,10,0,0,0,60,0,0,0,0,0,0,0,0,0,0,0,0,0,0,0,0,0,0,0,0,0,0,0,0,0,0,0,0,0,0,0,0,0,0,0,0,0,0,0,0,0,0,0,0,0,0,0,23.9,9.469,0.262
# 2291,28396,364382,Blackburn D.,1987,,0,0,0,18.96870602,0,0,0,0,0,0,0,0,0,0,0,0,0,0,0,0,0,0,0,0,0,0,0,0,0,0,0,0,0,0,0,0,0,0,0,0,0,0,0,0,0,0,0,0,0,0,0,0,0,0,0,0,0,0,0,0,0,0,0,0,0,0,0,0,0,0,0,0,0,0,0,0,0,0,0,0,0,0,0,0,0,0,0,0,0,0,0,23.99332643,0,0,0,0,0,0,0,0,0,0,0,0,0,0,0,0,0,0,0,0,0,0,0,0,0,0,0,0,0,0,0,0,0,0,0,0,0,0,0,0,0,0,0,0,0,48.28400169,0,0,0,0,0,0,0,0,0,0,0,8.75396586,0,0,0,0,0,0,0,0,0,0,0,0,0,0,0,0,0,0,0,0,0,0,0,0,0,0,0,0,0,0,0,115,45.7,0.262
# 2292,30391,377818,Yousef E.S.,2006,,0,0,0,0,0,0,0,0,0,0,0,0,0,79.20792,0,0,0,0,0,19.80198,0,0,0,0,0,0,0,0,0,0,0,0,0,0,0,0,0,0,0,0,0,0,0,0,0,0,0,0,0,0,0,0,0,0,0,0,0,0,0,0,0,0,0,0,0,0,0,0,0,0,0,0,0,0,0,0,0,0,0,0,0,0,0,0,0,0,0,0,0,0,0,0,0,0,0,0,0,0,0,0,0,0,0,0,0,0,0,0,0.9901,0,0,0,0,0,0,0,0,0,0,0,0,0,0,0,0,0,0,0,0,0,0,0,0,0,0,0,0,0,0,0,0,0,0,0,0,0,0,0,0,0,0,0,0,0,0,0,0,0,0,0,0,0,0,0,0,0,0,0,0,0,0,0,0,0,0,0,0,0,0,0,0,56.2,22.29,0.262
# 2293,30756,391254,Senin H.B.,1994,,0,0,0,0,0,0,0,0,0,0,0,0,0,0,0,0,0,0,0,0,0,0,0,0,0,0,0,0,0,0,0,0,0,0,0,0,0,0,0,0,0,0,0,0,0,0,0,0,0,0,0,0,0,0,0,0,0,0,0,0,0,0,0,0,0,0,0,0,0,0,0,0,0,0,0,0,0,0,0,16.6,0,0,0,0,0,0,0,0,0,0,0,0,0,0,0,0,0,0,0,0,0,0,0,0,0,0,0,0,0,0,0,0,0,0,0,74.8,0,0,0,0,0,0,0,0,0,0,0,0,0,0,0,0,0,0,0,0,0,0,8.6,0,0,0,0,0,0,0,0,0,0,0,0,0,0,0,0,0,0,0,0,0,0,0,0,0,0,0,0,0,0,0,0,0,0,0,0,0,0,0,0,0,0,62.3,24.68,0.262
# 2294,31921,405131,Aitken B.G.,2007,,0,0,0,17.48606413,0,0,0,0,0,0,0,0,0,0,0,0,0,0,0,0,0,0,0,0,0.580201047,0,0,0,0,0,0,0,0,0,0,0,0,0,0,0,0,0,0,0,0,0,0,0,0,0,0,0,0,0,0,0,0,0,0,0,0,0,0,0,0,0,0,0,0,0,0,0,0,0,0,0,0,0,0,11.63937705,0,0,0,0,0,0,0,0,0,0,0,0,0,0,0,0,0,0,0,0,0,0,0,0,0,0,0,0,0,0,0,0,0,0,0,0,0,0,0,0,0,0,0,0,0,0,0,0,0,0,0,0,0,0,0,0,0,70.29435778,0,0,0,0,0,0,0,0,0,0,0,0,0,0,0,0,0,0,0,0,0,0,0,0,0,0,0,0,0,0,0,0,0,0,0,0,0,0,0,0,0,0,0,94.3,37.37,0.262
# 2295,31921,405136,Aitken B.G.,2007,,0,0,0,16.87561909,0,0,0,0,0,0,0,0,0,0,0,0,0,0,0,0,0,0,0,0,2.590862835,0,0,0,0,0,0,0,0,0,0,0,0,0,0,0,0,0,0,0,0,0,0,0,0,0,0,0,0,0,0,0,0,0,0,0,0,0,0,0,0,0,0,0,0,0,0,0,0,0,0,0,0,0,0,11.03036544,0,0,0,0,0,0,0,0,0,0,0,0,0,0,0,0,0,0,0,0,0,0,0,0,0,0,0,0,0,0,0,0,0,0,0,0,0,0,0,0,0,0,0,0,0,0,0,0,0,0,0,0,0,0,0,0,0,69.50315264,0,0,0,0,0,0,0,0,0,0,0,0,0,0,0,0,0,0,0,0,0,0,0,0,0,0,0,0,0,0,0,0,0,0,0,0,0,0,0,0,0,0,0,93.9,37.23,0.262
# 2296,31921,405210,Aitken B.G.,2007,,0,0,0,17.30598842,0,0,0,0,0,0,0,0,0,0,0,0,0,0,0,0,0,0,0,0,0,0,0,0,0,0,0,0,0,0,0,0,0,0,0,0,0,0,0,0,0,0,0,0,0,0,0,0,0,0,0,0,0,0,0,0,0,0,0,0,0,0,0,0,0,0,0,0,0,0,0,0,0,0,0,11.5493783,0,0,0,0,0,0,0,0,0,0,0,0,0,0,0,0,0,0,0,0,0,0,0,0,0,0,0,0,0,0,0,0,0,0,0,0,0,0,0,0,0,0,0,0,0,0,0,0,0,0,0,0,0,0,0,0,0,68.26363537,0,0,0,0,0,0,0,0,0,2.880997916,0,0,0,0,0,0,0,0,0,0,0,0,0,0,0,0,0,0,0,0,0,0,0,0,0,0,0,0,0,0,0,0,0,93.6,37.1,0.262
# 2297,31921,405211,Aitken B.G.,2007,,0,0,0,17.14593069,0,0,0,0,0,0,0,0,0,0,0,0,0,0,0,0,0,0,0,0,0,0,0,0,0,0,0,0,0,0,0,0,0,0,0,0,0,0,0,0,0,0,0,0,0,0,0,0,0,0,0,0,0,0,0,0,0,0,0,0,0,0,0,0,0,0,0,0,0,0,0,0,0,0,0,11.43937999,0,0,0,0,0,0,0,0,0,0,0,0,0,0,0,0,0,0,0,0,0,0,0,0,0,0,0,0,0,0,0,0,0,0,0,0,0,0,0,0,0,0,0,0,0,0,0,0,0,0,0,0,0,0,0,0,0,68.56370385,0,0,0,0,0,0,0,0,0,2.850985477,0,0,0,0,0,0,0,0,0,0,0,0,0,0,0,0,0,0,0,0,0,0,0,0,0,0,0,0,0,0,0,0,0,93.2,36.97,0.262
# 2298,31921,405212,Aitken B.G.,2007,,0,0,0,16.9875609,0,0,0,0,0,0,0,0,0,0,0,0,0,0,0,0,0,0,0,0,0,0,0,0,0,0,0,0,0,0,0,0,0,0,0,0,0,0,0,0,0,0,0,0,0,0,0,0,0,0,0,0,0,0,0,0,0,0,0,0,0,0,0,0,0,0,0,0,0,0,0,0,0,0,0,11.32051372,0,0,0,0,0,0,0,0,0,0,0,0,0,0,0,0,0,0,0,0,0,0,0,0,0,0,0,0,0,0,0,0,0,0,0,0,0,0,0,0,0,0,0,0,0,0,0,0,0,0,0,0,0,0,0,0,0,68.8606649,0,0,0,0,0,0,0,0,0,2.831260483,0,0,0,0,0,0,0,0,0,0,0,0,0,0,0,0,0,0,0,0,0,0,0,0,0,0,0,0,0,0,0,0,0,93.2,36.92,0.262
# 2299,32784,397213,Palanivelu N.,2006,,0,0,0,0,0,0,0,0,0,0,0,0,0,0,0,0,0,0,0,0,0,0,0,0,0,0,0,0,0,0,0,0,0,0,0,0,0,0,0,0,0,0,0,0,0,0,0,0,0,0,0,0,0,0,0,0,0,0,0,0,0,0,0,0,0,0,0,0,0,0,0,0,0,0,0,0,0,0,0,0,0,0,0,0,0,0,0,0,0,0,0,0,0,0,0,0,0,0,0,0,0,0,0,0,0,0,0,0,0,0,0,0,0,0,0,0,0,0,0,7.751076316,0,0,0,0,0,0,0,0,0,0,0,0,0,0,0,0,0,0,0,0,0,0,0,0,0,0,0,0,0,0,0,0,0,54.19951611,0,0,0,0,0,0,0,0,0,0,0,0,0,38.04940757,0,0,0,0,0,0,0,0,0,0,0,0,0,46,18.22,0.262
# 2300,33129,398395,Livshits V.Ya.,1992,,0,0,0,0,0,0,0,0,0,0,0,0,0,0,0,0,0,0,0,0,0,0,0,0,8.200000098,0,0,0,0,0,0,0,0,0,0,0,0,0,0,0,0,0,0,0,0,0,0,0,0,0,0,0,0,0,0,0,0,0,0,0,71.60000212,0,0,0,0,0,0,0,0,0,0,0,0,0,0,0,0,0,0,0,0,0,0,0,0,0,0,0,0,0,0,0,0,0,0,0,0,0,0,0,10.09999889,0,0,0,0,0,0,0,0,0,0,0,0,0,0,0,0,0,0,0,0,0,0,0,0,0,0,0,0,0,0,0,0,0,0,0,0,10.09999889,0,0,0,0,0,0,0,0,0,0,0,0,0,0,0,0,0,0,0,0,0,0,0,0,0,0,0,0,0,0,0,0,0,0,0,0,0,0,0,0,0,0,0,78.1,31,0.262
# 2301,34770,419187,Gaafar M.S.,2009,,0,0,0,0,0,0,0,0,0,0,0,0,0,72.5,0,0,0,0,0,0,0,0,0,0,0,0,0,0,0,0,0,0,0,0,0,0,0,0,0,0,0,0,0,0,0,0,0,0,0,0,0,0,0,0,0,0,0,0,0,0,0,0,0,0,0,0,0,0,0,0,0,0,0,0,0,0,0,0,0,0,0,0,0,20,0,0,0,0,0,0,0,0,0,0,0,0,0,0,0,0,0,0,0,0,0,0,0,0,0,0,0,0,0,0,0,0,0,0,0,0,0,0,0,0,0,0,0,0,0,0,0,0,0,0,0,0,0,0,0,0,0,0,0,0,0,0,0,0,0,0,0,0,0,0,0,0,0,0,0,0,0,0,0,0,0,0,0,0,0,7.5,0,0,0,0,0,0,0,0,0,0,0,59.3,23.53,0.262
# 2302,35142,423424,Fukawa Y.,2008,,0,0,0,0,0,0,0,0,0,0,0,0,0,67,0,0,0,0,0,0,0,0,0,0,0,0,0,0,0,0,0,0,0,0,0,0,0,0,0,0,0,0,0,0,0,0,0,0,0,0,0,0,0,0,0,0,0,0,0,0,0,0,0,0,0,0,0,0,0,0,0,0,0,0,0,0,0,0,0,0,0,0,0,33,0,0,0,0,0,0,0,0,0,0,0,0,0,0,0,0,0,0,0,0,0,0,0,0,0,0,0,0,0,0,0,0,0,0,0,0,0,0,0,0,0,0,0,0,0,0,0,0,0,0,0,0,0,0,0,0,0,0,0,0,0,0,0,0,0,0,0,0,0,0,0,0,0,0,0,0,0,0,0,0,0,0,0,0,0,0,0,0,0,0,0,0,0,0,0,0,0,86,34,0.262
# 2303,35368,425203,Kannappan A.N.,2009,,0,0,0,0,0,0,0,0,0,0,0,0,0,68,0,0,0,0,0,0,0,0,0,0,0,0,0,0,0,0,0,0,0,0,0,0,0,0,0,0,0,0,0,0,0,0,0,0,0,0,0,0,0,0,0,0,0,0,0,0,0,0,0,0,0,0,0,0,0,0,0,0,0,0,0,0,0,0,0,0,0,0,0,0,0,0,0,0,0,0,0,0,0,0,0,0,0,0,0,0,20,0,0,0,0,0,0,0,0,0,0,0,0,0,0,0,0,0,0,0,0,0,0,0,0,0,0,0,0,0,0,0,0,0,0,0,0,0,0,0,0,0,0,0,0,0,0,0,0,0,0,0,0,0,0,0,0,0,0,0,0,0,0,0,0,0,0,0,0,0,0,0,0,0,0,0,0,12,0,0,0,59.9,23.75,0.262
# 2304,35368,425205,Kannappan A.N.,2009,,0,0,0,0,0,0,0,0,0,0,0,0,0,64,0,0,0,0,0,0,0,0,0,0,0,0,0,0,0,0,0,0,0,0,0,0,0,0,0,0,0,0,0,0,0,0,0,0,0,0,0,0,0,0,0,0,0,0,0,0,0,0,0,0,0,0,0,0,0,0,0,0,0,0,0,0,0,0,0,0,0,0,0,0,0,0,0,0,0,0,0,0,0,0,0,0,0,0,0,0,20,0,0,0,0,0,0,0,0,0,0,0,0,0,0,0,0,0,0,0,0,0,0,0,0,0,0,0,0,0,0,0,0,0,0,0,0,0,0,0,0,0,0,0,0,0,0,0,0,0,0,0,0,0,0,0,0,0,0,0,0,0,0,0,0,0,0,0,0,0,0,0,0,0,0,0,0,16,0,0,0,58.6,23.25,0.262
# 2305,37426,443690,Sellappan P.,2010,,0,0,0,0,0,0,0,0,0,0,0,0,0,0,0,0,0,0,0,0,0,0,0,0,0,0,0,0,0,0,0,0,0,0,0,0,0,0,0,0,0,0,0,0,0,0,0,0,0,0,0,0,0,0,0,0,0,0,0,0,0,0,0,0,0,0,0,0,0,0,0,0,0,0,0,0,0,0,0,0,0,0,0,0,0,0,0,0,0,0,0,0,0,0,0,0,0,0,4.55904559,0,0,0,0,0,0,0,0,0,0,0,0,0,55.72055721,0,0,0,0,0,0,0,0,0,0,0,0,0,0,0,0,0,0,0,0,0,23.0302303,0,0,0,0,0,0,0,0,0,16.6901669,0,0,0,0,0,0,0,0,0,0,0,0,0,0,0,0,0,0,0,0,0,0,0,0,0,0,0,0,0,0,0,0,0,0,0,0,82.8,32.8,0.262
# 2306,39995,466447,Bahari H.,2012,,0,0,0,0,0,0,0,0,0,0,0,0,0,0,0,0,0,0,0,11.11111111,0,0,0,0,0,0,0,0,0,0,0,0,0,0,0,0,0,0,0,0,0,0,0,0,0,0,0,0,0,0,0,0,0,0,0,0,0,0,0,0,55.55555556,0,0,0,0,0,0,0,0,0,0,0,0,0,0,0,0,0,0,0,0,0,0,0,0,0,0,0,0,0,0,0,0,0,0,0,0,0,0,0,0,0,0,0,0,0,0,0,0,0,0,0,0,0,0,0,0,0,0,33.33333333,0,0,0,0,0,0,0,0,0,0,0,0,0,0,0,0,0,0,0,0,0,0,0,0,0,0,0,0,0,0,0,0,0,0,0,0,0,0,0,0,0,0,0,0,0,0,0,0,0,0,0,0,0,0,0,0,0,0,0,0,0,58.4,23.15,0.262
# 2307,39814,466168,Chenu S.,2012,,0,0,0,5.494516593,0,0,0,0,0,0,0,0,0,0,0,0,0,0,0,0,0,0,0,0,0,0,0,0,0,0,0,0,0,0,0,0,0,0,0,0,0,0,0,0,0,0,0,0,0,0,0,0,0,0,0,0,0,0,0,0,0,0,0,0,0,0,0,0,0,0,0,0,0,0,0,0,0,0,0,0,0,0,0,0,0,0,0,0,0,0,0,0,0,0,0,0,0,0,0,0,41.95812853,0,0,0,0,0,4.795010117,0,0,0,0,0,0,0,0,43.05703085,0,0,0,0,0,0,0,0,0,0,0,0,0,0,0,0,0,0,0,0,0,0,0,0,0,0,0,0,0,0,0,0,0,0,0,0,0,0,0,0,0,0,0,0,0,0,0,0,0,0,0,0,0,0,0,0,0,0,0,0,0,4.695313907,0,0,0,53,21,0.2619048
# 2308,27721,359532,Tanabe S.,1992,,0,0,0,31.25,0,0,0,0,0,0,0,0,0,0,0,0,0,0,0,0,0,0,0,0,0,0,0,0,0,0,0,0,0,0,0,0,0,0,0,0,0,0,0,0,0,0,0,0,0,0,0,0,0,0,0,0,0,0,0,0,0,0,0,0,0,0,0,0,0,0,0,0,0,0,0,0,0,0,0,0,0,0,0,0,0,0,0,0,0,0,0,0,0,0,0,0,0,0,0,0,0,0,0,0,0,0,0,0,0,0,0,0,0,0,0,0,0,0,0,0,0,0,0,0,0,0,0,0,0,0,0,0,0,0,0,0,0,50,0,0,0,0,0,0,0,0,0,0,0,0,0,0,0,0,0,0,0,0,0,0,0,0,0,0,0,0,0,0,0,0,0,0,18.75,0,0,0,0,0,0,0,0,133,52.7,0.2618596
# 2309,16778,146244,Burkhard D.J.M.,1997,,0,0,0,0,0,0,0,0,0,0,0,0,0,0,0,0,0,0,0,0,0,0,0,0,0,0,0,0,0,0,0,0,0,0,0,0,0,0,0,0,0,0,0,0,0,0,0,0,0,0,2,0,0,0,0,0,0,0,0,0,0,0,0,0,0,0,0,0,0,0,0,0,0,0,0,0,0,0,0,0,0,0,0,0,0,0,0,0,0,0,0,0,0,0,0,0,0,0,0,0,22.5,0,0,0,0,0,0,0,0,0,0,0,0,0,0,0,0,0,0,0,0,0,0,0,0,0,0,0,0,0,0,0,0,0,0,0,0,75.5,0,0,0,0,0,0,0,0,0,0,0,0,0,0,0,0,0,0,0,0,0,0,0,0,0,0,0,0,0,0,0,0,0,0,0,0,0,0,0,0,0,0,0,64.1,25.4,0.261811
# 2310,40694,476425,Chenu S.,2012,,0,0,0,0,0,0,0,0,0,0,0,0,0,0,0,0,0,0,0,0,0,0,0,0,0,0,0,0,0,0,0,0,0,0,0,0,0,0,0,0,0,0,0,0,0,0,0,0,0,0,0,0,0,0,0,0,0,0,0,0,0,0,0,0,0,0,0,0,0,0,0,0,0,0,0,0,0,0,0,0,0,0,0,0,0,0,0,0,0,0,0,0,0,0,0,0,0,0,0,0,0,0,0,0,0,57.14,14.29,0,0,0,0,0,0,0,0,0,0,0,0,0,0,0,0,0,0,0,0,0,0,0,0,0,0,0,0,0,0,0,0,0,28.57,0,0,0,0,0,0,0,0,0,0,0,0,0,0,0,0,0,0,0,0,0,0,0,0,0,0,0,0,0,0,0,0,0,0,0,0,0,0,0,0,58.8,23.3,0.2618026
# 2311,40694,476430,Chenu S.,2012,,0,0,0,0,0,0,0,0,0,0,0,0,0,0,0,0,0,0,0,0,0,0,0,0,0,0,0,0,0,0,0,0,0,0,0,0,0,0,0,0,0,0,0,0,0,0,0,0,0,0,0,0,0,0,0,0,0,0,0,0,0,0,0,0,0,0,0,0,0,0,0,0,0,0,0,0,0,0,0,0,0,0,0,0,0,0,0,0,0,0,0,0,0,0,0,0,0,0,0,0,0,0,0,0,0,59.9559956,20.0220022,0,0,0,0,0,0,0,0,0,0,0,0,0,0,0,0,0,0,0,0,0,0,0,0,0,0,0,0,0,0,0,0,0,20.0220022,0,0,0,0,0,0,0,0,0,0,0,0,0,0,0,0,0,0,0,0,0,0,0,0,0,0,0,0,0,0,0,0,0,0,0,0,0,0,0,0,64.6,25.6,0.2617187
# 2312,30951,391774,Rajendran V.,2002,,0,0,0,0,0,0,0,0,0,0,0,0,0,0,0,0,0,0,0,5.984825297,0,0,0,0,0,0,0,0,0,0,0,0,0,0,0,0,0,0,0,0,0,0,0,0,0,0,0,0,0,0,0,0,0,0,0,0,0,0,0,0,0,0,0,0,0,0,0,0,0,0,0,0,0,0,0,0,0,0,0,0,0,0,0,0,0,0,0,0,0,0,0,0,0,0,0,0,0,0,0,0,0,0,0,0,0,0,0,0,0,0,0,0,0,0,0,0,0,0,0,0,0,0,0,0,0,0,0,0,0,0,0,0,0,0,0,0,0,0,0,0,0,0,0,0,0,0,0,0,0,0,0,0,0,58.24361292,0,0,0,0,0,0,0,0,0,0,0,0,0,35.77156179,0,0,0,0,0,0,0,0,0,0,0,0,0,49.2,19.5,0.2615385
# 2313,30154,376446,Yoko T.,1989,,0,0,0,0,0,0,0,0,0,0,0,0,0,0,0,0,0,0,0,0,0,0,0,0,0,0,0,0,0,0,0,0,0,0,0,0,0,0,0,0,0,0,0,0,0,0,0,0,0,0,0,0,0,0,0,0,0,0,0,0,0,0,0,0,0,0,0,0,0,0,0,0,0,0,0,0,0,0,0,0,0,0,0,0,0,0,0,30,0,0,0,0,0,0,0,0,0,0,0,0,0,0,0,0,0,0,0,0,0,0,0,0,0,0,0,0,0,0,0,0,0,0,0,0,0,0,0,0,0,0,0,0,0,0,0,0,0,0,0,0,0,0,0,0,0,0,0,0,0,0,0,0,0,70,0,0,0,0,0,0,0,0,0,0,0,0,0,0,0,0,0,0,0,0,0,0,0,0,0,0,0,44.9,17.8,0.261236
# 2314,40694,476420,Chenu S.,2012,,0,0,0,0,0,0,0,0,0,0,0,0,0,0,0,0,0,0,0,0,0,0,0,0,0,0,0,0,0,0,0,0,0,0,0,0,0,0,0,0,0,0,0,0,0,0,0,0,0,0,0,0,0,0,0,0,0,0,0,0,0,0,0,0,0,0,0,0,0,0,0,0,0,0,0,0,0,0,0,0,0,0,0,0,0,0,0,0,0,0,0,0,0,0,0,0,0,0,0,0,0,0,0,0,0,51.56051561,9.709097091,0,0,0,0,0,0,0,0,0,0,0,0,0,0,0,0,0,0,0,0,0,0,0,0,0,0,0,0,0,0,0,0,0,38.7303873,0,0,0,0,0,0,0,0,0,0,0,0,0,0,0,0,0,0,0,0,0,0,0,0,0,0,0,0,0,0,0,0,0,0,0,0,0,0,0,0,51.2,20.3,0.2610838
# 2315,213,20062,Polukhin V.N.,1983,,0,0,0,0,0,0,0,0,0,0,0,0,0,0,0,0,0,0,0,0,0,0,0,0,0,0,0,0,0,0,0,0,0,0,0,0,0,0,0,0,0,0,0,0,0,0,0,0,0,0,0,0,0,0,0,0,0,0,0,0,74.40476116,0,0,0,0,0,0,0,0,0,0,0,0,0,0,0,0,0,0,0,0,0,0,0,0,0,0,0,0,0,0,0,0,0,0,0,0,0,0,0,10.49107157,0,0,0,0,0,0,0,0,0,0,0,0,0,0,0,0,0,0,0,0,0,0,0,0,0,0,0,0,0,0,0,0,0,0,0,0,10.49107157,0,0,0,0,0,0,0,0,0,4.613095692,0,0,0,0,0,0,0,0,0,0,0,0,0,0,0,0,0,0,0,0,0,0,0,0,0,0,0,0,0,0,0,0,0,77.9,30.9,0.261
# 2316,435,22471,Livshits V.Ya.,1985,,0,0,0,0,0,0,0,0,0,0,0,0,0,0,0,0,0,0,0,0,0,0,0,0,0,0,0,0,0,0,0,0,0,0,0,0,0,0,0,0,0,0,0,0,0,0,0,0,0,0,0,0,0,0,0,0,0,0,0,0,66,0,0,0,0,0,0,0,0,0,0,13.3,0,0,0,0,0,0,0,0,0,0,0,0,0,0,0,0,0,0,0,0,0,0,0,0,0,0,0,0,10.2,0,0,0,0,0,0,0,0,0,0,0,0,0,0,0,0,0,0,0,0,0,0,0,0,0,0,0,0,0,0,0,0,0,0,0,0,10.5,0,0,0,0,0,0,0,0,0,0,0,0,0,0,0,0,0,0,0,0,0,0,0,0,0,0,0,0,0,0,0,0,0,0,0,0,0,0,0,0,0,0,0,64.3,25.5,0.261
# 2317,1888,122464,Sanin V.I.,1982,,0,0,0,0,0,0,0,0,0,0,0,0,0,0,0,0,0,0,0,0,0,0,0,0,30,0,0,0,0,0,0,0,0,0,0,0,0,0,0,0,0,0,0,0,0,0,0,0,0,0,0,0,0,0,0,0,0,0,0,0,0,0,0,0,0,0,0,0,0,0,0,0,0,0,0,0,0,0,0,0,0,0,0,0,0,0,0,0,0,0,0,10,0,0,0,0,0,0,0,0,10,0,0,0,0,0,0,0,0,0,0,0,0,0,0,0,0,0,0,0,0,0,0,0,0,0,0,0,0,0,0,0,0,0,0,0,0,50,0,0,0,0,0,0,0,0,0,0,0,0,0,0,0,0,0,0,0,0,0,0,0,0,0,0,0,0,0,0,0,0,0,0,0,0,0,0,0,0,0,0,0,,,0.261
# 2318,1965,110894,Kisin B.I.,1959,TK14,0,0,0,1.712773681,0,0,0,0.220699959,0,0,0,0,0,21.82324594,0,0,25.7980452,0,0,0,0,0,0,0,1.868524652,0,0,0,0,0,0,0,0,0,0,0,0,0,0,0,0,0,0,0,0,0,0,0,0,0,0,0,0,0,0,0,0,0,0,0,0,0,0,0,0,0,0,0,0,0,0,0,0,0,0,0,0,0,0,0,0,0,0,0,0,0,0,0,0,0,0,0,0,0,0,0,0,0,0,0,0.704419469,0,0,0,0,0,0,0,0,0,0,0,0,0,0,0,0,0,0,0,0,0,0,0,0,0,0,0,0,0,0.059909989,0,0,0,0,0,0,47.81238111,0,0,0,0,0,0,0,0,0,0,0,0,0,0,0,0,0,0,0,0,0,0,0,0,0,0,0,0,0,0,0,0,0,0,0,0,0,0,0,0,0,0,0,85.3,33.82,0.261
# 2319,3833,12216,Ashizuka M.,1984,,0,0,0,0,0,0,0,0,0,0,0,0,0,0,0,0,0,0,0,0,0,0,0,0,0,0,0,0,0,0,0,0,0,0,0,0,0,0,0,0,0,0,0,0,0,0,0,0,0,0,0,0,0,0,0,0,0,0,0,0,0,0,0,0,0,0,0,0,0,0,0,0,0,0,0,0,0,0,0,0,0,0,0,0,0,0,0,0,0,0,0,52.5,0,0,0,0,0,0,0,0,0,0,0,0,0,0,0,0,0,0,0,0,0,0,0,42.5,0,0,0,0,0,0,0,0,0,0,0,0,0,0,0,0,0,0,0,0,0,5,0,0,0,0,0,0,0,0,0,0,0,0,0,0,0,0,0,0,0,0,0,0,0,0,0,0,0,0,0,0,0,0,0,0,0,0,0,0,0,0,0,0,0,63.9,25.36,0.261
# 2320,4654,4484,Appen A.A.,1959,,0,0,0,0,0,0,0,0,0,0,0,0,0,32,0,0,0,0,0,0,0,0,0,0,0,0,0,0,0,0,0,0,0,0,0,0,0,0,0,0,0,0,0,0,0,0,0,0,0,0,0,0,0,0,0,0,0,0,0,0,0,0,0,0,0,0,0,0,0,0,0,16,0,0,0,0,0,0,0,0,0,0,0,0,0,0,0,0,0,0,0,0,0,0,0,0,0,0,0,0,0,0,0,0,0,0,0,0,0,0,0,0,0,0,0,0,0,0,0,0,0,0,0,0,0,0,0,0,0,0,0,0,0,0,0,0,0,52,0,0,0,0,0,0,0,0,0,0,0,0,0,0,0,0,0,0,0,0,0,0,0,0,0,0,0,0,0,0,0,0,0,0,0,0,0,0,0,0,0,0,0,62.4,24.81,0.261
# 2321,5373,140959,Nikonorov N.V.,1993,,0,0,0,0,0,0,0,0,0,0,0,0,0,0,0,0,0,0,0,0,0,0,0,0,0,0,0,0,0,0,0,0,0,0,0,0,0,0,0,0,0,0,0,0,0,0,0,0,0,0,0,0,0,0,0,0,0,0,0,0,0,0,0,0,0,0,0,0,0,0,0,0,0,0,0,0,0,0,0,0,0,0,0,0,0,0,0,0,0,0,0,0,0,0,0,0,0,0,0,0,40,0,0,0,0,0,30,0,0,0,0,0,0,0,0,30,0,0,0,0,0,0,0,0,0,0,0,0,0,0,0,0,0,0,0,0,0,0,0,0,0,0,0,0,0,0,0,0,0,0,0,0,0,0,0,0,0,0,0,0,0,0,0,0,0,0,0,0,0,0,0,0,0,0,0,0,0,0,0,0,0,76.2,30.2,0.261
# 2322,5798,92561,Singh S.,1989,,0,0,0,0,0,0,0,0,0,0,0,0,0,70,0,0,0,0,0,0,0,0,0,0,0,0,0,0,0,0,0,0,0,0,0,0,0,0,0,0,0,0,0,0,0,0,0,0,0,0,0,0,0,0,0,0,0,0,0,0,0,0,0,0,0,0,0,0,0,0,0,0,0,0,0,0,0,0,0,0,0,0,0,10,0,0,0,0,0,0,0,0,0,0,0,0,0,0,0,0,20,0,0,0,0,0,0,0,0,0,0,0,0,0,0,0,0,0,0,0,0,0,0,0,0,0,0,0,0,0,0,0,0,0,0,0,0,0,0,0,0,0,0,0,0,0,0,0,0,0,0,0,0,0,0,0,0,0,0,0,0,0,0,0,0,0,0,0,0,0,0,0,0,0,0,0,0,0,0,0,0,71.8,28.51,0.261
# 2323,6581,38050,Senin H.B.,1994,,0,0,0,0,0,0,0,0,0,0,0,0,0,0,0,0,0,0,0,0,0,0,0,0,0,0,0,0,0,0,0,0,0,0,0,0,0,0,0,0,0,0,0,0,0,0,0,0,0,0,0,0,0,0,0,0,0,0,0,0,0,0,0,0,0,0,0,0,0,0,0,0,0,0,0,0,0,0,0,0,0,0,0,0,0,0,0,0,0,0,0,0,0,0,0,0,0,0,0,0,0,0,0,0,0,0,0,0,0,0,0,0,0,0,0,72.9,0,0,0,0,0,0,0,0,0,0,0,0,0,0,0,0,0,0,0,0,0,0,0,0,0,0,0,0,0,0,0,0,0,0,27.1,0,0,0,0,0,0,0,0,0,0,0,0,0,0,0,0,0,0,0,0,0,0,0,0,0,0,0,0,0,0,63.9,25.33,0.261
# 2324,6772,51281,Bridge B.,1986,,0,0,0,5.219219879,0,0,0,0,0,0,0,0,0,0,0,0,0,0,0,0,0,0,0,0,0,0,0,0,0,0,0,0,0,0,0,0,0,0,0,0,0,0,0,0,0,0,0,0,0,0,0,0,0,0,0,0,0,0,0,0,0,0,0,0,0,0,0,0,0,0,0,0,0,0,0,0,0,0,0,0,0,0,0,0,0,0,0,0,0,0,0,0,0,0,0,0,0,0,0,0,0,0,0,0,0,0,0,0,0,0,0,0,0,0,0,0,0,0,0,0,0,0,0,0,0,0,0,0,0,0,0,0,0,0,0,0,0,0,0,0,0,0,0,0,0,0,0,0,0,0,0,0,0,77.12001241,0,0,0,0,0,0,0,0,0,0,0,0,0,0,0,0,0,0,0,0,0,17.66076771,0,0,0,0,0,37.9,15.03,0.261
# 2325,7836,74236,Higazy A.A.,1989,,0,0,0,0,0,0,0,0,0,0,0,0,0,0,0,0,0,0,0,0,0,0,0,0,0,0,0,0,0,0,0,0,0,0,0,0,0,0,0,0,0,0,0,0,0,0,0,0,0,0,0,0,0,0,0,0,0,0,0,0,0,0,0,0,0,0,0,0,0,0,0,0,0,0,0,0,0,0,0,0,0,0,0,0,0,0,0,0,0,0,0,0,0,0,0,0,0,0,0,0,0,0,0,0,0,0,0,0,0,0,0,0,0,0,0,39.31,0,0,0,0,0,0,0,0,0,0,0,0,0,0,0,0,0,0,0,0,0,0,0,0,0,0,0,0,0,0,0,0,0,0,0,0,0,0,0,0,0,0,0,0,0,0,0,0,0,0,0,0,0,0,0,0,0,0,0,0,0,60.69,0,0,0,41.6,16.5,0.261
# 2326,8696,80072,Vaills Y.,1992,,0,0,0,0,0,0,0,0,0,0,0,0,0,0,0,0,0,0,0,0,0,0,0,0,25.8427,0,0,0,0,0,0,0,0,0,0,0,0,0,0,0,0,0,0,0,0,0,0,0,0,0,0,0,0,0,0,0,0,0,0,0,0,0,0,0,0,0,0,0,0,0,0,0,0,0,0,0,0,0,0,0,0,0,0,0,0,0,0,0,0,0,0,0,0,0,0,0,0,0,0,0,12.35955,0,0,0,0,0,0,0,0,0,0,0,0,0,0,0,0,0,0,0,0,0,0,0,0,0,0,0,0,0,0,0,0,0,0,0,0,61.79775,0,0,0,0,0,0,0,0,0,0,0,0,0,0,0,0,0,0,0,0,0,0,0,0,0,0,0,0,0,0,0,0,0,0,0,0,0,0,0,0,0,0,0,82.3,32.63,0.261
# 2327,10017,97281,Rao K.J.,1986,,0,0,0,0,0,0,0,0,0,0,0,0,0,0,0,0,0,0,0,0,0,0,0,0,0,0,0,0,0,0,0,0,0,0,0,0,0,0,0,0,0,0,0,0,0,0,0,0,0,0,0,0,0,0,0,0,0,0,0,0,0,0,0,0,0,0,0,0,0,0,0,0,0,0,0,0,0,0,0,0,0,0,0,0,0,0,0,0,0,0,0,0,0,0,0,0,0,30,0,0,0,0,0,0,0,0,0,0,0,0,0,0,0,0,0,40,0,0,0,30,0,0,0,0,0,0,0,0,0,0,0,0,0,0,0,0,0,0,0,0,0,0,0,0,0,0,0,0,0,0,0,0,0,0,0,0,0,0,0,0,0,0,0,0,0,0,0,0,0,0,0,0,0,0,0,0,0,0,0,0,0,50.3,20.1,0.261
# 2328,11320,98769,Higazy A.A.,1985,,0,0,0,0,0,0,0,0,0,0,0,0,0,0,0,0,0,0,0,0,0,0,0,0,0,0,0,0,0,0,0,0,0,46.72,0,0,0,0,0,0,0,0,0,0,0,0,0,0,0,0,0,0,0,0,0,0,0,0,0,0,0,0,0,0,0,0,0,0,0,0,0,0,0,0,0,0,0,0,0,0,0,0,0,0,0,0,0,0,0,0,0,0,0,0,0,0,0,0,0,0,0,0,0,0,0,0,0,0,0,0,0,0,0,0,0,53.28,0,0,0,0,0,0,0,0,0,0,0,0,0,0,0,0,0,0,0,0,0,0,0,0,0,0,0,0,0,0,0,0,0,0,0,0,0,0,0,0,0,0,0,0,0,0,0,0,0,0,0,0,0,0,0,0,0,0,0,0,0,0,0,0,0,57.2,22.7,0.261
# 2329,25883,353312,Tille U.,1977,,0,0,0,0,0,0,40,0,0,0,0,0,0,0,0,0,0,0,0,0,0,0,0,0,0,0,0,0,0,0,0,0,0,0,0,0,0,0,0,0,0,0,0,0,0,0,0,0,0,0,0,0,0,0,0,0,0,0,0,30,0,0,0,0,0,0,0,0,0,0,0,0,0,0,0,0,0,0,0,0,0,0,0,0,0,0,0,0,0,0,0,0,0,0,0,0,0,0,0,0,0,0,0,0,0,0,0,0,0,0,0,0,0,0,0,0,0,0,0,0,0,0,0,0,0,0,0,0,0,0,0,0,0,30,0,0,0,0,0,0,0,0,0,0,0,0,0,0,0,0,0,0,0,0,0,0,0,0,0,0,0,0,0,0,0,0,0,0,0,0,0,0,0,0,0,0,0,0,0,0,0,29.9,12.1,0.261
# 2330,27695,359312,Saddeek Y.B.,2004,,0,0,0,0,0,0,0,0,0,0,0,0,0,65,0,0,0,0,0,10,0,0,0,0,0,0,0,0,0,0,0,0,0,0,0,0,0,0,0,0,0,0,0,0,0,0,0,0,0,0,0,0,0,0,0,0,0,0,0,0,0,0,0,0,0,0,0,0,0,0,0,0,0,0,0,0,0,0,0,0,0,0,0,25,0,0,0,0,0,0,0,0,0,0,0,0,0,0,0,0,0,0,0,0,0,0,0,0,0,0,0,0,0,0,0,0,0,0,0,0,0,0,0,0,0,0,0,0,0,0,0,0,0,0,0,0,0,0,0,0,0,0,0,0,0,0,0,0,0,0,0,0,0,0,0,0,0,0,0,0,0,0,0,0,0,0,0,0,0,0,0,0,0,0,0,0,0,0,0,0,0,78.2,31.02,0.261
# 2331,27695,359314,Saddeek Y.B.,2004,,0,0,0,0,0,0,0,0,0,0,0,0,0,55,0,0,0,0,0,20,0,0,0,0,0,0,0,0,0,0,0,0,0,0,0,0,0,0,0,0,0,0,0,0,0,0,0,0,0,0,0,0,0,0,0,0,0,0,0,0,0,0,0,0,0,0,0,0,0,0,0,0,0,0,0,0,0,0,0,0,0,0,0,25,0,0,0,0,0,0,0,0,0,0,0,0,0,0,0,0,0,0,0,0,0,0,0,0,0,0,0,0,0,0,0,0,0,0,0,0,0,0,0,0,0,0,0,0,0,0,0,0,0,0,0,0,0,0,0,0,0,0,0,0,0,0,0,0,0,0,0,0,0,0,0,0,0,0,0,0,0,0,0,0,0,0,0,0,0,0,0,0,0,0,0,0,0,0,0,0,0,77.5,30.75,0.261
# 2333,28483,380553,El0Adawy A.,2004,,0,0,0,0,0,0,0,0,0,0,0,0,0,79.20792079,0,0,0,0,0,0,0,0,0,0,0,0,0,0,0,0,0,0,0,0,0,0,0,0,0,0,0,0,0,0,0,0,0,0,0,0,0,0,0,0,0,0,0,0,0,0,0,0,0,0,0,0,0,0,0,0,0,0,0,0,0,0,0,0,0,0,0,0,0,0,0,0,0,0,0,0,0,0,0,0,0,0,0,0,0,0,19.8019802,0,0,0,0,0,0,0,0,0,0,0,0,0,0,0,0,0,0,0,0,0,0,0,0,0,0,0,0,0,0,0,0,0,0,0,0,0,0,0,0,0,0,0,0,0,0,0,0,0,0,0,0,0,0,0,0,0.99009901,0,0,0,0,0,0,0,0,0,0,0,0,0,0,0,0,0,0,0,0,0,0,0,49,19.43,0.261
# 2334,30756,391253,Senin H.B.,1994,,0,0,0,0,0,0,0,0,0,0,0,0,0,0,0,0,0,0,0,0,0,0,0,0,0,0,0,0,0,0,0,0,0,0,0,0,0,0,0,0,0,0,0,0,0,0,0,0,0,0,0,0,0,0,0,0,0,0,0,0,0,0,0,0,0,0,0,0,0,0,0,0,0,0,0,0,0,0,0,5.5,0,0,0,0,0,0,0,0,0,0,0,0,0,0,0,0,0,0,0,0,0,0,0,0,0,0,0,0,0,0,0,0,0,0,0,73.9,0,0,0,0,0,0,0,0,0,0,0,0,0,0,0,0,0,0,0,0,0,0,20.6,0,0,0,0,0,0,0,0,0,0,0,0,0,0,0,0,0,0,0,0,0,0,0,0,0,0,0,0,0,0,0,0,0,0,0,0,0,0,0,0,0,0,60.1,23.83,0.261
# 2335,31741,350637,El0Adawy A.,1999,,0,0,0,0,0,0,0,0,0,0,0,0,0,70,0,0,0,0,0,30,0,0,0,0,0,0,0,0,0,0,0,0,0,0,0,0,0,0,0,0,0,0,0,0,0,0,0,0,0,0,0,0,0,0,0,0,0,0,0,0,0,0,0,0,0,0,0,0,0,0,0,0,0,0,0,0,0,0,0,0,0,0,0,0,0,0,0,0,0,0,0,0,0,0,0,0,0,0,0,0,0,0,0,0,0,0,0,0,0,0,0,0,0,0,0,0,0,0,0,0,0,0,0,0,0,0,0,0,0,0,0,0,0,0,0,0,0,0,0,0,0,0,0,0,0,0,0,0,0,0,0,0,0,0,0,0,0,0,0,0,0,0,0,0,0,0,0,0,0,0,0,0,0,0,0,0,0,0,0,0,0,165,65.5,0.261
# 2336,31921,405133,Aitken B.G.,2007,,0,0,0,16.71500148,0,0,0,0,0,0,0,0,0,0,0,0,0,0,0,0,0,0,0,0,2.270679842,0,0,0,0,0,0,0,0,0,0,0,0,0,0,0,0,0,0,0,0,0,0,0,0,0,0,0,0,0,0,0,0,0,0,0,0,0,0,0,0,0,0,0,0,0,0,0,0,0,0,0,0,0,0,9.802995,0,0,0,0,0,0,0,0,0,0,0,0,0,0,0,0,0,0,0,0,0,0,0,0,0,0,0,0,0,0,0,0,0,0,0,0,0,0,0,0,0,0,0,0,0,0,0,0,0,0,0,0,0,0,0,0,0,71.21132368,0,0,0,0,0,0,0,0,0,0,0,0,0,0,0,0,0,0,0,0,0,0,0,0,0,0,0,0,0,0,0,0,0,0,0,0,0,0,0,0,0,0,0,92.3,36.64,0.261
# 2337,31921,405137,Aitken B.G.,2007,,0,0,0,15.99116665,0,0,0,0,0,0,0,0,0,0,0,0,0,0,0,0,0,0,0,0,5.203634402,0,0,0,0,0,0,0,0,0,0,0,0,0,0,0,0,0,0,0,0,0,0,0,0,0,0,0,0,0,0,0,0,0,0,0,0,0,0,0,0,0,0,0,0,0,0,0,0,0,0,0,0,0,0,9.796985695,0,0,0,0,0,0,0,0,0,0,0,0.020013981,0,0,0,0,0,0,0,0,0,0,0,0,0,0,0,0,0,0,0,0,0,0,0,0,0,0,0,0,0,0,0,0,0,0,0,0,0,0,0,0,0,0,0,0,0,68.98819927,0,0,0,0,0,0,0,0,0,0,0,0,0,0,0,0,0,0,0,0,0,0,0,0,0,0,0,0,0,0,0,0,0,0,0,0,0,0,0,0,0,0,0,93,36.9,0.261
# 2338,31921,405208,Aitken B.G.,2007,,0,0,0,17.82534519,0,0,0,0,0,0,0,0,0,0,0,0,0.020005995,0,0,0,0,0,0,0,0,0,0,0,0,0,0,0,0,0,0,0,0,0,0,0,0,0,0,0,0,0,0,0,0,0,0,0,0,0,0,0,0,0,0,0,0,0,0,0,0,0,0,0,0,0,0,0,0,0,0,0,0,0,0,9.902997326,0,0,0,0,0,0,0,0,0,0,0,0,0,0,0,0,0,0,0,0,0,0,0,0,0,0,0,0,0,0,0,0,0,0,0,0,0,0,0,0,0,0,0,0,0,0,0,0,0,0,0,0,0,0,0,0,0,69.28076129,0,0,0,0,0,0,0,0,0,2.970890198,0,0,0,0,0,0,0,0,0,0,0,0,0,0,0,0,0,0,0,0,0,0,0,0,0,0,0,0,0,0,0,0,0,93,36.9,0.261
# 2339,34275,417266,Reddy C.N.,2008,,0,0,0,0,0,0,0,0,0,0,0,0,0,80,0,0,0,0,0,0,0,0,0,0,0,0,0,0,0,0,0,0,0,0,0,0,0,0,0,0,0,0,0,0,0,0,0,0,0,0,0,0,0,0,0,0,0,0,0,0,0,0,0,0,0,0,0,0,0,0,0,0,0,0,0,0,0,0,0,0,0,0,0,10,0,0,0,0,0,0,0,0,0,0,0,0,0,0,0,0,0,0,0,0,0,0,0,0,0,0,0,0,0,0,0,0,0,0,0,0,0,0,0,0,0,0,0,0,0,0,0,0,0,0,0,0,0,0,0,0,0,0,0,0,0,0,0,0,0,0,0,0,0,0,0,0,0,0,0,0,0,0,0,0,0,0,0,10,0,0,0,0,0,0,0,0,0,0,0,0,0,29.5,11.71,0.261
# 2340,34776,419212,Marzouk S.Y.,2009,,0,0,0,0,0,0,0,0,0,0,0,0,0,0,0,0,0,0,0,0,0,0,0,0,0,0,0,0,0,0,0,0,0,0,0,0,0,0,0,0.4,0,0,0,0,0,0,0,0,0,0,0,0,0,0,0,0,0,0,0,0,0,0,0,0,0,0,0,0,0,0,0,0,0,0,0,0,0,0,0,0,0,0,0,0,0,0,0,0,0,0,0,0,0,0,0,0,0,0,0,0,49.8,0,0,0,0,0,0,0,0,0,0,0,0,0,0,49.8,0,0,0,0,0,0,0,0,0,0,0,0,0,0,0,0,0,0,0,0,0,0,0,0,0,0,0,0,0,0,0,0,0,0,0,0,0,0,0,0,0,0,0,0,0,0,0,0,0,0,0,0,0,0,0,0,0,0,0,0,0,0,0,0,0,39.6,15.69,0.261
# 2341,35366,425195,Gaafar M.S.,2009,,0,0,0,0,0,0,0,0,0,0,0,0,0,66.55,0,0,0,0,0,0,0,0,0,0,0,0,0,0,0,0,0,0,0,0,0,0,0,0,0,0,0,0,0,0,0,0,0,0,0,0,0,0,0,0,0,0,0,0,0,0,0,0,0,0,0,0,0,0,0,0,0,0,0,0,0,0,0,0,0,0,0,0,0,33.35,0,0,0,0,0,0,0,0,0,0,0,0.1,0,0,0,0,0,0,0,0,0,0,0,0,0,0,0,0,0,0,0,0,0,0,0,0,0,0,0,0,0,0,0,0,0,0,0,0,0,0,0,0,0,0,0,0,0,0,0,0,0,0,0,0,0,0,0,0,0,0,0,0,0,0,0,0,0,0,0,0,0,0,0,0,0,0,0,0,0,0,0,0,0,0,0,0,0,84.5,33.5,0.261
# 2342,40360,467699,Matori K.A.,2013,,0,0,0,0,0,0,0,0,0,0,0,0,0,0,0,0,0,0,0,0,0,0,0,0,0,0,0,0,0,0,0,0,0,0,0,0,0,0,0,0,0,0,0,0,0,0,0,0,0,0,0,0,0,0,0,0,0,0,0,0,0,0,0,0,0,0,0,0,0,0,0,0,0,0,0,0,0,0,0,0,0,0,0,0,0,0,0,0,0,0,0,0,0,0,0,0,0,0,0,0,0,0,0,0,0,0,0,0,0,0,0,0,0,0,0,40,0,0,0,60,0,0,0,0,0,0,0,0,0,0,0,0,0,0,0,0,0,0,0,0,0,0,0,0,0,0,0,0,0,0,0,0,0,0,0,0,0,0,0,0,0,0,0,0,0,0,0,0,0,0,0,0,0,0,0,0,0,0,0,0,0,41.6,50.9,0.261
# 2343,31787,379163,Kodama M.,2006,,0,0,0,0,0,0,0,0,0,0,0,0,0,73,0,0,0,0,0,0,0,0,0,0,0,0,0,0,0,0,0,0,0,0,0,0,0,0,0,0,0,0,0,0,0,0,0,0,0,0,0,0,0,0,0,0,0,0,0,0,0,0,0,0,0,0,0,0,0,0,0,0,0,0,0,0,0,0,0,0,0,0,0,0,0,0,0,0,0,0,0,0,0,0,0,0,0,0,0,0,27,0,0,0,0,0,0,0,0,0,0,0,0,0,0,0,0,0,0,0,0,0,0,0,0,0,0,0,0,0,0,0,0,0,0,0,0,0,0,0,0,0,0,0,0,0,0,0,0,0,0,0,0,0,0,0,0,0,0,0,0,0,0,0,0,0,0,0,0,0,0,0,0,0,0,0,0,0,0,0,0,58,23,0.2608696
# 2344,39814,466173,Chenu S.,2012,,0,0,0,5.50549576,0,0,0,0,0,0,0,0,0,0,0,0,0,0,0,0,0,0,0,0,0,0,0,0,0,0,0,0,0,0,0,0,0,0,0,0,0,0,0,0,0,0,0,0,0,0,0,0,0,0,0,0,0,0,0,0,0,0,0,0,0,0,0,0,0,0,0,0,0,0,0,0,0,0,0,0,0,0,0,0,0,0,0,0,0,0,0,0,0,0,0,0,0,0,0,0,35.03496483,0,0,0,0,0,6.806987339,0,0,0,0,0,0,0,0,39.63956627,0,0,0,0,0,0,0,0,0,0,0,0,0,0,0,0,0,0,0,0,0,0,0,0,0,0,0,0,0,0,0,0,0,0,0,0,0,0,0,0,0,0,0,0,0,0,0,0,0,0,0,0,0,0,0,0,0,0,0,0,0,13.0129858,0,0,0,58,23,0.2608696
# 2345,30154,376448,Yoko T.,1989,,0,0,0,0,0,0,0,0,0,0,0,0,0,0,0,0,0,0,0,0,0,0,0,0,0,0,0,0,0,0,0,0,0,0,0,0,0,0,0,0,0,0,0,0,0,0,0,0,0,0,0,0,0,0,0,0,0,0,0,0,0,0,0,0,0,0,0,0,0,0,0,0,0,0,0,0,0,0,0,0,0,0,0,0,0,0,0,40,0,0,0,0,0,0,0,0,0,0,0,0,0,0,0,0,0,0,0,0,0,0,0,0,0,0,0,0,0,0,0,0,0,0,0,0,0,0,0,0,0,0,0,0,0,0,0,0,0,0,0,0,0,0,0,0,0,0,0,0,0,0,0,0,0,60,0,0,0,0,0,0,0,0,0,0,0,0,0,0,0,0,0,0,0,0,0,0,0,0,0,0,0,41.1,16.3,0.2607362
# 2346,25090,302381,Ota R.,1978,,0,0,0,0,0,0,0,0,0,0,0,0,0,0,0,0,0,0,0,0,0,0,0,0,0,0,0,0,0,0,0,0,0,0,0,0,0,0,0,0,0,0,0,0,0,0,0,0,0,0,0,0,0,0,0,0,0,0,0,30,0,0,0,0,0,0,0,0,0,0,0,0,0,0,0,0,0,0,0,0,0,0,0,0,0,0,0,0,0,0,0,0,0,0,0,0,0,0,0,0,0,0,0,0,0,0,0,0,0,0,0,0,0,0,0,0,0,0,0,0,0,0,0,0,0,0,0,0,0,0,0,0,0,70,0,0,0,0,0,0,0,0,0,0,0,0,0,0,0,0,0,0,0,0,0,0,0,0,0,0,0,0,0,0,0,0,0,0,0,0,0,0,0,0,0,0,0,0,0,0,0,21,8.33,0.2605042
