Repository: jacobergzhou/Poisson-Ratio

File: Poisson_data_no_metal_07192019.csv (part 25 of 57)
,Code,Glass #,Author,Year,Trademark,Ag2O,AgI,Al,Al2O3,AlF3,AlN,As,As2O3,As2O5,As2S3,As2Se3,AsSe,B,B2O3,BaCl2,BaF2,BaO,BeF2,BeO,Bi2O3,BiCl3,Br,Ca,CaF2,CaO,Cd,CdCl2,CdF2,CdO,Ce2O3,CeF3,CeO2,Cl,Co3O4,CoO,Cr2O3,Cs2O,CsCl,CsF,Cu2O,CuO,Dy2O3,Er,Er2O3,ErF3,Eu,Eu2O3,EuF3,F,Fe,Fe2O3,FeO,Ga,Ga2O3,Ga2S3,Ga2Se3,GaF3,Gd2O3,GdF3,Ge,GeO2,GeS2,GeSe2,H2O,HfF4,HfO2,Hg,Ho2O3,I,InF3,K,K2O,K2S,K2SO4,KBr,KCl,KF,KHF2,La,La2O3,La2S3,LaF3,Li,Li2O,Li2S,Li2SO4,LiBr,LiCl,LiF,LiI,MgF2,MgO,Mn2O3,MnF2,MnO,MnO2,MoO2,MoO3,N,Na,Na2O,Na2S,Na2SO4,NaCl,NaF,NaPO3,Nb2O5,Nd,Nd2O3,NdF3,NH4NO3,NiO,O,OH,P,P2O5,Pb,PbCl2,PbF2,PbO,PdO,Pr2O3,Pr6O11,PrF3,Rb2O,RbF,Rh2O3,RuO2,S,Sb,Sb2O3,Sb2S3,Sc2O3,Se,Si,Si3N4,SiC,SiO2,Sm2O3,Sn,SnO,SnO2,SO2,SO3,Sr,SrCl2,SrF2,SrO,Ta2O3,Ta2O5,Tb2O3,TbF3,Te,TeO2,Th,ThF4,ThO2,TiO2,Tl,Tl2O,Tl2Se,TlSe,Tm2O3,U,U3O8,UO2,V,V2O5,VO6,WO3,Y,Y2O3,Yb2O3,YbF3,YF3,ZnCl2,ZnF2,ZnO,ZnSO4,ZrF4,ZrO2,Young's modulus E (GPa),Shear modulus G (GPa),Poisson's ratio v,Calculated Poisson,Percent Error
# 903,6099,17436,Nemilov S.V.,1976,nan,0,0,0,0,0,0,0,0,0,0,0,0,0,10,0,0,0,0,0,0,0,0,0,0,0,0,0,0,0,0,0,0,0,0,0,0,0,0,0,0,0,0,0,0,0,0,0,0,0,0,0,0,0,0,0,0,0,0,0,0,70,0,0,0,0,0,0,0,0,0,0,0,0,0,0,0,0,0,0,20,0,0,0,0,0,0,0,0,0,0,0,0,0,0,0,0,0,0,0,0,0,0,0,0,0,0,0,0,0,0,0,0,0,0,0,0,0,0,0,0,0,0,0,0,0,0,0,0,0,0,0,0,0,0,0,0,0,0,0,0,0,0,0,0,0,0,0,0,0,0,0,0,0,0,0,0,0,0,0,0,0,0,0,0,0,0,0,0,0,0,0,0,0,0,0,0,0,0,0,0,0,89.9,34.79,0.293,0.292037942,0.328347462
# 2362,10648,75136,Farley J.M.,1975,nan,0,0,0,0,0,0,0,0,0,0,0,0,0,0,0,0,0,0,0,0,0,0,0,0,0,0,0,0,0,0,0,0,0,0,0,0,0,0,0,0,0,0,0,0,0,0,0,0,0,0,0,0,0,0,0,0,0,0,0,0,0,0,0,0,0,0,0,0,0,0,0,0,0,0,0,0,0,0,0,0,0,0,0,0,0,0,0,0,0,0,0,0,0,0,0,0,0,0,0,0,0,0,0,0,0,0,0,0,0,0,0,0,0,0,0,15,0,0,0,0,0,0,0,0,0,0,0,0,0,0,0,0,0,0,0,0,0,0,0,0,0,0,0,0,0,0,0,0,0,0,0,0,0,0,0,0,0,0,0,0,0,0,0,0,0,0,0,85,0,0,0,0,0,0,0,0,0,0,0,0,0,41.3,16.4,0.26,0.259146341,0.328330206
# 4993,41245,480756,Bootjomchai Ch.,2014,nan,0,0,0,0,0,0,0,0,0,0,0,0,0,28.57142857,0,0,4.761904762,0,0,0,0,0,0,0,0,0,0,0,0,0,0,0,0,0,0,0,0,0,0,0,0,0,0,0,0,0,0,0,0,0,0,0,0,0,0,0,0,0,0,0,0,0,0,0,0,0,0,0,0,0,0,0,0,0,0,0,0,0,0,0,0,0,0,0,0,0,0,0,0,0,0,0,0,0,0,0,0,0,0,0,0,0,0,0,0,0,0,0,0,0,0,0,0,0,0,0,0,0,0,0,0,0,0,0,0,0,0,0,0,0,0,0,0,0,0,0,0,66.66666667,0,0,0,0,0,0,0,0,0,0,0,0,0,0,0,0,0,0,0,0,0,0,0,0,0,0,0,0,0,0,0,0,0,0,0,0,0,0,0,0,0,0,0,79.3,33.17,0.196,0.195357251,0.327933404
# 1680,9402,96784,Bridge B.,1987,nan,0,0,0,0,0,0,0,0,0,0,0,0,0,0,0,0,25,0,0,0,0,0,0,0,0,0,0,0,0,0,0,0,0,0,0,0,0,0,0,0,0,0,0,0,0,0,0,0,0,0,0,0,0,0,0,0,0,0,0,0,0,0,0,0,0,0,0,0,0,0,0,0,0,0,0,0,0,0,0,0,0,0,0,0,0,0,0,0,0,0,0,0,0,0,0,0,0,0,0,0,0,0,0,0,0,0,0,0,0,0,0,0,0,0,0,50,0,0,0,0,0,0,0,0,0,0,0,0,0,0,0,0,0,0,0,0,0,0,0,0,0,0,0,0,0,0,0,0,0,0,0,0,0,0,0,0,0,0,0,0,0,0,0,0,0,0,0,0,0,0,0,0,0,0,0,0,0,25,0,0,0,47,18.43,0.276,0.275094954,0.327915261
# 2155,7346,93916,Brekhovskikh S.,1959,nan,0,0,0,0,0,0,0,0,0,0,0,0,0,16.29679984,0,0,0,0,0,0,0,0,0,0,0,0,0,0,9.571930904,0,0,0,0,0,0,0,0,0,0,0,0,0,0,0,0,0,0,0,0,0,0,0,0,0,0,0,0,0,0,0,0,0,0,0,0,0,0,0,0,0,0,0,0,0,0,0,0,0,0,0,0,0,0,0,0,0,0,0,0,0,0,0,0,0,0,0,0,0,0,0,0,0,0,0,0,0,0,0,0,0,0,0,0,0,0,0,0,0,0,74.13126926,0,0,0,0,0,0,0,0,0,0,0,0,0,0,0,0,0,0,0,0,0,0,0,0,0,0,0,0,0,0,0,0,0,0,0,0,0,0,0,0,0,0,0,0,0,0,0,0,0,0,0,0,0,0,0,0,0,0,0,0,0,35.9,14.18,0.265,0.265867419,0.327327887
# 3628,3128,153256,Livshits V.Ya.,1994,nan,0,0,0,0,0,0,0,0,0,0,0,0,0,0,0,0,0,0,0,0,0,0,0,0,0,0,0,0,0,0,0,0,0,0,0,0,0,0,0,0,0,0,0,0,0,0,0,0,0,0,0,0,0,0,0,0,0,0,0,0,0,0,0,0,0,0,0,0,0,0,0,0,0,0,0,0,0,0,0,0,0,0,0,12.5,0,0,0,0,0,0,0,0,0,0,0,0,0,0,0,0,12.5,0,0,0,0,0,0,0,0,0,0,0,0,0,0,0,0,0,0,0,0,0,0,0,0,0,0,0,0,0,0,0,0,0,0,0,0,59,0,0,0,1,0,0,0,0,0,0,0,0,0,0,0,0,0,0,0,15,0,0,0,0,0,0,0,0,0,0,0,0,0,0,0,0,0,0,0,0,0,0,0,93.5,37.8,0.236,0.236772487,0.327324904
# 3058,267,20667,Livshits V.Ya.,1991,nan,0,0,0,3,0,0,0,0,0,0,0,0,0,0,0,0,0,0,0,0,0,0,0,0,0,0,0,0,0,0,0,0,0,0,0,0,0,0,0,0,0,0,0,0,0,0,0,0,0,0,0,0,0,0,0,0,0,0,0,0,0,0,0,0,0,0,0,0,0,0,0,0,0,0,0,0,0,0,0,0,0,0,0,15,0,0,0,0,0,0,0,0,0,0,0,0,0,0,0,0,16,0,0,0,0,0,19,0,0,0,0,0,0,0,0,0,0,0,0,0,0,0,0,0,0,0,0,0,0,0,0,0,0,0,0,0,0,47,0,0,0,0,0,0,0,0,0,0,0,0,0,0,0,0,0,0,0,0,0,0,0,0,0,0,0,0,0,0,0,0,0,0,0,0,0,0,0,0,0,0,0,98.2,39.4,0.247,0.246192893,0.326763805
# 1565,24657,301086,Roychoudhury P.,2002,nan,0,0,0,0,0,0,0,0,0,0,0,0,0,0,0,0,0,0,0,0,0,0,0,0,0,0,0,0,0,0,0,0,0,0,0,0,0,0,0,0,0,0,0,0,0,0,0,0,0,0,0,0,0,0,0,0,0,0,0,0,0,0,0,0,0,0,0,0,0,0,0,0,0,0,0,0,0,0,0,0,0,0,0,0,0,0,0,0,0,0,0,0,0,0,0,0,0,0,0,0,0,0,0,0,0,0,0,0,0,0,0,0,0,0,0,0,0,0,0,14,0,0,0,0,0,0,0,0,0,0,0,0,0,0,0,0,0,0,0,0,0,0,0,0,0,0,0,0,0,0,0,0,0,86,0,0,0,0,0,0,0,0,0,0,0,0,0,0,0,0,0,0,0,0,0,0,0,0,0,0,0,45.5,17.8,0.279,0.278089888,0.326205147
# 3537,2314,31319,Tennison D.G.,1981,nan,0,0,0,0,0,0,0,0,0,0,0,0,0,0,0,0,0,0,0,0,0,0,0,0,0,0,0,0,0,0,0,0,0,0,0,0,0,0,0,0,0,0,0,0,0,0,0,0,0,0,0,0,0,0,0,0,0,0,0,0,0,0,0,0,0,0,0,0,0,0,0,5,0,0,0,0,0,0,0,0,0,0,0,0,0,0,0,0,0,0,0,0,0,0,0,0,0,0,0,0,20,0,0,0,0,0,0,0,0,0,0,0,0,0,0,0,0,0,0,0,0,0,0,0,0,0,0,0,0,0,0,0,0,0,0,0,0,75,0,0,0,0,0,0,0,0,0,0,0,0,0,0,0,0,0,0,0,0,0,0,0,0,0,0,0,0,0,0,0,0,0,0,0,0,0,0,0,0,0,0,0,60.7,24.5,0.238,0.23877551,0.325844624
# 4220,3849,12367,Tille U.,1978,nan,0,0,0,0,0,0,0,0,0,0,0,0,0,0,0,0,0,0,0,0,0,0,0,0,22,0,0,0,0,0,0,0,0,0,0,0,0,0,0,0,0,0,0,0,0,0,0,0,0,0,0,0,0,0,0,0,0,0,0,0,0,0,0,0,0,0,0,0,0,0,0,0,0,0,0,0,0,0,0,0,0,0,0,0,0,0,0,0,0,0,0,0,0,0,0,0,0,0,0,0,7.5,0,0,0,0,0,0,0,0,0,0,0,0,0,0,0,0,0,0,0,0,0,0,0,0,0,0,0,0,0,0,0,0,0,0,0,0,70.5,0,0,0,0,0,0,0,0,0,0,0,0,0,0,0,0,0,0,0,0,0,0,0,0,0,0,0,0,0,0,0,0,0,0,0,0,0,0,0,0,0,0,0,77.8,31.8,0.224,0.22327044,0.325696316
# 1828,6772,51284,Bridge B.,1986,nan,0,0,0,6.682357427,0,0,0,0,0,0,0,0,0,0,0,0,0,0,0,0,0,0,0,0,0,0,0,0,0,0,0,0,0,0,0,0,0,0,0,0,0,0,0,0,0,0,0,0,0,0,0,0,0,0,0,0,0,0,0,0,0,0,0,0,0,0,0,0,0,0,0,0,0,0,0,0,0,0,0,0,0,0,0,0,0,0,0,0,0,0,0,0,0,0,0,0,0,0,0,0,0,0,0,0,0,0,0,0,0,0,0,0,0,0,0,0,0,0,0,0,0,0,0,0,0,0,0,0,0,0,0,0,0,0,0,0,0,0,0,0,0,0,0,0,0,0,0,0,0,0,0,0,0,64.73698636,0,0,0,0,0,0,0,0,0,0,0,0,0,0,0,0,0,0,0,0,0,28.58065621,0,0,0,0,0,30.1,11.84,0.272,0.271114865,0.325417329
# 2337,6554,37750,Komarova N.V.,1991,nan,0,0,0,0,0,0,0,0,0,0,0,0,0,0,0,0,0,0,0,0,0,0,0,0,0,0,0,0,0,0,0,0,0,0,0,0,0,0,0,0,0,0,0,0,0,0,0,0,0,0,0,0,0,0,0,0,0,0,0,0,0,0,0,0,0,0,0,0,0,0,0,0,0,0,0,0,0,0,0,0,0,0,0,0,0,0,0,0,0,0,0,0,0,0,0,0,0,0,0,0,0,0,0,0,0,0,0,0,0,0,0,0,0,0,0,59.5,0,0,0,0,0,0,0,0,0,0,0,0,0,0,0,0,0,0,0,0,0,0,0,0,0,0,0,0,0,0,0,40.5,0,0,0,0,0,0,0,0,0,0,0,0,0,0,0,0,0,0,0,0,0,0,0,0,0,0,0,0,0,0,0,0,0,44.7,17.75,0.26,0.25915493,0.325027086
# 4050,290,21033,Karapetyan G.O.,1979,nan,0,0,0,6,0,0,0,0,0,0,0,0,0,0,0,0,0,0,0,0,0,0,0,0,0,0,0,0,0,0,0,0,0,0,0,0,0,0,0,0,0,0,0,0,0,0,0,0,0,0,0,0,0,0,0,0,0,0,0,0,0,0,0,0,0,0,0,0,0,0,0,0,0,0,0,0,0,0,0,0,0,0,0,29,0,0,0,0,0,0,0,0,0,0,0,0,0,0,0,0,0,0,0,0,0,0,0,0,0,0,0,0,0,0,0,0,0,0,0,0,0,0,0,0,0,0,0,0,0,0,0,0,0,0,0,0,0,65,0,0,0,0,0,0,0,0,0,0,0,0,0,0,0,0,0,0,0,0,0,0,0,0,0,0,0,0,0,0,0,0,0,0,0,0,0,0,0,0,0,0,0,83.8,34.1,0.228,0.228739003,0.324124093
# 3587,7079,121843,Butler B.P.,1996,nan,0,0,0,15.65908294,0,0,0,0,0,0,0,0,0,0,0,0,0.785736358,0,0,0,0,0,0,0,10.02968031,0,0,0,0,0,0,0,0,0,0,0,0,0,0,0,0,0,0,0,0,0,0,0,0,0,1.572006319,0,0,0,0,0,0,0,0,0,0,0,0,0,0,0,0,0,0,0,0,0.12933432,0,0,0,0,0,0,0,0,0,0,0,0,0,0,0,0,0,0,0,6.078968435,0,0,0,0,0,0,0,0,10.83281354,0,0,0,0,0,0,0,0,0,0,0,0,0,0,0,0,0,0,0.009097081,0,0,0,0,0,0,0,0,0,0,0,0,0,0,0,0,0,54.90328069,0,0,0,0,0,0,0,0,0,0,0,0,0,0,0,0,0,0,0,0,0,0,0,0,0,0,0,0,0,0,0,0,0,0,0,0,0,0,0,0,0,0,0,85.3,34.5,0.237,0.236231884,0.324099554
# 3083,31921,405151,Aitken B.G.,2007,nan,0,0,0,16.22647767,0,0,0,0,0,0,0,0,0,0,0,0,1.800718631,0,0,0,0,0,0,0,0,0,0,0,0,0,0,0,0,0,0,0,0,0,0,0,0,0,0,0,0,0,0,0,0,0,0,0,0,0,0,0,0,0,0,0,0,0,0,0,0,0,0,0,0,0,0,0,0,0,0,0,0,0,0,9.81399254,0,0,0,0,0,0,0,0,0,0,0,0,0,0,0,0,0,0,0,0,0,0,0,0,0,0,0,0,0,0,0,0,0,0,0,0,0,0,0,0,0,0,0,0,0,0,0,0,0,0,0,0,0,0,0,0,0,72.11879518,0,0,0,0,0,0,0,0,0,0.04001598,0,0,0,0,0,0,0,0,0,0,0,0,0,0,0,0,0,0,0,0,0,0,0,0,0,0,0,0,0,0,0,0,0,90.2,36.19,0.247,0.246200608,0.323640525
# 1061,27151,370996,Rouxel T.,1992,nan,0,0,7.155570666,0,0,0,0,0,0,0,0,0,0,0,0,0,0,0,0,0,0,0,0,0,0,0,0,0,0,0,0,0,0,0,0,0,0,0,0,0,0,0,0,0,0,0,0,0,0,0,0,0,0,0,0,0,0,0,0,0,0,0,0,0,0,0,0,0,0,0,0,0,0,0,0,0,0,0,0,0,0,0,0,0,0,0,0,0,0,0,0,0,0,0,0,0,0,0,11.18932864,0,0,0,0,0,0,0,0,0,0,0,0,0,50.36697798,0,0,0,0,0,0,0,0,0,0,0,0,0,0,0,0,0,0,0,0,0,18.72887627,0,0,0,0,0,0,0,0,0,0,0,0,0,0,0,0,0,0,0,0,0,0,0,0,0,0,0,0,0,0,0,0,0,0,0,12.55924645,0,0,0,0,0,0,0,0,0,0,165,64,0.29,0.2890625,0.323275862
# 2634,31921,405146,Aitken B.G.,2007,nan,0,0,0,15.78787484,0,0,0,0,0,0,0,0,0,0,0,0,0.030014981,0,0,0,0,0,0,0,0,0,0,0,0,0,0,0,0,0,0,0,0,0,0,0,0,0,0,0,0,0,0,0,0,0,0,0,0,0,0,0,0,0,0,0,0,0,0,0,0,0,0,0,0,0,0,0,0,0,0,0,0,0,0,9.794990596,0,0,0,0,0,0,0,0,0,0,0,0,0,0,0,0,0,0,0,0,0,0,0,0,0,0,0,0,0,0,0,0,0,0,0,0,0,0,0,0,0,0,0,0,0,0,0,0,0,0,0,0,0,0,0,0,0,69.784823,0,0,0,0,0,0,0,0,0,4.602296581,0,0,0,0,0,0,0,0,0,0,0,0,0,0,0,0,0,0,0,0,0,0,0,0,0,0,0,0,0,0,0,0,0,91,36.25,0.256,0.255172414,0.323275862
# 2691,267,20660,Livshits V.Ya.,1991,nan,0,0,0,0,0,0,0,0,0,0,0,0,0,0,0,0,0,0,0,0,0,0,0,0,0,0,0,0,0,0,0,0,0,0,0,0,0,0,0,0,0,0,0,0,0,0,0,0,0,0,0,0,0,0,0,0,0,0,0,0,0,0,0,0,0,0,0,0,0,0,0,0,0,0,0,0,0,0,0,0,0,0,0,5,0,0,0,0,0,0,0,0,0,0,0,0,0,0,0,0,29,0,0,0,0,0,19,0,0,0,0,0,0,0,0,0,0,0,0,0,0,0,0,0,0,0,0,0,0,0,0,0,0,0,0,0,0,47,0,0,0,0,0,0,0,0,0,0,0,0,0,0,0,0,0,0,0,0,0,0,0,0,0,0,0,0,0,0,0,0,0,0,0,0,0,0,0,0,0,0,0,91.1,36.3,0.254,0.254820937,0.323203401
# 1606,31650,394171,Rajendran V.,2007,nan,0,0,0,0,0,0,0,0,0,0,0,0,0,0,0,0,0,0,0,0,0,0,0,0,34.37106,0,0,0,0,0,0,0,0,0,0,0,0,0,0,0,0,0,0,0,0,0,0,0,0,0,0,0,0,0,0,0,0,0,0,0,0,0,0,0,0,0,0,0,0,0,0,0,0,0,0,0,0,0,0,0,0,0,0,0,0,0,0,0,0,0,0,0,0,0,0,0,0,0,0,0,40.16864,0,0,0,0,0,0,0,0,0,0,0,0,0,0,25.4603,0,0,0,0,0,0,0,0,0,0,0,0,0,0,0,0,0,0,0,0,0,0,0,0,0,0,0,0,0,0,0,0,0,0,0,0,0,0,0,0,0,0,0,0,0,0,0,0,0,0,0,0,0,0,0,0,0,0,0,0,0,0,0,0,0,50.9,19.9,0.278,0.278894472,0.321752648
# 3621,309,21255,Nikulin V.Kh.,1981,nan,0,0,0,10,0,0,0,0,0,0,0,0,0,0,0,0,5,0,0,0,0,0,0,0,5,0,0,0,0,0,0,0,0,0,0,0,0,0,0,0,0,0,0,0,0,0,0,0,0,0,0,0,0,0,0,0,0,0,0,0,0,0,0,0,0,0,0,0,0,0,0,0,0,0,0,0,0,0,0,0,0,0,0,0,0,0,0,0,0,0,0,10,0,0,0,0,0,0,0,0,0,0,0,0,0,0,0,0,0,0,0,0,0,0,0,0,0,0,0,0,0,0,0,0,0,0,0,0,0,0,0,0,0,0,0,0,0,70,0,0,0,0,0,0,0,0,0,0,0,0,0,0,0,0,0,0,0,0,0,0,0,0,0,0,0,0,0,0,0,0,0,0,0,0,0,0,0,0,0,0,0,83.7,33.88,0.236,0.235242031,0.321173434
# 2298,27695,359314,Saddeek Y.B.,2004,nan,0,0,0,0,0,0,0,0,0,0,0,0,0,55,0,0,0,0,0,20,0,0,0,0,0,0,0,0,0,0,0,0,0,0,0,0,0,0,0,0,0,0,0,0,0,0,0,0,0,0,0,0,0,0,0,0,0,0,0,0,0,0,0,0,0,0,0,0,0,0,0,0,0,0,0,0,0,0,0,0,0,0,0,25,0,0,0,0,0,0,0,0,0,0,0,0,0,0,0,0,0,0,0,0,0,0,0,0,0,0,0,0,0,0,0,0,0,0,0,0,0,0,0,0,0,0,0,0,0,0,0,0,0,0,0,0,0,0,0,0,0,0,0,0,0,0,0,0,0,0,0,0,0,0,0,0,0,0,0,0,0,0,0,0,0,0,0,0,0,0,0,0,0,0,0,0,0,0,0,0,0,77.5,30.75,0.261,0.260162602,0.320842289
# 2303,31921,405137,Aitken B.G.,2007,nan,0,0,0,15.99116665,0,0,0,0,0,0,0,0,0,0,0,0,0,0,0,0,0,0,0,0,5.203634402,0,0,0,0,0,0,0,0,0,0,0,0,0,0,0,0,0,0,0,0,0,0,0,0,0,0,0,0,0,0,0,0,0,0,0,0,0,0,0,0,0,0,0,0,0,0,0,0,0,0,0,0,0,0,9.796985695,0,0,0,0,0,0,0,0,0,0,0,0.020013981,0,0,0,0,0,0,0,0,0,0,0,0,0,0,0,0,0,0,0,0,0,0,0,0,0,0,0,0,0,0,0,0,0,0,0,0,0,0,0,0,0,0,0,0,0,68.98819927,0,0,0,0,0,0,0,0,0,0,0,0,0,0,0,0,0,0,0,0,0,0,0,0,0,0,0,0,0,0,0,0,0,0,0,0,0,0,0,0,0,0,0,93,36.9,0.261,0.260162602,0.320842289
# 2304,31921,405208,Aitken B.G.,2007,nan,0,0,0,17.82534519,0,0,0,0,0,0,0,0,0,0,0,0,0.020005995,0,0,0,0,0,0,0,0,0,0,0,0,0,0,0,0,0,0,0,0,0,0,0,0,0,0,0,0,0,0,0,0,0,0,0,0,0,0,0,0,0,0,0,0,0,0,0,0,0,0,0,0,0,0,0,0,0,0,0,0,0,0,9.902997326,0,0,0,0,0,0,0,0,0,0,0,0,0,0,0,0,0,0,0,0,0,0,0,0,0,0,0,0,0,0,0,0,0,0,0,0,0,0,0,0,0,0,0,0,0,0,0,0,0,0,0,0,0,0,0,0,0,69.28076129,0,0,0,0,0,0,0,0,0,2.970890198,0,0,0,0,0,0,0,0,0,0,0,0,0,0,0,0,0,0,0,0,0,0,0,0,0,0,0,0,0,0,0,0,0,93,36.9,0.261,0.260162602,0.320842289
# 3066,3833,12215,Ashizuka M.,1984,nan,0,0,0,0,0,0,0,0,0,0,0,0,0,0,0,0,0,0,0,0,0,0,0,0,0,0,0,0,0,0,0,0,0,0,0,0,0,0,0,0,0,0,0,0,0,0,0,0,0,0,0,0,0,0,0,0,0,0,0,0,0,0,0,0,0,0,0,0,0,0,0,0,0,0,0,0,0,0,0,0,0,0,0,0,0,0,0,0,0,0,0,46.25,0,0,0,0,0,0,0,0,0,0,0,0,0,0,0,0,0,0,0,0,0,0,0,46.25,0,0,0,0,0,0,0,0,0,0,0,0,0,0,0,0,0,0,0,0,0,7.5,0,0,0,0,0,0,0,0,0,0,0,0,0,0,0,0,0,0,0,0,0,0,0,0,0,0,0,0,0,0,0,0,0,0,0,0,0,0,0,0,0,0,0,56.5,22.64,0.247,0.247791519,0.320453212
# 2711,32370,389013,Reddy C.N.,2007,nan,0,0,0,0,0,0,0,0,0,0,0,0,0,55,0,0,0,0,0,0,0,0,0,0,0,0,0,0,0,0,0,0,0,0,0,0,0,0,0,0,0,0,0,0,0,0,0,0,0,0,0,0,0,0,0,0,0,0,0,0,0,0,0,0,0,0,0,0,0,0,0,0,0,0,0,0,0,0,0,0,0,0,0,25,0,0,0,0,0,0,0,0,0,0,0,0,0,0,0,0,0,0,0,0,0,0,0,0,0,0,0,0,0,0,0,0,0,0,0,0,0,0,0,0,0,0,0,0,0,0,0,0,0,0,0,0,0,0,0,0,0,0,0,0,0,0,0,0,0,0,0,0,0,0,0,0,0,0,0,0,0,0,0,0,0,0,0,0,0,0,0,0,0,0,0,0,0,20,0,0,0,68.8,27.45,0.254,0.253187614,0.31983707
# 2373,24323,188717,Wange P.,2002,nan,0,0,0,19,0,0,0,0,0,0,0,0,0,0,0,0,0,0,0,0,0,0,0,0,0,0,0,0,0,0,0,0,0,0,0,0,0,0,0,0,0,0,0,0,0,0,0,0,0,0,0,0,0,0,0,0,0,0,0,0,0,0,0,0,0,0,0,0,0,0,0,0,0,0,0,0,0,0,0,0,0,0,0,0,0,0,0,0,0,0,0,14.6,0,0,0,0,0,0,0,0,0,0,0,0,0,0,0,0,0,0,0,0,0,0,0,0,0,0,0,0,0,0,0,0,0,0,0,0,0,0,0,0,0,0,0,0,0,57.3,0,0,0,0,0,0,0,0,0,0,0,0,0,0,0,0,0,0,0,9.1,0,0,0,0,0,0,0,0,0,0,0,0,0,0,0,0,0,0,0,0,0,0,0,103,40.9,0.26,0.259168704,0.319729171
# 2972,309,21256,Nikulin V.Kh.,1981,nan,0,0,0,10,0,0,0,0,0,0,0,0,0,0,0,0,5,0,0,0,0,0,0,0,5,0,0,0,0,0,0,0,0,0,0,0,0,0,0,0,0,0,0,0,0,0,0,0,0,0,0,0,0,0,0,0,0,0,0,0,0,0,0,0,0,0,0,0,0,0,0,0,0,0,0,0,0,0,0,0,0,0,0,0,0,0,0,0,0,0,0,15,0,0,0,0,0,0,0,0,0,0,0,0,0,0,0,0,0,0,0,0,0,0,0,0,0,0,0,0,0,0,0,0,0,0,0,0,0,0,0,0,0,0,0,0,0,65,0,0,0,0,0,0,0,0,0,0,0,0,0,0,0,0,0,0,0,0,0,0,0,0,0,0,0,0,0,0,0,0,0,0,0,0,0,0,0,0,0,0,0,86.9,34.81,0.249,0.248204539,0.319462279
# 4548,7830,74169,Patel N.D.,1983,nan,0,0,0,0,0,0,0,0,0,0,0,0,0,0,0,0,0,0,0,0,0,0,0,0,0,0,0,0,0,0,0,0,0,0,0,0,0,0,0,0,0,0,0,0,0,0,0,0,0,0,0,0,0,0,0,0,0,0,0,0,0,0,0,0,0,0,0,0,0,0,0,0,0,0,0,0,0,0,0,0,0,0,0,0,0,0,0,0,0,0,0,0,0,0,0,0,0,48.7,0,0,0,0,0,0,0,0,0,0,0,0,0,0,0,0,0,51.3,0,0,0,0,0,0,0,0,0,0,0,0,0,0,0,0,0,0,0,0,0,0,0,0,0,0,0,0,0,0,0,0,0,0,0,0,0,0,0,0,0,0,0,0,0,0,0,0,0,0,0,0,0,0,0,0,0,0,0,0,0,0,0,0,0,49.6,20.4,0.215,0.215686275,0.319197446
# 5089,6774,51319,Rabukhin A.I.,1992,nan,0,0,0,2.919707766,0,0,0,0,0,0,0,0,0,0,0,0,0,0,0,22.34776821,0,0,0,0,0,0,0,0,0,0,0,0,0,0,0,0,0,0,0,0,0,0,0,0,0,0,0,0,0,0,0,0,0,17.11828863,0,0,0,0,0,0,0,0,0,0,0,0,0,0,0,0,0,0,0,0,0,0,0,0,0,0,0,0,0,0,0,0,0,0,0,0,0,0,0,0,0,0,0,0,0,0,0,0,0,0,0,0,0,0,0,0,0,0,0,0,0,0,0,0,0,57.61423539,0,0,0,0,0,0,0,0,0,0,0,0,0,0,0,0,0,0,0,0,0,0,0,0,0,0,0,0,0,0,0,0,0,0,0,0,0,0,0,0,0,0,0,0,0,0,0,0,0,0,0,0,0,0,0,0,0,0,0,0,0,49.2,20.84,0.181,0.180422265,0.319190677
# 5045,6549,37698,Field M.B.,1971,0,0,0,0,8.213917164,0,0,0,0,0,0,0,0,0,0,0,0,0,0,0,0,0,0,0,0,0,0,0,0,0,0,0,0,0,0,0,0,0,0,0,0,0,0,0,0,0,0,0,0,0,0,0,0,0,0,0,0,0,0,0,0,0,0,0,0,0,0,0,0,0,0,0,0,0,0,0,0,0,0,0,0,0,0,0,7.639923153,0,0,0,0,0,0,0,0,0,0,0,0,0,0,0,0,0,0,0,0,0,0,0,0,0,0,0,0,0,0,0,0,0,0,0,0,0,0,0,0,0,0,0,0,0,0,0,0,0,0,0,0,0,81.89718164,0,0,0,0,0,0,0,0,0,0,0,0,0,0,0,0,0,0,0,1.125989023,0,0,0,0,0,0,0,0,0,0,0,0,0,0,0,0,0,0,0,0,0,0,1.122989022,76.2,32.06,0.189,0.188396756,0.319176676
# 2242,2416,33045,Ashizuka M.,1985,nan,0,0,0,17.2,0,0,0,0,0,0,0,0,0,0,0,0,0,0,0,0,0,0,0,0,31,0,0,0,0,0,0,0,0,0,0,0,0,0,0,0,0,0,0,0,0,0,0,0,0,0,0,0,0,0,0,0,0,0,0,0,0,0,0,0,0,0,0,0,0,0,0,0,0,0,0,0,0,0,0,0,0,0,0,0,0,0,0,0,0,0,0,0,0,0,0,0,0,0,0,0,0,0,0,0,0,0,0,0,0,0,0,0,0,0,0,10.4,0,0,0,0,0,0,0,0,0,0,0,0,0,0,0,0,0,0,0,0,0,41.4,0,0,0,0,0,0,0,0,0,0,0,0,0,0,0,0,0,0,0,0,0,0,0,0,0,0,0,0,0,0,0,0,0,0,0,0,0,0,0,0,0,0,0,81.9,32.47,0.262,0.261164152,0.319026136
# 3266,575,24660,Spinner S.,1954,nan,0,0,0,0,0,0,0,0,0,0,0,0,0,14.30000143,0,0,0,0,0,0,0,0,0,0,14.30000143,0,0,0,0,0,0,0,0,0,0,0,0,0,0,0,0,0,0,0,0,0,0,0,0,0,0,0,0,0,0,0,0,0,0,0,0,0,0,0,0,0,0,0,0,0,0,0,0,0,0,0,0,0,0,0,0,0,0,0,0,0,0,0,0,0,0,0,0,0,0,0,0,0,0,0,14.30000143,0,0,0,0,0,0,0,0,0,0,0,0,0,0,0,0,0,0,0,0,0,0,0,0,0,0,0,0,0,0,0,0,0,0,0,0,57.09999571,0,0,0,0,0,0,0,0,0,0,0,0,0,0,0,0,0,0,0,0,0,0,0,0,0,0,0,0,0,0,0,0,0,0,0,0,0,0,0,0,0,0,0,84.9,34.2,0.242,0.24122807,0.318979266
# 170,14959,152211,Kumar A.V.R.,1998,nan,0,0,0,0,0,0,0,0,0,0,0,0,0,59,0,0,0,0,0,0,0,0,0,0,0,0,0,0,0,0,0,0,0,0,0,0,0,0,0,0,0,0,0,0,0,0,0,0,0,0,0,0,0,0,0,0,0,0,0,0,0,0,0,0,0,0,0,0,0,0,0,0,0,0,0,0,0,0,0,0,0,0,0,0,0,0,0,0,40,0,0,0,0,0,0,0,0,0,0,0,0,0,0,0,0,0,0,0,0,0,0,0,0,0,0,0,0,0,0,0,0,0,0,0,0,0,0,0,0,0,0,0,0,0,0,0,0,0,0,0,0,0,0,0,0,0,0,0,0,0,0,1,0,0,0,0,0,0,0,0,0,0,0,0,0,0,0,0,0,0,0,0,0,0,0,0,0,0,0,0,0,70.7,26.6,0.33,0.328947368,0.318979266
# 4445,7830,74166,Patel N.D.,1983,nan,0,0,0,0,0,0,0,0,0,0,0,0,0,0,0,0,0,0,0,0,0,0,0,0,0,0,0,0,0,0,0,0,0,0,0,0,0,0,0,0,0,0,0,0,0,0,0,0,0,0,0,0,0,0,0,0,0,0,0,0,0,0,0,0,0,0,0,0,0,0,0,0,0,0,0,0,0,0,0,0,0,0,0,0,0,0,0,0,0,0,0,0,0,0,0,0,0,47.2,0,0,0,0,0,0,0,0,0,0,0,0,0,0,0,0,0,52.8,0,0,0,0,0,0,0,0,0,0,0,0,0,0,0,0,0,0,0,0,0,0,0,0,0,0,0,0,0,0,0,0,0,0,0,0,0,0,0,0,0,0,0,0,0,0,0,0,0,0,0,0,0,0,0,0,0,0,0,0,0,0,0,0,0,48.3,19.8,0.219,0.21969697,0.318251003
# 2048,214,20092,Polukhin V.N.,1983,nan,0,0,0,0,0,0,0,0,0,0,0,0,0,0,0,0,0,0,0,0,0,0,0,0,0,0,0,0,0,0,0,0,0,0,0,0,0,0,0,0,0,0,0,0,0,0,0,0,0,0,0,0,0,0,0,0,0,0,0,0,71.58190273,0,0,0,0,0,0,0,0,0,0,0,0,0,0,0,0,0,0,8.231993414,0,0,0,0,0,0,0,0,0,0,0,0,0,0,0,0,0,0,0,0,10.09305193,0,0,0,0,0,0,0,0,0,0,0,0,0,0,0,0,0,0,0,0,0,0,0,0,0,0,0,0,0,0,0,0,0,0,0,0,10.09305193,0,0,0,0,0,0,0,0,0,0,0,0,0,0,0,0,0,0,0,0,0,0,0,0,0,0,0,0,0,0,0,0,0,0,0,0,0,0,0,0,0,0,0,77.4,30.5,0.268,0.268852459,0.318081723
# 4175,290,21037,Karapetyan G.O.,1979,nan,0,0,0,14,0,0,0,0,0,0,0,0,0,0,0,0,0,0,0,0,0,0,0,0,0,0,0,0,0,0,0,0,0,0,0,0,0,0,0,0,0,0,0,0,0,0,0,0,0,0,0,0,0,0,0,0,0,0,0,0,0,0,0,0,0,0,0,0,0,0,0,0,0,0,0,0,0,0,0,0,0,0,0,21,0,0,0,0,0,0,0,0,0,0,0,0,0,0,0,0,0,0,0,0,0,0,0,0,0,0,0,0,0,0,0,0,0,0,0,0,0,0,0,0,0,0,0,0,0,0,0,0,0,0,0,0,0,65,0,0,0,0,0,0,0,0,0,0,0,0,0,0,0,0,0,0,0,0,0,0,0,0,0,0,0,0,0,0,0,0,0,0,0,0,0,0,0,0,0,0,0,85.7,35,0.225,0.224285714,0.317460317
# 50,5984,72373,El0Mallawany R.,2000,nan,0,0,0,0,0,0,0,0,0,0,0,0,0,0,0,0,0,0,0,0,0,0,0,0,0,0,0,0,0,0,0,0,0,0,0,0,0,0,0,0,0,0,0,0,0,0,0,0,0,0,0,0,0,0,0,0,0,0,0,0,0,0,0,0,0,0,0,0,0,0,0,0,0,0,0,0,0,0,0,0,0,0,0,0,0,0,0,0,0,0,0,0,0,0,0,0,0,0,0,0,0,0,0,0,0,0,0,0,0,0,0,0,0,0,0,0,0,0,0,0,0,0,0,0,0,0,0,0,0,0,0,0,0,0,0,0,0,0,0,0,0,0,0,0,0,0,0,0,0,0,0,0,0,70,0,0,0,0,0,0,0,0,0,0,0,0,0,23,0,0,0,0,0,0,0,0,0,7,0,0,0,27,9.7,0.393,0.391752577,0.317410351
# 5248,30336,390452,Sidek H.A.A.,2004,nan,0,0,0,0,0,0,0,0,0,0,0,0,0,0,0,0,0,0,0,0,0,0,0,0,0,0,0,0,0,0,0,0,0,0,0,0,0,0,0,0,0,0,0,0,0,0,0,0,0,0,0,0,0,0,0,0,0,0,0,0,0,0,0,0,0,0,0,0,0,0,0,0,0,0,0,0,0,0,0,0,0,0,0,0,0,0,0,0,0,0,0,49.99928501,0,0,0,0,0,0,0,0,0,0,0,0,0,0,0,0,0,0,0,0,0,0,0,28.57102143,0,21.42969356,0,0,0,0,0,0,0,0,0,0,0,0,0,0,0,0,0,0,0,0,0,0,0,0,0,0,0,0,0,0,0,0,0,0,0,0,0,0,0,0,0,0,0,0,0,0,0,0,0,0,0,0,0,0,0,0,0,0,0,0,0,0,0,55.5,24.68,0.124,0.12439222,0.316306791
# 2965,213,20128,Polukhin V.N.,1983,nan,0,0,0,0,0,0,0,0,0,0,0,0,0,0,0,0,0,0,0,0,0,0,0,0,0,0,0,0,0,0,0,0,0,0,0,0,0,0,0,0,0,0,0,0,0,0,0,0,0,0,0,0,0,0,0,0,0,0,0,0,76.74571674,0,0,0,0,0,0,0,0,0,0,0,0,0,0,0,0,0,0,0,0,0,0,0,0,0,0,0,0,0,0,0,0,0,0,0,0,0,0,0,10.82114429,0,0,0,0,0,0,0,0,0,0,0,0,0,0,0,0,0,0,0,0,0,0,0,0,0,0,0,0,0,0,0,0,0,0,0,0,10.82114429,0,0,0,1.61199468,0,0,0,0,0,0,0,0,0,0,0,0,0,0,0,0,0,0,0,0,0,0,0,0,0,0,0,0,0,0,0,0,0,0,0,0,0,0,0,69.9,28,0.249,0.248214286,0.315547906
# 4882,20173,183929,Mai C.,1985,nan,0,0,0,0,0,0,0,0,0,0,0,0,0,0,0,0,0,0,0,0,0,0,0,0,26.9,0,0,0,0,0,0,0,0,0,0,0,0,0,0,0,0,0,0,0,0,0,0,0,0,0,0,0,0,0,0,0,0,0,0,0,0,0,0,0,0,0,0,0,0,0,0,0,0,0,0,0,0,0,0,0,0,0,0,0,0,0,0,0,0,0,0,0,0,0,0,0,0,0,0,0,24.3,0,0,0,0,0,0,0,0,0,0,0,0,0,0,2.6,0,0,0,0,0,0,0,0,0,0,0,0,0,0,0,0,0,0,0,0,0,46.2,0,0,0,0,0,0,0,0,0,0,0,0,0,0,0,0,0,0,0,0,0,0,0,0,0,0,0,0,0,0,0,0,0,0,0,0,0,0,0,0,0,0,0,76.6,31.9,0.2,0.200626959,0.313479624
# 1722,31650,394175,Rajendran V.,2007,nan,0,0,0,0,0,0,0,0,0,0,0,0,0,0,0,0,0,0,0,0,0,0,0,0,34.57182931,0,0,0,0,0,0,0,0,0,0,0,0,0,0,0,0,0,0,0,0,0,0,0,0,0,0,0,0,0,0,0,0,0,0,0,0,0,0,0,0,0,0,0,0,0,0,0,0,0,0,0,0,0,0,0,0,0,0,0,0,0,0,0,0,0,0,0,0,0,0,0,0,0,0,0,37.79660924,0,0,0,0,0,0,0,0,0,0,0,0,0,0,25.60901949,0,0,0,0,0,0,0,0,0,0,0,0,0,0,0,0,0,0,0,0,0,0,0,0,0,0,0,0,0,0,0,0,0,0,0,0,0,0,0,0,0,2.02254196,0,0,0,0,0,0,0,0,0,0,0,0,0,0,0,0,0,0,0,0,0,0,0,51.8,20.3,0.275,0.275862069,0.313479624
# 1846,38945,460142,Rao G.S.,2012,nan,0,0,0,0,0,0,0,0,0,0,0,0,0,55,0,0,0,0,0,0,0,0,0,20,0,0,0,0,0,0,0,0,0,0,0,0,0,0,0,0,0,0,0,0,0,0,0,0,0,0,0,0,0,0,0,0,0,0,0,0,0,0,0,0,0,0,0,0,0,0,0,0,0,0,0,0,0,0,0,0,0,0,0,0,0,0,0,0,0,0,0,0,0,0,0,0,0,0,0,0,0,0,0,0,0,0,0,0,0,0,0,0,0,0,0,0,0,0,0,0,0,0,0,0,0,0,0,0,0,0,0,0,0,0,0,0,0,0,0,0,0,0,0,0,0,0,0,0,0,0,0,0,0,0,0,0,0,0,0,0,0,0,0,0,0,0,0,0,0,0,0,0,0,0,0,0,0,25,0,0,0,58.6,23.05,0.272,0.271149675,0.312619625
# 4613,4206,50462,Molot V.A.,1992,nan,0,0,0,2,0,0,0,0,0,0,0,0,0,0,0,0,0,0,0,0,0,0,0,0,0,0,0,0,0,0,0,0,0,0,0,0,0,0,0,0,0,0,0,0,0,0,0,0,0,0,0,0,0,0,0,0,0,0,0,0,0,0,0,0,0,0,0,0,0,0,0,0,0,0,0,0,0,0,0,0,0,0,0,16.7,0,0,0,0,0,0,0,0,0,0,0,0,0,0,0,0,16.7,0,0,0,0,0,0,0,0,0,0,0,0,0,0,0,0,0,0,0,0,0,0,0,0,0,0,0,0,0,0,0,0,0,0,0,0,64.6,0,0,0,0,0,0,0,0,0,0,0,0,0,0,0,0,0,0,0,0,0,0,0,0,0,0,0,0,0,0,0,0,0,0,0,0,0,0,0,0,0,0,0,74.7,30.8,0.212,0.212662338,0.312423426
# 3456,39402,465114,Hojamberdiev M.,2012,nan,0,0,0,0,0,0,0,0,0,0,0,0,0,0,0,0,0,0,0,0,0,0,0,0,12.562309,0,0,0,0,0,0,0,0,0,0,0,0,0,0,0,0,0,0,0,0,0,0,0,0,0,0,0,0,0,0,0,0,0,0,0,0,0,0,0,0,0,0,0,0,0,0,0,0,0,0,0,0,0,0,0,0,0,0,0,0,0,0,0,0,0,0,0,0,0,0,0,0,0,0,0,14.20767886,0,0,0,0,0,0,0,0,0,0,0,0,0,0,0,0,0,0,0,0,0,0,0,0,0,0,0,0,0,0,0,0,0,0,0,0,71.32435429,0,0,0,0,0,0,0,0,0,0,0,0,0,0,0,0,0,0,0,0,0,0,0,0,0,0,0,0,0,0,0,0,0,0,0,0,0,0,0,0,0,0,1.905657848,80.7,32.56,0.24,0.239250614,0.312244062
# 2550,29680,383705,Begum A.N.,2006,nan,0,0,0,0,0,0,0,0,0,0,0,0,0,0.875563461,0,0,0,0,0,0,0,0,0,0,23.91430167,0,0,0,0,0,0,0,0,0,0,0,0,0,0,0,0,0,0,0,0,0,0,0,0,0,0,0,0,0,0,0,0,0,0,0,0,0,0,0,0,0,0,0,0,0,0,7.118412498,0,0,0,0,0,0,0,0,0,0,0,0,0,0,0,0,0,0,0,7.562065529,0,0,0,0,0,0,0,0,5.901059413,0,0,0,0,0,0,0,0,0,0,0,0,0,0,0.85888366,0,0,0,0,0,0,0,0,0,0,0,0,0,0,0,0,0,0,0,0,0,53.76971376,0,0,0,0,0,0,0,0,0,0,0,0,0,0,0,0,0,0,0,0,0,0,0,0,0,0,0,0,0,0,0,0,0,0,0,0,0,0,0,0,0,0,0,83,33.01,0.258,0.257194789,0.312097109
# 4710,40603,468535,Sidek H.A.A.,2012,nan,0,0,0,0,10,0,0,0,0,0,0,0,0,0,0,0,0,0,0,0,0,0,0,0,0,0,0,0,0,0,0,0,0,0,0,0,0,0,0,0,0,0,0,0,0,0,0,0,0,0,0,0,0,0,0,0,0,0,0,0,0,0,0,0,0,0,0,0,0,0,0,0,0,0,0,0,0,0,0,0,0,0,0,0,0,0,0,0,0,0,0,0,0,0,0,0,0,0,0,0,0,0,0,0,0,0,0,0,0,0,0,0,0,0,0,0,0,0,0,0,0,0,0,0,0,0,0,0,0,0,0,0,0,0,0,0,0,0,0,0,0,0,0,0,0,0,0,0,0,0,0,0,0,80,0,0,0,0,0,0,0,0,0,0,0,0,0,0,0,0,0,0,0,0,0,0,0,10,0,0,0,52.8,21.83,0.21,0.209344938,0.31193421
# 3491,6760,39935,Livshits V.Ya.,1990,nan,0,0,0,0,0,0,0,0,0,0,0,0,0,45,0,0,0,0,0,0,0,0,0,0,0,0,0,0,0,0,0,0,0,0,0,0,0,0,0,0,0,0,0,0,0,0,0,0,0,0,0,0,0,0,0,0,0,0,0,0,0,0,0,0,0,0,0,0,0,0,0,0,0,0,0,0,0,0,0,0,0,0,0,12.5,0,0,0,0,0,0,0,0,0,0,0,0,0,0,0,0,12.5,0,0,0,0,0,0,0,0,0,0,0,0,0,0,30,0,0,0,0,0,0,0,0,0,0,0,0,0,0,0,0,0,0,0,0,0,0,0,0,0,0,0,0,0,0,0,0,0,0,0,0,0,0,0,0,0,0,0,0,0,0,0,0,0,0,0,0,0,0,0,0,0,0,0,0,0,0,0,0,0,73.8,29.8,0.239,0.238255034,0.311701441
# 602,9402,96789,Bridge B.,1987,nan,0,0,0,0,0,0,0,0,0,0,0,0,0,0,0,0,50,0,0,0,0,0,0,0,0,0,0,0,0,0,0,0,0,0,0,0,0,0,0,0,0,0,0,0,0,0,0,0,0,0,0,0,0,0,0,0,0,0,0,0,0,0,0,0,0,0,0,0,0,0,0,0,0,0,0,0,0,0,0,0,0,0,0,0,0,0,0,0,0,0,0,0,0,0,0,0,0,0,0,0,0,0,0,0,0,0,0,0,0,0,0,0,0,0,0,50,0,0,0,0,0,0,0,0,0,0,0,0,0,0,0,0,0,0,0,0,0,0,0,0,0,0,0,0,0,0,0,0,0,0,0,0,0,0,0,0,0,0,0,0,0,0,0,0,0,0,0,0,0,0,0,0,0,0,0,0,0,0,0,0,0,46.5,17.87,0.302,0.301063234,0.310187261
# 4601,38258,450280,Sidek H.A.A.,2011,nan,0,0,0,0,9,0,0,0,0,0,0,0,0,0,0,0,0,0,0,0,0,0,0,0,0,0,0,0,0,0,0,0,0,0,0,0,0,0,0,0,0,0,0,0,0,0,0,0,0,0,0,0,0,0,0,0,0,0,0,0,0,0,0,0,0,0,0,0,0,0,0,0,0,0,0,0,0,0,0,0,0,0,0,0,0,0,0,0,0,0,0,0,0,0,0,0,0,0,0,0,0,0,0,0,0,0,0,0,0,0,0,0,0,0,0,0,0,0,0,0,0,0,0,0,0,0,0,0,0,0,0,0,0,0,0,0,0,0,0,0,0,0,0,0,0,0,0,0,0,0,0,0,0,90,0,0,0,0,0,0,0,0,0,0,0,0,0,0,0,0,0,0,0,0,0,0,0,1,0,0,0,49.9,20.58,0.213,0.21234208,0.308882775
# 1448,11092,44235,Muthupari S.,1995,nan,0,0,0,0,0,0,0,0,0,0,0,0,0,60,0,0,0,0,0,0,0,0,0,0,0,0,0,0,0,0,0,0,0,0,0,0,0,0,0,0,0,0,0,0,0,0,0,0,0,0,0,0,0,0,0,0,0,0,0,0,0,0,0,0,0,0,0,0,0,0,0,0,0,0,0,0,0,0,0,0,0,0,0,0,0,0,0,0,0,0,0,0,0,0,0,0,0,0,0,0,30,0,0,0,0,0,0,0,0,0,0,0,0,0,0,0,0,0,0,0,0,0,0,0,0,0,0,0,0,0,0,0,0,0,0,0,0,0,0,0,0,0,0,0,0,0,0,0,0,0,0,0,0,0,0,0,0,0,0,0,0,0,0,0,0,0,0,10,0,0,0,0,0,0,0,0,0,0,0,0,0,41.5,16.2,0.28,0.280864198,0.308641975
# 1452,11092,44242,Muthupari S.,1995,nan,0,0,0,0,0,0,0,0,0,0,0,0,0,58.3,0,0,0,0,0,0,0,0,0,0,0,0,0,0,0,0,0,0,0,0,0,0,0,0,0,0,0,0,0,0,0,0,0,0,0,0,0,0,0,0,0,0,0,0,0,0,0,0,0,0,0,0,0,0,0,0,0,0,0,0,0,0,0,0,0,0,0,0,0,0,0,0,0,0,0,0,0,0,0,0,0,0,0,0,0,0,29.1,0,0,0,0,0,0,0,0,0,0,0,0,0,0,0,0,0,0,0,0,0,0,0,0,0,0,0,0,0,0,0,0,0,0,0,0,0,0,0,0,0,0,0,0,0,0,0,0,0,0,0,0,0,0,0,0,0,0,0,0,0,0,0,0,0,0,12.6,0,0,0,0,0,0,0,0,0,0,0,0,0,41.5,16.2,0.28,0.280864198,0.308641975
# 1992,31551,393777,Bailey K.E.,1972,nan,0,0,0,0,0,0,10,0,0,0,0,0,0,0,0,0,0,0,0,0,0,0,0,0,0,0,0,0,0,0,0,0,0,0,0,0,0,0,0,0,0,0,0,0,0,0,0,0,0,0,0,0,0,0,0,0,0,0,0,15,0,0,0,0,0,0,0,0,0,0,0,0,0,0,0,0,0,0,0,0,0,0,0,0,0,0,0,0,0,0,0,0,0,0,0,0,0,0,0,0,0,0,0,0,0,0,0,0,0,0,0,0,0,0,0,0,0,0,0,0,0,0,0,0,0,0,0,0,0,0,0,0,0,0,0,0,0,0,0,0,0,0,0,0,0,0,0,0,0,0,0,0,75,0,0,0,0,0,0,0,0,0,0,0,0,0,0,0,0,0,0,0,0,0,0,0,0,0,0,0,0,24.4,9.6,0.27,0.270833333,0.308641975
# 900,5154,19242,Nemilov S.V.,1973,nan,0,0,0,0,0,0,0,0,0,0,0,0,0,74.2,0,0,0,0,0,0,0,0,0,0,0,0,0,0,0,0,0,0,0,0,0,0,0,0,0,0,0,0,0,0,0,0,0,0,0,0,0,0,0,0,0,0,0,0,0,0,0,0,0,0,0,0,0,0,0,0,0,25.8,0,0,0,0,0,0,0,0,0,0,0,0,0,0,0,0,0,0,0,0,0,0,0,0,0,0,0,0,0,0,0,0,0,0,0,0,0,0,0,0,0,0,0,0,0,0,0,0,0,0,0,0,0,0,0,0,0,0,0,0,0,0,0,0,0,0,0,0,0,0,0,0,0,0,0,0,0,0,0,0,0,0,0,0,0,0,0,0,0,0,0,0,0,0,0,0,0,0,0,0,0,0,0,0,0,0,0,0,0,37.6,14.55,0.293,0.29209622,0.308457361
# 2065,25178,302946,Sreeram A.N.,1991,nan,0,0,0,0,0,0,0,0,0,0,0,0,0,0,0,0,0,0,0,0,0,0,0,0,0,0,0,0,0,0,0,0,0,0,0,0,0,0,0,0,0,0,0,0,0,0,0,0,0,0,0,0,0,0,0,0,0,0,0,16.68116768,0,0,0,0,0,0,0,0,0,0,0,0,0,0,0,0,0,0,0,0,0,0,0,0,0,0,0,0,0,0,0,0,0,0,0,0,0,0,0,0,0,0,0,0,0,0,0,0,0,0,0,0,0,0,0,0,0,0,0,0,0,0,0,0,0,0,0,0,0,6.693468543,0,0,0,76.62536378,0,0,0,0,0,0,0,0,0,0,0,0,0,0,0,0,0,0,0,0,0,0,0,0,0,0,0,0,0,0,0,0,0,0,0,0,0,0,0,0,0,0,0,0,0,0,0,16.6,6.55,0.268,0.267175573,0.307622194
# 1449,11092,44238,Muthupari S.,1995,nan,0,0,0,0,0,0,0,0,0,0,0,0,0,50,0,0,0,0,0,0,0,0,0,0,0,0,0,0,0,0,0,0,0,0,0,0,0,0,0,0,0,0,0,0,0,0,0,0,0,0,0,0,0,0,0,0,0,0,0,0,0,0,0,0,0,0,0,0,0,0,0,0,0,0,0,0,0,0,0,0,0,0,0,0,0,0,0,0,0,0,0,0,0,0,0,0,0,0,0,0,20,0,0,0,0,0,0,0,0,0,0,0,0,0,0,0,0,0,0,0,0,0,0,0,0,0,0,0,0,0,0,0,0,0,0,0,0,0,0,0,0,0,0,0,0,0,0,0,0,0,0,0,0,0,0,0,0,0,0,0,0,0,0,0,0,0,0,30,0,0,0,0,0,0,0,0,0,0,0,0,0,41.7,16.3,0.28,0.279141104,0.306748466
# 1450,11092,44240,Muthupari S.,1995,nan,0,0,0,0,0,0,0,0,0,0,0,0,0,50,0,0,0,0,0,0,0,0,0,0,0,0,0,0,0,0,0,0,0,0,0,0,0,0,0,0,0,0,0,0,0,0,0,0,0,0,0,0,0,0,0,0,0,0,0,0,0,0,0,0,0,0,0,0,0,0,0,0,0,0,0,0,0,0,0,0,0,0,0,0,0,0,0,0,0,0,0,0,0,0,0,0,0,0,0,0,20,0,0,0,0,0,0,0,0,0,0,0,0,0,0,0,0,0,0,0,0,0,0,0,0,0,0,0,0,0,0,0,0,0,0,0,0,0,0,0,0,0,0,0,0,0,0,0,0,0,0,0,0,0,0,0,0,0,0,0,0,0,0,0,0,0,0,30,0,0,0,0,0,0,0,0,0,0,0,0,0,41.7,16.3,0.28,0.279141104,0.306748466
# 3015,256,20583,Livshits V.Ya.,1989,nan,0,0,0,0,0,0,0,0,0,0,0,0,0,0,0,0,0,0,0,0,0,0,0,0,0,0,0,0,0,0,0,0,0,0,0,0,0,0,0,0,0,0,0,0,0,0,0,0,0,0,0,0,0,0,0,0,0,0,0,0,0,0,0,0,0,0,0,0,0,0,0,0,0,0,0,0,0,0,0,0,0,0,0,15,0,0,0,0,0,0,0,0,0,0,0,0,0,0,0,0,16,0,0,0,0,0,19,0,0,0,0,0,0,0,0,0,0,0,0,0,0,0,0,0,0,0,0,0,0,0,0,0,0,0,0,0,0,41,0,0,0,0,0,0,0,0,0,0,0,9,0,0,0,0,0,0,0,0,0,0,0,0,0,0,0,0,0,0,0,0,0,0,0,0,0,0,0,0,0,0,0,113,45.3,0.248,0.247240618,0.306202378
# 3871,39858,471015,Ellison A.J.,2012,nan,0,0,0,12.07,0,0,0,0,0,0,0,0,0,3.78,0,0,1.55,0,0,0,0,0,0,0,5.36,0,0,0,0,0,0,0,0,0,0,0,0,0,0,0,0,0,0,0,0,0,0,0,0,0,0.02,0,0,0,0,0,0,0,0,0,0,0,0,0,0,0,0,0,0,0,0,0,0,0,0,0,0,0,0,0,0,0,0,0,0,0,0,0,0,0,0,4.94,0,0,0,0,0,0,0,0,0,0,0,0,0,0,0,0,0,0,0,0,0,0,0,0,0,0,0,0,0,0,0,0,0,0,0,0,0,0,0,0,0,0,0,0,0,69.24,0,0,0,0.11,0,0,0,0,0,2.91,0,0,0,0,0,0,0,0,0,0,0,0,0,0,0,0,0,0,0,0,0,0,0,0,0,0,0,0,0,0,0,0,0.02,80.8,32.8,0.231,0.231707317,0.306197867
# 3865,32370,389011,Reddy C.N.,2007,nan,0,0,0,0,0,0,0,0,0,0,0,0,0,65,0,0,0,0,0,0,0,0,0,0,0,0,0,0,0,0,0,0,0,0,0,0,0,0,0,0,0,0,0,0,0,0,0,0,0,0,0,0,0,0,0,0,0,0,0,0,0,0,0,0,0,0,0,0,0,0,0,0,0,0,0,0,0,0,0,0,0,0,0,15,0,0,0,0,0,0,0,0,0,0,0,0,0,0,0,0,0,0,0,0,0,0,0,0,0,0,0,0,0,0,0,0,0,0,0,0,0,0,0,0,0,0,0,0,0,0,0,0,0,0,0,0,0,0,0,0,0,0,0,0,0,0,0,0,0,0,0,0,0,0,0,0,0,0,0,0,0,0,0,0,0,0,0,0,0,0,0,0,0,0,0,0,0,20,0,0,0,56.2,22.84,0.231,0.230297723,0.304015891
# 4893,31146,392638,Nemilov S.V.,1971,nan,0,0,0,0,0,0,50,0,0,0,0,0,0,0,0,0,0,0,0,0,0,0,0,0,0,25,0,0,0,0,0,0,0,0,0,0,0,0,0,0,0,0,0,0,0,0,0,0,0,0,0,0,0,0,0,0,0,0,0,25,0,0,0,0,0,0,0,0,0,0,0,0,0,0,0,0,0,0,0,0,0,0,0,0,0,0,0,0,0,0,0,0,0,0,0,0,0,0,0,0,0,0,0,0,0,0,0,0,0,0,0,0,0,0,0,0,0,0,0,0,0,0,0,0,0,0,0,0,0,0,0,0,0,0,0,0,0,0,0,0,0,0,0,0,0,0,0,0,0,0,0,0,0,0,0,0,0,0,0,0,0,0,0,0,0,0,0,0,0,0,0,0,0,0,0,0,0,0,0,0,0,47.4,19.76,0.2,0.199392713,0.303643725
# 4907,32592,389340,Marzouk S.Y.,2007,nan,0,0,0,0,0,0,0,0,0,0,0,0,0,72.35765,0,0,0,0,0,0,0,0,0,0,0,0,0,0,0,0,0,0,0,0,0,0,0,0,0,0,0,0,0,0,0,0,0,0,0,0,0,0,0,0,0,0,0,0,0,0,0,0,0,0,0,0,0,0,0,0,0,0,0,0,0,0,0,0,0,0,0,0,0,0,0,0,0,0,0,0,0,0,0,0,0,0,0,0,0,0,10.83713,0,0,0,0,0,0,0,0,0,0,0,0,0,0,0,0,0,0,0,0,0,0,0,0,0,0,0,0,0,0,0,0,0,0,0,0,16.76829,0,0,0,0,0,0,0,0,0,0,0,0,0,0,0,0,0,0,0,0,0,0,0,0,0,0,0,0,0,0.03693,0,0,0,0,0,0,0,0,0,0,0,0,0,79.4,33.1,0.2,0.19939577,0.302114804
# 5017,27734,359611,Deriano S.,2004,nan,0,0,0,0,0,0,0,0,0,0,0,0,0,0,0,0,0,0,0,0,0,0,0,0,0,0,0,0,0,0,0,0,0,0,0,0,0,0,0,0,0,0,0,0,0,0,0,0,0,0,0,0,0,0,0,0,0,0,0,0,0,0,0,0,0,0,0,0,0,0,0,0,0,0,0,0,0,0,0,0,0,0,0,0,0,0,0,0,0,0,0,10,0,0,0,0,0,0,0,0,14,0,0,0,0,0,0,0,0,0,0,0,0,0,0,0,0,0,0,0,0,0,0,0,0,0,0,0,0,0,0,0,0,0,0,0,0,76,0,0,0,0,0,0,0,0,0,0,0,0,0,0,0,0,0,0,0,0,0,0,0,0,0,0,0,0,0,0,0,0,0,0,0,0,0,0,0,0,0,0,0,67.5,28.3,0.192,0.192579505,0.301825677
# 3708,210,20034,Livshits V.Ya.,1994,nan,0,0,0,0,0,0,0,0,0,0,0,0,0,0,0,0,0,0,0,0,0,0,0,0,0,0,0,0,0,0,0,0,0,0,0,0,0,0,0,0,0,0,0,0,0,0,0,0,0,0,0,0,0,0,0,0,0,0,0,0,10.4999999,0,0,0,0,0,0,0,0,0,0,2.099999979,0,0,0,0,0,0,0,0,0,0,0,23.19999977,0,0,0,0,0,0,0,0,0,0,0,0,0,0,0,0,3.199999968,0,0,0,0,0,0,0,0,0,0,0,0,0,0,0,0,0,0,0,0,0,0,0,0,0,0,0,0,0,0,0,0,0,0,0,0,52.59999947,0,0,0,0,0,0,0,0,0,0,0,0,0,0,0,0,0,0,0,0,0,0,0,0,0,0,0,0,0,0,0,0,0,0,0,0,0,0,0,0,0,0,8.400000916,88.8,35.96,0.234,0.234705228,0.3013795
# 4506,7830,74174,Patel N.D.,1983,nan,0,0,0,0,0,0,0,0,0,0,0,0,0,0,0,0,0,0,0,0,0,0,0,0,0,0,0,0,0,0,0,0,0,0,0,0,0,0,0,0,0,0,0,0,0,0,0,0,0,0,0,0,0,0,0,0,0,0,0,0,0,0,0,0,0,0,0,0,0,0,0,0,0,0,0,0,0,0,0,0,0,0,0,0,0,0,0,0,0,0,0,0,0,0,0,0,0,54,0,0,0,0,0,0,0,0,0,0,0,0,0,0,0,0,0,46,0,0,0,0,0,0,0,0,0,0,0,0,0,0,0,0,0,0,0,0,0,0,0,0,0,0,0,0,0,0,0,0,0,0,0,0,0,0,0,0,0,0,0,0,0,0,0,0,0,0,0,0,0,0,0,0,0,0,0,0,0,0,0,0,0,50.6,20.8,0.217,0.216346154,0.301311592
# 3308,210,20040,Livshits V.Ya.,1994,nan,0,0,0,0,0,0,0,0,0,0,0,0,0,0,0,0,0,0,0,0,0,0,0,0,0,0,0,0,0,0,0,0,0,0,0,0,0,0,0,0,0,0,0,0,0,0,0,0,0,0,0,0,0,0,0,0,0,0,0,0,10,0,0,0,0,0,0,0,0,0,0,2,0,0,0,0,0,0,0,0,0,0,0,0,0,0,0,0,0,0,0,0,0,0,0,0,0,0,0,0,25,0,0,0,0,0,0,0,0,0,0,0,0,0,0,0,0,0,0,0,0,0,0,0,0,0,0,0,0,0,0,0,0,0,0,0,0,50,0,0,0,0,0,0,0,0,0,0,0,5,0,0,0,0,0,0,0,0,0,0,0,0,0,0,0,0,0,0,0,0,0,0,0,0,0,0,0,0,0,0,8,82.9,33.42,0.241,0.240275284,0.300711925
# 2557,38438,450555,Connelly A.J.,2011,nan,0,0,0,1.379554688,0,0,0,0,0,0,0,0,0,15.5167365,0,0,0.154122765,0,0,0,0,0,0,0,0.070233534,0,0,0,0,0,0,0,0,0,0,0.066629985,0,0,0,0,0,0,0,0,0,0,0,0,0,0,0.327699926,0,0,0,0,0,0,0,0,0,0,0,0,0,0,0,0,0,0,0,0,0,0,0,0,0,0,0,0,0,0,0,0,16.3814663,0,0,0,0,0,0,0,9.073925951,0,0,0,0,0,0,0,0,8.533319073,0,0,0,0,0,0,0,0,0,0,0,0,0,0,0.027746854,0,0,0,0,0,0,0,0,0,0,0,0,0,0,0,0,0,0,0,0,0,48.13227913,0,0,0,0,0,0,0,0,0,0.076018853,0,0,0,0,0,0,0,0,0,0,0,0,0,0,0,0,0,0,0,0,0,0,0,0,0,0,0,0,0,0,0,0,0.260266441,87,34.6,0.258,0.257225434,0.300219564
# 3944,24854,195814,Ricoult D.L.G.,1998,nan,0,0,0,1.7653211,0,0,0,0,0,0,0,0,0,0.886681548,0,0,0,0,0,0,0,0,0,0,0,0,0,0,0,0,0,0,0,0,0,0,0,0,0,0,0,0,0,0,0,0,0,0,0,0,0,0,0,0,0,0,0,0,0,0,0,0,0,0,0,0,0,0,0,0,0,6.415489728,0,0,0,0,0,0,0,0,0,0,0,0,0,0,0,0,0,0,0,4.707710599,0,0,0,0,0,0,0,0,8.76478753,0,0,0,0,0,0,0,0,0,0,0,0,0,0,0,0,0,0,0,0,0,0,0,0,0,0,0,0,0,0.133799932,0,0,0,0,0,0,66.8570659,0,0,0,0,0,0,0,0,0,0,0,0,0,0,0,0,0,0,0,0,0,0,0,0,0,0,0,0,0,0,0,0,0,0,0,0,0,0,0,9.29318226,0,0,1.1759614,71.3,29,0.23,0.229310345,0.299850075
# 3626,3096,231,Nemilov S.V.,1973,nan,0,0,0,0,0,0,0,0,0,0,0,0,0,0,0,0,0,0,0,0,0,0,0,0,0,0,0,0,0,0,0,0,0,0,0,0,0,0,0,0,0,0,0,0,0,0,0,0,0,0,0,0,0,0,0,0,0,0,0,0,0,0,0,0,0,0,0,0,0,0,0,0,0,0,0,0,0,0,0,0,0,0,0,40,0,0,0,0,0,0,0,0,0,0,0,0,0,0,0,0,0,0,0,0,0,0,0,0,0,0,0,0,0,0,0,0,0,0,0,0,0,0,0,0,0,0,0,0,0,0,0,0,0,0,0,0,0,60,0,0,0,0,0,0,0,0,0,0,0,0,0,0,0,0,0,0,0,0,0,0,0,0,0,0,0,0,0,0,0,0,0,0,0,0,0,0,0,0,0,0,0,75.6,30.6,0.236,0.235294118,0.299102692
# 3523,214,20082,Polukhin V.N.,1983,nan,0,0,0,0,0,0,0,0,0,0,0,0,0,40.31656919,0,0,0,0,0,0,0,0,0,0,0,0,0,0,0,0,0,0,0,0,0,0,0,0,0,0,0,0,0,0,0,0,0,0,0,0,0,0,0,0,0,0,0,0,0,0,46.55493907,0,0,0,0,0,0,0,0,0,0,0,0,0,0,0,0,0,0,0,0,0,0,0,0,0,0,0,0,0,0,0,0,0,0,0,0,0,0,0,6.564245869,0,0,0,0,0,0,0,0,0,0,0,0,0,0,0,0,0,0,0,0,0,0,0,0,0,0,0,0,0,0,0,0,0,0,0,0,6.564245869,0,0,0,0,0,0,0,0,0,0,0,0,0,0,0,0,0,0,0,0,0,0,0,0,0,0,0,0,0,0,0,0,0,0,0,0,0,0,0,0,0,0,0,43.8,17.7,0.238,0.237288136,0.299102692
# 3549,16472,158845,Livshits V.Ya.,1999,nan,0,0,0,0,0,0,0,0,0,0,0,0,0,0,0,0,0,0,0,0,0,0,0,0,0,0,0,0,0,0,0,0,0,0,0,0,0,0,0,0,0,0,0,0,0,0,0,0,0,0,0,0,0,0,0,0,0,0,0,0,0,0,0,0,0,0,0,0,0,0,0,0,0,0,0,0,0,0,0,0,0,0,0,5,0,0,0,0,0,0,0,0,0,0,0,0,0,0,0,0,20,0,0,0,0,0,0,0,0,0,0,0,0,0,0,0,0,0,0,0,0,0,0,0,0,0,0,0,0,0,0,0,0,0,0,0,0,57,0,0,0,0,0,0,0,0,0,0,0,0,0,0,0,0,0,0,0,15,0,0,0,0,0,0,0,0,0,0,0,0,0,0,0,0,0,0,0,0,0,0,3,87.6,35.4,0.238,0.237288136,0.299102692
# 4351,11477,99145,Comins J.D.,1987,nan,0,0,0,0,0,0,0,0,0,0,0,0,0,0,0,0,0,0,0,0,0,0,0,0,0,0,0,0,0,0,0,0,0,0,0,0,0,0,0,0,0,0,0,0,0,0,0,0,0,0,0,0,0,0,0,0,0,0,0,0,0,0,0,0,0,0,0,0,0,0,0,0,0,0,0,0,0,0,0,0,0,0,0,0,0,0,0,0,0,0,0,0,0,0,0,0,0,37,0,0,0,0,0,0,0,0,0,0,0,0,0,0,0,0,0,63,0,0,0,0,0,0,0,0,0,0,0,0,0,0,0,0,0,0,0,0,0,0,0,0,0,0,0,0,0,0,0,0,0,0,0,0,0,0,0,0,0,0,0,0,0,0,0,0,0,0,0,0,0,0,0,0,0,0,0,0,0,0,0,0,0,41.6,17.04,0.22,0.220657277,0.298762271
# 165,7492,56458,Kaplan0Diedrich,1995,nan,0,0,0,0,0,14.28929268,0,0,0,0,0,0,0,0,0,0,0,0,0,0,0,0,0,0,0,0,0,0,0,0,0,0,0,0,0,0,0,0,0,0,0,0,0,0,0,0,0,0,0,0,0,0,0,0,0,0,0,0,0,0,0,0,0,0,0,0,0,0,0,0,0,0,0,0,0,0,0,0,0,0,0,0,0,0,0,0,0,0,0,0,0,38.09335438,0,0,0,0,0,0,0,0,0,0,0,0,0,0,0,0,0,0,0,0,0,0,0,0,0,0,0,0,0,0,0,0,0,0,0,0,0,0,0,0,0,0,0,1.190941048,0,39.28376545,0,0,0,0,0,0,0,0,0,0,0,0,0,0,0,0,0,0,0,0,0,0,0,0,0,0,0,0,0,0,0,0,0,7.142646439,0,0,0,0,0,0,0,0,0,189,71,0.33,0.330985915,0.298762271
# 1117,36508,435874,Sokolov I.A.,2003,nan,0,0,0,0,0,0,0,0,0,0,0,0,0,0,0,0,0,0,0,0,0,0,0,0,0,0,0,0,0,0,0,0,0,0,0,0,0,0,0,0,0,0,0,0,0,0,0,0,0,0,0,0,0,0,0,0,0,0,0,0,0,0,0,0,0,0,0,0,0,0,0,0,0,0,0,0,0,0,0,0,0,0,0,37.5,0,25,0,0,0,0,0,0,0,0,0,0,0,0,0,0,0,0,0,0,0,0,0,0,0,0,0,0,0,0,0,37.5,0,0,0,0,0,0,0,0,0,0,0,0,0,0,0,0,0,0,0,0,0,0,0,0,0,0,0,0,0,0,0,0,0,0,0,0,0,0,0,0,0,0,0,0,0,0,0,0,0,0,0,0,0,0,0,0,0,0,0,0,0,0,0,0,0,53.7,20.8,0.29,0.290865385,0.298408488
# 2089,6304,72541,Gurovich E.A.,1979,nan,0,0,0,0,0,0,0,0,0,0,0,0,0,0,0,0,0,0,0,0,0,0,0,0,50,0,0,0,0,0,0,0,0,0,0,0,0,0,0,0,0,0,0,0,0,0,0,0,0,0,0,0,0,0,0,0,0,0,0,0,0,0,0,0,0,0,0,0,0,0,0,0,0,0,0,0,0,0,0,0,0,0,0,0,0,0,0,0,0,0,0,0,0,0,0,0,0,0,0,0,0,0,0,0,0,0,0,0,0,0,0,0,0,0,0,50,0,0,0,0,0,0,0,0,0,0,0,0,0,0,0,0,0,0,0,0,0,0,0,0,0,0,0,0,0,0,0,0,0,0,0,0,0,0,0,0,0,0,0,0,0,0,0,0,0,0,0,0,0,0,0,0,0,0,0,0,0,0,0,0,0,54.7,21.6,0.267,0.266203704,0.298238313
# 4498,290,21028,Karapetyan G.O.,1979,nan,0,0,0,16,0,0,0,0,0,0,0,0,0,0,0,0,0,0,0,0,0,0,0,0,0,0,0,0,0,0,0,0,0,0,0,0,0,0,0,0,0,0,0,0,0,0,0,0,0,0,0,0,0,0,0,0,0,0,0,0,0,0,0,0,0,0,0,0,0,0,0,0,0,0,0,0,0,0,0,0,0,0,0,15,0,0,0,0,0,0,0,0,0,0,0,0,0,0,0,0,0,0,0,0,0,0,0,0,0,0,0,0,0,0,0,0,0,0,0,0,0,0,0,0,0,0,0,0,0,0,0,0,0,0,0,0,0,69,0,0,0,0,0,0,0,0,0,0,0,0,0,0,0,0,0,0,0,0,0,0,0,0,0,0,0,0,0,0,0,0,0,0,0,0,0,0,0,0,0,0,0,82.8,34,0.217,0.217647059,0.29818379
# 1354,24657,301088,Roychoudhury P.,2002,nan,0,0,0,0,0,0,0,0,0,0,0,0,0,0,0,0,0,0,0,0,0,0,0,0,0,0,0,0,0,0,0,0,0,0,0,0,0,0,0,0,0,0,0,0,0,0,0,0,0,0,0,0,0,0,0,0,0,0,0,0,0,0,0,0,0,0,0,0,0,0,0,0,0,0,0,0,0,0,0,0,0,0,0,0,0,0,0,0,0,0,0,0,0,0,0,0,0,0,0,0,0,0,0,0,0,0,0,0,0,0,0,0,0,0,0,0,0,0,0,24.2,0,0,0,0,0,0,0,0,0,0,0,0,0,0,0,0,0,0,0,0,0,0,0,0,0,0,0,0,0,0,0,0,0,75.8,0,0,0,0,0,0,0,0,0,0,0,0,0,0,0,0,0,0,0,0,0,0,0,0,0,0,0,44.2,17.25,0.282,0.28115942,0.298077911
# 5267,26465,308113,Subbalakshmi P.,2002,nan,0,0,0,0,0,0,0,0,0,0,0,0,0,0,0,0,0,0,0,0,0,0,0,0,0,0,0,0,0,0,0,0,0,0,0,0,0,0,0,0,0,0,0,0,0,0,0,0,0,0,0,0,0,10,0,0,0,0,0,0,0,0,0,0,0,0,0,0,0,0,0,0,0,0,0,0,0,0,0,0,0,0,0,0,0,0,0,0,0,0,0,0,0,0,0,0,0,0,0,0,0,0,0,0,0,0,0,0,0,0,0,0,0,0,0,55,0,0,0,35,0,0,0,0,0,0,0,0,0,0,0,0,0,0,0,0,0,0,0,0,0,0,0,0,0,0,0,0,0,0,0,0,0,0,0,0,0,0,0,0,0,0,0,0,0,0,0,0,0,0,0,0,0,0,0,0,0,0,0,0,0,55.2,24.88,0.109,0.109324759,0.297943892
# 4483,3849,12372,Tille U.,1978,nan,0,0,0,0,0,0,0,0,0,0,0,0,0,0,0,0,0,0,0,0,0,0,0,0,18.6,0,0,0,0,0,0,0,0,0,0,0,0,0,0,0,0,0,0,0,0,0,0,0,0,0,0,0,0,0,0,0,0,0,0,0,0,0,0,0,0,0,0,0,0,0,0,0,0,0,0,0,0,0,0,0,0,0,0,0,0,0,0,0,0,0,0,0,0,0,0,0,0,0,0,0,11.2,0,0,0,0,0,0,0,0,0,0,0,0,0,0,0,0,0,0,0,0,0,0,0,0,0,0,0,0,0,0,0,0,0,0,0,0,70.2,0,0,0,0,0,0,0,0,0,0,0,0,0,0,0,0,0,0,0,0,0,0,0,0,0,0,0,0,0,0,0,0,0,0,0,0,0,0,0,0,0,0,0,75.8,31.1,0.218,0.218649518,0.297943892
# 645,5832,92841,Rao K.J.,1986,nan,0,0,0,0,0,0,0,0,0,0,0,0,0,0,0,0,0,0,0,0,0,0,0,0,0,0,0,0,0,0,0,0,0,0,0,0,0,0,0,0,0,0,0,0,0,0,0,0,0,0,0,0,0,0,0,0,0,0,0,0,0,0,0,0,0,0,0,0,0,0,0,40,0,0,0,0,0,0,0,0,0,0,0,0,0,0,0,0,0,0,0,0,0,0,0,0,0,40,0,0,0,0,0,0,0,0,0,0,0,0,0,0,0,0,0,20,0,0,0,0,0,0,0,0,0,0,0,0,0,0,0,0,0,0,0,0,0,0,0,0,0,0,0,0,0,0,0,0,0,0,0,0,0,0,0,0,0,0,0,0,0,0,0,0,0,0,0,0,0,0,0,0,0,0,0,0,0,0,0,0,0,29.1,11.2,0.3,0.299107143,0.297619048
# 3633,7830,74189,Patel N.D.,1983,nan,0,0,0,0,0,0,0,0,0,0,0,0,0,0,0,0,0,0,0,0,0,0,0,0,0,0,0,0,0,0,0,0,0,0,0,0,0,0,0,0,0,0,0,0,0,0,0,0,0,0,0,0,0,0,0,0,0,0,0,0,0,0,0,0,0,0,0,0,0,0,0,0,0,0,0,0,0,0,0,0,0,0,0,0,0,0,0,0,0,0,0,0,0,0,0,0,0,69.5,0,0,0,0,0,0,0,0,0,0,0,0,0,0,0,0,0,30.5,0,0,0,0,0,0,0,0,0,0,0,0,0,0,0,0,0,0,0,0,0,0,0,0,0,0,0,0,0,0,0,0,0,0,0,0,0,0,0,0,0,0,0,0,0,0,0,0,0,0,0,0,0,0,0,0,0,0,0,0,0,0,0,0,0,46.5,18.8,0.236,0.236702128,0.29751172
# 1610,38279,450391,Halimah M.K.,2010,nan,25,0,0,0,0,0,0,0,0,0,0,0,0,22.5,0,0,0,0,0,0,0,0,0,0,0,0,0,0,0,0,0,0,0,0,0,0,0,0,0,0,0,0,0,0,0,0,0,0,0,0,0,0,0,0,0,0,0,0,0,0,0,0,0,0,0,0,0,0,0,0,0,0,0,0,0,0,0,0,0,0,0,0,0,0,0,0,0,0,0,0,0,0,0,0,0,0,0,0,0,0,0,0,0,0,0,0,0,0,0,0,0,0,0,0,0,0,0,0,0,0,0,0,0,0,0,0,0,0,0,0,0,0,0,0,0,0,0,0,0,0,0,0,0,0,0,0,0,0,0,0,0,0,0,52.5,0,0,0,0,0,0,0,0,0,0,0,0,0,0,0,0,0,0,0,0,0,0,0,0,0,0,0,47,18.4,0.278,0.277173913,0.297153581
# 5067,31388,393467,Gaafar M.S.,2007,nan,0,0,0,0,0,0,0,0,0,0,0,0,0,8.763,0,0,0,0,0,0,0,0,0,0,0,0,0,0,0,0,0,0,0,0,0,0,0,0,0,0,0,0,0,0.319,0,0,0,0,0,0,0,0,0,0,0,0,0,0,0,0,0,0,0,0,0,0,0,0,0,0,0,0,0,0,0,0,0,0,0,0,0,0,0,0,0,0,0,0,0,0,0,0,0,0,0,0,0,0,0,0,14.765,0,0,0,0,0,0,0,0,0,0,0,0,0,0,0,0,0,0,0,0,0,0,0,0,0,0,0,0,0,0,0,0,0,0,0,0,76.153,0,0,0,0,0,0,0,0,0,0,0,0,0,0,0,0,0,0,0,0,0,0,0,0,0,0,0,0,0,0,0,0,0,0,0,0,0,0,0,0,0,0,0,77.7,32.8,0.185,0.18445122,0.296638102
# 2535,3856,12423,Maynell C.A.,1973,nan,0,0,0,0,0,0,0,0,0,0,0,0,0,44.36510843,0,0,0,0,0,0,0,0,0,0,0,0,0,0,0,0,0,0,0,0,0,0,0,0,0,0,0,0,0,0,0,0,0,0,0,0,0,0,0,0,0,0,0,0,0,0,0,0,0,0,0,0,0,0,0,0,0,0,0,0,0,0,0,0,0,0,0,0,0,0,0,0,0,0,0,0,0,0,0,0,0,0,0,0,0,0,6.42361222,0,0,0,0,0,0,0,0,0,0,0,0,0.37000007,0,0,0,0,0,0,0,0,0,0,0,0,0,0,0,0,0,0,0,0,0,0,0,48.84127928,0,0,0,0,0,0,0,0,0,0,0,0,0,0,0,0,0,0,0,0,0,0,0,0,0,0,0,0,0,0,0,0,0,0,0,0,0,0,0,0,0,0,0,39.1,15.55,0.258,0.257234727,0.296617563
# 350,24657,301087,Roychoudhury P.,2002,nan,0,0,0,0,0,0,0,0,0,0,0,0,0,0,0,0,0,0,0,0,0,0,0,0,0,0,0,0,0,0,0,0,0,0,0,0,0,0,0,0,0,0,0,0,0,0,0,0,0,0,0,0,0,0,0,0,0,0,0,0,0,0,0,0,0,0,0,0,0,0,0,0,0,0,0,0,0,0,0,0,0,0,0,0,0,0,0,0,0,0,0,0,0,0,0,0,0,0,0,0,0,0,0,0,0,0,0,0,0,0,0,0,0,0,0,0,0,0,0,19.1,0,0,0,0,0,0,0,0,0,0,0,0,0,0,0,0,0,0,0,0,0,0,0,0,0,0,0,0,0,0,0,0,0,80.9,0,0,0,0,0,0,0,0,0,0,0,0,0,0,0,0,0,0,0,0,0,0,0,0,0,0,0,48.2,18.34,0.315,0.314067612,0.295996261
# 2621,11320,98762,Higazy A.A.,1985,nan,0,0,0,0,0,0,0,0,0,0,0,0,0,0,0,0,0,0,0,0,0,0,0,0,0,0,0,0,0,0,0,0,0,40.17,0,0,0,0,0,0,0,0,0,0,0,0,0,0,0,0,0,0,0,0,0,0,0,0,0,0,0,0,0,0,0,0,0,0,0,0,0,0,0,0,0,0,0,0,0,0,0,0,0,0,0,0,0,0,0,0,0,0,0,0,0,0,0,0,0,0,0,0,0,0,0,0,0,0,0,0,0,0,0,0,0,59.83,0,0,0,0,0,0,0,0,0,0,0,0,0,0,0,0,0,0,0,0,0,0,0,0,0,0,0,0,0,0,0,0,0,0,0,0,0,0,0,0,0,0,0,0,0,0,0,0,0,0,0,0,0,0,0,0,0,0,0,0,0,0,0,0,0,55.8,22.2,0.256,0.256756757,0.295608108
# 4960,32592,389342,Marzouk S.Y.,2007,nan,0,0,0,0,0,0,0,0,0,0,0,0,0,72.32848,0,0,0,0,0,0,0,0,0,0,0,0,0,0,0,0,0,0,0,0,0,0,0,0,0,0,0,0,0,0,0,0,0,0,0,0,0,0,0,0,0,0,0,0,0,0,0,0,0,0,0,0,0,0,0,0,0,0,0,0,0,0,0,0,0,0,0,0,0,0,0,0,0,0,0,0,0,0,0,0,0,0.07723,0,0,0,0,10.83276,0,0,0,0,0,0,0,0,0,0,0,0,0,0,0,0,0,0,0,0,0,0,0,0,0,0,0,0,0,0,0,0,0,0,0,0,16.76153,0,0,0,0,0,0,0,0,0,0,0,0,0,0,0,0,0,0,0,0,0,0,0,0,0,0,0,0,0,0,0,0,0,0,0,0,0,0,0,0,0,0,0,75.5,31.5,0.199,0.198412698,0.295126426
