Repository: jacobergzhou/Poisson-Ratio

File: Poisson_ratio.csv (part 25 of 70)
,Code,Glass #,Author,Year,Trademark,Ag2O,AgI,Al,Al2O3,AlF3,AlN,As,As2O3,As2O5,As2S3,As2Se3,AsSe,B,B2O3,Ba,BaCl2,BaF2,BaO,Be,BeF2,BeO,Bi2O3,BiCl3,Br,C,Ca,CaF2,CaO,Cd,CdCl2,CdF2,CdO,Ce2O3,CeF3,CeO2,Cl,Co,Co3O4,CoO,Cr,Cr2O3,Cs,Cs2O,CsCl,CsF,Cu,Cu2O,CuO,Dy2O3,Er,Er2O3,ErF3,Eu,Eu2O3,EuF3,F,Fe,Fe2O3,FeO,Ga,Ga2O3,Ga2S3,Ga2Se3,GaF3,Gd2O3,GdF3,Ge,GeO2,GeS2,GeSe2,H2O,HfF4,HfO2,Hg,Ho2O3,I,InF3,K,K2O,K2S,K2SO4,KBr,KCl,KF,KHF2,La,La2O3,La2S3,LaF3,Li,Li2O,Li2S,Li2SO4,LiBr,LiCl,LiF,LiI,Mg,MgF2,MgO,Mn,Mn2O3,MnF2,MnO,MnO2,Mo,MoO2,MoO3,N,Na,Na2O,Na2S,Na2SO4,NaCl,NaF,NaPO3,Nb,Nb2O5,Nd,Nd2O3,NdF3,NH4NO3,Ni,NiO,O,OH,P,P2O5,Pb,PbCl2,PbF2,PbO,PdO,Pr2O3,Pr6O11,PrF3,R2O3,Rb2O,RbF,Rh2O3,RŒO,RuO2,S,Sb,Sb2O3,Sb2S3,Sc2O3,Se,Si,Si3N4,SiC,SiO2,Sm2O3,Sn,SnO,SnO2,SO2,SO3,Sr,SrCl2,SrF2,SrO,Ta2O3,Ta2O5,Tb2O3,TbF3,Te,TeO2,Th,ThF4,ThO2,Ti,TiO2,Tl,Tl2O,Tl2Se,TlSe,Tm2O3,U,U3O8,UO2,V,V2O5,VO6,WO3,Y,Y2O3,Yb2O3,YbF3,YF3,Zn,ZnCl2,ZnF2,ZnO,ZnSO4,Zr,ZrF4,ZrO2,Young's modulus E (GPa),Shear modulus G (GPa),Poisson's ratio v
1856,7802,99745,Takahashi K.,1983,,-,-,-,0.0,-,-,-,-,-,-,-,-,-,62.0,-,-,-,0.0,-,-,0.0,0.0,-,-,-,-,-,0.0,-,-,-,0.0,-,-,-,-,-,-,-,-,-,-,0.0,-,-,-,-,-,-,-,-,-,-,-,-,-,-,-,-,-,0.0,-,-,-,-,-,-,0.0,-,-,0.0,-,-,-,-,-,-,-,0.0,-,-,-,-,-,-,-,-,-,-,-,0.0,-,-,-,-,-,-,,-,5.0,-,-,-,-,-,-,-,-,-,-,33.0,-,-,-,-,-,-,-,-,-,-,-,-,-,-,-,-,0.0,-,-,-,0.0,-,-,-,-,62.0,-,-,-,100.0,-,-,-,-,-,-,-,-,-,-,0.0,-,-,-,-,-,-,-,-,-,0.0,-,-,-,-,-,0.0,-,-,-,-,0.0,-,-,-,-,-,-,-,-,-,-,-,0.0,-,-,-,-,-,-,-,-,0.0,-,-,-,0.0,52.4,20.57,0.2736996
1857,7802,99746,Takahashi K.,1983,,-,-,-,0.0,-,-,-,-,-,-,-,-,-,52.0,-,-,-,0.0,-,-,0.0,0.0,-,-,-,-,-,0.0,-,-,-,0.0,-,-,-,-,-,-,-,-,-,-,0.0,-,-,-,-,-,-,-,-,-,-,-,-,-,-,-,-,-,0.0,-,-,-,-,-,-,0.0,-,-,0.0,-,-,-,-,-,-,-,0.0,-,-,-,-,-,-,-,-,-,-,-,0.0,-,-,-,-,-,-,,-,5.0,-,-,-,-,-,-,-,-,-,-,43.0,-,-,-,-,-,-,-,-,-,-,-,-,-,-,-,-,0.0,-,-,-,0.0,-,-,-,-,52.0,-,-,-,100.0,-,-,-,-,-,-,-,-,-,-,0.0,-,-,-,-,-,-,-,-,-,0.0,-,-,-,-,-,0.0,-,-,-,-,0.0,-,-,-,-,-,-,-,-,-,-,-,0.0,-,-,-,-,-,-,-,-,0.0,-,-,-,0.0,56.8,22.44,0.2655971
1858,7802,99747,Takahashi K.,1983,,-,-,-,0.0,-,-,-,-,-,-,-,-,-,41.0,-,-,-,0.0,-,-,0.0,0.0,-,-,-,-,-,0.0,-,-,-,0.0,-,-,-,-,-,-,-,-,-,-,0.0,-,-,-,-,-,-,-,-,-,-,-,-,-,-,-,-,-,0.0,-,-,-,-,-,-,0.0,-,-,0.0,-,-,-,-,-,-,-,0.0,-,-,-,-,-,-,-,-,-,-,-,0.0,-,-,-,-,-,-,,-,5.0,-,-,-,-,-,-,-,-,-,-,54.0,-,-,-,-,-,-,-,-,-,-,-,-,-,-,-,-,0.0,-,-,-,0.0,-,-,-,-,41.0,-,-,-,100.0,-,-,-,-,-,-,-,-,-,-,0.0,-,-,-,-,-,-,-,-,-,0.0,-,-,-,-,-,0.0,-,-,-,-,0.0,-,-,-,-,-,-,-,-,-,-,-,0.0,-,-,-,-,-,-,-,-,0.0,-,-,-,0.0,60.4,23.68,0.2753378
1859,7802,99748,Takahashi K.,1983,,-,-,-,0.0,-,-,-,-,-,-,-,-,-,33.0,-,-,-,0.0,-,-,0.0,0.0,-,-,-,-,-,0.0,-,-,-,0.0,-,-,-,-,-,-,-,-,-,-,0.0,-,-,-,-,-,-,-,-,-,-,-,-,-,-,-,-,-,0.0,-,-,-,-,-,-,0.0,-,-,0.0,-,-,-,-,-,-,-,0.0,-,-,-,-,-,-,-,-,-,-,-,0.0,-,-,-,-,-,-,,-,5.0,-,-,-,-,-,-,-,-,-,-,62.0,-,-,-,-,-,-,-,-,-,-,-,-,-,-,-,-,0.0,-,-,-,0.0,-,-,-,-,33.0,-,-,-,100.0,-,-,-,-,-,-,-,-,-,-,0.0,-,-,-,-,-,-,-,-,-,0.0,-,-,-,-,-,0.0,-,-,-,-,0.0,-,-,-,-,-,-,-,-,-,-,-,0.0,-,-,-,-,-,-,-,-,0.0,-,-,-,0.0,58.8,23.01,0.2777053
1860,7815,74083,Livshits V.Ya.,1986,,-,-,-,0.0,-,-,-,-,-,-,-,-,-,0.0,-,-,-,0.0,-,-,0.0,0.0,-,-,-,-,-,0.0,-,-,-,0.0,-,-,-,-,-,-,-,-,-,-,0.0,-,-,-,-,-,-,-,-,-,-,-,-,-,-,-,-,-,0.0,-,-,-,-,-,-,95.0,-,-,0.0,-,-,-,-,-,-,-,0.0,-,-,-,-,-,-,-,-,-,-,-,0.0,-,-,-,-,-,-,,-,0.0,-,-,-,-,-,-,-,-,-,-,5.0,-,-,-,-,-,-,-,-,-,-,-,-,-,-,-,-,0.0,-,-,-,0.0,-,-,-,-,0.0,-,-,-,100.0,-,-,-,-,-,-,-,-,-,-,0.0,-,-,-,-,-,-,-,-,-,0.0,-,-,-,-,-,0.0,-,-,-,-,0.0,-,-,-,-,-,-,-,-,-,-,-,0.0,-,-,-,-,-,-,-,-,0.0,-,-,-,0.0,57.8,23.5,0.23
1861,7815,74084,Livshits V.Ya.,1986,,-,-,-,0.0,-,-,-,-,-,-,-,-,-,0.0,-,-,-,0.0,-,-,0.0,0.0,-,-,-,-,-,0.0,-,-,-,0.0,-,-,-,-,-,-,-,-,-,-,0.0,-,-,-,-,-,-,-,-,-,-,-,-,-,-,-,-,-,0.0,-,-,-,-,-,-,90.0,-,-,0.0,-,-,-,-,-,-,-,0.0,-,-,-,-,-,-,-,-,-,-,-,0.0,-,-,-,-,-,-,,-,0.0,-,-,-,-,-,-,-,-,-,-,10.0,-,-,-,-,-,-,-,-,-,-,-,-,-,-,-,-,0.0,-,-,-,0.0,-,-,-,-,0.0,-,-,-,100.0,-,-,-,-,-,-,-,-,-,-,0.0,-,-,-,-,-,-,-,-,-,0.0,-,-,-,-,-,0.0,-,-,-,-,0.0,-,-,-,-,-,-,-,-,-,-,-,0.0,-,-,-,-,-,-,-,-,0.0,-,-,-,0.0,67.9,27.2,0.25
1862,7815,74085,Livshits V.Ya.,1986,,-,-,-,0.0,-,-,-,-,-,-,-,-,-,0.0,-,-,-,0.0,-,-,0.0,0.0,-,-,-,-,-,0.0,-,-,-,0.0,-,-,-,-,-,-,-,-,-,-,0.0,-,-,-,-,-,-,-,-,-,-,-,-,-,-,-,-,-,0.0,-,-,-,-,-,-,85.0,-,-,0.0,-,-,-,-,-,-,-,0.0,-,-,-,-,-,-,-,-,-,-,-,0.0,-,-,-,-,-,-,,-,0.0,-,-,-,-,-,-,-,-,-,-,15.0,-,-,-,-,-,-,-,-,-,-,-,-,-,-,-,-,0.0,-,-,-,0.0,-,-,-,-,0.0,-,-,-,100.0,-,-,-,-,-,-,-,-,-,-,0.0,-,-,-,-,-,-,-,-,-,0.0,-,-,-,-,-,0.0,-,-,-,-,0.0,-,-,-,-,-,-,-,-,-,-,-,0.0,-,-,-,-,-,-,-,-,0.0,-,-,-,0.0,73.0,29.0,0.26
1863,7815,74086,Livshits V.Ya.,1986,,-,-,-,0.0,-,-,-,-,-,-,-,-,-,0.0,-,-,-,0.0,-,-,0.0,0.0,-,-,-,-,-,0.0,-,-,-,0.0,-,-,-,-,-,-,-,-,-,-,0.0,-,-,-,-,-,-,-,-,-,-,-,-,-,-,-,-,-,0.0,-,-,-,-,-,-,80.0,-,-,0.0,-,-,-,-,-,-,-,0.0,-,-,-,-,-,-,-,-,-,-,-,0.0,-,-,-,-,-,-,,-,0.0,-,-,-,-,-,-,-,-,-,-,20.0,-,-,-,-,-,-,-,-,-,-,-,-,-,-,-,-,0.0,-,-,-,0.0,-,-,-,-,0.0,-,-,-,100.0,-,-,-,-,-,-,-,-,-,-,0.0,-,-,-,-,-,-,-,-,-,0.0,-,-,-,-,-,0.0,-,-,-,-,0.0,-,-,-,-,-,-,-,-,-,-,-,0.0,-,-,-,-,-,-,-,-,0.0,-,-,-,0.0,72.8,28.8,0.265
1864,7815,74087,Livshits V.Ya.,1986,,-,-,-,0.0,-,-,-,-,-,-,-,-,-,0.0,-,-,-,0.0,-,-,0.0,0.0,-,-,-,-,-,0.0,-,-,-,0.0,-,-,-,-,-,-,-,-,-,-,0.0,-,-,-,-,-,-,-,-,-,-,-,-,-,-,-,-,-,0.0,-,-,-,-,-,-,75.0,-,-,0.0,-,-,-,-,-,-,-,0.0,-,-,-,-,-,-,-,-,-,-,-,0.0,-,-,-,-,-,-,,-,0.0,-,-,-,-,-,-,-,-,-,-,25.0,-,-,-,-,-,-,-,-,-,-,-,-,-,-,-,-,0.0,-,-,-,0.0,-,-,-,-,0.0,-,-,-,100.0,-,-,-,-,-,-,-,-,-,-,0.0,-,-,-,-,-,-,-,-,-,0.0,-,-,-,-,-,0.0,-,-,-,-,0.0,-,-,-,-,-,-,-,-,-,-,-,0.0,-,-,-,-,-,-,-,-,0.0,-,-,-,0.0,69.7,27.4,0.269
1865,7815,74088,Livshits V.Ya.,1986,,-,-,-,0.0,-,-,-,-,-,-,-,-,-,0.0,-,-,-,0.0,-,-,0.0,0.0,-,-,-,-,-,0.0,-,-,-,0.0,-,-,-,-,-,-,-,-,-,-,0.0,-,-,-,-,-,-,-,-,-,-,-,-,-,-,-,-,-,0.0,-,-,-,-,-,-,70.0,-,-,0.0,-,-,-,-,-,-,-,0.0,-,-,-,-,-,-,-,-,-,-,-,0.0,-,-,-,-,-,-,,-,0.0,-,-,-,-,-,-,-,-,-,-,30.0,-,-,-,-,-,-,-,-,-,-,-,-,-,-,-,-,0.0,-,-,-,0.0,-,-,-,-,0.0,-,-,-,100.0,-,-,-,-,-,-,-,-,-,-,0.0,-,-,-,-,-,-,-,-,-,0.0,-,-,-,-,-,0.0,-,-,-,-,0.0,-,-,-,-,-,-,-,-,-,-,-,0.0,-,-,-,-,-,-,-,-,0.0,-,-,-,0.0,62.9,24.7,0.273
1866,7820,74105,Osaka A.,1985,,-,-,-,0.0,-,-,-,-,-,-,-,-,-,0.0,-,-,-,0.0,-,-,0.0,0.0,-,-,-,-,-,0.0,-,-,-,0.0,-,-,-,-,-,-,-,-,-,-,0.0,-,-,-,-,-,-,-,-,-,-,-,-,-,-,-,-,-,0.0,-,-,-,-,-,-,93.6,-,-,0.0,-,-,-,-,-,-,-,6.4,-,-,-,-,-,-,-,-,-,-,-,0.0,-,-,-,-,-,-,,-,0.0,-,-,-,-,-,-,-,-,-,-,0.0,-,-,-,-,-,-,-,-,-,-,-,-,-,-,-,-,0.0,-,-,-,0.0,-,-,-,-,0.0,-,-,-,100.0,-,-,-,-,-,-,-,-,-,-,0.0,-,-,-,-,-,-,-,-,-,0.0,-,-,-,-,-,0.0,-,-,-,-,0.0,-,-,-,-,-,-,-,-,-,-,-,0.0,-,-,-,-,-,-,-,-,0.0,-,-,-,0.0,53.7,21.57,0.2447845
1867,7820,74106,Osaka A.,1985,,-,-,-,0.0,-,-,-,-,-,-,-,-,-,0.0,-,-,-,0.0,-,-,0.0,0.0,-,-,-,-,-,0.0,-,-,-,0.0,-,-,-,-,-,-,-,-,-,-,0.0,-,-,-,-,-,-,-,-,-,-,-,-,-,-,-,-,-,0.0,-,-,-,-,-,-,90.1,-,-,0.0,-,-,-,-,-,-,-,9.9,-,-,-,-,-,-,-,-,-,-,-,0.0,-,-,-,-,-,-,,-,0.0,-,-,-,-,-,-,-,-,-,-,0.0,-,-,-,-,-,-,-,-,-,-,-,-,-,-,-,-,0.0,-,-,-,0.0,-,-,-,-,0.0,-,-,-,100.0,-,-,-,-,-,-,-,-,-,-,0.0,-,-,-,-,-,-,-,-,-,0.0,-,-,-,-,-,0.0,-,-,-,-,0.0,-,-,-,-,-,-,-,-,-,-,-,0.0,-,-,-,-,-,-,-,-,0.0,-,-,-,0.0,56.1,22.4,0.2522321
1868,7820,74107,Osaka A.,1985,,-,-,-,0.0,-,-,-,-,-,-,-,-,-,0.0,-,-,-,0.0,-,-,0.0,0.0,-,-,-,-,-,0.0,-,-,-,0.0,-,-,-,-,-,-,-,-,-,-,0.0,-,-,-,-,-,-,-,-,-,-,-,-,-,-,-,-,-,0.0,-,-,-,-,-,-,87.6,-,-,0.0,-,-,-,-,-,-,-,12.4,-,-,-,-,-,-,-,-,-,-,-,0.0,-,-,-,-,-,-,,-,0.0,-,-,-,-,-,-,-,-,-,-,0.0,-,-,-,-,-,-,-,-,-,-,-,-,-,-,-,-,0.0,-,-,-,0.0,-,-,-,-,0.0,-,-,-,100.0,-,-,-,-,-,-,-,-,-,-,0.0,-,-,-,-,-,-,-,-,-,0.0,-,-,-,-,-,0.0,-,-,-,-,0.0,-,-,-,-,-,-,-,-,-,-,-,0.0,-,-,-,-,-,-,-,-,0.0,-,-,-,0.0,58.6,23.32,0.2564322
1869,7820,74108,Osaka A.,1985,,-,-,-,0.0,-,-,-,-,-,-,-,-,-,0.0,-,-,-,0.0,-,-,0.0,0.0,-,-,-,-,-,0.0,-,-,-,0.0,-,-,-,-,-,-,-,-,-,-,0.0,-,-,-,-,-,-,-,-,-,-,-,-,-,-,-,-,-,0.0,-,-,-,-,-,-,85.1,-,-,0.0,-,-,-,-,-,-,-,14.9,-,-,-,-,-,-,-,-,-,-,-,0.0,-,-,-,-,-,-,,-,0.0,-,-,-,-,-,-,-,-,-,-,0.0,-,-,-,-,-,-,-,-,-,-,-,-,-,-,-,-,0.0,-,-,-,0.0,-,-,-,-,0.0,-,-,-,100.0,-,-,-,-,-,-,-,-,-,-,0.0,-,-,-,-,-,-,-,-,-,0.0,-,-,-,-,-,0.0,-,-,-,-,0.0,-,-,-,-,-,-,-,-,-,-,-,0.0,-,-,-,-,-,-,-,-,0.0,-,-,-,0.0,57.8,22.74,0.2708883
1870,7820,74109,Osaka A.,1985,,-,-,-,0.0,-,-,-,-,-,-,-,-,-,0.0,-,-,-,0.0,-,-,0.0,0.0,-,-,-,-,-,0.0,-,-,-,0.0,-,-,-,-,-,-,-,-,-,-,0.0,-,-,-,-,-,-,-,-,-,-,-,-,-,-,-,-,-,0.0,-,-,-,-,-,-,82.4,-,-,0.0,-,-,-,-,-,-,-,17.6,-,-,-,-,-,-,-,-,-,-,-,0.0,-,-,-,-,-,-,,-,0.0,-,-,-,-,-,-,-,-,-,-,0.0,-,-,-,-,-,-,-,-,-,-,-,-,-,-,-,-,0.0,-,-,-,0.0,-,-,-,-,0.0,-,-,-,100.0,-,-,-,-,-,-,-,-,-,-,0.0,-,-,-,-,-,-,-,-,-,0.0,-,-,-,-,-,0.0,-,-,-,-,0.0,-,-,-,-,-,-,-,-,-,-,-,0.0,-,-,-,-,-,-,-,-,0.0,-,-,-,0.0,57.8,22.95,0.2592592
1871,7826,74146,Ashizuka M.,1983,,-,-,-,0.0,-,-,-,-,-,-,-,-,-,0.0,-,-,-,0.0,-,-,0.0,0.0,-,-,-,-,-,0.0,-,-,-,0.0,-,-,-,-,-,-,-,-,-,-,0.0,-,-,-,-,-,-,-,-,-,-,-,-,-,-,-,-,-,0.0,-,-,-,-,-,-,0.0,-,-,0.0,-,-,-,-,-,-,-,0.0,-,-,-,-,-,-,-,-,-,-,-,50.0,-,-,-,-,-,-,,-,0.0,-,-,-,-,-,-,-,-,-,-,0.0,-,-,-,-,-,-,-,-,-,-,-,-,-,-,-,-,50.0,-,-,-,0.0,-,-,-,-,0.0,-,-,-,100.0,-,-,-,-,-,-,-,-,-,-,0.0,-,-,-,-,-,-,-,-,-,0.0,-,-,-,-,-,0.0,-,-,-,-,0.0,-,-,-,-,-,-,-,-,-,-,-,0.0,-,-,-,-,-,-,-,-,0.0,-,-,-,0.0,49.5,19.55,0.266
1872,7826,74147,Ashizuka M.,1983,,-,-,-,0.0,-,-,-,-,-,-,-,-,-,0.0,-,-,-,0.0,-,-,0.0,0.0,-,-,-,-,-,0.0,-,-,-,0.0,-,-,-,-,-,-,-,-,-,-,0.0,-,-,-,-,-,-,-,-,-,-,-,-,-,-,-,-,-,0.0,-,-,-,-,-,-,0.0,-,-,0.0,-,-,-,-,-,-,-,0.0,-,-,-,-,-,-,-,-,-,-,-,0.0,-,-,-,-,-,-,,-,0.0,-,-,-,-,-,-,-,-,-,-,50.0,-,-,-,-,-,-,-,-,-,-,-,-,-,-,-,-,50.0,-,-,-,0.0,-,-,-,-,0.0,-,-,-,100.0,-,-,-,-,-,-,-,-,-,-,0.0,-,-,-,-,-,-,-,-,-,0.0,-,-,-,-,-,0.0,-,-,-,-,0.0,-,-,-,-,-,-,-,-,-,-,-,0.0,-,-,-,-,-,-,-,-,0.0,-,-,-,0.0,35.9,13.94,0.287
1873,7826,98709,Ashizuka M.,1983,,-,-,-,0.0,-,-,-,-,-,-,-,-,-,0.0,-,-,-,0.0,-,-,0.0,0.0,-,-,-,-,-,0.0,-,-,-,0.0,-,-,-,-,-,-,-,-,-,-,0.0,-,-,-,-,-,-,-,-,-,-,-,-,-,-,-,-,-,0.0,-,-,-,-,-,-,0.0,-,-,0.0,-,-,-,-,-,-,-,0.0,-,-,-,-,-,-,-,-,-,-,-,0.0,-,-,-,-,-,-,,-,47.5,-,-,-,-,-,-,-,-,-,-,0.0,-,-,-,-,-,-,-,-,-,-,-,-,-,-,-,-,52.5,-,-,-,0.0,-,-,-,-,0.0,-,-,-,100.0,-,-,-,-,-,-,-,-,-,-,0.0,-,-,-,-,-,-,-,-,-,0.0,-,-,-,-,-,0.0,-,-,-,-,0.0,-,-,-,-,-,-,-,-,-,-,-,0.0,-,-,-,-,-,-,-,-,0.0,-,-,-,0.0,51.9,20.93,0.244
1874,7826,98710,Ashizuka M.,1983,,-,-,-,0.0,-,-,-,-,-,-,-,-,-,0.0,-,-,-,0.0,-,-,0.0,0.0,-,-,-,-,-,0.0,-,-,-,0.0,-,-,-,-,-,-,-,-,-,-,0.0,-,-,-,-,-,-,-,-,-,-,-,-,-,-,-,-,-,0.0,-,-,-,-,-,-,0.0,-,-,0.0,-,-,-,-,-,-,-,0.0,-,-,-,-,-,-,-,-,-,-,-,0.0,-,-,-,-,-,-,,-,50.0,-,-,-,-,-,-,-,-,-,-,0.0,-,-,-,-,-,-,-,-,-,-,-,-,-,-,-,-,50.0,-,-,-,0.0,-,-,-,-,0.0,-,-,-,100.0,-,-,-,-,-,-,-,-,-,-,0.0,-,-,-,-,-,-,-,-,-,0.0,-,-,-,-,-,0.0,-,-,-,-,0.0,-,-,-,-,-,-,-,-,-,-,-,0.0,-,-,-,-,-,-,-,-,0.0,-,-,-,0.0,52.5,21.11,0.245
1875,7826,98711,Ashizuka M.,1983,,-,-,-,0.0,-,-,-,-,-,-,-,-,-,0.0,-,-,-,0.0,-,-,0.0,0.0,-,-,-,-,-,0.0,-,-,-,0.0,-,-,-,-,-,-,-,-,-,-,0.0,-,-,-,-,-,-,-,-,-,-,-,-,-,-,-,-,-,0.0,-,-,-,-,-,-,0.0,-,-,0.0,-,-,-,-,-,-,-,0.0,-,-,-,-,-,-,-,-,-,-,-,0.0,-,-,-,-,-,-,,-,52.5,-,-,-,-,-,-,-,-,-,-,0.0,-,-,-,-,-,-,-,-,-,-,-,-,-,-,-,-,47.5,-,-,-,0.0,-,-,-,-,0.0,-,-,-,100.0,-,-,-,-,-,-,-,-,-,-,0.0,-,-,-,-,-,-,-,-,-,0.0,-,-,-,-,-,0.0,-,-,-,-,0.0,-,-,-,-,-,-,-,-,-,-,-,0.0,-,-,-,-,-,-,-,-,0.0,-,-,-,0.0,54.3,21.77,0.248
1876,7826,98712,Ashizuka M.,1983,,-,-,-,0.0,-,-,-,-,-,-,-,-,-,0.0,-,-,-,0.0,-,-,0.0,0.0,-,-,-,-,-,0.0,-,-,-,0.0,-,-,-,-,-,-,-,-,-,-,0.0,-,-,-,-,-,-,-,-,-,-,-,-,-,-,-,-,-,0.0,-,-,-,-,-,-,0.0,-,-,0.0,-,-,-,-,-,-,-,0.0,-,-,-,-,-,-,-,-,-,-,-,0.0,-,-,-,-,-,-,,-,55.0,-,-,-,-,-,-,-,-,-,-,0.0,-,-,-,-,-,-,-,-,-,-,-,-,-,-,-,-,45.0,-,-,-,0.0,-,-,-,-,0.0,-,-,-,100.0,-,-,-,-,-,-,-,-,-,-,0.0,-,-,-,-,-,-,-,-,-,0.0,-,-,-,-,-,0.0,-,-,-,-,0.0,-,-,-,-,-,-,-,-,-,-,-,0.0,-,-,-,-,-,-,-,-,0.0,-,-,-,0.0,59.1,23.56,0.256
1877,7826,98713,Ashizuka M.,1983,,-,-,-,0.0,-,-,-,-,-,-,-,-,-,0.0,-,-,-,0.0,-,-,0.0,0.0,-,-,-,-,-,0.0,-,-,-,0.0,-,-,-,-,-,-,-,-,-,-,0.0,-,-,-,-,-,-,-,-,-,-,-,-,-,-,-,-,-,0.0,-,-,-,-,-,-,0.0,-,-,0.0,-,-,-,-,-,-,-,0.0,-,-,-,-,-,-,-,-,-,-,-,0.0,-,-,-,-,-,-,,-,57.5,-,-,-,-,-,-,-,-,-,-,0.0,-,-,-,-,-,-,-,-,-,-,-,-,-,-,-,-,42.5,-,-,-,0.0,-,-,-,-,0.0,-,-,-,100.0,-,-,-,-,-,-,-,-,-,-,0.0,-,-,-,-,-,-,-,-,-,0.0,-,-,-,-,-,0.0,-,-,-,-,0.0,-,-,-,-,-,-,-,-,-,-,-,0.0,-,-,-,-,-,-,-,-,0.0,-,-,-,0.0,64.8,25.53,0.27
1878,7826,98714,Ashizuka M.,1983,,-,-,-,0.0,-,-,-,-,-,-,-,-,-,0.0,-,-,-,0.0,-,-,0.0,0.0,-,-,-,-,-,47.5,-,-,-,0.0,-,-,-,-,-,-,-,-,-,-,0.0,-,-,-,-,-,-,-,-,-,-,-,-,-,-,-,-,-,0.0,-,-,-,-,-,-,0.0,-,-,0.0,-,-,-,-,-,-,-,0.0,-,-,-,-,-,-,-,-,-,-,-,0.0,-,-,-,-,-,-,,-,0.0,-,-,-,-,-,-,-,-,-,-,0.0,-,-,-,-,-,-,-,-,-,-,-,-,-,-,-,-,52.5,-,-,-,0.0,-,-,-,-,0.0,-,-,-,100.0,-,-,-,-,-,-,-,-,-,-,0.0,-,-,-,-,-,-,-,-,-,0.0,-,-,-,-,-,0.0,-,-,-,-,0.0,-,-,-,-,-,-,-,-,-,-,-,0.0,-,-,-,-,-,-,-,-,0.0,-,-,-,0.0,54.5,21.47,0.269
1879,7826,98715,Ashizuka M.,1983,,-,-,-,0.0,-,-,-,-,-,-,-,-,-,0.0,-,-,-,0.0,-,-,0.0,0.0,-,-,-,-,-,50.0,-,-,-,0.0,-,-,-,-,-,-,-,-,-,-,0.0,-,-,-,-,-,-,-,-,-,-,-,-,-,-,-,-,-,0.0,-,-,-,-,-,-,0.0,-,-,0.0,-,-,-,-,-,-,-,0.0,-,-,-,-,-,-,-,-,-,-,-,0.0,-,-,-,-,-,-,,-,0.0,-,-,-,-,-,-,-,-,-,-,0.0,-,-,-,-,-,-,-,-,-,-,-,-,-,-,-,-,50.0,-,-,-,0.0,-,-,-,-,0.0,-,-,-,100.0,-,-,-,-,-,-,-,-,-,-,0.0,-,-,-,-,-,-,-,-,-,0.0,-,-,-,-,-,0.0,-,-,-,-,0.0,-,-,-,-,-,-,-,-,-,-,-,0.0,-,-,-,-,-,-,-,-,0.0,-,-,-,0.0,55.3,21.74,0.272
1880,7826,98716,Ashizuka M.,1983,,-,-,-,0.0,-,-,-,-,-,-,-,-,-,0.0,-,-,-,0.0,-,-,0.0,0.0,-,-,-,-,-,52.5,-,-,-,0.0,-,-,-,-,-,-,-,-,-,-,0.0,-,-,-,-,-,-,-,-,-,-,-,-,-,-,-,-,-,0.0,-,-,-,-,-,-,0.0,-,-,0.0,-,-,-,-,-,-,-,0.0,-,-,-,-,-,-,-,-,-,-,-,0.0,-,-,-,-,-,-,,-,0.0,-,-,-,-,-,-,-,-,-,-,0.0,-,-,-,-,-,-,-,-,-,-,-,-,-,-,-,-,47.5,-,-,-,0.0,-,-,-,-,0.0,-,-,-,100.0,-,-,-,-,-,-,-,-,-,-,0.0,-,-,-,-,-,-,-,-,-,0.0,-,-,-,-,-,0.0,-,-,-,-,0.0,-,-,-,-,-,-,-,-,-,-,-,0.0,-,-,-,-,-,-,-,-,0.0,-,-,-,0.0,57.9,22.63,0.279
1881,7826,98717,Ashizuka M.,1983,,-,-,-,0.0,-,-,-,-,-,-,-,-,-,0.0,-,-,-,0.0,-,-,0.0,0.0,-,-,-,-,-,55.0,-,-,-,0.0,-,-,-,-,-,-,-,-,-,-,0.0,-,-,-,-,-,-,-,-,-,-,-,-,-,-,-,-,-,0.0,-,-,-,-,-,-,0.0,-,-,0.0,-,-,-,-,-,-,-,0.0,-,-,-,-,-,-,-,-,-,-,-,0.0,-,-,-,-,-,-,,-,0.0,-,-,-,-,-,-,-,-,-,-,0.0,-,-,-,-,-,-,-,-,-,-,-,-,-,-,-,-,45.0,-,-,-,0.0,-,-,-,-,0.0,-,-,-,100.0,-,-,-,-,-,-,-,-,-,-,0.0,-,-,-,-,-,-,-,-,-,0.0,-,-,-,-,-,0.0,-,-,-,-,0.0,-,-,-,-,-,-,-,-,-,-,-,0.0,-,-,-,-,-,-,-,-,0.0,-,-,-,0.0,60.2,23.43,0.287
1882,7826,98718,Ashizuka M.,1983,,-,-,-,0.0,-,-,-,-,-,-,-,-,-,0.0,-,-,-,0.0,-,-,0.0,0.0,-,-,-,-,-,0.0,-,-,-,0.0,-,-,-,-,-,-,-,-,-,-,0.0,-,-,-,-,-,-,-,-,-,-,-,-,-,-,-,-,-,0.0,-,-,-,-,-,-,0.0,-,-,0.0,-,-,-,-,-,-,-,0.0,-,-,-,-,-,-,-,-,-,-,-,0.0,-,-,-,-,-,-,,-,0.0,-,-,-,-,-,-,-,-,-,-,0.0,-,-,-,-,-,-,-,-,-,-,-,-,-,-,-,-,50.0,-,-,-,0.0,-,-,-,-,0.0,-,-,-,100.0,-,-,-,-,-,-,-,-,-,-,0.0,-,-,-,-,-,-,-,-,-,50.0,-,-,-,-,-,0.0,-,-,-,-,0.0,-,-,-,-,-,-,-,-,-,-,-,0.0,-,-,-,-,-,-,-,-,0.0,-,-,-,0.0,50.1,19.42,0.292
1883,7826,98719,Ashizuka M.,1983,,-,-,-,0.0,-,-,-,-,-,-,-,-,-,0.0,-,-,-,0.0,-,-,0.0,0.0,-,-,-,-,-,0.0,-,-,-,0.0,-,-,-,-,-,-,-,-,-,-,0.0,-,-,-,-,-,-,-,-,-,-,-,-,-,-,-,-,-,0.0,-,-,-,-,-,-,0.0,-,-,0.0,-,-,-,-,-,-,-,0.0,-,-,-,-,-,-,-,-,-,-,-,0.0,-,-,-,-,-,-,,-,0.0,-,-,-,-,-,-,-,-,-,-,0.0,-,-,-,-,-,-,-,-,-,-,-,-,-,-,-,-,50.0,-,-,-,0.0,-,-,-,-,0.0,-,-,-,100.0,-,-,-,-,-,-,-,-,-,-,0.0,-,-,-,-,-,-,-,-,-,0.0,-,-,-,-,-,0.0,-,-,-,-,0.0,-,-,-,-,-,-,-,-,-,-,-,0.0,-,-,-,-,-,-,-,-,50.0,-,-,-,0.0,42.1,16.94,0.244
1884,7826,98720,Ashizuka M.,1983,,-,-,-,0.0,-,-,-,-,-,-,-,-,-,0.0,-,-,-,50.0,-,-,0.0,0.0,-,-,-,-,-,0.0,-,-,-,0.0,-,-,-,-,-,-,-,-,-,-,0.0,-,-,-,-,-,-,-,-,-,-,-,-,-,-,-,-,-,0.0,-,-,-,-,-,-,0.0,-,-,0.0,-,-,-,-,-,-,-,0.0,-,-,-,-,-,-,-,-,-,-,-,0.0,-,-,-,-,-,-,,-,0.0,-,-,-,-,-,-,-,-,-,-,0.0,-,-,-,-,-,-,-,-,-,-,-,-,-,-,-,-,50.0,-,-,-,0.0,-,-,-,-,0.0,-,-,-,100.0,-,-,-,-,-,-,-,-,-,-,0.0,-,-,-,-,-,-,-,-,-,0.0,-,-,-,-,-,0.0,-,-,-,-,0.0,-,-,-,-,-,-,-,-,-,-,-,0.0,-,-,-,-,-,-,-,-,0.0,-,-,-,0.0,43.2,16.55,0.306
1885,7827,74148,Bebikh L.G.,1987,,-,-,-,0.0,-,-,-,-,-,-,-,-,-,0.0,-,-,-,0.0,-,-,0.0,0.0,-,-,-,-,-,0.0,-,-,-,0.0,-,-,-,-,-,-,-,-,-,-,0.0,-,-,-,-,-,-,-,-,-,-,-,-,-,-,-,-,-,0.0,-,-,-,-,-,-,0.0,-,-,0.0,-,-,-,-,-,-,-,0.0,-,-,-,-,-,-,-,-,-,-,-,0.0,-,-,-,-,-,-,,-,0.0,-,-,-,-,-,-,-,-,-,-,0.0,-,-,-,-,-,-,-,-,18.18,-,-,-,-,-,-,-,81.81983,-,-,-,0.0,-,-,-,-,18.18017,-,-,-,100.0,-,-,-,-,-,-,-,-,-,-,0.0,-,-,-,-,-,-,-,-,-,0.0,-,-,-,-,-,0.0,-,-,-,-,0.0,-,-,-,-,-,-,-,-,-,-,-,0.0,-,-,-,-,-,-,-,-,0.0,-,-,-,0.0,60.2,24.3,0.24
1886,7828,74149,Berezina E.E.,1977,,-,-,-,0.0,-,-,-,-,-,-,-,-,-,0.0,-,-,-,0.0,-,-,49.65243,0.0,-,-,-,-,-,0.0,-,-,-,0.0,-,-,-,-,-,-,-,-,-,-,0.0,-,-,-,-,-,-,-,-,-,-,-,-,-,-,-,-,-,0.0,-,-,-,-,-,-,0.0,-,-,0.0,-,-,-,-,-,-,-,0.0,-,-,-,-,-,-,-,-,-,-,-,0.0,-,-,-,-,-,-,,-,0.0,-,-,-,-,-,-,-,-,-,-,0.0,-,-,-,-,-,-,-,-,0.6951,-,-,-,-,-,-,-,49.65243,-,-,-,0.0,-,-,-,-,0.695134,-,-,-,100.0,-,-,-,-,-,-,-,-,-,-,0.0,-,-,-,-,-,-,-,-,-,0.0,-,-,-,-,-,0.0,-,-,-,-,0.0,-,-,-,-,-,-,-,-,-,-,-,0.0,-,-,-,-,-,-,-,-,0.0,-,-,-,0.0,73.5,29.16,0.26
1887,7828,74150,Berezina E.E.,1977,,-,-,-,0.0,-,-,-,-,-,-,-,-,-,0.0,-,-,-,0.0,-,-,0.0,0.0,-,-,-,-,-,0.0,-,-,-,0.0,-,-,-,-,-,-,-,-,-,-,0.0,-,-,-,-,-,-,-,-,-,-,-,-,-,-,-,-,-,0.0,-,-,-,-,-,-,0.0,-,-,0.0,-,-,-,-,-,-,-,0.0,-,-,-,-,-,-,-,-,-,-,-,0.0,-,-,-,-,-,-,,-,49.65243,-,-,-,-,-,-,-,-,-,-,0.0,-,-,-,-,-,-,-,-,0.6951,-,-,-,-,-,-,-,49.65243,-,-,-,0.0,-,-,-,-,0.695134,-,-,-,100.0,-,-,-,-,-,-,-,-,-,-,0.0,-,-,-,-,-,-,-,-,-,0.0,-,-,-,-,-,0.0,-,-,-,-,0.0,-,-,-,-,-,-,-,-,-,-,-,0.0,-,-,-,-,-,-,-,-,0.0,-,-,-,0.0,49.5,20.28,0.22
1888,7828,74151,Berezina E.E.,1977,,-,-,-,0.0,-,-,-,-,-,-,-,-,-,0.0,-,-,-,0.0,-,-,0.0,0.0,-,-,-,-,-,49.65243,-,-,-,0.0,-,-,-,-,-,-,-,-,-,-,0.0,-,-,-,-,-,-,-,-,-,-,-,-,-,-,-,-,-,0.0,-,-,-,-,-,-,0.0,-,-,0.0,-,-,-,-,-,-,-,0.0,-,-,-,-,-,-,-,-,-,-,-,0.0,-,-,-,-,-,-,,-,0.0,-,-,-,-,-,-,-,-,-,-,0.0,-,-,-,-,-,-,-,-,0.6951,-,-,-,-,-,-,-,49.65243,-,-,-,0.0,-,-,-,-,0.695134,-,-,-,100.0,-,-,-,-,-,-,-,-,-,-,0.0,-,-,-,-,-,-,-,-,-,0.0,-,-,-,-,-,0.0,-,-,-,-,0.0,-,-,-,-,-,-,-,-,-,-,-,0.0,-,-,-,-,-,-,-,-,0.0,-,-,-,0.0,51.5,20.93,0.23
1889,7828,74152,Berezina E.E.,1977,,-,-,-,0.0,-,-,-,-,-,-,-,-,-,0.0,-,-,-,0.0,-,-,0.0,0.0,-,-,-,-,-,0.0,-,-,-,0.0,-,-,-,-,-,-,-,-,-,-,0.0,-,-,-,-,-,-,-,-,-,-,-,-,-,-,-,-,-,0.0,-,-,-,-,-,-,0.0,-,-,0.0,-,-,-,-,-,-,-,0.0,-,-,-,-,-,-,-,-,-,-,-,0.0,-,-,-,-,-,-,,-,0.0,-,-,-,-,-,-,-,-,-,-,0.0,-,-,-,-,-,-,-,-,0.6951,-,-,-,-,-,-,-,49.65243,-,-,-,0.0,-,-,-,-,0.695134,-,-,-,100.0,-,-,-,-,-,-,-,-,-,-,0.0,-,-,-,-,-,-,-,-,-,49.65243,-,-,-,-,-,0.0,-,-,-,-,0.0,-,-,-,-,-,-,-,-,-,-,-,0.0,-,-,-,-,-,-,-,-,0.0,-,-,-,0.0,50.8,19.38,0.31
1890,7828,74153,Berezina E.E.,1977,,-,-,-,0.0,-,-,-,-,-,-,-,-,-,0.0,-,-,-,49.65243,-,-,0.0,0.0,-,-,-,-,-,0.0,-,-,-,0.0,-,-,-,-,-,-,-,-,-,-,0.0,-,-,-,-,-,-,-,-,-,-,-,-,-,-,-,-,-,0.0,-,-,-,-,-,-,0.0,-,-,0.0,-,-,-,-,-,-,-,0.0,-,-,-,-,-,-,-,-,-,-,-,0.0,-,-,-,-,-,-,,-,0.0,-,-,-,-,-,-,-,-,-,-,0.0,-,-,-,-,-,-,-,-,0.6951,-,-,-,-,-,-,-,49.65243,-,-,-,0.0,-,-,-,-,0.695134,-,-,-,100.0,-,-,-,-,-,-,-,-,-,-,0.0,-,-,-,-,-,-,-,-,-,0.0,-,-,-,-,-,0.0,-,-,-,-,0.0,-,-,-,-,-,-,-,-,-,-,-,0.0,-,-,-,-,-,-,-,-,0.0,-,-,-,0.0,41.0,15.53,0.32
1891,7828,74154,Berezina E.E.,1977,,-,-,-,0.0,-,-,-,-,-,-,-,-,-,0.0,-,-,-,0.0,-,-,0.0,0.0,-,-,-,-,-,0.0,-,-,-,0.0,-,-,-,-,-,-,-,-,-,-,0.0,-,-,-,-,-,-,-,-,-,-,-,-,-,-,-,-,-,0.0,-,-,-,-,-,-,0.0,-,-,0.0,-,-,-,-,-,-,-,0.0,-,-,-,-,-,-,-,-,-,-,-,0.0,-,-,-,-,-,-,,-,0.0,-,-,-,-,-,-,-,-,-,-,0.0,-,-,-,-,-,-,-,-,0.6951,-,-,-,-,-,-,-,49.65243,-,-,-,0.0,-,-,-,-,0.695134,-,-,-,100.0,-,-,-,-,-,-,-,-,-,-,0.0,-,-,-,-,-,-,-,-,-,0.0,-,-,-,-,-,0.0,-,-,-,-,0.0,-,-,-,-,-,-,-,-,-,-,-,0.0,-,-,-,-,-,-,-,-,49.65243,-,-,-,0.0,42.1,16.57,0.27
1892,7828,74155,Berezina E.E.,1977,,-,-,-,0.0,-,-,-,-,-,-,-,-,-,0.0,-,-,-,0.0,-,-,0.0,0.0,-,-,-,-,-,0.0,-,-,-,49.65243,-,-,-,-,-,-,-,-,-,-,0.0,-,-,-,-,-,-,-,-,-,-,-,-,-,-,-,-,-,0.0,-,-,-,-,-,-,0.0,-,-,0.0,-,-,-,-,-,-,-,0.0,-,-,-,-,-,-,-,-,-,-,-,0.0,-,-,-,-,-,-,,-,0.0,-,-,-,-,-,-,-,-,-,-,0.0,-,-,-,-,-,-,-,-,0.6951,-,-,-,-,-,-,-,49.65243,-,-,-,0.0,-,-,-,-,0.695134,-,-,-,100.0,-,-,-,-,-,-,-,-,-,-,0.0,-,-,-,-,-,-,-,-,-,0.0,-,-,-,-,-,0.0,-,-,-,-,0.0,-,-,-,-,-,-,-,-,-,-,-,0.0,-,-,-,-,-,-,-,-,0.0,-,-,-,0.0,49.1,19.17,0.28
1893,7828,74156,Berezina E.E.,1977,,-,-,-,0.0,-,-,-,-,-,-,-,-,-,0.0,-,-,-,0.0,-,-,0.0,0.0,-,-,-,-,-,0.0,-,-,-,0.0,-,-,-,-,-,-,-,-,-,-,0.0,-,-,-,-,-,-,-,-,-,-,-,-,-,-,-,-,-,0.0,-,-,-,-,-,-,0.0,-,-,0.0,-,-,-,-,-,-,-,0.0,-,-,-,-,-,-,-,-,-,-,-,0.0,-,-,-,-,-,-,,-,0.0,-,-,-,-,-,-,-,-,-,-,0.0,-,-,-,-,-,-,-,-,0.6951,-,-,-,-,-,-,-,49.65243,-,-,-,49.65243,-,-,-,-,0.695134,-,-,-,100.0,-,-,-,-,-,-,-,-,-,-,0.0,-,-,-,-,-,-,-,-,-,0.0,-,-,-,-,-,0.0,-,-,-,-,0.0,-,-,-,-,-,-,-,-,-,-,-,0.0,-,-,-,-,-,-,-,-,0.0,-,-,-,0.0,37.7,15.08,0.25
1894,7830,74157,Patel N.D.,1983,,-,-,-,0.0,-,-,-,-,-,-,-,-,-,0.0,-,-,-,0.0,-,-,0.0,0.0,-,-,-,-,-,0.0,-,-,-,0.0,-,-,-,-,-,-,-,-,-,-,0.0,-,-,-,-,-,-,-,-,-,-,-,-,-,-,-,-,-,0.0,-,-,-,-,-,-,0.0,-,-,0.0,-,-,-,-,-,-,-,0.0,-,-,-,-,-,-,-,-,-,-,-,0.0,-,-,-,-,-,-,,-,0.0,-,-,-,-,-,-,-,-,-,-,0.0,-,-,-,-,-,-,-,-,-,-,-,-,-,-,-,-,100.0,-,-,-,0.0,-,-,-,-,0.0,-,-,-,100.0,-,-,-,-,-,-,-,-,-,-,0.0,-,-,-,-,-,-,-,-,-,0.0,-,-,-,-,-,0.0,-,-,-,-,0.0,-,-,-,-,-,-,-,-,-,-,-,0.0,-,-,-,-,-,-,-,-,0.0,-,-,-,0.0,31.3,12.1,0.29
1895,7830,74158,Patel N.D.,1983,,-,-,-,0.0,-,-,-,-,-,-,-,-,-,0.0,-,-,-,0.0,-,-,0.0,0.0,-,-,-,-,-,0.0,-,-,-,0.0,-,-,-,-,-,-,-,-,-,-,0.0,-,-,-,-,-,-,-,-,-,-,-,-,-,-,-,-,-,0.0,-,-,-,-,-,-,0.0,-,-,0.0,-,-,-,-,-,-,-,0.0,-,-,-,-,-,-,-,-,-,-,-,0.0,-,-,-,-,-,-,,-,0.0,-,-,-,-,-,-,-,18.2,-,-,0.0,-,-,-,-,-,-,-,-,-,-,-,-,-,-,-,-,81.8,-,-,-,0.0,-,-,-,-,0.0,-,-,-,100.0,-,-,-,-,-,-,-,-,-,-,0.0,-,-,-,-,-,-,-,-,-,0.0,-,-,-,-,-,0.0,-,-,-,-,0.0,-,-,-,-,-,-,-,-,-,-,-,0.0,-,-,-,-,-,-,-,-,0.0,-,-,-,0.0,35.7,14.1,0.265
1896,7830,74159,Patel N.D.,1983,,-,-,-,0.0,-,-,-,-,-,-,-,-,-,0.0,-,-,-,0.0,-,-,0.0,0.0,-,-,-,-,-,0.0,-,-,-,0.0,-,-,-,-,-,-,-,-,-,-,0.0,-,-,-,-,-,-,-,-,-,-,-,-,-,-,-,-,-,0.0,-,-,-,-,-,-,0.0,-,-,0.0,-,-,-,-,-,-,-,0.0,-,-,-,-,-,-,-,-,-,-,-,0.0,-,-,-,-,-,-,,-,0.0,-,-,-,-,-,-,-,23.5,-,-,0.0,-,-,-,-,-,-,-,-,-,-,-,-,-,-,-,-,76.5,-,-,-,0.0,-,-,-,-,0.0,-,-,-,100.0,-,-,-,-,-,-,-,-,-,-,0.0,-,-,-,-,-,-,-,-,-,0.0,-,-,-,-,-,0.0,-,-,-,-,0.0,-,-,-,-,-,-,-,-,-,-,-,0.0,-,-,-,-,-,-,-,-,0.0,-,-,-,0.0,37.0,14.7,0.26
1897,7830,74160,Patel N.D.,1983,,-,-,-,0.0,-,-,-,-,-,-,-,-,-,0.0,-,-,-,0.0,-,-,0.0,0.0,-,-,-,-,-,0.0,-,-,-,0.0,-,-,-,-,-,-,-,-,-,-,0.0,-,-,-,-,-,-,-,-,-,-,-,-,-,-,-,-,-,0.0,-,-,-,-,-,-,0.0,-,-,0.0,-,-,-,-,-,-,-,0.0,-,-,-,-,-,-,-,-,-,-,-,0.0,-,-,-,-,-,-,,-,0.0,-,-,-,-,-,-,-,29.2,-,-,0.0,-,-,-,-,-,-,-,-,-,-,-,-,-,-,-,-,70.8,-,-,-,0.0,-,-,-,-,0.0,-,-,-,100.0,-,-,-,-,-,-,-,-,-,-,0.0,-,-,-,-,-,-,-,-,-,0.0,-,-,-,-,-,0.0,-,-,-,-,0.0,-,-,-,-,-,-,-,-,-,-,-,0.0,-,-,-,-,-,-,-,-,0.0,-,-,-,0.0,39.6,15.9,0.246
1898,7830,74161,Patel N.D.,1983,,-,-,-,0.0,-,-,-,-,-,-,-,-,-,0.0,-,-,-,0.0,-,-,0.0,0.0,-,-,-,-,-,0.0,-,-,-,0.0,-,-,-,-,-,-,-,-,-,-,0.0,-,-,-,-,-,-,-,-,-,-,-,-,-,-,-,-,-,0.0,-,-,-,-,-,-,0.0,-,-,0.0,-,-,-,-,-,-,-,0.0,-,-,-,-,-,-,-,-,-,-,-,0.0,-,-,-,-,-,-,,-,0.0,-,-,-,-,-,-,-,33,-,-,0.0,-,-,-,-,-,-,-,-,-,-,-,-,-,-,-,-,67.0,-,-,-,0.0,-,-,-,-,0.0,-,-,-,100.0,-,-,-,-,-,-,-,-,-,-,0.0,-,-,-,-,-,-,-,-,-,0.0,-,-,-,-,-,0.0,-,-,-,-,0.0,-,-,-,-,-,-,-,-,-,-,-,0.0,-,-,-,-,-,-,-,-,0.0,-,-,-,0.0,40.7,16.4,0.242
1899,7830,74162,Patel N.D.,1983,,-,-,-,0.0,-,-,-,-,-,-,-,-,-,0.0,-,-,-,0.0,-,-,0.0,0.0,-,-,-,-,-,0.0,-,-,-,0.0,-,-,-,-,-,-,-,-,-,-,0.0,-,-,-,-,-,-,-,-,-,-,-,-,-,-,-,-,-,0.0,-,-,-,-,-,-,0.0,-,-,0.0,-,-,-,-,-,-,-,0.0,-,-,-,-,-,-,-,-,-,-,-,0.0,-,-,-,-,-,-,,-,0.0,-,-,-,-,-,-,-,37.5,-,-,0.0,-,-,-,-,-,-,-,-,-,-,-,-,-,-,-,-,62.5,-,-,-,0.0,-,-,-,-,0.0,-,-,-,100.0,-,-,-,-,-,-,-,-,-,-,0.0,-,-,-,-,-,-,-,-,-,0.0,-,-,-,-,-,0.0,-,-,-,-,0.0,-,-,-,-,-,-,-,-,-,-,-,0.0,-,-,-,-,-,-,-,-,0.0,-,-,-,0.0,43.2,17.5,0.233
1900,7830,74163,Patel N.D.,1983,,-,-,-,0.0,-,-,-,-,-,-,-,-,-,0.0,-,-,-,0.0,-,-,0.0,0.0,-,-,-,-,-,0.0,-,-,-,0.0,-,-,-,-,-,-,-,-,-,-,0.0,-,-,-,-,-,-,-,-,-,-,-,-,-,-,-,-,-,0.0,-,-,-,-,-,-,0.0,-,-,0.0,-,-,-,-,-,-,-,0.0,-,-,-,-,-,-,-,-,-,-,-,0.0,-,-,-,-,-,-,,-,0.0,-,-,-,-,-,-,-,40,-,-,0.0,-,-,-,-,-,-,-,-,-,-,-,-,-,-,-,-,60.0,-,-,-,0.0,-,-,-,-,0.0,-,-,-,100.0,-,-,-,-,-,-,-,-,-,-,0.0,-,-,-,-,-,-,-,-,-,0.0,-,-,-,-,-,0.0,-,-,-,-,0.0,-,-,-,-,-,-,-,-,-,-,-,0.0,-,-,-,-,-,-,-,-,0.0,-,-,-,0.0,44.9,18.3,0.226
1901,7830,74164,Patel N.D.,1983,,-,-,-,0.0,-,-,-,-,-,-,-,-,-,0.0,-,-,-,0.0,-,-,0.0,0.0,-,-,-,-,-,0.0,-,-,-,0.0,-,-,-,-,-,-,-,-,-,-,0.0,-,-,-,-,-,-,-,-,-,-,-,-,-,-,-,-,-,0.0,-,-,-,-,-,-,0.0,-,-,0.0,-,-,-,-,-,-,-,0.0,-,-,-,-,-,-,-,-,-,-,-,0.0,-,-,-,-,-,-,,-,0.0,-,-,-,-,-,-,-,44.2,-,-,0.0,-,-,-,-,-,-,-,-,-,-,-,-,-,-,-,-,55.8,-,-,-,0.0,-,-,-,-,0.0,-,-,-,100.0,-,-,-,-,-,-,-,-,-,-,0.0,-,-,-,-,-,-,-,-,-,0.0,-,-,-,-,-,0.0,-,-,-,-,0.0,-,-,-,-,-,-,-,-,-,-,-,0.0,-,-,-,-,-,-,-,-,0.0,-,-,-,0.0,47.3,19.4,0.219
1902,7830,74165,Patel N.D.,1983,,-,-,-,0.0,-,-,-,-,-,-,-,-,-,0.0,-,-,-,0.0,-,-,0.0,0.0,-,-,-,-,-,0.0,-,-,-,0.0,-,-,-,-,-,-,-,-,-,-,0.0,-,-,-,-,-,-,-,-,-,-,-,-,-,-,-,-,-,0.0,-,-,-,-,-,-,0.0,-,-,0.0,-,-,-,-,-,-,-,0.0,-,-,-,-,-,-,-,-,-,-,-,0.0,-,-,-,-,-,-,,-,0.0,-,-,-,-,-,-,-,46.8,-,-,0.0,-,-,-,-,-,-,-,-,-,-,-,-,-,-,-,-,53.2,-,-,-,0.0,-,-,-,-,0.0,-,-,-,100.0,-,-,-,-,-,-,-,-,-,-,0.0,-,-,-,-,-,-,-,-,-,0.0,-,-,-,-,-,0.0,-,-,-,-,0.0,-,-,-,-,-,-,-,-,-,-,-,0.0,-,-,-,-,-,-,-,-,0.0,-,-,-,0.0,48.4,19.9,0.215
1903,7830,74166,Patel N.D.,1983,,-,-,-,0.0,-,-,-,-,-,-,-,-,-,0.0,-,-,-,0.0,-,-,0.0,0.0,-,-,-,-,-,0.0,-,-,-,0.0,-,-,-,-,-,-,-,-,-,-,0.0,-,-,-,-,-,-,-,-,-,-,-,-,-,-,-,-,-,0.0,-,-,-,-,-,-,0.0,-,-,0.0,-,-,-,-,-,-,-,0.0,-,-,-,-,-,-,-,-,-,-,-,0.0,-,-,-,-,-,-,,-,0.0,-,-,-,-,-,-,-,47.2,-,-,0.0,-,-,-,-,-,-,-,-,-,-,-,-,-,-,-,-,52.8,-,-,-,0.0,-,-,-,-,0.0,-,-,-,100.0,-,-,-,-,-,-,-,-,-,-,0.0,-,-,-,-,-,-,-,-,-,0.0,-,-,-,-,-,0.0,-,-,-,-,0.0,-,-,-,-,-,-,-,-,-,-,-,0.0,-,-,-,-,-,-,-,-,0.0,-,-,-,0.0,48.3,19.8,0.219
1904,7830,74167,Patel N.D.,1983,,-,-,-,0.0,-,-,-,-,-,-,-,-,-,0.0,-,-,-,0.0,-,-,0.0,0.0,-,-,-,-,-,0.0,-,-,-,0.0,-,-,-,-,-,-,-,-,-,-,0.0,-,-,-,-,-,-,-,-,-,-,-,-,-,-,-,-,-,0.0,-,-,-,-,-,-,0.0,-,-,0.0,-,-,-,-,-,-,-,0.0,-,-,-,-,-,-,-,-,-,-,-,0.0,-,-,-,-,-,-,,-,0.0,-,-,-,-,-,-,-,47.4,-,-,0.0,-,-,-,-,-,-,-,-,-,-,-,-,-,-,-,-,52.6,-,-,-,0.0,-,-,-,-,0.0,-,-,-,100.0,-,-,-,-,-,-,-,-,-,-,0.0,-,-,-,-,-,-,-,-,-,0.0,-,-,-,-,-,0.0,-,-,-,-,0.0,-,-,-,-,-,-,-,-,-,-,-,0.0,-,-,-,-,-,-,-,-,0.0,-,-,-,0.0,48.3,19.8,0.22
1905,7830,74168,Patel N.D.,1983,,-,-,-,0.0,-,-,-,-,-,-,-,-,-,0.0,-,-,-,0.0,-,-,0.0,0.0,-,-,-,-,-,0.0,-,-,-,0.0,-,-,-,-,-,-,-,-,-,-,0.0,-,-,-,-,-,-,-,-,-,-,-,-,-,-,-,-,-,0.0,-,-,-,-,-,-,0.0,-,-,0.0,-,-,-,-,-,-,-,0.0,-,-,-,-,-,-,-,-,-,-,-,0.0,-,-,-,-,-,-,,-,0.0,-,-,-,-,-,-,-,48,-,-,0.0,-,-,-,-,-,-,-,-,-,-,-,-,-,-,-,-,52.0,-,-,-,0.0,-,-,-,-,0.0,-,-,-,100.0,-,-,-,-,-,-,-,-,-,-,0.0,-,-,-,-,-,-,-,-,-,0.0,-,-,-,-,-,0.0,-,-,-,-,0.0,-,-,-,-,-,-,-,-,-,-,-,0.0,-,-,-,-,-,-,-,-,0.0,-,-,-,0.0,49.3,20.3,0.214
1906,7830,74169,Patel N.D.,1983,,-,-,-,0.0,-,-,-,-,-,-,-,-,-,0.0,-,-,-,0.0,-,-,0.0,0.0,-,-,-,-,-,0.0,-,-,-,0.0,-,-,-,-,-,-,-,-,-,-,0.0,-,-,-,-,-,-,-,-,-,-,-,-,-,-,-,-,-,0.0,-,-,-,-,-,-,0.0,-,-,0.0,-,-,-,-,-,-,-,0.0,-,-,-,-,-,-,-,-,-,-,-,0.0,-,-,-,-,-,-,,-,0.0,-,-,-,-,-,-,-,48.7,-,-,0.0,-,-,-,-,-,-,-,-,-,-,-,-,-,-,-,-,51.3,-,-,-,0.0,-,-,-,-,0.0,-,-,-,100.0,-,-,-,-,-,-,-,-,-,-,0.0,-,-,-,-,-,-,-,-,-,0.0,-,-,-,-,-,0.0,-,-,-,-,0.0,-,-,-,-,-,-,-,-,-,-,-,0.0,-,-,-,-,-,-,-,-,0.0,-,-,-,0.0,49.6,20.4,0.215
1907,7830,74170,Patel N.D.,1983,,-,-,-,0.0,-,-,-,-,-,-,-,-,-,0.0,-,-,-,0.0,-,-,0.0,0.0,-,-,-,-,-,0.0,-,-,-,0.0,-,-,-,-,-,-,-,-,-,-,0.0,-,-,-,-,-,-,-,-,-,-,-,-,-,-,-,-,-,0.0,-,-,-,-,-,-,0.0,-,-,0.0,-,-,-,-,-,-,-,0.0,-,-,-,-,-,-,-,-,-,-,-,0.0,-,-,-,-,-,-,,-,0.0,-,-,-,-,-,-,-,49.7,-,-,0.0,-,-,-,-,-,-,-,-,-,-,-,-,-,-,-,-,50.3,-,-,-,0.0,-,-,-,-,0.0,-,-,-,100.0,-,-,-,-,-,-,-,-,-,-,0.0,-,-,-,-,-,-,-,-,-,0.0,-,-,-,-,-,0.0,-,-,-,-,0.0,-,-,-,-,-,-,-,-,-,-,-,0.0,-,-,-,-,-,-,-,-,0.0,-,-,-,0.0,50.8,21.0,0.21
1908,7830,74171,Patel N.D.,1983,,-,-,-,0.0,-,-,-,-,-,-,-,-,-,0.0,-,-,-,0.0,-,-,0.0,0.0,-,-,-,-,-,0.0,-,-,-,0.0,-,-,-,-,-,-,-,-,-,-,0.0,-,-,-,-,-,-,-,-,-,-,-,-,-,-,-,-,-,0.0,-,-,-,-,-,-,0.0,-,-,0.0,-,-,-,-,-,-,-,0.0,-,-,-,-,-,-,-,-,-,-,-,0.0,-,-,-,-,-,-,,-,0.0,-,-,-,-,-,-,-,50,-,-,0.0,-,-,-,-,-,-,-,-,-,-,-,-,-,-,-,-,50.0,-,-,-,0.0,-,-,-,-,0.0,-,-,-,100.0,-,-,-,-,-,-,-,-,-,-,0.0,-,-,-,-,-,-,-,-,-,0.0,-,-,-,-,-,0.0,-,-,-,-,0.0,-,-,-,-,-,-,-,-,-,-,-,0.0,-,-,-,-,-,-,-,-,0.0,-,-,-,0.0,51.3,21.2,0.209
1909,7830,74172,Patel N.D.,1983,,-,-,-,0.0,-,-,-,-,-,-,-,-,-,0.0,-,-,-,0.0,-,-,0.0,0.0,-,-,-,-,-,0.0,-,-,-,0.0,-,-,-,-,-,-,-,-,-,-,0.0,-,-,-,-,-,-,-,-,-,-,-,-,-,-,-,-,-,0.0,-,-,-,-,-,-,0.0,-,-,0.0,-,-,-,-,-,-,-,0.0,-,-,-,-,-,-,-,-,-,-,-,0.0,-,-,-,-,-,-,,-,0.0,-,-,-,-,-,-,-,50.2,-,-,0.0,-,-,-,-,-,-,-,-,-,-,-,-,-,-,-,-,49.8,-,-,-,0.0,-,-,-,-,0.0,-,-,-,100.0,-,-,-,-,-,-,-,-,-,-,0.0,-,-,-,-,-,-,-,-,-,0.0,-,-,-,-,-,0.0,-,-,-,-,0.0,-,-,-,-,-,-,-,-,-,-,-,0.0,-,-,-,-,-,-,-,-,0.0,-,-,-,0.0,50.9,21.0,0.211
1910,7830,74173,Patel N.D.,1983,,-,-,-,0.0,-,-,-,-,-,-,-,-,-,0.0,-,-,-,0.0,-,-,0.0,0.0,-,-,-,-,-,0.0,-,-,-,0.0,-,-,-,-,-,-,-,-,-,-,0.0,-,-,-,-,-,-,-,-,-,-,-,-,-,-,-,-,-,0.0,-,-,-,-,-,-,0.0,-,-,0.0,-,-,-,-,-,-,-,0.0,-,-,-,-,-,-,-,-,-,-,-,0.0,-,-,-,-,-,-,,-,0.0,-,-,-,-,-,-,-,53,-,-,0.0,-,-,-,-,-,-,-,-,-,-,-,-,-,-,-,-,47.0,-,-,-,0.0,-,-,-,-,0.0,-,-,-,100.0,-,-,-,-,-,-,-,-,-,-,0.0,-,-,-,-,-,-,-,-,-,0.0,-,-,-,-,-,0.0,-,-,-,-,0.0,-,-,-,-,-,-,-,-,-,-,-,0.0,-,-,-,-,-,-,-,-,0.0,-,-,-,0.0,51.4,21.1,0.218
1911,7830,74174,Patel N.D.,1983,,-,-,-,0.0,-,-,-,-,-,-,-,-,-,0.0,-,-,-,0.0,-,-,0.0,0.0,-,-,-,-,-,0.0,-,-,-,0.0,-,-,-,-,-,-,-,-,-,-,0.0,-,-,-,-,-,-,-,-,-,-,-,-,-,-,-,-,-,0.0,-,-,-,-,-,-,0.0,-,-,0.0,-,-,-,-,-,-,-,0.0,-,-,-,-,-,-,-,-,-,-,-,0.0,-,-,-,-,-,-,,-,0.0,-,-,-,-,-,-,-,54,-,-,0.0,-,-,-,-,-,-,-,-,-,-,-,-,-,-,-,-,46.0,-,-,-,0.0,-,-,-,-,0.0,-,-,-,100.0,-,-,-,-,-,-,-,-,-,-,0.0,-,-,-,-,-,-,-,-,-,0.0,-,-,-,-,-,0.0,-,-,-,-,0.0,-,-,-,-,-,-,-,-,-,-,-,0.0,-,-,-,-,-,-,-,-,0.0,-,-,-,0.0,50.6,20.8,0.217
1912,7830,74175,Patel N.D.,1983,,-,-,-,0.0,-,-,-,-,-,-,-,-,-,0.0,-,-,-,0.0,-,-,0.0,0.0,-,-,-,-,-,0.0,-,-,-,0.0,-,-,-,-,-,-,-,-,-,-,0.0,-,-,-,-,-,-,-,-,-,-,-,-,-,-,-,-,-,0.0,-,-,-,-,-,-,0.0,-,-,0.0,-,-,-,-,-,-,-,0.0,-,-,-,-,-,-,-,-,-,-,-,0.0,-,-,-,-,-,-,,-,0.0,-,-,-,-,-,-,-,55,-,-,0.0,-,-,-,-,-,-,-,-,-,-,-,-,-,-,-,-,45.0,-,-,-,0.0,-,-,-,-,0.0,-,-,-,100.0,-,-,-,-,-,-,-,-,-,-,0.0,-,-,-,-,-,-,-,-,-,0.0,-,-,-,-,-,0.0,-,-,-,-,0.0,-,-,-,-,-,-,-,-,-,-,-,0.0,-,-,-,-,-,-,-,-,0.0,-,-,-,0.0,49.9,20.5,0.217
1913,7830,74176,Patel N.D.,1983,,-,-,-,0.0,-,-,-,-,-,-,-,-,-,0.0,-,-,-,0.0,-,-,0.0,0.0,-,-,-,-,-,0.0,-,-,-,0.0,-,-,-,-,-,-,-,-,-,-,0.0,-,-,-,-,-,-,-,-,-,-,-,-,-,-,-,-,-,0.0,-,-,-,-,-,-,0.0,-,-,0.0,-,-,-,-,-,-,-,0.0,-,-,-,-,-,-,-,-,-,-,-,0.0,-,-,-,-,-,-,,-,0.0,-,-,-,-,-,-,-,55.2,-,-,0.0,-,-,-,-,-,-,-,-,-,-,-,-,-,-,-,-,44.8,-,-,-,0.0,-,-,-,-,0.0,-,-,-,100.0,-,-,-,-,-,-,-,-,-,-,0.0,-,-,-,-,-,-,-,-,-,0.0,-,-,-,-,-,0.0,-,-,-,-,0.0,-,-,-,-,-,-,-,-,-,-,-,0.0,-,-,-,-,-,-,-,-,0.0,-,-,-,0.0,47.9,19.7,0.217
1914,7830,74177,Patel N.D.,1983,,-,-,-,0.0,-,-,-,-,-,-,-,-,-,0.0,-,-,-,0.0,-,-,0.0,0.0,-,-,-,-,-,0.0,-,-,-,0.0,-,-,-,-,-,-,-,-,-,-,0.0,-,-,-,-,-,-,-,-,-,-,-,-,-,-,-,-,-,0.0,-,-,-,-,-,-,0.0,-,-,0.0,-,-,-,-,-,-,-,0.0,-,-,-,-,-,-,-,-,-,-,-,0.0,-,-,-,-,-,-,,-,0.0,-,-,-,-,-,-,-,55.4,-,-,0.0,-,-,-,-,-,-,-,-,-,-,-,-,-,-,-,-,44.6,-,-,-,0.0,-,-,-,-,0.0,-,-,-,100.0,-,-,-,-,-,-,-,-,-,-,0.0,-,-,-,-,-,-,-,-,-,0.0,-,-,-,-,-,0.0,-,-,-,-,0.0,-,-,-,-,-,-,-,-,-,-,-,0.0,-,-,-,-,-,-,-,-,0.0,-,-,-,0.0,48.9,20.0,0.222
1915,7830,74178,Patel N.D.,1983,,-,-,-,0.0,-,-,-,-,-,-,-,-,-,0.0,-,-,-,0.0,-,-,0.0,0.0,-,-,-,-,-,0.0,-,-,-,0.0,-,-,-,-,-,-,-,-,-,-,0.0,-,-,-,-,-,-,-,-,-,-,-,-,-,-,-,-,-,0.0,-,-,-,-,-,-,0.0,-,-,0.0,-,-,-,-,-,-,-,0.0,-,-,-,-,-,-,-,-,-,-,-,0.0,-,-,-,-,-,-,,-,0.0,-,-,-,-,-,-,-,55.6,-,-,0.0,-,-,-,-,-,-,-,-,-,-,-,-,-,-,-,-,44.4,-,-,-,0.0,-,-,-,-,0.0,-,-,-,100.0,-,-,-,-,-,-,-,-,-,-,0.0,-,-,-,-,-,-,-,-,-,0.0,-,-,-,-,-,0.0,-,-,-,-,0.0,-,-,-,-,-,-,-,-,-,-,-,0.0,-,-,-,-,-,-,-,-,0.0,-,-,-,0.0,48.2,19.8,0.217
1916,7830,74179,Patel N.D.,1983,,-,-,-,0.0,-,-,-,-,-,-,-,-,-,0.0,-,-,-,0.0,-,-,0.0,0.0,-,-,-,-,-,0.0,-,-,-,0.0,-,-,-,-,-,-,-,-,-,-,0.0,-,-,-,-,-,-,-,-,-,-,-,-,-,-,-,-,-,0.0,-,-,-,-,-,-,0.0,-,-,0.0,-,-,-,-,-,-,-,0.0,-,-,-,-,-,-,-,-,-,-,-,0.0,-,-,-,-,-,-,,-,0.0,-,-,-,-,-,-,-,58.7,-,-,0.0,-,-,-,-,-,-,-,-,-,-,-,-,-,-,-,-,41.3,-,-,-,0.0,-,-,-,-,0.0,-,-,-,100.0,-,-,-,-,-,-,-,-,-,-,0.0,-,-,-,-,-,-,-,-,-,0.0,-,-,-,-,-,0.0,-,-,-,-,0.0,-,-,-,-,-,-,-,-,-,-,-,0.0,-,-,-,-,-,-,-,-,0.0,-,-,-,0.0,47.8,19.5,0.225
1917,7830,74180,Patel N.D.,1983,,-,-,-,0.0,-,-,-,-,-,-,-,-,-,0.0,-,-,-,0.0,-,-,0.0,0.0,-,-,-,-,-,0.0,-,-,-,0.0,-,-,-,-,-,-,-,-,-,-,0.0,-,-,-,-,-,-,-,-,-,-,-,-,-,-,-,-,-,0.0,-,-,-,-,-,-,0.0,-,-,0.0,-,-,-,-,-,-,-,0.0,-,-,-,-,-,-,-,-,-,-,-,0.0,-,-,-,-,-,-,,-,0.0,-,-,-,-,-,-,-,61.6,-,-,0.0,-,-,-,-,-,-,-,-,-,-,-,-,-,-,-,-,38.4,-,-,-,0.0,-,-,-,-,0.0,-,-,-,100.0,-,-,-,-,-,-,-,-,-,-,0.0,-,-,-,-,-,-,-,-,-,0.0,-,-,-,-,-,0.0,-,-,-,-,0.0,-,-,-,-,-,-,-,-,-,-,-,0.0,-,-,-,-,-,-,-,-,0.0,-,-,-,0.0,44.2,18.0,0.228
1918,7830,74181,Patel N.D.,1983,,-,-,-,0.0,-,-,-,-,-,-,-,-,-,0.0,-,-,-,0.0,-,-,0.0,0.0,-,-,-,-,-,0.0,-,-,-,0.0,-,-,-,-,-,-,-,-,-,-,0.0,-,-,-,-,-,-,-,-,-,-,-,-,-,-,-,-,-,0.0,-,-,-,-,-,-,0.0,-,-,0.0,-,-,-,-,-,-,-,0.0,-,-,-,-,-,-,-,-,-,-,-,0.0,-,-,-,-,-,-,,-,0.0,-,-,-,-,-,-,-,62.2,-,-,0.0,-,-,-,-,-,-,-,-,-,-,-,-,-,-,-,-,37.8,-,-,-,0.0,-,-,-,-,0.0,-,-,-,100.0,-,-,-,-,-,-,-,-,-,-,0.0,-,-,-,-,-,-,-,-,-,0.0,-,-,-,-,-,0.0,-,-,-,-,0.0,-,-,-,-,-,-,-,-,-,-,-,0.0,-,-,-,-,-,-,-,-,0.0,-,-,-,0.0,43.4,17.6,0.243
1919,7830,74182,Patel N.D.,1983,,-,-,-,0.0,-,-,-,-,-,-,-,-,-,0.0,-,-,-,0.0,-,-,0.0,0.0,-,-,-,-,-,0.0,-,-,-,0.0,-,-,-,-,-,-,-,-,-,-,0.0,-,-,-,-,-,-,-,-,-,-,-,-,-,-,-,-,-,0.0,-,-,-,-,-,-,0.0,-,-,0.0,-,-,-,-,-,-,-,0.0,-,-,-,-,-,-,-,-,-,-,-,0.0,-,-,-,-,-,-,,-,0.0,-,-,-,-,-,-,-,62.3,-,-,0.0,-,-,-,-,-,-,-,-,-,-,-,-,-,-,-,-,37.7,-,-,-,0.0,-,-,-,-,0.0,-,-,-,100.0,-,-,-,-,-,-,-,-,-,-,0.0,-,-,-,-,-,-,-,-,-,0.0,-,-,-,-,-,0.0,-,-,-,-,0.0,-,-,-,-,-,-,-,-,-,-,-,0.0,-,-,-,-,-,-,-,-,0.0,-,-,-,0.0,43.9,17.8,0.232
1920,7830,74183,Patel N.D.,1983,,-,-,-,0.0,-,-,-,-,-,-,-,-,-,0.0,-,-,-,0.0,-,-,0.0,0.0,-,-,-,-,-,0.0,-,-,-,0.0,-,-,-,-,-,-,-,-,-,-,0.0,-,-,-,-,-,-,-,-,-,-,-,-,-,-,-,-,-,0.0,-,-,-,-,-,-,0.0,-,-,0.0,-,-,-,-,-,-,-,0.0,-,-,-,-,-,-,-,-,-,-,-,0.0,-,-,-,-,-,-,,-,0.0,-,-,-,-,-,-,-,63,-,-,0.0,-,-,-,-,-,-,-,-,-,-,-,-,-,-,-,-,37.0,-,-,-,0.0,-,-,-,-,0.0,-,-,-,100.0,-,-,-,-,-,-,-,-,-,-,0.0,-,-,-,-,-,-,-,-,-,0.0,-,-,-,-,-,0.0,-,-,-,-,0.0,-,-,-,-,-,-,-,-,-,-,-,0.0,-,-,-,-,-,-,-,-,0.0,-,-,-,0.0,44.7,18.2,0.229
1921,7830,74184,Patel N.D.,1983,,-,-,-,0.0,-,-,-,-,-,-,-,-,-,0.0,-,-,-,0.0,-,-,0.0,0.0,-,-,-,-,-,0.0,-,-,-,0.0,-,-,-,-,-,-,-,-,-,-,0.0,-,-,-,-,-,-,-,-,-,-,-,-,-,-,-,-,-,0.0,-,-,-,-,-,-,0.0,-,-,0.0,-,-,-,-,-,-,-,0.0,-,-,-,-,-,-,-,-,-,-,-,0.0,-,-,-,-,-,-,,-,0.0,-,-,-,-,-,-,-,64.8,-,-,0.0,-,-,-,-,-,-,-,-,-,-,-,-,-,-,-,-,35.2,-,-,-,0.0,-,-,-,-,0.0,-,-,-,100.0,-,-,-,-,-,-,-,-,-,-,0.0,-,-,-,-,-,-,-,-,-,0.0,-,-,-,-,-,0.0,-,-,-,-,0.0,-,-,-,-,-,-,-,-,-,-,-,0.0,-,-,-,-,-,-,-,-,0.0,-,-,-,0.0,44.9,18.2,0.234
1922,7830,74185,Patel N.D.,1983,,-,-,-,0.0,-,-,-,-,-,-,-,-,-,0.0,-,-,-,0.0,-,-,0.0,0.0,-,-,-,-,-,0.0,-,-,-,0.0,-,-,-,-,-,-,-,-,-,-,0.0,-,-,-,-,-,-,-,-,-,-,-,-,-,-,-,-,-,0.0,-,-,-,-,-,-,0.0,-,-,0.0,-,-,-,-,-,-,-,0.0,-,-,-,-,-,-,-,-,-,-,-,0.0,-,-,-,-,-,-,,-,0.0,-,-,-,-,-,-,-,65,-,-,0.0,-,-,-,-,-,-,-,-,-,-,-,-,-,-,-,-,35.0,-,-,-,0.0,-,-,-,-,0.0,-,-,-,100.0,-,-,-,-,-,-,-,-,-,-,0.0,-,-,-,-,-,-,-,-,-,0.0,-,-,-,-,-,0.0,-,-,-,-,0.0,-,-,-,-,-,-,-,-,-,-,-,0.0,-,-,-,-,-,-,-,-,0.0,-,-,-,0.0,45.2,18.3,0.234
1923,7830,74186,Patel N.D.,1983,,-,-,-,0.0,-,-,-,-,-,-,-,-,-,0.0,-,-,-,0.0,-,-,0.0,0.0,-,-,-,-,-,0.0,-,-,-,0.0,-,-,-,-,-,-,-,-,-,-,0.0,-,-,-,-,-,-,-,-,-,-,-,-,-,-,-,-,-,0.0,-,-,-,-,-,-,0.0,-,-,0.0,-,-,-,-,-,-,-,0.0,-,-,-,-,-,-,-,-,-,-,-,0.0,-,-,-,-,-,-,,-,0.0,-,-,-,-,-,-,-,65.1,-,-,0.0,-,-,-,-,-,-,-,-,-,-,-,-,-,-,-,-,34.9,-,-,-,0.0,-,-,-,-,0.0,-,-,-,100.0,-,-,-,-,-,-,-,-,-,-,0.0,-,-,-,-,-,-,-,-,-,0.0,-,-,-,-,-,0.0,-,-,-,-,0.0,-,-,-,-,-,-,-,-,-,-,-,0.0,-,-,-,-,-,-,-,-,0.0,-,-,-,0.0,44.6,18.1,0.233
1924,7830,74187,Patel N.D.,1983,,-,-,-,0.0,-,-,-,-,-,-,-,-,-,0.0,-,-,-,0.0,-,-,0.0,0.0,-,-,-,-,-,0.0,-,-,-,0.0,-,-,-,-,-,-,-,-,-,-,0.0,-,-,-,-,-,-,-,-,-,-,-,-,-,-,-,-,-,0.0,-,-,-,-,-,-,0.0,-,-,0.0,-,-,-,-,-,-,-,0.0,-,-,-,-,-,-,-,-,-,-,-,0.0,-,-,-,-,-,-,,-,0.0,-,-,-,-,-,-,-,65.6,-,-,0.0,-,-,-,-,-,-,-,-,-,-,-,-,-,-,-,-,34.4,-,-,-,0.0,-,-,-,-,0.0,-,-,-,100.0,-,-,-,-,-,-,-,-,-,-,0.0,-,-,-,-,-,-,-,-,-,0.0,-,-,-,-,-,0.0,-,-,-,-,0.0,-,-,-,-,-,-,-,-,-,-,-,0.0,-,-,-,-,-,-,-,-,0.0,-,-,-,0.0,45.2,18.3,0.234
1925,7830,74188,Patel N.D.,1983,,-,-,-,0.0,-,-,-,-,-,-,-,-,-,0.0,-,-,-,0.0,-,-,0.0,0.0,-,-,-,-,-,0.0,-,-,-,0.0,-,-,-,-,-,-,-,-,-,-,0.0,-,-,-,-,-,-,-,-,-,-,-,-,-,-,-,-,-,0.0,-,-,-,-,-,-,0.0,-,-,0.0,-,-,-,-,-,-,-,0.0,-,-,-,-,-,-,-,-,-,-,-,0.0,-,-,-,-,-,-,,-,0.0,-,-,-,-,-,-,-,65.8,-,-,0.0,-,-,-,-,-,-,-,-,-,-,-,-,-,-,-,-,34.2,-,-,-,0.0,-,-,-,-,0.0,-,-,-,100.0,-,-,-,-,-,-,-,-,-,-,0.0,-,-,-,-,-,-,-,-,-,0.0,-,-,-,-,-,0.0,-,-,-,-,0.0,-,-,-,-,-,-,-,-,-,-,-,0.0,-,-,-,-,-,-,-,-,0.0,-,-,-,0.0,44.8,18.2,0.232
1926,7830,74189,Patel N.D.,1983,,-,-,-,0.0,-,-,-,-,-,-,-,-,-,0.0,-,-,-,0.0,-,-,0.0,0.0,-,-,-,-,-,0.0,-,-,-,0.0,-,-,-,-,-,-,-,-,-,-,0.0,-,-,-,-,-,-,-,-,-,-,-,-,-,-,-,-,-,0.0,-,-,-,-,-,-,0.0,-,-,0.0,-,-,-,-,-,-,-,0.0,-,-,-,-,-,-,-,-,-,-,-,0.0,-,-,-,-,-,-,,-,0.0,-,-,-,-,-,-,-,69.5,-,-,0.0,-,-,-,-,-,-,-,-,-,-,-,-,-,-,-,-,30.5,-,-,-,0.0,-,-,-,-,0.0,-,-,-,100.0,-,-,-,-,-,-,-,-,-,-,0.0,-,-,-,-,-,-,-,-,-,0.0,-,-,-,-,-,0.0,-,-,-,-,0.0,-,-,-,-,-,-,-,-,-,-,-,0.0,-,-,-,-,-,-,-,-,0.0,-,-,-,0.0,46.5,18.8,0.236
1927,7830,74190,Patel N.D.,1983,,-,-,-,0.0,-,-,-,-,-,-,-,-,-,0.0,-,-,-,0.0,-,-,0.0,0.0,-,-,-,-,-,0.0,-,-,-,0.0,-,-,-,-,-,-,-,-,-,-,0.0,-,-,-,-,-,-,-,-,-,-,-,-,-,-,-,-,-,0.0,-,-,-,-,-,-,0.0,-,-,0.0,-,-,-,-,-,-,-,0.0,-,-,-,-,-,-,-,-,-,-,-,0.0,-,-,-,-,-,-,,-,0.0,-,-,-,-,-,-,-,70,-,-,0.0,-,-,-,-,-,-,-,-,-,-,-,-,-,-,-,-,30.0,-,-,-,0.0,-,-,-,-,0.0,-,-,-,100.0,-,-,-,-,-,-,-,-,-,-,0.0,-,-,-,-,-,-,-,-,-,0.0,-,-,-,-,-,0.0,-,-,-,-,0.0,-,-,-,-,-,-,-,-,-,-,-,0.0,-,-,-,-,-,-,-,-,0.0,-,-,-,0.0,46.4,18.8,0.234
1928,7830,74191,Patel N.D.,1983,,-,-,-,0.0,-,-,-,-,-,-,-,-,-,0.0,-,-,-,0.0,-,-,0.0,0.0,-,-,-,-,-,0.0,-,-,-,0.0,-,-,-,-,-,-,-,-,-,-,0.0,-,-,-,-,-,-,-,-,-,-,-,-,-,-,-,-,-,0.0,-,-,-,-,-,-,0.0,-,-,0.0,-,-,-,-,-,-,-,0.0,-,-,-,-,-,-,-,-,-,-,-,0.0,-,-,-,-,-,-,,-,0.0,-,-,-,-,-,-,-,70.6,-,-,0.0,-,-,-,-,-,-,-,-,-,-,-,-,-,-,-,-,29.4,-,-,-,0.0,-,-,-,-,0.0,-,-,-,100.0,-,-,-,-,-,-,-,-,-,-,0.0,-,-,-,-,-,-,-,-,-,0.0,-,-,-,-,-,0.0,-,-,-,-,0.0,-,-,-,-,-,-,-,-,-,-,-,0.0,-,-,-,-,-,-,-,-,0.0,-,-,-,0.0,46.8,19.0,0.233
1929,7830,74192,Patel N.D.,1983,,-,-,-,0.0,-,-,-,-,-,-,-,-,-,0.0,-,-,-,0.0,-,-,0.0,0.0,-,-,-,-,-,0.0,-,-,-,0.0,-,-,-,-,-,-,-,-,-,-,0.0,-,-,-,-,-,-,-,-,-,-,-,-,-,-,-,-,-,0.0,-,-,-,-,-,-,0.0,-,-,0.0,-,-,-,-,-,-,-,0.0,-,-,-,-,-,-,-,-,-,-,-,0.0,-,-,-,-,-,-,,-,0.0,-,-,-,-,-,-,-,73,-,-,0.0,-,-,-,-,-,-,-,-,-,-,-,-,-,-,-,-,27.0,-,-,-,0.0,-,-,-,-,0.0,-,-,-,100.0,-,-,-,-,-,-,-,-,-,-,0.0,-,-,-,-,-,-,-,-,-,0.0,-,-,-,-,-,0.0,-,-,-,-,0.0,-,-,-,-,-,-,-,-,-,-,-,0.0,-,-,-,-,-,-,-,-,0.0,-,-,-,0.0,46.8,19.0,0.233
1930,7830,74193,Patel N.D.,1983,,-,-,-,0.0,-,-,-,-,-,-,-,-,-,0.0,-,-,-,0.0,-,-,0.0,0.0,-,-,-,-,-,0.0,-,-,-,0.0,-,-,-,-,-,-,-,-,-,-,0.0,-,-,-,-,-,-,-,-,-,-,-,-,-,-,-,-,-,0.0,-,-,-,-,-,-,0.0,-,-,0.0,-,-,-,-,-,-,-,0.0,-,-,-,-,-,-,-,-,-,-,-,0.0,-,-,-,-,-,-,,-,0.0,-,-,-,-,-,-,-,76,-,-,0.0,-,-,-,-,-,-,-,-,-,-,-,-,-,-,-,-,24.0,-,-,-,0.0,-,-,-,-,0.0,-,-,-,100.0,-,-,-,-,-,-,-,-,-,-,0.0,-,-,-,-,-,-,-,-,-,0.0,-,-,-,-,-,0.0,-,-,-,-,0.0,-,-,-,-,-,-,-,-,-,-,-,0.0,-,-,-,-,-,-,-,-,0.0,-,-,-,0.0,48.7,19.7,0.237
1931,7830,74194,Patel N.D.,1983,,-,-,-,0.0,-,-,-,-,-,-,-,-,-,0.0,-,-,-,0.0,-,-,0.0,0.0,-,-,-,-,-,0.0,-,-,-,0.0,-,-,-,-,-,-,-,-,-,-,0.0,-,-,-,-,-,-,-,-,-,-,-,-,-,-,-,-,-,0.0,-,-,-,-,-,-,0.0,-,-,0.0,-,-,-,-,-,-,-,0.0,-,-,-,-,-,-,-,-,-,-,-,0.0,-,-,-,-,-,-,,-,0.0,-,-,-,-,-,-,-,76.7,-,-,0.0,-,-,-,-,-,-,-,-,-,-,-,-,-,-,-,-,23.3,-,-,-,0.0,-,-,-,-,0.0,-,-,-,100.0,-,-,-,-,-,-,-,-,-,-,0.0,-,-,-,-,-,-,-,-,-,0.0,-,-,-,-,-,0.0,-,-,-,-,0.0,-,-,-,-,-,-,-,-,-,-,-,0.0,-,-,-,-,-,-,-,-,0.0,-,-,-,0.0,49.1,19.9,0.234
1932,7830,74195,Patel N.D.,1983,,-,-,-,0.0,-,-,-,-,-,-,-,-,-,0.0,-,-,-,0.0,-,-,0.0,0.0,-,-,-,-,-,0.0,-,-,-,0.0,-,-,-,-,-,-,-,-,-,-,0.0,-,-,-,-,-,-,-,-,-,-,-,-,-,-,-,-,-,0.0,-,-,-,-,-,-,0.0,-,-,0.0,-,-,-,-,-,-,-,0.0,-,-,-,-,-,-,-,-,-,-,-,0.0,-,-,-,-,-,-,,-,0.0,-,-,-,-,-,-,-,78,-,-,0.0,-,-,-,-,-,-,-,-,-,-,-,-,-,-,-,-,22.0,-,-,-,0.0,-,-,-,-,0.0,-,-,-,100.0,-,-,-,-,-,-,-,-,-,-,0.0,-,-,-,-,-,-,-,-,-,0.0,-,-,-,-,-,0.0,-,-,-,-,0.0,-,-,-,-,-,-,-,-,-,-,-,0.0,-,-,-,-,-,-,-,-,0.0,-,-,-,0.0,49.4,20.0,0.236
1933,7830,74196,Patel N.D.,1983,,-,-,-,0.0,-,-,-,-,-,-,-,-,-,0.0,-,-,-,0.0,-,-,0.0,0.0,-,-,-,-,-,0.0,-,-,-,0.0,-,-,-,-,-,-,-,-,-,-,0.0,-,-,-,-,-,-,-,-,-,-,-,-,-,-,-,-,-,0.0,-,-,-,-,-,-,0.0,-,-,0.0,-,-,-,-,-,-,-,0.0,-,-,-,-,-,-,-,-,-,-,-,0.0,-,-,-,-,-,-,,-,0.0,-,-,-,-,-,-,-,80.8,-,-,0.0,-,-,-,-,-,-,-,-,-,-,-,-,-,-,-,-,19.2,-,-,-,0.0,-,-,-,-,0.0,-,-,-,100.0,-,-,-,-,-,-,-,-,-,-,0.0,-,-,-,-,-,-,-,-,-,0.0,-,-,-,-,-,0.0,-,-,-,-,0.0,-,-,-,-,-,-,-,-,-,-,-,0.0,-,-,-,-,-,-,-,-,0.0,-,-,-,0.0,50.7,20.5,0.236
1934,7830,74197,Patel N.D.,1983,,-,-,-,0.0,-,-,-,-,-,-,-,-,-,0.0,-,-,-,0.0,-,-,0.0,0.0,-,-,-,-,-,0.0,-,-,-,0.0,-,-,-,-,-,-,-,-,-,-,0.0,-,-,-,-,-,-,-,-,-,-,-,-,-,-,-,-,-,0.0,-,-,-,-,-,-,0.0,-,-,0.0,-,-,-,-,-,-,-,0.0,-,-,-,-,-,-,-,-,-,-,-,0.0,-,-,-,-,-,-,,-,0.0,-,-,-,-,-,-,-,81,-,-,0.0,-,-,-,-,-,-,-,-,-,-,-,-,-,-,-,-,19.0,-,-,-,0.0,-,-,-,-,0.0,-,-,-,100.0,-,-,-,-,-,-,-,-,-,-,0.0,-,-,-,-,-,-,-,-,-,0.0,-,-,-,-,-,0.0,-,-,-,-,0.0,-,-,-,-,-,-,-,-,-,-,-,0.0,-,-,-,-,-,-,-,-,0.0,-,-,-,0.0,50.4,20.4,0.235
