Repository: jacobergzhou/Poisson-Ratio

File: Non_metal_07242019.csv (part 26 of 91)
Index,Code,Glass #,Author,Year,Trademark,glass_comp,Ag2O,AgI,Al,Al2O3,AlF3,AlN,As,As2O3,As2O5,As2S3,As2Se3,AsSe,B,B2O3,BaCl2,BaF2,BaO,BeF2,BeO,Bi2O3,BiCl3,Br,Ca,CaF2,CaO,Cd,CdCl2,CdF2,CdO,Ce2O3,CeF3,CeO2,Cl,Co3O4,CoO,Cr2O3,Cs2O,CsCl,CsF,Cu2O,CuO,Dy2O3,Er,Er2O3,ErF3,Eu,Eu2O3,EuF3,F,Fe,Fe2O3,FeO,Ga,Ga2O3,Ga2S3,Ga2Se3,GaF3,Gd2O3,GdF3,Ge,GeO2,GeS2,GeSe2,H2O,HfF4,HfO2,Hg,Ho2O3,I,InF3,K,K2O,K2S,K2SO4,KBr,KCl,KF,KHF2,La,La2O3,La2S3,LaF3,Li,Li2O,Li2S,Li2SO4,LiBr,LiCl,LiF,LiI,MgF2,MgO,Mn2O3,MnF2,MnO,MnO2,MoO2,MoO3,N,Na,Na2O,Na2S,Na2SO4,NaCl,NaF,NaPO3,Nb2O5,Nd,Nd2O3,NdF3,NH4NO3,NiO,O,OH,P,P2O5,Pb,PbCl2,PbF2,PbO,PdO,Pr2O3,Pr6O11,PrF3,Rb2O,RbF,Rh2O3,RuO2,S,Sb,Sb2O3,Sb2S3,Sc2O3,Se,Si,Si3N4,SiC,SiO2,Sm2O3,Sn,SnO,SnO2,SO2,SO3,Sr,SrCl2,SrF2,SrO,Ta2O3,Ta2O5,Tb2O3,TbF3,Te,TeO2,Th,ThF4,ThO2,TiO2,Tl,Tl2O,Tl2Se,TlSe,Tm2O3,U,U3O8,UO2,V,V2O5,VO6,WO3,Y,Y2O3,Yb2O3,YbF3,YF3,ZnCl2,ZnF2,ZnO,ZnSO4,ZrF4,ZrO2,Young's modulus E (GPa),Shear modulus G (GPa),Poisson's ratio v
# 1777,5846,99389,El0Mallawany R.,1987,nan,(TeO2)90.0 (ZnCl2)10.0 ,0.0,0,0.0,0.0,0.0,0.0,0.0,0.0,0.0,0,0,0,0.0,0.0,0,0.0,0.0,0.0,0.0,0.0,0.0,0,0.0,0.0,0.0,0.0,0,0,0.0,0.0,0,0.0,0.0,0.0,0.0,0.0,0.0,0,0.0,0.0,0.0,0.0,0.0,0.0,0,0.0,0.0,0,0.0,0.0,0.0,0.0,0.0,0.0,0,0,0,0.0,0,0.0,0.0,0,0,0.0,0,0.0,0.0,0.0,0,0.0,0.0,0.0,0,0,0.0,0.0,0,0.0,0.0,0.0,0,0.0,0.0,0.0,0,0,0,0.0,0.0,0,0.0,0.0,0.0,0,0.0,0.0,0.0,0.0,0.0,0.0,0.0,0.0,0.0,0.0,0.0,0.0,0.0,0.0,0.0,0.0,0.0,0.0,0.0,0.0,0.0,0.0,0.0,0.0,0.0,0.0,0.0,0.0,0.0,0,0.0,0.0,0.0,0.0,0.0,0.0,0.0,0,0.0,0.0,0.0,0.0,0.0,0.0,0.0,0,0.0,0.0,0.0,0.0,0.0,0,0.0,0.0,0.0,0.0,0.0,0,0.0,90.0,0.0,0.0,0,0.0,0.0,0.0,0,0,0,0.0,0.0,0.0,0.0,0.0,0.0,0.0,0.0,0.0,0.0,0.0,0.0,10.0,0.0,0.0,0,0.0,0.0,44.9,17.63,0.273
# 1778,5947,72089,Nemilov S.V.,1976,nan,(Bi2O3)7.8 (GeO2)92.2 ,0.0,0,0.0,0.0,0.0,0.0,0.0,0.0,0.0,0,0,0,0.0,0.0,0,0.0,0.0,0.0,0.0,7.8,0.0,0,0.0,0.0,0.0,0.0,0,0,0.0,0.0,0,0.0,0.0,0.0,0.0,0.0,0.0,0,0.0,0.0,0.0,0.0,0.0,0.0,0,0.0,0.0,0,0.0,0.0,0.0,0.0,0.0,0.0,0,0,0,0.0,0,0.0,92.2,0,0,0.0,0,0.0,0.0,0.0,0,0.0,0.0,0.0,0,0,0.0,0.0,0,0.0,0.0,0.0,0,0.0,0.0,0.0,0,0,0,0.0,0.0,0,0.0,0.0,0.0,0,0.0,0.0,0.0,0.0,0.0,0.0,0.0,0.0,0.0,0.0,0.0,0.0,0.0,0.0,0.0,0.0,0.0,0.0,0.0,0.0,0.0,0.0,0.0,0.0,0.0,0.0,0.0,0.0,0.0,0,0.0,0.0,0.0,0.0,0.0,0.0,0.0,0,0.0,0.0,0.0,0.0,0.0,0.0,0.0,0,0.0,0.0,0.0,0.0,0.0,0,0.0,0.0,0.0,0.0,0.0,0,0.0,0.0,0.0,0.0,0,0.0,0.0,0.0,0,0,0,0.0,0.0,0.0,0.0,0.0,0.0,0.0,0.0,0.0,0.0,0.0,0.0,0.0,0.0,0.0,0,0.0,0.0,nan,nan,0.273
# 1779,6239,90967,Ashizuka M.,1984,nan,(Al2O3)7.0 (CaO)46.5 (P2O5)46.5 ,0.0,0,0.0,7.0,0.0,0.0,0.0,0.0,0.0,0,0,0,0.0,0.0,0,0.0,0.0,0.0,0.0,0.0,0.0,0,0.0,0.0,46.5,0.0,0,0,0.0,0.0,0,0.0,0.0,0.0,0.0,0.0,0.0,0,0.0,0.0,0.0,0.0,0.0,0.0,0,0.0,0.0,0,0.0,0.0,0.0,0.0,0.0,0.0,0,0,0,0.0,0,0.0,0.0,0,0,0.0,0,0.0,0.0,0.0,0,0.0,0.0,0.0,0,0,0.0,0.0,0,0.0,0.0,0.0,0,0.0,0.0,0.0,0,0,0,0.0,0.0,0,0.0,0.0,0.0,0,0.0,0.0,0.0,0.0,0.0,0.0,0.0,0.0,0.0,0.0,0.0,0.0,0.0,0.0,0.0,0.0,0.0,0.0,0.0,0.0,0.0,46.5,0.0,0.0,0.0,0.0,0.0,0.0,0.0,0,0.0,0.0,0.0,0.0,0.0,0.0,0.0,0,0.0,0.0,0.0,0.0,0.0,0.0,0.0,0,0.0,0.0,0.0,0.0,0.0,0,0.0,0.0,0.0,0.0,0.0,0,0.0,0.0,0.0,0.0,0,0.0,0.0,0.0,0,0,0,0.0,0.0,0.0,0.0,0.0,0.0,0.0,0.0,0.0,0.0,0.0,0.0,0.0,0.0,0.0,0,0.0,0.0,64.4,25.31,0.273
# 1780,6304,72544,Gurovich E.A.,1979,nan,(P2O5)50.0 (SrO)50.0 ,0.0,0,0.0,0.0,0.0,0.0,0.0,0.0,0.0,0,0,0,0.0,0.0,0,0.0,0.0,0.0,0.0,0.0,0.0,0,0.0,0.0,0.0,0.0,0,0,0.0,0.0,0,0.0,0.0,0.0,0.0,0.0,0.0,0,0.0,0.0,0.0,0.0,0.0,0.0,0,0.0,0.0,0,0.0,0.0,0.0,0.0,0.0,0.0,0,0,0,0.0,0,0.0,0.0,0,0,0.0,0,0.0,0.0,0.0,0,0.0,0.0,0.0,0,0,0.0,0.0,0,0.0,0.0,0.0,0,0.0,0.0,0.0,0,0,0,0.0,0.0,0,0.0,0.0,0.0,0,0.0,0.0,0.0,0.0,0.0,0.0,0.0,0.0,0.0,0.0,0.0,0.0,0.0,0.0,0.0,0.0,0.0,0.0,0.0,0.0,0.0,50.0,0.0,0.0,0.0,0.0,0.0,0.0,0.0,0,0.0,0.0,0.0,0.0,0.0,0.0,0.0,0,0.0,0.0,0.0,0.0,0.0,0.0,0.0,0,0.0,0.0,0.0,0.0,0.0,0,0.0,50.0,0.0,0.0,0.0,0,0.0,0.0,0.0,0.0,0,0.0,0.0,0.0,0,0,0,0.0,0.0,0.0,0.0,0.0,0.0,0.0,0.0,0.0,0.0,0.0,0.0,0.0,0.0,0.0,0,0.0,0.0,51.1,20.1,0.273
# 1781,6690,39210,Gurjev N.V.,1983,nan,(Al2O3)10.02684 (K2O)29.98126 (Li2O)19.98615 (P2O5)40.00575 ,0.0,0,0.0,10.02684,0.0,0.0,0.0,0.0,0.0,0,0,0,0.0,0.0,0,0.0,0.0,0.0,0.0,0.0,0.0,0,0.0,0.0,0.0,0.0,0,0,0.0,0.0,0,0.0,0.0,0.0,0.0,0.0,0.0,0,0.0,0.0,0.0,0.0,0.0,0.0,0,0.0,0.0,0,0.0,0.0,0.0,0.0,0.0,0.0,0,0,0,0.0,0,0.0,0.0,0,0,0.0,0,0.0,0.0,0.0,0,0.0,0.0,29.98126,0,0,0.0,0.0,0,0.0,0.0,0.0,0,0.0,0.0,19.98615,0,0,0,0.0,0.0,0,0.0,0.0,0.0,0,0.0,0.0,0.0,0.0,0.0,0.0,0.0,0.0,0.0,0.0,0.0,0.0,0.0,0.0,0.0,0.0,0.0,0.0,0.0,0.0,0.0,40.00575,0.0,0.0,0.0,0.0,0.0,0.0,0.0,0,0.0,0.0,0.0,0.0,0.0,0.0,0.0,0,0.0,0.0,0.0,0.0,0.0,0.0,0.0,0,0.0,0.0,0.0,0.0,0.0,0,0.0,0.0,0.0,0.0,0.0,0,0.0,0.0,0.0,0.0,0,0.0,0.0,0.0,0,0,0,0.0,0.0,0.0,0.0,0.0,0.0,0.0,0.0,0.0,0.0,0.0,0.0,0.0,0.0,0.0,0,0.0,0.0,53.0,20.81,0.273
# 1782,6772,51289,Bridge B.,1986,nan,(H2O)20.47272167 (TeO2)24.62812043 (ZnCl2)51.55035673 (ZnO)3.3488011739999997 ,0.0,0,0.0,0.0,0.0,0.0,0.0,0.0,0.0,0,0,0,0.0,0.0,0,0.0,0.0,0.0,0.0,0.0,0.0,0,0.0,0.0,0.0,0.0,0,0,0.0,0.0,0,0.0,0.0,0.0,0.0,0.0,0.0,0,0.0,0.0,0.0,0.0,0.0,0.0,0,0.0,0.0,0,0.0,0.0,0.0,0.0,0.0,0.0,0,0,0,0.0,0,0.0,0.0,0,0,20.47272167,0,0.0,0.0,0.0,0,0.0,0.0,0.0,0,0,0.0,0.0,0,0.0,0.0,0.0,0,0.0,0.0,0.0,0,0,0,0.0,0.0,0,0.0,0.0,0.0,0,0.0,0.0,0.0,0.0,0.0,0.0,0.0,0.0,0.0,0.0,0.0,0.0,0.0,0.0,0.0,0.0,0.0,0.0,0.0,0.0,0.0,0.0,0.0,0.0,0.0,0.0,0.0,0.0,0.0,0,0.0,0.0,0.0,0.0,0.0,0.0,0.0,0,0.0,0.0,0.0,0.0,0.0,0.0,0.0,0,0.0,0.0,0.0,0.0,0.0,0,0.0,0.0,0.0,0.0,0.0,0,0.0,24.62812043,0.0,0.0,0,0.0,0.0,0.0,0,0,0,0.0,0.0,0.0,0.0,0.0,0.0,0.0,0.0,0.0,0.0,0.0,0.0,51.55035673,0.0,3.3488011739999997,0,0.0,0.0,17.5,6.9,0.273
# 1783,6816,70565,Nemilov S.V.,1972,nan,(B2O3)66.8 (Bi2O3)33.2 ,0.0,0,0.0,0.0,0.0,0.0,0.0,0.0,0.0,0,0,0,0.0,66.8,0,0.0,0.0,0.0,0.0,33.2,0.0,0,0.0,0.0,0.0,0.0,0,0,0.0,0.0,0,0.0,0.0,0.0,0.0,0.0,0.0,0,0.0,0.0,0.0,0.0,0.0,0.0,0,0.0,0.0,0,0.0,0.0,0.0,0.0,0.0,0.0,0,0,0,0.0,0,0.0,0.0,0,0,0.0,0,0.0,0.0,0.0,0,0.0,0.0,0.0,0,0,0.0,0.0,0,0.0,0.0,0.0,0,0.0,0.0,0.0,0,0,0,0.0,0.0,0,0.0,0.0,0.0,0,0.0,0.0,0.0,0.0,0.0,0.0,0.0,0.0,0.0,0.0,0.0,0.0,0.0,0.0,0.0,0.0,0.0,0.0,0.0,0.0,0.0,0.0,0.0,0.0,0.0,0.0,0.0,0.0,0.0,0,0.0,0.0,0.0,0.0,0.0,0.0,0.0,0,0.0,0.0,0.0,0.0,0.0,0.0,0.0,0,0.0,0.0,0.0,0.0,0.0,0,0.0,0.0,0.0,0.0,0.0,0,0.0,0.0,0.0,0.0,0,0.0,0.0,0.0,0,0,0,0.0,0.0,0.0,0.0,0.0,0.0,0.0,0.0,0.0,0.0,0.0,0.0,0.0,0.0,0.0,0,0.0,0.0,77.2,30.35,0.273
# 1784,6816,70571,Nemilov S.V.,1972,nan,(B2O3)57.98 (Bi2O3)42.02 ,0.0,0,0.0,0.0,0.0,0.0,0.0,0.0,0.0,0,0,0,0.0,57.98,0,0.0,0.0,0.0,0.0,42.02,0.0,0,0.0,0.0,0.0,0.0,0,0,0.0,0.0,0,0.0,0.0,0.0,0.0,0.0,0.0,0,0.0,0.0,0.0,0.0,0.0,0.0,0,0.0,0.0,0,0.0,0.0,0.0,0.0,0.0,0.0,0,0,0,0.0,0,0.0,0.0,0,0,0.0,0,0.0,0.0,0.0,0,0.0,0.0,0.0,0,0,0.0,0.0,0,0.0,0.0,0.0,0,0.0,0.0,0.0,0,0,0,0.0,0.0,0,0.0,0.0,0.0,0,0.0,0.0,0.0,0.0,0.0,0.0,0.0,0.0,0.0,0.0,0.0,0.0,0.0,0.0,0.0,0.0,0.0,0.0,0.0,0.0,0.0,0.0,0.0,0.0,0.0,0.0,0.0,0.0,0.0,0,0.0,0.0,0.0,0.0,0.0,0.0,0.0,0,0.0,0.0,0.0,0.0,0.0,0.0,0.0,0,0.0,0.0,0.0,0.0,0.0,0,0.0,0.0,0.0,0.0,0.0,0,0.0,0.0,0.0,0.0,0,0.0,0.0,0.0,0,0,0,0.0,0.0,0.0,0.0,0.0,0.0,0.0,0.0,0.0,0.0,0.0,0.0,0.0,0.0,0.0,0,0.0,0.0,71.9,28.25,0.273
# 1785,7815,74088,Livshits V.Ya.,1986,nan,(GeO2)70.0 (Na2O)30.0 ,0.0,0,0.0,0.0,0.0,0.0,0.0,0.0,0.0,0,0,0,0.0,0.0,0,0.0,0.0,0.0,0.0,0.0,0.0,0,0.0,0.0,0.0,0.0,0,0,0.0,0.0,0,0.0,0.0,0.0,0.0,0.0,0.0,0,0.0,0.0,0.0,0.0,0.0,0.0,0,0.0,0.0,0,0.0,0.0,0.0,0.0,0.0,0.0,0,0,0,0.0,0,0.0,70.0,0,0,0.0,0,0.0,0.0,0.0,0,0.0,0.0,0.0,0,0,0.0,0.0,0,0.0,0.0,0.0,0,0.0,0.0,0.0,0,0,0,0.0,0.0,0,0.0,0.0,0.0,0,0.0,0.0,0.0,0.0,0.0,0.0,30.0,0.0,0.0,0.0,0.0,0.0,0.0,0.0,0.0,0.0,0.0,0.0,0.0,0.0,0.0,0.0,0.0,0.0,0.0,0.0,0.0,0.0,0.0,0,0.0,0.0,0.0,0.0,0.0,0.0,0.0,0,0.0,0.0,0.0,0.0,0.0,0.0,0.0,0,0.0,0.0,0.0,0.0,0.0,0,0.0,0.0,0.0,0.0,0.0,0,0.0,0.0,0.0,0.0,0,0.0,0.0,0.0,0,0,0,0.0,0.0,0.0,0.0,0.0,0.0,0.0,0.0,0.0,0.0,0.0,0.0,0.0,0.0,0.0,0,0.0,0.0,62.9,24.7,0.273
# 1786,9402,96783,Bridge B.,1987,nan,(BaO)20.0 (P2O5)50.0 (ZnO)30.0 ,0.0,0,0.0,0.0,0.0,0.0,0.0,0.0,0.0,0,0,0,0.0,0.0,0,0.0,20.0,0.0,0.0,0.0,0.0,0,0.0,0.0,0.0,0.0,0,0,0.0,0.0,0,0.0,0.0,0.0,0.0,0.0,0.0,0,0.0,0.0,0.0,0.0,0.0,0.0,0,0.0,0.0,0,0.0,0.0,0.0,0.0,0.0,0.0,0,0,0,0.0,0,0.0,0.0,0,0,0.0,0,0.0,0.0,0.0,0,0.0,0.0,0.0,0,0,0.0,0.0,0,0.0,0.0,0.0,0,0.0,0.0,0.0,0,0,0,0.0,0.0,0,0.0,0.0,0.0,0,0.0,0.0,0.0,0.0,0.0,0.0,0.0,0.0,0.0,0.0,0.0,0.0,0.0,0.0,0.0,0.0,0.0,0.0,0.0,0.0,0.0,50.0,0.0,0.0,0.0,0.0,0.0,0.0,0.0,0,0.0,0.0,0.0,0.0,0.0,0.0,0.0,0,0.0,0.0,0.0,0.0,0.0,0.0,0.0,0,0.0,0.0,0.0,0.0,0.0,0,0.0,0.0,0.0,0.0,0.0,0,0.0,0.0,0.0,0.0,0,0.0,0.0,0.0,0,0,0,0.0,0.0,0.0,0.0,0.0,0.0,0.0,0.0,0.0,0.0,0.0,0.0,0.0,0.0,30.0,0,0.0,0.0,50.3,19.78,0.273
# 1787,16682,145606,Livshits V.Ya.,1995,nan,(Na2O)20.0 (TeO2)80.0 ,0.0,0,0.0,0.0,0.0,0.0,0.0,0.0,0.0,0,0,0,0.0,0.0,0,0.0,0.0,0.0,0.0,0.0,0.0,0,0.0,0.0,0.0,0.0,0,0,0.0,0.0,0,0.0,0.0,0.0,0.0,0.0,0.0,0,0.0,0.0,0.0,0.0,0.0,0.0,0,0.0,0.0,0,0.0,0.0,0.0,0.0,0.0,0.0,0,0,0,0.0,0,0.0,0.0,0,0,0.0,0,0.0,0.0,0.0,0,0.0,0.0,0.0,0,0,0.0,0.0,0,0.0,0.0,0.0,0,0.0,0.0,0.0,0,0,0,0.0,0.0,0,0.0,0.0,0.0,0,0.0,0.0,0.0,0.0,0.0,0.0,20.0,0.0,0.0,0.0,0.0,0.0,0.0,0.0,0.0,0.0,0.0,0.0,0.0,0.0,0.0,0.0,0.0,0.0,0.0,0.0,0.0,0.0,0.0,0,0.0,0.0,0.0,0.0,0.0,0.0,0.0,0,0.0,0.0,0.0,0.0,0.0,0.0,0.0,0,0.0,0.0,0.0,0.0,0.0,0,0.0,0.0,0.0,0.0,0.0,0,0.0,80.0,0.0,0.0,0,0.0,0.0,0.0,0,0,0,0.0,0.0,0.0,0.0,0.0,0.0,0.0,0.0,0.0,0.0,0.0,0.0,0.0,0.0,0.0,0,0.0,0.0,38.1,14.97,0.273
# 1788,16682,145607,Livshits V.Ya.,1995,nan,(Na2O)22.0 (TeO2)78.0 ,0.0,0,0.0,0.0,0.0,0.0,0.0,0.0,0.0,0,0,0,0.0,0.0,0,0.0,0.0,0.0,0.0,0.0,0.0,0,0.0,0.0,0.0,0.0,0,0,0.0,0.0,0,0.0,0.0,0.0,0.0,0.0,0.0,0,0.0,0.0,0.0,0.0,0.0,0.0,0,0.0,0.0,0,0.0,0.0,0.0,0.0,0.0,0.0,0,0,0,0.0,0,0.0,0.0,0,0,0.0,0,0.0,0.0,0.0,0,0.0,0.0,0.0,0,0,0.0,0.0,0,0.0,0.0,0.0,0,0.0,0.0,0.0,0,0,0,0.0,0.0,0,0.0,0.0,0.0,0,0.0,0.0,0.0,0.0,0.0,0.0,22.0,0.0,0.0,0.0,0.0,0.0,0.0,0.0,0.0,0.0,0.0,0.0,0.0,0.0,0.0,0.0,0.0,0.0,0.0,0.0,0.0,0.0,0.0,0,0.0,0.0,0.0,0.0,0.0,0.0,0.0,0,0.0,0.0,0.0,0.0,0.0,0.0,0.0,0,0.0,0.0,0.0,0.0,0.0,0,0.0,0.0,0.0,0.0,0.0,0,0.0,78.0,0.0,0.0,0,0.0,0.0,0.0,0,0,0,0.0,0.0,0.0,0.0,0.0,0.0,0.0,0.0,0.0,0.0,0.0,0.0,0.0,0.0,0.0,0,0.0,0.0,37.9,14.91,0.273
# 1789,16682,145615,Livshits V.Ya.,1995,nan,(Rb2O)11.0 (TeO2)89.0 ,0.0,0,0.0,0.0,0.0,0.0,0.0,0.0,0.0,0,0,0,0.0,0.0,0,0.0,0.0,0.0,0.0,0.0,0.0,0,0.0,0.0,0.0,0.0,0,0,0.0,0.0,0,0.0,0.0,0.0,0.0,0.0,0.0,0,0.0,0.0,0.0,0.0,0.0,0.0,0,0.0,0.0,0,0.0,0.0,0.0,0.0,0.0,0.0,0,0,0,0.0,0,0.0,0.0,0,0,0.0,0,0.0,0.0,0.0,0,0.0,0.0,0.0,0,0,0.0,0.0,0,0.0,0.0,0.0,0,0.0,0.0,0.0,0,0,0,0.0,0.0,0,0.0,0.0,0.0,0,0.0,0.0,0.0,0.0,0.0,0.0,0.0,0.0,0.0,0.0,0.0,0.0,0.0,0.0,0.0,0.0,0.0,0.0,0.0,0.0,0.0,0.0,0.0,0.0,0.0,0.0,0.0,0.0,0.0,0,11.0,0.0,0.0,0.0,0.0,0.0,0.0,0,0.0,0.0,0.0,0.0,0.0,0.0,0.0,0,0.0,0.0,0.0,0.0,0.0,0,0.0,0.0,0.0,0.0,0.0,0,0.0,89.0,0.0,0.0,0,0.0,0.0,0.0,0,0,0,0.0,0.0,0.0,0.0,0.0,0.0,0.0,0.0,0.0,0.0,0.0,0.0,0.0,0.0,0.0,0,0.0,0.0,36.5,14.36,0.273
# 1790,20356,174606,Saunders G.A.,2001,nan,(CeO2)25.4 (P2O5)74.6 ,0.0,0,0.0,0.0,0.0,0.0,0.0,0.0,0.0,0,0,0,0.0,0.0,0,0.0,0.0,0.0,0.0,0.0,0.0,0,0.0,0.0,0.0,0.0,0,0,0.0,0.0,0,25.4,0.0,0.0,0.0,0.0,0.0,0,0.0,0.0,0.0,0.0,0.0,0.0,0,0.0,0.0,0,0.0,0.0,0.0,0.0,0.0,0.0,0,0,0,0.0,0,0.0,0.0,0,0,0.0,0,0.0,0.0,0.0,0,0.0,0.0,0.0,0,0,0.0,0.0,0,0.0,0.0,0.0,0,0.0,0.0,0.0,0,0,0,0.0,0.0,0,0.0,0.0,0.0,0,0.0,0.0,0.0,0.0,0.0,0.0,0.0,0.0,0.0,0.0,0.0,0.0,0.0,0.0,0.0,0.0,0.0,0.0,0.0,0.0,0.0,74.6,0.0,0.0,0.0,0.0,0.0,0.0,0.0,0,0.0,0.0,0.0,0.0,0.0,0.0,0.0,0,0.0,0.0,0.0,0.0,0.0,0.0,0.0,0,0.0,0.0,0.0,0.0,0.0,0,0.0,0.0,0.0,0.0,0.0,0,0.0,0.0,0.0,0.0,0,0.0,0.0,0.0,0,0,0,0.0,0.0,0.0,0.0,0.0,0.0,0.0,0.0,0.0,0.0,0.0,0.0,0.0,0.0,0.0,0,0.0,0.0,56.4,22.15,0.273
# 1791,23837,178486,Rajendran V.,2001,nan,(BaO)5.734454 (Bi2O3)28.67711 (PbO)59.86736 (TiO2)5.721076 ,0.0,0,0.0,0.0,0.0,0.0,0.0,0.0,0.0,0,0,0,0.0,0.0,0,0.0,5.734454,0.0,0.0,28.67711,0.0,0,0.0,0.0,0.0,0.0,0,0,0.0,0.0,0,0.0,0.0,0.0,0.0,0.0,0.0,0,0.0,0.0,0.0,0.0,0.0,0.0,0,0.0,0.0,0,0.0,0.0,0.0,0.0,0.0,0.0,0,0,0,0.0,0,0.0,0.0,0,0,0.0,0,0.0,0.0,0.0,0,0.0,0.0,0.0,0,0,0.0,0.0,0,0.0,0.0,0.0,0,0.0,0.0,0.0,0,0,0,0.0,0.0,0,0.0,0.0,0.0,0,0.0,0.0,0.0,0.0,0.0,0.0,0.0,0.0,0.0,0.0,0.0,0.0,0.0,0.0,0.0,0.0,0.0,0.0,0.0,0.0,0.0,0.0,0.0,0.0,0.0,59.86736,0.0,0.0,0.0,0,0.0,0.0,0.0,0.0,0.0,0.0,0.0,0,0.0,0.0,0.0,0.0,0.0,0.0,0.0,0,0.0,0.0,0.0,0.0,0.0,0,0.0,0.0,0.0,0.0,0.0,0,0.0,0.0,0.0,0.0,0,5.721076,0.0,0.0,0,0,0,0.0,0.0,0.0,0.0,0.0,0.0,0.0,0.0,0.0,0.0,0.0,0.0,0.0,0.0,0.0,0,0.0,0.0,78.5,30.8,0.273
# 1795,28787,373208,Kodama M.,1999,nan,(B2O3)75.8 (Li2O)24.2 ,0.0,0,0.0,0.0,0.0,0.0,0.0,0.0,0.0,0,0,0,0.0,75.8,0,0.0,0.0,0.0,0.0,0.0,0.0,0,0.0,0.0,0.0,0.0,0,0,0.0,0.0,0,0.0,0.0,0.0,0.0,0.0,0.0,0,0.0,0.0,0.0,0.0,0.0,0.0,0,0.0,0.0,0,0.0,0.0,0.0,0.0,0.0,0.0,0,0,0,0.0,0,0.0,0.0,0,0,0.0,0,0.0,0.0,0.0,0,0.0,0.0,0.0,0,0,0.0,0.0,0,0.0,0.0,0.0,0,0.0,0.0,24.2,0,0,0,0.0,0.0,0,0.0,0.0,0.0,0,0.0,0.0,0.0,0.0,0.0,0.0,0.0,0.0,0.0,0.0,0.0,0.0,0.0,0.0,0.0,0.0,0.0,0.0,0.0,0.0,0.0,0.0,0.0,0.0,0.0,0.0,0.0,0.0,0.0,0,0.0,0.0,0.0,0.0,0.0,0.0,0.0,0,0.0,0.0,0.0,0.0,0.0,0.0,0.0,0,0.0,0.0,0.0,0.0,0.0,0,0.0,0.0,0.0,0.0,0.0,0,0.0,0.0,0.0,0.0,0,0.0,0.0,0.0,0,0,0,0.0,0.0,0.0,0.0,0.0,0.0,0.0,0.0,0.0,0.0,0.0,0.0,0.0,0.0,0.0,0,0.0,0.0,68.0,26.0,0.273
# 1796,30327,390395,Begum A.N.,2006,nan,(BaF2)16.65073763 (TeO2)83.34926237 ,0.0,0,0.0,0.0,0.0,0.0,0.0,0.0,0.0,0,0,0,0.0,0.0,0,16.65073763,0.0,0.0,0.0,0.0,0.0,0,0.0,0.0,0.0,0.0,0,0,0.0,0.0,0,0.0,0.0,0.0,0.0,0.0,0.0,0,0.0,0.0,0.0,0.0,0.0,0.0,0,0.0,0.0,0,0.0,0.0,0.0,0.0,0.0,0.0,0,0,0,0.0,0,0.0,0.0,0,0,0.0,0,0.0,0.0,0.0,0,0.0,0.0,0.0,0,0,0.0,0.0,0,0.0,0.0,0.0,0,0.0,0.0,0.0,0,0,0,0.0,0.0,0,0.0,0.0,0.0,0,0.0,0.0,0.0,0.0,0.0,0.0,0.0,0.0,0.0,0.0,0.0,0.0,0.0,0.0,0.0,0.0,0.0,0.0,0.0,0.0,0.0,0.0,0.0,0.0,0.0,0.0,0.0,0.0,0.0,0,0.0,0.0,0.0,0.0,0.0,0.0,0.0,0,0.0,0.0,0.0,0.0,0.0,0.0,0.0,0,0.0,0.0,0.0,0.0,0.0,0,0.0,0.0,0.0,0.0,0.0,0,0.0,83.34926237,0.0,0.0,0,0.0,0.0,0.0,0,0,0,0.0,0.0,0.0,0.0,0.0,0.0,0.0,0.0,0.0,0.0,0.0,0.0,0.0,0.0,0.0,0,0.0,0.0,33.7,13.23,0.273
# 1797,30327,390396,Begum A.N.,2006,nan,(BaF2)18.53976454 (TeO2)81.46023546 ,0.0,0,0.0,0.0,0.0,0.0,0.0,0.0,0.0,0,0,0,0.0,0.0,0,18.53976454,0.0,0.0,0.0,0.0,0.0,0,0.0,0.0,0.0,0.0,0,0,0.0,0.0,0,0.0,0.0,0.0,0.0,0.0,0.0,0,0.0,0.0,0.0,0.0,0.0,0.0,0,0.0,0.0,0,0.0,0.0,0.0,0.0,0.0,0.0,0,0,0,0.0,0,0.0,0.0,0,0,0.0,0,0.0,0.0,0.0,0,0.0,0.0,0.0,0,0,0.0,0.0,0,0.0,0.0,0.0,0,0.0,0.0,0.0,0,0,0,0.0,0.0,0,0.0,0.0,0.0,0,0.0,0.0,0.0,0.0,0.0,0.0,0.0,0.0,0.0,0.0,0.0,0.0,0.0,0.0,0.0,0.0,0.0,0.0,0.0,0.0,0.0,0.0,0.0,0.0,0.0,0.0,0.0,0.0,0.0,0,0.0,0.0,0.0,0.0,0.0,0.0,0.0,0,0.0,0.0,0.0,0.0,0.0,0.0,0.0,0,0.0,0.0,0.0,0.0,0.0,0,0.0,0.0,0.0,0.0,0.0,0,0.0,81.46023546,0.0,0.0,0,0.0,0.0,0.0,0,0,0,0.0,0.0,0.0,0.0,0.0,0.0,0.0,0.0,0.0,0.0,0.0,0.0,0.0,0.0,0.0,0,0.0,0.0,32.7,12.84,0.273
# 1798,30391,377819,Yousef E.S.,2006,nan,(B2O3)79.20792 (Bi2O3)19.80198 (Sm2O3)0.9901 ,0.0,0,0.0,0.0,0.0,0.0,0.0,0.0,0.0,0,0,0,0.0,79.20792,0,0.0,0.0,0.0,0.0,19.80198,0.0,0,0.0,0.0,0.0,0.0,0,0,0.0,0.0,0,0.0,0.0,0.0,0.0,0.0,0.0,0,0.0,0.0,0.0,0.0,0.0,0.0,0,0.0,0.0,0,0.0,0.0,0.0,0.0,0.0,0.0,0,0,0,0.0,0,0.0,0.0,0,0,0.0,0,0.0,0.0,0.0,0,0.0,0.0,0.0,0,0,0.0,0.0,0,0.0,0.0,0.0,0,0.0,0.0,0.0,0,0,0,0.0,0.0,0,0.0,0.0,0.0,0,0.0,0.0,0.0,0.0,0.0,0.0,0.0,0.0,0.0,0.0,0.0,0.0,0.0,0.0,0.0,0.0,0.0,0.0,0.0,0.0,0.0,0.0,0.0,0.0,0.0,0.0,0.0,0.0,0.0,0,0.0,0.0,0.0,0.0,0.0,0.0,0.0,0,0.0,0.0,0.0,0.0,0.0,0.0,0.9901,0,0.0,0.0,0.0,0.0,0.0,0,0.0,0.0,0.0,0.0,0.0,0,0.0,0.0,0.0,0.0,0,0.0,0.0,0.0,0,0,0,0.0,0.0,0.0,0.0,0.0,0.0,0.0,0.0,0.0,0.0,0.0,0.0,0.0,0.0,0.0,0,0.0,0.0,58.0,22.8,0.273
# 1799,30900,391620,Schilling F.R.,2001,nan,(Al2O3)3.963795198 (CaO)25.09054125 (MgO)21.29986106 (SiO2)49.64580248 ,0.0,0,0.0,3.963795198,0.0,0.0,0.0,0.0,0.0,0,0,0,0.0,0.0,0,0.0,0.0,0.0,0.0,0.0,0.0,0,0.0,0.0,25.09054125,0.0,0,0,0.0,0.0,0,0.0,0.0,0.0,0.0,0.0,0.0,0,0.0,0.0,0.0,0.0,0.0,0.0,0,0.0,0.0,0,0.0,0.0,0.0,0.0,0.0,0.0,0,0,0,0.0,0,0.0,0.0,0,0,0.0,0,0.0,0.0,0.0,0,0.0,0.0,0.0,0,0,0.0,0.0,0,0.0,0.0,0.0,0,0.0,0.0,0.0,0,0,0,0.0,0.0,0,0.0,21.29986106,0.0,0,0.0,0.0,0.0,0.0,0.0,0.0,0.0,0.0,0.0,0.0,0.0,0.0,0.0,0.0,0.0,0.0,0.0,0.0,0.0,0.0,0.0,0.0,0.0,0.0,0.0,0.0,0.0,0.0,0.0,0,0.0,0.0,0.0,0.0,0.0,0.0,0.0,0,0.0,0.0,0.0,0.0,0.0,49.64580248,0.0,0,0.0,0.0,0.0,0.0,0.0,0,0.0,0.0,0.0,0.0,0.0,0,0.0,0.0,0.0,0.0,0,0.0,0.0,0.0,0,0,0,0.0,0.0,0.0,0.0,0.0,0.0,0.0,0.0,0.0,0.0,0.0,0.0,0.0,0.0,0.0,0,0.0,0.0,102.0,40.1,0.273
# 1800,31921,405214,Aitken B.G.,2007,nan,(Al2O3)17.64612581 (BaO)1.9606802019999998 (La2O3)11.76937693 (SiO2)68.62381706 ,0.0,0,0.0,17.64612581,0.0,0.0,0.0,0.0,0.0,0,0,0,0.0,0.0,0,0.0,1.9606802019999998,0.0,0.0,0.0,0.0,0,0.0,0.0,0.0,0.0,0,0,0.0,0.0,0,0.0,0.0,0.0,0.0,0.0,0.0,0,0.0,0.0,0.0,0.0,0.0,0.0,0,0.0,0.0,0,0.0,0.0,0.0,0.0,0.0,0.0,0,0,0,0.0,0,0.0,0.0,0,0,0.0,0,0.0,0.0,0.0,0,0.0,0.0,0.0,0,0,0.0,0.0,0,0.0,0.0,11.76937693,0,0.0,0.0,0.0,0,0,0,0.0,0.0,0,0.0,0.0,0.0,0,0.0,0.0,0.0,0.0,0.0,0.0,0.0,0.0,0.0,0.0,0.0,0.0,0.0,0.0,0.0,0.0,0.0,0.0,0.0,0.0,0.0,0.0,0.0,0.0,0.0,0.0,0.0,0.0,0.0,0,0.0,0.0,0.0,0.0,0.0,0.0,0.0,0,0.0,0.0,0.0,0.0,0.0,68.62381706,0.0,0,0.0,0.0,0.0,0.0,0.0,0,0.0,0.0,0.0,0.0,0.0,0,0.0,0.0,0.0,0.0,0,0.0,0.0,0.0,0,0,0,0.0,0.0,0.0,0.0,0.0,0.0,0.0,0.0,0.0,0.0,0.0,0.0,0.0,0.0,0.0,0,0.0,0.0,93.8,36.86,0.273
# 1801,34275,417276,Reddy C.N.,2008,nan,(B2O3)60.0 (Li2O)15.0 (V2O5)25.0 ,0.0,0,0.0,0.0,0.0,0.0,0.0,0.0,0.0,0,0,0,0.0,60.0,0,0.0,0.0,0.0,0.0,0.0,0.0,0,0.0,0.0,0.0,0.0,0,0,0.0,0.0,0,0.0,0.0,0.0,0.0,0.0,0.0,0,0.0,0.0,0.0,0.0,0.0,0.0,0,0.0,0.0,0,0.0,0.0,0.0,0.0,0.0,0.0,0,0,0,0.0,0,0.0,0.0,0,0,0.0,0,0.0,0.0,0.0,0,0.0,0.0,0.0,0,0,0.0,0.0,0,0.0,0.0,0.0,0,0.0,0.0,15.0,0,0,0,0.0,0.0,0,0.0,0.0,0.0,0,0.0,0.0,0.0,0.0,0.0,0.0,0.0,0.0,0.0,0.0,0.0,0.0,0.0,0.0,0.0,0.0,0.0,0.0,0.0,0.0,0.0,0.0,0.0,0.0,0.0,0.0,0.0,0.0,0.0,0,0.0,0.0,0.0,0.0,0.0,0.0,0.0,0,0.0,0.0,0.0,0.0,0.0,0.0,0.0,0,0.0,0.0,0.0,0.0,0.0,0,0.0,0.0,0.0,0.0,0.0,0,0.0,0.0,0.0,0.0,0,0.0,0.0,0.0,0,0,0,0.0,0.0,0.0,0.0,25.0,0.0,0.0,0.0,0.0,0.0,0.0,0.0,0.0,0.0,0.0,0,0.0,0.0,40.0,15.65,0.273
# 1802,34355,417626,Djouama T.,2008,nan,(MnF2)30 (Na2O)25.0 (P2O5)25.0 (ZnF2)20.0 ,0.0,0,0.0,0.0,0.0,0.0,0.0,0.0,0.0,0,0,0,0.0,0.0,0,0.0,0.0,0.0,0.0,0.0,0.0,0,0.0,0.0,0.0,0.0,0,0,0.0,0.0,0,0.0,0.0,0.0,0.0,0.0,0.0,0,0.0,0.0,0.0,0.0,0.0,0.0,0,0.0,0.0,0,0.0,0.0,0.0,0.0,0.0,0.0,0,0,0,0.0,0,0.0,0.0,0,0,0.0,0,0.0,0.0,0.0,0,0.0,0.0,0.0,0,0,0.0,0.0,0,0.0,0.0,0.0,0,0.0,0.0,0.0,0,0,0,0.0,0.0,0,0.0,0.0,0.0,30,0.0,0.0,0.0,0.0,0.0,0.0,25.0,0.0,0.0,0.0,0.0,0.0,0.0,0.0,0.0,0.0,0.0,0.0,0.0,0.0,0.0,25.0,0.0,0.0,0.0,0.0,0.0,0.0,0.0,0,0.0,0.0,0.0,0.0,0.0,0.0,0.0,0,0.0,0.0,0.0,0.0,0.0,0.0,0.0,0,0.0,0.0,0.0,0.0,0.0,0,0.0,0.0,0.0,0.0,0.0,0,0.0,0.0,0.0,0.0,0,0.0,0.0,0.0,0,0,0,0.0,0.0,0.0,0.0,0.0,0.0,0.0,0.0,0.0,0.0,0.0,0.0,0.0,20.0,0.0,0,0.0,0.0,56.9,22.3,0.273
# 1803,35364,425175,Gaafar M.S.,2009,nan,(Al2O3)3.0 (B2O3)50.25 (Na2O)21.75 (ZnO)25.0 ,0.0,0,0.0,3.0,0.0,0.0,0.0,0.0,0.0,0,0,0,0.0,50.25,0,0.0,0.0,0.0,0.0,0.0,0.0,0,0.0,0.0,0.0,0.0,0,0,0.0,0.0,0,0.0,0.0,0.0,0.0,0.0,0.0,0,0.0,0.0,0.0,0.0,0.0,0.0,0,0.0,0.0,0,0.0,0.0,0.0,0.0,0.0,0.0,0,0,0,0.0,0,0.0,0.0,0,0,0.0,0,0.0,0.0,0.0,0,0.0,0.0,0.0,0,0,0.0,0.0,0,0.0,0.0,0.0,0,0.0,0.0,0.0,0,0,0,0.0,0.0,0,0.0,0.0,0.0,0,0.0,0.0,0.0,0.0,0.0,0.0,21.75,0.0,0.0,0.0,0.0,0.0,0.0,0.0,0.0,0.0,0.0,0.0,0.0,0.0,0.0,0.0,0.0,0.0,0.0,0.0,0.0,0.0,0.0,0,0.0,0.0,0.0,0.0,0.0,0.0,0.0,0,0.0,0.0,0.0,0.0,0.0,0.0,0.0,0,0.0,0.0,0.0,0.0,0.0,0,0.0,0.0,0.0,0.0,0.0,0,0.0,0.0,0.0,0.0,0,0.0,0.0,0.0,0,0,0,0.0,0.0,0.0,0.0,0.0,0.0,0.0,0.0,0.0,0.0,0.0,0.0,0.0,0.0,25.0,0,0.0,0.0,61.3,24.1,0.273
# 1804,39424,465178,Devi A.V.G.,2010,nan,(CaO)30.5 (Na2O)20.0 (P2O5)47.0 (TiO2)2.5 ,0.0,0,0.0,0.0,0.0,0.0,0.0,0.0,0.0,0,0,0,0.0,0.0,0,0.0,0.0,0.0,0.0,0.0,0.0,0,0.0,0.0,30.5,0.0,0,0,0.0,0.0,0,0.0,0.0,0.0,0.0,0.0,0.0,0,0.0,0.0,0.0,0.0,0.0,0.0,0,0.0,0.0,0,0.0,0.0,0.0,0.0,0.0,0.0,0,0,0,0.0,0,0.0,0.0,0,0,0.0,0,0.0,0.0,0.0,0,0.0,0.0,0.0,0,0,0.0,0.0,0,0.0,0.0,0.0,0,0.0,0.0,0.0,0,0,0,0.0,0.0,0,0.0,0.0,0.0,0,0.0,0.0,0.0,0.0,0.0,0.0,20.0,0.0,0.0,0.0,0.0,0.0,0.0,0.0,0.0,0.0,0.0,0.0,0.0,0.0,0.0,47.0,0.0,0.0,0.0,0.0,0.0,0.0,0.0,0,0.0,0.0,0.0,0.0,0.0,0.0,0.0,0,0.0,0.0,0.0,0.0,0.0,0.0,0.0,0,0.0,0.0,0.0,0.0,0.0,0,0.0,0.0,0.0,0.0,0.0,0,0.0,0.0,0.0,0.0,0,2.5,0.0,0.0,0,0,0,0.0,0.0,0.0,0.0,0.0,0.0,0.0,0.0,0.0,0.0,0.0,0.0,0.0,0.0,0.0,0,0.0,0.0,54.3,21.3,0.273
# 1805,39791,466037,Azianty S.,2012,nan,(Fe2O3)5.0 (TeO2)80.0 (ZnO)15.0 ,0.0,0,0.0,0.0,0.0,0.0,0.0,0.0,0.0,0,0,0,0.0,0.0,0,0.0,0.0,0.0,0.0,0.0,0.0,0,0.0,0.0,0.0,0.0,0,0,0.0,0.0,0,0.0,0.0,0.0,0.0,0.0,0.0,0,0.0,0.0,0.0,0.0,0.0,0.0,0,0.0,0.0,0,0.0,0.0,5.0,0.0,0.0,0.0,0,0,0,0.0,0,0.0,0.0,0,0,0.0,0,0.0,0.0,0.0,0,0.0,0.0,0.0,0,0,0.0,0.0,0,0.0,0.0,0.0,0,0.0,0.0,0.0,0,0,0,0.0,0.0,0,0.0,0.0,0.0,0,0.0,0.0,0.0,0.0,0.0,0.0,0.0,0.0,0.0,0.0,0.0,0.0,0.0,0.0,0.0,0.0,0.0,0.0,0.0,0.0,0.0,0.0,0.0,0.0,0.0,0.0,0.0,0.0,0.0,0,0.0,0.0,0.0,0.0,0.0,0.0,0.0,0,0.0,0.0,0.0,0.0,0.0,0.0,0.0,0,0.0,0.0,0.0,0.0,0.0,0,0.0,0.0,0.0,0.0,0.0,0,0.0,80.0,0.0,0.0,0,0.0,0.0,0.0,0,0,0,0.0,0.0,0.0,0.0,0.0,0.0,0.0,0.0,0.0,0.0,0.0,0.0,0.0,0.0,15.0,0,0.0,0.0,57.2,22.5,0.273
# 1806,40817,477459,Poor H.0R.B.,2013,nan,(Er2O3)0.3984 (GeO2)59.76096 (PbO)39.84064 ,0.0,0,0.0,0.0,0.0,0.0,0.0,0.0,0.0,0,0,0,0.0,0.0,0,0.0,0.0,0.0,0.0,0.0,0.0,0,0.0,0.0,0.0,0.0,0,0,0.0,0.0,0,0.0,0.0,0.0,0.0,0.0,0.0,0,0.0,0.0,0.0,0.0,0.0,0.3984,0,0.0,0.0,0,0.0,0.0,0.0,0.0,0.0,0.0,0,0,0,0.0,0,0.0,59.76096,0,0,0.0,0,0.0,0.0,0.0,0,0.0,0.0,0.0,0,0,0.0,0.0,0,0.0,0.0,0.0,0,0.0,0.0,0.0,0,0,0,0.0,0.0,0,0.0,0.0,0.0,0,0.0,0.0,0.0,0.0,0.0,0.0,0.0,0.0,0.0,0.0,0.0,0.0,0.0,0.0,0.0,0.0,0.0,0.0,0.0,0.0,0.0,0.0,0.0,0.0,0.0,39.84064,0.0,0.0,0.0,0,0.0,0.0,0.0,0.0,0.0,0.0,0.0,0,0.0,0.0,0.0,0.0,0.0,0.0,0.0,0,0.0,0.0,0.0,0.0,0.0,0,0.0,0.0,0.0,0.0,0.0,0,0.0,0.0,0.0,0.0,0,0.0,0.0,0.0,0,0,0,0.0,0.0,0.0,0.0,0.0,0.0,0.0,0.0,0.0,0.0,0.0,0.0,0.0,0.0,0.0,0,0.0,0.0,54.9,21.57,0.273
# 1807,39382,463896,Rajendran V.,2010,nan,(CaO)30.61 (Na2O)24.41 (P2O5)44.24 (TiO2)0.74 ,0.0,0,0.0,0.0,0.0,0.0,0.0,0.0,0.0,0,0,0,0.0,0.0,0,0.0,0.0,0.0,0.0,0.0,0.0,0,0.0,0.0,30.61,0.0,0,0,0.0,0.0,0,0.0,0.0,0.0,0.0,0.0,0.0,0,0.0,0.0,0.0,0.0,0.0,0.0,0,0.0,0.0,0,0.0,0.0,0.0,0.0,0.0,0.0,0,0,0,0.0,0,0.0,0.0,0,0,0.0,0,0.0,0.0,0.0,0,0.0,0.0,0.0,0,0,0.0,0.0,0,0.0,0.0,0.0,0,0.0,0.0,0.0,0,0,0,0.0,0.0,0,0.0,0.0,0.0,0,0.0,0.0,0.0,0.0,0.0,0.0,24.41,0.0,0.0,0.0,0.0,0.0,0.0,0.0,0.0,0.0,0.0,0.0,0.0,0.0,0.0,44.24,0.0,0.0,0.0,0.0,0.0,0.0,0.0,0,0.0,0.0,0.0,0.0,0.0,0.0,0.0,0,0.0,0.0,0.0,0.0,0.0,0.0,0.0,0,0.0,0.0,0.0,0.0,0.0,0,0.0,0.0,0.0,0.0,0.0,0,0.0,0.0,0.0,0.0,0,0.74,0.0,0.0,0,0,0,0.0,0.0,0.0,0.0,0.0,0.0,0.0,0.0,0.0,0.0,0.0,0.0,0.0,0.0,0.0,0,0.0,0.0,52.7,20.7,0.2729468
# 1811,38896,459553,Goumeidane F.,2011,nan,(MoO3)10.0 (PbCl2)20.0 (Sb2O3)70.0 ,0.0,0,0.0,0.0,0.0,0.0,0.0,0.0,0.0,0,0,0,0.0,0.0,0,0.0,0.0,0.0,0.0,0.0,0.0,0,0.0,0.0,0.0,0.0,0,0,0.0,0.0,0,0.0,0.0,0.0,0.0,0.0,0.0,0,0.0,0.0,0.0,0.0,0.0,0.0,0,0.0,0.0,0,0.0,0.0,0.0,0.0,0.0,0.0,0,0,0,0.0,0,0.0,0.0,0,0,0.0,0,0.0,0.0,0.0,0,0.0,0.0,0.0,0,0,0.0,0.0,0,0.0,0.0,0.0,0,0.0,0.0,0.0,0,0,0,0.0,0.0,0,0.0,0.0,0.0,0,0.0,0.0,0.0,10.0,0.0,0.0,0.0,0.0,0.0,0.0,0.0,0.0,0.0,0.0,0.0,0.0,0.0,0.0,0.0,0.0,0.0,0.0,0.0,20.0,0.0,0.0,0.0,0.0,0.0,0,0.0,0.0,0.0,0.0,0.0,0.0,70.0,0,0.0,0.0,0.0,0.0,0.0,0.0,0.0,0,0.0,0.0,0.0,0.0,0.0,0,0.0,0.0,0.0,0.0,0.0,0,0.0,0.0,0.0,0.0,0,0.0,0.0,0.0,0,0,0,0.0,0.0,0.0,0.0,0.0,0.0,0.0,0.0,0.0,0.0,0.0,0.0,0.0,0.0,0.0,0,0.0,0.0,28.0,11.0,0.27272729999999995
# 1812,30951,391777,Rajendran V.,2002,nan,(BaO)6.903771527000001 (Bi2O3)5.163010521 (TeO2)50.24580021 (TiO2)6.8266375770000005 (V2O5)30.86078016 ,0.0,0,0.0,0.0,0.0,0.0,0.0,0.0,0.0,0,0,0,0.0,0.0,0,0.0,6.903771527000001,0.0,0.0,5.163010521,0.0,0,0.0,0.0,0.0,0.0,0,0,0.0,0.0,0,0.0,0.0,0.0,0.0,0.0,0.0,0,0.0,0.0,0.0,0.0,0.0,0.0,0,0.0,0.0,0,0.0,0.0,0.0,0.0,0.0,0.0,0,0,0,0.0,0,0.0,0.0,0,0,0.0,0,0.0,0.0,0.0,0,0.0,0.0,0.0,0,0,0.0,0.0,0,0.0,0.0,0.0,0,0.0,0.0,0.0,0,0,0,0.0,0.0,0,0.0,0.0,0.0,0,0.0,0.0,0.0,0.0,0.0,0.0,0.0,0.0,0.0,0.0,0.0,0.0,0.0,0.0,0.0,0.0,0.0,0.0,0.0,0.0,0.0,0.0,0.0,0.0,0.0,0.0,0.0,0.0,0.0,0,0.0,0.0,0.0,0.0,0.0,0.0,0.0,0,0.0,0.0,0.0,0.0,0.0,0.0,0.0,0,0.0,0.0,0.0,0.0,0.0,0,0.0,0.0,0.0,0.0,0.0,0,0.0,50.24580021,0.0,0.0,0,6.8266375770000005,0.0,0.0,0,0,0,0.0,0.0,0.0,0.0,30.86078016,0.0,0.0,0.0,0.0,0.0,0.0,0.0,0.0,0.0,0.0,0,0.0,0.0,53.7,21.1,0.27251179999999997
# 1813,1834,9139,Takahashi K.,1983,nan,(K2O)25.0 (SiO2)75.0 ,0.0,0,0.0,0.0,0.0,0.0,0.0,0.0,0.0,0,0,0,0.0,0.0,0,0.0,0.0,0.0,0.0,0.0,0.0,0,0.0,0.0,0.0,0.0,0,0,0.0,0.0,0,0.0,0.0,0.0,0.0,0.0,0.0,0,0.0,0.0,0.0,0.0,0.0,0.0,0,0.0,0.0,0,0.0,0.0,0.0,0.0,0.0,0.0,0,0,0,0.0,0,0.0,0.0,0,0,0.0,0,0.0,0.0,0.0,0,0.0,0.0,25.0,0,0,0.0,0.0,0,0.0,0.0,0.0,0,0.0,0.0,0.0,0,0,0,0.0,0.0,0,0.0,0.0,0.0,0,0.0,0.0,0.0,0.0,0.0,0.0,0.0,0.0,0.0,0.0,0.0,0.0,0.0,0.0,0.0,0.0,0.0,0.0,0.0,0.0,0.0,0.0,0.0,0.0,0.0,0.0,0.0,0.0,0.0,0,0.0,0.0,0.0,0.0,0.0,0.0,0.0,0,0.0,0.0,0.0,0.0,0.0,75.0,0.0,0,0.0,0.0,0.0,0.0,0.0,0,0.0,0.0,0.0,0.0,0.0,0,0.0,0.0,0.0,0.0,0,0.0,0.0,0.0,0,0,0,0.0,0.0,0.0,0.0,0.0,0.0,0.0,0.0,0.0,0.0,0.0,0.0,0.0,0.0,0.0,0,0.0,0.0,43.9,17.25,0.2724638
# 1814,12654,126249,Petrova V.Z.,1971,nan,(Al2O3)9.124144405 (CaO)39.79369878 (FeO)0.287801148 (MgO)7.995754903 (MnO)1.37100547 (S)0.948103783 (SiO2)40.47949151 ,0.0,0,0.0,9.124144405,0.0,0.0,0.0,0.0,0.0,0,0,0,0.0,0.0,0,0.0,0.0,0.0,0.0,0.0,0.0,0,0.0,0.0,39.79369878,0.0,0,0,0.0,0.0,0,0.0,0.0,0.0,0.0,0.0,0.0,0,0.0,0.0,0.0,0.0,0.0,0.0,0,0.0,0.0,0,0.0,0.0,0.0,0.287801148,0.0,0.0,0,0,0,0.0,0,0.0,0.0,0,0,0.0,0,0.0,0.0,0.0,0,0.0,0.0,0.0,0,0,0.0,0.0,0,0.0,0.0,0.0,0,0.0,0.0,0.0,0,0,0,0.0,0.0,0,0.0,7.995754903,0.0,0,1.37100547,0.0,0.0,0.0,0.0,0.0,0.0,0.0,0.0,0.0,0.0,0.0,0.0,0.0,0.0,0.0,0.0,0.0,0.0,0.0,0.0,0.0,0.0,0.0,0.0,0.0,0.0,0.0,0.0,0,0.0,0.0,0.0,0.0,0.948103783,0.0,0.0,0,0.0,0.0,0.0,0.0,0.0,40.47949151,0.0,0,0.0,0.0,0.0,0.0,0.0,0,0.0,0.0,0.0,0.0,0.0,0,0.0,0.0,0.0,0.0,0,0.0,0.0,0.0,0,0,0,0.0,0.0,0.0,0.0,0.0,0.0,0.0,0.0,0.0,0.0,0.0,0.0,0.0,0.0,0.0,0,0.0,0.0,95.1,37.37,0.272411
# 1815,213,20060,Polukhin V.N.,1983,nan,(GeO2)60.31362759 (Na2O)8.50422166 (SiO2)8.50422166 (ZnO)22.67792909 ,0.0,0,0.0,0.0,0.0,0.0,0.0,0.0,0.0,0,0,0,0.0,0.0,0,0.0,0.0,0.0,0.0,0.0,0.0,0,0.0,0.0,0.0,0.0,0,0,0.0,0.0,0,0.0,0.0,0.0,0.0,0.0,0.0,0,0.0,0.0,0.0,0.0,0.0,0.0,0,0.0,0.0,0,0.0,0.0,0.0,0.0,0.0,0.0,0,0,0,0.0,0,0.0,60.31362759,0,0,0.0,0,0.0,0.0,0.0,0,0.0,0.0,0.0,0,0,0.0,0.0,0,0.0,0.0,0.0,0,0.0,0.0,0.0,0,0,0,0.0,0.0,0,0.0,0.0,0.0,0,0.0,0.0,0.0,0.0,0.0,0.0,8.50422166,0.0,0.0,0.0,0.0,0.0,0.0,0.0,0.0,0.0,0.0,0.0,0.0,0.0,0.0,0.0,0.0,0.0,0.0,0.0,0.0,0.0,0.0,0,0.0,0.0,0.0,0.0,0.0,0.0,0.0,0,0.0,0.0,0.0,0.0,0.0,8.50422166,0.0,0,0.0,0.0,0.0,0.0,0.0,0,0.0,0.0,0.0,0.0,0.0,0,0.0,0.0,0.0,0.0,0,0.0,0.0,0.0,0,0,0,0.0,0.0,0.0,0.0,0.0,0.0,0.0,0.0,0.0,0.0,0.0,0.0,0.0,0.0,22.67792909,0,0.0,0.0,66.9,26.3,0.272
# 1816,213,20064,Polukhin V.N.,1983,nan,(GeO2)67.15916403 (Na2O)9.469442568 (SiO2)9.469442568 (SrO)13.90195083 ,0.0,0,0.0,0.0,0.0,0.0,0.0,0.0,0.0,0,0,0,0.0,0.0,0,0.0,0.0,0.0,0.0,0.0,0.0,0,0.0,0.0,0.0,0.0,0,0,0.0,0.0,0,0.0,0.0,0.0,0.0,0.0,0.0,0,0.0,0.0,0.0,0.0,0.0,0.0,0,0.0,0.0,0,0.0,0.0,0.0,0.0,0.0,0.0,0,0,0,0.0,0,0.0,67.15916403,0,0,0.0,0,0.0,0.0,0.0,0,0.0,0.0,0.0,0,0,0.0,0.0,0,0.0,0.0,0.0,0,0.0,0.0,0.0,0,0,0,0.0,0.0,0,0.0,0.0,0.0,0,0.0,0.0,0.0,0.0,0.0,0.0,9.469442568,0.0,0.0,0.0,0.0,0.0,0.0,0.0,0.0,0.0,0.0,0.0,0.0,0.0,0.0,0.0,0.0,0.0,0.0,0.0,0.0,0.0,0.0,0,0.0,0.0,0.0,0.0,0.0,0.0,0.0,0,0.0,0.0,0.0,0.0,0.0,9.469442568,0.0,0,0.0,0.0,0.0,0.0,0.0,0,0.0,13.90195083,0.0,0.0,0.0,0,0.0,0.0,0.0,0.0,0,0.0,0.0,0.0,0,0,0,0.0,0.0,0.0,0.0,0.0,0.0,0.0,0.0,0.0,0.0,0.0,0.0,0.0,0.0,0.0,0,0.0,0.0,81.0,31.8,0.272
# 1817,1965,110896,Kisin B.I.,1959,TK20,(Al2O3)3.1651828230000003 (B2O3)9.76815754 (BaO)24.86860647 (CaO)5.816729512 (Sb2O3)0.10090002599999999 (SiO2)51.62422342 (ZnO)4.656200211 ,0.0,0,0.0,3.1651828230000003,0.0,0.0,0.0,0.0,0.0,0,0,0,0.0,9.76815754,0,0.0,24.86860647,0.0,0.0,0.0,0.0,0,0.0,0.0,5.816729512,0.0,0,0,0.0,0.0,0,0.0,0.0,0.0,0.0,0.0,0.0,0,0.0,0.0,0.0,0.0,0.0,0.0,0,0.0,0.0,0,0.0,0.0,0.0,0.0,0.0,0.0,0,0,0,0.0,0,0.0,0.0,0,0,0.0,0,0.0,0.0,0.0,0,0.0,0.0,0.0,0,0,0.0,0.0,0,0.0,0.0,0.0,0,0.0,0.0,0.0,0,0,0,0.0,0.0,0,0.0,0.0,0.0,0,0.0,0.0,0.0,0.0,0.0,0.0,0.0,0.0,0.0,0.0,0.0,0.0,0.0,0.0,0.0,0.0,0.0,0.0,0.0,0.0,0.0,0.0,0.0,0.0,0.0,0.0,0.0,0.0,0.0,0,0.0,0.0,0.0,0.0,0.0,0.0,0.10090002599999999,0,0.0,0.0,0.0,0.0,0.0,51.62422342,0.0,0,0.0,0.0,0.0,0.0,0.0,0,0.0,0.0,0.0,0.0,0.0,0,0.0,0.0,0.0,0.0,0,0.0,0.0,0.0,0,0,0,0.0,0.0,0.0,0.0,0.0,0.0,0.0,0.0,0.0,0.0,0.0,0.0,0.0,0.0,4.656200211,0,0.0,0.0,81.0,31.83,0.272
# 1818,3833,12223,Ashizuka M.,1984,nan,(CaO)45.0 (P2O5)45.0 (SiO2)10.0 ,0.0,0,0.0,0.0,0.0,0.0,0.0,0.0,0.0,0,0,0,0.0,0.0,0,0.0,0.0,0.0,0.0,0.0,0.0,0,0.0,0.0,45.0,0.0,0,0,0.0,0.0,0,0.0,0.0,0.0,0.0,0.0,0.0,0,0.0,0.0,0.0,0.0,0.0,0.0,0,0.0,0.0,0,0.0,0.0,0.0,0.0,0.0,0.0,0,0,0,0.0,0,0.0,0.0,0,0,0.0,0,0.0,0.0,0.0,0,0.0,0.0,0.0,0,0,0.0,0.0,0,0.0,0.0,0.0,0,0.0,0.0,0.0,0,0,0,0.0,0.0,0,0.0,0.0,0.0,0,0.0,0.0,0.0,0.0,0.0,0.0,0.0,0.0,0.0,0.0,0.0,0.0,0.0,0.0,0.0,0.0,0.0,0.0,0.0,0.0,0.0,45.0,0.0,0.0,0.0,0.0,0.0,0.0,0.0,0,0.0,0.0,0.0,0.0,0.0,0.0,0.0,0,0.0,0.0,0.0,0.0,0.0,10.0,0.0,0,0.0,0.0,0.0,0.0,0.0,0,0.0,0.0,0.0,0.0,0.0,0,0.0,0.0,0.0,0.0,0,0.0,0.0,0.0,0,0,0,0.0,0.0,0.0,0.0,0.0,0.0,0.0,0.0,0.0,0.0,0.0,0.0,0.0,0.0,0.0,0,0.0,0.0,56.2,22.11,0.272
# 1819,3833,12227,Ashizuka M.,1984,nan,(CaO)47.5 (P2O5)47.5 (SiO2)5.0 ,0.0,0,0.0,0.0,0.0,0.0,0.0,0.0,0.0,0,0,0,0.0,0.0,0,0.0,0.0,0.0,0.0,0.0,0.0,0,0.0,0.0,47.5,0.0,0,0,0.0,0.0,0,0.0,0.0,0.0,0.0,0.0,0.0,0,0.0,0.0,0.0,0.0,0.0,0.0,0,0.0,0.0,0,0.0,0.0,0.0,0.0,0.0,0.0,0,0,0,0.0,0,0.0,0.0,0,0,0.0,0,0.0,0.0,0.0,0,0.0,0.0,0.0,0,0,0.0,0.0,0,0.0,0.0,0.0,0,0.0,0.0,0.0,0,0,0,0.0,0.0,0,0.0,0.0,0.0,0,0.0,0.0,0.0,0.0,0.0,0.0,0.0,0.0,0.0,0.0,0.0,0.0,0.0,0.0,0.0,0.0,0.0,0.0,0.0,0.0,0.0,47.5,0.0,0.0,0.0,0.0,0.0,0.0,0.0,0,0.0,0.0,0.0,0.0,0.0,0.0,0.0,0,0.0,0.0,0.0,0.0,0.0,5.0,0.0,0,0.0,0.0,0.0,0.0,0.0,0,0.0,0.0,0.0,0.0,0.0,0,0.0,0.0,0.0,0.0,0,0.0,0.0,0.0,0,0,0,0.0,0.0,0.0,0.0,0.0,0.0,0.0,0.0,0.0,0.0,0.0,0.0,0.0,0.0,0.0,0,0.0,0.0,57.1,22.45,0.272
# 1820,4550,14127,Higazy A.A.,1987,nan,(CaO)19.43634806 (Na2O)14.57725854 (SiO2)63.16812368 (TiO2)2.8182697180000003 ,0.0,0,0.0,0.0,0.0,0.0,0.0,0.0,0.0,0,0,0,0.0,0.0,0,0.0,0.0,0.0,0.0,0.0,0.0,0,0.0,0.0,19.43634806,0.0,0,0,0.0,0.0,0,0.0,0.0,0.0,0.0,0.0,0.0,0,0.0,0.0,0.0,0.0,0.0,0.0,0,0.0,0.0,0,0.0,0.0,0.0,0.0,0.0,0.0,0,0,0,0.0,0,0.0,0.0,0,0,0.0,0,0.0,0.0,0.0,0,0.0,0.0,0.0,0,0,0.0,0.0,0,0.0,0.0,0.0,0,0.0,0.0,0.0,0,0,0,0.0,0.0,0,0.0,0.0,0.0,0,0.0,0.0,0.0,0.0,0.0,0.0,14.57725854,0.0,0.0,0.0,0.0,0.0,0.0,0.0,0.0,0.0,0.0,0.0,0.0,0.0,0.0,0.0,0.0,0.0,0.0,0.0,0.0,0.0,0.0,0,0.0,0.0,0.0,0.0,0.0,0.0,0.0,0,0.0,0.0,0.0,0.0,0.0,63.16812368,0.0,0,0.0,0.0,0.0,0.0,0.0,0,0.0,0.0,0.0,0.0,0.0,0,0.0,0.0,0.0,0.0,0,2.8182697180000003,0.0,0.0,0,0,0,0.0,0.0,0.0,0.0,0.0,0.0,0.0,0.0,0.0,0.0,0.0,0.0,0.0,0.0,0.0,0,0.0,0.0,87.6,34.4,0.272
# 1821,4550,14974,Higazy A.A.,1987,nan,(CaO)18.48257834 (Na2O)13.86193875 (SiO2)60.06838459 (TiO2)7.587098317000001 ,0.0,0,0.0,0.0,0.0,0.0,0.0,0.0,0.0,0,0,0,0.0,0.0,0,0.0,0.0,0.0,0.0,0.0,0.0,0,0.0,0.0,18.48257834,0.0,0,0,0.0,0.0,0,0.0,0.0,0.0,0.0,0.0,0.0,0,0.0,0.0,0.0,0.0,0.0,0.0,0,0.0,0.0,0,0.0,0.0,0.0,0.0,0.0,0.0,0,0,0,0.0,0,0.0,0.0,0,0,0.0,0,0.0,0.0,0.0,0,0.0,0.0,0.0,0,0,0.0,0.0,0,0.0,0.0,0.0,0,0.0,0.0,0.0,0,0,0,0.0,0.0,0,0.0,0.0,0.0,0,0.0,0.0,0.0,0.0,0.0,0.0,13.86193875,0.0,0.0,0.0,0.0,0.0,0.0,0.0,0.0,0.0,0.0,0.0,0.0,0.0,0.0,0.0,0.0,0.0,0.0,0.0,0.0,0.0,0.0,0,0.0,0.0,0.0,0.0,0.0,0.0,0.0,0,0.0,0.0,0.0,0.0,0.0,60.06838459,0.0,0,0.0,0.0,0.0,0.0,0.0,0,0.0,0.0,0.0,0.0,0.0,0,0.0,0.0,0.0,0.0,0,7.587098317000001,0.0,0.0,0,0,0,0.0,0.0,0.0,0.0,0.0,0.0,0.0,0.0,0.0,0.0,0.0,0.0,0.0,0.0,0.0,0,0.0,0.0,87.1,34.2,0.272
# 1822,5149,19203,Nemilov S.V.,1972,nan,(B2O3)77.2 (Na2O)22.8 ,0.0,0,0.0,0.0,0.0,0.0,0.0,0.0,0.0,0,0,0,0.0,77.2,0,0.0,0.0,0.0,0.0,0.0,0.0,0,0.0,0.0,0.0,0.0,0,0,0.0,0.0,0,0.0,0.0,0.0,0.0,0.0,0.0,0,0.0,0.0,0.0,0.0,0.0,0.0,0,0.0,0.0,0,0.0,0.0,0.0,0.0,0.0,0.0,0,0,0,0.0,0,0.0,0.0,0,0,0.0,0,0.0,0.0,0.0,0,0.0,0.0,0.0,0,0,0.0,0.0,0,0.0,0.0,0.0,0,0.0,0.0,0.0,0,0,0,0.0,0.0,0,0.0,0.0,0.0,0,0.0,0.0,0.0,0.0,0.0,0.0,22.8,0.0,0.0,0.0,0.0,0.0,0.0,0.0,0.0,0.0,0.0,0.0,0.0,0.0,0.0,0.0,0.0,0.0,0.0,0.0,0.0,0.0,0.0,0,0.0,0.0,0.0,0.0,0.0,0.0,0.0,0,0.0,0.0,0.0,0.0,0.0,0.0,0.0,0,0.0,0.0,0.0,0.0,0.0,0,0.0,0.0,0.0,0.0,0.0,0,0.0,0.0,0.0,0.0,0,0.0,0.0,0.0,0,0,0,0.0,0.0,0.0,0.0,0.0,0.0,0.0,0.0,0.0,0.0,0.0,0.0,0.0,0.0,0.0,0,0.0,0.0,nan,nan,0.272
# 1823,5267,70137,Nemilov S.V.,1972,nan,(B2O3)95.52 (BaO)4.48 ,0.0,0,0.0,0.0,0.0,0.0,0.0,0.0,0.0,0,0,0,0.0,95.52,0,0.0,4.48,0.0,0.0,0.0,0.0,0,0.0,0.0,0.0,0.0,0,0,0.0,0.0,0,0.0,0.0,0.0,0.0,0.0,0.0,0,0.0,0.0,0.0,0.0,0.0,0.0,0,0.0,0.0,0,0.0,0.0,0.0,0.0,0.0,0.0,0,0,0,0.0,0,0.0,0.0,0,0,0.0,0,0.0,0.0,0.0,0,0.0,0.0,0.0,0,0,0.0,0.0,0,0.0,0.0,0.0,0,0.0,0.0,0.0,0,0,0,0.0,0.0,0,0.0,0.0,0.0,0,0.0,0.0,0.0,0.0,0.0,0.0,0.0,0.0,0.0,0.0,0.0,0.0,0.0,0.0,0.0,0.0,0.0,0.0,0.0,0.0,0.0,0.0,0.0,0.0,0.0,0.0,0.0,0.0,0.0,0,0.0,0.0,0.0,0.0,0.0,0.0,0.0,0,0.0,0.0,0.0,0.0,0.0,0.0,0.0,0,0.0,0.0,0.0,0.0,0.0,0,0.0,0.0,0.0,0.0,0.0,0,0.0,0.0,0.0,0.0,0,0.0,0.0,0.0,0,0,0,0.0,0.0,0.0,0.0,0.0,0.0,0.0,0.0,0.0,0.0,0.0,0.0,0.0,0.0,0.0,0,0.0,0.0,nan,nan,0.272
# 1824,5267,70151,Nemilov S.V.,1972,nan,(B2O3)65.82 (BaO)34.18 ,0.0,0,0.0,0.0,0.0,0.0,0.0,0.0,0.0,0,0,0,0.0,65.82,0,0.0,34.18,0.0,0.0,0.0,0.0,0,0.0,0.0,0.0,0.0,0,0,0.0,0.0,0,0.0,0.0,0.0,0.0,0.0,0.0,0,0.0,0.0,0.0,0.0,0.0,0.0,0,0.0,0.0,0,0.0,0.0,0.0,0.0,0.0,0.0,0,0,0,0.0,0,0.0,0.0,0,0,0.0,0,0.0,0.0,0.0,0,0.0,0.0,0.0,0,0,0.0,0.0,0,0.0,0.0,0.0,0,0.0,0.0,0.0,0,0,0,0.0,0.0,0,0.0,0.0,0.0,0,0.0,0.0,0.0,0.0,0.0,0.0,0.0,0.0,0.0,0.0,0.0,0.0,0.0,0.0,0.0,0.0,0.0,0.0,0.0,0.0,0.0,0.0,0.0,0.0,0.0,0.0,0.0,0.0,0.0,0,0.0,0.0,0.0,0.0,0.0,0.0,0.0,0,0.0,0.0,0.0,0.0,0.0,0.0,0.0,0,0.0,0.0,0.0,0.0,0.0,0,0.0,0.0,0.0,0.0,0.0,0,0.0,0.0,0.0,0.0,0,0.0,0.0,0.0,0,0,0,0.0,0.0,0.0,0.0,0.0,0.0,0.0,0.0,0.0,0.0,0.0,0.0,0.0,0.0,0.0,0,0.0,0.0,nan,nan,0.272
# 1825,5294,70424,Shaw R.R.,1969,nan,(B2O3)87.29755873 (PbO)12.70244127 ,0.0,0,0.0,0.0,0.0,0.0,0.0,0.0,0.0,0,0,0,0.0,87.29755873,0,0.0,0.0,0.0,0.0,0.0,0.0,0,0.0,0.0,0.0,0.0,0,0,0.0,0.0,0,0.0,0.0,0.0,0.0,0.0,0.0,0,0.0,0.0,0.0,0.0,0.0,0.0,0,0.0,0.0,0,0.0,0.0,0.0,0.0,0.0,0.0,0,0,0,0.0,0,0.0,0.0,0,0,0.0,0,0.0,0.0,0.0,0,0.0,0.0,0.0,0,0,0.0,0.0,0,0.0,0.0,0.0,0,0.0,0.0,0.0,0,0,0,0.0,0.0,0,0.0,0.0,0.0,0,0.0,0.0,0.0,0.0,0.0,0.0,0.0,0.0,0.0,0.0,0.0,0.0,0.0,0.0,0.0,0.0,0.0,0.0,0.0,0.0,0.0,0.0,0.0,0.0,0.0,12.70244127,0.0,0.0,0.0,0,0.0,0.0,0.0,0.0,0.0,0.0,0.0,0,0.0,0.0,0.0,0.0,0.0,0.0,0.0,0,0.0,0.0,0.0,0.0,0.0,0,0.0,0.0,0.0,0.0,0.0,0,0.0,0.0,0.0,0.0,0,0.0,0.0,0.0,0,0,0,0.0,0.0,0.0,0.0,0.0,0.0,0.0,0.0,0.0,0.0,0.0,0.0,0.0,0.0,0.0,0,0.0,0.0,31.1,12.23,0.272
# 1826,6690,39207,Gurjev N.V.,1983,nan,(Al2O3)9.951091801 (K2O)14.9441497 (Li2O)35.1787193 (P2O5)39.926039200000005 ,0.0,0,0.0,9.951091801,0.0,0.0,0.0,0.0,0.0,0,0,0,0.0,0.0,0,0.0,0.0,0.0,0.0,0.0,0.0,0,0.0,0.0,0.0,0.0,0,0,0.0,0.0,0,0.0,0.0,0.0,0.0,0.0,0.0,0,0.0,0.0,0.0,0.0,0.0,0.0,0,0.0,0.0,0,0.0,0.0,0.0,0.0,0.0,0.0,0,0,0,0.0,0,0.0,0.0,0,0,0.0,0,0.0,0.0,0.0,0,0.0,0.0,14.9441497,0,0,0.0,0.0,0,0.0,0.0,0.0,0,0.0,0.0,35.1787193,0,0,0,0.0,0.0,0,0.0,0.0,0.0,0,0.0,0.0,0.0,0.0,0.0,0.0,0.0,0.0,0.0,0.0,0.0,0.0,0.0,0.0,0.0,0.0,0.0,0.0,0.0,0.0,0.0,39.926039200000005,0.0,0.0,0.0,0.0,0.0,0.0,0.0,0,0.0,0.0,0.0,0.0,0.0,0.0,0.0,0,0.0,0.0,0.0,0.0,0.0,0.0,0.0,0,0.0,0.0,0.0,0.0,0.0,0,0.0,0.0,0.0,0.0,0.0,0,0.0,0.0,0.0,0.0,0,0.0,0.0,0.0,0,0,0,0.0,0.0,0.0,0.0,0.0,0.0,0.0,0.0,0.0,0.0,0.0,0.0,0.0,0.0,0.0,0,0.0,0.0,63.0,24.76,0.272
# 1827,6693,39412,Gurjev N.V.,1983,nan,(K2O)10.0 (Li2O)40.0 (P2O5)50.0 ,0.0,0,0.0,0.0,0.0,0.0,0.0,0.0,0.0,0,0,0,0.0,0.0,0,0.0,0.0,0.0,0.0,0.0,0.0,0,0.0,0.0,0.0,0.0,0,0,0.0,0.0,0,0.0,0.0,0.0,0.0,0.0,0.0,0,0.0,0.0,0.0,0.0,0.0,0.0,0,0.0,0.0,0,0.0,0.0,0.0,0.0,0.0,0.0,0,0,0,0.0,0,0.0,0.0,0,0,0.0,0,0.0,0.0,0.0,0,0.0,0.0,10.0,0,0,0.0,0.0,0,0.0,0.0,0.0,0,0.0,0.0,40.0,0,0,0,0.0,0.0,0,0.0,0.0,0.0,0,0.0,0.0,0.0,0.0,0.0,0.0,0.0,0.0,0.0,0.0,0.0,0.0,0.0,0.0,0.0,0.0,0.0,0.0,0.0,0.0,0.0,50.0,0.0,0.0,0.0,0.0,0.0,0.0,0.0,0,0.0,0.0,0.0,0.0,0.0,0.0,0.0,0,0.0,0.0,0.0,0.0,0.0,0.0,0.0,0,0.0,0.0,0.0,0.0,0.0,0,0.0,0.0,0.0,0.0,0.0,0,0.0,0.0,0.0,0.0,0,0.0,0.0,0.0,0,0,0,0.0,0.0,0.0,0.0,0.0,0.0,0.0,0.0,0.0,0.0,0.0,0.0,0.0,0.0,0.0,0,0.0,0.0,46.0,18.08,0.272
# 1828,6772,51284,Bridge B.,1986,nan,(Al2O3)6.682357427 (TeO2)64.73698636 (ZnCl2)28.58065621 ,0.0,0,0.0,6.682357427,0.0,0.0,0.0,0.0,0.0,0,0,0,0.0,0.0,0,0.0,0.0,0.0,0.0,0.0,0.0,0,0.0,0.0,0.0,0.0,0,0,0.0,0.0,0,0.0,0.0,0.0,0.0,0.0,0.0,0,0.0,0.0,0.0,0.0,0.0,0.0,0,0.0,0.0,0,0.0,0.0,0.0,0.0,0.0,0.0,0,0,0,0.0,0,0.0,0.0,0,0,0.0,0,0.0,0.0,0.0,0,0.0,0.0,0.0,0,0,0.0,0.0,0,0.0,0.0,0.0,0,0.0,0.0,0.0,0,0,0,0.0,0.0,0,0.0,0.0,0.0,0,0.0,0.0,0.0,0.0,0.0,0.0,0.0,0.0,0.0,0.0,0.0,0.0,0.0,0.0,0.0,0.0,0.0,0.0,0.0,0.0,0.0,0.0,0.0,0.0,0.0,0.0,0.0,0.0,0.0,0,0.0,0.0,0.0,0.0,0.0,0.0,0.0,0,0.0,0.0,0.0,0.0,0.0,0.0,0.0,0,0.0,0.0,0.0,0.0,0.0,0,0.0,0.0,0.0,0.0,0.0,0,0.0,64.73698636,0.0,0.0,0,0.0,0.0,0.0,0,0,0,0.0,0.0,0.0,0.0,0.0,0.0,0.0,0.0,0.0,0.0,0.0,0.0,28.58065621,0.0,0.0,0,0.0,0.0,30.1,11.84,0.272
# 1829,6772,51288,Bridge B.,1986,nan,(H2O)19.13377122 (TeO2)34.04714322 (ZnCl2)46.40153079 (ZnO)0.417554775 ,0.0,0,0.0,0.0,0.0,0.0,0.0,0.0,0.0,0,0,0,0.0,0.0,0,0.0,0.0,0.0,0.0,0.0,0.0,0,0.0,0.0,0.0,0.0,0,0,0.0,0.0,0,0.0,0.0,0.0,0.0,0.0,0.0,0,0.0,0.0,0.0,0.0,0.0,0.0,0,0.0,0.0,0,0.0,0.0,0.0,0.0,0.0,0.0,0,0,0,0.0,0,0.0,0.0,0,0,19.13377122,0,0.0,0.0,0.0,0,0.0,0.0,0.0,0,0,0.0,0.0,0,0.0,0.0,0.0,0,0.0,0.0,0.0,0,0,0,0.0,0.0,0,0.0,0.0,0.0,0,0.0,0.0,0.0,0.0,0.0,0.0,0.0,0.0,0.0,0.0,0.0,0.0,0.0,0.0,0.0,0.0,0.0,0.0,0.0,0.0,0.0,0.0,0.0,0.0,0.0,0.0,0.0,0.0,0.0,0,0.0,0.0,0.0,0.0,0.0,0.0,0.0,0,0.0,0.0,0.0,0.0,0.0,0.0,0.0,0,0.0,0.0,0.0,0.0,0.0,0,0.0,0.0,0.0,0.0,0.0,0,0.0,34.04714322,0.0,0.0,0,0.0,0.0,0.0,0,0,0,0.0,0.0,0.0,0.0,0.0,0.0,0.0,0.0,0.0,0.0,0.0,0.0,46.40153079,0.0,0.417554775,0,0.0,0.0,19.2,7.59,0.272
# 1830,6774,51323,Rabukhin A.I.,1992,nan,(Al2O3)2.36 (Bi2O3)22.41 (Ga2O3)19.43 (PbO)55.8 ,0.0,0,0.0,2.36,0.0,0.0,0.0,0.0,0.0,0,0,0,0.0,0.0,0,0.0,0.0,0.0,0.0,22.41,0.0,0,0.0,0.0,0.0,0.0,0,0,0.0,0.0,0,0.0,0.0,0.0,0.0,0.0,0.0,0,0.0,0.0,0.0,0.0,0.0,0.0,0,0.0,0.0,0,0.0,0.0,0.0,0.0,0.0,19.43,0,0,0,0.0,0,0.0,0.0,0,0,0.0,0,0.0,0.0,0.0,0,0.0,0.0,0.0,0,0,0.0,0.0,0,0.0,0.0,0.0,0,0.0,0.0,0.0,0,0,0,0.0,0.0,0,0.0,0.0,0.0,0,0.0,0.0,0.0,0.0,0.0,0.0,0.0,0.0,0.0,0.0,0.0,0.0,0.0,0.0,0.0,0.0,0.0,0.0,0.0,0.0,0.0,0.0,0.0,0.0,0.0,55.8,0.0,0.0,0.0,0,0.0,0.0,0.0,0.0,0.0,0.0,0.0,0,0.0,0.0,0.0,0.0,0.0,0.0,0.0,0,0.0,0.0,0.0,0.0,0.0,0,0.0,0.0,0.0,0.0,0.0,0,0.0,0.0,0.0,0.0,0,0.0,0.0,0.0,0,0,0,0.0,0.0,0.0,0.0,0.0,0.0,0.0,0.0,0.0,0.0,0.0,0.0,0.0,0.0,0.0,0,0.0,0.0,50.6,19.9,0.272
# 1831,7826,98715,Ashizuka M.,1983,nan,(CaO)50.0 (P2O5)50.0 ,0.0,0,0.0,0.0,0.0,0.0,0.0,0.0,0.0,0,0,0,0.0,0.0,0,0.0,0.0,0.0,0.0,0.0,0.0,0,0.0,0.0,50.0,0.0,0,0,0.0,0.0,0,0.0,0.0,0.0,0.0,0.0,0.0,0,0.0,0.0,0.0,0.0,0.0,0.0,0,0.0,0.0,0,0.0,0.0,0.0,0.0,0.0,0.0,0,0,0,0.0,0,0.0,0.0,0,0,0.0,0,0.0,0.0,0.0,0,0.0,0.0,0.0,0,0,0.0,0.0,0,0.0,0.0,0.0,0,0.0,0.0,0.0,0,0,0,0.0,0.0,0,0.0,0.0,0.0,0,0.0,0.0,0.0,0.0,0.0,0.0,0.0,0.0,0.0,0.0,0.0,0.0,0.0,0.0,0.0,0.0,0.0,0.0,0.0,0.0,0.0,50.0,0.0,0.0,0.0,0.0,0.0,0.0,0.0,0,0.0,0.0,0.0,0.0,0.0,0.0,0.0,0,0.0,0.0,0.0,0.0,0.0,0.0,0.0,0,0.0,0.0,0.0,0.0,0.0,0,0.0,0.0,0.0,0.0,0.0,0,0.0,0.0,0.0,0.0,0,0.0,0.0,0.0,0,0,0,0.0,0.0,0.0,0.0,0.0,0.0,0.0,0.0,0.0,0.0,0.0,0.0,0.0,0.0,0.0,0,0.0,0.0,55.3,21.74,0.272
# 1832,16682,145620,Livshits V.Ya.,1995,nan,(Cs2O)9.0 (TeO2)91.0 ,0.0,0,0.0,0.0,0.0,0.0,0.0,0.0,0.0,0,0,0,0.0,0.0,0,0.0,0.0,0.0,0.0,0.0,0.0,0,0.0,0.0,0.0,0.0,0,0,0.0,0.0,0,0.0,0.0,0.0,0.0,0.0,9.0,0,0.0,0.0,0.0,0.0,0.0,0.0,0,0.0,0.0,0,0.0,0.0,0.0,0.0,0.0,0.0,0,0,0,0.0,0,0.0,0.0,0,0,0.0,0,0.0,0.0,0.0,0,0.0,0.0,0.0,0,0,0.0,0.0,0,0.0,0.0,0.0,0,0.0,0.0,0.0,0,0,0,0.0,0.0,0,0.0,0.0,0.0,0,0.0,0.0,0.0,0.0,0.0,0.0,0.0,0.0,0.0,0.0,0.0,0.0,0.0,0.0,0.0,0.0,0.0,0.0,0.0,0.0,0.0,0.0,0.0,0.0,0.0,0.0,0.0,0.0,0.0,0,0.0,0.0,0.0,0.0,0.0,0.0,0.0,0,0.0,0.0,0.0,0.0,0.0,0.0,0.0,0,0.0,0.0,0.0,0.0,0.0,0,0.0,0.0,0.0,0.0,0.0,0,0.0,91.0,0.0,0.0,0,0.0,0.0,0.0,0,0,0,0.0,0.0,0.0,0.0,0.0,0.0,0.0,0.0,0.0,0.0,0.0,0.0,0.0,0.0,0.0,0,0.0,0.0,36.1,14.19,0.272
# 1833,24381,189253,Hwa Luu0Gen,2000,nan,(Al2O3)34.0 (CaO)51.0 (SiO2)15.0 ,0.0,0,0.0,34.0,0.0,0.0,0.0,0.0,0.0,0,0,0,0.0,0.0,0,0.0,0.0,0.0,0.0,0.0,0.0,0,0.0,0.0,51.0,0.0,0,0,0.0,0.0,0,0.0,0.0,0.0,0.0,0.0,0.0,0,0.0,0.0,0.0,0.0,0.0,0.0,0,0.0,0.0,0,0.0,0.0,0.0,0.0,0.0,0.0,0,0,0,0.0,0,0.0,0.0,0,0,0.0,0,0.0,0.0,0.0,0,0.0,0.0,0.0,0,0,0.0,0.0,0,0.0,0.0,0.0,0,0.0,0.0,0.0,0,0,0,0.0,0.0,0,0.0,0.0,0.0,0,0.0,0.0,0.0,0.0,0.0,0.0,0.0,0.0,0.0,0.0,0.0,0.0,0.0,0.0,0.0,0.0,0.0,0.0,0.0,0.0,0.0,0.0,0.0,0.0,0.0,0.0,0.0,0.0,0.0,0,0.0,0.0,0.0,0.0,0.0,0.0,0.0,0,0.0,0.0,0.0,0.0,0.0,15.0,0.0,0,0.0,0.0,0.0,0.0,0.0,0,0.0,0.0,0.0,0.0,0.0,0,0.0,0.0,0.0,0.0,0,0.0,0.0,0.0,0,0,0,0.0,0.0,0.0,0.0,0.0,0.0,0.0,0.0,0.0,0.0,0.0,0.0,0.0,0.0,0.0,0,0.0,0.0,107.0,42.05,0.272
# 1837,28483,380554,El0Adawy A.,2004,nan,(B2O3)78.81773552 (Na2O)19.70443138 (TiO2)1.477833103 ,0.0,0,0.0,0.0,0.0,0.0,0.0,0.0,0.0,0,0,0,0.0,78.81773552,0,0.0,0.0,0.0,0.0,0.0,0.0,0,0.0,0.0,0.0,0.0,0,0,0.0,0.0,0,0.0,0.0,0.0,0.0,0.0,0.0,0,0.0,0.0,0.0,0.0,0.0,0.0,0,0.0,0.0,0,0.0,0.0,0.0,0.0,0.0,0.0,0,0,0,0.0,0,0.0,0.0,0,0,0.0,0,0.0,0.0,0.0,0,0.0,0.0,0.0,0,0,0.0,0.0,0,0.0,0.0,0.0,0,0.0,0.0,0.0,0,0,0,0.0,0.0,0,0.0,0.0,0.0,0,0.0,0.0,0.0,0.0,0.0,0.0,19.70443138,0.0,0.0,0.0,0.0,0.0,0.0,0.0,0.0,0.0,0.0,0.0,0.0,0.0,0.0,0.0,0.0,0.0,0.0,0.0,0.0,0.0,0.0,0,0.0,0.0,0.0,0.0,0.0,0.0,0.0,0,0.0,0.0,0.0,0.0,0.0,0.0,0.0,0,0.0,0.0,0.0,0.0,0.0,0,0.0,0.0,0.0,0.0,0.0,0,0.0,0.0,0.0,0.0,0,1.477833103,0.0,0.0,0,0,0,0.0,0.0,0.0,0.0,0.0,0.0,0.0,0.0,0.0,0.0,0.0,0.0,0.0,0.0,0.0,0,0.0,0.0,51.2,20.13,0.272
