Repository: jacobergzhou/Poisson-Ratio

File: Poisson_data_cleaned_06212019.csv (part 26 of 58)
,Code,Glass #,Author,Year,Trademark,Ag2O,AgI,Al,Al2O3,AlF3,AlN,As,As2O3,As2O5,As2S3,As2Se3,AsSe,B,B2O3,BaCl2,BaF2,BaO,BeF2,BeO,Bi2O3,BiCl3,Br,Ca,CaF2,CaO,Cd,CdCl2,CdF2,CdO,Ce2O3,CeF3,CeO2,Cl,Co3O4,CoO,Cr2O3,Cs2O,CsCl,CsF,Cu2O,CuO,Dy2O3,Er,Er2O3,ErF3,Eu,Eu2O3,EuF3,F,Fe,Fe2O3,FeO,Ga,Ga2O3,Ga2S3,Ga2Se3,GaF3,Gd2O3,GdF3,Ge,GeO2,GeS2,GeSe2,H2O,HfF4,HfO2,Hg,Ho2O3,I,InF3,K,K2O,K2S,K2SO4,KBr,KCl,KF,KHF2,La,La2O3,La2S3,LaF3,Li,Li2O,Li2S,Li2SO4,LiBr,LiCl,LiF,LiI,MgF2,MgO,Mn2O3,MnF2,MnO,MnO2,MoO2,MoO3,N,Na,Na2O,Na2S,Na2SO4,NaCl,NaF,NaPO3,Nb2O5,Nd,Nd2O3,NdF3,NH4NO3,NiO,O,OH,P,P2O5,Pb,PbCl2,PbF2,PbO,PdO,Pr2O3,Pr6O11,PrF3,Rb2O,RbF,Rh2O3,RuO2,S,Sb,Sb2O3,Sb2S3,Sc2O3,Se,Si,Si3N4,SiC,SiO2,Sm2O3,Sn,SnO,SnO2,SO2,SO3,Sr,SrCl2,SrF2,SrO,Ta2O3,Ta2O5,Tb2O3,TbF3,Te,TeO2,Th,ThF4,ThO2,TiO2,Tl,Tl2O,Tl2Se,TlSe,Tm2O3,U,U3O8,UO2,V,V2O5,VO6,WO3,Y,Y2O3,Yb2O3,YbF3,YF3,ZnCl2,ZnF2,ZnO,ZnSO4,ZrF4,ZrO2,Young's modulus E (GPa),Shear modulus G (GPa),Poisson's ratio v
# 2347,4562,14675,Osaka A.,1986,,0,0,0,0,0,0,0,0,0,0,0,0,0,0,0,0,0,0,0,0,0,0,0,0,0,0,0,0,0,0,0,0,0,0,0,0,0,0,0,0,0,0,0,0,0,0,0,0,0,0,0,0,0,0,0,0,0,0,0,0,34.48345,0,0,0,0,0,0,0,0,0,0,0,0,0,0,0,0,0,0,0,0,0,0,0,0,0,0,0,0,0,0,0,0,0,0,0,0,0,0,0,31.0331,0,0,0,0,0,0,0,0,0,0,0,0,0,0,0,0,0,0,0,0,0,0,0,0,0,0,0,0,0,0,0,0,0,0,0,0,34.48345,0,0,0,0,0,0,0,0,0,0,0,0,0,0,0,0,0,0,0,0,0,0,0,0,0,0,0,0,0,0,0,0,0,0,0,0,0,0,0,0,0,0,0,54.6,21.66,0.2603878
# 2348,29184,382354,Gur C.H.,2005,,0,0,0,0.893482598,0,0,0,0,0,0,0,0,0,0,0,0,0,0,0,0,0,0,0,0,4.300284458,0,0,0,0,0,0,0,0,0,0,0,0,0,0,0,0,0,0,0,0,0,0,0,15.79943588,0,0,0,0,0,0,0,0,0,0,0,0,0,0,0,0,0,0,0,0,0,0,10.52475421,0,0,0,0,0,0,0,0,0,0,0,0,0,0,0,0,0,0,0,17.1517976,0,0,0,0,0,0,0,0,0,0,0,0,0,0,0,0,0,0,0,0,0,0,0,0,0,0,0,0,0,0,0,0,0,0,0,0,0,0,0,0,0,0,0,0,0,50.65937121,0,0,0,0,0,0,0,0,0,0,0,0,0,0,0,0,0,0,0,0.670874046,0,0,0,0,0,0,0,0,0,0,0,0,0,0,0,0,0,0,0,0,0,0,0,75.9,30.11,0.2603786
# 2349,2004,110657,State Optical I,1975,TK14,0,0,0,1.712773681,0,0,0,0.220699959,0,0,0,0,0,21.82324594,0,0,25.7980452,0,0,0,0,0,0,0,1.868524652,0,0,0,0,0,0,0,0,0,0,0,0,0,0,0,0,0,0,0,0,0,0,0,0,0,0,0,0,0,0,0,0,0,0,0,0,0,0,0,0,0,0,0,0,0,0,0,0,0,0,0,0,0,0,0,0,0,0,0,0,0,0,0,0,0,0,0,0,0,0,0,0,0,0,0,0.704419469,0,0,0,0,0,0,0,0,0,0,0,0,0,0,0,0,0,0,0,0,0,0,0,0,0,0,0,0,0,0.059909989,0,0,0,0,0,0,47.81238111,0,0,0,0,0,0,0,0,0,0,0,0,0,0,0,0,0,0,0,0,0,0,0,0,0,0,0,0,0,0,0,0,0,0,0,0,0,0,0,0,0,0,0,85.3,33.84,0.2603428
# 2350,30154,376454,Yoko T.,1989,,0,0,0,0,0,0,0,0,0,0,0,0,0,0,0,0,0,0,0,0,0,0,0,0,0,0,0,0,0,0,0,0,0,0,0,0,0,0,0,0,0,0,0,0,0,0,0,0,0,0,0,0,0,0,0,0,0,0,0,0,0,0,0,0,0,0,0,0,0,0,0,0,0,0,0,0,0,0,0,0,0,0,0,30,0,0,0,10,0,0,0,0,0,0,0,0,0,0,0,0,0,0,0,0,0,0,0,0,0,0,0,0,0,0,0,0,0,0,0,0,0,0,0,0,0,0,0,0,0,0,0,0,0,0,0,0,0,0,0,0,0,0,0,0,0,0,0,0,0,0,0,0,0,60,0,0,0,0,0,0,0,0,0,0,0,0,0,0,0,0,0,0,0,0,0,0,0,0,0,0,0,42.8,16.98,0.2603063
# 2351,213,20052,Polukhin V.N.,1983,,0,0,0,0,0,0,0,0,0,0,0,0,0,0,0,0,0,0,0,0,0,0,0,0,0,0,0,0,0,0,0,0,0,0,0,0,0,0,0,0,0,0,0,0,0,0,0,0,0,0,0,0,0,0,0,0,0,0,0,0,69.34812861,0,0,0,0,0,0,0,0,0,0,0,0,0,0,0,0,0,0,0,0,0,0,0,0,0,0,0,0,0,0,11.09569978,0,0,0,0,0,0,0,0,9.778085804,0,0,0,0,0,0,0,0,0,0,0,0,0,0,0,0,0,0,0,0,0,0,0,0,0,0,0,0,0,0,0,0,0,0,0,0,9.778085804,0,0,0,0,0,0,0,0,0,0,0,0,0,0,0,0,0,0,0,0,0,0,0,0,0,0,0,0,0,0,0,0,0,0,0,0,0,0,0,0,0,0,0,73.6,29.3,0.26
# 2352,216,20150,Polukhin V.N.,1983,,0,0,0,0,0,0,0,0,0,0,0,0,0,0,0,0,0,0,0,0,0,0,0,0,0,0,0,0,0,0,0,0,0,0,0,0,0,0,0,0,0,0,0,0,0,0,0,0,0,0,0,0,0,0,0,0,0,0,0,0,66.05019925,0,0,0,0,0,0,0,0,0,0,0,0,0,0,0,0,0,0,0,0,0,0,0,0,0,0,0,0,0,0,0,0,0,0,0,0,0,0,0,9.313079304,0,0,0,0,0,0,0,0,0,0,0,0,0,0,0,0,0,0,15.32364215,0,0,0,0,0,0,0,0,0,0,0,0,0,0,0,0,0,9.313079304,0,0,0,0,0,0,0,0,0,0,0,0,0,0,0,0,0,0,0,0,0,0,0,0,0,0,0,0,0,0,0,0,0,0,0,0,0,0,0,0,0,0,0,63.5,25.3,0.26
# 2353,572,24657,Spinner S.,1954,BaC617/550,0,0,0,4.326743558,0,0,0,0.136500049,0,0,0,0,0,5.690072048,0,0,26.30639947,0,0,0,0,0,0,0,0,0,0,0,0,0,0,0,0,0,0,0,0,0,0,0,0,0,0,0,0,0,0,0,0,0,0,0,0,0,0,0,0,0,0,0,0,0,0,0,0,0,0,0,0,0,0,0.382320738,0,0,0,0,0,0,0,0,0,0,0,0,0,0,0,0,0,0,0,0,0,0,0,0,0,0,0,0,0.290526805,0,0,0,0,0,0,0,0,0,0,0,0,0,0,0,0,0,0,0.564722903,0,0,0,0,0,0,0,0,0,0,0.216200078,0,0,0,0,0,0,55.89181012,0,0,0,0,0,0,0,0,0,0,0,0,0,0,0,0,0,0,0,0,0,0,0,0,0,0,0,0,0,0,0,0,0,0,0,0,0,0,0,6.19470423,0,0,0,76.2,30.27,0.26
# 2354,2314,31327,Tennison D.G.,1981,,0,0,0,0,0,0,0,0,0,0,0,0,0,0,0,0,0,0,0,0,0,0,0,0,0,0,0,0,0,0,0,0,0,0,0,0,0,0,0,0,0,0,0,0,0,0,0,0,0,0,0,0,0,0,0,0,0,0,0,0,0,0,0,0,0,0,0,0,0,0,0,0,0,0,0,0,0,0,0,0,0,0,0,0,0,0,0,0,0,0,0,0,0,0,0,0,0,0,0,0,5,0,0,0,0,0,0,0,0,0,0,0,0,0,0,0,0,0,0,0,0,0,0,0,20,0,0,0,0,0,0,0,0,0,0,0,0,75,0,0,0,0,0,0,0,0,0,0,0,0,0,0,0,0,0,0,0,0,0,0,0,0,0,0,0,0,0,0,0,0,0,0,0,0,0,0,0,0,0,0,0,48.7,19.3,0.26
# 2355,4550,13086,Higazy A.A.,1987,,0,0,0,0,0,0,0,0,0,0,0,0,0,0,0,0,0,0,0,0,0,0,0,0,16.90903,0,0,0,0,0,0,0,0,0,0,0,0,0,0,0,0,0,0,0,0,0,0,0,0,0,0,0,0,0,0,0,0,0,0,0,0,0,0,0,0,0,0,0,0,0,0,0,0,0,0,0,0,0,0,0,0,0,0,0,0,0,0,0,0,0,0,0,0,0,0,0,0,0,0,0,12.68177,0,0,0,0,0,0,0,0,0,0,0,0,0,0,0,0,0,0,0,0,0,0,0,0,0,0,0,0,0,0,0,0,0,0,0,0,54.95435,0,0,0,0,0,0,0,0,0,0,0,0,0,0,0,0,0,0,0,15.45485,0,0,0,0,0,0,0,0,0,0,0,0,0,0,0,0,0,0,0,0,0,0,0,90.5,35.9,0.26
# 2356,5413,40673,Schulze F.A.,1904,,0,0,0,0,0,0,0,0,0,0,0,0,0,0,0,0,0,0,0,0,0,0,0,0,0,0,0,0,0,0,0,0,0,0,0,0,0,0,0,0,0,0,0,0,0,0,0,0,0,0,0,0,0,0,0,0,0,0,0,0,0,0,0,0,0,0,0,0,0,0,0,0,0,0,0,0,0,0,0,0,0,0,0,0,0,0,0,0,0,0,0,0,0,0,0,0,0,0,0,0,0,0,0,0,0,0,0,0,0,0,0,0,0,0,0,0,0,0,0,0,0,0,0,0,0,0,0,0,0,0,0,0,0,0,0,0,0,100,0,0,0,0,0,0,0,0,0,0,0,0,0,0,0,0,0,0,0,0,0,0,0,0,0,0,0,0,0,0,0,0,0,0,0,0,0,0,0,0,0,0,0,61.1,24.24,0.26
# 2357,5832,52367,Rao K.J.,1986,,0,0,0,0,0,0,0,0,0,0,0,0,0,0,0,0,0,0,0,0,0,0,0,0,0,0,0,0,0,0,0,0,0,0,0,0,0,0,0,0,0,0,0,0,0,0,0,0,0,0,0,0,0,0,0,0,0,0,0,0,0,0,0,0,0,0,0,0,0,0,0,10,0,0,0,0,0,0,0,0,0,0,0,10,0,0,0,0,0,0,0,0,0,0,0,0,0,60,0,0,0,0,0,0,0,0,0,0,0,0,0,0,0,0,0,20,0,0,0,0,0,0,0,0,0,0,0,0,0,0,0,0,0,0,0,0,0,0,0,0,0,0,0,0,0,0,0,0,0,0,0,0,0,0,0,0,0,0,0,0,0,0,0,0,0,0,0,0,0,0,0,0,0,0,0,0,0,0,0,0,0,44.6,17.7,0.26
# 2358,5832,92848,Rao K.J.,1986,,0,0,0,0,0,0,0,0,0,0,0,0,0,0,0,0,0,0,0,0,0,0,0,0,0,0,0,0,0,0,0,0,0,0,0,0,0,0,0,0,0,0,0,0,0,0,0,0,0,0,0,0,0,0,0,0,0,0,0,0,0,0,0,0,0,0,0,0,0,0,0,20,0,0,0,0,0,0,0,0,0,0,0,0,0,0,0,0,0,0,0,0,0,0,0,0,0,40,0,0,0,0,0,0,0,0,0,0,0,0,0,0,0,0,0,40,0,0,0,0,0,0,0,0,0,0,0,0,0,0,0,0,0,0,0,0,0,0,0,0,0,0,0,0,0,0,0,0,0,0,0,0,0,0,0,0,0,0,0,0,0,0,0,0,0,0,0,0,0,0,0,0,0,0,0,0,0,0,0,0,0,36.6,14.5,0.26
# 2359,5832,52373,Rao K.J.,1986,,0,0,0,0,0,0,0,0,0,0,0,0,0,0,0,0,0,0,0,0,0,0,0,0,0,0,0,0,0,0,0,0,0,0,0,0,0,0,0,0,0,0,0,0,0,0,0,0,0,0,0,0,0,0,0,0,0,0,0,0,0,0,0,0,0,0,0,0,0,0,0,15,0,0,0,0,0,0,0,0,0,0,0,25,0,0,0,0,0,0,0,0,0,0,0,0,0,20,0,0,0,0,0,0,0,0,0,0,0,0,0,0,0,0,0,40,0,0,0,0,0,0,0,0,0,0,0,0,0,0,0,0,0,0,0,0,0,0,0,0,0,0,0,0,0,0,0,0,0,0,0,0,0,0,0,0,0,0,0,0,0,0,0,0,0,0,0,0,0,0,0,0,0,0,0,0,0,0,0,0,0,44.5,17.7,0.26
# 2360,5832,52375,Rao K.J.,1986,,0,0,0,0,0,0,0,0,0,0,0,0,0,0,0,0,0,0,0,0,0,0,0,0,0,0,0,0,0,0,0,0,0,0,0,0,0,0,0,0,0,0,0,0,0,0,0,0,0,0,0,0,0,0,0,0,0,0,0,0,0,0,0,0,0,0,0,0,0,0,0,5,0,0,0,0,0,0,0,0,0,0,0,35,0,0,0,0,0,0,0,0,0,0,0,0,0,20,0,0,0,0,0,0,0,0,0,0,0,0,0,0,0,0,0,40,0,0,0,0,0,0,0,0,0,0,0,0,0,0,0,0,0,0,0,0,0,0,0,0,0,0,0,0,0,0,0,0,0,0,0,0,0,0,0,0,0,0,0,0,0,0,0,0,0,0,0,0,0,0,0,0,0,0,0,0,0,0,0,0,0,49,19.5,0.26
# 2361,5838,92880,Damodaran K.V.,1989,,0,0,0,0,0,0,0,0,0,0,0,0,0,0,0,0,0,0,0,0,0,0,0,0,0,0,0,0,0,0,0,0,0,0,0,0,0,0,0,0,0,0,0,0,0,0,0,0,0,0,0,0,0,0,0,0,0,0,0,0,0,0,0,0,0,0,0,0,0,0,0,0,0,0,0,0,0,0,0,0,0,0,0,0,0,0,0,0,0,0,0,0,0,0,0,0,0,0,0,0,0,0,0,0,0,0,0,0,0,0,0,0,0,0,0,20,0,0,0,30,0,0,0,0,0,0,0,0,0,0,0,0,0,0,0,0,0,0,0,0,0,0,0,0,0,0,0,0,0,0,0,0,0,0,0,0,0,0,0,0,0,0,0,0,0,0,0,0,0,50,0,0,0,0,0,0,0,0,0,0,0,60.6,24.1,0.26
# 2362,5838,92886,Damodaran K.V.,1989,,0,0,0,0,0,0,0,0,0,0,0,0,0,0,0,0,0,0,0,0,0,0,0,0,0,0,0,0,0,0,0,0,0,0,0,0,0,0,0,0,0,0,0,0,0,0,0,0,0,0,0,0,0,0,0,0,0,0,0,0,0,0,0,0,0,0,0,0,0,0,0,0,0,0,0,0,0,0,0,0,0,0,0,0,0,0,0,0,0,0,0,0,0,0,0,0,0,0,0,0,0,0,0,0,0,0,0,0,0,0,0,0,0,0,0,40,0,0,0,40,0,0,0,0,0,0,0,0,0,0,0,0,0,0,0,0,0,0,0,0,0,0,0,0,0,0,0,0,0,0,0,0,0,0,0,0,0,0,0,0,0,0,0,0,0,0,0,0,0,20,0,0,0,0,0,0,0,0,0,0,0,44,17.4,0.26
# 2363,5879,93261,Keshishyan T.N.,1978,,0,0,0,9.1,0,0,0,0,0,0,0,0,0,0,0,0,0,0,0,0,0,0,0,0,0,0,0,0,0,0,0,0,0,0,0,0,0,0,0,0,0,0,0,0,0,0,0,0,0,0,0,0,0,0,0,0,0,0,0,0,0,0,0,0,0,0,0,0,0,0,0,0,0,0,0,0,0,0,0,0,0,0,0,22.7,0,0,0,0,0,0,0,0,0,0,0,0,0,0,0,0,0,0,0,0,0,0,0,0,0,0,0,0,0,0,0,68.2,0,0,0,0,0,0,0,0,0,0,0,0,0,0,0,0,0,0,0,0,0,0,0,0,0,0,0,0,0,0,0,0,0,0,0,0,0,0,0,0,0,0,0,0,0,0,0,0,0,0,0,0,0,0,0,0,0,0,0,0,0,0,0,0,0,64,25.39,0.26
# 2364,5879,93262,Keshishyan T.N.,1978,,0,0,0,9.1,0,0,0,0,0,0,0,0,0,0,0,0,0,0,0,0,0,0,0,0,0,0,0,0,0,0,0,0,0,0,0,0,0,0,0,0,0,0,0,0,0,0,0,0,0,0,0,0,0,0,0,0,0,0,0,0,0,0,0,0,0,0,0,0,0,0,0,0,0,0,0,0,0,0,0,0,0,0,0,27.3,0,0,0,0,0,0,0,0,0,0,0,0,0,0,0,0,0,0,0,0,0,0,0,0,0,0,0,0,0,0,0,63.6,0,0,0,0,0,0,0,0,0,0,0,0,0,0,0,0,0,0,0,0,0,0,0,0,0,0,0,0,0,0,0,0,0,0,0,0,0,0,0,0,0,0,0,0,0,0,0,0,0,0,0,0,0,0,0,0,0,0,0,0,0,0,0,0,0,63,25,0.26
# 2365,6172,90300,Nemilov S.V.,1973,,0,0,0,0,0,0,0,0,0,0,0,0,0,0,0,0,0,0,0,0,0,0,0,0,0,0,0,0,0,0,0,0,0,0,0,0,0,0,0,0,0,0,0,0,0,0,0,0,0,0,0,0,0,0,0,0,0,0,0,0,60,0,0,0,0,0,0,0,0,0,0,0,0,0,0,0,0,0,0,22.5,0,0,0,0,0,0,0,0,0,0,0,0,0,0,0,0,0,0,0,0,0,0,0,0,0,0,0,0,0,0,0,0,0,0,0,0,0,0,0,0,0,0,0,0,0,0,0,0,0,0,0,0,0,0,0,0,0,0,0,0,0,0,0,0,0,0,0,0,0,17.5,0,0,0,0,0,0,0,0,0,0,0,0,0,0,0,0,0,0,0,0,0,0,0,0,0,0,0,0,0,0,0,106,42.35,0.26
# 2366,6336,72722,Levenberg V.A.,1979,,0,0,0,0,0,0,0,0,0,0,0,0,0,0,0,0,0,0,0,0,0,0,0,0,0,0,0,0,0,0,0,0,0,0,0,0,0,0,0,0,0,0,0,0,0,0,0,0,0,0,0,0,0,0,0,0,0,0,0,0,0,0,0,0,0,0,0,0,0,0,0,0,0,0,0,0,0,0,0,0,0,0,0,0,0,0,0,0,0,0,0,0,0,0,0,0,0,0,0,0,0,0,0,0,0,0,0,0,0,0,0,0,0,0,0,75,0,0,0,0,0,0,0,0,0,0,0,0,0,0,0,0,0,0,0,0,0,0,0,0,0,0,0,0,0,0,0,0,0,0,0,0,0,0,0,0,0,0,0,0,0,0,0,0,0,0,0,0,0,0,0,25,0,0,0,0,0,0,0,0,0,61.8,24.52,0.26
# 2367,6336,72724,Levenberg V.A.,1979,,0,0,0,0,0,0,0,0,0,0,0,0,0,0,0,0,0,0,0,0,0,0,0,0,0,0,0,0,0,25,0,0,0,0,0,0,0,0,0,0,0,0,0,0,0,0,0,0,0,0,0,0,0,0,0,0,0,0,0,0,0,0,0,0,0,0,0,0,0,0,0,0,0,0,0,0,0,0,0,0,0,0,0,0,0,0,0,0,0,0,0,0,0,0,0,0,0,0,0,0,0,0,0,0,0,0,0,0,0,0,0,0,0,0,0,75,0,0,0,0,0,0,0,0,0,0,0,0,0,0,0,0,0,0,0,0,0,0,0,0,0,0,0,0,0,0,0,0,0,0,0,0,0,0,0,0,0,0,0,0,0,0,0,0,0,0,0,0,0,0,0,0,0,0,0,0,0,0,0,0,0,58.3,23.13,0.26
# 2368,6336,72726,Levenberg V.A.,1979,,0,0,0,0,0,0,0,0,0,0,0,0,0,0,0,0,0,0,0,0,0,0,0,0,0,0,0,0,0,0,0,0,0,0,0,0,0,0,0,0,0,0,0,0,0,0,0,0,0,0,0,0,0,0,0,0,0,0,0,0,0,0,0,0,0,0,0,0,0,0,0,0,0,0,0,0,0,0,0,0,0,0,0,0,0,0,0,0,0,0,0,0,0,0,0,0,0,0,0,0,0,0,0,0,0,0,0,0,25,0,0,0,0,0,0,75,0,0,0,0,0,0,0,0,0,0,0,0,0,0,0,0,0,0,0,0,0,0,0,0,0,0,0,0,0,0,0,0,0,0,0,0,0,0,0,0,0,0,0,0,0,0,0,0,0,0,0,0,0,0,0,0,0,0,0,0,0,0,0,0,0,58.3,23.13,0.26
# 2369,6338,72733,Levenberg V.A.,1979,,0,0,0,0,0,0,0,0,0,0,0,0,0,0,0,0,0,0,0,0,0,0,0,0,0,0,0,0,0,0,0,0,0,0,0,0,0,0,0,0,0,0,0,25,0,0,0,0,0,0,0,0,0,0,0,0,0,0,0,0,0,0,0,0,0,0,0,0,0,0,0,0,0,0,0,0,0,0,0,0,0,0,0,0,0,0,0,0,0,0,0,0,0,0,0,0,0,0,0,0,0,0,0,0,0,0,0,0,0,0,0,0,0,0,0,75,0,0,0,0,0,0,0,0,0,0,0,0,0,0,0,0,0,0,0,0,0,0,0,0,0,0,0,0,0,0,0,0,0,0,0,0,0,0,0,0,0,0,0,0,0,0,0,0,0,0,0,0,0,0,0,0,0,0,0,0,0,0,0,0,0,63.7,25.27,0.26
# 2370,6554,37748,Komarova N.V.,1991,,0,0,0,0,0,0,0,0,0,0,0,0,0,0,0,0,0,0,0,0,0,0,0,0,0,0,0,0,0,0,0,0,0,0,0,0,0,0,0,0,0,0,0,0,0,0,0,0,0,0,0,0,0,0,0,0,0,0,0,0,0,0,0,0,0,0,0,0,0,0,0,0,0,0,0,0,0,0,0,0,0,0,0,0,0,0,0,0,0,0,0,0,0,0,0,0,0,0,0,0,0,0,0,0,0,0,0,0,0,0,0,0,0,0,0,62.8,0,0,0,0,0,0,0,0,0,0,0,0,0,0,0,0,0,0,0,0,0,0,0,0,0,0,0,0,0,0,0,37.2,0,0,0,0,0,0,0,0,0,0,0,0,0,0,0,0,0,0,0,0,0,0,0,0,0,0,0,0,0,0,0,0,0,42.8,17.02,0.26
# 2371,6554,37750,Komarova N.V.,1991,,0,0,0,0,0,0,0,0,0,0,0,0,0,0,0,0,0,0,0,0,0,0,0,0,0,0,0,0,0,0,0,0,0,0,0,0,0,0,0,0,0,0,0,0,0,0,0,0,0,0,0,0,0,0,0,0,0,0,0,0,0,0,0,0,0,0,0,0,0,0,0,0,0,0,0,0,0,0,0,0,0,0,0,0,0,0,0,0,0,0,0,0,0,0,0,0,0,0,0,0,0,0,0,0,0,0,0,0,0,0,0,0,0,0,0,59.5,0,0,0,0,0,0,0,0,0,0,0,0,0,0,0,0,0,0,0,0,0,0,0,0,0,0,0,0,0,0,0,40.5,0,0,0,0,0,0,0,0,0,0,0,0,0,0,0,0,0,0,0,0,0,0,0,0,0,0,0,0,0,0,0,0,0,44.7,17.75,0.26
# 2372,6554,37751,Komarova N.V.,1991,,0,0,0,0,0,0,0,0,0,0,0,0,0,0,0,0,0,0,0,0,0,0,0,0,0,0,0,0,0,0,0,0,0,0,0,0,0,0,0,0,0,0,0,0,0,0,0,0,0,0,0,0,0,0,0,0,0,0,0,0,0,0,0,0,0,0,0,0,0,0,0,0,0,0,0,0,0,0,0,0,0,0,0,0,0,0,0,0,0,0,0,0,0,0,0,0,0,0,0,0,0,0,0,0,0,0,0,0,0,0,0,0,0,0,0,56.5,0,0,0,0,0,0,0,0,0,0,0,0,0,0,0,0,0,0,0,0,0,0,0,0,0,0,0,0,0,0,0,43.5,0,0,0,0,0,0,0,0,0,0,0,0,0,0,0,0,0,0,0,0,0,0,0,0,0,0,0,0,0,0,0,0,0,45.5,18.09,0.26
# 2373,6554,37753,Komarova N.V.,1991,,0,0,0,0,0,0,0,0,0,0,0,0,0,0,0,0,0,0,0,0,0,0,0,0,0,0,0,0,0,0,0,0,0,0,0,0,0,0,0,0,0,0,0,0,0,0,0,0,0,0,0,0,0,0,0,0,0,0,0,0,0,0,0,0,0,0,0,0,0,0,0,0,0,0,0,0,0,0,0,0,0,0,0,0,0,0,0,0,0,0,0,0,0,0,0,0,0,0,0,0,0,0,0,0,0,0,0,0,0,0,0,0,0,0,0,51.7,0,0,0,0,0,0,0,0,0,0,0,0,0,0,0,0,0,0,0,0,0,0,0,0,0,0,0,0,0,0,0,48.3,0,0,0,0,0,0,0,0,0,0,0,0,0,0,0,0,0,0,0,0,0,0,0,0,0,0,0,0,0,0,0,0,0,47,18.68,0.26
# 2374,7815,74085,Livshits V.Ya.,1986,,0,0,0,0,0,0,0,0,0,0,0,0,0,0,0,0,0,0,0,0,0,0,0,0,0,0,0,0,0,0,0,0,0,0,0,0,0,0,0,0,0,0,0,0,0,0,0,0,0,0,0,0,0,0,0,0,0,0,0,0,85,0,0,0,0,0,0,0,0,0,0,0,0,0,0,0,0,0,0,0,0,0,0,0,0,0,0,0,0,0,0,0,0,0,0,0,0,0,0,0,15,0,0,0,0,0,0,0,0,0,0,0,0,0,0,0,0,0,0,0,0,0,0,0,0,0,0,0,0,0,0,0,0,0,0,0,0,0,0,0,0,0,0,0,0,0,0,0,0,0,0,0,0,0,0,0,0,0,0,0,0,0,0,0,0,0,0,0,0,0,0,0,0,0,0,0,0,0,0,0,0,73,29,0.26
# 2375,7828,74149,Berezina E.E.,1977,,0,0,0,0,0,0,0,0,0,0,0,0,0,0,0,0,0,0,49.65244986,0,0,0,0,0,0,0,0,0,0,0,0,0,0,0,0,0,0,0,0,0,0,0,0,0,0,0,0,0,0,0,0,0,0,0,0,0,0,0,0,0,0,0,0,0,0,0,0,0,0,0,0,0,0,0,0,0,0,0,0,0,0,0,0,0,0,0,0,0,0,0,0,0,0,0,0,0,0,0,0,0,0,0,0,0,0,0,0,0,0.695100278,0,0,0,0,0,0,49.65244986,0,0,0,0,0,0,0,0,0,0,0,0,0,0,0,0,0,0,0,0,0,0,0,0,0,0,0,0,0,0,0,0,0,0,0,0,0,0,0,0,0,0,0,0,0,0,0,0,0,0,0,0,0,0,0,0,0,0,0,0,0,0,0,0,0,73.5,29.16,0.26
# 2376,7830,74159,Patel N.D.,1983,,0,0,0,0,0,0,0,0,0,0,0,0,0,0,0,0,0,0,0,0,0,0,0,0,0,0,0,0,0,0,0,0,0,0,0,0,0,0,0,0,0,0,0,0,0,0,0,0,0,0,0,0,0,0,0,0,0,0,0,0,0,0,0,0,0,0,0,0,0,0,0,0,0,0,0,0,0,0,0,0,0,0,0,0,0,0,0,0,0,0,0,0,0,0,0,0,0,23.5,0,0,0,0,0,0,0,0,0,0,0,0,0,0,0,0,0,76.5,0,0,0,0,0,0,0,0,0,0,0,0,0,0,0,0,0,0,0,0,0,0,0,0,0,0,0,0,0,0,0,0,0,0,0,0,0,0,0,0,0,0,0,0,0,0,0,0,0,0,0,0,0,0,0,0,0,0,0,0,0,0,0,0,0,37,14.7,0.26
# 2377,7836,74229,Higazy A.A.,1989,,0,0,0,0,0,0,0,0,0,0,0,0,0,0,0,0,0,0,0,0,0,0,0,0,0,0,0,0,0,0,0,0,0,0,0,0,0,0,0,0,0,0,0,0,0,0,0,0,0,0,0,0,0,0,0,0,0,0,0,0,0,0,0,0,0,0,0,0,0,0,0,0,0,0,0,0,0,0,0,0,0,0,0,0,0,0,0,0,0,0,0,0,0,0,0,0,0,0,0,0,0,0,0,0,0,0,0,0,0,0,0,0,0,0,0,75.72,0,0,0,0,0,0,0,0,0,0,0,0,0,0,0,0,0,0,0,0,0,0,0,0,0,0,0,0,0,0,0,0,0,0,0,0,0,0,0,0,0,0,0,0,0,0,0,0,0,0,0,0,0,0,0,0,0,0,0,0,0,24.28,0,0,0,42.6,16.9,0.26
# 2378,7836,74237,Higazy A.A.,1989,,0,0,0,0,0,0,0,0,0,0,0,0,0,0,0,0,0,0,0,0,0,0,0,0,0,0,0,0,0,0,0,0,0,0,0,0,0,0,0,0,0,0,0,0,0,0,0,0,0,0,0,0,0,0,0,0,0,0,0,0,0,0,0,0,0,0,0,0,0,0,0,0,0,0,0,0,0,0,0,0,0,0,0,0,0,0,0,0,0,0,0,0,0,0,0,0,0,0,0,0,0,0,0,0,0,0,0,0,0,0,0,0,0,0,0,34.75,0,0,0,0,0,0,0,0,0,0,0,0,0,0,0,0,0,0,0,0,0,0,0,0,0,0,0,0,0,0,0,0,0,0,0,0,0,0,0,0,0,0,0,0,0,0,0,0,0,0,0,0,0,0,0,0,0,0,0,0,0,65.25,0,0,0,43.1,17.1,0.26
# 2379,7849,74333,Mierzejewski A.,1988,,0,0,0,0,0,0,0,0,0,0,0,0,0,0,0,0,0,0,0,0,0,0,0,0,0,0,0,0,0,0,0,0,0,0,0,0,0,0,0,0,0,0,0,0,0,0,0,0,0,0,0,0,0,0,0,0,0,0,0,0,0,0,0,0,0,0,0,0,0,0,0,0,0,0,0,0,0,0,0,0,0,0,0,0,0,0,0,0,0,0,0,0,0,0,0,0,0,0,0,0,0,0,0,0,0,0,0,0,0,0,0,0,0,0,0,75,0,0,0,0,0,0,0,0,0,0,0,0,0,0,0,0,0,0,0,0,0,0,25,0,0,0,0,0,0,0,0,0,0,0,0,0,0,0,0,0,0,0,0,0,0,0,0,0,0,0,0,0,0,0,0,0,0,0,0,0,0,0,0,0,0,,,0.26
# 2380,7856,74382,Patel N.D.,1983,,0,0,0,0,0,0,0,0,0,0,0,0,0,0,0,0,0,0,0,0,0,0,0,0,0,0,0,0,0,0,0,0,0,0,0,0,0,0,0,0,0,0,0,0,0,0,0,0,0,0,0,0,0,0,0,0,0,0,0,0,0,0,0,31.5,0,0,0,0,0,0,0,0,0,0,0,0,0,0,0,0,0,0,0,0,0,0,0,0,0,0,0,0,0,0,0,0,0,0,0,0,0,0,0,0,0,0,0,0,0,0,0,0,0,0,0,68.5,0,0,0,0,0,0,0,0,0,0,0,0,0,0,0,0,0,0,0,0,0,0,0,0,0,0,0,0,0,0,0,0,0,0,0,0,0,0,0,0,0,0,0,0,0,0,0,0,0,0,0,0,0,0,0,0,0,0,0,0,0,0,0,0,0,23.2,9.2,0.26
# 2381,8701,80124,Aleinikov F.K.,1962,,0,0,0,0,0,0,0,0,0,0,0,0,0,0,0,0,0,0,0,0,0,0,0,0,10,0,0,0,0,0,0,0,0,0,0,0,0,0,0,0,0,0,0,0,0,0,0,0,0,0,0,0,0,0,0,0,0,0,0,0,0,0,0,0,0,0,0,0,0,0,0,0,0,0,0,0,0,0,0,0,0,0,0,0,0,0,0,0,0,0,0,0,0,0,0,0,0,0,0,0,40,0,0,0,0,0,0,0,0,0,0,0,0,0,0,0,0,0,0,0,0,0,0,0,0,0,0,0,0,0,0,0,0,0,0,0,0,50,0,0,0,0,0,0,0,0,0,0,0,0,0,0,0,0,0,0,0,0,0,0,0,0,0,0,0,0,0,0,0,0,0,0,0,0,0,0,0,0,0,0,0,,,0.26
# 2382,8701,80132,Aleinikov F.K.,1962,,0,0,0,0,0,0,0,0,0,0,0,0,0,0,0,0,0,0,0,0,0,0,0,0,20.000002,0,0,0,0,0,0,0,0,0,0,0,0,0,0,0,0,0,0,0,0,0,0,0,0,0,0,0,0,0,0,0,0,0,0,0,0,0,0,0,0,0,0,0,0,0,0,0,0,0,0,0,0,0,0,0,0,0,0,0,0,0,0,0,0,0,0,0,0,0,0,0,0,0,0,0,13.33333133,0,0,0,0,0,0,0,0,0,0,0,0,0,0,0,0,0,0,0,0,0,0,0,0,0,0,0,0,0,0,0,0,0,0,0,0,66.66666667,0,0,0,0,0,0,0,0,0,0,0,0,0,0,0,0,0,0,0,0,0,0,0,0,0,0,0,0,0,0,0,0,0,0,0,0,0,0,0,0,0,0,0,75.3,29.88,0.26
# 2383,8701,80134,Aleinikov F.K.,1962,,0,0,0,0,0,0,0,0,0,0,0,0,0,0,0,0,0,0,0,0,0,0,0,0,29.41176,0,0,0,0,0,0,0,0,0,0,0,0,0,0,0,0,0,0,0,0,0,0,0,0,0,0,0,0,0,0,0,0,0,0,0,0,0,0,0,0,0,0,0,0,0,0,0,0,0,0,0,0,0,0,0,0,0,0,0,0,0,0,0,0,0,0,0,0,0,0,0,0,0,0,0,11.76471,0,0,0,0,0,0,0,0,0,0,0,0,0,0,0,0,0,0,0,0,0,0,0,0,0,0,0,0,0,0,0,0,0,0,0,0,58.82353,0,0,0,0,0,0,0,0,0,0,0,0,0,0,0,0,0,0,0,0,0,0,0,0,0,0,0,0,0,0,0,0,0,0,0,0,0,0,0,0,0,0,0,78.3,31.07,0.26
# 2384,8701,80142,Aleinikov F.K.,1962,,0,0,0,0,0,0,0,0,0,0,0,0,0,0,0,0,0,0,0,0,0,0,0,0,0,0,0,0,0,0,0,0,0,0,0,0,0,0,0,0,0,0,0,0,0,0,0,0,0,0,0,0,0,0,0,0,0,0,0,0,0,0,0,0,0,0,0,0,0,0,0,0,0,0,0,0,0,0,0,0,0,0,0,0,0,0,0,0,0,0,0,33.33333,0,0,0,0,0,0,0,0,11.11111,0,0,0,0,0,0,0,0,0,0,0,0,0,0,0,0,0,0,0,0,0,0,0,0,0,0,0,0,0,0,0,0,0,0,0,0,55.55556,0,0,0,0,0,0,0,0,0,0,0,0,0,0,0,0,0,0,0,0,0,0,0,0,0,0,0,0,0,0,0,0,0,0,0,0,0,0,0,0,0,0,0,82,32.53,0.26
# 2385,8701,80144,Aleinikov F.K.,1962,,0,0,0,0,0,0,0,0,0,0,0,0,0,0,0,0,0,0,0,0,0,0,0,0,0,0,0,0,0,0,0,0,0,0,0,0,0,0,0,0,0,0,0,0,0,0,0,0,0,0,0,0,0,0,0,0,0,0,0,0,0,0,0,0,0,0,0,0,0,0,0,0,0,0,0,0,0,0,0,0,0,0,0,0,0,0,0,0,0,0,0,0,0,0,0,0,0,0,0,0,14.28571143,0,0,0,0,0,0,0,0,0,0,0,0,0,0,0,0,0,0,0,0,0,0,0,0,0,0,0,0,0,0,0,0,0,0,0,0,71.42857714,0,0,0,0,0,0,0,0,0,14.28571143,0,0,0,0,0,0,0,0,0,0,0,0,0,0,0,0,0,0,0,0,0,0,0,0,0,0,0,0,0,0,0,0,0,69.2,27.46,0.26
# 2386,8701,80150,Aleinikov F.K.,1962,,0,0,0,0,0,0,0,0,0,0,0,0,0,0,0,0,0,0,0,0,0,0,0,0,0,0,0,0,0,0,0,0,0,0,0,0,0,0,0,0,0,0,0,0,0,0,0,0,0,0,0,0,0,0,0,0,0,0,0,0,0,0,0,0,0,0,0,0,0,0,0,0,0,0,0,0,0,0,0,0,0,0,0,0,0,0,0,0,0,0,0,0,0,0,0,0,0,0,0,0,14.28571143,0,0,0,0,0,0,0,0,0,0,0,0,0,0,0,0,0,0,0,0,0,0,0,0,0,0,0,0,0,0,0,0,0,0,0,0,71.42857714,0,0,0,0,0,0,0,0,0,0,0,0,0,0,0,0,0,0,0,0,0,0,0,0,0,0,0,0,0,0,0,0,0,0,0,0,0,0,0,14.28571143,0,0,0,67.8,26.9,0.26
# 2387,8701,80157,Aleinikov F.K.,1962,,0,0,0,0,0,0,0,0,0,0,0,0,0,0,0,0,0,0,0,0,0,0,0,0,0,0,0,0,20.000002,0,0,0,0,0,0,0,0,0,0,0,0,0,0,0,0,0,0,0,0,0,0,0,0,0,0,0,0,0,0,0,0,0,0,0,0,0,0,0,0,0,0,0,0,0,0,0,0,0,0,0,0,0,0,0,0,0,0,0,0,0,0,0,0,0,0,0,0,0,0,0,13.33333133,0,0,0,0,0,0,0,0,0,0,0,0,0,0,0,0,0,0,0,0,0,0,0,0,0,0,0,0,0,0,0,0,0,0,0,0,66.66666667,0,0,0,0,0,0,0,0,0,0,0,0,0,0,0,0,0,0,0,0,0,0,0,0,0,0,0,0,0,0,0,0,0,0,0,0,0,0,0,0,0,0,0,63.6,25.23,0.26
# 2388,8701,80162,Aleinikov F.K.,1962,,0,0,0,0,0,0,0,0,0,0,0,0,0,0,0,0,14.28571143,0,0,0,0,0,0,0,0,0,0,0,0,0,0,0,0,0,0,0,0,0,0,0,0,0,0,0,0,0,0,0,0,0,0,0,0,0,0,0,0,0,0,0,0,0,0,0,0,0,0,0,0,0,0,0,0,0,0,0,0,0,0,0,0,0,0,0,0,0,0,0,0,0,0,0,0,0,0,0,0,0,0,0,14.28571143,0,0,0,0,0,0,0,0,0,0,0,0,0,0,0,0,0,0,0,0,0,0,0,0,0,0,0,0,0,0,0,0,0,0,0,0,71.42857714,0,0,0,0,0,0,0,0,0,0,0,0,0,0,0,0,0,0,0,0,0,0,0,0,0,0,0,0,0,0,0,0,0,0,0,0,0,0,0,0,0,0,0,66.9,26.54,0.26
# 2389,8701,80172,Aleinikov F.K.,1962,,0,0,0,0,0,0,0,0,0,0,0,0,0,0,0,0,0,0,0,0,0,0,0,0,0,0,0,0,0,0,0,0,0,0,0,0,0,0,0,0,0,0,0,0,0,0,0,0,0,0,0,0,0,0,0,0,0,0,0,0,0,0,0,0,0,0,0,0,0,0,0,0,0,0,0,0,0,0,0,0,0,0,0,0,0,0,0,0,0,0,0,0,0,0,0,0,0,0,0,0,11.11111,0,0,0,0,0,0,0,0,0,0,0,0,0,0,0,0,0,0,33.33333,0,0,0,0,0,0,0,0,0,0,0,0,0,0,0,0,0,55.55556,0,0,0,0,0,0,0,0,0,0,0,0,0,0,0,0,0,0,0,0,0,0,0,0,0,0,0,0,0,0,0,0,0,0,0,0,0,0,0,0,0,0,0,50,19.84,0.26
# 2390,8702,80176,Aleinikov F.K.,1962,,0,0,0,0,0,0,0,0,0,0,0,0,0,0,0,0,0,0,0,0,0,0,0,0,0,0,0,0,0,0,0,0,0,0,0,0,0,0,0,0,0,0,0,0,0,0,0,0,0,0,0,0,0,0,0,0,0,0,0,0,0,0,0,0,0,0,0,0,0,0,0,14.28571143,0,0,0,0,0,0,0,0,0,0,0,0,0,0,0,0,0,0,0,0,0,0,0,0,0,0,0,0,0,0,0,0,0,0,0,0,0,0,0,0,0,0,0,0,0,0,0,0,0,0,0,0,0,0,0,0,0,0,0,0,0,0,0,0,0,71.42857714,0,0,0,0,0,0,0,0,0,14.28571143,0,0,0,0,0,0,0,0,0,0,0,0,0,0,0,0,0,0,0,0,0,0,0,0,0,0,0,0,0,0,0,0,0,,,0.26
# 2391,8702,80177,Aleinikov F.K.,1962,,0,0,0,0,0,0,0,0,0,0,0,0,0,0,0,0,0,0,0,0,0,0,0,0,0,0,0,0,14.28571143,0,0,0,0,0,0,0,0,0,0,0,0,0,0,0,0,0,0,0,0,0,0,0,0,0,0,0,0,0,0,0,0,0,0,0,0,0,0,0,0,0,0,14.28571143,0,0,0,0,0,0,0,0,0,0,0,0,0,0,0,0,0,0,0,0,0,0,0,0,0,0,0,0,0,0,0,0,0,0,0,0,0,0,0,0,0,0,0,0,0,0,0,0,0,0,0,0,0,0,0,0,0,0,0,0,0,0,0,0,0,71.42857714,0,0,0,0,0,0,0,0,0,0,0,0,0,0,0,0,0,0,0,0,0,0,0,0,0,0,0,0,0,0,0,0,0,0,0,0,0,0,0,0,0,0,0,,,0.26
# 2392,9505,84141,Kasuga T.,1996,,0,0,0,0,0,0,0,0,0,0,0,0,0,0,0,0,0,0,0,0,0,0,0,0,45.94595,0,0,0,0,0,0,0,0,0,0,0,0,0,0,0,0,0,0,0,0,0,0,0,0,0,0,0,0,0,0,0,0,0,0,0,0,0,0,0,0,0,0,0,0,0,0,0,0,0,0,0,0,0,0,0,0,0,0,0,0,0,0,0,0,0,0,0,0,0,0,0,0,0,0,0,0,0,0,0,0,0,0,0,0,0,0,0,0,0,0,54.05405,0,0,0,0,0,0,0,0,0,0,0,0,0,0,0,0,0,0,0,0,0,0,0,0,0,0,0,0,0,0,0,0,0,0,0,0,0,0,0,0,0,0,0,0,0,0,0,0,0,0,0,0,0,0,0,0,0,0,0,0,0,0,0,0,0,43,17.06,0.26
# 2393,10648,75132,Farley J.M.,1975,,0,0,0,0,0,0,0,0,0,0,0,0,0,0,0,0,0,0,0,0,0,0,0,0,0,0,0,0,0,0,0,0,0,0,0,0,0,0,0,0,0,0,0,0,0,0,0,0,0,0,0,0,0,0,0,0,0,0,0,0,0,0,0,0,0,0,0,0,0,0,0,0,0,0,0,0,0,0,0,0,0,0,0,0,0,0,0,0,0,0,0,0,0,0,0,0,0,0,0,0,0,0,0,0,0,0,0,0,0,0,0,0,0,0,0,55,0,0,0,0,0,0,0,0,0,0,0,0,0,0,0,0,0,0,0,0,0,0,0,0,0,0,0,0,0,0,0,0,0,0,0,0,0,0,0,0,0,0,0,0,0,0,0,0,0,0,0,45,0,0,0,0,0,0,0,0,0,0,0,0,0,55.1,21.8,0.26
# 2394,10648,75134,Farley J.M.,1975,,0,0,0,0,0,0,0,0,0,0,0,0,0,0,0,0,0,0,0,0,0,0,0,0,0,0,0,0,0,0,0,0,0,0,0,0,0,0,0,0,0,0,0,0,0,0,0,0,0,0,0,0,0,0,0,0,0,0,0,0,0,0,0,0,0,0,0,0,0,0,0,0,0,0,0,0,0,0,0,0,0,0,0,0,0,0,0,0,0,0,0,0,0,0,0,0,0,0,0,0,0,0,0,0,0,0,0,0,0,0,0,0,0,0,0,30,0,0,0,0,0,0,0,0,0,0,0,0,0,0,0,0,0,0,0,0,0,0,0,0,0,0,0,0,0,0,0,0,0,0,0,0,0,0,0,0,0,0,0,0,0,0,0,0,0,0,0,70,0,0,0,0,0,0,0,0,0,0,0,0,0,46.1,18.3,0.26
# 2395,10648,75135,Farley J.M.,1975,,0,0,0,0,0,0,0,0,0,0,0,0,0,0,0,0,0,0,0,0,0,0,0,0,0,0,0,0,0,0,0,0,0,0,0,0,0,0,0,0,0,0,0,0,0,0,0,0,0,0,0,0,0,0,0,0,0,0,0,0,0,0,0,0,0,0,0,0,0,0,0,0,0,0,0,0,0,0,0,0,0,0,0,0,0,0,0,0,0,0,0,0,0,0,0,0,0,0,0,0,0,0,0,0,0,0,0,0,0,0,0,0,0,0,0,20,0,0,0,0,0,0,0,0,0,0,0,0,0,0,0,0,0,0,0,0,0,0,0,0,0,0,0,0,0,0,0,0,0,0,0,0,0,0,0,0,0,0,0,0,0,0,0,0,0,0,0,80,0,0,0,0,0,0,0,0,0,0,0,0,0,44.1,17.5,0.26
# 2396,10648,75136,Farley J.M.,1975,,0,0,0,0,0,0,0,0,0,0,0,0,0,0,0,0,0,0,0,0,0,0,0,0,0,0,0,0,0,0,0,0,0,0,0,0,0,0,0,0,0,0,0,0,0,0,0,0,0,0,0,0,0,0,0,0,0,0,0,0,0,0,0,0,0,0,0,0,0,0,0,0,0,0,0,0,0,0,0,0,0,0,0,0,0,0,0,0,0,0,0,0,0,0,0,0,0,0,0,0,0,0,0,0,0,0,0,0,0,0,0,0,0,0,0,15,0,0,0,0,0,0,0,0,0,0,0,0,0,0,0,0,0,0,0,0,0,0,0,0,0,0,0,0,0,0,0,0,0,0,0,0,0,0,0,0,0,0,0,0,0,0,0,0,0,0,0,85,0,0,0,0,0,0,0,0,0,0,0,0,0,41.3,16.4,0.26
# 2397,11092,44237,Muthupari S.,1995,,0,0,0,0,0,0,0,0,0,0,0,0,0,50,0,0,0,0,0,0,0,0,0,0,0,0,0,0,0,0,0,0,0,0,0,0,0,0,0,0,0,0,0,0,0,0,0,0,0,0,0,0,0,0,0,0,0,0,0,0,0,0,0,0,0,0,0,0,0,0,0,0,0,0,0,0,0,0,0,0,0,0,0,0,0,0,0,0,0,0,0,0,0,0,0,0,0,0,0,0,40,0,0,0,0,0,0,0,0,0,0,0,0,0,0,0,0,0,0,0,0,0,0,0,0,0,0,0,0,0,0,0,0,0,0,0,0,0,0,0,0,0,0,0,0,0,0,0,0,0,0,0,0,0,0,0,0,0,0,0,0,0,0,0,0,0,0,10,0,0,0,0,0,0,0,0,0,0,0,0,0,51.1,20.3,0.26
# 2398,12094,89933,Beall G.H.,1979,,0,0,0,5,0,0,0,0,0,0,0,0,0,60,0,0,0,0,0,0,0,0,0,0,0,0,0,0,0,0,0,0,0,0,0,0,0,0,0,0,0,0,0,0,0,0,0,0,0,0,0,0,0,0,0,0,0,0,0,0,0,0,0,0,0,0,0,0,0,0,0,0,0,0,0,0,0,0,0,0,0,0,0,35,0,0,0,0,0,0,0,0,0,0,0,0,0,0,0,0,0,0,0,0,0,0,0,0,0,0,0,0,0,0,0,0,0,0,0,0,0,0,0,0,0,0,0,0,0,0,0,0,0,0,0,0,0,0,0,0,0,0,0,0,0,0,0,0,0,0,0,0,0,0,0,0,0,0,0,0,0,0,0,0,0,0,0,0,0,0,0,0,0,0,0,0,0,0,0,0,0,84.1,33.09,0.26
# 2399,12094,89946,Beall G.H.,1979,,0,0,0,20,0,0,0,0,0,0,0,0,0,40,0,0,0,0,0,0,0,0,0,0,0,0,0,0,0,0,0,0,0,0,0,0,0,0,0,0,0,0,0,0,0,0,0,0,0,0,0,0,0,0,0,0,0,0,0,0,0,0,0,0,0,0,0,0,0,0,0,0,0,0,0,0,0,0,0,0,0,0,0,40,0,0,0,0,0,0,0,0,0,0,0,0,0,0,0,0,0,0,0,0,0,0,0,0,0,0,0,0,0,0,0,0,0,0,0,0,0,0,0,0,0,0,0,0,0,0,0,0,0,0,0,0,0,0,0,0,0,0,0,0,0,0,0,0,0,0,0,0,0,0,0,0,0,0,0,0,0,0,0,0,0,0,0,0,0,0,0,0,0,0,0,0,0,0,0,0,0,80.6,31.72,0.26
# 2400,12094,89947,Beall G.H.,1979,,0,0,0,5,0,0,0,0,0,0,0,0,0,50,0,0,0,0,0,0,0,0,0,0,0,0,0,0,0,0,0,0,0,0,0,0,0,0,0,0,0,0,0,0,0,0,0,0,0,0,0,0,0,0,0,0,0,0,0,0,0,0,0,0,0,0,0,0,0,0,0,0,0,0,0,0,0,0,0,0,0,0,0,45,0,0,0,0,0,0,0,0,0,0,0,0,0,0,0,0,0,0,0,0,0,0,0,0,0,0,0,0,0,0,0,0,0,0,0,0,0,0,0,0,0,0,0,0,0,0,0,0,0,0,0,0,0,0,0,0,0,0,0,0,0,0,0,0,0,0,0,0,0,0,0,0,0,0,0,0,0,0,0,0,0,0,0,0,0,0,0,0,0,0,0,0,0,0,0,0,0,86.2,34.48,0.26
# 2401,12180,137599,Dumbaugh W.H.,1974,0,0,0,0,10.8,0,0,0,0,0,0,0,0,0,0,0,0,0,0,20.7,0,0,0,0,0,0,0,0,0,0,0,0,0,0,0,0,0,0,0,0,0,0,0,0,0,0,0,0,0,0,0,0,0,0,0,0,0,0,0,0,0,0,0,0,0,0,0,0,0,0,0,0,0,0,0,0,0,0,0,0,0,0,0,0,0,0,0,0,0,0,0,0,32.1,0,0,0,0,0,0,0,0,0,0,0,0,0,0,0,0,0,0,0,0,0,0,0,0,0,0,0,0,0,0,0,0,0,0,0,0,0,0,0,0,0,0,0,0,0,34.4,0,0,0,0,0,0,0,0,0,0,0,0,0,0,0,0,0,0,0,0,0,0,0,0,0,0,0,0,0,0,0,0,0,0,0,0,0,0,0,0,0,0,2,135,53.57,0.26
# 2402,12180,137600,Dumbaugh W.H.,1974,0,0,0,0,8.8,0,0,0,0,0,0,0,0,0,0,0,0,0,0,20.7,0,0,0,0,0,0,0,0,0,0,0,0,0,0,0,0,0,0,0,0,0,0,0,0,0,0,0,0,0,0,0,0,0,0,0,0,0,0,0,0,0,0,0,0,0,0,0,0,0,0,0,0,0,0,0,0,0,0,0,0,0,0,0,0,2,0,0,0,0,0,0,0,32.1,0,0,0,0,0,0,0,0,0,0,0,0,0,0,0,0,0,0,0,0,0,0,0,0,0,0,0,0,0,0,0,0,0,0,0,0,0,0,0,0,0,0,0,0,0,34.4,0,0,0,0,0,0,0,0,0,0,0,0,0,0,0,0,0,0,0,0,0,0,0,0,0,0,0,0,0,0,0,0,0,0,0,0,0,0,0,0,0,0,2,139,55.15,0.26
# 2403,12180,137601,Dumbaugh W.H.,1974,0,0,0,0,10,0,0,0,0,0,0,0,0,0,0,0,0,0,0,20,0,0,0,0,0,0,0,0,0,0,0,0,0,0,0,0,0,0,0,0,0,0,0,0,0,0,0,0,0,0,0,0,0,0,0,0,0,0,0,0,0,0,0,0,0,0,0,0,0,0,0,0,0,0,0,0,0,0,0,0,0,0,0,0,0,0,0,0,0,0,0,0,25,0,0,0,0,0,0,0,0,0,0,0,0,0,0,0,0,0,0,0,0,0,0,0,0,0,0,0,0,0,0,0,0,0,0,0,0,0,0,0,0,0,0,0,0,0,45,0,0,0,0,0,0,0,0,0,0,0,0,0,0,0,0,0,0,0,0,0,0,0,0,0,0,0,0,0,0,0,0,0,0,0,0,0,0,0,0,0,0,0,127,50.39,0.26
# 2405,16683,145628,Baikova L.G.,1995,,0,0,0,14.3,0,0,0,0,0,0,0,0,0,0,0,0,0,0,0,0,0,0,0,0,0,0,0,0,0,0,0,0,0,0,0,0,0,0,0,0,0,0,0,0,0,0,0,0,0,0,0,0,0,0,0,0,0,0,0,0,0,0,0,0,0,0,0,0,0,0,0,20.8,0,0,0,0,0,0,0,0,0,0,0,0,0,0,0,0,0,0,0,0,0,0,0,0,0,0,0,0,0,0,0,0,0,0,0,0,0.8,0,0,0,0,0,0,63.5,0,0,0,0,0,0,0,0,0,0,0,0,0,0,0,0,0,0,0,0,0,0.6,0,0,0,0,0,0,0,0,0,0,0,0,0,0,0,0,0,0,0,0,0,0,0,0,0,0,0,0,0,0,0,0,0,0,0,0,0,0,0,0,0,0,0,50.1,19.88,0.26
# 2406,20356,174605,Saunders G.A.,2001,,0,0,0,0,0,0,0,0,0,0,0,0,0,0,0,0,0,0,0,0,0,0,0,0,0,0,0,0,0,0,0,24.5,0,0,0,0,0,0,0,0,0,0,0,0,0,0,0,0,0,0,0,0,0,0,0,0,0,0,0,0,0,0,0,0,0,0,0,0,0,0,0,0,0,0,0,0,0,0,0,0,0,0,0,0,0,0,0,0,0,0,0,0,0,0,0,0,0,0,0,0,0,0,0,0,0,0,0,0,0,0,0,0,0,0,0,75.5,0,0,0,0,0,0,0,0,0,0,0,0,0,0,0,0,0,0,0,0,0,0,0,0,0,0,0,0,0,0,0,0,0,0,0,0,0,0,0,0,0,0,0,0,0,0,0,0,0,0,0,0,0,0,0,0,0,0,0,0,0,0,0,0,0,57.2,22.69,0.26
# 2407,20459,175731,Wei T.Y.,2001,,0,0,0,4,0,0,0,0,0,0,0,0,0,10,0,0,0,0,0,0,0,0,0,0,0,0,0,0,0,0,0,0,0,0,0,0,0,0,0,0,0,0,0,0,0,0,0,0,0,0,0,0,0,0,0,0,0,0,0,0,0,0,0,0,0,0,0,0,0,0,0,0,0,0,0,0,0,0,0,0,0,0,0,15,0,0,0,0,0,0,0,0,0,0,0,0,0,0,0,0,15,0,0,0,0,0,0,0,0,0,0,0,0,0,0,56,0,0,0,0,0,0,0,0,0,0,0,0,0,0,0,0,0,0,0,0,0,0,0,0,0,0,0,0,0,0,0,0,0,0,0,0,0,0,0,0,0,0,0,0,0,0,0,0,0,0,0,0,0,0,0,0,0,0,0,0,0,0,0,0,0,63.5,25.19,0.26
# 2408,24323,188717,Wange P.,2002,,0,0,0,19,0,0,0,0,0,0,0,0,0,0,0,0,0,0,0,0,0,0,0,0,0,0,0,0,0,0,0,0,0,0,0,0,0,0,0,0,0,0,0,0,0,0,0,0,0,0,0,0,0,0,0,0,0,0,0,0,0,0,0,0,0,0,0,0,0,0,0,0,0,0,0,0,0,0,0,0,0,0,0,0,0,0,0,0,0,0,0,14.6,0,0,0,0,0,0,0,0,0,0,0,0,0,0,0,0,0,0,0,0,0,0,0,0,0,0,0,0,0,0,0,0,0,0,0,0,0,0,0,0,0,0,0,0,0,57.3,0,0,0,0,0,0,0,0,0,0,0,0,0,0,0,0,0,0,0,9.1,0,0,0,0,0,0,0,0,0,0,0,0,0,0,0,0,0,0,0,0,0,0,0,103,40.9,0.26
# 2409,24395,189327,Muthupari S.,1996,,0,0,0,0,0,0,0,0,0,0,0,0,0,0,0,0,0,0,0,0,0,0,0,0,0,0,0,0,0,0,0,0,0,0,0,0,0,0,0,0,0,0,0,0,0,0,0,0,0,0,0,0,0,0,0,0,0,0,0,0,0,0,0,0,0,0,0,0,0,0,0,0,0,0,0,0,0,0,0,0,0,0,0,0,0,0,0,0,0,0,0,0,0,0,0,0,0,50,0,0,30,0,0,0,0,0,0,0,0,0,0,0,0,0,0,20,0,0,0,0,0,0,0,0,0,0,0,0,0,0,0,0,0,0,0,0,0,0,0,0,0,0,0,0,0,0,0,0,0,0,0,0,0,0,0,0,0,0,0,0,0,0,0,0,0,0,0,0,0,0,0,0,0,0,0,0,0,0,0,0,0,43.5,17.3,0.26
# 2410,25337,303670,Thompson J.C.,1978,,0,0,0,0,0,0,33.33333333,0,0,0,0,0,0,0,0,0,0,0,0,0,0,0,0,0,0,0,0,0,0,0,0,0,0,0,0,0,0,0,0,0,0,0,0,0,0,0,0,0,0,0,0,0,0,0,0,0,0,0,0,33.33333333,0,0,0,0,0,0,0,0,0,0,0,0,0,0,0,0,0,0,0,0,0,0,0,0,0,0,0,0,0,0,0,0,0,0,0,0,0,0,0,0,0,0,0,0,0,0,0,0,0,0,0,0,0,0,0,0,0,0,0,0,0,0,0,0,0,0,0,0,0,0,0,0,0,0,0,0,0,0,0,0,0,0,0,0,0,0,0,0,0,0,0,0,33.33333333,0,0,0,0,0,0,0,0,0,0,0,0,0,0,0,0,0,0,0,0,0,0,0,0,0,0,0,0,19.2,7.653,0.26
# 2411,25936,197263,Hayden J.S.,1990,,0,0,0,11.8146185,0,0,0,0.119799782,0,0,0,0,0,0,0,0,0,0,0,0,0,0,0,0,0,0,0,0,0,0,0,0,0,0,0,0,0,0,0,0,0,0,0,0,0,0,0,0,0,0,0,0,0,0,0,0,0,0,0,0,0,0,0,0,0,0,0,0,0,0,0,8.259248968,0,0,0,0,0,0,0,0.359499346,0,0,0,8.259248968,0,0,0,0,0,0,0,0,0,0,0,0,0,0,0,0,8.259248968,0,0,0,0,0,0,0,1.737996837,0,0,0,0,0,0,61.19033863,0,0,0,0,0,0,0,0,0,0,0,0,0,0,0,0,0,0,0,0,0,0,0,0,0,0,0,0,0,0,0,0,0,0,0,0,0,0,0,0,0,0,0,0,0,0,0,0,0,0,0,0,0,0,0,0,0,0,0,0,0,0,0,0,0,62,24.6,0.26
# 2412,26288,354461,Rajendran V.,2003,,0,0,0,0,0,0,0,0,0,0,0,0,0,0,0,0,0,0,0,3.869139717,0,0,0,0,0,0,0,0,0,0,0,0,0,0,0,0,0,0,0,0,0,0,0,0,0,0,0,0,0,0,0,0,0,0,0,0,0,0,0,0,0,0,0,0,0,0,0,0,0,0,0,0,0,0,0,0,0,0,0,0,0,0,0,0,0,0,0,0,0,0,0,0,0,0,0,0,0,0,0,0,0,0,0,0,0,0,0,0,0,0,0,0,0,0,0,0,0,0,0,0,0,0,0,0,0,0,0,0,0,0,0,0,0,0,0,0,0,0,0,0,0,0,0,0,0,0,0,0,0,0,0,0,0,56.4810169,0,0,0,0,0,0,0,0,0,0,0,0,0,39.64984338,0,0,0,0,0,0,0,0,0,0,0,0,0,,,0.26
# 2413,26546,308879,Farley J.M.,1975,,0,0,0,0,0,0,32,0,0,0,0,0,0,0,0,0,0,0,0,0,0,0,0,0,0,0,0,0,0,0,0,0,0,0,0,0,0,0,0,0,0,0,0,0,0,0,0,0,0,0,0,0,0,0,0,0,0,0,0,0,0,0,0,0,0,0,0,0,0,0,0,0,0,0,0,0,0,0,0,0,0,0,0,0,0,0,0,0,0,0,0,0,0,0,0,0,0,0,0,0,0,0,0,0,0,0,0,0,0,0,0,0,0,0,0,0,0,0,0,0,0,0,0,0,0,0,0,0,0,0,0,0,0,0,20,0,0,0,0,0,0,0,0,0,0,0,0,0,0,0,0,0,48,0,0,0,0,0,0,0,0,0,0,0,0,0,0,0,0,0,0,0,0,0,0,0,0,0,0,0,0,20.5,8.15,0.26
# 2414,26687,21316,LaCourse W.C.,1996,,0,0,0,4,0,0,0,0,0,0,0,0,0,0,0,0,0,0,0,0,0,0,0,0,0,0,0,0,0,0,0,0,0,0,0,0,0,0,0,0,0,0,0,0,0,0,0,0,0,0,0,0,0,0,0,0,0,0,0,0,0,0,0,0,0,0,0,0,0,0,0,0,0,0,0,0,0,0,0,0,0,0,0,0,0,0,0,0,0,0,0,0,0,0,0,0,0,0,0,0,33.3,0,0,0,0,0,0,0,0,0,0,0,0,0,0,0,0,0,0,0,0,0,0,0,0,0,0,0,0,0,0,0,0,0,0,0,0,62.7,0,0,0,0,0,0,0,0,0,0,0,0,0,0,0,0,0,0,0,0,0,0,0,0,0,0,0,0,0,0,0,0,0,0,0,0,0,0,0,0,0,0,0,63,25,0.26
# 2415,26687,21317,LaCourse W.C.,1996,,0,0,0,6,0,0,0,0,0,0,0,0,0,0,0,0,0,0,0,0,0,0,0,0,0,0,0,0,0,0,0,0,0,0,0,0,0,0,0,0,0,0,0,0,0,0,0,0,0,0,0,0,0,0,0,0,0,0,0,0,0,0,0,0,0,0,0,0,0,0,0,0,0,0,0,0,0,0,0,0,0,0,0,0,0,0,0,0,0,0,0,0,0,0,0,0,0,0,0,0,33.3,0,0,0,0,0,0,0,0,0,0,0,0,0,0,0,0,0,0,0,0,0,0,0,0,0,0,0,0,0,0,0,0,0,0,0,0,60.7,0,0,0,0,0,0,0,0,0,0,0,0,0,0,0,0,0,0,0,0,0,0,0,0,0,0,0,0,0,0,0,0,0,0,0,0,0,0,0,0,0,0,0,63,25,0.26
# 2416,26709,310059,Baikova L.G.,2003,,0,0,0,0,0,0,0,0,0,0,0,0,0,14.89573447,0,0,0,0,0,0,0,0,0,0,0,0,0,0,0,0,0,0,0,0,0,0,0,0,0,0,0,0,0,0,0,0,0,0,0,0,0,0,0,0,0,0,0,0,0,0,0,0,0,0,0,0,0,0,0,0,0,0,0,0,0,0,0,0,0,0,0,0,0,44.68720341,0,0,0,0,0,0,0,0,0,0,0,0,0,0,0,0,0,0,0,0,0,0,0,0,0.695100209,0,0,0,0,0,0,39.72196192,0,0,0,0,0,0,0,0,0,0,0,0,0,0,0,0,0,0,0,0,0,0,0,0,0,0,0,0,0,0,0,0,0,0,0,0,0,0,0,0,0,0,0,0,0,0,0,0,0,0,0,0,0,0,0,0,0,0,0,0,0,0,0,0,0,65.9,26.15,0.26
# 2417,26709,310060,Baikova L.G.,2003,,0,0,0,0,0,0,0,0,0,0,0,0,0,19.86097794,0,0,0,0,0,0,0,0,0,0,0,0,0,0,0,0,0,0,0,0,0,0,0,0,0,0,0,0,0,0,0,0,0,0,0,0,0,0,0,0,0,0,0,0,0,0,0,0,0,0,0,0,0,0,0,0,0,0,0,0,0,0,0,0,0,0,0,0,0,44.68720787,0,0,0,0,0,0,0,0,0,0,0,0,0,0,0,0,0,0,0,0,0,0,0,0,0.695100278,0,0,0,0,0,0,34.7567139,0,0,0,0,0,0,0,0,0,0,0,0,0,0,0,0,0,0,0,0,0,0,0,0,0,0,0,0,0,0,0,0,0,0,0,0,0,0,0,0,0,0,0,0,0,0,0,0,0,0,0,0,0,0,0,0,0,0,0,0,0,0,0,0,0,72.1,28.61,0.26
# 2418,26709,310061,Baikova L.G.,2003,,0,0,0,0,0,0,0,0,0,0,0,0,0,24.82622745,0,0,0,0,0,0,0,0,0,0,0,0,0,0,0,0,0,0,0,0,0,0,0,0,0,0,0,0,0,0,0,0,0,0,0,0,0,0,0,0,0,0,0,0,0,0,0,0,0,0,0,0,0,0,0,0,0,0,0,0,0,0,0,0,0,0,0,0,0,44.68720341,0,0,0,0,0,0,0,0,0,0,0,0,0,0,0,0,0,0,0,0,0,0,0,0,0.695100209,0,0,0,0,0,0,29.79146894,0,0,0,0,0,0,0,0,0,0,0,0,0,0,0,0,0,0,0,0,0,0,0,0,0,0,0,0,0,0,0,0,0,0,0,0,0,0,0,0,0,0,0,0,0,0,0,0,0,0,0,0,0,0,0,0,0,0,0,0,0,0,0,0,0,73.8,29.28,0.26
# 2419,27139,370997,Boyd D.C.,1980,Corning 8871,0,0,0,0,0,0,0,0,0,0,0,0,0,0,0,0,0,0,0,0,0,0,0,0,0,0,0,0,0,0,0,0,0,0,0,0,0,0,0,0,0,0,0,0,0,0,0,0,0,0,0,0,0,0,0,0,0,0,0,0,0,0,0,0,0,0,0,0,0,0,0,6.078047425,0,0,0,0,0,0,0,0,0,0,0,3.193334224,0,0,0,0,0,0,0,0,0,0,0,0,0,0,0,0,3.079152216,0,0,0,0,0,0,0,0,0,0,0,0,0,0,0,0,0,0,20.94828147,0,0,0,0,0,0,0,0,0,0,0,0,0,0,0,0,0,66.70118467,0,0,0,0,0,0,0,0,0,0,0,0,0,0,0,0,0,0,0,0,0,0,0,0,0,0,0,0,0,0,0,0,0,0,0,0,0,0,0,0,0,0,0,58,23.01,0.26
# 2420,28138,74362,Nemilov S.V.,1990,,0,0,0,0,0,0,0,0,0,0,0,0,0,0,0,0,0,0,0,0,0,0,0,0,0,0,0,0,0,0,0,0,0,0,0,0,0,0,0,0,0,0,0,0,0,0,0,0,0,0,0,0,0,0,0,0,0,0,0,0,0,0,0,0,0,0,0,0,0,0,0,0,0,0,0,0,0,0,0,0,0,0,0,0,0,0,0,0,0,0,0,0,0,0,0,0,0,0,0,0,0,0,0,0,0,0,0,0,0,0,0,0,0,0,0,50,0,0,0,0,0,0,0,0,0,0,0,0,0,0,0,0,0,0,0,0,0,0,0,0,0,0,0,0,0,0,0,0,0,0,0,0,0,0,0,0,0,0,0,0,0,0,0,0,0,0,0,0,0,0,0,0,0,0,0,0,0,50,0,0,0,39.1,15.54,0.26
# 2421,28138,74365,Nemilov S.V.,1990,,0,0,0,0,0,0,0,0,0,0,0,0,0,0,0,0,0,0,0,0,0,0,0,0,0,0,0,0,0,0,0,0,0,0,50,0,0,0,0,0,0,0,0,0,0,0,0,0,0,0,0,0,0,0,0,0,0,0,0,0,0,0,0,0,0,0,0,0,0,0,0,0,0,0,0,0,0,0,0,0,0,0,0,0,0,0,0,0,0,0,0,0,0,0,0,0,0,0,0,0,0,0,0,0,0,0,0,0,0,0,0,0,0,0,0,50,0,0,0,0,0,0,0,0,0,0,0,0,0,0,0,0,0,0,0,0,0,0,0,0,0,0,0,0,0,0,0,0,0,0,0,0,0,0,0,0,0,0,0,0,0,0,0,0,0,0,0,0,0,0,0,0,0,0,0,0,0,0,0,0,0,53,21.04,0.26
# 2427,29015,381947,Gowda V.C.V.,2005,,0,0,0,0,0,0,0,0,0,0,0,0,0,95,0,0,0,0,0,0,0,0,0,0,0,0,0,0,0,0,0,0,0,0,0,0,0,0,0,0,0,0,0,0,0,0,0,0,0,0,0,0,0,0,0,0,0,0,0,0,0,0,0,0,0,0,0,0,0,0,0,0,0,0,0,0,0,0,0,0,0,0,0,5,0,0,0,0,0,0,0,0,0,0,0,0,0,0,0,0,0,0,0,0,0,0,0,0,0,0,0,0,0,0,0,0,0,0,0,0,0,0,0,0,0,0,0,0,0,0,0,0,0,0,0,0,0,0,0,0,0,0,0,0,0,0,0,0,0,0,0,0,0,0,0,0,0,0,0,0,0,0,0,0,0,0,0,0,0,0,0,0,0,0,0,0,0,0,0,0,0,21.8,8.49,0.26
# 2428,29015,381948,Gowda V.C.V.,2005,,0,0,0,0,0,0,0,0,0,0,0,0,0,90,0,0,0,0,0,0,0,0,0,0,0,0,0,0,0,0,0,0,0,0,0,0,0,0,0,0,0,0,0,0,0,0,0,0,0,0,0,0,0,0,0,0,0,0,0,0,0,0,0,0,0,0,0,0,0,0,0,0,0,0,0,0,0,0,0,0,0,0,0,10,0,0,0,0,0,0,0,0,0,0,0,0,0,0,0,0,0,0,0,0,0,0,0,0,0,0,0,0,0,0,0,0,0,0,0,0,0,0,0,0,0,0,0,0,0,0,0,0,0,0,0,0,0,0,0,0,0,0,0,0,0,0,0,0,0,0,0,0,0,0,0,0,0,0,0,0,0,0,0,0,0,0,0,0,0,0,0,0,0,0,0,0,0,0,0,0,0,26,10.3,0.26
# 2429,29015,381952,Gowda V.C.V.,2005,,0,0,0,0,0,0,0,0,0,0,0,0,0,60,0,0,0,0,0,0,0,0,0,0,0,0,0,0,0,0,0,0,0,0,0,0,0,0,0,0,0,0,0,0,0,0,0,0,0,0,0,0,0,0,0,0,0,0,0,0,0,0,0,0,0,0,0,0,0,0,0,0,0,0,0,0,0,0,0,0,0,0,0,20,0,0,0,0,0,0,0,0,0,0,0,0,0,0,0,0,0,0,0,0,0,0,0,0,0,0,0,0,0,0,0,0,0,0,0,20,0,0,0,0,0,0,0,0,0,0,0,0,0,0,0,0,0,0,0,0,0,0,0,0,0,0,0,0,0,0,0,0,0,0,0,0,0,0,0,0,0,0,0,0,0,0,0,0,0,0,0,0,0,0,0,0,0,0,0,0,0,76.4,30.27,0.26
# 2430,29015,381954,Gowda V.C.V.,2005,,0,0,0,0,0,0,0,0,0,0,0,0,0,75,0,0,0,0,0,0,0,0,0,0,0,0,0,0,0,0,0,0,0,0,0,0,0,0,0,0,0,0,0,0,0,0,0,0,0,0,0,0,0,0,0,0,0,0,0,0,0,0,0,0,0,0,0,0,0,0,0,0,0,0,0,0,0,0,0,0,0,0,0,15,0,0,0,0,0,0,0,0,0,0,0,0,0,0,0,0,0,0,0,0,0,0,0,0,0,0,0,0,0,0,0,0,0,0,0,10,0,0,0,0,0,0,0,0,0,0,0,0,0,0,0,0,0,0,0,0,0,0,0,0,0,0,0,0,0,0,0,0,0,0,0,0,0,0,0,0,0,0,0,0,0,0,0,0,0,0,0,0,0,0,0,0,0,0,0,0,0,66.7,26.54,0.26
# 2431,29015,381955,Gowda V.C.V.,2005,,0,0,0,0,0,0,0,0,0,0,0,0,0,70,0,0,0,0,0,0,0,0,0,0,0,0,0,0,0,0,0,0,0,0,0,0,0,0,0,0,0,0,0,0,0,0,0,0,0,0,0,0,0,0,0,0,0,0,0,0,0,0,0,0,0,0,0,0,0,0,0,0,0,0,0,0,0,0,0,0,0,0,0,15,0,0,0,0,0,0,0,0,0,0,0,0,0,0,0,0,0,0,0,0,0,0,0,0,0,0,0,0,0,0,0,0,0,0,0,15,0,0,0,0,0,0,0,0,0,0,0,0,0,0,0,0,0,0,0,0,0,0,0,0,0,0,0,0,0,0,0,0,0,0,0,0,0,0,0,0,0,0,0,0,0,0,0,0,0,0,0,0,0,0,0,0,0,0,0,0,0,72.7,28.89,0.26
# 2432,30772,377582,Lin Chung0Chern,2006,,0,0,0,0,0,0,0,0,0,0,0,0,0,0,0,0,0,0,0,0,0,0,0,0,0,0,0,0,0,0,0,0,0,0,0,0,0,0,0,0,0,0,0,0,0,0,0,0,0,0,0,0,0,0,0,0,0,0,0,0,0,0,0,0,0,0,0,0,0,0,0,0,0,0,0,0,0,0,0,0,0,0,0,33.45267,0,0,0,0,0,0,0,0,0,0,0,0,0,0,0,0,0,0,0,0,0,0,0,0,0,0,0,0,0,0,0,0,0,0,0,0,0,0,0,0,0,0,0,0,0,0,0,0,0,0,0,0,0,66.54733,0,0,0,0,0,0,0,0,0,0,0,0,0,0,0,0,0,0,0,0,0,0,0,0,0,0,0,0,0,0,0,0,0,0,0,0,0,0,0,0,0,0,0,92.6,36.7,0.26
# 2433,31146,392633,Nemilov S.V.,1971,,0,0,0,0,0,0,62.5,0,0,0,0,0,0,0,0,0,0,0,0,0,0,0,0,0,0,31.25,0,0,0,0,0,0,0,0,0,0,0,0,0,0,0,0,0,0,0,0,0,0,0,0,0,0,0,0,0,0,0,0,0,6.25,0,0,0,0,0,0,0,0,0,0,0,0,0,0,0,0,0,0,0,0,0,0,0,0,0,0,0,0,0,0,0,0,0,0,0,0,0,0,0,0,0,0,0,0,0,0,0,0,0,0,0,0,0,0,0,0,0,0,0,0,0,0,0,0,0,0,0,0,0,0,0,0,0,0,0,0,0,0,0,0,0,0,0,0,0,0,0,0,0,0,0,0,0,0,0,0,0,0,0,0,0,0,0,0,0,0,0,0,0,0,0,0,0,0,0,0,0,0,0,0,0,42,16.67,0.26
# 2434,31787,379166,Kodama M.,2006,,0,0,0,0,0,0,0,0,0,0,0,0,0,66.9,0,0,0,0,0,0,0,0,0,0,0,0,0,0,0,0,0,0,0,0,0,0,0,0,0,0,0,0,0,0,0,0,0,0,0,0,0,0,0,0,0,0,0,0,0,0,0,0,0,0,0,0,0,0,0,0,0,0,0,0,0,0,0,0,0,0,0,0,0,0,0,0,0,0,0,0,0,0,0,0,0,0,0,0,0,0,33.1,0,0,0,0,0,0,0,0,0,0,0,0,0,0,0,0,0,0,0,0,0,0,0,0,0,0,0,0,0,0,0,0,0,0,0,0,0,0,0,0,0,0,0,0,0,0,0,0,0,0,0,0,0,0,0,0,0,0,0,0,0,0,0,0,0,0,0,0,0,0,0,0,0,0,0,0,0,0,0,0,63,25,0.26
# 2435,31787,379167,Kodama M.,2006,,0,0,0,0,0,0,0,0,0,0,0,0,0,65,0,0,0,0,0,0,0,0,0,0,0,0,0,0,0,0,0,0,0,0,0,0,0,0,0,0,0,0,0,0,0,0,0,0,0,0,0,0,0,0,0,0,0,0,0,0,0,0,0,0,0,0,0,0,0,0,0,0,0,0,0,0,0,0,0,0,0,0,0,0,0,0,0,0,0,0,0,0,0,0,0,0,0,0,0,0,35,0,0,0,0,0,0,0,0,0,0,0,0,0,0,0,0,0,0,0,0,0,0,0,0,0,0,0,0,0,0,0,0,0,0,0,0,0,0,0,0,0,0,0,0,0,0,0,0,0,0,0,0,0,0,0,0,0,0,0,0,0,0,0,0,0,0,0,0,0,0,0,0,0,0,0,0,0,0,0,0,63,25,0.26
# 2436,31853,379491,Gowda V.C.V.,2007,,0,0,0,0,0,0,0,0,0,0,0,0,0,29.57746296,0,0,0,0,0,0,0,0,0,0,0,0,0,0,0,0,0,0,0,0,0,0,0,0,0,0,0,0,0,0,0,0,0,0,0,0,0,0,0,0,0,0,0,0,0,0,0,0,0,0,0,0,0,0,0,0,0,0,0,0,0,0,0,0,0,0,0,0,0,0,0,0,0,0,0,0,0,0,0,0,0,0,0,0,0,0,14.78873148,0,0,0,0,0,0,0,0,0,0,0,0,0,0,0,0,0,0,55.63380556,0,0,0,0,0,0,0,0,0,0,0,0,0,0,0,0,0,0,0,0,0,0,0,0,0,0,0,0,0,0,0,0,0,0,0,0,0,0,0,0,0,0,0,0,0,0,0,0,0,0,0,0,0,0,0,0,0,0,0,0,0,54.7,21.74,0.26
# 2437,31853,379493,Gowda V.C.V.,2007,,0,0,0,0,0,0,0,0,0,0,0,0,0,50,0,0,0,0,0,25,0,0,0,0,0,0,0,0,0,0,0,0,0,0,0,0,0,0,0,0,0,0,0,0,0,0,0,0,0,0,0,0,0,0,0,0,0,0,0,0,0,0,0,0,0,0,0,0,0,0,0,0,0,0,0,0,0,0,0,0,0,0,0,0,0,0,0,0,0,0,0,0,0,0,0,0,0,0,0,0,25,0,0,0,0,0,0,0,0,0,0,0,0,0,0,0,0,0,0,0,0,0,0,0,0,0,0,0,0,0,0,0,0,0,0,0,0,0,0,0,0,0,0,0,0,0,0,0,0,0,0,0,0,0,0,0,0,0,0,0,0,0,0,0,0,0,0,0,0,0,0,0,0,0,0,0,0,0,0,0,0,56.8,22.53,0.26
# 2438,31853,379498,Gowda V.C.V.,2007,,0,0,0,0,0,0,0,0,0,0,0,0,0,40.11976,0,0,0,0,0,0,0,0,0,0,0,0,0,0,0,0,0,0,0,0,0,0,0,0,0,0,0,0,0,0,0,0,0,0,0,0,0,0,0,0,0,0,0,0,0,0,0,0,0,0,0,0,0,0,0,0,0,0,0,0,0,0,0,0,0,0,0,0,0,0,0,0,0,0,0,0,0,0,0,0,0,0,0,0,0,0,19.76048,0,0,0,0,0,0,0,0,0,0,0,0,0,0,0,0,0,0,0,0,0,0,0,0,0,0,0,0,0,0,0,0,0,0,0,0,0,0,0,0,0,0,0,0,0,0,0,0,0,0,0,0,40.11976,0,0,0,0,0,0,0,0,0,0,0,0,0,0,0,0,0,0,0,0,0,0,0,0,0,0,0,46.8,18.64,0.26
# 2439,31921,405218,Aitken B.G.,2007,,0,0,0,17.73244671,0,0,0,0,0,0,0,0,0,0,0,0,4.433112177,0,0,0,0,0,0,0,0,0,0,0,0,0,0,0,0,0,0,0,0,0,0,0,0,0,0,0,0,0,0,0,0,0,0,0,0,0,0,0,0,0,0,0,0,0,0,0,0,0,0,0,0,0,0,0,0,0,0,0,0,0,0,8.866018353,0,0,0,0,0,0,0,0,0,0,0,0,0,0,0,0,0,0,0,0,0,0,0,0,0,0,0,0,0,0,0,0,0,0,0,0,0,0,0,0,0,0,0,0,0,0,0,0,0,0,0,0,0,0,0,0,0,68.96842276,0,0,0,0,0,0,0,0,0,0,0,0,0,0,0,0,0,0,0,0,0,0,0,0,0,0,0,0,0,0,0,0,0,0,0,0,0,0,0,0,0,0,0,90.3,35.84,0.26
# 2440,33174,398520,Dauce R.,2003,,0,0,0,8.713204697,0,17.50969796,0,0,0,0,0,0,0,0,0,0,0,0,0,0,0,0,0,0,0,0,0,0,0,0,0,0,0,0,0,0,0,0,0,0,0,0,0,0,0,0,0,0,0,0,0,0,0,0,0,0,0,0,0,0,0,0,0,0,0,0,0,0,0,0,0,0,0,0,0,0,0,0,0,0,0,0,0,0,0,0,0,0,0,0,0,18.56644973,0,0,0,0,0,0,0,0,0,0,0,0,0,0,0,0,0,0,0,0,0,0,0,0,0,0,0,0,0,0,0,0,0,0,0,0,0,0,0,0,0,0,0,0,0,48.04477123,0,0,0,0,0,0,0,0,0,0,0,0,0,0,0,0,0,0,0,0,0,0,0,0,0,0,0,0,0,0,0,0,0,7.165876389,0,0,0,0,0,0,0,0,0,124,49,0.26
# 2441,33353,399014,Yurlova G.A.,1973,,0,0,0,0,0,0,29.9870043,0,0,0,0,0,0,0,0,0,0,0,0,0,0,0,0,0,0,0,0,0,0,0,0,0,0,0,0,0,0,0,0,0,0,0,0,0,0,0,0,0,0,0,0,0,0,0,0,0,0,0,0,9.9990011,0,0,0,0,0,0,0,0,0,0,0,0,0,0,0,0,0,0,0,0,0,0,0,0,0,0,0,0,0,0,0,0,0,0,0,0,0,0,0,0,0,0,0,0,0,0,0,0,0,0,0,0,0,0,0,0,0,0,0,0,0,0,0,0,0,0,0,0,0,0,0,0,0,0,11.99880132,0,0,0,0,0,0,0,0,0,0,0,0,0,0,0,0,0,47.98520628,0,0,0,0,0,0.029987004,0,0,0,0,0,0,0,0,0,0,0,0,0,0,0,0,0,0,0,0,0,0,21.6,8.56,0.26
# 2442,33612,399968,Terai R.,1979,,0,0,0,4.146701849,0,0,0,0,0,0,0,0,0,11.94687804,0,0,0.587671612,0,0,0,0,0,0,0,3.460816536,0,0,0,0,0.274499725,0,0,0,0,0.092499907,0.091209909,0.344333855,0,0,0,0,0,0,0,0,0,0,0,0,0,0.781299218,0,0,0,0,0,0,0,0,0,0,0,0,0,0,0,0,0,0,0,0,0,0,0,0,0,0,0,0,0.17019983,0,0,0,6.494795499,0,0,0,0,0,0,0,0,0,0,0,0,0,1.540998457,0,0,13.53161645,0,0,0,0,0,0,0,0.741599258,0,0,0.64959935,0,0,0,0,0,0,0,0,0,0,0,0,0.074159926,0,0,0,0,0,0,0,0,0,0,0,0,53.06463688,0,0,0,0,0,0,0,0,0,0.334454665,0,0,0,0,0,0.173715526,0,0,0,0,0,0,0,0,0,0,0,0,0,0,0,0,0,0.092079908,0,0,0,0,0,0,0,0,1.406233592,79.7,31.8,0.26
# 2443,33915,414534,Miura T.,2001,,0,0,0,0,0,0,0,0,0,0,0,0,0,0,0,0,0,0,0,0,0,0,0,0,0,0,0,0,0,0,0,0,0,0,0,0,0,0,0,0,45,0,0,0,0,0,0,0,0,0,0,0,0,0,0,0,0,0,0,0,0,0,0,0,0,0,0,0,0,0,0,0,0,0,0,0,0,0,0,0,0,0,0,0,0,0,0,0,0,0,0,0,0,0,0,0,0,0,0,0,0,0,0,0,0,0,0,0,0,0,0,0,0,0,0,55,0,0,0,0,0,0,0,0,0,0,0,0,0,0,0,0,0,0,0,0,0,0,0,0,0,0,0,0,0,0,0,0,0,0,0,0,0,0,0,0,0,0,0,0,0,0,0,0,0,0,0,0,0,0,0,0,0,0,0,0,0,0,0,0,0,50.6,20.2,0.26
# 2444,33915,414537,Miura T.,2001,,0,0,0,0,0,0,0,0,0,0,0,0,0,0,0,0,0,0,0,0,0,0,0,0,0,0,0,0,0,0,0,0,0,0,0,0,0,0,0,0,50,0,0,0,0,0,0,0,0,0,0,0,0,0,0,0,0,0,0,0,0,0,0,0,0,0,0,0,0,0,0,0,0,0,0,0,0,0,0,0,0,0,0,0,0,0,0,0,0,0,0,0,0,0,0,0,0,0,0,0,0,0,0,0,0,0,0,0,0,0,0,0,0,0,0,50,0,0,0,0,0,0,0,0,0,0,0,0,0,0,0,0,0,0,0,0,0,0,0,0,0,0,0,0,0,0,0,0,0,0,0,0,0,0,0,0,0,0,0,0,0,0,0,0,0,0,0,0,0,0,0,0,0,0,0,0,0,0,0,0,0,60.4,24.1,0.26
