Repository: jacobergzhou/Poisson-Ratio

File: Poisson_data_no_metal_07192019.csv (part 26 of 57)
,Code,Glass #,Author,Year,Trademark,Ag2O,AgI,Al,Al2O3,AlF3,AlN,As,As2O3,As2O5,As2S3,As2Se3,AsSe,B,B2O3,BaCl2,BaF2,BaO,BeF2,BeO,Bi2O3,BiCl3,Br,Ca,CaF2,CaO,Cd,CdCl2,CdF2,CdO,Ce2O3,CeF3,CeO2,Cl,Co3O4,CoO,Cr2O3,Cs2O,CsCl,CsF,Cu2O,CuO,Dy2O3,Er,Er2O3,ErF3,Eu,Eu2O3,EuF3,F,Fe,Fe2O3,FeO,Ga,Ga2O3,Ga2S3,Ga2Se3,GaF3,Gd2O3,GdF3,Ge,GeO2,GeS2,GeSe2,H2O,HfF4,HfO2,Hg,Ho2O3,I,InF3,K,K2O,K2S,K2SO4,KBr,KCl,KF,KHF2,La,La2O3,La2S3,LaF3,Li,Li2O,Li2S,Li2SO4,LiBr,LiCl,LiF,LiI,MgF2,MgO,Mn2O3,MnF2,MnO,MnO2,MoO2,MoO3,N,Na,Na2O,Na2S,Na2SO4,NaCl,NaF,NaPO3,Nb2O5,Nd,Nd2O3,NdF3,NH4NO3,NiO,O,OH,P,P2O5,Pb,PbCl2,PbF2,PbO,PdO,Pr2O3,Pr6O11,PrF3,Rb2O,RbF,Rh2O3,RuO2,S,Sb,Sb2O3,Sb2S3,Sc2O3,Se,Si,Si3N4,SiC,SiO2,Sm2O3,Sn,SnO,SnO2,SO2,SO3,Sr,SrCl2,SrF2,SrO,Ta2O3,Ta2O5,Tb2O3,TbF3,Te,TeO2,Th,ThF4,ThO2,TiO2,Tl,Tl2O,Tl2Se,TlSe,Tm2O3,U,U3O8,UO2,V,V2O5,VO6,WO3,Y,Y2O3,Yb2O3,YbF3,YF3,ZnCl2,ZnF2,ZnO,ZnSO4,ZrF4,ZrO2,Young's modulus E (GPa),Shear modulus G (GPa),Poisson's ratio v,Calculated Poisson,Percent Error
# 4091,291,21055,Livshits V.Ya.,1982,nan,0,0,0,5,0,0,0,0,0,0,0,0,0,0,0,0,0,0,0,0,0,0,0,0,0,0,0,0,0,0,0,0,0,0,0,0,0,0,0,0,0,0,0,0,0,0,0,0,0,0,0,0,0,0,0,0,0,0,0,0,0,0,0,0,0,0,0,0,0,0,0,0,0,0,0,0,0,0,0,0,0,0,0,25,0,0,0,0,0,0,0,0,0,0,0,0,0,0,0,0,7,0,0,0,0,0,0,0,0,0,0,0,0,0,0,0,0,0,0,0,0,0,0,0,0,0,0,0,0,0,0,0,0,0,0,0,0,63,0,0,0,0,0,0,0,0,0,0,0,0,0,0,0,0,0,0,0,0,0,0,0,0,0,0,0,0,0,0,0,0,0,0,0,0,0,0,0,0,0,0,0,82.9,33.8,0.227,0.226331361,0.294554649
# 766,8708,80288,Zhao Xiujian,1987,nan,0,0,0,0,7,0,0,0,0,0,0,0,0,0,0,21,0,0,0,0,0,0,0,0,0,0,0,0,0,0,0,0,0,0,0,0,0,0,0,0,0,0,0,0,0,0,0,0,0,0,0,0,0,0,0,0,0,0,0,0,0,0,0,0,0,0,0,0,0,0,0,0,0,0,0,0,0,0,0,0,0,0,0,0,0,0,0,0,10,0,0,0,0,0,0,0,0,0,0,0,0,0,0,0,20,0,0,0,0,0,0,0,0,0,0,0,0,0,0,0,0,0,0,0,0,0,0,0,0,0,0,0,0,0,0,0,0,0,0,0,0,0,0,0,0,0,0,0,0,0,0,0,0,0,0,0,0,0,0,0,0,0,0,0,0,0,0,0,0,0,0,0,0,0,0,0,0,0,0,42,0,55.3,21.3,0.299,0.298122066,0.293623502
# 1751,25073,350460,Giridhar A.,1980,nan,0,0,0,0,0,0,0,0,0,0,0,0,0,0,0,0,0,0,0,0,0,0,0,0,0,0,0,0,0,0,0,0,0,0,0,0,0,0,0,0,0,0,0,0,0,0,0,0,0,0,0,0,0,0,0,0,0,0,0,32,0,0,0,0,0,0,0,0,0,0,0,0,0,0,0,0,0,0,0,0,0,0,0,0,0,0,0,0,0,0,0,0,0,0,0,0,0,0,0,0,0,0,0,0,0,0,0,0,0,0,0,0,0,0,0,0,0,0,0,0,0,0,0,0,0,0,0,0,0,10,0,0,0,58,0,0,0,0,0,0,0,0,0,0,0,0,0,0,0,0,0,0,0,0,0,0,0,0,0,0,0,0,0,0,0,0,0,0,0,0,0,0,0,0,0,0,0,0,0,0,0,24.7,9.7,0.274,0.273195876,0.293475807
# 314,14959,152209,Kumar A.V.R.,1998,nan,0,0,0,0,0,0,0,0,0,0,0,0,0,59,0,0,0,0,0,0,0,0,0,0,0,0,0,0,0,0,0,0,0,0,0,0,0,0,0,0,0,0,0,0,0,0,0,0,0,0,0,0,0,0,0,0,0,0,0,0,0,0,0,0,0,0,0,0,0,0,0,0,0,0,0,0,0,0,0,0,0,0,0,0,0,0,0,0,40,0,0,0,0,0,0,0,0,0,0,0,0,0,0,0,0,0,0,0,0,0,0,0,0,0,0,0,0,0,0,0,0,0,0,1,0,0,0,0,0,0,0,0,0,0,0,0,0,0,0,0,0,0,0,0,0,0,0,0,0,0,0,0,0,0,0,0,0,0,0,0,0,0,0,0,0,0,0,0,0,0,0,0,0,0,0,0,0,0,0,0,0,64.1,24.3,0.318,0.318930041,0.292465771
# 853,16683,145629,Baikova L.G.,1995,nan,0,0,0,8.33,0,0,0,0,0,0,0,0,0,0,0,0,0,0,0,0,0,0,0,0,0,0,0,0,0,0,0,0,0,0,0,0,0,0,0,0,0,0,0,0,0,0,0,0,0,0,0,0,0,0,0,0,0,0,0,0,0,0,0,0,0,0,0,0,0,0,0,33.33,0,0,0,0,0,0,0,0,0,0,0,0,0,0,0,0,0,0,0,0,0,0,0,0,0,0,0,0,0,0,0,0,0,0,0,0,0,0,0,0,0,0,0,58.34,0,0,0,0,0,0,0,0,0,0,0,0,0,0,0,0,0,0,0,0,0,0,0,0,0,0,0,0,0,0,0,0,0,0,0,0,0,0,0,0,0,0,0,0,0,0,0,0,0,0,0,0,0,0,0,0,0,0,0,0,0,0,0,0,0,33.2,12.81,0.295,0.295862607,0.292409267
# 799,8649,59753,Matusita K.,1989,nan,0,0,0,0,0,0,0,0,0,0,0,0,0,0,0,27,0,0,0,0,0,0,0,0,0,0,0,0,0,0,0,0,0,0,0,0,0,0,0,0,0,0,0,0,0,0,0,0,0,0,0,0,0,0,0,0,0,0,3,0,0,0,0,0,0,0,0,0,0,0,0,0,0,0,0,0,0,0,0,0,0,0,0,0,0,0,0,0,0,0,0,0,0,0,0,0,0,0,0,0,0,0,0,0,0,0,0,0,0,0,0,0,0,0,0,0,0,0,5,0,0,0,0,0,0,0,0,0,0,0,0,0,0,0,0,0,0,0,0,0,0,0,0,0,0,0,0,0,0,0,0,0,0,0,0,0,0,0,0,0,0,0,0,0,0,0,0,0,0,0,0,0,0,0,0,0,0,0,0,65,0,58.3,22.49,0.297,0.296131614,0.292385842
# 3115,7830,74160,Patel N.D.,1983,nan,0,0,0,0,0,0,0,0,0,0,0,0,0,0,0,0,0,0,0,0,0,0,0,0,0,0,0,0,0,0,0,0,0,0,0,0,0,0,0,0,0,0,0,0,0,0,0,0,0,0,0,0,0,0,0,0,0,0,0,0,0,0,0,0,0,0,0,0,0,0,0,0,0,0,0,0,0,0,0,0,0,0,0,0,0,0,0,0,0,0,0,0,0,0,0,0,0,29.2,0,0,0,0,0,0,0,0,0,0,0,0,0,0,0,0,0,70.8,0,0,0,0,0,0,0,0,0,0,0,0,0,0,0,0,0,0,0,0,0,0,0,0,0,0,0,0,0,0,0,0,0,0,0,0,0,0,0,0,0,0,0,0,0,0,0,0,0,0,0,0,0,0,0,0,0,0,0,0,0,0,0,0,0,39.6,15.9,0.246,0.245283019,0.291455745
# 506,37426,443692,Sellappan P.,2010,nan,0,0,0,0,0,0,0,0,0,0,0,0,0,0,0,0,0,0,0,0,0,0,0,0,0,0,0,0,0,0,0,0,0,0,0,0,0,0,0,0,0,0,0,0,0,0,0,0,0,0,0,0,0,0,0,0,0,0,0,0,0,0,0,0,0,0,0,0,0,0,0,0,0,0,0,0,0,0,0,0,0,0,0,0,0,0,0,0,0,0,0,0,0,0,0,0,0,0,16.47,0,0,0,0,0,0,0,0,0,0,0,0,0,39.18,0,0,0,0,0,0,0,0,0,0,0,0,0,0,0,0,0,0,0,0,0,19.51,0,0,0,0,0,0,0,0,0,24.84,0,0,0,0,0,0,0,0,0,0,0,0,0,0,0,0,0,0,0,0,0,0,0,0,0,0,0,0,0,0,0,0,0,0,0,0,103,39.4,0.308,0.307106599,0.290065265
# 4451,14970,152276,Abd El0Moneim A,1998,nan,0,0,0,0,0,0,0,0,0,0,0,0,0,0,0,0,0,0,0,0,0,0,0,0,5,0,0,0,0,0,0,0,0,0,0,0,0,0,0,0,0,0,0,0,0,0,0,0,0,0,0,0,0,0,0,0,0,0,0,0,0,0,0,0,0,0,0,0,0,0,0,12,0,0,0,0,0,0,0,0,0,0,0,0,0,0,0,0,0,0,0,0,0,0,0,0,0,0,0,0,3,0,0,0,0,0,0,0,0,0,0,0,0,0,0,0,0,0,0,15,0,0,0,0,0,0,0,0,0,0,0,0,0,0,0,0,0,65,0,0,0,0,0,0,0,0,0,0,0,0,0,0,0,0,0,0,0,0,0,0,0,0,0,0,0,0,0,0,0,0,0,0,0,0,0,0,0,0,0,0,0,59.7,24.5,0.219,0.218367347,0.288882676
# 1424,6816,70549,Nemilov S.V.,1972,nan,0,0,0,0,0,0,0,0,0,0,0,0,0,98,0,0,0,0,0,2,0,0,0,0,0,0,0,0,0,0,0,0,0,0,0,0,0,0,0,0,0,0,0,0,0,0,0,0,0,0,0,0,0,0,0,0,0,0,0,0,0,0,0,0,0,0,0,0,0,0,0,0,0,0,0,0,0,0,0,0,0,0,0,0,0,0,0,0,0,0,0,0,0,0,0,0,0,0,0,0,0,0,0,0,0,0,0,0,0,0,0,0,0,0,0,0,0,0,0,0,0,0,0,0,0,0,0,0,0,0,0,0,0,0,0,0,0,0,0,0,0,0,0,0,0,0,0,0,0,0,0,0,0,0,0,0,0,0,0,0,0,0,0,0,0,0,0,0,0,0,0,0,0,0,0,0,0,0,0,0,0,19.5,7.622,0.28,0.279191813,0.288638153
# 2497,6239,90960,Ashizuka M.,1984,nan,0,0,0,5,0,0,0,0,0,0,0,0,0,0,0,0,0,0,0,0,0,0,0,0,0,0,0,0,0,0,0,0,0,0,0,0,0,0,0,0,0,0,0,0,0,0,0,0,0,0,0,0,0,0,0,0,0,0,0,0,0,0,0,0,0,0,0,0,0,0,0,0,0,0,0,0,0,0,0,0,0,0,0,0,0,0,0,0,0,0,0,50,0,0,0,0,0,0,0,0,0,0,0,0,0,0,0,0,0,0,0,0,0,0,0,45,0,0,0,0,0,0,0,0,0,0,0,0,0,0,0,0,0,0,0,0,0,0,0,0,0,0,0,0,0,0,0,0,0,0,0,0,0,0,0,0,0,0,0,0,0,0,0,0,0,0,0,0,0,0,0,0,0,0,0,0,0,0,0,0,0,64.8,25.75,0.259,0.258252427,0.288638153
# 1280,35368,425211,Kannappan A.N.,2009,nan,0,0,0,0,0,0,0,0,0,0,0,0,0,64,0,0,0,0,0,0,0,0,0,0,0,0,0,0,0,0,0,0,0,0,0,0,0,0,0,0,0,0,0,0,0,0,0,0,0,0,0,0,0,0,0,0,0,0,0,0,0,0,0,0,0,0,0,0,0,0,0,0,0,0,0,0,0,0,0,0,0,0,0,0,0,0,0,0,0,0,0,0,0,0,0,0,0,0,0,0,20,0,0,0,0,0,0,0,0,0,0,0,0,0,0,0,0,0,0,16,0,0,0,0,0,0,0,0,0,0,0,0,0,0,0,0,0,0,0,0,0,0,0,0,0,0,0,0,0,0,0,0,0,0,0,0,0,0,0,0,0,0,0,0,0,0,0,0,0,0,0,0,0,0,0,0,0,0,0,0,0,57.3,22.31,0.285,0.284177499,0.288596884
# 1160,5846,99391,El0Mallawany R.,1987,nan,0,0,0,0,0,0,0,0,0,0,0,0,0,0,0,0,0,0,0,0,0,0,0,0,0,0,0,0,0,0,0,0,0,0,0,0,0,0,0,0,0,0,0,0,0,0,0,0,0,0,0,0,0,0,0,0,0,0,0,0,0,0,0,0,0,0,0,0,0,0,0,0,0,0,0,0,0,0,0,0,0,0,0,0,0,0,0,0,0,0,0,0,0,0,0,0,0,0,0,0,0,0,0,0,0,0,0,0,0,0,0,0,0,0,0,0,0,0,0,0,0,0,0,0,0,0,0,0,0,0,0,0,0,0,0,0,0,0,0,0,0,0,0,0,0,0,0,0,0,0,0,0,0,67,0,0,0,0,0,0,0,0,0,0,0,0,0,0,0,0,0,0,0,0,0,33,0,0,0,0,0,39,15.13,0.288,0.288830139,0.288242638
# 2248,6773,51294,Bridge B.,1986,nan,0,0,0,0,0,0,0,0,0,0,0,0,0,0,0,0,0,0,0,0,0,0,0,0,0,0,0,0,0,0,0,0,0,0,0,0,0,0,0,0,0,0,0,0,0,0,0,0,0,0,0,0,0,0,0,0,0,0,0,0,0,0,0,0,0,0,0,0,0,0,0,0,0,0,0,0,0,0,0,0,0,0,0,0,0,0,0,0,0,0,0,0,0,0,0,0,0,0,0,0,0,0,0,0,0,0,0,0,0,0,0,0,0,0,0,0,0,0,0,0,0,0,0,0,0,0,0,0,0,0,0,0,0,0,0,0,0,0,0,0,0,0,0,0,0,0,0,0,0,0,0,0,0,45,0,0,0,0,0,0,0,0,0,0,0,0,0,0,0,0,0,0,0,0,0,55,0,0,0,0,0,19.8,7.84,0.262,0.262755102,0.288206886
# 2491,3856,12425,Maynell C.A.,1973,nan,0,0,0,0,0,0,0,0,0,0,0,0,0,27.46999,0,0,0,0,0,0,0,0,0,0,0,0,0,0,0,0,0,0,0,0,0,0,0,0,0,0,0,0,0,0,0,0,0,0,0,0,0,0,0,0,0,0,0,0,0,0,0,0,0,0,0,0,0,0,0,0,0,0,0,0,0,0,0,0,0,0,0,0,0,0,0,0,0,0,0,0,0,0,0,0,0,0,0,0,0,0,0,0,0,0,0,0,0,0,0,0,0,0,0,0,0,0,0,0,0,0,0,0,0,0,0,0,0,0,0,0,0,0,0,0,0,0,0,72.53001,0,0,0,0,0,0,0,0,0,0,0,0,0,0,0,0,0,0,0,0,0,0,0,0,0,0,0,0,0,0,0,0,0,0,0,0,0,0,0,0,0,0,0,34.3,13.63,0.259,0.258253852,0.288088109
# 2097,30900,391615,Schilling F.R.,2001,nan,0,0,0,25.04763,0,0,0,0,0,0,0,0,0,0,0,0,0,0,0,0,0,0,0,0,25.52352,0,0,0,0,0,0,0,0,0,0,0,0,0,0,0,0,0,0,0,0,0,0,0,0,0,0,0,0,0,0,0,0,0,0,0,0,0,0,0,0,0,0,0,0,0,0,0,0,0,0,0,0,0,0,0,0,0,0,0,0,0,0,0,0,0,0,0,0,0,0,0,0,0,0,0,0,0,0,0,0,0,0,0,0,0,0,0,0,0,0,0,0,0,0,0,0,0,0,0,0,0,0,0,0,0,0,0,0,0,0,0,0,49.42885,0,0,0,0,0,0,0,0,0,0,0,0,0,0,0,0,0,0,0,0,0,0,0,0,0,0,0,0,0,0,0,0,0,0,0,0,0,0,0,0,0,0,0,97.5,38.5,0.267,0.266233766,0.286978939
# 4805,1583,12257,Karapetyan G.O.,1981,nan,0,0,0,0,0,0,0,0,0,0,0,0,0,0,0,0,0,0,0,0,0,0,0,0,0,0,0,0,0,0,0,0,0,0,0,0,0,0,0,0,0,0,0,0,0,0,0,0,0,0,0,0,0,0,0,0,0,0,0,0,0,0,0,0,0,0,0,0,0,0,0,0,0,0,0,0,0,0,0,0,0,0,0,20,0,0,0,0,0,0,0,0,0,0,0,0,0,0,0,0,5,0,0,0,0,0,0,0,0,0,0,0,0,0,0,0,0,0,0,0,0,0,0,0,0,0,0,0,0,0,0,0,0,0,0,0,0,75,0,0,0,0,0,0,0,0,0,0,0,0,0,0,0,0,0,0,0,0,0,0,0,0,0,0,0,0,0,0,0,0,0,0,0,0,0,0,0,0,0,0,0,77.5,32.2,0.204,0.203416149,0.286201437
# 2968,215,20135,Polukhin V.N.,1983,nan,0,0,0,0,0,0,0,0,0,0,0,0,0,0,0,0,0,0,0,0,0,0,0,0,0,0,0,0,0,0,0,0,0,0,0,0,0,0,0,0,0,0,0,0,0,0,0,0,0,0,0,0,0,0,0,0,0,0,0,0,64.43298742,0,0,0,0,0,0,0,0,0,0,0,0,0,0,0,0,0,0,0,0,0,0,0,0,0,0,0,0,0,0,0,0,0,0,0,0,0,0,0,9.085051637,0,0,0,0,0,0,0,0,0,0,0,0,0,0,0,0,0,0,0,0,0,0,0,0,0,0,0,0,0,0,0,0,0,0,0,0,9.085051637,0,0,0,0,0,0,0,0,0,0,0,0,0,0,0,0,0,0,0,17.3969093,0,0,0,0,0,0,0,0,0,0,0,0,0,0,0,0,0,0,0,0,0,0,0,72.9,29.2,0.249,0.248287671,0.28607581
# 4475,1576,9755,Bokin P.Ya.,1970,nan,0,0,0,0,0,0,0,0,0,0,0,0,0,0,0,0,0,0,0,0,0,0,0,0,0,0,0,0,0,0,0,0,0,0,0,0,0,0,0,0,0,0,0,0,0,0,0,0,0,0,0,0,0,0,0,0,0,0,0,0,0,0,0,0,0,0,0,0,0,0,0,0,0,0,0,0,0,0,0,0,0,0,0,0,0,0,0,0,0,0,0,0,0,0,0,0,0,0,0,0,16,0,0,0,0,0,0,0,0,0,0,0,0,0,0,0,0,0,0,0,0,0,0,0,0,0,0,0,0,0,0,0,0,0,0,0,0,84,0,0,0,0,0,0,0,0,0,0,0,0,0,0,0,0,0,0,0,0,0,0,0,0,0,0,0,0,0,0,0,0,0,0,0,0,0,0,0,0,0,0,0,60.2,24.7,0.218,0.218623482,0.286000817
# 1916,5832,92846,Rao K.J.,1986,nan,0,0,0,0,0,0,0,0,0,0,0,0,0,0,0,0,0,0,0,0,0,0,0,0,0,0,0,0,0,0,0,0,0,0,0,0,0,0,0,0,0,0,0,0,0,0,0,0,0,0,0,0,0,0,0,0,0,0,0,0,0,0,0,0,0,0,0,0,0,0,0,0,0,0,0,0,0,0,0,0,0,0,0,0,0,0,0,0,0,0,0,0,0,0,0,0,0,20,0,0,40,0,0,0,0,0,0,0,0,0,0,0,0,0,0,40,0,0,0,0,0,0,0,0,0,0,0,0,0,0,0,0,0,0,0,0,0,0,0,0,0,0,0,0,0,0,0,0,0,0,0,0,0,0,0,0,0,0,0,0,0,0,0,0,0,0,0,0,0,0,0,0,0,0,0,0,0,0,0,0,0,39.6,15.6,0.27,0.269230769,0.284900285
# 1919,5832,52374,Rao K.J.,1986,nan,0,0,0,0,0,0,0,0,0,0,0,0,0,0,0,0,0,0,0,0,0,0,0,0,0,0,0,0,0,0,0,0,0,0,0,0,0,0,0,0,0,0,0,0,0,0,0,0,0,0,0,0,0,0,0,0,0,0,0,0,0,0,0,0,0,0,0,0,0,0,0,10,0,0,0,0,0,0,0,0,0,0,0,30,0,0,0,0,0,0,0,0,0,0,0,0,0,20,0,0,0,0,0,0,0,0,0,0,0,0,0,0,0,0,0,40,0,0,0,0,0,0,0,0,0,0,0,0,0,0,0,0,0,0,0,0,0,0,0,0,0,0,0,0,0,0,0,0,0,0,0,0,0,0,0,0,0,0,0,0,0,0,0,0,0,0,0,0,0,0,0,0,0,0,0,0,0,0,0,0,0,46.2,18.2,0.27,0.269230769,0.284900285
# 4193,7830,74179,Patel N.D.,1983,nan,0,0,0,0,0,0,0,0,0,0,0,0,0,0,0,0,0,0,0,0,0,0,0,0,0,0,0,0,0,0,0,0,0,0,0,0,0,0,0,0,0,0,0,0,0,0,0,0,0,0,0,0,0,0,0,0,0,0,0,0,0,0,0,0,0,0,0,0,0,0,0,0,0,0,0,0,0,0,0,0,0,0,0,0,0,0,0,0,0,0,0,0,0,0,0,0,0,58.7,0,0,0,0,0,0,0,0,0,0,0,0,0,0,0,0,0,41.3,0,0,0,0,0,0,0,0,0,0,0,0,0,0,0,0,0,0,0,0,0,0,0,0,0,0,0,0,0,0,0,0,0,0,0,0,0,0,0,0,0,0,0,0,0,0,0,0,0,0,0,0,0,0,0,0,0,0,0,0,0,0,0,0,0,47.8,19.5,0.225,0.225641026,0.284900285
# 2602,35409,425563,Yoshimoto M.,1987,nan,0,0,0,0,0,0,0,0,0,0,0,0,0,0,0,0,8.7,0,0,0,0,0,0,0,8.7,0,0,0,0,0,0,0,0,0,0,30,0,0,0,0,0,0,0,0,0,0,0,0,0,0,0,0,0,0,0,0,0,0,0,0,0,0,0,0,0,0,0,0,0,0,0,0,0,0,0,0,0,0,0,0,0,0,0,0,0,0,0,0,0,0,0,17.5,0,0,0,0,0,0,0,0,0,0,0,0,0,0,0,0,0,0,0,0,0,0,0,35.1,0,0,0,0,0,0,0,0,0,0,0,0,0,0,0,0,0,0,0,0,0,0,0,0,0,0,0,0,0,0,0,0,0,0,0,0,0,0,0,0,0,0,0,0,0,0,0,0,0,0,0,0,0,0,0,0,0,0,0,0,0,0,0,0,0,122,48.5,0.257,0.257731959,0.284808857
# 4216,292,21079,Karapetyan G.O.,1980,nan,0,0,0,4.362471913,0,0,0,0,0,0,0,0,0,0,0,0,0,0,0,0,0,0,0,0,0,0,0,0,0,0,0,0,0,0,0,0,0,0,0,0,0,0,0,0,0,0,0,0,0,0,0,0,0,0,0,0,0,0,0,0,0,0,0,0,0,0,0,0,0,0,0,0,0,0,0,0,0,0,0,0,0,0,0,41.34895917,0,0,0,0,0,0,0,0,0,0,0,0,0,0,0,0,0,0,0,0,0,0,0,0,0,0,0,0,0,0,0,0,0,0,0,0,0,0,0,0,0,0,0,0,0,0,0,0,0,0,0,0,0,54.28856891,0,0,0,0,0,0,0,0,0,0,0,0,0,0,0,0,0,0,0,0,0,0,0,0,0,0,0,0,0,0,0,0,0,0,0,0,0,0,0,0,0,0,0,84.5,34.5,0.224,0.224637681,0.284679089
# 2129,16682,145605,Livshits V.Ya.,1995,nan,0,0,0,0,0,0,0,0,0,0,0,0,0,0,0,0,0,0,0,0,0,0,0,0,0,0,0,0,0,0,0,0,0,0,0,0,0,0,0,0,0,0,0,0,0,0,0,0,0,0,0,0,0,0,0,0,0,0,0,0,0,0,0,0,0,0,0,0,0,0,0,0,0,0,0,0,0,0,0,0,0,0,0,0,0,0,0,0,0,0,0,0,0,0,0,0,0,0,0,0,14,0,0,0,0,0,0,0,0,0,0,0,0,0,0,0,0,0,0,0,0,0,0,0,0,0,0,0,0,0,0,0,0,0,0,0,0,0,0,0,0,0,0,0,0,0,0,0,0,0,0,0,0,86,0,0,0,0,0,0,0,0,0,0,0,0,0,0,0,0,0,0,0,0,0,0,0,0,0,0,0,41.5,16.4,0.266,0.265243902,0.284247203
# 1779,6239,90967,Ashizuka M.,1984,nan,0,0,0,7,0,0,0,0,0,0,0,0,0,0,0,0,0,0,0,0,0,0,0,0,46.5,0,0,0,0,0,0,0,0,0,0,0,0,0,0,0,0,0,0,0,0,0,0,0,0,0,0,0,0,0,0,0,0,0,0,0,0,0,0,0,0,0,0,0,0,0,0,0,0,0,0,0,0,0,0,0,0,0,0,0,0,0,0,0,0,0,0,0,0,0,0,0,0,0,0,0,0,0,0,0,0,0,0,0,0,0,0,0,0,0,0,46.5,0,0,0,0,0,0,0,0,0,0,0,0,0,0,0,0,0,0,0,0,0,0,0,0,0,0,0,0,0,0,0,0,0,0,0,0,0,0,0,0,0,0,0,0,0,0,0,0,0,0,0,0,0,0,0,0,0,0,0,0,0,0,0,0,0,64.4,25.31,0.273,0.272224417,0.284096254
# 2198,31741,350634,El0Adawy A.,1999,nan,0,0,0,0,0,0,0,0,0,0,0,0,0,85,0,0,0,0,0,15,0,0,0,0,0,0,0,0,0,0,0,0,0,0,0,0,0,0,0,0,0,0,0,0,0,0,0,0,0,0,0,0,0,0,0,0,0,0,0,0,0,0,0,0,0,0,0,0,0,0,0,0,0,0,0,0,0,0,0,0,0,0,0,0,0,0,0,0,0,0,0,0,0,0,0,0,0,0,0,0,0,0,0,0,0,0,0,0,0,0,0,0,0,0,0,0,0,0,0,0,0,0,0,0,0,0,0,0,0,0,0,0,0,0,0,0,0,0,0,0,0,0,0,0,0,0,0,0,0,0,0,0,0,0,0,0,0,0,0,0,0,0,0,0,0,0,0,0,0,0,0,0,0,0,0,0,0,0,0,0,0,143,56.6,0.264,0.263250883,0.283756291
# 1262,5212,19707,Brekhovskikh S.,1959,nan,0,0,0,0,0,0,0,0,0,0,0,0,0,29.40811,0,0,0,0,0,0,0,0,0,0,0,0,0,0,0,0,0,0,0,0,0,0,0,0,0,0,0,0,0,0,0,0,0,0,0,0,0,0,0,0,0,0,0,0,0,0,0,0,0,0,0,0,0,0,0,0,0,0,0,0,0,0,0,0,0,0,0,0,0,0,0,0,0,0,0,0,0,0,0,0,0,0,0,0,0,0,0,0,0,0,0,0,0,0,0,0,0,0,0,0,0,0,0,0,0,70.59189,0,0,0,0,0,0,0,0,0,0,0,0,0,0,0,0,0,0,0,0,0,0,0,0,0,0,0,0,0,0,0,0,0,0,0,0,0,0,0,0,0,0,0,0,0,0,0,0,0,0,0,0,0,0,0,0,0,0,0,0,0,39.5,15.36,0.285,0.285807292,0.283260234
# 523,7826,98720,Ashizuka M.,1983,nan,0,0,0,0,0,0,0,0,0,0,0,0,0,0,0,0,50,0,0,0,0,0,0,0,0,0,0,0,0,0,0,0,0,0,0,0,0,0,0,0,0,0,0,0,0,0,0,0,0,0,0,0,0,0,0,0,0,0,0,0,0,0,0,0,0,0,0,0,0,0,0,0,0,0,0,0,0,0,0,0,0,0,0,0,0,0,0,0,0,0,0,0,0,0,0,0,0,0,0,0,0,0,0,0,0,0,0,0,0,0,0,0,0,0,0,50,0,0,0,0,0,0,0,0,0,0,0,0,0,0,0,0,0,0,0,0,0,0,0,0,0,0,0,0,0,0,0,0,0,0,0,0,0,0,0,0,0,0,0,0,0,0,0,0,0,0,0,0,0,0,0,0,0,0,0,0,0,0,0,0,0,43.2,16.55,0.306,0.305135952,0.282368738
# 3157,38945,460144,Rao G.S.,2012,nan,0,0,0,0,0,0,0,0,0,0,0,0,0,45,0,0,0,0,0,0,0,0,0,20,0,0,0,0,0,0,0,0,0,0,0,0,0,0,0,0,0,0,0,0,0,0,0,0,0,0,0,0,0,0,0,0,0,0,0,0,0,0,0,0,0,0,0,0,0,0,0,0,0,0,0,0,0,0,0,0,0,0,0,0,0,0,0,0,0,0,0,0,0,0,0,0,0,0,0,0,0,0,0,0,0,0,0,0,0,0,0,0,0,0,0,0,0,0,0,0,0,0,0,0,0,0,0,0,0,0,0,0,0,0,0,0,0,0,0,0,0,0,0,0,0,0,0,0,0,0,0,0,0,0,0,0,0,0,0,0,0,0,0,0,0,0,0,0,0,0,0,0,0,0,0,0,0,35,0,0,0,49.2,19.77,0.245,0.24430956,0.28181227
# 4488,16763,171302,Livshits V.Ya.,1990,nan,0,0,0,11.5,0,0,0,0,0,0,0,0,0,0,0,0,10.35,0,0,0,0,0,0,0,0,0,0,0,0,0,0,0,0,0,0,0,0,0,0,0,0,0,0,0,0,0,0,0,0,0,0,0,0,0,0,0,0,0,0,0,0,0,0,0,0,0,0,0,0,0,0,0,0,0,0,0,0,0,0,0,0,0,0,20.25,0,0,0,0,0,0,0,0,0,0,0,0,0,0,0,0,0,0,0,0,0,0,0,0,0,0,0,0,0,0,0,57.9,0,0,0,0,0,0,0,0,0,0,0,0,0,0,0,0,0,0,0,0,0,0,0,0,0,0,0,0,0,0,0,0,0,0,0,0,0,0,0,0,0,0,0,0,0,0,0,0,0,0,0,0,0,0,0,0,0,0,0,0,0,0,0,0,0,67.2,27.6,0.218,0.217391304,0.279218189
# 3325,29116,382237,El0Mallawany R.,2006,nan,0,0,0,0,0,0,0,0,0,0,0,0,0,0,0,0,0,0,0,0,0,0,0,0,0,0,0,0,0,0,0,0,0,0,0,0,0,0,0,0,0,0,0,0,0,0,0,0,0,0,0,0,0,0,0,0,0,0,0,0,0,0,0,0,0,0,0,0,0,0,0,0,0,0,0,0,0,0,0,0,0,0,0,0,0,0,0,0,0,0,0,0,0,0,0,0,0,0,0,0,0,0,0,0,0,0,0,0,0,0,0,0,0,0,0,0,0,0,0,0,0,0,0,0,0,0,0,0,0,0,0,0,0,0,0,0,0,0,0,0,0,0,0,0,0,0,0,0,0,0,0,0,0,50,0,0,0,15,0,0,0,0,0,0,0,0,0,35,0,0,0,0,0,0,0,0,0,0,0,0,0,54.5,21.97,0.241,0.24032772,0.278954515
# 2135,35364,425170,Gaafar M.S.,2009,nan,0,0,0,4,0,0,0,0,0,0,0,0,0,67,0,0,0,0,0,0,0,0,0,0,0,0,0,0,0,0,0,0,0,0,0,0,0,0,0,0,0,0,0,0,0,0,0,0,0,0,0,0,0,0,0,0,0,0,0,0,0,0,0,0,0,0,0,0,0,0,0,0,0,0,0,0,0,0,0,0,0,0,0,0,0,0,0,0,0,0,0,0,0,0,0,0,0,0,0,0,29,0,0,0,0,0,0,0,0,0,0,0,0,0,0,0,0,0,0,0,0,0,0,0,0,0,0,0,0,0,0,0,0,0,0,0,0,0,0,0,0,0,0,0,0,0,0,0,0,0,0,0,0,0,0,0,0,0,0,0,0,0,0,0,0,0,0,0,0,0,0,0,0,0,0,0,0,0,0,0,0,53.9,21.3,0.266,0.265258216,0.27886618
# 1591,7513,56769,Inoue H.,1991,nan,0,0,0,0,3,0,0,0,0,0,0,0,0,0,0,20,0,0,0,0,0,0,0,0,0,0,0,0,0,0,0,0,0,0,0,0,0,0,0,0,0,0,0,0,0,0,0,2,0,0,0,0,0,0,0,0,0,0,0,0,0,0,0,0,0,0,0,0,0,0.5,0,0,0,0,0,0,0,0,0,0,0,3,0,0,0,0,0,0,0,0,0,0,0,0,0,0,0,0,0,0,0,0,0,15,5,0,0,0,0,0,0,0,0,0,0,0,0,0,0,0,0,0,0,0,0,0,0,0,0,0,0,0,0,0,0,0,0,0,0,0,0,0,0,0,0,0,0,0,0,0,0,0,0,0,0,0,0,0,0,0,0,0,0,0,0,0,0,0,0,0,0,0,0,0,0,0,0,0,0,51.5,0,51.6,20.2,0.278,0.277227723,0.277797564
# 2676,32784,397211,Palanivelu N.,2006,nan,0,0,0,0,0,0,0,0,0,0,0,0,0,0,0,0,0,0,0,0,0,0,0,0,0,0,0,0,0,0,0,0,0,0,0,0,0,0,0,0,0,0,0,0,0,0,0,0,0,0,0,0,0,0,0,0,0,0,0,0,0,0,0,0,0,0,0,0,0,0,0,0,0,0,0,0,0,0,0,0,0,0,0,0,0,0,0,0,0,0,0,0,0,0,0,0,0,0,0,0,0,0,0,0,0,0,0,0,0,0,0,0,0,0,0,0,0,0,0,0,0,0,0,0,0,0,0,0,0,0,0,0,0,0,0,0,0,0,0,0,0,0,0,0,0,0,0,0,0,0,0,0,0,53.2611451,0,0,0,0,0,0,0,0,0,0,0,0,0,46.7388549,0,0,0,0,0,0,0,0,0,0,0,0,0,44,17.52,0.255,0.255707763,0.277553944
# 1504,29015,387198,Gowda V.C.V.,2005,nan,0,0,0,0,0,0,0,0,0,0,0,0,0,85,0,0,0,0,0,0,0,0,0,0,0,0,0,0,0,0,0,0,0,0,0,0,0,0,0,0,0,0,0,0,0,0,0,0,0,0,0,0,0,0,0,0,0,0,0,0,0,0,0,0,0,0,0,0,0,0,0,0,0,0,0,0,0,0,0,0,0,0,0,15,0,0,0,0,0,0,0,0,0,0,0,0,0,0,0,0,0,0,0,0,0,0,0,0,0,0,0,0,0,0,0,0,0,0,0,0,0,0,0,0,0,0,0,0,0,0,0,0,0,0,0,0,0,0,0,0,0,0,0,0,0,0,0,0,0,0,0,0,0,0,0,0,0,0,0,0,0,0,0,0,0,0,0,0,0,0,0,0,0,0,0,0,0,0,0,0,0,43.7,17.06,0.28,0.28077374,0.276335622
# 538,3842,12267,Rouse G.B.,1981,nan,0,0,0,0,0,0,0,0,0,0,0,0,0,0,0,0,0,0,0,0,0,0,0,0,0,0,0,0,0,0,0,0,0,0,0,0,13.3313296,0,0,0,0,0,0,0,0,0,0,0,0,0,0,0,0,0,0,0,0,0,0,0,0,0,0,0,0,0,0,0,0,0,0,0,0,0,0,0,0,0,0,0,0,0,0,0,0,0,0,0,0,0,0,0,0,0,0,0,0,0,0,0,3.3303329,0,0,0,0,0,0,0,0,0,0,0,0,0,0,0,0,0,0,0,0,0,0,0,0,0,0,0,0,0,0,0,0,0,0,0,0,83.3383375,0,0,0,0,0,0,0,0,0,0,0,0,0,0,0,0,0,0,0,0,0,0,0,0,0,0,0,0,0,0,0,0,0,0,0,0,0,0,0,0,0,0,0,38,14.55,0.305,0.305841924,0.276040786
# 542,6692,39237,Gurjev N.V.,1983,nan,0,0,0,0,0,0,0,0,0,0,0,0,0,0,0,0,0,0,0,0,0,0,0,0,0,0,0,0,0,0,0,0,0,0,0,0,0,0,0,0,0,0,0,0,0,0,0,0,0,0,0,0,0,0,0,0,0,0,0,0,0,0,0,0,0,0,0,0,0,0,0,39.9638196,0,0,0,0,0,0,0,0,0,0,0,10.1869899,0,0,0,0,0,0,0,9.818330902,0,0,0,0,0,0,0,0,0,0,0,0,0,0,0,0,0,0,0,0,0,0,0,40.0308596,0,0,0,0,0,0,0,0,0,0,0,0,0,0,0,0,0,0,0,0,0,0,0,0,0,0,0,0,0,0,0,0,0,0,0,0,0,0,0,0,0,0,0,0,0,0,0,0,0,0,0,0,0,0,0,0,0,0,0,0,0,0,0,0,0,38,14.55,0.305,0.305841924,0.276040786
# 4225,14775,151449,Makishima A.,1979,nan,0,0,0,12.5,0,0,0,0,0,0,0,0,0,0,0,0,0,0,0,0,0,0,0,0,2.5,0,0,0,0,0,0,0,0,0,0,0,0,0,0,10,0,0,0,0,0,0,0,0,0,0,0,0,0,0,0,0,0,0,0,0,0,0,0,0,0,0,0,0,0,0,0,0,0,0,0,0,0,0,0,0,0,0,0,0,0,0,0,0,0,0,0,0,0,0,0,0,0,0,0,0,0,0,0,0,0,0,0,0,0,0,0,0,0,0,0,0,0,0,0,0,0,0,0,0,0,0,0,0,0,0,0,0,0,0,0,0,0,75,0,0,0,0,0,0,0,0,0,0,0,0,0,0,0,0,0,0,0,0,0,0,0,0,0,0,0,0,0,0,0,0,0,0,0,0,0,0,0,0,0,0,0,79.6,32.5,0.224,0.224615385,0.274725275
# 3630,6774,51312,Rabukhin A.I.,1992,nan,0,0,0,2.13,0,0,0,0,0,0,0,0,0,0,0,0,0,0,0,13.36,0,0,0,0,0,0,0,0,0,0,0,0,0,0,0,0,0,0,0,0,0,0,0,0,0,0,0,0,0,0,0,0,0,18.01,0,0,0,0,0,0,0,0,0,0,0,0,0,0,0,0,0,0,0,0,0,0,0,0,0,0,0,0,0,0,0,0,0,0,0,0,0,0,0,0,0,0,0,0,0,0,0,0,0,0,0,0,0,0,0,0,0,0,0,0,0,0,0,0,0,66.5,0,0,0,0,0,0,0,0,0,0,0,0,0,0,0,0,0,0,0,0,0,0,0,0,0,0,0,0,0,0,0,0,0,0,0,0,0,0,0,0,0,0,0,0,0,0,0,0,0,0,0,0,0,0,0,0,0,0,0,0,0,48.5,19.63,0.236,0.23535405,0.273707659
# 3105,2314,31326,Tennison D.G.,1981,nan,0,0,0,0,0,0,0,0,0,0,0,0,0,0,0,0,0,0,0,0,0,0,0,0,0,0,0,0,0,0,0,0,0,0,0,0,0,0,0,0,0,0,0,0,0,0,0,0,0,0,0,0,0,0,0,0,0,0,0,0,0,0,0,0,0,0,0,0,0,0,0,0,0,0,0,0,0,0,0,0,0,0,0,0,0,0,0,0,0,0,0,0,0,0,0,0,0,0,0,0,10,0,0,0,0,0,0,0,0,0,0,0,0,0,0,0,0,0,0,0,0,0,0,0,15,0,0,0,0,0,0,0,0,0,0,0,0,75,0,0,0,0,0,0,0,0,0,0,0,0,0,0,0,0,0,0,0,0,0,0,0,0,0,0,0,0,0,0,0,0,0,0,0,0,0,0,0,0,0,0,0,53.3,21.4,0.246,0.245327103,0.273535446
# 576,35368,425207,Kannappan A.N.,2009,nan,0,0,0,0,0,0,0,0,0,0,0,0,0,60,0,0,0,0,0,0,0,0,0,0,0,0,0,0,0,0,0,0,0,0,0,0,0,0,0,0,0,0,0,0,0,0,0,0,0,0,0,0,0,0,0,0,0,0,0,0,0,0,0,0,0,0,0,0,0,0,0,0,0,0,0,0,0,0,0,0,0,0,0,0,0,0,0,0,0,0,0,0,0,0,0,0,0,0,0,0,20,0,0,0,0,0,0,0,0,0,0,0,0,0,0,0,0,0,0,0,0,0,0,0,0,0,0,0,0,0,0,0,0,0,0,0,0,0,0,0,0,0,0,0,0,0,0,0,0,0,0,0,0,0,0,0,0,0,0,0,0,0,0,0,0,0,0,0,0,0,0,0,0,0,0,0,0,20,0,0,0,62.5,23.98,0.304,0.303169308,0.273254027
# 1568,27237,308224,Turyanitsa I.D.,1985,nan,0,0,0,0,0,0,39.76031808,0,0,0,0,0,0,0,0,0,0,0,0,0,0,0,0,0,0,0,0,0,0,0,0,0,0,0,0,0,0,0,0,0,0,0,0,0,0,0,0,0,0,0,0,0,0,0,0,0,0,0,0,0,0,0,0,0,0,0,0.399203194,0,0,0,0,0,0,0,0,0,0,0,0,0,0,0,0,0,0,0,0,0,0,0,0,0,0,0,0,0,0,0,0,0,0,0,0,0,0,0,0,0,0,0,0,0,0,0,0,0,0,0,0,0,0,0,0,0,0,0,0,0,59.84047872,0,0,0,0,0,0,0,0,0,0,0,0,0,0,0,0,0,0,0,0,0,0,0,0,0,0,0,0,0,0,0,0,0,0,0,0,0,0,0,0,0,0,0,0,0,0,0,0,0,0,0,0,17.2,6.72,0.279,0.279761905,0.273084144
# 3770,6304,72539,Gurovich E.A.,1979,nan,0,0,0,0,0,0,0,0,0,0,0,0,0,0,0,0,0,0,0,0,0,0,0,0,0,0,0,0,0,0,0,0,0,0,0,0,0,0,0,0,0,0,0,0,0,0,0,0,0,0,0,0,0,0,0,0,0,0,0,0,0,0,0,0,0,0,0,0,0,0,0,0,0,0,0,0,0,0,0,0,0,0,0,0,0,0,0,0,0,0,0,49,0,0,0,0,0,0,0,0,0,0,0,0,0,0,0,0,0,0,0,0,0,0,0,51,0,0,0,0,0,0,0,0,0,0,0,0,0,0,0,0,0,0,0,0,0,0,0,0,0,0,0,0,0,0,0,0,0,0,0,0,0,0,0,0,0,0,0,0,0,0,0,0,0,0,0,0,0,0,0,0,0,0,0,0,0,0,0,0,0,59.4,24.1,0.233,0.232365145,0.272469859
# 2200,35368,425202,Kannappan A.N.,2009,nan,0,0,0,0,0,0,0,0,0,0,0,0,0,70,0,0,0,0,0,0,0,0,0,0,0,0,0,0,0,0,0,0,0,0,0,0,0,0,0,0,0,0,0,0,0,0,0,0,0,0,0,0,0,0,0,0,0,0,0,0,0,0,0,0,0,0,0,0,0,0,0,0,0,0,0,0,0,0,0,0,0,0,0,0,0,0,0,0,0,0,0,0,0,0,0,0,0,0,0,0,20,0,0,0,0,0,0,0,0,0,0,0,0,0,0,0,0,0,0,0,0,0,0,0,0,0,0,0,0,0,0,0,0,0,0,0,0,0,0,0,0,0,0,0,0,0,0,0,0,0,0,0,0,0,0,0,0,0,0,0,0,0,0,0,0,0,0,0,0,0,0,0,0,0,0,0,0,10,0,0,0,58,22.93,0.264,0.264718709,0.272238301
# 3118,11320,98750,Higazy A.A.,1985,nan,0,0,0,0,0,0,0,0,0,0,0,0,0,0,0,0,0,0,0,0,0,0,0,0,0,0,0,0,0,0,0,0,0,10.62,0,0,0,0,0,0,0,0,0,0,0,0,0,0,0,0,0,0,0,0,0,0,0,0,0,0,0,0,0,0,0,0,0,0,0,0,0,0,0,0,0,0,0,0,0,0,0,0,0,0,0,0,0,0,0,0,0,0,0,0,0,0,0,0,0,0,0,0,0,0,0,0,0,0,0,0,0,0,0,0,0,89.38,0,0,0,0,0,0,0,0,0,0,0,0,0,0,0,0,0,0,0,0,0,0,0,0,0,0,0,0,0,0,0,0,0,0,0,0,0,0,0,0,0,0,0,0,0,0,0,0,0,0,0,0,0,0,0,0,0,0,0,0,0,0,0,0,0,56.1,22.5,0.246,0.246666667,0.27100271
# 3317,5212,19709,Brekhovskikh S.,1959,nan,0,0,0,0,0,0,0,0,0,0,0,0,0,15.97937,0,0,0,0,0,0,0,0,0,0,0,0,0,0,0,0,0,0,0,0,0,0,0,0,0,0,0,0,0,0,0,0,0,0,0,0,0,0,0,0,0,0,0,0,0,0,0,0,0,0,0,0,0,0,0,0,0,0,0,0,0,0,0,0,0,0,0,0,0,0,0,0,0,0,0,0,0,0,0,0,0,0,0,0,0,0,0,0,0,0,0,0,0,0,0,0,0,0,0,0,0,0,0,0,0,84.02063,0,0,0,0,0,0,0,0,0,0,0,0,0,0,0,0,0,0,0,0,0,0,0,0,0,0,0,0,0,0,0,0,0,0,0,0,0,0,0,0,0,0,0,0,0,0,0,0,0,0,0,0,0,0,0,0,0,0,0,0,0,40.9,16.47,0.241,0.241651488,0.270326786
# 4543,3849,12357,Tille U.,1978,nan,0,0,0,0,0,0,0,0,0,0,0,0,0,0,0,0,0,0,0,0,0,0,0,0,8,0,0,0,0,0,0,0,0,0,0,0,0,0,0,0,0,0,0,0,0,0,0,0,0,0,0,0,0,0,0,0,0,0,0,0,0,0,0,0,0,0,0,0,0,0,0,0,0,0,0,0,0,0,0,0,0,0,0,0,0,0,0,0,0,0,0,0,0,0,0,0,0,0,0,0,19,0,0,0,0,0,0,0,0,0,0,0,0,0,0,0,0,0,0,0,0,0,0,0,0,0,0,0,0,0,0,0,0,0,0,0,0,73,0,0,0,0,0,0,0,0,0,0,0,0,0,0,0,0,0,0,0,0,0,0,0,0,0,0,0,0,0,0,0,0,0,0,0,0,0,0,0,0,0,0,0,67.1,27.6,0.215,0.21557971,0.269632626
# 3068,3856,12420,Maynell C.A.,1973,nan,0,0,0,0,0,0,0,0,0,0,0,0,0,44.75119189,0,0,0,0,0,0,0,0,0,0,0,0,0,0,0,0,0,0,0,0,0,0,0,0,0,0,0,0,0,0,0,0,0,0,0,0,0,0,0,0,0,0,0,0,0,0,0,0,0,0,0,0,0,0,0,0,0,0,0,0,0,0,0,0,0,0,0,0,0,0,0,0,0,0,0,0,0,0,0,0,0,0,0,0,0,0,4.523135277,0,0,0,0,0,0,0,0,0,0,0,0,1.311002399,0,0,0,0,0,0,0,0,0,0,0,0,0,0,0,0,0,0,0,0,0,0,0,49.41467043,0,0,0,0,0,0,0,0,0,0,0,0,0,0,0,0,0,0,0,0,0,0,0,0,0,0,0,0,0,0,0,0,0,0,0,0,0,0,0,0,0,0,0,34,13.64,0.247,0.246334311,0.269509777
# 3225,24472,189872,Rajendran V.,1995,nan,0,0,0,0,0,0,0,0,0,0,0,0,0,0,0,0,0,0,0,0,0,0,0,0,0,0,0,0,0,0,0,0,0,0,0,0,0,0,0,0,0,0,0,0,0,0,0,0,0,0,0,0,0,0,0,0,0,0,0,0,0,0,0,0,0,0,0,0,0,0,0,0,0,0,0,0,0,0,0,0,0,0,0,33.45267,0,0,0,0,0,0,0,0,0,0,0,0,0,0,0,0,0,0,0,0,0,0,0,0,0,0,0,0,0,0,0,0,0,0,0,0,0,0,0,0,0,0,0,0,0,0,0,0,0,0,0,0,0,66.54733,0,0,0,0,0,0,0,0,0,0,0,0,0,0,0,0,0,0,0,0,0,0,0,0,0,0,0,0,0,0,0,0,0,0,0,0,0,0,0,0,0,0,0,34.3,13.79,0.243,0.243654822,0.269474212
# 1983,29015,381950,Gowda V.C.V.,2005,nan,0,0,0,0,0,0,0,0,0,0,0,0,0,70,0,0,0,0,0,0,0,0,0,0,0,0,0,0,0,0,0,0,0,0,0,0,0,0,0,0,0,0,0,0,0,0,0,0,0,0,0,0,0,0,0,0,0,0,0,0,0,0,0,0,0,0,0,0,0,0,0,0,0,0,0,0,0,0,0,0,0,0,0,10,0,0,0,0,0,0,0,0,0,0,0,0,0,0,0,0,0,0,0,0,0,0,0,0,0,0,0,0,0,0,0,0,0,0,0,20,0,0,0,0,0,0,0,0,0,0,0,0,0,0,0,0,0,0,0,0,0,0,0,0,0,0,0,0,0,0,0,0,0,0,0,0,0,0,0,0,0,0,0,0,0,0,0,0,0,0,0,0,0,0,0,0,0,0,0,0,0,67.5,26.59,0.27,0.269274163,0.268828437
# 3223,24058,179470,Higazy A.A.,2001,nan,0,0,0,0,0,0,0,0,0,0,0,0,0,0,0,0,0,0,0,0,0,0,0,0,0,0,0,0,0,0,0,0,0,0,0,0,0,0,0,0,0,0,0,0,0,0,0,0,0,0,0,0,0,0,0,0,0,0,0,0,0,0,0,0,0,0,0,0,0,0,0,0,0,0,0,0,0,0,0,0,0,0,0,0,0,0,0,0,0,0,0,0,0,0,0,0,0,0,0,0,0,0,0,0,0,0,0,0,0.133100013,0,0,0,0,0,0,49.93036499,0,0,0,0,0,0,0,0,0,0,0,0,0,0,0,0,0,0,0,0,0,0,0,0,0,0,0,0,0,0,0,0,0,0,0,0,0,0,0,0,0,0,0,0,0,0,0,0,0,0,0,0,0,0,0,0,0,0,0,0,0,49.93653499,0,0,0,48.7,19.6,0.243,0.242346939,0.268749475
# 1929,6928,52766,Kotani K.,1995,nan,0,0,0,5.922040053,0,0,0,0,0,0,0,0,0,0,0,0,0,0,0,0,0,0,0,0,17.56672016,0,0,0,0,0,0,0.330000003,0,0,0,0,0,0,0,0,0,0.546600005,0,0.067130001,0,0,0.001769,0,0,0,0.575000005,0,0,0,0,0,0,0.135200001,0,0,0,0,0,0,0,0,0,0.181200002,0,0,0,1.726469016,0,0,0,0,0,0,0,0.124200001,0,0,0,0,0,0,0,0,0,0,0,0.212366102,0,0,0,0,0,0,0,0,2.636453024,0,0,0,0,0,0,0,0.231300002,0,0,0,0,0,0,0,0,0,0,0,0,0,0.01524,0,0,0,0,0,0,0,0,0,0,0,0,0,0,59.37769053,0.071400001,0,0,0,0,0,0,0,0,0,0,0,0,0,0,0,0,0,0,0,0,0,0,0,0,0,0,0,0,0,0,0,0,5.031000045,0.229000002,0,0,0,0,5.019222045,0,0,0,98.1,38.6,0.27,0.270725389,0.268662445
# 3574,217,20174,Polukhin V.N.,1983,nan,0,0,0,0,0,0,0,0,0,0,0,0,0,0,0,0,0,0,0,1.080247032,0,0,0,0,0,0,0,0,0,0,0,0,0,0,0,0,0,0,0,0,0,0,0,0,0,0,0,0,0,0,0,0,0,0,0,0,0,0,0,0,77.16049231,0,0,0,0,0,0,0,0,0,0,0,0,0,0,0,0,0,0,0,0,0,0,0,0,0,0,0,0,0,0,0,0,0,0,0,0,0,0,0,10.87963033,0,0,0,0,0,0,0,0,0,0,0,0,0,0,0,0,0,0,0,0,0,0,0,0,0,0,0,0,0,0,0,0,0,0,0,0,10.87963033,0,0,0,0,0,0,0,0,0,0,0,0,0,0,0,0,0,0,0,0,0,0,0,0,0,0,0,0,0,0,0,0,0,0,0,0,0,0,0,0,0,0,0,68,27.5,0.237,0.236363636,0.268507863
# 4505,6142,90029,Livshits V.Ya.,1986,nan,0,0,0,2.5,0,0,0,0,0,0,0,0,0,0,0,0,0,0,0,0,0,0,0,0,0,0,0,0,0,0,0,0,0,0,0,0,0,0,0,0,0,0,0,0,0,0,0,0,0,0,0,0,0,0,0,0,0,0,0,0,95,0,0,0,0,0,0,0,0,0,0,0,0,0,0,0,0,0,0,0,0,0,0,0,0,0,0,0,0,0,0,0,0,0,0,0,0,0,0,0,2.5,0,0,0,0,0,0,0,0,0,0,0,0,0,0,0,0,0,0,0,0,0,0,0,0,0,0,0,0,0,0,0,0,0,0,0,0,0,0,0,0,0,0,0,0,0,0,0,0,0,0,0,0,0,0,0,0,0,0,0,0,0,0,0,0,0,0,0,0,0,0,0,0,0,0,0,0,0,0,0,0,48.9,20.1,0.217,0.21641791,0.268244033
# 991,6553,37735,Komarova N.V.,1991,nan,0,0,0,0,0,0,0,0,0,0,0,0,0,0,0,0,37.6,0,0,0,0,0,0,0,0,0,0,0,0,0,0,0,0,0,0,0,0,0,0,0,0,0,0,0,0,0,0,0,0,0,0,0,0,0,0,0,0,0,0,0,0,0,0,0,0,0,0,0,0,0,0,0,0,0,0,0,0,0,0,0,0,0,0,0,0,0,0,0,0,0,0,0,0,0,0,0,0,0,0,0,0,0,0,0,0,0,0,0,0,0,0,0,0,0,0,62.4,0,0,0,0,0,0,0,0,0,0,0,0,0,0,0,0,0,0,0,0,0,0,0,0,0,0,0,0,0,0,0,0,0,0,0,0,0,0,0,0,0,0,0,0,0,0,0,0,0,0,0,0,0,0,0,0,0,0,0,0,0,0,0,0,0,37.8,14.66,0.29,0.289222374,0.268146963
# 3667,3096,229,Nemilov S.V.,1973,nan,0,0,0,0,0,0,0,0,0,0,0,0,0,0,0,0,0,0,0,0,0,0,0,0,0,0,0,0,0,0,0,0,0,0,0,0,0,0,0,0,0,0,0,0,0,0,0,0,0,0,0,0,0,0,0,0,0,0,0,0,0,0,0,0,0,0,0,0,0,0,0,0,0,0,0,0,0,0,0,0,0,0,0,30,0,0,0,0,0,0,0,0,0,0,0,0,0,0,0,0,0,0,0,0,0,0,0,0,0,0,0,0,0,0,0,0,0,0,0,0,0,0,0,0,0,0,0,0,0,0,0,0,0,0,0,0,0,70,0,0,0,0,0,0,0,0,0,0,0,0,0,0,0,0,0,0,0,0,0,0,0,0,0,0,0,0,0,0,0,0,0,0,0,0,0,0,0,0,0,0,0,77,31.19,0.235,0.23436999,0.268089199
# 87,26385,307532,Afifi H.,2003,nan,0,0,0,0,0,0,0,0,0,0,0,0,0,0,0,0,0,0,0,0,0,0,0,0,0,0,0,0,0,0,0,0,0,0,0,0,0,0,0,0,0,0,0,0,0,0,0,0,0,0,0,0,0,0,0,0,0,0,0,0,0,0,0,0,0,0,0,0,0,0,0,0,0,0,0,0,0,0,0,0,0,0,0,0,0,0,0,0,0,0,0,0,0,0,0,0,0,0,0,0,0,0,0,0,0,0,0,0,0,0,0,0,0,0,0,0,0,0,0,15,0,0,0,0,0,0,0,0,0,0,0,0,0,0,0,0,0,0,0,0,0,0,0,0,0,0,0,0,0,0,0,0,0,65,0,0,0,0,0,0,0,0,0,0,0,0,0,0,0,20,0,0,0,0,0,0,0,0,0,0,0,40.6,14.97,0.357,0.356045424,0.267388184
# 4364,16185,156784,Orgaz F.,1985,nan,0,0,0,14.34999971,0,0,0,0,0,0,0,0,0,0,0,0,0,0,0,0,0,0,0,0,4.380000912,0,0,0,0,0,0,0,0,0,0,0,0,0,0,0,0,0,0,0,0,0,0,0,0,0,0,0,0,0,0,0,0,0,0,0,0,0,0,0,0,0,0,0,0,0,0,4.639999907,0,0,0,0,0,0,0,0,0,0,0,0,0,0,0,0,0,0,0,0.080000008,0,0,0,0,0,0,0,0,9.780000803,0,0,0,0,0,0,0,0,0,0,0,0,0,0,0,0,0,0,0,0,0,0,0,0,0,0,0,0,0,0,0,0,0,0,0,0,61.74999876,0,0,0,0,0,0,0,0,0,0,0,0,0,0,0,0,0,0,0,0,0,0,0,0,0,0,0,0,0,0,0,0,0,0,0,0,0,0,0,5.019999899,0,0,0,74.7,30.6,0.22,0.220588235,0.267379679
# 2673,31921,405156,Aitken B.G.,2007,nan,0,0,0,14.42151691,0,0,0,0,0,0,0,0,0,0,0,0,5.754594787,0,0,0,0,0,0,0,0,0,0,0,0,0,0,0,0,0,0,0,0,0,0,0,0,0,0,0,0,0,0,0,0,0,0,0,0,0,0,0,0,0,0,0,0,0,0,0,0,0,0,0,0,0,0,0,0,0,0,0,0,0,0,8.566986284,0,0,0,0,0,0,0,0,0,0,0,0,0,0,0,0,0,0,0,0,0,0,0,0,0,0,0,0,0,0,0,0,0,0,0,0,0,0,0,0,0,0,0,0,0,0,0,0,0,0,0,0,0,0,0,0,0,71.13680611,0,0,0,0,0,0,0,0,0,0.120095908,0,0,0,0,0,0,0,0,0,0,0,0,0,0,0,0,0,0,0,0,0,0,0,0,0,0,0,0,0,0,0,0,0,87.1,34.72,0.255,0.254320276,0.266558236
# 2023,213,20055,Polukhin V.N.,1983,nan,0,0,0,0,0,0,0,0,0,0,0,0,0,0,0,0,0,0,0,0,0,0,0,0,15.87926064,0,0,0,0,0,0,0,0,0,0,0,0,0,0,0,0,0,0,0,0,0,0,0,0,0,0,0,0,0,0,0,0,0,0,0,65.61680262,0,0,0,0,0,0,0,0,0,0,0,0,0,0,0,0,0,0,0,0,0,0,0,0,0,0,0,0,0,0,0,0,0,0,0,0,0,0,0,9.25196837,0,0,0,0,0,0,0,0,0,0,0,0,0,0,0,0,0,0,0,0,0,0,0,0,0,0,0,0,0,0,0,0,0,0,0,0,9.25196837,0,0,0,0,0,0,0,0,0,0,0,0,0,0,0,0,0,0,0,0,0,0,0,0,0,0,0,0,0,0,0,0,0,0,0,0,0,0,0,0,0,0,0,80.5,31.7,0.269,0.269716088,0.266203839
# 295,36713,437589,Patil S.D.,2009,nan,0,0,0,0,0,0,0,0,0,0,0,0,0,60,0,0,0,0,0,0,0,0,0,0,0,0,0,0,0,0,0,0,0,0,0,0,0,0,0,0,0,0,0,0,0,0,0,0,0,0,0,0,0,0,0,0,0,0,0,0,0,0,0,0,0,0,0,0,0,0,0,0,0,0,0,0,0,0,0,0,0,0,0,0,0,0,0,0,0,0,0,0,0,0,0,0,0,0,0,0,20,0,0,0,0,0,0,0,0,0,0,0,0,0,0,0,0,0,0,0,0,0,0,0,0,0,0,0,0,0,0,0,0,0,0,0,0,0,0,0,0,0,0,0,0,0,0,0,0,0,0,0,0,0,0,0,0,0,0,0,0,0,0,0,0,0,0,0,0,0,0,0,0,0,0,0,5,15,0,0,0,37.2,14.1,0.32,0.319148936,0.265957447
# 3434,33612,399969,Terai R.,1979,nan,0,0,0,4.929456209,0,0,0,0,0,0,0,0,0,15.98574446,0,0,0.702442317,0,0,0,0,0,0,0,0,0,0,0,0,0.328099681,0,0,0,0,0.095819907,0.094479908,0.407661404,0,0,0,0,0,0,0,0,0,0,0,0,0,0.944199082,0,0,0,0,0,0,0,0,0,0,0,0,0,0,0,0,0,0,0,0,0,0,0,0,0,0,0,0,0.198299807,0,0,0,0,0,0,0,0,0,0,0,8.907459342,0,0,0,0,0,1.795998254,0,0,12.04829829,0,0,0,0,0,0,0,0.896299129,0,0,0.672899346,0,0,0,0,0,0,0,0,0,0,0,0,0.076819925,0,0,0,0,0,0,0,0,0,0,0,0,49.5933518,0,0,0,0,0,0,0,0,0,0.415763696,0,0,0,0,0,0.179956125,0,0,0,0,0,0,0,0,0,0,0,0,0,0,0,0,0,0.095389907,0,0,0,0,0,0,0,0,1.631561414,69.9,28.2,0.24,0.239361702,0.265957447
# 339,6690,39212,Gurjev N.V.,1983,nan,0,0,0,10.07064,0,0,0,0,0,0,0,0,0,0,0,0,0,0,0,0,0,0,0,0,0,0,0,0,0,0,0,0,0,0,0,0,0,0,0,0,0,0,0,0,0,0,0,0,0,0,0,0,0,0,0,0,0,0,0,0,0,0,0,0,0,0,0,0,0,0,0,49.90164,0,0,0,0,0,0,0,0,0,0,0,0,0,0,0,0,0,0,0,0,0,0,0,0,0,0,0,0,0,0,0,0,0,0,0,0,0,0,0,0,0,0,0,40.02772,0,0,0,0,0,0,0,0,0,0,0,0,0,0,0,0,0,0,0,0,0,0,0,0,0,0,0,0,0,0,0,0,0,0,0,0,0,0,0,0,0,0,0,0,0,0,0,0,0,0,0,0,0,0,0,0,0,0,0,0,0,0,0,0,0,33,12.53,0.316,0.316839585,0.265691454
# 5122,1814,27399,Thiele A.,1955,BK 3,0,0,0,1.854634037,0,0,0,0,0,0,0,0,0,15.39168031,0,0,0,0,0,0,0,0,0,0,0,0,0,0,0,0,0,0,0,0,0,0,0,0,0,0,0,0,0,0,0,0,0,0,0,0,0,0,0,0,0,0,0,0,0,0,0,0,0,0,0,0,0,0,0,0,0,1.00376302,0,0,0,0,0,0,0,0,0,0,0,0,0,0,0,0,0,0,0,0,0,0,0,0,0,0,0,0,9.153151183,0,0,0,0,0,0,0,0,0,0,0,0,0,0,0,0,0,0,0,0,0,0,0,0,0,0,0,0,0,0,0,0,0,0,0,0,72.59677145,0,0,0,0,0,0,0,0,0,0,0,0,0,0,0,0,0,0,0,0,0,0,0,0,0,0,0,0,0,0,0,0,0,0,0,0,0,0,0,0,0,0,0,68.3,29.1,0.174,0.173539519,0.26464431
# 4634,27722,359731,Schrimpf C.,1984,nan,0,0,0,0,0,0,0,0,0,0,0,0,0,0,0,0,0,0,0,0,0,0,0,0,10.24271517,0,0,0,0,0,0,0,0,0,0,0,0,0,0,0,0,0,0,0,0,0,0,0,0,0,0,0,0,0,0,0,0,0,0,0,0,0,0,0,0,0,0,0,0,0,0,0,0,0,0,0,0,0,0,0,0,0,0,0,0,0,0,0,0,0,0,0,0,0,0,0,0,0,0,0,16.38834428,0,0,0,0,0,0,0,0,0,0,0,0,0,0,0,0,0,0,0,0,0,0,0,0,0,0,0,0,0,0,0,0,0,0,1.208995889,0,72.15994466,0,0,0,0,0,0,0,0,0,0,0,0,0,0,0,0,0,0,0,0,0,0,0,0,0,0,0,0,0,0,0,0,0,0,0,0,0,0,0,0,0,0,0,76.5,31.6,0.211,0.210443038,0.263963045
# 825,24453,189626,Higazy A.A.,1995,nan,0,0,0,0,0,0,0,0,0,0,0,0,0,0,0,0,0,0,0,0,0,0,0,0,0,0,0,0,0,0,0,0,0,0,0,0,0,0,0,0,0,0,0,0,0,0,0,0,0,0,0,0,0,0,0,0,0,0,0,0,0,0,0,0,0,0,0,0,0,0,0,0,0,0,0,0,0,0,0,0,0,0,0,0,0,0,0,0,0,0,0,0,0,0,0,15,0,0,0,0,0,0,0,0,0,0,0,0,0,0,0,0,0,0,0,85,0,0,0,0,0,0,0,0,0,0,0,0,0,0,0,0,0,0,0,0,0,0,0,0,0,0,0,0,0,0,0,0,0,0,0,0,0,0,0,0,0,0,0,0,0,0,0,0,0,0,0,0,0,0,0,0,0,0,0,0,0,0,0,0,0,75.9,29.3,0.296,0.295221843,0.262890877
# 3510,40951,478483,Mauro J.C.,2013,nan,0,0,0,7.259274073,0,0,0,0,0,0,0,0,0,16.54835017,0,0,0,0,0,0,0,0,0,0,7.469253075,0,0,0,0,0,0,0,0,0,0,0,0,0,0,0,0,0,0,0,0,0,0,0,0,0,0,0,0,0,0,0,0,0,0,0,0,0,0,0,0,0,0,0,0,0,0,0,0,0,0,0,0,0,0,0,0,0,0,0,0,0,0,0,0,0,0,2.539746025,0,0,0,0,0,0,0,0,0,0,0,0,0,0,0,0,0,0,0,0,0,0,0,0,0,0,0,0,0,0,0,0,0,0,0,0,0,0,0,0,0,0,0,0,0,62.77372063,0,0,0,0.069990001,0,0,0,0,0,3.329667033,0,0,0,0,0,0,0,0,0,0,0,0,0,0,0,0,0,0,0,0,0,0,0,0,0,0,0,0,0,0,0,0,0.009999,68.7,27.71,0.239,0.239624684,0.261374155
# 5052,27975,189691,Lagakos N.,1980,nan,0,0,0,0,0,0,0,0,0,0,0,0,0,0,0,0,0,0,0,0,0,0,0,0,0,0,0,0,0,0,0,0,0,0,0,0,0,0,0,0,0,0,0,0,0,0,0,0,0,0,0,0,0,0,0,0,0,0,0,0,0,0,0,0,0,0,0,0,0,0,0,8.98331182,0,0,0,0,0,0,0,0,0,0,0,0,0,0,0,0,0,0,0,0,0,0,0,0,0,0,0,0,0,0,0,0,0,0,0,0,0,0,0,0,0,0,0,0,0,0,0,0,0,0,0,0,0,0,0,0,0,0,0,0,0,0,0,0,0,91.01668818,0,0,0,0,0,0,0,0,0,0,0,0,0,0,0,0,0,0,0,0,0,0,0,0,0,0,0,0,0,0,0,0,0,0,0,0,0,0,0,0,0,0,0,57,23.98,0.188,0.188490409,0.260855678
# 3207,215,20097,Polukhin V.N.,1983,nan,0,0,0,0,0,0,0,0,0,0,0,0,0,0,0,0,0,0,0,0,0,0,0,0,0,0,0,0,0,0,0,0,0,0,0,0,0,0,0,0,0,0,0,0,0,0,0,0,0,0,0,0,0,3.536493248,0,0,0,0,0,0,75.24454527,0,0,0,0,0,0,0,0,0,0,0,0,0,0,0,0,0,0,0,0,0,0,0,0,0,0,0,0,0,0,0,0,0,0,0,0,0,0,0,10.60948074,0,0,0,0,0,0,0,0,0,0,0,0,0,0,0,0,0,0,0,0,0,0,0,0,0,0,0,0,0,0,0,0,0,0,0,0,10.60948074,0,0,0,0,0,0,0,0,0,0,0,0,0,0,0,0,0,0,0,0,0,0,0,0,0,0,0,0,0,0,0,0,0,0,0,0,0,0,0,0,0,0,0,65.1,26.2,0.243,0.242366412,0.260735715
# 4599,20408,175151,Wiessner W.,1962,BK 7,0,0,0,0,0,0,0,0.313200009,0,0,0,0,0,8.900304267,0,0,2.020660061,0,0,0,0,0,0,0,0,0,0,0,0,0,0,0,0,0,0,0,0,0,0,0,0,0,0,0,0,0,0,0,0,0,0,0,0,0,0,0,0,0,0,0,0,0,0,0,0,0,0,0,0,0,0,6.578208197,0,0,0,0,0,0,0,0,0,0,0,0,0,0,0,0,0,0,0,0,0,0,0,0,0,0,0,0,9.9976053,0,0,0,0,0,0,0,0,0,0,0,0,0,0,0,0,0,0,0,0,0,0,0,0,0,0,0,0,0,0,0,0,0,0,0,0,72.19002217,0,0,0,0,0,0,0,0,0,0,0,0,0,0,0,0,0,0,0,0,0,0,0,0,0,0,0,0,0,0,0,0,0,0,0,0,0,0,0,0,0,0,0,79.1,32.62,0.213,0.212446352,0.259928671
# 5206,14940,152085,Abd El0Moneim A,1998,nan,0,0,0,0,0,0,0,0,0,0,0,0,0,0,0,0,0,0,0,0,0,0,0,0,0,0,0,0,0,0,0,0,0,0,0,0,0,0,0,0,0,0,0,0,0,0,0,0,0,0,0,0,0,0,0,0,0,0,0,0,0,0,0,0,0,0,0,0,0,0,0,0,0,0,0,0,0,0,0,0,0,0,0,0,0,0,0,0,0,0,0,0,0,0,0,0,0,0,0,0,0,0,0,0,0,0,0,0,0,0,0,0,0,0,0,0,0,0,0,0,0,0,0,0,0,0,0,0,0,0,0,0,0,0,0,0,0,100,0,0,0,0,0,0,0,0,0,0,0,0,0,0,0,0,0,0,0,0,0,0,0,0,0,0,0,0,0,0,0,0,0,0,0,0,0,0,0,0,0,0,0,73,31.4,0.162,0.162420382,0.259495164
# 3720,7080,121854,Butler B.P.,1996,nan,0,0,0,12.69696447,0,0,0,0,0,0,0,0,0,0,0,0,0,0,0,0,0,0,0,0,11.13504761,0,0,0,0,0,0,0,0,0,0,0,0,0,0,0,0,0,0,0,0,0,0,0,7.614984686,0,0.704598583,0,0,0,0,0,0,0,0,0,0,0,0,0,0,0,0,0,0,0,0,1.023883941,0,0,0,0,0,0,0,0,0,0,0,0.972423644,0,0,0,0,0,0,0,3.282614399,0,0,0,0,0,0,0,0,8.538630829,0,0,0,0,0,0,0,0,0,0,0,0,0,0,0,0,0,0,0,0,0,0,0,0,0,0,0,0,0,0,0,0,0,0,0,0,53.5058024,0,0,0,0,0,0,0,0,0,0.525049444,0,0,0,0,0,0,0,0,0,0,0,0,0,0,0,0,0,0,0,0,0,0,0,0,0,0,0,0,0,0,0,0,0,81.7,33.12,0.234,0.23339372,0.2590941
# 3117,11320,98749,Higazy A.A.,1985,nan,0,0,0,0,0,0,0,0,0,0,0,0,0,0,0,0,0,0,0,0,0,0,0,0,0,0,0,0,0,0,0,0,0,8.91,0,0,0,0,0,0,0,0,0,0,0,0,0,0,0,0,0,0,0,0,0,0,0,0,0,0,0,0,0,0,0,0,0,0,0,0,0,0,0,0,0,0,0,0,0,0,0,0,0,0,0,0,0,0,0,0,0,0,0,0,0,0,0,0,0,0,0,0,0,0,0,0,0,0,0,0,0,0,0,0,0,91.09,0,0,0,0,0,0,0,0,0,0,0,0,0,0,0,0,0,0,0,0,0,0,0,0,0,0,0,0,0,0,0,0,0,0,0,0,0,0,0,0,0,0,0,0,0,0,0,0,0,0,0,0,0,0,0,0,0,0,0,0,0,0,0,0,0,55.6,22.3,0.246,0.246636771,0.258850122
# 2806,31921,405155,Aitken B.G.,2007,nan,0,0,0,15.53084685,0,0,0,0,0,0,0,0,0,0,0,0,3.832677288,0,0,0,0,0,0,0,0,0,0,0,0,0,0,0,0,0,0,0,0,0,0,0,0,0,0,0,0,0,0,0,0,0,0,0,0,0,0,0,0,0,0,0,0,0,0,0,0,0,0,0,0,0,0,0,0,0,0,0,0,0,0,9.786985413,0,0,0,0,0,0,0,0,0,0,0,0,0,0,0,0,0,0,0,0,0,0,0,0,0,0,0,0,0,0,0,0,0,0,0,0,0,0,0,0,0,0,0,0,0,0,0,0,0,0,0,0,0,0,0,0,0,70.76943453,0,0,0,0,0,0,0,0,0,0.080055921,0,0,0,0,0,0,0,0,0,0,0,0,0,0,0,0,0,0,0,0,0,0,0,0,0,0,0,0,0,0,0,0,0,89,35.59,0.251,0.250351222,0.25847719
# 3901,6142,90031,Livshits V.Ya.,1986,nan,0,0,0,10,0,0,0,0,0,0,0,0,0,0,0,0,0,0,0,0,0,0,0,0,0,0,0,0,0,0,0,0,0,0,0,0,0,0,0,0,0,0,0,0,0,0,0,0,0,0,0,0,0,0,0,0,0,0,0,0,80,0,0,0,0,0,0,0,0,0,0,0,0,0,0,0,0,0,0,0,0,0,0,0,0,0,0,0,0,0,0,0,0,0,0,0,0,0,0,0,10,0,0,0,0,0,0,0,0,0,0,0,0,0,0,0,0,0,0,0,0,0,0,0,0,0,0,0,0,0,0,0,0,0,0,0,0,0,0,0,0,0,0,0,0,0,0,0,0,0,0,0,0,0,0,0,0,0,0,0,0,0,0,0,0,0,0,0,0,0,0,0,0,0,0,0,0,0,0,0,0,53.9,21.9,0.23,0.230593607,0.258090133
# 2752,215,20106,Polukhin V.N.,1983,nan,0,0,0,0,0,0,0,0,0,0,0,0,0,0,0,0,0,0,0,0,0,0,0,0,0,0,0,0,0,0,0,0,0,0,0,0,0,0,0,0,0,0,0,0,0,0,0,0,0,0,0,0,0,0,0,0,0,0,0,0,74.57099374,0,0,0,0,0,0,0,0,0,0,0,0,0,0,0,0,0,0,0,0,0,0,0,0,0,0,0,0,0,0,0,0,0,0,0,0,0,0,0,10.51450951,0,0,0,0,0,0,0,0,0,0,0,0,0,0,0,0,0,0,0,0,0,0,0,0,0,0,0,0,0,0,0,0,0,0,0,0,10.51450951,0,0,0,0,0,0,0,0,0,0,0,0,0,0,0,0,0,0,0,0,0,0,0,0,0,0,0,0,0,0,0,0,0,4.39998724,0,0,0,0,0,0,0,0,0,70.9,28.3,0.252,0.252650177,0.258006618
# 1570,28396,364380,Blackburn D.,1987,nan,0,0,0,13.95728148,0,0,0,0,0,0,0,0,0,0,0,0,0,0,0,0,0,0,0,0,0,0,0,0,0,0,0,0,0,0,0,0,0,0,0,0,0,0,0,0,0,0,0,0,0,0,0,0,0,0,0,0,0,0,0,0,0,0,0,0,0,0,0,0,0,0,0,0,0,0,0,0,0,0,0,0,0,0,0,0,0,0,0,0,0,0,0,35.30886255,0,0,0,0,0,0,0,0,0,0,0,0,0,0,0,0,0,0,0,0,0,0,0,0,0,0,0,0,0,0,0,0,0,0,0,0,0,0,0,0,0,0,0,0,0,41.4489256,0,0,0,0,0,0,0,0,0,0,0,4.830986666,0,0,0,0,0,0,0,4.453943707,0,0,0,0,0,0,0,0,0,0,0,0,0,0,0,0,0,0,0,0,0,0,0,113,44.2,0.279,0.278280543,0.257869897
# 2755,2027,9637,Shaw R.R.,1971,nan,0,0,0,0,0,0,0,0,0,0,0,0,0,0,0,0,0,0,0,0,0,0,0,0,0,0,0,0,0,0,0,0,0,0,0,0,0,0,0,0,0,0,0,0,0,0,0,0,0,0,0,0,0,0,0,0,0,0,0,0,0,0,0,0,0,0,0,0,0,0,0,0,0,0,0,0,0,0,0,0,0,0,0,0,0,0,0,0,0,0,0,0,0,0,0,0,0,0,0,0,0,0,0,0,0,0,0,0,0,0,0,0,0,0,0,0,0,0,0,35.7,0,0,0,0,0,0,0,0,0,0,0,0,0,0,0,0,0,64.3,0,0,0,0,0,0,0,0,0,0,0,0,0,0,0,0,0,0,0,0,0,0,0,0,0,0,0,0,0,0,0,0,0,0,0,0,0,0,0,0,0,0,0,46.3,18.5,0.252,0.251351351,0.257400257
# 2656,2314,31321,Tennison D.G.,1981,nan,0,0,0,0,0,0,0,0,0,0,0,0,0,0,0,0,0,0,0,0,0,0,0,0,0,0,0,0,0,0,0,0,0,0,0,0,0,0,0,0,0,0,0,0,0,0,0,0,0,0,0,0,0,0,0,0,0,0,0,0,0,0,0,0,0,0,0,0,0,0,0,15,0,0,0,0,0,0,0,0,0,0,0,0,0,0,0,0,0,0,0,0,0,0,0,0,0,0,0,0,10,0,0,0,0,0,0,0,0,0,0,0,0,0,0,0,0,0,0,0,0,0,0,0,0,0,0,0,0,0,0,0,0,0,0,0,0,75,0,0,0,0,0,0,0,0,0,0,0,0,0,0,0,0,0,0,0,0,0,0,0,0,0,0,0,0,0,0,0,0,0,0,0,0,0,0,0,0,0,0,0,55.5,22.1,0.255,0.255656109,0.257297489
# 2665,11320,98761,Higazy A.A.,1985,nan,0,0,0,0,0,0,0,0,0,0,0,0,0,0,0,0,0,0,0,0,0,0,0,0,0,0,0,0,0,0,0,0,0,38.7,0,0,0,0,0,0,0,0,0,0,0,0,0,0,0,0,0,0,0,0,0,0,0,0,0,0,0,0,0,0,0,0,0,0,0,0,0,0,0,0,0,0,0,0,0,0,0,0,0,0,0,0,0,0,0,0,0,0,0,0,0,0,0,0,0,0,0,0,0,0,0,0,0,0,0,0,0,0,0,0,0,61.3,0,0,0,0,0,0,0,0,0,0,0,0,0,0,0,0,0,0,0,0,0,0,0,0,0,0,0,0,0,0,0,0,0,0,0,0,0,0,0,0,0,0,0,0,0,0,0,0,0,0,0,0,0,0,0,0,0,0,0,0,0,0,0,0,0,55.5,22.1,0.255,0.255656109,0.257297489
# 3852,291,21051,Livshits V.Ya.,1982,nan,0,0,0,5,0,0,0,0,0,0,0,0,0,0,0,0,0,0,0,0,0,0,0,0,0,0,0,0,0,0,0,0,0,0,0,0,0,0,0,0,0,0,0,0,0,0,0,0,0,0,0,0,0,0,0,0,0,0,0,0,0,0,0,0,0,0,0,0,0,0,0,0,0,0,0,0,0,0,0,0,0,0,0,16,0,0,0,0,0,0,0,0,0,0,0,0,0,0,0,0,16,0,0,0,0,0,0,0,0,0,0,0,0,0,0,0,0,0,0,0,0,0,0,0,0,0,0,0,0,0,0,0,0,0,0,0,0,63,0,0,0,0,0,0,0,0,0,0,0,0,0,0,0,0,0,0,0,0,0,0,0,0,0,0,0,0,0,0,0,0,0,0,0,0,0,0,0,0,0,0,0,78.5,31.9,0.231,0.230407524,0.256483329
# 3668,3128,153257,Livshits V.Ya.,1994,nan,0,0,0,0,0,0,0,0,0,0,0,0,0,0,0,0,0,0,0,0,0,0,0,0,0,0,0,0,0,0,0,0,0,0,0,0,0,0,0,0,0,0,0,0,0,0,0,0,0,0,0,0,0,0,0,0,0,0,0,0,0,0,0,0,0,0,0,0,0,0,0,0,0,0,0,0,0,0,0,0,0,0,0,12.5,0,0,0,0,0,0,0,0,0,0,0,0,0,0,0,0,12.5,0,0,0,0,0,0,0,0,0,0,0,0,0,0,0,0,0,0,0,0,0,0,0,0,0,0,0,0,0,0,0,0,0,0,0,0,58,0,0,0,2,0,0,0,0,0,0,0,0,0,0,0,0,0,0,0,15,0,0,0,0,0,0,0,0,0,0,0,0,0,0,0,0,0,0,0,0,0,0,0,94.4,38.2,0.235,0.235602094,0.256210315
# 3726,7830,74199,Patel N.D.,1983,nan,0,0,0,0,0,0,0,0,0,0,0,0,0,0,0,0,0,0,0,0,0,0,0,0,0,0,0,0,0,0,0,0,0,0,0,0,0,0,0,0,0,0,0,0,0,0,0,0,0,0,0,0,0,0,0,0,0,0,0,0,0,0,0,0,0,0,0,0,0,0,0,0,0,0,0,0,0,0,0,0,0,0,0,0,0,0,0,0,0,0,0,0,0,0,0,0,0,85.4,0,0,0,0,0,0,0,0,0,0,0,0,0,0,0,0,0,14.6,0,0,0,0,0,0,0,0,0,0,0,0,0,0,0,0,0,0,0,0,0,0,0,0,0,0,0,0,0,0,0,0,0,0,0,0,0,0,0,0,0,0,0,0,0,0,0,0,0,0,0,0,0,0,0,0,0,0,0,0,0,0,0,0,0,52.1,21.1,0.234,0.234597156,0.255195042
# 499,6774,51300,Rabukhin A.I.,1992,nan,0,0,0,2.54,0,0,0,0,0,0,0,0,0,0,0,0,0,0,0,46.73,0,0,0,0,0,0,0,0,41.4,0,0,0,0,0,0,0,0,0,0,0,0,0,0,0,0,0,0,0,0,0,0,0,0,9.33,0,0,0,0,0,0,0,0,0,0,0,0,0,0,0,0,0,0,0,0,0,0,0,0,0,0,0,0,0,0,0,0,0,0,0,0,0,0,0,0,0,0,0,0,0,0,0,0,0,0,0,0,0,0,0,0,0,0,0,0,0,0,0,0,0,0,0,0,0,0,0,0,0,0,0,0,0,0,0,0,0,0,0,0,0,0,0,0,0,0,0,0,0,0,0,0,0,0,0,0,0,0,0,0,0,0,0,0,0,0,0,0,0,0,0,0,0,0,0,0,0,0,0,0,0,0,0,59.4,22.72,0.308,0.30721831,0.2537955
# 5205,3868,12579,Thiele A.,1955,nan,0,0,0,0,0,0,0,0,0,0,0,0,0,21.48660215,0,0,0,0,0,0,0,0,0,0,0,0,0,0,0,0,0,0,0,0,0,0,0,0,0,0,0,0,0,0,0,0,0,0,0,0,0,0,0,0,0,0,0,0,0,0,0,0,0,0,0,0,0,0,0,0,0,0,0,0,0,0,0,0,0,0,0,0,0,0,0,0,0,0,0,0,0,0,0,0,0,0,0,0,0,0,0,0,0,0,0,0,0,0,0,0,0,0,0,0,0,0,0,0,0,53.61668536,0,0,0,0,0,0,0,0,0,0,0,0,0,0,0,0,0,24.89671249,0,0,0,0,0,0,0,0,0,0,0,0,0,0,0,0,0,0,0,0,0,0,0,0,0,0,0,0,0,0,0,0,0,0,0,0,0,0,0,0,0,0,0,78.3,33.68,0.162,0.162410926,0.25365825
