Repository: jacobergzhou/Poisson-Ratio

File: Poisson_ratio.csv (part 26 of 70)
,Code,Glass #,Author,Year,Trademark,Ag2O,AgI,Al,Al2O3,AlF3,AlN,As,As2O3,As2O5,As2S3,As2Se3,AsSe,B,B2O3,Ba,BaCl2,BaF2,BaO,Be,BeF2,BeO,Bi2O3,BiCl3,Br,C,Ca,CaF2,CaO,Cd,CdCl2,CdF2,CdO,Ce2O3,CeF3,CeO2,Cl,Co,Co3O4,CoO,Cr,Cr2O3,Cs,Cs2O,CsCl,CsF,Cu,Cu2O,CuO,Dy2O3,Er,Er2O3,ErF3,Eu,Eu2O3,EuF3,F,Fe,Fe2O3,FeO,Ga,Ga2O3,Ga2S3,Ga2Se3,GaF3,Gd2O3,GdF3,Ge,GeO2,GeS2,GeSe2,H2O,HfF4,HfO2,Hg,Ho2O3,I,InF3,K,K2O,K2S,K2SO4,KBr,KCl,KF,KHF2,La,La2O3,La2S3,LaF3,Li,Li2O,Li2S,Li2SO4,LiBr,LiCl,LiF,LiI,Mg,MgF2,MgO,Mn,Mn2O3,MnF2,MnO,MnO2,Mo,MoO2,MoO3,N,Na,Na2O,Na2S,Na2SO4,NaCl,NaF,NaPO3,Nb,Nb2O5,Nd,Nd2O3,NdF3,NH4NO3,Ni,NiO,O,OH,P,P2O5,Pb,PbCl2,PbF2,PbO,PdO,Pr2O3,Pr6O11,PrF3,R2O3,Rb2O,RbF,Rh2O3,RŒO,RuO2,S,Sb,Sb2O3,Sb2S3,Sc2O3,Se,Si,Si3N4,SiC,SiO2,Sm2O3,Sn,SnO,SnO2,SO2,SO3,Sr,SrCl2,SrF2,SrO,Ta2O3,Ta2O5,Tb2O3,TbF3,Te,TeO2,Th,ThF4,ThO2,Ti,TiO2,Tl,Tl2O,Tl2Se,TlSe,Tm2O3,U,U3O8,UO2,V,V2O5,VO6,WO3,Y,Y2O3,Yb2O3,YbF3,YF3,Zn,ZnCl2,ZnF2,ZnO,ZnSO4,Zr,ZrF4,ZrO2,Young's modulus E (GPa),Shear modulus G (GPa),Poisson's ratio v
1935,7830,74198,Patel N.D.,1983,,-,-,-,0.0,-,-,-,-,-,-,-,-,-,0.0,-,-,-,0.0,-,-,0.0,0.0,-,-,-,-,-,0.0,-,-,-,0.0,-,-,-,-,-,-,-,-,-,-,0.0,-,-,-,-,-,-,-,-,-,-,-,-,-,-,-,-,-,0.0,-,-,-,-,-,-,0.0,-,-,0.0,-,-,-,-,-,-,-,0.0,-,-,-,-,-,-,-,-,-,-,-,0.0,-,-,-,-,-,-,,-,0.0,-,-,-,-,-,-,-,85.2,-,-,0.0,-,-,-,-,-,-,-,-,-,-,-,-,-,-,-,-,14.8,-,-,-,0.0,-,-,-,-,0.0,-,-,-,100.0,-,-,-,-,-,-,-,-,-,-,0.0,-,-,-,-,-,-,-,-,-,0.0,-,-,-,-,-,0.0,-,-,-,-,0.0,-,-,-,-,-,-,-,-,-,-,-,0.0,-,-,-,-,-,-,-,-,0.0,-,-,-,0.0,51.9,21.0,0.236
1936,7830,74199,Patel N.D.,1983,,-,-,-,0.0,-,-,-,-,-,-,-,-,-,0.0,-,-,-,0.0,-,-,0.0,0.0,-,-,-,-,-,0.0,-,-,-,0.0,-,-,-,-,-,-,-,-,-,-,0.0,-,-,-,-,-,-,-,-,-,-,-,-,-,-,-,-,-,0.0,-,-,-,-,-,-,0.0,-,-,0.0,-,-,-,-,-,-,-,0.0,-,-,-,-,-,-,-,-,-,-,-,0.0,-,-,-,-,-,-,,-,0.0,-,-,-,-,-,-,-,85.4,-,-,0.0,-,-,-,-,-,-,-,-,-,-,-,-,-,-,-,-,14.6,-,-,-,0.0,-,-,-,-,0.0,-,-,-,100.0,-,-,-,-,-,-,-,-,-,-,0.0,-,-,-,-,-,-,-,-,-,0.0,-,-,-,-,-,0.0,-,-,-,-,0.0,-,-,-,-,-,-,-,-,-,-,-,0.0,-,-,-,-,-,-,-,-,0.0,-,-,-,0.0,52.1,21.1,0.234
1937,7831,149172,Bridge B.,1986,,-,-,-,0.0,-,-,-,-,-,-,-,-,-,0.0,-,-,-,0.0,-,-,0.0,0.0,-,-,-,-,-,0.0,-,-,-,0.0,-,-,-,-,-,-,-,-,-,-,0.0,-,-,-,-,-,-,-,-,-,-,-,-,-,-,-,-,-,0.0,-,-,-,-,-,-,0.0,-,-,0.0,-,-,-,-,-,-,-,0.0,-,-,-,-,-,-,-,-,-,-,-,0.0,-,-,-,-,-,-,,-,0.0,-,-,-,-,-,-,-,40,-,-,0.0,-,-,-,-,-,-,-,-,-,-,-,-,-,-,-,-,60.0,-,-,-,0.0,-,-,-,-,0.0,-,-,-,100.0,-,-,-,-,-,-,-,-,-,-,0.0,-,-,-,-,-,-,-,-,-,0.0,-,-,-,-,-,0.0,-,-,-,-,0.0,-,-,-,-,-,-,-,-,-,-,-,0.0,-,-,-,-,-,-,-,-,0.0,-,-,-,0.0,41.0,16.6,0.235
1938,7831,149173,Bridge B.,1986,,-,-,-,0.0,-,-,-,-,-,-,-,-,-,0.0,-,-,-,0.0,-,-,0.0,0.0,-,-,-,-,-,0.0,-,-,-,0.0,-,-,-,-,-,-,-,-,-,-,0.0,-,-,-,-,-,-,-,-,-,-,-,-,-,-,-,-,-,0.0,-,-,-,-,-,-,0.0,-,-,0.0,-,-,-,-,-,-,-,0.0,-,-,-,-,-,-,-,-,-,-,-,0.0,-,-,-,-,-,-,,-,0.0,-,-,-,-,-,-,-,50,-,-,0.0,-,-,-,-,-,-,-,-,-,-,-,-,-,-,-,-,50.0,-,-,-,0.0,-,-,-,-,0.0,-,-,-,100.0,-,-,-,-,-,-,-,-,-,-,0.0,-,-,-,-,-,-,-,-,-,0.0,-,-,-,-,-,0.0,-,-,-,-,0.0,-,-,-,-,-,-,-,-,-,-,-,0.0,-,-,-,-,-,-,-,-,0.0,-,-,-,0.0,48.1,19.7,0.221
1939,7831,149174,Bridge B.,1986,,-,-,-,0.0,-,-,-,-,-,-,-,-,-,0.0,-,-,-,0.0,-,-,0.0,0.0,-,-,-,-,-,0.0,-,-,-,0.0,-,-,-,-,-,-,-,-,-,-,0.0,-,-,-,-,-,-,-,-,-,-,-,-,-,-,-,-,-,0.0,-,-,-,-,-,-,0.0,-,-,0.0,-,-,-,-,-,-,-,0.0,-,-,-,-,-,-,-,-,-,-,-,0.0,-,-,-,-,-,-,,-,0.0,-,-,-,-,-,-,-,76,-,-,0.0,-,-,-,-,-,-,-,-,-,-,-,-,-,-,-,-,24.0,-,-,-,0.0,-,-,-,-,0.0,-,-,-,100.0,-,-,-,-,-,-,-,-,-,-,0.0,-,-,-,-,-,-,-,-,-,0.0,-,-,-,-,-,0.0,-,-,-,-,0.0,-,-,-,-,-,-,-,-,-,-,-,0.0,-,-,-,-,-,-,-,-,0.0,-,-,-,0.0,44.1,17.9,0.233
1940,7832,74200,Patel N.D.,1983,,-,-,-,0.0,-,-,-,-,-,-,-,-,-,0.0,-,-,-,0.0,-,-,0.0,0.0,-,-,-,-,-,0.0,-,-,-,0.0,-,-,-,-,-,-,-,-,-,-,0.0,-,-,-,-,-,-,-,-,-,-,-,-,-,-,-,-,-,0.0,-,-,-,-,-,-,0.0,-,-,0.0,-,-,-,-,-,-,-,0.0,-,-,-,-,-,-,-,-,-,-,-,0.0,-,-,-,-,-,-,,-,0.0,-,-,-,-,-,-,-,40.2,-,-,0.0,-,-,-,-,-,-,-,-,-,-,-,-,-,-,-,-,59.8,-,-,-,0.0,-,-,-,-,0.0,-,-,-,100.0,-,-,-,-,-,-,-,-,-,-,0.0,-,-,-,-,-,-,-,-,-,0.0,-,-,-,-,-,0.0,-,-,-,-,0.0,-,-,-,-,-,-,-,-,-,-,-,0.0,-,-,-,-,-,-,-,-,0.0,-,-,-,0.0,51.9,21.2,0.225
1941,7832,74201,Patel N.D.,1983,,-,-,-,0.0,-,-,-,-,-,-,-,-,-,0.0,-,-,-,0.0,-,-,0.0,0.0,-,-,-,-,-,0.0,-,-,-,0.0,-,-,-,-,-,-,-,-,-,-,0.0,-,-,-,-,-,-,-,-,-,-,-,-,-,-,-,-,-,0.0,-,-,-,-,-,-,0.0,-,-,0.0,-,-,-,-,-,-,-,0.0,-,-,-,-,-,-,-,-,-,-,-,0.0,-,-,-,-,-,-,,-,0.0,-,-,-,-,-,-,-,46.2,-,-,0.0,-,-,-,-,-,-,-,-,-,-,-,-,-,-,-,-,53.8,-,-,-,0.0,-,-,-,-,0.0,-,-,-,100.0,-,-,-,-,-,-,-,-,-,-,0.0,-,-,-,-,-,-,-,-,-,0.0,-,-,-,-,-,0.0,-,-,-,-,0.0,-,-,-,-,-,-,-,-,-,-,-,0.0,-,-,-,-,-,-,-,-,0.0,-,-,-,0.0,55.9,23.0,0.216
1942,7832,74202,Patel N.D.,1983,,-,-,-,0.0,-,-,-,-,-,-,-,-,-,0.0,-,-,-,0.0,-,-,0.0,0.0,-,-,-,-,-,0.0,-,-,-,0.0,-,-,-,-,-,-,-,-,-,-,0.0,-,-,-,-,-,-,-,-,-,-,-,-,-,-,-,-,-,0.0,-,-,-,-,-,-,0.0,-,-,0.0,-,-,-,-,-,-,-,0.0,-,-,-,-,-,-,-,-,-,-,-,0.0,-,-,-,-,-,-,,-,0.0,-,-,-,-,-,-,-,49.5,-,-,0.0,-,-,-,-,-,-,-,-,-,-,-,-,-,-,-,-,50.5,-,-,-,0.0,-,-,-,-,0.0,-,-,-,100.0,-,-,-,-,-,-,-,-,-,-,0.0,-,-,-,-,-,-,-,-,-,0.0,-,-,-,-,-,0.0,-,-,-,-,0.0,-,-,-,-,-,-,-,-,-,-,-,0.0,-,-,-,-,-,-,-,-,0.0,-,-,-,0.0,57.2,23.6,0.212
1943,7832,74203,Patel N.D.,1983,,-,-,-,0.0,-,-,-,-,-,-,-,-,-,0.0,-,-,-,0.0,-,-,0.0,0.0,-,-,-,-,-,0.0,-,-,-,0.0,-,-,-,-,-,-,-,-,-,-,0.0,-,-,-,-,-,-,-,-,-,-,-,-,-,-,-,-,-,0.0,-,-,-,-,-,-,0.0,-,-,0.0,-,-,-,-,-,-,-,0.0,-,-,-,-,-,-,-,-,-,-,-,0.0,-,-,-,-,-,-,,-,0.0,-,-,-,-,-,-,-,49.8,-,-,0.0,-,-,-,-,-,-,-,-,-,-,-,-,-,-,-,-,50.2,-,-,-,0.0,-,-,-,-,0.0,-,-,-,100.0,-,-,-,-,-,-,-,-,-,-,0.0,-,-,-,-,-,-,-,-,-,0.0,-,-,-,-,-,0.0,-,-,-,-,0.0,-,-,-,-,-,-,-,-,-,-,-,0.0,-,-,-,-,-,-,-,-,0.0,-,-,-,0.0,57.8,23.9,0.209
1944,7832,74204,Patel N.D.,1983,,-,-,-,0.0,-,-,-,-,-,-,-,-,-,0.0,-,-,-,0.0,-,-,0.0,0.0,-,-,-,-,-,0.0,-,-,-,0.0,-,-,-,-,-,-,-,-,-,-,0.0,-,-,-,-,-,-,-,-,-,-,-,-,-,-,-,-,-,0.0,-,-,-,-,-,-,0.0,-,-,0.0,-,-,-,-,-,-,-,0.0,-,-,-,-,-,-,-,-,-,-,-,0.0,-,-,-,-,-,-,,-,0.0,-,-,-,-,-,-,-,54.8,-,-,0.0,-,-,-,-,-,-,-,-,-,-,-,-,-,-,-,-,45.2,-,-,-,0.0,-,-,-,-,0.0,-,-,-,100.0,-,-,-,-,-,-,-,-,-,-,0.0,-,-,-,-,-,-,-,-,-,0.0,-,-,-,-,-,0.0,-,-,-,-,0.0,-,-,-,-,-,-,-,-,-,-,-,0.0,-,-,-,-,-,-,-,-,0.0,-,-,-,0.0,61.5,25.4,0.211
1945,7832,74205,Patel N.D.,1983,,-,-,-,0.0,-,-,-,-,-,-,-,-,-,0.0,-,-,-,0.0,-,-,0.0,0.0,-,-,-,-,-,0.0,-,-,-,0.0,-,-,-,-,-,-,-,-,-,-,0.0,-,-,-,-,-,-,-,-,-,-,-,-,-,-,-,-,-,0.0,-,-,-,-,-,-,0.0,-,-,0.0,-,-,-,-,-,-,-,0.0,-,-,-,-,-,-,-,-,-,-,-,0.0,-,-,-,-,-,-,,-,0.0,-,-,-,-,-,-,-,55,-,-,0.0,-,-,-,-,-,-,-,-,-,-,-,-,-,-,-,-,45.0,-,-,-,0.0,-,-,-,-,0.0,-,-,-,100.0,-,-,-,-,-,-,-,-,-,-,0.0,-,-,-,-,-,-,-,-,-,0.0,-,-,-,-,-,0.0,-,-,-,-,0.0,-,-,-,-,-,-,-,-,-,-,-,0.0,-,-,-,-,-,-,-,-,0.0,-,-,-,0.0,61.4,25.3,0.223
1946,7832,74206,Patel N.D.,1983,,-,-,-,0.0,-,-,-,-,-,-,-,-,-,0.0,-,-,-,0.0,-,-,0.0,0.0,-,-,-,-,-,0.0,-,-,-,0.0,-,-,-,-,-,-,-,-,-,-,0.0,-,-,-,-,-,-,-,-,-,-,-,-,-,-,-,-,-,0.0,-,-,-,-,-,-,0.0,-,-,0.0,-,-,-,-,-,-,-,0.0,-,-,-,-,-,-,-,-,-,-,-,0.0,-,-,-,-,-,-,,-,0.0,-,-,-,-,-,-,-,57.6,-,-,0.0,-,-,-,-,-,-,-,-,-,-,-,-,-,-,-,-,42.4,-,-,-,0.0,-,-,-,-,0.0,-,-,-,100.0,-,-,-,-,-,-,-,-,-,-,0.0,-,-,-,-,-,-,-,-,-,0.0,-,-,-,-,-,0.0,-,-,-,-,0.0,-,-,-,-,-,-,-,-,-,-,-,0.0,-,-,-,-,-,-,-,-,0.0,-,-,-,0.0,56.3,23.0,0.223
1947,7832,74207,Patel N.D.,1983,,-,-,-,0.0,-,-,-,-,-,-,-,-,-,0.0,-,-,-,0.0,-,-,0.0,0.0,-,-,-,-,-,0.0,-,-,-,0.0,-,-,-,-,-,-,-,-,-,-,0.0,-,-,-,-,-,-,-,-,-,-,-,-,-,-,-,-,-,0.0,-,-,-,-,-,-,0.0,-,-,0.0,-,-,-,-,-,-,-,0.0,-,-,-,-,-,-,-,-,-,-,-,0.0,-,-,-,-,-,-,,-,0.0,-,-,-,-,-,-,-,65.2,-,-,0.0,-,-,-,-,-,-,-,-,-,-,-,-,-,-,-,-,34.8,-,-,-,0.0,-,-,-,-,0.0,-,-,-,100.0,-,-,-,-,-,-,-,-,-,-,0.0,-,-,-,-,-,-,-,-,-,0.0,-,-,-,-,-,0.0,-,-,-,-,0.0,-,-,-,-,-,-,-,-,-,-,-,0.0,-,-,-,-,-,-,-,-,0.0,-,-,-,0.0,57.0,23.2,0.228
1948,7832,74208,Patel N.D.,1983,,-,-,-,0.0,-,-,-,-,-,-,-,-,-,0.0,-,-,-,0.0,-,-,0.0,0.0,-,-,-,-,-,0.0,-,-,-,0.0,-,-,-,-,-,-,-,-,-,-,0.0,-,-,-,-,-,-,-,-,-,-,-,-,-,-,-,-,-,0.0,-,-,-,-,-,-,0.0,-,-,0.0,-,-,-,-,-,-,-,0.0,-,-,-,-,-,-,-,-,-,-,-,0.0,-,-,-,-,-,-,,-,0.0,-,-,-,-,-,-,-,68.8,-,-,0.0,-,-,-,-,-,-,-,-,-,-,-,-,-,-,-,-,31.2,-,-,-,0.0,-,-,-,-,0.0,-,-,-,100.0,-,-,-,-,-,-,-,-,-,-,0.0,-,-,-,-,-,-,-,-,-,0.0,-,-,-,-,-,0.0,-,-,-,-,0.0,-,-,-,-,-,-,-,-,-,-,-,0.0,-,-,-,-,-,-,-,-,0.0,-,-,-,0.0,56.4,22.8,0.226
1949,7832,74209,Patel N.D.,1983,,-,-,-,0.0,-,-,-,-,-,-,-,-,-,0.0,-,-,-,0.0,-,-,0.0,0.0,-,-,-,-,-,0.0,-,-,-,0.0,-,-,-,-,-,-,-,-,-,-,0.0,-,-,-,-,-,-,-,-,-,-,-,-,-,-,-,-,-,0.0,-,-,-,-,-,-,0.0,-,-,0.0,-,-,-,-,-,-,-,0.0,-,-,-,-,-,-,-,-,-,-,-,0.0,-,-,-,-,-,-,,-,0.0,-,-,-,-,-,-,-,69.8,-,-,0.0,-,-,-,-,-,-,-,-,-,-,-,-,-,-,-,-,30.2,-,-,-,0.0,-,-,-,-,0.0,-,-,-,100.0,-,-,-,-,-,-,-,-,-,-,0.0,-,-,-,-,-,-,-,-,-,0.0,-,-,-,-,-,0.0,-,-,-,-,0.0,-,-,-,-,-,-,-,-,-,-,-,0.0,-,-,-,-,-,-,-,-,0.0,-,-,-,0.0,53.7,21.7,0.235
1950,7836,74227,Higazy A.A.,1989,,-,-,-,0.0,-,-,-,-,-,-,-,-,-,0.0,-,-,-,0.0,-,-,0.0,0.0,-,-,-,-,-,0.0,-,-,-,0.0,-,-,-,-,-,-,-,-,-,-,0.0,-,-,-,-,-,-,-,-,-,-,-,-,-,-,-,-,-,0.0,-,-,-,-,-,-,0.0,-,-,0.0,-,-,-,-,-,-,-,0.0,-,-,-,-,-,-,-,-,-,-,-,0.0,-,-,-,-,-,-,,-,0.0,-,-,-,-,-,-,-,-,-,-,0.0,-,-,-,-,-,-,-,-,-,-,-,-,-,-,-,-,100.0,-,-,-,0.0,-,-,-,-,0.0,-,-,-,100.0,-,-,-,-,-,-,-,-,-,-,0.0,-,-,-,-,-,-,-,-,-,0.0,-,-,-,-,-,0.0,-,-,-,-,0.0,-,-,-,-,-,-,-,-,-,-,-,0.0,-,-,-,-,-,-,-,-,0.0,-,-,-,0.0,31.3,12.1,0.294
1951,7836,74228,Higazy A.A.,1989,,-,-,-,0.0,-,-,-,-,-,-,-,-,-,0.0,-,-,-,0.0,-,-,0.0,0.0,-,-,-,-,-,0.0,-,-,-,0.0,-,-,-,-,-,-,-,-,-,-,0.0,-,-,-,-,-,-,-,-,-,-,-,-,-,-,-,-,-,0.0,-,-,-,-,-,-,0.0,-,-,0.0,-,-,-,-,-,-,-,0.0,-,-,-,-,-,-,-,-,-,-,-,0.0,-,-,-,-,-,-,,-,0.0,-,-,-,-,-,-,-,-,-,-,0.0,-,-,-,-,-,-,-,-,-,-,-,-,-,-,-,-,85.98,-,-,-,0.0,-,-,-,-,0.0,-,-,-,100.0,-,-,-,-,-,-,-,-,-,-,0.0,-,-,-,-,-,-,-,-,-,0.0,-,-,-,-,-,0.0,-,-,-,-,0.0,-,-,-,-,-,-,-,-,-,-,-,0.0,-,-,-,-,-,-,-,-,14.02,-,-,-,0.0,38.6,15.1,0.278
1952,7836,74229,Higazy A.A.,1989,,-,-,-,0.0,-,-,-,-,-,-,-,-,-,0.0,-,-,-,0.0,-,-,0.0,0.0,-,-,-,-,-,0.0,-,-,-,0.0,-,-,-,-,-,-,-,-,-,-,0.0,-,-,-,-,-,-,-,-,-,-,-,-,-,-,-,-,-,0.0,-,-,-,-,-,-,0.0,-,-,0.0,-,-,-,-,-,-,-,0.0,-,-,-,-,-,-,-,-,-,-,-,0.0,-,-,-,-,-,-,,-,0.0,-,-,-,-,-,-,-,-,-,-,0.0,-,-,-,-,-,-,-,-,-,-,-,-,-,-,-,-,75.72,-,-,-,0.0,-,-,-,-,0.0,-,-,-,100.0,-,-,-,-,-,-,-,-,-,-,0.0,-,-,-,-,-,-,-,-,-,0.0,-,-,-,-,-,0.0,-,-,-,-,0.0,-,-,-,-,-,-,-,-,-,-,-,0.0,-,-,-,-,-,-,-,-,24.28,-,-,-,0.0,42.6,16.9,0.26
1953,7836,74230,Higazy A.A.,1989,,-,-,-,0.0,-,-,-,-,-,-,-,-,-,0.0,-,-,-,0.0,-,-,0.0,0.0,-,-,-,-,-,0.0,-,-,-,0.0,-,-,-,-,-,-,-,-,-,-,0.0,-,-,-,-,-,-,-,-,-,-,-,-,-,-,-,-,-,0.0,-,-,-,-,-,-,0.0,-,-,0.0,-,-,-,-,-,-,-,0.0,-,-,-,-,-,-,-,-,-,-,-,0.0,-,-,-,-,-,-,,-,0.0,-,-,-,-,-,-,-,-,-,-,0.0,-,-,-,-,-,-,-,-,-,-,-,-,-,-,-,-,66.55,-,-,-,0.0,-,-,-,-,0.0,-,-,-,100.0,-,-,-,-,-,-,-,-,-,-,0.0,-,-,-,-,-,-,-,-,-,0.0,-,-,-,-,-,0.0,-,-,-,-,0.0,-,-,-,-,-,-,-,-,-,-,-,0.0,-,-,-,-,-,-,-,-,33.45,-,-,-,0.0,44.8,17.9,0.251
1954,7836,74231,Higazy A.A.,1989,,-,-,-,0.0,-,-,-,-,-,-,-,-,-,0.0,-,-,-,0.0,-,-,0.0,0.0,-,-,-,-,-,0.0,-,-,-,0.0,-,-,-,-,-,-,-,-,-,-,0.0,-,-,-,-,-,-,-,-,-,-,-,-,-,-,-,-,-,0.0,-,-,-,-,-,-,0.0,-,-,0.0,-,-,-,-,-,-,-,0.0,-,-,-,-,-,-,-,-,-,-,-,0.0,-,-,-,-,-,-,,-,0.0,-,-,-,-,-,-,-,-,-,-,0.0,-,-,-,-,-,-,-,-,-,-,-,-,-,-,-,-,57.0,-,-,-,0.0,-,-,-,-,0.0,-,-,-,100.0,-,-,-,-,-,-,-,-,-,-,0.0,-,-,-,-,-,-,-,-,-,0.0,-,-,-,-,-,0.0,-,-,-,-,0.0,-,-,-,-,-,-,-,-,-,-,-,0.0,-,-,-,-,-,-,-,-,43.0,-,-,-,0.0,44.7,17.9,0.249
1955,7836,74232,Higazy A.A.,1989,,-,-,-,0.0,-,-,-,-,-,-,-,-,-,0.0,-,-,-,0.0,-,-,0.0,0.0,-,-,-,-,-,0.0,-,-,-,0.0,-,-,-,-,-,-,-,-,-,-,0.0,-,-,-,-,-,-,-,-,-,-,-,-,-,-,-,-,-,0.0,-,-,-,-,-,-,0.0,-,-,0.0,-,-,-,-,-,-,-,0.0,-,-,-,-,-,-,-,-,-,-,-,0.0,-,-,-,-,-,-,,-,0.0,-,-,-,-,-,-,-,-,-,-,0.0,-,-,-,-,-,-,-,-,-,-,-,-,-,-,-,-,56.8,-,-,-,0.0,-,-,-,-,0.0,-,-,-,100.0,-,-,-,-,-,-,-,-,-,-,0.0,-,-,-,-,-,-,-,-,-,0.0,-,-,-,-,-,0.0,-,-,-,-,0.0,-,-,-,-,-,-,-,-,-,-,-,0.0,-,-,-,-,-,-,-,-,43.2,-,-,-,0.0,44.4,17.8,0.247
1956,7836,74233,Higazy A.A.,1989,,-,-,-,0.0,-,-,-,-,-,-,-,-,-,0.0,-,-,-,0.0,-,-,0.0,0.0,-,-,-,-,-,0.0,-,-,-,0.0,-,-,-,-,-,-,-,-,-,-,0.0,-,-,-,-,-,-,-,-,-,-,-,-,-,-,-,-,-,0.0,-,-,-,-,-,-,0.0,-,-,0.0,-,-,-,-,-,-,-,0.0,-,-,-,-,-,-,-,-,-,-,-,0.0,-,-,-,-,-,-,,-,0.0,-,-,-,-,-,-,-,-,-,-,0.0,-,-,-,-,-,-,-,-,-,-,-,-,-,-,-,-,52.45,-,-,-,0.0,-,-,-,-,0.0,-,-,-,100.0,-,-,-,-,-,-,-,-,-,-,0.0,-,-,-,-,-,-,-,-,-,0.0,-,-,-,-,-,0.0,-,-,-,-,0.0,-,-,-,-,-,-,-,-,-,-,-,0.0,-,-,-,-,-,-,-,-,47.55,-,-,-,0.0,38.8,15.3,0.268
1957,7836,74234,Higazy A.A.,1989,,-,-,-,0.0,-,-,-,-,-,-,-,-,-,0.0,-,-,-,0.0,-,-,0.0,0.0,-,-,-,-,-,0.0,-,-,-,0.0,-,-,-,-,-,-,-,-,-,-,0.0,-,-,-,-,-,-,-,-,-,-,-,-,-,-,-,-,-,0.0,-,-,-,-,-,-,0.0,-,-,0.0,-,-,-,-,-,-,-,0.0,-,-,-,-,-,-,-,-,-,-,-,0.0,-,-,-,-,-,-,,-,0.0,-,-,-,-,-,-,-,-,-,-,0.0,-,-,-,-,-,-,-,-,-,-,-,-,-,-,-,-,46.5,-,-,-,0.0,-,-,-,-,0.0,-,-,-,100.0,-,-,-,-,-,-,-,-,-,-,0.0,-,-,-,-,-,-,-,-,-,0.0,-,-,-,-,-,0.0,-,-,-,-,0.0,-,-,-,-,-,-,-,-,-,-,-,0.0,-,-,-,-,-,-,-,-,53.5,-,-,-,0.0,39.9,15.9,0.255
1958,7836,74235,Higazy A.A.,1989,,-,-,-,0.0,-,-,-,-,-,-,-,-,-,0.0,-,-,-,0.0,-,-,0.0,0.0,-,-,-,-,-,0.0,-,-,-,0.0,-,-,-,-,-,-,-,-,-,-,0.0,-,-,-,-,-,-,-,-,-,-,-,-,-,-,-,-,-,0.0,-,-,-,-,-,-,0.0,-,-,0.0,-,-,-,-,-,-,-,0.0,-,-,-,-,-,-,-,-,-,-,-,0.0,-,-,-,-,-,-,,-,0.0,-,-,-,-,-,-,-,-,-,-,0.0,-,-,-,-,-,-,-,-,-,-,-,-,-,-,-,-,43.68,-,-,-,0.0,-,-,-,-,0.0,-,-,-,100.0,-,-,-,-,-,-,-,-,-,-,0.0,-,-,-,-,-,-,-,-,-,0.0,-,-,-,-,-,0.0,-,-,-,-,0.0,-,-,-,-,-,-,-,-,-,-,-,0.0,-,-,-,-,-,-,-,-,56.32,-,-,-,0.0,41.1,16.4,0.253
1959,7836,74236,Higazy A.A.,1989,,-,-,-,0.0,-,-,-,-,-,-,-,-,-,0.0,-,-,-,0.0,-,-,0.0,0.0,-,-,-,-,-,0.0,-,-,-,0.0,-,-,-,-,-,-,-,-,-,-,0.0,-,-,-,-,-,-,-,-,-,-,-,-,-,-,-,-,-,0.0,-,-,-,-,-,-,0.0,-,-,0.0,-,-,-,-,-,-,-,0.0,-,-,-,-,-,-,-,-,-,-,-,0.0,-,-,-,-,-,-,,-,0.0,-,-,-,-,-,-,-,-,-,-,0.0,-,-,-,-,-,-,-,-,-,-,-,-,-,-,-,-,39.31,-,-,-,0.0,-,-,-,-,0.0,-,-,-,100.0,-,-,-,-,-,-,-,-,-,-,0.0,-,-,-,-,-,-,-,-,-,0.0,-,-,-,-,-,0.0,-,-,-,-,0.0,-,-,-,-,-,-,-,-,-,-,-,0.0,-,-,-,-,-,-,-,-,60.69,-,-,-,0.0,41.6,16.5,0.261
1960,7836,74237,Higazy A.A.,1989,,-,-,-,0.0,-,-,-,-,-,-,-,-,-,0.0,-,-,-,0.0,-,-,0.0,0.0,-,-,-,-,-,0.0,-,-,-,0.0,-,-,-,-,-,-,-,-,-,-,0.0,-,-,-,-,-,-,-,-,-,-,-,-,-,-,-,-,-,0.0,-,-,-,-,-,-,0.0,-,-,0.0,-,-,-,-,-,-,-,0.0,-,-,-,-,-,-,-,-,-,-,-,0.0,-,-,-,-,-,-,,-,0.0,-,-,-,-,-,-,-,-,-,-,0.0,-,-,-,-,-,-,-,-,-,-,-,-,-,-,-,-,34.75,-,-,-,0.0,-,-,-,-,0.0,-,-,-,100.0,-,-,-,-,-,-,-,-,-,-,0.0,-,-,-,-,-,-,-,-,-,0.0,-,-,-,-,-,0.0,-,-,-,-,0.0,-,-,-,-,-,-,-,-,-,-,-,0.0,-,-,-,-,-,-,-,-,65.25,-,-,-,0.0,43.1,17.1,0.26
1961,7836,74238,Higazy A.A.,1989,,-,-,-,0.0,-,-,-,-,-,-,-,-,-,0.0,-,-,-,0.0,-,-,0.0,0.0,-,-,-,-,-,0.0,-,-,-,0.0,-,-,-,-,-,-,-,-,-,-,0.0,-,-,-,-,-,-,-,-,-,-,-,-,-,-,-,-,-,0.0,-,-,-,-,-,-,0.0,-,-,0.0,-,-,-,-,-,-,-,0.0,-,-,-,-,-,-,-,-,-,-,-,0.0,-,-,-,-,-,-,,-,0.0,-,-,-,-,-,-,-,-,-,-,0.0,-,-,-,-,-,-,-,-,-,-,-,-,-,-,-,-,31.5,-,-,-,0.0,-,-,-,-,0.0,-,-,-,100.0,-,-,-,-,-,-,-,-,-,-,0.0,-,-,-,-,-,-,-,-,-,0.0,-,-,-,-,-,0.0,-,-,-,-,0.0,-,-,-,-,-,-,-,-,-,-,-,0.0,-,-,-,-,-,-,-,-,68.5,-,-,-,0.0,46.2,18.1,0.276
1962,7836,74239,Higazy A.A.,1989,,-,-,-,0.0,-,-,-,-,-,-,-,-,-,0.0,-,-,-,0.0,-,-,0.0,0.0,-,-,-,-,-,0.0,-,-,-,0.0,-,-,-,-,-,-,-,-,-,-,0.0,-,-,-,-,-,-,-,-,-,-,-,-,-,-,-,-,-,0.0,-,-,-,-,-,-,0.0,-,-,0.0,-,-,-,-,-,-,-,0.0,-,-,-,-,-,-,-,-,-,-,-,0.0,-,-,-,-,-,-,,-,0.0,-,-,-,-,-,-,-,-,-,-,0.0,-,-,-,-,-,-,-,-,-,-,-,-,-,-,-,-,29.95,-,-,-,0.0,-,-,-,-,0.0,-,-,-,100.0,-,-,-,-,-,-,-,-,-,-,0.0,-,-,-,-,-,-,-,-,-,0.0,-,-,-,-,-,0.0,-,-,-,-,0.0,-,-,-,-,-,-,-,-,-,-,-,0.0,-,-,-,-,-,-,-,-,70.05,-,-,-,0.0,46.5,18.2,0.277
1963,7836,74240,Higazy A.A.,1989,,-,-,-,0.0,-,-,-,-,-,-,-,-,-,0.0,-,-,-,0.0,-,-,0.0,0.0,-,-,-,-,-,0.0,-,-,-,0.0,-,-,-,-,-,-,-,-,-,-,0.0,-,-,-,-,-,-,-,-,-,-,-,-,-,-,-,-,-,0.0,-,-,-,-,-,-,0.0,-,-,0.0,-,-,-,-,-,-,-,0.0,-,-,-,-,-,-,-,-,-,-,-,0.0,-,-,-,-,-,-,,-,0.0,-,-,-,-,-,-,-,-,-,-,0.0,-,-,-,-,-,-,-,-,-,-,-,-,-,-,-,-,25.0,-,-,-,0.0,-,-,-,-,0.0,-,-,-,100.0,-,-,-,-,-,-,-,-,-,-,0.0,-,-,-,-,-,-,-,-,-,0.0,-,-,-,-,-,0.0,-,-,-,-,0.0,-,-,-,-,-,-,-,-,-,-,-,0.0,-,-,-,-,-,-,-,-,75.0,-,-,-,0.0,59.1,23.0,0.285
1964,7849,74328,Mierzejewski A.,1988,,-,-,-,0.0,-,-,-,-,-,-,-,-,-,0.0,-,-,-,0.0,-,-,0.0,0.0,-,-,-,-,-,0.0,-,-,-,0.0,-,-,-,-,-,-,-,-,-,-,0.0,-,-,-,-,-,-,-,-,-,-,-,-,-,-,-,-,-,0.0,-,-,-,-,-,-,0.0,-,-,0.0,-,-,-,-,-,-,-,0.0,-,-,-,-,-,-,-,15,-,-,-,0.0,-,-,-,-,-,-,,-,0.0,-,-,-,-,-,-,-,-,-,-,0.0,-,-,-,-,-,-,-,-,-,-,-,-,-,-,-,-,85.0,-,-,-,0.0,-,-,-,-,15.0,-,-,-,100.0,-,-,-,-,-,-,-,-,-,-,0.0,-,-,-,-,-,-,-,-,-,0.0,-,-,-,-,-,0.0,-,-,-,-,0.0,-,-,-,-,-,-,-,-,-,-,-,0.0,-,-,-,-,-,-,-,-,0.0,-,-,-,0.0,57.2,23.04,0.241
1965,7849,74329,Mierzejewski A.,1988,,-,-,-,0.0,-,-,-,-,-,-,-,-,-,0.0,-,-,-,0.0,-,-,0.0,0.0,-,-,-,-,-,0.0,-,-,-,0.0,-,-,-,-,-,-,-,-,-,-,0.0,-,-,-,-,-,-,-,-,-,-,-,-,-,-,-,-,-,0.0,-,-,-,-,-,-,0.0,-,-,0.0,-,-,-,-,-,-,-,0.0,-,-,-,-,-,-,-,-,-,-,-,0.0,-,-,-,-,-,-,,-,0.0,-,-,-,-,-,-,-,-,-,-,0.0,-,-,-,-,-,-,-,-,-,-,-,-,-,-,-,-,95.0,-,-,-,0.0,-,-,-,-,5.0,-,-,-,100.0,-,-,-,-,-,-,-,-,-,-,0.0,5,-,-,-,-,-,-,-,-,0.0,-,-,-,-,-,0.0,-,-,-,-,0.0,-,-,-,-,-,-,-,-,-,-,-,0.0,-,-,-,-,-,-,-,-,0.0,-,-,-,0.0,,,0.22
1966,7849,74330,Mierzejewski A.,1988,,-,-,-,0.0,-,-,-,-,-,-,-,-,-,0.0,-,-,-,0.0,-,-,0.0,0.0,-,-,-,-,-,0.0,-,-,-,0.0,-,-,-,-,-,-,-,-,-,-,0.0,-,-,-,-,-,-,-,-,-,-,-,-,-,-,-,-,-,0.0,-,-,-,-,-,-,0.0,-,-,0.0,-,-,-,-,-,-,-,0.0,-,-,-,-,-,-,-,-,-,-,-,0.0,-,-,-,-,-,-,,-,0.0,-,-,-,-,-,-,-,-,-,-,0.0,-,-,-,-,-,-,-,-,-,-,-,-,-,-,-,-,90.0,-,-,-,0.0,-,-,-,-,10.0,-,-,-,100.0,-,-,-,-,-,-,-,-,-,-,0.0,10,-,-,-,-,-,-,-,-,0.0,-,-,-,-,-,0.0,-,-,-,-,0.0,-,-,-,-,-,-,-,-,-,-,-,0.0,-,-,-,-,-,-,-,-,0.0,-,-,-,0.0,,,0.23
1967,7849,74331,Mierzejewski A.,1988,,-,-,-,0.0,-,-,-,-,-,-,-,-,-,0.0,-,-,-,0.0,-,-,0.0,0.0,-,-,-,-,-,0.0,-,-,-,0.0,-,-,-,-,-,-,-,-,-,-,0.0,-,-,-,-,-,-,-,-,-,-,-,-,-,-,-,-,-,0.0,-,-,-,-,-,-,0.0,-,-,0.0,-,-,-,-,-,-,-,0.0,-,-,-,-,-,-,-,-,-,-,-,0.0,-,-,-,-,-,-,,-,0.0,-,-,-,-,-,-,-,-,-,-,0.0,-,-,-,-,-,-,-,-,-,-,-,-,-,-,-,-,85.0,-,-,-,0.0,-,-,-,-,15.0,-,-,-,100.0,-,-,-,-,-,-,-,-,-,-,0.0,15,-,-,-,-,-,-,-,-,0.0,-,-,-,-,-,0.0,-,-,-,-,0.0,-,-,-,-,-,-,-,-,-,-,-,0.0,-,-,-,-,-,-,-,-,0.0,-,-,-,0.0,57.8,23.68,0.22
1968,7849,74332,Mierzejewski A.,1988,,-,-,-,0.0,-,-,-,-,-,-,-,-,-,0.0,-,-,-,0.0,-,-,0.0,0.0,-,-,-,-,-,0.0,-,-,-,0.0,-,-,-,-,-,-,-,-,-,-,0.0,-,-,-,-,-,-,-,-,-,-,-,-,-,-,-,-,-,0.0,-,-,-,-,-,-,0.0,-,-,0.0,-,-,-,-,-,-,-,0.0,-,-,-,-,-,-,-,-,-,-,-,0.0,-,-,-,-,-,-,,-,0.0,-,-,-,-,-,-,-,-,-,-,0.0,-,-,-,-,-,-,-,-,-,-,-,-,-,-,-,-,80.0,-,-,-,0.0,-,-,-,-,20.0,-,-,-,100.0,-,-,-,-,-,-,-,-,-,-,0.0,20,-,-,-,-,-,-,-,-,0.0,-,-,-,-,-,0.0,-,-,-,-,0.0,-,-,-,-,-,-,-,-,-,-,-,0.0,-,-,-,-,-,-,-,-,0.0,-,-,-,0.0,,,0.2
1969,7849,74333,Mierzejewski A.,1988,,-,-,-,0.0,-,-,-,-,-,-,-,-,-,0.0,-,-,-,0.0,-,-,0.0,0.0,-,-,-,-,-,0.0,-,-,-,0.0,-,-,-,-,-,-,-,-,-,-,0.0,-,-,-,-,-,-,-,-,-,-,-,-,-,-,-,-,-,0.0,-,-,-,-,-,-,0.0,-,-,0.0,-,-,-,-,-,-,-,0.0,-,-,-,-,-,-,-,-,-,-,-,0.0,-,-,-,-,-,-,,-,0.0,-,-,-,-,-,-,-,-,-,-,0.0,-,-,-,-,-,-,-,-,-,-,-,-,-,-,-,-,75.0,-,-,-,0.0,-,-,-,-,25.0,-,-,-,100.0,-,-,-,-,-,-,-,-,-,-,0.0,25,-,-,-,-,-,-,-,-,0.0,-,-,-,-,-,0.0,-,-,-,-,0.0,-,-,-,-,-,-,-,-,-,-,-,0.0,-,-,-,-,-,-,-,-,0.0,-,-,-,0.0,,,0.26
1970,7856,74377,Patel N.D.,1983,,-,-,-,0.0,-,-,-,-,-,-,-,-,-,0.0,-,-,-,0.0,-,-,0.0,0.0,-,-,-,-,-,0.0,-,-,-,0.0,-,-,-,-,-,-,-,-,-,-,0.0,-,-,-,-,-,-,-,-,-,-,-,-,-,-,-,-,-,0.0,-,-,-,-,-,-,0.0,-,-,49.6,-,-,-,-,-,-,-,0.0,-,-,-,-,-,-,-,-,-,-,-,0.0,-,-,-,-,-,-,,-,0.0,-,-,-,-,-,-,-,-,-,-,0.0,-,-,-,-,-,-,-,-,-,-,-,-,-,-,-,-,50.4,-,-,-,0.0,-,-,-,-,0.0,-,-,-,100.0,-,-,-,-,-,-,-,-,-,-,0.0,-,-,-,-,-,-,-,-,-,0.0,-,-,-,-,-,0.0,-,-,-,-,0.0,-,-,-,-,-,-,-,-,-,-,-,0.0,-,-,-,-,-,-,-,-,0.0,-,-,-,0.0,16.1,6.2,0.3
1971,7856,74378,Patel N.D.,1983,,-,-,-,0.0,-,-,-,-,-,-,-,-,-,0.0,-,-,-,0.0,-,-,0.0,0.0,-,-,-,-,-,0.0,-,-,-,0.0,-,-,-,-,-,-,-,-,-,-,0.0,-,-,-,-,-,-,-,-,-,-,-,-,-,-,-,-,-,0.0,-,-,-,-,-,-,0.0,-,-,48.0,-,-,-,-,-,-,-,0.0,-,-,-,-,-,-,-,-,-,-,-,0.0,-,-,-,-,-,-,,-,0.0,-,-,-,-,-,-,-,-,-,-,0.0,-,-,-,-,-,-,-,-,-,-,-,-,-,-,-,-,52.0,-,-,-,0.0,-,-,-,-,0.0,-,-,-,100.0,-,-,-,-,-,-,-,-,-,-,0.0,-,-,-,-,-,-,-,-,-,0.0,-,-,-,-,-,0.0,-,-,-,-,0.0,-,-,-,-,-,-,-,-,-,-,-,0.0,-,-,-,-,-,-,-,-,0.0,-,-,-,0.0,16.1,6.2,0.3
1972,7856,74379,Patel N.D.,1983,,-,-,-,0.0,-,-,-,-,-,-,-,-,-,0.0,-,-,-,0.0,-,-,0.0,0.0,-,-,-,-,-,0.0,-,-,-,0.0,-,-,-,-,-,-,-,-,-,-,0.0,-,-,-,-,-,-,-,-,-,-,-,-,-,-,-,-,-,0.0,-,-,-,-,-,-,0.0,-,-,44.0,-,-,-,-,-,-,-,0.0,-,-,-,-,-,-,-,-,-,-,-,0.0,-,-,-,-,-,-,,-,0.0,-,-,-,-,-,-,-,-,-,-,0.0,-,-,-,-,-,-,-,-,-,-,-,-,-,-,-,-,56.0,-,-,-,0.0,-,-,-,-,0.0,-,-,-,100.0,-,-,-,-,-,-,-,-,-,-,0.0,-,-,-,-,-,-,-,-,-,0.0,-,-,-,-,-,0.0,-,-,-,-,0.0,-,-,-,-,-,-,-,-,-,-,-,0.0,-,-,-,-,-,-,-,-,0.0,-,-,-,0.0,18.1,7.1,0.28
1973,7856,74380,Patel N.D.,1983,,-,-,-,0.0,-,-,-,-,-,-,-,-,-,0.0,-,-,-,0.0,-,-,0.0,0.0,-,-,-,-,-,0.0,-,-,-,0.0,-,-,-,-,-,-,-,-,-,-,0.0,-,-,-,-,-,-,-,-,-,-,-,-,-,-,-,-,-,0.0,-,-,-,-,-,-,0.0,-,-,39.8,-,-,-,-,-,-,-,0.0,-,-,-,-,-,-,-,-,-,-,-,0.0,-,-,-,-,-,-,,-,0.0,-,-,-,-,-,-,-,-,-,-,0.0,-,-,-,-,-,-,-,-,-,-,-,-,-,-,-,-,60.2,-,-,-,0.0,-,-,-,-,0.0,-,-,-,100.0,-,-,-,-,-,-,-,-,-,-,0.0,-,-,-,-,-,-,-,-,-,0.0,-,-,-,-,-,0.0,-,-,-,-,0.0,-,-,-,-,-,-,-,-,-,-,-,0.0,-,-,-,-,-,-,-,-,0.0,-,-,-,0.0,19.9,7.8,0.28
1974,7856,74381,Patel N.D.,1983,,-,-,-,0.0,-,-,-,-,-,-,-,-,-,0.0,-,-,-,0.0,-,-,0.0,0.0,-,-,-,-,-,0.0,-,-,-,0.0,-,-,-,-,-,-,-,-,-,-,0.0,-,-,-,-,-,-,-,-,-,-,-,-,-,-,-,-,-,0.0,-,-,-,-,-,-,0.0,-,-,37.8,-,-,-,-,-,-,-,0.0,-,-,-,-,-,-,-,-,-,-,-,0.0,-,-,-,-,-,-,,-,0.0,-,-,-,-,-,-,-,-,-,-,0.0,-,-,-,-,-,-,-,-,-,-,-,-,-,-,-,-,62.2,-,-,-,0.0,-,-,-,-,0.0,-,-,-,100.0,-,-,-,-,-,-,-,-,-,-,0.0,-,-,-,-,-,-,-,-,-,0.0,-,-,-,-,-,0.0,-,-,-,-,0.0,-,-,-,-,-,-,-,-,-,-,-,0.0,-,-,-,-,-,-,-,-,0.0,-,-,-,0.0,20.5,8.0,0.28
1975,7856,74382,Patel N.D.,1983,,-,-,-,0.0,-,-,-,-,-,-,-,-,-,0.0,-,-,-,0.0,-,-,0.0,0.0,-,-,-,-,-,0.0,-,-,-,0.0,-,-,-,-,-,-,-,-,-,-,0.0,-,-,-,-,-,-,-,-,-,-,-,-,-,-,-,-,-,0.0,-,-,-,-,-,-,0.0,-,-,31.5,-,-,-,-,-,-,-,0.0,-,-,-,-,-,-,-,-,-,-,-,0.0,-,-,-,-,-,-,,-,0.0,-,-,-,-,-,-,-,-,-,-,0.0,-,-,-,-,-,-,-,-,-,-,-,-,-,-,-,-,68.5,-,-,-,0.0,-,-,-,-,0.0,-,-,-,100.0,-,-,-,-,-,-,-,-,-,-,0.0,-,-,-,-,-,-,-,-,-,0.0,-,-,-,-,-,0.0,-,-,-,-,0.0,-,-,-,-,-,-,-,-,-,-,-,0.0,-,-,-,-,-,-,-,-,0.0,-,-,-,0.0,23.2,9.2,0.26
1976,7857,74383,Patel N.D.,1983,,-,-,-,0.0,-,-,-,-,-,-,-,-,-,0.0,-,-,-,0.0,-,-,0.0,0.0,-,-,-,-,-,0.0,-,-,-,0.0,-,-,-,-,-,-,-,-,-,-,0.0,-,-,-,-,-,-,-,-,-,-,-,-,-,-,-,-,-,0.0,-,-,-,-,-,-,0.0,-,-,18.3,-,-,-,-,-,-,-,0.0,-,-,-,-,-,-,-,-,-,-,-,0.0,-,-,-,-,-,-,,-,0.0,-,-,-,-,-,-,-,-,-,-,0.0,-,-,-,-,-,-,-,-,-,-,-,-,-,-,-,-,81.7,-,-,-,0.0,-,-,-,-,0.0,-,-,-,100.0,-,-,-,-,-,-,-,-,-,-,0.0,-,-,-,-,-,-,-,-,-,0.0,-,-,-,-,-,0.0,-,-,-,-,0.0,-,-,-,-,-,-,-,-,-,-,-,0.0,-,-,-,-,-,-,-,-,0.0,-,-,-,0.0,24.5,9.6,0.28
1977,7857,74384,Patel N.D.,1983,,-,-,-,0.0,-,-,-,-,-,-,-,-,-,0.0,-,-,-,0.0,-,-,0.0,0.0,-,-,-,-,-,0.0,-,-,-,0.0,-,-,-,-,-,-,-,-,-,-,0.0,-,-,-,-,-,-,-,-,-,-,-,-,-,-,-,-,-,0.0,-,-,-,-,-,-,0.0,-,-,16.6,-,-,-,-,-,-,-,0.0,-,-,-,-,-,-,-,-,-,-,-,0.0,-,-,-,-,-,-,,-,0.0,-,-,-,-,-,-,-,-,-,-,0.0,-,-,-,-,-,-,-,-,-,-,-,-,-,-,-,-,83.4,-,-,-,0.0,-,-,-,-,0.0,-,-,-,100.0,-,-,-,-,-,-,-,-,-,-,0.0,-,-,-,-,-,-,-,-,-,0.0,-,-,-,-,-,0.0,-,-,-,-,0.0,-,-,-,-,-,-,-,-,-,-,-,0.0,-,-,-,-,-,-,-,-,0.0,-,-,-,0.0,24.5,9.6,0.28
1978,7857,74385,Patel N.D.,1983,,-,-,-,0.0,-,-,-,-,-,-,-,-,-,0.0,-,-,-,0.0,-,-,0.0,0.0,-,-,-,-,-,0.0,-,-,-,0.0,-,-,-,-,-,-,-,-,-,-,0.0,-,-,-,-,-,-,-,-,-,-,-,-,-,-,-,-,-,0.0,-,-,-,-,-,-,0.0,-,-,15.2,-,-,-,-,-,-,-,0.0,-,-,-,-,-,-,-,-,-,-,-,0.0,-,-,-,-,-,-,,-,0.0,-,-,-,-,-,-,-,-,-,-,0.0,-,-,-,-,-,-,-,-,-,-,-,-,-,-,-,-,84.8,-,-,-,0.0,-,-,-,-,0.0,-,-,-,100.0,-,-,-,-,-,-,-,-,-,-,0.0,-,-,-,-,-,-,-,-,-,0.0,-,-,-,-,-,0.0,-,-,-,-,0.0,-,-,-,-,-,-,-,-,-,-,-,0.0,-,-,-,-,-,-,-,-,0.0,-,-,-,0.0,25.1,9.7,0.27
1979,7858,74386,Patel N.D.,1983,,-,-,-,0.0,-,-,-,-,-,-,-,-,-,0.0,-,-,-,0.0,-,-,0.0,0.0,-,-,-,-,-,0.0,-,-,-,0.0,-,-,-,-,-,-,-,-,-,-,0.0,-,-,-,-,-,-,-,-,-,-,-,-,-,-,-,-,-,0.0,-,-,-,-,-,-,0.0,-,-,11.8,-,-,-,-,-,-,-,0.0,-,-,-,-,-,-,-,-,-,-,-,0.0,-,-,-,-,-,-,,-,0.0,-,-,-,-,-,-,-,-,-,-,0.0,-,-,-,-,-,-,-,-,-,-,-,-,-,-,-,-,88.2,-,-,-,0.0,-,-,-,-,0.0,-,-,-,100.0,-,-,-,-,-,-,-,-,-,-,0.0,-,-,-,-,-,-,-,-,-,0.0,-,-,-,-,-,0.0,-,-,-,-,0.0,-,-,-,-,-,-,-,-,-,-,-,0.0,-,-,-,-,-,-,-,-,0.0,-,-,-,0.0,25.9,10.2,0.27
1980,7858,74387,Patel N.D.,1983,,-,-,-,0.0,-,-,-,-,-,-,-,-,-,0.0,-,-,-,0.0,-,-,0.0,0.0,-,-,-,-,-,0.0,-,-,-,0.0,-,-,-,-,-,-,-,-,-,-,0.0,-,-,-,-,-,-,-,-,-,-,-,-,-,-,-,-,-,0.0,-,-,-,-,-,-,0.0,-,-,3.8,-,-,-,-,-,-,-,0.0,-,-,-,-,-,-,-,-,-,-,-,0.0,-,-,-,-,-,-,,-,0.0,-,-,-,-,-,-,-,-,-,-,0.0,-,-,-,-,-,-,-,-,-,-,-,-,-,-,-,-,96.2,-,-,-,0.0,-,-,-,-,0.0,-,-,-,100.0,-,-,-,-,-,-,-,-,-,-,0.0,-,-,-,-,-,-,-,-,-,0.0,-,-,-,-,-,0.0,-,-,-,-,0.0,-,-,-,-,-,-,-,-,-,-,-,0.0,-,-,-,-,-,-,-,-,0.0,-,-,-,0.0,27.1,10.6,0.28
1981,7858,74388,Patel N.D.,1983,,-,-,-,0.0,-,-,-,-,-,-,-,-,-,0.0,-,-,-,0.0,-,-,0.0,0.0,-,-,-,-,-,0.0,-,-,-,0.0,-,-,-,-,-,-,-,-,-,-,0.0,-,-,-,-,-,-,-,-,-,-,-,-,-,-,-,-,-,0.0,-,-,-,-,-,-,0.0,-,-,1.2,-,-,-,-,-,-,-,0.0,-,-,-,-,-,-,-,-,-,-,-,0.0,-,-,-,-,-,-,,-,0.0,-,-,-,-,-,-,-,-,-,-,0.0,-,-,-,-,-,-,-,-,-,-,-,-,-,-,-,-,98.8,-,-,-,0.0,-,-,-,-,0.0,-,-,-,100.0,-,-,-,-,-,-,-,-,-,-,0.0,-,-,-,-,-,-,-,-,-,0.0,-,-,-,-,-,0.0,-,-,-,-,0.0,-,-,-,-,-,-,-,-,-,-,-,0.0,-,-,-,-,-,-,-,-,0.0,-,-,-,0.0,28.9,11.2,0.29
1982,7858,74389,Patel N.D.,1983,,-,-,-,0.0,-,-,-,-,-,-,-,-,-,0.0,-,-,-,0.0,-,-,0.0,0.0,-,-,-,-,-,0.0,-,-,-,0.0,-,-,-,-,-,-,-,-,-,-,0.0,-,-,-,-,-,-,-,-,-,-,-,-,-,-,-,-,-,0.0,-,-,-,-,-,-,0.0,-,-,0.7,-,-,-,-,-,-,-,0.0,-,-,-,-,-,-,-,-,-,-,-,0.0,-,-,-,-,-,-,,-,0.0,-,-,-,-,-,-,-,-,-,-,0.0,-,-,-,-,-,-,-,-,-,-,-,-,-,-,-,-,99.3,-,-,-,0.0,-,-,-,-,0.0,-,-,-,100.0,-,-,-,-,-,-,-,-,-,-,0.0,-,-,-,-,-,-,-,-,-,0.0,-,-,-,-,-,0.0,-,-,-,-,0.0,-,-,-,-,-,-,-,-,-,-,-,0.0,-,-,-,-,-,-,-,-,0.0,-,-,-,0.0,31.3,12.1,0.29
1983,7877,74494,Bridge B.,1983,,-,-,-,0.0,-,-,-,100,-,-,-,-,-,0.0,-,-,-,0.0,-,-,0.0,0.0,-,-,-,-,-,0.0,-,-,-,0.0,-,-,-,-,-,-,-,-,-,-,0.0,-,-,-,-,-,-,-,-,-,-,-,-,-,-,-,-,-,0.0,-,-,-,-,-,-,0.0,-,-,0.0,-,-,-,-,-,-,-,0.0,-,-,-,-,-,-,-,-,-,-,-,0.0,-,-,-,-,-,-,,-,0.0,-,-,-,-,-,-,-,-,-,-,0.0,-,-,-,-,-,-,-,-,-,-,-,-,-,-,-,-,0.0,-,-,-,0.0,-,-,-,-,100.0,-,-,-,100.0,-,-,-,-,-,-,-,-,-,-,0.0,-,-,-,-,-,-,-,-,-,0.0,-,-,-,-,-,0.0,-,-,-,-,0.0,-,-,-,-,-,-,-,-,-,-,-,0.0,-,-,-,-,-,-,-,-,0.0,-,-,-,0.0,11.9,4.5,0.32
1984,7877,77255,Bridge B.,1983,,-,-,-,0.0,-,-,-,-,-,-,-,-,-,100.0,-,-,-,0.0,-,-,0.0,0.0,-,-,-,-,-,0.0,-,-,-,0.0,-,-,-,-,-,-,-,-,-,-,0.0,-,-,-,-,-,-,-,-,-,-,-,-,-,-,-,-,-,0.0,-,-,-,-,-,-,0.0,-,-,0.0,-,-,-,-,-,-,-,0.0,-,-,-,-,-,-,-,-,-,-,-,0.0,-,-,-,-,-,-,,-,0.0,-,-,-,-,-,-,-,-,-,-,0.0,-,-,-,-,-,-,-,-,-,-,-,-,-,-,-,-,0.0,-,-,-,0.0,-,-,-,-,100.0,-,-,-,100.0,-,-,-,-,-,-,-,-,-,-,0.0,-,-,-,-,-,-,-,-,-,0.0,-,-,-,-,-,0.0,-,-,-,-,0.0,-,-,-,-,-,-,-,-,-,-,-,0.0,-,-,-,-,-,-,-,-,0.0,-,-,-,0.0,15.9,6.1,0.3
1985,7877,77256,Bridge B.,1983,,-,-,-,0.0,-,-,-,-,-,-,-,-,-,0.0,-,-,-,0.0,-,-,0.0,0.0,-,-,-,-,-,0.0,-,-,-,0.0,-,-,-,-,-,-,-,-,-,-,0.0,-,-,-,-,-,-,-,-,-,-,-,-,-,-,-,-,-,0.0,-,-,-,-,-,-,0.0,-,-,0.0,-,-,-,-,-,-,-,0.0,-,-,-,-,-,-,-,-,-,-,-,0.0,-,-,-,-,-,-,,-,0.0,-,-,-,-,-,-,-,-,-,-,0.0,-,-,-,-,-,-,-,-,-,-,-,-,-,-,-,-,100.0,-,-,-,0.0,-,-,-,-,0.0,-,-,-,100.0,-,-,-,-,-,-,-,-,-,-,0.0,-,-,-,-,-,-,-,-,-,0.0,-,-,-,-,-,0.0,-,-,-,-,0.0,-,-,-,-,-,-,-,-,-,-,-,0.0,-,-,-,-,-,-,-,-,0.0,-,-,-,0.0,31.3,12.1,0.29
1986,7887,74522,Nikoltseva N.P.,1986,,-,-,-,0.0,-,-,-,-,-,-,-,-,-,0.0,-,-,-,0.0,-,-,0.0,0.0,-,-,-,-,-,0.0,-,-,-,0.0,-,-,-,-,-,-,-,-,-,-,0.0,-,-,-,-,-,-,-,-,-,-,-,-,-,-,-,-,-,0.0,-,-,-,-,-,-,0.0,-,-,0.0,-,-,-,-,-,-,-,0.0,-,-,-,-,-,-,-,-,-,-,-,50.0,-,-,-,-,-,-,,-,0.0,-,-,-,-,-,-,-,-,-,-,0.0,-,-,-,-,-,-,-,-,-,-,-,-,-,-,-,-,50.0,-,-,-,0.0,-,-,-,-,0.0,-,-,-,100.0,-,-,-,-,-,-,-,-,-,-,0.0,-,-,-,-,-,-,-,-,-,0.0,-,-,-,-,-,0.0,-,-,-,-,0.0,-,-,-,-,-,-,-,-,-,-,-,0.0,-,-,-,-,-,-,-,-,0.0,-,-,-,0.0,51.0,20.0,0.29
1987,7887,74523,Nikoltseva N.P.,1986,,-,-,-,0.0,-,-,-,-,-,-,-,-,-,0.0,-,-,-,0.0,-,-,0.0,0.0,-,-,-,-,-,0.0,-,-,-,0.0,-,-,-,-,-,-,-,-,-,-,0.0,-,-,-,-,-,-,-,-,-,-,-,-,-,-,-,-,-,0.0,-,-,-,-,-,-,0.0,-,-,0.0,-,-,-,-,-,-,-,0.0,-,-,-,-,-,-,-,-,-,-,-,0.0,-,-,-,-,-,-,,-,0.0,-,-,-,-,-,-,-,-,-,-,50.0,-,-,-,-,-,-,-,-,-,-,-,-,-,-,-,-,50.0,-,-,-,0.0,-,-,-,-,0.0,-,-,-,100.0,-,-,-,-,-,-,-,-,-,-,0.0,-,-,-,-,-,-,-,-,-,0.0,-,-,-,-,-,0.0,-,-,-,-,0.0,-,-,-,-,-,-,-,-,-,-,-,0.0,-,-,-,-,-,-,-,-,0.0,-,-,-,0.0,37.0,14.0,0.3
1988,7896,74549,Lambson E.F.,1984,,-,-,-,1.5,-,-,-,-,-,-,-,-,-,0.0,-,-,-,0.0,-,-,0.0,0.0,-,-,-,-,-,0.0,-,-,-,0.0,-,-,-,-,-,-,-,-,-,-,0.0,-,-,-,-,-,-,-,-,-,-,-,-,-,-,-,-,-,0.0,-,-,-,-,-,-,0.0,-,-,0.0,-,-,-,-,-,-,-,0.0,-,-,-,-,-,-,-,-,-,-,-,0.0,-,-,-,-,-,-,,-,0.0,-,-,-,-,-,-,-,-,-,-,0.0,-,-,-,-,-,-,-,-,-,-,-,-,-,-,-,-,0.0,-,-,-,0.0,-,-,-,-,1.5,-,-,-,100.0,-,-,-,-,-,-,-,-,-,-,0.0,-,-,-,-,-,-,-,-,-,0.0,-,-,-,-,-,98.5,-,-,-,-,0.0,-,-,-,-,-,-,-,-,-,-,-,0.0,-,-,-,-,-,-,-,-,0.0,-,-,-,0.0,50.7,20.55,0.233
1989,7922,69926,Tarumi T.,1991,,-,-,-,1.225115,-,-,-,-,-,-,-,-,-,13.45669,-,-,-,0.0,-,-,0.0,0.0,-,-,-,-,-,0.0,-,-,-,0.0,-,-,-,-,-,-,-,-,-,-,0.0,-,-,-,-,0.7852,-,-,-,-,-,-,-,-,-,-,-,-,0.0,-,-,-,-,-,-,0.0,-,-,0.0,-,-,-,-,-,-,-,0.0,-,-,0.5248,-,-,-,-,-,-,-,-,0.0,-,-,-,-,-,-,,-,0.0,-,-,-,-,-,-,-,-,-,-,6.046293,-,-,-,-,-,-,-,-,-,-,-,-,-,-,-,-,0.0,-,-,-,0.0,-,-,-,-,14.6818,-,-,-,99.47517,-,-,-,-,-,-,-,-,-,-,77.96189,-,-,-,-,-,-,-,-,-,0.0,-,-,-,-,-,0.0,-,-,-,-,0.0,-,-,-,-,-,-,-,-,-,-,-,0.0,-,-,-,-,-,-,-,-,0.0,-,-,-,0.0,96.0,39.66,0.21
1990,7922,69927,Tarumi T.,1991,,-,-,-,1.90521,-,-,-,-,-,-,-,-,-,18.60167,-,-,-,0.0,-,-,0.0,0.0,-,-,-,-,-,0.0,-,-,-,0.0,-,-,-,-,-,-,-,-,-,-,0.0,-,-,-,-,0.814,-,-,-,-,-,-,-,-,-,-,-,-,0.0,-,-,-,-,-,-,0.0,-,-,0.0,-,-,-,-,-,-,-,0.0,-,-,0.5441,-,-,-,-,-,-,-,-,0.0,-,-,-,-,-,-,,-,0.0,-,-,-,-,-,-,-,-,-,-,10.44751,-,-,-,-,-,-,-,-,-,-,-,-,-,-,-,-,0.0,-,-,-,0.8703327,-,-,-,-,20.50688,-,-,-,99.45588,-,-,-,-,-,-,-,-,-,-,66.81712,-,-,-,-,-,-,-,-,-,0.0,-,-,-,-,-,0.0,-,-,-,-,0.0,-,-,-,-,-,-,-,-,-,-,-,0.0,-,-,-,-,-,-,-,-,0.0,-,-,-,0.0,98.0,39.51,0.24
1991,7922,69928,Tarumi T.,1991,,-,-,-,13.94027,-,-,-,-,-,-,-,-,-,23.81871,-,-,-,0.0,-,-,0.0,0.0,-,-,-,-,-,4.224424,-,-,-,0.0,-,-,-,-,-,-,-,-,-,-,0.0,-,-,-,-,0.9927,-,-,-,-,-,-,-,-,-,-,-,-,0.0,-,-,-,-,-,-,0.0,-,-,0.0,-,-,-,-,-,-,-,0.0,-,-,0.6636,-,-,-,-,-,-,-,-,0.0,-,-,-,-,-,-,,-,0.0,-,-,-,-,-,-,-,-,-,-,17.83685,-,-,-,-,-,-,-,-,-,-,-,-,-,-,-,-,12.23878,-,-,-,0.0,-,-,-,-,37.75898,-,-,-,99.33644,-,-,-,-,-,-,-,-,-,-,26.28471,-,-,-,-,-,-,-,-,-,0.0,-,-,-,-,-,0.0,-,-,-,-,0.0,-,-,-,-,-,-,-,-,-,-,-,0.0,-,-,-,-,-,-,-,-,0.0,-,-,-,0.0,97.0,39.75,0.22
1992,7922,69929,Tarumi T.,1991,,-,-,-,2.204814,-,-,-,-,-,-,-,-,-,12.91612,-,-,-,0.0,-,-,0.0,0.0,-,-,-,-,-,0.0,-,-,-,0.0,-,-,-,-,-,-,-,-,-,-,0.0,-,-,-,-,-,-,-,-,-,-,-,-,-,-,-,-,-,0.0,-,-,-,-,-,-,0.0,-,-,0.0,-,-,-,-,-,-,-,0.0,-,-,-,-,-,-,-,-,-,-,-,0.0,-,-,-,-,-,-,,-,3.563528,-,-,-,-,-,-,-,-,-,-,8.564058,-,-,-,-,-,-,-,-,-,-,-,-,-,-,-,-,0.0,-,-,-,0.0,-,-,-,-,15.12093,-,-,-,100.0,-,-,-,-,-,-,-,-,-,-,72.75148,-,-,-,-,-,-,-,-,-,0.0,-,-,-,-,-,0.0,-,-,-,-,0.0,-,-,-,-,-,-,-,-,-,-,-,0.0,-,-,-,-,-,-,-,-,0.0,-,-,-,0.0,97.0,40.08,0.21
1993,7922,69930,Tarumi T.,1991,,-,-,-,0.5777691,-,-,-,-,-,-,-,-,-,0.0,-,-,-,0.0,-,-,0.0,0.0,-,-,-,-,-,10.29504,-,-,-,0.0,-,-,-,-,-,-,-,-,-,-,0.0,-,-,-,-,-,-,-,-,-,-,-,-,-,-,-,-,-,0.0,-,-,-,-,-,-,0.0,-,-,0.0,-,-,-,-,-,-,-,0.0,-,-,-,-,-,-,-,-,-,-,-,0.0,-,-,-,-,-,-,,-,6.285006,-,-,-,-,-,-,-,-,-,-,12.64146,-,-,-,-,-,-,-,-,-,-,-,-,-,-,-,-,0.0,-,-,-,0.0,-,-,-,-,0.5777691,-,-,-,100.0,-,-,-,-,-,-,-,-,-,-,70.20074,-,-,-,-,-,-,-,-,-,0.0,-,-,-,-,-,0.0,-,-,-,-,0.0,-,-,-,-,-,-,-,-,-,-,-,0.0,-,-,-,-,-,-,-,-,0.0,-,-,-,0.0,100.0,40.32,0.24
1994,7923,69931,Tarumi T.,1991,,-,-,-,3.133676,-,-,-,-,-,-,-,-,-,19.2754,-,-,-,0.0,-,-,0.0,0.0,-,-,-,-,-,0.0,-,-,-,0.0,-,-,-,-,-,-,-,-,-,-,0.0,-,-,-,-,0.8033,-,-,-,-,-,-,-,-,-,-,-,-,0.0,-,-,-,-,-,-,0.0,-,-,0.0,-,-,-,-,-,-,-,0.0,-,-,0.537,-,-,-,-,-,-,-,-,0.0,-,-,-,-,-,-,,-,0.0,-,-,-,-,-,-,-,-,-,-,10.3104,-,-,-,-,-,-,-,-,-,-,-,-,-,-,-,-,0.0,-,-,-,0.0,-,-,-,-,22.40908,-,-,-,99.46301,-,-,-,-,-,-,-,-,-,-,65.94019,-,-,-,-,-,-,-,-,-,0.0,-,-,-,-,-,0.0,-,-,-,-,0.0,-,-,-,-,-,-,-,-,-,-,-,0.0,-,-,-,-,-,-,-,-,0.0,-,-,-,0.0,98.0,39.83,0.23
1995,8207,58554,Ota R.,1983,,-,-,-,0.0,2.9,-,-,-,-,-,-,-,-,0.0,-,-,18.4,0.0,-,-,0.0,0.0,-,-,-,-,-,0.0,-,-,-,0.0,-,-,-,-,-,-,-,-,-,-,0.0,-,-,-,-,-,-,-,-,-,-,-,-,-,-,-,-,-,0.0,-,-,-,-,-,-,0.0,-,-,0.0,-,-,-,-,-,-,-,0.0,-,-,-,-,-,-,-,-,-,14.6,-,0.0,-,-,-,-,-,-,,-,0.0,-,-,-,-,-,-,-,-,-,-,0.0,-,-,-,5.8,-,-,-,-,-,-,-,-,-,-,-,-,0.0,-,-,-,0.0,-,-,-,-,0.0,-,-,-,0.0,-,-,-,-,-,-,-,-,-,-,0.0,-,-,-,-,-,-,-,-,-,0.0,-,-,-,-,-,0.0,-,-,-,-,0.0,-,-,-,-,-,-,-,-,-,-,-,0.0,-,-,-,-,-,-,-,-,0.0,-,-,58.3,0.0,59.6,22.83,0.306
1996,8207,58555,Ota R.,1983,,-,-,-,0.0,4,-,-,-,-,-,-,-,-,0.0,-,-,27.6,0.0,-,-,0.0,0.0,-,-,-,-,-,0.0,-,-,-,0.0,-,-,-,-,-,-,-,-,-,-,0.0,-,-,-,-,-,-,-,-,-,-,-,-,-,-,-,-,-,0.0,-,-,-,-,-,-,0.0,-,-,0.0,-,-,-,-,-,-,-,0.0,-,-,-,-,-,-,-,-,-,9.4,-,0.0,-,-,-,-,-,-,,-,0.0,-,-,-,-,-,-,-,-,-,-,0.0,-,-,-,4,-,-,-,-,-,-,-,-,-,-,-,-,0.0,-,-,-,0.0,-,-,-,-,0.0,-,-,-,0.0,-,-,-,-,-,-,-,-,-,-,0.0,-,-,-,-,-,-,-,-,-,0.0,-,-,-,-,-,0.0,-,-,-,-,0.0,-,-,-,-,-,-,-,-,-,-,-,0.0,-,-,-,-,-,-,-,-,0.0,-,-,55,0.0,58.1,22.3,0.304
1997,8207,58556,Ota R.,1983,,-,-,-,0.0,3.904,-,-,-,-,-,-,-,-,0.0,-,-,22.52,0.0,-,-,0.0,0.0,-,-,-,-,-,0.0,-,-,-,0.0,-,-,-,-,-,-,-,-,-,-,0.0,-,-,-,-,-,-,-,-,-,-,-,-,-,-,-,-,-,0.0,-,-,-,-,-,-,0.0,-,-,0.0,-,-,-,-,-,-,-,0.0,-,-,-,-,-,-,-,-,-,14.72,-,0.0,-,-,-,-,-,-,,-,0.0,-,-,-,-,-,-,-,-,-,-,0.0,-,-,-,3.904,-,-,-,-,-,-,-,-,-,-,-,-,0.0,-,-,-,0.0,-,-,-,-,0.0,-,-,-,0.0,-,-,-,-,-,-,-,-,-,-,0.0,-,-,-,-,-,-,-,-,-,0.0,-,-,-,-,-,0.0,-,-,-,-,0.0,-,-,-,-,-,-,-,-,-,-,-,0.0,-,-,-,-,-,-,-,-,0.0,-,-,54.96,0.0,55.9,21.44,0.304
1998,8207,58557,Ota R.,1983,,-,-,-,0.0,4,-,-,-,-,-,-,-,-,0.0,-,-,24,0.0,-,-,0.0,0.0,-,-,-,-,-,0.0,-,-,-,0.0,-,-,-,-,-,-,-,-,-,-,0.0,-,-,-,-,-,-,-,-,-,-,-,-,-,-,-,-,-,0.0,-,-,-,-,-,-,0.0,-,-,0.0,-,-,-,-,-,-,-,0.0,-,-,-,-,-,-,-,-,-,18,-,0.0,-,-,-,-,-,-,,-,0.0,-,-,-,-,-,-,-,-,-,-,0.0,-,-,-,4,-,-,-,-,-,-,-,-,-,-,-,-,0.0,-,-,-,0.0,-,-,-,-,0.0,-,-,-,0.0,-,-,-,-,-,-,-,-,-,-,0.0,-,-,-,-,-,-,-,-,-,0.0,-,-,-,-,-,0.0,-,-,-,-,0.0,-,-,-,-,-,-,-,-,-,-,-,0.0,-,-,-,-,-,-,-,-,0.0,-,-,50,0.0,57.4,22.02,0.303
1999,8271,65473,Cook L.M.,1987,,-,-,-,0.0,-,-,-,-,-,-,-,-,-,,-,-,-,0.0,-,-,0.0,0.0,-,-,-,-,-,0.0,-,-,-,0.0,-,-,-,-,-,-,-,-,-,-,0.0,-,-,-,-,-,-,-,-,-,-,-,-,-,-,-,-,-,0.0,-,-,-,-,-,-,0.0,-,-,0.0,-,-,-,-,-,-,-,,-,-,-,-,-,-,-,-,-,-,-,0.0,-,-,-,-,-,-,,-,0.0,-,-,-,-,-,-,-,-,-,-,0.0,-,-,-,-,-,-,-,-,-,-,-,-,-,-,-,-,,-,-,-,0.0,-,-,-,-,,-,-,-,,-,-,-,-,-,-,-,-,-,-,0.0,-,-,-,-,-,-,-,-,-,0.0,-,-,-,-,-,0.0,-,-,-,-,0.0,-,-,-,-,-,-,-,-,-,-,-,0.0,-,-,-,-,-,-,-,-,0.0,-,-,-,0.0,50.0,19.88,0.257
2000,8271,65474,Cook L.M.,1987,,-,-,-,0.0,-,-,-,-,-,-,-,-,-,,-,-,-,0.0,-,-,0.0,0.0,-,-,-,-,-,0.0,-,-,-,0.0,-,-,-,-,-,-,-,-,-,-,0.0,-,-,-,-,-,-,-,-,-,-,-,-,-,-,-,-,-,0.0,-,-,-,-,-,-,0.0,-,-,0.0,-,-,-,-,-,-,-,,-,-,-,-,-,-,-,-,-,-,-,0.0,-,-,-,-,-,-,,-,0.0,-,-,-,-,-,-,-,-,-,-,0.0,-,-,-,-,-,-,-,-,-,-,-,-,-,-,-,-,,-,-,-,0.0,-,-,-,-,,-,-,-,,-,-,-,-,-,-,-,-,-,-,0.0,-,-,-,-,-,-,-,-,-,0.0,-,-,-,-,-,0.0,-,-,-,-,0.0,-,-,-,-,-,-,-,-,-,-,-,0.0,-,-,-,-,-,-,-,-,0.0,-,-,-,0.0,43.1,17.14,0.257
2001,8271,65475,Cook L.M.,1987,,-,-,-,0.0,-,-,-,-,-,-,-,-,-,,-,-,-,0.0,-,-,0.0,0.0,-,-,-,-,-,0.0,-,-,-,0.0,-,-,-,-,-,-,-,-,-,-,0.0,-,-,-,-,-,-,-,-,-,-,-,-,-,-,-,-,-,0.0,-,-,-,-,-,-,0.0,-,-,0.0,-,-,-,-,-,-,-,,-,-,-,-,-,-,-,-,-,-,-,0.0,-,-,-,-,-,-,,-,0.0,-,-,-,-,-,-,-,-,-,-,0.0,-,-,-,-,-,-,-,-,-,-,-,-,-,-,-,-,,-,-,-,0.0,-,-,-,-,,-,-,-,,-,-,-,-,-,-,-,-,-,-,0.0,-,-,-,-,-,-,-,-,-,0.0,-,-,-,-,-,0.0,-,-,-,-,0.0,-,-,-,-,-,-,-,-,-,-,-,0.0,-,-,-,-,-,-,-,-,0.0,-,-,-,0.0,51.0,21.03,0.212
2002,8271,65476,Cook L.M.,1987,,-,-,-,0.0,-,-,-,-,-,-,-,-,-,,-,-,-,0.0,-,-,0.0,0.0,-,-,-,-,-,0.0,-,-,-,0.0,-,-,-,-,-,-,-,-,-,-,0.0,-,-,-,-,-,-,-,-,-,-,-,-,-,-,-,-,-,0.0,-,-,-,-,-,-,0.0,-,-,0.0,-,-,-,-,-,-,-,,-,-,-,-,-,-,-,-,-,-,-,0.0,-,-,-,-,-,-,,-,0.0,-,-,-,-,-,-,-,-,-,-,0.0,-,-,-,-,-,-,-,-,-,-,-,-,-,-,-,-,,-,-,-,0.0,-,-,-,-,,-,-,-,,-,-,-,-,-,-,-,-,-,-,,-,-,-,-,-,-,-,-,-,0.0,-,-,-,-,-,0.0,-,-,-,-,0.0,-,-,-,-,-,-,-,-,-,-,-,0.0,-,-,-,-,-,-,-,-,0.0,-,-,-,0.0,53.9,21.78,0.237
2003,8271,65477,Cook L.M.,1987,,-,-,-,0.0,-,-,-,-,-,-,-,-,-,,-,-,-,0.0,-,-,0.0,0.0,-,-,-,-,-,0.0,-,-,-,0.0,-,-,-,-,-,-,-,-,-,-,0.0,-,-,-,-,-,-,-,-,-,-,-,-,-,-,-,-,-,0.0,-,-,-,-,-,-,0.0,-,-,0.0,-,-,-,-,-,-,-,,-,-,-,-,-,-,-,-,-,-,-,0.0,-,-,-,-,-,-,,-,0.0,-,-,-,-,-,-,-,-,-,-,0.0,-,-,-,-,-,-,-,-,-,-,-,-,-,-,-,-,,-,-,-,0.0,-,-,-,-,,-,-,-,,-,-,-,-,-,-,-,-,-,-,0.0,-,-,-,-,-,-,-,-,-,0.0,-,-,-,-,-,0.0,-,-,-,-,0.0,-,-,-,-,-,-,-,-,-,-,-,0.0,-,-,-,-,-,-,-,-,,-,-,-,0.0,52.9,21.21,0.247
2004,8271,65478,Cook L.M.,1987,,-,-,-,0.0,-,-,-,-,-,-,-,-,-,,-,-,-,0.0,-,-,0.0,0.0,-,-,-,-,-,0.0,-,-,-,0.0,-,-,-,-,-,-,-,-,-,-,0.0,-,-,-,-,-,-,-,-,-,-,-,-,-,-,-,-,-,0.0,-,-,-,-,-,-,0.0,-,-,0.0,-,-,-,-,-,-,-,,-,-,-,-,-,-,-,-,-,-,-,0.0,-,-,-,-,-,-,,-,0.0,-,-,-,-,-,-,-,-,-,-,0.0,-,-,-,-,-,-,-,-,-,-,-,-,-,-,-,-,,-,-,-,0.0,-,-,-,-,,-,-,-,,-,-,-,-,-,-,-,-,-,-,,-,-,-,-,-,-,-,-,-,0.0,-,-,-,-,-,0.0,-,-,-,-,0.0,-,-,-,-,-,-,-,-,-,-,-,0.0,-,-,-,-,-,-,-,-,0.0,-,-,-,0.0,65.7,27.19,0.208
2005,8271,65479,Cook L.M.,1987,,-,-,-,0.0,-,-,-,-,-,-,-,-,-,,-,-,-,0.0,-,-,0.0,0.0,-,-,-,-,-,0.0,-,-,-,0.0,-,-,-,-,-,-,-,-,-,-,0.0,-,-,-,-,-,-,-,-,-,-,-,-,-,-,-,-,-,0.0,-,-,-,-,-,-,0.0,-,-,0.0,-,-,-,-,-,-,-,,-,-,-,-,-,-,-,-,-,-,-,0.0,-,-,-,-,-,-,,-,0.0,-,-,-,-,-,-,-,-,-,-,0.0,-,-,-,-,-,-,-,-,-,-,-,-,-,-,-,-,,-,-,-,0.0,-,-,-,-,,-,-,-,,-,-,-,-,-,-,-,-,-,-,,-,-,-,-,-,-,-,-,-,0.0,-,-,-,-,-,0.0,-,-,-,-,0.0,-,-,-,-,-,-,-,-,-,-,-,0.0,-,-,-,-,-,-,-,-,,-,-,-,0.0,54.9,21.96,0.25
2006,8381,59085,Delben A.,1993,,-,-,-,0.0,5,-,-,-,-,-,-,-,-,0.0,-,-,20.5,0.0,-,-,0.0,0.0,-,-,-,-,-,0.0,-,-,-,0.0,-,-,-,-,-,-,-,-,-,-,0.0,-,-,-,-,-,-,-,-,-,-,-,-,-,-,-,-,-,0.0,-,-,-,-,-,-,0.0,-,-,0.0,-,-,-,-,-,-,-,0.0,-,-,-,-,-,-,-,-,-,3.3,-,0.0,-,-,-,-,-,-,,-,0.0,-,-,-,-,-,-,-,-,-,-,0.0,-,-,-,14.2,-,-,-,-,-,-,-,-,-,-,-,-,0.0,-,-,-,0.0,-,-,-,-,0.0,-,-,-,0.0,-,-,-,-,-,-,-,-,-,-,0.0,-,-,-,-,-,-,-,-,-,0.0,-,-,-,-,-,0.0,-,-,-,-,0.0,-,-,-,-,-,-,-,-,-,-,-,0.0,-,-,-,-,-,-,-,-,0.0,-,-,57,0.0,53.3,20.5,0.299
2007,8381,59086,Delben A.,1993,,-,-,-,0.0,5,-,-,-,-,-,-,-,-,0.0,-,-,19.5,0.0,-,-,0.0,0.0,-,-,-,-,-,0.0,-,-,-,0.0,-,-,-,-,-,-,-,-,-,-,0.0,-,-,-,-,-,-,-,-,-,-,-,-,-,-,-,-,-,0.0,-,-,-,-,-,-,0.0,-,-,0.0,-,-,-,-,-,-,-,0.0,-,-,-,-,-,-,-,-,-,3.3,-,0.0,-,-,-,-,-,-,,-,0.0,-,-,-,-,-,-,-,-,-,-,0.0,-,-,-,15.2,-,-,-,-,-,-,-,-,-,-,-,-,0.0,-,-,-,0.0,-,-,-,-,0.0,-,-,-,0.0,-,-,-,-,-,-,-,-,-,-,0.0,-,-,-,-,-,-,-,-,-,0.0,-,-,-,-,-,0.0,-,-,-,-,0.0,-,-,-,-,-,-,-,-,-,-,-,0.0,-,-,-,-,-,-,-,-,0.0,-,-,57,0.0,51.2,19.9,0.286
2008,8381,59087,Delben A.,1993,,-,-,-,0.0,5,-,-,-,-,-,-,-,-,0.0,-,-,18.5,0.0,-,-,0.0,0.0,-,-,-,-,-,0.0,-,-,-,0.0,-,-,-,-,-,-,-,-,-,-,0.0,-,-,-,-,-,-,-,-,-,-,-,-,-,-,-,-,-,0.0,-,-,-,-,-,-,0.0,-,-,0.0,-,-,-,-,-,-,-,0.0,-,-,-,-,-,-,-,-,-,3.3,-,0.0,-,-,-,-,-,-,,-,0.0,-,-,-,-,-,-,-,-,-,-,0.0,-,-,-,16.2,-,-,-,-,-,-,-,-,-,-,-,-,0.0,-,-,-,0.0,-,-,-,-,0.0,-,-,-,0.0,-,-,-,-,-,-,-,-,-,-,0.0,-,-,-,-,-,-,-,-,-,0.0,-,-,-,-,-,0.0,-,-,-,-,0.0,-,-,-,-,-,-,-,-,-,-,-,0.0,-,-,-,-,-,-,-,-,0.0,-,-,57,0.0,53.7,20.7,0.29
2009,8381,59088,Delben A.,1993,,-,-,-,0.0,5,-,-,-,-,-,-,-,-,0.0,-,-,17.5,0.0,-,-,0.0,0.0,-,-,-,-,-,0.0,-,-,-,0.0,-,-,-,-,-,-,-,-,-,-,0.0,-,-,-,-,-,-,-,-,-,-,-,-,-,-,-,-,-,0.0,-,-,-,-,-,-,0.0,-,-,0.0,-,-,-,-,-,-,-,0.0,-,-,-,-,-,-,-,-,-,3.3,-,0.0,-,-,-,-,-,-,,-,0.0,-,-,-,-,-,-,-,-,-,-,0.0,-,-,-,17.2,-,-,-,-,-,-,-,-,-,-,-,-,0.0,-,-,-,0.0,-,-,-,-,0.0,-,-,-,0.0,-,-,-,-,-,-,-,-,-,-,0.0,-,-,-,-,-,-,-,-,-,0.0,-,-,-,-,-,0.0,-,-,-,-,0.0,-,-,-,-,-,-,-,-,-,-,-,0.0,-,-,-,-,-,-,-,-,0.0,-,-,57,0.0,54.2,21.8,0.31
2010,8381,59089,Delben A.,1993,,-,-,-,0.0,5,-,-,-,-,-,-,-,-,0.0,-,-,16.5,0.0,-,-,0.0,0.0,-,-,-,-,-,0.0,-,-,-,0.0,-,-,-,-,-,-,-,-,-,-,0.0,-,-,-,-,-,-,-,-,-,-,-,-,-,-,-,-,-,0.0,-,-,-,-,-,-,0.0,-,-,0.0,-,-,-,-,-,-,-,0.0,-,-,-,-,-,-,-,-,-,3.3,-,0.0,-,-,-,-,-,-,,-,0.0,-,-,-,-,-,-,-,-,-,-,0.0,-,-,-,18.2,-,-,-,-,-,-,-,-,-,-,-,-,0.0,-,-,-,0.0,-,-,-,-,0.0,-,-,-,0.0,-,-,-,-,-,-,-,-,-,-,0.0,-,-,-,-,-,-,-,-,-,0.0,-,-,-,-,-,0.0,-,-,-,-,0.0,-,-,-,-,-,-,-,-,-,-,-,0.0,-,-,-,-,-,-,-,-,0.0,-,-,57,0.0,54.3,21.0,0.29
2011,8381,59090,Delben A.,1993,,-,-,-,0.0,5,-,-,-,-,-,-,-,-,0.0,-,-,11.5,0.0,-,-,0.0,0.0,-,-,-,-,-,0.0,-,-,-,0.0,-,-,-,-,-,-,-,-,-,-,0.0,-,-,-,-,-,-,-,-,-,-,-,-,-,-,-,-,-,0.0,-,-,-,-,-,-,0.0,-,-,0.0,-,-,-,-,-,-,-,0.0,-,-,-,-,-,-,-,-,-,3.3,-,0.0,-,-,-,-,-,-,,-,0.0,-,-,-,-,-,-,-,-,-,-,0.0,-,-,-,23.2,-,-,-,-,-,-,-,-,-,-,-,-,0.0,-,-,-,0.0,-,-,-,-,0.0,-,-,-,0.0,-,-,-,-,-,-,-,-,-,-,0.0,-,-,-,-,-,-,-,-,-,0.0,-,-,-,-,-,0.0,-,-,-,-,0.0,-,-,-,-,-,-,-,-,-,-,-,0.0,-,-,-,-,-,-,-,-,0.0,-,-,57,0.0,55.0,21.7,0.27
2012,8381,59091,Delben A.,1993,,-,-,-,0.0,5,-,-,-,-,-,-,-,-,0.0,-,-,8.1,0.0,-,-,0.0,0.0,-,-,-,-,-,0.0,-,-,-,0.0,-,-,-,-,-,-,-,-,-,-,0.0,-,-,-,-,-,-,-,-,-,-,-,-,-,-,-,-,-,0.0,-,-,-,-,-,-,0.0,-,-,0.0,-,-,-,-,-,-,-,0.0,-,-,-,-,-,-,-,-,-,3.3,-,0.0,-,-,-,-,-,-,,-,0.0,-,-,-,-,-,-,-,-,-,-,0.0,-,-,-,26.6,-,-,-,-,-,-,-,-,-,-,-,-,0.0,-,-,-,0.0,-,-,-,-,0.0,-,-,-,0.0,-,-,-,-,-,-,-,-,-,-,0.0,-,-,-,-,-,-,-,-,-,0.0,-,-,-,-,-,0.0,-,-,-,-,0.0,-,-,-,-,-,-,-,-,-,-,-,0.0,-,-,-,-,-,-,-,-,0.0,-,-,57,0.0,55.0,21.3,0.29
2013,8498,66753,Franklin B.,1985,,-,-,-,8.562109,-,-,-,-,-,-,-,-,-,3.198134,-,-,-,4.255385,-,-,0.0,0.0,-,-,-,-,-,3.178904,-,-,-,0.0,-,-,-,-,-,-,-,-,-,-,0.0,-,-,-,-,-,-,-,-,-,-,-,-,-,-,-,-,-,0.0,-,-,-,-,-,-,0.0,-,-,0.0,-,-,-,-,-,-,-,0.0,-,-,-,-,-,-,-,-,-,-,-,0.0,-,-,-,-,-,-,,-,3.181733,-,-,-,-,-,-,-,-,-,-,0.0,-,-,-,-,-,-,-,-,-,-,-,-,-,-,-,-,0.0,-,-,-,0.1578417,-,-,-,-,11.76024,-,-,-,99.99999,-,-,-,-,-,-,-,-,-,-,64.82639,-,-,-,-,-,-,-,-,-,0.0,-,-,-,-,-,0.0,-,-,-,-,0.0,-,-,-,-,-,-,-,-,-,-,-,0.0,-,-,-,-,-,-,-,-,12.6395,-,-,-,0.0,83.0,33.33,0.245
