Repository: jacobergzhou/Poisson-Ratio

File: Non_metal_07242019.csv (part 27 of 91)
Index,Code,Glass #,Author,Year,Trademark,glass_comp,Ag2O,AgI,Al,Al2O3,AlF3,AlN,As,As2O3,As2O5,As2S3,As2Se3,AsSe,B,B2O3,BaCl2,BaF2,BaO,BeF2,BeO,Bi2O3,BiCl3,Br,Ca,CaF2,CaO,Cd,CdCl2,CdF2,CdO,Ce2O3,CeF3,CeO2,Cl,Co3O4,CoO,Cr2O3,Cs2O,CsCl,CsF,Cu2O,CuO,Dy2O3,Er,Er2O3,ErF3,Eu,Eu2O3,EuF3,F,Fe,Fe2O3,FeO,Ga,Ga2O3,Ga2S3,Ga2Se3,GaF3,Gd2O3,GdF3,Ge,GeO2,GeS2,GeSe2,H2O,HfF4,HfO2,Hg,Ho2O3,I,InF3,K,K2O,K2S,K2SO4,KBr,KCl,KF,KHF2,La,La2O3,La2S3,LaF3,Li,Li2O,Li2S,Li2SO4,LiBr,LiCl,LiF,LiI,MgF2,MgO,Mn2O3,MnF2,MnO,MnO2,MoO2,MoO3,N,Na,Na2O,Na2S,Na2SO4,NaCl,NaF,NaPO3,Nb2O5,Nd,Nd2O3,NdF3,NH4NO3,NiO,O,OH,P,P2O5,Pb,PbCl2,PbF2,PbO,PdO,Pr2O3,Pr6O11,PrF3,Rb2O,RbF,Rh2O3,RuO2,S,Sb,Sb2O3,Sb2S3,Sc2O3,Se,Si,Si3N4,SiC,SiO2,Sm2O3,Sn,SnO,SnO2,SO2,SO3,Sr,SrCl2,SrF2,SrO,Ta2O3,Ta2O5,Tb2O3,TbF3,Te,TeO2,Th,ThF4,ThO2,TiO2,Tl,Tl2O,Tl2Se,TlSe,Tm2O3,U,U3O8,UO2,V,V2O5,VO6,WO3,Y,Y2O3,Yb2O3,YbF3,YF3,ZnCl2,ZnF2,ZnO,ZnSO4,ZrF4,ZrO2,Young's modulus E (GPa),Shear modulus G (GPa),Poisson's ratio v
# 1838,30900,391618,Schilling F.R.,2001,nan,(Al2O3)10.68949107 (CaO)24.51276245 (MgO)14.44568144 (SiO2)50.35206504 ,0.0,0,0.0,10.68949107,0.0,0.0,0.0,0.0,0.0,0,0,0,0.0,0.0,0,0.0,0.0,0.0,0.0,0.0,0.0,0,0.0,0.0,24.51276245,0.0,0,0,0.0,0.0,0,0.0,0.0,0.0,0.0,0.0,0.0,0,0.0,0.0,0.0,0.0,0.0,0.0,0,0.0,0.0,0,0.0,0.0,0.0,0.0,0.0,0.0,0,0,0,0.0,0,0.0,0.0,0,0,0.0,0,0.0,0.0,0.0,0,0.0,0.0,0.0,0,0,0.0,0.0,0,0.0,0.0,0.0,0,0.0,0.0,0.0,0,0,0,0.0,0.0,0,0.0,14.44568144,0.0,0,0.0,0.0,0.0,0.0,0.0,0.0,0.0,0.0,0.0,0.0,0.0,0.0,0.0,0.0,0.0,0.0,0.0,0.0,0.0,0.0,0.0,0.0,0.0,0.0,0.0,0.0,0.0,0.0,0.0,0,0.0,0.0,0.0,0.0,0.0,0.0,0.0,0,0.0,0.0,0.0,0.0,0.0,50.35206504,0.0,0,0.0,0.0,0.0,0.0,0.0,0,0.0,0.0,0.0,0.0,0.0,0,0.0,0.0,0.0,0.0,0,0.0,0.0,0.0,0,0,0,0.0,0.0,0.0,0.0,0.0,0.0,0.0,0.0,0.0,0.0,0.0,0.0,0.0,0.0,0.0,0,0.0,0.0,99.3,39.1,0.272
# 1839,30900,391622,Schilling F.R.,2001,nan,(Al2O3)16.24073 (CaO)21.390320000000003 (MgO)15.077820000000001 (SiO2)47.291129999999995 ,0.0,0,0.0,16.24073,0.0,0.0,0.0,0.0,0.0,0,0,0,0.0,0.0,0,0.0,0.0,0.0,0.0,0.0,0.0,0,0.0,0.0,21.390320000000003,0.0,0,0,0.0,0.0,0,0.0,0.0,0.0,0.0,0.0,0.0,0,0.0,0.0,0.0,0.0,0.0,0.0,0,0.0,0.0,0,0.0,0.0,0.0,0.0,0.0,0.0,0,0,0,0.0,0,0.0,0.0,0,0,0.0,0,0.0,0.0,0.0,0,0.0,0.0,0.0,0,0,0.0,0.0,0,0.0,0.0,0.0,0,0.0,0.0,0.0,0,0,0,0.0,0.0,0,0.0,15.077820000000001,0.0,0,0.0,0.0,0.0,0.0,0.0,0.0,0.0,0.0,0.0,0.0,0.0,0.0,0.0,0.0,0.0,0.0,0.0,0.0,0.0,0.0,0.0,0.0,0.0,0.0,0.0,0.0,0.0,0.0,0.0,0,0.0,0.0,0.0,0.0,0.0,0.0,0.0,0,0.0,0.0,0.0,0.0,0.0,47.291129999999995,0.0,0,0.0,0.0,0.0,0.0,0.0,0,0.0,0.0,0.0,0.0,0.0,0,0.0,0.0,0.0,0.0,0,0.0,0.0,0.0,0,0,0,0.0,0.0,0.0,0.0,0.0,0.0,0.0,0.0,0.0,0.0,0.0,0.0,0.0,0.0,0.0,0,0.0,0.0,102.0,40.1,0.272
# 1840,31394,393489,Abd El0Moneim A,2006,nan,(Al2O3)25.4019 (B2O3)49.60267 (SrO)24.99543 ,0.0,0,0.0,25.4019,0.0,0.0,0.0,0.0,0.0,0,0,0,0.0,49.60267,0,0.0,0.0,0.0,0.0,0.0,0.0,0,0.0,0.0,0.0,0.0,0,0,0.0,0.0,0,0.0,0.0,0.0,0.0,0.0,0.0,0,0.0,0.0,0.0,0.0,0.0,0.0,0,0.0,0.0,0,0.0,0.0,0.0,0.0,0.0,0.0,0,0,0,0.0,0,0.0,0.0,0,0,0.0,0,0.0,0.0,0.0,0,0.0,0.0,0.0,0,0,0.0,0.0,0,0.0,0.0,0.0,0,0.0,0.0,0.0,0,0,0,0.0,0.0,0,0.0,0.0,0.0,0,0.0,0.0,0.0,0.0,0.0,0.0,0.0,0.0,0.0,0.0,0.0,0.0,0.0,0.0,0.0,0.0,0.0,0.0,0.0,0.0,0.0,0.0,0.0,0.0,0.0,0.0,0.0,0.0,0.0,0,0.0,0.0,0.0,0.0,0.0,0.0,0.0,0,0.0,0.0,0.0,0.0,0.0,0.0,0.0,0,0.0,0.0,0.0,0.0,0.0,0,0.0,24.99543,0.0,0.0,0.0,0,0.0,0.0,0.0,0.0,0,0.0,0.0,0.0,0,0,0,0.0,0.0,0.0,0.0,0.0,0.0,0.0,0.0,0.0,0.0,0.0,0.0,0.0,0.0,0.0,0,0.0,0.0,71.8,28.2,0.272
# 1841,32784,397215,Palanivelu N.,2006,nan,(PbO)15.77992915 (TeO2)55.17069831 (V2O5)29.04937253 ,0.0,0,0.0,0.0,0.0,0.0,0.0,0.0,0.0,0,0,0,0.0,0.0,0,0.0,0.0,0.0,0.0,0.0,0.0,0,0.0,0.0,0.0,0.0,0,0,0.0,0.0,0,0.0,0.0,0.0,0.0,0.0,0.0,0,0.0,0.0,0.0,0.0,0.0,0.0,0,0.0,0.0,0,0.0,0.0,0.0,0.0,0.0,0.0,0,0,0,0.0,0,0.0,0.0,0,0,0.0,0,0.0,0.0,0.0,0,0.0,0.0,0.0,0,0,0.0,0.0,0,0.0,0.0,0.0,0,0.0,0.0,0.0,0,0,0,0.0,0.0,0,0.0,0.0,0.0,0,0.0,0.0,0.0,0.0,0.0,0.0,0.0,0.0,0.0,0.0,0.0,0.0,0.0,0.0,0.0,0.0,0.0,0.0,0.0,0.0,0.0,0.0,0.0,0.0,0.0,15.77992915,0.0,0.0,0.0,0,0.0,0.0,0.0,0.0,0.0,0.0,0.0,0,0.0,0.0,0.0,0.0,0.0,0.0,0.0,0,0.0,0.0,0.0,0.0,0.0,0,0.0,0.0,0.0,0.0,0.0,0,0.0,55.17069831,0.0,0.0,0,0.0,0.0,0.0,0,0,0,0.0,0.0,0.0,0.0,29.04937253,0.0,0.0,0.0,0.0,0.0,0.0,0.0,0.0,0.0,0.0,0,0.0,0.0,46.7,18.35,0.272
# 1842,34275,417277,Reddy C.N.,2008,nan,(B2O3)60.0 (Li2O)20.0 (V2O5)20.0 ,0.0,0,0.0,0.0,0.0,0.0,0.0,0.0,0.0,0,0,0,0.0,60.0,0,0.0,0.0,0.0,0.0,0.0,0.0,0,0.0,0.0,0.0,0.0,0,0,0.0,0.0,0,0.0,0.0,0.0,0.0,0.0,0.0,0,0.0,0.0,0.0,0.0,0.0,0.0,0,0.0,0.0,0,0.0,0.0,0.0,0.0,0.0,0.0,0,0,0,0.0,0,0.0,0.0,0,0,0.0,0,0.0,0.0,0.0,0,0.0,0.0,0.0,0,0,0.0,0.0,0,0.0,0.0,0.0,0,0.0,0.0,20.0,0,0,0,0.0,0.0,0,0.0,0.0,0.0,0,0.0,0.0,0.0,0.0,0.0,0.0,0.0,0.0,0.0,0.0,0.0,0.0,0.0,0.0,0.0,0.0,0.0,0.0,0.0,0.0,0.0,0.0,0.0,0.0,0.0,0.0,0.0,0.0,0.0,0,0.0,0.0,0.0,0.0,0.0,0.0,0.0,0,0.0,0.0,0.0,0.0,0.0,0.0,0.0,0,0.0,0.0,0.0,0.0,0.0,0,0.0,0.0,0.0,0.0,0.0,0,0.0,0.0,0.0,0.0,0,0.0,0.0,0.0,0,0,0,0.0,0.0,0.0,0.0,20.0,0.0,0.0,0.0,0.0,0.0,0.0,0.0,0.0,0.0,0.0,0,0.0,0.0,43.2,16.76,0.272
# 1843,34355,417625,Djouama T.,2008,nan,(MnF2)25 (Na2O)27.5 (P2O5)27.5 (ZnF2)20.0 ,0.0,0,0.0,0.0,0.0,0.0,0.0,0.0,0.0,0,0,0,0.0,0.0,0,0.0,0.0,0.0,0.0,0.0,0.0,0,0.0,0.0,0.0,0.0,0,0,0.0,0.0,0,0.0,0.0,0.0,0.0,0.0,0.0,0,0.0,0.0,0.0,0.0,0.0,0.0,0,0.0,0.0,0,0.0,0.0,0.0,0.0,0.0,0.0,0,0,0,0.0,0,0.0,0.0,0,0,0.0,0,0.0,0.0,0.0,0,0.0,0.0,0.0,0,0,0.0,0.0,0,0.0,0.0,0.0,0,0.0,0.0,0.0,0,0,0,0.0,0.0,0,0.0,0.0,0.0,25,0.0,0.0,0.0,0.0,0.0,0.0,27.5,0.0,0.0,0.0,0.0,0.0,0.0,0.0,0.0,0.0,0.0,0.0,0.0,0.0,0.0,27.5,0.0,0.0,0.0,0.0,0.0,0.0,0.0,0,0.0,0.0,0.0,0.0,0.0,0.0,0.0,0,0.0,0.0,0.0,0.0,0.0,0.0,0.0,0,0.0,0.0,0.0,0.0,0.0,0,0.0,0.0,0.0,0.0,0.0,0,0.0,0.0,0.0,0.0,0,0.0,0.0,0.0,0,0,0,0.0,0.0,0.0,0.0,0.0,0.0,0.0,0.0,0.0,0.0,0.0,0.0,0.0,20.0,0.0,0,0.0,0.0,53.4,21.0,0.272
# 1844,35142,423428,Fukawa Y.,2008,nan,(B2O3)53.0 (Li2O)47.0 ,0.0,0,0.0,0.0,0.0,0.0,0.0,0.0,0.0,0,0,0,0.0,53.0,0,0.0,0.0,0.0,0.0,0.0,0.0,0,0.0,0.0,0.0,0.0,0,0,0.0,0.0,0,0.0,0.0,0.0,0.0,0.0,0.0,0,0.0,0.0,0.0,0.0,0.0,0.0,0,0.0,0.0,0,0.0,0.0,0.0,0.0,0.0,0.0,0,0,0,0.0,0,0.0,0.0,0,0,0.0,0,0.0,0.0,0.0,0,0.0,0.0,0.0,0,0,0.0,0.0,0,0.0,0.0,0.0,0,0.0,0.0,47.0,0,0,0,0.0,0.0,0,0.0,0.0,0.0,0,0.0,0.0,0.0,0.0,0.0,0.0,0.0,0.0,0.0,0.0,0.0,0.0,0.0,0.0,0.0,0.0,0.0,0.0,0.0,0.0,0.0,0.0,0.0,0.0,0.0,0.0,0.0,0.0,0.0,0,0.0,0.0,0.0,0.0,0.0,0.0,0.0,0,0.0,0.0,0.0,0.0,0.0,0.0,0.0,0,0.0,0.0,0.0,0.0,0.0,0,0.0,0.0,0.0,0.0,0.0,0,0.0,0.0,0.0,0.0,0,0.0,0.0,0.0,0,0,0,0.0,0.0,0.0,0.0,0.0,0.0,0.0,0.0,0.0,0.0,0.0,0.0,0.0,0.0,0.0,0,0.0,0.0,78.0,30.0,0.272
# 1845,37969,448771,Gaafar M.S.,2011,nan,(Nb2O5)5.0 (TeO2)95.0 ,0.0,0,0.0,0.0,0.0,0.0,0.0,0.0,0.0,0,0,0,0.0,0.0,0,0.0,0.0,0.0,0.0,0.0,0.0,0,0.0,0.0,0.0,0.0,0,0,0.0,0.0,0,0.0,0.0,0.0,0.0,0.0,0.0,0,0.0,0.0,0.0,0.0,0.0,0.0,0,0.0,0.0,0,0.0,0.0,0.0,0.0,0.0,0.0,0,0,0,0.0,0,0.0,0.0,0,0,0.0,0,0.0,0.0,0.0,0,0.0,0.0,0.0,0,0,0.0,0.0,0,0.0,0.0,0.0,0,0.0,0.0,0.0,0,0,0,0.0,0.0,0,0.0,0.0,0.0,0,0.0,0.0,0.0,0.0,0.0,0.0,0.0,0.0,0.0,0.0,0.0,0.0,5.0,0.0,0.0,0.0,0.0,0.0,0.0,0.0,0.0,0.0,0.0,0.0,0.0,0.0,0.0,0.0,0.0,0,0.0,0.0,0.0,0.0,0.0,0.0,0.0,0,0.0,0.0,0.0,0.0,0.0,0.0,0.0,0,0.0,0.0,0.0,0.0,0.0,0,0.0,0.0,0.0,0.0,0.0,0,0.0,95.0,0.0,0.0,0,0.0,0.0,0.0,0,0,0,0.0,0.0,0.0,0.0,0.0,0.0,0.0,0.0,0.0,0.0,0.0,0.0,0.0,0.0,0.0,0,0.0,0.0,nan,nan,0.272
# 1846,38945,460142,Rao G.S.,2012,nan,(B2O3)55.0 (CaF2)20.0 (ZnO)25.0 ,0.0,0,0.0,0.0,0.0,0.0,0.0,0.0,0.0,0,0,0,0.0,55.0,0,0.0,0.0,0.0,0.0,0.0,0.0,0,0.0,20.0,0.0,0.0,0,0,0.0,0.0,0,0.0,0.0,0.0,0.0,0.0,0.0,0,0.0,0.0,0.0,0.0,0.0,0.0,0,0.0,0.0,0,0.0,0.0,0.0,0.0,0.0,0.0,0,0,0,0.0,0,0.0,0.0,0,0,0.0,0,0.0,0.0,0.0,0,0.0,0.0,0.0,0,0,0.0,0.0,0,0.0,0.0,0.0,0,0.0,0.0,0.0,0,0,0,0.0,0.0,0,0.0,0.0,0.0,0,0.0,0.0,0.0,0.0,0.0,0.0,0.0,0.0,0.0,0.0,0.0,0.0,0.0,0.0,0.0,0.0,0.0,0.0,0.0,0.0,0.0,0.0,0.0,0.0,0.0,0.0,0.0,0.0,0.0,0,0.0,0.0,0.0,0.0,0.0,0.0,0.0,0,0.0,0.0,0.0,0.0,0.0,0.0,0.0,0,0.0,0.0,0.0,0.0,0.0,0,0.0,0.0,0.0,0.0,0.0,0,0.0,0.0,0.0,0.0,0,0.0,0.0,0.0,0,0,0,0.0,0.0,0.0,0.0,0.0,0.0,0.0,0.0,0.0,0.0,0.0,0.0,0.0,0.0,25.0,0,0.0,0.0,58.6,23.05,0.272
# 1847,39791,466038,Azianty S.,2012,nan,(Fe2O3)10.0 (TeO2)80.0 (ZnO)10.0 ,0.0,0,0.0,0.0,0.0,0.0,0.0,0.0,0.0,0,0,0,0.0,0.0,0,0.0,0.0,0.0,0.0,0.0,0.0,0,0.0,0.0,0.0,0.0,0,0,0.0,0.0,0,0.0,0.0,0.0,0.0,0.0,0.0,0,0.0,0.0,0.0,0.0,0.0,0.0,0,0.0,0.0,0,0.0,0.0,10.0,0.0,0.0,0.0,0,0,0,0.0,0,0.0,0.0,0,0,0.0,0,0.0,0.0,0.0,0,0.0,0.0,0.0,0,0,0.0,0.0,0,0.0,0.0,0.0,0,0.0,0.0,0.0,0,0,0,0.0,0.0,0,0.0,0.0,0.0,0,0.0,0.0,0.0,0.0,0.0,0.0,0.0,0.0,0.0,0.0,0.0,0.0,0.0,0.0,0.0,0.0,0.0,0.0,0.0,0.0,0.0,0.0,0.0,0.0,0.0,0.0,0.0,0.0,0.0,0,0.0,0.0,0.0,0.0,0.0,0.0,0.0,0,0.0,0.0,0.0,0.0,0.0,0.0,0.0,0,0.0,0.0,0.0,0.0,0.0,0,0.0,0.0,0.0,0.0,0.0,0,0.0,80.0,0.0,0.0,0,0.0,0.0,0.0,0,0,0,0.0,0.0,0.0,0.0,0.0,0.0,0.0,0.0,0.0,0.0,0.0,0.0,0.0,0.0,10.0,0,0.0,0.0,58.3,22.9,0.272
# 1848,39943,466345,Hager I.Z.,2012,nan,(B2O3)70.0 (ErF3)2 (Na2O)13.0 (NaF)15.0 ,0.0,0,0.0,0.0,0.0,0.0,0.0,0.0,0.0,0,0,0,0.0,70.0,0,0.0,0.0,0.0,0.0,0.0,0.0,0,0.0,0.0,0.0,0.0,0,0,0.0,0.0,0,0.0,0.0,0.0,0.0,0.0,0.0,0,0.0,0.0,0.0,0.0,0.0,0.0,2,0.0,0.0,0,0.0,0.0,0.0,0.0,0.0,0.0,0,0,0,0.0,0,0.0,0.0,0,0,0.0,0,0.0,0.0,0.0,0,0.0,0.0,0.0,0,0,0.0,0.0,0,0.0,0.0,0.0,0,0.0,0.0,0.0,0,0,0,0.0,0.0,0,0.0,0.0,0.0,0,0.0,0.0,0.0,0.0,0.0,0.0,13.0,0.0,0.0,0.0,15.0,0.0,0.0,0.0,0.0,0.0,0.0,0.0,0.0,0.0,0.0,0.0,0.0,0.0,0.0,0.0,0.0,0.0,0.0,0,0.0,0.0,0.0,0.0,0.0,0.0,0.0,0,0.0,0.0,0.0,0.0,0.0,0.0,0.0,0,0.0,0.0,0.0,0.0,0.0,0,0.0,0.0,0.0,0.0,0.0,0,0.0,0.0,0.0,0.0,0,0.0,0.0,0.0,0,0,0,0.0,0.0,0.0,0.0,0.0,0.0,0.0,0.0,0.0,0.0,0.0,0.0,0.0,0.0,0.0,0,0.0,0.0,49.1,19.3,0.272
# 1849,39995,466445,Bahari H.,2012,nan,(GeO2)50.0 (PbO)50.0 ,0.0,0,0.0,0.0,0.0,0.0,0.0,0.0,0.0,0,0,0,0.0,0.0,0,0.0,0.0,0.0,0.0,0.0,0.0,0,0.0,0.0,0.0,0.0,0,0,0.0,0.0,0,0.0,0.0,0.0,0.0,0.0,0.0,0,0.0,0.0,0.0,0.0,0.0,0.0,0,0.0,0.0,0,0.0,0.0,0.0,0.0,0.0,0.0,0,0,0,0.0,0,0.0,50.0,0,0,0.0,0,0.0,0.0,0.0,0,0.0,0.0,0.0,0,0,0.0,0.0,0,0.0,0.0,0.0,0,0.0,0.0,0.0,0,0,0,0.0,0.0,0,0.0,0.0,0.0,0,0.0,0.0,0.0,0.0,0.0,0.0,0.0,0.0,0.0,0.0,0.0,0.0,0.0,0.0,0.0,0.0,0.0,0.0,0.0,0.0,0.0,0.0,0.0,0.0,0.0,50.0,0.0,0.0,0.0,0,0.0,0.0,0.0,0.0,0.0,0.0,0.0,0,0.0,0.0,0.0,0.0,0.0,0.0,0.0,0,0.0,0.0,0.0,0.0,0.0,0,0.0,0.0,0.0,0.0,0.0,0,0.0,0.0,0.0,0.0,0,0.0,0.0,0.0,0,0,0,0.0,0.0,0.0,0.0,0.0,0.0,0.0,0.0,0.0,0.0,0.0,0.0,0.0,0.0,0.0,0,0.0,0.0,49.6,19.5,0.272
# 1851,38811,459454,Iezid M.,2011,nan,(CdCl2)20 (SrCl2)10 (SrO)70.0 ,0.0,0,0.0,0.0,0.0,0.0,0.0,0.0,0.0,0,0,0,0.0,0.0,0,0.0,0.0,0.0,0.0,0.0,0.0,0,0.0,0.0,0.0,0.0,20,0,0.0,0.0,0,0.0,0.0,0.0,0.0,0.0,0.0,0,0.0,0.0,0.0,0.0,0.0,0.0,0,0.0,0.0,0,0.0,0.0,0.0,0.0,0.0,0.0,0,0,0,0.0,0,0.0,0.0,0,0,0.0,0,0.0,0.0,0.0,0,0.0,0.0,0.0,0,0,0.0,0.0,0,0.0,0.0,0.0,0,0.0,0.0,0.0,0,0,0,0.0,0.0,0,0.0,0.0,0.0,0,0.0,0.0,0.0,0.0,0.0,0.0,0.0,0.0,0.0,0.0,0.0,0.0,0.0,0.0,0.0,0.0,0.0,0.0,0.0,0.0,0.0,0.0,0.0,0.0,0.0,0.0,0.0,0.0,0.0,0,0.0,0.0,0.0,0.0,0.0,0.0,0.0,0,0.0,0.0,0.0,0.0,0.0,0.0,0.0,0,0.0,0.0,0.0,0.0,0.0,10,0.0,70.0,0.0,0.0,0.0,0,0.0,0.0,0.0,0.0,0,0.0,0.0,0.0,0,0,0,0.0,0.0,0.0,0.0,0.0,0.0,0.0,0.0,0.0,0.0,0.0,0.0,0.0,0.0,0.0,0,0.0,0.0,29.0,11.4,0.27192990000000006
# 1853,3814,110725,State Optical I,1975,STF2,(Al2O3)3.790950516 (As2O3)0.23440009399999998 (B2O3)5.551983221 (PbO)56.45573258 (SiO2)33.96693359 ,0.0,0,0.0,3.790950516,0.0,0.0,0.0,0.23440009399999998,0.0,0,0,0,0.0,5.551983221,0,0.0,0.0,0.0,0.0,0.0,0.0,0,0.0,0.0,0.0,0.0,0,0,0.0,0.0,0,0.0,0.0,0.0,0.0,0.0,0.0,0,0.0,0.0,0.0,0.0,0.0,0.0,0,0.0,0.0,0,0.0,0.0,0.0,0.0,0.0,0.0,0,0,0,0.0,0,0.0,0.0,0,0,0.0,0,0.0,0.0,0.0,0,0.0,0.0,0.0,0,0,0.0,0.0,0,0.0,0.0,0.0,0,0.0,0.0,0.0,0,0,0,0.0,0.0,0,0.0,0.0,0.0,0,0.0,0.0,0.0,0.0,0.0,0.0,0.0,0.0,0.0,0.0,0.0,0.0,0.0,0.0,0.0,0.0,0.0,0.0,0.0,0.0,0.0,0.0,0.0,0.0,0.0,56.45573258,0.0,0.0,0.0,0,0.0,0.0,0.0,0.0,0.0,0.0,0.0,0,0.0,0.0,0.0,0.0,0.0,33.96693359,0.0,0,0.0,0.0,0.0,0.0,0.0,0,0.0,0.0,0.0,0.0,0.0,0,0.0,0.0,0.0,0.0,0,0.0,0.0,0.0,0,0,0,0.0,0.0,0.0,0.0,0.0,0.0,0.0,0.0,0.0,0.0,0.0,0.0,0.0,0.0,0.0,0,0.0,0.0,52.3,20.56,0.27188720000000005
# 1854,7358,94025,Keshishyan T.N.,1979,nan,(Al2O3)10.0 (B2O3)49.0 (Bi2O3)41.0 ,0.0,0,0.0,10.0,0.0,0.0,0.0,0.0,0.0,0,0,0,0.0,49.0,0,0.0,0.0,0.0,0.0,41.0,0.0,0,0.0,0.0,0.0,0.0,0,0,0.0,0.0,0,0.0,0.0,0.0,0.0,0.0,0.0,0,0.0,0.0,0.0,0.0,0.0,0.0,0,0.0,0.0,0,0.0,0.0,0.0,0.0,0.0,0.0,0,0,0,0.0,0,0.0,0.0,0,0,0.0,0,0.0,0.0,0.0,0,0.0,0.0,0.0,0,0,0.0,0.0,0,0.0,0.0,0.0,0,0.0,0.0,0.0,0,0,0,0.0,0.0,0,0.0,0.0,0.0,0,0.0,0.0,0.0,0.0,0.0,0.0,0.0,0.0,0.0,0.0,0.0,0.0,0.0,0.0,0.0,0.0,0.0,0.0,0.0,0.0,0.0,0.0,0.0,0.0,0.0,0.0,0.0,0.0,0.0,0,0.0,0.0,0.0,0.0,0.0,0.0,0.0,0,0.0,0.0,0.0,0.0,0.0,0.0,0.0,0,0.0,0.0,0.0,0.0,0.0,0,0.0,0.0,0.0,0.0,0.0,0,0.0,0.0,0.0,0.0,0,0.0,0.0,0.0,0,0,0,0.0,0.0,0.0,0.0,0.0,0.0,0.0,0.0,0.0,0.0,0.0,0.0,0.0,0.0,0.0,0,0.0,0.0,75.8,29.8,0.2718122
# 1855,26961,309927,Kojima S.,2003,nan,(B2O3)71.42857143 (Cs2O)20.000000399999998 (Li2O)8.571428171 ,0.0,0,0.0,0.0,0.0,0.0,0.0,0.0,0.0,0,0,0,0.0,71.42857143,0,0.0,0.0,0.0,0.0,0.0,0.0,0,0.0,0.0,0.0,0.0,0,0,0.0,0.0,0,0.0,0.0,0.0,0.0,0.0,20.000000399999998,0,0.0,0.0,0.0,0.0,0.0,0.0,0,0.0,0.0,0,0.0,0.0,0.0,0.0,0.0,0.0,0,0,0,0.0,0,0.0,0.0,0,0,0.0,0,0.0,0.0,0.0,0,0.0,0.0,0.0,0,0,0.0,0.0,0,0.0,0.0,0.0,0,0.0,0.0,8.571428171,0,0,0,0.0,0.0,0,0.0,0.0,0.0,0,0.0,0.0,0.0,0.0,0.0,0.0,0.0,0.0,0.0,0.0,0.0,0.0,0.0,0.0,0.0,0.0,0.0,0.0,0.0,0.0,0.0,0.0,0.0,0.0,0.0,0.0,0.0,0.0,0.0,0,0.0,0.0,0.0,0.0,0.0,0.0,0.0,0,0.0,0.0,0.0,0.0,0.0,0.0,0.0,0,0.0,0.0,0.0,0.0,0.0,0,0.0,0.0,0.0,0.0,0.0,0,0.0,0.0,0.0,0.0,0,0.0,0.0,0.0,0,0,0,0.0,0.0,0.0,0.0,0.0,0.0,0.0,0.0,0.0,0.0,0.0,0.0,0.0,0.0,0.0,0,0.0,0.0,35.1,13.8,0.27173909999999996
# 1856,17460,183300,Rabukhin A.I.,1986,nan,(Al2O3)2.13 (Bi2O3)10.05 (GeO2)50.75 (PbO)37.07 ,0.0,0,0.0,2.13,0.0,0.0,0.0,0.0,0.0,0,0,0,0.0,0.0,0,0.0,0.0,0.0,0.0,10.05,0.0,0,0.0,0.0,0.0,0.0,0,0,0.0,0.0,0,0.0,0.0,0.0,0.0,0.0,0.0,0,0.0,0.0,0.0,0.0,0.0,0.0,0,0.0,0.0,0,0.0,0.0,0.0,0.0,0.0,0.0,0,0,0,0.0,0,0.0,50.75,0,0,0.0,0,0.0,0.0,0.0,0,0.0,0.0,0.0,0,0,0.0,0.0,0,0.0,0.0,0.0,0,0.0,0.0,0.0,0,0,0,0.0,0.0,0,0.0,0.0,0.0,0,0.0,0.0,0.0,0.0,0.0,0.0,0.0,0.0,0.0,0.0,0.0,0.0,0.0,0.0,0.0,0.0,0.0,0.0,0.0,0.0,0.0,0.0,0.0,0.0,0.0,37.07,0.0,0.0,0.0,0,0.0,0.0,0.0,0.0,0.0,0.0,0.0,0,0.0,0.0,0.0,0.0,0.0,0.0,0.0,0,0.0,0.0,0.0,0.0,0.0,0,0.0,0.0,0.0,0.0,0.0,0,0.0,0.0,0.0,0.0,0,0.0,0.0,0.0,0,0,0,0.0,0.0,0.0,0.0,0.0,0.0,0.0,0.0,0.0,0.0,0.0,0.0,0.0,0.0,0.0,0,0.0,0.0,52.7,20.72,0.2717182
# 1857,7459,56016,Kodama M.,1994,nan,(B2O3)82.0 (Li2O)18.0 ,0.0,0,0.0,0.0,0.0,0.0,0.0,0.0,0.0,0,0,0,0.0,82.0,0,0.0,0.0,0.0,0.0,0.0,0.0,0,0.0,0.0,0.0,0.0,0,0,0.0,0.0,0,0.0,0.0,0.0,0.0,0.0,0.0,0,0.0,0.0,0.0,0.0,0.0,0.0,0,0.0,0.0,0,0.0,0.0,0.0,0.0,0.0,0.0,0,0,0,0.0,0,0.0,0.0,0,0,0.0,0,0.0,0.0,0.0,0,0.0,0.0,0.0,0,0,0.0,0.0,0,0.0,0.0,0.0,0,0.0,0.0,18.0,0,0,0,0.0,0.0,0,0.0,0.0,0.0,0,0.0,0.0,0.0,0.0,0.0,0.0,0.0,0.0,0.0,0.0,0.0,0.0,0.0,0.0,0.0,0.0,0.0,0.0,0.0,0.0,0.0,0.0,0.0,0.0,0.0,0.0,0.0,0.0,0.0,0,0.0,0.0,0.0,0.0,0.0,0.0,0.0,0,0.0,0.0,0.0,0.0,0.0,0.0,0.0,0,0.0,0.0,0.0,0.0,0.0,0,0.0,0.0,0.0,0.0,0.0,0,0.0,0.0,0.0,0.0,0,0.0,0.0,0.0,0,0,0,0.0,0.0,0.0,0.0,0.0,0.0,0.0,0.0,0.0,0.0,0.0,0.0,0.0,0.0,0.0,0,0.0,0.0,52.9,20.8,0.2716347
# 1858,2004,110660,State Optical I,1975,TK20,(Al2O3)3.1651827910000003 (B2O3)9.768158442 (BaO)24.86860622 (CaO)5.816729454 (Sb2O3)0.100900025 (SiO2)51.62422291 (ZnO)4.6562001639999995 ,0.0,0,0.0,3.1651827910000003,0.0,0.0,0.0,0.0,0.0,0,0,0,0.0,9.768158442,0,0.0,24.86860622,0.0,0.0,0.0,0.0,0,0.0,0.0,5.816729454,0.0,0,0,0.0,0.0,0,0.0,0.0,0.0,0.0,0.0,0.0,0,0.0,0.0,0.0,0.0,0.0,0.0,0,0.0,0.0,0,0.0,0.0,0.0,0.0,0.0,0.0,0,0,0,0.0,0,0.0,0.0,0,0,0.0,0,0.0,0.0,0.0,0,0.0,0.0,0.0,0,0,0.0,0.0,0,0.0,0.0,0.0,0,0.0,0.0,0.0,0,0,0,0.0,0.0,0,0.0,0.0,0.0,0,0.0,0.0,0.0,0.0,0.0,0.0,0.0,0.0,0.0,0.0,0.0,0.0,0.0,0.0,0.0,0.0,0.0,0.0,0.0,0.0,0.0,0.0,0.0,0.0,0.0,0.0,0.0,0.0,0.0,0,0.0,0.0,0.0,0.0,0.0,0.0,0.100900025,0,0.0,0.0,0.0,0.0,0.0,51.62422291,0.0,0,0.0,0.0,0.0,0.0,0.0,0,0.0,0.0,0.0,0.0,0.0,0,0.0,0.0,0.0,0.0,0,0.0,0.0,0.0,0,0,0,0.0,0.0,0.0,0.0,0.0,0.0,0.0,0.0,0.0,0.0,0.0,0.0,0.0,0.0,4.6562001639999995,0,0.0,0.0,81.0,31.85,0.2715856
# 1859,30951,391776,Rajendran V.,2002,nan,(BaO)3.7061371960000002 (Bi2O3)5.543294706 (TeO2)53.94669548 (TiO2)3.664729267 (V2O5)33.13914335 ,0.0,0,0.0,0.0,0.0,0.0,0.0,0.0,0.0,0,0,0,0.0,0.0,0,0.0,3.7061371960000002,0.0,0.0,5.543294706,0.0,0,0.0,0.0,0.0,0.0,0,0,0.0,0.0,0,0.0,0.0,0.0,0.0,0.0,0.0,0,0.0,0.0,0.0,0.0,0.0,0.0,0,0.0,0.0,0,0.0,0.0,0.0,0.0,0.0,0.0,0,0,0,0.0,0,0.0,0.0,0,0,0.0,0,0.0,0.0,0.0,0,0.0,0.0,0.0,0,0,0.0,0.0,0,0.0,0.0,0.0,0,0.0,0.0,0.0,0,0,0,0.0,0.0,0,0.0,0.0,0.0,0,0.0,0.0,0.0,0.0,0.0,0.0,0.0,0.0,0.0,0.0,0.0,0.0,0.0,0.0,0.0,0.0,0.0,0.0,0.0,0.0,0.0,0.0,0.0,0.0,0.0,0.0,0.0,0.0,0.0,0,0.0,0.0,0.0,0.0,0.0,0.0,0.0,0,0.0,0.0,0.0,0.0,0.0,0.0,0.0,0,0.0,0.0,0.0,0.0,0.0,0,0.0,0.0,0.0,0.0,0.0,0,0.0,53.94669548,0.0,0.0,0,3.664729267,0.0,0.0,0,0,0,0.0,0.0,0.0,0.0,33.13914335,0.0,0.0,0.0,0.0,0.0,0.0,0.0,0.0,0.0,0.0,0,0.0,0.0,53.4,21.0,0.27142859999999996
# 1860,7278,55252,Osaka A.,1989,nan,(B2O3)20.0 (BaO)33.3 (P2O5)46.7 ,0.0,0,0.0,0.0,0.0,0.0,0.0,0.0,0.0,0,0,0,0.0,20.0,0,0.0,33.3,0.0,0.0,0.0,0.0,0,0.0,0.0,0.0,0.0,0,0,0.0,0.0,0,0.0,0.0,0.0,0.0,0.0,0.0,0,0.0,0.0,0.0,0.0,0.0,0.0,0,0.0,0.0,0,0.0,0.0,0.0,0.0,0.0,0.0,0,0,0,0.0,0,0.0,0.0,0,0,0.0,0,0.0,0.0,0.0,0,0.0,0.0,0.0,0,0,0.0,0.0,0,0.0,0.0,0.0,0,0.0,0.0,0.0,0,0,0,0.0,0.0,0,0.0,0.0,0.0,0,0.0,0.0,0.0,0.0,0.0,0.0,0.0,0.0,0.0,0.0,0.0,0.0,0.0,0.0,0.0,0.0,0.0,0.0,0.0,0.0,0.0,46.7,0.0,0.0,0.0,0.0,0.0,0.0,0.0,0,0.0,0.0,0.0,0.0,0.0,0.0,0.0,0,0.0,0.0,0.0,0.0,0.0,0.0,0.0,0,0.0,0.0,0.0,0.0,0.0,0,0.0,0.0,0.0,0.0,0.0,0,0.0,0.0,0.0,0.0,0,0.0,0.0,0.0,0,0,0,0.0,0.0,0.0,0.0,0.0,0.0,0.0,0.0,0.0,0.0,0.0,0.0,0.0,0.0,0.0,0,0.0,0.0,57.2,22.5,0.2711111
# 1861,4562,14688,Osaka A.,1986,nan,(GeO2)37.0362963 (K2O)25.92740741 (SiO2)37.0362963 ,0.0,0,0.0,0.0,0.0,0.0,0.0,0.0,0.0,0,0,0,0.0,0.0,0,0.0,0.0,0.0,0.0,0.0,0.0,0,0.0,0.0,0.0,0.0,0,0,0.0,0.0,0,0.0,0.0,0.0,0.0,0.0,0.0,0,0.0,0.0,0.0,0.0,0.0,0.0,0,0.0,0.0,0,0.0,0.0,0.0,0.0,0.0,0.0,0,0,0,0.0,0,0.0,37.0362963,0,0,0.0,0,0.0,0.0,0.0,0,0.0,0.0,25.92740741,0,0,0.0,0.0,0,0.0,0.0,0.0,0,0.0,0.0,0.0,0,0,0,0.0,0.0,0,0.0,0.0,0.0,0,0.0,0.0,0.0,0.0,0.0,0.0,0.0,0.0,0.0,0.0,0.0,0.0,0.0,0.0,0.0,0.0,0.0,0.0,0.0,0.0,0.0,0.0,0.0,0.0,0.0,0.0,0.0,0.0,0.0,0,0.0,0.0,0.0,0.0,0.0,0.0,0.0,0,0.0,0.0,0.0,0.0,0.0,37.0362963,0.0,0,0.0,0.0,0.0,0.0,0.0,0,0.0,0.0,0.0,0.0,0.0,0,0.0,0.0,0.0,0.0,0,0.0,0.0,0.0,0,0,0,0.0,0.0,0.0,0.0,0.0,0.0,0.0,0.0,0.0,0.0,0.0,0.0,0.0,0.0,0.0,0,0.0,0.0,46.7,18.37,0.2710941
# 1862,213,20070,Polukhin V.N.,1983,nan,(CdO)11.09569978 (GeO2)69.34812861 (Na2O)9.778085804 (SiO2)9.778085804 ,0.0,0,0.0,0.0,0.0,0.0,0.0,0.0,0.0,0,0,0,0.0,0.0,0,0.0,0.0,0.0,0.0,0.0,0.0,0,0.0,0.0,0.0,0.0,0,0,11.09569978,0.0,0,0.0,0.0,0.0,0.0,0.0,0.0,0,0.0,0.0,0.0,0.0,0.0,0.0,0,0.0,0.0,0,0.0,0.0,0.0,0.0,0.0,0.0,0,0,0,0.0,0,0.0,69.34812861,0,0,0.0,0,0.0,0.0,0.0,0,0.0,0.0,0.0,0,0,0.0,0.0,0,0.0,0.0,0.0,0,0.0,0.0,0.0,0,0,0,0.0,0.0,0,0.0,0.0,0.0,0,0.0,0.0,0.0,0.0,0.0,0.0,9.778085804,0.0,0.0,0.0,0.0,0.0,0.0,0.0,0.0,0.0,0.0,0.0,0.0,0.0,0.0,0.0,0.0,0.0,0.0,0.0,0.0,0.0,0.0,0,0.0,0.0,0.0,0.0,0.0,0.0,0.0,0,0.0,0.0,0.0,0.0,0.0,9.778085804,0.0,0,0.0,0.0,0.0,0.0,0.0,0,0.0,0.0,0.0,0.0,0.0,0,0.0,0.0,0.0,0.0,0,0.0,0.0,0.0,0,0,0,0.0,0.0,0.0,0.0,0.0,0.0,0.0,0.0,0.0,0.0,0.0,0.0,0.0,0.0,0.0,0,0.0,0.0,72.1,28.4,0.271
# 1863,1888,122483,Sanin V.I.,1982,nan,(CaO)30.0 (K2O)12.0 (MgO)12.0 (SiO2)46.0 ,0.0,0,0.0,0.0,0.0,0.0,0.0,0.0,0.0,0,0,0,0.0,0.0,0,0.0,0.0,0.0,0.0,0.0,0.0,0,0.0,0.0,30.0,0.0,0,0,0.0,0.0,0,0.0,0.0,0.0,0.0,0.0,0.0,0,0.0,0.0,0.0,0.0,0.0,0.0,0,0.0,0.0,0,0.0,0.0,0.0,0.0,0.0,0.0,0,0,0,0.0,0,0.0,0.0,0,0,0.0,0,0.0,0.0,0.0,0,0.0,0.0,12.0,0,0,0.0,0.0,0,0.0,0.0,0.0,0,0.0,0.0,0.0,0,0,0,0.0,0.0,0,0.0,12.0,0.0,0,0.0,0.0,0.0,0.0,0.0,0.0,0.0,0.0,0.0,0.0,0.0,0.0,0.0,0.0,0.0,0.0,0.0,0.0,0.0,0.0,0.0,0.0,0.0,0.0,0.0,0.0,0.0,0.0,0.0,0,0.0,0.0,0.0,0.0,0.0,0.0,0.0,0,0.0,0.0,0.0,0.0,0.0,46.0,0.0,0,0.0,0.0,0.0,0.0,0.0,0,0.0,0.0,0.0,0.0,0.0,0,0.0,0.0,0.0,0.0,0,0.0,0.0,0.0,0,0,0,0.0,0.0,0.0,0.0,0.0,0.0,0.0,0.0,0.0,0.0,0.0,0.0,0.0,0.0,0.0,0,0.0,0.0,nan,nan,0.271
# 1864,1966,110909,Kisin B.I.,1959,BF11,(Al2O3)2.86124487 (As2O3)0.44149797399999996 (B2O3)6.260503271 (BaO)22.80978533 (Na2O)0.8314800840000001 (NaCl)1.494993139 (PbO)1.09182999 (Sb2O3)0.11689946400000001 (SiO2)52.72669804 (ZnO)11.36506785 ,0.0,0,0.0,2.86124487,0.0,0.0,0.0,0.44149797399999996,0.0,0,0,0,0.0,6.260503271,0,0.0,22.80978533,0.0,0.0,0.0,0.0,0,0.0,0.0,0.0,0.0,0,0,0.0,0.0,0,0.0,0.0,0.0,0.0,0.0,0.0,0,0.0,0.0,0.0,0.0,0.0,0.0,0,0.0,0.0,0,0.0,0.0,0.0,0.0,0.0,0.0,0,0,0,0.0,0,0.0,0.0,0,0,0.0,0,0.0,0.0,0.0,0,0.0,0.0,0.0,0,0,0.0,0.0,0,0.0,0.0,0.0,0,0.0,0.0,0.0,0,0,0,0.0,0.0,0,0.0,0.0,0.0,0,0.0,0.0,0.0,0.0,0.0,0.0,0.8314800840000001,0.0,0.0,1.494993139,0.0,0.0,0.0,0.0,0.0,0.0,0.0,0.0,0.0,0.0,0.0,0.0,0.0,0.0,0.0,1.09182999,0.0,0.0,0.0,0,0.0,0.0,0.0,0.0,0.0,0.0,0.11689946400000001,0,0.0,0.0,0.0,0.0,0.0,52.72669804,0.0,0,0.0,0.0,0.0,0.0,0.0,0,0.0,0.0,0.0,0.0,0.0,0,0.0,0.0,0.0,0.0,0,0.0,0.0,0.0,0,0,0,0.0,0.0,0.0,0.0,0.0,0.0,0.0,0.0,0.0,0.0,0.0,0.0,0.0,0.0,11.36506785,0,0.0,0.0,77.2,30.36,0.271
# 1865,2416,33047,Ashizuka M.,1985,nan,(Al2O3)15.6 (CaO)37.5 (P2O5)12.5 (SiO2)34.4 ,0.0,0,0.0,15.6,0.0,0.0,0.0,0.0,0.0,0,0,0,0.0,0.0,0,0.0,0.0,0.0,0.0,0.0,0.0,0,0.0,0.0,37.5,0.0,0,0,0.0,0.0,0,0.0,0.0,0.0,0.0,0.0,0.0,0,0.0,0.0,0.0,0.0,0.0,0.0,0,0.0,0.0,0,0.0,0.0,0.0,0.0,0.0,0.0,0,0,0,0.0,0,0.0,0.0,0,0,0.0,0,0.0,0.0,0.0,0,0.0,0.0,0.0,0,0,0.0,0.0,0,0.0,0.0,0.0,0,0.0,0.0,0.0,0,0,0,0.0,0.0,0,0.0,0.0,0.0,0,0.0,0.0,0.0,0.0,0.0,0.0,0.0,0.0,0.0,0.0,0.0,0.0,0.0,0.0,0.0,0.0,0.0,0.0,0.0,0.0,0.0,12.5,0.0,0.0,0.0,0.0,0.0,0.0,0.0,0,0.0,0.0,0.0,0.0,0.0,0.0,0.0,0,0.0,0.0,0.0,0.0,0.0,34.4,0.0,0,0.0,0.0,0.0,0.0,0.0,0,0.0,0.0,0.0,0.0,0.0,0,0.0,0.0,0.0,0.0,0,0.0,0.0,0.0,0,0,0,0.0,0.0,0.0,0.0,0.0,0.0,0.0,0.0,0.0,0.0,0.0,0.0,0.0,0.0,0.0,0,0.0,0.0,81.4,32.03,0.271
# 1866,3270,18510,Nemilov S.V.,1973,nan,(PbO)57.0 (SiO2)43.0 ,0.0,0,0.0,0.0,0.0,0.0,0.0,0.0,0.0,0,0,0,0.0,0.0,0,0.0,0.0,0.0,0.0,0.0,0.0,0,0.0,0.0,0.0,0.0,0,0,0.0,0.0,0,0.0,0.0,0.0,0.0,0.0,0.0,0,0.0,0.0,0.0,0.0,0.0,0.0,0,0.0,0.0,0,0.0,0.0,0.0,0.0,0.0,0.0,0,0,0,0.0,0,0.0,0.0,0,0,0.0,0,0.0,0.0,0.0,0,0.0,0.0,0.0,0,0,0.0,0.0,0,0.0,0.0,0.0,0,0.0,0.0,0.0,0,0,0,0.0,0.0,0,0.0,0.0,0.0,0,0.0,0.0,0.0,0.0,0.0,0.0,0.0,0.0,0.0,0.0,0.0,0.0,0.0,0.0,0.0,0.0,0.0,0.0,0.0,0.0,0.0,0.0,0.0,0.0,0.0,57.0,0.0,0.0,0.0,0,0.0,0.0,0.0,0.0,0.0,0.0,0.0,0,0.0,0.0,0.0,0.0,0.0,43.0,0.0,0,0.0,0.0,0.0,0.0,0.0,0,0.0,0.0,0.0,0.0,0.0,0,0.0,0.0,0.0,0.0,0,0.0,0.0,0.0,0,0,0,0.0,0.0,0.0,0.0,0.0,0.0,0.0,0.0,0.0,0.0,0.0,0.0,0.0,0.0,0.0,0,0.0,0.0,48.0,18.93,0.271
# 1867,3497,7668,Soga N.,1976,nan,(BaO)16.66667 (SiO2)66.66666 (SrO)16.66667 ,0.0,0,0.0,0.0,0.0,0.0,0.0,0.0,0.0,0,0,0,0.0,0.0,0,0.0,16.66667,0.0,0.0,0.0,0.0,0,0.0,0.0,0.0,0.0,0,0,0.0,0.0,0,0.0,0.0,0.0,0.0,0.0,0.0,0,0.0,0.0,0.0,0.0,0.0,0.0,0,0.0,0.0,0,0.0,0.0,0.0,0.0,0.0,0.0,0,0,0,0.0,0,0.0,0.0,0,0,0.0,0,0.0,0.0,0.0,0,0.0,0.0,0.0,0,0,0.0,0.0,0,0.0,0.0,0.0,0,0.0,0.0,0.0,0,0,0,0.0,0.0,0,0.0,0.0,0.0,0,0.0,0.0,0.0,0.0,0.0,0.0,0.0,0.0,0.0,0.0,0.0,0.0,0.0,0.0,0.0,0.0,0.0,0.0,0.0,0.0,0.0,0.0,0.0,0.0,0.0,0.0,0.0,0.0,0.0,0,0.0,0.0,0.0,0.0,0.0,0.0,0.0,0,0.0,0.0,0.0,0.0,0.0,66.66666,0.0,0,0.0,0.0,0.0,0.0,0.0,0,0.0,16.66667,0.0,0.0,0.0,0,0.0,0.0,0.0,0.0,0,0.0,0.0,0.0,0,0,0,0.0,0.0,0.0,0.0,0.0,0.0,0.0,0.0,0.0,0.0,0.0,0.0,0.0,0.0,0.0,0,0.0,0.0,67.1,26.42,0.271
# 1868,5149,19198,Nemilov S.V.,1972,nan,(B2O3)84.6 (Na2O)15.4 ,0.0,0,0.0,0.0,0.0,0.0,0.0,0.0,0.0,0,0,0,0.0,84.6,0,0.0,0.0,0.0,0.0,0.0,0.0,0,0.0,0.0,0.0,0.0,0,0,0.0,0.0,0,0.0,0.0,0.0,0.0,0.0,0.0,0,0.0,0.0,0.0,0.0,0.0,0.0,0,0.0,0.0,0,0.0,0.0,0.0,0.0,0.0,0.0,0,0,0,0.0,0,0.0,0.0,0,0,0.0,0,0.0,0.0,0.0,0,0.0,0.0,0.0,0,0,0.0,0.0,0,0.0,0.0,0.0,0,0.0,0.0,0.0,0,0,0,0.0,0.0,0,0.0,0.0,0.0,0,0.0,0.0,0.0,0.0,0.0,0.0,15.4,0.0,0.0,0.0,0.0,0.0,0.0,0.0,0.0,0.0,0.0,0.0,0.0,0.0,0.0,0.0,0.0,0.0,0.0,0.0,0.0,0.0,0.0,0,0.0,0.0,0.0,0.0,0.0,0.0,0.0,0,0.0,0.0,0.0,0.0,0.0,0.0,0.0,0,0.0,0.0,0.0,0.0,0.0,0,0.0,0.0,0.0,0.0,0.0,0,0.0,0.0,0.0,0.0,0,0.0,0.0,0.0,0,0,0,0.0,0.0,0.0,0.0,0.0,0.0,0.0,0.0,0.0,0.0,0.0,0.0,0.0,0.0,0.0,0,0.0,0.0,nan,nan,0.271
# 1869,5149,19202,Nemilov S.V.,1972,nan,(B2O3)78.6 (Na2O)21.4 ,0.0,0,0.0,0.0,0.0,0.0,0.0,0.0,0.0,0,0,0,0.0,78.6,0,0.0,0.0,0.0,0.0,0.0,0.0,0,0.0,0.0,0.0,0.0,0,0,0.0,0.0,0,0.0,0.0,0.0,0.0,0.0,0.0,0,0.0,0.0,0.0,0.0,0.0,0.0,0,0.0,0.0,0,0.0,0.0,0.0,0.0,0.0,0.0,0,0,0,0.0,0,0.0,0.0,0,0,0.0,0,0.0,0.0,0.0,0,0.0,0.0,0.0,0,0,0.0,0.0,0,0.0,0.0,0.0,0,0.0,0.0,0.0,0,0,0,0.0,0.0,0,0.0,0.0,0.0,0,0.0,0.0,0.0,0.0,0.0,0.0,21.4,0.0,0.0,0.0,0.0,0.0,0.0,0.0,0.0,0.0,0.0,0.0,0.0,0.0,0.0,0.0,0.0,0.0,0.0,0.0,0.0,0.0,0.0,0,0.0,0.0,0.0,0.0,0.0,0.0,0.0,0,0.0,0.0,0.0,0.0,0.0,0.0,0.0,0,0.0,0.0,0.0,0.0,0.0,0,0.0,0.0,0.0,0.0,0.0,0,0.0,0.0,0.0,0.0,0,0.0,0.0,0.0,0,0,0,0.0,0.0,0.0,0.0,0.0,0.0,0.0,0.0,0.0,0.0,0.0,0.0,0.0,0.0,0.0,0,0.0,0.0,nan,nan,0.271
# 1870,5149,19206,Nemilov S.V.,1972,nan,(B2O3)72.7 (Na2O)27.3 ,0.0,0,0.0,0.0,0.0,0.0,0.0,0.0,0.0,0,0,0,0.0,72.7,0,0.0,0.0,0.0,0.0,0.0,0.0,0,0.0,0.0,0.0,0.0,0,0,0.0,0.0,0,0.0,0.0,0.0,0.0,0.0,0.0,0,0.0,0.0,0.0,0.0,0.0,0.0,0,0.0,0.0,0,0.0,0.0,0.0,0.0,0.0,0.0,0,0,0,0.0,0,0.0,0.0,0,0,0.0,0,0.0,0.0,0.0,0,0.0,0.0,0.0,0,0,0.0,0.0,0,0.0,0.0,0.0,0,0.0,0.0,0.0,0,0,0,0.0,0.0,0,0.0,0.0,0.0,0,0.0,0.0,0.0,0.0,0.0,0.0,27.3,0.0,0.0,0.0,0.0,0.0,0.0,0.0,0.0,0.0,0.0,0.0,0.0,0.0,0.0,0.0,0.0,0.0,0.0,0.0,0.0,0.0,0.0,0,0.0,0.0,0.0,0.0,0.0,0.0,0.0,0,0.0,0.0,0.0,0.0,0.0,0.0,0.0,0,0.0,0.0,0.0,0.0,0.0,0,0.0,0.0,0.0,0.0,0.0,0,0.0,0.0,0.0,0.0,0,0.0,0.0,0.0,0,0,0,0.0,0.0,0.0,0.0,0.0,0.0,0.0,0.0,0.0,0.0,0.0,0.0,0.0,0.0,0.0,0,0.0,0.0,nan,nan,0.271
# 1871,5151,19218,Ota R.,1979,nan,(B2O3)75.0 (Na2O)25.0 ,0.0,0,0.0,0.0,0.0,0.0,0.0,0.0,0.0,0,0,0,0.0,75.0,0,0.0,0.0,0.0,0.0,0.0,0.0,0,0.0,0.0,0.0,0.0,0,0,0.0,0.0,0,0.0,0.0,0.0,0.0,0.0,0.0,0,0.0,0.0,0.0,0.0,0.0,0.0,0,0.0,0.0,0,0.0,0.0,0.0,0.0,0.0,0.0,0,0,0,0.0,0,0.0,0.0,0,0,0.0,0,0.0,0.0,0.0,0,0.0,0.0,0.0,0,0,0.0,0.0,0,0.0,0.0,0.0,0,0.0,0.0,0.0,0,0,0,0.0,0.0,0,0.0,0.0,0.0,0,0.0,0.0,0.0,0.0,0.0,0.0,25.0,0.0,0.0,0.0,0.0,0.0,0.0,0.0,0.0,0.0,0.0,0.0,0.0,0.0,0.0,0.0,0.0,0.0,0.0,0.0,0.0,0.0,0.0,0,0.0,0.0,0.0,0.0,0.0,0.0,0.0,0,0.0,0.0,0.0,0.0,0.0,0.0,0.0,0,0.0,0.0,0.0,0.0,0.0,0,0.0,0.0,0.0,0.0,0.0,0,0.0,0.0,0.0,0.0,0,0.0,0.0,0.0,0,0,0,0.0,0.0,0.0,0.0,0.0,0.0,0.0,0.0,0.0,0.0,0.0,0.0,0.0,0.0,0.0,0,0.0,0.0,53.7,21.14,0.271
# 1872,5798,92559,Singh S.,1989,nan,(B2O3)70.0 (Na2O)30.0 ,0.0,0,0.0,0.0,0.0,0.0,0.0,0.0,0.0,0,0,0,0.0,70.0,0,0.0,0.0,0.0,0.0,0.0,0.0,0,0.0,0.0,0.0,0.0,0,0,0.0,0.0,0,0.0,0.0,0.0,0.0,0.0,0.0,0,0.0,0.0,0.0,0.0,0.0,0.0,0,0.0,0.0,0,0.0,0.0,0.0,0.0,0.0,0.0,0,0,0,0.0,0,0.0,0.0,0,0,0.0,0,0.0,0.0,0.0,0,0.0,0.0,0.0,0,0,0.0,0.0,0,0.0,0.0,0.0,0,0.0,0.0,0.0,0,0,0,0.0,0.0,0,0.0,0.0,0.0,0,0.0,0.0,0.0,0.0,0.0,0.0,30.0,0.0,0.0,0.0,0.0,0.0,0.0,0.0,0.0,0.0,0.0,0.0,0.0,0.0,0.0,0.0,0.0,0.0,0.0,0.0,0.0,0.0,0.0,0,0.0,0.0,0.0,0.0,0.0,0.0,0.0,0,0.0,0.0,0.0,0.0,0.0,0.0,0.0,0,0.0,0.0,0.0,0.0,0.0,0,0.0,0.0,0.0,0.0,0.0,0,0.0,0.0,0.0,0.0,0,0.0,0.0,0.0,0,0,0,0.0,0.0,0.0,0.0,0.0,0.0,0.0,0.0,0.0,0.0,0.0,0.0,0.0,0.0,0.0,0,0.0,0.0,61.0,23.99,0.271
# 1873,6099,17445,Nemilov S.V.,1976,nan,(B2O3)70.0 (GeO2)10.0 (La2O3)20.0 ,0.0,0,0.0,0.0,0.0,0.0,0.0,0.0,0.0,0,0,0,0.0,70.0,0,0.0,0.0,0.0,0.0,0.0,0.0,0,0.0,0.0,0.0,0.0,0,0,0.0,0.0,0,0.0,0.0,0.0,0.0,0.0,0.0,0,0.0,0.0,0.0,0.0,0.0,0.0,0,0.0,0.0,0,0.0,0.0,0.0,0.0,0.0,0.0,0,0,0,0.0,0,0.0,10.0,0,0,0.0,0,0.0,0.0,0.0,0,0.0,0.0,0.0,0,0,0.0,0.0,0,0.0,0.0,20.0,0,0.0,0.0,0.0,0,0,0,0.0,0.0,0,0.0,0.0,0.0,0,0.0,0.0,0.0,0.0,0.0,0.0,0.0,0.0,0.0,0.0,0.0,0.0,0.0,0.0,0.0,0.0,0.0,0.0,0.0,0.0,0.0,0.0,0.0,0.0,0.0,0.0,0.0,0.0,0.0,0,0.0,0.0,0.0,0.0,0.0,0.0,0.0,0,0.0,0.0,0.0,0.0,0.0,0.0,0.0,0,0.0,0.0,0.0,0.0,0.0,0,0.0,0.0,0.0,0.0,0.0,0,0.0,0.0,0.0,0.0,0,0.0,0.0,0.0,0,0,0,0.0,0.0,0.0,0.0,0.0,0.0,0.0,0.0,0.0,0.0,0.0,0.0,0.0,0.0,0.0,0,0.0,0.0,101.0,39.88,0.271
# 1874,6304,72545,Gurovich E.A.,1979,nan,(P2O5)51.0 (SrO)49.0 ,0.0,0,0.0,0.0,0.0,0.0,0.0,0.0,0.0,0,0,0,0.0,0.0,0,0.0,0.0,0.0,0.0,0.0,0.0,0,0.0,0.0,0.0,0.0,0,0,0.0,0.0,0,0.0,0.0,0.0,0.0,0.0,0.0,0,0.0,0.0,0.0,0.0,0.0,0.0,0,0.0,0.0,0,0.0,0.0,0.0,0.0,0.0,0.0,0,0,0,0.0,0,0.0,0.0,0,0,0.0,0,0.0,0.0,0.0,0,0.0,0.0,0.0,0,0,0.0,0.0,0,0.0,0.0,0.0,0,0.0,0.0,0.0,0,0,0,0.0,0.0,0,0.0,0.0,0.0,0,0.0,0.0,0.0,0.0,0.0,0.0,0.0,0.0,0.0,0.0,0.0,0.0,0.0,0.0,0.0,0.0,0.0,0.0,0.0,0.0,0.0,51.0,0.0,0.0,0.0,0.0,0.0,0.0,0.0,0,0.0,0.0,0.0,0.0,0.0,0.0,0.0,0,0.0,0.0,0.0,0.0,0.0,0.0,0.0,0,0.0,0.0,0.0,0.0,0.0,0,0.0,49.0,0.0,0.0,0.0,0,0.0,0.0,0.0,0.0,0,0.0,0.0,0.0,0,0,0,0.0,0.0,0.0,0.0,0.0,0.0,0.0,0.0,0.0,0.0,0.0,0.0,0.0,0.0,0.0,0,0.0,0.0,51.3,20.2,0.271
# 1875,6692,39233,Gurjev N.V.,1983,nan,(K2O)9.936249801 (Li2O)40.1145592 (MgO)9.9814518 (P2O5)39.967739200000004 ,0.0,0,0.0,0.0,0.0,0.0,0.0,0.0,0.0,0,0,0,0.0,0.0,0,0.0,0.0,0.0,0.0,0.0,0.0,0,0.0,0.0,0.0,0.0,0,0,0.0,0.0,0,0.0,0.0,0.0,0.0,0.0,0.0,0,0.0,0.0,0.0,0.0,0.0,0.0,0,0.0,0.0,0,0.0,0.0,0.0,0.0,0.0,0.0,0,0,0,0.0,0,0.0,0.0,0,0,0.0,0,0.0,0.0,0.0,0,0.0,0.0,9.936249801,0,0,0.0,0.0,0,0.0,0.0,0.0,0,0.0,0.0,40.1145592,0,0,0,0.0,0.0,0,0.0,9.9814518,0.0,0,0.0,0.0,0.0,0.0,0.0,0.0,0.0,0.0,0.0,0.0,0.0,0.0,0.0,0.0,0.0,0.0,0.0,0.0,0.0,0.0,0.0,39.967739200000004,0.0,0.0,0.0,0.0,0.0,0.0,0.0,0,0.0,0.0,0.0,0.0,0.0,0.0,0.0,0,0.0,0.0,0.0,0.0,0.0,0.0,0.0,0,0.0,0.0,0.0,0.0,0.0,0,0.0,0.0,0.0,0.0,0.0,0,0.0,0.0,0.0,0.0,0,0.0,0.0,0.0,0,0,0,0.0,0.0,0.0,0.0,0.0,0.0,0.0,0.0,0.0,0.0,0.0,0.0,0.0,0.0,0.0,0,0.0,0.0,58.0,22.81,0.271
# 1876,6693,39411,Gurjev N.V.,1983,nan,(K2O)5.0 (Li2O)45.0 (P2O5)50.0 ,0.0,0,0.0,0.0,0.0,0.0,0.0,0.0,0.0,0,0,0,0.0,0.0,0,0.0,0.0,0.0,0.0,0.0,0.0,0,0.0,0.0,0.0,0.0,0,0,0.0,0.0,0,0.0,0.0,0.0,0.0,0.0,0.0,0,0.0,0.0,0.0,0.0,0.0,0.0,0,0.0,0.0,0,0.0,0.0,0.0,0.0,0.0,0.0,0,0,0,0.0,0,0.0,0.0,0,0,0.0,0,0.0,0.0,0.0,0,0.0,0.0,5.0,0,0,0.0,0.0,0,0.0,0.0,0.0,0,0.0,0.0,45.0,0,0,0,0.0,0.0,0,0.0,0.0,0.0,0,0.0,0.0,0.0,0.0,0.0,0.0,0.0,0.0,0.0,0.0,0.0,0.0,0.0,0.0,0.0,0.0,0.0,0.0,0.0,0.0,0.0,50.0,0.0,0.0,0.0,0.0,0.0,0.0,0.0,0,0.0,0.0,0.0,0.0,0.0,0.0,0.0,0,0.0,0.0,0.0,0.0,0.0,0.0,0.0,0,0.0,0.0,0.0,0.0,0.0,0,0.0,0.0,0.0,0.0,0.0,0,0.0,0.0,0.0,0.0,0,0.0,0.0,0.0,0,0,0,0.0,0.0,0.0,0.0,0.0,0.0,0.0,0.0,0.0,0.0,0.0,0.0,0.0,0.0,0.0,0,0.0,0.0,49.0,19.27,0.271
# 1877,6773,51295,Bridge B.,1986,nan,(TeO2)35.0 (ZnCl2)65.0 ,0.0,0,0.0,0.0,0.0,0.0,0.0,0.0,0.0,0,0,0,0.0,0.0,0,0.0,0.0,0.0,0.0,0.0,0.0,0,0.0,0.0,0.0,0.0,0,0,0.0,0.0,0,0.0,0.0,0.0,0.0,0.0,0.0,0,0.0,0.0,0.0,0.0,0.0,0.0,0,0.0,0.0,0,0.0,0.0,0.0,0.0,0.0,0.0,0,0,0,0.0,0,0.0,0.0,0,0,0.0,0,0.0,0.0,0.0,0,0.0,0.0,0.0,0,0,0.0,0.0,0,0.0,0.0,0.0,0,0.0,0.0,0.0,0,0,0,0.0,0.0,0,0.0,0.0,0.0,0,0.0,0.0,0.0,0.0,0.0,0.0,0.0,0.0,0.0,0.0,0.0,0.0,0.0,0.0,0.0,0.0,0.0,0.0,0.0,0.0,0.0,0.0,0.0,0.0,0.0,0.0,0.0,0.0,0.0,0,0.0,0.0,0.0,0.0,0.0,0.0,0.0,0,0.0,0.0,0.0,0.0,0.0,0.0,0.0,0,0.0,0.0,0.0,0.0,0.0,0,0.0,0.0,0.0,0.0,0.0,0,0.0,35.0,0.0,0.0,0,0.0,0.0,0.0,0,0,0,0.0,0.0,0.0,0.0,0.0,0.0,0.0,0.0,0.0,0.0,0.0,0.0,65.0,0.0,0.0,0,0.0,0.0,17.3,6.83,0.271
# 1878,7347,93936,Shinkai N.,1981,nan,(B2O3)70.0 (PbO)15.0 (ZnO)15.0 ,0.0,0,0.0,0.0,0.0,0.0,0.0,0.0,0.0,0,0,0,0.0,70.0,0,0.0,0.0,0.0,0.0,0.0,0.0,0,0.0,0.0,0.0,0.0,0,0,0.0,0.0,0,0.0,0.0,0.0,0.0,0.0,0.0,0,0.0,0.0,0.0,0.0,0.0,0.0,0,0.0,0.0,0,0.0,0.0,0.0,0.0,0.0,0.0,0,0,0,0.0,0,0.0,0.0,0,0,0.0,0,0.0,0.0,0.0,0,0.0,0.0,0.0,0,0,0.0,0.0,0,0.0,0.0,0.0,0,0.0,0.0,0.0,0,0,0,0.0,0.0,0,0.0,0.0,0.0,0,0.0,0.0,0.0,0.0,0.0,0.0,0.0,0.0,0.0,0.0,0.0,0.0,0.0,0.0,0.0,0.0,0.0,0.0,0.0,0.0,0.0,0.0,0.0,0.0,0.0,15.0,0.0,0.0,0.0,0,0.0,0.0,0.0,0.0,0.0,0.0,0.0,0,0.0,0.0,0.0,0.0,0.0,0.0,0.0,0,0.0,0.0,0.0,0.0,0.0,0,0.0,0.0,0.0,0.0,0.0,0,0.0,0.0,0.0,0.0,0,0.0,0.0,0.0,0,0,0,0.0,0.0,0.0,0.0,0.0,0.0,0.0,0.0,0.0,0.0,0.0,0.0,0.0,0.0,15.0,0,0.0,0.0,70.6,28.1,0.271
# 1879,10775,98195,Fedelesh V.I.,1983,nan,(Bi2O3)30.0 (GeO2)70.0 ,0.0,0,0.0,0.0,0.0,0.0,0.0,0.0,0.0,0,0,0,0.0,0.0,0,0.0,0.0,0.0,0.0,30.0,0.0,0,0.0,0.0,0.0,0.0,0,0,0.0,0.0,0,0.0,0.0,0.0,0.0,0.0,0.0,0,0.0,0.0,0.0,0.0,0.0,0.0,0,0.0,0.0,0,0.0,0.0,0.0,0.0,0.0,0.0,0,0,0,0.0,0,0.0,70.0,0,0,0.0,0,0.0,0.0,0.0,0,0.0,0.0,0.0,0,0,0.0,0.0,0,0.0,0.0,0.0,0,0.0,0.0,0.0,0,0,0,0.0,0.0,0,0.0,0.0,0.0,0,0.0,0.0,0.0,0.0,0.0,0.0,0.0,0.0,0.0,0.0,0.0,0.0,0.0,0.0,0.0,0.0,0.0,0.0,0.0,0.0,0.0,0.0,0.0,0.0,0.0,0.0,0.0,0.0,0.0,0,0.0,0.0,0.0,0.0,0.0,0.0,0.0,0,0.0,0.0,0.0,0.0,0.0,0.0,0.0,0,0.0,0.0,0.0,0.0,0.0,0,0.0,0.0,0.0,0.0,0.0,0,0.0,0.0,0.0,0.0,0,0.0,0.0,0.0,0,0,0,0.0,0.0,0.0,0.0,0.0,0.0,0.0,0.0,0.0,0.0,0.0,0.0,0.0,0.0,0.0,0,0.0,0.0,66.2,26.04,0.271
# 1880,11320,98774,Higazy A.A.,1985,nan,(Co3O4)51.74 (P2O5)48.26 ,0.0,0,0.0,0.0,0.0,0.0,0.0,0.0,0.0,0,0,0,0.0,0.0,0,0.0,0.0,0.0,0.0,0.0,0.0,0,0.0,0.0,0.0,0.0,0,0,0.0,0.0,0,0.0,0.0,51.74,0.0,0.0,0.0,0,0.0,0.0,0.0,0.0,0.0,0.0,0,0.0,0.0,0,0.0,0.0,0.0,0.0,0.0,0.0,0,0,0,0.0,0,0.0,0.0,0,0,0.0,0,0.0,0.0,0.0,0,0.0,0.0,0.0,0,0,0.0,0.0,0,0.0,0.0,0.0,0,0.0,0.0,0.0,0,0,0,0.0,0.0,0,0.0,0.0,0.0,0,0.0,0.0,0.0,0.0,0.0,0.0,0.0,0.0,0.0,0.0,0.0,0.0,0.0,0.0,0.0,0.0,0.0,0.0,0.0,0.0,0.0,48.26,0.0,0.0,0.0,0.0,0.0,0.0,0.0,0,0.0,0.0,0.0,0.0,0.0,0.0,0.0,0,0.0,0.0,0.0,0.0,0.0,0.0,0.0,0,0.0,0.0,0.0,0.0,0.0,0,0.0,0.0,0.0,0.0,0.0,0,0.0,0.0,0.0,0.0,0,0.0,0.0,0.0,0,0,0,0.0,0.0,0.0,0.0,0.0,0.0,0.0,0.0,0.0,0.0,0.0,0.0,0.0,0.0,0.0,0,0.0,0.0,60.0,23.6,0.271
# 1881,12180,137613,Dumbaugh W.H.,1974,0,(Al2O3)2.8 (BeO)22.2 (La2O3)5.5 (MgO)22.3 (SiO2)33.3 (Ta2O5)2.8 (ZnO)5.5 (ZrO2)5.6 ,0.0,0,0.0,2.8,0.0,0.0,0.0,0.0,0.0,0,0,0,0.0,0.0,0,0.0,0.0,0.0,22.2,0.0,0.0,0,0.0,0.0,0.0,0.0,0,0,0.0,0.0,0,0.0,0.0,0.0,0.0,0.0,0.0,0,0.0,0.0,0.0,0.0,0.0,0.0,0,0.0,0.0,0,0.0,0.0,0.0,0.0,0.0,0.0,0,0,0,0.0,0,0.0,0.0,0,0,0.0,0,0.0,0.0,0.0,0,0.0,0.0,0.0,0,0,0.0,0.0,0,0.0,0.0,5.5,0,0.0,0.0,0.0,0,0,0,0.0,0.0,0,0.0,22.3,0.0,0,0.0,0.0,0.0,0.0,0.0,0.0,0.0,0.0,0.0,0.0,0.0,0.0,0.0,0.0,0.0,0.0,0.0,0.0,0.0,0.0,0.0,0.0,0.0,0.0,0.0,0.0,0.0,0.0,0.0,0,0.0,0.0,0.0,0.0,0.0,0.0,0.0,0,0.0,0.0,0.0,0.0,0.0,33.3,0.0,0,0.0,0.0,0.0,0.0,0.0,0,0.0,0.0,0.0,2.8,0.0,0,0.0,0.0,0.0,0.0,0,0.0,0.0,0.0,0,0,0,0.0,0.0,0.0,0.0,0.0,0.0,0.0,0.0,0.0,0.0,0.0,0.0,0.0,0.0,5.5,0,0.0,5.6,142.0,55.86,0.271
# 1882,12969,78270,Schmidt G.,1986,nan,(B2O3)35.0 (BaO)30.0 (SiO2)35.0 ,0.0,0,0.0,0.0,0.0,0.0,0.0,0.0,0.0,0,0,0,0.0,35.0,0,0.0,30.0,0.0,0.0,0.0,0.0,0,0.0,0.0,0.0,0.0,0,0,0.0,0.0,0,0.0,0.0,0.0,0.0,0.0,0.0,0,0.0,0.0,0.0,0.0,0.0,0.0,0,0.0,0.0,0,0.0,0.0,0.0,0.0,0.0,0.0,0,0,0,0.0,0,0.0,0.0,0,0,0.0,0,0.0,0.0,0.0,0,0.0,0.0,0.0,0,0,0.0,0.0,0,0.0,0.0,0.0,0,0.0,0.0,0.0,0,0,0,0.0,0.0,0,0.0,0.0,0.0,0,0.0,0.0,0.0,0.0,0.0,0.0,0.0,0.0,0.0,0.0,0.0,0.0,0.0,0.0,0.0,0.0,0.0,0.0,0.0,0.0,0.0,0.0,0.0,0.0,0.0,0.0,0.0,0.0,0.0,0,0.0,0.0,0.0,0.0,0.0,0.0,0.0,0,0.0,0.0,0.0,0.0,0.0,35.0,0.0,0,0.0,0.0,0.0,0.0,0.0,0,0.0,0.0,0.0,0.0,0.0,0,0.0,0.0,0.0,0.0,0,0.0,0.0,0.0,0,0,0,0.0,0.0,0.0,0.0,0.0,0.0,0.0,0.0,0.0,0.0,0.0,0.0,0.0,0.0,0.0,0,0.0,0.0,89.0,35.6,0.271
# 1883,16682,145611,Livshits V.Ya.,1995,nan,(K2O)13.0 (TeO2)87.0 ,0.0,0,0.0,0.0,0.0,0.0,0.0,0.0,0.0,0,0,0,0.0,0.0,0,0.0,0.0,0.0,0.0,0.0,0.0,0,0.0,0.0,0.0,0.0,0,0,0.0,0.0,0,0.0,0.0,0.0,0.0,0.0,0.0,0,0.0,0.0,0.0,0.0,0.0,0.0,0,0.0,0.0,0,0.0,0.0,0.0,0.0,0.0,0.0,0,0,0,0.0,0,0.0,0.0,0,0,0.0,0,0.0,0.0,0.0,0,0.0,0.0,13.0,0,0,0.0,0.0,0,0.0,0.0,0.0,0,0.0,0.0,0.0,0,0,0,0.0,0.0,0,0.0,0.0,0.0,0,0.0,0.0,0.0,0.0,0.0,0.0,0.0,0.0,0.0,0.0,0.0,0.0,0.0,0.0,0.0,0.0,0.0,0.0,0.0,0.0,0.0,0.0,0.0,0.0,0.0,0.0,0.0,0.0,0.0,0,0.0,0.0,0.0,0.0,0.0,0.0,0.0,0,0.0,0.0,0.0,0.0,0.0,0.0,0.0,0,0.0,0.0,0.0,0.0,0.0,0,0.0,0.0,0.0,0.0,0.0,0,0.0,87.0,0.0,0.0,0,0.0,0.0,0.0,0,0,0,0.0,0.0,0.0,0.0,0.0,0.0,0.0,0.0,0.0,0.0,0.0,0.0,0.0,0.0,0.0,0,0.0,0.0,39.0,15.36,0.271
# 1884,24453,189624,Higazy A.A.,1995,nan,(MnO2)5.0 (P2O5)95.0 ,0.0,0,0.0,0.0,0.0,0.0,0.0,0.0,0.0,0,0,0,0.0,0.0,0,0.0,0.0,0.0,0.0,0.0,0.0,0,0.0,0.0,0.0,0.0,0,0,0.0,0.0,0,0.0,0.0,0.0,0.0,0.0,0.0,0,0.0,0.0,0.0,0.0,0.0,0.0,0,0.0,0.0,0,0.0,0.0,0.0,0.0,0.0,0.0,0,0,0,0.0,0,0.0,0.0,0,0,0.0,0,0.0,0.0,0.0,0,0.0,0.0,0.0,0,0,0.0,0.0,0,0.0,0.0,0.0,0,0.0,0.0,0.0,0,0,0,0.0,0.0,0,0.0,0.0,0.0,0,0.0,5.0,0.0,0.0,0.0,0.0,0.0,0.0,0.0,0.0,0.0,0.0,0.0,0.0,0.0,0.0,0.0,0.0,0.0,0.0,0.0,95.0,0.0,0.0,0.0,0.0,0.0,0.0,0.0,0,0.0,0.0,0.0,0.0,0.0,0.0,0.0,0,0.0,0.0,0.0,0.0,0.0,0.0,0.0,0,0.0,0.0,0.0,0.0,0.0,0,0.0,0.0,0.0,0.0,0.0,0,0.0,0.0,0.0,0.0,0,0.0,0.0,0.0,0,0,0,0.0,0.0,0.0,0.0,0.0,0.0,0.0,0.0,0.0,0.0,0.0,0.0,0.0,0.0,0.0,0,0.0,0.0,45.8,18.0,0.271
# 1887,28396,364383,Blackburn D.,1987,nan,(Al2O3)20.38702044 (MgO)25.78735187 (SiO2)43.24523305 (Ta2O5)10.58039465 ,0.0,0,0.0,20.38702044,0.0,0.0,0.0,0.0,0.0,0,0,0,0.0,0.0,0,0.0,0.0,0.0,0.0,0.0,0.0,0,0.0,0.0,0.0,0.0,0,0,0.0,0.0,0,0.0,0.0,0.0,0.0,0.0,0.0,0,0.0,0.0,0.0,0.0,0.0,0.0,0,0.0,0.0,0,0.0,0.0,0.0,0.0,0.0,0.0,0,0,0,0.0,0,0.0,0.0,0,0,0.0,0,0.0,0.0,0.0,0,0.0,0.0,0.0,0,0,0.0,0.0,0,0.0,0.0,0.0,0,0.0,0.0,0.0,0,0,0,0.0,0.0,0,0.0,25.78735187,0.0,0,0.0,0.0,0.0,0.0,0.0,0.0,0.0,0.0,0.0,0.0,0.0,0.0,0.0,0.0,0.0,0.0,0.0,0.0,0.0,0.0,0.0,0.0,0.0,0.0,0.0,0.0,0.0,0.0,0.0,0,0.0,0.0,0.0,0.0,0.0,0.0,0.0,0,0.0,0.0,0.0,0.0,0.0,43.24523305,0.0,0,0.0,0.0,0.0,0.0,0.0,0,0.0,0.0,0.0,10.58039465,0.0,0,0.0,0.0,0.0,0.0,0,0.0,0.0,0.0,0,0,0,0.0,0.0,0.0,0.0,0.0,0.0,0.0,0.0,0.0,0.0,0.0,0.0,0.0,0.0,0.0,0,0.0,0.0,121.0,47.8,0.271
# 1888,30900,391619,Schilling F.R.,2001,nan,(Al2O3)8.389088167999999 (CaO)25.51761051 (MgO)16.74765033 (SiO2)49.34565099 ,0.0,0,0.0,8.389088167999999,0.0,0.0,0.0,0.0,0.0,0,0,0,0.0,0.0,0,0.0,0.0,0.0,0.0,0.0,0.0,0,0.0,0.0,25.51761051,0.0,0,0,0.0,0.0,0,0.0,0.0,0.0,0.0,0.0,0.0,0,0.0,0.0,0.0,0.0,0.0,0.0,0,0.0,0.0,0,0.0,0.0,0.0,0.0,0.0,0.0,0,0,0,0.0,0,0.0,0.0,0,0,0.0,0,0.0,0.0,0.0,0,0.0,0.0,0.0,0,0,0.0,0.0,0,0.0,0.0,0.0,0,0.0,0.0,0.0,0,0,0,0.0,0.0,0,0.0,16.74765033,0.0,0,0.0,0.0,0.0,0.0,0.0,0.0,0.0,0.0,0.0,0.0,0.0,0.0,0.0,0.0,0.0,0.0,0.0,0.0,0.0,0.0,0.0,0.0,0.0,0.0,0.0,0.0,0.0,0.0,0.0,0,0.0,0.0,0.0,0.0,0.0,0.0,0.0,0,0.0,0.0,0.0,0.0,0.0,49.34565099,0.0,0,0.0,0.0,0.0,0.0,0.0,0,0.0,0.0,0.0,0.0,0.0,0,0.0,0.0,0.0,0.0,0,0.0,0.0,0.0,0,0,0,0.0,0.0,0.0,0.0,0.0,0.0,0.0,0.0,0.0,0.0,0.0,0.0,0.0,0.0,0.0,0,0.0,0.0,101.0,39.7,0.271
# 1889,34770,419181,Gaafar M.S.,2009,nan,(B2O3)79.5 (Li2O)20.0 (WO3)0.5 ,0.0,0,0.0,0.0,0.0,0.0,0.0,0.0,0.0,0,0,0,0.0,79.5,0,0.0,0.0,0.0,0.0,0.0,0.0,0,0.0,0.0,0.0,0.0,0,0,0.0,0.0,0,0.0,0.0,0.0,0.0,0.0,0.0,0,0.0,0.0,0.0,0.0,0.0,0.0,0,0.0,0.0,0,0.0,0.0,0.0,0.0,0.0,0.0,0,0,0,0.0,0,0.0,0.0,0,0,0.0,0,0.0,0.0,0.0,0,0.0,0.0,0.0,0,0,0.0,0.0,0,0.0,0.0,0.0,0,0.0,0.0,20.0,0,0,0,0.0,0.0,0,0.0,0.0,0.0,0,0.0,0.0,0.0,0.0,0.0,0.0,0.0,0.0,0.0,0.0,0.0,0.0,0.0,0.0,0.0,0.0,0.0,0.0,0.0,0.0,0.0,0.0,0.0,0.0,0.0,0.0,0.0,0.0,0.0,0,0.0,0.0,0.0,0.0,0.0,0.0,0.0,0,0.0,0.0,0.0,0.0,0.0,0.0,0.0,0,0.0,0.0,0.0,0.0,0.0,0,0.0,0.0,0.0,0.0,0.0,0,0.0,0.0,0.0,0.0,0,0.0,0.0,0.0,0,0,0,0.0,0.0,0.0,0.0,0.0,0.0,0.5,0.0,0.0,0.0,0.0,0.0,0.0,0.0,0.0,0,0.0,0.0,56.4,22.21,0.271
# 1890,35142,423422,Fukawa Y.,2008,nan,(B2O3)75.0 (Li2O)25.0 ,0.0,0,0.0,0.0,0.0,0.0,0.0,0.0,0.0,0,0,0,0.0,75.0,0,0.0,0.0,0.0,0.0,0.0,0.0,0,0.0,0.0,0.0,0.0,0,0,0.0,0.0,0,0.0,0.0,0.0,0.0,0.0,0.0,0,0.0,0.0,0.0,0.0,0.0,0.0,0,0.0,0.0,0,0.0,0.0,0.0,0.0,0.0,0.0,0,0,0,0.0,0,0.0,0.0,0,0,0.0,0,0.0,0.0,0.0,0,0.0,0.0,0.0,0,0,0.0,0.0,0,0.0,0.0,0.0,0,0.0,0.0,25.0,0,0,0,0.0,0.0,0,0.0,0.0,0.0,0,0.0,0.0,0.0,0.0,0.0,0.0,0.0,0.0,0.0,0.0,0.0,0.0,0.0,0.0,0.0,0.0,0.0,0.0,0.0,0.0,0.0,0.0,0.0,0.0,0.0,0.0,0.0,0.0,0.0,0,0.0,0.0,0.0,0.0,0.0,0.0,0.0,0,0.0,0.0,0.0,0.0,0.0,0.0,0.0,0,0.0,0.0,0.0,0.0,0.0,0,0.0,0.0,0.0,0.0,0.0,0,0.0,0.0,0.0,0.0,0,0.0,0.0,0.0,0,0,0,0.0,0.0,0.0,0.0,0.0,0.0,0.0,0.0,0.0,0.0,0.0,0.0,0.0,0.0,0.0,0,0.0,0.0,70.0,28.0,0.271
# 1891,35363,425166,Calvez L.,2007,nan,(CsCl)10 (Ga2Se3)27 (GeSe2)63 ,0.0,0,0.0,0.0,0.0,0.0,0.0,0.0,0.0,0,0,0,0.0,0.0,0,0.0,0.0,0.0,0.0,0.0,0.0,0,0.0,0.0,0.0,0.0,0,0,0.0,0.0,0,0.0,0.0,0.0,0.0,0.0,0.0,10,0.0,0.0,0.0,0.0,0.0,0.0,0,0.0,0.0,0,0.0,0.0,0.0,0.0,0.0,0.0,0,27,0,0.0,0,0.0,0.0,0,63,0.0,0,0.0,0.0,0.0,0,0.0,0.0,0.0,0,0,0.0,0.0,0,0.0,0.0,0.0,0,0.0,0.0,0.0,0,0,0,0.0,0.0,0,0.0,0.0,0.0,0,0.0,0.0,0.0,0.0,0.0,0.0,0.0,0.0,0.0,0.0,0.0,0.0,0.0,0.0,0.0,0.0,0.0,0.0,0.0,0.0,0.0,0.0,0.0,0.0,0.0,0.0,0.0,0.0,0.0,0,0.0,0.0,0.0,0.0,0.0,0.0,0.0,0,0.0,0.0,0.0,0.0,0.0,0.0,0.0,0,0.0,0.0,0.0,0.0,0.0,0,0.0,0.0,0.0,0.0,0.0,0,0.0,0.0,0.0,0.0,0,0.0,0.0,0.0,0,0,0,0.0,0.0,0.0,0.0,0.0,0.0,0.0,0.0,0.0,0.0,0.0,0.0,0.0,0.0,0.0,0,0.0,0.0,20.5,8.064,0.271
# 1892,35364,425174,Gaafar M.S.,2009,nan,(Al2O3)3.2 (B2O3)53.6 (Na2O)23.2 (ZnO)20.0 ,0.0,0,0.0,3.2,0.0,0.0,0.0,0.0,0.0,0,0,0,0.0,53.6,0,0.0,0.0,0.0,0.0,0.0,0.0,0,0.0,0.0,0.0,0.0,0,0,0.0,0.0,0,0.0,0.0,0.0,0.0,0.0,0.0,0,0.0,0.0,0.0,0.0,0.0,0.0,0,0.0,0.0,0,0.0,0.0,0.0,0.0,0.0,0.0,0,0,0,0.0,0,0.0,0.0,0,0,0.0,0,0.0,0.0,0.0,0,0.0,0.0,0.0,0,0,0.0,0.0,0,0.0,0.0,0.0,0,0.0,0.0,0.0,0,0,0,0.0,0.0,0,0.0,0.0,0.0,0,0.0,0.0,0.0,0.0,0.0,0.0,23.2,0.0,0.0,0.0,0.0,0.0,0.0,0.0,0.0,0.0,0.0,0.0,0.0,0.0,0.0,0.0,0.0,0.0,0.0,0.0,0.0,0.0,0.0,0,0.0,0.0,0.0,0.0,0.0,0.0,0.0,0,0.0,0.0,0.0,0.0,0.0,0.0,0.0,0,0.0,0.0,0.0,0.0,0.0,0,0.0,0.0,0.0,0.0,0.0,0,0.0,0.0,0.0,0.0,0,0.0,0.0,0.0,0,0,0,0.0,0.0,0.0,0.0,0.0,0.0,0.0,0.0,0.0,0.0,0.0,0.0,0.0,0.0,20.0,0,0.0,0.0,59.6,23.5,0.271
# 1893,39424,465176,Devi A.V.G.,2010,nan,(CaO)30.5 (Na2O)21.0 (P2O5)47.0 (TiO2)1.5 ,0.0,0,0.0,0.0,0.0,0.0,0.0,0.0,0.0,0,0,0,0.0,0.0,0,0.0,0.0,0.0,0.0,0.0,0.0,0,0.0,0.0,30.5,0.0,0,0,0.0,0.0,0,0.0,0.0,0.0,0.0,0.0,0.0,0,0.0,0.0,0.0,0.0,0.0,0.0,0,0.0,0.0,0,0.0,0.0,0.0,0.0,0.0,0.0,0,0,0,0.0,0,0.0,0.0,0,0,0.0,0,0.0,0.0,0.0,0,0.0,0.0,0.0,0,0,0.0,0.0,0,0.0,0.0,0.0,0,0.0,0.0,0.0,0,0,0,0.0,0.0,0,0.0,0.0,0.0,0,0.0,0.0,0.0,0.0,0.0,0.0,21.0,0.0,0.0,0.0,0.0,0.0,0.0,0.0,0.0,0.0,0.0,0.0,0.0,0.0,0.0,47.0,0.0,0.0,0.0,0.0,0.0,0.0,0.0,0,0.0,0.0,0.0,0.0,0.0,0.0,0.0,0,0.0,0.0,0.0,0.0,0.0,0.0,0.0,0,0.0,0.0,0.0,0.0,0.0,0,0.0,0.0,0.0,0.0,0.0,0,0.0,0.0,0.0,0.0,0,1.5,0.0,0.0,0,0,0,0.0,0.0,0.0,0.0,0.0,0.0,0.0,0.0,0.0,0.0,0.0,0.0,0.0,0.0,0.0,0,0.0,0.0,51.9,20.4,0.271
