Repository: jacobergzhou/Poisson-Ratio

File: Poisson_data_cleaned_06212019.csv (part 27 of 58)
,Code,Glass #,Author,Year,Trademark,Ag2O,AgI,Al,Al2O3,AlF3,AlN,As,As2O3,As2O5,As2S3,As2Se3,AsSe,B,B2O3,BaCl2,BaF2,BaO,BeF2,BeO,Bi2O3,BiCl3,Br,Ca,CaF2,CaO,Cd,CdCl2,CdF2,CdO,Ce2O3,CeF3,CeO2,Cl,Co3O4,CoO,Cr2O3,Cs2O,CsCl,CsF,Cu2O,CuO,Dy2O3,Er,Er2O3,ErF3,Eu,Eu2O3,EuF3,F,Fe,Fe2O3,FeO,Ga,Ga2O3,Ga2S3,Ga2Se3,GaF3,Gd2O3,GdF3,Ge,GeO2,GeS2,GeSe2,H2O,HfF4,HfO2,Hg,Ho2O3,I,InF3,K,K2O,K2S,K2SO4,KBr,KCl,KF,KHF2,La,La2O3,La2S3,LaF3,Li,Li2O,Li2S,Li2SO4,LiBr,LiCl,LiF,LiI,MgF2,MgO,Mn2O3,MnF2,MnO,MnO2,MoO2,MoO3,N,Na,Na2O,Na2S,Na2SO4,NaCl,NaF,NaPO3,Nb2O5,Nd,Nd2O3,NdF3,NH4NO3,NiO,O,OH,P,P2O5,Pb,PbCl2,PbF2,PbO,PdO,Pr2O3,Pr6O11,PrF3,Rb2O,RbF,Rh2O3,RuO2,S,Sb,Sb2O3,Sb2S3,Sc2O3,Se,Si,Si3N4,SiC,SiO2,Sm2O3,Sn,SnO,SnO2,SO2,SO3,Sr,SrCl2,SrF2,SrO,Ta2O3,Ta2O5,Tb2O3,TbF3,Te,TeO2,Th,ThF4,ThO2,TiO2,Tl,Tl2O,Tl2Se,TlSe,Tm2O3,U,U3O8,UO2,V,V2O5,VO6,WO3,Y,Y2O3,Yb2O3,YbF3,YF3,ZnCl2,ZnF2,ZnO,ZnSO4,ZrF4,ZrO2,Young's modulus E (GPa),Shear modulus G (GPa),Poisson's ratio v
# 2445,33915,414538,Miura T.,2001,,0,0,0,0,0,0,0,0,0,0,0,0,0,0,0,0,0,0,0,0,0,0,0,0,0,0,0,0,0,0,0,0,0,0,0,0,0,0,0,0,50,0,0,0,0,0,0,0,0,0,0,0,0,0,0,0,0,0,0,0,0,0,0,0,0,0,0,0,0,0,0,0,0,0,0,0,0,0,0,0,0,0,0,0,0,0,0,0,0,0,0,0,0,0,0,0,0,0,0,0,0,0,0,0,0,0,0,0,0,0,0,0,0,0,0,50,0,0,0,0,0,0,0,0,0,0,0,0,0,0,0,0,0,0,0,0,0,0,0,0,0,0,0,0,0,0,0,0,0,0,0,0,0,0,0,0,0,0,0,0,0,0,0,0,0,0,0,0,0,0,0,0,0,0,0,0,0,0,0,0,0,52.3,20.7,0.26
# 2446,33915,414541,Miura T.,2001,,0,0,0,0,0,0,0,0,0,0,0,0,0,0,0,0,0,0,0,0,0,0,0,0,0,0,0,0,0,0,0,0,0,0,0,0,0,0,0,0,55,0,0,0,0,0,0,0,0,0,0,0,0,0,0,0,0,0,0,0,0,0,0,0,0,0,0,0,0,0,0,0,0,0,0,0,0,0,0,0,0,0,0,0,0,0,0,0,0,0,0,0,0,0,0,0,0,0,0,0,0,0,0,0,0,0,0,0,0,0,0,0,0,0,0,45,0,0,0,0,0,0,0,0,0,0,0,0,0,0,0,0,0,0,0,0,0,0,0,0,0,0,0,0,0,0,0,0,0,0,0,0,0,0,0,0,0,0,0,0,0,0,0,0,0,0,0,0,0,0,0,0,0,0,0,0,0,0,0,0,0,64.6,25.5,0.26
# 2447,33915,414542,Miura T.,2001,,0,0,0,0,0,0,0,0,0,0,0,0,0,0,0,0,0,0,0,0,0,0,0,0,0,0,0,0,0,0,0,0,0,0,0,0,0,0,0,0,55,0,0,0,0,0,0,0,0,0,0,0,0,0,0,0,0,0,0,0,0,0,0,0,0,0,0,0,0,0,0,0,0,0,0,0,0,0,0,0,0,0,0,0,0,0,0,0,0,0,0,0,0,0,0,0,0,0,0,0,0,0,0,0,0,0,0,0,0,0,0,0,0,0,0,45,0,0,0,0,0,0,0,0,0,0,0,0,0,0,0,0,0,0,0,0,0,0,0,0,0,0,0,0,0,0,0,0,0,0,0,0,0,0,0,0,0,0,0,0,0,0,0,0,0,0,0,0,0,0,0,0,0,0,0,0,0,0,0,0,0,61,24.2,0.26
# 2448,34776,419213,Marzouk S.Y.,2009,,0,0,0,0,0,0,0,0,0,0,0,0,0,0,0,0,0,0,0,0,0,0,0,0,0,0,0,0,0,0,0,0,0,0,0,0,0,0,0,0.8,0,0,0,0,0,0,0,0,0,0,0,0,0,0,0,0,0,0,0,0,0,0,0,0,0,0,0,0,0,0,0,0,0,0,0,0,0,0,0,0,0,0,0,0,0,0,0,0,0,0,0,0,0,0,0,0,0,0,0,0,49.6,0,0,0,0,0,0,0,0,0,0,0,0,0,0,49.6,0,0,0,0,0,0,0,0,0,0,0,0,0,0,0,0,0,0,0,0,0,0,0,0,0,0,0,0,0,0,0,0,0,0,0,0,0,0,0,0,0,0,0,0,0,0,0,0,0,0,0,0,0,0,0,0,0,0,0,0,0,0,0,0,0,39.8,15.8,0.26
# 2449,34780,419249,Saddeek Y.B.,2009,,0,0,0,0,0,0,0,0,0,0,0,0,0,60,0,0,0,0,0,0,0,0,0,0,0,0,0,0,0,0,0,0,0,0,0,0,0,0,0,0,0,0,0,0,0,0,0,0,0,0,0,0,0,0,0,0,0,0,0,0,0,0,0,0,0,0,0,0,0,0,0,0,0,0,0,0,0,0,0,0,0,0,0,0,0,0,0,0,0,0,0,0,0,0,0,0,0,0,0,0,30,0,0,0,0,0,0,0,0,0,0,0,0,0,0,0,0,0,0,10,0,0,0,0,0,0,0,0,0,0,0,0,0,0,0,0,0,0,0,0,0,0,0,0,0,0,0,0,0,0,0,0,0,0,0,0,0,0,0,0,0,0,0,0,0,0,0,0,0,0,0,0,0,0,0,0,0,0,0,0,0,62.7,24.88,0.26
# 2450,34780,419254,Saddeek Y.B.,2009,,0,0,0,0,0,0,0,0,0,0,0,0,0,26.7,0,0,0,0,0,0,0,0,0,0,0,0,0,0,0,0,0,0,0,0,0,0,0,0,0,0,0,0,0,0,0,0,0,0,0,0,0,0,0,0,0,0,0,0,0,0,0,0,0,0,0,0,0,0,0,0,0,0,0,0,0,0,0,0,0,0,0,0,0,0,0,0,0,0,0,0,0,0,0,0,0,0,0,0,0,0,13.3,0,0,0,0,0,0,0,0,0,0,0,0,0,0,0,0,0,0,60,0,0,0,0,0,0,0,0,0,0,0,0,0,0,0,0,0,0,0,0,0,0,0,0,0,0,0,0,0,0,0,0,0,0,0,0,0,0,0,0,0,0,0,0,0,0,0,0,0,0,0,0,0,0,0,0,0,0,0,0,0,53.4,21.19,0.26
# 2451,34939,422363,Dauce R.,2008,,0,0,0,21.17,0,0,0,0,0,0,0,0,0,0,0,0,0,0,0,0,0,0,0,0,0,0,0,0,0,0,0,0,0,0,0,0,0,0,0,0,0,0,0,0,0,0,0,0,0,0,0,0,0,0,0,0,0,0,0,0,0,0,0,0,0,0,0,0,0,0,0,0,0,0,0,0,0,0,0,0,0,0,0,0,0,0,0,0,0,0,0,22.5,0,0,0,0,0,0,0,0,0,0,0,0,0,0,0,0,0,0,0,0,0,0,0,0,0,0,0,0,0,0,0,0,0,0,0,0,0,0,0,0,0,0,0,5.31,0,42.3,0,0,0,0,0,0,0,0,0,0,0,0,0,0,0,0,0,0,0,0,0,0,0,0,0,0,0,0,0,0,0,0,0,8.72,0,0,0,0,0,0,0,0,0,124,49,0.26
# 2452,35049,422829,Gowda V.C.V.,2004,,0,0,0,0,0,0,0,0,0,0,0,0,0,60,0,0,0,0,0,0,0,0,0,0,0,0,0,0,0,0,0,0,0,0,0,0,0,0,0,0,0,0,0,0,0,0,0,0,0,0,0,0,0,0,0,0,0,0,0,0,0,0,0,0,0,0,0,0,0,0,0,0,0,0,0,0,0,0,0,0,0,0,0,20,0,0,0,0,0,0,0,0,0,0,0,0,0,0,0,0,0,0,0,0,0,0,0,0,0,0,0,0,0,0,0,0,0,0,0,20,0,0,0,0,0,0,0,0,0,0,0,0,0,0,0,0,0,0,0,0,0,0,0,0,0,0,0,0,0,0,0,0,0,0,0,0,0,0,0,0,0,0,0,0,0,0,0,0,0,0,0,0,0,0,0,0,0,0,0,0,0,76,30,0.26
# 2453,35409,425562,Yoshimoto M.,1987,,0,0,0,0,0,0,0,0,0,0,0,0,0,0,0,0,10,0,0,0,0,0,0,0,10,0,0,0,0,0,0,0,0,0,0,20,0,0,0,0,0,0,0,0,0,0,0,0,0,0,0,0,0,0,0,0,0,0,0,0,0,0,0,0,0,0,0,0,0,0,0,0,0,0,0,0,0,0,0,0,0,0,0,0,0,0,0,0,0,0,0,20,0,0,0,0,0,0,0,0,0,0,0,0,0,0,0,0,0,0,0,0,0,0,0,40,0,0,0,0,0,0,0,0,0,0,0,0,0,0,0,0,0,0,0,0,0,0,0,0,0,0,0,0,0,0,0,0,0,0,0,0,0,0,0,0,0,0,0,0,0,0,0,0,0,0,0,0,0,0,0,0,0,0,0,0,0,0,0,0,0,105,41.9,0.26
# 2454,36516,435938,Pouvreau C.,2003,,0,0,0,0,0,0,0,0,0,0,0,0,0,0,0,0,0,0,0,0,0,0,0,0,0,0,0,0,0,0,0,0,0,0,0,0,0,0,0,0,0,0,0,0,0,0,0,0,0,0,0,0,0,0,0,0,0,0,0,30,0,0,0,0,0,0,0,0,0,0,0,0,0,0,0,0,0,0,0,0,0,0,0,0,0,0,0,0,0,0,0,0,0,0,0,0,0,0,0,0,0,0,0,0,0,0,0,0,0,0,0,0,0,0,0,0,0,0,0,0,0,0,0,0,0,0,0,0,0,0,0,0,0,70,0,0,0,0,0,0,0,0,0,0,0,0,0,0,0,0,0,0,0,0,0,0,0,0,0,0,0,0,0,0,0,0,0,0,0,0,0,0,0,0,0,0,0,0,0,0,0,17.9,7.103,0.26
# 2455,36826,438544,Hilton A.R.,1993,,0,0,0,0,0,0,0,0,0,0,0,0,0,0,0,0,0,0,0,0,0,0,0,0,0,0,0,0,0,0,0,0,0,0,0,0,0,0,0,0,0,0,0,0,0,0,0,0,0,0,0,0,0,0,0,0,0,0,0,28,0,0,0,0,0,0,0,0,0,0,0,0,0,0,0,0,0,0,0,0,0,0,0,0,0,0,0,0,0,0,0,0,0,0,0,0,0,0,0,0,0,0,0,0,0,0,0,0,0,0,0,0,0,0,0,0,0,0,0,0,0,0,0,0,0,0,0,0,0,12,0,0,0,60,0,0,0,0,0,0,0,0,0,0,0,0,0,0,0,0,0,0,0,0,0,0,0,0,0,0,0,0,0,0,0,0,0,0,0,0,0,0,0,0,0,0,0,0,0,0,0,21.4,8.411,0.26
# 2456,37207,441730,Mohamed N.B.,2010,,0,0,0,0,0,0,0,0,0,0,0,0,0,0,0,0,0,0,0,0,0,0,0,0,0,0,0,0,0,0,0,0,0,0,0,0,0,0,0,0,0,0,0,0,0,0,0,0,0,0,0,0,0,0,0,0,0,0,0,0,0,0,0,0,0,0,0,0,0,0,0,0,0,0,0,0,0,0,0,0,0,0,0,0,0,0,0,0,0,0,0,0,0,0,0,0,0,0,0,0,0,0,0,0,0,0,10,0,0,0,0,0,0,0,0,0,0,0,0,0,0,0,0,0,0,0,0,0,0,0,0,0,0,0,0,0,0,0,0,0,0,0,0,0,0,0,0,0,0,0,0,0,0,90,0,0,0,0,0,0,0,0,0,0,0,0,0,0,0,0,0,0,0,0,0,0,0,0,0,0,0,61.8,24.58,0.26
# 2457,37238,442108,Wilhelm A.,2007,,0,0,0,0,0,0,0,0,0,0,0,0,0,0,0,0,0,0,0,0,0,0,0,0,0,0,0,0,0,0,0,0,0,0,0,0,0,0,0,0,0,0,0,0,0,0,0,0,0,0,0,0,0,0,0,0,0,0,0,20,0,0,0,0,0,0,0,0,3,0,0,0,0,0,0,0,0,0,0,0,0,0,0,0,0,0,0,0,0,0,0,0,0,0,0,0,0,0,0,0,0,0,0,0,0,0,0,0,0,0,0,0,0,0,0,0,0,0,0,0,0,0,0,0,0,0,0,0,0,0,0,0,0,0,0,0,0,0,0,0,0,0,0,0,0,0,0,0,0,0,0,0,77,0,0,0,0,0,0,0,0,0,0,0,0,0,0,0,0,0,0,0,0,0,0,0,0,0,0,0,0,18.5,7.341,0.26
# 2458,37238,442110,Wilhelm A.,2007,,0,0,0,0,0,0,0,0,0,0,0,0,0,0,0,0,0,0,0,0,0,0,0,0,0,0,0,0,0,0,0,0,0,0,0,0,0,0,0,0,0,0,0,0,0,0,0,0,0,0,0,0,0,0,0,0,0,0,0,20,0,0,0,0,0,0,0,0,7,0,0,0,0,0,0,0,0,0,0,0,0,0,0,0,0,0,0,0,0,0,0,0,0,0,0,0,0,0,0,0,0,0,0,0,0,0,0,0,0,0,0,0,0,0,0,0,0,0,0,0,0,0,0,0,0,0,0,0,0,0,0,0,0,0,0,0,0,0,0,0,0,0,0,0,0,0,0,0,0,0,0,0,73,0,0,0,0,0,0,0,0,0,0,0,0,0,0,0,0,0,0,0,0,0,0,0,0,0,0,0,0,16.9,6.706,0.26
# 2459,38049,449144,Jindal R.,2011,,0,0,0,2.631725895,0,0,0,0,0,0,0,0,0,4.725094811,0,0,0,0,0,0,0,0,0,0,22.84419909,0,0,0,0,0,0,0,0,0,0,0,0,0,0,0,0,0,0,0,0,0,0,0,0,0,0,0,0,0,0,0,0,0,0,0,0,0,0,0,0,0,0,0,0,0,0,0,0,0,0,0,0,0,0,0,0,0,0,0,0,0,0,0,0,0,0,22.98156908,0,0,0,0,0,0,0,0,2.680992893,0,0,0,0,0,0,0,0,0,0,0,0,0,0,0,0,0,0,0,0,0,0,0,0,0,0,0,0,0,0,0,0,0,0,0,0,44.13641823,0,0,0,0,0,0,0,0,0,0,0,0,0,0,0,0,0,0,0,0,0,0,0,0,0,0,0,0,0,0,0,0,0,0,0,0,0,0,0,0,0,0,0,97.4,38.62,0.26
# 2460,38511,450686,Baizura N.,2011,,0,0,0,0,0,0,0,0,0,0,0,0,0,0,0,0,0,0,0,0,0,0,0,0,0,0,0,0,0,0,0,0,0,0,0,0,0,0,0,0,0,0,0,2.5,0,0,0,0,0,0,0,0,0,0,0,0,0,0,0,0,0,0,0,0,0,0,0,0,0,0,0,0,0,0,0,0,0,0,0,0,0,0,0,0,0,0,0,0,0,0,0,0,0,0,0,0,0,0,0,0,0,0,0,0,0,0,7.5,0,0,0,0,0,0,0,0,0,0,0,0,0,0,0,0,0,0,0,0,0,0,0,0,0,0,0,0,0,0,0,0,0,0,0,0,0,0,0,0,0,0,0,0,0,0,75,0,0,0,0,0,0,0,0,0,0,0,0,0,0,0,0,0,0,0,0,0,0,0,15,0,0,0,62,24.7,0.26
# 2461,39036,460266,Hashimoto T.,2007,,0,0,0,0.4,0,0,0,0,0,0,0,0,0,6.4,0,0,0,0,0,0,0,0,0,0,43.5,0,0,0,0,0,0,0,0,0,0,0,0,0,0,0,0,0,0,0,0,0,0,0,0,0,0,0,0,0,0,0,0,0,0,0,0,0,0,0,0,0,0,0,0,0,0,0,0,0,0,0,0,0,0,0,0,0,0,0,0,0,0,0,0,0,0,0,0,0,0,0,0,0,0,0,0.9,0,0,0,0,0,0,0,0,0,0,0,0,0,0,45.4,0,0,0,0,0,0,0,0,0,0,0,0,0,0,0,0,0,0,0,0,0,3.4,0,0,0,0,0,0,0,0,0,0,0,0,0,0,0,0,0,0,0,0,0,0,0,0,0,0,0,0,0,0,0,0,0,0,0,0,0,0,0,0,0,0,0,63,25,0.26
# 2462,39802,466080,Mohajerani A.,2012,,0,0,0,0,0,0,0,0,0,0,0,0,0,0,0,0,0,0,0,0,0,0,0,0,0,0,0,0,0,0,0,0,0,0,0,0,0,0,0,0,0,0,0,0,0,0,0,0,0,0,0,0,0,0,0,0,0,0,0,0,0,0,0,0,0,0,0,0,0,0,0,0,0,0,0,0,0,0,0,0,0,0,0,0,0,0,0,0,0,0,0,0,0,0,0,0,0,0,0,0,40,0,0,0,0,0,0,0,0,0,0,0,0,0,0,0,0,0,0,0,0,0,0,0,0,0,0,0,0,0,0,0,0,0,0,0,0,60,0,0,0,0,0,0,0,0,0,0,0,0,0,0,0,0,0,0,0,0,0,0,0,0,0,0,0,0,0,0,0,0,0,0,0,0,0,0,0,0,0,0,0,60,23,0.26
# 2463,39802,466089,Mohajerani A.,2012,,0,0,0,0,0,0,0,0,0,0,0,0,0,70,0,0,0,0,0,0,0,0,0,0,0,0,0,0,0,0,0,0,0,0,0,0,0,0,0,0,0,0,0,0,0,0,0,0,0,0,0,0,0,0,0,0,0,0,0,0,0,0,0,0,0,0,0,0,0,0,0,0,0,0,0,0,0,0,0,0,0,0,0,7.5,0,0,0,0,0,0,0,0,0,0,0,0,0,0,0,0,22.5,0,0,0,0,0,0,0,0,0,0,0,0,0,0,0,0,0,0,0,0,0,0,0,0,0,0,0,0,0,0,0,0,0,0,0,0,0,0,0,0,0,0,0,0,0,0,0,0,0,0,0,0,0,0,0,0,0,0,0,0,0,0,0,0,0,0,0,0,0,0,0,0,0,0,0,0,0,0,0,0,74,29,0.26
# 2464,39814,466174,Chenu S.,2012,,0,0,0,5.522075802,0,0,0,0,0,0,0,0,0,0,0,0,0,0,0,0,0,0,0,0,0,0,0,0,0,0,0,0,0,0,0,0,0,0,0,0,0,0,0,0,0,0,0,0,0,0,0,0,0,0,0,0,0,0,0,0,0,0,0,0,0,0,0,0,0,0,0,0,0,0,0,0,0,0,0,0,0,0,0,0,0,0,0,0,0,0,0,0,0,0,0,0,0,0,0,0,31.12442561,0,0,0,0,0,9.939976243,0,0,0,0,0,0,0,0,31.92763369,0,0,0,0,0,0,0,0,0,0,0,0,0,0,0,0,0,0,0,0,0,0,0,0,0,0,0,0,0,0,0,0,0,0,0,0,0,0,0,0,0,0,0,0,0,0,0,0,0,0,0,0,0,0,0,0,0,0,0,0,0,21.48588865,0,0,0,63,25,0.26
# 2465,39839,470644,Li Hong,2012,,0,0,0,6.829999068,0,0,0,0.120000001,0,0,0,0,0,0,0,0,0,0,0,0,0,0,0,0,0,0,0,0,0,0,0,0,0,0,0,0,0,0,0,0,0,0,0,0,0,0,0,0,0,0,0,0,0,0,0,0,0,0,0,0,0,0,0,0,0,0,0,0,0,0,0,0,0,0,0,0,0,0,0,6.190000062,0,0,0,24.59000025,0,0,0,0,0,0,0,0,0,0,0,0,0,0,0,0,0,0,0,0,0,0,0,0,1.00000001,0,0,0,0,0,0,61.27000061,0,0,0,0,0,0,0,0,0,0,0,0,0,0,0,0,0,0,0,0,0,0,0,0,0,0,0,0,0,0,0,0,0,0,0,0,0,0,0,0,0,0,0,0,0,0,0,0,0,0,0,0,0,0,0,0,0,0,0,0,0,0,0,0,0,63.3,25.11,0.26
# 2466,39839,470646,Li Hong,2012,,0,0,0,5.83,0,0,0,0.12,0,0,0,0,0,0,0,0,0,0,0,0,0,0,0,0,0,0,0,0,0,0,0,0,0,0,0,0,0,0,0,0,0,0,0,0,0,0,0,0,0,0,0,0,0,0,0,0,0,0,0,0,0,0,0,0,0,0,0,0,0,0,0,0,0,0,0,0,0,0,0,11.19,0,0,0,20.59,0,0,0,0,0,0,0,0,0,0,0,0,0,0,0,0,0,0,0,0,0,0,0,0,1,0,0,0,0,0,0,61.27,0,0,0,0,0,0,0,0,0,0,0,0,0,0,0,0,0,0,0,0,0,0,0,0,0,0,0,0,0,0,0,0,0,0,0,0,0,0,0,0,0,0,0,0,0,0,0,0,0,0,0,0,0,0,0,0,0,0,0,0,0,0,0,0,0,64.3,25.51,0.26
# 2467,39839,470656,Li Hong,2012,,0,0,0,8.742507333,0,0,0,0.11879908,0,0,0,0,0,0,0,0,0,0,0,0,0,0,0,0,0,0,0,0,0,0,0,0,0,0,0,0,0,0,0,0,0,0,0,0,0,0,0,0,0,0,0,0,0,0,0,0,0,0,0,0,0,0,0,0,0,0,0,0,0,0,0,0,0,0,0,0,0,0,0,11.07991424,0,0,0,1.485137505,0,0,0,0,0,0,0,16.92065903,0,0,0,0,0,0,0,0,0,0,0,0,0,0,0,0,0.990092337,0,0,0,0,0,0,60.66289047,0,0,0,0,0,0,0,0,0,0,0,0,0,0,0,0,0,0,0,0,0,0,0,0,0,0,0,0,0,0,0,0,0,0,0,0,0,0,0,0,0,0,0,0,0,0,0,0,0,0,0,0,0,0,0,0,0,0,0,0,0,0,0,0,0,62.6,24.84,0.26
# 2468,39845,470755,Li Hong,2012,,0,0,0,4.44,0,0,0,0,0,0,0,0,0,14.31,0,0,0,0,0,0,0,0,0,0,0,0,0,0,0,0,0,0,0,0,0,0,0,0,0,0,0,0,0,0,0,0,0,0,0,0,0,0,0,0,0,0,0,0,0,0,0,0,0,0,0,0,0,0,0,0,0,0,0,0,0,0,0,0,0,5.25,0,0,0,0,0,0,0,0,0,0,0,0,0,0,0,0,0,0,0,0,17.75,0,0,0,0,0,0,0,0,0,0,0,0,0,0,0,0,0,0,0,0,0,0,0,0,0,0,0,0,0,0,0,0,0,0,0,0,54.25,0,0,0,0,0,0,0,0,0,0,0,0,0,0,0,0,0,0,0,0,0,0,0,0,0,0,0,0,0,0,0,0,0,0,4,0,0,0,0,0,0,0,0,81,32.14,0.26
# 2469,39845,470756,Li Hong,2012,,0,0,0,4.44,0,0,0,0,0,0,0,0,0,14.31,0,0,0,0,0,0,0,0,0,0,0,0,0,0,0,0,0,0,0,0,0,0,0,0,0,0,0,0,0,0,0,0,0,0,0,0,0,0,0,0,0,0,0,0,0,0,0,0,0,0,0,0,0,0,0,0,0,0,0,0,0,0,0,0,0,1.25,0,0,0,0,0,0,0,0,0,0,0,0,0,0,0,0,0,0,0,0,17.75,0,0,0,0,0,0,0,0,0,0,0,0,0,0,0,0,0,0,0,0,0,0,0,0,0,0,0,0,0,0,0,0,0,0,0,0,54.25,0,0,0,0,0,0,0,0,0,0,0,0,0,0,0,0,0,0,0,0,0,0,0,0,0,0,0,0,0,0,0,0,0,0,8,0,0,0,0,0,0,0,0,80,31.74,0.26
# 2470,39860,471115,Li Hong,2012,,0,0,0,4.689524013,0,0,0,0,0,0,0,0,0,0,0,0,3.749619413,0,0,0,0,0,0,0,1.889808184,0,0,0,0,0,0,0,0,0,0,0,0,0,0,0,0,0,0,0,0,0,0,0,0,0,0,0,0,0,0,0,0,0,0,0,0,0,0,0,0,0,0,0,0,0,0,11.92879223,0,0,0,0,0,0,0,0.619899076,0,0,0,2.779717858,0,0,0,0,0,0,0,6.169373808,0,0,0,0,0,0,0,0,8.469140381,0,0,0,0,0,0,0,0,0,0,0,0,0,0,56.374276,0,0,0,0,0,0,0,0,0,0,0,0,0,0,0.389999419,0,0,0,0,0,0,0,0,0,0,0,0,0,0,0,0,0,0,0,0,0,0,1.459851825,0,0,0,0,0,0,0,0,0,0,0,0,0,0,0,0,0,0,1.479997795,0,0,0,0,0,0,0,0,50.3,19.96,0.26
# 2471,39860,471116,Li Hong,2012,,0,0,0,4.13,0,0,0,0,0,0,0,0,0,0,0,0,4.96,0,0,0,0,0,0,0,1.66,0,0,0,0,0,0,0,0,0,0,0,0,0,0,0,0,0,0,0,0,0,0,0,0,0,0,0,0,0,0,0,0,0,0,0,0,0,0,0,0,0,0,0,0,0,0,10.5,0,0,0,0,0,0,0,0.78,0,0,0,2.44,0,0,0,0,0,0,0,10.67,0,0,0,0,0,0,0,0,7.46,0,0,0,0,0,3.37,0,0,0,0,0,0,0,0,49.64,0,0,0,0,0,0,0,0,0,0,0,0,0,0,0.35,0,0,0,0,0,0,0,0,0,0,0,0,0,0,0,0,0,0,0,0,0,0,2.53,0,0,0,0,0,0,0,0,0,0,0,0,0,0,0,0,0,0,1.51,0,0,0,0,0,0,0,0,60.2,23.88,0.26
# 2472,39860,471117,Li Hong,2012,,0,0,0,4.200426931,0,0,0,0,0,0,0,0,0,2.570261241,0,0,5.040512317,0,0,0,0,0,0,0,1.690171789,0,0,0,0,0,0,0,0,0,0,0,0,0,0,0,0,0,0,0,0,0,0,0,0,0,0,0,0,0,0,0,0,0,0,0,0,0,0,0,0,0,0,0,0,0,0,10.68108762,0,0,0,0,0,0,0,0.870101436,0,0,0,2.490253109,0,0,0,0,0,0,0,7.430755261,0,0,0,0,0,0,0,0,7.590771525,0,0,0,0,0,0,0,0,0,0,0,0,0,0,50.49513332,0,0,0,0,0,0,0,0,0,0,0,0,0,0,0.350000578,0,0,0,0,0,0,2.570261241,0,0,0,0,0,0,0,0,0,0,0,0,0,0,0,2.570261241,0,0,0,0,0,0,0,0,0,0,0,0,0,0,0,0,0,0,1.450002393,0,0,0,0,0,0,0,0,56.3,22.34,0.26
# 2473,39860,471118,Li Hong,2012,,0,0,0,4.24,0,0,0,0,0,0,0,0,0,0,0,0,1.69,0,0,0,0,0,0,0,1.7,0,0,0,0,0,0,0,0,0,0,0,0,0,0,0,0,0,0,0,0,0,0,0,0,0,0,0,0,0,0,0,0,0,0,0,0,0,0,0,0,0,0,0,0,0,0,10.77,0,0,0,0,0,0,0,2.53,0,0,0,2.51,0,0,0,0,0,0,0,10.94,0,0,0,0,0,0,0,0,7.65,0,0,0,0,0,3.46,0,0,0,0,0,0,0,0,50.89,0,0,0,0,0,0,0,0,0,0,0,0,0,0,0.35,0,0,0,0,0,0,0,0,0,0,0,0,0,0,0,0,0,0,0,0,0,0,1.73,0,0,0,0,0,0,0,0,0,0,0,0,0,0,0,0,0,0,1.54,0,0,0,0,0,0,0,0,62.2,24.68,0.26
# 2474,39860,471119,Li Hong,2012,,0,0,0,4.22,0,0,0,0,0,0,0,0,0,1.29,0,0,3.37,0,0,0,0,0,0,0,1.7,0,0,0,0,0,0,0,0,0,0,0,0,0,0,0,0,0,0,0,0,0,0,0,0,0,0,0,0,0,0,0,0,0,0,0,0,0,0,0,0,0,0,0,0,0,0,10.73,0,0,0,0,0,0,0,1.7,0,0,0,2.5,0,0,0,0,0,0,0,9.18,0,0,0,0,0,0,0,0,7.62,0,0,0,0,0,1.72,0,0,0,0,0,0,0,0,50.69,0,0,0,0,0,0,0,0,0,0,0,0,0,0,0.35,0,0,0,0,0,0,1.29,0,0,0,0,0,0,0,0,0,0,0,0,0,0,0,2.15,0,0,0,0,0,0,0,0,0,0,0,0,0,0,0,0,0,0,1.49,0,0,0,0,0,0,0,0,59,23.41,0.26
# 2475,39860,471120,Li Hong,2012,,0,0,0,4.200440422,0,0,0,0,0,0,0,0,0,2.570270108,0,0,5.040529707,0,0,0,0,0,0,0,1.69017762,0,0,0,0,0,0,0,0,0,0,0,0,0,0,0,0,0,0,0,0,0,0,0,0,0,0,0,0,0,0,0,0,0,0,0,0,0,0,0,0,0,0,0,0,0,0,10.68112447,0,0,0,0,0,0,0,0.800104081,0,0,0,2.4902617,0,0,0,0,0,0,0,7.430779897,0,0,0,0,0,0,0,0,7.590797713,0,0,0,0,0,3.430017493,0,0,0,0,0,0,0,0,50.49530753,0,0,0,0,0,0,0,0,0,0,0,0,0,0,0.350001785,0,0,0,0,0,0,0,0,0,0,0,0,0,0,0,0,0,0,0,0,0,0,1.710179722,0,0,0,0,0,0,0,0,0,0,0,0,0,0,0,0,0,0,1.520007752,0,0,0,0,0,0,0,0,60.3,23.92,0.26
# 2476,39860,471121,Li Hong,2012,,0,0,0,4.09,0,0,0,0,0,0,0,0,0,2.51,0,0,1.64,0,0,0,0,0,0,0,1.65,0,0,0,0,0,0,0,0,0,0,0,0,0,0,0,0,0,0,0,0,0,0,0,0,0,0,0,0,0,0,0,0,0,0,0,0,0,0,0,0,0,0,0,0,0,0,10.41,0,0,0,0,0,0,0,0.8,0,0,0,2.42,0,0,0,0,0,0,0,10.58,0,0,0,0,0,0,0,0,7.39,0,0,0,0,0,3.34,0,0,0,0,0,0,0,0,49.19,0,0,0,0,0,0,0,0,0,0,0,0,0,0,0.34,0,0,0,0,0,0,2.51,0,0,0,0,0,0,0,0,0,0,0,0,0,0,0,1.67,0,0,0,0,0,0,0,0,0,0,0,0,0,0,0,0,0,0,1.46,0,0,0,0,0,0,0,0,61.6,24.44,0.26
# 2477,39860,471122,Li Hong,2012,,0,0,0,4.640950741,0,0,0,0,0,0,0,0,0,0,0,0,1.850379067,0,0,0,0,0,0,0,1.860381116,0,0,0,0,0,0,0,0,0,0,0,0,0,0,0,0,0,0,0,0,0,0,0,0,0,0,0,0,0,0,0,0,0,0,0,0,0,0,0,0,0,0,0,0,0,0,11.79241778,0,0,0,0,0,0,0,1.090005341,0,0,0,2.740561429,0,0,0,0,0,0,0,8.191679139,0,0,0,0,0,0,0,0,8.371716021,0,0,0,0,0,0,0,0,0,0,0,0,0,0,55.71141299,0,0,0,0,0,0,0,0,0,0,0,0,0,0,0.390101911,0,0,0,0,0,0,0,0,0,0,0,0,0,0,0,0,0,0,0,0,0,0,1.890387263,0,0,0,0,0,0,0,0,0,0,0,0,0,0,0,0,0,0,1.470007203,0,0,0,0,0,0,0,0,54.7,21.7,0.26
# 2478,39860,471123,Li Hong,2012,,0,0,0,4.129999876,0,0,0,0,0,0,0,0,0,0,0,0,4.960000851,0,0,0,0,0,0,0,1.65999995,0,0,0,0,0,0,0,0,0,0,0,0,0,0,0,0,0,0,0,0,0,0,0,0,0,0,0,0,0,0,0,0,0,0,0,0,0,0,0,0,0,0,0,0,0,0,10.49999969,0,0,0,0,0,0,0,2.409999928,0,0,0,2.439999927,0,0,0,0,0,0,0,7.300000781,0,0,0,0,0,0,0,0,7.460000776,0,0,0,0,0,3.369999899,0,0,0,0,0,0,0,0,49.63999851,0,0,0,0,0,0,0,0,0,0,0,0,0,0,0.34999999,0,0,0,0,0,0,2.529999924,0,0,0,0,0,0,0,0,0,0,0,0,0,0,0,1.689999949,0,0,0,0,0,0,0,0,0,0,0,0,0,0,0,0,0,0,1.559999953,0,0,0,0,0,0,0,0,60.5,24,0.26
# 2479,39860,471124,Li Hong,2012,,0,0,0,4.240456839,0,0,0,0,0,0,0,0,0,2.59027967,0,0,1.690182488,0,0,0,0,0,0,0,1.700183567,0,0,0,0,0,0,0,0,0,0,0,0,0,0,0,0,0,0,0,0,0,0,0,0,0,0,0,0,0,0,0,0,0,0,0,0,0,0,0,0,0,0,0,0,0,0,10.77116595,0,0,0,0,0,0,0,2.51002003,0,0,0,2.510271032,0,0,0,0,0,0,0,7.480806697,0,0,0,0,0,0,0,0,7.650825054,0,0,0,0,0,3.460027611,0,0,0,0,0,0,0,0,50.89548615,0,0,0,0,0,0,0,0,0,0,0,0,0,0,0.350002793,0,0,0,0,0,0,0,0,0,0,0,0,0,0,0,0,0,0,0,0,0,0,2.59027967,0,0,0,0,0,0,0,0,0,0,0,0,0,0,0,0,0,0,1.560012449,0,0,0,0,0,0,0,0,61.6,24.44,0.26
# 2480,39860,471125,Li Hong,2012,,0,0,0,3.869212767,0,0,0,0,0,0,0,0,0,2.369517896,0,0,4.639056134,0,0,0,0,0,0,0,1.559682666,0,0,0,0,0,0,0,0,0,0,0,0,0,0,0,0,0,0,0,0,0,0,0,0,0,0,0,0,0,0,0,0,0,0,0,0,0,0,0,0,0,0,0,0,0,0,9.837999354,0,0,0,0,0,0,0,2.229992373,0,0,0,2.28953417,0,0,0,0,0,0,0,9.997966807,0,0,0,0,0,0,0,0,6.988578099,0,0,0,0,0,3.158989196,0,0,0,0,0,0,0,0,46.490541,0,0,0,0,0,0,0,0,0,0,0,0,0,0,0.319898906,0,0,0,0,0,0,2.369517896,0,0,0,0,0,0,0,0,0,0,0,0,0,0,0,2.369517896,0,0,0,0,0,0,0,0,0,0,0,0,0,0,0,0,0,0,1.509994836,0,0,0,0,0,0,0,0,63.3,25.11,0.26
# 2481,39860,471126,Li Hong,2012,,0,0,0,4.200426771,0,0,0,0,0,0,0,0,0,0,0,0,5.040512325,0,0,0,0,0,0,0,1.690172127,0,0,0,0,0,0,0,0,0,0,0,0,0,0,0,0,0,0,0,0,0,0,0,0,0,0,0,0,0,0,0,0,0,0,0,0,0,0,0,0,0,0,0,0,0,0,10.68108976,0,0,0,0,0,0,0,0.890101647,0,0,0,2.490253607,0,0,0,0,0,0,0,10.86110009,0,0,0,0,0,0,0,0,7.590772043,0,0,0,0,0,0,0,0,0,0,0,0,0,0,50.49513342,0,0,0,0,0,0,0,0,0,0,0,0,0,0,0.350000648,0,0,0,0,0,0,2.570260755,0,0,0,0,0,0,0,0,0,0,0,0,0,0,0,1.710174164,0,0,0,0,0,0,0,0,0,0,0,0,0,0,0,0,0,0,1.430002646,0,0,0,0,0,0,0,0,57.6,22.85,0.26
# 2482,39860,471127,Li Hong,2012,,0,0,0,4.13,0,0,0,0,0,0,0,0,0,2.53,0,0,4.96,0,0,0,0,0,0,0,1.66,0,0,0,0,0,0,0,0,0,0,0,0,0,0,0,0,0,0,0,0,0,0,0,0,0,0,0,0,0,0,0,0,0,0,0,0,0,0,0,0,0,0,0,0,0,0,10.5,0,0,0,0,0,0,0,2.5,0,0,0,2.44,0,0,0,0,0,0,0,10.67,0,0,0,0,0,0,0,0,7.46,0,0,0,0,0,0,0,0,0,0,0,0,0,0,49.64,0,0,0,0,0,0,0,0,0,0,0,0,0,0,0.35,0,0,0,0,0,0,0,0,0,0,0,0,0,0,0,0,0,0,0,0,0,0,1.69,0,0,0,0,0,0,0,0,0,0,0,0,0,0,0,0,0,0,1.47,0,0,0,0,0,0,0,0,59.5,23.61,0.26
# 2483,39860,471128,Li Hong,2012,,0,0,0,4.240442785,0,0,0,0,0,0,0,0,0,0,0,0,1.690176487,0,0,0,0,0,0,0,1.700177532,0,0,0,0,0,0,0,0,0,0,0,0,0,0,0,0,0,0,0,0,0,0,0,0,0,0,0,0,0,0,0,0,0,0,0,0,0,0,0,0,0,0,0,0,0,0,10.77112772,0,0,0,0,0,0,0,2.610011562,0,0,0,2.51026212,0,0,0,0,0,0,0,10.94113847,0,0,0,0,0,0,0,0,7.650798893,0,0,0,0,0,0,0,0,0,0,0,0,0,0,50.89531547,0,0,0,0,0,0,0,0,0,0,0,0,0,0,0.350001551,0,0,0,0,0,0,2.590270475,0,0,0,0,0,0,0,0,0,0,0,0,0,0,0,2.590270475,0,0,0,0,0,0,0,0,0,0,0,0,0,0,0,0,0,0,1.460006468,0,0,0,0,0,0,0,0,58.6,23.25,0.26
# 2484,39860,471129,Li Hong,2012,,0,0,0,4.310438457,0,0,0,0,0,0,0,0,0,2.640268568,0,0,1.720174976,0,0,0,0,0,0,0,1.730175993,0,0,0,0,0,0,0,0,0,0,0,0,0,0,0,0,0,0,0,0,0,0,0,0,0,0,0,0,0,0,0,0,0,0,0,0,0,0,0,0,0,0,0,0,0,0,10.96111896,0,0,0,0,0,0,0,0.960101661,0,0,0,2.550259412,0,0,0,0,0,0,0,11.13112926,0,0,0,0,0,0,0,0,7.780791461,0,0,0,0,0,0,0,0,0,0,0,0,0,0,51.79526961,0,0,0,0,0,0,0,0,0,0,0,0,0,0,0.360000623,0,0,0,0,0,0,0,0,0,0,0,0,0,0,0,0,0,0,0,0,0,0,2.640268568,0,0,0,0,0,0,0,0,0,0,0,0,0,0,0,0,0,0,1.420002457,0,0,0,0,0,0,0,0,58,23.01,0.26
# 2485,39860,471130,Li Hong,2012,,0,0,0,4.309999603,0,0,0,0,0,0,0,0,0,0,0,0,1.720000241,0,0,0,0,0,0,0,1.730000242,0,0,0,0,0,0,0,0,0,0,0,0,0,0,0,0,0,0,0,0,0,0,0,0,0,0,0,0,0,0,0,0,0,0,0,0,0,0,0,0,0,0,0,0,0,0,10.96000153,0,0,0,0,0,0,0,0.870000122,0,0,0,2.549999357,0,0,0,0,0,0,0,7.620000067,0,0,0,0,0,0,0,0,7.780000089,0,0,0,0,0,3.520000493,0,0,0,0,0,0,0,0,51.78999725,0,0,0,0,0,0,0,0,0,0,0,0,0,0,0.36000005,0,0,0,0,0,0,2.64000037,0,0,0,0,0,0,0,0,0,0,0,0,0,0,0,2.64000037,0,0,0,0,0,0,0,0,0,0,0,0,0,0,0,0,0,0,1.510000211,0,0,0,0,0,0,0,0,58.4,23.17,0.26
# 2486,39860,471131,Li Hong,2012,,0,0,0,4.309999603,0,0,0,0,0,0,0,0,0,2.64000037,0,0,1.720000241,0,0,0,0,0,0,0,1.730000242,0,0,0,0,0,0,0,0,0,0,0,0,0,0,0,0,0,0,0,0,0,0,0,0,0,0,0,0,0,0,0,0,0,0,0,0,0,0,0,0,0,0,0,0,0,0,10.96000153,0,0,0,0,0,0,0,2.670000374,0,0,0,2.549999357,0,0,0,0,0,0,0,7.620000067,0,0,0,0,0,0,0,0,7.780000089,0,0,0,0,0,0,0,0,0,0,0,0,0,0,51.78999725,0,0,0,0,0,0,0,0,0,0,0,0,0,0,0.36000005,0,0,0,0,0,0,2.64000037,0,0,0,0,0,0,0,0,0,0,0,0,0,0,0,1.760000246,0,0,0,0,0,0,0,0,0,0,0,0,0,0,0,0,0,0,1.470000206,0,0,0,0,0,0,0,0,57.6,22.85,0.26
# 2487,39860,471134,Li Hong,2012,,0,0,0,4.689523919,0,0,0,0,0,0,0,0,0,0,0,0,3.749619338,0,0,0,0,0,0,0,1.889808146,0,0,0,0,0,0,0,0,0,0,0,0,0,0,0,0,0,0,0,0,0,0,0,0,0,0,0,0,0,0,0,0,0,0,0,0,0,0,0,0,0,0,0,0,0,0,11.92879199,0,0,0,0,0,0,0,1.439997826,0,0,0,2.779717803,0,0,0,0,0,0,0,6.169373684,0,0,0,0,0,0,0,0,8.469140212,0,0,0,0,0,0,0,0.679898973,0,0,0,0,0,0,56.37427487,0,0,0,0,0,0,0,0,0,0,0,0,0,0,0.389999411,0,0,0,0,0,0,0,0,0,0,0,0,0,0,0,0,0,0,0,0,0,0,1.439853826,0,0,0,0,0,0,0,0,0,0,0,0,0,0,0,0,0,0,0,0,0,0,0,0,0,0,0,52.8,20.95,0.26
# 2488,39860,471135,Li Hong,2012,,0,0,0,4.132478843,0,0,0,0,0,0,0,0,0,0,0,0,4.96297661,0,0,0,0,0,0,0,1.660996535,0,0,0,0,0,0,0,0,0,0,0,0,0,0,0,0,0,0,0,0,0,0,0,0,0,0,0,0,0,0,0,0,0,0,0,0,0,0,0,0,0,0,0,0,0,0,10.50629706,0,0,0,0,0,0,0,1.630999543,0,0,0,2.441464316,0,0,0,0,0,0,0,10.67640701,0,0,0,0,0,0,0,0,7.46447691,0,0,0,0,0,3.371999056,0,0.600399832,0,0,0,0,0,0,49.66978609,0,0,0,0,0,0,0,0,0,0,0,0,0,0,0.350199902,0,0,0,0,0,0,0,0,0,0,0,0,0,0,0,0,0,0,0,0,0,0,2.531518291,0,0,0,0,0,0,0,0,0,0,0,0,0,0,0,0,0,0,0,0,0,0,0,0,0,0,0,60.3,23.92,0.26
# 2489,39860,471136,Li Hong,2012,,0,0,0,4.200425973,0,0,0,0,0,0,0,0,0,2.570261267,0,0,5.040512367,0,0,0,0,0,0,0,1.690171806,0,0,0,0,0,0,0,0,0,0,0,0,0,0,0,0,0,0,0,0,0,0,0,0,0,0,0,0,0,0,0,0,0,0,0,0,0,0,0,0,0,0,0,0,0,0,10.68108773,0,0,0,0,0,0,0,1.710002839,0,0,0,2.490253134,0,0,0,0,0,0,0,7.430755335,0,0,0,0,0,0,0,0,7.590771601,0,0,0,0,0,0,0,0.610101013,0,0,0,0,0,0,50.49513382,0,0,0,0,0,0,0,0,0,0,0,0,0,0,0.350000581,0,0,0,0,0,0,2.570261267,0,0,0,0,0,0,0,0,0,0,0,0,0,0,0,2.570261267,0,0,0,0,0,0,0,0,0,0,0,0,0,0,0,0,0,0,0,0,0,0,0,0,0,0,0,56,22.22,0.26
# 2490,39860,471137,Li Hong,2012,,0,0,0,4.24,0,0,0,0,0,0,0,0,0,0,0,0,1.69,0,0,0,0,0,0,0,1.7,0,0,0,0,0,0,0,0,0,0,0,0,0,0,0,0,0,0,0,0,0,0,0,0,0,0,0,0,0,0,0,0,0,0,0,0,0,0,0,0,0,0,0,0,0,0,10.77,0,0,0,0,0,0,0,3.46,0,0,0,2.51,0,0,0,0,0,0,0,10.94,0,0,0,0,0,0,0,0,7.65,0,0,0,0,0,3.46,0,0.61,0,0,0,0,0,0,50.89,0,0,0,0,0,0,0,0,0,0,0,0,0,0,0.35,0,0,0,0,0,0,0,0,0,0,0,0,0,0,0,0,0,0,0,0,0,0,1.73,0,0,0,0,0,0,0,0,0,0,0,0,0,0,0,0,0,0,0,0,0,0,0,0,0,0,0,61.7,24.48,0.26
# 2491,39860,471138,Li Hong,2012,,0,0,0,4.219999549,0,0,0,0,0,0,0,0,0,1.290000168,0,0,3.370000438,0,0,0,0,0,0,0,1.700000221,0,0,0,0,0,0,0,0,0,0,0,0,0,0,0,0,0,0,0,0,0,0,0,0,0,0,0,0,0,0,0,0,0,0,0,0,0,0,0,0,0,0,0,0,0,0,10.73000139,0,0,0,0,0,0,0,2.580000335,0,0,0,2.500000325,0,0,0,0,0,0,0,9.180000193,0,0,0,0,0,0,0,0,7.619999991,0,0,0,0,0,1.720000224,0,0.610000079,0,0,0,0,0,0,50.68999659,0,0,0,0,0,0,0,0,0,0,0,0,0,0,0.350000046,0,0,0,0,0,0,1.290000168,0,0,0,0,0,0,0,0,0,0,0,0,0,0,0,2.15000028,0,0,0,0,0,0,0,0,0,0,0,0,0,0,0,0,0,0,0,0,0,0,0,0,0,0,0,58.8,23.33,0.26
# 2492,39860,471139,Li Hong,2012,,0,0,0,4.200440968,0,0,0,0,0,0,0,0,0,2.570269443,0,0,5.040529362,0,0,0,0,0,0,0,1.69017784,0,0,0,0,0,0,0,0,0,0,0,0,0,0,0,0,0,0,0,0,0,0,0,0,0,0,0,0,0,0,0,0,0,0,0,0,0,0,0,0,0,0,0,0,0,0,10.68112586,0,0,0,0,0,0,0,1.710008943,0,0,0,2.490262024,0,0,0,0,0,0,0,7.430780863,0,0,0,0,0,0,0,0,7.5907977,0,0,0,0,0,3.430017939,0,0.610103191,0,0,0,0,0,0,50.49530409,0,0,0,0,0,0,0,0,0,0,0,0,0,0,0.350001831,0,0,0,0,0,0,0,0,0,0,0,0,0,0,0,0,0,0,0,0,0,0,1.710179944,0,0,0,0,0,0,0,0,0,0,0,0,0,0,0,0,0,0,0,0,0,0,0,0,0,0,0,59.2,23.49,0.26
# 2493,39860,471140,Li Hong,2012,,0,0,0,4.090000918,0,0,0,0,0,0,0,0,0,2.50999995,0,0,1.639999967,0,0,0,0,0,0,0,1.649999967,0,0,0,0,0,0,0,0,0,0,0,0,0,0,0,0,0,0,0,0,0,0,0,0,0,0,0,0,0,0,0,0,0,0,0,0,0,0,0,0,0,0,0,0,0,0,10.40999979,0,0,0,0,0,0,0,1.669999967,0,0,0,2.419999952,0,0,0,0,0,0,0,10.57999979,0,0,0,0,0,0,0,0,7.390000852,0,0,0,0,0,3.339999933,0,0.589999988,0,0,0,0,0,0,49.18999902,0,0,0,0,0,0,0,0,0,0,0,0,0,0,0.339999993,0,0,0,0,0,0,2.50999995,0,0,0,0,0,0,0,0,0,0,0,0,0,0,0,1.669999967,0,0,0,0,0,0,0,0,0,0,0,0,0,0,0,0,0,0,0,0,0,0,0,0,0,0,0,60.6,24.04,0.26
# 2494,39860,471141,Li Hong,2012,,0,0,0,4.640946193,0,0,0,0,0,0,0,0,0,0,0,0,1.850377253,0,0,0,0,0,0,0,1.860379293,0,0,0,0,0,0,0,0,0,0,0,0,0,0,0,0,0,0,0,0,0,0,0,0,0,0,0,0,0,0,0,0,0,0,0,0,0,0,0,0,0,0,0,0,0,0,11.79240623,0,0,0,0,0,0,0,1.890007409,0,0,0,2.740558743,0,0,0,0,0,0,0,8.191670111,0,0,0,0,0,0,0,0,8.371706817,0,0,0,0,0,0,0,0.670102627,0,0,0,0,0,0,55.71135839,0,0,0,0,0,0,0,0,0,0,0,0,0,0,0.390101529,0,0,0,0,0,0,0,0,0,0,0,0,0,0,0,0,0,0,0,0,0,0,1.89038541,0,0,0,0,0,0,0,0,0,0,0,0,0,0,0,0,0,0,0,0,0,0,0,0,0,0,0,54.3,21.54,0.26
# 2495,39860,471142,Li Hong,2012,,0,0,0,4.13,0,0,0,0,0,0,0,0,0,0,0,0,4.96,0,0,0,0,0,0,0,1.66,0,0,0,0,0,0,0,0,0,0,0,0,0,0,0,0,0,0,0,0,0,0,0,0,0,0,0,0,0,0,0,0,0,0,0,0,0,0,0,0,0,0,0,0,0,0,10.5,0,0,0,0,0,0,0,3.37,0,0,0,2.44,0,0,0,0,0,0,0,7.3,0,0,0,0,0,0,0,0,7.46,0,0,0,0,0,3.37,0,0.6,0,0,0,0,0,0,49.64,0,0,0,0,0,0,0,0,0,0,0,0,0,0,0.35,0,0,0,0,0,0,2.53,0,0,0,0,0,0,0,0,0,0,0,0,0,0,0,1.69,0,0,0,0,0,0,0,0,0,0,0,0,0,0,0,0,0,0,0,0,0,0,0,0,0,0,0,60.3,23.92,0.26
# 2496,39860,471143,Li Hong,2012,,0,0,0,4.240453047,0,0,0,0,0,0,0,0,0,2.590276743,0,0,1.690180578,0,0,0,0,0,0,0,1.700181646,0,0,0,0,0,0,0,0,0,0,0,0,0,0,0,0,0,0,0,0,0,0,0,0,0,0,0,0,0,0,0,0,0,0,0,0,0,0,0,0,0,0,0,0,0,0,10.77115378,0,0,0,0,0,0,0,3.460023701,0,0,0,2.510268195,0,0,0,0,0,0,0,7.480799243,0,0,0,0,0,0,0,0,7.650817408,0,0,0,0,0,3.460023701,0,0.610104179,0,0,0,0,0,0,50.89543863,0,0,0,0,0,0,0,0,0,0,0,0,0,0,0.350002398,0,0,0,0,0,0,0,0,0,0,0,0,0,0,0,0,0,0,0,0,0,0,2.590276743,0,0,0,0,0,0,0,0,0,0,0,0,0,0,0,0,0,0,0,0,0,0,0,0,0,0,0,61.1,24.24,0.26
# 2497,39860,471144,Li Hong,2012,,0,0,0,3.87,0,0,0,0,0,0,0,0,0,2.37,0,0,4.64,0,0,0,0,0,0,0,1.56,0,0,0,0,0,0,0,0,0,0,0,0,0,0,0,0,0,0,0,0,0,0,0,0,0,0,0,0,0,0,0,0,0,0,0,0,0,0,0,0,0,0,0,0,0,0,9.84,0,0,0,0,0,0,0,3.16,0,0,0,2.29,0,0,0,0,0,0,0,10,0,0,0,0,0,0,0,0,6.99,0,0,0,0,0,3.16,0,0.56,0,0,0,0,0,0,46.5,0,0,0,0,0,0,0,0,0,0,0,0,0,0,0.32,0,0,0,0,0,0,2.37,0,0,0,0,0,0,0,0,0,0,0,0,0,0,0,2.37,0,0,0,0,0,0,0,0,0,0,0,0,0,0,0,0,0,0,0,0,0,0,0,0,0,0,0,62.2,24.68,0.26
# 2498,39860,471145,Li Hong,2012,,0,0,0,4.200426771,0,0,0,0,0,0,0,0,0,0,0,0,5.040512325,0,0,0,0,0,0,0,1.690172127,0,0,0,0,0,0,0,0,0,0,0,0,0,0,0,0,0,0,0,0,0,0,0,0,0,0,0,0,0,0,0,0,0,0,0,0,0,0,0,0,0,0,0,0,0,0,10.68108976,0,0,0,0,0,0,0,1.710003164,0,0,0,2.490253607,0,0,0,0,0,0,0,10.86110009,0,0,0,0,0,0,0,0,7.590772043,0,0,0,0,0,0,0,0.610101129,0,0,0,0,0,0,50.49513342,0,0,0,0,0,0,0,0,0,0,0,0,0,0,0.350000648,0,0,0,0,0,0,2.570260755,0,0,0,0,0,0,0,0,0,0,0,0,0,0,0,1.710174164,0,0,0,0,0,0,0,0,0,0,0,0,0,0,0,0,0,0,0,0,0,0,0,0,0,0,0,56.9,22.57,0.26
# 2499,39860,471146,Li Hong,2012,,0,0,0,4.13,0,0,0,0,0,0,0,0,0,2.53,0,0,4.96,0,0,0,0,0,0,0,1.66,0,0,0,0,0,0,0,0,0,0,0,0,0,0,0,0,0,0,0,0,0,0,0,0,0,0,0,0,0,0,0,0,0,0,0,0,0,0,0,0,0,0,0,0,0,0,10.5,0,0,0,0,0,0,0,3.37,0,0,0,2.44,0,0,0,0,0,0,0,10.67,0,0,0,0,0,0,0,0,7.46,0,0,0,0,0,0,0,0.6,0,0,0,0,0,0,49.64,0,0,0,0,0,0,0,0,0,0,0,0,0,0,0.35,0,0,0,0,0,0,0,0,0,0,0,0,0,0,0,0,0,0,0,0,0,0,1.69,0,0,0,0,0,0,0,0,0,0,0,0,0,0,0,0,0,0,0,0,0,0,0,0,0,0,0,59.8,23.73,0.26
# 2500,39860,471147,Li Hong,2012,,0,0,0,4.240438545,0,0,0,0,0,0,0,0,0,0,0,0,1.690174797,0,0,0,0,0,0,0,1.700175832,0,0,0,0,0,0,0,0,0,0,0,0,0,0,0,0,0,0,0,0,0,0,0,0,0,0,0,0,0,0,0,0,0,0,0,0,0,0,0,0,0,0,0,0,0,0,10.77111694,0,0,0,0,0,0,0,3.460011868,0,0,0,2.51025961,0,0,0,0,0,0,0,10.94112753,0,0,0,0,0,0,0,0,7.650791242,0,0,0,0,0,0,0,0.610102093,0,0,0,0,0,0,50.89526457,0,0,0,0,0,0,0,0,0,0,0,0,0,0,0.350001201,0,0,0,0,0,0,2.590267885,0,0,0,0,0,0,0,0,0,0,0,0,0,0,0,2.590267885,0,0,0,0,0,0,0,0,0,0,0,0,0,0,0,0,0,0,0,0,0,0,0,0,0,0,0,58.7,23.29,0.26
# 2501,39860,471148,Li Hong,2012,,0,0,0,4.310438457,0,0,0,0,0,0,0,0,0,2.640268568,0,0,1.720174976,0,0,0,0,0,0,0,1.730175993,0,0,0,0,0,0,0,0,0,0,0,0,0,0,0,0,0,0,0,0,0,0,0,0,0,0,0,0,0,0,0,0,0,0,0,0,0,0,0,0,0,0,0,0,0,0,10.96111896,0,0,0,0,0,0,0,1.760003045,0,0,0,2.550259412,0,0,0,0,0,0,0,11.13112926,0,0,0,0,0,0,0,0,7.780791461,0,0,0,0,0,0,0,0.620101073,0,0,0,0,0,0,51.79526961,0,0,0,0,0,0,0,0,0,0,0,0,0,0,0.360000623,0,0,0,0,0,0,0,0,0,0,0,0,0,0,0,0,0,0,0,0,0,0,2.640268568,0,0,0,0,0,0,0,0,0,0,0,0,0,0,0,0,0,0,0,0,0,0,0,0,0,0,0,58.3,23.13,0.26
# 2502,39860,471149,Li Hong,2012,,0,0,0,4.309999603,0,0,0,0,0,0,0,0,0,0,0,0,1.720000241,0,0,0,0,0,0,0,1.730000242,0,0,0,0,0,0,0,0,0,0,0,0,0,0,0,0,0,0,0,0,0,0,0,0,0,0,0,0,0,0,0,0,0,0,0,0,0,0,0,0,0,0,0,0,0,0,10.96000153,0,0,0,0,0,0,0,1.760000246,0,0,0,2.549999357,0,0,0,0,0,0,0,7.620000067,0,0,0,0,0,0,0,0,7.780000089,0,0,0,0,0,3.520000493,0,0.620000087,0,0,0,0,0,0,51.78999725,0,0,0,0,0,0,0,0,0,0,0,0,0,0,0.36000005,0,0,0,0,0,0,2.64000037,0,0,0,0,0,0,0,0,0,0,0,0,0,0,0,2.64000037,0,0,0,0,0,0,0,0,0,0,0,0,0,0,0,0,0,0,0,0,0,0,0,0,0,0,0,58.4,23.17,0.26
# 2503,39860,471150,Li Hong,2012,,0,0,0,4.309999603,0,0,0,0,0,0,0,0,0,2.64000037,0,0,1.720000241,0,0,0,0,0,0,0,1.730000242,0,0,0,0,0,0,0,0,0,0,0,0,0,0,0,0,0,0,0,0,0,0,0,0,0,0,0,0,0,0,0,0,0,0,0,0,0,0,0,0,0,0,0,0,0,0,10.96000153,0,0,0,0,0,0,0,3.520000493,0,0,0,2.549999357,0,0,0,0,0,0,0,7.620000067,0,0,0,0,0,0,0,0,7.780000089,0,0,0,0,0,0,0,0.620000087,0,0,0,0,0,0,51.78999725,0,0,0,0,0,0,0,0,0,0,0,0,0,0,0.36000005,0,0,0,0,0,0,2.64000037,0,0,0,0,0,0,0,0,0,0,0,0,0,0,0,1.760000246,0,0,0,0,0,0,0,0,0,0,0,0,0,0,0,0,0,0,0,0,0,0,0,0,0,0,0,58.1,23.05,0.26
# 2504,40457,468135,Hermansen C.,2013,,0,0,0,0,0,0,0,0,0,0,0,0,0,0,0,0,0,0,0,0,0,0,0,0,20,0,0,0,0,0,0,0,0,0,0,0,0,0,0,0,0,0,0,0,0,0,0,0,0,0,0,0,0,0,0,0,0,0,0,0,0,0,0,0,0,0,0,0,0,0,0,0,0,0,0,0,0,0,0,0,0,0,0,0,0,0,0,0,0,0,0,0,0,0,0,0,0,0,0,0,20,0,0,0,0,0,0,0,0,0,0,0,0,0,0,0,0,0,0,0,0,0,0,0,0,0,0,0,0,0,0,0,0,0,0,0,0,60,0,0,0,0,0,0,0,0,0,0,0,0,0,0,0,0,0,0,0,0,0,0,0,0,0,0,0,0,0,0,0,0,0,0,0,0,0,0,0,0,0,0,0,77.9,31,0.26
# 2505,40457,468137,Hermansen C.,2013,,0,0,0,0,0,0,0,0,0,0,0,0,0,0,0,0,10,0,0,0,0,0,0,0,0,0,0,0,0,0,0,0,0,0,0,0,0,0,0,0,0,0,0,0,0,0,0,0,0,0,0,0,0,0,0,0,0,0,0,0,0,0,0,0,0,0,0,0,0,0,0,0,0,0,0,0,0,0,0,0,0,0,0,0,0,0,0,0,0,0,0,0,0,0,0,0,0,0,0,0,15,0,0,0,0,0,0,0,0,0,0,0,0,0,0,0,0,0,0,0,0,0,0,0,0,0,0,0,0,0,0,0,0,0,0,0,0,75,0,0,0,0,0,0,0,0,0,0,0,0,0,0,0,0,0,0,0,0,0,0,0,0,0,0,0,0,0,0,0,0,0,0,0,0,0,0,0,0,0,0,0,58.5,23.3,0.26
# 2506,40585,468497,Sidek H.A.A.,2012,,0,0,0,0,0,0,0,0,0,0,0,0,0,0,0,0,0,0,0,5.263158105,0,0,0,0,0,0,0,0,0,0,0,0,0,0,0,0,0,0,0,0,0,0,0,0,0,0,0,0,0,0,0,0,0,0,0,0,0,0,0,0,63.15789126,0,0,0,0,0,0,0,0,0,0,0,0,0,0,0,0,0,0,0,0,0,0,0,0,0,0,0,0,0,0,0,0,0,0,0,0,0,0,0,0,0,0,0,0,0,0,0,0,0,0,0,0,0,0,0,0,0,0,31.57895063,0,0,0,0,0,0,0,0,0,0,0,0,0,0,0,0,0,0,0,0,0,0,0,0,0,0,0,0,0,0,0,0,0,0,0,0,0,0,0,0,0,0,0,0,0,0,0,0,0,0,0,0,0,0,0,0,0,0,0,0,0,57.3,22.78,0.26
# 2507,40817,477460,Poor H.0R.B.,2013,,0,0,0,0,0,0,0,0,0,0,0,0,0,0,0,0,0,0,0,5.219204643,0,0,0,0,0,0,0,0,0,0,0,0,0,0,0,0,0,0,0,0,0,0,0,0.208799946,0,0,0,0,0,0,0,0,0,0,0,0,0,0,0,0,62.63046372,0,0,0,0,0,0,0,0,0,0,0,0,0,0,0,0,0,0,0,0,0,0,0,0,0,0,0,0,0,0,0,0,0,0,0,0,0,0,0,0,0,0,0,0,0,0,0,0,0,0,0,0,0,0,0,0,0,0,31.31523186,0,0,0,0,0,0,0,0,0,0,0,0,0,0,0,0,0,0,0,0,0,0,0,0,0,0,0,0,0,0,0,0,0,0,0,0,0,0,0,0,0,0,0,0,0,0,0,0,0,0,0,0,0.626299837,0,0,0,0,0,0,0,0,57.3,22.78,0.26
# 2508,41177,480571,Soltani M.T.,2013,,0,0,0,0,0,0,0,0,0,0,0,0,0,0,0,0,0,0,0,0,0,0,0,0,0,0,0,0,0,0,0,0,0,0,0,0,0,0,0,0,0,0,0,0,0,0,0,0,0,0,0,0,0,0,0,0,0,0,0,0,0,0,0,0,0,0,0,0,0,0,0,0,0,0,0,0,0,0,0,0,0,0,0,20,0,0,0,0,0,0,0,0,0,0,0,0,0,0,0,0,0,0,0,0,0,0,0,0,0,0,0,0,0,0,0,0,0,0,0,0,0,0,0,0,0,0,0,0,0,0,80,0,0,0,0,0,0,0,0,0,0,0,0,0,0,0,0,0,0,0,0,0,0,0,0,0,0,0,0,0,0,0,0,0,0,0,0,0,0,0,0,0,0,0,0,0,0,0,0,0,0,3.78,1.5,0.26
# 2509,2004,110662,State Optical I,1975,TK23,0,0,0,4.072348738,0,0,0,0.209899935,0,0,0,0,0,22.30574309,0,0,19.9857238,0,0,0,0,0,0,0,2.51751122,0,0,0,0,0,0,0,0,0,0,0,0,0,0,0,0,0,0,0,0,0,0,0,0,0,0,0,0,0,0,0,0,0,0,0,0,0,0,0,0,0,0,0,0,0,0,0,0,0,0,0,0,0,0,0,0,0,0,0,0,0,0,0,0,0,0,0,0,0,0,0,0,0,0,0,0,0,0,0,0,0,0,0,0,0,0,0,0,0,0,0,0,0,0,0,0,0,0,0,0,0,0,0,0,0,0,0,0,0,0,0,0,49.48030466,0,0,0,0,0,0,0,0,0,0,0,0,0,0,0,0,0,0,0,0,0,0,0,0,0,0,0,0,0,0,0,0,0,0,0,0,0,0,0,1.428468557,0,0,0,82.6,32.78,0.2599146
# 2510,12282,125407,El0Adawy A.A.,1996,,0,0,0,0,0,0,0,0,0,0,0,0,0,0,0,0,0,0,0,35.28,0,0,0,0,0,0,0,0,0,0,0,0,0,0,0,0,0,0,0,0,0,0,0,0,0,0,0,0,0,0,0,0,0,0,0,0,0,0,0,0,0,0,0,0,0,0,0,0,0,0,0,0,0,0,0,0,0,0,0,0,0,0,0,0,0,0,0,0,0,0,0,0,0,0,0,0,0,0,0,0,0,0,0,0,0,0,0,0,0,0,0,0,0,0,0,64.72,0,0,0,0,0,0,0,0,0,0,0,0,0,0,0,0,0,0,0,0,0,0,0,0,0,0,0,0,0,0,0,0,0,0,0,0,0,0,0,0,0,0,0,0,0,0,0,0,0,0,0,0,0,0,0,0,0,0,0,0,0,0,0,0,0,52.4,20.8,0.2596155
# 2511,4562,14674,Osaka A.,1986,,0,0,0,0,0,0,0,0,0,0,0,0,0,0,0,0,0,0,0,0,0,0,0,0,0,0,0,0,0,0,0,0,0,0,0,0,0,0,0,0,0,0,0,0,0,0,0,0,0,0,0,0,0,0,0,0,0,0,0,0,35.71357,0,0,0,0,0,0,0,0,0,0,0,0,0,0,0,0,0,0,0,0,0,0,0,0,0,0,0,0,0,0,0,0,0,0,0,0,0,0,0,28.57286,0,0,0,0,0,0,0,0,0,0,0,0,0,0,0,0,0,0,0,0,0,0,0,0,0,0,0,0,0,0,0,0,0,0,0,0,35.71357,0,0,0,0,0,0,0,0,0,0,0,0,0,0,0,0,0,0,0,0,0,0,0,0,0,0,0,0,0,0,0,0,0,0,0,0,0,0,0,0,0,0,0,59.5,23.62,0.2595258
# 2512,40694,476424,Chenu S.,2012,,0,0,0,0,0,0,0,0,0,0,0,0,0,0,0,0,0,0,0,0,0,0,0,0,0,0,0,0,0,0,0,0,0,0,0,0,0,0,0,0,0,0,0,0,0,0,0,0,0,0,0,0,0,0,0,0,0,0,0,0,0,0,0,0,0,0,0,0,0,0,0,0,0,0,0,0,0,0,0,0,0,0,0,0,0,0,0,0,0,0,0,0,0,0,0,0,0,0,0,0,0,0,0,0,0,66.67,11.11,0,0,0,0,0,0,0,0,0,0,0,0,0,0,0,0,0,0,0,0,0,0,0,0,0,0,0,0,0,0,0,0,0,22.22,0,0,0,0,0,0,0,0,0,0,0,0,0,0,0,0,0,0,0,0,0,0,0,0,0,0,0,0,0,0,0,0,0,0,0,0,0,0,0,0,52.9,21,0.2595238
# 2513,16778,146233,Burkhard D.J.M.,1997,,0,0,0,0,0,0,0,0,0,0,0,0,0,0,0,0,0,0,0,0,0,0,0,0,0,0,0,0,0,0,0,0,0,0,0,0,0,0,0,0,0,0,0,0,0,0,0,0,0,0,10,0,0,0,0,0,0,0,0,0,0,0,0,0,0,0,0,0,0,0,0,0,0,0,0,0,0,0,0,0,0,0,0,29.4,0,0,0,0,0,0,0,0,0,0,0,0,0,0,0,0,0,0,0,0,0,0,0,0,0,0,0,0,0,0,0,0,0,0,0,0,0,0,0,0,0,0,0,0,0,0,0,0,0,0,0,0,0,60.6,0,0,0,0,0,0,0,0,0,0,0,0,0,0,0,0,0,0,0,0,0,0,0,0,0,0,0,0,0,0,0,0,0,0,0,0,0,0,0,0,0,0,0,92.7,36.8,0.2595108
# 2514,1980,44511,Eagan R.J.,1978,,0,0,0,0,0,0,0,0,0,0,0,0,0,22.6,0,0,0,0,0,0,0,0,0,0,0,0,0,0,0,0,0,0,0,0,0,0,0,0,0,0,0,0,0,0,0,0,0,0,0,0,0,0,0,0,0,0,0,0,0,0,0,0,0,0,0,0,0,0,0,0,0,0,0,0,0,0,0,0,0,0,0,0,0,0,0,0,0,0,0,0,0,0,0,0,0,0,0,0,0,0,17.4,0,0,0,0,0,0,0,0,0,0,0,0,0,0,0,0,0,0,0,0,0,0,0,0,0,0,0,0,0,0,0,0,0,0,0,0,60,0,0,0,0,0,0,0,0,0,0,0,0,0,0,0,0,0,0,0,0,0,0,0,0,0,0,0,0,0,0,0,0,0,0,0,0,0,0,0,0,0,0,0,86.4,34.3,0.2594753
# 2515,4562,14658,Osaka A.,1986,,0,0,0,0,0,0,0,0,0,0,0,0,0,0,0,0,0,0,0,0,0,0,0,0,0,0,0,0,0,0,0,0,0,0,0,0,0,0,0,0,0,0,0,0,0,0,0,0,0,0,0,0,0,0,0,0,0,0,0,0,57.7,0,0,0,0,0,0,0,0,0,0,0,0,0,0,0,0,0,0,0,0,0,0,0,0,0,0,0,0,0,0,0,0,0,0,0,0,0,0,0,23.08,0,0,0,0,0,0,0,0,0,0,0,0,0,0,0,0,0,0,0,0,0,0,0,0,0,0,0,0,0,0,0,0,0,0,0,0,19.22,0,0,0,0,0,0,0,0,0,0,0,0,0,0,0,0,0,0,0,0,0,0,0,0,0,0,0,0,0,0,0,0,0,0,0,0,0,0,0,0,0,0,0,66.5,26.4,0.2594697
# 2516,3861,12478,Takahashi K.,1983,,0,0,0,0,0,0,0,0,0,0,0,0,0,47.61904762,0,0,0,0,0,0,0,0,0,0,0,0,0,0,0,0,0,0,0,0,0,0,0,0,0,0,0,0,0,0,0,0,0,0,0,0,0,0,0,0,0,0,0,0,0,0,0,0,0,0,0,0,0,0,0,0,0,4.761904762,0,0,0,0,0,0,0,0,0,0,0,0,0,0,0,0,0,0,0,0,0,0,0,0,0,0,0,0,0,0,0,0,0,0,0,0,0,0,0,0,0,0,0,0,0,0,0,0,0,0,0,0,0,0,0,0,0,0,0,0,0,0,0,0,0,47.61904762,0,0,0,0,0,0,0,0,0,0,0,0,0,0,0,0,0,0,0,0,0,0,0,0,0,0,0,0,0,0,0,0,0,0,0,0,0,0,0,0,0,0,0,33.9,13.46,0.2592868
# 2517,7459,56008,Kodama M.,1994,,0,0,0,0,0,0,0,0,0,0,0,0,0,98,0,0,0,0,0,0,0,0,0,0,0,0,0,0,0,0,0,0,0,0,0,0,0,0,0,0,0,0,0,0,0,0,0,0,0,0,0,0,0,0,0,0,0,0,0,0,0,0,0,0,0,0,0,0,0,0,0,0,0,0,0,0,0,0,0,0,0,0,0,2,0,0,0,0,0,0,0,0,0,0,0,0,0,0,0,0,0,0,0,0,0,0,0,0,0,0,0,0,0,0,0,0,0,0,0,0,0,0,0,0,0,0,0,0,0,0,0,0,0,0,0,0,0,0,0,0,0,0,0,0,0,0,0,0,0,0,0,0,0,0,0,0,0,0,0,0,0,0,0,0,0,0,0,0,0,0,0,0,0,0,0,0,0,0,0,0,0,20.4,8.1,0.2592592
# 2518,7820,74109,Osaka A.,1985,,0,0,0,0,0,0,0,0,0,0,0,0,0,0,0,0,0,0,0,0,0,0,0,0,0,0,0,0,0,0,0,0,0,0,0,0,0,0,0,0,0,0,0,0,0,0,0,0,0,0,0,0,0,0,0,0,0,0,0,0,82.4,0,0,0,0,0,0,0,0,0,0,17.6,0,0,0,0,0,0,0,0,0,0,0,0,0,0,0,0,0,0,0,0,0,0,0,0,0,0,0,0,0,0,0,0,0,0,0,0,0,0,0,0,0,0,0,0,0,0,0,0,0,0,0,0,0,0,0,0,0,0,0,0,0,0,0,0,0,0,0,0,0,0,0,0,0,0,0,0,0,0,0,0,0,0,0,0,0,0,0,0,0,0,0,0,0,0,0,0,0,0,0,0,0,0,0,0,0,0,0,0,0,57.8,22.95,0.2592592
# 2519,16777,171590,Burkhard D.J.M.,1997,,0,0,0,0,0,0,0,0,0,0,0,0,0,0,0,0,0,0,0,0,0,0,0,0,0,0,0,0,0,0,0,0,0,0,0,0,0,0,0,0,0,0,0,0,0,0,0,0,0,0,5,0,0,0,0,0,0,0,0,0,0,0,0,0,0,0,0,0,0,0,0,0,0,0,0,0,0,0,0,0,0,0,0,0,0,0,0,0,0,0,0,0,0,0,0,0,0,0,0,0,36,0,0,0,0,0,0,0,0,0,0,0,0,0,0,0,0,0,0,0,0,0,0,0,0,0,0,0,0,0,0,0,0,0,0,0,0,59,0,0,0,0,0,0,0,0,0,0,0,0,0,0,0,0,0,0,0,0,0,0,0,0,0,0,0,0,0,0,0,0,0,0,0,0,0,0,0,0,0,0,0,62.2,24.7,0.2591093
# 2520,16777,171591,Burkhard D.J.M.,1997,,0,0,0,0,0,0,0,0,0,0,0,0,0,0,0,0,0,0,0,0,0,0,0,0,0,0,0,0,0,0,0,0,0,0,0,0,0,0,0,0,0,0,0,0,0,0,0,0,0,0,5,0,0,0,0,0,0,0,0,0,0,0,0,0,0,0,0,0,0,0,0,0,0,0,0,0,0,0,0,0,0,0,0,0,0,0,0,0,0,0,0,0,0,0,0,0,0,0,0,0,41,0,0,0,0,0,0,0,0,0,0,0,0,0,0,0,0,0,0,0,0,0,0,0,0,0,0,0,0,0,0,0,0,0,0,0,0,54,0,0,0,0,0,0,0,0,0,0,0,0,0,0,0,0,0,0,0,0,0,0,0,0,0,0,0,0,0,0,0,0,0,0,0,0,0,0,0,0,0,0,0,62.7,24.9,0.2590362
# 2521,1834,9133,Takahashi K.,1983,,0,0,0,0,0,0,0,0,0,0,0,0,0,0,0,0,0,0,0,0,0,0,0,0,0,0,0,0,0,0,0,0,0,0,0,0,0,0,0,0,0,0,0,0,0,0,0,0,0,0,0,0,0,0,0,0,0,0,0,0,0,0,0,0,0,0,0,0,0,0,0,0,0,0,0,0,0,0,0,0,0,0,0,0,0,0,0,0,0,0,0,0,0,0,0,0,0,0,0,0,27.5,0,0,0,0,0,0,0,0,0,0,0,0,0,0,0,0,0,0,0,0,0,0,0,0,0,0,0,0,0,0,0,0,0,0,0,0,72.5,0,0,0,0,0,0,0,0,0,0,0,0,0,0,0,0,0,0,0,0,0,0,0,0,0,0,0,0,0,0,0,0,0,0,0,0,0,0,0,0,0,0,0,55.9,22.2,0.259009
# 2522,213,20058,Polukhin V.N.,1983,,0,0,0,0,0,0,0,0,0,0,0,0,0,0,0,0,0,0,0,0,0,0,0,0,0,0,0,0,0,0,0,0,0,0,0,0,0,0,0,0,0,0,0,0,0,0,0,0,0,0,0,0,0,0,0,0,0,0,0,0,68.96551448,0,0,0,0,0,0,0,0,0,0,0,0,0,0,0,0,0,0,0,0,0,0,0,0,0,0,0,0,0,0,0,0,0,0,0,0,0,0,0,9.724138222,0,0,0,0,0,0,0,0,0,0,0,0,0,0,0,0,0,0,0,0,0,0,0,0,0,0,0,0,0,0,0,0,0,0,0,0,9.724138222,0,0,0,0,0,0,0,0,0,0,0,0,0,0,0,0,0,0,0,0,0,0,0,0,0,0,0,0,0,0,0,0,0,0,0,0,0,0,0,11.58620907,0,0,0,65.6,26.2,0.259
# 2523,575,24663,Spinner S.,1954,,0,0,0,0,0,0,0,0,0,0,0,0,0,35.7,0,0,0,0,0,0,0,0,0,0,14.3,0,0,0,0,0,0,0,0,0,0,0,0,0,0,0,0,0,0,0,0,0,0,0,0,0,0,0,0,0,0,0,0,0,0,0,0,0,0,0,0,0,0,0,0,0,0,0,0,0,0,0,0,0,0,0,0,0,0,0,0,0,0,0,0,0,0,0,0,0,0,0,0,0,0,0,14.3,0,0,0,0,0,0,0,0,0,0,0,0,0,0,0,0,0,0,0,0,0,0,0,0,0,0,0,0,0,0,0,0,0,0,0,0,35.7,0,0,0,0,0,0,0,0,0,0,0,0,0,0,0,0,0,0,0,0,0,0,0,0,0,0,0,0,0,0,0,0,0,0,0,0,0,0,0,0,0,0,0,86.8,34.6,0.259
# 2524,1888,122465,Sanin V.I.,1982,,0,0,0,0,0,0,0,0,0,0,0,0,0,0,0,0,0,0,0,0,0,0,0,0,30,0,0,0,0,0,0,0,0,0,0,0,0,0,0,0,0,0,0,0,0,0,0,0,0,0,0,0,0,0,0,0,0,0,0,0,0,0,0,0,0,0,0,0,0,0,0,0,0,0,0,0,0,0,0,0,0,0,0,0,0,0,0,0,0,0,0,12,0,0,0,0,0,0,0,0,12,0,0,0,0,0,0,0,0,0,0,0,0,0,0,0,0,0,0,0,0,0,0,0,0,0,0,0,0,0,0,0,0,0,0,0,0,46,0,0,0,0,0,0,0,0,0,0,0,0,0,0,0,0,0,0,0,0,0,0,0,0,0,0,0,0,0,0,0,0,0,0,0,0,0,0,0,0,0,0,0,,,0.259
# 2525,1962,986,Yoshimoto M.,1986,,0,0,0,0,0,0,0,0,0,0,0,0,0,0,0,0,0,0,0,0,0,0,0,0,0,0,0,0,0,0,0,0,0,0,0,0,0,0,0,0,0,0,0,0,0,0,0,0,0,0,0,0,0,0,0,0,0,0,0,0,0,0,0,0,0,0,0,0,0,0,0,0,0,0,0,0,0,0,0,0,0,0,0,0,0,0,0,0,0,0,0,0,0,0,0,0,0,0,0,0,0,0,0,0,0,0,0,0,0,0,0,0,0,0,0,0,0,0,0,50,0,0,0,0,0,0,0,0,0,0,0,0,0,0,0,0,0,50,0,0,0,0,0,0,0,0,0,0,0,0,0,0,0,0,0,0,0,0,0,0,0,0,0,0,0,0,0,0,0,0,0,0,0,0,0,0,0,0,0,0,0,51.1,20.3,0.259
# 2526,1965,110888,Kisin B.I.,1959,TK4,0,0,0,3.821126133,0,0,0,0.269300221,0,0,0,0,0,5.884769826,0,0,24.03153971,0,0,0,0,0,0,0,0,0,0,0,0,0,0,0,0,0,0,0,0,0,0,0,0,0,0,0,0,0,0,0,0,0,0,0,0,0,0,0,0,0,0,0,0,0,0,0,0,0,0,0,0,0,0,0,0,0,0,0,0,0,0,0,0,0,0,0,0,0,0,0,0,0,0,0,0,0,0,0,0,0,0,0,0,0,0,0,0,0,0,0,0,0,0,0,0,0,0,0,0,0,0,0,0,0,0,0,0,0,0,0,0,0,0.149800123,0,0,0,0,0,0,56.52715635,0,0,0,0,0,0,0,0,0,0,0,0,0,0,0,0,0,0,0,0,0,0,0,0,0,0,0,0,0,0,0,0,0,0,0,0,0,0,0,9.316307639,0,0,0,77.6,30.81,0.259
# 2527,1965,110893,Kisin B.I.,1959,TK13,0,0,0,3.392498864,0,0,0,0,0,0,0,0,0,19.24799923,0,0,25.27623899,0,0,0,0,0,0,0,0,0,0,0,0,0,0,0,0,0,0,0,0,0,0,0,0,0,0,0,0,0,0,0,0,0,0,0,0,0,0,0,0,0,0,0,0,0,0,0,0,0,0,0,0,0,0,0,0,0,0,0,0,0,0,0,0,0,0,0,0,0,0,0,0,0,0,0,0,0,0,0,0,0,0,0,0.702894972,0,0,0,0,0,0,0,0,0,0,0,0,0,0,0,0,0,0,0,0,0,0,0,0,0,0,0,0,0,0.089669996,0,0,0,0,0,0,51.29069795,0,0,0,0,0,0,0,0,0,0,0,0,0,0,0,0,0,0,0,0,0,0,0,0,0,0,0,0,0,0,0,0,0,0,0,0,0,0,0,0,0,0,0,84.3,33.47,0.259
# 2528,2027,9640,Shaw R.R.,1971,,0,0,0,0,0,0,0,0,0,0,0,0,0,0,0,0,0,0,0,0,0,0,0,0,0,0,0,0,0,0,0,0,0,0,0,0,0,0,0,0,0,0,0,0,0,0,0,0,0,0,0,0,0,0,0,0,0,0,0,0,0,0,0,0,0,0,0,0,0,0,0,0,0,0,0,0,0,0,0,0,0,0,0,0,0,0,0,0,0,0,0,0,0,0,0,0,0,0,0,0,0,0,0,0,0,0,0,0,0,0,0,0,0,0,0,0,0,0,0,50,0,0,0,0,0,0,0,0,0,0,0,0,0,0,0,0,0,50,0,0,0,0,0,0,0,0,0,0,0,0,0,0,0,0,0,0,0,0,0,0,0,0,0,0,0,0,0,0,0,0,0,0,0,0,0,0,0,0,0,0,0,44,17.51,0.259
# 2529,2416,33043,Ashizuka M.,1985,,0,0,0,23.1,0,0,0,0,0,0,0,0,0,0,0,0,0,0,0,0,0,0,0,0,23.1,0,0,0,0,0,0,0,0,0,0,0,0,0,0,0,0,0,0,0,0,0,0,0,0,0,0,0,0,0,0,0,0,0,0,0,0,0,0,0,0,0,0,0,0,0,0,0,0,0,0,0,0,0,0,0,0,0,0,0,0,0,0,0,0,0,0,0,0,0,0,0,0,0,0,0,0,0,0,0,0,0,0,0,0,0,0,0,0,0,0,7.7,0,0,0,0,0,0,0,0,0,0,0,0,0,0,0,0,0,0,0,0,0,46.1,0,0,0,0,0,0,0,0,0,0,0,0,0,0,0,0,0,0,0,0,0,0,0,0,0,0,0,0,0,0,0,0,0,0,0,0,0,0,0,0,0,0,0,84,33.36,0.259
