Repository: jacobergzhou/Poisson-Ratio

File: Poisson_data_no_metal_07192019.csv (part 27 of 57)
,Code,Glass #,Author,Year,Trademark,Ag2O,AgI,Al,Al2O3,AlF3,AlN,As,As2O3,As2O5,As2S3,As2Se3,AsSe,B,B2O3,BaCl2,BaF2,BaO,BeF2,BeO,Bi2O3,BiCl3,Br,Ca,CaF2,CaO,Cd,CdCl2,CdF2,CdO,Ce2O3,CeF3,CeO2,Cl,Co3O4,CoO,Cr2O3,Cs2O,CsCl,CsF,Cu2O,CuO,Dy2O3,Er,Er2O3,ErF3,Eu,Eu2O3,EuF3,F,Fe,Fe2O3,FeO,Ga,Ga2O3,Ga2S3,Ga2Se3,GaF3,Gd2O3,GdF3,Ge,GeO2,GeS2,GeSe2,H2O,HfF4,HfO2,Hg,Ho2O3,I,InF3,K,K2O,K2S,K2SO4,KBr,KCl,KF,KHF2,La,La2O3,La2S3,LaF3,Li,Li2O,Li2S,Li2SO4,LiBr,LiCl,LiF,LiI,MgF2,MgO,Mn2O3,MnF2,MnO,MnO2,MoO2,MoO3,N,Na,Na2O,Na2S,Na2SO4,NaCl,NaF,NaPO3,Nb2O5,Nd,Nd2O3,NdF3,NH4NO3,NiO,O,OH,P,P2O5,Pb,PbCl2,PbF2,PbO,PdO,Pr2O3,Pr6O11,PrF3,Rb2O,RbF,Rh2O3,RuO2,S,Sb,Sb2O3,Sb2S3,Sc2O3,Se,Si,Si3N4,SiC,SiO2,Sm2O3,Sn,SnO,SnO2,SO2,SO3,Sr,SrCl2,SrF2,SrO,Ta2O3,Ta2O5,Tb2O3,TbF3,Te,TeO2,Th,ThF4,ThO2,TiO2,Tl,Tl2O,Tl2Se,TlSe,Tm2O3,U,U3O8,UO2,V,V2O5,VO6,WO3,Y,Y2O3,Yb2O3,YbF3,YF3,ZnCl2,ZnF2,ZnO,ZnSO4,ZrF4,ZrO2,Young's modulus E (GPa),Shear modulus G (GPa),Poisson's ratio v,Calculated Poisson,Percent Error
# 102,15692,157177,Pakade S.V.,1994,nan,0,0,0,0,0,0,0,0,0,0,0,0,0,80,0,0,0,0,0,0,0,0,0,0,0,0,0,0,0,0,0,0,0,0,0,0,0,0,0,0,0,0,0,0,0,0,0,0,0,0,0,0,0,0,0,0,0,0,0,0,0,0,0,0,0,0,0,0,0,0,0,0,0,0,0,0,0,0,0,0,0,0,0,0,0,0,0,0,0,0,0,0,0,0,0,0,0,0,0,0,0,0,0,0,0,0,0,0,0,0,0,0,0,0,0,0,0,0,0,0,0,0,0,0,0,0,0,0,0,0,0,0,0,0,0,0,0,0,0,0,0,0,0,0,0,0,0,0,0,0,0,0,0,0,0,0,0,0,0,0,0,0,0,0,0,0,0,0,0,0,0,0,0,0,0,0,0,20,0,0,0,22.8,8.45,0.35,0.349112426,0.253592561
# 4778,4205,50430,Molot V.A.,1992,nan,0,0,0,0,0,0,0,0,0,0,0,0,0,0,0,0,0,0,0,0,0,0,0,0,7.6,0,0,0,0,0,0,0,0,0,0,0,0,0,0,0,0,0,0,0,0,0,0,0,0,0,0,0,0,0,0,0,0,0,0,0,0,0,0,0,0,0,0,0,0,0,0,0,0,0,0,0,0,0,0,0,0,0,0,0,0,0,0,0,0,0,0,0,0,0,0,0,0,0,0,0,19.5,0,0,0,0,0,0,0,0,0,0,0,0,0,0,0,0,0,0,0,0,0,0,0,0,0,0,0,0,0,0,0,0,0,0,0,0,72.9,0,0,0,0,0,0,0,0,0,0,0,0,0,0,0,0,0,0,0,0,0,0,0,0,0,0,0,0,0,0,0,0,0,0,0,0,0,0,0,0,0,0,0,66.6,27.6,0.206,0.206521739,0.253271423
# 3675,6099,17438,Nemilov S.V.,1976,nan,0,0,0,0,0,0,0,0,0,0,0,0,0,20,0,0,0,0,0,0,0,0,0,0,0,0,0,0,0,0,0,0,0,0,0,0,0,0,0,0,0,0,0,0,0,0,0,0,0,0,0,0,0,0,0,0,0,0,0,0,60,0,0,0,0,0,0,0,0,0,0,0,0,0,0,0,0,0,0,20,0,0,0,0,0,0,0,0,0,0,0,0,0,0,0,0,0,0,0,0,0,0,0,0,0,0,0,0,0,0,0,0,0,0,0,0,0,0,0,0,0,0,0,0,0,0,0,0,0,0,0,0,0,0,0,0,0,0,0,0,0,0,0,0,0,0,0,0,0,0,0,0,0,0,0,0,0,0,0,0,0,0,0,0,0,0,0,0,0,0,0,0,0,0,0,0,0,0,0,0,0,85.1,34.47,0.235,0.23440673,0.252455111
# 2273,39995,466447,Bahari H.,2012,nan,0,0,0,0,0,0,0,0,0,0,0,0,0,0,0,0,0,0,0,11.11111111,0,0,0,0,0,0,0,0,0,0,0,0,0,0,0,0,0,0,0,0,0,0,0,0,0,0,0,0,0,0,0,0,0,0,0,0,0,0,0,0,55.55555556,0,0,0,0,0,0,0,0,0,0,0,0,0,0,0,0,0,0,0,0,0,0,0,0,0,0,0,0,0,0,0,0,0,0,0,0,0,0,0,0,0,0,0,0,0,0,0,0,0,0,0,0,0,0,0,0,0,0,33.33333333,0,0,0,0,0,0,0,0,0,0,0,0,0,0,0,0,0,0,0,0,0,0,0,0,0,0,0,0,0,0,0,0,0,0,0,0,0,0,0,0,0,0,0,0,0,0,0,0,0,0,0,0,0,0,0,0,0,0,0,0,0,58.4,23.15,0.262,0.261339093,0.252254629
# 4006,290,21030,Karapetyan G.O.,1979,nan,0,0,0,22,0,0,0,0,0,0,0,0,0,0,0,0,0,0,0,0,0,0,0,0,0,0,0,0,0,0,0,0,0,0,0,0,0,0,0,0,0,0,0,0,0,0,0,0,0,0,0,0,0,0,0,0,0,0,0,0,0,0,0,0,0,0,0,0,0,0,0,0,0,0,0,0,0,0,0,0,0,0,0,15,0,0,0,0,0,0,0,0,0,0,0,0,0,0,0,0,0,0,0,0,0,0,0,0,0,0,0,0,0,0,0,0,0,0,0,0,0,0,0,0,0,0,0,0,0,0,0,0,0,0,0,0,0,63,0,0,0,0,0,0,0,0,0,0,0,0,0,0,0,0,0,0,0,0,0,0,0,0,0,0,0,0,0,0,0,0,0,0,0,0,0,0,0,0,0,0,0,87.3,35.5,0.229,0.229577465,0.25216803
# 208,6774,51321,Rabukhin A.I.,1992,nan,0,0,0,1.95,0,0,0,0,0,0,0,0,0,0,0,0,0,0,0,15.71,0,0,0,0,0,0,0,0,0,0,0,0,0,0,0,0,0,0,0,0,0,0,0,0,0,0,0,0,0,0,0,0,0,21.67,0,0,0,0,0,0,0,0,0,0,0,0,0,0,0,0,0,0,0,0,0,0,0,0,0,0,0,0,0,0,0,0,0,0,0,0,0,0,0,0,0,0,0,0,0,0,0,0,0,0,0,0,0,0,0,0,0,0,0,0,0,0,0,0,0,60.67,0,0,0,0,0,0,0,0,0,0,0,0,0,0,0,0,0,0,0,0,0,0,0,0,0,0,0,0,0,0,0,0,0,0,0,0,0,0,0,0,0,0,0,0,0,0,0,0,0,0,0,0,0,0,0,0,0,0,0,0,0,52,19.62,0.326,0.325178389,0.252027792
# 5121,25144,350532,Anan`ev A.V.,1998,nan,0,0,0,0,0,0,0,0,0,0,0,0,0,0,0,0,0,0,0,0,0,0,0,0,0,0,0,0,0,0,0,0,0,0,0,0,0,0,0,0,0,0,0,0,0,0,0,0,0,0,0,0,0,0,0,0,0,0,0,0,0,0,0,0,0,0,0,0,0,0,0,0,0,0,0,0,0,0,0,0,0,0,0,0,0,0,0,0,0,0,0,0,0,0,0,0,0,0,0,0,0,0,0,0,0,0,0,0,0,0,0,0,0,0,0,0,0,0,0,0,0,0,0,0,0,0,0,0,0,0,0,0,0,0,0,0,0,94.65,0,0,0,0,0,0,0,0,0,0,0,0,0,0,0,0,0,0,0,5.35,0,0,0,0,0,0,0,0,0,0,0,0,0,0,0,0,0,0,0,0,0,0,0,67,28.5,0.175,0.175438596,0.250626566
# 661,6896,52433,Zaretskaya G.N.,1987,nan,0,0,0,0,0,0,0,0,0,0,0,0,0,0,0,0,0,0,0,0,0,0,0,0,0,0,0,0,0,0,0,0,0,0,0,0,0,0,0,0,0,0,0,0,0,0,0,0,0,0,0,0,0,0,0,0,0,0,0,0,0,0,0,0,0,0,0,0,0,0,0,0,0,0,0,0,0,0,0,0,0,0,0,0,0,0,0,0,0,0,0,0,0,0,0,0,0,0,0,0,47.5,5,0,0,0,0,0,0,0,0,0,0,0,0,0,47.5,0,0,0,0,0,0,0,0,0,0,0,0,0,0,0,0,0,0,0,0,0,0,0,0,0,0,0,0,0,0,0,0,0,0,0,0,0,0,0,0,0,0,0,0,0,0,0,0,0,0,0,0,0,0,0,0,0,0,0,0,0,0,0,0,0,34.6,13.3,0.3,0.30075188,0.250626566
# 4671,29380,382880,Chou H.M.,1991,0,0,0,0,0,0,0,0,0,0,0,0,0,0,0,0,0,0,0,0,0,0,0,0,0,7.885000222,0,0,0,0,0,0,0,0,0,0,0,0,0,0,0,0,0,0,0,0,0,0,0,0,0,0,0.042150001,0,0,0,0,0,0,0,0,0,0,0,0,0,0,0,0,0,0,0,0.096455183,0,0,0,0,0,0,0,0,0,0,0,0,0,0,0,0,0,0,0,5.710812161,0,0,0,0,0,0,0,0,13.68203039,0,0,0,0,0,0,0,0,0,0,0,0,0,0,0,0,0,0,0,0,0,0,0,0,0,0,0,0,0,0,0,0,0,0,0,0,72.58355205,0,0,0,0,0,0,0,0,0,0,0,0,0,0,0,0,0,0,0,0,0,0,0,0,0,0,0,0,0,0,0,0,0,0,0,0,0,0,0,0,0,0,0,69,28.5,0.21,0.210526316,0.250626566
# 3860,14029,118695,Weber W.J.,1984,nan,0,0,0,0.959081754,0,0,0,0,0,0,0,0,0,9.656693536,0,0,0,0,0,0,0,0,0,0,5.013499759,0,0,0,0,0,0,0,0,0,0,0,0,0,0,0,0,0,0,0,0,0,0,0,0,0,0,0,0,0,0,0,0,0,0,0,0,0,0,0,0,0,0,0,0,0,0,0,0,0,0,0,0,0,0,0,0,0,0,0,0,0,0,0,0,0,0,4.852533767,0,0,0,0,0,0,0,0,17.25698917,0,0,0,0,0,0,0,0,0,0,0,0,0,0,0,0,0,0,0,0,0,0,0,0,0,0,0,0,0,0,0,0,0,0,0,0,59.50670714,0,0,0,0,0,0,0,0,0,0,0,0,0,0,0,0,0,0,0,2.754494868,0,0,0,0,0,0,0,0,0,0,0,0,0,0,0,0,0,0,0,0,0,0,0,81.7,33.2,0.231,0.230421687,0.250352058
# 5264,26465,308112,Subbalakshmi P.,2002,nan,0,0,0,0,0,0,0,0,0,0,0,0,0,0,0,0,0,0,0,0,0,0,0,0,0,0,0,0,0,0,0,0,0,0,0,0,0,0,0,0,0,0,0,0,0,0,0,0,0,0,0,0,0,40,0,0,0,0,0,0,0,0,0,0,0,0,0,0,0,0,0,0,0,0,0,0,0,0,0,0,0,0,0,0,0,0,0,0,0,0,0,0,0,0,0,0,0,0,0,0,0,0,0,0,0,0,0,0,0,0,0,0,0,0,0,55,0,0,0,5,0,0,0,0,0,0,0,0,0,0,0,0,0,0,0,0,0,0,0,0,0,0,0,0,0,0,0,0,0,0,0,0,0,0,0,0,0,0,0,0,0,0,0,0,0,0,0,0,0,0,0,0,0,0,0,0,0,0,0,0,0,59,26.57,0.11,0.110274746,0.249769049
# 3287,30336,390453,Sidek H.A.A.,2004,nan,0,0,0,0,0,0,0,0,0,0,0,0,0,0,0,0,0,0,0,0,0,0,0,0,0,0,0,0,0,0,0,0,0,0,0,0,0,0,0,0,0,0,0,0,0,0,0,0,0,0,0,0,0,0,0,0,0,0,0,0,0,0,0,0,0,0,0,0,0,0,0,0,0,0,0,0,0,0,0,0,0,0,0,0,0,0,0,0,0,0,0,46.42857,0,0,0,0,0,0,0,0,0,0,0,0,0,0,0,0,0,0,0,0,0,0,0,28.57143,0,25,0,0,0,0,0,0,0,0,0,0,0,0,0,0,0,0,0,0,0,0,0,0,0,0,0,0,0,0,0,0,0,0,0,0,0,0,0,0,0,0,0,0,0,0,0,0,0,0,0,0,0,0,0,0,0,0,0,0,0,0,0,0,0,46.2,18.59,0.242,0.24260355,0.249400949
# 1743,5151,19216,Ota R.,1979,nan,0,0,0,0,0,0,0,0,0,0,0,0,0,90,0,0,0,0,0,0,0,0,0,0,0,0,0,0,0,0,0,0,0,0,0,0,0,0,0,0,0,0,0,0,0,0,0,0,0,0,0,0,0,0,0,0,0,0,0,0,0,0,0,0,0,0,0,0,0,0,0,0,0,0,0,0,0,0,0,0,0,0,0,0,0,0,0,0,0,0,0,0,0,0,0,0,0,0,0,0,10,0,0,0,0,0,0,0,0,0,0,0,0,0,0,0,0,0,0,0,0,0,0,0,0,0,0,0,0,0,0,0,0,0,0,0,0,0,0,0,0,0,0,0,0,0,0,0,0,0,0,0,0,0,0,0,0,0,0,0,0,0,0,0,0,0,0,0,0,0,0,0,0,0,0,0,0,0,0,0,0,31.4,12.33,0.274,0.273317113,0.249228929
# 779,3842,12265,Rouse G.B.,1981,nan,0,0,0,0,0,0,0,0,0,0,0,0,0,0,0,0,0,0,0,0,0,0,0,0,0,0,0,0,0,0,0,0,0,0,0,0,10,0,0,0,0,0,0,0,0,0,0,0,0,0,0,0,0,0,0,0,0,0,0,0,0,0,0,0,0,0,0,0,0,0,0,0,0,0,0,0,0,0,0,0,0,0,0,0,0,0,0,0,0,0,0,0,0,0,0,0,0,0,0,0,6.67,0,0,0,0,0,0,0,0,0,0,0,0,0,0,0,0,0,0,0,0,0,0,0,0,0,0,0,0,0,0,0,0,0,0,0,0,83.33,0,0,0,0,0,0,0,0,0,0,0,0,0,0,0,0,0,0,0,0,0,0,0,0,0,0,0,0,0,0,0,0,0,0,0,0,0,0,0,0,0,0,0,41.3,15.9,0.298,0.298742138,0.24903972
# 3635,7830,74196,Patel N.D.,1983,nan,0,0,0,0,0,0,0,0,0,0,0,0,0,0,0,0,0,0,0,0,0,0,0,0,0,0,0,0,0,0,0,0,0,0,0,0,0,0,0,0,0,0,0,0,0,0,0,0,0,0,0,0,0,0,0,0,0,0,0,0,0,0,0,0,0,0,0,0,0,0,0,0,0,0,0,0,0,0,0,0,0,0,0,0,0,0,0,0,0,0,0,0,0,0,0,0,0,80.8,0,0,0,0,0,0,0,0,0,0,0,0,0,0,0,0,0,19.2,0,0,0,0,0,0,0,0,0,0,0,0,0,0,0,0,0,0,0,0,0,0,0,0,0,0,0,0,0,0,0,0,0,0,0,0,0,0,0,0,0,0,0,0,0,0,0,0,0,0,0,0,0,0,0,0,0,0,0,0,0,0,0,0,0,50.7,20.5,0.236,0.236585366,0.248036379
# 1123,39036,460265,Hashimoto T.,2007,nan,0,0,0,0,0,0,0,0,0,0,0,0,0,0,0,0,20,0,0,0,0,0,0,0,0,0,0,0,0,0,0,0,0,0,0,0,0,0,0,0,0,0,0,0,0,0,0,0,0,0,0,0,0,0,0,0,0,0,0,0,0,0,0,0,0,0,0,0,0,0,0,0,0,0,0,0,0,0,0,0,0,0,0,0,0,0,0,0,0,0,0,0,0,0,0,0,0,0,0,0,30,0,0,0,0,0,0,0,0,0,0,0,0,0,0,50,0,0,0,0,0,0,0,0,0,0,0,0,0,0,0,0,0,0,0,0,0,0,0,0,0,0,0,0,0,0,0,0,0,0,0,0,0,0,0,0,0,0,0,0,0,0,0,0,0,0,0,0,0,0,0,0,0,0,0,0,0,0,0,0,0,42,16.27,0.29,0.290719115,0.247970667
# 5070,3338,77480,Coenen M.,1984,nan,0,0,0,0,0,0,0,0,0,0,0,0,0,0,0,0,0,0,0,0,0,0,0,0,0,0,0,0,0,0,0,0,0,0,0,0,0,0,0,0,0,0,0,0,0,0,0,0,0,0,0,0,0,0,0,0,0,0,0,0,0,0,0,0.2,0,0,0,0,0,0,0,0,0,0,0,0,0,0,0,0,0,0,0,0,0,0,0,0,0,0,0,0,0,0,0,0,0,0,0,0,22.6,0,0.6,0,0,0,0,0,0,0,0,0,0,0,0,0,0,0,0,0,0,0,0,0,0,0,0,0,0,0,0,0,0,0,0,0,0,76.6,0,0,0,0,0,0,0,0,0,0,0,0,0,0,0,0,0,0,0,0,0,0,0,0,0,0,0,0,0,0,0,0,0,0,0,0,0,0,0,0,0,0,0,56.1,23.7,0.184,0.183544304,0.24766098
# 1984,29015,381951,Gowda V.C.V.,2005,nan,0,0,0,0,0,0,0,0,0,0,0,0,0,65,0,0,0,0,0,0,0,0,0,0,0,0,0,0,0,0,0,0,0,0,0,0,0,0,0,0,0,0,0,0,0,0,0,0,0,0,0,0,0,0,0,0,0,0,0,0,0,0,0,0,0,0,0,0,0,0,0,0,0,0,0,0,0,0,0,0,0,0,0,15,0,0,0,0,0,0,0,0,0,0,0,0,0,0,0,0,0,0,0,0,0,0,0,0,0,0,0,0,0,0,0,0,0,0,0,20,0,0,0,0,0,0,0,0,0,0,0,0,0,0,0,0,0,0,0,0,0,0,0,0,0,0,0,0,0,0,0,0,0,0,0,0,0,0,0,0,0,0,0,0,0,0,0,0,0,0,0,0,0,0,0,0,0,0,0,0,0,70.7,27.82,0.27,0.270668584,0.247623612
# 3766,5846,99388,El0Mallawany R.,1987,nan,0,0,0,0,0,0,0,0,0,0,0,0,0,0,0,0,0,0,0,0,0,0,0,0,0,0,0,0,0,0,0,0,0,0,0,0,0,0,0,0,0,0,0,0,0,0,0,0,0,0,0,0,0,0,0,0,0,0,0,0,0,0,0,0,0,0,0,0,0,0,0,0,0,0,0,0,0,0,0,0,0,0,0,0,0,0,0,0,0,0,0,0,0,0,0,0,0,0,0,0,0,0,0,0,0,0,0,0,0,0,0,0,0,0,0,0,0,0,0,0,0,0,0,0,0,0,0,0,0,0,0,0,0,0,0,0,0,0,0,0,0,0,0,0,0,0,0,0,0,0,0,0,0,100,0,0,0,0,0,0,0,0,0,0,0,0,0,0,0,0,0,0,0,0,0,0,0,0,0,0,0,50.7,20.55,0.233,0.233576642,0.247485981
# 3778,7896,74549,Lambson E.F.,1984,nan,0,0,0,1.5,0,0,0,0,0,0,0,0,0,0,0,0,0,0,0,0,0,0,0,0,0,0,0,0,0,0,0,0,0,0,0,0,0,0,0,0,0,0,0,0,0,0,0,0,0,0,0,0,0,0,0,0,0,0,0,0,0,0,0,0,0,0,0,0,0,0,0,0,0,0,0,0,0,0,0,0,0,0,0,0,0,0,0,0,0,0,0,0,0,0,0,0,0,0,0,0,0,0,0,0,0,0,0,0,0,0,0,0,0,0,0,0,0,0,0,0,0,0,0,0,0,0,0,0,0,0,0,0,0,0,0,0,0,0,0,0,0,0,0,0,0,0,0,0,0,0,0,0,0,98.5,0,0,0,0,0,0,0,0,0,0,0,0,0,0,0,0,0,0,0,0,0,0,0,0,0,0,0,50.7,20.55,0.233,0.233576642,0.247485981
# 2598,32784,397212,Palanivelu N.,2006,nan,0,0,0,0,0,0,0,0,0,0,0,0,0,0,0,0,0,0,0,0,0,0,0,0,0,0,0,0,0,0,0,0,0,0,0,0,0,0,0,0,0,0,0,0,0,0,0,0,0,0,0,0,0,0,0,0,0,0,0,0,0,0,0,0,0,0,0,0,0,0,0,0,0,0,0,0,0,0,0,0,0,0,0,0,0,0,0,0,0,0,0,0,0,0,0,0,0,0,0,0,0,0,0,0,0,0,0,0,0,0,0,0,0,0,0,0,0,0,0,3.841808807,0,0,0,0,0,0,0,0,0,0,0,0,0,0,0,0,0,0,0,0,0,0,0,0,0,0,0,0,0,0,0,0,0,53.72780677,0,0,0,0,0,0,0,0,0,0,0,0,0,42.43038442,0,0,0,0,0,0,0,0,0,0,0,0,0,45.3,18.01,0.257,0.257634647,0.246944521
# 5060,32166,388655,Rajendran V.,2000,nan,0,0,0,0,0,0,0,0,0,0,0,0,0,0,0,0,7.015951227,0,0,0,0,0,0,0,0,0,0,0,0,0,0,0,0,0,0,0,0,0,0,0,0,0,0,0,0,0,0,0,0,0,0,0,0,0,0,0,0,0,0,0,0,0,0,0,0,0,0,0,0,0,0,0,0,0,0,0,0,0,0,0,0,0,0,0,0,0,0,0,0,0,0,0,0,0,0,0,0,0,0,0,0,0,0,0,0,0,0,0,0,0,0,0,0,0,0,0,0,0,0,17.19818906,0,0,0,0,0,0,0,0,0,0,0,0,0,0,0,0,0,0,0,0,0,0,0,0,0,0,0,0,0,0,0,0,0,0,0,0,0,6.999583113,0,0,0,0,0,0,0,0,0,68.7862766,0,0,0,0,0,0,0,0,0,0,0,0,0,61.7,26,0.187,0.186538462,0.246812012
# 982,5833,92855,Damodaran K.V.,1989,nan,0,0,0,0,0,0,0,0,0,0,0,0,0,0,0,0,0,0,0,0,0,0,0,0,0,0,0,0,0,0,0,0,0,0,0,0,0,0,0,0,0,0,0,0,0,0,0,0,0,0,0,0,0,0,0,0,0,0,0,0,0,0,0,0,0,0,0,0,0,0,0,40,0,0,0,0,0,0,0,0,0,0,0,0,0,0,0,0,0,0,0,0,0,0,0,0,0,0,0,0,0,0,0,0,0,0,0,0,0,0,0,0,0,0,0,20,0,0,0,0,0,0,0,0,0,0,0,0,0,0,0,0,0,0,0,0,0,0,0,0,0,0,0,0,0,0,0,0,0,0,0,0,0,0,0,0,0,0,0,0,0,0,0,0,0,0,0,0,0,40,0,0,0,0,0,0,0,0,0,0,0,36.1,14,0.29,0.289285714,0.246305419
# 3814,292,21090,Karapetyan G.O.,1980,nan,0,0,0,4.188360958,0,0,0,0,0,0,0,0,0,0,0,0,0,0,0,0,0,0,0,0,0,0,0,0,0,0,0,0,0,0,0,0,0,0,0,0,0,0,0,0,0,0,0,0,0,0,0,0,0,0,0,0,0,0,0,0,0,0,0,0,0,0,0,0,0,0,0,0,0,0,0,0,0,0,0,0,0,0,0,47.63840952,0,0,0,0,0,0,0,0,0,0,0,0,0,0,0,0,0,0,0,0,0,0,0,0,0,0,0,0,0,0,0,0,0,0,0,0,0,0,0,0,0,0,0,0,0,0,0,0,0,0,0,0,0,48.17322952,0,0,0,0,0,0,0,0,0,0,0,0,0,0,0,0,0,0,0,0,0,0,0,0,0,0,0,0,0,0,0,0,0,0,0,0,0,0,0,0,0,0,0,86.2,35,0.232,0.231428571,0.246305419
# 4230,40901,478140,Ellison A.J.,2013,nan,0,0,0,11.73999988,0,0,0,0,0,0,0,0,0,1.98999998,0,0,2.529999975,0,0,0,0,0,0,0,5.289999947,0,0,0,0,0,0,0,0,0,0,0,0,0,0,0,0,0,0,0,0,0,0,0,0,0,0.01,0,0,0,0,0,0,0,0,0,0,0,0,0,0,0,0,0,0,0,0,0,0,0,0,0,0,0,0,0,0,0,0,0,0,0,0,0,0,0,0,4.170000958,0,0,0,0,0,0,0,0,0,0,0,0,0,0,0,0,0,0,0,0,0,0,0,0,0,0,0,0,0,0,0,0,0,0,0,0,0,0,0,0,0,0,0,0,0,71.58999928,0,0,0,0.109999999,0,0,0,0,0,2.559999974,0,0,0,0,0,0,0,0,0,0,0,0,0,0,0,0,0,0,0,0,0,0,0,0,0,0,0,0,0,0,0,0,0.01,81.8,33.4,0.224,0.224550898,0.245936698
# 3758,3856,12426,Maynell C.A.,1973,nan,0,0,0,0,0,0,0,0,0,0,0,0,0,41.68148,0,0,0,0,0,0,0,0,0,0,0,0,0,0,0,0,0,0,0,0,0,0,0,0,0,0,0,0,0,0,0,0,0,0,0,0,0,0,0,0,0,0,0,0,0,0,0,0,0,0,0,0,0,0,0,0,0,0,0,0,0,0,0,0,0,0,0,0,0,0,0,0,0,0,0,0,0,0,0,0,0,0,0,0,0,0,0,0,0,0,0,0,0,0,0,0,0,0,0,0,0,0,0,0,0,0,0,0,0,0,0,0,0,0,0,0,0,0,0,0,0,0,0,58.31852,0,0,0,0,0,0,0,0,0,0,0,0,0,0,0,0,0,0,0,0,0,0,0,0,0,0,0,0,0,0,0,0,0,0,0,0,0,0,0,0,0,0,0,26.3,10.67,0.233,0.232427366,0.245765473
# 2704,6772,51280,Bridge B.,1986,nan,0,0,0,3.161450186,0,0,0,0,0,0,0,0,0,0,0,0,0,0,0,0,0,0,0,0,0,0,0,0,0,0,0,0,0,0,0,0,0,0,0,0,0,0,0,0,0,0,0,0,0,0,0,0,0,0,0,0,0,0,0,0,0,0,0,0,0,0,0,0,0,0,0,0,0,0,0,0,0,0,0,0,0,0,0,0,0,0,0,0,0,0,0,0,0,0,0,0,0,0,0,0,0,0,0,0,0,0,0,0,0,0,0,0,0,0,0,0,0,0,0,0,0,0,0,0,0,0,0,0,0,0,0,0,0,0,0,0,0,0,0,0,0,0,0,0,0,0,0,0,0,0,0,0,0,84.81870499,0,0,0,0,0,0,0,0,0,0,0,0,0,0,0,0,0,0,0,0,0,12.01984482,0,0,0,0,0,40.7,16.22,0.254,0.254623921,0.245638222
# 4141,11477,99157,Comins J.D.,1987,nan,0,0,0,0,0,0,0,0,0,0,0,0,0,0,0,0,0,0,0,0,0,0,0,0,0,0,0,0,0,0,0,0,0,0,0,0,0,0,0,0,0,0,0,0,0,0,0,0,0,0,0,0,0,0,0,0,0,0,0,0,0,0,0,0,0,0,0,0,0,0,0,0,0,0,0,0,0,0,0,0,0,0,0,0,0,0,0,0,0,0,0,0,0,0,0,0,0,76,0,0,0,0,0,0,0,0,0,0,0,0,0,0,0,0,0,24,0,0,0,0,0,0,0,0,0,0,0,0,0,0,0,0,0,0,0,0,0,0,0,0,0,0,0,0,0,0,0,0,0,0,0,0,0,0,0,0,0,0,0,0,0,0,0,0,0,0,0,0,0,0,0,0,0,0,0,0,0,0,0,0,0,49.7,20.26,0.226,0.226554788,0.245481309
# 81,30494,390595,Yousef E.S.,2006,nan,0,0,0,0,0,0,0,0,0,0,0,0,0,0,0,0,0,0,0,0,0,0,0,0,0,0,0,0,0,0,0,0,0,0,0,0,0,0,0,0,0,0,0,0,0,0,0,0,0,0,0,0,0,0,0,0,0,0,0,0,0,0,0,0,0,0,0,0,0,0,0,0,0,0,0,0,0,0,0,0,0,0,0,0,0,0,0,0,0,0,0,0,0,0,0,0,0,0,0,0,0,0,0,0,0,0,0,0,0,0,0,0,0,0,0,0,0,0,0,0,0,0,0,0,0,0,0,0,0,0,0,0,0,0,0,0,0,0,0,0,0,0,0,0,0,0,0,0,0,0,0,0,0,75,0,0,0,0,0,0,0,0,0,0,0,0,0,0,0,20,0,0,0,0,0,0,0,0,0,0,5,39.5,14.47,0.364,0.364892882,0.245297205
# 2056,3833,12228,Ashizuka M.,1984,nan,0,0,0,0,0,0,0,0,0,0,0,0,0,0,0,0,0,0,0,0,0,0,0,0,45,0,0,0,0,0,0,0,0,0,0,0,0,0,0,0,0,0,0,0,0,0,0,0,0,0,0,0,0,0,0,0,0,0,0,0,0,0,0,0,0,0,0,0,0,0,0,0,0,0,0,0,0,0,0,0,0,0,0,0,0,0,0,0,0,0,0,0,0,0,0,0,0,0,0,0,0,0,0,0,0,0,0,0,0,0,0,0,0,0,0,50,0,0,0,0,0,0,0,0,0,0,0,0,0,0,0,0,0,0,0,0,0,5,0,0,0,0,0,0,0,0,0,0,0,0,0,0,0,0,0,0,0,0,0,0,0,0,0,0,0,0,0,0,0,0,0,0,0,0,0,0,0,0,0,0,0,54.8,21.62,0.268,0.267345051,0.244384
# 485,3868,12580,Thiele A.,1955,nan,0,0,0,0,0,0,0,0,0,0,0,0,0,23.63692764,0,0,0,0,0,0,0,0,0,0,0,0,0,0,0,0,0,0,0,0,0,0,0,0,0,0,0,0,0,0,0,0,0,0,0,0,0,0,0,0,0,0,0,0,0,0,0,0,0,0,0,0,0,0,0,0,0,0,0,0,0,0,0,0,0,0,0,0,0,0,0,0,0,0,0,0,0,0,0,0,0,0,0,0,0,0,0,0,0,0,0,0,0,0,0,0,0,0,0,0,0,0,0,0,0,62.66891373,0,0,0,0,0,0,0,0,0,0,0,0,0,0,0,0,0,13.69415863,0,0,0,0,0,0,0,0,0,0,0,0,0,0,0,0,0,0,0,0,0,0,0,0,0,0,0,0,0,0,0,0,0,0,0,0,0,0,0,0,0,0,0,75.8,28.97,0.309,0.308249914,0.242746374
# 3712,217,20123,Polukhin V.N.,1983,nan,0,0,0,0,0,0,0,0,0,0,0,0,0,0,0,0,0,0,0,0,0,0,0,0,0,0,0,0,0,0,0,0,0,0,0,0,0,0,0,0,0,0,0,0,0,0,0,0,0,0,0,0,0,0,0,0,0,0,0,0,85.3125,0,0,0,0,0,0,0,0,0,0,0,0,0,0,0,0,0,0,0,0,0,0,0,0,0,0,0,0,0,0,0,0,0,0,0,0,0,0,0,7.34375,0,0,0,0,0,0,0,0,0,0,0,0,0,0,0,0,0,0,0,0,0,0,0,0,0,0,0,0,0,0,0,0,0,0,0,0,7.34375,0,0,0,0,0,0,0,0,0,0,0,0,0,0,0,0,0,0,0,0,0,0,0,0,0,0,0,0,0,0,0,0,0,0,0,0,0,0,0,0,0,0,0,60,24.3,0.234,0.234567901,0.242692835
# 2052,1962,989,Yoshimoto M.,1986,nan,0,0,0,0,0,0,0,0,0,0,0,0,0,0,0,0,0,0,0,0,0,0,0,0,0,0,0,0,0,0,0,0,0,0,0,0,0,0,0,0,0,0,0,0,0,0,0,0,0,0,0,0,0,0,0,0,0,0,0,0,0,0,0,0,0,0,0,0,0,0,0,0,0,0,0,0,0,0,0,0,0,0,0,0,0,0,0,0,0,0,0,0,0,0,0,0,0,0,0,0,0,0,0,0,0,0,0,0,0,0,0,0,0,0,0,0,0,0,0,70,0,0,0,0,0,0,0,0,0,0,0,0,0,0,0,0,0,30,0,0,0,0,0,0,0,0,0,0,0,0,0,0,0,0,0,0,0,0,0,0,0,0,0,0,0,0,0,0,0,0,0,0,0,0,0,0,0,0,0,0,0,42,16.57,0.268,0.267350634,0.242300867
# 3900,6099,17444,Nemilov S.V.,1976,nan,0,0,0,0,0,0,0,0,0,0,0,0,0,60,0,0,0,0,0,0,0,0,0,0,0,0,0,0,0,0,0,0,0,0,0,0,0,0,0,0,0,0,0,0,0,0,0,0,0,0,0,0,0,0,0,0,0,0,0,0,20,0,0,0,0,0,0,0,0,0,0,0,0,0,0,0,0,0,0,20,0,0,0,0,0,0,0,0,0,0,0,0,0,0,0,0,0,0,0,0,0,0,0,0,0,0,0,0,0,0,0,0,0,0,0,0,0,0,0,0,0,0,0,0,0,0,0,0,0,0,0,0,0,0,0,0,0,0,0,0,0,0,0,0,0,0,0,0,0,0,0,0,0,0,0,0,0,0,0,0,0,0,0,0,0,0,0,0,0,0,0,0,0,0,0,0,0,0,0,0,0,92.7,37.7,0.23,0.229442971,0.242186599
# 5209,5415,40675,Appen A.A.,1961,nan,0,0,0,0,0,0,0,0,0,0,0,0,0,0,0,0,0,0,0,0,0,0,0,0,0,0,0,0,0,0,0,0,0,0,0,0,0,0,0,0,0,0,0,0,0,0,0,0,0,0,0,0,0,0,0,0,0,0,0,0,0,0,0,0,0,0,0,0,0,0,0,0,0,0,0,0,0,0,0,0,0,0,0,0,0,0,0,0,0,0,0,0,0,0,0,0,0,0,0,0,0,0,0,0,0,0,0,0,0,0,0,0,0,0,0,0,0,0,0,0,0,0,0,0,0,0,0,0,0,0,0,0,0,0,0,0,0,100,0,0,0,0,0,0,0,0,0,0,0,0,0,0,0,0,0,0,0,0,0,0,0,0,0,0,0,0,0,0,0,0,0,0,0,0,0,0,0,0,0,0,0,69.6,30.01,0.16,0.159613462,0.241586138
# 3274,6773,51293,Bridge B.,1986,nan,0,0,0,0,0,0,0,0,0,0,0,0,0,0,0,0,0,0,0,0,0,0,0,0,0,0,0,0,0,0,0,0,0,0,0,0,0,0,0,0,0,0,0,0,0,0,0,0,0,0,0,0,0,0,0,0,0,0,0,0,0,0,0,0,0,0,0,0,0,0,0,0,0,0,0,0,0,0,0,0,0,0,0,0,0,0,0,0,0,0,0,0,0,0,0,0,0,0,0,0,0,0,0,0,0,0,0,0,0,0,0,0,0,0,0,0,0,0,0,0,0,0,0,0,0,0,0,0,0,0,0,0,0,0,0,0,0,0,0,0,0,0,0,0,0,0,0,0,0,0,0,0,0,95,0,0,0,0,0,0,0,0,0,0,0,0,0,0,0,0,0,0,0,0,0,5,0,0,0,0,0,47,18.93,0.242,0.241415742,0.24142884
# 1348,7346,90713,Brekhovskikh S.,1959,nan,0,0,0,0,0,0,0,0,0,0,0,0,0,0,0,0,11.42141,0,0,0,0,0,0,0,0,0,0,0,0,0,0,0,0,0,0,0,0,0,0,0,0,0,0,0,0,0,0,0,0,0,0,0,0,0,0,0,0,0,0,0,0,0,0,0,0,0,0,0,0,0,0,0,0,0,0,0,0,0,0,0,0,0,0,0,0,0,0,0,0,0,0,0,0,0,0,0,0,0,0,0,0,0,0,0,0,0,0,0,0,0,0,0,0,0,0,49.34899,0,0,0,39.2296,0,0,0,0,0,0,0,0,0,0,0,0,0,0,0,0,0,0,0,0,0,0,0,0,0,0,0,0,0,0,0,0,0,0,0,0,0,0,0,0,0,0,0,0,0,0,0,0,0,0,0,0,0,0,0,0,0,0,0,0,0,47.1,18.36,0.282,0.282679739,0.241042043
# 1224,6304,72548,Gurovich E.A.,1979,nan,0,0,0,0,0,0,0,0,0,0,0,0,0,0,0,0,49,0,0,0,0,0,0,0,0,0,0,0,0,0,0,0,0,0,0,0,0,0,0,0,0,0,0,0,0,0,0,0,0,0,0,0,0,0,0,0,0,0,0,0,0,0,0,0,0,0,0,0,0,0,0,0,0,0,0,0,0,0,0,0,0,0,0,0,0,0,0,0,0,0,0,0,0,0,0,0,0,0,0,0,0,0,0,0,0,0,0,0,0,0,0,0,0,0,0,51,0,0,0,0,0,0,0,0,0,0,0,0,0,0,0,0,0,0,0,0,0,0,0,0,0,0,0,0,0,0,0,0,0,0,0,0,0,0,0,0,0,0,0,0,0,0,0,0,0,0,0,0,0,0,0,0,0,0,0,0,0,0,0,0,0,45.5,17.7,0.286,0.285310734,0.241001936
# 3279,11648,76104,Hanada T.,1973,nan,0,0,0,0,0,0,0,0,0,0,0,0,0,0,0,0,0,0,0,0,0,0,0,0,0,0,0,0,0,0,0,0,0,0,0,0,0,0,0,0,0,0,0,0,0,0,0,0,0,0,0,0,0,0,0,0,0,0,0,0,87.5,0,0,0,0,0,0,0,0,0,0,0,0,0,0,0,0,0,0,0,0,0,0,0,0,0,0,0,0,0,0,0,0,0,0,0,0,0,0,0,12.5,0,0,0,0,0,0,0,0,0,0,0,0,0,0,0,0,0,0,0,0,0,0,0,0,0,0,0,0,0,0,0,0,0,0,0,0,0,0,0,0,0,0,0,0,0,0,0,0,0,0,0,0,0,0,0,0,0,0,0,0,0,0,0,0,0,0,0,0,0,0,0,0,0,0,0,0,0,0,0,0,65.1,26.22,0.242,0.241418764,0.24018004
# 3590,11477,99154,Comins J.D.,1987,nan,0,0,0,0,0,0,0,0,0,0,0,0,0,0,0,0,0,0,0,0,0,0,0,0,0,0,0,0,0,0,0,0,0,0,0,0,0,0,0,0,0,0,0,0,0,0,0,0,0,0,0,0,0,0,0,0,0,0,0,0,0,0,0,0,0,0,0,0,0,0,0,0,0,0,0,0,0,0,0,0,0,0,0,0,0,0,0,0,0,0,0,0,0,0,0,0,0,65,0,0,0,0,0,0,0,0,0,0,0,0,0,0,0,0,0,35,0,0,0,0,0,0,0,0,0,0,0,0,0,0,0,0,0,0,0,0,0,0,0,0,0,0,0,0,0,0,0,0,0,0,0,0,0,0,0,0,0,0,0,0,0,0,0,0,0,0,0,0,0,0,0,0,0,0,0,0,0,0,0,0,0,44.8,18.1,0.237,0.237569061,0.240110031
# 3971,34780,419255,Saddeek Y.B.,2009,nan,0,0,0,0,0,0,0,0,0,0,0,0,0,20,0,0,0,0,0,0,0,0,0,0,0,0,0,0,0,0,0,0,0,0,0,0,0,0,0,0,0,0,0,0,0,0,0,0,0,0,0,0,0,0,0,0,0,0,0,0,0,0,0,0,0,0,0,0,0,0,0,0,0,0,0,0,0,0,0,0,0,0,0,0,0,0,0,0,0,0,0,0,0,0,0,0,0,0,0,0,10,0,0,0,0,0,0,0,0,0,0,0,0,0,0,0,0,0,0,70,0,0,0,0,0,0,0,0,0,0,0,0,0,0,0,0,0,0,0,0,0,0,0,0,0,0,0,0,0,0,0,0,0,0,0,0,0,0,0,0,0,0,0,0,0,0,0,0,0,0,0,0,0,0,0,0,0,0,0,0,0,52.2,21.21,0.23,0.230551627,0.239837648
# 3155,34776,419219,Marzouk S.Y.,2009,nan,0,0,0,0,0,0,0,0,0,0,0,0,0,0,0,0,0,0,0,0,0,0,0,0,0,0,0,0,0,0,0,0,0,0,0,0,0,0,0,14.4,0,0,0,0,0,0,0,0,0,0,0,0,0,0,0,0,0,0,0,0,0,0,0,0,0,0,0,0,0,0,0,0,0,0,0,0,0,0,0,0,0,0,0,0,0,0,0,0,0,0,0,0,0,0,0,0,0,0,0,0,42.8,0,0,0,0,0,0,0,0,0,0,0,0,0,0,42.8,0,0,0,0,0,0,0,0,0,0,0,0,0,0,0,0,0,0,0,0,0,0,0,0,0,0,0,0,0,0,0,0,0,0,0,0,0,0,0,0,0,0,0,0,0,0,0,0,0,0,0,0,0,0,0,0,0,0,0,0,0,0,0,0,0,49.4,19.83,0.245,0.245587494,0.239793345
# 5101,27734,359601,Deriano S.,2004,nan,0,0,0,2,0,0,0,0,0,0,0,0,0,0,0,0,0,0,0,0,0,0,0,0,0,0,0,0,0,0,0,0,0,0,0,0,0,0,0,0,0,0,0,0,0,0,0,0,0,0,0,0,0,0,0,0,0,0,0,0,0,0,0,0,0,0,0,0,0,0,0,0,0,0,0,0,0,0,0,0,0,0,0,0,0,0,0,0,0,0,0,6,0,0,0,0,0,0,0,0,17,0,0,0,0,0,0,0,0,0,0,0,0,0,0,0,0,0,0,0,0,0,0,0,0,0,0,0,0,0,0,0,0,0,0,0,0,75,0,0,0,0,0,0,0,0,0,0,0,0,0,0,0,0,0,0,0,0,0,0,0,0,0,0,0,0,0,0,0,0,0,0,0,0,0,0,0,0,0,0,0,66,28,0.179,0.178571429,0.239425379
# 4650,5833,92851,Damodaran K.V.,1989,nan,0,0,0,0,0,0,0,0,0,0,0,0,0,0,0,0,0,0,0,0,0,0,0,0,0,0,0,0,0,0,0,0,0,0,0,0,0,0,0,0,0,0,0,0,0,0,0,0,0,0,0,0,0,0,0,0,0,0,0,0,0,0,0,0,0,0,0,0,0,0,0,0,0,0,0,0,0,0,0,0,0,0,0,0,0,0,0,0,0,0,0,0,0,0,0,0,0,0,0,0,0,0,0,0,0,0,0,0,0,0,0,0,0,0,0,20,0,0,0,0,0,0,0,0,0,0,0,0,0,0,0,0,0,0,0,0,0,0,0,0,0,0,0,0,0,0,0,0,0,0,0,0,0,0,0,0,0,0,0,0,0,0,0,0,0,0,0,0,0,80,0,0,0,0,0,0,0,0,0,0,0,86.6,35.8,0.21,0.209497207,0.239425379
# 2637,31921,405206,Aitken B.G.,2007,nan,0,0,0,17.73069567,0,0,0,0,0,0,0,0,0,0,0,0,0,0,0,0,0,0,0,0,4.44267995,0,0,0,0,0,0,0,0,0,0,0,0,0,0,0,0,0,0,0,0,0,0,0,0,0,0,0,0,0,0,0,0,0,0,0,0,0,0,0,0,0,0,0,0,0,0,0,0,0,0,0,0,0,0,8.865027836,0,0,0,0,0,0,0,0,0,0,0,0,0,0,0,0,0,0,0,0,0,0,0,0,0,0,0,0,0,0,0,0,0,0,0,0,0,0,0,0,0,0,0,0,0,0,0,0,0,0,0,0,0,0,0,0,0,68.96159654,0,0,0,0,0,0,0,0,0,0,0,0,0,0,0,0,0,0,0,0,0,0,0,0,0,0,0,0,0,0,0,0,0,0,0,0,0,0,0,0,0,0,0,93.2,37.12,0.256,0.255387931,0.23908944
# 3035,31921,405152,Aitken B.G.,2007,nan,0,0,0,15.47083201,0,0,0,0,0,0,0,0,0,0,0,0,2.70189235,0,0,0,0,0,0,0,0,0,0,0,0,0,0,0,0,0,0,0,0,0,0,0,0,0,0,0,0,0,0,0,0,0,0,0,0,0,0,0,0,0,0,0,0,0,0,0,0,0,0,0,0,0,0,0,0,0,0,0,0,0,0,8.596001115,0,0,0,0,0,0,0,0,0,0,0,0,0,0,0,0,0,0,0,0,0,0,0,0,0,0,0,0,0,0,0,0,0,0,0,0,0,0,0,0,0,0,0,0,0,0,0,0,0,0,0,0,0,0,0,0,0,73.18123949,0,0,0,0,0,0,0,0,0,0.050035036,0,0,0,0,0,0,0,0,0,0,0,0,0,0,0,0,0,0,0,0,0,0,0,0,0,0,0,0,0,0,0,0,0,88.7,35.52,0.248,0.248592342,0.238847719
# 2979,3865,12557,Johnston R.A.,1975,nan,0,0,0,0,0,0,0,0,0,0,0,0,0,0,0,0,0,0,0,0,0,0,0,0,0,0,0,0,0,0,0,0,0,0,0,0,0,0,0,0,0,0,0,0,0,0,0,0,0,0,0,0,0,0,0,0,0,0,0,0,0,0,0,0,0,0,0,0,0,0,0,0,0,0,0,0,0,0,0,0,0,0,0,0,0,0,0,0,0,0,0,0,0,0,0,0,0,0,0,0,25,0,0,0,0,0,0,0,0,0,0,0,0,0,0,0,0,0,0,0,0,0,0,0,0,0,0,0,0,0,0,0,0,0,0,0,0,55,0,0,0,0,0,0,0,0,0,0,0,0,0,0,0,0,0,0,0,20,0,0,0,0,0,0,0,0,0,0,0,0,0,0,0,0,0,0,0,0,0,0,0,78.3,31.36,0.249,0.248405612,0.238709942
# 3107,3833,12219,Ashizuka M.,1984,nan,0,0,0,0,0,0,0,0,0,0,0,0,0,0,0,0,0,0,0,0,0,0,0,0,0,0,0,0,0,0,0,0,0,0,0,0,0,0,0,0,0,0,0,0,0,0,0,0,0,0,0,0,0,0,0,0,0,0,0,0,0,0,0,0,0,0,0,0,0,0,0,0,0,0,0,0,0,0,0,0,0,0,0,0,0,0,0,0,0,0,0,45,0,0,0,0,0,0,0,0,0,0,0,0,0,0,0,0,0,0,0,0,0,0,0,50,0,0,0,0,0,0,0,0,0,0,0,0,0,0,0,0,0,0,0,0,0,5,0,0,0,0,0,0,0,0,0,0,0,0,0,0,0,0,0,0,0,0,0,0,0,0,0,0,0,0,0,0,0,0,0,0,0,0,0,0,0,0,0,0,0,54.3,21.8,0.246,0.245412844,0.238681286
# 3927,16185,156780,Orgaz F.,1985,nan,0,0,0,14.13240125,0,0,0,0,0,0,0,0,0,0,0,0,0,0,0,0,0,0,0,0,9.398194828,0,0,0,0,0,0,0,0,0,0,0,0,0,0,0,0,0,0,0,0,0,0,0,0,0,0,0,0,0,0,0,0,0,0,0,0,0,0,0,0,0,0,0,0,0,0,4.483450395,0,0,0,0,0,0,0,0,0,0,0,0,0,0,0,0,0,0,0,0.120361111,0,0,0,0,0,0,0,0,9.638916849,0,0,0,0,0,0,0,0,0,0,0,0,0,0,0,0,0,0,0,0,0,0,0,0,0,0,0,0,0,0,0,0,0,0,0,0,62.21664548,0,0,0,0,0,0,0,0,0,0,0,0,0,0,0,0,0,0,0,0,0,0,0,0,0,0,0,0,0,0,0,0,0,0,0,0,0,0,0,0.010030091,0,0,0,71.8,29.2,0.23,0.229452055,0.238237046
# 933,5154,19235,Nemilov S.V.,1973,nan,0,0,0,0,0,0,0,0,0,0,0,0,0,89,0,0,0,0,0,0,0,0,0,0,0,0,0,0,0,0,0,0,0,0,0,0,0,0,0,0,0,0,0,0,0,0,0,0,0,0,0,0,0,0,0,0,0,0,0,0,0,0,0,0,0,0,0,0,0,0,0,11,0,0,0,0,0,0,0,0,0,0,0,0,0,0,0,0,0,0,0,0,0,0,0,0,0,0,0,0,0,0,0,0,0,0,0,0,0,0,0,0,0,0,0,0,0,0,0,0,0,0,0,0,0,0,0,0,0,0,0,0,0,0,0,0,0,0,0,0,0,0,0,0,0,0,0,0,0,0,0,0,0,0,0,0,0,0,0,0,0,0,0,0,0,0,0,0,0,0,0,0,0,0,0,0,0,0,0,0,0,29.7,11.5,0.292,0.291304348,0.238237046
# 4991,11477,99151,Comins J.D.,1987,nan,0,0,0,0,0,0,0,0,0,0,0,0,0,0,0,0,0,0,0,0,0,0,0,0,0,0,0,0,0,0,0,0,0,0,0,0,0,0,0,0,0,0,0,0,0,0,0,0,0,0,0,0,0,0,0,0,0,0,0,0,0,0,0,0,0,0,0,0,0,0,0,0,0,0,0,0,0,0,0,0,0,0,0,0,0,0,0,0,0,0,0,0,0,0,0,0,0,55,0,0,0,0,0,0,0,0,0,0,0,0,0,0,0,0,0,45,0,0,0,0,0,0,0,0,0,0,0,0,0,0,0,0,0,0,0,0,0,0,0,0,0,0,0,0,0,0,0,0,0,0,0,0,0,0,0,0,0,0,0,0,0,0,0,0,0,0,0,0,0,0,0,0,0,0,0,0,0,0,0,0,0,44.7,18.68,0.196,0.196466809,0.238168072
# 5019,41245,480752,Bootjomchai Ch.,2014,nan,0,0,0,0,0,0,0,0,0,0,0,0,0,29.7029703,0,0,0.99009901,0,0,0,0,0,0,0,0,0,0,0,0,0,0,0,0,0,0,0,0,0,0,0,0,0,0,0,0,0,0,0,0,0,0,0,0,0,0,0,0,0,0,0,0,0,0,0,0,0,0,0,0,0,0,0,0,0,0,0,0,0,0,0,0,0,0,0,0,0,0,0,0,0,0,0,0,0,0,0,0,0,0,0,0,0,0,0,0,0,0,0,0,0,0,0,0,0,0,0,0,0,0,0,0,0,0,0,0,0,0,0,0,0,0,0,0,0,0,0,0,69.30693069,0,0,0,0,0,0,0,0,0,0,0,0,0,0,0,0,0,0,0,0,0,0,0,0,0,0,0,0,0,0,0,0,0,0,0,0,0,0,0,0,0,0,0,86,36.06,0.192,0.192457016,0.238029211
# 5097,10648,115911,Farley J.M.,1975,nan,0,0,0,0,0,0,0,0,0,0,0,0,0,0,0,0,0,0,0,0,0,0,0,0,0,0,0,0,0,0,0,0,0,0,0,0,0,0,0,0,0,0,0,0,0,0,0,0,0,0,0,0,0,0,0,0,0,0,0,0,0,0,0,0,0,0,0,0,0,0,0,0,0,0,0,0,0,0,0,0,0,0,0,0,0,0,0,0,0,0,0,0,0,0,0,0,0,0,0,0,0,0,0,0,0,0,0,0,0,0,0,0,0,0,0,30,0,0,0,0,0,0,0,0,0,0,0,0,0,0,0,0,0,0,0,0,0,0,0,0,0,0,0,0,0,0,0,0,0,0,0,0,0,0,0,0,0,0,0,0,0,0,0,0,0,0,0,1.5,0,68.5,0,0,0,0,0,0,0,0,0,0,0,77.2,32.7,0.18,0.180428135,0.237852531
# 2008,35364,425172,Gaafar M.S.,2009,nan,0,0,0,3.6,0,0,0,0,0,0,0,0,0,60.3,0,0,0,0,0,0,0,0,0,0,0,0,0,0,0,0,0,0,0,0,0,0,0,0,0,0,0,0,0,0,0,0,0,0,0,0,0,0,0,0,0,0,0,0,0,0,0,0,0,0,0,0,0,0,0,0,0,0,0,0,0,0,0,0,0,0,0,0,0,0,0,0,0,0,0,0,0,0,0,0,0,0,0,0,0,0,26.1,0,0,0,0,0,0,0,0,0,0,0,0,0,0,0,0,0,0,0,0,0,0,0,0,0,0,0,0,0,0,0,0,0,0,0,0,0,0,0,0,0,0,0,0,0,0,0,0,0,0,0,0,0,0,0,0,0,0,0,0,0,0,0,0,0,0,0,0,0,0,0,0,0,0,0,0,10,0,0,0,55.4,21.8,0.27,0.270642202,0.237852531
# 870,6691,39216,Gurjev N.V.,1983,nan,0,0,0,0,0,0,0,0,0,0,0,0,0,0,0,0,5.015774301,0,0,0,0,0,0,0,0,0,0,0,0,0,0,0,0,0,0,0,0,0,0,0,0,0,0,0,0,0,0,0,0,0,0,0,0,0,0,0,0,0,0,0,0,0,0,0,0,0,0,0,0,0,0,24.9285315,0,0,0,0,0,0,0,0,0,0,0,25.0504515,0,0,0,0,0,0,0,0,0,0,0,0,0,0,0,0,0,0,0,0,0,0,0,0,0,0,0,0,0,0,0,45.0052427,0,0,0,0,0,0,0,0,0,0,0,0,0,0,0,0,0,0,0,0,0,0,0,0,0,0,0,0,0,0,0,0,0,0,0,0,0,0,0,0,0,0,0,0,0,0,0,0,0,0,0,0,0,0,0,0,0,0,0,0,0,0,0,0,0,42,16.22,0.294,0.294697904,0.237382253
# 3273,6760,39938,Livshits V.Ya.,1990,nan,0,0,0,0,0,0,0,0,0,0,0,0,0,38,0,0,0,0,0,0,0,0,0,0,0,0,0,0,0,0,0,0,0,0,0,0,0,0,0,0,0,0,0,0,0,0,0,0,0,0,0,0,0,0,0,0,0,0,0,0,0,0,0,0,0,0,0,0,0,0,0,2,0,0,0,0,0,0,0,0,0,0,0,14,0,0,0,0,0,0,0,0,0,0,0,0,0,0,0,0,14,0,0,0,0,0,0,0,0,0,0,0,0,0,0,30,0,0,0,0,0,0,0,0,0,0,0,0,0,0,0,0,0,0,0,0,0,0,0,0,0,0,0,0,0,0,0,0,0,2,0,0,0,0,0,0,0,0,0,0,0,0,0,0,0,0,0,0,0,0,0,0,0,0,0,0,0,0,0,0,0,75.3,30.3,0.242,0.242574257,0.237296457
# 4969,31388,393469,Gaafar M.S.,2007,nan,0,0,0,0,0,0,0,0,0,0,0,0,0,8.710000042,0,0,0,0,0,0,0,0,0,0,0,0,0,0,0,0,0,0,0,0,0,0,0,0,0,0,0,0,0,0.949999896,0,0,0,0,0,0,0,0,0,0,0,0,0,0,0,0,0,0,0,0,0,0,0,0,0,0,0,0,0,0,0,0,0,0,0,0,0,0,0,0,0,0,0,0,0,0,0,0,0,0,0,0,0,0,0,0,14.66999839,0,0,0,0,0,0,0,0,0,0,0,0,0,0,0,0,0,0,0,0,0,0,0,0,0,0,0,0,0,0,0,0,0,0,0,0,75.67000168,0,0,0,0,0,0,0,0,0,0,0,0,0,0,0,0,0,0,0,0,0,0,0,0,0,0,0,0,0,0,0,0,0,0,0,0,0,0,0,0,0,0,0,77.6,32.4,0.198,0.197530864,0.236937274
# 1830,6774,51323,Rabukhin A.I.,1992,nan,0,0,0,2.36,0,0,0,0,0,0,0,0,0,0,0,0,0,0,0,22.41,0,0,0,0,0,0,0,0,0,0,0,0,0,0,0,0,0,0,0,0,0,0,0,0,0,0,0,0,0,0,0,0,0,19.43,0,0,0,0,0,0,0,0,0,0,0,0,0,0,0,0,0,0,0,0,0,0,0,0,0,0,0,0,0,0,0,0,0,0,0,0,0,0,0,0,0,0,0,0,0,0,0,0,0,0,0,0,0,0,0,0,0,0,0,0,0,0,0,0,0,55.8,0,0,0,0,0,0,0,0,0,0,0,0,0,0,0,0,0,0,0,0,0,0,0,0,0,0,0,0,0,0,0,0,0,0,0,0,0,0,0,0,0,0,0,0,0,0,0,0,0,0,0,0,0,0,0,0,0,0,0,0,0,50.6,19.9,0.272,0.271356784,0.2364765
# 3295,40951,478471,Mauro J.C.,2013,nan,0,0,0,7.320000854,0,0,0,0,0,0,0,0,0,16.22999968,0,0,0,0,0,0,0,0,0,0,9.540000809,0,0,0,0,0,0,0,0,0,0,0,0,0,0,0,0,0,0,0,0,0,0,0,0,0,0,0,0,0,0,0,0,0,0,0,0,0,0,0,0,0,0,0,0,0,0,0,0,0,0,0,0,0,0,0,0,0,0,0,0,0,0,0,0,0,0,2.539999949,0,0,0,0,0,0,0,0,0,0,0,0,0,0,0,0,0,0,0,0,0,0,0,0,0,0,0,0,0,0,0,0,0,0,0,0,0,0,0,0,0,0,0,0,0,62.88999874,0,0,0,0.149999997,0,0,0,0,0,1.309999974,0,0,0,0,0,0,0,0,0,0,0,0,0,0,0,0,0,0,0,0,0,0,0,0,0,0,0,0,0,0,0,0,0.02,68.8,27.71,0.242,0.241429087,0.235914474
# 403,3489,7938,Hamilton E.H.,1959,nan,0,0,0,0,0,0,0,0,0,0,0,0,0,23,0,0,0,0,0,0,0,0,0,0,0,0,0,0,0,0,0,0,0,0,0,0,0,0,0,0,0,0,0,0,0,0,0,0,0,0,0,0,0,0,0,0,0,0,0,0,0,0,0,0,0,0,0,0,0,0,0,0,0,0,0,0,0,0,0,0,0,0,0,0,0,0,0,0,0,0,0,0,0,0,0,0,0,0,0,0,0,0,0,0,0,0,0,0,0,0,0,0,0,0,0,0,0,0,0,0,0,0,0,0,0,0,0,0,0,0,0,0,0,0,0,0,0,18,0,0,0,0,0,0,0,0,0,0,0,0,0,0,0,0,0,0,0,0,0,0,0,0,0,0,0,0,0,0,0,0,0,0,0,0,0,0,0,59,0,0,0,85.6,32.69,0.31,0.30926889,0.235842075
# 783,8708,80286,Zhao Xiujian,1987,nan,0,0,0,0,7,0,0,0,0,0,0,0,0,0,0,21,0,0,0,0,0,0,0,0,0,0,0,0,0,0,0,0,0,0,0,0,0,0,0,0,0,0,0,0,0,0,0,0,0,0,0,0,0,0,0,0,0,0,0,0,0,0,0,0,0,0,0,0,0,0,0,0,0,0,0,0,0,0,0,0,0,0,0,0,0,0,0,0,20,0,0,0,0,0,0,0,0,0,0,0,0,0,0,0,10,0,0,0,0,0,0,0,0,0,0,0,0,0,0,0,0,0,0,0,0,0,0,0,0,0,0,0,0,0,0,0,0,0,0,0,0,0,0,0,0,0,0,0,0,0,0,0,0,0,0,0,0,0,0,0,0,0,0,0,0,0,0,0,0,0,0,0,0,0,0,0,0,0,0,42,0,57.6,22.2,0.298,0.297297297,0.235806276
# 781,6692,39236,Gurjev N.V.,1983,nan,0,0,0,0,0,0,0,0,0,0,0,0,0,0,0,0,0,0,0,0,0,0,0,0,0,0,0,0,0,0,0,0,0,0,0,0,0,0,0,0,0,0,0,0,0,0,0,0,0,0,0,0,0,0,0,0,0,0,0,0,0,0,0,0,0,0,0,0,0,0,0,29.9819791,0,0,0,0,0,0,0,0,0,0,0,20.0482194,0,0,0,0,0,0,0,9.909072703,0,0,0,0,0,0,0,0,0,0,0,0,0,0,0,0,0,0,0,0,0,0,0,40.0607288,0,0,0,0,0,0,0,0,0,0,0,0,0,0,0,0,0,0,0,0,0,0,0,0,0,0,0,0,0,0,0,0,0,0,0,0,0,0,0,0,0,0,0,0,0,0,0,0,0,0,0,0,0,0,0,0,0,0,0,0,0,0,0,0,0,44,16.94,0.298,0.298701299,0.235335135
# 782,7464,171162,Gurjev N.V.,1988,nan,0,0,0,0,4,0,0,0,0,0,0,0,0,0,0,9,0,0,0,0,0,0,0,0,0,0,0,0,0,0,0,0,0,0,0,0,0,0,25,0,0,0,0,0,0,0,0,0,0,0,0,0,0,0,0,0,0,0,0,0,0,0,0,0,0,0,0,0,0,0,0,0,0,0,0,0,0,0,0,0,0,5,0,0,0,0,0,0,0,0,0,0,0,0,0,0,0,0,0,0,0,0,0,0,0,0,0,0,0,0,0,0,0,0,0,0,0,0,0,0,0,0,0,0,0,0,0,0,0,0,0,0,0,0,0,0,0,0,0,0,0,0,0,0,0,0,0,0,0,0,0,0,0,0,0,0,0,0,0,0,0,0,0,0,0,0,0,0,0,0,0,0,0,0,0,0,0,0,0,57,0,36,13.86,0.298,0.298701299,0.235335135
# 3147,11320,98753,Higazy A.A.,1985,nan,0,0,0,0,0,0,0,0,0,0,0,0,0,0,0,0,0,0,0,0,0,0,0,0,0,0,0,0,0,0,0,0,0,15.61,0,0,0,0,0,0,0,0,0,0,0,0,0,0,0,0,0,0,0,0,0,0,0,0,0,0,0,0,0,0,0,0,0,0,0,0,0,0,0,0,0,0,0,0,0,0,0,0,0,0,0,0,0,0,0,0,0,0,0,0,0,0,0,0,0,0,0,0,0,0,0,0,0,0,0,0,0,0,0,0,0,84.39,0,0,0,0,0,0,0,0,0,0,0,0,0,0,0,0,0,0,0,0,0,0,0,0,0,0,0,0,0,0,0,0,0,0,0,0,0,0,0,0,0,0,0,0,0,0,0,0,0,0,0,0,0,0,0,0,0,0,0,0,0,0,0,0,0,56.3,22.6,0.245,0.245575221,0.234784179
# 89,37148,441310,Marzouk S.Y.,2010,nan,0,0,0,0,0,0,0,0,0,0,0,0,0,8.52,0,0,0,0,0,0,0,0,0,0,0,0,0,0,0,0,0,0,0,0,0,0,0,0,0,0,0,0,0,0,0,0,0,0,0,0,0,0,0,0,0,0,0,3.13,0,0,0,0,0,0,0,0,0,0,0,0,0,0,0,0,0,0,0,0,0,0,0,0,0,0,0,0,0,0,0,0,0,0,0,0,0,0,0,0,0,0,14.35,0,0,0,0,0,0,0,0,0,0,0,0,0,0,0,0,0,0,0,0,0,0,0,0,0,0,0,0,0,0,0,0,0,0,0,0,74,0,0,0,0,0,0,0,0,0,0,0,0,0,0,0,0,0,0,0,0,0,0,0,0,0,0,0,0,0,0,0,0,0,0,0,0,0,0,0,0,0,0,0,59.4,21.9,0.357,0.356164384,0.234066229
# 3950,27139,310669,Boyd D.C.,1980,Corning 9741,0,0,0,3.095055969,0,0,0,0,0,0,0,0,0,24.47723976,0,0,0,0,0,0,0,0,0,0,0,0,0,0,0,0,0,0,0,0,0,0,0,0,0,0,0,0,0,0,0,0,0,0,0,0,0,0,0,0,0,0,0,0,0,0,0,0,0,0,0,0,0,0,0,0,0,0,0,0,0,0,0,0,0,0,0,0,0,2.112189979,0,0,0,0,0,0,0,0,0,0,0,0,0,0,0,0,2.03666498,0,0,0,0,0,0,0,0,0,0,0,0,0,0,0,0,0,0,0,0,0,0,0,0,0,0,0,0,0,0,0,0,0,0,0,0,68.27884932,0,0,0,0,0,0,0,0,0,0,0,0,0,0,0,0,0,0,0,0,0,0,0,0,0,0,0,0,0,0,0,0,0,0,0,0,0,0,0,0,0,0,0,49,19.91,0.23,0.230537418,0.233660166
# 5148,27139,310664,Boyd D.C.,1980,Corning 7971,0,0,0,0,0,0,0,0,0,0,0,0,0,0,0,0,0,0,0,0,0,0,0,0,0,0,0,0,0,0,0,0,0,0,0,0,0,0,0,0,0,0,0,0,0,0,0,0,0,0,0,0,0,0,0,0,0,0,0,0,0,0,0,0,0,0,0,0,0,0,0,0,0,0,0,0,0,0,0,0,0,0,0,0,0,0,0,0,0,0,0,0,0,0,0,0,0,0,0,0,0,0,0,0,0,0,0,0,0,0,0,0,0,0,0,0,0,0,0,0,0,0,0,0,0,0,0,0,0,0,0,0,0,0,0,0,0,94.64169905,0,0,0,0,0,0,0,0,0,0,0,0,0,0,0,0,0,0,0,5.358300946,0,0,0,0,0,0,0,0,0,0,0,0,0,0,0,0,0,0,0,0,0,0,0,68,29.05,0.17,0.170395869,0.23286423
# 5154,39036,460247,Hashimoto T.,2007,nan,0,0,0,0,0,0,0,0,0,0,0,0,0,0,0,0,0,0,0,0,0,0,0,0,0,0,0,0,0,0,0,0,0,0,0,0,0,0,0,0,0,0,0,0,0,0,0,0,0,0,0,0,0,0,0,0,0,0,0,0,0,0,0,0,0,0,0,0,0,0,0,0,0,0,0,0,0,0,0,0,0,0,0,0,0,0,0,0,0,0,0,0,0,0,0,0,0,0,0,0,0,0,0,0,0,0,0,0,0,0,0,0,0,0,0,0,0,0,0,0,0,0,0,0,0,0,0,0,0,0,0,0,0,0,0,0,0,95,0,0,0,0,0,0,0,0,0,0,0,0,0,0,0,0,0,0,0,5,0,0,0,0,0,0,0,0,0,0,0,0,0,0,0,0,0,0,0,0,0,0,0,68,29.05,0.17,0.170395869,0.23286423
# 1094,33101,421408,El Joundi  A.S.,1996,nan,0,0,0,0,0,0,0,0,0,0,0,0,0,0,0,0,0,0,0,0,0,0,0,0,0,0,0,0,0,0,0,0,0,0,0,0,0,0,0,0,0,0,0,0,0,0,0,0,0,0,0,0,0,0,0,0,0,0,0,0,0,0,0,0,0,0,0,0,0,0,0,0,0,0,0,0,0,0,0,0,0,0,0,0,0,0,0,0,0,0,0,0,0,0,0,0,0,0,0,0,0,0,0,0,0,0,0,0,0,0,0,0,0,0,0,50,0,0,0,0,0,0,0,0,0,0,0,0,0,0,0,0,0,0,0,0,0,0,0,0,0,0,0,0,0,0,0,0,0,0,0,0,0,0,0,0,0,0,0,0,0,0,0,0,0,0,0,0,0,0,0,0,0,0,0,0,0,50,0,0,0,45.9,17.8,0.29,0.289325843,0.232468036
# 1320,6693,39414,Gurjev N.V.,1983,nan,0,0,0,0,0,0,0,0,0,0,0,0,0,0,0,0,0,0,0,0,0,0,0,0,0,0,0,0,0,0,0,0,0,0,0,0,0,0,0,0,0,0,0,0,0,0,0,0,0,0,0,0,0,0,0,0,0,0,0,0,0,0,0,0,0,0,0,0,0,0,0,20,0,0,0,0,0,0,0,0,0,0,0,30,0,0,0,0,0,0,0,0,0,0,0,0,0,0,0,0,0,0,0,0,0,0,0,0,0,0,0,0,0,0,0,50,0,0,0,0,0,0,0,0,0,0,0,0,0,0,0,0,0,0,0,0,0,0,0,0,0,0,0,0,0,0,0,0,0,0,0,0,0,0,0,0,0,0,0,0,0,0,0,0,0,0,0,0,0,0,0,0,0,0,0,0,0,0,0,0,0,41,15.97,0.283,0.283656857,0.232104808
# 1194,6816,70577,Nemilov S.V.,1972,nan,0,0,0,0,0,0,0,0,0,0,0,0,0,43.19,0,0,0,0,0,56.81,0,0,0,0,0,0,0,0,0,0,0,0,0,0,0,0,0,0,0,0,0,0,0,0,0,0,0,0,0,0,0,0,0,0,0,0,0,0,0,0,0,0,0,0,0,0,0,0,0,0,0,0,0,0,0,0,0,0,0,0,0,0,0,0,0,0,0,0,0,0,0,0,0,0,0,0,0,0,0,0,0,0,0,0,0,0,0,0,0,0,0,0,0,0,0,0,0,0,0,0,0,0,0,0,0,0,0,0,0,0,0,0,0,0,0,0,0,0,0,0,0,0,0,0,0,0,0,0,0,0,0,0,0,0,0,0,0,0,0,0,0,0,0,0,0,0,0,0,0,0,0,0,0,0,0,0,0,0,0,0,0,59.3,23.05,0.287,0.286334056,0.232036098
# 5003,41245,480748,Bootjomchai Ch.,2014,nan,0,0,0,0,0,0,0,0,0,0,0,0,0,29.41176176,0,0,0,0,0,0,0,0,0,0,0,0,0,0,0,0,0,0,0,0,0,0,0,0,0,0,0,0,0,0,0,0,0,0,0,0,0,0,0,0,0,0,0,0,0,0,0,0,0,0,0,0,0,0,0,0,0,0,0,0,0,0,0,0,0,0,0,0,0,0,0,0,0,0,0,0,0,0,0,0,0,0,0,0,0,0,0,0,0,0,0,0,0,0,0,0,0,0,0,0,0,0,0,0,0,0,0,0,0,0,0,0,0,0,0,0,0,0,0,0,0,0,0,68.62745412,0,0,0,0,0,0,0,0,0,0,0,0,0,0,0,0,0,0,0,1.960784118,0,0,0,0,0,0,0,0,0,0,0,0,0,0,0,0,0,0,0,0,0,0,0,77.8,32.54,0.195,0.195451752,0.231667533
# 4307,3384,3836,Shchavelev O.S.,1973,nan,0,0,0,0,0,0,0,0,0,0,0,0,0,0,0,0,0,0,0,0,0,0,0,0,0,0,0,0,0,0,0,0,0,0,0,0,0,0,0,0,0,0,0,0,0,0,0,0,0,0,0,0,0,0,0,0,0,0,0,0,0,0,0,0,0,0,0,0,0,0,0,10.8,0,0,0,0,0,0,0,0,0,0,0,0,0,0,0,0,0,0,0,0,0,0,0,0,0,0,0,0,0,0,0,0,0,0,0,0,0,0,0,0,0,0,0,0,0,0,0,0,0,0,0,0,0,0,0,0,0,0,0,0,0,0,0,0,0,81.6,0,0,0,0,0,0,0,0,0,7.6,0,0,0,0,0,0,0,0,0,0,0,0,0,0,0,0,0,0,0,0,0,0,0,0,0,0,0,0,0,0,0,0,0,61.1,25.01,0.221,0.221511395,0.231400652
# 634,38945,460140,Rao G.S.,2012,nan,0,0,0,0,0,0,0,0,0,0,0,0,0,65,0,0,0,0,0,0,0,0,0,20,0,0,0,0,0,0,0,0,0,0,0,0,0,0,0,0,0,0,0,0,0,0,0,0,0,0,0,0,0,0,0,0,0,0,0,0,0,0,0,0,0,0,0,0,0,0,0,0,0,0,0,0,0,0,0,0,0,0,0,0,0,0,0,0,0,0,0,0,0,0,0,0,0,0,0,0,0,0,0,0,0,0,0,0,0,0,0,0,0,0,0,0,0,0,0,0,0,0,0,0,0,0,0,0,0,0,0,0,0,0,0,0,0,0,0,0,0,0,0,0,0,0,0,0,0,0,0,0,0,0,0,0,0,0,0,0,0,0,0,0,0,0,0,0,0,0,0,0,0,0,0,0,0,15,0,0,0,68.5,26.34,0.301,0.300303721,0.231322067
# 1426,7828,74155,Berezina E.E.,1977,nan,0,0,0,0,0,0,0,0,0,0,0,0,0,0,0,0,0,0,0,0,0,0,0,0,0,0,0,0,49.65244986,0,0,0,0,0,0,0,0,0,0,0,0,0,0,0,0,0,0,0,0,0,0,0,0,0,0,0,0,0,0,0,0,0,0,0,0,0,0,0,0,0,0,0,0,0,0,0,0,0,0,0,0,0,0,0,0,0,0,0,0,0,0,0,0,0,0,0,0,0,0,0,0,0,0,0,0,0,0,0,0.695100278,0,0,0,0,0,0,49.65244986,0,0,0,0,0,0,0,0,0,0,0,0,0,0,0,0,0,0,0,0,0,0,0,0,0,0,0,0,0,0,0,0,0,0,0,0,0,0,0,0,0,0,0,0,0,0,0,0,0,0,0,0,0,0,0,0,0,0,0,0,0,0,0,0,0,49.1,19.17,0.28,0.280646844,0.231015724
# 1197,7826,74147,Ashizuka M.,1983,nan,0,0,0,0,0,0,0,0,0,0,0,0,0,0,0,0,0,0,0,0,0,0,0,0,0,0,0,0,0,0,0,0,0,0,0,0,0,0,0,0,0,0,0,0,0,0,0,0,0,0,0,0,0,0,0,0,0,0,0,0,0,0,0,0,0,0,0,0,0,0,0,0,0,0,0,0,0,0,0,0,0,0,0,0,0,0,0,0,0,0,0,0,0,0,0,0,0,0,0,0,50,0,0,0,0,0,0,0,0,0,0,0,0,0,0,50,0,0,0,0,0,0,0,0,0,0,0,0,0,0,0,0,0,0,0,0,0,0,0,0,0,0,0,0,0,0,0,0,0,0,0,0,0,0,0,0,0,0,0,0,0,0,0,0,0,0,0,0,0,0,0,0,0,0,0,0,0,0,0,0,0,35.9,13.94,0.287,0.287661406,0.230455061
# 5002,30224,390313,Halimah M.K.,2005,nan,0,0,0,0,0,0,0,0,0,0,0,0,0,20,0,0,0,0,0,0,0,0,0,0,0,0,0,0,0,0,0,0,0,0,0,0,0,0,0,0,0,0,0,0,0,0,0,0,0,0,0,0,0,0,0,0,0,0,0,0,0,0,0,0,0,0,0,0,0,0,0,0,0,0,0,0,0,0,0,0,0,0,0,0,0,0,0,0,0,0,0,0,0,0,0,0,0,0,0,0,0,0,0,0,0,0,0,0,0,0,0,0,0,0,0,0,0,0,0,0,0,0,0,0,0,0,0,0,0,0,0,0,0,0,0,0,0,0,0,0,0,0,0,0,0,0,0,0,0,0,0,0,0,80,0,0,0,0,0,0,0,0,0,0,0,0,0,0,0,0,0,0,0,0,0,0,0,0,0,0,0,68.4,28.63,0.195,0.19455117,0.230169179
# 2628,27695,359311,Saddeek Y.B.,2004,nan,0,0,0,0,0,0,0,0,0,0,0,0,0,70,0,0,0,0,0,5,0,0,0,0,0,0,0,0,0,0,0,0,0,0,0,0,0,0,0,0,0,0,0,0,0,0,0,0,0,0,0,0,0,0,0,0,0,0,0,0,0,0,0,0,0,0,0,0,0,0,0,0,0,0,0,0,0,0,0,0,0,0,0,25,0,0,0,0,0,0,0,0,0,0,0,0,0,0,0,0,0,0,0,0,0,0,0,0,0,0,0,0,0,0,0,0,0,0,0,0,0,0,0,0,0,0,0,0,0,0,0,0,0,0,0,0,0,0,0,0,0,0,0,0,0,0,0,0,0,0,0,0,0,0,0,0,0,0,0,0,0,0,0,0,0,0,0,0,0,0,0,0,0,0,0,0,0,0,0,0,0,81.2,32.34,0.256,0.255411255,0.229978355
# 2027,4550,14593,Higazy A.A.,1987,nan,0,0,0,0,0,0,0,0,0,0,0,0,0,0,0,0,0,0,0,0,0,0,0,0,20,0,0,0,0,0,0,0,0,0,0,0,0,0,0,0,0,0,0,0,0,0,0,0,0,0,0,0,0,0,0,0,0,0,0,0,0,0,0,0,0,0,0,0,0,0,0,0,0,0,0,0,0,0,0,0,0,0,0,0,0,0,0,0,0,0,0,0,0,0,0,0,0,0,0,0,15,0,0,0,0,0,0,0,0,0,0,0,0,0,0,0,0,0,0,0,0,0,0,0,0,0,0,0,0,0,0,0,0,0,0,0,0,65,0,0,0,0,0,0,0,0,0,0,0,0,0,0,0,0,0,0,0,0,0,0,0,0,0,0,0,0,0,0,0,0,0,0,0,0,0,0,0,0,0,0,0,69,27.2,0.269,0.268382353,0.229608572
# 659,6693,39417,Gurjev N.V.,1983,nan,0,0,0,0,0,0,0,0,0,0,0,0,0,0,0,0,0,0,0,0,0,0,0,0,0,0,0,0,0,0,0,0,0,0,0,0,0,0,0,0,0,0,0,0,0,0,0,0,0,0,0,0,0,0,0,0,0,0,0,0,0,0,0,0,0,0,0,0,0,0,0,35,0,0,0,0,0,0,0,0,0,0,0,15,0,0,0,0,0,0,0,0,0,0,0,0,0,0,0,0,0,0,0,0,0,0,0,0,0,0,0,0,0,0,0,50,0,0,0,0,0,0,0,0,0,0,0,0,0,0,0,0,0,0,0,0,0,0,0,0,0,0,0,0,0,0,0,0,0,0,0,0,0,0,0,0,0,0,0,0,0,0,0,0,0,0,0,0,0,0,0,0,0,0,0,0,0,0,0,0,0,34,13.07,0.3,0.3006886,0.229533282
# 1268,8649,59750,Matusita K.,1989,nan,0,0,0,0,0,0,0,0,0,0,0,0,0,0,0,28,0,0,0,0,0,0,0,0,0,0,0,0,0,0,0,0,0,0,0,0,0,0,0,0,0,0,0,0,0,0,0,0,0,0,0,0,0,0,0,0,0,0,0,0,0,0,0,0,0,0,0,0,0,0,0,0,0,0,0,0,0,0,0,0,0,10,0,0,0,0,0,0,0,0,0,0,0,0,0,0,0,0,0,0,0,0,0,0,0,0,0,0,0,0,0,0,0,0,0,0,0,0,0,0,0,0,0,0,0,0,0,0,0,0,0,0,0,0,0,0,0,0,0,0,0,0,0,0,0,0,0,0,0,0,0,0,0,0,0,0,0,0,0,0,0,0,0,0,0,0,0,0,0,0,0,0,0,0,0,0,0,0,0,62,0,61.7,24.02,0.285,0.284346378,0.229341046
# 3492,6772,51278,Bridge B.,1986,nan,0,0,0,1.556489016,0,0,0,0,0,0,0,0,0,0,0,0,0,0,0,0,0,0,0,0,0,0,0,0,0,0,0,0,0,0,0,0,0,0,0,0,0,0,0,0,0,0,0,0,0,0,0,0,0,0,0,0,0,0,0,0,0,0,0,0,0,0,0,0,0,0,0,0,0,0,0,0,0,0,0,0,0,0,0,0,0,0,0,0,0,0,0,0,0,0,0,0,0,0,0,0,0,0,0,0,0,0,0,0,0,0,0,0,0,0,0,0,0,0,0,0,0,0,0,0,0,0,0,0,0,0,0,0,0,0,0,0,0,0,0,0,0,0,0,0,0,0,0,0,0,0,0,0,0,98.44351098,0,0,0,0,0,0,0,0,0,0,0,0,0,0,0,0,0,0,0,0,0,0,0,0,0,0,0,50.4,20.33,0.239,0.239547467,0.229065606
# 524,8207,58554,Ota R.,1983,nan,0,0,0,0,2.9,0,0,0,0,0,0,0,0,0,0,18.4,0,0,0,0,0,0,0,0,0,0,0,0,0,0,0,0,0,0,0,0,0,0,0,0,0,0,0,0,0,0,0,0,0,0,0,0,0,0,0,0,0,0,0,0,0,0,0,0,0,0,0,0,0,0,0,0,0,0,0,0,0,0,0,0,0,14.6,0,0,0,0,0,0,0,0,0,0,0,0,0,0,0,0,0,0,0,0,0,0,5.8,0,0,0,0,0,0,0,0,0,0,0,0,0,0,0,0,0,0,0,0,0,0,0,0,0,0,0,0,0,0,0,0,0,0,0,0,0,0,0,0,0,0,0,0,0,0,0,0,0,0,0,0,0,0,0,0,0,0,0,0,0,0,0,0,0,0,0,0,0,0,0,0,0,0,58.3,0,59.6,22.83,0.306,0.305300044,0.228743856
# 1497,26710,310068,Sokolov I.A.,2003,nan,0,0,0,0,0,0,0,0,0,0,0,0,0,0,0,0,0,0,0,0,0,0,0,0,0,0,0,0,0,0,0,0,0,0,0,0,0,0,0,0,0,0,0,0,0,0,0,0,0,0,0,0,0,0,0,0,0,0,0,0,0,0,0,0,0,0,0,0,0,0,0,0,0,0,0,0,0,0,0,0,0,0,0,40,20,0,0,0,0,0,0,0,0,0,0,0,0,0,0,0,0,0,0,0,0,0,0,0,0,0,0,0,0,0,0,40,0,0,0,0,0,0,0,0,0,0,0,0,0,0,0,0,0,0,0,0,0,0,0,0,0,0,0,0,0,0,0,0,0,0,0,0,0,0,0,0,0,0,0,0,0,0,0,0,0,0,0,0,0,0,0,0,0,0,0,0,0,0,0,0,0,51.2,20.01,0.28,0.27936032,0.2284572
# 140,24435,189491,Vijoy P.S.,1999,nan,0,0,0,0,0,0,0,0,0,0,0,0,0,65,0,0,0,0,0,0,0,0,0,0,0,0,0,0,0,0,0,0,0,0,0,0,0,0,0,0,0,0,0,0,0,0,0,0,0,0,0,0,0,0,0,0,0,0,0,0,0,0,0,0,0,0,0,0,0,0,0,0,0,0,0,0,0,0,0,0,0,0,0,20,0,0,0,0,0,0,0,0,0,0,0,0,0,0,0,0,0,0,0,0,0,0,0,0,0,0,0,0,0,0,0,0,0,0,0,0,0,0,0,0,0,0,0,0,0,0,0,0,0,0,0,0,0,0,0,0,0,0,0,0,0,0,0,0,0,0,0,0,0,0,0,0,0,0,0,0,0,0,0,0,0,0,0,0,0,0,0,0,0,0,0,15,0,0,0,0,0,55.8,20.84,0.338,0.338771593,0.228281979
# 1558,6099,17449,Nemilov S.V.,1976,nan,0,0,0,0,0,0,0,0,0,0,0,0,0,30,0,0,0,0,0,0,0,0,0,0,0,0,0,0,0,0,0,0,0,0,0,0,0,0,0,0,0,0,0,0,0,0,0,0,0,0,0,0,0,0,0,0,0,0,0,0,47.5,0,0,0,0,0,0,0,0,0,0,0,0,0,0,0,0,0,0,22.5,0,0,0,0,0,0,0,0,0,0,0,0,0,0,0,0,0,0,0,0,0,0,0,0,0,0,0,0,0,0,0,0,0,0,0,0,0,0,0,0,0,0,0,0,0,0,0,0,0,0,0,0,0,0,0,0,0,0,0,0,0,0,0,0,0,0,0,0,0,0,0,0,0,0,0,0,0,0,0,0,0,0,0,0,0,0,0,0,0,0,0,0,0,0,0,0,0,0,0,0,0,96.9,37.9,0.279,0.278364116,0.227915378
# 1796,30327,390395,Begum A.N.,2006,nan,0,0,0,0,0,0,0,0,0,0,0,0,0,0,0,16.65073763,0,0,0,0,0,0,0,0,0,0,0,0,0,0,0,0,0,0,0,0,0,0,0,0,0,0,0,0,0,0,0,0,0,0,0,0,0,0,0,0,0,0,0,0,0,0,0,0,0,0,0,0,0,0,0,0,0,0,0,0,0,0,0,0,0,0,0,0,0,0,0,0,0,0,0,0,0,0,0,0,0,0,0,0,0,0,0,0,0,0,0,0,0,0,0,0,0,0,0,0,0,0,0,0,0,0,0,0,0,0,0,0,0,0,0,0,0,0,0,0,0,0,0,0,0,0,0,0,0,0,0,0,0,0,0,0,0,83.34926237,0,0,0,0,0,0,0,0,0,0,0,0,0,0,0,0,0,0,0,0,0,0,0,0,0,0,0,33.7,13.23,0.273,0.273620559,0.227311112
