Repository: jacobergzhou/Poisson-Ratio

File: Poisson_ratio.csv (part 27 of 70)
,Code,Glass #,Author,Year,Trademark,Ag2O,AgI,Al,Al2O3,AlF3,AlN,As,As2O3,As2O5,As2S3,As2Se3,AsSe,B,B2O3,Ba,BaCl2,BaF2,BaO,Be,BeF2,BeO,Bi2O3,BiCl3,Br,C,Ca,CaF2,CaO,Cd,CdCl2,CdF2,CdO,Ce2O3,CeF3,CeO2,Cl,Co,Co3O4,CoO,Cr,Cr2O3,Cs,Cs2O,CsCl,CsF,Cu,Cu2O,CuO,Dy2O3,Er,Er2O3,ErF3,Eu,Eu2O3,EuF3,F,Fe,Fe2O3,FeO,Ga,Ga2O3,Ga2S3,Ga2Se3,GaF3,Gd2O3,GdF3,Ge,GeO2,GeS2,GeSe2,H2O,HfF4,HfO2,Hg,Ho2O3,I,InF3,K,K2O,K2S,K2SO4,KBr,KCl,KF,KHF2,La,La2O3,La2S3,LaF3,Li,Li2O,Li2S,Li2SO4,LiBr,LiCl,LiF,LiI,Mg,MgF2,MgO,Mn,Mn2O3,MnF2,MnO,MnO2,Mo,MoO2,MoO3,N,Na,Na2O,Na2S,Na2SO4,NaCl,NaF,NaPO3,Nb,Nb2O5,Nd,Nd2O3,NdF3,NH4NO3,Ni,NiO,O,OH,P,P2O5,Pb,PbCl2,PbF2,PbO,PdO,Pr2O3,Pr6O11,PrF3,R2O3,Rb2O,RbF,Rh2O3,RŒO,RuO2,S,Sb,Sb2O3,Sb2S3,Sc2O3,Se,Si,Si3N4,SiC,SiO2,Sm2O3,Sn,SnO,SnO2,SO2,SO3,Sr,SrCl2,SrF2,SrO,Ta2O3,Ta2O5,Tb2O3,TbF3,Te,TeO2,Th,ThF4,ThO2,Ti,TiO2,Tl,Tl2O,Tl2Se,TlSe,Tm2O3,U,U3O8,UO2,V,V2O5,VO6,WO3,Y,Y2O3,Yb2O3,YbF3,YF3,Zn,ZnCl2,ZnF2,ZnO,ZnSO4,Zr,ZrF4,ZrO2,Young's modulus E (GPa),Shear modulus G (GPa),Poisson's ratio v
2014,8498,66754,Franklin B.,1985,,-,-,-,8.57392,-,-,-,-,-,-,-,-,-,3.207283,-,-,-,4.263618,-,-,0.0,0.0,-,-,-,-,-,3.18047,-,-,-,0.0,-,-,-,-,-,-,-,-,-,-,0.0,-,-,-,-,-,-,-,-,-,-,-,-,-,-,-,-,-,0.0,-,-,-,-,-,-,0.0,-,-,0.0,-,-,-,-,-,-,-,0.0,-,-,-,-,-,-,-,-,-,-,-,0.0,-,-,-,-,-,-,,-,3.188189,-,-,-,-,-,-,-,-,-,-,0.0,-,-,-,-,-,-,-,-,-,-,-,-,-,-,-,-,0.0,-,-,-,0.0,-,-,-,-,11.7812,-,-,-,100.0,-,-,-,-,-,-,-,-,-,-,64.93019,-,-,-,-,-,-,-,-,-,0.0,-,-,-,-,-,0.0,-,-,-,-,0.0,-,-,-,-,-,-,-,-,-,-,-,0.0,-,-,-,-,-,-,-,-,12.65633,-,-,-,0.0,83.0,33.33,0.245
2015,8498,66755,Franklin B.,1985,,-,-,-,8.572762,-,-,-,-,-,-,-,-,-,3.209885,-,-,-,4.266409,-,-,0.0,0.0,-,-,-,-,-,6.355948,-,-,-,0.0,-,-,-,-,-,-,-,-,-,-,0.0,-,-,-,-,-,-,-,-,-,-,-,-,-,-,-,-,-,0.0,-,-,-,-,-,-,0.0,-,-,0.0,-,-,-,-,-,-,-,0.0,-,-,-,-,-,-,-,-,-,-,-,0.0,-,-,-,-,-,-,,-,0.0,-,-,-,-,-,-,-,-,-,-,0.0,-,-,-,-,-,-,-,-,-,-,-,-,-,-,-,-,0.0,-,-,-,0.0,-,-,-,-,11.78265,-,-,-,100.0,-,-,-,-,-,-,-,-,-,-,64.93512,-,-,-,-,-,-,-,-,-,0.0,-,-,-,-,-,0.0,-,-,-,-,0.0,-,-,-,-,-,-,-,-,-,-,-,0.0,-,-,-,-,-,-,-,-,12.65987,-,-,-,0.0,82.0,32.9,0.246
2016,8498,66756,Franklin B.,1985,,-,-,-,10.06286,-,-,-,-,-,-,-,-,-,2.199464,-,-,-,4.257133,-,-,0.0,0.0,-,-,-,-,-,3.171064,-,-,-,0.0,-,-,-,-,-,-,-,-,-,-,0.0,-,-,-,-,-,-,-,-,-,-,-,-,-,-,-,-,-,0.0,-,-,-,-,-,-,0.0,-,-,0.0,-,-,-,-,-,-,-,0.0,-,-,-,-,-,-,-,-,-,-,-,0.0,-,-,-,-,-,-,,-,3.168972,-,-,-,-,-,-,-,-,-,-,0.0,-,-,-,-,-,-,-,-,-,-,-,-,-,-,-,-,0.0,-,-,-,0.1580773,-,-,-,-,12.26232,-,-,-,100.0,-,-,-,-,-,-,-,-,-,-,66.3442,-,-,-,-,-,-,-,-,-,0.0,-,-,-,-,-,0.0,-,-,-,-,0.0,-,-,-,-,-,-,-,-,-,-,-,0.0,-,-,-,-,-,-,-,-,10.63822,-,-,-,0.0,84.0,33.84,0.241
2017,8573,59482,Homeny J.,1987,,-,-,-,15.17313,-,-,-,-,-,-,-,-,-,0.0,-,-,-,0.0,-,-,0.0,0.0,-,-,-,-,-,0.0,-,-,-,0.0,-,-,-,-,-,-,-,-,-,-,0.0,-,-,-,-,-,-,-,-,-,-,-,-,-,-,-,-,-,0.0,-,-,-,-,-,-,0.0,-,-,0.0,-,-,-,-,-,-,-,0.0,-,-,-,-,-,-,-,-,-,-,-,0.0,-,-,-,-,-,-,,-,23.03082,-,-,-,-,-,-,-,-,-,-,0.0,-,-,-,-,-,-,-,-,-,-,-,-,-,-,-,-,0.0,-,-,-,0.0,-,-,-,-,15.17313,-,-,-,100.0,-,-,-,-,-,-,-,-,-,-,61.79605,-,-,-,-,-,-,-,-,-,0.0,-,-,-,-,-,0.0,-,-,-,-,0.0,-,-,-,-,-,-,-,-,-,-,-,0.0,-,-,-,-,-,-,-,-,0.0,-,-,-,0.0,97.3,38.81,0.25
2018,8573,59483,Homeny J.,1987,,-,-,-,15.04414,-,-,-,-,-,-,-,-,-,0.0,-,-,-,0.0,-,-,0.0,0.0,-,-,-,-,-,0.0,-,-,-,0.0,-,-,-,-,-,-,-,-,-,-,0.0,-,-,-,-,-,-,-,-,-,-,-,-,-,-,-,-,-,0.0,-,-,-,-,-,-,0.0,-,-,0.0,-,-,-,-,-,-,-,0.0,-,-,-,-,-,-,-,-,-,-,-,0.0,-,-,-,-,-,-,,-,22.83503,-,-,-,-,-,-,-,-,-,-,0.0,-,-,-,-,-,-,-,-,-,-,-,-,-,-,-,-,0.0,-,-,-,0.0,-,-,-,-,15.04414,-,-,-,97.44452,-,-,-,-,-,-,-,-,-,2.556,59.56535,-,-,-,-,-,-,-,-,-,0.0,-,-,-,-,-,0.0,-,-,-,-,0.0,-,-,-,-,-,-,-,-,-,-,-,0.0,-,-,-,-,-,-,-,-,0.0,-,-,-,0.0,97.9,38.29,0.28
2019,8573,59484,Homeny J.,1987,,-,-,-,14.91733,-,-,-,-,-,-,-,-,-,0.0,-,-,-,0.0,-,-,0.0,0.0,-,-,-,-,-,0.0,-,-,-,0.0,-,-,-,-,-,-,-,-,-,-,0.0,-,-,-,-,-,-,-,-,-,-,-,-,-,-,-,-,-,0.0,-,-,-,-,-,-,0.0,-,-,0.0,-,-,-,-,-,-,-,0.0,-,-,-,-,-,-,-,-,-,-,-,0.0,-,-,-,-,-,-,,-,22.64254,-,-,-,-,-,-,-,-,-,-,0.0,-,-,-,-,-,-,-,-,-,-,-,-,-,-,-,-,0.0,-,-,-,0.0,-,-,-,-,14.91733,-,-,-,94.93212,-,-,-,-,-,-,-,-,-,5.068,57.37225,-,-,-,-,-,-,-,-,-,0.0,-,-,-,-,-,0.0,-,-,-,-,0.0,-,-,-,-,-,-,-,-,-,-,-,0.0,-,-,-,-,-,-,-,-,0.0,-,-,-,0.0,104.0,41.12,0.27
2020,8573,59485,Homeny J.,1987,,-,-,-,14.79263,-,-,-,-,-,-,-,-,-,0.0,-,-,-,0.0,-,-,0.0,0.0,-,-,-,-,-,0.0,-,-,-,0.0,-,-,-,-,-,-,-,-,-,-,0.0,-,-,-,-,-,-,-,-,-,-,-,-,-,-,-,-,-,0.0,-,-,-,-,-,-,0.0,-,-,0.0,-,-,-,-,-,-,-,0.0,-,-,-,-,-,-,-,-,-,-,-,0.0,-,-,-,-,-,-,,-,22.45327,-,-,-,-,-,-,-,-,-,-,0.0,-,-,-,-,-,-,-,-,-,-,-,-,-,-,-,-,0.0,-,-,-,0.0,-,-,-,-,14.79263,-,-,-,92.46172,-,-,-,-,-,-,-,-,-,7.538,55.21582,-,-,-,-,-,-,-,-,-,0.0,-,-,-,-,-,0.0,-,-,-,-,0.0,-,-,-,-,-,-,-,-,-,-,-,0.0,-,-,-,-,-,-,-,-,0.0,-,-,-,0.0,109.0,43.12,0.27
2021,8573,59486,Homeny J.,1987,,-,-,-,14.67001,-,-,-,-,-,-,-,-,-,0.0,-,-,-,0.0,-,-,0.0,0.0,-,-,-,-,-,0.0,-,-,-,0.0,-,-,-,-,-,-,-,-,-,-,0.0,-,-,-,-,-,-,-,-,-,-,-,-,-,-,-,-,-,0.0,-,-,-,-,-,-,0.0,-,-,0.0,-,-,-,-,-,-,-,0.0,-,-,-,-,-,-,-,-,-,-,-,0.0,-,-,-,-,-,-,,-,22.26714,-,-,-,-,-,-,-,-,-,-,0.0,-,-,-,-,-,-,-,-,-,-,-,-,-,-,-,-,0.0,-,-,-,0.0,-,-,-,-,14.67001,-,-,-,90.03229,-,-,-,-,-,-,-,-,-,9.968,53.09514,-,-,-,-,-,-,-,-,-,0.0,-,-,-,-,-,0.0,-,-,-,-,0.0,-,-,-,-,-,-,-,-,-,-,-,0.0,-,-,-,-,-,-,-,-,0.0,-,-,-,0.0,98.1,38.85,0.27
2022,8583,59560,Senin H.B.,1994,,-,-,-,0.0,-,-,-,-,-,-,-,-,-,0.0,-,-,-,0.0,-,-,0.0,0.0,-,-,-,-,-,0.0,-,-,-,0.0,-,-,-,-,-,-,-,-,-,-,0.0,-,-,-,-,-,-,-,-,-,-,-,-,-,-,-,-,-,0.0,-,-,-,22.2,-,-,0.0,-,-,0.0,-,-,-,-,-,-,-,0.0,-,-,-,-,-,-,-,-,-,-,-,0.0,-,-,-,-,-,-,,-,0.0,-,-,-,-,-,-,-,-,-,-,0.0,-,-,-,-,-,-,-,-,-,-,-,-,-,-,-,-,77.8,-,-,-,0.0,-,-,-,-,22.2,-,-,-,100.0,-,-,-,-,-,-,-,-,-,-,0.0,-,-,-,-,-,-,-,-,-,0.0,-,-,-,-,-,0.0,-,-,-,-,0.0,-,-,-,-,-,-,-,-,-,-,-,0.0,-,-,-,-,-,-,-,-,0.0,-,-,-,0.0,57.7,23.19,0.244
2023,8583,59561,Senin H.B.,1994,,-,-,-,0.0,-,-,-,-,-,-,-,-,-,0.0,-,-,-,0.0,-,-,0.0,0.0,-,-,-,-,-,0.0,-,-,-,0.0,-,-,-,-,-,-,-,-,-,-,0.0,-,-,-,-,-,-,-,-,-,-,-,-,-,-,-,-,-,0.0,-,-,-,22.6,-,-,0.0,-,-,0.0,-,-,-,-,-,-,-,0.0,-,-,-,-,-,-,-,-,-,-,-,0.0,-,-,-,-,-,-,,-,0.0,-,-,-,-,-,-,-,-,-,-,0.0,-,-,-,-,-,-,-,-,-,-,-,-,-,-,-,-,77.4,-,-,-,0.0,-,-,-,-,22.6,-,-,-,100.0,-,-,-,-,-,-,-,-,-,-,0.0,-,-,-,-,-,-,-,-,-,0.0,-,-,-,-,-,0.0,-,-,-,-,0.0,-,-,-,-,-,-,-,-,-,-,-,0.0,-,-,-,-,-,-,-,-,0.0,-,-,-,0.0,57.5,23.14,0.242
2024,8583,59562,Senin H.B.,1994,,-,-,-,0.0,-,-,-,-,-,-,-,-,-,0.0,-,-,-,0.0,-,-,0.0,0.0,-,-,-,-,-,0.0,-,-,-,0.0,-,-,-,-,-,-,-,-,-,-,0.0,-,-,-,-,-,-,-,-,-,-,-,-,-,-,-,-,-,0.0,-,-,-,22.9,-,-,0.0,-,-,0.0,-,-,-,-,-,-,-,0.0,-,-,-,-,-,-,-,-,-,-,-,0.0,-,-,-,-,-,-,,-,0.0,-,-,-,-,-,-,-,-,-,-,0.0,-,-,-,-,-,-,-,-,-,-,-,-,-,-,-,-,77.1,-,-,-,0.0,-,-,-,-,22.9,-,-,-,100.0,-,-,-,-,-,-,-,-,-,-,0.0,-,-,-,-,-,-,-,-,-,0.0,-,-,-,-,-,0.0,-,-,-,-,0.0,-,-,-,-,-,-,-,-,-,-,-,0.0,-,-,-,-,-,-,-,-,0.0,-,-,-,0.0,56.8,22.95,0.237
2025,8583,59563,Senin H.B.,1994,,-,-,-,0.0,-,-,-,-,-,-,-,-,-,0.0,-,-,-,0.0,-,-,0.0,0.0,-,-,-,-,-,0.0,-,-,-,0.0,-,-,-,-,-,-,-,-,-,-,0.0,-,-,-,-,-,-,-,-,-,-,-,-,-,-,-,-,-,0.0,-,-,-,24.5,-,-,0.0,-,-,0.0,-,-,-,-,-,-,-,0.0,-,-,-,-,-,-,-,-,-,-,-,0.0,-,-,-,-,-,-,,-,0.0,-,-,-,-,-,-,-,-,-,-,0.0,-,-,-,-,-,-,-,-,-,-,-,-,-,-,-,-,75.5,-,-,-,0.0,-,-,-,-,24.5,-,-,-,100.0,-,-,-,-,-,-,-,-,-,-,0.0,-,-,-,-,-,-,-,-,-,0.0,-,-,-,-,-,0.0,-,-,-,-,0.0,-,-,-,-,-,-,-,-,-,-,-,0.0,-,-,-,-,-,-,-,-,0.0,-,-,-,0.0,58.7,23.7,0.238
2026,8583,59564,Senin H.B.,1994,,-,-,-,0.0,-,-,-,-,-,-,-,-,-,0.0,-,-,-,0.0,-,-,0.0,0.0,-,-,-,-,-,0.0,-,-,-,0.0,-,-,-,-,-,-,-,-,-,-,0.0,-,-,-,-,-,-,-,-,-,-,-,-,-,-,-,-,-,0.0,-,-,-,25,-,-,0.0,-,-,0.0,-,-,-,-,-,-,-,0.0,-,-,-,-,-,-,-,-,-,-,-,0.0,-,-,-,-,-,-,,-,0.0,-,-,-,-,-,-,-,-,-,-,0.0,-,-,-,-,-,-,-,-,-,-,-,-,-,-,-,-,75.0,-,-,-,0.0,-,-,-,-,25.0,-,-,-,100.0,-,-,-,-,-,-,-,-,-,-,0.0,-,-,-,-,-,-,-,-,-,0.0,-,-,-,-,-,0.0,-,-,-,-,0.0,-,-,-,-,-,-,-,-,-,-,-,0.0,-,-,-,-,-,-,-,-,0.0,-,-,-,0.0,61.6,25.02,0.231
2027,8584,59565,Sudhakar Rao D.,1990,,-,-,-,0.0,-,-,-,-,-,-,-,-,-,0.0,-,-,-,0.0,-,-,0.0,0.0,-,-,-,-,-,0.0,-,-,-,0.0,-,-,-,-,-,-,-,-,-,-,0.0,-,-,-,-,-,-,-,-,-,-,-,-,-,-,-,-,-,0.0,-,-,-,-,-,-,0.0,-,-,0.0,-,-,-,-,-,-,-,0.0,-,-,-,-,-,-,-,-,-,-,-,0.0,-,-,-,-,-,-,,-,0.0,-,-,-,-,-,-,-,-,-,-,44.20821,-,-,-,-,-,-,-,-,-,-,-,-,-,-,-,-,41.36392,-,-,-,0.0,-,-,-,-,0.0,-,-,-,100.0,-,-,-,-,-,-,-,-,-,-,0.0,-,-,-,-,-,-,-,-,-,0.0,-,-,-,-,-,0.0,-,-,-,-,0.0,-,-,-,-,-,-,-,-,-,-,-,0.0,-,-,-,-,-,-,-,-,14.42788,-,-,-,0.0,63.2,23.9,0.322
2028,8584,59566,Sudhakar Rao D.,1990,,-,-,-,0.0,-,-,-,-,-,-,-,-,-,0.0,-,-,-,0.0,-,-,0.0,0.0,-,-,-,-,-,0.0,-,-,-,0.0,-,-,-,-,-,-,-,-,-,-,0.0,-,-,-,-,-,-,-,-,-,-,-,-,-,-,-,-,-,0.0,-,-,-,-,-,-,0.0,-,-,0.0,-,-,-,-,-,-,-,0.0,-,-,-,-,-,-,-,-,-,-,-,0.0,-,-,-,-,-,-,,-,0.0,-,-,-,-,-,-,-,-,-,-,38.17401,-,-,-,-,-,-,-,-,-,-,-,-,-,-,-,-,40.62917,-,-,-,0.0,-,-,-,-,0.0,-,-,-,100.0,-,-,-,-,-,-,-,-,-,-,0.0,-,-,-,-,-,-,-,-,-,0.0,-,-,-,-,-,0.0,-,-,-,-,0.0,-,-,-,-,-,-,-,-,-,-,-,0.0,-,-,-,-,-,-,-,-,21.19683,-,-,-,0.0,70.9,26.85,0.321
2029,8584,59567,Sudhakar Rao D.,1990,,-,-,-,0.0,-,-,-,-,-,-,-,-,-,0.0,-,-,-,0.0,-,-,0.0,0.0,-,-,-,-,-,0.0,-,-,-,0.0,-,-,-,-,-,-,-,-,-,-,0.0,-,-,-,-,-,-,-,-,-,-,-,-,-,-,-,-,-,0.0,-,-,-,-,-,-,0.0,-,-,0.0,-,-,-,-,-,-,-,0.0,-,-,-,-,-,-,-,-,-,-,-,0.0,-,-,-,-,-,-,,-,0.0,-,-,-,-,-,-,-,-,-,-,32.04956,-,-,-,-,-,-,-,-,-,-,-,-,-,-,-,-,39.88343,-,-,-,0.0,-,-,-,-,0.0,-,-,-,100.0,-,-,-,-,-,-,-,-,-,-,0.0,-,-,-,-,-,-,-,-,-,0.0,-,-,-,-,-,0.0,-,-,-,-,0.0,-,-,-,-,-,-,-,-,-,-,-,0.0,-,-,-,-,-,-,-,-,28.06701,-,-,-,0.0,98.4,40.17,0.225
2030,8584,59568,Sudhakar Rao D.,1990,,-,-,-,0.0,-,-,-,-,-,-,-,-,-,0.0,-,-,-,0.0,-,-,0.0,0.0,-,-,-,-,-,0.0,-,-,-,0.0,-,-,-,-,-,-,-,-,-,-,0.0,-,-,-,-,-,-,-,-,-,-,-,-,-,-,-,-,-,0.0,-,-,-,-,-,-,0.0,-,-,0.0,-,-,-,-,-,-,-,0.0,-,-,-,-,-,-,-,-,-,-,-,0.0,-,-,-,-,-,-,,-,0.0,-,-,-,-,-,-,-,-,-,-,25.90075,-,-,-,-,-,-,-,-,-,-,-,-,-,-,-,-,39.58275,-,-,-,0.0,-,-,-,-,0.0,-,-,-,100.0,-,-,-,-,-,-,-,-,-,-,0.0,-,-,-,-,-,-,-,-,-,0.0,-,-,-,-,-,0.0,-,-,-,-,0.0,-,-,-,-,-,-,-,-,-,-,-,0.0,-,-,-,-,-,-,-,-,34.5165,-,-,-,0.0,119.0,51.61,0.159
2031,8584,59569,Sudhakar Rao D.,1990,,-,-,-,0.0,-,-,-,-,-,-,-,-,-,0.0,-,-,-,0.0,-,-,0.0,0.0,-,-,-,-,-,0.0,-,-,-,0.0,-,-,-,-,-,-,-,-,-,-,0.0,-,-,-,-,-,-,-,-,-,-,-,-,-,-,-,-,-,0.0,-,-,-,-,-,-,0.0,-,-,0.0,-,-,-,-,-,-,-,0.0,-,-,-,-,-,-,-,-,-,-,-,0.0,-,-,-,-,-,-,,-,0.0,-,-,-,-,-,-,-,-,-,-,21.12238,-,-,-,-,-,-,-,-,-,-,-,-,-,-,-,-,38.66531,-,-,-,0.0,-,-,-,-,0.0,-,-,-,100.0,-,-,-,-,-,-,-,-,-,-,0.0,-,-,-,-,-,-,-,-,-,0.0,-,-,-,-,-,0.0,-,-,-,-,0.0,-,-,-,-,-,-,-,-,-,-,-,0.0,-,-,-,-,-,-,-,-,40.21231,-,-,-,0.0,132.0,57.67,0.148
2032,8631,67554,Boudot J.E.,1982,,-,-,-,18.96361,-,-,-,-,-,-,-,-,-,0.0,-,-,-,0.0,-,-,0.0,0.0,-,-,-,-,-,19.9403,-,-,-,0.0,-,-,-,-,-,-,-,-,-,-,0.0,-,-,-,-,-,-,-,-,-,-,-,-,8.175,-,-,-,-,0.0,-,-,-,-,-,-,33.62692,-,-,0.0,-,-,-,-,-,-,-,0.0,-,-,-,-,-,-,-,-,-,-,-,0.0,-,-,-,-,-,-,,-,0.0,-,-,-,-,-,-,-,-,-,-,19.29451,-,-,-,-,-,-,-,-,-,-,-,-,-,-,-,-,0.0,-,-,-,0.0,-,-,-,-,18.96361,-,-,-,91.82533,-,-,-,-,-,-,-,-,-,-,0.0,-,-,-,-,-,-,-,-,-,0.0,-,-,-,-,-,0.0,-,-,-,-,0.0,-,-,-,-,-,-,-,-,-,-,-,0.0,-,-,-,-,-,-,-,-,0.0,-,-,-,0.0,79.8,31.5,0.266
2033,8631,67555,Boudot J.E.,1982,,-,-,-,20.30346,-,-,-,-,-,-,-,-,-,0.0,-,-,-,0.0,-,-,0.0,0.0,-,-,-,-,-,21.34916,-,-,-,0.0,-,-,-,-,-,-,-,-,-,-,0.0,-,-,-,-,-,-,-,-,-,-,-,-,8.752,-,-,-,-,0.0,-,-,-,-,-,-,36.00279,-,-,0.0,-,-,-,-,-,-,-,13.59235,-,-,-,-,-,-,-,-,-,-,-,0.0,-,-,-,-,-,-,,-,0.0,-,-,-,-,-,-,-,-,-,-,0.0,-,-,-,-,-,-,-,-,-,-,-,-,-,-,-,-,0.0,-,-,-,0.0,-,-,-,-,20.30346,-,-,-,91.24776,-,-,-,-,-,-,-,-,-,-,0.0,-,-,-,-,-,-,-,-,-,0.0,-,-,-,-,-,0.0,-,-,-,-,0.0,-,-,-,-,-,-,-,-,-,-,-,0.0,-,-,-,-,-,-,-,-,0.0,-,-,-,0.0,75.4,29.78,0.27
2034,8649,59741,Matusita K.,1989,,-,-,-,0.0,-,-,-,-,-,-,-,-,-,0.0,-,-,32,0.0,-,-,0.0,0.0,-,-,-,-,-,0.0,-,-,-,0.0,-,-,-,-,-,-,-,-,-,-,0.0,-,-,-,-,-,-,-,-,-,-,-,-,-,-,-,-,-,0.0,-,-,-,-,3,-,0.0,-,-,0.0,-,-,-,-,-,-,-,0.0,-,-,-,-,-,-,-,-,-,-,-,0.0,-,-,-,-,-,-,,-,0.0,-,-,-,-,-,-,-,-,-,-,0.0,-,-,-,-,-,-,-,-,-,-,-,-,-,-,-,-,0.0,-,-,-,0.0,-,-,-,-,0.0,-,-,-,0.0,-,-,-,-,-,-,-,-,-,-,0.0,-,-,-,-,-,-,-,-,-,0.0,-,-,-,-,-,0.0,-,-,-,-,0.0,-,-,-,-,-,-,-,-,-,-,-,0.0,-,-,-,-,-,-,-,-,0.0,-,-,65,0.0,60.0,23.26,0.291
2035,8649,59742,Matusita K.,1989,,-,-,-,0.0,-,-,-,-,-,-,-,-,-,0.0,-,-,30,0.0,-,-,0.0,0.0,-,-,-,-,-,0.0,-,-,-,0.0,-,-,-,-,-,-,-,-,-,-,0.0,-,-,-,-,-,-,-,-,-,-,-,-,-,-,-,-,-,0.0,-,-,-,-,5,-,0.0,-,-,0.0,-,-,-,-,-,-,-,0.0,-,-,-,-,-,-,-,-,-,-,-,0.0,-,-,-,-,-,-,,-,0.0,-,-,-,-,-,-,-,-,-,-,0.0,-,-,-,-,-,-,-,-,-,-,-,-,-,-,-,-,0.0,-,-,-,0.0,-,-,-,-,0.0,-,-,-,0.0,-,-,-,-,-,-,-,-,-,-,0.0,-,-,-,-,-,-,-,-,-,0.0,-,-,-,-,-,0.0,-,-,-,-,0.0,-,-,-,-,-,-,-,-,-,-,-,0.0,-,-,-,-,-,-,-,-,0.0,-,-,65,0.0,62.0,24.26,0.279
2036,8649,59743,Matusita K.,1989,,-,-,-,0.0,-,-,-,-,-,-,-,-,-,0.0,-,-,35,0.0,-,-,0.0,0.0,-,-,-,-,-,0.0,-,-,-,0.0,-,-,-,-,-,-,-,-,-,-,0.0,-,-,-,-,-,-,-,-,-,-,-,-,-,-,-,-,-,0.0,-,-,-,-,3,-,0.0,-,-,0.0,-,-,-,-,-,-,-,0.0,-,-,-,-,-,-,-,-,-,-,-,0.0,-,-,-,-,-,-,,-,0.0,-,-,-,-,-,-,-,-,-,-,0.0,-,-,-,-,-,-,-,-,-,-,-,-,-,-,-,-,0.0,-,-,-,0.0,-,-,-,-,0.0,-,-,-,0.0,-,-,-,-,-,-,-,-,-,-,0.0,-,-,-,-,-,-,-,-,-,0.0,-,-,-,-,-,0.0,-,-,-,-,0.0,-,-,-,-,-,-,-,-,-,-,-,0.0,-,-,-,-,-,-,-,-,0.0,-,-,62,0.0,59.0,22.86,0.292
2037,8649,59744,Matusita K.,1989,,-,-,-,0.0,-,-,-,-,-,-,-,-,-,0.0,-,-,33,0.0,-,-,0.0,0.0,-,-,-,-,-,0.0,-,-,-,0.0,-,-,-,-,-,-,-,-,-,-,0.0,-,-,-,-,-,-,-,-,-,-,-,-,-,-,-,-,-,0.0,-,-,-,-,5,-,0.0,-,-,0.0,-,-,-,-,-,-,-,0.0,-,-,-,-,-,-,-,-,-,-,-,0.0,-,-,-,-,-,-,,-,0.0,-,-,-,-,-,-,-,-,-,-,0.0,-,-,-,-,-,-,-,-,-,-,-,-,-,-,-,-,0.0,-,-,-,0.0,-,-,-,-,0.0,-,-,-,0.0,-,-,-,-,-,-,-,-,-,-,0.0,-,-,-,-,-,-,-,-,-,0.0,-,-,-,-,-,0.0,-,-,-,-,0.0,-,-,-,-,-,-,-,-,-,-,-,0.0,-,-,-,-,-,-,-,-,0.0,-,-,62,0.0,60.2,23.39,0.287
2038,8649,59745,Matusita K.,1989,,-,-,-,0.0,-,-,-,-,-,-,-,-,-,0.0,-,-,38,0.0,-,-,0.0,0.0,-,-,-,-,-,0.0,-,-,-,0.0,-,-,-,-,-,-,-,-,-,-,0.0,-,-,-,-,-,-,-,-,-,-,-,-,-,-,-,-,-,0.0,-,-,-,-,3,-,0.0,-,-,0.0,-,-,-,-,-,-,-,0.0,-,-,-,-,-,-,-,-,-,-,-,0.0,-,-,-,-,-,-,,-,0.0,-,-,-,-,-,-,-,-,-,-,0.0,-,-,-,-,-,-,-,-,-,-,-,-,-,-,-,-,0.0,-,-,-,0.0,-,-,-,-,0.0,-,-,-,0.0,-,-,-,-,-,-,-,-,-,-,0.0,-,-,-,-,-,-,-,-,-,0.0,-,-,-,-,-,0.0,-,-,-,-,0.0,-,-,-,-,-,-,-,-,-,-,-,0.0,-,-,-,-,-,-,-,-,0.0,-,-,59,0.0,56.5,21.68,0.305
2039,8649,59746,Matusita K.,1989,,-,-,-,0.0,-,-,-,-,-,-,-,-,-,0.0,-,-,36,0.0,-,-,0.0,0.0,-,-,-,-,-,0.0,-,-,-,0.0,-,-,-,-,-,-,-,-,-,-,0.0,-,-,-,-,-,-,-,-,-,-,-,-,-,-,-,-,-,0.0,-,-,-,-,5,-,0.0,-,-,0.0,-,-,-,-,-,-,-,0.0,-,-,-,-,-,-,-,-,-,-,-,0.0,-,-,-,-,-,-,,-,0.0,-,-,-,-,-,-,-,-,-,-,0.0,-,-,-,-,-,-,-,-,-,-,-,-,-,-,-,-,0.0,-,-,-,0.0,-,-,-,-,0.0,-,-,-,0.0,-,-,-,-,-,-,-,-,-,-,0.0,-,-,-,-,-,-,-,-,-,0.0,-,-,-,-,-,0.0,-,-,-,-,0.0,-,-,-,-,-,-,-,-,-,-,-,0.0,-,-,-,-,-,-,-,-,0.0,-,-,59,0.0,58.8,22.54,0.305
2040,8649,59747,Matusita K.,1989,,-,-,-,0.0,-,-,-,-,-,-,-,-,-,0.0,-,-,28,0.0,-,-,0.0,0.0,-,-,-,-,-,0.0,-,-,-,0.0,-,-,-,-,-,-,-,-,-,-,0.0,-,-,-,-,-,-,-,-,-,-,-,-,-,-,-,-,-,0.0,-,-,-,-,-,-,0.0,-,-,0.0,-,-,-,-,-,-,-,0.0,-,-,-,-,-,-,-,-,-,7,-,0.0,-,-,-,-,-,-,,-,0.0,-,-,-,-,-,-,-,-,-,-,0.0,-,-,-,-,-,-,-,-,-,-,-,-,-,-,-,-,0.0,-,-,-,0.0,-,-,-,-,0.0,-,-,-,0.0,-,-,-,-,-,-,-,-,-,-,0.0,-,-,-,-,-,-,-,-,-,0.0,-,-,-,-,-,0.0,-,-,-,-,0.0,-,-,-,-,-,-,-,-,-,-,-,0.0,-,-,-,-,-,-,-,-,0.0,-,-,65,0.0,60.3,23.36,0.293
2041,8649,59748,Matusita K.,1989,,-,-,-,0.0,-,-,-,-,-,-,-,-,-,0.0,-,-,25,0.0,-,-,0.0,0.0,-,-,-,-,-,0.0,-,-,-,0.0,-,-,-,-,-,-,-,-,-,-,0.0,-,-,-,-,-,-,-,-,-,-,-,-,-,-,-,-,-,0.0,-,-,-,-,-,-,0.0,-,-,0.0,-,-,-,-,-,-,-,0.0,-,-,-,-,-,-,-,-,-,10,-,0.0,-,-,-,-,-,-,,-,0.0,-,-,-,-,-,-,-,-,-,-,0.0,-,-,-,-,-,-,-,-,-,-,-,-,-,-,-,-,0.0,-,-,-,0.0,-,-,-,-,0.0,-,-,-,0.0,-,-,-,-,-,-,-,-,-,-,0.0,-,-,-,-,-,-,-,-,-,0.0,-,-,-,-,-,0.0,-,-,-,-,0.0,-,-,-,-,-,-,-,-,-,-,-,0.0,-,-,-,-,-,-,-,-,0.0,-,-,65,0.0,62.0,24.23,0.28
2042,8649,59749,Matusita K.,1989,,-,-,-,0.0,-,-,-,-,-,-,-,-,-,0.0,-,-,31,0.0,-,-,0.0,0.0,-,-,-,-,-,0.0,-,-,-,0.0,-,-,-,-,-,-,-,-,-,-,0.0,-,-,-,-,-,-,-,-,-,-,-,-,-,-,-,-,-,0.0,-,-,-,-,-,-,0.0,-,-,0.0,-,-,-,-,-,-,-,0.0,-,-,-,-,-,-,-,-,-,7,-,0.0,-,-,-,-,-,-,,-,0.0,-,-,-,-,-,-,-,-,-,-,0.0,-,-,-,-,-,-,-,-,-,-,-,-,-,-,-,-,0.0,-,-,-,0.0,-,-,-,-,0.0,-,-,-,0.0,-,-,-,-,-,-,-,-,-,-,0.0,-,-,-,-,-,-,-,-,-,0.0,-,-,-,-,-,0.0,-,-,-,-,0.0,-,-,-,-,-,-,-,-,-,-,-,0.0,-,-,-,-,-,-,-,-,0.0,-,-,62,0.0,58.9,22.89,0.288
2043,8649,59750,Matusita K.,1989,,-,-,-,0.0,-,-,-,-,-,-,-,-,-,0.0,-,-,28,0.0,-,-,0.0,0.0,-,-,-,-,-,0.0,-,-,-,0.0,-,-,-,-,-,-,-,-,-,-,0.0,-,-,-,-,-,-,-,-,-,-,-,-,-,-,-,-,-,0.0,-,-,-,-,-,-,0.0,-,-,0.0,-,-,-,-,-,-,-,0.0,-,-,-,-,-,-,-,-,-,10,-,0.0,-,-,-,-,-,-,,-,0.0,-,-,-,-,-,-,-,-,-,-,0.0,-,-,-,-,-,-,-,-,-,-,-,-,-,-,-,-,0.0,-,-,-,0.0,-,-,-,-,0.0,-,-,-,0.0,-,-,-,-,-,-,-,-,-,-,0.0,-,-,-,-,-,-,-,-,-,0.0,-,-,-,-,-,0.0,-,-,-,-,0.0,-,-,-,-,-,-,-,-,-,-,-,0.0,-,-,-,-,-,-,-,-,0.0,-,-,62,0.0,61.7,24.02,0.285
2044,8649,59751,Matusita K.,1989,,-,-,-,0.0,-,-,-,-,-,-,-,-,-,0.0,-,-,34,0.0,-,-,0.0,0.0,-,-,-,-,-,0.0,-,-,-,0.0,-,-,-,-,-,-,-,-,-,-,0.0,-,-,-,-,-,-,-,-,-,-,-,-,-,-,-,-,-,0.0,-,-,-,-,-,-,0.0,-,-,0.0,-,-,-,-,-,-,-,0.0,-,-,-,-,-,-,-,-,-,7,-,0.0,-,-,-,-,-,-,,-,0.0,-,-,-,-,-,-,-,-,-,-,0.0,-,-,-,-,-,-,-,-,-,-,-,-,-,-,-,-,0.0,-,-,-,0.0,-,-,-,-,0.0,-,-,-,0.0,-,-,-,-,-,-,-,-,-,-,0.0,-,-,-,-,-,-,-,-,-,0.0,-,-,-,-,-,0.0,-,-,-,-,0.0,-,-,-,-,-,-,-,-,-,-,-,0.0,-,-,-,-,-,-,-,-,0.0,-,-,59,0.0,57.8,22.34,0.294
2045,8649,59752,Matusita K.,1989,,-,-,-,0.0,-,-,-,-,-,-,-,-,-,0.0,-,-,31,0.0,-,-,0.0,0.0,-,-,-,-,-,0.0,-,-,-,0.0,-,-,-,-,-,-,-,-,-,-,0.0,-,-,-,-,-,-,-,-,-,-,-,-,-,-,-,-,-,0.0,-,-,-,-,-,-,0.0,-,-,0.0,-,-,-,-,-,-,-,0.0,-,-,-,-,-,-,-,-,-,10,-,0.0,-,-,-,-,-,-,,-,0.0,-,-,-,-,-,-,-,-,-,-,0.0,-,-,-,-,-,-,-,-,-,-,-,-,-,-,-,-,0.0,-,-,-,0.0,-,-,-,-,0.0,-,-,-,0.0,-,-,-,-,-,-,-,-,-,-,0.0,-,-,-,-,-,-,-,-,-,0.0,-,-,-,-,-,0.0,-,-,-,-,0.0,-,-,-,-,-,-,-,-,-,-,-,0.0,-,-,-,-,-,-,-,-,0.0,-,-,59,0.0,61.6,24.06,0.28
2046,8649,59753,Matusita K.,1989,,-,-,-,0.0,-,-,-,-,-,-,-,-,-,0.0,-,-,27,0.0,-,-,0.0,0.0,-,-,-,-,-,0.0,-,-,-,0.0,-,-,-,-,-,-,-,-,-,-,0.0,-,-,-,-,-,-,-,-,-,-,-,-,-,-,-,-,-,0.0,-,-,-,-,3,-,0.0,-,-,0.0,-,-,-,-,-,-,-,0.0,-,-,-,-,-,-,-,-,-,-,-,0.0,-,-,-,-,-,-,,-,0.0,-,-,-,-,-,-,-,-,-,-,0.0,-,-,-,-,-,-,-,-,-,-,-,-,-,-,-,-,0.0,-,-,5,0.0,-,-,-,-,0.0,-,-,-,0.0,-,-,-,-,-,-,-,-,-,-,0.0,-,-,-,-,-,-,-,-,-,0.0,-,-,-,-,-,0.0,-,-,-,-,0.0,-,-,-,-,-,-,-,-,-,-,-,0.0,-,-,-,-,-,-,-,-,0.0,-,-,65,0.0,58.3,22.49,0.297
2047,8649,59754,Matusita K.,1989,,-,-,-,0.0,-,-,-,-,-,-,-,-,-,0.0,-,-,22,0.0,-,-,0.0,0.0,-,-,-,-,-,0.0,-,-,-,0.0,-,-,-,-,-,-,-,-,-,-,0.0,-,-,-,-,-,-,-,-,-,-,-,-,-,-,-,-,-,0.0,-,-,-,-,3,-,0.0,-,-,0.0,-,-,-,-,-,-,-,0.0,-,-,-,-,-,-,-,-,-,-,-,0.0,-,-,-,-,-,-,,-,0.0,-,-,-,-,-,-,-,-,-,-,0.0,-,-,-,-,-,-,-,-,-,-,-,-,-,-,-,-,0.0,-,-,10,0.0,-,-,-,-,0.0,-,-,-,0.0,-,-,-,-,-,-,-,-,-,-,0.0,-,-,-,-,-,-,-,-,-,0.0,-,-,-,-,-,0.0,-,-,-,-,0.0,-,-,-,-,-,-,-,-,-,-,-,0.0,-,-,-,-,-,-,-,-,0.0,-,-,65,0.0,61.6,23.7,0.3
2048,8649,59755,Matusita K.,1989,,-,-,-,0.0,-,-,-,-,-,-,-,-,-,0.0,-,-,17,0.0,-,-,0.0,0.0,-,-,-,-,-,0.0,-,-,-,0.0,-,-,-,-,-,-,-,-,-,-,0.0,-,-,-,-,-,-,-,-,-,-,-,-,-,-,-,-,-,0.0,-,-,-,-,3,-,0.0,-,-,0.0,-,-,-,-,-,-,-,0.0,-,-,-,-,-,-,-,-,-,-,-,0.0,-,-,-,-,-,-,,-,0.0,-,-,-,-,-,-,-,-,-,-,0.0,-,-,-,-,-,-,-,-,-,-,-,-,-,-,-,-,0.0,-,-,15,0.0,-,-,-,-,0.0,-,-,-,0.0,-,-,-,-,-,-,-,-,-,-,0.0,-,-,-,-,-,-,-,-,-,0.0,-,-,-,-,-,0.0,-,-,-,-,0.0,-,-,-,-,-,-,-,-,-,-,-,0.0,-,-,-,-,-,-,-,-,0.0,-,-,65,0.0,62.8,24.11,0.304
2049,8649,59756,Matusita K.,1989,,-,-,-,0.0,-,-,-,-,-,-,-,-,-,0.0,-,-,12,0.0,-,-,0.0,0.0,-,-,-,-,-,0.0,-,-,-,0.0,-,-,-,-,-,-,-,-,-,-,0.0,-,-,-,-,-,-,-,-,-,-,-,-,-,-,-,-,-,0.0,-,-,-,-,3,-,0.0,-,-,0.0,-,-,-,-,-,-,-,0.0,-,-,-,-,-,-,-,-,-,-,-,0.0,-,-,-,-,-,-,,-,0.0,-,-,-,-,-,-,-,-,-,-,0.0,-,-,-,-,-,-,-,-,-,-,-,-,-,-,-,-,0.0,-,-,20,0.0,-,-,-,-,0.0,-,-,-,0.0,-,-,-,-,-,-,-,-,-,-,0.0,-,-,-,-,-,-,-,-,-,0.0,-,-,-,-,-,0.0,-,-,-,-,0.0,-,-,-,-,-,-,-,-,-,-,-,0.0,-,-,-,-,-,-,-,-,0.0,-,-,65,0.0,61.9,23.57,0.315
2050,8649,59757,Matusita K.,1989,,-,-,-,0.0,-,-,-,-,-,-,-,-,-,0.0,-,-,27,0.0,-,-,0.0,0.0,-,-,-,-,-,0.0,-,-,-,0.0,-,-,-,-,-,-,-,-,-,-,0.0,-,-,-,-,-,-,-,-,-,-,-,-,-,-,-,-,-,0.0,-,-,-,-,3,-,0.0,-,-,0.0,-,-,-,-,-,-,-,0.0,-,-,-,-,-,-,-,-,-,-,-,0.0,-,-,-,-,-,-,,-,0.0,-,-,-,-,-,-,-,-,-,-,0.0,-,-,-,-,-,-,-,-,-,-,-,-,-,-,-,-,0.0,-,-,-,0.0,-,-,-,-,0.0,-,-,-,0.0,-,-,-,-,-,-,-,-,-,-,0.0,-,-,-,-,-,-,-,-,-,0.0,-,-,-,-,-,0.0,-,-,-,-,0.0,-,-,-,-,-,-,-,-,-,-,-,0.0,-,-,-,-,-,-,-,-,0.0,-,-,70,0.0,63.0,24.61,0.281
2051,8649,59758,Matusita K.,1989,,-,-,-,0.0,-,-,-,-,-,-,-,-,-,0.0,-,-,27,0.0,-,-,0.0,0.0,-,-,-,-,-,0.0,-,-,-,0.0,-,-,-,-,-,-,-,-,-,-,0.0,-,-,-,-,-,-,-,-,-,-,-,-,-,-,-,-,-,0.0,-,-,-,-,3,-,0.0,-,-,0.0,-,-,-,-,-,-,-,0.0,-,-,-,-,-,-,-,-,-,-,-,0.0,-,-,-,-,-,-,,-,0.0,-,-,-,-,-,-,-,-,-,-,0.0,-,-,-,-,-,-,-,-,-,-,-,-,-,-,-,-,0.0,-,-,10,0.0,-,-,-,-,0.0,-,-,-,0.0,-,-,-,-,-,-,-,-,-,-,0.0,-,-,-,-,-,-,-,-,-,0.0,-,-,-,-,-,0.0,-,-,-,-,0.0,-,-,-,-,-,-,-,-,-,-,-,0.0,-,-,-,-,-,-,-,-,0.0,-,-,60,0.0,56.6,21.93,0.292
2052,8696,59996,Vaills Y.,1992,,-,-,-,0.0,-,-,-,-,-,-,-,-,-,0.0,-,-,-,0.0,-,-,0.0,0.0,-,-,-,-,-,0.0,-,-,-,0.0,-,-,-,-,-,-,-,-,-,-,0.0,-,-,-,-,-,-,-,-,-,-,-,-,-,-,-,-,-,0.0,-,-,-,-,-,-,0.0,-,-,0.0,-,-,-,-,-,-,-,0.0,-,-,-,-,-,-,-,-,-,-,-,0.0,-,-,-,-,-,-,,-,0.0,-,-,-,-,-,-,-,-,-,-,19.76048,-,-,-,-,-,-,-,-,-,-,-,-,-,-,-,-,0.0,-,-,-,0.0,-,-,-,-,0.0,-,-,-,100.0,-,-,-,-,-,-,-,-,-,-,80.23952,-,-,-,-,-,-,-,-,-,0.0,-,-,-,-,-,0.0,-,-,-,-,0.0,-,-,-,-,-,-,-,-,-,-,-,0.0,-,-,-,-,-,-,-,-,0.0,-,-,-,0.0,65.1,26.54,0.226
2053,8696,59997,Vaills Y.,1992,,-,-,-,0.0,-,-,-,-,-,-,-,-,-,0.0,-,-,-,0.0,-,-,0.0,0.0,-,-,-,-,-,3.529412,-,-,-,0.0,-,-,-,-,-,-,-,-,-,-,0.0,-,-,-,-,-,-,-,-,-,-,-,-,-,-,-,-,-,0.0,-,-,-,-,-,-,0.0,-,-,0.0,-,-,-,-,-,-,-,0.0,-,-,-,-,-,-,-,-,-,-,-,0.0,-,-,-,-,-,-,,-,0.0,-,-,-,-,-,-,-,-,-,-,17.64706,-,-,-,-,-,-,-,-,-,-,-,-,-,-,-,-,0.0,-,-,-,0.0,-,-,-,-,0.0,-,-,-,100.0,-,-,-,-,-,-,-,-,-,-,78.82353,-,-,-,-,-,-,-,-,-,0.0,-,-,-,-,-,0.0,-,-,-,-,0.0,-,-,-,-,-,-,-,-,-,-,-,0.0,-,-,-,-,-,-,-,-,0.0,-,-,-,0.0,69.8,28.6,0.22
2054,8696,59998,Vaills Y.,1992,,-,-,-,0.0,-,-,-,-,-,-,-,-,-,0.0,-,-,-,0.0,-,-,0.0,0.0,-,-,-,-,-,8.045977,-,-,-,0.0,-,-,-,-,-,-,-,-,-,-,0.0,-,-,-,-,-,-,-,-,-,-,-,-,-,-,-,-,-,0.0,-,-,-,-,-,-,0.0,-,-,0.0,-,-,-,-,-,-,-,0.0,-,-,-,-,-,-,-,-,-,-,-,0.0,-,-,-,-,-,-,,-,0.0,-,-,-,-,-,-,-,-,-,-,14.94253,-,-,-,-,-,-,-,-,-,-,-,-,-,-,-,-,0.0,-,-,-,0.0,-,-,-,-,0.0,-,-,-,100.0,-,-,-,-,-,-,-,-,-,-,77.0115,-,-,-,-,-,-,-,-,-,0.0,-,-,-,-,-,0.0,-,-,-,-,0.0,-,-,-,-,-,-,-,-,-,-,-,0.0,-,-,-,-,-,-,-,-,0.0,-,-,-,0.0,74.0,30.1,0.229
2055,8696,59999,Vaills Y.,1992,,-,-,-,0.0,-,-,-,-,-,-,-,-,-,0.0,-,-,-,0.0,-,-,0.0,0.0,-,-,-,-,-,15.46961,-,-,-,0.0,-,-,-,-,-,-,-,-,-,-,0.0,-,-,-,-,-,-,-,-,-,-,-,-,-,-,-,-,-,0.0,-,-,-,-,-,-,0.0,-,-,0.0,-,-,-,-,-,-,-,0.0,-,-,-,-,-,-,-,-,-,-,-,0.0,-,-,-,-,-,-,,-,0.0,-,-,-,-,-,-,-,-,-,-,10.49724,-,-,-,-,-,-,-,-,-,-,-,-,-,-,-,-,0.0,-,-,-,0.0,-,-,-,-,0.0,-,-,-,100.0,-,-,-,-,-,-,-,-,-,-,74.03315,-,-,-,-,-,-,-,-,-,0.0,-,-,-,-,-,0.0,-,-,-,-,0.0,-,-,-,-,-,-,-,-,-,-,-,0.0,-,-,-,-,-,-,-,-,0.0,-,-,-,0.0,79.4,32.51,0.221
2056,8696,60000,Vaills Y.,1992,,-,-,-,0.0,-,-,-,-,-,-,-,-,-,0.0,-,-,-,0.0,-,-,0.0,0.0,-,-,-,-,-,19.94609,-,-,-,0.0,-,-,-,-,-,-,-,-,-,-,0.0,-,-,-,-,-,-,-,-,-,-,-,-,-,-,-,-,-,0.0,-,-,-,-,-,-,0.0,-,-,0.0,-,-,-,-,-,-,-,0.0,-,-,-,-,-,-,-,-,-,-,-,0.0,-,-,-,-,-,-,,-,0.0,-,-,-,-,-,-,-,-,-,-,7.816711,-,-,-,-,-,-,-,-,-,-,-,-,-,-,-,-,0.0,-,-,-,0.0,-,-,-,-,0.0,-,-,-,100.0,-,-,-,-,-,-,-,-,-,-,72.2372,-,-,-,-,-,-,-,-,-,0.0,-,-,-,-,-,0.0,-,-,-,-,0.0,-,-,-,-,-,-,-,-,-,-,-,0.0,-,-,-,-,-,-,-,-,0.0,-,-,-,0.0,82.3,33.75,0.219
2057,8696,80067,Vaills Y.,1992,,-,-,-,0.0,-,-,-,-,-,-,-,-,-,0.0,-,-,-,0.0,-,-,0.0,0.0,-,-,-,-,-,22.34043,-,-,-,0.0,-,-,-,-,-,-,-,-,-,-,0.0,-,-,-,-,-,-,-,-,-,-,-,-,-,-,-,-,-,0.0,-,-,-,-,-,-,0.0,-,-,0.0,-,-,-,-,-,-,-,0.0,-,-,-,-,-,-,-,-,-,-,-,0.0,-,-,-,-,-,-,,-,0.0,-,-,-,-,-,-,-,-,-,-,6.382979,-,-,-,-,-,-,-,-,-,-,-,-,-,-,-,-,0.0,-,-,-,0.0,-,-,-,-,0.0,-,-,-,100.0,-,-,-,-,-,-,-,-,-,-,71.2766,-,-,-,-,-,-,-,-,-,0.0,-,-,-,-,-,0.0,-,-,-,-,0.0,-,-,-,-,-,-,-,-,-,-,-,0.0,-,-,-,-,-,-,-,-,0.0,-,-,-,0.0,83.9,34.44,0.218
2058,8696,80068,Vaills Y.,1992,,-,-,-,0.0,-,-,-,-,-,-,-,-,-,0.0,-,-,-,0.0,-,-,0.0,0.0,-,-,-,-,-,0.0,-,-,-,0.0,-,-,-,-,-,-,-,-,-,-,0.0,-,-,-,-,-,-,-,-,-,-,-,-,-,-,-,-,-,0.0,-,-,-,-,-,-,0.0,-,-,0.0,-,-,-,-,-,-,-,0.0,-,-,-,-,-,-,-,-,-,-,-,0.0,-,-,-,-,-,-,,-,0.0,-,-,-,-,-,-,-,-,-,-,29.03226,-,-,-,-,-,-,-,-,-,-,-,-,-,-,-,-,0.0,-,-,-,0.0,-,-,-,-,0.0,-,-,-,100.0,-,-,-,-,-,-,-,-,-,-,70.96774,-,-,-,-,-,-,-,-,-,0.0,-,-,-,-,-,0.0,-,-,-,-,0.0,-,-,-,-,-,-,-,-,-,-,-,0.0,-,-,-,-,-,-,-,-,0.0,-,-,-,0.0,61.0,24.32,0.254
2059,8696,80069,Vaills Y.,1992,,-,-,-,0.0,-,-,-,-,-,-,-,-,-,0.0,-,-,-,0.0,-,-,0.0,0.0,-,-,-,-,-,5.031446,-,-,-,0.0,-,-,-,-,-,-,-,-,-,-,0.0,-,-,-,-,-,-,-,-,-,-,-,-,-,-,-,-,-,0.0,-,-,-,-,-,-,0.0,-,-,0.0,-,-,-,-,-,-,-,0.0,-,-,-,-,-,-,-,-,-,-,-,0.0,-,-,-,-,-,-,,-,0.0,-,-,-,-,-,-,-,-,-,-,25.78616,-,-,-,-,-,-,-,-,-,-,-,-,-,-,-,-,0.0,-,-,-,0.0,-,-,-,-,0.0,-,-,-,100.0,-,-,-,-,-,-,-,-,-,-,69.18239,-,-,-,-,-,-,-,-,-,0.0,-,-,-,-,-,0.0,-,-,-,-,0.0,-,-,-,-,-,-,-,-,-,-,-,0.0,-,-,-,-,-,-,-,-,0.0,-,-,-,0.0,66.4,26.51,0.252
2060,8696,80070,Vaills Y.,1992,,-,-,-,0.0,-,-,-,-,-,-,-,-,-,0.0,-,-,-,0.0,-,-,0.0,0.0,-,-,-,-,-,10.97561,-,-,-,0.0,-,-,-,-,-,-,-,-,-,-,0.0,-,-,-,-,-,-,-,-,-,-,-,-,-,-,-,-,-,0.0,-,-,-,-,-,-,0.0,-,-,0.0,-,-,-,-,-,-,-,0.0,-,-,-,-,-,-,-,-,-,-,-,0.0,-,-,-,-,-,-,,-,0.0,-,-,-,-,-,-,-,-,-,-,21.95122,-,-,-,-,-,-,-,-,-,-,-,-,-,-,-,-,0.0,-,-,-,0.0,-,-,-,-,0.0,-,-,-,100.0,-,-,-,-,-,-,-,-,-,-,67.07317,-,-,-,-,-,-,-,-,-,0.0,-,-,-,-,-,0.0,-,-,-,-,0.0,-,-,-,-,-,-,-,-,-,-,-,0.0,-,-,-,-,-,-,-,-,0.0,-,-,-,0.0,71.8,28.58,0.256
2061,8696,80071,Vaills Y.,1992,,-,-,-,0.0,-,-,-,-,-,-,-,-,-,0.0,-,-,-,0.0,-,-,0.0,0.0,-,-,-,-,-,17.64706,-,-,-,0.0,-,-,-,-,-,-,-,-,-,-,0.0,-,-,-,-,-,-,-,-,-,-,-,-,-,-,-,-,-,0.0,-,-,-,-,-,-,0.0,-,-,0.0,-,-,-,-,-,-,-,0.0,-,-,-,-,-,-,-,-,-,-,-,0.0,-,-,-,-,-,-,,-,0.0,-,-,-,-,-,-,-,-,-,-,17.64706,-,-,-,-,-,-,-,-,-,-,-,-,-,-,-,-,0.0,-,-,-,0.0,-,-,-,-,0.0,-,-,-,99.99999,-,-,-,-,-,-,-,-,-,-,64.70588,-,-,-,-,-,-,-,-,-,0.0,-,-,-,-,-,0.0,-,-,-,-,0.0,-,-,-,-,-,-,-,-,-,-,-,0.0,-,-,-,-,-,-,-,-,0.0,-,-,-,0.0,76.7,30.53,0.256
2062,8696,80072,Vaills Y.,1992,,-,-,-,0.0,-,-,-,-,-,-,-,-,-,0.0,-,-,-,0.0,-,-,0.0,0.0,-,-,-,-,-,25.8427,-,-,-,0.0,-,-,-,-,-,-,-,-,-,-,0.0,-,-,-,-,-,-,-,-,-,-,-,-,-,-,-,-,-,0.0,-,-,-,-,-,-,0.0,-,-,0.0,-,-,-,-,-,-,-,0.0,-,-,-,-,-,-,-,-,-,-,-,0.0,-,-,-,-,-,-,,-,0.0,-,-,-,-,-,-,-,-,-,-,12.35955,-,-,-,-,-,-,-,-,-,-,-,-,-,-,-,-,0.0,-,-,-,0.0,-,-,-,-,0.0,-,-,-,100.0,-,-,-,-,-,-,-,-,-,-,61.79775,-,-,-,-,-,-,-,-,-,0.0,-,-,-,-,-,0.0,-,-,-,-,0.0,-,-,-,-,-,-,-,-,-,-,-,0.0,-,-,-,-,-,-,-,-,0.0,-,-,-,0.0,82.3,32.63,0.261
2063,8696,80073,Vaills Y.,1992,,-,-,-,0.0,-,-,-,-,-,-,-,-,-,0.0,-,-,-,0.0,-,-,0.0,0.0,-,-,-,-,-,29.67033,-,-,-,0.0,-,-,-,-,-,-,-,-,-,-,0.0,-,-,-,-,-,-,-,-,-,-,-,-,-,-,-,-,-,0.0,-,-,-,-,-,-,0.0,-,-,0.0,-,-,-,-,-,-,-,0.0,-,-,-,-,-,-,-,-,-,-,-,0.0,-,-,-,-,-,-,,-,0.0,-,-,-,-,-,-,-,-,-,-,9.89011,-,-,-,-,-,-,-,-,-,-,-,-,-,-,-,-,0.0,-,-,-,0.0,-,-,-,-,0.0,-,-,-,100.0,-,-,-,-,-,-,-,-,-,-,60.43956,-,-,-,-,-,-,-,-,-,0.0,-,-,-,-,-,0.0,-,-,-,-,0.0,-,-,-,-,-,-,-,-,-,-,-,0.0,-,-,-,-,-,-,-,-,0.0,-,-,-,0.0,84.4,33.35,0.265
2064,8696,80074,Vaills Y.,1992,,-,-,-,0.0,-,-,-,-,-,-,-,-,-,0.0,-,-,-,0.0,-,-,0.0,0.0,-,-,-,-,-,35.10638,-,-,-,0.0,-,-,-,-,-,-,-,-,-,-,0.0,-,-,-,-,-,-,-,-,-,-,-,-,-,-,-,-,-,0.0,-,-,-,-,-,-,0.0,-,-,0.0,-,-,-,-,-,-,-,0.0,-,-,-,-,-,-,-,-,-,-,-,0.0,-,-,-,-,-,-,,-,0.0,-,-,-,-,-,-,-,-,-,-,6.382979,-,-,-,-,-,-,-,-,-,-,-,-,-,-,-,-,0.0,-,-,-,0.0,-,-,-,-,0.0,-,-,-,100.0,-,-,-,-,-,-,-,-,-,-,58.51064,-,-,-,-,-,-,-,-,-,0.0,-,-,-,-,-,0.0,-,-,-,-,0.0,-,-,-,-,-,-,-,-,-,-,-,0.0,-,-,-,-,-,-,-,-,0.0,-,-,-,0.0,88.0,34.7,0.268
2065,8696,80075,Vaills Y.,1992,,-,-,-,0.0,-,-,-,-,-,-,-,-,-,0.0,-,-,-,0.0,-,-,0.0,0.0,-,-,-,-,-,0.0,-,-,-,0.0,-,-,-,-,-,-,-,-,-,-,0.0,-,-,-,-,-,-,-,-,-,-,-,-,-,-,-,-,-,0.0,-,-,-,-,-,-,0.0,-,-,0.0,-,-,-,-,-,-,-,0.0,-,-,-,-,-,-,-,-,-,-,-,0.0,-,-,-,-,-,-,,-,0.0,-,-,-,-,-,-,-,-,-,-,29.03226,-,-,-,-,-,-,-,-,-,-,-,-,-,-,-,-,0.0,-,-,-,0.0,-,-,-,-,0.0,-,-,-,100.0,-,-,-,-,-,-,-,-,-,-,70.96774,-,-,-,-,-,-,-,-,-,0.0,-,-,-,-,-,0.0,-,-,-,-,0.0,-,-,-,-,-,-,-,-,-,-,-,0.0,-,-,-,-,-,-,-,-,0.0,-,-,-,0.0,61.0,24.32,0.254
2066,8696,80082,Vaills Y.,1992,,-,-,-,0.0,-,-,-,-,-,-,-,-,-,0.0,-,-,-,0.0,-,-,0.0,0.0,-,-,-,-,-,0.0,-,-,-,0.0,-,-,-,-,-,-,-,-,-,-,0.0,-,-,-,-,-,-,-,-,-,-,-,-,-,-,-,-,-,0.0,-,-,-,-,-,-,0.0,-,-,0.0,-,-,-,-,-,-,-,0.0,-,-,-,-,-,-,-,-,-,-,-,0.0,-,-,-,-,-,-,,-,0.0,-,-,-,-,-,-,-,-,-,-,19.76048,-,-,-,-,-,-,-,-,-,-,-,-,-,-,-,-,0.0,-,-,-,0.0,-,-,-,-,0.0,-,-,-,100.0,-,-,-,-,-,-,-,-,-,-,80.23952,-,-,-,-,-,-,-,-,-,0.0,-,-,-,-,-,0.0,-,-,-,-,0.0,-,-,-,-,-,-,-,-,-,-,-,0.0,-,-,-,-,-,-,-,-,0.0,-,-,-,0.0,65.1,26.54,0.226
2067,8701,80115,Aleinikov F.K.,1962,,-,-,-,0.0,-,-,-,-,-,-,-,-,-,0.0,-,-,-,0.0,-,-,0.0,0.0,-,-,-,-,-,0.0,-,-,-,0.0,-,-,-,-,-,-,-,-,-,-,0.0,-,-,-,-,-,-,-,-,-,-,-,-,-,-,-,-,-,0.0,-,-,-,-,-,-,0.0,-,-,0.0,-,-,-,-,-,-,-,0.0,-,-,-,-,-,-,-,-,-,-,-,0.0,-,-,-,-,-,-,,-,0.0,-,-,-,-,-,-,-,-,-,-,0.0,-,-,-,-,-,-,-,-,-,-,-,-,-,-,-,-,0.0,-,-,-,0.0,-,-,-,-,0.0,-,-,-,100.0,-,-,-,-,-,-,-,-,-,-,100.0,-,-,-,-,-,-,-,-,-,0.0,-,-,-,-,-,0.0,-,-,-,-,0.0,-,-,-,-,-,-,-,-,-,-,-,0.0,-,-,-,-,-,-,-,-,0.0,-,-,-,0.0,,,0.14
2068,8701,80116,Aleinikov F.K.,1962,,-,-,-,0.0,-,-,-,-,-,-,-,-,-,0.0,-,-,-,0.0,-,-,0.0,0.0,-,-,-,-,-,0.0,-,-,-,0.0,-,-,-,-,-,-,-,-,-,-,0.0,-,-,-,-,-,-,-,-,-,-,-,-,-,-,-,-,-,0.0,-,-,-,-,-,-,0.0,-,-,0.0,-,-,-,-,-,-,-,0.0,-,-,-,-,-,-,-,-,-,-,-,0.0,-,-,-,-,-,-,,-,0.0,-,-,-,-,-,-,-,-,-,-,13.04348,-,-,-,-,-,-,-,-,-,-,-,-,-,-,-,-,0.0,-,-,-,0.0,-,-,-,-,0.0,-,-,-,100.0,-,-,-,-,-,-,-,-,-,-,86.95652,-,-,-,-,-,-,-,-,-,0.0,-,-,-,-,-,0.0,-,-,-,-,0.0,-,-,-,-,-,-,-,-,-,-,-,0.0,-,-,-,-,-,-,-,-,0.0,-,-,-,0.0,,,0.18
2069,8701,80117,Aleinikov F.K.,1962,,-,-,-,0.0,-,-,-,-,-,-,-,-,-,0.0,-,-,-,0.0,-,-,0.0,0.0,-,-,-,-,-,0.0,-,-,-,0.0,-,-,-,-,-,-,-,-,-,-,0.0,-,-,-,-,-,-,-,-,-,-,-,-,-,-,-,-,-,0.0,-,-,-,-,-,-,0.0,-,-,0.0,-,-,-,-,-,-,-,0.0,-,-,-,-,-,-,-,-,-,-,-,0.0,-,-,-,-,-,-,,-,0.0,-,-,-,-,-,-,-,-,-,-,16.66667,-,-,-,-,-,-,-,-,-,-,-,-,-,-,-,-,0.0,-,-,-,0.0,-,-,-,-,0.0,-,-,-,100.0,-,-,-,-,-,-,-,-,-,-,83.33334,-,-,-,-,-,-,-,-,-,0.0,-,-,-,-,-,0.0,-,-,-,-,0.0,-,-,-,-,-,-,-,-,-,-,-,0.0,-,-,-,-,-,-,-,-,0.0,-,-,-,0.0,63.2,25.9,0.22
2070,8701,80118,Aleinikov F.K.,1962,,-,-,-,0.0,-,-,-,-,-,-,-,-,-,0.0,-,-,-,0.0,-,-,0.0,0.0,-,-,-,-,-,0.0,-,-,-,0.0,-,-,-,-,-,-,-,-,-,-,0.0,-,-,-,-,-,-,-,-,-,-,-,-,-,-,-,-,-,0.0,-,-,-,-,-,-,0.0,-,-,0.0,-,-,-,-,-,-,-,0.0,-,-,-,-,-,-,-,-,-,-,-,0.0,-,-,-,-,-,-,,-,0.0,-,-,-,-,-,-,-,-,-,-,28.57143,-,-,-,-,-,-,-,-,-,-,-,-,-,-,-,-,0.0,-,-,-,0.0,-,-,-,-,0.0,-,-,-,100.0,-,-,-,-,-,-,-,-,-,-,71.42857,-,-,-,-,-,-,-,-,-,0.0,-,-,-,-,-,0.0,-,-,-,-,0.0,-,-,-,-,-,-,-,-,-,-,-,0.0,-,-,-,-,-,-,-,-,0.0,-,-,-,0.0,,,0.25
2071,8701,80119,Aleinikov F.K.,1962,,-,-,-,0.0,-,-,-,-,-,-,-,-,-,0.0,-,-,-,0.0,-,-,0.0,0.0,-,-,-,-,-,0.0,-,-,-,0.0,-,-,-,-,-,-,-,-,-,-,0.0,-,-,-,-,-,-,-,-,-,-,-,-,-,-,-,-,-,0.0,-,-,-,-,-,-,0.0,-,-,0.0,-,-,-,-,-,-,-,0.0,-,-,-,-,-,-,-,-,-,-,-,0.0,-,-,-,-,-,-,,-,0.0,-,-,-,-,-,-,-,-,-,-,37.5,-,-,-,-,-,-,-,-,-,-,-,-,-,-,-,-,0.0,-,-,-,0.0,-,-,-,-,0.0,-,-,-,100.0,-,-,-,-,-,-,-,-,-,-,62.5,-,-,-,-,-,-,-,-,-,0.0,-,-,-,-,-,0.0,-,-,-,-,0.0,-,-,-,-,-,-,-,-,-,-,-,0.0,-,-,-,-,-,-,-,-,0.0,-,-,-,0.0,,,0.27
2072,8701,80120,Aleinikov F.K.,1962,,-,-,-,0.0,-,-,-,-,-,-,-,-,-,0.0,-,-,-,0.0,-,-,0.0,0.0,-,-,-,-,-,0.0,-,-,-,0.0,-,-,-,-,-,-,-,-,-,-,0.0,-,-,-,-,-,-,-,-,-,-,-,-,-,-,-,-,-,0.0,-,-,-,-,-,-,0.0,-,-,0.0,-,-,-,-,-,-,-,0.0,-,-,-,-,-,-,-,-,-,-,-,0.0,-,-,-,-,-,-,,-,0.0,-,-,-,-,-,-,-,-,-,-,44.44444,-,-,-,-,-,-,-,-,-,-,-,-,-,-,-,-,0.0,-,-,-,0.0,-,-,-,-,0.0,-,-,-,100.0,-,-,-,-,-,-,-,-,-,-,55.55556,-,-,-,-,-,-,-,-,-,0.0,-,-,-,-,-,0.0,-,-,-,-,0.0,-,-,-,-,-,-,-,-,-,-,-,0.0,-,-,-,-,-,-,-,-,0.0,-,-,-,0.0,,,0.28
2073,8701,80121,Aleinikov F.K.,1962,,-,-,-,0.0,-,-,-,-,-,-,-,-,-,0.0,-,-,-,0.0,-,-,0.0,0.0,-,-,-,-,-,14.28571,-,-,-,0.0,-,-,-,-,-,-,-,-,-,-,0.0,-,-,-,-,-,-,-,-,-,-,-,-,-,-,-,-,-,0.0,-,-,-,-,-,-,0.0,-,-,0.0,-,-,-,-,-,-,-,0.0,-,-,-,-,-,-,-,-,-,-,-,0.0,-,-,-,-,-,-,,-,0.0,-,-,-,-,-,-,-,-,-,-,14.28571,-,-,-,-,-,-,-,-,-,-,-,-,-,-,-,-,0.0,-,-,-,0.0,-,-,-,-,0.0,-,-,-,100.0,-,-,-,-,-,-,-,-,-,-,71.42857,-,-,-,-,-,-,-,-,-,0.0,-,-,-,-,-,0.0,-,-,-,-,0.0,-,-,-,-,-,-,-,-,-,-,-,0.0,-,-,-,-,-,-,-,-,0.0,-,-,-,0.0,,,0.25
2074,8701,80122,Aleinikov F.K.,1962,,-,-,-,0.0,-,-,-,-,-,-,-,-,-,0.0,-,-,-,0.0,-,-,0.0,0.0,-,-,-,-,-,12.5,-,-,-,0.0,-,-,-,-,-,-,-,-,-,-,0.0,-,-,-,-,-,-,-,-,-,-,-,-,-,-,-,-,-,0.0,-,-,-,-,-,-,0.0,-,-,0.0,-,-,-,-,-,-,-,0.0,-,-,-,-,-,-,-,-,-,-,-,0.0,-,-,-,-,-,-,,-,0.0,-,-,-,-,-,-,-,-,-,-,25.0,-,-,-,-,-,-,-,-,-,-,-,-,-,-,-,-,0.0,-,-,-,0.0,-,-,-,-,0.0,-,-,-,100.0,-,-,-,-,-,-,-,-,-,-,62.5,-,-,-,-,-,-,-,-,-,0.0,-,-,-,-,-,0.0,-,-,-,-,0.0,-,-,-,-,-,-,-,-,-,-,-,0.0,-,-,-,-,-,-,-,-,0.0,-,-,-,0.0,,,0.24
2075,8701,80123,Aleinikov F.K.,1962,,-,-,-,0.0,-,-,-,-,-,-,-,-,-,0.0,-,-,-,0.0,-,-,0.0,0.0,-,-,-,-,-,11.11111,-,-,-,0.0,-,-,-,-,-,-,-,-,-,-,0.0,-,-,-,-,-,-,-,-,-,-,-,-,-,-,-,-,-,0.0,-,-,-,-,-,-,0.0,-,-,0.0,-,-,-,-,-,-,-,0.0,-,-,-,-,-,-,-,-,-,-,-,0.0,-,-,-,-,-,-,,-,0.0,-,-,-,-,-,-,-,-,-,-,33.33333,-,-,-,-,-,-,-,-,-,-,-,-,-,-,-,-,0.0,-,-,-,0.0,-,-,-,-,0.0,-,-,-,100.0,-,-,-,-,-,-,-,-,-,-,55.55556,-,-,-,-,-,-,-,-,-,0.0,-,-,-,-,-,0.0,-,-,-,-,0.0,-,-,-,-,-,-,-,-,-,-,-,0.0,-,-,-,-,-,-,-,-,0.0,-,-,-,0.0,,,0.25
2076,8701,80124,Aleinikov F.K.,1962,,-,-,-,0.0,-,-,-,-,-,-,-,-,-,0.0,-,-,-,0.0,-,-,0.0,0.0,-,-,-,-,-,10.0,-,-,-,0.0,-,-,-,-,-,-,-,-,-,-,0.0,-,-,-,-,-,-,-,-,-,-,-,-,-,-,-,-,-,0.0,-,-,-,-,-,-,0.0,-,-,0.0,-,-,-,-,-,-,-,0.0,-,-,-,-,-,-,-,-,-,-,-,0.0,-,-,-,-,-,-,,-,0.0,-,-,-,-,-,-,-,-,-,-,40.0,-,-,-,-,-,-,-,-,-,-,-,-,-,-,-,-,0.0,-,-,-,0.0,-,-,-,-,0.0,-,-,-,100.0,-,-,-,-,-,-,-,-,-,-,50.0,-,-,-,-,-,-,-,-,-,0.0,-,-,-,-,-,0.0,-,-,-,-,0.0,-,-,-,-,-,-,-,-,-,-,-,0.0,-,-,-,-,-,-,-,-,0.0,-,-,-,0.0,,,0.26
2077,8701,80125,Aleinikov F.K.,1962,,-,-,-,0.0,-,-,-,-,-,-,-,-,-,0.0,-,-,-,0.0,-,-,7.692307,0.0,-,-,-,-,-,0.0,-,-,-,0.0,-,-,-,-,-,-,-,-,-,-,0.0,-,-,-,-,-,-,-,-,-,-,-,-,-,-,-,-,-,0.0,-,-,-,-,-,-,0.0,-,-,0.0,-,-,-,-,-,-,-,0.0,-,-,-,-,-,-,-,-,-,-,-,0.0,-,-,-,-,-,-,,-,0.0,-,-,-,-,-,-,-,-,-,-,15.38461,-,-,-,-,-,-,-,-,-,-,-,-,-,-,-,-,0.0,-,-,-,0.0,-,-,-,-,0.0,-,-,-,100.0,-,-,-,-,-,-,-,-,-,-,76.92308,-,-,-,-,-,-,-,-,-,0.0,-,-,-,-,-,0.0,-,-,-,-,0.0,-,-,-,-,-,-,-,-,-,-,-,0.0,-,-,-,-,-,-,-,-,0.0,-,-,-,0.0,70.9,29.05,0.22
2078,8701,80126,Aleinikov F.K.,1962,,-,-,-,0.0,-,-,-,-,-,-,-,-,-,0.0,-,-,-,0.0,-,-,14.28571,0.0,-,-,-,-,-,0.0,-,-,-,0.0,-,-,-,-,-,-,-,-,-,-,0.0,-,-,-,-,-,-,-,-,-,-,-,-,-,-,-,-,-,0.0,-,-,-,-,-,-,0.0,-,-,0.0,-,-,-,-,-,-,-,0.0,-,-,-,-,-,-,-,-,-,-,-,0.0,-,-,-,-,-,-,,-,0.0,-,-,-,-,-,-,-,-,-,-,14.28571,-,-,-,-,-,-,-,-,-,-,-,-,-,-,-,-,0.0,-,-,-,0.0,-,-,-,-,0.0,-,-,-,100.0,-,-,-,-,-,-,-,-,-,-,71.42857,-,-,-,-,-,-,-,-,-,0.0,-,-,-,-,-,0.0,-,-,-,-,0.0,-,-,-,-,-,-,-,-,-,-,-,0.0,-,-,-,-,-,-,-,-,0.0,-,-,-,0.0,74.8,30.4,0.23
2079,8701,80127,Aleinikov F.K.,1962,,-,-,-,0.0,-,-,-,-,-,-,-,-,-,0.0,-,-,-,0.0,-,-,20.0,0.0,-,-,-,-,-,0.0,-,-,-,0.0,-,-,-,-,-,-,-,-,-,-,0.0,-,-,-,-,-,-,-,-,-,-,-,-,-,-,-,-,-,0.0,-,-,-,-,-,-,0.0,-,-,0.0,-,-,-,-,-,-,-,0.0,-,-,-,-,-,-,-,-,-,-,-,0.0,-,-,-,-,-,-,,-,0.0,-,-,-,-,-,-,-,-,-,-,13.33333,-,-,-,-,-,-,-,-,-,-,-,-,-,-,-,-,0.0,-,-,-,0.0,-,-,-,-,0.0,-,-,-,100.0,-,-,-,-,-,-,-,-,-,-,66.66666,-,-,-,-,-,-,-,-,-,0.0,-,-,-,-,-,0.0,-,-,-,-,0.0,-,-,-,-,-,-,-,-,-,-,-,0.0,-,-,-,-,-,-,-,-,0.0,-,-,-,0.0,79.6,32.35,0.23
2080,8701,80128,Aleinikov F.K.,1962,,-,-,-,0.0,-,-,-,-,-,-,-,-,-,0.0,-,-,-,0.0,-,-,25.0,0.0,-,-,-,-,-,0.0,-,-,-,0.0,-,-,-,-,-,-,-,-,-,-,0.0,-,-,-,-,-,-,-,-,-,-,-,-,-,-,-,-,-,0.0,-,-,-,-,-,-,0.0,-,-,0.0,-,-,-,-,-,-,-,0.0,-,-,-,-,-,-,-,-,-,-,-,0.0,-,-,-,-,-,-,,-,0.0,-,-,-,-,-,-,-,-,-,-,12.5,-,-,-,-,-,-,-,-,-,-,-,-,-,-,-,-,0.0,-,-,-,0.0,-,-,-,-,0.0,-,-,-,100.0,-,-,-,-,-,-,-,-,-,-,62.5,-,-,-,-,-,-,-,-,-,0.0,-,-,-,-,-,0.0,-,-,-,-,0.0,-,-,-,-,-,-,-,-,-,-,-,0.0,-,-,-,-,-,-,-,-,0.0,-,-,-,0.0,82.7,33.61,0.23
2081,8701,80129,Aleinikov F.K.,1962,,-,-,-,0.0,-,-,-,-,-,-,-,-,-,0.0,-,-,-,0.0,-,-,29.41176,0.0,-,-,-,-,-,0.0,-,-,-,0.0,-,-,-,-,-,-,-,-,-,-,0.0,-,-,-,-,-,-,-,-,-,-,-,-,-,-,-,-,-,0.0,-,-,-,-,-,-,0.0,-,-,0.0,-,-,-,-,-,-,-,0.0,-,-,-,-,-,-,-,-,-,-,-,0.0,-,-,-,-,-,-,,-,0.0,-,-,-,-,-,-,-,-,-,-,11.76471,-,-,-,-,-,-,-,-,-,-,-,-,-,-,-,-,0.0,-,-,-,0.0,-,-,-,-,0.0,-,-,-,100.0,-,-,-,-,-,-,-,-,-,-,58.82353,-,-,-,-,-,-,-,-,-,0.0,-,-,-,-,-,0.0,-,-,-,-,0.0,-,-,-,-,-,-,-,-,-,-,-,0.0,-,-,-,-,-,-,-,-,0.0,-,-,-,0.0,83.9,33.83,0.24
2082,8701,80130,Aleinikov F.K.,1962,,-,-,-,0.0,-,-,-,-,-,-,-,-,-,0.0,-,-,-,0.0,-,-,0.0,0.0,-,-,-,-,-,7.692307,-,-,-,0.0,-,-,-,-,-,-,-,-,-,-,0.0,-,-,-,-,-,-,-,-,-,-,-,-,-,-,-,-,-,0.0,-,-,-,-,-,-,0.0,-,-,0.0,-,-,-,-,-,-,-,0.0,-,-,-,-,-,-,-,-,-,-,-,0.0,-,-,-,-,-,-,,-,0.0,-,-,-,-,-,-,-,-,-,-,15.38461,-,-,-,-,-,-,-,-,-,-,-,-,-,-,-,-,0.0,-,-,-,0.0,-,-,-,-,0.0,-,-,-,100.0,-,-,-,-,-,-,-,-,-,-,76.92308,-,-,-,-,-,-,-,-,-,0.0,-,-,-,-,-,0.0,-,-,-,-,0.0,-,-,-,-,-,-,-,-,-,-,-,0.0,-,-,-,-,-,-,-,-,0.0,-,-,-,0.0,72.0,29.26,0.23
2083,8701,80131,Aleinikov F.K.,1962,,-,-,-,0.0,-,-,-,-,-,-,-,-,-,0.0,-,-,-,0.0,-,-,0.0,0.0,-,-,-,-,-,14.28571,-,-,-,0.0,-,-,-,-,-,-,-,-,-,-,0.0,-,-,-,-,-,-,-,-,-,-,-,-,-,-,-,-,-,0.0,-,-,-,-,-,-,0.0,-,-,0.0,-,-,-,-,-,-,-,0.0,-,-,-,-,-,-,-,-,-,-,-,0.0,-,-,-,-,-,-,,-,0.0,-,-,-,-,-,-,-,-,-,-,14.28571,-,-,-,-,-,-,-,-,-,-,-,-,-,-,-,-,0.0,-,-,-,0.0,-,-,-,-,0.0,-,-,-,100.0,-,-,-,-,-,-,-,-,-,-,71.42857,-,-,-,-,-,-,-,-,-,0.0,-,-,-,-,-,0.0,-,-,-,-,0.0,-,-,-,-,-,-,-,-,-,-,-,0.0,-,-,-,-,-,-,-,-,0.0,-,-,-,0.0,71.8,28.72,0.25
2084,8701,80132,Aleinikov F.K.,1962,,-,-,-,0.0,-,-,-,-,-,-,-,-,-,0.0,-,-,-,0.0,-,-,0.0,0.0,-,-,-,-,-,20.0,-,-,-,0.0,-,-,-,-,-,-,-,-,-,-,0.0,-,-,-,-,-,-,-,-,-,-,-,-,-,-,-,-,-,0.0,-,-,-,-,-,-,0.0,-,-,0.0,-,-,-,-,-,-,-,0.0,-,-,-,-,-,-,-,-,-,-,-,0.0,-,-,-,-,-,-,,-,0.0,-,-,-,-,-,-,-,-,-,-,13.33333,-,-,-,-,-,-,-,-,-,-,-,-,-,-,-,-,0.0,-,-,-,0.0,-,-,-,-,0.0,-,-,-,100.0,-,-,-,-,-,-,-,-,-,-,66.66666,-,-,-,-,-,-,-,-,-,0.0,-,-,-,-,-,0.0,-,-,-,-,0.0,-,-,-,-,-,-,-,-,-,-,-,0.0,-,-,-,-,-,-,-,-,0.0,-,-,-,0.0,75.3,29.88,0.26
2085,8701,80133,Aleinikov F.K.,1962,,-,-,-,0.0,-,-,-,-,-,-,-,-,-,0.0,-,-,-,0.0,-,-,0.0,0.0,-,-,-,-,-,25.0,-,-,-,0.0,-,-,-,-,-,-,-,-,-,-,0.0,-,-,-,-,-,-,-,-,-,-,-,-,-,-,-,-,-,0.0,-,-,-,-,-,-,0.0,-,-,0.0,-,-,-,-,-,-,-,0.0,-,-,-,-,-,-,-,-,-,-,-,0.0,-,-,-,-,-,-,,-,0.0,-,-,-,-,-,-,-,-,-,-,12.5,-,-,-,-,-,-,-,-,-,-,-,-,-,-,-,-,0.0,-,-,-,0.0,-,-,-,-,0.0,-,-,-,100.0,-,-,-,-,-,-,-,-,-,-,62.5,-,-,-,-,-,-,-,-,-,0.0,-,-,-,-,-,0.0,-,-,-,-,0.0,-,-,-,-,-,-,-,-,-,-,-,0.0,-,-,-,-,-,-,-,-,0.0,-,-,-,0.0,77.9,30.66,0.27
2086,8701,80134,Aleinikov F.K.,1962,,-,-,-,0.0,-,-,-,-,-,-,-,-,-,0.0,-,-,-,0.0,-,-,0.0,0.0,-,-,-,-,-,29.41176,-,-,-,0.0,-,-,-,-,-,-,-,-,-,-,0.0,-,-,-,-,-,-,-,-,-,-,-,-,-,-,-,-,-,0.0,-,-,-,-,-,-,0.0,-,-,0.0,-,-,-,-,-,-,-,0.0,-,-,-,-,-,-,-,-,-,-,-,0.0,-,-,-,-,-,-,,-,0.0,-,-,-,-,-,-,-,-,-,-,11.76471,-,-,-,-,-,-,-,-,-,-,-,-,-,-,-,-,0.0,-,-,-,0.0,-,-,-,-,0.0,-,-,-,100.0,-,-,-,-,-,-,-,-,-,-,58.82353,-,-,-,-,-,-,-,-,-,0.0,-,-,-,-,-,0.0,-,-,-,-,0.0,-,-,-,-,-,-,-,-,-,-,-,0.0,-,-,-,-,-,-,-,-,0.0,-,-,-,0.0,78.3,31.07,0.26
2087,8701,80135,Aleinikov F.K.,1962,,-,-,-,0.0,-,-,-,-,-,-,-,-,-,0.0,-,-,-,0.0,-,-,0.0,0.0,-,-,-,-,-,33.33333,-,-,-,0.0,-,-,-,-,-,-,-,-,-,-,0.0,-,-,-,-,-,-,-,-,-,-,-,-,-,-,-,-,-,0.0,-,-,-,-,-,-,0.0,-,-,0.0,-,-,-,-,-,-,-,0.0,-,-,-,-,-,-,-,-,-,-,-,0.0,-,-,-,-,-,-,,-,0.0,-,-,-,-,-,-,-,-,-,-,11.11111,-,-,-,-,-,-,-,-,-,-,-,-,-,-,-,-,0.0,-,-,-,0.0,-,-,-,-,0.0,-,-,-,100.0,-,-,-,-,-,-,-,-,-,-,55.55556,-,-,-,-,-,-,-,-,-,0.0,-,-,-,-,-,0.0,-,-,-,-,0.0,-,-,-,-,-,-,-,-,-,-,-,0.0,-,-,-,-,-,-,-,-,0.0,-,-,-,0.0,85.5,33.66,0.27
2088,8701,80137,Aleinikov F.K.,1962,,-,-,-,0.0,-,-,-,-,-,-,-,-,-,0.0,-,-,-,0.0,-,-,0.0,0.0,-,-,-,-,-,0.0,-,-,-,0.0,-,-,-,-,-,-,-,-,-,-,0.0,-,-,-,-,-,-,-,-,-,-,-,-,-,-,-,-,-,0.0,-,-,-,-,-,-,0.0,-,-,0.0,-,-,-,-,-,-,-,0.0,-,-,-,-,-,-,-,-,-,-,-,0.0,-,-,-,-,-,-,,-,7.692307,-,-,-,-,-,-,-,-,-,-,15.38461,-,-,-,-,-,-,-,-,-,-,-,-,-,-,-,-,0.0,-,-,-,0.0,-,-,-,-,0.0,-,-,-,100.0,-,-,-,-,-,-,-,-,-,-,76.92308,-,-,-,-,-,-,-,-,-,0.0,-,-,-,-,-,0.0,-,-,-,-,0.0,-,-,-,-,-,-,-,-,-,-,-,0.0,-,-,-,-,-,-,-,-,0.0,-,-,-,0.0,65.8,26.96,0.22
2089,8701,80138,Aleinikov F.K.,1962,,-,-,-,0.0,-,-,-,-,-,-,-,-,-,0.0,-,-,-,0.0,-,-,0.0,0.0,-,-,-,-,-,0.0,-,-,-,0.0,-,-,-,-,-,-,-,-,-,-,0.0,-,-,-,-,-,-,-,-,-,-,-,-,-,-,-,-,-,0.0,-,-,-,-,-,-,0.0,-,-,0.0,-,-,-,-,-,-,-,0.0,-,-,-,-,-,-,-,-,-,-,-,0.0,-,-,-,-,-,-,,-,14.28571,-,-,-,-,-,-,-,-,-,-,14.28571,-,-,-,-,-,-,-,-,-,-,-,-,-,-,-,-,0.0,-,-,-,0.0,-,-,-,-,0.0,-,-,-,100.0,-,-,-,-,-,-,-,-,-,-,71.42857,-,-,-,-,-,-,-,-,-,0.0,-,-,-,-,-,0.0,-,-,-,-,0.0,-,-,-,-,-,-,-,-,-,-,-,0.0,-,-,-,-,-,-,-,-,0.0,-,-,-,0.0,,,0.23
2090,8701,80139,Aleinikov F.K.,1962,,-,-,-,0.0,-,-,-,-,-,-,-,-,-,0.0,-,-,-,0.0,-,-,0.0,0.0,-,-,-,-,-,0.0,-,-,-,0.0,-,-,-,-,-,-,-,-,-,-,0.0,-,-,-,-,-,-,-,-,-,-,-,-,-,-,-,-,-,0.0,-,-,-,-,-,-,0.0,-,-,0.0,-,-,-,-,-,-,-,0.0,-,-,-,-,-,-,-,-,-,-,-,0.0,-,-,-,-,-,-,,-,20.0,-,-,-,-,-,-,-,-,-,-,13.33333,-,-,-,-,-,-,-,-,-,-,-,-,-,-,-,-,0.0,-,-,-,0.0,-,-,-,-,0.0,-,-,-,100.0,-,-,-,-,-,-,-,-,-,-,66.66666,-,-,-,-,-,-,-,-,-,0.0,-,-,-,-,-,0.0,-,-,-,-,0.0,-,-,-,-,-,-,-,-,-,-,-,0.0,-,-,-,-,-,-,-,-,0.0,-,-,-,0.0,76.7,31.17,0.23
2091,8701,80140,Aleinikov F.K.,1962,,-,-,-,0.0,-,-,-,-,-,-,-,-,-,0.0,-,-,-,0.0,-,-,0.0,0.0,-,-,-,-,-,0.0,-,-,-,0.0,-,-,-,-,-,-,-,-,-,-,0.0,-,-,-,-,-,-,-,-,-,-,-,-,-,-,-,-,-,0.0,-,-,-,-,-,-,0.0,-,-,0.0,-,-,-,-,-,-,-,0.0,-,-,-,-,-,-,-,-,-,-,-,0.0,-,-,-,-,-,-,,-,25.0,-,-,-,-,-,-,-,-,-,-,12.5,-,-,-,-,-,-,-,-,-,-,-,-,-,-,-,-,0.0,-,-,-,0.0,-,-,-,-,0.0,-,-,-,100.0,-,-,-,-,-,-,-,-,-,-,62.5,-,-,-,-,-,-,-,-,-,0.0,-,-,-,-,-,0.0,-,-,-,-,0.0,-,-,-,-,-,-,-,-,-,-,-,0.0,-,-,-,-,-,-,-,-,0.0,-,-,-,0.0,74.4,30.0,0.24
