Repository: jacobergzhou/Poisson-Ratio

File: Non_metal_07242019.csv (part 28 of 91)
Index,Code,Glass #,Author,Year,Trademark,glass_comp,Ag2O,AgI,Al,Al2O3,AlF3,AlN,As,As2O3,As2O5,As2S3,As2Se3,AsSe,B,B2O3,BaCl2,BaF2,BaO,BeF2,BeO,Bi2O3,BiCl3,Br,Ca,CaF2,CaO,Cd,CdCl2,CdF2,CdO,Ce2O3,CeF3,CeO2,Cl,Co3O4,CoO,Cr2O3,Cs2O,CsCl,CsF,Cu2O,CuO,Dy2O3,Er,Er2O3,ErF3,Eu,Eu2O3,EuF3,F,Fe,Fe2O3,FeO,Ga,Ga2O3,Ga2S3,Ga2Se3,GaF3,Gd2O3,GdF3,Ge,GeO2,GeS2,GeSe2,H2O,HfF4,HfO2,Hg,Ho2O3,I,InF3,K,K2O,K2S,K2SO4,KBr,KCl,KF,KHF2,La,La2O3,La2S3,LaF3,Li,Li2O,Li2S,Li2SO4,LiBr,LiCl,LiF,LiI,MgF2,MgO,Mn2O3,MnF2,MnO,MnO2,MoO2,MoO3,N,Na,Na2O,Na2S,Na2SO4,NaCl,NaF,NaPO3,Nb2O5,Nd,Nd2O3,NdF3,NH4NO3,NiO,O,OH,P,P2O5,Pb,PbCl2,PbF2,PbO,PdO,Pr2O3,Pr6O11,PrF3,Rb2O,RbF,Rh2O3,RuO2,S,Sb,Sb2O3,Sb2S3,Sc2O3,Se,Si,Si3N4,SiC,SiO2,Sm2O3,Sn,SnO,SnO2,SO2,SO3,Sr,SrCl2,SrF2,SrO,Ta2O3,Ta2O5,Tb2O3,TbF3,Te,TeO2,Th,ThF4,ThO2,TiO2,Tl,Tl2O,Tl2Se,TlSe,Tm2O3,U,U3O8,UO2,V,V2O5,VO6,WO3,Y,Y2O3,Yb2O3,YbF3,YF3,ZnCl2,ZnF2,ZnO,ZnSO4,ZrF4,ZrO2,Young's modulus E (GPa),Shear modulus G (GPa),Poisson's ratio v
# 1894,39791,466039,Azianty S.,2012,nan,(Fe2O3)15.0 (TeO2)80.0 (ZnO)5.0 ,0.0,0,0.0,0.0,0.0,0.0,0.0,0.0,0.0,0,0,0,0.0,0.0,0,0.0,0.0,0.0,0.0,0.0,0.0,0,0.0,0.0,0.0,0.0,0,0,0.0,0.0,0,0.0,0.0,0.0,0.0,0.0,0.0,0,0.0,0.0,0.0,0.0,0.0,0.0,0,0.0,0.0,0,0.0,0.0,15.0,0.0,0.0,0.0,0,0,0,0.0,0,0.0,0.0,0,0,0.0,0,0.0,0.0,0.0,0,0.0,0.0,0.0,0,0,0.0,0.0,0,0.0,0.0,0.0,0,0.0,0.0,0.0,0,0,0,0.0,0.0,0,0.0,0.0,0.0,0,0.0,0.0,0.0,0.0,0.0,0.0,0.0,0.0,0.0,0.0,0.0,0.0,0.0,0.0,0.0,0.0,0.0,0.0,0.0,0.0,0.0,0.0,0.0,0.0,0.0,0.0,0.0,0.0,0.0,0,0.0,0.0,0.0,0.0,0.0,0.0,0.0,0,0.0,0.0,0.0,0.0,0.0,0.0,0.0,0,0.0,0.0,0.0,0.0,0.0,0,0.0,0.0,0.0,0.0,0.0,0,0.0,80.0,0.0,0.0,0,0.0,0.0,0.0,0,0,0,0.0,0.0,0.0,0.0,0.0,0.0,0.0,0.0,0.0,0.0,0.0,0.0,0.0,0.0,5.0,0,0.0,0.0,59.1,23.3,0.271
# 1895,2681,110683,State Optical I,1975,BF11,(Al2O3)2.86124487 (As2O3)0.44149797399999996 (B2O3)6.260503271 (BaO)22.80978533 (Na2O)0.8314800840000001 (NaCl)1.494993139 (PbO)1.09182999 (Sb2O3)0.11689946400000001 (SiO2)52.72669804 (ZnO)11.36506785 ,0.0,0,0.0,2.86124487,0.0,0.0,0.0,0.44149797399999996,0.0,0,0,0,0.0,6.260503271,0,0.0,22.80978533,0.0,0.0,0.0,0.0,0,0.0,0.0,0.0,0.0,0,0,0.0,0.0,0,0.0,0.0,0.0,0.0,0.0,0.0,0,0.0,0.0,0.0,0.0,0.0,0.0,0,0.0,0.0,0,0.0,0.0,0.0,0.0,0.0,0.0,0,0,0,0.0,0,0.0,0.0,0,0,0.0,0,0.0,0.0,0.0,0,0.0,0.0,0.0,0,0,0.0,0.0,0,0.0,0.0,0.0,0,0.0,0.0,0.0,0,0,0,0.0,0.0,0,0.0,0.0,0.0,0,0.0,0.0,0.0,0.0,0.0,0.0,0.8314800840000001,0.0,0.0,1.494993139,0.0,0.0,0.0,0.0,0.0,0.0,0.0,0.0,0.0,0.0,0.0,0.0,0.0,0.0,0.0,1.09182999,0.0,0.0,0.0,0,0.0,0.0,0.0,0.0,0.0,0.0,0.11689946400000001,0,0.0,0.0,0.0,0.0,0.0,52.72669804,0.0,0,0.0,0.0,0.0,0.0,0.0,0,0.0,0.0,0.0,0.0,0.0,0,0.0,0.0,0.0,0.0,0,0.0,0.0,0.0,0,0,0,0.0,0.0,0.0,0.0,0.0,0.0,0.0,0.0,0.0,0.0,0.0,0.0,0.0,0.0,11.36506785,0,0.0,0.0,77.2,30.37,0.270991
# 1896,7820,74108,Osaka A.,1985,nan,(GeO2)85.1 (K2O)14.9 ,0.0,0,0.0,0.0,0.0,0.0,0.0,0.0,0.0,0,0,0,0.0,0.0,0,0.0,0.0,0.0,0.0,0.0,0.0,0,0.0,0.0,0.0,0.0,0,0,0.0,0.0,0,0.0,0.0,0.0,0.0,0.0,0.0,0,0.0,0.0,0.0,0.0,0.0,0.0,0,0.0,0.0,0,0.0,0.0,0.0,0.0,0.0,0.0,0,0,0,0.0,0,0.0,85.1,0,0,0.0,0,0.0,0.0,0.0,0,0.0,0.0,14.9,0,0,0.0,0.0,0,0.0,0.0,0.0,0,0.0,0.0,0.0,0,0,0,0.0,0.0,0,0.0,0.0,0.0,0,0.0,0.0,0.0,0.0,0.0,0.0,0.0,0.0,0.0,0.0,0.0,0.0,0.0,0.0,0.0,0.0,0.0,0.0,0.0,0.0,0.0,0.0,0.0,0.0,0.0,0.0,0.0,0.0,0.0,0,0.0,0.0,0.0,0.0,0.0,0.0,0.0,0,0.0,0.0,0.0,0.0,0.0,0.0,0.0,0,0.0,0.0,0.0,0.0,0.0,0,0.0,0.0,0.0,0.0,0.0,0,0.0,0.0,0.0,0.0,0,0.0,0.0,0.0,0,0,0,0.0,0.0,0.0,0.0,0.0,0.0,0.0,0.0,0.0,0.0,0.0,0.0,0.0,0.0,0.0,0,0.0,0.0,57.8,22.74,0.27088829999999997
# 1897,7358,94022,Keshishyan T.N.,1979,nan,(B2O3)66.0 (Bi2O3)24.0 (La2O3)10.0 ,0.0,0,0.0,0.0,0.0,0.0,0.0,0.0,0.0,0,0,0,0.0,66.0,0,0.0,0.0,0.0,0.0,24.0,0.0,0,0.0,0.0,0.0,0.0,0,0,0.0,0.0,0,0.0,0.0,0.0,0.0,0.0,0.0,0,0.0,0.0,0.0,0.0,0.0,0.0,0,0.0,0.0,0,0.0,0.0,0.0,0.0,0.0,0.0,0,0,0,0.0,0,0.0,0.0,0,0,0.0,0,0.0,0.0,0.0,0,0.0,0.0,0.0,0,0,0.0,0.0,0,0.0,0.0,10.0,0,0.0,0.0,0.0,0,0,0,0.0,0.0,0,0.0,0.0,0.0,0,0.0,0.0,0.0,0.0,0.0,0.0,0.0,0.0,0.0,0.0,0.0,0.0,0.0,0.0,0.0,0.0,0.0,0.0,0.0,0.0,0.0,0.0,0.0,0.0,0.0,0.0,0.0,0.0,0.0,0,0.0,0.0,0.0,0.0,0.0,0.0,0.0,0,0.0,0.0,0.0,0.0,0.0,0.0,0.0,0,0.0,0.0,0.0,0.0,0.0,0,0.0,0.0,0.0,0.0,0.0,0,0.0,0.0,0.0,0.0,0,0.0,0.0,0.0,0,0,0,0.0,0.0,0.0,0.0,0.0,0.0,0.0,0.0,0.0,0.0,0.0,0.0,0.0,0.0,0.0,0,0.0,0.0,91.5,36.0,0.2708333
# 1898,26687,21315,LaCourse W.C.,1996,nan,(Al2O3)2.0 (Na2O)33.3 (SiO2)64.7 ,0.0,0,0.0,2.0,0.0,0.0,0.0,0.0,0.0,0,0,0,0.0,0.0,0,0.0,0.0,0.0,0.0,0.0,0.0,0,0.0,0.0,0.0,0.0,0,0,0.0,0.0,0,0.0,0.0,0.0,0.0,0.0,0.0,0,0.0,0.0,0.0,0.0,0.0,0.0,0,0.0,0.0,0,0.0,0.0,0.0,0.0,0.0,0.0,0,0,0,0.0,0,0.0,0.0,0,0,0.0,0,0.0,0.0,0.0,0,0.0,0.0,0.0,0,0,0.0,0.0,0,0.0,0.0,0.0,0,0.0,0.0,0.0,0,0,0,0.0,0.0,0,0.0,0.0,0.0,0,0.0,0.0,0.0,0.0,0.0,0.0,33.3,0.0,0.0,0.0,0.0,0.0,0.0,0.0,0.0,0.0,0.0,0.0,0.0,0.0,0.0,0.0,0.0,0.0,0.0,0.0,0.0,0.0,0.0,0,0.0,0.0,0.0,0.0,0.0,0.0,0.0,0,0.0,0.0,0.0,0.0,0.0,64.7,0.0,0,0.0,0.0,0.0,0.0,0.0,0,0.0,0.0,0.0,0.0,0.0,0,0.0,0.0,0.0,0.0,0,0.0,0.0,0.0,0,0,0,0.0,0.0,0.0,0.0,0.0,0.0,0.0,0.0,0.0,0.0,0.0,0.0,0.0,0.0,0.0,0,0.0,0.0,61.0,24.0,0.2708333
# 1899,31787,379164,Kodama M.,2006,nan,(B2O3)71.0 (Na2O)29.0 ,0.0,0,0.0,0.0,0.0,0.0,0.0,0.0,0.0,0,0,0,0.0,71.0,0,0.0,0.0,0.0,0.0,0.0,0.0,0,0.0,0.0,0.0,0.0,0,0,0.0,0.0,0,0.0,0.0,0.0,0.0,0.0,0.0,0,0.0,0.0,0.0,0.0,0.0,0.0,0,0.0,0.0,0,0.0,0.0,0.0,0.0,0.0,0.0,0,0,0,0.0,0,0.0,0.0,0,0,0.0,0,0.0,0.0,0.0,0,0.0,0.0,0.0,0,0,0.0,0.0,0,0.0,0.0,0.0,0,0.0,0.0,0.0,0,0,0,0.0,0.0,0,0.0,0.0,0.0,0,0.0,0.0,0.0,0.0,0.0,0.0,29.0,0.0,0.0,0.0,0.0,0.0,0.0,0.0,0.0,0.0,0.0,0.0,0.0,0.0,0.0,0.0,0.0,0.0,0.0,0.0,0.0,0.0,0.0,0,0.0,0.0,0.0,0.0,0.0,0.0,0.0,0,0.0,0.0,0.0,0.0,0.0,0.0,0.0,0,0.0,0.0,0.0,0.0,0.0,0,0.0,0.0,0.0,0.0,0.0,0,0.0,0.0,0.0,0.0,0,0.0,0.0,0.0,0,0,0,0.0,0.0,0.0,0.0,0.0,0.0,0.0,0.0,0.0,0.0,0.0,0.0,0.0,0.0,0.0,0,0.0,0.0,61.0,24.0,0.2708333
# 1901,7802,74023,Takahashi K.,1983,nan,(B2O3)55.0 (Na2O)45.0 ,0.0,0,0.0,0.0,0.0,0.0,0.0,0.0,0.0,0,0,0,0.0,55.0,0,0.0,0.0,0.0,0.0,0.0,0.0,0,0.0,0.0,0.0,0.0,0,0,0.0,0.0,0,0.0,0.0,0.0,0.0,0.0,0.0,0,0.0,0.0,0.0,0.0,0.0,0.0,0,0.0,0.0,0,0.0,0.0,0.0,0.0,0.0,0.0,0,0,0,0.0,0,0.0,0.0,0,0,0.0,0,0.0,0.0,0.0,0,0.0,0.0,0.0,0,0,0.0,0.0,0,0.0,0.0,0.0,0,0.0,0.0,0.0,0,0,0,0.0,0.0,0,0.0,0.0,0.0,0,0.0,0.0,0.0,0.0,0.0,0.0,45.0,0.0,0.0,0.0,0.0,0.0,0.0,0.0,0.0,0.0,0.0,0.0,0.0,0.0,0.0,0.0,0.0,0.0,0.0,0.0,0.0,0.0,0.0,0,0.0,0.0,0.0,0.0,0.0,0.0,0.0,0,0.0,0.0,0.0,0.0,0.0,0.0,0.0,0,0.0,0.0,0.0,0.0,0.0,0,0.0,0.0,0.0,0.0,0.0,0,0.0,0.0,0.0,0.0,0,0.0,0.0,0.0,0,0,0,0.0,0.0,0.0,0.0,0.0,0.0,0.0,0.0,0.0,0.0,0.0,0.0,0.0,0.0,0.0,0,0.0,0.0,59.2,23.3,0.27038629999999997
# 1902,7802,99743,Takahashi K.,1983,nan,(B2O3)77.0 (MgO)5.0 (Na2O)18.0 ,0.0,0,0.0,0.0,0.0,0.0,0.0,0.0,0.0,0,0,0,0.0,77.0,0,0.0,0.0,0.0,0.0,0.0,0.0,0,0.0,0.0,0.0,0.0,0,0,0.0,0.0,0,0.0,0.0,0.0,0.0,0.0,0.0,0,0.0,0.0,0.0,0.0,0.0,0.0,0,0.0,0.0,0,0.0,0.0,0.0,0.0,0.0,0.0,0,0,0,0.0,0,0.0,0.0,0,0,0.0,0,0.0,0.0,0.0,0,0.0,0.0,0.0,0,0,0.0,0.0,0,0.0,0.0,0.0,0,0.0,0.0,0.0,0,0,0,0.0,0.0,0,0.0,5.0,0.0,0,0.0,0.0,0.0,0.0,0.0,0.0,18.0,0.0,0.0,0.0,0.0,0.0,0.0,0.0,0.0,0.0,0.0,0.0,0.0,0.0,0.0,0.0,0.0,0.0,0.0,0.0,0.0,0.0,0.0,0,0.0,0.0,0.0,0.0,0.0,0.0,0.0,0,0.0,0.0,0.0,0.0,0.0,0.0,0.0,0,0.0,0.0,0.0,0.0,0.0,0,0.0,0.0,0.0,0.0,0.0,0,0.0,0.0,0.0,0.0,0,0.0,0.0,0.0,0,0,0,0.0,0.0,0.0,0.0,0.0,0.0,0.0,0.0,0.0,0.0,0.0,0.0,0.0,0.0,0.0,0,0.0,0.0,37.7,14.84,0.2702157
# 1905,1965,110889,Kisin B.I.,1959,TK7,(Al2O3)2.384459858 (As2O3)0.46420016700000005 (B2O3)9.959031585 (BaO)25.70521925 (Sb2O3)0.07723002799999999 (SiO2)53.11220912 (ZnO)8.297649987 ,0.0,0,0.0,2.384459858,0.0,0.0,0.0,0.46420016700000005,0.0,0,0,0,0.0,9.959031585,0,0.0,25.70521925,0.0,0.0,0.0,0.0,0,0.0,0.0,0.0,0.0,0,0,0.0,0.0,0,0.0,0.0,0.0,0.0,0.0,0.0,0,0.0,0.0,0.0,0.0,0.0,0.0,0,0.0,0.0,0,0.0,0.0,0.0,0.0,0.0,0.0,0,0,0,0.0,0,0.0,0.0,0,0,0.0,0,0.0,0.0,0.0,0,0.0,0.0,0.0,0,0,0.0,0.0,0,0.0,0.0,0.0,0,0.0,0.0,0.0,0,0,0,0.0,0.0,0,0.0,0.0,0.0,0,0.0,0.0,0.0,0.0,0.0,0.0,0.0,0.0,0.0,0.0,0.0,0.0,0.0,0.0,0.0,0.0,0.0,0.0,0.0,0.0,0.0,0.0,0.0,0.0,0.0,0.0,0.0,0.0,0.0,0,0.0,0.0,0.0,0.0,0.0,0.0,0.07723002799999999,0,0.0,0.0,0.0,0.0,0.0,53.11220912,0.0,0,0.0,0.0,0.0,0.0,0.0,0,0.0,0.0,0.0,0.0,0.0,0,0.0,0.0,0.0,0.0,0,0.0,0.0,0.0,0,0,0,0.0,0.0,0.0,0.0,0.0,0.0,0.0,0.0,0.0,0.0,0.0,0.0,0.0,0.0,8.297649987,0,0.0,0.0,77.1,30.35,0.27
# 1906,1966,110911,Kisin B.I.,1959,BF13,(Al2O3)2.9258065269999998 (As2O3)0.23560004199999998 (B2O3)9.77504276 (BaO)21.31699384 (PbO)5.450652981 (Sb2O3)0.09594001699999999 (SiO2)52.36531943 (ZnO)7.83464441 ,0.0,0,0.0,2.9258065269999998,0.0,0.0,0.0,0.23560004199999998,0.0,0,0,0,0.0,9.77504276,0,0.0,21.31699384,0.0,0.0,0.0,0.0,0,0.0,0.0,0.0,0.0,0,0,0.0,0.0,0,0.0,0.0,0.0,0.0,0.0,0.0,0,0.0,0.0,0.0,0.0,0.0,0.0,0,0.0,0.0,0,0.0,0.0,0.0,0.0,0.0,0.0,0,0,0,0.0,0,0.0,0.0,0,0,0.0,0,0.0,0.0,0.0,0,0.0,0.0,0.0,0,0,0.0,0.0,0,0.0,0.0,0.0,0,0.0,0.0,0.0,0,0,0,0.0,0.0,0,0.0,0.0,0.0,0,0.0,0.0,0.0,0.0,0.0,0.0,0.0,0.0,0.0,0.0,0.0,0.0,0.0,0.0,0.0,0.0,0.0,0.0,0.0,0.0,0.0,0.0,0.0,0.0,0.0,5.450652981,0.0,0.0,0.0,0,0.0,0.0,0.0,0.0,0.0,0.0,0.09594001699999999,0,0.0,0.0,0.0,0.0,0.0,52.36531943,0.0,0,0.0,0.0,0.0,0.0,0.0,0,0.0,0.0,0.0,0.0,0.0,0,0.0,0.0,0.0,0.0,0,0.0,0.0,0.0,0,0,0,0.0,0.0,0.0,0.0,0.0,0.0,0.0,0.0,0.0,0.0,0.0,0.0,0.0,0.0,7.83464441,0,0.0,0.0,76.2,30.0,0.27
# 1907,3384,3820,Shchavelev O.S.,1973,nan,(K2O)10.9 (SiO2)62.0 (SrO)27.1 ,0.0,0,0.0,0.0,0.0,0.0,0.0,0.0,0.0,0,0,0,0.0,0.0,0,0.0,0.0,0.0,0.0,0.0,0.0,0,0.0,0.0,0.0,0.0,0,0,0.0,0.0,0,0.0,0.0,0.0,0.0,0.0,0.0,0,0.0,0.0,0.0,0.0,0.0,0.0,0,0.0,0.0,0,0.0,0.0,0.0,0.0,0.0,0.0,0,0,0,0.0,0,0.0,0.0,0,0,0.0,0,0.0,0.0,0.0,0,0.0,0.0,10.9,0,0,0.0,0.0,0,0.0,0.0,0.0,0,0.0,0.0,0.0,0,0,0,0.0,0.0,0,0.0,0.0,0.0,0,0.0,0.0,0.0,0.0,0.0,0.0,0.0,0.0,0.0,0.0,0.0,0.0,0.0,0.0,0.0,0.0,0.0,0.0,0.0,0.0,0.0,0.0,0.0,0.0,0.0,0.0,0.0,0.0,0.0,0,0.0,0.0,0.0,0.0,0.0,0.0,0.0,0,0.0,0.0,0.0,0.0,0.0,62.0,0.0,0,0.0,0.0,0.0,0.0,0.0,0,0.0,27.1,0.0,0.0,0.0,0,0.0,0.0,0.0,0.0,0,0.0,0.0,0.0,0,0,0,0.0,0.0,0.0,0.0,0.0,0.0,0.0,0.0,0.0,0.0,0.0,0.0,0.0,0.0,0.0,0,0.0,0.0,67.7,26.68,0.27
# 1908,5149,19204,Nemilov S.V.,1972,nan,(B2O3)75.8 (Na2O)24.2 ,0.0,0,0.0,0.0,0.0,0.0,0.0,0.0,0.0,0,0,0,0.0,75.8,0,0.0,0.0,0.0,0.0,0.0,0.0,0,0.0,0.0,0.0,0.0,0,0,0.0,0.0,0,0.0,0.0,0.0,0.0,0.0,0.0,0,0.0,0.0,0.0,0.0,0.0,0.0,0,0.0,0.0,0,0.0,0.0,0.0,0.0,0.0,0.0,0,0,0,0.0,0,0.0,0.0,0,0,0.0,0,0.0,0.0,0.0,0,0.0,0.0,0.0,0,0,0.0,0.0,0,0.0,0.0,0.0,0,0.0,0.0,0.0,0,0,0,0.0,0.0,0,0.0,0.0,0.0,0,0.0,0.0,0.0,0.0,0.0,0.0,24.2,0.0,0.0,0.0,0.0,0.0,0.0,0.0,0.0,0.0,0.0,0.0,0.0,0.0,0.0,0.0,0.0,0.0,0.0,0.0,0.0,0.0,0.0,0,0.0,0.0,0.0,0.0,0.0,0.0,0.0,0,0.0,0.0,0.0,0.0,0.0,0.0,0.0,0,0.0,0.0,0.0,0.0,0.0,0,0.0,0.0,0.0,0.0,0.0,0,0.0,0.0,0.0,0.0,0,0.0,0.0,0.0,0,0,0,0.0,0.0,0.0,0.0,0.0,0.0,0.0,0.0,0.0,0.0,0.0,0.0,0.0,0.0,0.0,0,0.0,0.0,nan,nan,0.27
# 1909,5686,91369,Hart S.,1983,nan,(La2O3)2.130007881 (PbO)16.32621041 (TeO2)81.54378171 ,0.0,0,0.0,0.0,0.0,0.0,0.0,0.0,0.0,0,0,0,0.0,0.0,0,0.0,0.0,0.0,0.0,0.0,0.0,0,0.0,0.0,0.0,0.0,0,0,0.0,0.0,0,0.0,0.0,0.0,0.0,0.0,0.0,0,0.0,0.0,0.0,0.0,0.0,0.0,0,0.0,0.0,0,0.0,0.0,0.0,0.0,0.0,0.0,0,0,0,0.0,0,0.0,0.0,0,0,0.0,0,0.0,0.0,0.0,0,0.0,0.0,0.0,0,0,0.0,0.0,0,0.0,0.0,2.130007881,0,0.0,0.0,0.0,0,0,0,0.0,0.0,0,0.0,0.0,0.0,0,0.0,0.0,0.0,0.0,0.0,0.0,0.0,0.0,0.0,0.0,0.0,0.0,0.0,0.0,0.0,0.0,0.0,0.0,0.0,0.0,0.0,0.0,0.0,0.0,0.0,16.32621041,0.0,0.0,0.0,0,0.0,0.0,0.0,0.0,0.0,0.0,0.0,0,0.0,0.0,0.0,0.0,0.0,0.0,0.0,0,0.0,0.0,0.0,0.0,0.0,0,0.0,0.0,0.0,0.0,0.0,0,0.0,81.54378171,0.0,0.0,0,0.0,0.0,0.0,0,0,0,0.0,0.0,0.0,0.0,0.0,0.0,0.0,0.0,0.0,0.0,0.0,0.0,0.0,0.0,0.0,0,0.0,0.0,45.7,18.0,0.27
# 1910,5686,114708,Hart S.,1983,nan,(PbO)16.83416 (TeO2)58.856559999999995 (WO3)24.309279999999998 ,0.0,0,0.0,0.0,0.0,0.0,0.0,0.0,0.0,0,0,0,0.0,0.0,0,0.0,0.0,0.0,0.0,0.0,0.0,0,0.0,0.0,0.0,0.0,0,0,0.0,0.0,0,0.0,0.0,0.0,0.0,0.0,0.0,0,0.0,0.0,0.0,0.0,0.0,0.0,0,0.0,0.0,0,0.0,0.0,0.0,0.0,0.0,0.0,0,0,0,0.0,0,0.0,0.0,0,0,0.0,0,0.0,0.0,0.0,0,0.0,0.0,0.0,0,0,0.0,0.0,0,0.0,0.0,0.0,0,0.0,0.0,0.0,0,0,0,0.0,0.0,0,0.0,0.0,0.0,0,0.0,0.0,0.0,0.0,0.0,0.0,0.0,0.0,0.0,0.0,0.0,0.0,0.0,0.0,0.0,0.0,0.0,0.0,0.0,0.0,0.0,0.0,0.0,0.0,0.0,16.83416,0.0,0.0,0.0,0,0.0,0.0,0.0,0.0,0.0,0.0,0.0,0,0.0,0.0,0.0,0.0,0.0,0.0,0.0,0,0.0,0.0,0.0,0.0,0.0,0,0.0,0.0,0.0,0.0,0.0,0,0.0,58.856559999999995,0.0,0.0,0,0.0,0.0,0.0,0,0,0,0.0,0.0,0.0,0.0,0.0,0.0,24.309279999999998,0.0,0.0,0.0,0.0,0.0,0.0,0.0,0.0,0,0.0,0.0,54.1,21.3,0.27
# 1911,5832,92835,Rao K.J.,1986,nan,(Li2O)40.0 (MoO3)40.0 (P2O5)20.0 ,0.0,0,0.0,0.0,0.0,0.0,0.0,0.0,0.0,0,0,0,0.0,0.0,0,0.0,0.0,0.0,0.0,0.0,0.0,0,0.0,0.0,0.0,0.0,0,0,0.0,0.0,0,0.0,0.0,0.0,0.0,0.0,0.0,0,0.0,0.0,0.0,0.0,0.0,0.0,0,0.0,0.0,0,0.0,0.0,0.0,0.0,0.0,0.0,0,0,0,0.0,0,0.0,0.0,0,0,0.0,0,0.0,0.0,0.0,0,0.0,0.0,0.0,0,0,0.0,0.0,0,0.0,0.0,0.0,0,0.0,0.0,40.0,0,0,0,0.0,0.0,0,0.0,0.0,0.0,0,0.0,0.0,0.0,40.0,0.0,0.0,0.0,0.0,0.0,0.0,0.0,0.0,0.0,0.0,0.0,0.0,0.0,0.0,0.0,0.0,0.0,20.0,0.0,0.0,0.0,0.0,0.0,0.0,0.0,0,0.0,0.0,0.0,0.0,0.0,0.0,0.0,0,0.0,0.0,0.0,0.0,0.0,0.0,0.0,0,0.0,0.0,0.0,0.0,0.0,0,0.0,0.0,0.0,0.0,0.0,0,0.0,0.0,0.0,0.0,0,0.0,0.0,0.0,0,0,0,0.0,0.0,0.0,0.0,0.0,0.0,0.0,0.0,0.0,0.0,0.0,0.0,0.0,0.0,0.0,0,0.0,0.0,54.3,21.3,0.27
# 1912,5832,52359,Rao K.J.,1986,nan,(K2O)15.0 (Li2O)5.0 (MoO3)60.0 (P2O5)20.0 ,0.0,0,0.0,0.0,0.0,0.0,0.0,0.0,0.0,0,0,0,0.0,0.0,0,0.0,0.0,0.0,0.0,0.0,0.0,0,0.0,0.0,0.0,0.0,0,0,0.0,0.0,0,0.0,0.0,0.0,0.0,0.0,0.0,0,0.0,0.0,0.0,0.0,0.0,0.0,0,0.0,0.0,0,0.0,0.0,0.0,0.0,0.0,0.0,0,0,0,0.0,0,0.0,0.0,0,0,0.0,0,0.0,0.0,0.0,0,0.0,0.0,15.0,0,0,0.0,0.0,0,0.0,0.0,0.0,0,0.0,0.0,5.0,0,0,0,0.0,0.0,0,0.0,0.0,0.0,0,0.0,0.0,0.0,60.0,0.0,0.0,0.0,0.0,0.0,0.0,0.0,0.0,0.0,0.0,0.0,0.0,0.0,0.0,0.0,0.0,0.0,20.0,0.0,0.0,0.0,0.0,0.0,0.0,0.0,0,0.0,0.0,0.0,0.0,0.0,0.0,0.0,0,0.0,0.0,0.0,0.0,0.0,0.0,0.0,0,0.0,0.0,0.0,0.0,0.0,0,0.0,0.0,0.0,0.0,0.0,0,0.0,0.0,0.0,0.0,0,0.0,0.0,0.0,0,0,0,0.0,0.0,0.0,0.0,0.0,0.0,0.0,0.0,0.0,0.0,0.0,0.0,0.0,0.0,0.0,0,0.0,0.0,41.0,16.2,0.27
# 1913,5832,52376,Rao K.J.,1986,nan,(K2O)15.0 (MoO3)60.0 (Na2O)5.0 (P2O5)20.0 ,0.0,0,0.0,0.0,0.0,0.0,0.0,0.0,0.0,0,0,0,0.0,0.0,0,0.0,0.0,0.0,0.0,0.0,0.0,0,0.0,0.0,0.0,0.0,0,0,0.0,0.0,0,0.0,0.0,0.0,0.0,0.0,0.0,0,0.0,0.0,0.0,0.0,0.0,0.0,0,0.0,0.0,0,0.0,0.0,0.0,0.0,0.0,0.0,0,0,0,0.0,0,0.0,0.0,0,0,0.0,0,0.0,0.0,0.0,0,0.0,0.0,15.0,0,0,0.0,0.0,0,0.0,0.0,0.0,0,0.0,0.0,0.0,0,0,0,0.0,0.0,0,0.0,0.0,0.0,0,0.0,0.0,0.0,60.0,0.0,0.0,5.0,0.0,0.0,0.0,0.0,0.0,0.0,0.0,0.0,0.0,0.0,0.0,0.0,0.0,0.0,20.0,0.0,0.0,0.0,0.0,0.0,0.0,0.0,0,0.0,0.0,0.0,0.0,0.0,0.0,0.0,0,0.0,0.0,0.0,0.0,0.0,0.0,0.0,0,0.0,0.0,0.0,0.0,0.0,0,0.0,0.0,0.0,0.0,0.0,0,0.0,0.0,0.0,0.0,0,0.0,0.0,0.0,0,0,0,0.0,0.0,0.0,0.0,0.0,0.0,0.0,0.0,0.0,0.0,0.0,0.0,0.0,0.0,0.0,0,0.0,0.0,40.0,15.7,0.27
# 1914,5832,147533,Rao K.J.,1986,nan,(K2O)10.0 (MoO3)60.0 (Na2O)10.0 (P2O5)20.0 ,0.0,0,0.0,0.0,0.0,0.0,0.0,0.0,0.0,0,0,0,0.0,0.0,0,0.0,0.0,0.0,0.0,0.0,0.0,0,0.0,0.0,0.0,0.0,0,0,0.0,0.0,0,0.0,0.0,0.0,0.0,0.0,0.0,0,0.0,0.0,0.0,0.0,0.0,0.0,0,0.0,0.0,0,0.0,0.0,0.0,0.0,0.0,0.0,0,0,0,0.0,0,0.0,0.0,0,0,0.0,0,0.0,0.0,0.0,0,0.0,0.0,10.0,0,0,0.0,0.0,0,0.0,0.0,0.0,0,0.0,0.0,0.0,0,0,0,0.0,0.0,0,0.0,0.0,0.0,0,0.0,0.0,0.0,60.0,0.0,0.0,10.0,0.0,0.0,0.0,0.0,0.0,0.0,0.0,0.0,0.0,0.0,0.0,0.0,0.0,0.0,20.0,0.0,0.0,0.0,0.0,0.0,0.0,0.0,0,0.0,0.0,0.0,0.0,0.0,0.0,0.0,0,0.0,0.0,0.0,0.0,0.0,0.0,0.0,0,0.0,0.0,0.0,0.0,0.0,0,0.0,0.0,0.0,0.0,0.0,0,0.0,0.0,0.0,0.0,0,0.0,0.0,0.0,0,0,0,0.0,0.0,0.0,0.0,0.0,0.0,0.0,0.0,0.0,0.0,0.0,0.0,0.0,0.0,0.0,0,0.0,0.0,41.8,16.4,0.27
# 1915,5832,147534,Rao K.J.,1986,nan,(K2O)5.0 (MoO3)60.0 (Na2O)15.0 (P2O5)20.0 ,0.0,0,0.0,0.0,0.0,0.0,0.0,0.0,0.0,0,0,0,0.0,0.0,0,0.0,0.0,0.0,0.0,0.0,0.0,0,0.0,0.0,0.0,0.0,0,0,0.0,0.0,0,0.0,0.0,0.0,0.0,0.0,0.0,0,0.0,0.0,0.0,0.0,0.0,0.0,0,0.0,0.0,0,0.0,0.0,0.0,0.0,0.0,0.0,0,0,0,0.0,0,0.0,0.0,0,0,0.0,0,0.0,0.0,0.0,0,0.0,0.0,5.0,0,0,0.0,0.0,0,0.0,0.0,0.0,0,0.0,0.0,0.0,0,0,0,0.0,0.0,0,0.0,0.0,0.0,0,0.0,0.0,0.0,60.0,0.0,0.0,15.0,0.0,0.0,0.0,0.0,0.0,0.0,0.0,0.0,0.0,0.0,0.0,0.0,0.0,0.0,20.0,0.0,0.0,0.0,0.0,0.0,0.0,0.0,0,0.0,0.0,0.0,0.0,0.0,0.0,0.0,0,0.0,0.0,0.0,0.0,0.0,0.0,0.0,0,0.0,0.0,0.0,0.0,0.0,0,0.0,0.0,0.0,0.0,0.0,0,0.0,0.0,0.0,0.0,0,0.0,0.0,0.0,0,0,0,0.0,0.0,0.0,0.0,0.0,0.0,0.0,0.0,0.0,0.0,0.0,0.0,0.0,0.0,0.0,0,0.0,0.0,43.9,17.3,0.27
# 1916,5832,92846,Rao K.J.,1986,nan,(MoO3)20.0 (Na2O)40.0 (P2O5)40.0 ,0.0,0,0.0,0.0,0.0,0.0,0.0,0.0,0.0,0,0,0,0.0,0.0,0,0.0,0.0,0.0,0.0,0.0,0.0,0,0.0,0.0,0.0,0.0,0,0,0.0,0.0,0,0.0,0.0,0.0,0.0,0.0,0.0,0,0.0,0.0,0.0,0.0,0.0,0.0,0,0.0,0.0,0,0.0,0.0,0.0,0.0,0.0,0.0,0,0,0,0.0,0,0.0,0.0,0,0,0.0,0,0.0,0.0,0.0,0,0.0,0.0,0.0,0,0,0.0,0.0,0,0.0,0.0,0.0,0,0.0,0.0,0.0,0,0,0,0.0,0.0,0,0.0,0.0,0.0,0,0.0,0.0,0.0,20.0,0.0,0.0,40.0,0.0,0.0,0.0,0.0,0.0,0.0,0.0,0.0,0.0,0.0,0.0,0.0,0.0,0.0,40.0,0.0,0.0,0.0,0.0,0.0,0.0,0.0,0,0.0,0.0,0.0,0.0,0.0,0.0,0.0,0,0.0,0.0,0.0,0.0,0.0,0.0,0.0,0,0.0,0.0,0.0,0.0,0.0,0,0.0,0.0,0.0,0.0,0.0,0,0.0,0.0,0.0,0.0,0,0.0,0.0,0.0,0,0,0,0.0,0.0,0.0,0.0,0.0,0.0,0.0,0.0,0.0,0.0,0.0,0.0,0.0,0.0,0.0,0,0.0,0.0,39.6,15.6,0.27
# 1917,5832,52371,Rao K.J.,1986,nan,(K2O)25.0 (Li2O)15.0 (MoO3)20.0 (P2O5)40.0 ,0.0,0,0.0,0.0,0.0,0.0,0.0,0.0,0.0,0,0,0,0.0,0.0,0,0.0,0.0,0.0,0.0,0.0,0.0,0,0.0,0.0,0.0,0.0,0,0,0.0,0.0,0,0.0,0.0,0.0,0.0,0.0,0.0,0,0.0,0.0,0.0,0.0,0.0,0.0,0,0.0,0.0,0,0.0,0.0,0.0,0.0,0.0,0.0,0,0,0,0.0,0,0.0,0.0,0,0,0.0,0,0.0,0.0,0.0,0,0.0,0.0,25.0,0,0,0.0,0.0,0,0.0,0.0,0.0,0,0.0,0.0,15.0,0,0,0,0.0,0.0,0,0.0,0.0,0.0,0,0.0,0.0,0.0,20.0,0.0,0.0,0.0,0.0,0.0,0.0,0.0,0.0,0.0,0.0,0.0,0.0,0.0,0.0,0.0,0.0,0.0,40.0,0.0,0.0,0.0,0.0,0.0,0.0,0.0,0,0.0,0.0,0.0,0.0,0.0,0.0,0.0,0,0.0,0.0,0.0,0.0,0.0,0.0,0.0,0,0.0,0.0,0.0,0.0,0.0,0,0.0,0.0,0.0,0.0,0.0,0,0.0,0.0,0.0,0.0,0,0.0,0.0,0.0,0,0,0,0.0,0.0,0.0,0.0,0.0,0.0,0.0,0.0,0.0,0.0,0.0,0.0,0.0,0.0,0.0,0,0.0,0.0,36.7,14.5,0.27
# 1919,5832,52374,Rao K.J.,1986,nan,(K2O)10.0 (Li2O)30.0 (MoO3)20.0 (P2O5)40.0 ,0.0,0,0.0,0.0,0.0,0.0,0.0,0.0,0.0,0,0,0,0.0,0.0,0,0.0,0.0,0.0,0.0,0.0,0.0,0,0.0,0.0,0.0,0.0,0,0,0.0,0.0,0,0.0,0.0,0.0,0.0,0.0,0.0,0,0.0,0.0,0.0,0.0,0.0,0.0,0,0.0,0.0,0,0.0,0.0,0.0,0.0,0.0,0.0,0,0,0,0.0,0,0.0,0.0,0,0,0.0,0,0.0,0.0,0.0,0,0.0,0.0,10.0,0,0,0.0,0.0,0,0.0,0.0,0.0,0,0.0,0.0,30.0,0,0,0,0.0,0.0,0,0.0,0.0,0.0,0,0.0,0.0,0.0,20.0,0.0,0.0,0.0,0.0,0.0,0.0,0.0,0.0,0.0,0.0,0.0,0.0,0.0,0.0,0.0,0.0,0.0,40.0,0.0,0.0,0.0,0.0,0.0,0.0,0.0,0,0.0,0.0,0.0,0.0,0.0,0.0,0.0,0,0.0,0.0,0.0,0.0,0.0,0.0,0.0,0,0.0,0.0,0.0,0.0,0.0,0,0.0,0.0,0.0,0.0,0.0,0,0.0,0.0,0.0,0.0,0,0.0,0.0,0.0,0,0,0,0.0,0.0,0.0,0.0,0.0,0.0,0.0,0.0,0.0,0.0,0.0,0.0,0.0,0.0,0.0,0,0.0,0.0,46.2,18.2,0.27
# 1920,5833,92859,Damodaran K.V.,1989,nan,(K2O)30.0 (P2O5)40.0 (WO3)30.0 ,0.0,0,0.0,0.0,0.0,0.0,0.0,0.0,0.0,0,0,0,0.0,0.0,0,0.0,0.0,0.0,0.0,0.0,0.0,0,0.0,0.0,0.0,0.0,0,0,0.0,0.0,0,0.0,0.0,0.0,0.0,0.0,0.0,0,0.0,0.0,0.0,0.0,0.0,0.0,0,0.0,0.0,0,0.0,0.0,0.0,0.0,0.0,0.0,0,0,0,0.0,0,0.0,0.0,0,0,0.0,0,0.0,0.0,0.0,0,0.0,0.0,30.0,0,0,0.0,0.0,0,0.0,0.0,0.0,0,0.0,0.0,0.0,0,0,0,0.0,0.0,0,0.0,0.0,0.0,0,0.0,0.0,0.0,0.0,0.0,0.0,0.0,0.0,0.0,0.0,0.0,0.0,0.0,0.0,0.0,0.0,0.0,0.0,0.0,0.0,0.0,40.0,0.0,0.0,0.0,0.0,0.0,0.0,0.0,0,0.0,0.0,0.0,0.0,0.0,0.0,0.0,0,0.0,0.0,0.0,0.0,0.0,0.0,0.0,0,0.0,0.0,0.0,0.0,0.0,0,0.0,0.0,0.0,0.0,0.0,0,0.0,0.0,0.0,0.0,0,0.0,0.0,0.0,0,0,0,0.0,0.0,0.0,0.0,0.0,0.0,30.0,0.0,0.0,0.0,0.0,0.0,0.0,0.0,0.0,0,0.0,0.0,30.9,12.2,0.27
# 1921,5833,92860,Damodaran K.V.,1989,nan,(K2O)40.0 (P2O5)40.0 (WO3)20.0 ,0.0,0,0.0,0.0,0.0,0.0,0.0,0.0,0.0,0,0,0,0.0,0.0,0,0.0,0.0,0.0,0.0,0.0,0.0,0,0.0,0.0,0.0,0.0,0,0,0.0,0.0,0,0.0,0.0,0.0,0.0,0.0,0.0,0,0.0,0.0,0.0,0.0,0.0,0.0,0,0.0,0.0,0,0.0,0.0,0.0,0.0,0.0,0.0,0,0,0,0.0,0,0.0,0.0,0,0,0.0,0,0.0,0.0,0.0,0,0.0,0.0,40.0,0,0,0.0,0.0,0,0.0,0.0,0.0,0,0.0,0.0,0.0,0,0,0,0.0,0.0,0,0.0,0.0,0.0,0,0.0,0.0,0.0,0.0,0.0,0.0,0.0,0.0,0.0,0.0,0.0,0.0,0.0,0.0,0.0,0.0,0.0,0.0,0.0,0.0,0.0,40.0,0.0,0.0,0.0,0.0,0.0,0.0,0.0,0,0.0,0.0,0.0,0.0,0.0,0.0,0.0,0,0.0,0.0,0.0,0.0,0.0,0.0,0.0,0,0.0,0.0,0.0,0.0,0.0,0,0.0,0.0,0.0,0.0,0.0,0,0.0,0.0,0.0,0.0,0,0.0,0.0,0.0,0,0,0,0.0,0.0,0.0,0.0,0.0,0.0,20.0,0.0,0.0,0.0,0.0,0.0,0.0,0.0,0.0,0,0.0,0.0,27.6,10.8,0.27
# 1922,5879,93258,Keshishyan T.N.,1978,nan,(Al2O3)9.1 (P2O5)63.6 (PbO)27.3 ,0.0,0,0.0,9.1,0.0,0.0,0.0,0.0,0.0,0,0,0,0.0,0.0,0,0.0,0.0,0.0,0.0,0.0,0.0,0,0.0,0.0,0.0,0.0,0,0,0.0,0.0,0,0.0,0.0,0.0,0.0,0.0,0.0,0,0.0,0.0,0.0,0.0,0.0,0.0,0,0.0,0.0,0,0.0,0.0,0.0,0.0,0.0,0.0,0,0,0,0.0,0,0.0,0.0,0,0,0.0,0,0.0,0.0,0.0,0,0.0,0.0,0.0,0,0,0.0,0.0,0,0.0,0.0,0.0,0,0.0,0.0,0.0,0,0,0,0.0,0.0,0,0.0,0.0,0.0,0,0.0,0.0,0.0,0.0,0.0,0.0,0.0,0.0,0.0,0.0,0.0,0.0,0.0,0.0,0.0,0.0,0.0,0.0,0.0,0.0,0.0,63.6,0.0,0.0,0.0,27.3,0.0,0.0,0.0,0,0.0,0.0,0.0,0.0,0.0,0.0,0.0,0,0.0,0.0,0.0,0.0,0.0,0.0,0.0,0,0.0,0.0,0.0,0.0,0.0,0,0.0,0.0,0.0,0.0,0.0,0,0.0,0.0,0.0,0.0,0,0.0,0.0,0.0,0,0,0,0.0,0.0,0.0,0.0,0.0,0.0,0.0,0.0,0.0,0.0,0.0,0.0,0.0,0.0,0.0,0,0.0,0.0,58.0,22.83,0.27
# 1923,6172,90299,Nemilov S.V.,1973,nan,(GeO2)62.5 (La2O3)20.0 (Ta2O5)17.5 ,0.0,0,0.0,0.0,0.0,0.0,0.0,0.0,0.0,0,0,0,0.0,0.0,0,0.0,0.0,0.0,0.0,0.0,0.0,0,0.0,0.0,0.0,0.0,0,0,0.0,0.0,0,0.0,0.0,0.0,0.0,0.0,0.0,0,0.0,0.0,0.0,0.0,0.0,0.0,0,0.0,0.0,0,0.0,0.0,0.0,0.0,0.0,0.0,0,0,0,0.0,0,0.0,62.5,0,0,0.0,0,0.0,0.0,0.0,0,0.0,0.0,0.0,0,0,0.0,0.0,0,0.0,0.0,20.0,0,0.0,0.0,0.0,0,0,0,0.0,0.0,0,0.0,0.0,0.0,0,0.0,0.0,0.0,0.0,0.0,0.0,0.0,0.0,0.0,0.0,0.0,0.0,0.0,0.0,0.0,0.0,0.0,0.0,0.0,0.0,0.0,0.0,0.0,0.0,0.0,0.0,0.0,0.0,0.0,0,0.0,0.0,0.0,0.0,0.0,0.0,0.0,0,0.0,0.0,0.0,0.0,0.0,0.0,0.0,0,0.0,0.0,0.0,0.0,0.0,0,0.0,0.0,0.0,17.5,0.0,0,0.0,0.0,0.0,0.0,0,0.0,0.0,0.0,0,0,0,0.0,0.0,0.0,0.0,0.0,0.0,0.0,0.0,0.0,0.0,0.0,0.0,0.0,0.0,0.0,0,0.0,0.0,104.0,40.95,0.27
# 1924,6239,90965,Ashizuka M.,1984,nan,(Al2O3)5.0 (CaO)47.5 (P2O5)47.5 ,0.0,0,0.0,5.0,0.0,0.0,0.0,0.0,0.0,0,0,0,0.0,0.0,0,0.0,0.0,0.0,0.0,0.0,0.0,0,0.0,0.0,47.5,0.0,0,0,0.0,0.0,0,0.0,0.0,0.0,0.0,0.0,0.0,0,0.0,0.0,0.0,0.0,0.0,0.0,0,0.0,0.0,0,0.0,0.0,0.0,0.0,0.0,0.0,0,0,0,0.0,0,0.0,0.0,0,0,0.0,0,0.0,0.0,0.0,0,0.0,0.0,0.0,0,0,0.0,0.0,0,0.0,0.0,0.0,0,0.0,0.0,0.0,0,0,0,0.0,0.0,0,0.0,0.0,0.0,0,0.0,0.0,0.0,0.0,0.0,0.0,0.0,0.0,0.0,0.0,0.0,0.0,0.0,0.0,0.0,0.0,0.0,0.0,0.0,0.0,0.0,47.5,0.0,0.0,0.0,0.0,0.0,0.0,0.0,0,0.0,0.0,0.0,0.0,0.0,0.0,0.0,0,0.0,0.0,0.0,0.0,0.0,0.0,0.0,0,0.0,0.0,0.0,0.0,0.0,0,0.0,0.0,0.0,0.0,0.0,0,0.0,0.0,0.0,0.0,0,0.0,0.0,0.0,0,0,0,0.0,0.0,0.0,0.0,0.0,0.0,0.0,0.0,0.0,0.0,0.0,0.0,0.0,0.0,0.0,0,0.0,0.0,62.2,24.49,0.27
# 1925,6337,72729,Levenberg V.A.,1979,nan,(Gd2O3)25.0 (P2O5)75.0 ,0.0,0,0.0,0.0,0.0,0.0,0.0,0.0,0.0,0,0,0,0.0,0.0,0,0.0,0.0,0.0,0.0,0.0,0.0,0,0.0,0.0,0.0,0.0,0,0,0.0,0.0,0,0.0,0.0,0.0,0.0,0.0,0.0,0,0.0,0.0,0.0,0.0,0.0,0.0,0,0.0,0.0,0,0.0,0.0,0.0,0.0,0.0,0.0,0,0,0,25.0,0,0.0,0.0,0,0,0.0,0,0.0,0.0,0.0,0,0.0,0.0,0.0,0,0,0.0,0.0,0,0.0,0.0,0.0,0,0.0,0.0,0.0,0,0,0,0.0,0.0,0,0.0,0.0,0.0,0,0.0,0.0,0.0,0.0,0.0,0.0,0.0,0.0,0.0,0.0,0.0,0.0,0.0,0.0,0.0,0.0,0.0,0.0,0.0,0.0,0.0,75.0,0.0,0.0,0.0,0.0,0.0,0.0,0.0,0,0.0,0.0,0.0,0.0,0.0,0.0,0.0,0,0.0,0.0,0.0,0.0,0.0,0.0,0.0,0,0.0,0.0,0.0,0.0,0.0,0,0.0,0.0,0.0,0.0,0.0,0,0.0,0.0,0.0,0.0,0,0.0,0.0,0.0,0,0,0,0.0,0.0,0.0,0.0,0.0,0.0,0.0,0.0,0.0,0.0,0.0,0.0,0.0,0.0,0.0,0,0.0,0.0,60.3,23.74,0.27
# 1926,6338,72732,Levenberg V.A.,1979,nan,(Ho2O3)25.0 (P2O5)75.0 ,0.0,0,0.0,0.0,0.0,0.0,0.0,0.0,0.0,0,0,0,0.0,0.0,0,0.0,0.0,0.0,0.0,0.0,0.0,0,0.0,0.0,0.0,0.0,0,0,0.0,0.0,0,0.0,0.0,0.0,0.0,0.0,0.0,0,0.0,0.0,0.0,0.0,0.0,0.0,0,0.0,0.0,0,0.0,0.0,0.0,0.0,0.0,0.0,0,0,0,0.0,0,0.0,0.0,0,0,0.0,0,0.0,0.0,25.0,0,0.0,0.0,0.0,0,0,0.0,0.0,0,0.0,0.0,0.0,0,0.0,0.0,0.0,0,0,0,0.0,0.0,0,0.0,0.0,0.0,0,0.0,0.0,0.0,0.0,0.0,0.0,0.0,0.0,0.0,0.0,0.0,0.0,0.0,0.0,0.0,0.0,0.0,0.0,0.0,0.0,0.0,75.0,0.0,0.0,0.0,0.0,0.0,0.0,0.0,0,0.0,0.0,0.0,0.0,0.0,0.0,0.0,0,0.0,0.0,0.0,0.0,0.0,0.0,0.0,0,0.0,0.0,0.0,0.0,0.0,0,0.0,0.0,0.0,0.0,0.0,0,0.0,0.0,0.0,0.0,0,0.0,0.0,0.0,0,0,0,0.0,0.0,0.0,0.0,0.0,0.0,0.0,0.0,0.0,0.0,0.0,0.0,0.0,0.0,0.0,0,0.0,0.0,62.7,24.68,0.27
# 1927,6554,37746,Komarova N.V.,1991,nan,(P2O5)70.0 (SrO)30.0 ,0.0,0,0.0,0.0,0.0,0.0,0.0,0.0,0.0,0,0,0,0.0,0.0,0,0.0,0.0,0.0,0.0,0.0,0.0,0,0.0,0.0,0.0,0.0,0,0,0.0,0.0,0,0.0,0.0,0.0,0.0,0.0,0.0,0,0.0,0.0,0.0,0.0,0.0,0.0,0,0.0,0.0,0,0.0,0.0,0.0,0.0,0.0,0.0,0,0,0,0.0,0,0.0,0.0,0,0,0.0,0,0.0,0.0,0.0,0,0.0,0.0,0.0,0,0,0.0,0.0,0,0.0,0.0,0.0,0,0.0,0.0,0.0,0,0,0,0.0,0.0,0,0.0,0.0,0.0,0,0.0,0.0,0.0,0.0,0.0,0.0,0.0,0.0,0.0,0.0,0.0,0.0,0.0,0.0,0.0,0.0,0.0,0.0,0.0,0.0,0.0,70.0,0.0,0.0,0.0,0.0,0.0,0.0,0.0,0,0.0,0.0,0.0,0.0,0.0,0.0,0.0,0,0.0,0.0,0.0,0.0,0.0,0.0,0.0,0,0.0,0.0,0.0,0.0,0.0,0,0.0,30.0,0.0,0.0,0.0,0,0.0,0.0,0.0,0.0,0,0.0,0.0,0.0,0,0,0,0.0,0.0,0.0,0.0,0.0,0.0,0.0,0.0,0.0,0.0,0.0,0.0,0.0,0.0,0.0,0,0.0,0.0,40.7,16.03,0.27
# 1928,6554,37752,Komarova N.V.,1991,nan,(P2O5)54.2 (SrO)45.8 ,0.0,0,0.0,0.0,0.0,0.0,0.0,0.0,0.0,0,0,0,0.0,0.0,0,0.0,0.0,0.0,0.0,0.0,0.0,0,0.0,0.0,0.0,0.0,0,0,0.0,0.0,0,0.0,0.0,0.0,0.0,0.0,0.0,0,0.0,0.0,0.0,0.0,0.0,0.0,0,0.0,0.0,0,0.0,0.0,0.0,0.0,0.0,0.0,0,0,0,0.0,0,0.0,0.0,0,0,0.0,0,0.0,0.0,0.0,0,0.0,0.0,0.0,0,0,0.0,0.0,0,0.0,0.0,0.0,0,0.0,0.0,0.0,0,0,0,0.0,0.0,0,0.0,0.0,0.0,0,0.0,0.0,0.0,0.0,0.0,0.0,0.0,0.0,0.0,0.0,0.0,0.0,0.0,0.0,0.0,0.0,0.0,0.0,0.0,0.0,0.0,54.2,0.0,0.0,0.0,0.0,0.0,0.0,0.0,0,0.0,0.0,0.0,0.0,0.0,0.0,0.0,0,0.0,0.0,0.0,0.0,0.0,0.0,0.0,0,0.0,0.0,0.0,0.0,0.0,0,0.0,45.8,0.0,0.0,0.0,0,0.0,0.0,0.0,0.0,0,0.0,0.0,0.0,0,0,0,0.0,0.0,0.0,0.0,0.0,0.0,0.0,0.0,0.0,0.0,0.0,0.0,0.0,0.0,0.0,0,0.0,0.0,46.4,18.29,0.27
# 1929,6928,52766,Kotani K.,1995,nan,(Al2O3)5.922040053 (CaO)17.56672016 (CeO2)0.330000003 (Dy2O3)0.546600005 (Er2O3)0.067130001 (Eu2O3)0.0017690000000000002 (Fe2O3)0.575000005 (Gd2O3)0.135200001 (Ho2O3)0.181200002 (K2O)1.726469016 (La2O3)0.12420000099999999 (MgO)0.212366102 (Na2O)2.636453024 (Nd2O3)0.231300002 (Pr6O11)0.01524 (SiO2)59.37769053 (Sm2O3)0.07140000099999999 (Y2O3)5.031000045 (Yb2O3)0.22900000199999998 (ZnO)5.019222045 ,0.0,0,0.0,5.922040053,0.0,0.0,0.0,0.0,0.0,0,0,0,0.0,0.0,0,0.0,0.0,0.0,0.0,0.0,0.0,0,0.0,0.0,17.56672016,0.0,0,0,0.0,0.0,0,0.330000003,0.0,0.0,0.0,0.0,0.0,0,0.0,0.0,0.0,0.546600005,0.0,0.067130001,0,0.0,0.0017690000000000002,0,0.0,0.0,0.575000005,0.0,0.0,0.0,0,0,0,0.135200001,0,0.0,0.0,0,0,0.0,0,0.0,0.0,0.181200002,0,0.0,0.0,1.726469016,0,0,0.0,0.0,0,0.0,0.0,0.12420000099999999,0,0.0,0.0,0.0,0,0,0,0.0,0.0,0,0.0,0.212366102,0.0,0,0.0,0.0,0.0,0.0,0.0,0.0,2.636453024,0.0,0.0,0.0,0.0,0.0,0.0,0.0,0.231300002,0.0,0.0,0.0,0.0,0.0,0.0,0.0,0.0,0.0,0.0,0.0,0.0,0.0,0.01524,0,0.0,0.0,0.0,0.0,0.0,0.0,0.0,0,0.0,0.0,0.0,0.0,0.0,59.37769053,0.07140000099999999,0,0.0,0.0,0.0,0.0,0.0,0,0.0,0.0,0.0,0.0,0.0,0,0.0,0.0,0.0,0.0,0,0.0,0.0,0.0,0,0,0,0.0,0.0,0.0,0.0,0.0,0.0,0.0,0.0,5.031000045,0.22900000199999998,0.0,0.0,0.0,0.0,5.019222045,0,0.0,0.0,98.1,38.6,0.27
# 1930,7826,98713,Ashizuka M.,1983,nan,(MgO)57.5 (P2O5)42.5 ,0.0,0,0.0,0.0,0.0,0.0,0.0,0.0,0.0,0,0,0,0.0,0.0,0,0.0,0.0,0.0,0.0,0.0,0.0,0,0.0,0.0,0.0,0.0,0,0,0.0,0.0,0,0.0,0.0,0.0,0.0,0.0,0.0,0,0.0,0.0,0.0,0.0,0.0,0.0,0,0.0,0.0,0,0.0,0.0,0.0,0.0,0.0,0.0,0,0,0,0.0,0,0.0,0.0,0,0,0.0,0,0.0,0.0,0.0,0,0.0,0.0,0.0,0,0,0.0,0.0,0,0.0,0.0,0.0,0,0.0,0.0,0.0,0,0,0,0.0,0.0,0,0.0,57.5,0.0,0,0.0,0.0,0.0,0.0,0.0,0.0,0.0,0.0,0.0,0.0,0.0,0.0,0.0,0.0,0.0,0.0,0.0,0.0,0.0,0.0,0.0,42.5,0.0,0.0,0.0,0.0,0.0,0.0,0.0,0,0.0,0.0,0.0,0.0,0.0,0.0,0.0,0,0.0,0.0,0.0,0.0,0.0,0.0,0.0,0,0.0,0.0,0.0,0.0,0.0,0,0.0,0.0,0.0,0.0,0.0,0,0.0,0.0,0.0,0.0,0,0.0,0.0,0.0,0,0,0,0.0,0.0,0.0,0.0,0.0,0.0,0.0,0.0,0.0,0.0,0.0,0.0,0.0,0.0,0.0,0,0.0,0.0,64.8,25.53,0.27
# 1931,7828,74154,Berezina E.E.,1977,nan,(Nd2O3)0.695100278 (P2O5)49.65244986 (ZnO)49.65244986 ,0.0,0,0.0,0.0,0.0,0.0,0.0,0.0,0.0,0,0,0,0.0,0.0,0,0.0,0.0,0.0,0.0,0.0,0.0,0,0.0,0.0,0.0,0.0,0,0,0.0,0.0,0,0.0,0.0,0.0,0.0,0.0,0.0,0,0.0,0.0,0.0,0.0,0.0,0.0,0,0.0,0.0,0,0.0,0.0,0.0,0.0,0.0,0.0,0,0,0,0.0,0,0.0,0.0,0,0,0.0,0,0.0,0.0,0.0,0,0.0,0.0,0.0,0,0,0.0,0.0,0,0.0,0.0,0.0,0,0.0,0.0,0.0,0,0,0,0.0,0.0,0,0.0,0.0,0.0,0,0.0,0.0,0.0,0.0,0.0,0.0,0.0,0.0,0.0,0.0,0.0,0.0,0.0,0.0,0.695100278,0.0,0.0,0.0,0.0,0.0,0.0,49.65244986,0.0,0.0,0.0,0.0,0.0,0.0,0.0,0,0.0,0.0,0.0,0.0,0.0,0.0,0.0,0,0.0,0.0,0.0,0.0,0.0,0.0,0.0,0,0.0,0.0,0.0,0.0,0.0,0,0.0,0.0,0.0,0.0,0.0,0,0.0,0.0,0.0,0.0,0,0.0,0.0,0.0,0,0,0,0.0,0.0,0.0,0.0,0.0,0.0,0.0,0.0,0.0,0.0,0.0,0.0,0.0,0.0,49.65244986,0,0.0,0.0,42.1,16.57,0.27
# 1932,7857,74385,Patel N.D.,1983,nan,(H2O)15.2 (P2O5)84.8 ,0.0,0,0.0,0.0,0.0,0.0,0.0,0.0,0.0,0,0,0,0.0,0.0,0,0.0,0.0,0.0,0.0,0.0,0.0,0,0.0,0.0,0.0,0.0,0,0,0.0,0.0,0,0.0,0.0,0.0,0.0,0.0,0.0,0,0.0,0.0,0.0,0.0,0.0,0.0,0,0.0,0.0,0,0.0,0.0,0.0,0.0,0.0,0.0,0,0,0,0.0,0,0.0,0.0,0,0,15.2,0,0.0,0.0,0.0,0,0.0,0.0,0.0,0,0,0.0,0.0,0,0.0,0.0,0.0,0,0.0,0.0,0.0,0,0,0,0.0,0.0,0,0.0,0.0,0.0,0,0.0,0.0,0.0,0.0,0.0,0.0,0.0,0.0,0.0,0.0,0.0,0.0,0.0,0.0,0.0,0.0,0.0,0.0,0.0,0.0,0.0,84.8,0.0,0.0,0.0,0.0,0.0,0.0,0.0,0,0.0,0.0,0.0,0.0,0.0,0.0,0.0,0,0.0,0.0,0.0,0.0,0.0,0.0,0.0,0,0.0,0.0,0.0,0.0,0.0,0,0.0,0.0,0.0,0.0,0.0,0,0.0,0.0,0.0,0.0,0,0.0,0.0,0.0,0,0,0,0.0,0.0,0.0,0.0,0.0,0.0,0.0,0.0,0.0,0.0,0.0,0.0,0.0,0.0,0.0,0,0.0,0.0,25.1,9.7,0.27
# 1933,7858,74386,Patel N.D.,1983,nan,(H2O)11.8 (P2O5)88.2 ,0.0,0,0.0,0.0,0.0,0.0,0.0,0.0,0.0,0,0,0,0.0,0.0,0,0.0,0.0,0.0,0.0,0.0,0.0,0,0.0,0.0,0.0,0.0,0,0,0.0,0.0,0,0.0,0.0,0.0,0.0,0.0,0.0,0,0.0,0.0,0.0,0.0,0.0,0.0,0,0.0,0.0,0,0.0,0.0,0.0,0.0,0.0,0.0,0,0,0,0.0,0,0.0,0.0,0,0,11.8,0,0.0,0.0,0.0,0,0.0,0.0,0.0,0,0,0.0,0.0,0,0.0,0.0,0.0,0,0.0,0.0,0.0,0,0,0,0.0,0.0,0,0.0,0.0,0.0,0,0.0,0.0,0.0,0.0,0.0,0.0,0.0,0.0,0.0,0.0,0.0,0.0,0.0,0.0,0.0,0.0,0.0,0.0,0.0,0.0,0.0,88.2,0.0,0.0,0.0,0.0,0.0,0.0,0.0,0,0.0,0.0,0.0,0.0,0.0,0.0,0.0,0,0.0,0.0,0.0,0.0,0.0,0.0,0.0,0,0.0,0.0,0.0,0.0,0.0,0,0.0,0.0,0.0,0.0,0.0,0,0.0,0.0,0.0,0.0,0,0.0,0.0,0.0,0,0,0,0.0,0.0,0.0,0.0,0.0,0.0,0.0,0.0,0.0,0.0,0.0,0.0,0.0,0.0,0.0,0,0.0,0.0,25.9,10.2,0.27
# 1934,8381,59090,Delben A.,1993,nan,(AlF3)5.0 (BaF2)11.5 (LaF3)3.3 (NaF)23.2 (ZrF4)57.0 ,0.0,0,0.0,0.0,5.0,0.0,0.0,0.0,0.0,0,0,0,0.0,0.0,0,11.5,0.0,0.0,0.0,0.0,0.0,0,0.0,0.0,0.0,0.0,0,0,0.0,0.0,0,0.0,0.0,0.0,0.0,0.0,0.0,0,0.0,0.0,0.0,0.0,0.0,0.0,0,0.0,0.0,0,0.0,0.0,0.0,0.0,0.0,0.0,0,0,0,0.0,0,0.0,0.0,0,0,0.0,0,0.0,0.0,0.0,0,0.0,0.0,0.0,0,0,0.0,0.0,0,0.0,0.0,0.0,0,3.3,0.0,0.0,0,0,0,0.0,0.0,0,0.0,0.0,0.0,0,0.0,0.0,0.0,0.0,0.0,0.0,0.0,0.0,0.0,0.0,23.2,0.0,0.0,0.0,0.0,0.0,0.0,0.0,0.0,0.0,0.0,0.0,0.0,0.0,0.0,0.0,0.0,0.0,0.0,0,0.0,0.0,0.0,0.0,0.0,0.0,0.0,0,0.0,0.0,0.0,0.0,0.0,0.0,0.0,0,0.0,0.0,0.0,0.0,0.0,0,0.0,0.0,0.0,0.0,0.0,0,0.0,0.0,0.0,0.0,0,0.0,0.0,0.0,0,0,0,0.0,0.0,0.0,0.0,0.0,0.0,0.0,0.0,0.0,0.0,0.0,0.0,0.0,0.0,0.0,0,57.0,0.0,55.0,21.7,0.27
# 1935,8573,59484,Homeny J.,1987,nan,(Al2O3)14.917312099999998 (MgO)22.64251283 (SiC)5.067993918 (SiO2)57.37218115 ,0.0,0,0.0,14.917312099999998,0.0,0.0,0.0,0.0,0.0,0,0,0,0.0,0.0,0,0.0,0.0,0.0,0.0,0.0,0.0,0,0.0,0.0,0.0,0.0,0,0,0.0,0.0,0,0.0,0.0,0.0,0.0,0.0,0.0,0,0.0,0.0,0.0,0.0,0.0,0.0,0,0.0,0.0,0,0.0,0.0,0.0,0.0,0.0,0.0,0,0,0,0.0,0,0.0,0.0,0,0,0.0,0,0.0,0.0,0.0,0,0.0,0.0,0.0,0,0,0.0,0.0,0,0.0,0.0,0.0,0,0.0,0.0,0.0,0,0,0,0.0,0.0,0,0.0,22.64251283,0.0,0,0.0,0.0,0.0,0.0,0.0,0.0,0.0,0.0,0.0,0.0,0.0,0.0,0.0,0.0,0.0,0.0,0.0,0.0,0.0,0.0,0.0,0.0,0.0,0.0,0.0,0.0,0.0,0.0,0.0,0,0.0,0.0,0.0,0.0,0.0,0.0,0.0,0,0.0,0.0,0.0,0.0,5.067993918,57.37218115,0.0,0,0.0,0.0,0.0,0.0,0.0,0,0.0,0.0,0.0,0.0,0.0,0,0.0,0.0,0.0,0.0,0,0.0,0.0,0.0,0,0,0,0.0,0.0,0.0,0.0,0.0,0.0,0.0,0.0,0.0,0.0,0.0,0.0,0.0,0.0,0.0,0,0.0,0.0,104.0,41.12,0.27
# 1936,8573,59485,Homeny J.,1987,nan,(Al2O3)14.79267142 (MgO)22.45333287 (SiC)7.538021106 (SiO2)55.2159746 ,0.0,0,0.0,14.79267142,0.0,0.0,0.0,0.0,0.0,0,0,0,0.0,0.0,0,0.0,0.0,0.0,0.0,0.0,0.0,0,0.0,0.0,0.0,0.0,0,0,0.0,0.0,0,0.0,0.0,0.0,0.0,0.0,0.0,0,0.0,0.0,0.0,0.0,0.0,0.0,0,0.0,0.0,0,0.0,0.0,0.0,0.0,0.0,0.0,0,0,0,0.0,0,0.0,0.0,0,0,0.0,0,0.0,0.0,0.0,0,0.0,0.0,0.0,0,0,0.0,0.0,0,0.0,0.0,0.0,0,0.0,0.0,0.0,0,0,0,0.0,0.0,0,0.0,22.45333287,0.0,0,0.0,0.0,0.0,0.0,0.0,0.0,0.0,0.0,0.0,0.0,0.0,0.0,0.0,0.0,0.0,0.0,0.0,0.0,0.0,0.0,0.0,0.0,0.0,0.0,0.0,0.0,0.0,0.0,0.0,0,0.0,0.0,0.0,0.0,0.0,0.0,0.0,0,0.0,0.0,0.0,0.0,7.538021106,55.2159746,0.0,0,0.0,0.0,0.0,0.0,0.0,0,0.0,0.0,0.0,0.0,0.0,0,0.0,0.0,0.0,0.0,0,0.0,0.0,0.0,0,0,0,0.0,0.0,0.0,0.0,0.0,0.0,0.0,0.0,0.0,0.0,0.0,0.0,0.0,0.0,0.0,0,0.0,0.0,109.0,43.12,0.27
# 1937,8573,59486,Homeny J.,1987,nan,(Al2O3)14.66996746 (MgO)22.26707543 (SiC)9.967971093 (SiO2)53.09498602 ,0.0,0,0.0,14.66996746,0.0,0.0,0.0,0.0,0.0,0,0,0,0.0,0.0,0,0.0,0.0,0.0,0.0,0.0,0.0,0,0.0,0.0,0.0,0.0,0,0,0.0,0.0,0,0.0,0.0,0.0,0.0,0.0,0.0,0,0.0,0.0,0.0,0.0,0.0,0.0,0,0.0,0.0,0,0.0,0.0,0.0,0.0,0.0,0.0,0,0,0,0.0,0,0.0,0.0,0,0,0.0,0,0.0,0.0,0.0,0,0.0,0.0,0.0,0,0,0.0,0.0,0,0.0,0.0,0.0,0,0.0,0.0,0.0,0,0,0,0.0,0.0,0,0.0,22.26707543,0.0,0,0.0,0.0,0.0,0.0,0.0,0.0,0.0,0.0,0.0,0.0,0.0,0.0,0.0,0.0,0.0,0.0,0.0,0.0,0.0,0.0,0.0,0.0,0.0,0.0,0.0,0.0,0.0,0.0,0.0,0,0.0,0.0,0.0,0.0,0.0,0.0,0.0,0,0.0,0.0,0.0,0.0,9.967971093,53.09498602,0.0,0,0.0,0.0,0.0,0.0,0.0,0,0.0,0.0,0.0,0.0,0.0,0,0.0,0.0,0.0,0.0,0,0.0,0.0,0.0,0,0,0,0.0,0.0,0.0,0.0,0.0,0.0,0.0,0.0,0.0,0.0,0.0,0.0,0.0,0.0,0.0,0,0.0,0.0,98.1,38.85,0.27
# 1938,8631,67555,Boudot J.E.,1982,nan,(Al2O3)20.30350873 (CaO)21.34921124 (F)8.752021005 (GeO2)36.00287641 (K2O)13.59238262 ,0.0,0,0.0,20.30350873,0.0,0.0,0.0,0.0,0.0,0,0,0,0.0,0.0,0,0.0,0.0,0.0,0.0,0.0,0.0,0,0.0,0.0,21.34921124,0.0,0,0,0.0,0.0,0,0.0,0.0,0.0,0.0,0.0,0.0,0,0.0,0.0,0.0,0.0,0.0,0.0,0,0.0,0.0,0,8.752021005,0.0,0.0,0.0,0.0,0.0,0,0,0,0.0,0,0.0,36.00287641,0,0,0.0,0,0.0,0.0,0.0,0,0.0,0.0,13.59238262,0,0,0.0,0.0,0,0.0,0.0,0.0,0,0.0,0.0,0.0,0,0,0,0.0,0.0,0,0.0,0.0,0.0,0,0.0,0.0,0.0,0.0,0.0,0.0,0.0,0.0,0.0,0.0,0.0,0.0,0.0,0.0,0.0,0.0,0.0,0.0,0.0,0.0,0.0,0.0,0.0,0.0,0.0,0.0,0.0,0.0,0.0,0,0.0,0.0,0.0,0.0,0.0,0.0,0.0,0,0.0,0.0,0.0,0.0,0.0,0.0,0.0,0,0.0,0.0,0.0,0.0,0.0,0,0.0,0.0,0.0,0.0,0.0,0,0.0,0.0,0.0,0.0,0,0.0,0.0,0.0,0,0,0,0.0,0.0,0.0,0.0,0.0,0.0,0.0,0.0,0.0,0.0,0.0,0.0,0.0,0.0,0.0,0,0.0,0.0,75.4,29.78,0.27
# 1939,8701,80119,Aleinikov F.K.,1962,nan,(Na2O)37.5 (SiO2)62.5 ,0.0,0,0.0,0.0,0.0,0.0,0.0,0.0,0.0,0,0,0,0.0,0.0,0,0.0,0.0,0.0,0.0,0.0,0.0,0,0.0,0.0,0.0,0.0,0,0,0.0,0.0,0,0.0,0.0,0.0,0.0,0.0,0.0,0,0.0,0.0,0.0,0.0,0.0,0.0,0,0.0,0.0,0,0.0,0.0,0.0,0.0,0.0,0.0,0,0,0,0.0,0,0.0,0.0,0,0,0.0,0,0.0,0.0,0.0,0,0.0,0.0,0.0,0,0,0.0,0.0,0,0.0,0.0,0.0,0,0.0,0.0,0.0,0,0,0,0.0,0.0,0,0.0,0.0,0.0,0,0.0,0.0,0.0,0.0,0.0,0.0,37.5,0.0,0.0,0.0,0.0,0.0,0.0,0.0,0.0,0.0,0.0,0.0,0.0,0.0,0.0,0.0,0.0,0.0,0.0,0.0,0.0,0.0,0.0,0,0.0,0.0,0.0,0.0,0.0,0.0,0.0,0,0.0,0.0,0.0,0.0,0.0,62.5,0.0,0,0.0,0.0,0.0,0.0,0.0,0,0.0,0.0,0.0,0.0,0.0,0,0.0,0.0,0.0,0.0,0,0.0,0.0,0.0,0,0,0,0.0,0.0,0.0,0.0,0.0,0.0,0.0,0.0,0.0,0.0,0.0,0.0,0.0,0.0,0.0,0,0.0,0.0,nan,nan,0.27
# 1940,8701,80133,Aleinikov F.K.,1962,nan,(CaO)25.0 (Na2O)12.5 (SiO2)62.5 ,0.0,0,0.0,0.0,0.0,0.0,0.0,0.0,0.0,0,0,0,0.0,0.0,0,0.0,0.0,0.0,0.0,0.0,0.0,0,0.0,0.0,25.0,0.0,0,0,0.0,0.0,0,0.0,0.0,0.0,0.0,0.0,0.0,0,0.0,0.0,0.0,0.0,0.0,0.0,0,0.0,0.0,0,0.0,0.0,0.0,0.0,0.0,0.0,0,0,0,0.0,0,0.0,0.0,0,0,0.0,0,0.0,0.0,0.0,0,0.0,0.0,0.0,0,0,0.0,0.0,0,0.0,0.0,0.0,0,0.0,0.0,0.0,0,0,0,0.0,0.0,0,0.0,0.0,0.0,0,0.0,0.0,0.0,0.0,0.0,0.0,12.5,0.0,0.0,0.0,0.0,0.0,0.0,0.0,0.0,0.0,0.0,0.0,0.0,0.0,0.0,0.0,0.0,0.0,0.0,0.0,0.0,0.0,0.0,0,0.0,0.0,0.0,0.0,0.0,0.0,0.0,0,0.0,0.0,0.0,0.0,0.0,62.5,0.0,0,0.0,0.0,0.0,0.0,0.0,0,0.0,0.0,0.0,0.0,0.0,0,0.0,0.0,0.0,0.0,0,0.0,0.0,0.0,0,0,0,0.0,0.0,0.0,0.0,0.0,0.0,0.0,0.0,0.0,0.0,0.0,0.0,0.0,0.0,0.0,0,0.0,0.0,77.9,30.66,0.27
# 1941,8701,80135,Aleinikov F.K.,1962,nan,(CaO)33.33333 (Na2O)11.11111 (SiO2)55.55556 ,0.0,0,0.0,0.0,0.0,0.0,0.0,0.0,0.0,0,0,0,0.0,0.0,0,0.0,0.0,0.0,0.0,0.0,0.0,0,0.0,0.0,33.33333,0.0,0,0,0.0,0.0,0,0.0,0.0,0.0,0.0,0.0,0.0,0,0.0,0.0,0.0,0.0,0.0,0.0,0,0.0,0.0,0,0.0,0.0,0.0,0.0,0.0,0.0,0,0,0,0.0,0,0.0,0.0,0,0,0.0,0,0.0,0.0,0.0,0,0.0,0.0,0.0,0,0,0.0,0.0,0,0.0,0.0,0.0,0,0.0,0.0,0.0,0,0,0,0.0,0.0,0,0.0,0.0,0.0,0,0.0,0.0,0.0,0.0,0.0,0.0,11.11111,0.0,0.0,0.0,0.0,0.0,0.0,0.0,0.0,0.0,0.0,0.0,0.0,0.0,0.0,0.0,0.0,0.0,0.0,0.0,0.0,0.0,0.0,0,0.0,0.0,0.0,0.0,0.0,0.0,0.0,0,0.0,0.0,0.0,0.0,0.0,55.55556,0.0,0,0.0,0.0,0.0,0.0,0.0,0,0.0,0.0,0.0,0.0,0.0,0,0.0,0.0,0.0,0.0,0,0.0,0.0,0.0,0,0,0,0.0,0.0,0.0,0.0,0.0,0.0,0.0,0.0,0.0,0.0,0.0,0.0,0.0,0.0,0.0,0,0.0,0.0,85.5,33.66,0.27
# 1942,8701,80145,Aleinikov F.K.,1962,nan,(Na2O)13.33333133 (SiO2)66.66666667 (SrO)20.000002 ,0.0,0,0.0,0.0,0.0,0.0,0.0,0.0,0.0,0,0,0,0.0,0.0,0,0.0,0.0,0.0,0.0,0.0,0.0,0,0.0,0.0,0.0,0.0,0,0,0.0,0.0,0,0.0,0.0,0.0,0.0,0.0,0.0,0,0.0,0.0,0.0,0.0,0.0,0.0,0,0.0,0.0,0,0.0,0.0,0.0,0.0,0.0,0.0,0,0,0,0.0,0,0.0,0.0,0,0,0.0,0,0.0,0.0,0.0,0,0.0,0.0,0.0,0,0,0.0,0.0,0,0.0,0.0,0.0,0,0.0,0.0,0.0,0,0,0,0.0,0.0,0,0.0,0.0,0.0,0,0.0,0.0,0.0,0.0,0.0,0.0,13.33333133,0.0,0.0,0.0,0.0,0.0,0.0,0.0,0.0,0.0,0.0,0.0,0.0,0.0,0.0,0.0,0.0,0.0,0.0,0.0,0.0,0.0,0.0,0,0.0,0.0,0.0,0.0,0.0,0.0,0.0,0,0.0,0.0,0.0,0.0,0.0,66.66666667,0.0,0,0.0,0.0,0.0,0.0,0.0,0,0.0,20.000002,0.0,0.0,0.0,0,0.0,0.0,0.0,0.0,0,0.0,0.0,0.0,0,0,0,0.0,0.0,0.0,0.0,0.0,0.0,0.0,0.0,0.0,0.0,0.0,0.0,0.0,0.0,0.0,0,0.0,0.0,71.5,28.14,0.27
# 1943,8701,80146,Aleinikov F.K.,1962,nan,(Na2O)12.5 (SiO2)62.5 (SrO)25.0 ,0.0,0,0.0,0.0,0.0,0.0,0.0,0.0,0.0,0,0,0,0.0,0.0,0,0.0,0.0,0.0,0.0,0.0,0.0,0,0.0,0.0,0.0,0.0,0,0,0.0,0.0,0,0.0,0.0,0.0,0.0,0.0,0.0,0,0.0,0.0,0.0,0.0,0.0,0.0,0,0.0,0.0,0,0.0,0.0,0.0,0.0,0.0,0.0,0,0,0,0.0,0,0.0,0.0,0,0,0.0,0,0.0,0.0,0.0,0,0.0,0.0,0.0,0,0,0.0,0.0,0,0.0,0.0,0.0,0,0.0,0.0,0.0,0,0,0,0.0,0.0,0,0.0,0.0,0.0,0,0.0,0.0,0.0,0.0,0.0,0.0,12.5,0.0,0.0,0.0,0.0,0.0,0.0,0.0,0.0,0.0,0.0,0.0,0.0,0.0,0.0,0.0,0.0,0.0,0.0,0.0,0.0,0.0,0.0,0,0.0,0.0,0.0,0.0,0.0,0.0,0.0,0,0.0,0.0,0.0,0.0,0.0,62.5,0.0,0,0.0,0.0,0.0,0.0,0.0,0,0.0,25.0,0.0,0.0,0.0,0,0.0,0.0,0.0,0.0,0,0.0,0.0,0.0,0,0,0,0.0,0.0,0.0,0.0,0.0,0.0,0.0,0.0,0.0,0.0,0.0,0.0,0.0,0.0,0.0,0,0.0,0.0,72.7,28.62,0.27
# 1944,8701,80151,Aleinikov F.K.,1962,nan,(Na2O)13.33333133 (SiO2)66.66666667 (ZnO)20.000002 ,0.0,0,0.0,0.0,0.0,0.0,0.0,0.0,0.0,0,0,0,0.0,0.0,0,0.0,0.0,0.0,0.0,0.0,0.0,0,0.0,0.0,0.0,0.0,0,0,0.0,0.0,0,0.0,0.0,0.0,0.0,0.0,0.0,0,0.0,0.0,0.0,0.0,0.0,0.0,0,0.0,0.0,0,0.0,0.0,0.0,0.0,0.0,0.0,0,0,0,0.0,0,0.0,0.0,0,0,0.0,0,0.0,0.0,0.0,0,0.0,0.0,0.0,0,0,0.0,0.0,0,0.0,0.0,0.0,0,0.0,0.0,0.0,0,0,0,0.0,0.0,0,0.0,0.0,0.0,0,0.0,0.0,0.0,0.0,0.0,0.0,13.33333133,0.0,0.0,0.0,0.0,0.0,0.0,0.0,0.0,0.0,0.0,0.0,0.0,0.0,0.0,0.0,0.0,0.0,0.0,0.0,0.0,0.0,0.0,0,0.0,0.0,0.0,0.0,0.0,0.0,0.0,0,0.0,0.0,0.0,0.0,0.0,66.66666667,0.0,0,0.0,0.0,0.0,0.0,0.0,0,0.0,0.0,0.0,0.0,0.0,0,0.0,0.0,0.0,0.0,0,0.0,0.0,0.0,0,0,0,0.0,0.0,0.0,0.0,0.0,0.0,0.0,0.0,0.0,0.0,0.0,0.0,0.0,0.0,20.000002,0,0.0,0.0,70.1,27.59,0.27
# 1945,8701,80152,Aleinikov F.K.,1962,nan,(Na2O)12.5 (SiO2)62.5 (ZnO)25.0 ,0.0,0,0.0,0.0,0.0,0.0,0.0,0.0,0.0,0,0,0,0.0,0.0,0,0.0,0.0,0.0,0.0,0.0,0.0,0,0.0,0.0,0.0,0.0,0,0,0.0,0.0,0,0.0,0.0,0.0,0.0,0.0,0.0,0,0.0,0.0,0.0,0.0,0.0,0.0,0,0.0,0.0,0,0.0,0.0,0.0,0.0,0.0,0.0,0,0,0,0.0,0,0.0,0.0,0,0,0.0,0,0.0,0.0,0.0,0,0.0,0.0,0.0,0,0,0.0,0.0,0,0.0,0.0,0.0,0,0.0,0.0,0.0,0,0,0,0.0,0.0,0,0.0,0.0,0.0,0,0.0,0.0,0.0,0.0,0.0,0.0,12.5,0.0,0.0,0.0,0.0,0.0,0.0,0.0,0.0,0.0,0.0,0.0,0.0,0.0,0.0,0.0,0.0,0.0,0.0,0.0,0.0,0.0,0.0,0,0.0,0.0,0.0,0.0,0.0,0.0,0.0,0,0.0,0.0,0.0,0.0,0.0,62.5,0.0,0,0.0,0.0,0.0,0.0,0.0,0,0.0,0.0,0.0,0.0,0.0,0,0.0,0.0,0.0,0.0,0,0.0,0.0,0.0,0,0,0,0.0,0.0,0.0,0.0,0.0,0.0,0.0,0.0,0.0,0.0,0.0,0.0,0.0,0.0,25.0,0,0.0,0.0,71.1,27.99,0.27
# 1946,8702,80175,Aleinikov F.K.,1962,nan,(K2O)14.28571143 (SiO2)71.42857714 (ZnO)14.28571143 ,0.0,0,0.0,0.0,0.0,0.0,0.0,0.0,0.0,0,0,0,0.0,0.0,0,0.0,0.0,0.0,0.0,0.0,0.0,0,0.0,0.0,0.0,0.0,0,0,0.0,0.0,0,0.0,0.0,0.0,0.0,0.0,0.0,0,0.0,0.0,0.0,0.0,0.0,0.0,0,0.0,0.0,0,0.0,0.0,0.0,0.0,0.0,0.0,0,0,0,0.0,0,0.0,0.0,0,0,0.0,0,0.0,0.0,0.0,0,0.0,0.0,14.28571143,0,0,0.0,0.0,0,0.0,0.0,0.0,0,0.0,0.0,0.0,0,0,0,0.0,0.0,0,0.0,0.0,0.0,0,0.0,0.0,0.0,0.0,0.0,0.0,0.0,0.0,0.0,0.0,0.0,0.0,0.0,0.0,0.0,0.0,0.0,0.0,0.0,0.0,0.0,0.0,0.0,0.0,0.0,0.0,0.0,0.0,0.0,0,0.0,0.0,0.0,0.0,0.0,0.0,0.0,0,0.0,0.0,0.0,0.0,0.0,71.42857714,0.0,0,0.0,0.0,0.0,0.0,0.0,0,0.0,0.0,0.0,0.0,0.0,0,0.0,0.0,0.0,0.0,0,0.0,0.0,0.0,0,0,0,0.0,0.0,0.0,0.0,0.0,0.0,0.0,0.0,0.0,0.0,0.0,0.0,0.0,0.0,14.28571143,0,0.0,0.0,nan,nan,0.27
# 1947,9898,41099,Coenen M.,1961,nan,(B2O3)60.00000179999999 (Na2O)33.333331 (SiO2)6.666667200000001 ,0.0,0,0.0,0.0,0.0,0.0,0.0,0.0,0.0,0,0,0,0.0,60.00000179999999,0,0.0,0.0,0.0,0.0,0.0,0.0,0,0.0,0.0,0.0,0.0,0,0,0.0,0.0,0,0.0,0.0,0.0,0.0,0.0,0.0,0,0.0,0.0,0.0,0.0,0.0,0.0,0,0.0,0.0,0,0.0,0.0,0.0,0.0,0.0,0.0,0,0,0,0.0,0,0.0,0.0,0,0,0.0,0,0.0,0.0,0.0,0,0.0,0.0,0.0,0,0,0.0,0.0,0,0.0,0.0,0.0,0,0.0,0.0,0.0,0,0,0,0.0,0.0,0,0.0,0.0,0.0,0,0.0,0.0,0.0,0.0,0.0,0.0,33.333331,0.0,0.0,0.0,0.0,0.0,0.0,0.0,0.0,0.0,0.0,0.0,0.0,0.0,0.0,0.0,0.0,0.0,0.0,0.0,0.0,0.0,0.0,0,0.0,0.0,0.0,0.0,0.0,0.0,0.0,0,0.0,0.0,0.0,0.0,0.0,6.666667200000001,0.0,0,0.0,0.0,0.0,0.0,0.0,0,0.0,0.0,0.0,0.0,0.0,0,0.0,0.0,0.0,0.0,0,0.0,0.0,0.0,0,0,0,0.0,0.0,0.0,0.0,0.0,0.0,0.0,0.0,0.0,0.0,0.0,0.0,0.0,0.0,0.0,0,0.0,0.0,71.0,28.0,0.27
# 1948,9898,41100,Coenen M.,1961,nan,(B2O3)53.33334 (Na2O)33.33333 (SiO2)13.333329999999998 ,0.0,0,0.0,0.0,0.0,0.0,0.0,0.0,0.0,0,0,0,0.0,53.33334,0,0.0,0.0,0.0,0.0,0.0,0.0,0,0.0,0.0,0.0,0.0,0,0,0.0,0.0,0,0.0,0.0,0.0,0.0,0.0,0.0,0,0.0,0.0,0.0,0.0,0.0,0.0,0,0.0,0.0,0,0.0,0.0,0.0,0.0,0.0,0.0,0,0,0,0.0,0,0.0,0.0,0,0,0.0,0,0.0,0.0,0.0,0,0.0,0.0,0.0,0,0,0.0,0.0,0,0.0,0.0,0.0,0,0.0,0.0,0.0,0,0,0,0.0,0.0,0,0.0,0.0,0.0,0,0.0,0.0,0.0,0.0,0.0,0.0,33.33333,0.0,0.0,0.0,0.0,0.0,0.0,0.0,0.0,0.0,0.0,0.0,0.0,0.0,0.0,0.0,0.0,0.0,0.0,0.0,0.0,0.0,0.0,0,0.0,0.0,0.0,0.0,0.0,0.0,0.0,0,0.0,0.0,0.0,0.0,0.0,13.333329999999998,0.0,0,0.0,0.0,0.0,0.0,0.0,0,0.0,0.0,0.0,0.0,0.0,0,0.0,0.0,0.0,0.0,0,0.0,0.0,0.0,0,0,0,0.0,0.0,0.0,0.0,0.0,0.0,0.0,0.0,0.0,0.0,0.0,0.0,0.0,0.0,0.0,0,0.0,0.0,101.0,41.0,0.27
