Repository: jacobergzhou/Poisson-Ratio

File: Poisson_data_cleaned_06212019.csv (part 28 of 58)
,Code,Glass #,Author,Year,Trademark,Ag2O,AgI,Al,Al2O3,AlF3,AlN,As,As2O3,As2O5,As2S3,As2Se3,AsSe,B,B2O3,BaCl2,BaF2,BaO,BeF2,BeO,Bi2O3,BiCl3,Br,Ca,CaF2,CaO,Cd,CdCl2,CdF2,CdO,Ce2O3,CeF3,CeO2,Cl,Co3O4,CoO,Cr2O3,Cs2O,CsCl,CsF,Cu2O,CuO,Dy2O3,Er,Er2O3,ErF3,Eu,Eu2O3,EuF3,F,Fe,Fe2O3,FeO,Ga,Ga2O3,Ga2S3,Ga2Se3,GaF3,Gd2O3,GdF3,Ge,GeO2,GeS2,GeSe2,H2O,HfF4,HfO2,Hg,Ho2O3,I,InF3,K,K2O,K2S,K2SO4,KBr,KCl,KF,KHF2,La,La2O3,La2S3,LaF3,Li,Li2O,Li2S,Li2SO4,LiBr,LiCl,LiF,LiI,MgF2,MgO,Mn2O3,MnF2,MnO,MnO2,MoO2,MoO3,N,Na,Na2O,Na2S,Na2SO4,NaCl,NaF,NaPO3,Nb2O5,Nd,Nd2O3,NdF3,NH4NO3,NiO,O,OH,P,P2O5,Pb,PbCl2,PbF2,PbO,PdO,Pr2O3,Pr6O11,PrF3,Rb2O,RbF,Rh2O3,RuO2,S,Sb,Sb2O3,Sb2S3,Sc2O3,Se,Si,Si3N4,SiC,SiO2,Sm2O3,Sn,SnO,SnO2,SO2,SO3,Sr,SrCl2,SrF2,SrO,Ta2O3,Ta2O5,Tb2O3,TbF3,Te,TeO2,Th,ThF4,ThO2,TiO2,Tl,Tl2O,Tl2Se,TlSe,Tm2O3,U,U3O8,UO2,V,V2O5,VO6,WO3,Y,Y2O3,Yb2O3,YbF3,YF3,ZnCl2,ZnF2,ZnO,ZnSO4,ZrF4,ZrO2,Young's modulus E (GPa),Shear modulus G (GPa),Poisson's ratio v
# 2530,2416,33044,Ashizuka M.,1985,,0,0,0,13.8,0,0,0,0,0,0,0,0,0,0,0,0,0,0,0,0,0,0,0,0,31,0,0,0,0,0,0,0,0,0,0,0,0,0,0,0,0,0,0,0,0,0,0,0,0,0,0,0,0,0,0,0,0,0,0,0,0,0,0,0,0,0,0,0,0,0,0,0,0,0,0,0,0,0,0,0,0,0,0,0,0,0,0,0,0,0,0,0,0,0,0,0,0,0,0,0,0,0,0,0,0,0,0,0,0,0,0,0,0,0,0,10.4,0,0,0,0,0,0,0,0,0,0,0,0,0,0,0,0,0,0,0,0,0,44.8,0,0,0,0,0,0,0,0,0,0,0,0,0,0,0,0,0,0,0,0,0,0,0,0,0,0,0,0,0,0,0,0,0,0,0,0,0,0,0,0,0,0,0,79.9,31.74,0.259
# 2531,3856,12425,Maynell C.A.,1973,,0,0,0,0,0,0,0,0,0,0,0,0,0,27.46999,0,0,0,0,0,0,0,0,0,0,0,0,0,0,0,0,0,0,0,0,0,0,0,0,0,0,0,0,0,0,0,0,0,0,0,0,0,0,0,0,0,0,0,0,0,0,0,0,0,0,0,0,0,0,0,0,0,0,0,0,0,0,0,0,0,0,0,0,0,0,0,0,0,0,0,0,0,0,0,0,0,0,0,0,0,0,0,0,0,0,0,0,0,0,0,0,0,0,0,0,0,0,0,0,0,0,0,0,0,0,0,0,0,0,0,0,0,0,0,0,0,0,0,72.53001,0,0,0,0,0,0,0,0,0,0,0,0,0,0,0,0,0,0,0,0,0,0,0,0,0,0,0,0,0,0,0,0,0,0,0,0,0,0,0,0,0,0,0,34.3,13.63,0.259
# 2532,3856,10793,Maynell C.A.,1973,,0,0,0,0,0,0,0,0,0,0,0,0,0,100,0,0,0,0,0,0,0,0,0,0,0,0,0,0,0,0,0,0,0,0,0,0,0,0,0,0,0,0,0,0,0,0,0,0,0,0,0,0,0,0,0,0,0,0,0,0,0,0,0,0,0,0,0,0,0,0,0,0,0,0,0,0,0,0,0,0,0,0,0,0,0,0,0,0,0,0,0,0,0,0,0,0,0,0,0,0,0,0,0,0,0,0,0,0,0,0,0,0,0,0,0,0,0,0,0,0,0,0,0,0,0,0,0,0,0,0,0,0,0,0,0,0,0,0,0,0,0,0,0,0,0,0,0,0,0,0,0,0,0,0,0,0,0,0,0,0,0,0,0,0,0,0,0,0,0,0,0,0,0,0,0,0,0,0,0,0,0,17.4,6.9,0.259
# 2533,3863,12538,Manghnani M.H.,1972,,0,0,0,0,0,0,0,0,0,0,0,0,0,0,0,0,0,0,0,0,0,0,0,0,0,0,0,0,0,0,0,0,0,0,0,0,0,0,0,0,0,0,0,0,0,0,0,0,0,0,0,0,0,0,0,0,0,0,0,0,0,0,0,0,0,0,0,0,0,0,0,0,0,0,0,0,0,0,0,0,0,0,0,0,0,0,0,0,0,0,0,0,0,0,0,0,0,0,0,0,27.5,0,0,0,0,0,0,0,0,0,0,0,0,0,0,0,0,0,0,0,0,0,0,0,0,0,0,0,0,0,0,0,0,0,0,0,0,47.5,0,0,0,0,0,0,0,0,0,0,0,0,0,0,0,0,0,0,0,25,0,0,0,0,0,0,0,0,0,0,0,0,0,0,0,0,0,0,0,0,0,0,0,78.9,31.26,0.259
# 2534,3865,12555,Johnston R.A.,1975,,0,0,0,0,0,0,0,0,0,0,0,0,0,0,0,0,0,0,0,0,0,0,0,0,0,0,0,0,0,0,0,0,0,0,0,0,0,0,0,0,0,0,0,0,0,0,0,0,0,0,0,0,0,0,0,0,0,0,0,0,0,0,0,0,0,0,0,0,0,0,0,0,0,0,0,0,0,0,0,0,0,0,0,0,0,0,0,0,0,0,0,0,0,0,0,0,0,0,0,0,30,0,0,0,0,0,0,0,0,0,0,0,0,0,0,0,0,0,0,0,0,0,0,0,0,0,0,0,0,0,0,0,0,0,0,0,0,45,0,0,0,0,0,0,0,0,0,0,0,0,0,0,0,0,0,0,0,25,0,0,0,0,0,0,0,0,0,0,0,0,0,0,0,0,0,0,0,0,0,0,0,78.2,31.06,0.259
# 2535,4550,14126,Higazy A.A.,1987,,0,0,0,0,0,0,0,0,0,0,0,0,0,0,0,0,0,0,0,0,0,0,0,0,19.71026118,0,0,0,0,0,0,0,0,0,0,0,0,0,0,0,0,0,0,0,0,0,0,0,0,0,0,0,0,0,0,0,0,0,0,0,0,0,0,0,0,0,0,0,0,0,0,0,0,0,0,0,0,0,0,0,0,0,0,0,0,0,0,0,0,0,0,0,0,0,0,0,0,0,0,0,14.78269089,0,0,0,0,0,0,0,0,0,0,0,0,0,0,0,0,0,0,0,0,0,0,0,0,0,0,0,0,0,0,0,0,0,0,0,0,64.05834384,0,0,0,0,0,0,0,0,0,0,0,0,0,0,0,0,0,0,0,1.448704087,0,0,0,0,0,0,0,0,0,0,0,0,0,0,0,0,0,0,0,0,0,0,0,81.6,32.4,0.259
# 2536,5879,93263,Keshishyan T.N.,1978,,0,0,0,9.1,0,0,0,0,0,0,0,0,0,0,0,0,0,0,0,0,0,0,0,0,0,0,0,0,0,0,0,0,0,0,0,0,0,0,0,0,0,0,0,0,0,0,0,0,0,0,0,0,0,0,0,0,0,0,0,0,0,0,0,0,0,0,0,0,0,0,0,0,0,0,0,0,0,0,0,0,0,0,0,31.8,0,0,0,0,0,0,0,0,0,0,0,0,0,0,0,0,0,0,0,0,0,0,0,0,0,0,0,0,0,0,0,59.1,0,0,0,0,0,0,0,0,0,0,0,0,0,0,0,0,0,0,0,0,0,0,0,0,0,0,0,0,0,0,0,0,0,0,0,0,0,0,0,0,0,0,0,0,0,0,0,0,0,0,0,0,0,0,0,0,0,0,0,0,0,0,0,0,0,,,0.259
# 2537,6239,90960,Ashizuka M.,1984,,0,0,0,5,0,0,0,0,0,0,0,0,0,0,0,0,0,0,0,0,0,0,0,0,0,0,0,0,0,0,0,0,0,0,0,0,0,0,0,0,0,0,0,0,0,0,0,0,0,0,0,0,0,0,0,0,0,0,0,0,0,0,0,0,0,0,0,0,0,0,0,0,0,0,0,0,0,0,0,0,0,0,0,0,0,0,0,0,0,0,0,50,0,0,0,0,0,0,0,0,0,0,0,0,0,0,0,0,0,0,0,0,0,0,0,45,0,0,0,0,0,0,0,0,0,0,0,0,0,0,0,0,0,0,0,0,0,0,0,0,0,0,0,0,0,0,0,0,0,0,0,0,0,0,0,0,0,0,0,0,0,0,0,0,0,0,0,0,0,0,0,0,0,0,0,0,0,0,0,0,0,64.8,25.75,0.259
# 2538,16682,145604,Livshits V.Ya.,1995,,0,0,0,0,0,0,0,0,0,0,0,0,0,0,0,0,0,0,0,0,0,0,0,0,0,0,0,0,0,0,0,0,0,0,0,0,0,0,0,0,0,0,0,0,0,0,0,0,0,0,0,0,0,0,0,0,0,0,0,0,0,0,0,0,0,0,0,0,0,0,0,0,0,0,0,0,0,0,0,0,0,0,0,0,0,0,0,0,0,0,0,0,0,0,0,0,0,0,0,0,10,0,0,0,0,0,0,0,0,0,0,0,0,0,0,0,0,0,0,0,0,0,0,0,0,0,0,0,0,0,0,0,0,0,0,0,0,0,0,0,0,0,0,0,0,0,0,0,0,0,0,0,0,90,0,0,0,0,0,0,0,0,0,0,0,0,0,0,0,0,0,0,0,0,0,0,0,0,0,0,0,43.8,17.42,0.259
# 2539,26288,354460,Rajendran V.,2003,,0,0,0,0,0,0,0,0,0,0,0,0,0,0,0,0,0,0,0,1.877789318,0,0,0,0,0,0,0,0,0,0,0,0,0,0,0,0,0,0,0,0,0,0,0,0,0,0,0,0,0,0,0,0,0,0,0,0,0,0,0,0,0,0,0,0,0,0,0,0,0,0,0,0,0,0,0,0,0,0,0,0,0,0,0,0,0,0,0,0,0,0,0,0,0,0,0,0,0,0,0,0,0,0,0,0,0,0,0,0,0,0,0,0,0,0,0,0,0,0,0,0,0,0,0,0,0,0,0,0,0,0,0,0,0,0,0,0,0,0,0,0,0,0,0,0,0,0,0,0,0,0,0,0,0,54.82328709,0,0,0,0,0,0,0,0,0,0,0,0,0,43.29892359,0,0,0,0,0,0,0,0,0,0,0,0,0,,,0.259
# 2540,27695,359313,Saddeek Y.B.,2004,,0,0,0,0,0,0,0,0,0,0,0,0,0,60,0,0,0,0,0,15,0,0,0,0,0,0,0,0,0,0,0,0,0,0,0,0,0,0,0,0,0,0,0,0,0,0,0,0,0,0,0,0,0,0,0,0,0,0,0,0,0,0,0,0,0,0,0,0,0,0,0,0,0,0,0,0,0,0,0,0,0,0,0,25,0,0,0,0,0,0,0,0,0,0,0,0,0,0,0,0,0,0,0,0,0,0,0,0,0,0,0,0,0,0,0,0,0,0,0,0,0,0,0,0,0,0,0,0,0,0,0,0,0,0,0,0,0,0,0,0,0,0,0,0,0,0,0,0,0,0,0,0,0,0,0,0,0,0,0,0,0,0,0,0,0,0,0,0,0,0,0,0,0,0,0,0,0,0,0,0,0,80.2,31.85,0.259
# 2542,31400,403627,Shimizu K.,2004,,0,0,0,0,0,0,0,0,0,0,0,0,0,0,0,0,0,0,0,0,0,0,0,0,0,0,0,0,0,0,0,0,0,0,0,0,0,0,0,0,0,0,0,0,0,0,0,0,0,0,0,0,0,0,0,0,0,0,0,0,0,0,0,0,0,0,0,0,0,0,0,7.587209707,0,0,0,0,0,0,0,0,0,0,0,14.35042686,0,0,0,0,0,0,0,0,0,0,0,0,0,0,0,0,3.843697307,0,0,0,0,0,16.09950285,0,0,0,0,0,0,0,0,0,0,0,0,0,0,0,0,0,0,0,0,0,0,0,0.032688991,0,0,0,0,0,0,42.82091769,0,0,0,0,0,0,0,0,0,0,0,0,0,0,0,0,0,0,0,13.71890636,0,0,0,0,0,0,0,0,0,0,0,0,0,0,0,0,0,0,0,0,0,0,1.546650239,98,38.91,0.259
# 2543,31921,405126,Aitken B.G.,2007,,0,0,0,17.34601303,0,0,0,0,0,0,0,0,0,0,0,0,0,0,0,0,0,0,0,0,0,0,0,0,0,0,0,0,0,0,0,0,0,0,0,0,0,0,0,0,0,0,0,0,0,0,0,0,0,0,0,0,0,0,0,0,0,0,0,0,0,0,0,0,0,0,0,0,0,0,0,0,0,0,0,11.63937799,0,0,0,0,0,0,0,0,0,0,0,1.510523278,0,0,0,0,0,0,0,0,0,0,0,0,0,0,0,0,0,0,0,0,0,0,0,0,0,0,0,0,0,0,0,0,0,0,0,0,0,0,0,0,0,0,0,0,0,69.5040857,0,0,0,0,0,0,0,0,0,0,0,0,0,0,0,0,0,0,0,0,0,0,0,0,0,0,0,0,0,0,0,0,0,0,0,0,0,0,0,0,0,0,0,95.4,37.88,0.259
# 2544,31921,405148,Aitken B.G.,2007,,0,0,0,18.99661218,0,0,0,0,0,0,0,0,0,0,0,0,0,0,0,0,0,0,0,0,0,0,0,0,0,0,0,0,0,0,0,0,0,0,0,0,0,0,0,0,0,0,0,0,0,0,0,0,0,0,0,0,0,0,0,0,0,0,0,0,0,0,0,0,0,0,0,0,0,0,0,0,0,0,0,12.00937551,0,0,0,0,0,0,0,0,0,0,0,0,0,0,0,0,0,0,0,0,0,0,0,0,0,0,0,0,0,0,0,0,0,0,0,0,0,0,0,0,0,0,0,0,0,0,0,0,0,0,0,0,0,0,0,0,0,68.99401231,0,0,0,0,0,0,0,0,0,0,0,0,0,0,0,0,0,0,0,0,0,0,0,0,0,0,0,0,0,0,0,0,0,0,0,0,0,0,0,0,0,0,0,94.9,37.72,0.259
# 2545,31921,405213,Aitken B.G.,2007,,0,0,0,17.82598512,0,0,0,0,0,0,0,0,0,0,0,0,0.990332385,0,0,0,0,0,0,0,0,0,0,0,0,0,0,0,0,0,0,0,0,0,0,0,0,0,0,0,0,0,0,0,0,0,0,0,0,0,0,0,0,0,0,0,0,0,0,0,0,0,0,0,0,0,0,0,0,0,0,0,0,0,0,11.88042329,0,0,0,0,0,0,0,0,0,0,0,0,0,0,0,0,0,0,0,0,0,0,0,0,0,0,0,0,0,0,0,0,0,0,0,0,0,0,0,0,0,0,0,0,0,0,0,0,0,0,0,0,0,0,0,0,0,69.30325921,0,0,0,0,0,0,0,0,0,0,0,0,0,0,0,0,0,0,0,0,0,0,0,0,0,0,0,0,0,0,0,0,0,0,0,0,0,0,0,0,0,0,0,93.7,37.21,0.259
# 2546,34776,419214,Marzouk S.Y.,2009,,0,0,0,0,0,0,0,0,0,0,0,0,0,0,0,0,0,0,0,0,0,0,0,0,0,0,0,0,0,0,0,0,0,0,0,0,0,0,0,4,0,0,0,0,0,0,0,0,0,0,0,0,0,0,0,0,0,0,0,0,0,0,0,0,0,0,0,0,0,0,0,0,0,0,0,0,0,0,0,0,0,0,0,0,0,0,0,0,0,0,0,0,0,0,0,0,0,0,0,0,48,0,0,0,0,0,0,0,0,0,0,0,0,0,0,48,0,0,0,0,0,0,0,0,0,0,0,0,0,0,0,0,0,0,0,0,0,0,0,0,0,0,0,0,0,0,0,0,0,0,0,0,0,0,0,0,0,0,0,0,0,0,0,0,0,0,0,0,0,0,0,0,0,0,0,0,0,0,0,0,0,41.5,16.48,0.259
# 2547,35365,425183,Abd El Latif L.,2005,,0,0,0,0,0,0,0,0,0,0,0,0,0,48.7,0,0,0,0,0,0,0,0,0,0,0,0,0,0,0,0,0,0,0,0,0,0,0,0,0,0,0,0,0,0,0,0,0,0,0,0,0,0,0,0,0,0,0,0,0,0,0,0,0,0,0,0,0,0,0,0,0,0,0,0,0,0,0,0,0,0,0,0,0,0,0,0,0,0,0,0,0,0,0,0,0,0,0,0,0,0,3.3,0,0,0,0,0,0,0,0,0,0,0,0,0,0,0,0,0,0,0,0,0,0,0,0,0,0,0,0,0,0,0,0,0,0,0,0,48,0,0,0,0,0,0,0,0,0,0,0,0,0,0,0,0,0,0,0,0,0,0,0,0,0,0,0,0,0,0,0,0,0,0,0,0,0,0,0,0,0,0,0,35.6,14.29,0.259
# 2548,35365,425184,Abd El Latif L.,2005,,0,0,0,0,0,0,0,0,0,0,0,0,0,48.94895245,0,0,0,0,0,0,0,0,0,0,0,0,0,0,0,0,0,0,0,0,0,0,0,0,0,0,0,0,0,0,0,0,0,0,0,0,0,0,0,0,0,0,0,0,0,0,0,0,0,0,0,0,0,0,0,0,0,0,0,0,0,0,0,0,0,0,0,0,0,0,0,0,0,0,0,0,0,0,0,0,0,0,0,0,0,0,4.40440522,0,0,0,0,0,0,0,0,0,0,0,0,0,0,0,0,0,0,0,0,0,0,0,0,0,0,0,0,0,0,0,0,0,0,0,0,46.64664233,0,0,0,0,0,0,0,0,0,0,0,0,0,0,0,0,0,0,0,0,0,0,0,0,0,0,0,0,0,0,0,0,0,0,0,0,0,0,0,0,0,0,0,34,13.64,0.259
# 2549,35365,425185,Abd El Latif L.,2005,,0,0,0,0,0,0,0,0,0,0,0,0,0,48.1,0,0,0,0,0,0,0,0,0,0,0,0,0,0,0,0,0,0,0,0,0,0,0,0,0,0,0,0,0,0,0,0,0,0,0,0,0,0,0,0,0,0,0,0,0,0,0,0,0,0,0,0,0,0,0,0,0,0,0,0,0,0,0,0,0,0,0,0,0,0,0,0,0,0,0,0,0,0,0,0,0,0,0,0,0,0,6.2,0,0,0,0,0,0,0,0,0,0,0,0,0,0,0,0,0,0,0,0,0,0,0,0,0,0,0,0,0,0,0,0,0,0,0,0,45.7,0,0,0,0,0,0,0,0,0,0,0,0,0,0,0,0,0,0,0,0,0,0,0,0,0,0,0,0,0,0,0,0,0,0,0,0,0,0,0,0,0,0,0,39.1,15.55,0.259
# 2550,35368,425204,Kannappan A.N.,2009,,0,0,0,0,0,0,0,0,0,0,0,0,0,66,0,0,0,0,0,0,0,0,0,0,0,0,0,0,0,0,0,0,0,0,0,0,0,0,0,0,0,0,0,0,0,0,0,0,0,0,0,0,0,0,0,0,0,0,0,0,0,0,0,0,0,0,0,0,0,0,0,0,0,0,0,0,0,0,0,0,0,0,0,0,0,0,0,0,0,0,0,0,0,0,0,0,0,0,0,0,20,0,0,0,0,0,0,0,0,0,0,0,0,0,0,0,0,0,0,0,0,0,0,0,0,0,0,0,0,0,0,0,0,0,0,0,0,0,0,0,0,0,0,0,0,0,0,0,0,0,0,0,0,0,0,0,0,0,0,0,0,0,0,0,0,0,0,0,0,0,0,0,0,0,0,0,0,14,0,0,0,60,23.83,0.259
# 2551,38279,450388,Halimah M.K.,2010,,10,0,0,0,0,0,0,0,0,0,0,0,0,27,0,0,0,0,0,0,0,0,0,0,0,0,0,0,0,0,0,0,0,0,0,0,0,0,0,0,0,0,0,0,0,0,0,0,0,0,0,0,0,0,0,0,0,0,0,0,0,0,0,0,0,0,0,0,0,0,0,0,0,0,0,0,0,0,0,0,0,0,0,0,0,0,0,0,0,0,0,0,0,0,0,0,0,0,0,0,0,0,0,0,0,0,0,0,0,0,0,0,0,0,0,0,0,0,0,0,0,0,0,0,0,0,0,0,0,0,0,0,0,0,0,0,0,0,0,0,0,0,0,0,0,0,0,0,0,0,0,0,0,63,0,0,0,0,0,0,0,0,0,0,0,0,0,0,0,0,0,0,0,0,0,0,0,0,0,0,0,50.3,19.97,0.259
# 2552,38279,450389,Halimah M.K.,2010,,15,0,0,0,0,0,0,0,0,0,0,0,0,25.5,0,0,0,0,0,0,0,0,0,0,0,0,0,0,0,0,0,0,0,0,0,0,0,0,0,0,0,0,0,0,0,0,0,0,0,0,0,0,0,0,0,0,0,0,0,0,0,0,0,0,0,0,0,0,0,0,0,0,0,0,0,0,0,0,0,0,0,0,0,0,0,0,0,0,0,0,0,0,0,0,0,0,0,0,0,0,0,0,0,0,0,0,0,0,0,0,0,0,0,0,0,0,0,0,0,0,0,0,0,0,0,0,0,0,0,0,0,0,0,0,0,0,0,0,0,0,0,0,0,0,0,0,0,0,0,0,0,0,0,59.5,0,0,0,0,0,0,0,0,0,0,0,0,0,0,0,0,0,0,0,0,0,0,0,0,0,0,0,50,19.88,0.259
# 2553,3263,110722,State Optical I,1975,TF11,0,0,0,0,0,0,0,0.172801301,0,0,0,0,0,4.84987852,0,0,0,0,0,0,0,0,0,0,0,0,0,0,0,0,0,0,0,0,0,0,0,0,0,0,0,0,0,0,0,0,0,0,21.26016009,0,0,0,0,0,0,0,0,0,0,0,0,0,0,0,0,0,0,0,0,0,0,14.36038813,0,0,0,0,0,0,0,0,0,0,0,0,0,0,0,0,0,0,0,0,0,0,0,0,0,0,0,0,0,0,0,0,0,0,0,0,0,0,0,0,0,0,0,0,0,0,0,6.010450259,0,0,0,0,0,0,0,0,0,0,0,0,0,0,0,0,0,38.1412672,0,0,0,0,0,0,0,0,0,0,0,0,0,0,0,0,0,0,0,15.20505449,0,0,0,0,0,0,0,0,0,0,0,0,0,0,0,0,0,0,0,0,0,0,0,66.5,26.41,0.2589928
# 2554,2688,110696,State Optical I,1975,TBF9,0,0,0,0,0,0,0,0.228495046,0,0,0,0,0,21.58285208,0,0,9.800025535,0,0,0,0,0,0,0,0,0,0,0,0,0,0,0,0,0,0,0,0,0,0,0,0,0,0,0,0,0,0,0,0,0,0,0,0,0,0,0,0,0,0,0,14.36401859,0,0,0,0,0,0,0,0,0,0,0,0,0,0,0,0,0,0,18.44960001,0,0,0,0,0,0,0,0,0,0,0,0,0,0,0,0,0,0,0,0,0,0,0,0,0,0,0,0,0,0,3.765918355,0,0,0,0,0,0,0,0,0,0,0,0,0,0,0,0,0,0,0,0,0,0,0,0,0,0,25.00823782,0,0,0,0,0,0,0,0,0,0,0,6.800852558,0,0,0,0,0,0,0,0,0,0,0,0,0,0,0,0,0,0,0,0,0,0,0,0,0,0,0,0,0,0,0,108,42.9,0.2587412
# 2555,4562,14687,Osaka A.,1986,,0,0,0,0,0,0,0,0,0,0,0,0,0,0,0,0,0,0,0,0,0,0,0,0,0,0,0,0,0,0,0,0,0,0,0,0,0,0,0,0,0,0,0,0,0,0,0,0,0,0,0,0,0,0,0,0,0,0,0,0,40,0,0,0,0,0,0,0,0,0,0,20,0,0,0,0,0,0,0,0,0,0,0,0,0,0,0,0,0,0,0,0,0,0,0,0,0,0,0,0,0,0,0,0,0,0,0,0,0,0,0,0,0,0,0,0,0,0,0,0,0,0,0,0,0,0,0,0,0,0,0,0,0,0,0,0,0,40,0,0,0,0,0,0,0,0,0,0,0,0,0,0,0,0,0,0,0,0,0,0,0,0,0,0,0,0,0,0,0,0,0,0,0,0,0,0,0,0,0,0,0,54.1,21.49,0.258725
# 2556,1580,9776,Manghnani M.H.,1974,,0,0,0,0,0,0,0,0,0,0,0,0,0,0,0,0,0,0,0,0,0,0,0,0,0,0,0,0,0,0,0,0,0,0,0,0,0,0,0,0,0,0,0,0,0,0,0,0,0,0,0,0,0,0,0,0,0,0,0,0,0,0,0,0,0,0,0,0,0,0,0,0,0,0,0,0,0,0,0,0,0,0,0,0,0,0,0,0,0,0,0,0,0,0,0,0,0,0,0,0,35,0,0,0,0,0,0,0,0,0,0,0,0,0,0,0,0,0,0,0,0,0,0,0,0,0,0,0,0,0,0,0,0,0,0,0,0,65,0,0,0,0,0,0,0,0,0,0,0,0,0,0,0,0,0,0,0,0,0,0,0,0,0,0,0,0,0,0,0,0,0,0,0,0,0,0,0,0,0,0,0,58.4,23.2,0.2586207
# 2557,6622,38582,Gan Fuxi,1959,,0,0,0,10,0,0,0,0,0,0,0,0,0,0,0,0,18,0,0,0,0,0,0,0,0,0,0,0,0,0,0,0,0,0,0,0,0,0,0,0,0,0,0,0,0,0,0,0,0,0,0,0,0,0,0,0,0,0,0,0,0,0,0,0,0,0,0,0,0,0,0,0,0,0,0,0,0,0,0,0,0,0,0,0,0,0,0,0,0,0,0,0,0,0,0,0,0,0,0,0,12,0,0,0,0,0,0,0,0,0,0,0,0,0,0,0,0,0,0,0,0,0,0,0,0,0,0,0,0,0,0,0,0,0,0,0,0,60,0,0,0,0,0,0,0,0,0,0,0,0,0,0,0,0,0,0,0,0,0,0,0,0,0,0,0,0,0,0,0,0,0,0,0,0,0,0,0,0,0,0,0,63.2,25.11,0.2584628
# 2558,30154,376450,Yoko T.,1989,,0,0,0,0,0,0,0,0,0,0,0,0,0,0,0,0,0,0,0,0,0,0,0,0,0,0,0,0,0,0,0,0,0,0,0,0,0,0,0,0,0,0,0,0,0,0,0,0,0,0,0,0,0,0,0,0,0,0,0,0,0,0,0,0,0,0,0,0,0,0,0,0,0,0,0,0,0,0,0,0,0,0,0,20,0,0,0,10,0,0,0,0,0,0,0,0,0,0,0,0,0,0,0,0,0,0,0,0,0,0,0,0,0,0,0,0,0,0,0,0,0,0,0,0,0,0,0,0,0,0,0,0,0,0,0,0,0,0,0,0,0,0,0,0,0,0,0,0,0,0,0,0,0,70,0,0,0,0,0,0,0,0,0,0,0,0,0,0,0,0,0,0,0,0,0,0,0,0,0,0,0,45.2,17.96,0.258352
# 2559,30154,376455,Yoko T.,1989,,0,0,0,0,0,0,0,0,0,0,0,0,0,0,0,0,0,0,0,0,0,0,0,0,0,0,0,0,0,0,0,0,0,0,0,0,0,0,0,0,0,0,0,0,0,0,0,0,0,0,0,0,0,0,0,0,0,0,0,0,0,0,0,0,0,0,0,0,0,0,0,0,0,0,0,0,0,0,0,0,0,0,0,20,0,0,0,20,0,0,0,0,0,0,0,0,0,0,0,0,0,0,0,0,0,0,0,0,0,0,0,0,0,0,0,0,0,0,0,0,0,0,0,0,0,0,0,0,0,0,0,0,0,0,0,0,0,0,0,0,0,0,0,0,0,0,0,0,0,0,0,0,0,60,0,0,0,0,0,0,0,0,0,0,0,0,0,0,0,0,0,0,0,0,0,0,0,0,0,0,0,41.7,16.57,0.2582982
# 2560,1705,25772,Makishima A.,1978,,0,0,0,30,0,0,0,0,0,0,0,0,0,0,0,0,0,0,0,0,0,0,0,0,0,0,0,0,0,0,0,0,0,0,0,0,0,0,0,0,0,0,0,0,0,0,0,0,0,0,0,0,0,0,0,0,0,0,0,0,0,0,0,0,0,0,0,0,0,0,0,0,0,0,0,0,0,0,0,10,0,0,0,0,0,0,0,0,0,0,0,0,0,0,0,0,0,0,0,0,0,0,0,0,0,0,0,0,0,0,0,0,0,0,0,0,0,0,0,0,0,0,0,0,0,0,0,0,0,0,0,0,0,0,0,0,0,50,0,0,0,0,0,0,0,0,0,0,0,0,0,0,0,0,0,0,0,0,0,0,0,0,0,0,0,0,0,0,0,0,0,10,0,0,0,0,0,0,0,0,0,114,45.3,0.2582782
# 2561,3861,12458,Takahashi K.,1983,,0,0,0,0,0,0,0,0,0,0,0,0,0,48.30917855,0,0,0,0,0,0,0,0,0,0,0,0,0,0,0,0,0,0,0,0,0,0,0,0,0,0,0,0,0,0,0,0,0,0,0,0,0,0,0,0,0,0,0,0,0,0,0,0,0,0,0,0,0,0,0,0,0,0,0,0,0,0,0,0,0,0,0,0,0,0,0,0,0,0,0,0,0,0,0,0,0,0,0,0,0,0,3.381642899,0,0,0,0,0,0,0,0,0,0,0,0,0,0,0,0,0,0,0,0,0,0,0,0,0,0,0,0,0,0,0,0,0,0,0,0,48.30917855,0,0,0,0,0,0,0,0,0,0,0,0,0,0,0,0,0,0,0,0,0,0,0,0,0,0,0,0,0,0,0,0,0,0,0,0,0,0,0,0,0,0,0,34.2,13.59,0.2582782
# 2562,1987,110656,State Optical I,1975,TK13,0,0,0,3.392498864,0,0,0,0,0,0,0,0,0,19.24799923,0,0,25.27623899,0,0,0,0,0,0,0,0,0,0,0,0,0,0,0,0,0,0,0,0,0,0,0,0,0,0,0,0,0,0,0,0,0,0,0,0,0,0,0,0,0,0,0,0,0,0,0,0,0,0,0,0,0,0,0,0,0,0,0,0,0,0,0,0,0,0,0,0,0,0,0,0,0,0,0,0,0,0,0,0,0,0,0,0.702894972,0,0,0,0,0,0,0,0,0,0,0,0,0,0,0,0,0,0,0,0,0,0,0,0,0,0,0,0,0,0.089669996,0,0,0,0,0,0,51.29069795,0,0,0,0,0,0,0,0,0,0,0,0,0,0,0,0,0,0,0,0,0,0,0,0,0,0,0,0,0,0,0,0,0,0,0,0,0,0,0,0,0,0,0,84.3,33.5,0.258209
# 2563,6619,38502,Gan Fuxi,1959,,0,0,0,12,0,0,0,0,0,0,0,0,0,32,0,0,0,0,0,0,0,0,0,0,0,0,0,0,0,0,0,0,0,0,0,0,0,0,0,0,0,0,0,0,0,0,0,0,0,0,0,0,0,0,0,0,0,0,0,0,0,0,0,0,0,0,0,0,0,0,0,0,0,0,0,0,0,0,0,0,0,0,0,16,0,0,0,0,0,0,0,0,0,0,0,0,0,0,0,0,0,0,0,0,0,0,0,0,0,0,0,0,0,0,0,0,0,0,0,0,0,0,0,0,0,0,0,0,0,0,0,0,0,0,0,0,0,40,0,0,0,0,0,0,0,0,0,0,0,0,0,0,0,0,0,0,0,0,0,0,0,0,0,0,0,0,0,0,0,0,0,0,0,0,0,0,0,0,0,0,0,61.7,24.52,0.2581566
# 2564,4562,14682,Osaka A.,1986,,0,0,0,0,0,0,0,0,0,0,0,0,0,0,0,0,0,0,0,0,0,0,0,0,0,0,0,0,0,0,0,0,0,0,0,0,0,0,0,0,0,0,0,0,0,0,0,0,0,0,0,0,0,0,0,0,0,0,0,0,57.7,0,0,0,0,0,0,0,0,0,0,23.08,0,0,0,0,0,0,0,0,0,0,0,0,0,0,0,0,0,0,0,0,0,0,0,0,0,0,0,0,0,0,0,0,0,0,0,0,0,0,0,0,0,0,0,0,0,0,0,0,0,0,0,0,0,0,0,0,0,0,0,0,0,0,0,0,0,19.22,0,0,0,0,0,0,0,0,0,0,0,0,0,0,0,0,0,0,0,0,0,0,0,0,0,0,0,0,0,0,0,0,0,0,0,0,0,0,0,0,0,0,0,50.3,19.99,0.2581291
# 2565,32494,396727,Hager I.Z.,2003,,0,0,0,0,0,0,0,0,0,0,0,0,0,55,0,30,0,0,0,0,0,0,0,0,0,0,0,0,0,0,0,0,0,0,0,0,0,0,0,0,0,0,0,0,0,0,0,0,0,0,0,0,0,0,0,0,0,0,0,0,0,0,0,0,0,0,0,0,0,0,0,0,0,0,0,0,0,0,0,0,0,0,0,0,0,0,0,0,15,0,0,0,0,0,0,0,0,0,0,0,0,0,0,0,0,0,0,0,0,0,0,0,0,0,0,0,0,0,0,0,0,0,0,0,0,0,0,0,0,0,0,0,0,0,0,0,0,0,0,0,0,0,0,0,0,0,0,0,0,0,0,0,0,0,0,0,0,0,0,0,0,0,0,0,0,0,0,0,0,0,0,0,0,0,0,0,0,0,0,0,0,66.3,26.35,0.2580646
# 2566,36434,435408,Matsuda Y.,2009,,0,0,0,0,0,0,0,0,0,0,0,0,0,52,0,0,0,0,0,0,0,0,0,0,0,0,0,0,0,0,0,0,0,0,0,0,0,0,0,0,0,0,0,0,0,0,0,0,0,0,0,0,0,0,0,0,0,0,0,0,0,0,0,0,0,0,0,0,0,0,0,0,0,0,0,0,0,0,0,0,0,0,0,48,0,0,0,0,0,0,0,0,0,0,0,0,0,0,0,0,0,0,0,0,0,0,0,0,0,0,0,0,0,0,0,0,0,0,0,0,0,0,0,0,0,0,0,0,0,0,0,0,0,0,0,0,0,0,0,0,0,0,0,0,0,0,0,0,0,0,0,0,0,0,0,0,0,0,0,0,0,0,0,0,0,0,0,0,0,0,0,0,0,0,0,0,0,0,0,0,0,78,31,0.2580645
# 2567,40153,466942,Lin Chung0Chern,2012,,0,0,0,0,0,0,0,0,0,0,0,0,0,0,0,0,0,0,0,0,0,0,0,0,27.7,0,0,0,0,0,0,0,0,0,0,0,0,0,0,0,0,0,0,0,0,0,0,0,0,0,0,0,0,0,0,0,0,0,0,0,0,0,0,0,0,0,0,0,0,0,0,0,0,0,0,0,0,0,0,0,0,0,0,0,0,0,0,0,0,0,0,0,0,0,0,0,0,0,0,0,24.21,0,0,0,0,0,0,0,0,0,0,0,0,0,0,2.22,0,0,0,0,0,0,0,0,0,0,0,0,0,0,0,0,0,0,0,0,0,45.87,0,0,0,0,0,0,0,0,0,0,0,0,0,0,0,0,0,0,0,0,0,0,0,0,0,0,0,0,0,0,0,0,0,0,0,0,0,0,0,0,0,0,0,78,31,0.2580645
# 2568,213,20068,Polukhin V.N.,1983,,0,0,0,0,0,0,0,0,0,0,0,0,0,0,0,0,0,0,0,0,0,0,0,0,0,0,0,0,3.681441926,0,0,0,0,0,0,0,0,0,0,0,0,0,0,0,0,0,0,0,0,0,0,0,0,0,0,0,0,0,0,0,75.1314785,0,0,0,0,0,0,0,0,0,0,0,0,0,0,0,0,0,0,0,0,0,0,0,0,0,0,0,0,0,0,0,0,0,0,0,0,0,0,0,10.59353979,0,0,0,0,0,0,0,0,0,0,0,0,0,0,0,0,0,0,0,0,0,0,0,0,0,0,0,0,0,0,0,0,0,0,0,0,10.59353979,0,0,0,0,0,0,0,0,0,0,0,0,0,0,0,0,0,0,0,0,0,0,0,0,0,0,0,0,0,0,0,0,0,0,0,0,0,0,0,0,0,0,0,71.6,28.4,0.258
# 2569,216,20149,Polukhin V.N.,1983,,0,0,0,0,0,0,0,0,0,0,0,0,0,0,0,0,0,0,0,0,0,0,0,0,0,0,0,0,0,0,0,0,0,0,0,0,0,0,0,0,0,0,0,0,0,0,0,0,0,0,0,0,0,0,0,0,0,0,0,0,67.06908,0,0,0,0,0,0,0,0,0,0,0,0,0,0,0,0,0,0,0,0,0,0,0,0,0,0,0,0,0,0,0,0,0,0,0,0,0,0,0,9.45674,0,0,0,0,0,0,0,0,0,0,0,0,0,0,0,0,0,0,14.01744,0,0,0,0,0,0,0,0,0,0,0,0,0,0,0,0,0,9.45674,0,0,0,0,0,0,0,0,0,0,0,0,0,0,0,0,0,0,0,0,0,0,0,0,0,0,0,0,0,0,0,0,0,0,0,0,0,0,0,0,0,0,0,65.5,26,0.258
# 2570,572,24655,Spinner S.,1954,BaC6109/572,0,0,0,3.736410266,0,0,0,0.175099919,0,0,0,0,0,8.332528132,0,0,24.47988864,0,0,0,0,0,0,0,3.551217352,0,0,0,0,0,0,0,0,0,0,0,0,0,0,0,0,0,0,0,0,0,0,0,0,0,0,0,0,0,0,0,0,0,0,0,0,0,0,0,0,0,0,0,0,0,0,0,0,0,0,0,0,0,0,0,0,0,0,0,0,0,0,0,0,0,0,0,0,0,0,0,0,0,0,0,0,0,0,0,0,0,0,0,0,0,0,0,0,0,0,0,0,0,0,0.077584384,0,0,0,0,0,0,0,0,0,0,0.059409972,0,0,0,0,0,0,55.11980441,0,0,0,0,0,0,0,0,0,0,0,0,0,0,0,0,0,0,0,0,0,0,0,0,0,0,0,0,0,0,0,0,0,0,0,0,0,0,0,4.468056926,0,0,0,77.3,30.76,0.258
# 2571,1814,27400,Thiele A.,1955,BaK 1,0,0,0,0.778209018,0,0,0,0,0.172600026,0,0,0,0,4.216946637,0,0,15.26640231,0,0,0,0,0,0,0,0,0,0,0,0,0,0,0,0,0,0,0,0,0,0,0,0,0,0,0,0,0,0,0,0,0,0,0,0,0,0,0,0,0,0,0,0,0,0,0,0,0,0,0,0,0,0,6.317720954,0,0,0,0,0,0,0,0,0,0,0,0,0,0,0,0,0,0,0,0,0,0,0,0,0,0,0,0,1.280228193,0,0,0,0,0,0,0,0,0,0,0,0,0,0,0,0,0,0,0,0,0,0,0,0,0,0,0,0,0,0,0,0,0,0,0,0,63.38869957,0,0,0,0,0,0,0,0,0,0,0,0,0,0,0,0,0,0,0,0,0,0,0,0,0,0,0,0,0,0,0,0,0,0,0,0,0,0,0,8.579193295,0,0,0,67.6,26.87,0.258
# 2572,1888,122461,Sanin V.I.,1982,,0,0,0,0,0,0,0,0,0,0,0,0,0,0,0,0,0,0,0,0,0,0,0,0,30,0,0,0,0,0,0,0,0,0,0,0,0,0,0,0,0,0,0,0,0,0,0,0,0,0,0,0,0,0,0,0,0,0,0,0,0,0,0,0,0,0,0,0,0,0,0,0,0,0,0,0,0,0,0,0,0,0,0,0,0,0,0,0,0,0,0,4,0,0,0,0,0,0,0,0,4,0,0,0,0,0,0,0,0,0,0,0,0,0,0,0,0,0,0,0,0,0,0,0,0,0,0,0,0,0,0,0,0,0,0,0,0,62,0,0,0,0,0,0,0,0,0,0,0,0,0,0,0,0,0,0,0,0,0,0,0,0,0,0,0,0,0,0,0,0,0,0,0,0,0,0,0,0,0,0,0,,,0.258
# 2573,1888,122462,Sanin V.I.,1982,,0,0,0,0,0,0,0,0,0,0,0,0,0,0,0,0,0,0,0,0,0,0,0,0,30,0,0,0,0,0,0,0,0,0,0,0,0,0,0,0,0,0,0,0,0,0,0,0,0,0,0,0,0,0,0,0,0,0,0,0,0,0,0,0,0,0,0,0,0,0,0,0,0,0,0,0,0,0,0,0,0,0,0,0,0,0,0,0,0,0,0,6,0,0,0,0,0,0,0,0,6,0,0,0,0,0,0,0,0,0,0,0,0,0,0,0,0,0,0,0,0,0,0,0,0,0,0,0,0,0,0,0,0,0,0,0,0,58,0,0,0,0,0,0,0,0,0,0,0,0,0,0,0,0,0,0,0,0,0,0,0,0,0,0,0,0,0,0,0,0,0,0,0,0,0,0,0,0,0,0,0,,,0.258
# 2574,1888,122463,Sanin V.I.,1982,,0,0,0,0,0,0,0,0,0,0,0,0,0,0,0,0,0,0,0,0,0,0,0,0,30,0,0,0,0,0,0,0,0,0,0,0,0,0,0,0,0,0,0,0,0,0,0,0,0,0,0,0,0,0,0,0,0,0,0,0,0,0,0,0,0,0,0,0,0,0,0,0,0,0,0,0,0,0,0,0,0,0,0,0,0,0,0,0,0,0,0,8,0,0,0,0,0,0,0,0,8,0,0,0,0,0,0,0,0,0,0,0,0,0,0,0,0,0,0,0,0,0,0,0,0,0,0,0,0,0,0,0,0,0,0,0,0,54,0,0,0,0,0,0,0,0,0,0,0,0,0,0,0,0,0,0,0,0,0,0,0,0,0,0,0,0,0,0,0,0,0,0,0,0,0,0,0,0,0,0,0,,,0.258
# 2575,2416,33050,Ashizuka M.,1985,,0,0,0,14,0,0,0,0,0,0,0,0,0,0,0,0,0,0,0,0,0,0,0,0,32,0,0,0,0,0,0,0,0,0,0,0,0,0,0,0,0,0,0,0,0,0,0,0,0,0,0,0,0,0,0,0,0,0,0,0,0,0,0,0,0,0,0,0,0,0,0,0,0,0,0,0,0,0,0,0,0,0,0,0,0,0,0,0,0,0,0,0,0,0,0,0,0,0,0,0,0,0,0,0,0,0,0,0,0,0,0,0,0,0,0,6,0,0,0,0,0,0,0,0,0,0,0,0,0,0,0,0,0,0,0,0,0,48,0,0,0,0,0,0,0,0,0,0,0,0,0,0,0,0,0,0,0,0,0,0,0,0,0,0,0,0,0,0,0,0,0,0,0,0,0,0,0,0,0,0,0,84.3,33.53,0.258
# 2576,3856,12423,Maynell C.A.,1973,,0,0,0,0,0,0,0,0,0,0,0,0,0,44.36510843,0,0,0,0,0,0,0,0,0,0,0,0,0,0,0,0,0,0,0,0,0,0,0,0,0,0,0,0,0,0,0,0,0,0,0,0,0,0,0,0,0,0,0,0,0,0,0,0,0,0,0,0,0,0,0,0,0,0,0,0,0,0,0,0,0,0,0,0,0,0,0,0,0,0,0,0,0,0,0,0,0,0,0,0,0,0,6.42361222,0,0,0,0,0,0,0,0,0,0,0,0,0.37000007,0,0,0,0,0,0,0,0,0,0,0,0,0,0,0,0,0,0,0,0,0,0,0,48.84127928,0,0,0,0,0,0,0,0,0,0,0,0,0,0,0,0,0,0,0,0,0,0,0,0,0,0,0,0,0,0,0,0,0,0,0,0,0,0,0,0,0,0,0,39.1,15.55,0.258
# 2577,3865,12554,Johnston R.A.,1975,,0,0,0,0,0,0,0,0,0,0,0,0,0,0,0,0,0,0,0,0,0,0,0,0,0,0,0,0,0,0,0,0,0,0,0,0,0,0,0,0,0,0,0,0,0,0,0,0,0,0,0,0,0,0,0,0,0,0,0,0,0,0,0,0,0,0,0,0,0,0,0,0,0,0,0,0,0,0,0,0,0,0,0,0,0,0,0,0,0,0,0,0,0,0,0,0,0,0,0,0,30,0,0,0,0,0,0,0,0,0,0,0,0,0,0,0,0,0,0,0,0,0,0,0,0,0,0,0,0,0,0,0,0,0,0,0,0,50,0,0,0,0,0,0,0,0,0,0,0,0,0,0,0,0,0,0,0,20,0,0,0,0,0,0,0,0,0,0,0,0,0,0,0,0,0,0,0,0,0,0,0,73.7,29.29,0.258
# 2578,4206,50457,Molot V.A.,1992,,0,0,0,7,0,0,0,0,0,0,0,0,0,0,0,0,0,0,0,0,0,0,0,0,0,0,0,0,0,0,0,0,0,0,0,0,0,0,0,0,0,0,0,0,0,0,0,0,0,0,0,0,0,0,0,0,0,0,0,0,0,0,0,0,0,0,0,0,0,0,0,0,0,0,0,0,0,0,0,0,0,0,0,0,0,0,0,0,0,0,0,0,0,0,0,0,0,0,0,0,33,0,0,0,0,0,0,0,0,0,0,0,0,0,0,0,0,0,0,0,0,0,0,0,0,0,0,0,0,0,0,0,0,0,0,0,0,60,0,0,0,0,0,0,0,0,0,0,0,0,0,0,0,0,0,0,0,0,0,0,0,0,0,0,0,0,0,0,0,0,0,0,0,0,0,0,0,0,0,0,0,63.5,25.4,0.258
# 2579,4206,50459,Molot V.A.,1992,,0,0,0,10.8,0,0,0,0,0,0,0,0,0,0,0,0,0,0,0,0,0,0,0,0,0,0,0,0,0,0,0,0,0,0,0,0,0,0,0,0,0,0,0,0,0,0,0,0,0,0,0,0,0,0,0,0,0,0,0,0,0,0,0,0,0,0,0,0,0,0,0,0,0,0,0,0,0,0,0,0,0,0,0,0,0,0,0,0,0,0,0,0,0,0,0,0,0,0,0,0,33.3,0,0,0,0,0,0,0,0,0,0,0,0,0,0,0,0,0,0,0,0,0,0,0,0,0,0,0,0,0,0,0,0,0,0,0,0,55.9,0,0,0,0,0,0,0,0,0,0,0,0,0,0,0,0,0,0,0,0,0,0,0,0,0,0,0,0,0,0,0,0,0,0,0,0,0,0,0,0,0,0,0,65.4,26,0.258
# 2580,4206,50467,Molot V.A.,1992,,0,0,0,15,0,0,0,0,0,0,0,0,0,0,0,0,0,0,0,0,0,0,0,0,0,0,0,0,0,0,0,0,0,0,0,0,0,0,0,0,0,0,0,0,0,0,0,0,0,0,0,0,0,0,0,0,0,0,0,0,0,0,0,0,0,0,0,0,0,0,0,0,0,0,0,0,0,0,0,0,0,0,0,16.7,0,0,0,0,0,0,0,0,0,0,0,0,0,0,0,0,16.7,0,0,0,0,0,0,0,0,0,0,0,0,0,0,0,0,0,0,0,0,0,0,0,0,0,0,0,0,0,0,0,0,0,0,0,0,51.6,0,0,0,0,0,0,0,0,0,0,0,0,0,0,0,0,0,0,0,0,0,0,0,0,0,0,0,0,0,0,0,0,0,0,0,0,0,0,0,0,0,0,0,84.8,33.7,0.258
# 2581,7347,93934,Shinkai N.,1981,,0,0,0,0,0,0,0,0,0,0,0,0,0,70,0,0,0,0,0,0,0,0,0,0,0,0,0,0,0,0,0,0,0,0,0,0,0,0,0,0,0,0,0,0,0,0,0,0,0,0,0,0,0,0,0,0,0,0,0,0,0,0,0,0,0,0,0,0,0,0,0,0,0,0,0,0,0,0,0,0,0,0,0,0,0,0,0,0,0,0,0,0,0,0,0,0,0,0,0,0,0,0,0,0,0,0,0,0,0,0,0,0,0,0,0,0,0,0,0,30,0,0,0,0,0,0,0,0,0,0,0,0,0,0,0,0,0,0,0,0,0,0,0,0,0,0,0,0,0,0,0,0,0,0,0,0,0,0,0,0,0,0,0,0,0,0,0,0,0,0,0,0,0,0,0,0,0,0,0,0,0,55.3,21.8,0.258
# 2582,11320,98744,Higazy A.A.,1985,,0,0,0,0,0,0,0,0,0,0,0,0,0,0,0,0,0,0,0,0,0,0,0,0,0,0,0,0,0,0,0,0,0,6.16,0,0,0,0,0,0,0,0,0,0,0,0,0,0,0,0,0,0,0,0,0,0,0,0,0,0,0,0,0,0,0,0,0,0,0,0,0,0,0,0,0,0,0,0,0,0,0,0,0,0,0,0,0,0,0,0,0,0,0,0,0,0,0,0,0,0,0,0,0,0,0,0,0,0,0,0,0,0,0,0,0,93.84,0,0,0,0,0,0,0,0,0,0,0,0,0,0,0,0,0,0,0,0,0,0,0,0,0,0,0,0,0,0,0,0,0,0,0,0,0,0,0,0,0,0,0,0,0,0,0,0,0,0,0,0,0,0,0,0,0,0,0,0,0,0,0,0,0,44.9,17.9,0.258
# 2583,11320,98767,Higazy A.A.,1985,,0,0,0,0,0,0,0,0,0,0,0,0,0,0,0,0,0,0,0,0,0,0,0,0,0,0,0,0,0,0,0,0,0,44.9,0,0,0,0,0,0,0,0,0,0,0,0,0,0,0,0,0,0,0,0,0,0,0,0,0,0,0,0,0,0,0,0,0,0,0,0,0,0,0,0,0,0,0,0,0,0,0,0,0,0,0,0,0,0,0,0,0,0,0,0,0,0,0,0,0,0,0,0,0,0,0,0,0,0,0,0,0,0,0,0,0,55.1,0,0,0,0,0,0,0,0,0,0,0,0,0,0,0,0,0,0,0,0,0,0,0,0,0,0,0,0,0,0,0,0,0,0,0,0,0,0,0,0,0,0,0,0,0,0,0,0,0,0,0,0,0,0,0,0,0,0,0,0,0,0,0,0,0,57,22.7,0.258
# 2584,11320,98768,Higazy A.A.,1985,,0,0,0,0,0,0,0,0,0,0,0,0,0,0,0,0,0,0,0,0,0,0,0,0,0,0,0,0,0,0,0,0,0,45.15,0,0,0,0,0,0,0,0,0,0,0,0,0,0,0,0,0,0,0,0,0,0,0,0,0,0,0,0,0,0,0,0,0,0,0,0,0,0,0,0,0,0,0,0,0,0,0,0,0,0,0,0,0,0,0,0,0,0,0,0,0,0,0,0,0,0,0,0,0,0,0,0,0,0,0,0,0,0,0,0,0,54.85,0,0,0,0,0,0,0,0,0,0,0,0,0,0,0,0,0,0,0,0,0,0,0,0,0,0,0,0,0,0,0,0,0,0,0,0,0,0,0,0,0,0,0,0,0,0,0,0,0,0,0,0,0,0,0,0,0,0,0,0,0,0,0,0,0,57,22.7,0.258
# 2585,12263,125266,El0Mallawany R.,1994,,0,0,0,0,0,0,0,0,0,0,0,0,0,0,0,0,0,0,0,0,0,0,0,0,0,0,0,0,0,0,0,0,0,0,0,0,0,0,0,0,0,0,0,0,0,0,0,0,0,0,0,0,0,0,0,0,0,0,0,0,0,0,0,0,0,0,0,0,0,0,0,0,0,0,0,0,0,0,0,0,0,0,0,0,0,0,0,0,0,0,0,0,0,0,0,0,0,30,0,0,0,0,0,0,0,0,0,0,0,0,0,0,0,0,0,0,0,0,0,0,0,0,0,0,0,0,0,0,0,0,0,0,0,0,0,0,0,0,0,0,0,0,0,0,0,0,0,0,0,0,0,0,0,70,0,0,0,0,0,0,0,0,0,0,0,0,0,0,0,0,0,0,0,0,0,0,0,0,0,0,0,41,16.3,0.258
# 2586,16763,171305,Livshits V.Ya.,1990,,0,0,0,11.5,0,0,0,0,0,0,0,0,0,0,0,0,10.35,0,0,0,0,0,0,0,0,0,0,0,0,0,0,0,0,0,0,0,20.25,0,0,0,0,0,0,0,0,0,0,0,0,0,0,0,0,0,0,0,0,0,0,0,0,0,0,0,0,0,0,0,0,0,0,0,0,0,0,0,0,0,0,0,0,0,0,0,0,0,0,0,0,0,0,0,0,0,0,0,0,0,0,0,0,0,0,0,0,0,0,0,0,0,0,0,0,0,0,57.9,0,0,0,0,0,0,0,0,0,0,0,0,0,0,0,0,0,0,0,0,0,0,0,0,0,0,0,0,0,0,0,0,0,0,0,0,0,0,0,0,0,0,0,0,0,0,0,0,0,0,0,0,0,0,0,0,0,0,0,0,0,0,0,0,0,37.2,14.8,0.258
# 2587,24058,179474,Higazy A.A.,2001,,0,0,0,0,0,0,0,0,0,0,0,0,0,0,0,0,0,0,0,0,0,0,0,0,0,0,0,0,0,0,0,0,0,0,0,0,0,0,0,0,0,0,0,0,0,0,0,0,0,0,0,0,0,0,0,0,0,0,0,0,0,0,0,0,0,0,0,0,0,0,0,0,0,0,0,0,0,0,0,0,0,0,0,0,0,0,0,0,0,0,0,0,0,0,0,0,0,0,0,0,0,0,0,0,0,0,0,0,1.3639985,0,0,0,0,0,0,49.31267576,0,0,0,0,0,0,0,0,0,0,0,0,0,0,0,0,0,0,0,0,0,0,0,0,0,0,0,0,0,0,0,0,0,0,0,0,0,0,0,0,0,0,0,0,0,0,0,0,0,0,0,0,0,0,0,0,0,0,0,0,0,49.32332574,0,0,0,70.6,28.1,0.258
# 2588,25178,302980,Sreeram A.N.,1991,,0,0,0,0,0,0,10,0,0,0,0,0,0,0,0,0,0,0,0,0,0,0,0,0,0,0,0,0,0,0,0,0,0,0,0,0,0,0,0,0,0,0,0,0,0,0,0,0,0,0,0,0,0,0,0,0,0,0,0,10,0,0,0,0,0,0,0,0,0,0,0,0,0,0,0,0,0,0,0,0,0,0,0,0,0,0,0,0,0,0,0,0,0,0,0,0,0,0,0,0,0,0,0,0,0,0,0,0,0,0,0,0,0,0,0,0,0,0,0,0,0,0,0,0,0,0,0,0,0,20,0,0,0,50,0,0,0,0,0,0,0,0,0,0,0,0,0,0,0,0,0,0,10,0,0,0,0,0,0,0,0,0,0,0,0,0,0,0,0,0,0,0,0,0,0,0,0,0,0,0,0,23.3,9.27,0.258
# 2589,27466,360995,Pucilowski S.,2001,,0,0,0,0.769419511,0,0,0,0.077750385,0,0,0,0,0,5.634213906,0,0,2.046641137,0,0,0,0,0,0,0,0,0,0,0,0,0,0,0,0,0,0,0,0,0,0,0,0,0,0,0,0,0,0,0,0,0,0,0,0,0,0,0,0,0,0,0,0,0,0,0,0,0,0,0,0,0,0,10.07583991,0,0,0,0,0,0,0,3.642018039,0,0,0,0,0,0,0,0,0,0,0,0,0,0,0,0,0,0,0,0,17.72076777,0,0,0,0,0,0,0,0,0,0,0,0,0,0,0,0,0,0,0,0,0,0,0,0,0,0,0,0,0,0,0,0,0,0,0,0,57.57803518,0,0,0,0,0,0,0,0,0,0,0,0,0,0,0,0,0,0,0,2.455314161,0,0,0,0,0,0,0,0,0,0,0,0,0,0,0,0,0,0,0,0,0,0,0,70,27.82,0.258
# 2590,28213,358636,Elshafie A.,1997,,0,0,0,0,0,0,0,0,0,0,0,0,0,0,0,0,0,0,0,0,0,0,0,0,0,0,0,0,0,0,0,0,0,0,0,0,0,0,0,0,0,0,0,0,0,0,0,0,0,0,0,0,0,0,0,0,0,0,0,10,0,0,0,0,0,0,0,0,0,0,0,0,0,0,0,0,0,0,0,0,0,0,0,0,0,0,0,0,0,0,0,0,0,0,0,0,0,0,0,0,0,0,0,0,0,0,0,0,0,0,0,0,0,0,0,0,0,0,0,0,0,0,0,0,0,0,0,0,0,12,0,0,0,68,0,0,0,0,0,0,0,0,0,0,0,0,0,0,0,0,0,0,10,0,0,0,0,0,0,0,0,0,0,0,0,0,0,0,0,0,0,0,0,0,0,0,0,0,0,0,0,11.6,4.629,0.258
# 2591,29680,383705,Begum A.N.,2006,,0,0,0,0,0,0,0,0,0,0,0,0,0,0.875563461,0,0,0,0,0,0,0,0,0,0,23.91430167,0,0,0,0,0,0,0,0,0,0,0,0,0,0,0,0,0,0,0,0,0,0,0,0,0,0,0,0,0,0,0,0,0,0,0,0,0,0,0,0,0,0,0,0,0,0,7.118412498,0,0,0,0,0,0,0,0,0,0,0,0,0,0,0,0,0,0,0,7.562065529,0,0,0,0,0,0,0,0,5.901059413,0,0,0,0,0,0,0,0,0,0,0,0,0,0,0.85888366,0,0,0,0,0,0,0,0,0,0,0,0,0,0,0,0,0,0,0,0,0,53.76971376,0,0,0,0,0,0,0,0,0,0,0,0,0,0,0,0,0,0,0,0,0,0,0,0,0,0,0,0,0,0,0,0,0,0,0,0,0,0,0,0,0,0,0,83,33.01,0.258
# 2592,30391,377817,Yousef E.S.,2006,,0,0,0,0,0,0,0,0,0,0,0,0,0,79.20792,0,0,0,0,0,19.80198,0,0,0,0,0,0,0,0,0,0,0,0,0,0,0,0,0,0,0,0,0,0,0,0,0,0,0,0,0,0,0,0,0,0,0,0,0,0,0,0,0,0,0,0,0,0,0,0,0,0,0,0,0,0,0,0,0,0,0,0,0,0,0,0,0,0,0,0,0,0,0,0,0,0,0,0,0,0,0,0,0,0,0,0,0,0,0,0,0,0,0,0,0,0,0,0,0,0,0,0,0,0.9901,0,0,0,0,0,0,0,0,0,0,0,0,0,0,0,0,0,0,0,0,0,0,0,0,0,0,0,0,0,0,0,0,0,0,0,0,0,0,0,0,0,0,0,0,0,0,0,0,0,0,0,0,0,0,0,0,0,0,0,55.3,22.03,0.258
# 2593,31921,405121,Aitken B.G.,2007,,0,0,0,17.74796965,0,0,0,0,0,0,0,0,0,0,0,0,0,0,0,0,0,0,0,0,0,0,0,0,0,0,0,0,0,0,0,0,0,0,0,0,0,0,0,0,0,0,0,0,0,0,0,0,0,0,0,0,0,0,0,0,0,0,0,0,0,0,0,0,0,0,0,0,0,0,0,0,0,0,0,12.24059979,0,0,0,0,0,0,0,0,0,0,0,0,0,0,0,0,0,0,0,0,0,0,0,0,0,0,0,0,0,0,0,0,0,0,0,0,0,0,0,0,0,0,0,0,0,0,0,0,0,0,0,0,0,0,0,0,0,70.01143056,0,0,0,0,0,0,0,0,0,0,0,0,0,0,0,0,0,0,0,0,0,0,0,0,0,0,0,0,0,0,0,0,0,0,0,0,0,0,0,0,0,0,0,94.5,37.57,0.258
# 2594,31921,405129,Aitken B.G.,2007,,0,0,0,15.4245646,0,0,0,0,0,0,0,0,0,0,0,0,0,0,0,0,0,0,0,0,0.020005915,0,0,0,0,0,0,0,0,0,0,0,0,0,0,0,0,0,0,0,0,0,0,0,0,0,0,0,0,0,0,0,0,0,0,0,0,0,0,0,0,0,0,0,0,0,0,0,0,0,0,0,0,0,0,8.582963608,0,0,0,0,0,0,0,0,0,0,0,8.992659871,0,0,0,0,0,0,0,0,0,0,0,0,0,0,0,0,0,0,0,0,0,0,0,0,0,0,0,0,0,0,0,0,0,0,0,0,0,0,0,0,0,0,0,0,0,66.97980601,0,0,0,0,0,0,0,0,0,0,0,0,0,0,0,0,0,0,0,0,0,0,0,0,0,0,0,0,0,0,0,0,0,0,0,0,0,0,0,0,0,0,0,95.7,38.07,0.258
# 2595,31921,405209,Aitken B.G.,2007,,0,0,0,17.7306955,0,0,0,0,0,0,0,0,0,0,0,0,0.030018104,0,0,0,0,0,0,0,0,0,0,0,0,0,0,0,0,0,0,0,0,0,0,0,0,0,0,0,0,0,0,0,0,0,0,0,0,0,0,0,0,0,0,0,0,0,0,0,0,0,0,0,0,0,0,0,0,0,0,0,0,0,0,8.865027747,0,0,0,0,0,0,0,0,0,0,0,0,0,0,0,0,0,0,0,0,0,0,0,0,0,0,0,0,0,0,0,0,0,0,0,0,0,0,0,0,0,0,0,0,0,0,0,0,0,0,0,0,0,0,0,0,0,68.94158578,0,0,0,0,0,0,0,0,0,4.432672874,0,0,0,0,0,0,0,0,0,0,0,0,0,0,0,0,0,0,0,0,0,0,0,0,0,0,0,0,0,0,0,0,0,92,36.57,0.258
# 2596,34497,418281,Sidek H.A.A.,2006,,0,0,0,0,0,0,0,0,0,0,0,0,0,60.44743,0,0,0,0,0,0,0,0,0,0,0,0,0,0,0,0,0,0,0,0,0,0,0,0,0,0,0,0,0,0,0,0,0,0,0,0,0,0,0,0,0,0,0,0,0,0,0,0,0,0,0,0,0,0,0,0,0,0,0,0,0,0,0,0,0,0,0,0,0,0,0,0,0,0,0,0,0,0,0,0,0,0,0,0,0,0,0,0,0,0,0,0,0,0,0,0,0,0,0,0,0,0,0,0,0,0,0,0,0,0,0,0,0,0,0,0,0,0,0,0,0,0,0,0,0,0,0,0,0,0,0,0,0,0,0,0,0,0,0,39.55257,0,0,0,0,0,0,0,0,0,0,0,0,0,0,0,0,0,0,0,0,0,0,0,0,0,0,0,42,18,0.258
# 2597,35409,425559,Yoshimoto M.,1987,,0,0,0,0,0,0,0,0,0,0,0,0,0,0,0,0,12.5,0,0,0,0,0,0,0,12.5,0,0,0,0,0,0,0,0,0,0,0,0,0,0,0,0,0,0,0,0,0,0,0,0,0,0,0,0,0,0,0,0,0,0,0,0,0,0,0,0,0,0,0,0,0,0,0,0,0,0,0,0,0,0,0,0,0,0,0,0,0,0,0,0,0,0,25,0,0,0,0,0,0,0,0,0,0,0,0,0,0,0,0,0,0,0,0,0,0,0,50,0,0,0,0,0,0,0,0,0,0,0,0,0,0,0,0,0,0,0,0,0,0,0,0,0,0,0,0,0,0,0,0,0,0,0,0,0,0,0,0,0,0,0,0,0,0,0,0,0,0,0,0,0,0,0,0,0,0,0,0,0,0,0,0,0,59,23.5,0.258
# 2598,38438,450555,Connelly A.J.,2011,,0,0,0,1.379554688,0,0,0,0,0,0,0,0,0,15.5167365,0,0,0.154122765,0,0,0,0,0,0,0,0.070233534,0,0,0,0,0,0,0,0,0,0,0.066629985,0,0,0,0,0,0,0,0,0,0,0,0,0,0,0.327699926,0,0,0,0,0,0,0,0,0,0,0,0,0,0,0,0,0,0,0,0,0,0,0,0,0,0,0,0,0,0,0,0,16.3814663,0,0,0,0,0,0,0,9.073925951,0,0,0,0,0,0,0,0,8.533319073,0,0,0,0,0,0,0,0,0,0,0,0,0,0,0.027746854,0,0,0,0,0,0,0,0,0,0,0,0,0,0,0,0,0,0,0,0,0,48.13227913,0,0,0,0,0,0,0,0,0,0.076018853,0,0,0,0,0,0,0,0,0,0,0,0,0,0,0,0,0,0,0,0,0,0,0,0,0,0,0,0,0,0,0,0,0.260266441,87,34.6,0.258
# 2599,38945,460143,Rao G.S.,2012,,0,0,0,0,0,0,0,0,0,0,0,0,0,50,0,0,0,0,0,0,0,0,0,20,0,0,0,0,0,0,0,0,0,0,0,0,0,0,0,0,0,0,0,0,0,0,0,0,0,0,0,0,0,0,0,0,0,0,0,0,0,0,0,0,0,0,0,0,0,0,0,0,0,0,0,0,0,0,0,0,0,0,0,0,0,0,0,0,0,0,0,0,0,0,0,0,0,0,0,0,0,0,0,0,0,0,0,0,0,0,0,0,0,0,0,0,0,0,0,0,0,0,0,0,0,0,0,0,0,0,0,0,0,0,0,0,0,0,0,0,0,0,0,0,0,0,0,0,0,0,0,0,0,0,0,0,0,0,0,0,0,0,0,0,0,0,0,0,0,0,0,0,0,0,0,0,0,30,0,0,0,53.7,21.36,0.258
# 2600,40868,469527,Yang Guang,2013,,0,0,0,0,0,0,0,0,0,0,0,0,0,0,0,0,0,0,0,0,0,0,0,0,0,0,0,0,0,0,0,0,0,0,0,0,0,0,0,0,0,0,0,0,0,0,0,0,0,0,0,0,0,0,0,0,0,0,0,38,0,0,0,0,0,0,0,0,0,0,0,0,0,0,0,0,0,0,0,0,0,0,0,0,0,0,0,0,0,0,0,0,0,0,0,0,0,0,0,0,0,0,0,0,0,0,0,0,0,0,0,0,0,0,0,0,0,0,0,0,0,0,0,0,0,0,0,0,0,0,0,0,0,62,0,0,0,0,0,0,0,0,0,0,0,0,0,0,0,0,0,0,0,0,0,0,0,0,0,0,0,0,0,0,0,0,0,0,0,0,0,0,0,0,0,0,0,0,0,0,0,20.8,8.3,0.258
# 2601,32494,396725,Hager I.Z.,2003,,0,0,0,0,0,0,0,0,0,0,0,0,0,65,0,30,0,0,0,0,0,0,0,0,0,0,0,0,0,0,0,0,0,0,0,0,0,0,0,0,0,0,0,0,0,0,0,0,0,0,0,0,0,0,0,0,0,0,0,0,0,0,0,0,0,0,0,0,0,0,0,0,0,0,0,0,0,0,0,0,0,0,0,0,0,0,0,0,5,0,0,0,0,0,0,0,0,0,0,0,0,0,0,0,0,0,0,0,0,0,0,0,0,0,0,0,0,0,0,0,0,0,0,0,0,0,0,0,0,0,0,0,0,0,0,0,0,0,0,0,0,0,0,0,0,0,0,0,0,0,0,0,0,0,0,0,0,0,0,0,0,0,0,0,0,0,0,0,0,0,0,0,0,0,0,0,0,0,0,0,0,60.4,24.01,0.2578093
# 2602,1987,110652,State Optical I,1975,TK4,0,0,0,3.821126133,0,0,0,0.269300221,0,0,0,0,0,5.884769826,0,0,24.03153971,0,0,0,0,0,0,0,0,0,0,0,0,0,0,0,0,0,0,0,0,0,0,0,0,0,0,0,0,0,0,0,0,0,0,0,0,0,0,0,0,0,0,0,0,0,0,0,0,0,0,0,0,0,0,0,0,0,0,0,0,0,0,0,0,0,0,0,0,0,0,0,0,0,0,0,0,0,0,0,0,0,0,0,0,0,0,0,0,0,0,0,0,0,0,0,0,0,0,0,0,0,0,0,0,0,0,0,0,0,0,0,0,0,0.149800123,0,0,0,0,0,0,56.52715635,0,0,0,0,0,0,0,0,0,0,0,0,0,0,0,0,0,0,0,0,0,0,0,0,0,0,0,0,0,0,0,0,0,0,0,0,0,0,0,9.316307639,0,0,0,77.6,30.85,0.2576985
# 2603,2980,40275,Bucaro J.A.,1974,,0,0,0,0,0,0,0,0,0,0,0,0,0,0,0,0,0,0,0,0,0,0,0,0,0,0,0,0,0,0,0,0,0,0,0,0,0,0,0,0,0,0,0,0,0,0,0,0,0,0,0,0,0,0,0,0,0,0,0,0,0,0,0,0,0,0,0,0,0,0,0,0,0,0,0,0,0,0,0,0,0,0,0,0,0,0,0,0,0,0,0,0,0,0,0,0,0,0,0,0,0,0,0,0,0,0,0,0,0,0,0,0,0,0,0,0,0,0,0,0,0,0,0,0,0,0,0,0,0,0,0,0,0,0,0,0,0,100,0,0,0,0,0,0,0,0,0,0,0,0,0,0,0,0,0,0,0,0,0,0,0,0,0,0,0,0,0,0,0,0,0,0,0,0,0,0,0,0,0,0,0,78,31.01,0.2576588
# 2604,36434,435405,Matsuda Y.,2009,,0,0,0,0,0,0,0,0,0,0,0,0,0,64,0,0,0,0,0,0,0,0,0,0,0,0,0,0,0,0,0,0,0,0,0,0,0,0,0,0,0,0,0,0,0,0,0,0,0,0,0,0,0,0,0,0,0,0,0,0,0,0,0,0,0,0,0,0,0,0,0,0,0,0,0,0,0,0,0,0,0,0,0,36,0,0,0,0,0,0,0,0,0,0,0,0,0,0,0,0,0,0,0,0,0,0,0,0,0,0,0,0,0,0,0,0,0,0,0,0,0,0,0,0,0,0,0,0,0,0,0,0,0,0,0,0,0,0,0,0,0,0,0,0,0,0,0,0,0,0,0,0,0,0,0,0,0,0,0,0,0,0,0,0,0,0,0,0,0,0,0,0,0,0,0,0,0,0,0,0,0,83,33,0.2575758
# 2605,3861,12495,Takahashi K.,1983,,0,0,0,0,0,0,0,0,0,0,0,0,0,30.30303,0,0,0,0,0,0,0,0,0,0,0,0,0,0,0,0,0,0,0,0,0,0,0,0,0,0,0,0,0,0,0,0,0,0,0,0,0,0,0,0,0,0,0,0,0,0,0,0,0,0,0,0,0,0,0,0,0,0,0,0,0,0,0,0,0,0,0,0,0,0,0,0,0,0,0,0,0,0,0,0,0,0,0,0,0,0,9.09091,0,0,0,0,0,0,0,0,0,0,0,0,0,0,0,0,0,0,0,0,0,0,0,0,0,0,0,0,0,0,0,0,0,0,0,0,60.60606,0,0,0,0,0,0,0,0,0,0,0,0,0,0,0,0,0,0,0,0,0,0,0,0,0,0,0,0,0,0,0,0,0,0,0,0,0,0,0,0,0,0,0,54,21.47,0.2575687
# 2606,6619,38478,Gan Fuxi,1959,,0,0,0,8,0,0,0,0,0,0,0,0,0,24,0,0,0,0,0,0,0,0,0,0,0,0,0,0,0,0,0,0,0,0,0,0,0,0,0,0,0,0,0,0,0,0,0,0,0,0,0,0,0,0,0,0,0,0,0,0,0,0,0,0,0,0,0,0,0,0,0,0,0,0,0,0,0,0,0,0,0,0,0,0,0,0,0,0,0,0,0,0,0,0,0,0,0,0,0,0,16,0,0,0,0,0,0,0,0,0,0,0,0,0,0,0,0,0,0,0,0,0,0,0,0,0,0,0,0,0,0,0,0,0,0,0,0,52,0,0,0,0,0,0,0,0,0,0,0,0,0,0,0,0,0,0,0,0,0,0,0,0,0,0,0,0,0,0,0,0,0,0,0,0,0,0,0,0,0,0,0,62.9,25.01,0.257497
# 2607,6623,38586,Gan Fuxi,1959,,0,0,0,0,0,0,0,0,0,0,0,0,0,10,0,0,0,0,18,0,0,0,0,0,0,0,0,0,0,0,0,0,0,0,0,0,0,0,0,0,0,0,0,0,0,0,0,0,0,0,0,0,0,0,0,0,0,0,0,0,0,0,0,0,0,0,0,0,0,0,0,0,0,0,0,0,0,0,0,0,0,0,0,0,0,0,0,0,0,0,0,0,0,0,0,0,0,0,0,0,12,0,0,0,0,0,0,0,0,0,0,0,0,0,0,0,0,0,0,0,0,0,0,0,0,0,0,0,0,0,0,0,0,0,0,0,0,60,0,0,0,0,0,0,0,0,0,0,0,0,0,0,0,0,0,0,0,0,0,0,0,0,0,0,0,0,0,0,0,0,0,0,0,0,0,0,0,0,0,0,0,80.9,32.17,0.2573828
# 2608,1834,9134,Takahashi K.,1983,,0,0,0,0,0,0,0,0,0,0,0,0,0,0,0,0,0,0,0,0,0,0,0,0,0,0,0,0,0,0,0,0,0,0,0,0,0,0,0,0,0,0,0,0,0,0,0,0,0,0,0,0,0,0,0,0,0,0,0,0,0,0,0,0,0,0,0,0,0,0,0,0,0,0,0,0,0,0,0,0,0,0,0,0,0,0,0,0,0,0,0,0,0,0,0,0,0,0,0,0,30,0,0,0,0,0,0,0,0,0,0,0,0,0,0,0,0,0,0,0,0,0,0,0,0,0,0,0,0,0,0,0,0,0,0,0,0,70,0,0,0,0,0,0,0,0,0,0,0,0,0,0,0,0,0,0,0,0,0,0,0,0,0,0,0,0,0,0,0,0,0,0,0,0,0,0,0,0,0,0,0,56.4,22.43,0.2572448
# 2609,6619,38501,Gan Fuxi,1959,,0,0,0,8,0,0,0,0,0,0,0,0,0,32,0,0,0,0,0,0,0,0,0,0,0,0,0,0,0,0,0,0,0,0,0,0,0,0,0,0,0,0,0,0,0,0,0,0,0,0,0,0,0,0,0,0,0,0,0,0,0,0,0,0,0,0,0,0,0,0,0,0,0,0,0,0,0,0,0,0,0,0,0,16,0,0,0,0,0,0,0,0,0,0,0,0,0,0,0,0,0,0,0,0,0,0,0,0,0,0,0,0,0,0,0,0,0,0,0,0,0,0,0,0,0,0,0,0,0,0,0,0,0,0,0,0,0,44,0,0,0,0,0,0,0,0,0,0,0,0,0,0,0,0,0,0,0,0,0,0,0,0,0,0,0,0,0,0,0,0,0,0,0,0,0,0,0,0,0,0,0,65.1,25.89,0.2572422
# 2610,12282,125403,El0Adawy A.A.,1996,,0,0,0,0,0,0,0,0,0,0,0,0,0,0,0,0,0,0,0,22.89,0,0,0,0,0,0,0,0,0,0,0,0,0,0,0,0,0,0,0,0,0,0,0,0,0,0,0,0,0,0,0,0,0,0,0,0,0,0,0,0,0,0,0,0,0,0,0,0,0,0,0,0,0,0,0,0,0,0,0,0,0,0,0,0,0,0,0,0,0,0,0,0,0,0,0,0,0,0,0,0,0,0,0,0,0,0,0,0,0,0,0,0,0,0,0,77.11,0,0,0,0,0,0,0,0,0,0,0,0,0,0,0,0,0,0,0,0,0,0,0,0,0,0,0,0,0,0,0,0,0,0,0,0,0,0,0,0,0,0,0,0,0,0,0,0,0,0,0,0,0,0,0,0,0,0,0,0,0,0,0,0,0,52.8,21,0.2571428
# 2611,16777,171589,Burkhard D.J.M.,1997,,0,0,0,0,0,0,0,0,0,0,0,0,0,0,0,0,0,0,0,0,0,0,0,0,0,0,0,0,0,0,0,0,0,0,0,0,0,0,0,0,0,0,0,0,0,0,0,0,0,0,6,0,0,0,0,0,0,0,0,0,0,0,0,0,0,0,0,0,0,0,0,0,0,0,0,0,0,0,0,0,0,0,0,0,0,0,0,0,0,0,0,0,0,0,0,0,0,0,0,0,27,0,0,0,0,0,0,0,0,0,0,0,0,0,0,0,0,0,0,0,0,0,0,0,0,0,0,0,0,0,0,0,0,0,0,0,0,67,0,0,0,0,0,0,0,0,0,0,0,0,0,0,0,0,0,0,0,0,0,0,0,0,0,0,0,0,0,0,0,0,0,0,0,0,0,0,0,0,0,0,0,62.6,24.9,0.2570281
# 2612,216,20148,Polukhin V.N.,1983,,0,0,0,0,0,0,0,0,0,0,0,0,0,0,0,0,0,0,0,0,0,0,0,0,0,0,0,0,0,0,0,0,0,0,0,0,0,0,0,0,0,0,0,0,0,0,0,0,0,0,0,0,0,0,0,0,0,0,0,0,70.37297704,0,0,0,0,0,0,0,0,0,0,0,0,0,0,0,0,0,0,0,0,0,0,0,0,0,0,0,0,0,0,0,0,0,0,0,0,0,0,0,9.922589992,0,0,0,0,0,0,0,0,0,0,0,0,0,0,0,0,0,0,9.781842978,0,0,0,0,0,0,0,0,0,0,0,0,0,0,0,0,0,9.922589992,0,0,0,0,0,0,0,0,0,0,0,0,0,0,0,0,0,0,0,0,0,0,0,0,0,0,0,0,0,0,0,0,0,0,0,0,0,0,0,0,0,0,0,66.5,26.5,0.257
# 2613,1888,122471,Sanin V.I.,1982,,0,0,0,0,0,0,0,0,0,0,0,0,0,0,0,0,0,0,0,0,0,0,0,0,20,0,0,0,0,0,0,0,0,0,0,0,0,0,0,0,0,0,0,0,0,0,0,0,0,0,0,0,0,0,0,0,0,0,0,0,0,0,0,0,0,0,0,0,0,0,0,12,0,0,0,0,0,0,0,0,0,0,0,0,0,0,0,0,0,0,0,12,0,0,0,0,0,0,0,0,0,0,0,0,0,0,0,0,0,0,0,0,0,0,0,0,0,0,0,0,0,0,0,0,0,0,0,0,0,0,0,0,0,0,0,0,0,56,0,0,0,0,0,0,0,0,0,0,0,0,0,0,0,0,0,0,0,0,0,0,0,0,0,0,0,0,0,0,0,0,0,0,0,0,0,0,0,0,0,0,0,,,0.257
# 2614,3497,155880,Soga N.,1976,,0,0,0,0,0,0,0,0,0,0,0,0,0,0,0,0,8.333333333,0,0,0,0,0,0,0,8.333333333,0,0,0,0,0,0,0,0,0,0,0,0,0,0,0,0,0,0,0,0,0,0,0,0,0,0,0,0,0,0,0,0,0,0,0,0,0,0,0,0,0,0,0,0,0,0,0,0,0,0,0,0,0,0,0,0,0,0,0,0,0,0,0,0,0,0,8.333333333,0,0,0,0,0,0,0,0,0,0,0,0,0,0,0,0,0,0,0,0,0,0,0,0,0,0,0,0,0,0,0,0,0,0,0,0,0,0,0,0,0,0,0,0,0,66.66666667,0,0,0,0,0,0,0,0,0,8.333333333,0,0,0,0,0,0,0,0,0,0,0,0,0,0,0,0,0,0,0,0,0,0,0,0,0,0,0,0,0,0,0,0,0,73.2,29.15,0.257
# 2615,4550,14976,Higazy A.A.,1987,,0,0,0,0,0,0,0,0,0,0,0,0,0,0,0,0,0,0,0,0,0,0,0,0,17.70224823,0,0,0,0,0,0,0,0,0,0,0,0,0,0,0,0,0,0,0,0,0,0,0,0,0,0,0,0,0,0,0,0,0,0,0,0,0,0,0,0,0,0,0,0,0,0,0,0,0,0,0,0,0,0,0,0,0,0,0,0,0,0,0,0,0,0,0,0,0,0,0,0,0,0,0,13.27668867,0,0,0,0,0,0,0,0,0,0,0,0,0,0,0,0,0,0,0,0,0,0,0,0,0,0,0,0,0,0,0,0,0,0,0,0,57.53230425,0,0,0,0,0,0,0,0,0,0,0,0,0,0,0,0,0,0,0,11.48875885,0,0,0,0,0,0,0,0,0,0,0,0,0,0,0,0,0,0,0,0,0,0,0,85.6,34.1,0.257
# 2616,5294,70431,Shaw R.R.,1969,,0,0,0,0,0,0,0,0,0,0,0,0,0,79.66815,0,0,0,0,0,0,0,0,0,0,0,0,0,0,0,0,0,0,0,0,0,0,0,0,0,0,0,0,0,0,0,0,0,0,0,0,0,0,0,0,0,0,0,0,0,0,0,0,0,0,0,0,0,0,0,0,0,0,0,0,0,0,0,0,0,0,0,0,0,0,0,0,0,0,0,0,0,0,0,0,0,0,0,0,0,0,0,0,0,0,0,0,0,0,0,0,0,0,0,0,0,0,0,0,0,20.33185,0,0,0,0,0,0,0,0,0,0,0,0,0,0,0,0,0,0,0,0,0,0,0,0,0,0,0,0,0,0,0,0,0,0,0,0,0,0,0,0,0,0,0,0,0,0,0,0,0,0,0,0,0,0,0,0,0,0,0,0,0,60.3,24.02,0.257
# 2617,6581,38047,Senin H.B.,1994,,0,0,0,0,0,0,0,0,0,0,0,0,0,0,0,0,0,0,0,0,0,0,0,0,0,0,0,0,0,0,0,0,0,0,0,0,0,0,0,0,0,0,0,0,0,0,0,0,0,0,0,0,0,0,0,0,0,0,0,0,0,0,0,0,0,0,0,0,0,0,0,0,0,0,0,0,0,0,0,0,0,0,0,0,0,0,0,0,0,0,0,0,0,0,0,0,0,0,0,0,0,0,0,0,0,0,0,0,0,0,0,0,0,0,0,77.4,0,0,0,0,0,0,0,0,0,0,0,0,0,0,0,0,0,0,0,0,0,0,0,0,0,0,0,0,0,0,0,0,0,0,22.6,0,0,0,0,0,0,0,0,0,0,0,0,0,0,0,0,0,0,0,0,0,0,0,0,0,0,0,0,0,0,60.8,24.18,0.257
# 2618,6760,39934,Livshits V.Ya.,1990,,0,0,0,0,0,0,0,0,0,0,0,0,0,40,0,0,0,0,0,0,0,0,0,0,0,0,0,0,0,0,0,0,0,0,0,0,0,0,0,0,0,0,0,0,0,0,0,0,0,0,0,0,0,0,0,0,0,0,0,0,0,0,0,0,0,0,0,0,0,0,0,0,0,0,0,0,0,0,0,0,0,0,0,0,0,0,0,0,0,0,0,0,0,0,0,0,0,0,0,0,30,0,0,0,0,0,0,0,0,0,0,0,0,0,0,30,0,0,0,0,0,0,0,0,0,0,0,0,0,0,0,0,0,0,0,0,0,0,0,0,0,0,0,0,0,0,0,0,0,0,0,0,0,0,0,0,0,0,0,0,0,0,0,0,0,0,0,0,0,0,0,0,0,0,0,0,0,0,0,0,0,61.7,24.6,0.257
# 2619,6760,39937,Livshits V.Ya.,1990,,0,0,0,0,0,0,0,0,0,0,0,0,0,35,0,0,0,0,0,0,0,0,0,0,0,0,0,0,0,0,0,0,0,0,0,0,0,0,0,0,0,0,0,0,0,0,0,0,0,0,0,0,0,0,0,0,0,0,0,0,0,0,0,0,0,0,0,0,0,0,0,0,0,0,0,0,0,0,0,0,0,0,0,0,0,0,0,0,0,0,0,0,0,0,0,0,0,0,0,0,30,0,0,0,0,0,0,0,0,0,0,0,0,0,0,35,0,0,0,0,0,0,0,0,0,0,0,0,0,0,0,0,0,0,0,0,0,0,0,0,0,0,0,0,0,0,0,0,0,0,0,0,0,0,0,0,0,0,0,0,0,0,0,0,0,0,0,0,0,0,0,0,0,0,0,0,0,0,0,0,0,68.2,27.2,0.257
# 2620,7347,93926,Shinkai N.,1981,,0,0,0,0,0,0,0,0,0,0,0,0,0,50,0,0,0,0,0,0,0,0,0,0,0,0,0,0,0,0,0,0,0,0,0,0,0,0,0,0,0,0,0,0,0,0,0,0,0,0,0,0,0,0,0,0,0,0,0,0,0,0,0,0,0,0,0,0,0,0,0,0,0,0,0,0,0,0,0,0,0,0,0,0,0,0,0,0,0,0,0,0,0,0,0,0,0,0,0,0,0,0,0,0,0,0,0,0,0,0,0,0,0,0,0,0,0,0,0,50,0,0,0,0,0,0,0,0,0,0,0,0,0,0,0,0,0,0,0,0,0,0,0,0,0,0,0,0,0,0,0,0,0,0,0,0,0,0,0,0,0,0,0,0,0,0,0,0,0,0,0,0,0,0,0,0,0,0,0,0,0,61.1,25.1,0.257
# 2623,11320,98766,Higazy A.A.,1985,,0,0,0,0,0,0,0,0,0,0,0,0,0,0,0,0,0,0,0,0,0,0,0,0,0,0,0,0,0,0,0,0,0,44.6,0,0,0,0,0,0,0,0,0,0,0,0,0,0,0,0,0,0,0,0,0,0,0,0,0,0,0,0,0,0,0,0,0,0,0,0,0,0,0,0,0,0,0,0,0,0,0,0,0,0,0,0,0,0,0,0,0,0,0,0,0,0,0,0,0,0,0,0,0,0,0,0,0,0,0,0,0,0,0,0,0,55.4,0,0,0,0,0,0,0,0,0,0,0,0,0,0,0,0,0,0,0,0,0,0,0,0,0,0,0,0,0,0,0,0,0,0,0,0,0,0,0,0,0,0,0,0,0,0,0,0,0,0,0,0,0,0,0,0,0,0,0,0,0,0,0,0,0,56.7,22.6,0.257
