Repository: jacobergzhou/Poisson-Ratio

File: Poisson_data_no_metal_07192019.csv (part 28 of 57)
,Code,Glass #,Author,Year,Trademark,Ag2O,AgI,Al,Al2O3,AlF3,AlN,As,As2O3,As2O5,As2S3,As2Se3,AsSe,B,B2O3,BaCl2,BaF2,BaO,BeF2,BeO,Bi2O3,BiCl3,Br,Ca,CaF2,CaO,Cd,CdCl2,CdF2,CdO,Ce2O3,CeF3,CeO2,Cl,Co3O4,CoO,Cr2O3,Cs2O,CsCl,CsF,Cu2O,CuO,Dy2O3,Er,Er2O3,ErF3,Eu,Eu2O3,EuF3,F,Fe,Fe2O3,FeO,Ga,Ga2O3,Ga2S3,Ga2Se3,GaF3,Gd2O3,GdF3,Ge,GeO2,GeS2,GeSe2,H2O,HfF4,HfO2,Hg,Ho2O3,I,InF3,K,K2O,K2S,K2SO4,KBr,KCl,KF,KHF2,La,La2O3,La2S3,LaF3,Li,Li2O,Li2S,Li2SO4,LiBr,LiCl,LiF,LiI,MgF2,MgO,Mn2O3,MnF2,MnO,MnO2,MoO2,MoO3,N,Na,Na2O,Na2S,Na2SO4,NaCl,NaF,NaPO3,Nb2O5,Nd,Nd2O3,NdF3,NH4NO3,NiO,O,OH,P,P2O5,Pb,PbCl2,PbF2,PbO,PdO,Pr2O3,Pr6O11,PrF3,Rb2O,RbF,Rh2O3,RuO2,S,Sb,Sb2O3,Sb2S3,Sc2O3,Se,Si,Si3N4,SiC,SiO2,Sm2O3,Sn,SnO,SnO2,SO2,SO3,Sr,SrCl2,SrF2,SrO,Ta2O3,Ta2O5,Tb2O3,TbF3,Te,TeO2,Th,ThF4,ThO2,TiO2,Tl,Tl2O,Tl2Se,TlSe,Tm2O3,U,U3O8,UO2,V,V2O5,VO6,WO3,Y,Y2O3,Yb2O3,YbF3,YF3,ZnCl2,ZnF2,ZnO,ZnSO4,ZrF4,ZrO2,Young's modulus E (GPa),Shear modulus G (GPa),Poisson's ratio v,Calculated Poisson,Percent Error
# 4652,7830,74170,Patel N.D.,1983,nan,0,0,0,0,0,0,0,0,0,0,0,0,0,0,0,0,0,0,0,0,0,0,0,0,0,0,0,0,0,0,0,0,0,0,0,0,0,0,0,0,0,0,0,0,0,0,0,0,0,0,0,0,0,0,0,0,0,0,0,0,0,0,0,0,0,0,0,0,0,0,0,0,0,0,0,0,0,0,0,0,0,0,0,0,0,0,0,0,0,0,0,0,0,0,0,0,0,49.7,0,0,0,0,0,0,0,0,0,0,0,0,0,0,0,0,0,50.3,0,0,0,0,0,0,0,0,0,0,0,0,0,0,0,0,0,0,0,0,0,0,0,0,0,0,0,0,0,0,0,0,0,0,0,0,0,0,0,0,0,0,0,0,0,0,0,0,0,0,0,0,0,0,0,0,0,0,0,0,0,0,0,0,0,50.8,21,0.21,0.20952381,0.22675737
# 104,15692,154670,Pakade S.V.,1994,nan,0,0,0,0,0,0,0,0,0,0,0,0,0,50,0,0,0,0,0,0,0,0,0,0,0,0,0,0,0,0,0,0,0,0,0,0,0,0,0,0,0,0,0,0,0,0,0,0,0,0,0,0,0,0,0,0,0,0,0,0,0,0,0,0,0,0,0,0,0,0,0,0,0,0,0,0,0,0,0,0,0,0,0,0,0,0,0,0,0,0,0,0,0,0,0,0,0,0,0,0,0,0,0,0,0,0,0,0,0,0,0,0,0,0,0,0,0,0,0,0,0,0,0,0,0,0,0,0,0,0,0,0,0,0,0,0,0,0,0,0,0,0,0,0,0,0,0,0,0,0,0,0,0,0,0,0,0,0,0,0,0,0,0,0,0,0,0,10,0,0,0,0,0,0,0,0,0,40,0,0,0,18.7,6.93,0.35,0.349206349,0.22675737
# 112,15692,154678,Pakade S.V.,1994,nan,0,0,0,0,0,0,0,0,0,0,0,0,0,50,0,0,0,0,0,0,0,0,0,0,0,0,0,0,0,0,0,0,0,0,0,0,0,0,0,0,0,0,0,0,0,0,0,0,0,0,0,0,0,0,0,0,0,0,0,0,0,0,0,0,0,0,0,0,0,0,0,0,0,0,0,0,0,0,0,0,0,0,0,0,0,0,0,0,0,0,0,0,0,0,0,0,0,0,0,0,0,0,0,0,0,0,0,0,0,0,0,0,0,0,0,0,0,0,0,0,0,0,0,0,0,0,0,0,0,0,0,0,0,0,0,0,0,0,0,0,0,0,0,0,0,0,0,0,0,0,0,0,0,0,0,0,0,0,0,0,0,0,0,0,0,0,0,10,0,0,0,0,0,0,0,0,0,40,0,0,0,18.7,6.93,0.35,0.349206349,0.22675737
# 1800,31921,405214,Aitken B.G.,2007,nan,0,0,0,17.64612581,0,0,0,0,0,0,0,0,0,0,0,0,1.960680202,0,0,0,0,0,0,0,0,0,0,0,0,0,0,0,0,0,0,0,0,0,0,0,0,0,0,0,0,0,0,0,0,0,0,0,0,0,0,0,0,0,0,0,0,0,0,0,0,0,0,0,0,0,0,0,0,0,0,0,0,0,0,11.76937693,0,0,0,0,0,0,0,0,0,0,0,0,0,0,0,0,0,0,0,0,0,0,0,0,0,0,0,0,0,0,0,0,0,0,0,0,0,0,0,0,0,0,0,0,0,0,0,0,0,0,0,0,0,0,0,0,0,68.62381706,0,0,0,0,0,0,0,0,0,0,0,0,0,0,0,0,0,0,0,0,0,0,0,0,0,0,0,0,0,0,0,0,0,0,0,0,0,0,0,0,0,0,0,93.8,36.86,0.273,0.272381986,0.226378794
# 4046,257,20591,Livshits V.Ya.,1988,nan,0,0,0,0,0,0,0,0,0,0,0,0,0,0,0,0,0,0,0,0,0,0,0,0,0,0,0,0,0,0,0,0,0,0,0,0,0,0,0,0,0,0,0,0,0,0,0,0,0,0,0,0,0,0,0,0,0,0,0,0,0,0,0,0,0,0,0,0,0,0,0,3.7,0,0,0,0,0,0,0,0,0,0,0,0,0,0,0,0,0,0,0,0,0,0,0,0,0,0,0,0,14.5,0,0,0,0,0,0,0,0,0,0,0,0,0,0,0,0,0,0,0,0,0,0,0,0,0,0,0,0,0,0,0,0,0,0,0,0,81.8,0,0,0,0,0,0,0,0,0,0,0,0,0,0,0,0,0,0,0,0,0,0,0,0,0,0,0,0,0,0,0,0,0,0,0,0,0,0,0,0,0,0,0,62.9,25.6,0.228,0.228515625,0.226151316
# 4694,34780,419256,Saddeek Y.B.,2009,nan,0,0,0,0,0,0,0,0,0,0,0,0,0,13.3,0,0,0,0,0,0,0,0,0,0,0,0,0,0,0,0,0,0,0,0,0,0,0,0,0,0,0,0,0,0,0,0,0,0,0,0,0,0,0,0,0,0,0,0,0,0,0,0,0,0,0,0,0,0,0,0,0,0,0,0,0,0,0,0,0,0,0,0,0,0,0,0,0,0,0,0,0,0,0,0,0,0,0,0,0,0,6.7,0,0,0,0,0,0,0,0,0,0,0,0,0,0,0,0,0,0,80,0,0,0,0,0,0,0,0,0,0,0,0,0,0,0,0,0,0,0,0,0,0,0,0,0,0,0,0,0,0,0,0,0,0,0,0,0,0,0,0,0,0,0,0,0,0,0,0,0,0,0,0,0,0,0,0,0,0,0,0,0,49,20.24,0.21,0.210474308,0.225861095
# 3921,10250,97569,Yuritsyn N.S.,1988,nan,0,0,0,0,0,0,0,0,0,0,0,0,0,25.3,0,0,0,0,0,0,0,0,0,0,0,0,0,0,0,0,0,0,0,0,0,0,0,0,0,0,0,0,0,0,0,0,0,0,0,0,0,0,0,0,0,0,0,0,0,0,0,0,0,0,0,0,0,0,0,0,0,0,0,0,0,0,0,0,0,0,0,0,0,0,0,0,0,0,0,0,0,0,0,0,0,0,0,0,0,0,25.4,0,0,0,0,0,0,0,0,0,0,0,0,0,0,0,0,0,0,0,0,0,0,0,0,0,0,0,0,0,0,0,0,0,0,0,0,49.3,0,0,0,0,0,0,0,0,0,0,0,0,0,0,0,0,0,0,0,0,0,0,0,0,0,0,0,0,0,0,0,0,0,0,0,0,0,0,0,0,0,0,0,75.8,30.8,0.23,0.230519481,0.225861095
# 2288,5373,140959,Nikonorov N.V.,1993,nan,0,0,0,0,0,0,0,0,0,0,0,0,0,0,0,0,0,0,0,0,0,0,0,0,0,0,0,0,0,0,0,0,0,0,0,0,0,0,0,0,0,0,0,0,0,0,0,0,0,0,0,0,0,0,0,0,0,0,0,0,0,0,0,0,0,0,0,0,0,0,0,0,0,0,0,0,0,0,0,0,0,0,0,0,0,0,0,0,0,0,0,0,0,0,0,0,0,0,0,0,40,0,0,0,0,0,30,0,0,0,0,0,0,0,0,30,0,0,0,0,0,0,0,0,0,0,0,0,0,0,0,0,0,0,0,0,0,0,0,0,0,0,0,0,0,0,0,0,0,0,0,0,0,0,0,0,0,0,0,0,0,0,0,0,0,0,0,0,0,0,0,0,0,0,0,0,0,0,0,0,0,76.2,30.2,0.261,0.261589404,0.225825277
# 918,25178,302981,Sreeram A.N.,1991,nan,0,0,0,0,0,0,7.715617249,0,0,0,0,0,0,0,0,0,0,0,0,0,0,0,0,0,0,0,0,0,0,0,0,0,0,0,0,0,0,0,0,0,0,0,0,0,0,0,0,0,0,0,0,0,0,0,0,0,0,0,0,3.307264581,0,0,0,0,0,0,0,0,0,0,0,0,0,0,0,0,0,0,0,0,0,0,0,0,0,0,0,0,0,0,0,0,0,0,0,0,0,0,0,0,0,0,0,0,0,0,0,0,0,0,0,0,0,0,0,0,0,0,0,0,0,0,0,0,0,0,0,0,0,15.5312425,0,0,0,61.22489799,0,0,0,0,0,0,0,0,0,0,0,0,0,0,0,0,0,0,12.22097768,0,0,0,0,0,0,0,0,0,0,0,0,0,0,0,0,0,0,0,0,0,0,0,0,0,0,0,0,20,7.73,0.293,0.293661061,0.225618021
# 4280,7830,74177,Patel N.D.,1983,nan,0,0,0,0,0,0,0,0,0,0,0,0,0,0,0,0,0,0,0,0,0,0,0,0,0,0,0,0,0,0,0,0,0,0,0,0,0,0,0,0,0,0,0,0,0,0,0,0,0,0,0,0,0,0,0,0,0,0,0,0,0,0,0,0,0,0,0,0,0,0,0,0,0,0,0,0,0,0,0,0,0,0,0,0,0,0,0,0,0,0,0,0,0,0,0,0,0,55.4,0,0,0,0,0,0,0,0,0,0,0,0,0,0,0,0,0,44.6,0,0,0,0,0,0,0,0,0,0,0,0,0,0,0,0,0,0,0,0,0,0,0,0,0,0,0,0,0,0,0,0,0,0,0,0,0,0,0,0,0,0,0,0,0,0,0,0,0,0,0,0,0,0,0,0,0,0,0,0,0,0,0,0,0,48.9,20,0.222,0.2225,0.225225225
# 3985,39858,471013,Ellison A.J.,2012,nan,0,0,0,12.41,0,0,0,0,0,0,0,0,0,4.1,0,0,1.74,0,0,0,0,0,0,0,6.02,0,0,0,0,0,0,0,0,0,0,0,0,0,0,0,0,0,0,0,0,0,0,0,0,0,0.03,0,0,0,0,0,0,0,0,0,0,0,0,0,0,0,0,0,0,0,0,0,0,0,0,0,0,0,0,0,0,0,0,0,0,0,0,0,0,0,0,4.53,0,0,0,0,0,0,0,0,0,0,0,0,0,0,0,0,0,0,0,0,0,0,0,0,0,0,0,0,0,0,0,0,0,0,0,0,0,0,0,0,0,0,0,0,0,68.63,0,0,0,0.1,0,0,0,0,0,2.41,0,0,0,0,0,0,0,0,0,0,0,0,0,0,0,0,0,0,0,0,0,0,0,0,0,0,0,0,0,0,0,0,0.03,80.9,32.9,0.23,0.229483283,0.224659707
# 2226,31921,405132,Aitken B.G.,2007,nan,0,0,0,17.24574049,0,0,0,0,0,0,0,0,0,0,0,0,0,0,0,0,0,0,0,0,1.140379724,0,0,0,0,0,0,0,0,0,0,0,0,0,0,0,0,0,0,0,0,0,0,0,0,0,0,0,0,0,0,0,0,0,0,0,0,0,0,0,0,0,0,0,0,0,0,0,0,0,0,0,0,0,0,11.02036455,0,0,0,0,0,0,0,0,0,0,0,0,0,0,0,0,0,0,0,0,0,0,0,0,0,0,0,0,0,0,0,0,0,0,0,0,0,0,0,0,0,0,0,0,0,0,0,0,0,0,0,0,0,0,0,0,0,70.59351523,0,0,0,0,0,0,0,0,0,0,0,0,0,0,0,0,0,0,0,0,0,0,0,0,0,0,0,0,0,0,0,0,0,0,0,0,0,0,0,0,0,0,0,94.1,37.27,0.263,0.262409445,0.224545782
# 4861,572,24641,Spinner S.,1954,F666/324,0,0,0,0,0,0,0,0.157499928,0,0,0,0,0,0,0,0,0,0,0,0,0,0,0,0,0,0,0,0,0,0,0,0,0,0,0,0,0,0,0,0,0,0,0,0,0,0,0,0,0,0,0,0,0,0,0,0,0,0,0,0,0,0,0,0,0,0,0,0,0,0,0,6.614272957,0,0,0,0,0,0,0,0,0,0,0,0,0,0,0,0,0,0,0,0,0,0,0,0,0,0,0,0,0,0,0,0,0,0,0,0,0,0,0,0,0,0,0,0,0,0,0,25.30866836,0,0,0,0,0,0,0,0,0,0,0,0,0,0,0,0,0,67.91955876,0,0,0,0,0,0,0,0,0,0,0,0,0,0,0,0,0,0,0,0,0,0,0,0,0,0,0,0,0,0,0,0,0,0,0,0,0,0,0,0,0,0,0,53.5,22.3,0.2,0.19955157,0.224215247
# 4957,5836,74508,El0Mallawany R.,1988,nan,0,0,0,0,0,0,0,0,0,0,0,0,0,0,0,0,0,0,0,0,0,0,0,0,0,0,0,0,0,0,0,10,0,0,0,0,0,0,0,0,0,0,0,0,0,0,0,0,0,0,0,0,0,0,0,0,0,0,0,0,0,0,0,0,0,0,0,0,0,0,0,0,0,0,0,0,0,0,0,0,0,0,0,0,0,0,0,0,0,0,0,0,0,0,0,0,0,0,0,0,0,0,0,0,0,0,0,0,0,0,0,0,0,0,0,0,0,0,0,0,0,0,0,0,0,0,0,0,0,0,0,0,0,0,0,0,0,0,0,0,0,0,0,0,0,0,0,0,0,0,0,0,0,90,0,0,0,0,0,0,0,0,0,0,0,0,0,0,0,0,0,0,0,0,0,0,0,0,0,0,0,60.5,25.22,0.199,0.199444885,0.223560307
# 4959,32166,388656,Rajendran V.,2000,nan,0,0,0,0,0,0,0,0,0,0,0,0,0,0,0,0,9.824746512,0,0,0,0,0,0,0,0,0,0,0,0,0,0,0,0,0,0,0,0,0,0,0,0,0,0,0,0,0,0,0,0,0,0,0,0,0,0,0,0,0,0,0,0,0,0,0,0,0,0,0,0,0,0,0,0,0,0,0,0,0,0,0,0,0,0,0,0,0,0,0,0,0,0,0,0,0,0,0,0,0,0,0,0,0,0,0,0,0,0,0,0,0,0,0,0,0,0,0,0,0,0,16.07187246,0,0,0,0,0,0,0,0,0,0,0,0,0,0,0,0,0,0,0,0,0,0,0,0,0,0,0,0,0,0,0,0,0,0,0,0,0,9.83089175,0,0,0,0,0,0,0,0,0,64.27248927,0,0,0,0,0,0,0,0,0,0,0,0,0,66.4,27.7,0.199,0.198555957,0.223137347
# 3771,7079,121838,Butler B.P.,1996,nan,0,0,0,11.41512661,0,0,0,0,0,0,0,0,0,0,0,0,0,0,0,0,0,0,0,0,11.31681664,0,0,0,0,0,0,0,0,0,0,0,0,0,0,0,0,0,0,0,0,0,0,0,0,0,0.827599754,0,0,0,0,0,0,0,0,0,0,0,0,0,0,0,0,0,0,0,0,2.708772195,0,0,0,0,0,0,0,0,0,0,0,0,0,0,0,0,0,0,0,3.652332915,0,0,0,0,0,0,0,0,6.977464928,0,0,0,0,0,0,0,0,0,0,0,0,0,0,0,0,0,0,0,0,0,0,0,0,0,0,0,0,0,0,0,0,0,0,0,0,62.57783141,0,0,0,0,0,0,0,0,0,0.524055544,0,0,0,0,0,0,0,0,0,0,0,0,0,0,0,0,0,0,0,0,0,0,0,0,0,0,0,0,0,0,0,0,0,80.9,32.82,0.233,0.232480195,0.223092273
# 1653,30391,377822,Yousef E.S.,2006,nan,0,0,0,0,0,0,0,0,0,0,0,0,0,79.20792,0,0,0,0,0,19.80198,0,0,0,0,0,0,0,0,0,0,0,0,0,0,0,0,0,0,0,0,0,0,0,0.9901,0,0,0,0,0,0,0,0,0,0,0,0,0,0,0,0,0,0,0,0,0,0,0,0,0,0,0,0,0,0,0,0,0,0,0,0,0,0,0,0,0,0,0,0,0,0,0,0,0,0,0,0,0,0,0,0,0,0,0,0,0,0,0,0,0,0,0,0,0,0,0,0,0,0,0,0,0,0,0,0,0,0,0,0,0,0,0,0,0,0,0,0,0,0,0,0,0,0,0,0,0,0,0,0,0,0,0,0,0,0,0,0,0,0,0,0,0,0,0,0,0,0,0,0,0,0,0,0,0,0,0,0,0,0,0,0,0,64.1,25.11,0.277,0.276383911,0.222414876
# 5162,5427,40700,Fraser D.B.,1968,Low OH Suprasil,0,0,0,0,0,0,0,0,0,0,0,0,0,0,0,0,0,0,0,0,0,0,0,0,0,0,0,0,0,0,0,0,0,0,0,0,0,0,0,0,0,0,0,0,0,0,0,0,0,0,0,0,0,0,0,0,0,0,0,0,0,0,0,0,0,0,0,0,0,0,0,0,0,0,0,0,0,0,0,0,0,0,0,0,0,0,0,0,0,0,0,0,0,0,0,0,0,0,0,0,0,0,0,0,0,0,0,0,0,0,0,0,0,0,0,0,0,0,0,0,0,0,0,0,0,0,0,0,0,0,0,0,0,0,0,0,0,100,0,0,0,0,0,0,0,0,0,0,0,0,0,0,0,0,0,0,0,0,0,0,0,0,0,0,0,0,0,0,0,0,0,0,0,0,0,0,0,0,0,0,0,73,31.26,0.168,0.16762636,0.222405021
# 4276,2027,9641,Shaw R.R.,1971,nan,0,0,0,0,0,0,0,0,0,0,0,0,0,0,0,0,0,0,0,0,0,0,0,0,0,0,0,0,0,0,0,0,0,0,0,0,0,0,0,0,0,0,0,0,0,0,0,0,0,0,0,0,0,0,0,0,0,0,0,0,0,0,0,0,0,0,0,0,0,0,0,0,0,0,0,0,0,0,0,0,0,0,0,0,0,0,0,0,0,0,0,0,0,0,0,0,0,0,0,0,0,0,0,0,0,0,0,0,0,0,0,0,0,0,0,0,0,0,0,55,0,0,0,0,0,0,0,0,0,0,0,0,0,0,0,0,0,45,0,0,0,0,0,0,0,0,0,0,0,0,0,0,0,0,0,0,0,0,0,0,0,0,0,0,0,0,0,0,0,0,0,0,0,0,0,0,0,0,0,0,0,49.3,20.18,0.222,0.221506442,0.222323414
# 1096,33353,398985,Yurlova G.A.,1973,nan,0,0,0,0,0,0,39.96003996,0,0,0,0,0,0,0,0,0,0,0,0,0,0,0,0,0,0,0,0,0,0,0,0,0,0,0,0,0,0,0,0,0,0,0,0,0,0,0,0,0,0,0,0,0,0,0,0,0,0,0,0,0,0,0,0,0,0,0,0,0,0,0,0,0,0,0,0,0,0,0,0,0,0,0,0,0,0,0,0,0,0,0,0,0,0,0,0,0,0,0,0,0,0,0,0,0,0,0,0,0,0,0,0,0,0,0,0,0,0,0,0,0,0,0,0,0,0,0,0,0,0,0,0,0,0,29.97002997,0,0,0,0,0,0,0,0,0,0,0,0,0,0,0,0,0,0,29.97002997,0,0,0,0,0,0,0,0,0,0,0,0,0,0.0999001,0,0,0,0,0,0,0,0,0,0,0,0,0,0,17.2,6.67,0.29,0.289355322,0.222302642
# 4667,27139,310635,Boyd D.C.,1980,Corning 0010,0,0,0,0.72666747,0,0,0,0,0,0,0,0,0,0,0,0,0,0,0,0,0,0,0,0,0,0,0,0,0,0,0,0,0,0,0,0,0,0,0,0,0,0,0,0,0,0,0,0,0,0,0,0,0,0,0,0,0,0,0,0,0,0,0,0,0,0,0,0,0,0,0,4.719433453,0,0,0,0,0,0,0,0,0,0,0,0,0,0,0,0,0,0,0,0,0,0,0,0,0,0,0,0,9.563500918,0,0,0,0,0,0,0,0,0,0,0,0,0,0,0,0,0,0,7.302990701,0,0,0,0,0,0,0,0,0,0,0,0,0,0,0,0,0,77.68740746,0,0,0,0,0,0,0,0,0,0,0,0,0,0,0,0,0,0,0,0,0,0,0,0,0,0,0,0,0,0,0,0,0,0,0,0,0,0,0,0,0,0,0,62,25.61,0.21,0.210464662,0.221267734
# 3052,216,20137,Polukhin V.N.,1983,nan,0,0,0,0,0,0,0,0,0,0,0,0,0,0,0,0,0,0,0,0,0,0,0,0,0,0,0,0,0,0,0,0,0,0,0,0,0,0,0,0,0,0,0,0,0,0,0,0,0,0,0,0,0,0,0,0,0,0,0,0,76.2191975,0,0,0,0,2.286990623,0,0,0,0,0,0,0,0,0,0,0,0,0,0,0,0,0,0,0,0,0,0,0,0,0,0,0,0,0,0,0,0,0,0,10.74690594,0,0,0,0,0,0,0,0,0,0,0,0,0,0,0,0,0,0,0,0,0,0,0,0,0,0,0,0,0,0,0,0,0,0,0,0,10.74690594,0,0,0,0,0,0,0,0,0,0,0,0,0,0,0,0,0,0,0,0,0,0,0,0,0,0,0,0,0,0,0,0,0,0,0,0,0,0,0,0,0,0,0,70.3,28.2,0.247,0.246453901,0.22109283
# 5078,11477,99148,Comins J.D.,1987,nan,0,0,0,0,0,0,0,0,0,0,0,0,0,0,0,0,0,0,0,0,0,0,0,0,0,0,0,0,0,0,0,0,0,0,0,0,0,0,0,0,0,0,0,0,0,0,0,0,0,0,0,0,0,0,0,0,0,0,0,0,0,0,0,0,0,0,0,0,0,0,0,0,0,0,0,0,0,0,0,0,0,0,0,0,0,0,0,0,0,0,0,0,0,0,0,0,0,48,0,0,0,0,0,0,0,0,0,0,0,0,0,0,0,0,0,52,0,0,0,0,0,0,0,0,0,0,0,0,0,0,0,0,0,0,0,0,0,0,0,0,0,0,0,0,0,0,0,0,0,0,0,0,0,0,0,0,0,0,0,0,0,0,0,0,0,0,0,0,0,0,0,0,0,0,0,0,0,0,0,0,0,46.2,19.52,0.183,0.183401639,0.219475052
# 658,6555,37764,Komarova N.V.,1991,nan,0,0,0,0,0,0,0,0,0,0,0,0,0,0,0,0,0,0,0,0,0,0,0,0,0,0,0,0,0,0,0,0,0,0,0,0,0,0,0,0,0,0,0,0,0,0,0,0,0,0,0,0,0,0,0,0,0,0,0,0,0,0,0,0,0,0,0,0,0,0,0,0,0,0,0,0,0,0,0,0,0,0,0,0,0,0,0,0,0,0,0,0,0,0,0,0,0,0,0,0,0,0,0,0,0,0,0,0,0,0,0,0,0,0,0,41.2,0,0,0,58.8,0,0,0,0,0,0,0,0,0,0,0,0,0,0,0,0,0,0,0,0,0,0,0,0,0,0,0,0,0,0,0,0,0,0,0,0,0,0,0,0,0,0,0,0,0,0,0,0,0,0,0,0,0,0,0,0,0,0,0,0,0,39.5,15.2,0.3,0.299342105,0.219298246
# 411,7513,56766,Inoue H.,1991,nan,0,0,0,0,3,0,0,0,0,0,0,0,0,0,0,20,0,0,0,0,0,0,0,0,0,0,0,0,0,0,0,0,0,0,0,0,0,0,0,0,0,0,0,0,0,0,0,2,0,0,0,0,0,0,0,0,0,0,0,0,0,0,0,0,0,0,0,0,0,0.5,0,0,0,0,0,0,0,0,0,0,0,3,0,0,0,0,0,0,0,0,0,0,0,0,0,0,0,0,0,0,0,0,0,0,20,0,0,0,0,0,0,0,0,0,0,0,0,0,0,0,0,0,0,0,0,0,0,0,0,0,0,0,0,0,0,0,0,0,0,0,0,0,0,0,0,0,0,0,0,0,0,0,0,0,0,0,0,0,0,0,0,0,0,0,0,0,0,0,0,0,0,0,0,0,0,0,0,0,0,51.5,0,54,20.6,0.31,0.310679612,0.219229565
# 244,8584,59566,Sudhakar Rao D.,1990,nan,0,0,0,0,0,0,0,0,0,0,0,0,0,0,0,0,0,0,0,0,0,0,0,0,0,0,0,0,0,0,0,0,0,0,0,0,0,0,0,0,0,0,0,0,0,0,0,0,0,0,0,0,0,0,0,0,0,0,0,0,0,0,0,0,0,0,0,0,0,0,0,0,0,0,0,0,0,0,0,0,0,0,0,0,0,0,0,0,0,0,0,0,0,0,0,0,0,0,0,0,38.17400618,0,0,0,0,0,0,0,0,0,0,0,0,0,0,40.62916594,0,0,0,0,0,0,0,0,0,0,0,0,0,0,0,0,0,0,0,0,0,0,0,0,0,0,0,0,0,0,0,0,0,0,0,0,0,0,0,0,0,0,0,0,0,0,0,0,0,0,0,0,0,0,0,0,0,0,0,0,0,21.19682788,0,0,0,70.9,26.85,0.321,0.320297952,0.218706672
# 3269,2402,32841,Petrenko Yu.M.,1971,nan,0,0,0,0,0,0,0,0,0,0,0,0,0,0,0,0,0,0,0,0,0,0,0,0,0,0,0,0,0,0,0,0,0,0,0,0,0,0,0,0,0,0,0,0,0,0,0,0,0,0,7.5,0,0,0,0,0,0,0,0,0,0,0,0,0,0,0,0,0,0,0,0,0,0,0,0,0,0,0,0,0,0,0,0,0,0,0,0,0,0,0,0,0,0,0,0,0,0,0,0,0,20,0,0,0,0,0,0,0,0,0,0,0,0,0,0,0,0,0,0,0,0,0,0,0,0,0,0,0,0,0,0,0,0,0,0,0,0,72.5,0,0,0,0,0,0,0,0,0,0,0,0,0,0,0,0,0,0,0,0,0,0,0,0,0,0,0,0,0,0,0,0,0,0,0,0,0,0,0,0,0,0,0,65.5,26.38,0.242,0.241470811,0.218673049
# 2024,572,155584,Spinner S.,1954,0,0,0,0,0,0,0,0,0,0,0,0,0,0,71.45744,0,0,0,0,0,0,0,0,0,0,14.25133,0,0,0,0,0,0,0,0,0,0,0,0,0,0,0,0,0,0,0,0,0,0,0,0,0,0,0,0,0,0,0,0,0,0,0,0,0,0,0,0,0,0,0,0,0,0,0,0,0,0,0,0,0,0,0,0,0,0,0,0,0,0,0,0,0,0,0,0,0,0,0,0,0,0,0,14.29123,0,0,0,0,0,0,0,0,0,0,0,0,0,0,0,0,0,0,0,0,0,0,0,0,0,0,0,0,0,0,0,0,0,0,0,0,0,0,0,0,0,0,0,0,0,0,0,0,0,0,0,0,0,0,0,0,0,0,0,0,0,0,0,0,0,0,0,0,0,0,0,0,0,0,0,0,0,0,0,0,71.3,28.08,0.269,0.269586895,0.218176426
# 4887,27116,199980,Dumbaugh W.H.,1967,Corning 7160,0,0,0,0.543209999,0,0,0,0,0,0,0,0,0,14.58509999,0,0,0,0,0,0,0,0,0,0,0,0,0,0,0,0,0,0,0,0,0,0,0,0,0,0,0,0,0,0,0,0,0,0,0,0,0,0,0,0,0,0,0,0,0,0,0,0,0,0,0,0,0,0,0,0,0,0,0,0,0,0,0,0,0,0,0,0,0,0.617847099,0,0,0,0,0,0,0,0,0,0,0,0,0,0,0,0,1.290802999,0,0,0,0,0,0,0,0,0,0,0,0,0,0,0,0,0,0,0,0,0,0,0,0,0,0,0,0,0,0,0,0,0,0,0,0,82.96303992,0,0,0,0,0,0,0,0,0,0,0,0,0,0,0,0,0,0,0,0,0,0,0,0,0,0,0,0,0,0,0,0,0,0,0,0,0,0,0,0,0,0,0,55.1,22.95,0.2,0.20043573,0.217864924
# 4197,13204,78419,Bokin P.Ya.,1963,TF1,0,0,0,0,0,0,0,0.254300013,0,0,0,0,0,0,0,0,0,0,0,0,0,0,0,0,0,0,0,0,0,0,0,0,0,0,0,0,0,0,0,0,0,0,0,0,0,0,0,0,0,0,0,0,0,0,0,0,0,0,0,0,0,0,0,0,0,0,0,0,0,0,0,7.477355374,0,0,0,0,0,0,0,0,0,0,0,0,0,0,0,0,0,0,0,0,0,0,0,0,0,0,0,0,0,0,0,0,0,0,0,0,0,0,0,0,0,0,0,0,0,0,0,23.07223115,0,0,0,0,0,0,0,0,0,0,0,0,0,0,0,0,0,69.19611346,0,0,0,0,0,0,0,0,0,0,0,0,0,0,0,0,0,0,0,0,0,0,0,0,0,0,0,0,0,0,0,0,0,0,0,0,0,0,0,0,0,0,0,52.5,21.42,0.225,0.225490196,0.217864924
# 3495,16472,158846,Livshits V.Ya.,1999,nan,0,0,0,0,0,0,0,0,0,0,0,0,0,0,0,0,0,0,0,0,0,0,0,0,0,0,0,0,0,0,0,0,0,0,0,0,0,0,0,0,0,0,0,0,0,0,0,0,0,0,0,0,0,0,0,0,0,0,0,0,0,0,0,0,0,0,0,0,0,0,0,0,0,0,0,0,0,0,0,0,0,0,0,5,0,0,0,0,0,0,0,0,0,0,0,0,0,0,0,0,20,0,0,0,0,0,0,0,0,0,0,0,0,0,0,0,0,0,0,0,0,0,0,0,0,0,0,0,0,0,0,0,0,0,0,0,0,54,0,0,0,0,0,0,0,0,0,0,0,0,0,0,0,0,0,0,0,15,0,0,0,0,0,0,0,0,0,0,0,0,0,0,0,0,0,0,0,0,0,0,6,91.4,36.9,0.239,0.238482385,0.216575388
# 2826,3833,12213,Ashizuka M.,1984,nan,0,0,0,0,0,0,0,0,0,0,0,0,0,0,0,0,0,0,0,0,0,0,0,0,0,0,0,0,0,0,0,0,0,0,0,0,0,0,0,0,0,0,0,0,0,0,0,0,0,0,0,0,0,0,0,0,0,0,0,0,0,0,0,0,0,0,0,0,0,0,0,0,0,0,0,0,0,0,0,0,0,0,0,0,0,0,0,0,0,0,0,47.5,0,0,0,0,0,0,0,0,0,0,0,0,0,0,0,0,0,0,0,0,0,0,0,42.5,0,0,0,0,0,0,0,0,0,0,0,0,0,0,0,0,0,0,0,0,0,10,0,0,0,0,0,0,0,0,0,0,0,0,0,0,0,0,0,0,0,0,0,0,0,0,0,0,0,0,0,0,0,0,0,0,0,0,0,0,0,0,0,0,0,57.8,23.13,0.25,0.249459576,0.216169477
# 1358,36224,433571,Fukawa Y.,2009,nan,0,0,0,0,0,0,0,0,0,0,0,0,0,63,0,0,0,0,0,0,0,0,0,0,0,0,0,0,0,0,0,0,0,0,0,0,0,0,0,0,0,0,0,0,0,0,0,0,0,0,0,0,0,0,0,0,0,0,0,0,0,0,0,0,0,0,0,0,0,0,0,0,0,0,0,0,0,0,0,0,0,0,0,0,0,0,0,0,0,0,0,0,0,0,0,0,0,0,0,0,37,0,0,0,0,0,0,0,0,0,0,0,0,0,0,0,0,0,0,0,0,0,0,0,0,0,0,0,0,0,0,0,0,0,0,0,0,0,0,0,0,0,0,0,0,0,0,0,0,0,0,0,0,0,0,0,0,0,0,0,0,0,0,0,0,0,0,0,0,0,0,0,0,0,0,0,0,0,0,0,0,59,23,0.282,0.282608696,0.215849522
# 1357,33101,421411,El Joundi  A.S.,1996,nan,0,0,0,0,0,0,0,0,0,0,0,0,0,0,0,0,0,0,0,0,0,0,0,0,0,0,0,0,0,0,0,0,0,0,0,0,0,0,0,0,0,0,0,0,0,0,0.72,0,0,0,0,0,0,0,0,0,0,0,0,0,0,0,0,0,0,0,0,0,0,0,0,0,0,0,0,0,0,0,0,0,0,0,0,0,0,0,0,0,0,0,0,0,0,0,0,0,0,0,0,0,0,0,0,0,0,0,0,0,0,0,0,0,0,0,0,49.64,0,0,0,0,0,0,0,0,0,0,0,0,0,0,0,0,0,0,0,0,0,0,0,0,0,0,0,0,0,0,0,0,0,0,0,0,0,0,0,0,0,0,0,0,0,0,0,0,0,0,0,0,0,0,0,0,0,0,0,0,0,49.64,0,0,0,41.3,16.1,0.282,0.282608696,0.215849522
# 2171,31921,405122,Aitken B.G.,2007,nan,0,0,0,17.55588128,0,0,0,0,0,0,0,0,0,0,0,0,0,0,0,0,0,0,0,0,0,0,0,0,0,0,0,0,0,0,0,0,0,0,0,0,0,0,0,0,0,0,0,0,0,0,0,0,0,0,0,0,0,0,0,0,0,0,0,0,0,0,0,0,0,0,0,0,0,0,0,0,0,0,0,11.64040531,0,0,0,0,0,0,0,0,0,0,0,0.760254571,0,0,0,0,0,0,0,0,0,0,0,0,0,0,0,0,0,0,0,0,0,0,0,0,0,0,0,0,0,0,0,0,0,0,0,0,0,0,0,0,0,0,0,0,0,70.04345884,0,0,0,0,0,0,0,0,0,0,0,0,0,0,0,0,0,0,0,0,0,0,0,0,0,0,0,0,0,0,0,0,0,0,0,0,0,0,0,0,0,0,0,94.2,37.25,0.265,0.26442953,0.215271622
# 3737,40944,478405,Mauro J.C.,2013,nan,0,0,0,5,0,0,0,0,0,0,0,0,0,8.26,0,0,0,0,0,0,0,0,0,0,2.64,0,0,0,0,0,0,0,0,0,0,0,0,0,0,0,0,0,0,0,0,0,0,0,0,0,0,0,0,0,0,0,0,0,0,0,0,0,0,0,0,0,0,0,0,0,0,19.25,0,0,0,0,0,0,0,0,0,0,0,0,0,0,0,0,0,0,0,0,0,0,0,0,0,0,0,0,0,0,0,0,0,0,0,0,0,0,0,0,0,0,0,0,0,0,0,0,0,0,0,0,0,0,0,0,0,0,0,0,0,0,0,0,0,62.11,0,0,0,0.1,0,0,0,0,0,2.64,0,0,0,0,0,0,0,0,0,0,0,0,0,0,0,0,0,0,0,0,0,0,0,0,0,0,0,0,0,0,0,0,0,65.4,26.51,0.234,0.233496794,0.215045443
# 914,14940,152086,Abd El0Moneim A,1998,nan,0,0,0,0,0,0,0,0,0,0,0,0,0,0,0,0,0,0,0,0,0,0,0,0,5,0,0,0,0,0,0,0,0,0,0,0,0,0,0,0,0,0,0,0,0,0,0,0,0,0,0,0,0,0,0,0,0,0,0,0,0,0,0,0,0,0,0,0,0,0,0,15,0,0,0,0,0,0,0,0,0,0,0,0,0,0,0,0,0,0,0,0,0,0,0,0,0,0,0,0,0,0,0,0,0,0,0,0,0,0,0,0,0,0,0,0,0,0,0,15,0,0,0,0,0,0,0,0,0,0,0,0,0,0,0,0,0,65,0,0,0,0,0,0,0,0,0,0,0,0,0,0,0,0,0,0,0,0,0,0,0,0,0,0,0,0,0,0,0,0,0,0,0,0,0,0,0,0,0,0,0,59.3,22.92,0.293,0.293630017,0.215023021
# 915,14970,152275,Abd El0Moneim A,1998,nan,0,0,0,0,0,0,0,0,0,0,0,0,0,0,0,0,0,0,0,0,0,0,0,0,5,0,0,0,0,0,0,0,0,0,0,0,0,0,0,0,0,0,0,0,0,0,0,0,0,0,0,0,0,0,0,0,0,0,0,0,0,0,0,0,0,0,0,0,0,0,0,15,0,0,0,0,0,0,0,0,0,0,0,0,0,0,0,0,0,0,0,0,0,0,0,0,0,0,0,0,0,0,0,0,0,0,0,0,0,0,0,0,0,0,0,0,0,0,0,15,0,0,0,0,0,0,0,0,0,0,0,0,0,0,0,0,0,65,0,0,0,0,0,0,0,0,0,0,0,0,0,0,0,0,0,0,0,0,0,0,0,0,0,0,0,0,0,0,0,0,0,0,0,0,0,0,0,0,0,0,0,59.3,22.92,0.293,0.293630017,0.215023021
# 4443,6774,51320,Rabukhin A.I.,1992,nan,0,0,0,1.63,0,0,0,0,0,0,0,0,0,0,0,0,0,0,0,15.33,0,0,0,0,0,0,0,0,0,0,0,0,0,0,0,0,0,0,0,0,0,0,0,0,0,0,0,0,0,0,0,0,0,17.69,0,0,0,0,0,0,0,0,0,0,0,0,0,0,0,0,0,0,0,0,0,0,0,0,0,0,0,0,0,0,0,0,0,0,0,0,0,0,0,0,0,0,0,0,0,0,0,0,0,0,0,0,0,0,0,0,0,0,0,0,0,0,0,0,0,65.35,0,0,0,0,0,0,0,0,0,0,0,0,0,0,0,0,0,0,0,0,0,0,0,0,0,0,0,0,0,0,0,0,0,0,0,0,0,0,0,0,0,0,0,0,0,0,0,0,0,0,0,0,0,0,0,0,0,0,0,0,0,48.4,19.86,0.219,0.218529708,0.214745226
# 4992,41245,480749,Bootjomchai Ch.,2014,nan,0,0,0,0,0,0,0,0,0,0,0,0,0,29.12620971,0,0,0,0,0,0,0,0,0,0,0,0,0,0,0,0,0,0,0,0,0,0,0,0,0,0,0,0,0,0,0,0,0,0,0,0,0,0,0,0,0,0,0,0,0,0,0,0,0,0,0,0,0,0,0,0,0,0,0,0,0,0,0,0,0,0,0,0,0,0,0,0,0,0,0,0,0,0,0,0,0,0,0,0,0,0,0,0,0,0,0,0,0,0,0,0,0,0,0,0,0,0,0,0,0,0,0,0,0,0,0,0,0,0,0,0,0,0,0,0,0,0,0,67.96116932,0,0,0,0,0,0,0,0,0,0,0,0,0,0,0,0,0,0,0,2.912620971,0,0,0,0,0,0,0,0,0,0,0,0,0,0,0,0,0,0,0,0,0,0,0,71.4,29.86,0.196,0.19557937,0.214606941
# 4544,3859,12449,Livshits V.Ya.,1982,nan,0,0,0,25,0,0,0,0,0,0,0,0,0,0,0,0,0,0,0,0,0,0,0,0,0,0,0,0,0,0,0,0,0,0,0,0,0,0,0,0,0,0,0,0,0,0,0,0,0,0,0,0,0,0,0,0,0,0,0,0,0,0,0,0,0,0,0,0,0,0,0,0,0,0,0,0,0,0,0,0,0,0,0,0,0,0,0,0,0,0,0,0,0,0,0,0,0,0,0,0,25,0,0,0,0,0,0,0,0,0,0,0,0,0,0,0,0,0,0,0,0,0,0,0,0,0,0,0,0,0,0,0,0,0,0,0,0,50,0,0,0,0,0,0,0,0,0,0,0,0,0,0,0,0,0,0,0,0,0,0,0,0,0,0,0,0,0,0,0,0,0,0,0,0,0,0,0,0,0,0,0,73.9,30.4,0.215,0.215460526,0.214198286
# 548,8649,59746,Matusita K.,1989,nan,0,0,0,0,0,0,0,0,0,0,0,0,0,0,0,36,0,0,0,0,0,0,0,0,0,0,0,0,0,0,0,0,0,0,0,0,0,0,0,0,0,0,0,0,0,0,0,0,0,0,0,0,0,0,0,0,0,0,5,0,0,0,0,0,0,0,0,0,0,0,0,0,0,0,0,0,0,0,0,0,0,0,0,0,0,0,0,0,0,0,0,0,0,0,0,0,0,0,0,0,0,0,0,0,0,0,0,0,0,0,0,0,0,0,0,0,0,0,0,0,0,0,0,0,0,0,0,0,0,0,0,0,0,0,0,0,0,0,0,0,0,0,0,0,0,0,0,0,0,0,0,0,0,0,0,0,0,0,0,0,0,0,0,0,0,0,0,0,0,0,0,0,0,0,0,0,0,0,0,59,0,58.8,22.54,0.305,0.304347826,0.213827512
# 1344,6239,90966,Ashizuka M.,1984,nan,0,0,0,5,0,0,0,0,0,0,0,0,0,0,0,0,0,0,0,0,0,0,0,0,50,0,0,0,0,0,0,0,0,0,0,0,0,0,0,0,0,0,0,0,0,0,0,0,0,0,0,0,0,0,0,0,0,0,0,0,0,0,0,0,0,0,0,0,0,0,0,0,0,0,0,0,0,0,0,0,0,0,0,0,0,0,0,0,0,0,0,0,0,0,0,0,0,0,0,0,0,0,0,0,0,0,0,0,0,0,0,0,0,0,0,45,0,0,0,0,0,0,0,0,0,0,0,0,0,0,0,0,0,0,0,0,0,0,0,0,0,0,0,0,0,0,0,0,0,0,0,0,0,0,0,0,0,0,0,0,0,0,0,0,0,0,0,0,0,0,0,0,0,0,0,0,0,0,0,0,0,65.3,25.48,0.282,0.281397174,0.213767995
# 4288,40944,478386,Mauro J.C.,2013,nan,0,0,0,0,0,0,0,0,0,0,0,0,0,5.27,0,0,5.27,0,0,0,0,0,0,0,0,0,0,0,0,0,0,0,0,0,0,0,0,0,0,0,0,0,0,0,0,0,0,0,0,0,0,0,0,0,0,0,0,0,0,0,0,0,0,0,0,0,0,0,0,0,0,12.25,0,0,0,0,0,0,0,0,0,0,0,0,0,0,0,0,0,0,0,0,0,0,0,0,0,0,0,0,1,0,0,0,0,0,0,0,0,0,0,0,0,0,0,0,0,0,0,0,0,0,0,0,0,0,0,0,0,0,0,0,0,0,0,0,0,76.11,0,0,0,0.1,0,0,0,0,0,0,0,0,0,0,0,0,0,0,0,0,0,0,0,0,0,0,0,0,0,0,0,0,0,0,0,0,0,0,0,0,0,0,0,66.5,27.22,0.222,0.221528288,0.212482872
# 1434,8649,59748,Matusita K.,1989,nan,0,0,0,0,0,0,0,0,0,0,0,0,0,0,0,25,0,0,0,0,0,0,0,0,0,0,0,0,0,0,0,0,0,0,0,0,0,0,0,0,0,0,0,0,0,0,0,0,0,0,0,0,0,0,0,0,0,0,0,0,0,0,0,0,0,0,0,0,0,0,0,0,0,0,0,0,0,0,0,0,0,10,0,0,0,0,0,0,0,0,0,0,0,0,0,0,0,0,0,0,0,0,0,0,0,0,0,0,0,0,0,0,0,0,0,0,0,0,0,0,0,0,0,0,0,0,0,0,0,0,0,0,0,0,0,0,0,0,0,0,0,0,0,0,0,0,0,0,0,0,0,0,0,0,0,0,0,0,0,0,0,0,0,0,0,0,0,0,0,0,0,0,0,0,0,0,0,0,0,65,0,62,24.23,0.28,0.279405695,0.212251636
# 340,14959,152208,Kumar A.V.R.,1998,nan,0,0,0,0,0,0,0,0,0,0,0,0,0,59,0,0,0,0,0,0,0,0,0,0,0,0,0,0,0,0,1,0,0,0,0,0,0,0,0,0,0,0,0,0,0,0,0,0,0,0,0,0,0,0,0,0,0,0,0,0,0,0,0,0,0,0,0,0,0,0,0,0,0,0,0,0,0,0,0,0,0,0,0,0,0,0,0,0,40,0,0,0,0,0,0,0,0,0,0,0,0,0,0,0,0,0,0,0,0,0,0,0,0,0,0,0,0,0,0,0,0,0,0,0,0,0,0,0,0,0,0,0,0,0,0,0,0,0,0,0,0,0,0,0,0,0,0,0,0,0,0,0,0,0,0,0,0,0,0,0,0,0,0,0,0,0,0,0,0,0,0,0,0,0,0,0,0,0,0,0,0,63.2,24,0.316,0.316666667,0.210970464
# 3362,5836,92872,El0Mallawany R.,1988,nan,0,0,0,0,0,0,0,0,0,0,0,0,0,0,0,0,0,0,0,0,0,0,0,0,0,0,0,0,0,0,0,0,0,0,0,0,0,0,0,0,0,0,0,0,0,0,0,0,0,0,0,0,0,0,0,0,0,0,0,0,0,0,0,0,0,0,0,0,0,0,0,0,0,0,0,0,0,0,0,3,0,0,0,0,0,0,0,0,0,0,0,0,0,0,0,0,0,0,0,0,0,0,0,0,0,0,0,0,0,0,0,0,0,0,0,0,0,0,0,0,0,0,0,0,0,0,0,0,0,0,0,0,0,0,0,0,0,0,0,0,0,0,0,0,0,0,0,0,0,0,0,0,0,77,0,0,0,0,0,0,0,0,0,0,0,0,0,0,0,20,0,0,0,0,0,0,0,0,0,0,0,58.8,23.7,0.24,0.240506329,0.210970464
# 3127,35366,425194,Gaafar M.S.,2009,nan,0,0,0,0,0,0,0,0,0,0,0,0,0,66.55,0,0,0,0,0,0,0,0,0,0,0,0,0,0,0,0,0,0,0,0,0,0,0,0,0,0,0,0,0,0,0,0,0,0,0,0,0,0,0,0,0,0,0,0,0,0,0,0,0,0,0,0,0,0,0,0,0,0,0,0,0,0,0,0,0,0,0,0,0,33.35,0,0,0,0,0,0,0,0,0,0,0,0,0,0,0,0,0,0,0,0,0,0,0,0,0,0,0,0,0,0,0,0,0,0,0,0,0,0,0,0,0,0,0,0,0,0,0,0,0,0,0,0,0,0,0,0,0,0,0,0,0,0,0,0,0,0,0,0,0,0,0,0,0,0.1,0,0,0,0,0,0,0,0,0,0,0,0,0,0,0,0,0,0,0,0,0,0,0,82.7,33.2,0.246,0.245481928,0.210598492
# 4949,40952,478503,Mauro J.C.,2013,nan,0,0,0,10.98736585,0,0,0,0,0,0,0,0,0,0,0,0,0,0,0,0,0,0,0,0,3.49597868,0,0,0,0,0,0,0,0,0,0,0,0,0,0,0,0,0,0,0,0,0,0,0,12.48062004,0,0,0,0,0,0,0,0,0,0,0,0,0,0,0,0,0,0,0,0,0,0,3.995404492,0,0,0,0,0,0,0,0,0,0,0,0,0,0,0,0,0,0,0,0,0,0,0,0,0,0,0,0,6.99195836,0,0,0,0,0,0,0,0,0,0,0,0,0,0,0,0,0,0,0,0,0,0,0,0,0,0,0,0,0,0,0,0,0,0,0,0,61.92876662,0,0,0,0.119905957,0,0,0,0,0,0,0,0,0,0,0,0,0,0,0,0,0,0,0,0,0,0,0,0,0,0,0,0,0,0,0,0,0,0,0,0,0,0,0,68.4,28.51,0.2,0.199579095,0.210452473
# 3751,217,20124,Polukhin V.N.,1983,nan,0,0,0,0,0,0,0,0,0,0,0,0,0,0,0,0,0,0,0,0,0,0,0,0,0,0,0,0,0,0,0,0,0,0,0,0,0,0,0,0,0,0,0,0,0,0,0,0,0,0,0,0,0,0,0,0,0,0,0,0,85.69979657,0,0,0,0,0,0,0,0,0,0,0,0,0,0,0,0,0,0,0,0,0,0,0,0,0,0,0,0,0,0,0,0,0,0,0,0,0,0,0,7.150101714,0,0,0,0,0,0,0,0,0,0,0,0,0,0,0,0,0,0,0,0,0,0,0,0,0,0,0,0,0,0,0,0,0,0,0,0,7.150101714,0,0,0,0,0,0,0,0,0,0,0,0,0,0,0,0,0,0,0,0,0,0,0,0,0,0,0,0,0,0,0,0,0,0,0,0,0,0,0,0,0,0,0,59.9,24.3,0.233,0.232510288,0.210176796
# 1843,34355,417625,Djouama T.,2008,nan,0,0,0,0,0,0,0,0,0,0,0,0,0,0,0,0,0,0,0,0,0,0,0,0,0,0,0,0,0,0,0,0,0,0,0,0,0,0,0,0,0,0,0,0,0,0,0,0,0,0,0,0,0,0,0,0,0,0,0,0,0,0,0,0,0,0,0,0,0,0,0,0,0,0,0,0,0,0,0,0,0,0,0,0,0,0,0,0,0,0,0,0,0,25,0,0,0,0,0,0,27.5,0,0,0,0,0,0,0,0,0,0,0,0,0,0,27.5,0,0,0,0,0,0,0,0,0,0,0,0,0,0,0,0,0,0,0,0,0,0,0,0,0,0,0,0,0,0,0,0,0,0,0,0,0,0,0,0,0,0,0,0,0,0,0,0,0,0,0,0,0,0,0,0,0,0,0,0,20,0,0,0,0,53.4,21,0.272,0.271428571,0.210084034
# 3524,215,20154,Polukhin V.N.,1983,nan,0,0,0,0,0,0,0,0,0,0,0,0,0,0,0,0,0,0,0,0,0,0,0,0,0,0,0,0,0,0,0,0,0,0,0,0,0,0,0,0,0,0,0,0,0,0,0,0,0,0,0,0,0,0,0,0,0,0,0,0,71.58190273,0,0,0,0,0,0,0,0,0,0,0,0,0,0,0,0,0,0,0,0,0,0,0,0,0,0,0,0,0,0,0,0,0,0,0,0,0,0,0,10.09305193,0,0,0,0,0,8.231993414,0,0,0,0,0,0,0,0,0,0,0,0,0,0,0,0,0,0,0,0,0,0,0,0,0,0,0,0,0,0,10.09305193,0,0,0,0,0,0,0,0,0,0,0,0,0,0,0,0,0,0,0,0,0,0,0,0,0,0,0,0,0,0,0,0,0,0,0,0,0,0,0,0,0,0,0,69.3,28,0.238,0.2375,0.210084034
# 3564,40951,478488,Mauro J.C.,2013,nan,0,0,0,7.32073222,0,0,0,0,0,0,0,0,0,15.89159048,0,0,0,0,0,0,0,0,0,0,11.76118035,0,0,0,0,0,0,0,0,0,0,0,0,0,0,0,0,0,0,0,0,0,0,0,0,0,0,0,0,0,0,0,0,0,0,0,0,0,0,0,0,0,0,0,0,0,0,0,0,0,0,0,0,0,0,0,0,0,0,0,0,0,0,0,0,0,0,1.540154046,0,0,0,0,0,0,0,0,0,0,0,0,0,0,0,0,0,0,0,0,0,0,0,0,0,0,0,0,0,0,0,0,0,0,0,0,0,0,0,0,0,0,0,0,0,63.1763119,0,0,0,0.010001,0,0,0,0,0,0.290029009,0,0,0,0,0,0,0,0,0,0,0,0,0,0,0,0,0,0,0,0,0,0,0,0,0,0,0,0,0,0,0,0,0.010001,69.3,28,0.238,0.2375,0.210084034
# 3835,35366,425192,Gaafar M.S.,2009,nan,0,0,0,0,0,0,0,0,0,0,0,0,0,66.55,0,0,0,0,0,0,0,0,0,0,0,0,0,0,0,0,0,0,0,0,0,0.1,0,0,0,0,0,0,0,0,0,0,0,0,0,0,0,0,0,0,0,0,0,0,0,0,0,0,0,0,0,0,0,0,0,0,0,0,0,0,0,0,0,0,0,0,0,0,0,33.35,0,0,0,0,0,0,0,0,0,0,0,0,0,0,0,0,0,0,0,0,0,0,0,0,0,0,0,0,0,0,0,0,0,0,0,0,0,0,0,0,0,0,0,0,0,0,0,0,0,0,0,0,0,0,0,0,0,0,0,0,0,0,0,0,0,0,0,0,0,0,0,0,0,0,0,0,0,0,0,0,0,0,0,0,0,0,0,0,0,0,0,0,0,0,0,0,0,77.4,31.4,0.232,0.232484076,0.208653635
# 167,11290,120347,Nishii J.,1989,nan,0,0,0,0,0,0,0,0,0,0,0,0,0,0,0,0,0,0,0,0,0,0,0,0,0,0,0,0,0,0,0,0,0,0,0,0,0,0,0,0,0,0,0,0,0,0,0,0,0,0,0,0,0,0,0,0,17,0,0,0,0,0,0,0,0,0,0,0,0,17,0,0,0,0,0,0,0,0,0,0,0,4,0,0,0,0,0,0,0,0,0,0,0,0,0,0,0,0,0,0,0,0,0,0,0,0,0,0,0,0,0,0,0,0,0,0,0,0,43,0,0,0,0,0,0,0,0,0,0,0,0,0,0,0,0,0,0,0,0,0,0,0,0,0,0,0,0,0,0,0,0,0,0,0,0,0,0,0,0,0,0,0,0,0,0,0,0,0,0,0,0,0,0,0,0,0,19,0,0,0,0,50.3,18.9,0.33,0.330687831,0.208433542
# 2218,24435,189487,Vijoy P.S.,1999,nan,0,0,0,0,0,0,0,0,0,0,0,0,0,65,0,0,0,0,0,0,0,0,0,0,0,0,0,0,0,0,0,0,0,0,0,0,0,0,0,0,0,0,0,0,0,0,0,0,0,0,0,0,0,0,0,0,0,0,0,0,0,0,0,0,0,0,0,0,0,0,0,0,0,0,0,0,0,0,0,0,0,0,0,15,0,0,0,0,0,0,0,0,0,0,0,0,0,0,0,0,0,0,0,0,0,0,0,0,0,0,0,0,0,0,0,0,0,0,0,0,0,0,0,0,0,0,0,0,0,0,0,0,0,0,0,0,0,0,0,0,0,0,0,0,0,0,0,0,0,0,0,0,0,0,0,0,0,0,0,0,0,0,0,0,0,0,0,0,0,0,0,0,0,0,0,20,0,0,0,0,0,65.9,26.1,0.263,0.262452107,0.208324228
# 2397,31853,379493,Gowda V.C.V.,2007,nan,0,0,0,0,0,0,0,0,0,0,0,0,0,50,0,0,0,0,0,25,0,0,0,0,0,0,0,0,0,0,0,0,0,0,0,0,0,0,0,0,0,0,0,0,0,0,0,0,0,0,0,0,0,0,0,0,0,0,0,0,0,0,0,0,0,0,0,0,0,0,0,0,0,0,0,0,0,0,0,0,0,0,0,0,0,0,0,0,0,0,0,0,0,0,0,0,0,0,0,0,25,0,0,0,0,0,0,0,0,0,0,0,0,0,0,0,0,0,0,0,0,0,0,0,0,0,0,0,0,0,0,0,0,0,0,0,0,0,0,0,0,0,0,0,0,0,0,0,0,0,0,0,0,0,0,0,0,0,0,0,0,0,0,0,0,0,0,0,0,0,0,0,0,0,0,0,0,0,0,0,0,56.8,22.53,0.26,0.2605415,0.208269316
# 874,7836,74227,Higazy A.A.,1989,nan,0,0,0,0,0,0,0,0,0,0,0,0,0,0,0,0,0,0,0,0,0,0,0,0,0,0,0,0,0,0,0,0,0,0,0,0,0,0,0,0,0,0,0,0,0,0,0,0,0,0,0,0,0,0,0,0,0,0,0,0,0,0,0,0,0,0,0,0,0,0,0,0,0,0,0,0,0,0,0,0,0,0,0,0,0,0,0,0,0,0,0,0,0,0,0,0,0,0,0,0,0,0,0,0,0,0,0,0,0,0,0,0,0,0,0,100,0,0,0,0,0,0,0,0,0,0,0,0,0,0,0,0,0,0,0,0,0,0,0,0,0,0,0,0,0,0,0,0,0,0,0,0,0,0,0,0,0,0,0,0,0,0,0,0,0,0,0,0,0,0,0,0,0,0,0,0,0,0,0,0,0,31.3,12.1,0.294,0.29338843,0.208017091
# 883,24453,189623,Higazy A.A.,1995,nan,0,0,0,0,0,0,0,0,0,0,0,0,0,0,0,0,0,0,0,0,0,0,0,0,0,0,0,0,0,0,0,0,0,0,0,0,0,0,0,0,0,0,0,0,0,0,0,0,0,0,0,0,0,0,0,0,0,0,0,0,0,0,0,0,0,0,0,0,0,0,0,0,0,0,0,0,0,0,0,0,0,0,0,0,0,0,0,0,0,0,0,0,0,0,0,0,0,0,0,0,0,0,0,0,0,0,0,0,0,0,0,0,0,0,0,100,0,0,0,0,0,0,0,0,0,0,0,0,0,0,0,0,0,0,0,0,0,0,0,0,0,0,0,0,0,0,0,0,0,0,0,0,0,0,0,0,0,0,0,0,0,0,0,0,0,0,0,0,0,0,0,0,0,0,0,0,0,0,0,0,0,31.3,12.1,0.294,0.29338843,0.208017091
# 2263,31921,405210,Aitken B.G.,2007,nan,0,0,0,17.30598842,0,0,0,0,0,0,0,0,0,0,0,0,0,0,0,0,0,0,0,0,0,0,0,0,0,0,0,0,0,0,0,0,0,0,0,0,0,0,0,0,0,0,0,0,0,0,0,0,0,0,0,0,0,0,0,0,0,0,0,0,0,0,0,0,0,0,0,0,0,0,0,0,0,0,0,11.5493783,0,0,0,0,0,0,0,0,0,0,0,0,0,0,0,0,0,0,0,0,0,0,0,0,0,0,0,0,0,0,0,0,0,0,0,0,0,0,0,0,0,0,0,0,0,0,0,0,0,0,0,0,0,0,0,0,0,68.26363537,0,0,0,0,0,0,0,0,0,2.880997916,0,0,0,0,0,0,0,0,0,0,0,0,0,0,0,0,0,0,0,0,0,0,0,0,0,0,0,0,0,0,0,0,0,93.6,37.1,0.262,0.261455526,0.207814654
# 4353,13375,116212,Lane D.W.,1990,Tetpax,0,0,0,1.341582161,0,0,0,0,0,0,0,0,0,12.05670145,0,0,0,0,0,0,0,0,0,0,0,0,0,0,0,0,0,0,0,0,0,0,0,0,0,0,0,0,0,0,0,0,0,0,0,0,0,0,0,0,0,0,0,0,0,0,0,0,0,0,0,0,0,0,0,0,0,0,0,0,0,0,0,0,0,0,0,0,0,0,0,0,0,0,0,0,0,0,0,0,0,0,0,0,0,0,3.711826445,0,0,0,0,0,0,0,0,0,0,0,0,0,0,0,0,0,0,0,0,0,0,0,0,0,0,0,0,0,0,0,0,0,0,0,0,82.88988995,0,0,0,0,0,0,0,0,0,0,0,0,0,0,0,0,0,0,0,0,0,0,0,0,0,0,0,0,0,0,0,0,0,0,0,0,0,0,0,0,0,0,0,63,25.81,0.22,0.220457187,0.207812335
# 5179,24381,189251,Hwa Luu0Gen,2000,nan,0,0,0,0,0,0,0,0,0,0,0,0,0,0,0,0,0,0,0,0,0,0,0,0,0,0,0,0,0,0,0,0,0,0,0,0,0,0,0,0,0,0,0,0,0,0,0,0,0,0,0,0,0,0,0,0,0,0,0,0,0,0,0,0,0,0,0,0,0,0,0,0,0,0,0,0,0,0,0,0,0,0,0,0,0,0,0,0,0,0,0,0,0,0,0,0,0,0,0,0,0,0,0,0,0,0,0,0,0,0,0,0,0,0,0,0,0,0,0,0,0,0,0,0,0,0,0,0,0,0,0,0,0,0,0,0,0,100,0,0,0,0,0,0,0,0,0,0,0,0,0,0,0,0,0,0,0,0,0,0,0,0,0,0,0,0,0,0,0,0,0,0,0,0,0,0,0,0,0,0,0,72.5,31.08,0.166,0.166344916,0.207780931
# 4068,7080,121862,Butler B.P.,1996,nan,0,0,0,13.27778381,0,0,0,0,0,0,0,0,0,0,0,0,0.04328265,0,0,0,0,0,0,0,12.39052422,0,0,0,0,0,0,0,0,0,0,0,0,0,0,0,0,0,0,0,0,0,0,0,0,0,0.802099626,0,0,0,0,0,0,0,0,0,0,0,0,0,0,0,0,0,0,0,0,3.015380595,0,0,0,0,0,0,0,0,0,0,0,0,0,0,0,0,0,0,0,3.079072565,0,0,0,0,0,0,0,0,9.829453418,0,0,0,0,0,0,0,0,0,0,0,0,0,0,0,0,0,0,0.035679523,0,0,0,0,0,0,0,0,0,0,0,0,0,0,0,0,0,56.93750346,0,0,0,0,0,0,0,0,0,0.589220125,0,0,0,0,0,0,0,0,0,0,0,0,0,0,0,0,0,0,0,0,0,0,0,0,0,0,0,0,0,0,0,0,0,79.2,32.26,0.228,0.227526348,0.207741921
# 3676,7079,121840,Butler B.P.,1996,nan,0,0,0,12.25362587,0,0,0,0,0,0,0,0,0,0,0,0,0.597510737,0,0,0,0,0,0,0,9.714538367,0,0,0,0,0,0,0,0,0,0,0,0,0,0,0,0,0,0,0,0,0,0,0,8.220030772,0,0.650702436,0,0,0,0,0,0,0,0,0,0,0,0,0,0,0,0,0,0,0,0,1.04439291,0,0,0,0,0,0,0,0,0,0,0,1.11114116,0,0,0,0,0,0,0,5.080051017,0,0,0,0,0,0,0,0,8.472080715,0,0,0,0,0,0,0,0,0,0,0,0,0,0,0,0,0,0,0.002754757,0,0,0,0,0,0,0,0,0,0,0,0,0,0,0,0,0,52.27165568,0,0,0,0,0,0,0,0,0,0.581515577,0,0,0,0,0,0,0,0,0,0,0,0,0,0,0,0,0,0,0,0,0,0,0,0,0,0,0,0,0,0,0,0,0,83.7,33.9,0.235,0.234513274,0.207117304
# 3721,7830,74184,Patel N.D.,1983,nan,0,0,0,0,0,0,0,0,0,0,0,0,0,0,0,0,0,0,0,0,0,0,0,0,0,0,0,0,0,0,0,0,0,0,0,0,0,0,0,0,0,0,0,0,0,0,0,0,0,0,0,0,0,0,0,0,0,0,0,0,0,0,0,0,0,0,0,0,0,0,0,0,0,0,0,0,0,0,0,0,0,0,0,0,0,0,0,0,0,0,0,0,0,0,0,0,0,64.8,0,0,0,0,0,0,0,0,0,0,0,0,0,0,0,0,0,35.2,0,0,0,0,0,0,0,0,0,0,0,0,0,0,0,0,0,0,0,0,0,0,0,0,0,0,0,0,0,0,0,0,0,0,0,0,0,0,0,0,0,0,0,0,0,0,0,0,0,0,0,0,0,0,0,0,0,0,0,0,0,0,0,0,0,44.9,18.2,0.234,0.233516484,0.206630976
# 1909,5686,91369,Hart S.,1983,nan,0,0,0,0,0,0,0,0,0,0,0,0,0,0,0,0,0,0,0,0,0,0,0,0,0,0,0,0,0,0,0,0,0,0,0,0,0,0,0,0,0,0,0,0,0,0,0,0,0,0,0,0,0,0,0,0,0,0,0,0,0,0,0,0,0,0,0,0,0,0,0,0,0,0,0,0,0,0,0,2.130007881,0,0,0,0,0,0,0,0,0,0,0,0,0,0,0,0,0,0,0,0,0,0,0,0,0,0,0,0,0,0,0,0,0,0,0,0,0,0,0,16.32621041,0,0,0,0,0,0,0,0,0,0,0,0,0,0,0,0,0,0,0,0,0,0,0,0,0,0,0,0,0,0,0,0,0,81.54378171,0,0,0,0,0,0,0,0,0,0,0,0,0,0,0,0,0,0,0,0,0,0,0,0,0,0,0,45.7,18,0.27,0.269444444,0.205761317
# 4106,34275,417283,Reddy C.N.,2008,nan,0,0,0,0,0,0,0,0,0,0,0,0,0,65,0,0,0,0,0,0,0,0,0,0,0,0,0,0,0,0,0,0,0,0,0,0,0,0,0,0,0,0,0,0,0,0,0,0,0,0,0,0,0,0,0,0,0,0,0,0,0,0,0,0,0,0,0,0,0,0,0,0,0,0,0,0,0,0,0,0,0,0,0,10,0,0,0,0,0,0,0,0,0,0,0,0,0,0,0,0,0,0,0,0,0,0,0,0,0,0,0,0,0,0,0,0,0,0,0,0,0,0,0,0,0,0,0,0,0,0,0,0,0,0,0,0,0,0,0,0,0,0,0,0,0,0,0,0,0,0,0,0,0,0,0,0,0,0,0,0,0,0,0,0,0,0,0,25,0,0,0,0,0,0,0,0,0,0,0,0,0,39.2,15.98,0.227,0.226533166,0.205653543
# 1512,31272,393036,Annapurna K.,1994,nan,0,0,0,0,0,0,0,0,0,0,0,0,0,0,0,0,0,0,0,0,0,0,0,0,0,0,0,0,0,0,0,0,0,0,0,0,0,0,0,0,0,0,0,0,0,0,0,0,0,0,0,0,0,0,0,0,0,0,0,0,0,0,0,0,0,0,0,0,0,0,0,0,0,0,0,0,0,0,0,0,0,0,0,0,0,0,0,0,0,0,0,0,0,0,0,0,0,0,0,0,0,0,0,0,0,0,0,0,0.1,0,0,0,0,0,0,0,0,0,0,0,0,0,0,0,0,0,0,0,0,0,0,0,0,0,0,0,0,0,0,0,0,0,0,0,0,0,0,0,0,0,0,0,0,50,0,0,0,0,0,0,0,0,0,0,0,0,0,49.9,0,0,0,0,0,0,0,0,0,0,0,0,0,712,278,0.28,0.28057554,0.205549846
# 5007,3859,12440,Livshits V.Ya.,1982,nan,0,0,0,10,0,0,0,0,0,0,0,0,0,0,0,0,0,0,0,0,0,0,0,0,0,0,0,0,0,0,0,0,0,0,0,0,0,0,0,0,0,0,0,0,0,0,0,0,0,0,0,0,0,0,0,0,0,0,0,0,0,0,0,0,0,0,0,0,0,0,0,0,0,0,0,0,0,0,0,0,0,0,0,0,0,0,0,0,0,0,0,0,0,0,0,0,0,0,0,0,15,0,0,0,0,0,0,0,0,0,0,0,0,0,0,0,0,0,0,0,0,0,0,0,0,0,0,0,0,0,0,0,0,0,0,0,0,75,0,0,0,0,0,0,0,0,0,0,0,0,0,0,0,0,0,0,0,0,0,0,0,0,0,0,0,0,0,0,0,0,0,0,0,0,0,0,0,0,0,0,0,70.9,29.7,0.194,0.193602694,0.204797112
# 1266,6692,39226,Gurjev N.V.,1983,nan,0,0,0,0,0,0,0,0,0,0,0,0,0,0,0,0,0,0,0,0,0,0,0,0,0,0,0,0,0,0,0,0,0,0,0,0,0,0,0,0,0,0,0,0,0,0,0,0,0,0,0,0,0,0,0,0,0,0,0,0,0,0,0,0,0,0,0,0,0,0,0,0,0,0,0,0,0,0,0,0,0,0,0,50.02144,0,0,0,0,0,0,0,5.01156,0,0,0,0,0,0,0,0,0,0,0,0,0,0,0,0,0,0,0,0,0,0,0,44.967,0,0,0,0,0,0,0,0,0,0,0,0,0,0,0,0,0,0,0,0,0,0,0,0,0,0,0,0,0,0,0,0,0,0,0,0,0,0,0,0,0,0,0,0,0,0,0,0,0,0,0,0,0,0,0,0,0,0,0,0,0,0,0,0,0,56,21.78,0.285,0.285583104,0.204597812
# 3882,268,20679,Karapetyan G.O.,1984,nan,0,0,0,9,0,0,0,0,0,0,0,0,0,0,0,0,0,0,0,0,0,0,0,0,0,0,0,0,0,0,0,0,0,0,0,0,0,0,0,0,0,0,0,0,0,0,0,0,0,0,0,0,0,0,0,0,0,0,0,0,0,0,0,0,0,0,0,0,0,0,0,0,0,0,0,0,0,0,0,0,0,0,0,21,0,0,0,0,0,0,0,0,0,0,0,0,0,0,0,0,9,0,0,0,0,0,0,0,0,0,0,0,0,0,0,0,0,0,0,0,0,0,0,0,0,0,0,0,0,0,0,0,0,0,0,0,0,61,0,0,0,0,0,0,0,0,0,0,0,0,0,0,0,0,0,0,0,0,0,0,0,0,0,0,0,0,0,0,0,0,0,0,0,0,0,0,0,0,0,0,0,84.1,34.2,0.23,0.229532164,0.203407068
# 3886,291,21058,Livshits V.Ya.,1982,nan,0,0,0,5,0,0,0,0,0,0,0,0,0,0,0,0,0,0,0,0,0,0,0,0,0,0,0,0,0,0,0,0,0,0,0,0,0,0,0,0,0,0,0,0,0,0,0,0,0,0,0,0,0,0,0,0,0,0,0,0,0,0,0,0,0,0,0,0,0,0,0,0,0,0,0,0,0,0,0,0,0,0,0,32,0,0,0,0,0,0,0,0,0,0,0,0,0,0,0,0,0,0,0,0,0,0,0,0,0,0,0,0,0,0,0,0,0,0,0,0,0,0,0,0,0,0,0,0,0,0,0,0,0,0,0,0,0,63,0,0,0,0,0,0,0,0,0,0,0,0,0,0,0,0,0,0,0,0,0,0,0,0,0,0,0,0,0,0,0,0,0,0,0,0,0,0,0,0,0,0,0,84.1,34.2,0.23,0.229532164,0.203407068
# 412,7828,74152,Berezina E.E.,1977,nan,0,0,0,0,0,0,0,0,0,0,0,0,0,0,0,0,0,0,0,0,0,0,0,0,0,0,0,0,0,0,0,0,0,0,0,0,0,0,0,0,0,0,0,0,0,0,0,0,0,0,0,0,0,0,0,0,0,0,0,0,0,0,0,0,0,0,0,0,0,0,0,0,0,0,0,0,0,0,0,0,0,0,0,0,0,0,0,0,0,0,0,0,0,0,0,0,0,0,0,0,0,0,0,0,0,0,0,0,0.695100278,0,0,0,0,0,0,49.65244986,0,0,0,0,0,0,0,0,0,0,0,0,0,0,0,0,0,0,0,0,0,0,0,0,0,0,0,0,0,0,0,49.65244986,0,0,0,0,0,0,0,0,0,0,0,0,0,0,0,0,0,0,0,0,0,0,0,0,0,0,0,0,0,0,0,0,0,50.8,19.38,0.31,0.310629515,0.203069343
# 1659,35364,425177,Gaafar M.S.,2009,nan,0,0,0,2.6,0,0,0,0,0,0,0,0,0,43.55,0,0,0,0,0,0,0,0,0,0,0,0,0,0,0,0,0,0,0,0,0,0,0,0,0,0,0,0,0,0,0,0,0,0,0,0,0,0,0,0,0,0,0,0,0,0,0,0,0,0,0,0,0,0,0,0,0,0,0,0,0,0,0,0,0,0,0,0,0,0,0,0,0,0,0,0,0,0,0,0,0,0,0,0,0,0,18.85,0,0,0,0,0,0,0,0,0,0,0,0,0,0,0,0,0,0,0,0,0,0,0,0,0,0,0,0,0,0,0,0,0,0,0,0,0,0,0,0,0,0,0,0,0,0,0,0,0,0,0,0,0,0,0,0,0,0,0,0,0,0,0,0,0,0,0,0,0,0,0,0,0,0,0,0,35,0,0,0,64.9,25.4,0.277,0.277559055,0.201824952
# 3381,8701,80170,Aleinikov F.K.,1962,nan,0,0,0,0,0,0,0,0,0,0,0,0,0,0,0,0,0,0,0,0,0,0,0,0,0,0,0,0,0,0,0,0,0,0,0,0,0,0,0,0,0,0,0,0,0,0,0,0,0,0,0,0,0,0,0,0,0,0,0,0,0,0,0,0,0,0,0,0,0,0,0,0,0,0,0,0,0,0,0,0,0,0,0,0,0,0,0,0,0,0,0,0,0,0,0,0,0,0,0,0,12.5,0,0,0,0,0,0,0,0,0,0,0,0,0,0,0,0,0,0,25,0,0,0,0,0,0,0,0,0,0,0,0,0,0,0,0,0,62.5,0,0,0,0,0,0,0,0,0,0,0,0,0,0,0,0,0,0,0,0,0,0,0,0,0,0,0,0,0,0,0,0,0,0,0,0,0,0,0,0,0,0,0,55.4,22.33,0.24,0.240483654,0.201522615
# 4395,32069,395197,Blank K.,1979,nan,0,0,0,0,0,0,0,0,0,0,0,0,0,0,0,0,0,0,0,0,0,0,0,0,10.62680915,0,0,0,0,0,0,0,0,0,0,0,0,0,0,0,0,0,0,0,0,0,0,0,0,0,0,0,0,0,0,0,0,0,0,0,0,0,0,0,0,0,0,0,0,0,0,0,0,0,0,0,0,0,0,0,0,0,0,0,0,0,0,0,0,0,0,5.562887555,0,0,0,0,0,0,0,0,13.32763893,0,0,0,0,0,0,0,0,0,0,0,0,0,0,0,0,0,0,0,0,0,0,0,0,0,0,0,0,0,0,0,0,0,0,0,0,70.11426439,0,0,0,0,0.368399971,0,0,0,0,0,0,0,0,0,0,0,0,0,0,0,0,0,0,0,0,0,0,0,0,0,0,0,0,0,0,0,0,0,0,0,0,0,0,64,26.22,0.22,0.22044241,0.201095624
# 4246,1966,110944,Kisin B.I.,1959,OF2,0,0,0,2.460862034,0,0,0,0,0,0,0,0,0,15.46241561,0,0,0,0,0,0,0,0,0,0,0,0,0,0,0,0,0,0,0,0,0,0,0,0,0,0,0,0,0,0,0,0,0,0,0,0,0,0,0,0,0,0,0,0,0,0,0,0,0,0,0,0,0,0,0,0,0,9.795650901,0,0,0,0,0,0,0,0,0,0,0,0,0,0,0,0,0,0,0,0,0,0,0,0,0,0,0,0,0,0,0,0,0,0,0,0,0,0,0,0,0,0,0,0,0,0,0,0,0,0,0,0,0,0,0,0,0,0,6.247030548,0,0,0,0,0,0,63.44841026,0,0,0,0,0,0,0,0,0,0,0,0,0,0,0,0,0,0,0,0,0,0,0,0,0,0,0,0,0,0,0,0,0,0,0,0,0,0,0,2.585630644,0,0,0,59.9,24.48,0.223,0.223447712,0.200767901
# 3283,25936,197264,Hayden J.S.,1990,nan,0,0,0,11.83951381,0,0,0,0.120100444,0,0,0,0,0,0,0,0,0,0,0,0,0,0,0,0,0,0,0,0,0,0,0,0,0,0,0,0,0,0,0,0,0,0,0,0,0,0,0,0,0,0,0,0,0,0,0,0,0,0,0,0,0,0,0,0,0,0,0,0,0,0,0,12.30989555,0,0,0,0,0,0,0,0.360301333,0,0,0,12.30989555,0,0,0,0,0,0,0,0,0,0,0,0,0,0,0,0,0,0,0,0,0,0,0,0,1.741006442,0,0,0,0,0,0,61.31928688,0,0,0,0,0,0,0,0,0,0,0,0,0,0,0,0,0,0,0,0,0,0,0,0,0,0,0,0,0,0,0,0,0,0,0,0,0,0,0,0,0,0,0,0,0,0,0,0,0,0,0,0,0,0,0,0,0,0,0,0,0,0,0,0,0,62,24.95,0.242,0.24248497,0.200400802
# 2297,27695,359312,Saddeek Y.B.,2004,nan,0,0,0,0,0,0,0,0,0,0,0,0,0,65,0,0,0,0,0,10,0,0,0,0,0,0,0,0,0,0,0,0,0,0,0,0,0,0,0,0,0,0,0,0,0,0,0,0,0,0,0,0,0,0,0,0,0,0,0,0,0,0,0,0,0,0,0,0,0,0,0,0,0,0,0,0,0,0,0,0,0,0,0,25,0,0,0,0,0,0,0,0,0,0,0,0,0,0,0,0,0,0,0,0,0,0,0,0,0,0,0,0,0,0,0,0,0,0,0,0,0,0,0,0,0,0,0,0,0,0,0,0,0,0,0,0,0,0,0,0,0,0,0,0,0,0,0,0,0,0,0,0,0,0,0,0,0,0,0,0,0,0,0,0,0,0,0,0,0,0,0,0,0,0,0,0,0,0,0,0,0,78.2,31.02,0.261,0.260477112,0.200340406
# 4343,7849,74331,Mierzejewski A.,1988,nan,0,0,0,0,0,0,0,0,0,0,0,0,0,0,0,0,0,0,0,0,0,0,0,0,0,0,0,0,0,0,0,0,0,0,0,0,0,0,0,0,0,0,0,0,0,0,0,0,0,0,0,0,0,0,0,0,0,0,0,0,0,0,0,0,0,0,0,0,0,0,0,0,0,0,0,0,0,0,0,0,0,0,0,0,0,0,0,0,0,0,0,0,0,0,0,0,0,0,0,0,0,0,0,0,0,0,0,0,0,0,0,0,0,0,0,85,0,0,0,0,0,0,0,0,0,0,0,0,0,0,0,0,0,0,0,0,0,0,15,0,0,0,0,0,0,0,0,0,0,0,0,0,0,0,0,0,0,0,0,0,0,0,0,0,0,0,0,0,0,0,0,0,0,0,0,0,0,0,0,0,0,57.8,23.68,0.22,0.220439189,0.19963145
# 4304,1966,110927,Kisin B.I.,1959,F1,0,0,0,0,0,0,0,0.237999917,0,0,0,0,0,0,0,0,0,0,0,0,0,0,0,0,0,0,0,0,0,0,0,0,0,0,0,0,0,0,0,0,0,0,0,0,0,0,0,0,0,0,0,0,0,0,0,0,0,0,0,0,0,0,0,0,0,0,0,0,0,0,0,6.377432768,0,0,0,0,0,0,0,0,0,0,0,0,0,0,0,0,0,0,0,0,0,0,0,0,0,0,0,0,0,0,0,0,0,0,0,0,0,0,0,0,0,0,0,0,0,0,0,19.35477323,0,0,0,0,0,0,0,0,0,0,0,0,0,0,0,0,0,74.02979409,0,0,0,0,0,0,0,0,0,0,0,0,0,0,0,0,0,0,0,0,0,0,0,0,0,0,0,0,0,0,0,0,0,0,0,0,0,0,0,0,0,0,0,55.6,22.76,0.221,0.221441125,0.199603973
# 3589,8583,59562,Senin H.B.,1994,nan,0,0,0,0,0,0,0,0,0,0,0,0,0,0,0,0,0,0,0,0,0,0,0,0,0,0,0,0,0,0,0,0,0,0,0,0,0,0,0,0,0,0,0,0,0,0,0,0,0,0,0,0,0,0,0,0,0,22.9,0,0,0,0,0,0,0,0,0,0,0,0,0,0,0,0,0,0,0,0,0,0,0,0,0,0,0,0,0,0,0,0,0,0,0,0,0,0,0,0,0,0,0,0,0,0,0,0,0,0,0,0,0,0,0,0,0,77.1,0,0,0,0,0,0,0,0,0,0,0,0,0,0,0,0,0,0,0,0,0,0,0,0,0,0,0,0,0,0,0,0,0,0,0,0,0,0,0,0,0,0,0,0,0,0,0,0,0,0,0,0,0,0,0,0,0,0,0,0,0,0,0,0,0,56.8,22.95,0.237,0.237472767,0.199479698
# 4138,8696,59996,Vaills Y.,1992,nan,0,0,0,0,0,0,0,0,0,0,0,0,0,0,0,0,0,0,0,0,0,0,0,0,0,0,0,0,0,0,0,0,0,0,0,0,0,0,0,0,0,0,0,0,0,0,0,0,0,0,0,0,0,0,0,0,0,0,0,0,0,0,0,0,0,0,0,0,0,0,0,0,0,0,0,0,0,0,0,0,0,0,0,0,0,0,0,0,0,0,0,0,0,0,0,0,0,0,0,0,19.76048,0,0,0,0,0,0,0,0,0,0,0,0,0,0,0,0,0,0,0,0,0,0,0,0,0,0,0,0,0,0,0,0,0,0,0,0,80.23952,0,0,0,0,0,0,0,0,0,0,0,0,0,0,0,0,0,0,0,0,0,0,0,0,0,0,0,0,0,0,0,0,0,0,0,0,0,0,0,0,0,0,0,65.1,26.54,0.226,0.226450641,0.19939847
# 4139,8696,80082,Vaills Y.,1992,nan,0,0,0,0,0,0,0,0,0,0,0,0,0,0,0,0,0,0,0,0,0,0,0,0,0,0,0,0,0,0,0,0,0,0,0,0,0,0,0,0,0,0,0,0,0,0,0,0,0,0,0,0,0,0,0,0,0,0,0,0,0,0,0,0,0,0,0,0,0,0,0,0,0,0,0,0,0,0,0,0,0,0,0,0,0,0,0,0,0,0,0,0,0,0,0,0,0,0,0,0,19.76048,0,0,0,0,0,0,0,0,0,0,0,0,0,0,0,0,0,0,0,0,0,0,0,0,0,0,0,0,0,0,0,0,0,0,0,0,80.23952,0,0,0,0,0,0,0,0,0,0,0,0,0,0,0,0,0,0,0,0,0,0,0,0,0,0,0,0,0,0,0,0,0,0,0,0,0,0,0,0,0,0,0,65.1,26.54,0.226,0.226450641,0.19939847
# 983,6099,17442,Nemilov S.V.,1976,nan,0,0,0,0,0,0,0,0,0,0,0,0,0,40,0,0,0,0,0,0,0,0,0,0,0,0,0,0,0,0,0,0,0,0,0,0,0,0,0,0,0,0,0,0,0,0,0,0,0,0,0,0,0,0,0,0,0,0,0,0,40,0,0,0,0,0,0,0,0,0,0,0,0,0,0,0,0,0,0,20,0,0,0,0,0,0,0,0,0,0,0,0,0,0,0,0,0,0,0,0,0,0,0,0,0,0,0,0,0,0,0,0,0,0,0,0,0,0,0,0,0,0,0,0,0,0,0,0,0,0,0,0,0,0,0,0,0,0,0,0,0,0,0,0,0,0,0,0,0,0,0,0,0,0,0,0,0,0,0,0,0,0,0,0,0,0,0,0,0,0,0,0,0,0,0,0,0,0,0,0,0,92.4,35.83,0.29,0.289422272,0.199216607
# 772,38945,460139,Rao G.S.,2012,nan,0,0,0,0,0,0,0,0,0,0,0,0,0,70,0,0,0,0,0,0,0,0,0,20,0,0,0,0,0,0,0,0,0,0,0,0,0,0,0,0,0,0,0,0,0,0,0,0,0,0,0,0,0,0,0,0,0,0,0,0,0,0,0,0,0,0,0,0,0,0,0,0,0,0,0,0,0,0,0,0,0,0,0,0,0,0,0,0,0,0,0,0,0,0,0,0,0,0,0,0,0,0,0,0,0,0,0,0,0,0,0,0,0,0,0,0,0,0,0,0,0,0,0,0,0,0,0,0,0,0,0,0,0,0,0,0,0,0,0,0,0,0,0,0,0,0,0,0,0,0,0,0,0,0,0,0,0,0,0,0,0,0,0,0,0,0,0,0,0,0,0,0,0,0,0,0,0,10,0,0,0,64.2,24.7,0.299,0.299595142,0.199044047
