Repository: jacobergzhou/Poisson-Ratio

File: Poisson_ratio.csv (part 28 of 70)
,Code,Glass #,Author,Year,Trademark,Ag2O,AgI,Al,Al2O3,AlF3,AlN,As,As2O3,As2O5,As2S3,As2Se3,AsSe,B,B2O3,Ba,BaCl2,BaF2,BaO,Be,BeF2,BeO,Bi2O3,BiCl3,Br,C,Ca,CaF2,CaO,Cd,CdCl2,CdF2,CdO,Ce2O3,CeF3,CeO2,Cl,Co,Co3O4,CoO,Cr,Cr2O3,Cs,Cs2O,CsCl,CsF,Cu,Cu2O,CuO,Dy2O3,Er,Er2O3,ErF3,Eu,Eu2O3,EuF3,F,Fe,Fe2O3,FeO,Ga,Ga2O3,Ga2S3,Ga2Se3,GaF3,Gd2O3,GdF3,Ge,GeO2,GeS2,GeSe2,H2O,HfF4,HfO2,Hg,Ho2O3,I,InF3,K,K2O,K2S,K2SO4,KBr,KCl,KF,KHF2,La,La2O3,La2S3,LaF3,Li,Li2O,Li2S,Li2SO4,LiBr,LiCl,LiF,LiI,Mg,MgF2,MgO,Mn,Mn2O3,MnF2,MnO,MnO2,Mo,MoO2,MoO3,N,Na,Na2O,Na2S,Na2SO4,NaCl,NaF,NaPO3,Nb,Nb2O5,Nd,Nd2O3,NdF3,NH4NO3,Ni,NiO,O,OH,P,P2O5,Pb,PbCl2,PbF2,PbO,PdO,Pr2O3,Pr6O11,PrF3,R2O3,Rb2O,RbF,Rh2O3,RŒO,RuO2,S,Sb,Sb2O3,Sb2S3,Sc2O3,Se,Si,Si3N4,SiC,SiO2,Sm2O3,Sn,SnO,SnO2,SO2,SO3,Sr,SrCl2,SrF2,SrO,Ta2O3,Ta2O5,Tb2O3,TbF3,Te,TeO2,Th,ThF4,ThO2,Ti,TiO2,Tl,Tl2O,Tl2Se,TlSe,Tm2O3,U,U3O8,UO2,V,V2O5,VO6,WO3,Y,Y2O3,Yb2O3,YbF3,YF3,Zn,ZnCl2,ZnF2,ZnO,ZnSO4,Zr,ZrF4,ZrO2,Young's modulus E (GPa),Shear modulus G (GPa),Poisson's ratio v
2092,8701,80141,Aleinikov F.K.,1962,,-,-,-,0.0,-,-,-,-,-,-,-,-,-,0.0,-,-,-,0.0,-,-,0.0,0.0,-,-,-,-,-,0.0,-,-,-,0.0,-,-,-,-,-,-,-,-,-,-,0.0,-,-,-,-,-,-,-,-,-,-,-,-,-,-,-,-,-,0.0,-,-,-,-,-,-,0.0,-,-,0.0,-,-,-,-,-,-,-,0.0,-,-,-,-,-,-,-,-,-,-,-,0.0,-,-,-,-,-,-,,-,29.41176,-,-,-,-,-,-,-,-,-,-,11.76471,-,-,-,-,-,-,-,-,-,-,-,-,-,-,-,-,0.0,-,-,-,0.0,-,-,-,-,0.0,-,-,-,100.0,-,-,-,-,-,-,-,-,-,-,58.82353,-,-,-,-,-,-,-,-,-,0.0,-,-,-,-,-,0.0,-,-,-,-,0.0,-,-,-,-,-,-,-,-,-,-,-,0.0,-,-,-,-,-,-,-,-,0.0,-,-,-,0.0,76.9,30.76,0.25
2093,8701,80142,Aleinikov F.K.,1962,,-,-,-,0.0,-,-,-,-,-,-,-,-,-,0.0,-,-,-,0.0,-,-,0.0,0.0,-,-,-,-,-,0.0,-,-,-,0.0,-,-,-,-,-,-,-,-,-,-,0.0,-,-,-,-,-,-,-,-,-,-,-,-,-,-,-,-,-,0.0,-,-,-,-,-,-,0.0,-,-,0.0,-,-,-,-,-,-,-,0.0,-,-,-,-,-,-,-,-,-,-,-,0.0,-,-,-,-,-,-,,-,33.33333,-,-,-,-,-,-,-,-,-,-,11.11111,-,-,-,-,-,-,-,-,-,-,-,-,-,-,-,-,0.0,-,-,-,0.0,-,-,-,-,0.0,-,-,-,100.0,-,-,-,-,-,-,-,-,-,-,55.55556,-,-,-,-,-,-,-,-,-,0.0,-,-,-,-,-,0.0,-,-,-,-,0.0,-,-,-,-,-,-,-,-,-,-,-,0.0,-,-,-,-,-,-,-,-,0.0,-,-,-,0.0,82.0,32.53,0.26
2094,8701,80143,Aleinikov F.K.,1962,,-,-,-,0.0,-,-,-,-,-,-,-,-,-,0.0,-,-,-,0.0,-,-,0.0,0.0,-,-,-,-,-,0.0,-,-,-,0.0,-,-,-,-,-,-,-,-,-,-,0.0,-,-,-,-,-,-,-,-,-,-,-,-,-,-,-,-,-,0.0,-,-,-,-,-,-,0.0,-,-,0.0,-,-,-,-,-,-,-,0.0,-,-,-,-,-,-,-,-,-,-,-,0.0,-,-,-,-,-,-,,-,0.0,-,-,-,-,-,-,-,-,-,-,15.38461,-,-,-,-,-,-,-,-,-,-,-,-,-,-,-,-,0.0,-,-,-,0.0,-,-,-,-,0.0,-,-,-,100.0,-,-,-,-,-,-,-,-,-,-,76.92308,-,-,-,-,-,-,-,-,-,7.692307,-,-,-,-,-,0.0,-,-,-,-,0.0,-,-,-,-,-,-,-,-,-,-,-,0.0,-,-,-,-,-,-,-,-,0.0,-,-,-,0.0,68.6,27.66,0.24
2095,8701,80144,Aleinikov F.K.,1962,,-,-,-,0.0,-,-,-,-,-,-,-,-,-,0.0,-,-,-,0.0,-,-,0.0,0.0,-,-,-,-,-,0.0,-,-,-,0.0,-,-,-,-,-,-,-,-,-,-,0.0,-,-,-,-,-,-,-,-,-,-,-,-,-,-,-,-,-,0.0,-,-,-,-,-,-,0.0,-,-,0.0,-,-,-,-,-,-,-,0.0,-,-,-,-,-,-,-,-,-,-,-,0.0,-,-,-,-,-,-,,-,0.0,-,-,-,-,-,-,-,-,-,-,14.28571,-,-,-,-,-,-,-,-,-,-,-,-,-,-,-,-,0.0,-,-,-,0.0,-,-,-,-,0.0,-,-,-,100.0,-,-,-,-,-,-,-,-,-,-,71.42857,-,-,-,-,-,-,-,-,-,14.28571,-,-,-,-,-,0.0,-,-,-,-,0.0,-,-,-,-,-,-,-,-,-,-,-,0.0,-,-,-,-,-,-,-,-,0.0,-,-,-,0.0,69.2,27.46,0.26
2096,8701,80145,Aleinikov F.K.,1962,,-,-,-,0.0,-,-,-,-,-,-,-,-,-,0.0,-,-,-,0.0,-,-,0.0,0.0,-,-,-,-,-,0.0,-,-,-,0.0,-,-,-,-,-,-,-,-,-,-,0.0,-,-,-,-,-,-,-,-,-,-,-,-,-,-,-,-,-,0.0,-,-,-,-,-,-,0.0,-,-,0.0,-,-,-,-,-,-,-,0.0,-,-,-,-,-,-,-,-,-,-,-,0.0,-,-,-,-,-,-,,-,0.0,-,-,-,-,-,-,-,-,-,-,13.33333,-,-,-,-,-,-,-,-,-,-,-,-,-,-,-,-,0.0,-,-,-,0.0,-,-,-,-,0.0,-,-,-,100.0,-,-,-,-,-,-,-,-,-,-,66.66666,-,-,-,-,-,-,-,-,-,20.0,-,-,-,-,-,0.0,-,-,-,-,0.0,-,-,-,-,-,-,-,-,-,-,-,0.0,-,-,-,-,-,-,-,-,0.0,-,-,-,0.0,71.5,28.14,0.27
2097,8701,80146,Aleinikov F.K.,1962,,-,-,-,0.0,-,-,-,-,-,-,-,-,-,0.0,-,-,-,0.0,-,-,0.0,0.0,-,-,-,-,-,0.0,-,-,-,0.0,-,-,-,-,-,-,-,-,-,-,0.0,-,-,-,-,-,-,-,-,-,-,-,-,-,-,-,-,-,0.0,-,-,-,-,-,-,0.0,-,-,0.0,-,-,-,-,-,-,-,0.0,-,-,-,-,-,-,-,-,-,-,-,0.0,-,-,-,-,-,-,,-,0.0,-,-,-,-,-,-,-,-,-,-,12.5,-,-,-,-,-,-,-,-,-,-,-,-,-,-,-,-,0.0,-,-,-,0.0,-,-,-,-,0.0,-,-,-,100.0,-,-,-,-,-,-,-,-,-,-,62.5,-,-,-,-,-,-,-,-,-,25.0,-,-,-,-,-,0.0,-,-,-,-,0.0,-,-,-,-,-,-,-,-,-,-,-,0.0,-,-,-,-,-,-,-,-,0.0,-,-,-,0.0,72.7,28.62,0.27
2098,8701,80147,Aleinikov F.K.,1962,,-,-,-,0.0,-,-,-,-,-,-,-,-,-,0.0,-,-,-,0.0,-,-,0.0,0.0,-,-,-,-,-,0.0,-,-,-,0.0,-,-,-,-,-,-,-,-,-,-,0.0,-,-,-,-,-,-,-,-,-,-,-,-,-,-,-,-,-,0.0,-,-,-,-,-,-,0.0,-,-,0.0,-,-,-,-,-,-,-,0.0,-,-,-,-,-,-,-,-,-,-,-,0.0,-,-,-,-,-,-,,-,0.0,-,-,-,-,-,-,-,-,-,-,11.76471,-,-,-,-,-,-,-,-,-,-,-,-,-,-,-,-,0.0,-,-,-,0.0,-,-,-,-,0.0,-,-,-,100.0,-,-,-,-,-,-,-,-,-,-,58.82353,-,-,-,-,-,-,-,-,-,29.41176,-,-,-,-,-,0.0,-,-,-,-,0.0,-,-,-,-,-,-,-,-,-,-,-,0.0,-,-,-,-,-,-,-,-,0.0,-,-,-,0.0,75.4,29.45,0.28
2099,8701,80148,Aleinikov F.K.,1962,,-,-,-,0.0,-,-,-,-,-,-,-,-,-,0.0,-,-,-,0.0,-,-,0.0,0.0,-,-,-,-,-,0.0,-,-,-,0.0,-,-,-,-,-,-,-,-,-,-,0.0,-,-,-,-,-,-,-,-,-,-,-,-,-,-,-,-,-,0.0,-,-,-,-,-,-,0.0,-,-,0.0,-,-,-,-,-,-,-,0.0,-,-,-,-,-,-,-,-,-,-,-,0.0,-,-,-,-,-,-,,-,0.0,-,-,-,-,-,-,-,-,-,-,11.11111,-,-,-,-,-,-,-,-,-,-,-,-,-,-,-,-,0.0,-,-,-,0.0,-,-,-,-,0.0,-,-,-,100.0,-,-,-,-,-,-,-,-,-,-,55.55556,-,-,-,-,-,-,-,-,-,33.33333,-,-,-,-,-,0.0,-,-,-,-,0.0,-,-,-,-,-,-,-,-,-,-,-,0.0,-,-,-,-,-,-,-,-,0.0,-,-,-,0.0,78.9,30.82,0.28
2100,8701,80149,Aleinikov F.K.,1962,,-,-,-,0.0,-,-,-,-,-,-,-,-,-,0.0,-,-,-,0.0,-,-,0.0,0.0,-,-,-,-,-,0.0,-,-,-,0.0,-,-,-,-,-,-,-,-,-,-,0.0,-,-,-,-,-,-,-,-,-,-,-,-,-,-,-,-,-,0.0,-,-,-,-,-,-,0.0,-,-,0.0,-,-,-,-,-,-,-,0.0,-,-,-,-,-,-,-,-,-,-,-,0.0,-,-,-,-,-,-,,-,0.0,-,-,-,-,-,-,-,-,-,-,15.38461,-,-,-,-,-,-,-,-,-,-,-,-,-,-,-,-,0.0,-,-,-,0.0,-,-,-,-,0.0,-,-,-,100.0,-,-,-,-,-,-,-,-,-,-,76.92308,-,-,-,-,-,-,-,-,-,0.0,-,-,-,-,-,0.0,-,-,-,-,0.0,-,-,-,-,-,-,-,-,-,-,-,0.0,-,-,-,-,-,-,-,-,7.692307,-,-,-,0.0,67.4,27.39,0.23
2101,8701,80150,Aleinikov F.K.,1962,,-,-,-,0.0,-,-,-,-,-,-,-,-,-,0.0,-,-,-,0.0,-,-,0.0,0.0,-,-,-,-,-,0.0,-,-,-,0.0,-,-,-,-,-,-,-,-,-,-,0.0,-,-,-,-,-,-,-,-,-,-,-,-,-,-,-,-,-,0.0,-,-,-,-,-,-,0.0,-,-,0.0,-,-,-,-,-,-,-,0.0,-,-,-,-,-,-,-,-,-,-,-,0.0,-,-,-,-,-,-,,-,0.0,-,-,-,-,-,-,-,-,-,-,14.28571,-,-,-,-,-,-,-,-,-,-,-,-,-,-,-,-,0.0,-,-,-,0.0,-,-,-,-,0.0,-,-,-,100.0,-,-,-,-,-,-,-,-,-,-,71.42857,-,-,-,-,-,-,-,-,-,0.0,-,-,-,-,-,0.0,-,-,-,-,0.0,-,-,-,-,-,-,-,-,-,-,-,0.0,-,-,-,-,-,-,-,-,14.28571,-,-,-,0.0,67.8,26.9,0.26
2102,8701,80151,Aleinikov F.K.,1962,,-,-,-,0.0,-,-,-,-,-,-,-,-,-,0.0,-,-,-,0.0,-,-,0.0,0.0,-,-,-,-,-,0.0,-,-,-,0.0,-,-,-,-,-,-,-,-,-,-,0.0,-,-,-,-,-,-,-,-,-,-,-,-,-,-,-,-,-,0.0,-,-,-,-,-,-,0.0,-,-,0.0,-,-,-,-,-,-,-,0.0,-,-,-,-,-,-,-,-,-,-,-,0.0,-,-,-,-,-,-,,-,0.0,-,-,-,-,-,-,-,-,-,-,13.33333,-,-,-,-,-,-,-,-,-,-,-,-,-,-,-,-,0.0,-,-,-,0.0,-,-,-,-,0.0,-,-,-,100.0,-,-,-,-,-,-,-,-,-,-,66.66666,-,-,-,-,-,-,-,-,-,0.0,-,-,-,-,-,0.0,-,-,-,-,0.0,-,-,-,-,-,-,-,-,-,-,-,0.0,-,-,-,-,-,-,-,-,20.0,-,-,-,0.0,70.1,27.59,0.27
2103,8701,80152,Aleinikov F.K.,1962,,-,-,-,0.0,-,-,-,-,-,-,-,-,-,0.0,-,-,-,0.0,-,-,0.0,0.0,-,-,-,-,-,0.0,-,-,-,0.0,-,-,-,-,-,-,-,-,-,-,0.0,-,-,-,-,-,-,-,-,-,-,-,-,-,-,-,-,-,0.0,-,-,-,-,-,-,0.0,-,-,0.0,-,-,-,-,-,-,-,0.0,-,-,-,-,-,-,-,-,-,-,-,0.0,-,-,-,-,-,-,,-,0.0,-,-,-,-,-,-,-,-,-,-,12.5,-,-,-,-,-,-,-,-,-,-,-,-,-,-,-,-,0.0,-,-,-,0.0,-,-,-,-,0.0,-,-,-,100.0,-,-,-,-,-,-,-,-,-,-,62.5,-,-,-,-,-,-,-,-,-,0.0,-,-,-,-,-,0.0,-,-,-,-,0.0,-,-,-,-,-,-,-,-,-,-,-,0.0,-,-,-,-,-,-,-,-,25.0,-,-,-,0.0,71.1,27.99,0.27
2104,8701,80153,Aleinikov F.K.,1962,,-,-,-,0.0,-,-,-,-,-,-,-,-,-,0.0,-,-,-,0.0,-,-,0.0,0.0,-,-,-,-,-,0.0,-,-,-,0.0,-,-,-,-,-,-,-,-,-,-,0.0,-,-,-,-,-,-,-,-,-,-,-,-,-,-,-,-,-,0.0,-,-,-,-,-,-,0.0,-,-,0.0,-,-,-,-,-,-,-,0.0,-,-,-,-,-,-,-,-,-,-,-,0.0,-,-,-,-,-,-,,-,0.0,-,-,-,-,-,-,-,-,-,-,11.76471,-,-,-,-,-,-,-,-,-,-,-,-,-,-,-,-,0.0,-,-,-,0.0,-,-,-,-,0.0,-,-,-,100.0,-,-,-,-,-,-,-,-,-,-,58.82353,-,-,-,-,-,-,-,-,-,0.0,-,-,-,-,-,0.0,-,-,-,-,0.0,-,-,-,-,-,-,-,-,-,-,-,0.0,-,-,-,-,-,-,-,-,29.41176,-,-,-,0.0,72.4,28.28,0.28
2105,8701,80154,Aleinikov F.K.,1962,,-,-,-,0.0,-,-,-,-,-,-,-,-,-,0.0,-,-,-,0.0,-,-,0.0,0.0,-,-,-,-,-,0.0,-,-,-,0.0,-,-,-,-,-,-,-,-,-,-,0.0,-,-,-,-,-,-,-,-,-,-,-,-,-,-,-,-,-,0.0,-,-,-,-,-,-,0.0,-,-,0.0,-,-,-,-,-,-,-,0.0,-,-,-,-,-,-,-,-,-,-,-,0.0,-,-,-,-,-,-,,-,0.0,-,-,-,-,-,-,-,-,-,-,11.11111,-,-,-,-,-,-,-,-,-,-,-,-,-,-,-,-,0.0,-,-,-,0.0,-,-,-,-,0.0,-,-,-,100.0,-,-,-,-,-,-,-,-,-,-,55.55556,-,-,-,-,-,-,-,-,-,0.0,-,-,-,-,-,0.0,-,-,-,-,0.0,-,-,-,-,-,-,-,-,-,-,-,0.0,-,-,-,-,-,-,-,-,33.33333,-,-,-,0.0,77.2,30.15,0.28
2106,8701,80155,Aleinikov F.K.,1962,,-,-,-,0.0,-,-,-,-,-,-,-,-,-,0.0,-,-,-,0.0,-,-,0.0,0.0,-,-,-,-,-,0.0,-,-,-,7.692307,-,-,-,-,-,-,-,-,-,-,0.0,-,-,-,-,-,-,-,-,-,-,-,-,-,-,-,-,-,0.0,-,-,-,-,-,-,0.0,-,-,0.0,-,-,-,-,-,-,-,0.0,-,-,-,-,-,-,-,-,-,-,-,0.0,-,-,-,-,-,-,,-,0.0,-,-,-,-,-,-,-,-,-,-,15.38461,-,-,-,-,-,-,-,-,-,-,-,-,-,-,-,-,0.0,-,-,-,0.0,-,-,-,-,0.0,-,-,-,100.0,-,-,-,-,-,-,-,-,-,-,76.92308,-,-,-,-,-,-,-,-,-,0.0,-,-,-,-,-,0.0,-,-,-,-,0.0,-,-,-,-,-,-,-,-,-,-,-,0.0,-,-,-,-,-,-,-,-,0.0,-,-,-,0.0,64.6,26.04,0.24
2107,8701,80156,Aleinikov F.K.,1962,,-,-,-,0.0,-,-,-,-,-,-,-,-,-,0.0,-,-,-,0.0,-,-,0.0,0.0,-,-,-,-,-,0.0,-,-,-,14.28571,-,-,-,-,-,-,-,-,-,-,0.0,-,-,-,-,-,-,-,-,-,-,-,-,-,-,-,-,-,0.0,-,-,-,-,-,-,0.0,-,-,0.0,-,-,-,-,-,-,-,0.0,-,-,-,-,-,-,-,-,-,-,-,0.0,-,-,-,-,-,-,,-,0.0,-,-,-,-,-,-,-,-,-,-,14.28571,-,-,-,-,-,-,-,-,-,-,-,-,-,-,-,-,0.0,-,-,-,0.0,-,-,-,-,0.0,-,-,-,100.0,-,-,-,-,-,-,-,-,-,-,71.42857,-,-,-,-,-,-,-,-,-,0.0,-,-,-,-,-,0.0,-,-,-,-,0.0,-,-,-,-,-,-,-,-,-,-,-,0.0,-,-,-,-,-,-,-,-,0.0,-,-,-,0.0,63.2,25.28,0.25
2108,8701,80157,Aleinikov F.K.,1962,,-,-,-,0.0,-,-,-,-,-,-,-,-,-,0.0,-,-,-,0.0,-,-,0.0,0.0,-,-,-,-,-,0.0,-,-,-,20.0,-,-,-,-,-,-,-,-,-,-,0.0,-,-,-,-,-,-,-,-,-,-,-,-,-,-,-,-,-,0.0,-,-,-,-,-,-,0.0,-,-,0.0,-,-,-,-,-,-,-,0.0,-,-,-,-,-,-,-,-,-,-,-,0.0,-,-,-,-,-,-,,-,0.0,-,-,-,-,-,-,-,-,-,-,13.33333,-,-,-,-,-,-,-,-,-,-,-,-,-,-,-,-,0.0,-,-,-,0.0,-,-,-,-,0.0,-,-,-,100.0,-,-,-,-,-,-,-,-,-,-,66.66666,-,-,-,-,-,-,-,-,-,0.0,-,-,-,-,-,0.0,-,-,-,-,0.0,-,-,-,-,-,-,-,-,-,-,-,0.0,-,-,-,-,-,-,-,-,0.0,-,-,-,0.0,63.6,25.23,0.26
2109,8701,80158,Aleinikov F.K.,1962,,-,-,-,0.0,-,-,-,-,-,-,-,-,-,0.0,-,-,-,0.0,-,-,0.0,0.0,-,-,-,-,-,0.0,-,-,-,25.0,-,-,-,-,-,-,-,-,-,-,0.0,-,-,-,-,-,-,-,-,-,-,-,-,-,-,-,-,-,0.0,-,-,-,-,-,-,0.0,-,-,0.0,-,-,-,-,-,-,-,0.0,-,-,-,-,-,-,-,-,-,-,-,0.0,-,-,-,-,-,-,,-,0.0,-,-,-,-,-,-,-,-,-,-,12.5,-,-,-,-,-,-,-,-,-,-,-,-,-,-,-,-,0.0,-,-,-,0.0,-,-,-,-,0.0,-,-,-,100.0,-,-,-,-,-,-,-,-,-,-,62.5,-,-,-,-,-,-,-,-,-,0.0,-,-,-,-,-,0.0,-,-,-,-,0.0,-,-,-,-,-,-,-,-,-,-,-,0.0,-,-,-,-,-,-,-,-,0.0,-,-,-,0.0,69.1,26.99,0.28
2110,8701,80159,Aleinikov F.K.,1962,,-,-,-,0.0,-,-,-,-,-,-,-,-,-,0.0,-,-,-,0.0,-,-,0.0,0.0,-,-,-,-,-,0.0,-,-,-,29.41176,-,-,-,-,-,-,-,-,-,-,0.0,-,-,-,-,-,-,-,-,-,-,-,-,-,-,-,-,-,0.0,-,-,-,-,-,-,0.0,-,-,0.0,-,-,-,-,-,-,-,0.0,-,-,-,-,-,-,-,-,-,-,-,0.0,-,-,-,-,-,-,,-,0.0,-,-,-,-,-,-,-,-,-,-,11.76471,-,-,-,-,-,-,-,-,-,-,-,-,-,-,-,-,0.0,-,-,-,0.0,-,-,-,-,0.0,-,-,-,100.0,-,-,-,-,-,-,-,-,-,-,58.82353,-,-,-,-,-,-,-,-,-,0.0,-,-,-,-,-,0.0,-,-,-,-,0.0,-,-,-,-,-,-,-,-,-,-,-,0.0,-,-,-,-,-,-,-,-,0.0,-,-,-,0.0,69.1,26.99,0.28
2111,8701,80160,Aleinikov F.K.,1962,,-,-,-,0.0,-,-,-,-,-,-,-,-,-,0.0,-,-,-,0.0,-,-,0.0,0.0,-,-,-,-,-,0.0,-,-,-,33.33333,-,-,-,-,-,-,-,-,-,-,0.0,-,-,-,-,-,-,-,-,-,-,-,-,-,-,-,-,-,0.0,-,-,-,-,-,-,0.0,-,-,0.0,-,-,-,-,-,-,-,0.0,-,-,-,-,-,-,-,-,-,-,-,0.0,-,-,-,-,-,-,,-,0.0,-,-,-,-,-,-,-,-,-,-,11.11111,-,-,-,-,-,-,-,-,-,-,-,-,-,-,-,-,0.0,-,-,-,0.0,-,-,-,-,0.0,-,-,-,100.0,-,-,-,-,-,-,-,-,-,-,55.55556,-,-,-,-,-,-,-,-,-,0.0,-,-,-,-,-,0.0,-,-,-,-,0.0,-,-,-,-,-,-,-,-,-,-,-,0.0,-,-,-,-,-,-,-,-,0.0,-,-,-,0.0,69.6,26.56,0.31
2112,8701,80161,Aleinikov F.K.,1962,,-,-,-,0.0,-,-,-,-,-,-,-,-,-,0.0,-,-,-,7.692307,-,-,0.0,0.0,-,-,-,-,-,0.0,-,-,-,0.0,-,-,-,-,-,-,-,-,-,-,0.0,-,-,-,-,-,-,-,-,-,-,-,-,-,-,-,-,-,0.0,-,-,-,-,-,-,0.0,-,-,0.0,-,-,-,-,-,-,-,0.0,-,-,-,-,-,-,-,-,-,-,-,0.0,-,-,-,-,-,-,,-,0.0,-,-,-,-,-,-,-,-,-,-,15.38461,-,-,-,-,-,-,-,-,-,-,-,-,-,-,-,-,0.0,-,-,-,0.0,-,-,-,-,0.0,-,-,-,100.0,-,-,-,-,-,-,-,-,-,-,76.92308,-,-,-,-,-,-,-,-,-,0.0,-,-,-,-,-,0.0,-,-,-,-,0.0,-,-,-,-,-,-,-,-,-,-,-,0.0,-,-,-,-,-,-,-,-,0.0,-,-,-,0.0,63.8,25.72,0.24
2113,8701,80162,Aleinikov F.K.,1962,,-,-,-,0.0,-,-,-,-,-,-,-,-,-,0.0,-,-,-,14.28571,-,-,0.0,0.0,-,-,-,-,-,0.0,-,-,-,0.0,-,-,-,-,-,-,-,-,-,-,0.0,-,-,-,-,-,-,-,-,-,-,-,-,-,-,-,-,-,0.0,-,-,-,-,-,-,0.0,-,-,0.0,-,-,-,-,-,-,-,0.0,-,-,-,-,-,-,-,-,-,-,-,0.0,-,-,-,-,-,-,,-,0.0,-,-,-,-,-,-,-,-,-,-,14.28571,-,-,-,-,-,-,-,-,-,-,-,-,-,-,-,-,0.0,-,-,-,0.0,-,-,-,-,0.0,-,-,-,100.0,-,-,-,-,-,-,-,-,-,-,71.42857,-,-,-,-,-,-,-,-,-,0.0,-,-,-,-,-,0.0,-,-,-,-,0.0,-,-,-,-,-,-,-,-,-,-,-,0.0,-,-,-,-,-,-,-,-,0.0,-,-,-,0.0,66.9,26.54,0.26
2114,8701,80163,Aleinikov F.K.,1962,,-,-,-,0.0,-,-,-,-,-,-,-,-,-,0.0,-,-,-,20.0,-,-,0.0,0.0,-,-,-,-,-,0.0,-,-,-,0.0,-,-,-,-,-,-,-,-,-,-,0.0,-,-,-,-,-,-,-,-,-,-,-,-,-,-,-,-,-,0.0,-,-,-,-,-,-,0.0,-,-,0.0,-,-,-,-,-,-,-,0.0,-,-,-,-,-,-,-,-,-,-,-,0.0,-,-,-,-,-,-,,-,0.0,-,-,-,-,-,-,-,-,-,-,13.33333,-,-,-,-,-,-,-,-,-,-,-,-,-,-,-,-,0.0,-,-,-,0.0,-,-,-,-,0.0,-,-,-,100.0,-,-,-,-,-,-,-,-,-,-,66.66666,-,-,-,-,-,-,-,-,-,0.0,-,-,-,-,-,0.0,-,-,-,-,0.0,-,-,-,-,-,-,-,-,-,-,-,0.0,-,-,-,-,-,-,-,-,0.0,-,-,-,0.0,67.4,26.32,0.28
2115,8701,80164,Aleinikov F.K.,1962,,-,-,-,0.0,-,-,-,-,-,-,-,-,-,0.0,-,-,-,25.0,-,-,0.0,0.0,-,-,-,-,-,0.0,-,-,-,0.0,-,-,-,-,-,-,-,-,-,-,0.0,-,-,-,-,-,-,-,-,-,-,-,-,-,-,-,-,-,0.0,-,-,-,-,-,-,0.0,-,-,0.0,-,-,-,-,-,-,-,0.0,-,-,-,-,-,-,-,-,-,-,-,0.0,-,-,-,-,-,-,,-,0.0,-,-,-,-,-,-,-,-,-,-,12.5,-,-,-,-,-,-,-,-,-,-,-,-,-,-,-,-,0.0,-,-,-,0.0,-,-,-,-,0.0,-,-,-,100.0,-,-,-,-,-,-,-,-,-,-,62.5,-,-,-,-,-,-,-,-,-,0.0,-,-,-,-,-,0.0,-,-,-,-,0.0,-,-,-,-,-,-,-,-,-,-,-,0.0,-,-,-,-,-,-,-,-,0.0,-,-,-,0.0,67.3,26.28,0.28
2116,8701,80165,Aleinikov F.K.,1962,,-,-,-,0.0,-,-,-,-,-,-,-,-,-,0.0,-,-,-,29.41176,-,-,0.0,0.0,-,-,-,-,-,0.0,-,-,-,0.0,-,-,-,-,-,-,-,-,-,-,0.0,-,-,-,-,-,-,-,-,-,-,-,-,-,-,-,-,-,0.0,-,-,-,-,-,-,0.0,-,-,0.0,-,-,-,-,-,-,-,0.0,-,-,-,-,-,-,-,-,-,-,-,0.0,-,-,-,-,-,-,,-,0.0,-,-,-,-,-,-,-,-,-,-,11.76471,-,-,-,-,-,-,-,-,-,-,-,-,-,-,-,-,0.0,-,-,-,0.0,-,-,-,-,0.0,-,-,-,100.0,-,-,-,-,-,-,-,-,-,-,58.82353,-,-,-,-,-,-,-,-,-,0.0,-,-,-,-,-,0.0,-,-,-,-,0.0,-,-,-,-,-,-,-,-,-,-,-,0.0,-,-,-,-,-,-,-,-,0.0,-,-,-,0.0,67.9,26.52,0.28
2117,8701,80166,Aleinikov F.K.,1962,,-,-,-,0.0,-,-,-,-,-,-,-,-,-,0.0,-,-,-,33.33333,-,-,0.0,0.0,-,-,-,-,-,0.0,-,-,-,0.0,-,-,-,-,-,-,-,-,-,-,0.0,-,-,-,-,-,-,-,-,-,-,-,-,-,-,-,-,-,0.0,-,-,-,-,-,-,0.0,-,-,0.0,-,-,-,-,-,-,-,0.0,-,-,-,-,-,-,-,-,-,-,-,0.0,-,-,-,-,-,-,,-,0.0,-,-,-,-,-,-,-,-,-,-,11.11111,-,-,-,-,-,-,-,-,-,-,-,-,-,-,-,-,0.0,-,-,-,0.0,-,-,-,-,0.0,-,-,-,100.0,-,-,-,-,-,-,-,-,-,-,55.55556,-,-,-,-,-,-,-,-,-,0.0,-,-,-,-,-,0.0,-,-,-,-,0.0,-,-,-,-,-,-,-,-,-,-,-,0.0,-,-,-,-,-,-,-,-,0.0,-,-,-,0.0,68.2,26.43,0.29
2118,8701,80167,Aleinikov F.K.,1962,,-,-,-,0.0,-,-,-,-,-,-,-,-,-,0.0,-,-,-,0.0,-,-,0.0,0.0,-,-,-,-,-,0.0,-,-,-,0.0,-,-,-,-,-,-,-,-,-,-,0.0,-,-,-,-,-,-,-,-,-,-,-,-,-,-,-,-,-,0.0,-,-,-,-,-,-,0.0,-,-,0.0,-,-,-,-,-,-,-,0.0,-,-,-,-,-,-,-,-,-,-,-,0.0,-,-,-,-,-,-,,-,0.0,-,-,-,-,-,-,-,-,-,-,15.38461,-,-,-,-,-,-,-,-,-,-,-,-,-,-,-,-,0.0,-,-,-,7.692307,-,-,-,-,0.0,-,-,-,100.0,-,-,-,-,-,-,-,-,-,-,76.92308,-,-,-,-,-,-,-,-,-,0.0,-,-,-,-,-,0.0,-,-,-,-,0.0,-,-,-,-,-,-,-,-,-,-,-,0.0,-,-,-,-,-,-,-,-,0.0,-,-,-,0.0,59.3,24.1,0.23
2119,8701,80168,Aleinikov F.K.,1962,,-,-,-,0.0,-,-,-,-,-,-,-,-,-,0.0,-,-,-,0.0,-,-,0.0,0.0,-,-,-,-,-,0.0,-,-,-,0.0,-,-,-,-,-,-,-,-,-,-,0.0,-,-,-,-,-,-,-,-,-,-,-,-,-,-,-,-,-,0.0,-,-,-,-,-,-,0.0,-,-,0.0,-,-,-,-,-,-,-,0.0,-,-,-,-,-,-,-,-,-,-,-,0.0,-,-,-,-,-,-,,-,0.0,-,-,-,-,-,-,-,-,-,-,14.28571,-,-,-,-,-,-,-,-,-,-,-,-,-,-,-,-,0.0,-,-,-,14.28571,-,-,-,-,0.0,-,-,-,100.0,-,-,-,-,-,-,-,-,-,-,71.42857,-,-,-,-,-,-,-,-,-,0.0,-,-,-,-,-,0.0,-,-,-,-,0.0,-,-,-,-,-,-,-,-,-,-,-,0.0,-,-,-,-,-,-,-,-,0.0,-,-,-,0.0,55.8,22.5,0.24
2120,8701,80169,Aleinikov F.K.,1962,,-,-,-,0.0,-,-,-,-,-,-,-,-,-,0.0,-,-,-,0.0,-,-,0.0,0.0,-,-,-,-,-,0.0,-,-,-,0.0,-,-,-,-,-,-,-,-,-,-,0.0,-,-,-,-,-,-,-,-,-,-,-,-,-,-,-,-,-,0.0,-,-,-,-,-,-,0.0,-,-,0.0,-,-,-,-,-,-,-,0.0,-,-,-,-,-,-,-,-,-,-,-,0.0,-,-,-,-,-,-,,-,0.0,-,-,-,-,-,-,-,-,-,-,13.33333,-,-,-,-,-,-,-,-,-,-,-,-,-,-,-,-,0.0,-,-,-,20.0,-,-,-,-,0.0,-,-,-,100.0,-,-,-,-,-,-,-,-,-,-,66.66666,-,-,-,-,-,-,-,-,-,0.0,-,-,-,-,-,0.0,-,-,-,-,0.0,-,-,-,-,-,-,-,-,-,-,-,0.0,-,-,-,-,-,-,-,-,0.0,-,-,-,0.0,56.2,22.66,0.24
2121,8701,80170,Aleinikov F.K.,1962,,-,-,-,0.0,-,-,-,-,-,-,-,-,-,0.0,-,-,-,0.0,-,-,0.0,0.0,-,-,-,-,-,0.0,-,-,-,0.0,-,-,-,-,-,-,-,-,-,-,0.0,-,-,-,-,-,-,-,-,-,-,-,-,-,-,-,-,-,0.0,-,-,-,-,-,-,0.0,-,-,0.0,-,-,-,-,-,-,-,0.0,-,-,-,-,-,-,-,-,-,-,-,0.0,-,-,-,-,-,-,,-,0.0,-,-,-,-,-,-,-,-,-,-,12.5,-,-,-,-,-,-,-,-,-,-,-,-,-,-,-,-,0.0,-,-,-,25.0,-,-,-,-,0.0,-,-,-,100.0,-,-,-,-,-,-,-,-,-,-,62.5,-,-,-,-,-,-,-,-,-,0.0,-,-,-,-,-,0.0,-,-,-,-,0.0,-,-,-,-,-,-,-,-,-,-,-,0.0,-,-,-,-,-,-,-,-,0.0,-,-,-,0.0,55.4,22.33,0.24
2122,8701,80171,Aleinikov F.K.,1962,,-,-,-,0.0,-,-,-,-,-,-,-,-,-,0.0,-,-,-,0.0,-,-,0.0,0.0,-,-,-,-,-,0.0,-,-,-,0.0,-,-,-,-,-,-,-,-,-,-,0.0,-,-,-,-,-,-,-,-,-,-,-,-,-,-,-,-,-,0.0,-,-,-,-,-,-,0.0,-,-,0.0,-,-,-,-,-,-,-,0.0,-,-,-,-,-,-,-,-,-,-,-,0.0,-,-,-,-,-,-,,-,0.0,-,-,-,-,-,-,-,-,-,-,11.76471,-,-,-,-,-,-,-,-,-,-,-,-,-,-,-,-,0.0,-,-,-,29.41176,-,-,-,-,0.0,-,-,-,100.0,-,-,-,-,-,-,-,-,-,-,58.82353,-,-,-,-,-,-,-,-,-,0.0,-,-,-,-,-,0.0,-,-,-,-,0.0,-,-,-,-,-,-,-,-,-,-,-,0.0,-,-,-,-,-,-,-,-,0.0,-,-,-,0.0,52.5,21.0,0.25
2123,8701,80172,Aleinikov F.K.,1962,,-,-,-,0.0,-,-,-,-,-,-,-,-,-,0.0,-,-,-,0.0,-,-,0.0,0.0,-,-,-,-,-,0.0,-,-,-,0.0,-,-,-,-,-,-,-,-,-,-,0.0,-,-,-,-,-,-,-,-,-,-,-,-,-,-,-,-,-,0.0,-,-,-,-,-,-,0.0,-,-,0.0,-,-,-,-,-,-,-,0.0,-,-,-,-,-,-,-,-,-,-,-,0.0,-,-,-,-,-,-,,-,0.0,-,-,-,-,-,-,-,-,-,-,11.11111,-,-,-,-,-,-,-,-,-,-,-,-,-,-,-,-,0.0,-,-,-,33.33333,-,-,-,-,0.0,-,-,-,100.0,-,-,-,-,-,-,-,-,-,-,55.55556,-,-,-,-,-,-,-,-,-,0.0,-,-,-,-,-,0.0,-,-,-,-,0.0,-,-,-,-,-,-,-,-,-,-,-,0.0,-,-,-,-,-,-,-,-,0.0,-,-,-,0.0,50.0,19.84,0.26
2124,8702,80173,Aleinikov F.K.,1962,,-,-,-,0.0,-,-,-,-,-,-,-,-,-,0.0,-,-,-,0.0,-,-,0.0,0.0,-,-,-,-,-,0.0,-,-,-,0.0,-,-,-,-,-,-,-,-,-,-,0.0,-,-,-,-,-,-,-,-,-,-,-,-,-,-,-,-,-,0.0,-,-,-,-,-,-,0.0,-,-,0.0,-,-,-,-,-,-,-,14.28571,-,-,-,-,-,-,-,-,-,-,-,0.0,-,-,-,-,-,-,,-,14.28571,-,-,-,-,-,-,-,-,-,-,0.0,-,-,-,-,-,-,-,-,-,-,-,-,-,-,-,-,0.0,-,-,-,0.0,-,-,-,-,0.0,-,-,-,100.0,-,-,-,-,-,-,-,-,-,-,71.42857,-,-,-,-,-,-,-,-,-,0.0,-,-,-,-,-,0.0,-,-,-,-,0.0,-,-,-,-,-,-,-,-,-,-,-,0.0,-,-,-,-,-,-,-,-,0.0,-,-,-,0.0,,,0.24
2125,8702,80174,Aleinikov F.K.,1962,,-,-,-,0.0,-,-,-,-,-,-,-,-,-,0.0,-,-,-,0.0,-,-,0.0,0.0,-,-,-,-,-,14.28571,-,-,-,0.0,-,-,-,-,-,-,-,-,-,-,0.0,-,-,-,-,-,-,-,-,-,-,-,-,-,-,-,-,-,0.0,-,-,-,-,-,-,0.0,-,-,0.0,-,-,-,-,-,-,-,14.28571,-,-,-,-,-,-,-,-,-,-,-,0.0,-,-,-,-,-,-,,-,0.0,-,-,-,-,-,-,-,-,-,-,0.0,-,-,-,-,-,-,-,-,-,-,-,-,-,-,-,-,0.0,-,-,-,0.0,-,-,-,-,0.0,-,-,-,100.0,-,-,-,-,-,-,-,-,-,-,71.42857,-,-,-,-,-,-,-,-,-,0.0,-,-,-,-,-,0.0,-,-,-,-,0.0,-,-,-,-,-,-,-,-,-,-,-,0.0,-,-,-,-,-,-,-,-,0.0,-,-,-,0.0,,,0.24
2126,8702,80175,Aleinikov F.K.,1962,,-,-,-,0.0,-,-,-,-,-,-,-,-,-,0.0,-,-,-,0.0,-,-,0.0,0.0,-,-,-,-,-,0.0,-,-,-,0.0,-,-,-,-,-,-,-,-,-,-,0.0,-,-,-,-,-,-,-,-,-,-,-,-,-,-,-,-,-,0.0,-,-,-,-,-,-,0.0,-,-,0.0,-,-,-,-,-,-,-,14.28571,-,-,-,-,-,-,-,-,-,-,-,0.0,-,-,-,-,-,-,,-,0.0,-,-,-,-,-,-,-,-,-,-,0.0,-,-,-,-,-,-,-,-,-,-,-,-,-,-,-,-,0.0,-,-,-,0.0,-,-,-,-,0.0,-,-,-,100.0,-,-,-,-,-,-,-,-,-,-,71.42857,-,-,-,-,-,-,-,-,-,0.0,-,-,-,-,-,0.0,-,-,-,-,0.0,-,-,-,-,-,-,-,-,-,-,-,0.0,-,-,-,-,-,-,-,-,14.28571,-,-,-,0.0,,,0.27
2127,8702,80176,Aleinikov F.K.,1962,,-,-,-,0.0,-,-,-,-,-,-,-,-,-,0.0,-,-,-,0.0,-,-,0.0,0.0,-,-,-,-,-,0.0,-,-,-,0.0,-,-,-,-,-,-,-,-,-,-,0.0,-,-,-,-,-,-,-,-,-,-,-,-,-,-,-,-,-,0.0,-,-,-,-,-,-,0.0,-,-,0.0,-,-,-,-,-,-,-,14.28571,-,-,-,-,-,-,-,-,-,-,-,0.0,-,-,-,-,-,-,,-,0.0,-,-,-,-,-,-,-,-,-,-,0.0,-,-,-,-,-,-,-,-,-,-,-,-,-,-,-,-,0.0,-,-,-,0.0,-,-,-,-,0.0,-,-,-,100.0,-,-,-,-,-,-,-,-,-,-,71.42857,-,-,-,-,-,-,-,-,-,14.28571,-,-,-,-,-,0.0,-,-,-,-,0.0,-,-,-,-,-,-,-,-,-,-,-,0.0,-,-,-,-,-,-,-,-,0.0,-,-,-,0.0,,,0.26
2128,8702,80177,Aleinikov F.K.,1962,,-,-,-,0.0,-,-,-,-,-,-,-,-,-,0.0,-,-,-,0.0,-,-,0.0,0.0,-,-,-,-,-,0.0,-,-,-,14.28571,-,-,-,-,-,-,-,-,-,-,0.0,-,-,-,-,-,-,-,-,-,-,-,-,-,-,-,-,-,0.0,-,-,-,-,-,-,0.0,-,-,0.0,-,-,-,-,-,-,-,14.28571,-,-,-,-,-,-,-,-,-,-,-,0.0,-,-,-,-,-,-,,-,0.0,-,-,-,-,-,-,-,-,-,-,0.0,-,-,-,-,-,-,-,-,-,-,-,-,-,-,-,-,0.0,-,-,-,0.0,-,-,-,-,0.0,-,-,-,100.0,-,-,-,-,-,-,-,-,-,-,71.42857,-,-,-,-,-,-,-,-,-,0.0,-,-,-,-,-,0.0,-,-,-,-,0.0,-,-,-,-,-,-,-,-,-,-,-,0.0,-,-,-,-,-,-,-,-,0.0,-,-,-,0.0,,,0.26
2129,8702,80178,Aleinikov F.K.,1962,,-,-,-,0.0,-,-,-,-,-,-,-,-,-,0.0,-,-,-,14.28571,-,-,0.0,0.0,-,-,-,-,-,0.0,-,-,-,0.0,-,-,-,-,-,-,-,-,-,-,0.0,-,-,-,-,-,-,-,-,-,-,-,-,-,-,-,-,-,0.0,-,-,-,-,-,-,0.0,-,-,0.0,-,-,-,-,-,-,-,14.28571,-,-,-,-,-,-,-,-,-,-,-,0.0,-,-,-,-,-,-,,-,0.0,-,-,-,-,-,-,-,-,-,-,0.0,-,-,-,-,-,-,-,-,-,-,-,-,-,-,-,-,0.0,-,-,-,0.0,-,-,-,-,0.0,-,-,-,100.0,-,-,-,-,-,-,-,-,-,-,71.42857,-,-,-,-,-,-,-,-,-,0.0,-,-,-,-,-,0.0,-,-,-,-,0.0,-,-,-,-,-,-,-,-,-,-,-,0.0,-,-,-,-,-,-,-,-,0.0,-,-,-,0.0,,,0.28
2130,8702,80179,Aleinikov F.K.,1962,,-,-,-,0.0,-,-,-,-,-,-,-,-,-,0.0,-,-,-,0.0,-,-,0.0,0.0,-,-,-,-,-,0.0,-,-,-,0.0,-,-,-,-,-,-,-,-,-,-,0.0,-,-,-,-,-,-,-,-,-,-,-,-,-,-,-,-,-,0.0,-,-,-,-,-,-,0.0,-,-,0.0,-,-,-,-,-,-,-,14.28571,-,-,-,-,-,-,-,-,-,-,-,0.0,-,-,-,-,-,-,,-,0.0,-,-,-,-,-,-,-,-,-,-,0.0,-,-,-,-,-,-,-,-,-,-,-,-,-,-,-,-,0.0,-,-,-,14.28571,-,-,-,-,0.0,-,-,-,100.0,-,-,-,-,-,-,-,-,-,-,71.42857,-,-,-,-,-,-,-,-,-,0.0,-,-,-,-,-,0.0,-,-,-,-,0.0,-,-,-,-,-,-,-,-,-,-,-,0.0,-,-,-,-,-,-,-,-,0.0,-,-,-,0.0,,,0.25
2131,8702,80180,Aleinikov F.K.,1962,,-,-,-,0.0,-,-,-,-,-,-,-,-,-,0.0,-,-,-,0.0,-,-,14.28571,0.0,-,-,-,-,-,0.0,-,-,-,0.0,-,-,-,-,-,-,-,-,-,-,0.0,-,-,-,-,-,-,-,-,-,-,-,-,-,-,-,-,-,0.0,-,-,-,-,-,-,0.0,-,-,0.0,-,-,-,-,-,-,-,0.0,-,-,-,-,-,-,-,-,-,-,-,14.28571,-,-,-,-,-,-,,-,0.0,-,-,-,-,-,-,-,-,-,-,0.0,-,-,-,-,-,-,-,-,-,-,-,-,-,-,-,-,0.0,-,-,-,0.0,-,-,-,-,0.0,-,-,-,100.0,-,-,-,-,-,-,-,-,-,-,71.42857,-,-,-,-,-,-,-,-,-,0.0,-,-,-,-,-,0.0,-,-,-,-,0.0,-,-,-,-,-,-,-,-,-,-,-,0.0,-,-,-,-,-,-,-,-,0.0,-,-,-,0.0,,,0.23
2132,8702,80181,Aleinikov F.K.,1962,,-,-,-,0.0,-,-,-,-,-,-,-,-,-,0.0,-,-,-,0.0,-,-,0.0,0.0,-,-,-,-,-,0.0,-,-,-,0.0,-,-,-,-,-,-,-,-,-,-,0.0,-,-,-,-,-,-,-,-,-,-,-,-,-,-,-,-,-,0.0,-,-,-,-,-,-,0.0,-,-,0.0,-,-,-,-,-,-,-,0.0,-,-,-,-,-,-,-,-,-,-,-,14.28571,-,-,-,-,-,-,,-,14.28571,-,-,-,-,-,-,-,-,-,-,0.0,-,-,-,-,-,-,-,-,-,-,-,-,-,-,-,-,0.0,-,-,-,0.0,-,-,-,-,0.0,-,-,-,100.0,-,-,-,-,-,-,-,-,-,-,71.42857,-,-,-,-,-,-,-,-,-,0.0,-,-,-,-,-,0.0,-,-,-,-,0.0,-,-,-,-,-,-,-,-,-,-,-,0.0,-,-,-,-,-,-,-,-,0.0,-,-,-,0.0,,,0.23
2133,8702,80182,Aleinikov F.K.,1962,,-,-,-,0.0,-,-,-,-,-,-,-,-,-,0.0,-,-,-,0.0,-,-,0.0,0.0,-,-,-,-,-,14.28571,-,-,-,0.0,-,-,-,-,-,-,-,-,-,-,0.0,-,-,-,-,-,-,-,-,-,-,-,-,-,-,-,-,-,0.0,-,-,-,-,-,-,0.0,-,-,0.0,-,-,-,-,-,-,-,0.0,-,-,-,-,-,-,-,-,-,-,-,14.28571,-,-,-,-,-,-,,-,0.0,-,-,-,-,-,-,-,-,-,-,0.0,-,-,-,-,-,-,-,-,-,-,-,-,-,-,-,-,0.0,-,-,-,0.0,-,-,-,-,0.0,-,-,-,100.0,-,-,-,-,-,-,-,-,-,-,71.42857,-,-,-,-,-,-,-,-,-,0.0,-,-,-,-,-,0.0,-,-,-,-,0.0,-,-,-,-,-,-,-,-,-,-,-,0.0,-,-,-,-,-,-,-,-,0.0,-,-,-,0.0,,,0.24
2134,8702,80183,Aleinikov F.K.,1962,,-,-,-,0.0,-,-,-,-,-,-,-,-,-,0.0,-,-,-,0.0,-,-,0.0,0.0,-,-,-,-,-,0.0,-,-,-,0.0,-,-,-,-,-,-,-,-,-,-,0.0,-,-,-,-,-,-,-,-,-,-,-,-,-,-,-,-,-,0.0,-,-,-,-,-,-,0.0,-,-,0.0,-,-,-,-,-,-,-,0.0,-,-,-,-,-,-,-,-,-,-,-,14.28571,-,-,-,-,-,-,,-,0.0,-,-,-,-,-,-,-,-,-,-,0.0,-,-,-,-,-,-,-,-,-,-,-,-,-,-,-,-,0.0,-,-,-,0.0,-,-,-,-,0.0,-,-,-,100.0,-,-,-,-,-,-,-,-,-,-,71.42857,-,-,-,-,-,-,-,-,-,0.0,-,-,-,-,-,0.0,-,-,-,-,0.0,-,-,-,-,-,-,-,-,-,-,-,0.0,-,-,-,-,-,-,-,-,14.28571,-,-,-,0.0,,,0.24
2135,8702,80184,Aleinikov F.K.,1962,,-,-,-,0.0,-,-,-,-,-,-,-,-,-,0.0,-,-,-,0.0,-,-,0.0,0.0,-,-,-,-,-,0.0,-,-,-,0.0,-,-,-,-,-,-,-,-,-,-,0.0,-,-,-,-,-,-,-,-,-,-,-,-,-,-,-,-,-,0.0,-,-,-,-,-,-,0.0,-,-,0.0,-,-,-,-,-,-,-,0.0,-,-,-,-,-,-,-,-,-,-,-,14.28571,-,-,-,-,-,-,,-,0.0,-,-,-,-,-,-,-,-,-,-,0.0,-,-,-,-,-,-,-,-,-,-,-,-,-,-,-,-,0.0,-,-,-,0.0,-,-,-,-,0.0,-,-,-,100.0,-,-,-,-,-,-,-,-,-,-,71.42857,-,-,-,-,-,-,-,-,-,14.28571,-,-,-,-,-,0.0,-,-,-,-,0.0,-,-,-,-,-,-,-,-,-,-,-,0.0,-,-,-,-,-,-,-,-,0.0,-,-,-,0.0,,,0.24
2136,8702,80185,Aleinikov F.K.,1962,,-,-,-,0.0,-,-,-,-,-,-,-,-,-,0.0,-,-,-,0.0,-,-,0.0,0.0,-,-,-,-,-,0.0,-,-,-,14.28571,-,-,-,-,-,-,-,-,-,-,0.0,-,-,-,-,-,-,-,-,-,-,-,-,-,-,-,-,-,0.0,-,-,-,-,-,-,0.0,-,-,0.0,-,-,-,-,-,-,-,0.0,-,-,-,-,-,-,-,-,-,-,-,14.28571,-,-,-,-,-,-,,-,0.0,-,-,-,-,-,-,-,-,-,-,0.0,-,-,-,-,-,-,-,-,-,-,-,-,-,-,-,-,0.0,-,-,-,0.0,-,-,-,-,0.0,-,-,-,100.0,-,-,-,-,-,-,-,-,-,-,71.42857,-,-,-,-,-,-,-,-,-,0.0,-,-,-,-,-,0.0,-,-,-,-,0.0,-,-,-,-,-,-,-,-,-,-,-,0.0,-,-,-,-,-,-,-,-,0.0,-,-,-,0.0,,,0.24
2137,8702,80186,Aleinikov F.K.,1962,,-,-,-,0.0,-,-,-,-,-,-,-,-,-,0.0,-,-,-,14.28571,-,-,0.0,0.0,-,-,-,-,-,0.0,-,-,-,0.0,-,-,-,-,-,-,-,-,-,-,0.0,-,-,-,-,-,-,-,-,-,-,-,-,-,-,-,-,-,0.0,-,-,-,-,-,-,0.0,-,-,0.0,-,-,-,-,-,-,-,0.0,-,-,-,-,-,-,-,-,-,-,-,14.28571,-,-,-,-,-,-,,-,0.0,-,-,-,-,-,-,-,-,-,-,0.0,-,-,-,-,-,-,-,-,-,-,-,-,-,-,-,-,0.0,-,-,-,0.0,-,-,-,-,0.0,-,-,-,100.0,-,-,-,-,-,-,-,-,-,-,71.42857,-,-,-,-,-,-,-,-,-,0.0,-,-,-,-,-,0.0,-,-,-,-,0.0,-,-,-,-,-,-,-,-,-,-,-,0.0,-,-,-,-,-,-,-,-,0.0,-,-,-,0.0,,,0.25
2138,8702,80187,Aleinikov F.K.,1962,,-,-,-,0.0,-,-,-,-,-,-,-,-,-,0.0,-,-,-,0.0,-,-,0.0,0.0,-,-,-,-,-,0.0,-,-,-,0.0,-,-,-,-,-,-,-,-,-,-,0.0,-,-,-,-,-,-,-,-,-,-,-,-,-,-,-,-,-,0.0,-,-,-,-,-,-,0.0,-,-,0.0,-,-,-,-,-,-,-,0.0,-,-,-,-,-,-,-,-,-,-,-,14.28571,-,-,-,-,-,-,,-,0.0,-,-,-,-,-,-,-,-,-,-,0.0,-,-,-,-,-,-,-,-,-,-,-,-,-,-,-,-,0.0,-,-,-,14.28571,-,-,-,-,0.0,-,-,-,100.0,-,-,-,-,-,-,-,-,-,-,71.42857,-,-,-,-,-,-,-,-,-,0.0,-,-,-,-,-,0.0,-,-,-,-,0.0,-,-,-,-,-,-,-,-,-,-,-,0.0,-,-,-,-,-,-,-,-,0.0,-,-,-,0.0,,,0.23
2139,8708,80275,Zhao Xiujian,1987,,-,-,-,0.0,8,-,-,-,-,-,-,-,-,0.0,-,-,24,0.0,-,-,0.0,0.0,-,-,-,-,-,0.0,-,-,-,0.0,-,-,-,-,-,-,-,-,-,-,0.0,-,-,-,-,-,-,-,-,-,-,-,-,-,-,-,-,-,0.0,-,-,-,-,-,-,0.0,-,-,0.0,-,-,-,-,-,-,-,0.0,-,-,-,-,-,-,-,-,-,-,-,0.0,-,-,-,-,20,-,260.0,-,0.0,-,-,-,-,-,-,-,-,-,-,0.0,-,-,-,-,-,-,-,-,-,-,-,-,-,-,-,-,0.0,-,-,-,0.0,-,-,-,-,0.0,-,-,-,0.0,-,-,-,-,-,-,-,-,-,-,0.0,-,-,-,-,-,-,-,-,-,0.0,-,-,-,-,-,0.0,-,-,-,-,0.0,-,-,-,-,-,-,-,-,-,-,-,0.0,-,-,-,-,-,-,-,-,0.0,-,-,48,0.0,59.4,22.9,0.294
2140,8708,80276,Zhao Xiujian,1987,,-,-,-,0.0,8,-,-,-,-,-,-,-,-,0.0,-,-,24,0.0,-,-,0.0,0.0,-,-,-,-,-,0.0,-,-,-,0.0,-,-,-,-,-,-,-,-,-,-,0.0,-,-,-,-,-,-,-,-,-,-,-,-,-,-,-,-,-,0.0,-,-,-,-,-,-,0.0,-,-,0.0,-,-,-,-,-,-,-,0.0,-,-,-,-,-,-,-,-,-,-,-,0.0,-,-,-,-,15,-,263.0,-,0.0,-,-,-,-,-,-,-,-,-,-,0.0,-,-,-,5,-,-,-,-,-,-,-,-,-,-,-,-,0.0,-,-,-,0.0,-,-,-,-,0.0,-,-,-,0.0,-,-,-,-,-,-,-,-,-,-,0.0,-,-,-,-,-,-,-,-,-,0.0,-,-,-,-,-,0.0,-,-,-,-,0.0,-,-,-,-,-,-,-,-,-,-,-,0.0,-,-,-,-,-,-,-,-,0.0,-,-,48,0.0,59.8,23.1,0.293
2141,8708,80277,Zhao Xiujian,1987,,-,-,-,0.0,8,-,-,-,-,-,-,-,-,0.0,-,-,24,0.0,-,-,0.0,0.0,-,-,-,-,-,0.0,-,-,-,0.0,-,-,-,-,-,-,-,-,-,-,0.0,-,-,-,-,-,-,-,-,-,-,-,-,-,-,-,-,-,0.0,-,-,-,-,-,-,0.0,-,-,0.0,-,-,-,-,-,-,-,0.0,-,-,-,-,-,-,-,-,-,-,-,0.0,-,-,-,-,10,-,264.0,-,0.0,-,-,-,-,-,-,-,-,-,-,0.0,-,-,-,10,-,-,-,-,-,-,-,-,-,-,-,-,0.0,-,-,-,0.0,-,-,-,-,0.0,-,-,-,0.0,-,-,-,-,-,-,-,-,-,-,0.0,-,-,-,-,-,-,-,-,-,0.0,-,-,-,-,-,0.0,-,-,-,-,0.0,-,-,-,-,-,-,-,-,-,-,-,0.0,-,-,-,-,-,-,-,-,0.0,-,-,48,0.0,58.2,22.4,0.297
2142,8708,80278,Zhao Xiujian,1987,,-,-,-,0.0,8,-,-,-,-,-,-,-,-,0.0,-,-,24,0.0,-,-,0.0,0.0,-,-,-,-,-,0.0,-,-,-,0.0,-,-,-,-,-,-,-,-,-,-,0.0,-,-,-,-,-,-,-,-,-,-,-,-,-,-,-,-,-,0.0,-,-,-,-,-,-,0.0,-,-,0.0,-,-,-,-,-,-,-,0.0,-,-,-,-,-,-,-,-,-,-,-,0.0,-,-,-,-,5,-,270.0,-,0.0,-,-,-,-,-,-,-,-,-,-,0.0,-,-,-,15,-,-,-,-,-,-,-,-,-,-,-,-,0.0,-,-,-,0.0,-,-,-,-,0.0,-,-,-,0.0,-,-,-,-,-,-,-,-,-,-,0.0,-,-,-,-,-,-,-,-,-,0.0,-,-,-,-,-,0.0,-,-,-,-,0.0,-,-,-,-,-,-,-,-,-,-,-,0.0,-,-,-,-,-,-,-,-,0.0,-,-,48,0.0,55.5,21.4,0.299
2143,8708,80279,Zhao Xiujian,1987,,-,-,-,0.0,8,-,-,-,-,-,-,-,-,0.0,-,-,24,0.0,-,-,0.0,0.0,-,-,-,-,-,0.0,-,-,-,0.0,-,-,-,-,-,-,-,-,-,-,0.0,-,-,-,-,-,-,-,-,-,-,-,-,-,-,-,-,-,0.0,-,-,-,-,-,-,0.0,-,-,0.0,-,-,-,-,-,-,-,0.0,-,-,-,-,-,-,-,-,-,-,-,0.0,-,-,-,-,-,-,276.0,-,0.0,-,-,-,-,-,-,-,-,-,-,0.0,-,-,-,20,-,-,-,-,-,-,-,-,-,-,-,-,0.0,-,-,-,0.0,-,-,-,-,0.0,-,-,-,0.0,-,-,-,-,-,-,-,-,-,-,0.0,-,-,-,-,-,-,-,-,-,0.0,-,-,-,-,-,0.0,-,-,-,-,0.0,-,-,-,-,-,-,-,-,-,-,-,0.0,-,-,-,-,-,-,-,-,0.0,-,-,48,0.0,54.0,20.8,0.3
2144,8708,80280,Zhao Xiujian,1987,,-,-,-,0.0,8,-,-,-,-,-,-,-,-,0.0,-,-,24,0.0,-,-,0.0,0.0,-,-,-,-,-,0.0,-,-,-,0.0,-,-,-,-,-,-,-,-,-,-,0.0,-,-,-,-,-,-,-,-,-,-,-,-,-,-,-,-,-,0.0,-,-,-,-,-,-,0.0,-,-,0.0,-,-,-,-,-,-,-,0.0,-,-,-,-,5,-,-,-,-,-,-,0.0,-,-,-,-,-,-,271.0,-,0.0,-,-,-,-,-,-,-,-,-,-,0.0,-,-,-,15,-,-,-,-,-,-,-,-,-,-,-,-,0.0,-,-,-,0.0,-,-,-,-,0.0,-,-,-,0.0,-,-,-,-,-,-,-,-,-,-,0.0,-,-,-,-,-,-,-,-,-,0.0,-,-,-,-,-,0.0,-,-,-,-,0.0,-,-,-,-,-,-,-,-,-,-,-,0.0,-,-,-,-,-,-,-,-,0.0,-,-,48,0.0,54.0,20.8,0.3
2145,8708,80281,Zhao Xiujian,1987,,-,-,-,0.0,8,-,-,-,-,-,-,-,-,0.0,-,-,24,0.0,-,-,0.0,0.0,-,-,-,-,-,0.0,-,-,-,0.0,-,-,-,-,-,-,-,-,-,-,0.0,-,-,-,-,-,-,-,-,-,-,-,-,-,-,-,-,-,0.0,-,-,-,-,-,-,0.0,-,-,0.0,-,-,-,-,-,-,-,0.0,-,-,-,-,10,-,-,-,-,-,-,0.0,-,-,-,-,-,-,260.0,-,0.0,-,-,-,-,-,-,-,-,-,-,0.0,-,-,-,10,-,-,-,-,-,-,-,-,-,-,-,-,0.0,-,-,-,0.0,-,-,-,-,0.0,-,-,-,0.0,-,-,-,-,-,-,-,-,-,-,0.0,-,-,-,-,-,-,-,-,-,0.0,-,-,-,-,-,0.0,-,-,-,-,0.0,-,-,-,-,-,-,-,-,-,-,-,0.0,-,-,-,-,-,-,-,-,0.0,-,-,48,0.0,50.9,19.4,0.308
2146,8708,80282,Zhao Xiujian,1987,,-,-,-,0.0,8,-,-,-,-,-,-,-,-,0.0,-,-,24,0.0,-,-,0.0,0.0,-,-,-,-,-,0.0,-,-,-,0.0,-,-,-,-,-,-,-,-,-,-,0.0,-,-,-,-,-,-,-,-,-,-,-,-,-,-,-,-,-,0.0,-,-,-,-,-,-,0.0,-,-,0.0,-,-,-,-,-,-,-,0.0,-,-,-,-,15,-,-,-,-,-,-,0.0,-,-,-,-,-,-,277.0,-,0.0,-,-,-,-,-,-,-,-,-,-,0.0,-,-,-,5,-,-,-,-,-,-,-,-,-,-,-,-,0.0,-,-,-,0.0,-,-,-,-,0.0,-,-,-,0.0,-,-,-,-,-,-,-,-,-,-,0.0,-,-,-,-,-,-,-,-,-,0.0,-,-,-,-,-,0.0,-,-,-,-,0.0,-,-,-,-,-,-,-,-,-,-,-,0.0,-,-,-,-,-,-,-,-,0.0,-,-,48,0.0,49.7,19.0,0.309
2147,8708,80283,Zhao Xiujian,1987,,-,-,-,0.0,8,-,-,-,-,-,-,-,-,0.0,-,-,24,0.0,-,-,0.0,0.0,-,-,-,-,-,0.0,-,-,-,0.0,-,-,-,-,-,-,-,-,-,-,0.0,-,-,-,-,-,-,-,-,-,-,-,-,-,-,-,-,-,0.0,-,-,-,-,-,-,0.0,-,-,0.0,-,-,-,-,-,-,-,0.0,-,-,-,-,20,-,-,-,-,-,-,0.0,-,-,-,-,-,-,285.0,-,0.0,-,-,-,-,-,-,-,-,-,-,0.0,-,-,-,-,-,-,-,-,-,-,-,-,-,-,-,-,0.0,-,-,-,0.0,-,-,-,-,0.0,-,-,-,0.0,-,-,-,-,-,-,-,-,-,-,0.0,-,-,-,-,-,-,-,-,-,0.0,-,-,-,-,-,0.0,-,-,-,-,0.0,-,-,-,-,-,-,-,-,-,-,-,0.0,-,-,-,-,-,-,-,-,0.0,-,-,48,0.0,46.3,17.7,0.309
2148,8708,80284,Zhao Xiujian,1987,,-,-,-,0.0,7,-,-,-,-,-,-,-,-,0.0,-,-,21,0.0,-,-,0.0,0.0,-,-,-,-,-,0.0,-,-,-,0.0,-,-,-,-,-,-,-,-,-,-,0.0,-,-,-,-,-,-,-,-,-,-,-,-,-,-,-,-,-,0.0,-,-,-,-,-,-,0.0,-,-,0.0,-,-,-,-,-,-,-,0.0,-,-,-,-,-,-,-,-,-,-,-,0.0,-,-,-,-,30,-,,-,0.0,-,-,-,-,-,-,-,-,-,-,0.0,-,-,-,-,-,-,-,-,-,-,-,-,-,-,-,-,0.0,-,-,-,0.0,-,-,-,-,0.0,-,-,-,0.0,-,-,-,-,-,-,-,-,-,-,0.0,-,-,-,-,-,-,-,-,-,0.0,-,-,-,-,-,0.0,-,-,-,-,0.0,-,-,-,-,-,-,-,-,-,-,-,0.0,-,-,-,-,-,-,-,-,0.0,-,-,42,0.0,57.2,22.1,0.296
2149,8708,80285,Zhao Xiujian,1987,,-,-,-,0.0,7,-,-,-,-,-,-,-,-,0.0,-,-,21,0.0,-,-,0.0,0.0,-,-,-,-,-,0.0,-,-,-,0.0,-,-,-,-,-,-,-,-,-,-,0.0,-,-,-,-,-,-,-,-,-,-,-,-,-,-,-,-,-,0.0,-,-,-,-,-,-,0.0,-,-,0.0,-,-,-,-,-,-,-,0.0,-,-,-,-,-,-,-,-,-,-,-,0.0,-,-,-,-,25,-,,-,0.0,-,-,-,-,-,-,-,-,-,-,0.0,-,-,-,5,-,-,-,-,-,-,-,-,-,-,-,-,0.0,-,-,-,0.0,-,-,-,-,0.0,-,-,-,0.0,-,-,-,-,-,-,-,-,-,-,0.0,-,-,-,-,-,-,-,-,-,0.0,-,-,-,-,-,0.0,-,-,-,-,0.0,-,-,-,-,-,-,-,-,-,-,-,0.0,-,-,-,-,-,-,-,-,0.0,-,-,42,0.0,57.0,21.9,0.299
2150,8708,80286,Zhao Xiujian,1987,,-,-,-,0.0,7,-,-,-,-,-,-,-,-,0.0,-,-,21,0.0,-,-,0.0,0.0,-,-,-,-,-,0.0,-,-,-,0.0,-,-,-,-,-,-,-,-,-,-,0.0,-,-,-,-,-,-,-,-,-,-,-,-,-,-,-,-,-,0.0,-,-,-,-,-,-,0.0,-,-,0.0,-,-,-,-,-,-,-,0.0,-,-,-,-,-,-,-,-,-,-,-,0.0,-,-,-,-,20,-,,-,0.0,-,-,-,-,-,-,-,-,-,-,0.0,-,-,-,10,-,-,-,-,-,-,-,-,-,-,-,-,0.0,-,-,-,0.0,-,-,-,-,0.0,-,-,-,0.0,-,-,-,-,-,-,-,-,-,-,0.0,-,-,-,-,-,-,-,-,-,0.0,-,-,-,-,-,0.0,-,-,-,-,0.0,-,-,-,-,-,-,-,-,-,-,-,0.0,-,-,-,-,-,-,-,-,0.0,-,-,42,0.0,57.6,22.2,0.298
2151,8708,80287,Zhao Xiujian,1987,,-,-,-,0.0,7,-,-,-,-,-,-,-,-,0.0,-,-,21,0.0,-,-,0.0,0.0,-,-,-,-,-,0.0,-,-,-,0.0,-,-,-,-,-,-,-,-,-,-,0.0,-,-,-,-,-,-,-,-,-,-,-,-,-,-,-,-,-,0.0,-,-,-,-,-,-,0.0,-,-,0.0,-,-,-,-,-,-,-,0.0,-,-,-,-,-,-,-,-,-,-,-,0.0,-,-,-,-,15,-,,-,0.0,-,-,-,-,-,-,-,-,-,-,0.0,-,-,-,15,-,-,-,-,-,-,-,-,-,-,-,-,0.0,-,-,-,0.0,-,-,-,-,0.0,-,-,-,0.0,-,-,-,-,-,-,-,-,-,-,0.0,-,-,-,-,-,-,-,-,-,0.0,-,-,-,-,-,0.0,-,-,-,-,0.0,-,-,-,-,-,-,-,-,-,-,-,0.0,-,-,-,-,-,-,-,-,0.0,-,-,42,0.0,56.4,21.7,0.301
2152,8708,80288,Zhao Xiujian,1987,,-,-,-,0.0,7,-,-,-,-,-,-,-,-,0.0,-,-,21,0.0,-,-,0.0,0.0,-,-,-,-,-,0.0,-,-,-,0.0,-,-,-,-,-,-,-,-,-,-,0.0,-,-,-,-,-,-,-,-,-,-,-,-,-,-,-,-,-,0.0,-,-,-,-,-,-,0.0,-,-,0.0,-,-,-,-,-,-,-,0.0,-,-,-,-,-,-,-,-,-,-,-,0.0,-,-,-,-,10,-,,-,0.0,-,-,-,-,-,-,-,-,-,-,0.0,-,-,-,20,-,-,-,-,-,-,-,-,-,-,-,-,0.0,-,-,-,0.0,-,-,-,-,0.0,-,-,-,0.0,-,-,-,-,-,-,-,-,-,-,0.0,-,-,-,-,-,-,-,-,-,0.0,-,-,-,-,-,0.0,-,-,-,-,0.0,-,-,-,-,-,-,-,-,-,-,-,0.0,-,-,-,-,-,-,-,-,0.0,-,-,42,0.0,55.3,21.3,0.299
2153,8708,80289,Zhao Xiujian,1987,,-,-,-,0.0,7,-,-,-,-,-,-,-,-,0.0,-,-,21,0.0,-,-,0.0,0.0,-,-,-,-,-,0.0,-,-,-,0.0,-,-,-,-,-,-,-,-,-,-,0.0,-,-,-,-,-,-,-,-,-,-,-,-,-,-,-,-,-,0.0,-,-,-,-,-,-,0.0,-,-,0.0,-,-,-,-,-,-,-,0.0,-,-,-,-,-,-,-,-,-,-,-,0.0,-,-,-,-,5,-,,-,0.0,-,-,-,-,-,-,-,-,-,-,0.0,-,-,-,25,-,-,-,-,-,-,-,-,-,-,-,-,0.0,-,-,-,0.0,-,-,-,-,0.0,-,-,-,0.0,-,-,-,-,-,-,-,-,-,-,0.0,-,-,-,-,-,-,-,-,-,0.0,-,-,-,-,-,0.0,-,-,-,-,0.0,-,-,-,-,-,-,-,-,-,-,-,0.0,-,-,-,-,-,-,-,-,0.0,-,-,42,0.0,54.8,21.0,0.305
2154,8708,80290,Zhao Xiujian,1987,,-,-,-,0.0,7,-,-,-,-,-,-,-,-,0.0,-,-,21,0.0,-,-,0.0,0.0,-,-,-,-,-,0.0,-,-,-,0.0,-,-,-,-,-,-,-,-,-,-,0.0,-,-,-,-,-,-,-,-,-,-,-,-,-,-,-,-,-,0.0,-,-,-,-,-,-,0.0,-,-,0.0,-,-,-,-,-,-,-,0.0,-,-,-,-,-,-,-,-,-,-,-,0.0,-,-,-,-,-,-,,-,0.0,-,-,-,-,-,-,-,-,-,-,0.0,-,-,-,30,-,-,-,-,-,-,-,-,-,-,-,-,0.0,-,-,-,0.0,-,-,-,-,0.0,-,-,-,0.0,-,-,-,-,-,-,-,-,-,-,0.0,-,-,-,-,-,-,-,-,-,0.0,-,-,-,-,-,0.0,-,-,-,-,0.0,-,-,-,-,-,-,-,-,-,-,-,0.0,-,-,-,-,-,-,-,-,0.0,-,-,42,0.0,50.8,19.5,0.303
2155,8788,80813,El-Mallawany R.,1992,,-,-,-,0.0,-,-,-,-,-,-,-,-,-,0.0,-,-,-,0.0,-,-,0.0,0.0,-,-,-,-,-,0.0,-,-,-,0.0,-,-,-,-,-,-,-,-,-,-,0.0,-,-,-,-,-,-,-,-,-,-,-,-,-,-,-,-,-,0.0,-,-,-,-,-,-,0.0,-,-,0.0,-,-,-,-,-,-,-,0.0,-,-,-,-,-,-,-,-,-,-,-,0.0,-,-,-,-,-,-,,-,0.0,-,-,-,-,-,-,-,-,-,-,0.0,-,-,-,-,-,-,-,-,-,-,-,-,-,-,-,-,0.0,-,-,-,0.0,-,-,-,-,0.0,-,-,-,100.0,-,-,-,-,-,-,-,-,-,-,0.0,-,-,-,-,-,-,-,-,-,0.0,-,-,-,-,-,99.0825,-,-,-,-,0.0,-,-,-,-,-,-,-,-,-,-,-,0.0,-,-,-,-,-,-,-,-,0.9174927,-,-,-,0.0,50.6,20.9,0.2105263
2156,8788,80814,El-Mallawany R.,1992,,-,-,-,0.0,-,-,-,-,-,-,-,-,-,0.0,-,-,-,0.0,-,-,0.0,0.0,-,-,-,-,-,0.0,-,-,-,0.0,-,-,-,-,-,-,-,-,-,-,0.0,-,-,-,-,-,-,-,-,-,-,-,-,-,-,-,-,-,0.0,-,-,-,-,-,-,0.0,-,-,0.0,-,-,-,-,-,-,-,0.0,-,-,-,-,-,-,-,-,-,-,-,0.0,-,-,-,-,-,-,,-,0.0,-,-,-,-,-,-,-,-,-,-,0.0,-,-,-,-,-,-,-,-,-,-,-,-,-,-,-,-,0.0,-,-,-,0.0,-,-,-,-,0.0,-,-,-,100.0,-,-,-,-,-,-,-,-,-,-,0.0,-,-,-,-,-,-,-,-,-,0.0,-,-,-,-,-,94.74628,-,-,-,-,0.0,-,-,-,-,-,-,-,-,-,-,-,0.0,-,-,-,-,-,-,-,-,5.253721,-,-,-,0.0,52.6,21.6,0.2175925
2157,8788,80815,El-Mallawany R.,1992,,-,-,-,0.0,-,-,-,-,-,-,-,-,-,0.0,-,-,-,0.0,-,-,0.0,0.0,-,-,-,-,-,0.0,-,-,-,0.0,-,-,-,-,-,-,-,-,-,-,0.0,-,-,-,-,-,-,-,-,-,-,-,-,-,-,-,-,-,0.0,-,-,-,-,-,-,0.0,-,-,0.0,-,-,-,-,-,-,-,0.0,-,-,-,-,-,-,-,-,-,-,-,0.0,-,-,-,-,-,-,,-,0.0,-,-,-,-,-,-,-,-,-,-,0.0,-,-,-,-,-,-,-,-,-,-,-,-,-,-,-,-,0.0,-,-,-,0.0,-,-,-,-,0.0,-,-,-,100.0,-,-,-,-,-,-,-,-,-,-,0.0,-,-,-,-,-,-,-,-,-,0.0,-,-,-,-,-,89.40313,-,-,-,-,0.0,-,-,-,-,-,-,-,-,-,-,-,0.0,-,-,-,-,-,-,-,-,10.59687,-,-,-,0.0,56.5,23.0,0.2282609
2158,8788,80816,El-Mallawany R.,1992,,-,-,-,0.0,-,-,-,-,-,-,-,-,-,0.0,-,-,-,0.0,-,-,0.0,0.0,-,-,-,-,-,0.0,-,-,-,0.0,-,-,-,-,-,-,-,-,-,-,0.0,-,-,-,-,-,-,-,-,-,-,-,-,-,-,-,-,-,0.0,-,-,-,-,-,-,0.0,-,-,0.0,-,-,-,-,-,-,-,0.0,-,-,-,-,-,-,-,-,-,-,-,0.0,-,-,-,-,-,-,,-,0.0,-,-,-,-,-,-,-,-,-,-,0.0,-,-,-,-,-,-,-,-,-,-,-,-,-,-,-,-,0.0,-,-,-,0.0,-,-,-,-,0.0,-,-,-,100.0,-,-,-,-,-,-,-,-,-,-,0.0,-,-,-,-,-,-,-,-,-,0.0,-,-,-,-,-,86.88074,-,-,-,-,0.0,-,-,-,-,-,-,-,-,-,-,-,0.0,-,-,-,-,-,-,-,-,13.11926,-,-,-,0.0,58.8,23.9,0.2301255
2159,8788,80817,El-Mallawany R.,1992,,-,-,-,0.0,-,-,-,-,-,-,-,-,-,0.0,-,-,-,0.0,-,-,0.0,0.0,-,-,-,-,-,0.0,-,-,-,0.0,-,-,-,-,-,-,-,-,-,-,0.0,-,-,-,-,-,-,-,-,-,-,-,-,-,-,-,-,-,0.0,-,-,-,-,-,-,0.0,-,-,0.0,-,-,-,-,-,-,-,0.0,-,-,-,-,-,-,-,-,-,-,-,0.0,-,-,-,-,-,-,,-,0.0,-,-,-,-,-,-,-,-,-,-,0.0,-,-,-,-,-,-,-,-,-,-,-,-,-,-,-,-,0.0,-,-,-,0.0,-,-,-,-,0.0,-,-,-,100.0,-,-,-,-,-,-,-,-,-,-,0.0,-,-,-,-,-,-,-,-,-,0.0,-,-,-,-,-,84.25612,-,-,-,-,0.0,-,-,-,-,-,-,-,-,-,-,-,0.0,-,-,-,-,-,-,-,-,15.74388,-,-,-,0.0,62.5,25.1,0.2450199
2160,8788,80818,El-Mallawany R.,1992,,-,-,-,0.0,-,-,-,-,-,-,-,-,-,0.0,-,-,-,0.0,-,-,0.0,0.0,-,-,-,-,-,0.0,-,-,-,0.0,-,-,-,-,-,-,-,-,-,-,0.0,-,-,-,-,-,-,-,-,-,-,-,-,-,-,-,-,-,0.0,-,-,-,-,-,-,0.0,-,-,0.0,-,-,-,-,-,-,-,0.0,-,-,-,-,-,-,-,-,-,-,-,0.0,-,-,-,-,-,-,,-,0.0,-,-,-,-,-,-,-,-,-,-,0.0,-,-,-,-,-,-,-,-,-,-,-,-,-,-,-,-,0.0,-,-,-,0.0,-,-,-,-,0.0,-,-,-,100.0,-,-,-,-,-,-,-,-,-,-,0.0,-,-,-,-,-,-,-,-,-,0.0,-,-,-,-,-,82.10983,-,-,-,-,0.0,-,-,-,-,-,-,-,-,-,-,-,0.0,-,-,-,-,-,-,-,-,17.89017,-,-,-,0.0,67.1,26.9,0.2472119
2161,8824,81275,Senin H.B.,1993,,-,-,-,0.0,-,-,-,-,-,-,-,-,-,0.0,-,-,-,0.0,-,-,0.0,0.0,-,-,-,-,-,0.0,-,-,-,0.0,-,-,-,-,-,-,-,-,-,-,0.0,-,-,-,-,-,-,-,-,-,-,-,-,-,-,-,-,-,0.0,-,-,-,-,-,-,0.0,-,-,0.0,-,-,-,-,-,-,-,0.0,-,-,-,-,-,-,-,-,-,-,-,0.0,-,-,-,-,-,-,,-,0.0,-,-,-,-,-,-,-,-,-,-,0.0,-,-,-,-,-,-,-,-,-,-,-,-,-,-,-,-,80.0,-,-,-,0.0,-,-,-,-,20.0,-,-,-,100.0,-,-,-,-,-,-,-,-,-,-,0.0,20,-,-,-,-,-,-,-,-,0.0,-,-,-,-,-,0.0,-,-,-,-,0.0,-,-,-,-,-,-,-,-,-,-,-,0.0,-,-,-,-,-,-,-,-,0.0,-,-,-,0.0,57.7,23.45,0.23
2162,8824,81276,Senin H.B.,1993,,-,-,-,0.0,-,-,-,-,-,-,-,-,-,0.0,-,-,-,0.0,-,-,0.0,0.0,-,-,-,-,-,0.0,-,-,-,0.0,-,-,-,-,-,-,-,-,-,-,0.0,-,-,-,-,-,-,-,-,-,-,-,-,-,-,-,-,-,0.0,-,-,-,-,-,-,0.0,-,-,0.0,-,-,-,-,-,-,-,0.0,-,-,-,-,-,-,-,-,-,-,-,0.0,-,-,-,-,-,-,,-,0.0,-,-,-,-,-,-,-,-,-,-,0.0,-,-,-,-,-,-,-,-,-,-,-,-,-,-,-,-,75.0,-,-,-,0.0,-,-,-,-,25.0,-,-,-,100.0,-,-,-,-,-,-,-,-,-,-,0.0,25,-,-,-,-,-,-,-,-,0.0,-,-,-,-,-,0.0,-,-,-,-,0.0,-,-,-,-,-,-,-,-,-,-,-,0.0,-,-,-,-,-,-,-,-,0.0,-,-,-,0.0,59.3,23.72,0.25
2163,8859,81564,Sidkey M.A.,1995,,-,-,-,0.0,-,-,-,-,-,-,-,-,-,0.0,-,-,-,0.0,-,-,0.0,0.0,-,-,-,-,-,0.0,-,-,-,0.0,-,-,-,-,-,-,-,-,-,-,0.0,-,-,-,-,-,-,-,-,-,-,-,-,-,-,-,-,-,0.0,-,-,-,-,-,-,0.0,-,-,0.0,-,-,-,-,-,-,-,0.0,-,-,-,-,-,-,-,-,-,-,-,0.0,-,-,-,-,-,-,,-,0.0,-,-,-,-,-,-,-,-,-,-,0.0,-,-,-,-,-,-,-,-,-,-,-,-,-,-,-,-,0.0,-,-,-,0.0,-,-,-,-,0.0,-,-,-,100.0,-,-,-,-,-,-,-,-,-,-,0.0,-,-,-,-,-,-,-,-,-,0.0,-,-,-,-,-,90.0,-,-,-,-,0.0,-,-,-,-,-,-,-,-,-,10,-,0.0,-,-,-,-,-,-,-,-,0.0,-,-,-,0.0,37.7,14.0,0.322
2164,8859,81565,Sidkey M.A.,1995,,-,-,-,0.0,-,-,-,-,-,-,-,-,-,0.0,-,-,-,0.0,-,-,0.0,0.0,-,-,-,-,-,0.0,-,-,-,0.0,-,-,-,-,-,-,-,-,-,-,0.0,-,-,-,-,-,-,-,-,-,-,-,-,-,-,-,-,-,0.0,-,-,-,-,-,-,0.0,-,-,0.0,-,-,-,-,-,-,-,0.0,-,-,-,-,-,-,-,-,-,-,-,0.0,-,-,-,-,-,-,,-,0.0,-,-,-,-,-,-,-,-,-,-,0.0,-,-,-,-,-,-,-,-,-,-,-,-,-,-,-,-,0.0,-,-,-,0.0,-,-,-,-,0.0,-,-,-,100.0,-,-,-,-,-,-,-,-,-,-,0.0,-,-,-,-,-,-,-,-,-,0.0,-,-,-,-,-,80.0,-,-,-,-,0.0,-,-,-,-,-,-,-,-,-,20,-,0.0,-,-,-,-,-,-,-,-,0.0,-,-,-,0.0,23.6,8.2,0.362
2165,8859,81566,Sidkey M.A.,1995,,-,-,-,0.0,-,-,-,-,-,-,-,-,-,0.0,-,-,-,0.0,-,-,0.0,0.0,-,-,-,-,-,0.0,-,-,-,0.0,-,-,-,-,-,-,-,-,-,-,0.0,-,-,-,-,-,-,-,-,-,-,-,-,-,-,-,-,-,0.0,-,-,-,-,-,-,0.0,-,-,0.0,-,-,-,-,-,-,-,0.0,-,-,-,-,-,-,-,-,-,-,-,0.0,-,-,-,-,-,-,,-,0.0,-,-,-,-,-,-,-,-,-,-,0.0,-,-,-,-,-,-,-,-,-,-,-,-,-,-,-,-,0.0,-,-,-,0.0,-,-,-,-,0.0,-,-,-,100.0,-,-,-,-,-,-,-,-,-,-,0.0,-,-,-,-,-,-,-,-,-,0.0,-,-,-,-,-,75.0,-,-,-,-,0.0,-,-,-,-,-,-,-,-,-,25,-,0.0,-,-,-,-,-,-,-,-,0.0,-,-,-,0.0,27.0,9.4,0.351
2166,8859,81567,Sidkey M.A.,1995,,-,-,-,0.0,-,-,-,-,-,-,-,-,-,0.0,-,-,-,0.0,-,-,0.0,0.0,-,-,-,-,-,0.0,-,-,-,0.0,-,-,-,-,-,-,-,-,-,-,0.0,-,-,-,-,-,-,-,-,-,-,-,-,-,-,-,-,-,0.0,-,-,-,-,-,-,0.0,-,-,0.0,-,-,-,-,-,-,-,0.0,-,-,-,-,-,-,-,-,-,-,-,0.0,-,-,-,-,-,-,,-,0.0,-,-,-,-,-,-,-,-,-,-,0.0,-,-,-,-,-,-,-,-,-,-,-,-,-,-,-,-,0.0,-,-,-,0.0,-,-,-,-,0.0,-,-,-,100.0,-,-,-,-,-,-,-,-,-,-,0.0,-,-,-,-,-,-,-,-,-,0.0,-,-,-,-,-,70.0,-,-,-,-,0.0,-,-,-,-,-,-,-,-,-,30,-,0.0,-,-,-,-,-,-,-,-,0.0,-,-,-,0.0,30.5,11.0,0.324
2167,8859,81568,Sidkey M.A.,1995,,-,-,-,0.0,-,-,-,-,-,-,-,-,-,0.0,-,-,-,0.0,-,-,0.0,0.0,-,-,-,-,-,0.0,-,-,-,0.0,-,-,-,-,-,-,-,-,-,-,0.0,-,-,-,-,-,-,-,-,-,-,-,-,-,-,-,-,-,0.0,-,-,-,-,-,-,0.0,-,-,0.0,-,-,-,-,-,-,-,0.0,-,-,-,-,-,-,-,-,-,-,-,0.0,-,-,-,-,-,-,,-,0.0,-,-,-,-,-,-,-,-,-,-,0.0,-,-,-,-,-,-,-,-,-,-,-,-,-,-,-,-,0.0,-,-,-,0.0,-,-,-,-,0.0,-,-,-,100.0,-,-,-,-,-,-,-,-,-,-,0.0,-,-,-,-,-,-,-,-,-,0.0,-,-,-,-,-,65.0,-,-,-,-,0.0,-,-,-,-,-,-,-,-,-,35,-,0.0,-,-,-,-,-,-,-,-,0.0,-,-,-,0.0,33.2,12.1,0.337
2168,8859,81569,Sidkey M.A.,1995,,-,-,-,0.0,-,-,-,-,-,-,-,-,-,0.0,-,-,-,0.0,-,-,0.0,0.0,-,-,-,-,-,0.0,-,-,-,0.0,-,-,-,-,-,-,-,-,-,-,0.0,-,-,-,-,-,-,-,-,-,-,-,-,-,-,-,-,-,0.0,-,-,-,-,-,-,0.0,-,-,0.0,-,-,-,-,-,-,-,0.0,-,-,-,-,-,-,-,-,-,-,-,0.0,-,-,-,-,-,-,,-,0.0,-,-,-,-,-,-,-,-,-,-,0.0,-,-,-,-,-,-,-,-,-,-,-,-,-,-,-,-,0.0,-,-,-,0.0,-,-,-,-,0.0,-,-,-,100.0,-,-,-,-,-,-,-,-,-,-,0.0,-,-,-,-,-,-,-,-,-,0.0,-,-,-,-,-,60.0,-,-,-,-,0.0,-,-,-,-,-,-,-,-,-,40,-,0.0,-,-,-,-,-,-,-,-,0.0,-,-,-,0.0,36.5,13.2,0.34
2169,8859,81570,Sidkey M.A.,1995,,-,-,-,0.0,-,-,-,-,-,-,-,-,-,0.0,-,-,-,0.0,-,-,0.0,0.0,-,-,-,-,-,0.0,-,-,-,0.0,-,-,-,-,-,-,-,-,-,-,0.0,-,-,-,-,-,-,-,-,-,-,-,-,-,-,-,-,-,0.0,-,-,-,-,-,-,0.0,-,-,0.0,-,-,-,-,-,-,-,0.0,-,-,-,-,-,-,-,-,-,-,-,0.0,-,-,-,-,-,-,,-,0.0,-,-,-,-,-,-,-,-,-,-,0.0,-,-,-,-,-,-,-,-,-,-,-,-,-,-,-,-,0.0,-,-,-,0.0,-,-,-,-,0.0,-,-,-,100.0,-,-,-,-,-,-,-,-,-,-,0.0,-,-,-,-,-,-,-,-,-,0.0,-,-,-,-,-,55.0,-,-,-,-,0.0,-,-,-,-,-,-,-,-,-,45,-,0.0,-,-,-,-,-,-,-,-,0.0,-,-,-,0.0,29.5,10.3,0.367
