Repository: jacobergzhou/Poisson-Ratio

File: Non_metal_07242019.csv (part 29 of 91)
Index,Code,Glass #,Author,Year,Trademark,glass_comp,Ag2O,AgI,Al,Al2O3,AlF3,AlN,As,As2O3,As2O5,As2S3,As2Se3,AsSe,B,B2O3,BaCl2,BaF2,BaO,BeF2,BeO,Bi2O3,BiCl3,Br,Ca,CaF2,CaO,Cd,CdCl2,CdF2,CdO,Ce2O3,CeF3,CeO2,Cl,Co3O4,CoO,Cr2O3,Cs2O,CsCl,CsF,Cu2O,CuO,Dy2O3,Er,Er2O3,ErF3,Eu,Eu2O3,EuF3,F,Fe,Fe2O3,FeO,Ga,Ga2O3,Ga2S3,Ga2Se3,GaF3,Gd2O3,GdF3,Ge,GeO2,GeS2,GeSe2,H2O,HfF4,HfO2,Hg,Ho2O3,I,InF3,K,K2O,K2S,K2SO4,KBr,KCl,KF,KHF2,La,La2O3,La2S3,LaF3,Li,Li2O,Li2S,Li2SO4,LiBr,LiCl,LiF,LiI,MgF2,MgO,Mn2O3,MnF2,MnO,MnO2,MoO2,MoO3,N,Na,Na2O,Na2S,Na2SO4,NaCl,NaF,NaPO3,Nb2O5,Nd,Nd2O3,NdF3,NH4NO3,NiO,O,OH,P,P2O5,Pb,PbCl2,PbF2,PbO,PdO,Pr2O3,Pr6O11,PrF3,Rb2O,RbF,Rh2O3,RuO2,S,Sb,Sb2O3,Sb2S3,Sc2O3,Se,Si,Si3N4,SiC,SiO2,Sm2O3,Sn,SnO,SnO2,SO2,SO3,Sr,SrCl2,SrF2,SrO,Ta2O3,Ta2O5,Tb2O3,TbF3,Te,TeO2,Th,ThF4,ThO2,TiO2,Tl,Tl2O,Tl2Se,TlSe,Tm2O3,U,U3O8,UO2,V,V2O5,VO6,WO3,Y,Y2O3,Yb2O3,YbF3,YF3,ZnCl2,ZnF2,ZnO,ZnSO4,ZrF4,ZrO2,Young's modulus E (GPa),Shear modulus G (GPa),Poisson's ratio v
# 1949,10648,75133,Farley J.M.,1975,nan,(P2O5)40.0 (V2O5)60.0 ,0.0,0,0.0,0.0,0.0,0.0,0.0,0.0,0.0,0,0,0,0.0,0.0,0,0.0,0.0,0.0,0.0,0.0,0.0,0,0.0,0.0,0.0,0.0,0,0,0.0,0.0,0,0.0,0.0,0.0,0.0,0.0,0.0,0,0.0,0.0,0.0,0.0,0.0,0.0,0,0.0,0.0,0,0.0,0.0,0.0,0.0,0.0,0.0,0,0,0,0.0,0,0.0,0.0,0,0,0.0,0,0.0,0.0,0.0,0,0.0,0.0,0.0,0,0,0.0,0.0,0,0.0,0.0,0.0,0,0.0,0.0,0.0,0,0,0,0.0,0.0,0,0.0,0.0,0.0,0,0.0,0.0,0.0,0.0,0.0,0.0,0.0,0.0,0.0,0.0,0.0,0.0,0.0,0.0,0.0,0.0,0.0,0.0,0.0,0.0,0.0,40.0,0.0,0.0,0.0,0.0,0.0,0.0,0.0,0,0.0,0.0,0.0,0.0,0.0,0.0,0.0,0,0.0,0.0,0.0,0.0,0.0,0.0,0.0,0,0.0,0.0,0.0,0.0,0.0,0,0.0,0.0,0.0,0.0,0.0,0,0.0,0.0,0.0,0.0,0,0.0,0.0,0.0,0,0,0,0.0,0.0,0.0,0.0,60.0,0.0,0.0,0.0,0.0,0.0,0.0,0.0,0.0,0.0,0.0,0,0.0,0.0,48.7,19.2,0.27
# 1950,11092,44236,Muthupari S.,1995,nan,(B2O3)40.0 (Na2O)30.0 (V2O5)30.0 ,0.0,0,0.0,0.0,0.0,0.0,0.0,0.0,0.0,0,0,0,0.0,40.0,0,0.0,0.0,0.0,0.0,0.0,0.0,0,0.0,0.0,0.0,0.0,0,0,0.0,0.0,0,0.0,0.0,0.0,0.0,0.0,0.0,0,0.0,0.0,0.0,0.0,0.0,0.0,0,0.0,0.0,0,0.0,0.0,0.0,0.0,0.0,0.0,0,0,0,0.0,0,0.0,0.0,0,0,0.0,0,0.0,0.0,0.0,0,0.0,0.0,0.0,0,0,0.0,0.0,0,0.0,0.0,0.0,0,0.0,0.0,0.0,0,0,0,0.0,0.0,0,0.0,0.0,0.0,0,0.0,0.0,0.0,0.0,0.0,0.0,30.0,0.0,0.0,0.0,0.0,0.0,0.0,0.0,0.0,0.0,0.0,0.0,0.0,0.0,0.0,0.0,0.0,0.0,0.0,0.0,0.0,0.0,0.0,0,0.0,0.0,0.0,0.0,0.0,0.0,0.0,0,0.0,0.0,0.0,0.0,0.0,0.0,0.0,0,0.0,0.0,0.0,0.0,0.0,0,0.0,0.0,0.0,0.0,0.0,0,0.0,0.0,0.0,0.0,0,0.0,0.0,0.0,0,0,0,0.0,0.0,0.0,0.0,30.0,0.0,0.0,0.0,0.0,0.0,0.0,0.0,0.0,0.0,0.0,0,0.0,0.0,41.7,16.4,0.27
# 1951,11092,44239,Muthupari S.,1995,nan,(B2O3)30.0 (Na2O)40.0 (V2O5)30.0 ,0.0,0,0.0,0.0,0.0,0.0,0.0,0.0,0.0,0,0,0,0.0,30.0,0,0.0,0.0,0.0,0.0,0.0,0.0,0,0.0,0.0,0.0,0.0,0,0,0.0,0.0,0,0.0,0.0,0.0,0.0,0.0,0.0,0,0.0,0.0,0.0,0.0,0.0,0.0,0,0.0,0.0,0,0.0,0.0,0.0,0.0,0.0,0.0,0,0,0,0.0,0,0.0,0.0,0,0,0.0,0,0.0,0.0,0.0,0,0.0,0.0,0.0,0,0,0.0,0.0,0,0.0,0.0,0.0,0,0.0,0.0,0.0,0,0,0,0.0,0.0,0,0.0,0.0,0.0,0,0.0,0.0,0.0,0.0,0.0,0.0,40.0,0.0,0.0,0.0,0.0,0.0,0.0,0.0,0.0,0.0,0.0,0.0,0.0,0.0,0.0,0.0,0.0,0.0,0.0,0.0,0.0,0.0,0.0,0,0.0,0.0,0.0,0.0,0.0,0.0,0.0,0,0.0,0.0,0.0,0.0,0.0,0.0,0.0,0,0.0,0.0,0.0,0.0,0.0,0,0.0,0.0,0.0,0.0,0.0,0,0.0,0.0,0.0,0.0,0,0.0,0.0,0.0,0,0,0,0.0,0.0,0.0,0.0,30.0,0.0,0.0,0.0,0.0,0.0,0.0,0.0,0.0,0.0,0.0,0,0.0,0.0,38.3,15.1,0.27
# 1952,11093,44243,Muthupari S.,1995,nan,(B2O3)50.0 (Na2O)25.0 (V2O5)25.0 ,0.0,0,0.0,0.0,0.0,0.0,0.0,0.0,0.0,0,0,0,0.0,50.0,0,0.0,0.0,0.0,0.0,0.0,0.0,0,0.0,0.0,0.0,0.0,0,0,0.0,0.0,0,0.0,0.0,0.0,0.0,0.0,0.0,0,0.0,0.0,0.0,0.0,0.0,0.0,0,0.0,0.0,0,0.0,0.0,0.0,0.0,0.0,0.0,0,0,0,0.0,0,0.0,0.0,0,0,0.0,0,0.0,0.0,0.0,0,0.0,0.0,0.0,0,0,0.0,0.0,0,0.0,0.0,0.0,0,0.0,0.0,0.0,0,0,0,0.0,0.0,0,0.0,0.0,0.0,0,0.0,0.0,0.0,0.0,0.0,0.0,25.0,0.0,0.0,0.0,0.0,0.0,0.0,0.0,0.0,0.0,0.0,0.0,0.0,0.0,0.0,0.0,0.0,0.0,0.0,0.0,0.0,0.0,0.0,0,0.0,0.0,0.0,0.0,0.0,0.0,0.0,0,0.0,0.0,0.0,0.0,0.0,0.0,0.0,0,0.0,0.0,0.0,0.0,0.0,0,0.0,0.0,0.0,0.0,0.0,0,0.0,0.0,0.0,0.0,0,0.0,0.0,0.0,0,0,0,0.0,0.0,0.0,0.0,25.0,0.0,0.0,0.0,0.0,0.0,0.0,0.0,0.0,0.0,0.0,0,0.0,0.0,40.4,15.9,0.27
# 1953,11094,44244,Muthupari S.,1995,nan,(B2O3)66.66666667 (Na2O)33.33333333 ,0.0,0,0.0,0.0,0.0,0.0,0.0,0.0,0.0,0,0,0,0.0,66.66666667,0,0.0,0.0,0.0,0.0,0.0,0.0,0,0.0,0.0,0.0,0.0,0,0,0.0,0.0,0,0.0,0.0,0.0,0.0,0.0,0.0,0,0.0,0.0,0.0,0.0,0.0,0.0,0,0.0,0.0,0,0.0,0.0,0.0,0.0,0.0,0.0,0,0,0,0.0,0,0.0,0.0,0,0,0.0,0,0.0,0.0,0.0,0,0.0,0.0,0.0,0,0,0.0,0.0,0,0.0,0.0,0.0,0,0.0,0.0,0.0,0,0,0,0.0,0.0,0,0.0,0.0,0.0,0,0.0,0.0,0.0,0.0,0.0,0.0,33.33333333,0.0,0.0,0.0,0.0,0.0,0.0,0.0,0.0,0.0,0.0,0.0,0.0,0.0,0.0,0.0,0.0,0.0,0.0,0.0,0.0,0.0,0.0,0,0.0,0.0,0.0,0.0,0.0,0.0,0.0,0,0.0,0.0,0.0,0.0,0.0,0.0,0.0,0,0.0,0.0,0.0,0.0,0.0,0,0.0,0.0,0.0,0.0,0.0,0,0.0,0.0,0.0,0.0,0,0.0,0.0,0.0,0,0,0,0.0,0.0,0.0,0.0,0.0,0.0,0.0,0.0,0.0,0.0,0.0,0.0,0.0,0.0,0.0,0,0.0,0.0,64.0,25.1,0.27
# 1954,11123,44819,Matecki M.,1995,nan,(AlF3)4.5 (BaF2)18.5 (LaF3)4.0 (NaF)20.0 (YF3)2.0 (ZrF4)51.0 ,0.0,0,0.0,0.0,4.5,0.0,0.0,0.0,0.0,0,0,0,0.0,0.0,0,18.5,0.0,0.0,0.0,0.0,0.0,0,0.0,0.0,0.0,0.0,0,0,0.0,0.0,0,0.0,0.0,0.0,0.0,0.0,0.0,0,0.0,0.0,0.0,0.0,0.0,0.0,0,0.0,0.0,0,0.0,0.0,0.0,0.0,0.0,0.0,0,0,0,0.0,0,0.0,0.0,0,0,0.0,0,0.0,0.0,0.0,0,0.0,0.0,0.0,0,0,0.0,0.0,0,0.0,0.0,0.0,0,4.0,0.0,0.0,0,0,0,0.0,0.0,0,0.0,0.0,0.0,0,0.0,0.0,0.0,0.0,0.0,0.0,0.0,0.0,0.0,0.0,20.0,0.0,0.0,0.0,0.0,0.0,0.0,0.0,0.0,0.0,0.0,0.0,0.0,0.0,0.0,0.0,0.0,0.0,0.0,0,0.0,0.0,0.0,0.0,0.0,0.0,0.0,0,0.0,0.0,0.0,0.0,0.0,0.0,0.0,0,0.0,0.0,0.0,0.0,0.0,0,0.0,0.0,0.0,0.0,0.0,0,0.0,0.0,0.0,0.0,0,0.0,0.0,0.0,0,0,0,0.0,0.0,0.0,0.0,0.0,0.0,0.0,0.0,0.0,0.0,0.0,2.0,0.0,0.0,0.0,0,51.0,0.0,56.0,22.0,0.27
# 1955,12094,89925,Beall G.H.,1979,nan,(B2O3)64.0 (Li2O)18.0 (LiF)18.0 ,0.0,0,0.0,0.0,0.0,0.0,0.0,0.0,0.0,0,0,0,0.0,64.0,0,0.0,0.0,0.0,0.0,0.0,0.0,0,0.0,0.0,0.0,0.0,0,0,0.0,0.0,0,0.0,0.0,0.0,0.0,0.0,0.0,0,0.0,0.0,0.0,0.0,0.0,0.0,0,0.0,0.0,0,0.0,0.0,0.0,0.0,0.0,0.0,0,0,0,0.0,0,0.0,0.0,0,0,0.0,0,0.0,0.0,0.0,0,0.0,0.0,0.0,0,0,0.0,0.0,0,0.0,0.0,0.0,0,0.0,0.0,18.0,0,0,0,0.0,18.0,0,0.0,0.0,0.0,0,0.0,0.0,0.0,0.0,0.0,0.0,0.0,0.0,0.0,0.0,0.0,0.0,0.0,0.0,0.0,0.0,0.0,0.0,0.0,0.0,0.0,0.0,0.0,0.0,0.0,0.0,0.0,0.0,0.0,0,0.0,0.0,0.0,0.0,0.0,0.0,0.0,0,0.0,0.0,0.0,0.0,0.0,0.0,0.0,0,0.0,0.0,0.0,0.0,0.0,0,0.0,0.0,0.0,0.0,0.0,0,0.0,0.0,0.0,0.0,0,0.0,0.0,0.0,0,0,0,0.0,0.0,0.0,0.0,0.0,0.0,0.0,0.0,0.0,0.0,0.0,0.0,0.0,0.0,0.0,0,0.0,0.0,77.2,30.34,0.27
# 1956,12094,89932,Beall G.H.,1979,nan,(Al2O3)5.0 (B2O3)65.0 (Li2O)30.0 ,0.0,0,0.0,5.0,0.0,0.0,0.0,0.0,0.0,0,0,0,0.0,65.0,0,0.0,0.0,0.0,0.0,0.0,0.0,0,0.0,0.0,0.0,0.0,0,0,0.0,0.0,0,0.0,0.0,0.0,0.0,0.0,0.0,0,0.0,0.0,0.0,0.0,0.0,0.0,0,0.0,0.0,0,0.0,0.0,0.0,0.0,0.0,0.0,0,0,0,0.0,0,0.0,0.0,0,0,0.0,0,0.0,0.0,0.0,0,0.0,0.0,0.0,0,0,0.0,0.0,0,0.0,0.0,0.0,0,0.0,0.0,30.0,0,0,0,0.0,0.0,0,0.0,0.0,0.0,0,0.0,0.0,0.0,0.0,0.0,0.0,0.0,0.0,0.0,0.0,0.0,0.0,0.0,0.0,0.0,0.0,0.0,0.0,0.0,0.0,0.0,0.0,0.0,0.0,0.0,0.0,0.0,0.0,0.0,0,0.0,0.0,0.0,0.0,0.0,0.0,0.0,0,0.0,0.0,0.0,0.0,0.0,0.0,0.0,0,0.0,0.0,0.0,0.0,0.0,0,0.0,0.0,0.0,0.0,0.0,0,0.0,0.0,0.0,0.0,0,0.0,0.0,0.0,0,0,0,0.0,0.0,0.0,0.0,0.0,0.0,0.0,0.0,0.0,0.0,0.0,0.0,0.0,0.0,0.0,0,0.0,0.0,76.5,30.34,0.27
# 1957,12094,89935,Beall G.H.,1979,nan,(Al2O3)5.0 (B2O3)51.0 (Li2O)44.0 ,0.0,0,0.0,5.0,0.0,0.0,0.0,0.0,0.0,0,0,0,0.0,51.0,0,0.0,0.0,0.0,0.0,0.0,0.0,0,0.0,0.0,0.0,0.0,0,0,0.0,0.0,0,0.0,0.0,0.0,0.0,0.0,0.0,0,0.0,0.0,0.0,0.0,0.0,0.0,0,0.0,0.0,0,0.0,0.0,0.0,0.0,0.0,0.0,0,0,0,0.0,0,0.0,0.0,0,0,0.0,0,0.0,0.0,0.0,0,0.0,0.0,0.0,0,0,0.0,0.0,0,0.0,0.0,0.0,0,0.0,0.0,44.0,0,0,0,0.0,0.0,0,0.0,0.0,0.0,0,0.0,0.0,0.0,0.0,0.0,0.0,0.0,0.0,0.0,0.0,0.0,0.0,0.0,0.0,0.0,0.0,0.0,0.0,0.0,0.0,0.0,0.0,0.0,0.0,0.0,0.0,0.0,0.0,0.0,0,0.0,0.0,0.0,0.0,0.0,0.0,0.0,0,0.0,0.0,0.0,0.0,0.0,0.0,0.0,0,0.0,0.0,0.0,0.0,0.0,0,0.0,0.0,0.0,0.0,0.0,0,0.0,0.0,0.0,0.0,0,0.0,0.0,0.0,0,0,0,0.0,0.0,0.0,0.0,0.0,0.0,0.0,0.0,0.0,0.0,0.0,0.0,0.0,0.0,0.0,0,0.0,0.0,86.8,33.79,0.27
# 1958,12094,89936,Beall G.H.,1979,nan,(Al2O3)5.0 (B2O3)49.0 (Li2O)46.0 ,0.0,0,0.0,5.0,0.0,0.0,0.0,0.0,0.0,0,0,0,0.0,49.0,0,0.0,0.0,0.0,0.0,0.0,0.0,0,0.0,0.0,0.0,0.0,0,0,0.0,0.0,0,0.0,0.0,0.0,0.0,0.0,0.0,0,0.0,0.0,0.0,0.0,0.0,0.0,0,0.0,0.0,0,0.0,0.0,0.0,0.0,0.0,0.0,0,0,0,0.0,0,0.0,0.0,0,0,0.0,0,0.0,0.0,0.0,0,0.0,0.0,0.0,0,0,0.0,0.0,0,0.0,0.0,0.0,0,0.0,0.0,46.0,0,0,0,0.0,0.0,0,0.0,0.0,0.0,0,0.0,0.0,0.0,0.0,0.0,0.0,0.0,0.0,0.0,0.0,0.0,0.0,0.0,0.0,0.0,0.0,0.0,0.0,0.0,0.0,0.0,0.0,0.0,0.0,0.0,0.0,0.0,0.0,0.0,0,0.0,0.0,0.0,0.0,0.0,0.0,0.0,0,0.0,0.0,0.0,0.0,0.0,0.0,0.0,0,0.0,0.0,0.0,0.0,0.0,0,0.0,0.0,0.0,0.0,0.0,0,0.0,0.0,0.0,0.0,0,0.0,0.0,0.0,0,0,0,0.0,0.0,0.0,0.0,0.0,0.0,0.0,0.0,0.0,0.0,0.0,0.0,0.0,0.0,0.0,0,0.0,0.0,88.2,34.48,0.27
# 1959,12094,89944,Beall G.H.,1979,nan,(Al2O3)10.0 (B2O3)50.0 (Li2O)40.0 ,0.0,0,0.0,10.0,0.0,0.0,0.0,0.0,0.0,0,0,0,0.0,50.0,0,0.0,0.0,0.0,0.0,0.0,0.0,0,0.0,0.0,0.0,0.0,0,0,0.0,0.0,0,0.0,0.0,0.0,0.0,0.0,0.0,0,0.0,0.0,0.0,0.0,0.0,0.0,0,0.0,0.0,0,0.0,0.0,0.0,0.0,0.0,0.0,0,0,0,0.0,0,0.0,0.0,0,0,0.0,0,0.0,0.0,0.0,0,0.0,0.0,0.0,0,0,0.0,0.0,0,0.0,0.0,0.0,0,0.0,0.0,40.0,0,0,0,0.0,0.0,0,0.0,0.0,0.0,0,0.0,0.0,0.0,0.0,0.0,0.0,0.0,0.0,0.0,0.0,0.0,0.0,0.0,0.0,0.0,0.0,0.0,0.0,0.0,0.0,0.0,0.0,0.0,0.0,0.0,0.0,0.0,0.0,0.0,0,0.0,0.0,0.0,0.0,0.0,0.0,0.0,0,0.0,0.0,0.0,0.0,0.0,0.0,0.0,0,0.0,0.0,0.0,0.0,0.0,0,0.0,0.0,0.0,0.0,0.0,0,0.0,0.0,0.0,0.0,0,0.0,0.0,0.0,0,0,0,0.0,0.0,0.0,0.0,0.0,0.0,0.0,0.0,0.0,0.0,0.0,0.0,0.0,0.0,0.0,0,0.0,0.0,84.1,30.34,0.27
# 1960,12107,72803,Petrova V.Z.,1967,nan,(Al2O3)15.88414477 (Fe2O3)0.136500041 (MgO)33.38315001 (SiO2)40.38056211 (TiO2)10.21564306 ,0.0,0,0.0,15.88414477,0.0,0.0,0.0,0.0,0.0,0,0,0,0.0,0.0,0,0.0,0.0,0.0,0.0,0.0,0.0,0,0.0,0.0,0.0,0.0,0,0,0.0,0.0,0,0.0,0.0,0.0,0.0,0.0,0.0,0,0.0,0.0,0.0,0.0,0.0,0.0,0,0.0,0.0,0,0.0,0.0,0.136500041,0.0,0.0,0.0,0,0,0,0.0,0,0.0,0.0,0,0,0.0,0,0.0,0.0,0.0,0,0.0,0.0,0.0,0,0,0.0,0.0,0,0.0,0.0,0.0,0,0.0,0.0,0.0,0,0,0,0.0,0.0,0,0.0,33.38315001,0.0,0,0.0,0.0,0.0,0.0,0.0,0.0,0.0,0.0,0.0,0.0,0.0,0.0,0.0,0.0,0.0,0.0,0.0,0.0,0.0,0.0,0.0,0.0,0.0,0.0,0.0,0.0,0.0,0.0,0.0,0,0.0,0.0,0.0,0.0,0.0,0.0,0.0,0,0.0,0.0,0.0,0.0,0.0,40.38056211,0.0,0,0.0,0.0,0.0,0.0,0.0,0,0.0,0.0,0.0,0.0,0.0,0,0.0,0.0,0.0,0.0,0,10.21564306,0.0,0.0,0,0,0,0.0,0.0,0.0,0.0,0.0,0.0,0.0,0.0,0.0,0.0,0.0,0.0,0.0,0.0,0.0,0,0.0,0.0,107.0,41.69,0.27
# 1961,12180,137602,Dumbaugh W.H.,1974,0,(Al2O3)5.8 (BeO)23.5 (MgO)23.6 (SiO2)35.4 (Ta2O5)5.9 (Y2O3)5.8 ,0.0,0,0.0,5.8,0.0,0.0,0.0,0.0,0.0,0,0,0,0.0,0.0,0,0.0,0.0,0.0,23.5,0.0,0.0,0,0.0,0.0,0.0,0.0,0,0,0.0,0.0,0,0.0,0.0,0.0,0.0,0.0,0.0,0,0.0,0.0,0.0,0.0,0.0,0.0,0,0.0,0.0,0,0.0,0.0,0.0,0.0,0.0,0.0,0,0,0,0.0,0,0.0,0.0,0,0,0.0,0,0.0,0.0,0.0,0,0.0,0.0,0.0,0,0,0.0,0.0,0,0.0,0.0,0.0,0,0.0,0.0,0.0,0,0,0,0.0,0.0,0,0.0,23.6,0.0,0,0.0,0.0,0.0,0.0,0.0,0.0,0.0,0.0,0.0,0.0,0.0,0.0,0.0,0.0,0.0,0.0,0.0,0.0,0.0,0.0,0.0,0.0,0.0,0.0,0.0,0.0,0.0,0.0,0.0,0,0.0,0.0,0.0,0.0,0.0,0.0,0.0,0,0.0,0.0,0.0,0.0,0.0,35.4,0.0,0,0.0,0.0,0.0,0.0,0.0,0,0.0,0.0,0.0,5.9,0.0,0,0.0,0.0,0.0,0.0,0,0.0,0.0,0.0,0,0,0,0.0,0.0,0.0,0.0,0.0,0.0,0.0,0.0,5.8,0.0,0.0,0.0,0.0,0.0,0.0,0,0.0,0.0,148.0,58.26,0.27
# 1962,12180,137605,Dumbaugh W.H.,1974,0,(Al2O3)10.0 (BeO)4.8 (MgO)28.1 (SiO2)57.1 ,0.0,0,0.0,10.0,0.0,0.0,0.0,0.0,0.0,0,0,0,0.0,0.0,0,0.0,0.0,0.0,4.8,0.0,0.0,0,0.0,0.0,0.0,0.0,0,0,0.0,0.0,0,0.0,0.0,0.0,0.0,0.0,0.0,0,0.0,0.0,0.0,0.0,0.0,0.0,0,0.0,0.0,0,0.0,0.0,0.0,0.0,0.0,0.0,0,0,0,0.0,0,0.0,0.0,0,0,0.0,0,0.0,0.0,0.0,0,0.0,0.0,0.0,0,0,0.0,0.0,0,0.0,0.0,0.0,0,0.0,0.0,0.0,0,0,0,0.0,0.0,0,0.0,28.1,0.0,0,0.0,0.0,0.0,0.0,0.0,0.0,0.0,0.0,0.0,0.0,0.0,0.0,0.0,0.0,0.0,0.0,0.0,0.0,0.0,0.0,0.0,0.0,0.0,0.0,0.0,0.0,0.0,0.0,0.0,0,0.0,0.0,0.0,0.0,0.0,0.0,0.0,0,0.0,0.0,0.0,0.0,0.0,57.1,0.0,0,0.0,0.0,0.0,0.0,0.0,0,0.0,0.0,0.0,0.0,0.0,0,0.0,0.0,0.0,0.0,0,0.0,0.0,0.0,0,0,0,0.0,0.0,0.0,0.0,0.0,0.0,0.0,0.0,0.0,0.0,0.0,0.0,0.0,0.0,0.0,0,0.0,0.0,104.0,40.94,0.27
# 1963,12180,137620,Dumbaugh W.H.,1974,0,(Al2O3)10.4 (BeO)19.7 (Li2O)2.6 (MgO)25.9 (SiO2)41.4 ,0.0,0,0.0,10.4,0.0,0.0,0.0,0.0,0.0,0,0,0,0.0,0.0,0,0.0,0.0,0.0,19.7,0.0,0.0,0,0.0,0.0,0.0,0.0,0,0,0.0,0.0,0,0.0,0.0,0.0,0.0,0.0,0.0,0,0.0,0.0,0.0,0.0,0.0,0.0,0,0.0,0.0,0,0.0,0.0,0.0,0.0,0.0,0.0,0,0,0,0.0,0,0.0,0.0,0,0,0.0,0,0.0,0.0,0.0,0,0.0,0.0,0.0,0,0,0.0,0.0,0,0.0,0.0,0.0,0,0.0,0.0,2.6,0,0,0,0.0,0.0,0,0.0,25.9,0.0,0,0.0,0.0,0.0,0.0,0.0,0.0,0.0,0.0,0.0,0.0,0.0,0.0,0.0,0.0,0.0,0.0,0.0,0.0,0.0,0.0,0.0,0.0,0.0,0.0,0.0,0.0,0.0,0.0,0.0,0,0.0,0.0,0.0,0.0,0.0,0.0,0.0,0,0.0,0.0,0.0,0.0,0.0,41.4,0.0,0,0.0,0.0,0.0,0.0,0.0,0,0.0,0.0,0.0,0.0,0.0,0,0.0,0.0,0.0,0.0,0,0.0,0.0,0.0,0,0,0,0.0,0.0,0.0,0.0,0.0,0.0,0.0,0.0,0.0,0.0,0.0,0.0,0.0,0.0,0.0,0,0.0,0.0,128.0,50.39,0.27
# 1964,13973,42940,Ecolivet C.,1984,nan,(Al2O3)10.0 (CaO)30.0 (SiO2)60.0 ,0.0,0,0.0,10.0,0.0,0.0,0.0,0.0,0.0,0,0,0,0.0,0.0,0,0.0,0.0,0.0,0.0,0.0,0.0,0,0.0,0.0,30.0,0.0,0,0,0.0,0.0,0,0.0,0.0,0.0,0.0,0.0,0.0,0,0.0,0.0,0.0,0.0,0.0,0.0,0,0.0,0.0,0,0.0,0.0,0.0,0.0,0.0,0.0,0,0,0,0.0,0,0.0,0.0,0,0,0.0,0,0.0,0.0,0.0,0,0.0,0.0,0.0,0,0,0.0,0.0,0,0.0,0.0,0.0,0,0.0,0.0,0.0,0,0,0,0.0,0.0,0,0.0,0.0,0.0,0,0.0,0.0,0.0,0.0,0.0,0.0,0.0,0.0,0.0,0.0,0.0,0.0,0.0,0.0,0.0,0.0,0.0,0.0,0.0,0.0,0.0,0.0,0.0,0.0,0.0,0.0,0.0,0.0,0.0,0,0.0,0.0,0.0,0.0,0.0,0.0,0.0,0,0.0,0.0,0.0,0.0,0.0,60.0,0.0,0,0.0,0.0,0.0,0.0,0.0,0,0.0,0.0,0.0,0.0,0.0,0,0.0,0.0,0.0,0.0,0,0.0,0.0,0.0,0,0,0,0.0,0.0,0.0,0.0,0.0,0.0,0.0,0.0,0.0,0.0,0.0,0.0,0.0,0.0,0.0,0,0.0,0.0,86.2,34.0,0.27
# 1965,14883,141342,Coenen M.,1962,nan,(Na2O)26.0 (SiO2)74.0 ,0.0,0,0.0,0.0,0.0,0.0,0.0,0.0,0.0,0,0,0,0.0,0.0,0,0.0,0.0,0.0,0.0,0.0,0.0,0,0.0,0.0,0.0,0.0,0,0,0.0,0.0,0,0.0,0.0,0.0,0.0,0.0,0.0,0,0.0,0.0,0.0,0.0,0.0,0.0,0,0.0,0.0,0,0.0,0.0,0.0,0.0,0.0,0.0,0,0,0,0.0,0,0.0,0.0,0,0,0.0,0,0.0,0.0,0.0,0,0.0,0.0,0.0,0,0,0.0,0.0,0,0.0,0.0,0.0,0,0.0,0.0,0.0,0,0,0,0.0,0.0,0,0.0,0.0,0.0,0,0.0,0.0,0.0,0.0,0.0,0.0,26.0,0.0,0.0,0.0,0.0,0.0,0.0,0.0,0.0,0.0,0.0,0.0,0.0,0.0,0.0,0.0,0.0,0.0,0.0,0.0,0.0,0.0,0.0,0,0.0,0.0,0.0,0.0,0.0,0.0,0.0,0,0.0,0.0,0.0,0.0,0.0,74.0,0.0,0,0.0,0.0,0.0,0.0,0.0,0,0.0,0.0,0.0,0.0,0.0,0,0.0,0.0,0.0,0.0,0,0.0,0.0,0.0,0,0,0,0.0,0.0,0.0,0.0,0.0,0.0,0.0,0.0,0.0,0.0,0.0,0.0,0.0,0.0,0.0,0,0.0,0.0,50.0,19.9,0.27
# 1966,14883,141345,Coenen M.,1962,nan,(Na2O)40.0 (SiO2)60.0 ,0.0,0,0.0,0.0,0.0,0.0,0.0,0.0,0.0,0,0,0,0.0,0.0,0,0.0,0.0,0.0,0.0,0.0,0.0,0,0.0,0.0,0.0,0.0,0,0,0.0,0.0,0,0.0,0.0,0.0,0.0,0.0,0.0,0,0.0,0.0,0.0,0.0,0.0,0.0,0,0.0,0.0,0,0.0,0.0,0.0,0.0,0.0,0.0,0,0,0,0.0,0,0.0,0.0,0,0,0.0,0,0.0,0.0,0.0,0,0.0,0.0,0.0,0,0,0.0,0.0,0,0.0,0.0,0.0,0,0.0,0.0,0.0,0,0,0,0.0,0.0,0,0.0,0.0,0.0,0,0.0,0.0,0.0,0.0,0.0,0.0,40.0,0.0,0.0,0.0,0.0,0.0,0.0,0.0,0.0,0.0,0.0,0.0,0.0,0.0,0.0,0.0,0.0,0.0,0.0,0.0,0.0,0.0,0.0,0,0.0,0.0,0.0,0.0,0.0,0.0,0.0,0,0.0,0.0,0.0,0.0,0.0,60.0,0.0,0,0.0,0.0,0.0,0.0,0.0,0,0.0,0.0,0.0,0.0,0.0,0,0.0,0.0,0.0,0.0,0,0.0,0.0,0.0,0,0,0,0.0,0.0,0.0,0.0,0.0,0.0,0.0,0.0,0.0,0.0,0.0,0.0,0.0,0.0,0.0,0,0.0,0.0,52.1,21.0,0.27
# 1967,16682,145614,Livshits V.Ya.,1995,nan,(Rb2O)9.0 (TeO2)91.0 ,0.0,0,0.0,0.0,0.0,0.0,0.0,0.0,0.0,0,0,0,0.0,0.0,0,0.0,0.0,0.0,0.0,0.0,0.0,0,0.0,0.0,0.0,0.0,0,0,0.0,0.0,0,0.0,0.0,0.0,0.0,0.0,0.0,0,0.0,0.0,0.0,0.0,0.0,0.0,0,0.0,0.0,0,0.0,0.0,0.0,0.0,0.0,0.0,0,0,0,0.0,0,0.0,0.0,0,0,0.0,0,0.0,0.0,0.0,0,0.0,0.0,0.0,0,0,0.0,0.0,0,0.0,0.0,0.0,0,0.0,0.0,0.0,0,0,0,0.0,0.0,0,0.0,0.0,0.0,0,0.0,0.0,0.0,0.0,0.0,0.0,0.0,0.0,0.0,0.0,0.0,0.0,0.0,0.0,0.0,0.0,0.0,0.0,0.0,0.0,0.0,0.0,0.0,0.0,0.0,0.0,0.0,0.0,0.0,0,9.0,0.0,0.0,0.0,0.0,0.0,0.0,0,0.0,0.0,0.0,0.0,0.0,0.0,0.0,0,0.0,0.0,0.0,0.0,0.0,0,0.0,0.0,0.0,0.0,0.0,0,0.0,91.0,0.0,0.0,0,0.0,0.0,0.0,0,0,0,0.0,0.0,0.0,0.0,0.0,0.0,0.0,0.0,0.0,0.0,0.0,0.0,0.0,0.0,0.0,0,0.0,0.0,38.3,15.08,0.27
# 1968,16951,172847,Cline C.F.,1979,nan,(AlF3)10.0 (BeF2)47.0 (CaF2)14.0 (NaF)27.0 (NdF3)2.0 ,0.0,0,0.0,0.0,10.0,0.0,0.0,0.0,0.0,0,0,0,0.0,0.0,0,0.0,0.0,47.0,0.0,0.0,0.0,0,0.0,14.0,0.0,0.0,0,0,0.0,0.0,0,0.0,0.0,0.0,0.0,0.0,0.0,0,0.0,0.0,0.0,0.0,0.0,0.0,0,0.0,0.0,0,0.0,0.0,0.0,0.0,0.0,0.0,0,0,0,0.0,0,0.0,0.0,0,0,0.0,0,0.0,0.0,0.0,0,0.0,0.0,0.0,0,0,0.0,0.0,0,0.0,0.0,0.0,0,0.0,0.0,0.0,0,0,0,0.0,0.0,0,0.0,0.0,0.0,0,0.0,0.0,0.0,0.0,0.0,0.0,0.0,0.0,0.0,0.0,27.0,0.0,0.0,0.0,0.0,2.0,0.0,0.0,0.0,0.0,0.0,0.0,0.0,0.0,0.0,0.0,0.0,0.0,0.0,0,0.0,0.0,0.0,0.0,0.0,0.0,0.0,0,0.0,0.0,0.0,0.0,0.0,0.0,0.0,0,0.0,0.0,0.0,0.0,0.0,0,0.0,0.0,0.0,0.0,0.0,0,0.0,0.0,0.0,0.0,0,0.0,0.0,0.0,0,0,0,0.0,0.0,0.0,0.0,0.0,0.0,0.0,0.0,0.0,0.0,0.0,0.0,0.0,0.0,0.0,0,0.0,0.0,50.4,19.85,0.27
# 1970,26395,307572,Hwa Luu0Gen,2002,nan,(Al2O3)39.0 (CaO)58.5 (SiO2)2.5 ,0.0,0,0.0,39.0,0.0,0.0,0.0,0.0,0.0,0,0,0,0.0,0.0,0,0.0,0.0,0.0,0.0,0.0,0.0,0,0.0,0.0,58.5,0.0,0,0,0.0,0.0,0,0.0,0.0,0.0,0.0,0.0,0.0,0,0.0,0.0,0.0,0.0,0.0,0.0,0,0.0,0.0,0,0.0,0.0,0.0,0.0,0.0,0.0,0,0,0,0.0,0,0.0,0.0,0,0,0.0,0,0.0,0.0,0.0,0,0.0,0.0,0.0,0,0,0.0,0.0,0,0.0,0.0,0.0,0,0.0,0.0,0.0,0,0,0,0.0,0.0,0,0.0,0.0,0.0,0,0.0,0.0,0.0,0.0,0.0,0.0,0.0,0.0,0.0,0.0,0.0,0.0,0.0,0.0,0.0,0.0,0.0,0.0,0.0,0.0,0.0,0.0,0.0,0.0,0.0,0.0,0.0,0.0,0.0,0,0.0,0.0,0.0,0.0,0.0,0.0,0.0,0,0.0,0.0,0.0,0.0,0.0,2.5,0.0,0,0.0,0.0,0.0,0.0,0.0,0,0.0,0.0,0.0,0.0,0.0,0,0.0,0.0,0.0,0.0,0,0.0,0.0,0.0,0,0,0,0.0,0.0,0.0,0.0,0.0,0.0,0.0,0.0,0.0,0.0,0.0,0.0,0.0,0.0,0.0,0,0.0,0.0,116.0,45.66,0.27
# 1972,26709,310057,Baikova L.G.,2003,nan,(B2O3)4.965244837 (Li2O)44.68720653 (Nd2O3)0.695100257 (P2O5)49.65244837 ,0.0,0,0.0,0.0,0.0,0.0,0.0,0.0,0.0,0,0,0,0.0,4.965244837,0,0.0,0.0,0.0,0.0,0.0,0.0,0,0.0,0.0,0.0,0.0,0,0,0.0,0.0,0,0.0,0.0,0.0,0.0,0.0,0.0,0,0.0,0.0,0.0,0.0,0.0,0.0,0,0.0,0.0,0,0.0,0.0,0.0,0.0,0.0,0.0,0,0,0,0.0,0,0.0,0.0,0,0,0.0,0,0.0,0.0,0.0,0,0.0,0.0,0.0,0,0,0.0,0.0,0,0.0,0.0,0.0,0,0.0,0.0,44.68720653,0,0,0,0.0,0.0,0,0.0,0.0,0.0,0,0.0,0.0,0.0,0.0,0.0,0.0,0.0,0.0,0.0,0.0,0.0,0.0,0.0,0.0,0.695100257,0.0,0.0,0.0,0.0,0.0,0.0,49.65244837,0.0,0.0,0.0,0.0,0.0,0.0,0.0,0,0.0,0.0,0.0,0.0,0.0,0.0,0.0,0,0.0,0.0,0.0,0.0,0.0,0.0,0.0,0,0.0,0.0,0.0,0.0,0.0,0,0.0,0.0,0.0,0.0,0.0,0,0.0,0.0,0.0,0.0,0,0.0,0.0,0.0,0,0,0,0.0,0.0,0.0,0.0,0.0,0.0,0.0,0.0,0.0,0.0,0.0,0.0,0.0,0.0,0.0,0,0.0,0.0,53.1,20.9,0.27
# 1973,26709,310058,Baikova L.G.,2003,nan,(B2O3)9.930489376 (Li2O)44.68720519 (Nd2O3)0.6951002359999999 (P2O5)44.68720519 ,0.0,0,0.0,0.0,0.0,0.0,0.0,0.0,0.0,0,0,0,0.0,9.930489376,0,0.0,0.0,0.0,0.0,0.0,0.0,0,0.0,0.0,0.0,0.0,0,0,0.0,0.0,0,0.0,0.0,0.0,0.0,0.0,0.0,0,0.0,0.0,0.0,0.0,0.0,0.0,0,0.0,0.0,0,0.0,0.0,0.0,0.0,0.0,0.0,0,0,0,0.0,0,0.0,0.0,0,0,0.0,0,0.0,0.0,0.0,0,0.0,0.0,0.0,0,0,0.0,0.0,0,0.0,0.0,0.0,0,0.0,0.0,44.68720519,0,0,0,0.0,0.0,0,0.0,0.0,0.0,0,0.0,0.0,0.0,0.0,0.0,0.0,0.0,0.0,0.0,0.0,0.0,0.0,0.0,0.0,0.6951002359999999,0.0,0.0,0.0,0.0,0.0,0.0,44.68720519,0.0,0.0,0.0,0.0,0.0,0.0,0.0,0,0.0,0.0,0.0,0.0,0.0,0.0,0.0,0,0.0,0.0,0.0,0.0,0.0,0.0,0.0,0,0.0,0.0,0.0,0.0,0.0,0,0.0,0.0,0.0,0.0,0.0,0,0.0,0.0,0.0,0.0,0,0.0,0.0,0.0,0,0,0,0.0,0.0,0.0,0.0,0.0,0.0,0.0,0.0,0.0,0.0,0.0,0.0,0.0,0.0,0.0,0,0.0,0.0,58.5,23.03,0.27
# 1974,26709,310062,Baikova L.G.,2003,nan,(B2O3)29.79146894 (Li2O)44.68720341 (Nd2O3)0.695100209 (P2O5)24.82622745 ,0.0,0,0.0,0.0,0.0,0.0,0.0,0.0,0.0,0,0,0,0.0,29.79146894,0,0.0,0.0,0.0,0.0,0.0,0.0,0,0.0,0.0,0.0,0.0,0,0,0.0,0.0,0,0.0,0.0,0.0,0.0,0.0,0.0,0,0.0,0.0,0.0,0.0,0.0,0.0,0,0.0,0.0,0,0.0,0.0,0.0,0.0,0.0,0.0,0,0,0,0.0,0,0.0,0.0,0,0,0.0,0,0.0,0.0,0.0,0,0.0,0.0,0.0,0,0,0.0,0.0,0,0.0,0.0,0.0,0,0.0,0.0,44.68720341,0,0,0,0.0,0.0,0,0.0,0.0,0.0,0,0.0,0.0,0.0,0.0,0.0,0.0,0.0,0.0,0.0,0.0,0.0,0.0,0.0,0.0,0.695100209,0.0,0.0,0.0,0.0,0.0,0.0,24.82622745,0.0,0.0,0.0,0.0,0.0,0.0,0.0,0,0.0,0.0,0.0,0.0,0.0,0.0,0.0,0,0.0,0.0,0.0,0.0,0.0,0.0,0.0,0,0.0,0.0,0.0,0.0,0.0,0,0.0,0.0,0.0,0.0,0.0,0,0.0,0.0,0.0,0.0,0,0.0,0.0,0.0,0,0,0,0.0,0.0,0.0,0.0,0.0,0.0,0.0,0.0,0.0,0.0,0.0,0.0,0.0,0.0,0.0,0,0.0,0.0,73.0,28.74,0.27
# 1975,26710,310063,Sokolov I.A.,2003,nan,(Li2O)50.0 (P2O5)50.0 ,0.0,0,0.0,0.0,0.0,0.0,0.0,0.0,0.0,0,0,0,0.0,0.0,0,0.0,0.0,0.0,0.0,0.0,0.0,0,0.0,0.0,0.0,0.0,0,0,0.0,0.0,0,0.0,0.0,0.0,0.0,0.0,0.0,0,0.0,0.0,0.0,0.0,0.0,0.0,0,0.0,0.0,0,0.0,0.0,0.0,0.0,0.0,0.0,0,0,0,0.0,0,0.0,0.0,0,0,0.0,0,0.0,0.0,0.0,0,0.0,0.0,0.0,0,0,0.0,0.0,0,0.0,0.0,0.0,0,0.0,0.0,50.0,0,0,0,0.0,0.0,0,0.0,0.0,0.0,0,0.0,0.0,0.0,0.0,0.0,0.0,0.0,0.0,0.0,0.0,0.0,0.0,0.0,0.0,0.0,0.0,0.0,0.0,0.0,0.0,0.0,50.0,0.0,0.0,0.0,0.0,0.0,0.0,0.0,0,0.0,0.0,0.0,0.0,0.0,0.0,0.0,0,0.0,0.0,0.0,0.0,0.0,0.0,0.0,0,0.0,0.0,0.0,0.0,0.0,0,0.0,0.0,0.0,0.0,0.0,0,0.0,0.0,0.0,0.0,0,0.0,0.0,0.0,0,0,0,0.0,0.0,0.0,0.0,0.0,0.0,0.0,0.0,0.0,0.0,0.0,0.0,0.0,0.0,0.0,0,0.0,0.0,49.0,19.0,0.27
# 1977,28138,74359,Nemilov S.V.,1990,nan,(CaO)50.59406 (P2O5)49.40594 ,0.0,0,0.0,0.0,0.0,0.0,0.0,0.0,0.0,0,0,0,0.0,0.0,0,0.0,0.0,0.0,0.0,0.0,0.0,0,0.0,0.0,50.59406,0.0,0,0,0.0,0.0,0,0.0,0.0,0.0,0.0,0.0,0.0,0,0.0,0.0,0.0,0.0,0.0,0.0,0,0.0,0.0,0,0.0,0.0,0.0,0.0,0.0,0.0,0,0,0,0.0,0,0.0,0.0,0,0,0.0,0,0.0,0.0,0.0,0,0.0,0.0,0.0,0,0,0.0,0.0,0,0.0,0.0,0.0,0,0.0,0.0,0.0,0,0,0,0.0,0.0,0,0.0,0.0,0.0,0,0.0,0.0,0.0,0.0,0.0,0.0,0.0,0.0,0.0,0.0,0.0,0.0,0.0,0.0,0.0,0.0,0.0,0.0,0.0,0.0,0.0,49.40594,0.0,0.0,0.0,0.0,0.0,0.0,0.0,0,0.0,0.0,0.0,0.0,0.0,0.0,0.0,0,0.0,0.0,0.0,0.0,0.0,0.0,0.0,0,0.0,0.0,0.0,0.0,0.0,0,0.0,0.0,0.0,0.0,0.0,0,0.0,0.0,0.0,0.0,0,0.0,0.0,0.0,0,0,0,0.0,0.0,0.0,0.0,0.0,0.0,0.0,0.0,0.0,0.0,0.0,0.0,0.0,0.0,0.0,0,0.0,0.0,52.8,20.79,0.27
# 1978,28138,98816,Nemilov S.V.,1990,nan,(Li2O)50.7 (P2O5)49.3 ,0.0,0,0.0,0.0,0.0,0.0,0.0,0.0,0.0,0,0,0,0.0,0.0,0,0.0,0.0,0.0,0.0,0.0,0.0,0,0.0,0.0,0.0,0.0,0,0,0.0,0.0,0,0.0,0.0,0.0,0.0,0.0,0.0,0,0.0,0.0,0.0,0.0,0.0,0.0,0,0.0,0.0,0,0.0,0.0,0.0,0.0,0.0,0.0,0,0,0,0.0,0,0.0,0.0,0,0,0.0,0,0.0,0.0,0.0,0,0.0,0.0,0.0,0,0,0.0,0.0,0,0.0,0.0,0.0,0,0.0,0.0,50.7,0,0,0,0.0,0.0,0,0.0,0.0,0.0,0,0.0,0.0,0.0,0.0,0.0,0.0,0.0,0.0,0.0,0.0,0.0,0.0,0.0,0.0,0.0,0.0,0.0,0.0,0.0,0.0,0.0,49.3,0.0,0.0,0.0,0.0,0.0,0.0,0.0,0,0.0,0.0,0.0,0.0,0.0,0.0,0.0,0,0.0,0.0,0.0,0.0,0.0,0.0,0.0,0,0.0,0.0,0.0,0.0,0.0,0,0.0,0.0,0.0,0.0,0.0,0,0.0,0.0,0.0,0.0,0,0.0,0.0,0.0,0,0,0,0.0,0.0,0.0,0.0,0.0,0.0,0.0,0.0,0.0,0.0,0.0,0.0,0.0,0.0,0.0,0,0.0,0.0,47.0,18.54,0.27
# 1979,28649,380934,Saddeek Y.B.,2004,nan,(Al2O3)8.15749 (B2O3)59.73469 (SrO)32.107820000000004 ,0.0,0,0.0,8.15749,0.0,0.0,0.0,0.0,0.0,0,0,0,0.0,59.73469,0,0.0,0.0,0.0,0.0,0.0,0.0,0,0.0,0.0,0.0,0.0,0,0,0.0,0.0,0,0.0,0.0,0.0,0.0,0.0,0.0,0,0.0,0.0,0.0,0.0,0.0,0.0,0,0.0,0.0,0,0.0,0.0,0.0,0.0,0.0,0.0,0,0,0,0.0,0,0.0,0.0,0,0,0.0,0,0.0,0.0,0.0,0,0.0,0.0,0.0,0,0,0.0,0.0,0,0.0,0.0,0.0,0,0.0,0.0,0.0,0,0,0,0.0,0.0,0,0.0,0.0,0.0,0,0.0,0.0,0.0,0.0,0.0,0.0,0.0,0.0,0.0,0.0,0.0,0.0,0.0,0.0,0.0,0.0,0.0,0.0,0.0,0.0,0.0,0.0,0.0,0.0,0.0,0.0,0.0,0.0,0.0,0,0.0,0.0,0.0,0.0,0.0,0.0,0.0,0,0.0,0.0,0.0,0.0,0.0,0.0,0.0,0,0.0,0.0,0.0,0.0,0.0,0,0.0,32.107820000000004,0.0,0.0,0.0,0,0.0,0.0,0.0,0.0,0,0.0,0.0,0.0,0,0,0,0.0,0.0,0.0,0.0,0.0,0.0,0.0,0.0,0.0,0.0,0.0,0.0,0.0,0.0,0.0,0,0.0,0.0,79.0,31.1,0.27
# 1981,28787,373209,Kodama M.,1999,nan,(B2O3)73.8 (Li2O)26.2 ,0.0,0,0.0,0.0,0.0,0.0,0.0,0.0,0.0,0,0,0,0.0,73.8,0,0.0,0.0,0.0,0.0,0.0,0.0,0,0.0,0.0,0.0,0.0,0,0,0.0,0.0,0,0.0,0.0,0.0,0.0,0.0,0.0,0,0.0,0.0,0.0,0.0,0.0,0.0,0,0.0,0.0,0,0.0,0.0,0.0,0.0,0.0,0.0,0,0,0,0.0,0,0.0,0.0,0,0,0.0,0,0.0,0.0,0.0,0,0.0,0.0,0.0,0,0,0.0,0.0,0,0.0,0.0,0.0,0,0.0,0.0,26.2,0,0,0,0.0,0.0,0,0.0,0.0,0.0,0,0.0,0.0,0.0,0.0,0.0,0.0,0.0,0.0,0.0,0.0,0.0,0.0,0.0,0.0,0.0,0.0,0.0,0.0,0.0,0.0,0.0,0.0,0.0,0.0,0.0,0.0,0.0,0.0,0.0,0,0.0,0.0,0.0,0.0,0.0,0.0,0.0,0,0.0,0.0,0.0,0.0,0.0,0.0,0.0,0,0.0,0.0,0.0,0.0,0.0,0,0.0,0.0,0.0,0.0,0.0,0,0.0,0.0,0.0,0.0,0,0.0,0.0,0.0,0,0,0,0.0,0.0,0.0,0.0,0.0,0.0,0.0,0.0,0.0,0.0,0.0,0.0,0.0,0.0,0.0,0,0.0,0.0,73.0,28.0,0.27
# 1983,29015,381950,Gowda V.C.V.,2005,nan,(B2O3)70.0 (Li2O)10.0 (PbO)20.0 ,0.0,0,0.0,0.0,0.0,0.0,0.0,0.0,0.0,0,0,0,0.0,70.0,0,0.0,0.0,0.0,0.0,0.0,0.0,0,0.0,0.0,0.0,0.0,0,0,0.0,0.0,0,0.0,0.0,0.0,0.0,0.0,0.0,0,0.0,0.0,0.0,0.0,0.0,0.0,0,0.0,0.0,0,0.0,0.0,0.0,0.0,0.0,0.0,0,0,0,0.0,0,0.0,0.0,0,0,0.0,0,0.0,0.0,0.0,0,0.0,0.0,0.0,0,0,0.0,0.0,0,0.0,0.0,0.0,0,0.0,0.0,10.0,0,0,0,0.0,0.0,0,0.0,0.0,0.0,0,0.0,0.0,0.0,0.0,0.0,0.0,0.0,0.0,0.0,0.0,0.0,0.0,0.0,0.0,0.0,0.0,0.0,0.0,0.0,0.0,0.0,0.0,0.0,0.0,0.0,20.0,0.0,0.0,0.0,0,0.0,0.0,0.0,0.0,0.0,0.0,0.0,0,0.0,0.0,0.0,0.0,0.0,0.0,0.0,0,0.0,0.0,0.0,0.0,0.0,0,0.0,0.0,0.0,0.0,0.0,0,0.0,0.0,0.0,0.0,0,0.0,0.0,0.0,0,0,0,0.0,0.0,0.0,0.0,0.0,0.0,0.0,0.0,0.0,0.0,0.0,0.0,0.0,0.0,0.0,0,0.0,0.0,67.5,26.59,0.27
# 1984,29015,381951,Gowda V.C.V.,2005,nan,(B2O3)65.0 (Li2O)15.0 (PbO)20.0 ,0.0,0,0.0,0.0,0.0,0.0,0.0,0.0,0.0,0,0,0,0.0,65.0,0,0.0,0.0,0.0,0.0,0.0,0.0,0,0.0,0.0,0.0,0.0,0,0,0.0,0.0,0,0.0,0.0,0.0,0.0,0.0,0.0,0,0.0,0.0,0.0,0.0,0.0,0.0,0,0.0,0.0,0,0.0,0.0,0.0,0.0,0.0,0.0,0,0,0,0.0,0,0.0,0.0,0,0,0.0,0,0.0,0.0,0.0,0,0.0,0.0,0.0,0,0,0.0,0.0,0,0.0,0.0,0.0,0,0.0,0.0,15.0,0,0,0,0.0,0.0,0,0.0,0.0,0.0,0,0.0,0.0,0.0,0.0,0.0,0.0,0.0,0.0,0.0,0.0,0.0,0.0,0.0,0.0,0.0,0.0,0.0,0.0,0.0,0.0,0.0,0.0,0.0,0.0,0.0,20.0,0.0,0.0,0.0,0,0.0,0.0,0.0,0.0,0.0,0.0,0.0,0,0.0,0.0,0.0,0.0,0.0,0.0,0.0,0,0.0,0.0,0.0,0.0,0.0,0,0.0,0.0,0.0,0.0,0.0,0,0.0,0.0,0.0,0.0,0,0.0,0.0,0.0,0,0,0,0.0,0.0,0.0,0.0,0.0,0.0,0.0,0.0,0.0,0.0,0.0,0.0,0.0,0.0,0.0,0,0.0,0.0,70.7,27.82,0.27
# 1985,29512,383148,Osipov A.B.,1983,nan,(Li2O)50.0 (P2O5)50.0 ,0.0,0,0.0,0.0,0.0,0.0,0.0,0.0,0.0,0,0,0,0.0,0.0,0,0.0,0.0,0.0,0.0,0.0,0.0,0,0.0,0.0,0.0,0.0,0,0,0.0,0.0,0,0.0,0.0,0.0,0.0,0.0,0.0,0,0.0,0.0,0.0,0.0,0.0,0.0,0,0.0,0.0,0,0.0,0.0,0.0,0.0,0.0,0.0,0,0,0,0.0,0,0.0,0.0,0,0,0.0,0,0.0,0.0,0.0,0,0.0,0.0,0.0,0,0,0.0,0.0,0,0.0,0.0,0.0,0,0.0,0.0,50.0,0,0,0,0.0,0.0,0,0.0,0.0,0.0,0,0.0,0.0,0.0,0.0,0.0,0.0,0.0,0.0,0.0,0.0,0.0,0.0,0.0,0.0,0.0,0.0,0.0,0.0,0.0,0.0,0.0,50.0,0.0,0.0,0.0,0.0,0.0,0.0,0.0,0,0.0,0.0,0.0,0.0,0.0,0.0,0.0,0,0.0,0.0,0.0,0.0,0.0,0.0,0.0,0,0.0,0.0,0.0,0.0,0.0,0,0.0,0.0,0.0,0.0,0.0,0,0.0,0.0,0.0,0.0,0,0.0,0.0,0.0,0,0,0,0.0,0.0,0.0,0.0,0.0,0.0,0.0,0.0,0.0,0.0,0.0,0.0,0.0,0.0,0.0,0,0.0,0.0,49.0,19.0,0.27
# 1986,29512,383152,Osipov A.B.,1983,nan,(Li2O)37.5 (LiI)25 (P2O5)37.5 ,0.0,0,0.0,0.0,0.0,0.0,0.0,0.0,0.0,0,0,0,0.0,0.0,0,0.0,0.0,0.0,0.0,0.0,0.0,0,0.0,0.0,0.0,0.0,0,0,0.0,0.0,0,0.0,0.0,0.0,0.0,0.0,0.0,0,0.0,0.0,0.0,0.0,0.0,0.0,0,0.0,0.0,0,0.0,0.0,0.0,0.0,0.0,0.0,0,0,0,0.0,0,0.0,0.0,0,0,0.0,0,0.0,0.0,0.0,0,0.0,0.0,0.0,0,0,0.0,0.0,0,0.0,0.0,0.0,0,0.0,0.0,37.5,0,0,0,0.0,0.0,25,0.0,0.0,0.0,0,0.0,0.0,0.0,0.0,0.0,0.0,0.0,0.0,0.0,0.0,0.0,0.0,0.0,0.0,0.0,0.0,0.0,0.0,0.0,0.0,0.0,37.5,0.0,0.0,0.0,0.0,0.0,0.0,0.0,0,0.0,0.0,0.0,0.0,0.0,0.0,0.0,0,0.0,0.0,0.0,0.0,0.0,0.0,0.0,0,0.0,0.0,0.0,0.0,0.0,0,0.0,0.0,0.0,0.0,0.0,0,0.0,0.0,0.0,0.0,0,0.0,0.0,0.0,0,0,0,0.0,0.0,0.0,0.0,0.0,0.0,0.0,0.0,0.0,0.0,0.0,0.0,0.0,0.0,0.0,0,0.0,0.0,54.0,21.0,0.27
# 1988,30756,391255,Senin H.B.,1994,nan,(La2O3)22.2 (P2O5)77.8 ,0.0,0,0.0,0.0,0.0,0.0,0.0,0.0,0.0,0,0,0,0.0,0.0,0,0.0,0.0,0.0,0.0,0.0,0.0,0,0.0,0.0,0.0,0.0,0,0,0.0,0.0,0,0.0,0.0,0.0,0.0,0.0,0.0,0,0.0,0.0,0.0,0.0,0.0,0.0,0,0.0,0.0,0,0.0,0.0,0.0,0.0,0.0,0.0,0,0,0,0.0,0,0.0,0.0,0,0,0.0,0,0.0,0.0,0.0,0,0.0,0.0,0.0,0,0,0.0,0.0,0,0.0,0.0,22.2,0,0.0,0.0,0.0,0,0,0,0.0,0.0,0,0.0,0.0,0.0,0,0.0,0.0,0.0,0.0,0.0,0.0,0.0,0.0,0.0,0.0,0.0,0.0,0.0,0.0,0.0,0.0,0.0,0.0,0.0,0.0,0.0,77.8,0.0,0.0,0.0,0.0,0.0,0.0,0.0,0,0.0,0.0,0.0,0.0,0.0,0.0,0.0,0,0.0,0.0,0.0,0.0,0.0,0.0,0.0,0,0.0,0.0,0.0,0.0,0.0,0,0.0,0.0,0.0,0.0,0.0,0,0.0,0.0,0.0,0.0,0,0.0,0.0,0.0,0,0,0,0.0,0.0,0.0,0.0,0.0,0.0,0.0,0.0,0.0,0.0,0.0,0.0,0.0,0.0,0.0,0,0.0,0.0,52.7,20.74,0.27
# 1990,31272,393035,Annapurna K.,1994,nan,(GeO2)50.0 (Nd2O3)0.1 (V2O5)49.9 ,0.0,0,0.0,0.0,0.0,0.0,0.0,0.0,0.0,0,0,0,0.0,0.0,0,0.0,0.0,0.0,0.0,0.0,0.0,0,0.0,0.0,0.0,0.0,0,0,0.0,0.0,0,0.0,0.0,0.0,0.0,0.0,0.0,0,0.0,0.0,0.0,0.0,0.0,0.0,0,0.0,0.0,0,0.0,0.0,0.0,0.0,0.0,0.0,0,0,0,0.0,0,0.0,50.0,0,0,0.0,0,0.0,0.0,0.0,0,0.0,0.0,0.0,0,0,0.0,0.0,0,0.0,0.0,0.0,0,0.0,0.0,0.0,0,0,0,0.0,0.0,0,0.0,0.0,0.0,0,0.0,0.0,0.0,0.0,0.0,0.0,0.0,0.0,0.0,0.0,0.0,0.0,0.0,0.0,0.1,0.0,0.0,0.0,0.0,0.0,0.0,0.0,0.0,0.0,0.0,0.0,0.0,0.0,0.0,0,0.0,0.0,0.0,0.0,0.0,0.0,0.0,0,0.0,0.0,0.0,0.0,0.0,0.0,0.0,0,0.0,0.0,0.0,0.0,0.0,0,0.0,0.0,0.0,0.0,0.0,0,0.0,0.0,0.0,0.0,0,0.0,0.0,0.0,0,0,0,0.0,0.0,0.0,0.0,49.9,0.0,0.0,0.0,0.0,0.0,0.0,0.0,0.0,0.0,0.0,0,0.0,0.0,474.0,186.3,0.27
# 1991,31400,403621,Shimizu K.,2004,nan,(K2O)12.88644207 (Li2O)7.385872238999999 (Na2O)3.560889672 (Nb2O5)22.39948212 (Sb2O3)0.018929562 (SiO2)44.07810091 (TiO2)9.670283422999999 ,0.0,0,0.0,0.0,0.0,0.0,0.0,0.0,0.0,0,0,0,0.0,0.0,0,0.0,0.0,0.0,0.0,0.0,0.0,0,0.0,0.0,0.0,0.0,0,0,0.0,0.0,0,0.0,0.0,0.0,0.0,0.0,0.0,0,0.0,0.0,0.0,0.0,0.0,0.0,0,0.0,0.0,0,0.0,0.0,0.0,0.0,0.0,0.0,0,0,0,0.0,0,0.0,0.0,0,0,0.0,0,0.0,0.0,0.0,0,0.0,0.0,12.88644207,0,0,0.0,0.0,0,0.0,0.0,0.0,0,0.0,0.0,7.385872238999999,0,0,0,0.0,0.0,0,0.0,0.0,0.0,0,0.0,0.0,0.0,0.0,0.0,0.0,3.560889672,0.0,0.0,0.0,0.0,0.0,22.39948212,0.0,0.0,0.0,0.0,0.0,0.0,0.0,0.0,0.0,0.0,0.0,0.0,0.0,0.0,0.0,0.0,0,0.0,0.0,0.0,0.0,0.0,0.0,0.018929562,0,0.0,0.0,0.0,0.0,0.0,44.07810091,0.0,0,0.0,0.0,0.0,0.0,0.0,0,0.0,0.0,0.0,0.0,0.0,0,0.0,0.0,0.0,0.0,0,9.670283422999999,0.0,0.0,0,0,0,0.0,0.0,0.0,0.0,0.0,0.0,0.0,0.0,0.0,0.0,0.0,0.0,0.0,0.0,0.0,0,0.0,0.0,94.0,37.0,0.27
# 1993,31741,350638,El0Adawy A.,1999,nan,(B2O3)65.0 (Bi2O3)35.0 ,0.0,0,0.0,0.0,0.0,0.0,0.0,0.0,0.0,0,0,0,0.0,65.0,0,0.0,0.0,0.0,0.0,35.0,0.0,0,0.0,0.0,0.0,0.0,0,0,0.0,0.0,0,0.0,0.0,0.0,0.0,0.0,0.0,0,0.0,0.0,0.0,0.0,0.0,0.0,0,0.0,0.0,0,0.0,0.0,0.0,0.0,0.0,0.0,0,0,0,0.0,0,0.0,0.0,0,0,0.0,0,0.0,0.0,0.0,0,0.0,0.0,0.0,0,0,0.0,0.0,0,0.0,0.0,0.0,0,0.0,0.0,0.0,0,0,0,0.0,0.0,0,0.0,0.0,0.0,0,0.0,0.0,0.0,0.0,0.0,0.0,0.0,0.0,0.0,0.0,0.0,0.0,0.0,0.0,0.0,0.0,0.0,0.0,0.0,0.0,0.0,0.0,0.0,0.0,0.0,0.0,0.0,0.0,0.0,0,0.0,0.0,0.0,0.0,0.0,0.0,0.0,0,0.0,0.0,0.0,0.0,0.0,0.0,0.0,0,0.0,0.0,0.0,0.0,0.0,0,0.0,0.0,0.0,0.0,0.0,0,0.0,0.0,0.0,0.0,0,0.0,0.0,0.0,0,0,0,0.0,0.0,0.0,0.0,0.0,0.0,0.0,0.0,0.0,0.0,0.0,0.0,0.0,0.0,0.0,0,0.0,0.0,157.0,62.2,0.27
# 1995,31853,379494,Gowda V.C.V.,2007,nan,(B2O3)40.11976 (Bi2O3)40.11976 (Na2O)19.760479999999998 ,0.0,0,0.0,0.0,0.0,0.0,0.0,0.0,0.0,0,0,0,0.0,40.11976,0,0.0,0.0,0.0,0.0,40.11976,0.0,0,0.0,0.0,0.0,0.0,0,0,0.0,0.0,0,0.0,0.0,0.0,0.0,0.0,0.0,0,0.0,0.0,0.0,0.0,0.0,0.0,0,0.0,0.0,0,0.0,0.0,0.0,0.0,0.0,0.0,0,0,0,0.0,0,0.0,0.0,0,0,0.0,0,0.0,0.0,0.0,0,0.0,0.0,0.0,0,0,0.0,0.0,0,0.0,0.0,0.0,0,0.0,0.0,0.0,0,0,0,0.0,0.0,0,0.0,0.0,0.0,0,0.0,0.0,0.0,0.0,0.0,0.0,19.760479999999998,0.0,0.0,0.0,0.0,0.0,0.0,0.0,0.0,0.0,0.0,0.0,0.0,0.0,0.0,0.0,0.0,0.0,0.0,0.0,0.0,0.0,0.0,0,0.0,0.0,0.0,0.0,0.0,0.0,0.0,0,0.0,0.0,0.0,0.0,0.0,0.0,0.0,0,0.0,0.0,0.0,0.0,0.0,0,0.0,0.0,0.0,0.0,0.0,0,0.0,0.0,0.0,0.0,0,0.0,0.0,0.0,0,0,0,0.0,0.0,0.0,0.0,0.0,0.0,0.0,0.0,0.0,0.0,0.0,0.0,0.0,0.0,0.0,0,0.0,0.0,51.6,20.27,0.27
# 1996,31853,379495,Gowda V.C.V.,2007,nan,(B2O3)29.57746296 (Bi2O3)55.63380556 (Na2O)14.78873148 ,0.0,0,0.0,0.0,0.0,0.0,0.0,0.0,0.0,0,0,0,0.0,29.57746296,0,0.0,0.0,0.0,0.0,55.63380556,0.0,0,0.0,0.0,0.0,0.0,0,0,0.0,0.0,0,0.0,0.0,0.0,0.0,0.0,0.0,0,0.0,0.0,0.0,0.0,0.0,0.0,0,0.0,0.0,0,0.0,0.0,0.0,0.0,0.0,0.0,0,0,0,0.0,0,0.0,0.0,0,0,0.0,0,0.0,0.0,0.0,0,0.0,0.0,0.0,0,0,0.0,0.0,0,0.0,0.0,0.0,0,0.0,0.0,0.0,0,0,0,0.0,0.0,0,0.0,0.0,0.0,0,0.0,0.0,0.0,0.0,0.0,0.0,14.78873148,0.0,0.0,0.0,0.0,0.0,0.0,0.0,0.0,0.0,0.0,0.0,0.0,0.0,0.0,0.0,0.0,0.0,0.0,0.0,0.0,0.0,0.0,0,0.0,0.0,0.0,0.0,0.0,0.0,0.0,0,0.0,0.0,0.0,0.0,0.0,0.0,0.0,0,0.0,0.0,0.0,0.0,0.0,0,0.0,0.0,0.0,0.0,0.0,0,0.0,0.0,0.0,0.0,0,0.0,0.0,0.0,0,0,0,0.0,0.0,0.0,0.0,0.0,0.0,0.0,0.0,0.0,0.0,0.0,0.0,0.0,0.0,0.0,0,0.0,0.0,62.9,24.98,0.27
# 1997,31853,379496,Gowda V.C.V.,2007,nan,(B2O3)60.0 (Na2O)30.0 (TeO2)10.0 ,0.0,0,0.0,0.0,0.0,0.0,0.0,0.0,0.0,0,0,0,0.0,60.0,0,0.0,0.0,0.0,0.0,0.0,0.0,0,0.0,0.0,0.0,0.0,0,0,0.0,0.0,0,0.0,0.0,0.0,0.0,0.0,0.0,0,0.0,0.0,0.0,0.0,0.0,0.0,0,0.0,0.0,0,0.0,0.0,0.0,0.0,0.0,0.0,0,0,0,0.0,0,0.0,0.0,0,0,0.0,0,0.0,0.0,0.0,0,0.0,0.0,0.0,0,0,0.0,0.0,0,0.0,0.0,0.0,0,0.0,0.0,0.0,0,0,0,0.0,0.0,0,0.0,0.0,0.0,0,0.0,0.0,0.0,0.0,0.0,0.0,30.0,0.0,0.0,0.0,0.0,0.0,0.0,0.0,0.0,0.0,0.0,0.0,0.0,0.0,0.0,0.0,0.0,0.0,0.0,0.0,0.0,0.0,0.0,0,0.0,0.0,0.0,0.0,0.0,0.0,0.0,0,0.0,0.0,0.0,0.0,0.0,0.0,0.0,0,0.0,0.0,0.0,0.0,0.0,0,0.0,0.0,0.0,0.0,0.0,0,0.0,10.0,0.0,0.0,0,0.0,0.0,0.0,0,0,0,0.0,0.0,0.0,0.0,0.0,0.0,0.0,0.0,0.0,0.0,0.0,0.0,0.0,0.0,0.0,0,0.0,0.0,55.1,21.65,0.27
# 2001,33612,399965,Terai R.,1979,nan,(Al2O3)3.4300765230000003 (B2O3)14.50171953 (BaO)0.47341185799999996 (CaO)6.001304667 (Ce2O3)0.22109984 (CoO)0.08805993599999999 (Cr2O3)0.043419969 (Cs2O)0.280988097 (Fe2O3)0.661099523 (La2O3)0.141799898 (Li2O)11.92494139 (MoO3)1.237999106 (Na2O)13.41497031 (Nd2O3)0.607899561 (NiO)0.5300996170000001 (Rb2O)0.07059994900000001 (SiO2)44.80871765 (SrO)0.25473131600000004 (TeO2)0.12403811 (Y2O3)0.058439958 (ZrO2)1.124583188 ,0.0,0,0.0,3.4300765230000003,0.0,0.0,0.0,0.0,0.0,0,0,0,0.0,14.50171953,0,0.0,0.47341185799999996,0.0,0.0,0.0,0.0,0,0.0,0.0,6.001304667,0.0,0,0,0.0,0.22109984,0,0.0,0.0,0.0,0.08805993599999999,0.043419969,0.280988097,0,0.0,0.0,0.0,0.0,0.0,0.0,0,0.0,0.0,0,0.0,0.0,0.661099523,0.0,0.0,0.0,0,0,0,0.0,0,0.0,0.0,0,0,0.0,0,0.0,0.0,0.0,0,0.0,0.0,0.0,0,0,0.0,0.0,0,0.0,0.0,0.141799898,0,0.0,0.0,11.92494139,0,0,0,0.0,0.0,0,0.0,0.0,0.0,0,0.0,0.0,0.0,1.237999106,0.0,0.0,13.41497031,0.0,0.0,0.0,0.0,0.0,0.0,0.0,0.607899561,0.0,0.0,0.5300996170000001,0.0,0.0,0.0,0.0,0.0,0.0,0.0,0.0,0.0,0.0,0.0,0,0.07059994900000001,0.0,0.0,0.0,0.0,0.0,0.0,0,0.0,0.0,0.0,0.0,0.0,44.80871765,0.0,0,0.0,0.0,0.0,0.0,0.0,0,0.0,0.25473131600000004,0.0,0.0,0.0,0,0.0,0.12403811,0.0,0.0,0,0.0,0.0,0.0,0,0,0,0.0,0.0,0.0,0.0,0.0,0.0,0.0,0.0,0.058439958,0.0,0.0,0.0,0.0,0.0,0.0,0,0.0,1.124583188,78.4,30.9,0.27
# 2002,34275,417278,Reddy C.N.,2008,nan,(B2O3)60.0 (Li2O)25.0 (V2O5)15.0 ,0.0,0,0.0,0.0,0.0,0.0,0.0,0.0,0.0,0,0,0,0.0,60.0,0,0.0,0.0,0.0,0.0,0.0,0.0,0,0.0,0.0,0.0,0.0,0,0,0.0,0.0,0,0.0,0.0,0.0,0.0,0.0,0.0,0,0.0,0.0,0.0,0.0,0.0,0.0,0,0.0,0.0,0,0.0,0.0,0.0,0.0,0.0,0.0,0,0,0,0.0,0,0.0,0.0,0,0,0.0,0,0.0,0.0,0.0,0,0.0,0.0,0.0,0,0,0.0,0.0,0,0.0,0.0,0.0,0,0.0,0.0,25.0,0,0,0,0.0,0.0,0,0.0,0.0,0.0,0,0.0,0.0,0.0,0.0,0.0,0.0,0.0,0.0,0.0,0.0,0.0,0.0,0.0,0.0,0.0,0.0,0.0,0.0,0.0,0.0,0.0,0.0,0.0,0.0,0.0,0.0,0.0,0.0,0.0,0,0.0,0.0,0.0,0.0,0.0,0.0,0.0,0,0.0,0.0,0.0,0.0,0.0,0.0,0.0,0,0.0,0.0,0.0,0.0,0.0,0,0.0,0.0,0.0,0.0,0.0,0,0.0,0.0,0.0,0.0,0,0.0,0.0,0.0,0,0,0,0.0,0.0,0.0,0.0,15.0,0.0,0.0,0.0,0.0,0.0,0.0,0.0,0.0,0.0,0.0,0,0.0,0.0,45.7,17.75,0.27
# 2003,34275,417279,Reddy C.N.,2008,nan,(B2O3)60.0 (Li2O)35.0 (V2O5)5.0 ,0.0,0,0.0,0.0,0.0,0.0,0.0,0.0,0.0,0,0,0,0.0,60.0,0,0.0,0.0,0.0,0.0,0.0,0.0,0,0.0,0.0,0.0,0.0,0,0,0.0,0.0,0,0.0,0.0,0.0,0.0,0.0,0.0,0,0.0,0.0,0.0,0.0,0.0,0.0,0,0.0,0.0,0,0.0,0.0,0.0,0.0,0.0,0.0,0,0,0,0.0,0,0.0,0.0,0,0,0.0,0,0.0,0.0,0.0,0,0.0,0.0,0.0,0,0,0.0,0.0,0,0.0,0.0,0.0,0,0.0,0.0,35.0,0,0,0,0.0,0.0,0,0.0,0.0,0.0,0,0.0,0.0,0.0,0.0,0.0,0.0,0.0,0.0,0.0,0.0,0.0,0.0,0.0,0.0,0.0,0.0,0.0,0.0,0.0,0.0,0.0,0.0,0.0,0.0,0.0,0.0,0.0,0.0,0.0,0,0.0,0.0,0.0,0.0,0.0,0.0,0.0,0,0.0,0.0,0.0,0.0,0.0,0.0,0.0,0,0.0,0.0,0.0,0.0,0.0,0,0.0,0.0,0.0,0.0,0.0,0,0.0,0.0,0.0,0.0,0,0.0,0.0,0.0,0,0,0,0.0,0.0,0.0,0.0,5.0,0.0,0.0,0.0,0.0,0.0,0.0,0.0,0.0,0.0,0.0,0,0.0,0.0,51.2,19.82,0.27
# 2004,34780,419248,Saddeek Y.B.,2009,nan,(B2O3)66.7 (Na2O)33.3 ,0.0,0,0.0,0.0,0.0,0.0,0.0,0.0,0.0,0,0,0,0.0,66.7,0,0.0,0.0,0.0,0.0,0.0,0.0,0,0.0,0.0,0.0,0.0,0,0,0.0,0.0,0,0.0,0.0,0.0,0.0,0.0,0.0,0,0.0,0.0,0.0,0.0,0.0,0.0,0,0.0,0.0,0,0.0,0.0,0.0,0.0,0.0,0.0,0,0,0,0.0,0,0.0,0.0,0,0,0.0,0,0.0,0.0,0.0,0,0.0,0.0,0.0,0,0,0.0,0.0,0,0.0,0.0,0.0,0,0.0,0.0,0.0,0,0,0,0.0,0.0,0,0.0,0.0,0.0,0,0.0,0.0,0.0,0.0,0.0,0.0,33.3,0.0,0.0,0.0,0.0,0.0,0.0,0.0,0.0,0.0,0.0,0.0,0.0,0.0,0.0,0.0,0.0,0.0,0.0,0.0,0.0,0.0,0.0,0,0.0,0.0,0.0,0.0,0.0,0.0,0.0,0,0.0,0.0,0.0,0.0,0.0,0.0,0.0,0,0.0,0.0,0.0,0.0,0.0,0,0.0,0.0,0.0,0.0,0.0,0,0.0,0.0,0.0,0.0,0,0.0,0.0,0.0,0,0,0,0.0,0.0,0.0,0.0,0.0,0.0,0.0,0.0,0.0,0.0,0.0,0.0,0.0,0.0,0.0,0,0.0,0.0,63.4,24.96,0.27
# 2005,35049,422826,Gowda V.C.V.,2004,nan,(B2O3)75.0 (Li2O)5.0 (PbO)20.0 ,0.0,0,0.0,0.0,0.0,0.0,0.0,0.0,0.0,0,0,0,0.0,75.0,0,0.0,0.0,0.0,0.0,0.0,0.0,0,0.0,0.0,0.0,0.0,0,0,0.0,0.0,0,0.0,0.0,0.0,0.0,0.0,0.0,0,0.0,0.0,0.0,0.0,0.0,0.0,0,0.0,0.0,0,0.0,0.0,0.0,0.0,0.0,0.0,0,0,0,0.0,0,0.0,0.0,0,0,0.0,0,0.0,0.0,0.0,0,0.0,0.0,0.0,0,0,0.0,0.0,0,0.0,0.0,0.0,0,0.0,0.0,5.0,0,0,0,0.0,0.0,0,0.0,0.0,0.0,0,0.0,0.0,0.0,0.0,0.0,0.0,0.0,0.0,0.0,0.0,0.0,0.0,0.0,0.0,0.0,0.0,0.0,0.0,0.0,0.0,0.0,0.0,0.0,0.0,0.0,20.0,0.0,0.0,0.0,0,0.0,0.0,0.0,0.0,0.0,0.0,0.0,0,0.0,0.0,0.0,0.0,0.0,0.0,0.0,0,0.0,0.0,0.0,0.0,0.0,0,0.0,0.0,0.0,0.0,0.0,0,0.0,0.0,0.0,0.0,0,0.0,0.0,0.0,0,0,0,0.0,0.0,0.0,0.0,0.0,0.0,0.0,0.0,0.0,0.0,0.0,0.0,0.0,0.0,0.0,0,0.0,0.0,57.0,22.0,0.27
# 2006,35049,422827,Gowda V.C.V.,2004,nan,(B2O3)70.0 (Li2O)10.0 (PbO)20.0 ,0.0,0,0.0,0.0,0.0,0.0,0.0,0.0,0.0,0,0,0,0.0,70.0,0,0.0,0.0,0.0,0.0,0.0,0.0,0,0.0,0.0,0.0,0.0,0,0,0.0,0.0,0,0.0,0.0,0.0,0.0,0.0,0.0,0,0.0,0.0,0.0,0.0,0.0,0.0,0,0.0,0.0,0,0.0,0.0,0.0,0.0,0.0,0.0,0,0,0,0.0,0,0.0,0.0,0,0,0.0,0,0.0,0.0,0.0,0,0.0,0.0,0.0,0,0,0.0,0.0,0,0.0,0.0,0.0,0,0.0,0.0,10.0,0,0,0,0.0,0.0,0,0.0,0.0,0.0,0,0.0,0.0,0.0,0.0,0.0,0.0,0.0,0.0,0.0,0.0,0.0,0.0,0.0,0.0,0.0,0.0,0.0,0.0,0.0,0.0,0.0,0.0,0.0,0.0,0.0,20.0,0.0,0.0,0.0,0,0.0,0.0,0.0,0.0,0.0,0.0,0.0,0,0.0,0.0,0.0,0.0,0.0,0.0,0.0,0,0.0,0.0,0.0,0.0,0.0,0,0.0,0.0,0.0,0.0,0.0,0,0.0,0.0,0.0,0.0,0,0.0,0.0,0.0,0,0,0,0.0,0.0,0.0,0.0,0.0,0.0,0.0,0.0,0.0,0.0,0.0,0.0,0.0,0.0,0.0,0,0.0,0.0,67.0,26.0,0.27
# 2007,35049,422828,Gowda V.C.V.,2004,nan,(B2O3)65.0 (Li2O)15.0 (PbO)20.0 ,0.0,0,0.0,0.0,0.0,0.0,0.0,0.0,0.0,0,0,0,0.0,65.0,0,0.0,0.0,0.0,0.0,0.0,0.0,0,0.0,0.0,0.0,0.0,0,0,0.0,0.0,0,0.0,0.0,0.0,0.0,0.0,0.0,0,0.0,0.0,0.0,0.0,0.0,0.0,0,0.0,0.0,0,0.0,0.0,0.0,0.0,0.0,0.0,0,0,0,0.0,0,0.0,0.0,0,0,0.0,0,0.0,0.0,0.0,0,0.0,0.0,0.0,0,0,0.0,0.0,0,0.0,0.0,0.0,0,0.0,0.0,15.0,0,0,0,0.0,0.0,0,0.0,0.0,0.0,0,0.0,0.0,0.0,0.0,0.0,0.0,0.0,0.0,0.0,0.0,0.0,0.0,0.0,0.0,0.0,0.0,0.0,0.0,0.0,0.0,0.0,0.0,0.0,0.0,0.0,20.0,0.0,0.0,0.0,0,0.0,0.0,0.0,0.0,0.0,0.0,0.0,0,0.0,0.0,0.0,0.0,0.0,0.0,0.0,0,0.0,0.0,0.0,0.0,0.0,0,0.0,0.0,0.0,0.0,0.0,0,0.0,0.0,0.0,0.0,0,0.0,0.0,0.0,0,0,0,0.0,0.0,0.0,0.0,0.0,0.0,0.0,0.0,0.0,0.0,0.0,0.0,0.0,0.0,0.0,0,0.0,0.0,70.0,28.0,0.27
# 2008,35364,425172,Gaafar M.S.,2009,nan,(Al2O3)3.6 (B2O3)60.3 (Na2O)26.1 (ZnO)10.0 ,0.0,0,0.0,3.6,0.0,0.0,0.0,0.0,0.0,0,0,0,0.0,60.3,0,0.0,0.0,0.0,0.0,0.0,0.0,0,0.0,0.0,0.0,0.0,0,0,0.0,0.0,0,0.0,0.0,0.0,0.0,0.0,0.0,0,0.0,0.0,0.0,0.0,0.0,0.0,0,0.0,0.0,0,0.0,0.0,0.0,0.0,0.0,0.0,0,0,0,0.0,0,0.0,0.0,0,0,0.0,0,0.0,0.0,0.0,0,0.0,0.0,0.0,0,0,0.0,0.0,0,0.0,0.0,0.0,0,0.0,0.0,0.0,0,0,0,0.0,0.0,0,0.0,0.0,0.0,0,0.0,0.0,0.0,0.0,0.0,0.0,26.1,0.0,0.0,0.0,0.0,0.0,0.0,0.0,0.0,0.0,0.0,0.0,0.0,0.0,0.0,0.0,0.0,0.0,0.0,0.0,0.0,0.0,0.0,0,0.0,0.0,0.0,0.0,0.0,0.0,0.0,0,0.0,0.0,0.0,0.0,0.0,0.0,0.0,0,0.0,0.0,0.0,0.0,0.0,0,0.0,0.0,0.0,0.0,0.0,0,0.0,0.0,0.0,0.0,0,0.0,0.0,0.0,0,0,0,0.0,0.0,0.0,0.0,0.0,0.0,0.0,0.0,0.0,0.0,0.0,0.0,0.0,0.0,10.0,0,0.0,0.0,55.4,21.8,0.27
# 2009,35364,425173,Gaafar M.S.,2009,nan,(Al2O3)3.4 (B2O3)56.95 (Na2O)24.65 (ZnO)15.0 ,0.0,0,0.0,3.4,0.0,0.0,0.0,0.0,0.0,0,0,0,0.0,56.95,0,0.0,0.0,0.0,0.0,0.0,0.0,0,0.0,0.0,0.0,0.0,0,0,0.0,0.0,0,0.0,0.0,0.0,0.0,0.0,0.0,0,0.0,0.0,0.0,0.0,0.0,0.0,0,0.0,0.0,0,0.0,0.0,0.0,0.0,0.0,0.0,0,0,0,0.0,0,0.0,0.0,0,0,0.0,0,0.0,0.0,0.0,0,0.0,0.0,0.0,0,0,0.0,0.0,0,0.0,0.0,0.0,0,0.0,0.0,0.0,0,0,0,0.0,0.0,0,0.0,0.0,0.0,0,0.0,0.0,0.0,0.0,0.0,0.0,24.65,0.0,0.0,0.0,0.0,0.0,0.0,0.0,0.0,0.0,0.0,0.0,0.0,0.0,0.0,0.0,0.0,0.0,0.0,0.0,0.0,0.0,0.0,0,0.0,0.0,0.0,0.0,0.0,0.0,0.0,0,0.0,0.0,0.0,0.0,0.0,0.0,0.0,0,0.0,0.0,0.0,0.0,0.0,0,0.0,0.0,0.0,0.0,0.0,0,0.0,0.0,0.0,0.0,0,0.0,0.0,0.0,0,0,0,0.0,0.0,0.0,0.0,0.0,0.0,0.0,0.0,0.0,0.0,0.0,0.0,0.0,0.0,15.0,0,0.0,0.0,58.3,22.9,0.27
# 2010,36334,434226,Sharma G.,2009,nan,(B2O3)65.0 (Bi2O3)35.0 ,0.0,0,0.0,0.0,0.0,0.0,0.0,0.0,0.0,0,0,0,0.0,65.0,0,0.0,0.0,0.0,0.0,35.0,0.0,0,0.0,0.0,0.0,0.0,0,0,0.0,0.0,0,0.0,0.0,0.0,0.0,0.0,0.0,0,0.0,0.0,0.0,0.0,0.0,0.0,0,0.0,0.0,0,0.0,0.0,0.0,0.0,0.0,0.0,0,0,0,0.0,0,0.0,0.0,0,0,0.0,0,0.0,0.0,0.0,0,0.0,0.0,0.0,0,0,0.0,0.0,0,0.0,0.0,0.0,0,0.0,0.0,0.0,0,0,0,0.0,0.0,0,0.0,0.0,0.0,0,0.0,0.0,0.0,0.0,0.0,0.0,0.0,0.0,0.0,0.0,0.0,0.0,0.0,0.0,0.0,0.0,0.0,0.0,0.0,0.0,0.0,0.0,0.0,0.0,0.0,0.0,0.0,0.0,0.0,0,0.0,0.0,0.0,0.0,0.0,0.0,0.0,0,0.0,0.0,0.0,0.0,0.0,0.0,0.0,0,0.0,0.0,0.0,0.0,0.0,0,0.0,0.0,0.0,0.0,0.0,0,0.0,0.0,0.0,0.0,0,0.0,0.0,0.0,0,0,0,0.0,0.0,0.0,0.0,0.0,0.0,0.0,0.0,0.0,0.0,0.0,0.0,0.0,0.0,0.0,0,0.0,0.0,158.0,62.0,0.27
# 2012,36508,435873,Sokolov I.A.,2003,nan,(Li2O)40.0 (Li2SO4)20 (P2O5)40.0 ,0.0,0,0.0,0.0,0.0,0.0,0.0,0.0,0.0,0,0,0,0.0,0.0,0,0.0,0.0,0.0,0.0,0.0,0.0,0,0.0,0.0,0.0,0.0,0,0,0.0,0.0,0,0.0,0.0,0.0,0.0,0.0,0.0,0,0.0,0.0,0.0,0.0,0.0,0.0,0,0.0,0.0,0,0.0,0.0,0.0,0.0,0.0,0.0,0,0,0,0.0,0,0.0,0.0,0,0,0.0,0,0.0,0.0,0.0,0,0.0,0.0,0.0,0,0,0.0,0.0,0,0.0,0.0,0.0,0,0.0,0.0,40.0,0,20,0,0.0,0.0,0,0.0,0.0,0.0,0,0.0,0.0,0.0,0.0,0.0,0.0,0.0,0.0,0.0,0.0,0.0,0.0,0.0,0.0,0.0,0.0,0.0,0.0,0.0,0.0,0.0,40.0,0.0,0.0,0.0,0.0,0.0,0.0,0.0,0,0.0,0.0,0.0,0.0,0.0,0.0,0.0,0,0.0,0.0,0.0,0.0,0.0,0.0,0.0,0,0.0,0.0,0.0,0.0,0.0,0,0.0,0.0,0.0,0.0,0.0,0,0.0,0.0,0.0,0.0,0,0.0,0.0,0.0,0,0,0,0.0,0.0,0.0,0.0,0.0,0.0,0.0,0.0,0.0,0.0,0.0,0.0,0.0,0.0,0.0,0,0.0,0.0,52.9,20.4,0.27
# 2013,36766,438058,Saddeek Y.B.,2010,nan,(B2O3)60.0 (Na2O)30.0 (PbO)10.0 ,0.0,0,0.0,0.0,0.0,0.0,0.0,0.0,0.0,0,0,0,0.0,60.0,0,0.0,0.0,0.0,0.0,0.0,0.0,0,0.0,0.0,0.0,0.0,0,0,0.0,0.0,0,0.0,0.0,0.0,0.0,0.0,0.0,0,0.0,0.0,0.0,0.0,0.0,0.0,0,0.0,0.0,0,0.0,0.0,0.0,0.0,0.0,0.0,0,0,0,0.0,0,0.0,0.0,0,0,0.0,0,0.0,0.0,0.0,0,0.0,0.0,0.0,0,0,0.0,0.0,0,0.0,0.0,0.0,0,0.0,0.0,0.0,0,0,0,0.0,0.0,0,0.0,0.0,0.0,0,0.0,0.0,0.0,0.0,0.0,0.0,30.0,0.0,0.0,0.0,0.0,0.0,0.0,0.0,0.0,0.0,0.0,0.0,0.0,0.0,0.0,0.0,0.0,0.0,0.0,10.0,0.0,0.0,0.0,0,0.0,0.0,0.0,0.0,0.0,0.0,0.0,0,0.0,0.0,0.0,0.0,0.0,0.0,0.0,0,0.0,0.0,0.0,0.0,0.0,0,0.0,0.0,0.0,0.0,0.0,0,0.0,0.0,0.0,0.0,0,0.0,0.0,0.0,0,0,0,0.0,0.0,0.0,0.0,0.0,0.0,0.0,0.0,0.0,0.0,0.0,0.0,0.0,0.0,0.0,0,0.0,0.0,48.8,19.21,0.27
