Repository: jacobergzhou/Poisson-Ratio

File: Poisson_data_cleaned_06212019.csv (part 29 of 58)
,Code,Glass #,Author,Year,Trademark,Ag2O,AgI,Al,Al2O3,AlF3,AlN,As,As2O3,As2O5,As2S3,As2Se3,AsSe,B,B2O3,BaCl2,BaF2,BaO,BeF2,BeO,Bi2O3,BiCl3,Br,Ca,CaF2,CaO,Cd,CdCl2,CdF2,CdO,Ce2O3,CeF3,CeO2,Cl,Co3O4,CoO,Cr2O3,Cs2O,CsCl,CsF,Cu2O,CuO,Dy2O3,Er,Er2O3,ErF3,Eu,Eu2O3,EuF3,F,Fe,Fe2O3,FeO,Ga,Ga2O3,Ga2S3,Ga2Se3,GaF3,Gd2O3,GdF3,Ge,GeO2,GeS2,GeSe2,H2O,HfF4,HfO2,Hg,Ho2O3,I,InF3,K,K2O,K2S,K2SO4,KBr,KCl,KF,KHF2,La,La2O3,La2S3,LaF3,Li,Li2O,Li2S,Li2SO4,LiBr,LiCl,LiF,LiI,MgF2,MgO,Mn2O3,MnF2,MnO,MnO2,MoO2,MoO3,N,Na,Na2O,Na2S,Na2SO4,NaCl,NaF,NaPO3,Nb2O5,Nd,Nd2O3,NdF3,NH4NO3,NiO,O,OH,P,P2O5,Pb,PbCl2,PbF2,PbO,PdO,Pr2O3,Pr6O11,PrF3,Rb2O,RbF,Rh2O3,RuO2,S,Sb,Sb2O3,Sb2S3,Sc2O3,Se,Si,Si3N4,SiC,SiO2,Sm2O3,Sn,SnO,SnO2,SO2,SO3,Sr,SrCl2,SrF2,SrO,Ta2O3,Ta2O5,Tb2O3,TbF3,Te,TeO2,Th,ThF4,ThO2,TiO2,Tl,Tl2O,Tl2Se,TlSe,Tm2O3,U,U3O8,UO2,V,V2O5,VO6,WO3,Y,Y2O3,Yb2O3,YbF3,YF3,ZnCl2,ZnF2,ZnO,ZnSO4,ZrF4,ZrO2,Young's modulus E (GPa),Shear modulus G (GPa),Poisson's ratio v
# 2624,12263,125265,El0Mallawany R.,1994,,0,0,0,0,0,0,0,0,0,0,0,0,0,0,0,0,0,0,0,0,0,0,0,0,0,0,0,0,0,0,0,0,0,0,0,0,0,0,0,0,0,0,0,0,0,0,0,0,0,0,0,0,0,0,0,0,0,0,0,0,0,0,0,0,0,0,0,0,0,0,0,0,0,0,0,0,0,0,0,0,0,0,0,0,0,0,0,0,0,0,0,0,0,0,0,0,0,20,0,0,0,0,0,0,0,0,0,0,0,0,0,0,0,0,0,0,0,0,0,0,0,0,0,0,0,0,0,0,0,0,0,0,0,0,0,0,0,0,0,0,0,0,0,0,0,0,0,0,0,0,0,0,0,80,0,0,0,0,0,0,0,0,0,0,0,0,0,0,0,0,0,0,0,0,0,0,0,0,0,0,0,44,17.5,0.257
# 2625,12263,125267,El0Mallawany R.,1994,,0,0,0,0,0,0,0,0,0,0,0,0,0,0,0,0,0,0,0,0,0,0,0,0,0,0,0,0,0,0,0,0,0,0,0,0,0,0,0,0,0,0,0,0,0,0,0,0,0,0,0,0,0,0,0,0,0,0,0,0,0,0,0,0,0,0,0,0,0,0,0,0,0,0,0,0,0,0,0,0,0,0,0,0,0,0,0,0,0,0,0,0,0,0,0,0,0,45,0,0,0,0,0,0,0,0,0,0,0,0,0,0,0,0,0,0,0,0,0,0,0,0,0,0,0,0,0,0,0,0,0,0,0,0,0,0,0,0,0,0,0,0,0,0,0,0,0,0,0,0,0,0,0,55,0,0,0,0,0,0,0,0,0,0,0,0,0,0,0,0,0,0,0,0,0,0,0,0,0,0,0,38.7,15.4,0.257
# 2626,12263,301107,El0Mallawany R.,1994,,0,0,0,0,0,0,0,0,0,0,0,0,0,0,0,0,0,0,0,0,0,0,0,0,0,0,0,0,0,0,0,0,0,0,0,0,0,0,0,0,0,0,0,0,0,0,0,0,0,0,0,0,0,0,0,0,0,0,0,0,0,0,0,0,0,0,0,0,0,0,0,0,0,0,0,0,0,0,0,0,0,0,0,0,0,0,0,0,0,0,0,0,0,0,0,0,0,50,0,0,0,0,0,0,0,0,0,0,0,0,0,0,0,0,0,0,0,0,0,0,0,0,0,0,0,0,0,0,0,0,0,0,0,0,0,0,0,0,0,0,0,0,0,0,0,0,0,0,0,0,0,0,0,50,0,0,0,0,0,0,0,0,0,0,0,0,0,0,0,0,0,0,0,0,0,0,0,0,0,0,0,37.2,14.8,0.257
# 2627,16484,158971,Philip J.,2000,,0,0,0,0,0,0,0,0,0,0,0,0,0,0,0,0,0,0,0,100,0,0,0,0,0,0,0,0,0,0,0,0,0,0,0,0,0,0,0,0,0,0,0,0,0,0,0,0,0,0,0,0,0,0,0,0,0,0,0,0,0,0,0,0,0,0,0,0,0,0,0,0,0,0,0,0,0,0,0,0,0,0,0,0,0,0,0,0,0,0,0,0,0,0,0,0,0,0,0,0,0,0,0,0,0,0,0,0,0,0,0,0,0,0,0,0,0,0,0,0,0,0,0,0,0,0,0,0,0,0,0,0,0,0,0,0,0,0,0,0,0,0,0,0,0,0,0,0,0,0,0,0,0,0,0,0,0,0,0,0,0,0,0,0,0,0,0,0,0,0,0,0,0,0,0,0,0,0,0,0,0,71,28.24,0.257
# 2628,16484,158972,Philip J.,2000,,0,0,0,0,0,0,0,0,0,0,0,0,0,0,0,0,0,0,0,90,0,0,0,0,0,0,0,0,0,0,0,0,0,0,0,0,0,0,0,0,10,0,0,0,0,0,0,0,0,0,0,0,0,0,0,0,0,0,0,0,0,0,0,0,0,0,0,0,0,0,0,0,0,0,0,0,0,0,0,0,0,0,0,0,0,0,0,0,0,0,0,0,0,0,0,0,0,0,0,0,0,0,0,0,0,0,0,0,0,0,0,0,0,0,0,0,0,0,0,0,0,0,0,0,0,0,0,0,0,0,0,0,0,0,0,0,0,0,0,0,0,0,0,0,0,0,0,0,0,0,0,0,0,0,0,0,0,0,0,0,0,0,0,0,0,0,0,0,0,0,0,0,0,0,0,0,0,0,0,0,0,66.7,26.53,0.257
# 2629,25178,302936,Sreeram A.N.,1991,,0,0,0,0,0,0,0,0,0,0,0,0,0,0,0,0,0,0,0,0,0,0,0,0,0,0,0,0,0,0,0,0,0,0,0,0,0,0,0,0,0,0,0,0,0,0,0,0,0,0,0,0,0,0,0,0,0,0,0,20,0,0,0,0,0,0,0,0,0,0,0,0,0,0,0,0,0,0,0,0,0,0,0,0,0,0,0,0,0,0,0,0,0,0,0,0,0,0,0,0,0,0,0,0,0,0,0,0,0,0,0,0,0,0,0,0,0,0,0,0,0,0,0,0,0,0,0,0,0,20,0,0,0,60,0,0,0,0,0,0,0,0,0,0,0,0,0,0,0,0,0,0,0,0,0,0,0,0,0,0,0,0,0,0,0,0,0,0,0,0,0,0,0,0,0,0,0,0,0,0,0,21.8,8.69,0.257
# 2630,25178,302953,Sreeram A.N.,1991,,0,0,0,0,0,0,0,0,0,0,0,0,0,0,0,0,0,0,0,0,0,0,0,0,0,0,0,0,0,0,0,0,0,0,0,0,0,0,0,0,0,0,0,0,0,0,0,0,0,0,0,0,0,0,0,0,0,0,0,16.71832817,0,0,0,0,0,0,0,0,0,0,0,0,0,0,0,0,0,0,0,0,0,0,0,0,0,0,0,0,0,0,0,0,0,0,0,0,0,0,0,0,0,0,0,0,0,0,0,0,0,0,0,0,0,0,0,0,0,0,0,0,0,0,0,0,0,0,0,0,0,26.62733727,0,0,0,56.65433457,0,0,0,0,0,0,0,0,0,0,0,0,0,0,0,0,0,0,0,0,0,0,0,0,0,0,0,0,0,0,0,0,0,0,0,0,0,0,0,0,0,0,0,0,0,0,0,24.1,9.61,0.257
# 2631,30224,390306,Halimah M.K.,2005,,0,0,0,0,0,0,0,0,0,0,0,0,0,40,0,0,0,0,0,0,0,0,0,0,0,0,0,0,0,0,0,0,0,0,0,0,0,0,0,0,0,0,0,0,0,0,0,0,0,0,0,0,0,0,0,0,0,0,0,0,0,0,0,0,0,0,0,0,0,0,0,0,0,0,0,0,0,0,0,0,0,0,0,0,0,0,0,0,0,0,0,0,0,0,0,0,0,0,0,0,0,0,0,0,0,0,0,0,0,0,0,0,0,0,0,0,0,0,0,0,0,0,0,0,0,0,0,0,0,0,0,0,0,0,0,0,0,0,0,0,0,0,0,0,0,0,0,0,0,0,0,0,0,60,0,0,0,0,0,0,0,0,0,0,0,0,0,0,0,0,0,0,0,0,0,0,0,0,0,0,0,46.5,18.49,0.257
# 2632,31400,403637,Shimizu K.,2004,,0,0,0,0,0,0,0,0,0,0,0,0,0,0,0,0,0,0,0,0,0,0,0,0,1.776768556,0,0,0,0,0,0,0,0,0,0,0,0,0,0,0,0,0,0,0,0,0,0,0,0,0,0,0,0,0,0,0,0,0,0,0,0,0,0,0,0,0,0,0,0,0,0,11.63533373,0,0,0,0,0,0,0,0.917485312,0,0,0,10.00319986,0,0,0,0,0,0,0,0,0,0,0,0,0,0,0,0,6.430349057,0,0,0,0,0,16.11974194,0,0,0,0,0,0,0,0,0,0,0,0,0,0,0,0,0,0,0,0,0,0,0,0,0,0,0,0,0,0,44.77354322,0,0,0,0,0,0,0,0,0,0,0,0,0,0,0,0,0,0,0,7.484080187,0,0,0,0,0,0,0,0,0,0,0,0.85949814,0,0,0,0,0,0,0,0,0,0,0,93,36.99,0.257
# 2633,31400,403642,Shimizu K.,2004,,0,0,0,0,0,0,0,0.048988408,0,0,0,0,0,0,0,0,0,0,0,0,0,0,0,0,0,0,0,0,0,0,0,0,0,0,0,0,0,0,0,0,0,0,0,0,0,0,0,0,0,0,0,0,0,0,0,0,0,0,0,0,0,0,0,0,0,0,0,0,0,0,0,14.70236217,0,0,0,0,0,0,0,0,0,0,0,14.88672618,0,0,0,0,0,0,0,0,0,0,0,0,0,0,0,0,0,0,0,0,0,0,15.77948717,0,0,0,0,0,0,0,0,0,0,0,0,0,0,0,0,0,0,0,0,0,0,0,0,0,0,0,0,0,0,35.38856987,0,0,0,0,0,0,0,0,0,0,0,0,0,0,0,0,0,0,0,19.1938662,0,0,0,0,0,0,0,0,0,0,0,0,0,0,0,0,0,0,0,0,0,0,0,93,36.99,0.257
# 2634,31921,405127,Aitken B.G.,2007,,0,0,0,16.97565189,0,0,0,0,0,0,0,0,0,0,0,0,0,0,0,0,0,0,0,0,0,0,0,0,0,0,0,0,0,0,0,0,0,0,0,0,0,0,0,0,0,0,0,0,0,0,0,0,0,0,0,0,0,0,0,0,0,0,0,0,0,0,0,0,0,0,0,0,0,0,0,0,0,0,0,11.03036511,0,0,0,0,0,0,0,0,0,0,0,3.000999333,0,0,0,0,0,0,0,0,0,0,0,0,0,0,0,0,0,0,0,0,0,0,0,0,0,0,0,0,0,0,0,0,0,0,0,0,0,0,0,0,0,0,0,0,0,68.99298367,0,0,0,0,0,0,0,0,0,0,0,0,0,0,0,0,0,0,0,0,0,0,0,0,0,0,0,0,0,0,0,0,0,0,0,0,0,0,0,0,0,0,0,94.7,37.7,0.257
# 2635,31921,405128,Aitken B.G.,2007,,0,0,0,16.19485125,0,0,0,0,0,0,0,0,0,0,0,0,0,0,0,0,0,0,0,0,0,0,0,0,0,0,0,0,0,0,0,0,0,0,0,0,0,0,0,0,0,0,0,0,0,0,0,0,0,0,0,0,0,0,0,0,0,0,0,0,0,0,0,0,0,0,0,0,0,0,0,0,0,0,0,9.802994706,0,0,0,0,0,0,0,0,0,0,0,6.011800754,0,0,0,0,0,0,0,0,0,0,0,0,0,0,0,0,0,0,0,0,0,0,0,0,0,0,0,0,0,0,0,0,0,0,0,0,0,0,0,0,0,0,0,0,0,67.99035329,0,0,0,0,0,0,0,0,0,0,0,0,0,0,0,0,0,0,0,0,0,0,0,0,0,0,0,0,0,0,0,0,0,0,0,0,0,0,0,0,0,0,0,96.6,38.43,0.257
# 2636,31921,405138,Aitken B.G.,2007,,0,0,0,15.12910194,0,0,0,0,0,0,0,0,0,0,0,0,0,0,0,0,0,0,0,0,7.804694316,0,0,0,0,0,0,0,0,0,0,0,0,0,0,0,0,0,0,0,0,0,0,0,0,0,0,0,0,0,0,0,0,0,0,0,0,0,0,0,0,0,0,0,0,0,0,0,0,0,0,0,0,0,0,8.575012433,0,0,0,0,0,0,0,0,0,0,0,0.020012039,0,0,0,0,0,0,0,0,0,0,0,0,0,0,0,0,0,0,0,0,0,0,0,0,0,0,0,0,0,0,0,0,0,0,0,0,0,0,0,0,0,0,0,0,0,68.47117928,0,0,0,0,0,0,0,0,0,0,0,0,0,0,0,0,0,0,0,0,0,0,0,0,0,0,0,0,0,0,0,0,0,0,0,0,0,0,0,0,0,0,0,91.8,36.56,0.257
# 2637,31921,405140,Aitken B.G.,2007,,0,0,0,16.97753803,0,0,0,0,0,0,0,0,0,0,0,0,0.010004441,0,0,0,0,0,0,0,0,0,0,0,0,0,0,0,0,0,0,0,0,0,0,0,0,0,0,0,0,0,0,0,0,0,0,0,0,0,0,0,0,0,0,0,0,0,0,0,0,0,0,0,0,0,0,0,0,0,0,0,0,0,0,11.02048556,0,0,0,0,0,0,0,0,0,0,0,0,0,0,0,0,0,0,0,0,0,0,0,0,0,0,0,0,0,0,0,0,0,0,0,0,0,0,0,0,0,0,0,0,0,0,0,0,0,0,0,0,0,0,0,0,0,70.99152789,0,0,0,0,0,0,0,0,0,1.00044408,0,0,0,0,0,0,0,0,0,0,0,0,0,0,0,0,0,0,0,0,0,0,0,0,0,0,0,0,0,0,0,0,0,92.8,36.92,0.257
# 2638,31921,405153,Aitken B.G.,2007,,0,0,0,17.18596017,0,0,0,0,0,0,0,0,0,0,0,0,0.960332801,0,0,0,0,0,0,0,0,0,0,0,0,0,0,0,0,0,0,0,0,0,0,0,0,0,0,0,0,0,0,0,0,0,0,0,0,0,0,0,0,0,0,0,0,0,0,0,0,0,0,0,0,0,0,0,0,0,0,0,0,0,0,11.63937704,0,0,0,0,0,0,0,0,0,0,0,0,0,0,0,0,0,0,0,0,0,0,0,0,0,0,0,0,0,0,0,0,0,0,0,0,0,0,0,0,0,0,0,0,0,0,0,0,0,0,0,0,0,0,0,0,0,70.19432305,0,0,0,0,0,0,0,0,0,0.020006939,0,0,0,0,0,0,0,0,0,0,0,0,0,0,0,0,0,0,0,0,0,0,0,0,0,0,0,0,0,0,0,0,0,88.4,35.16,0.257
# 2639,31921,405202,Aitken B.G.,2007,,0,0,0,17.81533501,0,0,0,0,0,0,0,0,0,0,0,0,0,0,0,0,0,0,0,0,0,0,0,0,0,0,0,0,0,0,0,0,0,0,0,0,0,0,0,0,0,0,0,0,0,0,0,0,0,0,0,0,0,0,0,0,0,0,0,0,0,0,0,0,0,0,0,0,0,0,0,0,0,0,0,9.902997227,0,0,0,0,0,0,0,0,0,0,0,2.960887171,0,0,0,0,0,0,0,0,0,0,0,0,0,0,0,0,0,0,0,0,0,0,0,0,0,0,0,0,0,0,0,0,0,0,0,0,0,0,0,0,0,0,0,0,0,69.32078059,0,0,0,0,0,0,0,0,0,0,0,0,0,0,0,0,0,0,0,0,0,0,0,0,0,0,0,0,0,0,0,0,0,0,0,0,0,0,0,0,0,0,0,95.3,37.9,0.257
# 2640,31921,405204,Aitken B.G.,2007,,0,0,0,17.90595911,0,0,0,0,0,0,0,0,0,0,0,0,0,0,0,0,0,0,0,0,1.500499366,0,0,0,0,0,0,0,0,0,0,0,0,0,0,0,0,0,0,0,0,0,0,0,0,0,0,0,0,0,0,0,0,0,0,0,0,0,0,0,0,0,0,0,0,0,0,0,0,0,0,0,0,0,0,10.94035994,0,0,0,0,0,0,0,0,0,0,0,0,0,0,0,0,0,0,0,0,0,0,0,0,0,0,0,0,0,0,0,0,0,0,0,0,0,0,0,0,0,0,0,0,0,0,0,0,0,0,0,0,0,0,0,0,0,69.65318159,0,0,0,0,0,0,0,0,0,0,0,0,0,0,0,0,0,0,0,0,0,0,0,0,0,0,0,0,0,0,0,0,0,0,0,0,0,0,0,0,0,0,0,94,37.39,0.257
# 2641,32784,397212,Palanivelu N.,2006,,0,0,0,0,0,0,0,0,0,0,0,0,0,0,0,0,0,0,0,0,0,0,0,0,0,0,0,0,0,0,0,0,0,0,0,0,0,0,0,0,0,0,0,0,0,0,0,0,0,0,0,0,0,0,0,0,0,0,0,0,0,0,0,0,0,0,0,0,0,0,0,0,0,0,0,0,0,0,0,0,0,0,0,0,0,0,0,0,0,0,0,0,0,0,0,0,0,0,0,0,0,0,0,0,0,0,0,0,0,0,0,0,0,0,0,0,0,0,0,3.841808807,0,0,0,0,0,0,0,0,0,0,0,0,0,0,0,0,0,0,0,0,0,0,0,0,0,0,0,0,0,0,0,0,0,53.72780677,0,0,0,0,0,0,0,0,0,0,0,0,0,42.43038442,0,0,0,0,0,0,0,0,0,0,0,0,0,45.3,18.01,0.257
# 2642,35365,425186,Abd El Latif L.,2005,,0,0,0,0,0,0,0,0,0,0,0,0,0,44.5,0,0,0,0,0,0,0,0,0,0,0,0,0,0,0,0,0,0,0,0,0,0,0,0,0,0,0,0,0,0,0,0,0,0,0,0,0,0,0,0,0,0,0,0,0,0,0,0,0,0,0,0,0,0,0,0,0,0,0,0,0,0,0,0,0,0,0,0,0,0,0,0,0,0,0,0,0,0,0,0,0,0,0,0,0,0,8.8,0,0,0,0,0,0,0,0,0,0,0,0,0,0,0,0,0,0,0,0,0,0,0,0,0,0,0,0,0,0,0,0,0,0,0,0,46.7,0,0,0,0,0,0,0,0,0,0,0,0,0,0,0,0,0,0,0,0,0,0,0,0,0,0,0,0,0,0,0,0,0,0,0,0,0,0,0,0,0,0,0,44.5,18.09,0.257
# 2643,35365,425187,Abd El Latif L.,2005,,0,0,0,0,0,0,0,0,0,0,0,0,0,46.05394,0,0,0,0,0,0,0,0,0,0,0,0,0,0,0,0,0,0,0,0,0,0,0,0,0,0,0,0,0,0,0,0,0,0,0,0,0,0,0,0,0,0,0,0,0,0,0,0,0,0,0,0,0,0,0,0,0,0,0,0,0,0,0,0,0,0,0,0,0,0,0,0,0,0,0,0,0,0,0,0,0,0,0,0,0,0,9.59041,0,0,0,0,0,0,0,0,0,0,0,0,0,0,0,0,0,0,0,0,0,0,0,0,0,0,0,0,0,0,0,0,0,0,0,0,44.35565,0,0,0,0,0,0,0,0,0,0,0,0,0,0,0,0,0,0,0,0,0,0,0,0,0,0,0,0,0,0,0,0,0,0,0,0,0,0,0,0,0,0,0,45.6,18.55,0.257
# 2644,35365,425188,Abd El Latif L.,2005,,0,0,0,0,0,0,0,0,0,0,0,0,0,49.7996,0,0,0,0,0,0,0,0,0,0,0,0,0,0,0,0,0,0,0,0,0,0,0,0,0,0,0,0,0,0,0,0,0,0,0,0,0,0,0,0,0,0,0,0,0,0,0,0,0,0,0,0,0,0,0,0,0,0,0,0,0,0,0,0,0,0,0,0,0,0,0,0,0,0,0,0,0,0,0,0,0,0,0,0,0,0,19.83968,0,0,0,0,0,0,0,0,0,0,0,0,0,0,0,0,0,0,0,0,0,0,0,0,0,0,0,0,0,0,0,0,0,0,0,0,30.36072,0,0,0,0,0,0,0,0,0,0,0,0,0,0,0,0,0,0,0,0,0,0,0,0,0,0,0,0,0,0,0,0,0,0,0,0,0,0,0,0,0,0,0,67.6,27.87,0.257
# 2645,35409,425563,Yoshimoto M.,1987,,0,0,0,0,0,0,0,0,0,0,0,0,0,0,0,0,8.7,0,0,0,0,0,0,0,8.7,0,0,0,0,0,0,0,0,0,0,30,0,0,0,0,0,0,0,0,0,0,0,0,0,0,0,0,0,0,0,0,0,0,0,0,0,0,0,0,0,0,0,0,0,0,0,0,0,0,0,0,0,0,0,0,0,0,0,0,0,0,0,0,0,0,0,17.5,0,0,0,0,0,0,0,0,0,0,0,0,0,0,0,0,0,0,0,0,0,0,0,35.1,0,0,0,0,0,0,0,0,0,0,0,0,0,0,0,0,0,0,0,0,0,0,0,0,0,0,0,0,0,0,0,0,0,0,0,0,0,0,0,0,0,0,0,0,0,0,0,0,0,0,0,0,0,0,0,0,0,0,0,0,0,0,0,0,0,122,48.5,0.257
# 2646,36159,433191,Eraiah B.,2010,,15,0,0,0,0,0,0,0,0,0,0,0,0,0,0,0,0,0,0,0,0,0,0,0,0,0,0,0,0,0,0,0,0,0,0,0,0,0,0,0,0,0,0,0,0,0,0,0,0,0,0,0,0,0,0,0,0,0,0,0,0,0,0,0,0,0,0,0,0,0,0,0,0,0,0,0,0,0,0,0,0,0,0,0,0,0,0,0,0,0,0,0,0,0,0,0,0,0,0,0,0,0,0,0,0,0,0,0,0,0,0,0,0,0,0,35,0,0,0,0,0,0,0,0,0,0,0,0,0,0,0,0,0,0,0,0,0,0,0,0,0,0,0,0,0,0,0,0,0,0,0,0,0,0,0,0,0,0,0,0,0,0,0,0,0,0,0,50,0,0,0,0,0,0,0,0,0,0,0,0,0,52.1,20.75,0.257
# 2647,40864,476666,Striepe S.,2013,,0,0,0,0,0,0,0,0,0,0,0,0,0,0,0,0,0,0,0,0,0,0,0,0,0,0,0,0,0,0,0,0,0,0,0,0,0,0,0,0,0,0,0,0,0,0,0,0,0,0,0,0,0,0,0,0,0,0,0,0,0,0,0,0,0,0,0,0,0,0,0,0,0,0,0,0,0,0,0,0,0,0,0,40,0,0,0,0,0,0,0,10,0,0,0,0,0,0,0,0,0,0,0,0,0,0,0,0,0,0,0,0,0,0,0,50,0,0,0,0,0,0,0,0,0,0,0,0,0,0,0,0,0,0,0,0,0,0,0,0,0,0,0,0,0,0,0,0,0,0,0,0,0,0,0,0,0,0,0,0,0,0,0,0,0,0,0,0,0,0,0,0,0,0,0,0,0,0,0,0,0,61.7,24.54,0.257
# 2648,30154,376452,Yoko T.,1989,,0,0,0,0,0,0,0,0,0,0,0,0,0,0,0,0,0,0,0,0,0,0,0,0,0,0,0,0,0,0,0,0,0,0,0,0,0,0,0,0,0,0,0,0,0,0,0,0,0,0,0,0,0,0,0,0,0,0,0,0,0,0,0,0,0,0,0,0,0,0,0,0,0,0,0,0,0,0,0,0,0,0,0,10,0,0,0,20,0,0,0,0,0,0,0,0,0,0,0,0,0,0,0,0,0,0,0,0,0,0,0,0,0,0,0,0,0,0,0,0,0,0,0,0,0,0,0,0,0,0,0,0,0,0,0,0,0,0,0,0,0,0,0,0,0,0,0,0,0,0,0,0,0,70,0,0,0,0,0,0,0,0,0,0,0,0,0,0,0,0,0,0,0,0,0,0,0,0,0,0,0,45.1,17.94,0.2569676
# 2649,6619,38496,Gan Fuxi,1959,,0,0,0,12,0,0,0,0,0,0,0,0,0,16,0,0,0,0,0,0,0,0,0,0,0,0,0,0,0,0,0,0,0,0,0,0,0,0,0,0,0,0,0,0,0,0,0,0,0,0,0,0,0,0,0,0,0,0,0,0,0,0,0,0,0,0,0,0,0,0,0,0,0,0,0,0,0,0,0,0,0,0,0,16,0,0,0,0,0,0,0,0,0,0,0,0,0,0,0,0,0,0,0,0,0,0,0,0,0,0,0,0,0,0,0,0,0,0,0,0,0,0,0,0,0,0,0,0,0,0,0,0,0,0,0,0,0,56,0,0,0,0,0,0,0,0,0,0,0,0,0,0,0,0,0,0,0,0,0,0,0,0,0,0,0,0,0,0,0,0,0,0,0,0,0,0,0,0,0,0,0,72.5,28.84,0.2569348
# 2650,6619,38503,Gan Fuxi,1959,,0,0,0,4,0,0,0,0,0,0,0,0,0,0,0,0,0,0,0,0,0,0,0,0,0,0,0,0,0,0,0,0,0,0,0,0,0,0,0,0,0,0,0,0,0,0,0,0,0,0,0,0,0,0,0,0,0,0,0,0,0,0,0,0,0,0,0,0,0,0,0,0,0,0,0,0,0,0,0,0,0,0,0,0,0,0,0,0,0,0,0,0,0,0,0,0,0,0,0,0,32,0,0,0,0,0,0,0,0,0,0,0,0,0,0,0,0,0,0,0,0,0,0,0,0,0,0,0,0,0,0,0,0,0,0,0,0,64,0,0,0,0,0,0,0,0,0,0,0,0,0,0,0,0,0,0,0,0,0,0,0,0,0,0,0,0,0,0,0,0,0,0,0,0,0,0,0,0,0,0,0,60.9,24.23,0.2567066
# 2651,7820,74107,Osaka A.,1985,,0,0,0,0,0,0,0,0,0,0,0,0,0,0,0,0,0,0,0,0,0,0,0,0,0,0,0,0,0,0,0,0,0,0,0,0,0,0,0,0,0,0,0,0,0,0,0,0,0,0,0,0,0,0,0,0,0,0,0,0,87.6,0,0,0,0,0,0,0,0,0,0,12.4,0,0,0,0,0,0,0,0,0,0,0,0,0,0,0,0,0,0,0,0,0,0,0,0,0,0,0,0,0,0,0,0,0,0,0,0,0,0,0,0,0,0,0,0,0,0,0,0,0,0,0,0,0,0,0,0,0,0,0,0,0,0,0,0,0,0,0,0,0,0,0,0,0,0,0,0,0,0,0,0,0,0,0,0,0,0,0,0,0,0,0,0,0,0,0,0,0,0,0,0,0,0,0,0,0,0,0,0,0,58.6,23.32,0.2564322
# 2652,30154,376451,Yoko T.,1989,,0,0,0,0,0,0,0,0,0,0,0,0,0,0,0,0,0,0,0,0,0,0,0,0,0,0,0,0,0,0,0,0,0,0,0,0,0,0,0,0,0,0,0,0,0,0,0,0,0,0,0,0,0,0,0,0,0,0,0,0,0,0,0,0,0,0,0,0,0,0,0,0,0,0,0,0,0,0,0,0,0,0,0,15,0,0,0,15,0,0,0,0,0,0,0,0,0,0,0,0,0,0,0,0,0,0,0,0,0,0,0,0,0,0,0,0,0,0,0,0,0,0,0,0,0,0,0,0,0,0,0,0,0,0,0,0,0,0,0,0,0,0,0,0,0,0,0,0,0,0,0,0,0,70,0,0,0,0,0,0,0,0,0,0,0,0,0,0,0,0,0,0,0,0,0,0,0,0,0,0,0,44.9,17.87,0.2562954
# 2653,213,20051,Polukhin V.N.,1983,,0,0,0,0,0,0,0,0,0,0,0,0,0,0,0,0,0,0,0,0,0,0,0,0,0,0,0,0,0,0,0,0,0,0,0,0,0,0,0,0,0,0,0,0,0,0,0,0,0,0,0,0,0,0,0,0,0,0,0,0,73.47538367,0,0,0,0,0,0,0,0,0,0,0,0,0,0,0,0,0,0,0,0,0,0,0,0,0,0,0,0,0,0,5.80455529,0,0,0,0,0,0,0,0,10.36003052,0,0,0,0,0,0,0,0,0,0,0,0,0,0,0,0,0,0,0,0,0,0,0,0,0,0,0,0,0,0,0,0,0,0,0,0,10.36003052,0,0,0,0,0,0,0,0,0,0,0,0,0,0,0,0,0,0,0,0,0,0,0,0,0,0,0,0,0,0,0,0,0,0,0,0,0,0,0,0,0,0,0,72.4,28.8,0.256
# 2654,216,20147,Polukhin V.N.,1983,,0,0,0,0,0,0,0,0,0,0,0,0,0,0,0,0,0,0,0,0,0,0,0,0,0,0,0,0,0,0,0,0,0,0,0,0,0,0,0,0,0,0,0,0,0,0,0,0,0,0,0,0,0,0,0,0,0,0,0,0,70.57162788,0,0,0,0,0,0,0,0,0,0,0,0,0,0,0,0,0,0,0,0,0,0,0,0,0,0,0,0,0,0,0,0,0,0,0,0,0,0,0,9.950600701,0,0,0,0,0,0,0,0,0,0,0,0,0,0,0,0,0,0,9.527170714,0,0,0,0,0,0,0,0,0,0,0,0,0,0,0,0,0,9.950600701,0,0,0,0,0,0,0,0,0,0,0,0,0,0,0,0,0,0,0,0,0,0,0,0,0,0,0,0,0,0,0,0,0,0,0,0,0,0,0,0,0,0,0,66.9,26.6,0.256
# 2655,575,24665,Spinner S.,1954,,0,0,0,0,0,0,0,0,0,0,0,0,0,57.09999571,0,0,0,0,0,0,0,0,0,0,14.30000143,0,0,0,0,0,0,0,0,0,0,0,0,0,0,0,0,0,0,0,0,0,0,0,0,0,0,0,0,0,0,0,0,0,0,0,0,0,0,0,0,0,0,0,0,0,0,0,0,0,0,0,0,0,0,0,0,0,0,0,0,0,0,0,0,0,0,0,0,0,0,0,0,0,0,0,14.30000143,0,0,0,0,0,0,0,0,0,0,0,0,0,0,0,0,0,0,0,0,0,0,0,0,0,0,0,0,0,0,0,0,0,0,0,0,14.30000143,0,0,0,0,0,0,0,0,0,0,0,0,0,0,0,0,0,0,0,0,0,0,0,0,0,0,0,0,0,0,0,0,0,0,0,0,0,0,0,0,0,0,0,79.2,31.5,0.256
# 2656,1888,122470,Sanin V.I.,1982,,0,0,0,0,0,0,0,0,0,0,0,0,0,0,0,0,0,0,0,0,0,0,0,0,20,0,0,0,0,0,0,0,0,0,0,0,0,0,0,0,0,0,0,0,0,0,0,0,0,0,0,0,0,0,0,0,0,0,0,0,0,0,0,0,0,0,0,0,0,0,0,10,0,0,0,0,0,0,0,0,0,0,0,0,0,0,0,0,0,0,0,10,0,0,0,0,0,0,0,0,0,0,0,0,0,0,0,0,0,0,0,0,0,0,0,0,0,0,0,0,0,0,0,0,0,0,0,0,0,0,0,0,0,0,0,0,0,60,0,0,0,0,0,0,0,0,0,0,0,0,0,0,0,0,0,0,0,0,0,0,0,0,0,0,0,0,0,0,0,0,0,0,0,0,0,0,0,0,0,0,0,,,0.256
# 2657,1888,122479,Sanin V.I.,1982,,0,0,0,0,0,0,0,0,0,0,0,0,0,0,0,0,0,0,0,0,0,0,0,0,30,0,0,0,0,0,0,0,0,0,0,0,0,0,0,0,0,0,0,0,0,0,0,0,0,0,0,0,0,0,0,0,0,0,0,0,0,0,0,0,0,0,0,0,0,0,0,4,0,0,0,0,0,0,0,0,0,0,0,0,0,0,0,0,0,0,0,4,0,0,0,0,0,0,0,0,0,0,0,0,0,0,0,0,0,0,0,0,0,0,0,0,0,0,0,0,0,0,0,0,0,0,0,0,0,0,0,0,0,0,0,0,0,62,0,0,0,0,0,0,0,0,0,0,0,0,0,0,0,0,0,0,0,0,0,0,0,0,0,0,0,0,0,0,0,0,0,0,0,0,0,0,0,0,0,0,0,,,0.256
# 2658,3863,12541,Manghnani M.H.,1972,,0,0,0,0,0,0,0,0,0,0,0,0,0,0,0,0,0,0,0,0,0,0,0,0,0,0,0,0,0,0,0,0,0,0,0,0,0,0,0,0,0,0,0,0,0,0,0,0,0,0,0,0,0,0,0,0,0,0,0,0,0,0,0,0,0,0,0,0,0,0,0,0,0,0,0,0,0,0,0,0,0,0,0,0,0,0,0,0,0,0,0,0,0,0,0,0,0,0,0,0,30,0,0,0,0,0,0,0,0,0,0,0,0,0,0,0,0,0,0,0,0,0,0,0,0,0,0,0,0,0,0,0,0,0,0,0,0,50,0,0,0,0,0,0,0,0,0,0,0,0,0,0,0,0,0,0,0,20,0,0,0,0,0,0,0,0,0,0,0,0,0,0,0,0,0,0,0,0,0,0,0,75.4,29.18,0.256
# 2659,7347,93931,Shinkai N.,1981,,0,0,0,0,0,0,0,0,0,0,0,0,0,60,0,0,0,0,0,0,0,0,0,0,0,0,0,0,0,0,0,0,0,0,0,0,0,0,0,0,0,0,0,0,0,0,0,0,0,0,0,0,0,0,0,0,0,0,0,0,0,0,0,0,0,0,0,0,0,0,0,0,0,0,0,0,0,0,0,0,0,0,0,0,0,0,0,0,0,0,0,0,0,0,0,0,0,0,0,0,0,0,0,0,0,0,0,0,0,0,0,0,0,0,0,0,0,0,0,30,0,0,0,0,0,0,0,0,0,0,0,0,0,0,0,0,0,0,0,0,0,0,0,0,0,0,0,0,0,0,0,0,0,0,0,0,0,0,0,0,0,0,0,0,0,0,0,0,0,0,0,0,0,0,0,0,0,10,0,0,0,83.9,33.4,0.256
# 2660,7826,98712,Ashizuka M.,1983,,0,0,0,0,0,0,0,0,0,0,0,0,0,0,0,0,0,0,0,0,0,0,0,0,0,0,0,0,0,0,0,0,0,0,0,0,0,0,0,0,0,0,0,0,0,0,0,0,0,0,0,0,0,0,0,0,0,0,0,0,0,0,0,0,0,0,0,0,0,0,0,0,0,0,0,0,0,0,0,0,0,0,0,0,0,0,0,0,0,0,0,55,0,0,0,0,0,0,0,0,0,0,0,0,0,0,0,0,0,0,0,0,0,0,0,45,0,0,0,0,0,0,0,0,0,0,0,0,0,0,0,0,0,0,0,0,0,0,0,0,0,0,0,0,0,0,0,0,0,0,0,0,0,0,0,0,0,0,0,0,0,0,0,0,0,0,0,0,0,0,0,0,0,0,0,0,0,0,0,0,0,59.1,23.56,0.256
# 2661,8696,80070,Vaills Y.,1992,,0,0,0,0,0,0,0,0,0,0,0,0,0,0,0,0,0,0,0,0,0,0,0,0,10.97561,0,0,0,0,0,0,0,0,0,0,0,0,0,0,0,0,0,0,0,0,0,0,0,0,0,0,0,0,0,0,0,0,0,0,0,0,0,0,0,0,0,0,0,0,0,0,0,0,0,0,0,0,0,0,0,0,0,0,0,0,0,0,0,0,0,0,0,0,0,0,0,0,0,0,0,21.95122,0,0,0,0,0,0,0,0,0,0,0,0,0,0,0,0,0,0,0,0,0,0,0,0,0,0,0,0,0,0,0,0,0,0,0,0,67.07317,0,0,0,0,0,0,0,0,0,0,0,0,0,0,0,0,0,0,0,0,0,0,0,0,0,0,0,0,0,0,0,0,0,0,0,0,0,0,0,0,0,0,0,71.8,28.58,0.256
# 2662,8696,80071,Vaills Y.,1992,,0,0,0,0,0,0,0,0,0,0,0,0,0,0,0,0,0,0,0,0,0,0,0,0,17.64706,0,0,0,0,0,0,0,0,0,0,0,0,0,0,0,0,0,0,0,0,0,0,0,0,0,0,0,0,0,0,0,0,0,0,0,0,0,0,0,0,0,0,0,0,0,0,0,0,0,0,0,0,0,0,0,0,0,0,0,0,0,0,0,0,0,0,0,0,0,0,0,0,0,0,0,17.64706,0,0,0,0,0,0,0,0,0,0,0,0,0,0,0,0,0,0,0,0,0,0,0,0,0,0,0,0,0,0,0,0,0,0,0,0,64.70588,0,0,0,0,0,0,0,0,0,0,0,0,0,0,0,0,0,0,0,0,0,0,0,0,0,0,0,0,0,0,0,0,0,0,0,0,0,0,0,0,0,0,0,76.7,30.53,0.256
# 2663,8910,81807,Bornhoft H.,1994,,0,0,0,0,0,0,0,0,0,0,0,0,0,0,0,0,0,0,0,0,0,0,0,0,10,0,0,0,0,0,0,0,0,0,0,0,16,0,0,0,0,0,0,0,0,0,0,0,0,0,0,0,0,0,0,0,0,0,0,0,0,0,0,0,0,0,0,0,0,0,0,0,0,0,0,0,0,0,0,0,0,0,0,0,0,0,0,0,0,0,0,0,0,0,0,0,0,0,0,0,0,0,0,0,0,0,0,0,0,0,0,0,0,0,0,0,0,0,0,0,0,0,0,0,0,0,0,0,0,0,0,0,0,0,0,0,0,74,0,0,0,0,0,0,0,0,0,0,0,0,0,0,0,0,0,0,0,0,0,0,0,0,0,0,0,0,0,0,0,0,0,0,0,0,0,0,0,0,0,0,0,52.9,21,0.256
# 2664,11320,98762,Higazy A.A.,1985,,0,0,0,0,0,0,0,0,0,0,0,0,0,0,0,0,0,0,0,0,0,0,0,0,0,0,0,0,0,0,0,0,0,40.17,0,0,0,0,0,0,0,0,0,0,0,0,0,0,0,0,0,0,0,0,0,0,0,0,0,0,0,0,0,0,0,0,0,0,0,0,0,0,0,0,0,0,0,0,0,0,0,0,0,0,0,0,0,0,0,0,0,0,0,0,0,0,0,0,0,0,0,0,0,0,0,0,0,0,0,0,0,0,0,0,0,59.83,0,0,0,0,0,0,0,0,0,0,0,0,0,0,0,0,0,0,0,0,0,0,0,0,0,0,0,0,0,0,0,0,0,0,0,0,0,0,0,0,0,0,0,0,0,0,0,0,0,0,0,0,0,0,0,0,0,0,0,0,0,0,0,0,0,55.8,22.2,0.256
# 2665,11320,98763,Higazy A.A.,1985,,0,0,0,0,0,0,0,0,0,0,0,0,0,0,0,0,0,0,0,0,0,0,0,0,0,0,0,0,0,0,0,0,0,42.29,0,0,0,0,0,0,0,0,0,0,0,0,0,0,0,0,0,0,0,0,0,0,0,0,0,0,0,0,0,0,0,0,0,0,0,0,0,0,0,0,0,0,0,0,0,0,0,0,0,0,0,0,0,0,0,0,0,0,0,0,0,0,0,0,0,0,0,0,0,0,0,0,0,0,0,0,0,0,0,0,0,57.71,0,0,0,0,0,0,0,0,0,0,0,0,0,0,0,0,0,0,0,0,0,0,0,0,0,0,0,0,0,0,0,0,0,0,0,0,0,0,0,0,0,0,0,0,0,0,0,0,0,0,0,0,0,0,0,0,0,0,0,0,0,0,0,0,0,56.1,22.4,0.256
# 2666,11320,98764,Higazy A.A.,1985,,0,0,0,0,0,0,0,0,0,0,0,0,0,0,0,0,0,0,0,0,0,0,0,0,0,0,0,0,0,0,0,0,0,42.67,0,0,0,0,0,0,0,0,0,0,0,0,0,0,0,0,0,0,0,0,0,0,0,0,0,0,0,0,0,0,0,0,0,0,0,0,0,0,0,0,0,0,0,0,0,0,0,0,0,0,0,0,0,0,0,0,0,0,0,0,0,0,0,0,0,0,0,0,0,0,0,0,0,0,0,0,0,0,0,0,0,57.33,0,0,0,0,0,0,0,0,0,0,0,0,0,0,0,0,0,0,0,0,0,0,0,0,0,0,0,0,0,0,0,0,0,0,0,0,0,0,0,0,0,0,0,0,0,0,0,0,0,0,0,0,0,0,0,0,0,0,0,0,0,0,0,0,0,56.4,22.5,0.256
# 2667,11320,98765,Higazy A.A.,1985,,0,0,0,0,0,0,0,0,0,0,0,0,0,0,0,0,0,0,0,0,0,0,0,0,0,0,0,0,0,0,0,0,0,43.68,0,0,0,0,0,0,0,0,0,0,0,0,0,0,0,0,0,0,0,0,0,0,0,0,0,0,0,0,0,0,0,0,0,0,0,0,0,0,0,0,0,0,0,0,0,0,0,0,0,0,0,0,0,0,0,0,0,0,0,0,0,0,0,0,0,0,0,0,0,0,0,0,0,0,0,0,0,0,0,0,0,56.32,0,0,0,0,0,0,0,0,0,0,0,0,0,0,0,0,0,0,0,0,0,0,0,0,0,0,0,0,0,0,0,0,0,0,0,0,0,0,0,0,0,0,0,0,0,0,0,0,0,0,0,0,0,0,0,0,0,0,0,0,0,0,0,0,0,56.5,22.5,0.256
# 2668,23837,178484,Rajendran V.,2001,,0,0,0,0,0,0,0,0,0,0,0,0,0,0,0,0,6.551872066,0,0,45.87085046,0,0,0,0,0,0,0,0,0,0,0,0,0,0,0,0,0,0,0,0,0,0,0,0,0,0,0,0,0,0,0,0,0,0,0,0,0,0,0,0,0,0,0,0,0,0,0,0,0,0,0,0,0,0,0,0,0,0,0,0,0,0,0,0,0,0,0,0,0,0,0,0,0,0,0,0,0,0,0,0,0,0,0,0,0,0,0,0,0,0,0,0,0,0,0,0,0,0,0,41.04069041,0,0,0,0,0,0,0,0,0,0,0,0,0,0,0,0,0,0,0,0,0,0,0,0,0,0,0,0,0,0,0,0,0,0,0,0,0,6.536587065,0,0,0,0,0,0,0,0,0,0,0,0,0,0,0,0,0,0,0,0,0,0,0,70.5,28,0.256
# 2669,25178,302952,Sreeram A.N.,1991,,0,0,0,0,0,0,0,0,0,0,0,0,0,0,0,0,0,0,0,0,0,0,0,0,0,0,0,0,0,0,0,0,0,0,0,0,0,0,0,0,0,0,0,0,0,0,0,0,0,0,0,0,0,0,0,0,0,0,0,30,0,0,0,0,0,0,0,0,0,0,0,0,0,0,0,0,0,0,0,0,0,0,0,0,0,0,0,0,0,0,0,0,0,0,0,0,0,0,0,0,0,0,0,0,0,0,0,0,0,0,0,0,0,0,0,0,0,0,0,0,0,0,0,0,0,0,0,0,0,10,0,0,0,60,0,0,0,0,0,0,0,0,0,0,0,0,0,0,0,0,0,0,0,0,0,0,0,0,0,0,0,0,0,0,0,0,0,0,0,0,0,0,0,0,0,0,0,0,0,0,0,21.5,8.59,0.256
# 2670,27073,356806,Duddridge A.,2003,,0,0,0,0,0,0,0,0,0,0,0,0,0,17.21726322,0,0,0,0,0,0,0,0,0,0,0,0,0,0,0,0,0,0,0,0,0,0,0,0,0,0,0,0,0,0,0,0,0,0,0,0,0,0,0,0,0,0,0,0,0,0,0,0,0,0,0,0,0,0,0,0,0,0,0,0,0,0,0,0,0,7.257018215,0,0,0,9.559583995,0,0,0,0,0,0,0,0,0,0,0,0,0,0,0,0,9.749773472,0,0,0,0,0,0,0,0,0,0,0,0,0,0,0,0,0,0,0,0,0,0,0,0,0,0,0,0,0,0,0,0,0,0,0,0,56.2163611,0,0,0,0,0,0,0,0,0,0,0,0,0,0,0,0,0,0,0,0,0,0,0,0,0,0,0,0,0,0,0,0,0,0,0,0,0,0,0,0,0,0,0,95.6,38.05,0.256
# 2671,27695,359311,Saddeek Y.B.,2004,,0,0,0,0,0,0,0,0,0,0,0,0,0,70,0,0,0,0,0,5,0,0,0,0,0,0,0,0,0,0,0,0,0,0,0,0,0,0,0,0,0,0,0,0,0,0,0,0,0,0,0,0,0,0,0,0,0,0,0,0,0,0,0,0,0,0,0,0,0,0,0,0,0,0,0,0,0,0,0,0,0,0,0,25,0,0,0,0,0,0,0,0,0,0,0,0,0,0,0,0,0,0,0,0,0,0,0,0,0,0,0,0,0,0,0,0,0,0,0,0,0,0,0,0,0,0,0,0,0,0,0,0,0,0,0,0,0,0,0,0,0,0,0,0,0,0,0,0,0,0,0,0,0,0,0,0,0,0,0,0,0,0,0,0,0,0,0,0,0,0,0,0,0,0,0,0,0,0,0,0,0,81.2,32.34,0.256
# 2673,28396,364381,Blackburn D.,1987,,0,0,0,17.73567336,0,0,0,0,0,0,0,0,0,0,0,0,0,0,0,0,0,0,0,0,0,0,0,0,0,0,0,0,0,0,0,0,0,0,0,0,0,0,0,0,0,0,0,0,0,0,0,0,0,0,0,0,0,0,0,0,0,0,0,0,0,0,0,0,0,0,0,0,0,0,0,0,0,0,0,0,0,0,0,0,0,0,0,0,0,0,0,22.43368544,0,0,0,0,0,0,0,0,0,0,0,0,0,0,0,0,0,0,0,0,0,0,0,0,0,0,0,0,0,0,0,0,0,0,0,0,0,0,0,0,0,0,0,0,0,52.66960755,0,0,0,0,0,0,0,0,0,0,0,7.161033657,0,0,0,0,0,0,0,0,0,0,0,0,0,0,0,0,0,0,0,0,0,0,0,0,0,0,0,0,0,0,0,110,43.9,0.256
# 2674,30070,375957,Rogier R.,1991,,0,0,0,8.372198167,0,0,0,0,0,0,0,0,0,0,0,0,0,0,0,0,0,0,0,0,41.63272083,0,0,0,0,0,0,0,0,0,0,0,0,0,0,0,0,0,0,0,0,0,0,0,0,0,0,0,0,0,0,0,0,0,0,0,0,0,0,0,0,0,0,0,0,0,0,0,0,0,0,0,0,0,0,0,0,0,0,0,0,0,0,0,0,0,0,0,0,0,0,0,0,0,0,0,0,0,0,0,0,0,0,0,0,0,0,0,0,0,0,49.995081,0,0,0,0,0,0,0,0,0,0,0,0,0,0,0,0,0,0,0,0,0,0,0,0,0,0,0,0,0,0,0,0,0,0,0,0,0,0,0,0,0,0,0,0,0,0,0,0,0,0,0,0,0,0,0,0,0,0,0,0,0,0,0,0,0,64,25.47,0.256
# 2675,31741,350636,El0Adawy A.,1999,,0,0,0,0,0,0,0,0,0,0,0,0,0,75,0,0,0,0,0,25,0,0,0,0,0,0,0,0,0,0,0,0,0,0,0,0,0,0,0,0,0,0,0,0,0,0,0,0,0,0,0,0,0,0,0,0,0,0,0,0,0,0,0,0,0,0,0,0,0,0,0,0,0,0,0,0,0,0,0,0,0,0,0,0,0,0,0,0,0,0,0,0,0,0,0,0,0,0,0,0,0,0,0,0,0,0,0,0,0,0,0,0,0,0,0,0,0,0,0,0,0,0,0,0,0,0,0,0,0,0,0,0,0,0,0,0,0,0,0,0,0,0,0,0,0,0,0,0,0,0,0,0,0,0,0,0,0,0,0,0,0,0,0,0,0,0,0,0,0,0,0,0,0,0,0,0,0,0,0,0,0,162,64.6,0.256
# 2676,31921,405135,Aitken B.G.,2007,,0,0,0,17.3057957,0,0,0,0,0,0,0,0,0,0,0,0,0,0,0,0,0,0,0,0,1.300435515,0,0,0,0,0,0,0,0,0,0,0,0,0,0,0,0,0,0,0,0,0,0,0,0,0,0,0,0,0,0,0,0,0,0,0,0,0,0,0,0,0,0,0,0,0,0,0,0,0,0,0,0,0,0,11.64040741,0,0,0,0,0,0,0,0,0,0,0,0,0,0,0,0,0,0,0,0,0,0,0,0,0,0,0,0,0,0,0,0,0,0,0,0,0,0,0,0,0,0,0,0,0,0,0,0,0,0,0,0,0,0,0,0,0,69.75336137,0,0,0,0,0,0,0,0,0,0,0,0,0,0,0,0,0,0,0,0,0,0,0,0,0,0,0,0,0,0,0,0,0,0,0,0,0,0,0,0,0,0,0,94.1,37.45,0.256
# 2677,31921,405145,Aitken B.G.,2007,,0,0,0,16.77745022,0,0,0,0,0,0,0,0,0,0,0,0,0.020008883,0,0,0,0,0,0,0,0,0,0,0,0,0,0,0,0,0,0,0,0,0,0,0,0,0,0,0,0,0,0,0,0,0,0,0,0,0,0,0,0,0,0,0,0,0,0,0,0,0,0,0,0,0,0,0,0,0,0,0,0,0,0,11.02048622,0,0,0,0,0,0,0,0,0,0,0,0,0,0,0,0,0,0,0,0,0,0,0,0,0,0,0,0,0,0,0,0,0,0,0,0,0,0,0,0,0,0,0,0,0,0,0,0,0,0,0,0,0,0,0,0,0,69.88103315,0,0,0,0,0,0,0,0,0,2.301021521,0,0,0,0,0,0,0,0,0,0,0,0,0,0,0,0,0,0,0,0,0,0,0,0,0,0,0,0,0,0,0,0,0,92.9,37.01,0.256
# 2678,31921,405146,Aitken B.G.,2007,,0,0,0,15.78787484,0,0,0,0,0,0,0,0,0,0,0,0,0.030014981,0,0,0,0,0,0,0,0,0,0,0,0,0,0,0,0,0,0,0,0,0,0,0,0,0,0,0,0,0,0,0,0,0,0,0,0,0,0,0,0,0,0,0,0,0,0,0,0,0,0,0,0,0,0,0,0,0,0,0,0,0,0,9.794990596,0,0,0,0,0,0,0,0,0,0,0,0,0,0,0,0,0,0,0,0,0,0,0,0,0,0,0,0,0,0,0,0,0,0,0,0,0,0,0,0,0,0,0,0,0,0,0,0,0,0,0,0,0,0,0,0,0,69.784823,0,0,0,0,0,0,0,0,0,4.602296581,0,0,0,0,0,0,0,0,0,0,0,0,0,0,0,0,0,0,0,0,0,0,0,0,0,0,0,0,0,0,0,0,0,91,36.25,0.256
# 2679,31921,405150,Aitken B.G.,2007,,0,0,0,16.98753947,0,0,0,0,0,0,0,0,0,0,0,0,0.900399825,0,0,0,0,0,0,0,0,0,0,0,0,0,0,0,0,0,0,0,0,0,0,0,0,0,0,0,0,0,0,0,0,0,0,0,0,0,0,0,0,0,0,0,0,0,0,0,0,0,0,0,0,0,0,0,0,0,0,0,0,0,0,11.03048665,0,0,0,0,0,0,0,0,0,0,0,0,0,0,0,0,0,0,0,0,0,0,0,0,0,0,0,0,0,0,0,0,0,0,0,0,0,0,0,0,0,0,0,0,0,0,0,0,0,0,0,0,0,0,0,0,0,71.06156517,0,0,0,0,0,0,0,0,0,0.020008883,0,0,0,0,0,0,0,0,0,0,0,0,0,0,0,0,0,0,0,0,0,0,0,0,0,0,0,0,0,0,0,0,0,92.2,36.74,0.256
# 2680,31921,405201,Aitken B.G.,2007,,0,0,0,17.91795445,0,0,0,0,0,0,0,0,0,0,0,0,0,0,0,0,0,0,0,0,0,0,0,0,0,0,0,0,0,0,0,0,0,0,0,0,0,0,0,0,0,0,0,0,0,0,0,0,0,0,0,0,0,0,0,0,0,0,0,0,0,0,0,0,0,0,0,0,0,0,0,0,0,0,0,10.94047897,0,0,0,0,0,0,0,0,0,0,0,1.480656823,0,0,0,0,0,0,0,0,0,0,0,0,0,0,0,0,0,0,0,0,0,0,0,0,0,0,0,0,0,0,0,0,0,0,0,0,0,0,0,0,0,0,0,0,0,69.66090975,0,0,0,0,0,0,0,0,0,0,0,0,0,0,0,0,0,0,0,0,0,0,0,0,0,0,0,0,0,0,0,0,0,0,0,0,0,0,0,0,0,0,0,94.7,37.89,0.256
# 2681,31921,405206,Aitken B.G.,2007,,0,0,0,17.73069567,0,0,0,0,0,0,0,0,0,0,0,0,0,0,0,0,0,0,0,0,4.44267995,0,0,0,0,0,0,0,0,0,0,0,0,0,0,0,0,0,0,0,0,0,0,0,0,0,0,0,0,0,0,0,0,0,0,0,0,0,0,0,0,0,0,0,0,0,0,0,0,0,0,0,0,0,0,8.865027836,0,0,0,0,0,0,0,0,0,0,0,0,0,0,0,0,0,0,0,0,0,0,0,0,0,0,0,0,0,0,0,0,0,0,0,0,0,0,0,0,0,0,0,0,0,0,0,0,0,0,0,0,0,0,0,0,0,68.96159654,0,0,0,0,0,0,0,0,0,0,0,0,0,0,0,0,0,0,0,0,0,0,0,0,0,0,0,0,0,0,0,0,0,0,0,0,0,0,0,0,0,0,0,93.2,37.12,0.256
# 2682,34770,419184,Gaafar M.S.,2009,,0,0,0,0,0,0,0,0,0,0,0,0,0,78,0,0,0,0,0,0,0,0,0,0,0,0,0,0,0,0,0,0,0,0,0,0,0,0,0,0,0,0,0,0,0,0,0,0,0,0,0,0,0,0,0,0,0,0,0,0,0,0,0,0,0,0,0,0,0,0,0,0,0,0,0,0,0,0,0,0,0,0,0,20,0,0,0,0,0,0,0,0,0,0,0,0,0,0,0,0,0,0,0,0,0,0,0,0,0,0,0,0,0,0,0,0,0,0,0,0,0,0,0,0,0,0,0,0,0,0,0,0,0,0,0,0,0,0,0,0,0,0,0,0,0,0,0,0,0,0,0,0,0,0,0,0,0,0,0,0,0,0,0,0,0,0,0,0,0,2,0,0,0,0,0,0,0,0,0,0,0,56.9,22.65,0.256
# 2683,36334,434225,Sharma G.,2009,,0,0,0,0,0,0,0,0,0,0,0,0,0,70,0,0,0,0,0,30,0,0,0,0,0,0,0,0,0,0,0,0,0,0,0,0,0,0,0,0,0,0,0,0,0,0,0,0,0,0,0,0,0,0,0,0,0,0,0,0,0,0,0,0,0,0,0,0,0,0,0,0,0,0,0,0,0,0,0,0,0,0,0,0,0,0,0,0,0,0,0,0,0,0,0,0,0,0,0,0,0,0,0,0,0,0,0,0,0,0,0,0,0,0,0,0,0,0,0,0,0,0,0,0,0,0,0,0,0,0,0,0,0,0,0,0,0,0,0,0,0,0,0,0,0,0,0,0,0,0,0,0,0,0,0,0,0,0,0,0,0,0,0,0,0,0,0,0,0,0,0,0,0,0,0,0,0,0,0,0,0,164,66,0.256
# 2684,38438,450561,Connelly A.J.,2011,,0,0,0,2.179391463,0,0,0,0,0,0,0,0,0,2.722415828,0,0,7.885813295,0,0,0,0,0,0,0,13.23981889,0,0,0,0,0,0,0,0,0,0,0,0,0,0,0,0,0,0,0,0,0,0,0,0,0,1.371000921,0,0,0,0,0,0,0,0,0,0,0,0,0,0,0,0,0,0,0,0,0.062445592,0,0,0,0,0,0,0,0,0,0,0,13.77942925,0,0,0,0,0,0,0,0.875654988,0,0,0,0,0,0,0,0,6.116114107,0,0,0,0,0,0,0,0,0,0,0,0,0,0,0.027626409,0,0,0,0,0,0,0,0,0,0,0,0,0,0,0,0,0,0,0,0,0,51.6683147,0,0,0,0,0,0,0,0,0,0,0,0,0,0,0,0,0,0,0,0,0,0,0,0,0,0,0,0,0,0,0,0,0,0,0,0,0,0,0,0.040150767,0,0,0.031823791,85.9,34.2,0.256
# 2685,40360,467698,Matori K.A.,2013,,0,0,0,0,0,0,0,0,0,0,0,0,0,0,0,0,0,0,0,0,0,0,0,0,0,0,0,0,0,0,0,0,0,0,0,0,0,0,0,0,0,0,0,0,0,0,0,0,0,0,0,0,0,0,0,0,0,0,0,0,0,0,0,0,0,0,0,0,0,0,0,0,0,0,0,0,0,0,0,0,0,0,0,0,0,0,0,0,0,0,0,0,0,0,0,0,0,0,0,0,0,0,0,0,0,0,0,0,0,0,0,0,0,0,0,50,0,0,0,50,0,0,0,0,0,0,0,0,0,0,0,0,0,0,0,0,0,0,0,0,0,0,0,0,0,0,0,0,0,0,0,0,0,0,0,0,0,0,0,0,0,0,0,0,0,0,0,0,0,0,0,0,0,0,0,0,0,0,0,0,0,37.9,46.4,0.256
# 2686,40605,468543,Jingal R.,2012,,0,0,0,2.72,0,0,0,0,0,0,0,0,0,5.43,0,0,0,0,0,0,0,0,0,0,21.6,0,0,0,0,0,0,0,0,0,0,0,0,0,0,0,0,0,0,0,0,0,0,0,0,0,0,0,0,0,0,0,0,0,0,0,0,0,0,0,0,0,0,0,0,0,0,0,0,0,0,0,0,0,0,0,0,0,0,0,0,0,0,0,0,0,0,21.6,0,0,0,0,0,0,0,0,2.72,0,0,0,0,0,0,0,0,0,0,0,0,0,0,0,0,0,0,0,0,0,0,0,0,0,0,0,0,0,0,0,0,0,0,0,0,45.93,0,0,0,0,0,0,0,0,0,0,0,0,0,0,0,0,0,0,0,0,0,0,0,0,0,0,0,0,0,0,0,0,0,0,0,0,0,0,0,0,0,0,0,97.4,38.77,0.256
# 2687,40864,476662,Striepe S.,2013,,0,0,0,0,0,0,0,0,0,0,0,0,0,0,0,0,0,0,0,0,0,0,0,0,0,0,0,0,0,0,0,0,0,0,0,0,0,0,0,0,0,0,0,0,0,0,0,0,0,0,0,0,0,0,0,0,0,0,0,0,0,0,0,0,0,0,0,0,0,0,0,0,0,0,0,0,0,0,0,0,0,0,0,0,0,0,0,0,0,0,0,50,0,0,0,0,0,0,0,0,0,0,0,0,0,0,0,0,0,0,0,0,0,0,0,50,0,0,0,0,0,0,0,0,0,0,0,0,0,0,0,0,0,0,0,0,0,0,0,0,0,0,0,0,0,0,0,0,0,0,0,0,0,0,0,0,0,0,0,0,0,0,0,0,0,0,0,0,0,0,0,0,0,0,0,0,0,0,0,0,0,55.6,22.13,0.256
# 2688,40951,478493,Mauro J.C.,2013,,0,0,0,12.52875063,0,0,0,0,0,0,0,0,0,17.9882009,0,0,0,0,0,0,0,0,0,0,4.109589205,0,0,0,0,0,0,0,0,0,0,0,0,0,0,0,0,0,0,0,0,0,0,0,0,0,0,0,0,0,0,0,0,0,0,0,0,0,0,0,0,0,0,0,0,0,0,0,0,0,0,0,0,0,0,0,0,0,0,0,0,0,0,0,0,0,0,1.039896052,0,0,0,0,0,0,0,0,0,0,0,0,0,0,0,0,0,0,0,0,0,0,0,0,0,0,0,0,0,0,0,0,0,0,0,0,0,0,0,0,0,0,0,0,0,60.16398301,0,0,0,0.069990003,0,0,0,0,0,4.089591204,0,0,0,0,0,0,0,0,0,0,0,0,0,0,0,0,0,0,0,0,0,0,0,0,0,0,0,0,0,0,0,0,0.009999,65.9,26.24,0.256
# 2689,4562,14654,Osaka A.,1986,,0,0,0,0,0,0,0,0,0,0,0,0,0,0,0,0,0,0,0,0,0,0,0,0,0,0,0,0,0,0,0,0,0,0,0,0,0,0,0,0,0,0,0,0,0,0,0,0,0,0,0,0,0,0,0,0,0,0,0,0,63.17,0,0,0,0,0,0,0,0,0,0,0,0,0,0,0,0,0,0,0,0,0,0,0,0,0,0,0,0,0,0,0,0,0,0,0,0,0,0,0,15.79,0,0,0,0,0,0,0,0,0,0,0,0,0,0,0,0,0,0,0,0,0,0,0,0,0,0,0,0,0,0,0,0,0,0,0,0,21.04,0,0,0,0,0,0,0,0,0,0,0,0,0,0,0,0,0,0,0,0,0,0,0,0,0,0,0,0,0,0,0,0,0,0,0,0,0,0,0,0,0,0,0,70.6,28.11,0.2557808
# 2690,30154,376453,Yoko T.,1989,,0,0,0,0,0,0,0,0,0,0,0,0,0,0,0,0,0,0,0,0,0,0,0,0,0,0,0,0,0,0,0,0,0,0,0,0,0,0,0,0,0,0,0,0,0,0,0,0,0,0,0,0,0,0,0,0,0,0,0,0,0,0,0,0,0,0,0,0,0,0,0,0,0,0,0,0,0,0,0,0,0,0,0,5,0,0,0,25,0,0,0,0,0,0,0,0,0,0,0,0,0,0,0,0,0,0,0,0,0,0,0,0,0,0,0,0,0,0,0,0,0,0,0,0,0,0,0,0,0,0,0,0,0,0,0,0,0,0,0,0,0,0,0,0,0,0,0,0,0,0,0,0,0,70,0,0,0,0,0,0,0,0,0,0,0,0,0,0,0,0,0,0,0,0,0,0,0,0,0,0,0,44.6,17.76,0.2556306
# 2691,3861,12472,Takahashi K.,1983,,0,0,0,0,0,0,0,0,0,0,0,0,0,33.33333333,0,0,0,0,0,0,0,0,0,0,0,0,0,0,0,0,0,0,0,0,0,0,0,0,0,0,0,0,0,0,0,0,0,0,0,0,0,0,0,0,0,0,0,0,0,0,0,0,0,0,0,0,0,0,0,0,0,0,0,0,0,0,0,0,0,0,0,0,0,0,0,0,0,0,0,0,0,0,0,0,0,0,0,0,0,0,33.33333333,0,0,0,0,0,0,0,0,0,0,0,0,0,0,0,0,0,0,0,0,0,0,0,0,0,0,0,0,0,0,0,0,0,0,0,0,33.33333333,0,0,0,0,0,0,0,0,0,0,0,0,0,0,0,0,0,0,0,0,0,0,0,0,0,0,0,0,0,0,0,0,0,0,0,0,0,0,0,0,0,0,0,70.4,28.04,0.2553495
# 2692,12282,125401,El0Adawy A.A.,1996,,0,0,0,0,0,0,0,0,0,0,0,0,0,0,0,0,0,0,0,15.75,0,0,0,0,0,0,0,0,0,0,0,0,0,0,0,0,0,0,0,0,0,0,0,0,0,0,0,0,0,0,0,0,0,0,0,0,0,0,0,0,0,0,0,0,0,0,0,0,0,0,0,0,0,0,0,0,0,0,0,0,0,0,0,0,0,0,0,0,0,0,0,0,0,0,0,0,0,0,0,0,0,0,0,0,0,0,0,0,0,0,0,0,0,0,0,84.25,0,0,0,0,0,0,0,0,0,0,0,0,0,0,0,0,0,0,0,0,0,0,0,0,0,0,0,0,0,0,0,0,0,0,0,0,0,0,0,0,0,0,0,0,0,0,0,0,0,0,0,0,0,0,0,0,0,0,0,0,0,0,0,0,0,49.7,19.8,0.2550506
# 2693,4562,14657,Osaka A.,1986,,0,0,0,0,0,0,0,0,0,0,0,0,0,0,0,0,0,0,0,0,0,0,0,0,0,0,0,0,0,0,0,0,0,0,0,0,0,0,0,0,0,0,0,0,0,0,0,0,0,0,0,0,0,0,0,0,0,0,0,0,59.41406,0,0,0,0,0,0,0,0,0,0,0,0,0,0,0,0,0,0,0,0,0,0,0,0,0,0,0,0,0,0,0,0,0,0,0,0,0,0,0,20.79792,0,0,0,0,0,0,0,0,0,0,0,0,0,0,0,0,0,0,0,0,0,0,0,0,0,0,0,0,0,0,0,0,0,0,0,0,19.78802,0,0,0,0,0,0,0,0,0,0,0,0,0,0,0,0,0,0,0,0,0,0,0,0,0,0,0,0,0,0,0,0,0,0,0,0,0,0,0,0,0,0,0,68.6,27.33,0.2550311
# 2694,256,20586,Livshits V.Ya.,1989,,0,0,0,0,0,0,0,0,0,0,0,0,0,0,0,0,0,0,0,0,0,0,0,0,0,0,0,0,0,0,0,0,0,0,0,0,0,0,0,0,0,0,0,0,0,0,0,0,0,0,0,0,0,0,0,0,0,0,0,0,0,0,0,0,0,0,0,0,0,0,0,0,0,0,0,0,0,0,0,0,0,0,0,15,0,0,0,0,0,0,0,0,0,0,0,0,0,0,0,0,15,0,0,0,0,0,25,0,0,0,0,0,0,0,0,0,0,0,0,0,0,0,0,0,0,0,0,0,0,0,0,0,0,0,0,0,0,32,0,0,0,0,0,0,0,0,0,0,0,10,0,0,0,0,0,0,0,0,0,0,0,0,0,0,0,0,0,0,0,0,0,0,0,0,0,0,0,0,0,0,3,115,46,0.255
# 2695,435,22473,Livshits V.Ya.,1985,,0,0,0,0,0,0,0,0,0,0,0,0,0,0,0,0,0,0,0,0,0,0,0,0,0,0,0,0,0,0,0,0,0,0,0,0,0,0,0,0,0,0,0,0,0,0,0,0,0,0,0,0,0,0,0,0,0,0,0,0,74.2,0,0,0,0,0,0,0,0,0,0,0,0,0,0,0,0,0,0,0,0,0,0,0,0,0,0,0,0,0,0,0,0,0,0,0,0,0,0,0,11.4,0,0,0,0,0,0,0,0,0,0,0,0,0,0,0,0,0,0,0,0,0,0,0,2.6,0,0,0,0,0,0,0,0,0,0,0,0,11.8,0,0,0,0,0,0,0,0,0,0,0,0,0,0,0,0,0,0,0,0,0,0,0,0,0,0,0,0,0,0,0,0,0,0,0,0,0,0,0,0,0,0,0,71.2,28.4,0.255
# 2696,435,22476,Livshits V.Ya.,1985,,0,0,0,0,0,0,0,0,0,0,0,0,0,0,0,0,0,0,0,0,0,0,0,0,0,0,0,0,0,0,0,0,0,0,0,0,0,0,0,0,0,0,0,0,0,0,0,0,0,0,0,0,0,0,0,0,0,0,0,0,67.8,0,0,0,0,0,0,0,0,0,0,0,0,0,0,0,0,0,0,0,0,0,0,0,0,0,0,0,0,0,0,0,0,0,0,0,0,0,0,0,10.4,0,0,0,0,0,0,0,0,0,0,0,0,0,0,0,0,0,0,0,0,0,0,0,11,0,0,0,0,0,0,0,0,0,0,0,0,10.8,0,0,0,0,0,0,0,0,0,0,0,0,0,0,0,0,0,0,0,0,0,0,0,0,0,0,0,0,0,0,0,0,0,0,0,0,0,0,0,0,0,0,0,61.7,24.7,0.255
# 2697,1576,9759,Bokin P.Ya.,1970,,0,0,0,0,0,0,0,0,0,0,0,0,0,0,0,0,0,0,0,0,0,0,0,0,0,0,0,0,0,0,0,0,0,0,0,0,0,0,0,0,0,0,0,0,0,0,0,0,0,0,0,0,0,0,0,0,0,0,0,0,0,0,0,0,0,0,0,0,0,0,0,0,0,0,0,0,0,0,0,0,0,0,0,0,0,0,0,0,0,0,0,0,0,0,0,0,0,0,0,0,30,0,0,0,0,0,0,0,0,0,0,0,0,0,0,0,0,0,0,0,0,0,0,0,0,0,0,0,0,0,0,0,0,0,0,0,0,70,0,0,0,0,0,0,0,0,0,0,0,0,0,0,0,0,0,0,0,0,0,0,0,0,0,0,0,0,0,0,0,0,0,0,0,0,0,0,0,0,0,0,0,56.8,22.55,0.255
# 2698,1576,9760,Bokin P.Ya.,1970,,0,0,0,0,0,0,0,0,0,0,0,0,0,0,0,0,0,0,0,0,0,0,0,0,0,0,0,0,0,0,0,0,0,0,0,0,0,0,0,0,0,0,0,0,0,0,0,0,0,0,0,0,0,0,0,0,0,0,0,0,0,0,0,0,0,0,0,0,0,0,0,0,0,0,0,0,0,0,0,0,0,0,0,0,0,0,0,0,0,0,0,0,0,0,0,0,0,0,0,0,33.3,0,0,0,0,0,0,0,0,0,0,0,0,0,0,0,0,0,0,0,0,0,0,0,0,0,0,0,0,0,0,0,0,0,0,0,0,66.7,0,0,0,0,0,0,0,0,0,0,0,0,0,0,0,0,0,0,0,0,0,0,0,0,0,0,0,0,0,0,0,0,0,0,0,0,0,0,0,0,0,0,0,58.7,23.51,0.255
# 2699,1965,110877,Kisin B.I.,1959,BK4,0,0,0,0,0,0,0,0.178699964,0,0,0,0,0,3.280156344,0,0,6.972077606,0,0,0,0,0,0,0,0,0,0,0,0,0,0,0,0,0,0,0,0,0,0,0,0,0,0,0,0,0,0,0,0,0,0,0,0,0,0,0,0,0,0,0,0,0,0,0,0,0,0,0,0,0,0,7.573315485,0,0,0,0,0,0,0,0,0,0,0,0,0,0,0,0,0,0,0,0,0,0,0,0,0,0,0,0,3.433600313,0,0,0,0,0,0,0,0,0,0,0,0,0,0,0,0,0,0,0,0,0,0,0,0,0,0,0,0,0,0,0,0,0,0,0,0,74.29693514,0,0,0,0,0,0,0,0,0,0,0,0,0,0,0,0,0,0,0,0,0,0,0,0,0,0,0,0,0,0,0,0,0,0,0,0,0,0,0,4.265215147,0,0,0,70.3,28,0.255
# 2700,2314,31321,Tennison D.G.,1981,,0,0,0,0,0,0,0,0,0,0,0,0,0,0,0,0,0,0,0,0,0,0,0,0,0,0,0,0,0,0,0,0,0,0,0,0,0,0,0,0,0,0,0,0,0,0,0,0,0,0,0,0,0,0,0,0,0,0,0,0,0,0,0,0,0,0,0,0,0,0,0,15,0,0,0,0,0,0,0,0,0,0,0,0,0,0,0,0,0,0,0,0,0,0,0,0,0,0,0,0,10,0,0,0,0,0,0,0,0,0,0,0,0,0,0,0,0,0,0,0,0,0,0,0,0,0,0,0,0,0,0,0,0,0,0,0,0,75,0,0,0,0,0,0,0,0,0,0,0,0,0,0,0,0,0,0,0,0,0,0,0,0,0,0,0,0,0,0,0,0,0,0,0,0,0,0,0,0,0,0,0,55.5,22.1,0.255
# 2701,3270,18509,Nemilov S.V.,1973,,0,0,0,0,0,0,0,0,0,0,0,0,0,0,0,0,0,0,0,0,0,0,0,0,0,0,0,0,0,0,0,0,0,0,0,0,0,0,0,0,0,0,0,0,0,0,0,0,0,0,0,0,0,0,0,0,0,0,0,0,0,0,0,0,0,0,0,0,0,0,0,0,0,0,0,0,0,0,0,0,0,0,0,0,0,0,0,0,0,0,0,0,0,0,0,0,0,0,0,0,0,0,0,0,0,0,0,0,0,0,0,0,0,0,0,0,0,0,0,47,0,0,0,0,0,0,0,0,0,0,0,0,0,0,0,0,0,53,0,0,0,0,0,0,0,0,0,0,0,0,0,0,0,0,0,0,0,0,0,0,0,0,0,0,0,0,0,0,0,0,0,0,0,0,0,0,0,0,0,0,0,52.1,20.79,0.255
# 2702,3833,12212,Ashizuka M.,1984,,0,0,0,0,0,0,0,0,0,0,0,0,0,0,0,0,0,0,0,0,0,0,0,0,0,0,0,0,0,0,0,0,0,0,0,0,0,0,0,0,0,0,0,0,0,0,0,0,0,0,0,0,0,0,0,0,0,0,0,0,0,0,0,0,0,0,0,0,0,0,0,0,0,0,0,0,0,0,0,0,0,0,0,0,0,0,0,0,0,0,0,50,0,0,0,0,0,0,0,0,0,0,0,0,0,0,0,0,0,0,0,0,0,0,0,40,0,0,0,0,0,0,0,0,0,0,0,0,0,0,0,0,0,0,0,0,0,10,0,0,0,0,0,0,0,0,0,0,0,0,0,0,0,0,0,0,0,0,0,0,0,0,0,0,0,0,0,0,0,0,0,0,0,0,0,0,0,0,0,0,0,67.7,27.01,0.255
# 2703,3863,12540,Manghnani M.H.,1972,,0,0,0,0,0,0,0,0,0,0,0,0,0,0,0,0,0,0,0,0,0,0,0,0,0,0,0,0,0,0,0,0,0,0,0,0,0,0,0,0,0,0,0,0,0,0,0,0,0,0,0,0,0,0,0,0,0,0,0,0,0,0,0,0,0,0,0,0,0,0,0,0,0,0,0,0,0,0,0,0,0,0,0,0,0,0,0,0,0,0,0,0,0,0,0,0,0,0,0,0,25,0,0,0,0,0,0,0,0,0,0,0,0,0,0,0,0,0,0,0,0,0,0,0,0,0,0,0,0,0,0,0,0,0,0,0,0,55,0,0,0,0,0,0,0,0,0,0,0,0,0,0,0,0,0,0,0,20,0,0,0,0,0,0,0,0,0,0,0,0,0,0,0,0,0,0,0,0,0,0,0,77.9,31.09,0.255
# 2704,4550,14125,Higazy A.A.,1987,,0,0,0,0,0,0,0,0,0,0,0,0,0,0,0,0,0,0,0,0,0,0,0,0,19.85309115,0,0,0,0,0,0,0,0,0,0,0,0,0,0,0,0,0,0,0,0,0,0,0,0,0,0,0,0,0,0,0,0,0,0,0,0,0,0,0,0,0,0,0,0,0,0,0,0,0,0,0,0,0,0,0,0,0,0,0,0,0,0,0,0,0,0,0,0,0,0,0,0,0,0,0,14.88981086,0,0,0,0,0,0,0,0,0,0,0,0,0,0,0,0,0,0,0,0,0,0,0,0,0,0,0,0,0,0,0,0,0,0,0,0,64.52253374,0,0,0,0,0,0,0,0,0,0,0,0,0,0,0,0,0,0,0,0.734564243,0,0,0,0,0,0,0,0,0,0,0,0,0,0,0,0,0,0,0,0,0,0,0,80.1,31.9,0.255
# 2705,4550,14975,Higazy A.A.,1987,,0,0,0,0,0,0,0,0,0,0,0,0,0,0,0,0,0,0,0,0,0,0,0,0,18.07338,0,0,0,0,0,0,0,0,0,0,0,0,0,0,0,0,0,0,0,0,0,0,0,0,0,0,0,0,0,0,0,0,0,0,0,0,0,0,0,0,0,0,0,0,0,0,0,0,0,0,0,0,0,0,0,0,0,0,0,0,0,0,0,0,0,0,0,0,0,0,0,0,0,0,0,13.55503,0,0,0,0,0,0,0,0,0,0,0,0,0,0,0,0,0,0,0,0,0,0,0,0,0,0,0,0,0,0,0,0,0,0,0,0,58.73848,0,0,0,0,0,0,0,0,0,0,0,0,0,0,0,0,0,0,0,9.63311,0,0,0,0,0,0,0,0,0,0,0,0,0,0,0,0,0,0,0,0,0,0,0,85.1,33.9,0.255
# 2706,6142,90038,Livshits V.Ya.,1986,,0,0,0,15,0,0,0,0,0,0,0,0,0,0,0,0,0,0,0,0,0,0,0,0,0,0,0,0,0,0,0,0,0,0,0,0,0,0,0,0,0,0,0,0,0,0,0,0,0,0,0,0,0,0,0,0,0,0,0,0,55,0,0,0,0,0,0,0,0,0,0,0,0,0,0,0,0,0,0,0,0,0,0,0,0,0,0,0,0,0,0,0,0,0,0,0,0,0,0,0,30,0,0,0,0,0,0,0,0,0,0,0,0,0,0,0,0,0,0,0,0,0,0,0,0,0,0,0,0,0,0,0,0,0,0,0,0,0,0,0,0,0,0,0,0,0,0,0,0,0,0,0,0,0,0,0,0,0,0,0,0,0,0,0,0,0,0,0,0,0,0,0,0,0,0,0,0,0,0,0,0,61.6,24.4,0.255
# 2707,6926,52757,Baikova L.G.,1993,,0,0,0,16.6838739,0,0,0,0,0,0,0,0,0,0,0,0,0,0,0,0,0,0,0,0,0,0,0,0,0,0,0,0,0,0,0,0,0,0,0,0,0,0,0,0,0,0,0,0,0,0,0,0,0,0,0,0,0,0,0,0,0,0,0,0,0,0,0,0,0,0,0,0,0,0,0,0,0,0,0,0,0,0,0,0,0,0,0,0,0,0,0,0,0,0,0,0,0,0,0,0,0,0,0,0,0,0,0,0,0,0,0,0,0,0,0,66.6355723,0,0,0,0,0,0,0,0,16.68055379,0,0,0,0,0,0,0,0,0,0,0,0,0,0,0,0,0,0,0,0,0,0,0,0,0,0,0,0,0,0,0,0,0,0,0,0,0,0,0,0,0,0,0,0,0,0,0,0,0,0,0,0,0,0,0,0,55,21.91,0.255
# 2708,7836,74234,Higazy A.A.,1989,,0,0,0,0,0,0,0,0,0,0,0,0,0,0,0,0,0,0,0,0,0,0,0,0,0,0,0,0,0,0,0,0,0,0,0,0,0,0,0,0,0,0,0,0,0,0,0,0,0,0,0,0,0,0,0,0,0,0,0,0,0,0,0,0,0,0,0,0,0,0,0,0,0,0,0,0,0,0,0,0,0,0,0,0,0,0,0,0,0,0,0,0,0,0,0,0,0,0,0,0,0,0,0,0,0,0,0,0,0,0,0,0,0,0,0,46.5,0,0,0,0,0,0,0,0,0,0,0,0,0,0,0,0,0,0,0,0,0,0,0,0,0,0,0,0,0,0,0,0,0,0,0,0,0,0,0,0,0,0,0,0,0,0,0,0,0,0,0,0,0,0,0,0,0,0,0,0,0,53.5,0,0,0,39.9,15.9,0.255
# 2709,11320,98761,Higazy A.A.,1985,,0,0,0,0,0,0,0,0,0,0,0,0,0,0,0,0,0,0,0,0,0,0,0,0,0,0,0,0,0,0,0,0,0,38.7,0,0,0,0,0,0,0,0,0,0,0,0,0,0,0,0,0,0,0,0,0,0,0,0,0,0,0,0,0,0,0,0,0,0,0,0,0,0,0,0,0,0,0,0,0,0,0,0,0,0,0,0,0,0,0,0,0,0,0,0,0,0,0,0,0,0,0,0,0,0,0,0,0,0,0,0,0,0,0,0,0,61.3,0,0,0,0,0,0,0,0,0,0,0,0,0,0,0,0,0,0,0,0,0,0,0,0,0,0,0,0,0,0,0,0,0,0,0,0,0,0,0,0,0,0,0,0,0,0,0,0,0,0,0,0,0,0,0,0,0,0,0,0,0,0,0,0,0,55.5,22.1,0.255
# 2710,11648,76106,Hanada T.,1973,,0,0,0,0,0,0,0,0,0,0,0,0,0,0,0,0,0,0,0,0,0,0,0,0,0,0,0,0,0,0,0,0,0,0,0,0,0,0,0,0,0,0,0,0,0,0,0,0,0,0,0,0,0,0,0,0,0,0,0,0,75,0,0,0,0,0,0,0,0,0,0,0,0,0,0,0,0,0,0,0,0,0,0,0,0,0,0,0,0,0,0,0,0,0,0,0,0,0,0,0,25,0,0,0,0,0,0,0,0,0,0,0,0,0,0,0,0,0,0,0,0,0,0,0,0,0,0,0,0,0,0,0,0,0,0,0,0,0,0,0,0,0,0,0,0,0,0,0,0,0,0,0,0,0,0,0,0,0,0,0,0,0,0,0,0,0,0,0,0,0,0,0,0,0,0,0,0,0,0,0,0,61.9,24.67,0.255
# 2711,14762,151384,Waxler R.M.,1971,,0,0,0,2.368892052,0,0,0,0,0,0,0,0,0,0,0,0,0,0,0,0,0,0,0,0,9.886932045,0,0,0,0,0,0,0.159499936,0,0,0,0,0,0,0,0,0,0,0,0,0,0,0,0,0,0,0.001890999,0,0,0,0,0,0,0,0,0,0,0,0,0,0,0,0,0,0,0,0,0,0,0,0,0,0,0,0,0,0,0,0,26.63759934,0,0,0,0,0,0,0,0,0,0,0,0,0,0,0,0,0,0,0,0,0,0,0,0,0.554699778,0,0,0,0,0,0,0,0,0,0,0,0,0,0,0,0,0,0,0,0,0,0,0,0,0,0,0,0,60.39048584,0,0,0,0,0,0,0,0,0,0,0,0,0,0,0,0,0,0,0,0,0,0,0,0,0,0,0,0,0,0,0,0,0,0,0,0,0,0,0,0,0,0,0,90.8,36.2,0.255
# 2712,16484,158973,Philip J.,2000,,0,0,0,0,0,0,0,0,0,0,0,0,0,0,0,0,0,0,0,80,0,0,0,0,0,0,0,0,0,0,0,0,0,0,0,0,0,0,0,0,20,0,0,0,0,0,0,0,0,0,0,0,0,0,0,0,0,0,0,0,0,0,0,0,0,0,0,0,0,0,0,0,0,0,0,0,0,0,0,0,0,0,0,0,0,0,0,0,0,0,0,0,0,0,0,0,0,0,0,0,0,0,0,0,0,0,0,0,0,0,0,0,0,0,0,0,0,0,0,0,0,0,0,0,0,0,0,0,0,0,0,0,0,0,0,0,0,0,0,0,0,0,0,0,0,0,0,0,0,0,0,0,0,0,0,0,0,0,0,0,0,0,0,0,0,0,0,0,0,0,0,0,0,0,0,0,0,0,0,0,0,70.7,28.16,0.255
# 2713,23837,178483,Rajendran V.,2001,,0,0,0,0,0,0,0,0,0,0,0,0,0,0,0,0,7.054676577,0,0,56.44694661,0,0,0,0,0,0,0,0,0,0,0,0,0,0,0,0,0,0,0,0,0,0,0,0,0,0,0,0,0,0,0,0,0,0,0,0,0,0,0,0,0,0,0,0,0,0,0,0,0,0,0,0,0,0,0,0,0,0,0,0,0,0,0,0,0,0,0,0,0,0,0,0,0,0,0,0,0,0,0,0,0,0,0,0,0,0,0,0,0,0,0,0,0,0,0,0,0,0,0,29.46015823,0,0,0,0,0,0,0,0,0,0,0,0,0,0,0,0,0,0,0,0,0,0,0,0,0,0,0,0,0,0,0,0,0,0,0,0,0,7.038218578,0,0,0,0,0,0,0,0,0,0,0,0,0,0,0,0,0,0,0,0,0,0,0,76.6,30.5,0.255
# 2714,26288,354459,Rajendran V.,2003,,0,0,0,0,0,0,0,0,0,0,0,0,0,0,0,0,0,0,0,0,0,0,0,0,0,0,0,0,0,0,0,0,0,0,0,0,0,0,0,0,0,0,0,0,0,0,0,0,0,0,0,0,0,0,0,0,0,0,0,0,0,0,0,0,0,0,0,0,0,0,0,0,0,0,0,0,0,0,0,0,0,0,0,0,0,0,0,0,0,0,0,0,0,0,0,0,0,0,0,0,0,0,0,0,0,0,0,0,0,0,0,0,0,0,0,0,0,0,0,0,0,0,0,0,0,0,0,0,0,0,0,0,0,0,0,0,0,0,0,0,0,0,0,0,0,0,0,0,0,0,0,0,0,53.2611451,0,0,0,0,0,0,0,0,0,0,0,0,0,46.7388549,0,0,0,0,0,0,0,0,0,0,0,0,0,,,0.255
# 2715,29926,375536,Yoshida S.,2004,,0,0,0,0,0,0,0,0,0,0,0,0,0,0,0,0,0,0,0,0,0,0,0,0,0,0,0,0,0,0,0,0,0,0,0,0,0,0,0,0,0,0,0,0,0,0,0,0,0,0,0,0,0,0,0,0,0,0,0,0,0,0,0,0,0,0,0,0,0,0,0,0,0,0,0,0,0,0,0,0,0,0,0,0,0,0,0,0,0,0,0,0,0,0,0,0,0,0,0,0,0,0,0,0,0,0,0,0,0,0,0,0,0,0,0,0,0,0,0,0,0,0,0,0,0,0,0,0,0,0,0,0,0,0,0,0,0,0,0,0,0,0,0,0,0,0,0,0,0,0,0,0,0,65,0,0,0,0,0,0,0,0,0,0,0,0,0,0,0,0,0,0,0,0,0,0,0,35,0,0,0,50.7,20.2,0.255
