Repository: jacobergzhou/Poisson-Ratio

File: Poisson_data_no_metal_07192019.csv (part 29 of 57)
,Code,Glass #,Author,Year,Trademark,Ag2O,AgI,Al,Al2O3,AlF3,AlN,As,As2O3,As2O5,As2S3,As2Se3,AsSe,B,B2O3,BaCl2,BaF2,BaO,BeF2,BeO,Bi2O3,BiCl3,Br,Ca,CaF2,CaO,Cd,CdCl2,CdF2,CdO,Ce2O3,CeF3,CeO2,Cl,Co3O4,CoO,Cr2O3,Cs2O,CsCl,CsF,Cu2O,CuO,Dy2O3,Er,Er2O3,ErF3,Eu,Eu2O3,EuF3,F,Fe,Fe2O3,FeO,Ga,Ga2O3,Ga2S3,Ga2Se3,GaF3,Gd2O3,GdF3,Ge,GeO2,GeS2,GeSe2,H2O,HfF4,HfO2,Hg,Ho2O3,I,InF3,K,K2O,K2S,K2SO4,KBr,KCl,KF,KHF2,La,La2O3,La2S3,LaF3,Li,Li2O,Li2S,Li2SO4,LiBr,LiCl,LiF,LiI,MgF2,MgO,Mn2O3,MnF2,MnO,MnO2,MoO2,MoO3,N,Na,Na2O,Na2S,Na2SO4,NaCl,NaF,NaPO3,Nb2O5,Nd,Nd2O3,NdF3,NH4NO3,NiO,O,OH,P,P2O5,Pb,PbCl2,PbF2,PbO,PdO,Pr2O3,Pr6O11,PrF3,Rb2O,RbF,Rh2O3,RuO2,S,Sb,Sb2O3,Sb2S3,Sc2O3,Se,Si,Si3N4,SiC,SiO2,Sm2O3,Sn,SnO,SnO2,SO2,SO3,Sr,SrCl2,SrF2,SrO,Ta2O3,Ta2O5,Tb2O3,TbF3,Te,TeO2,Th,ThF4,ThO2,TiO2,Tl,Tl2O,Tl2Se,TlSe,Tm2O3,U,U3O8,UO2,V,V2O5,VO6,WO3,Y,Y2O3,Yb2O3,YbF3,YF3,ZnCl2,ZnF2,ZnO,ZnSO4,ZrF4,ZrO2,Young's modulus E (GPa),Shear modulus G (GPa),Poisson's ratio v,Calculated Poisson,Percent Error
# 4441,4206,50465,Molot V.A.,1992,nan,0,0,0,8.7,0,0,0,0,0,0,0,0,0,0,0,0,0,0,0,0,0,0,0,0,0,0,0,0,0,0,0,0,0,0,0,0,0,0,0,0,0,0,0,0,0,0,0,0,0,0,0,0,0,0,0,0,0,0,0,0,0,0,0,0,0,0,0,0,0,0,0,0,0,0,0,0,0,0,0,0,0,0,0,14.9,0,0,0,0,0,0,0,0,0,0,0,0,0,0,0,0,18.5,0,0,0,0,0,0,0,0,0,0,0,0,0,0,0,0,0,0,0,0,0,0,0,0,0,0,0,0,0,0,0,0,0,0,0,0,57.9,0,0,0,0,0,0,0,0,0,0,0,0,0,0,0,0,0,0,0,0,0,0,0,0,0,0,0,0,0,0,0,0,0,0,0,0,0,0,0,0,0,0,0,77.8,31.9,0.219,0.219435737,0.198966519
# 1642,11320,98777,Higazy A.A.,1985,nan,0,0,0,0,0,0,0,0,0,0,0,0,0,0,0,0,0,0,0,0,0,0,0,0,0,0,0,0,0,0,0,0,0,55.36,0,0,0,0,0,0,0,0,0,0,0,0,0,0,0,0,0,0,0,0,0,0,0,0,0,0,0,0,0,0,0,0,0,0,0,0,0,0,0,0,0,0,0,0,0,0,0,0,0,0,0,0,0,0,0,0,0,0,0,0,0,0,0,0,0,0,0,0,0,0,0,0,0,0,0,0,0,0,0,0,0,44.64,0,0,0,0,0,0,0,0,0,0,0,0,0,0,0,0,0,0,0,0,0,0,0,0,0,0,0,0,0,0,0,0,0,0,0,0,0,0,0,0,0,0,0,0,0,0,0,0,0,0,0,0,0,0,0,0,0,0,0,0,0,0,0,0,0,62.6,24.5,0.277,0.27755102,0.198924335
# 4020,7079,121839,Butler B.P.,1996,nan,0,0,0,10.3823372,0,0,0,0,0,0,0,0,0,0,0,0,0.774032664,0,0,0,0,0,0,0,9.959313865,0,0,0,0,0,0,0,0,0,0,0,0,0,0,0,0,0,0,0,0,0,0,0,8.585047294,0,1.478008142,0,0,0,0,0,0,0,0,0,0,0,0,0,0,0,0,0,0,0,0,2.459206548,0,0,0,0,0,0,0,0,0,0,0,0,0,0,0,0,0,0,0,1.684868282,0,0,0,0,0,0,0,0,7.229281825,0,0,0,0,0,0,0,0,0,0,0,0,0,0,0,0,0,0,0.039807929,0,0,0,0,0,0,0,0,0,0,0,0,0,0,0,0,0,57.40809626,0,0,0,0,0,0,0,0,0,0,0,0,0,0,0,0,0,0,0,0,0,0,0,0,0,0,0,0,0,0,0,0,0,0,0,0,0,0,0,0,0,0,0,74.8,30.42,0.229,0.229454306,0.198387064
# 4490,29141,382253,Abd El0Moneim A,2005,nan,0,0,0,19.66133744,0,0,0,0,0,0,0,0,0,38.57008499,0,0,0,0,0,0,0,0,0,0,35.84195534,0,0,0,0,0,0,0,0,0,0,0,0,0,0,0,0,0,0,0,0,0,0,0,0,0,0,0,0,0,0,0,0,0,0,0,0,0,0,0,0,0,0,0,0,0,0,0,0,0,0,0,0,0,0,0,0,0,0,0,0,0,0,0,0,0,0,0,0,0,0,0,0,0,0,0,0,0,0,0,0,0,0,0,0,0,0,0,0,0,0,0,0,0,0,0,0,0,0,0,0,0,0,0,0,0,0,0,0,0,0,0,0,0,0,0,0,0,0,0,0,0,0,0,0,0,0,0,0,0,0,0,0,5.92662223,0,0,0,0,0,0,0,0,0,0,0,0,0,0,0,0,0,0,0,0,0,0,0,90.1,37,0.218,0.217567568,0.198363501
# 4147,27722,359732,Schrimpf C.,1984,nan,0,0,0,0,0,0,0,0,0,0,0,0,0,0,0,0,0,0,0,0,0,0,0,0,10.25111412,0,0,0,0,0,0,0,0,0,0,0,0,0,0,0,0,0,0,0,0,0,0,0,0,0,0,0,0,0,0,0,0,0,0,0,0,0,0,0,0,0,0,0,0,0,0,0,0,0,0,0,0,0,0,0,0,0,0,0,0,0,0,0,0,0,0,0,0,0,0,0,0,0,0,0,16.40178259,0,0,0,0,0,0,0,0,0,0,0,0,0,0,0,0,0,0,0,0,0,0,0,0,0,0,0,0,0,0,0,0,0,0,1.250995622,0,72.09610766,0,0,0,0,0,0,0,0,0,0,0,0,0,0,0,0,0,0,0,0,0,0,0,0,0,0,0,0,0,0,0,0,0,0,0,0,0,0,0,0,0,0,0,77.7,31.7,0.226,0.22555205,0.198207755
# 567,7512,56762,Inoue H.,1991,nan,0,0,0,0,3,0,0,0,0,0,0,0,0,0,0,20,0,0,0,0,0,0,0,0,0,0,0,0,0,0,0,0,0,0,0,0,0,0,0,0,0,0,0,0,0,0,0,0,0,0,0,0,0,0,0,0,0,0,0,0,0,0,0,0,0,0,0,0,0,0,0,0,0,0,0,0,0,0,0,0,0,4,0,0,0,0,0,0,0,0,0,0,0,0,0,0,0,0,0,0,0,0,0,0,20,0,0,0,0,0,0,0,0,0,0,0,0,0,0,0,0,0,0,0,0,0,0,0,0,0,0,0,0,0,0,0,0,0,0,0,0,0,0,0,0,0,0,0,0,0,0,0,0,0,0,0,0,0,0,0,0,0,0,0,0,0,0,0,0,0,0,0,0,0,0,0,0,0,0,53,0,53.7,20.6,0.304,0.303398058,0.198007154
# 3571,210,20041,Livshits V.Ya.,1994,nan,0,0,0,0,0,0,0,0,0,0,0,0,0,0,0,0,0,0,0,0,0,0,0,0,0,0,0,0,0,0,0,0,0,0,0,0,0,0,0,0,0,0,0,0,0,0,0,0,0,0,0,0,0,0,0,0,0,0,0,0,9.5,0,0,0,0,0,0,0,0,0,0,1.9,0,0,0,0,0,0,0,0,0,0,0,0,0,0,0,0,0,0,0,0,0,0,0,0,0,0,0,0,23.7,0,0,0,0,0,0,0,0,0,0,0,0,0,0,0,0,0,0,0,0,0,0,0,0,0,0,0,0,0,0,0,0,0,0,0,0,47.3,0,0,0,0,0,0,0,0,0,0,0,10,0,0,0,0,0,0,0,0,0,0,0,0,0,0,0,0,0,0,0,0,0,0,0,0,0,0,0,0,0,0,7.6,94.1,38.05,0.237,0.23653088,0.197940751
# 2036,30900,391616,Schilling F.R.,2001,nan,0,0,0,19.05528962,0,0,0,0,0,0,0,0,0,0,0,0,0,0,0,0,0,0,0,0,25.91110948,0,0,0,0,0,0,0,0,0,0,0,0,0,0,0,0,0,0,0,0,0,0,0,0,0,0,0,0,0,0,0,0,0,0,0,0,0,0,0,0,0,0,0,0,0,0,0,0,0,0,0,0,0,0,0,0,0,0,0,0,0,0,0,0,0,0,6.225401875,0,0,0,0,0,0,0,0,0,0,0,0,0,0,0,0,0,0,0,0,0,0,0,0,0,0,0,0,0,0,0,0,0,0,0,0,0,0,0,0,0,0,0,0,0,48.80819902,0,0,0,0,0,0,0,0,0,0,0,0,0,0,0,0,0,0,0,0,0,0,0,0,0,0,0,0,0,0,0,0,0,0,0,0,0,0,0,0,0,0,0,97.5,38.4,0.269,0.26953125,0.197490706
# 1825,5294,70424,Shaw R.R.,1969,nan,0,0,0,0,0,0,0,0,0,0,0,0,0,87.29755873,0,0,0,0,0,0,0,0,0,0,0,0,0,0,0,0,0,0,0,0,0,0,0,0,0,0,0,0,0,0,0,0,0,0,0,0,0,0,0,0,0,0,0,0,0,0,0,0,0,0,0,0,0,0,0,0,0,0,0,0,0,0,0,0,0,0,0,0,0,0,0,0,0,0,0,0,0,0,0,0,0,0,0,0,0,0,0,0,0,0,0,0,0,0,0,0,0,0,0,0,0,0,0,0,0,12.70244127,0,0,0,0,0,0,0,0,0,0,0,0,0,0,0,0,0,0,0,0,0,0,0,0,0,0,0,0,0,0,0,0,0,0,0,0,0,0,0,0,0,0,0,0,0,0,0,0,0,0,0,0,0,0,0,0,0,0,0,0,0,31.1,12.23,0.272,0.271463614,0.197200712
# 760,6691,39218,Gurjev N.V.,1983,nan,0,0,0,0,0,0,0,0,0,0,0,0,0,0,0,0,4.978579502,0,0,0,0,0,0,0,0,0,0,0,0,0,0,0,0,0,0,0,0,0,0,0,0,0,0,0,0,0,0,0,0,0,0,0,0,0,0,0,0,0,0,0,0,0,0,0,0,0,0,0,0,0,0,34.9622065,0,0,0,0,0,0,0,0,0,0,0,14.9626085,0,0,0,0,0,0,0,0,0,0,0,0,0,0,0,0,0,0,0,0,0,0,0,0,0,0,0,0,0,0,0,45.09660549,0,0,0,0,0,0,0,0,0,0,0,0,0,0,0,0,0,0,0,0,0,0,0,0,0,0,0,0,0,0,0,0,0,0,0,0,0,0,0,0,0,0,0,0,0,0,0,0,0,0,0,0,0,0,0,0,0,0,0,0,0,0,0,0,0,38,14.62,0.299,0.299589603,0.197191734
# 2582,12263,125267,El0Mallawany R.,1994,nan,0,0,0,0,0,0,0,0,0,0,0,0,0,0,0,0,0,0,0,0,0,0,0,0,0,0,0,0,0,0,0,0,0,0,0,0,0,0,0,0,0,0,0,0,0,0,0,0,0,0,0,0,0,0,0,0,0,0,0,0,0,0,0,0,0,0,0,0,0,0,0,0,0,0,0,0,0,0,0,0,0,0,0,0,0,0,0,0,0,0,0,0,0,0,0,0,0,45,0,0,0,0,0,0,0,0,0,0,0,0,0,0,0,0,0,0,0,0,0,0,0,0,0,0,0,0,0,0,0,0,0,0,0,0,0,0,0,0,0,0,0,0,0,0,0,0,0,0,0,0,0,0,0,55,0,0,0,0,0,0,0,0,0,0,0,0,0,0,0,0,0,0,0,0,0,0,0,0,0,0,0,38.7,15.4,0.257,0.256493506,0.197079185
# 3831,27722,359726,Schrimpf C.,1984,nan,0,0,0,0,0,0,0,0,0,0,0,0,0,0,0,0,0,0,0,0,0,0,0,0,10.09387101,0,0,0,0,0,0,0,0,0,0,0,0,0,0,0,0,0,0,0,0,0,0,0,0,0,0,0,0,0,0,0,0,0,0,0,0,0,0,0,0,0,0,0,0,0,0,0,0,0,0,0,0,0,0,0,0,0,0,0,0,0,0,0,0,0,0,0,0,0,0,0,0,0,0,0,16.15020162,0,0,0,0,0,0,0,0,0,0,0,0,0,0,0,0,0,0,0,0,0,0,0,0,0,0,0,0,0,0,0,0,0,0,0.474400047,0,73.28152733,0,0,0,0,0,0,0,0,0,0,0,0,0,0,0,0,0,0,0,0,0,0,0,0,0,0,0,0,0,0,0,0,0,0,0,0,0,0,0,0,0,0,0,73.4,29.8,0.232,0.231543624,0.196713724
# 595,6099,17439,Nemilov S.V.,1976,nan,0,0,0,0,0,0,0,0,0,0,0,0,0,25,0,0,0,0,0,0,0,0,0,0,0,0,0,0,0,0,0,0,0,0,0,0,0,0,0,0,0,0,0,0,0,0,0,0,0,0,0,0,0,0,0,0,0,0,0,0,55,0,0,0,0,0,0,0,0,0,0,0,0,0,0,0,0,0,0,20,0,0,0,0,0,0,0,0,0,0,0,0,0,0,0,0,0,0,0,0,0,0,0,0,0,0,0,0,0,0,0,0,0,0,0,0,0,0,0,0,0,0,0,0,0,0,0,0,0,0,0,0,0,0,0,0,0,0,0,0,0,0,0,0,0,0,0,0,0,0,0,0,0,0,0,0,0,0,0,0,0,0,0,0,0,0,0,0,0,0,0,0,0,0,0,0,0,0,0,0,0,98.1,37.69,0.302,0.301406209,0.196619688
# 4070,7832,74207,Patel N.D.,1983,nan,0,0,0,0,0,0,0,0,0,0,0,0,0,0,0,0,0,0,0,0,0,0,0,0,0,0,0,0,0,0,0,0,0,0,0,0,0,0,0,0,0,0,0,0,0,0,0,0,0,0,0,0,0,0,0,0,0,0,0,0,0,0,0,0,0,0,0,0,0,0,0,0,0,0,0,0,0,0,0,0,0,0,0,0,0,0,0,0,0,0,0,0,0,0,0,0,0,65.2,0,0,0,0,0,0,0,0,0,0,0,0,0,0,0,0,0,34.8,0,0,0,0,0,0,0,0,0,0,0,0,0,0,0,0,0,0,0,0,0,0,0,0,0,0,0,0,0,0,0,0,0,0,0,0,0,0,0,0,0,0,0,0,0,0,0,0,0,0,0,0,0,0,0,0,0,0,0,0,0,0,0,0,0,57,23.2,0.228,0.228448276,0.19661222
# 4174,269,20681,Livshits V.Ya.,1991,nan,0,0,0,0,0,0,0,0,0,0,0,0,0,0,0,0,0,0,0,0,0,0,0,0,0,0,0,0,0,0,0,0,0,0,0,0,0,0,0,0,0,0,0,0,0,0,0,0,0,0,0,0,0,0,0,0,0,0,0,0,0,0,0,0,0,12.6,0,0,0,0,0,0,0,0,0,0,0,0,0,0,0,0,0,11.3,0,0,0,0,0,0,0,0,0,0,0,0,0,0,0,0,11.3,0,0,0,0,0,0,0,0,0,0,0,0,0,0,0,0,0,0,0,0,0,0,0,0,0,0,0,0,0,0,0,0,0,0,0,0,64.8,0,0,0,0,0,0,0,0,0,0,0,0,0,0,0,0,0,0,0,0,0,0,0,0,0,0,0,0,0,0,0,0,0,0,0,0,0,0,0,0,0,0,0,97.3,39.7,0.225,0.225440806,0.195913798
# 127,26385,307534,Afifi H.,2003,nan,0,0,0,0,0,0,0,0,0,0,0,0,0,0,0,0,0,0,0,0,0,0,0,0,0,0,0,0,0,0,0,0,0,0,0,0,0,0,0,0,0,0,0,0,0,0,0,0,0,0,0,0,0,0,0,0,0,0,0,0,0,0,0,0,0,0,0,0,0,0,0,0,0,0,0,0,0,0,0,0,0,0,0,0,0,0,0,0,0,0,0,0,0,0,0,0,0,0,0,0,0,0,0,0,0,0,0,0,0,0,0,0,0,0,0,0,0,0,0,20,0,0,0,0,0,0,0,0,0,0,0,0,0,0,0,0,0,0,0,0,0,0,0,0,0,0,0,0,0,0,0,0,0,60,0,0,0,0,0,0,0,0,0,0,0,0,0,0,0,20,0,0,0,0,0,0,0,0,0,0,0,49.2,18.34,0.342,0.341330425,0.195782076
# 3508,39858,471005,Ellison A.J.,2012,nan,0,0,0,12.10878891,0,0,0,0,0,0,0,0,0,4.629537583,0,0,1.239875888,0,0,0,0,0,0,0,5.369462517,0,0,0,0,0,0,0,0,0,0,0,0,0,0,0,0,0,0,0,0,0,0,0,0,0,0.029999997,0,0,0,0,0,0,0,0,0,0,0,0,0,0,0,0,0,0,0,0,0,0,0,0,0,0,0,0,0,0,0,0,0,0,0,0,0,0,0,0,4.859513563,0,0,0,0,0,0,0,0,0,0,0,0,0,0,0,0,0,0,0,0,0,0,0,0,0,0,0,0,0,0,0,0,0,0,0,0,0,0,0,0,0,0,0,0,0,68.55314383,0,0,0,0.089989992,0,0,0,0,0,3.10968872,0,0,0,0,0,0,0,0,0,0,0,0,0,0,0,0,0,0,0,0,0,0,0,0,0,0,0,0,0,0,0,0,0.009998999,81,32.7,0.239,0.23853211,0.195769836
# 3639,16682,145597,Livshits V.Ya.,1995,nan,0,0,0,0,0,0,0,0,0,0,0,0,0,0,0,0,0,0,0,0,0,0,0,0,0,0,0,0,0,0,0,0,0,0,0,0,0,0,0,0,0,0,0,0,0,0,0,0,0,0,0,0,0,0,0,0,0,0,0,0,0,0,0,0,0,0,0,0,0,0,0,0,0,0,0,0,0,0,0,0,0,0,0,0,0,0,0,0,0,0,0,0,0,0,0,0,0,0,0,0,0,0,0,0,0,0,0,0,0,0,0,0,0,0,0,0,0,0,0,0,0,0,0,0,0,0,0,0,0,0,0,0,0,0,0,0,0,0,0,0,0,0,0,0,0,0,0,0,0,0,0,0,0,100,0,0,0,0,0,0,0,0,0,0,0,0,0,0,0,0,0,0,0,0,0,0,0,0,0,0,0,53.4,21.61,0.236,0.235539102,0.195295649
# 4285,30224,390310,Halimah M.K.,2005,nan,0,0,0,0,0,0,0,0,0,0,0,0,0,27,0,0,0,0,0,0,0,0,0,0,0,0,0,0,0,0,0,0,0,0,0,0,0,0,0,0,0,0,0,0,0,0,0,0,0,0,0,0,0,0,0,0,0,0,0,0,0,0,0,0,0,0,0,0,0,0,0,0,0,0,0,0,0,0,0,0,0,0,0,0,0,0,0,0,0,0,0,0,0,0,0,0,0,0,0,0,0,0,0,0,0,0,0,0,0,0,0,0,0,0,0,0,0,0,0,0,0,0,0,0,0,0,0,0,0,0,0,0,0,0,0,0,0,0,0,0,0,0,0,0,0,0,0,0,0,0,0,0,0,73,0,0,0,0,0,0,0,0,0,0,0,0,0,0,0,0,0,0,0,0,0,0,0,0,0,0,0,58,23.74,0.222,0.221566976,0.19505605
# 4019,4602,15074,Oda K.,1989,nan,0,0,0,18.9,0,0,0,0,0,0,0,0,0,0,0,0,0,0,0,0,0,0,0,0,0,0,0,0,0,0,0,0,0,0,0,0,0,0,0,0,0,0,0,0,0,0,0,0,0,0,0,0,0,0,0,0,0,0,0,0,0,0,0,0,0,0,0,0,0,0,0,0,0,0,0,0,0,0,0,0,0,0,0,0,0,0,0,0,0,0,0,0,0,0,0,0,0,0,0,0,0,0,0,0,0,0,0,0,0,0,0,0,0,0,0,0,0,0,0,0,0,0,0,0,0,0,0,0,0,0,0,0,0,0,0,0,0,64.1,0,0,0,0,0,0,0,0,0,0,0,0,0,0,0,0,0,0,0,0,0,0,0,0,0,0,0,0,0,0,0,0,0,17,0,0,0,0,0,0,0,0,0,80.2,32.64,0.229,0.228553922,0.194794075
# 2408,34776,419213,Marzouk S.Y.,2009,nan,0,0,0,0,0,0,0,0,0,0,0,0,0,0,0,0,0,0,0,0,0,0,0,0,0,0,0,0,0,0,0,0,0,0,0,0,0,0,0,0.8,0,0,0,0,0,0,0,0,0,0,0,0,0,0,0,0,0,0,0,0,0,0,0,0,0,0,0,0,0,0,0,0,0,0,0,0,0,0,0,0,0,0,0,0,0,0,0,0,0,0,0,0,0,0,0,0,0,0,0,0,49.6,0,0,0,0,0,0,0,0,0,0,0,0,0,0,49.6,0,0,0,0,0,0,0,0,0,0,0,0,0,0,0,0,0,0,0,0,0,0,0,0,0,0,0,0,0,0,0,0,0,0,0,0,0,0,0,0,0,0,0,0,0,0,0,0,0,0,0,0,0,0,0,0,0,0,0,0,0,0,0,0,0,39.8,15.8,0.26,0.259493671,0.194741967
# 3541,6099,17447,Nemilov S.V.,1976,nan,0,0,0,0,0,0,0,0,0,0,0,0,0,30,0,0,0,0,0,0,0,0,0,0,0,0,0,0,0,0,0,0,0,0,0,0,0,0,0,0,0,0,0,0,0,0,0,0,0,0,0,0,0,0,0,0,0,0,0,0,45,0,0,0,0,0,0,0,0,0,0,0,0,0,0,0,0,0,0,25,0,0,0,0,0,0,0,0,0,0,0,0,0,0,0,0,0,0,0,0,0,0,0,0,0,0,0,0,0,0,0,0,0,0,0,0,0,0,0,0,0,0,0,0,0,0,0,0,0,0,0,0,0,0,0,0,0,0,0,0,0,0,0,0,0,0,0,0,0,0,0,0,0,0,0,0,0,0,0,0,0,0,0,0,0,0,0,0,0,0,0,0,0,0,0,0,0,0,0,0,0,99.3,40.12,0.238,0.237537388,0.194374859
# 3367,6338,72734,Levenberg V.A.,1979,nan,0,0,0,0,0,0,0,0,0,0,0,0,0,0,0,0,0,0,0,0,0,0,0,0,0,0,0,0,0,0,0,0,0,0,0,0,0,0,0,0,0,0,0,0,0,0,0,0,0,0,0,0,0,0,0,0,0,0,0,0,0,0,0,0,0,0,0,0,0,0,0,0,0,0,0,0,0,0,0,0,0,0,0,0,0,0,0,0,0,0,0,0,0,0,0,0,0,0,0,0,0,0,0,0,0,0,0,0,0,0,0,0,0,0,0,75,0,0,0,0,0,0,0,0,0,0,0,0,0,0,0,0,0,0,0,0,0,0,0,0,0,0,0,0,0,0,0,0,0,0,0,0,0,0,0,0,0,0,0,0,0,0,25,0,0,0,0,0,0,0,0,0,0,0,0,0,0,0,0,0,0,61.8,24.91,0.24,0.240465676,0.194031848
# 4814,41245,480750,Bootjomchai Ch.,2014,nan,0,0,0,0,0,0,0,0,0,0,0,0,0,28.84615173,0,0,0,0,0,0,0,0,0,0,0,0,0,0,0,0,0,0,0,0,0,0,0,0,0,0,0,0,0,0,0,0,0,0,0,0,0,0,0,0,0,0,0,0,0,0,0,0,0,0,0,0,0,0,0,0,0,0,0,0,0,0,0,0,0,0,0,0,0,0,0,0,0,0,0,0,0,0,0,0,0,0,0,0,0,0,0,0,0,0,0,0,0,0,0,0,0,0,0,0,0,0,0,0,0,0,0,0,0,0,0,0,0,0,0,0,0,0,0,0,0,0,0,67.30769404,0,0,0,0,0,0,0,0,0,0,0,0,0,0,0,0,0,0,0,3.846154231,0,0,0,0,0,0,0,0,0,0,0,0,0,0,0,0,0,0,0,0,0,0,0,68.1,28.29,0.204,0.203605514,0.193375335
# 1326,28049,359719,Sidkey M.A.,2004,nan,0,0,0,0,0,0,0,0,0,0,0,0,0,0,0,0,0,0,0,0,0,0,0,0,0,0,0,0,0,0,0,0,0,0,0,0,0,0,0,0,0,0,0,0,0,0,0,0,0,0,0,0,0,0,0,0,0,0,0,0,0,0,0,0,0,0,0,0,0,0,0,20,0,0,0,0,0,0,0,0,0,0,0,0,0,0,0,0,0,0,0,0,0,0,0,0,0,0,0,0,0,0,0,0,0,0,0,0,0,0,0,0,0,0,0,0,0,0,0,0,0,0,0,0,0,0,0,0,0,0,0,0,0,0,0,0,0,0,0,0,0,0,0,0,0,0,0,0,0,0,0,0,0,80,0,0,0,0,0,0,0,0,0,0,0,0,0,0,0,0,0,0,0,0,0,0,0,0,0,0,0,32.6,12.71,0.283,0.28245476,0.1926643
# 599,7464,171169,Gurjev N.V.,1988,nan,0,0,0,0,3.150094503,0,0,0,0,0,0,0,0,0,0,14.96044881,0,0,0,0,0,0,0,0,0,0,0,0,0,0,0,0,0,0,0,0,0,0,0,0,0,0,0,0,0,0,0,0,0,0,0,0,0,0,0,0,0,0,0,0,0,0,0,0,0,0,0,0,0,0,0,0,0,0,0,0,0,0,0,0,0,3.937118114,0,0,0,0,0,0,14.17042511,0,0,0,0,0,0,0,0,0,0,0,0,0,0,0,18.90056702,0,0,0,0,0,0,0,0,0,0,0,0,0,0,0,0,0,0,0,0,0,0,0,0,0,0,0,0,0,0,0,0,0,0,0,0,0,0,0,0,0,0,0,0,0,0,0,0,0,0,0,0,0,0,0,0,0,0,0,0,0,0,0,0,0,0,0,0,0,0,0,0,0,0,44.88134644,0,54.5,20.92,0.302,0.302581262,0.192470844
# 3969,33915,414539,Miura T.,2001,nan,0,0,0,0,0,0,0,0,0,0,0,0,0,0,0,0,0,0,0,0,0,0,0,0,0,0,0,0,0,0,0,0,0,0,0,0,0,0,0,0,55,0,0,0,0,0,0,0,0,0,0,0,0,0,0,0,0,0,0,0,0,0,0,0,0,0,0,0,0,0,0,0,0,0,0,0,0,0,0,0,0,0,0,0,0,0,0,0,0,0,0,0,0,0,0,0,0,0,0,0,0,0,0,0,0,0,0,0,0,0,0,0,0,0,0,45,0,0,0,0,0,0,0,0,0,0,0,0,0,0,0,0,0,0,0,0,0,0,0,0,0,0,0,0,0,0,0,0,0,0,0,0,0,0,0,0,0,0,0,0,0,0,0,0,0,0,0,0,0,0,0,0,0,0,0,0,0,0,0,0,0,78.2,31.8,0.23,0.229559748,0.191413727
# 2660,4550,14125,Higazy A.A.,1987,nan,0,0,0,0,0,0,0,0,0,0,0,0,0,0,0,0,0,0,0,0,0,0,0,0,19.85309115,0,0,0,0,0,0,0,0,0,0,0,0,0,0,0,0,0,0,0,0,0,0,0,0,0,0,0,0,0,0,0,0,0,0,0,0,0,0,0,0,0,0,0,0,0,0,0,0,0,0,0,0,0,0,0,0,0,0,0,0,0,0,0,0,0,0,0,0,0,0,0,0,0,0,0,14.88981086,0,0,0,0,0,0,0,0,0,0,0,0,0,0,0,0,0,0,0,0,0,0,0,0,0,0,0,0,0,0,0,0,0,0,0,0,64.52253374,0,0,0,0,0,0,0,0,0,0,0,0,0,0,0,0,0,0,0,0.734564243,0,0,0,0,0,0,0,0,0,0,0,0,0,0,0,0,0,0,0,0,0,0,0,80.1,31.9,0.255,0.255485893,0.190546438
# 3347,257,20593,Livshits V.Ya.,1988,nan,0,0,0,0,0,0,0,0,0,0,0,0,0,0,0,0,4.8,0,0,0,0,0,0,0,0,0,0,0,0,0,0,0,0,0,0,0,0,0,0,0,0,0,0,0,0,0,0,0,0,0,0,0,0,0,0,0,0,0,0,0,0,0,0,0,0,0,0,0,0,0,0,3.8,0,0,0,0,0,0,0,0,0,0,0,0,0,0,0,0,0,0,0,0,0,0,0,0,0,0,0,0,15.2,0,0,0,0,0,0,0,0,0,0,0,0,0,0,0,0,0,0,0,0,0,0,0,0,0,0,0,0,0,0,0,0,0,0,0,0,76.2,0,0,0,0,0,0,0,0,0,0,0,0,0,0,0,0,0,0,0,0,0,0,0,0,0,0,0,0,0,0,0,0,0,0,0,0,0,0,0,0,0,0,0,65.2,26.3,0.24,0.239543726,0.190114068
# 2386,28138,74365,Nemilov S.V.,1990,nan,0,0,0,0,0,0,0,0,0,0,0,0,0,0,0,0,0,0,0,0,0,0,0,0,0,0,0,0,0,0,0,0,0,0,50,0,0,0,0,0,0,0,0,0,0,0,0,0,0,0,0,0,0,0,0,0,0,0,0,0,0,0,0,0,0,0,0,0,0,0,0,0,0,0,0,0,0,0,0,0,0,0,0,0,0,0,0,0,0,0,0,0,0,0,0,0,0,0,0,0,0,0,0,0,0,0,0,0,0,0,0,0,0,0,0,50,0,0,0,0,0,0,0,0,0,0,0,0,0,0,0,0,0,0,0,0,0,0,0,0,0,0,0,0,0,0,0,0,0,0,0,0,0,0,0,0,0,0,0,0,0,0,0,0,0,0,0,0,0,0,0,0,0,0,0,0,0,0,0,0,0,53,21.04,0.26,0.259505703,0.190114068
# 3761,3865,12553,Johnston R.A.,1975,nan,0,0,0,0,0,0,0,0,0,0,0,0,0,0,0,0,0,0,0,0,0,0,0,0,0,0,0,0,0,0,0,0,0,0,0,0,0,0,0,0,0,0,0,0,0,0,0,0,0,0,0,0,0,0,0,0,0,0,0,0,0,0,0,0,0,0,0,0,0,0,0,0,0,0,0,0,0,0,0,0,0,0,0,0,0,0,0,0,0,0,0,0,0,0,0,0,0,0,0,0,21,0,0,0,0,0,0,0,0,0,0,0,0,0,0,0,0,0,0,0,0,0,0,0,0,0,0,0,0,0,0,0,0,0,0,0,0,67,0,0,0,0,0,0,0,0,0,0,0,0,0,0,0,0,0,0,0,12,0,0,0,0,0,0,0,0,0,0,0,0,0,0,0,0,0,0,0,0,0,0,0,74.2,30.1,0.233,0.23255814,0.189639685
# 4094,1966,110899,Kisin B.I.,1959,KF3,0,0,0,0,0,0,0,0.064569991,0,0,0,0,0,0,0,0,0,0,0,0,0,0,0,0,0,0,0,0,0,0,0,0,0,0,0,0,0,0,0,0,0,0,0,0,0,0,0,0,0,0,0,0,0,0,0,0,0,0,0,0,0,0,0,0,0,0,0,0,0,0,0,0,0,0,0,0,0,0,0,0,0,0,0,0,0,0,0,0,0,0,0,0,0,0,0,0,0,0,0,0,18.20161745,0,0,0,0,0,0,0,0,0,0,0,0,0,0,0,0,0,0,3.750061475,0,0,0,0,0,0,0,0,0,0,0,0,0,0,0,0,0,75.19177947,0,0,0,0,0,0,0,0,0,0,0,0,0,0,0,0,0,0,0,0,0,0,0,0,0,0,0,0,0,0,0,0,0,0,0,0,0,0,0,2.791971609,0,0,0,63.9,26.03,0.227,0.227429889,0.189378234
# 4828,40613,476106,Akiba S.,2011,nan,0,0,0,4.9,0,0,0,0,0,0,0,0,0,0,0,0,0,0,0,0,0,0,0,0,0,0,0,0,0,0,0,0,0,0,0,0,0,0,0,0,0,0,0,0,0,0,0,0,0,0,0,0,0,0,0,0,0,0,0,0,0,0,0,0,0,0,0,0,0,0,0,0,0,0,0,0,0,0,0,0,0,0,0,0,0,0,0,0,0,0,0,5.9,0,0,0,0,0,0,0,0,13.7,0,0,0,0,0,0,0,0,0,0,0,0,0,0,0,0,0,0,0,0,0,0,0,0,0,0,0,0,0,0,0,0,0,0,0,0,75.5,0,0,0,0,0,0,0,0,0,0,0,0,0,0,0,0,0,0,0,0,0,0,0,0,0,0,0,0,0,0,0,0,0,0,0,0,0,0,0,0,0,0,0,69.7,28.96,0.203,0.203383978,0.189151675
# 2993,25936,197265,Hayden J.S.,1990,nan,0,0,0,11.84061264,0,0,0,0.12009952,0,0,0,0,0,0,0,0,0,0,0,0,0,0,0,0,0,0,0,0,0,0,0,0,0,0,0,0,0,0,0,0,0,0,0,0,0,0,0,0,0,0,0,0,0,0,0,0,0,0,0,0,0,0,0,0,0,0,0,0,0,0,0,0,0,0,0,0,0,0,0,0.360298559,0,0,0,0,0,0,0,0,0,0,0,0,0,0,0,0,0,0,0,0,24.61205155,0,0,0,0,0,0,0,1.741993032,0,0,0,0,0,0,61.3249447,0,0,0,0,0,0,0,0,0,0,0,0,0,0,0,0,0,0,0,0,0,0,0,0,0,0,0,0,0,0,0,0,0,0,0,0,0,0,0,0,0,0,0,0,0,0,0,0,0,0,0,0,0,0,0,0,0,0,0,0,0,0,0,0,0,59,23.61,0.249,0.249470563,0.188981253
# 4429,1572,9726,Harsell W.B.,1966,nan,0,0,0,0,0,0,0,0,0,0,0,0,0,0,0,0,0,0,0,0,0,0,0,0,0,0,0,0,0,0,0,0,0,0,0,0,0,0,0,0,0,0,0,0,0,0,0,0,0,0,0,0,0,0,0,0,0,0,0,0,0,0,0,0,0,0,0,0,0,0,0,0,0,0,0,0,0,0,0,0,0,0,0,0,0,0,0,0,0,0,0,0,0,0,0,0,0,0,0,0,25.01318,0,0,0,0,0,0,0,0,0,0,0,0,0,0,0,0,0,0,0,0,0,0,0,0,0,0,0,0,0,0,0,0,0,0,0,0,74.98682,0,0,0,0,0,0,0,0,0,0,0,0,0,0,0,0,0,0,0,0,0,0,0,0,0,0,0,0,0,0,0,0,0,0,0,0,0,0,0,0,0,0,0,59.8,24.52,0.219,0.219412724,0.188458588
# 4340,7828,74150,Berezina E.E.,1977,nan,0,0,0,0,0,0,0,0,0,0,0,0,0,0,0,0,0,0,0,0,0,0,0,0,0,0,0,0,0,0,0,0,0,0,0,0,0,0,0,0,0,0,0,0,0,0,0,0,0,0,0,0,0,0,0,0,0,0,0,0,0,0,0,0,0,0,0,0,0,0,0,0,0,0,0,0,0,0,0,0,0,0,0,0,0,0,0,0,0,0,0,49.65244986,0,0,0,0,0,0,0,0,0,0,0,0,0,0,0,0,0.695100278,0,0,0,0,0,0,49.65244986,0,0,0,0,0,0,0,0,0,0,0,0,0,0,0,0,0,0,0,0,0,0,0,0,0,0,0,0,0,0,0,0,0,0,0,0,0,0,0,0,0,0,0,0,0,0,0,0,0,0,0,0,0,0,0,0,0,0,0,0,0,0,0,0,0,49.5,20.28,0.22,0.220414201,0.188273265
# 2794,6239,90958,Ashizuka M.,1984,nan,0,0,0,5,0,0,0,0,0,0,0,0,0,0,0,0,0,0,0,0,0,0,0,0,0,0,0,0,0,0,0,0,0,0,0,0,0,0,0,0,0,0,0,0,0,0,0,0,0,0,0,0,0,0,0,0,0,0,0,0,0,0,0,0,0,0,0,0,0,0,0,0,0,0,0,0,0,0,0,0,0,0,0,0,0,0,0,0,0,0,0,45,0,0,0,0,0,0,0,0,0,0,0,0,0,0,0,0,0,0,0,0,0,0,0,50,0,0,0,0,0,0,0,0,0,0,0,0,0,0,0,0,0,0,0,0,0,0,0,0,0,0,0,0,0,0,0,0,0,0,0,0,0,0,0,0,0,0,0,0,0,0,0,0,0,0,0,0,0,0,0,0,0,0,0,0,0,0,0,0,0,59.1,23.63,0.251,0.250528989,0.187653955
# 5062,41222,480654,Goodman O.,2011,nan,0,0,0,0.599760267,0,0,0,0,0,0,0,0,0,0,0,0,0,0,0,0,0,0,0,0,8.896443473,0,0,0,0,0,0,0,0,0,0,0,0,0,0,0,0,0,0,0,0,0,0,0,0,0,0.039980011,0,0,0,0,0,0,0,0,0,0,0,0,0,0,0,0,0,0,0,0,0.399840211,0,0,0,0,0,0,0,0,0,0,0,0,0,0,0,0,0,0,0,5.697722584,0,0,0,0,0,0,0,0,12.49500347,0,0,0,0,0,0,0,0,0,0,0,0,0,0,0,0,0,0,0,0,0,0,0,0,0,0,0,0,0,0,0,0,0,0,0,0,71.67134992,0,0,0,0,0,0.199900056,0,0,0,0,0,0,0,0,0,0,0,0,0,0,0,0,0,0,0,0,0,0,0,0,0,0,0,0,0,0,0,0,0,0,0,0,0,79.6,33.52,0.187,0.187350835,0.187612472
# 1927,6554,37746,Komarova N.V.,1991,nan,0,0,0,0,0,0,0,0,0,0,0,0,0,0,0,0,0,0,0,0,0,0,0,0,0,0,0,0,0,0,0,0,0,0,0,0,0,0,0,0,0,0,0,0,0,0,0,0,0,0,0,0,0,0,0,0,0,0,0,0,0,0,0,0,0,0,0,0,0,0,0,0,0,0,0,0,0,0,0,0,0,0,0,0,0,0,0,0,0,0,0,0,0,0,0,0,0,0,0,0,0,0,0,0,0,0,0,0,0,0,0,0,0,0,0,70,0,0,0,0,0,0,0,0,0,0,0,0,0,0,0,0,0,0,0,0,0,0,0,0,0,0,0,0,0,0,0,30,0,0,0,0,0,0,0,0,0,0,0,0,0,0,0,0,0,0,0,0,0,0,0,0,0,0,0,0,0,0,0,0,0,40.7,16.03,0.27,0.269494697,0.187149095
# 4357,14312,119661,Novotny V.,1978,Simax,0,0,0,1.272993062,0,0,0,0,0,0,0,0,0,10.74217052,0,0,0.040311142,0,0,0,0,0,0,0,0.551092127,0,0,0,0,0,0,0,0,0,0,0,0,0,0,0,0,0,0,0,0,0,0,0,0,0,0.027090001,0,0,0,0,0,0,0,0,0,0,0,0,0,0,0,0,0,0,0,0,0.19684791,0,0,0,0,0,0,0,0,0,0,0,0,0,0,0,0,0,0,0,0.153352007,0,0,0,0,0,0,0,0,3.590049174,0,0,0,0,0,0,0,0,0,0,0,0,0,0,0,0,0,0,0,0,0,0,0,0,0,0,0,0,0,0,0,0,0,0,0,0,83.42609405,0,0,0,0,0,0,0,0,0,0,0,0,0,0,0,0,0,0,0,0,0,0,0,0,0,0,0,0,0,0,0,0,0,0,0,0,0,0,0,0,0,0,0,62.9,25.77,0.22,0.220411331,0.186968639
# 4794,11477,99146,Comins J.D.,1987,nan,0,0,0,0,0,0,0,0,0,0,0,0,0,0,0,0,0,0,0,0,0,0,0,0,0,0,0,0,0,0,0,0,0,0,0,0,0,0,0,0,0,0,0,0,0,0,0,0,0,0,0,0,0,0,0,0,0,0,0,0,0,0,0,0,0,0,0,0,0,0,0,0,0,0,0,0,0,0,0,0,0,0,0,0,0,0,0,0,0,0,0,0,0,0,0,0,0,36,0,0,0,0,0,0,0,0,0,0,0,0,0,0,0,0,0,64,0,0,0,0,0,0,0,0,0,0,0,0,0,0,0,0,0,0,0,0,0,0,0,0,0,0,0,0,0,0,0,0,0,0,0,0,0,0,0,0,0,0,0,0,0,0,0,0,0,0,0,0,0,0,0,0,0,0,0,0,0,0,0,0,0,41.2,17.09,0.205,0.205383265,0.186958569
# 3130,39402,465111,Hojamberdiev M.,2012,nan,0,0,0,0,0,0,0,0,0,0,0,0,0,0,0,0,0,0,0,0,0,0,0,0,12.0821906,0,0,0,0,0,0,0,0,0,0,0,0,0,0,0,0,0,0,0,0,0,0,0,0,0,0,0,0,0,0,0,0,0,0,0,0,0,0,0,0,0,0,0,0,0,0,0,0,0,0,0,0,0,0,0,0,0,0,0,0,0,0,0,0,0,0,0,0,0,0,0,0,0,0,0,13.66468068,0,0,0,0,0,0,0,0,0,0,0,0,0,0,0,0,0,0,0,0,0,0,0,0,0,0,0,0,0,0,0,0,0,0,0,0,68.59841343,0,0,0,0,0,0,0,0,0,0,0,0,0,0,0,0,0,0,0,5.654715283,0,0,0,0,0,0,0,0,0,0,0,0,0,0,0,0,0,0,0,0,0,0,0,79.2,31.77,0.246,0.246458924,0.186554273
# 2715,36766,438059,Saddeek Y.B.,2010,nan,0,0,0,2.625,0,0,0,0,0,0,0,0,0,50,0,0,0,0,0,0,0,0,0,0,6.125,0,0,0,0,0,0,0,0,0,0,0,0,0,0,0,0,0,0,0,0,0,0,0,0,0,0,0,0,0,0,0,0,0,0,0,0,0,0,0,0,0,0,0,0,0,0,0,0,0,0,0,0,0,0,0,0,0,0,0,0,0,0,0,0,0,0,0,0,0,0,0,0,0,0,0,25,0,0,0,0,0,0,0,0,0,0,0,0,0,0,0,0,0,0,12.5,0,0,0,0,0,0,0,0,0,0,0,0,0,0,0,0,0,3.75,0,0,0,0,0,0,0,0,0,0,0,0,0,0,0,0,0,0,0,0,0,0,0,0,0,0,0,0,0,0,0,0,0,0,0,0,0,0,0,0,0,0,0,63.1,25.15,0.254,0.254473161,0.186283872
# 2057,5879,93256,Keshishyan T.N.,1978,nan,0,0,0,9.1,0,0,0,0,0,0,0,0,0,0,0,0,0,0,0,0,0,0,0,0,0,0,0,0,0,0,0,0,0,0,0,0,0,0,0,0,0,0,0,0,0,0,0,0,0,0,0,0,0,0,0,0,0,0,0,0,0,0,0,0,0,0,0,0,0,0,0,0,0,0,0,0,0,0,0,0,0,0,0,0,0,0,0,0,0,0,0,0,0,0,0,0,0,0,0,0,0,0,0,0,0,0,0,0,0,0,0,0,0,0,0,68.2,0,0,0,22.7,0,0,0,0,0,0,0,0,0,0,0,0,0,0,0,0,0,0,0,0,0,0,0,0,0,0,0,0,0,0,0,0,0,0,0,0,0,0,0,0,0,0,0,0,0,0,0,0,0,0,0,0,0,0,0,0,0,0,0,0,0,60,23.65,0.268,0.268498943,0.18617273
# 4824,1966,110904,Kisin B.I.,1959,BF1,0,0,0,0,0,0,0,0.170899952,0,0,0,0,0,4.239214805,0,0,0,0,0,0,0,0,0,0,0.200973443,0,0,0,0,0,0,0,0,0,0,0,0,0,0,0,0,0,0,0,0,0,0,0,0,0,0,0,0,0,0,0,0,0,0,0,0,0,0,0,0,0,0,0,0,0,0,8.621909569,0,0,0,0,0,0,0,0,0,0,0,0,0,0,0,0,0,0,0,0,0,0,0,0,0,0,0,0,2.818475205,0,0,0,0,0,0,0,0,0,0,0,0,0,0,0,0,0,0,3.891138903,0,0,0,0,0,0,0,0,0,0,0.101499971,0,0,0,0,0,0,79.27218765,0,0,0,0,0,0,0,0,0,0,0,0,0,0,0,0,0,0,0,0,0,0,0,0,0,0,0,0,0,0,0,0,0,0,0,0,0,0,0,0.683700507,0,0,0,68.4,28.42,0.203,0.203377903,0.186159057
# 2869,11648,76105,Hanada T.,1973,nan,0,0,0,0,0,0,0,0,0,0,0,0,0,0,0,0,0,0,0,0,0,0,0,0,0,0,0,0,0,0,0,0,0,0,0,0,0,0,0,0,0,0,0,0,0,0,0,0,0,0,0,0,0,0,0,0,0,0,0,0,80,0,0,0,0,0,0,0,0,0,0,0,0,0,0,0,0,0,0,0,0,0,0,0,0,0,0,0,0,0,0,0,0,0,0,0,0,0,0,0,20,0,0,0,0,0,0,0,0,0,0,0,0,0,0,0,0,0,0,0,0,0,0,0,0,0,0,0,0,0,0,0,0,0,0,0,0,0,0,0,0,0,0,0,0,0,0,0,0,0,0,0,0,0,0,0,0,0,0,0,0,0,0,0,0,0,0,0,0,0,0,0,0,0,0,0,0,0,0,0,0,67.2,26.87,0.25,0.250465203,0.186081131
# 1564,24453,189628,Higazy A.A.,1995,nan,0,0,0,0,0,0,0,0,0,0,0,0,0,0,0,0,0,0,0,0,0,0,0,0,0,0,0,0,0,0,0,0,0,0,0,0,0,0,0,0,0,0,0,0,0,0,0,0,0,0,0,0,0,0,0,0,0,0,0,0,0,0,0,0,0,0,0,0,0,0,0,0,0,0,0,0,0,0,0,0,0,0,0,0,0,0,0,0,0,0,0,0,0,0,0,30,0,0,0,0,0,0,0,0,0,0,0,0,0,0,0,0,0,0,0,70,0,0,0,0,0,0,0,0,0,0,0,0,0,0,0,0,0,0,0,0,0,0,0,0,0,0,0,0,0,0,0,0,0,0,0,0,0,0,0,0,0,0,0,0,0,0,0,0,0,0,0,0,0,0,0,0,0,0,0,0,0,0,0,0,0,40.4,15.8,0.279,0.278481013,0.186016968
# 3242,40951,478490,Mauro J.C.,2013,nan,0,0,0,7.438512372,0,0,0,0,0,0,0,0,0,16.18676081,0,0,0,0,0,0,0,0,0,0,3.979204199,0,0,0,0,0,0,0,0,0,0,0,0,0,0,0,0,0,0,0,0,0,0,0,0,0,0,0,0,0,0,0,0,0,0,0,0,0,0,0,0,0,0,0,0,0,0,0,0,0,0,0,0,0,0,0,0,0,0,0,0,0,0,0,0,0,0,3.909219195,0,0,0,0,0,0,0,0,0,0,0,0,0,0,0,0,0,0,0,0,0,0,0,0,0,0,0,0,0,0,0,0,0,0,0,0,0,0,0,0,0,0,0,0,0,64.41711322,0,0,0,0.069990003,0,0,0,0,0,3.989202199,0,0,0,0,0,0,0,0,0,0,0,0,0,0,0,0,0,0,0,0,0,0,0,0,0,0,0,0,0,0,0,0,0.009998001,66.7,26.84,0.243,0.242548435,0.185829148
# 3358,3508,8586,Aleksandrov V.I,1977,nan,0,0,0,22.30753115,0,0,0,0,0,0,0,0,0,0,0,0,0,0,0,0,0,0,0,0,0,0,0,0,0,0,0,0,0,0,0,0,0,0,0,0,0,0,0,1.982000991,0,0,0,0,0,0,0,0,0,0,0,0,0,0,0,0,0,0,0,0,0,0,0,0,0,0,0,0,0,0,0,0,0,0,0,0,0,0,0,0,0,0,0,0,0,0,0,0,0,0,0,0,0,0,0,0,0,0,0,0,0,0,0,0,0,0,0,0,0,0,0,0,0,0,0,0,0,0,0,0,0,0,0,0,0,0,0,0,0,0,0,0,0,75.71046786,0,0,0,0,0,0,0,0,0,0,0,0,0,0,0,0,0,0,0,0,0,0,0,0,0,0,0,0,0,0,0,0,0,0,0,0,0,0,0,0,0,0,0,89,35.9,0.24,0.239554318,0.185701021
# 3849,268,20677,Karapetyan G.O.,1984,nan,0,0,0,9,0,0,0,0,0,0,0,0,0,0,0,0,0,0,0,0,0,0,0,0,0,0,0,0,0,0,0,0,0,0,0,0,0,0,0,0,0,0,0,0,0,0,0,0,0,0,0,0,0,0,0,0,0,0,0,0,0,0,0,0,0,0,0,0,0,0,0,0,0,0,0,0,0,0,0,0,0,0,0,27,0,0,0,0,0,0,0,0,0,0,0,0,0,0,0,0,3,0,0,0,0,0,0,0,0,0,0,0,0,0,0,0,0,0,0,0,0,0,0,0,0,0,0,0,0,0,0,0,0,0,0,0,0,61,0,0,0,0,0,0,0,0,0,0,0,0,0,0,0,0,0,0,0,0,0,0,0,0,0,0,0,0,0,0,0,0,0,0,0,0,0,0,0,0,0,0,0,86.2,35,0.231,0.231428571,0.185528757
# 4333,4654,4480,Appen A.A.,1959,nan,0,0,0,0,0,0,0,0,0,0,0,0,0,12,0,0,0,0,0,0,0,0,0,0,0,0,0,0,0,0,0,0,0,0,0,0,0,0,0,0,0,0,0,0,0,0,0,0,0,0,0,0,0,0,0,0,0,0,0,0,0,0,0,0,0,0,0,0,0,0,0,16,0,0,0,0,0,0,0,0,0,0,0,0,0,0,0,0,0,0,0,0,0,0,0,0,0,0,0,0,0,0,0,0,0,0,0,0,0,0,0,0,0,0,0,0,0,0,0,0,0,0,0,0,0,0,0,0,0,0,0,0,0,0,0,0,0,72,0,0,0,0,0,0,0,0,0,0,0,0,0,0,0,0,0,0,0,0,0,0,0,0,0,0,0,0,0,0,0,0,0,0,0,0,0,0,0,0,0,0,0,73.2,30.01,0.22,0.219593469,0.184786889
# 3282,24472,189873,Rajendran V.,1995,nan,0,0,0,0,0,0,0,0,0,0,0,0,0,0,0,0,0,0,0,0,0,0,0,0,0,0,0,0,0,0,0,0,0,0,0,0,0,0,0,0,0,0,0,0,0,0,0,0,0,0,0,0,0,0,0,0,0,0,0,0,0,0,0,0,0,0,0,0,0,0,0,0,0,0,0,0,0,0,0,0,0,0,0,36.18938,0,0,0,0,0,0,0,0,0,0,0,0,0,0,0,0,0,0,0,0,0,0,0,0,0,0,0,0,0,0,0,0,0,0,0,0,0,0,0,0,0,0,0,0,0,0,0,0,0,0,0,0,0,63.81062,0,0,0,0,0,0,0,0,0,0,0,0,0,0,0,0,0,0,0,0,0,0,0,0,0,0,0,0,0,0,0,0,0,0,0,0,0,0,0,0,0,0,0,32.9,13.24,0.242,0.24244713,0.184764425
# 2282,213,20062,Polukhin V.N.,1983,nan,0,0,0,0,0,0,0,0,0,0,0,0,0,0,0,0,0,0,0,0,0,0,0,0,0,0,0,0,0,0,0,0,0,0,0,0,0,0,0,0,0,0,0,0,0,0,0,0,0,0,0,0,0,0,0,0,0,0,0,0,74.40476116,0,0,0,0,0,0,0,0,0,0,0,0,0,0,0,0,0,0,0,0,0,0,0,0,0,0,0,0,0,0,0,0,0,0,0,0,0,0,0,10.49107157,0,0,0,0,0,0,0,0,0,0,0,0,0,0,0,0,0,0,0,0,0,0,0,0,0,0,0,0,0,0,0,0,0,0,0,0,10.49107157,0,0,0,0,0,0,0,0,0,4.613095692,0,0,0,0,0,0,0,0,0,0,0,0,0,0,0,0,0,0,0,0,0,0,0,0,0,0,0,0,0,0,0,0,0,77.9,30.9,0.261,0.260517799,0.184751206
# 4926,40603,468531,Sidek H.A.A.,2012,nan,0,0,0,0,14,0,0,0,0,0,0,0,0,0,0,0,0,0,0,0,0,0,0,0,0,0,0,0,0,0,0,0,0,0,0,0,0,0,0,0,0,0,0,0,0,0,0,0,0,0,0,0,0,0,0,0,0,0,0,0,0,0,0,0,0,0,0,0,0,0,0,0,0,0,0,0,0,0,0,0,0,0,0,0,0,0,0,0,0,0,0,0,0,0,0,0,0,0,0,0,0,0,0,0,0,0,0,0,0,0,0,0,0,0,0,0,0,0,0,0,0,0,0,0,0,0,0,0,0,0,0,0,0,0,0,0,0,0,0,0,0,0,0,0,0,0,0,0,0,0,0,0,0,85,0,0,0,0,0,0,0,0,0,0,0,0,0,0,0,0,0,0,0,0,0,0,0,1,0,0,0,52,21.66,0.2,0.200369344,0.184672207
# 822,7464,56090,Gurjev N.V.,1988,nan,0,0,0,0,4,0,0,0,0,0,0,0,0,0,0,24,0,0,0,0,0,0,0,0,0,0,0,0,0,0,0,0,0,0,0,0,0,0,0,0,0,0,0,0,0,0,0,0,0,0,0,0,0,0,0,0,0,0,0,0,0,0,0,0,0,0,0,0,0,0,0,0,0,0,0,0,0,0,0,0,0,5,0,0,0,0,0,0,0,0,0,0,0,0,0,0,0,0,0,0,0,0,0,0,10,0,0,0,0,0,0,0,0,0,0,0,0,0,0,0,0,0,0,0,0,0,0,0,0,0,0,0,0,0,0,0,0,0,0,0,0,0,0,0,0,0,0,0,0,0,0,0,0,0,0,0,0,0,0,0,0,0,0,0,0,0,0,0,0,0,0,0,0,0,0,0,0,0,0,57,0,57,22,0.296,0.295454545,0.184275184
# 2729,5846,39790,El0Mallawany R.,1987,nan,0,0,0,0,0,0,0,0,0,0,0,0,0,0,0,0,0,0,0,0,0,0,0,0,0,0,0,0,0,0,0,0,0,0,0,0,0,0,0,0,0,0,0,0,0,0,0,0,0,0,0,0,0,0,0,0,0,0,0,0,0,0,0,0,0,0,0,0,0,0,0,0,0,0,0,0,0,0,0,0,0,0,0,0,0,0,0,0,0,0,0,0,0,0,0,0,0,0,0,0,0,0,0,0,0,0,0,0,0,0,0,0,0,0,0,0,0,0,0,0,0,0,0,0,0,0,0,0,0,0,0,0,0,0,0,0,0,0,0,0,0,0,0,0,0,0,0,0,0,0,0,0,0,85,0,0,0,0,0,0,0,0,0,0,0,0,0,0,0,15,0,0,0,0,0,0,0,0,0,0,0,54.3,21.66,0.253,0.253462604,0.182847383
# 3489,5836,92871,El0Mallawany R.,1988,nan,0,0,0,0,0,0,0,0,0,0,0,0,0,0,0,0,0,0,0,0,0,0,0,0,0,0,0,0,0,0,0,0,0,0,0,0,0,0,0,0,0,0,0,0,0,0,0,0,0,0,0,0,0,0,0,0,0,0,0,0,0,0,0,0,0,0,0,0,0,0,0,0,0,0,0,0,0,0,0,0,0,0,0,0,0,0,0,0,0,0,0,0,0,0,0,0,0,0,0,0,0,0,0,0,0,0,0,0,0,0,0,0,0,0,0,0,0,0,0,0,0,0,0,0,0,0,0,0,0,0,0,0,0,0,0,0,0,0,0,0,0,0,0,0,0,0,0,0,0,0,0,0,0,77,0,0,0,0,0,0,0,0,0,0,0,0,0,0,0,20,0,3,0,0,0,0,0,0,0,0,0,61.6,24.85,0.239,0.23943662,0.182686075
# 1988,30756,391255,Senin H.B.,1994,nan,0,0,0,0,0,0,0,0,0,0,0,0,0,0,0,0,0,0,0,0,0,0,0,0,0,0,0,0,0,0,0,0,0,0,0,0,0,0,0,0,0,0,0,0,0,0,0,0,0,0,0,0,0,0,0,0,0,0,0,0,0,0,0,0,0,0,0,0,0,0,0,0,0,0,0,0,0,0,0,22.2,0,0,0,0,0,0,0,0,0,0,0,0,0,0,0,0,0,0,0,0,0,0,0,0,0,0,0,0,0,0,0,0,0,0,0,77.8,0,0,0,0,0,0,0,0,0,0,0,0,0,0,0,0,0,0,0,0,0,0,0,0,0,0,0,0,0,0,0,0,0,0,0,0,0,0,0,0,0,0,0,0,0,0,0,0,0,0,0,0,0,0,0,0,0,0,0,0,0,0,0,0,0,52.7,20.74,0.27,0.270491803,0.182149362
# 4352,13204,78417,Bokin P.Ya.,1963,F2,0,0,0,0,0,0,0,0.239500103,0,0,0,0,0,0,0,0,0,0,0,0,0,0,0,0,0,0,0,0,0,0,0,0,0,0,0,0,0,0,0,0,0,0,0,0,0,0,0,0,0,0,0,0,0,0,0,0,0,0,0,0,0,0,0,0,0,0,0,0,0,0,0,6.762099908,0,0,0,0,0,0,0,0,0,0,0,0,0,0,0,0,0,0,0,0,0,0,0,0,0,0,0,0,0,0,0,0,0,0,0,0,0,0,0,0,0,0,0,0,0,0,0,19.65798845,0,0,0,0,0,0,0,0,0,0,0,0,0,0,0,0,0,73.34041154,0,0,0,0,0,0,0,0,0,0,0,0,0,0,0,0,0,0,0,0,0,0,0,0,0,0,0,0,0,0,0,0,0,0,0,0,0,0,0,0,0,0,0,53.6,21.96,0.22,0.220400729,0.182149362
# 1457,12094,89923,Beall G.H.,1979,nan,0,0,0,0,0,0,0,0,0,0,0,0,0,66.7,0,0,0,0,0,0,0,0,0,0,0,0,0,0,0,0,0,0,0,0,0,0,0,0,0,0,0,0,0,0,0,0,0,0,0,0,0,0,0,0,0,0,0,0,0,0,0,0,0,0,0,0,0,0,0,0,0,0,0,0,0,0,0,0,0,0,0,0,0,0,0,0,0,0,33.3,0,0,0,0,0,0,0,0,0,0,0,0,0,0,0,0,0,0,0,0,0,0,0,0,0,0,0,0,0,0,0,0,0,0,0,0,0,0,0,0,0,0,0,0,0,0,0,0,0,0,0,0,0,0,0,0,0,0,0,0,0,0,0,0,0,0,0,0,0,0,0,0,0,0,0,0,0,0,0,0,0,0,0,0,0,0,0,0,0,0,0,0,72.4,28.27,0.28,0.280509374,0.181919248
# 657,6555,37763,Komarova N.V.,1991,nan,0,0,0,0,0,0,0,0,0,0,0,0,0,0,0,0,0,0,0,0,0,0,0,0,0,0,0,0,0,0,0,0,0,0,0,0,0,0,0,0,0,0,0,0,0,0,0,0,0,0,0,0,0,0,0,0,0,0,0,0,0,0,0,0,0,0,0,0,0,0,0,0,0,0,0,0,0,0,0,0,0,0,0,0,0,0,0,0,0,0,0,0,0,0,0,0,0,0,0,0,0,0,0,0,0,0,0,0,0,0,0,0,0,0,0,45.4,0,0,0,54.6,0,0,0,0,0,0,0,0,0,0,0,0,0,0,0,0,0,0,0,0,0,0,0,0,0,0,0,0,0,0,0,0,0,0,0,0,0,0,0,0,0,0,0,0,0,0,0,0,0,0,0,0,0,0,0,0,0,0,0,0,0,38.1,14.66,0.3,0.299454297,0.181900864
# 4150,32370,389009,Reddy C.N.,2007,nan,0,0,0,0,0,0,0,0,0,0,0,0,0,75,0,0,0,0,0,0,0,0,0,0,0,0,0,0,0,0,0,0,0,0,0,0,0,0,0,0,0,0,0,0,0,0,0,0,0,0,0,0,0,0,0,0,0,0,0,0,0,0,0,0,0,0,0,0,0,0,0,0,0,0,0,0,0,0,0,0,0,0,0,5,0,0,0,0,0,0,0,0,0,0,0,0,0,0,0,0,0,0,0,0,0,0,0,0,0,0,0,0,0,0,0,0,0,0,0,0,0,0,0,0,0,0,0,0,0,0,0,0,0,0,0,0,0,0,0,0,0,0,0,0,0,0,0,0,0,0,0,0,0,0,0,0,0,0,0,0,0,0,0,0,0,0,0,0,0,0,0,0,0,0,0,0,0,20,0,0,0,36.4,14.85,0.226,0.225589226,0.181758589
# 5113,25144,350533,Anan`ev A.V.,1998,nan,0,0,0,0,0,0,0,0,0,0,0,0,0,0,0,0,0,0,0,0,0,0,0,0,0,0,0,0,0,0,0,0,0,0,0,0,0,0,0,0,0,0,0,0,0,0,0,0,0,0,0,0,0,0,0,0,0,0,0,0,0,0,0,0,0,0,0,0,0,0,0,0,0,0,0,0,0,0,0,0,0,0,0,0,0,0,0,0,0,0,0,0,0,0,0,0,0,0,0,0,0,0,0,0,0,0,0,0,0,0,0,0,0,0,0,0,0,0,0,0,0,0,0,0,0,0,0,0,0,0,0,0,0,0,0,0,0,94.3,0,0,0,0,0,0,0,0,0,0,0,0,0,0,0,0,0,0,0,5.7,0,0,0,0,0,0,0,0,0,0,0,0,0,0,0,0,0,0,0,0,0,0,0,66.6,28.3,0.177,0.176678445,0.181669362
# 1067,28017,371052,Hampshire S.,1994,nan,0,0,7,0,0,0,0,0,0,0,0,0,0,0,0,0,0,0,0,0,0,0,0,0,0,0,0,0,0,0,0,0,0,0,0,0,0,0,0,0,0,0,0,0,0,0,0,0,0,0,0,0,0,0,0,0,0,0,0,0,0,0,0,0,0,0,0,0,0,0,0,0,0,0,0,0,0,0,0,0,0,0,0,0,0,0,0,0,0,0,0,0,0,0,0,0,0,0,7.5,0,0,0,0,0,0,0,0,0,0,0,0,0,54.7,0,0,0,0,0,0,0,0,0,0,0,0,0,0,0,0,0,0,0,0,0,18.5,0,0,0,0,0,0,0,0,0,0,0,0,0,0,0,0,0,0,0,0,0,0,0,0,0,0,0,0,0,0,0,0,0,0,0,12.3,0,0,0,0,0,0,0,0,0,0,147,57,0.29,0.289473684,0.181488203
# 3839,39858,471016,Ellison A.J.,2012,nan,0,0,0,12.38124111,0,0,0,0,0,0,0,0,0,4.11041137,0,0,1.860186167,0,0,0,0,0,0,0,6.44064458,0,0,0,0,0,0,0,0,0,0,0,0,0,0,0,0,0,0,0,0,0,0,0,0,0,0.030000003,0,0,0,0,0,0,0,0,0,0,0,0,0,0,0,0,0,0,0,0,0,0,0,0,0,0,0,0,0,0,0,0,0,0,0,0,0,0,0,0,4.22042238,0,0,0,0,0,0,0,0,0,0,0,0,0,0,0,0,0,0,0,0,0,0,0,0,0,0,0,0,0,0,0,0,0,0,0,0,0,0,0,0,0,0,0,0,0,68.96690621,0,0,0,0.11000001,0,0,0,0,0,1.860186167,0,0,0,0,0,0,0,0,0,0,0,0,0,0,0,0,0,0,0,0,0,0,0,0,0,0,0,0,0,0,0,0,0.020002002,11.7,4.75,0.232,0.231578947,0.181488203
# 3438,34780,419251,Saddeek Y.B.,2009,nan,0,0,0,0,0,0,0,0,0,0,0,0,0,46.7,0,0,0,0,0,0,0,0,0,0,0,0,0,0,0,0,0,0,0,0,0,0,0,0,0,0,0,0,0,0,0,0,0,0,0,0,0,0,0,0,0,0,0,0,0,0,0,0,0,0,0,0,0,0,0,0,0,0,0,0,0,0,0,0,0,0,0,0,0,0,0,0,0,0,0,0,0,0,0,0,0,0,0,0,0,0,23.3,0,0,0,0,0,0,0,0,0,0,0,0,0,0,0,0,0,0,30,0,0,0,0,0,0,0,0,0,0,0,0,0,0,0,0,0,0,0,0,0,0,0,0,0,0,0,0,0,0,0,0,0,0,0,0,0,0,0,0,0,0,0,0,0,0,0,0,0,0,0,0,0,0,0,0,0,0,0,0,0,61.6,24.83,0.24,0.240434958,0.18123238
# 5245,10775,98191,Fedelesh V.I.,1983,nan,0,0,0,0,0,0,0,0,0,0,0,0,0,0,0,0,0,0,0,15,0,0,0,0,0,0,0,0,0,0,0,0,0,0,0,0,0,0,0,0,0,0,0,0,0,0,0,0,0,0,0,0,0,0,0,0,0,0,0,0,85,0,0,0,0,0,0,0,0,0,0,0,0,0,0,0,0,0,0,0,0,0,0,0,0,0,0,0,0,0,0,0,0,0,0,0,0,0,0,0,0,0,0,0,0,0,0,0,0,0,0,0,0,0,0,0,0,0,0,0,0,0,0,0,0,0,0,0,0,0,0,0,0,0,0,0,0,0,0,0,0,0,0,0,0,0,0,0,0,0,0,0,0,0,0,0,0,0,0,0,0,0,0,0,0,0,0,0,0,0,0,0,0,0,0,0,0,0,0,0,0,64.3,28.27,0.137,0.137247966,0.180997111
# 3277,8583,59561,Senin H.B.,1994,nan,0,0,0,0,0,0,0,0,0,0,0,0,0,0,0,0,0,0,0,0,0,0,0,0,0,0,0,0,0,0,0,0,0,0,0,0,0,0,0,0,0,0,0,0,0,0,0,0,0,0,0,0,0,0,0,0,0,22.6,0,0,0,0,0,0,0,0,0,0,0,0,0,0,0,0,0,0,0,0,0,0,0,0,0,0,0,0,0,0,0,0,0,0,0,0,0,0,0,0,0,0,0,0,0,0,0,0,0,0,0,0,0,0,0,0,0,77.4,0,0,0,0,0,0,0,0,0,0,0,0,0,0,0,0,0,0,0,0,0,0,0,0,0,0,0,0,0,0,0,0,0,0,0,0,0,0,0,0,0,0,0,0,0,0,0,0,0,0,0,0,0,0,0,0,0,0,0,0,0,0,0,0,0,57.5,23.14,0.242,0.242437338,0.180718158
# 3819,1965,110878,Kisin B.I.,1959,BK6,0,0,0,0,0,0,0,0.183999991,0,0,0,0,0,3.19991484,0,0,9.173655541,0,0,0,0,0,0,0,0,0,0,0,0,0,0,0,0,0,0,0,0,0,0,0,0,0,0,0,0,0,0,0,0,0,0,0,0,0,0,0,0,0,0,0,0,0,0,0,0,0,0,0,0,0,0,7.620731619,0,0,0,0,0,0,0,0,0,0,0,0,0,0,0,0,0,0,0,0,0,0,0,0,0,0,0,0,3.476960826,0,0,0,0,0,0,0,0,0,0,0,0,0,0,0,0,0,0,0,0,0,0,0,0,0,0,0,0,0,0,0,0,0,0,0,0,71.9258664,0,0,0,0,0,0,0,0,0,0,0,0,0,0,0,0,0,0,0,0,0,0,0,0,0,0,0,0,0,0,0,0,0,0,0,0,0,0,0,4.418870779,0,0,0,70.1,28.44,0.232,0.232419128,0.180658616
# 1656,31650,394173,Rajendran V.,2007,nan,0,0,0,0,0,0,0,0,0,0,0,0,0,0,0,0,0,0,0,0,0,0,0,0,34.47115138,0,0,0,0,0,0,0,0,0,0,0,0,0,0,0,0,0,0,0,0,0,0,0,0,0,0,0,0,0,0,0,0,0,0,0,0,0,0,0,0,0,0,0,0,0,0,0,0,0,0,0,0,0,0,0,0,0,0,0,0,0,0,0,0,0,0,0,0,0,0,0,0,0,0,0,38.98608156,0,0,0,0,0,0,0,0,0,0,0,0,0,0,25.53444102,0,0,0,0,0,0,0,0,0,0,0,0,0,0,0,0,0,0,0,0,0,0,0,0,0,0,0,0,0,0,0,0,0,0,0,0,0,0,0,0,0,1.00832604,0,0,0,0,0,0,0,0,0,0,0,0,0,0,0,0,0,0,0,0,0,0,0,51.1,20,0.277,0.2775,0.180505415
# 4090,291,21053,Livshits V.Ya.,1982,nan,0,0,0,5,0,0,0,0,0,0,0,0,0,0,0,0,0,0,0,0,0,0,0,0,0,0,0,0,0,0,0,0,0,0,0,0,0,0,0,0,0,0,0,0,0,0,0,0,0,0,0,0,0,0,0,0,0,0,0,0,0,0,0,0,0,0,0,0,0,0,0,0,0,0,0,0,0,0,0,0,0,0,0,22,0,0,0,0,0,0,0,0,0,0,0,0,0,0,0,0,10,0,0,0,0,0,0,0,0,0,0,0,0,0,0,0,0,0,0,0,0,0,0,0,0,0,0,0,0,0,0,0,0,0,0,0,0,63,0,0,0,0,0,0,0,0,0,0,0,0,0,0,0,0,0,0,0,0,0,0,0,0,0,0,0,0,0,0,0,0,0,0,0,0,0,0,0,0,0,0,0,81.5,33.2,0.227,0.227409639,0.180457513
# 2431,39860,471116,Li Hong,2012,nan,0,0,0,4.13,0,0,0,0,0,0,0,0,0,0,0,0,4.96,0,0,0,0,0,0,0,1.66,0,0,0,0,0,0,0,0,0,0,0,0,0,0,0,0,0,0,0,0,0,0,0,0,0,0,0,0,0,0,0,0,0,0,0,0,0,0,0,0,0,0,0,0,0,0,10.5,0,0,0,0,0,0,0,0.78,0,0,0,2.44,0,0,0,0,0,0,0,10.67,0,0,0,0,0,0,0,0,7.46,0,0,0,0,0,3.37,0,0,0,0,0,0,0,0,49.64,0,0,0,0,0,0,0,0,0,0,0,0,0,0,0.35,0,0,0,0,0,0,0,0,0,0,0,0,0,0,0,0,0,0,0,0,0,0,2.53,0,0,0,0,0,0,0,0,0,0,0,0,0,0,0,0,0,0,1.51,0,0,0,0,0,0,0,0,60.2,23.88,0.26,0.260469012,0.180389125
# 4956,5836,74506,El0Mallawany R.,1988,nan,0,0,0,0,0,0,0,0,0,0,0,0,0,0,0,0,0,0,0,0,0,0,0,0,0,0,0,0,0,0,0,0,0,0,0,0,0,0,0,0,0,0,0,0,0,0,0,0,0,0,0,0,0,0,0,0,0,0,0,0,0,0,0,0,0,0,0,0,0,0,0,0,0,0,0,0,0,0,0,10,0,0,0,0,0,0,0,0,0,0,0,0,0,0,0,0,0,0,0,0,0,0,0,0,0,0,0,0,0,0,0,0,0,0,0,0,0,0,0,0,0,0,0,0,0,0,0,0,0,0,0,0,0,0,0,0,0,0,0,0,0,0,0,0,0,0,0,0,0,0,0,0,0,90,0,0,0,0,0,0,0,0,0,0,0,0,0,0,0,0,0,0,0,0,0,0,0,0,0,0,0,59.8,24.93,0.199,0.199358203,0.180001492
# 2371,20356,174605,Saunders G.A.,2001,nan,0,0,0,0,0,0,0,0,0,0,0,0,0,0,0,0,0,0,0,0,0,0,0,0,0,0,0,0,0,0,0,24.5,0,0,0,0,0,0,0,0,0,0,0,0,0,0,0,0,0,0,0,0,0,0,0,0,0,0,0,0,0,0,0,0,0,0,0,0,0,0,0,0,0,0,0,0,0,0,0,0,0,0,0,0,0,0,0,0,0,0,0,0,0,0,0,0,0,0,0,0,0,0,0,0,0,0,0,0,0,0,0,0,0,0,0,75.5,0,0,0,0,0,0,0,0,0,0,0,0,0,0,0,0,0,0,0,0,0,0,0,0,0,0,0,0,0,0,0,0,0,0,0,0,0,0,0,0,0,0,0,0,0,0,0,0,0,0,0,0,0,0,0,0,0,0,0,0,0,0,0,0,0,57.2,22.69,0.26,0.260467166,0.179679289
# 4725,1965,110870,Kisin B.I.,1959,K5,0,0,0,0,0,0,0,0.086889993,0,0,0,0,0,7.983364361,0,0,0,0,0,0,0,0,0,0,1.941400845,0,0,0,0,0,0,0,0,0,0,0,0,0,0,0,0,0,0,0,0,0,0,0,0,0,0,0,0,0,0,0,0,0,0,0,0,0,0,0,0,0,0,0,0,0,0,7.786226377,0,0,0,0,0,0,0,0,0,0,0,0,0,0,0,0,0,0,0,0,0,0,0,0,0,0,0,0,6.461204483,0,0,0,0,0,0,0,0,0,0,0,0,0,0,0,0,0,0,0,0,0,0,0,0,0,0,0,0,0,0,0,0,0,0,0,0,75.74091394,0,0,0,0,0,0,0,0,0,0,0,0,0,0,0,0,0,0,0,0,0,0,0,0,0,0,0,0,0,0,0,0,0,0,0,0,0,0,0,0,0,0,0,77.4,32,0.209,0.209375,0.179425837
# 3714,1572,14377,Harsell W.B.,1966,nan,0,0,0,4.53385,0,0,0,0,0,0,0,0,0,0,0,0,0,0,0,0,0,0,0,0,0,0,0,0,0,0,0,0,0,0,0,0,0,0,0,0,0,0,0,0,0,0,0,0,0,0,0,0,0,0,0,0,0,0,0,0,0,0,0,0,0,0,0,0,0,0,0,0,0,0,0,0,0,0,0,0,0,0,0,0,0,0,0,0,0,0,0,0,0,0,0,0,0,0,0,0,25.702,0,0,0,0,0,0,0,0,0,0,0,0,0,0,0,0,0,0,0,0,0,0,0,0,0,0,0,0,0,0,0,0,0,0,0,0,69.76415,0,0,0,0,0,0,0,0,0,0,0,0,0,0,0,0,0,0,0,0,0,0,0,0,0,0,0,0,0,0,0,0,0,0,0,0,0,0,0,0,0,0,0,61.4,24.87,0.234,0.234418979,0.179050722
# 3586,7079,121842,Butler B.P.,1996,nan,0,0,0,12.50382121,0,0,0,0,0,0,0,0,0,0,0,0,0,0,0,0,0,0,0,0,10.05640076,0,0,0,0,0,0,0,0,0,0,0,0,0,0,0,0,0,0,0,0,0,0,0,7.706969925,0,0.664297408,0,0,0,0,0,0,0,0,0,0,0,0,0,0,0,0,0,0,0,0,1.159168477,0,0,0,0,0,0,0,0,0,0,0,1.058852868,0,0,0,0,0,0,0,1.800941972,0,0,0,0,0,0,0,0,8.828578548,0,0,0,0,0,0,0,0,0,0,0,0,0,0,0,0,0,0,0.027795422,0,0,0,0,0,0,0,0,0,0,0,0,0,0,0,0,0,55.61241298,0,0,0,0,0,0,0,0,0,0.580760434,0,0,0,0,0,0,0,0,0,0,0,0,0,0,0,0,0,0,0,0,0,0,0,0,0,0,0,0,0,0,0,0,0,78.3,31.66,0.237,0.236576121,0.178851777
# 2069,31921,405139,Aitken B.G.,2007,nan,0,0,0,17.35581693,0,0,0,0,0,0,0,0,0,0,0,0,0.01000335,0,0,0,0,0,0,0,0,0,0,0,0,0,0,0,0,0,0,0,0,0,0,0,0,0,0,0,0,0,0,0,0,0,0,0,0,0,0,0,0,0,0,0,0,0,0,0,0,0,0,0,0,0,0,0,0,0,0,0,0,0,0,11.64040707,0,0,0,0,0,0,0,0,0,0,0,0,0,0,0,0,0,0,0,0,0,0,0,0,0,0,0,0,0,0,0,0,0,0,0,0,0,0,0,0,0,0,0,0,0,0,0,0,0,0,0,0,0,0,0,0,0,70.49360516,0,0,0,0,0,0,0,0,0,0.500167491,0,0,0,0,0,0,0,0,0,0,0,0,0,0,0,0,0,0,0,0,0,0,0,0,0,0,0,0,0,0,0,0,0,94.4,37.21,0.268,0.268476216,0.177692564
# 1453,11095,44245,Muthupari S.,1995,nan,0,0,0,0,0,0,0,0,0,0,0,0,0,50,0,0,0,0,0,0,0,0,0,0,0,0,0,0,0,0,0,0,0,0,0,0,0,0,0,0,0,0,0,0,0,0,0,0,0,0,0,0,0,0,0,0,0,0,0,0,0,0,0,0,0,0,0,0,0,0,0,0,0,0,0,0,0,0,0,0,0,0,0,0,0,0,0,0,0,0,0,0,0,0,0,0,0,0,0,0,30,0,0,0,0,0,0,0,0,0,0,0,0,0,0,0,0,0,0,0,0,0,0,0,0,0,0,0,0,0,0,0,0,0,0,0,0,0,0,0,0,0,0,0,0,0,0,0,0,0,0,0,0,0,0,0,0,0,0,0,0,0,0,0,0,0,0,20,0,0,0,0,0,0,0,0,0,0,0,0,0,41.2,16.1,0.28,0.279503106,0.177462289
# 1968,16951,172847,Cline C.F.,1979,nan,0,0,0,0,10,0,0,0,0,0,0,0,0,0,0,0,0,47,0,0,0,0,0,14,0,0,0,0,0,0,0,0,0,0,0,0,0,0,0,0,0,0,0,0,0,0,0,0,0,0,0,0,0,0,0,0,0,0,0,0,0,0,0,0,0,0,0,0,0,0,0,0,0,0,0,0,0,0,0,0,0,0,0,0,0,0,0,0,0,0,0,0,0,0,0,0,0,0,0,0,0,0,0,0,27,0,0,0,0,2,0,0,0,0,0,0,0,0,0,0,0,0,0,0,0,0,0,0,0,0,0,0,0,0,0,0,0,0,0,0,0,0,0,0,0,0,0,0,0,0,0,0,0,0,0,0,0,0,0,0,0,0,0,0,0,0,0,0,0,0,0,0,0,0,0,0,0,0,0,0,0,50.4,19.85,0.27,0.269521411,0.177255341
# 2168,31113,387842,Krohn D.A.,1971,nan,0,0,0,16.42922164,0,0,0,0,0,0,0,0,0,0,0,0,0,0,0,0,0,0,0,0,0,0,0,0,0,0,0,0,0,0,0,0,0,0,0,0,0,0,0,0,0,0,0,0,0,0,0,0,0,0,0,0,0,0,0,0,0,0,0,0,0,0,0,0,0,0,0,0,0,0,0,0,0,0,0,0,0,0,0,0,0,0,0,0,0,0,0,0,0,0,0,0,0,0,0,0,16.39026164,0,0,0,0,0,0,0,0,0,0,0,0,0,0,0,0,0,0,0,0,0,0,0,0,0,0,0,0,0,0,0,0,0,0,0,0,67.18051672,0,0,0,0,0,0,0,0,0,0,0,0,0,0,0,0,0,0,0,0,0,0,0,0,0,0,0,0,0,0,0,0,0,0,0,0,0,0,0,0,0,0,0,63.4,25.05,0.265,0.265469062,0.177004482
# 271,14959,152210,Kumar A.V.R.,1998,nan,0,0,0,0,0,0,0,0,0,0,0,0,0,59,0,0,0,0,0,0,0,0,0,0,0,0,0,0,0,0,0,0,0,0,0,0,0,0,0,0,0,0,0,0,0,0,0,0,0,0,0,0,0,0,0,0,0,0,0,0,0,0,0,0,0,0,0,0,0,0,0,0,0,0,0,0,0,0,0,0,0,0,0,0,0,0,0,0,40,0,0,0,0,0,0,0,0,0,0,0,0,0,0,0,0,0,0,0,0,1,0,0,0,0,0,0,0,0,0,0,0,0,0,0,0,0,0,0,0,0,0,0,0,0,0,0,0,0,0,0,0,0,0,0,0,0,0,0,0,0,0,0,0,0,0,0,0,0,0,0,0,0,0,0,0,0,0,0,0,0,0,0,0,0,0,0,0,0,0,0,0,65.5,24.8,0.32,0.320564516,0.17641129
# 1841,32784,397215,Palanivelu N.,2006,nan,0,0,0,0,0,0,0,0,0,0,0,0,0,0,0,0,0,0,0,0,0,0,0,0,0,0,0,0,0,0,0,0,0,0,0,0,0,0,0,0,0,0,0,0,0,0,0,0,0,0,0,0,0,0,0,0,0,0,0,0,0,0,0,0,0,0,0,0,0,0,0,0,0,0,0,0,0,0,0,0,0,0,0,0,0,0,0,0,0,0,0,0,0,0,0,0,0,0,0,0,0,0,0,0,0,0,0,0,0,0,0,0,0,0,0,0,0,0,0,15.77992915,0,0,0,0,0,0,0,0,0,0,0,0,0,0,0,0,0,0,0,0,0,0,0,0,0,0,0,0,0,0,0,0,0,55.17069831,0,0,0,0,0,0,0,0,0,0,0,0,0,29.04937253,0,0,0,0,0,0,0,0,0,0,0,0,0,46.7,18.35,0.272,0.272479564,0.176310306
# 952,7464,383143,Gurjev N.V.,1988,nan,0,0,0,0,4,0,0,0,0,0,0,0,0,0,0,24,0,0,0,0,0,0,0,0,0,0,0,0,0,0,0,0,0,0,0,0,0,0,0,0,0,0,0,0,0,0,0,0,0,0,0,0,0,0,0,0,0,0,0,0,0,0,0,0,0,0,0,0,0,0,0,0,0,0,0,0,0,0,0,0,0,5,0,0,0,0,0,0,0,0,0,0,0,0,0,0,0,0,0,0,0,0,0,0,0,0,0,0,0,0,0,0,0,0,0,0,0,0,0,0,0,0,0,0,0,10,0,0,0,0,0,0,0,0,0,0,0,0,0,0,0,0,0,0,0,0,0,0,0,0,0,0,0,0,0,0,0,0,0,0,0,0,0,0,0,0,0,0,0,0,0,0,0,0,0,0,0,0,0,57,0,49,18.97,0.291,0.291512915,0.176259495
# 4334,5074,61709,Kiefer W.,1989,Kovar 8245,0,0,0,3.08634642,0,0,0,0,0,0,0,0,0,15.36822209,0,0,0,0,0,0,0,0,0,0,0,0,0,0,0,0,0,0,0,0,0,0,0,0,0,0,0,0,0,0,0,0,0,0,0,0,0,0,0,0,0,0,0,0,0,0,0,0,0,0,0,0,0,0,0,0,0,0.334077845,0,0,0,0,0,0,0,0,0,0,0,1.053123143,0,0,0,0,0,0,0,0,0,0,0,0,0,0,0,0,7.108270967,0,0,0,0,0,0,0,0,0,0,0,0,0,0,0,0,0,0,0,0,0,0,0,0,0,0,0,0,0,0,0,0,0,0,0,0,72.27666983,0,0,0,0,0,0,0,0,0,0,0,0,0,0,0,0,0,0,0,0,0,0,0,0,0,0,0,0,0,0,0,0,0,0,0,0,0,0,0,0.773289705,0,0,0,68,27.86,0.22,0.220387653,0.176205704
