Repository: jacobergzhou/Poisson-Ratio

File: Poisson_ratio.csv (part 29 of 70)
,Code,Glass #,Author,Year,Trademark,Ag2O,AgI,Al,Al2O3,AlF3,AlN,As,As2O3,As2O5,As2S3,As2Se3,AsSe,B,B2O3,Ba,BaCl2,BaF2,BaO,Be,BeF2,BeO,Bi2O3,BiCl3,Br,C,Ca,CaF2,CaO,Cd,CdCl2,CdF2,CdO,Ce2O3,CeF3,CeO2,Cl,Co,Co3O4,CoO,Cr,Cr2O3,Cs,Cs2O,CsCl,CsF,Cu,Cu2O,CuO,Dy2O3,Er,Er2O3,ErF3,Eu,Eu2O3,EuF3,F,Fe,Fe2O3,FeO,Ga,Ga2O3,Ga2S3,Ga2Se3,GaF3,Gd2O3,GdF3,Ge,GeO2,GeS2,GeSe2,H2O,HfF4,HfO2,Hg,Ho2O3,I,InF3,K,K2O,K2S,K2SO4,KBr,KCl,KF,KHF2,La,La2O3,La2S3,LaF3,Li,Li2O,Li2S,Li2SO4,LiBr,LiCl,LiF,LiI,Mg,MgF2,MgO,Mn,Mn2O3,MnF2,MnO,MnO2,Mo,MoO2,MoO3,N,Na,Na2O,Na2S,Na2SO4,NaCl,NaF,NaPO3,Nb,Nb2O5,Nd,Nd2O3,NdF3,NH4NO3,Ni,NiO,O,OH,P,P2O5,Pb,PbCl2,PbF2,PbO,PdO,Pr2O3,Pr6O11,PrF3,R2O3,Rb2O,RbF,Rh2O3,RŒO,RuO2,S,Sb,Sb2O3,Sb2S3,Sc2O3,Se,Si,Si3N4,SiC,SiO2,Sm2O3,Sn,SnO,SnO2,SO2,SO3,Sr,SrCl2,SrF2,SrO,Ta2O3,Ta2O5,Tb2O3,TbF3,Te,TeO2,Th,ThF4,ThO2,Ti,TiO2,Tl,Tl2O,Tl2Se,TlSe,Tm2O3,U,U3O8,UO2,V,V2O5,VO6,WO3,Y,Y2O3,Yb2O3,YbF3,YF3,Zn,ZnCl2,ZnF2,ZnO,ZnSO4,Zr,ZrF4,ZrO2,Young's modulus E (GPa),Shear modulus G (GPa),Poisson's ratio v
2170,8859,61155,Sidkey M.A.,1995,,-,-,-,0.0,-,-,-,-,-,-,-,-,-,0.0,-,-,-,0.0,-,-,0.0,0.0,-,-,-,-,-,0.0,-,-,-,0.0,-,-,-,-,-,-,-,-,-,-,0.0,-,-,-,-,-,-,-,-,-,-,-,-,-,-,-,-,-,0.0,-,-,-,-,-,-,0.0,-,-,0.0,-,-,-,-,-,-,-,0.0,-,-,-,-,-,-,-,-,-,-,-,0.0,-,-,-,-,-,-,,-,0.0,-,-,-,-,-,-,-,-,-,-,0.0,-,-,-,-,-,-,-,-,-,-,-,-,-,-,-,-,0.0,-,-,-,0.0,-,-,-,-,0.0,-,-,-,100.0,-,-,-,-,-,-,-,-,-,-,0.0,-,-,-,-,-,-,-,-,-,0.0,-,-,-,-,-,50.0,-,-,-,-,0.0,-,-,-,-,-,-,-,-,-,50,-,0.0,-,-,-,-,-,-,-,-,0.0,-,-,-,0.0,36.6,13.1,0.348
2171,8877,71694,Shaw R.R.,1971,,-,-,-,0.0,-,-,-,-,-,-,-,-,-,0.0,-,-,-,0.0,-,-,0.0,0.0,-,-,-,-,-,0.0,-,-,-,0.0,-,-,-,-,-,-,-,-,-,-,0.0,-,-,-,-,-,-,-,-,-,-,-,-,-,-,-,-,-,0.0,-,-,-,-,-,-,100.0,-,-,0.0,-,-,-,-,-,-,-,0.0,-,-,-,-,-,-,-,-,-,-,-,0.0,-,-,-,-,-,-,,-,0.0,-,-,-,-,-,-,-,-,-,-,0.0,-,-,-,-,-,-,-,-,-,-,-,-,-,-,-,-,0.0,-,-,-,0.0,-,-,-,-,0.0,-,-,-,100.0,-,-,-,-,-,-,-,-,-,-,0.0,-,-,-,-,-,-,-,-,-,0.0,-,-,-,-,-,0.0,-,-,-,-,0.0,-,-,-,-,-,-,-,-,-,-,-,0.0,-,-,-,-,-,-,-,-,0.0,-,-,-,0.0,41.6,16.3,0.2760736
2172,8877,71695,Shaw R.R.,1971,,-,-,-,0.0,-,-,-,-,-,-,-,-,-,0.0,-,-,-,0.0,-,-,0.0,0.0,-,-,-,-,-,0.0,-,-,-,0.0,-,-,-,-,-,-,-,-,-,-,0.0,-,-,-,-,-,-,-,-,-,-,-,-,-,-,-,-,-,0.0,-,-,-,-,-,-,98.0,-,-,0.0,-,-,-,-,-,-,-,0.0,-,-,-,-,-,-,-,-,-,-,-,0.0,-,-,-,-,-,-,,-,0.0,-,-,-,-,-,-,-,-,-,-,2.0,-,-,-,-,-,-,-,-,-,-,-,-,-,-,-,-,0.0,-,-,-,0.0,-,-,-,-,0.0,-,-,-,100.0,-,-,-,-,-,-,-,-,-,-,0.0,-,-,-,-,-,-,-,-,-,0.0,-,-,-,-,-,0.0,-,-,-,-,0.0,-,-,-,-,-,-,-,-,-,-,-,0.0,-,-,-,-,-,-,-,-,0.0,-,-,-,0.0,48.8,20.2,0.2079207
2173,8877,71696,Shaw R.R.,1971,,-,-,-,0.0,-,-,-,-,-,-,-,-,-,0.0,-,-,-,0.0,-,-,0.0,0.0,-,-,-,-,-,0.0,-,-,-,0.0,-,-,-,-,-,-,-,-,-,-,0.0,-,-,-,-,-,-,-,-,-,-,-,-,-,-,-,-,-,0.0,-,-,-,-,-,-,96.0,-,-,0.0,-,-,-,-,-,-,-,0.0,-,-,-,-,-,-,-,-,-,-,-,0.0,-,-,-,-,-,-,,-,0.0,-,-,-,-,-,-,-,-,-,-,4.0,-,-,-,-,-,-,-,-,-,-,-,-,-,-,-,-,0.0,-,-,-,0.0,-,-,-,-,0.0,-,-,-,100.0,-,-,-,-,-,-,-,-,-,-,0.0,-,-,-,-,-,-,-,-,-,0.0,-,-,-,-,-,0.0,-,-,-,-,0.0,-,-,-,-,-,-,-,-,-,-,-,0.0,-,-,-,-,-,-,-,-,0.0,-,-,-,0.0,54.8,22.6,0.2123893
2174,8877,71697,Shaw R.R.,1971,,-,-,-,0.0,-,-,-,-,-,-,-,-,-,0.0,-,-,-,0.0,-,-,0.0,0.0,-,-,-,-,-,0.0,-,-,-,0.0,-,-,-,-,-,-,-,-,-,-,0.0,-,-,-,-,-,-,-,-,-,-,-,-,-,-,-,-,-,0.0,-,-,-,-,-,-,94.0,-,-,0.0,-,-,-,-,-,-,-,0.0,-,-,-,-,-,-,-,-,-,-,-,0.0,-,-,-,-,-,-,,-,0.0,-,-,-,-,-,-,-,-,-,-,6.0,-,-,-,-,-,-,-,-,-,-,-,-,-,-,-,-,0.0,-,-,-,0.0,-,-,-,-,0.0,-,-,-,100.0,-,-,-,-,-,-,-,-,-,-,0.0,-,-,-,-,-,-,-,-,-,0.0,-,-,-,-,-,0.0,-,-,-,-,0.0,-,-,-,-,-,-,-,-,-,-,-,0.0,-,-,-,-,-,-,-,-,0.0,-,-,-,0.0,56.7,22.6,0.2544248
2175,8877,71698,Shaw R.R.,1971,,-,-,-,0.0,-,-,-,-,-,-,-,-,-,0.0,-,-,-,0.0,-,-,0.0,0.0,-,-,-,-,-,0.0,-,-,-,0.0,-,-,-,-,-,-,-,-,-,-,0.0,-,-,-,-,-,-,-,-,-,-,-,-,-,-,-,-,-,0.0,-,-,-,-,-,-,92.0,-,-,0.0,-,-,-,-,-,-,-,0.0,-,-,-,-,-,-,-,-,-,-,-,0.0,-,-,-,-,-,-,,-,0.0,-,-,-,-,-,-,-,-,-,-,8.0,-,-,-,-,-,-,-,-,-,-,-,-,-,-,-,-,0.0,-,-,-,0.0,-,-,-,-,0.0,-,-,-,100.0,-,-,-,-,-,-,-,-,-,-,0.0,-,-,-,-,-,-,-,-,-,0.0,-,-,-,-,-,0.0,-,-,-,-,0.0,-,-,-,-,-,-,-,-,-,-,-,0.0,-,-,-,-,-,-,-,-,0.0,-,-,-,0.0,63.2,26.5,0.1924528
2176,8877,71699,Shaw R.R.,1971,,-,-,-,0.0,-,-,-,-,-,-,-,-,-,0.0,-,-,-,0.0,-,-,0.0,0.0,-,-,-,-,-,0.0,-,-,-,0.0,-,-,-,-,-,-,-,-,-,-,0.0,-,-,-,-,-,-,-,-,-,-,-,-,-,-,-,-,-,0.0,-,-,-,-,-,-,90.0,-,-,0.0,-,-,-,-,-,-,-,0.0,-,-,-,-,-,-,-,-,-,-,-,0.0,-,-,-,-,-,-,,-,0.0,-,-,-,-,-,-,-,-,-,-,10.0,-,-,-,-,-,-,-,-,-,-,-,-,-,-,-,-,0.0,-,-,-,0.0,-,-,-,-,0.0,-,-,-,100.0,-,-,-,-,-,-,-,-,-,-,0.0,-,-,-,-,-,-,-,-,-,0.0,-,-,-,-,-,0.0,-,-,-,-,0.0,-,-,-,-,-,-,-,-,-,-,-,0.0,-,-,-,-,-,-,-,-,0.0,-,-,-,0.0,66.7,27.2,0.2261028
2177,8877,71700,Shaw R.R.,1971,,-,-,-,0.0,-,-,-,-,-,-,-,-,-,0.0,-,-,-,0.0,-,-,0.0,0.0,-,-,-,-,-,0.0,-,-,-,0.0,-,-,-,-,-,-,-,-,-,-,0.0,-,-,-,-,-,-,-,-,-,-,-,-,-,-,-,-,-,0.0,-,-,-,-,-,-,88.0,-,-,0.0,-,-,-,-,-,-,-,0.0,-,-,-,-,-,-,-,-,-,-,-,0.0,-,-,-,-,-,-,,-,0.0,-,-,-,-,-,-,-,-,-,-,12.0,-,-,-,-,-,-,-,-,-,-,-,-,-,-,-,-,0.0,-,-,-,0.0,-,-,-,-,0.0,-,-,-,100.0,-,-,-,-,-,-,-,-,-,-,0.0,-,-,-,-,-,-,-,-,-,0.0,-,-,-,-,-,0.0,-,-,-,-,0.0,-,-,-,-,-,-,-,-,-,-,-,0.0,-,-,-,-,-,-,-,-,0.0,-,-,-,0.0,71.1,29.7,0.1969696
2178,8877,71701,Shaw R.R.,1971,,-,-,-,0.0,-,-,-,-,-,-,-,-,-,0.0,-,-,-,0.0,-,-,0.0,0.0,-,-,-,-,-,0.0,-,-,-,0.0,-,-,-,-,-,-,-,-,-,-,0.0,-,-,-,-,-,-,-,-,-,-,-,-,-,-,-,-,-,0.0,-,-,-,-,-,-,86.0,-,-,0.0,-,-,-,-,-,-,-,0.0,-,-,-,-,-,-,-,-,-,-,-,0.0,-,-,-,-,-,-,,-,0.0,-,-,-,-,-,-,-,-,-,-,14.0,-,-,-,-,-,-,-,-,-,-,-,-,-,-,-,-,0.0,-,-,-,0.0,-,-,-,-,0.0,-,-,-,100.0,-,-,-,-,-,-,-,-,-,-,0.0,-,-,-,-,-,-,-,-,-,0.0,-,-,-,-,-,0.0,-,-,-,-,0.0,-,-,-,-,-,-,-,-,-,-,-,0.0,-,-,-,-,-,-,-,-,0.0,-,-,-,0.0,73.8,29.2,0.2636986
2179,8877,71702,Shaw R.R.,1971,,-,-,-,0.0,-,-,-,-,-,-,-,-,-,0.0,-,-,-,0.0,-,-,0.0,0.0,-,-,-,-,-,0.0,-,-,-,0.0,-,-,-,-,-,-,-,-,-,-,0.0,-,-,-,-,-,-,-,-,-,-,-,-,-,-,-,-,-,0.0,-,-,-,-,-,-,84.0,-,-,0.0,-,-,-,-,-,-,-,0.0,-,-,-,-,-,-,-,-,-,-,-,0.0,-,-,-,-,-,-,,-,0.0,-,-,-,-,-,-,-,-,-,-,16.0,-,-,-,-,-,-,-,-,-,-,-,-,-,-,-,-,0.0,-,-,-,0.0,-,-,-,-,0.0,-,-,-,100.0,-,-,-,-,-,-,-,-,-,-,0.0,-,-,-,-,-,-,-,-,-,0.0,-,-,-,-,-,0.0,-,-,-,-,0.0,-,-,-,-,-,-,-,-,-,-,-,0.0,-,-,-,-,-,-,-,-,0.0,-,-,-,0.0,69.9,27.4,0.2755475
2180,8877,71703,Shaw R.R.,1971,,-,-,-,0.0,-,-,-,-,-,-,-,-,-,0.0,-,-,-,0.0,-,-,0.0,0.0,-,-,-,-,-,0.0,-,-,-,0.0,-,-,-,-,-,-,-,-,-,-,0.0,-,-,-,-,-,-,-,-,-,-,-,-,-,-,-,-,-,0.0,-,-,-,-,-,-,82.0,-,-,0.0,-,-,-,-,-,-,-,0.0,-,-,-,-,-,-,-,-,-,-,-,0.0,-,-,-,-,-,-,,-,0.0,-,-,-,-,-,-,-,-,-,-,18.0,-,-,-,-,-,-,-,-,-,-,-,-,-,-,-,-,0.0,-,-,-,0.0,-,-,-,-,0.0,-,-,-,100.0,-,-,-,-,-,-,-,-,-,-,0.0,-,-,-,-,-,-,-,-,-,0.0,-,-,-,-,-,0.0,-,-,-,-,0.0,-,-,-,-,-,-,-,-,-,-,-,0.0,-,-,-,-,-,-,-,-,0.0,-,-,-,0.0,72.7,29.0,0.2534482
2181,8877,71704,Shaw R.R.,1971,,-,-,-,0.0,-,-,-,-,-,-,-,-,-,0.0,-,-,-,0.0,-,-,0.0,0.0,-,-,-,-,-,0.0,-,-,-,0.0,-,-,-,-,-,-,-,-,-,-,0.0,-,-,-,-,-,-,-,-,-,-,-,-,-,-,-,-,-,0.0,-,-,-,-,-,-,80.0,-,-,0.0,-,-,-,-,-,-,-,0.0,-,-,-,-,-,-,-,-,-,-,-,0.0,-,-,-,-,-,-,,-,0.0,-,-,-,-,-,-,-,-,-,-,20.0,-,-,-,-,-,-,-,-,-,-,-,-,-,-,-,-,0.0,-,-,-,0.0,-,-,-,-,0.0,-,-,-,100.0,-,-,-,-,-,-,-,-,-,-,0.0,-,-,-,-,-,-,-,-,-,0.0,-,-,-,-,-,0.0,-,-,-,-,0.0,-,-,-,-,-,-,-,-,-,-,-,0.0,-,-,-,-,-,-,-,-,0.0,-,-,-,0.0,69.6,27.4,0.270073
2182,8877,71705,Shaw R.R.,1971,,-,-,-,0.0,-,-,-,-,-,-,-,-,-,0.0,-,-,-,0.0,-,-,0.0,0.0,-,-,-,-,-,0.0,-,-,-,0.0,-,-,-,-,-,-,-,-,-,-,0.0,-,-,-,-,-,-,-,-,-,-,-,-,-,-,-,-,-,0.0,-,-,-,-,-,-,74.0,-,-,0.0,-,-,-,-,-,-,-,0.0,-,-,-,-,-,-,-,-,-,-,-,0.0,-,-,-,-,-,-,,-,0.0,-,-,-,-,-,-,-,-,-,-,26.0,-,-,-,-,-,-,-,-,-,-,-,-,-,-,-,-,0.0,-,-,-,0.0,-,-,-,-,0.0,-,-,-,100.0,-,-,-,-,-,-,-,-,-,-,0.0,-,-,-,-,-,-,-,-,-,0.0,-,-,-,-,-,0.0,-,-,-,-,0.0,-,-,-,-,-,-,-,-,-,-,-,0.0,-,-,-,-,-,-,-,-,0.0,-,-,-,0.0,65.6,26.3,0.2471483
2183,8877,71706,Shaw R.R.,1971,,-,-,-,0.0,-,-,-,-,-,-,-,-,-,0.0,-,-,-,0.0,-,-,0.0,0.0,-,-,-,-,-,0.0,-,-,-,0.0,-,-,-,-,-,-,-,-,-,-,0.0,-,-,-,-,-,-,-,-,-,-,-,-,-,-,-,-,-,0.0,-,-,-,-,-,-,72.0,-,-,0.0,-,-,-,-,-,-,-,0.0,-,-,-,-,-,-,-,-,-,-,-,0.0,-,-,-,-,-,-,,-,0.0,-,-,-,-,-,-,-,-,-,-,28.0,-,-,-,-,-,-,-,-,-,-,-,-,-,-,-,-,0.0,-,-,-,0.0,-,-,-,-,0.0,-,-,-,100.0,-,-,-,-,-,-,-,-,-,-,0.0,-,-,-,-,-,-,-,-,-,0.0,-,-,-,-,-,0.0,-,-,-,-,0.0,-,-,-,-,-,-,-,-,-,-,-,0.0,-,-,-,-,-,-,-,-,0.0,-,-,-,0.0,62.4,24.6,0.2682927
2184,8877,71707,Shaw R.R.,1971,,-,-,-,0.0,-,-,-,-,-,-,-,-,-,0.0,-,-,-,0.0,-,-,0.0,0.0,-,-,-,-,-,0.0,-,-,-,0.0,-,-,-,-,-,-,-,-,-,-,0.0,-,-,-,-,-,-,-,-,-,-,-,-,-,-,-,-,-,0.0,-,-,-,-,-,-,70.0,-,-,0.0,-,-,-,-,-,-,-,0.0,-,-,-,-,-,-,-,-,-,-,-,0.0,-,-,-,-,-,-,,-,0.0,-,-,-,-,-,-,-,-,-,-,30.0,-,-,-,-,-,-,-,-,-,-,-,-,-,-,-,-,0.0,-,-,-,0.0,-,-,-,-,0.0,-,-,-,100.0,-,-,-,-,-,-,-,-,-,-,0.0,-,-,-,-,-,-,-,-,-,0.0,-,-,-,-,-,0.0,-,-,-,-,0.0,-,-,-,-,-,-,-,-,-,-,-,0.0,-,-,-,-,-,-,-,-,0.0,-,-,-,0.0,60.3,24.4,0.2356557
2185,8891,71812,Topping J.A.,1974,,-,-,-,0.0,-,-,-,-,-,-,-,-,-,0.0,-,-,-,0.0,-,-,0.0,0.0,-,-,-,-,-,0.0,-,-,-,0.0,-,-,-,-,-,-,-,-,-,-,0.0,-,-,-,-,-,-,-,-,-,-,-,-,-,-,-,-,-,0.0,-,-,-,-,-,-,90.0,-,-,0.0,-,-,-,-,-,-,-,0.0,-,-,-,-,-,-,-,-,-,-,-,0.0,-,-,-,-,-,-,,-,0.0,-,-,-,-,-,-,-,-,-,-,0.0,-,-,-,-,-,-,-,-,-,-,-,-,-,-,-,-,0.0,-,-,-,10.0,-,-,-,-,0.0,-,-,-,100.0,-,-,-,-,-,-,-,-,-,-,0.0,-,-,-,-,-,-,-,-,-,0.0,-,-,-,-,-,0.0,-,-,-,-,0.0,-,-,-,-,-,-,-,-,-,-,-,0.0,-,-,-,-,-,-,-,-,0.0,-,-,-,0.0,50.6,20.89,0.212
2186,8891,71813,Topping J.A.,1974,,-,-,-,0.0,-,-,-,-,-,-,-,-,-,0.0,-,-,-,0.0,-,-,0.0,0.0,-,-,-,-,-,0.0,-,-,-,0.0,-,-,-,-,-,-,-,-,-,-,0.0,-,-,-,-,-,-,-,-,-,-,-,-,-,-,-,-,-,0.0,-,-,-,-,-,-,80.0,-,-,0.0,-,-,-,-,-,-,-,0.0,-,-,-,-,-,-,-,-,-,-,-,0.0,-,-,-,-,-,-,,-,0.0,-,-,-,-,-,-,-,-,-,-,0.0,-,-,-,-,-,-,-,-,-,-,-,-,-,-,-,-,0.0,-,-,-,20.0,-,-,-,-,0.0,-,-,-,100.0,-,-,-,-,-,-,-,-,-,-,0.0,-,-,-,-,-,-,-,-,-,0.0,-,-,-,-,-,0.0,-,-,-,-,0.0,-,-,-,-,-,-,-,-,-,-,-,0.0,-,-,-,-,-,-,-,-,0.0,-,-,-,0.0,55.1,22.26,0.24
2187,8891,71814,Topping J.A.,1974,,-,-,-,0.0,-,-,-,-,-,-,-,-,-,0.0,-,-,-,0.0,-,-,0.0,0.0,-,-,-,-,-,0.0,-,-,-,0.0,-,-,-,-,-,-,-,-,-,-,0.0,-,-,-,-,-,-,-,-,-,-,-,-,-,-,-,-,-,0.0,-,-,-,-,-,-,70.0,-,-,0.0,-,-,-,-,-,-,-,0.0,-,-,-,-,-,-,-,-,-,-,-,0.0,-,-,-,-,-,-,,-,0.0,-,-,-,-,-,-,-,-,-,-,0.0,-,-,-,-,-,-,-,-,-,-,-,-,-,-,-,-,0.0,-,-,-,30.0,-,-,-,-,0.0,-,-,-,100.0,-,-,-,-,-,-,-,-,-,-,0.0,-,-,-,-,-,-,-,-,-,0.0,-,-,-,-,-,0.0,-,-,-,-,0.0,-,-,-,-,-,-,-,-,-,-,-,0.0,-,-,-,-,-,-,-,-,0.0,-,-,-,0.0,56.3,22.85,0.24
2188,8891,71815,Topping J.A.,1974,,-,-,-,0.0,-,-,-,-,-,-,-,-,-,0.0,-,-,-,0.0,-,-,0.0,0.0,-,-,-,-,-,0.0,-,-,-,0.0,-,-,-,-,-,-,-,-,-,-,0.0,-,-,-,-,-,-,-,-,-,-,-,-,-,-,-,-,-,0.0,-,-,-,-,-,-,60.0,-,-,0.0,-,-,-,-,-,-,-,0.0,-,-,-,-,-,-,-,-,-,-,-,0.0,-,-,-,-,-,-,,-,0.0,-,-,-,-,-,-,-,-,-,-,0.0,-,-,-,-,-,-,-,-,-,-,-,-,-,-,-,-,0.0,-,-,-,40.0,-,-,-,-,0.0,-,-,-,100.0,-,-,-,-,-,-,-,-,-,-,0.0,-,-,-,-,-,-,-,-,-,0.0,-,-,-,-,-,0.0,-,-,-,-,0.0,-,-,-,-,-,-,-,-,-,-,-,0.0,-,-,-,-,-,-,-,-,0.0,-,-,-,0.0,52.9,20.2,0.309
2189,8907,55308,Evstropiev K.K.,1974,,-,-,-,6.521739,-,-,-,-,-,-,-,-,-,0.0,-,-,-,0.0,-,-,0.0,0.0,-,-,-,-,-,0.0,-,-,-,0.0,-,-,-,-,-,-,-,-,-,-,0.0,-,-,-,-,-,-,-,-,-,-,-,-,-,-,-,-,-,0.0,-,-,-,-,-,-,0.0,-,-,0.0,-,-,-,-,-,-,-,0.0,-,-,-,-,-,-,-,-,-,-,-,0.0,-,-,-,-,73.91,-,,-,0.0,-,-,-,-,-,-,-,-,-,-,0.0,-,-,-,-,-,-,-,-,-,-,-,-,-,-,-,-,19.56522,-,-,-,0.0,-,-,-,-,6.521739,-,-,-,26.08696,-,-,-,-,-,-,-,-,-,-,0.0,-,-,-,-,-,-,-,-,-,0.0,-,-,-,-,-,0.0,-,-,-,-,0.0,-,-,-,-,-,-,-,-,-,-,-,0.0,-,-,-,-,-,-,-,-,0.0,-,-,-,0.0,67.0,26.0,0.2884615
2190,8907,81778,Evstropiev K.K.,1974,,-,-,-,8.333333,-,-,-,-,-,-,-,-,-,0.0,-,-,-,0.0,-,-,0.0,0.0,-,-,-,-,-,0.0,-,-,-,0.0,-,-,-,-,-,-,-,-,-,-,0.0,-,-,-,-,-,-,-,-,-,-,-,-,-,-,-,-,-,0.0,-,-,-,-,-,-,0.0,-,-,0.0,-,-,-,-,-,-,-,0.0,-,-,-,-,-,-,-,-,-,-,-,0.0,-,-,-,-,66.67,-,,-,0.0,-,-,-,-,-,-,-,-,-,-,0.0,-,-,-,-,-,-,-,-,-,-,-,-,-,-,-,-,25.0,-,-,-,0.0,-,-,-,-,8.333333,-,-,-,33.33333,-,-,-,-,-,-,-,-,-,-,0.0,-,-,-,-,-,-,-,-,-,0.0,-,-,-,-,-,0.0,-,-,-,-,0.0,-,-,-,-,-,-,-,-,-,-,-,0.0,-,-,-,-,-,-,-,-,0.0,-,-,-,0.0,71.0,27.0,0.3148148
2191,8907,81779,Evstropiev K.K.,1974,,-,-,-,8.333333,-,-,-,-,-,-,-,-,-,0.0,-,-,-,0.0,-,-,0.0,0.0,-,-,-,-,-,0.0,-,-,-,0.0,-,-,-,-,-,-,-,-,-,-,0.0,-,-,-,-,-,-,-,-,-,-,-,-,-,-,-,-,-,0.0,-,-,-,-,-,-,0.0,-,-,0.0,-,-,-,-,-,-,-,0.0,-,-,-,-,-,-,-,-,-,-,-,0.0,-,-,-,-,58.33,-,,-,0.0,-,-,-,-,-,-,-,-,-,-,0.0,-,-,-,8.333,-,-,-,-,-,-,-,-,-,-,-,-,25.0,-,-,-,0.0,-,-,-,-,8.333333,-,-,-,33.33333,-,-,-,-,-,-,-,-,-,-,0.0,-,-,-,-,-,-,-,-,-,0.0,-,-,-,-,-,0.0,-,-,-,-,0.0,-,-,-,-,-,-,-,-,-,-,-,0.0,-,-,-,-,-,-,-,-,0.0,-,-,-,0.0,72.0,27.0,0.3333333
2192,8907,81780,Evstropiev K.K.,1974,,-,-,-,8.333333,-,-,-,-,-,-,-,-,-,0.0,-,-,-,0.0,-,-,0.0,0.0,-,-,-,-,-,0.0,-,-,-,0.0,-,-,-,-,-,-,-,-,-,-,0.0,-,-,-,-,-,-,-,-,-,-,-,-,-,-,-,-,-,0.0,-,-,-,-,-,-,0.0,-,-,0.0,-,-,-,-,-,-,-,0.0,-,-,-,-,-,-,-,-,-,-,-,0.0,-,-,-,-,50,-,,-,0.0,-,-,-,-,-,-,-,-,-,-,0.0,-,-,-,16.67,-,-,-,-,-,-,-,-,-,-,-,-,25.0,-,-,-,0.0,-,-,-,-,8.333333,-,-,-,33.33333,-,-,-,-,-,-,-,-,-,-,0.0,-,-,-,-,-,-,-,-,-,0.0,-,-,-,-,-,0.0,-,-,-,-,0.0,-,-,-,-,-,-,-,-,-,-,-,0.0,-,-,-,-,-,-,-,-,0.0,-,-,-,0.0,65.0,25.0,0.3
2193,8907,81781,Evstropiev K.K.,1974,,-,-,-,8.333332,-,-,-,-,-,-,-,-,-,0.0,-,-,-,0.0,-,-,0.0,0.0,-,-,-,-,-,0.0,-,-,-,0.0,-,-,-,-,-,-,-,-,-,-,0.0,-,-,-,-,-,-,-,-,-,-,-,-,-,-,-,-,-,0.0,-,-,-,-,-,-,0.0,-,-,0.0,-,-,-,-,-,-,-,0.0,-,-,-,-,-,-,-,-,-,-,-,0.0,-,-,-,-,41.67,-,,-,0.0,-,-,-,-,-,-,-,-,-,-,0.0,-,-,-,25,-,-,-,-,-,-,-,-,-,-,-,-,25.0,-,-,-,0.0,-,-,-,-,8.333332,-,-,-,33.33333,-,-,-,-,-,-,-,-,-,-,0.0,-,-,-,-,-,-,-,-,-,0.0,-,-,-,-,-,0.0,-,-,-,-,0.0,-,-,-,-,-,-,-,-,-,-,-,0.0,-,-,-,-,-,-,-,-,0.0,-,-,-,0.0,62.0,24.0,0.2916667
2194,8907,81782,Evstropiev K.K.,1974,,-,-,-,8.333333,-,-,-,-,-,-,-,-,-,0.0,-,-,-,0.0,-,-,0.0,0.0,-,-,-,-,-,0.0,-,-,-,0.0,-,-,-,-,-,-,-,-,-,-,0.0,-,-,-,-,-,-,-,-,-,-,-,-,-,-,-,-,-,0.0,-,-,-,-,-,-,0.0,-,-,0.0,-,-,-,-,-,-,-,0.0,-,-,-,-,-,-,-,-,-,-,-,0.0,-,-,-,-,33.33,-,,-,0.0,-,-,-,-,-,-,-,-,-,-,0.0,-,-,-,33.33,-,-,-,-,-,-,-,-,-,-,-,-,25.0,-,-,-,0.0,-,-,-,-,8.333333,-,-,-,33.33333,-,-,-,-,-,-,-,-,-,-,0.0,-,-,-,-,-,-,-,-,-,0.0,-,-,-,-,-,0.0,-,-,-,-,0.0,-,-,-,-,-,-,-,-,-,-,-,0.0,-,-,-,-,-,-,-,-,0.0,-,-,-,0.0,58.0,22.0,0.3181818
2195,8907,81783,Evstropiev K.K.,1974,,-,-,-,8.333332,-,-,-,-,-,-,-,-,-,0.0,-,-,-,0.0,-,-,0.0,0.0,-,-,-,-,-,0.0,-,-,-,0.0,-,-,-,-,-,-,-,-,-,-,0.0,-,-,-,-,-,-,-,-,-,-,-,-,-,-,-,-,-,0.0,-,-,-,-,-,-,0.0,-,-,0.0,-,-,-,-,-,-,-,0.0,-,-,-,-,-,-,-,-,-,-,-,0.0,-,-,-,-,25,-,,-,0.0,-,-,-,-,-,-,-,-,-,-,0.0,-,-,-,41.67,-,-,-,-,-,-,-,-,-,-,-,-,25.0,-,-,-,0.0,-,-,-,-,8.333332,-,-,-,33.33333,-,-,-,-,-,-,-,-,-,-,0.0,-,-,-,-,-,-,-,-,-,0.0,-,-,-,-,-,0.0,-,-,-,-,0.0,-,-,-,-,-,-,-,-,-,-,-,0.0,-,-,-,-,-,-,-,-,0.0,-,-,-,0.0,56.0,21.0,0.3333333
2196,8907,81784,Evstropiev K.K.,1974,,-,-,-,8.333333,-,-,-,-,-,-,-,-,-,0.0,-,-,-,0.0,-,-,0.0,0.0,-,-,-,-,-,0.0,-,-,-,0.0,-,-,-,-,-,-,-,-,-,-,0.0,-,-,-,-,-,-,-,-,-,-,-,-,-,-,-,-,-,0.0,-,-,-,-,-,-,0.0,-,-,0.0,-,-,-,-,-,-,-,0.0,-,-,-,-,-,-,-,-,-,-,-,0.0,-,-,-,-,16.67,-,,-,0.0,-,-,-,-,-,-,-,-,-,-,0.0,-,-,-,50,-,-,-,-,-,-,-,-,-,-,-,-,25.0,-,-,-,0.0,-,-,-,-,8.333333,-,-,-,33.33333,-,-,-,-,-,-,-,-,-,-,0.0,-,-,-,-,-,-,-,-,-,0.0,-,-,-,-,-,0.0,-,-,-,-,0.0,-,-,-,-,-,-,-,-,-,-,-,0.0,-,-,-,-,-,-,-,-,0.0,-,-,-,0.0,52.0,20.0,0.3
2197,8907,81785,Evstropiev K.K.,1974,,-,-,-,8.333333,-,-,-,-,-,-,-,-,-,0.0,-,-,-,0.0,-,-,0.0,0.0,-,-,-,-,-,0.0,-,-,-,0.0,-,-,-,-,-,-,-,-,-,-,0.0,-,-,-,-,-,-,-,-,-,-,-,-,-,-,-,-,-,0.0,-,-,-,-,-,-,0.0,-,-,0.0,-,-,-,-,-,-,-,0.0,-,-,-,-,-,-,-,-,-,-,-,0.0,-,-,-,-,8.333,-,,-,0.0,-,-,-,-,-,-,-,-,-,-,0.0,-,-,-,58.33,-,-,-,-,-,-,-,-,-,-,-,-,25.0,-,-,-,0.0,-,-,-,-,8.333333,-,-,-,33.33333,-,-,-,-,-,-,-,-,-,-,0.0,-,-,-,-,-,-,-,-,-,0.0,-,-,-,-,-,0.0,-,-,-,-,0.0,-,-,-,-,-,-,-,-,-,-,-,0.0,-,-,-,-,-,-,-,-,0.0,-,-,-,0.0,47.0,18.0,0.3055556
2198,8907,81786,Evstropiev K.K.,1974,,-,-,-,8.333333,-,-,-,-,-,-,-,-,-,0.0,-,-,-,0.0,-,-,0.0,0.0,-,-,-,-,-,0.0,-,-,-,0.0,-,-,-,-,-,-,-,-,-,-,0.0,-,-,-,-,-,-,-,-,-,-,-,-,-,-,-,-,-,0.0,-,-,-,-,-,-,0.0,-,-,0.0,-,-,-,-,-,-,-,0.0,-,-,-,-,-,-,-,-,-,-,-,0.0,-,-,-,-,-,-,,-,0.0,-,-,-,-,-,-,-,-,-,-,0.0,-,-,-,66.67,-,-,-,-,-,-,-,-,-,-,-,-,25.0,-,-,-,0.0,-,-,-,-,8.333333,-,-,-,33.33333,-,-,-,-,-,-,-,-,-,-,0.0,-,-,-,-,-,-,-,-,-,0.0,-,-,-,-,-,0.0,-,-,-,-,0.0,-,-,-,-,-,-,-,-,-,-,-,0.0,-,-,-,-,-,-,-,-,0.0,-,-,-,0.0,45.0,17.0,0.3235294
2199,8909,81804,Bornhoft H.,1994,DGG I,-,-,-,0.7167604,-,-,-,-,-,-,-,-,-,0.0,-,-,-,0.0,-,-,0.0,0.0,-,-,-,-,-,7.130689,-,-,-,0.0,-,-,-,-,-,-,-,-,-,-,0.0,-,-,-,-,-,-,-,-,-,-,-,-,-,-,0.07107,-,-,0.0,-,-,-,-,-,-,0.0,-,-,0.0,-,-,-,-,-,-,-,0.239693,-,-,-,-,-,-,-,-,-,-,-,0.0,-,-,-,-,-,-,,-,6.16209,-,-,-,-,-,-,-,-,-,-,14.33182,-,-,-,-,-,-,-,-,-,-,-,-,-,-,-,-,0.0,-,-,-,0.0,-,-,-,-,0.7878251,-,-,-,100.0,-,-,-,-,-,-,-,-,-,-,70.92242,-,-,-,-,-,0.3236,-,-,-,0.0,-,-,-,-,-,0.0,-,-,-,-,0.1019045,-,-,-,-,-,-,-,-,-,-,-,0.0,-,-,-,-,-,-,-,-,0.0,-,-,-,0.0,71.9,29.3,0.226
2200,8910,81805,Bornhoft H.,1994,,-,-,-,0.0,-,-,-,-,-,-,-,-,-,0.0,-,-,-,0.0,-,-,0.0,0.0,-,-,-,-,-,10.0,-,-,-,0.0,-,-,-,-,-,-,-,-,-,-,0.0,-,-,-,-,-,-,-,-,-,-,-,-,-,-,-,-,-,0.0,-,-,-,-,-,-,0.0,-,-,0.0,-,-,-,-,-,-,-,0.0,-,-,-,-,-,-,-,-,-,-,-,0.0,-,-,-,-,-,-,,-,0.0,-,-,-,-,-,-,-,-,-,-,16.0,-,-,-,-,-,-,-,-,-,-,-,-,-,-,-,-,0.0,-,-,-,0.0,-,-,-,-,0.0,-,-,-,100.0,-,-,-,-,-,-,-,-,-,-,74.0,-,-,-,-,-,-,-,-,-,0.0,-,-,-,-,-,0.0,-,-,-,-,0.0,-,-,-,-,-,-,-,-,-,-,-,0.0,-,-,-,-,-,-,-,-,0.0,-,-,-,0.0,70.9,29.1,0.218
2201,8910,81806,Bornhoft H.,1994,,-,-,-,0.0,-,-,-,-,-,-,-,-,-,0.0,-,-,-,0.0,-,-,0.0,0.0,-,-,-,-,-,10.0,-,-,-,0.0,-,-,-,-,-,-,-,-,-,-,0.0,-,-,-,-,-,-,-,-,-,-,-,-,-,-,-,-,-,0.0,-,-,-,-,-,-,0.0,-,-,0.0,-,-,-,-,-,-,-,16.0,-,-,-,-,-,-,-,-,-,-,-,0.0,-,-,-,-,-,-,,-,0.0,-,-,-,-,-,-,-,-,-,-,0.0,-,-,-,-,-,-,-,-,-,-,-,-,-,-,-,-,0.0,-,-,-,0.0,-,-,-,-,0.0,-,-,-,100.0,-,-,-,-,-,-,-,-,-,-,74.0,-,-,-,-,-,-,-,-,-,0.0,-,-,-,-,-,0.0,-,-,-,-,0.0,-,-,-,-,-,-,-,-,-,-,-,0.0,-,-,-,-,-,-,-,-,0.0,-,-,-,0.0,62.4,25.3,0.232
2202,8910,81807,Bornhoft H.,1994,,-,-,-,0.0,-,-,-,-,-,-,-,-,-,0.0,-,-,-,0.0,-,-,0.0,0.0,-,-,-,-,-,10.0,-,-,-,0.0,-,-,-,-,-,-,-,-,-,-,16.0,-,-,-,-,-,-,-,-,-,-,-,-,-,-,-,-,-,0.0,-,-,-,-,-,-,0.0,-,-,0.0,-,-,-,-,-,-,-,0.0,-,-,-,-,-,-,-,-,-,-,-,0.0,-,-,-,-,-,-,,-,0.0,-,-,-,-,-,-,-,-,-,-,0.0,-,-,-,-,-,-,-,-,-,-,-,-,-,-,-,-,0.0,-,-,-,0.0,-,-,-,-,0.0,-,-,-,100.0,-,-,-,-,-,-,-,-,-,-,74.0,-,-,-,-,-,-,-,-,-,0.0,-,-,-,-,-,0.0,-,-,-,-,0.0,-,-,-,-,-,-,-,-,-,-,-,0.0,-,-,-,-,-,-,-,-,0.0,-,-,-,0.0,52.9,21.0,0.256
2203,9132,71988,Pahler G.,1982,,-,-,-,0.0,-,-,-,-,-,-,-,-,-,0.0,-,-,-,0.0,-,-,0.0,0.0,-,-,-,-,-,0.0,-,-,-,0.0,-,-,-,-,-,-,-,-,-,-,0.0,-,-,-,-,-,-,-,-,-,-,-,-,-,-,-,-,-,0.0,-,-,-,-,-,-,0.0,-,-,0.0,-,-,-,-,-,-,-,0.0,-,-,-,-,-,-,-,-,-,-,-,33.0,-,-,-,-,-,-,,-,0.0,-,-,-,-,-,-,-,-,-,-,0.0,-,-,-,-,-,-,-,-,-,-,-,-,-,-,-,-,67.0,-,-,-,0.0,-,-,-,-,0.0,-,-,-,100.0,-,-,-,-,-,-,-,-,-,-,0.0,-,-,-,-,-,-,-,-,-,0.0,-,-,-,-,-,0.0,-,-,-,-,0.0,-,-,-,-,-,-,-,-,-,-,-,0.0,-,-,-,-,-,-,-,-,0.0,-,-,-,0.0,29.2,10.32,0.4147288
2204,9133,71989,Pahler G.,1982,,-,-,-,0.0,-,-,-,-,-,-,-,-,-,0.0,-,-,-,0.0,-,-,0.0,0.0,-,-,-,-,-,0.0,-,-,-,0.0,-,-,-,-,-,-,-,-,-,-,0.0,-,-,-,-,-,-,-,-,-,-,-,-,-,-,-,-,-,0.0,-,-,-,-,-,-,0.0,-,-,0.0,-,-,-,-,-,-,-,0.0,-,-,-,-,-,-,-,-,-,-,-,40.0,-,-,-,-,-,-,,-,0.0,-,-,-,-,-,-,-,-,-,-,0.0,-,-,-,-,-,-,-,-,-,-,-,-,-,-,-,-,60.0,-,-,-,0.0,-,-,-,-,0.0,-,-,-,100.0,-,-,-,-,-,-,-,-,-,-,0.0,-,-,-,-,-,-,-,-,-,0.0,-,-,-,-,-,0.0,-,-,-,-,0.0,-,-,-,-,-,-,-,-,-,-,-,0.0,-,-,-,-,-,-,-,-,0.0,-,-,-,0.0,33.6,11.71,0.4346712
2205,9144,74653,Birch F.,1942,,-,-,-,0.0,-,-,-,-,-,-,-,-,-,100.0,-,-,-,0.0,-,-,0.0,0.0,-,-,-,-,-,0.0,-,-,-,0.0,-,-,-,-,-,-,-,-,-,-,0.0,-,-,-,-,-,-,-,-,-,-,-,-,-,-,-,-,-,0.0,-,-,-,-,-,-,0.0,-,-,0.0,-,-,-,-,-,-,-,0.0,-,-,-,-,-,-,-,-,-,-,-,0.0,-,-,-,-,-,-,,-,0.0,-,-,-,-,-,-,-,-,-,-,0.0,-,-,-,-,-,-,-,-,-,-,-,-,-,-,-,-,0.0,-,-,-,0.0,-,-,-,-,100.0,-,-,-,100.0,-,-,-,-,-,-,-,-,-,-,0.0,-,-,-,-,-,-,-,-,-,0.0,-,-,-,-,-,0.0,-,-,-,-,0.0,-,-,-,-,-,-,-,-,-,-,-,0.0,-,-,-,-,-,-,-,-,0.0,-,-,-,0.0,17.7,6.86,0.29
2206,9236,96539,Osaka A.,1988,,-,-,-,1.4,-,-,-,-,-,-,-,-,-,64.0,-,-,-,0.0,-,-,0.0,0.0,-,-,-,-,-,0.0,-,-,-,0.0,-,-,-,-,-,-,-,-,-,-,0.0,-,-,-,-,-,-,-,-,-,-,-,-,-,-,-,-,-,0.0,-,-,-,-,-,-,0.0,-,-,0.6,-,-,-,-,-,-,-,34.0,-,-,-,-,-,-,-,-,-,-,-,0.0,-,-,-,-,-,-,,-,0.0,-,-,-,-,-,-,-,-,-,-,0.0,-,-,-,-,-,-,-,-,-,-,-,-,-,-,-,-,0.0,-,-,-,0.0,-,-,-,-,65.4,-,-,-,100.0,-,-,-,-,-,-,-,-,-,-,0.0,-,-,-,-,-,-,-,-,-,0.0,-,-,-,-,-,0.0,-,-,-,-,0.0,-,-,-,-,-,-,-,-,-,-,-,0.0,-,-,-,-,-,-,-,-,0.0,-,-,-,0.0,41.5,16.1,0.2888198
2207,9236,96540,Osaka A.,1988,,-,-,-,2.397603,-,-,-,-,-,-,-,-,-,59.94006,-,-,-,0.0,-,-,0.0,0.0,-,-,-,-,-,0.0,-,-,-,0.0,-,-,-,-,-,-,-,-,-,-,0.0,-,-,-,-,-,-,-,-,-,-,-,-,-,-,-,-,-,0.0,-,-,-,-,-,-,0.0,-,-,0.5994006,-,-,-,-,-,-,-,29.07093,-,-,-,-,-,-,-,-,-,-,-,0.0,-,-,-,-,-,-,,-,0.0,-,-,-,-,-,-,-,-,-,-,0.0,-,-,-,-,-,-,-,-,-,-,-,-,-,-,-,-,7.992008,-,-,-,0.0,-,-,-,-,62.33766,-,-,-,100.0,-,-,-,-,-,-,-,-,-,-,0.0,-,-,-,-,-,-,-,-,-,0.0,-,-,-,-,-,0.0,-,-,-,-,0.0,-,-,-,-,-,-,-,-,-,-,-,0.0,-,-,-,-,-,-,-,-,0.0,-,-,-,0.0,35.2,13.5,0.3037037
2208,9236,96541,Osaka A.,1988,,-,-,-,2.9,-,-,-,-,-,-,-,-,-,48.0,-,-,-,0.0,-,-,0.0,0.0,-,-,-,-,-,0.0,-,-,-,0.0,-,-,-,-,-,-,-,-,-,-,0.0,-,-,-,-,-,-,-,-,-,-,-,-,-,-,-,-,-,0.0,-,-,-,-,-,-,0.0,-,-,0.5,-,-,-,-,-,-,-,31.5,-,-,-,-,-,-,-,-,-,-,-,0.0,-,-,-,-,-,-,,-,0.0,-,-,-,-,-,-,-,-,-,-,0.0,-,-,-,-,-,-,-,-,-,-,-,-,-,-,-,-,17.1,-,-,-,0.0,-,-,-,-,50.9,-,-,-,100.0,-,-,-,-,-,-,-,-,-,-,0.0,-,-,-,-,-,-,-,-,-,0.0,-,-,-,-,-,0.0,-,-,-,-,0.0,-,-,-,-,-,-,-,-,-,-,-,0.0,-,-,-,-,-,-,-,-,0.0,-,-,-,0.0,33.7,12.8,0.3164063
2209,9236,96542,Osaka A.,1988,,-,-,-,2.2,-,-,-,-,-,-,-,-,-,34.1,-,-,-,0.0,-,-,0.0,0.0,-,-,-,-,-,0.0,-,-,-,0.0,-,-,-,-,-,-,-,-,-,-,0.0,-,-,-,-,-,-,-,-,-,-,-,-,-,-,-,-,-,0.0,-,-,-,-,-,-,0.0,-,-,0.6,-,-,-,-,-,-,-,32.4,-,-,-,-,-,-,-,-,-,-,-,0.0,-,-,-,-,-,-,,-,0.0,-,-,-,-,-,-,-,-,-,-,0.0,-,-,-,-,-,-,-,-,-,-,-,-,-,-,-,-,30.7,-,-,-,0.0,-,-,-,-,36.3,-,-,-,100.0,-,-,-,-,-,-,-,-,-,-,0.0,-,-,-,-,-,-,-,-,-,0.0,-,-,-,-,-,0.0,-,-,-,-,0.0,-,-,-,-,-,-,-,-,-,-,-,0.0,-,-,-,-,-,-,-,-,0.0,-,-,-,0.0,39.7,15.9,0.2484277
2210,9236,96543,Osaka A.,1988,,-,-,-,1.501501,-,-,-,-,-,-,-,-,-,21.22122,-,-,-,0.0,-,-,0.0,0.0,-,-,-,-,-,0.0,-,-,-,0.0,-,-,-,-,-,-,-,-,-,-,0.0,-,-,-,-,-,-,-,-,-,-,-,-,-,-,-,-,-,0.0,-,-,-,-,-,-,0.0,-,-,0.7007007,-,-,-,-,-,-,-,38.03804,-,-,-,-,-,-,-,-,-,-,-,0.0,-,-,-,-,-,-,,-,0.0,-,-,-,-,-,-,-,-,-,-,0.0,-,-,-,-,-,-,-,-,-,-,-,-,-,-,-,-,38.53854,-,-,-,0.0,-,-,-,-,22.72272,-,-,-,100.0,-,-,-,-,-,-,-,-,-,-,0.0,-,-,-,-,-,-,-,-,-,0.0,-,-,-,-,-,0.0,-,-,-,-,0.0,-,-,-,-,-,-,-,-,-,-,-,0.0,-,-,-,-,-,-,-,-,0.0,-,-,-,0.0,38.7,14.9,0.2986578
2211,9236,96544,Osaka A.,1988,,-,-,-,0.6,-,-,-,-,-,-,-,-,-,20.0,-,-,-,0.0,-,-,0.0,0.0,-,-,-,-,-,0.0,-,-,-,0.0,-,-,-,-,-,-,-,-,-,-,0.0,-,-,-,-,-,-,-,-,-,-,-,-,-,-,-,-,-,0.0,-,-,-,-,-,-,0.0,-,-,0.7,-,-,-,-,-,-,-,32.1,-,-,-,-,-,-,-,-,-,-,-,0.0,-,-,-,-,-,-,,-,0.0,-,-,-,-,-,-,-,-,-,-,0.0,-,-,-,-,-,-,-,-,-,-,-,-,-,-,-,-,46.6,-,-,-,0.0,-,-,-,-,20.6,-,-,-,100.0,-,-,-,-,-,-,-,-,-,-,0.0,-,-,-,-,-,-,-,-,-,0.0,-,-,-,-,-,0.0,-,-,-,-,0.0,-,-,-,-,-,-,-,-,-,-,-,0.0,-,-,-,-,-,-,-,-,0.0,-,-,-,0.0,36.8,14.3,0.2867132
2212,9236,96545,Osaka A.,1988,,-,-,-,2.4,-,-,-,-,-,-,-,-,-,16.5,-,-,-,0.0,-,-,0.0,0.0,-,-,-,-,-,0.0,-,-,-,0.0,-,-,-,-,-,-,-,-,-,-,0.0,-,-,-,-,-,-,-,-,-,-,-,-,-,-,-,-,-,0.0,-,-,-,-,-,-,0.0,-,-,0.8,-,-,-,-,-,-,-,32.6,-,-,-,-,-,-,-,-,-,-,-,0.0,-,-,-,-,-,-,,-,0.0,-,-,-,-,-,-,-,-,-,-,0.0,-,-,-,-,-,-,-,-,-,-,-,-,-,-,-,-,47.7,-,-,-,0.0,-,-,-,-,18.9,-,-,-,100.0,-,-,-,-,-,-,-,-,-,-,0.0,-,-,-,-,-,-,-,-,-,0.0,-,-,-,-,-,0.0,-,-,-,-,0.0,-,-,-,-,-,-,-,-,-,-,-,0.0,-,-,-,-,-,-,-,-,0.0,-,-,-,0.0,32.3,12.4,0.3024194
2213,9236,96546,Osaka A.,1988,,-,-,-,1.104418,-,-,-,-,-,-,-,-,-,8.935743,-,-,-,0.0,-,-,0.0,0.0,-,-,-,-,-,0.0,-,-,-,0.0,-,-,-,-,-,-,-,-,-,-,0.0,-,-,-,-,-,-,-,-,-,-,-,-,-,-,-,-,-,0.0,-,-,-,-,-,-,0.0,-,-,1.104418,-,-,-,-,-,-,-,33.83535,-,-,-,-,-,-,-,-,-,-,-,0.0,-,-,-,-,-,-,,-,0.0,-,-,-,-,-,-,-,-,-,-,0.0,-,-,-,-,-,-,-,-,-,-,-,-,-,-,-,-,55.02008,-,-,-,0.0,-,-,-,-,10.04016,-,-,-,100.0,-,-,-,-,-,-,-,-,-,-,0.0,-,-,-,-,-,-,-,-,-,0.0,-,-,-,-,-,0.0,-,-,-,-,0.0,-,-,-,-,-,-,-,-,-,-,-,0.0,-,-,-,-,-,-,-,-,0.0,-,-,-,0.0,26.3,10.1,0.3019801
2214,9236,96547,Osaka A.,1988,,-,-,-,1.5,-,-,-,-,-,-,-,-,-,6.6,-,-,-,0.0,-,-,0.0,0.0,-,-,-,-,-,0.0,-,-,-,0.0,-,-,-,-,-,-,-,-,-,-,0.0,-,-,-,-,-,-,-,-,-,-,-,-,-,-,-,-,-,0.0,-,-,-,-,-,-,0.0,-,-,2.0,-,-,-,-,-,-,-,27.0,-,-,-,-,-,-,-,-,-,-,-,0.0,-,-,-,-,-,-,,-,0.0,-,-,-,-,-,-,-,-,-,-,0.0,-,-,-,-,-,-,-,-,-,-,-,-,-,-,-,-,62.9,-,-,-,0.0,-,-,-,-,8.1,-,-,-,100.0,-,-,-,-,-,-,-,-,-,-,0.0,-,-,-,-,-,-,-,-,-,0.0,-,-,-,-,-,0.0,-,-,-,-,0.0,-,-,-,-,-,-,-,-,-,-,-,0.0,-,-,-,-,-,-,-,-,0.0,-,-,-,0.0,25.5,9.8,0.3010204
2215,9236,96548,Osaka A.,1988,,-,-,-,2.102102,-,-,-,-,-,-,-,-,-,0.0,-,-,-,0.0,-,-,0.0,0.0,-,-,-,-,-,0.0,-,-,-,0.0,-,-,-,-,-,-,-,-,-,-,0.0,-,-,-,-,-,-,-,-,-,-,-,-,-,-,-,-,-,0.0,-,-,-,-,-,-,0.0,-,-,1.101101,-,-,-,-,-,-,-,32.53254,-,-,-,-,-,-,-,-,-,-,-,0.0,-,-,-,-,-,-,,-,0.0,-,-,-,-,-,-,-,-,-,-,0.0,-,-,-,-,-,-,-,-,-,-,-,-,-,-,-,-,64.26427,-,-,-,0.0,-,-,-,-,2.102102,-,-,-,100.0,-,-,-,-,-,-,-,-,-,-,0.0,-,-,-,-,-,-,-,-,-,0.0,-,-,-,-,-,0.0,-,-,-,-,0.0,-,-,-,-,-,-,-,-,-,-,-,0.0,-,-,-,-,-,-,-,-,0.0,-,-,-,0.0,24.2,9.2,0.3152175
2216,9324,83150,Izumitani T.,1987,,-,-,-,0.0,30.2,-,-,-,-,-,-,-,-,0.0,-,-,10.6,0.0,-,-,0.0,0.0,-,-,-,-,20.2,0.0,-,-,-,0.0,-,-,-,-,-,-,-,-,-,-,0.0,-,-,-,-,-,-,-,-,-,-,-,-,-,-,-,-,-,0.0,-,-,-,-,-,-,0.0,-,-,0.0,-,-,-,-,-,-,-,0.0,-,-,-,-,-,-,-,-,-,-,-,0.0,-,-,-,-,-,-,,3.5,0.0,-,-,-,-,-,-,-,-,-,-,0.0,-,-,-,3.8,-,-,-,-,-,-,-,-,-,-,-,-,0.0,-,-,-,0.0,-,-,-,-,0.0,-,-,-,0.0,-,-,-,-,-,-,-,-,-,-,0.0,-,-,-,-,-,-,-,-,13.2,0.0,-,-,-,-,-,0.0,-,-,-,-,0.0,-,-,-,-,-,-,-,-,-,-,-,0.0,-,-,-,-,8.3,-,-,-,0.0,-,-,10.2,0.0,63.7,23.81,0.31
2217,9324,83151,Izumitani T.,1987,,-,-,-,0.0,35,-,-,-,-,-,-,-,-,0.0,-,-,7.9,0.0,-,10,0.0,0.0,-,-,-,-,24,0.0,-,-,-,0.0,-,-,-,-,-,-,-,-,-,-,0.0,-,-,-,-,-,-,-,-,-,-,-,-,-,-,-,-,-,0.0,-,-,-,-,-,-,0.0,-,-,0.0,-,-,-,-,-,-,-,0.0,-,-,-,-,-,-,-,-,-,0.6,-,0.0,-,-,-,-,-,-,,4.2,0.0,-,-,-,-,-,-,-,-,-,-,0.0,-,-,-,-,-,-,-,-,-,-,-,-,-,-,-,-,0.0,-,-,-,0.0,-,-,-,-,0.0,-,-,-,0.0,-,-,-,-,-,-,-,-,-,-,0.0,-,-,-,-,-,-,-,-,15.6,0.0,-,-,-,-,-,0.0,-,-,-,-,0.0,-,-,-,-,-,-,-,-,-,-,-,0.0,-,-,-,-,2.7,-,-,-,0.0,-,-,-,0.0,63.6,24.32,0.31
2218,9324,83152,Izumitani T.,1987,,-,-,-,0.0,3,-,-,-,-,-,-,-,-,0.0,-,-,20,0.0,-,-,0.0,0.0,-,-,-,-,-,0.0,-,-,-,0.0,-,-,-,-,-,-,-,-,-,-,0.0,-,-,-,-,-,-,-,-,-,-,-,-,-,-,-,-,-,0.0,-,-,-,-,-,-,0.0,-,-,0.0,-,-,-,-,-,-,-,0.0,-,-,-,-,-,-,-,-,-,4,-,0.0,-,-,-,-,-,-,,-,0.0,-,-,-,-,-,-,-,-,-,-,0.0,-,-,-,20,-,-,-,-,-,-,-,-,-,-,-,-,0.0,-,-,-,0.0,-,-,-,-,0.0,-,-,-,0.0,-,-,-,-,-,-,-,-,-,-,0.0,-,-,-,-,-,-,-,-,-,0.0,-,-,-,-,-,0.0,-,-,-,-,0.0,-,-,-,-,-,-,-,-,-,-,-,0.0,-,-,-,-,-,-,-,-,0.0,-,-,53,0.0,52.7,20.11,0.31
2219,9402,96782,Bridge B.,1987,,-,-,-,0.0,-,-,-,-,-,-,-,-,-,0.0,-,-,-,0.0,-,-,0.0,0.0,-,-,-,-,-,0.0,-,-,-,0.0,-,-,-,-,-,-,-,-,-,-,0.0,-,-,-,-,-,-,-,-,-,-,-,-,-,-,-,-,-,0.0,-,-,-,-,-,-,0.0,-,-,0.0,-,-,-,-,-,-,-,0.0,-,-,-,-,-,-,-,-,-,-,-,0.0,-,-,-,-,-,-,,-,0.0,-,-,-,-,-,-,-,-,-,-,0.0,-,-,-,-,-,-,-,-,-,-,-,-,-,-,-,-,50.0,-,-,-,0.0,-,-,-,-,0.0,-,-,-,100.0,-,-,-,-,-,-,-,-,-,-,0.0,-,-,-,-,-,-,-,-,-,0.0,-,-,-,-,-,0.0,-,-,-,-,0.0,-,-,-,-,-,-,-,-,-,-,-,0.0,-,-,-,-,-,-,-,-,50.0,-,-,-,0.0,42.7,16.91,0.263
2220,9402,96783,Bridge B.,1987,,-,-,-,0.0,-,-,-,-,-,-,-,-,-,0.0,-,-,-,20.0,-,-,0.0,0.0,-,-,-,-,-,0.0,-,-,-,0.0,-,-,-,-,-,-,-,-,-,-,0.0,-,-,-,-,-,-,-,-,-,-,-,-,-,-,-,-,-,0.0,-,-,-,-,-,-,0.0,-,-,0.0,-,-,-,-,-,-,-,0.0,-,-,-,-,-,-,-,-,-,-,-,0.0,-,-,-,-,-,-,,-,0.0,-,-,-,-,-,-,-,-,-,-,0.0,-,-,-,-,-,-,-,-,-,-,-,-,-,-,-,-,50.0,-,-,-,0.0,-,-,-,-,0.0,-,-,-,100.0,-,-,-,-,-,-,-,-,-,-,0.0,-,-,-,-,-,-,-,-,-,0.0,-,-,-,-,-,0.0,-,-,-,-,0.0,-,-,-,-,-,-,-,-,-,-,-,0.0,-,-,-,-,-,-,-,-,30.0,-,-,-,0.0,50.3,19.78,0.273
2221,9402,96784,Bridge B.,1987,,-,-,-,0.0,-,-,-,-,-,-,-,-,-,0.0,-,-,-,25.0,-,-,0.0,0.0,-,-,-,-,-,0.0,-,-,-,0.0,-,-,-,-,-,-,-,-,-,-,0.0,-,-,-,-,-,-,-,-,-,-,-,-,-,-,-,-,-,0.0,-,-,-,-,-,-,0.0,-,-,0.0,-,-,-,-,-,-,-,0.0,-,-,-,-,-,-,-,-,-,-,-,0.0,-,-,-,-,-,-,,-,0.0,-,-,-,-,-,-,-,-,-,-,0.0,-,-,-,-,-,-,-,-,-,-,-,-,-,-,-,-,50.0,-,-,-,0.0,-,-,-,-,0.0,-,-,-,100.0,-,-,-,-,-,-,-,-,-,-,0.0,-,-,-,-,-,-,-,-,-,0.0,-,-,-,-,-,0.0,-,-,-,-,0.0,-,-,-,-,-,-,-,-,-,-,-,0.0,-,-,-,-,-,-,-,-,25.0,-,-,-,0.0,47.0,18.43,0.276
2222,9402,96785,Bridge B.,1987,,-,-,-,0.0,-,-,-,-,-,-,-,-,-,0.0,-,-,-,30.0,-,-,0.0,0.0,-,-,-,-,-,0.0,-,-,-,0.0,-,-,-,-,-,-,-,-,-,-,0.0,-,-,-,-,-,-,-,-,-,-,-,-,-,-,-,-,-,0.0,-,-,-,-,-,-,0.0,-,-,0.0,-,-,-,-,-,-,-,0.0,-,-,-,-,-,-,-,-,-,-,-,0.0,-,-,-,-,-,-,,-,0.0,-,-,-,-,-,-,-,-,-,-,0.0,-,-,-,-,-,-,-,-,-,-,-,-,-,-,-,-,50.0,-,-,-,0.0,-,-,-,-,0.0,-,-,-,100.0,-,-,-,-,-,-,-,-,-,-,0.0,-,-,-,-,-,-,-,-,-,0.0,-,-,-,-,-,0.0,-,-,-,-,0.0,-,-,-,-,-,-,-,-,-,-,-,0.0,-,-,-,-,-,-,-,-,20.0,-,-,-,0.0,48.3,18.67,0.295
2223,9402,96786,Bridge B.,1987,,-,-,-,0.0,-,-,-,-,-,-,-,-,-,0.0,-,-,-,35.0,-,-,0.0,0.0,-,-,-,-,-,0.0,-,-,-,0.0,-,-,-,-,-,-,-,-,-,-,0.0,-,-,-,-,-,-,-,-,-,-,-,-,-,-,-,-,-,0.0,-,-,-,-,-,-,0.0,-,-,0.0,-,-,-,-,-,-,-,0.0,-,-,-,-,-,-,-,-,-,-,-,0.0,-,-,-,-,-,-,,-,0.0,-,-,-,-,-,-,-,-,-,-,0.0,-,-,-,-,-,-,-,-,-,-,-,-,-,-,-,-,50.0,-,-,-,0.0,-,-,-,-,0.0,-,-,-,100.0,-,-,-,-,-,-,-,-,-,-,0.0,-,-,-,-,-,-,-,-,-,0.0,-,-,-,-,-,0.0,-,-,-,-,0.0,-,-,-,-,-,-,-,-,-,-,-,0.0,-,-,-,-,-,-,-,-,15.0,-,-,-,0.0,48.6,18.88,0.289
2224,9402,96787,Bridge B.,1987,,-,-,-,0.0,-,-,-,-,-,-,-,-,-,0.0,-,-,-,40.0,-,-,0.0,0.0,-,-,-,-,-,0.0,-,-,-,0.0,-,-,-,-,-,-,-,-,-,-,0.0,-,-,-,-,-,-,-,-,-,-,-,-,-,-,-,-,-,0.0,-,-,-,-,-,-,0.0,-,-,0.0,-,-,-,-,-,-,-,0.0,-,-,-,-,-,-,-,-,-,-,-,0.0,-,-,-,-,-,-,,-,0.0,-,-,-,-,-,-,-,-,-,-,0.0,-,-,-,-,-,-,-,-,-,-,-,-,-,-,-,-,50.0,-,-,-,0.0,-,-,-,-,0.0,-,-,-,100.0,-,-,-,-,-,-,-,-,-,-,0.0,-,-,-,-,-,-,-,-,-,0.0,-,-,-,-,-,0.0,-,-,-,-,0.0,-,-,-,-,-,-,-,-,-,-,-,0.0,-,-,-,-,-,-,-,-,10.0,-,-,-,0.0,48.0,18.51,0.297
2225,9402,96788,Bridge B.,1987,,-,-,-,0.0,-,-,-,-,-,-,-,-,-,0.0,-,-,-,45.0,-,-,0.0,0.0,-,-,-,-,-,0.0,-,-,-,0.0,-,-,-,-,-,-,-,-,-,-,0.0,-,-,-,-,-,-,-,-,-,-,-,-,-,-,-,-,-,0.0,-,-,-,-,-,-,0.0,-,-,0.0,-,-,-,-,-,-,-,0.0,-,-,-,-,-,-,-,-,-,-,-,0.0,-,-,-,-,-,-,,-,0.0,-,-,-,-,-,-,-,-,-,-,0.0,-,-,-,-,-,-,-,-,-,-,-,-,-,-,-,-,50.0,-,-,-,0.0,-,-,-,-,0.0,-,-,-,100.0,-,-,-,-,-,-,-,-,-,-,0.0,-,-,-,-,-,-,-,-,-,0.0,-,-,-,-,-,0.0,-,-,-,-,0.0,-,-,-,-,-,-,-,-,-,-,-,0.0,-,-,-,-,-,-,-,-,5.0,-,-,-,0.0,48.1,18.5,0.301
2226,9402,96789,Bridge B.,1987,,-,-,-,0.0,-,-,-,-,-,-,-,-,-,0.0,-,-,-,50.0,-,-,0.0,0.0,-,-,-,-,-,0.0,-,-,-,0.0,-,-,-,-,-,-,-,-,-,-,0.0,-,-,-,-,-,-,-,-,-,-,-,-,-,-,-,-,-,0.0,-,-,-,-,-,-,0.0,-,-,0.0,-,-,-,-,-,-,-,0.0,-,-,-,-,-,-,-,-,-,-,-,0.0,-,-,-,-,-,-,,-,0.0,-,-,-,-,-,-,-,-,-,-,0.0,-,-,-,-,-,-,-,-,-,-,-,-,-,-,-,-,50.0,-,-,-,0.0,-,-,-,-,0.0,-,-,-,100.0,-,-,-,-,-,-,-,-,-,-,0.0,-,-,-,-,-,-,-,-,-,0.0,-,-,-,-,-,0.0,-,-,-,-,0.0,-,-,-,-,-,-,-,-,-,-,-,0.0,-,-,-,-,-,-,-,-,0.0,-,-,-,0.0,46.5,17.87,0.302
2227,9406,96833,Nassau K.,1987,,-,-,-,0.0,-,-,-,40,-,-,-,-,-,0.0,-,-,-,0.0,-,-,0.0,0.0,-,-,-,-,-,0.0,-,-,-,0.0,-,-,-,-,-,-,-,-,-,-,0.0,-,-,-,-,-,-,-,-,-,-,-,-,-,-,-,-,-,0.0,-,-,-,-,-,-,0.0,-,-,0.0,-,-,-,-,-,-,-,0.0,-,-,-,-,-,-,-,-,-,-,-,0.0,-,-,-,-,-,-,,-,0.0,-,-,-,-,-,-,-,-,-,-,0.0,-,-,-,-,-,-,-,-,-,-,-,-,-,-,-,-,0.0,-,-,-,0.0,-,-,-,-,80.0,-,-,-,100.0,-,-,-,40,-,-,-,-,-,-,0.0,-,-,-,-,-,-,-,-,-,0.0,-,-,-,-,-,0.0,-,-,-,-,0.0,-,20,-,-,-,-,-,-,-,-,-,0.0,-,-,-,-,-,-,-,-,0.0,-,-,-,0.0,33.3,13.0,0.277
2228,9505,84141,Kasuga T.,1996,,-,-,-,0.0,-,-,-,-,-,-,-,-,-,0.0,-,-,-,0.0,-,-,0.0,0.0,-,-,-,-,-,45.94595,-,-,-,0.0,-,-,-,-,-,-,-,-,-,-,0.0,-,-,-,-,-,-,-,-,-,-,-,-,-,-,-,-,-,0.0,-,-,-,-,-,-,0.0,-,-,0.0,-,-,-,-,-,-,-,0.0,-,-,-,-,-,-,-,-,-,-,-,0.0,-,-,-,-,-,-,,-,0.0,-,-,-,-,-,-,-,-,-,-,0.0,-,-,-,-,-,-,-,-,-,-,-,-,-,-,-,-,54.05405,-,-,-,0.0,-,-,-,-,0.0,-,-,-,100.0,-,-,-,-,-,-,-,-,-,-,0.0,-,-,-,-,-,-,-,-,-,0.0,-,-,-,-,-,0.0,-,-,-,-,0.0,-,-,-,-,-,-,-,-,-,-,-,0.0,-,-,-,-,-,-,-,-,0.0,-,-,-,0.0,43.0,17.06,0.26
2229,9656,74880,Waxler R.M.,1973,F75,-,-,-,27.51667,-,-,-,-,-,-,-,-,-,0.0,-,-,-,0.0,-,-,0.0,0.0,-,-,-,-,-,58.47054,-,-,-,0.0,-,-,-,-,-,-,-,-,-,-,0.0,-,-,-,-,-,-,-,-,-,-,-,-,-,-,-,-,-,0.0,-,-,-,-,-,-,0.0,-,-,0.0,-,-,-,-,-,-,-,0.0,-,-,-,-,-,-,-,-,-,-,-,0.0,-,-,-,-,-,-,,-,8.386886,-,-,-,-,-,-,-,-,-,-,0.0,-,-,-,-,-,-,-,-,-,-,-,-,-,-,-,-,0.0,-,-,-,0.0,-,-,-,-,27.51667,-,-,-,100.0,-,-,-,-,-,-,-,-,-,-,5.625903,-,-,-,-,-,-,-,-,-,0.0,-,-,-,-,-,0.0,-,-,-,-,0.0,-,-,-,-,-,-,-,-,-,-,-,0.0,-,-,-,-,-,-,-,-,0.0,-,-,-,0.0,109.0,42.5,0.292
2230,9656,140716,Waxler R.M.,1973,F1329,-,-,-,12.78363,-,-,-,-,-,-,-,-,-,0.0,-,-,-,0.0,-,-,0.0,0.0,-,-,-,-,-,0.0,-,-,-,0.0,-,-,-,-,-,-,-,-,-,-,0.0,-,-,-,-,-,-,-,-,-,-,-,-,-,-,-,-,-,0.0,-,-,-,-,-,-,0.0,-,-,0.0,-,-,-,-,-,-,-,0.0,-,-,-,-,-,-,-,-,-,-,-,0.0,-,-,-,-,-,-,,-,27.75831,-,-,-,-,-,-,-,-,-,-,0.0,-,-,-,-,-,-,-,-,-,-,-,-,-,-,-,-,59.45806,-,-,-,0.0,-,-,-,-,12.78363,-,-,-,100.0,-,-,-,-,-,-,-,-,-,-,0.0,-,-,-,-,-,-,-,-,-,0.0,-,-,-,-,-,0.0,-,-,-,-,0.0,-,-,-,-,-,-,-,-,-,-,-,0.0,-,-,-,-,-,-,-,-,0.0,-,-,-,0.0,59.0,24.0,0.23
2231,9656,140717,Waxler R.M.,1973,E1583,-,-,-,0.0,-,-,-,-,-,-,-,-,-,76.01459,-,-,-,23.98541,-,-,0.0,0.0,-,-,-,-,-,0.0,-,-,-,0.0,-,-,-,-,-,-,-,-,-,-,0.0,-,-,-,-,-,-,-,-,-,-,-,-,-,-,-,-,-,0.0,-,-,-,-,-,-,0.0,-,-,0.0,-,-,-,-,-,-,-,0.0,-,-,-,-,-,-,-,-,-,-,-,0.0,-,-,-,-,-,-,,-,0.0,-,-,-,-,-,-,-,-,-,-,0.0,-,-,-,-,-,-,-,-,-,-,-,-,-,-,-,-,0.0,-,-,-,0.0,-,-,-,-,76.01459,-,-,-,100.0,-,-,-,-,-,-,-,-,-,-,0.0,-,-,-,-,-,-,-,-,-,0.0,-,-,-,-,-,0.0,-,-,-,-,0.0,-,-,-,-,-,-,-,-,-,-,-,0.0,-,-,-,-,-,-,-,-,0.0,-,-,-,0.0,65.4,25.4,0.29
2232,9656,140718,Waxler R.M.,1973,F998,-,-,-,0.0,-,-,-,-,-,-,-,-,-,0.0,-,-,3.966,17.97032,-,-,0.0,0.0,-,-,-,-,-,0.0,-,-,-,0.0,-,-,-,-,-,-,-,-,-,-,0.0,-,-,-,-,-,-,-,-,-,-,-,-,-,-,-,-,-,0.0,-,-,-,-,-,-,45.0277,-,-,0.0,-,-,-,-,-,-,-,0.0,-,-,-,-,-,-,-,7.007,-,-,-,0.0,-,-,-,-,-,-,,-,0.0,-,-,-,-,-,-,-,-,-,-,0.0,-,-,-,-,-,-,-,-,-,-,-,-,-,-,-,-,0.0,-,-,-,0.0,-,-,-,-,7.007118,-,-,-,96.03366,-,-,-,-,-,-,-,-,-,-,0.0,-,-,-,-,-,-,-,-,-,0.0,-,1.01,-,-,-,0.0,-,-,-,-,10.01963,-,-,-,-,-,-,-,-,-,-,-,0.0,-,-,-,-,-,-,-,-,9.994875,-,-,-,5.004496,90.8,35.5,0.277
2233,9844,85661,Coon D.N.,1990,,-,-,-,15.0,-,-,-,-,-,-,-,-,-,0.0,-,-,-,0.0,-,-,0.0,0.0,-,-,-,-,-,0.0,-,-,-,0.0,-,-,-,-,-,-,-,-,-,-,0.0,-,-,-,-,-,-,-,-,-,-,-,-,-,-,-,-,-,0.0,-,-,-,-,-,-,0.0,-,-,0.0,-,-,-,-,-,-,-,0.0,-,-,-,-,-,-,-,-,-,-,-,0.0,-,-,-,-,-,-,,-,0.0,-,-,-,-,-,-,-,-,-,-,0.0,-,-,-,-,-,-,-,-,-,-,-,-,-,-,-,-,0.0,-,-,-,0.0,-,-,-,-,41.3,-,-,-,90.0,-,-,-,-,-,-,-,-,10,-,48.7,-,-,-,-,-,-,-,-,-,0.0,-,-,-,-,-,0.0,-,-,-,-,0.0,-,-,-,-,-,-,-,-,-,-,-,0.0,-,26.3,-,-,-,-,-,-,0.0,-,-,-,0.0,140.0,54.3,0.2891344
2234,9844,85662,Coon D.N.,1990,,-,-,-,24.97503,-,-,-,-,-,-,-,-,-,0.0,-,-,-,0.0,-,-,0.0,0.0,-,-,-,-,-,0.0,-,-,-,0.0,-,-,-,-,-,-,-,-,-,-,0.0,-,-,-,-,-,-,-,-,-,-,-,-,-,-,-,-,-,0.0,-,-,-,-,-,-,0.0,-,-,0.0,-,-,-,-,-,-,-,0.0,-,-,-,-,-,-,-,-,-,-,-,0.0,-,-,-,-,-,-,,-,0.0,-,-,-,-,-,-,-,-,-,-,0.0,-,-,-,-,-,-,-,-,-,-,-,-,-,-,-,-,0.0,-,-,-,0.0,-,-,-,-,62.43756,-,-,-,81.21878,-,-,-,-,-,-,-,-,18.78,-,18.78122,-,-,-,-,-,-,-,-,-,0.0,-,-,-,-,-,0.0,-,-,-,-,0.0,-,-,-,-,-,-,-,-,-,-,-,0.0,-,37.46,-,-,-,-,-,-,0.0,-,-,-,0.0,163.0,63.6,0.2814466
2235,9844,85663,Coon D.N.,1990,,-,-,-,21.19071,-,-,-,-,-,-,-,-,-,0.0,-,-,-,0.0,-,-,0.0,0.0,-,-,-,-,-,0.0,-,-,-,0.0,-,-,-,-,-,-,-,-,-,-,0.0,-,-,-,-,-,-,-,-,-,-,-,-,-,-,-,-,-,0.0,-,-,-,-,-,-,0.0,-,-,0.0,-,-,-,-,-,-,-,0.0,-,-,-,-,-,-,-,-,-,-,-,0.0,-,-,-,-,-,-,,-,0.0,-,-,-,-,-,-,-,-,-,-,0.0,-,-,-,-,-,-,-,-,-,-,-,-,-,-,-,-,0.0,-,-,-,0.0,-,-,-,-,53.0777,-,-,-,92.93642,-,-,-,-,-,-,-,-,7.064,-,39.85873,-,-,-,-,-,-,-,-,-,0.0,-,-,-,-,-,0.0,-,-,-,-,0.0,-,-,-,-,-,-,-,-,-,-,-,0.0,-,31.89,-,-,-,-,-,-,0.0,-,-,-,0.0,145.0,56.9,0.2741652
2236,9898,149250,Coenen M.,1961,,-,-,-,0.0,-,-,-,-,-,-,-,-,-,66.66666,-,-,-,0.0,-,-,0.0,0.0,-,-,-,-,-,0.0,-,-,-,0.0,-,-,-,-,-,-,-,-,-,-,0.0,-,-,-,-,-,-,-,-,-,-,-,-,-,-,-,-,-,0.0,-,-,-,-,-,-,0.0,-,-,0.0,-,-,-,-,-,-,-,0.0,-,-,-,-,-,-,-,-,-,-,-,0.0,-,-,-,-,-,-,,-,0.0,-,-,-,-,-,-,-,-,-,-,33.33333,-,-,-,-,-,-,-,-,-,-,-,-,-,-,-,-,0.0,-,-,-,0.0,-,-,-,-,66.66666,-,-,-,100.0,-,-,-,-,-,-,-,-,-,-,0.0,-,-,-,-,-,-,-,-,-,0.0,-,-,-,-,-,0.0,-,-,-,-,0.0,-,-,-,-,-,-,-,-,-,-,-,0.0,-,-,-,-,-,-,-,-,0.0,-,-,-,0.0,42.0,15.0,0.3
2237,9898,41099,Coenen M.,1961,,-,-,-,0.0,-,-,-,-,-,-,-,-,-,60.0,-,-,-,0.0,-,-,0.0,0.0,-,-,-,-,-,0.0,-,-,-,0.0,-,-,-,-,-,-,-,-,-,-,0.0,-,-,-,-,-,-,-,-,-,-,-,-,-,-,-,-,-,0.0,-,-,-,-,-,-,0.0,-,-,0.0,-,-,-,-,-,-,-,0.0,-,-,-,-,-,-,-,-,-,-,-,0.0,-,-,-,-,-,-,,-,0.0,-,-,-,-,-,-,-,-,-,-,33.33333,-,-,-,-,-,-,-,-,-,-,-,-,-,-,-,-,0.0,-,-,-,0.0,-,-,-,-,60.0,-,-,-,100.0,-,-,-,-,-,-,-,-,-,-,6.666667,-,-,-,-,-,-,-,-,-,0.0,-,-,-,-,-,0.0,-,-,-,-,0.0,-,-,-,-,-,-,-,-,-,-,-,0.0,-,-,-,-,-,-,-,-,0.0,-,-,-,0.0,71.0,28.0,0.27
2238,9898,41100,Coenen M.,1961,,-,-,-,0.0,-,-,-,-,-,-,-,-,-,53.33334,-,-,-,0.0,-,-,0.0,0.0,-,-,-,-,-,0.0,-,-,-,0.0,-,-,-,-,-,-,-,-,-,-,0.0,-,-,-,-,-,-,-,-,-,-,-,-,-,-,-,-,-,0.0,-,-,-,-,-,-,0.0,-,-,0.0,-,-,-,-,-,-,-,0.0,-,-,-,-,-,-,-,-,-,-,-,0.0,-,-,-,-,-,-,,-,0.0,-,-,-,-,-,-,-,-,-,-,33.33333,-,-,-,-,-,-,-,-,-,-,-,-,-,-,-,-,0.0,-,-,-,0.0,-,-,-,-,53.33334,-,-,-,100.0,-,-,-,-,-,-,-,-,-,-,13.33333,-,-,-,-,-,-,-,-,-,0.0,-,-,-,-,-,0.0,-,-,-,-,0.0,-,-,-,-,-,-,-,-,-,-,-,0.0,-,-,-,-,-,-,-,-,0.0,-,-,-,0.0,101.0,41.0,0.27
2239,9898,41101,Coenen M.,1961,,-,-,-,0.0,-,-,-,-,-,-,-,-,-,46.66666,-,-,-,0.0,-,-,0.0,0.0,-,-,-,-,-,0.0,-,-,-,0.0,-,-,-,-,-,-,-,-,-,-,0.0,-,-,-,-,-,-,-,-,-,-,-,-,-,-,-,-,-,0.0,-,-,-,-,-,-,0.0,-,-,0.0,-,-,-,-,-,-,-,0.0,-,-,-,-,-,-,-,-,-,-,-,0.0,-,-,-,-,-,-,,-,0.0,-,-,-,-,-,-,-,-,-,-,33.33333,-,-,-,-,-,-,-,-,-,-,-,-,-,-,-,-,0.0,-,-,-,0.0,-,-,-,-,46.66666,-,-,-,100.0,-,-,-,-,-,-,-,-,-,-,20.0,-,-,-,-,-,-,-,-,-,0.0,-,-,-,-,-,0.0,-,-,-,-,0.0,-,-,-,-,-,-,-,-,-,-,-,0.0,-,-,-,-,-,-,-,-,0.0,-,-,-,0.0,123.0,50.0,0.25
2240,9898,41102,Coenen M.,1961,,-,-,-,0.0,-,-,-,-,-,-,-,-,-,40.0,-,-,-,0.0,-,-,0.0,0.0,-,-,-,-,-,0.0,-,-,-,0.0,-,-,-,-,-,-,-,-,-,-,0.0,-,-,-,-,-,-,-,-,-,-,-,-,-,-,-,-,-,0.0,-,-,-,-,-,-,0.0,-,-,0.0,-,-,-,-,-,-,-,0.0,-,-,-,-,-,-,-,-,-,-,-,0.0,-,-,-,-,-,-,,-,0.0,-,-,-,-,-,-,-,-,-,-,33.33333,-,-,-,-,-,-,-,-,-,-,-,-,-,-,-,-,0.0,-,-,-,0.0,-,-,-,-,40.0,-,-,-,100.0,-,-,-,-,-,-,-,-,-,-,26.66667,-,-,-,-,-,-,-,-,-,0.0,-,-,-,-,-,0.0,-,-,-,-,0.0,-,-,-,-,-,-,-,-,-,-,-,0.0,-,-,-,-,-,-,-,-,0.0,-,-,-,0.0,125.0,45.0,0.24
2241,9898,41103,Coenen M.,1961,,-,-,-,0.0,-,-,-,-,-,-,-,-,-,33.33333,-,-,-,0.0,-,-,0.0,0.0,-,-,-,-,-,0.0,-,-,-,0.0,-,-,-,-,-,-,-,-,-,-,0.0,-,-,-,-,-,-,-,-,-,-,-,-,-,-,-,-,-,0.0,-,-,-,-,-,-,0.0,-,-,0.0,-,-,-,-,-,-,-,0.0,-,-,-,-,-,-,-,-,-,-,-,0.0,-,-,-,-,-,-,,-,0.0,-,-,-,-,-,-,-,-,-,-,33.33333,-,-,-,-,-,-,-,-,-,-,-,-,-,-,-,-,0.0,-,-,-,0.0,-,-,-,-,33.33333,-,-,-,100.0,-,-,-,-,-,-,-,-,-,-,33.33333,-,-,-,-,-,-,-,-,-,0.0,-,-,-,-,-,0.0,-,-,-,-,0.0,-,-,-,-,-,-,-,-,-,-,-,0.0,-,-,-,-,-,-,-,-,0.0,-,-,-,0.0,120.0,46.0,0.25
2242,9898,41105,Coenen M.,1961,,-,-,-,0.0,-,-,-,-,-,-,-,-,-,20.0,-,-,-,0.0,-,-,0.0,0.0,-,-,-,-,-,0.0,-,-,-,0.0,-,-,-,-,-,-,-,-,-,-,0.0,-,-,-,-,-,-,-,-,-,-,-,-,-,-,-,-,-,0.0,-,-,-,-,-,-,0.0,-,-,0.0,-,-,-,-,-,-,-,0.0,-,-,-,-,-,-,-,-,-,-,-,0.0,-,-,-,-,-,-,,-,0.0,-,-,-,-,-,-,-,-,-,-,33.33333,-,-,-,-,-,-,-,-,-,-,-,-,-,-,-,-,0.0,-,-,-,0.0,-,-,-,-,20.0,-,-,-,100.0,-,-,-,-,-,-,-,-,-,-,46.66666,-,-,-,-,-,-,-,-,-,0.0,-,-,-,-,-,0.0,-,-,-,-,0.0,-,-,-,-,-,-,-,-,-,-,-,0.0,-,-,-,-,-,-,-,-,0.0,-,-,-,0.0,66.0,25.0,0.3
2243,9898,41107,Coenen M.,1961,,-,-,-,0.0,-,-,-,-,-,-,-,-,-,13.33333,-,-,-,0.0,-,-,0.0,0.0,-,-,-,-,-,0.0,-,-,-,0.0,-,-,-,-,-,-,-,-,-,-,0.0,-,-,-,-,-,-,-,-,-,-,-,-,-,-,-,-,-,0.0,-,-,-,-,-,-,0.0,-,-,0.0,-,-,-,-,-,-,-,0.0,-,-,-,-,-,-,-,-,-,-,-,0.0,-,-,-,-,-,-,,-,0.0,-,-,-,-,-,-,-,-,-,-,33.33333,-,-,-,-,-,-,-,-,-,-,-,-,-,-,-,-,0.0,-,-,-,0.0,-,-,-,-,13.33333,-,-,-,100.0,-,-,-,-,-,-,-,-,-,-,53.33334,-,-,-,-,-,-,-,-,-,0.0,-,-,-,-,-,0.0,-,-,-,-,0.0,-,-,-,-,-,-,-,-,-,-,-,0.0,-,-,-,-,-,-,-,-,0.0,-,-,-,0.0,65.0,25.0,0.3
2244,9898,41108,Coenen M.,1961,,-,-,-,0.0,-,-,-,-,-,-,-,-,-,6.666667,-,-,-,0.0,-,-,0.0,0.0,-,-,-,-,-,0.0,-,-,-,0.0,-,-,-,-,-,-,-,-,-,-,0.0,-,-,-,-,-,-,-,-,-,-,-,-,-,-,-,-,-,0.0,-,-,-,-,-,-,0.0,-,-,0.0,-,-,-,-,-,-,-,0.0,-,-,-,-,-,-,-,-,-,-,-,0.0,-,-,-,-,-,-,,-,0.0,-,-,-,-,-,-,-,-,-,-,33.33333,-,-,-,-,-,-,-,-,-,-,-,-,-,-,-,-,0.0,-,-,-,0.0,-,-,-,-,6.666667,-,-,-,99.99999,-,-,-,-,-,-,-,-,-,-,60.0,-,-,-,-,-,-,-,-,-,0.0,-,-,-,-,-,0.0,-,-,-,-,0.0,-,-,-,-,-,-,-,-,-,-,-,0.0,-,-,-,-,-,-,-,-,0.0,-,-,-,0.0,79.0,33.0,0.25
2245,9898,149249,Coenen M.,1961,,-,-,-,0.0,-,-,-,-,-,-,-,-,-,0.0,-,-,-,0.0,-,-,0.0,0.0,-,-,-,-,-,0.0,-,-,-,0.0,-,-,-,-,-,-,-,-,-,-,0.0,-,-,-,-,-,-,-,-,-,-,-,-,-,-,-,-,-,0.0,-,-,-,-,-,-,0.0,-,-,0.0,-,-,-,-,-,-,-,0.0,-,-,-,-,-,-,-,-,-,-,-,0.0,-,-,-,-,-,-,,-,0.0,-,-,-,-,-,-,-,-,-,-,33.33333,-,-,-,-,-,-,-,-,-,-,-,-,-,-,-,-,0.0,-,-,-,0.0,-,-,-,-,0.0,-,-,-,100.0,-,-,-,-,-,-,-,-,-,-,66.66666,-,-,-,-,-,-,-,-,-,0.0,-,-,-,-,-,0.0,-,-,-,-,0.0,-,-,-,-,-,-,-,-,-,-,-,0.0,-,-,-,-,-,-,-,-,0.0,-,-,-,0.0,50.0,20.0,0.28
2246,10017,97271,Rao K.J.,1986,,-,-,-,0.0,-,-,-,-,-,-,-,-,-,0.0,-,-,-,0.0,-,-,0.0,0.0,-,-,-,-,-,0.0,-,-,-,0.0,-,-,-,-,-,-,-,-,-,-,0.0,-,-,-,-,-,-,-,-,-,-,-,-,-,-,-,-,-,0.0,-,-,-,-,-,-,0.0,-,-,0.0,-,-,-,-,-,-,-,0.0,-,-,-,-,-,-,-,-,-,-,-,0.0,-,-,-,-,-,-,,-,0.0,-,-,-,-,-,-,-,80,-,-,0.0,-,-,-,-,-,-,-,-,-,-,-,-,-,-,-,-,20.0,-,-,-,0.0,-,-,-,-,0.0,-,-,-,100.0,-,-,-,-,-,-,-,-,-,-,0.0,-,-,-,-,-,-,-,-,-,0.0,-,-,-,-,-,0.0,-,-,-,-,0.0,-,-,-,-,-,-,-,-,-,-,-,0.0,-,-,-,-,-,-,-,-,0.0,-,-,-,0.0,51.4,20.8,0.221
2247,10017,97272,Rao K.J.,1986,,-,-,-,0.0,-,-,-,-,-,-,-,-,-,0.0,-,-,-,0.0,-,-,0.0,0.0,-,-,-,-,-,0.0,-,-,-,0.0,-,-,-,-,-,-,-,-,-,-,0.0,-,-,-,-,-,-,-,-,-,-,-,-,-,-,-,-,-,0.0,-,-,-,-,-,-,0.0,-,-,0.0,-,-,-,-,-,-,-,0.0,-,-,-,-,-,-,-,-,-,-,-,0.0,-,-,-,-,-,-,,-,0.0,-,-,-,-,-,-,-,70,-,-,0.0,-,-,-,-,-,-,-,-,-,-,-,-,-,-,-,-,20.0,-,-,-,10.0,-,-,-,-,0.0,-,-,-,100.0,-,-,-,-,-,-,-,-,-,-,0.0,-,-,-,-,-,-,-,-,-,0.0,-,-,-,-,-,0.0,-,-,-,-,0.0,-,-,-,-,-,-,-,-,-,-,-,0.0,-,-,-,-,-,-,-,-,0.0,-,-,-,0.0,51.8,20.7,0.239
