Repository: jacobergzhou/Poisson-Ratio

File: Non_metal_07242019.csv (part 30 of 91)
Index,Code,Glass #,Author,Year,Trademark,glass_comp,Ag2O,AgI,Al,Al2O3,AlF3,AlN,As,As2O3,As2O5,As2S3,As2Se3,AsSe,B,B2O3,BaCl2,BaF2,BaO,BeF2,BeO,Bi2O3,BiCl3,Br,Ca,CaF2,CaO,Cd,CdCl2,CdF2,CdO,Ce2O3,CeF3,CeO2,Cl,Co3O4,CoO,Cr2O3,Cs2O,CsCl,CsF,Cu2O,CuO,Dy2O3,Er,Er2O3,ErF3,Eu,Eu2O3,EuF3,F,Fe,Fe2O3,FeO,Ga,Ga2O3,Ga2S3,Ga2Se3,GaF3,Gd2O3,GdF3,Ge,GeO2,GeS2,GeSe2,H2O,HfF4,HfO2,Hg,Ho2O3,I,InF3,K,K2O,K2S,K2SO4,KBr,KCl,KF,KHF2,La,La2O3,La2S3,LaF3,Li,Li2O,Li2S,Li2SO4,LiBr,LiCl,LiF,LiI,MgF2,MgO,Mn2O3,MnF2,MnO,MnO2,MoO2,MoO3,N,Na,Na2O,Na2S,Na2SO4,NaCl,NaF,NaPO3,Nb2O5,Nd,Nd2O3,NdF3,NH4NO3,NiO,O,OH,P,P2O5,Pb,PbCl2,PbF2,PbO,PdO,Pr2O3,Pr6O11,PrF3,Rb2O,RbF,Rh2O3,RuO2,S,Sb,Sb2O3,Sb2S3,Sc2O3,Se,Si,Si3N4,SiC,SiO2,Sm2O3,Sn,SnO,SnO2,SO2,SO3,Sr,SrCl2,SrF2,SrO,Ta2O3,Ta2O5,Tb2O3,TbF3,Te,TeO2,Th,ThF4,ThO2,TiO2,Tl,Tl2O,Tl2Se,TlSe,Tm2O3,U,U3O8,UO2,V,V2O5,VO6,WO3,Y,Y2O3,Yb2O3,YbF3,YF3,ZnCl2,ZnF2,ZnO,ZnSO4,ZrF4,ZrO2,Young's modulus E (GPa),Shear modulus G (GPa),Poisson's ratio v
# 2015,38279,450390,Halimah M.K.,2010,nan,(Ag2O)20.0 (B2O3)24.0 (TeO2)56.0 ,20.0,0,0.0,0.0,0.0,0.0,0.0,0.0,0.0,0,0,0,0.0,24.0,0,0.0,0.0,0.0,0.0,0.0,0.0,0,0.0,0.0,0.0,0.0,0,0,0.0,0.0,0,0.0,0.0,0.0,0.0,0.0,0.0,0,0.0,0.0,0.0,0.0,0.0,0.0,0,0.0,0.0,0,0.0,0.0,0.0,0.0,0.0,0.0,0,0,0,0.0,0,0.0,0.0,0,0,0.0,0,0.0,0.0,0.0,0,0.0,0.0,0.0,0,0,0.0,0.0,0,0.0,0.0,0.0,0,0.0,0.0,0.0,0,0,0,0.0,0.0,0,0.0,0.0,0.0,0,0.0,0.0,0.0,0.0,0.0,0.0,0.0,0.0,0.0,0.0,0.0,0.0,0.0,0.0,0.0,0.0,0.0,0.0,0.0,0.0,0.0,0.0,0.0,0.0,0.0,0.0,0.0,0.0,0.0,0,0.0,0.0,0.0,0.0,0.0,0.0,0.0,0,0.0,0.0,0.0,0.0,0.0,0.0,0.0,0,0.0,0.0,0.0,0.0,0.0,0,0.0,0.0,0.0,0.0,0.0,0,0.0,56.0,0.0,0.0,0,0.0,0.0,0.0,0,0,0,0.0,0.0,0.0,0.0,0.0,0.0,0.0,0.0,0.0,0.0,0.0,0.0,0.0,0.0,0.0,0,0.0,0.0,49.2,19.37,0.27
# 2016,38514,450696,Shinozaki K.,2011,nan,(Al2O3)20.0 (CaF2)25.0 (CaO)5.0 (SiO2)50.0 ,0.0,0,0.0,20.0,0.0,0.0,0.0,0.0,0.0,0,0,0,0.0,0.0,0,0.0,0.0,0.0,0.0,0.0,0.0,0,0.0,25.0,5.0,0.0,0,0,0.0,0.0,0,0.0,0.0,0.0,0.0,0.0,0.0,0,0.0,0.0,0.0,0.0,0.0,0.0,0,0.0,0.0,0,0.0,0.0,0.0,0.0,0.0,0.0,0,0,0,0.0,0,0.0,0.0,0,0,0.0,0,0.0,0.0,0.0,0,0.0,0.0,0.0,0,0,0.0,0.0,0,0.0,0.0,0.0,0,0.0,0.0,0.0,0,0,0,0.0,0.0,0,0.0,0.0,0.0,0,0.0,0.0,0.0,0.0,0.0,0.0,0.0,0.0,0.0,0.0,0.0,0.0,0.0,0.0,0.0,0.0,0.0,0.0,0.0,0.0,0.0,0.0,0.0,0.0,0.0,0.0,0.0,0.0,0.0,0,0.0,0.0,0.0,0.0,0.0,0.0,0.0,0,0.0,0.0,0.0,0.0,0.0,50.0,0.0,0,0.0,0.0,0.0,0.0,0.0,0,0.0,0.0,0.0,0.0,0.0,0,0.0,0.0,0.0,0.0,0,0.0,0.0,0.0,0,0,0,0.0,0.0,0.0,0.0,0.0,0.0,0.0,0.0,0.0,0.0,0.0,0.0,0.0,0.0,0.0,0,0.0,0.0,88.4,34.8,0.27
# 2017,39036,460257,Hashimoto T.,2007,nan,(B2O3)49.5900795 (CaO)23.99519976 (Na2O)9.298140907 (Sb2O3)0.02 (SiO2)17.09657983 ,0.0,0,0.0,0.0,0.0,0.0,0.0,0.0,0.0,0,0,0,0.0,49.5900795,0,0.0,0.0,0.0,0.0,0.0,0.0,0,0.0,0.0,23.99519976,0.0,0,0,0.0,0.0,0,0.0,0.0,0.0,0.0,0.0,0.0,0,0.0,0.0,0.0,0.0,0.0,0.0,0,0.0,0.0,0,0.0,0.0,0.0,0.0,0.0,0.0,0,0,0,0.0,0,0.0,0.0,0,0,0.0,0,0.0,0.0,0.0,0,0.0,0.0,0.0,0,0,0.0,0.0,0,0.0,0.0,0.0,0,0.0,0.0,0.0,0,0,0,0.0,0.0,0,0.0,0.0,0.0,0,0.0,0.0,0.0,0.0,0.0,0.0,9.298140907,0.0,0.0,0.0,0.0,0.0,0.0,0.0,0.0,0.0,0.0,0.0,0.0,0.0,0.0,0.0,0.0,0.0,0.0,0.0,0.0,0.0,0.0,0,0.0,0.0,0.0,0.0,0.0,0.0,0.02,0,0.0,0.0,0.0,0.0,0.0,17.09657983,0.0,0,0.0,0.0,0.0,0.0,0.0,0,0.0,0.0,0.0,0.0,0.0,0,0.0,0.0,0.0,0.0,0,0.0,0.0,0.0,0,0,0,0.0,0.0,0.0,0.0,0.0,0.0,0.0,0.0,0.0,0.0,0.0,0.0,0.0,0.0,0.0,0,0.0,0.0,96.0,37.79,0.27
# 2018,40585,468496,Sidek H.A.A.,2012,nan,(GeO2)60.0 (PbO)40.0 ,0.0,0,0.0,0.0,0.0,0.0,0.0,0.0,0.0,0,0,0,0.0,0.0,0,0.0,0.0,0.0,0.0,0.0,0.0,0,0.0,0.0,0.0,0.0,0,0,0.0,0.0,0,0.0,0.0,0.0,0.0,0.0,0.0,0,0.0,0.0,0.0,0.0,0.0,0.0,0,0.0,0.0,0,0.0,0.0,0.0,0.0,0.0,0.0,0,0,0,0.0,0,0.0,60.0,0,0,0.0,0,0.0,0.0,0.0,0,0.0,0.0,0.0,0,0,0.0,0.0,0,0.0,0.0,0.0,0,0.0,0.0,0.0,0,0,0,0.0,0.0,0,0.0,0.0,0.0,0,0.0,0.0,0.0,0.0,0.0,0.0,0.0,0.0,0.0,0.0,0.0,0.0,0.0,0.0,0.0,0.0,0.0,0.0,0.0,0.0,0.0,0.0,0.0,0.0,0.0,40.0,0.0,0.0,0.0,0,0.0,0.0,0.0,0.0,0.0,0.0,0.0,0,0.0,0.0,0.0,0.0,0.0,0.0,0.0,0,0.0,0.0,0.0,0.0,0.0,0,0.0,0.0,0.0,0.0,0.0,0,0.0,0.0,0.0,0.0,0,0.0,0.0,0.0,0,0,0,0.0,0.0,0.0,0.0,0.0,0.0,0.0,0.0,0.0,0.0,0.0,0.0,0.0,0.0,0.0,0,0.0,0.0,54.9,21.57,0.27
# 2019,41122,480357,Azianty S.,2013,nan,(PbO)20.0 (TeO2)75.0 (WO3)5.0 ,0.0,0,0.0,0.0,0.0,0.0,0.0,0.0,0.0,0,0,0,0.0,0.0,0,0.0,0.0,0.0,0.0,0.0,0.0,0,0.0,0.0,0.0,0.0,0,0,0.0,0.0,0,0.0,0.0,0.0,0.0,0.0,0.0,0,0.0,0.0,0.0,0.0,0.0,0.0,0,0.0,0.0,0,0.0,0.0,0.0,0.0,0.0,0.0,0,0,0,0.0,0,0.0,0.0,0,0,0.0,0,0.0,0.0,0.0,0,0.0,0.0,0.0,0,0,0.0,0.0,0,0.0,0.0,0.0,0,0.0,0.0,0.0,0,0,0,0.0,0.0,0,0.0,0.0,0.0,0,0.0,0.0,0.0,0.0,0.0,0.0,0.0,0.0,0.0,0.0,0.0,0.0,0.0,0.0,0.0,0.0,0.0,0.0,0.0,0.0,0.0,0.0,0.0,0.0,0.0,20.0,0.0,0.0,0.0,0,0.0,0.0,0.0,0.0,0.0,0.0,0.0,0,0.0,0.0,0.0,0.0,0.0,0.0,0.0,0,0.0,0.0,0.0,0.0,0.0,0,0.0,0.0,0.0,0.0,0.0,0,0.0,75.0,0.0,0.0,0,0.0,0.0,0.0,0,0,0,0.0,0.0,0.0,0.0,0.0,0.0,5.0,0.0,0.0,0.0,0.0,0.0,0.0,0.0,0.0,0,0.0,0.0,43.0,17.0,0.27
# 2020,2681,110685,State Optical I,1975,BF13,(Al2O3)2.9258065269999998 (As2O3)0.23560004199999998 (B2O3)9.77504276 (BaO)21.31699384 (PbO)5.450652981 (Sb2O3)0.09594001699999999 (SiO2)52.36531943 (ZnO)7.83464441 ,0.0,0,0.0,2.9258065269999998,0.0,0.0,0.0,0.23560004199999998,0.0,0,0,0,0.0,9.77504276,0,0.0,21.31699384,0.0,0.0,0.0,0.0,0,0.0,0.0,0.0,0.0,0,0,0.0,0.0,0,0.0,0.0,0.0,0.0,0.0,0.0,0,0.0,0.0,0.0,0.0,0.0,0.0,0,0.0,0.0,0,0.0,0.0,0.0,0.0,0.0,0.0,0,0,0,0.0,0,0.0,0.0,0,0,0.0,0,0.0,0.0,0.0,0,0.0,0.0,0.0,0,0,0.0,0.0,0,0.0,0.0,0.0,0,0.0,0.0,0.0,0,0,0,0.0,0.0,0,0.0,0.0,0.0,0,0.0,0.0,0.0,0.0,0.0,0.0,0.0,0.0,0.0,0.0,0.0,0.0,0.0,0.0,0.0,0.0,0.0,0.0,0.0,0.0,0.0,0.0,0.0,0.0,0.0,5.450652981,0.0,0.0,0.0,0,0.0,0.0,0.0,0.0,0.0,0.0,0.09594001699999999,0,0.0,0.0,0.0,0.0,0.0,52.36531943,0.0,0,0.0,0.0,0.0,0.0,0.0,0,0.0,0.0,0.0,0.0,0.0,0,0.0,0.0,0.0,0.0,0,0.0,0.0,0.0,0,0,0,0.0,0.0,0.0,0.0,0.0,0.0,0.0,0.0,0.0,0.0,0.0,0.0,0.0,0.0,7.83464441,0,0.0,0.0,76.3,30.04,0.26997340000000003
# 2022,7459,56012,Kodama M.,1994,nan,(B2O3)90.0 (Li2O)10.0 ,0.0,0,0.0,0.0,0.0,0.0,0.0,0.0,0.0,0,0,0,0.0,90.0,0,0.0,0.0,0.0,0.0,0.0,0.0,0,0.0,0.0,0.0,0.0,0,0,0.0,0.0,0,0.0,0.0,0.0,0.0,0.0,0.0,0,0.0,0.0,0.0,0.0,0.0,0.0,0,0.0,0.0,0,0.0,0.0,0.0,0.0,0.0,0.0,0,0,0,0.0,0,0.0,0.0,0,0,0.0,0,0.0,0.0,0.0,0,0.0,0.0,0.0,0,0,0.0,0.0,0,0.0,0.0,0.0,0,0.0,0.0,10.0,0,0,0,0.0,0.0,0,0.0,0.0,0.0,0,0.0,0.0,0.0,0.0,0.0,0.0,0.0,0.0,0.0,0.0,0.0,0.0,0.0,0.0,0.0,0.0,0.0,0.0,0.0,0.0,0.0,0.0,0.0,0.0,0.0,0.0,0.0,0.0,0.0,0,0.0,0.0,0.0,0.0,0.0,0.0,0.0,0,0.0,0.0,0.0,0.0,0.0,0.0,0.0,0,0.0,0.0,0.0,0.0,0.0,0,0.0,0.0,0.0,0.0,0.0,0,0.0,0.0,0.0,0.0,0,0.0,0.0,0.0,0,0,0,0.0,0.0,0.0,0.0,0.0,0.0,0.0,0.0,0.0,0.0,0.0,0.0,0.0,0.0,0.0,0,0.0,0.0,35.3,13.9,0.26978420000000003
# 2023,213,20055,Polukhin V.N.,1983,nan,(CaO)15.87926064 (GeO2)65.61680262 (Na2O)9.25196837 (SiO2)9.25196837 ,0.0,0,0.0,0.0,0.0,0.0,0.0,0.0,0.0,0,0,0,0.0,0.0,0,0.0,0.0,0.0,0.0,0.0,0.0,0,0.0,0.0,15.87926064,0.0,0,0,0.0,0.0,0,0.0,0.0,0.0,0.0,0.0,0.0,0,0.0,0.0,0.0,0.0,0.0,0.0,0,0.0,0.0,0,0.0,0.0,0.0,0.0,0.0,0.0,0,0,0,0.0,0,0.0,65.61680262,0,0,0.0,0,0.0,0.0,0.0,0,0.0,0.0,0.0,0,0,0.0,0.0,0,0.0,0.0,0.0,0,0.0,0.0,0.0,0,0,0,0.0,0.0,0,0.0,0.0,0.0,0,0.0,0.0,0.0,0.0,0.0,0.0,9.25196837,0.0,0.0,0.0,0.0,0.0,0.0,0.0,0.0,0.0,0.0,0.0,0.0,0.0,0.0,0.0,0.0,0.0,0.0,0.0,0.0,0.0,0.0,0,0.0,0.0,0.0,0.0,0.0,0.0,0.0,0,0.0,0.0,0.0,0.0,0.0,9.25196837,0.0,0,0.0,0.0,0.0,0.0,0.0,0,0.0,0.0,0.0,0.0,0.0,0,0.0,0.0,0.0,0.0,0,0.0,0.0,0.0,0,0,0,0.0,0.0,0.0,0.0,0.0,0.0,0.0,0.0,0.0,0.0,0.0,0.0,0.0,0.0,0.0,0,0.0,0.0,80.5,31.7,0.26899999999999996
# 2024,572,155584,Spinner S.,1954,0,(B2O3)71.45744 (CaO)14.25133 (Na2O)14.291229999999999 ,0.0,0,0.0,0.0,0.0,0.0,0.0,0.0,0.0,0,0,0,0.0,71.45744,0,0.0,0.0,0.0,0.0,0.0,0.0,0,0.0,0.0,14.25133,0.0,0,0,0.0,0.0,0,0.0,0.0,0.0,0.0,0.0,0.0,0,0.0,0.0,0.0,0.0,0.0,0.0,0,0.0,0.0,0,0.0,0.0,0.0,0.0,0.0,0.0,0,0,0,0.0,0,0.0,0.0,0,0,0.0,0,0.0,0.0,0.0,0,0.0,0.0,0.0,0,0,0.0,0.0,0,0.0,0.0,0.0,0,0.0,0.0,0.0,0,0,0,0.0,0.0,0,0.0,0.0,0.0,0,0.0,0.0,0.0,0.0,0.0,0.0,14.291229999999999,0.0,0.0,0.0,0.0,0.0,0.0,0.0,0.0,0.0,0.0,0.0,0.0,0.0,0.0,0.0,0.0,0.0,0.0,0.0,0.0,0.0,0.0,0,0.0,0.0,0.0,0.0,0.0,0.0,0.0,0,0.0,0.0,0.0,0.0,0.0,0.0,0.0,0,0.0,0.0,0.0,0.0,0.0,0,0.0,0.0,0.0,0.0,0.0,0,0.0,0.0,0.0,0.0,0,0.0,0.0,0.0,0,0,0,0.0,0.0,0.0,0.0,0.0,0.0,0.0,0.0,0.0,0.0,0.0,0.0,0.0,0.0,0.0,0,0.0,0.0,71.3,28.08,0.26899999999999996
# 2025,1571,9719,Appen A.A.,1961,nan,(Na2O)40.0 (SiO2)60.0 ,0.0,0,0.0,0.0,0.0,0.0,0.0,0.0,0.0,0,0,0,0.0,0.0,0,0.0,0.0,0.0,0.0,0.0,0.0,0,0.0,0.0,0.0,0.0,0,0,0.0,0.0,0,0.0,0.0,0.0,0.0,0.0,0.0,0,0.0,0.0,0.0,0.0,0.0,0.0,0,0.0,0.0,0,0.0,0.0,0.0,0.0,0.0,0.0,0,0,0,0.0,0,0.0,0.0,0,0,0.0,0,0.0,0.0,0.0,0,0.0,0.0,0.0,0,0,0.0,0.0,0,0.0,0.0,0.0,0,0.0,0.0,0.0,0,0,0,0.0,0.0,0,0.0,0.0,0.0,0,0.0,0.0,0.0,0.0,0.0,0.0,40.0,0.0,0.0,0.0,0.0,0.0,0.0,0.0,0.0,0.0,0.0,0.0,0.0,0.0,0.0,0.0,0.0,0.0,0.0,0.0,0.0,0.0,0.0,0,0.0,0.0,0.0,0.0,0.0,0.0,0.0,0,0.0,0.0,0.0,0.0,0.0,60.0,0.0,0,0.0,0.0,0.0,0.0,0.0,0,0.0,0.0,0.0,0.0,0.0,0,0.0,0.0,0.0,0.0,0,0.0,0.0,0.0,0,0,0,0.0,0.0,0.0,0.0,0.0,0.0,0.0,0.0,0.0,0.0,0.0,0.0,0.0,0.0,0.0,0,0.0,0.0,59.0,23.24,0.26899999999999996
# 2026,1814,27401,Thiele A.,1955,SK 1,(Al2O3)2.1177237669999998 (As2O5)0.37579995899999996 (B2O3)7.071382222 (BaO)23.77169739 (SiO2)57.64320366 (ZnO)9.020193008 ,0.0,0,0.0,2.1177237669999998,0.0,0.0,0.0,0.0,0.37579995899999996,0,0,0,0.0,7.071382222,0,0.0,23.77169739,0.0,0.0,0.0,0.0,0,0.0,0.0,0.0,0.0,0,0,0.0,0.0,0,0.0,0.0,0.0,0.0,0.0,0.0,0,0.0,0.0,0.0,0.0,0.0,0.0,0,0.0,0.0,0,0.0,0.0,0.0,0.0,0.0,0.0,0,0,0,0.0,0,0.0,0.0,0,0,0.0,0,0.0,0.0,0.0,0,0.0,0.0,0.0,0,0,0.0,0.0,0,0.0,0.0,0.0,0,0.0,0.0,0.0,0,0,0,0.0,0.0,0,0.0,0.0,0.0,0,0.0,0.0,0.0,0.0,0.0,0.0,0.0,0.0,0.0,0.0,0.0,0.0,0.0,0.0,0.0,0.0,0.0,0.0,0.0,0.0,0.0,0.0,0.0,0.0,0.0,0.0,0.0,0.0,0.0,0,0.0,0.0,0.0,0.0,0.0,0.0,0.0,0,0.0,0.0,0.0,0.0,0.0,57.64320366,0.0,0,0.0,0.0,0.0,0.0,0.0,0,0.0,0.0,0.0,0.0,0.0,0,0.0,0.0,0.0,0.0,0,0.0,0.0,0.0,0,0,0,0.0,0.0,0.0,0.0,0.0,0.0,0.0,0.0,0.0,0.0,0.0,0.0,0.0,0.0,9.020193008,0,0.0,0.0,72.7,28.64,0.26899999999999996
# 2027,4550,14593,Higazy A.A.,1987,nan,(CaO)20.0 (Na2O)15.0 (SiO2)65.0 ,0.0,0,0.0,0.0,0.0,0.0,0.0,0.0,0.0,0,0,0,0.0,0.0,0,0.0,0.0,0.0,0.0,0.0,0.0,0,0.0,0.0,20.0,0.0,0,0,0.0,0.0,0,0.0,0.0,0.0,0.0,0.0,0.0,0,0.0,0.0,0.0,0.0,0.0,0.0,0,0.0,0.0,0,0.0,0.0,0.0,0.0,0.0,0.0,0,0,0,0.0,0,0.0,0.0,0,0,0.0,0,0.0,0.0,0.0,0,0.0,0.0,0.0,0,0,0.0,0.0,0,0.0,0.0,0.0,0,0.0,0.0,0.0,0,0,0,0.0,0.0,0,0.0,0.0,0.0,0,0.0,0.0,0.0,0.0,0.0,0.0,15.0,0.0,0.0,0.0,0.0,0.0,0.0,0.0,0.0,0.0,0.0,0.0,0.0,0.0,0.0,0.0,0.0,0.0,0.0,0.0,0.0,0.0,0.0,0,0.0,0.0,0.0,0.0,0.0,0.0,0.0,0,0.0,0.0,0.0,0.0,0.0,65.0,0.0,0,0.0,0.0,0.0,0.0,0.0,0,0.0,0.0,0.0,0.0,0.0,0,0.0,0.0,0.0,0.0,0,0.0,0.0,0.0,0,0,0,0.0,0.0,0.0,0.0,0.0,0.0,0.0,0.0,0.0,0.0,0.0,0.0,0.0,0.0,0.0,0,0.0,0.0,69.0,27.2,0.26899999999999996
# 2030,6772,51290,Bridge B.,1986,nan,(H2O)30.83375495 (TeO2)9.908878305 (ZnCl2)57.49207891 (ZnO)1.7652878330000001 ,0.0,0,0.0,0.0,0.0,0.0,0.0,0.0,0.0,0,0,0,0.0,0.0,0,0.0,0.0,0.0,0.0,0.0,0.0,0,0.0,0.0,0.0,0.0,0,0,0.0,0.0,0,0.0,0.0,0.0,0.0,0.0,0.0,0,0.0,0.0,0.0,0.0,0.0,0.0,0,0.0,0.0,0,0.0,0.0,0.0,0.0,0.0,0.0,0,0,0,0.0,0,0.0,0.0,0,0,30.83375495,0,0.0,0.0,0.0,0,0.0,0.0,0.0,0,0,0.0,0.0,0,0.0,0.0,0.0,0,0.0,0.0,0.0,0,0,0,0.0,0.0,0,0.0,0.0,0.0,0,0.0,0.0,0.0,0.0,0.0,0.0,0.0,0.0,0.0,0.0,0.0,0.0,0.0,0.0,0.0,0.0,0.0,0.0,0.0,0.0,0.0,0.0,0.0,0.0,0.0,0.0,0.0,0.0,0.0,0,0.0,0.0,0.0,0.0,0.0,0.0,0.0,0,0.0,0.0,0.0,0.0,0.0,0.0,0.0,0,0.0,0.0,0.0,0.0,0.0,0,0.0,0.0,0.0,0.0,0.0,0,0.0,9.908878305,0.0,0.0,0,0.0,0.0,0.0,0,0,0,0.0,0.0,0.0,0.0,0.0,0.0,0.0,0.0,0.0,0.0,0.0,0.0,57.49207891,0.0,1.7652878330000001,0,0.0,0.0,13.4,5.31,0.26899999999999996
# 2031,7815,74087,Livshits V.Ya.,1986,nan,(GeO2)75.0 (Na2O)25.0 ,0.0,0,0.0,0.0,0.0,0.0,0.0,0.0,0.0,0,0,0,0.0,0.0,0,0.0,0.0,0.0,0.0,0.0,0.0,0,0.0,0.0,0.0,0.0,0,0,0.0,0.0,0,0.0,0.0,0.0,0.0,0.0,0.0,0,0.0,0.0,0.0,0.0,0.0,0.0,0,0.0,0.0,0,0.0,0.0,0.0,0.0,0.0,0.0,0,0,0,0.0,0,0.0,75.0,0,0,0.0,0,0.0,0.0,0.0,0,0.0,0.0,0.0,0,0,0.0,0.0,0,0.0,0.0,0.0,0,0.0,0.0,0.0,0,0,0,0.0,0.0,0,0.0,0.0,0.0,0,0.0,0.0,0.0,0.0,0.0,0.0,25.0,0.0,0.0,0.0,0.0,0.0,0.0,0.0,0.0,0.0,0.0,0.0,0.0,0.0,0.0,0.0,0.0,0.0,0.0,0.0,0.0,0.0,0.0,0,0.0,0.0,0.0,0.0,0.0,0.0,0.0,0,0.0,0.0,0.0,0.0,0.0,0.0,0.0,0,0.0,0.0,0.0,0.0,0.0,0,0.0,0.0,0.0,0.0,0.0,0,0.0,0.0,0.0,0.0,0,0.0,0.0,0.0,0,0,0,0.0,0.0,0.0,0.0,0.0,0.0,0.0,0.0,0.0,0.0,0.0,0.0,0.0,0.0,0.0,0,0.0,0.0,69.7,27.4,0.26899999999999996
# 2032,7826,98714,Ashizuka M.,1983,nan,(CaO)47.5 (P2O5)52.5 ,0.0,0,0.0,0.0,0.0,0.0,0.0,0.0,0.0,0,0,0,0.0,0.0,0,0.0,0.0,0.0,0.0,0.0,0.0,0,0.0,0.0,47.5,0.0,0,0,0.0,0.0,0,0.0,0.0,0.0,0.0,0.0,0.0,0,0.0,0.0,0.0,0.0,0.0,0.0,0,0.0,0.0,0,0.0,0.0,0.0,0.0,0.0,0.0,0,0,0,0.0,0,0.0,0.0,0,0,0.0,0,0.0,0.0,0.0,0,0.0,0.0,0.0,0,0,0.0,0.0,0,0.0,0.0,0.0,0,0.0,0.0,0.0,0,0,0,0.0,0.0,0,0.0,0.0,0.0,0,0.0,0.0,0.0,0.0,0.0,0.0,0.0,0.0,0.0,0.0,0.0,0.0,0.0,0.0,0.0,0.0,0.0,0.0,0.0,0.0,0.0,52.5,0.0,0.0,0.0,0.0,0.0,0.0,0.0,0,0.0,0.0,0.0,0.0,0.0,0.0,0.0,0,0.0,0.0,0.0,0.0,0.0,0.0,0.0,0,0.0,0.0,0.0,0.0,0.0,0,0.0,0.0,0.0,0.0,0.0,0,0.0,0.0,0.0,0.0,0,0.0,0.0,0.0,0,0,0,0.0,0.0,0.0,0.0,0.0,0.0,0.0,0.0,0.0,0.0,0.0,0.0,0.0,0.0,0.0,0,0.0,0.0,54.5,21.47,0.26899999999999996
# 2035,30327,390394,Begum A.N.,2006,nan,(BaF2)13.84011626 (TeO2)86.15988374 ,0.0,0,0.0,0.0,0.0,0.0,0.0,0.0,0.0,0,0,0,0.0,0.0,0,13.84011626,0.0,0.0,0.0,0.0,0.0,0,0.0,0.0,0.0,0.0,0,0,0.0,0.0,0,0.0,0.0,0.0,0.0,0.0,0.0,0,0.0,0.0,0.0,0.0,0.0,0.0,0,0.0,0.0,0,0.0,0.0,0.0,0.0,0.0,0.0,0,0,0,0.0,0,0.0,0.0,0,0,0.0,0,0.0,0.0,0.0,0,0.0,0.0,0.0,0,0,0.0,0.0,0,0.0,0.0,0.0,0,0.0,0.0,0.0,0,0,0,0.0,0.0,0,0.0,0.0,0.0,0,0.0,0.0,0.0,0.0,0.0,0.0,0.0,0.0,0.0,0.0,0.0,0.0,0.0,0.0,0.0,0.0,0.0,0.0,0.0,0.0,0.0,0.0,0.0,0.0,0.0,0.0,0.0,0.0,0.0,0,0.0,0.0,0.0,0.0,0.0,0.0,0.0,0,0.0,0.0,0.0,0.0,0.0,0.0,0.0,0,0.0,0.0,0.0,0.0,0.0,0,0.0,0.0,0.0,0.0,0.0,0,0.0,86.15988374,0.0,0.0,0,0.0,0.0,0.0,0,0,0,0.0,0.0,0.0,0.0,0.0,0.0,0.0,0.0,0.0,0.0,0.0,0.0,0.0,0.0,0.0,0,0.0,0.0,33.0,13.0,0.26899999999999996
# 2036,30900,391616,Schilling F.R.,2001,nan,(Al2O3)19.05528962 (CaO)25.91110948 (MgO)6.225401875 (SiO2)48.80819902 ,0.0,0,0.0,19.05528962,0.0,0.0,0.0,0.0,0.0,0,0,0,0.0,0.0,0,0.0,0.0,0.0,0.0,0.0,0.0,0,0.0,0.0,25.91110948,0.0,0,0,0.0,0.0,0,0.0,0.0,0.0,0.0,0.0,0.0,0,0.0,0.0,0.0,0.0,0.0,0.0,0,0.0,0.0,0,0.0,0.0,0.0,0.0,0.0,0.0,0,0,0,0.0,0,0.0,0.0,0,0,0.0,0,0.0,0.0,0.0,0,0.0,0.0,0.0,0,0,0.0,0.0,0,0.0,0.0,0.0,0,0.0,0.0,0.0,0,0,0,0.0,0.0,0,0.0,6.225401875,0.0,0,0.0,0.0,0.0,0.0,0.0,0.0,0.0,0.0,0.0,0.0,0.0,0.0,0.0,0.0,0.0,0.0,0.0,0.0,0.0,0.0,0.0,0.0,0.0,0.0,0.0,0.0,0.0,0.0,0.0,0,0.0,0.0,0.0,0.0,0.0,0.0,0.0,0,0.0,0.0,0.0,0.0,0.0,48.80819902,0.0,0,0.0,0.0,0.0,0.0,0.0,0,0.0,0.0,0.0,0.0,0.0,0,0.0,0.0,0.0,0.0,0,0.0,0.0,0.0,0,0,0,0.0,0.0,0.0,0.0,0.0,0.0,0.0,0.0,0.0,0.0,0.0,0.0,0.0,0.0,0.0,0,0.0,0.0,97.5,38.4,0.26899999999999996
# 2037,31400,403631,Shimizu K.,2004,nan,(K2O)8.13182622 (Li2O)16.0213724 (Nb2O5)16.93000254 (Sb2O3)0.032850005 (SiO2)44.61979669 (TiO2)14.26415214 ,0.0,0,0.0,0.0,0.0,0.0,0.0,0.0,0.0,0,0,0,0.0,0.0,0,0.0,0.0,0.0,0.0,0.0,0.0,0,0.0,0.0,0.0,0.0,0,0,0.0,0.0,0,0.0,0.0,0.0,0.0,0.0,0.0,0,0.0,0.0,0.0,0.0,0.0,0.0,0,0.0,0.0,0,0.0,0.0,0.0,0.0,0.0,0.0,0,0,0,0.0,0,0.0,0.0,0,0,0.0,0,0.0,0.0,0.0,0,0.0,0.0,8.13182622,0,0,0.0,0.0,0,0.0,0.0,0.0,0,0.0,0.0,16.0213724,0,0,0,0.0,0.0,0,0.0,0.0,0.0,0,0.0,0.0,0.0,0.0,0.0,0.0,0.0,0.0,0.0,0.0,0.0,0.0,16.93000254,0.0,0.0,0.0,0.0,0.0,0.0,0.0,0.0,0.0,0.0,0.0,0.0,0.0,0.0,0.0,0.0,0,0.0,0.0,0.0,0.0,0.0,0.0,0.032850005,0,0.0,0.0,0.0,0.0,0.0,44.61979669,0.0,0,0.0,0.0,0.0,0.0,0.0,0,0.0,0.0,0.0,0.0,0.0,0,0.0,0.0,0.0,0.0,0,14.26415214,0.0,0.0,0,0,0,0.0,0.0,0.0,0.0,0.0,0.0,0.0,0.0,0.0,0.0,0.0,0.0,0.0,0.0,0.0,0,0.0,0.0,99.0,39.0,0.26899999999999996
# 2038,31741,350633,El0Adawy A.,1999,nan,(B2O3)90.0 (Bi2O3)10.0 ,0.0,0,0.0,0.0,0.0,0.0,0.0,0.0,0.0,0,0,0,0.0,90.0,0,0.0,0.0,0.0,0.0,10.0,0.0,0,0.0,0.0,0.0,0.0,0,0,0.0,0.0,0,0.0,0.0,0.0,0.0,0.0,0.0,0,0.0,0.0,0.0,0.0,0.0,0.0,0,0.0,0.0,0,0.0,0.0,0.0,0.0,0.0,0.0,0,0,0,0.0,0,0.0,0.0,0,0,0.0,0,0.0,0.0,0.0,0,0.0,0.0,0.0,0,0,0.0,0.0,0,0.0,0.0,0.0,0,0.0,0.0,0.0,0,0,0,0.0,0.0,0,0.0,0.0,0.0,0,0.0,0.0,0.0,0.0,0.0,0.0,0.0,0.0,0.0,0.0,0.0,0.0,0.0,0.0,0.0,0.0,0.0,0.0,0.0,0.0,0.0,0.0,0.0,0.0,0.0,0.0,0.0,0.0,0.0,0,0.0,0.0,0.0,0.0,0.0,0.0,0.0,0,0.0,0.0,0.0,0.0,0.0,0.0,0.0,0,0.0,0.0,0.0,0.0,0.0,0,0.0,0.0,0.0,0.0,0.0,0,0.0,0.0,0.0,0.0,0,0.0,0.0,0.0,0,0,0,0.0,0.0,0.0,0.0,0.0,0.0,0.0,0.0,0.0,0.0,0.0,0.0,0.0,0.0,0.0,0,0.0,0.0,128.0,50.6,0.26899999999999996
# 2039,7802,74022,Takahashi K.,1983,nan,(B2O3)60.0 (Na2O)40.0 ,0.0,0,0.0,0.0,0.0,0.0,0.0,0.0,0.0,0,0,0,0.0,60.0,0,0.0,0.0,0.0,0.0,0.0,0.0,0,0.0,0.0,0.0,0.0,0,0,0.0,0.0,0,0.0,0.0,0.0,0.0,0.0,0.0,0,0.0,0.0,0.0,0.0,0.0,0.0,0,0.0,0.0,0,0.0,0.0,0.0,0.0,0.0,0.0,0,0,0,0.0,0,0.0,0.0,0,0,0.0,0,0.0,0.0,0.0,0,0.0,0.0,0.0,0,0,0.0,0.0,0,0.0,0.0,0.0,0,0.0,0.0,0.0,0,0,0,0.0,0.0,0,0.0,0.0,0.0,0,0.0,0.0,0.0,0.0,0.0,0.0,40.0,0.0,0.0,0.0,0.0,0.0,0.0,0.0,0.0,0.0,0.0,0.0,0.0,0.0,0.0,0.0,0.0,0.0,0.0,0.0,0.0,0.0,0.0,0,0.0,0.0,0.0,0.0,0.0,0.0,0.0,0,0.0,0.0,0.0,0.0,0.0,0.0,0.0,0,0.0,0.0,0.0,0.0,0.0,0,0.0,0.0,0.0,0.0,0.0,0,0.0,0.0,0.0,0.0,0,0.0,0.0,0.0,0,0,0,0.0,0.0,0.0,0.0,0.0,0.0,0.0,0.0,0.0,0.0,0.0,0.0,0.0,0.0,0.0,0,0.0,0.0,57.0,22.46,0.26892259999999996
# 2040,7802,74024,Takahashi K.,1983,nan,(B2O3)50.0 (Na2O)50.0 ,0.0,0,0.0,0.0,0.0,0.0,0.0,0.0,0.0,0,0,0,0.0,50.0,0,0.0,0.0,0.0,0.0,0.0,0.0,0,0.0,0.0,0.0,0.0,0,0,0.0,0.0,0,0.0,0.0,0.0,0.0,0.0,0.0,0,0.0,0.0,0.0,0.0,0.0,0.0,0,0.0,0.0,0,0.0,0.0,0.0,0.0,0.0,0.0,0,0,0,0.0,0,0.0,0.0,0,0,0.0,0,0.0,0.0,0.0,0,0.0,0.0,0.0,0,0,0.0,0.0,0,0.0,0.0,0.0,0,0.0,0.0,0.0,0,0,0,0.0,0.0,0,0.0,0.0,0.0,0,0.0,0.0,0.0,0.0,0.0,0.0,50.0,0.0,0.0,0.0,0.0,0.0,0.0,0.0,0.0,0.0,0.0,0.0,0.0,0.0,0.0,0.0,0.0,0.0,0.0,0.0,0.0,0.0,0.0,0,0.0,0.0,0.0,0.0,0.0,0.0,0.0,0,0.0,0.0,0.0,0.0,0.0,0.0,0.0,0,0.0,0.0,0.0,0.0,0.0,0,0.0,0.0,0.0,0.0,0.0,0,0.0,0.0,0.0,0.0,0,0.0,0.0,0.0,0,0,0,0.0,0.0,0.0,0.0,0.0,0.0,0.0,0.0,0.0,0.0,0.0,0.0,0.0,0.0,0.0,0,0.0,0.0,60.6,23.88,0.2688442
# 2041,37424,443679,Hemono N.,2010,nan,(P2O5)43.0 (SnO)57.0 ,0.0,0,0.0,0.0,0.0,0.0,0.0,0.0,0.0,0,0,0,0.0,0.0,0,0.0,0.0,0.0,0.0,0.0,0.0,0,0.0,0.0,0.0,0.0,0,0,0.0,0.0,0,0.0,0.0,0.0,0.0,0.0,0.0,0,0.0,0.0,0.0,0.0,0.0,0.0,0,0.0,0.0,0,0.0,0.0,0.0,0.0,0.0,0.0,0,0,0,0.0,0,0.0,0.0,0,0,0.0,0,0.0,0.0,0.0,0,0.0,0.0,0.0,0,0,0.0,0.0,0,0.0,0.0,0.0,0,0.0,0.0,0.0,0,0,0,0.0,0.0,0,0.0,0.0,0.0,0,0.0,0.0,0.0,0.0,0.0,0.0,0.0,0.0,0.0,0.0,0.0,0.0,0.0,0.0,0.0,0.0,0.0,0.0,0.0,0.0,0.0,43.0,0.0,0.0,0.0,0.0,0.0,0.0,0.0,0,0.0,0.0,0.0,0.0,0.0,0.0,0.0,0,0.0,0.0,0.0,0.0,0.0,0.0,0.0,0,57.0,0.0,0.0,0.0,0.0,0,0.0,0.0,0.0,0.0,0.0,0,0.0,0.0,0.0,0.0,0,0.0,0.0,0.0,0,0,0,0.0,0.0,0.0,0.0,0.0,0.0,0.0,0.0,0.0,0.0,0.0,0.0,0.0,0.0,0.0,0,0.0,0.0,34.0,13.4,0.2686568
# 2042,7278,55251,Osaka A.,1989,nan,(B2O3)26.7 (BaO)33.3 (P2O5)40.0 ,0.0,0,0.0,0.0,0.0,0.0,0.0,0.0,0.0,0,0,0,0.0,26.7,0,0.0,33.3,0.0,0.0,0.0,0.0,0,0.0,0.0,0.0,0.0,0,0,0.0,0.0,0,0.0,0.0,0.0,0.0,0.0,0.0,0,0.0,0.0,0.0,0.0,0.0,0.0,0,0.0,0.0,0,0.0,0.0,0.0,0.0,0.0,0.0,0,0,0,0.0,0,0.0,0.0,0,0,0.0,0,0.0,0.0,0.0,0,0.0,0.0,0.0,0,0,0.0,0.0,0,0.0,0.0,0.0,0,0.0,0.0,0.0,0,0,0,0.0,0.0,0,0.0,0.0,0.0,0,0.0,0.0,0.0,0.0,0.0,0.0,0.0,0.0,0.0,0.0,0.0,0.0,0.0,0.0,0.0,0.0,0.0,0.0,0.0,0.0,0.0,40.0,0.0,0.0,0.0,0.0,0.0,0.0,0.0,0,0.0,0.0,0.0,0.0,0.0,0.0,0.0,0,0.0,0.0,0.0,0.0,0.0,0.0,0.0,0,0.0,0.0,0.0,0.0,0.0,0,0.0,0.0,0.0,0.0,0.0,0,0.0,0.0,0.0,0.0,0,0.0,0.0,0.0,0,0,0,0.0,0.0,0.0,0.0,0.0,0.0,0.0,0.0,0.0,0.0,0.0,0.0,0.0,0.0,0.0,0,0.0,0.0,64.7,25.5,0.2686274
# 2044,7278,55250,Osaka A.,1989,nan,(B2O3)33.33333333 (BaO)33.33333333 (P2O5)33.33333333 ,0.0,0,0.0,0.0,0.0,0.0,0.0,0.0,0.0,0,0,0,0.0,33.33333333,0,0.0,33.33333333,0.0,0.0,0.0,0.0,0,0.0,0.0,0.0,0.0,0,0,0.0,0.0,0,0.0,0.0,0.0,0.0,0.0,0.0,0,0.0,0.0,0.0,0.0,0.0,0.0,0,0.0,0.0,0,0.0,0.0,0.0,0.0,0.0,0.0,0,0,0,0.0,0,0.0,0.0,0,0,0.0,0,0.0,0.0,0.0,0,0.0,0.0,0.0,0,0,0.0,0.0,0,0.0,0.0,0.0,0,0.0,0.0,0.0,0,0,0,0.0,0.0,0,0.0,0.0,0.0,0,0.0,0.0,0.0,0.0,0.0,0.0,0.0,0.0,0.0,0.0,0.0,0.0,0.0,0.0,0.0,0.0,0.0,0.0,0.0,0.0,0.0,33.33333333,0.0,0.0,0.0,0.0,0.0,0.0,0.0,0,0.0,0.0,0.0,0.0,0.0,0.0,0.0,0,0.0,0.0,0.0,0.0,0.0,0.0,0.0,0,0.0,0.0,0.0,0.0,0.0,0,0.0,0.0,0.0,0.0,0.0,0,0.0,0.0,0.0,0.0,0,0.0,0.0,0.0,0,0,0,0.0,0.0,0.0,0.0,0.0,0.0,0.0,0.0,0.0,0.0,0.0,0.0,0.0,0.0,0.0,0,0.0,0.0,65.7,25.9,0.2683397
# 2045,8877,71706,Shaw R.R.,1971,nan,(GeO2)72.0 (Na2O)28.0 ,0.0,0,0.0,0.0,0.0,0.0,0.0,0.0,0.0,0,0,0,0.0,0.0,0,0.0,0.0,0.0,0.0,0.0,0.0,0,0.0,0.0,0.0,0.0,0,0,0.0,0.0,0,0.0,0.0,0.0,0.0,0.0,0.0,0,0.0,0.0,0.0,0.0,0.0,0.0,0,0.0,0.0,0,0.0,0.0,0.0,0.0,0.0,0.0,0,0,0,0.0,0,0.0,72.0,0,0,0.0,0,0.0,0.0,0.0,0,0.0,0.0,0.0,0,0,0.0,0.0,0,0.0,0.0,0.0,0,0.0,0.0,0.0,0,0,0,0.0,0.0,0,0.0,0.0,0.0,0,0.0,0.0,0.0,0.0,0.0,0.0,28.0,0.0,0.0,0.0,0.0,0.0,0.0,0.0,0.0,0.0,0.0,0.0,0.0,0.0,0.0,0.0,0.0,0.0,0.0,0.0,0.0,0.0,0.0,0,0.0,0.0,0.0,0.0,0.0,0.0,0.0,0,0.0,0.0,0.0,0.0,0.0,0.0,0.0,0,0.0,0.0,0.0,0.0,0.0,0,0.0,0.0,0.0,0.0,0.0,0,0.0,0.0,0.0,0.0,0,0.0,0.0,0.0,0,0,0,0.0,0.0,0.0,0.0,0.0,0.0,0.0,0.0,0.0,0.0,0.0,0.0,0.0,0.0,0.0,0,0.0,0.0,62.4,24.6,0.2682927
# 2046,40473,468180,Striepe S.,2013,nan,(B2O3)85.0 (CaO)10.0 (Na2O)5.0 ,0.0,0,0.0,0.0,0.0,0.0,0.0,0.0,0.0,0,0,0,0.0,85.0,0,0.0,0.0,0.0,0.0,0.0,0.0,0,0.0,0.0,10.0,0.0,0,0,0.0,0.0,0,0.0,0.0,0.0,0.0,0.0,0.0,0,0.0,0.0,0.0,0.0,0.0,0.0,0,0.0,0.0,0,0.0,0.0,0.0,0.0,0.0,0.0,0,0,0,0.0,0,0.0,0.0,0,0,0.0,0,0.0,0.0,0.0,0,0.0,0.0,0.0,0,0,0.0,0.0,0,0.0,0.0,0.0,0,0.0,0.0,0.0,0,0,0,0.0,0.0,0,0.0,0.0,0.0,0,0.0,0.0,0.0,0.0,0.0,0.0,5.0,0.0,0.0,0.0,0.0,0.0,0.0,0.0,0.0,0.0,0.0,0.0,0.0,0.0,0.0,0.0,0.0,0.0,0.0,0.0,0.0,0.0,0.0,0,0.0,0.0,0.0,0.0,0.0,0.0,0.0,0,0.0,0.0,0.0,0.0,0.0,0.0,0.0,0,0.0,0.0,0.0,0.0,0.0,0,0.0,0.0,0.0,0.0,0.0,0,0.0,0.0,0.0,0.0,0,0.0,0.0,0.0,0,0,0,0.0,0.0,0.0,0.0,0.0,0.0,0.0,0.0,0.0,0.0,0.0,0.0,0.0,0.0,0.0,0,0.0,0.0,48.7,19.2,0.2682291
# 2047,32062,395091,Begum A.N.,2007,nan,(BaO)15.518410000000001 (TeO2)84.48159 ,0.0,0,0.0,0.0,0.0,0.0,0.0,0.0,0.0,0,0,0,0.0,0.0,0,0.0,15.518410000000001,0.0,0.0,0.0,0.0,0,0.0,0.0,0.0,0.0,0,0,0.0,0.0,0,0.0,0.0,0.0,0.0,0.0,0.0,0,0.0,0.0,0.0,0.0,0.0,0.0,0,0.0,0.0,0,0.0,0.0,0.0,0.0,0.0,0.0,0,0,0,0.0,0,0.0,0.0,0,0,0.0,0,0.0,0.0,0.0,0,0.0,0.0,0.0,0,0,0.0,0.0,0,0.0,0.0,0.0,0,0.0,0.0,0.0,0,0,0,0.0,0.0,0,0.0,0.0,0.0,0,0.0,0.0,0.0,0.0,0.0,0.0,0.0,0.0,0.0,0.0,0.0,0.0,0.0,0.0,0.0,0.0,0.0,0.0,0.0,0.0,0.0,0.0,0.0,0.0,0.0,0.0,0.0,0.0,0.0,0,0.0,0.0,0.0,0.0,0.0,0.0,0.0,0,0.0,0.0,0.0,0.0,0.0,0.0,0.0,0,0.0,0.0,0.0,0.0,0.0,0,0.0,0.0,0.0,0.0,0.0,0,0.0,84.48159,0.0,0.0,0,0.0,0.0,0.0,0,0,0,0.0,0.0,0.0,0.0,0.0,0.0,0.0,0.0,0.0,0.0,0.0,0.0,0.0,0.0,0.0,0,0.0,0.0,45.4,17.9,0.2681565
# 2048,214,20092,Polukhin V.N.,1983,nan,(GeO2)71.58190273 (La2O3)8.231993414 (Na2O)10.09305193 (SiO2)10.09305193 ,0.0,0,0.0,0.0,0.0,0.0,0.0,0.0,0.0,0,0,0,0.0,0.0,0,0.0,0.0,0.0,0.0,0.0,0.0,0,0.0,0.0,0.0,0.0,0,0,0.0,0.0,0,0.0,0.0,0.0,0.0,0.0,0.0,0,0.0,0.0,0.0,0.0,0.0,0.0,0,0.0,0.0,0,0.0,0.0,0.0,0.0,0.0,0.0,0,0,0,0.0,0,0.0,71.58190273,0,0,0.0,0,0.0,0.0,0.0,0,0.0,0.0,0.0,0,0,0.0,0.0,0,0.0,0.0,8.231993414,0,0.0,0.0,0.0,0,0,0,0.0,0.0,0,0.0,0.0,0.0,0,0.0,0.0,0.0,0.0,0.0,0.0,10.09305193,0.0,0.0,0.0,0.0,0.0,0.0,0.0,0.0,0.0,0.0,0.0,0.0,0.0,0.0,0.0,0.0,0.0,0.0,0.0,0.0,0.0,0.0,0,0.0,0.0,0.0,0.0,0.0,0.0,0.0,0,0.0,0.0,0.0,0.0,0.0,10.09305193,0.0,0,0.0,0.0,0.0,0.0,0.0,0,0.0,0.0,0.0,0.0,0.0,0,0.0,0.0,0.0,0.0,0,0.0,0.0,0.0,0,0,0,0.0,0.0,0.0,0.0,0.0,0.0,0.0,0.0,0.0,0.0,0.0,0.0,0.0,0.0,0.0,0,0.0,0.0,77.4,30.5,0.268
# 2049,435,22479,Livshits V.Ya.,1985,nan,(Cs2O)3.5 (GeO2)73.5 (Na2O)11.3 (SiO2)11.7 ,0.0,0,0.0,0.0,0.0,0.0,0.0,0.0,0.0,0,0,0,0.0,0.0,0,0.0,0.0,0.0,0.0,0.0,0.0,0,0.0,0.0,0.0,0.0,0,0,0.0,0.0,0,0.0,0.0,0.0,0.0,0.0,3.5,0,0.0,0.0,0.0,0.0,0.0,0.0,0,0.0,0.0,0,0.0,0.0,0.0,0.0,0.0,0.0,0,0,0,0.0,0,0.0,73.5,0,0,0.0,0,0.0,0.0,0.0,0,0.0,0.0,0.0,0,0,0.0,0.0,0,0.0,0.0,0.0,0,0.0,0.0,0.0,0,0,0,0.0,0.0,0,0.0,0.0,0.0,0,0.0,0.0,0.0,0.0,0.0,0.0,11.3,0.0,0.0,0.0,0.0,0.0,0.0,0.0,0.0,0.0,0.0,0.0,0.0,0.0,0.0,0.0,0.0,0.0,0.0,0.0,0.0,0.0,0.0,0,0.0,0.0,0.0,0.0,0.0,0.0,0.0,0,0.0,0.0,0.0,0.0,0.0,11.7,0.0,0,0.0,0.0,0.0,0.0,0.0,0,0.0,0.0,0.0,0.0,0.0,0,0.0,0.0,0.0,0.0,0,0.0,0.0,0.0,0,0,0,0.0,0.0,0.0,0.0,0.0,0.0,0.0,0.0,0.0,0.0,0.0,0.0,0.0,0.0,0.0,0,0.0,0.0,66.7,26.3,0.268
# 2050,435,22480,Livshits V.Ya.,1985,nan,(Cs2O)5.3 (GeO2)72.1 (Na2O)11.1 (SiO2)11.5 ,0.0,0,0.0,0.0,0.0,0.0,0.0,0.0,0.0,0,0,0,0.0,0.0,0,0.0,0.0,0.0,0.0,0.0,0.0,0,0.0,0.0,0.0,0.0,0,0,0.0,0.0,0,0.0,0.0,0.0,0.0,0.0,5.3,0,0.0,0.0,0.0,0.0,0.0,0.0,0,0.0,0.0,0,0.0,0.0,0.0,0.0,0.0,0.0,0,0,0,0.0,0,0.0,72.1,0,0,0.0,0,0.0,0.0,0.0,0,0.0,0.0,0.0,0,0,0.0,0.0,0,0.0,0.0,0.0,0,0.0,0.0,0.0,0,0,0,0.0,0.0,0,0.0,0.0,0.0,0,0.0,0.0,0.0,0.0,0.0,0.0,11.1,0.0,0.0,0.0,0.0,0.0,0.0,0.0,0.0,0.0,0.0,0.0,0.0,0.0,0.0,0.0,0.0,0.0,0.0,0.0,0.0,0.0,0.0,0,0.0,0.0,0.0,0.0,0.0,0.0,0.0,0,0.0,0.0,0.0,0.0,0.0,11.5,0.0,0,0.0,0.0,0.0,0.0,0.0,0,0.0,0.0,0.0,0.0,0.0,0,0.0,0.0,0.0,0.0,0,0.0,0.0,0.0,0,0,0,0.0,0.0,0.0,0.0,0.0,0.0,0.0,0.0,0.0,0.0,0.0,0.0,0.0,0.0,0.0,0,0.0,0.0,65.1,25.7,0.268
# 2051,1888,122482,Sanin V.I.,1982,nan,(CaO)30.0 (K2O)10.0 (MgO)10.0 (SiO2)50.0 ,0.0,0,0.0,0.0,0.0,0.0,0.0,0.0,0.0,0,0,0,0.0,0.0,0,0.0,0.0,0.0,0.0,0.0,0.0,0,0.0,0.0,30.0,0.0,0,0,0.0,0.0,0,0.0,0.0,0.0,0.0,0.0,0.0,0,0.0,0.0,0.0,0.0,0.0,0.0,0,0.0,0.0,0,0.0,0.0,0.0,0.0,0.0,0.0,0,0,0,0.0,0,0.0,0.0,0,0,0.0,0,0.0,0.0,0.0,0,0.0,0.0,10.0,0,0,0.0,0.0,0,0.0,0.0,0.0,0,0.0,0.0,0.0,0,0,0,0.0,0.0,0,0.0,10.0,0.0,0,0.0,0.0,0.0,0.0,0.0,0.0,0.0,0.0,0.0,0.0,0.0,0.0,0.0,0.0,0.0,0.0,0.0,0.0,0.0,0.0,0.0,0.0,0.0,0.0,0.0,0.0,0.0,0.0,0.0,0,0.0,0.0,0.0,0.0,0.0,0.0,0.0,0,0.0,0.0,0.0,0.0,0.0,50.0,0.0,0,0.0,0.0,0.0,0.0,0.0,0,0.0,0.0,0.0,0.0,0.0,0,0.0,0.0,0.0,0.0,0,0.0,0.0,0.0,0,0,0,0.0,0.0,0.0,0.0,0.0,0.0,0.0,0.0,0.0,0.0,0.0,0.0,0.0,0.0,0.0,0,0.0,0.0,nan,nan,0.268
# 2052,1962,989,Yoshimoto M.,1986,nan,(PbO)70.0 (SiO2)30.0 ,0.0,0,0.0,0.0,0.0,0.0,0.0,0.0,0.0,0,0,0,0.0,0.0,0,0.0,0.0,0.0,0.0,0.0,0.0,0,0.0,0.0,0.0,0.0,0,0,0.0,0.0,0,0.0,0.0,0.0,0.0,0.0,0.0,0,0.0,0.0,0.0,0.0,0.0,0.0,0,0.0,0.0,0,0.0,0.0,0.0,0.0,0.0,0.0,0,0,0,0.0,0,0.0,0.0,0,0,0.0,0,0.0,0.0,0.0,0,0.0,0.0,0.0,0,0,0.0,0.0,0,0.0,0.0,0.0,0,0.0,0.0,0.0,0,0,0,0.0,0.0,0,0.0,0.0,0.0,0,0.0,0.0,0.0,0.0,0.0,0.0,0.0,0.0,0.0,0.0,0.0,0.0,0.0,0.0,0.0,0.0,0.0,0.0,0.0,0.0,0.0,0.0,0.0,0.0,0.0,70.0,0.0,0.0,0.0,0,0.0,0.0,0.0,0.0,0.0,0.0,0.0,0,0.0,0.0,0.0,0.0,0.0,30.0,0.0,0,0.0,0.0,0.0,0.0,0.0,0,0.0,0.0,0.0,0.0,0.0,0,0.0,0.0,0.0,0.0,0,0.0,0.0,0.0,0,0,0,0.0,0.0,0.0,0.0,0.0,0.0,0.0,0.0,0.0,0.0,0.0,0.0,0.0,0.0,0.0,0,0.0,0.0,42.0,16.57,0.268
# 2053,2416,33046,Ashizuka M.,1985,nan,(Al2O3)20.7 (CaO)31.0 (P2O5)10.4 (SiO2)37.9 ,0.0,0,0.0,20.7,0.0,0.0,0.0,0.0,0.0,0,0,0,0.0,0.0,0,0.0,0.0,0.0,0.0,0.0,0.0,0,0.0,0.0,31.0,0.0,0,0,0.0,0.0,0,0.0,0.0,0.0,0.0,0.0,0.0,0,0.0,0.0,0.0,0.0,0.0,0.0,0,0.0,0.0,0,0.0,0.0,0.0,0.0,0.0,0.0,0,0,0,0.0,0,0.0,0.0,0,0,0.0,0,0.0,0.0,0.0,0,0.0,0.0,0.0,0,0,0.0,0.0,0,0.0,0.0,0.0,0,0.0,0.0,0.0,0,0,0,0.0,0.0,0,0.0,0.0,0.0,0,0.0,0.0,0.0,0.0,0.0,0.0,0.0,0.0,0.0,0.0,0.0,0.0,0.0,0.0,0.0,0.0,0.0,0.0,0.0,0.0,0.0,10.4,0.0,0.0,0.0,0.0,0.0,0.0,0.0,0,0.0,0.0,0.0,0.0,0.0,0.0,0.0,0,0.0,0.0,0.0,0.0,0.0,37.9,0.0,0,0.0,0.0,0.0,0.0,0.0,0,0.0,0.0,0.0,0.0,0.0,0,0.0,0.0,0.0,0.0,0,0.0,0.0,0.0,0,0,0,0.0,0.0,0.0,0.0,0.0,0.0,0.0,0.0,0.0,0.0,0.0,0.0,0.0,0.0,0.0,0,0.0,0.0,83.4,32.95,0.268
# 2054,3497,7662,Soga N.,1976,nan,(MgO)12.5 (SiO2)50.0 (SrO)37.5 ,0.0,0,0.0,0.0,0.0,0.0,0.0,0.0,0.0,0,0,0,0.0,0.0,0,0.0,0.0,0.0,0.0,0.0,0.0,0,0.0,0.0,0.0,0.0,0,0,0.0,0.0,0,0.0,0.0,0.0,0.0,0.0,0.0,0,0.0,0.0,0.0,0.0,0.0,0.0,0,0.0,0.0,0,0.0,0.0,0.0,0.0,0.0,0.0,0,0,0,0.0,0,0.0,0.0,0,0,0.0,0,0.0,0.0,0.0,0,0.0,0.0,0.0,0,0,0.0,0.0,0,0.0,0.0,0.0,0,0.0,0.0,0.0,0,0,0,0.0,0.0,0,0.0,12.5,0.0,0,0.0,0.0,0.0,0.0,0.0,0.0,0.0,0.0,0.0,0.0,0.0,0.0,0.0,0.0,0.0,0.0,0.0,0.0,0.0,0.0,0.0,0.0,0.0,0.0,0.0,0.0,0.0,0.0,0.0,0,0.0,0.0,0.0,0.0,0.0,0.0,0.0,0,0.0,0.0,0.0,0.0,0.0,50.0,0.0,0,0.0,0.0,0.0,0.0,0.0,0,0.0,37.5,0.0,0.0,0.0,0,0.0,0.0,0.0,0.0,0,0.0,0.0,0.0,0,0,0,0.0,0.0,0.0,0.0,0.0,0.0,0.0,0.0,0.0,0.0,0.0,0.0,0.0,0.0,0.0,0,0.0,0.0,87.2,34.39,0.268
# 2055,3497,7666,Soga N.,1976,nan,(BaO)25.0 (CaO)25.0 (SiO2)50.0 ,0.0,0,0.0,0.0,0.0,0.0,0.0,0.0,0.0,0,0,0,0.0,0.0,0,0.0,25.0,0.0,0.0,0.0,0.0,0,0.0,0.0,25.0,0.0,0,0,0.0,0.0,0,0.0,0.0,0.0,0.0,0.0,0.0,0,0.0,0.0,0.0,0.0,0.0,0.0,0,0.0,0.0,0,0.0,0.0,0.0,0.0,0.0,0.0,0,0,0,0.0,0,0.0,0.0,0,0,0.0,0,0.0,0.0,0.0,0,0.0,0.0,0.0,0,0,0.0,0.0,0,0.0,0.0,0.0,0,0.0,0.0,0.0,0,0,0,0.0,0.0,0,0.0,0.0,0.0,0,0.0,0.0,0.0,0.0,0.0,0.0,0.0,0.0,0.0,0.0,0.0,0.0,0.0,0.0,0.0,0.0,0.0,0.0,0.0,0.0,0.0,0.0,0.0,0.0,0.0,0.0,0.0,0.0,0.0,0,0.0,0.0,0.0,0.0,0.0,0.0,0.0,0,0.0,0.0,0.0,0.0,0.0,50.0,0.0,0,0.0,0.0,0.0,0.0,0.0,0,0.0,0.0,0.0,0.0,0.0,0,0.0,0.0,0.0,0.0,0,0.0,0.0,0.0,0,0,0,0.0,0.0,0.0,0.0,0.0,0.0,0.0,0.0,0.0,0.0,0.0,0.0,0.0,0.0,0.0,0,0.0,0.0,79.5,31.36,0.268
# 2056,3833,12228,Ashizuka M.,1984,nan,(CaO)45.0 (P2O5)50.0 (SiO2)5.0 ,0.0,0,0.0,0.0,0.0,0.0,0.0,0.0,0.0,0,0,0,0.0,0.0,0,0.0,0.0,0.0,0.0,0.0,0.0,0,0.0,0.0,45.0,0.0,0,0,0.0,0.0,0,0.0,0.0,0.0,0.0,0.0,0.0,0,0.0,0.0,0.0,0.0,0.0,0.0,0,0.0,0.0,0,0.0,0.0,0.0,0.0,0.0,0.0,0,0,0,0.0,0,0.0,0.0,0,0,0.0,0,0.0,0.0,0.0,0,0.0,0.0,0.0,0,0,0.0,0.0,0,0.0,0.0,0.0,0,0.0,0.0,0.0,0,0,0,0.0,0.0,0,0.0,0.0,0.0,0,0.0,0.0,0.0,0.0,0.0,0.0,0.0,0.0,0.0,0.0,0.0,0.0,0.0,0.0,0.0,0.0,0.0,0.0,0.0,0.0,0.0,50.0,0.0,0.0,0.0,0.0,0.0,0.0,0.0,0,0.0,0.0,0.0,0.0,0.0,0.0,0.0,0,0.0,0.0,0.0,0.0,0.0,5.0,0.0,0,0.0,0.0,0.0,0.0,0.0,0,0.0,0.0,0.0,0.0,0.0,0,0.0,0.0,0.0,0.0,0,0.0,0.0,0.0,0,0,0,0.0,0.0,0.0,0.0,0.0,0.0,0.0,0.0,0.0,0.0,0.0,0.0,0.0,0.0,0.0,0,0.0,0.0,54.8,21.62,0.268
# 2057,5879,93256,Keshishyan T.N.,1978,nan,(Al2O3)9.1 (P2O5)68.2 (PbO)22.7 ,0.0,0,0.0,9.1,0.0,0.0,0.0,0.0,0.0,0,0,0,0.0,0.0,0,0.0,0.0,0.0,0.0,0.0,0.0,0,0.0,0.0,0.0,0.0,0,0,0.0,0.0,0,0.0,0.0,0.0,0.0,0.0,0.0,0,0.0,0.0,0.0,0.0,0.0,0.0,0,0.0,0.0,0,0.0,0.0,0.0,0.0,0.0,0.0,0,0,0,0.0,0,0.0,0.0,0,0,0.0,0,0.0,0.0,0.0,0,0.0,0.0,0.0,0,0,0.0,0.0,0,0.0,0.0,0.0,0,0.0,0.0,0.0,0,0,0,0.0,0.0,0,0.0,0.0,0.0,0,0.0,0.0,0.0,0.0,0.0,0.0,0.0,0.0,0.0,0.0,0.0,0.0,0.0,0.0,0.0,0.0,0.0,0.0,0.0,0.0,0.0,68.2,0.0,0.0,0.0,22.7,0.0,0.0,0.0,0,0.0,0.0,0.0,0.0,0.0,0.0,0.0,0,0.0,0.0,0.0,0.0,0.0,0.0,0.0,0,0.0,0.0,0.0,0.0,0.0,0,0.0,0.0,0.0,0.0,0.0,0,0.0,0.0,0.0,0.0,0,0.0,0.0,0.0,0,0,0,0.0,0.0,0.0,0.0,0.0,0.0,0.0,0.0,0.0,0.0,0.0,0.0,0.0,0.0,0.0,0,0.0,0.0,60.0,23.65,0.268
# 2058,5879,93257,Keshishyan T.N.,1978,nan,(Al2O3)9.1 (P2O5)66.4 (PbO)24.5 ,0.0,0,0.0,9.1,0.0,0.0,0.0,0.0,0.0,0,0,0,0.0,0.0,0,0.0,0.0,0.0,0.0,0.0,0.0,0,0.0,0.0,0.0,0.0,0,0,0.0,0.0,0,0.0,0.0,0.0,0.0,0.0,0.0,0,0.0,0.0,0.0,0.0,0.0,0.0,0,0.0,0.0,0,0.0,0.0,0.0,0.0,0.0,0.0,0,0,0,0.0,0,0.0,0.0,0,0,0.0,0,0.0,0.0,0.0,0,0.0,0.0,0.0,0,0,0.0,0.0,0,0.0,0.0,0.0,0,0.0,0.0,0.0,0,0,0,0.0,0.0,0,0.0,0.0,0.0,0,0.0,0.0,0.0,0.0,0.0,0.0,0.0,0.0,0.0,0.0,0.0,0.0,0.0,0.0,0.0,0.0,0.0,0.0,0.0,0.0,0.0,66.4,0.0,0.0,0.0,24.5,0.0,0.0,0.0,0,0.0,0.0,0.0,0.0,0.0,0.0,0.0,0,0.0,0.0,0.0,0.0,0.0,0.0,0.0,0,0.0,0.0,0.0,0.0,0.0,0,0.0,0.0,0.0,0.0,0.0,0,0.0,0.0,0.0,0.0,0,0.0,0.0,0.0,0,0,0,0.0,0.0,0.0,0.0,0.0,0.0,0.0,0.0,0.0,0.0,0.0,0.0,0.0,0.0,0.0,0,0.0,0.0,58.0,22.87,0.268
# 2059,6772,51283,Bridge B.,1986,nan,(TeO2)64.99002093 (ZnCl2)27.53046637 (ZnO)7.479512702999999 ,0.0,0,0.0,0.0,0.0,0.0,0.0,0.0,0.0,0,0,0,0.0,0.0,0,0.0,0.0,0.0,0.0,0.0,0.0,0,0.0,0.0,0.0,0.0,0,0,0.0,0.0,0,0.0,0.0,0.0,0.0,0.0,0.0,0,0.0,0.0,0.0,0.0,0.0,0.0,0,0.0,0.0,0,0.0,0.0,0.0,0.0,0.0,0.0,0,0,0,0.0,0,0.0,0.0,0,0,0.0,0,0.0,0.0,0.0,0,0.0,0.0,0.0,0,0,0.0,0.0,0,0.0,0.0,0.0,0,0.0,0.0,0.0,0,0,0,0.0,0.0,0,0.0,0.0,0.0,0,0.0,0.0,0.0,0.0,0.0,0.0,0.0,0.0,0.0,0.0,0.0,0.0,0.0,0.0,0.0,0.0,0.0,0.0,0.0,0.0,0.0,0.0,0.0,0.0,0.0,0.0,0.0,0.0,0.0,0,0.0,0.0,0.0,0.0,0.0,0.0,0.0,0,0.0,0.0,0.0,0.0,0.0,0.0,0.0,0,0.0,0.0,0.0,0.0,0.0,0,0.0,0.0,0.0,0.0,0.0,0,0.0,64.99002093,0.0,0.0,0,0.0,0.0,0.0,0,0,0,0.0,0.0,0.0,0.0,0.0,0.0,0.0,0.0,0.0,0.0,0.0,0.0,27.53046637,0.0,7.479512702999999,0,0.0,0.0,34.0,13.43,0.268
# 2060,7836,74233,Higazy A.A.,1989,nan,(P2O5)52.45 (ZnO)47.55 ,0.0,0,0.0,0.0,0.0,0.0,0.0,0.0,0.0,0,0,0,0.0,0.0,0,0.0,0.0,0.0,0.0,0.0,0.0,0,0.0,0.0,0.0,0.0,0,0,0.0,0.0,0,0.0,0.0,0.0,0.0,0.0,0.0,0,0.0,0.0,0.0,0.0,0.0,0.0,0,0.0,0.0,0,0.0,0.0,0.0,0.0,0.0,0.0,0,0,0,0.0,0,0.0,0.0,0,0,0.0,0,0.0,0.0,0.0,0,0.0,0.0,0.0,0,0,0.0,0.0,0,0.0,0.0,0.0,0,0.0,0.0,0.0,0,0,0,0.0,0.0,0,0.0,0.0,0.0,0,0.0,0.0,0.0,0.0,0.0,0.0,0.0,0.0,0.0,0.0,0.0,0.0,0.0,0.0,0.0,0.0,0.0,0.0,0.0,0.0,0.0,52.45,0.0,0.0,0.0,0.0,0.0,0.0,0.0,0,0.0,0.0,0.0,0.0,0.0,0.0,0.0,0,0.0,0.0,0.0,0.0,0.0,0.0,0.0,0,0.0,0.0,0.0,0.0,0.0,0,0.0,0.0,0.0,0.0,0.0,0,0.0,0.0,0.0,0.0,0,0.0,0.0,0.0,0,0,0,0.0,0.0,0.0,0.0,0.0,0.0,0.0,0.0,0.0,0.0,0.0,0.0,0.0,0.0,47.55,0,0.0,0.0,38.8,15.3,0.268
# 2061,8696,80074,Vaills Y.,1992,nan,(CaO)35.10638035 (Na2O)6.382979064 (SiO2)58.51064059 ,0.0,0,0.0,0.0,0.0,0.0,0.0,0.0,0.0,0,0,0,0.0,0.0,0,0.0,0.0,0.0,0.0,0.0,0.0,0,0.0,0.0,35.10638035,0.0,0,0,0.0,0.0,0,0.0,0.0,0.0,0.0,0.0,0.0,0,0.0,0.0,0.0,0.0,0.0,0.0,0,0.0,0.0,0,0.0,0.0,0.0,0.0,0.0,0.0,0,0,0,0.0,0,0.0,0.0,0,0,0.0,0,0.0,0.0,0.0,0,0.0,0.0,0.0,0,0,0.0,0.0,0,0.0,0.0,0.0,0,0.0,0.0,0.0,0,0,0,0.0,0.0,0,0.0,0.0,0.0,0,0.0,0.0,0.0,0.0,0.0,0.0,6.382979064,0.0,0.0,0.0,0.0,0.0,0.0,0.0,0.0,0.0,0.0,0.0,0.0,0.0,0.0,0.0,0.0,0.0,0.0,0.0,0.0,0.0,0.0,0,0.0,0.0,0.0,0.0,0.0,0.0,0.0,0,0.0,0.0,0.0,0.0,0.0,58.51064059,0.0,0,0.0,0.0,0.0,0.0,0.0,0,0.0,0.0,0.0,0.0,0.0,0,0.0,0.0,0.0,0.0,0,0.0,0.0,0.0,0,0,0,0.0,0.0,0.0,0.0,0.0,0.0,0.0,0.0,0.0,0.0,0.0,0.0,0.0,0.0,0.0,0,0.0,0.0,88.0,34.7,0.268
# 2063,11320,98773,Higazy A.A.,1985,nan,(Co3O4)50.78 (P2O5)49.22 ,0.0,0,0.0,0.0,0.0,0.0,0.0,0.0,0.0,0,0,0,0.0,0.0,0,0.0,0.0,0.0,0.0,0.0,0.0,0,0.0,0.0,0.0,0.0,0,0,0.0,0.0,0,0.0,0.0,50.78,0.0,0.0,0.0,0,0.0,0.0,0.0,0.0,0.0,0.0,0,0.0,0.0,0,0.0,0.0,0.0,0.0,0.0,0.0,0,0,0,0.0,0,0.0,0.0,0,0,0.0,0,0.0,0.0,0.0,0,0.0,0.0,0.0,0,0,0.0,0.0,0,0.0,0.0,0.0,0,0.0,0.0,0.0,0,0,0,0.0,0.0,0,0.0,0.0,0.0,0,0.0,0.0,0.0,0.0,0.0,0.0,0.0,0.0,0.0,0.0,0.0,0.0,0.0,0.0,0.0,0.0,0.0,0.0,0.0,0.0,0.0,49.22,0.0,0.0,0.0,0.0,0.0,0.0,0.0,0,0.0,0.0,0.0,0.0,0.0,0.0,0.0,0,0.0,0.0,0.0,0.0,0.0,0.0,0.0,0,0.0,0.0,0.0,0.0,0.0,0,0.0,0.0,0.0,0.0,0.0,0,0.0,0.0,0.0,0.0,0,0.0,0.0,0.0,0,0,0,0.0,0.0,0.0,0.0,0.0,0.0,0.0,0.0,0.0,0.0,0.0,0.0,0.0,0.0,0.0,0,0.0,0.0,59.3,23.4,0.268
# 2064,14962,152213,Hirao K.,1991,nan,(B2O3)90.0 (Na2O)10.0 ,0.0,0,0.0,0.0,0.0,0.0,0.0,0.0,0.0,0,0,0,0.0,90.0,0,0.0,0.0,0.0,0.0,0.0,0.0,0,0.0,0.0,0.0,0.0,0,0,0.0,0.0,0,0.0,0.0,0.0,0.0,0.0,0.0,0,0.0,0.0,0.0,0.0,0.0,0.0,0,0.0,0.0,0,0.0,0.0,0.0,0.0,0.0,0.0,0,0,0,0.0,0,0.0,0.0,0,0,0.0,0,0.0,0.0,0.0,0,0.0,0.0,0.0,0,0,0.0,0.0,0,0.0,0.0,0.0,0,0.0,0.0,0.0,0,0,0,0.0,0.0,0,0.0,0.0,0.0,0,0.0,0.0,0.0,0.0,0.0,0.0,10.0,0.0,0.0,0.0,0.0,0.0,0.0,0.0,0.0,0.0,0.0,0.0,0.0,0.0,0.0,0.0,0.0,0.0,0.0,0.0,0.0,0.0,0.0,0,0.0,0.0,0.0,0.0,0.0,0.0,0.0,0,0.0,0.0,0.0,0.0,0.0,0.0,0.0,0,0.0,0.0,0.0,0.0,0.0,0,0.0,0.0,0.0,0.0,0.0,0,0.0,0.0,0.0,0.0,0,0.0,0.0,0.0,0,0,0,0.0,0.0,0.0,0.0,0.0,0.0,0.0,0.0,0.0,0.0,0.0,0.0,0.0,0.0,0.0,0,0.0,0.0,37.8,14.9,0.268
# 2066,28396,364384,Blackburn D.,1987,nan,(Al2O3)18.43441167 (MgO)23.317513899999998 (Nb2O5)7.071046668999999 (SiO2)46.9239997 (Ta2O5)4.25302807 ,0.0,0,0.0,18.43441167,0.0,0.0,0.0,0.0,0.0,0,0,0,0.0,0.0,0,0.0,0.0,0.0,0.0,0.0,0.0,0,0.0,0.0,0.0,0.0,0,0,0.0,0.0,0,0.0,0.0,0.0,0.0,0.0,0.0,0,0.0,0.0,0.0,0.0,0.0,0.0,0,0.0,0.0,0,0.0,0.0,0.0,0.0,0.0,0.0,0,0,0,0.0,0,0.0,0.0,0,0,0.0,0,0.0,0.0,0.0,0,0.0,0.0,0.0,0,0,0.0,0.0,0,0.0,0.0,0.0,0,0.0,0.0,0.0,0,0,0,0.0,0.0,0,0.0,23.317513899999998,0.0,0,0.0,0.0,0.0,0.0,0.0,0.0,0.0,0.0,0.0,0.0,0.0,0.0,7.071046668999999,0.0,0.0,0.0,0.0,0.0,0.0,0.0,0.0,0.0,0.0,0.0,0.0,0.0,0.0,0.0,0.0,0,0.0,0.0,0.0,0.0,0.0,0.0,0.0,0,0.0,0.0,0.0,0.0,0.0,46.9239997,0.0,0,0.0,0.0,0.0,0.0,0.0,0,0.0,0.0,0.0,4.25302807,0.0,0,0.0,0.0,0.0,0.0,0,0.0,0.0,0.0,0,0,0,0.0,0.0,0.0,0.0,0.0,0.0,0.0,0.0,0.0,0.0,0.0,0.0,0.0,0.0,0.0,0,0.0,0.0,113.0,44.8,0.268
# 2067,28396,364385,Blackburn D.,1987,nan,(Al2O3)14.61503107 (MgO)36.97282164 (Nb2O5)11.21023093 (SiO2)37.20191636 ,0.0,0,0.0,14.61503107,0.0,0.0,0.0,0.0,0.0,0,0,0,0.0,0.0,0,0.0,0.0,0.0,0.0,0.0,0.0,0,0.0,0.0,0.0,0.0,0,0,0.0,0.0,0,0.0,0.0,0.0,0.0,0.0,0.0,0,0.0,0.0,0.0,0.0,0.0,0.0,0,0.0,0.0,0,0.0,0.0,0.0,0.0,0.0,0.0,0,0,0,0.0,0,0.0,0.0,0,0,0.0,0,0.0,0.0,0.0,0,0.0,0.0,0.0,0,0,0.0,0.0,0,0.0,0.0,0.0,0,0.0,0.0,0.0,0,0,0,0.0,0.0,0,0.0,36.97282164,0.0,0,0.0,0.0,0.0,0.0,0.0,0.0,0.0,0.0,0.0,0.0,0.0,0.0,11.21023093,0.0,0.0,0.0,0.0,0.0,0.0,0.0,0.0,0.0,0.0,0.0,0.0,0.0,0.0,0.0,0.0,0,0.0,0.0,0.0,0.0,0.0,0.0,0.0,0,0.0,0.0,0.0,0.0,0.0,37.20191636,0.0,0,0.0,0.0,0.0,0.0,0.0,0,0.0,0.0,0.0,0.0,0.0,0,0.0,0.0,0.0,0.0,0,0.0,0.0,0.0,0,0,0,0.0,0.0,0.0,0.0,0.0,0.0,0.0,0.0,0.0,0.0,0.0,0.0,0.0,0.0,0.0,0,0.0,0.0,113.0,44.5,0.268
# 2068,28787,373210,Kodama M.,1999,nan,(B2O3)71.8 (Li2O)28.2 ,0.0,0,0.0,0.0,0.0,0.0,0.0,0.0,0.0,0,0,0,0.0,71.8,0,0.0,0.0,0.0,0.0,0.0,0.0,0,0.0,0.0,0.0,0.0,0,0,0.0,0.0,0,0.0,0.0,0.0,0.0,0.0,0.0,0,0.0,0.0,0.0,0.0,0.0,0.0,0,0.0,0.0,0,0.0,0.0,0.0,0.0,0.0,0.0,0,0,0,0.0,0,0.0,0.0,0,0,0.0,0,0.0,0.0,0.0,0,0.0,0.0,0.0,0,0,0.0,0.0,0,0.0,0.0,0.0,0,0.0,0.0,28.2,0,0,0,0.0,0.0,0,0.0,0.0,0.0,0,0.0,0.0,0.0,0.0,0.0,0.0,0.0,0.0,0.0,0.0,0.0,0.0,0.0,0.0,0.0,0.0,0.0,0.0,0.0,0.0,0.0,0.0,0.0,0.0,0.0,0.0,0.0,0.0,0.0,0,0.0,0.0,0.0,0.0,0.0,0.0,0.0,0,0.0,0.0,0.0,0.0,0.0,0.0,0.0,0,0.0,0.0,0.0,0.0,0.0,0,0.0,0.0,0.0,0.0,0.0,0,0.0,0.0,0.0,0.0,0,0.0,0.0,0.0,0,0,0,0.0,0.0,0.0,0.0,0.0,0.0,0.0,0.0,0.0,0.0,0.0,0.0,0.0,0.0,0.0,0,0.0,0.0,78.0,30.0,0.268
# 2069,31921,405139,Aitken B.G.,2007,nan,(Al2O3)17.35581693 (BaO)0.01000335 (La2O3)11.64040707 (SiO2)70.49360516 (SrO)0.500167491 ,0.0,0,0.0,17.35581693,0.0,0.0,0.0,0.0,0.0,0,0,0,0.0,0.0,0,0.0,0.01000335,0.0,0.0,0.0,0.0,0,0.0,0.0,0.0,0.0,0,0,0.0,0.0,0,0.0,0.0,0.0,0.0,0.0,0.0,0,0.0,0.0,0.0,0.0,0.0,0.0,0,0.0,0.0,0,0.0,0.0,0.0,0.0,0.0,0.0,0,0,0,0.0,0,0.0,0.0,0,0,0.0,0,0.0,0.0,0.0,0,0.0,0.0,0.0,0,0,0.0,0.0,0,0.0,0.0,11.64040707,0,0.0,0.0,0.0,0,0,0,0.0,0.0,0,0.0,0.0,0.0,0,0.0,0.0,0.0,0.0,0.0,0.0,0.0,0.0,0.0,0.0,0.0,0.0,0.0,0.0,0.0,0.0,0.0,0.0,0.0,0.0,0.0,0.0,0.0,0.0,0.0,0.0,0.0,0.0,0.0,0,0.0,0.0,0.0,0.0,0.0,0.0,0.0,0,0.0,0.0,0.0,0.0,0.0,70.49360516,0.0,0,0.0,0.0,0.0,0.0,0.0,0,0.0,0.500167491,0.0,0.0,0.0,0,0.0,0.0,0.0,0.0,0,0.0,0.0,0.0,0,0,0,0.0,0.0,0.0,0.0,0.0,0.0,0.0,0.0,0.0,0.0,0.0,0.0,0.0,0.0,0.0,0,0.0,0.0,94.4,37.21,0.268
# 2070,31921,405215,Aitken B.G.,2007,nan,(Al2O3)17.47190694 (BaO)2.9119851569999997 (La2O3)11.649784599999998 (SiO2)67.9663233 ,0.0,0,0.0,17.47190694,0.0,0.0,0.0,0.0,0.0,0,0,0,0.0,0.0,0,0.0,2.9119851569999997,0.0,0.0,0.0,0.0,0,0.0,0.0,0.0,0.0,0,0,0.0,0.0,0,0.0,0.0,0.0,0.0,0.0,0.0,0,0.0,0.0,0.0,0.0,0.0,0.0,0,0.0,0.0,0,0.0,0.0,0.0,0.0,0.0,0.0,0,0,0,0.0,0,0.0,0.0,0,0,0.0,0,0.0,0.0,0.0,0,0.0,0.0,0.0,0,0,0.0,0.0,0,0.0,0.0,11.649784599999998,0,0.0,0.0,0.0,0,0,0,0.0,0.0,0,0.0,0.0,0.0,0,0.0,0.0,0.0,0.0,0.0,0.0,0.0,0.0,0.0,0.0,0.0,0.0,0.0,0.0,0.0,0.0,0.0,0.0,0.0,0.0,0.0,0.0,0.0,0.0,0.0,0.0,0.0,0.0,0.0,0,0.0,0.0,0.0,0.0,0.0,0.0,0.0,0,0.0,0.0,0.0,0.0,0.0,67.9663233,0.0,0,0.0,0.0,0.0,0.0,0.0,0,0.0,0.0,0.0,0.0,0.0,0,0.0,0.0,0.0,0.0,0,0.0,0.0,0.0,0,0,0,0.0,0.0,0.0,0.0,0.0,0.0,0.0,0.0,0.0,0.0,0.0,0.0,0.0,0.0,0.0,0,0.0,0.0,93.0,36.72,0.268
# 2071,32784,397214,Palanivelu N.,2006,nan,(PbO)11.72984948 (TeO2)54.680781999999994 (V2O5)33.58936852 ,0.0,0,0.0,0.0,0.0,0.0,0.0,0.0,0.0,0,0,0,0.0,0.0,0,0.0,0.0,0.0,0.0,0.0,0.0,0,0.0,0.0,0.0,0.0,0,0,0.0,0.0,0,0.0,0.0,0.0,0.0,0.0,0.0,0,0.0,0.0,0.0,0.0,0.0,0.0,0,0.0,0.0,0,0.0,0.0,0.0,0.0,0.0,0.0,0,0,0,0.0,0,0.0,0.0,0,0,0.0,0,0.0,0.0,0.0,0,0.0,0.0,0.0,0,0,0.0,0.0,0,0.0,0.0,0.0,0,0.0,0.0,0.0,0,0,0,0.0,0.0,0,0.0,0.0,0.0,0,0.0,0.0,0.0,0.0,0.0,0.0,0.0,0.0,0.0,0.0,0.0,0.0,0.0,0.0,0.0,0.0,0.0,0.0,0.0,0.0,0.0,0.0,0.0,0.0,0.0,11.72984948,0.0,0.0,0.0,0,0.0,0.0,0.0,0.0,0.0,0.0,0.0,0,0.0,0.0,0.0,0.0,0.0,0.0,0.0,0,0.0,0.0,0.0,0.0,0.0,0,0.0,0.0,0.0,0.0,0.0,0,0.0,54.680781999999994,0.0,0.0,0,0.0,0.0,0.0,0,0,0,0.0,0.0,0.0,0.0,33.58936852,0.0,0.0,0.0,0.0,0.0,0.0,0.0,0.0,0.0,0.0,0,0.0,0.0,46.5,18.33,0.268
# 2072,34597,421664,Halimah M.K.,2005,nan,(Ag2O)15.0 (B2O3)29.75 (TeO2)55.25 ,15.0,0,0.0,0.0,0.0,0.0,0.0,0.0,0.0,0,0,0,0.0,29.75,0,0.0,0.0,0.0,0.0,0.0,0.0,0,0.0,0.0,0.0,0.0,0,0,0.0,0.0,0,0.0,0.0,0.0,0.0,0.0,0.0,0,0.0,0.0,0.0,0.0,0.0,0.0,0,0.0,0.0,0,0.0,0.0,0.0,0.0,0.0,0.0,0,0,0,0.0,0,0.0,0.0,0,0,0.0,0,0.0,0.0,0.0,0,0.0,0.0,0.0,0,0,0.0,0.0,0,0.0,0.0,0.0,0,0.0,0.0,0.0,0,0,0,0.0,0.0,0,0.0,0.0,0.0,0,0.0,0.0,0.0,0.0,0.0,0.0,0.0,0.0,0.0,0.0,0.0,0.0,0.0,0.0,0.0,0.0,0.0,0.0,0.0,0.0,0.0,0.0,0.0,0.0,0.0,0.0,0.0,0.0,0.0,0,0.0,0.0,0.0,0.0,0.0,0.0,0.0,0,0.0,0.0,0.0,0.0,0.0,0.0,0.0,0,0.0,0.0,0.0,0.0,0.0,0,0.0,0.0,0.0,0.0,0.0,0,0.0,55.25,0.0,0.0,0,0.0,0.0,0.0,0,0,0,0.0,0.0,0.0,0.0,0.0,0.0,0.0,0.0,0.0,0.0,0.0,0.0,0.0,0.0,0.0,0,0.0,0.0,47.9,18.89,0.268
# 2073,34770,419189,Gaafar M.S.,2009,nan,(B2O3)67.5 (Li2O)20.0 (WO3)12.5 ,0.0,0,0.0,0.0,0.0,0.0,0.0,0.0,0.0,0,0,0,0.0,67.5,0,0.0,0.0,0.0,0.0,0.0,0.0,0,0.0,0.0,0.0,0.0,0,0,0.0,0.0,0,0.0,0.0,0.0,0.0,0.0,0.0,0,0.0,0.0,0.0,0.0,0.0,0.0,0,0.0,0.0,0,0.0,0.0,0.0,0.0,0.0,0.0,0,0,0,0.0,0,0.0,0.0,0,0,0.0,0,0.0,0.0,0.0,0,0.0,0.0,0.0,0,0,0.0,0.0,0,0.0,0.0,0.0,0,0.0,0.0,20.0,0,0,0,0.0,0.0,0,0.0,0.0,0.0,0,0.0,0.0,0.0,0.0,0.0,0.0,0.0,0.0,0.0,0.0,0.0,0.0,0.0,0.0,0.0,0.0,0.0,0.0,0.0,0.0,0.0,0.0,0.0,0.0,0.0,0.0,0.0,0.0,0.0,0,0.0,0.0,0.0,0.0,0.0,0.0,0.0,0,0.0,0.0,0.0,0.0,0.0,0.0,0.0,0,0.0,0.0,0.0,0.0,0.0,0,0.0,0.0,0.0,0.0,0.0,0,0.0,0.0,0.0,0.0,0,0.0,0.0,0.0,0,0,0,0.0,0.0,0.0,0.0,0.0,0.0,12.5,0.0,0.0,0.0,0.0,0.0,0.0,0.0,0.0,0,0.0,0.0,60.4,23.82,0.268
