Repository: jacobergzhou/Poisson-Ratio

File: Poisson_data_cleaned_06212019.csv (part 30 of 58)
,Code,Glass #,Author,Year,Trademark,Ag2O,AgI,Al,Al2O3,AlF3,AlN,As,As2O3,As2O5,As2S3,As2Se3,AsSe,B,B2O3,BaCl2,BaF2,BaO,BeF2,BeO,Bi2O3,BiCl3,Br,Ca,CaF2,CaO,Cd,CdCl2,CdF2,CdO,Ce2O3,CeF3,CeO2,Cl,Co3O4,CoO,Cr2O3,Cs2O,CsCl,CsF,Cu2O,CuO,Dy2O3,Er,Er2O3,ErF3,Eu,Eu2O3,EuF3,F,Fe,Fe2O3,FeO,Ga,Ga2O3,Ga2S3,Ga2Se3,GaF3,Gd2O3,GdF3,Ge,GeO2,GeS2,GeSe2,H2O,HfF4,HfO2,Hg,Ho2O3,I,InF3,K,K2O,K2S,K2SO4,KBr,KCl,KF,KHF2,La,La2O3,La2S3,LaF3,Li,Li2O,Li2S,Li2SO4,LiBr,LiCl,LiF,LiI,MgF2,MgO,Mn2O3,MnF2,MnO,MnO2,MoO2,MoO3,N,Na,Na2O,Na2S,Na2SO4,NaCl,NaF,NaPO3,Nb2O5,Nd,Nd2O3,NdF3,NH4NO3,NiO,O,OH,P,P2O5,Pb,PbCl2,PbF2,PbO,PdO,Pr2O3,Pr6O11,PrF3,Rb2O,RbF,Rh2O3,RuO2,S,Sb,Sb2O3,Sb2S3,Sc2O3,Se,Si,Si3N4,SiC,SiO2,Sm2O3,Sn,SnO,SnO2,SO2,SO3,Sr,SrCl2,SrF2,SrO,Ta2O3,Ta2O5,Tb2O3,TbF3,Te,TeO2,Th,ThF4,ThO2,TiO2,Tl,Tl2O,Tl2Se,TlSe,Tm2O3,U,U3O8,UO2,V,V2O5,VO6,WO3,Y,Y2O3,Yb2O3,YbF3,YF3,ZnCl2,ZnF2,ZnO,ZnSO4,ZrF4,ZrO2,Young's modulus E (GPa),Shear modulus G (GPa),Poisson's ratio v
# 2716,31921,405123,Aitken B.G.,2007,,0,0,0,17.37771566,0,0,0,0,0,0,0,0,0,0,0,0,0,0,0,0,0,0,0,0,0,0,0,0,0,0,0,0,0,0,0,0,0,0,0,0,0,0,0,0,0,0,0,0,0,0,0,0,0,0,0,0,0,0,0,0,0,0,0,0,0,0,0,0,0,0,0,0,0,0,0,0,0,0,0,11.02048556,0,0,0,0,0,0,0,0,0,0,0,1.51067056,0,0,0,0,0,0,0,0,0,0,0,0,0,0,0,0,0,0,0,0,0,0,0,0,0,0,0,0,0,0,0,0,0,0,0,0,0,0,0,0,0,0,0,0,0,70.09112822,0,0,0,0,0,0,0,0,0,0,0,0,0,0,0,0,0,0,0,0,0,0,0,0,0,0,0,0,0,0,0,0,0,0,0,0,0,0,0,0,0,0,0,94.1,37.48,0.255
# 2717,31921,405156,Aitken B.G.,2007,,0,0,0,14.42151691,0,0,0,0,0,0,0,0,0,0,0,0,5.754594787,0,0,0,0,0,0,0,0,0,0,0,0,0,0,0,0,0,0,0,0,0,0,0,0,0,0,0,0,0,0,0,0,0,0,0,0,0,0,0,0,0,0,0,0,0,0,0,0,0,0,0,0,0,0,0,0,0,0,0,0,0,0,8.566986284,0,0,0,0,0,0,0,0,0,0,0,0,0,0,0,0,0,0,0,0,0,0,0,0,0,0,0,0,0,0,0,0,0,0,0,0,0,0,0,0,0,0,0,0,0,0,0,0,0,0,0,0,0,0,0,0,0,71.13680611,0,0,0,0,0,0,0,0,0,0.120095908,0,0,0,0,0,0,0,0,0,0,0,0,0,0,0,0,0,0,0,0,0,0,0,0,0,0,0,0,0,0,0,0,0,87.1,34.72,0.255
# 2718,31921,405203,Aitken B.G.,2007,,0,0,0,17.73525988,0,0,0,0,0,0,0,0,0,0,0,0,0,0,0,0,0,0,0,0,0,0,0,0,0,0,0,0,0,0,0,0,0,0,0,0,0,0,0,0,0,0,0,0,0,0,0,0,0,0,0,0,0,0,0,0,0,0,0,0,0,0,0,0,0,0,0,0,0,0,0,0,0,0,0,8.872969921,0,0,0,0,0,0,0,0,0,0,0,4.431313978,0,0,0,0,0,0,0,0,0,0,0,0,0,0,0,0,0,0,0,0,0,0,0,0,0,0,0,0,0,0,0,0,0,0,0,0,0,0,0,0,0,0,0,0,0,68.96045622,0,0,0,0,0,0,0,0,0,0,0,0,0,0,0,0,0,0,0,0,0,0,0,0,0,0,0,0,0,0,0,0,0,0,0,0,0,0,0,0,0,0,0,95,37.88,0.255
# 2719,31921,405217,Aitken B.G.,2007,,0,0,0,17.82246574,0,0,0,0,0,0,0,0,0,0,0,0,2.972077622,0,0,0,0,0,0,0,0,0,0,0,0,0,0,0,0,0,0,0,0,0,0,0,0,0,0,0,0,0,0,0,0,0,0,0,0,0,0,0,0,0,0,0,0,0,0,0,0,0,0,0,0,0,0,0,0,0,0,0,0,0,0,9.896992082,0,0,0,0,0,0,0,0,0,0,0,0,0,0,0,0,0,0,0,0,0,0,0,0,0,0,0,0,0,0,0,0,0,0,0,0,0,0,0,0,0,0,0,0,0,0,0,0,0,0,0,0,0,0,0,0,0,69.30846455,0,0,0,0,0,0,0,0,0,0,0,0,0,0,0,0,0,0,0,0,0,0,0,0,0,0,0,0,0,0,0,0,0,0,0,0,0,0,0,0,0,0,0,91.2,36.34,0.255
# 2720,32784,397211,Palanivelu N.,2006,,0,0,0,0,0,0,0,0,0,0,0,0,0,0,0,0,0,0,0,0,0,0,0,0,0,0,0,0,0,0,0,0,0,0,0,0,0,0,0,0,0,0,0,0,0,0,0,0,0,0,0,0,0,0,0,0,0,0,0,0,0,0,0,0,0,0,0,0,0,0,0,0,0,0,0,0,0,0,0,0,0,0,0,0,0,0,0,0,0,0,0,0,0,0,0,0,0,0,0,0,0,0,0,0,0,0,0,0,0,0,0,0,0,0,0,0,0,0,0,0,0,0,0,0,0,0,0,0,0,0,0,0,0,0,0,0,0,0,0,0,0,0,0,0,0,0,0,0,0,0,0,0,0,53.2611451,0,0,0,0,0,0,0,0,0,0,0,0,0,46.7388549,0,0,0,0,0,0,0,0,0,0,0,0,0,44,17.52,0.255
# 2721,34776,419215,Marzouk S.Y.,2009,,0,0,0,0,0,0,0,0,0,0,0,0,0,0,0,0,0,0,0,0,0,0,0,0,0,0,0,0,0,0,0,0,0,0,0,0,0,0,0,6,0,0,0,0,0,0,0,0,0,0,0,0,0,0,0,0,0,0,0,0,0,0,0,0,0,0,0,0,0,0,0,0,0,0,0,0,0,0,0,0,0,0,0,0,0,0,0,0,0,0,0,0,0,0,0,0,0,0,0,0,47,0,0,0,0,0,0,0,0,0,0,0,0,0,0,47,0,0,0,0,0,0,0,0,0,0,0,0,0,0,0,0,0,0,0,0,0,0,0,0,0,0,0,0,0,0,0,0,0,0,0,0,0,0,0,0,0,0,0,0,0,0,0,0,0,0,0,0,0,0,0,0,0,0,0,0,0,0,0,0,0,43,17.13,0.255
# 2722,36766,438061,Saddeek Y.B.,2010,,0,0,0,1.575,0,0,0,0,0,0,0,0,0,50,0,0,0,0,0,0,0,0,0,0,3.675,0,0,0,0,0,0,0,0,0,0,0,0,0,0,0,0,0,0,0,0,0,0,0,0,0,0,0,0,0,0,0,0,0,0,0,0,0,0,0,0,0,0,0,0,0,0,0,0,0,0,0,0,0,0,0,0,0,0,0,0,0,0,0,0,0,0,0,0,0,0,0,0,0,0,0,25,0,0,0,0,0,0,0,0,0,0,0,0,0,0,0,0,0,0,17.5,0,0,0,0,0,0,0,0,0,0,0,0,0,0,0,0,0,2.25,0,0,0,0,0,0,0,0,0,0,0,0,0,0,0,0,0,0,0,0,0,0,0,0,0,0,0,0,0,0,0,0,0,0,0,0,0,0,0,0,0,0,0,61.4,24.46,0.255
# 2723,26961,309933,Kojima S.,2003,,0,0,0,0,0,0,0,0,0,0,0,0,0,71.42856786,0,0,0,0,0,0,0,0,0,0,0,0,0,0,0,0,0,0,0,0,0,0,2.857142914,0,0,0,0,0,0,0,0,0,0,0,0,0,0,0,0,0,0,0,0,0,0,0,0,0,0,0,0,0,0,0,0,0,0,0,0,0,0,0,0,0,0,0,0,0,0,25.71428923,0,0,0,0,0,0,0,0,0,0,0,0,0,0,0,0,0,0,0,0,0,0,0,0,0,0,0,0,0,0,0,0,0,0,0,0,0,0,0,0,0,0,0,0,0,0,0,0,0,0,0,0,0,0,0,0,0,0,0,0,0,0,0,0,0,0,0,0,0,0,0,0,0,0,0,0,0,0,0,0,0,0,0,0,0,0,0,0,0,0,0,0,0,0,0,0,0,67.5,26.9,0.2546469
# 2724,6619,38499,Gan Fuxi,1959,,0,0,0,12,0,0,0,0,0,0,0,0,0,24,0,0,0,0,0,0,0,0,0,0,0,0,0,0,0,0,0,0,0,0,0,0,0,0,0,0,0,0,0,0,0,0,0,0,0,0,0,0,0,0,0,0,0,0,0,0,0,0,0,0,0,0,0,0,0,0,0,0,0,0,0,0,0,0,0,0,0,0,0,16,0,0,0,0,0,0,0,0,0,0,0,0,0,0,0,0,0,0,0,0,0,0,0,0,0,0,0,0,0,0,0,0,0,0,0,0,0,0,0,0,0,0,0,0,0,0,0,0,0,0,0,0,0,48,0,0,0,0,0,0,0,0,0,0,0,0,0,0,0,0,0,0,0,0,0,0,0,0,0,0,0,0,0,0,0,0,0,0,0,0,0,0,0,0,0,0,0,68.9,27.46,0.2545522
# 2725,4562,14680,Osaka A.,1986,,0,0,0,0,0,0,0,0,0,0,0,0,0,0,0,0,0,0,0,0,0,0,0,0,0,0,0,0,0,0,0,0,0,0,0,0,0,0,0,0,0,0,0,0,0,0,0,0,0,0,0,0,0,0,0,0,0,0,0,0,63.17,0,0,0,0,0,0,0,0,0,0,15.79,0,0,0,0,0,0,0,0,0,0,0,0,0,0,0,0,0,0,0,0,0,0,0,0,0,0,0,0,0,0,0,0,0,0,0,0,0,0,0,0,0,0,0,0,0,0,0,0,0,0,0,0,0,0,0,0,0,0,0,0,0,0,0,0,0,21.04,0,0,0,0,0,0,0,0,0,0,0,0,0,0,0,0,0,0,0,0,0,0,0,0,0,0,0,0,0,0,0,0,0,0,0,0,0,0,0,0,0,0,0,62.3,24.83,0.2545308
# 2726,8877,71697,Shaw R.R.,1971,,0,0,0,0,0,0,0,0,0,0,0,0,0,0,0,0,0,0,0,0,0,0,0,0,0,0,0,0,0,0,0,0,0,0,0,0,0,0,0,0,0,0,0,0,0,0,0,0,0,0,0,0,0,0,0,0,0,0,0,0,94,0,0,0,0,0,0,0,0,0,0,0,0,0,0,0,0,0,0,0,0,0,0,0,0,0,0,0,0,0,0,0,0,0,0,0,0,0,0,0,6,0,0,0,0,0,0,0,0,0,0,0,0,0,0,0,0,0,0,0,0,0,0,0,0,0,0,0,0,0,0,0,0,0,0,0,0,0,0,0,0,0,0,0,0,0,0,0,0,0,0,0,0,0,0,0,0,0,0,0,0,0,0,0,0,0,0,0,0,0,0,0,0,0,0,0,0,0,0,0,0,56.7,22.6,0.2544248
# 2727,3861,12471,Takahashi K.,1983,,0,0,0,0,0,0,0,0,0,0,0,0,0,34.48276,0,0,0,0,0,0,0,0,0,0,0,0,0,0,0,0,0,0,0,0,0,0,0,0,0,0,0,0,0,0,0,0,0,0,0,0,0,0,0,0,0,0,0,0,0,0,0,0,0,0,0,0,0,0,0,0,0,0,0,0,0,0,0,0,0,0,0,0,0,0,0,0,0,0,0,0,0,0,0,0,0,0,0,0,0,0,31.03448,0,0,0,0,0,0,0,0,0,0,0,0,0,0,0,0,0,0,0,0,0,0,0,0,0,0,0,0,0,0,0,0,0,0,0,0,34.48276,0,0,0,0,0,0,0,0,0,0,0,0,0,0,0,0,0,0,0,0,0,0,0,0,0,0,0,0,0,0,0,0,0,0,0,0,0,0,0,0,0,0,0,71.5,28.5,0.254386
# 2728,1738,110636,State Optical I,1975,FK14,0,0,0,4.461840255,0,0,0,0.33149935,0,0,0,0,0,5.35189651,0,0,32.88386555,0,0,0,0,0,0,0,0,0,0,0,0,0,0,0,0,0,0,0,0,0,0,0,0,0,0,0,0,0,0,0,0,0,0,0,0,0,0,0,0,0,0,0,0,0,0,0,0,0,0,0,0,0,0,0,0,0,0,0,0,0,0,2.325995441,0,0,0,0,0,0,0,0,0,0,0,0,0,0,0,0,0,0,0,0,0,0,0,0,0,0,0,0,0,0,0,0,0,0,0,48.60619473,0,0,0,0,0,0,0,0,0,0,0,0,0,0,0,0,0,0,0,0,0,6.038708164,0,0,0,0,0,0,0,0,0,0,0,0,0,0,0,0,0,0,0,0,0,0,0,0,0,0,0,0,0,0,0,0,0,0,0,0,0,0,0,0,0,0,0,57.3,22.84,0.2543783
# 2729,29184,382355,Gur C.H.,2005,,0,0,0,0.887570169,0,0,0,0,0,0,0,0,0,0,0,0,0,0,0,0,0,0,0,0,4.271827903,0,0,0,0,0,0,0,0,0,0,0,0,0,0,0,0,0,0,0,0,0,0,0,15.69018329,0,0,0,0,0,0,0,0,0,0,0,0,0,0,0,0,0,0,0,0,0,0,10.45510214,0,0,0,0,0,0,0,0,0,0,0,0,0,0,0,0,0,0,0,17.03829904,0,0,0,0,0,0,0,0,0,0,0,0,0,0,0,0,0,0,0,0,0,0,0,0,0,0,0,0,0,0,0,0,0,0,0,0,0,0,0,0,0,0,0,0,0,50.32414789,0,0,0,0,0,0,0,0,0,0,0,0,0,0,0,0,0,0,0,1.332869571,0,0,0,0,0,0,0,0,0,0,0,0,0,0,0,0,0,0,0,0,0,0,0,74.1,29.54,0.2542315
# 2730,1834,9138,Takahashi K.,1983,,0,0,0,0,0,0,0,0,0,0,0,0,0,0,0,0,0,0,0,0,0,0,0,0,0,0,0,0,0,0,0,0,0,0,0,0,0,0,0,0,0,0,0,0,0,0,0,0,0,0,0,0,0,0,0,0,0,0,0,0,0,0,0,0,0,0,0,0,0,0,0,22.5,0,0,0,0,0,0,0,0,0,0,0,0,0,0,0,0,0,0,0,0,0,0,0,0,0,0,0,0,0,0,0,0,0,0,0,0,0,0,0,0,0,0,0,0,0,0,0,0,0,0,0,0,0,0,0,0,0,0,0,0,0,0,0,0,0,77.5,0,0,0,0,0,0,0,0,0,0,0,0,0,0,0,0,0,0,0,0,0,0,0,0,0,0,0,0,0,0,0,0,0,0,0,0,0,0,0,0,0,0,0,46,18.34,0.2540894
# 2731,35186,423681,Saddeek Y.B.,2009,,0,0,0,0,0,0,0,0,0,0,0,0,0,56.1,0,0,0,0,0,7.5,0,0,0,0,0,0,0,0,0,0,0,0,0,0,0,0,0,0,0,0,0,0,0,0,0,0,0,0,0,0,0,0,0,0,0,0,0,0,0,0,0,0,0,0,0,0,0,0,0,0,0,0,0,0,0,0,0,0,0,0,0,0,0,0,0,0,0,0,0,0,0,0,0,0,0,0,0,0,0,0,28.9,0,0,0,0,0,7.5,0,0,0,0,0,0,0,0,0,0,0,0,0,0,0,0,0,0,0,0,0,0,0,0,0,0,0,0,0,0,0,0,0,0,0,0,0,0,0,0,0,0,0,0,0,0,0,0,0,0,0,0,0,0,0,0,0,0,0,0,0,0,0,0,0,0,0,0,0,0,0,0,0,0,61.7,24.6,0.254065
# 2732,213,20057,Polukhin V.N.,1983,,0,0,0,0,0,0,0,0,0,0,0,0,0,0,0,0,0,0,0,0,0,0,0,0,0,0,0,0,0,0,0,0,0,0,0,0,0,0,0,0,0,0,0,0,0,0,0,0,0,0,0,0,0,0,0,0,0,0,0,0,73.47538367,0,0,0,0,0,0,0,0,0,0,0,0,0,0,0,0,0,0,0,0,0,0,0,0,0,0,0,0,0,0,0,0,0,0,0,0,0,0,0,10.36003052,0,0,0,0,0,0,0,0,0,0,0,0,0,0,0,0,0,0,0,0,0,0,0,0,0,0,0,0,0,0,0,0,0,0,0,0,10.36003052,0,0,0,0,0,0,0,0,0,0,0,0,0,0,0,0,0,0,0,0,0,0,0,0,0,0,0,0,0,0,0,0,0,0,0,0,0,0,0,5.80455529,0,0,0,68.6,26.7,0.254
# 2733,216,20145,Polukhin V.N.,1983,,0,0,0,0,0,0,0,0,0,0,0,0,0,0,0,0,0,0,0,0,0,0,0,0,0,0,0,0,0,0,0,0,0,0,0,0,0,0,0,0,0,0,0,0,0,0,0,0,0,0,0,0,0,0,0,0,0,0,0,0,74.18397852,0,0,0,0,0,0,0,0,0,0,0,0,0,0,0,0,0,0,0,0,0,0,0,0,0,0,0,0,0,0,0,0,0,0,0,0,0,0,0,10.45993979,0,0,0,0,0,0,0,0,0,0,0,0,0,0,0,0,0,0,4.896141902,0,0,0,0,0,0,0,0,0,0,0,0,0,0,0,0,0,10.45993979,0,0,0,0,0,0,0,0,0,0,0,0,0,0,0,0,0,0,0,0,0,0,0,0,0,0,0,0,0,0,0,0,0,0,0,0,0,0,0,0,0,0,0,69.1,27.5,0.254
# 2734,267,20659,Livshits V.Ya.,1991,,0,0,0,0,0,0,0,0,0,0,0,0,0,0,0,0,0,0,0,0,0,0,0,0,0,0,0,0,0,0,0,0,0,0,0,0,0,0,0,0,0,0,0,0,0,0,0,0,0,0,0,0,0,0,0,0,0,0,0,0,0,0,0,0,0,0,0,0,0,0,0,0,0,0,0,0,0,0,0,0,0,0,0,0,0,0,0,0,0,0,0,0,0,0,0,0,0,0,0,0,34,0,0,0,0,0,19,0,0,0,0,0,0,0,0,0,0,0,0,0,0,0,0,0,0,0,0,0,0,0,0,0,0,0,0,0,0,47,0,0,0,0,0,0,0,0,0,0,0,0,0,0,0,0,0,0,0,0,0,0,0,0,0,0,0,0,0,0,0,0,0,0,0,0,0,0,0,0,0,0,0,83.1,33.2,0.254
# 2735,267,20660,Livshits V.Ya.,1991,,0,0,0,0,0,0,0,0,0,0,0,0,0,0,0,0,0,0,0,0,0,0,0,0,0,0,0,0,0,0,0,0,0,0,0,0,0,0,0,0,0,0,0,0,0,0,0,0,0,0,0,0,0,0,0,0,0,0,0,0,0,0,0,0,0,0,0,0,0,0,0,0,0,0,0,0,0,0,0,0,0,0,0,5,0,0,0,0,0,0,0,0,0,0,0,0,0,0,0,0,29,0,0,0,0,0,19,0,0,0,0,0,0,0,0,0,0,0,0,0,0,0,0,0,0,0,0,0,0,0,0,0,0,0,0,0,0,47,0,0,0,0,0,0,0,0,0,0,0,0,0,0,0,0,0,0,0,0,0,0,0,0,0,0,0,0,0,0,0,0,0,0,0,0,0,0,0,0,0,0,0,91.1,36.3,0.254
# 2736,309,21254,Nikulin V.Kh.,1981,,0,0,0,25,0,0,0,0,0,0,0,0,0,0,0,0,5,0,0,0,0,0,0,0,5,0,0,0,0,0,0,0,0,0,0,0,0,0,0,0,0,0,0,0,0,0,0,0,0,0,0,0,0,0,0,0,0,0,0,0,0,0,0,0,0,0,0,0,0,0,0,0,0,0,0,0,0,0,0,0,0,0,0,0,0,0,0,0,0,0,0,5,0,0,0,0,0,0,0,0,0,0,0,0,0,0,0,0,0,0,0,0,0,0,0,0,0,0,0,0,0,0,0,0,0,0,0,0,0,0,0,0,0,0,0,0,0,60,0,0,0,0,0,0,0,0,0,0,0,0,0,0,0,0,0,0,0,0,0,0,0,0,0,0,0,0,0,0,0,0,0,0,0,0,0,0,0,0,0,0,0,92.7,36.97,0.254
# 2737,1888,122472,Sanin V.I.,1982,,0,0,0,0,0,0,0,0,0,0,0,0,0,0,0,0,0,0,0,0,0,0,0,0,20,0,0,0,0,0,0,0,0,0,0,0,0,0,0,0,0,0,0,0,0,0,0,0,0,0,0,0,0,0,0,0,0,0,0,0,0,0,0,0,0,0,0,0,0,0,0,0,0,0,0,0,0,0,0,0,0,0,0,0,0,0,0,0,0,0,0,2,0,0,0,0,0,0,0,0,2,0,0,0,0,0,0,0,0,0,0,0,0,0,0,0,0,0,0,0,0,0,0,0,0,0,0,0,0,0,0,0,0,0,0,0,0,76,0,0,0,0,0,0,0,0,0,0,0,0,0,0,0,0,0,0,0,0,0,0,0,0,0,0,0,0,0,0,0,0,0,0,0,0,0,0,0,0,0,0,0,,,0.254
# 2738,1965,110887,Kisin B.I.,1959,TK3,0,0,0,3.536652379,0,0,0,0.257900101,0,0,0,0,0,21.50003839,0,0,22.38700873,0,0,0,0,0,0,0,0,0,0,0,0,0,0,0,0,0,0,0,0,0,0,0,0,0,0,0,0,0,0,0,0,0,0,0,0,0,0,0,0,0,0,0,0,0,0,0,0,0,0,0,0,0,0,0,0,0,0,0,0,0,0,0,0,0,0,0,0,0,0,0,0,0,0,0,0,0,0,0,0,0,0,0,0,0,0,0,0,0,0,0,0,0,0,0,0,0,0,0,0,0,0,0,0,0,0,0,0,0,0,0,0,0,0.087530034,0,0,0,0,0,0,52.23087037,0,0,0,0,0,0,0,0,0,0,0,0,0,0,0,0,0,0,0,0,0,0,0,0,0,0,0,0,0,0,0,0,0,0,0,0,0,0,0,0,0,0,0,83.3,33.21,0.254
# 2739,2416,33049,Ashizuka M.,1985,,0,0,0,15.1,0,0,0,0,0,0,0,0,0,0,0,0,0,0,0,0,0,0,0,0,32.1,0,0,0,0,0,0,0,0,0,0,0,0,0,0,0,0,0,0,0,0,0,0,0,0,0,0,0,0,0,0,0,0,0,0,0,0,0,0,0,0,0,0,0,0,0,0,0,0,0,0,0,0,0,0,0,0,0,0,0,0,0,0,0,0,0,0,0,0,0,0,0,0,0,0,0,0,0,0,0,0,0,0,0,0,0,0,0,0,0,0,5.6,0,0,0,0,0,0,0,0,0,0,0,0,0,0,0,0,0,0,0,0,0,47.2,0,0,0,0,0,0,0,0,0,0,0,0,0,0,0,0,0,0,0,0,0,0,0,0,0,0,0,0,0,0,0,0,0,0,0,0,0,0,0,0,0,0,0,86.2,33.94,0.254
# 2740,3270,18506,Nemilov S.V.,1973,,0,0,0,0,0,0,0,0,0,0,0,0,0,0,0,0,0,0,0,0,0,0,0,0,0,0,0,0,0,0,0,0,0,0,0,0,0,0,0,0,0,0,0,0,0,0,0,0,0,0,0,0,0,0,0,0,0,0,0,0,0,0,0,0,0,0,0,0,0,0,0,0,0,0,0,0,0,0,0,0,0,0,0,0,0,0,0,0,0,0,0,0,0,0,0,0,0,0,0,0,0,0,0,0,0,0,0,0,0,0,0,0,0,0,0,0,0,0,0,45.2,0,0,0,0,0,0,0,0,0,0,0,0,0,0,0,0,0,54.8,0,0,0,0,0,0,0,0,0,0,0,0,0,0,0,0,0,0,0,0,0,0,0,0,0,0,0,0,0,0,0,0,0,0,0,0,0,0,0,0,0,0,0,52.8,21.09,0.254
# 2741,3384,3821,Shchavelev O.S.,1973,,0,0,0,0,0,0,0,0,0,0,0,0,0,0,0,0,0,0,0,0,0,0,0,0,0,0,0,0,0,0,0,0,0,0,0,0,0,0,0,0,0,0,0,0,0,0,0,0,0,0,0,0,0,0,0,0,0,0,0,0,0,0,0,0,0,0,0,0,0,0,0,18,0,0,0,0,0,0,0,0,0,0,0,0,0,0,0,0,0,0,0,0,0,0,0,0,0,0,0,0,0,0,0,0,0,0,0,0,0,0,0,0,0,0,0,0,0,0,0,0,0,0,0,0,0,0,0,0,0,0,0,0,0,0,0,0,0,76.4,0,0,0,0,0,0,0,0,0,5.6,0,0,0,0,0,0,0,0,0,0,0,0,0,0,0,0,0,0,0,0,0,0,0,0,0,0,0,0,0,0,0,0,0,55,21.97,0.254
# 2742,3384,3822,Shchavelev O.S.,1973,,0,0,0,0,0,0,0,0,0,0,0,0,0,0,0,0,0,0,0,0,0,0,0,0,0,0,0,0,0,0,0,0,0,0,0,0,0,0,0,0,0,0,0,0,0,0,0,0,0,0,0,0,0,0,0,0,0,0,0,0,0,0,0,0,0,0,0,0,0,0,0,16.8,0,0,0,0,0,0,0,0,0,0,0,0,0,0,0,0,0,0,0,0,0,0,0,0,0,0,0,0,0,0,0,0,0,0,0,0,0,0,0,0,0,0,0,0,0,0,0,0,0,0,0,0,0,0,0,0,0,0,0,0,0,0,0,0,0,71.4,0,0,0,0,0,0,0,0,0,11.8,0,0,0,0,0,0,0,0,0,0,0,0,0,0,0,0,0,0,0,0,0,0,0,0,0,0,0,0,0,0,0,0,0,58.8,23.44,0.254
# 2743,3833,12217,Ashizuka M.,1984,,0,0,0,0,0,0,0,0,0,0,0,0,0,0,0,0,0,0,0,0,0,0,0,0,0,0,0,0,0,0,0,0,0,0,0,0,0,0,0,0,0,0,0,0,0,0,0,0,0,0,0,0,0,0,0,0,0,0,0,0,0,0,0,0,0,0,0,0,0,0,0,0,0,0,0,0,0,0,0,0,0,0,0,0,0,0,0,0,0,0,0,50,0,0,0,0,0,0,0,0,0,0,0,0,0,0,0,0,0,0,0,0,0,0,0,45,0,0,0,0,0,0,0,0,0,0,0,0,0,0,0,0,0,0,0,0,0,5,0,0,0,0,0,0,0,0,0,0,0,0,0,0,0,0,0,0,0,0,0,0,0,0,0,0,0,0,0,0,0,0,0,0,0,0,0,0,0,0,0,0,0,61,24.33,0.254
# 2744,3856,12419,Maynell C.A.,1973,,0,0,0,0,0,0,0,0,0,0,0,0,0,46.38128549,0,0,0,0,0,0,0,0,0,0,0,0,0,0,0,0,0,0,0,0,0,0,0,0,0,0,0,0,0,0,0,0,0,0,0,0,0,0,0,0,0,0,0,0,0,0,0,0,0,0,0,0,0,0,0,0,0,0,0,0,0,0,0,0,0,0,0,0,0,0,0,0,0,0,0,0,0,0,0,0,0,0,0,0,0,0,10.31674008,0,0,0,0,0,0,0,0,0,0,0,0,1.052996946,0,0,0,0,0,0,0,0,0,0,0,0,0,0,0,0,0,0,0,0,0,0,0,42.24897748,0,0,0,0,0,0,0,0,0,0,0,0,0,0,0,0,0,0,0,0,0,0,0,0,0,0,0,0,0,0,0,0,0,0,0,0,0,0,0,0,0,0,0,42.9,17.12,0.254
# 2745,5879,93260,Keshishyan T.N.,1978,,0,0,0,9.1,0,0,0,0,0,0,0,0,0,0,0,0,0,0,0,0,0,0,0,0,0,0,0,0,0,0,0,0,0,0,0,0,0,0,0,0,0,0,0,0,0,0,0,0,0,0,0,0,0,0,0,0,0,0,0,0,0,0,0,0,0,0,0,0,0,0,0,0,0,0,0,0,0,0,0,0,0,0,0,0,0,0,0,0,0,0,0,0,0,0,0,0,0,0,0,0,0,0,0,0,0,0,0,0,0,0,0,0,0,0,0,50,0,0,0,40.9,0,0,0,0,0,0,0,0,0,0,0,0,0,0,0,0,0,0,0,0,0,0,0,0,0,0,0,0,0,0,0,0,0,0,0,0,0,0,0,0,0,0,0,0,0,0,0,0,0,0,0,0,0,0,0,0,0,0,0,0,0,46,18.34,0.254
# 2746,6099,17443,Nemilov S.V.,1976,,0,0,0,0,0,0,0,0,0,0,0,0,0,50,0,0,0,0,0,0,0,0,0,0,0,0,0,0,0,0,0,0,0,0,0,0,0,0,0,0,0,0,0,0,0,0,0,0,0,0,0,0,0,0,0,0,0,0,0,0,30,0,0,0,0,0,0,0,0,0,0,0,0,0,0,0,0,0,0,20,0,0,0,0,0,0,0,0,0,0,0,0,0,0,0,0,0,0,0,0,0,0,0,0,0,0,0,0,0,0,0,0,0,0,0,0,0,0,0,0,0,0,0,0,0,0,0,0,0,0,0,0,0,0,0,0,0,0,0,0,0,0,0,0,0,0,0,0,0,0,0,0,0,0,0,0,0,0,0,0,0,0,0,0,0,0,0,0,0,0,0,0,0,0,0,0,0,0,0,0,0,97.8,39.03,0.254
# 2747,6760,39936,Livshits V.Ya.,1990,,0,0,0,0,0,0,0,0,0,0,0,0,0,35,0,0,0,0,0,0,0,0,0,0,0,0,0,0,0,0,0,0,0,0,0,0,0,0,0,0,0,0,0,0,0,0,0,0,0,0,0,0,0,0,0,0,0,0,0,0,0,0,0,0,0,0,0,0,0,0,0,0,0,0,0,0,0,0,0,0,0,0,0,15,0,0,0,0,0,0,0,0,0,0,0,0,0,0,0,0,25,0,0,0,0,0,0,0,0,0,0,0,0,0,0,25,0,0,0,0,0,0,0,0,0,0,0,0,0,0,0,0,0,0,0,0,0,0,0,0,0,0,0,0,0,0,0,0,0,0,0,0,0,0,0,0,0,0,0,0,0,0,0,0,0,0,0,0,0,0,0,0,0,0,0,0,0,0,0,0,0,63.7,25.4,0.254
# 2748,6772,51280,Bridge B.,1986,,0,0,0,3.161450186,0,0,0,0,0,0,0,0,0,0,0,0,0,0,0,0,0,0,0,0,0,0,0,0,0,0,0,0,0,0,0,0,0,0,0,0,0,0,0,0,0,0,0,0,0,0,0,0,0,0,0,0,0,0,0,0,0,0,0,0,0,0,0,0,0,0,0,0,0,0,0,0,0,0,0,0,0,0,0,0,0,0,0,0,0,0,0,0,0,0,0,0,0,0,0,0,0,0,0,0,0,0,0,0,0,0,0,0,0,0,0,0,0,0,0,0,0,0,0,0,0,0,0,0,0,0,0,0,0,0,0,0,0,0,0,0,0,0,0,0,0,0,0,0,0,0,0,0,0,84.81870499,0,0,0,0,0,0,0,0,0,0,0,0,0,0,0,0,0,0,0,0,0,12.01984482,0,0,0,0,0,40.7,16.22,0.254
# 2749,6926,52756,Baikova L.G.,1993,,0,0,0,16.68332,0,0,0,0,0,0,0,0,0,0,0,0,0,0,0,0,0,0,0,0,0,0,0,0,0,0,0,0,0,0,0,0,16.68332,0,0,0,0,0,0,0,0,0,0,0,0,0,0,0,0,0,0,0,0,0,0,0,0,0,0,0,0,0,0,0,0,0,0,0,0,0,0,0,0,0,0,0,0,0,0,0,0,0,0,0,0,0,0,0,0,0,0,0,0,0,0,0,0,0,0,0,0,0,0,0,0,0,0,0,0,0,0,66.63336,0,0,0,0,0,0,0,0,0,0,0,0,0,0,0,0,0,0,0,0,0,0,0,0,0,0,0,0,0,0,0,0,0,0,0,0,0,0,0,0,0,0,0,0,0,0,0,0,0,0,0,0,0,0,0,0,0,0,0,0,0,0,0,0,0,50.1,19.97,0.254
# 2750,8696,80068,Vaills Y.,1992,,0,0,0,0,0,0,0,0,0,0,0,0,0,0,0,0,0,0,0,0,0,0,0,0,0,0,0,0,0,0,0,0,0,0,0,0,0,0,0,0,0,0,0,0,0,0,0,0,0,0,0,0,0,0,0,0,0,0,0,0,0,0,0,0,0,0,0,0,0,0,0,0,0,0,0,0,0,0,0,0,0,0,0,0,0,0,0,0,0,0,0,0,0,0,0,0,0,0,0,0,29.03226,0,0,0,0,0,0,0,0,0,0,0,0,0,0,0,0,0,0,0,0,0,0,0,0,0,0,0,0,0,0,0,0,0,0,0,0,70.96774,0,0,0,0,0,0,0,0,0,0,0,0,0,0,0,0,0,0,0,0,0,0,0,0,0,0,0,0,0,0,0,0,0,0,0,0,0,0,0,0,0,0,0,61,24.32,0.254
# 2751,8696,80075,Vaills Y.,1992,,0,0,0,0,0,0,0,0,0,0,0,0,0,0,0,0,0,0,0,0,0,0,0,0,0,0,0,0,0,0,0,0,0,0,0,0,0,0,0,0,0,0,0,0,0,0,0,0,0,0,0,0,0,0,0,0,0,0,0,0,0,0,0,0,0,0,0,0,0,0,0,0,0,0,0,0,0,0,0,0,0,0,0,0,0,0,0,0,0,0,0,0,0,0,0,0,0,0,0,0,29.03226,0,0,0,0,0,0,0,0,0,0,0,0,0,0,0,0,0,0,0,0,0,0,0,0,0,0,0,0,0,0,0,0,0,0,0,0,70.96774,0,0,0,0,0,0,0,0,0,0,0,0,0,0,0,0,0,0,0,0,0,0,0,0,0,0,0,0,0,0,0,0,0,0,0,0,0,0,0,0,0,0,0,61,24.32,0.254
# 2752,11090,44220,Farok H.M.,1994,,0,0,0,0,0,0,0,0,0,0,0,0,0,0,0,0,0,0,0,0,0,0,0,0,0,0,0,0,0,0,0,0,0,0,0,0,0,0,0,0,0,0,0,0,0,0,25.2,0,0,0,0,0,0,0,0,0,0,0,0,0,0,0,0,0,0,0,0,0,0,0,0,0,0,0,0,0,0,0,0,0,0,0,0,0,0,0,0,0,0,0,0,0,0,0,0,0,0,0,0,0,0,0,0,0,0,0,0,0,0,0,0,0,0,0,0,74.8,0,0,0,0,0,0,0,0,0,0,0,0,0,0,0,0,0,0,0,0,0,0,0,0,0,0,0,0,0,0,0,0,0,0,0,0,0,0,0,0,0,0,0,0,0,0,0,0,0,0,0,0,0,0,0,0,0,0,0,0,0,0,0,0,0,58.2,23.2,0.254
# 2753,20356,174604,Saunders G.A.,2001,,0,0,0,0,0,0,0,0,0,0,0,0,0,0,0,0,0,0,0,0,0,0,0,0,0,0,0,0,0,0,0,23.5,0,0,0,0,0,0,0,0,0,0,0,0,0,0,0,0,0,0,0,0,0,0,0,0,0,0,0,0,0,0,0,0,0,0,0,0,0,0,0,0,0,0,0,0,0,0,0,0,0,0,0,0,0,0,0,0,0,0,0,0,0,0,0,0,0,0,0,0,0,0,0,0,0,0,0,0,0,0,0,0,0,0,0,76.5,0,0,0,0,0,0,0,0,0,0,0,0,0,0,0,0,0,0,0,0,0,0,0,0,0,0,0,0,0,0,0,0,0,0,0,0,0,0,0,0,0,0,0,0,0,0,0,0,0,0,0,0,0,0,0,0,0,0,0,0,0,0,0,0,0,58.1,23.16,0.254
# 2755,31921,405205,Aitken B.G.,2007,,0,0,0,17.81533572,0,0,0,0,0,0,0,0,0,0,0,0,0,0,0,0,0,0,0,0,2.980893285,0,0,0,0,0,0,0,0,0,0,0,0,0,0,0,0,0,0,0,0,0,0,0,0,0,0,0,0,0,0,0,0,0,0,0,0,0,0,0,0,0,0,0,0,0,0,0,0,0,0,0,0,0,0,9.902997623,0,0,0,0,0,0,0,0,0,0,0,0,0,0,0,0,0,0,0,0,0,0,0,0,0,0,0,0,0,0,0,0,0,0,0,0,0,0,0,0,0,0,0,0,0,0,0,0,0,0,0,0,0,0,0,0,0,69.30077337,0,0,0,0,0,0,0,0,0,0,0,0,0,0,0,0,0,0,0,0,0,0,0,0,0,0,0,0,0,0,0,0,0,0,0,0,0,0,0,0,0,0,0,93.3,37.21,0.254
# 2756,32370,389013,Reddy C.N.,2007,,0,0,0,0,0,0,0,0,0,0,0,0,0,55,0,0,0,0,0,0,0,0,0,0,0,0,0,0,0,0,0,0,0,0,0,0,0,0,0,0,0,0,0,0,0,0,0,0,0,0,0,0,0,0,0,0,0,0,0,0,0,0,0,0,0,0,0,0,0,0,0,0,0,0,0,0,0,0,0,0,0,0,0,25,0,0,0,0,0,0,0,0,0,0,0,0,0,0,0,0,0,0,0,0,0,0,0,0,0,0,0,0,0,0,0,0,0,0,0,0,0,0,0,0,0,0,0,0,0,0,0,0,0,0,0,0,0,0,0,0,0,0,0,0,0,0,0,0,0,0,0,0,0,0,0,0,0,0,0,0,0,0,0,0,0,0,0,0,0,0,0,0,0,0,0,0,0,20,0,0,0,68.8,27.45,0.254
# 2757,34275,417267,Reddy C.N.,2008,,0,0,0,0,0,0,0,0,0,0,0,0,0,75,0,0,0,0,0,0,0,0,0,0,0,0,0,0,0,0,0,0,0,0,0,0,0,0,0,0,0,0,0,0,0,0,0,0,0,0,0,0,0,0,0,0,0,0,0,0,0,0,0,0,0,0,0,0,0,0,0,0,0,0,0,0,0,0,0,0,0,0,0,15,0,0,0,0,0,0,0,0,0,0,0,0,0,0,0,0,0,0,0,0,0,0,0,0,0,0,0,0,0,0,0,0,0,0,0,0,0,0,0,0,0,0,0,0,0,0,0,0,0,0,0,0,0,0,0,0,0,0,0,0,0,0,0,0,0,0,0,0,0,0,0,0,0,0,0,0,0,0,0,0,0,0,0,10,0,0,0,0,0,0,0,0,0,0,0,0,0,33.5,13.34,0.254
# 2758,34275,417268,Reddy C.N.,2008,,0,0,0,0,0,0,0,0,0,0,0,0,0,70,0,0,0,0,0,0,0,0,0,0,0,0,0,0,0,0,0,0,0,0,0,0,0,0,0,0,0,0,0,0,0,0,0,0,0,0,0,0,0,0,0,0,0,0,0,0,0,0,0,0,0,0,0,0,0,0,0,0,0,0,0,0,0,0,0,0,0,0,0,20,0,0,0,0,0,0,0,0,0,0,0,0,0,0,0,0,0,0,0,0,0,0,0,0,0,0,0,0,0,0,0,0,0,0,0,0,0,0,0,0,0,0,0,0,0,0,0,0,0,0,0,0,0,0,0,0,0,0,0,0,0,0,0,0,0,0,0,0,0,0,0,0,0,0,0,0,0,0,0,0,0,0,0,10,0,0,0,0,0,0,0,0,0,0,0,0,0,37.6,15.01,0.254
# 2759,35599,427696,Reddy M.V.S.,2009,,0,0,0,0,0,0,0,0,0,0,0,0,0,60,0,0,0,0,0,0,0,0,0,0,0,0,0,0,0,0,0,0,0,0,0,0,0,0,0,0,0,0,0,0,0,0,0,0,0,0,0,0,0,0,0,0,0,0,0,0,0,0,0,0,0,0,0,0,0,0,0,0,0,0,0,0,0,0,0,0,0,0,0,0,0,0,0,0,0,0,0,0,0,0,0,0,0,0,0,0,25,0,0,0,0,0,0,0,0,0,0,0,0,0,0,0,0,0,0,0,0,0,0,0,0,0,0,0,0,0,0,0,0,0,0,0,0,0,0,0,0,0,0,0,0,0,0,0,0,0,0,0,0,0,0,0,0,0,0,0,0,0,0,0,0,0,0,15,0,0,0,0,0,0,0,0,0,0,0,0,0,72.6,29.32,0.254
# 2760,36766,438059,Saddeek Y.B.,2010,,0,0,0,2.625,0,0,0,0,0,0,0,0,0,50,0,0,0,0,0,0,0,0,0,0,6.125,0,0,0,0,0,0,0,0,0,0,0,0,0,0,0,0,0,0,0,0,0,0,0,0,0,0,0,0,0,0,0,0,0,0,0,0,0,0,0,0,0,0,0,0,0,0,0,0,0,0,0,0,0,0,0,0,0,0,0,0,0,0,0,0,0,0,0,0,0,0,0,0,0,0,0,25,0,0,0,0,0,0,0,0,0,0,0,0,0,0,0,0,0,0,12.5,0,0,0,0,0,0,0,0,0,0,0,0,0,0,0,0,0,3.75,0,0,0,0,0,0,0,0,0,0,0,0,0,0,0,0,0,0,0,0,0,0,0,0,0,0,0,0,0,0,0,0,0,0,0,0,0,0,0,0,0,0,0,63.1,25.15,0.254
# 2761,39995,466448,Bahari H.,2012,,0,0,0,0,0,0,0,0,0,0,0,0,0,0,0,0,0,0,0,17.64706,0,0,0,0,0,0,0,0,0,0,0,0,0,0,0,0,0,0,0,0,0,0,0,0,0,0,0,0,0,0,0,0,0,0,0,0,0,0,0,0,58.82353,0,0,0,0,0,0,0,0,0,0,0,0,0,0,0,0,0,0,0,0,0,0,0,0,0,0,0,0,0,0,0,0,0,0,0,0,0,0,0,0,0,0,0,0,0,0,0,0,0,0,0,0,0,0,0,0,0,0,23.52941,0,0,0,0,0,0,0,0,0,0,0,0,0,0,0,0,0,0,0,0,0,0,0,0,0,0,0,0,0,0,0,0,0,0,0,0,0,0,0,0,0,0,0,0,0,0,0,0,0,0,0,0,0,0,0,0,0,0,0,0,0,60.1,23.97,0.254
# 2762,40951,478492,Mauro J.C.,2013,,0,0,0,11.10111011,0,0,0,0,0,0,0,0,0,17.60176018,0,0,0,0,0,0,0,0,0,0,3.120312031,0,0,0,0,0,0,0,0,0,0,0,0,0,0,0,0,0,0,0,0,0,0,0,0,0,0,0,0,0,0,0,0,0,0,0,0,0,0,0,0,0,0,0,0,0,0,0,0,0,0,0,0,0,0,0,0,0,0,0,0,0,0,0,0,0,0,2.050205021,0,0,0,0,0,0,0,0,0,0,0,0,0,0,0,0,0,0,0,0,0,0,0,0,0,0,0,0,0,0,0,0,0,0,0,0,0,0,0,0,0,0,0,0,0,60.93609061,0,0,0,0.070010001,0,0,0,0,0,5.110511051,0,0,0,0,0,0,0,0,0,0,0,0,0,0,0,0,0,0,0,0,0,0,0,0,0,0,0,0,0,0,0,0,0.010001,65.3,26.04,0.254
# 2763,35186,423679,Saddeek Y.B.,2009,,0,0,0,0,0,0,0,0,0,0,0,0,0,62.7,0,0,0,0,0,2.5,0,0,0,0,0,0,0,0,0,0,0,0,0,0,0,0,0,0,0,0,0,0,0,0,0,0,0,0,0,0,0,0,0,0,0,0,0,0,0,0,0,0,0,0,0,0,0,0,0,0,0,0,0,0,0,0,0,0,0,0,0,0,0,0,0,0,0,0,0,0,0,0,0,0,0,0,0,0,0,0,32.3,0,0,0,0,0,2.5,0,0,0,0,0,0,0,0,0,0,0,0,0,0,0,0,0,0,0,0,0,0,0,0,0,0,0,0,0,0,0,0,0,0,0,0,0,0,0,0,0,0,0,0,0,0,0,0,0,0,0,0,0,0,0,0,0,0,0,0,0,0,0,0,0,0,0,0,0,0,0,0,0,0,64.2,25.6,0.2539062
# 2764,35186,423682,Saddeek Y.B.,2009,,0,0,0,0,0,0,0,0,0,0,0,0,0,52.8,0,0,0,0,0,10,0,0,0,0,0,0,0,0,0,0,0,0,0,0,0,0,0,0,0,0,0,0,0,0,0,0,0,0,0,0,0,0,0,0,0,0,0,0,0,0,0,0,0,0,0,0,0,0,0,0,0,0,0,0,0,0,0,0,0,0,0,0,0,0,0,0,0,0,0,0,0,0,0,0,0,0,0,0,0,0,27.2,0,0,0,0,0,10,0,0,0,0,0,0,0,0,0,0,0,0,0,0,0,0,0,0,0,0,0,0,0,0,0,0,0,0,0,0,0,0,0,0,0,0,0,0,0,0,0,0,0,0,0,0,0,0,0,0,0,0,0,0,0,0,0,0,0,0,0,0,0,0,0,0,0,0,0,0,0,0,0,0,65.7,26.2,0.2538167
# 2765,6619,38484,Gan Fuxi,1959,,0,0,0,12,0,0,0,0,0,0,0,0,0,32,0,0,0,0,0,0,0,0,0,0,0,0,0,0,0,0,0,0,0,0,0,0,0,0,0,0,0,0,0,0,0,0,0,0,0,0,0,0,0,0,0,0,0,0,0,0,0,0,0,0,0,0,0,0,0,0,0,0,0,0,0,0,0,0,0,0,0,0,0,0,0,0,0,0,0,0,0,0,0,0,0,0,0,0,0,0,16,0,0,0,0,0,0,0,0,0,0,0,0,0,0,0,0,0,0,0,0,0,0,0,0,0,0,0,0,0,0,0,0,0,0,0,0,40,0,0,0,0,0,0,0,0,0,0,0,0,0,0,0,0,0,0,0,0,0,0,0,0,0,0,0,0,0,0,0,0,0,0,0,0,0,0,0,0,0,0,0,50.9,20.3,0.2536947
# 2766,8877,71703,Shaw R.R.,1971,,0,0,0,0,0,0,0,0,0,0,0,0,0,0,0,0,0,0,0,0,0,0,0,0,0,0,0,0,0,0,0,0,0,0,0,0,0,0,0,0,0,0,0,0,0,0,0,0,0,0,0,0,0,0,0,0,0,0,0,0,82,0,0,0,0,0,0,0,0,0,0,0,0,0,0,0,0,0,0,0,0,0,0,0,0,0,0,0,0,0,0,0,0,0,0,0,0,0,0,0,18,0,0,0,0,0,0,0,0,0,0,0,0,0,0,0,0,0,0,0,0,0,0,0,0,0,0,0,0,0,0,0,0,0,0,0,0,0,0,0,0,0,0,0,0,0,0,0,0,0,0,0,0,0,0,0,0,0,0,0,0,0,0,0,0,0,0,0,0,0,0,0,0,0,0,0,0,0,0,0,0,72.7,29,0.2534482
# 2767,35231,423980,Gross T.M.,2009,,0,0,0,20,0,0,0,0,0,0,0,0,0,0,0,0,0,0,0,0,0,0,0,0,20,0,0,0,0,0,0,0,0,0,0,0,0,0,0,0,0,0,0,0,0,0,0,0,0,0,0,0,0,0,0,0,0,0,0,0,0,0,0,0,0,0,0,0,0,0,0,0,0,0,0,0,0,0,0,0,0,0,0,0,0,0,0,0,0,0,0,0,0,0,0,0,0,0,0,0,0,0,0,0,0,0,0,0,0,0,0,0,0,0,0,0,0,0,0,0,0,0,0,0,0,0,0,0,0,0,0,0,0,0,0,0,0,60,0,0,0,0,0,0,0,0,0,0,0,0,0,0,0,0,0,0,0,0,0,0,0,0,0,0,0,0,0,0,0,0,0,0,0,0,0,0,0,0,0,0,0,92,36.7,0.253406
# 2768,216,20144,Polukhin V.N.,1983,,0,0,0,0,0,0,0,0,0,0,0,0,0,0,0,0,0,0,0,0,0,0,0,0,0,0,0,0,0,0,0,0,0,0,0,0,0,0,0,0,0,0,0,0,0,0,0,0,0,0,0,0,0,0,0,0,0,0,0,0,74.62686149,0,0,0,0,0,0,0,0,0,0,0,0,0,0,0,0,0,0,0,0,0,0,0,0,0,0,0,0,0,0,0,0,0,0,0,0,0,0,0,10.52239021,0,0,0,0,0,0,0,0,0,0,0,0,0,0,0,0,0,0,4.328358087,0,0,0,0,0,0,0,0,0,0,0,0,0,0,0,0,0,10.52239021,0,0,0,0,0,0,0,0,0,0,0,0,0,0,0,0,0,0,0,0,0,0,0,0,0,0,0,0,0,0,0,0,0,0,0,0,0,0,0,0,0,0,0,69.5,27.7,0.253
# 2769,435,22469,Livshits V.Ya.,1985,,0,0,0,0,0,0,0,0,0,0,0,0,0,0,0,0,0,0,0,0,0,0,0,0,0,0,0,0,0,0,0,0,0,0,0,0,0,0,0,0,0,0,0,0,0,0,0,0,0,0,0,0,0,0,0,0,0,0,0,0,72.8,0,0,0,0,0,0,0,0,0,0,4.4,0,0,0,0,0,0,0,0,0,0,0,0,0,0,0,0,0,0,0,0,0,0,0,0,0,0,0,0,11.2,0,0,0,0,0,0,0,0,0,0,0,0,0,0,0,0,0,0,0,0,0,0,0,0,0,0,0,0,0,0,0,0,0,0,0,0,11.6,0,0,0,0,0,0,0,0,0,0,0,0,0,0,0,0,0,0,0,0,0,0,0,0,0,0,0,0,0,0,0,0,0,0,0,0,0,0,0,0,0,0,0,72.4,28.9,0.253
# 2770,3833,12220,Ashizuka M.,1984,,0,0,0,0,0,0,0,0,0,0,0,0,0,0,0,0,0,0,0,0,0,0,0,0,0,0,0,0,0,0,0,0,0,0,0,0,0,0,0,0,0,0,0,0,0,0,0,0,0,0,0,0,0,0,0,0,0,0,0,0,0,0,0,0,0,0,0,0,0,0,0,0,0,0,0,0,0,0,0,0,0,0,0,0,0,0,0,0,0,0,0,48.75,0,0,0,0,0,0,0,0,0,0,0,0,0,0,0,0,0,0,0,0,0,0,0,48.75,0,0,0,0,0,0,0,0,0,0,0,0,0,0,0,0,0,0,0,0,0,2.5,0,0,0,0,0,0,0,0,0,0,0,0,0,0,0,0,0,0,0,0,0,0,0,0,0,0,0,0,0,0,0,0,0,0,0,0,0,0,0,0,0,0,0,55.6,22.21,0.253
# 2771,3859,12451,Livshits V.Ya.,1982,,0,0,0,0,0,0,0,0,0,0,0,0,0,0,0,0,0,0,0,0,0,0,0,0,0,0,0,0,0,0,0,0,0,0,0,0,0,0,0,0,0,0,0,0,0,0,0,0,0,0,0,0,0,0,0,0,0,0,0,0,0,0,0,0,0,0,0,0,0,0,0,0,0,0,0,0,0,0,0,0,0,0,0,0,0,0,0,0,0,0,0,0,0,0,0,0,0,0,0,0,35,0,0,0,0,0,0,0,0,0,0,0,0,0,0,0,0,0,0,0,0,0,0,0,0,0,0,0,0,0,0,0,0,0,0,0,0,65,0,0,0,0,0,0,0,0,0,0,0,0,0,0,0,0,0,0,0,0,0,0,0,0,0,0,0,0,0,0,0,0,0,0,0,0,0,0,0,0,0,0,0,59,23.5,0.253
# 2772,3869,12581,Brekhovskikh S.,1959,,0,0,0,0,0,0,0,0,0,0,0,0,0,0,0,0,0,0,0,9.059399091,0,0,0,0,0,0,0,0,0,0,0,0,0,0,0,0,0,0,0,0,0,0,0,0,0,0,0,0,0,0,0,0,0,0,0,0,0,0,0,0,0,0,0,0,0,0,0,0,0,0,0,0,0,0,0,0,0,0,0,0,0,0,0,0,0,0,0,0,0,0,0,0,0,0,0,0,0,0,0,0,0,0,0,0,0,0,0,0,0,0,0,0,0,0,0,0,0,0,0,72.65959073,0,0,0,0,0,0,0,0,0,0,0,0,0,0,0,0,0,18.28101018,0,0,0,0,0,0,0,0,0,0,0,0,0,0,0,0,0,0,0,0,0,0,0,0,0,0,0,0,0,0,0,0,0,0,0,0,0,0,0,0,0,0,0,39.5,15.76,0.253
# 2773,4206,50454,Molot V.A.,1992,,0,0,0,0,0,0,0,0,0,0,0,0,0,0,0,0,0,0,0,0,0,0,0,0,0,0,0,0,0,0,0,0,0,0,0,0,0,0,0,0,0,0,0,0,0,0,0,0,0,0,0,0,0,0,0,0,0,0,0,0,0,0,0,0,0,0,0,0,0,0,0,0,0,0,0,0,0,0,0,0,0,0,0,0,0,0,0,0,0,0,0,0,0,0,0,0,0,0,0,0,33,0,0,0,0,0,0,0,0,0,0,0,0,0,0,0,0,0,0,0,0,0,0,0,0,0,0,0,0,0,0,0,0,0,0,0,0,67,0,0,0,0,0,0,0,0,0,0,0,0,0,0,0,0,0,0,0,0,0,0,0,0,0,0,0,0,0,0,0,0,0,0,0,0,0,0,0,0,0,0,0,59.9,24,0.253
# 2774,5846,39790,El0Mallawany R.,1987,,0,0,0,0,0,0,0,0,0,0,0,0,0,0,0,0,0,0,0,0,0,0,0,0,0,0,0,0,0,0,0,0,0,0,0,0,0,0,0,0,0,0,0,0,0,0,0,0,0,0,0,0,0,0,0,0,0,0,0,0,0,0,0,0,0,0,0,0,0,0,0,0,0,0,0,0,0,0,0,0,0,0,0,0,0,0,0,0,0,0,0,0,0,0,0,0,0,0,0,0,0,0,0,0,0,0,0,0,0,0,0,0,0,0,0,0,0,0,0,0,0,0,0,0,0,0,0,0,0,0,0,0,0,0,0,0,0,0,0,0,0,0,0,0,0,0,0,0,0,0,0,0,0,85,0,0,0,0,0,0,0,0,0,0,0,0,0,0,0,15,0,0,0,0,0,0,0,0,0,0,0,54.3,21.66,0.253
# 2775,7346,144141,Brekhovskikh S.,1959,,0,0,0,0,0,0,0,0,0,0,0,0,0,0,0,0,0,0,0,9.059399091,0,0,0,0,0,0,0,0,0,0,0,0,0,0,0,0,0,0,0,0,0,0,0,0,0,0,0,0,0,0,0,0,0,0,0,0,0,0,0,0,0,0,0,0,0,0,0,0,0,0,0,0,0,0,0,0,0,0,0,0,0,0,0,0,0,0,0,0,0,0,0,0,0,0,0,0,0,0,0,0,0,0,0,0,0,0,0,0,0,0,0,0,0,0,0,0,0,0,0,72.65959073,0,0,0,0,0,0,0,0,0,0,0,0,0,0,0,0,0,18.28101018,0,0,0,0,0,0,0,0,0,0,0,0,0,0,0,0,0,0,0,0,0,0,0,0,0,0,0,0,0,0,0,0,0,0,0,0,0,0,0,0,0,0,0,39.5,15.76,0.253
# 2776,7836,74235,Higazy A.A.,1989,,0,0,0,0,0,0,0,0,0,0,0,0,0,0,0,0,0,0,0,0,0,0,0,0,0,0,0,0,0,0,0,0,0,0,0,0,0,0,0,0,0,0,0,0,0,0,0,0,0,0,0,0,0,0,0,0,0,0,0,0,0,0,0,0,0,0,0,0,0,0,0,0,0,0,0,0,0,0,0,0,0,0,0,0,0,0,0,0,0,0,0,0,0,0,0,0,0,0,0,0,0,0,0,0,0,0,0,0,0,0,0,0,0,0,0,43.68,0,0,0,0,0,0,0,0,0,0,0,0,0,0,0,0,0,0,0,0,0,0,0,0,0,0,0,0,0,0,0,0,0,0,0,0,0,0,0,0,0,0,0,0,0,0,0,0,0,0,0,0,0,0,0,0,0,0,0,0,0,56.32,0,0,0,41.1,16.4,0.253
# 2777,11320,98760,Higazy A.A.,1985,,0,0,0,0,0,0,0,0,0,0,0,0,0,0,0,0,0,0,0,0,0,0,0,0,0,0,0,0,0,0,0,0,0,37.63,0,0,0,0,0,0,0,0,0,0,0,0,0,0,0,0,0,0,0,0,0,0,0,0,0,0,0,0,0,0,0,0,0,0,0,0,0,0,0,0,0,0,0,0,0,0,0,0,0,0,0,0,0,0,0,0,0,0,0,0,0,0,0,0,0,0,0,0,0,0,0,0,0,0,0,0,0,0,0,0,0,62.37,0,0,0,0,0,0,0,0,0,0,0,0,0,0,0,0,0,0,0,0,0,0,0,0,0,0,0,0,0,0,0,0,0,0,0,0,0,0,0,0,0,0,0,0,0,0,0,0,0,0,0,0,0,0,0,0,0,0,0,0,0,0,0,0,0,55.4,22.1,0.253
# 2778,25337,303671,Thompson J.C.,1978,,0,0,0,0,0,0,33.33,0,0,0,0,0,0,0,0,0,0,0,0,0,0,0,0,0,0,0,0,0,0,0,0,0,0,0,0,0,0,0,0,0,0,0,0,0,0,0,0,0,0,0,0,0,0,0,0,0,0,0,0,33.33,0,0,0,0,0,0,0,0,0,0,0,0,0,0,0,0,0,0,0,0,0,0,0,0,0,0,0,0,0,0,0,0,0,0,0,0,0,0,0,0,0,0,0,0,0,0,0,0,0,0,0,0,0,0,0,0,0,0,0,0,0,0,0,0,0,0,0,0,0,0,0,0,0,16.67,0,0,0,0,0,0,0,0,0,0,0,0,0,0,0,0,0,0,16.67,0,0,0,0,0,0,0,0,0,0,0,0,0,0,0,0,0,0,0,0,0,0,0,0,0,0,0,0,30,11.98,0.253
# 2779,25883,353313,Tille U.,1977,,0,0,0,0,0,0,20,0,0,0,0,0,0,0,0,0,0,0,0,0,0,0,0,0,0,0,0,0,0,0,0,0,0,0,0,0,0,0,0,0,0,0,0,0,0,0,0,0,0,0,0,0,0,0,0,0,0,0,0,40,0,0,0,0,0,0,0,0,0,0,0,0,0,0,0,0,0,0,0,0,0,0,0,0,0,0,0,0,0,0,0,0,0,0,0,0,0,0,0,0,0,0,0,0,0,0,0,0,0,0,0,0,0,0,0,0,0,0,0,0,0,0,0,0,0,0,0,0,0,0,0,0,0,40,0,0,0,0,0,0,0,0,0,0,0,0,0,0,0,0,0,0,0,0,0,0,0,0,0,0,0,0,0,0,0,0,0,0,0,0,0,0,0,0,0,0,0,0,0,0,0,29.9,12.1,0.253
# 2780,25936,197267,Hayden J.S.,1990,,0,0,0,11.84061264,0,0,0,0.12009952,0,0,0,0,0,0,0,0,0,0,0,0,0,0,0,0,0,0,0,0,0,0,0,0,0,0,0,0,0,0,0,0,0,0,0,0,0,0,0,0,0,0,0,0,0,0,0,0,0,0,0,0,0,0,0,0,0,0,0,0,0,0,0,24.61205155,0,0,0,0,0,0,0,0.360298559,0,0,0,0,0,0,0,0,0,0,0,0,0,0,0,0,0,0,0,0,0,0,0,0,0,0,0,0,1.741993032,0,0,0,0,0,0,61.3249447,0,0,0,0,0,0,0,0,0,0,0,0,0,0,0,0,0,0,0,0,0,0,0,0,0,0,0,0,0,0,0,0,0,0,0,0,0,0,0,0,0,0,0,0,0,0,0,0,0,0,0,0,0,0,0,0,0,0,0,0,0,0,0,0,0,51,20.35,0.253
# 2781,27073,356814,Duddridge A.,2003,,0,0,0,0,0,0,0,0,0,0,0,0,0,16.3366633,0,0,0,0,0,0,0,0,0,0,0,0,0,0,0,0,0,0,0,0,0,0,0,0,0,0,0,0,0,0,0,0,0,0,0,0,11.99023729,0,0,0,0,0,0,0,0,0,0,0,0,0,0,0,0,0,0,0,0,0,0,0,0,0,0,0,0,0,0,0,0,9.059239282,0,0,0,0,0,0,0,0,0,0,0,0,0,0,0,0,9.279464641,0,0,0,0,0,0,0,0,0,0,0,0,0,0,0,0,0,0,0,0,0,0,0,0,0,0,0,0,0,0,0,0,0,0,0,0,53.33439549,0,0,0,0,0,0,0,0,0,0,0,0,0,0,0,0,0,0,0,0,0,0,0,0,0,0,0,0,0,0,0,0,0,0,0,0,0,0,0,0,0,0,0,85.5,34.11,0.253
# 2782,28049,359587,Sidkey M.A.,2004,,0,0,0,0,0,0,0,0,0,0,0,0,0,0,0,0,0,0,0,0,0,0,0,0,0,0,0,0,0,0,0,0,0,0,0,0,0,0,0,0,0,0,0,0,0,0,0,0,0,0,0,0,0,0,0,0,0,0,0,0,0,0,0,0,0,0,0,0,0,0,0,5,0,0,0,0,0,0,0,0,0,0,0,0,0,0,0,0,0,0,0,0,0,0,0,0,0,0,0,0,0,0,0,0,0,0,0,0,0,0,0,0,0,0,0,0,0,0,0,0,0,0,0,0,0,0,0,0,0,0,0,0,0,0,0,0,0,0,0,0,0,0,0,0,0,0,0,0,0,0,0,0,0,80,0,0,0,0,0,0,0,0,0,0,0,0,0,0,0,15,0,0,0,0,0,0,0,0,0,0,0,48.7,19.44,0.253
# 2783,29926,375541,Yoshida S.,2004,,0,0,0,0,0,0,0,0,0,0,0,0,0,0,0,0,0,0,0,0,0,0,0,0,0,0,0,0,0,0,0,0,0,0,0,0,0,0,0,0,0,0,0,0,0,0,0,0,0,0,0,0,0,0,0,0,0,0,0,0,0,0,0,0,0,0,0,0,0,0,0,0,0,0,0,0,0,0,0,0,0,0,0,0,0,0,0,0,0,0,0,0,0,0,0,0,0,35,0,0,0,0,0,0,0,0,0,0,0,0,0,0,0,0,0,0,0,0,0,0,0,0,0,0,0,0,0,0,0,0,0,0,0,0,0,0,0,0,0,0,0,0,0,0,0,0,0,0,0,0,0,0,0,65,0,0,0,0,0,0,0,0,0,0,0,0,0,0,0,0,0,0,0,0,0,0,0,0,0,0,0,50,20,0.253
# 2784,31921,405124,Aitken B.G.,2007,,0,0,0,16.99508929,0,0,0,0,0,0,0,0,0,0,0,0,0,0,0,0,0,0,0,0,0,0,0,0,0,0,0,0,0,0,0,0,0,0,0,0,0,0,0,0,0,0,0,0,0,0,0,0,0,0,0,0,0,0,0,0,0,0,0,0,0,0,0,0,0,0,0,0,0,0,0,0,0,0,0,9.802993824,0,0,0,0,0,0,0,0,0,0,0,3.010901103,0,0,0,0,0,0,0,0,0,0,0,0,0,0,0,0,0,0,0,0,0,0,0,0,0,0,0,0,0,0,0,0,0,0,0,0,0,0,0,0,0,0,0,0,0,70.19101578,0,0,0,0,0,0,0,0,0,0,0,0,0,0,0,0,0,0,0,0,0,0,0,0,0,0,0,0,0,0,0,0,0,0,0,0,0,0,0,0,0,0,0,93.7,37.39,0.253
# 2785,31921,405149,Aitken B.G.,2007,,0,0,0,17.36581468,0,0,0,0,0,0,0,0,0,0,0,0,0.450150674,0,0,0,0,0,0,0,0,0,0,0,0,0,0,0,0,0,0,0,0,0,0,0,0,0,0,0,0,0,0,0,0,0,0,0,0,0,0,0,0,0,0,0,0,0,0,0,0,0,0,0,0,0,0,0,0,0,0,0,0,0,0,11.64040532,0,0,0,0,0,0,0,0,0,0,0,0,0,0,0,0,0,0,0,0,0,0,0,0,0,0,0,0,0,0,0,0,0,0,0,0,0,0,0,0,0,0,0,0,0,0,0,0,0,0,0,0,0,0,0,0,0,70.53362598,0,0,0,0,0,0,0,0,0,0.010003348,0,0,0,0,0,0,0,0,0,0,0,0,0,0,0,0,0,0,0,0,0,0,0,0,0,0,0,0,0,0,0,0,0,92.9,37.08,0.253
# 2786,34770,419185,Gaafar M.S.,2009,,0,0,0,0,0,0,0,0,0,0,0,0,0,77.5,0,0,0,0,0,0,0,0,0,0,0,0,0,0,0,0,0,0,0,0,0,0,0,0,0,0,0,0,0,0,0,0,0,0,0,0,0,0,0,0,0,0,0,0,0,0,0,0,0,0,0,0,0,0,0,0,0,0,0,0,0,0,0,0,0,0,0,0,0,20,0,0,0,0,0,0,0,0,0,0,0,0,0,0,0,0,0,0,0,0,0,0,0,0,0,0,0,0,0,0,0,0,0,0,0,0,0,0,0,0,0,0,0,0,0,0,0,0,0,0,0,0,0,0,0,0,0,0,0,0,0,0,0,0,0,0,0,0,0,0,0,0,0,0,0,0,0,0,0,0,0,0,0,0,0,2.5,0,0,0,0,0,0,0,0,0,0,0,56.5,22.57,0.253
# 2787,34770,419186,Gaafar M.S.,2009,,0,0,0,0,0,0,0,0,0,0,0,0,0,75,0,0,0,0,0,0,0,0,0,0,0,0,0,0,0,0,0,0,0,0,0,0,0,0,0,0,0,0,0,0,0,0,0,0,0,0,0,0,0,0,0,0,0,0,0,0,0,0,0,0,0,0,0,0,0,0,0,0,0,0,0,0,0,0,0,0,0,0,0,20,0,0,0,0,0,0,0,0,0,0,0,0,0,0,0,0,0,0,0,0,0,0,0,0,0,0,0,0,0,0,0,0,0,0,0,0,0,0,0,0,0,0,0,0,0,0,0,0,0,0,0,0,0,0,0,0,0,0,0,0,0,0,0,0,0,0,0,0,0,0,0,0,0,0,0,0,0,0,0,0,0,0,0,0,0,5,0,0,0,0,0,0,0,0,0,0,0,58.2,23.22,0.253
# 2788,34776,419216,Marzouk S.Y.,2009,,0,0,0,0,0,0,0,0,0,0,0,0,0,0,0,0,0,0,0,0,0,0,0,0,0,0,0,0,0,0,0,0,0,0,0,0,0,0,0,7.8,0,0,0,0,0,0,0,0,0,0,0,0,0,0,0,0,0,0,0,0,0,0,0,0,0,0,0,0,0,0,0,0,0,0,0,0,0,0,0,0,0,0,0,0,0,0,0,0,0,0,0,0,0,0,0,0,0,0,0,0,46.1,0,0,0,0,0,0,0,0,0,0,0,0,0,0,46.1,0,0,0,0,0,0,0,0,0,0,0,0,0,0,0,0,0,0,0,0,0,0,0,0,0,0,0,0,0,0,0,0,0,0,0,0,0,0,0,0,0,0,0,0,0,0,0,0,0,0,0,0,0,0,0,0,0,0,0,0,0,0,0,0,0,44.2,17.64,0.253
# 2789,38438,450567,Connelly A.J.,2011,,0,0,0,3.028785624,0,0,0,0,0,0,0,0,0,16.12229735,0,0,0,0,0,0,0,0,0,0,0.307121859,0,0,0,0,0,0,0,0,0,0,0,0,0,0,0,0,0,0,0,0,0,0,0,0,0,1.297998982,0,0,0,0,0,0,0,0,0,0,0,0,0,0,0,0,0,0,0,0,0.044133275,0,0,0,0,0,0,0,0,0,0,0,16.6947069,0,0,0,0,0,0,0,0,0,0,0,0,0,0,0,0,10.06110211,0,0,0,0,0,0,0,0,0,0,0,0,0,0,0,0,0,0,0,0,0,0,0,0,0,0,0,0,0,0,0,0,0,0,0,0,52.3860189,0,0,0,0,0,0,0,0,0,0,0,0,0,0,0,0,0,0,0,0,0,0,0,0,0,0,0,0,0,0,0,0,0,0,0,0,0,0,0,0,0,0,0.057834995,82.7,33,0.253
# 2790,35186,423680,Saddeek Y.B.,2009,,0,0,0,0,0,0,0,0,0,0,0,0,0,59.4,0,0,0,0,0,5,0,0,0,0,0,0,0,0,0,0,0,0,0,0,0,0,0,0,0,0,0,0,0,0,0,0,0,0,0,0,0,0,0,0,0,0,0,0,0,0,0,0,0,0,0,0,0,0,0,0,0,0,0,0,0,0,0,0,0,0,0,0,0,0,0,0,0,0,0,0,0,0,0,0,0,0,0,0,0,0,30.6,0,0,0,0,0,5,0,0,0,0,0,0,0,0,0,0,0,0,0,0,0,0,0,0,0,0,0,0,0,0,0,0,0,0,0,0,0,0,0,0,0,0,0,0,0,0,0,0,0,0,0,0,0,0,0,0,0,0,0,0,0,0,0,0,0,0,0,0,0,0,0,0,0,0,0,0,0,0,0,0,63.9,25.5,0.2529412
# 2791,16778,146232,Burkhard D.J.M.,1997,,0,0,0,0,0,0,0,0,0,0,0,0,0,0,0,0,0,0,0,0,0,0,0,0,0,0,0,0,0,0,0,0,0,0,0,0,0,0,0,0,0,0,0,0,0,0,0,0,0,0,10,0,0,0,0,0,0,0,0,0,0,0,0,0,0,0,0,0,0,0,0,0,0,0,0,0,0,0,0,0,0,0,0,24.7,0,0,0,0,0,0,0,0,0,0,0,0,0,0,0,0,0,0,0,0,0,0,0,0,0,0,0,0,0,0,0,0,0,0,0,0,0,0,0,0,0,0,0,0,0,0,0,0,0,0,0,0,0,65.3,0,0,0,0,0,0,0,0,0,0,0,0,0,0,0,0,0,0,0,0,0,0,0,0,0,0,0,0,0,0,0,0,0,0,0,0,0,0,0,0,0,0,0,89.7,35.8,0.2527933
# 2792,3861,12481,Takahashi K.,1983,,0,0,0,0,0,0,0,0,0,0,0,0,0,41.66666583,0,0,0,0,0,0,0,0,0,0,0,0,0,0,0,0,0,0,0,0,0,0,0,0,0,0,0,0,0,0,0,0,0,0,0,0,0,0,0,0,0,0,0,0,0,0,0,0,0,0,0,0,0,0,0,0,0,16.66666833,0,0,0,0,0,0,0,0,0,0,0,0,0,0,0,0,0,0,0,0,0,0,0,0,0,0,0,0,0,0,0,0,0,0,0,0,0,0,0,0,0,0,0,0,0,0,0,0,0,0,0,0,0,0,0,0,0,0,0,0,0,0,0,0,0,41.66666583,0,0,0,0,0,0,0,0,0,0,0,0,0,0,0,0,0,0,0,0,0,0,0,0,0,0,0,0,0,0,0,0,0,0,0,0,0,0,0,0,0,0,0,51.8,20.68,0.2524177
# 2793,7820,74106,Osaka A.,1985,,0,0,0,0,0,0,0,0,0,0,0,0,0,0,0,0,0,0,0,0,0,0,0,0,0,0,0,0,0,0,0,0,0,0,0,0,0,0,0,0,0,0,0,0,0,0,0,0,0,0,0,0,0,0,0,0,0,0,0,0,90.1,0,0,0,0,0,0,0,0,0,0,9.9,0,0,0,0,0,0,0,0,0,0,0,0,0,0,0,0,0,0,0,0,0,0,0,0,0,0,0,0,0,0,0,0,0,0,0,0,0,0,0,0,0,0,0,0,0,0,0,0,0,0,0,0,0,0,0,0,0,0,0,0,0,0,0,0,0,0,0,0,0,0,0,0,0,0,0,0,0,0,0,0,0,0,0,0,0,0,0,0,0,0,0,0,0,0,0,0,0,0,0,0,0,0,0,0,0,0,0,0,0,56.1,22.4,0.2522321
# 2794,6619,38508,Gan Fuxi,1959,,0,0,0,8,0,0,0,0,0,0,0,0,0,8,0,0,0,0,0,0,0,0,0,0,0,0,0,0,0,0,0,0,0,0,0,0,0,0,0,0,0,0,0,0,0,0,0,0,0,0,0,0,0,0,0,0,0,0,0,0,0,0,0,0,0,0,0,0,0,0,0,0,0,0,0,0,0,0,0,0,0,0,0,0,0,0,0,0,0,0,0,0,0,0,0,0,0,0,0,0,24,0,0,0,0,0,0,0,0,0,0,0,0,0,0,0,0,0,0,0,0,0,0,0,0,0,0,0,0,0,0,0,0,0,0,0,0,60,0,0,0,0,0,0,0,0,0,0,0,0,0,0,0,0,0,0,0,0,0,0,0,0,0,0,0,0,0,0,0,0,0,0,0,0,0,0,0,0,0,0,0,70.5,28.15,0.2522203
# 2795,3861,143638,Takahashi K.,1983,,0,0,0,0,0,0,0,0,0,0,0,0,0,24.39024,0,0,0,0,0,0,0,0,0,0,0,0,0,0,0,0,0,0,0,0,0,0,0,0,0,0,0,0,0,0,0,0,0,0,0,0,0,0,0,0,0,0,0,0,0,0,0,0,0,0,0,0,0,0,0,0,0,26.82927,0,0,0,0,0,0,0,0,0,0,0,0,0,0,0,0,0,0,0,0,0,0,0,0,0,0,0,0,0,0,0,0,0,0,0,0,0,0,0,0,0,0,0,0,0,0,0,0,0,0,0,0,0,0,0,0,0,0,0,0,0,0,0,0,0,48.78049,0,0,0,0,0,0,0,0,0,0,0,0,0,0,0,0,0,0,0,0,0,0,0,0,0,0,0,0,0,0,0,0,0,0,0,0,0,0,0,0,0,0,0,61,24.36,0.2520525
# 2796,12969,78268,Schmidt G.,1986,,0,0,0,0,0,0,0,0,0,0,0,0,0,37.4,0,0,0,0,0,0,0,0,0,0,0,0,0,0,0,0,0,0,0,0,0,0,0,0,0,0,0,0,0,0,0,0,0,0,0,0,0,0,0,0,0,0,0,0,0,0,0,0,0,0,0,0,0,0,0,0,0,17.6,0,0,0,0,0,0,0,0,0,0,0,0,0,0,0,0,0,0,0,0,0,0,0,0,0,0,0,0,0,0,0,0,0,0,0,0,0,0,0,0,0,0,0,0,0,0,0,0,0,0,0,0,0,0,0,0,0,0,0,0,0,0,0,0,0,45,0,0,0,0,0,0,0,0,0,0,0,0,0,0,0,0,0,0,0,0,0,0,0,0,0,0,0,0,0,0,0,0,0,0,0,0,0,0,0,0,0,0,0,62.1,24.8,0.2520161
# 2797,215,20106,Polukhin V.N.,1983,,0,0,0,0,0,0,0,0,0,0,0,0,0,0,0,0,0,0,0,0,0,0,0,0,0,0,0,0,0,0,0,0,0,0,0,0,0,0,0,0,0,0,0,0,0,0,0,0,0,0,0,0,0,0,0,0,0,0,0,0,74.57099374,0,0,0,0,0,0,0,0,0,0,0,0,0,0,0,0,0,0,0,0,0,0,0,0,0,0,0,0,0,0,0,0,0,0,0,0,0,0,0,10.51450951,0,0,0,0,0,0,0,0,0,0,0,0,0,0,0,0,0,0,0,0,0,0,0,0,0,0,0,0,0,0,0,0,0,0,0,0,10.51450951,0,0,0,0,0,0,0,0,0,0,0,0,0,0,0,0,0,0,0,0,0,0,0,0,0,0,0,0,0,0,0,0,0,4.39998724,0,0,0,0,0,0,0,0,0,70.9,28.3,0.252
# 2798,216,20142,Polukhin V.N.,1983,,0,0,0,0,0,0,0,0,0,0,0,0,0,0,0,0,0,0,0,0,0,0,0,0,0,0,0,0,0,0,0,0,0,0,0,0,0,0,0,0,0,0,0,0,0,0,0,0,0,0,0,0,0,0,0,0,0,0,0,0,76.33587695,0,0,0,0,0,0,0,0,0,0,0,0,0,0,0,0,0,0,0,0,0,0,0,0,0,0,0,0,0,0,0,0,0,0,0,0,0,0,0,10.76335957,0,0,0,0,0,0,0,0,0,0,0,0,0,0,0,0,0,0,2.137403915,0,0,0,0,0,0,0,0,0,0,0,0,0,0,0,0,0,10.76335957,0,0,0,0,0,0,0,0,0,0,0,0,0,0,0,0,0,0,0,0,0,0,0,0,0,0,0,0,0,0,0,0,0,0,0,0,0,0,0,0,0,0,0,70.7,28.2,0.252
# 2799,1888,122478,Sanin V.I.,1982,,0,0,0,0,0,0,0,0,0,0,0,0,0,0,0,0,0,0,0,0,0,0,0,0,30,0,0,0,0,0,0,0,0,0,0,0,0,0,0,0,0,0,0,0,0,0,0,0,0,0,0,0,0,0,0,0,0,0,0,0,0,0,0,0,0,0,0,0,0,0,0,2,0,0,0,0,0,0,0,0,0,0,0,0,0,0,0,0,0,0,0,2,0,0,0,0,0,0,0,0,0,0,0,0,0,0,0,0,0,0,0,0,0,0,0,0,0,0,0,0,0,0,0,0,0,0,0,0,0,0,0,0,0,0,0,0,0,66,0,0,0,0,0,0,0,0,0,0,0,0,0,0,0,0,0,0,0,0,0,0,0,0,0,0,0,0,0,0,0,0,0,0,0,0,0,0,0,0,0,0,0,,,0.252
# 2800,2027,9637,Shaw R.R.,1971,,0,0,0,0,0,0,0,0,0,0,0,0,0,0,0,0,0,0,0,0,0,0,0,0,0,0,0,0,0,0,0,0,0,0,0,0,0,0,0,0,0,0,0,0,0,0,0,0,0,0,0,0,0,0,0,0,0,0,0,0,0,0,0,0,0,0,0,0,0,0,0,0,0,0,0,0,0,0,0,0,0,0,0,0,0,0,0,0,0,0,0,0,0,0,0,0,0,0,0,0,0,0,0,0,0,0,0,0,0,0,0,0,0,0,0,0,0,0,0,35.7,0,0,0,0,0,0,0,0,0,0,0,0,0,0,0,0,0,64.3,0,0,0,0,0,0,0,0,0,0,0,0,0,0,0,0,0,0,0,0,0,0,0,0,0,0,0,0,0,0,0,0,0,0,0,0,0,0,0,0,0,0,0,46.3,18.5,0.252
# 2801,2416,33042,Ashizuka M.,1985,,0,0,0,19.2,0,0,0,0,0,0,0,0,0,0,0,0,0,0,0,0,0,0,0,0,23.1,0,0,0,0,0,0,0,0,0,0,0,0,0,0,0,0,0,0,0,0,0,0,0,0,0,0,0,0,0,0,0,0,0,0,0,0,0,0,0,0,0,0,0,0,0,0,0,0,0,0,0,0,0,0,0,0,0,0,0,0,0,0,0,0,0,0,0,0,0,0,0,0,0,0,0,0,0,0,0,0,0,0,0,0,0,0,0,0,0,0,7.7,0,0,0,0,0,0,0,0,0,0,0,0,0,0,0,0,0,0,0,0,0,50,0,0,0,0,0,0,0,0,0,0,0,0,0,0,0,0,0,0,0,0,0,0,0,0,0,0,0,0,0,0,0,0,0,0,0,0,0,0,0,0,0,0,0,82.9,33.14,0.252
# 2802,3846,12323,Gan Fuxi,1959,,0,0,0,0,0,0,0,0,0,0,0,0,0,0,0,0,18,0,0,0,0,0,0,0,0,0,0,0,0,0,0,0,0,0,0,0,0,0,0,0,0,0,0,0,0,0,0,0,0,0,0,0,0,0,0,0,0,0,0,0,0,0,0,0,0,0,0,0,0,0,0,0,0,0,0,0,0,0,0,0,0,0,0,0,0,0,0,0,0,0,0,0,0,0,0,0,0,0,0,0,12,0,0,0,0,0,0,0,0,0,0,0,0,0,0,0,0,0,0,0,0,0,0,0,0,0,0,0,0,0,0,0,0,0,0,0,0,70,0,0,0,0,0,0,0,0,0,0,0,0,0,0,0,0,0,0,0,0,0,0,0,0,0,0,0,0,0,0,0,0,0,0,0,0,0,0,0,0,0,0,0,73.6,30.01,0.252
# 2803,6239,90957,Ashizuka M.,1984,,0,0,0,2.5,0,0,0,0,0,0,0,0,0,0,0,0,0,0,0,0,0,0,0,0,0,0,0,0,0,0,0,0,0,0,0,0,0,0,0,0,0,0,0,0,0,0,0,0,0,0,0,0,0,0,0,0,0,0,0,0,0,0,0,0,0,0,0,0,0,0,0,0,0,0,0,0,0,0,0,0,0,0,0,0,0,0,0,0,0,0,0,48.75,0,0,0,0,0,0,0,0,0,0,0,0,0,0,0,0,0,0,0,0,0,0,0,48.75,0,0,0,0,0,0,0,0,0,0,0,0,0,0,0,0,0,0,0,0,0,0,0,0,0,0,0,0,0,0,0,0,0,0,0,0,0,0,0,0,0,0,0,0,0,0,0,0,0,0,0,0,0,0,0,0,0,0,0,0,0,0,0,0,0,58.5,23.37,0.252
# 2804,7080,121846,Butler B.P.,1996,,0,0,0,11.17074706,0,0,0,0,0,0,0,0,0,0,0,0,0,0,0,0,0,0,0,0,11.31763715,0,0,0,0,0,0,0,0,0,0,0,0,0,0,0,0,0,0,0,0,0,0,0,8.079005105,0,0.682700431,0,0,0,0,0,0,0,0,0,0,0,0,0,0,0,0,0,0,0,0,0.911722676,0,0,0,0,0,0,0,0,0,0,0,1.080316683,0,0,0,0,0,0,0,3.400213149,0,0,0,0,0,0,0,0,9.424331955,0,0,0,0,0,0,0,0,0,0,0,0,0,0,0,0,0,0,0.008186614,0,0,0,0,0,0,0,0,0,0,0,0,0,0,0,0,0,53.3314537,0,0,0,0,0,0,0,0,0,0.593685475,0,0,0,0,0,0,0,0,0,0,0,0,0,0,0,0,0,0,0,0,0,0,0,0,0,0,0,0,0,0,0,0,0,83.6,33.39,0.252
# 2805,7347,93918,Shinkai N.,1981,,0,0,0,0,0,0,0,0,0,0,0,0,0,30,0,0,0,0,0,0,0,0,0,0,0,0,0,0,0,0,0,0,0,0,0,0,0,0,0,0,0,0,0,0,0,0,0,0,0,0,0,0,0,0,0,0,0,0,0,0,0,0,0,0,0,0,0,0,0,0,0,0,0,0,0,0,0,0,0,0,0,0,0,0,0,0,0,0,0,0,0,0,0,0,0,0,0,0,0,0,0,0,0,0,0,0,0,0,0,0,0,0,0,0,0,0,0,0,0,70,0,0,0,0,0,0,0,0,0,0,0,0,0,0,0,0,0,0,0,0,0,0,0,0,0,0,0,0,0,0,0,0,0,0,0,0,0,0,0,0,0,0,0,0,0,0,0,0,0,0,0,0,0,0,0,0,0,0,0,0,0,43.7,17.2,0.252
# 2806,8696,80069,Vaills Y.,1992,,0,0,0,0,0,0,0,0,0,0,0,0,0,0,0,0,0,0,0,0,0,0,0,0,5.031446201,0,0,0,0,0,0,0,0,0,0,0,0,0,0,0,0,0,0,0,0,0,0,0,0,0,0,0,0,0,0,0,0,0,0,0,0,0,0,0,0,0,0,0,0,0,0,0,0,0,0,0,0,0,0,0,0,0,0,0,0,0,0,0,0,0,0,0,0,0,0,0,0,0,0,0,25.78616103,0,0,0,0,0,0,0,0,0,0,0,0,0,0,0,0,0,0,0,0,0,0,0,0,0,0,0,0,0,0,0,0,0,0,0,0,69.18239277,0,0,0,0,0,0,0,0,0,0,0,0,0,0,0,0,0,0,0,0,0,0,0,0,0,0,0,0,0,0,0,0,0,0,0,0,0,0,0,0,0,0,0,66.4,26.51,0.252
# 2807,16682,145601,Livshits V.Ya.,1995,,0,0,0,0,0,0,0,0,0,0,0,0,0,0,0,0,0,0,0,0,0,0,0,0,0,0,0,0,0,0,0,0,0,0,0,0,0,0,0,0,0,0,0,0,0,0,0,0,0,0,0,0,0,0,0,0,0,0,0,0,0,0,0,0,0,0,0,0,0,0,0,0,0,0,0,0,0,0,0,0,0,0,0,23,0,0,0,0,0,0,0,0,0,0,0,0,0,0,0,0,0,0,0,0,0,0,0,0,0,0,0,0,0,0,0,0,0,0,0,0,0,0,0,0,0,0,0,0,0,0,0,0,0,0,0,0,0,0,0,0,0,0,0,0,0,0,0,0,0,0,0,0,0,77,0,0,0,0,0,0,0,0,0,0,0,0,0,0,0,0,0,0,0,0,0,0,0,0,0,0,0,46.3,18.49,0.252
