Repository: jacobergzhou/Poisson-Ratio

File: Poisson_data_no_metal_07192019.csv (part 30 of 57)
,Code,Glass #,Author,Year,Trademark,Ag2O,AgI,Al,Al2O3,AlF3,AlN,As,As2O3,As2O5,As2S3,As2Se3,AsSe,B,B2O3,BaCl2,BaF2,BaO,BeF2,BeO,Bi2O3,BiCl3,Br,Ca,CaF2,CaO,Cd,CdCl2,CdF2,CdO,Ce2O3,CeF3,CeO2,Cl,Co3O4,CoO,Cr2O3,Cs2O,CsCl,CsF,Cu2O,CuO,Dy2O3,Er,Er2O3,ErF3,Eu,Eu2O3,EuF3,F,Fe,Fe2O3,FeO,Ga,Ga2O3,Ga2S3,Ga2Se3,GaF3,Gd2O3,GdF3,Ge,GeO2,GeS2,GeSe2,H2O,HfF4,HfO2,Hg,Ho2O3,I,InF3,K,K2O,K2S,K2SO4,KBr,KCl,KF,KHF2,La,La2O3,La2S3,LaF3,Li,Li2O,Li2S,Li2SO4,LiBr,LiCl,LiF,LiI,MgF2,MgO,Mn2O3,MnF2,MnO,MnO2,MoO2,MoO3,N,Na,Na2O,Na2S,Na2SO4,NaCl,NaF,NaPO3,Nb2O5,Nd,Nd2O3,NdF3,NH4NO3,NiO,O,OH,P,P2O5,Pb,PbCl2,PbF2,PbO,PdO,Pr2O3,Pr6O11,PrF3,Rb2O,RbF,Rh2O3,RuO2,S,Sb,Sb2O3,Sb2S3,Sc2O3,Se,Si,Si3N4,SiC,SiO2,Sm2O3,Sn,SnO,SnO2,SO2,SO3,Sr,SrCl2,SrF2,SrO,Ta2O3,Ta2O5,Tb2O3,TbF3,Te,TeO2,Th,ThF4,ThO2,TiO2,Tl,Tl2O,Tl2Se,TlSe,Tm2O3,U,U3O8,UO2,V,V2O5,VO6,WO3,Y,Y2O3,Yb2O3,YbF3,YF3,ZnCl2,ZnF2,ZnO,ZnSO4,ZrF4,ZrO2,Young's modulus E (GPa),Shear modulus G (GPa),Poisson's ratio v,Calculated Poisson,Percent Error
# 4371,17437,167108,Bordeaux F.,1999,nan,0,0,0,1.283751014,0,0,0,0,0,0,0,0,0,0,0,0,0.04065182,0,0,0,0,0,0,0,9.447742102,0,0,0,0,0,0,0,0,0,0,0,0,0,0,0,0,0,0,0,0,0,0,0,0,0,0,0,0,0,0,0,0,0,0,0,0,0,0,0,0,0,0,0,0,0,0,3.374696036,0,0,0,0,0,0,0,0,0,0,0,0,0,0,0,0,0,0,0,0.154648102,0,0,0,0,0,0,0,0,16.09062017,0,0,0,0,0,0,0,0,0,0,0,0,0,0,0,0,0,0,0,0,0,0,0,0,0,0,0,0,0,0,0,0,0,0,0,0,69.60789075,0,0,0,0,0,0,0,0,0,0,0,0,0,0,0,0,0,0,0,0,0,0,0,0,0,0,0,0,0,0,0,0,0,0,0,0,0,0,0,0,0,0,0,68,27.86,0.22,0.220387653,0.176205704
# 1290,3497,7664,Soga N.,1976,nan,0,0,0,0,0,0,0,0,0,0,0,0,0,0,0,0,25,0,0,0,0,0,0,0,0,0,0,0,0,0,0,0,0,0,0,0,0,0,0,0,0,0,0,0,0,0,0,0,0,0,0,0,0,0,0,0,0,0,0,0,0,0,0,0,0,0,0,0,0,0,0,0,0,0,0,0,0,0,0,0,0,0,0,0,0,0,0,0,0,0,0,25,0,0,0,0,0,0,0,0,0,0,0,0,0,0,0,0,0,0,0,0,0,0,0,0,0,0,0,0,0,0,0,0,0,0,0,0,0,0,0,0,0,0,0,0,0,50,0,0,0,0,0,0,0,0,0,0,0,0,0,0,0,0,0,0,0,0,0,0,0,0,0,0,0,0,0,0,0,0,0,0,0,0,0,0,0,0,0,0,0,79.5,30.97,0.284,0.283500161,0.175999491
# 3318,5846,39791,El0Mallawany R.,1987,nan,0,0,0,0,0,0,0,0,0,0,0,0,0,0,0,0,0,0,0,0,0,0,0,0,0,0,0,0,0,0,0,0,0,0,0,0,0,0,0,0,0,0,0,0,0,0,0,0,0,0,0,0,0,0,0,0,0,0,0,0,0,0,0,0,0,0,0,0,0,0,0,0,0,0,0,0,0,0,0,0,0,0,0,0,0,0,0,0,0,0,0,0,0,0,0,0,0,0,0,0,0,0,0,0,0,0,0,0,0,0,0,0,0,0,0,0,0,0,0,0,0,0,0,0,0,0,0,0,0,0,0,0,0,0,0,0,0,0,0,0,0,0,0,0,0,0,0,0,0,0,0,0,0,79,0,0,0,0,0,0,0,0,0,0,0,0,0,0,0,21,0,0,0,0,0,0,0,0,0,0,0,57.9,23.32,0.241,0.241423671,0.175796958
# 847,6693,39416,Gurjev N.V.,1983,nan,0,0,0,0,0,0,0,0,0,0,0,0,0,0,0,0,0,0,0,0,0,0,0,0,0,0,0,0,0,0,0,0,0,0,0,0,0,0,0,0,0,0,0,0,0,0,0,0,0,0,0,0,0,0,0,0,0,0,0,0,0,0,0,0,0,0,0,0,0,0,0,30,0,0,0,0,0,0,0,0,0,0,0,20,0,0,0,0,0,0,0,0,0,0,0,0,0,0,0,0,0,0,0,0,0,0,0,0,0,0,0,0,0,0,0,50,0,0,0,0,0,0,0,0,0,0,0,0,0,0,0,0,0,0,0,0,0,0,0,0,0,0,0,0,0,0,0,0,0,0,0,0,0,0,0,0,0,0,0,0,0,0,0,0,0,0,0,0,0,0,0,0,0,0,0,0,0,0,0,0,0,37,14.28,0.295,0.295518207,0.175663486
# 4633,7832,74204,Patel N.D.,1983,nan,0,0,0,0,0,0,0,0,0,0,0,0,0,0,0,0,0,0,0,0,0,0,0,0,0,0,0,0,0,0,0,0,0,0,0,0,0,0,0,0,0,0,0,0,0,0,0,0,0,0,0,0,0,0,0,0,0,0,0,0,0,0,0,0,0,0,0,0,0,0,0,0,0,0,0,0,0,0,0,0,0,0,0,0,0,0,0,0,0,0,0,0,0,0,0,0,0,54.8,0,0,0,0,0,0,0,0,0,0,0,0,0,0,0,0,0,45.2,0,0,0,0,0,0,0,0,0,0,0,0,0,0,0,0,0,0,0,0,0,0,0,0,0,0,0,0,0,0,0,0,0,0,0,0,0,0,0,0,0,0,0,0,0,0,0,0,0,0,0,0,0,0,0,0,0,0,0,0,0,0,0,0,0,61.5,25.4,0.211,0.210629921,0.175392768
# 3280,16472,158841,Livshits V.Ya.,1999,nan,0,0,0,0,0,0,0,0,0,0,0,0,0,0,0,0,0,0,0,0,0,0,0,0,0,0,0,0,0,0,0,0,0,0,0,0,0,0,0,0,0,0,0,0,0,0,0,0,0,0,0,0,0,0,0,0,0,0,0,0,0,0,0,0,0,0,0,0,0,0,0,0,0,0,0,0,0,0,0,0,0,0,0,0,0,0,0,0,0,0,0,0,0,0,0,0,0,0,0,0,25,0,0,0,0,0,0,0,0,0,0,0,0,0,0,0,0,0,0,0,0,0,0,0,0,0,0,0,0,0,0,0,0,0,0,0,0,57,0,0,0,0,0,0,0,0,0,0,0,0,0,0,0,0,0,0,0,15,0,0,0,0,0,0,0,0,0,0,0,0,0,0,0,0,0,0,0,0,0,0,3,77.9,31.35,0.242,0.242424242,0.175306787
# 2255,16484,158974,Philip J.,2000,nan,0,0,0,0,0,0,0,0,0,0,0,0,0,0,0,0,0,0,0,70,0,0,0,0,0,0,0,0,0,0,0,0,0,0,0,0,0,0,0,0,30,0,0,0,0,0,0,0,0,0,0,0,0,0,0,0,0,0,0,0,0,0,0,0,0,0,0,0,0,0,0,0,0,0,0,0,0,0,0,0,0,0,0,0,0,0,0,0,0,0,0,0,0,0,0,0,0,0,0,0,0,0,0,0,0,0,0,0,0,0,0,0,0,0,0,0,0,0,0,0,0,0,0,0,0,0,0,0,0,0,0,0,0,0,0,0,0,0,0,0,0,0,0,0,0,0,0,0,0,0,0,0,0,0,0,0,0,0,0,0,0,0,0,0,0,0,0,0,0,0,0,0,0,0,0,0,0,0,0,0,0,68.4,27.09,0.262,0.262458472,0.174989222
# 5235,36159,433192,Eraiah B.,2010,nan,20,0,0,0,0,0,0,0,0,0,0,0,0,0,0,0,0,0,0,0,0,0,0,0,0,0,0,0,0,0,0,0,0,0,0,0,0,0,0,0,0,0,0,0,0,0,0,0,0,0,0,0,0,0,0,0,0,0,0,0,0,0,0,0,0,0,0,0,0,0,0,0,0,0,0,0,0,0,0,0,0,0,0,0,0,0,0,0,0,0,0,0,0,0,0,0,0,0,0,0,0,0,0,0,0,0,0,0,0,0,0,0,0,0,0,30,0,0,0,0,0,0,0,0,0,0,0,0,0,0,0,0,0,0,0,0,0,0,0,0,0,0,0,0,0,0,0,0,0,0,0,0,0,0,0,0,0,0,0,0,0,0,0,0,0,0,0,50,0,0,0,0,0,0,0,0,0,0,0,0,0,68.3,29.78,0.147,0.14674278,0.174979327
# 3978,39839,470641,Li Hong,2012,nan,0,0,0,10.83,0,0,0,0.12,0,0,0,0,0,5,0,0,0,0,0,0,0,0,0,0,0,0,0,0,0,0,0,0,0,0,0,0,0,0,0,0,0,0,0,0,0,0,0,0,0,0,0,0,0,0,0,0,0,0,0,0,0,0,0,0,0,0,0,0,0,0,0,0,0,0,0,0,0,0,0,1.5,0,0,0,11.78,0,0,0,0,0,0,0,0,0,0,0,0,0,0,0,0,0,0,0,0,0,0,0,0,1,0,0,0,0,0,0,61.27,0,0,0,0,0,0,0,0,0,0,0,0,0,0,0,0,0,0,0,0,0,8.5,0,0,0,0,0,0,0,0,0,0,0,0,0,0,0,0,0,0,0,0,0,0,0,0,0,0,0,0,0,0,0,0,0,0,0,0,0,0,0,0,0,0,0,72.2,29.34,0.23,0.230402181,0.174861445
# 2425,39839,470644,Li Hong,2012,nan,0,0,0,6.829999068,0,0,0,0.120000001,0,0,0,0,0,0,0,0,0,0,0,0,0,0,0,0,0,0,0,0,0,0,0,0,0,0,0,0,0,0,0,0,0,0,0,0,0,0,0,0,0,0,0,0,0,0,0,0,0,0,0,0,0,0,0,0,0,0,0,0,0,0,0,0,0,0,0,0,0,0,0,6.190000062,0,0,0,24.59000025,0,0,0,0,0,0,0,0,0,0,0,0,0,0,0,0,0,0,0,0,0,0,0,0,1.00000001,0,0,0,0,0,0,61.27000061,0,0,0,0,0,0,0,0,0,0,0,0,0,0,0,0,0,0,0,0,0,0,0,0,0,0,0,0,0,0,0,0,0,0,0,0,0,0,0,0,0,0,0,0,0,0,0,0,0,0,0,0,0,0,0,0,0,0,0,0,0,0,0,0,0,63.3,25.11,0.26,0.260454002,0.174616304
# 2440,39860,471125,Li Hong,2012,nan,0,0,0,3.869212767,0,0,0,0,0,0,0,0,0,2.369517896,0,0,4.639056134,0,0,0,0,0,0,0,1.559682666,0,0,0,0,0,0,0,0,0,0,0,0,0,0,0,0,0,0,0,0,0,0,0,0,0,0,0,0,0,0,0,0,0,0,0,0,0,0,0,0,0,0,0,0,0,0,9.837999354,0,0,0,0,0,0,0,2.229992373,0,0,0,2.28953417,0,0,0,0,0,0,0,9.997966807,0,0,0,0,0,0,0,0,6.988578099,0,0,0,0,0,3.158989196,0,0,0,0,0,0,0,0,46.490541,0,0,0,0,0,0,0,0,0,0,0,0,0,0,0.319898906,0,0,0,0,0,0,2.369517896,0,0,0,0,0,0,0,0,0,0,0,0,0,0,0,2.369517896,0,0,0,0,0,0,0,0,0,0,0,0,0,0,0,0,0,0,1.509994836,0,0,0,0,0,0,0,0,63.3,25.11,0.26,0.260454002,0.174616304
# 4806,1965,110869,Kisin B.I.,1959,K3,0,0,0,0,0,0,0,0.064069995,0,0,0,0,0,7.081915462,0,0,0,0,0,0,0,0,0,0,1.514339885,0,0,0,0,0,0,0,0,0,0,0,0,0,0,0,0,0,0,0,0,0,0,0,0,0,0,0,0,0,0,0,0,0,0,0,0,0,0,0,0,0,0,0,0,0,0,7.548607426,0,0,0,0,0,0,0,0,0,0,0,0,0,0,0,0,0,0,0,0.691841547,0,0,0,0,0,0,0,0,7.811881406,0,0,0,0,0,0,0,0,0,0,0,0,0,0,0,0,0,0,0,0,0,0,0,0,0,0,0,0,0,0,0,0,0,0,0,0,75.28734428,0,0,0,0,0,0,0,0,0,0,0,0,0,0,0,0,0,0,0,0,0,0,0,0,0,0,0,0,0,0,0,0,0,0,0,0,0,0,0,0,0,0,0,75.2,31.22,0.204,0.204356182,0.174598988
# 3825,7080,121857,Butler B.P.,1996,nan,0,0,0,9.839801832,0,0,0,0,0,0,0,0,0,0,0,0,0,0,0,0,0,0,0,0,11.21812069,0,0,0,0,0,0,0,0,0,0,0,0,0,0,0,0,0,0,0,0,0,0,0,7.51699376,0,0.079239934,0,0,0,0,0,0,0,0,0,0,0,0,0,0,0,0,0,0,0,0,0.127939594,0,0,0,0,0,0,0,0,0,0,0,0,0,0,0,0,0,0,0,4.275836451,0,0,0,0,0,0,0,0,10.78189105,0,0,0,0,0,0,0,0,0,0,0,0,0,0,0,0,0,0,0.059393261,0,0,0,0,0,0,0,0,0,0,0,0,0,0,0,0,0,56.10078343,0,0,0,0,0,0,0,0,0,0,0,0,0,0,0,0,0,0,0,0,0,0,0,0,0,0,0,0,0,0,0,0,0,0,0,0,0,0,0,0,0,0,0,80.3,32.6,0.232,0.231595092,0.1745293
# 4302,1583,9800,Karapetyan G.O.,1981,nan,0,0,0,0,0,0,0,0,0,0,0,0,0,0,0,0,0,0,0,0,0,0,0,0,0,0,0,0,0,0,0,0,0,0,0,0,0,0,0,0,0,0,0,0,0,0,0,0,0,0,0,0,0,0,0,0,0,0,0,0,0,0,0,0,0,0,0,0,0,0,0,0,0,0,0,0,0,0,0,0,0,0,0,33,0,0,0,0,0,0,0,0,0,0,0,0,0,0,0,0,0,0,0,0,0,0,0,0,0,0,0,0,0,0,0,0,0,0,0,0,0,0,0,0,0,0,0,0,0,0,0,0,0,0,0,0,0,67,0,0,0,0,0,0,0,0,0,0,0,0,0,0,0,0,0,0,0,0,0,0,0,0,0,0,0,0,0,0,0,0,0,0,0,0,0,0,0,0,0,0,0,81.1,33.2,0.221,0.221385542,0.17445347
# 4897,31242,378870,Krstic V.V.,1981,nan,0,0,0,4.684441578,0,0,0,0,0,0,0,0,0,0,0,0,0,0,0,0,0,0,0,0,0,0,0,0,0,0,0,0,0,0,0,0,0,0,0,0,0,0,0,0,0,0,0,0,0,0,0,0,0,0,0,0,0,0,0,0,0,0,0,0,0,0,0,0,0,0,0,0,0,0,0,0,0,0,0,0,0,0,0,9.990156101,0,0,0,0,0,0,0,0,0,0,0,0,0,0,0,0,35.64189679,0,0,0,0,0,0,0,0,0,0,0,0,0,0,0,0,0,0,0,0,0,0,0,0,0,0,0,0,0,0,0,0,0,0,0,0,49.68350553,0,0,0,0,0,0,0,0,0,0,0,0,0,0,0,0,0,0,0,0,0,0,0,0,0,0,0,0,0,0,0,0,0,0,0,0,0,0,0,0,0,0,0,68.9,28.7,0.2,0.200348432,0.174216028
# 4899,31242,378872,Krstic V.V.,1981,nan,0,0,0,0,0,0,0,0,0,0,0,0,0,0,0,0,0,0,0,0,0,0,0,0,0,0,0,0,0,0,0,0,0,0,0,0,0,0,0,0,0,0,0,0,0,0,0,0,0,0,0,0,0,0,0,0,0,0,0,0,0,0,0,0,0,0,0,0,0,0,0,0,0,0,0,0,0,0,0,0,0,0,0,24.76707,0,0,0,0,0,0,0,0,0,0,0,0,0,0,0,0,13.64657,0,0,0,0,0,0,0,0,0,0,0,0,0,0,0,0,0,0,0,0,0,0,0,0,0,0,0,0,0,0,0,0,0,0,0,0,61.58636,0,0,0,0,0,0,0,0,0,0,0,0,0,0,0,0,0,0,0,0,0,0,0,0,0,0,0,0,0,0,0,0,0,0,0,0,0,0,0,0,0,0,0,68.9,28.7,0.2,0.200348432,0.174216028
# 1416,6337,72727,Levenberg V.A.,1979,nan,0,0,0,0,0,0,0,0,0,0,0,0,0,0,0,0,0,0,0,0,0,0,0,0,0,0,0,0,0,0,0,0,0,0,0,0,0,0,0,0,0,0,0,0,0,0,0,0,0,0,0,0,0,0,0,0,0,0,0,0,0,0,0,0,0,0,0,0,0,0,0,0,0,0,0,0,0,0,0,0,0,0,0,0,0,0,0,0,0,0,0,0,0,0,0,0,0,0,0,0,0,0,0,0,0,0,0,0,0,0,0,0,0,0,0,75,0,0,0,0,0,0,0,0,0,0,0,0,0,0,0,0,0,0,0,0,0,0,25,0,0,0,0,0,0,0,0,0,0,0,0,0,0,0,0,0,0,0,0,0,0,0,0,0,0,0,0,0,0,0,0,0,0,0,0,0,0,0,0,0,0,58.8,22.96,0.28,0.280487805,0.174216028
# 2435,39860,471120,Li Hong,2012,nan,0,0,0,4.200440422,0,0,0,0,0,0,0,0,0,2.570270108,0,0,5.040529707,0,0,0,0,0,0,0,1.69017762,0,0,0,0,0,0,0,0,0,0,0,0,0,0,0,0,0,0,0,0,0,0,0,0,0,0,0,0,0,0,0,0,0,0,0,0,0,0,0,0,0,0,0,0,0,0,10.68112447,0,0,0,0,0,0,0,0.800104081,0,0,0,2.4902617,0,0,0,0,0,0,0,7.430779897,0,0,0,0,0,0,0,0,7.590797713,0,0,0,0,0,3.430017493,0,0,0,0,0,0,0,0,50.49530753,0,0,0,0,0,0,0,0,0,0,0,0,0,0,0.350001785,0,0,0,0,0,0,0,0,0,0,0,0,0,0,0,0,0,0,0,0,0,0,1.710179722,0,0,0,0,0,0,0,0,0,0,0,0,0,0,0,0,0,0,1.520007752,0,0,0,0,0,0,0,0,60.3,23.92,0.26,0.260451505,0.173655776
# 2448,39860,471135,Li Hong,2012,nan,0,0,0,4.132478843,0,0,0,0,0,0,0,0,0,0,0,0,4.96297661,0,0,0,0,0,0,0,1.660996535,0,0,0,0,0,0,0,0,0,0,0,0,0,0,0,0,0,0,0,0,0,0,0,0,0,0,0,0,0,0,0,0,0,0,0,0,0,0,0,0,0,0,0,0,0,0,10.50629706,0,0,0,0,0,0,0,1.630999543,0,0,0,2.441464316,0,0,0,0,0,0,0,10.67640701,0,0,0,0,0,0,0,0,7.46447691,0,0,0,0,0,3.371999056,0,0.600399832,0,0,0,0,0,0,49.66978609,0,0,0,0,0,0,0,0,0,0,0,0,0,0,0.350199902,0,0,0,0,0,0,0,0,0,0,0,0,0,0,0,0,0,0,0,0,0,0,2.531518291,0,0,0,0,0,0,0,0,0,0,0,0,0,0,0,0,0,0,0,0,0,0,0,0,0,0,0,60.3,23.92,0.26,0.260451505,0.173655776
# 3473,40901,478143,Ellison A.J.,2013,nan,0,0,0,11.59116151,0,0,0,0,0,0,0,0,0,1.190119155,0,0,3.780378491,0,0,0,0,0,0,0,5.360536697,0,0,0,0,0,0,0,0,0,0,0,0,0,0,0,0,0,0,0,0,0,0,0,0,0,0.020000003,0,0,0,0,0,0,0,0,0,0,0,0,0,0,0,0,0,0,0,0,0,0,0,0,0,0,0,0,0,0,0,0,0,0,0,0,0,0,0,0,5.320532692,0,0,0,0,0,0,0,0,0,0,0,0,0,0,0,0,0,0,0,0,0,0,0,0,0,0,0,0,0,0,0,0,0,0,0,0,0,0,0,0,0,0,0,0,0,71.20712926,0,0,0,0.110000014,0,0,0,0,0,1.400140182,0,0,0,0,0,0,0,0,0,0,0,0,0,0,0,0,0,0,0,0,0,0,0,0,0,0,0,0,0,0,0,0,0.020002003,83.3,33.6,0.24,0.239583333,0.173611111
# 2624,11320,98765,Higazy A.A.,1985,nan,0,0,0,0,0,0,0,0,0,0,0,0,0,0,0,0,0,0,0,0,0,0,0,0,0,0,0,0,0,0,0,0,0,43.68,0,0,0,0,0,0,0,0,0,0,0,0,0,0,0,0,0,0,0,0,0,0,0,0,0,0,0,0,0,0,0,0,0,0,0,0,0,0,0,0,0,0,0,0,0,0,0,0,0,0,0,0,0,0,0,0,0,0,0,0,0,0,0,0,0,0,0,0,0,0,0,0,0,0,0,0,0,0,0,0,0,56.32,0,0,0,0,0,0,0,0,0,0,0,0,0,0,0,0,0,0,0,0,0,0,0,0,0,0,0,0,0,0,0,0,0,0,0,0,0,0,0,0,0,0,0,0,0,0,0,0,0,0,0,0,0,0,0,0,0,0,0,0,0,0,0,0,0,56.5,22.5,0.256,0.255555556,0.173611111
# 3119,11320,98751,Higazy A.A.,1985,nan,0,0,0,0,0,0,0,0,0,0,0,0,0,0,0,0,0,0,0,0,0,0,0,0,0,0,0,0,0,0,0,0,0,11.89,0,0,0,0,0,0,0,0,0,0,0,0,0,0,0,0,0,0,0,0,0,0,0,0,0,0,0,0,0,0,0,0,0,0,0,0,0,0,0,0,0,0,0,0,0,0,0,0,0,0,0,0,0,0,0,0,0,0,0,0,0,0,0,0,0,0,0,0,0,0,0,0,0,0,0,0,0,0,0,0,0,88.11,0,0,0,0,0,0,0,0,0,0,0,0,0,0,0,0,0,0,0,0,0,0,0,0,0,0,0,0,0,0,0,0,0,0,0,0,0,0,0,0,0,0,0,0,0,0,0,0,0,0,0,0,0,0,0,0,0,0,0,0,0,0,0,0,0,56.3,22.6,0.246,0.245575221,0.172674293
# 3121,11320,98754,Higazy A.A.,1985,nan,0,0,0,0,0,0,0,0,0,0,0,0,0,0,0,0,0,0,0,0,0,0,0,0,0,0,0,0,0,0,0,0,0,16.4,0,0,0,0,0,0,0,0,0,0,0,0,0,0,0,0,0,0,0,0,0,0,0,0,0,0,0,0,0,0,0,0,0,0,0,0,0,0,0,0,0,0,0,0,0,0,0,0,0,0,0,0,0,0,0,0,0,0,0,0,0,0,0,0,0,0,0,0,0,0,0,0,0,0,0,0,0,0,0,0,0,83.6,0,0,0,0,0,0,0,0,0,0,0,0,0,0,0,0,0,0,0,0,0,0,0,0,0,0,0,0,0,0,0,0,0,0,0,0,0,0,0,0,0,0,0,0,0,0,0,0,0,0,0,0,0,0,0,0,0,0,0,0,0,0,0,0,0,56.3,22.6,0.246,0.245575221,0.172674293
# 2666,11648,76106,Hanada T.,1973,nan,0,0,0,0,0,0,0,0,0,0,0,0,0,0,0,0,0,0,0,0,0,0,0,0,0,0,0,0,0,0,0,0,0,0,0,0,0,0,0,0,0,0,0,0,0,0,0,0,0,0,0,0,0,0,0,0,0,0,0,0,75,0,0,0,0,0,0,0,0,0,0,0,0,0,0,0,0,0,0,0,0,0,0,0,0,0,0,0,0,0,0,0,0,0,0,0,0,0,0,0,25,0,0,0,0,0,0,0,0,0,0,0,0,0,0,0,0,0,0,0,0,0,0,0,0,0,0,0,0,0,0,0,0,0,0,0,0,0,0,0,0,0,0,0,0,0,0,0,0,0,0,0,0,0,0,0,0,0,0,0,0,0,0,0,0,0,0,0,0,0,0,0,0,0,0,0,0,0,0,0,0,61.9,24.67,0.255,0.254560195,0.172472718
# 2055,3497,7666,Soga N.,1976,nan,0,0,0,0,0,0,0,0,0,0,0,0,0,0,0,0,25,0,0,0,0,0,0,0,25,0,0,0,0,0,0,0,0,0,0,0,0,0,0,0,0,0,0,0,0,0,0,0,0,0,0,0,0,0,0,0,0,0,0,0,0,0,0,0,0,0,0,0,0,0,0,0,0,0,0,0,0,0,0,0,0,0,0,0,0,0,0,0,0,0,0,0,0,0,0,0,0,0,0,0,0,0,0,0,0,0,0,0,0,0,0,0,0,0,0,0,0,0,0,0,0,0,0,0,0,0,0,0,0,0,0,0,0,0,0,0,0,50,0,0,0,0,0,0,0,0,0,0,0,0,0,0,0,0,0,0,0,0,0,0,0,0,0,0,0,0,0,0,0,0,0,0,0,0,0,0,0,0,0,0,0,79.5,31.36,0.268,0.267538265,0.172289065
# 5191,10775,98189,Fedelesh V.I.,1983,nan,0,0,0,0,0,0,0,0,0,0,0,0,0,0,0,0,0,0,0,7,0,0,0,0,0,0,0,0,0,0,0,0,0,0,0,0,0,0,0,0,0,0,0,0,0,0,0,0,0,0,0,0,0,0,0,0,0,0,0,0,93,0,0,0,0,0,0,0,0,0,0,0,0,0,0,0,0,0,0,0,0,0,0,0,0,0,0,0,0,0,0,0,0,0,0,0,0,0,0,0,0,0,0,0,0,0,0,0,0,0,0,0,0,0,0,0,0,0,0,0,0,0,0,0,0,0,0,0,0,0,0,0,0,0,0,0,0,0,0,0,0,0,0,0,0,0,0,0,0,0,0,0,0,0,0,0,0,0,0,0,0,0,0,0,0,0,0,0,0,0,0,0,0,0,0,0,0,0,0,0,0,67.4,28.92,0.165,0.165283541,0.17184291
# 4190,4654,4478,Appen A.A.,1959,nan,0,0,0,0,0,0,0,0,0,0,0,0,0,4,0,0,0,0,0,0,0,0,0,0,0,0,0,0,0,0,0,0,0,0,0,0,0,0,0,0,0,0,0,0,0,0,0,0,0,0,0,0,0,0,0,0,0,0,0,0,0,0,0,0,0,0,0,0,0,0,0,16,0,0,0,0,0,0,0,0,0,0,0,0,0,0,0,0,0,0,0,0,0,0,0,0,0,0,0,0,0,0,0,0,0,0,0,0,0,0,0,0,0,0,0,0,0,0,0,0,0,0,0,0,0,0,0,0,0,0,0,0,0,0,0,0,0,80,0,0,0,0,0,0,0,0,0,0,0,0,0,0,0,0,0,0,0,0,0,0,0,0,0,0,0,0,0,0,0,0,0,0,0,0,0,0,0,0,0,0,0,60.3,24.62,0.225,0.224614135,0.171495622
# 2321,4550,13086,Higazy A.A.,1987,nan,0,0,0,0,0,0,0,0,0,0,0,0,0,0,0,0,0,0,0,0,0,0,0,0,16.90903,0,0,0,0,0,0,0,0,0,0,0,0,0,0,0,0,0,0,0,0,0,0,0,0,0,0,0,0,0,0,0,0,0,0,0,0,0,0,0,0,0,0,0,0,0,0,0,0,0,0,0,0,0,0,0,0,0,0,0,0,0,0,0,0,0,0,0,0,0,0,0,0,0,0,0,12.68177,0,0,0,0,0,0,0,0,0,0,0,0,0,0,0,0,0,0,0,0,0,0,0,0,0,0,0,0,0,0,0,0,0,0,0,0,54.95435,0,0,0,0,0,0,0,0,0,0,0,0,0,0,0,0,0,0,0,15.45485,0,0,0,0,0,0,0,0,0,0,0,0,0,0,0,0,0,0,0,0,0,0,0,90.5,35.9,0.26,0.260445682,0.171416327
# 5006,3842,12261,Rouse G.B.,1981,nan,0,0,0,0,0,0,0,0,0,0,0,0,0,0,0,0,0,0,0,0,0,0,0,0,0,0,0,0,0,0,0,0,0,0,0,0,0,0,0,0,0,0,0,0,0,0,0,0,0,0,0,0,0,0,0,0,0,0,0,0,0,0,0,0,0,0,0,0,0,0,0,0,0,0,0,0,0,0,0,0,0,0,0,0,0,0,0,0,0,0,0,0,0,0,0,0,0,0,0,0,16.67,0,0,0,0,0,0,0,0,0,0,0,0,0,0,0,0,0,0,0,0,0,0,0,0,0,0,0,0,0,0,0,0,0,0,0,0,83.33,0,0,0,0,0,0,0,0,0,0,0,0,0,0,0,0,0,0,0,0,0,0,0,0,0,0,0,0,0,0,0,0,0,0,0,0,0,0,0,0,0,0,0,59,24.7,0.194,0.194331984,0.171125673
# 4762,40613,476108,Akiba S.,2011,nan,0,0,0,5,0,0,0,0,0,0,0,0,0,0,0,0,0,0,0,0,0,0,0,0,0,0,0,0,0,0,0,0,0,0,0,0,0,0,0,0,0,0,0,0,0,0,0,0,0,0,0,0,0,0,0,0,0,0,0,0,0,0,0,0,0,0,0,0,0,0,0,0,0,0,0,0,0,0,0,0,0,0,0,0,0,0,0,0,0,0,0,10,0,0,0,0,0,0,0,0,12,0,0,0,0,0,0,0,0,0,0,0,0,0,0,0,0,0,0,0,0,0,0,0,0,0,0,0,0,0,0,0,0,0,0,0,0,73,0,0,0,0,0,0,0,0,0,0,0,0,0,0,0,0,0,0,0,0,0,0,0,0,0,0,0,0,0,0,0,0,0,0,0,0,0,0,0,0,0,0,0,72.9,30.19,0.207,0.207353428,0.170738303
# 2151,3833,12221,Ashizuka M.,1984,nan,0,0,0,0,0,0,0,0,0,0,0,0,0,0,0,0,0,0,0,0,0,0,0,0,42.5,0,0,0,0,0,0,0,0,0,0,0,0,0,0,0,0,0,0,0,0,0,0,0,0,0,0,0,0,0,0,0,0,0,0,0,0,0,0,0,0,0,0,0,0,0,0,0,0,0,0,0,0,0,0,0,0,0,0,0,0,0,0,0,0,0,0,0,0,0,0,0,0,0,0,0,0,0,0,0,0,0,0,0,0,0,0,0,0,0,0,42.5,0,0,0,0,0,0,0,0,0,0,0,0,0,0,0,0,0,0,0,0,0,15,0,0,0,0,0,0,0,0,0,0,0,0,0,0,0,0,0,0,0,0,0,0,0,0,0,0,0,0,0,0,0,0,0,0,0,0,0,0,0,0,0,0,0,56.5,22.34,0.265,0.264547896,0.170605226
# 1638,7836,74239,Higazy A.A.,1989,nan,0,0,0,0,0,0,0,0,0,0,0,0,0,0,0,0,0,0,0,0,0,0,0,0,0,0,0,0,0,0,0,0,0,0,0,0,0,0,0,0,0,0,0,0,0,0,0,0,0,0,0,0,0,0,0,0,0,0,0,0,0,0,0,0,0,0,0,0,0,0,0,0,0,0,0,0,0,0,0,0,0,0,0,0,0,0,0,0,0,0,0,0,0,0,0,0,0,0,0,0,0,0,0,0,0,0,0,0,0,0,0,0,0,0,0,29.95,0,0,0,0,0,0,0,0,0,0,0,0,0,0,0,0,0,0,0,0,0,0,0,0,0,0,0,0,0,0,0,0,0,0,0,0,0,0,0,0,0,0,0,0,0,0,0,0,0,0,0,0,0,0,0,0,0,0,0,0,0,70.05,0,0,0,46.5,18.2,0.277,0.277472527,0.170587535
# 4388,27820,370075,Baikova L.G.,1993,nan,0,0,0,0.933315632,0,0,0,0,0,0,0,0,0,0,0,0,0,0,0,0,0,0,0,0,7.690100261,0,0,0,0,0,0,0,0,0,0,0,0,0,0,0,0,0,0,0,0,0,0,0,0,0,0,0,0,0,0,0,0,0,0,0,0,0,0,0,0,0,0,0,0,0,0,0,0,0,0,0,0,0,0,0,0,0,0,0,0,0,0,0,0,0,0,4.483071152,0,0,0,0,0,0,0,0,14.47935049,0,0,0,0,0,0,0,0,0,0,0,0,0,0,0,0,0,0,0,0,0,0,0,0,0,0,0,0,0,0,0,0,0,0,0,0,72.41416246,0,0,0,0,0,0,0,0,0,0,0,0,0,0,0,0,0,0,0,0,0,0,0,0,0,0,0,0,0,0,0,0,0,0,0,0,0,0,0,0,0,0,0,69,28.27,0.22,0.220374956,0.170434447
# 719,32112,420028,Weber M.J.,2003,nan,0,0,0,0,4,0,0,0,0,0,0,0,0,0,0,33,0,0,0,0,0,0,0,0,0,0,0,0,0,0,0,0,0,0,0,0,0,0,0,0,0,0,0,0,0,0,0,0,0,0,0,0,0,0,0,0,0,0,0,0,0,0,0,0,58,0,0,0,0,0,0,0,0,0,0,0,0,0,0,0,0,5,0,0,0,0,0,0,0,0,0,0,0,0,0,0,0,0,0,0,0,0,0,0,0,0,0,0,0,0,0,0,0,0,0,0,0,0,0,0,0,0,0,0,0,0,0,0,0,0,0,0,0,0,0,0,0,0,0,0,0,0,0,0,0,0,0,0,0,0,0,0,0,0,0,0,0,0,0,0,0,0,0,0,0,0,0,0,0,0,0,0,0,0,0,0,0,0,0,0,0,56,21.53,0.3,0.300510915,0.170305001
# 2064,14962,152213,Hirao K.,1991,nan,0,0,0,0,0,0,0,0,0,0,0,0,0,90,0,0,0,0,0,0,0,0,0,0,0,0,0,0,0,0,0,0,0,0,0,0,0,0,0,0,0,0,0,0,0,0,0,0,0,0,0,0,0,0,0,0,0,0,0,0,0,0,0,0,0,0,0,0,0,0,0,0,0,0,0,0,0,0,0,0,0,0,0,0,0,0,0,0,0,0,0,0,0,0,0,0,0,0,0,0,10,0,0,0,0,0,0,0,0,0,0,0,0,0,0,0,0,0,0,0,0,0,0,0,0,0,0,0,0,0,0,0,0,0,0,0,0,0,0,0,0,0,0,0,0,0,0,0,0,0,0,0,0,0,0,0,0,0,0,0,0,0,0,0,0,0,0,0,0,0,0,0,0,0,0,0,0,0,0,0,0,37.8,14.9,0.268,0.268456376,0.170289492
# 5093,2111,30082,Wang Q.,1992,nan,0,0,0,0,0,0,0,0,0,0,0,0,0,0,0,0,0,0,0,0,0,0,0,0,0,0,0,0,0,0,0,0,0,0,0,0,0,0,0,0,0,0,0,0,0,0,0,0,0,0,0,0,0,0,0,0,0,0,0,0,0,0,0,0,0,0,0,0,0,0,0,0,0,0,0,0,0,0,0,0,0,0,0,0,0,0,0,0,0,0,0,0,0,0,0,0,0,0,0,0,0,0,0,0,0,0,0,0,0,0,0,0,0,0,0,0,0,0,0,0,0,0,0,0,0,0,0,0,0,0,0,0,0,0,0,0,0,100,0,0,0,0,0,0,0,0,0,0,0,0,0,0,0,0,0,0,0,0,0,0,0,0,0,0,0,0,0,0,0,0,0,0,0,0,0,0,0,0,0,0,0,72.4,30.67,0.18,0.180306488,0.170271347
# 4551,29546,369266,Li Liu En,2005,nan,0,0,0,12.1,0,0,0,0,0,0,0,0,0,9.6,0,0,0,0,0,0,0,0,0,0,7.4,0,0,0,0,0,0,0,0,0,0,0,0,0,0,0,0,0,0,0,0,0,0,0,0,0,0,0,0,0,0,0,0,0,0,0,0,0,0,0,0,0,0,0,0,0,0,0,0,0,0,0,0,0,0,0,0,0,0,0,0,0,0,0,0,0,0,6.3,0,0,0,0,0,0,0,0,0,0,0,0,0,0,0,0,0,0,0,0,0,0,0,0,0,0,0,0,0,0,0,0,0,0,0,0,0,0,0,0,0,0,0,0,0,62.9,0,0,0,0,0,0,0,0,0,1.7,0,0,0,0,0,0,0,0,0,0,0,0,0,0,0,0,0,0,0,0,0,0,0,0,0,0,0,0,0,0,0,0,0,77.2,31.76,0.215,0.215365239,0.169878742
# 4558,29546,369276,Li Liu En,2005,nan,0,0,0,11.6,0,0,0,0,0,0,0,0,0,9.3,0,0,0,0,0,0,0,0,0,0,7.8,0,0,0,0,0,0,0,0,0,0,0,0,0,0,0,0,0,0,0,0,0,0,0,0,0,0,0,0,0,0,0,0,0,0,0,0,0,0,0,0,0,0,0,0,0,0,0,0,0,0,0,0,0,0,0,0,0,0,0,0,0,0,0,0,0,0,6.1,0,0,0,0,0,0,0,0,0,0,0,0,0,0,0,0,0,0,0,0,0,0,0,0,0,0,0,0,0,0,0,0,0,0,0,0,0,0,0,0,0,0,0,0,0,63.8,0,0,0,0,0,0,0,0,0,1.4,0,0,0,0,0,0,0,0,0,0,0,0,0,0,0,0,0,0,0,0,0,0,0,0,0,0,0,0,0,0,0,0,0,77.2,31.76,0.215,0.215365239,0.169878742
# 871,6692,39230,Gurjev N.V.,1983,nan,0,0,0,0,0,0,0,0,0,0,0,0,0,0,0,0,0,0,0,0,0,0,0,0,0,0,0,0,0,0,0,0,0,0,0,0,0,0,0,0,0,0,0,0,0,0,0,0,0,0,0,0,0,0,0,0,0,0,0,0,0,0,0,0,0,0,0,0,0,0,0,29.9596515,0,0,0,0,0,0,0,0,0,0,0,20.094181,0,0,0,0,0,0,0,4.965895248,0,0,0,0,0,0,0,0,0,0,0,0,0,0,0,0,0,0,0,0,0,0,0,44.98027225,0,0,0,0,0,0,0,0,0,0,0,0,0,0,0,0,0,0,0,0,0,0,0,0,0,0,0,0,0,0,0,0,0,0,0,0,0,0,0,0,0,0,0,0,0,0,0,0,0,0,0,0,0,0,0,0,0,0,0,0,0,0,0,0,0,40,15.45,0.294,0.294498382,0.169517645
# 486,7464,171168,Gurjev N.V.,1988,nan,0,0,0,0,3.2,0,0,0,0,0,0,0,0,0,0,15.2,0,0,0,0,0,0,0,0,0,0,0,0,0,0,0,0,0,0,0,0,0,0,0,0,0,0,0,0,0,0,0,0,0,0,0,0,0,0,0,0,0,0,0,0,0,0,0,0,0,0,0,0,0,0,0,0,0,0,0,0,0,0,0,0,0,4,0,0,0,0,0,0,16,0,0,0,0,0,0,0,0,0,0,0,0,0,0,0,16,0,0,0,0,0,0,0,0,0,0,0,0,0,0,0,0,0,0,0,0,0,0,0,0,0,0,0,0,0,0,0,0,0,0,0,0,0,0,0,0,0,0,0,0,0,0,0,0,0,0,0,0,0,0,0,0,0,0,0,0,0,0,0,0,0,0,0,0,0,0,0,0,0,0,45.6,0,55,21,0.309,0.30952381,0.169517645
# 3079,28049,359721,Sidkey M.A.,2004,nan,0,0,0,0,0,0,0,0,0,0,0,0,0,0,0,0,0,0,0,0,0,0,0,0,0,0,0,0,0,0,0,0,0,0,0,0,0,0,0,0,0,0,0,0,0,0,0,0,0,0,0,0,0,0,0,0,0,0,0,0,0,0,0,0,0,0,0,0,0,0,0,0,0,0,0,0,0,0,0,0,0,0,0,0,0,0,0,0,0,0,0,0,0,0,0,0,0,0,0,0,0,0,0,0,0,0,0,0,0,0,0,0,0,0,0,0,0,0,0,0,0,0,0,0,0,0,0,0,0,0,0,0,0,0,0,0,0,0,0,0,0,0,0,0,0,0,0,0,0,0,0,0,0,80,0,0,0,0,0,0,0,0,0,0,0,0,0,0,0,20,0,0,0,0,0,0,0,0,0,0,0,54.7,21.94,0.247,0.246581586,0.169398322
# 73,30494,390596,Yousef E.S.,2006,nan,0,0,0,0,0,0,0,0,0,0,0,0,0,0,0,0,0,0,0,0,0,0,0,0,0,0,0,0,0,0,0,0,0,0,0,0,0,0,0,0,0,0,0,0,0,0,0,0,0,0,0,0,0,0,0,0,0,0,0,0,0,0,0,0,0,0,0,0,0,0,0,0,0,0,0,0,0,0,0,0,0,0,0,0,0,0,0,0,0,0,0,0,0,0,0,0,0,0,0,0,0,0,0,0,0,0,0,0,0,0,0,0,0,0,0,0,0,0,0,0,0,0,0,0,0,0,0,0,0,0,0,0,0,0,0,0,0,0,0,0,0,0,0,0,0,0,0,0,0,0,0,0,0,70,0,0,0,0,0,0,0,0,0,0,0,0,0,0,0,25,0,0,0,0,0,0,0,0,0,0,5,46.8,17.11,0.367,0.367621274,0.169284498
# 2737,28049,359587,Sidkey M.A.,2004,nan,0,0,0,0,0,0,0,0,0,0,0,0,0,0,0,0,0,0,0,0,0,0,0,0,0,0,0,0,0,0,0,0,0,0,0,0,0,0,0,0,0,0,0,0,0,0,0,0,0,0,0,0,0,0,0,0,0,0,0,0,0,0,0,0,0,0,0,0,0,0,0,5,0,0,0,0,0,0,0,0,0,0,0,0,0,0,0,0,0,0,0,0,0,0,0,0,0,0,0,0,0,0,0,0,0,0,0,0,0,0,0,0,0,0,0,0,0,0,0,0,0,0,0,0,0,0,0,0,0,0,0,0,0,0,0,0,0,0,0,0,0,0,0,0,0,0,0,0,0,0,0,0,0,80,0,0,0,0,0,0,0,0,0,0,0,0,0,0,0,15,0,0,0,0,0,0,0,0,0,0,0,48.7,19.44,0.253,0.252572016,0.169163454
# 4185,3170,94949,Kulyamina L.L.,1975,0,0,0,0,1.766942965,0,0,0,0,0,0,0,0,0,0,0,0,0,0,0,0,0,0,0,0,7.49629685,0,0,0,0,0,0,0,0,0,0,0,0,0,0,0,0,0,0,0,0,0,0,0,0,0,0,0,0,0,0,0,0,0,0,0,0,0,0,0,0,0,0,0,0,0,0,0,0,0,0,0,0,0,0,0,0,0,0,0,0,0,0,0,0,0,0,3.724981926,0,0,0,0,0,0,0,0,14.04948972,0,0,0,0,0,0,0,0,0,0,0,0,0,0,0,0,0,0,0,0,0,0,0,0,0,0,0,0,0,0,0,0,0,0,0,0,72.96228854,0,0,0,0,0,0,0,0,0,0,0,0,0,0,0,0,0,0,0,0,0,0,0,0,0,0,0,0,0,0,0,0,0,0,0,0,0,0,0,0,0,0,0,75.9,30.97,0.225,0.225379399,0.168621964
# 2360,10648,75134,Farley J.M.,1975,nan,0,0,0,0,0,0,0,0,0,0,0,0,0,0,0,0,0,0,0,0,0,0,0,0,0,0,0,0,0,0,0,0,0,0,0,0,0,0,0,0,0,0,0,0,0,0,0,0,0,0,0,0,0,0,0,0,0,0,0,0,0,0,0,0,0,0,0,0,0,0,0,0,0,0,0,0,0,0,0,0,0,0,0,0,0,0,0,0,0,0,0,0,0,0,0,0,0,0,0,0,0,0,0,0,0,0,0,0,0,0,0,0,0,0,0,30,0,0,0,0,0,0,0,0,0,0,0,0,0,0,0,0,0,0,0,0,0,0,0,0,0,0,0,0,0,0,0,0,0,0,0,0,0,0,0,0,0,0,0,0,0,0,0,0,0,0,0,70,0,0,0,0,0,0,0,0,0,0,0,0,0,46.1,18.3,0.26,0.259562842,0.168137873
# 1221,5151,19217,Ota R.,1979,nan,0,0,0,0,0,0,0,0,0,0,0,0,0,80,0,0,0,0,0,0,0,0,0,0,0,0,0,0,0,0,0,0,0,0,0,0,0,0,0,0,0,0,0,0,0,0,0,0,0,0,0,0,0,0,0,0,0,0,0,0,0,0,0,0,0,0,0,0,0,0,0,0,0,0,0,0,0,0,0,0,0,0,0,0,0,0,0,0,0,0,0,0,0,0,0,0,0,0,0,0,20,0,0,0,0,0,0,0,0,0,0,0,0,0,0,0,0,0,0,0,0,0,0,0,0,0,0,0,0,0,0,0,0,0,0,0,0,0,0,0,0,0,0,0,0,0,0,0,0,0,0,0,0,0,0,0,0,0,0,0,0,0,0,0,0,0,0,0,0,0,0,0,0,0,0,0,0,0,0,0,0,43.2,16.79,0.286,0.286480048,0.167848828
# 5172,5427,40696,Fraser D.B.,1968,Optosil I,0,0,0,0,0,0,0,0,0,0,0,0,0,0,0,0,0,0,0,0,0,0,0,0,0,0,0,0,0,0,0,0,0,0,0,0,0,0,0,0,0,0,0,0,0,0,0,0,0,0,0,0,0,0,0,0,0,0,0,0,0,0,0,0,0,0,0,0,0,0,0,0,0,0,0,0,0,0,0,0,0,0,0,0,0,0,0,0,0,0,0,0,0,0,0,0,0,0,0,0,0,0,0,0,0,0,0,0,0,0,0,0,0,0,0,0,0,0,0,0,0,0,0,0,0,0,0,0,0,0,0,0,0,0,0,0,0,100,0,0,0,0,0,0,0,0,0,0,0,0,0,0,0,0,0,0,0,0,0,0,0,0,0,0,0,0,0,0,0,0,0,0,0,0,0,0,0,0,0,0,0,73.2,31.37,0.167,0.166719796,0.167786836
# 3351,414,22223,Gan Fuxi,1959,nan,0,0,0,10,0,0,0,0,0,0,0,0,0,10,0,0,0,0,0,0,0,0,0,0,0,0,0,0,18,0,0,0,0,0,0,0,0,0,0,0,0,0,0,0,0,0,0,0,0,0,0,0,0,0,0,0,0,0,0,0,0,0,0,0,0,0,0,0,0,0,0,0,0,0,0,0,0,0,0,0,0,0,0,0,0,0,0,0,0,0,0,0,0,0,0,0,0,0,0,0,12,0,0,0,0,0,0,0,0,0,0,0,0,0,0,0,0,0,0,0,0,0,0,0,0,0,0,0,0,0,0,0,0,0,0,0,0,50,0,0,0,0,0,0,0,0,0,0,0,0,0,0,0,0,0,0,0,0,0,0,0,0,0,0,0,0,0,0,0,0,0,0,0,0,0,0,0,0,0,0,0,71.5,28.84,0.24,0.239597781,0.167591308
# 3939,17437,167113,Bordeaux F.,1999,nan,0,0,0,0.59131423,0,0,0,0,0,0,0,0,0,0,0,0,0,0,0,0,0,0,0,0,15.15950076,0,0,0,0,0,0,0,0,0,0,0,0,0,0,0,0,0,0,0,0,0,0,0,0,0,0,0,0,0,0,0,0,0,0,0,0,0,0,0,0,0,0,0,0,0,0,0.640060832,0,0,0,0,0,0,0,0,0,0,0,0,0,0,0,0,0,0,0,0,0,0,0,0,0,0,0,0,18.38533092,0,0,0,0,0,0,0,0,0,0,0,0,0,0,0,0,0,0,0,0,0,0,0,0,0,0,0,0,0,0,0,0,0,0,0,0,65.22379326,0,0,0,0,0,0,0,0,0,0,0,0,0,0,0,0,0,0,0,0,0,0,0,0,0,0,0,0,0,0,0,0,0,0,0,0,0,0,0,0,0,0,0,69,28.04,0.23,0.230385164,0.167462631
# 5201,17206,182088,Primak W.,1984,Suprasil,0,0,0,0,0,0,0,0,0,0,0,0,0,0,0,0,0,0,0,0,0,0,0,0,0,0,0,0,0,0,0,0,0,0,0,0,0,0,0,0,0,0,0,0,0,0,0,0,0,0,0,0,0,0,0,0,0,0,0,0,0,0,0,0,0,0,0,0,0,0,0,0,0,0,0,0,0,0,0,0,0,0,0,0,0,0,0,0,0,0,0,0,0,0,0,0,0,0,0,0,0,0,0,0,0,0,0,0,0,0,0,0,0,0,0,0,0,0,0,0,0,0,0,0,0,0,0,0,0,0,0,0,0,0,0,0,0,100,0,0,0,0,0,0,0,0,0,0,0,0,0,0,0,0,0,0,0,0,0,0,0,0,0,0,0,0,0,0,0,0,0,0,0,0,0,0,0,0,0,0,0,73,31.35,0.164,0.164274322,0.167269615
# 1321,11320,98783,Higazy A.A.,1985,nan,0,0,0,0,0,0,0,0,0,0,0,0,0,0,0,0,0,0,0,0,0,0,0,0,0,0,0,0,0,0,0,0,0,59.21,0,0,0,0,0,0,0,0,0,0,0,0,0,0,0,0,0,0,0,0,0,0,0,0,0,0,0,0,0,0,0,0,0,0,0,0,0,0,0,0,0,0,0,0,0,0,0,0,0,0,0,0,0,0,0,0,0,0,0,0,0,0,0,0,0,0,0,0,0,0,0,0,0,0,0,0,0,0,0,0,0,40.79,0,0,0,0,0,0,0,0,0,0,0,0,0,0,0,0,0,0,0,0,0,0,0,0,0,0,0,0,0,0,0,0,0,0,0,0,0,0,0,0,0,0,0,0,0,0,0,0,0,0,0,0,0,0,0,0,0,0,0,0,0,0,0,0,0,69,26.9,0.283,0.282527881,0.166826487
# 3547,8583,59563,Senin H.B.,1994,nan,0,0,0,0,0,0,0,0,0,0,0,0,0,0,0,0,0,0,0,0,0,0,0,0,0,0,0,0,0,0,0,0,0,0,0,0,0,0,0,0,0,0,0,0,0,0,0,0,0,0,0,0,0,0,0,0,0,24.5,0,0,0,0,0,0,0,0,0,0,0,0,0,0,0,0,0,0,0,0,0,0,0,0,0,0,0,0,0,0,0,0,0,0,0,0,0,0,0,0,0,0,0,0,0,0,0,0,0,0,0,0,0,0,0,0,0,75.5,0,0,0,0,0,0,0,0,0,0,0,0,0,0,0,0,0,0,0,0,0,0,0,0,0,0,0,0,0,0,0,0,0,0,0,0,0,0,0,0,0,0,0,0,0,0,0,0,0,0,0,0,0,0,0,0,0,0,0,0,0,0,0,0,0,58.7,23.7,0.238,0.238396624,0.166648938
# 1787,16682,145606,Livshits V.Ya.,1995,nan,0,0,0,0,0,0,0,0,0,0,0,0,0,0,0,0,0,0,0,0,0,0,0,0,0,0,0,0,0,0,0,0,0,0,0,0,0,0,0,0,0,0,0,0,0,0,0,0,0,0,0,0,0,0,0,0,0,0,0,0,0,0,0,0,0,0,0,0,0,0,0,0,0,0,0,0,0,0,0,0,0,0,0,0,0,0,0,0,0,0,0,0,0,0,0,0,0,0,0,0,20,0,0,0,0,0,0,0,0,0,0,0,0,0,0,0,0,0,0,0,0,0,0,0,0,0,0,0,0,0,0,0,0,0,0,0,0,0,0,0,0,0,0,0,0,0,0,0,0,0,0,0,0,80,0,0,0,0,0,0,0,0,0,0,0,0,0,0,0,0,0,0,0,0,0,0,0,0,0,0,0,38.1,14.97,0.273,0.27254509,0.166633634
# 4275,1966,110929,Kisin B.I.,1959,F4,0,0,0,0,0,0,0,0.243399981,0,0,0,0,0,0,0,0,0,0,0,0,0,0,0,0,0,0,0,0,0,0,0,0,0,0,0,0,0,0,0,0,0,0,0,0,0,0,0,0,0,0,0,0,0,0,0,0,0,0,0,0,0,0,0,0,0,0,0,0,0,0,0,6.2467775,0,0,0,0,0,0,0,0,0,0,0,0,0,0,0,0,0,0,0,0,0,0,0,0,0,0,0,0,0,0,0,0,0,0,0,0,0,0,0,0,0,0,0,0,0,0,0,20.69346834,0,0,0,0,0,0,0,0,0,0,0,0,0,0,0,0,0,72.81635417,0,0,0,0,0,0,0,0,0,0,0,0,0,0,0,0,0,0,0,0,0,0,0,0,0,0,0,0,0,0,0,0,0,0,0,0,0,0,0,0,0,0,0,55.3,22.62,0.222,0.222369584,0.166479477
# 3377,8701,80155,Aleinikov F.K.,1962,nan,0,0,0,0,0,0,0,0,0,0,0,0,0,0,0,0,0,0,0,0,0,0,0,0,0,0,0,0,7.692307231,0,0,0,0,0,0,0,0,0,0,0,0,0,0,0,0,0,0,0,0,0,0,0,0,0,0,0,0,0,0,0,0,0,0,0,0,0,0,0,0,0,0,0,0,0,0,0,0,0,0,0,0,0,0,0,0,0,0,0,0,0,0,0,0,0,0,0,0,0,0,0,15.38461046,0,0,0,0,0,0,0,0,0,0,0,0,0,0,0,0,0,0,0,0,0,0,0,0,0,0,0,0,0,0,0,0,0,0,0,0,76.92308231,0,0,0,0,0,0,0,0,0,0,0,0,0,0,0,0,0,0,0,0,0,0,0,0,0,0,0,0,0,0,0,0,0,0,0,0,0,0,0,0,0,0,0,64.6,26.04,0.24,0.240399386,0.16641065
# 4836,5483,6001,Lyubimov M.L.,1957,S4701,0,0,0,1.549109892,0,0,0,0,0,0,0,0,0,15.60884891,0,0,0,0,0,0,0,0,0,0,0,0,0,0,0,0,0,0,0,0,0,0,0,0,0,0,0,0,0,0,0,0,0,0,0,0,0,0,0,0,0,0,0,0,0,0,0,0,0,0,0,0,0,0,0,0,0,0,0,0,0,0,0,0,0,0,0,0,0,0,0,0,0,0,0,0,0,0,0,0,0,0,0,0,0,0,6.931742515,0,0,0,0,0,0,0,0,0,0,0,0,0,0,0,0,0,0,0,0,0,0,0,0,0,0,0,0,0,0,0,0,0,0,0,0,72.02897496,0,0,0,0,0,0,0,0,0,0,0,0,0,0,0,0,0,0,0,0,0,0,0,0,0,0,0,0,0,0,0,0,0,0,0,0,0,0,0,3.881323728,0,0,0,61.8,25.7,0.202,0.20233463,0.165658589
# 2975,1966,110939,Kisin B.I.,1959,TF7,0,0,0,0,0,0,0,0.581399997,0,0,0,0,0,0,0,0,0,0,0,0,0,0,0,0,0,0,0,0,0,0,0,0,0,0,0,0,0,0,0,0,0,0,0,0,0,0,0,0,0,0,0,0,0,0,0,0,0,0,0,0,0,0,0,0,0,0,0,0,0,0,0,7.241168964,0,0,0,0,0,0,0,0,0,0,0,0,0,0,0,0,0,0,0,0,0,0,0,0,0,0,0,0,0.835131496,0,0,0,0,0,0,0,0,0,0,0,0,0,0,0,0,0,0,31.55423984,0,0,0,0,0,0,0,0,0,0,0.07892,0,0,0,0,0,0,59.7091397,0,0,0,0,0,0,0,0,0,0,0,0,0,0,0,0,0,0,0,0,0,0,0,0,0,0,0,0,0,0,0,0,0,0,0,0,0,0,0,0,0,0,0,53.1,21.25,0.249,0.249411765,0.165367352
# 1589,6816,70564,Nemilov S.V.,1972,nan,0,0,0,0,0,0,0,0,0,0,0,0,0,69,0,0,0,0,0,31,0,0,0,0,0,0,0,0,0,0,0,0,0,0,0,0,0,0,0,0,0,0,0,0,0,0,0,0,0,0,0,0,0,0,0,0,0,0,0,0,0,0,0,0,0,0,0,0,0,0,0,0,0,0,0,0,0,0,0,0,0,0,0,0,0,0,0,0,0,0,0,0,0,0,0,0,0,0,0,0,0,0,0,0,0,0,0,0,0,0,0,0,0,0,0,0,0,0,0,0,0,0,0,0,0,0,0,0,0,0,0,0,0,0,0,0,0,0,0,0,0,0,0,0,0,0,0,0,0,0,0,0,0,0,0,0,0,0,0,0,0,0,0,0,0,0,0,0,0,0,0,0,0,0,0,0,0,0,0,0,0,77.7,30.41,0.278,0.277540283,0.165365899
# 1389,28396,364372,Blackburn D.,1987,nan,0,0,0,13.49081599,0,0,0,0,0,0,0,0,0,0,0,0,0,0,0,0,0,0,0,0,30.66167725,0,0,0,0,0,0,0,0,0,0,0,0,0,0,0,0,0,0,0,0,0,0,0,0,0,0,0,0,0,0,0,0,0,0,0,0,0,0,0,0,0,0,0,0,0,0,0,0,0,0,0,0,0,0,0,0,0,0,0,0,0,0,0,0,0,0,17.06441082,0,0,0,0,0,0,0,0,0,0,0,0,0,0,0,0,0,0,0,0,0,0,0,0,0,0,0,0,0,0,0,0,0,0,0,0,0,0,0,0,0,0,0,0,0,28.61690876,0,0,0,0,0,0,0,0,0,0,0,1.556006457,0,0,0,0,0,0,0,8.610180732,0,0,0,0,0,0,0,0,0,0,0,0,0,0,0,0,0,0,0,0,0,0,0,112,43.7,0.281,0.281464531,0.165313485
# 4431,1583,12260,Karapetyan G.O.,1981,nan,0,0,0,0,0,0,0,0,0,0,0,0,0,0,0,0,0,0,0,0,0,0,0,0,0,0,0,0,0,0,0,0,0,0,0,0,0,0,0,0,0,0,0,0,0,0,0,0,0,0,0,0,0,0,0,0,0,0,0,0,0,0,0,0,0,0,0,0,0,0,0,0,0,0,0,0,0,0,0,0,0,0,0,5,0,0,0,0,0,0,0,0,0,0,0,0,0,0,0,0,20,0,0,0,0,0,0,0,0,0,0,0,0,0,0,0,0,0,0,0,0,0,0,0,0,0,0,0,0,0,0,0,0,0,0,0,0,75,0,0,0,0,0,0,0,0,0,0,0,0,0,0,0,0,0,0,0,0,0,0,0,0,0,0,0,0,0,0,0,0,0,0,0,0,0,0,0,0,0,0,0,68,27.9,0.219,0.218637993,0.165300077
# 1496,26710,310066,Sokolov I.A.,2003,nan,0,0,0,0,0,0,0,0,0,0,0,0,0,0,0,0,0,0,0,0,0,0,0,0,0,0,0,0,0,0,0,0,0,0,0,0,0,0,0,0,0,0,0,0,0,0,0,0,0,0,0,0,0,0,0,0,0,0,0,0,0,0,0,0,0,0,0,0,0,0,0,0,0,0,0,0,0,0,0,0,0,0,0,42.5,15,0,0,0,0,0,0,0,0,0,0,0,0,0,0,0,0,0,0,0,0,0,0,0,0,0,0,0,0,0,0,42.5,0,0,0,0,0,0,0,0,0,0,0,0,0,0,0,0,0,0,0,0,0,0,0,0,0,0,0,0,0,0,0,0,0,0,0,0,0,0,0,0,0,0,0,0,0,0,0,0,0,0,0,0,0,0,0,0,0,0,0,0,0,0,0,0,0,50.9,19.89,0.28,0.279537456,0.165194283
# 3141,1966,110941,Kisin B.I.,1959,TF10,0,0,0,0,0,0,0,0.191800002,0,0,0,0,0,0,0,0,0,0,0,0,0,0,0,0,0,0,0,0,0,0,0,0,0,0,0,0,0,0,0,0,0,0,0,0,0,0,0,0,0,0,0,0,0,0,0,0,0,0,0,0,0,0,0,0,0,0,0,0,0,0,0,1.342863013,0,0,0,0,0,0,0,0,0,0,0,0,0,0,0,0,0,0,0,0,0,0,0,0,0,0,0,0,1.02044601,0,0,0,0,0,0,0,0,0,0,0,0,0,0,0,0,0,0,40.0730104,0,0,0,0,0,0,0,0,0,0,0.130200001,0,0,0,0,0,0,57.24168057,0,0,0,0,0,0,0,0,0,0,0,0,0,0,0,0,0,0,0,0,0,0,0,0,0,0,0,0,0,0,0,0,0,0,0,0,0,0,0,0,0,0,0,54.2,21.76,0.245,0.245404412,0.165066026
# 4370,17437,167107,Bordeaux F.,1999,nan,0,0,0,0.34859576,0,0,0,0,0,0,0,0,0,0,0,0,0,0,0,0,0,0,0,0,10.14120884,0,0,0,0,0,0,0,0,0,0,0,0,0,0,0,0,0,0,0,0,0,0,0,0,0,0,0,0,0,0,0,0,0,0,0,0,0,0,0,0,0,0,0,0,0,0,0.188666578,0,0,0,0,0,0,0,0,0,0,0,0,0,0,0,0,0,0,0,6.026118313,0,0,0,0,0,0,0,0,12.99873852,0,0,0,0,0,0,0,0,0,0,0,0,0,0,0,0,0,0,0,0,0,0,0,0,0,0,0,0,0,0,0,0,0,0,0,0,70.29667199,0,0,0,0,0,0,0,0,0,0,0,0,0,0,0,0,0,0,0,0,0,0,0,0,0,0,0,0,0,0,0,0,0,0,0,0,0,0,0,0,0,0,0,70,28.68,0.22,0.220362622,0.164828198
# 4380,27139,310637,Boyd D.C.,1980,Corning 0080,0,0,0,0.581206959,0,0,0,0,0,0,0,0,0,0,0,0,0,0,0,0,0,0,0,0,5.28382363,0,0,0,0,0,0,0,0,0,0,0,0,0,0,0,0,0,0,0,0,0,0,0,0,0,0,0,0,0,0,0,0,0,0,0,0,0,0,0,0,0,0,0,0,0,0,0,0,0,0,0,0,0,0,0,0,0,0,0,0,0,0,0,0,0,0,5.881305588,0,0,0,0,0,0,0,0,16.25439886,0,0,0,0,0,0,0,0,0,0,0,0,0,0,0,0,0,0,0,0,0,0,0,0,0,0,0,0,0,0,0,0,0,0,0,0,71.99926496,0,0,0,0,0,0,0,0,0,0,0,0,0,0,0,0,0,0,0,0,0,0,0,0,0,0,0,0,0,0,0,0,0,0,0,0,0,0,0,0,0,0,0,70,28.68,0.22,0.220362622,0.164828198
# 2216,9402,96782,Bridge B.,1987,nan,0,0,0,0,0,0,0,0,0,0,0,0,0,0,0,0,0,0,0,0,0,0,0,0,0,0,0,0,0,0,0,0,0,0,0,0,0,0,0,0,0,0,0,0,0,0,0,0,0,0,0,0,0,0,0,0,0,0,0,0,0,0,0,0,0,0,0,0,0,0,0,0,0,0,0,0,0,0,0,0,0,0,0,0,0,0,0,0,0,0,0,0,0,0,0,0,0,0,0,0,0,0,0,0,0,0,0,0,0,0,0,0,0,0,0,50,0,0,0,0,0,0,0,0,0,0,0,0,0,0,0,0,0,0,0,0,0,0,0,0,0,0,0,0,0,0,0,0,0,0,0,0,0,0,0,0,0,0,0,0,0,0,0,0,0,0,0,0,0,0,0,0,0,0,0,0,0,50,0,0,0,42.7,16.91,0.263,0.262566529,0.164817992
# 4756,3170,94950,Kulyamina L.L.,1975,130v,0,0,0,9.062303473,0,0,0,0,0,0,0,0,0,0,0,0,0,0,0,0,0,0,0,0,13.81967735,0,0,0,0,0,0,0,0,0,0,0,0,0,0,0,0,0,0,0,0,0,0,0,6.275976089,0,0,0,0,0,0,0,0,0,0,0,0,0,0,0,0,0,0,0,0,0,0,0,0,0,0,0,0,0,0,0,0,0,0,0,0,0,0,0,0,0,0,5.916294459,0,0,0,0,0,0,0,0,1.923658671,0,0,0,0,0,0,0,0,0,0,0,0,0,0,0,0,0,0,0,0,0,0,0,0,0,0,0,0,0,0,0,0,0,0,0,0,63.00208996,0,0,0,0,0,0,0,0,0,0,0,0,0,0,0,0,0,0,0,0,0,0,0,0,0,0,0,0,0,0,0,0,0,0,0,0,0,0,0,0,0,0,0,75,31.06,0.207,0.207340631,0.164556056
# 3857,3859,12445,Livshits V.Ya.,1982,nan,0,0,0,5,0,0,0,0,0,0,0,0,0,0,0,0,0,0,0,0,0,0,0,0,0,0,0,0,0,0,0,0,0,0,0,0,0,0,0,0,0,0,0,0,0,0,0,0,0,0,0,0,0,0,0,0,0,0,0,0,0,0,0,0,0,0,0,0,0,0,0,0,0,0,0,0,0,0,0,0,0,0,0,0,0,0,0,0,0,0,0,0,0,0,0,0,0,0,0,0,25,0,0,0,0,0,0,0,0,0,0,0,0,0,0,0,0,0,0,0,0,0,0,0,0,0,0,0,0,0,0,0,0,0,0,0,0,70,0,0,0,0,0,0,0,0,0,0,0,0,0,0,0,0,0,0,0,0,0,0,0,0,0,0,0,0,0,0,0,0,0,0,0,0,0,0,0,0,0,0,0,63.5,25.8,0.231,0.230620155,0.164435048
# 86,3842,12268,Rouse G.B.,1981,nan,0,0,0,0,0,0,0,0,0,0,0,0,0,0,0,0,0,0,0,0,0,0,0,0,0,0,0,0,0,0,0,0,0,0,0,0,16.67,0,0,0,0,0,0,0,0,0,0,0,0,0,0,0,0,0,0,0,0,0,0,0,0,0,0,0,0,0,0,0,0,0,0,0,0,0,0,0,0,0,0,0,0,0,0,0,0,0,0,0,0,0,0,0,0,0,0,0,0,0,0,0,0,0,0,0,0,0,0,0,0,0,0,0,0,0,0,0,0,0,0,0,0,0,0,0,0,0,0,0,0,0,0,0,0,0,0,0,0,83.33,0,0,0,0,0,0,0,0,0,0,0,0,0,0,0,0,0,0,0,0,0,0,0,0,0,0,0,0,0,0,0,0,0,0,0,0,0,0,0,0,0,0,0,30.6,11.27,0.357,0.357586513,0.164289318
# 3539,3842,12262,Rouse G.B.,1981,nan,0,0,0,0,0,0,0,0,0,0,0,0,0,0,0,0,0,0,0,0,0,0,0,0,0,0,0,0,0,0,0,0,0,0,0,0,3.3303329,0,0,0,0,0,0,0,0,0,0,0,0,0,0,0,0,0,0,0,0,0,0,0,0,0,0,0,0,0,0,0,0,0,0,0,0,0,0,0,0,0,0,0,0,0,0,0,0,0,0,0,0,0,0,0,0,0,0,0,0,0,0,0,13.3313296,0,0,0,0,0,0,0,0,0,0,0,0,0,0,0,0,0,0,0,0,0,0,0,0,0,0,0,0,0,0,0,0,0,0,0,0,83.3383375,0,0,0,0,0,0,0,0,0,0,0,0,0,0,0,0,0,0,0,0,0,0,0,0,0,0,0,0,0,0,0,0,0,0,0,0,0,0,0,0,0,0,0,56,22.61,0.238,0.238390093,0.163904571
# 3062,1965,110886,Kisin B.I.,1959,TK2,0,0,0,0,0,0,0,0.047689975,0,0,0,0,0,4.878915463,0,0,15.12281214,0,0,0,0,0,0,0,0,0,0,0,0,0,0,0,0,0,0,0,0,0,0,0,0,0,0,0,0,0,0,0,0,0,0,0,0,0,0,0,0,0,0,0,0,0,0,0,0,0,0,0,0,0,0,4.716184548,0,0,0,0,0,0,0,0,0,0,0,0,0,0,0,0,0,0,0,0,0,0,0,0,0,0,0,0,0,0,0,0,0,0,0,0,0,0,0,0,0,0,0,0,0,0,0,0,0,0,0,0,0,0,0,0,0,0,0.148399923,0,0,0,0,0,0,65.88904574,0,0,0,0,0,0,0,0,0,0,0,0,0,0,0,0,0,0,0,0,0,0,0,0,0,0,0,0,0,0,0,0,0,0,0,0,0,0,0,9.196952218,0,0,0,72.1,28.9,0.247,0.247404844,0.163904571
# 3914,8701,80149,Aleinikov F.K.,1962,nan,0,0,0,0,0,0,0,0,0,0,0,0,0,0,0,0,0,0,0,0,0,0,0,0,0,0,0,0,0,0,0,0,0,0,0,0,0,0,0,0,0,0,0,0,0,0,0,0,0,0,0,0,0,0,0,0,0,0,0,0,0,0,0,0,0,0,0,0,0,0,0,0,0,0,0,0,0,0,0,0,0,0,0,0,0,0,0,0,0,0,0,0,0,0,0,0,0,0,0,0,15.38461046,0,0,0,0,0,0,0,0,0,0,0,0,0,0,0,0,0,0,0,0,0,0,0,0,0,0,0,0,0,0,0,0,0,0,0,0,76.92308231,0,0,0,0,0,0,0,0,0,0,0,0,0,0,0,0,0,0,0,0,0,0,0,0,0,0,0,0,0,0,0,0,0,0,0,0,0,0,0,7.692307231,0,0,0,67.4,27.39,0.23,0.23037605,0.163499849
# 4646,1966,110924,Kisin B.I.,1959,LF7,0,0,0,0,0,0,0,0.218899983,0,0,0,0,0,0.783757739,0,0,0,0,0,0,0,0,0,0,0,0,0,0,0,0,0,0,0,0,0,0,0,0,0,0,0,0,0,0,0,0,0,0,0,0,0,0,0,0,0,0,0,0,0,0,0,0,0,0,0,0,0,0,0,0,0,9.158059286,0,0,0,0,0,0,0,0,0,0,0,0,0,0,0,0,0,0,0,0,0,0,0,0,0,0,0,0,0,0,0,0,0,0,0,0,0,0,0,0,0,0,0,0,0,0,0,14.1171289,0,0,0,0,0,0,0,0,0,0,0,0,0,0,0,0,0,75.72215409,0,0,0,0,0,0,0,0,0,0,0,0,0,0,0,0,0,0,0,0,0,0,0,0,0,0,0,0,0,0,0,0,0,0,0,0,0,0,0,0,0,0,0,55.7,23.01,0.21,0.210343329,0.163489994
# 1952,11093,44243,Muthupari S.,1995,nan,0,0,0,0,0,0,0,0,0,0,0,0,0,50,0,0,0,0,0,0,0,0,0,0,0,0,0,0,0,0,0,0,0,0,0,0,0,0,0,0,0,0,0,0,0,0,0,0,0,0,0,0,0,0,0,0,0,0,0,0,0,0,0,0,0,0,0,0,0,0,0,0,0,0,0,0,0,0,0,0,0,0,0,0,0,0,0,0,0,0,0,0,0,0,0,0,0,0,0,0,25,0,0,0,0,0,0,0,0,0,0,0,0,0,0,0,0,0,0,0,0,0,0,0,0,0,0,0,0,0,0,0,0,0,0,0,0,0,0,0,0,0,0,0,0,0,0,0,0,0,0,0,0,0,0,0,0,0,0,0,0,0,0,0,0,0,0,25,0,0,0,0,0,0,0,0,0,0,0,0,0,40.4,15.9,0.27,0.270440252,0.163056138
# 2194,28049,359720,Sidkey M.A.,2004,nan,0,0,0,0,0,0,0,0,0,0,0,0,0,0,0,0,0,0,0,0,0,0,0,0,0,0,0,0,0,0,0,0,0,0,0,0,0,0,0,0,0,0,0,0,0,0,0,0,0,0,0,0,0,0,0,0,0,0,0,0,0,0,0,0,0,0,0,0,0,0,0,10,0,0,0,0,0,0,0,0,0,0,0,0,0,0,0,0,0,0,0,0,0,0,0,0,0,0,0,0,0,0,0,0,0,0,0,0,0,0,0,0,0,0,0,0,0,0,0,0,0,0,0,0,0,0,0,0,0,0,0,0,0,0,0,0,0,0,0,0,0,0,0,0,0,0,0,0,0,0,0,0,0,80,0,0,0,0,0,0,0,0,0,0,0,0,0,0,0,10,0,0,0,0,0,0,0,0,0,0,0,41.9,16.58,0.264,0.263570567,0.162664035
# 3241,40605,468540,Jingal R.,2012,nan,0,0,0,12.92,0,0,0,0,0,0,0,0,0,6.42,0,0,0,0,0,0,0,0,0,0,6.42,0,0,0,0,0,0,0,0,0,0,0,0,0,0,0,0,0,0,0,0,0,0,0,0,0,0,0,0,0,0,0,0,0,0,0,0,0,0,0,0,0,0,0,0,0,0,0,0,0,0,0,0,0,0,0,0,0,0,0,0,0,0,0,0,0,0,6.42,0,0,0,0,0,0,0,0,12.92,0,0,0,0,0,0,0,0,0,0,0,0,0,0,0,0,0,0,0,0,0,0,0,0,0,0,0,0,0,0,0,0,0,0,0,0,54.9,0,0,0,0,0,0,0,0,0,0,0,0,0,0,0,0,0,0,0,0,0,0,0,0,0,0,0,0,0,0,0,0,0,0,0,0,0,0,0,0,0,0,0,75.3,30.28,0.243,0.24339498,0.162543286
# 4884,24395,189346,Muthupari S.,1996,nan,0,0,0,0,0,0,0,0,0,0,0,0,0,0,0,0,0,0,0,0,0,0,0,0,0,0,0,0,0,0,0,0,0,0,0,0,0,0,0,0,0,0,0,0,0,0,0,0,0,0,0,0,0,0,0,0,0,0,0,0,0,0,0,0,0,0,0,0,0,0,0,0,0,0,0,0,0,0,0,0,0,0,0,0,0,0,0,0,0,0,0,0,0,0,0,0,0,0,0,0,0,0,0,0,0,0,0,0,0,0,0,0,0,0,0,40,0,0,0,0,0,0,0,0,0,0,0,0,0,0,0,0,0,0,0,0,0,0,0,0,0,0,0,0,0,0,0,0,0,0,0,0,0,0,0,0,0,0,0,0,0,0,0,0,0,0,0,0,0,60,0,0,0,0,0,0,0,0,0,0,0,73.9,30.8,0.2,0.199675325,0.162337662
# 4033,39402,465108,Hojamberdiev M.,2012,nan,0,0,0,0,0,0,0,0,0,0,0,0,0,0,0,0,0,0,0,0,0,0,0,0,12.71112085,0,0,0,0,0,0,0,0,0,0,0,0,0,0,0,0,0,0,0,0,0,0,0,0,0,0,0,0,0,0,0,0,0,0,0,0,0,0,0,0,0,0,0,0,0,0,0,0,0,0,0,0,0,0,0,0,0,0,0,0,0,0,0,0,0,0,0,0,0,0,0,0,0,0,0,14.37598096,0,0,0,0,0,0,0,0,0,0,0,0,0,0,0,0,0,0,0,0,0,0,0,0,0,0,0,0,0,0,0,0,0,0,0,0,72.16926484,0,0,0,0,0,0,0,0,0,0,0,0,0,0,0,0,0,0,0,0.74363335,0,0,0,0,0,0,0,0,0,0,0,0,0,0,0,0,0,0,0,0,0,0,0,73.3,29.83,0.229,0.228628897,0.162053675
# 2372,20459,175731,Wei T.Y.,2001,nan,0,0,0,4,0,0,0,0,0,0,0,0,0,10,0,0,0,0,0,0,0,0,0,0,0,0,0,0,0,0,0,0,0,0,0,0,0,0,0,0,0,0,0,0,0,0,0,0,0,0,0,0,0,0,0,0,0,0,0,0,0,0,0,0,0,0,0,0,0,0,0,0,0,0,0,0,0,0,0,0,0,0,0,15,0,0,0,0,0,0,0,0,0,0,0,0,0,0,0,0,15,0,0,0,0,0,0,0,0,0,0,0,0,0,0,56,0,0,0,0,0,0,0,0,0,0,0,0,0,0,0,0,0,0,0,0,0,0,0,0,0,0,0,0,0,0,0,0,0,0,0,0,0,0,0,0,0,0,0,0,0,0,0,0,0,0,0,0,0,0,0,0,0,0,0,0,0,0,0,0,0,63.5,25.19,0.26,0.260420802,0.161846887
# 1942,8701,80145,Aleinikov F.K.,1962,nan,0,0,0,0,0,0,0,0,0,0,0,0,0,0,0,0,0,0,0,0,0,0,0,0,0,0,0,0,0,0,0,0,0,0,0,0,0,0,0,0,0,0,0,0,0,0,0,0,0,0,0,0,0,0,0,0,0,0,0,0,0,0,0,0,0,0,0,0,0,0,0,0,0,0,0,0,0,0,0,0,0,0,0,0,0,0,0,0,0,0,0,0,0,0,0,0,0,0,0,0,13.33333133,0,0,0,0,0,0,0,0,0,0,0,0,0,0,0,0,0,0,0,0,0,0,0,0,0,0,0,0,0,0,0,0,0,0,0,0,66.66666667,0,0,0,0,0,0,0,0,0,20.000002,0,0,0,0,0,0,0,0,0,0,0,0,0,0,0,0,0,0,0,0,0,0,0,0,0,0,0,0,0,0,0,0,0,71.5,28.14,0.27,0.270433547,0.160572797
# 4668,27139,310642,Boyd D.C.,1980,Corning 0211,0,0,0,1.272464038,0,0,0,0,0,0,0,0,0,8.386065252,0,0,0,0,0,0,0,0,0,0,0,0,0,0,0,0,0,0,0,0,0,0,0,0,0,0,0,0,0,0,0,0,0,0,0,0,0,0,0,0,0,0,0,0,0,0,0,0,0,0,0,0,0,0,0,0,0,4.820772145,0,0,0,0,0,0,0,0,0,0,0,0,0,0,0,0,0,0,0,0,0,0,0,0,0,0,0,0,7.32664122,0,0,0,0,0,0,0,0,0,0,0,0,0,0,0,0,0,0,0,0,0,0,0,0,0,0,0,0,0,0,0,0,0,0,0,0,70.17838211,0,0,0,0,0,0,0,0,0,0,0,0,0,0,0,0,0,0,0,2.436356073,0,0,0,0,0,0,0,0,0,0,0,0,0,0,0,0,0,0,0,5.579319167,0,0,0,74,30.57,0.21,0.210336932,0.160443634
# 2438,39860,471123,Li Hong,2012,nan,0,0,0,4.129999876,0,0,0,0,0,0,0,0,0,0,0,0,4.960000851,0,0,0,0,0,0,0,1.65999995,0,0,0,0,0,0,0,0,0,0,0,0,0,0,0,0,0,0,0,0,0,0,0,0,0,0,0,0,0,0,0,0,0,0,0,0,0,0,0,0,0,0,0,0,0,0,10.49999969,0,0,0,0,0,0,0,2.409999928,0,0,0,2.439999927,0,0,0,0,0,0,0,7.300000781,0,0,0,0,0,0,0,0,7.460000776,0,0,0,0,0,3.369999899,0,0,0,0,0,0,0,0,49.63999851,0,0,0,0,0,0,0,0,0,0,0,0,0,0,0.34999999,0,0,0,0,0,0,2.529999924,0,0,0,0,0,0,0,0,0,0,0,0,0,0,0,1.689999949,0,0,0,0,0,0,0,0,0,0,0,0,0,0,0,0,0,0,1.559999953,0,0,0,0,0,0,0,0,60.5,24,0.26,0.260416667,0.16025641
# 3461,39839,470647,Li Hong,2012,nan,0,0,0,6.829999068,0,0,0,0.120000001,0,0,0,0,0,5.00000005,0,0,0,0,0,0,0,0,0,0,0,0,0,0,0,0,0,0,0,0,0,0,0,0,0,0,0,0,0,0,0,0,0,0,0,0,0,0,0,0,0,0,0,0,0,0,0,0,0,0,0,0,0,0,0,0,0,0,0,0,0,0,0,0,0,1.190000012,0,0,0,1.500000015,0,0,0,0,0,0,0,23.09000023,0,0,0,0,0,0,0,0,0,0,0,0,0,0,0,0,1.00000001,0,0,0,0,0,0,61.27000061,0,0,0,0,0,0,0,0,0,0,0,0,0,0,0,0,0,0,0,0,0,0,0,0,0,0,0,0,0,0,0,0,0,0,0,0,0,0,0,0,0,0,0,0,0,0,0,0,0,0,0,0,0,0,0,0,0,0,0,0,0,0,0,0,0,64.5,26,0.24,0.240384615,0.16025641
# 632,34355,417623,Djouama T.,2008,nan,0,0,0,0,0,0,0,0,0,0,0,0,0,0,0,0,0,0,0,0,0,0,0,0,0,0,0,0,0,0,0,0,0,0,0,0,0,0,0,0,0,0,0,0,0,0,0,0,0,0,0,0,0,0,0,0,0,0,0,0,0,0,0,0,0,0,0,0,0,0,0,0,0,0,0,0,0,0,0,0,0,0,0,0,0,0,0,0,0,0,0,0,0,15,0,0,0,0,0,0,32.5,0,0,0,0,0,0,0,0,0,0,0,0,0,0,32.5,0,0,0,0,0,0,0,0,0,0,0,0,0,0,0,0,0,0,0,0,0,0,0,0,0,0,0,0,0,0,0,0,0,0,0,0,0,0,0,0,0,0,0,0,0,0,0,0,0,0,0,0,0,0,0,0,0,0,0,0,20,0,0,0,0,50.2,19.3,0.301,0.300518135,0.160088135
# 2724,435,22469,Livshits V.Ya.,1985,nan,0,0,0,0,0,0,0,0,0,0,0,0,0,0,0,0,0,0,0,0,0,0,0,0,0,0,0,0,0,0,0,0,0,0,0,0,0,0,0,0,0,0,0,0,0,0,0,0,0,0,0,0,0,0,0,0,0,0,0,0,72.8,0,0,0,0,0,0,0,0,0,0,4.4,0,0,0,0,0,0,0,0,0,0,0,0,0,0,0,0,0,0,0,0,0,0,0,0,0,0,0,0,11.2,0,0,0,0,0,0,0,0,0,0,0,0,0,0,0,0,0,0,0,0,0,0,0,0,0,0,0,0,0,0,0,0,0,0,0,0,11.6,0,0,0,0,0,0,0,0,0,0,0,0,0,0,0,0,0,0,0,0,0,0,0,0,0,0,0,0,0,0,0,0,0,0,0,0,0,0,0,0,0,0,0,72.4,28.9,0.253,0.252595156,0.160017506
# 2986,7836,74231,Higazy A.A.,1989,nan,0,0,0,0,0,0,0,0,0,0,0,0,0,0,0,0,0,0,0,0,0,0,0,0,0,0,0,0,0,0,0,0,0,0,0,0,0,0,0,0,0,0,0,0,0,0,0,0,0,0,0,0,0,0,0,0,0,0,0,0,0,0,0,0,0,0,0,0,0,0,0,0,0,0,0,0,0,0,0,0,0,0,0,0,0,0,0,0,0,0,0,0,0,0,0,0,0,0,0,0,0,0,0,0,0,0,0,0,0,0,0,0,0,0,0,57,0,0,0,0,0,0,0,0,0,0,0,0,0,0,0,0,0,0,0,0,0,0,0,0,0,0,0,0,0,0,0,0,0,0,0,0,0,0,0,0,0,0,0,0,0,0,0,0,0,0,0,0,0,0,0,0,0,0,0,0,0,43,0,0,0,44.7,17.9,0.249,0.248603352,0.159296403
