Repository: jacobergzhou/Poisson-Ratio

File: Poisson_ratio.csv (part 30 of 70)
,Code,Glass #,Author,Year,Trademark,Ag2O,AgI,Al,Al2O3,AlF3,AlN,As,As2O3,As2O5,As2S3,As2Se3,AsSe,B,B2O3,Ba,BaCl2,BaF2,BaO,Be,BeF2,BeO,Bi2O3,BiCl3,Br,C,Ca,CaF2,CaO,Cd,CdCl2,CdF2,CdO,Ce2O3,CeF3,CeO2,Cl,Co,Co3O4,CoO,Cr,Cr2O3,Cs,Cs2O,CsCl,CsF,Cu,Cu2O,CuO,Dy2O3,Er,Er2O3,ErF3,Eu,Eu2O3,EuF3,F,Fe,Fe2O3,FeO,Ga,Ga2O3,Ga2S3,Ga2Se3,GaF3,Gd2O3,GdF3,Ge,GeO2,GeS2,GeSe2,H2O,HfF4,HfO2,Hg,Ho2O3,I,InF3,K,K2O,K2S,K2SO4,KBr,KCl,KF,KHF2,La,La2O3,La2S3,LaF3,Li,Li2O,Li2S,Li2SO4,LiBr,LiCl,LiF,LiI,Mg,MgF2,MgO,Mn,Mn2O3,MnF2,MnO,MnO2,Mo,MoO2,MoO3,N,Na,Na2O,Na2S,Na2SO4,NaCl,NaF,NaPO3,Nb,Nb2O5,Nd,Nd2O3,NdF3,NH4NO3,Ni,NiO,O,OH,P,P2O5,Pb,PbCl2,PbF2,PbO,PdO,Pr2O3,Pr6O11,PrF3,R2O3,Rb2O,RbF,Rh2O3,RŒO,RuO2,S,Sb,Sb2O3,Sb2S3,Sc2O3,Se,Si,Si3N4,SiC,SiO2,Sm2O3,Sn,SnO,SnO2,SO2,SO3,Sr,SrCl2,SrF2,SrO,Ta2O3,Ta2O5,Tb2O3,TbF3,Te,TeO2,Th,ThF4,ThO2,Ti,TiO2,Tl,Tl2O,Tl2Se,TlSe,Tm2O3,U,U3O8,UO2,V,V2O5,VO6,WO3,Y,Y2O3,Yb2O3,YbF3,YF3,Zn,ZnCl2,ZnF2,ZnO,ZnSO4,Zr,ZrF4,ZrO2,Young's modulus E (GPa),Shear modulus G (GPa),Poisson's ratio v
2248,10017,97273,Rao K.J.,1986,,-,-,-,0.0,-,-,-,-,-,-,-,-,-,0.0,-,-,-,0.0,-,-,0.0,0.0,-,-,-,-,-,0.0,-,-,-,0.0,-,-,-,-,-,-,-,-,-,-,0.0,-,-,-,-,-,-,-,-,-,-,-,-,-,-,-,-,-,0.0,-,-,-,-,-,-,0.0,-,-,0.0,-,-,-,-,-,-,-,0.0,-,-,-,-,-,-,-,-,-,-,-,0.0,-,-,-,-,-,-,,-,0.0,-,-,-,-,-,-,-,60,-,-,0.0,-,-,-,-,-,-,-,-,-,-,-,-,-,-,-,-,20.0,-,-,-,20.0,-,-,-,-,0.0,-,-,-,100.0,-,-,-,-,-,-,-,-,-,-,0.0,-,-,-,-,-,-,-,-,-,0.0,-,-,-,-,-,0.0,-,-,-,-,0.0,-,-,-,-,-,-,-,-,-,-,-,0.0,-,-,-,-,-,-,-,-,0.0,-,-,-,0.0,53.0,20.9,0.233
2249,10017,97274,Rao K.J.,1986,,-,-,-,0.0,-,-,-,-,-,-,-,-,-,0.0,-,-,-,0.0,-,-,0.0,0.0,-,-,-,-,-,0.0,-,-,-,0.0,-,-,-,-,-,-,-,-,-,-,0.0,-,-,-,-,-,-,-,-,-,-,-,-,-,-,-,-,-,0.0,-,-,-,-,-,-,0.0,-,-,0.0,-,-,-,-,-,-,-,0.0,-,-,-,-,-,-,-,-,-,-,-,0.0,-,-,-,-,-,-,,-,0.0,-,-,-,-,-,-,-,50,-,-,0.0,-,-,-,-,-,-,-,-,-,-,-,-,-,-,-,-,20.0,-,-,-,30.0,-,-,-,-,0.0,-,-,-,100.0,-,-,-,-,-,-,-,-,-,-,0.0,-,-,-,-,-,-,-,-,-,0.0,-,-,-,-,-,0.0,-,-,-,-,0.0,-,-,-,-,-,-,-,-,-,-,-,0.0,-,-,-,-,-,-,-,-,0.0,-,-,-,0.0,52.1,20.1,0.275
2250,10017,97275,Rao K.J.,1986,,-,-,-,0.0,-,-,-,-,-,-,-,-,-,0.0,-,-,-,0.0,-,-,0.0,0.0,-,-,-,-,-,0.0,-,-,-,0.0,-,-,-,-,-,-,-,-,-,-,0.0,-,-,-,-,-,-,-,-,-,-,-,-,-,-,-,-,-,0.0,-,-,-,-,-,-,0.0,-,-,0.0,-,-,-,-,-,-,-,0.0,-,-,-,-,-,-,-,-,-,-,-,0.0,-,-,-,-,-,-,,-,0.0,-,-,-,-,-,-,-,40,-,-,0.0,-,-,-,-,-,-,-,-,-,-,-,-,-,-,-,-,20.0,-,-,-,40.0,-,-,-,-,0.0,-,-,-,100.0,-,-,-,-,-,-,-,-,-,-,0.0,-,-,-,-,-,-,-,-,-,0.0,-,-,-,-,-,0.0,-,-,-,-,0.0,-,-,-,-,-,-,-,-,-,-,-,0.0,-,-,-,-,-,-,-,-,0.0,-,-,-,0.0,54.0,20.7,0.29
2251,10017,97278,Rao K.J.,1986,,-,-,-,0.0,-,-,-,-,-,-,-,-,-,0.0,-,-,-,0.0,-,-,0.0,0.0,-,-,-,-,-,0.0,-,-,-,0.0,-,-,-,-,-,-,-,-,-,-,0.0,-,-,-,-,-,-,-,-,-,-,-,-,-,-,-,-,-,0.0,-,-,-,-,-,-,0.0,-,-,0.0,-,-,-,-,-,-,-,0.0,-,-,-,-,-,-,-,-,-,-,-,0.0,-,-,-,-,-,-,,-,0.0,-,-,-,-,-,-,-,60,-,-,0.0,-,-,-,-,-,-,-,-,-,-,-,-,-,-,-,-,40.0,-,-,-,0.0,-,-,-,-,0.0,-,-,-,100.0,-,-,-,-,-,-,-,-,-,-,0.0,-,-,-,-,-,-,-,-,-,0.0,-,-,-,-,-,0.0,-,-,-,-,0.0,-,-,-,-,-,-,-,-,-,-,-,0.0,-,-,-,-,-,-,-,-,0.0,-,-,-,0.0,52.7,21.9,0.21
2252,10017,97279,Rao K.J.,1986,,-,-,-,0.0,-,-,-,-,-,-,-,-,-,0.0,-,-,-,0.0,-,-,0.0,0.0,-,-,-,-,-,0.0,-,-,-,0.0,-,-,-,-,-,-,-,-,-,-,0.0,-,-,-,-,-,-,-,-,-,-,-,-,-,-,-,-,-,0.0,-,-,-,-,-,-,0.0,-,-,0.0,-,-,-,-,-,-,-,0.0,-,-,-,-,-,-,-,-,-,-,-,0.0,-,-,-,-,-,-,,-,0.0,-,-,-,-,-,-,-,50,-,-,0.0,-,-,-,-,-,-,-,-,-,-,-,-,-,-,-,-,40.0,-,-,-,10.0,-,-,-,-,0.0,-,-,-,100.0,-,-,-,-,-,-,-,-,-,-,0.0,-,-,-,-,-,-,-,-,-,0.0,-,-,-,-,-,0.0,-,-,-,-,0.0,-,-,-,-,-,-,-,-,-,-,-,0.0,-,-,-,-,-,-,-,-,0.0,-,-,-,0.0,52.1,21.3,0.22
2253,10017,97280,Rao K.J.,1986,,-,-,-,0.0,-,-,-,-,-,-,-,-,-,0.0,-,-,-,0.0,-,-,0.0,0.0,-,-,-,-,-,0.0,-,-,-,0.0,-,-,-,-,-,-,-,-,-,-,0.0,-,-,-,-,-,-,-,-,-,-,-,-,-,-,-,-,-,0.0,-,-,-,-,-,-,0.0,-,-,0.0,-,-,-,-,-,-,-,0.0,-,-,-,-,-,-,-,-,-,-,-,0.0,-,-,-,-,-,-,,-,0.0,-,-,-,-,-,-,-,40,-,-,0.0,-,-,-,-,-,-,-,-,-,-,-,-,-,-,-,-,40.0,-,-,-,20.0,-,-,-,-,0.0,-,-,-,100.0,-,-,-,-,-,-,-,-,-,-,0.0,-,-,-,-,-,-,-,-,-,0.0,-,-,-,-,-,0.0,-,-,-,-,0.0,-,-,-,-,-,-,-,-,-,-,-,0.0,-,-,-,-,-,-,-,-,0.0,-,-,-,0.0,49.2,20.1,0.239
2254,10017,97281,Rao K.J.,1986,,-,-,-,0.0,-,-,-,-,-,-,-,-,-,0.0,-,-,-,0.0,-,-,0.0,0.0,-,-,-,-,-,0.0,-,-,-,0.0,-,-,-,-,-,-,-,-,-,-,0.0,-,-,-,-,-,-,-,-,-,-,-,-,-,-,-,-,-,0.0,-,-,-,-,-,-,0.0,-,-,0.0,-,-,-,-,-,-,-,0.0,-,-,-,-,-,-,-,-,-,-,-,0.0,-,-,-,-,-,-,,-,0.0,-,-,-,-,-,-,-,30,-,-,0.0,-,-,-,-,-,-,-,-,-,-,-,-,-,-,-,-,40.0,-,-,-,30.0,-,-,-,-,0.0,-,-,-,100.0,-,-,-,-,-,-,-,-,-,-,0.0,-,-,-,-,-,-,-,-,-,0.0,-,-,-,-,-,0.0,-,-,-,-,0.0,-,-,-,-,-,-,-,-,-,-,-,0.0,-,-,-,-,-,-,-,-,0.0,-,-,-,0.0,50.3,20.1,0.261
2255,10017,97282,Rao K.J.,1986,,-,-,-,0.0,-,-,-,-,-,-,-,-,-,0.0,-,-,-,0.0,-,-,0.0,0.0,-,-,-,-,-,0.0,-,-,-,0.0,-,-,-,-,-,-,-,-,-,-,0.0,-,-,-,-,-,-,-,-,-,-,-,-,-,-,-,-,-,0.0,-,-,-,-,-,-,0.0,-,-,0.0,-,-,-,-,-,-,-,0.0,-,-,-,-,-,-,-,-,-,-,-,0.0,-,-,-,-,-,-,,-,0.0,-,-,-,-,-,-,-,20,-,-,0.0,-,-,-,-,-,-,-,-,-,-,-,-,-,-,-,-,40.0,-,-,-,40.0,-,-,-,-,0.0,-,-,-,100.0,-,-,-,-,-,-,-,-,-,-,0.0,-,-,-,-,-,-,-,-,-,0.0,-,-,-,-,-,0.0,-,-,-,-,0.0,-,-,-,-,-,-,-,-,-,-,-,0.0,-,-,-,-,-,-,-,-,0.0,-,-,-,0.0,46.4,18.5,0.25
2256,10017,97283,Rao K.J.,1986,,-,-,-,0.0,-,-,-,-,-,-,-,-,-,0.0,-,-,-,0.0,-,-,0.0,0.0,-,-,-,-,-,0.0,-,-,-,0.0,-,-,-,-,-,-,-,-,-,-,0.0,-,-,-,-,-,-,-,-,-,-,-,-,-,-,-,-,-,0.0,-,-,-,-,-,-,0.0,-,-,0.0,-,-,-,-,-,-,-,0.0,-,-,-,-,-,-,-,-,-,-,-,0.0,-,-,-,-,-,-,,-,0.0,-,-,-,-,-,-,-,10,-,-,0.0,-,-,-,-,-,-,-,-,-,-,-,-,-,-,-,-,40.0,-,-,-,50.0,-,-,-,-,0.0,-,-,-,100.0,-,-,-,-,-,-,-,-,-,-,0.0,-,-,-,-,-,-,-,-,-,0.0,-,-,-,-,-,0.0,-,-,-,-,0.0,-,-,-,-,-,-,-,-,-,-,-,0.0,-,-,-,-,-,-,-,-,0.0,-,-,-,0.0,44.5,17.5,0.282
2257,10222,42581,Hirao K.,1995,,-,-,-,0.0,-,-,-,-,-,-,-,-,-,0.0,-,-,-,0.0,-,-,0.0,0.0,-,-,-,-,-,0.0,-,-,-,0.0,-,-,-,-,-,-,-,-,-,-,0.0,-,-,-,-,-,-,-,-,-,-,-,-,-,-,-,-,-,0.0,-,-,-,-,-,-,0.0,-,-,0.0,-,-,-,-,-,-,-,0.0,-,-,-,-,-,-,-,-,-,-,-,0.0,-,-,-,-,-,-,,-,0.0,-,-,-,-,-,-,-,-,-,-,0.0,-,-,-,-,-,-,-,-,-,-,-,-,-,-,-,-,0.0,-,-,-,0.0,-,-,-,-,0.0,-,-,-,100.0,-,-,-,-,-,-,-,-,-,-,100.0,-,-,-,-,-,-,-,-,-,0.0,-,-,-,-,-,0.0,-,-,-,-,0.0,-,-,-,-,-,-,-,-,-,-,-,0.0,-,-,-,-,-,-,-,-,0.0,-,-,-,0.0,74.5,31.7,0.176
2258,10222,42582,Hirao K.,1995,,-,-,-,0.0,-,-,-,-,-,-,-,-,-,0.0,-,-,-,0.0,-,-,0.0,0.0,-,-,-,-,-,0.0,-,-,-,0.0,-,-,-,-,-,-,-,-,-,-,0.0,-,-,-,-,-,-,-,-,-,-,-,-,-,-,-,-,-,0.0,-,-,-,-,-,-,0.0,-,-,0.0,-,-,-,-,-,-,-,0.0,-,-,-,-,-,-,-,-,-,-,-,0.0,-,-,-,-,-,-,,-,0.0,-,-,-,-,-,-,-,-,-,-,0.0,-,-,-,-,-,-,-,-,-,-,-,-,-,-,-,-,0.0,-,-,-,0.0,-,-,-,-,0.0,-,-,-,100.0,-,-,-,-,-,-,-,-,-,-,95.0,-,-,-,-,-,-,-,-,-,0.0,-,-,-,-,-,0.0,-,-,-,-,5.0,-,-,-,-,-,-,-,-,-,-,-,0.0,-,-,-,-,-,-,-,-,0.0,-,-,-,0.0,64.6,27.53,0.174
2259,10222,42583,Hirao K.,1995,,-,-,-,0.0,-,-,-,-,-,-,-,-,-,0.0,-,-,-,0.0,-,-,0.0,0.0,-,-,-,-,-,0.0,-,-,-,0.0,-,-,-,-,-,-,-,-,-,-,0.0,-,-,-,-,-,-,-,-,-,-,-,-,-,-,-,-,-,0.0,-,-,-,-,-,-,0.0,-,-,0.0,-,-,-,-,-,-,-,0.0,-,-,-,-,-,-,-,-,-,-,-,0.0,-,-,-,-,-,-,,-,0.0,-,-,-,-,-,-,-,-,-,-,0.0,-,-,-,-,-,-,-,-,-,-,-,-,-,-,-,-,0.0,-,-,-,0.0,-,-,-,-,0.0,-,-,-,100.0,-,-,-,-,-,-,-,-,-,-,92.0,-,-,-,-,-,-,-,-,-,0.0,-,-,-,-,-,0.0,-,-,-,-,8.0,-,-,-,-,-,-,-,-,-,-,-,0.0,-,-,-,-,-,-,-,-,0.0,-,-,-,0.0,66.7,28.33,0.177
2260,10222,42584,Hirao K.,1995,,-,-,-,0.0,-,-,-,-,-,-,-,-,-,0.0,-,-,-,0.0,-,-,0.0,0.0,-,-,-,-,-,0.0,-,-,-,0.0,-,-,-,-,-,-,-,-,-,-,0.0,-,-,-,-,-,-,-,-,-,-,-,-,-,-,-,-,-,0.0,-,-,-,-,-,-,0.0,-,-,0.0,-,-,-,-,-,-,-,0.0,-,-,-,-,-,-,-,-,-,-,-,0.0,-,-,-,-,-,-,,-,0.0,-,-,-,-,-,-,-,-,-,-,0.0,-,-,-,-,-,-,-,-,-,-,-,-,-,-,-,-,0.0,-,-,-,0.0,-,-,-,-,0.0,-,-,-,100.0,-,-,-,-,-,-,-,-,-,-,90.0,-,-,-,-,-,-,-,-,-,0.0,-,-,-,-,-,0.0,-,-,-,-,10.0,-,-,-,-,-,-,-,-,-,-,-,0.0,-,-,-,-,-,-,-,-,0.0,-,-,-,0.0,65.1,27.65,0.178
2261,10250,97566,Yuritsyn N.S.,1988,,-,-,-,0.0,-,-,-,-,-,-,-,-,-,0.0,-,-,-,0.0,-,-,0.0,0.0,-,-,-,-,-,0.0,-,-,-,0.0,-,-,-,-,-,-,-,-,-,-,0.0,-,-,-,-,-,-,-,-,-,-,-,-,-,-,-,-,-,0.0,-,-,-,-,-,-,0.0,-,-,0.0,-,-,-,-,-,-,-,0.0,-,-,-,-,-,-,-,-,-,-,-,0.0,-,-,-,-,-,-,,-,0.0,-,-,-,-,-,-,-,-,-,-,0.0,-,-,-,-,-,-,-,-,-,-,-,-,-,-,-,-,0.0,-,-,-,0.0,-,-,-,-,0.0,-,-,-,100.0,-,-,-,-,-,-,-,-,-,-,100.0,-,-,-,-,-,-,-,-,-,0.0,-,-,-,-,-,0.0,-,-,-,-,0.0,-,-,-,-,-,-,-,-,-,-,-,0.0,-,-,-,-,-,-,-,-,0.0,-,-,-,0.0,70.4,29.9,0.18
2262,10250,97567,Yuritsyn N.S.,1988,,-,-,-,0.0,-,-,-,-,-,-,-,-,-,10.3,-,-,-,0.0,-,-,0.0,0.0,-,-,-,-,-,0.0,-,-,-,0.0,-,-,-,-,-,-,-,-,-,-,0.0,-,-,-,-,-,-,-,-,-,-,-,-,-,-,-,-,-,0.0,-,-,-,-,-,-,0.0,-,-,0.0,-,-,-,-,-,-,-,0.0,-,-,-,-,-,-,-,-,-,-,-,0.0,-,-,-,-,-,-,,-,0.0,-,-,-,-,-,-,-,-,-,-,9.1,-,-,-,-,-,-,-,-,-,-,-,-,-,-,-,-,0.0,-,-,-,0.0,-,-,-,-,10.3,-,-,-,100.0,-,-,-,-,-,-,-,-,-,-,80.6,-,-,-,-,-,-,-,-,-,0.0,-,-,-,-,-,0.0,-,-,-,-,0.0,-,-,-,-,-,-,-,-,-,-,-,0.0,-,-,-,-,-,-,-,-,0.0,-,-,-,0.0,75.2,30.3,0.24
2263,10250,97568,Yuritsyn N.S.,1988,,-,-,-,0.0,-,-,-,-,-,-,-,-,-,14.3,-,-,-,0.0,-,-,0.0,0.0,-,-,-,-,-,0.0,-,-,-,0.0,-,-,-,-,-,-,-,-,-,-,0.0,-,-,-,-,-,-,-,-,-,-,-,-,-,-,-,-,-,0.0,-,-,-,-,-,-,0.0,-,-,0.0,-,-,-,-,-,-,-,0.0,-,-,-,-,-,-,-,-,-,-,-,0.0,-,-,-,-,-,-,,-,0.0,-,-,-,-,-,-,-,-,-,-,13.2,-,-,-,-,-,-,-,-,-,-,-,-,-,-,-,-,0.0,-,-,-,0.0,-,-,-,-,14.3,-,-,-,100.0,-,-,-,-,-,-,-,-,-,-,72.5,-,-,-,-,-,-,-,-,-,0.0,-,-,-,-,-,0.0,-,-,-,-,0.0,-,-,-,-,-,-,-,-,-,-,-,0.0,-,-,-,-,-,-,-,-,0.0,-,-,-,0.0,76.6,31.65,0.21
2264,10250,97569,Yuritsyn N.S.,1988,,-,-,-,0.0,-,-,-,-,-,-,-,-,-,25.3,-,-,-,0.0,-,-,0.0,0.0,-,-,-,-,-,0.0,-,-,-,0.0,-,-,-,-,-,-,-,-,-,-,0.0,-,-,-,-,-,-,-,-,-,-,-,-,-,-,-,-,-,0.0,-,-,-,-,-,-,0.0,-,-,0.0,-,-,-,-,-,-,-,0.0,-,-,-,-,-,-,-,-,-,-,-,0.0,-,-,-,-,-,-,,-,0.0,-,-,-,-,-,-,-,-,-,-,25.4,-,-,-,-,-,-,-,-,-,-,-,-,-,-,-,-,0.0,-,-,-,0.0,-,-,-,-,25.3,-,-,-,100.0,-,-,-,-,-,-,-,-,-,-,49.3,-,-,-,-,-,-,-,-,-,0.0,-,-,-,-,-,0.0,-,-,-,-,0.0,-,-,-,-,-,-,-,-,-,-,-,0.0,-,-,-,-,-,-,-,-,0.0,-,-,-,0.0,75.8,30.8,0.23
2265,10348,42859,Hirao K.,1991,,-,-,-,0.0,-,-,-,-,-,-,-,-,-,0.0,-,-,-,0.0,-,-,0.0,0.0,-,-,-,-,-,0.0,-,-,-,0.0,-,-,-,-,-,-,-,-,-,-,0.0,-,-,-,-,-,-,-,-,-,-,-,-,-,-,-,-,-,0.0,-,-,-,-,-,-,0.0,-,-,0.0,-,-,-,-,-,-,-,0.0,-,-,-,-,-,-,-,-,-,-,-,0.0,-,-,-,-,-,-,,-,0.0,-,-,-,-,-,-,-,-,-,-,0.0,-,-,-,-,-,-,-,-,-,-,-,-,-,-,-,-,0.0,-,-,-,0.0,-,-,-,-,0.0,-,-,-,100.0,-,-,-,-,-,-,-,-,-,-,100.0,-,-,-,-,-,-,-,-,-,0.0,-,-,-,-,-,0.0,-,-,-,-,0.0,-,-,-,-,-,-,-,-,-,-,-,0.0,-,-,-,-,-,-,-,-,0.0,-,-,-,0.0,74.5,31.7,0.1750788
2266,10348,42860,Hirao K.,1991,,-,-,-,0.0,-,-,-,-,-,-,-,-,-,0.0,-,-,-,0.0,-,-,0.0,0.0,-,-,-,-,-,0.0,-,-,-,0.0,-,-,-,-,-,-,-,-,-,-,0.0,-,-,-,-,-,-,-,-,-,-,-,-,1.812,-,-,-,-,0.0,-,-,-,-,-,-,0.0,-,-,0.0,-,-,-,-,-,-,-,0.0,-,-,-,-,-,-,-,-,-,-,-,0.0,-,-,-,-,-,-,,-,0.0,-,-,-,-,-,-,-,-,-,-,0.0,-,-,-,-,-,-,-,-,-,-,-,-,-,-,-,-,0.0,-,-,-,0.0,-,-,-,-,0.0,-,-,-,98.18842,-,-,-,-,-,-,-,-,-,-,98.18842,-,-,-,-,-,-,-,-,-,0.0,-,-,-,-,-,0.0,-,-,-,-,0.0,-,-,-,-,-,-,-,-,-,-,-,0.0,-,-,-,-,-,-,-,-,0.0,-,-,-,0.0,72.9,31.19,0.1686438
2267,10348,42861,Hirao K.,1991,,-,-,-,0.0,-,-,-,-,-,-,-,-,-,0.0,-,-,-,0.0,-,-,0.0,0.0,-,-,-,-,-,0.0,-,-,-,0.0,-,-,-,-,-,-,-,-,-,-,0.0,-,-,-,-,-,-,-,-,-,-,-,-,2.67,-,-,-,-,0.0,-,-,-,-,-,-,0.0,-,-,0.0,-,-,-,-,-,-,-,0.0,-,-,-,-,-,-,-,-,-,-,-,0.0,-,-,-,-,-,-,,-,0.0,-,-,-,-,-,-,-,-,-,-,0.0,-,-,-,-,-,-,-,-,-,-,-,-,-,-,-,-,0.0,-,-,-,0.0,-,-,-,-,0.0,-,-,-,97.32983,-,-,-,-,-,-,-,-,-,-,97.32983,-,-,-,-,-,-,-,-,-,0.0,-,-,-,-,-,0.0,-,-,-,-,0.0,-,-,-,-,-,-,-,-,-,-,-,0.0,-,-,-,-,-,-,-,-,0.0,-,-,-,0.0,72.5,31.1,0.1655948
2268,10348,42862,Hirao K.,1991,,-,-,-,0.0,-,-,-,-,-,-,-,-,-,0.0,-,-,-,0.0,-,-,0.0,0.0,-,-,-,-,-,0.0,-,-,-,0.0,-,-,-,-,-,-,-,-,-,-,0.0,-,-,-,-,-,-,-,-,-,-,-,-,9.465,-,-,-,-,0.0,-,-,-,-,-,-,0.0,-,-,0.0,-,-,-,-,-,-,-,0.0,-,-,-,-,-,-,-,-,-,-,-,0.0,-,-,-,-,-,-,,-,0.0,-,-,-,-,-,-,-,-,-,-,0.0,-,-,-,-,-,-,-,-,-,-,-,-,-,-,-,-,0.0,-,-,-,0.0,-,-,-,-,0.0,-,-,-,90.53471,-,-,-,-,-,-,-,-,-,-,90.53471,-,-,-,-,-,-,-,-,-,0.0,-,-,-,-,-,0.0,-,-,-,-,0.0,-,-,-,-,-,-,-,-,-,-,-,0.0,-,-,-,-,-,-,-,-,0.0,-,-,-,0.0,59.2,24.94,0.1868484
2269,10444,87754,Wilder J.A.,1980,,-,-,-,1.0,-,-,-,-,-,-,-,-,-,0.0,-,-,-,10.0,-,-,0.0,0.0,-,-,-,-,-,0.0,-,-,-,0.0,-,-,-,-,-,-,-,-,-,-,0.0,-,-,-,-,-,-,-,-,-,-,-,-,-,-,-,-,-,0.0,-,-,-,-,-,-,0.0,-,-,0.0,-,-,-,-,-,-,-,0.0,-,-,-,-,-,-,-,-,-,-,-,0.0,-,-,-,-,-,-,,-,0.0,-,-,-,-,-,-,-,-,-,-,40.0,-,-,-,-,-,-,-,-,-,-,-,-,-,-,-,-,49.0,-,-,-,0.0,-,-,-,-,1.0,-,-,-,100.0,-,-,-,-,-,-,-,-,-,-,0.0,-,-,-,-,-,-,-,-,-,0.0,-,-,-,-,-,0.0,-,-,-,-,0.0,-,-,-,-,-,-,-,-,-,-,-,0.0,-,-,-,-,-,-,-,-,0.0,-,-,-,0.0,40.2,15.69,0.2810708
2270,10627,80751,Zhao Xiujian,1987,,-,-,-,0.0,9,-,-,-,-,-,-,-,-,0.0,-,-,27,0.0,-,-,0.0,0.0,-,-,-,-,-,0.0,-,-,-,0.0,-,-,-,-,-,-,-,-,-,-,0.0,-,-,-,-,-,-,-,-,-,-,-,-,-,-,-,-,-,0.0,-,-,-,-,-,-,0.0,-,-,0.0,-,-,-,-,-,-,-,0.0,-,-,-,-,-,-,-,-,-,-,-,0.0,-,-,-,-,10,-,,-,0.0,-,-,-,-,-,-,-,-,-,-,0.0,-,-,-,-,-,-,-,-,-,-,-,-,-,-,-,-,0.0,-,-,-,0.0,-,-,-,-,0.0,-,-,-,0.0,-,-,-,-,-,-,-,-,-,-,0.0,-,-,-,-,-,-,-,-,-,0.0,-,-,-,-,-,0.0,-,-,-,-,0.0,-,-,-,-,-,-,-,-,-,-,-,0.0,-,-,-,-,-,-,-,-,0.0,-,-,54,0.0,60.0,23.2,0.2931034
2271,10627,80753,Zhao Xiujian,1987,,-,-,-,0.0,8,-,-,-,-,-,-,-,-,0.0,-,-,24,0.0,-,-,0.0,0.0,-,-,-,-,-,0.0,-,-,-,0.0,-,-,-,-,-,-,-,-,-,-,0.0,-,-,-,-,-,-,-,-,-,-,-,-,-,-,-,-,-,0.0,-,-,-,-,-,-,0.0,-,-,0.0,-,-,-,-,-,-,-,0.0,-,-,-,-,-,-,-,-,-,-,-,0.0,-,-,-,-,20,-,,-,0.0,-,-,-,-,-,-,-,-,-,-,0.0,-,-,-,-,-,-,-,-,-,-,-,-,-,-,-,-,0.0,-,-,-,0.0,-,-,-,-,0.0,-,-,-,0.0,-,-,-,-,-,-,-,-,-,-,0.0,-,-,-,-,-,-,-,-,-,0.0,-,-,-,-,-,0.0,-,-,-,-,0.0,-,-,-,-,-,-,-,-,-,-,-,0.0,-,-,-,-,-,-,-,-,0.0,-,-,48,0.0,59.4,22.9,0.2969433
2272,10627,80755,Zhao Xiujian,1987,,-,-,-,0.0,7,-,-,-,-,-,-,-,-,0.0,-,-,21,0.0,-,-,0.0,0.0,-,-,-,-,-,0.0,-,-,-,0.0,-,-,-,-,-,-,-,-,-,-,0.0,-,-,-,-,-,-,-,-,-,-,-,-,-,-,-,-,-,0.0,-,-,-,-,-,-,0.0,-,-,0.0,-,-,-,-,-,-,-,0.0,-,-,-,-,-,-,-,-,-,-,-,0.0,-,-,-,-,30,-,,-,0.0,-,-,-,-,-,-,-,-,-,-,0.0,-,-,-,-,-,-,-,-,-,-,-,-,-,-,-,-,0.0,-,-,-,0.0,-,-,-,-,0.0,-,-,-,0.0,-,-,-,-,-,-,-,-,-,-,0.0,-,-,-,-,-,-,-,-,-,0.0,-,-,-,-,-,0.0,-,-,-,-,0.0,-,-,-,-,-,-,-,-,-,-,-,0.0,-,-,-,-,-,-,-,-,0.0,-,-,42,0.0,57.2,22.1,0.2941176
2273,10628,80761,Zhao Xiujian,1987,,-,-,-,0.0,9,-,-,-,-,-,-,-,-,0.0,-,-,27,0.0,-,-,0.0,0.0,-,-,-,-,-,0.0,-,-,-,0.0,-,-,-,-,-,-,-,-,-,-,0.0,-,-,-,-,-,-,-,-,-,-,-,-,-,-,-,-,-,0.0,-,-,-,-,-,-,0.0,-,-,0.0,-,-,-,-,-,-,-,0.0,-,-,-,-,-,-,-,-,-,-,-,0.0,-,-,-,-,-,-,,-,0.0,-,-,-,-,-,-,-,-,-,-,0.0,-,-,-,10,-,-,-,-,-,-,-,-,-,-,-,-,0.0,-,-,-,0.0,-,-,-,-,0.0,-,-,-,0.0,-,-,-,-,-,-,-,-,-,-,0.0,-,-,-,-,-,-,-,-,-,0.0,-,-,-,-,-,0.0,-,-,-,-,0.0,-,-,-,-,-,-,-,-,-,-,-,0.0,-,-,-,-,-,-,-,-,0.0,-,-,54,0.0,57.4,22.0,0.3045455
2274,10628,80762,Zhao Xiujian,1987,,-,-,-,0.0,8.5,-,-,-,-,-,-,-,-,0.0,-,-,25.5,0.0,-,-,0.0,0.0,-,-,-,-,-,0.0,-,-,-,0.0,-,-,-,-,-,-,-,-,-,-,0.0,-,-,-,-,-,-,-,-,-,-,-,-,-,-,-,-,-,0.0,-,-,-,-,-,-,0.0,-,-,0.0,-,-,-,-,-,-,-,0.0,-,-,-,-,-,-,-,-,-,-,-,0.0,-,-,-,-,-,-,,-,0.0,-,-,-,-,-,-,-,-,-,-,0.0,-,-,-,15,-,-,-,-,-,-,-,-,-,-,-,-,0.0,-,-,-,0.0,-,-,-,-,0.0,-,-,-,0.0,-,-,-,-,-,-,-,-,-,-,0.0,-,-,-,-,-,-,-,-,-,0.0,-,-,-,-,-,0.0,-,-,-,-,0.0,-,-,-,-,-,-,-,-,-,-,-,0.0,-,-,-,-,-,-,-,-,0.0,-,-,51,0.0,54.8,21.1,0.2985781
2275,10628,80763,Zhao Xiujian,1987,,-,-,-,0.0,8,-,-,-,-,-,-,-,-,0.0,-,-,24,0.0,-,-,0.0,0.0,-,-,-,-,-,0.0,-,-,-,0.0,-,-,-,-,-,-,-,-,-,-,0.0,-,-,-,-,-,-,-,-,-,-,-,-,-,-,-,-,-,0.0,-,-,-,-,-,-,0.0,-,-,0.0,-,-,-,-,-,-,-,0.0,-,-,-,-,-,-,-,-,-,-,-,0.0,-,-,-,-,-,-,,-,0.0,-,-,-,-,-,-,-,-,-,-,0.0,-,-,-,20,-,-,-,-,-,-,-,-,-,-,-,-,0.0,-,-,-,0.0,-,-,-,-,0.0,-,-,-,0.0,-,-,-,-,-,-,-,-,-,-,0.0,-,-,-,-,-,-,-,-,-,0.0,-,-,-,-,-,0.0,-,-,-,-,0.0,-,-,-,-,-,-,-,-,-,-,-,0.0,-,-,-,-,-,-,-,-,0.0,-,-,48,0.0,54.0,20.8,0.298077
2276,10628,80765,Zhao Xiujian,1987,,-,-,-,0.0,7,-,-,-,-,-,-,-,-,0.0,-,-,21,0.0,-,-,0.0,0.0,-,-,-,-,-,0.0,-,-,-,0.0,-,-,-,-,-,-,-,-,-,-,0.0,-,-,-,-,-,-,-,-,-,-,-,-,-,-,-,-,-,0.0,-,-,-,-,-,-,0.0,-,-,0.0,-,-,-,-,-,-,-,0.0,-,-,-,-,-,-,-,-,-,-,-,0.0,-,-,-,-,-,-,,-,0.0,-,-,-,-,-,-,-,-,-,-,0.0,-,-,-,30,-,-,-,-,-,-,-,-,-,-,-,-,0.0,-,-,-,0.0,-,-,-,-,0.0,-,-,-,0.0,-,-,-,-,-,-,-,-,-,-,0.0,-,-,-,-,-,-,-,-,-,0.0,-,-,-,-,-,0.0,-,-,-,-,0.0,-,-,-,-,-,-,-,-,-,-,-,0.0,-,-,-,-,-,-,-,-,0.0,-,-,42,0.0,50.8,19.5,0.3025641
2277,10628,80768,Zhao Xiujian,1987,,-,-,-,0.0,9,-,-,-,-,-,-,-,-,0.0,-,-,27,0.0,-,-,0.0,0.0,-,-,-,-,-,0.0,-,-,-,0.0,-,-,-,-,-,-,-,-,-,-,0.0,-,-,-,-,-,-,-,-,-,-,-,-,-,-,-,-,-,0.0,-,-,-,-,-,-,0.0,-,-,0.0,-,-,-,-,-,-,-,0.0,-,-,-,-,10,-,-,-,-,-,-,0.0,-,-,-,-,-,-,,-,0.0,-,-,-,-,-,-,-,-,-,-,0.0,-,-,-,-,-,-,-,-,-,-,-,-,-,-,-,-,0.0,-,-,-,0.0,-,-,-,-,0.0,-,-,-,0.0,-,-,-,-,-,-,-,-,-,-,0.0,-,-,-,-,-,-,-,-,-,0.0,-,-,-,-,-,0.0,-,-,-,-,0.0,-,-,-,-,-,-,-,-,-,-,-,0.0,-,-,-,-,-,-,-,-,0.0,-,-,54,0.0,53.1,20.5,0.2951219
2278,10628,80769,Zhao Xiujian,1987,,-,-,-,0.0,8.5,-,-,-,-,-,-,-,-,0.0,-,-,25.5,0.0,-,-,0.0,0.0,-,-,-,-,-,0.0,-,-,-,0.0,-,-,-,-,-,-,-,-,-,-,0.0,-,-,-,-,-,-,-,-,-,-,-,-,-,-,-,-,-,0.0,-,-,-,-,-,-,0.0,-,-,0.0,-,-,-,-,-,-,-,0.0,-,-,-,-,15,-,-,-,-,-,-,0.0,-,-,-,-,-,-,,-,0.0,-,-,-,-,-,-,-,-,-,-,0.0,-,-,-,-,-,-,-,-,-,-,-,-,-,-,-,-,0.0,-,-,-,0.0,-,-,-,-,0.0,-,-,-,0.0,-,-,-,-,-,-,-,-,-,-,0.0,-,-,-,-,-,-,-,-,-,0.0,-,-,-,-,-,0.0,-,-,-,-,0.0,-,-,-,-,-,-,-,-,-,-,-,0.0,-,-,-,-,-,-,-,-,0.0,-,-,51,0.0,49.0,18.8,0.3031915
2279,10628,80770,Zhao Xiujian,1987,,-,-,-,0.0,8,-,-,-,-,-,-,-,-,0.0,-,-,24,0.0,-,-,0.0,0.0,-,-,-,-,-,0.0,-,-,-,0.0,-,-,-,-,-,-,-,-,-,-,0.0,-,-,-,-,-,-,-,-,-,-,-,-,-,-,-,-,-,0.0,-,-,-,-,-,-,0.0,-,-,0.0,-,-,-,-,-,-,-,0.0,-,-,-,-,20,-,-,-,-,-,-,0.0,-,-,-,-,-,-,,-,0.0,-,-,-,-,-,-,-,-,-,-,0.0,-,-,-,-,-,-,-,-,-,-,-,-,-,-,-,-,0.0,-,-,-,0.0,-,-,-,-,0.0,-,-,-,0.0,-,-,-,-,-,-,-,-,-,-,0.0,-,-,-,-,-,-,-,-,-,0.0,-,-,-,-,-,0.0,-,-,-,-,0.0,-,-,-,-,-,-,-,-,-,-,-,0.0,-,-,-,-,-,-,-,-,0.0,-,-,48,0.0,46.3,17.7,0.3079095
2280,10648,75132,Farley J.M.,1975,,-,-,-,0.0,-,-,-,-,-,-,-,-,-,0.0,-,-,-,0.0,-,-,0.0,0.0,-,-,-,-,-,0.0,-,-,-,0.0,-,-,-,-,-,-,-,-,-,-,0.0,-,-,-,-,-,-,-,-,-,-,-,-,-,-,-,-,-,0.0,-,-,-,-,-,-,0.0,-,-,0.0,-,-,-,-,-,-,-,0.0,-,-,-,-,-,-,-,-,-,-,-,0.0,-,-,-,-,-,-,,-,0.0,-,-,-,-,-,-,-,-,-,-,0.0,-,-,-,-,-,-,-,-,-,-,-,-,-,-,-,-,55.0,-,-,-,0.0,-,-,-,-,0.0,-,-,-,100.0,-,-,-,-,-,-,-,-,-,-,0.0,-,-,-,-,-,-,-,-,-,0.0,-,-,-,-,-,0.0,-,-,-,-,0.0,-,-,-,-,-,-,-,-,-,45,-,0.0,-,-,-,-,-,-,-,-,0.0,-,-,-,0.0,55.1,21.8,0.26
2281,10648,75133,Farley J.M.,1975,,-,-,-,0.0,-,-,-,-,-,-,-,-,-,0.0,-,-,-,0.0,-,-,0.0,0.0,-,-,-,-,-,0.0,-,-,-,0.0,-,-,-,-,-,-,-,-,-,-,0.0,-,-,-,-,-,-,-,-,-,-,-,-,-,-,-,-,-,0.0,-,-,-,-,-,-,0.0,-,-,0.0,-,-,-,-,-,-,-,0.0,-,-,-,-,-,-,-,-,-,-,-,0.0,-,-,-,-,-,-,,-,0.0,-,-,-,-,-,-,-,-,-,-,0.0,-,-,-,-,-,-,-,-,-,-,-,-,-,-,-,-,40.0,-,-,-,0.0,-,-,-,-,0.0,-,-,-,100.0,-,-,-,-,-,-,-,-,-,-,0.0,-,-,-,-,-,-,-,-,-,0.0,-,-,-,-,-,0.0,-,-,-,-,0.0,-,-,-,-,-,-,-,-,-,60,-,0.0,-,-,-,-,-,-,-,-,0.0,-,-,-,0.0,48.7,19.2,0.27
2282,10648,75134,Farley J.M.,1975,,-,-,-,0.0,-,-,-,-,-,-,-,-,-,0.0,-,-,-,0.0,-,-,0.0,0.0,-,-,-,-,-,0.0,-,-,-,0.0,-,-,-,-,-,-,-,-,-,-,0.0,-,-,-,-,-,-,-,-,-,-,-,-,-,-,-,-,-,0.0,-,-,-,-,-,-,0.0,-,-,0.0,-,-,-,-,-,-,-,0.0,-,-,-,-,-,-,-,-,-,-,-,0.0,-,-,-,-,-,-,,-,0.0,-,-,-,-,-,-,-,-,-,-,0.0,-,-,-,-,-,-,-,-,-,-,-,-,-,-,-,-,30.0,-,-,-,0.0,-,-,-,-,0.0,-,-,-,100.0,-,-,-,-,-,-,-,-,-,-,0.0,-,-,-,-,-,-,-,-,-,0.0,-,-,-,-,-,0.0,-,-,-,-,0.0,-,-,-,-,-,-,-,-,-,70,-,0.0,-,-,-,-,-,-,-,-,0.0,-,-,-,0.0,46.1,18.3,0.26
2283,10648,75135,Farley J.M.,1975,,-,-,-,0.0,-,-,-,-,-,-,-,-,-,0.0,-,-,-,0.0,-,-,0.0,0.0,-,-,-,-,-,0.0,-,-,-,0.0,-,-,-,-,-,-,-,-,-,-,0.0,-,-,-,-,-,-,-,-,-,-,-,-,-,-,-,-,-,0.0,-,-,-,-,-,-,0.0,-,-,0.0,-,-,-,-,-,-,-,0.0,-,-,-,-,-,-,-,-,-,-,-,0.0,-,-,-,-,-,-,,-,0.0,-,-,-,-,-,-,-,-,-,-,0.0,-,-,-,-,-,-,-,-,-,-,-,-,-,-,-,-,20.0,-,-,-,0.0,-,-,-,-,0.0,-,-,-,100.0,-,-,-,-,-,-,-,-,-,-,0.0,-,-,-,-,-,-,-,-,-,0.0,-,-,-,-,-,0.0,-,-,-,-,0.0,-,-,-,-,-,-,-,-,-,80,-,0.0,-,-,-,-,-,-,-,-,0.0,-,-,-,0.0,44.1,17.5,0.26
2284,10648,75136,Farley J.M.,1975,,-,-,-,0.0,-,-,-,-,-,-,-,-,-,0.0,-,-,-,0.0,-,-,0.0,0.0,-,-,-,-,-,0.0,-,-,-,0.0,-,-,-,-,-,-,-,-,-,-,0.0,-,-,-,-,-,-,-,-,-,-,-,-,-,-,-,-,-,0.0,-,-,-,-,-,-,0.0,-,-,0.0,-,-,-,-,-,-,-,0.0,-,-,-,-,-,-,-,-,-,-,-,0.0,-,-,-,-,-,-,,-,0.0,-,-,-,-,-,-,-,-,-,-,0.0,-,-,-,-,-,-,-,-,-,-,-,-,-,-,-,-,15.0,-,-,-,0.0,-,-,-,-,0.0,-,-,-,100.0,-,-,-,-,-,-,-,-,-,-,0.0,-,-,-,-,-,-,-,-,-,0.0,-,-,-,-,-,0.0,-,-,-,-,0.0,-,-,-,-,-,-,-,-,-,85,-,0.0,-,-,-,-,-,-,-,-,0.0,-,-,-,0.0,41.3,16.4,0.26
2285,10648,75137,Farley J.M.,1975,,-,-,-,0.0,-,-,-,-,-,-,-,-,-,0.0,-,-,-,0.0,-,-,0.0,0.0,-,-,-,-,-,0.0,-,-,-,0.0,-,-,-,-,-,-,-,-,-,-,0.0,-,-,-,-,-,-,-,-,-,-,-,-,-,-,-,-,-,0.0,-,-,-,-,-,-,0.0,-,-,0.0,-,-,-,-,-,-,-,0.0,-,-,-,-,-,-,-,-,-,-,-,0.0,-,-,-,-,-,-,,-,0.0,-,-,-,-,-,-,-,60,-,-,0.0,-,-,-,-,-,-,-,-,-,-,-,-,-,-,-,-,40.0,-,-,-,0.0,-,-,-,-,0.0,-,-,-,100.0,-,-,-,-,-,-,-,-,-,-,0.0,-,-,-,-,-,-,-,-,-,0.0,-,-,-,-,-,0.0,-,-,-,-,0.0,-,-,-,-,-,-,-,-,-,-,-,0.0,-,-,-,-,-,-,-,-,0.0,-,-,-,0.0,41.4,17.0,0.22
2286,10648,75138,Farley J.M.,1975,,-,-,-,0.0,-,-,-,-,-,-,-,-,-,0.0,-,-,-,0.0,-,-,0.0,0.0,-,-,-,-,-,0.0,-,-,-,0.0,-,-,-,-,-,-,-,-,-,-,0.0,-,-,-,-,-,-,-,-,-,-,-,-,-,-,-,-,-,0.0,-,-,-,-,-,-,0.0,-,-,0.0,-,-,-,-,-,-,-,0.0,-,-,-,-,-,-,-,-,-,-,-,0.0,-,-,-,-,-,-,,-,0.0,-,-,-,-,-,-,-,66,-,-,0.0,-,-,-,-,-,-,-,-,-,-,-,-,-,-,-,-,34.0,-,-,-,0.0,-,-,-,-,0.0,-,-,-,100.0,-,-,-,-,-,-,-,-,-,-,0.0,-,-,-,-,-,-,-,-,-,0.0,-,-,-,-,-,0.0,-,-,-,-,0.0,-,-,-,-,-,-,-,-,-,-,-,0.0,-,-,-,-,-,-,-,-,0.0,-,-,-,0.0,42.6,17.6,0.2
2287,10648,75139,Farley J.M.,1975,,-,-,-,0.0,-,-,-,-,-,-,-,-,-,0.0,-,-,-,0.0,-,-,0.0,0.0,-,-,-,-,-,0.0,-,-,-,0.0,-,-,-,-,-,-,-,-,-,-,0.0,-,-,-,-,-,-,-,-,-,-,-,-,-,-,-,-,-,0.0,-,-,-,-,-,-,0.0,-,-,0.0,-,-,-,-,-,-,-,0.0,-,-,-,-,-,-,-,-,-,-,-,0.0,-,-,-,-,-,-,,-,0.0,-,-,-,-,-,-,-,76,-,-,0.0,-,-,-,-,-,-,-,-,-,-,-,-,-,-,-,-,24.0,-,-,-,0.0,-,-,-,-,0.0,-,-,-,100.0,-,-,-,-,-,-,-,-,-,-,0.0,-,-,-,-,-,-,-,-,-,0.0,-,-,-,-,-,0.0,-,-,-,-,0.0,-,-,-,-,-,-,-,-,-,-,-,0.0,-,-,-,-,-,-,-,-,0.0,-,-,-,0.0,45.9,18.4,0.24
2288,10648,75140,Farley J.M.,1975,,-,-,-,0.0,-,-,-,-,-,-,-,-,-,0.0,-,-,-,0.0,-,-,0.0,0.0,-,-,-,-,-,0.0,-,-,-,0.0,-,-,-,-,-,-,-,-,-,-,0.0,-,-,-,-,-,-,-,-,-,-,-,-,-,-,-,-,-,0.0,-,-,-,-,-,-,0.0,-,-,0.0,-,-,-,-,-,-,-,0.0,-,-,-,-,-,-,-,-,-,-,-,0.0,-,-,-,-,-,-,,-,0.0,-,-,-,-,-,-,-,85,-,-,0.0,-,-,-,-,-,-,-,-,-,-,-,-,-,-,-,-,15.0,-,-,-,0.0,-,-,-,-,0.0,-,-,-,100.0,-,-,-,-,-,-,-,-,-,-,0.0,-,-,-,-,-,-,-,-,-,0.0,-,-,-,-,-,0.0,-,-,-,-,0.0,-,-,-,-,-,-,-,-,-,-,-,0.0,-,-,-,-,-,-,-,-,0.0,-,-,-,0.0,49.9,20.0,0.25
2289,10648,75141,Farley J.M.,1975,,-,-,-,0.0,-,-,-,-,-,-,-,-,-,0.0,-,-,-,0.0,-,-,0.0,0.0,-,-,-,-,-,0.0,-,-,-,0.0,-,-,-,-,-,-,-,-,-,-,0.0,-,-,-,-,-,-,-,-,-,-,-,-,-,-,38,-,-,0.0,-,-,-,-,-,-,0.0,-,-,0.0,-,-,-,-,-,-,-,0.0,-,-,-,-,-,-,-,-,-,-,-,0.0,-,-,-,-,-,-,,-,0.0,-,-,-,-,-,-,-,-,-,-,0.0,-,-,-,-,-,-,-,-,-,-,-,-,-,-,-,-,62.0,-,-,-,0.0,-,-,-,-,38.0,-,-,-,100.0,-,-,-,-,-,-,-,-,-,-,0.0,-,-,-,-,-,-,-,-,-,0.0,-,-,-,-,-,0.0,-,-,-,-,0.0,-,-,-,-,-,-,-,-,-,-,-,0.0,-,-,-,-,-,-,-,-,0.0,-,-,-,0.0,66.8,26.9,0.24
2290,10648,75142,Farley J.M.,1975,,-,-,-,0.0,-,-,-,-,-,-,-,-,-,0.0,-,-,-,0.0,-,-,0.0,0.0,-,-,-,-,-,0.0,-,-,-,0.0,-,-,-,-,-,-,-,-,-,-,0.0,-,-,-,-,54,-,-,-,-,-,-,-,-,-,-,-,-,0.0,-,-,-,-,-,-,0.0,-,-,0.0,-,-,-,-,-,-,-,0.0,-,-,-,-,-,-,-,-,-,-,-,0.0,-,-,-,-,-,-,,-,0.0,-,-,-,-,-,-,-,-,-,-,0.0,-,-,-,-,-,-,-,-,-,-,-,-,-,-,-,-,46.0,-,-,-,0.0,-,-,-,-,0.0,-,-,-,100.0,-,-,-,-,-,-,-,-,-,-,0.0,-,-,-,-,-,-,-,-,-,0.0,-,-,-,-,-,0.0,-,-,-,-,0.0,-,-,-,-,-,-,-,-,-,-,-,0.0,-,-,-,-,-,-,-,-,0.0,-,-,-,0.0,61.3,24.7,0.24
2291,10648,75143,Farley J.M.,1975,,-,-,-,0.0,-,-,-,-,-,-,-,-,-,0.0,-,-,-,0.0,-,-,0.0,0.0,-,-,-,-,-,0.0,-,-,-,0.0,-,-,-,-,-,-,-,-,-,-,0.0,-,-,-,-,-,-,-,-,-,-,-,-,-,-,-,-,-,0.0,-,-,-,-,-,-,0.0,-,-,0.0,-,-,-,-,-,-,-,0.0,-,-,-,-,-,-,-,-,-,-,-,0.0,-,-,-,-,-,-,,-,0.0,-,-,-,-,-,-,-,-,-,-,0.0,-,-,-,-,-,-,-,-,-,-,-,-,-,-,-,-,33.0,-,-,-,0.0,-,-,-,-,0.0,-,-,-,100.0,-,-,-,-,-,-,-,-,-,-,0.0,-,-,-,-,-,-,-,-,-,0.0,-,-,-,-,-,0.0,-,-,-,-,0.0,-,-,-,-,-,-,-,-,-,-,-,67.0,-,-,-,-,-,-,-,-,0.0,-,-,-,0.0,78.3,32.2,0.21
2292,10648,91216,Farley J.M.,1975,,-,-,-,0.0,-,-,-,-,-,-,-,-,-,0.0,-,-,-,0.0,-,-,0.0,0.0,-,-,-,-,-,0.0,-,-,-,0.0,-,-,-,-,-,-,-,-,-,-,0.0,-,-,-,-,-,-,-,-,-,-,-,-,-,-,-,-,-,0.0,-,-,-,-,-,-,0.0,-,-,0.0,-,-,-,-,-,-,-,0.0,-,-,-,-,-,-,-,-,-,-,-,0.0,-,-,-,-,-,-,,-,0.0,-,-,-,-,-,-,-,2.3,-,-,0.0,-,-,-,-,-,-,-,-,-,-,-,-,-,-,-,-,28.0,-,-,-,0.0,-,-,-,-,0.0,-,-,-,100.0,-,-,-,-,-,-,-,-,-,-,0.0,-,-,-,-,-,-,-,-,-,0.0,-,-,-,-,-,0.0,-,-,-,-,0.0,-,-,-,-,-,-,-,-,-,-,-,69.7,-,-,-,-,-,-,-,-,0.0,-,-,-,0.0,79.2,32.6,0.21
2293,10648,115911,Farley J.M.,1975,,-,-,-,0.0,-,-,-,-,-,-,-,-,-,0.0,-,-,-,0.0,-,-,0.0,0.0,-,-,-,-,-,0.0,-,-,-,0.0,-,-,-,-,-,-,-,-,-,-,0.0,-,-,-,-,-,-,-,-,-,-,-,-,-,-,-,-,-,0.0,-,-,-,-,-,-,0.0,-,-,0.0,-,-,-,-,-,-,-,0.0,-,-,-,-,-,-,-,-,-,-,-,0.0,-,-,-,-,-,-,,-,0.0,-,-,-,-,-,-,-,-,-,-,0.0,-,-,-,-,-,-,-,-,-,-,-,-,-,-,-,-,30.0,-,-,-,0.0,-,-,-,-,0.0,-,-,-,100.0,-,-,-,-,-,-,-,-,-,-,0.0,-,-,-,-,-,-,-,-,-,0.0,-,-,-,-,-,0.0,-,-,-,-,0.0,-,-,-,-,-,-,-,-,-,1.5,-,68.5,-,-,-,-,-,-,-,-,0.0,-,-,-,0.0,77.2,32.7,0.18
2294,10775,98189,Fedelesh V.I.,1983,,-,-,-,0.0,-,-,-,-,-,-,-,-,-,0.0,-,-,-,0.0,-,-,0.0,7.0,-,-,-,-,-,0.0,-,-,-,0.0,-,-,-,-,-,-,-,-,-,-,0.0,-,-,-,-,-,-,-,-,-,-,-,-,-,-,-,-,-,0.0,-,-,-,-,-,-,93.0,-,-,0.0,-,-,-,-,-,-,-,0.0,-,-,-,-,-,-,-,-,-,-,-,0.0,-,-,-,-,-,-,,-,0.0,-,-,-,-,-,-,-,-,-,-,0.0,-,-,-,-,-,-,-,-,-,-,-,-,-,-,-,-,0.0,-,-,-,0.0,-,-,-,-,7.0,-,-,-,100.0,-,-,-,-,-,-,-,-,-,-,0.0,-,-,-,-,-,-,-,-,-,0.0,-,-,-,-,-,0.0,-,-,-,-,0.0,-,-,-,-,-,-,-,-,-,-,-,0.0,-,-,-,-,-,-,-,-,0.0,-,-,-,0.0,67.4,28.92,0.165
2295,10775,98191,Fedelesh V.I.,1983,,-,-,-,0.0,-,-,-,-,-,-,-,-,-,0.0,-,-,-,0.0,-,-,0.0,15.0,-,-,-,-,-,0.0,-,-,-,0.0,-,-,-,-,-,-,-,-,-,-,0.0,-,-,-,-,-,-,-,-,-,-,-,-,-,-,-,-,-,0.0,-,-,-,-,-,-,85.0,-,-,0.0,-,-,-,-,-,-,-,0.0,-,-,-,-,-,-,-,-,-,-,-,0.0,-,-,-,-,-,-,,-,0.0,-,-,-,-,-,-,-,-,-,-,0.0,-,-,-,-,-,-,-,-,-,-,-,-,-,-,-,-,0.0,-,-,-,0.0,-,-,-,-,15.0,-,-,-,100.0,-,-,-,-,-,-,-,-,-,-,0.0,-,-,-,-,-,-,-,-,-,0.0,-,-,-,-,-,0.0,-,-,-,-,0.0,-,-,-,-,-,-,-,-,-,-,-,0.0,-,-,-,-,-,-,-,-,0.0,-,-,-,0.0,64.3,28.27,0.137
2296,10775,98194,Fedelesh V.I.,1983,,-,-,-,0.0,-,-,-,-,-,-,-,-,-,0.0,-,-,-,0.0,-,-,0.0,22.0,-,-,-,-,-,0.0,-,-,-,0.0,-,-,-,-,-,-,-,-,-,-,0.0,-,-,-,-,-,-,-,-,-,-,-,-,-,-,-,-,-,0.0,-,-,-,-,-,-,78.0,-,-,0.0,-,-,-,-,-,-,-,0.0,-,-,-,-,-,-,-,-,-,-,-,0.0,-,-,-,-,-,-,,-,0.0,-,-,-,-,-,-,-,-,-,-,0.0,-,-,-,-,-,-,-,-,-,-,-,-,-,-,-,-,0.0,-,-,-,0.0,-,-,-,-,22.0,-,-,-,100.0,-,-,-,-,-,-,-,-,-,-,0.0,-,-,-,-,-,-,-,-,-,0.0,-,-,-,-,-,0.0,-,-,-,-,0.0,-,-,-,-,-,-,-,-,-,-,-,0.0,-,-,-,-,-,-,-,-,0.0,-,-,-,0.0,61.6,23.65,0.302
2297,10775,98195,Fedelesh V.I.,1983,,-,-,-,0.0,-,-,-,-,-,-,-,-,-,0.0,-,-,-,0.0,-,-,0.0,30.0,-,-,-,-,-,0.0,-,-,-,0.0,-,-,-,-,-,-,-,-,-,-,0.0,-,-,-,-,-,-,-,-,-,-,-,-,-,-,-,-,-,0.0,-,-,-,-,-,-,70.0,-,-,0.0,-,-,-,-,-,-,-,0.0,-,-,-,-,-,-,-,-,-,-,-,0.0,-,-,-,-,-,-,,-,0.0,-,-,-,-,-,-,-,-,-,-,0.0,-,-,-,-,-,-,-,-,-,-,-,-,-,-,-,-,0.0,-,-,-,0.0,-,-,-,-,30.0,-,-,-,100.0,-,-,-,-,-,-,-,-,-,-,0.0,-,-,-,-,-,-,-,-,-,0.0,-,-,-,-,-,0.0,-,-,-,-,0.0,-,-,-,-,-,-,-,-,-,-,-,0.0,-,-,-,-,-,-,-,-,0.0,-,-,-,0.0,66.2,26.04,0.271
2298,10775,98196,Fedelesh V.I.,1983,,-,-,-,0.0,-,-,-,-,-,-,-,-,-,0.0,-,-,-,0.0,-,-,0.0,40.0,-,-,-,-,-,0.0,-,-,-,0.0,-,-,-,-,-,-,-,-,-,-,0.0,-,-,-,-,-,-,-,-,-,-,-,-,-,-,-,-,-,0.0,-,-,-,-,-,-,60.0,-,-,0.0,-,-,-,-,-,-,-,0.0,-,-,-,-,-,-,-,-,-,-,-,0.0,-,-,-,-,-,-,,-,0.0,-,-,-,-,-,-,-,-,-,-,0.0,-,-,-,-,-,-,-,-,-,-,-,-,-,-,-,-,0.0,-,-,-,0.0,-,-,-,-,40.0,-,-,-,100.0,-,-,-,-,-,-,-,-,-,-,0.0,-,-,-,-,-,-,-,-,-,0.0,-,-,-,-,-,0.0,-,-,-,-,0.0,-,-,-,-,-,-,-,-,-,-,-,0.0,-,-,-,-,-,-,-,-,0.0,-,-,-,0.0,75.7,31.17,0.214
2299,11090,44216,Farok H.M.,1994,,-,-,-,0.0,-,-,-,-,-,-,-,-,-,0.0,-,-,-,0.0,-,-,0.0,0.0,-,-,-,-,-,0.0,-,-,-,0.0,-,-,-,-,-,-,-,-,-,-,0.0,-,-,-,-,-,-,-,-,-,-,18.6,-,-,-,-,-,-,0.0,-,-,-,-,-,-,0.0,-,-,0.0,-,-,-,-,-,-,-,0.0,-,-,-,-,-,-,-,-,-,-,-,0.0,-,-,-,-,-,-,,-,0.0,-,-,-,-,-,-,-,-,-,-,0.0,-,-,-,-,-,-,-,-,-,-,-,-,-,-,-,-,81.4,-,-,-,0.0,-,-,-,-,18.6,-,-,-,100.0,-,-,-,-,-,-,-,-,-,-,0.0,-,-,-,-,-,-,-,-,-,0.0,-,-,-,-,-,0.0,-,-,-,-,0.0,-,-,-,-,-,-,-,-,-,-,-,0.0,-,-,-,-,-,-,-,-,0.0,-,-,-,0.0,59.6,23.89,0.247
2300,11090,44217,Farok H.M.,1994,,-,-,-,0.0,-,-,-,-,-,-,-,-,-,0.0,-,-,-,0.0,-,-,0.0,0.0,-,-,-,-,-,0.0,-,-,-,0.0,-,-,-,-,-,-,-,-,-,-,0.0,-,-,-,-,-,-,-,-,-,-,20,-,-,-,-,-,-,0.0,-,-,-,-,-,-,0.0,-,-,0.0,-,-,-,-,-,-,-,0.0,-,-,-,-,-,-,-,-,-,-,-,0.0,-,-,-,-,-,-,,-,0.0,-,-,-,-,-,-,-,-,-,-,0.0,-,-,-,-,-,-,-,-,-,-,-,-,-,-,-,-,80.0,-,-,-,0.0,-,-,-,-,20.0,-,-,-,100.0,-,-,-,-,-,-,-,-,-,-,0.0,-,-,-,-,-,-,-,-,-,0.0,-,-,-,-,-,0.0,-,-,-,-,0.0,-,-,-,-,-,-,-,-,-,-,-,0.0,-,-,-,-,-,-,-,-,0.0,-,-,-,0.0,58.6,23.49,0.247
2301,11090,44218,Farok H.M.,1994,,-,-,-,0.0,-,-,-,-,-,-,-,-,-,0.0,-,-,-,0.0,-,-,0.0,0.0,-,-,-,-,-,0.0,-,-,-,0.0,-,-,-,-,-,-,-,-,-,-,0.0,-,-,-,-,-,-,-,-,-,-,20.8,-,-,-,-,-,-,0.0,-,-,-,-,-,-,0.0,-,-,0.0,-,-,-,-,-,-,-,0.0,-,-,-,-,-,-,-,-,-,-,-,0.0,-,-,-,-,-,-,,-,0.0,-,-,-,-,-,-,-,-,-,-,0.0,-,-,-,-,-,-,-,-,-,-,-,-,-,-,-,-,79.2,-,-,-,0.0,-,-,-,-,20.8,-,-,-,100.0,-,-,-,-,-,-,-,-,-,-,0.0,-,-,-,-,-,-,-,-,-,0.0,-,-,-,-,-,0.0,-,-,-,-,0.0,-,-,-,-,-,-,-,-,-,-,-,0.0,-,-,-,-,-,-,-,-,0.0,-,-,-,0.0,57.9,23.19,0.248
2302,11090,44219,Farok H.M.,1994,,-,-,-,0.0,-,-,-,-,-,-,-,-,-,0.0,-,-,-,0.0,-,-,0.0,0.0,-,-,-,-,-,0.0,-,-,-,0.0,-,-,-,-,-,-,-,-,-,-,0.0,-,-,-,-,-,-,-,-,-,-,21.8,-,-,-,-,-,-,0.0,-,-,-,-,-,-,0.0,-,-,0.0,-,-,-,-,-,-,-,0.0,-,-,-,-,-,-,-,-,-,-,-,0.0,-,-,-,-,-,-,,-,0.0,-,-,-,-,-,-,-,-,-,-,0.0,-,-,-,-,-,-,-,-,-,-,-,-,-,-,-,-,78.2,-,-,-,0.0,-,-,-,-,21.8,-,-,-,100.0,-,-,-,-,-,-,-,-,-,-,0.0,-,-,-,-,-,-,-,-,-,0.0,-,-,-,-,-,0.0,-,-,-,-,0.0,-,-,-,-,-,-,-,-,-,-,-,0.0,-,-,-,-,-,-,-,-,0.0,-,-,-,0.0,57.7,23.11,0.248
2303,11090,44220,Farok H.M.,1994,,-,-,-,0.0,-,-,-,-,-,-,-,-,-,0.0,-,-,-,0.0,-,-,0.0,0.0,-,-,-,-,-,0.0,-,-,-,0.0,-,-,-,-,-,-,-,-,-,-,0.0,-,-,-,-,-,-,-,-,-,-,25.2,-,-,-,-,-,-,0.0,-,-,-,-,-,-,0.0,-,-,0.0,-,-,-,-,-,-,-,0.0,-,-,-,-,-,-,-,-,-,-,-,0.0,-,-,-,-,-,-,,-,0.0,-,-,-,-,-,-,-,-,-,-,0.0,-,-,-,-,-,-,-,-,-,-,-,-,-,-,-,-,74.8,-,-,-,0.0,-,-,-,-,25.2,-,-,-,100.0,-,-,-,-,-,-,-,-,-,-,0.0,-,-,-,-,-,-,-,-,-,0.0,-,-,-,-,-,0.0,-,-,-,-,0.0,-,-,-,-,-,-,-,-,-,-,-,0.0,-,-,-,-,-,-,-,-,0.0,-,-,-,0.0,58.2,23.2,0.254
2304,11092,44235,Muthupari S.,1995,,-,-,-,0.0,-,-,-,-,-,-,-,-,-,60.0,-,-,-,0.0,-,-,0.0,0.0,-,-,-,-,-,0.0,-,-,-,0.0,-,-,-,-,-,-,-,-,-,-,0.0,-,-,-,-,-,-,-,-,-,-,-,-,-,-,-,-,-,0.0,-,-,-,-,-,-,0.0,-,-,0.0,-,-,-,-,-,-,-,0.0,-,-,-,-,-,-,-,-,-,-,-,0.0,-,-,-,-,-,-,,-,0.0,-,-,-,-,-,-,-,-,-,-,30.0,-,-,-,-,-,-,-,-,-,-,-,-,-,-,-,-,0.0,-,-,-,0.0,-,-,-,-,60.0,-,-,-,100.0,-,-,-,-,-,-,-,-,-,-,0.0,-,-,-,-,-,-,-,-,-,0.0,-,-,-,-,-,0.0,-,-,-,-,0.0,-,-,-,-,-,-,-,-,-,10,-,0.0,-,-,-,-,-,-,-,-,0.0,-,-,-,0.0,41.5,16.2,0.28
2305,11092,44236,Muthupari S.,1995,,-,-,-,0.0,-,-,-,-,-,-,-,-,-,40.0,-,-,-,0.0,-,-,0.0,0.0,-,-,-,-,-,0.0,-,-,-,0.0,-,-,-,-,-,-,-,-,-,-,0.0,-,-,-,-,-,-,-,-,-,-,-,-,-,-,-,-,-,0.0,-,-,-,-,-,-,0.0,-,-,0.0,-,-,-,-,-,-,-,0.0,-,-,-,-,-,-,-,-,-,-,-,0.0,-,-,-,-,-,-,,-,0.0,-,-,-,-,-,-,-,-,-,-,30.0,-,-,-,-,-,-,-,-,-,-,-,-,-,-,-,-,0.0,-,-,-,0.0,-,-,-,-,40.0,-,-,-,100.0,-,-,-,-,-,-,-,-,-,-,0.0,-,-,-,-,-,-,-,-,-,0.0,-,-,-,-,-,0.0,-,-,-,-,0.0,-,-,-,-,-,-,-,-,-,30,-,0.0,-,-,-,-,-,-,-,-,0.0,-,-,-,0.0,41.7,16.4,0.27
2306,11092,44237,Muthupari S.,1995,,-,-,-,0.0,-,-,-,-,-,-,-,-,-,50.0,-,-,-,0.0,-,-,0.0,0.0,-,-,-,-,-,0.0,-,-,-,0.0,-,-,-,-,-,-,-,-,-,-,0.0,-,-,-,-,-,-,-,-,-,-,-,-,-,-,-,-,-,0.0,-,-,-,-,-,-,0.0,-,-,0.0,-,-,-,-,-,-,-,0.0,-,-,-,-,-,-,-,-,-,-,-,0.0,-,-,-,-,-,-,,-,0.0,-,-,-,-,-,-,-,-,-,-,40.0,-,-,-,-,-,-,-,-,-,-,-,-,-,-,-,-,0.0,-,-,-,0.0,-,-,-,-,50.0,-,-,-,100.0,-,-,-,-,-,-,-,-,-,-,0.0,-,-,-,-,-,-,-,-,-,0.0,-,-,-,-,-,0.0,-,-,-,-,0.0,-,-,-,-,-,-,-,-,-,10,-,0.0,-,-,-,-,-,-,-,-,0.0,-,-,-,0.0,51.1,20.3,0.26
2307,11092,44238,Muthupari S.,1995,,-,-,-,0.0,-,-,-,-,-,-,-,-,-,50.0,-,-,-,0.0,-,-,0.0,0.0,-,-,-,-,-,0.0,-,-,-,0.0,-,-,-,-,-,-,-,-,-,-,0.0,-,-,-,-,-,-,-,-,-,-,-,-,-,-,-,-,-,0.0,-,-,-,-,-,-,0.0,-,-,0.0,-,-,-,-,-,-,-,0.0,-,-,-,-,-,-,-,-,-,-,-,0.0,-,-,-,-,-,-,,-,0.0,-,-,-,-,-,-,-,-,-,-,20.0,-,-,-,-,-,-,-,-,-,-,-,-,-,-,-,-,0.0,-,-,-,0.0,-,-,-,-,50.0,-,-,-,100.0,-,-,-,-,-,-,-,-,-,-,0.0,-,-,-,-,-,-,-,-,-,0.0,-,-,-,-,-,0.0,-,-,-,-,0.0,-,-,-,-,-,-,-,-,-,30,-,0.0,-,-,-,-,-,-,-,-,0.0,-,-,-,0.0,41.7,16.3,0.28
2308,11092,44239,Muthupari S.,1995,,-,-,-,0.0,-,-,-,-,-,-,-,-,-,30.0,-,-,-,0.0,-,-,0.0,0.0,-,-,-,-,-,0.0,-,-,-,0.0,-,-,-,-,-,-,-,-,-,-,0.0,-,-,-,-,-,-,-,-,-,-,-,-,-,-,-,-,-,0.0,-,-,-,-,-,-,0.0,-,-,0.0,-,-,-,-,-,-,-,0.0,-,-,-,-,-,-,-,-,-,-,-,0.0,-,-,-,-,-,-,,-,0.0,-,-,-,-,-,-,-,-,-,-,40.0,-,-,-,-,-,-,-,-,-,-,-,-,-,-,-,-,0.0,-,-,-,0.0,-,-,-,-,30.0,-,-,-,100.0,-,-,-,-,-,-,-,-,-,-,0.0,-,-,-,-,-,-,-,-,-,0.0,-,-,-,-,-,0.0,-,-,-,-,0.0,-,-,-,-,-,-,-,-,-,30,-,0.0,-,-,-,-,-,-,-,-,0.0,-,-,-,0.0,38.3,15.1,0.27
2309,11092,44240,Muthupari S.,1995,,-,-,-,0.0,-,-,-,-,-,-,-,-,-,50.0,-,-,-,0.0,-,-,0.0,0.0,-,-,-,-,-,0.0,-,-,-,0.0,-,-,-,-,-,-,-,-,-,-,0.0,-,-,-,-,-,-,-,-,-,-,-,-,-,-,-,-,-,0.0,-,-,-,-,-,-,0.0,-,-,0.0,-,-,-,-,-,-,-,0.0,-,-,-,-,-,-,-,-,-,-,-,0.0,-,-,-,-,-,-,,-,0.0,-,-,-,-,-,-,-,-,-,-,20.0,-,-,-,-,-,-,-,-,-,-,-,-,-,-,-,-,0.0,-,-,-,0.0,-,-,-,-,50.0,-,-,-,100.0,-,-,-,-,-,-,-,-,-,-,0.0,-,-,-,-,-,-,-,-,-,0.0,-,-,-,-,-,0.0,-,-,-,-,0.0,-,-,-,-,-,-,-,-,-,30,-,0.0,-,-,-,-,-,-,-,-,0.0,-,-,-,0.0,41.7,16.3,0.28
2310,11092,44241,Muthupari S.,1995,,-,-,-,0.0,-,-,-,-,-,-,-,-,-,64.3,-,-,-,0.0,-,-,0.0,0.0,-,-,-,-,-,0.0,-,-,-,0.0,-,-,-,-,-,-,-,-,-,-,0.0,-,-,-,-,-,-,-,-,-,-,-,-,-,-,-,-,-,0.0,-,-,-,-,-,-,0.0,-,-,0.0,-,-,-,-,-,-,-,0.0,-,-,-,-,-,-,-,-,-,-,-,0.0,-,-,-,-,-,-,,-,0.0,-,-,-,-,-,-,-,-,-,-,32.1,-,-,-,-,-,-,-,-,-,-,-,-,-,-,-,-,0.0,-,-,-,0.0,-,-,-,-,64.3,-,-,-,100.0,-,-,-,-,-,-,-,-,-,-,0.0,-,-,-,-,-,-,-,-,-,0.0,-,-,-,-,-,0.0,-,-,-,-,0.0,-,-,-,-,-,-,-,-,-,3.6,-,0.0,-,-,-,-,-,-,-,-,0.0,-,-,-,0.0,57.4,22.5,0.28
2311,11092,44242,Muthupari S.,1995,,-,-,-,0.0,-,-,-,-,-,-,-,-,-,58.3,-,-,-,0.0,-,-,0.0,0.0,-,-,-,-,-,0.0,-,-,-,0.0,-,-,-,-,-,-,-,-,-,-,0.0,-,-,-,-,-,-,-,-,-,-,-,-,-,-,-,-,-,0.0,-,-,-,-,-,-,0.0,-,-,0.0,-,-,-,-,-,-,-,0.0,-,-,-,-,-,-,-,-,-,-,-,0.0,-,-,-,-,-,-,,-,0.0,-,-,-,-,-,-,-,-,-,-,29.1,-,-,-,-,-,-,-,-,-,-,-,-,-,-,-,-,0.0,-,-,-,0.0,-,-,-,-,58.3,-,-,-,100.0,-,-,-,-,-,-,-,-,-,-,0.0,-,-,-,-,-,-,-,-,-,0.0,-,-,-,-,-,0.0,-,-,-,-,0.0,-,-,-,-,-,-,-,-,-,12.6,-,0.0,-,-,-,-,-,-,-,-,0.0,-,-,-,0.0,41.5,16.2,0.28
2312,11093,44243,Muthupari S.,1995,,-,-,-,0.0,-,-,-,-,-,-,-,-,-,50.0,-,-,-,0.0,-,-,0.0,0.0,-,-,-,-,-,0.0,-,-,-,0.0,-,-,-,-,-,-,-,-,-,-,0.0,-,-,-,-,-,-,-,-,-,-,-,-,-,-,-,-,-,0.0,-,-,-,-,-,-,0.0,-,-,0.0,-,-,-,-,-,-,-,0.0,-,-,-,-,-,-,-,-,-,-,-,0.0,-,-,-,-,-,-,,-,0.0,-,-,-,-,-,-,-,-,-,-,25.0,-,-,-,-,-,-,-,-,-,-,-,-,-,-,-,-,0.0,-,-,-,0.0,-,-,-,-,50.0,-,-,-,100.0,-,-,-,-,-,-,-,-,-,-,0.0,-,-,-,-,-,-,-,-,-,0.0,-,-,-,-,-,0.0,-,-,-,-,0.0,-,-,-,-,-,-,-,-,-,25,-,0.0,-,-,-,-,-,-,-,-,0.0,-,-,-,0.0,40.4,15.9,0.27
2313,11094,44244,Muthupari S.,1995,,-,-,-,0.0,-,-,-,-,-,-,-,-,-,66.66666,-,-,-,0.0,-,-,0.0,0.0,-,-,-,-,-,0.0,-,-,-,0.0,-,-,-,-,-,-,-,-,-,-,0.0,-,-,-,-,-,-,-,-,-,-,-,-,-,-,-,-,-,0.0,-,-,-,-,-,-,0.0,-,-,0.0,-,-,-,-,-,-,-,0.0,-,-,-,-,-,-,-,-,-,-,-,0.0,-,-,-,-,-,-,,-,0.0,-,-,-,-,-,-,-,-,-,-,33.33333,-,-,-,-,-,-,-,-,-,-,-,-,-,-,-,-,0.0,-,-,-,0.0,-,-,-,-,66.66666,-,-,-,100.0,-,-,-,-,-,-,-,-,-,-,0.0,-,-,-,-,-,-,-,-,-,0.0,-,-,-,-,-,0.0,-,-,-,-,0.0,-,-,-,-,-,-,-,-,-,-,-,0.0,-,-,-,-,-,-,-,-,0.0,-,-,-,0.0,64.0,25.1,0.27
2314,11095,44245,Muthupari S.,1995,,-,-,-,0.0,-,-,-,-,-,-,-,-,-,50.0,-,-,-,0.0,-,-,0.0,0.0,-,-,-,-,-,0.0,-,-,-,0.0,-,-,-,-,-,-,-,-,-,-,0.0,-,-,-,-,-,-,-,-,-,-,-,-,-,-,-,-,-,0.0,-,-,-,-,-,-,0.0,-,-,0.0,-,-,-,-,-,-,-,0.0,-,-,-,-,-,-,-,-,-,-,-,0.0,-,-,-,-,-,-,,-,0.0,-,-,-,-,-,-,-,-,-,-,30.0,-,-,-,-,-,-,-,-,-,-,-,-,-,-,-,-,0.0,-,-,-,0.0,-,-,-,-,50.0,-,-,-,100.0,-,-,-,-,-,-,-,-,-,-,0.0,-,-,-,-,-,-,-,-,-,0.0,-,-,-,-,-,0.0,-,-,-,-,0.0,-,-,-,-,-,-,-,-,-,20,-,0.0,-,-,-,-,-,-,-,-,0.0,-,-,-,0.0,41.2,16.1,0.28
2315,11123,44812,Matecki M.,1995,,-,-,-,0.0,-,-,-,-,-,-,-,-,-,0.0,-,-,32.58,0.0,-,-,0.0,0.0,-,-,-,-,1.003,0.0,-,-,-,0.0,-,-,-,-,-,-,-,-,-,-,0.0,-,-,-,-,-,-,-,-,-,-,-,-,-,-,-,-,-,0.0,-,-,-,-,-,-,0.0,-,-,0.0,-,-,-,-,-,-,-,0.0,-,-,-,-,-,-,-,-,-,-,-,0.0,-,-,-,-,-,-,,-,0.0,-,-,-,-,-,-,-,-,-,-,0.0,-,-,-,-,-,-,-,-,-,-,-,-,-,-,-,-,0.0,-,-,-,0.0,-,-,-,-,0.0,-,-,-,0.0,-,-,-,-,-,-,-,-,-,-,0.0,-,-,-,-,-,-,-,-,-,0.0,-,-,-,-,-,0.0,-,8.772,-,-,0.0,-,-,-,-,-,-,-,-,-,-,-,0.0,-,-,-,-,-,-,-,-,0.0,-,-,57.64,0.0,55.0,21.0,0.313
2316,11123,44813,Matecki M.,1995,,-,-,-,0.0,-,-,-,-,-,-,-,-,-,0.0,-,-,33.75,0.0,-,-,0.0,0.0,-,-,-,-,-,0.0,-,-,-,0.0,-,-,-,-,-,-,-,-,-,-,0.0,-,-,-,-,-,-,-,-,-,-,-,-,-,-,-,-,-,0.0,-,-,-,-,-,-,0.0,-,-,0.0,-,-,-,-,-,-,-,0.0,-,-,-,-,-,-,-,-,-,-,-,0.0,-,-,-,-,-,-,,-,0.0,-,-,-,-,-,-,-,-,-,-,0.0,-,-,-,-,-,-,-,-,-,-,-,-,-,-,-,-,0.0,-,-,-,0.0,-,-,-,-,0.0,-,-,-,0.0,-,-,-,-,-,-,-,-,-,-,0.0,-,-,-,-,-,-,-,-,-,0.0,-,-,-,-,-,0.0,-,-,-,-,0.0,-,-,-,-,-,-,-,-,-,-,-,0.0,-,-,-,5.625,-,-,-,-,0.0,-,-,60.63,0.0,54.0,21.0,0.311
2317,11123,44814,Matecki M.,1995,,-,-,-,0.0,4,-,-,-,-,-,-,-,-,0.0,-,-,35.8,0.0,-,-,0.0,0.0,-,-,-,-,-,0.0,-,-,-,0.0,-,-,-,-,-,-,-,-,-,-,0.0,-,-,-,-,-,-,-,-,-,-,-,-,-,-,-,-,-,0.0,-,-,-,-,-,-,0.0,-,-,0.0,-,-,-,-,-,-,-,0.0,-,-,-,-,-,-,-,-,-,-,-,0.0,-,-,-,-,-,-,,-,0.0,-,-,-,-,-,-,-,-,-,-,0.0,-,-,-,-,-,-,-,-,-,-,-,-,-,-,-,-,0.0,-,-,-,0.0,-,-,-,-,0.0,-,-,-,0.0,-,-,-,-,-,-,-,-,-,-,0.0,-,-,-,-,-,-,-,-,-,0.0,-,-,-,-,-,0.0,-,-,-,-,0.0,-,-,-,-,-,-,-,-,-,-,-,0.0,-,-,-,-,7.4,-,-,-,0.0,-,-,52.8,0.0,51.0,19.0,0.322
2318,11123,44815,Matecki M.,1995,,-,-,-,0.0,8,-,-,-,-,-,-,-,-,0.0,-,-,36,0.0,-,-,0.0,0.0,-,-,-,-,-,0.0,-,-,-,0.0,-,-,-,-,-,-,-,-,-,-,0.0,-,-,-,-,-,-,-,-,-,-,-,-,-,-,-,-,-,0.0,-,-,-,-,-,-,0.0,-,-,0.0,-,-,-,-,-,-,-,0.0,-,-,-,-,-,-,-,-,-,-,-,0.0,-,-,-,-,11,-,,-,0.0,-,-,-,-,-,-,-,-,-,-,0.0,-,-,-,-,-,-,-,-,-,-,-,-,-,-,-,-,0.0,-,-,-,0.0,-,-,-,-,0.0,-,-,-,0.0,-,-,-,-,-,-,-,-,-,-,0.0,-,-,-,-,-,-,-,-,-,0.0,-,-,-,-,-,0.0,-,-,-,-,0.0,-,-,-,-,-,-,-,-,-,-,-,0.0,-,-,-,-,-,-,-,-,0.0,-,-,45,0.0,55.0,21.0,0.322
2319,11123,44816,Matecki M.,1995,,-,-,-,0.0,4,-,-,-,-,-,-,-,-,0.0,-,-,28,0.0,-,-,0.0,0.0,-,-,-,-,-,0.0,-,-,-,0.0,-,-,-,-,-,-,-,-,-,-,0.0,-,-,-,-,-,-,-,-,-,-,-,-,-,-,-,-,-,0.0,-,-,-,-,-,-,0.0,-,-,0.0,-,-,-,-,-,-,-,0.0,-,-,-,-,-,-,-,-,-,-,-,0.0,-,-,-,-,-,-,,-,0.0,-,-,-,-,-,-,-,-,-,-,0.0,-,-,-,-,-,-,-,-,-,8,-,-,-,-,-,-,0.0,-,-,-,0.0,-,-,-,-,0.0,-,-,-,0.0,-,-,-,-,-,-,-,-,-,-,0.0,-,-,-,-,-,-,-,-,-,0.0,-,-,-,-,-,0.0,-,-,-,-,0.0,-,-,-,-,-,-,-,-,-,-,-,0.0,-,-,-,-,-,-,-,-,0.0,-,-,60,0.0,56.0,22.0,0.282
2320,11123,44817,Matecki M.,1995,,-,-,-,0.0,3,-,-,-,-,-,-,-,-,0.0,-,-,20.5,0.0,-,-,0.0,0.0,-,-,-,-,-,0.0,-,-,-,0.0,-,-,-,-,-,-,-,-,-,-,0.0,-,-,-,-,-,-,-,-,-,-,-,-,-,-,-,-,-,0.0,-,-,-,-,-,-,0.0,-,-,0.0,-,-,-,-,-,-,-,0.0,-,-,-,-,-,-,-,-,-,4,-,0.0,-,-,-,-,16,-,,-,0.0,-,-,-,-,-,-,-,-,-,-,0.0,-,-,-,-,-,-,-,-,-,-,-,-,-,-,-,-,0.0,-,-,2.5,0.0,-,-,-,-,0.0,-,-,-,0.0,-,-,-,-,-,-,-,-,-,-,0.0,-,-,-,-,-,-,-,-,-,0.0,-,-,-,-,-,0.0,-,-,-,-,0.0,-,-,-,-,-,-,-,-,-,-,-,0.0,-,-,-,-,-,-,-,-,0.0,-,-,54,0.0,58.0,23.0,0.297
2321,11123,44818,Matecki M.,1995,,-,-,-,0.0,3,-,-,-,-,-,-,-,-,0.0,-,-,20,0.0,-,-,0.0,0.0,-,-,-,-,-,0.0,-,-,-,0.0,-,-,-,-,-,-,-,-,-,-,0.0,-,-,-,-,-,-,-,-,-,-,-,-,-,-,-,-,-,0.0,-,-,-,-,-,-,0.0,-,-,0.0,-,-,-,-,-,-,-,0.0,-,-,-,-,-,-,-,-,-,4,-,0.0,-,-,-,-,-,-,,-,0.0,-,-,-,-,-,-,-,-,-,-,0.0,-,-,-,20,-,-,-,-,-,-,-,-,-,-,-,-,0.0,-,-,-,0.0,-,-,-,-,0.0,-,-,-,0.0,-,-,-,-,-,-,-,-,-,-,0.0,-,-,-,-,-,-,-,-,-,0.0,-,-,-,-,-,0.0,-,-,-,-,0.0,-,-,-,-,-,-,-,-,-,-,-,0.0,-,-,-,-,-,-,-,-,0.0,-,-,53,0.0,53.0,21.0,0.288
2322,11123,44819,Matecki M.,1995,,-,-,-,0.0,4.5,-,-,-,-,-,-,-,-,0.0,-,-,18.5,0.0,-,-,0.0,0.0,-,-,-,-,-,0.0,-,-,-,0.0,-,-,-,-,-,-,-,-,-,-,0.0,-,-,-,-,-,-,-,-,-,-,-,-,-,-,-,-,-,0.0,-,-,-,-,-,-,0.0,-,-,0.0,-,-,-,-,-,-,-,0.0,-,-,-,-,-,-,-,-,-,4,-,0.0,-,-,-,-,-,-,,-,0.0,-,-,-,-,-,-,-,-,-,-,0.0,-,-,-,20,-,-,-,-,-,-,-,-,-,-,-,-,0.0,-,-,-,0.0,-,-,-,-,0.0,-,-,-,0.0,-,-,-,-,-,-,-,-,-,-,0.0,-,-,-,-,-,-,-,-,-,0.0,-,-,-,-,-,0.0,-,-,-,-,0.0,-,-,-,-,-,-,-,-,-,-,-,0.0,-,-,-,-,2,-,-,-,0.0,-,-,51,0.0,56.0,22.0,0.27
2323,11123,44820,Matecki M.,1995,,-,-,-,0.0,-,-,-,-,-,-,-,-,-,0.0,-,-,30,0.0,-,-,0.0,0.0,-,-,-,-,-,0.0,-,-,-,0.0,-,-,-,-,-,-,-,-,-,-,0.0,-,-,-,-,-,-,-,-,-,-,-,-,-,-,-,-,-,0.0,-,-,12,-,-,-,0.0,-,-,0.0,-,-,-,-,-,18,-,0.0,-,-,-,-,-,-,-,-,-,-,-,0.0,-,-,-,-,-,-,,-,0.0,-,-,-,-,-,-,-,-,-,-,0.0,-,-,-,-,-,-,-,-,-,-,-,-,-,-,-,-,0.0,-,-,-,0.0,-,-,-,-,0.0,-,-,-,0.0,-,-,-,-,-,-,-,-,-,-,0.0,-,-,-,-,-,-,-,-,-,0.0,-,-,-,-,-,0.0,-,6,-,-,0.0,-,-,-,-,-,-,-,-,-,-,-,0.0,-,-,-,10,-,-,-,20,0.0,-,-,4,0.0,60.0,23.0,0.31
2324,11123,44821,Matecki M.,1995,,-,-,-,0.0,-,-,-,-,-,-,-,-,-,0.0,-,-,13,0.0,-,-,0.0,0.0,-,-,-,-,-,0.0,-,33,17,0.0,-,-,-,-,-,-,-,-,-,-,0.0,-,-,-,-,-,-,-,-,-,-,-,-,-,-,-,-,-,0.0,-,-,-,-,-,-,0.0,-,-,0.0,-,-,-,-,-,-,-,0.0,-,-,-,-,3,-,-,-,-,-,-,0.0,-,-,-,-,-,-,,-,0.0,-,-,-,-,-,-,-,-,-,-,0.0,-,-,-,34,-,-,-,-,-,-,-,-,-,-,-,-,0.0,-,-,-,0.0,-,-,-,-,0.0,-,-,-,0.0,-,-,-,-,-,-,-,-,-,-,0.0,-,-,-,-,-,-,-,-,-,0.0,-,-,-,-,-,0.0,-,-,-,-,0.0,-,-,-,-,-,-,-,-,-,-,-,0.0,-,-,-,-,-,-,-,-,0.0,-,-,-,0.0,30.0,11.0,0.328
2325,11290,120347,Nishii J.,1989,,-,-,-,0.0,-,-,-,-,-,-,-,-,-,0.0,-,-,-,0.0,-,-,0.0,0.0,-,-,-,-,-,0.0,-,-,-,0.0,-,-,-,-,-,-,-,-,-,-,0.0,-,-,-,-,-,-,-,-,-,-,-,-,-,-,-,-,-,0.0,-,-,17,-,-,-,0.0,-,-,0.0,-,-,-,-,-,17,-,0.0,-,-,-,-,-,-,-,-,-,4,-,0.0,-,-,-,-,-,-,,-,0.0,-,-,-,-,-,-,-,-,-,-,0.0,-,-,-,-,-,-,-,-,-,-,-,-,-,-,-,-,0.0,-,-,43,0.0,-,-,-,-,0.0,-,-,-,0.0,-,-,-,-,-,-,-,-,-,-,0.0,-,-,-,-,-,-,-,-,-,0.0,-,-,-,-,-,0.0,-,-,-,-,0.0,-,-,-,-,-,-,-,-,-,-,-,0.0,-,-,-,-,-,-,-,19,0.0,-,-,-,0.0,50.3,18.9,0.33
2326,11320,98738,Higazy A.A.,1985,,-,-,-,0.0,-,-,-,-,-,-,-,-,-,0.0,-,-,-,0.0,-,-,0.0,0.0,-,-,-,-,-,0.0,-,-,-,0.0,-,-,-,-,-,-,-,-,-,-,0.0,-,-,-,-,-,-,-,-,-,-,-,-,-,-,-,-,-,0.0,-,-,-,-,-,-,0.0,-,-,0.0,-,-,-,-,-,-,-,0.0,-,-,-,-,-,-,-,-,-,-,-,0.0,-,-,-,-,-,-,,-,0.0,-,-,-,-,-,-,-,-,-,-,0.0,-,-,-,-,-,-,-,-,-,-,-,-,-,-,-,-,100.0,-,-,-,0.0,-,-,-,-,0.0,-,-,-,100.0,-,-,-,-,-,-,-,-,-,-,0.0,-,-,-,-,-,-,-,-,-,0.0,-,-,-,-,-,0.0,-,-,-,-,0.0,-,-,-,-,-,-,-,-,-,-,-,0.0,-,-,-,-,-,-,-,-,0.0,-,-,-,0.0,31.3,12.1,0.29
