Repository: jacobergzhou/Poisson-Ratio

File: Non_metal_07242019.csv (part 31 of 91)
Index,Code,Glass #,Author,Year,Trademark,glass_comp,Ag2O,AgI,Al,Al2O3,AlF3,AlN,As,As2O3,As2O5,As2S3,As2Se3,AsSe,B,B2O3,BaCl2,BaF2,BaO,BeF2,BeO,Bi2O3,BiCl3,Br,Ca,CaF2,CaO,Cd,CdCl2,CdF2,CdO,Ce2O3,CeF3,CeO2,Cl,Co3O4,CoO,Cr2O3,Cs2O,CsCl,CsF,Cu2O,CuO,Dy2O3,Er,Er2O3,ErF3,Eu,Eu2O3,EuF3,F,Fe,Fe2O3,FeO,Ga,Ga2O3,Ga2S3,Ga2Se3,GaF3,Gd2O3,GdF3,Ge,GeO2,GeS2,GeSe2,H2O,HfF4,HfO2,Hg,Ho2O3,I,InF3,K,K2O,K2S,K2SO4,KBr,KCl,KF,KHF2,La,La2O3,La2S3,LaF3,Li,Li2O,Li2S,Li2SO4,LiBr,LiCl,LiF,LiI,MgF2,MgO,Mn2O3,MnF2,MnO,MnO2,MoO2,MoO3,N,Na,Na2O,Na2S,Na2SO4,NaCl,NaF,NaPO3,Nb2O5,Nd,Nd2O3,NdF3,NH4NO3,NiO,O,OH,P,P2O5,Pb,PbCl2,PbF2,PbO,PdO,Pr2O3,Pr6O11,PrF3,Rb2O,RbF,Rh2O3,RuO2,S,Sb,Sb2O3,Sb2S3,Sc2O3,Se,Si,Si3N4,SiC,SiO2,Sm2O3,Sn,SnO,SnO2,SO2,SO3,Sr,SrCl2,SrF2,SrO,Ta2O3,Ta2O5,Tb2O3,TbF3,Te,TeO2,Th,ThF4,ThO2,TiO2,Tl,Tl2O,Tl2Se,TlSe,Tm2O3,U,U3O8,UO2,V,V2O5,VO6,WO3,Y,Y2O3,Yb2O3,YbF3,YF3,ZnCl2,ZnF2,ZnO,ZnSO4,ZrF4,ZrO2,Young's modulus E (GPa),Shear modulus G (GPa),Poisson's ratio v
# 2074,6619,38479,Gan Fuxi,1959,nan,(Al2O3)12.0 (B2O3)24.0 (Na2O)16.0 (SiO2)48.0 ,0.0,0,0.0,12.0,0.0,0.0,0.0,0.0,0.0,0,0,0,0.0,24.0,0,0.0,0.0,0.0,0.0,0.0,0.0,0,0.0,0.0,0.0,0.0,0,0,0.0,0.0,0,0.0,0.0,0.0,0.0,0.0,0.0,0,0.0,0.0,0.0,0.0,0.0,0.0,0,0.0,0.0,0,0.0,0.0,0.0,0.0,0.0,0.0,0,0,0,0.0,0,0.0,0.0,0,0,0.0,0,0.0,0.0,0.0,0,0.0,0.0,0.0,0,0,0.0,0.0,0,0.0,0.0,0.0,0,0.0,0.0,0.0,0,0,0,0.0,0.0,0,0.0,0.0,0.0,0,0.0,0.0,0.0,0.0,0.0,0.0,16.0,0.0,0.0,0.0,0.0,0.0,0.0,0.0,0.0,0.0,0.0,0.0,0.0,0.0,0.0,0.0,0.0,0.0,0.0,0.0,0.0,0.0,0.0,0,0.0,0.0,0.0,0.0,0.0,0.0,0.0,0,0.0,0.0,0.0,0.0,0.0,48.0,0.0,0,0.0,0.0,0.0,0.0,0.0,0,0.0,0.0,0.0,0.0,0.0,0,0.0,0.0,0.0,0.0,0,0.0,0.0,0.0,0,0,0,0.0,0.0,0.0,0.0,0.0,0.0,0.0,0.0,0.0,0.0,0.0,0.0,0.0,0.0,0.0,0,0.0,0.0,57.2,22.56,0.2677305
# 2075,6300,72519,Field M.B.,1969,nan,(P2O5)20.0 (V2O5)80.0 ,0.0,0,0.0,0.0,0.0,0.0,0.0,0.0,0.0,0,0,0,0.0,0.0,0,0.0,0.0,0.0,0.0,0.0,0.0,0,0.0,0.0,0.0,0.0,0,0,0.0,0.0,0,0.0,0.0,0.0,0.0,0.0,0.0,0,0.0,0.0,0.0,0.0,0.0,0.0,0,0.0,0.0,0,0.0,0.0,0.0,0.0,0.0,0.0,0,0,0,0.0,0,0.0,0.0,0,0,0.0,0,0.0,0.0,0.0,0,0.0,0.0,0.0,0,0,0.0,0.0,0,0.0,0.0,0.0,0,0.0,0.0,0.0,0,0,0,0.0,0.0,0,0.0,0.0,0.0,0,0.0,0.0,0.0,0.0,0.0,0.0,0.0,0.0,0.0,0.0,0.0,0.0,0.0,0.0,0.0,0.0,0.0,0.0,0.0,0.0,0.0,20.0,0.0,0.0,0.0,0.0,0.0,0.0,0.0,0,0.0,0.0,0.0,0.0,0.0,0.0,0.0,0,0.0,0.0,0.0,0.0,0.0,0.0,0.0,0,0.0,0.0,0.0,0.0,0.0,0,0.0,0.0,0.0,0.0,0.0,0,0.0,0.0,0.0,0.0,0,0.0,0.0,0.0,0,0,0,0.0,0.0,0.0,0.0,80.0,0.0,0.0,0.0,0.0,0.0,0.0,0.0,0.0,0.0,0.0,0,0.0,0.0,43.1,17.0,0.26764699999999997
# 2076,1580,9777,Manghnani M.H.,1974,nan,(Na2O)40.0 (SiO2)60.0 ,0.0,0,0.0,0.0,0.0,0.0,0.0,0.0,0.0,0,0,0,0.0,0.0,0,0.0,0.0,0.0,0.0,0.0,0.0,0,0.0,0.0,0.0,0.0,0,0,0.0,0.0,0,0.0,0.0,0.0,0.0,0.0,0.0,0,0.0,0.0,0.0,0.0,0.0,0.0,0,0.0,0.0,0,0.0,0.0,0.0,0.0,0.0,0.0,0,0,0,0.0,0,0.0,0.0,0,0,0.0,0,0.0,0.0,0.0,0,0.0,0.0,0.0,0,0,0.0,0.0,0,0.0,0.0,0.0,0,0.0,0.0,0.0,0,0,0,0.0,0.0,0,0.0,0.0,0.0,0,0.0,0.0,0.0,0.0,0.0,0.0,40.0,0.0,0.0,0.0,0.0,0.0,0.0,0.0,0.0,0.0,0.0,0.0,0.0,0.0,0.0,0.0,0.0,0.0,0.0,0.0,0.0,0.0,0.0,0,0.0,0.0,0.0,0.0,0.0,0.0,0.0,0,0.0,0.0,0.0,0.0,0.0,60.0,0.0,0,0.0,0.0,0.0,0.0,0.0,0,0.0,0.0,0.0,0.0,0.0,0,0.0,0.0,0.0,0.0,0,0.0,0.0,0.0,0,0,0,0.0,0.0,0.0,0.0,0.0,0.0,0.0,0.0,0.0,0.0,0.0,0.0,0.0,0.0,0.0,0,0.0,0.0,57.8,22.8,0.26754390000000006
# 2077,1834,9140,Takahashi K.,1983,nan,(Cs2O)16.67 (SiO2)83.33 ,0.0,0,0.0,0.0,0.0,0.0,0.0,0.0,0.0,0,0,0,0.0,0.0,0,0.0,0.0,0.0,0.0,0.0,0.0,0,0.0,0.0,0.0,0.0,0,0,0.0,0.0,0,0.0,0.0,0.0,0.0,0.0,16.67,0,0.0,0.0,0.0,0.0,0.0,0.0,0,0.0,0.0,0,0.0,0.0,0.0,0.0,0.0,0.0,0,0,0,0.0,0,0.0,0.0,0,0,0.0,0,0.0,0.0,0.0,0,0.0,0.0,0.0,0,0,0.0,0.0,0,0.0,0.0,0.0,0,0.0,0.0,0.0,0,0,0,0.0,0.0,0,0.0,0.0,0.0,0,0.0,0.0,0.0,0.0,0.0,0.0,0.0,0.0,0.0,0.0,0.0,0.0,0.0,0.0,0.0,0.0,0.0,0.0,0.0,0.0,0.0,0.0,0.0,0.0,0.0,0.0,0.0,0.0,0.0,0,0.0,0.0,0.0,0.0,0.0,0.0,0.0,0,0.0,0.0,0.0,0.0,0.0,83.33,0.0,0,0.0,0.0,0.0,0.0,0.0,0,0.0,0.0,0.0,0.0,0.0,0,0.0,0.0,0.0,0.0,0,0.0,0.0,0.0,0,0,0,0.0,0.0,0.0,0.0,0.0,0.0,0.0,0.0,0.0,0.0,0.0,0.0,0.0,0.0,0.0,0,0.0,0.0,39.9,15.74,0.26747150000000003
# 2078,17460,183299,Rabukhin A.I.,1986,nan,(Al2O3)1.99 (Bi2O3)9.96 (GeO2)58.11 (PbO)29.94 ,0.0,0,0.0,1.99,0.0,0.0,0.0,0.0,0.0,0,0,0,0.0,0.0,0,0.0,0.0,0.0,0.0,9.96,0.0,0,0.0,0.0,0.0,0.0,0,0,0.0,0.0,0,0.0,0.0,0.0,0.0,0.0,0.0,0,0.0,0.0,0.0,0.0,0.0,0.0,0,0.0,0.0,0,0.0,0.0,0.0,0.0,0.0,0.0,0,0,0,0.0,0,0.0,58.11,0,0,0.0,0,0.0,0.0,0.0,0,0.0,0.0,0.0,0,0,0.0,0.0,0,0.0,0.0,0.0,0,0.0,0.0,0.0,0,0,0,0.0,0.0,0,0.0,0.0,0.0,0,0.0,0.0,0.0,0.0,0.0,0.0,0.0,0.0,0.0,0.0,0.0,0.0,0.0,0.0,0.0,0.0,0.0,0.0,0.0,0.0,0.0,0.0,0.0,0.0,0.0,29.94,0.0,0.0,0.0,0,0.0,0.0,0.0,0.0,0.0,0.0,0.0,0,0.0,0.0,0.0,0.0,0.0,0.0,0.0,0,0.0,0.0,0.0,0.0,0.0,0,0.0,0.0,0.0,0.0,0.0,0,0.0,0.0,0.0,0.0,0,0.0,0.0,0.0,0,0,0,0.0,0.0,0.0,0.0,0.0,0.0,0.0,0.0,0.0,0.0,0.0,0.0,0.0,0.0,0.0,0,0.0,0.0,55.3,21.82,0.2671861
# 2079,37266,442009,Lin Chung0Chern,2010,nan,(Na2O)33.33333333 (SiO2)66.66666667 ,0.0,0,0.0,0.0,0.0,0.0,0.0,0.0,0.0,0,0,0,0.0,0.0,0,0.0,0.0,0.0,0.0,0.0,0.0,0,0.0,0.0,0.0,0.0,0,0,0.0,0.0,0,0.0,0.0,0.0,0.0,0.0,0.0,0,0.0,0.0,0.0,0.0,0.0,0.0,0,0.0,0.0,0,0.0,0.0,0.0,0.0,0.0,0.0,0,0,0,0.0,0,0.0,0.0,0,0,0.0,0,0.0,0.0,0.0,0,0.0,0.0,0.0,0,0,0.0,0.0,0,0.0,0.0,0.0,0,0.0,0.0,0.0,0,0,0,0.0,0.0,0,0.0,0.0,0.0,0,0.0,0.0,0.0,0.0,0.0,0.0,33.33333333,0.0,0.0,0.0,0.0,0.0,0.0,0.0,0.0,0.0,0.0,0.0,0.0,0.0,0.0,0.0,0.0,0.0,0.0,0.0,0.0,0.0,0.0,0,0.0,0.0,0.0,0.0,0.0,0.0,0.0,0,0.0,0.0,0.0,0.0,0.0,66.66666667,0.0,0,0.0,0.0,0.0,0.0,0.0,0,0.0,0.0,0.0,0.0,0.0,0,0.0,0.0,0.0,0.0,0,0.0,0.0,0.0,0,0,0,0.0,0.0,0.0,0.0,0.0,0.0,0.0,0.0,0.0,0.0,0.0,0.0,0.0,0.0,0.0,0,0.0,0.0,63.1,24.9,0.2670683
# 2080,16115,143905,Aleinikov F.K.,1967,nan,(Na2O)14.28571143 (SiO2)71.42857714 (SrO)14.28571143 ,0.0,0,0.0,0.0,0.0,0.0,0.0,0.0,0.0,0,0,0,0.0,0.0,0,0.0,0.0,0.0,0.0,0.0,0.0,0,0.0,0.0,0.0,0.0,0,0,0.0,0.0,0,0.0,0.0,0.0,0.0,0.0,0.0,0,0.0,0.0,0.0,0.0,0.0,0.0,0,0.0,0.0,0,0.0,0.0,0.0,0.0,0.0,0.0,0,0,0,0.0,0,0.0,0.0,0,0,0.0,0,0.0,0.0,0.0,0,0.0,0.0,0.0,0,0,0.0,0.0,0,0.0,0.0,0.0,0,0.0,0.0,0.0,0,0,0,0.0,0.0,0,0.0,0.0,0.0,0,0.0,0.0,0.0,0.0,0.0,0.0,14.28571143,0.0,0.0,0.0,0.0,0.0,0.0,0.0,0.0,0.0,0.0,0.0,0.0,0.0,0.0,0.0,0.0,0.0,0.0,0.0,0.0,0.0,0.0,0,0.0,0.0,0.0,0.0,0.0,0.0,0.0,0,0.0,0.0,0.0,0.0,0.0,71.42857714,0.0,0,0.0,0.0,0.0,0.0,0.0,0,0.0,14.28571143,0.0,0.0,0.0,0,0.0,0.0,0.0,0.0,0,0.0,0.0,0.0,0,0,0,0.0,0.0,0.0,0.0,0.0,0.0,0.0,0.0,0.0,0.0,0.0,0.0,0.0,0.0,0.0,0,0.0,0.0,70.6,27.86,0.2670495
# 2081,213,20063,Polukhin V.N.,1983,nan,(GeO2)70.82153212 (Na2O)9.9858343 (SiO2)9.9858343 (SrO)9.206799276 ,0.0,0,0.0,0.0,0.0,0.0,0.0,0.0,0.0,0,0,0,0.0,0.0,0,0.0,0.0,0.0,0.0,0.0,0.0,0,0.0,0.0,0.0,0.0,0,0,0.0,0.0,0,0.0,0.0,0.0,0.0,0.0,0.0,0,0.0,0.0,0.0,0.0,0.0,0.0,0,0.0,0.0,0,0.0,0.0,0.0,0.0,0.0,0.0,0,0,0,0.0,0,0.0,70.82153212,0,0,0.0,0,0.0,0.0,0.0,0,0.0,0.0,0.0,0,0,0.0,0.0,0,0.0,0.0,0.0,0,0.0,0.0,0.0,0,0,0,0.0,0.0,0,0.0,0.0,0.0,0,0.0,0.0,0.0,0.0,0.0,0.0,9.9858343,0.0,0.0,0.0,0.0,0.0,0.0,0.0,0.0,0.0,0.0,0.0,0.0,0.0,0.0,0.0,0.0,0.0,0.0,0.0,0.0,0.0,0.0,0,0.0,0.0,0.0,0.0,0.0,0.0,0.0,0,0.0,0.0,0.0,0.0,0.0,9.9858343,0.0,0,0.0,0.0,0.0,0.0,0.0,0,0.0,9.206799276,0.0,0.0,0.0,0,0.0,0.0,0.0,0.0,0,0.0,0.0,0.0,0,0,0,0.0,0.0,0.0,0.0,0.0,0.0,0.0,0.0,0.0,0.0,0.0,0.0,0.0,0.0,0.0,0,0.0,0.0,80.0,31.5,0.267
# 2082,1965,110895,Kisin B.I.,1959,TK16,(Al2O3)5.354041302 (As2O3)0.113800049 (B2O3)12.29229529 (BaO)28.18365212 (CaO)1.638538705 (Sb2O3)0.09271004 (SiO2)52.3249625 ,0.0,0,0.0,5.354041302,0.0,0.0,0.0,0.113800049,0.0,0,0,0,0.0,12.29229529,0,0.0,28.18365212,0.0,0.0,0.0,0.0,0,0.0,0.0,1.638538705,0.0,0,0,0.0,0.0,0,0.0,0.0,0.0,0.0,0.0,0.0,0,0.0,0.0,0.0,0.0,0.0,0.0,0,0.0,0.0,0,0.0,0.0,0.0,0.0,0.0,0.0,0,0,0,0.0,0,0.0,0.0,0,0,0.0,0,0.0,0.0,0.0,0,0.0,0.0,0.0,0,0,0.0,0.0,0,0.0,0.0,0.0,0,0.0,0.0,0.0,0,0,0,0.0,0.0,0,0.0,0.0,0.0,0,0.0,0.0,0.0,0.0,0.0,0.0,0.0,0.0,0.0,0.0,0.0,0.0,0.0,0.0,0.0,0.0,0.0,0.0,0.0,0.0,0.0,0.0,0.0,0.0,0.0,0.0,0.0,0.0,0.0,0,0.0,0.0,0.0,0.0,0.0,0.0,0.09271004,0,0.0,0.0,0.0,0.0,0.0,52.3249625,0.0,0,0.0,0.0,0.0,0.0,0.0,0,0.0,0.0,0.0,0.0,0.0,0,0.0,0.0,0.0,0.0,0,0.0,0.0,0.0,0,0,0,0.0,0.0,0.0,0.0,0.0,0.0,0.0,0.0,0.0,0.0,0.0,0.0,0.0,0.0,0.0,0,0.0,0.0,80.2,31.64,0.267
# 2083,3865,12556,Johnston R.A.,1975,nan,(Na2O)30.0 (SiO2)40.0 (TiO2)30.0 ,0.0,0,0.0,0.0,0.0,0.0,0.0,0.0,0.0,0,0,0,0.0,0.0,0,0.0,0.0,0.0,0.0,0.0,0.0,0,0.0,0.0,0.0,0.0,0,0,0.0,0.0,0,0.0,0.0,0.0,0.0,0.0,0.0,0,0.0,0.0,0.0,0.0,0.0,0.0,0,0.0,0.0,0,0.0,0.0,0.0,0.0,0.0,0.0,0,0,0,0.0,0,0.0,0.0,0,0,0.0,0,0.0,0.0,0.0,0,0.0,0.0,0.0,0,0,0.0,0.0,0,0.0,0.0,0.0,0,0.0,0.0,0.0,0,0,0,0.0,0.0,0,0.0,0.0,0.0,0,0.0,0.0,0.0,0.0,0.0,0.0,30.0,0.0,0.0,0.0,0.0,0.0,0.0,0.0,0.0,0.0,0.0,0.0,0.0,0.0,0.0,0.0,0.0,0.0,0.0,0.0,0.0,0.0,0.0,0,0.0,0.0,0.0,0.0,0.0,0.0,0.0,0,0.0,0.0,0.0,0.0,0.0,40.0,0.0,0,0.0,0.0,0.0,0.0,0.0,0,0.0,0.0,0.0,0.0,0.0,0,0.0,0.0,0.0,0.0,0,30.0,0.0,0.0,0,0,0,0.0,0.0,0.0,0.0,0.0,0.0,0.0,0.0,0.0,0.0,0.0,0.0,0.0,0.0,0.0,0,0.0,0.0,81.5,32.17,0.267
# 2084,4206,50460,Molot V.A.,1992,nan,(Al2O3)21.2 (Na2O)34.0 (SiO2)44.8 ,0.0,0,0.0,21.2,0.0,0.0,0.0,0.0,0.0,0,0,0,0.0,0.0,0,0.0,0.0,0.0,0.0,0.0,0.0,0,0.0,0.0,0.0,0.0,0,0,0.0,0.0,0,0.0,0.0,0.0,0.0,0.0,0.0,0,0.0,0.0,0.0,0.0,0.0,0.0,0,0.0,0.0,0,0.0,0.0,0.0,0.0,0.0,0.0,0,0,0,0.0,0,0.0,0.0,0,0,0.0,0,0.0,0.0,0.0,0,0.0,0.0,0.0,0,0,0.0,0.0,0,0.0,0.0,0.0,0,0.0,0.0,0.0,0,0,0,0.0,0.0,0,0.0,0.0,0.0,0,0.0,0.0,0.0,0.0,0.0,0.0,34.0,0.0,0.0,0.0,0.0,0.0,0.0,0.0,0.0,0.0,0.0,0.0,0.0,0.0,0.0,0.0,0.0,0.0,0.0,0.0,0.0,0.0,0.0,0,0.0,0.0,0.0,0.0,0.0,0.0,0.0,0,0.0,0.0,0.0,0.0,0.0,44.8,0.0,0,0.0,0.0,0.0,0.0,0.0,0,0.0,0.0,0.0,0.0,0.0,0,0.0,0.0,0.0,0.0,0,0.0,0.0,0.0,0,0,0,0.0,0.0,0.0,0.0,0.0,0.0,0.0,0.0,0.0,0.0,0.0,0.0,0.0,0.0,0.0,0,0.0,0.0,69.5,27.5,0.267
# 2085,5149,19199,Nemilov S.V.,1972,nan,(B2O3)82.05 (Na2O)17.95 ,0.0,0,0.0,0.0,0.0,0.0,0.0,0.0,0.0,0,0,0,0.0,82.05,0,0.0,0.0,0.0,0.0,0.0,0.0,0,0.0,0.0,0.0,0.0,0,0,0.0,0.0,0,0.0,0.0,0.0,0.0,0.0,0.0,0,0.0,0.0,0.0,0.0,0.0,0.0,0,0.0,0.0,0,0.0,0.0,0.0,0.0,0.0,0.0,0,0,0,0.0,0,0.0,0.0,0,0,0.0,0,0.0,0.0,0.0,0,0.0,0.0,0.0,0,0,0.0,0.0,0,0.0,0.0,0.0,0,0.0,0.0,0.0,0,0,0,0.0,0.0,0,0.0,0.0,0.0,0,0.0,0.0,0.0,0.0,0.0,0.0,17.95,0.0,0.0,0.0,0.0,0.0,0.0,0.0,0.0,0.0,0.0,0.0,0.0,0.0,0.0,0.0,0.0,0.0,0.0,0.0,0.0,0.0,0.0,0,0.0,0.0,0.0,0.0,0.0,0.0,0.0,0,0.0,0.0,0.0,0.0,0.0,0.0,0.0,0,0.0,0.0,0.0,0.0,0.0,0,0.0,0.0,0.0,0.0,0.0,0,0.0,0.0,0.0,0.0,0,0.0,0.0,0.0,0,0,0,0.0,0.0,0.0,0.0,0.0,0.0,0.0,0.0,0.0,0.0,0.0,0.0,0.0,0.0,0.0,0,0.0,0.0,nan,nan,0.267
# 2086,5149,19200,Nemilov S.V.,1972,nan,(B2O3)80.35 (Na2O)19.65 ,0.0,0,0.0,0.0,0.0,0.0,0.0,0.0,0.0,0,0,0,0.0,80.35,0,0.0,0.0,0.0,0.0,0.0,0.0,0,0.0,0.0,0.0,0.0,0,0,0.0,0.0,0,0.0,0.0,0.0,0.0,0.0,0.0,0,0.0,0.0,0.0,0.0,0.0,0.0,0,0.0,0.0,0,0.0,0.0,0.0,0.0,0.0,0.0,0,0,0,0.0,0,0.0,0.0,0,0,0.0,0,0.0,0.0,0.0,0,0.0,0.0,0.0,0,0,0.0,0.0,0,0.0,0.0,0.0,0,0.0,0.0,0.0,0,0,0,0.0,0.0,0,0.0,0.0,0.0,0,0.0,0.0,0.0,0.0,0.0,0.0,19.65,0.0,0.0,0.0,0.0,0.0,0.0,0.0,0.0,0.0,0.0,0.0,0.0,0.0,0.0,0.0,0.0,0.0,0.0,0.0,0.0,0.0,0.0,0,0.0,0.0,0.0,0.0,0.0,0.0,0.0,0,0.0,0.0,0.0,0.0,0.0,0.0,0.0,0,0.0,0.0,0.0,0.0,0.0,0,0.0,0.0,0.0,0.0,0.0,0,0.0,0.0,0.0,0.0,0,0.0,0.0,0.0,0,0,0,0.0,0.0,0.0,0.0,0.0,0.0,0.0,0.0,0.0,0.0,0.0,0.0,0.0,0.0,0.0,0,0.0,0.0,nan,nan,0.267
# 2087,6239,90961,Ashizuka M.,1984,nan,(Al2O3)5.0 (MgO)52.5 (P2O5)42.5 ,0.0,0,0.0,5.0,0.0,0.0,0.0,0.0,0.0,0,0,0,0.0,0.0,0,0.0,0.0,0.0,0.0,0.0,0.0,0,0.0,0.0,0.0,0.0,0,0,0.0,0.0,0,0.0,0.0,0.0,0.0,0.0,0.0,0,0.0,0.0,0.0,0.0,0.0,0.0,0,0.0,0.0,0,0.0,0.0,0.0,0.0,0.0,0.0,0,0,0,0.0,0,0.0,0.0,0,0,0.0,0,0.0,0.0,0.0,0,0.0,0.0,0.0,0,0,0.0,0.0,0,0.0,0.0,0.0,0,0.0,0.0,0.0,0,0,0,0.0,0.0,0,0.0,52.5,0.0,0,0.0,0.0,0.0,0.0,0.0,0.0,0.0,0.0,0.0,0.0,0.0,0.0,0.0,0.0,0.0,0.0,0.0,0.0,0.0,0.0,0.0,42.5,0.0,0.0,0.0,0.0,0.0,0.0,0.0,0,0.0,0.0,0.0,0.0,0.0,0.0,0.0,0,0.0,0.0,0.0,0.0,0.0,0.0,0.0,0,0.0,0.0,0.0,0.0,0.0,0,0.0,0.0,0.0,0.0,0.0,0,0.0,0.0,0.0,0.0,0,0.0,0.0,0.0,0,0,0,0.0,0.0,0.0,0.0,0.0,0.0,0.0,0.0,0.0,0.0,0.0,0.0,0.0,0.0,0.0,0,0.0,0.0,68.4,27.02,0.267
# 2088,6239,90964,Ashizuka M.,1984,nan,(Al2O3)5.0 (CaO)45.0 (P2O5)50.0 ,0.0,0,0.0,5.0,0.0,0.0,0.0,0.0,0.0,0,0,0,0.0,0.0,0,0.0,0.0,0.0,0.0,0.0,0.0,0,0.0,0.0,45.0,0.0,0,0,0.0,0.0,0,0.0,0.0,0.0,0.0,0.0,0.0,0,0.0,0.0,0.0,0.0,0.0,0.0,0,0.0,0.0,0,0.0,0.0,0.0,0.0,0.0,0.0,0,0,0,0.0,0,0.0,0.0,0,0,0.0,0,0.0,0.0,0.0,0,0.0,0.0,0.0,0,0,0.0,0.0,0,0.0,0.0,0.0,0,0.0,0.0,0.0,0,0,0,0.0,0.0,0,0.0,0.0,0.0,0,0.0,0.0,0.0,0.0,0.0,0.0,0.0,0.0,0.0,0.0,0.0,0.0,0.0,0.0,0.0,0.0,0.0,0.0,0.0,0.0,0.0,50.0,0.0,0.0,0.0,0.0,0.0,0.0,0.0,0,0.0,0.0,0.0,0.0,0.0,0.0,0.0,0,0.0,0.0,0.0,0.0,0.0,0.0,0.0,0,0.0,0.0,0.0,0.0,0.0,0,0.0,0.0,0.0,0.0,0.0,0,0.0,0.0,0.0,0.0,0,0.0,0.0,0.0,0,0,0,0.0,0.0,0.0,0.0,0.0,0.0,0.0,0.0,0.0,0.0,0.0,0.0,0.0,0.0,0.0,0,0.0,0.0,61.2,24.19,0.267
# 2089,6304,72541,Gurovich E.A.,1979,nan,(CaO)50.0 (P2O5)50.0 ,0.0,0,0.0,0.0,0.0,0.0,0.0,0.0,0.0,0,0,0,0.0,0.0,0,0.0,0.0,0.0,0.0,0.0,0.0,0,0.0,0.0,50.0,0.0,0,0,0.0,0.0,0,0.0,0.0,0.0,0.0,0.0,0.0,0,0.0,0.0,0.0,0.0,0.0,0.0,0,0.0,0.0,0,0.0,0.0,0.0,0.0,0.0,0.0,0,0,0,0.0,0,0.0,0.0,0,0,0.0,0,0.0,0.0,0.0,0,0.0,0.0,0.0,0,0,0.0,0.0,0,0.0,0.0,0.0,0,0.0,0.0,0.0,0,0,0,0.0,0.0,0,0.0,0.0,0.0,0,0.0,0.0,0.0,0.0,0.0,0.0,0.0,0.0,0.0,0.0,0.0,0.0,0.0,0.0,0.0,0.0,0.0,0.0,0.0,0.0,0.0,50.0,0.0,0.0,0.0,0.0,0.0,0.0,0.0,0,0.0,0.0,0.0,0.0,0.0,0.0,0.0,0,0.0,0.0,0.0,0.0,0.0,0.0,0.0,0,0.0,0.0,0.0,0.0,0.0,0,0.0,0.0,0.0,0.0,0.0,0,0.0,0.0,0.0,0.0,0,0.0,0.0,0.0,0,0,0,0.0,0.0,0.0,0.0,0.0,0.0,0.0,0.0,0.0,0.0,0.0,0.0,0.0,0.0,0.0,0,0.0,0.0,54.7,21.6,0.267
# 2090,7347,93919,Shinkai N.,1981,nan,(B2O3)30.0 (PbO)52.5 (ZnO)17.5 ,0.0,0,0.0,0.0,0.0,0.0,0.0,0.0,0.0,0,0,0,0.0,30.0,0,0.0,0.0,0.0,0.0,0.0,0.0,0,0.0,0.0,0.0,0.0,0,0,0.0,0.0,0,0.0,0.0,0.0,0.0,0.0,0.0,0,0.0,0.0,0.0,0.0,0.0,0.0,0,0.0,0.0,0,0.0,0.0,0.0,0.0,0.0,0.0,0,0,0,0.0,0,0.0,0.0,0,0,0.0,0,0.0,0.0,0.0,0,0.0,0.0,0.0,0,0,0.0,0.0,0,0.0,0.0,0.0,0,0.0,0.0,0.0,0,0,0,0.0,0.0,0,0.0,0.0,0.0,0,0.0,0.0,0.0,0.0,0.0,0.0,0.0,0.0,0.0,0.0,0.0,0.0,0.0,0.0,0.0,0.0,0.0,0.0,0.0,0.0,0.0,0.0,0.0,0.0,0.0,52.5,0.0,0.0,0.0,0,0.0,0.0,0.0,0.0,0.0,0.0,0.0,0,0.0,0.0,0.0,0.0,0.0,0.0,0.0,0,0.0,0.0,0.0,0.0,0.0,0,0.0,0.0,0.0,0.0,0.0,0,0.0,0.0,0.0,0.0,0,0.0,0.0,0.0,0,0,0,0.0,0.0,0.0,0.0,0.0,0.0,0.0,0.0,0.0,0.0,0.0,0.0,0.0,0.0,17.5,0,0.0,0.0,53.2,20.8,0.267
# 2091,11648,76113,Hanada T.,1973,nan,(GeO2)78.0 (Na2S)22.0 ,0.0,0,0.0,0.0,0.0,0.0,0.0,0.0,0.0,0,0,0,0.0,0.0,0,0.0,0.0,0.0,0.0,0.0,0.0,0,0.0,0.0,0.0,0.0,0,0,0.0,0.0,0,0.0,0.0,0.0,0.0,0.0,0.0,0,0.0,0.0,0.0,0.0,0.0,0.0,0,0.0,0.0,0,0.0,0.0,0.0,0.0,0.0,0.0,0,0,0,0.0,0,0.0,78.0,0,0,0.0,0,0.0,0.0,0.0,0,0.0,0.0,0.0,0,0,0.0,0.0,0,0.0,0.0,0.0,0,0.0,0.0,0.0,0,0,0,0.0,0.0,0,0.0,0.0,0.0,0,0.0,0.0,0.0,0.0,0.0,0.0,0.0,22.0,0.0,0.0,0.0,0.0,0.0,0.0,0.0,0.0,0.0,0.0,0.0,0.0,0.0,0.0,0.0,0.0,0.0,0.0,0.0,0.0,0.0,0,0.0,0.0,0.0,0.0,0.0,0.0,0.0,0,0.0,0.0,0.0,0.0,0.0,0.0,0.0,0,0.0,0.0,0.0,0.0,0.0,0,0.0,0.0,0.0,0.0,0.0,0,0.0,0.0,0.0,0.0,0,0.0,0.0,0.0,0,0,0,0.0,0.0,0.0,0.0,0.0,0.0,0.0,0.0,0.0,0.0,0.0,0.0,0.0,0.0,0.0,0,0.0,0.0,37.9,14.99,0.267
# 2092,23837,178485,Rajendran V.,2001,nan,(BaO)6.115971367 (Bi2O3)36.7020222 (PbO)51.08030306 (TiO2)6.101703366000001 ,0.0,0,0.0,0.0,0.0,0.0,0.0,0.0,0.0,0,0,0,0.0,0.0,0,0.0,6.115971367,0.0,0.0,36.7020222,0.0,0,0.0,0.0,0.0,0.0,0,0,0.0,0.0,0,0.0,0.0,0.0,0.0,0.0,0.0,0,0.0,0.0,0.0,0.0,0.0,0.0,0,0.0,0.0,0,0.0,0.0,0.0,0.0,0.0,0.0,0,0,0,0.0,0,0.0,0.0,0,0,0.0,0,0.0,0.0,0.0,0,0.0,0.0,0.0,0,0,0.0,0.0,0,0.0,0.0,0.0,0,0.0,0.0,0.0,0,0,0,0.0,0.0,0,0.0,0.0,0.0,0,0.0,0.0,0.0,0.0,0.0,0.0,0.0,0.0,0.0,0.0,0.0,0.0,0.0,0.0,0.0,0.0,0.0,0.0,0.0,0.0,0.0,0.0,0.0,0.0,0.0,51.08030306,0.0,0.0,0.0,0,0.0,0.0,0.0,0.0,0.0,0.0,0.0,0,0.0,0.0,0.0,0.0,0.0,0.0,0.0,0,0.0,0.0,0.0,0.0,0.0,0,0.0,0.0,0.0,0.0,0.0,0,0.0,0.0,0.0,0.0,0,6.101703366000001,0.0,0.0,0,0,0,0.0,0.0,0.0,0.0,0.0,0.0,0.0,0.0,0.0,0.0,0.0,0.0,0.0,0.0,0.0,0,0.0,0.0,64.8,25.6,0.267
# 2093,24453,189632,Higazy A.A.,1995,nan,(MnO2)55.0 (P2O5)45.0 ,0.0,0,0.0,0.0,0.0,0.0,0.0,0.0,0.0,0,0,0,0.0,0.0,0,0.0,0.0,0.0,0.0,0.0,0.0,0,0.0,0.0,0.0,0.0,0,0,0.0,0.0,0,0.0,0.0,0.0,0.0,0.0,0.0,0,0.0,0.0,0.0,0.0,0.0,0.0,0,0.0,0.0,0,0.0,0.0,0.0,0.0,0.0,0.0,0,0,0,0.0,0,0.0,0.0,0,0,0.0,0,0.0,0.0,0.0,0,0.0,0.0,0.0,0,0,0.0,0.0,0,0.0,0.0,0.0,0,0.0,0.0,0.0,0,0,0,0.0,0.0,0,0.0,0.0,0.0,0,0.0,55.0,0.0,0.0,0.0,0.0,0.0,0.0,0.0,0.0,0.0,0.0,0.0,0.0,0.0,0.0,0.0,0.0,0.0,0.0,0.0,45.0,0.0,0.0,0.0,0.0,0.0,0.0,0.0,0,0.0,0.0,0.0,0.0,0.0,0.0,0.0,0,0.0,0.0,0.0,0.0,0.0,0.0,0.0,0,0.0,0.0,0.0,0.0,0.0,0,0.0,0.0,0.0,0.0,0.0,0,0.0,0.0,0.0,0.0,0,0.0,0.0,0.0,0,0,0,0.0,0.0,0.0,0.0,0.0,0.0,0.0,0.0,0.0,0.0,0.0,0.0,0.0,0.0,0.0,0,0.0,0.0,102.0,40.5,0.267
# 2097,30900,391615,Schilling F.R.,2001,nan,(Al2O3)25.047629999999998 (CaO)25.52352 (SiO2)49.42885 ,0.0,0,0.0,25.047629999999998,0.0,0.0,0.0,0.0,0.0,0,0,0,0.0,0.0,0,0.0,0.0,0.0,0.0,0.0,0.0,0,0.0,0.0,25.52352,0.0,0,0,0.0,0.0,0,0.0,0.0,0.0,0.0,0.0,0.0,0,0.0,0.0,0.0,0.0,0.0,0.0,0,0.0,0.0,0,0.0,0.0,0.0,0.0,0.0,0.0,0,0,0,0.0,0,0.0,0.0,0,0,0.0,0,0.0,0.0,0.0,0,0.0,0.0,0.0,0,0,0.0,0.0,0,0.0,0.0,0.0,0,0.0,0.0,0.0,0,0,0,0.0,0.0,0,0.0,0.0,0.0,0,0.0,0.0,0.0,0.0,0.0,0.0,0.0,0.0,0.0,0.0,0.0,0.0,0.0,0.0,0.0,0.0,0.0,0.0,0.0,0.0,0.0,0.0,0.0,0.0,0.0,0.0,0.0,0.0,0.0,0,0.0,0.0,0.0,0.0,0.0,0.0,0.0,0,0.0,0.0,0.0,0.0,0.0,49.42885,0.0,0,0.0,0.0,0.0,0.0,0.0,0,0.0,0.0,0.0,0.0,0.0,0,0.0,0.0,0.0,0.0,0,0.0,0.0,0.0,0,0,0,0.0,0.0,0.0,0.0,0.0,0.0,0.0,0.0,0.0,0.0,0.0,0.0,0.0,0.0,0.0,0,0.0,0.0,97.5,38.5,0.267
# 2098,31400,403623,Shimizu K.,2004,nan,(K2O)9.530284472 (Li2O)10.01419841 (Na2O)8.046771747000001 (Nb2O5)17.99051813 (Sb2O3)0.017110493 (SiO2)43.16265308 (TiO2)11.23846367 ,0.0,0,0.0,0.0,0.0,0.0,0.0,0.0,0.0,0,0,0,0.0,0.0,0,0.0,0.0,0.0,0.0,0.0,0.0,0,0.0,0.0,0.0,0.0,0,0,0.0,0.0,0,0.0,0.0,0.0,0.0,0.0,0.0,0,0.0,0.0,0.0,0.0,0.0,0.0,0,0.0,0.0,0,0.0,0.0,0.0,0.0,0.0,0.0,0,0,0,0.0,0,0.0,0.0,0,0,0.0,0,0.0,0.0,0.0,0,0.0,0.0,9.530284472,0,0,0.0,0.0,0,0.0,0.0,0.0,0,0.0,0.0,10.01419841,0,0,0,0.0,0.0,0,0.0,0.0,0.0,0,0.0,0.0,0.0,0.0,0.0,0.0,8.046771747000001,0.0,0.0,0.0,0.0,0.0,17.99051813,0.0,0.0,0.0,0.0,0.0,0.0,0.0,0.0,0.0,0.0,0.0,0.0,0.0,0.0,0.0,0.0,0,0.0,0.0,0.0,0.0,0.0,0.0,0.017110493,0,0.0,0.0,0.0,0.0,0.0,43.16265308,0.0,0,0.0,0.0,0.0,0.0,0.0,0,0.0,0.0,0.0,0.0,0.0,0,0.0,0.0,0.0,0.0,0,11.23846367,0.0,0.0,0,0,0,0.0,0.0,0.0,0.0,0.0,0.0,0.0,0.0,0.0,0.0,0.0,0.0,0.0,0.0,0.0,0,0.0,0.0,95.0,37.49,0.267
# 2099,31400,403649,Shimizu K.,2004,nan,(K2O)22.94341108 (Nb2O5)16.26014959 (SiO2)26.97680819 (TiO2)33.81963114 ,0.0,0,0.0,0.0,0.0,0.0,0.0,0.0,0.0,0,0,0,0.0,0.0,0,0.0,0.0,0.0,0.0,0.0,0.0,0,0.0,0.0,0.0,0.0,0,0,0.0,0.0,0,0.0,0.0,0.0,0.0,0.0,0.0,0,0.0,0.0,0.0,0.0,0.0,0.0,0,0.0,0.0,0,0.0,0.0,0.0,0.0,0.0,0.0,0,0,0,0.0,0,0.0,0.0,0,0,0.0,0,0.0,0.0,0.0,0,0.0,0.0,22.94341108,0,0,0.0,0.0,0,0.0,0.0,0.0,0,0.0,0.0,0.0,0,0,0,0.0,0.0,0,0.0,0.0,0.0,0,0.0,0.0,0.0,0.0,0.0,0.0,0.0,0.0,0.0,0.0,0.0,0.0,16.26014959,0.0,0.0,0.0,0.0,0.0,0.0,0.0,0.0,0.0,0.0,0.0,0.0,0.0,0.0,0.0,0.0,0,0.0,0.0,0.0,0.0,0.0,0.0,0.0,0,0.0,0.0,0.0,0.0,0.0,26.97680819,0.0,0,0.0,0.0,0.0,0.0,0.0,0,0.0,0.0,0.0,0.0,0.0,0,0.0,0.0,0.0,0.0,0,33.81963114,0.0,0.0,0,0,0,0.0,0.0,0.0,0.0,0.0,0.0,0.0,0.0,0.0,0.0,0.0,0.0,0.0,0.0,0.0,0,0.0,0.0,76.0,29.99,0.267
# 2100,31400,403651,Shimizu K.,2004,nan,(K2O)21.42823286 (Nb2O5)12.52993735 (SiO2)26.87495563 (TiO2)39.16687417 ,0.0,0,0.0,0.0,0.0,0.0,0.0,0.0,0.0,0,0,0,0.0,0.0,0,0.0,0.0,0.0,0.0,0.0,0.0,0,0.0,0.0,0.0,0.0,0,0,0.0,0.0,0,0.0,0.0,0.0,0.0,0.0,0.0,0,0.0,0.0,0.0,0.0,0.0,0.0,0,0.0,0.0,0,0.0,0.0,0.0,0.0,0.0,0.0,0,0,0,0.0,0,0.0,0.0,0,0,0.0,0,0.0,0.0,0.0,0,0.0,0.0,21.42823286,0,0,0.0,0.0,0,0.0,0.0,0.0,0,0.0,0.0,0.0,0,0,0,0.0,0.0,0,0.0,0.0,0.0,0,0.0,0.0,0.0,0.0,0.0,0.0,0.0,0.0,0.0,0.0,0.0,0.0,12.52993735,0.0,0.0,0.0,0.0,0.0,0.0,0.0,0.0,0.0,0.0,0.0,0.0,0.0,0.0,0.0,0.0,0,0.0,0.0,0.0,0.0,0.0,0.0,0.0,0,0.0,0.0,0.0,0.0,0.0,26.87495563,0.0,0,0.0,0.0,0.0,0.0,0.0,0,0.0,0.0,0.0,0.0,0.0,0,0.0,0.0,0.0,0.0,0,39.16687417,0.0,0.0,0,0,0,0.0,0.0,0.0,0.0,0.0,0.0,0.0,0.0,0.0,0.0,0.0,0.0,0.0,0.0,0.0,0,0.0,0.0,76.0,29.99,0.267
# 2101,32370,389014,Reddy C.N.,2007,nan,(B2O3)50.0 (Li2O)30.0 (ZnO)20.0 ,0.0,0,0.0,0.0,0.0,0.0,0.0,0.0,0.0,0,0,0,0.0,50.0,0,0.0,0.0,0.0,0.0,0.0,0.0,0,0.0,0.0,0.0,0.0,0,0,0.0,0.0,0,0.0,0.0,0.0,0.0,0.0,0.0,0,0.0,0.0,0.0,0.0,0.0,0.0,0,0.0,0.0,0,0.0,0.0,0.0,0.0,0.0,0.0,0,0,0,0.0,0,0.0,0.0,0,0,0.0,0,0.0,0.0,0.0,0,0.0,0.0,0.0,0,0,0.0,0.0,0,0.0,0.0,0.0,0,0.0,0.0,30.0,0,0,0,0.0,0.0,0,0.0,0.0,0.0,0,0.0,0.0,0.0,0.0,0.0,0.0,0.0,0.0,0.0,0.0,0.0,0.0,0.0,0.0,0.0,0.0,0.0,0.0,0.0,0.0,0.0,0.0,0.0,0.0,0.0,0.0,0.0,0.0,0.0,0,0.0,0.0,0.0,0.0,0.0,0.0,0.0,0,0.0,0.0,0.0,0.0,0.0,0.0,0.0,0,0.0,0.0,0.0,0.0,0.0,0,0.0,0.0,0.0,0.0,0.0,0,0.0,0.0,0.0,0.0,0,0.0,0.0,0.0,0,0,0,0.0,0.0,0.0,0.0,0.0,0.0,0.0,0.0,0.0,0.0,0.0,0.0,0.0,0.0,20.0,0,0.0,0.0,77.1,30.46,0.267
# 2102,33101,421413,El Joundi  A.S.,1996,nan,(Eu2O3)1.72 (P2O5)49.14 (ZnO)49.14 ,0.0,0,0.0,0.0,0.0,0.0,0.0,0.0,0.0,0,0,0,0.0,0.0,0,0.0,0.0,0.0,0.0,0.0,0.0,0,0.0,0.0,0.0,0.0,0,0,0.0,0.0,0,0.0,0.0,0.0,0.0,0.0,0.0,0,0.0,0.0,0.0,0.0,0.0,0.0,0,0.0,1.72,0,0.0,0.0,0.0,0.0,0.0,0.0,0,0,0,0.0,0,0.0,0.0,0,0,0.0,0,0.0,0.0,0.0,0,0.0,0.0,0.0,0,0,0.0,0.0,0,0.0,0.0,0.0,0,0.0,0.0,0.0,0,0,0,0.0,0.0,0,0.0,0.0,0.0,0,0.0,0.0,0.0,0.0,0.0,0.0,0.0,0.0,0.0,0.0,0.0,0.0,0.0,0.0,0.0,0.0,0.0,0.0,0.0,0.0,0.0,49.14,0.0,0.0,0.0,0.0,0.0,0.0,0.0,0,0.0,0.0,0.0,0.0,0.0,0.0,0.0,0,0.0,0.0,0.0,0.0,0.0,0.0,0.0,0,0.0,0.0,0.0,0.0,0.0,0,0.0,0.0,0.0,0.0,0.0,0,0.0,0.0,0.0,0.0,0,0.0,0.0,0.0,0,0,0,0.0,0.0,0.0,0.0,0.0,0.0,0.0,0.0,0.0,0.0,0.0,0.0,0.0,0.0,49.14,0,0.0,0.0,36.5,14.4,0.267
# 2103,34597,421663,Halimah M.K.,2005,nan,(Ag2O)10.0 (B2O3)31.5 (TeO2)58.5 ,10.0,0,0.0,0.0,0.0,0.0,0.0,0.0,0.0,0,0,0,0.0,31.5,0,0.0,0.0,0.0,0.0,0.0,0.0,0,0.0,0.0,0.0,0.0,0,0,0.0,0.0,0,0.0,0.0,0.0,0.0,0.0,0.0,0,0.0,0.0,0.0,0.0,0.0,0.0,0,0.0,0.0,0,0.0,0.0,0.0,0.0,0.0,0.0,0,0,0,0.0,0,0.0,0.0,0,0,0.0,0,0.0,0.0,0.0,0,0.0,0.0,0.0,0,0,0.0,0.0,0,0.0,0.0,0.0,0,0.0,0.0,0.0,0,0,0,0.0,0.0,0,0.0,0.0,0.0,0,0.0,0.0,0.0,0.0,0.0,0.0,0.0,0.0,0.0,0.0,0.0,0.0,0.0,0.0,0.0,0.0,0.0,0.0,0.0,0.0,0.0,0.0,0.0,0.0,0.0,0.0,0.0,0.0,0.0,0,0.0,0.0,0.0,0.0,0.0,0.0,0.0,0,0.0,0.0,0.0,0.0,0.0,0.0,0.0,0,0.0,0.0,0.0,0.0,0.0,0,0.0,0.0,0.0,0.0,0.0,0,0.0,58.5,0.0,0.0,0,0.0,0.0,0.0,0,0,0,0.0,0.0,0.0,0.0,0.0,0.0,0.0,0.0,0.0,0.0,0.0,0.0,0.0,0.0,0.0,0,0.0,0.0,48.0,18.94,0.267
# 2104,35142,423423,Fukawa Y.,2008,nan,(B2O3)70.0 (Li2O)30.0 ,0.0,0,0.0,0.0,0.0,0.0,0.0,0.0,0.0,0,0,0,0.0,70.0,0,0.0,0.0,0.0,0.0,0.0,0.0,0,0.0,0.0,0.0,0.0,0,0,0.0,0.0,0,0.0,0.0,0.0,0.0,0.0,0.0,0,0.0,0.0,0.0,0.0,0.0,0.0,0,0.0,0.0,0,0.0,0.0,0.0,0.0,0.0,0.0,0,0,0,0.0,0,0.0,0.0,0,0,0.0,0,0.0,0.0,0.0,0,0.0,0.0,0.0,0,0,0.0,0.0,0,0.0,0.0,0.0,0,0.0,0.0,30.0,0,0,0,0.0,0.0,0,0.0,0.0,0.0,0,0.0,0.0,0.0,0.0,0.0,0.0,0.0,0.0,0.0,0.0,0.0,0.0,0.0,0.0,0.0,0.0,0.0,0.0,0.0,0.0,0.0,0.0,0.0,0.0,0.0,0.0,0.0,0.0,0.0,0,0.0,0.0,0.0,0.0,0.0,0.0,0.0,0,0.0,0.0,0.0,0.0,0.0,0.0,0.0,0,0.0,0.0,0.0,0.0,0.0,0,0.0,0.0,0.0,0.0,0.0,0,0.0,0.0,0.0,0.0,0,0.0,0.0,0.0,0,0,0,0.0,0.0,0.0,0.0,0.0,0.0,0.0,0.0,0.0,0.0,0.0,0.0,0.0,0.0,0.0,0,0.0,0.0,83.0,33.0,0.267
# 2105,35142,423427,Fukawa Y.,2008,nan,(B2O3)56.0 (Li2O)44.0 ,0.0,0,0.0,0.0,0.0,0.0,0.0,0.0,0.0,0,0,0,0.0,56.0,0,0.0,0.0,0.0,0.0,0.0,0.0,0,0.0,0.0,0.0,0.0,0,0,0.0,0.0,0,0.0,0.0,0.0,0.0,0.0,0.0,0,0.0,0.0,0.0,0.0,0.0,0.0,0,0.0,0.0,0,0.0,0.0,0.0,0.0,0.0,0.0,0,0,0,0.0,0,0.0,0.0,0,0,0.0,0,0.0,0.0,0.0,0,0.0,0.0,0.0,0,0,0.0,0.0,0,0.0,0.0,0.0,0,0.0,0.0,44.0,0,0,0,0.0,0.0,0,0.0,0.0,0.0,0,0.0,0.0,0.0,0.0,0.0,0.0,0.0,0.0,0.0,0.0,0.0,0.0,0.0,0.0,0.0,0.0,0.0,0.0,0.0,0.0,0.0,0.0,0.0,0.0,0.0,0.0,0.0,0.0,0.0,0,0.0,0.0,0.0,0.0,0.0,0.0,0.0,0,0.0,0.0,0.0,0.0,0.0,0.0,0.0,0,0.0,0.0,0.0,0.0,0.0,0,0.0,0.0,0.0,0.0,0.0,0,0.0,0.0,0.0,0.0,0,0.0,0.0,0.0,0,0,0,0.0,0.0,0.0,0.0,0.0,0.0,0.0,0.0,0.0,0.0,0.0,0.0,0.0,0.0,0.0,0,0.0,0.0,88.0,34.0,0.267
# 2106,35364,425171,Gaafar M.S.,2009,nan,(Al2O3)3.8 (B2O3)63.65 (Na2O)27.55 (ZnO)5.0 ,0.0,0,0.0,3.8,0.0,0.0,0.0,0.0,0.0,0,0,0,0.0,63.65,0,0.0,0.0,0.0,0.0,0.0,0.0,0,0.0,0.0,0.0,0.0,0,0,0.0,0.0,0,0.0,0.0,0.0,0.0,0.0,0.0,0,0.0,0.0,0.0,0.0,0.0,0.0,0,0.0,0.0,0,0.0,0.0,0.0,0.0,0.0,0.0,0,0,0,0.0,0,0.0,0.0,0,0,0.0,0,0.0,0.0,0.0,0,0.0,0.0,0.0,0,0,0.0,0.0,0,0.0,0.0,0.0,0,0.0,0.0,0.0,0,0,0,0.0,0.0,0,0.0,0.0,0.0,0,0.0,0.0,0.0,0.0,0.0,0.0,27.55,0.0,0.0,0.0,0.0,0.0,0.0,0.0,0.0,0.0,0.0,0.0,0.0,0.0,0.0,0.0,0.0,0.0,0.0,0.0,0.0,0.0,0.0,0,0.0,0.0,0.0,0.0,0.0,0.0,0.0,0,0.0,0.0,0.0,0.0,0.0,0.0,0.0,0,0.0,0.0,0.0,0.0,0.0,0,0.0,0.0,0.0,0.0,0.0,0,0.0,0.0,0.0,0.0,0,0.0,0.0,0.0,0,0,0,0.0,0.0,0.0,0.0,0.0,0.0,0.0,0.0,0.0,0.0,0.0,0.0,0.0,0.0,5.0,0,0.0,0.0,54.1,21.3,0.267
# 2107,37204,441713,Kaundal R.S.,2010,nan,(B2O3)50.0 (PbO)30.0 (SrO)20.0 ,0.0,0,0.0,0.0,0.0,0.0,0.0,0.0,0.0,0,0,0,0.0,50.0,0,0.0,0.0,0.0,0.0,0.0,0.0,0,0.0,0.0,0.0,0.0,0,0,0.0,0.0,0,0.0,0.0,0.0,0.0,0.0,0.0,0,0.0,0.0,0.0,0.0,0.0,0.0,0,0.0,0.0,0,0.0,0.0,0.0,0.0,0.0,0.0,0,0,0,0.0,0,0.0,0.0,0,0,0.0,0,0.0,0.0,0.0,0,0.0,0.0,0.0,0,0,0.0,0.0,0,0.0,0.0,0.0,0,0.0,0.0,0.0,0,0,0,0.0,0.0,0,0.0,0.0,0.0,0,0.0,0.0,0.0,0.0,0.0,0.0,0.0,0.0,0.0,0.0,0.0,0.0,0.0,0.0,0.0,0.0,0.0,0.0,0.0,0.0,0.0,0.0,0.0,0.0,0.0,30.0,0.0,0.0,0.0,0,0.0,0.0,0.0,0.0,0.0,0.0,0.0,0,0.0,0.0,0.0,0.0,0.0,0.0,0.0,0,0.0,0.0,0.0,0.0,0.0,0,0.0,20.0,0.0,0.0,0.0,0,0.0,0.0,0.0,0.0,0,0.0,0.0,0.0,0,0,0,0.0,0.0,0.0,0.0,0.0,0.0,0.0,0.0,0.0,0.0,0.0,0.0,0.0,0.0,0.0,0,0.0,0.0,nan,nan,0.267
# 2109,30154,376456,Yoko T.,1989,nan,(Li2O)10.0 (LiCl)30.0 (TeO2)60.0 ,0.0,0,0.0,0.0,0.0,0.0,0.0,0.0,0.0,0,0,0,0.0,0.0,0,0.0,0.0,0.0,0.0,0.0,0.0,0,0.0,0.0,0.0,0.0,0,0,0.0,0.0,0,0.0,0.0,0.0,0.0,0.0,0.0,0,0.0,0.0,0.0,0.0,0.0,0.0,0,0.0,0.0,0,0.0,0.0,0.0,0.0,0.0,0.0,0,0,0,0.0,0,0.0,0.0,0,0,0.0,0,0.0,0.0,0.0,0,0.0,0.0,0.0,0,0,0.0,0.0,0,0.0,0.0,0.0,0,0.0,0.0,10.0,0,0,0,30.0,0.0,0,0.0,0.0,0.0,0,0.0,0.0,0.0,0.0,0.0,0.0,0.0,0.0,0.0,0.0,0.0,0.0,0.0,0.0,0.0,0.0,0.0,0.0,0.0,0.0,0.0,0.0,0.0,0.0,0.0,0.0,0.0,0.0,0.0,0,0.0,0.0,0.0,0.0,0.0,0.0,0.0,0,0.0,0.0,0.0,0.0,0.0,0.0,0.0,0,0.0,0.0,0.0,0.0,0.0,0,0.0,0.0,0.0,0.0,0.0,0,0.0,60.0,0.0,0.0,0,0.0,0.0,0.0,0,0,0,0.0,0.0,0.0,0.0,0.0,0.0,0.0,0.0,0.0,0.0,0.0,0.0,0.0,0.0,0.0,0,0.0,0.0,41.3,16.3,0.2668712
# 2110,40153,466944,Lin Chung0Chern,2012,nan,(CaO)25.67743026 (Na2O)24.56754025 (P2O5)3.209679032 (SiO2)46.54535047 ,0.0,0,0.0,0.0,0.0,0.0,0.0,0.0,0.0,0,0,0,0.0,0.0,0,0.0,0.0,0.0,0.0,0.0,0.0,0,0.0,0.0,25.67743026,0.0,0,0,0.0,0.0,0,0.0,0.0,0.0,0.0,0.0,0.0,0,0.0,0.0,0.0,0.0,0.0,0.0,0,0.0,0.0,0,0.0,0.0,0.0,0.0,0.0,0.0,0,0,0,0.0,0,0.0,0.0,0,0,0.0,0,0.0,0.0,0.0,0,0.0,0.0,0.0,0,0,0.0,0.0,0,0.0,0.0,0.0,0,0.0,0.0,0.0,0,0,0,0.0,0.0,0,0.0,0.0,0.0,0,0.0,0.0,0.0,0.0,0.0,0.0,24.56754025,0.0,0.0,0.0,0.0,0.0,0.0,0.0,0.0,0.0,0.0,0.0,0.0,0.0,0.0,3.209679032,0.0,0.0,0.0,0.0,0.0,0.0,0.0,0,0.0,0.0,0.0,0.0,0.0,0.0,0.0,0,0.0,0.0,0.0,0.0,0.0,46.54535047,0.0,0,0.0,0.0,0.0,0.0,0.0,0,0.0,0.0,0.0,0.0,0.0,0,0.0,0.0,0.0,0.0,0,0.0,0.0,0.0,0,0,0,0.0,0.0,0.0,0.0,0.0,0.0,0.0,0.0,0.0,0.0,0.0,0.0,0.0,0.0,0.0,0,0.0,0.0,76.0,30.0,0.2666667
# 2111,40153,466947,Lin Chung0Chern,2012,nan,(CaO)21.46 (Na2O)19.42 (P2O5)2.61 (SiO2)56.51 ,0.0,0,0.0,0.0,0.0,0.0,0.0,0.0,0.0,0,0,0,0.0,0.0,0,0.0,0.0,0.0,0.0,0.0,0.0,0,0.0,0.0,21.46,0.0,0,0,0.0,0.0,0,0.0,0.0,0.0,0.0,0.0,0.0,0,0.0,0.0,0.0,0.0,0.0,0.0,0,0.0,0.0,0,0.0,0.0,0.0,0.0,0.0,0.0,0,0,0,0.0,0,0.0,0.0,0,0,0.0,0,0.0,0.0,0.0,0,0.0,0.0,0.0,0,0,0.0,0.0,0,0.0,0.0,0.0,0,0.0,0.0,0.0,0,0,0,0.0,0.0,0,0.0,0.0,0.0,0,0.0,0.0,0.0,0.0,0.0,0.0,19.42,0.0,0.0,0.0,0.0,0.0,0.0,0.0,0.0,0.0,0.0,0.0,0.0,0.0,0.0,2.61,0.0,0.0,0.0,0.0,0.0,0.0,0.0,0,0.0,0.0,0.0,0.0,0.0,0.0,0.0,0,0.0,0.0,0.0,0.0,0.0,56.51,0.0,0,0.0,0.0,0.0,0.0,0.0,0,0.0,0.0,0.0,0.0,0.0,0,0.0,0.0,0.0,0.0,0,0.0,0.0,0.0,0,0,0,0.0,0.0,0.0,0.0,0.0,0.0,0.0,0.0,0.0,0.0,0.0,0.0,0.0,0.0,0.0,0,0.0,0.0,76.0,30.0,0.2666667
# 2112,2004,110658,State Optical I,1975,TK16,(Al2O3)5.354041302 (As2O3)0.113800049 (B2O3)12.29229529 (BaO)28.18365212 (CaO)1.638538705 (Sb2O3)0.09271004 (SiO2)52.3249625 ,0.0,0,0.0,5.354041302,0.0,0.0,0.0,0.113800049,0.0,0,0,0,0.0,12.29229529,0,0.0,28.18365212,0.0,0.0,0.0,0.0,0,0.0,0.0,1.638538705,0.0,0,0,0.0,0.0,0,0.0,0.0,0.0,0.0,0.0,0.0,0,0.0,0.0,0.0,0.0,0.0,0.0,0,0.0,0.0,0,0.0,0.0,0.0,0.0,0.0,0.0,0,0,0,0.0,0,0.0,0.0,0,0,0.0,0,0.0,0.0,0.0,0,0.0,0.0,0.0,0,0,0.0,0.0,0,0.0,0.0,0.0,0,0.0,0.0,0.0,0,0,0,0.0,0.0,0,0.0,0.0,0.0,0,0.0,0.0,0.0,0.0,0.0,0.0,0.0,0.0,0.0,0.0,0.0,0.0,0.0,0.0,0.0,0.0,0.0,0.0,0.0,0.0,0.0,0.0,0.0,0.0,0.0,0.0,0.0,0.0,0.0,0,0.0,0.0,0.0,0.0,0.0,0.0,0.09271004,0,0.0,0.0,0.0,0.0,0.0,52.3249625,0.0,0,0.0,0.0,0.0,0.0,0.0,0,0.0,0.0,0.0,0.0,0.0,0,0.0,0.0,0.0,0.0,0,0.0,0.0,0.0,0,0,0,0.0,0.0,0.0,0.0,0.0,0.0,0.0,0.0,0.0,0.0,0.0,0.0,0.0,0.0,0.0,0,0.0,0.0,80.2,31.66,0.2665824
# 2113,1987,110653,State Optical I,1975,TK8,(Al2O3)3.8095122000000003 (B2O3)4.254434107 (BaO)25.61647462 (Sb2O3)0.517199891 (SiO2)58.69825767 (ZnO)7.1041215079999995 ,0.0,0,0.0,3.8095122000000003,0.0,0.0,0.0,0.0,0.0,0,0,0,0.0,4.254434107,0,0.0,25.61647462,0.0,0.0,0.0,0.0,0,0.0,0.0,0.0,0.0,0,0,0.0,0.0,0,0.0,0.0,0.0,0.0,0.0,0.0,0,0.0,0.0,0.0,0.0,0.0,0.0,0,0.0,0.0,0,0.0,0.0,0.0,0.0,0.0,0.0,0,0,0,0.0,0,0.0,0.0,0,0,0.0,0,0.0,0.0,0.0,0,0.0,0.0,0.0,0,0,0.0,0.0,0,0.0,0.0,0.0,0,0.0,0.0,0.0,0,0,0,0.0,0.0,0,0.0,0.0,0.0,0,0.0,0.0,0.0,0.0,0.0,0.0,0.0,0.0,0.0,0.0,0.0,0.0,0.0,0.0,0.0,0.0,0.0,0.0,0.0,0.0,0.0,0.0,0.0,0.0,0.0,0.0,0.0,0.0,0.0,0,0.0,0.0,0.0,0.0,0.0,0.0,0.517199891,0,0.0,0.0,0.0,0.0,0.0,58.69825767,0.0,0,0.0,0.0,0.0,0.0,0.0,0,0.0,0.0,0.0,0.0,0.0,0,0.0,0.0,0.0,0.0,0,0.0,0.0,0.0,0,0,0,0.0,0.0,0.0,0.0,0.0,0.0,0.0,0.0,0.0,0.0,0.0,0.0,0.0,0.0,7.1041215079999995,0,0.0,0.0,76.6,30.25,0.2661157
# 2114,12282,125404,El0Adawy A.A.,1996,nan,(Bi2O3)24.5 (P2O5)75.5 ,0.0,0,0.0,0.0,0.0,0.0,0.0,0.0,0.0,0,0,0,0.0,0.0,0,0.0,0.0,0.0,0.0,24.5,0.0,0,0.0,0.0,0.0,0.0,0,0,0.0,0.0,0,0.0,0.0,0.0,0.0,0.0,0.0,0,0.0,0.0,0.0,0.0,0.0,0.0,0,0.0,0.0,0,0.0,0.0,0.0,0.0,0.0,0.0,0,0,0,0.0,0,0.0,0.0,0,0,0.0,0,0.0,0.0,0.0,0,0.0,0.0,0.0,0,0,0.0,0.0,0,0.0,0.0,0.0,0,0.0,0.0,0.0,0,0,0,0.0,0.0,0,0.0,0.0,0.0,0,0.0,0.0,0.0,0.0,0.0,0.0,0.0,0.0,0.0,0.0,0.0,0.0,0.0,0.0,0.0,0.0,0.0,0.0,0.0,0.0,0.0,75.5,0.0,0.0,0.0,0.0,0.0,0.0,0.0,0,0.0,0.0,0.0,0.0,0.0,0.0,0.0,0,0.0,0.0,0.0,0.0,0.0,0.0,0.0,0,0.0,0.0,0.0,0.0,0.0,0,0.0,0.0,0.0,0.0,0.0,0,0.0,0.0,0.0,0.0,0,0.0,0.0,0.0,0,0,0,0.0,0.0,0.0,0.0,0.0,0.0,0.0,0.0,0.0,0.0,0.0,0.0,0.0,0.0,0.0,0,0.0,0.0,51.4,20.3,0.2660099
# 2115,214,20091,Polukhin V.N.,1983,nan,(GeO2)73.09908374 (La2O3)6.28697108 (Na2O)10.30697259 (SiO2)10.30697259 ,0.0,0,0.0,0.0,0.0,0.0,0.0,0.0,0.0,0,0,0,0.0,0.0,0,0.0,0.0,0.0,0.0,0.0,0.0,0,0.0,0.0,0.0,0.0,0,0,0.0,0.0,0,0.0,0.0,0.0,0.0,0.0,0.0,0,0.0,0.0,0.0,0.0,0.0,0.0,0,0.0,0.0,0,0.0,0.0,0.0,0.0,0.0,0.0,0,0,0,0.0,0,0.0,73.09908374,0,0,0.0,0,0.0,0.0,0.0,0,0.0,0.0,0.0,0,0,0.0,0.0,0,0.0,0.0,6.28697108,0,0.0,0.0,0.0,0,0,0,0.0,0.0,0,0.0,0.0,0.0,0,0.0,0.0,0.0,0.0,0.0,0.0,10.30697259,0.0,0.0,0.0,0.0,0.0,0.0,0.0,0.0,0.0,0.0,0.0,0.0,0.0,0.0,0.0,0.0,0.0,0.0,0.0,0.0,0.0,0.0,0,0.0,0.0,0.0,0.0,0.0,0.0,0.0,0,0.0,0.0,0.0,0.0,0.0,10.30697259,0.0,0,0.0,0.0,0.0,0.0,0.0,0,0.0,0.0,0.0,0.0,0.0,0,0.0,0.0,0.0,0.0,0,0.0,0.0,0.0,0,0,0,0.0,0.0,0.0,0.0,0.0,0.0,0.0,0.0,0.0,0.0,0.0,0.0,0.0,0.0,0.0,0,0.0,0.0,75.9,30.0,0.266
# 2116,435,22478,Livshits V.Ya.,1985,nan,(Cs2O)1.80000018 (GeO2)74.89999749 (Na2O)11.50000115 (SiO2)11.80000118 ,0.0,0,0.0,0.0,0.0,0.0,0.0,0.0,0.0,0,0,0,0.0,0.0,0,0.0,0.0,0.0,0.0,0.0,0.0,0,0.0,0.0,0.0,0.0,0,0,0.0,0.0,0,0.0,0.0,0.0,0.0,0.0,1.80000018,0,0.0,0.0,0.0,0.0,0.0,0.0,0,0.0,0.0,0,0.0,0.0,0.0,0.0,0.0,0.0,0,0,0,0.0,0,0.0,74.89999749,0,0,0.0,0,0.0,0.0,0.0,0,0.0,0.0,0.0,0,0,0.0,0.0,0,0.0,0.0,0.0,0,0.0,0.0,0.0,0,0,0,0.0,0.0,0,0.0,0.0,0.0,0,0.0,0.0,0.0,0.0,0.0,0.0,11.50000115,0.0,0.0,0.0,0.0,0.0,0.0,0.0,0.0,0.0,0.0,0.0,0.0,0.0,0.0,0.0,0.0,0.0,0.0,0.0,0.0,0.0,0.0,0,0.0,0.0,0.0,0.0,0.0,0.0,0.0,0,0.0,0.0,0.0,0.0,0.0,11.80000118,0.0,0,0.0,0.0,0.0,0.0,0.0,0,0.0,0.0,0.0,0.0,0.0,0,0.0,0.0,0.0,0.0,0,0.0,0.0,0.0,0,0,0,0.0,0.0,0.0,0.0,0.0,0.0,0.0,0.0,0.0,0.0,0.0,0.0,0.0,0.0,0.0,0,0.0,0.0,68.2,26.9,0.266
# 2117,1965,110890,Kisin B.I.,1959,TK8,(Al2O3)3.8095122000000003 (B2O3)4.254434107 (BaO)25.61647462 (Sb2O3)0.517199891 (SiO2)58.69825767 (ZnO)7.1041215079999995 ,0.0,0,0.0,3.8095122000000003,0.0,0.0,0.0,0.0,0.0,0,0,0,0.0,4.254434107,0,0.0,25.61647462,0.0,0.0,0.0,0.0,0,0.0,0.0,0.0,0.0,0,0,0.0,0.0,0,0.0,0.0,0.0,0.0,0.0,0.0,0,0.0,0.0,0.0,0.0,0.0,0.0,0,0.0,0.0,0,0.0,0.0,0.0,0.0,0.0,0.0,0,0,0,0.0,0,0.0,0.0,0,0,0.0,0,0.0,0.0,0.0,0,0.0,0.0,0.0,0,0,0.0,0.0,0,0.0,0.0,0.0,0,0.0,0.0,0.0,0,0,0,0.0,0.0,0,0.0,0.0,0.0,0,0.0,0.0,0.0,0.0,0.0,0.0,0.0,0.0,0.0,0.0,0.0,0.0,0.0,0.0,0.0,0.0,0.0,0.0,0.0,0.0,0.0,0.0,0.0,0.0,0.0,0.0,0.0,0.0,0.0,0,0.0,0.0,0.0,0.0,0.0,0.0,0.517199891,0,0.0,0.0,0.0,0.0,0.0,58.69825767,0.0,0,0.0,0.0,0.0,0.0,0.0,0,0.0,0.0,0.0,0.0,0.0,0,0.0,0.0,0.0,0.0,0,0.0,0.0,0.0,0,0,0,0.0,0.0,0.0,0.0,0.0,0.0,0.0,0.0,0.0,0.0,0.0,0.0,0.0,0.0,7.1041215079999995,0,0.0,0.0,76.6,30.25,0.266
# 2118,1965,110891,Kisin B.I.,1959,TK9,(Al2O3)1.68328036 (As2O3)0.427299838 (B2O3)6.831493404 (BaO)21.39061187 (Na2O)4.408609325 (Sb2O3)0.33979987100000003 (SiO2)52.97983987 (ZnO)11.93906546 ,0.0,0,0.0,1.68328036,0.0,0.0,0.0,0.427299838,0.0,0,0,0,0.0,6.831493404,0,0.0,21.39061187,0.0,0.0,0.0,0.0,0,0.0,0.0,0.0,0.0,0,0,0.0,0.0,0,0.0,0.0,0.0,0.0,0.0,0.0,0,0.0,0.0,0.0,0.0,0.0,0.0,0,0.0,0.0,0,0.0,0.0,0.0,0.0,0.0,0.0,0,0,0,0.0,0,0.0,0.0,0,0,0.0,0,0.0,0.0,0.0,0,0.0,0.0,0.0,0,0,0.0,0.0,0,0.0,0.0,0.0,0,0.0,0.0,0.0,0,0,0,0.0,0.0,0,0.0,0.0,0.0,0,0.0,0.0,0.0,0.0,0.0,0.0,4.408609325,0.0,0.0,0.0,0.0,0.0,0.0,0.0,0.0,0.0,0.0,0.0,0.0,0.0,0.0,0.0,0.0,0.0,0.0,0.0,0.0,0.0,0.0,0,0.0,0.0,0.0,0.0,0.0,0.0,0.33979987100000003,0,0.0,0.0,0.0,0.0,0.0,52.97983987,0.0,0,0.0,0.0,0.0,0.0,0.0,0,0.0,0.0,0.0,0.0,0.0,0,0.0,0.0,0.0,0.0,0,0.0,0.0,0.0,0,0,0,0.0,0.0,0.0,0.0,0.0,0.0,0.0,0.0,0.0,0.0,0.0,0.0,0.0,0.0,11.93906546,0,0.0,0.0,79.0,31.2,0.266
# 2119,3497,7669,Soga N.,1976,nan,(SiO2)66.66666667 (SrO)33.33333333 ,0.0,0,0.0,0.0,0.0,0.0,0.0,0.0,0.0,0,0,0,0.0,0.0,0,0.0,0.0,0.0,0.0,0.0,0.0,0,0.0,0.0,0.0,0.0,0,0,0.0,0.0,0,0.0,0.0,0.0,0.0,0.0,0.0,0,0.0,0.0,0.0,0.0,0.0,0.0,0,0.0,0.0,0,0.0,0.0,0.0,0.0,0.0,0.0,0,0,0,0.0,0,0.0,0.0,0,0,0.0,0,0.0,0.0,0.0,0,0.0,0.0,0.0,0,0,0.0,0.0,0,0.0,0.0,0.0,0,0.0,0.0,0.0,0,0,0,0.0,0.0,0,0.0,0.0,0.0,0,0.0,0.0,0.0,0.0,0.0,0.0,0.0,0.0,0.0,0.0,0.0,0.0,0.0,0.0,0.0,0.0,0.0,0.0,0.0,0.0,0.0,0.0,0.0,0.0,0.0,0.0,0.0,0.0,0.0,0,0.0,0.0,0.0,0.0,0.0,0.0,0.0,0,0.0,0.0,0.0,0.0,0.0,66.66666667,0.0,0,0.0,0.0,0.0,0.0,0.0,0,0.0,33.33333333,0.0,0.0,0.0,0,0.0,0.0,0.0,0.0,0,0.0,0.0,0.0,0,0,0,0.0,0.0,0.0,0.0,0.0,0.0,0.0,0.0,0.0,0.0,0.0,0.0,0.0,0.0,0.0,0,0.0,0.0,71.4,28.22,0.266
# 2120,5149,19205,Nemilov S.V.,1972,nan,(B2O3)74.94 (Na2O)25.06 ,0.0,0,0.0,0.0,0.0,0.0,0.0,0.0,0.0,0,0,0,0.0,74.94,0,0.0,0.0,0.0,0.0,0.0,0.0,0,0.0,0.0,0.0,0.0,0,0,0.0,0.0,0,0.0,0.0,0.0,0.0,0.0,0.0,0,0.0,0.0,0.0,0.0,0.0,0.0,0,0.0,0.0,0,0.0,0.0,0.0,0.0,0.0,0.0,0,0,0,0.0,0,0.0,0.0,0,0,0.0,0,0.0,0.0,0.0,0,0.0,0.0,0.0,0,0,0.0,0.0,0,0.0,0.0,0.0,0,0.0,0.0,0.0,0,0,0,0.0,0.0,0,0.0,0.0,0.0,0,0.0,0.0,0.0,0.0,0.0,0.0,25.06,0.0,0.0,0.0,0.0,0.0,0.0,0.0,0.0,0.0,0.0,0.0,0.0,0.0,0.0,0.0,0.0,0.0,0.0,0.0,0.0,0.0,0.0,0,0.0,0.0,0.0,0.0,0.0,0.0,0.0,0,0.0,0.0,0.0,0.0,0.0,0.0,0.0,0,0.0,0.0,0.0,0.0,0.0,0,0.0,0.0,0.0,0.0,0.0,0,0.0,0.0,0.0,0.0,0,0.0,0.0,0.0,0,0,0,0.0,0.0,0.0,0.0,0.0,0.0,0.0,0.0,0.0,0.0,0.0,0.0,0.0,0.0,0.0,0,0.0,0.0,nan,nan,0.266
# 2121,5294,70411,Shaw R.R.,1969,nan,(B2O3)98.12919804 (PbO)1.8708019630000001 ,0.0,0,0.0,0.0,0.0,0.0,0.0,0.0,0.0,0,0,0,0.0,98.12919804,0,0.0,0.0,0.0,0.0,0.0,0.0,0,0.0,0.0,0.0,0.0,0,0,0.0,0.0,0,0.0,0.0,0.0,0.0,0.0,0.0,0,0.0,0.0,0.0,0.0,0.0,0.0,0,0.0,0.0,0,0.0,0.0,0.0,0.0,0.0,0.0,0,0,0,0.0,0,0.0,0.0,0,0,0.0,0,0.0,0.0,0.0,0,0.0,0.0,0.0,0,0,0.0,0.0,0,0.0,0.0,0.0,0,0.0,0.0,0.0,0,0,0,0.0,0.0,0,0.0,0.0,0.0,0,0.0,0.0,0.0,0.0,0.0,0.0,0.0,0.0,0.0,0.0,0.0,0.0,0.0,0.0,0.0,0.0,0.0,0.0,0.0,0.0,0.0,0.0,0.0,0.0,0.0,1.8708019630000001,0.0,0.0,0.0,0,0.0,0.0,0.0,0.0,0.0,0.0,0.0,0,0.0,0.0,0.0,0.0,0.0,0.0,0.0,0,0.0,0.0,0.0,0.0,0.0,0,0.0,0.0,0.0,0.0,0.0,0,0.0,0.0,0.0,0.0,0,0.0,0.0,0.0,0,0,0,0.0,0.0,0.0,0.0,0.0,0.0,0.0,0.0,0.0,0.0,0.0,0.0,0.0,0.0,0.0,0,0.0,0.0,18.7,7.4,0.266
# 2122,5798,92563,Singh S.,1989,nan,(B2O3)70.0 (Li2O)20.0 (Na2O)10.0 ,0.0,0,0.0,0.0,0.0,0.0,0.0,0.0,0.0,0,0,0,0.0,70.0,0,0.0,0.0,0.0,0.0,0.0,0.0,0,0.0,0.0,0.0,0.0,0,0,0.0,0.0,0,0.0,0.0,0.0,0.0,0.0,0.0,0,0.0,0.0,0.0,0.0,0.0,0.0,0,0.0,0.0,0,0.0,0.0,0.0,0.0,0.0,0.0,0,0,0,0.0,0,0.0,0.0,0,0,0.0,0,0.0,0.0,0.0,0,0.0,0.0,0.0,0,0,0.0,0.0,0,0.0,0.0,0.0,0,0.0,0.0,20.0,0,0,0,0.0,0.0,0,0.0,0.0,0.0,0,0.0,0.0,0.0,0.0,0.0,0.0,10.0,0.0,0.0,0.0,0.0,0.0,0.0,0.0,0.0,0.0,0.0,0.0,0.0,0.0,0.0,0.0,0.0,0.0,0.0,0.0,0.0,0.0,0.0,0,0.0,0.0,0.0,0.0,0.0,0.0,0.0,0,0.0,0.0,0.0,0.0,0.0,0.0,0.0,0,0.0,0.0,0.0,0.0,0.0,0,0.0,0.0,0.0,0.0,0.0,0,0.0,0.0,0.0,0.0,0,0.0,0.0,0.0,0,0,0,0.0,0.0,0.0,0.0,0.0,0.0,0.0,0.0,0.0,0.0,0.0,0.0,0.0,0.0,0.0,0,0.0,0.0,76.3,30.13,0.266
# 2123,7347,93928,Shinkai N.,1981,nan,(B2O3)50.0 (PbO)25.0 (ZnO)25.0 ,0.0,0,0.0,0.0,0.0,0.0,0.0,0.0,0.0,0,0,0,0.0,50.0,0,0.0,0.0,0.0,0.0,0.0,0.0,0,0.0,0.0,0.0,0.0,0,0,0.0,0.0,0,0.0,0.0,0.0,0.0,0.0,0.0,0,0.0,0.0,0.0,0.0,0.0,0.0,0,0.0,0.0,0,0.0,0.0,0.0,0.0,0.0,0.0,0,0,0,0.0,0,0.0,0.0,0,0,0.0,0,0.0,0.0,0.0,0,0.0,0.0,0.0,0,0,0.0,0.0,0,0.0,0.0,0.0,0,0.0,0.0,0.0,0,0,0,0.0,0.0,0,0.0,0.0,0.0,0,0.0,0.0,0.0,0.0,0.0,0.0,0.0,0.0,0.0,0.0,0.0,0.0,0.0,0.0,0.0,0.0,0.0,0.0,0.0,0.0,0.0,0.0,0.0,0.0,0.0,25.0,0.0,0.0,0.0,0,0.0,0.0,0.0,0.0,0.0,0.0,0.0,0,0.0,0.0,0.0,0.0,0.0,0.0,0.0,0,0.0,0.0,0.0,0.0,0.0,0,0.0,0.0,0.0,0.0,0.0,0,0.0,0.0,0.0,0.0,0,0.0,0.0,0.0,0,0,0,0.0,0.0,0.0,0.0,0.0,0.0,0.0,0.0,0.0,0.0,0.0,0.0,0.0,0.0,25.0,0,0.0,0.0,81.3,32.4,0.266
# 2124,7347,93929,Shinkai N.,1981,nan,(B2O3)50.0 (PbO)12.5 (ZnO)37.5 ,0.0,0,0.0,0.0,0.0,0.0,0.0,0.0,0.0,0,0,0,0.0,50.0,0,0.0,0.0,0.0,0.0,0.0,0.0,0,0.0,0.0,0.0,0.0,0,0,0.0,0.0,0,0.0,0.0,0.0,0.0,0.0,0.0,0,0.0,0.0,0.0,0.0,0.0,0.0,0,0.0,0.0,0,0.0,0.0,0.0,0.0,0.0,0.0,0,0,0,0.0,0,0.0,0.0,0,0,0.0,0,0.0,0.0,0.0,0,0.0,0.0,0.0,0,0,0.0,0.0,0,0.0,0.0,0.0,0,0.0,0.0,0.0,0,0,0,0.0,0.0,0,0.0,0.0,0.0,0,0.0,0.0,0.0,0.0,0.0,0.0,0.0,0.0,0.0,0.0,0.0,0.0,0.0,0.0,0.0,0.0,0.0,0.0,0.0,0.0,0.0,0.0,0.0,0.0,0.0,12.5,0.0,0.0,0.0,0,0.0,0.0,0.0,0.0,0.0,0.0,0.0,0,0.0,0.0,0.0,0.0,0.0,0.0,0.0,0,0.0,0.0,0.0,0.0,0.0,0,0.0,0.0,0.0,0.0,0.0,0,0.0,0.0,0.0,0.0,0,0.0,0.0,0.0,0,0,0,0.0,0.0,0.0,0.0,0.0,0.0,0.0,0.0,0.0,0.0,0.0,0.0,0.0,0.0,37.5,0,0.0,0.0,83.6,33.7,0.266
# 2128,11648,76114,Hanada T.,1973,nan,(GeO2)75.0 (Na2S)25.0 ,0.0,0,0.0,0.0,0.0,0.0,0.0,0.0,0.0,0,0,0,0.0,0.0,0,0.0,0.0,0.0,0.0,0.0,0.0,0,0.0,0.0,0.0,0.0,0,0,0.0,0.0,0,0.0,0.0,0.0,0.0,0.0,0.0,0,0.0,0.0,0.0,0.0,0.0,0.0,0,0.0,0.0,0,0.0,0.0,0.0,0.0,0.0,0.0,0,0,0,0.0,0,0.0,75.0,0,0,0.0,0,0.0,0.0,0.0,0,0.0,0.0,0.0,0,0,0.0,0.0,0,0.0,0.0,0.0,0,0.0,0.0,0.0,0,0,0,0.0,0.0,0,0.0,0.0,0.0,0,0.0,0.0,0.0,0.0,0.0,0.0,0.0,25.0,0.0,0.0,0.0,0.0,0.0,0.0,0.0,0.0,0.0,0.0,0.0,0.0,0.0,0.0,0.0,0.0,0.0,0.0,0.0,0.0,0.0,0,0.0,0.0,0.0,0.0,0.0,0.0,0.0,0,0.0,0.0,0.0,0.0,0.0,0.0,0.0,0,0.0,0.0,0.0,0.0,0.0,0,0.0,0.0,0.0,0.0,0.0,0,0.0,0.0,0.0,0.0,0,0.0,0.0,0.0,0,0,0,0.0,0.0,0.0,0.0,0.0,0.0,0.0,0.0,0.0,0.0,0.0,0.0,0.0,0.0,0.0,0,0.0,0.0,35.5,14.04,0.266
# 2129,16682,145605,Livshits V.Ya.,1995,nan,(Na2O)14.0 (TeO2)86.0 ,0.0,0,0.0,0.0,0.0,0.0,0.0,0.0,0.0,0,0,0,0.0,0.0,0,0.0,0.0,0.0,0.0,0.0,0.0,0,0.0,0.0,0.0,0.0,0,0,0.0,0.0,0,0.0,0.0,0.0,0.0,0.0,0.0,0,0.0,0.0,0.0,0.0,0.0,0.0,0,0.0,0.0,0,0.0,0.0,0.0,0.0,0.0,0.0,0,0,0,0.0,0,0.0,0.0,0,0,0.0,0,0.0,0.0,0.0,0,0.0,0.0,0.0,0,0,0.0,0.0,0,0.0,0.0,0.0,0,0.0,0.0,0.0,0,0,0,0.0,0.0,0,0.0,0.0,0.0,0,0.0,0.0,0.0,0.0,0.0,0.0,14.0,0.0,0.0,0.0,0.0,0.0,0.0,0.0,0.0,0.0,0.0,0.0,0.0,0.0,0.0,0.0,0.0,0.0,0.0,0.0,0.0,0.0,0.0,0,0.0,0.0,0.0,0.0,0.0,0.0,0.0,0,0.0,0.0,0.0,0.0,0.0,0.0,0.0,0,0.0,0.0,0.0,0.0,0.0,0,0.0,0.0,0.0,0.0,0.0,0,0.0,86.0,0.0,0.0,0,0.0,0.0,0.0,0,0,0,0.0,0.0,0.0,0.0,0.0,0.0,0.0,0.0,0.0,0.0,0.0,0.0,0.0,0.0,0.0,0,0.0,0.0,41.5,16.4,0.266
# 2130,20408,175149,Wiessner W.,1962,SK 16,(Al2O3)4.2029185039999994 (As2O3)0.433200052 (B2O3)24.62130295 (BaO)27.94920335 (SiO2)42.79337514 ,0.0,0,0.0,4.2029185039999994,0.0,0.0,0.0,0.433200052,0.0,0,0,0,0.0,24.62130295,0,0.0,27.94920335,0.0,0.0,0.0,0.0,0,0.0,0.0,0.0,0.0,0,0,0.0,0.0,0,0.0,0.0,0.0,0.0,0.0,0.0,0,0.0,0.0,0.0,0.0,0.0,0.0,0,0.0,0.0,0,0.0,0.0,0.0,0.0,0.0,0.0,0,0,0,0.0,0,0.0,0.0,0,0,0.0,0,0.0,0.0,0.0,0,0.0,0.0,0.0,0,0,0.0,0.0,0,0.0,0.0,0.0,0,0.0,0.0,0.0,0,0,0,0.0,0.0,0,0.0,0.0,0.0,0,0.0,0.0,0.0,0.0,0.0,0.0,0.0,0.0,0.0,0.0,0.0,0.0,0.0,0.0,0.0,0.0,0.0,0.0,0.0,0.0,0.0,0.0,0.0,0.0,0.0,0.0,0.0,0.0,0.0,0,0.0,0.0,0.0,0.0,0.0,0.0,0.0,0,0.0,0.0,0.0,0.0,0.0,42.79337514,0.0,0,0.0,0.0,0.0,0.0,0.0,0,0.0,0.0,0.0,0.0,0.0,0,0.0,0.0,0.0,0.0,0,0.0,0.0,0.0,0,0,0,0.0,0.0,0.0,0.0,0.0,0.0,0.0,0.0,0.0,0.0,0.0,0.0,0.0,0.0,0.0,0,0.0,0.0,89.1,35.22,0.266
# 2131,26288,354464,Rajendran V.,2003,nan,(Bi2O3)10.63726828 (TeO2)62.11237746 (V2O5)27.25035425 ,0.0,0,0.0,0.0,0.0,0.0,0.0,0.0,0.0,0,0,0,0.0,0.0,0,0.0,0.0,0.0,0.0,10.63726828,0.0,0,0.0,0.0,0.0,0.0,0,0,0.0,0.0,0,0.0,0.0,0.0,0.0,0.0,0.0,0,0.0,0.0,0.0,0.0,0.0,0.0,0,0.0,0.0,0,0.0,0.0,0.0,0.0,0.0,0.0,0,0,0,0.0,0,0.0,0.0,0,0,0.0,0,0.0,0.0,0.0,0,0.0,0.0,0.0,0,0,0.0,0.0,0,0.0,0.0,0.0,0,0.0,0.0,0.0,0,0,0,0.0,0.0,0,0.0,0.0,0.0,0,0.0,0.0,0.0,0.0,0.0,0.0,0.0,0.0,0.0,0.0,0.0,0.0,0.0,0.0,0.0,0.0,0.0,0.0,0.0,0.0,0.0,0.0,0.0,0.0,0.0,0.0,0.0,0.0,0.0,0,0.0,0.0,0.0,0.0,0.0,0.0,0.0,0,0.0,0.0,0.0,0.0,0.0,0.0,0.0,0,0.0,0.0,0.0,0.0,0.0,0,0.0,0.0,0.0,0.0,0.0,0,0.0,62.11237746,0.0,0.0,0,0.0,0.0,0.0,0,0,0,0.0,0.0,0.0,0.0,27.25035425,0.0,0.0,0.0,0.0,0.0,0.0,0.0,0.0,0.0,0.0,0,0.0,0.0,nan,nan,0.266
