Repository: jacobergzhou/Poisson-Ratio

File: Poisson_data_cleaned_06212019.csv (part 31 of 58)
,Code,Glass #,Author,Year,Trademark,Ag2O,AgI,Al,Al2O3,AlF3,AlN,As,As2O3,As2O5,As2S3,As2Se3,AsSe,B,B2O3,BaCl2,BaF2,BaO,BeF2,BeO,Bi2O3,BiCl3,Br,Ca,CaF2,CaO,Cd,CdCl2,CdF2,CdO,Ce2O3,CeF3,CeO2,Cl,Co3O4,CoO,Cr2O3,Cs2O,CsCl,CsF,Cu2O,CuO,Dy2O3,Er,Er2O3,ErF3,Eu,Eu2O3,EuF3,F,Fe,Fe2O3,FeO,Ga,Ga2O3,Ga2S3,Ga2Se3,GaF3,Gd2O3,GdF3,Ge,GeO2,GeS2,GeSe2,H2O,HfF4,HfO2,Hg,Ho2O3,I,InF3,K,K2O,K2S,K2SO4,KBr,KCl,KF,KHF2,La,La2O3,La2S3,LaF3,Li,Li2O,Li2S,Li2SO4,LiBr,LiCl,LiF,LiI,MgF2,MgO,Mn2O3,MnF2,MnO,MnO2,MoO2,MoO3,N,Na,Na2O,Na2S,Na2SO4,NaCl,NaF,NaPO3,Nb2O5,Nd,Nd2O3,NdF3,NH4NO3,NiO,O,OH,P,P2O5,Pb,PbCl2,PbF2,PbO,PdO,Pr2O3,Pr6O11,PrF3,Rb2O,RbF,Rh2O3,RuO2,S,Sb,Sb2O3,Sb2S3,Sc2O3,Se,Si,Si3N4,SiC,SiO2,Sm2O3,Sn,SnO,SnO2,SO2,SO3,Sr,SrCl2,SrF2,SrO,Ta2O3,Ta2O5,Tb2O3,TbF3,Te,TeO2,Th,ThF4,ThO2,TiO2,Tl,Tl2O,Tl2Se,TlSe,Tm2O3,U,U3O8,UO2,V,V2O5,VO6,WO3,Y,Y2O3,Yb2O3,YbF3,YF3,ZnCl2,ZnF2,ZnO,ZnSO4,ZrF4,ZrO2,Young's modulus E (GPa),Shear modulus G (GPa),Poisson's ratio v
# 2808,16682,145602,Livshits V.Ya.,1995,,0,0,0,0,0,0,0,0,0,0,0,0,0,0,0,0,0,0,0,0,0,0,0,0,0,0,0,0,0,0,0,0,0,0,0,0,0,0,0,0,0,0,0,0,0,0,0,0,0,0,0,0,0,0,0,0,0,0,0,0,0,0,0,0,0,0,0,0,0,0,0,0,0,0,0,0,0,0,0,0,0,0,0,24,0,0,0,0,0,0,0,0,0,0,0,0,0,0,0,0,0,0,0,0,0,0,0,0,0,0,0,0,0,0,0,0,0,0,0,0,0,0,0,0,0,0,0,0,0,0,0,0,0,0,0,0,0,0,0,0,0,0,0,0,0,0,0,0,0,0,0,0,0,76,0,0,0,0,0,0,0,0,0,0,0,0,0,0,0,0,0,0,0,0,0,0,0,0,0,0,0,46,18.4,0.252
# 2809,16682,145603,Livshits V.Ya.,1995,,0,0,0,0,0,0,0,0,0,0,0,0,0,0,0,0,0,0,0,0,0,0,0,0,0,0,0,0,0,0,0,0,0,0,0,0,0,0,0,0,0,0,0,0,0,0,0,0,0,0,0,0,0,0,0,0,0,0,0,0,0,0,0,0,0,0,0,0,0,0,0,0,0,0,0,0,0,0,0,0,0,0,0,27,0,0,0,0,0,0,0,0,0,0,0,0,0,0,0,0,0,0,0,0,0,0,0,0,0,0,0,0,0,0,0,0,0,0,0,0,0,0,0,0,0,0,0,0,0,0,0,0,0,0,0,0,0,0,0,0,0,0,0,0,0,0,0,0,0,0,0,0,0,73,0,0,0,0,0,0,0,0,0,0,0,0,0,0,0,0,0,0,0,0,0,0,0,0,0,0,0,45.1,18.01,0.252
# 2810,24058,179475,Higazy A.A.,2001,,0,0,0,0,0,0,0,0,0,0,0,0,0,0,0,0,0,0,0,0,0,0,0,0,0,0,0,0,0,0,0,0,0,0,0,0,0,0,0,0,0,0,0,0,0,0,0,0,0,0,0,0,0,0,0,0,0,0,0,0,0,0,0,0,0,0,0,0,0,0,0,0,0,0,0,0,0,0,0,0,0,0,0,0,0,0,0,0,0,0,0,0,0,0,0,0,0,0,0,0,0,0,0,0,0,0,0,0,2.074006637,0,0,0,0,0,0,48.95888667,0,0,0,0,0,0,0,0,0,0,0,0,0,0,0,0,0,0,0,0,0,0,0,0,0,0,0,0,0,0,0,0,0,0,0,0,0,0,0,0,0,0,0,0,0,0,0,0,0,0,0,0,0,0,0,0,0,0,0,0,0,48.96710669,0,0,0,65.9,26.3,0.252
# 2811,30336,390455,Sidek H.A.A.,2004,,0,0,0,0,0,0,0,0,0,0,0,0,0,0,0,0,0,0,0,0,0,0,0,0,0,0,0,0,0,0,0,0,0,0,0,0,0,0,0,0,0,0,0,0,0,0,0,0,0,0,0,0,0,0,0,0,0,0,0,0,0,0,0,0,0,0,0,0,0,0,0,0,0,0,0,0,0,0,0,0,0,0,0,0,0,0,0,0,0,0,0,42.85775287,0,0,0,0,0,0,0,0,0,0,0,0,0,0,0,0,0,0,0,0,0,0,0,28.57183858,0,28.57040856,0,0,0,0,0,0,0,0,0,0,0,0,0,0,0,0,0,0,0,0,0,0,0,0,0,0,0,0,0,0,0,0,0,0,0,0,0,0,0,0,0,0,0,0,0,0,0,0,0,0,0,0,0,0,0,0,0,0,0,0,0,0,0,45.6,18.21,0.252
# 2812,31921,405141,Aitken B.G.,2007,,0,0,0,16.19485142,0,0,0,0,0,0,0,0,0,0,0,0,0.010002995,0,0,0,0,0,0,0,0,0,0,0,0,0,0,0,0,0,0,0,0,0,0,0,0,0,0,0,0,0,0,0,0,0,0,0,0,0,0,0,0,0,0,0,0,0,0,0,0,0,0,0,0,0,0,0,0,0,0,0,0,0,0,9.802994804,0,0,0,0,0,0,0,0,0,0,0,0,0,0,0,0,0,0,0,0,0,0,0,0,0,0,0,0,0,0,0,0,0,0,0,0,0,0,0,0,0,0,0,0,0,0,0,0,0,0,0,0,0,0,0,0,0,71.99155184,0,0,0,0,0,0,0,0,0,2.00059894,0,0,0,0,0,0,0,0,0,0,0,0,0,0,0,0,0,0,0,0,0,0,0,0,0,0,0,0,0,0,0,0,0,91.4,36.5,0.252
# 2813,32370,389012,Reddy C.N.,2007,,0,0,0,0,0,0,0,0,0,0,0,0,0,60,0,0,0,0,0,0,0,0,0,0,0,0,0,0,0,0,0,0,0,0,0,0,0,0,0,0,0,0,0,0,0,0,0,0,0,0,0,0,0,0,0,0,0,0,0,0,0,0,0,0,0,0,0,0,0,0,0,0,0,0,0,0,0,0,0,0,0,0,0,20,0,0,0,0,0,0,0,0,0,0,0,0,0,0,0,0,0,0,0,0,0,0,0,0,0,0,0,0,0,0,0,0,0,0,0,0,0,0,0,0,0,0,0,0,0,0,0,0,0,0,0,0,0,0,0,0,0,0,0,0,0,0,0,0,0,0,0,0,0,0,0,0,0,0,0,0,0,0,0,0,0,0,0,0,0,0,0,0,0,0,0,0,0,20,0,0,0,62.9,25.12,0.252
# 2814,33070,398056,Reddy C.N.,2008,,0,0,0,0,0,0,0,0,0,0,0,0,0,50,0,0,0,0,0,0,0,0,0,0,0,0,0,0,0,0,0,0,0,0,0,0,0,0,0,0,0,0,0,0,0,0,0,0,0,0,0,0,0,0,0,0,0,0,0,0,0,0,0,0,0,0,0,0,0,0,0,0,0,0,0,0,0,0,0,0,0,0,0,0,0,0,0,0,0,0,0,0,0,0,0,0,0,0,0,0,0,0,0,0,0,0,0,0,0,0,0,0,0,0,0,0,0,0,0,49,0,0,0,0,0,0,0,0,0,0,0,0,0,0,0,0,0,0,0,0,0,0,0,0,0,0,0,0,0,0,0,0,0,0,0,0,0,0,0,0,0,0,0,0,0,0,0,1,0,0,0,0,0,0,0,0,0,0,0,0,0,128,51.16,0.252
# 2815,36766,438060,Saddeek Y.B.,2010,,0,0,0,2.1,0,0,0,0,0,0,0,0,0,50,0,0,0,0,0,0,0,0,0,0,4.9,0,0,0,0,0,0,0,0,0,0,0,0,0,0,0,0,0,0,0,0,0,0,0,0,0,0,0,0,0,0,0,0,0,0,0,0,0,0,0,0,0,0,0,0,0,0,0,0,0,0,0,0,0,0,0,0,0,0,0,0,0,0,0,0,0,0,0,0,0,0,0,0,0,0,0,25,0,0,0,0,0,0,0,0,0,0,0,0,0,0,0,0,0,0,15,0,0,0,0,0,0,0,0,0,0,0,0,0,0,0,0,0,3,0,0,0,0,0,0,0,0,0,0,0,0,0,0,0,0,0,0,0,0,0,0,0,0,0,0,0,0,0,0,0,0,0,0,0,0,0,0,0,0,0,0,0,62.5,24.96,0.252
# 2816,36766,438064,Saddeek Y.B.,2010,,0,0,0,0,0,0,0,0,0,0,0,0,0,50,0,0,0,0,0,0,0,0,0,0,0,0,0,0,0,0,0,0,0,0,0,0,0,0,0,0,0,0,0,0,0,0,0,0,0,0,0,0,0,0,0,0,0,0,0,0,0,0,0,0,0,0,0,0,0,0,0,0,0,0,0,0,0,0,0,0,0,0,0,0,0,0,0,0,0,0,0,0,0,0,0,0,0,0,0,0,25,0,0,0,0,0,0,0,0,0,0,0,0,0,0,0,0,0,0,25,0,0,0,0,0,0,0,0,0,0,0,0,0,0,0,0,0,0,0,0,0,0,0,0,0,0,0,0,0,0,0,0,0,0,0,0,0,0,0,0,0,0,0,0,0,0,0,0,0,0,0,0,0,0,0,0,0,0,0,0,0,58.9,23.52,0.252
# 2817,40605,468542,Jingal R.,2012,,0,0,0,5.73,0,0,0,0,0,0,0,0,0,5.73,0,0,0,0,0,0,0,0,0,0,17.12,0,0,0,0,0,0,0,0,0,0,0,0,0,0,0,0,0,0,0,0,0,0,0,0,0,0,0,0,0,0,0,0,0,0,0,0,0,0,0,0,0,0,0,0,0,0,0,0,0,0,0,0,0,0,0,0,0,0,0,0,0,0,0,0,0,0,17.12,0,0,0,0,0,0,0,0,5.73,0,0,0,0,0,0,0,0,0,0,0,0,0,0,0,0,0,0,0,0,0,0,0,0,0,0,0,0,0,0,0,0,0,0,0,0,48.57,0,0,0,0,0,0,0,0,0,0,0,0,0,0,0,0,0,0,0,0,0,0,0,0,0,0,0,0,0,0,0,0,0,0,0,0,0,0,0,0,0,0,0,86.4,34.5,0.252
# 2818,40665,476256,Yousef E.S.,2013,,0,0,0,0,0,0,0,0,0,0,0,0,0,0,0,0,0,0,0,0,0,0,0,0,0,0,0,0,0,0,0,0,0,0,0,0,0,0,0,0,0,0,0,0,0,0,0,0,0,0,0,0,0,0,0,0,0,0,0,0,0,0,0,0,0,0,0,0,0,0,0,0,0,0,0,0,0,0,0,0,0,0,0,12.5,0,0,0,0,0,0,0,0,0,0,0,0,0,0,0,0,0,0,0,0,0,0,12.5,0,0,0,0,0,0,0,0,9,0,0,0,0,0,0,0,0,0,0,0,0,0,0,0,0,0,0,0,0,0,0,0,0,0,0,0,0,0,0,0,0,0,0,0,0,0,51,0,0,0,0,0,0,0,0,0,0,0,0,0,0,0,0,0,0,0,0,0,0,0,15,0,0,0,53,21.17,0.252
# 2819,40864,476663,Striepe S.,2013,,0,0,0,0,0,0,0,0,0,0,0,0,0,0,0,0,0,0,0,0,0,0,0,0,0,0,0,0,0,0,0,0,0,0,0,0,0,0,0,0,0,0,0,0,0,0,0,0,0,0,0,0,0,0,0,0,0,0,0,0,0,0,0,0,0,0,0,0,0,0,0,0,0,0,0,0,0,0,0,0,0,0,0,12.5,0,0,0,0,0,0,0,37.5,0,0,0,0,0,0,0,0,0,0,0,0,0,0,0,0,0,0,0,0,0,0,0,50,0,0,0,0,0,0,0,0,0,0,0,0,0,0,0,0,0,0,0,0,0,0,0,0,0,0,0,0,0,0,0,0,0,0,0,0,0,0,0,0,0,0,0,0,0,0,0,0,0,0,0,0,0,0,0,0,0,0,0,0,0,0,0,0,0,66.4,26.51,0.252
# 2820,40864,476665,Striepe S.,2013,,0,0,0,0,0,0,0,0,0,0,0,0,0,0,0,0,0,0,0,0,0,0,0,0,0,0,0,0,0,0,0,0,0,0,0,0,0,0,0,0,0,0,0,0,0,0,0,0,0,0,0,0,0,0,0,0,0,0,0,0,0,0,0,0,0,0,0,0,0,0,0,0,0,0,0,0,0,0,0,0,0,0,0,33.3,0,0,0,0,0,0,0,16.7,0,0,0,0,0,0,0,0,0,0,0,0,0,0,0,0,0,0,0,0,0,0,0,50,0,0,0,0,0,0,0,0,0,0,0,0,0,0,0,0,0,0,0,0,0,0,0,0,0,0,0,0,0,0,0,0,0,0,0,0,0,0,0,0,0,0,0,0,0,0,0,0,0,0,0,0,0,0,0,0,0,0,0,0,0,0,0,0,0,66.1,26.39,0.252
# 2821,40868,469528,Yang Guang,2013,,0,0,0,0,0,0,0,0,0,0,0,0,0,0,0,0,0,0,0,0,0,0,0,0,0,0,0,0,0,0,0,0,0,0,0,0,0,0,0,0,0,0,0,0,0,0,0,0,0,0,0,0,0,0,0,0,0,0,0,40,0,0,0,0,0,0,0,0,0,0,0,0,0,0,0,0,0,0,0,0,0,0,0,0,0,0,0,0,0,0,0,0,0,0,0,0,0,0,0,0,0,0,0,0,0,0,0,0,0,0,0,0,0,0,0,0,0,0,0,0,0,0,0,0,0,0,0,0,0,0,0,0,0,60,0,0,0,0,0,0,0,0,0,0,0,0,0,0,0,0,0,0,0,0,0,0,0,0,0,0,0,0,0,0,0,0,0,0,0,0,0,0,0,0,0,0,0,0,0,0,0,23.6,9.5,0.252
# 2822,40951,478491,Mauro J.C.,2013,,0,0,0,9.12908673,0,0,0,0,0,0,0,0,0,16.2383713,0,0,0,0,0,0,0,0,0,0,3.859614309,0,0,0,0,0,0,0,0,0,0,0,0,0,0,0,0,0,0,0,0,0,0,0,0,0,0,0,0,0,0,0,0,0,0,0,0,0,0,0,0,0,0,0,0,0,0,0,0,0,0,0,0,0,0,0,0,0,0,0,0,0,0,0,0,0,0,3.829617306,0,0,0,0,0,0,0,0,0,0,0,0,0,0,0,0,0,0,0,0,0,0,0,0,0,0,0,0,0,0,0,0,0,0,0,0,0,0,0,0,0,0,0,0,0,63.02370504,0,0,0,0.069990006,0,0,0,0,0,3.839616307,0,0,0,0,0,0,0,0,0,0,0,0,0,0,0,0,0,0,0,0,0,0,0,0,0,0,0,0,0,0,0,0,0.009999001,67.1,26.82,0.252
# 2823,20715,186902,Sarkisov P.D.,1986,,0,0,0,18,0,0,0,0,0,0,0,0,0,0,0,0,0,0,0,0,0,0,0,0,0,0,0,0,0,0,0,0,0,0,0,0,0,0,0,0,0,0,0,0,0,0,0,0,0,0,0,0,0,0,0,0,0,0,0,0,0,0,0,0,0,0,0,0,0,0,0,0,0,0,0,0,0,0,0,0,0,0,0,0,0,0,0,0,0,0,0,10,0,0,0,0,0,0,0,0,12,0,0,0,0,0,0,0,0,0,0,0,0,0,0,0,0,0,0,0,0,0,0,0,0,0,0,0,0,0,0,0,0,0,0,0,0,60,0,0,0,0,0,0,0,0,0,0,0,0,0,0,0,0,0,0,0,0,0,0,0,0,0,0,0,0,0,0,0,0,0,0,0,0,0,0,0,0,0,0,0,67.6,27,0.2518518
# 2824,6619,38482,Gan Fuxi,1959,,0,0,0,4,0,0,0,0,0,0,0,0,0,32,0,0,0,0,0,0,0,0,0,0,0,0,0,0,0,0,0,0,0,0,0,0,0,0,0,0,0,0,0,0,0,0,0,0,0,0,0,0,0,0,0,0,0,0,0,0,0,0,0,0,0,0,0,0,0,0,0,0,0,0,0,0,0,0,0,0,0,0,0,0,0,0,0,0,0,0,0,0,0,0,0,0,0,0,0,0,16,0,0,0,0,0,0,0,0,0,0,0,0,0,0,0,0,0,0,0,0,0,0,0,0,0,0,0,0,0,0,0,0,0,0,0,0,48,0,0,0,0,0,0,0,0,0,0,0,0,0,0,0,0,0,0,0,0,0,0,0,0,0,0,0,0,0,0,0,0,0,0,0,0,0,0,0,0,0,0,0,62.1,24.81,0.2515115
# 2825,38047,449136,Chenu S.,2010,,0,0,0,0,0,0,0,0,0,0,0,0,0,0,0,0,0,0,0,0,0,0,0,0,0,0,0,0,0,0,0,0,0,0,0,0,0,0,0,0,0,0,0,0,0,0,0,0,0,0,0,0,0,0,0,0,0,0,0,0,0,0,0,0,0,0,0,0,0,0,0,0,0,0,0,0,0,0,0,0,0,0,0,0,0,0,0,0,0,0,0,0,0,0,0,0,0,0,0,0,35,0,0,0,0,0,0,0,0,0,0,0,0,0,0,35,0,0,0,0,0,0,0,0,0,0,0,0,0,0,0,0,0,0,0,0,0,0,0,0,15,0,0,0,0,0,0,0,0,0,0,0,0,0,0,0,0,0,0,0,0,0,0,0,0,0,0,0,0,15,0,0,0,0,0,0,0,0,0,0,0,43.8,17.5,0.2514285
# 2826,17411,166586,Kohli J.T.,1998,,0,0,0,11.15838045,0,0,0,0,0,0,0,0,0,6.445951258,0,0,0,0,0,0,0,0,0,0,9.129796365,0,0,0,0,0,0,0,0,0,0,0,0,0,0,0,0,0,0,0,0,0,0,0,0,0,0,0,0,0,0,0,0,0,0,0,0,0,0,0,0,0,0,0,0,0,0,0,0,0,0,0,0,0,0,0,0,0,0,0,0,0,0,0,0,0,0,9.095769364,0,0,0,0,0,0,0,0,0,0,0,0,0,0,0,0,0,0,0,0,0,0,0,0,0,0,0,0,0,0,0,0,0,0,0,0,0,0,0,0,0,0,0,0,0,64.17010257,0,0,0,0,0,0,0,0,0,0,0,0,0,0,0,0,0,0,0,0,0,0,0,0,0,0,0,0,0,0,0,0,0,0,0,0,0,0,0,0,0,0,0,82.7,33.05,0.2511346
# 2827,6619,38483,Gan Fuxi,1959,,0,0,0,8,0,0,0,0,0,0,0,0,0,32,0,0,0,0,0,0,0,0,0,0,0,0,0,0,0,0,0,0,0,0,0,0,0,0,0,0,0,0,0,0,0,0,0,0,0,0,0,0,0,0,0,0,0,0,0,0,0,0,0,0,0,0,0,0,0,0,0,0,0,0,0,0,0,0,0,0,0,0,0,0,0,0,0,0,0,0,0,0,0,0,0,0,0,0,0,0,16,0,0,0,0,0,0,0,0,0,0,0,0,0,0,0,0,0,0,0,0,0,0,0,0,0,0,0,0,0,0,0,0,0,0,0,0,44,0,0,0,0,0,0,0,0,0,0,0,0,0,0,0,0,0,0,0,0,0,0,0,0,0,0,0,0,0,0,0,0,0,0,0,0,0,0,0,0,0,0,0,55.7,22.26,0.2511231
# 2828,3861,12484,Takahashi K.,1983,,0,0,0,0,0,0,0,0,0,0,0,0,0,38.46154,0,0,0,0,0,0,0,0,0,0,0,0,0,0,0,0,0,0,0,0,0,0,0,0,0,0,0,0,0,0,0,0,0,0,0,0,0,0,0,0,0,0,0,0,0,0,0,0,0,0,0,0,0,0,0,0,0,23.07692,0,0,0,0,0,0,0,0,0,0,0,0,0,0,0,0,0,0,0,0,0,0,0,0,0,0,0,0,0,0,0,0,0,0,0,0,0,0,0,0,0,0,0,0,0,0,0,0,0,0,0,0,0,0,0,0,0,0,0,0,0,0,0,0,0,38.46154,0,0,0,0,0,0,0,0,0,0,0,0,0,0,0,0,0,0,0,0,0,0,0,0,0,0,0,0,0,0,0,0,0,0,0,0,0,0,0,0,0,0,0,58.6,23.42,0.2510674
# 2829,20715,186898,Sarkisov P.D.,1986,,0,0,0,4,0,0,0,0,0,0,0,0,0,0,0,0,0,0,0,0,0,0,0,0,0,0,0,0,0,0,0,0,0,0,0,0,0,0,0,0,0,0,0,0,0,0,0,0,0,0,0,0,0,0,0,0,0,0,0,0,0,0,0,0,0,0,0,0,0,0,0,0,0,0,0,0,0,0,0,0,0,0,0,0,0,0,0,0,0,0,0,10,0,0,0,0,0,0,0,0,26,0,0,0,0,0,0,0,0,0,0,0,0,0,0,0,0,0,0,0,0,0,0,0,0,0,0,0,0,0,0,0,0,0,0,0,0,60,0,0,0,0,0,0,0,0,0,0,0,0,0,0,0,0,0,0,0,0,0,0,0,0,0,0,0,0,0,0,0,0,0,0,0,0,0,0,0,0,0,0,0,59.3,23.7,0.2510548
# 2830,216,20143,Polukhin V.N.,1983,,0,0,0,0,0,0,0,0,0,0,0,0,0,0,0,0,0,0,0,0,0,0,0,0,0,0,0,0,0,0,0,0,0,0,0,0,0,0,0,0,0,0,0,0,0,0,0,0,0,0,0,0,0,0,0,0,0,0,0,0,75.41478754,0,0,0,0,0,0,0,0,0,0,0,0,0,0,0,0,0,0,0,0,0,0,0,0,0,0,0,0,0,0,0,0,0,0,0,0,0,0,0,10.63348106,0,0,0,0,0,0,0,0,0,0,0,0,0,0,0,0,0,0,3.318250332,0,0,0,0,0,0,0,0,0,0,0,0,0,0,0,0,0,10.63348106,0,0,0,0,0,0,0,0,0,0,0,0,0,0,0,0,0,0,0,0,0,0,0,0,0,0,0,0,0,0,0,0,0,0,0,0,0,0,0,0,0,0,0,69.9,27.9,0.251
# 2831,267,20661,Livshits V.Ya.,1991,,0,0,0,0,0,0,0,0,0,0,0,0,0,0,0,0,0,0,0,0,0,0,0,0,0,0,0,0,0,0,0,0,0,0,0,0,0,0,0,0,0,0,0,0,0,0,0,0,0,0,0,0,0,0,0,0,0,0,0,0,0,0,0,0,0,0,0,0,0,0,0,0,0,0,0,0,0,0,0,0,0,0,0,10,0,0,0,0,0,0,0,0,0,0,0,0,0,0,0,0,24,0,0,0,0,0,19,0,0,0,0,0,0,0,0,0,0,0,0,0,0,0,0,0,0,0,0,0,0,0,0,0,0,0,0,0,0,47,0,0,0,0,0,0,0,0,0,0,0,0,0,0,0,0,0,0,0,0,0,0,0,0,0,0,0,0,0,0,0,0,0,0,0,0,0,0,0,0,0,0,0,96.1,38.4,0.251
# 2832,269,20683,Livshits V.Ya.,1991,,0,0,0,0,0,0,0,0,0,0,0,0,0,0,0,0,0,0,0,0,0,0,0,0,7.6,0,0,0,0,0,0,0,0,0,0,0,0,0,0,0,0,0,0,0,0,0,0,0,0,0,0,0,0,0,0,0,0,0,0,0,0,0,0,0,0,0,0,0,0,0,0,2.8,0,0,0,0,0,0,0,0,0,0,0,14.2,0,0,0,0,0,0,0,0,0,0,0,0,0,0,0,0,14.2,0,0,0,0,0,11.3,0,0,0,0,0,0,0,0,0,0,0,0,0,0,0,0,0,0,0,0,0,0,0,0,0,0,0,0,0,0,49.9,0,0,0,0,0,0,0,0,0,0,0,0,0,0,0,0,0,0,0,0,0,0,0,0,0,0,0,0,0,0,0,0,0,0,0,0,0,0,0,0,0,0,0,96,38.4,0.251
# 2833,435,22472,Livshits V.Ya.,1985,,0,0,0,0,0,0,0,0,0,0,0,0,0,0,0,0,0,0,0,0,0,0,0,0,0,0,0,0,0,0,0,0,0,0,0,0,0,0,0,0,0,0,0,0,0,0,0,0,0,0,0,0,0,0,0,0,0,0,0,0,62.3,0,0,0,0,0,0,0,0,0,0,17.8,0,0,0,0,0,0,0,0,0,0,0,0,0,0,0,0,0,0,0,0,0,0,0,0,0,0,0,0,10,0,0,0,0,0,0,0,0,0,0,0,0,0,0,0,0,0,0,0,0,0,0,0,0,0,0,0,0,0,0,0,0,0,0,0,0,9.9,0,0,0,0,0,0,0,0,0,0,0,0,0,0,0,0,0,0,0,0,0,0,0,0,0,0,0,0,0,0,0,0,0,0,0,0,0,0,0,0,0,0,0,59.1,23.6,0.251
# 2834,2402,32842,Petrenko Yu.M.,1971,,0,0,0,0,0,0,0,0,0,0,0,0,0,0,0,0,0,0,0,0,0,0,0,0,0,0,0,0,0,0,0,0,0,0,0,0,0,0,0,0,0,0,0,0,0,0,0,0,0,0,10,0,0,0,0,0,0,0,0,0,0,0,0,0,0,0,0,0,0,0,0,0,0,0,0,0,0,0,0,0,0,0,0,0,0,0,0,0,0,0,0,0,0,0,0,0,0,0,0,0,20,0,0,0,0,0,0,0,0,0,0,0,0,0,0,0,0,0,0,0,0,0,0,0,0,0,0,0,0,0,0,0,0,0,0,0,0,70,0,0,0,0,0,0,0,0,0,0,0,0,0,0,0,0,0,0,0,0,0,0,0,0,0,0,0,0,0,0,0,0,0,0,0,0,0,0,0,0,0,0,0,66.2,26.48,0.251
# 2835,3865,12558,Johnston R.A.,1975,,0,0,0,0,0,0,0,0,0,0,0,0,0,0,0,0,0,0,0,0,0,0,0,0,0,0,0,0,0,0,0,0,0,0,0,0,0,0,0,0,0,0,0,0,0,0,0,0,0,0,0,0,0,0,0,0,0,0,0,0,0,0,0,0,0,0,0,0,0,0,0,0,0,0,0,0,0,0,0,0,0,0,0,0,0,0,0,0,0,0,0,0,0,0,0,0,0,0,0,0,26,0,0,0,0,0,0,0,0,0,0,0,0,0,0,0,0,0,0,0,0,0,0,0,0,0,0,0,0,0,0,0,0,0,0,0,0,50,0,0,0,0,0,0,0,0,0,0,0,0,0,0,0,0,0,0,0,24,0,0,0,0,0,0,0,0,0,0,0,0,0,0,0,0,0,0,0,0,0,0,0,81.5,32.57,0.251
# 2836,4204,50410,Molot V.A.,1992,,0,0,0,0,0,0,0,0,0,0,0,0,0,2,0,0,0,0,0,0,0,0,0,0,0,0,0,0,0,0,0,0,0,0,0,0,0,0,0,0,0,0,0,0,0,0,0,0,0,0,0,0,0,0,0,0,0,0,0,0,0,0,0,0,0,0,0,0,0,0,0,0,0,0,0,0,0,0,0,0,0,0,0,0,0,0,0,0,0,0,0,0,0,0,0,0,0,0,0,0,25,0,0,0,0,0,0,0,0,0,0,0,0,0,0,0,0,0,0,0,0,0,0,0,0,0,0,0,0,0,0,0,0,0,0,0,0,73,0,0,0,0,0,0,0,0,0,0,0,0,0,0,0,0,0,0,0,0,0,0,0,0,0,0,0,0,0,0,0,0,0,0,0,0,0,0,0,0,0,0,0,61.3,24.6,0.251
# 2837,4204,50421,Molot V.A.,1992,,0,0,0,0,0,0,0,0,0,0,0,0,0,0,0,0,0,0,0,0,0,0,0,0,0,0,0,0,0,0,0,0,0,0,0,0,0,0,0,0,0,0,0,0,0,0,0,0,0,0,0,0,0,15.1,0,0,0,0,0,0,0,0,0,0,0,0,0,0,0,0,0,0,0,0,0,0,0,0,0,0,0,0,0,0,0,0,0,0,0,0,0,0,0,0,0,0,0,0,0,0,25,0,0,0,0,0,0,0,0,0,0,0,0,0,0,0,0,0,0,0,0,0,0,0,0,0,0,0,0,0,0,0,0,0,0,0,0,59.9,0,0,0,0,0,0,0,0,0,0,0,0,0,0,0,0,0,0,0,0,0,0,0,0,0,0,0,0,0,0,0,0,0,0,0,0,0,0,0,0,0,0,0,63.9,25.5,0.251
# 2838,4206,50451,Molot V.A.,1992,,0,0,0,10.2,0,0,0,0,0,0,0,0,0,0,0,0,0,0,0,0,0,0,0,0,0,0,0,0,0,0,0,0,0,0,0,0,0,0,0,0,0,0,0,0,0,0,0,0,0,0,0,0,0,0,0,0,0,0,0,0,0,0,0,0,0,0,0,0,0,0,0,0,0,0,0,0,0,0,0,0,0,0,0,32.7,0,0,0,0,0,0,0,0,0,0,0,0,0,0,0,0,0,0,0,0,0,0,0,0,0,0,0,0,0,0,0,0,0,0,0,0,0,0,0,0,0,0,0,0,0,0,0,0,0,0,0,0,0,57.1,0,0,0,0,0,0,0,0,0,0,0,0,0,0,0,0,0,0,0,0,0,0,0,0,0,0,0,0,0,0,0,0,0,0,0,0,0,0,0,0,0,0,0,84.8,33.9,0.251
# 2839,6239,90958,Ashizuka M.,1984,,0,0,0,5,0,0,0,0,0,0,0,0,0,0,0,0,0,0,0,0,0,0,0,0,0,0,0,0,0,0,0,0,0,0,0,0,0,0,0,0,0,0,0,0,0,0,0,0,0,0,0,0,0,0,0,0,0,0,0,0,0,0,0,0,0,0,0,0,0,0,0,0,0,0,0,0,0,0,0,0,0,0,0,0,0,0,0,0,0,0,0,45,0,0,0,0,0,0,0,0,0,0,0,0,0,0,0,0,0,0,0,0,0,0,0,50,0,0,0,0,0,0,0,0,0,0,0,0,0,0,0,0,0,0,0,0,0,0,0,0,0,0,0,0,0,0,0,0,0,0,0,0,0,0,0,0,0,0,0,0,0,0,0,0,0,0,0,0,0,0,0,0,0,0,0,0,0,0,0,0,0,59.1,23.63,0.251
# 2840,6239,90959,Ashizuka M.,1984,,0,0,0,5,0,0,0,0,0,0,0,0,0,0,0,0,0,0,0,0,0,0,0,0,0,0,0,0,0,0,0,0,0,0,0,0,0,0,0,0,0,0,0,0,0,0,0,0,0,0,0,0,0,0,0,0,0,0,0,0,0,0,0,0,0,0,0,0,0,0,0,0,0,0,0,0,0,0,0,0,0,0,0,0,0,0,0,0,0,0,0,47.5,0,0,0,0,0,0,0,0,0,0,0,0,0,0,0,0,0,0,0,0,0,0,0,47.5,0,0,0,0,0,0,0,0,0,0,0,0,0,0,0,0,0,0,0,0,0,0,0,0,0,0,0,0,0,0,0,0,0,0,0,0,0,0,0,0,0,0,0,0,0,0,0,0,0,0,0,0,0,0,0,0,0,0,0,0,0,0,0,0,0,61.4,24.57,0.251
# 2841,6239,90962,Ashizuka M.,1984,,0,0,0,7,0,0,0,0,0,0,0,0,0,0,0,0,0,0,0,0,0,0,0,0,0,0,0,0,0,0,0,0,0,0,0,0,0,0,0,0,0,0,0,0,0,0,0,0,0,0,0,0,0,0,0,0,0,0,0,0,0,0,0,0,0,0,0,0,0,0,0,0,0,0,0,0,0,0,0,0,0,0,0,0,0,0,0,0,0,0,0,46.5,0,0,0,0,0,0,0,0,0,0,0,0,0,0,0,0,0,0,0,0,0,0,0,46.5,0,0,0,0,0,0,0,0,0,0,0,0,0,0,0,0,0,0,0,0,0,0,0,0,0,0,0,0,0,0,0,0,0,0,0,0,0,0,0,0,0,0,0,0,0,0,0,0,0,0,0,0,0,0,0,0,0,0,0,0,0,0,0,0,0,61.2,24.49,0.251
# 2842,7836,74230,Higazy A.A.,1989,,0,0,0,0,0,0,0,0,0,0,0,0,0,0,0,0,0,0,0,0,0,0,0,0,0,0,0,0,0,0,0,0,0,0,0,0,0,0,0,0,0,0,0,0,0,0,0,0,0,0,0,0,0,0,0,0,0,0,0,0,0,0,0,0,0,0,0,0,0,0,0,0,0,0,0,0,0,0,0,0,0,0,0,0,0,0,0,0,0,0,0,0,0,0,0,0,0,0,0,0,0,0,0,0,0,0,0,0,0,0,0,0,0,0,0,66.55,0,0,0,0,0,0,0,0,0,0,0,0,0,0,0,0,0,0,0,0,0,0,0,0,0,0,0,0,0,0,0,0,0,0,0,0,0,0,0,0,0,0,0,0,0,0,0,0,0,0,0,0,0,0,0,0,0,0,0,0,0,33.45,0,0,0,44.8,17.9,0.251
# 2843,11320,98759,Higazy A.A.,1985,,0,0,0,0,0,0,0,0,0,0,0,0,0,0,0,0,0,0,0,0,0,0,0,0,0,0,0,0,0,0,0,0,0,32.56,0,0,0,0,0,0,0,0,0,0,0,0,0,0,0,0,0,0,0,0,0,0,0,0,0,0,0,0,0,0,0,0,0,0,0,0,0,0,0,0,0,0,0,0,0,0,0,0,0,0,0,0,0,0,0,0,0,0,0,0,0,0,0,0,0,0,0,0,0,0,0,0,0,0,0,0,0,0,0,0,0,67.44,0,0,0,0,0,0,0,0,0,0,0,0,0,0,0,0,0,0,0,0,0,0,0,0,0,0,0,0,0,0,0,0,0,0,0,0,0,0,0,0,0,0,0,0,0,0,0,0,0,0,0,0,0,0,0,0,0,0,0,0,0,0,0,0,0,55.6,22.2,0.251
# 2844,16682,145600,Livshits V.Ya.,1995,,0,0,0,0,0,0,0,0,0,0,0,0,0,0,0,0,0,0,0,0,0,0,0,0,0,0,0,0,0,0,0,0,0,0,0,0,0,0,0,0,0,0,0,0,0,0,0,0,0,0,0,0,0,0,0,0,0,0,0,0,0,0,0,0,0,0,0,0,0,0,0,0,0,0,0,0,0,0,0,0,0,0,0,21,0,0,0,0,0,0,0,0,0,0,0,0,0,0,0,0,0,0,0,0,0,0,0,0,0,0,0,0,0,0,0,0,0,0,0,0,0,0,0,0,0,0,0,0,0,0,0,0,0,0,0,0,0,0,0,0,0,0,0,0,0,0,0,0,0,0,0,0,0,79,0,0,0,0,0,0,0,0,0,0,0,0,0,0,0,0,0,0,0,0,0,0,0,0,0,0,0,46.4,18.57,0.251
# 2845,25178,302976,Sreeram A.N.,1991,,0,0,0,0,0,0,8.908287337,0,0,0,0,0,0,0,0,0,0,0,0,0,0,0,0,0,0,0,0,0,0,0,0,0,0,0,0,0,0,0,0,0,0,0,0,0,0,0,0,0,0,0,0,0,0,0,0,0,0,0,0,16.71866251,0,0,0,0,0,0,0,0,0,0,0,0,0,0,0,0,0,0,0,0,0,0,0,0,0,0,0,0,0,0,0,0,0,0,0,0,0,0,0,0,0,0,0,0,0,0,0,0,0,0,0,0,0,0,0,0,0,0,0,0,0,0,0,0,0,0,0,0,0,17.71858251,0,0,0,47.2462203,0,0,0,0,0,0,0,0,0,0,0,0,0,0,0,0,0,0,9.40824734,0,0,0,0,0,0,0,0,0,0,0,0,0,0,0,0,0,0,0,0,0,0,0,0,0,0,0,0,22.8,9.13,0.251
# 2846,25303,303496,Hilton A.R.,1975,,0,0,0,0,0,0,10,0,0,0,0,0,0,0,0,0,0,0,0,0,0,0,0,0,0,0,0,0,0,0,0,0,0,0,0,0,0,0,0,0,0,0,0,0,0,0,0,0,0,0,0,0,0,0,0,0,0,0,0,40,0,0,0,0,0,0,0,0,0,0,0,0,0,0,0,0,0,0,0,0,0,0,0,0,0,0,0,0,0,0,0,0,0,0,0,0,0,0,0,0,0,0,0,0,0,0,0,0,0,0,0,0,0,0,0,0,0,0,0,0,0,0,0,0,0,0,0,0,50,0,0,0,0,0,0,0,0,0,0,0,0,0,0,0,0,0,0,0,0,0,0,0,0,0,0,0,0,0,0,0,0,0,0,0,0,0,0,0,0,0,0,0,0,0,0,0,0,0,0,0,0,29.3,11.72,0.251
# 2847,25936,197266,Hayden J.S.,1990,,0,0,0,11.83951381,0,0,0,0.120100444,0,0,0,0,0,0,0,0,0,0,0,0,0,0,0,0,0,0,0,0,0,0,0,0,0,0,0,0,0,0,0,0,0,0,0,0,0,0,0,0,0,0,0,0,0,0,0,0,0,0,0,0,0,0,0,0,0,0,0,0,0,0,0,12.30989555,0,0,0,0,0,0,0,0.360301333,0,0,0,0,0,0,0,0,0,0,0,0,0,0,0,0,0,0,0,0,12.30989555,0,0,0,0,0,0,0,1.741006442,0,0,0,0,0,0,61.31928688,0,0,0,0,0,0,0,0,0,0,0,0,0,0,0,0,0,0,0,0,0,0,0,0,0,0,0,0,0,0,0,0,0,0,0,0,0,0,0,0,0,0,0,0,0,0,0,0,0,0,0,0,0,0,0,0,0,0,0,0,0,0,0,0,0,56,22.38,0.251
# 2848,29926,375540,Yoshida S.,2004,,0,0,0,0,0,0,0,0,0,0,0,0,0,0,0,0,0,0,0,0,0,0,0,0,0,0,0,0,0,0,0,0,0,0,0,0,0,0,0,0,0,0,0,0,0,0,0,0,0,0,0,0,0,0,0,0,0,0,0,0,0,0,0,0,0,0,0,0,0,0,0,0,0,0,0,0,0,0,0,0,0,0,0,0,0,0,0,0,0,0,0,0,0,0,0,0,0,30,0,0,0,0,0,0,0,0,0,0,0,0,0,0,0,0,0,0,0,0,0,0,0,0,0,0,0,0,0,0,0,0,0,0,0,0,0,0,0,0,0,0,0,0,0,0,0,0,0,0,0,0,0,0,0,70,0,0,0,0,0,0,0,0,0,0,0,0,0,0,0,0,0,0,0,0,0,0,0,0,0,0,0,49.7,19.9,0.251
# 2849,31836,394631,Lin Chung0Chern,2006,,0,0,0,7.835,0,0,0,0,0,0,0,0,0,0,0,0,0,0,0,0,0,0,0,0,9.595,0,0,0,0,0,0,0,0,0,0,0,0,0,0,0,0,0,0,0,0,0,0,0,0,0,1.146,5.722,0,0,0,0,0,0,0,0,0,0,0,0,0,0,0,0,0,0,0,0.472,0,0,0,0,0,0,0,0,0,0,0,0,0,0,0,0,0,0,0,10.292,0,0,0.127,0,0,0,0,0,2.356,0,0,0,0,0,0,0,0,0,0,0,0,0,0,0.13,0,0,0,0,0,0,0,0,0,0,0,0,0,0,0,0,0,0,0,0,0,61,0,0,0,0,0,0,0,0,0,0,0,0,0,0,0,0,0,0,0,1.325,0,0,0,0,0,0,0,0,0,0,0,0,0,0,0,0,0,0,0,0,0,0,0,89,35,0.251
# 2850,31921,405154,Aitken B.G.,2007,,0,0,0,16.64553963,0,0,0,0,0,0,0,0,0,0,0,0,1.920639419,0,0,0,0,0,0,0,0,0,0,0,0,0,0,0,0,0,0,0,0,0,0,0,0,0,0,0,0,0,0,0,0,0,0,0,0,0,0,0,0,0,0,0,0,0,0,0,0,0,0,0,0,0,0,0,0,0,0,0,0,0,0,11.02036389,0,0,0,0,0,0,0,0,0,0,0,0,0,0,0,0,0,0,0,0,0,0,0,0,0,0,0,0,0,0,0,0,0,0,0,0,0,0,0,0,0,0,0,0,0,0,0,0,0,0,0,0,0,0,0,0,0,70.37344372,0,0,0,0,0,0,0,0,0,0.040013331,0,0,0,0,0,0,0,0,0,0,0,0,0,0,0,0,0,0,0,0,0,0,0,0,0,0,0,0,0,0,0,0,0,91.3,36.5,0.251
# 2851,31921,405155,Aitken B.G.,2007,,0,0,0,15.53084685,0,0,0,0,0,0,0,0,0,0,0,0,3.832677288,0,0,0,0,0,0,0,0,0,0,0,0,0,0,0,0,0,0,0,0,0,0,0,0,0,0,0,0,0,0,0,0,0,0,0,0,0,0,0,0,0,0,0,0,0,0,0,0,0,0,0,0,0,0,0,0,0,0,0,0,0,0,9.786985413,0,0,0,0,0,0,0,0,0,0,0,0,0,0,0,0,0,0,0,0,0,0,0,0,0,0,0,0,0,0,0,0,0,0,0,0,0,0,0,0,0,0,0,0,0,0,0,0,0,0,0,0,0,0,0,0,0,70.76943453,0,0,0,0,0,0,0,0,0,0.080055921,0,0,0,0,0,0,0,0,0,0,0,0,0,0,0,0,0,0,0,0,0,0,0,0,0,0,0,0,0,0,0,0,0,89,35.59,0.251
# 2852,34776,419217,Marzouk S.Y.,2009,,0,0,0,0,0,0,0,0,0,0,0,0,0,0,0,0,0,0,0,0,0,0,0,0,0,0,0,0,0,0,0,0,0,0,0,0,0,0,0,9.4,0,0,0,0,0,0,0,0,0,0,0,0,0,0,0,0,0,0,0,0,0,0,0,0,0,0,0,0,0,0,0,0,0,0,0,0,0,0,0,0,0,0,0,0,0,0,0,0,0,0,0,0,0,0,0,0,0,0,0,0,45.3,0,0,0,0,0,0,0,0,0,0,0,0,0,0,45.3,0,0,0,0,0,0,0,0,0,0,0,0,0,0,0,0,0,0,0,0,0,0,0,0,0,0,0,0,0,0,0,0,0,0,0,0,0,0,0,0,0,0,0,0,0,0,0,0,0,0,0,0,0,0,0,0,0,0,0,0,0,0,0,0,0,45.6,18.23,0.251
# 2853,36766,438062,Saddeek Y.B.,2010,,0,0,0,1.05,0,0,0,0,0,0,0,0,0,50,0,0,0,0,0,0,0,0,0,0,2.45,0,0,0,0,0,0,0,0,0,0,0,0,0,0,0,0,0,0,0,0,0,0,0,0,0,0,0,0,0,0,0,0,0,0,0,0,0,0,0,0,0,0,0,0,0,0,0,0,0,0,0,0,0,0,0,0,0,0,0,0,0,0,0,0,0,0,0,0,0,0,0,0,0,0,0,25,0,0,0,0,0,0,0,0,0,0,0,0,0,0,0,0,0,0,20,0,0,0,0,0,0,0,0,0,0,0,0,0,0,0,0,0,1.5,0,0,0,0,0,0,0,0,0,0,0,0,0,0,0,0,0,0,0,0,0,0,0,0,0,0,0,0,0,0,0,0,0,0,0,0,0,0,0,0,0,0,0,61.2,24.46,0.251
# 2854,36766,438063,Saddeek Y.B.,2010,,0,0,0,0.525,0,0,0,0,0,0,0,0,0,50,0,0,0,0,0,0,0,0,0,0,1.225,0,0,0,0,0,0,0,0,0,0,0,0,0,0,0,0,0,0,0,0,0,0,0,0,0,0,0,0,0,0,0,0,0,0,0,0,0,0,0,0,0,0,0,0,0,0,0,0,0,0,0,0,0,0,0,0,0,0,0,0,0,0,0,0,0,0,0,0,0,0,0,0,0,0,0,25,0,0,0,0,0,0,0,0,0,0,0,0,0,0,0,0,0,0,22.5,0,0,0,0,0,0,0,0,0,0,0,0,0,0,0,0,0,0.75,0,0,0,0,0,0,0,0,0,0,0,0,0,0,0,0,0,0,0,0,0,0,0,0,0,0,0,0,0,0,0,0,0,0,0,0,0,0,0,0,0,0,0,60.8,24.3,0.251
# 2855,40864,476664,Striepe S.,2013,,0,0,0,0,0,0,0,0,0,0,0,0,0,0,0,0,0,0,0,0,0,0,0,0,0,0,0,0,0,0,0,0,0,0,0,0,0,0,0,0,0,0,0,0,0,0,0,0,0,0,0,0,0,0,0,0,0,0,0,0,0,0,0,0,0,0,0,0,0,0,0,0,0,0,0,0,0,0,0,0,0,0,0,25,0,0,0,0,0,0,0,25,0,0,0,0,0,0,0,0,0,0,0,0,0,0,0,0,0,0,0,0,0,0,0,50,0,0,0,0,0,0,0,0,0,0,0,0,0,0,0,0,0,0,0,0,0,0,0,0,0,0,0,0,0,0,0,0,0,0,0,0,0,0,0,0,0,0,0,0,0,0,0,0,0,0,0,0,0,0,0,0,0,0,0,0,0,0,0,0,0,68.7,27.45,0.251
# 2856,1980,44496,Eagan R.J.,1978,,0,0,0,8,0,0,0,0,0,0,0,0,0,0,0,0,0,0,0,0,0,0,0,0,0,0,0,0,0,0,0,0,0,0,0,0,0,0,0,0,0,0,0,0,0,0,0,0,0,0,0,0,0,0,0,0,0,0,0,0,0,0,0,0,0,0,0,0,0,0,0,0,0,0,0,0,0,0,0,0,0,0,0,0,0,0,0,0,0,0,0,0,0,0,0,0,0,0,0,0,32,0,0,0,0,0,0,0,0,0,0,0,0,0,0,0,0,0,0,0,0,0,0,0,0,0,0,0,0,0,0,0,0,0,0,0,0,60,0,0,0,0,0,0,0,0,0,0,0,0,0,0,0,0,0,0,0,0,0,0,0,0,0,0,0,0,0,0,0,0,0,0,0,0,0,0,0,0,0,0,0,69.3,27.7,0.2509025
# 2857,26961,309934,Kojima S.,2003,,0,0,0,0,0,0,0,0,0,0,0,0,0,71.42857,0,0,0,0,0,0,0,0,0,0,0,0,0,0,0,0,0,0,0,0,0,0,0,0,0,0,0,0,0,0,0,0,0,0,0,0,0,0,0,0,0,0,0,0,0,0,0,0,0,0,0,0,0,0,0,0,0,0,0,0,0,0,0,0,0,0,0,0,0,28.57143,0,0,0,0,0,0,0,0,0,0,0,0,0,0,0,0,0,0,0,0,0,0,0,0,0,0,0,0,0,0,0,0,0,0,0,0,0,0,0,0,0,0,0,0,0,0,0,0,0,0,0,0,0,0,0,0,0,0,0,0,0,0,0,0,0,0,0,0,0,0,0,0,0,0,0,0,0,0,0,0,0,0,0,0,0,0,0,0,0,0,0,0,0,0,0,0,0,74.8,29.9,0.2508362
# 2858,32494,396726,Hager I.Z.,2003,,0,0,0,0,0,0,0,0,0,0,0,0,0,57.56,0,31.36,0,0,0,0,0,0,0,0,0,0,0,0,0,0,0,0,0,0,0,0,0,0,0,0,0,0,0,0,0,0,0,0,0,0,0,0,0,0,0,0,0,0,0,0,0,0,0,0,0,0,0,0,0,0,0,0,0,0,0,0,0,0,0,0,0,0,0,0,0,0,0,0,11.08,0,0,0,0,0,0,0,0,0,0,0,0,0,0,0,0,0,0,0,0,0,0,0,0,0,0,0,0,0,0,0,0,0,0,0,0,0,0,0,0,0,0,0,0,0,0,0,0,0,0,0,0,0,0,0,0,0,0,0,0,0,0,0,0,0,0,0,0,0,0,0,0,0,0,0,0,0,0,0,0,0,0,0,0,0,0,0,0,0,0,0,0,63.4,25.35,0.2504931
# 2859,38047,449137,Chenu S.,2010,,0,0,0,0,0,0,0,0,0,0,0,0,0,0,0,0,0,0,0,0,0,0,0,0,0,0,0,0,0,0,0,0,0,0,0,0,0,0,0,0,0,0,0,0,0,0,0,0,0,0,0,0,0,0,0,0,0,0,0,0,0,0,0,0,0,0,0,0,0,0,0,0,0,0,0,0,0,0,0,0,0,0,0,0,0,0,0,0,0,0,0,0,0,0,0,0,0,0,0,0,30,0,0,0,0,0,0,0,0,0,0,0,0,0,0,30,0,0,0,0,0,0,0,0,0,0,0,0,0,0,0,0,0,0,0,0,0,0,0,0,20,0,0,0,0,0,0,0,0,0,0,0,0,0,0,0,0,0,0,0,0,0,0,0,0,0,0,0,0,20,0,0,0,0,0,0,0,0,0,0,0,47,18.8,0.2500001
# 2860,215,20133,Polukhin V.N.,1983,,0,0,0,0,0,0,0,0,0,0,0,0,0,0,0,0,0,0,0,0,0,0,0,0,0,0,0,0,0,0,0,0,0,0,0,0,0,0,0,0,0,0,0,0,0,0,0,0,0,0,0,0,0,0,0,0,0,0,0,0,73.42144175,0,0,0,0,0,0,0,0,0,0,0,0,0,0,0,0,0,0,0,0,0,0,0,0,0,0,0,0,0,0,0,0,0,0,0,0,0,0,0,10.35242166,0,0,0,0,0,0,0,0,0,0,0,0,0,0,0,0,0,0,0,0,0,0,0,0,0,0,0,0,0,0,0,0,0,0,0,0,10.35242166,0,0,0,0,0,0,0,0,0,0,0,0,0,0,0,0,0,0,0,5.87371494,0,0,0,0,0,0,0,0,0,0,0,0,0,0,0,0,0,0,0,0,0,0,0,71.4,28.6,0.25
# 2861,216,20196,Polukhin V.N.,1983,,0,0,0,0,0,0,0,0,0,0,0,0,0,0,0,0,0,0,0,0,0,0,0,0,0,0,0,0,0,0,0,0,0,0,0,0,0,0,0,0,0,0,0,0,0,0,0,0,0,0,0,0,0,0,0,0,0,0,0,0,77.22007923,0,0,0,0,0,0,0,0,0,0,0,0,0,0,0,0,0,0,0,0,0,0,0,0,0,0,0,0,0,0,0,0,0,0,0,0,0,0,0,10.88802989,0,0,0,0,0,0,0,0,0,0,0,0,0,0,0,0,0,0,0,0,0,0,0,0,0,0,0,0,0,0,0,0,0,0,0,0,10.88802989,0,0,0,0,0,0,0,0,0,0,0,0,0,0,0,0,0,0,0,0,0,0,0,0,0,0,0,0,0,0,0,1.00386099,0,0,0,0,0,0,0,0,0,0,0,69.9,28,0.25
# 2862,216,20197,Polukhin V.N.,1983,,0,0,0,0,0,0,0,0,0,0,0,0,0,0,0,0,0,0,0,0,0,0,0,0,0,0,0,0,0,0,0,0,0,0,0,0,0,0,0,0,0,0,0,0,0,0,0,0,0,0,0,0,0,0,0,0,0,0,0,0,76.33587695,0,0,0,0,0,0,0,0,0,0,0,0,0,0,0,0,0,0,0,0,0,0,0,0,0,0,0,0,0,0,0,0,0,0,0,0,0,0,0,10.76335957,0,0,0,0,0,0,0,0,0,0,0,0,0,0,0,0,0,0,0,0,0,0,0,0,0,0,0,0,0,0,0,0,0,0,0,0,10.76335957,0,0,0,0,0,0,0,0,0,0,0,0,0,0,0,0,0,0,0,0,0,0,0,0,0,0,0,0,0,0,0,2.137403915,0,0,0,0,0,0,0,0,0,0,0,68.7,27.5,0.25
# 2863,257,20590,Livshits V.Ya.,1988,,0,0,0,0,0,0,0,0,0,0,0,0,0,0,0,0,0,0,0,0,0,0,0,0,0,0,0,0,0,0,0,0,0,0,0,0,0,0,0,0,0,0,0,0,0,0,0,0,0,0,0,0,0,0,0,0,0,0,0,0,0,0,0,0,0,0,0,0,0,0,0,3.699999963,0,0,0,0,0,0,0,0,0,0,0,0,0,0,0,0,0,0,0,0,0,0,0,0,0,0,0,0,14.49999986,0,0,0,0,0,0,0,0,0,0,0,0,0,0,0,0,0,0,0,0,0,0,0,0,0,0,0,0,0,0,0,0,0,0,0,0,72.69999927,0,0,0,0,0,0,0,0,0,0,0,0,0,0,0,0,0,0,0,0,0,0,0,0,0,0,0,0,0,0,0,0,0,0,0,0,0,0,0,9.100000909,0,0,0,63,25.2,0.25
# 2864,267,20662,Livshits V.Ya.,1991,,0,0,0,0,0,0,0,0,0,0,0,0,0,0,0,0,0,0,0,0,0,0,0,0,0,0,0,0,0,0,0,0,0,0,0,0,0,0,0,0,0,0,0,0,0,0,0,0,0,0,0,0,0,0,0,0,0,0,0,0,0,0,0,0,0,0,0,0,0,0,0,0,0,0,0,0,0,0,0,0,0,0,0,15,0,0,0,0,0,0,0,0,0,0,0,0,0,0,0,0,19,0,0,0,0,0,19,0,0,0,0,0,0,0,0,0,0,0,0,0,0,0,0,0,0,0,0,0,0,0,0,0,0,0,0,0,0,47,0,0,0,0,0,0,0,0,0,0,0,0,0,0,0,0,0,0,0,0,0,0,0,0,0,0,0,0,0,0,0,0,0,0,0,0,0,0,0,0,0,0,0,99.4,39.8,0.25
# 2865,1572,9727,Harsell W.B.,1966,,0,0,0,0,0,0,0,0,0,0,0,0,0,0,0,0,0,0,0,0,0,0,0,0,0,0,0,0,0,0,0,0,0,0,0,0,0,0,0,0,0,0,0,0,0,0,0,0,0,0,0,0,0,0,0,0,0,0,0,0,0,0,0,0,0,0,0,0,0,0,0,0,0,0,0,0,0,0,0,0,0,0,0,0,0,0,0,0,0,0,0,0,0,0,0,0,0,0,0,0,33.00988,0,0,0,0,0,0,0,0,0,0,0,0,0,0,0,0,0,0,0,0,0,0,0,0,0,0,0,0,0,0,0,0,0,0,0,0,66.99012,0,0,0,0,0,0,0,0,0,0,0,0,0,0,0,0,0,0,0,0,0,0,0,0,0,0,0,0,0,0,0,0,0,0,0,0,0,0,0,0,0,0,0,59.1,23.64,0.25
# 2866,1576,9763,Bokin P.Ya.,1970,,0,0,0,0,0,0,0,0,0,0,0,0,0,0,0,0,0,0,0,0,0,0,0,0,0,0,0,0,0,0,0,0,0,0,0,0,0,0,0,0,0,0,0,0,0,0,0,0,0,0,0,0,0,0,0,0,0,0,0,0,0,0,0,0,0,0,0,0,0,0,0,20,0,0,0,0,0,0,0,0,0,0,0,0,0,0,0,0,0,0,0,0,0,0,0,0,0,0,0,0,0,0,0,0,0,0,0,0,0,0,0,0,0,0,0,0,0,0,0,0,0,0,0,0,0,0,0,0,0,0,0,0,0,0,0,0,0,80,0,0,0,0,0,0,0,0,0,0,0,0,0,0,0,0,0,0,0,0,0,0,0,0,0,0,0,0,0,0,0,0,0,0,0,0,0,0,0,0,0,0,0,48.5,19.57,0.25
# 2867,1834,9135,Takahashi K.,1983,,0,0,0,0,0,0,0,0,0,0,0,0,0,0,0,0,0,0,0,0,0,0,0,0,0,0,0,0,0,0,0,0,0,0,0,0,0,0,0,0,0,0,0,0,0,0,0,0,0,0,0,0,0,0,0,0,0,0,0,0,0,0,0,0,0,0,0,0,0,0,0,0,0,0,0,0,0,0,0,0,0,0,0,0,0,0,0,0,0,0,0,0,0,0,0,0,0,0,0,0,33.3,0,0,0,0,0,0,0,0,0,0,0,0,0,0,0,0,0,0,0,0,0,0,0,0,0,0,0,0,0,0,0,0,0,0,0,0,66.7,0,0,0,0,0,0,0,0,0,0,0,0,0,0,0,0,0,0,0,0,0,0,0,0,0,0,0,0,0,0,0,0,0,0,0,0,0,0,0,0,0,0,0,57.3,22.92,0.25
# 2868,1888,122476,Sanin V.I.,1982,,0,0,0,0,0,0,0,0,0,0,0,0,0,0,0,0,0,0,0,0,0,0,0,0,20,0,0,0,0,0,0,0,0,0,0,0,0,0,0,0,0,0,0,0,0,0,0,0,0,0,0,0,0,0,0,0,0,0,0,0,0,0,0,0,0,0,0,0,0,0,0,0,0,0,0,0,0,0,0,0,0,0,0,0,0,0,0,0,0,0,0,10,0,0,0,0,0,0,0,0,10,0,0,0,0,0,0,0,0,0,0,0,0,0,0,0,0,0,0,0,0,0,0,0,0,0,0,0,0,0,0,0,0,0,0,0,0,60,0,0,0,0,0,0,0,0,0,0,0,0,0,0,0,0,0,0,0,0,0,0,0,0,0,0,0,0,0,0,0,0,0,0,0,0,0,0,0,0,0,0,0,,,0.25
# 2869,1966,110918,Kisin B.I.,1959,BF25,0,0,0,1.863516621,0,0,0,0.14870005,0,0,0,0,0,0.434737845,0,0,9.387437126,0,0,0,0,0,0,0,2.578699859,0,0,0,0,0,0,0,0,0,0,0,0,0,0,0,0,0,0,0,0,0,0,0,0,0,0,0,0,0,0,0,0,0,0,0,0,0,0,0,0,0,0,0,0,0,0,3.909326302,0,0,0,0,0,0,0,0,0,0,0,0,0,0,0,0,0,0,0,0,0,0,0,0,0,0,0,0,1.939777646,0,0,0,0,0,0,0,0,0,0,0,0,0,0,0,0,0,0,6.369580121,0,0,0,0,0,0,0,0,0,0,0,0,0,0,0,0,0,61.38564044,0,0,0,0,0,0,0,0,0,0,0,0,0,0,0,0,0,0,0,0,0,0,0,0,0,0,0,0,0,0,0,0,0,0,0,0,0,0,0,11.98258399,0,0,0,72.1,28.84,0.25
# 2870,2687,110689,State Optical I,1975,BF25,0,0,0,1.863516676,0,0,0,0.148700054,0,0,0,0,0,0.434737858,0,0,9.387436408,0,0,0,0,0,0,0,2.578699936,0,0,0,0,0,0,0,0,0,0,0,0,0,0,0,0,0,0,0,0,0,0,0,0,0,0,0,0,0,0,0,0,0,0,0,0,0,0,0,0,0,0,0,0,0,0,3.909325419,0,0,0,0,0,0,0,0,0,0,0,0,0,0,0,0,0,0,0,0,0,0,0,0,0,0,0,0,1.939777704,0,0,0,0,0,0,0,0,0,0,0,0,0,0,0,0,0,0,6.369579312,0,0,0,0,0,0,0,0,0,0,0,0,0,0,0,0,0,61.38564228,0,0,0,0,0,0,0,0,0,0,0,0,0,0,0,0,0,0,0,0,0,0,0,0,0,0,0,0,0,0,0,0,0,0,0,0,0,0,0,11.98258435,0,0,0,72.1,28.84,0.25
# 2871,3833,12213,Ashizuka M.,1984,,0,0,0,0,0,0,0,0,0,0,0,0,0,0,0,0,0,0,0,0,0,0,0,0,0,0,0,0,0,0,0,0,0,0,0,0,0,0,0,0,0,0,0,0,0,0,0,0,0,0,0,0,0,0,0,0,0,0,0,0,0,0,0,0,0,0,0,0,0,0,0,0,0,0,0,0,0,0,0,0,0,0,0,0,0,0,0,0,0,0,0,47.5,0,0,0,0,0,0,0,0,0,0,0,0,0,0,0,0,0,0,0,0,0,0,0,42.5,0,0,0,0,0,0,0,0,0,0,0,0,0,0,0,0,0,0,0,0,0,10,0,0,0,0,0,0,0,0,0,0,0,0,0,0,0,0,0,0,0,0,0,0,0,0,0,0,0,0,0,0,0,0,0,0,0,0,0,0,0,0,0,0,0,57.8,23.13,0.25
# 2872,3833,12218,Ashizuka M.,1984,,0,0,0,0,0,0,0,0,0,0,0,0,0,0,0,0,0,0,0,0,0,0,0,0,0,0,0,0,0,0,0,0,0,0,0,0,0,0,0,0,0,0,0,0,0,0,0,0,0,0,0,0,0,0,0,0,0,0,0,0,0,0,0,0,0,0,0,0,0,0,0,0,0,0,0,0,0,0,0,0,0,0,0,0,0,0,0,0,0,0,0,47.5,0,0,0,0,0,0,0,0,0,0,0,0,0,0,0,0,0,0,0,0,0,0,0,47.5,0,0,0,0,0,0,0,0,0,0,0,0,0,0,0,0,0,0,0,0,0,5,0,0,0,0,0,0,0,0,0,0,0,0,0,0,0,0,0,0,0,0,0,0,0,0,0,0,0,0,0,0,0,0,0,0,0,0,0,0,0,0,0,0,0,57.5,23.04,0.25
# 2873,3846,12333,Gan Fuxi,1959,,0,0,0,0,0,0,0,0,0,0,0,0,0,0,0,0,0,0,0,0,0,0,0,0,0,0,0,0,18,0,0,0,0,0,0,0,0,0,0,0,0,0,0,0,0,0,0,0,0,0,0,0,0,0,0,0,0,0,0,0,0,0,0,0,0,0,0,0,0,0,0,12,0,0,0,0,0,0,0,0,0,0,0,0,0,0,0,0,0,0,0,0,0,0,0,0,0,0,0,0,0,0,0,0,0,0,0,0,0,0,0,0,0,0,0,0,0,0,0,0,0,0,0,0,0,0,0,0,0,0,0,0,0,0,0,0,0,70,0,0,0,0,0,0,0,0,0,0,0,0,0,0,0,0,0,0,0,0,0,0,0,0,0,0,0,0,0,0,0,0,0,0,0,0,0,0,0,0,0,0,0,60,24.03,0.25
# 2874,3852,4466,Appen A.A.,1959,,0,0,0,0,0,0,0,0,0,0,0,0,0,0,0,0,0,0,0,0,0,0,0,0,0,0,0,0,0,0,0,0,0,0,0,0,0,0,0,0,0,0,0,0,0,0,0,0,0,0,0,0,0,0,0,0,0,0,0,0,0,0,0,0,0,0,0,0,0,0,0,0,0,0,0,0,0,0,0,0,0,0,0,0,0,0,0,0,0,0,0,0,0,0,0,0,0,0,0,0,32,0,0,0,0,0,0,0,0,0,0,0,0,0,0,0,0,0,0,0,0,0,0,0,0,0,0,0,0,0,0,0,0,0,0,0,0,68,0,0,0,0,0,0,0,0,0,0,0,0,0,0,0,0,0,0,0,0,0,0,0,0,0,0,0,0,0,0,0,0,0,0,0,0,0,0,0,0,0,0,0,58.5,23.64,0.25
# 2875,4654,4485,Appen A.A.,1959,,0,0,0,0,0,0,0,0,0,0,0,0,0,0,0,0,0,0,0,0,0,0,0,0,0,0,0,0,0,0,0,0,0,0,0,0,0,0,0,0,0,0,0,0,0,0,0,0,0,0,0,0,0,0,0,0,0,0,0,0,0,0,0,0,0,0,0,0,0,0,0,32,0,0,0,0,0,0,0,0,0,0,0,0,0,0,0,0,0,0,0,0,0,0,0,0,0,0,0,0,0,0,0,0,0,0,0,0,0,0,0,0,0,0,0,0,0,0,0,0,0,0,0,0,0,0,0,0,0,0,0,0,0,0,0,0,0,68,0,0,0,0,0,0,0,0,0,0,0,0,0,0,0,0,0,0,0,0,0,0,0,0,0,0,0,0,0,0,0,0,0,0,0,0,0,0,0,0,0,0,0,38.7,15.4,0.25
# 2876,5690,115517,Lambson E.F.,1985,,0,0,0,0,0,0,0,0,0,0,0,0,0,0,0,0,9.23,0,0,0,0,0,0,0,0,0,0,0,0,0,0,0,0,0,0,0,0,0,0,0,0,0,0,0,0,0,0,0,0,0,0,0,0,0,0,0,0,0,0,0,0,0,0,0,0,0,0,0,0,0,0,0,0,0,0,0,0,0,0,0,0,0,0,0,0,0,0,0,0,0,0,0,0,0,0,0,0,0,0,0,0,0,0,0,0,0,0,0,0,0,0,0,0,0,0,0,0,0,0,0,0,0,0,0,0,0,0,0,0,0,0,0,0,0,0,0,0,0,0,0,0,0,0,0,0,0,0,0,0,0,0,0,0,76.82,0,0,0,0,0,0,0,0,0,0,0,0,0,0,0,13.95,0,0,0,0,0,0,0,0,0,0,0,53.9,21.56,0.25
# 2877,5832,92838,Rao K.J.,1986,,0,0,0,0,0,0,0,0,0,0,0,0,0,0,0,0,0,0,0,0,0,0,0,0,0,0,0,0,0,0,0,0,0,0,0,0,0,0,0,0,0,0,0,0,0,0,0,0,0,0,0,0,0,0,0,0,0,0,0,0,0,0,0,0,0,0,0,0,0,0,0,10,0,0,0,0,0,0,0,0,0,0,0,0,0,0,0,0,0,0,0,0,0,0,0,0,0,70,0,0,0,0,0,0,0,0,0,0,0,0,0,0,0,0,0,20,0,0,0,0,0,0,0,0,0,0,0,0,0,0,0,0,0,0,0,0,0,0,0,0,0,0,0,0,0,0,0,0,0,0,0,0,0,0,0,0,0,0,0,0,0,0,0,0,0,0,0,0,0,0,0,0,0,0,0,0,0,0,0,0,0,42.7,17.1,0.25
# 2878,5832,92839,Rao K.J.,1986,,0,0,0,0,0,0,0,0,0,0,0,0,0,0,0,0,0,0,0,0,0,0,0,0,0,0,0,0,0,0,0,0,0,0,0,0,0,0,0,0,0,0,0,0,0,0,0,0,0,0,0,0,0,0,0,0,0,0,0,0,0,0,0,0,0,0,0,0,0,0,0,20,0,0,0,0,0,0,0,0,0,0,0,0,0,0,0,0,0,0,0,0,0,0,0,0,0,60,0,0,0,0,0,0,0,0,0,0,0,0,0,0,0,0,0,20,0,0,0,0,0,0,0,0,0,0,0,0,0,0,0,0,0,0,0,0,0,0,0,0,0,0,0,0,0,0,0,0,0,0,0,0,0,0,0,0,0,0,0,0,0,0,0,0,0,0,0,0,0,0,0,0,0,0,0,0,0,0,0,0,0,38.4,15.3,0.25
# 2879,5832,52368,Rao K.J.,1986,,0,0,0,0,0,0,0,0,0,0,0,0,0,0,0,0,0,0,0,0,0,0,0,0,0,0,0,0,0,0,0,0,0,0,0,0,0,0,0,0,0,0,0,0,0,0,0,0,0,0,0,0,0,0,0,0,0,0,0,0,0,0,0,0,0,0,0,0,0,0,0,5,0,0,0,0,0,0,0,0,0,0,0,15,0,0,0,0,0,0,0,0,0,0,0,0,0,60,0,0,0,0,0,0,0,0,0,0,0,0,0,0,0,0,0,20,0,0,0,0,0,0,0,0,0,0,0,0,0,0,0,0,0,0,0,0,0,0,0,0,0,0,0,0,0,0,0,0,0,0,0,0,0,0,0,0,0,0,0,0,0,0,0,0,0,0,0,0,0,0,0,0,0,0,0,0,0,0,0,0,0,50.3,20.1,0.25
# 2880,5832,92834,Rao K.J.,1986,,0,0,0,0,0,0,0,0,0,0,0,0,0,0,0,0,0,0,0,0,0,0,0,0,0,0,0,0,0,0,0,0,0,0,0,0,0,0,0,0,0,0,0,0,0,0,0,0,0,0,0,0,0,0,0,0,0,0,0,0,0,0,0,0,0,0,0,0,0,0,0,0,0,0,0,0,0,0,0,0,0,0,0,20,0,0,0,0,0,0,0,0,0,0,0,0,0,60,0,0,0,0,0,0,0,0,0,0,0,0,0,0,0,0,0,20,0,0,0,0,0,0,0,0,0,0,0,0,0,0,0,0,0,0,0,0,0,0,0,0,0,0,0,0,0,0,0,0,0,0,0,0,0,0,0,0,0,0,0,0,0,0,0,0,0,0,0,0,0,0,0,0,0,0,0,0,0,0,0,0,0,54,21.6,0.25
# 2881,5832,92843,Rao K.J.,1986,,0,0,0,0,0,0,0,0,0,0,0,0,0,0,0,0,0,0,0,0,0,0,0,0,0,0,0,0,0,0,0,0,0,0,0,0,0,0,0,0,0,0,0,0,0,0,0,0,0,0,0,0,0,0,0,0,0,0,0,0,0,0,0,0,0,0,0,0,0,0,0,0,0,0,0,0,0,0,0,0,0,0,0,20,0,0,0,0,0,0,0,0,0,0,0,0,0,40,0,0,0,0,0,0,0,0,0,0,0,0,0,0,0,0,0,40,0,0,0,0,0,0,0,0,0,0,0,0,0,0,0,0,0,0,0,0,0,0,0,0,0,0,0,0,0,0,0,0,0,0,0,0,0,0,0,0,0,0,0,0,0,0,0,0,0,0,0,0,0,0,0,0,0,0,0,0,0,0,0,0,0,51.6,20.6,0.25
# 2882,5832,92844,Rao K.J.,1986,,0,0,0,0,0,0,0,0,0,0,0,0,0,0,0,0,0,0,0,0,0,0,0,0,0,0,0,0,0,0,0,0,0,0,0,0,0,0,0,0,0,0,0,0,0,0,0,0,0,0,0,0,0,0,0,0,0,0,0,0,0,0,0,0,0,0,0,0,0,0,0,0,0,0,0,0,0,0,0,0,0,0,0,40,0,0,0,0,0,0,0,0,0,0,0,0,0,20,0,0,0,0,0,0,0,0,0,0,0,0,0,0,0,0,0,40,0,0,0,0,0,0,0,0,0,0,0,0,0,0,0,0,0,0,0,0,0,0,0,0,0,0,0,0,0,0,0,0,0,0,0,0,0,0,0,0,0,0,0,0,0,0,0,0,0,0,0,0,0,0,0,0,0,0,0,0,0,0,0,0,0,51.2,20.5,0.25
# 2883,5833,92853,Damodaran K.V.,1989,,0,0,0,0,0,0,0,0,0,0,0,0,0,0,0,0,0,0,0,0,0,0,0,0,0,0,0,0,0,0,0,0,0,0,0,0,0,0,0,0,0,0,0,0,0,0,0,0,0,0,0,0,0,0,0,0,0,0,0,0,0,0,0,0,0,0,0,0,0,0,0,20,0,0,0,0,0,0,0,0,0,0,0,0,0,0,0,0,0,0,0,0,0,0,0,0,0,0,0,0,0,0,0,0,0,0,0,0,0,0,0,0,0,0,0,20,0,0,0,0,0,0,0,0,0,0,0,0,0,0,0,0,0,0,0,0,0,0,0,0,0,0,0,0,0,0,0,0,0,0,0,0,0,0,0,0,0,0,0,0,0,0,0,0,0,0,0,0,0,60,0,0,0,0,0,0,0,0,0,0,0,50.5,20.2,0.25
# 2884,5833,92858,Damodaran K.V.,1989,,0,0,0,0,0,0,0,0,0,0,0,0,0,0,0,0,0,0,0,0,0,0,0,0,0,0,0,0,0,0,0,0,0,0,0,0,0,0,0,0,0,0,0,0,0,0,0,0,0,0,0,0,0,0,0,0,0,0,0,0,0,0,0,0,0,0,0,0,0,0,0,20,0,0,0,0,0,0,0,0,0,0,0,0,0,0,0,0,0,0,0,0,0,0,0,0,0,0,0,0,0,0,0,0,0,0,0,0,0,0,0,0,0,0,0,40,0,0,0,0,0,0,0,0,0,0,0,0,0,0,0,0,0,0,0,0,0,0,0,0,0,0,0,0,0,0,0,0,0,0,0,0,0,0,0,0,0,0,0,0,0,0,0,0,0,0,0,0,0,40,0,0,0,0,0,0,0,0,0,0,0,37.4,14.9,0.25
# 2885,5838,92879,Damodaran K.V.,1989,,0,0,0,0,0,0,0,0,0,0,0,0,0,0,0,0,0,0,0,0,0,0,0,0,0,0,0,0,0,0,0,0,0,0,0,0,0,0,0,0,0,0,0,0,0,0,0,0,0,0,0,0,0,0,0,0,0,0,0,0,0,0,0,0,0,0,0,0,0,0,0,0,0,0,0,0,0,0,0,0,0,0,0,0,0,0,0,0,0,0,0,0,0,0,0,0,0,0,0,0,0,0,0,0,0,0,0,0,0,0,0,0,0,0,0,20,0,0,0,20,0,0,0,0,0,0,0,0,0,0,0,0,0,0,0,0,0,0,0,0,0,0,0,0,0,0,0,0,0,0,0,0,0,0,0,0,0,0,0,0,0,0,0,0,0,0,0,0,0,60,0,0,0,0,0,0,0,0,0,0,0,66.2,26.4,0.25
# 2886,5879,93264,Keshishyan T.N.,1978,,0,0,0,9.1,0,0,0,0,0,0,0,0,0,0,0,0,0,0,0,0,0,0,0,0,0,0,0,0,0,0,0,0,0,0,0,0,0,0,0,0,0,0,0,0,0,0,0,0,0,0,0,0,0,0,0,0,0,0,0,0,0,0,0,0,0,0,0,0,0,0,0,0,0,0,0,0,0,0,0,0,0,0,0,36.4,0,0,0,0,0,0,0,0,0,0,0,0,0,0,0,0,0,0,0,0,0,0,0,0,0,0,0,0,0,0,0,54.5,0,0,0,0,0,0,0,0,0,0,0,0,0,0,0,0,0,0,0,0,0,0,0,0,0,0,0,0,0,0,0,0,0,0,0,0,0,0,0,0,0,0,0,0,0,0,0,0,0,0,0,0,0,0,0,0,0,0,0,0,0,0,0,0,0,59,23.6,0.25
# 2887,6142,90034,Livshits V.Ya.,1986,,0,0,0,15,0,0,0,0,0,0,0,0,0,0,0,0,0,0,0,0,0,0,0,0,0,0,0,0,0,0,0,0,0,0,0,0,0,0,0,0,0,0,0,0,0,0,0,0,0,0,0,0,0,0,0,0,0,0,0,0,65,0,0,0,0,0,0,0,0,0,0,0,0,0,0,0,0,0,0,0,0,0,0,0,0,0,0,0,0,0,0,0,0,0,0,0,0,0,0,0,20,0,0,0,0,0,0,0,0,0,0,0,0,0,0,0,0,0,0,0,0,0,0,0,0,0,0,0,0,0,0,0,0,0,0,0,0,0,0,0,0,0,0,0,0,0,0,0,0,0,0,0,0,0,0,0,0,0,0,0,0,0,0,0,0,0,0,0,0,0,0,0,0,0,0,0,0,0,0,0,0,61.7,24.7,0.25
# 2888,6142,90035,Livshits V.Ya.,1986,,0,0,0,15,0,0,0,0,0,0,0,0,0,0,0,0,0,0,0,0,0,0,0,0,0,0,0,0,0,0,0,0,0,0,0,0,0,0,0,0,0,0,0,0,0,0,0,0,0,0,0,0,0,0,0,0,0,0,0,0,60,0,0,0,0,0,0,0,0,0,0,0,0,0,0,0,0,0,0,0,0,0,0,0,0,0,0,0,0,0,0,0,0,0,0,0,0,0,0,0,25,0,0,0,0,0,0,0,0,0,0,0,0,0,0,0,0,0,0,0,0,0,0,0,0,0,0,0,0,0,0,0,0,0,0,0,0,0,0,0,0,0,0,0,0,0,0,0,0,0,0,0,0,0,0,0,0,0,0,0,0,0,0,0,0,0,0,0,0,0,0,0,0,0,0,0,0,0,0,0,0,61.3,24.6,0.25
# 2889,6338,72735,Levenberg V.A.,1979,,0,0,0,0,0,0,0,0,0,0,0,0,0,0,0,0,0,0,0,0,0,0,0,0,0,0,0,0,0,0,0,0,0,0,0,0,0,0,0,0,0,0,0,0,0,0,0,0,0,0,0,0,0,0,0,0,0,0,0,0,0,0,0,0,0,0,0,0,0,0,0,0,0,0,0,0,0,0,0,0,0,0,0,0,0,0,0,0,0,0,0,0,0,0,0,0,0,0,0,0,0,0,0,0,0,0,0,0,0,0,0,0,0,0,0,75,0,0,0,0,0,0,0,0,0,0,0,0,0,0,0,0,0,0,0,0,0,0,0,0,0,0,0,0,0,0,0,0,0,0,0,0,0,0,0,0,0,0,0,0,0,0,0,0,0,0,0,0,0,0,0,0,25,0,0,0,0,0,0,0,0,65.2,26.08,0.25
# 2890,6554,37747,Komarova N.V.,1991,,0,0,0,0,0,0,0,0,0,0,0,0,0,0,0,0,0,0,0,0,0,0,0,0,0,0,0,0,0,0,0,0,0,0,0,0,0,0,0,0,0,0,0,0,0,0,0,0,0,0,0,0,0,0,0,0,0,0,0,0,0,0,0,0,0,0,0,0,0,0,0,0,0,0,0,0,0,0,0,0,0,0,0,0,0,0,0,0,0,0,0,0,0,0,0,0,0,0,0,0,0,0,0,0,0,0,0,0,0,0,0,0,0,0,0,67,0,0,0,0,0,0,0,0,0,0,0,0,0,0,0,0,0,0,0,0,0,0,0,0,0,0,0,0,0,0,0,33,0,0,0,0,0,0,0,0,0,0,0,0,0,0,0,0,0,0,0,0,0,0,0,0,0,0,0,0,0,0,0,0,0,41,16.43,0.25
# 2891,6554,37749,Komarova N.V.,1991,,0,0,0,0,0,0,0,0,0,0,0,0,0,0,0,0,0,0,0,0,0,0,0,0,0,0,0,0,0,0,0,0,0,0,0,0,0,0,0,0,0,0,0,0,0,0,0,0,0,0,0,0,0,0,0,0,0,0,0,0,0,0,0,0,0,0,0,0,0,0,0,0,0,0,0,0,0,0,0,0,0,0,0,0,0,0,0,0,0,0,0,0,0,0,0,0,0,0,0,0,0,0,0,0,0,0,0,0,0,0,0,0,0,0,0,61,0,0,0,0,0,0,0,0,0,0,0,0,0,0,0,0,0,0,0,0,0,0,0,0,0,0,0,0,0,0,0,39,0,0,0,0,0,0,0,0,0,0,0,0,0,0,0,0,0,0,0,0,0,0,0,0,0,0,0,0,0,0,0,0,0,43.1,17.26,0.25
# 2892,6554,37756,Komarova N.V.,1991,,0,0,0,0,0,0,0,0,0,0,0,0,0,0,0,0,0,0,0,0,0,0,0,0,0,0,0,0,0,0,0,0,0,0,0,0,0,0,0,0,0,0,0,0,0,0,0,0,0,0,0,0,0,0,0,0,0,0,0,0,0,0,0,0,0,0,0,0,0,0,0,0,0,0,0,0,0,0,0,0,0,0,0,0,0,0,0,0,0,0,0,0,0,0,0,0,0,0,0,0,0,0,0,0,0,0,0,0,0,0,0,0,0,0,0,45.3,0,0,0,0,0,0,0,0,0,0,0,0,0,0,0,0,0,0,0,0,0,0,0,0,0,0,0,0,0,0,0,54.7,0,0,0,0,0,0,0,0,0,0,0,0,0,0,0,0,0,0,0,0,0,0,0,0,0,0,0,0,0,0,0,0,0,46.3,18.54,0.25
# 2893,6926,52758,Baikova L.G.,1993,,0,0,0,16.68332,0,0,0,0,0,0,0,0,0,0,0,0,0,0,0,0,0,0,0,0,0,0,0,0,0,0,0,0,0,0,0,0,0,0,0,0,0,0,0,0,0,0,0,0,0,0,0,0,0,0,0,0,0,0,0,0,0,0,0,0,0,0,0,0,0,0,0,16.68332,0,0,0,0,0,0,0,0,0,0,0,0,0,0,0,0,0,0,0,0,0,0,0,0,0,0,0,0,0,0,0,0,0,0,0,0,0,0,0,0,0,0,0,66.63336,0,0,0,0,0,0,0,0,0,0,0,0,0,0,0,0,0,0,0,0,0,0,0,0,0,0,0,0,0,0,0,0,0,0,0,0,0,0,0,0,0,0,0,0,0,0,0,0,0,0,0,0,0,0,0,0,0,0,0,0,0,0,0,0,0,58.8,23.52,0.25
# 2894,6926,52760,Baikova L.G.,1993,,0,0,0,16.68332,0,0,0,0,0,0,0,0,0,0,0,0,0,0,0,0,0,0,0,0,0,0,0,0,0,0,0,0,0,0,0,0,0,0,0,0,0,0,0,0,0,0,0,0,0,0,0,0,0,0,0,0,0,0,0,0,0,0,0,0,0,0,0,0,0,0,0,0,0,0,0,0,0,0,0,0,0,0,0,16.68332,0,0,0,0,0,0,0,0,0,0,0,0,0,0,0,0,0,0,0,0,0,0,0,0,0,0,0,0,0,0,0,66.63336,0,0,0,0,0,0,0,0,0,0,0,0,0,0,0,0,0,0,0,0,0,0,0,0,0,0,0,0,0,0,0,0,0,0,0,0,0,0,0,0,0,0,0,0,0,0,0,0,0,0,0,0,0,0,0,0,0,0,0,0,0,0,0,0,0,74.4,29.76,0.25
# 2895,7815,74084,Livshits V.Ya.,1986,,0,0,0,0,0,0,0,0,0,0,0,0,0,0,0,0,0,0,0,0,0,0,0,0,0,0,0,0,0,0,0,0,0,0,0,0,0,0,0,0,0,0,0,0,0,0,0,0,0,0,0,0,0,0,0,0,0,0,0,0,90,0,0,0,0,0,0,0,0,0,0,0,0,0,0,0,0,0,0,0,0,0,0,0,0,0,0,0,0,0,0,0,0,0,0,0,0,0,0,0,10,0,0,0,0,0,0,0,0,0,0,0,0,0,0,0,0,0,0,0,0,0,0,0,0,0,0,0,0,0,0,0,0,0,0,0,0,0,0,0,0,0,0,0,0,0,0,0,0,0,0,0,0,0,0,0,0,0,0,0,0,0,0,0,0,0,0,0,0,0,0,0,0,0,0,0,0,0,0,0,0,67.9,27.2,0.25
# 2896,7828,74156,Berezina E.E.,1977,,0,0,0,0,0,0,0,0,0,0,0,0,0,0,0,0,0,0,0,0,0,0,0,0,0,0,0,0,0,0,0,0,0,0,0,0,0,0,0,0,0,0,0,0,0,0,0,0,0,0,0,0,0,0,0,0,0,0,0,0,0,0,0,0,0,0,0,0,0,0,0,0,0,0,0,0,0,0,0,0,0,0,0,0,0,0,0,0,0,0,0,0,0,0,0,0,0,0,0,0,0,0,0,0,0,0,0,0,0.695100278,0,0,0,0,0,0,49.65244986,0,0,0,49.65244986,0,0,0,0,0,0,0,0,0,0,0,0,0,0,0,0,0,0,0,0,0,0,0,0,0,0,0,0,0,0,0,0,0,0,0,0,0,0,0,0,0,0,0,0,0,0,0,0,0,0,0,0,0,0,0,0,0,0,0,0,0,37.7,15.08,0.25
# 2898,8573,59482,Homeny J.,1987,,0,0,0,15.17313,0,0,0,0,0,0,0,0,0,0,0,0,0,0,0,0,0,0,0,0,0,0,0,0,0,0,0,0,0,0,0,0,0,0,0,0,0,0,0,0,0,0,0,0,0,0,0,0,0,0,0,0,0,0,0,0,0,0,0,0,0,0,0,0,0,0,0,0,0,0,0,0,0,0,0,0,0,0,0,0,0,0,0,0,0,0,0,23.03082,0,0,0,0,0,0,0,0,0,0,0,0,0,0,0,0,0,0,0,0,0,0,0,0,0,0,0,0,0,0,0,0,0,0,0,0,0,0,0,0,0,0,0,0,0,61.79605,0,0,0,0,0,0,0,0,0,0,0,0,0,0,0,0,0,0,0,0,0,0,0,0,0,0,0,0,0,0,0,0,0,0,0,0,0,0,0,0,0,0,0,97.3,38.81,0.25
# 2899,8701,80118,Aleinikov F.K.,1962,,0,0,0,0,0,0,0,0,0,0,0,0,0,0,0,0,0,0,0,0,0,0,0,0,0,0,0,0,0,0,0,0,0,0,0,0,0,0,0,0,0,0,0,0,0,0,0,0,0,0,0,0,0,0,0,0,0,0,0,0,0,0,0,0,0,0,0,0,0,0,0,0,0,0,0,0,0,0,0,0,0,0,0,0,0,0,0,0,0,0,0,0,0,0,0,0,0,0,0,0,28.57143,0,0,0,0,0,0,0,0,0,0,0,0,0,0,0,0,0,0,0,0,0,0,0,0,0,0,0,0,0,0,0,0,0,0,0,0,71.42857,0,0,0,0,0,0,0,0,0,0,0,0,0,0,0,0,0,0,0,0,0,0,0,0,0,0,0,0,0,0,0,0,0,0,0,0,0,0,0,0,0,0,0,,,0.25
# 2900,8701,80121,Aleinikov F.K.,1962,,0,0,0,0,0,0,0,0,0,0,0,0,0,0,0,0,0,0,0,0,0,0,0,0,14.28571143,0,0,0,0,0,0,0,0,0,0,0,0,0,0,0,0,0,0,0,0,0,0,0,0,0,0,0,0,0,0,0,0,0,0,0,0,0,0,0,0,0,0,0,0,0,0,0,0,0,0,0,0,0,0,0,0,0,0,0,0,0,0,0,0,0,0,0,0,0,0,0,0,0,0,0,14.28571143,0,0,0,0,0,0,0,0,0,0,0,0,0,0,0,0,0,0,0,0,0,0,0,0,0,0,0,0,0,0,0,0,0,0,0,0,71.42857714,0,0,0,0,0,0,0,0,0,0,0,0,0,0,0,0,0,0,0,0,0,0,0,0,0,0,0,0,0,0,0,0,0,0,0,0,0,0,0,0,0,0,0,,,0.25
