Repository: jacobergzhou/Poisson-Ratio

File: Poisson_data_no_metal_07192019.csv (part 31 of 57)
,Code,Glass #,Author,Year,Trademark,Ag2O,AgI,Al,Al2O3,AlF3,AlN,As,As2O3,As2O5,As2S3,As2Se3,AsSe,B,B2O3,BaCl2,BaF2,BaO,BeF2,BeO,Bi2O3,BiCl3,Br,Ca,CaF2,CaO,Cd,CdCl2,CdF2,CdO,Ce2O3,CeF3,CeO2,Cl,Co3O4,CoO,Cr2O3,Cs2O,CsCl,CsF,Cu2O,CuO,Dy2O3,Er,Er2O3,ErF3,Eu,Eu2O3,EuF3,F,Fe,Fe2O3,FeO,Ga,Ga2O3,Ga2S3,Ga2Se3,GaF3,Gd2O3,GdF3,Ge,GeO2,GeS2,GeSe2,H2O,HfF4,HfO2,Hg,Ho2O3,I,InF3,K,K2O,K2S,K2SO4,KBr,KCl,KF,KHF2,La,La2O3,La2S3,LaF3,Li,Li2O,Li2S,Li2SO4,LiBr,LiCl,LiF,LiI,MgF2,MgO,Mn2O3,MnF2,MnO,MnO2,MoO2,MoO3,N,Na,Na2O,Na2S,Na2SO4,NaCl,NaF,NaPO3,Nb2O5,Nd,Nd2O3,NdF3,NH4NO3,NiO,O,OH,P,P2O5,Pb,PbCl2,PbF2,PbO,PdO,Pr2O3,Pr6O11,PrF3,Rb2O,RbF,Rh2O3,RuO2,S,Sb,Sb2O3,Sb2S3,Sc2O3,Se,Si,Si3N4,SiC,SiO2,Sm2O3,Sn,SnO,SnO2,SO2,SO3,Sr,SrCl2,SrF2,SrO,Ta2O3,Ta2O5,Tb2O3,TbF3,Te,TeO2,Th,ThF4,ThO2,TiO2,Tl,Tl2O,Tl2Se,TlSe,Tm2O3,U,U3O8,UO2,V,V2O5,VO6,WO3,Y,Y2O3,Yb2O3,YbF3,YF3,ZnCl2,ZnF2,ZnO,ZnSO4,ZrF4,ZrO2,Young's modulus E (GPa),Shear modulus G (GPa),Poisson's ratio v,Calculated Poisson,Percent Error
# 3215,1966,110910,Kisin B.I.,1959,BF12,0,0,0,0,0,0,0,0.093420006,0,0,0,0,0,0,0,0,6.443086387,0,0,0,0,0,0,0,0,0,0,0,0,0,0,0,0,0,0,0,0,0,0,0,0,0,0,0,0,0,0,0,0,0,0,0,0,0,0,0,0,0,0,0,0,0,0,0,0,0,0,0,0,0,0,7.289362437,0,0,0,0,0,0,0,0,0,0,0,0,0,0,0,0,0,0,0,0,0,0,0,0,0,0,0,0,1.50594909,0,0,0,0,0,0,0,0,0,0,0,0,0,0,0,0,0,0,13.76676083,0,0,0,0,0,0,0,0,0,0,0,0,0,0,0,0,0,65.16743391,0,0,0,0,0,0,0,0,0,0,0,0,0,0,0,0,0,0,0,0,0,0,0,0,0,0,0,0,0,0,0,0,0,0,0,0,0,0,0,5.733987344,0,0,0,61.1,24.57,0.243,0.243386243,0.158947896
# 2699,3833,12217,Ashizuka M.,1984,nan,0,0,0,0,0,0,0,0,0,0,0,0,0,0,0,0,0,0,0,0,0,0,0,0,0,0,0,0,0,0,0,0,0,0,0,0,0,0,0,0,0,0,0,0,0,0,0,0,0,0,0,0,0,0,0,0,0,0,0,0,0,0,0,0,0,0,0,0,0,0,0,0,0,0,0,0,0,0,0,0,0,0,0,0,0,0,0,0,0,0,0,50,0,0,0,0,0,0,0,0,0,0,0,0,0,0,0,0,0,0,0,0,0,0,0,45,0,0,0,0,0,0,0,0,0,0,0,0,0,0,0,0,0,0,0,0,0,5,0,0,0,0,0,0,0,0,0,0,0,0,0,0,0,0,0,0,0,0,0,0,0,0,0,0,0,0,0,0,0,0,0,0,0,0,0,0,0,0,0,0,0,61,24.33,0.254,0.253596383,0.158904305
# 1784,6816,70571,Nemilov S.V.,1972,nan,0,0,0,0,0,0,0,0,0,0,0,0,0,57.98,0,0,0,0,0,42.02,0,0,0,0,0,0,0,0,0,0,0,0,0,0,0,0,0,0,0,0,0,0,0,0,0,0,0,0,0,0,0,0,0,0,0,0,0,0,0,0,0,0,0,0,0,0,0,0,0,0,0,0,0,0,0,0,0,0,0,0,0,0,0,0,0,0,0,0,0,0,0,0,0,0,0,0,0,0,0,0,0,0,0,0,0,0,0,0,0,0,0,0,0,0,0,0,0,0,0,0,0,0,0,0,0,0,0,0,0,0,0,0,0,0,0,0,0,0,0,0,0,0,0,0,0,0,0,0,0,0,0,0,0,0,0,0,0,0,0,0,0,0,0,0,0,0,0,0,0,0,0,0,0,0,0,0,0,0,0,0,0,71.9,28.25,0.273,0.272566372,0.158838212
# 1713,16682,145621,Livshits V.Ya.,1995,nan,0,0,0,0,0,0,0,0,0,0,0,0,0,0,0,0,0,0,0,0,0,0,0,0,0,0,0,0,0,0,0,0,0,0,0,0,10,0,0,0,0,0,0,0,0,0,0,0,0,0,0,0,0,0,0,0,0,0,0,0,0,0,0,0,0,0,0,0,0,0,0,0,0,0,0,0,0,0,0,0,0,0,0,0,0,0,0,0,0,0,0,0,0,0,0,0,0,0,0,0,0,0,0,0,0,0,0,0,0,0,0,0,0,0,0,0,0,0,0,0,0,0,0,0,0,0,0,0,0,0,0,0,0,0,0,0,0,0,0,0,0,0,0,0,0,0,0,0,0,0,0,0,0,90,0,0,0,0,0,0,0,0,0,0,0,0,0,0,0,0,0,0,0,0,0,0,0,0,0,0,0,35.1,13.76,0.275,0.275436047,0.158562368
# 2797,7836,74230,Higazy A.A.,1989,nan,0,0,0,0,0,0,0,0,0,0,0,0,0,0,0,0,0,0,0,0,0,0,0,0,0,0,0,0,0,0,0,0,0,0,0,0,0,0,0,0,0,0,0,0,0,0,0,0,0,0,0,0,0,0,0,0,0,0,0,0,0,0,0,0,0,0,0,0,0,0,0,0,0,0,0,0,0,0,0,0,0,0,0,0,0,0,0,0,0,0,0,0,0,0,0,0,0,0,0,0,0,0,0,0,0,0,0,0,0,0,0,0,0,0,0,66.55,0,0,0,0,0,0,0,0,0,0,0,0,0,0,0,0,0,0,0,0,0,0,0,0,0,0,0,0,0,0,0,0,0,0,0,0,0,0,0,0,0,0,0,0,0,0,0,0,0,0,0,0,0,0,0,0,0,0,0,0,0,33.45,0,0,0,44.8,17.9,0.251,0.251396648,0.158027109
# 78,30494,390594,Yousef E.S.,2006,nan,0,0,0,0,0,0,0,0,0,0,0,0,0,0,0,0,0,0,0,0,0,0,0,0,0,0,0,0,0,0,0,0,0,0,0,0,0,0,0,0,0,0,0,0,0,0,0,0,0,0,0,0,0,0,0,0,0,0,0,0,0,0,0,0,0,0,0,0,0,0,0,0,0,0,0,0,0,0,0,0,0,0,0,0,0,0,0,0,0,0,0,0,0,0,0,0,0,0,0,0,0,0,0,0,0,0,0,0,0,0,0,0,0,0,0,0,0,0,0,0,0,0,0,0,0,0,0,0,0,0,0,0,0,0,0,0,0,0,0,0,0,0,0,0,0,0,0,0,0,0,0,0,0,77.5,0,0,0,0,0,0,0,0,0,0,0,0,0,0,0,17.5,0,0,0,0,0,0,0,0,0,0,5,38.4,14.06,0.365,0.365576102,0.157836279
# 1444,8701,80164,Aleinikov F.K.,1962,nan,0,0,0,0,0,0,0,0,0,0,0,0,0,0,0,0,25,0,0,0,0,0,0,0,0,0,0,0,0,0,0,0,0,0,0,0,0,0,0,0,0,0,0,0,0,0,0,0,0,0,0,0,0,0,0,0,0,0,0,0,0,0,0,0,0,0,0,0,0,0,0,0,0,0,0,0,0,0,0,0,0,0,0,0,0,0,0,0,0,0,0,0,0,0,0,0,0,0,0,0,12.5,0,0,0,0,0,0,0,0,0,0,0,0,0,0,0,0,0,0,0,0,0,0,0,0,0,0,0,0,0,0,0,0,0,0,0,0,62.5,0,0,0,0,0,0,0,0,0,0,0,0,0,0,0,0,0,0,0,0,0,0,0,0,0,0,0,0,0,0,0,0,0,0,0,0,0,0,0,0,0,0,0,67.3,26.28,0.28,0.2804414,0.157642966
# 4476,1966,110914,Kisin B.I.,1959,BF19,0,0,0,0.810271943,0,0,0,0.206699986,0,0,0,0,0,1.656641884,0,0,13.06521909,0,0,0,0,0,0,0,0,0,0,0,0,0,0,0,0,0,0,0,0,0,0,0,0,0,0,0,0,0,0,0,0,0,0,0,0,0,0,0,0,0,0,0,0,0,0,0,0,0,0,0,0,0,0,4.00325572,0,0,0,0,0,0,0,0,0,0,0,0,0,0,0,0,0,0,0,0,0,0,0,0,0,0,0,0,2.520774824,0,0,0,0,0,0,0,0,0,0,0,0,0,0,0,0,0,0,2.810911803,0,0,0,0,0,0,0,0,0,0,0.168399988,0,0,0,0,0,0,63.67239554,0,0,0,0,0,0,0,0,0,0,0,0,0,0,0,0,0,0,0,0,0,0,0,0,0,0,0,0,0,0,0,0,0,0,0,0,0,0,0,11.08542922,0,0,0,71.2,29.22,0.218,0.2183436,0.157614804
# 3420,30337,390460,Chang K.H.,2003,nan,0,0,0,0,0,0,0,0,0,0,0,0,0,0,0,0,0,0,0,0,0,0,0,0,0,0,0,0,0,0,0,0,0,0,0,0,0,0,0,0,0,0,0,0,0,0,0,0,0,0,30,0,0,0,0,0,0,0,0,0,0,0,0,0,0,0,0,0,0,0,0,0,0,0,0,0,0,0,0,0,0,0,0,0,0,0,0,0,0,0,0,0,0,0,0,0,0,0,0,0,0,0,0,0,0,0,0,0,0,0,0,0,0,0,0,70,0,0,0,0,0,0,0,0,0,0,0,0,0,0,0,0,0,0,0,0,0,0,0,0,0,0,0,0,0,0,0,0,0,0,0,0,0,0,0,0,0,0,0,0,0,0,0,0,0,0,0,0,0,0,0,0,0,0,0,0,0,0,0,0,0,70.9,28.58,0.24,0.240377887,0.157452764
# 722,32862,397495,Bhide A.,2007,nan,0,0,0,0,0,0,0,0,0,0,0,0,0,0,0,0,0,0,0,0,0,0,0,0,0,0,0,0,0,0,0,0,0,0,0,0,0,0,0,0,0,0,0,0,0,0,0,0,0,0,0,0,0,0,0,0,0,0,0,0,0,0,0,0,0,0,0,0,0,0,0,0,0,0,0,0,0,0,0,0,0,0,0,0,0,0,0,0,0,0,0,0,0,0,0,0,0,0,0,0,42.5,0,15,0,0,0,0,0,0,0,0,0,0,0,0,42.5,0,0,0,0,0,0,0,0,0,0,0,0,0,0,0,0,0,0,0,0,0,0,0,0,0,0,0,0,0,0,0,0,0,0,0,0,0,0,0,0,0,0,0,0,0,0,0,0,0,0,0,0,0,0,0,0,0,0,0,0,0,0,0,0,0,55.1,21.2,0.3,0.299528302,0.157232704
# 849,6928,52768,Kotani K.,1995,nan,0,0,0,3.906338304,0,0,0,0,0,0,0,0,0,0,0,0,0,0,0,0,0,0,0,0,37.29520512,0,0,0,0,0,0,0.243398337,0,0,0,0,0,0,0,0,0,0.40389724,0,0.049949659,0,0,0.001670989,0,0,0,0.377397421,0,0,0,0,0,0,0.099329321,0,0,0,0,0,0,0,0,0,0.134199083,0,0,0,1.139007216,0,0,0,0,0,0,0,0.092479368,0,0,0,0,0,0,0,0,0,0,0,0.145862403,0,0,0,0,0,0,0,0,1.742927089,0,0,0,0,0,0,0,0.170398835,0,0,0,0,0,0,0,0,0,0,0,0,0,0.011509921,0,0,0,0,0,0,0,0,0,0,0,0,0,0,39.1865922,0.05267964,0,0,0,0,0,0,0,0,0,0,0,0,0,0,0,0,0,0,0,0,0,0,0,0,0,0,0,0,0,0,0,0,3.716974598,0.16969884,0,0,0,0,11.06048441,0,0,0,109,42.1,0.295,0.294536817,0.157011152
# 4064,4204,50425,Molot V.A.,1992,nan,0,0,0,4.5,0,0,0,0,0,0,0,0,0,0,0,0,0,0,0,0,0,0,0,0,0,0,0,0,0,0,0,0,0,0,0,0,0,0,0,0,0,0,0,0,0,0,0,0,0,0,0,0,0,0,0,0,0,0,0,0,0,0,0,0,0,0,0,0,0,0,0,0,0,0,0,0,0,0,0,0,0,0,0,0,0,0,0,0,0,0,0,0,0,0,0,0,0,0,0,0,24.1,0,0,0,0,0,0,0,0,0,0,0,0,0,0,0,0,0,0,0,0,0,0,0,0,0,0,0,0,0,0,0,0,0,0,0,0,71.4,0,0,0,0,0,0,0,0,0,0,0,0,0,0,0,0,0,0,0,0,0,0,0,0,0,0,0,0,0,0,0,0,0,0,0,0,0,0,0,0,0,0,0,60.4,24.6,0.228,0.227642276,0.156896306
# 2758,6239,90957,Ashizuka M.,1984,nan,0,0,0,2.5,0,0,0,0,0,0,0,0,0,0,0,0,0,0,0,0,0,0,0,0,0,0,0,0,0,0,0,0,0,0,0,0,0,0,0,0,0,0,0,0,0,0,0,0,0,0,0,0,0,0,0,0,0,0,0,0,0,0,0,0,0,0,0,0,0,0,0,0,0,0,0,0,0,0,0,0,0,0,0,0,0,0,0,0,0,0,0,48.75,0,0,0,0,0,0,0,0,0,0,0,0,0,0,0,0,0,0,0,0,0,0,0,48.75,0,0,0,0,0,0,0,0,0,0,0,0,0,0,0,0,0,0,0,0,0,0,0,0,0,0,0,0,0,0,0,0,0,0,0,0,0,0,0,0,0,0,0,0,0,0,0,0,0,0,0,0,0,0,0,0,0,0,0,0,0,0,0,0,0,58.5,23.37,0.252,0.251604621,0.156896306
# 3453,39036,460268,Hashimoto T.,2007,nan,0,0,0,0.4,0,0,0,0,0,0,0,0,0,6.400000006,0,0,0,0,0,0,0,0,0,0,29.50000003,0,0,0,0,0,0,0,0,0,0,0,0,0,0,0,0,0,0,0,0,0,0,0,0,0,0,0,0,0,0,0,0,0,0,0,0,0,0,0,0,0,0,0,0,0,0,0,0,0,0,0,0,0,0,0,0,0,0,0,0,0,0,0,0,0,0,0,0,0,0,0,0,0,0,0,0.899999901,0,0,0,0,0,0,0,0,0,0,0,0,0,0,59.40000006,0,0,0,0,0,0,0,0,0,0,0,0,0,0,0,0,0,0,0,0,0,3.400000003,0,0,0,0,0,0,0,0,0,0,0,0,0,0,0,0,0,0,0,0,0,0,0,0,0,0,0,0,0,0,0,0,0,0,0,0,0,0,0,0,0,0,0,58,23.38,0.24,0.24037639,0.156829199
# 4356,13828,140228,Dumbaugh W.H.,1980,nan,0,0,0,3.408807386,0,0,0,0,0,0,0,0,0,4.160267234,0,0,0,0,0,0,0,0,0,0,15.49493812,0,0,0,0,0,0,0,0,0,0,0,0,0,0,0,0,0,0,0,0,0,0,0,9.147022502,0,0,0,0,0,0,0,0,0,0,0,0,0,0,0,0,0,0,0,0,0,0,1.844910538,0,0,0,0,0,0,0,0,0,0,0,0,0,0,0,0,0,0,0,1.437255536,0,0,0,0,0,0,0,0,2.803906898,0,0,0,0,0,0,0,0,0,0,0,0,0,0,0,0,0,0,0,0,0,0,0,0,0,0,0,0,0,0,0,0,0,0,0,0,61.70289179,0,0,0,0,0,0,0,0,0,0,0,0,0,0,0,0,0,0,0,0,0,0,0,0,0,0,0,0,0,0,0,0,0,0,0,0,0,0,0,0,0,0,0,75.1,30.77,0.22,0.220344491,0.156586994
# 4177,290,21047,Karapetyan G.O.,1979,nan,0,0,0,20,0,0,0,0,0,0,0,0,0,0,0,0,0,0,0,0,0,0,0,0,0,0,0,0,0,0,0,0,0,0,0,0,0,0,0,0,0,0,0,0,0,0,0,0,0,0,0,0,0,0,0,0,0,0,0,0,0,0,0,0,0,0,0,0,0,0,0,0,0,0,0,0,0,0,0,0,0,0,0,11,0,0,0,0,0,0,0,0,0,0,0,0,0,0,0,0,0,0,0,0,0,0,0,0,0,0,0,0,0,0,0,0,0,0,0,0,0,0,0,0,0,0,0,0,0,0,0,0,0,0,0,0,0,69,0,0,0,0,0,0,0,0,0,0,0,0,0,0,0,0,0,0,0,0,0,0,0,0,0,0,0,0,0,0,0,0,0,0,0,0,0,0,0,0,0,0,0,87,35.5,0.225,0.225352113,0.156494523
# 1781,6690,39210,Gurjev N.V.,1983,nan,0,0,0,10.02684,0,0,0,0,0,0,0,0,0,0,0,0,0,0,0,0,0,0,0,0,0,0,0,0,0,0,0,0,0,0,0,0,0,0,0,0,0,0,0,0,0,0,0,0,0,0,0,0,0,0,0,0,0,0,0,0,0,0,0,0,0,0,0,0,0,0,0,29.98126,0,0,0,0,0,0,0,0,0,0,0,19.98615,0,0,0,0,0,0,0,0,0,0,0,0,0,0,0,0,0,0,0,0,0,0,0,0,0,0,0,0,0,0,0,40.00575,0,0,0,0,0,0,0,0,0,0,0,0,0,0,0,0,0,0,0,0,0,0,0,0,0,0,0,0,0,0,0,0,0,0,0,0,0,0,0,0,0,0,0,0,0,0,0,0,0,0,0,0,0,0,0,0,0,0,0,0,0,0,0,0,0,53,20.81,0.273,0.273426237,0.156130911
# 1289,213,20067,Polukhin V.N.,1983,nan,0,0,0,0,0,0,0,0,0,0,0,0,0,0,0,0,0,0,0,0,0,0,0,0,0,0,0,0,0,0,0,0,0,0,0,0,0,0,0,0,0,0,0,0,0,0,0,0,0,0,0,0,0,0,0,0,0,0,0,0,55.99104336,0,0,0,0,0,0,0,0,0,0,0,0,0,0,0,0,0,0,0,0,0,0,0,0,0,0,0,0,0,0,0,0,0,0,0,0,0,0,0,7.894737474,0,0,0,0,0,0,0,0,0,0,0,0,0,0,0,0,0,0,0,0,0,0,0,0,0,0,0,0,0,0,0,0,0,0,0,0,7.894737474,0,0,0,0,0,0,0,0,0,28.21948169,0,0,0,0,0,0,0,0,0,0,0,0,0,0,0,0,0,0,0,0,0,0,0,0,0,0,0,0,0,0,0,0,0,76.5,29.8,0.284,0.283557047,0.155969373
# 2981,5879,93249,Keshishyan T.N.,1978,nan,0,0,0,9.1,0,0,0,0,0,0,0,0,0,36.4,0,0,0,0,0,0,0,0,0,0,0,0,0,0,0,0,0,0,0,0,0,0,0,0,0,0,0,0,0,0,0,0,0,0,0,0,0,0,0,0,0,0,0,0,0,0,0,0,0,0,0,0,0,0,0,0,0,0,0,0,0,0,0,0,0,0,0,0,0,0,0,0,0,0,0,0,0,0,0,0,0,0,0,0,0,0,0,0,0,0,0,0,0,0,0,0,0,0,0,0,0,0,0,0,0,54.5,0,0,0,0,0,0,0,0,0,0,0,0,0,0,0,0,0,0,0,0,0,0,0,0,0,0,0,0,0,0,0,0,0,0,0,0,0,0,0,0,0,0,0,0,0,0,0,0,0,0,0,0,0,0,0,0,0,0,0,0,0,51,20.41,0.249,0.249387555,0.155644627
# 2732,11320,98760,Higazy A.A.,1985,nan,0,0,0,0,0,0,0,0,0,0,0,0,0,0,0,0,0,0,0,0,0,0,0,0,0,0,0,0,0,0,0,0,0,37.63,0,0,0,0,0,0,0,0,0,0,0,0,0,0,0,0,0,0,0,0,0,0,0,0,0,0,0,0,0,0,0,0,0,0,0,0,0,0,0,0,0,0,0,0,0,0,0,0,0,0,0,0,0,0,0,0,0,0,0,0,0,0,0,0,0,0,0,0,0,0,0,0,0,0,0,0,0,0,0,0,0,62.37,0,0,0,0,0,0,0,0,0,0,0,0,0,0,0,0,0,0,0,0,0,0,0,0,0,0,0,0,0,0,0,0,0,0,0,0,0,0,0,0,0,0,0,0,0,0,0,0,0,0,0,0,0,0,0,0,0,0,0,0,0,0,0,0,0,55.4,22.1,0.253,0.253393665,0.155598877
# 2353,8701,80157,Aleinikov F.K.,1962,nan,0,0,0,0,0,0,0,0,0,0,0,0,0,0,0,0,0,0,0,0,0,0,0,0,0,0,0,0,20.000002,0,0,0,0,0,0,0,0,0,0,0,0,0,0,0,0,0,0,0,0,0,0,0,0,0,0,0,0,0,0,0,0,0,0,0,0,0,0,0,0,0,0,0,0,0,0,0,0,0,0,0,0,0,0,0,0,0,0,0,0,0,0,0,0,0,0,0,0,0,0,0,13.33333133,0,0,0,0,0,0,0,0,0,0,0,0,0,0,0,0,0,0,0,0,0,0,0,0,0,0,0,0,0,0,0,0,0,0,0,0,66.66666667,0,0,0,0,0,0,0,0,0,0,0,0,0,0,0,0,0,0,0,0,0,0,0,0,0,0,0,0,0,0,0,0,0,0,0,0,0,0,0,0,0,0,0,63.6,25.23,0.26,0.260404281,0.155492546
# 3075,11090,44216,Farok H.M.,1994,nan,0,0,0,0,0,0,0,0,0,0,0,0,0,0,0,0,0,0,0,0,0,0,0,0,0,0,0,0,0,0,0,0,0,0,0,0,0,0,0,0,0,0,0,0,0,0,18.6,0,0,0,0,0,0,0,0,0,0,0,0,0,0,0,0,0,0,0,0,0,0,0,0,0,0,0,0,0,0,0,0,0,0,0,0,0,0,0,0,0,0,0,0,0,0,0,0,0,0,0,0,0,0,0,0,0,0,0,0,0,0,0,0,0,0,0,0,81.4,0,0,0,0,0,0,0,0,0,0,0,0,0,0,0,0,0,0,0,0,0,0,0,0,0,0,0,0,0,0,0,0,0,0,0,0,0,0,0,0,0,0,0,0,0,0,0,0,0,0,0,0,0,0,0,0,0,0,0,0,0,0,0,0,0,59.6,23.89,0.247,0.247383843,0.155401867
# 3994,40952,478502,Mauro J.C.,2013,nan,0,0,0,12.98407878,0,0,0,0,0,0,0,0,0,0,0,0,0,0,0,0,0,0,0,0,0,0,0,0,0,0,0,0,0,0,0,0,0,0,0,0,0,0,0,0,0,0,0,0,10.48972433,0,0,0,0,0,0,0,0,0,0,0,0,0,0,0,0,0,0,0,0,0,0,0,0,0,0,0,0,0,0,0,0,0,0,0,0,0,0,0,0,0,0,0,0,0,0,0,0,0,0,0,12.98407878,0,0,0,0,0,0,0,0,0,0,0,0,0,0,0,0,0,0,0,0,0,0,0,0,0,0,0,0,0,0,0,0,0,0,0,0,57.92895763,0,0,0,0.119896849,0,0,0,0,0,0,0,0,0,0,0,0,0,0,0,0,0,0,0,0,0,0,0,0,0,0,0,0,0,0,0,0,0,0,0,5.493263637,0,0,0,68.9,28,0.23,0.230357143,0.155279503
# 4071,23675,190640,Ohara K.,2000,nan,0,0,0,16.43383988,0,0,0,0.328299798,0,0,0,0,0,0,0,0,1.73668793,0,0,0,0,0,0,0,0,0,0,0,0,0.8112995,0,0,0,0,0,0,0,0,0,0,0,0,0,0,0,0,0,0,0,0,0,0,0,0,0,0,0,0,0,0,0,0,0,0,0,0,0,0,0,0,0,0,0,0,0,0,0,0,0,0,0,0,0,9.997966841,0,0,0,0,0,0,0,3.383931915,0,0,0,0,0,0,0,0,0,0,0,0,0,0,0,0,0,0,0,0,0,0,0,0,0,0,0,0,0,0,0,0,0,0,0,0,0,0,0,0,0,0,0,0,0,66.90898878,0,0,0,0,0,0,0,0,0,0,0,0,0,0,0,0,0,0,0,0,0,0,0,0,0,0,0,0,0,0,0,0,0,0,0,0,0,0,0,0.398985354,0,0,0,83.7,34.07,0.228,0.22835339,0.154995649
# 3294,40817,477461,Poor H.0R.B.,2013,nan,0,0,0,0,0,0,0,0,0,0,0,0,0,0,0,0,0,0,0,11.01321449,0,0,0,0,0,0,0,0,0,0,0,0,0,0,0,0,0,0,0,0,0,0,0,0.22029989,0,0,0,0,0,0,0,0,0,0,0,0,0,0,0,0,66.07926696,0,0,0,0,0,0,0,0,0,0,0,0,0,0,0,0,0,0,0,0,0,0,0,0,0,0,0,0,0,0,0,0,0,0,0,0,0,0,0,0,0,0,0,0,0,0,0,0,0,0,0,0,0,0,0,0,0,0,22.02641899,0,0,0,0,0,0,0,0,0,0,0,0,0,0,0,0,0,0,0,0,0,0,0,0,0,0,0,0,0,0,0,0,0,0,0,0,0,0,0,0,0,0,0,0,0,0,0,0,0,0,0,0,0.66079967,0,0,0,0,0,0,0,0,61.1,24.59,0.242,0.242374949,0.154937672
# 4517,1966,110922,Kisin B.I.,1959,LF1,0,0,0,0,0,0,0,0.118000053,0,0,0,0,0,0,0,0,0,0,0,0,0,0,0,0,0,0,0,0,0,0,0,0,0,0,0,0,0,0,0,0,0,0,0,0,0,0,0,0,0,0,0,0,0,0,0,0,0,0,0,0,0,0,0,0,0,0,0,0,0,0,0,11.28058508,0,0,0,0,0,0,0,0,0,0,0,0,0,0,0,0,0,0,0,0,0,0,0,0,0,0,0,0,0,0,0,0,0,0,0,0,0,0,0,0,0,0,0,0,0,0,0,8.429758793,0,0,0,0,0,0,0,0,0,0,0,0,0,0,0,0,0,80.17165608,0,0,0,0,0,0,0,0,0,0,0,0,0,0,0,0,0,0,0,0,0,0,0,0,0,0,0,0,0,0,0,0,0,0,0,0,0,0,0,0,0,0,0,56,23.02,0.216,0.216333623,0.154455063
# 4153,36766,438053,Saddeek Y.B.,2010,nan,0,0,0,2.1,0,0,0,0,0,0,0,0,0,60,0,0,0,0,0,0,0,0,0,0,4.9,0,0,0,0,0,0,0,0,0,0,0,0,0,0,0,0,0,0,0,0,0,0,0,0,0,0,0,0,0,0,0,0,0,0,0,0,0,0,0,0,0,0,0,0,0,0,0,0,0,0,0,0,0,0,0,0,0,0,0,0,0,0,0,0,0,0,0,0,0,0,0,0,0,0,0,30,0,0,0,0,0,0,0,0,0,0,0,0,0,0,0,0,0,0,0,0,0,0,0,0,0,0,0,0,0,0,0,0,0,0,0,0,3,0,0,0,0,0,0,0,0,0,0,0,0,0,0,0,0,0,0,0,0,0,0,0,0,0,0,0,0,0,0,0,0,0,0,0,0,0,0,0,0,0,0,0,70,28.54,0.226,0.226348984,0.154417647
# 3028,11090,44218,Farok H.M.,1994,nan,0,0,0,0,0,0,0,0,0,0,0,0,0,0,0,0,0,0,0,0,0,0,0,0,0,0,0,0,0,0,0,0,0,0,0,0,0,0,0,0,0,0,0,0,0,0,20.8,0,0,0,0,0,0,0,0,0,0,0,0,0,0,0,0,0,0,0,0,0,0,0,0,0,0,0,0,0,0,0,0,0,0,0,0,0,0,0,0,0,0,0,0,0,0,0,0,0,0,0,0,0,0,0,0,0,0,0,0,0,0,0,0,0,0,0,0,79.2,0,0,0,0,0,0,0,0,0,0,0,0,0,0,0,0,0,0,0,0,0,0,0,0,0,0,0,0,0,0,0,0,0,0,0,0,0,0,0,0,0,0,0,0,0,0,0,0,0,0,0,0,0,0,0,0,0,0,0,0,0,0,0,0,0,57.9,23.19,0.248,0.248382924,0.154404707
# 3278,11320,98747,Higazy A.A.,1985,nan,0,0,0,0,0,0,0,0,0,0,0,0,0,0,0,0,0,0,0,0,0,0,0,0,0,0,0,0,0,0,0,0,0,7.14,0,0,0,0,0,0,0,0,0,0,0,0,0,0,0,0,0,0,0,0,0,0,0,0,0,0,0,0,0,0,0,0,0,0,0,0,0,0,0,0,0,0,0,0,0,0,0,0,0,0,0,0,0,0,0,0,0,0,0,0,0,0,0,0,0,0,0,0,0,0,0,0,0,0,0,0,0,0,0,0,0,92.86,0,0,0,0,0,0,0,0,0,0,0,0,0,0,0,0,0,0,0,0,0,0,0,0,0,0,0,0,0,0,0,0,0,0,0,0,0,0,0,0,0,0,0,0,0,0,0,0,0,0,0,0,0,0,0,0,0,0,0,0,0,0,0,0,0,51.9,20.9,0.242,0.241626794,0.154217249
# 3281,24058,179477,Higazy A.A.,2001,nan,0,0,0,0,0,0,0,0,0,0,0,0,0,0,0,0,0,0,0,0,0,0,0,0,0,0,0,0,0,0,0,0,0,0,0,0,0,0,0,0,0,0,0,0,0,0,0,0,0,0,0,0,0,0,0,0,0,0,0,0,0,0,0,0,0,0,0,0,0,0,0,0,0,0,0,0,0,0,0,0,0,0,0,0,0,0,0,0,0,0,0,0,0,0,0,0,0,0,0,0,0,0,0,0,0,0,0,0,3.556009601,0,0,0,0,0,0,48.2204102,0,0,0,0,0,0,0,0,0,0,0,0,0,0,0,0,0,0,0,0,0,0,0,0,0,0,0,0,0,0,0,0,0,0,0,0,0,0,0,0,0,0,0,0,0,0,0,0,0,0,0,0,0,0,0,0,0,0,0,0,0,48.2235802,0,0,0,51.9,20.9,0.242,0.241626794,0.154217249
# 4673,29546,369284,Li Liu En,2005,nan,0,0,0,13.39999987,0,0,0,0,0,0,0,0,0,8.500000915,0,0,0,0,0,0,0,0,0,0,10.0999999,0,0,0,0,0,0,0,0,0,0,0,0,0,0,0,0,0,0,0,0,0,0,0,0,0,0,0,0,0,0,0,0,0,0,0,0,0,0,0,0,0,0,0,0,0,0,0,0,0,0,0,0,0,0,0,0,0,0,0,0,0,0,0,0,0,0,2.099999979,0,0,0,0,0,0,0,0,0,0,0,0,0,0,0,0,0,0,0,0,0,0,0,0,0,0,0,0,0,0,0,0,0,0,0,0,0,0,0,0,0,0,0,0,0,64.69999935,0,0,0,0,0,0,0,0,0,1.199999988,0,0,0,0,0,0,0,0,0,0,0,0,0,0,0,0,0,0,0,0,0,0,0,0,0,0,0,0,0,0,0,0,0,75.5,31.19,0.21,0.210323822,0.154200827
# 4074,37832,447065,Kolberg U.,2009,nan,0,0,0,9.111971016,0,0,0,0,0,0,0,0,0,7.907027749,0,0,0,0,0,0,0,0,0,0,0.067622895,0,0,0,0,0,0,0,0,0,0,0,0,0,0,0,0,0,0,0,0,0,0,0,0,0,0,0,0,0,0,0,0,0,0,0,0,0,0,0,0,0,0,0,0,0,0,0,0,0,0,0,0,0,0,0,0,0,0,0,0,0,0,0,0,0,0,12.52924277,0,0,0,0,0,0,0,0,0,0,0,0,0,0,0,0,0,0,0,0,0,0,0,0,0,0,0,0,0,0,0,0,0,0,0,0,0,0,0.433600096,0,0,0,0,0,0,69.95053547,0,0,0,0,0,0,0,0,0,0,0,0,0,0,0,0,0,0,0,0,0,0,0,0,0,0,0,0,0,0,0,0,0,0,0,0,0,0,0,0,0,0,0,76.6,31.18,0.228,0.228351507,0.154169902
# 1315,1966,110942,Kisin B.I.,1959,STF1,0,0,0,0,0,0,0,0,0,0,0,0,0,25.02649118,0,0,0,0,0,2.712808128,0,0,0,0,0,0,0,0,0.665127331,0,0,0,0,0,0,0,0,0,0,0,0,0,0,0,0,0,0,0,0,0,0,0,0,0,0,0,0,0,0,0,0,0,0,0,0,0,0,0,0,0,0,0,0,0,0,0,0,0,0,0,0,0,0,0,0,0,0,0,0,0,0,0,0,0,0,0,0,0,0,0,0,0,0,0,0,0,0,0,0,0,0,0,0,0,0,0,0,0,0,59.31215279,0,0,0,0,0,0,0,0,0,0,0.058600003,0,0,0,0,0,0,12.22482057,0,0,0,0,0,0,0,0,0,0,0,0,0,0,0,0,0,0,0,0,0,0,0,0,0,0,0,0,0,0,0,0,0,0,0,0,0,0,0,0,0,0,0,49.9,19.44,0.283,0.283436214,0.15413922
# 4368,16720,171076,Malou Z.,2000,nan,0,0,0,1.087645989,0,0,0,0,0,0,0,0,0,0,0,0,0,0,0,0,0,0,0,0,6.97358893,0,0,0,0,0,0,0,0,0,0,0,0,0,0,0,0,0,0,0,0,0,0,0,0,0,0,0,0,0,0,0,0,0,0,0,0,0,0,0,0,0,0,0,0,0,0,0,0,0,0,0,0,0,0,0,0,0,0,0,0,0,0,0,0,0,0,5.792645942,0,0,0,0,0,0,0,0,16.00936984,0,0,0,0,0,0,0,0,0,0,0,0,0,0,0,0,0,0,0,0,0,0,0,0,0,0,0,0,0,0,0,0,0,0,0,0,70.1367493,0,0,0,0,0,0,0,0,0,0,0,0,0,0,0,0,0,0,0,0,0,0,0,0,0,0,0,0,0,0,0,0,0,0,0,0,0,0,0,0,0,0,0,72,29.5,0.22,0.220338983,0.154083205
# 4387,27402,358257,Benbahouche S.,2000,nan,0,0,0,0.758225854,0,0,0,0,0,0,0,0,0,0,0,0,0,0,0,0,0,0,0,0,8.377797383,0,0,0,0,0,0,0,0,0,0,0,0,0,0,0,0,0,0,0,0,0,0,0,0,0,0,0,0,0,0,0,0,0,0,0,0,0,0,0,0,0,0,0,0,0,0,0.56819919,0,0,0,0,0,0,0,0,0,0,0,0,0,0,0,0,0,0,0,6.197083804,0,0,0,0,0,0,0,0,13.14519746,0,0,0,0,0,0,0,0,0,0,0,0,0,0,0,0,0,0,0,0,0,0,0,0,0,0,0,0,0,0,0,0,0,0,0,0,70.76779634,0,0,0,0,0,0.185699964,0,0,0,0,0,0,0,0,0,0,0,0,0,0,0,0,0,0,0,0,0,0,0,0,0,0,0,0,0,0,0,0,0,0,0,0,0,72,29.5,0.22,0.220338983,0.154083205
# 4417,40920,469627,Malou Z.,2013,nan,0,0,0,1.108524978,0,0,0,0,0,0,0,0,0,0,0,0,0,0,0,0,0,0,0,0,7.107454858,0,0,0,0,0,0,0,0,0,0,0,0,0,0,0,0,0,0,0,0,0,0,0,0,0,0,0,0,0,0,0,0,0,0,0,0,0,0,0,0,0,0,0,0,0,0,0,0,0,0,0,0,0,0,0,0,0,0,0,0,0,0,0,0,0,0,5.903841882,0,0,0,0,0,0,0,0,14.39707971,0,0,0,0,0,0,0,0,0,0,0,0,0,0,0,0,0,0,0,0,0,0,0,0,0,0,0,0,0,0,0,0,0,0,0,0,71.48309857,0,0,0,0,0,0,0,0,0,0,0,0,0,0,0,0,0,0,0,0,0,0,0,0,0,0,0,0,0,0,0,0,0,0,0,0,0,0,0,0,0,0,0,72,29.5,0.22,0.220338983,0.154083205
# 850,7464,56082,Gurjev N.V.,1988,nan,0,0,0,0,4,0,0,0,0,0,0,0,0,0,0,29,0,0,0,0,0,0,0,0,0,0,0,0,0,0,0,0,0,0,0,0,0,0,0,0,0,0,0,0,0,0,0,0,0,0,0,0,0,0,0,0,0,0,0,0,0,0,0,0,0,0,0,0,0,0,0,0,0,0,0,0,0,0,0,0,0,5,0,0,0,0,0,0,5,0,0,0,0,0,0,0,0,0,0,0,0,0,0,0,0,0,0,0,0,0,0,0,0,0,0,0,0,0,0,0,0,0,0,0,0,0,0,0,0,0,0,0,0,0,0,0,0,0,0,0,0,0,0,0,0,0,0,0,0,0,0,0,0,0,0,0,0,0,0,0,0,0,0,0,0,0,0,0,0,0,0,0,0,0,0,0,0,0,0,57,0,57,22,0.295,0.295454545,0.154083205
# 2071,32784,397214,Palanivelu N.,2006,nan,0,0,0,0,0,0,0,0,0,0,0,0,0,0,0,0,0,0,0,0,0,0,0,0,0,0,0,0,0,0,0,0,0,0,0,0,0,0,0,0,0,0,0,0,0,0,0,0,0,0,0,0,0,0,0,0,0,0,0,0,0,0,0,0,0,0,0,0,0,0,0,0,0,0,0,0,0,0,0,0,0,0,0,0,0,0,0,0,0,0,0,0,0,0,0,0,0,0,0,0,0,0,0,0,0,0,0,0,0,0,0,0,0,0,0,0,0,0,0,11.72984948,0,0,0,0,0,0,0,0,0,0,0,0,0,0,0,0,0,0,0,0,0,0,0,0,0,0,0,0,0,0,0,0,0,54.680782,0,0,0,0,0,0,0,0,0,0,0,0,0,33.58936852,0,0,0,0,0,0,0,0,0,0,0,0,0,46.5,18.33,0.268,0.268412439,0.153895009
# 1189,6691,39214,Gurjev N.V.,1983,nan,0,0,0,0,0,0,0,0,0,0,0,0,0,0,0,0,4.965215099,0,0,0,0,0,0,0,0,0,0,0,0,0,0,0,0,0,0,0,0,0,0,0,0,0,0,0,0,0,0,0,0,0,0,0,0,0,0,0,0,0,0,0,0,0,0,0,0,0,0,0,0,0,0,9.954743199,0,0,0,0,0,0,0,0,0,0,0,40.0802008,0,0,0,0,0,0,0,0,0,0,0,0,0,0,0,0,0,0,0,0,0,0,0,0,0,0,0,0,0,0,0,44.9998409,0,0,0,0,0,0,0,0,0,0,0,0,0,0,0,0,0,0,0,0,0,0,0,0,0,0,0,0,0,0,0,0,0,0,0,0,0,0,0,0,0,0,0,0,0,0,0,0,0,0,0,0,0,0,0,0,0,0,0,0,0,0,0,0,0,49,19.03,0.287,0.287440883,0.153617706
# 108,15692,154674,Pakade S.V.,1994,nan,0,0,0,0,0,0,0,0,0,0,0,0,0,50,0,0,0,0,0,0,0,0,0,0,0,0,0,0,0,0,0,0,0,0,0,0,0,0,0,0,0,0,0,0,0,0,0,0,0,0,0,0,0,0,0,0,0,0,0,0,0,0,0,0,0,0,0,0,0,0,0,0,0,0,0,0,0,0,0,0,0,0,0,0,0,0,0,0,0,0,0,0,0,0,0,0,0,0,0,0,0,0,0,0,0,0,0,0,0,0,0,0,0,0,0,0,0,0,0,0,0,0,0,0,0,0,0,0,0,0,0,0,0,0,0,0,0,0,0,0,0,0,0,0,0,0,0,0,0,0,0,0,0,0,0,0,0,0,0,0,0,0,0,0,0,0,0,30,0,0,0,0,0,0,0,0,0,20,0,0,0,7.53,2.79,0.35,0.349462366,0.153609831
# 2453,39860,471140,Li Hong,2012,nan,0,0,0,4.090000918,0,0,0,0,0,0,0,0,0,2.50999995,0,0,1.639999967,0,0,0,0,0,0,0,1.649999967,0,0,0,0,0,0,0,0,0,0,0,0,0,0,0,0,0,0,0,0,0,0,0,0,0,0,0,0,0,0,0,0,0,0,0,0,0,0,0,0,0,0,0,0,0,0,10.40999979,0,0,0,0,0,0,0,1.669999967,0,0,0,2.419999952,0,0,0,0,0,0,0,10.57999979,0,0,0,0,0,0,0,0,7.390000852,0,0,0,0,0,3.339999933,0,0.589999988,0,0,0,0,0,0,49.18999902,0,0,0,0,0,0,0,0,0,0,0,0,0,0,0.339999993,0,0,0,0,0,0,2.50999995,0,0,0,0,0,0,0,0,0,0,0,0,0,0,0,1.669999967,0,0,0,0,0,0,0,0,0,0,0,0,0,0,0,0,0,0,0,0,0,0,0,0,0,0,0,60.6,24.04,0.26,0.260399334,0.15359017
# 4457,27975,370787,Lagakos N.,1980,nan,0,0,0,0,0,0,0,0,0,0,0,0,0,13.217,0,0,0,0,0,0,0,0,0,0,0,0,0,0,0,0,0,0,0,0,0,0,0,0,0,0,0,0,0,0,0,0,0,0,0,0,0,0,0,0,0,0,0,0,0,0,0,0,0,0,0,0,0,0,0,0,0,0,0,0,0,0,0,0,0,0,0,0,0,0,0,0,0,0,0,0,0,0,0,0,0,0,0,0,0,0,0,0,0,0,0,0,0,0,0,0,0,0,0,0,0,0,0,0,0,0,0,0,0,0,0,0,0,0,0,0,0,0,0,0,0,0,0,86.783,0,0,0,0,0,0,0,0,0,0,0,0,0,0,0,0,0,0,0,0,0,0,0,0,0,0,0,0,0,0,0,0,0,0,0,0,0,0,0,0,0,0,0,50.7,20.79,0.219,0.219336219,0.153524811
# 196,3842,12266,Rouse G.B.,1981,nan,0,0,0,0,0,0,0,0,0,0,0,0,0,0,0,0,0,0,0,0,0,0,0,0,0,0,0,0,0,0,0,0,0,0,0,0,11.67,0,0,0,0,0,0,0,0,0,0,0,0,0,0,0,0,0,0,0,0,0,0,0,0,0,0,0,0,0,0,0,0,0,0,0,0,0,0,0,0,0,0,0,0,0,0,0,0,0,0,0,0,0,0,0,0,0,0,0,0,0,0,0,5,0,0,0,0,0,0,0,0,0,0,0,0,0,0,0,0,0,0,0,0,0,0,0,0,0,0,0,0,0,0,0,0,0,0,0,0,83.33,0,0,0,0,0,0,0,0,0,0,0,0,0,0,0,0,0,0,0,0,0,0,0,0,0,0,0,0,0,0,0,0,0,0,0,0,0,0,0,0,0,0,0,38.5,14.49,0.328,0.328502415,0.153175445
# 3858,7080,121855,Butler B.P.,1996,nan,0,0,0,11.32624882,0,0,0,0,0,0,0,0,0,0,0,0,0.721399703,0,0,0,0,0,0,0,9.672784748,0,0,0,0,0,0,0,0,0,0,0,0,0,0,0,0,0,0,0,0,0,0,0,9.012951312,0,1.048994333,0,0,0,0,0,0,0,0,0,0,0,0,0,0,0,0,0,0,0,0,0.126049419,0,0,0,0,0,0,0,0,0,0,0,0,0,0,0,0,0,0,0,1.643512122,0,0,0,0,0,0,0,0,10.98003069,0,0,0,0,0,0,0,0,0,0,0,0,0,0,0,0,0,0,0.022398379,0,0,0,0,0,0,0,0,0,0,0,0,0,0,0,0,0,55.44563048,0,0,0,0,0,0,0,0,0,0,0,0,0,0,0,0,0,0,0,0,0,0,0,0,0,0,0,0,0,0,0,0,0,0,0,0,0,0,0,0,0,0,0,77.9,31.65,0.231,0.230647709,0.152506788
# 3029,11090,44219,Farok H.M.,1994,nan,0,0,0,0,0,0,0,0,0,0,0,0,0,0,0,0,0,0,0,0,0,0,0,0,0,0,0,0,0,0,0,0,0,0,0,0,0,0,0,0,0,0,0,0,0,0,21.8,0,0,0,0,0,0,0,0,0,0,0,0,0,0,0,0,0,0,0,0,0,0,0,0,0,0,0,0,0,0,0,0,0,0,0,0,0,0,0,0,0,0,0,0,0,0,0,0,0,0,0,0,0,0,0,0,0,0,0,0,0,0,0,0,0,0,0,0,78.2,0,0,0,0,0,0,0,0,0,0,0,0,0,0,0,0,0,0,0,0,0,0,0,0,0,0,0,0,0,0,0,0,0,0,0,0,0,0,0,0,0,0,0,0,0,0,0,0,0,0,0,0,0,0,0,0,0,0,0,0,0,0,0,0,0,57.7,23.11,0.248,0.248377326,0.152147513
# 3913,8701,80139,Aleinikov F.K.,1962,nan,0,0,0,0,0,0,0,0,0,0,0,0,0,0,0,0,0,0,0,0,0,0,0,0,0,0,0,0,0,0,0,0,0,0,0,0,0,0,0,0,0,0,0,0,0,0,0,0,0,0,0,0,0,0,0,0,0,0,0,0,0,0,0,0,0,0,0,0,0,0,0,0,0,0,0,0,0,0,0,0,0,0,0,0,0,0,0,0,0,0,0,20.000002,0,0,0,0,0,0,0,0,13.33333133,0,0,0,0,0,0,0,0,0,0,0,0,0,0,0,0,0,0,0,0,0,0,0,0,0,0,0,0,0,0,0,0,0,0,0,0,66.66666667,0,0,0,0,0,0,0,0,0,0,0,0,0,0,0,0,0,0,0,0,0,0,0,0,0,0,0,0,0,0,0,0,0,0,0,0,0,0,0,0,0,0,0,76.7,31.17,0.23,0.230349695,0.1520414
# 3108,3856,12421,Maynell C.A.,1973,nan,0,0,0,0,0,0,0,0,0,0,0,0,0,44.57548917,0,0,0,0,0,0,0,0,0,0,0,0,0,0,0,0,0,0,0,0,0,0,0,0,0,0,0,0,0,0,0,0,0,0,0,0,0,0,0,0,0,0,0,0,0,0,0,0,0,0,0,0,0,0,0,0,0,0,0,0,0,0,0,0,0,0,0,0,0,0,0,0,0,0,0,0,0,0,0,0,0,0,0,0,0,0,3.392908459,0,0,0,0,0,0,0,0,0,0,0,0,1.124000483,0,0,0,0,0,0,0,0,0,0,0,0,0,0,0,0,0,0,0,0,0,0,0,50.90760189,0,0,0,0,0,0,0,0,0,0,0,0,0,0,0,0,0,0,0,0,0,0,0,0,0,0,0,0,0,0,0,0,0,0,0,0,0,0,0,0,0,0,0,35.6,14.29,0.246,0.245626312,0.151905648
# 4985,1966,110901,Kisin B.I.,1959,KF5,0,0,0,0.624812242,0,0,0,0.16099916,0,0,0,0,0,5.536114129,0,0,0,0,0,0,0,0,0,0,0,0,0,0,0,0,0,0,0,0,0,0,0,0,0,0,0,0,0,0,0,0,0,0,7.645960126,0,0,0,0,0,0,0,0,0,0,0,0,0,0,0,0,0,0,0,0,0,0,8.197002253,0,0,0,0,0,0,0,0,0,0,0,0,0,0,0,0,0,0,0,0,0,0,0,0,0,0,0,0,0,0,0,0,0,0,0,0,0,0,0,0,0,0,0,0,0,0,0,1.812448548,0,0,0,0,0,0,0,0,0,0,0,0,0,0,0,0,0,76.02266354,0,0,0,0,0,0,0,0,0,0,0,0,0,0,0,0,0,0,0,0,0,0,0,0,0,0,0,0,0,0,0,0,0,0,0,0,0,0,0,0,0,0,0,68.5,28.63,0.196,0.19629759,0.151831602
# 2984,6774,51316,Rabukhin A.I.,1992,nan,0,0,0,2.9,0,0,0,0,0,0,0,0,0,0,0,0,0,0,0,29.83,0,0,0,0,0,0,0,0,0,0,0,0,0,0,0,0,0,0,0,0,0,0,0,0,0,0,0,0,0,0,0,0,0,14.09,0,0,0,0,0,0,0,0,0,0,0,0,0,0,0,0,0,0,0,0,0,0,0,0,0,0,0,0,0,0,0,0,0,0,0,0,0,0,0,0,0,0,0,0,0,0,0,0,0,0,0,0,0,0,0,0,0,0,0,0,0,0,0,0,0,53.18,0,0,0,0,0,0,0,0,0,0,0,0,0,0,0,0,0,0,0,0,0,0,0,0,0,0,0,0,0,0,0,0,0,0,0,0,0,0,0,0,0,0,0,0,0,0,0,0,0,0,0,0,0,0,0,0,0,0,0,0,0,50.2,20.09,0.249,0.2493778,0.151726868
# 1121,39036,460259,Hashimoto T.,2007,nan,0,0,0,2.895946203,0,0,0,0,0,0,0,0,0,10.88476076,0,0,29.45876206,0,0,0,0,0,0,0,12.8819609,0,0,0,0,0,0,0,0,0,0,0,0,0,0,0,0,0,0,0,0,0,0,0,0,0,0,0,0,0,0,0,0,0,0,0,0,0,0,0,0,0,0,0,0,0,0,0,0,0,0,0,0,0,0,0,0,0,0,0,0,0,0,0,0,0,0,7.789095545,0,0,0,0,0,0,0,0,0,0,0,0,0,0,0,0,0,0,0,0,0,0,0,34.85121244,0,0,0,0,0,0,0,0,0,0,0,0,0,0,0.039940003,0,0,0,0,0,0,0,0,0,0,0,0,0,0,0,0,0,0,0,0,0,0,0,0,0,0,0,0,0,0,0,0,0,0,0,0,0,0,0,0,0,0,0,0,0,0,1.198322084,0,0,0,71,27.51,0.29,0.29043984,0.151668986
# 3664,1571,9718,Appen A.A.,1961,nan,0,0,0,0,0,0,0,0,0,0,0,0,0,0,0,0,0,0,0,0,0,0,0,0,0,0,0,0,0,0,0,0,0,0,0,0,0,0,0,0,0,0,0,0,0,0,0,0,0,0,0,0,0,0,0,0,0,0,0,0,0,0,0,0,0,0,0,0,0,0,0,0,0,0,0,0,0,0,0,0,0,0,0,0,0,0,0,0,0,0,0,0,0,0,0,0,0,0,0,0,28,0,0,0,0,0,0,0,0,0,0,0,0,0,0,0,0,0,0,0,0,0,0,0,0,0,0,0,0,0,0,0,0,0,0,0,0,72,0,0,0,0,0,0,0,0,0,0,0,0,0,0,0,0,0,0,0,0,0,0,0,0,0,0,0,0,0,0,0,0,0,0,0,0,0,0,0,0,0,0,0,60.3,24.42,0.235,0.234643735,0.151602279
# 3911,8701,80130,Aleinikov F.K.,1962,nan,0,0,0,0,0,0,0,0,0,0,0,0,0,0,0,0,0,0,0,0,0,0,0,0,7.692307231,0,0,0,0,0,0,0,0,0,0,0,0,0,0,0,0,0,0,0,0,0,0,0,0,0,0,0,0,0,0,0,0,0,0,0,0,0,0,0,0,0,0,0,0,0,0,0,0,0,0,0,0,0,0,0,0,0,0,0,0,0,0,0,0,0,0,0,0,0,0,0,0,0,0,0,15.38461046,0,0,0,0,0,0,0,0,0,0,0,0,0,0,0,0,0,0,0,0,0,0,0,0,0,0,0,0,0,0,0,0,0,0,0,0,76.92308231,0,0,0,0,0,0,0,0,0,0,0,0,0,0,0,0,0,0,0,0,0,0,0,0,0,0,0,0,0,0,0,0,0,0,0,0,0,0,0,0,0,0,0,72,29.26,0.23,0.230348599,0.151564682
# 2446,39860,471131,Li Hong,2012,nan,0,0,0,4.309999603,0,0,0,0,0,0,0,0,0,2.64000037,0,0,1.720000241,0,0,0,0,0,0,0,1.730000242,0,0,0,0,0,0,0,0,0,0,0,0,0,0,0,0,0,0,0,0,0,0,0,0,0,0,0,0,0,0,0,0,0,0,0,0,0,0,0,0,0,0,0,0,0,0,10.96000153,0,0,0,0,0,0,0,2.670000374,0,0,0,2.549999357,0,0,0,0,0,0,0,7.620000067,0,0,0,0,0,0,0,0,7.780000089,0,0,0,0,0,0,0,0,0,0,0,0,0,0,51.78999725,0,0,0,0,0,0,0,0,0,0,0,0,0,0,0.36000005,0,0,0,0,0,0,2.64000037,0,0,0,0,0,0,0,0,0,0,0,0,0,0,0,1.760000246,0,0,0,0,0,0,0,0,0,0,0,0,0,0,0,0,0,0,1.470000206,0,0,0,0,0,0,0,0,57.6,22.85,0.26,0.260393873,0.151489648
# 1864,1966,110909,Kisin B.I.,1959,BF11,0,0,0,2.86124487,0,0,0,0.441497974,0,0,0,0,0,6.260503271,0,0,22.80978533,0,0,0,0,0,0,0,0,0,0,0,0,0,0,0,0,0,0,0,0,0,0,0,0,0,0,0,0,0,0,0,0,0,0,0,0,0,0,0,0,0,0,0,0,0,0,0,0,0,0,0,0,0,0,0,0,0,0,0,0,0,0,0,0,0,0,0,0,0,0,0,0,0,0,0,0,0,0,0,0,0,0,0,0.831480084,0,0,1.494993139,0,0,0,0,0,0,0,0,0,0,0,0,0,0,0,1.09182999,0,0,0,0,0,0,0,0,0,0,0.116899464,0,0,0,0,0,0,52.72669804,0,0,0,0,0,0,0,0,0,0,0,0,0,0,0,0,0,0,0,0,0,0,0,0,0,0,0,0,0,0,0,0,0,0,0,0,0,0,0,11.36506785,0,0,0,77.2,30.36,0.271,0.27140975,0.15119914
# 4699,39036,460255,Hashimoto T.,2007,nan,0,0,0,2,0,0,0,0,0,0,0,0,0,13.1,0,0,0,0,0,0,0,0,0,0,1.1,0,0,0,0,0,0,0,0,0,0,0,0,0,0,0,0,0,0,0,0,0,0,0,0,0,0,0,0,0,0,0,0,0,0,0,28.6,0,0,0,0,0,0,0,0,0,0,0.3,0,0,0,0,0,0,0,0,0,0,0,0,0,0,0,0,0,0,0,0,0,0,0,0,0,0,0,0,4.8,0,0,0,0,0,0,0,0,0,0,0,0,0,0,0,0,0,0,0,0,0,0,0,0,0,0,0,0,0,0,0,0,0,0,0,0,50.1,0,0,0,0,0,0,0,0,0,0,0,0,0,0,0,0,0,0,0,0,0,0,0,0,0,0,0,0,0,0,0,0,0,0,0,0,0,0,0,0,0,0,0,61,25.2,0.21,0.21031746,0.15117158
# 1227,8381,59086,Delben A.,1993,nan,0,0,0,0,5,0,0,0,0,0,0,0,0,0,0,19.5,0,0,0,0,0,0,0,0,0,0,0,0,0,0,0,0,0,0,0,0,0,0,0,0,0,0,0,0,0,0,0,0,0,0,0,0,0,0,0,0,0,0,0,0,0,0,0,0,0,0,0,0,0,0,0,0,0,0,0,0,0,0,0,0,0,3.3,0,0,0,0,0,0,0,0,0,0,0,0,0,0,0,0,0,0,0,0,0,0,15.2,0,0,0,0,0,0,0,0,0,0,0,0,0,0,0,0,0,0,0,0,0,0,0,0,0,0,0,0,0,0,0,0,0,0,0,0,0,0,0,0,0,0,0,0,0,0,0,0,0,0,0,0,0,0,0,0,0,0,0,0,0,0,0,0,0,0,0,0,0,0,0,0,0,0,57,0,51.2,19.9,0.286,0.286432161,0.151105176
# 2292,7836,74236,Higazy A.A.,1989,nan,0,0,0,0,0,0,0,0,0,0,0,0,0,0,0,0,0,0,0,0,0,0,0,0,0,0,0,0,0,0,0,0,0,0,0,0,0,0,0,0,0,0,0,0,0,0,0,0,0,0,0,0,0,0,0,0,0,0,0,0,0,0,0,0,0,0,0,0,0,0,0,0,0,0,0,0,0,0,0,0,0,0,0,0,0,0,0,0,0,0,0,0,0,0,0,0,0,0,0,0,0,0,0,0,0,0,0,0,0,0,0,0,0,0,0,39.31,0,0,0,0,0,0,0,0,0,0,0,0,0,0,0,0,0,0,0,0,0,0,0,0,0,0,0,0,0,0,0,0,0,0,0,0,0,0,0,0,0,0,0,0,0,0,0,0,0,0,0,0,0,0,0,0,0,0,0,0,0,60.69,0,0,0,41.6,16.5,0.261,0.260606061,0.150934634
# 2705,6926,52756,Baikova L.G.,1993,nan,0,0,0,16.68332,0,0,0,0,0,0,0,0,0,0,0,0,0,0,0,0,0,0,0,0,0,0,0,0,0,0,0,0,0,0,0,0,16.68332,0,0,0,0,0,0,0,0,0,0,0,0,0,0,0,0,0,0,0,0,0,0,0,0,0,0,0,0,0,0,0,0,0,0,0,0,0,0,0,0,0,0,0,0,0,0,0,0,0,0,0,0,0,0,0,0,0,0,0,0,0,0,0,0,0,0,0,0,0,0,0,0,0,0,0,0,0,0,66.63336,0,0,0,0,0,0,0,0,0,0,0,0,0,0,0,0,0,0,0,0,0,0,0,0,0,0,0,0,0,0,0,0,0,0,0,0,0,0,0,0,0,0,0,0,0,0,0,0,0,0,0,0,0,0,0,0,0,0,0,0,0,0,0,0,0,50.1,19.97,0.254,0.254381572,0.150225338
# 2510,38279,450388,Halimah M.K.,2010,nan,10,0,0,0,0,0,0,0,0,0,0,0,0,27,0,0,0,0,0,0,0,0,0,0,0,0,0,0,0,0,0,0,0,0,0,0,0,0,0,0,0,0,0,0,0,0,0,0,0,0,0,0,0,0,0,0,0,0,0,0,0,0,0,0,0,0,0,0,0,0,0,0,0,0,0,0,0,0,0,0,0,0,0,0,0,0,0,0,0,0,0,0,0,0,0,0,0,0,0,0,0,0,0,0,0,0,0,0,0,0,0,0,0,0,0,0,0,0,0,0,0,0,0,0,0,0,0,0,0,0,0,0,0,0,0,0,0,0,0,0,0,0,0,0,0,0,0,0,0,0,0,0,0,63,0,0,0,0,0,0,0,0,0,0,0,0,0,0,0,0,0,0,0,0,0,0,0,0,0,0,0,50.3,19.97,0.259,0.259389084,0.150225338
# 1876,6693,39411,Gurjev N.V.,1983,nan,0,0,0,0,0,0,0,0,0,0,0,0,0,0,0,0,0,0,0,0,0,0,0,0,0,0,0,0,0,0,0,0,0,0,0,0,0,0,0,0,0,0,0,0,0,0,0,0,0,0,0,0,0,0,0,0,0,0,0,0,0,0,0,0,0,0,0,0,0,0,0,5,0,0,0,0,0,0,0,0,0,0,0,45,0,0,0,0,0,0,0,0,0,0,0,0,0,0,0,0,0,0,0,0,0,0,0,0,0,0,0,0,0,0,0,50,0,0,0,0,0,0,0,0,0,0,0,0,0,0,0,0,0,0,0,0,0,0,0,0,0,0,0,0,0,0,0,0,0,0,0,0,0,0,0,0,0,0,0,0,0,0,0,0,0,0,0,0,0,0,0,0,0,0,0,0,0,0,0,0,0,49,19.27,0.271,0.271406331,0.14993767
# 3715,1966,110917,Kisin B.I.,1959,BF24,0,0,0,0,0,0,0,0.100299947,0,0,0,0,0,0,0,0,0,0,0,0,0,0,0,0,3.022990398,0,0,0,0,0,0,0,0,0,0,0,0,0,0,0,0,0,0,0,0,0,0,0,0,0,0,0,0,0,0,0,0,0,0,0,0,0,0,0,0,0,0,0,0,0,0,6.030799804,0,0,0,0,0,0,0,0,0,0,0,0,0,0,0,0,0,0,0,1.81217204,0,0,0,0,0,0,0,0,2.007713936,0,0,0,0,0,0,0,0,0,0,0,0,0,0,0,0,0,0,16.56371122,0,0,0,0,0,0,0,0,0,0,0.105199944,0,0,0,0,0,0,65.32726538,0,0,0,0,0,0,0,0,0,0,0,0,0,0,0,0,0,0,0,0,0,0,0,0,0,0,0,0,0,0,0,0,0,0,0,0,0,0,0,5.029847334,0,0,0,63.1,25.56,0.234,0.234350548,0.149806723
# 720,32232,406893,Kamimura Y.,2003,nan,0,0,0,3.99992,0,0,0,0,0,0,0,0,0,0,0,0,51.99896,0,0,0,0,0,0,0,0,0,0,0,0,0,0,0,0,0,0,0,0,0,0,0,0,0,0,0,0,0,0,0,0,0,0.002,0,0,0,0,0,0,0,0,0,0,0,0,0,0,0,0,0,0,0,0,0,0,0,0,0,0,0,0,0,0,0,0,0,0,0,0,0,0,0,0,0,0,0,0,0,0,0,0,0,0,0,0,0,0,0,0,0,0,0,0,0,0,0,0,43.99912,0,0,0,0,0,0,0,0,0,0,0,0,0,0,0,0,0,0,0,0,0,0,0,0,0,0,0,0,0,0,0,0,0,0,0,0,0,0,0,0,0,0,0,0,0,0,0,0,0,0,0,0,0,0,0,0,0,0,0,0,0,0,0,0,0,52.2,20.07,0.3,0.30044843,0.149476831
# 1319,6692,39235,Gurjev N.V.,1983,nan,0,0,0,0,0,0,0,0,0,0,0,0,0,0,0,0,0,0,0,0,0,0,0,0,0,0,0,0,0,0,0,0,0,0,0,0,0,0,0,0,0,0,0,0,0,0,0,0,0,0,0,0,0,0,0,0,0,0,0,0,0,0,0,0,0,0,0,0,0,0,0,24.957049,0,0,0,0,0,0,0,0,0,0,0,25.19988899,0,0,0,0,0,0,0,9.797193608,0,0,0,0,0,0,0,0,0,0,0,0,0,0,0,0,0,0,0,0,0,0,0,40.0458684,0,0,0,0,0,0,0,0,0,0,0,0,0,0,0,0,0,0,0,0,0,0,0,0,0,0,0,0,0,0,0,0,0,0,0,0,0,0,0,0,0,0,0,0,0,0,0,0,0,0,0,0,0,0,0,0,0,0,0,0,0,0,0,0,0,48,18.7,0.283,0.28342246,0.149279114
# 2335,6338,72733,Levenberg V.A.,1979,nan,0,0,0,0,0,0,0,0,0,0,0,0,0,0,0,0,0,0,0,0,0,0,0,0,0,0,0,0,0,0,0,0,0,0,0,0,0,0,0,0,0,0,0,25,0,0,0,0,0,0,0,0,0,0,0,0,0,0,0,0,0,0,0,0,0,0,0,0,0,0,0,0,0,0,0,0,0,0,0,0,0,0,0,0,0,0,0,0,0,0,0,0,0,0,0,0,0,0,0,0,0,0,0,0,0,0,0,0,0,0,0,0,0,0,0,75,0,0,0,0,0,0,0,0,0,0,0,0,0,0,0,0,0,0,0,0,0,0,0,0,0,0,0,0,0,0,0,0,0,0,0,0,0,0,0,0,0,0,0,0,0,0,0,0,0,0,0,0,0,0,0,0,0,0,0,0,0,0,0,0,0,63.7,25.27,0.26,0.260387812,0.149158321
# 5214,28350,380423,Johnson J.,2005,nan,0,0,0,0,0,0,0,0,0,0,0,0,0,0,0,0,0,0,0,0,0,0,0,0,0,0,0,0,0,0,0,0,0,0,0,0,0,0,0,0,0,0,0,0,0,0,0,0,0,0,0,0,0,0,0,0,0,0,0,0,0,0,0,0,0,0,0,0,0,0,0,0,0,0,0,0,0,0,0,0,0,0,0,0,0,0,0,0,0,0,0,0,0,0,0,0,0,0,0,0,0,0,0,0,0,0,0,0,0,0,0,0,0,0,0,0,0,0,0,0,0,0,0,0,0,0,0,0,0,0,0,0,0,0,0,0,0,100,0,0,0,0,0,0,0,0,0,0,0,0,0,0,0,0,0,0,0,0,0,0,0,0,0,0,0,0,0,0,0,0,0,0,0,0,0,0,0,0,0,0,0,74,31.89,0.16,0.160238319,0.148949514
# 3562,39995,466449,Bahari H.,2012,nan,0,0,0,0,0,0,0,0,0,0,0,0,0,0,0,0,0,0,0,25,0,0,0,0,0,0,0,0,0,0,0,0,0,0,0,0,0,0,0,0,0,0,0,0,0,0,0,0,0,0,0,0,0,0,0,0,0,0,0,0,62.5,0,0,0,0,0,0,0,0,0,0,0,0,0,0,0,0,0,0,0,0,0,0,0,0,0,0,0,0,0,0,0,0,0,0,0,0,0,0,0,0,0,0,0,0,0,0,0,0,0,0,0,0,0,0,0,0,0,0,12.5,0,0,0,0,0,0,0,0,0,0,0,0,0,0,0,0,0,0,0,0,0,0,0,0,0,0,0,0,0,0,0,0,0,0,0,0,0,0,0,0,0,0,0,0,0,0,0,0,0,0,0,0,0,0,0,0,0,0,0,0,0,63.8,25.76,0.238,0.238354037,0.148755154
# 3600,38657,458658,Ikenishi M.,2005,nan,0,0,0,5,0,0,0,0,0,0,0,0,0,0,0,0,3,0,0,0,0,0,0,0,13,0,0,0,0,0,0,0,0,0,0,0,0,0,0,0,0,0,0,0,0,0,0,0,0,0,0,0,0,0,0,0,0,0,0,0,0,0,0,0,0,0,0,0,0,0,0,1.5,0,0,0,0,0,0,0,0,0,0,0,2,0,0,0,0,0,0,0,0,0,0,0,0,0,0,0,0,7.5,0,0,0,0,0,0,0,0,0,0,0,0,0,0,0,0,0,0,0,0,0,0,0,0,0,0,0,0,0,0,0,0,0,0,0,0,64,0,0,0,0,0,0,0,0,0,0,0,0,0,0,0,0,0,0,0,0,0,0,0,0,0,0,0,0,0,0,0,0,0,0,0,0,0,0,0,0,0,0,4,85.6,34.59,0.237,0.237351836,0.14845392
# 4348,8701,80137,Aleinikov F.K.,1962,nan,0,0,0,0,0,0,0,0,0,0,0,0,0,0,0,0,0,0,0,0,0,0,0,0,0,0,0,0,0,0,0,0,0,0,0,0,0,0,0,0,0,0,0,0,0,0,0,0,0,0,0,0,0,0,0,0,0,0,0,0,0,0,0,0,0,0,0,0,0,0,0,0,0,0,0,0,0,0,0,0,0,0,0,0,0,0,0,0,0,0,0,7.692307231,0,0,0,0,0,0,0,0,15.38461046,0,0,0,0,0,0,0,0,0,0,0,0,0,0,0,0,0,0,0,0,0,0,0,0,0,0,0,0,0,0,0,0,0,0,0,0,76.92308231,0,0,0,0,0,0,0,0,0,0,0,0,0,0,0,0,0,0,0,0,0,0,0,0,0,0,0,0,0,0,0,0,0,0,0,0,0,0,0,0,0,0,0,65.8,26.96,0.22,0.220326409,0.148367953
# 611,35368,425208,Kannappan A.N.,2009,nan,0,0,0,0,0,0,0,0,0,0,0,0,0,70,0,0,0,0,0,0,0,0,0,0,0,0,0,0,0,0,0,0,0,0,0,0,0,0,0,0,0,0,0,0,0,0,0,0,0,0,0,0,0,0,0,0,0,0,0,0,0,0,0,0,0,0,0,0,0,0,0,0,0,0,0,0,0,0,0,0,0,0,0,0,0,0,0,0,0,0,0,0,0,0,0,0,0,0,0,0,20,0,0,0,0,0,0,0,0,0,0,0,0,0,0,0,0,0,0,10,0,0,0,0,0,0,0,0,0,0,0,0,0,0,0,0,0,0,0,0,0,0,0,0,0,0,0,0,0,0,0,0,0,0,0,0,0,0,0,0,0,0,0,0,0,0,0,0,0,0,0,0,0,0,0,0,0,0,0,0,0,58.7,22.55,0.302,0.301552106,0.148309129
# 4681,29935,400407,Siedel H.,1998,nan,0,0,0,0.61775028,0,0,0,0,0,0,0,0,0,0,0,0,0,0,0,0,0,0,0,0,11.23208963,0,0,0,0,0,0,0,0,0,0,0,0,0,0,0,0,0,0,0,0,0,0,0,0,0,0,0,0,0,0,0,0,0,0,0,0,0,0,0,0,0,0,0,0,0,0,3.34338089,0,0,0,0,0,0,0,0,0,0,0,0,0,0,0,0,0,0,0,3.125545897,0,0,0,0,0,0,0,0,7.113809765,0,0,0,0,0,0,0,0,0,0,0,0,0,0,0,0,0,0,0,0,0,0,0,0,0,0,0,0,0,0,0,0,0,0,0,0,70.23637768,0,0,0,0,0,0,0,0,0,1.51966295,0,0,0,0,0,0,0,0,0,0,0,0,0,0,0,0,0,0,0,0,0,0,0,0,0,0,0,0,0,0,0,0,2.811382907,77,31.81,0.21,0.210311223,0.148201374
# 848,6926,52761,Baikova L.G.,1993,nan,0,0,0,8.3,0,0,0,0,0,0,0,0,0,0,0,0,0,0,0,0,0,0,0,0,0,0,0,0,0,0,0,0,0,0,0,0,0,0,0,0,0,0,0,0,0,0,0,0,0,0,0,0,0,0,0,0,0,0,0,0,0,0,0,0,0,0,0,0,0,0,0,33.3,0,0,0,0,0,0,0,0,0,0,0,0,0,0,0,0,0,0,0,0,0,0,0,0,0,0,0,0,0,0,0,0,0,0,0,0,0,0,0,0,0,0,0,58.4,0,0,0,0,0,0,0,0,0,0,0,0,0,0,0,0,0,0,0,0,0,0,0,0,0,0,0,0,0,0,0,0,0,0,0,0,0,0,0,0,0,0,0,0,0,0,0,0,0,0,0,0,0,0,0,0,0,0,0,0,0,0,0,0,0,33.5,12.93,0.295,0.295436968,0.148124844
# 3660,210,20035,Livshits V.Ya.,1994,nan,0,0,0,0,0,0,0,0,0,0,0,0,0,0,0,0,0,0,0,0,0,0,0,0,0,0,0,0,0,0,0,0,0,0,0,0,0,0,0,0,0,0,0,0,0,0,0,0,0,0,0,0,0,0,0,0,0,0,0,0,10.4,0,0,0,0,0,0,0,0,0,0,2.1,0,0,0,0,0,0,0,0,0,0,0,23,0,0,0,0,0,0,0,0,0,0,0,0,0,0,0,0,3.1,0,0,0,0,0,0,0,0,0,0,0,0,0,0,0,0,0,0,0,0,0,0,0,0,0,0,0,0,0,0,0,0,0,0,0,0,52.1,0,0,0,0,0,0,0,0,0,0,0,1,0,0,0,0,0,0,0,0,0,0,0,0,0,0,0,0,0,0,0,0,0,0,0,0,0,0,0,0,0,0,8.3,90.5,36.65,0.235,0.234652115,0.148036341
# 273,24395,189341,Muthupari S.,1996,nan,0,0,0,0,0,0,0,0,0,0,0,0,0,0,0,0,0,0,0,0,0,0,0,0,0,0,0,0,0,0,0,0,0,0,0,0,0,0,0,0,0,0,0,0,0,0,0,0,0,0,0,0,0,0,0,0,0,0,0,0,0,0,0,0,0,0,0,0,0,0,0,0,0,0,0,0,0,0,0,0,0,0,0,0,0,0,0,0,0,0,0,0,0,0,0,0,0,0,0,0,40,0,0,0,0,0,0,0,0,0,0,0,0,0,0,25,0,0,0,0,0,0,0,0,0,0,0,0,0,0,0,0,0,0,0,0,0,0,0,0,0,0,0,0,0,0,0,0,0,0,0,0,0,0,0,0,0,0,0,0,0,0,0,0,0,0,0,0,0,35,0,0,0,0,0,0,0,0,0,0,0,44.6,16.9,0.32,0.319526627,0.147928994
# 3593,27073,356826,Duddridge A.,2003,nan,0,0,0,0,0,0,0,0,0,0,0,0,0,16.3363382,0,0,0,0,0,11.99198868,0,0,0,0,0,0,0,0,0,0,0,0,0,0,0,0,0,0,0,0,0,0,0,0,0,0,0,0,0,0,0,0,0,0,0,0,0,0,0,0,0,0,0,0,0,0,0,0,0,0,0,0,0,0,0,0,0,0,0,0,0,0,0,9.059059004,0,0,0,0,0,0,0,0,0,0,0,0,0,0,0,0,9.279279979,0,0,0,0,0,0,0,0,0,0,0,0,0,0,0,0,0,0,0,0,0,0,0,0,0,0,0,0,0,0,0,0,0,0,0,0,53.33333413,0,0,0,0,0,0,0,0,0,0,0,0,0,0,0,0,0,0,0,0,0,0,0,0,0,0,0,0,0,0,0,0,0,0,0,0,0,0,0,0,0,0,0,80.7,32.61,0.237,0.237350506,0.147892818
# 3463,39839,470655,Li Hong,2012,nan,0,0,0,6.829999068,0,0,0,0.120000001,0,0,0,0,0,0,0,0,0,0,0,0,0,0,0,0,0,0,0,0,0,0,0,0,0,0,0,0,0,0,0,0,0,0,0,0,0,0,0,0,0,0,0,0,0,0,0,0,0,0,0,0,0,0,0,0,0,0,0,0,0,0,0,0,0,0,0,0,0,0,0,1.190000012,0,0,0,1.500000015,0,0,0,0,0,0,0,23.09000023,0,0,0,0,0,0,0,0,0,0,0,0,0,0,0,0,1.00000001,0,0,0,0,0,0,61.27000061,0,0,0,0,0,0,0,0,0,0,0,0,0,0,0,0,0,0,0,0,0,0,0,0,0,0,0,0,0,0,0,0,0,0,0,0,0,0,0,0,0,5.00000005,0,0,0,0,0,0,0,0,0,0,0,0,0,0,0,0,0,0,0,0,0,0,0,64.3,25.92,0.24,0.240354938,0.147890947
# 5030,5485,6009,Lyubimov M.L.,1957,S3801,0,0,0,0.958586878,0,0,0,0,0,0,0,0,0,24.02002195,0,0,0,0,0,0,0,0,0,0,0,0,0,0,0,0,0,0,0,0,0,0,0,0,0,0,0,0,0,0,0,0,0,0,0,0,0,0,0,0,0,0,0,0,0,0,0,0,0,0,0,0,0,0,0,0,0,0.334713127,0,0,0,0,0,0,0,0,0,0,0,0,0,0,0,0,0,0,0,0,0,0,0,0,0,0,0,0,2.482452201,0,0,0,0,0,0,0,0,0,0,0,0,0,0,0,0,0,0,0,0,0,0,0,0,0,0,0,0,0,0,0,0,0,0,0,0,72.20422585,0,0,0,0,0,0,0,0,0,0,0,0,0,0,0,0,0,0,0,0,0,0,0,0,0,0,0,0,0,0,0,0,0,0,0,0,0,0,0,0,0,0,0,57.8,24.28,0.19,0.190280066,0.147403104
# 146,27966,370740,Srinivasarao G.,2002,nan,0,0,0,0,0,0,0,59.2,0,0,0,0,0,0,0,0,0,0,0,0,0,0,0,0,0,0,0,0,0,0,0,0,0,0,0,0,0,0,0,0,0,0,0,0,0,0,0,0,0,0,0,0,0,0,0,0,0,0,0,0,0,0,0,0,0,0,0,0,0,0,0,0,0,0,0,0,0,0,0,0,0,0,0,0,0,0,0,0,0,0,0,0,0,0,0,0,0,0.8,0,0,0,0,0,0,0,0,0,0,0,0,0,0,0,0,0,0,0,0,0,40,0,0,0,0,0,0,0,0,0,0,0,0,0,0,0,0,0,0,0,0,0,0,0,0,0,0,0,0,0,0,0,0,0,0,0,0,0,0,0,0,0,0,0,0,0,0,0,0,0,0,0,0,0,0,0,0,0,0,0,0,0,37.9,14.2,0.335,0.334507042,0.147151566
# 566,7464,171166,Gurjev N.V.,1988,nan,0,0,0,0,3.333233326,0,0,0,0,0,0,0,0,0,0,15.83110818,0,0,0,0,0,0,0,0,0,0,0,0,0,0,0,0,0,0,0,0,0,0,0,0,0,0,0,0,0,0,0,0,0,0,0,0,0,0,0,0,0,0,0,0,0,0,0,0,0,0,0,0,0,0,0,0,0,0,0,0,0,0,0,0,0,4.16729171,0,0,0,0,0,0,20.8314582,0,0,0,0,0,0,0,0,0,0,0,0,0,0,0,8.333583351,0,0,0,0,0,0,0,0,0,0,0,0,0,0,0,0,0,0,0,0,0,0,0,0,0,0,0,0,0,0,0,0,0,0,0,0,0,0,0,0,0,0,0,0,0,0,0,0,0,0,0,0,0,0,0,0,0,0,0,0,0,0,0,0,0,0,0,0,0,0,0,0,0,0,47.50332523,0,57.5,22.04,0.304,0.304446461,0.146862164
# 758,213,20074,Polukhin V.N.,1983,nan,0,0,0,0,0,0,0,0,0,0,0,0,0,0,0,0,0,0,0,0,0,0,0,0,0,0,0,0,27.28303945,0,0,0,0,0,0,0,0,0,0,0,0,0,0,0,0,0,0,0,0,0,0,0,0,0,0,0,0,0,0,0,56.72149887,0,0,0,0,0,0,0,0,0,0,0,0,0,0,0,0,0,0,0,0,0,0,0,0,0,0,0,0,0,0,0,0,0,0,0,0,0,0,0,7.99773084,0,0,0,0,0,0,0,0,0,0,0,0,0,0,0,0,0,0,0,0,0,0,0,0,0,0,0,0,0,0,0,0,0,0,0,0,7.99773084,0,0,0,0,0,0,0,0,0,0,0,0,0,0,0,0,0,0,0,0,0,0,0,0,0,0,0,0,0,0,0,0,0,0,0,0,0,0,0,0,0,0,0,72.2,27.8,0.299,0.298561151,0.146772214
# 3896,5832,92847,Rao K.J.,1986,nan,0,0,0,0,0,0,0,0,0,0,0,0,0,0,0,0,0,0,0,0,0,0,0,0,0,0,0,0,0,0,0,0,0,0,0,0,0,0,0,0,0,0,0,0,0,0,0,0,0,0,0,0,0,0,0,0,0,0,0,0,0,0,0,0,0,0,0,0,0,0,0,10,0,0,0,0,0,0,0,0,0,0,0,0,0,0,0,0,0,0,0,0,0,0,0,0,0,50,0,0,0,0,0,0,0,0,0,0,0,0,0,0,0,0,0,40,0,0,0,0,0,0,0,0,0,0,0,0,0,0,0,0,0,0,0,0,0,0,0,0,0,0,0,0,0,0,0,0,0,0,0,0,0,0,0,0,0,0,0,0,0,0,0,0,0,0,0,0,0,0,0,0,0,0,0,0,0,0,0,0,0,43.8,17.8,0.23,0.230337079,0.146555936
# 2485,1962,986,Yoshimoto M.,1986,nan,0,0,0,0,0,0,0,0,0,0,0,0,0,0,0,0,0,0,0,0,0,0,0,0,0,0,0,0,0,0,0,0,0,0,0,0,0,0,0,0,0,0,0,0,0,0,0,0,0,0,0,0,0,0,0,0,0,0,0,0,0,0,0,0,0,0,0,0,0,0,0,0,0,0,0,0,0,0,0,0,0,0,0,0,0,0,0,0,0,0,0,0,0,0,0,0,0,0,0,0,0,0,0,0,0,0,0,0,0,0,0,0,0,0,0,0,0,0,0,50,0,0,0,0,0,0,0,0,0,0,0,0,0,0,0,0,0,50,0,0,0,0,0,0,0,0,0,0,0,0,0,0,0,0,0,0,0,0,0,0,0,0,0,0,0,0,0,0,0,0,0,0,0,0,0,0,0,0,0,0,0,51.1,20.3,0.259,0.25862069,0.146451871
# 3644,37832,447061,Kolberg U.,2009,nan,0,0,0,10.68480067,0,0,0,0,0,0,0,0,0,11.25578071,0,0,0,0,0,0,0,0,0,0,2.931147185,0,0,0,0,0,0,0,0,0,0,0,0,0,0,0,0,0,0,0,0,0,0,0,0,0,0.002394,0,0,0,0,0,0,0,0,0,0,0,0,0,0,0,0,0,0,0,0,0,0,0,0,0,0,0,0,0,0,0,0,0,0,0,0,0,0,0,0,9.057492571,0,0,0,0,0,0,0,0,0,0,0,0,0,0,0,0,0,0,0,0,0,0,0,0,0,0,0,0,0,0,0,0,0,0,0,0,0,0,0,0,0,0,0,0,0,66.05913416,0,0,0,0.008455001,0,0.0007957,0,0,0,0,0,0,0,0,0,0,0,0,0,0,0,0,0,0,0,0,0,0,0,0,0,0,0,0,0,0,0,0,0,0,0,0,0,74.7,30.21,0.236,0.236345581,0.146432599
# 879,14940,152089,Abd El0Moneim A,1998,nan,0,0,0,0,0,0,0,0,0,0,0,0,0,0,0,0,0,0,0,0,0,0,0,0,5,0,0,0,0,0,0,0,0,0,0,0,0,0,0,0,0,0,0,0,0,0,0,0,0,0,0,0,0,0,0,0,0,0,0,0,0,0,0,0,0,0,0,0,0,0,0,0,0,0,0,0,0,0,0,0,0,0,0,0,0,0,0,0,0,0,0,0,0,0,0,0,0,0,0,0,15,0,0,0,0,0,0,0,0,0,0,0,0,0,0,0,0,0,0,15,0,0,0,0,0,0,0,0,0,0,0,0,0,0,0,0,0,65,0,0,0,0,0,0,0,0,0,0,0,0,0,0,0,0,0,0,0,0,0,0,0,0,0,0,0,0,0,0,0,0,0,0,0,0,0,0,0,0,0,0,0,86.1,33.28,0.294,0.293569712,0.14635662
# 1515,32112,420023,Weber M.J.,2003,nan,0,0,0,0,0,0,0,0,0,0,0,0,0,0,0,33,0,0,0,0,0,0,0,0,0,0,0,0,0,0,0,0,0,0,0,0,0,0,0,0,0,0,0,0,0,0,0,0,0,0,0,0,0,0,0,0,0,0,0,0,0,0,0,0,0,0,0,0,0,0,0,0,0,0,0,0,0,0,0,0,0,0,0,0,0,0,0,0,0,0,0,0,0,0,0,0,0,0,0,0,0,0,0,0,0,0,0,0,0,0,0,0,0,0,0,0,0,0,0,0,0,0,0,0,0,0,0,0,0,0,0,0,0,0,0,0,0,0,0,0,0,0,0,0,0,0,0,0,0,0,0,0,0,0,0,7,0,0,0,0,0,0,0,0,0,0,0,0,0,0,0,0,0,0,0,0,0,0,0,60,0,60,23.43,0.28,0.280409731,0.146332541
