Repository: jacobergzhou/Poisson-Ratio

File: Poisson_ratio.csv (part 31 of 70)
,Code,Glass #,Author,Year,Trademark,Ag2O,AgI,Al,Al2O3,AlF3,AlN,As,As2O3,As2O5,As2S3,As2Se3,AsSe,B,B2O3,Ba,BaCl2,BaF2,BaO,Be,BeF2,BeO,Bi2O3,BiCl3,Br,C,Ca,CaF2,CaO,Cd,CdCl2,CdF2,CdO,Ce2O3,CeF3,CeO2,Cl,Co,Co3O4,CoO,Cr,Cr2O3,Cs,Cs2O,CsCl,CsF,Cu,Cu2O,CuO,Dy2O3,Er,Er2O3,ErF3,Eu,Eu2O3,EuF3,F,Fe,Fe2O3,FeO,Ga,Ga2O3,Ga2S3,Ga2Se3,GaF3,Gd2O3,GdF3,Ge,GeO2,GeS2,GeSe2,H2O,HfF4,HfO2,Hg,Ho2O3,I,InF3,K,K2O,K2S,K2SO4,KBr,KCl,KF,KHF2,La,La2O3,La2S3,LaF3,Li,Li2O,Li2S,Li2SO4,LiBr,LiCl,LiF,LiI,Mg,MgF2,MgO,Mn,Mn2O3,MnF2,MnO,MnO2,Mo,MoO2,MoO3,N,Na,Na2O,Na2S,Na2SO4,NaCl,NaF,NaPO3,Nb,Nb2O5,Nd,Nd2O3,NdF3,NH4NO3,Ni,NiO,O,OH,P,P2O5,Pb,PbCl2,PbF2,PbO,PdO,Pr2O3,Pr6O11,PrF3,R2O3,Rb2O,RbF,Rh2O3,RŒO,RuO2,S,Sb,Sb2O3,Sb2S3,Sc2O3,Se,Si,Si3N4,SiC,SiO2,Sm2O3,Sn,SnO,SnO2,SO2,SO3,Sr,SrCl2,SrF2,SrO,Ta2O3,Ta2O5,Tb2O3,TbF3,Te,TeO2,Th,ThF4,ThO2,Ti,TiO2,Tl,Tl2O,Tl2Se,TlSe,Tm2O3,U,U3O8,UO2,V,V2O5,VO6,WO3,Y,Y2O3,Yb2O3,YbF3,YF3,Zn,ZnCl2,ZnF2,ZnO,ZnSO4,Zr,ZrF4,ZrO2,Young's modulus E (GPa),Shear modulus G (GPa),Poisson's ratio v
2327,11320,98739,Higazy A.A.,1985,,-,-,-,0.0,-,-,-,-,-,-,-,-,-,0.0,-,-,-,0.0,-,-,0.0,0.0,-,-,-,-,-,0.0,-,-,-,0.0,-,-,-,-,-,4.05,-,-,-,-,0.0,-,-,-,-,-,-,-,-,-,-,-,-,-,-,-,-,-,0.0,-,-,-,-,-,-,0.0,-,-,0.0,-,-,-,-,-,-,-,0.0,-,-,-,-,-,-,-,-,-,-,-,0.0,-,-,-,-,-,-,,-,0.0,-,-,-,-,-,-,-,-,-,-,0.0,-,-,-,-,-,-,-,-,-,-,-,-,-,-,-,-,95.95,-,-,-,0.0,-,-,-,-,0.0,-,-,-,100.0,-,-,-,-,-,-,-,-,-,-,0.0,-,-,-,-,-,-,-,-,-,0.0,-,-,-,-,-,0.0,-,-,-,-,0.0,-,-,-,-,-,-,-,-,-,-,-,0.0,-,-,-,-,-,-,-,-,0.0,-,-,-,0.0,31.4,12.1,0.289
2328,11320,98740,Higazy A.A.,1985,,-,-,-,0.0,-,-,-,-,-,-,-,-,-,0.0,-,-,-,0.0,-,-,0.0,0.0,-,-,-,-,-,0.0,-,-,-,0.0,-,-,-,-,-,5.02,-,-,-,-,0.0,-,-,-,-,-,-,-,-,-,-,-,-,-,-,-,-,-,0.0,-,-,-,-,-,-,0.0,-,-,0.0,-,-,-,-,-,-,-,0.0,-,-,-,-,-,-,-,-,-,-,-,0.0,-,-,-,-,-,-,,-,0.0,-,-,-,-,-,-,-,-,-,-,0.0,-,-,-,-,-,-,-,-,-,-,-,-,-,-,-,-,94.98,-,-,-,0.0,-,-,-,-,0.0,-,-,-,100.0,-,-,-,-,-,-,-,-,-,-,0.0,-,-,-,-,-,-,-,-,-,0.0,-,-,-,-,-,0.0,-,-,-,-,0.0,-,-,-,-,-,-,-,-,-,-,-,0.0,-,-,-,-,-,-,-,-,0.0,-,-,-,0.0,36.1,14.0,0.287
2329,11320,98741,Higazy A.A.,1985,,-,-,-,0.0,-,-,-,-,-,-,-,-,-,0.0,-,-,-,0.0,-,-,0.0,0.0,-,-,-,-,-,0.0,-,-,-,0.0,-,-,-,-,-,5.26,-,-,-,-,0.0,-,-,-,-,-,-,-,-,-,-,-,-,-,-,-,-,-,0.0,-,-,-,-,-,-,0.0,-,-,0.0,-,-,-,-,-,-,-,0.0,-,-,-,-,-,-,-,-,-,-,-,0.0,-,-,-,-,-,-,,-,0.0,-,-,-,-,-,-,-,-,-,-,0.0,-,-,-,-,-,-,-,-,-,-,-,-,-,-,-,-,94.74,-,-,-,0.0,-,-,-,-,0.0,-,-,-,100.0,-,-,-,-,-,-,-,-,-,-,0.0,-,-,-,-,-,-,-,-,-,0.0,-,-,-,-,-,0.0,-,-,-,-,0.0,-,-,-,-,-,-,-,-,-,-,-,0.0,-,-,-,-,-,-,-,-,0.0,-,-,-,0.0,38.7,15.4,0.262
2330,11320,98742,Higazy A.A.,1985,,-,-,-,0.0,-,-,-,-,-,-,-,-,-,0.0,-,-,-,0.0,-,-,0.0,0.0,-,-,-,-,-,0.0,-,-,-,0.0,-,-,-,-,-,5.58,-,-,-,-,0.0,-,-,-,-,-,-,-,-,-,-,-,-,-,-,-,-,-,0.0,-,-,-,-,-,-,0.0,-,-,0.0,-,-,-,-,-,-,-,0.0,-,-,-,-,-,-,-,-,-,-,-,0.0,-,-,-,-,-,-,,-,0.0,-,-,-,-,-,-,-,-,-,-,0.0,-,-,-,-,-,-,-,-,-,-,-,-,-,-,-,-,94.42,-,-,-,0.0,-,-,-,-,0.0,-,-,-,100.0,-,-,-,-,-,-,-,-,-,-,0.0,-,-,-,-,-,-,-,-,-,0.0,-,-,-,-,-,0.0,-,-,-,-,0.0,-,-,-,-,-,-,-,-,-,-,-,0.0,-,-,-,-,-,-,-,-,0.0,-,-,-,0.0,40.9,16.1,0.268
2331,11320,98743,Higazy A.A.,1985,,-,-,-,0.0,-,-,-,-,-,-,-,-,-,0.0,-,-,-,0.0,-,-,0.0,0.0,-,-,-,-,-,0.0,-,-,-,0.0,-,-,-,-,-,6.02,-,-,-,-,0.0,-,-,-,-,-,-,-,-,-,-,-,-,-,-,-,-,-,0.0,-,-,-,-,-,-,0.0,-,-,0.0,-,-,-,-,-,-,-,0.0,-,-,-,-,-,-,-,-,-,-,-,0.0,-,-,-,-,-,-,,-,0.0,-,-,-,-,-,-,-,-,-,-,0.0,-,-,-,-,-,-,-,-,-,-,-,-,-,-,-,-,93.98,-,-,-,0.0,-,-,-,-,0.0,-,-,-,100.0,-,-,-,-,-,-,-,-,-,-,0.0,-,-,-,-,-,-,-,-,-,0.0,-,-,-,-,-,0.0,-,-,-,-,0.0,-,-,-,-,-,-,-,-,-,-,-,0.0,-,-,-,-,-,-,-,-,0.0,-,-,-,0.0,43.1,17.3,0.249
2332,11320,98744,Higazy A.A.,1985,,-,-,-,0.0,-,-,-,-,-,-,-,-,-,0.0,-,-,-,0.0,-,-,0.0,0.0,-,-,-,-,-,0.0,-,-,-,0.0,-,-,-,-,-,6.16,-,-,-,-,0.0,-,-,-,-,-,-,-,-,-,-,-,-,-,-,-,-,-,0.0,-,-,-,-,-,-,0.0,-,-,0.0,-,-,-,-,-,-,-,0.0,-,-,-,-,-,-,-,-,-,-,-,0.0,-,-,-,-,-,-,,-,0.0,-,-,-,-,-,-,-,-,-,-,0.0,-,-,-,-,-,-,-,-,-,-,-,-,-,-,-,-,93.84,-,-,-,0.0,-,-,-,-,0.0,-,-,-,100.0,-,-,-,-,-,-,-,-,-,-,0.0,-,-,-,-,-,-,-,-,-,0.0,-,-,-,-,-,0.0,-,-,-,-,0.0,-,-,-,-,-,-,-,-,-,-,-,0.0,-,-,-,-,-,-,-,-,0.0,-,-,-,0.0,44.9,17.9,0.258
2333,11320,98745,Higazy A.A.,1985,,-,-,-,0.0,-,-,-,-,-,-,-,-,-,0.0,-,-,-,0.0,-,-,0.0,0.0,-,-,-,-,-,0.0,-,-,-,0.0,-,-,-,-,-,6.7,-,-,-,-,0.0,-,-,-,-,-,-,-,-,-,-,-,-,-,-,-,-,-,0.0,-,-,-,-,-,-,0.0,-,-,0.0,-,-,-,-,-,-,-,0.0,-,-,-,-,-,-,-,-,-,-,-,0.0,-,-,-,-,-,-,,-,0.0,-,-,-,-,-,-,-,-,-,-,0.0,-,-,-,-,-,-,-,-,-,-,-,-,-,-,-,-,93.3,-,-,-,0.0,-,-,-,-,0.0,-,-,-,100.0,-,-,-,-,-,-,-,-,-,-,0.0,-,-,-,-,-,-,-,-,-,0.0,-,-,-,-,-,0.0,-,-,-,-,0.0,-,-,-,-,-,-,-,-,-,-,-,0.0,-,-,-,-,-,-,-,-,0.0,-,-,-,0.0,47.0,18.8,0.249
2334,11320,98746,Higazy A.A.,1985,,-,-,-,0.0,-,-,-,-,-,-,-,-,-,0.0,-,-,-,0.0,-,-,0.0,0.0,-,-,-,-,-,0.0,-,-,-,0.0,-,-,-,-,-,6.86,-,-,-,-,0.0,-,-,-,-,-,-,-,-,-,-,-,-,-,-,-,-,-,0.0,-,-,-,-,-,-,0.0,-,-,0.0,-,-,-,-,-,-,-,0.0,-,-,-,-,-,-,-,-,-,-,-,0.0,-,-,-,-,-,-,,-,0.0,-,-,-,-,-,-,-,-,-,-,0.0,-,-,-,-,-,-,-,-,-,-,-,-,-,-,-,-,93.14,-,-,-,0.0,-,-,-,-,0.0,-,-,-,100.0,-,-,-,-,-,-,-,-,-,-,0.0,-,-,-,-,-,-,-,-,-,0.0,-,-,-,-,-,0.0,-,-,-,-,0.0,-,-,-,-,-,-,-,-,-,-,-,0.0,-,-,-,-,-,-,-,-,0.0,-,-,-,0.0,49.7,20.0,0.24
2335,11320,98747,Higazy A.A.,1985,,-,-,-,0.0,-,-,-,-,-,-,-,-,-,0.0,-,-,-,0.0,-,-,0.0,0.0,-,-,-,-,-,0.0,-,-,-,0.0,-,-,-,-,-,7.14,-,-,-,-,0.0,-,-,-,-,-,-,-,-,-,-,-,-,-,-,-,-,-,0.0,-,-,-,-,-,-,0.0,-,-,0.0,-,-,-,-,-,-,-,0.0,-,-,-,-,-,-,-,-,-,-,-,0.0,-,-,-,-,-,-,,-,0.0,-,-,-,-,-,-,-,-,-,-,0.0,-,-,-,-,-,-,-,-,-,-,-,-,-,-,-,-,92.86,-,-,-,0.0,-,-,-,-,0.0,-,-,-,100.0,-,-,-,-,-,-,-,-,-,-,0.0,-,-,-,-,-,-,-,-,-,0.0,-,-,-,-,-,0.0,-,-,-,-,0.0,-,-,-,-,-,-,-,-,-,-,-,0.0,-,-,-,-,-,-,-,-,0.0,-,-,-,0.0,51.9,20.9,0.242
2336,11320,98748,Higazy A.A.,1985,,-,-,-,0.0,-,-,-,-,-,-,-,-,-,0.0,-,-,-,0.0,-,-,0.0,0.0,-,-,-,-,-,0.0,-,-,-,0.0,-,-,-,-,-,7.63,-,-,-,-,0.0,-,-,-,-,-,-,-,-,-,-,-,-,-,-,-,-,-,0.0,-,-,-,-,-,-,0.0,-,-,0.0,-,-,-,-,-,-,-,0.0,-,-,-,-,-,-,-,-,-,-,-,0.0,-,-,-,-,-,-,,-,0.0,-,-,-,-,-,-,-,-,-,-,0.0,-,-,-,-,-,-,-,-,-,-,-,-,-,-,-,-,92.37,-,-,-,0.0,-,-,-,-,0.0,-,-,-,100.0,-,-,-,-,-,-,-,-,-,-,0.0,-,-,-,-,-,-,-,-,-,0.0,-,-,-,-,-,0.0,-,-,-,-,0.0,-,-,-,-,-,-,-,-,-,-,-,0.0,-,-,-,-,-,-,-,-,0.0,-,-,-,0.0,53.6,21.6,0.243
2337,11320,98749,Higazy A.A.,1985,,-,-,-,0.0,-,-,-,-,-,-,-,-,-,0.0,-,-,-,0.0,-,-,0.0,0.0,-,-,-,-,-,0.0,-,-,-,0.0,-,-,-,-,-,8.91,-,-,-,-,0.0,-,-,-,-,-,-,-,-,-,-,-,-,-,-,-,-,-,0.0,-,-,-,-,-,-,0.0,-,-,0.0,-,-,-,-,-,-,-,0.0,-,-,-,-,-,-,-,-,-,-,-,0.0,-,-,-,-,-,-,,-,0.0,-,-,-,-,-,-,-,-,-,-,0.0,-,-,-,-,-,-,-,-,-,-,-,-,-,-,-,-,91.09,-,-,-,0.0,-,-,-,-,0.0,-,-,-,100.0,-,-,-,-,-,-,-,-,-,-,0.0,-,-,-,-,-,-,-,-,-,0.0,-,-,-,-,-,0.0,-,-,-,-,0.0,-,-,-,-,-,-,-,-,-,-,-,0.0,-,-,-,-,-,-,-,-,0.0,-,-,-,0.0,55.6,22.3,0.246
2338,11320,98750,Higazy A.A.,1985,,-,-,-,0.0,-,-,-,-,-,-,-,-,-,0.0,-,-,-,0.0,-,-,0.0,0.0,-,-,-,-,-,0.0,-,-,-,0.0,-,-,-,-,-,10.62,-,-,-,-,0.0,-,-,-,-,-,-,-,-,-,-,-,-,-,-,-,-,-,0.0,-,-,-,-,-,-,0.0,-,-,0.0,-,-,-,-,-,-,-,0.0,-,-,-,-,-,-,-,-,-,-,-,0.0,-,-,-,-,-,-,,-,0.0,-,-,-,-,-,-,-,-,-,-,0.0,-,-,-,-,-,-,-,-,-,-,-,-,-,-,-,-,89.38,-,-,-,0.0,-,-,-,-,0.0,-,-,-,100.0,-,-,-,-,-,-,-,-,-,-,0.0,-,-,-,-,-,-,-,-,-,0.0,-,-,-,-,-,0.0,-,-,-,-,0.0,-,-,-,-,-,-,-,-,-,-,-,0.0,-,-,-,-,-,-,-,-,0.0,-,-,-,0.0,56.1,22.5,0.246
2339,11320,98751,Higazy A.A.,1985,,-,-,-,0.0,-,-,-,-,-,-,-,-,-,0.0,-,-,-,0.0,-,-,0.0,0.0,-,-,-,-,-,0.0,-,-,-,0.0,-,-,-,-,-,11.89,-,-,-,-,0.0,-,-,-,-,-,-,-,-,-,-,-,-,-,-,-,-,-,0.0,-,-,-,-,-,-,0.0,-,-,0.0,-,-,-,-,-,-,-,0.0,-,-,-,-,-,-,-,-,-,-,-,0.0,-,-,-,-,-,-,,-,0.0,-,-,-,-,-,-,-,-,-,-,0.0,-,-,-,-,-,-,-,-,-,-,-,-,-,-,-,-,88.11,-,-,-,0.0,-,-,-,-,0.0,-,-,-,100.0,-,-,-,-,-,-,-,-,-,-,0.0,-,-,-,-,-,-,-,-,-,0.0,-,-,-,-,-,0.0,-,-,-,-,0.0,-,-,-,-,-,-,-,-,-,-,-,0.0,-,-,-,-,-,-,-,-,0.0,-,-,-,0.0,56.3,22.6,0.246
2340,11320,98752,Higazy A.A.,1985,,-,-,-,0.0,-,-,-,-,-,-,-,-,-,0.0,-,-,-,0.0,-,-,0.0,0.0,-,-,-,-,-,0.0,-,-,-,0.0,-,-,-,-,-,12.09,-,-,-,-,0.0,-,-,-,-,-,-,-,-,-,-,-,-,-,-,-,-,-,0.0,-,-,-,-,-,-,0.0,-,-,0.0,-,-,-,-,-,-,-,0.0,-,-,-,-,-,-,-,-,-,-,-,0.0,-,-,-,-,-,-,,-,0.0,-,-,-,-,-,-,-,-,-,-,0.0,-,-,-,-,-,-,-,-,-,-,-,-,-,-,-,-,87.91,-,-,-,0.0,-,-,-,-,0.0,-,-,-,100.0,-,-,-,-,-,-,-,-,-,-,0.0,-,-,-,-,-,-,-,-,-,0.0,-,-,-,-,-,0.0,-,-,-,-,0.0,-,-,-,-,-,-,-,-,-,-,-,0.0,-,-,-,-,-,-,-,-,0.0,-,-,-,0.0,56.5,22.7,0.246
2341,11320,98753,Higazy A.A.,1985,,-,-,-,0.0,-,-,-,-,-,-,-,-,-,0.0,-,-,-,0.0,-,-,0.0,0.0,-,-,-,-,-,0.0,-,-,-,0.0,-,-,-,-,-,15.61,-,-,-,-,0.0,-,-,-,-,-,-,-,-,-,-,-,-,-,-,-,-,-,0.0,-,-,-,-,-,-,0.0,-,-,0.0,-,-,-,-,-,-,-,0.0,-,-,-,-,-,-,-,-,-,-,-,0.0,-,-,-,-,-,-,,-,0.0,-,-,-,-,-,-,-,-,-,-,0.0,-,-,-,-,-,-,-,-,-,-,-,-,-,-,-,-,84.39,-,-,-,0.0,-,-,-,-,0.0,-,-,-,100.0,-,-,-,-,-,-,-,-,-,-,0.0,-,-,-,-,-,-,-,-,-,0.0,-,-,-,-,-,0.0,-,-,-,-,0.0,-,-,-,-,-,-,-,-,-,-,-,0.0,-,-,-,-,-,-,-,-,0.0,-,-,-,0.0,56.3,22.6,0.245
2342,11320,98754,Higazy A.A.,1985,,-,-,-,0.0,-,-,-,-,-,-,-,-,-,0.0,-,-,-,0.0,-,-,0.0,0.0,-,-,-,-,-,0.0,-,-,-,0.0,-,-,-,-,-,16.4,-,-,-,-,0.0,-,-,-,-,-,-,-,-,-,-,-,-,-,-,-,-,-,0.0,-,-,-,-,-,-,0.0,-,-,0.0,-,-,-,-,-,-,-,0.0,-,-,-,-,-,-,-,-,-,-,-,0.0,-,-,-,-,-,-,,-,0.0,-,-,-,-,-,-,-,-,-,-,0.0,-,-,-,-,-,-,-,-,-,-,-,-,-,-,-,-,83.6,-,-,-,0.0,-,-,-,-,0.0,-,-,-,100.0,-,-,-,-,-,-,-,-,-,-,0.0,-,-,-,-,-,-,-,-,-,0.0,-,-,-,-,-,0.0,-,-,-,-,0.0,-,-,-,-,-,-,-,-,-,-,-,0.0,-,-,-,-,-,-,-,-,0.0,-,-,-,0.0,56.3,22.6,0.246
2343,11320,98755,Higazy A.A.,1985,,-,-,-,0.0,-,-,-,-,-,-,-,-,-,0.0,-,-,-,0.0,-,-,0.0,0.0,-,-,-,-,-,0.0,-,-,-,0.0,-,-,-,-,-,17.85,-,-,-,-,0.0,-,-,-,-,-,-,-,-,-,-,-,-,-,-,-,-,-,0.0,-,-,-,-,-,-,0.0,-,-,0.0,-,-,-,-,-,-,-,0.0,-,-,-,-,-,-,-,-,-,-,-,0.0,-,-,-,-,-,-,,-,0.0,-,-,-,-,-,-,-,-,-,-,0.0,-,-,-,-,-,-,-,-,-,-,-,-,-,-,-,-,82.15,-,-,-,0.0,-,-,-,-,0.0,-,-,-,100.0,-,-,-,-,-,-,-,-,-,-,0.0,-,-,-,-,-,-,-,-,-,0.0,-,-,-,-,-,0.0,-,-,-,-,0.0,-,-,-,-,-,-,-,-,-,-,-,0.0,-,-,-,-,-,-,-,-,0.0,-,-,-,0.0,56.1,22.5,0.249
2344,11320,98756,Higazy A.A.,1985,,-,-,-,0.0,-,-,-,-,-,-,-,-,-,0.0,-,-,-,0.0,-,-,0.0,0.0,-,-,-,-,-,0.0,-,-,-,0.0,-,-,-,-,-,21.08,-,-,-,-,0.0,-,-,-,-,-,-,-,-,-,-,-,-,-,-,-,-,-,0.0,-,-,-,-,-,-,0.0,-,-,0.0,-,-,-,-,-,-,-,0.0,-,-,-,-,-,-,-,-,-,-,-,0.0,-,-,-,-,-,-,,-,0.0,-,-,-,-,-,-,-,-,-,-,0.0,-,-,-,-,-,-,-,-,-,-,-,-,-,-,-,-,78.92,-,-,-,0.0,-,-,-,-,0.0,-,-,-,100.0,-,-,-,-,-,-,-,-,-,-,0.0,-,-,-,-,-,-,-,-,-,0.0,-,-,-,-,-,0.0,-,-,-,-,0.0,-,-,-,-,-,-,-,-,-,-,-,0.0,-,-,-,-,-,-,-,-,0.0,-,-,-,0.0,56.4,22.6,0.246
2345,11320,98757,Higazy A.A.,1985,,-,-,-,0.0,-,-,-,-,-,-,-,-,-,0.0,-,-,-,0.0,-,-,0.0,0.0,-,-,-,-,-,0.0,-,-,-,0.0,-,-,-,-,-,24.39,-,-,-,-,0.0,-,-,-,-,-,-,-,-,-,-,-,-,-,-,-,-,-,0.0,-,-,-,-,-,-,0.0,-,-,0.0,-,-,-,-,-,-,-,0.0,-,-,-,-,-,-,-,-,-,-,-,0.0,-,-,-,-,-,-,,-,0.0,-,-,-,-,-,-,-,-,-,-,0.0,-,-,-,-,-,-,-,-,-,-,-,-,-,-,-,-,75.61,-,-,-,0.0,-,-,-,-,0.0,-,-,-,100.0,-,-,-,-,-,-,-,-,-,-,0.0,-,-,-,-,-,-,-,-,-,0.0,-,-,-,-,-,0.0,-,-,-,-,0.0,-,-,-,-,-,-,-,-,-,-,-,0.0,-,-,-,-,-,-,-,-,0.0,-,-,-,0.0,56.4,22.6,0.246
2346,11320,98758,Higazy A.A.,1985,,-,-,-,0.0,-,-,-,-,-,-,-,-,-,0.0,-,-,-,0.0,-,-,0.0,0.0,-,-,-,-,-,0.0,-,-,-,0.0,-,-,-,-,-,28.55,-,-,-,-,0.0,-,-,-,-,-,-,-,-,-,-,-,-,-,-,-,-,-,0.0,-,-,-,-,-,-,0.0,-,-,0.0,-,-,-,-,-,-,-,0.0,-,-,-,-,-,-,-,-,-,-,-,0.0,-,-,-,-,-,-,,-,0.0,-,-,-,-,-,-,-,-,-,-,0.0,-,-,-,-,-,-,-,-,-,-,-,-,-,-,-,-,71.45,-,-,-,0.0,-,-,-,-,0.0,-,-,-,100.0,-,-,-,-,-,-,-,-,-,-,0.0,-,-,-,-,-,-,-,-,-,0.0,-,-,-,-,-,0.0,-,-,-,-,0.0,-,-,-,-,-,-,-,-,-,-,-,0.0,-,-,-,-,-,-,-,-,0.0,-,-,-,0.0,55.8,22.3,0.25
2347,11320,98759,Higazy A.A.,1985,,-,-,-,0.0,-,-,-,-,-,-,-,-,-,0.0,-,-,-,0.0,-,-,0.0,0.0,-,-,-,-,-,0.0,-,-,-,0.0,-,-,-,-,-,32.56,-,-,-,-,0.0,-,-,-,-,-,-,-,-,-,-,-,-,-,-,-,-,-,0.0,-,-,-,-,-,-,0.0,-,-,0.0,-,-,-,-,-,-,-,0.0,-,-,-,-,-,-,-,-,-,-,-,0.0,-,-,-,-,-,-,,-,0.0,-,-,-,-,-,-,-,-,-,-,0.0,-,-,-,-,-,-,-,-,-,-,-,-,-,-,-,-,67.44,-,-,-,0.0,-,-,-,-,0.0,-,-,-,100.0,-,-,-,-,-,-,-,-,-,-,0.0,-,-,-,-,-,-,-,-,-,0.0,-,-,-,-,-,0.0,-,-,-,-,0.0,-,-,-,-,-,-,-,-,-,-,-,0.0,-,-,-,-,-,-,-,-,0.0,-,-,-,0.0,55.6,22.2,0.251
2348,11320,98760,Higazy A.A.,1985,,-,-,-,0.0,-,-,-,-,-,-,-,-,-,0.0,-,-,-,0.0,-,-,0.0,0.0,-,-,-,-,-,0.0,-,-,-,0.0,-,-,-,-,-,37.63,-,-,-,-,0.0,-,-,-,-,-,-,-,-,-,-,-,-,-,-,-,-,-,0.0,-,-,-,-,-,-,0.0,-,-,0.0,-,-,-,-,-,-,-,0.0,-,-,-,-,-,-,-,-,-,-,-,0.0,-,-,-,-,-,-,,-,0.0,-,-,-,-,-,-,-,-,-,-,0.0,-,-,-,-,-,-,-,-,-,-,-,-,-,-,-,-,62.37,-,-,-,0.0,-,-,-,-,0.0,-,-,-,100.0,-,-,-,-,-,-,-,-,-,-,0.0,-,-,-,-,-,-,-,-,-,0.0,-,-,-,-,-,0.0,-,-,-,-,0.0,-,-,-,-,-,-,-,-,-,-,-,0.0,-,-,-,-,-,-,-,-,0.0,-,-,-,0.0,55.4,22.1,0.253
2349,11320,98761,Higazy A.A.,1985,,-,-,-,0.0,-,-,-,-,-,-,-,-,-,0.0,-,-,-,0.0,-,-,0.0,0.0,-,-,-,-,-,0.0,-,-,-,0.0,-,-,-,-,-,38.7,-,-,-,-,0.0,-,-,-,-,-,-,-,-,-,-,-,-,-,-,-,-,-,0.0,-,-,-,-,-,-,0.0,-,-,0.0,-,-,-,-,-,-,-,0.0,-,-,-,-,-,-,-,-,-,-,-,0.0,-,-,-,-,-,-,,-,0.0,-,-,-,-,-,-,-,-,-,-,0.0,-,-,-,-,-,-,-,-,-,-,-,-,-,-,-,-,61.3,-,-,-,0.0,-,-,-,-,0.0,-,-,-,100.0,-,-,-,-,-,-,-,-,-,-,0.0,-,-,-,-,-,-,-,-,-,0.0,-,-,-,-,-,0.0,-,-,-,-,0.0,-,-,-,-,-,-,-,-,-,-,-,0.0,-,-,-,-,-,-,-,-,0.0,-,-,-,0.0,55.5,22.1,0.255
2350,11320,98762,Higazy A.A.,1985,,-,-,-,0.0,-,-,-,-,-,-,-,-,-,0.0,-,-,-,0.0,-,-,0.0,0.0,-,-,-,-,-,0.0,-,-,-,0.0,-,-,-,-,-,40.17,-,-,-,-,0.0,-,-,-,-,-,-,-,-,-,-,-,-,-,-,-,-,-,0.0,-,-,-,-,-,-,0.0,-,-,0.0,-,-,-,-,-,-,-,0.0,-,-,-,-,-,-,-,-,-,-,-,0.0,-,-,-,-,-,-,,-,0.0,-,-,-,-,-,-,-,-,-,-,0.0,-,-,-,-,-,-,-,-,-,-,-,-,-,-,-,-,59.83,-,-,-,0.0,-,-,-,-,0.0,-,-,-,100.0,-,-,-,-,-,-,-,-,-,-,0.0,-,-,-,-,-,-,-,-,-,0.0,-,-,-,-,-,0.0,-,-,-,-,0.0,-,-,-,-,-,-,-,-,-,-,-,0.0,-,-,-,-,-,-,-,-,0.0,-,-,-,0.0,55.8,22.2,0.256
2351,11320,98763,Higazy A.A.,1985,,-,-,-,0.0,-,-,-,-,-,-,-,-,-,0.0,-,-,-,0.0,-,-,0.0,0.0,-,-,-,-,-,0.0,-,-,-,0.0,-,-,-,-,-,42.29,-,-,-,-,0.0,-,-,-,-,-,-,-,-,-,-,-,-,-,-,-,-,-,0.0,-,-,-,-,-,-,0.0,-,-,0.0,-,-,-,-,-,-,-,0.0,-,-,-,-,-,-,-,-,-,-,-,0.0,-,-,-,-,-,-,,-,0.0,-,-,-,-,-,-,-,-,-,-,0.0,-,-,-,-,-,-,-,-,-,-,-,-,-,-,-,-,57.71,-,-,-,0.0,-,-,-,-,0.0,-,-,-,100.0,-,-,-,-,-,-,-,-,-,-,0.0,-,-,-,-,-,-,-,-,-,0.0,-,-,-,-,-,0.0,-,-,-,-,0.0,-,-,-,-,-,-,-,-,-,-,-,0.0,-,-,-,-,-,-,-,-,0.0,-,-,-,0.0,56.1,22.4,0.256
2352,11320,98764,Higazy A.A.,1985,,-,-,-,0.0,-,-,-,-,-,-,-,-,-,0.0,-,-,-,0.0,-,-,0.0,0.0,-,-,-,-,-,0.0,-,-,-,0.0,-,-,-,-,-,42.67,-,-,-,-,0.0,-,-,-,-,-,-,-,-,-,-,-,-,-,-,-,-,-,0.0,-,-,-,-,-,-,0.0,-,-,0.0,-,-,-,-,-,-,-,0.0,-,-,-,-,-,-,-,-,-,-,-,0.0,-,-,-,-,-,-,,-,0.0,-,-,-,-,-,-,-,-,-,-,0.0,-,-,-,-,-,-,-,-,-,-,-,-,-,-,-,-,57.33,-,-,-,0.0,-,-,-,-,0.0,-,-,-,100.0,-,-,-,-,-,-,-,-,-,-,0.0,-,-,-,-,-,-,-,-,-,0.0,-,-,-,-,-,0.0,-,-,-,-,0.0,-,-,-,-,-,-,-,-,-,-,-,0.0,-,-,-,-,-,-,-,-,0.0,-,-,-,0.0,56.4,22.5,0.256
2353,11320,98765,Higazy A.A.,1985,,-,-,-,0.0,-,-,-,-,-,-,-,-,-,0.0,-,-,-,0.0,-,-,0.0,0.0,-,-,-,-,-,0.0,-,-,-,0.0,-,-,-,-,-,43.68,-,-,-,-,0.0,-,-,-,-,-,-,-,-,-,-,-,-,-,-,-,-,-,0.0,-,-,-,-,-,-,0.0,-,-,0.0,-,-,-,-,-,-,-,0.0,-,-,-,-,-,-,-,-,-,-,-,0.0,-,-,-,-,-,-,,-,0.0,-,-,-,-,-,-,-,-,-,-,0.0,-,-,-,-,-,-,-,-,-,-,-,-,-,-,-,-,56.32,-,-,-,0.0,-,-,-,-,0.0,-,-,-,100.0,-,-,-,-,-,-,-,-,-,-,0.0,-,-,-,-,-,-,-,-,-,0.0,-,-,-,-,-,0.0,-,-,-,-,0.0,-,-,-,-,-,-,-,-,-,-,-,0.0,-,-,-,-,-,-,-,-,0.0,-,-,-,0.0,56.5,22.5,0.256
2354,11320,98766,Higazy A.A.,1985,,-,-,-,0.0,-,-,-,-,-,-,-,-,-,0.0,-,-,-,0.0,-,-,0.0,0.0,-,-,-,-,-,0.0,-,-,-,0.0,-,-,-,-,-,44.6,-,-,-,-,0.0,-,-,-,-,-,-,-,-,-,-,-,-,-,-,-,-,-,0.0,-,-,-,-,-,-,0.0,-,-,0.0,-,-,-,-,-,-,-,0.0,-,-,-,-,-,-,-,-,-,-,-,0.0,-,-,-,-,-,-,,-,0.0,-,-,-,-,-,-,-,-,-,-,0.0,-,-,-,-,-,-,-,-,-,-,-,-,-,-,-,-,55.4,-,-,-,0.0,-,-,-,-,0.0,-,-,-,100.0,-,-,-,-,-,-,-,-,-,-,0.0,-,-,-,-,-,-,-,-,-,0.0,-,-,-,-,-,0.0,-,-,-,-,0.0,-,-,-,-,-,-,-,-,-,-,-,0.0,-,-,-,-,-,-,-,-,0.0,-,-,-,0.0,56.7,22.6,0.257
2355,11320,98767,Higazy A.A.,1985,,-,-,-,0.0,-,-,-,-,-,-,-,-,-,0.0,-,-,-,0.0,-,-,0.0,0.0,-,-,-,-,-,0.0,-,-,-,0.0,-,-,-,-,-,44.9,-,-,-,-,0.0,-,-,-,-,-,-,-,-,-,-,-,-,-,-,-,-,-,0.0,-,-,-,-,-,-,0.0,-,-,0.0,-,-,-,-,-,-,-,0.0,-,-,-,-,-,-,-,-,-,-,-,0.0,-,-,-,-,-,-,,-,0.0,-,-,-,-,-,-,-,-,-,-,0.0,-,-,-,-,-,-,-,-,-,-,-,-,-,-,-,-,55.1,-,-,-,0.0,-,-,-,-,0.0,-,-,-,100.0,-,-,-,-,-,-,-,-,-,-,0.0,-,-,-,-,-,-,-,-,-,0.0,-,-,-,-,-,0.0,-,-,-,-,0.0,-,-,-,-,-,-,-,-,-,-,-,0.0,-,-,-,-,-,-,-,-,0.0,-,-,-,0.0,57.0,22.7,0.258
2356,11320,98768,Higazy A.A.,1985,,-,-,-,0.0,-,-,-,-,-,-,-,-,-,0.0,-,-,-,0.0,-,-,0.0,0.0,-,-,-,-,-,0.0,-,-,-,0.0,-,-,-,-,-,45.15,-,-,-,-,0.0,-,-,-,-,-,-,-,-,-,-,-,-,-,-,-,-,-,0.0,-,-,-,-,-,-,0.0,-,-,0.0,-,-,-,-,-,-,-,0.0,-,-,-,-,-,-,-,-,-,-,-,0.0,-,-,-,-,-,-,,-,0.0,-,-,-,-,-,-,-,-,-,-,0.0,-,-,-,-,-,-,-,-,-,-,-,-,-,-,-,-,54.85,-,-,-,0.0,-,-,-,-,0.0,-,-,-,100.0,-,-,-,-,-,-,-,-,-,-,0.0,-,-,-,-,-,-,-,-,-,0.0,-,-,-,-,-,0.0,-,-,-,-,0.0,-,-,-,-,-,-,-,-,-,-,-,0.0,-,-,-,-,-,-,-,-,0.0,-,-,-,0.0,57.0,22.7,0.258
2357,11320,98769,Higazy A.A.,1985,,-,-,-,0.0,-,-,-,-,-,-,-,-,-,0.0,-,-,-,0.0,-,-,0.0,0.0,-,-,-,-,-,0.0,-,-,-,0.0,-,-,-,-,-,46.72,-,-,-,-,0.0,-,-,-,-,-,-,-,-,-,-,-,-,-,-,-,-,-,0.0,-,-,-,-,-,-,0.0,-,-,0.0,-,-,-,-,-,-,-,0.0,-,-,-,-,-,-,-,-,-,-,-,0.0,-,-,-,-,-,-,,-,0.0,-,-,-,-,-,-,-,-,-,-,0.0,-,-,-,-,-,-,-,-,-,-,-,-,-,-,-,-,53.28,-,-,-,0.0,-,-,-,-,0.0,-,-,-,100.0,-,-,-,-,-,-,-,-,-,-,0.0,-,-,-,-,-,-,-,-,-,0.0,-,-,-,-,-,0.0,-,-,-,-,0.0,-,-,-,-,-,-,-,-,-,-,-,0.0,-,-,-,-,-,-,-,-,0.0,-,-,-,0.0,57.2,22.7,0.261
2358,11320,98770,Higazy A.A.,1985,,-,-,-,0.0,-,-,-,-,-,-,-,-,-,0.0,-,-,-,0.0,-,-,0.0,0.0,-,-,-,-,-,0.0,-,-,-,0.0,-,-,-,-,-,47.2,-,-,-,-,0.0,-,-,-,-,-,-,-,-,-,-,-,-,-,-,-,-,-,0.0,-,-,-,-,-,-,0.0,-,-,0.0,-,-,-,-,-,-,-,0.0,-,-,-,-,-,-,-,-,-,-,-,0.0,-,-,-,-,-,-,,-,0.0,-,-,-,-,-,-,-,-,-,-,0.0,-,-,-,-,-,-,-,-,-,-,-,-,-,-,-,-,52.8,-,-,-,0.0,-,-,-,-,0.0,-,-,-,100.0,-,-,-,-,-,-,-,-,-,-,0.0,-,-,-,-,-,-,-,-,-,0.0,-,-,-,-,-,0.0,-,-,-,-,0.0,-,-,-,-,-,-,-,-,-,-,-,0.0,-,-,-,-,-,-,-,-,0.0,-,-,-,0.0,57.3,22.7,0.262
2359,11320,98771,Higazy A.A.,1985,,-,-,-,0.0,-,-,-,-,-,-,-,-,-,0.0,-,-,-,0.0,-,-,0.0,0.0,-,-,-,-,-,0.0,-,-,-,0.0,-,-,-,-,-,47.48,-,-,-,-,0.0,-,-,-,-,-,-,-,-,-,-,-,-,-,-,-,-,-,0.0,-,-,-,-,-,-,0.0,-,-,0.0,-,-,-,-,-,-,-,0.0,-,-,-,-,-,-,-,-,-,-,-,0.0,-,-,-,-,-,-,,-,0.0,-,-,-,-,-,-,-,-,-,-,0.0,-,-,-,-,-,-,-,-,-,-,-,-,-,-,-,-,52.52,-,-,-,0.0,-,-,-,-,0.0,-,-,-,100.0,-,-,-,-,-,-,-,-,-,-,0.0,-,-,-,-,-,-,-,-,-,0.0,-,-,-,-,-,0.0,-,-,-,-,0.0,-,-,-,-,-,-,-,-,-,-,-,0.0,-,-,-,-,-,-,-,-,0.0,-,-,-,0.0,57.6,22.8,0.263
2360,11320,98772,Higazy A.A.,1985,,-,-,-,0.0,-,-,-,-,-,-,-,-,-,0.0,-,-,-,0.0,-,-,0.0,0.0,-,-,-,-,-,0.0,-,-,-,0.0,-,-,-,-,-,49.46,-,-,-,-,0.0,-,-,-,-,-,-,-,-,-,-,-,-,-,-,-,-,-,0.0,-,-,-,-,-,-,0.0,-,-,0.0,-,-,-,-,-,-,-,0.0,-,-,-,-,-,-,-,-,-,-,-,0.0,-,-,-,-,-,-,,-,0.0,-,-,-,-,-,-,-,-,-,-,0.0,-,-,-,-,-,-,-,-,-,-,-,-,-,-,-,-,50.54,-,-,-,0.0,-,-,-,-,0.0,-,-,-,100.0,-,-,-,-,-,-,-,-,-,-,0.0,-,-,-,-,-,-,-,-,-,0.0,-,-,-,-,-,0.0,-,-,-,-,0.0,-,-,-,-,-,-,-,-,-,-,-,0.0,-,-,-,-,-,-,-,-,0.0,-,-,-,0.0,58.2,23.0,0.266
2361,11320,98773,Higazy A.A.,1985,,-,-,-,0.0,-,-,-,-,-,-,-,-,-,0.0,-,-,-,0.0,-,-,0.0,0.0,-,-,-,-,-,0.0,-,-,-,0.0,-,-,-,-,-,50.78,-,-,-,-,0.0,-,-,-,-,-,-,-,-,-,-,-,-,-,-,-,-,-,0.0,-,-,-,-,-,-,0.0,-,-,0.0,-,-,-,-,-,-,-,0.0,-,-,-,-,-,-,-,-,-,-,-,0.0,-,-,-,-,-,-,,-,0.0,-,-,-,-,-,-,-,-,-,-,0.0,-,-,-,-,-,-,-,-,-,-,-,-,-,-,-,-,49.22,-,-,-,0.0,-,-,-,-,0.0,-,-,-,100.0,-,-,-,-,-,-,-,-,-,-,0.0,-,-,-,-,-,-,-,-,-,0.0,-,-,-,-,-,0.0,-,-,-,-,0.0,-,-,-,-,-,-,-,-,-,-,-,0.0,-,-,-,-,-,-,-,-,0.0,-,-,-,0.0,59.3,23.4,0.268
2362,11320,98774,Higazy A.A.,1985,,-,-,-,0.0,-,-,-,-,-,-,-,-,-,0.0,-,-,-,0.0,-,-,0.0,0.0,-,-,-,-,-,0.0,-,-,-,0.0,-,-,-,-,-,51.74,-,-,-,-,0.0,-,-,-,-,-,-,-,-,-,-,-,-,-,-,-,-,-,0.0,-,-,-,-,-,-,0.0,-,-,0.0,-,-,-,-,-,-,-,0.0,-,-,-,-,-,-,-,-,-,-,-,0.0,-,-,-,-,-,-,,-,0.0,-,-,-,-,-,-,-,-,-,-,0.0,-,-,-,-,-,-,-,-,-,-,-,-,-,-,-,-,48.26,-,-,-,0.0,-,-,-,-,0.0,-,-,-,100.0,-,-,-,-,-,-,-,-,-,-,0.0,-,-,-,-,-,-,-,-,-,0.0,-,-,-,-,-,0.0,-,-,-,-,0.0,-,-,-,-,-,-,-,-,-,-,-,0.0,-,-,-,-,-,-,-,-,0.0,-,-,-,0.0,60.0,23.6,0.271
2363,11320,98775,Higazy A.A.,1985,,-,-,-,0.0,-,-,-,-,-,-,-,-,-,0.0,-,-,-,0.0,-,-,0.0,0.0,-,-,-,-,-,0.0,-,-,-,0.0,-,-,-,-,-,52.72,-,-,-,-,0.0,-,-,-,-,-,-,-,-,-,-,-,-,-,-,-,-,-,0.0,-,-,-,-,-,-,0.0,-,-,0.0,-,-,-,-,-,-,-,0.0,-,-,-,-,-,-,-,-,-,-,-,0.0,-,-,-,-,-,-,,-,0.0,-,-,-,-,-,-,-,-,-,-,0.0,-,-,-,-,-,-,-,-,-,-,-,-,-,-,-,-,47.28,-,-,-,0.0,-,-,-,-,0.0,-,-,-,100.0,-,-,-,-,-,-,-,-,-,-,0.0,-,-,-,-,-,-,-,-,-,0.0,-,-,-,-,-,0.0,-,-,-,-,0.0,-,-,-,-,-,-,-,-,-,-,-,0.0,-,-,-,-,-,-,-,-,0.0,-,-,-,0.0,60.7,23.8,0.274
2364,11320,98776,Higazy A.A.,1985,,-,-,-,0.0,-,-,-,-,-,-,-,-,-,0.0,-,-,-,0.0,-,-,0.0,0.0,-,-,-,-,-,0.0,-,-,-,0.0,-,-,-,-,-,54.64,-,-,-,-,0.0,-,-,-,-,-,-,-,-,-,-,-,-,-,-,-,-,-,0.0,-,-,-,-,-,-,0.0,-,-,0.0,-,-,-,-,-,-,-,0.0,-,-,-,-,-,-,-,-,-,-,-,0.0,-,-,-,-,-,-,,-,0.0,-,-,-,-,-,-,-,-,-,-,0.0,-,-,-,-,-,-,-,-,-,-,-,-,-,-,-,-,45.36,-,-,-,0.0,-,-,-,-,0.0,-,-,-,100.0,-,-,-,-,-,-,-,-,-,-,0.0,-,-,-,-,-,-,-,-,-,0.0,-,-,-,-,-,0.0,-,-,-,-,0.0,-,-,-,-,-,-,-,-,-,-,-,0.0,-,-,-,-,-,-,-,-,0.0,-,-,-,0.0,62.0,24.3,0.277
2365,11320,98777,Higazy A.A.,1985,,-,-,-,0.0,-,-,-,-,-,-,-,-,-,0.0,-,-,-,0.0,-,-,0.0,0.0,-,-,-,-,-,0.0,-,-,-,0.0,-,-,-,-,-,55.36,-,-,-,-,0.0,-,-,-,-,-,-,-,-,-,-,-,-,-,-,-,-,-,0.0,-,-,-,-,-,-,0.0,-,-,0.0,-,-,-,-,-,-,-,0.0,-,-,-,-,-,-,-,-,-,-,-,0.0,-,-,-,-,-,-,,-,0.0,-,-,-,-,-,-,-,-,-,-,0.0,-,-,-,-,-,-,-,-,-,-,-,-,-,-,-,-,44.64,-,-,-,0.0,-,-,-,-,0.0,-,-,-,100.0,-,-,-,-,-,-,-,-,-,-,0.0,-,-,-,-,-,-,-,-,-,0.0,-,-,-,-,-,0.0,-,-,-,-,0.0,-,-,-,-,-,-,-,-,-,-,-,0.0,-,-,-,-,-,-,-,-,0.0,-,-,-,0.0,62.6,24.5,0.277
2366,11320,98778,Higazy A.A.,1985,,-,-,-,0.0,-,-,-,-,-,-,-,-,-,0.0,-,-,-,0.0,-,-,0.0,0.0,-,-,-,-,-,0.0,-,-,-,0.0,-,-,-,-,-,56.25,-,-,-,-,0.0,-,-,-,-,-,-,-,-,-,-,-,-,-,-,-,-,-,0.0,-,-,-,-,-,-,0.0,-,-,0.0,-,-,-,-,-,-,-,0.0,-,-,-,-,-,-,-,-,-,-,-,0.0,-,-,-,-,-,-,,-,0.0,-,-,-,-,-,-,-,-,-,-,0.0,-,-,-,-,-,-,-,-,-,-,-,-,-,-,-,-,43.75,-,-,-,0.0,-,-,-,-,0.0,-,-,-,100.0,-,-,-,-,-,-,-,-,-,-,0.0,-,-,-,-,-,-,-,-,-,0.0,-,-,-,-,-,0.0,-,-,-,-,0.0,-,-,-,-,-,-,-,-,-,-,-,0.0,-,-,-,-,-,-,-,-,0.0,-,-,-,0.0,63.3,24.8,0.278
2367,11320,98779,Higazy A.A.,1985,,-,-,-,0.0,-,-,-,-,-,-,-,-,-,0.0,-,-,-,0.0,-,-,0.0,0.0,-,-,-,-,-,0.0,-,-,-,0.0,-,-,-,-,-,57.14,-,-,-,-,0.0,-,-,-,-,-,-,-,-,-,-,-,-,-,-,-,-,-,0.0,-,-,-,-,-,-,0.0,-,-,0.0,-,-,-,-,-,-,-,0.0,-,-,-,-,-,-,-,-,-,-,-,0.0,-,-,-,-,-,-,,-,0.0,-,-,-,-,-,-,-,-,-,-,0.0,-,-,-,-,-,-,-,-,-,-,-,-,-,-,-,-,42.86,-,-,-,0.0,-,-,-,-,0.0,-,-,-,100.0,-,-,-,-,-,-,-,-,-,-,0.0,-,-,-,-,-,-,-,-,-,0.0,-,-,-,-,-,0.0,-,-,-,-,0.0,-,-,-,-,-,-,-,-,-,-,-,0.0,-,-,-,-,-,-,-,-,0.0,-,-,-,0.0,64.3,25.1,0.281
2368,11320,98780,Higazy A.A.,1985,,-,-,-,0.0,-,-,-,-,-,-,-,-,-,0.0,-,-,-,0.0,-,-,0.0,0.0,-,-,-,-,-,0.0,-,-,-,0.0,-,-,-,-,-,57.78,-,-,-,-,0.0,-,-,-,-,-,-,-,-,-,-,-,-,-,-,-,-,-,0.0,-,-,-,-,-,-,0.0,-,-,0.0,-,-,-,-,-,-,-,0.0,-,-,-,-,-,-,-,-,-,-,-,0.0,-,-,-,-,-,-,,-,0.0,-,-,-,-,-,-,-,-,-,-,0.0,-,-,-,-,-,-,-,-,-,-,-,-,-,-,-,-,42.22,-,-,-,0.0,-,-,-,-,0.0,-,-,-,100.0,-,-,-,-,-,-,-,-,-,-,0.0,-,-,-,-,-,-,-,-,-,0.0,-,-,-,-,-,0.0,-,-,-,-,0.0,-,-,-,-,-,-,-,-,-,-,-,0.0,-,-,-,-,-,-,-,-,0.0,-,-,-,0.0,65.4,25.5,0.282
2369,11320,98781,Higazy A.A.,1985,,-,-,-,0.0,-,-,-,-,-,-,-,-,-,0.0,-,-,-,0.0,-,-,0.0,0.0,-,-,-,-,-,0.0,-,-,-,0.0,-,-,-,-,-,58.8,-,-,-,-,0.0,-,-,-,-,-,-,-,-,-,-,-,-,-,-,-,-,-,0.0,-,-,-,-,-,-,0.0,-,-,0.0,-,-,-,-,-,-,-,0.0,-,-,-,-,-,-,-,-,-,-,-,0.0,-,-,-,-,-,-,,-,0.0,-,-,-,-,-,-,-,-,-,-,0.0,-,-,-,-,-,-,-,-,-,-,-,-,-,-,-,-,41.2,-,-,-,0.0,-,-,-,-,0.0,-,-,-,100.0,-,-,-,-,-,-,-,-,-,-,0.0,-,-,-,-,-,-,-,-,-,0.0,-,-,-,-,-,0.0,-,-,-,-,0.0,-,-,-,-,-,-,-,-,-,-,-,0.0,-,-,-,-,-,-,-,-,0.0,-,-,-,0.0,66.7,26.0,0.284
2370,11320,98782,Higazy A.A.,1985,,-,-,-,0.0,-,-,-,-,-,-,-,-,-,0.0,-,-,-,0.0,-,-,0.0,0.0,-,-,-,-,-,0.0,-,-,-,0.0,-,-,-,-,-,59.05,-,-,-,-,0.0,-,-,-,-,-,-,-,-,-,-,-,-,-,-,-,-,-,0.0,-,-,-,-,-,-,0.0,-,-,0.0,-,-,-,-,-,-,-,0.0,-,-,-,-,-,-,-,-,-,-,-,0.0,-,-,-,-,-,-,,-,0.0,-,-,-,-,-,-,-,-,-,-,0.0,-,-,-,-,-,-,-,-,-,-,-,-,-,-,-,-,40.95,-,-,-,0.0,-,-,-,-,0.0,-,-,-,100.0,-,-,-,-,-,-,-,-,-,-,0.0,-,-,-,-,-,-,-,-,-,0.0,-,-,-,-,-,0.0,-,-,-,-,0.0,-,-,-,-,-,-,-,-,-,-,-,0.0,-,-,-,-,-,-,-,-,0.0,-,-,-,0.0,67.7,26.3,0.285
2371,11320,98783,Higazy A.A.,1985,,-,-,-,0.0,-,-,-,-,-,-,-,-,-,0.0,-,-,-,0.0,-,-,0.0,0.0,-,-,-,-,-,0.0,-,-,-,0.0,-,-,-,-,-,59.21,-,-,-,-,0.0,-,-,-,-,-,-,-,-,-,-,-,-,-,-,-,-,-,0.0,-,-,-,-,-,-,0.0,-,-,0.0,-,-,-,-,-,-,-,0.0,-,-,-,-,-,-,-,-,-,-,-,0.0,-,-,-,-,-,-,,-,0.0,-,-,-,-,-,-,-,-,-,-,0.0,-,-,-,-,-,-,-,-,-,-,-,-,-,-,-,-,40.79,-,-,-,0.0,-,-,-,-,0.0,-,-,-,100.0,-,-,-,-,-,-,-,-,-,-,0.0,-,-,-,-,-,-,-,-,-,0.0,-,-,-,-,-,0.0,-,-,-,-,0.0,-,-,-,-,-,-,-,-,-,-,-,0.0,-,-,-,-,-,-,-,-,0.0,-,-,-,0.0,69.0,26.9,0.283
2372,11337,75496,Lorosch J.,1982,,-,-,-,0.0,-,-,-,-,-,-,-,-,-,100.0,-,-,-,0.0,-,-,0.0,0.0,-,-,-,-,-,0.0,-,-,-,0.0,-,-,-,-,-,-,-,-,-,-,0.0,-,-,-,-,-,-,-,-,-,-,-,-,-,-,-,-,-,0.0,-,-,-,-,-,-,0.0,-,-,0.0,-,-,-,-,-,-,-,0.0,-,-,-,-,-,-,-,-,-,-,-,0.0,-,-,-,-,-,-,,-,0.0,-,-,-,-,-,-,-,-,-,-,0.0,-,-,-,-,-,-,-,-,-,-,-,-,-,-,-,-,0.0,-,-,-,0.0,-,-,-,-,100.0,-,-,-,100.0,-,-,-,-,-,-,-,-,-,-,0.0,-,-,-,-,-,-,-,-,-,0.0,-,-,-,-,-,0.0,-,-,-,-,0.0,-,-,-,-,-,-,-,-,-,-,-,0.0,-,-,-,-,-,-,-,-,0.0,-,-,-,0.0,22.7,7.4,0.5337838
2373,11337,75497,Lorosch J.,1982,,-,-,-,0.0,-,-,-,-,-,-,-,-,-,90.0,-,-,-,0.0,-,-,0.0,0.0,-,-,-,-,-,0.0,-,-,-,0.0,-,-,-,-,-,-,-,-,-,-,0.0,-,-,-,-,-,-,-,-,-,-,-,-,-,-,-,-,-,0.0,-,-,-,-,-,-,0.0,-,-,0.0,-,-,-,-,-,-,-,0.0,-,-,-,-,-,-,-,-,-,-,-,10.0,-,-,-,-,-,-,,-,0.0,-,-,-,-,-,-,-,-,-,-,0.0,-,-,-,-,-,-,-,-,-,-,-,-,-,-,-,-,0.0,-,-,-,0.0,-,-,-,-,90.0,-,-,-,100.0,-,-,-,-,-,-,-,-,-,-,0.0,-,-,-,-,-,-,-,-,-,0.0,-,-,-,-,-,0.0,-,-,-,-,0.0,-,-,-,-,-,-,-,-,-,-,-,0.0,-,-,-,-,-,-,-,-,0.0,-,-,-,0.0,39.8,14.2,0.4014084
2374,11337,75498,Lorosch J.,1982,,-,-,-,0.0,-,-,-,-,-,-,-,-,-,80.0,-,-,-,0.0,-,-,0.0,0.0,-,-,-,-,-,0.0,-,-,-,0.0,-,-,-,-,-,-,-,-,-,-,0.0,-,-,-,-,-,-,-,-,-,-,-,-,-,-,-,-,-,0.0,-,-,-,-,-,-,0.0,-,-,0.0,-,-,-,-,-,-,-,0.0,-,-,-,-,-,-,-,-,-,-,-,20.0,-,-,-,-,-,-,,-,0.0,-,-,-,-,-,-,-,-,-,-,0.0,-,-,-,-,-,-,-,-,-,-,-,-,-,-,-,-,0.0,-,-,-,0.0,-,-,-,-,80.0,-,-,-,100.0,-,-,-,-,-,-,-,-,-,-,0.0,-,-,-,-,-,-,-,-,-,0.0,-,-,-,-,-,0.0,-,-,-,-,0.0,-,-,-,-,-,-,-,-,-,-,-,0.0,-,-,-,-,-,-,-,-,0.0,-,-,-,0.0,61.8,18.6,0.6612903
2375,11337,75499,Lorosch J.,1982,,-,-,-,0.0,-,-,-,-,-,-,-,-,-,75.0,-,-,-,0.0,-,-,0.0,0.0,-,-,-,-,-,0.0,-,-,-,0.0,-,-,-,-,-,-,-,-,-,-,0.0,-,-,-,-,-,-,-,-,-,-,-,-,-,-,-,-,-,0.0,-,-,-,-,-,-,0.0,-,-,0.0,-,-,-,-,-,-,-,0.0,-,-,-,-,-,-,-,-,-,-,-,25.0,-,-,-,-,-,-,,-,0.0,-,-,-,-,-,-,-,-,-,-,0.0,-,-,-,-,-,-,-,-,-,-,-,-,-,-,-,-,0.0,-,-,-,0.0,-,-,-,-,75.0,-,-,-,100.0,-,-,-,-,-,-,-,-,-,-,0.0,-,-,-,-,-,-,-,-,-,0.0,-,-,-,-,-,0.0,-,-,-,-,0.0,-,-,-,-,-,-,-,-,-,-,-,0.0,-,-,-,-,-,-,-,-,0.0,-,-,-,0.0,71.6,22.7,0.5770924
2376,11337,75500,Lorosch J.,1982,,-,-,-,0.0,-,-,-,-,-,-,-,-,-,70.0,-,-,-,0.0,-,-,0.0,0.0,-,-,-,-,-,0.0,-,-,-,0.0,-,-,-,-,-,-,-,-,-,-,0.0,-,-,-,-,-,-,-,-,-,-,-,-,-,-,-,-,-,0.0,-,-,-,-,-,-,0.0,-,-,0.0,-,-,-,-,-,-,-,0.0,-,-,-,-,-,-,-,-,-,-,-,30.0,-,-,-,-,-,-,,-,0.0,-,-,-,-,-,-,-,-,-,-,0.0,-,-,-,-,-,-,-,-,-,-,-,-,-,-,-,-,0.0,-,-,-,0.0,-,-,-,-,70.0,-,-,-,100.0,-,-,-,-,-,-,-,-,-,-,0.0,-,-,-,-,-,-,-,-,-,0.0,-,-,-,-,-,0.0,-,-,-,-,0.0,-,-,-,-,-,-,-,-,-,-,-,0.0,-,-,-,-,-,-,-,-,0.0,-,-,-,0.0,79.1,25.8,0.5329458
2377,11337,75501,Lorosch J.,1982,,-,-,-,0.0,-,-,-,-,-,-,-,-,-,60.0,-,-,-,0.0,-,-,0.0,0.0,-,-,-,-,-,0.0,-,-,-,0.0,-,-,-,-,-,-,-,-,-,-,0.0,-,-,-,-,-,-,-,-,-,-,-,-,-,-,-,-,-,0.0,-,-,-,-,-,-,0.0,-,-,0.0,-,-,-,-,-,-,-,0.0,-,-,-,-,-,-,-,-,-,-,-,40.0,-,-,-,-,-,-,,-,0.0,-,-,-,-,-,-,-,-,-,-,0.0,-,-,-,-,-,-,-,-,-,-,-,-,-,-,-,-,0.0,-,-,-,0.0,-,-,-,-,60.0,-,-,-,100.0,-,-,-,-,-,-,-,-,-,-,0.0,-,-,-,-,-,-,-,-,-,0.0,-,-,-,-,-,0.0,-,-,-,-,0.0,-,-,-,-,-,-,-,-,-,-,-,0.0,-,-,-,-,-,-,-,-,0.0,-,-,-,0.0,95.0,31.1,0.5273312
2378,11337,75502,Lorosch J.,1982,,-,-,-,0.0,-,-,-,-,-,-,-,-,-,50.0,-,-,-,0.0,-,-,0.0,0.0,-,-,-,-,-,0.0,-,-,-,0.0,-,-,-,-,-,-,-,-,-,-,0.0,-,-,-,-,-,-,-,-,-,-,-,-,-,-,-,-,-,0.0,-,-,-,-,-,-,0.0,-,-,0.0,-,-,-,-,-,-,-,0.0,-,-,-,-,-,-,-,-,-,-,-,50.0,-,-,-,-,-,-,,-,0.0,-,-,-,-,-,-,-,-,-,-,0.0,-,-,-,-,-,-,-,-,-,-,-,-,-,-,-,-,0.0,-,-,-,0.0,-,-,-,-,50.0,-,-,-,100.0,-,-,-,-,-,-,-,-,-,-,0.0,-,-,-,-,-,-,-,-,-,0.0,-,-,-,-,-,0.0,-,-,-,-,0.0,-,-,-,-,-,-,-,-,-,-,-,0.0,-,-,-,-,-,-,-,-,0.0,-,-,-,0.0,107.0,34.8,0.5373564
2379,11337,75506,Lorosch J.,1982,,-,-,-,0.0,-,-,-,-,-,-,-,-,-,90.0,-,-,-,0.0,-,-,0.0,0.0,-,-,-,-,-,0.0,-,-,-,0.0,-,-,-,-,-,-,-,-,-,-,0.0,-,-,-,-,-,-,-,-,-,-,-,-,-,-,-,-,-,0.0,-,-,-,-,-,-,0.0,-,-,0.0,-,-,-,-,-,-,-,0.0,-,-,-,-,-,-,-,-,-,-,-,0.0,-,-,-,-,-,-,,-,0.0,-,-,-,-,-,-,-,-,-,-,10.0,-,-,-,-,-,-,-,-,-,-,-,-,-,-,-,-,0.0,-,-,-,0.0,-,-,-,-,90.0,-,-,-,100.0,-,-,-,-,-,-,-,-,-,-,0.0,-,-,-,-,-,-,-,-,-,0.0,-,-,-,-,-,0.0,-,-,-,-,0.0,-,-,-,-,-,-,-,-,-,-,-,0.0,-,-,-,-,-,-,-,-,0.0,-,-,-,0.0,42.0,13.0,0.6153846
2380,11337,75507,Lorosch J.,1982,,-,-,-,0.0,-,-,-,-,-,-,-,-,-,75.0,-,-,-,0.0,-,-,0.0,0.0,-,-,-,-,-,0.0,-,-,-,0.0,-,-,-,-,-,-,-,-,-,-,0.0,-,-,-,-,-,-,-,-,-,-,-,-,-,-,-,-,-,0.0,-,-,-,-,-,-,0.0,-,-,0.0,-,-,-,-,-,-,-,0.0,-,-,-,-,-,-,-,-,-,-,-,0.0,-,-,-,-,-,-,,-,0.0,-,-,-,-,-,-,-,-,-,-,25.0,-,-,-,-,-,-,-,-,-,-,-,-,-,-,-,-,0.0,-,-,-,0.0,-,-,-,-,75.0,-,-,-,100.0,-,-,-,-,-,-,-,-,-,-,0.0,-,-,-,-,-,-,-,-,-,0.0,-,-,-,-,-,0.0,-,-,-,-,0.0,-,-,-,-,-,-,-,-,-,-,-,0.0,-,-,-,-,-,-,-,-,0.0,-,-,-,0.0,58.0,17.5,0.6571429
2381,11337,75508,Lorosch J.,1982,,-,-,-,0.0,-,-,-,-,-,-,-,-,-,70.0,-,-,-,0.0,-,-,0.0,0.0,-,-,-,-,-,0.0,-,-,-,0.0,-,-,-,-,-,-,-,-,-,-,0.0,-,-,-,-,-,-,-,-,-,-,-,-,-,-,-,-,-,0.0,-,-,-,-,-,-,0.0,-,-,0.0,-,-,-,-,-,-,-,0.0,-,-,-,-,-,-,-,-,-,-,-,0.0,-,-,-,-,-,-,,-,0.0,-,-,-,-,-,-,-,-,-,-,30.0,-,-,-,-,-,-,-,-,-,-,-,-,-,-,-,-,0.0,-,-,-,0.0,-,-,-,-,70.0,-,-,-,100.0,-,-,-,-,-,-,-,-,-,-,0.0,-,-,-,-,-,-,-,-,-,0.0,-,-,-,-,-,0.0,-,-,-,-,0.0,-,-,-,-,-,-,-,-,-,-,-,0.0,-,-,-,-,-,-,-,-,0.0,-,-,-,0.0,63.2,20.9,0.5119618
2382,11337,75509,Lorosch J.,1982,,-,-,-,0.0,-,-,-,-,-,-,-,-,-,50.0,-,-,-,0.0,-,-,0.0,0.0,-,-,-,-,-,0.0,-,-,-,0.0,-,-,-,-,-,-,-,-,-,-,0.0,-,-,-,-,-,-,-,-,-,-,-,-,-,-,-,-,-,0.0,-,-,-,-,-,-,0.0,-,-,0.0,-,-,-,-,-,-,-,0.0,-,-,-,-,-,-,-,-,-,-,-,0.0,-,-,-,-,-,-,,-,0.0,-,-,-,-,-,-,-,-,-,-,50.0,-,-,-,-,-,-,-,-,-,-,-,-,-,-,-,-,0.0,-,-,-,0.0,-,-,-,-,50.0,-,-,-,100.0,-,-,-,-,-,-,-,-,-,-,0.0,-,-,-,-,-,-,-,-,-,0.0,-,-,-,-,-,0.0,-,-,-,-,0.0,-,-,-,-,-,-,-,-,-,-,-,0.0,-,-,-,-,-,-,-,-,0.0,-,-,-,0.0,78.8,25.1,0.5697212
2383,11337,75511,Lorosch J.,1982,,-,-,-,0.0,-,-,-,-,-,-,-,-,-,90.0,-,-,-,0.0,-,-,0.0,0.0,-,-,-,-,-,0.0,-,-,-,0.0,-,-,-,-,-,-,-,-,-,-,0.0,-,-,-,-,-,-,-,-,-,-,-,-,-,-,-,-,-,0.0,-,-,-,-,-,-,0.0,-,-,0.0,-,-,-,-,-,-,-,10.0,-,-,-,-,-,-,-,-,-,-,-,0.0,-,-,-,-,-,-,,-,0.0,-,-,-,-,-,-,-,-,-,-,0.0,-,-,-,-,-,-,-,-,-,-,-,-,-,-,-,-,0.0,-,-,-,0.0,-,-,-,-,90.0,-,-,-,100.0,-,-,-,-,-,-,-,-,-,-,0.0,-,-,-,-,-,-,-,-,-,0.0,-,-,-,-,-,0.0,-,-,-,-,0.0,-,-,-,-,-,-,-,-,-,-,-,0.0,-,-,-,-,-,-,-,-,0.0,-,-,-,0.0,37.1,12.1,0.5330577
2384,11337,75512,Lorosch J.,1982,,-,-,-,0.0,-,-,-,-,-,-,-,-,-,75.0,-,-,-,0.0,-,-,0.0,0.0,-,-,-,-,-,0.0,-,-,-,0.0,-,-,-,-,-,-,-,-,-,-,0.0,-,-,-,-,-,-,-,-,-,-,-,-,-,-,-,-,-,0.0,-,-,-,-,-,-,0.0,-,-,0.0,-,-,-,-,-,-,-,25.0,-,-,-,-,-,-,-,-,-,-,-,0.0,-,-,-,-,-,-,,-,0.0,-,-,-,-,-,-,-,-,-,-,0.0,-,-,-,-,-,-,-,-,-,-,-,-,-,-,-,-,0.0,-,-,-,0.0,-,-,-,-,75.0,-,-,-,100.0,-,-,-,-,-,-,-,-,-,-,0.0,-,-,-,-,-,-,-,-,-,0.0,-,-,-,-,-,0.0,-,-,-,-,0.0,-,-,-,-,-,-,-,-,-,-,-,0.0,-,-,-,-,-,-,-,-,0.0,-,-,-,0.0,44.1,15.2,0.4506579
2385,11337,75513,Lorosch J.,1982,,-,-,-,0.0,-,-,-,-,-,-,-,-,-,70.0,-,-,-,0.0,-,-,0.0,0.0,-,-,-,-,-,0.0,-,-,-,0.0,-,-,-,-,-,-,-,-,-,-,0.0,-,-,-,-,-,-,-,-,-,-,-,-,-,-,-,-,-,0.0,-,-,-,-,-,-,0.0,-,-,0.0,-,-,-,-,-,-,-,30.0,-,-,-,-,-,-,-,-,-,-,-,0.0,-,-,-,-,-,-,,-,0.0,-,-,-,-,-,-,-,-,-,-,0.0,-,-,-,-,-,-,-,-,-,-,-,-,-,-,-,-,0.0,-,-,-,0.0,-,-,-,-,70.0,-,-,-,100.0,-,-,-,-,-,-,-,-,-,-,0.0,-,-,-,-,-,-,-,-,-,0.0,-,-,-,-,-,0.0,-,-,-,-,0.0,-,-,-,-,-,-,-,-,-,-,-,0.0,-,-,-,-,-,-,-,-,0.0,-,-,-,0.0,47.5,15.6,0.5224358
2386,11337,75514,Lorosch J.,1982,,-,-,-,0.0,-,-,-,-,-,-,-,-,-,50.0,-,-,-,0.0,-,-,0.0,0.0,-,-,-,-,-,0.0,-,-,-,0.0,-,-,-,-,-,-,-,-,-,-,0.0,-,-,-,-,-,-,-,-,-,-,-,-,-,-,-,-,-,0.0,-,-,-,-,-,-,0.0,-,-,0.0,-,-,-,-,-,-,-,50.0,-,-,-,-,-,-,-,-,-,-,-,0.0,-,-,-,-,-,-,,-,0.0,-,-,-,-,-,-,-,-,-,-,0.0,-,-,-,-,-,-,-,-,-,-,-,-,-,-,-,-,0.0,-,-,-,0.0,-,-,-,-,50.0,-,-,-,100.0,-,-,-,-,-,-,-,-,-,-,0.0,-,-,-,-,-,-,-,-,-,0.0,-,-,-,-,-,0.0,-,-,-,-,0.0,-,-,-,-,-,-,-,-,-,-,-,0.0,-,-,-,-,-,-,-,-,0.0,-,-,-,0.0,57.2,19.2,0.4895833
2387,11477,99144,Comins J.D.,1987,,-,-,-,0.0,-,-,-,-,-,-,-,-,-,0.0,-,-,-,0.0,-,-,0.0,0.0,-,-,-,-,-,0.0,-,-,-,0.0,-,-,-,-,-,-,-,-,-,-,0.0,-,-,-,-,-,-,-,-,-,-,-,-,-,-,-,-,-,0.0,-,-,-,-,-,-,0.0,-,-,0.0,-,-,-,-,-,-,-,0.0,-,-,-,-,-,-,-,-,-,-,-,0.0,-,-,-,-,-,-,,-,0.0,-,-,-,-,-,-,-,35,-,-,0.0,-,-,-,-,-,-,-,-,-,-,-,-,-,-,-,-,65.0,-,-,-,0.0,-,-,-,-,0.0,-,-,-,100.0,-,-,-,-,-,-,-,-,-,-,0.0,-,-,-,-,-,-,-,-,-,0.0,-,-,-,-,-,0.0,-,-,-,-,0.0,-,-,-,-,-,-,-,-,-,-,-,0.0,-,-,-,-,-,-,-,-,0.0,-,-,-,0.0,40.9,17.11,0.195
2388,11477,99145,Comins J.D.,1987,,-,-,-,0.0,-,-,-,-,-,-,-,-,-,0.0,-,-,-,0.0,-,-,0.0,0.0,-,-,-,-,-,0.0,-,-,-,0.0,-,-,-,-,-,-,-,-,-,-,0.0,-,-,-,-,-,-,-,-,-,-,-,-,-,-,-,-,-,0.0,-,-,-,-,-,-,0.0,-,-,0.0,-,-,-,-,-,-,-,0.0,-,-,-,-,-,-,-,-,-,-,-,0.0,-,-,-,-,-,-,,-,0.0,-,-,-,-,-,-,-,37,-,-,0.0,-,-,-,-,-,-,-,-,-,-,-,-,-,-,-,-,63.0,-,-,-,0.0,-,-,-,-,0.0,-,-,-,100.0,-,-,-,-,-,-,-,-,-,-,0.0,-,-,-,-,-,-,-,-,-,0.0,-,-,-,-,-,0.0,-,-,-,-,0.0,-,-,-,-,-,-,-,-,-,-,-,0.0,-,-,-,-,-,-,-,-,0.0,-,-,-,0.0,41.6,17.04,0.22
2389,11477,99146,Comins J.D.,1987,,-,-,-,0.0,-,-,-,-,-,-,-,-,-,0.0,-,-,-,0.0,-,-,0.0,0.0,-,-,-,-,-,0.0,-,-,-,0.0,-,-,-,-,-,-,-,-,-,-,0.0,-,-,-,-,-,-,-,-,-,-,-,-,-,-,-,-,-,0.0,-,-,-,-,-,-,0.0,-,-,0.0,-,-,-,-,-,-,-,0.0,-,-,-,-,-,-,-,-,-,-,-,0.0,-,-,-,-,-,-,,-,0.0,-,-,-,-,-,-,-,36,-,-,0.0,-,-,-,-,-,-,-,-,-,-,-,-,-,-,-,-,64.0,-,-,-,0.0,-,-,-,-,0.0,-,-,-,100.0,-,-,-,-,-,-,-,-,-,-,0.0,-,-,-,-,-,-,-,-,-,0.0,-,-,-,-,-,0.0,-,-,-,-,0.0,-,-,-,-,-,-,-,-,-,-,-,0.0,-,-,-,-,-,-,-,-,0.0,-,-,-,0.0,41.2,17.09,0.205
2390,11477,99148,Comins J.D.,1987,,-,-,-,0.0,-,-,-,-,-,-,-,-,-,0.0,-,-,-,0.0,-,-,0.0,0.0,-,-,-,-,-,0.0,-,-,-,0.0,-,-,-,-,-,-,-,-,-,-,0.0,-,-,-,-,-,-,-,-,-,-,-,-,-,-,-,-,-,0.0,-,-,-,-,-,-,0.0,-,-,0.0,-,-,-,-,-,-,-,0.0,-,-,-,-,-,-,-,-,-,-,-,0.0,-,-,-,-,-,-,,-,0.0,-,-,-,-,-,-,-,48,-,-,0.0,-,-,-,-,-,-,-,-,-,-,-,-,-,-,-,-,52.0,-,-,-,0.0,-,-,-,-,0.0,-,-,-,100.0,-,-,-,-,-,-,-,-,-,-,0.0,-,-,-,-,-,-,-,-,-,0.0,-,-,-,-,-,0.0,-,-,-,-,0.0,-,-,-,-,-,-,-,-,-,-,-,0.0,-,-,-,-,-,-,-,-,0.0,-,-,-,0.0,46.2,19.52,0.183
2391,11477,99149,Comins J.D.,1987,,-,-,-,0.0,-,-,-,-,-,-,-,-,-,0.0,-,-,-,0.0,-,-,0.0,0.0,-,-,-,-,-,0.0,-,-,-,0.0,-,-,-,-,-,-,-,-,-,-,0.0,-,-,-,-,-,-,-,-,-,-,-,-,-,-,-,-,-,0.0,-,-,-,-,-,-,0.0,-,-,0.0,-,-,-,-,-,-,-,0.0,-,-,-,-,-,-,-,-,-,-,-,0.0,-,-,-,-,-,-,,-,0.0,-,-,-,-,-,-,-,50,-,-,0.0,-,-,-,-,-,-,-,-,-,-,-,-,-,-,-,-,50.0,-,-,-,0.0,-,-,-,-,0.0,-,-,-,100.0,-,-,-,-,-,-,-,-,-,-,0.0,-,-,-,-,-,-,-,-,-,0.0,-,-,-,-,-,0.0,-,-,-,-,0.0,-,-,-,-,-,-,-,-,-,-,-,0.0,-,-,-,-,-,-,-,-,0.0,-,-,-,0.0,44.3,18.69,0.185
2392,11477,99151,Comins J.D.,1987,,-,-,-,0.0,-,-,-,-,-,-,-,-,-,0.0,-,-,-,0.0,-,-,0.0,0.0,-,-,-,-,-,0.0,-,-,-,0.0,-,-,-,-,-,-,-,-,-,-,0.0,-,-,-,-,-,-,-,-,-,-,-,-,-,-,-,-,-,0.0,-,-,-,-,-,-,0.0,-,-,0.0,-,-,-,-,-,-,-,0.0,-,-,-,-,-,-,-,-,-,-,-,0.0,-,-,-,-,-,-,,-,0.0,-,-,-,-,-,-,-,55,-,-,0.0,-,-,-,-,-,-,-,-,-,-,-,-,-,-,-,-,45.0,-,-,-,0.0,-,-,-,-,0.0,-,-,-,100.0,-,-,-,-,-,-,-,-,-,-,0.0,-,-,-,-,-,-,-,-,-,0.0,-,-,-,-,-,0.0,-,-,-,-,0.0,-,-,-,-,-,-,-,-,-,-,-,0.0,-,-,-,-,-,-,-,-,0.0,-,-,-,0.0,44.7,18.68,0.196
2393,11477,99152,Comins J.D.,1987,,-,-,-,0.0,-,-,-,-,-,-,-,-,-,0.0,-,-,-,0.0,-,-,0.0,0.0,-,-,-,-,-,0.0,-,-,-,0.0,-,-,-,-,-,-,-,-,-,-,0.0,-,-,-,-,-,-,-,-,-,-,-,-,-,-,-,-,-,0.0,-,-,-,-,-,-,0.0,-,-,0.0,-,-,-,-,-,-,-,0.0,-,-,-,-,-,-,-,-,-,-,-,0.0,-,-,-,-,-,-,,-,0.0,-,-,-,-,-,-,-,60,-,-,0.0,-,-,-,-,-,-,-,-,-,-,-,-,-,-,-,-,40.0,-,-,-,0.0,-,-,-,-,0.0,-,-,-,100.0,-,-,-,-,-,-,-,-,-,-,0.0,-,-,-,-,-,-,-,-,-,0.0,-,-,-,-,-,0.0,-,-,-,-,0.0,-,-,-,-,-,-,-,-,-,-,-,0.0,-,-,-,-,-,-,-,-,0.0,-,-,-,0.0,44.8,18.54,0.208
2394,11477,99154,Comins J.D.,1987,,-,-,-,0.0,-,-,-,-,-,-,-,-,-,0.0,-,-,-,0.0,-,-,0.0,0.0,-,-,-,-,-,0.0,-,-,-,0.0,-,-,-,-,-,-,-,-,-,-,0.0,-,-,-,-,-,-,-,-,-,-,-,-,-,-,-,-,-,0.0,-,-,-,-,-,-,0.0,-,-,0.0,-,-,-,-,-,-,-,0.0,-,-,-,-,-,-,-,-,-,-,-,0.0,-,-,-,-,-,-,,-,0.0,-,-,-,-,-,-,-,65,-,-,0.0,-,-,-,-,-,-,-,-,-,-,-,-,-,-,-,-,35.0,-,-,-,0.0,-,-,-,-,0.0,-,-,-,100.0,-,-,-,-,-,-,-,-,-,-,0.0,-,-,-,-,-,-,-,-,-,0.0,-,-,-,-,-,0.0,-,-,-,-,0.0,-,-,-,-,-,-,-,-,-,-,-,0.0,-,-,-,-,-,-,-,-,0.0,-,-,-,0.0,44.8,18.1,0.237
2395,11477,99157,Comins J.D.,1987,,-,-,-,0.0,-,-,-,-,-,-,-,-,-,0.0,-,-,-,0.0,-,-,0.0,0.0,-,-,-,-,-,0.0,-,-,-,0.0,-,-,-,-,-,-,-,-,-,-,0.0,-,-,-,-,-,-,-,-,-,-,-,-,-,-,-,-,-,0.0,-,-,-,-,-,-,0.0,-,-,0.0,-,-,-,-,-,-,-,0.0,-,-,-,-,-,-,-,-,-,-,-,0.0,-,-,-,-,-,-,,-,0.0,-,-,-,-,-,-,-,76,-,-,0.0,-,-,-,-,-,-,-,-,-,-,-,-,-,-,-,-,24.0,-,-,-,0.0,-,-,-,-,0.0,-,-,-,100.0,-,-,-,-,-,-,-,-,-,-,0.0,-,-,-,-,-,-,-,-,-,0.0,-,-,-,-,-,0.0,-,-,-,-,0.0,-,-,-,-,-,-,-,-,-,-,-,0.0,-,-,-,-,-,-,-,-,0.0,-,-,-,0.0,49.7,20.26,0.226
2396,11648,76102,Hanada T.,1973,,-,-,-,0.0,-,-,-,-,-,-,-,-,-,0.0,-,-,-,0.0,-,-,0.0,0.0,-,-,-,-,-,0.0,-,-,-,0.0,-,-,-,-,-,-,-,-,-,-,0.0,-,-,-,-,-,-,-,-,-,-,-,-,-,-,-,-,-,0.0,-,-,-,-,-,-,100.0,-,-,0.0,-,-,-,-,-,-,-,0.0,-,-,-,-,-,-,-,-,-,-,-,0.0,-,-,-,-,-,-,,-,0.0,-,-,-,-,-,-,-,-,-,-,0.0,-,-,-,-,-,-,-,-,-,-,-,-,-,-,-,-,0.0,-,-,-,0.0,-,-,-,-,0.0,-,-,-,100.0,-,-,-,-,-,-,-,-,-,-,0.0,-,-,-,-,-,-,-,-,-,0.0,-,-,-,-,-,0.0,-,-,-,-,0.0,-,-,-,-,-,-,-,-,-,-,-,0.0,-,-,-,-,-,-,-,-,0.0,-,-,-,0.0,43.3,18.1,0.197
2397,11648,76103,Hanada T.,1973,,-,-,-,0.0,-,-,-,-,-,-,-,-,-,0.0,-,-,-,0.0,-,-,0.0,0.0,-,-,-,-,-,0.0,-,-,-,0.0,-,-,-,-,-,-,-,-,-,-,0.0,-,-,-,-,-,-,-,-,-,-,-,-,-,-,-,-,-,0.0,-,-,-,-,-,-,95.0,-,-,0.0,-,-,-,-,-,-,-,0.0,-,-,-,-,-,-,-,-,-,-,-,0.0,-,-,-,-,-,-,438.0,-,0.0,-,-,-,-,-,-,-,-,-,-,5.0,-,-,-,-,-,-,-,-,-,-,-,-,-,-,-,-,0.0,-,-,-,0.0,-,-,-,-,0.0,-,-,-,100.0,-,-,-,-,-,-,-,-,-,-,0.0,-,-,-,-,-,-,-,-,-,0.0,-,-,-,-,-,0.0,-,-,-,-,0.0,-,-,-,-,-,-,-,-,-,-,-,0.0,-,-,-,-,-,-,-,-,0.0,-,-,-,0.0,50.4,20.56,0.226
2398,11648,76104,Hanada T.,1973,,-,-,-,0.0,-,-,-,-,-,-,-,-,-,0.0,-,-,-,0.0,-,-,0.0,0.0,-,-,-,-,-,0.0,-,-,-,0.0,-,-,-,-,-,-,-,-,-,-,0.0,-,-,-,-,-,-,-,-,-,-,-,-,-,-,-,-,-,0.0,-,-,-,-,-,-,87.5,-,-,0.0,-,-,-,-,-,-,-,0.0,-,-,-,-,-,-,-,-,-,-,-,0.0,-,-,-,-,-,-,494.0,-,0.0,-,-,-,-,-,-,-,-,-,-,12.5,-,-,-,-,-,-,-,-,-,-,-,-,-,-,-,-,0.0,-,-,-,0.0,-,-,-,-,0.0,-,-,-,100.0,-,-,-,-,-,-,-,-,-,-,0.0,-,-,-,-,-,-,-,-,-,0.0,-,-,-,-,-,0.0,-,-,-,-,0.0,-,-,-,-,-,-,-,-,-,-,-,0.0,-,-,-,-,-,-,-,-,0.0,-,-,-,0.0,65.1,26.22,0.242
2399,11648,76105,Hanada T.,1973,,-,-,-,0.0,-,-,-,-,-,-,-,-,-,0.0,-,-,-,0.0,-,-,0.0,0.0,-,-,-,-,-,0.0,-,-,-,0.0,-,-,-,-,-,-,-,-,-,-,0.0,-,-,-,-,-,-,-,-,-,-,-,-,-,-,-,-,-,0.0,-,-,-,-,-,-,80.0,-,-,0.0,-,-,-,-,-,-,-,0.0,-,-,-,-,-,-,-,-,-,-,-,0.0,-,-,-,-,-,-,505.0,-,0.0,-,-,-,-,-,-,-,-,-,-,20.0,-,-,-,-,-,-,-,-,-,-,-,-,-,-,-,-,0.0,-,-,-,0.0,-,-,-,-,0.0,-,-,-,100.0,-,-,-,-,-,-,-,-,-,-,0.0,-,-,-,-,-,-,-,-,-,0.0,-,-,-,-,-,0.0,-,-,-,-,0.0,-,-,-,-,-,-,-,-,-,-,-,0.0,-,-,-,-,-,-,-,-,0.0,-,-,-,0.0,67.2,26.87,0.25
2400,11648,76106,Hanada T.,1973,,-,-,-,0.0,-,-,-,-,-,-,-,-,-,0.0,-,-,-,0.0,-,-,0.0,0.0,-,-,-,-,-,0.0,-,-,-,0.0,-,-,-,-,-,-,-,-,-,-,0.0,-,-,-,-,-,-,-,-,-,-,-,-,-,-,-,-,-,0.0,-,-,-,-,-,-,75.0,-,-,0.0,-,-,-,-,-,-,-,0.0,-,-,-,-,-,-,-,-,-,-,-,0.0,-,-,-,-,-,-,474.0,-,0.0,-,-,-,-,-,-,-,-,-,-,25.0,-,-,-,-,-,-,-,-,-,-,-,-,-,-,-,-,0.0,-,-,-,0.0,-,-,-,-,0.0,-,-,-,100.0,-,-,-,-,-,-,-,-,-,-,0.0,-,-,-,-,-,-,-,-,-,0.0,-,-,-,-,-,0.0,-,-,-,-,0.0,-,-,-,-,-,-,-,-,-,-,-,0.0,-,-,-,-,-,-,-,-,0.0,-,-,-,0.0,61.9,24.67,0.255
2401,11648,76107,Hanada T.,1973,,-,-,-,0.0,-,-,-,-,-,-,-,-,-,0.0,-,-,-,0.0,-,-,0.0,0.0,-,-,-,-,-,0.0,-,-,-,0.0,-,-,-,-,-,-,-,-,-,-,0.0,-,-,-,-,-,-,-,-,-,-,-,-,-,-,-,-,-,0.0,-,-,-,-,-,-,70.0,-,-,0.0,-,-,-,-,-,-,-,0.0,-,-,-,-,-,-,-,-,-,-,-,0.0,-,-,-,-,-,-,429.0,-,0.0,-,-,-,-,-,-,-,-,-,-,30.0,-,-,-,-,-,-,-,-,-,-,-,-,-,-,-,-,0.0,-,-,-,0.0,-,-,-,-,0.0,-,-,-,100.0,-,-,-,-,-,-,-,-,-,-,0.0,-,-,-,-,-,-,-,-,-,0.0,-,-,-,-,-,0.0,-,-,-,-,0.0,-,-,-,-,-,-,-,-,-,-,-,0.0,-,-,-,-,-,-,-,-,0.0,-,-,-,0.0,55.2,21.85,0.265
2402,11648,76108,Hanada T.,1973,,-,-,-,0.0,-,-,-,-,-,-,-,-,-,0.0,-,-,-,0.0,-,-,0.0,0.0,-,-,-,-,-,0.0,-,-,-,0.0,-,-,-,-,-,-,-,-,-,-,0.0,-,-,-,-,-,-,-,-,-,-,-,-,-,-,-,-,-,0.0,-,-,-,-,-,-,97.5,-,-,0.0,-,-,-,-,-,-,-,0.0,-,-,-,-,-,-,-,-,-,-,-,0.0,-,-,-,-,-,-,347.0,-,0.0,-,-,-,-,-,-,-,-,-,-,0.0,2.5,-,-,-,-,-,-,-,-,-,-,-,-,-,-,-,0.0,-,-,-,0.0,-,-,-,-,0.0,-,-,-,97.5,-,-,-,-,-,-,-,-,-,-,0.0,-,-,-,-,-,-,-,-,-,0.0,-,-,-,-,-,0.0,-,-,-,-,0.0,-,-,-,-,-,-,-,-,-,-,-,0.0,-,-,-,-,-,-,-,-,0.0,-,-,-,0.0,46.7,19.42,0.204
2403,11648,76109,Hanada T.,1973,,-,-,-,0.0,-,-,-,-,-,-,-,-,-,0.0,-,-,-,0.0,-,-,0.0,0.0,-,-,-,-,-,0.0,-,-,-,0.0,-,-,-,-,-,-,-,-,-,-,0.0,-,-,-,-,-,-,-,-,-,-,-,-,-,-,-,-,-,0.0,-,-,-,-,-,-,96.0,-,-,0.0,-,-,-,-,-,-,-,0.0,-,-,-,-,-,-,-,-,-,-,-,0.0,-,-,-,-,-,-,,-,0.0,-,-,-,-,-,-,-,-,-,-,0.0,4,-,-,-,-,-,-,-,-,-,-,-,-,-,-,-,0.0,-,-,-,0.0,-,-,-,-,0.0,-,-,-,96.0,-,-,-,-,-,-,-,-,-,-,0.0,-,-,-,-,-,-,-,-,-,0.0,-,-,-,-,-,0.0,-,-,-,-,0.0,-,-,-,-,-,-,-,-,-,-,-,0.0,-,-,-,-,-,-,-,-,0.0,-,-,-,0.0,47.8,19.63,0.219
2404,11648,76110,Hanada T.,1973,,-,-,-,0.0,-,-,-,-,-,-,-,-,-,0.0,-,-,-,0.0,-,-,0.0,0.0,-,-,-,-,-,0.0,-,-,-,0.0,-,-,-,-,-,-,-,-,-,-,0.0,-,-,-,-,-,-,-,-,-,-,-,-,-,-,-,-,-,0.0,-,-,-,-,-,-,95.5,-,-,0.0,-,-,-,-,-,-,-,0.0,-,-,-,-,-,-,-,-,-,-,-,0.0,-,-,-,-,-,-,389.0,-,0.0,-,-,-,-,-,-,-,-,-,-,0.0,4.5,-,-,-,-,-,-,-,-,-,-,-,-,-,-,-,0.0,-,-,-,0.0,-,-,-,-,0.0,-,-,-,95.5,-,-,-,-,-,-,-,-,-,-,0.0,-,-,-,-,-,-,-,-,-,0.0,-,-,-,-,-,0.0,-,-,-,-,0.0,-,-,-,-,-,-,-,-,-,-,-,0.0,-,-,-,-,-,-,-,-,0.0,-,-,-,0.0,49.0,19.97,0.227
2405,11648,76111,Hanada T.,1973,,-,-,-,0.0,-,-,-,-,-,-,-,-,-,0.0,-,-,-,0.0,-,-,0.0,0.0,-,-,-,-,-,0.0,-,-,-,0.0,-,-,-,-,-,-,-,-,-,-,0.0,-,-,-,-,-,-,-,-,-,-,-,-,-,-,-,-,-,0.0,-,-,-,-,-,-,90.0,-,-,0.0,-,-,-,-,-,-,-,0.0,-,-,-,-,-,-,-,-,-,-,-,0.0,-,-,-,-,-,-,431.0,-,0.0,-,-,-,-,-,-,-,-,-,-,0.0,10,-,-,-,-,-,-,-,-,-,-,-,-,-,-,-,0.0,-,-,-,0.0,-,-,-,-,0.0,-,-,-,90.0,-,-,-,-,-,-,-,-,-,-,0.0,-,-,-,-,-,-,-,-,-,0.0,-,-,-,-,-,0.0,-,-,-,-,0.0,-,-,-,-,-,-,-,-,-,-,-,0.0,-,-,-,-,-,-,-,-,0.0,-,-,-,0.0,49.1,19.79,0.243
