Repository: jacobergzhou/Poisson-Ratio

File: Non_metal_07242019.csv (part 32 of 91)
Index,Code,Glass #,Author,Year,Trademark,glass_comp,Ag2O,AgI,Al,Al2O3,AlF3,AlN,As,As2O3,As2O5,As2S3,As2Se3,AsSe,B,B2O3,BaCl2,BaF2,BaO,BeF2,BeO,Bi2O3,BiCl3,Br,Ca,CaF2,CaO,Cd,CdCl2,CdF2,CdO,Ce2O3,CeF3,CeO2,Cl,Co3O4,CoO,Cr2O3,Cs2O,CsCl,CsF,Cu2O,CuO,Dy2O3,Er,Er2O3,ErF3,Eu,Eu2O3,EuF3,F,Fe,Fe2O3,FeO,Ga,Ga2O3,Ga2S3,Ga2Se3,GaF3,Gd2O3,GdF3,Ge,GeO2,GeS2,GeSe2,H2O,HfF4,HfO2,Hg,Ho2O3,I,InF3,K,K2O,K2S,K2SO4,KBr,KCl,KF,KHF2,La,La2O3,La2S3,LaF3,Li,Li2O,Li2S,Li2SO4,LiBr,LiCl,LiF,LiI,MgF2,MgO,Mn2O3,MnF2,MnO,MnO2,MoO2,MoO3,N,Na,Na2O,Na2S,Na2SO4,NaCl,NaF,NaPO3,Nb2O5,Nd,Nd2O3,NdF3,NH4NO3,NiO,O,OH,P,P2O5,Pb,PbCl2,PbF2,PbO,PdO,Pr2O3,Pr6O11,PrF3,Rb2O,RbF,Rh2O3,RuO2,S,Sb,Sb2O3,Sb2S3,Sc2O3,Se,Si,Si3N4,SiC,SiO2,Sm2O3,Sn,SnO,SnO2,SO2,SO3,Sr,SrCl2,SrF2,SrO,Ta2O3,Ta2O5,Tb2O3,TbF3,Te,TeO2,Th,ThF4,ThO2,TiO2,Tl,Tl2O,Tl2Se,TlSe,Tm2O3,U,U3O8,UO2,V,V2O5,VO6,WO3,Y,Y2O3,Yb2O3,YbF3,YF3,ZnCl2,ZnF2,ZnO,ZnSO4,ZrF4,ZrO2,Young's modulus E (GPa),Shear modulus G (GPa),Poisson's ratio v
# 2133,30327,390393,Begum A.N.,2006,nan,(BaF2)11.04028263 (TeO2)88.95971737 ,0.0,0,0.0,0.0,0.0,0.0,0.0,0.0,0.0,0,0,0,0.0,0.0,0,11.04028263,0.0,0.0,0.0,0.0,0.0,0,0.0,0.0,0.0,0.0,0,0,0.0,0.0,0,0.0,0.0,0.0,0.0,0.0,0.0,0,0.0,0.0,0.0,0.0,0.0,0.0,0,0.0,0.0,0,0.0,0.0,0.0,0.0,0.0,0.0,0,0,0,0.0,0,0.0,0.0,0,0,0.0,0,0.0,0.0,0.0,0,0.0,0.0,0.0,0,0,0.0,0.0,0,0.0,0.0,0.0,0,0.0,0.0,0.0,0,0,0,0.0,0.0,0,0.0,0.0,0.0,0,0.0,0.0,0.0,0.0,0.0,0.0,0.0,0.0,0.0,0.0,0.0,0.0,0.0,0.0,0.0,0.0,0.0,0.0,0.0,0.0,0.0,0.0,0.0,0.0,0.0,0.0,0.0,0.0,0.0,0,0.0,0.0,0.0,0.0,0.0,0.0,0.0,0,0.0,0.0,0.0,0.0,0.0,0.0,0.0,0,0.0,0.0,0.0,0.0,0.0,0,0.0,0.0,0.0,0.0,0.0,0,0.0,88.95971737,0.0,0.0,0,0.0,0.0,0.0,0,0,0,0.0,0.0,0.0,0.0,0.0,0.0,0.0,0.0,0.0,0.0,0.0,0.0,0.0,0.0,0.0,0,0.0,0.0,33.3,13.15,0.266
# 2134,31921,405216,Aitken B.G.,2007,nan,(Al2O3)17.90794508 (BaO)1.490661351 (La2O3)10.94047963 (SiO2)69.66091393 ,0.0,0,0.0,17.90794508,0.0,0.0,0.0,0.0,0.0,0,0,0,0.0,0.0,0,0.0,1.490661351,0.0,0.0,0.0,0.0,0,0.0,0.0,0.0,0.0,0,0,0.0,0.0,0,0.0,0.0,0.0,0.0,0.0,0.0,0,0.0,0.0,0.0,0.0,0.0,0.0,0,0.0,0.0,0,0.0,0.0,0.0,0.0,0.0,0.0,0,0,0,0.0,0,0.0,0.0,0,0,0.0,0,0.0,0.0,0.0,0,0.0,0.0,0.0,0,0,0.0,0.0,0,0.0,0.0,10.94047963,0,0.0,0.0,0.0,0,0,0,0.0,0.0,0,0.0,0.0,0.0,0,0.0,0.0,0.0,0.0,0.0,0.0,0.0,0.0,0.0,0.0,0.0,0.0,0.0,0.0,0.0,0.0,0.0,0.0,0.0,0.0,0.0,0.0,0.0,0.0,0.0,0.0,0.0,0.0,0.0,0,0.0,0.0,0.0,0.0,0.0,0.0,0.0,0,0.0,0.0,0.0,0.0,0.0,69.66091393,0.0,0,0.0,0.0,0.0,0.0,0.0,0,0.0,0.0,0.0,0.0,0.0,0,0.0,0.0,0.0,0.0,0,0.0,0.0,0.0,0,0,0,0.0,0.0,0.0,0.0,0.0,0.0,0.0,0.0,0.0,0.0,0.0,0.0,0.0,0.0,0.0,0,0.0,0.0,93.4,36.88,0.266
# 2135,35364,425170,Gaafar M.S.,2009,nan,(Al2O3)4.0 (B2O3)67.0 (Na2O)29.0 ,0.0,0,0.0,4.0,0.0,0.0,0.0,0.0,0.0,0,0,0,0.0,67.0,0,0.0,0.0,0.0,0.0,0.0,0.0,0,0.0,0.0,0.0,0.0,0,0,0.0,0.0,0,0.0,0.0,0.0,0.0,0.0,0.0,0,0.0,0.0,0.0,0.0,0.0,0.0,0,0.0,0.0,0,0.0,0.0,0.0,0.0,0.0,0.0,0,0,0,0.0,0,0.0,0.0,0,0,0.0,0,0.0,0.0,0.0,0,0.0,0.0,0.0,0,0,0.0,0.0,0,0.0,0.0,0.0,0,0.0,0.0,0.0,0,0,0,0.0,0.0,0,0.0,0.0,0.0,0,0.0,0.0,0.0,0.0,0.0,0.0,29.0,0.0,0.0,0.0,0.0,0.0,0.0,0.0,0.0,0.0,0.0,0.0,0.0,0.0,0.0,0.0,0.0,0.0,0.0,0.0,0.0,0.0,0.0,0,0.0,0.0,0.0,0.0,0.0,0.0,0.0,0,0.0,0.0,0.0,0.0,0.0,0.0,0.0,0,0.0,0.0,0.0,0.0,0.0,0,0.0,0.0,0.0,0.0,0.0,0,0.0,0.0,0.0,0.0,0,0.0,0.0,0.0,0,0,0,0.0,0.0,0.0,0.0,0.0,0.0,0.0,0.0,0.0,0.0,0.0,0.0,0.0,0.0,0.0,0,0.0,0.0,53.9,21.3,0.266
# 2136,37969,448775,Gaafar M.S.,2011,nan,(PbO)10.0 (TeO2)90.0 ,0.0,0,0.0,0.0,0.0,0.0,0.0,0.0,0.0,0,0,0,0.0,0.0,0,0.0,0.0,0.0,0.0,0.0,0.0,0,0.0,0.0,0.0,0.0,0,0,0.0,0.0,0,0.0,0.0,0.0,0.0,0.0,0.0,0,0.0,0.0,0.0,0.0,0.0,0.0,0,0.0,0.0,0,0.0,0.0,0.0,0.0,0.0,0.0,0,0,0,0.0,0,0.0,0.0,0,0,0.0,0,0.0,0.0,0.0,0,0.0,0.0,0.0,0,0,0.0,0.0,0,0.0,0.0,0.0,0,0.0,0.0,0.0,0,0,0,0.0,0.0,0,0.0,0.0,0.0,0,0.0,0.0,0.0,0.0,0.0,0.0,0.0,0.0,0.0,0.0,0.0,0.0,0.0,0.0,0.0,0.0,0.0,0.0,0.0,0.0,0.0,0.0,0.0,0.0,0.0,10.0,0.0,0.0,0.0,0,0.0,0.0,0.0,0.0,0.0,0.0,0.0,0,0.0,0.0,0.0,0.0,0.0,0.0,0.0,0,0.0,0.0,0.0,0.0,0.0,0,0.0,0.0,0.0,0.0,0.0,0,0.0,90.0,0.0,0.0,0,0.0,0.0,0.0,0,0,0,0.0,0.0,0.0,0.0,0.0,0.0,0.0,0.0,0.0,0.0,0.0,0.0,0.0,0.0,0.0,0,0.0,0.0,nan,nan,0.266
# 2137,38438,450558,Connelly A.J.,2011,nan,(Al2O3)2.724239457 (B2O3)10.35636694 (CaO)0.411016672 (Fe2O3)2.076003396 (K2O)0.025096331 (Li2O)16.8112775 (MgO)2.09684543 (Na2O)14.87521433 (P2O5)0.037471991 (SiO2)50.55742271 (ZnO)0.029045237999999998 ,0.0,0,0.0,2.724239457,0.0,0.0,0.0,0.0,0.0,0,0,0,0.0,10.35636694,0,0.0,0.0,0.0,0.0,0.0,0.0,0,0.0,0.0,0.411016672,0.0,0,0,0.0,0.0,0,0.0,0.0,0.0,0.0,0.0,0.0,0,0.0,0.0,0.0,0.0,0.0,0.0,0,0.0,0.0,0,0.0,0.0,2.076003396,0.0,0.0,0.0,0,0,0,0.0,0,0.0,0.0,0,0,0.0,0,0.0,0.0,0.0,0,0.0,0.0,0.025096331,0,0,0.0,0.0,0,0.0,0.0,0.0,0,0.0,0.0,16.8112775,0,0,0,0.0,0.0,0,0.0,2.09684543,0.0,0,0.0,0.0,0.0,0.0,0.0,0.0,14.87521433,0.0,0.0,0.0,0.0,0.0,0.0,0.0,0.0,0.0,0.0,0.0,0.0,0.0,0.0,0.037471991,0.0,0.0,0.0,0.0,0.0,0.0,0.0,0,0.0,0.0,0.0,0.0,0.0,0.0,0.0,0,0.0,0.0,0.0,0.0,0.0,50.55742271,0.0,0,0.0,0.0,0.0,0.0,0.0,0,0.0,0.0,0.0,0.0,0.0,0,0.0,0.0,0.0,0.0,0,0.0,0.0,0.0,0,0,0,0.0,0.0,0.0,0.0,0.0,0.0,0.0,0.0,0.0,0.0,0.0,0.0,0.0,0.0,0.029045237999999998,0,0.0,0.0,82.8,32.7,0.266
# 2138,37260,441971,Mamiya S.,2010,nan,(GeO2)89.1 (K2O)10.9 ,0.0,0,0.0,0.0,0.0,0.0,0.0,0.0,0.0,0,0,0,0.0,0.0,0,0.0,0.0,0.0,0.0,0.0,0.0,0,0.0,0.0,0.0,0.0,0,0,0.0,0.0,0,0.0,0.0,0.0,0.0,0.0,0.0,0,0.0,0.0,0.0,0.0,0.0,0.0,0,0.0,0.0,0,0.0,0.0,0.0,0.0,0.0,0.0,0,0,0,0.0,0,0.0,89.1,0,0,0.0,0,0.0,0.0,0.0,0,0.0,0.0,10.9,0,0,0.0,0.0,0,0.0,0.0,0.0,0,0.0,0.0,0.0,0,0,0,0.0,0.0,0,0.0,0.0,0.0,0,0.0,0.0,0.0,0.0,0.0,0.0,0.0,0.0,0.0,0.0,0.0,0.0,0.0,0.0,0.0,0.0,0.0,0.0,0.0,0.0,0.0,0.0,0.0,0.0,0.0,0.0,0.0,0.0,0.0,0,0.0,0.0,0.0,0.0,0.0,0.0,0.0,0,0.0,0.0,0.0,0.0,0.0,0.0,0.0,0,0.0,0.0,0.0,0.0,0.0,0,0.0,0.0,0.0,0.0,0.0,0,0.0,0.0,0.0,0.0,0,0.0,0.0,0.0,0,0,0,0.0,0.0,0.0,0.0,0.0,0.0,0.0,0.0,0.0,0.0,0.0,0.0,0.0,0.0,0.0,0,0.0,0.0,55.7,22.0,0.2659091
# 2139,3861,143640,Takahashi K.,1983,nan,(B2O3)23.25581 (K2O)30.23256 (SiO2)46.51163 ,0.0,0,0.0,0.0,0.0,0.0,0.0,0.0,0.0,0,0,0,0.0,23.25581,0,0.0,0.0,0.0,0.0,0.0,0.0,0,0.0,0.0,0.0,0.0,0,0,0.0,0.0,0,0.0,0.0,0.0,0.0,0.0,0.0,0,0.0,0.0,0.0,0.0,0.0,0.0,0,0.0,0.0,0,0.0,0.0,0.0,0.0,0.0,0.0,0,0,0,0.0,0,0.0,0.0,0,0,0.0,0,0.0,0.0,0.0,0,0.0,0.0,30.23256,0,0,0.0,0.0,0,0.0,0.0,0.0,0,0.0,0.0,0.0,0,0,0,0.0,0.0,0,0.0,0.0,0.0,0,0.0,0.0,0.0,0.0,0.0,0.0,0.0,0.0,0.0,0.0,0.0,0.0,0.0,0.0,0.0,0.0,0.0,0.0,0.0,0.0,0.0,0.0,0.0,0.0,0.0,0.0,0.0,0.0,0.0,0,0.0,0.0,0.0,0.0,0.0,0.0,0.0,0,0.0,0.0,0.0,0.0,0.0,46.51163,0.0,0,0.0,0.0,0.0,0.0,0.0,0,0.0,0.0,0.0,0.0,0.0,0,0.0,0.0,0.0,0.0,0,0.0,0.0,0.0,0,0,0,0.0,0.0,0.0,0.0,0.0,0.0,0.0,0.0,0.0,0.0,0.0,0.0,0.0,0.0,0.0,0,0.0,0.0,51.8,20.46,0.26588470000000003
# 2140,6619,38504,Gan Fuxi,1959,nan,(Al2O3)8.0 (Na2O)32.0 (SiO2)60.0 ,0.0,0,0.0,8.0,0.0,0.0,0.0,0.0,0.0,0,0,0,0.0,0.0,0,0.0,0.0,0.0,0.0,0.0,0.0,0,0.0,0.0,0.0,0.0,0,0,0.0,0.0,0,0.0,0.0,0.0,0.0,0.0,0.0,0,0.0,0.0,0.0,0.0,0.0,0.0,0,0.0,0.0,0,0.0,0.0,0.0,0.0,0.0,0.0,0,0,0,0.0,0,0.0,0.0,0,0,0.0,0,0.0,0.0,0.0,0,0.0,0.0,0.0,0,0,0.0,0.0,0,0.0,0.0,0.0,0,0.0,0.0,0.0,0,0,0,0.0,0.0,0,0.0,0.0,0.0,0,0.0,0.0,0.0,0.0,0.0,0.0,32.0,0.0,0.0,0.0,0.0,0.0,0.0,0.0,0.0,0.0,0.0,0.0,0.0,0.0,0.0,0.0,0.0,0.0,0.0,0.0,0.0,0.0,0.0,0,0.0,0.0,0.0,0.0,0.0,0.0,0.0,0,0.0,0.0,0.0,0.0,0.0,60.0,0.0,0,0.0,0.0,0.0,0.0,0.0,0,0.0,0.0,0.0,0.0,0.0,0,0.0,0.0,0.0,0.0,0,0.0,0.0,0.0,0,0,0,0.0,0.0,0.0,0.0,0.0,0.0,0.0,0.0,0.0,0.0,0.0,0.0,0.0,0.0,0.0,0,0.0,0.0,64.8,25.6,0.265625
# 2141,7802,99746,Takahashi K.,1983,nan,(B2O3)52.0 (MgO)5.0 (Na2O)43.0 ,0.0,0,0.0,0.0,0.0,0.0,0.0,0.0,0.0,0,0,0,0.0,52.0,0,0.0,0.0,0.0,0.0,0.0,0.0,0,0.0,0.0,0.0,0.0,0,0,0.0,0.0,0,0.0,0.0,0.0,0.0,0.0,0.0,0,0.0,0.0,0.0,0.0,0.0,0.0,0,0.0,0.0,0,0.0,0.0,0.0,0.0,0.0,0.0,0,0,0,0.0,0,0.0,0.0,0,0,0.0,0,0.0,0.0,0.0,0,0.0,0.0,0.0,0,0,0.0,0.0,0,0.0,0.0,0.0,0,0.0,0.0,0.0,0,0,0,0.0,0.0,0,0.0,5.0,0.0,0,0.0,0.0,0.0,0.0,0.0,0.0,43.0,0.0,0.0,0.0,0.0,0.0,0.0,0.0,0.0,0.0,0.0,0.0,0.0,0.0,0.0,0.0,0.0,0.0,0.0,0.0,0.0,0.0,0.0,0,0.0,0.0,0.0,0.0,0.0,0.0,0.0,0,0.0,0.0,0.0,0.0,0.0,0.0,0.0,0,0.0,0.0,0.0,0.0,0.0,0,0.0,0.0,0.0,0.0,0.0,0,0.0,0.0,0.0,0.0,0,0.0,0.0,0.0,0,0,0,0.0,0.0,0.0,0.0,0.0,0.0,0.0,0.0,0.0,0.0,0.0,0.0,0.0,0.0,0.0,0,0.0,0.0,56.8,22.44,0.2655971
# 2142,30951,391775,Rajendran V.,2002,nan,(BaO)0.787726554 (Bi2O3)5.891041488 (TeO2)57.33092282 (TiO2)0.7789255079999999 (V2O5)35.21138363 ,0.0,0,0.0,0.0,0.0,0.0,0.0,0.0,0.0,0,0,0,0.0,0.0,0,0.0,0.787726554,0.0,0.0,5.891041488,0.0,0,0.0,0.0,0.0,0.0,0,0,0.0,0.0,0,0.0,0.0,0.0,0.0,0.0,0.0,0,0.0,0.0,0.0,0.0,0.0,0.0,0,0.0,0.0,0,0.0,0.0,0.0,0.0,0.0,0.0,0,0,0,0.0,0,0.0,0.0,0,0,0.0,0,0.0,0.0,0.0,0,0.0,0.0,0.0,0,0,0.0,0.0,0,0.0,0.0,0.0,0,0.0,0.0,0.0,0,0,0,0.0,0.0,0,0.0,0.0,0.0,0,0.0,0.0,0.0,0.0,0.0,0.0,0.0,0.0,0.0,0.0,0.0,0.0,0.0,0.0,0.0,0.0,0.0,0.0,0.0,0.0,0.0,0.0,0.0,0.0,0.0,0.0,0.0,0.0,0.0,0,0.0,0.0,0.0,0.0,0.0,0.0,0.0,0,0.0,0.0,0.0,0.0,0.0,0.0,0.0,0,0.0,0.0,0.0,0.0,0.0,0,0.0,0.0,0.0,0.0,0.0,0,0.0,57.33092282,0.0,0.0,0,0.7789255079999999,0.0,0.0,0,0,0,0.0,0.0,0.0,0.0,35.21138363,0.0,0.0,0.0,0.0,0.0,0.0,0.0,0.0,0.0,0.0,0,0.0,0.0,52.9,20.9,0.26555029999999996
# 2143,6300,72521,Field M.B.,1969,nan,(P2O5)12.5 (V2O5)87.5 ,0.0,0,0.0,0.0,0.0,0.0,0.0,0.0,0.0,0,0,0,0.0,0.0,0,0.0,0.0,0.0,0.0,0.0,0.0,0,0.0,0.0,0.0,0.0,0,0,0.0,0.0,0,0.0,0.0,0.0,0.0,0.0,0.0,0,0.0,0.0,0.0,0.0,0.0,0.0,0,0.0,0.0,0,0.0,0.0,0.0,0.0,0.0,0.0,0,0,0,0.0,0,0.0,0.0,0,0,0.0,0,0.0,0.0,0.0,0,0.0,0.0,0.0,0,0,0.0,0.0,0,0.0,0.0,0.0,0,0.0,0.0,0.0,0,0,0,0.0,0.0,0,0.0,0.0,0.0,0,0.0,0.0,0.0,0.0,0.0,0.0,0.0,0.0,0.0,0.0,0.0,0.0,0.0,0.0,0.0,0.0,0.0,0.0,0.0,0.0,0.0,12.5,0.0,0.0,0.0,0.0,0.0,0.0,0.0,0,0.0,0.0,0.0,0.0,0.0,0.0,0.0,0,0.0,0.0,0.0,0.0,0.0,0.0,0.0,0,0.0,0.0,0.0,0.0,0.0,0,0.0,0.0,0.0,0.0,0.0,0,0.0,0.0,0.0,0.0,0,0.0,0.0,0.0,0,0,0,0.0,0.0,0.0,0.0,87.5,0.0,0.0,0.0,0.0,0.0,0.0,0.0,0.0,0.0,0.0,0,0.0,0.0,41.5,16.4,0.26524390000000003
# 2144,1987,110654,State Optical I,1975,TK9,(Al2O3)1.6832803769999998 (As2O3)0.42729984200000004 (B2O3)6.831493472000001 (BaO)21.39061209 (Na2O)4.4086083689999995 (Sb2O3)0.339799874 (SiO2)52.9798404 (ZnO)11.93906558 ,0.0,0,0.0,1.6832803769999998,0.0,0.0,0.0,0.42729984200000004,0.0,0,0,0,0.0,6.831493472000001,0,0.0,21.39061209,0.0,0.0,0.0,0.0,0,0.0,0.0,0.0,0.0,0,0,0.0,0.0,0,0.0,0.0,0.0,0.0,0.0,0.0,0,0.0,0.0,0.0,0.0,0.0,0.0,0,0.0,0.0,0,0.0,0.0,0.0,0.0,0.0,0.0,0,0,0,0.0,0,0.0,0.0,0,0,0.0,0,0.0,0.0,0.0,0,0.0,0.0,0.0,0,0,0.0,0.0,0,0.0,0.0,0.0,0,0.0,0.0,0.0,0,0,0,0.0,0.0,0,0.0,0.0,0.0,0,0.0,0.0,0.0,0.0,0.0,0.0,4.4086083689999995,0.0,0.0,0.0,0.0,0.0,0.0,0.0,0.0,0.0,0.0,0.0,0.0,0.0,0.0,0.0,0.0,0.0,0.0,0.0,0.0,0.0,0.0,0,0.0,0.0,0.0,0.0,0.0,0.0,0.339799874,0,0.0,0.0,0.0,0.0,0.0,52.9798404,0.0,0,0.0,0.0,0.0,0.0,0.0,0,0.0,0.0,0.0,0.0,0.0,0,0.0,0.0,0.0,0.0,0,0.0,0.0,0.0,0,0,0,0.0,0.0,0.0,0.0,0.0,0.0,0.0,0.0,0.0,0.0,0.0,0.0,0.0,0.0,11.93906558,0,0.0,0.0,79.0,31.22,0.26521459999999997
# 2145,1834,9141,Takahashi K.,1983,nan,(Cs2O)20.0 (SiO2)80.0 ,0.0,0,0.0,0.0,0.0,0.0,0.0,0.0,0.0,0,0,0,0.0,0.0,0,0.0,0.0,0.0,0.0,0.0,0.0,0,0.0,0.0,0.0,0.0,0,0,0.0,0.0,0,0.0,0.0,0.0,0.0,0.0,20.0,0,0.0,0.0,0.0,0.0,0.0,0.0,0,0.0,0.0,0,0.0,0.0,0.0,0.0,0.0,0.0,0,0,0,0.0,0,0.0,0.0,0,0,0.0,0,0.0,0.0,0.0,0,0.0,0.0,0.0,0,0,0.0,0.0,0,0.0,0.0,0.0,0,0.0,0.0,0.0,0,0,0,0.0,0.0,0,0.0,0.0,0.0,0,0.0,0.0,0.0,0.0,0.0,0.0,0.0,0.0,0.0,0.0,0.0,0.0,0.0,0.0,0.0,0.0,0.0,0.0,0.0,0.0,0.0,0.0,0.0,0.0,0.0,0.0,0.0,0.0,0.0,0,0.0,0.0,0.0,0.0,0.0,0.0,0.0,0,0.0,0.0,0.0,0.0,0.0,80.0,0.0,0,0.0,0.0,0.0,0.0,0.0,0,0.0,0.0,0.0,0.0,0.0,0,0.0,0.0,0.0,0.0,0,0.0,0.0,0.0,0,0,0,0.0,0.0,0.0,0.0,0.0,0.0,0.0,0.0,0.0,0.0,0.0,0.0,0.0,0.0,0.0,0,0.0,0.0,37.6,14.86,0.2651413
# 2146,17460,183311,Rabukhin A.I.,1986,nan,(Al2O3)1.05 (Bi2O3)15.12 (GeO2)68.21 (PbO)15.62 ,0.0,0,0.0,1.05,0.0,0.0,0.0,0.0,0.0,0,0,0,0.0,0.0,0,0.0,0.0,0.0,0.0,15.12,0.0,0,0.0,0.0,0.0,0.0,0,0,0.0,0.0,0,0.0,0.0,0.0,0.0,0.0,0.0,0,0.0,0.0,0.0,0.0,0.0,0.0,0,0.0,0.0,0,0.0,0.0,0.0,0.0,0.0,0.0,0,0,0,0.0,0,0.0,68.21,0,0,0.0,0,0.0,0.0,0.0,0,0.0,0.0,0.0,0,0,0.0,0.0,0,0.0,0.0,0.0,0,0.0,0.0,0.0,0,0,0,0.0,0.0,0,0.0,0.0,0.0,0,0.0,0.0,0.0,0.0,0.0,0.0,0.0,0.0,0.0,0.0,0.0,0.0,0.0,0.0,0.0,0.0,0.0,0.0,0.0,0.0,0.0,0.0,0.0,0.0,0.0,15.62,0.0,0.0,0.0,0,0.0,0.0,0.0,0.0,0.0,0.0,0.0,0,0.0,0.0,0.0,0.0,0.0,0.0,0.0,0,0.0,0.0,0.0,0.0,0.0,0,0.0,0.0,0.0,0.0,0.0,0,0.0,0.0,0.0,0.0,0,0.0,0.0,0.0,0,0,0,0.0,0.0,0.0,0.0,0.0,0.0,0.0,0.0,0.0,0.0,0.0,0.0,0.0,0.0,0.0,0,0.0,0.0,60.9,24.07,0.2650603
# 2147,1962,987,Yoshimoto M.,1986,nan,(PbO)58.0 (SiO2)42.0 ,0.0,0,0.0,0.0,0.0,0.0,0.0,0.0,0.0,0,0,0,0.0,0.0,0,0.0,0.0,0.0,0.0,0.0,0.0,0,0.0,0.0,0.0,0.0,0,0,0.0,0.0,0,0.0,0.0,0.0,0.0,0.0,0.0,0,0.0,0.0,0.0,0.0,0.0,0.0,0,0.0,0.0,0,0.0,0.0,0.0,0.0,0.0,0.0,0,0,0,0.0,0,0.0,0.0,0,0,0.0,0,0.0,0.0,0.0,0,0.0,0.0,0.0,0,0,0.0,0.0,0,0.0,0.0,0.0,0,0.0,0.0,0.0,0,0,0,0.0,0.0,0,0.0,0.0,0.0,0,0.0,0.0,0.0,0.0,0.0,0.0,0.0,0.0,0.0,0.0,0.0,0.0,0.0,0.0,0.0,0.0,0.0,0.0,0.0,0.0,0.0,0.0,0.0,0.0,0.0,58.0,0.0,0.0,0.0,0,0.0,0.0,0.0,0.0,0.0,0.0,0.0,0,0.0,0.0,0.0,0.0,0.0,42.0,0.0,0,0.0,0.0,0.0,0.0,0.0,0,0.0,0.0,0.0,0.0,0.0,0,0.0,0.0,0.0,0.0,0,0.0,0.0,0.0,0,0,0,0.0,0.0,0.0,0.0,0.0,0.0,0.0,0.0,0.0,0.0,0.0,0.0,0.0,0.0,0.0,0,0.0,0.0,48.6,19.21,0.265
# 2148,3384,3827,Shchavelev O.S.,1973,nan,(K2O)22.3 (SiO2)70.8 (SrO)6.9 ,0.0,0,0.0,0.0,0.0,0.0,0.0,0.0,0.0,0,0,0,0.0,0.0,0,0.0,0.0,0.0,0.0,0.0,0.0,0,0.0,0.0,0.0,0.0,0,0,0.0,0.0,0,0.0,0.0,0.0,0.0,0.0,0.0,0,0.0,0.0,0.0,0.0,0.0,0.0,0,0.0,0.0,0,0.0,0.0,0.0,0.0,0.0,0.0,0,0,0,0.0,0,0.0,0.0,0,0,0.0,0,0.0,0.0,0.0,0,0.0,0.0,22.3,0,0,0.0,0.0,0,0.0,0.0,0.0,0,0.0,0.0,0.0,0,0,0,0.0,0.0,0,0.0,0.0,0.0,0,0.0,0.0,0.0,0.0,0.0,0.0,0.0,0.0,0.0,0.0,0.0,0.0,0.0,0.0,0.0,0.0,0.0,0.0,0.0,0.0,0.0,0.0,0.0,0.0,0.0,0.0,0.0,0.0,0.0,0,0.0,0.0,0.0,0.0,0.0,0.0,0.0,0,0.0,0.0,0.0,0.0,0.0,70.8,0.0,0,0.0,0.0,0.0,0.0,0.0,0,0.0,6.9,0.0,0.0,0.0,0,0.0,0.0,0.0,0.0,0,0.0,0.0,0.0,0,0,0,0.0,0.0,0.0,0.0,0.0,0.0,0.0,0.0,0.0,0.0,0.0,0.0,0.0,0.0,0.0,0,0.0,0.0,53.2,21.09,0.265
# 2149,3384,3829,Shchavelev O.S.,1973,nan,(K2O)20.5 (SiO2)65.1 (SrO)14.4 ,0.0,0,0.0,0.0,0.0,0.0,0.0,0.0,0.0,0,0,0,0.0,0.0,0,0.0,0.0,0.0,0.0,0.0,0.0,0,0.0,0.0,0.0,0.0,0,0,0.0,0.0,0,0.0,0.0,0.0,0.0,0.0,0.0,0,0.0,0.0,0.0,0.0,0.0,0.0,0,0.0,0.0,0,0.0,0.0,0.0,0.0,0.0,0.0,0,0,0,0.0,0,0.0,0.0,0,0,0.0,0,0.0,0.0,0.0,0,0.0,0.0,20.5,0,0,0.0,0.0,0,0.0,0.0,0.0,0,0.0,0.0,0.0,0,0,0,0.0,0.0,0,0.0,0.0,0.0,0,0.0,0.0,0.0,0.0,0.0,0.0,0.0,0.0,0.0,0.0,0.0,0.0,0.0,0.0,0.0,0.0,0.0,0.0,0.0,0.0,0.0,0.0,0.0,0.0,0.0,0.0,0.0,0.0,0.0,0,0.0,0.0,0.0,0.0,0.0,0.0,0.0,0,0.0,0.0,0.0,0.0,0.0,65.1,0.0,0,0.0,0.0,0.0,0.0,0.0,0,0.0,14.4,0.0,0.0,0.0,0,0.0,0.0,0.0,0.0,0,0.0,0.0,0.0,0,0,0,0.0,0.0,0.0,0.0,0.0,0.0,0.0,0.0,0.0,0.0,0.0,0.0,0.0,0.0,0.0,0,0.0,0.0,58.9,23.24,0.265
# 2150,3497,7667,Soga N.,1976,nan,(BaO)16.66667 (CaO)16.66667 (SiO2)66.66666 ,0.0,0,0.0,0.0,0.0,0.0,0.0,0.0,0.0,0,0,0,0.0,0.0,0,0.0,16.66667,0.0,0.0,0.0,0.0,0,0.0,0.0,16.66667,0.0,0,0,0.0,0.0,0,0.0,0.0,0.0,0.0,0.0,0.0,0,0.0,0.0,0.0,0.0,0.0,0.0,0,0.0,0.0,0,0.0,0.0,0.0,0.0,0.0,0.0,0,0,0,0.0,0,0.0,0.0,0,0,0.0,0,0.0,0.0,0.0,0,0.0,0.0,0.0,0,0,0.0,0.0,0,0.0,0.0,0.0,0,0.0,0.0,0.0,0,0,0,0.0,0.0,0,0.0,0.0,0.0,0,0.0,0.0,0.0,0.0,0.0,0.0,0.0,0.0,0.0,0.0,0.0,0.0,0.0,0.0,0.0,0.0,0.0,0.0,0.0,0.0,0.0,0.0,0.0,0.0,0.0,0.0,0.0,0.0,0.0,0,0.0,0.0,0.0,0.0,0.0,0.0,0.0,0,0.0,0.0,0.0,0.0,0.0,66.66666,0.0,0,0.0,0.0,0.0,0.0,0.0,0,0.0,0.0,0.0,0.0,0.0,0,0.0,0.0,0.0,0.0,0,0.0,0.0,0.0,0,0,0,0.0,0.0,0.0,0.0,0.0,0.0,0.0,0.0,0.0,0.0,0.0,0.0,0.0,0.0,0.0,0,0.0,0.0,71.3,28.21,0.265
# 2151,3833,12221,Ashizuka M.,1984,nan,(CaO)42.5 (P2O5)42.5 (SiO2)15.0 ,0.0,0,0.0,0.0,0.0,0.0,0.0,0.0,0.0,0,0,0,0.0,0.0,0,0.0,0.0,0.0,0.0,0.0,0.0,0,0.0,0.0,42.5,0.0,0,0,0.0,0.0,0,0.0,0.0,0.0,0.0,0.0,0.0,0,0.0,0.0,0.0,0.0,0.0,0.0,0,0.0,0.0,0,0.0,0.0,0.0,0.0,0.0,0.0,0,0,0,0.0,0,0.0,0.0,0,0,0.0,0,0.0,0.0,0.0,0,0.0,0.0,0.0,0,0,0.0,0.0,0,0.0,0.0,0.0,0,0.0,0.0,0.0,0,0,0,0.0,0.0,0,0.0,0.0,0.0,0,0.0,0.0,0.0,0.0,0.0,0.0,0.0,0.0,0.0,0.0,0.0,0.0,0.0,0.0,0.0,0.0,0.0,0.0,0.0,0.0,0.0,42.5,0.0,0.0,0.0,0.0,0.0,0.0,0.0,0,0.0,0.0,0.0,0.0,0.0,0.0,0.0,0,0.0,0.0,0.0,0.0,0.0,15.0,0.0,0,0.0,0.0,0.0,0.0,0.0,0,0.0,0.0,0.0,0.0,0.0,0,0.0,0.0,0.0,0.0,0,0.0,0.0,0.0,0,0,0,0.0,0.0,0.0,0.0,0.0,0.0,0.0,0.0,0.0,0.0,0.0,0.0,0.0,0.0,0.0,0,0.0,0.0,56.5,22.34,0.265
# 2152,5294,70428,Shaw R.R.,1969,nan,(B2O3)82.39676999999999 (PbO)17.60323 ,0.0,0,0.0,0.0,0.0,0.0,0.0,0.0,0.0,0,0,0,0.0,82.39676999999999,0,0.0,0.0,0.0,0.0,0.0,0.0,0,0.0,0.0,0.0,0.0,0,0,0.0,0.0,0,0.0,0.0,0.0,0.0,0.0,0.0,0,0.0,0.0,0.0,0.0,0.0,0.0,0,0.0,0.0,0,0.0,0.0,0.0,0.0,0.0,0.0,0,0,0,0.0,0,0.0,0.0,0,0,0.0,0,0.0,0.0,0.0,0,0.0,0.0,0.0,0,0,0.0,0.0,0,0.0,0.0,0.0,0,0.0,0.0,0.0,0,0,0,0.0,0.0,0,0.0,0.0,0.0,0,0.0,0.0,0.0,0.0,0.0,0.0,0.0,0.0,0.0,0.0,0.0,0.0,0.0,0.0,0.0,0.0,0.0,0.0,0.0,0.0,0.0,0.0,0.0,0.0,0.0,17.60323,0.0,0.0,0.0,0,0.0,0.0,0.0,0.0,0.0,0.0,0.0,0,0.0,0.0,0.0,0.0,0.0,0.0,0.0,0,0.0,0.0,0.0,0.0,0.0,0,0.0,0.0,0.0,0.0,0.0,0,0.0,0.0,0.0,0.0,0,0.0,0.0,0.0,0,0,0,0.0,0.0,0.0,0.0,0.0,0.0,0.0,0.0,0.0,0.0,0.0,0.0,0.0,0.0,0.0,0,0.0,0.0,44.9,17.77,0.265
# 2153,5879,93259,Keshishyan T.N.,1978,nan,(Al2O3)9.1 (P2O5)59.1 (PbO)31.8 ,0.0,0,0.0,9.1,0.0,0.0,0.0,0.0,0.0,0,0,0,0.0,0.0,0,0.0,0.0,0.0,0.0,0.0,0.0,0,0.0,0.0,0.0,0.0,0,0,0.0,0.0,0,0.0,0.0,0.0,0.0,0.0,0.0,0,0.0,0.0,0.0,0.0,0.0,0.0,0,0.0,0.0,0,0.0,0.0,0.0,0.0,0.0,0.0,0,0,0,0.0,0,0.0,0.0,0,0,0.0,0,0.0,0.0,0.0,0,0.0,0.0,0.0,0,0,0.0,0.0,0,0.0,0.0,0.0,0,0.0,0.0,0.0,0,0,0,0.0,0.0,0,0.0,0.0,0.0,0,0.0,0.0,0.0,0.0,0.0,0.0,0.0,0.0,0.0,0.0,0.0,0.0,0.0,0.0,0.0,0.0,0.0,0.0,0.0,0.0,0.0,59.1,0.0,0.0,0.0,31.8,0.0,0.0,0.0,0,0.0,0.0,0.0,0.0,0.0,0.0,0.0,0,0.0,0.0,0.0,0.0,0.0,0.0,0.0,0,0.0,0.0,0.0,0.0,0.0,0,0.0,0.0,0.0,0.0,0.0,0,0.0,0.0,0.0,0.0,0,0.0,0.0,0.0,0,0,0,0.0,0.0,0.0,0.0,0.0,0.0,0.0,0.0,0.0,0.0,0.0,0.0,0.0,0.0,0.0,0,0.0,0.0,54.0,21.34,0.265
# 2154,6304,72542,Gurovich E.A.,1979,nan,(CaO)49.0 (P2O5)51.0 ,0.0,0,0.0,0.0,0.0,0.0,0.0,0.0,0.0,0,0,0,0.0,0.0,0,0.0,0.0,0.0,0.0,0.0,0.0,0,0.0,0.0,49.0,0.0,0,0,0.0,0.0,0,0.0,0.0,0.0,0.0,0.0,0.0,0,0.0,0.0,0.0,0.0,0.0,0.0,0,0.0,0.0,0,0.0,0.0,0.0,0.0,0.0,0.0,0,0,0,0.0,0,0.0,0.0,0,0,0.0,0,0.0,0.0,0.0,0,0.0,0.0,0.0,0,0,0.0,0.0,0,0.0,0.0,0.0,0,0.0,0.0,0.0,0,0,0,0.0,0.0,0,0.0,0.0,0.0,0,0.0,0.0,0.0,0.0,0.0,0.0,0.0,0.0,0.0,0.0,0.0,0.0,0.0,0.0,0.0,0.0,0.0,0.0,0.0,0.0,0.0,51.0,0.0,0.0,0.0,0.0,0.0,0.0,0.0,0,0.0,0.0,0.0,0.0,0.0,0.0,0.0,0,0.0,0.0,0.0,0.0,0.0,0.0,0.0,0,0.0,0.0,0.0,0.0,0.0,0,0.0,0.0,0.0,0.0,0.0,0,0.0,0.0,0.0,0.0,0,0.0,0.0,0.0,0,0,0,0.0,0.0,0.0,0.0,0.0,0.0,0.0,0.0,0.0,0.0,0.0,0.0,0.0,0.0,0.0,0,0.0,0.0,53.8,21.3,0.265
# 2155,7346,93916,Brekhovskikh S.,1959,nan,(B2O3)16.29679984 (CdO)9.571930904 (PbO)74.13126926 ,0.0,0,0.0,0.0,0.0,0.0,0.0,0.0,0.0,0,0,0,0.0,16.29679984,0,0.0,0.0,0.0,0.0,0.0,0.0,0,0.0,0.0,0.0,0.0,0,0,9.571930904,0.0,0,0.0,0.0,0.0,0.0,0.0,0.0,0,0.0,0.0,0.0,0.0,0.0,0.0,0,0.0,0.0,0,0.0,0.0,0.0,0.0,0.0,0.0,0,0,0,0.0,0,0.0,0.0,0,0,0.0,0,0.0,0.0,0.0,0,0.0,0.0,0.0,0,0,0.0,0.0,0,0.0,0.0,0.0,0,0.0,0.0,0.0,0,0,0,0.0,0.0,0,0.0,0.0,0.0,0,0.0,0.0,0.0,0.0,0.0,0.0,0.0,0.0,0.0,0.0,0.0,0.0,0.0,0.0,0.0,0.0,0.0,0.0,0.0,0.0,0.0,0.0,0.0,0.0,0.0,74.13126926,0.0,0.0,0.0,0,0.0,0.0,0.0,0.0,0.0,0.0,0.0,0,0.0,0.0,0.0,0.0,0.0,0.0,0.0,0,0.0,0.0,0.0,0.0,0.0,0,0.0,0.0,0.0,0.0,0.0,0,0.0,0.0,0.0,0.0,0,0.0,0.0,0.0,0,0,0,0.0,0.0,0.0,0.0,0.0,0.0,0.0,0.0,0.0,0.0,0.0,0.0,0.0,0.0,0.0,0,0.0,0.0,35.9,14.18,0.265
# 2156,7815,74086,Livshits V.Ya.,1986,nan,(GeO2)80.0 (Na2O)20.0 ,0.0,0,0.0,0.0,0.0,0.0,0.0,0.0,0.0,0,0,0,0.0,0.0,0,0.0,0.0,0.0,0.0,0.0,0.0,0,0.0,0.0,0.0,0.0,0,0,0.0,0.0,0,0.0,0.0,0.0,0.0,0.0,0.0,0,0.0,0.0,0.0,0.0,0.0,0.0,0,0.0,0.0,0,0.0,0.0,0.0,0.0,0.0,0.0,0,0,0,0.0,0,0.0,80.0,0,0,0.0,0,0.0,0.0,0.0,0,0.0,0.0,0.0,0,0,0.0,0.0,0,0.0,0.0,0.0,0,0.0,0.0,0.0,0,0,0,0.0,0.0,0,0.0,0.0,0.0,0,0.0,0.0,0.0,0.0,0.0,0.0,20.0,0.0,0.0,0.0,0.0,0.0,0.0,0.0,0.0,0.0,0.0,0.0,0.0,0.0,0.0,0.0,0.0,0.0,0.0,0.0,0.0,0.0,0.0,0,0.0,0.0,0.0,0.0,0.0,0.0,0.0,0,0.0,0.0,0.0,0.0,0.0,0.0,0.0,0,0.0,0.0,0.0,0.0,0.0,0,0.0,0.0,0.0,0.0,0.0,0,0.0,0.0,0.0,0.0,0,0.0,0.0,0.0,0,0,0,0.0,0.0,0.0,0.0,0.0,0.0,0.0,0.0,0.0,0.0,0.0,0.0,0.0,0.0,0.0,0,0.0,0.0,72.8,28.8,0.265
# 2157,7830,74158,Patel N.D.,1983,nan,(MoO3)18.2 (P2O5)81.8 ,0.0,0,0.0,0.0,0.0,0.0,0.0,0.0,0.0,0,0,0,0.0,0.0,0,0.0,0.0,0.0,0.0,0.0,0.0,0,0.0,0.0,0.0,0.0,0,0,0.0,0.0,0,0.0,0.0,0.0,0.0,0.0,0.0,0,0.0,0.0,0.0,0.0,0.0,0.0,0,0.0,0.0,0,0.0,0.0,0.0,0.0,0.0,0.0,0,0,0,0.0,0,0.0,0.0,0,0,0.0,0,0.0,0.0,0.0,0,0.0,0.0,0.0,0,0,0.0,0.0,0,0.0,0.0,0.0,0,0.0,0.0,0.0,0,0,0,0.0,0.0,0,0.0,0.0,0.0,0,0.0,0.0,0.0,18.2,0.0,0.0,0.0,0.0,0.0,0.0,0.0,0.0,0.0,0.0,0.0,0.0,0.0,0.0,0.0,0.0,0.0,81.8,0.0,0.0,0.0,0.0,0.0,0.0,0.0,0,0.0,0.0,0.0,0.0,0.0,0.0,0.0,0,0.0,0.0,0.0,0.0,0.0,0.0,0.0,0,0.0,0.0,0.0,0.0,0.0,0,0.0,0.0,0.0,0.0,0.0,0,0.0,0.0,0.0,0.0,0,0.0,0.0,0.0,0,0,0,0.0,0.0,0.0,0.0,0.0,0.0,0.0,0.0,0.0,0.0,0.0,0.0,0.0,0.0,0.0,0,0.0,0.0,35.7,14.1,0.265
# 2158,8696,80073,Vaills Y.,1992,nan,(CaO)29.67033 (Na2O)9.89011 (SiO2)60.43956 ,0.0,0,0.0,0.0,0.0,0.0,0.0,0.0,0.0,0,0,0,0.0,0.0,0,0.0,0.0,0.0,0.0,0.0,0.0,0,0.0,0.0,29.67033,0.0,0,0,0.0,0.0,0,0.0,0.0,0.0,0.0,0.0,0.0,0,0.0,0.0,0.0,0.0,0.0,0.0,0,0.0,0.0,0,0.0,0.0,0.0,0.0,0.0,0.0,0,0,0,0.0,0,0.0,0.0,0,0,0.0,0,0.0,0.0,0.0,0,0.0,0.0,0.0,0,0,0.0,0.0,0,0.0,0.0,0.0,0,0.0,0.0,0.0,0,0,0,0.0,0.0,0,0.0,0.0,0.0,0,0.0,0.0,0.0,0.0,0.0,0.0,9.89011,0.0,0.0,0.0,0.0,0.0,0.0,0.0,0.0,0.0,0.0,0.0,0.0,0.0,0.0,0.0,0.0,0.0,0.0,0.0,0.0,0.0,0.0,0,0.0,0.0,0.0,0.0,0.0,0.0,0.0,0,0.0,0.0,0.0,0.0,0.0,60.43956,0.0,0,0.0,0.0,0.0,0.0,0.0,0,0.0,0.0,0.0,0.0,0.0,0,0.0,0.0,0.0,0.0,0,0.0,0.0,0.0,0,0,0,0.0,0.0,0.0,0.0,0.0,0.0,0.0,0.0,0.0,0.0,0.0,0.0,0.0,0.0,0.0,0,0.0,0.0,84.4,33.35,0.265
# 2159,11648,76107,Hanada T.,1973,nan,(GeO2)70.0 (Na2O)30.0 ,0.0,0,0.0,0.0,0.0,0.0,0.0,0.0,0.0,0,0,0,0.0,0.0,0,0.0,0.0,0.0,0.0,0.0,0.0,0,0.0,0.0,0.0,0.0,0,0,0.0,0.0,0,0.0,0.0,0.0,0.0,0.0,0.0,0,0.0,0.0,0.0,0.0,0.0,0.0,0,0.0,0.0,0,0.0,0.0,0.0,0.0,0.0,0.0,0,0,0,0.0,0,0.0,70.0,0,0,0.0,0,0.0,0.0,0.0,0,0.0,0.0,0.0,0,0,0.0,0.0,0,0.0,0.0,0.0,0,0.0,0.0,0.0,0,0,0,0.0,0.0,0,0.0,0.0,0.0,0,0.0,0.0,0.0,0.0,0.0,0.0,30.0,0.0,0.0,0.0,0.0,0.0,0.0,0.0,0.0,0.0,0.0,0.0,0.0,0.0,0.0,0.0,0.0,0.0,0.0,0.0,0.0,0.0,0.0,0,0.0,0.0,0.0,0.0,0.0,0.0,0.0,0,0.0,0.0,0.0,0.0,0.0,0.0,0.0,0,0.0,0.0,0.0,0.0,0.0,0,0.0,0.0,0.0,0.0,0.0,0,0.0,0.0,0.0,0.0,0,0.0,0.0,0.0,0,0,0,0.0,0.0,0.0,0.0,0.0,0.0,0.0,0.0,0.0,0.0,0.0,0.0,0.0,0.0,0.0,0,0.0,0.0,55.2,21.85,0.265
# 2160,12282,125405,El0Adawy A.A.,1996,nan,(Bi2O3)28.03 (P2O5)71.97 ,0.0,0,0.0,0.0,0.0,0.0,0.0,0.0,0.0,0,0,0,0.0,0.0,0,0.0,0.0,0.0,0.0,28.03,0.0,0,0.0,0.0,0.0,0.0,0,0,0.0,0.0,0,0.0,0.0,0.0,0.0,0.0,0.0,0,0.0,0.0,0.0,0.0,0.0,0.0,0,0.0,0.0,0,0.0,0.0,0.0,0.0,0.0,0.0,0,0,0,0.0,0,0.0,0.0,0,0,0.0,0,0.0,0.0,0.0,0,0.0,0.0,0.0,0,0,0.0,0.0,0,0.0,0.0,0.0,0,0.0,0.0,0.0,0,0,0,0.0,0.0,0,0.0,0.0,0.0,0,0.0,0.0,0.0,0.0,0.0,0.0,0.0,0.0,0.0,0.0,0.0,0.0,0.0,0.0,0.0,0.0,0.0,0.0,0.0,0.0,0.0,71.97,0.0,0.0,0.0,0.0,0.0,0.0,0.0,0,0.0,0.0,0.0,0.0,0.0,0.0,0.0,0,0.0,0.0,0.0,0.0,0.0,0.0,0.0,0,0.0,0.0,0.0,0.0,0.0,0,0.0,0.0,0.0,0.0,0.0,0,0.0,0.0,0.0,0.0,0,0.0,0.0,0.0,0,0,0,0.0,0.0,0.0,0.0,0.0,0.0,0.0,0.0,0.0,0.0,0.0,0.0,0.0,0.0,0.0,0,0.0,0.0,50.6,20.0,0.265
# 2161,12282,125406,El0Adawy A.A.,1996,nan,(Bi2O3)30.5 (P2O5)69.5 ,0.0,0,0.0,0.0,0.0,0.0,0.0,0.0,0.0,0,0,0,0.0,0.0,0,0.0,0.0,0.0,0.0,30.5,0.0,0,0.0,0.0,0.0,0.0,0,0,0.0,0.0,0,0.0,0.0,0.0,0.0,0.0,0.0,0,0.0,0.0,0.0,0.0,0.0,0.0,0,0.0,0.0,0,0.0,0.0,0.0,0.0,0.0,0.0,0,0,0,0.0,0,0.0,0.0,0,0,0.0,0,0.0,0.0,0.0,0,0.0,0.0,0.0,0,0,0.0,0.0,0,0.0,0.0,0.0,0,0.0,0.0,0.0,0,0,0,0.0,0.0,0,0.0,0.0,0.0,0,0.0,0.0,0.0,0.0,0.0,0.0,0.0,0.0,0.0,0.0,0.0,0.0,0.0,0.0,0.0,0.0,0.0,0.0,0.0,0.0,0.0,69.5,0.0,0.0,0.0,0.0,0.0,0.0,0.0,0,0.0,0.0,0.0,0.0,0.0,0.0,0.0,0,0.0,0.0,0.0,0.0,0.0,0.0,0.0,0,0.0,0.0,0.0,0.0,0.0,0,0.0,0.0,0.0,0.0,0.0,0,0.0,0.0,0.0,0.0,0,0.0,0.0,0.0,0,0,0,0.0,0.0,0.0,0.0,0.0,0.0,0.0,0.0,0.0,0.0,0.0,0.0,0.0,0.0,0.0,0,0.0,0.0,50.6,20.0,0.265
# 2162,13973,42939,Ecolivet C.,1984,nan,(Al2O3)0.654260565 (AlN)17.1102083 (CaO)27.378293300000003 (SiO2)54.85723783 ,0.0,0,0.0,0.654260565,0.0,17.1102083,0.0,0.0,0.0,0,0,0,0.0,0.0,0,0.0,0.0,0.0,0.0,0.0,0.0,0,0.0,0.0,27.378293300000003,0.0,0,0,0.0,0.0,0,0.0,0.0,0.0,0.0,0.0,0.0,0,0.0,0.0,0.0,0.0,0.0,0.0,0,0.0,0.0,0,0.0,0.0,0.0,0.0,0.0,0.0,0,0,0,0.0,0,0.0,0.0,0,0,0.0,0,0.0,0.0,0.0,0,0.0,0.0,0.0,0,0,0.0,0.0,0,0.0,0.0,0.0,0,0.0,0.0,0.0,0,0,0,0.0,0.0,0,0.0,0.0,0.0,0,0.0,0.0,0.0,0.0,0.0,0.0,0.0,0.0,0.0,0.0,0.0,0.0,0.0,0.0,0.0,0.0,0.0,0.0,0.0,0.0,0.0,0.0,0.0,0.0,0.0,0.0,0.0,0.0,0.0,0,0.0,0.0,0.0,0.0,0.0,0.0,0.0,0,0.0,0.0,0.0,0.0,0.0,54.85723783,0.0,0,0.0,0.0,0.0,0.0,0.0,0,0.0,0.0,0.0,0.0,0.0,0,0.0,0.0,0.0,0.0,0,0.0,0.0,0.0,0,0,0,0.0,0.0,0.0,0.0,0.0,0.0,0.0,0.0,0.0,0.0,0.0,0.0,0.0,0.0,0.0,0,0.0,0.0,106.0,41.9,0.265
# 2166,26288,354463,Rajendran V.,2003,nan,(Bi2O3)8.236023693 (TeO2)60.11401207 (V2O5)31.64996424 ,0.0,0,0.0,0.0,0.0,0.0,0.0,0.0,0.0,0,0,0,0.0,0.0,0,0.0,0.0,0.0,0.0,8.236023693,0.0,0,0.0,0.0,0.0,0.0,0,0,0.0,0.0,0,0.0,0.0,0.0,0.0,0.0,0.0,0,0.0,0.0,0.0,0.0,0.0,0.0,0,0.0,0.0,0,0.0,0.0,0.0,0.0,0.0,0.0,0,0,0,0.0,0,0.0,0.0,0,0,0.0,0,0.0,0.0,0.0,0,0.0,0.0,0.0,0,0,0.0,0.0,0,0.0,0.0,0.0,0,0.0,0.0,0.0,0,0,0,0.0,0.0,0,0.0,0.0,0.0,0,0.0,0.0,0.0,0.0,0.0,0.0,0.0,0.0,0.0,0.0,0.0,0.0,0.0,0.0,0.0,0.0,0.0,0.0,0.0,0.0,0.0,0.0,0.0,0.0,0.0,0.0,0.0,0.0,0.0,0,0.0,0.0,0.0,0.0,0.0,0.0,0.0,0,0.0,0.0,0.0,0.0,0.0,0.0,0.0,0,0.0,0.0,0.0,0.0,0.0,0,0.0,0.0,0.0,0.0,0.0,0,0.0,60.11401207,0.0,0.0,0,0.0,0.0,0.0,0,0,0,0.0,0.0,0.0,0.0,31.64996424,0.0,0.0,0.0,0.0,0.0,0.0,0.0,0.0,0.0,0.0,0,0.0,0.0,nan,nan,0.265
# 2167,29926,375532,Yoshida S.,2004,nan,(TeO2)85.0 (ZnO)15.0 ,0.0,0,0.0,0.0,0.0,0.0,0.0,0.0,0.0,0,0,0,0.0,0.0,0,0.0,0.0,0.0,0.0,0.0,0.0,0,0.0,0.0,0.0,0.0,0,0,0.0,0.0,0,0.0,0.0,0.0,0.0,0.0,0.0,0,0.0,0.0,0.0,0.0,0.0,0.0,0,0.0,0.0,0,0.0,0.0,0.0,0.0,0.0,0.0,0,0,0,0.0,0,0.0,0.0,0,0,0.0,0,0.0,0.0,0.0,0,0.0,0.0,0.0,0,0,0.0,0.0,0,0.0,0.0,0.0,0,0.0,0.0,0.0,0,0,0,0.0,0.0,0,0.0,0.0,0.0,0,0.0,0.0,0.0,0.0,0.0,0.0,0.0,0.0,0.0,0.0,0.0,0.0,0.0,0.0,0.0,0.0,0.0,0.0,0.0,0.0,0.0,0.0,0.0,0.0,0.0,0.0,0.0,0.0,0.0,0,0.0,0.0,0.0,0.0,0.0,0.0,0.0,0,0.0,0.0,0.0,0.0,0.0,0.0,0.0,0,0.0,0.0,0.0,0.0,0.0,0,0.0,0.0,0.0,0.0,0.0,0,0.0,85.0,0.0,0.0,0,0.0,0.0,0.0,0,0,0,0.0,0.0,0.0,0.0,0.0,0.0,0.0,0.0,0.0,0.0,0.0,0.0,0.0,0.0,15.0,0,0.0,0.0,49.0,19.4,0.265
# 2168,31113,387842,Krohn D.A.,1971,nan,(Al2O3)16.42922164 (Na2O)16.39026164 (SiO2)67.18051672 ,0.0,0,0.0,16.42922164,0.0,0.0,0.0,0.0,0.0,0,0,0,0.0,0.0,0,0.0,0.0,0.0,0.0,0.0,0.0,0,0.0,0.0,0.0,0.0,0,0,0.0,0.0,0,0.0,0.0,0.0,0.0,0.0,0.0,0,0.0,0.0,0.0,0.0,0.0,0.0,0,0.0,0.0,0,0.0,0.0,0.0,0.0,0.0,0.0,0,0,0,0.0,0,0.0,0.0,0,0,0.0,0,0.0,0.0,0.0,0,0.0,0.0,0.0,0,0,0.0,0.0,0,0.0,0.0,0.0,0,0.0,0.0,0.0,0,0,0,0.0,0.0,0,0.0,0.0,0.0,0,0.0,0.0,0.0,0.0,0.0,0.0,16.39026164,0.0,0.0,0.0,0.0,0.0,0.0,0.0,0.0,0.0,0.0,0.0,0.0,0.0,0.0,0.0,0.0,0.0,0.0,0.0,0.0,0.0,0.0,0,0.0,0.0,0.0,0.0,0.0,0.0,0.0,0,0.0,0.0,0.0,0.0,0.0,67.18051672,0.0,0,0.0,0.0,0.0,0.0,0.0,0,0.0,0.0,0.0,0.0,0.0,0,0.0,0.0,0.0,0.0,0,0.0,0.0,0.0,0,0,0,0.0,0.0,0.0,0.0,0.0,0.0,0.0,0.0,0.0,0.0,0.0,0.0,0.0,0.0,0.0,0,0.0,0.0,63.4,25.05,0.265
# 2169,31400,403620,Shimizu K.,2004,nan,(K2O)2.155656468 (Li2O)6.795339151 (Na2O)14.74281843 (Nb2O5)19.67010464 (SiO2)46.46796721 (TiO2)10.16811409 ,0.0,0,0.0,0.0,0.0,0.0,0.0,0.0,0.0,0,0,0,0.0,0.0,0,0.0,0.0,0.0,0.0,0.0,0.0,0,0.0,0.0,0.0,0.0,0,0,0.0,0.0,0,0.0,0.0,0.0,0.0,0.0,0.0,0,0.0,0.0,0.0,0.0,0.0,0.0,0,0.0,0.0,0,0.0,0.0,0.0,0.0,0.0,0.0,0,0,0,0.0,0,0.0,0.0,0,0,0.0,0,0.0,0.0,0.0,0,0.0,0.0,2.155656468,0,0,0.0,0.0,0,0.0,0.0,0.0,0,0.0,0.0,6.795339151,0,0,0,0.0,0.0,0,0.0,0.0,0.0,0,0.0,0.0,0.0,0.0,0.0,0.0,14.74281843,0.0,0.0,0.0,0.0,0.0,19.67010464,0.0,0.0,0.0,0.0,0.0,0.0,0.0,0.0,0.0,0.0,0.0,0.0,0.0,0.0,0.0,0.0,0,0.0,0.0,0.0,0.0,0.0,0.0,0.0,0,0.0,0.0,0.0,0.0,0.0,46.46796721,0.0,0,0.0,0.0,0.0,0.0,0.0,0,0.0,0.0,0.0,0.0,0.0,0,0.0,0.0,0.0,0.0,0,10.16811409,0.0,0.0,0,0,0,0.0,0.0,0.0,0.0,0.0,0.0,0.0,0.0,0.0,0.0,0.0,0.0,0.0,0.0,0.0,0,0.0,0.0,101.0,39.92,0.265
# 2170,31836,394630,Lin Chung0Chern,2006,nan,(Al2O3)9.577 (CaO)11.728 (Fe2O3)1.401 (FeO)6.994 (K2O)0.5770000000000001 (MgO)12.58 (MnO)0.155 (Na2O)2.88 (P2O5)0.159 (SiO2)52.33 (TiO2)1.619 ,0.0,0,0.0,9.577,0.0,0.0,0.0,0.0,0.0,0,0,0,0.0,0.0,0,0.0,0.0,0.0,0.0,0.0,0.0,0,0.0,0.0,11.728,0.0,0,0,0.0,0.0,0,0.0,0.0,0.0,0.0,0.0,0.0,0,0.0,0.0,0.0,0.0,0.0,0.0,0,0.0,0.0,0,0.0,0.0,1.401,6.994,0.0,0.0,0,0,0,0.0,0,0.0,0.0,0,0,0.0,0,0.0,0.0,0.0,0,0.0,0.0,0.5770000000000001,0,0,0.0,0.0,0,0.0,0.0,0.0,0,0.0,0.0,0.0,0,0,0,0.0,0.0,0,0.0,12.58,0.0,0,0.155,0.0,0.0,0.0,0.0,0.0,2.88,0.0,0.0,0.0,0.0,0.0,0.0,0.0,0.0,0.0,0.0,0.0,0.0,0.0,0.0,0.159,0.0,0.0,0.0,0.0,0.0,0.0,0.0,0,0.0,0.0,0.0,0.0,0.0,0.0,0.0,0,0.0,0.0,0.0,0.0,0.0,52.33,0.0,0,0.0,0.0,0.0,0.0,0.0,0,0.0,0.0,0.0,0.0,0.0,0,0.0,0.0,0.0,0.0,0,1.619,0.0,0.0,0,0,0,0.0,0.0,0.0,0.0,0.0,0.0,0.0,0.0,0.0,0.0,0.0,0.0,0.0,0.0,0.0,0,0.0,0.0,95.0,38.0,0.265
# 2171,31921,405122,Aitken B.G.,2007,nan,(Al2O3)17.55588128 (La2O3)11.64040531 (MgO)0.7602545709999999 (SiO2)70.04345884 ,0.0,0,0.0,17.55588128,0.0,0.0,0.0,0.0,0.0,0,0,0,0.0,0.0,0,0.0,0.0,0.0,0.0,0.0,0.0,0,0.0,0.0,0.0,0.0,0,0,0.0,0.0,0,0.0,0.0,0.0,0.0,0.0,0.0,0,0.0,0.0,0.0,0.0,0.0,0.0,0,0.0,0.0,0,0.0,0.0,0.0,0.0,0.0,0.0,0,0,0,0.0,0,0.0,0.0,0,0,0.0,0,0.0,0.0,0.0,0,0.0,0.0,0.0,0,0,0.0,0.0,0,0.0,0.0,11.64040531,0,0.0,0.0,0.0,0,0,0,0.0,0.0,0,0.0,0.7602545709999999,0.0,0,0.0,0.0,0.0,0.0,0.0,0.0,0.0,0.0,0.0,0.0,0.0,0.0,0.0,0.0,0.0,0.0,0.0,0.0,0.0,0.0,0.0,0.0,0.0,0.0,0.0,0.0,0.0,0.0,0.0,0,0.0,0.0,0.0,0.0,0.0,0.0,0.0,0,0.0,0.0,0.0,0.0,0.0,70.04345884,0.0,0,0.0,0.0,0.0,0.0,0.0,0,0.0,0.0,0.0,0.0,0.0,0,0.0,0.0,0.0,0.0,0,0.0,0.0,0.0,0,0,0,0.0,0.0,0.0,0.0,0.0,0.0,0.0,0.0,0.0,0.0,0.0,0.0,0.0,0.0,0.0,0,0.0,0.0,94.2,37.25,0.265
# 2172,31921,405207,Aitken B.G.,2007,nan,(Al2O3)17.90794258 (BaO)0.010004437 (La2O3)10.9404781 (SiO2)69.65091374 (SrO)1.4906611419999998 ,0.0,0,0.0,17.90794258,0.0,0.0,0.0,0.0,0.0,0,0,0,0.0,0.0,0,0.0,0.010004437,0.0,0.0,0.0,0.0,0,0.0,0.0,0.0,0.0,0,0,0.0,0.0,0,0.0,0.0,0.0,0.0,0.0,0.0,0,0.0,0.0,0.0,0.0,0.0,0.0,0,0.0,0.0,0,0.0,0.0,0.0,0.0,0.0,0.0,0,0,0,0.0,0,0.0,0.0,0,0,0.0,0,0.0,0.0,0.0,0,0.0,0.0,0.0,0,0,0.0,0.0,0,0.0,0.0,10.9404781,0,0.0,0.0,0.0,0,0,0,0.0,0.0,0,0.0,0.0,0.0,0,0.0,0.0,0.0,0.0,0.0,0.0,0.0,0.0,0.0,0.0,0.0,0.0,0.0,0.0,0.0,0.0,0.0,0.0,0.0,0.0,0.0,0.0,0.0,0.0,0.0,0.0,0.0,0.0,0.0,0,0.0,0.0,0.0,0.0,0.0,0.0,0.0,0,0.0,0.0,0.0,0.0,0.0,69.65091374,0.0,0,0.0,0.0,0.0,0.0,0.0,0,0.0,1.4906611419999998,0.0,0.0,0.0,0,0.0,0.0,0.0,0.0,0,0.0,0.0,0.0,0,0,0,0.0,0.0,0.0,0.0,0.0,0.0,0.0,0.0,0.0,0.0,0.0,0.0,0.0,0.0,0.0,0,0.0,0.0,94.0,37.16,0.265
# 2173,34770,419182,Gaafar M.S.,2009,nan,(B2O3)79.0 (Li2O)20.0 (WO3)1.0 ,0.0,0,0.0,0.0,0.0,0.0,0.0,0.0,0.0,0,0,0,0.0,79.0,0,0.0,0.0,0.0,0.0,0.0,0.0,0,0.0,0.0,0.0,0.0,0,0,0.0,0.0,0,0.0,0.0,0.0,0.0,0.0,0.0,0,0.0,0.0,0.0,0.0,0.0,0.0,0,0.0,0.0,0,0.0,0.0,0.0,0.0,0.0,0.0,0,0,0,0.0,0,0.0,0.0,0,0,0.0,0,0.0,0.0,0.0,0,0.0,0.0,0.0,0,0,0.0,0.0,0,0.0,0.0,0.0,0,0.0,0.0,20.0,0,0,0,0.0,0.0,0,0.0,0.0,0.0,0,0.0,0.0,0.0,0.0,0.0,0.0,0.0,0.0,0.0,0.0,0.0,0.0,0.0,0.0,0.0,0.0,0.0,0.0,0.0,0.0,0.0,0.0,0.0,0.0,0.0,0.0,0.0,0.0,0.0,0,0.0,0.0,0.0,0.0,0.0,0.0,0.0,0,0.0,0.0,0.0,0.0,0.0,0.0,0.0,0,0.0,0.0,0.0,0.0,0.0,0,0.0,0.0,0.0,0.0,0.0,0,0.0,0.0,0.0,0.0,0,0.0,0.0,0.0,0,0,0,0.0,0.0,0.0,0.0,0.0,0.0,1.0,0.0,0.0,0.0,0.0,0.0,0.0,0.0,0.0,0,0.0,0.0,56.8,22.49,0.265
# 2174,34770,419188,Gaafar M.S.,2009,nan,(B2O3)70.0 (Li2O)20.0 (WO3)10.0 ,0.0,0,0.0,0.0,0.0,0.0,0.0,0.0,0.0,0,0,0,0.0,70.0,0,0.0,0.0,0.0,0.0,0.0,0.0,0,0.0,0.0,0.0,0.0,0,0,0.0,0.0,0,0.0,0.0,0.0,0.0,0.0,0.0,0,0.0,0.0,0.0,0.0,0.0,0.0,0,0.0,0.0,0,0.0,0.0,0.0,0.0,0.0,0.0,0,0,0,0.0,0,0.0,0.0,0,0,0.0,0,0.0,0.0,0.0,0,0.0,0.0,0.0,0,0,0.0,0.0,0,0.0,0.0,0.0,0,0.0,0.0,20.0,0,0,0,0.0,0.0,0,0.0,0.0,0.0,0,0.0,0.0,0.0,0.0,0.0,0.0,0.0,0.0,0.0,0.0,0.0,0.0,0.0,0.0,0.0,0.0,0.0,0.0,0.0,0.0,0.0,0.0,0.0,0.0,0.0,0.0,0.0,0.0,0.0,0,0.0,0.0,0.0,0.0,0.0,0.0,0.0,0,0.0,0.0,0.0,0.0,0.0,0.0,0.0,0,0.0,0.0,0.0,0.0,0.0,0,0.0,0.0,0.0,0.0,0.0,0,0.0,0.0,0.0,0.0,0,0.0,0.0,0.0,0,0,0,0.0,0.0,0.0,0.0,0.0,0.0,10.0,0.0,0.0,0.0,0.0,0.0,0.0,0.0,0.0,0,0.0,0.0,60.0,23.72,0.265
# 2175,35142,423426,Fukawa Y.,2008,nan,(B2O3)60.0 (Li2O)40.0 ,0.0,0,0.0,0.0,0.0,0.0,0.0,0.0,0.0,0,0,0,0.0,60.0,0,0.0,0.0,0.0,0.0,0.0,0.0,0,0.0,0.0,0.0,0.0,0,0,0.0,0.0,0,0.0,0.0,0.0,0.0,0.0,0.0,0,0.0,0.0,0.0,0.0,0.0,0.0,0,0.0,0.0,0,0.0,0.0,0.0,0.0,0.0,0.0,0,0,0,0.0,0,0.0,0.0,0,0,0.0,0,0.0,0.0,0.0,0,0.0,0.0,0.0,0,0,0.0,0.0,0,0.0,0.0,0.0,0,0.0,0.0,40.0,0,0,0,0.0,0.0,0,0.0,0.0,0.0,0,0.0,0.0,0.0,0.0,0.0,0.0,0.0,0.0,0.0,0.0,0.0,0.0,0.0,0.0,0.0,0.0,0.0,0.0,0.0,0.0,0.0,0.0,0.0,0.0,0.0,0.0,0.0,0.0,0.0,0,0.0,0.0,0.0,0.0,0.0,0.0,0.0,0,0.0,0.0,0.0,0.0,0.0,0.0,0.0,0,0.0,0.0,0.0,0.0,0.0,0,0.0,0.0,0.0,0.0,0.0,0,0.0,0.0,0.0,0.0,0,0.0,0.0,0.0,0,0,0,0.0,0.0,0.0,0.0,0.0,0.0,0.0,0.0,0.0,0.0,0.0,0.0,0.0,0.0,0.0,0,0.0,0.0,90.0,35.0,0.265
# 2176,39943,466341,Hager I.Z.,2012,nan,(B2O3)70.0 (Er2O3)1.0 (Na2O)14.0 (NaF)15.0 ,0.0,0,0.0,0.0,0.0,0.0,0.0,0.0,0.0,0,0,0,0.0,70.0,0,0.0,0.0,0.0,0.0,0.0,0.0,0,0.0,0.0,0.0,0.0,0,0,0.0,0.0,0,0.0,0.0,0.0,0.0,0.0,0.0,0,0.0,0.0,0.0,0.0,0.0,1.0,0,0.0,0.0,0,0.0,0.0,0.0,0.0,0.0,0.0,0,0,0,0.0,0,0.0,0.0,0,0,0.0,0,0.0,0.0,0.0,0,0.0,0.0,0.0,0,0,0.0,0.0,0,0.0,0.0,0.0,0,0.0,0.0,0.0,0,0,0,0.0,0.0,0,0.0,0.0,0.0,0,0.0,0.0,0.0,0.0,0.0,0.0,14.0,0.0,0.0,0.0,15.0,0.0,0.0,0.0,0.0,0.0,0.0,0.0,0.0,0.0,0.0,0.0,0.0,0.0,0.0,0.0,0.0,0.0,0.0,0,0.0,0.0,0.0,0.0,0.0,0.0,0.0,0,0.0,0.0,0.0,0.0,0.0,0.0,0.0,0,0.0,0.0,0.0,0.0,0.0,0,0.0,0.0,0.0,0.0,0.0,0,0.0,0.0,0.0,0.0,0,0.0,0.0,0.0,0,0,0,0.0,0.0,0.0,0.0,0.0,0.0,0.0,0.0,0.0,0.0,0.0,0.0,0.0,0.0,0.0,0,0.0,0.0,53.1,20.77,0.265
# 2177,39995,466446,Bahari H.,2012,nan,(Bi2O3)5.263158105 (GeO2)52.63158105 (PbO)42.10526084 ,0.0,0,0.0,0.0,0.0,0.0,0.0,0.0,0.0,0,0,0,0.0,0.0,0,0.0,0.0,0.0,0.0,5.263158105,0.0,0,0.0,0.0,0.0,0.0,0,0,0.0,0.0,0,0.0,0.0,0.0,0.0,0.0,0.0,0,0.0,0.0,0.0,0.0,0.0,0.0,0,0.0,0.0,0,0.0,0.0,0.0,0.0,0.0,0.0,0,0,0,0.0,0,0.0,52.63158105,0,0,0.0,0,0.0,0.0,0.0,0,0.0,0.0,0.0,0,0,0.0,0.0,0,0.0,0.0,0.0,0,0.0,0.0,0.0,0,0,0,0.0,0.0,0,0.0,0.0,0.0,0,0.0,0.0,0.0,0.0,0.0,0.0,0.0,0.0,0.0,0.0,0.0,0.0,0.0,0.0,0.0,0.0,0.0,0.0,0.0,0.0,0.0,0.0,0.0,0.0,0.0,42.10526084,0.0,0.0,0.0,0,0.0,0.0,0.0,0.0,0.0,0.0,0.0,0,0.0,0.0,0.0,0.0,0.0,0.0,0.0,0,0.0,0.0,0.0,0.0,0.0,0,0.0,0.0,0.0,0.0,0.0,0,0.0,0.0,0.0,0.0,0,0.0,0.0,0.0,0,0,0,0.0,0.0,0.0,0.0,0.0,0.0,0.0,0.0,0.0,0.0,0.0,0.0,0.0,0.0,0.0,0,0.0,0.0,54.9,21.7,0.265
# 2179,36434,435404,Matsuda Y.,2009,nan,(B2O3)67.0 (Li2O)33.0 ,0.0,0,0.0,0.0,0.0,0.0,0.0,0.0,0.0,0,0,0,0.0,67.0,0,0.0,0.0,0.0,0.0,0.0,0.0,0,0.0,0.0,0.0,0.0,0,0,0.0,0.0,0,0.0,0.0,0.0,0.0,0.0,0.0,0,0.0,0.0,0.0,0.0,0.0,0.0,0,0.0,0.0,0,0.0,0.0,0.0,0.0,0.0,0.0,0,0,0,0.0,0,0.0,0.0,0,0,0.0,0,0.0,0.0,0.0,0,0.0,0.0,0.0,0,0,0.0,0.0,0,0.0,0.0,0.0,0,0.0,0.0,33.0,0,0,0,0.0,0.0,0,0.0,0.0,0.0,0,0.0,0.0,0.0,0.0,0.0,0.0,0.0,0.0,0.0,0.0,0.0,0.0,0.0,0.0,0.0,0.0,0.0,0.0,0.0,0.0,0.0,0.0,0.0,0.0,0.0,0.0,0.0,0.0,0.0,0,0.0,0.0,0.0,0.0,0.0,0.0,0.0,0,0.0,0.0,0.0,0.0,0.0,0.0,0.0,0,0.0,0.0,0.0,0.0,0.0,0,0.0,0.0,0.0,0.0,0.0,0,0.0,0.0,0.0,0.0,0,0.0,0.0,0.0,0,0,0,0.0,0.0,0.0,0.0,0.0,0.0,0.0,0.0,0.0,0.0,0.0,0.0,0.0,0.0,0.0,0,0.0,0.0,86.0,34.0,0.2647059
# 2180,6619,38486,Gan Fuxi,1959,nan,(Al2O3)20.0 (B2O3)32.0 (Na2O)16.0 (SiO2)32.0 ,0.0,0,0.0,20.0,0.0,0.0,0.0,0.0,0.0,0,0,0,0.0,32.0,0,0.0,0.0,0.0,0.0,0.0,0.0,0,0.0,0.0,0.0,0.0,0,0,0.0,0.0,0,0.0,0.0,0.0,0.0,0.0,0.0,0,0.0,0.0,0.0,0.0,0.0,0.0,0,0.0,0.0,0,0.0,0.0,0.0,0.0,0.0,0.0,0,0,0,0.0,0,0.0,0.0,0,0,0.0,0,0.0,0.0,0.0,0,0.0,0.0,0.0,0,0,0.0,0.0,0,0.0,0.0,0.0,0,0.0,0.0,0.0,0,0,0,0.0,0.0,0,0.0,0.0,0.0,0,0.0,0.0,0.0,0.0,0.0,0.0,16.0,0.0,0.0,0.0,0.0,0.0,0.0,0.0,0.0,0.0,0.0,0.0,0.0,0.0,0.0,0.0,0.0,0.0,0.0,0.0,0.0,0.0,0.0,0,0.0,0.0,0.0,0.0,0.0,0.0,0.0,0,0.0,0.0,0.0,0.0,0.0,32.0,0.0,0,0.0,0.0,0.0,0.0,0.0,0,0.0,0.0,0.0,0.0,0.0,0,0.0,0.0,0.0,0.0,0,0.0,0.0,0.0,0,0,0,0.0,0.0,0.0,0.0,0.0,0.0,0.0,0.0,0.0,0.0,0.0,0.0,0.0,0.0,0.0,0,0.0,0.0,50.6,20.01,0.2643678
# 2181,6619,38485,Gan Fuxi,1959,nan,(Al2O3)16.0 (B2O3)32.0 (Na2O)16.0 (SiO2)36.0 ,0.0,0,0.0,16.0,0.0,0.0,0.0,0.0,0.0,0,0,0,0.0,32.0,0,0.0,0.0,0.0,0.0,0.0,0.0,0,0.0,0.0,0.0,0.0,0,0,0.0,0.0,0,0.0,0.0,0.0,0.0,0.0,0.0,0,0.0,0.0,0.0,0.0,0.0,0.0,0,0.0,0.0,0,0.0,0.0,0.0,0.0,0.0,0.0,0,0,0,0.0,0,0.0,0.0,0,0,0.0,0,0.0,0.0,0.0,0,0.0,0.0,0.0,0,0,0.0,0.0,0,0.0,0.0,0.0,0,0.0,0.0,0.0,0,0,0,0.0,0.0,0,0.0,0.0,0.0,0,0.0,0.0,0.0,0.0,0.0,0.0,16.0,0.0,0.0,0.0,0.0,0.0,0.0,0.0,0.0,0.0,0.0,0.0,0.0,0.0,0.0,0.0,0.0,0.0,0.0,0.0,0.0,0.0,0.0,0,0.0,0.0,0.0,0.0,0.0,0.0,0.0,0,0.0,0.0,0.0,0.0,0.0,36.0,0.0,0,0.0,0.0,0.0,0.0,0.0,0,0.0,0.0,0.0,0.0,0.0,0,0.0,0.0,0.0,0.0,0,0.0,0.0,0.0,0,0,0,0.0,0.0,0.0,0.0,0.0,0.0,0.0,0.0,0.0,0.0,0.0,0.0,0.0,0.0,0.0,0,0.0,0.0,48.6,19.22,0.264308
# 2182,32062,395090,Begum A.N.,2007,nan,(BaO)12.429889999999999 (TeO2)87.57011 ,0.0,0,0.0,0.0,0.0,0.0,0.0,0.0,0.0,0,0,0,0.0,0.0,0,0.0,12.429889999999999,0.0,0.0,0.0,0.0,0,0.0,0.0,0.0,0.0,0,0,0.0,0.0,0,0.0,0.0,0.0,0.0,0.0,0.0,0,0.0,0.0,0.0,0.0,0.0,0.0,0,0.0,0.0,0,0.0,0.0,0.0,0.0,0.0,0.0,0,0,0,0.0,0,0.0,0.0,0,0,0.0,0,0.0,0.0,0.0,0,0.0,0.0,0.0,0,0,0.0,0.0,0,0.0,0.0,0.0,0,0.0,0.0,0.0,0,0,0,0.0,0.0,0,0.0,0.0,0.0,0,0.0,0.0,0.0,0.0,0.0,0.0,0.0,0.0,0.0,0.0,0.0,0.0,0.0,0.0,0.0,0.0,0.0,0.0,0.0,0.0,0.0,0.0,0.0,0.0,0.0,0.0,0.0,0.0,0.0,0,0.0,0.0,0.0,0.0,0.0,0.0,0.0,0,0.0,0.0,0.0,0.0,0.0,0.0,0.0,0,0.0,0.0,0.0,0.0,0.0,0,0.0,0.0,0.0,0.0,0.0,0,0.0,87.57011,0.0,0.0,0,0.0,0.0,0.0,0,0,0,0.0,0.0,0.0,0.0,0.0,0.0,0.0,0.0,0.0,0.0,0.0,0.0,0.0,0.0,0.0,0,0.0,0.0,46.4,18.35,0.2643052
# 2183,26961,309931,Kojima S.,2003,nan,(B2O3)71.42857143 (Cs2O)8.571428171 (Li2O)20.000000399999998 ,0.0,0,0.0,0.0,0.0,0.0,0.0,0.0,0.0,0,0,0,0.0,71.42857143,0,0.0,0.0,0.0,0.0,0.0,0.0,0,0.0,0.0,0.0,0.0,0,0,0.0,0.0,0,0.0,0.0,0.0,0.0,0.0,8.571428171,0,0.0,0.0,0.0,0.0,0.0,0.0,0,0.0,0.0,0,0.0,0.0,0.0,0.0,0.0,0.0,0,0,0,0.0,0,0.0,0.0,0,0,0.0,0,0.0,0.0,0.0,0,0.0,0.0,0.0,0,0,0.0,0.0,0,0.0,0.0,0.0,0,0.0,0.0,20.000000399999998,0,0,0,0.0,0.0,0,0.0,0.0,0.0,0,0.0,0.0,0.0,0.0,0.0,0.0,0.0,0.0,0.0,0.0,0.0,0.0,0.0,0.0,0.0,0.0,0.0,0.0,0.0,0.0,0.0,0.0,0.0,0.0,0.0,0.0,0.0,0.0,0.0,0,0.0,0.0,0.0,0.0,0.0,0.0,0.0,0,0.0,0.0,0.0,0.0,0.0,0.0,0.0,0,0.0,0.0,0.0,0.0,0.0,0,0.0,0.0,0.0,0.0,0.0,0,0.0,0.0,0.0,0.0,0,0.0,0.0,0.0,0,0,0,0.0,0.0,0.0,0.0,0.0,0.0,0.0,0.0,0.0,0.0,0.0,0.0,0.0,0.0,0.0,0,0.0,0.0,53.6,21.2,0.2641509
# 2184,213,20059,Polukhin V.N.,1983,nan,(GeO2)64.59948388 (Na2O)9.108527547000001 (SiO2)9.108527547000001 (ZnO)17.18346103 ,0.0,0,0.0,0.0,0.0,0.0,0.0,0.0,0.0,0,0,0,0.0,0.0,0,0.0,0.0,0.0,0.0,0.0,0.0,0,0.0,0.0,0.0,0.0,0,0,0.0,0.0,0,0.0,0.0,0.0,0.0,0.0,0.0,0,0.0,0.0,0.0,0.0,0.0,0.0,0,0.0,0.0,0,0.0,0.0,0.0,0.0,0.0,0.0,0,0,0,0.0,0,0.0,64.59948388,0,0,0.0,0,0.0,0.0,0.0,0,0.0,0.0,0.0,0,0,0.0,0.0,0,0.0,0.0,0.0,0,0.0,0.0,0.0,0,0,0,0.0,0.0,0,0.0,0.0,0.0,0,0.0,0.0,0.0,0.0,0.0,0.0,9.108527547000001,0.0,0.0,0.0,0.0,0.0,0.0,0.0,0.0,0.0,0.0,0.0,0.0,0.0,0.0,0.0,0.0,0.0,0.0,0.0,0.0,0.0,0.0,0,0.0,0.0,0.0,0.0,0.0,0.0,0.0,0,0.0,0.0,0.0,0.0,0.0,9.108527547000001,0.0,0,0.0,0.0,0.0,0.0,0.0,0,0.0,0.0,0.0,0.0,0.0,0,0.0,0.0,0.0,0.0,0,0.0,0.0,0.0,0,0,0,0.0,0.0,0.0,0.0,0.0,0.0,0.0,0.0,0.0,0.0,0.0,0.0,0.0,0.0,17.18346103,0,0.0,0.0,66.1,26.1,0.264
# 2185,213,20069,Polukhin V.N.,1983,nan,(CdO)7.101449071 (GeO2)72.46377072 (Na2O)10.2173901 (SiO2)10.2173901 ,0.0,0,0.0,0.0,0.0,0.0,0.0,0.0,0.0,0,0,0,0.0,0.0,0,0.0,0.0,0.0,0.0,0.0,0.0,0,0.0,0.0,0.0,0.0,0,0,7.101449071,0.0,0,0.0,0.0,0.0,0.0,0.0,0.0,0,0.0,0.0,0.0,0.0,0.0,0.0,0,0.0,0.0,0,0.0,0.0,0.0,0.0,0.0,0.0,0,0,0,0.0,0,0.0,72.46377072,0,0,0.0,0,0.0,0.0,0.0,0,0.0,0.0,0.0,0,0,0.0,0.0,0,0.0,0.0,0.0,0,0.0,0.0,0.0,0,0,0,0.0,0.0,0,0.0,0.0,0.0,0,0.0,0.0,0.0,0.0,0.0,0.0,10.2173901,0.0,0.0,0.0,0.0,0.0,0.0,0.0,0.0,0.0,0.0,0.0,0.0,0.0,0.0,0.0,0.0,0.0,0.0,0.0,0.0,0.0,0.0,0,0.0,0.0,0.0,0.0,0.0,0.0,0.0,0,0.0,0.0,0.0,0.0,0.0,10.2173901,0.0,0,0.0,0.0,0.0,0.0,0.0,0,0.0,0.0,0.0,0.0,0.0,0,0.0,0.0,0.0,0.0,0,0.0,0.0,0.0,0,0,0,0.0,0.0,0.0,0.0,0.0,0.0,0.0,0.0,0.0,0.0,0.0,0.0,0.0,0.0,0.0,0,0.0,0.0,71.8,28.4,0.264
# 2186,1888,122480,Sanin V.I.,1982,nan,(CaO)30.0 (K2O)6.0 (MgO)6.0 (SiO2)58.0 ,0.0,0,0.0,0.0,0.0,0.0,0.0,0.0,0.0,0,0,0,0.0,0.0,0,0.0,0.0,0.0,0.0,0.0,0.0,0,0.0,0.0,30.0,0.0,0,0,0.0,0.0,0,0.0,0.0,0.0,0.0,0.0,0.0,0,0.0,0.0,0.0,0.0,0.0,0.0,0,0.0,0.0,0,0.0,0.0,0.0,0.0,0.0,0.0,0,0,0,0.0,0,0.0,0.0,0,0,0.0,0,0.0,0.0,0.0,0,0.0,0.0,6.0,0,0,0.0,0.0,0,0.0,0.0,0.0,0,0.0,0.0,0.0,0,0,0,0.0,0.0,0,0.0,6.0,0.0,0,0.0,0.0,0.0,0.0,0.0,0.0,0.0,0.0,0.0,0.0,0.0,0.0,0.0,0.0,0.0,0.0,0.0,0.0,0.0,0.0,0.0,0.0,0.0,0.0,0.0,0.0,0.0,0.0,0.0,0,0.0,0.0,0.0,0.0,0.0,0.0,0.0,0,0.0,0.0,0.0,0.0,0.0,58.0,0.0,0,0.0,0.0,0.0,0.0,0.0,0,0.0,0.0,0.0,0.0,0.0,0,0.0,0.0,0.0,0.0,0,0.0,0.0,0.0,0,0,0,0.0,0.0,0.0,0.0,0.0,0.0,0.0,0.0,0.0,0.0,0.0,0.0,0.0,0.0,0.0,0,0.0,0.0,nan,nan,0.264
# 2187,1888,122481,Sanin V.I.,1982,nan,(CaO)30.0 (K2O)8.0 (MgO)8.0 (SiO2)54.0 ,0.0,0,0.0,0.0,0.0,0.0,0.0,0.0,0.0,0,0,0,0.0,0.0,0,0.0,0.0,0.0,0.0,0.0,0.0,0,0.0,0.0,30.0,0.0,0,0,0.0,0.0,0,0.0,0.0,0.0,0.0,0.0,0.0,0,0.0,0.0,0.0,0.0,0.0,0.0,0,0.0,0.0,0,0.0,0.0,0.0,0.0,0.0,0.0,0,0,0,0.0,0,0.0,0.0,0,0,0.0,0,0.0,0.0,0.0,0,0.0,0.0,8.0,0,0,0.0,0.0,0,0.0,0.0,0.0,0,0.0,0.0,0.0,0,0,0,0.0,0.0,0,0.0,8.0,0.0,0,0.0,0.0,0.0,0.0,0.0,0.0,0.0,0.0,0.0,0.0,0.0,0.0,0.0,0.0,0.0,0.0,0.0,0.0,0.0,0.0,0.0,0.0,0.0,0.0,0.0,0.0,0.0,0.0,0.0,0,0.0,0.0,0.0,0.0,0.0,0.0,0.0,0,0.0,0.0,0.0,0.0,0.0,54.0,0.0,0,0.0,0.0,0.0,0.0,0.0,0,0.0,0.0,0.0,0.0,0.0,0,0.0,0.0,0.0,0.0,0,0.0,0.0,0.0,0,0,0,0.0,0.0,0.0,0.0,0.0,0.0,0.0,0.0,0.0,0.0,0.0,0.0,0.0,0.0,0.0,0,0.0,0.0,nan,nan,0.264
