Repository: jacobergzhou/Poisson-Ratio

File: Poisson_data_cleaned_06212019.csv (part 32 of 58)
,Code,Glass #,Author,Year,Trademark,Ag2O,AgI,Al,Al2O3,AlF3,AlN,As,As2O3,As2O5,As2S3,As2Se3,AsSe,B,B2O3,BaCl2,BaF2,BaO,BeF2,BeO,Bi2O3,BiCl3,Br,Ca,CaF2,CaO,Cd,CdCl2,CdF2,CdO,Ce2O3,CeF3,CeO2,Cl,Co3O4,CoO,Cr2O3,Cs2O,CsCl,CsF,Cu2O,CuO,Dy2O3,Er,Er2O3,ErF3,Eu,Eu2O3,EuF3,F,Fe,Fe2O3,FeO,Ga,Ga2O3,Ga2S3,Ga2Se3,GaF3,Gd2O3,GdF3,Ge,GeO2,GeS2,GeSe2,H2O,HfF4,HfO2,Hg,Ho2O3,I,InF3,K,K2O,K2S,K2SO4,KBr,KCl,KF,KHF2,La,La2O3,La2S3,LaF3,Li,Li2O,Li2S,Li2SO4,LiBr,LiCl,LiF,LiI,MgF2,MgO,Mn2O3,MnF2,MnO,MnO2,MoO2,MoO3,N,Na,Na2O,Na2S,Na2SO4,NaCl,NaF,NaPO3,Nb2O5,Nd,Nd2O3,NdF3,NH4NO3,NiO,O,OH,P,P2O5,Pb,PbCl2,PbF2,PbO,PdO,Pr2O3,Pr6O11,PrF3,Rb2O,RbF,Rh2O3,RuO2,S,Sb,Sb2O3,Sb2S3,Sc2O3,Se,Si,Si3N4,SiC,SiO2,Sm2O3,Sn,SnO,SnO2,SO2,SO3,Sr,SrCl2,SrF2,SrO,Ta2O3,Ta2O5,Tb2O3,TbF3,Te,TeO2,Th,ThF4,ThO2,TiO2,Tl,Tl2O,Tl2Se,TlSe,Tm2O3,U,U3O8,UO2,V,V2O5,VO6,WO3,Y,Y2O3,Yb2O3,YbF3,YF3,ZnCl2,ZnF2,ZnO,ZnSO4,ZrF4,ZrO2,Young's modulus E (GPa),Shear modulus G (GPa),Poisson's ratio v
# 2901,8701,80123,Aleinikov F.K.,1962,,0,0,0,0,0,0,0,0,0,0,0,0,0,0,0,0,0,0,0,0,0,0,0,0,11.11111,0,0,0,0,0,0,0,0,0,0,0,0,0,0,0,0,0,0,0,0,0,0,0,0,0,0,0,0,0,0,0,0,0,0,0,0,0,0,0,0,0,0,0,0,0,0,0,0,0,0,0,0,0,0,0,0,0,0,0,0,0,0,0,0,0,0,0,0,0,0,0,0,0,0,0,33.33333,0,0,0,0,0,0,0,0,0,0,0,0,0,0,0,0,0,0,0,0,0,0,0,0,0,0,0,0,0,0,0,0,0,0,0,0,55.55556,0,0,0,0,0,0,0,0,0,0,0,0,0,0,0,0,0,0,0,0,0,0,0,0,0,0,0,0,0,0,0,0,0,0,0,0,0,0,0,0,0,0,0,,,0.25
# 2902,8701,80131,Aleinikov F.K.,1962,,0,0,0,0,0,0,0,0,0,0,0,0,0,0,0,0,0,0,0,0,0,0,0,0,14.28571143,0,0,0,0,0,0,0,0,0,0,0,0,0,0,0,0,0,0,0,0,0,0,0,0,0,0,0,0,0,0,0,0,0,0,0,0,0,0,0,0,0,0,0,0,0,0,0,0,0,0,0,0,0,0,0,0,0,0,0,0,0,0,0,0,0,0,0,0,0,0,0,0,0,0,0,14.28571143,0,0,0,0,0,0,0,0,0,0,0,0,0,0,0,0,0,0,0,0,0,0,0,0,0,0,0,0,0,0,0,0,0,0,0,0,71.42857714,0,0,0,0,0,0,0,0,0,0,0,0,0,0,0,0,0,0,0,0,0,0,0,0,0,0,0,0,0,0,0,0,0,0,0,0,0,0,0,0,0,0,0,71.8,28.72,0.25
# 2903,8701,80141,Aleinikov F.K.,1962,,0,0,0,0,0,0,0,0,0,0,0,0,0,0,0,0,0,0,0,0,0,0,0,0,0,0,0,0,0,0,0,0,0,0,0,0,0,0,0,0,0,0,0,0,0,0,0,0,0,0,0,0,0,0,0,0,0,0,0,0,0,0,0,0,0,0,0,0,0,0,0,0,0,0,0,0,0,0,0,0,0,0,0,0,0,0,0,0,0,0,0,29.41176,0,0,0,0,0,0,0,0,11.76471,0,0,0,0,0,0,0,0,0,0,0,0,0,0,0,0,0,0,0,0,0,0,0,0,0,0,0,0,0,0,0,0,0,0,0,0,58.82353,0,0,0,0,0,0,0,0,0,0,0,0,0,0,0,0,0,0,0,0,0,0,0,0,0,0,0,0,0,0,0,0,0,0,0,0,0,0,0,0,0,0,0,76.9,30.76,0.25
# 2904,8701,80156,Aleinikov F.K.,1962,,0,0,0,0,0,0,0,0,0,0,0,0,0,0,0,0,0,0,0,0,0,0,0,0,0,0,0,0,14.28571143,0,0,0,0,0,0,0,0,0,0,0,0,0,0,0,0,0,0,0,0,0,0,0,0,0,0,0,0,0,0,0,0,0,0,0,0,0,0,0,0,0,0,0,0,0,0,0,0,0,0,0,0,0,0,0,0,0,0,0,0,0,0,0,0,0,0,0,0,0,0,0,14.28571143,0,0,0,0,0,0,0,0,0,0,0,0,0,0,0,0,0,0,0,0,0,0,0,0,0,0,0,0,0,0,0,0,0,0,0,0,71.42857714,0,0,0,0,0,0,0,0,0,0,0,0,0,0,0,0,0,0,0,0,0,0,0,0,0,0,0,0,0,0,0,0,0,0,0,0,0,0,0,0,0,0,0,63.2,25.28,0.25
# 2905,8701,80171,Aleinikov F.K.,1962,,0,0,0,0,0,0,0,0,0,0,0,0,0,0,0,0,0,0,0,0,0,0,0,0,0,0,0,0,0,0,0,0,0,0,0,0,0,0,0,0,0,0,0,0,0,0,0,0,0,0,0,0,0,0,0,0,0,0,0,0,0,0,0,0,0,0,0,0,0,0,0,0,0,0,0,0,0,0,0,0,0,0,0,0,0,0,0,0,0,0,0,0,0,0,0,0,0,0,0,0,11.76471,0,0,0,0,0,0,0,0,0,0,0,0,0,0,0,0,0,0,29.41176,0,0,0,0,0,0,0,0,0,0,0,0,0,0,0,0,0,58.82353,0,0,0,0,0,0,0,0,0,0,0,0,0,0,0,0,0,0,0,0,0,0,0,0,0,0,0,0,0,0,0,0,0,0,0,0,0,0,0,0,0,0,0,52.5,21,0.25
# 2906,8702,80179,Aleinikov F.K.,1962,,0,0,0,0,0,0,0,0,0,0,0,0,0,0,0,0,0,0,0,0,0,0,0,0,0,0,0,0,0,0,0,0,0,0,0,0,0,0,0,0,0,0,0,0,0,0,0,0,0,0,0,0,0,0,0,0,0,0,0,0,0,0,0,0,0,0,0,0,0,0,0,14.28571143,0,0,0,0,0,0,0,0,0,0,0,0,0,0,0,0,0,0,0,0,0,0,0,0,0,0,0,0,0,0,0,0,0,0,0,0,0,0,0,0,0,0,0,0,0,0,0,14.28571143,0,0,0,0,0,0,0,0,0,0,0,0,0,0,0,0,0,71.42857714,0,0,0,0,0,0,0,0,0,0,0,0,0,0,0,0,0,0,0,0,0,0,0,0,0,0,0,0,0,0,0,0,0,0,0,0,0,0,0,0,0,0,0,,,0.25
# 2907,8702,80186,Aleinikov F.K.,1962,,0,0,0,0,0,0,0,0,0,0,0,0,0,0,0,0,14.28571143,0,0,0,0,0,0,0,0,0,0,0,0,0,0,0,0,0,0,0,0,0,0,0,0,0,0,0,0,0,0,0,0,0,0,0,0,0,0,0,0,0,0,0,0,0,0,0,0,0,0,0,0,0,0,0,0,0,0,0,0,0,0,0,0,0,0,14.28571143,0,0,0,0,0,0,0,0,0,0,0,0,0,0,0,0,0,0,0,0,0,0,0,0,0,0,0,0,0,0,0,0,0,0,0,0,0,0,0,0,0,0,0,0,0,0,0,0,0,0,0,0,0,71.42857714,0,0,0,0,0,0,0,0,0,0,0,0,0,0,0,0,0,0,0,0,0,0,0,0,0,0,0,0,0,0,0,0,0,0,0,0,0,0,0,0,0,0,0,,,0.25
# 2908,8824,81276,Senin H.B.,1993,,0,0,0,0,0,0,0,0,0,0,0,0,0,0,0,0,0,0,0,0,0,0,0,0,0,0,0,0,0,0,0,0,0,0,0,0,0,0,0,0,0,0,0,0,0,0,0,0,0,0,0,0,0,0,0,0,0,0,0,0,0,0,0,0,0,0,0,0,0,0,0,0,0,0,0,0,0,0,0,0,0,0,0,0,0,0,0,0,0,0,0,0,0,0,0,0,0,0,0,0,0,0,0,0,0,0,0,0,0,0,0,0,0,0,0,75,0,0,0,0,0,0,0,0,0,0,0,0,0,0,0,0,0,0,0,0,0,0,25,0,0,0,0,0,0,0,0,0,0,0,0,0,0,0,0,0,0,0,0,0,0,0,0,0,0,0,0,0,0,0,0,0,0,0,0,0,0,0,0,0,0,59.3,23.72,0.25
# 2909,9898,41101,Coenen M.,1961,,0,0,0,0,0,0,0,0,0,0,0,0,0,46.66666467,0,0,0,0,0,0,0,0,0,0,0,0,0,0,0,0,0,0,0,0,0,0,0,0,0,0,0,0,0,0,0,0,0,0,0,0,0,0,0,0,0,0,0,0,0,0,0,0,0,0,0,0,0,0,0,0,0,0,0,0,0,0,0,0,0,0,0,0,0,0,0,0,0,0,0,0,0,0,0,0,0,0,0,0,0,0,33.33333333,0,0,0,0,0,0,0,0,0,0,0,0,0,0,0,0,0,0,0,0,0,0,0,0,0,0,0,0,0,0,0,0,0,0,0,0,20.000002,0,0,0,0,0,0,0,0,0,0,0,0,0,0,0,0,0,0,0,0,0,0,0,0,0,0,0,0,0,0,0,0,0,0,0,0,0,0,0,0,0,0,0,123,50,0.25
# 2910,9898,41103,Coenen M.,1961,,0,0,0,0,0,0,0,0,0,0,0,0,0,33.33333333,0,0,0,0,0,0,0,0,0,0,0,0,0,0,0,0,0,0,0,0,0,0,0,0,0,0,0,0,0,0,0,0,0,0,0,0,0,0,0,0,0,0,0,0,0,0,0,0,0,0,0,0,0,0,0,0,0,0,0,0,0,0,0,0,0,0,0,0,0,0,0,0,0,0,0,0,0,0,0,0,0,0,0,0,0,0,33.33333333,0,0,0,0,0,0,0,0,0,0,0,0,0,0,0,0,0,0,0,0,0,0,0,0,0,0,0,0,0,0,0,0,0,0,0,0,33.33333333,0,0,0,0,0,0,0,0,0,0,0,0,0,0,0,0,0,0,0,0,0,0,0,0,0,0,0,0,0,0,0,0,0,0,0,0,0,0,0,0,0,0,0,120,46,0.25
# 2911,9898,41108,Coenen M.,1961,,0,0,0,0,0,0,0,0,0,0,0,0,0,6.6666672,0,0,0,0,0,0,0,0,0,0,0,0,0,0,0,0,0,0,0,0,0,0,0,0,0,0,0,0,0,0,0,0,0,0,0,0,0,0,0,0,0,0,0,0,0,0,0,0,0,0,0,0,0,0,0,0,0,0,0,0,0,0,0,0,0,0,0,0,0,0,0,0,0,0,0,0,0,0,0,0,0,0,0,0,0,0,33.333331,0,0,0,0,0,0,0,0,0,0,0,0,0,0,0,0,0,0,0,0,0,0,0,0,0,0,0,0,0,0,0,0,0,0,0,0,60.0000018,0,0,0,0,0,0,0,0,0,0,0,0,0,0,0,0,0,0,0,0,0,0,0,0,0,0,0,0,0,0,0,0,0,0,0,0,0,0,0,0,0,0,0,79,33,0.25
# 2912,10017,97282,Rao K.J.,1986,,0,0,0,0,0,0,0,0,0,0,0,0,0,0,0,0,0,0,0,0,0,0,0,0,0,0,0,0,0,0,0,0,0,0,0,0,0,0,0,0,0,0,0,0,0,0,0,0,0,0,0,0,0,0,0,0,0,0,0,0,0,0,0,0,0,0,0,0,0,0,0,0,0,0,0,0,0,0,0,0,0,0,0,0,0,0,0,0,0,0,0,0,0,0,0,0,0,20,0,0,0,0,0,0,0,0,0,0,0,0,0,0,0,0,0,40,0,0,0,40,0,0,0,0,0,0,0,0,0,0,0,0,0,0,0,0,0,0,0,0,0,0,0,0,0,0,0,0,0,0,0,0,0,0,0,0,0,0,0,0,0,0,0,0,0,0,0,0,0,0,0,0,0,0,0,0,0,0,0,0,0,46.4,18.5,0.25
# 2913,10648,75140,Farley J.M.,1975,,0,0,0,0,0,0,0,0,0,0,0,0,0,0,0,0,0,0,0,0,0,0,0,0,0,0,0,0,0,0,0,0,0,0,0,0,0,0,0,0,0,0,0,0,0,0,0,0,0,0,0,0,0,0,0,0,0,0,0,0,0,0,0,0,0,0,0,0,0,0,0,0,0,0,0,0,0,0,0,0,0,0,0,0,0,0,0,0,0,0,0,0,0,0,0,0,0,85,0,0,0,0,0,0,0,0,0,0,0,0,0,0,0,0,0,15,0,0,0,0,0,0,0,0,0,0,0,0,0,0,0,0,0,0,0,0,0,0,0,0,0,0,0,0,0,0,0,0,0,0,0,0,0,0,0,0,0,0,0,0,0,0,0,0,0,0,0,0,0,0,0,0,0,0,0,0,0,0,0,0,0,49.9,20,0.25
# 2914,11320,98758,Higazy A.A.,1985,,0,0,0,0,0,0,0,0,0,0,0,0,0,0,0,0,0,0,0,0,0,0,0,0,0,0,0,0,0,0,0,0,0,28.55,0,0,0,0,0,0,0,0,0,0,0,0,0,0,0,0,0,0,0,0,0,0,0,0,0,0,0,0,0,0,0,0,0,0,0,0,0,0,0,0,0,0,0,0,0,0,0,0,0,0,0,0,0,0,0,0,0,0,0,0,0,0,0,0,0,0,0,0,0,0,0,0,0,0,0,0,0,0,0,0,0,71.45,0,0,0,0,0,0,0,0,0,0,0,0,0,0,0,0,0,0,0,0,0,0,0,0,0,0,0,0,0,0,0,0,0,0,0,0,0,0,0,0,0,0,0,0,0,0,0,0,0,0,0,0,0,0,0,0,0,0,0,0,0,0,0,0,0,55.8,22.3,0.25
# 2915,11648,76105,Hanada T.,1973,,0,0,0,0,0,0,0,0,0,0,0,0,0,0,0,0,0,0,0,0,0,0,0,0,0,0,0,0,0,0,0,0,0,0,0,0,0,0,0,0,0,0,0,0,0,0,0,0,0,0,0,0,0,0,0,0,0,0,0,0,80,0,0,0,0,0,0,0,0,0,0,0,0,0,0,0,0,0,0,0,0,0,0,0,0,0,0,0,0,0,0,0,0,0,0,0,0,0,0,0,20,0,0,0,0,0,0,0,0,0,0,0,0,0,0,0,0,0,0,0,0,0,0,0,0,0,0,0,0,0,0,0,0,0,0,0,0,0,0,0,0,0,0,0,0,0,0,0,0,0,0,0,0,0,0,0,0,0,0,0,0,0,0,0,0,0,0,0,0,0,0,0,0,0,0,0,0,0,0,0,0,67.2,26.87,0.25
# 2916,12180,137609,Dumbaugh W.H.,1974,0,0,0,0,5.3,0,0,0,0,0,0,0,0,0,0,0,0,0,0,21,0,0,0,0,0,0,0,0,0,0,0,0,0,0,0,0,0,0,0,0,0,0,0,0,0,0,0,0,0,0,0,0,0,0,0,0,0,0,0,0,0,0,0,0,0,0,0,0,0,0,0,0,0,0,0,0,0,0,0,0,0,0,0,0,0,0,0,0,0,0,0,0,31.6,0,0,0,0,0,0,0,0,0,0,0,0,0,0,0,0,0,0,0,0,0,0,0,0,0,0,0,0,0,0,0,0,0,0,0,0,0,0,0,0,0,0,0,0,0,31.6,0,0,0,0,0,0,0,0,0,0,0,0,0,0,0,0,0,0,0,0,0,0,0,0,0,0,0,0,0,0,0,0,0,0,0,0,0,0,0,0,0,0,10.5,147,58.8,0.25
# 2917,13204,78416,Bokin P.Ya.,1963,BK10,0,0,0,0,0,0,0,0.194099951,0,0,0,0,0,5.415653646,0,0,10.7878173,0,0,0,0,0,0,0,0,0,0,0,0,0,0,0,0,0,0,0,0,0,0,0,0,0,0,0,0,0,0,0,0,0,0,0,0,0,0,0,0,0,0,0,0,0,0,0,0,0,0,0,0,0,0,5.779874555,0,0,0,0,0,0,0,0,0,0,0,0,0,0,0,0,0,0,0,0,0,0,0,0,0,0,0,0,1.56110161,0,0,0,0,0,0,0,0,0,0,0,0,0,0,0,0,0,0,0.750011812,0,0,0,0,0,0,0,0,0,0,0.052689987,0,0,0,0,0,0,63.64627409,0,0,0,0,0,0,0,0,0,0,0,0,0,0,0,0,0,0,0,0,0,0,0,0,0,0,0,0,0,0,0,0,0,0,0,0,0,0,0,11.81247705,0,0,0,73.7,29.48,0.25
# 2918,13828,140229,Dumbaugh W.H.,1980,,0,0,0,9.109483182,0,0,0,0,0,0,0,0,0,5.336467107,0,0,0,0,0,0,0,0,0,0,16.56308033,0,0,0,0,0,0,0,0,0,0,0,0,0,0,0,0,0,0,0,0,0,0,0,0,0,0,0,0,0,0,0,0,0,0,0,0,0,0,0,0,0,0,0,0,0,0,0,0,0,0,0,0,0,0,0,0,0,0,0,0,0,0,0,0,0,0,9.217998184,0,0,0,0,0,0,0,0,0,0,0,0,0,0,0,0,0,0,0,0,0,0,0,0,0,0,0,0,0,0,0,0,0,0,0,0,0,0,0,0,0,0,0,0,0,59.7729712,0,0,0,0,0,0,0,0,0,0,0,0,0,0,0,0,0,0,0,0,0,0,0,0,0,0,0,0,0,0,0,0,0,0,0,0,0,0,0,0,0,0,0,85.5,34.2,0.25
# 2919,14883,141339,Coenen M.,1962,,0,0,0,0,0,0,0,0,0,0,0,0,0,0,0,0,0,0,0,0,0,0,0,0,0,0,0,0,0,0,0,0,0,0,0,0,0,0,0,0,0,0,0,0,0,0,0,0,0,0,0,0,0,0,0,0,0,0,0,0,0,0,0,0,0,0,0,0,0,0,0,0,0,0,0,0,0,0,0,0,0,0,0,0,0,0,0,0,0,0,0,0,0,0,0,0,0,0,0,0,0,0,0,0,0,0,0,0,0,0,0,0,0,0,0,0,0,0,0,0,0,0,0,0,0,0,0,0,0,0,0,0,0,0,0,0,0,100,0,0,0,0,0,0,0,0,0,0,0,0,0,0,0,0,0,0,0,0,0,0,0,0,0,0,0,0,0,0,0,0,0,0,0,0,0,0,0,0,0,0,0,62.8,25.1,0.25
# 2920,15795,155183,Singh K.J.,1991,,0,0,0,0,0,0,0,0,0,0,0,0,0,0,0,0,0,0,0,0,0,0,0,0,0,0,0,0,0,0,0,0,0,0,0,0,0,0,0,0,0,0,0,0,0,0,0,0,0,0,0,0,0,0,0,0,0,0,0,0,0,0,0,0,0,0,0,0,0,0,0,0,0,75,0,0,0,0,0,0,0,0,0,0,0,0,0,0,0,0,0,0,0,0,0,0,0,0,0,0,0,0,0,0,0,0,0,0,0,0,0,0,0,0,0,0,0,0,0,0,0,0,0,0,0,0,0,0,0,0,0,0,0,0,0,0,0,0,0,0,0,0,0,0,0,0,0,0,0,0,0,0,0,0,0,0,0,0,0,0,0,0,0,0,0,0,0,0,0,0,0,0,0,0,0,0,0,0,25,0,0,4.87,1.94,0.25
# 2921,16682,145598,Livshits V.Ya.,1995,,0,0,0,0,0,0,0,0,0,0,0,0,0,0,0,0,0,0,0,0,0,0,0,0,0,0,0,0,0,0,0,0,0,0,0,0,0,0,0,0,0,0,0,0,0,0,0,0,0,0,0,0,0,0,0,0,0,0,0,0,0,0,0,0,0,0,0,0,0,0,0,0,0,0,0,0,0,0,0,0,0,0,0,18,0,0,0,0,0,0,0,0,0,0,0,0,0,0,0,0,0,0,0,0,0,0,0,0,0,0,0,0,0,0,0,0,0,0,0,0,0,0,0,0,0,0,0,0,0,0,0,0,0,0,0,0,0,0,0,0,0,0,0,0,0,0,0,0,0,0,0,0,0,82,0,0,0,0,0,0,0,0,0,0,0,0,0,0,0,0,0,0,0,0,0,0,0,0,0,0,0,47.1,18.84,0.25
# 2922,16682,145599,Livshits V.Ya.,1995,,0,0,0,0,0,0,0,0,0,0,0,0,0,0,0,0,0,0,0,0,0,0,0,0,0,0,0,0,0,0,0,0,0,0,0,0,0,0,0,0,0,0,0,0,0,0,0,0,0,0,0,0,0,0,0,0,0,0,0,0,0,0,0,0,0,0,0,0,0,0,0,0,0,0,0,0,0,0,0,0,0,0,0,20,0,0,0,0,0,0,0,0,0,0,0,0,0,0,0,0,0,0,0,0,0,0,0,0,0,0,0,0,0,0,0,0,0,0,0,0,0,0,0,0,0,0,0,0,0,0,0,0,0,0,0,0,0,0,0,0,0,0,0,0,0,0,0,0,0,0,0,0,0,80,0,0,0,0,0,0,0,0,0,0,0,0,0,0,0,0,0,0,0,0,0,0,0,0,0,0,0,46.7,18.7,0.25
# 2923,16683,145627,Baikova L.G.,1995,,0,0,0,16.2,0,0,0,0,0,0,0,0,0,0,0,0,0,0,0,0,0,0,0,0,0,0,0,0,0,0,0,0,0,0,0,0,0,0,0,0,0,0,0,0,0,0,0,0,0,0,0,0,0,0,0,0,0,0,0,0,0,0,0,0,0,0,0,0,0,0,0,16.8,0,0,0,0,0,0,0,0,0,0,0,0,0,0,0,0,0,0,0,0,0,0,0,0,0,0,0,0,0,0,0,0,0,0,0,0,0.9,0,0,0,0,0,0,65.1,0,0,0,0,0,0,0,0,0,0,0,0,0,0,0,0,0,0,0,0,0,1,0,0,0,0,0,0,0,0,0,0,0,0,0,0,0,0,0,0,0,0,0,0,0,0,0,0,0,0,0,0,0,0,0,0,0,0,0,0,0,0,0,0,0,58.8,23.52,0.25
# 2924,16927,146714,Tesar A.,1983,,0,0,0,0,4,0,0,0,0,0,0,0,0,0,0,34,0,0,0,0,0,0,0,0,0,0,0,0,0,0,0,0,0,0,0,0,0,0,0,0,0,0,0,0,0,0,0,0,0,0,0,0,0,0,0,0,0,0,0,0,0,0,0,0,0,0,0,0,0,0,0,0,0,0,0,0,0,0,0,0,0,6,0,0,0,0,0,0,0,0,0,0,0,0,0,0,0,0,0,0,0,0,0,0,0,0,0,0,0,0,0,0,0,0,0,0,0,0,0,0,0,0,0,0,0,0,0,0,0,0,0,0,0,0,0,0,0,0,0,0,0,0,0,0,0,0,0,0,0,0,0,0,0,0,0,0,0,0,0,0,0,0,0,0,0,0,0,0,0,0,0,0,0,0,0,0,0,0,0,56,0,60.2,24,0.25
# 2925,16927,146715,Tesar A.,1983,,0,0,0,0,4,0,0,0,0,0,0,0,0,0,0,29,0,0,0,0,0,0,0,0,0,0,0,0,0,0,0,0,0,0,0,0,0,0,0,0,0,0,0,0,0,0,0,0,0,0,0,0,0,0,0,0,0,0,0,0,0,0,0,0,0,0,0,0,0,0,0,0,0,0,0,0,0,0,0,0,0,6,0,0,0,0,0,0,0,0,0,0,0,0,0,0,0,0,0,0,0,0,0,0,5,0,0,0,0,0,0,0,0,0,0,0,0,0,0,0,0,0,0,0,0,0,0,0,0,0,0,0,0,0,0,0,0,0,0,0,0,0,0,0,0,0,0,0,0,0,0,0,0,0,0,0,0,0,0,0,0,0,0,0,0,0,0,0,0,0,0,0,0,0,0,0,0,0,0,56,0,56.7,22.7,0.25
# 2926,17206,182091,Primak W.,1984,LF2,0,0,0,0,0,0,0,0,0,0,0,0,0,0,0,0,0.094760549,0,0,0,0,0,0,0,0.106685588,0,0,0,0,0,0,0,0,0,0,0,0,0,0,0,0,0,0,0,0,0,0,0,0,0,0,0,0,0,0,0,0,0,0,0,0,0,0,0,0,0,0,0,0,0,0,8.020759105,0,0,0,0,0,0,0,0,0,0,0,0,0,0,0,0,0,0,0,0,0,0,0,0,0,0,0,0,4.922884451,0,0,0,0,0,0,0,0,0,0,0,0,0,0,0,0,0,0,12.17669864,0,0,0,0,0,0,0,0,0,0,0,0,0,0,0,0,0,74.67821167,0,0,0,0,0,0,0,0,0,0,0,0,0,0,0,0,0,0,0,0,0,0,0,0,0,0,0,0,0,0,0,0,0,0,0,0,0,0,0,0,0,0,0,60,24,0.25
# 2927,20459,175734,Wei T.Y.,2001,,0,0,0,3.4,0,0,0,0,0,0,0,0,0,8.5,0,0,0,0,0,0,0,0,0,0,0,0,0,0,0,0,0,0,0,0,0,0,0,0,0,0,0,0,0,0,0,0,0,0,0,0,0,0,0,0,0,0,0,0,0,0,0,0,0,0,0,0,0,0,0,0,0,0,0,0,0,0,0,0,0,0,0,0,0,12.75,0,0,0,0,0,0,0,0,0,0,0,0,0,0,0,0,12.75,0,0,0,0,0,0,0,0,0,0,0,0,0,0,47.6,0,0,0,0,0,0,0,0,0,0,0,0,0,0,0,0,0,0,0,0,0,0,0,0,0,0,0,0,0,0,0,15,0,0,0,0,0,0,0,0,0,0,0,0,0,0,0,0,0,0,0,0,0,0,0,0,0,0,0,0,0,0,0,0,0,64.9,25.96,0.25
# 2928,20652,185944,Yamanaka H.,1988,,0,0,0,0,0,0,0,0,0,0,0,0,0,40,0,0,0,0,0,0,0,0,0,0,0,0,0,0,0,0,0,0,0,0,0,0,15,0,0,0,0,0,0,0,0,0,0,0,0,0,0,0,0,0,0,0,0,0,0,0,0,0,0,0,0,0,0,0,0,0,0,0,0,0,0,0,0,0,0,0,0,0,0,0,0,0,0,0,0,0,0,0,0,0,0,0,0,0,0,0,5,0,0,0,0,0,0,0,0,0,0,0,0,0,0,0,0,0,0,0,0,0,0,0,0,0,0,0,0,0,0,0,0,0,0,0,0,40,0,0,0,0,0,0,0,0,0,0,0,0,0,0,0,0,0,0,0,0,0,0,0,0,0,0,0,0,0,0,0,0,0,0,0,0,0,0,0,0,0,0,0,55,22,0.25
# 2929,24395,189326,Muthupari S.,1996,,0,0,0,0,0,0,0,0,0,0,0,0,0,0,0,0,0,0,0,0,0,0,0,0,0,0,0,0,0,0,0,0,0,0,0,0,0,0,0,0,0,0,0,0,0,0,0,0,0,0,0,0,0,0,0,0,0,0,0,0,0,0,0,0,0,0,0,0,0,0,0,0,0,0,0,0,0,0,0,0,0,0,0,0,0,0,0,0,0,0,0,0,0,0,0,0,0,50,0,0,20,0,0,0,0,0,0,0,0,0,0,0,0,0,0,30,0,0,0,0,0,0,0,0,0,0,0,0,0,0,0,0,0,0,0,0,0,0,0,0,0,0,0,0,0,0,0,0,0,0,0,0,0,0,0,0,0,0,0,0,0,0,0,0,0,0,0,0,0,0,0,0,0,0,0,0,0,0,0,0,0,46.2,18.5,0.25
# 2930,24395,189337,Muthupari S.,1996,,0,0,0,0,0,0,0,0,0,0,0,0,0,0,0,0,0,0,0,0,0,0,0,0,0,0,0,0,0,0,0,0,0,0,0,0,0,0,0,0,0,0,0,0,0,0,0,0,0,0,0,0,0,0,0,0,0,0,0,0,0,0,0,0,0,0,0,0,0,0,0,0,0,0,0,0,0,0,0,0,0,0,0,0,0,0,0,0,0,0,0,0,0,0,0,0,0,0,0,0,20,0,0,0,0,0,0,0,0,0,0,0,0,0,0,30,0,0,0,0,0,0,0,0,0,0,0,0,0,0,0,0,0,0,0,0,0,0,0,0,0,0,0,0,0,0,0,0,0,0,0,0,0,0,0,0,0,0,0,0,0,0,0,0,0,0,0,0,0,50,0,0,0,0,0,0,0,0,0,0,0,63,25.2,0.25
# 2931,25303,303495,Hilton A.R.,1975,,0,0,0,0,0,0,4,0,0,0,0,0,0,0,0,0,0,0,0,0,0,0,0,0,0,0,0,0,0,0,0,0,0,0,0,0,0,0,0,0,0,0,0,0,0,0,0,0,0,0,0,0,0,0,0,0,0,0,0,36,0,0,0,0,0,0,0,0,0,0,0,0,0,0,0,0,0,0,0,0,0,0,0,0,0,0,0,0,0,0,0,0,0,0,0,0,0,0,0,0,0,0,0,0,0,0,0,0,0,0,0,0,0,0,0,0,0,0,0,0,0,0,0,0,0,0,0,0,60,0,0,0,0,0,0,0,0,0,0,0,0,0,0,0,0,0,0,0,0,0,0,0,0,0,0,0,0,0,0,0,0,0,0,0,0,0,0,0,0,0,0,0,0,0,0,0,0,0,0,0,0,21,8.411,0.25
# 2932,26687,21297,LaCourse W.C.,1996,,0,0,0,2,0,0,0,0,0,0,0,0,0,0,0,0,0,0,0,0,0,0,0,0,0,0,0,0,0,0,0,0,0,0,0,0,0,0,0,0,0,0,0,0,0,0,0,0,0,0,0,0,0,0,0,0,0,0,0,0,0,0,0,0,0,0,0,0,0,0,0,0,0,0,0,0,0,0,0,0,0,0,0,0,0,0,0,0,0,0,0,0,0,0,0,0,0,0,0,0,25,0,0,0,0,0,0,0,0,0,0,0,0,0,0,0,0,0,0,0,0,0,0,0,0,0,0,0,0,0,0,0,0,0,0,0,0,73,0,0,0,0,0,0,0,0,0,0,0,0,0,0,0,0,0,0,0,0,0,0,0,0,0,0,0,0,0,0,0,0,0,0,0,0,0,0,0,0,0,0,0,60,24,0.25
# 2933,26687,21301,LaCourse W.C.,1996,,0,0,0,10,0,0,0,0,0,0,0,0,0,0,0,0,0,0,0,0,0,0,0,0,0,0,0,0,0,0,0,0,0,0,0,0,0,0,0,0,0,0,0,0,0,0,0,0,0,0,0,0,0,0,0,0,0,0,0,0,0,0,0,0,0,0,0,0,0,0,0,0,0,0,0,0,0,0,0,0,0,0,0,0,0,0,0,0,0,0,0,0,0,0,0,0,0,0,0,0,25,0,0,0,0,0,0,0,0,0,0,0,0,0,0,0,0,0,0,0,0,0,0,0,0,0,0,0,0,0,0,0,0,0,0,0,0,65,0,0,0,0,0,0,0,0,0,0,0,0,0,0,0,0,0,0,0,0,0,0,0,0,0,0,0,0,0,0,0,0,0,0,0,0,0,0,0,0,0,0,0,65,26,0.25
# 2934,26687,22285,LaCourse W.C.,1996,,0,0,0,0,0,0,0,0,0,0,0,0,0,0,0,0,0,0,0,0,0,0,0,0,0,0,0,0,0,0,0,0,0,0,0,0,0,0,0,0,0,0,0,0,0,0,0,0,0,0,0,0,0,0,0,0,0,0,0,0,0,0,0,0,0,0,0,0,0,0,0,0,0,0,0,0,0,0,0,0,0,0,0,0,0,0,0,0,0,0,0,0,0,0,0,0,0,0,0,0,33.3,0,0,0,0,0,0,0,0,0,0,0,0,0,0,0,0,0,0,0,0,0,0,0,0,0,0,0,0,0,0,0,0,0,0,0,0,66.7,0,0,0,0,0,0,0,0,0,0,0,0,0,0,0,0,0,0,0,0,0,0,0,0,0,0,0,0,0,0,0,0,0,0,0,0,0,0,0,0,0,0,0,60,24,0.25
# 2935,26687,161449,LaCourse W.C.,1996,,0,0,0,10,0,0,0,0,0,0,0,0,0,0,0,0,0,0,0,0,0,0,0,0,0,0,0,0,0,0,0,0,0,0,0,0,0,0,0,0,0,0,0,0,0,0,0,0,0,0,0,0,0,0,0,0,0,0,0,0,0,0,0,0,0,0,0,0,0,0,0,0,0,0,0,0,0,0,0,0,0,0,0,0,0,0,0,0,0,0,0,0,0,0,0,0,0,0,0,0,33.3,0,0,0,0,0,0,0,0,0,0,0,0,0,0,0,0,0,0,0,0,0,0,0,0,0,0,0,0,0,0,0,0,0,0,0,0,56.7,0,0,0,0,0,0,0,0,0,0,0,0,0,0,0,0,0,0,0,0,0,0,0,0,0,0,0,0,0,0,0,0,0,0,0,0,0,0,0,0,0,0,0,65,26,0.25
# 2936,26687,161450,LaCourse W.C.,1996,,0,0,0,20,0,0,0,0,0,0,0,0,0,0,0,0,0,0,0,0,0,0,0,0,0,0,0,0,0,0,0,0,0,0,0,0,0,0,0,0,0,0,0,0,0,0,0,0,0,0,0,0,0,0,0,0,0,0,0,0,0,0,0,0,0,0,0,0,0,0,0,0,0,0,0,0,0,0,0,0,0,0,0,0,0,0,0,0,0,0,0,0,0,0,0,0,0,0,0,0,33.3,0,0,0,0,0,0,0,0,0,0,0,0,0,0,0,0,0,0,0,0,0,0,0,0,0,0,0,0,0,0,0,0,0,0,0,0,46.7,0,0,0,0,0,0,0,0,0,0,0,0,0,0,0,0,0,0,0,0,0,0,0,0,0,0,0,0,0,0,0,0,0,0,0,0,0,0,0,0,0,0,0,70,28,0.25
# 2937,26709,310056,Baikova L.G.,2003,,0,0,0,0,0,0,0,0,0,0,0,0,0,0,0,0,0,0,0,0,0,0,0,0,0,0,0,0,0,0,0,0,0,0,0,0,0,0,0,0,0,0,0,0,0,0,0,0,0,0,0,0,0,0,0,0,0,0,0,0,0,0,0,0,0,0,0,0,0,0,0,0,0,0,0,0,0,0,0,0,0,0,0,49.65244986,0,0,0,0,0,0,0,0,0,0,0,0,0,0,0,0,0,0,0,0,0,0,0,0,0.695100278,0,0,0,0,0,0,49.65244986,0,0,0,0,0,0,0,0,0,0,0,0,0,0,0,0,0,0,0,0,0,0,0,0,0,0,0,0,0,0,0,0,0,0,0,0,0,0,0,0,0,0,0,0,0,0,0,0,0,0,0,0,0,0,0,0,0,0,0,0,0,0,0,0,0,52.5,21,0.25
# 2938,27098,357047,Reid L.R.,1968,,0,0,0,0,0,0,15,0,0,0,0,0,0,0,0,0,0,0,0,0,0,0,0,0,0,0,0,0,0,0,0,0,0,0,0,0,0,0,0,0,0,0,0,0,0,0,0,0,0,0,0,0,0,0,0,0,0,0,0,35,0,0,0,0,0,0,0,0,0,0,0,0,0,0,0,0,0,0,0,0,0,0,0,0,0,0,0,0,0,0,0,0,0,0,0,0,0,0,0,0,0,0,0,0,0,0,0,0,0,0,0,0,0,0,0,0,0,0,0,0,0,0,0,0,0,0,0,0,0,0,0,0,0,50,0,0,0,0,0,0,0,0,0,0,0,0,0,0,0,0,0,0,0,0,0,0,0,0,0,0,0,0,0,0,0,0,0,0,0,0,0,0,0,0,0,0,0,0,0,0,0,24.5,9.862,0.25
# 2939,27139,310645,Boyd D.C.,1980,Corning 1990,0,0,0,0,0,0,0,0,0,0,0,0,0,0,0,0,0,0,0,0,0,0,0,0,0,0,0,0,0,0,0,0,0,0,0,0,0,0,0,0,0,0,0,0,0,0,0,0,0,0,0,0,0,0,0,0,0,0,0,0,0,0,0,0,0,0,0,0,0,0,0,11.20848944,0,0,0,0,0,0,0,0,0,0,0,5.888807706,0,0,0,0,0,0,0,0,0,0,0,0,0,0,0,0,7.097806645,0,0,0,0,0,0,0,0,0,0,0,0,0,0,0,0,0,0,15.76758921,0,0,0,0,0,0,0,0,0,0,0,0,0,0,0,0,0,60.037307,0,0,0,0,0,0,0,0,0,0,0,0,0,0,0,0,0,0,0,0,0,0,0,0,0,0,0,0,0,0,0,0,0,0,0,0,0,0,0,0,0,0,0,58,23.2,0.25
# 2945,28396,364379,Blackburn D.,1987,,0,0,0,17.25718894,0,0,0,0,0,0,0,0,0,0,0,0,0,0,0,0,0,0,0,0,0,0,0,0,0,0,0,0,0,0,0,0,0,0,0,0,0,0,0,0,0,0,0,0,0,0,0,0,0,0,0,0,0,0,0,0,0,0,0,0,0,0,0,0,0,0,0,0,0,0,0,0,0,0,0,0,0,0,0,0,0,0,0,0,0,0,0,21.82845071,0,0,0,0,0,0,0,0,0,0,0,0,0,0,0,0,0,0,0,0,0,0,0,0,0,0,0,0,0,0,0,0,0,0,0,0,0,0,0,0,0,0,0,0,0,43.92740093,0,0,0,0,0,0,0,0,0,0,0,5.972989249,0,0,0,0,0,0,0,11.01397017,0,0,0,0,0,0,0,0,0,0,0,0,0,0,0,0,0,0,0,0,0,0,0,115,46.3,0.25
# 2946,29015,381953,Gowda V.C.V.,2005,,0,0,0,0,0,0,0,0,0,0,0,0,0,80,0,0,0,0,0,0,0,0,0,0,0,0,0,0,0,0,0,0,0,0,0,0,0,0,0,0,0,0,0,0,0,0,0,0,0,0,0,0,0,0,0,0,0,0,0,0,0,0,0,0,0,0,0,0,0,0,0,0,0,0,0,0,0,0,0,0,0,0,0,15,0,0,0,0,0,0,0,0,0,0,0,0,0,0,0,0,0,0,0,0,0,0,0,0,0,0,0,0,0,0,0,0,0,0,0,5,0,0,0,0,0,0,0,0,0,0,0,0,0,0,0,0,0,0,0,0,0,0,0,0,0,0,0,0,0,0,0,0,0,0,0,0,0,0,0,0,0,0,0,0,0,0,0,0,0,0,0,0,0,0,0,0,0,0,0,0,0,54.5,21.78,0.25
# 2947,29015,381959,Gowda V.C.V.,2005,,0,0,0,0,0,0,0,0,0,0,0,0,0,60,0,0,0,0,0,0,0,0,0,0,0,0,0,0,0,0,0,0,0,0,0,0,0,0,0,0,0,0,0,0,0,0,0,0,0,0,0,0,0,0,0,0,0,0,0,0,0,0,0,0,0,0,0,0,0,0,0,0,0,0,0,0,0,0,0,0,0,0,0,30,0,0,0,0,0,0,0,0,0,0,0,0,0,0,0,0,0,0,0,0,0,0,0,0,0,0,0,0,0,0,0,0,0,0,0,10,0,0,0,0,0,0,0,0,0,0,0,0,0,0,0,0,0,0,0,0,0,0,0,0,0,0,0,0,0,0,0,0,0,0,0,0,0,0,0,0,0,0,0,0,0,0,0,0,0,0,0,0,0,0,0,0,0,0,0,0,0,63,25.17,0.25
# 2948,29116,382233,El0Mallawany R.,2006,,0,0,0,0,0,0,0,0,0,0,0,0,0,0,0,0,0,0,0,0,0,0,0,0,0,0,0,0,0,0,0,0,0,0,0,0,0,0,0,0,0,0,0,0,0,0,0,0,0,0,0,0,0,0,0,0,0,0,0,0,0,0,0,0,0,0,0,0,0,0,0,0,0,0,0,0,0,0,0,0,0,0,0,0,0,0,0,0,0,0,0,0,0,0,0,0,0,0,0,0,0,0,0,0,0,0,0,0,0,0,0,0,0,0,0,0,0,0,0,0,0,0,0,0,0,0,0,0,0,0,0,0,0,0,0,0,0,0,0,0,0,0,0,0,0,0,0,0,0,0,0,0,0,50,0,0,0,2,0,0,0,0,0,0,0,0,0,48,0,0,0,0,0,0,0,0,0,0,0,0,0,47,18.8,0.25
# 2949,29926,375533,Yoshida S.,2004,,0,0,0,0,0,0,0,0,0,0,0,0,0,0,0,0,0,0,0,0,0,0,0,0,0,0,0,0,0,0,0,0,0,0,0,0,0,0,0,0,0,0,0,0,0,0,0,0,0,0,0,0,0,0,0,0,0,0,0,0,0,0,0,0,0,0,0,0,0,0,0,0,0,0,0,0,0,0,0,0,0,0,0,0,0,0,0,0,0,0,0,0,0,0,0,0,0,0,0,0,0,0,0,0,0,0,0,0,0,0,0,0,0,0,0,0,0,0,0,0,0,0,0,0,0,0,0,0,0,0,0,0,0,0,0,0,0,0,0,0,0,0,0,0,0,0,0,0,0,0,0,0,0,80,0,0,0,0,0,0,0,0,0,0,0,0,0,0,0,0,0,0,0,0,0,0,0,20,0,0,0,48.9,19.5,0.25
# 2950,29926,375535,Yoshida S.,2004,,0,0,0,0,0,0,0,0,0,0,0,0,0,0,0,0,0,0,0,0,0,0,0,0,0,0,0,0,0,0,0,0,0,0,0,0,0,0,0,0,0,0,0,0,0,0,0,0,0,0,0,0,0,0,0,0,0,0,0,0,0,0,0,0,0,0,0,0,0,0,0,0,0,0,0,0,0,0,0,0,0,0,0,0,0,0,0,0,0,0,0,0,0,0,0,0,0,0,0,0,0,0,0,0,0,0,0,0,0,0,0,0,0,0,0,0,0,0,0,0,0,0,0,0,0,0,0,0,0,0,0,0,0,0,0,0,0,0,0,0,0,0,0,0,0,0,0,0,0,0,0,0,0,70,0,0,0,0,0,0,0,0,0,0,0,0,0,0,0,0,0,0,0,0,0,0,0,30,0,0,0,50,20,0.25
# 2951,29926,375537,Yoshida S.,2004,,0,0,0,0,0,0,0,0,0,0,0,0,0,0,0,0,0,0,0,0,0,0,0,0,0,0,0,0,0,0,0,0,0,0,0,0,0,0,0,0,0,0,0,0,0,0,0,0,0,0,0,0,0,0,0,0,0,0,0,0,0,0,0,0,0,0,0,0,0,0,0,0,0,0,0,0,0,0,0,0,0,0,0,0,0,0,0,0,0,0,0,0,0,0,0,0,0,15,0,0,0,0,0,0,0,0,0,0,0,0,0,0,0,0,0,0,0,0,0,0,0,0,0,0,0,0,0,0,0,0,0,0,0,0,0,0,0,0,0,0,0,0,0,0,0,0,0,0,0,0,0,0,0,85,0,0,0,0,0,0,0,0,0,0,0,0,0,0,0,0,0,0,0,0,0,0,0,0,0,0,0,50.9,20.4,0.25
# 2952,29926,375538,Yoshida S.,2004,,0,0,0,0,0,0,0,0,0,0,0,0,0,0,0,0,0,0,0,0,0,0,0,0,0,0,0,0,0,0,0,0,0,0,0,0,0,0,0,0,0,0,0,0,0,0,0,0,0,0,0,0,0,0,0,0,0,0,0,0,0,0,0,0,0,0,0,0,0,0,0,0,0,0,0,0,0,0,0,0,0,0,0,0,0,0,0,0,0,0,0,0,0,0,0,0,0,20,0,0,0,0,0,0,0,0,0,0,0,0,0,0,0,0,0,0,0,0,0,0,0,0,0,0,0,0,0,0,0,0,0,0,0,0,0,0,0,0,0,0,0,0,0,0,0,0,0,0,0,0,0,0,0,80,0,0,0,0,0,0,0,0,0,0,0,0,0,0,0,0,0,0,0,0,0,0,0,0,0,0,0,49.5,19.8,0.25
# 2953,30154,376449,Yoko T.,1989,,0,0,0,0,0,0,0,0,0,0,0,0,0,0,0,0,0,0,0,0,0,0,0,0,0,0,0,0,0,0,0,0,0,0,0,0,0,0,0,0,0,0,0,0,0,0,0,0,0,0,0,0,0,0,0,0,0,0,0,0,0,0,0,0,0,0,0,0,0,0,0,0,0,0,0,0,0,0,0,0,0,0,0,25,0,0,0,5,0,0,0,0,0,0,0,0,0,0,0,0,0,0,0,0,0,0,0,0,0,0,0,0,0,0,0,0,0,0,0,0,0,0,0,0,0,0,0,0,0,0,0,0,0,0,0,0,0,0,0,0,0,0,0,0,0,0,0,0,0,0,0,0,0,70,0,0,0,0,0,0,0,0,0,0,0,0,0,0,0,0,0,0,0,0,0,0,0,0,0,0,0,45,18,0.25
# 2954,30336,390456,Sidek H.A.A.,2004,,0,0,0,0,0,0,0,0,0,0,0,0,0,0,0,0,0,0,0,0,0,0,0,0,0,0,0,0,0,0,0,0,0,0,0,0,0,0,0,0,0,0,0,0,0,0,0,0,0,0,0,0,0,0,0,0,0,0,0,0,0,0,0,0,0,0,0,0,0,0,0,0,0,0,0,0,0,0,0,0,0,0,0,0,0,0,0,0,0,0,0,41.07025539,0,0,0,0,0,0,0,0,0,0,0,0,0,0,0,0,0,0,0,0,0,0,0,28.57061288,0,30.35913173,0,0,0,0,0,0,0,0,0,0,0,0,0,0,0,0,0,0,0,0,0,0,0,0,0,0,0,0,0,0,0,0,0,0,0,0,0,0,0,0,0,0,0,0,0,0,0,0,0,0,0,0,0,0,0,0,0,0,0,0,0,0,0,44.4,17.76,0.25
# 2955,30337,390461,Chang K.H.,2003,,0,0,0,0,0,0,0,0,0,0,0,0,0,0,0,0,0,0,0,0,0,0,0,0,0,0,0,0,0,0,0,0,0,0,0,0,0,0,0,0,0,0,0,0,0,0,0,0,0,0,35,0,0,0,0,0,0,0,0,0,0,0,0,0,0,0,0,0,0,0,0,0,0,0,0,0,0,0,0,0,0,0,0,0,0,0,0,0,0,0,0,0,0,0,0,0,0,0,0,0,0,0,0,0,0,0,0,0,0,0,0,0,0,0,0,65,0,0,0,0,0,0,0,0,0,0,0,0,0,0,0,0,0,0,0,0,0,0,0,0,0,0,0,0,0,0,0,0,0,0,0,0,0,0,0,0,0,0,0,0,0,0,0,0,0,0,0,0,0,0,0,0,0,0,0,0,0,0,0,0,0,73.2,29.28,0.25
# 2956,30391,377816,Yousef E.S.,2006,,0,0,0,0,0,0,0,0,0,0,0,0,0,80,0,0,0,0,0,20,0,0,0,0,0,0,0,0,0,0,0,0,0,0,0,0,0,0,0,0,0,0,0,0,0,0,0,0,0,0,0,0,0,0,0,0,0,0,0,0,0,0,0,0,0,0,0,0,0,0,0,0,0,0,0,0,0,0,0,0,0,0,0,0,0,0,0,0,0,0,0,0,0,0,0,0,0,0,0,0,0,0,0,0,0,0,0,0,0,0,0,0,0,0,0,0,0,0,0,0,0,0,0,0,0,0,0,0,0,0,0,0,0,0,0,0,0,0,0,0,0,0,0,0,0,0,0,0,0,0,0,0,0,0,0,0,0,0,0,0,0,0,0,0,0,0,0,0,0,0,0,0,0,0,0,0,0,0,0,0,0,57.6,23.06,0.25
# 2957,31272,393043,Annapurna K.,1994,,0,0,0,0,0,0,0,0,0,0,0,0,0,0,0,0,0,0,0,0,0,0,0,0,0,0,0,0,0,0,0,0,0,0,0,0,0,0,0,0,0,0,0,0,0,0,0,0,0,0,0,0,0,0,0,0,0,0,0,0,0,0,0,0,0,0,0,0,0,0,0,0,0,0,0,0,0,0,0,0,0,0,0,10,0,0,0,0,0,0,0,0,0,0,0,0,0,0,0,0,10,0,0,0,0,0,0,0,0.1,0,0,0,0,0,0,0,0,0,0,0,0,0,0,0,0,0,0,0,0,0,0,0,0,0,0,0,0,0,0,0,0,0,0,0,0,0,0,0,0,0,0,0,0,30,0,0,0,0,0,0,0,0,0,0,0,0,0,49.9,0,0,0,0,0,0,0,0,0,0,0,0,0,524,209.3,0.25
# 2958,31400,403628,Shimizu K.,2004,,0,0,0,0,0,0,0,0,0,0,0,0,0,0,0,0,0,0,0,0,0,0,0,0,0,0,0,0,0,0,0,0,0,0,0,0,0,0,0,0,0,0,0,0,0,0,0,0,0,0,0,0,0,0,0,0,0,0,0,0,0,0,0,0,0,0,0,0,0,0,0,6.966611236,0,0,0,0,0,0,0,0,0,0,0,15.68646596,0,0,0,0,0,0,0,0,0,0,0,0,0,0,0,0,1.81506846,0,0,0,0,0,16.01025104,0,0,0,0,0,0,0,0,0,0,0,0,0,0,0,0,0,0,0,0,0,0,0,0.032160504,0,0,0,0,0,0,44.46720725,0,0,0,0,0,0,0,0,0,0,0,0,0,0,0,0,0,0,0,15.02223555,0,0,0,0,0,0,0,0,0,0,0,0,0,0,0,0,0,0,0,0,0,0,0,100,40,0.25
# 2959,31400,403629,Shimizu K.,2004,,0,0,0,0,0,0,0,0,0,0,0,0,0,0,0,0,0,0,0,0,0,0,0,0,0,0,0,0,0,0,0,0,0,0,0,0,0,0,0,0,0,0,0,0,0,0,0,0,0,0,0,0,0,0,0,0,0,0,0,0,0,0,0,0,0,0,0,0,0,0,0,10.24058544,0,0,0,0,0,0,0,0,0,0,0,16.14084566,0,0,0,0,0,0,0,0,0,0,0,0,0,0,0,0,0,0,0,0,0,0,16.69048152,0,0,0,0,0,0,0,0,0,0,0,0,0,0,0,0,0,0,0,0,0,0,0,0.033090955,0,0,0,0,0,0,41.74164425,0,0,0,0,0,0,0,0,0,0,0,0,0,0,0,0,0,0,0,14.37052459,0,0,0,0,0,0,0,0,0,0,0,0,0,0,0,0,0,0,0,0,0,0,0.782827585,95,38,0.25
# 2960,31400,403635,Shimizu K.,2004,,0,0,0,0,0,0,0,0,0,0,0,0,0,0,0,0,0,0,0,0,0,0,0,0,0,0,0,0,0,0,0,0,0,0,0,0,0,0,0,0,0,0,0,0,0,0,0,0,0,0,0,0,0,0,0,0,0,0,0,0,0,0,0,0,0,0,0,0,0,0,0,16.7356544,0,0,0,0,0,0,0,0,0,0,0,7.536613229,0,0,0,0,0,0,0,0,0,0,0,0,0,0,0,0,3.633565621,0,0,0,0,0,22.8710173,0,0,0,0,0,0,0,0,0,0,0,0,0,0,0,0,0,0,0,0,0,0,0,0,0,0,0,0,0,0,39.35550053,0,0,0,0,0,0,0,0,0,0,0,0,0,0,0,0,0,0,0,9.867648913,0,0,0,0,0,0,0,0,0,0,0,0,0,0,0,0,0,0,0,0,0,0,0,90,36,0.25
# 2961,31400,403638,Shimizu K.,2004,,0,0,0,0.906779382,0,0,0,0,0,0,0,0,0,0,0,0,1.206007925,0,0,0,0,0,0,0,0,0,0,0,0,0,0,0,0,0,0,0,0,0,0,0,0,0,0,0,0,0,0,0,0,0,0,0,0,0,0,0,0,0,0,0,0,0,0,0,0,0,0,0,0,0,0,5.889193143,0,0,0,0,0,0,0,0,0,0,0,18.56467233,0,0,0,0,0,0,0,0,0,0,0,0,0,0,0,0,0,0,0,0,0,0,15.30059533,0,0,0,0,0,0,0,0,0,0,0,0,0,0,0,0,0,0,0,0,0,0,0,0,0,0,0,0,0,0,43.08578642,0,0,0,0,0,0,0,0,0,0,0,0,0,0,0,0,0,0,0,15.04696546,0,0,0,0,0,0,0,0,0,0,0,0,0,0,0,0,0,0,0,0,0,0,0,100,40,0.25
# 2962,31400,403639,Shimizu K.,2004,,0,0,0,0,0,0,0,0,0,0,0,0,0,0,0,0,0,0,0,0,0,0,0,0,0,0,0,0,0,0,0,0,0,0,0,0,0,0,0,0,0,0,0,0,0,0,0,0,0,0,0,0,0,0,0,0,0,0,0,0,0.886084483,0,0,0,0,0,0,0,0,0,0,7.872286989,0,0,0,0,0,0,0,0,0,0,0,15.51002768,0,0,0,0,0,0,0,2.299804345,0,0,0,0,0,0,0,0,0,0,0,0,0,0,15.16989014,0,0,0,0,0,0,0,0,0,0,0,0,0,0,0,0,0,0,0,0,0,0,0,0,0,0,0,0,0,0,42.42433276,0,0,0,0,0,0,0,0,0,0,0,0,0,0,0,0,0,0,0,15.08534075,0,0,0,0,0,0,0,0,0,0,0,0,0,0,0,0,0,0,0,0,0,0,0.752232852,100,40,0.25
# 2963,31400,403647,Shimizu K.,2004,,0,0,0,0,0,0,0,0,0,0,0,0,0,0,0,0,4.146374088,0,0,0,0,0,0,0,0,0,0,0,0,0,0,0,0,0,0,0,0,0,0,0,0,0,0,0,0,0,0,0,0,0,0,0,0,0,0,0,0,0,0,0,0,0,0,0,0,0,0,0,0,0,0,0,0,0,0,0,0,0,0,0,0,0,0,5.318933637,0,0,0,0,0,0,0,0,0,0,0,0,0,0,0,0,16.66843467,0,0,0,0,0,5.381020878,0,0,0,0,0,0,0,0,0,0,0,0,0,0,0,0,0,0,0,0,0,0,0,0,0,0,0,0,0,0,42.32378422,0,0,0,0,0,0,0,0,0,0,0,0,0,0,0,0,0,0,0,24.8716165,0,0,0,0,0,0,0,0,0,0,0,0,0,0,0,0,0,0,0,0,0,0,1.289836005,100,40,0.25
# 2964,31575,378943,Millett J.C.F.,2005,,0,0,0,0,0,0,0,0.064070002,0,0,0,0,0,0,0,0,0,0,0,0,0,0,0,0,0,0,0,0,0,0,0,0,0,0,0,0,0,0,0,0,0,0,0,0,0,0,0,0,0,0,0,0,0,0,0,0,0,0,0,0,0,0,0,0,0,0,0,0,0,0,0,2.018557061,0,0,0,0,0,0,0,0,0,0,0,0,0,0,0,0,0,0,0,0,0,0,0,0,0,0,0,0,0,0,0,0,0,0,0,0,0,0,0,0,0,0,0,0,0,0,0,40.32250121,0,0,0,0,0,0,0,0,0,0,0,0,0,0,0,0,0,57.59487173,0,0,0,0,0,0,0,0,0,0,0,0,0,0,0,0,0,0,0,0,0,0,0,0,0,0,0,0,0,0,0,0,0,0,0,0,0,0,0,0,0,0,0,,,0.25
# 2965,31787,379150,Kodama M.,2006,,0,0,0,0,0,0,0,0,0,0,0,0,0,98.4,0,0,0,0,0,0,0,0,0,0,0,0,0,0,0,0,0,0,0,0,0,0,0,0,0,0,0,0,0,0,0,0,0,0,0,0,0,0,0,0,0,0,0,0,0,0,0,0,0,0,0,0,0,0,0,0,0,0,0,0,0,0,0,0,0,0,0,0,0,0,0,0,0,0,0,0,0,0,0,0,0,0,0,0,0,0,1.6,0,0,0,0,0,0,0,0,0,0,0,0,0,0,0,0,0,0,0,0,0,0,0,0,0,0,0,0,0,0,0,0,0,0,0,0,0,0,0,0,0,0,0,0,0,0,0,0,0,0,0,0,0,0,0,0,0,0,0,0,0,0,0,0,0,0,0,0,0,0,0,0,0,0,0,0,0,0,0,0,20,8,0.25
# 2966,31787,379155,Kodama M.,2006,,0,0,0,0,0,0,0,0,0,0,0,0,0,88.8,0,0,0,0,0,0,0,0,0,0,0,0,0,0,0,0,0,0,0,0,0,0,0,0,0,0,0,0,0,0,0,0,0,0,0,0,0,0,0,0,0,0,0,0,0,0,0,0,0,0,0,0,0,0,0,0,0,0,0,0,0,0,0,0,0,0,0,0,0,0,0,0,0,0,0,0,0,0,0,0,0,0,0,0,0,0,11.2,0,0,0,0,0,0,0,0,0,0,0,0,0,0,0,0,0,0,0,0,0,0,0,0,0,0,0,0,0,0,0,0,0,0,0,0,0,0,0,0,0,0,0,0,0,0,0,0,0,0,0,0,0,0,0,0,0,0,0,0,0,0,0,0,0,0,0,0,0,0,0,0,0,0,0,0,0,0,0,0,35,14,0.25
# 2967,31787,379157,Kodama M.,2006,,0,0,0,0,0,0,0,0,0,0,0,0,0,84.8,0,0,0,0,0,0,0,0,0,0,0,0,0,0,0,0,0,0,0,0,0,0,0,0,0,0,0,0,0,0,0,0,0,0,0,0,0,0,0,0,0,0,0,0,0,0,0,0,0,0,0,0,0,0,0,0,0,0,0,0,0,0,0,0,0,0,0,0,0,0,0,0,0,0,0,0,0,0,0,0,0,0,0,0,0,0,15.2,0,0,0,0,0,0,0,0,0,0,0,0,0,0,0,0,0,0,0,0,0,0,0,0,0,0,0,0,0,0,0,0,0,0,0,0,0,0,0,0,0,0,0,0,0,0,0,0,0,0,0,0,0,0,0,0,0,0,0,0,0,0,0,0,0,0,0,0,0,0,0,0,0,0,0,0,0,0,0,0,40,16,0.25
# 2968,31853,379492,Gowda V.C.V.,2007,,0,0,0,0,0,0,0,0,0,0,0,0,0,60,0,0,0,0,0,10,0,0,0,0,0,0,0,0,0,0,0,0,0,0,0,0,0,0,0,0,0,0,0,0,0,0,0,0,0,0,0,0,0,0,0,0,0,0,0,0,0,0,0,0,0,0,0,0,0,0,0,0,0,0,0,0,0,0,0,0,0,0,0,0,0,0,0,0,0,0,0,0,0,0,0,0,0,0,0,0,30,0,0,0,0,0,0,0,0,0,0,0,0,0,0,0,0,0,0,0,0,0,0,0,0,0,0,0,0,0,0,0,0,0,0,0,0,0,0,0,0,0,0,0,0,0,0,0,0,0,0,0,0,0,0,0,0,0,0,0,0,0,0,0,0,0,0,0,0,0,0,0,0,0,0,0,0,0,0,0,0,62.9,25.19,0.25
# 2969,31853,379497,Gowda V.C.V.,2007,,0,0,0,0,0,0,0,0,0,0,0,0,0,50,0,0,0,0,0,0,0,0,0,0,0,0,0,0,0,0,0,0,0,0,0,0,0,0,0,0,0,0,0,0,0,0,0,0,0,0,0,0,0,0,0,0,0,0,0,0,0,0,0,0,0,0,0,0,0,0,0,0,0,0,0,0,0,0,0,0,0,0,0,0,0,0,0,0,0,0,0,0,0,0,0,0,0,0,0,0,25,0,0,0,0,0,0,0,0,0,0,0,0,0,0,0,0,0,0,0,0,0,0,0,0,0,0,0,0,0,0,0,0,0,0,0,0,0,0,0,0,0,0,0,0,0,0,0,0,0,0,0,0,25,0,0,0,0,0,0,0,0,0,0,0,0,0,0,0,0,0,0,0,0,0,0,0,0,0,0,0,50,19.97,0.25
# 2970,32112,420024,Weber M.J.,2003,,0,0,0,0,4,0,0,0,0,0,0,0,0,0,0,34,0,0,0,0,0,0,0,0,0,0,0,0,0,0,0,0,0,0,0,0,0,0,0,0,0,0,0,0,0,0,0,0,0,0,0,0,0,0,0,0,0,0,0,0,0,0,0,0,0,0,0,0,0,0,0,0,0,0,0,0,0,0,0,0,0,5,0,0,0,0,0,0,0,0,0,0,0,0,0,0,0,0,0,0,0,0,0,0,0,0,0,0,0,0,0,0,0,0,0,0,0,0,0,0,0,0,0,0,0,0,0,0,0,0,0,0,0,0,0,0,0,0,0,0,0,0,0,0,0,0,0,0,0,0,0,0,0,0,0,0,0,0,0,0,0,0,0,0,0,0,0,0,0,0,0,0,0,0,0,0,0,0,0,57,0,60.2,24.08,0.25
# 2971,32494,396724,Hager I.Z.,2003,,0,0,0,0,0,0,0,0,0,0,0,0,0,70,0,30,0,0,0,0,0,0,0,0,0,0,0,0,0,0,0,0,0,0,0,0,0,0,0,0,0,0,0,0,0,0,0,0,0,0,0,0,0,0,0,0,0,0,0,0,0,0,0,0,0,0,0,0,0,0,0,0,0,0,0,0,0,0,0,0,0,0,0,0,0,0,0,0,0,0,0,0,0,0,0,0,0,0,0,0,0,0,0,0,0,0,0,0,0,0,0,0,0,0,0,0,0,0,0,0,0,0,0,0,0,0,0,0,0,0,0,0,0,0,0,0,0,0,0,0,0,0,0,0,0,0,0,0,0,0,0,0,0,0,0,0,0,0,0,0,0,0,0,0,0,0,0,0,0,0,0,0,0,0,0,0,0,0,0,0,0,58.3,23.32,0.25
# 2972,33129,398397,Livshits V.Ya.,1992,,0,0,0,0,0,0,0,0,0,0,0,0,0,0,0,0,0,0,0,0,0,0,0,0,0,0,0,0,0,0,0,0,0,0,0,0,0,0,0,0,0,0,0,0,0,0,0,0,0,0,0,0,0,0,0,0,0,0,0,0,78,0,0,0,0,0,0,0,0,0,0,0,0,0,0,0,0,0,0,0,0,0,0,0,0,0,0,0,0,0,0,0,0,0,0,0,0,0,0,0,11,0,0,0,0,0,0,0,0,0,0,0,0,0,0,0,0,0,0,0,0,0,0,0,0,0,0,0,0,0,0,0,0,0,0,0,0,11,0,0,0,0,0,0,0,0,0,0,0,0,0,0,0,0,0,0,0,0,0,0,0,0,0,0,0,0,0,0,0,0,0,0,0,0,0,0,0,0,0,0,0,70.2,28.2,0.25
# 2973,33560,411156,Wilantewicz T.E,2008,OG3,0,0,0,7,0,0,0,0,0,0,0,0,0,0,0,0,0,0,0,0,0,0,0,0,0,0,0,0,0,0,0,0,0,0,0,0,0,0,0,0,0,0,0,0,0,0,0,0,0,0,0,0,0,0,0,0,0,0,0,0,0,0,0,0,0,0,0,0,0,0,0,23,0,0,0,0,0,0,0,6,0,0,0,0,0,0,0,0,0,0,0,0,0,0,0,0,0,0,0,0,0,0,0,0,0,0,0,0,0,0,0,0,0,0,0,64,0,0,0,0,0,0,0,0,0,0,0,0,0,0,0,0,0,0,0,0,0,0,0,0,0,0,0,0,0,0,0,0,0,0,0,0,0,0,0,0,0,0,0,0,0,0,0,0,0,0,0,0,0,0,0,0,0,0,0,0,0,0,0,0,0,50,20,0.25
# 2974,33612,399964,Terai R.,1979,,0,0,0,7.862875403,0,0,0,0,0,0,0,0,0,13.72260051,0,0,0.435731139,0,0,0,0,0,0,0,5.718589384,0,0,0,0,0.203501046,0,0,0,0,0.089160458,0.043960226,0.26077834,0,0,0,0,0,0,0,0,0,0,0,0,0,0.58570301,0,0,0,0,0,0,0,0,0,0,0,0,0,0,0,0,0,0,0,0,0,0,0,0,0,0,0,0,0.123000632,0,0,0,12.52052434,0,0,0,0,0,0,0,0,0,0,0,0,0,1.160005961,0,0,12.50401425,0,0,0,0,0,0,0,0.555902856,0,0,0.447202298,0,0,0,0,0,0,0,0,0,0,0,0,0.035740184,0,0,0,0,0,0,0,0,0,0,0,0,42.36424768,0,0,0,0,0,0,0,0,0,0.193426394,0,0,0,0,0,0.08372129,0,0,0,0,0,0,0,0,0,0,0,0,0,0,0,0,0,0.059170304,0,0,0,0,0,0,0,0,1.030144293,83.1,33.2,0.25
# 2975,33915,414536,Miura T.,2001,,0,0,0,0,0,0,0,0,0,0,0,0,0,0,0,0,0,0,0,0,0,0,0,0,0,0,0,0,0,0,0,0,0,0,0,0,0,0,0,0,50,0,0,0,0,0,0,0,0,0,0,0,0,0,0,0,0,0,0,0,0,0,0,0,0,0,0,0,0,0,0,0,0,0,0,0,0,0,0,0,0,0,0,0,0,0,0,0,0,0,0,0,0,0,0,0,0,0,0,0,0,0,0,0,0,0,0,0,0,0,0,0,0,0,0,50,0,0,0,0,0,0,0,0,0,0,0,0,0,0,0,0,0,0,0,0,0,0,0,0,0,0,0,0,0,0,0,0,0,0,0,0,0,0,0,0,0,0,0,0,0,0,0,0,0,0,0,0,0,0,0,0,0,0,0,0,0,0,0,0,0,68.7,27.5,0.25
# 2976,33915,414540,Miura T.,2001,,0,0,0,0,0,0,0,0,0,0,0,0,0,0,0,0,0,0,0,0,0,0,0,0,0,0,0,0,0,0,0,0,0,0,0,0,0,0,0,0,55,0,0,0,0,0,0,0,0,0,0,0,0,0,0,0,0,0,0,0,0,0,0,0,0,0,0,0,0,0,0,0,0,0,0,0,0,0,0,0,0,0,0,0,0,0,0,0,0,0,0,0,0,0,0,0,0,0,0,0,0,0,0,0,0,0,0,0,0,0,0,0,0,0,0,45,0,0,0,0,0,0,0,0,0,0,0,0,0,0,0,0,0,0,0,0,0,0,0,0,0,0,0,0,0,0,0,0,0,0,0,0,0,0,0,0,0,0,0,0,0,0,0,0,0,0,0,0,0,0,0,0,0,0,0,0,0,0,0,0,0,73.4,29.4,0.25
# 2977,34780,419253,Saddeek Y.B.,2009,,0,0,0,0,0,0,0,0,0,0,0,0,0,33.3,0,0,0,0,0,0,0,0,0,0,0,0,0,0,0,0,0,0,0,0,0,0,0,0,0,0,0,0,0,0,0,0,0,0,0,0,0,0,0,0,0,0,0,0,0,0,0,0,0,0,0,0,0,0,0,0,0,0,0,0,0,0,0,0,0,0,0,0,0,0,0,0,0,0,0,0,0,0,0,0,0,0,0,0,0,0,16.7,0,0,0,0,0,0,0,0,0,0,0,0,0,0,0,0,0,0,50,0,0,0,0,0,0,0,0,0,0,0,0,0,0,0,0,0,0,0,0,0,0,0,0,0,0,0,0,0,0,0,0,0,0,0,0,0,0,0,0,0,0,0,0,0,0,0,0,0,0,0,0,0,0,0,0,0,0,0,0,0,58.1,23.24,0.25
# 2978,35562,428073,Fu Jie,2009,,0,0,0,0,0,0,0,0,0,0,0,0,0,0,0,0,0,0,0,0,0,0,0,0,0,0,0,0,0,0,0,0,0,0,0,0,0,0,0,0,0,0,0,0,0,0,0,0,0,0,0,0,0,0,0,0,0,0,0,0,0,0,0,0,0,0,0,0,0,0,0,2,0,0,0,0,0,0,0,0,0,0,0,0,0,0,0,0,0,0,0,0,0,0,0,0,0,0,0,0,3,0,0,0,0,0,0,0,0,0,0,0,0,0,0,0,0,0,0,27.8,0,0,0,0,0,0,0,0,0,0,0,0,0,0,0,0,0,63,0,0,0,0,0,0,0,0,0,0,0,0,0,0,0,0,0,0,0,4.2,0,0,0,0,0,0,0,0,0,0,0,0,0,0,0,0,0,0,0,0,0,0,0,65,26,0.25
# 2979,36434,435403,Matsuda Y.,2009,,0,0,0,0,0,0,0,0,0,0,0,0,0,70,0,0,0,0,0,0,0,0,0,0,0,0,0,0,0,0,0,0,0,0,0,0,0,0,0,0,0,0,0,0,0,0,0,0,0,0,0,0,0,0,0,0,0,0,0,0,0,0,0,0,0,0,0,0,0,0,0,0,0,0,0,0,0,0,0,0,0,0,0,30,0,0,0,0,0,0,0,0,0,0,0,0,0,0,0,0,0,0,0,0,0,0,0,0,0,0,0,0,0,0,0,0,0,0,0,0,0,0,0,0,0,0,0,0,0,0,0,0,0,0,0,0,0,0,0,0,0,0,0,0,0,0,0,0,0,0,0,0,0,0,0,0,0,0,0,0,0,0,0,0,0,0,0,0,0,0,0,0,0,0,0,0,0,0,0,0,0,80,32,0.25
# 2980,36434,435406,Matsuda Y.,2009,,0,0,0,0,0,0,0,0,0,0,0,0,0,60,0,0,0,0,0,0,0,0,0,0,0,0,0,0,0,0,0,0,0,0,0,0,0,0,0,0,0,0,0,0,0,0,0,0,0,0,0,0,0,0,0,0,0,0,0,0,0,0,0,0,0,0,0,0,0,0,0,0,0,0,0,0,0,0,0,0,0,0,0,40,0,0,0,0,0,0,0,0,0,0,0,0,0,0,0,0,0,0,0,0,0,0,0,0,0,0,0,0,0,0,0,0,0,0,0,0,0,0,0,0,0,0,0,0,0,0,0,0,0,0,0,0,0,0,0,0,0,0,0,0,0,0,0,0,0,0,0,0,0,0,0,0,0,0,0,0,0,0,0,0,0,0,0,0,0,0,0,0,0,0,0,0,0,0,0,0,0,90,36,0.25
# 2981,37207,441731,Mohamed N.B.,2010,,0,0,0,0,0,0,0,0,0,0,0,0,0,0,0,0,0,0,0,0,0,0,0,0,0,0,0,0,0,0,0,0,0,0,0,0,0,0,0,0,0,0,0,0,0,0,0,0,0,0,0,0,0,0,0,0,0,0,0,0,0,0,0,0,0,0,0,0,0,0,0,0,0,0,0,0,0,0,0,0,0,0,0,0,0,0,0,0,0,0,0,0,0,0,0,0,0,0,0,0,0,0,0,0,0,0,10,0,0,0,0,0,0,0,0,0,0,0,0,0,0,0,0,0,0,0,0,0,0,0,0,0,0,0,0,0,0,0,0,0,0,0,0,0,0,0,0,0,0,0,0,0,0,85,0,0,0,0,0,0,0,0,0,0,0,0,0,0,0,0,0,0,0,0,0,0,0,5,0,0,0,38.5,23.5,0.25
# 2982,38049,449145,Jindal R.,2011,,0,0,0,5.451302818,0,0,0,0,0,0,0,0,0,4.785114718,0,0,0,0,0,0,0,0,0,0,18.09460271,0,0,0,0,0,0,0,0,0,0,0,0,0,0,0,0,0,0,0,0,0,0,0,0,0,0,0,0,0,0,0,0,0,0,0,0,0,0,0,0,0,0,0,0,0,0,0,0,0,0,0,0,0,0,0,0,0,0,0,0,0,0,0,0,0,0,17.3475826,0,0,0,0,0,0,0,0,4.948469742,0,0,0,0,0,0,0,0,0,0,0,0,0,0,0,0,0,0,0,0,0,0,0,0,0,0,0,0,0,0,0,0,0,0,0,0,49.37292741,0,0,0,0,0,0,0,0,0,0,0,0,0,0,0,0,0,0,0,0,0,0,0,0,0,0,0,0,0,0,0,0,0,0,0,0,0,0,0,0,0,0,0,86.4,34.48,0.25
# 2983,38049,449146,Jindal R.,2011,,0,0,0,8.890109,0,0,0,0,0,0,0,0,0,5.08935,0,0,0,0,0,0,0,0,0,0,12.92258,0,0,0,0,0,0,0,0,0,0,0,0,0,0,0,0,0,0,0,0,0,0,0,0,0,0,0,0,0,0,0,0,0,0,0,0,0,0,0,0,0,0,0,0,0,0,0,0,0,0,0,0,0,0,0,0,0,0,0,0,0,0,0,0,0,0,11.80306,0,0,0,0,0,0,0,0,8.580181,0,0,0,0,0,0,0,0,0,0,0,0,0,0,0,0,0,0,0,0,0,0,0,0,0,0,0,0,0,0,0,0,0,0,0,0,52.71472,0,0,0,0,0,0,0,0,0,0,0,0,0,0,0,0,0,0,0,0,0,0,0,0,0,0,0,0,0,0,0,0,0,0,0,0,0,0,0,0,0,0,0,84.1,33.75,0.25
# 2984,38438,450557,Connelly A.J.,2011,,0,0,0,3.383451364,0,0,0,0,0,0,0,0,0,9.312334478,0,0,0,0,0,0,0,0,0,0,0.434873861,0,0,0,0,0,0,0,0,0,0,0,0,0,0,0,0,0,0,0,0,0,0,0,0,0,1.802994865,0,0,0,0,0,0,0,0,0,0,0,0,0,0,0,0,0,0,0,0,0.050515526,0,0,0,0,0,0,0,0,0,0,0,16.52131295,0,0,0,0,0,0,0,0.516514929,0,0,0,0,0,0,0,0,13.53139146,0,0,0,0,0,0,0,0,0,0,0,0,0,0,0.016761342,0,0,0,0,0,0,0,0,0,0,0,0,0,0,0,0,0,0,0,0,0,54.34738522,0,0,0,0,0,0,0,0,0,0,0,0,0,0,0,0,0,0,0,0,0,0,0,0,0,0,0,0,0,0,0,0,0,0,0,0,0,0,0,0.043848095,0,0,0.03861591,81.7,32.8,0.25
# 2985,38511,450682,Baizura N.,2011,,0,0,0,0,0,0,0,0,0,0,0,0,0,0,0,0,0,0,0,0,0,0,0,0,0,0,0,0,0,0,0,0,0,0,0,0,0,0,0,0,0,0,0,0.5,0,0,0,0,0,0,0,0,0,0,0,0,0,0,0,0,0,0,0,0,0,0,0,0,0,0,0,0,0,0,0,0,0,0,0,0,0,0,0,0,0,0,0,0,0,0,0,0,0,0,0,0,0,0,0,0,0,0,0,0,0,0,9.5,0,0,0,0,0,0,0,0,0,0,0,0,0,0,0,0,0,0,0,0,0,0,0,0,0,0,0,0,0,0,0,0,0,0,0,0,0,0,0,0,0,0,0,0,0,0,75,0,0,0,0,0,0,0,0,0,0,0,0,0,0,0,0,0,0,0,0,0,0,0,15,0,0,0,58,23.2,0.25
# 2986,38511,450683,Baizura N.,2011,,0,0,0,0,0,0,0,0,0,0,0,0,0,0,0,0,0,0,0,0,0,0,0,0,0,0,0,0,0,0,0,0,0,0,0,0,0,0,0,0,0,0,0,1,0,0,0,0,0,0,0,0,0,0,0,0,0,0,0,0,0,0,0,0,0,0,0,0,0,0,0,0,0,0,0,0,0,0,0,0,0,0,0,0,0,0,0,0,0,0,0,0,0,0,0,0,0,0,0,0,0,0,0,0,0,0,9,0,0,0,0,0,0,0,0,0,0,0,0,0,0,0,0,0,0,0,0,0,0,0,0,0,0,0,0,0,0,0,0,0,0,0,0,0,0,0,0,0,0,0,0,0,0,75,0,0,0,0,0,0,0,0,0,0,0,0,0,0,0,0,0,0,0,0,0,0,0,15,0,0,0,58,23.1,0.25
# 2987,38511,450684,Baizura N.,2011,,0,0,0,0,0,0,0,0,0,0,0,0,0,0,0,0,0,0,0,0,0,0,0,0,0,0,0,0,0,0,0,0,0,0,0,0,0,0,0,0,0,0,0,1.5,0,0,0,0,0,0,0,0,0,0,0,0,0,0,0,0,0,0,0,0,0,0,0,0,0,0,0,0,0,0,0,0,0,0,0,0,0,0,0,0,0,0,0,0,0,0,0,0,0,0,0,0,0,0,0,0,0,0,0,0,0,0,8.5,0,0,0,0,0,0,0,0,0,0,0,0,0,0,0,0,0,0,0,0,0,0,0,0,0,0,0,0,0,0,0,0,0,0,0,0,0,0,0,0,0,0,0,0,0,0,75,0,0,0,0,0,0,0,0,0,0,0,0,0,0,0,0,0,0,0,0,0,0,0,15,0,0,0,58,23.1,0.25
# 2988,38511,450685,Baizura N.,2011,,0,0,0,0,0,0,0,0,0,0,0,0,0,0,0,0,0,0,0,0,0,0,0,0,0,0,0,0,0,0,0,0,0,0,0,0,0,0,0,0,0,0,0,2,0,0,0,0,0,0,0,0,0,0,0,0,0,0,0,0,0,0,0,0,0,0,0,0,0,0,0,0,0,0,0,0,0,0,0,0,0,0,0,0,0,0,0,0,0,0,0,0,0,0,0,0,0,0,0,0,0,0,0,0,0,0,8,0,0,0,0,0,0,0,0,0,0,0,0,0,0,0,0,0,0,0,0,0,0,0,0,0,0,0,0,0,0,0,0,0,0,0,0,0,0,0,0,0,0,0,0,0,0,75,0,0,0,0,0,0,0,0,0,0,0,0,0,0,0,0,0,0,0,0,0,0,0,15,0,0,0,58,23.3,0.25
# 2989,38891,459602,Halimah M.K.,2010,,9.5,5,0,0,0,0,0,0,0,0,0,0,0,25.65,0,0,0,0,0,0,0,0,0,0,0,0,0,0,0,0,0,0,0,0,0,0,0,0,0,0,0,0,0,0,0,0,0,0,0,0,0,0,0,0,0,0,0,0,0,0,0,0,0,0,0,0,0,0,0,0,0,0,0,0,0,0,0,0,0,0,0,0,0,0,0,0,0,0,0,0,0,0,0,0,0,0,0,0,0,0,0,0,0,0,0,0,0,0,0,0,0,0,0,0,0,0,0,0,0,0,0,0,0,0,0,0,0,0,0,0,0,0,0,0,0,0,0,0,0,0,0,0,0,0,0,0,0,0,0,0,0,0,0,59.85,0,0,0,0,0,0,0,0,0,0,0,0,0,0,0,0,0,0,0,0,0,0,0,0,0,0,0,55,22,0.25
# 2990,39036,460267,Hashimoto T.,2007,,0,0,0,0.4,0,0,0,0,0,0,0,0,0,6.4,0,0,0,0,0,0,0,0,0,0,36.5,0,0,0,0,0,0,0,0,0,0,0,0,0,0,0,0,0,0,0,0,0,0,0,0,0,0,0,0,0,0,0,0,0,0,0,0,0,0,0,0,0,0,0,0,0,0,0,0,0,0,0,0,0,0,0,0,0,0,0,0,0,0,0,0,0,0,0,0,0,0,0,0,0,0,0,0.9,0,0,0,0,0,0,0,0,0,0,0,0,0,0,52.4,0,0,0,0,0,0,0,0,0,0,0,0,0,0,0,0,0,0,0,0,0,3.4,0,0,0,0,0,0,0,0,0,0,0,0,0,0,0,0,0,0,0,0,0,0,0,0,0,0,0,0,0,0,0,0,0,0,0,0,0,0,0,0,0,0,0,59,23.6,0.25
# 2991,39802,466076,Mohajerani A.,2012,,0,0,0,0,0,0,0,0,0,0,0,0,0,0,0,0,0,0,0,0,0,0,0,0,0,0,0,0,0,0,0,0,0,0,0,0,0,0,0,0,0,0,0,0,0,0,0,0,0,0,0,0,0,0,0,0,0,0,0,0,0,0,0,0,0,0,0,0,0,0,0,0,0,0,0,0,0,0,0,0,0,0,0,40,0,0,0,0,0,0,0,0,0,0,0,0,0,0,0,0,0,0,0,0,0,0,0,0,0,0,0,0,0,0,0,0,0,0,0,0,0,0,0,0,0,0,0,0,0,0,0,0,0,0,0,0,0,60,0,0,0,0,0,0,0,0,0,0,0,0,0,0,0,0,0,0,0,0,0,0,0,0,0,0,0,0,0,0,0,0,0,0,0,0,0,0,0,0,0,0,0,84,33,0.25
# 2992,39802,466082,Mohajerani A.,2012,,0,0,0,8,0,0,0,0,0,0,0,0,0,0,0,0,0,0,0,0,0,0,0,0,0,0,0,0,0,0,0,0,0,0,0,0,0,0,0,0,0,0,0,0,0,0,0,0,0,0,0,0,0,0,0,0,0,0,0,0,0,0,0,0,0,0,0,0,0,0,0,0,0,0,0,0,0,0,0,0,0,0,0,34.5,0,0,0,0,0,0,0,0,0,0,0,0,0,0,0,0,11.5,0,0,0,0,0,0,0,0,0,0,0,0,0,0,46,0,0,0,0,0,0,0,0,0,0,0,0,0,0,0,0,0,0,0,0,0,0,0,0,0,0,0,0,0,0,0,0,0,0,0,0,0,0,0,0,0,0,0,0,0,0,0,0,0,0,0,0,0,0,0,0,0,0,0,0,0,0,0,0,0,76,30,0.25
# 2993,39802,466083,Mohajerani A.,2012,,0,0,0,8,0,0,0,0,0,0,0,0,0,0,0,0,0,0,0,0,0,0,0,0,0,0,0,0,0,0,0,0,0,0,0,0,0,0,0,0,0,0,0,0,0,0,0,0,0,0,0,0,0,0,0,0,0,0,0,0,0,0,0,0,0,0,0,0,0,0,0,0,0,0,0,0,0,0,0,0,0,0,0,23,0,0,0,0,0,0,0,0,0,0,0,0,0,0,0,0,23,0,0,0,0,0,0,0,0,0,0,0,0,0,0,46,0,0,0,0,0,0,0,0,0,0,0,0,0,0,0,0,0,0,0,0,0,0,0,0,0,0,0,0,0,0,0,0,0,0,0,0,0,0,0,0,0,0,0,0,0,0,0,0,0,0,0,0,0,0,0,0,0,0,0,0,0,0,0,0,0,69,27,0.25
# 2994,39802,466086,Mohajerani A.,2012,,0,0,0,0,0,0,0,0,0,0,0,0,0,70,0,0,0,0,0,0,0,0,0,0,0,0,0,0,0,0,0,0,0,0,0,0,0,0,0,0,0,0,0,0,0,0,0,0,0,0,0,0,0,0,0,0,0,0,0,0,0,0,0,0,0,0,0,0,0,0,0,0,0,0,0,0,0,0,0,0,0,0,0,30,0,0,0,0,0,0,0,0,0,0,0,0,0,0,0,0,0,0,0,0,0,0,0,0,0,0,0,0,0,0,0,0,0,0,0,0,0,0,0,0,0,0,0,0,0,0,0,0,0,0,0,0,0,0,0,0,0,0,0,0,0,0,0,0,0,0,0,0,0,0,0,0,0,0,0,0,0,0,0,0,0,0,0,0,0,0,0,0,0,0,0,0,0,0,0,0,0,85,34,0.25
# 2995,39802,466087,Mohajerani A.,2012,,0,0,0,0,0,0,0,0,0,0,0,0,0,70,0,0,0,0,0,0,0,0,0,0,0,0,0,0,0,0,0,0,0,0,0,0,0,0,0,0,0,0,0,0,0,0,0,0,0,0,0,0,0,0,0,0,0,0,0,0,0,0,0,0,0,0,0,0,0,0,0,0,0,0,0,0,0,0,0,0,0,0,0,22.5,0,0,0,0,0,0,0,0,0,0,0,0,0,0,0,0,7.5,0,0,0,0,0,0,0,0,0,0,0,0,0,0,0,0,0,0,0,0,0,0,0,0,0,0,0,0,0,0,0,0,0,0,0,0,0,0,0,0,0,0,0,0,0,0,0,0,0,0,0,0,0,0,0,0,0,0,0,0,0,0,0,0,0,0,0,0,0,0,0,0,0,0,0,0,0,0,0,0,82,33,0.25
# 2996,39802,466088,Mohajerani A.,2012,,0,0,0,0,0,0,0,0,0,0,0,0,0,70,0,0,0,0,0,0,0,0,0,0,0,0,0,0,0,0,0,0,0,0,0,0,0,0,0,0,0,0,0,0,0,0,0,0,0,0,0,0,0,0,0,0,0,0,0,0,0,0,0,0,0,0,0,0,0,0,0,0,0,0,0,0,0,0,0,0,0,0,0,15,0,0,0,0,0,0,0,0,0,0,0,0,0,0,0,0,15,0,0,0,0,0,0,0,0,0,0,0,0,0,0,0,0,0,0,0,0,0,0,0,0,0,0,0,0,0,0,0,0,0,0,0,0,0,0,0,0,0,0,0,0,0,0,0,0,0,0,0,0,0,0,0,0,0,0,0,0,0,0,0,0,0,0,0,0,0,0,0,0,0,0,0,0,0,0,0,0,77,31,0.25
# 2997,39814,466169,Chenu S.,2012,,0,0,0,5.5,0,0,0,0,0,0,0,0,0,0,0,0,0,0,0,0,0,0,0,0,0,0,0,0,0,0,0,0,0,0,0,0,0,0,0,0,0,0,0,0,0,0,0,0,0,0,0,0,0,0,0,0,0,0,0,0,0,0,0,0,0,0,0,0,0,0,0,0,0,0,0,0,0,0,0,0,0,0,0,0,0,0,0,0,0,0,0,0,0,0,0,0,0,0,0,0,38,0,0,0,0,0,8.6,0,0,0,0,0,0,0,0,39,0,0,0,0,0,0,0,0,0,0,0,0,0,0,0,0,0,0,0,0,0,0,0,0,0,0,0,0,0,0,0,0,0,0,0,0,0,0,0,0,0,0,0,0,0,0,0,0,0,0,0,0,0,0,0,0,0,0,0,0,0,8.9,0,0,0,60,24,0.25
