Repository: jacobergzhou/Poisson-Ratio

File: Poisson_data_no_metal_07192019.csv (part 32 of 57)
,Code,Glass #,Author,Year,Trademark,Ag2O,AgI,Al,Al2O3,AlF3,AlN,As,As2O3,As2O5,As2S3,As2Se3,AsSe,B,B2O3,BaCl2,BaF2,BaO,BeF2,BeO,Bi2O3,BiCl3,Br,Ca,CaF2,CaO,Cd,CdCl2,CdF2,CdO,Ce2O3,CeF3,CeO2,Cl,Co3O4,CoO,Cr2O3,Cs2O,CsCl,CsF,Cu2O,CuO,Dy2O3,Er,Er2O3,ErF3,Eu,Eu2O3,EuF3,F,Fe,Fe2O3,FeO,Ga,Ga2O3,Ga2S3,Ga2Se3,GaF3,Gd2O3,GdF3,Ge,GeO2,GeS2,GeSe2,H2O,HfF4,HfO2,Hg,Ho2O3,I,InF3,K,K2O,K2S,K2SO4,KBr,KCl,KF,KHF2,La,La2O3,La2S3,LaF3,Li,Li2O,Li2S,Li2SO4,LiBr,LiCl,LiF,LiI,MgF2,MgO,Mn2O3,MnF2,MnO,MnO2,MoO2,MoO3,N,Na,Na2O,Na2S,Na2SO4,NaCl,NaF,NaPO3,Nb2O5,Nd,Nd2O3,NdF3,NH4NO3,NiO,O,OH,P,P2O5,Pb,PbCl2,PbF2,PbO,PdO,Pr2O3,Pr6O11,PrF3,Rb2O,RbF,Rh2O3,RuO2,S,Sb,Sb2O3,Sb2S3,Sc2O3,Se,Si,Si3N4,SiC,SiO2,Sm2O3,Sn,SnO,SnO2,SO2,SO3,Sr,SrCl2,SrF2,SrO,Ta2O3,Ta2O5,Tb2O3,TbF3,Te,TeO2,Th,ThF4,ThO2,TiO2,Tl,Tl2O,Tl2Se,TlSe,Tm2O3,U,U3O8,UO2,V,V2O5,VO6,WO3,Y,Y2O3,Yb2O3,YbF3,YF3,ZnCl2,ZnF2,ZnO,ZnSO4,ZrF4,ZrO2,Young's modulus E (GPa),Shear modulus G (GPa),Poisson's ratio v,Calculated Poisson,Percent Error
# 1806,40817,477459,Poor H.0R.B.,2013,nan,0,0,0,0,0,0,0,0,0,0,0,0,0,0,0,0,0,0,0,0,0,0,0,0,0,0,0,0,0,0,0,0,0,0,0,0,0,0,0,0,0,0,0,0.3984,0,0,0,0,0,0,0,0,0,0,0,0,0,0,0,0,59.76096,0,0,0,0,0,0,0,0,0,0,0,0,0,0,0,0,0,0,0,0,0,0,0,0,0,0,0,0,0,0,0,0,0,0,0,0,0,0,0,0,0,0,0,0,0,0,0,0,0,0,0,0,0,0,0,0,0,0,39.84064,0,0,0,0,0,0,0,0,0,0,0,0,0,0,0,0,0,0,0,0,0,0,0,0,0,0,0,0,0,0,0,0,0,0,0,0,0,0,0,0,0,0,0,0,0,0,0,0,0,0,0,0,0,0,0,0,0,0,0,0,0,54.9,21.57,0.273,0.272600834,0.146214472
# 2775,40864,476665,Striepe S.,2013,nan,0,0,0,0,0,0,0,0,0,0,0,0,0,0,0,0,0,0,0,0,0,0,0,0,0,0,0,0,0,0,0,0,0,0,0,0,0,0,0,0,0,0,0,0,0,0,0,0,0,0,0,0,0,0,0,0,0,0,0,0,0,0,0,0,0,0,0,0,0,0,0,0,0,0,0,0,0,0,0,0,0,0,0,33.3,0,0,0,0,0,0,0,16.7,0,0,0,0,0,0,0,0,0,0,0,0,0,0,0,0,0,0,0,0,0,0,0,50,0,0,0,0,0,0,0,0,0,0,0,0,0,0,0,0,0,0,0,0,0,0,0,0,0,0,0,0,0,0,0,0,0,0,0,0,0,0,0,0,0,0,0,0,0,0,0,0,0,0,0,0,0,0,0,0,0,0,0,0,0,0,0,0,0,66.1,26.39,0.252,0.252368321,0.146159259
# 4256,38258,450284,Sidek H.A.A.,2011,nan,0,0,0,0,1,0,0,0,0,0,0,0,0,0,0,0,0,0,0,0,0,0,0,0,0,0,0,0,0,0,0,0,0,0,0,0,0,0,0,0,0,0,0,0,0,0,0,0,0,0,0,0,0,0,0,0,0,0,0,0,0,0,0,0,0,0,0,0,0,0,0,0,0,0,0,0,0,0,0,0,0,0,0,0,0,0,0,0,0,0,0,0,0,0,0,0,0,0,0,0,0,0,0,0,0,0,0,0,0,0,0,0,0,0,0,0,0,0,0,0,0,0,0,0,0,0,0,0,0,0,0,0,0,0,0,0,0,0,0,0,0,0,0,0,0,0,0,0,0,0,0,0,0,90,0,0,0,0,0,0,0,0,0,0,0,0,0,0,0,0,0,0,0,0,0,0,0,9,0,0,0,48.1,19.67,0.223,0.222674123,0.14613317
# 1655,30900,391630,Schilling F.R.,2001,nan,0,0,0,11.48951,0,0,0,0,0,0,0,0,0,0,0,0,0,0,0,0,0,0,0,0,16.71672,0,0,0,0,0,0,0,0,0,0,0,0,0,0,0,0,0,0,0,0,0,0,0,0,0,0,0,0,0,0,0,0,0,0,0,0,0,0,0,0,0,0,0,0,0,0,0,0,0,0,0,0,0,0,0,0,0,0,0,0,0,0,0,0,0,0,29.27602,0,0,0,0,0,0,0,0,0,0,0,0,0,0,0,0,0,0,0,0,0,0,0,0,0,0,0,0,0,0,0,0,0,0,0,0,0,0,0,0,0,0,0,0,0,42.51775,0,0,0,0,0,0,0,0,0,0,0,0,0,0,0,0,0,0,0,0,0,0,0,0,0,0,0,0,0,0,0,0,0,0,0,0,0,0,0,0,0,0,0,108,42.3,0.277,0.276595745,0.145940548
# 2810,40864,476664,Striepe S.,2013,nan,0,0,0,0,0,0,0,0,0,0,0,0,0,0,0,0,0,0,0,0,0,0,0,0,0,0,0,0,0,0,0,0,0,0,0,0,0,0,0,0,0,0,0,0,0,0,0,0,0,0,0,0,0,0,0,0,0,0,0,0,0,0,0,0,0,0,0,0,0,0,0,0,0,0,0,0,0,0,0,0,0,0,0,25,0,0,0,0,0,0,0,25,0,0,0,0,0,0,0,0,0,0,0,0,0,0,0,0,0,0,0,0,0,0,0,50,0,0,0,0,0,0,0,0,0,0,0,0,0,0,0,0,0,0,0,0,0,0,0,0,0,0,0,0,0,0,0,0,0,0,0,0,0,0,0,0,0,0,0,0,0,0,0,0,0,0,0,0,0,0,0,0,0,0,0,0,0,0,0,0,0,68.7,27.45,0.251,0.25136612,0.145864629
# 1777,5846,99389,El0Mallawany R.,1987,nan,0,0,0,0,0,0,0,0,0,0,0,0,0,0,0,0,0,0,0,0,0,0,0,0,0,0,0,0,0,0,0,0,0,0,0,0,0,0,0,0,0,0,0,0,0,0,0,0,0,0,0,0,0,0,0,0,0,0,0,0,0,0,0,0,0,0,0,0,0,0,0,0,0,0,0,0,0,0,0,0,0,0,0,0,0,0,0,0,0,0,0,0,0,0,0,0,0,0,0,0,0,0,0,0,0,0,0,0,0,0,0,0,0,0,0,0,0,0,0,0,0,0,0,0,0,0,0,0,0,0,0,0,0,0,0,0,0,0,0,0,0,0,0,0,0,0,0,0,0,0,0,0,0,90,0,0,0,0,0,0,0,0,0,0,0,0,0,0,0,0,0,0,0,0,0,10,0,0,0,0,0,44.9,17.63,0.273,0.273397618,0.145647508
# 4678,29546,369289,Li Liu En,2005,nan,0,0,0,14.01401084,0,0,0,0,0,0,0,0,0,7.50750745,0,0,0,0,0,0,0,0,0,0,8.00800848,0,0,0,0,0,0,0,0,0,0,0,0,0,0,0,0,0,0,0,0,0,0,0,0,0,0,0,0,0,0,0,0,0,0,0,0,0,0,0,0,0,0,0,0,0,0,0,0,0,0,0,0,0,0,0,0,0,0,0,0,0,0,0,0,0,0,6.00600636,0,0,0,0,0,0,0,0,0,0,0,0,0,0,0,0,0,0,0,0,0,0,0,0,0,0,0,0,0,0,0,0,0,0,0,0,0,0,0,0,0,0,0,0,0,61.36136368,0,0,0,0,0,0,0,0,0,1.50150109,0,0,0,0,0,0,0,0,0,1.601602096,0,0,0,0,0,0,0,0,0,0,0,0,0,0,0,0,0,0,0,0,0,0,0,80.8,33.38,0.21,0.210305572,0.145510571
# 1933,7858,74386,Patel N.D.,1983,nan,0,0,0,0,0,0,0,0,0,0,0,0,0,0,0,0,0,0,0,0,0,0,0,0,0,0,0,0,0,0,0,0,0,0,0,0,0,0,0,0,0,0,0,0,0,0,0,0,0,0,0,0,0,0,0,0,0,0,0,0,0,0,0,11.8,0,0,0,0,0,0,0,0,0,0,0,0,0,0,0,0,0,0,0,0,0,0,0,0,0,0,0,0,0,0,0,0,0,0,0,0,0,0,0,0,0,0,0,0,0,0,0,0,0,0,0,88.2,0,0,0,0,0,0,0,0,0,0,0,0,0,0,0,0,0,0,0,0,0,0,0,0,0,0,0,0,0,0,0,0,0,0,0,0,0,0,0,0,0,0,0,0,0,0,0,0,0,0,0,0,0,0,0,0,0,0,0,0,0,0,0,0,0,25.9,10.2,0.27,0.269607843,0.145243282
# 3811,237,20241,Livshits V.Ya.,1992,nan,0,0,0,0,0,0,0,0,0,0,0,0,0,0,0,0,0,0,0,0,0,0,0,0,0,0,0,0,0,0,0,0,0,0,0,0,0,0,0,0,0,0,0,0,0,0,0,0,0,0,0,0,0,0,0,0,0,0,0,0,0,0,0,0,0,0,0,0,0,0,0,0,0,0,0,0,0,0,0,0,0,0,0,12.5,0,0,0,0,0,0,0,0,0,0,0,0,0,0,0,0,12.5,0,0,0,0,0,0,0,0,0,0,0,0,0,0,0,0,0,0,0,0,0,0,0,0,0,0,0,0,0,0,0,0,0,0,0,0,60,0,0,0,0,0,0,0,0,0,0,0,0,0,0,0,0,0,0,0,15,0,0,0,0,0,0,0,0,0,0,0,0,0,0,0,0,0,0,0,0,0,0,0,90.7,36.8,0.232,0.232336957,0.14523988
# 3829,16472,158848,Livshits V.Ya.,1999,nan,0,0,0,0,0,0,0,0,0,0,0,0,0,0,0,0,0,0,0,0,0,0,0,0,0,0,0,0,0,0,0,0,0,0,0,0,0,0,0,0,0,0,0,0,0,0,0,0,0,0,0,0,0,0,0,0,0,0,0,0,0,0,0,0,0,0,0,0,0,0,0,0,0,0,0,0,0,0,0,0,0,0,0,12.5,0,0,0,0,0,0,0,0,0,0,0,0,0,0,0,0,12.5,0,0,0,0,0,0,0,0,0,0,0,0,0,0,0,0,0,0,0,0,0,0,0,0,0,0,0,0,0,0,0,0,0,0,0,0,60,0,0,0,0,0,0,0,0,0,0,0,0,0,0,0,0,0,0,0,15,0,0,0,0,0,0,0,0,0,0,0,0,0,0,0,0,0,0,0,0,0,0,0,90.7,36.8,0.232,0.232336957,0.14523988
# 5143,13204,78414,Bokin P.Ya.,1963,0,0,0,0,0,0,0,0,0,0,0,0,0,0,0,0,0,0,0,0,0,0,0,0,0,0,0,0,0,0,0,0,0,0,0,0,0,0,0,0,0,0,0,0,0,0,0,0,0,0,0,0,0,0,0,0,0,0,0,0,0,0,0,0,0,0,0,0,0,0,0,0,0,0,0,0,0,0,0,0,0,0,0,0,0,0,0,0,0,0,0,0,0,0,0,0,0,0,0,0,0,0,0,0,0,0,0,0,0,0,0,0,0,0,0,0,0,0,0,0,0,0,0,0,0,0,0,0,0,0,0,0,0,0,0,0,0,0,100,0,0,0,0,0,0,0,0,0,0,0,0,0,0,0,0,0,0,0,0,0,0,0,0,0,0,0,0,0,0,0,0,0,0,0,0,0,0,0,0,0,0,0,73,31.19,0.17,0.170246874,0.145219999
# 5144,13375,116211,Lane D.W.,1990,Vitreosil,0,0,0,0,0,0,0,0,0,0,0,0,0,0,0,0,0,0,0,0,0,0,0,0,0,0,0,0,0,0,0,0,0,0,0,0,0,0,0,0,0,0,0,0,0,0,0,0,0,0,0,0,0,0,0,0,0,0,0,0,0,0,0,0,0,0,0,0,0,0,0,0,0,0,0,0,0,0,0,0,0,0,0,0,0,0,0,0,0,0,0,0,0,0,0,0,0,0,0,0,0,0,0,0,0,0,0,0,0,0,0,0,0,0,0,0,0,0,0,0,0,0,0,0,0,0,0,0,0,0,0,0,0,0,0,0,0,100,0,0,0,0,0,0,0,0,0,0,0,0,0,0,0,0,0,0,0,0,0,0,0,0,0,0,0,0,0,0,0,0,0,0,0,0,0,0,0,0,0,0,0,73,31.19,0.17,0.170246874,0.145219999
# 4013,1965,110879,Kisin B.I.,1959,BK8,0,0,0,0,0,0,0,0.184200077,0,0,0,0,0,15.54024653,0,0,9.519328998,0,0,0,0,0,0,0,0,0,0,0,0,0,0,0,0,0,0,0,0,0,0,0,0,0,0,0,0,0,0,0,0,0,0,0,0,0,0,0,0,0,0,0,0,0,0,0,0,0,0,0,0,0,0,4.303299807,0,0,0,0,0,0,0,0,0,0,0,0,0,0,0,0,0,0,0,0,0,0,0,0,0,0,0,0,2.764286161,0,0,0,0,0,0,0,0,0,0,0,0,0,0,0,0,0,0,0,0,0,0,0,0,0,0,0,0,0,0,0,0,0,0,0,0,64.45494707,0,0,0,0,0,0,0,0,0,0,0,0,0,0,0,0,0,0,0,0,0,0,0,0,0,0,0,0,0,0,0,0,0,0,0,0,0,0,0,3.233691358,0,0,0,80.3,32.66,0.229,0.229332517,0.14520386
# 3551,27482,361232,Brix P.,2003,nan,0,0,0,1.249301024,0,0,0,0,0,0,0,0,0,18.29647035,0,0,0.830779116,0,0,0,0,0,0,0,1.135755022,0,0,0,0,0,0,0,0,0,0,0,0,0,0,0,0,0,0,0,0,0,0,0,0,0,0,0,0,0,0,0,0,0,0,0,0,0,0,0,0,0,0,0,0,0,0,2.704581051,0,0,0,0,0,0,0,0,0,0,0,8.525730162,0,0,0,0,0,0,0,0,0,0,0,0,0,0,0,0,8.220881156,0,0,0,0,0,0,0,0,0,0,0,0,0,0,0,0,0,0,0,0,0,0,0,0,0,0,0,0,0,0.043700001,0,0,0,0,0,0,48.76063093,0,0,0,0,0,0,0,0,0,0,0,0,0,0,0,0,0,0,0,3.189341061,0,0,0,0,0,0,0,0,0,0,0,0,0,0,0,0,0,0,0,7.042830134,0,0,0,85,34.32,0.238,0.238344988,0.144953086
# 4786,41245,480760,Bootjomchai Ch.,2014,nan,0,0,0,0,0,0,0,0,0,0,0,0,0,28.84615173,0,0,0,0,0,3.846154231,0,0,0,0,0,0,0,0,0,0,0,0,0,0,0,0,0,0,0,0,0,0,0,0,0,0,0,0,0,0,0,0,0,0,0,0,0,0,0,0,0,0,0,0,0,0,0,0,0,0,0,0,0,0,0,0,0,0,0,0,0,0,0,0,0,0,0,0,0,0,0,0,0,0,0,0,0,0,0,0,0,0,0,0,0,0,0,0,0,0,0,0,0,0,0,0,0,0,0,0,0,0,0,0,0,0,0,0,0,0,0,0,0,0,0,0,0,67.30769404,0,0,0,0,0,0,0,0,0,0,0,0,0,0,0,0,0,0,0,0,0,0,0,0,0,0,0,0,0,0,0,0,0,0,0,0,0,0,0,0,0,0,0,90.4,37.47,0.206,0.206298372,0.144840792
# 4455,27073,356802,Duddridge A.,2003,nan,0,0,0,0,0,0,0,0,0,0,0,0,0,18.56443,0,0,0,0,0,0,0,0,0,0,0,0,0,0,0,0,0,0,0,0,0,0,0,0,0,0,0,0,0,0,0,0,0,0,0,0,0,0,0,0,0,0,0,0,0,0,0,0,0,0,0,0,0,0,0,0,0,0,0,0,0,0,0,0,0,0,0,0,0,10.29691,0,0,0,0,0,0,0,0,0,0,0,0,0,0,0,0,10.54684,0,0,0,0,0,0,0,0,0,0,0,0,0,0,0,0,0,0,0,0,0,0,0,0,0,0,0,0,0,0,0,0,0,0,0,0,60.59182,0,0,0,0,0,0,0,0,0,0,0,0,0,0,0,0,0,0,0,0,0,0,0,0,0,0,0,0,0,0,0,0,0,0,0,0,0,0,0,0,0,0,0,91.4,37.48,0.219,0.219316969,0.144734726
# 5050,25692,352702,Le Houerou V.,2003,nan,0,0,0,0,0,0,0,0,0,0,0,0,0,0,0,0,0,0,0,0,0,0,0,0,10.3,0,0,0,0,0,0,0,0,0,0,0,0,0,0,0,0,0,0,0,0,0,0,0,0,0,0,0,0,0,0,0,0,0,0,0,0,0,0,0,0,0,0,0,0,0,0,0,0,0,0,0,0,0,0,0,0,0,0,0,0,0,0,0,0,0,0,0,0,0,0,0,0,0,0,0,15.7,0,0,0,0,0,0,0,0,0,0,0,0,0,0,0,0,0,0,0,0,0,0,0,0,0,0,0,0,0,0,0,0,0,0,0,0,74,0,0,0,0,0,0,0,0,0,0,0,0,0,0,0,0,0,0,0,0,0,0,0,0,0,0,0,0,0,0,0,0,0,0,0,0,0,0,0,0,0,0,0,69.3,29.16,0.188,0.188271605,0.144470712
# 2350,8701,80142,Aleinikov F.K.,1962,nan,0,0,0,0,0,0,0,0,0,0,0,0,0,0,0,0,0,0,0,0,0,0,0,0,0,0,0,0,0,0,0,0,0,0,0,0,0,0,0,0,0,0,0,0,0,0,0,0,0,0,0,0,0,0,0,0,0,0,0,0,0,0,0,0,0,0,0,0,0,0,0,0,0,0,0,0,0,0,0,0,0,0,0,0,0,0,0,0,0,0,0,33.33333,0,0,0,0,0,0,0,0,11.11111,0,0,0,0,0,0,0,0,0,0,0,0,0,0,0,0,0,0,0,0,0,0,0,0,0,0,0,0,0,0,0,0,0,0,0,0,55.55556,0,0,0,0,0,0,0,0,0,0,0,0,0,0,0,0,0,0,0,0,0,0,0,0,0,0,0,0,0,0,0,0,0,0,0,0,0,0,0,0,0,0,0,82,32.53,0.26,0.260375038,0.144245548
# 4583,10775,98196,Fedelesh V.I.,1983,nan,0,0,0,0,0,0,0,0,0,0,0,0,0,0,0,0,0,0,0,40,0,0,0,0,0,0,0,0,0,0,0,0,0,0,0,0,0,0,0,0,0,0,0,0,0,0,0,0,0,0,0,0,0,0,0,0,0,0,0,0,60,0,0,0,0,0,0,0,0,0,0,0,0,0,0,0,0,0,0,0,0,0,0,0,0,0,0,0,0,0,0,0,0,0,0,0,0,0,0,0,0,0,0,0,0,0,0,0,0,0,0,0,0,0,0,0,0,0,0,0,0,0,0,0,0,0,0,0,0,0,0,0,0,0,0,0,0,0,0,0,0,0,0,0,0,0,0,0,0,0,0,0,0,0,0,0,0,0,0,0,0,0,0,0,0,0,0,0,0,0,0,0,0,0,0,0,0,0,0,0,0,75.7,31.17,0.214,0.21430863,0.14421967
# 3355,2403,32845,Petrenko Yu.M.,1971,nan,0,0,0,0,0,0,0,0,0,0,0,0,0,0,0,0,0,0,0,0,0,0,0,0,0,0,0,0,0,0,0,0,0,0,0,0,0,0,0,0,0,0,0,0,0,0,0,0,0,0,5,0,0,0,0,0,0,0,0,0,0,0,0,0,0,0,0,0,0,0,0,0,0,0,0,0,0,0,0,0,0,0,0,0,0,0,0,0,0,0,0,0,0,0,0,0,0,0,0,0,20,0,0,0,0,0,0,0,0,0,0,0,0,0,0,0,0,0,0,0,0,0,0,0,0,0,0,0,0,0,0,0,0,0,0,0,0,75,0,0,0,0,0,0,0,0,0,0,0,0,0,0,0,0,0,0,0,0,0,0,0,0,0,0,0,0,0,0,0,0,0,0,0,0,0,0,0,0,0,0,0,65.9,26.58,0.24,0.239653875,0.144218711
# 242,28612,372516,Srinivasarao G.,2002,nan,0,0,0,0,0,0,0,59.25,0,0,0,0,0,0,0,0,0,0,0,0,0,0,0,0,0,0,0,0,0,0,0,0,0,0,0,0,0,0,0,0,0,0,0,0,0,0,0,0,0,0,0,0,0,0,0,0,0,0,0,0,0,0,0,0,0,0,0,0,0,0,0,0,0,0,0,0,0,0,0,0,0,0,0,0,0,0,0,0,0,0,0,0,0,0,0,0,0,0,0,0,0,0,0,0,0,0,0,0,0,0,0,0,0,0,0,0,0,0,0,40,0,0,0,0,0,0,0,0,0,0,0,0,0,0,0,0,0,0,0,0,0,0,0,0,0,0,0,0,0,0,0,0,0,0,0,0,0,0,0,0,0,0,0,0,0,0,0,0,0,0.75,0,0,0,0,0,0,0,0,0,0,0,36.5,13.8,0.322,0.322463768,0.144027365
# 588,8708,80290,Zhao Xiujian,1987,nan,0,0,0,0,7,0,0,0,0,0,0,0,0,0,0,21,0,0,0,0,0,0,0,0,0,0,0,0,0,0,0,0,0,0,0,0,0,0,0,0,0,0,0,0,0,0,0,0,0,0,0,0,0,0,0,0,0,0,0,0,0,0,0,0,0,0,0,0,0,0,0,0,0,0,0,0,0,0,0,0,0,0,0,0,0,0,0,0,0,0,0,0,0,0,0,0,0,0,0,0,0,0,0,0,30,0,0,0,0,0,0,0,0,0,0,0,0,0,0,0,0,0,0,0,0,0,0,0,0,0,0,0,0,0,0,0,0,0,0,0,0,0,0,0,0,0,0,0,0,0,0,0,0,0,0,0,0,0,0,0,0,0,0,0,0,0,0,0,0,0,0,0,0,0,0,0,0,0,0,42,0,50.8,19.5,0.303,0.302564103,0.14386054
# 1944,8701,80151,Aleinikov F.K.,1962,nan,0,0,0,0,0,0,0,0,0,0,0,0,0,0,0,0,0,0,0,0,0,0,0,0,0,0,0,0,0,0,0,0,0,0,0,0,0,0,0,0,0,0,0,0,0,0,0,0,0,0,0,0,0,0,0,0,0,0,0,0,0,0,0,0,0,0,0,0,0,0,0,0,0,0,0,0,0,0,0,0,0,0,0,0,0,0,0,0,0,0,0,0,0,0,0,0,0,0,0,0,13.33333133,0,0,0,0,0,0,0,0,0,0,0,0,0,0,0,0,0,0,0,0,0,0,0,0,0,0,0,0,0,0,0,0,0,0,0,0,66.66666667,0,0,0,0,0,0,0,0,0,0,0,0,0,0,0,0,0,0,0,0,0,0,0,0,0,0,0,0,0,0,0,0,0,0,0,0,0,0,0,20.000002,0,0,0,70.1,27.59,0.27,0.270387822,0.143637657
# 2082,1965,110895,Kisin B.I.,1959,TK16,0,0,0,5.354041302,0,0,0,0.113800049,0,0,0,0,0,12.29229529,0,0,28.18365212,0,0,0,0,0,0,0,1.638538705,0,0,0,0,0,0,0,0,0,0,0,0,0,0,0,0,0,0,0,0,0,0,0,0,0,0,0,0,0,0,0,0,0,0,0,0,0,0,0,0,0,0,0,0,0,0,0,0,0,0,0,0,0,0,0,0,0,0,0,0,0,0,0,0,0,0,0,0,0,0,0,0,0,0,0,0,0,0,0,0,0,0,0,0,0,0,0,0,0,0,0,0,0,0,0,0,0,0,0,0,0,0,0,0,0,0.09271004,0,0,0,0,0,0,52.3249625,0,0,0,0,0,0,0,0,0,0,0,0,0,0,0,0,0,0,0,0,0,0,0,0,0,0,0,0,0,0,0,0,0,0,0,0,0,0,0,0,0,0,0,80.2,31.64,0.267,0.267383059,0.143467947
# 4872,16198,134120,Watzke E.,1996,nan,0,0,0,2.846346881,0,0,0,0,0,0,0,0,0,6.208520741,0,0,0.080544967,0,0,0,0,0,0,0,0.330338186,0,0,0,0,0,0,0,0,0,0,0,0,0,0,0,0,0,0,0,0,0,0,0,0,0,0,0,0,0,0,0,0,0,0,0,0,0,0,0,0,0,0,0,0,0,0,0,0,0,0,0,0,0,0,0,0,0,0,1.033223957,0,0,0,0,0,0,0,0,0,0,0,0,0,0,0,0,6.874328713,0,0,0,0,0,0,0,0,0,0,0,0,0,0,0,0,0,0,0,0,0,0,0,0,0,0,0,0,0,0,0,0,0,0,0,0,82.62669655,0,0,0,0,0,0,0,0,0,0,0,0,0,0,0,0,0,0,0,0,0,0,0,0,0,0,0,0,0,0,0,0,0,0,0,0,0,0,0,0,0,0,0,67,27.91,0.2,0.200286636,0.143317807
# 4873,16198,134121,Watzke E.,1996,nan,0,0,0,2.689271818,0,0,0,0,0,0,0,0,0,7.966583462,0,0,0.081288745,0,0,0,0,0,0,0,0.333388677,0,0,0,0,0,0,0,0,0,0,0,0,0,0,0,0,0,0,0,0,0,0,0,0,0,0,0,0,0,0,0,0,0,0,0,0,0,0,0,0,0,0,0,0,0,0,0,0,0,0,0,0,0,0,0,0,0,0,1.04276493,0,0,0,0,0,0,0,0,0,0,0,0,0,0,0,0,6.435069566,0,0,0,0,0,0,0,0,0,0,0,0,0,0,0,0,0,0,0,0,0,0,0,0,0,0,0,0,0,0,0,0,0,0,0,0,80.69302455,0,0,0,0,0,0,0,0,0,0,0,0,0,0,0,0,0,0,0,0,0,0,0,0,0,0,0,0,0,0,0,0,0,0,0,0,0,0,0,0,0,0,0.758608249,67,27.91,0.2,0.200286636,0.143317807
# 4874,16198,134122,Watzke E.,1996,nan,0,0,0,2.793147904,0,0,0,0,0,0,0,0,0,6.847419766,0,0,0.080757817,0,0,0,0,0,0,0,0.331211089,0,0,0,0,0,0,0,0,0,0,0,0,0,0,0,0,0,0,0,0,0,0,0,0,0,0,0,0,0,0,0,0,0,0,0,0,0,0,0,0,0,0,0,0,0,0,0,0,0,0,0,0,0,0,0,0,0,0,1.45033595,0,0,0,0,0,0,0,0,0,0,0,0,0,0,0,0,6.692711771,0,0,0,0,0,0,0,0,0,0,0,0,0,0,0,0,0,0,0,0,0,0,0,0,0,0,0,0,0,0,0,0,0,0,0,0,81.40246722,0,0,0,0,0,0,0,0,0,0,0,0,0,0,0,0,0,0,0,0,0,0,0,0,0,0,0,0,0,0,0,0,0,0,0,0,0,0,0,0,0,0,0.401948486,67,27.91,0.2,0.200286636,0.143317807
# 4875,16198,134123,Watzke E.,1996,nan,0,0,0,2.688579798,0,0,0,0,0,0,0,0,0,7.427598441,0,0,0.081267824,0,0,0,0,0,0,0,0.333302775,0,0,0,0,0,0,0,0,0,0,0,0,0,0,0,0,0,0,0,0,0,0,0,0,0,0,0,0,0,0,0,0,0,0,0,0,0,0,0,0,0,0,0,0,0,0,0,0,0,0,0,0,0,0,0,0,0,0,1.042496921,0,0,0,0,0,0,0,0,0,0,0,0,0,0,0,0,6.6344565,0,0,0,0,0,0,0,0,0,0,0,0,0,0,0,0,0,0,0,0,0,0,0,0,0,0,0,0,0,0,0,0,0,0,0,0,80.9833239,0,0,0,0,0,0,0,0,0,0,0,0,0,0,0,0,0,0,0,0,0,0,0,0,0,0,0,0,0,0,0,0,0,0,0,0,0,0,0,0,0,0,0.808973839,67,27.91,0.2,0.200286636,0.143317807
# 4876,16198,134124,Watzke E.,1996,nan,0,0,0,2.878755854,0,0,0,0,0,0,0,0,0,4.754260759,0,0,0.081462066,0,0,0,0,0,0,0,0.334099483,0,0,0,0,0,0,0,0,0,0,0,0,0,0,0,0,0,0,0,0,0,0,0,0,0,0,0,0,0,0,0,0,0,0,0,0,0,0,0,0,0,0,0,0,0,0,2.651977866,0,0,0,0,0,0,0,0,0,0,0,2.716969862,0,0,0,0,0,0,0,0,0,0,0,0,0,0,0,0,2.619820867,0,0,0,0,0,0,0,0,0,0,0,0,0,0,0,0,0,0,0,0,0,0,0,0,0,0,0,0,0,0,0,0,0,0,0,0,83.15174578,0,0,0,0,0,0,0,0,0,0,0,0,0,0,0,0,0,0,0,0,0,0,0,0,0,0,0,0,0,0,0,0,0,0,0,0,0,0,0,0,0,0,0.810907459,67,27.91,0.2,0.200286636,0.143317807
# 4877,16198,134125,Watzke E.,1996,nan,0,0,0,2.925699802,0,0,0,0,0,0,0,0,0,4.73112568,0,0,0.081065655,0,0,0,0,0,0,0,0.332473678,0,0,0,0,0,0,0,0,0,0,0,0,0,0,0,0,0,0,0,0,0,0,0,0,0,0,0,0,0,0,0,0,0,0,0,0,0,0,0,0,0,0,0,0,0,0,0,0,0,0,0,0,0,0,0,0,0,0,1.03990293,0,0,0,0,0,0,0,0,0,0,0,0,0,0,0,0,6.818496539,0,0,0,0,0,0,0,0,0,0,0,0,0,0,0,0,0,0,0,0,0,0,0,0,0,0,0,0,0,0,0,0,0,0,0,0,83.26427437,0,0,0,0,0,0,0,0,0,0,0,0,0,0,0,0,0,0,0,0,0,0,0,0,0,0,0,0,0,0,0,0,0,0,0,0,0,0,0,0,0,0,0.806961345,67,27.91,0.2,0.200286636,0.143317807
# 3782,23675,190644,Ohara K.,2000,nan,0,0,0,11.29148113,0,0,0,0.323300032,0,0,0,0,0,0,0,0,2.50292725,0,0,0,0,0,0,0,9.124643912,0,0,0,0,0,0,0,0,0,0,0,0,0,0,0,0,0,0,0,0,0,0,0,0,0,0,0,0,0,0,0,0,0,0,0,0,0,0,0,0,0,0,0,0,0,0,0,0,0,0,0,0,0,0,0,0,0,0,12.84293128,0,0,0,0,0,0,0,9.521658952,0,0,0,0,0,0,0,0,0,0,0,0,0,0,0,0,0,0,0,0,0,0,0,3.154229315,0,0,0,0,0,0,0,0,0,0,0,0,0,0,0,0,0,0,0,0,0,48.9678049,0,0,0,0,0,0,0,0,0,0,0,0,0.69930007,0,0,0,0,0,0,0,0,0,0,0,0,0,0,0,0,0,0,0,0,0,0,0,0,0,0,1.571723157,0,0,0,81.4,33,0.233,0.233333333,0.143061516
# 3078,20356,174603,Saunders G.A.,2001,nan,0,0,0,0,0,0,0,0,0,0,0,0,0,0,0,0,0,0,0,0,0,0,0,0,0,0,0,0,0,0,0,22.6,0,0,0,0,0,0,0,0,0,0,0,0,0,0,0,0,0,0,0,0,0,0,0,0,0,0,0,0,0,0,0,0,0,0,0,0,0,0,0,0,0,0,0,0,0,0,0,0,0,0,0,0,0,0,0,0,0,0,0,0,0,0,0,0,0,0,0,0,0,0,0,0,0,0,0,0,0,0,0,0,0,0,0,77.4,0,0,0,0,0,0,0,0,0,0,0,0,0,0,0,0,0,0,0,0,0,0,0,0,0,0,0,0,0,0,0,0,0,0,0,0,0,0,0,0,0,0,0,0,0,0,0,0,0,0,0,0,0,0,0,0,0,0,0,0,0,0,0,0,0,58.9,23.61,0.247,0.247352817,0.14284073
# 1246,40963,469833,Ota R.,1973,nan,0,0,0,0,0,0,0,0,0,0,20,0,0,0,0,0,0,0,0,0,0,0,0,0,0,0,0,0,0,0,0,0,0,0,0,0,0,0,0,0,0,0,0,0,0,0,0,0,0,0,0,0,0,0,0,0,0,0,0,0,0,0,0,0,0,0,0,0,0,0,0,0,0,0,0,0,0,0,0,0,0,0,0,0,0,0,0,0,0,0,0,0,0,0,0,0,0,0,0,0,0,0,0,0,0,0,0,0,0,0,0,0,0,0,0,0,0,0,0,0,0,0,0,0,0,0,0,0,0,0,0,0,0,0,0,0,0,0,0,0,0,0,0,0,0,0,0,0,0,0,0,0,80,0,0,0,0,0,0,0,0,0,0,0,0,0,0,0,0,0,0,0,0,0,0,0,0,0,0,0,0,15.9,6.18,0.286,0.286407767,0.142575871
# 1940,8701,80133,Aleinikov F.K.,1962,nan,0,0,0,0,0,0,0,0,0,0,0,0,0,0,0,0,0,0,0,0,0,0,0,0,25,0,0,0,0,0,0,0,0,0,0,0,0,0,0,0,0,0,0,0,0,0,0,0,0,0,0,0,0,0,0,0,0,0,0,0,0,0,0,0,0,0,0,0,0,0,0,0,0,0,0,0,0,0,0,0,0,0,0,0,0,0,0,0,0,0,0,0,0,0,0,0,0,0,0,0,12.5,0,0,0,0,0,0,0,0,0,0,0,0,0,0,0,0,0,0,0,0,0,0,0,0,0,0,0,0,0,0,0,0,0,0,0,0,62.5,0,0,0,0,0,0,0,0,0,0,0,0,0,0,0,0,0,0,0,0,0,0,0,0,0,0,0,0,0,0,0,0,0,0,0,0,0,0,0,0,0,0,0,77.9,30.66,0.27,0.270384866,0.142543065
# 3554,35795,429815,Ikenishi M.,2003,nan,0,0,0,4,0,0,0,0,0,0,0,0,0,0,0,0,3,0,0,0,0,0,0,0,13,0,0,0,0,0,0,0,0,0,0,0,0,0,0,0,0,0,0,0,0,0,0,0,0,0,0,0,0,0,0,0,0,0,0,0,0,0,0,0,0,0,0,0,0,0,0,5,0,0,0,0,0,0,0,0,0,0,0,0,0,0,0,0,0,0,0,0,0,0,0,0,0,0,0,0,5,0,0,0,0,0,0,0,0,0,0,0,0,0,0,0,0,0,0,0,0,0,0,0,0,0,0,0,0,0,0,0,0,0,0,0,0,63,0,0,0,0,0,0,0,0,0,0,0,0,0,0,0,0,0,0,0,3,0,0,0,0,0,0,0,0,0,0,0,0,0,0,0,0,0,0,0,0,0,0,4,82.3,33.23,0.238,0.23833885,0.142374133
# 3452,39036,460258,Hashimoto T.,2007,nan,0,0,0,13.29601,0,0,0,0,0,0,0,0,0,17.19484,0,0,0,0,0,0,0,0,0,0,0,0,0,0,0,0,0,0,0,0,0,0,0,0,0,0,0,0,0,0,0,0,0,0,0,0,0,0,0,0,0,0,0,0,0,0,0,0,0,0,0,0,0,0,0,0,0,6.69799,0,0,0,0,0,0,0,0,0,0,0,6.69799,0,0,0,0,0,0,0,0,0,0,0,0,0,0,0,0,6.69799,0,0,0,0,0,6.698,0,0,0,0,0,0,0,0,25.49235,0,0,0,0,0,0,0,0,0,0,0,0,0,0,0.02999,0,0,0,0,0,0,17.19484,0,0,0,0,0,0,0,0,0,0,0,0,0,0,0,0,0,0,0,0,0,0,0,0,0,0,0,0,0,0,0,0,0,0,0,0,0,0,0,0,0,0,0,61,24.59,0.24,0.240341602,0.142334282
# 3695,37832,447063,Kolberg U.,2009,nan,0,0,0,9.615175865,0,0,0,0,0,0,0,0,0,11.36535102,0,0,0,0,0,0,0,0,0,0,4.060462365,0,0,0,0,0,0,0,0,0,0,0,0,0,0,0,0,0,0,0,0,0,0,0,0,0,0.00198,0,0,0,0,0,0,0,0,0,0,0,0,0,0,0,0,0,0,0,0,0,0,0,0,0,0,0,0,0,0,0,0,0,0,0,0,0,0,0,0,8.945060805,0,0,0,0,0,0,0,0,0,0,0,0,0,0,0,0,0,0,0,0,0,0,0,0,0,0,0,0,0,0,0,0,0,0,0,0,0,0,0,0,0,0,0,0,0,66.00357594,0,0,0,0.008394001,0,0,0,0,0,0,0,0,0,0,0,0,0,0,0,0,0,0,0,0,0,0,0,0,0,0,0,0,0,0,0,0,0,0,0,0,0,0,0,73.7,29.83,0.235,0.235333557,0.141939073
# 2761,8696,80069,Vaills Y.,1992,nan,0,0,0,0,0,0,0,0,0,0,0,0,0,0,0,0,0,0,0,0,0,0,0,0,5.031446201,0,0,0,0,0,0,0,0,0,0,0,0,0,0,0,0,0,0,0,0,0,0,0,0,0,0,0,0,0,0,0,0,0,0,0,0,0,0,0,0,0,0,0,0,0,0,0,0,0,0,0,0,0,0,0,0,0,0,0,0,0,0,0,0,0,0,0,0,0,0,0,0,0,0,0,25.78616103,0,0,0,0,0,0,0,0,0,0,0,0,0,0,0,0,0,0,0,0,0,0,0,0,0,0,0,0,0,0,0,0,0,0,0,0,69.18239277,0,0,0,0,0,0,0,0,0,0,0,0,0,0,0,0,0,0,0,0,0,0,0,0,0,0,0,0,0,0,0,0,0,0,0,0,0,0,0,0,0,0,0,66.4,26.51,0.252,0.252357601,0.141905121
# 2774,40864,476663,Striepe S.,2013,nan,0,0,0,0,0,0,0,0,0,0,0,0,0,0,0,0,0,0,0,0,0,0,0,0,0,0,0,0,0,0,0,0,0,0,0,0,0,0,0,0,0,0,0,0,0,0,0,0,0,0,0,0,0,0,0,0,0,0,0,0,0,0,0,0,0,0,0,0,0,0,0,0,0,0,0,0,0,0,0,0,0,0,0,12.5,0,0,0,0,0,0,0,37.5,0,0,0,0,0,0,0,0,0,0,0,0,0,0,0,0,0,0,0,0,0,0,0,50,0,0,0,0,0,0,0,0,0,0,0,0,0,0,0,0,0,0,0,0,0,0,0,0,0,0,0,0,0,0,0,0,0,0,0,0,0,0,0,0,0,0,0,0,0,0,0,0,0,0,0,0,0,0,0,0,0,0,0,0,0,0,0,0,0,66.4,26.51,0.252,0.252357601,0.141905121
# 2437,39860,471122,Li Hong,2012,nan,0,0,0,4.640950741,0,0,0,0,0,0,0,0,0,0,0,0,1.850379067,0,0,0,0,0,0,0,1.860381116,0,0,0,0,0,0,0,0,0,0,0,0,0,0,0,0,0,0,0,0,0,0,0,0,0,0,0,0,0,0,0,0,0,0,0,0,0,0,0,0,0,0,0,0,0,0,11.79241778,0,0,0,0,0,0,0,1.090005341,0,0,0,2.740561429,0,0,0,0,0,0,0,8.191679139,0,0,0,0,0,0,0,0,8.371716021,0,0,0,0,0,0,0,0,0,0,0,0,0,0,55.71141299,0,0,0,0,0,0,0,0,0,0,0,0,0,0,0.390101911,0,0,0,0,0,0,0,0,0,0,0,0,0,0,0,0,0,0,0,0,0,0,1.890387263,0,0,0,0,0,0,0,0,0,0,0,0,0,0,0,0,0,0,1.470007203,0,0,0,0,0,0,0,0,54.7,21.7,0.26,0.260368664,0.14179369
# 3725,7830,74194,Patel N.D.,1983,nan,0,0,0,0,0,0,0,0,0,0,0,0,0,0,0,0,0,0,0,0,0,0,0,0,0,0,0,0,0,0,0,0,0,0,0,0,0,0,0,0,0,0,0,0,0,0,0,0,0,0,0,0,0,0,0,0,0,0,0,0,0,0,0,0,0,0,0,0,0,0,0,0,0,0,0,0,0,0,0,0,0,0,0,0,0,0,0,0,0,0,0,0,0,0,0,0,0,76.7,0,0,0,0,0,0,0,0,0,0,0,0,0,0,0,0,0,23.3,0,0,0,0,0,0,0,0,0,0,0,0,0,0,0,0,0,0,0,0,0,0,0,0,0,0,0,0,0,0,0,0,0,0,0,0,0,0,0,0,0,0,0,0,0,0,0,0,0,0,0,0,0,0,0,0,0,0,0,0,0,0,0,0,0,49.1,19.9,0.234,0.233668342,0.141734313
# 4464,35599,427694,Reddy M.V.S.,2009,nan,0,0,0,0,0,0,0,0,0,0,0,0,0,60,0,0,0,0,0,0,0,0,0,0,0,0,0,0,0,0,0,0,0,0,0,0,0,0,0,0,0,0,0,0,0,0,0,0,0,0,0,0,0,0,0,0,0,0,0,0,0,0,0,0,0,0,0,0,0,0,0,0,0,0,0,0,0,0,0,0,0,0,0,0,0,0,0,0,0,0,0,0,0,0,0,0,0,0,0,0,15,0,0,0,0,0,0,0,0,0,0,0,0,0,0,0,0,0,0,0,0,0,0,0,0,0,0,0,0,0,0,0,0,0,0,0,0,0,0,0,0,0,0,0,0,0,0,0,0,0,0,0,0,0,0,0,0,0,0,0,0,0,0,0,0,0,0,25,0,0,0,0,0,0,0,0,0,0,0,0,0,50.6,20.76,0.219,0.218689788,0.14164929
# 655,6555,37761,Komarova N.V.,1991,nan,0,0,0,0,0,0,0,0,0,0,0,0,0,0,0,0,0,0,0,0,0,0,0,0,0,0,0,0,0,0,0,0,0,0,0,0,0,0,0,0,0,0,0,0,0,0,0,0,0,0,0,0,0,0,0,0,0,0,0,0,0,0,0,0,0,0,0,0,0,0,0,0,0,0,0,0,0,0,0,0,0,0,0,0,0,0,0,0,0,0,0,0,0,0,0,0,0,0,0,0,0,0,0,0,0,0,0,0,0,0,0,0,0,0,0,50.3,0,0,0,49.7,0,0,0,0,0,0,0,0,0,0,0,0,0,0,0,0,0,0,0,0,0,0,0,0,0,0,0,0,0,0,0,0,0,0,0,0,0,0,0,0,0,0,0,0,0,0,0,0,0,0,0,0,0,0,0,0,0,0,0,0,0,36.7,14.12,0.3,0.299575071,0.141643059
# 1817,1965,110896,Kisin B.I.,1959,TK20,0,0,0,3.165182823,0,0,0,0,0,0,0,0,0,9.76815754,0,0,24.86860647,0,0,0,0,0,0,0,5.816729512,0,0,0,0,0,0,0,0,0,0,0,0,0,0,0,0,0,0,0,0,0,0,0,0,0,0,0,0,0,0,0,0,0,0,0,0,0,0,0,0,0,0,0,0,0,0,0,0,0,0,0,0,0,0,0,0,0,0,0,0,0,0,0,0,0,0,0,0,0,0,0,0,0,0,0,0,0,0,0,0,0,0,0,0,0,0,0,0,0,0,0,0,0,0,0,0,0,0,0,0,0,0,0,0,0,0.100900026,0,0,0,0,0,0,51.62422342,0,0,0,0,0,0,0,0,0,0,0,0,0,0,0,0,0,0,0,0,0,0,0,0,0,0,0,0,0,0,0,0,0,0,0,0,0,0,0,4.656200211,0,0,0,81,31.83,0.272,0.272384543,0.14137606
# 4142,11648,76103,Hanada T.,1973,nan,0,0,0,0,0,0,0,0,0,0,0,0,0,0,0,0,0,0,0,0,0,0,0,0,0,0,0,0,0,0,0,0,0,0,0,0,0,0,0,0,0,0,0,0,0,0,0,0,0,0,0,0,0,0,0,0,0,0,0,0,95,0,0,0,0,0,0,0,0,0,0,0,0,0,0,0,0,0,0,0,0,0,0,0,0,0,0,0,0,0,0,0,0,0,0,0,0,0,0,0,5,0,0,0,0,0,0,0,0,0,0,0,0,0,0,0,0,0,0,0,0,0,0,0,0,0,0,0,0,0,0,0,0,0,0,0,0,0,0,0,0,0,0,0,0,0,0,0,0,0,0,0,0,0,0,0,0,0,0,0,0,0,0,0,0,0,0,0,0,0,0,0,0,0,0,0,0,0,0,0,0,50.4,20.56,0.226,0.225680934,0.141179711
# 4829,41245,480759,Bootjomchai Ch.,2014,nan,0,0,0,0,0,0,0,0,0,0,0,0,0,29.12620971,0,0,0,0,0,2.912620971,0,0,0,0,0,0,0,0,0,0,0,0,0,0,0,0,0,0,0,0,0,0,0,0,0,0,0,0,0,0,0,0,0,0,0,0,0,0,0,0,0,0,0,0,0,0,0,0,0,0,0,0,0,0,0,0,0,0,0,0,0,0,0,0,0,0,0,0,0,0,0,0,0,0,0,0,0,0,0,0,0,0,0,0,0,0,0,0,0,0,0,0,0,0,0,0,0,0,0,0,0,0,0,0,0,0,0,0,0,0,0,0,0,0,0,0,0,67.96116932,0,0,0,0,0,0,0,0,0,0,0,0,0,0,0,0,0,0,0,0,0,0,0,0,0,0,0,0,0,0,0,0,0,0,0,0,0,0,0,0,0,0,0,90.8,37.73,0.203,0.203286509,0.14113764
# 1443,8701,80163,Aleinikov F.K.,1962,nan,0,0,0,0,0,0,0,0,0,0,0,0,0,0,0,0,20.000002,0,0,0,0,0,0,0,0,0,0,0,0,0,0,0,0,0,0,0,0,0,0,0,0,0,0,0,0,0,0,0,0,0,0,0,0,0,0,0,0,0,0,0,0,0,0,0,0,0,0,0,0,0,0,0,0,0,0,0,0,0,0,0,0,0,0,0,0,0,0,0,0,0,0,0,0,0,0,0,0,0,0,0,13.33333133,0,0,0,0,0,0,0,0,0,0,0,0,0,0,0,0,0,0,0,0,0,0,0,0,0,0,0,0,0,0,0,0,0,0,0,0,66.66666667,0,0,0,0,0,0,0,0,0,0,0,0,0,0,0,0,0,0,0,0,0,0,0,0,0,0,0,0,0,0,0,0,0,0,0,0,0,0,0,0,0,0,0,67.4,26.32,0.28,0.280395137,0.141120278
# 4347,8701,80125,Aleinikov F.K.,1962,nan,0,0,0,0,0,0,0,0,0,0,0,0,0,0,0,0,0,0,7.692307231,0,0,0,0,0,0,0,0,0,0,0,0,0,0,0,0,0,0,0,0,0,0,0,0,0,0,0,0,0,0,0,0,0,0,0,0,0,0,0,0,0,0,0,0,0,0,0,0,0,0,0,0,0,0,0,0,0,0,0,0,0,0,0,0,0,0,0,0,0,0,0,0,0,0,0,0,0,0,0,0,0,15.38461046,0,0,0,0,0,0,0,0,0,0,0,0,0,0,0,0,0,0,0,0,0,0,0,0,0,0,0,0,0,0,0,0,0,0,0,0,76.92308231,0,0,0,0,0,0,0,0,0,0,0,0,0,0,0,0,0,0,0,0,0,0,0,0,0,0,0,0,0,0,0,0,0,0,0,0,0,0,0,0,0,0,0,70.9,29.05,0.22,0.220309811,0.140823032
# 673,8649,59754,Matusita K.,1989,nan,0,0,0,0,0,0,0,0,0,0,0,0,0,0,0,22,0,0,0,0,0,0,0,0,0,0,0,0,0,0,0,0,0,0,0,0,0,0,0,0,0,0,0,0,0,0,0,0,0,0,0,0,0,0,0,0,0,0,3,0,0,0,0,0,0,0,0,0,0,0,0,0,0,0,0,0,0,0,0,0,0,0,0,0,0,0,0,0,0,0,0,0,0,0,0,0,0,0,0,0,0,0,0,0,0,0,0,0,0,0,0,0,0,0,0,0,0,0,10,0,0,0,0,0,0,0,0,0,0,0,0,0,0,0,0,0,0,0,0,0,0,0,0,0,0,0,0,0,0,0,0,0,0,0,0,0,0,0,0,0,0,0,0,0,0,0,0,0,0,0,0,0,0,0,0,0,0,0,0,65,0,61.6,23.7,0.3,0.299578059,0.140646976
# 1080,31083,387740,Krause J.T.,1979,nan,0,0,0,0,0,0,0,0,0,0,0,0,0,100,0,0,0,0,0,0,0,0,0,0,0,0,0,0,0,0,0,0,0,0,0,0,0,0,0,0,0,0,0,0,0,0,0,0,0,0,0,0,0,0,0,0,0,0,0,0,0,0,0,0,0,0,0,0,0,0,0,0,0,0,0,0,0,0,0,0,0,0,0,0,0,0,0,0,0,0,0,0,0,0,0,0,0,0,0,0,0,0,0,0,0,0,0,0,0,0,0,0,0,0,0,0,0,0,0,0,0,0,0,0,0,0,0,0,0,0,0,0,0,0,0,0,0,0,0,0,0,0,0,0,0,0,0,0,0,0,0,0,0,0,0,0,0,0,0,0,0,0,0,0,0,0,0,0,0,0,0,0,0,0,0,0,0,0,0,0,0,17.1,6.63,0.29,0.28959276,0.140427524
# 2655,1965,110877,Kisin B.I.,1959,BK4,0,0,0,0,0,0,0,0.178699964,0,0,0,0,0,3.280156344,0,0,6.972077606,0,0,0,0,0,0,0,0,0,0,0,0,0,0,0,0,0,0,0,0,0,0,0,0,0,0,0,0,0,0,0,0,0,0,0,0,0,0,0,0,0,0,0,0,0,0,0,0,0,0,0,0,0,0,7.573315485,0,0,0,0,0,0,0,0,0,0,0,0,0,0,0,0,0,0,0,0,0,0,0,0,0,0,0,0,3.433600313,0,0,0,0,0,0,0,0,0,0,0,0,0,0,0,0,0,0,0,0,0,0,0,0,0,0,0,0,0,0,0,0,0,0,0,0,74.29693514,0,0,0,0,0,0,0,0,0,0,0,0,0,0,0,0,0,0,0,0,0,0,0,0,0,0,0,0,0,0,0,0,0,0,0,0,0,0,0,4.265215147,0,0,0,70.3,28,0.255,0.255357143,0.140056022
# 3286,29116,382236,El0Mallawany R.,2006,nan,0,0,0,0,0,0,0,0,0,0,0,0,0,0,0,0,0,0,0,0,0,0,0,0,0,0,0,0,0,0,0,0,0,0,0,0,0,0,0,0,0,0,0,0,0,0,0,0,0,0,0,0,0,0,0,0,0,0,0,0,0,0,0,0,0,0,0,0,0,0,0,0,0,0,0,0,0,0,0,0,0,0,0,0,0,0,0,0,0,0,0,0,0,0,0,0,0,0,0,0,0,0,0,0,0,0,0,0,0,0,0,0,0,0,0,0,0,0,0,0,0,0,0,0,0,0,0,0,0,0,0,0,0,0,0,0,0,0,0,0,0,0,0,0,0,0,0,0,0,0,0,0,0,50,0,0,0,12.5,0,0,0,0,0,0,0,0,0,37.5,0,0,0,0,0,0,0,0,0,0,0,0,0,52.7,21.21,0.242,0.24233852,0.139884118
# 3498,25936,197262,Hayden J.S.,1990,nan,0,0,0,11.83951381,0,0,0,0.120100444,0,0,0,0,0,0,0,0,0,0,0,0,0,0,0,0,0,0,0,0,0,0,0,0,0,0,0,0,0,0,0,0,0,0,0,0,0,0,0,0,0,0,0,0,0,0,0,0,0,0,0,0,0,0,0,0,0,0,0,0,0,0,0,0,0,0,0,0,0,0,0,0.360301333,0,0,0,12.30989555,0,0,0,0,0,0,0,0,0,0,0,0,0,0,0,0,12.30989555,0,0,0,0,0,0,0,1.741006442,0,0,0,0,0,0,61.31928688,0,0,0,0,0,0,0,0,0,0,0,0,0,0,0,0,0,0,0,0,0,0,0,0,0,0,0,0,0,0,0,0,0,0,0,0,0,0,0,0,0,0,0,0,0,0,0,0,0,0,0,0,0,0,0,0,0,0,0,0,0,0,0,0,0,61,24.61,0.239,0.239333604,0.139583358
# 1091,32862,397494,Bhide A.,2007,nan,0,0,0,0,0,0,0,0,0,0,0,0,0,0,0,0,0,0,0,0,0,0,0,0,0,0,0,0,0,0,0,0,0,0,0,0,0,0,0,0,0,0,0,0,0,0,0,0,0,0,0,0,0,0,0,0,0,0,0,0,0,0,0,0,0,0,0,0,0,0,0,0,0,0,0,0,0,0,0,0,0,0,0,0,0,0,0,0,0,0,0,0,0,0,0,0,0,0,0,0,45,0,10,0,0,0,0,0,0,0,0,0,0,0,0,45,0,0,0,0,0,0,0,0,0,0,0,0,0,0,0,0,0,0,0,0,0,0,0,0,0,0,0,0,0,0,0,0,0,0,0,0,0,0,0,0,0,0,0,0,0,0,0,0,0,0,0,0,0,0,0,0,0,0,0,0,0,0,0,0,0,51.1,19.8,0.29,0.29040404,0.139324277
# 2354,8701,80162,Aleinikov F.K.,1962,nan,0,0,0,0,0,0,0,0,0,0,0,0,0,0,0,0,14.28571143,0,0,0,0,0,0,0,0,0,0,0,0,0,0,0,0,0,0,0,0,0,0,0,0,0,0,0,0,0,0,0,0,0,0,0,0,0,0,0,0,0,0,0,0,0,0,0,0,0,0,0,0,0,0,0,0,0,0,0,0,0,0,0,0,0,0,0,0,0,0,0,0,0,0,0,0,0,0,0,0,0,0,0,14.28571143,0,0,0,0,0,0,0,0,0,0,0,0,0,0,0,0,0,0,0,0,0,0,0,0,0,0,0,0,0,0,0,0,0,0,0,0,71.42857714,0,0,0,0,0,0,0,0,0,0,0,0,0,0,0,0,0,0,0,0,0,0,0,0,0,0,0,0,0,0,0,0,0,0,0,0,0,0,0,0,0,0,0,66.9,26.54,0.26,0.260361718,0.13912237
# 3861,23675,190643,Ohara K.,2000,nan,0,0,0,16.63303915,0,0,0,0.328400181,0,0,0,0,0,0,0,0,1.695154932,0,0,0,0,0,0,0,2.317440275,0,0,0,0,0,0,0,0,0,0,0,0,0,0,0,0,0.696800383,0,0,0,0,0,0,0,0,0,0,0,0,0,0,0,0,0,0,0,0,0,0,0,0,0,0,0,0,0,0,0,0,0,0,0,0,0,0,0,0,0,9.785386382,0,0,0,0,0,0,0,3.224362773,0,0,0,0,0,0,0,0,0,0,0,0,0,0,0,0,0,0,0,0,0,0,0,0,0,0,0,0,0,0,0,0,0,0,0,0,0,0,0,0,0,0,0,0,0,65.31941593,0,0,0,0,0,0,0,0,0,0,0,0,0,0,0,0,0,0,0,0,0,0,0,0,0,0,0,0,0,0,0,0,0,0,0,0,0,0,0,0,0,0,0,82.4,33.46,0.231,0.23132098,0.1389525
# 3285,27073,356812,Duddridge A.,2003,nan,0,0,0,0,0,0,0,0,0,0,0,0,0,17.21726322,0,0,0,0,0,0,0,0,0,0,0,0,0,0,0,0,0,0,0,0,0,0,0,0,0,0,0,0,0,0,0,0,0,0,0,0,7.257018215,0,0,0,0,0,0,0,0,0,0,0,0,0,0,0,0,0,0,0,0,0,0,0,0,0,0,0,0,0,0,0,0,9.559583995,0,0,0,0,0,0,0,0,0,0,0,0,0,0,0,0,9.749773472,0,0,0,0,0,0,0,0,0,0,0,0,0,0,0,0,0,0,0,0,0,0,0,0,0,0,0,0,0,0,0,0,0,0,0,0,56.2163611,0,0,0,0,0,0,0,0,0,0,0,0,0,0,0,0,0,0,0,0,0,0,0,0,0,0,0,0,0,0,0,0,0,0,0,0,0,0,0,0,0,0,0,85.1,34.25,0.242,0.242335766,0.138746456
# 5175,35365,425180,Abd El Latif L.,2005,nan,0,0,0,0,0,0,0,0,0,0,0,0,0,88.9,0,0,0,0,0,0,0,0,0,0,0,0,0,0,0,0,0,0,0,0,0,0,0,0,0,0,0,0,0,0,0,0,0,0,0,0,0,0,0,0,0,0,0,0,0,0,0,0,0,0,0,0,0,0,0,0,0,0,0,0,0,0,0,0,0,0,0,0,0,0,0,0,0,0,0,0,0,0,0,0,0,0,0,0,0,0,11.1,0,0,0,0,0,0,0,0,0,0,0,0,0,0,0,0,0,0,0,0,0,0,0,0,0,0,0,0,0,0,0,0,0,0,0,0,0,0,0,0,0,0,0,0,0,0,0,0,0,0,0,0,0,0,0,0,0,0,0,0,0,0,0,0,0,0,0,0,0,0,0,0,0,0,0,0,0,0,0,0,38.2,16.37,0.167,0.166768479,0.138635374
# 2158,8696,80073,Vaills Y.,1992,nan,0,0,0,0,0,0,0,0,0,0,0,0,0,0,0,0,0,0,0,0,0,0,0,0,29.67033,0,0,0,0,0,0,0,0,0,0,0,0,0,0,0,0,0,0,0,0,0,0,0,0,0,0,0,0,0,0,0,0,0,0,0,0,0,0,0,0,0,0,0,0,0,0,0,0,0,0,0,0,0,0,0,0,0,0,0,0,0,0,0,0,0,0,0,0,0,0,0,0,0,0,0,9.89011,0,0,0,0,0,0,0,0,0,0,0,0,0,0,0,0,0,0,0,0,0,0,0,0,0,0,0,0,0,0,0,0,0,0,0,0,60.43956,0,0,0,0,0,0,0,0,0,0,0,0,0,0,0,0,0,0,0,0,0,0,0,0,0,0,0,0,0,0,0,0,0,0,0,0,0,0,0,0,0,0,0,84.4,33.35,0.265,0.265367316,0.13860994
# 3863,27073,356819,Duddridge A.,2003,nan,0,0,0,9.669669193,0,0,0,0,0,0,0,0,0,16.76677034,0,0,0,0,0,0,0,0,0,0,0,0,0,0,0,0,0,0,0,0,0,0,0,0,0,0,0,0,0,0,0,0,0,0,0,0,0,0,0,0,0,0,0,0,0,0,0,0,0,0,0,0,0,0,0,0,0,0,0,0,0,0,0,0,0,0,0,0,0,9.299299186,0,0,0,0,0,0,0,0,0,0,0,0,0,0,0,0,9.529530191,0,0,0,0,0,0,0,0,0,0,0,0,0,0,0,0,0,0,0,0,0,0,0,0,0,0,0,0,0,0,0,0,0,0,0,0,54.73473109,0,0,0,0,0,0,0,0,0,0,0,0,0,0,0,0,0,0,0,0,0,0,0,0,0,0,0,0,0,0,0,0,0,0,0,0,0,0,0,0,0,0,0,79.1,32.12,0.231,0.23132005,0.138549703
# 3793,39402,465117,Hojamberdiev M.,2012,nan,0,0,0,0,0,0,0,0,0,0,0,0,0,0,0,0,0,0,0,0,0,0,0,0,12.73394255,0,0,0,0,0,0,0,0,0,0,0,0,0,0,0,0,0,0,0,0,0,0,0,0,0,0,0,0,0,0,0,0,0,0,0,0,0,0,0,0,0.565400113,0,0,0,0,0,0,0,0,0,0,0,0,0,0,0,0,0,0,0,0,0,0,0,0,0,0,0,0,0,0,0,0,0,0,14.40180288,0,0,0,0,0,0,0,0,0,0,0,0,0,0,0,0,0,0,0,0,0,0,0,0,0,0,0,0,0,0,0,0,0,0,0,0,72.29885446,0,0,0,0,0,0,0,0,0,0,0,0,0,0,0,0,0,0,0,0,0,0,0,0,0,0,0,0,0,0,0,0,0,0,0,0,0,0,0,0,0,0,0,76.5,31.03,0.233,0.232678053,0.138174465
# 4341,7830,74167,Patel N.D.,1983,nan,0,0,0,0,0,0,0,0,0,0,0,0,0,0,0,0,0,0,0,0,0,0,0,0,0,0,0,0,0,0,0,0,0,0,0,0,0,0,0,0,0,0,0,0,0,0,0,0,0,0,0,0,0,0,0,0,0,0,0,0,0,0,0,0,0,0,0,0,0,0,0,0,0,0,0,0,0,0,0,0,0,0,0,0,0,0,0,0,0,0,0,0,0,0,0,0,0,47.4,0,0,0,0,0,0,0,0,0,0,0,0,0,0,0,0,0,52.6,0,0,0,0,0,0,0,0,0,0,0,0,0,0,0,0,0,0,0,0,0,0,0,0,0,0,0,0,0,0,0,0,0,0,0,0,0,0,0,0,0,0,0,0,0,0,0,0,0,0,0,0,0,0,0,0,0,0,0,0,0,0,0,0,0,48.3,19.8,0.22,0.21969697,0.137741047
# 2716,39995,466448,Bahari H.,2012,nan,0,0,0,0,0,0,0,0,0,0,0,0,0,0,0,0,0,0,0,17.64706,0,0,0,0,0,0,0,0,0,0,0,0,0,0,0,0,0,0,0,0,0,0,0,0,0,0,0,0,0,0,0,0,0,0,0,0,0,0,0,0,58.82353,0,0,0,0,0,0,0,0,0,0,0,0,0,0,0,0,0,0,0,0,0,0,0,0,0,0,0,0,0,0,0,0,0,0,0,0,0,0,0,0,0,0,0,0,0,0,0,0,0,0,0,0,0,0,0,0,0,0,23.52941,0,0,0,0,0,0,0,0,0,0,0,0,0,0,0,0,0,0,0,0,0,0,0,0,0,0,0,0,0,0,0,0,0,0,0,0,0,0,0,0,0,0,0,0,0,0,0,0,0,0,0,0,0,0,0,0,0,0,0,0,0,60.1,23.97,0.254,0.253650396,0.137639241
# 4432,1965,110875,Kisin B.I.,1959,K19,0,0,0,0,0,0,0,0.125899955,0,0,0,0,0,4.900948236,0,0,2.44481312,0,0,0,0,0,0,0,0,0,0,0,0,0,0,0,0,0,0,0,0,0,0,0,0,0,0,0,0,0,0,0,0,0,0,0,0,0,0,0,0,0,0,0,0,0,0,0,0,0,0,0,0,0,0,9.19503869,0,0,0,0,0,0,0,0,0,0,0,0,0,0,0,0,0,0,0,0,0,0,0,0,0,0,0,0,3.63754269,0,0,0,0,0,0,0,0,0,0,0,0,0,0,0,0,0,0,0,0,0,0,0,0,0,0,0,0,0,0,0,0,0,0,0,0,74.58567315,0,0,0,0,0,0,0,0,0,0,0,0,0,0,0,0,0,0,0,0,0,0,0,0,0,0,0,0,0,0,0,0,0,0,0,0,0,0,0,5.11008416,0,0,0,70.5,28.91,0.219,0.21930128,0.1375707
# 5243,26065,354045,Melnichenko T.N,2002,nan,0,0,0,0,0,0,0,0,0,0,0,0,0,0,0,0,0,0,0,0,0,0,0,0,0,0,0,0,0,0,0,0,6,0,0,0,0,0,0,0,0,0,0,0,0,0,0,0,0,0,0,0,0,0,0,0,0,0,0,0,0,0,0,0,0,0,0,0,0,0,0,0,0,0,0,0,0,0,0,0,0,0,0,0,0,0,0,0,0,0,0,0,0,0,0,0,0,0,0,0,0,0,0,0,0,0,0,0,0,0,0,0,55,0,0,0,0,0,0,0,0,0,0,0,0,0,0,0,0,39,0,0,0,0,0,0,0,0,0,0,0,0,0,0,0,0,0,0,0,0,0,0,0,0,0,0,0,0,0,0,0,0,0,0,0,0,0,0,0,0,0,0,0,0,0,0,0,0,0,0,0,37.9,16.62,0.14,0.140192539,0.137527935
# 3076,11090,44217,Farok H.M.,1994,nan,0,0,0,0,0,0,0,0,0,0,0,0,0,0,0,0,0,0,0,0,0,0,0,0,0,0,0,0,0,0,0,0,0,0,0,0,0,0,0,0,0,0,0,0,0,0,20,0,0,0,0,0,0,0,0,0,0,0,0,0,0,0,0,0,0,0,0,0,0,0,0,0,0,0,0,0,0,0,0,0,0,0,0,0,0,0,0,0,0,0,0,0,0,0,0,0,0,0,0,0,0,0,0,0,0,0,0,0,0,0,0,0,0,0,0,80,0,0,0,0,0,0,0,0,0,0,0,0,0,0,0,0,0,0,0,0,0,0,0,0,0,0,0,0,0,0,0,0,0,0,0,0,0,0,0,0,0,0,0,0,0,0,0,0,0,0,0,0,0,0,0,0,0,0,0,0,0,0,0,0,0,58.6,23.49,0.247,0.247339293,0.137365715
# 1875,6692,39233,Gurjev N.V.,1983,nan,0,0,0,0,0,0,0,0,0,0,0,0,0,0,0,0,0,0,0,0,0,0,0,0,0,0,0,0,0,0,0,0,0,0,0,0,0,0,0,0,0,0,0,0,0,0,0,0,0,0,0,0,0,0,0,0,0,0,0,0,0,0,0,0,0,0,0,0,0,0,0,9.936249801,0,0,0,0,0,0,0,0,0,0,0,40.1145592,0,0,0,0,0,0,0,9.9814518,0,0,0,0,0,0,0,0,0,0,0,0,0,0,0,0,0,0,0,0,0,0,0,39.9677392,0,0,0,0,0,0,0,0,0,0,0,0,0,0,0,0,0,0,0,0,0,0,0,0,0,0,0,0,0,0,0,0,0,0,0,0,0,0,0,0,0,0,0,0,0,0,0,0,0,0,0,0,0,0,0,0,0,0,0,0,0,0,0,0,0,58,22.81,0.271,0.271372205,0.137345082
# 4878,16198,134126,Watzke E.,1996,nan,0,0,0,2.791148677,0,0,0,0,0,0,0,0,0,2.783140677,0,0,0.078982981,0,0,0,0,0,0,0,0.323931962,0,0,0,0,0,0,0,0,0,0,0,0,0,0,0,0,0,0,0,0,0,0,0,0,0,0,0,0,0,0,0,0,0,0,0,0,0,0,0,0,0,0,0,0,0,0,0,0,0,0,0,0,0,0,0,0,0,0,5.471209366,0,0,0,0,0,0,0,0,0,0,0,0,0,0,0,0,6.741016219,0,0,0,0,0,0,0,0,0,0,0,0,0,0,0,0,0,0,0,0,0,0,0,0,0,0,0,0,0,0,0,0,0,0,0,0,81.02434061,0,0,0,0,0,0,0,0,0,0,0,0,0,0,0,0,0,0,0,0,0,0,0,0,0,0,0,0,0,0,0,0,0,0,0,0,0,0,0,0,0,0,0.786229509,70,29.16,0.2,0.200274348,0.137174211
# 4902,32232,406886,Kamimura Y.,2003,nan,0,0,0,0.999780098,0,0,0,0,0,0,0,0,0,14.99669997,0,0,0,0,0,0,0,0,0,0,2.999339994,0,0,0,0,0,0,0,0,0,0,0,0,0,0,0,0,0,0,0,0,0,0,0,0,0,0.002,0,0,0,0,0,0,0,0,0,0,0,0,0,0,0,0,0,0,0,0,0,0,0,0,0,0,0,0,0,0,0,0,0.999780098,0,0,0,0,0,0,0,0,0,0,0,0,0,0,0,0,5.998679988,0,0,0,0,0,0,0,0,0,0,0,0,0,0,0,0,0,0,0,0,0,0,0,0,0,0,0,0,0,0.02,0,0,0,0,0,0,69.98459986,0,0,0,0,0,0,0,0,0,0,0,0,0,0,0,0,0,0,0,0,0,0,0,0,0,0,0,0,0,0,0,0,0,0,0,0,0,0,0,3.999119992,0,0,0,70,29.16,0.2,0.200274348,0.137174211
# 4916,39073,461862,Hachitani Y.,2005,nan,0,0,0,0.999780098,0,0,0,0,0,0,0,0,0,14.99669997,0,0,0,0,0,0,0,0,0,0,2.999339994,0,0,0,0,0,0,0,0,0,0,0,0,0,0,0,0,0,0,0,0,0,0,0,0,0,0.002,0,0,0,0,0,0,0,0,0,0,0,0,0,0,0,0,0,0,0,0,0,0,0,0,0,0,0,0,0,0,0,0,0.999780098,0,0,0,0,0,0,0,0,0,0,0,0,0,0,0,0,5.998679988,0,0,0,0,0,0,0,0,0,0,0,0,0,0,0,0,0,0,0,0,0,0,0,0,0,0,0,0,0,0.02,0,0,0,0,0,0,69.98459986,0,0,0,0,0,0,0,0,0,0,0,0,0,0,0,0,0,0,0,0,0,0,0,0,0,0,0,0,0,0,0,0,0,0,0,0,0,0,0,3.999119992,0,0,0,70,29.16,0.2,0.200274348,0.137174211
# 4931,40613,476128,Akiba S.,2011,nan,0,0,0,8,0,0,0,0,0,0,0,0,0,0,0,0,0,0,0,0,0,0,0,0,0,0,0,0,0,0,0,0,0,0,0,0,0,0,0,0,0,0,0,0,0,0,0,0,0,0,0,0,0,0,0,0,0,0,0,0,0,0,0,0,0,0,0,0,0,0,0,0,0,0,0,0,0,0,0,0,0,0,0,0,0,0,0,0,0,0,0,6,0,0,0,0,0,0,0,0,13,0,0,0,0,0,0,0,0,0,0,0,0,0,0,0,0,0,0,0,0,0,0,0,0,0,0,0,0,0,0,0,0,0,0,0,0,73,0,0,0,0,0,0,0,0,0,0,0,0,0,0,0,0,0,0,0,0,0,0,0,0,0,0,0,0,0,0,0,0,0,0,0,0,0,0,0,0,0,0,0,70,29.16,0.2,0.200274348,0.137174211
# 4934,40613,476137,Akiba S.,2011,nan,0,0,0,7.5,0,0,0,0,0,0,0,0,0,0,0,0,0,0,0,0,0,0,0,0,0,0,0,0,0,0,0,0,0,0,0,0,0,0,0,0,0,0,0,0,0,0,0,0,0,0,0,0,0,0,0,0,0,0,0,0,0,0,0,0,0,0,0,0,0,0,0,0,0,0,0,0,0,0,0,0,0,0,0,0,0,0,0,0,0,0,0,7,0,0,0,0,0,0,0,0,13.5,0,0,0,0,0,0,0,0,0,0,0,0,0,0,0,0,0,0,0,0,0,0,0,0,0,0,0,0,0,0,0,0,0,0,0,0,72,0,0,0,0,0,0,0,0,0,0,0,0,0,0,0,0,0,0,0,0,0,0,0,0,0,0,0,0,0,0,0,0,0,0,0,0,0,0,0,0,0,0,0,70,29.16,0.2,0.200274348,0.137174211
# 4936,40613,476140,Akiba S.,2011,nan,0,0,0,7,0,0,0,0,0,0,0,0,0,0,0,0,0,0,0,0,0,0,0,0,0,0,0,0,0,0,0,0,0,0,0,0,0,0,0,0,0,0,0,0,0,0,0,0,0,0,0,0,0,0,0,0,0,0,0,0,0,0,0,0,0,0,0,0,0,0,0,0,0,0,0,0,0,0,0,0,0,0,0,0,0,0,0,0,0,0,0,7.5,0,0,0,0,0,0,0,0,13.5,0,0,0,0,0,0,0,0,0,0,0,0,0,0,0,0,0,0,0,0,0,0,0,0,0,0,0,0,0,0,0,0,0,0,0,0,72,0,0,0,0,0,0,0,0,0,0,0,0,0,0,0,0,0,0,0,0,0,0,0,0,0,0,0,0,0,0,0,0,0,0,0,0,0,0,0,0,0,0,0,70,29.16,0.2,0.200274348,0.137174211
# 4937,40613,476141,Akiba S.,2011,nan,0,0,0,6.8,0,0,0,0,0,0,0,0,0,0,0,0,0,0,0,0,0,0,0,0,0,0,0,0,0,0,0,0,0,0,0,0,0,0,0,0,0,0,0,0,0,0,0,0,0,0,0,0,0,0,0,0,0,0,0,0,0,0,0,0,0,0,0,0,0,0,0,0,0,0,0,0,0,0,0,0,0,0,0,0,0,0,0,0,0,0,0,7.5,0,0,0,0,0,0,0,0,13.5,0,0,0,0,0,0,0,0,0,0,0,0,0,0,0,0,0,0,0,0,0,0,0,0,0,0,0,0,0,0,0,0,0,0,0,0,72.2,0,0,0,0,0,0,0,0,0,0,0,0,0,0,0,0,0,0,0,0,0,0,0,0,0,0,0,0,0,0,0,0,0,0,0,0,0,0,0,0,0,0,0,70,29.16,0.2,0.200274348,0.137174211
# 4938,40613,476142,Akiba S.,2011,nan,0,0,0,6.5,0,0,0,0,0,0,0,0,0,0,0,0,0,0,0,0,0,0,0,0,0,0,0,0,0,0,0,0,0,0,0,0,0,0,0,0,0,0,0,0,0,0,0,0,0,0,0,0,0,0,0,0,0,0,0,0,0,0,0,0,0,0,0,0,0,0,0,0,0,0,0,0,0,0,0,0,0,0,0,0,0,0,0,0,0,0,0,8,0,0,0,0,0,0,0,0,13.5,0,0,0,0,0,0,0,0,0,0,0,0,0,0,0,0,0,0,0,0,0,0,0,0,0,0,0,0,0,0,0,0,0,0,0,0,72,0,0,0,0,0,0,0,0,0,0,0,0,0,0,0,0,0,0,0,0,0,0,0,0,0,0,0,0,0,0,0,0,0,0,0,0,0,0,0,0,0,0,0,70,29.16,0.2,0.200274348,0.137174211
# 4939,40613,476143,Akiba S.,2011,nan,0,0,0,6.8,0,0,0,0,0,0,0,0,0,0,0,0,0,0,0,0,0,0,0,0,0,0,0,0,0,0,0,0,0,0,0,0,0,0,0,0,0,0,0,0,0,0,0,0,0,0,0,0,0,0,0,0,0,0,0,0,0,0,0,0,0,0,0,0,0,0,0,0,0,0,0,0,0,0,0,0,0,0,0,0,0,0,0,0,0,0,0,8,0,0,0,0,0,0,0,0,13.2,0,0,0,0,0,0,0,0,0,0,0,0,0,0,0,0,0,0,0,0,0,0,0,0,0,0,0,0,0,0,0,0,0,0,0,0,72,0,0,0,0,0,0,0,0,0,0,0,0,0,0,0,0,0,0,0,0,0,0,0,0,0,0,0,0,0,0,0,0,0,0,0,0,0,0,0,0,0,0,0,70,29.16,0.2,0.200274348,0.137174211
# 4940,40613,476144,Akiba S.,2011,nan,0,0,0,6.5,0,0,0,0,0,0,0,0,0,0,0,0,0,0,0,0,0,0,0,0,0,0,0,0,0,0,0,0,0,0,0,0,0,0,0,0,0,0,0,0,0,0,0,0,0,0,0,0,0,0,0,0,0,0,0,0,0,0,0,0,0,0,0,0,0,0,0,0,0,0,0,0,0,0,0,0,0,0,0,0,0,0,0,0,0,0,0,8,0,0,0,0,0,0,0,0,13,0,0,0,0,0,0,0,0,0,0,0,0,0,0,0,0,0,0,0,0,0,0,0,0,0,0,0,0,0,0,0,0,0,0,0,0,72.5,0,0,0,0,0,0,0,0,0,0,0,0,0,0,0,0,0,0,0,0,0,0,0,0,0,0,0,0,0,0,0,0,0,0,0,0,0,0,0,0,0,0,0,70,29.16,0.2,0.200274348,0.137174211
# 4941,40613,476145,Akiba S.,2011,nan,0,0,0,6,0,0,0,0,0,0,0,0,0,0,0,0,0,0,0,0,0,0,0,0,0,0,0,0,0,0,0,0,0,0,0,0,0,0,0,0,0,0,0,0,0,0,0,0,0,0,0,0,0,0,0,0,0,0,0,0,0,0,0,0,0,0,0,0,0,0,0,0,0,0,0,0,0,0,0,0,0,0,0,0,0,0,0,0,0,0,0,8.5,0,0,0,0,0,0,0,0,12.5,0,0,0,0,0,0,0,0,0,0,0,0,0,0,0,0,0,0,0,0,0,0,0,0,0,0,0,0,0,0,0,0,0,0,0,0,73,0,0,0,0,0,0,0,0,0,0,0,0,0,0,0,0,0,0,0,0,0,0,0,0,0,0,0,0,0,0,0,0,0,0,0,0,0,0,0,0,0,0,0,70,29.16,0.2,0.200274348,0.137174211
# 4942,40613,476146,Akiba S.,2011,nan,0,0,0,6.2,0,0,0,0,0,0,0,0,0,0,0,0,0,0,0,0,0,0,0,0,0,0,0,0,0,0,0,0,0,0,0,0,0,0,0,0,0,0,0,0,0,0,0,0,0,0,0,0,0,0,0,0,0,0,0,0,0,0,0,0,0,0,0,0,0,0,0,0,0,0,0,0,0,0,0,0,0,0,0,0,0,0,0,0,0,0,0,8.5,0,0,0,0,0,0,0,0,12.8,0,0,0,0,0,0,0,0,0,0,0,0,0,0,0,0,0,0,0,0,0,0,0,0,0,0,0,0,0,0,0,0,0,0,0,0,72.5,0,0,0,0,0,0,0,0,0,0,0,0,0,0,0,0,0,0,0,0,0,0,0,0,0,0,0,0,0,0,0,0,0,0,0,0,0,0,0,0,0,0,0,70,29.16,0.2,0.200274348,0.137174211
# 4653,7922,69926,Tarumi T.,1991,nan,0,0,0,1.225115147,0,0,0,0,0,0,0,0,0,13.45669161,0,0,0,0,0,0,0,0,0,0,0,0,0,0,0,0,0,0,0,0,0,0,0,0,0,0,0.785200094,0,0,0,0,0,0,0,0,0,0,0,0,0,0,0,0,0,0,0,0,0,0,0,0,0,0,0,0,0,0,0,0,0,0.524800063,0,0,0,0,0,0,0,0,0,0,0,0,0,0,0,0,0,0,0,0,0,0,0,0,0,6.046293726,0,0,0,0,0,0,0,0,0,0,0,0,0,0,0,0,0,0,0,0,0,0,0,0,0,0,0,0,0,0,0,0,0,0,0,0,77.96189936,0,0,0,0,0,0,0,0,0,0,0,0,0,0,0,0,0,0,0,0,0,0,0,0,0,0,0,0,0,0,0,0,0,0,0,0,0,0,0,0,0,0,0,96,39.66,0.21,0.210287443,0.136877747
# 4679,29546,369290,Li Liu En,2005,nan,0,0,0,14.1,0,0,0,0,0,0,0,0,0,7.6,0,0,0,0,0,0,0,0,0,0,8.1,0,0,0,0,0,0,0,0,0,0,0,0,0,0,0,0,0,0,0,0,0,0,0,0,0,0,0,0,0,0,0,0,0,0,0,0,0,0,0,0,0,0,0,0,0,0,0,0,0,0,0,0,0,0,0,0,0,0,0,0,0,0,0,0,0,0,4.8,0,0,0,0,0,0,0,0,0,0,0,0,0,0,0,0,0,0,0,0,0,0,0,0,0,0,0,0,0,0,0,0,0,0,0,0,0,0,0,0,0,0,0,0,0,61.9,0,0,0,0,0,0,0,0,0,1.5,0,0,0,0,0,0,0,0,0,2,0,0,0,0,0,0,0,0,0,0,0,0,0,0,0,0,0,0,0,0,0,0,0,80,33.05,0.21,0.210287443,0.136877747
# 4697,39036,460249,Hashimoto T.,2007,nan,0,0,0,0,0,0,0,0,0,0,0,0,0,14.78373942,0,0,0.699230873,0,0,0,0,0,0,0,0,0,0,0,0,0,0,0,0,0,0,0,0,0,0,0,0,0,0,0,0,0,0,0,0,0,0,0,0,0,0,0,0,0,0,0,0,0,0,0,0,0,0,0,0,0,0,5.294176794,0,0,0,0,0,0,0,0,0,0,0,0,0,0,0,0,0,0,0,0,0,0,0,0,0,0,0,0,4.794725813,0,0,0,0,0,0,0,0,0,0,0,0,0,0,0,0,0,0,0,0,0,0,0,0,0,0,0,0,0,0.009989,0,0,0,0,0,0,73.61901713,0,0,0,0,0,0,0,0,0,0,0,0,0,0,0,0,0,0,0,0,0,0,0,0,0,0,0,0,0,0,0,0,0,0,0,0,0,0,0,0.799120969,0,0,0,80,33.05,0.21,0.210287443,0.136877747
# 4670,27139,310652,Boyd D.C.,1980,Corning 7056,0,0,0,1.880231075,0,0,0,0,0,0,0,0,0,16.52199066,0,0,0,0,0,0,0,0,0,0,0,0,0,0,0,0,0,0,0,0,0,0,0,0,0,0,0,0,0,0,0,0,0,0,0,0,0,0,0,0,0,0,0,0,0,0,0,0,0,0,0,0,0,0,0,0,0,6.105698244,0,0,0,0,0,0,0,0,0,0,0,2.138574086,0,0,0,0,0,0,0,0,0,0,0,0,0,0,0,0,1.031053041,0,0,0,0,0,0,0,0,0,0,0,0,0,0,0,0,0,0,0,0,0,0,0,0,0,0,0,0,0,0,0,0,0,0,0,0,72.32245289,0,0,0,0,0,0,0,0,0,0,0,0,0,0,0,0,0,0,0,0,0,0,0,0,0,0,0,0,0,0,0,0,0,0,0,0,0,0,0,0,0,0,0,64,26.44,0.21,0.210287443,0.136877747
# 2343,7836,74229,Higazy A.A.,1989,nan,0,0,0,0,0,0,0,0,0,0,0,0,0,0,0,0,0,0,0,0,0,0,0,0,0,0,0,0,0,0,0,0,0,0,0,0,0,0,0,0,0,0,0,0,0,0,0,0,0,0,0,0,0,0,0,0,0,0,0,0,0,0,0,0,0,0,0,0,0,0,0,0,0,0,0,0,0,0,0,0,0,0,0,0,0,0,0,0,0,0,0,0,0,0,0,0,0,0,0,0,0,0,0,0,0,0,0,0,0,0,0,0,0,0,0,75.72,0,0,0,0,0,0,0,0,0,0,0,0,0,0,0,0,0,0,0,0,0,0,0,0,0,0,0,0,0,0,0,0,0,0,0,0,0,0,0,0,0,0,0,0,0,0,0,0,0,0,0,0,0,0,0,0,0,0,0,0,0,24.28,0,0,0,42.6,16.9,0.26,0.26035503,0.136549841
