Repository: jacobergzhou/Poisson-Ratio

File: Poisson_ratio.csv (part 32 of 70)
,Code,Glass #,Author,Year,Trademark,Ag2O,AgI,Al,Al2O3,AlF3,AlN,As,As2O3,As2O5,As2S3,As2Se3,AsSe,B,B2O3,Ba,BaCl2,BaF2,BaO,Be,BeF2,BeO,Bi2O3,BiCl3,Br,C,Ca,CaF2,CaO,Cd,CdCl2,CdF2,CdO,Ce2O3,CeF3,CeO2,Cl,Co,Co3O4,CoO,Cr,Cr2O3,Cs,Cs2O,CsCl,CsF,Cu,Cu2O,CuO,Dy2O3,Er,Er2O3,ErF3,Eu,Eu2O3,EuF3,F,Fe,Fe2O3,FeO,Ga,Ga2O3,Ga2S3,Ga2Se3,GaF3,Gd2O3,GdF3,Ge,GeO2,GeS2,GeSe2,H2O,HfF4,HfO2,Hg,Ho2O3,I,InF3,K,K2O,K2S,K2SO4,KBr,KCl,KF,KHF2,La,La2O3,La2S3,LaF3,Li,Li2O,Li2S,Li2SO4,LiBr,LiCl,LiF,LiI,Mg,MgF2,MgO,Mn,Mn2O3,MnF2,MnO,MnO2,Mo,MoO2,MoO3,N,Na,Na2O,Na2S,Na2SO4,NaCl,NaF,NaPO3,Nb,Nb2O5,Nd,Nd2O3,NdF3,NH4NO3,Ni,NiO,O,OH,P,P2O5,Pb,PbCl2,PbF2,PbO,PdO,Pr2O3,Pr6O11,PrF3,R2O3,Rb2O,RbF,Rh2O3,RŒO,RuO2,S,Sb,Sb2O3,Sb2S3,Sc2O3,Se,Si,Si3N4,SiC,SiO2,Sm2O3,Sn,SnO,SnO2,SO2,SO3,Sr,SrCl2,SrF2,SrO,Ta2O3,Ta2O5,Tb2O3,TbF3,Te,TeO2,Th,ThF4,ThO2,Ti,TiO2,Tl,Tl2O,Tl2Se,TlSe,Tm2O3,U,U3O8,UO2,V,V2O5,VO6,WO3,Y,Y2O3,Yb2O3,YbF3,YF3,Zn,ZnCl2,ZnF2,ZnO,ZnSO4,Zr,ZrF4,ZrO2,Young's modulus E (GPa),Shear modulus G (GPa),Poisson's ratio v
2406,11648,76112,Hanada T.,1973,,-,-,-,0.0,-,-,-,-,-,-,-,-,-,0.0,-,-,-,0.0,-,-,0.0,0.0,-,-,-,-,-,0.0,-,-,-,0.0,-,-,-,-,-,-,-,-,-,-,0.0,-,-,-,-,-,-,-,-,-,-,-,-,-,-,-,-,-,0.0,-,-,-,-,-,-,87.5,-,-,0.0,-,-,-,-,-,-,-,0.0,-,-,-,-,-,-,-,-,-,-,-,0.0,-,-,-,-,-,-,427.0,-,0.0,-,-,-,-,-,-,-,-,-,-,0.0,12.5,-,-,-,-,-,-,-,-,-,-,-,-,-,-,-,0.0,-,-,-,0.0,-,-,-,-,0.0,-,-,-,87.5,-,-,-,-,-,-,-,-,-,-,0.0,-,-,-,-,-,-,-,-,-,0.0,-,-,-,-,-,0.0,-,-,-,-,0.0,-,-,-,-,-,-,-,-,-,-,-,0.0,-,-,-,-,-,-,-,-,0.0,-,-,-,0.0,47.1,18.96,0.244
2407,11648,76113,Hanada T.,1973,,-,-,-,0.0,-,-,-,-,-,-,-,-,-,0.0,-,-,-,0.0,-,-,0.0,0.0,-,-,-,-,-,0.0,-,-,-,0.0,-,-,-,-,-,-,-,-,-,-,0.0,-,-,-,-,-,-,-,-,-,-,-,-,-,-,-,-,-,0.0,-,-,-,-,-,-,78.0,-,-,0.0,-,-,-,-,-,-,-,0.0,-,-,-,-,-,-,-,-,-,-,-,0.0,-,-,-,-,-,-,381.0,-,0.0,-,-,-,-,-,-,-,-,-,-,0.0,22,-,-,-,-,-,-,-,-,-,-,-,-,-,-,-,0.0,-,-,-,0.0,-,-,-,-,0.0,-,-,-,78.0,-,-,-,-,-,-,-,-,-,-,0.0,-,-,-,-,-,-,-,-,-,0.0,-,-,-,-,-,0.0,-,-,-,-,0.0,-,-,-,-,-,-,-,-,-,-,-,0.0,-,-,-,-,-,-,-,-,0.0,-,-,-,0.0,37.9,14.99,0.267
2408,11648,76114,Hanada T.,1973,,-,-,-,0.0,-,-,-,-,-,-,-,-,-,0.0,-,-,-,0.0,-,-,0.0,0.0,-,-,-,-,-,0.0,-,-,-,0.0,-,-,-,-,-,-,-,-,-,-,0.0,-,-,-,-,-,-,-,-,-,-,-,-,-,-,-,-,-,0.0,-,-,-,-,-,-,75.0,-,-,0.0,-,-,-,-,-,-,-,0.0,-,-,-,-,-,-,-,-,-,-,-,0.0,-,-,-,-,-,-,380.0,-,0.0,-,-,-,-,-,-,-,-,-,-,0.0,25,-,-,-,-,-,-,-,-,-,-,-,-,-,-,-,0.0,-,-,-,0.0,-,-,-,-,0.0,-,-,-,75.0,-,-,-,-,-,-,-,-,-,-,0.0,-,-,-,-,-,-,-,-,-,0.0,-,-,-,-,-,0.0,-,-,-,-,0.0,-,-,-,-,-,-,-,-,-,-,-,0.0,-,-,-,-,-,-,-,-,0.0,-,-,-,0.0,35.5,14.04,0.266
2409,11648,76115,Hanada T.,1973,,-,-,-,0.0,-,-,-,-,-,-,-,-,-,0.0,-,-,-,0.0,-,-,0.0,0.0,-,-,-,-,-,0.0,-,-,-,0.0,-,-,-,-,-,-,-,-,-,-,0.0,-,-,-,-,-,-,-,-,-,-,-,-,-,-,-,-,-,0.0,-,-,-,-,-,-,70.0,-,-,0.0,-,-,-,-,-,-,-,0.0,-,-,-,-,-,-,-,-,-,-,-,0.0,-,-,-,-,-,-,344.0,-,0.0,-,-,-,-,-,-,-,-,-,-,0.0,30,-,-,-,-,-,-,-,-,-,-,-,-,-,-,-,0.0,-,-,-,0.0,-,-,-,-,0.0,-,-,-,70.0,-,-,-,-,-,-,-,-,-,-,0.0,-,-,-,-,-,-,-,-,-,0.0,-,-,-,-,-,0.0,-,-,-,-,0.0,-,-,-,-,-,-,-,-,-,-,-,0.0,-,-,-,-,-,-,-,-,0.0,-,-,-,0.0,30.8,12.05,0.28
2410,11933,49806,Faulstich M.,1976,,-,-,-,0.0,-,-,-,-,-,-,-,-,-,0.0,-,-,-,43.78026,-,-,0.0,0.0,-,-,-,-,-,0.0,-,-,-,0.0,-,-,-,-,-,-,-,-,-,-,0.0,-,-,-,-,-,-,-,-,-,-,-,-,-,-,-,-,-,0.0,-,-,-,-,-,-,0.0,-,-,0.0,-,-,-,-,-,-,-,0.0,-,-,-,-,-,-,-,-,-,-,-,0.0,-,-,-,-,-,-,,-,0.0,-,-,-,-,-,-,-,-,-,-,0.0,-,-,-,-,-,-,3.591,-,-,-,-,-,-,-,-,-,52.62836,-,-,-,0.0,-,-,-,-,0.0,-,-,-,100.0,-,-,-,-,-,-,-,-,-,-,0.0,-,-,-,-,-,-,-,-,-,0.0,-,-,-,-,-,0.0,-,-,-,-,0.0,-,-,-,-,-,-,-,-,-,-,-,0.0,-,-,-,-,-,-,-,-,0.0,-,-,-,0.0,,,0.281
2411,11955,136000,Malmendier J.W.,1975,,-,-,-,23.49176,-,-,-,-,-,-,-,-,-,38.25359,-,-,-,0.0,-,-,0.0,0.0,-,-,-,-,-,0.0,-,-,-,0.0,-,-,-,-,-,-,-,-,-,-,0.0,-,-,-,-,-,-,-,-,-,-,-,-,-,-,-,-,-,0.0,-,-,-,-,-,-,0.0,-,-,0.0,-,-,-,-,-,-,-,0.0,-,-,-,-,-,-,-,-,-,-,-,0.0,-,-,-,-,-,-,,-,38.25465,-,-,-,-,-,-,-,-,-,-,0.0,-,-,-,-,-,-,-,-,-,-,-,-,-,-,-,-,0.0,-,-,-,0.0,-,-,-,-,61.74534,-,-,-,100.0,-,-,-,-,-,-,-,-,-,-,0.0,-,-,-,-,-,-,-,-,-,0.0,-,-,-,-,-,0.0,-,-,-,-,0.0,-,-,-,-,-,-,-,-,-,-,-,0.0,-,-,-,-,-,-,-,-,0.0,-,-,-,0.0,103.0,39.92,0.29
2412,11955,136001,Malmendier J.W.,1975,,-,-,-,25.00117,-,-,-,-,-,-,-,-,-,41.99941,-,-,-,0.0,-,-,0.0,0.0,-,-,-,-,-,0.0,-,-,-,0.0,-,-,-,-,-,-,-,-,-,-,0.0,-,-,-,-,-,-,-,-,-,-,-,-,-,-,-,-,-,0.0,-,-,-,-,-,-,0.0,-,-,0.0,-,-,-,-,-,-,-,0.0,-,-,-,-,-,-,-,-,-,-,-,0.0,-,-,-,-,-,-,,-,32.99942,-,-,-,-,-,-,-,-,-,-,0.0,-,-,-,-,-,-,-,-,-,-,-,-,-,-,-,-,0.0,-,-,-,0.0,-,-,-,-,67.00058,-,-,-,100.0,-,-,-,-,-,-,-,-,-,-,0.0,-,-,-,-,-,-,-,-,-,0.0,-,-,-,-,-,0.0,-,-,-,-,0.0,-,-,-,-,-,-,-,-,-,-,-,0.0,-,-,-,-,-,-,-,-,0.0,-,-,-,0.0,99.7,38.64,0.29
2413,11955,136002,Malmendier J.W.,1975,,-,-,-,21.91576,-,-,-,-,-,-,-,-,-,41.53766,-,-,-,0.0,-,-,0.0,0.0,-,-,-,-,-,0.0,-,-,-,0.0,-,-,-,-,-,-,-,-,-,-,0.0,-,-,-,-,-,-,-,-,-,-,-,-,-,-,-,-,-,0.0,-,-,-,-,-,-,0.0,-,-,0.0,-,-,-,-,-,-,-,0.0,-,-,-,-,-,-,-,-,-,-,-,0.0,-,-,-,-,-,-,,-,36.54657,-,-,-,-,-,-,-,-,-,-,0.0,-,-,-,-,-,-,-,-,-,-,-,-,-,-,-,-,0.0,-,-,-,0.0,-,-,-,-,63.45342,-,-,-,100.0,-,-,-,-,-,-,-,-,-,-,0.0,-,-,-,-,-,-,-,-,-,0.0,-,-,-,-,-,0.0,-,-,-,-,0.0,-,-,-,-,-,-,-,-,-,-,-,0.0,-,-,-,-,-,-,-,-,0.0,-,-,-,0.0,101.0,39.14,0.29
2414,11955,136003,Malmendier J.W.,1975,,-,-,-,24.99498,-,-,-,-,-,-,-,-,-,34.00212,-,-,-,0.0,-,-,0.0,0.0,-,-,-,-,-,0.0,-,-,-,0.0,-,-,-,-,-,-,-,-,-,-,0.0,-,-,-,-,-,-,-,-,-,-,-,-,-,-,-,-,-,0.0,-,-,-,-,-,-,0.0,-,-,0.0,-,-,-,-,-,-,-,0.0,-,-,-,-,-,-,-,-,-,-,-,0.0,-,-,-,-,-,-,,-,41.0029,-,-,-,-,-,-,-,-,-,-,0.0,-,-,-,-,-,-,-,-,-,-,-,-,-,-,-,-,0.0,-,-,-,0.0,-,-,-,-,58.9971,-,-,-,100.0,-,-,-,-,-,-,-,-,-,-,0.0,-,-,-,-,-,-,-,-,-,0.0,-,-,-,-,-,0.0,-,-,-,-,0.0,-,-,-,-,-,-,-,-,-,-,-,0.0,-,-,-,-,-,-,-,-,0.0,-,-,-,0.0,104.0,40.31,0.29
2415,11955,136004,Malmendier J.W.,1975,,-,-,-,26.84189,-,-,-,-,-,-,-,-,-,36.57372,-,-,-,0.0,-,-,0.0,0.0,-,-,-,-,-,0.0,-,-,-,0.0,-,-,-,-,-,-,-,-,-,-,0.0,-,-,-,-,-,-,-,-,-,-,-,-,-,-,-,-,-,0.0,-,-,-,-,-,-,0.0,-,-,0.0,-,-,-,-,-,-,-,0.0,-,-,-,-,-,-,-,-,-,-,-,0.0,-,-,-,-,-,-,,-,36.58439,-,-,-,-,-,-,-,-,-,-,0.0,-,-,-,-,-,-,-,-,-,-,-,-,-,-,-,-,0.0,-,-,-,0.0,-,-,-,-,63.41561,-,-,-,100.0,-,-,-,-,-,-,-,-,-,-,0.0,-,-,-,-,-,-,-,-,-,0.0,-,-,-,-,-,0.0,-,-,-,-,0.0,-,-,-,-,-,-,-,-,-,-,-,0.0,-,-,-,-,-,-,-,-,0.0,-,-,-,0.0,104.0,40.31,0.29
2416,11955,136005,Malmendier J.W.,1975,,-,-,-,23.00068,-,-,-,-,-,-,-,-,-,33.49491,-,-,-,0.0,-,-,0.0,0.0,-,-,-,-,-,0.0,-,-,-,0.0,-,-,-,-,-,-,-,-,-,-,0.0,-,-,-,-,-,-,-,-,-,-,-,-,-,-,-,-,-,0.0,-,-,-,-,-,-,0.0,-,-,0.0,-,-,-,-,-,-,-,0.0,-,-,-,-,-,-,-,-,-,-,-,0.0,-,-,-,-,-,-,,-,38.50057,-,-,-,-,-,-,-,-,-,-,0.0,-,-,-,-,-,-,-,-,-,-,-,-,-,-,-,-,0.0,-,-,-,0.0,-,-,-,-,56.49559,-,-,-,100.0,-,-,-,-,-,-,-,-,-,-,0.0,-,-,-,-,-,-,-,-,-,0.0,-,-,-,-,-,0.0,-,-,-,-,5.003847,-,-,-,-,-,-,-,-,-,-,-,0.0,-,-,-,-,-,-,-,-,0.0,-,-,-,0.0,108.0,41.86,0.29
2417,11955,136006,Malmendier J.W.,1975,,-,-,-,17.95556,-,-,-,-,-,-,-,-,-,38.5163,-,-,-,0.0,-,-,0.0,0.0,-,-,-,-,-,0.0,-,-,-,0.0,-,-,-,-,-,-,-,-,-,-,0.0,-,-,-,-,-,-,-,-,-,-,-,-,-,-,-,-,-,0.0,-,-,-,-,-,-,0.0,-,-,0.0,-,-,-,-,-,-,-,0.0,-,-,-,-,-,-,-,-,-,-,-,0.0,-,-,-,-,-,-,,-,38.52668,-,-,-,-,-,-,-,-,-,-,0.0,-,-,-,-,-,-,-,-,-,-,-,-,-,-,-,-,0.0,-,-,-,0.0,-,-,-,-,56.47186,-,-,-,100.0,-,-,-,-,-,-,-,-,-,-,0.0,-,-,-,-,-,-,-,-,-,0.0,-,-,-,-,-,0.0,-,-,-,-,5.001473,-,-,-,-,-,-,-,-,-,-,-,0.0,-,-,-,-,-,-,-,-,0.0,-,-,-,0.0,103.0,39.92,0.29
2418,11955,136007,Malmendier J.W.,1975,,-,-,-,22.99719,-,-,-,-,-,-,-,-,-,38.49724,-,-,-,0.0,-,-,0.0,0.0,-,-,-,-,-,0.0,-,-,-,0.0,-,-,-,-,-,-,-,-,-,-,0.0,-,-,-,-,-,-,-,-,-,-,-,-,-,-,-,-,-,0.0,-,-,-,-,-,-,0.0,-,-,0.0,-,-,-,-,-,-,-,0.0,-,-,-,-,-,-,-,-,-,-,-,0.0,-,-,-,-,-,-,,-,33.50143,-,-,-,-,-,-,-,-,-,-,0.0,-,-,-,-,-,-,-,-,-,-,-,-,-,-,-,-,0.0,-,-,-,0.0,-,-,-,-,61.49443,-,-,-,100.0,-,-,-,-,-,-,-,-,-,-,0.0,-,-,-,-,-,-,-,-,-,0.0,-,-,-,-,-,0.0,-,-,-,-,5.004136,-,-,-,-,-,-,-,-,-,-,-,0.0,-,-,-,-,-,-,-,-,0.0,-,-,-,0.0,103.0,39.92,0.29
2419,11955,136008,Malmendier J.W.,1975,,-,-,-,21.9136,-,-,-,-,-,-,-,-,-,36.49654,-,-,-,0.0,-,-,0.0,0.0,-,-,-,-,-,0.0,-,-,-,0.0,-,-,-,-,-,-,-,-,-,-,0.0,-,-,-,-,-,-,-,-,-,-,-,-,-,-,-,-,-,0.0,-,-,-,-,-,-,0.0,-,-,0.0,-,-,-,-,-,-,-,0.0,-,-,-,-,-,-,-,-,-,-,-,0.0,-,-,-,-,-,-,,-,36.57827,-,-,-,-,-,-,-,-,-,-,0.0,-,-,-,-,-,-,-,-,-,-,-,-,-,-,-,-,0.0,-,-,-,0.0,-,-,-,-,58.41014,-,-,-,100.0,-,-,-,-,-,-,-,-,-,-,0.0,-,-,-,-,-,-,-,-,-,0.0,-,-,-,-,-,0.0,-,-,-,-,5.011583,-,-,-,-,-,-,-,-,-,-,-,0.0,-,-,-,-,-,-,-,-,0.0,-,-,-,0.0,108.0,41.86,0.29
2420,11955,136009,Malmendier J.W.,1975,,-,-,-,21.87211,-,-,-,-,-,-,-,-,-,36.53745,-,-,-,0.0,-,-,0.0,0.0,-,-,-,-,-,0.0,-,-,-,0.0,-,-,-,-,-,-,-,-,-,-,0.0,-,-,-,-,-,-,-,-,-,-,-,-,-,-,-,-,-,0.0,-,-,-,-,-,-,0.0,-,-,0.0,-,-,-,-,-,-,-,0.0,-,-,-,-,-,-,-,-,-,-,-,0.0,-,-,-,-,-,-,,-,36.60111,-,-,-,-,-,-,-,-,-,-,0.0,-,-,-,-,-,-,-,-,-,-,-,-,-,-,-,-,0.0,-,-,-,0.0,-,-,-,-,58.40956,-,-,-,99.99999,-,-,-,-,-,-,-,-,-,-,0.0,-,-,-,-,-,-,-,-,-,0.0,-,4.989,-,-,-,0.0,-,-,-,-,0.0,-,-,-,-,-,-,-,-,-,-,-,0.0,-,-,-,-,-,-,-,-,0.0,-,-,-,0.0,112.0,43.41,0.29
2421,11955,136010,Malmendier J.W.,1975,,-,-,-,21.87672,-,-,-,-,-,-,-,-,-,36.55067,-,-,-,0.0,-,-,0.0,0.0,-,-,-,-,-,0.0,-,-,-,0.0,-,-,4.971,-,-,-,-,-,-,-,0.0,-,-,-,-,-,-,-,-,-,-,-,-,-,-,-,-,-,0.0,-,-,-,-,-,-,0.0,-,-,0.0,-,-,-,-,-,-,-,0.0,-,-,-,-,-,-,-,-,-,-,-,0.0,-,-,-,-,-,-,,-,36.60169,-,-,-,-,-,-,-,-,-,-,0.0,-,-,-,-,-,-,-,-,-,-,-,-,-,-,-,-,0.0,-,-,-,0.0,-,-,-,-,58.42739,-,-,-,100.0,-,-,-,-,-,-,-,-,-,-,0.0,-,-,-,-,-,-,-,-,-,0.0,-,-,-,-,-,0.0,-,-,-,-,0.0,-,-,-,-,-,-,-,-,-,-,-,0.0,-,-,-,-,-,-,-,-,0.0,-,-,-,0.0,106.0,40.76,0.3
2422,11955,136011,Malmendier J.W.,1975,,-,-,-,21.9133,-,-,-,-,-,-,-,-,-,36.54009,-,-,-,0.0,-,-,0.0,0.0,-,-,-,-,-,0.0,-,-,-,0.0,-,-,-,-,-,-,-,-,-,-,0.0,-,-,-,-,-,-,-,-,-,-,-,-,-,-,-,-,-,0.0,-,-,-,-,-,-,0.0,-,-,0.0,-,-,-,-,-,-,-,0.0,-,-,-,-,-,-,-,4.993,-,-,-,0.0,-,-,-,-,-,-,,-,36.55325,-,-,-,-,-,-,-,-,-,-,0.0,-,-,-,-,-,-,-,-,-,-,-,-,-,-,-,-,0.0,-,-,-,0.0,-,-,-,-,63.44675,-,-,-,100.0,-,-,-,-,-,-,-,-,-,-,0.0,-,-,-,-,-,-,-,-,-,0.0,-,-,-,-,-,0.0,-,-,-,-,0.0,-,-,-,-,-,-,-,-,-,-,-,0.0,-,-,-,-,-,-,-,-,0.0,-,-,-,0.0,108.0,41.53,0.3
2423,11955,136012,Malmendier J.W.,1975,,-,-,-,20.09525,-,-,-,-,-,-,-,-,-,36.60399,-,-,-,0.0,-,-,0.0,0.0,-,-,-,-,-,0.0,-,-,-,0.0,-,-,-,-,-,-,-,-,-,-,0.0,-,-,-,-,-,-,-,-,-,-,-,-,-,-,-,-,-,0.0,-,-,-,-,-,-,0.0,-,-,0.0,-,-,-,-,-,-,-,0.0,-,-,-,-,-,-,-,6.699,-,-,-,0.0,-,-,-,-,-,-,,-,36.60152,-,-,-,-,-,-,-,-,-,-,0.0,-,-,-,-,-,-,-,-,-,-,-,-,-,-,-,-,0.0,-,-,-,0.0,-,-,-,-,63.39848,-,-,-,100.0,-,-,-,-,-,-,-,-,-,-,0.0,-,-,-,-,-,-,-,-,-,0.0,-,-,-,-,-,0.0,-,-,-,-,0.0,-,-,-,-,-,-,-,-,-,-,-,0.0,-,-,-,-,-,-,-,-,0.0,-,-,-,0.0,107.0,41.15,0.3
2424,11955,136013,Malmendier J.W.,1975,,-,-,-,13.39565,-,-,-,-,-,-,-,-,-,36.60236,-,-,-,0.0,-,-,0.0,0.0,-,-,-,-,-,0.0,-,-,-,0.0,-,-,-,-,-,-,-,-,-,-,0.0,-,-,-,-,-,-,-,-,-,-,-,-,-,-,-,-,-,0.0,-,-,-,-,-,-,0.0,-,-,0.0,-,-,-,-,-,-,-,0.0,-,-,-,-,-,-,-,13.4,-,-,-,0.0,-,-,-,-,-,-,,-,36.59911,-,-,-,-,-,-,-,-,-,-,0.0,-,-,-,-,-,-,-,-,-,-,-,-,-,-,-,-,0.0,-,-,-,0.0,-,-,-,-,63.40089,-,-,-,100.0,-,-,-,-,-,-,-,-,-,-,0.0,-,-,-,-,-,-,-,-,-,0.0,-,-,-,-,-,0.0,-,-,-,-,0.0,-,-,-,-,-,-,-,-,-,-,-,0.0,-,-,-,-,-,-,-,-,0.0,-,-,-,0.0,111.0,42.69,0.3
2425,11955,136014,Malmendier J.W.,1975,,-,-,-,26.79978,-,-,-,-,-,-,-,-,-,36.58892,-,-,-,0.0,-,-,9.203426,0.0,-,-,-,-,-,0.0,-,-,-,0.0,-,-,-,-,-,-,-,-,-,-,0.0,-,-,-,-,-,-,-,-,-,-,-,-,-,-,-,-,-,0.0,-,-,-,-,-,-,0.0,-,-,0.0,-,-,-,-,-,-,-,0.0,-,-,-,-,-,-,-,-,-,-,-,0.0,-,-,-,-,-,-,,-,27.40788,-,-,-,-,-,-,-,-,-,-,0.0,-,-,-,-,-,-,-,-,-,-,-,-,-,-,-,-,0.0,-,-,-,0.0,-,-,-,-,63.3887,-,-,-,100.0,-,-,-,-,-,-,-,-,-,-,0.0,-,-,-,-,-,-,-,-,-,0.0,-,-,-,-,-,0.0,-,-,-,-,0.0,-,-,-,-,-,-,-,-,-,-,-,0.0,-,-,-,-,-,-,-,-,0.0,-,-,-,0.0,112.0,43.75,0.28
2426,11956,136015,Malmendier J.W.,1975,,-,-,-,26.79495,-,-,-,-,-,-,-,-,-,36.60061,-,-,-,0.0,-,-,18.30447,0.0,-,-,-,-,-,0.0,-,-,-,0.0,-,-,-,-,-,-,-,-,-,-,0.0,-,-,-,-,-,-,-,-,-,-,-,-,-,-,-,-,-,0.0,-,-,-,-,-,-,0.0,-,-,0.0,-,-,-,-,-,-,-,0.0,-,-,-,-,-,-,-,-,-,-,-,0.0,-,-,-,-,-,-,,-,18.29996,-,-,-,-,-,-,-,-,-,-,0.0,-,-,-,-,-,-,-,-,-,-,-,-,-,-,-,-,0.0,-,-,-,0.0,-,-,-,-,63.39557,-,-,-,100.0,-,-,-,-,-,-,-,-,-,-,0.0,-,-,-,-,-,-,-,-,-,0.0,-,-,-,-,-,0.0,-,-,-,-,0.0,-,-,-,-,-,-,-,-,-,-,-,0.0,-,-,-,-,-,-,-,-,0.0,-,-,-,0.0,119.0,46.12,0.29
2427,11956,136017,Malmendier J.W.,1975,,-,-,-,13.43765,-,-,-,-,-,-,-,-,-,31.58368,-,-,-,0.0,-,-,0.0,0.0,-,-,-,-,-,0.0,-,-,-,0.0,-,-,-,-,-,-,-,-,-,-,0.0,-,-,-,-,-,-,-,-,-,-,-,-,-,-,-,-,-,0.0,-,-,-,-,-,-,0.0,-,-,0.0,-,-,-,-,-,-,-,0.0,-,-,-,-,-,-,-,13.4,-,-,-,0.0,-,-,-,-,-,-,,-,36.5737,-,-,-,-,-,-,-,-,-,-,0.0,-,-,-,-,-,-,-,-,-,-,-,-,-,-,-,-,0.0,-,-,-,0.0,-,-,-,-,58.41684,-,-,-,100.0,-,-,-,-,-,-,-,-,-,-,0.0,-,-,-,-,-,-,-,-,-,0.0,-,-,-,-,-,0.0,-,-,-,-,5.009461,-,-,-,-,-,-,-,-,-,-,-,0.0,-,-,-,-,-,-,-,-,0.0,-,-,-,0.0,120.0,46.15,0.3
2428,11956,136018,Malmendier J.W.,1975,,-,-,-,26.84871,-,-,-,-,-,-,-,-,-,34.07416,-,-,-,0.0,-,-,0.0,0.0,-,-,-,-,-,0.0,-,-,-,0.0,-,-,-,-,-,-,-,-,-,-,0.0,-,-,-,-,-,-,-,-,-,-,-,-,-,-,-,-,-,0.0,-,-,-,-,-,-,0.0,-,-,0.0,-,-,-,-,-,-,-,0.0,-,-,-,-,-,-,-,-,-,-,-,0.0,-,-,-,-,-,-,,-,36.57698,-,-,-,-,-,-,-,-,-,-,0.0,-,-,-,-,-,-,-,-,-,-,-,-,-,-,-,-,0.0,-,-,-,0.0,-,-,-,-,60.92287,-,-,-,100.0,-,-,-,-,-,-,-,-,-,-,0.0,-,-,-,-,-,-,-,-,-,0.0,-,-,-,-,-,0.0,-,-,-,-,0.0,-,-,-,-,-,-,-,-,-,-,-,0.0,-,-,-,-,-,-,-,-,0.0,-,-,-,2.50015,108.0,41.53,0.3
2429,11956,136021,Malmendier J.W.,1975,,-,-,-,18.00085,-,-,-,-,-,-,-,-,-,40.99275,-,-,-,0.0,-,-,0.0,0.0,-,-,-,-,-,0.0,-,-,-,0.0,-,-,-,-,-,-,-,-,-,-,0.0,-,-,-,-,-,-,-,-,-,-,-,-,-,-,-,-,-,0.0,-,-,-,-,-,-,0.0,-,-,0.0,-,-,-,-,-,-,-,0.0,-,-,-,-,-,-,-,-,-,-,-,0.0,-,-,-,-,-,-,,-,41.00641,-,-,-,-,-,-,-,-,-,-,0.0,-,-,-,-,-,-,-,-,-,-,-,-,-,-,-,-,0.0,-,-,-,0.0,-,-,-,-,58.9936,-,-,-,100.0,-,-,-,-,-,-,-,-,-,-,0.0,-,-,-,-,-,-,-,-,-,0.0,-,-,-,-,-,0.0,-,-,-,-,0.0,-,-,-,-,-,-,-,-,-,-,-,0.0,-,-,-,-,-,-,-,-,0.0,-,-,-,0.0,97.1,37.63,0.29
2430,11956,136022,Malmendier J.W.,1975,,-,-,-,21.79165,-,-,-,-,-,-,-,-,-,36.62656,-,-,-,0.0,-,-,0.0,0.0,-,-,-,-,-,0.0,-,-,-,0.0,-,-,-,-,-,-,-,-,-,-,0.0,-,-,-,-,-,-,-,-,-,-,-,-,-,-,-,-,-,0.0,-,-,-,-,-,-,0.0,-,-,0.0,-,-,-,-,-,-,-,0.0,-,-,-,-,-,-,-,-,-,-,-,0.0,-,-,-,-,-,-,,-,36.58425,-,-,-,-,-,-,-,-,-,-,0.0,-,-,-,-,-,-,-,-,-,-,-,-,-,-,-,-,0.0,-,-,-,0.0,-,-,-,-,58.41821,-,-,-,100.0,-,-,-,-,-,-,-,-,-,-,0.0,-,-,-,-,-,-,-,-,-,0.0,-,4.997,-,-,-,0.0,-,-,-,-,0.0,-,-,-,-,-,-,-,-,-,-,-,0.0,-,-,-,-,-,-,-,-,0.0,-,-,-,0.0,110.0,42.63,0.29
2431,11956,136024,Malmendier J.W.,1975,,-,-,-,16.79482,-,-,-,-,-,-,-,-,-,36.61071,-,-,-,0.0,-,-,0.0,0.0,-,-,-,-,-,0.0,-,-,-,0.0,-,-,-,-,-,-,-,-,-,-,0.0,-,-,-,-,-,-,-,-,-,-,-,-,-,-,-,-,-,0.0,-,-,-,-,-,-,0.0,-,-,0.0,-,-,-,-,-,-,-,0.0,-,-,-,-,-,-,-,10,-,-,-,0.0,-,-,-,-,-,-,,-,36.59612,-,-,-,-,-,-,-,-,-,-,0.0,-,-,-,-,-,-,-,-,-,-,-,-,-,-,-,-,0.0,-,-,-,0.0,-,-,-,-,63.40389,-,-,-,100.0,-,-,-,-,-,-,-,-,-,-,0.0,-,-,-,-,-,-,-,-,-,0.0,-,-,-,-,-,0.0,-,-,-,-,0.0,-,-,-,-,-,-,-,-,-,-,-,0.0,-,-,-,-,-,-,-,-,0.0,-,-,-,0.0,109.0,42.24,0.29
2432,11956,136025,Malmendier J.W.,1975,,-,-,-,12.85138,-,-,-,-,-,-,-,-,-,34.97804,-,-,-,0.0,-,-,0.0,0.0,-,-,-,-,-,0.0,-,-,-,17.1754,-,-,-,-,-,-,-,-,-,-,0.0,-,-,-,-,-,-,-,-,-,-,-,-,-,-,-,-,-,0.0,-,-,-,-,-,-,0.0,-,-,0.0,-,-,-,-,-,-,-,0.0,-,-,-,-,-,-,-,-,-,-,-,0.0,-,-,-,-,-,-,,-,34.99518,-,-,-,-,-,-,-,-,-,-,0.0,-,-,-,-,-,-,-,-,-,-,-,-,-,-,-,-,0.0,-,-,-,0.0,-,-,-,-,47.82942,-,-,-,100.0,-,-,-,-,-,-,-,-,-,-,0.0,-,-,-,-,-,-,-,-,-,0.0,-,-,-,-,-,0.0,-,-,-,-,0.0,-,-,-,-,-,-,-,-,-,-,-,0.0,-,-,-,-,-,-,-,-,0.0,-,-,-,0.0,107.0,41.47,0.29
2433,11956,136026,Malmendier J.W.,1975,,-,-,-,15.54404,-,-,-,-,-,-,-,-,-,33.89641,-,-,-,0.0,-,-,0.0,0.0,-,-,-,-,-,0.0,-,-,-,8.320648,-,-,-,-,-,-,-,-,-,-,0.0,-,-,-,-,-,-,-,-,-,-,-,-,-,-,-,-,-,0.0,-,-,-,-,-,-,0.0,-,-,0.0,-,-,-,-,-,-,-,0.0,-,-,-,-,-,-,-,-,-,-,-,0.0,-,-,-,-,-,-,,-,42.23891,-,-,-,-,-,-,-,-,-,-,0.0,-,-,-,-,-,-,-,-,-,-,-,-,-,-,-,-,0.0,-,-,-,0.0,-,-,-,-,49.44044,-,-,-,100.0,-,-,-,-,-,-,-,-,-,-,0.0,-,-,-,-,-,-,-,-,-,0.0,-,-,-,-,-,0.0,-,-,-,-,0.0,-,-,-,-,-,-,-,-,-,-,-,0.0,-,-,-,-,-,-,-,-,0.0,-,-,-,0.0,106.0,41.08,0.29
2434,11957,136037,Malmendier J.W.,1975,,-,-,-,17.99482,-,-,-,-,-,-,-,-,-,52.00931,-,-,-,0.0,-,-,0.0,0.0,-,-,-,-,-,0.0,-,-,-,0.0,-,-,-,-,-,-,-,-,-,-,0.0,-,-,-,-,-,-,-,-,-,-,-,-,-,-,-,-,-,0.0,-,-,-,-,-,-,0.0,-,-,0.0,-,-,-,-,-,-,-,0.0,-,-,-,-,-,-,-,-,-,-,-,0.0,-,-,-,-,-,-,,-,29.99587,-,-,-,-,-,-,-,-,-,-,0.0,-,-,-,-,-,-,-,-,-,-,-,-,-,-,-,-,0.0,-,-,-,0.0,-,-,-,-,70.00413,-,-,-,100.0,-,-,-,-,-,-,-,-,-,-,0.0,-,-,-,-,-,-,-,-,-,0.0,-,-,-,-,-,0.0,-,-,-,-,0.0,-,-,-,-,-,-,-,-,-,-,-,0.0,-,-,-,-,-,-,-,-,0.0,-,-,-,0.0,93.7,36.31,0.29
2435,12094,89921,Beall G.H.,1979,,-,-,-,0.0,-,-,-,-,-,-,-,-,-,75.0,-,-,-,0.0,-,-,0.0,0.0,-,-,-,-,-,0.0,-,-,-,0.0,-,-,-,-,-,-,-,-,-,-,0.0,-,-,-,-,-,-,-,-,-,-,-,-,-,-,-,-,-,0.0,-,-,-,-,-,-,0.0,-,-,0.0,-,-,-,-,-,-,-,0.0,-,-,-,-,-,-,-,-,-,-,-,0.0,-,-,-,-,25,-,,-,0.0,-,-,-,-,-,-,-,-,-,-,0.0,-,-,-,-,-,-,-,-,-,-,-,-,-,-,-,-,0.0,-,-,-,0.0,-,-,-,-,75.0,-,-,-,75.0,-,-,-,-,-,-,-,-,-,-,0.0,-,-,-,-,-,-,-,-,-,0.0,-,-,-,-,-,0.0,-,-,-,-,0.0,-,-,-,-,-,-,-,-,-,-,-,0.0,-,-,-,-,-,-,-,-,0.0,-,-,-,0.0,63.4,24.82,0.28
2436,12094,89923,Beall G.H.,1979,,-,-,-,0.0,-,-,-,-,-,-,-,-,-,66.7,-,-,-,0.0,-,-,0.0,0.0,-,-,-,-,-,0.0,-,-,-,0.0,-,-,-,-,-,-,-,-,-,-,0.0,-,-,-,-,-,-,-,-,-,-,-,-,-,-,-,-,-,0.0,-,-,-,-,-,-,0.0,-,-,0.0,-,-,-,-,-,-,-,0.0,-,-,-,-,-,-,-,-,-,-,-,0.0,-,-,-,-,33.3,-,,-,0.0,-,-,-,-,-,-,-,-,-,-,0.0,-,-,-,-,-,-,-,-,-,-,-,-,-,-,-,-,0.0,-,-,-,0.0,-,-,-,-,66.7,-,-,-,66.7,-,-,-,-,-,-,-,-,-,-,0.0,-,-,-,-,-,-,-,-,-,0.0,-,-,-,-,-,0.0,-,-,-,-,0.0,-,-,-,-,-,-,-,-,-,-,-,0.0,-,-,-,-,-,-,-,-,0.0,-,-,-,0.0,72.4,28.27,0.28
2437,12094,89925,Beall G.H.,1979,,-,-,-,0.0,-,-,-,-,-,-,-,-,-,64.0,-,-,-,0.0,-,-,0.0,0.0,-,-,-,-,-,0.0,-,-,-,0.0,-,-,-,-,-,-,-,-,-,-,0.0,-,-,-,-,-,-,-,-,-,-,-,-,-,-,-,-,-,0.0,-,-,-,-,-,-,0.0,-,-,0.0,-,-,-,-,-,-,-,0.0,-,-,-,-,-,-,-,-,-,-,-,18.0,-,-,-,-,18,-,,-,0.0,-,-,-,-,-,-,-,-,-,-,0.0,-,-,-,-,-,-,-,-,-,-,-,-,-,-,-,-,0.0,-,-,-,0.0,-,-,-,-,64.0,-,-,-,82.0,-,-,-,-,-,-,-,-,-,-,0.0,-,-,-,-,-,-,-,-,-,0.0,-,-,-,-,-,0.0,-,-,-,-,0.0,-,-,-,-,-,-,-,-,-,-,-,0.0,-,-,-,-,-,-,-,-,0.0,-,-,-,0.0,77.2,30.34,0.27
2438,12094,89931,Beall G.H.,1979,,-,-,-,5.0,-,-,-,-,-,-,-,-,-,70.0,-,-,-,0.0,-,-,0.0,0.0,-,-,-,-,-,0.0,-,-,-,0.0,-,-,-,-,-,-,-,-,-,-,0.0,-,-,-,-,-,-,-,-,-,-,-,-,-,-,-,-,-,0.0,-,-,-,-,-,-,0.0,-,-,0.0,-,-,-,-,-,-,-,0.0,-,-,-,-,-,-,-,-,-,-,-,25.0,-,-,-,-,-,-,,-,0.0,-,-,-,-,-,-,-,-,-,-,0.0,-,-,-,-,-,-,-,-,-,-,-,-,-,-,-,-,0.0,-,-,-,0.0,-,-,-,-,75.0,-,-,-,100.0,-,-,-,-,-,-,-,-,-,-,0.0,-,-,-,-,-,-,-,-,-,0.0,-,-,-,-,-,0.0,-,-,-,-,0.0,-,-,-,-,-,-,-,-,-,-,-,0.0,-,-,-,-,-,-,-,-,0.0,-,-,-,0.0,66.8,26.2,0.28
2439,12094,89932,Beall G.H.,1979,,-,-,-,5.0,-,-,-,-,-,-,-,-,-,65.0,-,-,-,0.0,-,-,0.0,0.0,-,-,-,-,-,0.0,-,-,-,0.0,-,-,-,-,-,-,-,-,-,-,0.0,-,-,-,-,-,-,-,-,-,-,-,-,-,-,-,-,-,0.0,-,-,-,-,-,-,0.0,-,-,0.0,-,-,-,-,-,-,-,0.0,-,-,-,-,-,-,-,-,-,-,-,30.0,-,-,-,-,-,-,,-,0.0,-,-,-,-,-,-,-,-,-,-,0.0,-,-,-,-,-,-,-,-,-,-,-,-,-,-,-,-,0.0,-,-,-,0.0,-,-,-,-,70.0,-,-,-,100.0,-,-,-,-,-,-,-,-,-,-,0.0,-,-,-,-,-,-,-,-,-,0.0,-,-,-,-,-,0.0,-,-,-,-,0.0,-,-,-,-,-,-,-,-,-,-,-,0.0,-,-,-,-,-,-,-,-,0.0,-,-,-,0.0,76.5,30.34,0.27
2440,12094,89933,Beall G.H.,1979,,-,-,-,5.0,-,-,-,-,-,-,-,-,-,60.0,-,-,-,0.0,-,-,0.0,0.0,-,-,-,-,-,0.0,-,-,-,0.0,-,-,-,-,-,-,-,-,-,-,0.0,-,-,-,-,-,-,-,-,-,-,-,-,-,-,-,-,-,0.0,-,-,-,-,-,-,0.0,-,-,0.0,-,-,-,-,-,-,-,0.0,-,-,-,-,-,-,-,-,-,-,-,35.0,-,-,-,-,-,-,,-,0.0,-,-,-,-,-,-,-,-,-,-,0.0,-,-,-,-,-,-,-,-,-,-,-,-,-,-,-,-,0.0,-,-,-,0.0,-,-,-,-,65.0,-,-,-,100.0,-,-,-,-,-,-,-,-,-,-,0.0,-,-,-,-,-,-,-,-,-,0.0,-,-,-,-,-,0.0,-,-,-,-,0.0,-,-,-,-,-,-,-,-,-,-,-,0.0,-,-,-,-,-,-,-,-,0.0,-,-,-,0.0,84.1,33.09,0.26
2441,12094,89934,Beall G.H.,1979,,-,-,-,5.0,-,-,-,-,-,-,-,-,-,55.0,-,-,-,0.0,-,-,0.0,0.0,-,-,-,-,-,0.0,-,-,-,0.0,-,-,-,-,-,-,-,-,-,-,0.0,-,-,-,-,-,-,-,-,-,-,-,-,-,-,-,-,-,0.0,-,-,-,-,-,-,0.0,-,-,0.0,-,-,-,-,-,-,-,0.0,-,-,-,-,-,-,-,-,-,-,-,40.0,-,-,-,-,-,-,,-,0.0,-,-,-,-,-,-,-,-,-,-,0.0,-,-,-,-,-,-,-,-,-,-,-,-,-,-,-,-,0.0,-,-,-,0.0,-,-,-,-,60.0,-,-,-,100.0,-,-,-,-,-,-,-,-,-,-,0.0,-,-,-,-,-,-,-,-,-,0.0,-,-,-,-,-,0.0,-,-,-,-,0.0,-,-,-,-,-,-,-,-,-,-,-,0.0,-,-,-,-,-,-,-,-,0.0,-,-,-,0.0,88.9,35.16,0.28
2442,12094,89935,Beall G.H.,1979,,-,-,-,5.0,-,-,-,-,-,-,-,-,-,51.0,-,-,-,0.0,-,-,0.0,0.0,-,-,-,-,-,0.0,-,-,-,0.0,-,-,-,-,-,-,-,-,-,-,0.0,-,-,-,-,-,-,-,-,-,-,-,-,-,-,-,-,-,0.0,-,-,-,-,-,-,0.0,-,-,0.0,-,-,-,-,-,-,-,0.0,-,-,-,-,-,-,-,-,-,-,-,44.0,-,-,-,-,-,-,,-,0.0,-,-,-,-,-,-,-,-,-,-,0.0,-,-,-,-,-,-,-,-,-,-,-,-,-,-,-,-,0.0,-,-,-,0.0,-,-,-,-,56.0,-,-,-,100.0,-,-,-,-,-,-,-,-,-,-,0.0,-,-,-,-,-,-,-,-,-,0.0,-,-,-,-,-,0.0,-,-,-,-,0.0,-,-,-,-,-,-,-,-,-,-,-,0.0,-,-,-,-,-,-,-,-,0.0,-,-,-,0.0,86.8,33.79,0.27
2443,12094,89936,Beall G.H.,1979,,-,-,-,5.0,-,-,-,-,-,-,-,-,-,49.0,-,-,-,0.0,-,-,0.0,0.0,-,-,-,-,-,0.0,-,-,-,0.0,-,-,-,-,-,-,-,-,-,-,0.0,-,-,-,-,-,-,-,-,-,-,-,-,-,-,-,-,-,0.0,-,-,-,-,-,-,0.0,-,-,0.0,-,-,-,-,-,-,-,0.0,-,-,-,-,-,-,-,-,-,-,-,46.0,-,-,-,-,-,-,,-,0.0,-,-,-,-,-,-,-,-,-,-,0.0,-,-,-,-,-,-,-,-,-,-,-,-,-,-,-,-,0.0,-,-,-,0.0,-,-,-,-,54.0,-,-,-,100.0,-,-,-,-,-,-,-,-,-,-,0.0,-,-,-,-,-,-,-,-,-,0.0,-,-,-,-,-,0.0,-,-,-,-,0.0,-,-,-,-,-,-,-,-,-,-,-,0.0,-,-,-,-,-,-,-,-,0.0,-,-,-,0.0,88.2,34.48,0.27
2444,12094,89944,Beall G.H.,1979,,-,-,-,10.0,-,-,-,-,-,-,-,-,-,50.0,-,-,-,0.0,-,-,0.0,0.0,-,-,-,-,-,0.0,-,-,-,0.0,-,-,-,-,-,-,-,-,-,-,0.0,-,-,-,-,-,-,-,-,-,-,-,-,-,-,-,-,-,0.0,-,-,-,-,-,-,0.0,-,-,0.0,-,-,-,-,-,-,-,0.0,-,-,-,-,-,-,-,-,-,-,-,40.0,-,-,-,-,-,-,,-,0.0,-,-,-,-,-,-,-,-,-,-,0.0,-,-,-,-,-,-,-,-,-,-,-,-,-,-,-,-,0.0,-,-,-,0.0,-,-,-,-,60.0,-,-,-,100.0,-,-,-,-,-,-,-,-,-,-,0.0,-,-,-,-,-,-,-,-,-,0.0,-,-,-,-,-,0.0,-,-,-,-,0.0,-,-,-,-,-,-,-,-,-,-,-,0.0,-,-,-,-,-,-,-,-,0.0,-,-,-,0.0,84.1,30.34,0.27
2445,12094,89946,Beall G.H.,1979,,-,-,-,20.0,-,-,-,-,-,-,-,-,-,40.0,-,-,-,0.0,-,-,0.0,0.0,-,-,-,-,-,0.0,-,-,-,0.0,-,-,-,-,-,-,-,-,-,-,0.0,-,-,-,-,-,-,-,-,-,-,-,-,-,-,-,-,-,0.0,-,-,-,-,-,-,0.0,-,-,0.0,-,-,-,-,-,-,-,0.0,-,-,-,-,-,-,-,-,-,-,-,40.0,-,-,-,-,-,-,,-,0.0,-,-,-,-,-,-,-,-,-,-,0.0,-,-,-,-,-,-,-,-,-,-,-,-,-,-,-,-,0.0,-,-,-,0.0,-,-,-,-,60.0,-,-,-,100.0,-,-,-,-,-,-,-,-,-,-,0.0,-,-,-,-,-,-,-,-,-,0.0,-,-,-,-,-,0.0,-,-,-,-,0.0,-,-,-,-,-,-,-,-,-,-,-,0.0,-,-,-,-,-,-,-,-,0.0,-,-,-,0.0,80.6,31.72,0.26
2446,12094,89947,Beall G.H.,1979,,-,-,-,5.0,-,-,-,-,-,-,-,-,-,50.0,-,-,-,0.0,-,-,0.0,0.0,-,-,-,-,-,0.0,-,-,-,0.0,-,-,-,-,-,-,-,-,-,-,0.0,-,-,-,-,-,-,-,-,-,-,-,-,-,-,-,-,-,0.0,-,-,-,-,-,-,0.0,-,-,0.0,-,-,-,-,-,-,-,0.0,-,-,-,-,-,-,-,-,-,-,-,45.0,-,-,-,-,-,-,,-,0.0,-,-,-,-,-,-,-,-,-,-,0.0,-,-,-,-,-,-,-,-,-,-,-,-,-,-,-,-,0.0,-,-,-,0.0,-,-,-,-,55.0,-,-,-,100.0,-,-,-,-,-,-,-,-,-,-,0.0,-,-,-,-,-,-,-,-,-,0.0,-,-,-,-,-,0.0,-,-,-,-,0.0,-,-,-,-,-,-,-,-,-,-,-,0.0,-,-,-,-,-,-,-,-,0.0,-,-,-,0.0,86.2,34.48,0.26
2447,12107,72803,Petrova V.Z.,1967,,-,-,-,15.88414,-,-,-,-,-,-,-,-,-,0.0,-,-,-,0.0,-,-,0.0,0.0,-,-,-,-,-,0.0,-,-,-,0.0,-,-,-,-,-,-,-,-,-,-,0.0,-,-,-,-,-,-,-,-,-,-,-,-,-,-,0.1365,-,-,0.0,-,-,-,-,-,-,0.0,-,-,0.0,-,-,-,-,-,-,-,0.0,-,-,-,-,-,-,-,-,-,-,-,0.0,-,-,-,-,-,-,,-,33.38314,-,-,-,-,-,-,-,-,-,-,0.0,-,-,-,-,-,-,-,-,-,-,-,-,-,-,-,-,0.0,-,-,-,0.0,-,-,-,-,16.02067,-,-,-,99.99999,-,-,-,-,-,-,-,-,-,-,40.38055,-,-,-,-,-,-,-,-,-,0.0,-,-,-,-,-,0.0,-,-,-,-,10.21564,-,-,-,-,-,-,-,-,-,-,-,0.0,-,-,-,-,-,-,-,-,0.0,-,-,-,0.0,107.0,41.69,0.27
2448,12107,72804,Petrova V.Z.,1967,,-,-,-,13.98876,-,-,-,-,-,-,-,-,-,0.0,-,-,-,0.0,-,-,0.0,0.0,-,-,-,-,-,0.0,-,-,-,0.0,-,-,-,-,-,-,-,-,-,-,0.0,-,-,-,-,-,-,-,-,-,-,-,-,-,-,0.1527,-,-,0.0,-,-,-,-,-,-,0.0,-,-,0.0,-,-,-,-,-,-,-,0.0,-,-,-,-,-,-,-,-,-,-,-,0.0,-,-,-,-,-,-,,-,32.6663,-,-,-,-,-,-,-,-,-,-,0.0,-,-,-,-,-,-,-,-,-,-,-,-,-,-,-,-,0.0,-,-,-,0.0,-,-,-,-,14.14144,-,-,-,100.0,-,-,-,-,-,-,-,-,-,-,43.19599,-,-,-,-,-,-,-,-,-,0.0,-,-,-,-,-,0.0,-,-,-,-,9.996283,-,-,-,-,-,-,-,-,-,-,-,0.0,-,-,-,-,-,-,-,-,0.0,-,-,-,0.0,101.0,46.89,0.29
2449,12172,137486,Dumbaugh W.H.,1974,,-,-,-,11.14172,-,-,-,-,-,-,-,-,-,0.0,-,-,-,0.0,-,-,0.0,0.0,-,-,-,-,-,5.593669,-,-,-,0.0,-,-,-,-,-,-,-,-,-,-,0.0,-,-,-,-,-,-,-,-,-,-,-,-,-,-,-,-,-,0.0,-,-,-,-,-,-,0.0,-,-,0.0,-,-,-,-,-,-,-,0.0,-,-,-,-,-,-,-,5.568,-,-,-,0.0,-,-,-,-,-,-,,-,22.29648,-,-,-,-,-,-,-,-,-,-,0.0,-,-,-,-,-,-,-,-,-,-,-,-,-,-,-,-,0.0,-,-,-,0.0,-,-,-,-,22.00386,-,-,-,100.0,-,-,-,-,-,-,-,-,-,-,44.58707,-,-,-,-,-,-,-,-,-,0.0,-,-,-,-,-,0.0,-,-,-,-,5.518928,-,-,-,-,-,-,-,-,-,-,-,0.0,-,5.294,-,-,-,-,-,-,0.0,-,-,-,0.0,119.0,46.12,0.29
2450,12172,137487,Dumbaugh W.H.,1974,,-,-,-,12.50926,-,-,-,-,-,-,-,-,-,0.0,-,-,-,0.0,-,-,0.0,0.0,-,-,-,-,-,0.1448704,-,-,-,0.0,-,-,-,-,-,-,-,-,-,-,0.0,-,-,-,-,-,-,-,-,-,-,-,-,-,-,-,-,-,0.0,-,-,-,-,-,-,0.0,-,-,0.0,-,-,-,-,-,-,-,0.0,-,-,-,-,-,-,-,-,-,-,-,0.0,-,-,-,-,-,-,,-,24.99405,-,-,-,-,-,-,-,-,-,-,0.0,-,-,-,-,-,-,-,-,-,-,-,-,-,-,-,-,0.0,-,-,-,0.0,-,-,-,-,24.84936,-,-,-,100.0,-,-,-,-,-,-,-,-,-,-,43.80781,-,-,-,-,-,-,-,-,-,0.0,-,-,-,-,-,0.0,-,-,-,-,6.203914,-,-,-,-,-,-,-,-,-,-,-,0.0,-,12.34,-,-,-,-,-,-,0.0,-,-,-,0.0,133.0,51.15,0.3
2451,12172,137488,Dumbaugh W.H.,1974,,-,-,-,12.51124,-,-,-,-,-,-,-,-,-,0.0,-,-,-,0.0,-,-,0.0,0.0,-,-,-,-,-,0.1568844,-,-,-,0.0,-,-,-,-,-,-,-,-,-,-,0.0,-,-,-,-,-,-,-,-,-,-,-,-,-,-,-,-,-,0.0,-,-,-,-,-,-,0.0,-,-,0.0,-,-,-,-,-,-,-,0.0,-,-,-,-,-,-,-,6.211,-,-,-,0.0,-,-,-,-,-,-,,-,25.10227,-,-,-,-,-,-,-,-,-,-,0.0,-,-,-,-,-,-,-,-,-,-,-,-,-,-,-,-,0.0,-,-,-,0.0,-,-,-,-,24.68278,-,-,-,100.0,-,-,-,-,-,-,-,-,-,-,43.78021,-,-,-,-,-,-,-,-,-,0.0,-,-,-,-,-,0.0,-,-,-,-,6.277851,-,-,-,-,-,-,-,-,-,-,-,0.0,-,5.961,-,-,-,-,-,-,0.0,-,-,-,0.0,129.0,50.0,0.29
2452,12172,137489,Dumbaugh W.H.,1974,,-,-,-,11.11178,-,-,-,-,-,-,-,-,-,0.0,-,-,-,0.0,-,-,0.0,0.0,-,-,-,-,-,5.481626,-,-,-,0.0,-,-,-,-,-,-,-,-,-,-,0.0,-,-,-,-,-,-,-,-,-,-,-,-,-,-,-,-,-,0.0,-,-,-,-,-,-,0.0,-,-,0.0,-,-,-,-,-,-,-,0.0,-,-,-,-,-,-,-,8.384,-,-,-,0.0,-,-,-,-,-,-,,-,22.2268,-,-,-,-,-,-,-,-,-,-,0.0,-,-,-,-,-,-,-,-,-,-,-,-,-,-,-,-,0.0,-,-,-,0.0,-,-,-,-,22.10122,-,-,-,99.99999,-,-,-,-,-,-,-,-,-,-,44.58287,-,-,-,-,-,-,-,-,-,0.0,-,-,-,-,-,0.0,-,-,-,-,5.607482,-,-,-,-,-,-,-,-,-,-,-,0.0,-,2.606,-,-,-,-,-,-,0.0,-,-,-,0.0,115.0,44.23,0.3
2453,12172,137490,Dumbaugh W.H.,1974,,-,-,-,17.99381,-,-,-,-,-,-,-,-,-,0.0,-,-,-,0.0,-,-,0.0,0.0,-,-,-,-,-,4.982251,-,-,-,0.0,-,-,-,-,-,-,-,-,-,-,0.0,-,-,-,-,-,-,-,-,-,-,-,-,-,-,-,-,-,0.0,-,-,-,-,-,-,0.0,-,-,0.0,-,-,-,-,-,-,-,0.0,-,-,-,-,-,-,-,7.003,-,-,-,0.0,-,-,-,-,-,-,,-,15.94369,-,-,-,-,-,-,-,-,-,-,0.0,-,-,-,-,-,-,-,-,-,-,-,-,-,-,-,-,0.0,-,-,-,0.0,-,-,-,-,29.98737,-,-,-,100.0,-,-,-,-,-,-,-,-,-,-,39.05996,-,-,-,-,-,-,-,-,-,0.0,-,-,-,-,-,0.0,-,-,-,-,10.02673,-,-,-,-,-,-,-,-,-,-,-,0.0,-,4.99,-,-,-,-,-,-,0.0,-,-,-,0.0,120.0,46.51,0.29
2454,12172,137491,Dumbaugh W.H.,1974,,-,-,-,10.97905,-,-,-,-,-,-,-,-,-,0.0,-,-,-,0.0,-,-,0.0,0.0,-,-,-,-,-,7.984953,-,-,-,0.0,-,-,-,-,-,-,-,-,-,-,0.0,-,-,-,-,-,-,-,-,-,-,-,-,-,-,-,-,-,0.0,-,-,-,-,-,-,0.0,-,-,0.0,-,-,-,-,-,-,-,0.0,-,-,-,-,-,-,-,7.988,-,-,-,0.0,-,-,-,-,-,-,,-,21.98822,-,-,-,-,-,-,-,-,-,-,0.0,-,-,-,-,-,-,-,-,-,-,-,-,-,-,-,-,0.0,-,-,-,0.0,-,-,-,-,18.96745,-,-,-,100.0,-,-,-,-,-,-,-,-,-,-,45.02523,-,-,-,-,-,-,-,-,-,0.0,-,2.998,-,-,-,0.0,-,-,-,-,3.036413,-,-,-,-,-,-,-,-,-,-,-,0.0,-,-,-,-,-,-,-,-,0.0,-,-,-,0.0,114.0,44.53,0.28
2455,12172,137492,Dumbaugh W.H.,1974,,-,-,-,15.97455,-,-,-,-,-,-,-,-,-,0.0,-,-,-,0.0,-,-,0.0,0.0,-,-,-,-,-,5.03676,-,-,-,0.0,-,-,-,-,-,-,-,-,-,-,0.0,-,-,-,-,-,-,-,-,-,-,-,-,-,-,-,-,-,0.0,-,-,-,-,-,-,0.0,-,-,0.0,-,-,-,-,-,-,-,0.0,-,-,-,-,-,-,-,6.993,-,-,-,0.0,-,-,-,-,-,-,,-,14.01576,-,-,-,-,-,-,-,-,-,-,0.0,-,-,-,-,-,-,-,-,-,-,-,-,-,-,-,-,0.0,-,-,-,0.0,-,-,-,-,27.97095,-,-,-,100.0,-,-,-,-,-,-,-,-,-,-,34.94312,-,-,-,-,-,-,-,-,-,0.0,-,-,-,-,-,0.0,-,-,-,-,18.03341,-,-,-,-,-,-,-,-,-,-,-,0.0,-,5.003,-,-,-,-,-,-,0.0,-,-,-,0.0,131.0,49.24,0.33
2456,12172,137493,Dumbaugh W.H.,1974,,-,-,-,11.01932,-,-,-,-,-,-,-,-,-,0.0,-,-,-,0.0,-,-,0.0,0.0,-,-,-,-,-,6.061189,-,-,-,0.0,-,-,-,-,-,-,-,-,-,-,0.0,-,-,-,-,-,-,-,-,-,-,-,-,-,-,-,-,-,0.0,-,-,-,-,-,-,0.0,-,-,0.0,-,-,-,-,-,-,-,0.0,-,-,-,-,-,-,-,6.984,-,-,-,0.0,-,-,-,-,-,-,,-,14.05536,-,-,-,-,-,-,-,-,-,-,0.0,-,-,-,-,-,-,-,-,-,-,-,-,-,-,-,-,0.0,-,-,-,0.0,-,-,-,-,18.0032,-,-,-,100.0,-,-,-,-,-,-,-,-,-,-,44.94157,-,-,-,-,-,-,-,-,-,0.0,-,2.991,-,-,-,0.0,-,-,-,-,13.94741,-,-,-,-,-,-,-,-,-,-,-,0.0,-,-,-,-,-,-,-,-,0.0,-,-,-,0.0,113.0,44.14,0.28
2457,12172,137494,Dumbaugh W.H.,1974,,-,-,-,11.03038,-,-,-,-,-,-,-,-,-,0.0,-,-,-,0.0,-,-,0.0,0.0,-,-,-,-,-,3.980521,-,-,-,0.0,-,-,-,-,-,-,-,-,-,-,0.0,-,-,-,-,-,-,-,-,-,-,-,-,-,-,-,-,-,0.0,-,-,-,-,-,-,0.0,-,-,0.0,-,-,-,-,-,-,-,0.0,-,-,-,-,-,-,-,7.009,-,-,-,0.0,-,-,-,-,-,-,,-,11.92862,-,-,-,-,-,-,-,-,-,-,0.0,-,-,-,-,-,-,-,-,-,-,-,-,-,-,-,-,0.0,-,-,-,0.0,-,-,-,-,18.03965,-,-,-,100.0,-,-,-,-,-,-,-,-,-,-,41.00864,-,-,-,-,-,-,-,-,-,0.0,-,-,-,-,-,0.0,-,-,-,-,25.04257,-,-,-,-,-,-,-,-,-,-,-,0.0,-,-,-,-,-,-,-,-,0.0,-,-,-,0.0,120.0,46.51,0.29
2458,12172,137495,Dumbaugh W.H.,1974,,-,-,-,13.97065,-,-,-,-,-,-,-,-,-,0.0,-,-,-,0.0,-,-,0.0,0.0,-,-,-,-,-,4.973776,-,-,-,0.0,-,-,-,-,-,-,-,-,-,-,0.0,-,-,-,-,-,-,-,-,-,-,-,-,-,-,-,-,-,0.0,-,-,-,-,-,-,0.0,-,-,0.0,-,-,-,-,-,-,-,0.0,-,-,-,-,-,-,-,12.02,-,-,-,0.0,-,-,-,-,-,-,,-,12.11043,-,-,-,-,-,-,-,-,-,-,0.0,-,-,-,-,-,-,-,-,-,-,-,-,-,-,-,-,0.0,-,-,-,0.0,-,-,-,-,25.98625,-,-,-,100.0,-,-,-,-,-,-,-,-,-,-,34.98143,-,-,-,-,-,-,-,-,-,0.0,-,-,-,-,-,0.0,-,-,-,-,21.94811,-,-,-,-,-,-,-,-,-,-,-,0.0,-,-,-,-,-,-,-,-,0.0,-,-,-,0.0,118.0,45.38,0.3
2459,12172,137496,Dumbaugh W.H.,1974,,-,-,-,22.02414,-,-,-,-,-,-,-,-,-,0.0,-,-,-,0.0,-,-,0.0,0.0,-,-,-,-,-,6.94993,-,-,-,0.0,-,-,-,-,-,-,-,-,-,-,0.0,-,-,-,-,-,-,-,-,-,-,-,-,-,-,-,-,-,0.0,-,-,-,-,-,-,0.0,-,-,0.0,-,-,-,-,-,-,-,0.0,-,-,-,-,-,-,-,7.006,-,-,-,0.0,-,-,-,-,-,-,,-,17.95813,-,-,-,-,-,-,-,-,-,-,0.0,-,-,-,-,-,-,-,-,-,-,-,-,-,-,-,-,0.0,-,-,-,0.0,-,-,-,-,34.04391,-,-,-,100.0,-,-,-,-,-,-,-,-,-,-,39.07316,-,-,-,-,-,-,-,-,-,0.0,-,-,-,-,-,0.0,-,-,-,-,1.97486,-,-,-,-,-,-,-,-,-,-,-,0.0,-,5.013,-,-,-,-,-,-,0.0,-,-,-,0.0,118.0,46.09,0.28
2460,12180,137595,Dumbaugh W.H.,1974,-,-,-,-,5.8,-,-,-,-,-,-,-,-,-,0.0,-,-,-,0.0,-,-,25.1,0.0,-,-,-,-,-,0.0,-,-,-,0.0,-,-,-,-,-,-,-,-,-,-,0.0,-,-,-,-,-,-,-,-,-,-,-,-,-,-,-,-,-,0.0,-,-,-,-,-,-,0.0,-,-,0.0,-,-,-,-,-,-,-,0.0,-,-,-,-,-,-,-,-,-,-,-,0.0,-,-,-,-,-,-,,-,11.4,-,-,-,-,-,-,-,-,-,-,0.0,-,-,-,-,-,-,-,-,-,-,-,-,-,-,-,-,0.0,-,-,-,0.0,-,-,-,-,11.6,-,-,-,100.0,-,-,-,-,-,-,-,-,-,-,34.6,-,-,-,-,-,-,-,-,-,0.0,-,5.8,-,-,-,0.0,-,-,-,-,0.0,-,-,-,-,-,-,-,-,-,-,-,0.0,-,5.8,-,-,-,-,-,-,0.0,-,-,-,11.5,152.0,59.37,0.28
2461,12180,137596,Dumbaugh W.H.,1974,-,-,-,-,6.0,-,-,-,-,-,-,-,-,-,0.0,-,-,-,0.0,-,-,6.0,0.0,-,-,-,-,-,0.2,-,-,-,0.0,-,-,-,-,-,-,-,-,-,-,0.0,-,-,-,-,-,-,-,-,-,-,-,-,-,-,-,-,-,0.0,-,-,-,-,-,-,0.0,-,-,0.0,-,-,-,-,-,-,-,0.0,-,-,-,-,-,-,-,-,-,-,-,0.0,-,-,-,-,-,-,,-,30.1,-,-,-,-,-,-,-,-,-,-,0.0,-,-,-,-,-,-,-,-,-,-,-,-,-,-,-,-,0.0,-,-,-,0.0,-,-,-,-,20.9,-,-,-,100.0,-,-,-,-,-,-,-,-,-,-,30.8,-,-,-,-,-,-,-,-,-,0.0,-,-,-,-,-,0.0,-,-,-,-,12.0,-,-,-,-,-,-,-,-,-,-,-,0.0,-,14.9,-,-,-,-,-,-,0.0,-,-,-,0.0,144.0,55.38,0.3
2462,12180,137597,Dumbaugh W.H.,1974,-,-,-,-,10.2,-,-,-,-,-,-,-,-,-,0.0,-,-,-,0.0,-,-,15.3,0.0,-,-,-,-,-,5.1,-,-,-,0.0,-,-,-,-,-,-,-,-,-,-,0.0,-,-,-,-,-,-,-,-,-,-,-,-,-,-,0.2,-,-,0.0,-,-,-,-,-,-,0.0,-,-,0.0,-,-,-,-,-,-,-,0.0,-,-,-,-,-,-,-,2.6,-,-,-,0.0,-,-,-,-,-,-,,-,20.4,-,-,-,-,-,-,-,-,-,-,0.0,-,-,-,-,-,-,-,-,-,-,-,-,-,-,-,-,0.0,-,-,-,0.0,-,-,-,-,13.0,-,-,-,100.0,-,-,-,-,-,-,-,-,-,-,46.2,-,-,-,-,-,-,-,-,-,0.0,-,-,-,-,-,0.0,-,-,-,-,0.0,-,-,-,-,-,-,-,-,-,-,-,0.0,-,-,-,-,-,-,-,-,0.0,-,-,-,0.0,119.0,46.12,0.29
2463,12180,137598,Dumbaugh W.H.,1974,-,-,-,-,10.51051,-,-,-,-,-,-,-,-,-,0.0,-,-,-,0.0,-,-,15.71571,0.0,-,-,-,-,-,5.205205,-,-,-,0.0,-,-,-,-,-,-,-,-,-,-,0.0,-,-,-,-,-,-,-,-,-,-,-,-,-,-,0.1001,-,-,0.0,-,-,-,-,-,-,0.0,-,-,0.0,-,-,-,-,-,-,-,0.0,-,-,-,-,-,-,-,5.205,-,-,-,0.0,-,-,-,-,-,-,,-,15.71571,-,-,-,-,-,-,-,-,-,-,0.0,-,-,-,-,-,-,-,-,-,-,-,-,-,-,-,-,0.0,-,-,-,0.0,-,-,-,-,15.81582,-,-,-,100.0,-,-,-,-,-,-,-,-,-,-,47.54755,-,-,-,-,-,-,-,-,-,0.0,-,-,-,-,-,0.0,-,-,-,-,0.0,-,-,-,-,-,-,-,-,-,-,-,0.0,-,-,-,-,-,-,-,-,0.0,-,-,-,0.0,120.0,46.51,0.29
2464,12180,137599,Dumbaugh W.H.,1974,-,-,-,-,10.8,-,-,-,-,-,-,-,-,-,0.0,-,-,-,0.0,-,-,20.7,0.0,-,-,-,-,-,0.0,-,-,-,0.0,-,-,-,-,-,-,-,-,-,-,0.0,-,-,-,-,-,-,-,-,-,-,-,-,-,-,-,-,-,0.0,-,-,-,-,-,-,0.0,-,-,0.0,-,-,-,-,-,-,-,0.0,-,-,-,-,-,-,-,-,-,-,-,0.0,-,-,-,-,-,-,,-,32.1,-,-,-,-,-,-,-,-,-,-,0.0,-,-,-,-,-,-,-,-,-,-,-,-,-,-,-,-,0.0,-,-,-,0.0,-,-,-,-,10.8,-,-,-,100.0,-,-,-,-,-,-,-,-,-,-,34.4,-,-,-,-,-,-,-,-,-,0.0,-,-,-,-,-,0.0,-,-,-,-,0.0,-,-,-,-,-,-,-,-,-,-,-,0.0,-,-,-,-,-,-,-,-,0.0,-,-,-,2.0,135.0,53.57,0.26
2465,12180,137600,Dumbaugh W.H.,1974,-,-,-,-,8.8,-,-,-,-,-,-,-,-,-,0.0,-,-,-,0.0,-,-,20.7,0.0,-,-,-,-,-,0.0,-,-,-,0.0,-,-,-,-,-,-,-,-,-,-,0.0,-,-,-,-,-,-,-,-,-,-,-,-,-,-,-,-,-,0.0,-,-,-,-,-,-,0.0,-,-,0.0,-,-,-,-,-,-,-,0.0,-,-,-,-,-,-,-,-,-,-,-,2.0,-,-,-,-,-,-,,-,32.1,-,-,-,-,-,-,-,-,-,-,0.0,-,-,-,-,-,-,-,-,-,-,-,-,-,-,-,-,0.0,-,-,-,0.0,-,-,-,-,8.8,-,-,-,100.0,-,-,-,-,-,-,-,-,-,-,34.4,-,-,-,-,-,-,-,-,-,0.0,-,-,-,-,-,0.0,-,-,-,-,0.0,-,-,-,-,-,-,-,-,-,-,-,0.0,-,-,-,-,-,-,-,-,0.0,-,-,-,2.0,139.0,55.15,0.26
2466,12180,137601,Dumbaugh W.H.,1974,-,-,-,-,10.0,-,-,-,-,-,-,-,-,-,0.0,-,-,-,0.0,-,-,20.0,0.0,-,-,-,-,-,0.0,-,-,-,0.0,-,-,-,-,-,-,-,-,-,-,0.0,-,-,-,-,-,-,-,-,-,-,-,-,-,-,-,-,-,0.0,-,-,-,-,-,-,0.0,-,-,0.0,-,-,-,-,-,-,-,0.0,-,-,-,-,-,-,-,-,-,-,-,0.0,-,-,-,-,-,-,,-,25.0,-,-,-,-,-,-,-,-,-,-,0.0,-,-,-,-,-,-,-,-,-,-,-,-,-,-,-,-,0.0,-,-,-,0.0,-,-,-,-,10.0,-,-,-,100.0,-,-,-,-,-,-,-,-,-,-,45.0,-,-,-,-,-,-,-,-,-,0.0,-,-,-,-,-,0.0,-,-,-,-,0.0,-,-,-,-,-,-,-,-,-,-,-,0.0,-,-,-,-,-,-,-,-,0.0,-,-,-,0.0,127.0,50.39,0.26
2467,12180,137602,Dumbaugh W.H.,1974,-,-,-,-,5.8,-,-,-,-,-,-,-,-,-,0.0,-,-,-,0.0,-,-,23.5,0.0,-,-,-,-,-,0.0,-,-,-,0.0,-,-,-,-,-,-,-,-,-,-,0.0,-,-,-,-,-,-,-,-,-,-,-,-,-,-,-,-,-,0.0,-,-,-,-,-,-,0.0,-,-,0.0,-,-,-,-,-,-,-,0.0,-,-,-,-,-,-,-,-,-,-,-,0.0,-,-,-,-,-,-,,-,23.6,-,-,-,-,-,-,-,-,-,-,0.0,-,-,-,-,-,-,-,-,-,-,-,-,-,-,-,-,0.0,-,-,-,0.0,-,-,-,-,11.6,-,-,-,100.0,-,-,-,-,-,-,-,-,-,-,35.4,-,-,-,-,-,-,-,-,-,0.0,-,5.9,-,-,-,0.0,-,-,-,-,0.0,-,-,-,-,-,-,-,-,-,-,-,0.0,-,5.8,-,-,-,-,-,-,0.0,-,-,-,0.0,148.0,58.26,0.27
2468,12180,137603,Dumbaugh W.H.,1974,-,-,-,-,5.5,-,-,-,-,-,-,-,-,-,0.0,-,-,-,0.0,-,-,22.2,0.0,-,-,-,-,-,0.0,-,-,-,0.0,-,-,-,-,-,-,-,-,-,-,0.0,-,-,-,-,-,-,-,-,-,-,-,-,-,-,-,-,-,0.0,-,-,-,-,-,-,0.0,-,-,0.0,-,-,-,-,-,-,-,0.0,-,-,-,-,-,-,-,-,-,-,-,0.0,-,-,-,-,-,-,,-,33.4,-,-,-,-,-,-,-,-,-,-,0.0,-,-,-,-,-,-,-,-,-,-,-,-,-,-,-,-,0.0,-,-,-,0.0,-,-,-,-,11.0,-,-,-,100.0,-,-,-,-,-,-,-,-,-,-,33.4,-,-,-,-,-,-,-,-,-,0.0,-,-,-,-,-,0.0,-,-,-,-,0.0,-,-,-,-,-,-,-,-,-,-,-,0.0,-,5.5,-,-,-,-,-,-,0.0,-,-,-,0.0,144.0,56.25,0.28
2469,12180,137604,Dumbaugh W.H.,1974,-,-,-,-,8.8,-,-,-,-,-,-,-,-,-,0.0,-,-,-,0.0,-,-,17.7,0.0,-,-,-,-,-,0.0,-,-,-,0.0,-,-,-,-,-,-,-,-,-,-,0.0,-,-,-,-,-,-,-,-,-,-,-,-,-,-,-,-,-,0.0,-,-,-,-,-,-,0.0,-,-,0.0,-,-,-,-,-,-,-,0.0,-,-,-,-,-,-,-,-,-,-,-,0.0,-,-,-,-,-,-,,-,29.5,-,-,-,-,-,-,-,-,-,-,0.0,-,-,-,-,-,-,-,-,-,-,-,-,-,-,-,-,0.0,-,-,-,0.0,-,-,-,-,17.5,-,-,-,100.0,-,-,-,-,-,-,-,-,-,-,35.3,-,-,-,-,-,-,-,-,-,0.0,-,-,-,-,-,0.0,-,-,-,-,0.0,-,-,-,-,-,-,-,-,-,-,-,0.0,-,8.7,-,-,-,-,-,-,0.0,-,-,-,0.0,143.0,55.42,0.29
2470,12180,137605,Dumbaugh W.H.,1974,-,-,-,-,10.0,-,-,-,-,-,-,-,-,-,0.0,-,-,-,0.0,-,-,4.8,0.0,-,-,-,-,-,0.0,-,-,-,0.0,-,-,-,-,-,-,-,-,-,-,0.0,-,-,-,-,-,-,-,-,-,-,-,-,-,-,-,-,-,0.0,-,-,-,-,-,-,0.0,-,-,0.0,-,-,-,-,-,-,-,0.0,-,-,-,-,-,-,-,-,-,-,-,0.0,-,-,-,-,-,-,,-,28.1,-,-,-,-,-,-,-,-,-,-,0.0,-,-,-,-,-,-,-,-,-,-,-,-,-,-,-,-,0.0,-,-,-,0.0,-,-,-,-,10.0,-,-,-,100.0,-,-,-,-,-,-,-,-,-,-,57.1,-,-,-,-,-,-,-,-,-,0.0,-,-,-,-,-,0.0,-,-,-,-,0.0,-,-,-,-,-,-,-,-,-,-,-,0.0,-,-,-,-,-,-,-,-,0.0,-,-,-,0.0,104.0,40.94,0.27
2471,12180,137606,Dumbaugh W.H.,1974,-,-,-,-,5.5,-,-,-,-,-,-,-,-,-,0.0,-,-,-,0.0,-,-,22.2,0.0,-,-,-,-,-,0.0,-,-,-,0.0,-,-,-,-,-,-,-,-,-,-,0.0,-,-,-,-,-,-,-,-,-,-,-,-,-,-,-,-,-,0.0,-,-,-,-,-,-,0.0,-,-,0.0,-,-,-,-,-,-,-,0.0,-,-,-,-,-,-,-,5.6,-,-,-,0.0,-,-,-,-,-,-,,-,33.4,-,-,-,-,-,-,-,-,-,-,0.0,-,-,-,-,-,-,-,-,-,-,-,-,-,-,-,-,0.0,-,-,-,0.0,-,-,-,-,11.1,-,-,-,99.99999,-,-,-,-,-,-,-,-,-,-,33.3,-,-,-,-,-,-,-,-,-,0.0,-,-,-,-,-,0.0,-,-,-,-,0.0,-,-,-,-,-,-,-,-,-,-,-,0.0,-,-,-,-,-,-,-,-,0.0,-,-,-,0.0,138.0,53.65,0.286
2472,12180,137607,Dumbaugh W.H.,1974,-,-,-,-,5.3,-,-,-,-,-,-,-,-,-,0.0,-,-,-,0.0,-,-,21.0,0.0,-,-,-,-,-,0.0,-,-,-,0.0,-,-,-,-,-,-,-,-,-,-,0.0,-,-,-,-,-,-,-,-,-,-,-,-,-,-,-,-,-,0.0,-,-,-,-,-,-,0.0,-,-,0.0,-,-,-,-,-,-,-,0.0,-,-,-,-,-,-,-,-,-,-,-,0.0,-,-,-,-,-,-,,-,31.6,-,-,-,-,-,-,-,-,-,-,0.0,-,-,-,-,-,-,-,-,-,-,-,-,-,-,-,-,0.0,-,-,-,0.0,-,-,-,-,5.3,-,-,-,100.0,-,-,-,-,-,-,-,-,-,-,31.6,-,-,-,-,-,-,-,-,-,0.0,-,-,-,-,-,0.0,-,-,-,-,10.5,-,-,-,-,-,-,-,-,-,-,-,0.0,-,-,-,-,-,-,-,-,0.0,-,-,-,0.0,151.0,58.98,0.28
2473,12180,137608,Dumbaugh W.H.,1974,-,-,-,-,5.6,-,-,-,-,-,-,-,-,-,0.0,-,-,-,0.0,-,-,22.2,0.0,-,-,-,-,-,0.0,-,-,-,0.0,-,-,-,-,-,-,-,-,-,-,0.0,-,-,-,-,-,-,-,-,-,-,-,-,-,-,-,-,-,0.0,-,-,-,-,-,-,0.0,-,-,0.0,-,-,-,-,-,-,-,0.0,-,-,-,-,-,-,-,-,-,-,-,0.0,-,-,-,-,-,-,,-,33.4,-,-,-,-,-,-,-,-,-,-,0.0,-,-,-,-,-,-,-,-,-,-,-,-,-,-,-,-,0.0,-,-,-,0.0,-,-,-,-,5.6,-,-,-,100.0,-,-,-,-,-,-,-,-,-,-,33.3,-,-,-,-,-,-,-,-,-,0.0,-,5.5,-,-,-,0.0,-,-,-,-,0.0,-,-,-,-,-,-,-,-,-,-,-,0.0,-,-,-,-,-,-,-,-,0.0,-,-,-,0.0,144.0,56.38,0.277
2474,12180,137609,Dumbaugh W.H.,1974,-,-,-,-,5.3,-,-,-,-,-,-,-,-,-,0.0,-,-,-,0.0,-,-,21.0,0.0,-,-,-,-,-,0.0,-,-,-,0.0,-,-,-,-,-,-,-,-,-,-,0.0,-,-,-,-,-,-,-,-,-,-,-,-,-,-,-,-,-,0.0,-,-,-,-,-,-,0.0,-,-,0.0,-,-,-,-,-,-,-,0.0,-,-,-,-,-,-,-,-,-,-,-,0.0,-,-,-,-,-,-,,-,31.6,-,-,-,-,-,-,-,-,-,-,0.0,-,-,-,-,-,-,-,-,-,-,-,-,-,-,-,-,0.0,-,-,-,0.0,-,-,-,-,5.3,-,-,-,100.0,-,-,-,-,-,-,-,-,-,-,31.6,-,-,-,-,-,-,-,-,-,0.0,-,-,-,-,-,0.0,-,-,-,-,0.0,-,-,-,-,-,-,-,-,-,-,-,0.0,-,-,-,-,-,-,-,-,0.0,-,-,-,10.5,147.0,58.8,0.25
2475,12180,137610,Dumbaugh W.H.,1974,-,-,-,-,2.7,-,-,-,-,-,-,-,-,-,0.0,-,-,-,0.0,-,-,21.6,0.0,-,-,-,-,-,0.0,-,-,-,0.0,-,-,-,-,-,-,-,-,-,-,0.0,-,-,-,-,-,-,-,-,-,-,-,-,-,-,-,-,-,0.0,-,-,-,-,-,-,0.0,-,-,0.0,-,-,-,-,-,-,-,0.0,-,-,-,-,-,-,-,5.4,-,-,-,0.0,-,-,-,-,-,-,,-,32.5,-,-,-,-,-,-,-,-,-,-,0.0,-,-,-,-,-,-,-,-,-,-,-,-,-,-,-,-,0.0,-,-,-,0.0,-,-,-,-,8.1,-,-,-,100.0,-,-,-,-,-,-,-,-,-,-,37.8,-,-,-,-,-,-,-,-,-,0.0,-,-,-,-,-,0.0,-,-,-,-,0.0,-,-,-,-,-,-,-,-,-,-,-,0.0,-,-,-,-,-,-,-,-,0.0,-,-,-,0.0,139.0,53.83,0.291
2476,12180,137611,Dumbaugh W.H.,1974,-,-,-,-,2.7,-,-,-,-,-,-,-,-,-,0.0,-,-,-,0.0,-,-,21.6,0.0,-,-,-,-,-,0.0,-,-,-,0.0,-,-,-,-,-,-,-,-,-,-,0.0,-,-,-,-,-,-,-,-,-,-,-,-,-,-,-,-,-,0.0,-,-,-,-,-,-,0.0,-,-,0.0,-,-,-,-,-,-,-,0.0,-,-,-,-,-,-,-,-,-,-,-,0.0,-,-,-,-,-,-,,-,32.5,-,-,-,-,-,-,-,-,-,-,0.0,-,-,-,-,-,-,-,-,-,-,-,-,-,-,-,-,0.0,-,-,-,0.0,-,-,-,-,2.7,-,-,-,100.0,-,-,-,-,-,-,-,-,-,-,37.8,-,-,-,-,-,-,-,-,-,0.0,-,5.4,-,-,-,0.0,-,-,-,-,0.0,-,-,-,-,-,-,-,-,-,-,-,0.0,-,-,-,-,-,-,-,-,0.0,-,-,-,0.0,143.0,56.07,0.275
2477,12180,137612,Dumbaugh W.H.,1974,-,-,-,-,2.8,-,-,-,-,-,-,-,-,-,0.0,-,-,-,0.0,-,-,22.2,0.0,-,-,-,-,-,0.0,-,-,-,0.0,-,-,-,-,-,-,-,-,-,-,0.0,-,-,-,-,-,-,-,-,-,-,-,-,-,-,-,-,-,0.0,-,-,-,-,-,-,0.0,-,-,0.0,-,-,-,-,-,-,-,0.0,-,-,-,-,-,-,-,8.3,-,-,-,0.0,-,-,-,-,-,-,,-,27.8,-,-,-,-,-,-,-,-,-,-,0.0,-,-,-,-,-,-,-,-,-,-,-,-,-,-,-,-,0.0,-,-,-,0.0,-,-,-,-,11.1,-,-,-,100.0,-,-,-,-,-,-,-,-,-,-,38.9,-,-,-,-,-,-,-,-,-,0.0,-,-,-,-,-,0.0,-,-,-,-,0.0,-,-,-,-,-,-,-,-,-,-,-,0.0,-,-,-,-,-,-,-,-,0.0,-,-,-,0.0,137.0,53.18,0.288
2478,12180,137613,Dumbaugh W.H.,1974,-,-,-,-,2.8,-,-,-,-,-,-,-,-,-,0.0,-,-,-,0.0,-,-,22.2,0.0,-,-,-,-,-,0.0,-,-,-,0.0,-,-,-,-,-,-,-,-,-,-,0.0,-,-,-,-,-,-,-,-,-,-,-,-,-,-,-,-,-,0.0,-,-,-,-,-,-,0.0,-,-,0.0,-,-,-,-,-,-,-,0.0,-,-,-,-,-,-,-,5.5,-,-,-,0.0,-,-,-,-,-,-,,-,22.3,-,-,-,-,-,-,-,-,-,-,0.0,-,-,-,-,-,-,-,-,-,-,-,-,-,-,-,-,0.0,-,-,-,0.0,-,-,-,-,8.3,-,-,-,100.0,-,-,-,-,-,-,-,-,-,-,33.3,-,-,-,-,-,-,-,-,-,0.0,-,2.8,-,-,-,0.0,-,-,-,-,0.0,-,-,-,-,-,-,-,-,-,-,-,0.0,-,-,-,-,-,-,-,-,5.5,-,-,-,5.6,142.0,55.86,0.271
2479,12180,137614,Dumbaugh W.H.,1974,-,-,-,-,15.0,-,-,-,-,-,-,-,-,-,0.0,-,-,-,0.0,-,-,10.0,0.0,-,-,-,-,-,0.0,-,-,-,0.0,-,-,-,-,-,-,-,-,-,-,0.0,-,-,-,-,-,-,-,-,-,-,-,-,-,-,-,-,-,0.0,-,-,-,-,-,-,0.0,-,-,0.0,-,-,-,-,-,-,-,0.0,-,-,-,-,-,-,-,-,-,-,-,0.0,-,-,-,-,-,-,,-,25.1,-,-,-,-,-,-,-,-,-,-,0.0,-,-,-,-,-,-,-,-,-,-,-,-,-,-,-,-,0.0,-,-,-,0.0,-,-,-,-,34.8,-,-,-,100.0,-,-,-,-,-,-,-,-,-,-,30.1,-,-,-,-,-,-,-,-,-,0.0,-,-,-,-,-,0.0,-,-,-,-,0.0,-,-,-,-,-,-,-,-,-,-,-,0.0,-,19.8,-,-,-,-,-,-,0.0,-,-,-,0.0,142.0,54.61,0.3
2480,12180,137615,Dumbaugh W.H.,1974,-,-,-,-,9.109109,-,-,-,-,-,-,-,-,-,0.0,-,-,-,0.0,-,-,12.11211,0.0,-,-,-,-,-,0.0,-,-,-,0.0,-,-,-,-,-,-,-,-,-,-,0.0,-,-,-,-,-,-,-,-,-,-,-,-,-,-,-,-,-,0.0,-,-,-,-,-,-,0.0,-,-,0.0,-,-,-,-,-,-,-,0.0,-,-,-,-,-,-,-,-,-,-,-,0.0,-,-,-,-,-,-,,-,30.33033,-,-,-,-,-,-,-,-,-,-,0.0,-,-,-,-,-,-,-,-,-,-,-,-,-,-,-,-,0.0,-,-,-,0.0,-,-,-,-,9.109109,-,-,-,100.0,-,-,-,-,-,-,-,-,-,-,36.33633,-,-,-,-,-,-,-,-,-,0.0,-,12.11,-,-,-,0.0,-,-,-,-,0.0,-,-,-,-,-,-,-,-,-,-,-,0.0,-,-,-,-,-,-,-,-,0.0,-,-,-,0.0,139.0,54.29,0.28
2481,12180,137616,Dumbaugh W.H.,1974,-,-,-,-,5.7,-,-,-,-,-,-,-,-,-,0.0,-,-,-,0.0,-,-,22.8,0.0,-,-,-,-,-,0.0,-,-,-,0.0,-,-,-,-,-,-,-,-,-,-,0.0,-,-,-,-,-,-,-,-,-,-,-,-,-,-,-,-,-,0.0,-,-,-,-,-,-,0.0,-,-,0.0,-,-,-,-,-,-,-,0.0,-,-,-,-,-,-,-,-,-,-,-,2.9,-,-,-,-,-,-,,-,28.7,-,-,-,-,-,-,-,-,-,-,0.0,-,-,-,-,-,-,-,-,-,-,-,-,-,-,-,-,0.0,-,-,-,0.0,-,-,-,-,11.4,-,-,-,100.0,-,-,-,-,-,-,-,-,-,-,34.2,-,-,-,-,-,-,-,-,-,0.0,-,-,-,-,-,0.0,-,-,-,-,0.0,-,-,-,-,-,-,-,-,-,-,-,0.0,-,5.7,-,-,-,-,-,-,0.0,-,-,-,0.0,148.0,57.81,0.28
