Repository: jacobergzhou/Poisson-Ratio

File: Non_metal_07242019.csv (part 33 of 91)
Index,Code,Glass #,Author,Year,Trademark,glass_comp,Ag2O,AgI,Al,Al2O3,AlF3,AlN,As,As2O3,As2O5,As2S3,As2Se3,AsSe,B,B2O3,BaCl2,BaF2,BaO,BeF2,BeO,Bi2O3,BiCl3,Br,Ca,CaF2,CaO,Cd,CdCl2,CdF2,CdO,Ce2O3,CeF3,CeO2,Cl,Co3O4,CoO,Cr2O3,Cs2O,CsCl,CsF,Cu2O,CuO,Dy2O3,Er,Er2O3,ErF3,Eu,Eu2O3,EuF3,F,Fe,Fe2O3,FeO,Ga,Ga2O3,Ga2S3,Ga2Se3,GaF3,Gd2O3,GdF3,Ge,GeO2,GeS2,GeSe2,H2O,HfF4,HfO2,Hg,Ho2O3,I,InF3,K,K2O,K2S,K2SO4,KBr,KCl,KF,KHF2,La,La2O3,La2S3,LaF3,Li,Li2O,Li2S,Li2SO4,LiBr,LiCl,LiF,LiI,MgF2,MgO,Mn2O3,MnF2,MnO,MnO2,MoO2,MoO3,N,Na,Na2O,Na2S,Na2SO4,NaCl,NaF,NaPO3,Nb2O5,Nd,Nd2O3,NdF3,NH4NO3,NiO,O,OH,P,P2O5,Pb,PbCl2,PbF2,PbO,PdO,Pr2O3,Pr6O11,PrF3,Rb2O,RbF,Rh2O3,RuO2,S,Sb,Sb2O3,Sb2S3,Sc2O3,Se,Si,Si3N4,SiC,SiO2,Sm2O3,Sn,SnO,SnO2,SO2,SO3,Sr,SrCl2,SrF2,SrO,Ta2O3,Ta2O5,Tb2O3,TbF3,Te,TeO2,Th,ThF4,ThO2,TiO2,Tl,Tl2O,Tl2Se,TlSe,Tm2O3,U,U3O8,UO2,V,V2O5,VO6,WO3,Y,Y2O3,Yb2O3,YbF3,YF3,ZnCl2,ZnF2,ZnO,ZnSO4,ZrF4,ZrO2,Young's modulus E (GPa),Shear modulus G (GPa),Poisson's ratio v
# 2188,3842,12263,Rouse G.B.,1981,nan,(Cs2O)6.67 (Na2O)10.0 (SiO2)83.33 ,0.0,0,0.0,0.0,0.0,0.0,0.0,0.0,0.0,0,0,0,0.0,0.0,0,0.0,0.0,0.0,0.0,0.0,0.0,0,0.0,0.0,0.0,0.0,0,0,0.0,0.0,0,0.0,0.0,0.0,0.0,0.0,6.67,0,0.0,0.0,0.0,0.0,0.0,0.0,0,0.0,0.0,0,0.0,0.0,0.0,0.0,0.0,0.0,0,0,0,0.0,0,0.0,0.0,0,0,0.0,0,0.0,0.0,0.0,0,0.0,0.0,0.0,0,0,0.0,0.0,0,0.0,0.0,0.0,0,0.0,0.0,0.0,0,0,0,0.0,0.0,0,0.0,0.0,0.0,0,0.0,0.0,0.0,0.0,0.0,0.0,10.0,0.0,0.0,0.0,0.0,0.0,0.0,0.0,0.0,0.0,0.0,0.0,0.0,0.0,0.0,0.0,0.0,0.0,0.0,0.0,0.0,0.0,0.0,0,0.0,0.0,0.0,0.0,0.0,0.0,0.0,0,0.0,0.0,0.0,0.0,0.0,83.33,0.0,0,0.0,0.0,0.0,0.0,0.0,0,0.0,0.0,0.0,0.0,0.0,0,0.0,0.0,0.0,0.0,0,0.0,0.0,0.0,0,0,0,0.0,0.0,0.0,0.0,0.0,0.0,0.0,0.0,0.0,0.0,0.0,0.0,0.0,0.0,0.0,0,0.0,0.0,51.0,20.17,0.264
# 2189,6304,72540,Gurovich E.A.,1979,nan,(CaO)51.0 (P2O5)49.0 ,0.0,0,0.0,0.0,0.0,0.0,0.0,0.0,0.0,0,0,0,0.0,0.0,0,0.0,0.0,0.0,0.0,0.0,0.0,0,0.0,0.0,51.0,0.0,0,0,0.0,0.0,0,0.0,0.0,0.0,0.0,0.0,0.0,0,0.0,0.0,0.0,0.0,0.0,0.0,0,0.0,0.0,0,0.0,0.0,0.0,0.0,0.0,0.0,0,0,0,0.0,0,0.0,0.0,0,0,0.0,0,0.0,0.0,0.0,0,0.0,0.0,0.0,0,0,0.0,0.0,0,0.0,0.0,0.0,0,0.0,0.0,0.0,0,0,0,0.0,0.0,0,0.0,0.0,0.0,0,0.0,0.0,0.0,0.0,0.0,0.0,0.0,0.0,0.0,0.0,0.0,0.0,0.0,0.0,0.0,0.0,0.0,0.0,0.0,0.0,0.0,49.0,0.0,0.0,0.0,0.0,0.0,0.0,0.0,0,0.0,0.0,0.0,0.0,0.0,0.0,0.0,0,0.0,0.0,0.0,0.0,0.0,0.0,0.0,0,0.0,0.0,0.0,0.0,0.0,0,0.0,0.0,0.0,0.0,0.0,0,0.0,0.0,0.0,0.0,0,0.0,0.0,0.0,0,0,0,0.0,0.0,0.0,0.0,0.0,0.0,0.0,0.0,0.0,0.0,0.0,0.0,0.0,0.0,0.0,0,0.0,0.0,53.8,21.3,0.264
# 2190,6774,51302,Rabukhin A.I.,1992,nan,(Al2O3)3.02 (Bi2O3)53.72 (CdO)33.9 (Ga2O3)9.36 ,0.0,0,0.0,3.02,0.0,0.0,0.0,0.0,0.0,0,0,0,0.0,0.0,0,0.0,0.0,0.0,0.0,53.72,0.0,0,0.0,0.0,0.0,0.0,0,0,33.9,0.0,0,0.0,0.0,0.0,0.0,0.0,0.0,0,0.0,0.0,0.0,0.0,0.0,0.0,0,0.0,0.0,0,0.0,0.0,0.0,0.0,0.0,9.36,0,0,0,0.0,0,0.0,0.0,0,0,0.0,0,0.0,0.0,0.0,0,0.0,0.0,0.0,0,0,0.0,0.0,0,0.0,0.0,0.0,0,0.0,0.0,0.0,0,0,0,0.0,0.0,0,0.0,0.0,0.0,0,0.0,0.0,0.0,0.0,0.0,0.0,0.0,0.0,0.0,0.0,0.0,0.0,0.0,0.0,0.0,0.0,0.0,0.0,0.0,0.0,0.0,0.0,0.0,0.0,0.0,0.0,0.0,0.0,0.0,0,0.0,0.0,0.0,0.0,0.0,0.0,0.0,0,0.0,0.0,0.0,0.0,0.0,0.0,0.0,0,0.0,0.0,0.0,0.0,0.0,0,0.0,0.0,0.0,0.0,0.0,0,0.0,0.0,0.0,0.0,0,0.0,0.0,0.0,0,0,0,0.0,0.0,0.0,0.0,0.0,0.0,0.0,0.0,0.0,0.0,0.0,0.0,0.0,0.0,0.0,0,0.0,0.0,57.0,22.57,0.264
# 2191,16951,172848,Cline C.F.,1979,nan,(AlF3)10.0 (BeF2)47.0 (CaF2)14.0 (KF)27 (NdF3)2.0 ,0.0,0,0.0,0.0,10.0,0.0,0.0,0.0,0.0,0,0,0,0.0,0.0,0,0.0,0.0,47.0,0.0,0.0,0.0,0,0.0,14.0,0.0,0.0,0,0,0.0,0.0,0,0.0,0.0,0.0,0.0,0.0,0.0,0,0.0,0.0,0.0,0.0,0.0,0.0,0,0.0,0.0,0,0.0,0.0,0.0,0.0,0.0,0.0,0,0,0,0.0,0,0.0,0.0,0,0,0.0,0,0.0,0.0,0.0,0,0.0,0.0,0.0,0,0,0.0,0.0,27,0.0,0.0,0.0,0,0.0,0.0,0.0,0,0,0,0.0,0.0,0,0.0,0.0,0.0,0,0.0,0.0,0.0,0.0,0.0,0.0,0.0,0.0,0.0,0.0,0.0,0.0,0.0,0.0,0.0,2.0,0.0,0.0,0.0,0.0,0.0,0.0,0.0,0.0,0.0,0.0,0.0,0.0,0.0,0,0.0,0.0,0.0,0.0,0.0,0.0,0.0,0,0.0,0.0,0.0,0.0,0.0,0.0,0.0,0,0.0,0.0,0.0,0.0,0.0,0,0.0,0.0,0.0,0.0,0.0,0,0.0,0.0,0.0,0.0,0,0.0,0.0,0.0,0,0,0,0.0,0.0,0.0,0.0,0.0,0.0,0.0,0.0,0.0,0.0,0.0,0.0,0.0,0.0,0.0,0,0.0,0.0,45.0,17.82,0.264
# 2193,27073,356807,Duddridge A.,2003,nan,(B2O3)16.76671484 (La2O3)9.669968186 (Li2O)9.299268405 (Na2O)9.529498647999999 (SiO2)54.73454992 ,0.0,0,0.0,0.0,0.0,0.0,0.0,0.0,0.0,0,0,0,0.0,16.76671484,0,0.0,0.0,0.0,0.0,0.0,0.0,0,0.0,0.0,0.0,0.0,0,0,0.0,0.0,0,0.0,0.0,0.0,0.0,0.0,0.0,0,0.0,0.0,0.0,0.0,0.0,0.0,0,0.0,0.0,0,0.0,0.0,0.0,0.0,0.0,0.0,0,0,0,0.0,0,0.0,0.0,0,0,0.0,0,0.0,0.0,0.0,0,0.0,0.0,0.0,0,0,0.0,0.0,0,0.0,0.0,9.669968186,0,0.0,0.0,9.299268405,0,0,0,0.0,0.0,0,0.0,0.0,0.0,0,0.0,0.0,0.0,0.0,0.0,0.0,9.529498647999999,0.0,0.0,0.0,0.0,0.0,0.0,0.0,0.0,0.0,0.0,0.0,0.0,0.0,0.0,0.0,0.0,0.0,0.0,0.0,0.0,0.0,0.0,0,0.0,0.0,0.0,0.0,0.0,0.0,0.0,0,0.0,0.0,0.0,0.0,0.0,54.73454992,0.0,0,0.0,0.0,0.0,0.0,0.0,0,0.0,0.0,0.0,0.0,0.0,0,0.0,0.0,0.0,0.0,0,0.0,0.0,0.0,0,0,0,0.0,0.0,0.0,0.0,0.0,0.0,0.0,0.0,0.0,0.0,0.0,0.0,0.0,0.0,0.0,0,0.0,0.0,95.8,37.89,0.264
# 2194,28049,359720,Sidkey M.A.,2004,nan,(K2O)10.0 (TeO2)80.0 (WO3)10.0 ,0.0,0,0.0,0.0,0.0,0.0,0.0,0.0,0.0,0,0,0,0.0,0.0,0,0.0,0.0,0.0,0.0,0.0,0.0,0,0.0,0.0,0.0,0.0,0,0,0.0,0.0,0,0.0,0.0,0.0,0.0,0.0,0.0,0,0.0,0.0,0.0,0.0,0.0,0.0,0,0.0,0.0,0,0.0,0.0,0.0,0.0,0.0,0.0,0,0,0,0.0,0,0.0,0.0,0,0,0.0,0,0.0,0.0,0.0,0,0.0,0.0,10.0,0,0,0.0,0.0,0,0.0,0.0,0.0,0,0.0,0.0,0.0,0,0,0,0.0,0.0,0,0.0,0.0,0.0,0,0.0,0.0,0.0,0.0,0.0,0.0,0.0,0.0,0.0,0.0,0.0,0.0,0.0,0.0,0.0,0.0,0.0,0.0,0.0,0.0,0.0,0.0,0.0,0.0,0.0,0.0,0.0,0.0,0.0,0,0.0,0.0,0.0,0.0,0.0,0.0,0.0,0,0.0,0.0,0.0,0.0,0.0,0.0,0.0,0,0.0,0.0,0.0,0.0,0.0,0,0.0,0.0,0.0,0.0,0.0,0,0.0,80.0,0.0,0.0,0,0.0,0.0,0.0,0,0,0,0.0,0.0,0.0,0.0,0.0,0.0,10.0,0.0,0.0,0.0,0.0,0.0,0.0,0.0,0.0,0,0.0,0.0,41.9,16.58,0.264
# 2197,30327,390392,Begum A.N.,2006,nan,(BaF2)9.185951314 (TeO2)90.81404869 ,0.0,0,0.0,0.0,0.0,0.0,0.0,0.0,0.0,0,0,0,0.0,0.0,0,9.185951314,0.0,0.0,0.0,0.0,0.0,0,0.0,0.0,0.0,0.0,0,0,0.0,0.0,0,0.0,0.0,0.0,0.0,0.0,0.0,0,0.0,0.0,0.0,0.0,0.0,0.0,0,0.0,0.0,0,0.0,0.0,0.0,0.0,0.0,0.0,0,0,0,0.0,0,0.0,0.0,0,0,0.0,0,0.0,0.0,0.0,0,0.0,0.0,0.0,0,0,0.0,0.0,0,0.0,0.0,0.0,0,0.0,0.0,0.0,0,0,0,0.0,0.0,0,0.0,0.0,0.0,0,0.0,0.0,0.0,0.0,0.0,0.0,0.0,0.0,0.0,0.0,0.0,0.0,0.0,0.0,0.0,0.0,0.0,0.0,0.0,0.0,0.0,0.0,0.0,0.0,0.0,0.0,0.0,0.0,0.0,0,0.0,0.0,0.0,0.0,0.0,0.0,0.0,0,0.0,0.0,0.0,0.0,0.0,0.0,0.0,0,0.0,0.0,0.0,0.0,0.0,0,0.0,0.0,0.0,0.0,0.0,0,0.0,90.81404869,0.0,0.0,0,0.0,0.0,0.0,0,0,0,0.0,0.0,0.0,0.0,0.0,0.0,0.0,0.0,0.0,0.0,0.0,0.0,0.0,0.0,0.0,0,0.0,0.0,33.6,13.29,0.264
# 2198,31741,350634,El0Adawy A.,1999,nan,(B2O3)85.0 (Bi2O3)15.0 ,0.0,0,0.0,0.0,0.0,0.0,0.0,0.0,0.0,0,0,0,0.0,85.0,0,0.0,0.0,0.0,0.0,15.0,0.0,0,0.0,0.0,0.0,0.0,0,0,0.0,0.0,0,0.0,0.0,0.0,0.0,0.0,0.0,0,0.0,0.0,0.0,0.0,0.0,0.0,0,0.0,0.0,0,0.0,0.0,0.0,0.0,0.0,0.0,0,0,0,0.0,0,0.0,0.0,0,0,0.0,0,0.0,0.0,0.0,0,0.0,0.0,0.0,0,0,0.0,0.0,0,0.0,0.0,0.0,0,0.0,0.0,0.0,0,0,0,0.0,0.0,0,0.0,0.0,0.0,0,0.0,0.0,0.0,0.0,0.0,0.0,0.0,0.0,0.0,0.0,0.0,0.0,0.0,0.0,0.0,0.0,0.0,0.0,0.0,0.0,0.0,0.0,0.0,0.0,0.0,0.0,0.0,0.0,0.0,0,0.0,0.0,0.0,0.0,0.0,0.0,0.0,0,0.0,0.0,0.0,0.0,0.0,0.0,0.0,0,0.0,0.0,0.0,0.0,0.0,0,0.0,0.0,0.0,0.0,0.0,0,0.0,0.0,0.0,0.0,0,0.0,0.0,0.0,0,0,0,0.0,0.0,0.0,0.0,0.0,0.0,0.0,0.0,0.0,0.0,0.0,0.0,0.0,0.0,0.0,0,0.0,0.0,143.0,56.6,0.264
# 2199,34770,419183,Gaafar M.S.,2009,nan,(B2O3)78.5 (Li2O)20.0 (WO3)1.5 ,0.0,0,0.0,0.0,0.0,0.0,0.0,0.0,0.0,0,0,0,0.0,78.5,0,0.0,0.0,0.0,0.0,0.0,0.0,0,0.0,0.0,0.0,0.0,0,0,0.0,0.0,0,0.0,0.0,0.0,0.0,0.0,0.0,0,0.0,0.0,0.0,0.0,0.0,0.0,0,0.0,0.0,0,0.0,0.0,0.0,0.0,0.0,0.0,0,0,0,0.0,0,0.0,0.0,0,0,0.0,0,0.0,0.0,0.0,0,0.0,0.0,0.0,0,0,0.0,0.0,0,0.0,0.0,0.0,0,0.0,0.0,20.0,0,0,0,0.0,0.0,0,0.0,0.0,0.0,0,0.0,0.0,0.0,0.0,0.0,0.0,0.0,0.0,0.0,0.0,0.0,0.0,0.0,0.0,0.0,0.0,0.0,0.0,0.0,0.0,0.0,0.0,0.0,0.0,0.0,0.0,0.0,0.0,0.0,0,0.0,0.0,0.0,0.0,0.0,0.0,0.0,0,0.0,0.0,0.0,0.0,0.0,0.0,0.0,0,0.0,0.0,0.0,0.0,0.0,0,0.0,0.0,0.0,0.0,0.0,0,0.0,0.0,0.0,0.0,0,0.0,0.0,0.0,0,0,0,0.0,0.0,0.0,0.0,0.0,0.0,1.5,0.0,0.0,0.0,0.0,0.0,0.0,0.0,0.0,0,0.0,0.0,56.7,22.46,0.264
# 2200,35368,425202,Kannappan A.N.,2009,nan,(B2O3)70.0 (Na2O)20.0 (ZnO)10.0 ,0.0,0,0.0,0.0,0.0,0.0,0.0,0.0,0.0,0,0,0,0.0,70.0,0,0.0,0.0,0.0,0.0,0.0,0.0,0,0.0,0.0,0.0,0.0,0,0,0.0,0.0,0,0.0,0.0,0.0,0.0,0.0,0.0,0,0.0,0.0,0.0,0.0,0.0,0.0,0,0.0,0.0,0,0.0,0.0,0.0,0.0,0.0,0.0,0,0,0,0.0,0,0.0,0.0,0,0,0.0,0,0.0,0.0,0.0,0,0.0,0.0,0.0,0,0,0.0,0.0,0,0.0,0.0,0.0,0,0.0,0.0,0.0,0,0,0,0.0,0.0,0,0.0,0.0,0.0,0,0.0,0.0,0.0,0.0,0.0,0.0,20.0,0.0,0.0,0.0,0.0,0.0,0.0,0.0,0.0,0.0,0.0,0.0,0.0,0.0,0.0,0.0,0.0,0.0,0.0,0.0,0.0,0.0,0.0,0,0.0,0.0,0.0,0.0,0.0,0.0,0.0,0,0.0,0.0,0.0,0.0,0.0,0.0,0.0,0,0.0,0.0,0.0,0.0,0.0,0,0.0,0.0,0.0,0.0,0.0,0,0.0,0.0,0.0,0.0,0,0.0,0.0,0.0,0,0,0,0.0,0.0,0.0,0.0,0.0,0.0,0.0,0.0,0.0,0.0,0.0,0.0,0.0,0.0,10.0,0,0.0,0.0,58.0,22.93,0.264
# 2201,35599,427697,Reddy M.V.S.,2009,nan,(B2O3)60.0 (Na2O)30.0 (V2O5)10.0 ,0.0,0,0.0,0.0,0.0,0.0,0.0,0.0,0.0,0,0,0,0.0,60.0,0,0.0,0.0,0.0,0.0,0.0,0.0,0,0.0,0.0,0.0,0.0,0,0,0.0,0.0,0,0.0,0.0,0.0,0.0,0.0,0.0,0,0.0,0.0,0.0,0.0,0.0,0.0,0,0.0,0.0,0,0.0,0.0,0.0,0.0,0.0,0.0,0,0,0,0.0,0,0.0,0.0,0,0,0.0,0,0.0,0.0,0.0,0,0.0,0.0,0.0,0,0,0.0,0.0,0,0.0,0.0,0.0,0,0.0,0.0,0.0,0,0,0,0.0,0.0,0,0.0,0.0,0.0,0,0.0,0.0,0.0,0.0,0.0,0.0,30.0,0.0,0.0,0.0,0.0,0.0,0.0,0.0,0.0,0.0,0.0,0.0,0.0,0.0,0.0,0.0,0.0,0.0,0.0,0.0,0.0,0.0,0.0,0,0.0,0.0,0.0,0.0,0.0,0.0,0.0,0,0.0,0.0,0.0,0.0,0.0,0.0,0.0,0,0.0,0.0,0.0,0.0,0.0,0,0.0,0.0,0.0,0.0,0.0,0,0.0,0.0,0.0,0.0,0,0.0,0.0,0.0,0,0,0,0.0,0.0,0.0,0.0,10.0,0.0,0.0,0.0,0.0,0.0,0.0,0.0,0.0,0.0,0.0,0,0.0,0.0,81.4,32.23,0.264
# 2202,37969,448779,Gaafar M.S.,2011,nan,(Nb2O5)10.0 (PbO)20.0 (TeO2)70.0 ,0.0,0,0.0,0.0,0.0,0.0,0.0,0.0,0.0,0,0,0,0.0,0.0,0,0.0,0.0,0.0,0.0,0.0,0.0,0,0.0,0.0,0.0,0.0,0,0,0.0,0.0,0,0.0,0.0,0.0,0.0,0.0,0.0,0,0.0,0.0,0.0,0.0,0.0,0.0,0,0.0,0.0,0,0.0,0.0,0.0,0.0,0.0,0.0,0,0,0,0.0,0,0.0,0.0,0,0,0.0,0,0.0,0.0,0.0,0,0.0,0.0,0.0,0,0,0.0,0.0,0,0.0,0.0,0.0,0,0.0,0.0,0.0,0,0,0,0.0,0.0,0,0.0,0.0,0.0,0,0.0,0.0,0.0,0.0,0.0,0.0,0.0,0.0,0.0,0.0,0.0,0.0,10.0,0.0,0.0,0.0,0.0,0.0,0.0,0.0,0.0,0.0,0.0,0.0,0.0,20.0,0.0,0.0,0.0,0,0.0,0.0,0.0,0.0,0.0,0.0,0.0,0,0.0,0.0,0.0,0.0,0.0,0.0,0.0,0,0.0,0.0,0.0,0.0,0.0,0,0.0,0.0,0.0,0.0,0.0,0,0.0,70.0,0.0,0.0,0,0.0,0.0,0.0,0,0,0,0.0,0.0,0.0,0.0,0.0,0.0,0.0,0.0,0.0,0.0,0.0,0.0,0.0,0.0,0.0,0,0.0,0.0,nan,nan,0.264
# 2203,39943,466342,Hager I.Z.,2012,nan,(B2O3)70.0 (Er2O3)2.0 (Na2O)13.0 (NaF)15.0 ,0.0,0,0.0,0.0,0.0,0.0,0.0,0.0,0.0,0,0,0,0.0,70.0,0,0.0,0.0,0.0,0.0,0.0,0.0,0,0.0,0.0,0.0,0.0,0,0,0.0,0.0,0,0.0,0.0,0.0,0.0,0.0,0.0,0,0.0,0.0,0.0,0.0,0.0,2.0,0,0.0,0.0,0,0.0,0.0,0.0,0.0,0.0,0.0,0,0,0,0.0,0,0.0,0.0,0,0,0.0,0,0.0,0.0,0.0,0,0.0,0.0,0.0,0,0,0.0,0.0,0,0.0,0.0,0.0,0,0.0,0.0,0.0,0,0,0,0.0,0.0,0,0.0,0.0,0.0,0,0.0,0.0,0.0,0.0,0.0,0.0,13.0,0.0,0.0,0.0,15.0,0.0,0.0,0.0,0.0,0.0,0.0,0.0,0.0,0.0,0.0,0.0,0.0,0.0,0.0,0.0,0.0,0.0,0.0,0,0.0,0.0,0.0,0.0,0.0,0.0,0.0,0,0.0,0.0,0.0,0.0,0.0,0.0,0.0,0,0.0,0.0,0.0,0.0,0.0,0,0.0,0.0,0.0,0.0,0.0,0,0.0,0.0,0.0,0.0,0,0.0,0.0,0.0,0,0,0,0.0,0.0,0.0,0.0,0.0,0.0,0.0,0.0,0.0,0.0,0.0,0.0,0.0,0.0,0.0,0,0.0,0.0,55.8,21.88,0.264
# 2204,40302,467572,Zhao Qing,2012,nan,(Na2O)40.0 (SiO2)60.0 ,0.0,0,0.0,0.0,0.0,0.0,0.0,0.0,0.0,0,0,0,0.0,0.0,0,0.0,0.0,0.0,0.0,0.0,0.0,0,0.0,0.0,0.0,0.0,0,0,0.0,0.0,0,0.0,0.0,0.0,0.0,0.0,0.0,0,0.0,0.0,0.0,0.0,0.0,0.0,0,0.0,0.0,0,0.0,0.0,0.0,0.0,0.0,0.0,0,0,0,0.0,0,0.0,0.0,0,0,0.0,0,0.0,0.0,0.0,0,0.0,0.0,0.0,0,0,0.0,0.0,0,0.0,0.0,0.0,0,0.0,0.0,0.0,0,0,0,0.0,0.0,0,0.0,0.0,0.0,0,0.0,0.0,0.0,0.0,0.0,0.0,40.0,0.0,0.0,0.0,0.0,0.0,0.0,0.0,0.0,0.0,0.0,0.0,0.0,0.0,0.0,0.0,0.0,0.0,0.0,0.0,0.0,0.0,0.0,0,0.0,0.0,0.0,0.0,0.0,0.0,0.0,0,0.0,0.0,0.0,0.0,0.0,60.0,0.0,0,0.0,0.0,0.0,0.0,0.0,0,0.0,0.0,0.0,0.0,0.0,0,0.0,0.0,0.0,0.0,0,0.0,0.0,0.0,0,0,0,0.0,0.0,0.0,0.0,0.0,0.0,0.0,0.0,0.0,0.0,0.0,0.0,0.0,0.0,0.0,0,0.0,0.0,58.5,23.0,0.264
# 2205,26687,161457,LaCourse W.C.,1996,nan,(Al2O3)15.0 (Li2O)33.3 (SiO2)51.7 ,0.0,0,0.0,15.0,0.0,0.0,0.0,0.0,0.0,0,0,0,0.0,0.0,0,0.0,0.0,0.0,0.0,0.0,0.0,0,0.0,0.0,0.0,0.0,0,0,0.0,0.0,0,0.0,0.0,0.0,0.0,0.0,0.0,0,0.0,0.0,0.0,0.0,0.0,0.0,0,0.0,0.0,0,0.0,0.0,0.0,0.0,0.0,0.0,0,0,0,0.0,0,0.0,0.0,0,0,0.0,0,0.0,0.0,0.0,0,0.0,0.0,0.0,0,0,0.0,0.0,0,0.0,0.0,0.0,0,0.0,0.0,33.3,0,0,0,0.0,0.0,0,0.0,0.0,0.0,0,0.0,0.0,0.0,0.0,0.0,0.0,0.0,0.0,0.0,0.0,0.0,0.0,0.0,0.0,0.0,0.0,0.0,0.0,0.0,0.0,0.0,0.0,0.0,0.0,0.0,0.0,0.0,0.0,0.0,0,0.0,0.0,0.0,0.0,0.0,0.0,0.0,0,0.0,0.0,0.0,0.0,0.0,51.7,0.0,0,0.0,0.0,0.0,0.0,0.0,0,0.0,0.0,0.0,0.0,0.0,0,0.0,0.0,0.0,0.0,0,0.0,0.0,0.0,0,0,0,0.0,0.0,0.0,0.0,0.0,0.0,0.0,0.0,0.0,0.0,0.0,0.0,0.0,0.0,0.0,0,0.0,0.0,91.0,36.0,0.26388890000000004
# 2206,8877,71701,Shaw R.R.,1971,nan,(GeO2)86.0 (Na2O)14.0 ,0.0,0,0.0,0.0,0.0,0.0,0.0,0.0,0.0,0,0,0,0.0,0.0,0,0.0,0.0,0.0,0.0,0.0,0.0,0,0.0,0.0,0.0,0.0,0,0,0.0,0.0,0,0.0,0.0,0.0,0.0,0.0,0.0,0,0.0,0.0,0.0,0.0,0.0,0.0,0,0.0,0.0,0,0.0,0.0,0.0,0.0,0.0,0.0,0,0,0,0.0,0,0.0,86.0,0,0,0.0,0,0.0,0.0,0.0,0,0.0,0.0,0.0,0,0,0.0,0.0,0,0.0,0.0,0.0,0,0.0,0.0,0.0,0,0,0,0.0,0.0,0,0.0,0.0,0.0,0,0.0,0.0,0.0,0.0,0.0,0.0,14.0,0.0,0.0,0.0,0.0,0.0,0.0,0.0,0.0,0.0,0.0,0.0,0.0,0.0,0.0,0.0,0.0,0.0,0.0,0.0,0.0,0.0,0.0,0,0.0,0.0,0.0,0.0,0.0,0.0,0.0,0,0.0,0.0,0.0,0.0,0.0,0.0,0.0,0,0.0,0.0,0.0,0.0,0.0,0,0.0,0.0,0.0,0.0,0.0,0,0.0,0.0,0.0,0.0,0,0.0,0.0,0.0,0,0,0,0.0,0.0,0.0,0.0,0.0,0.0,0.0,0.0,0.0,0.0,0.0,0.0,0.0,0.0,0.0,0,0.0,0.0,73.8,29.2,0.2636986
# 2207,1980,44509,Eagan R.J.,1978,nan,(B2O3)16.0 (Na2O)24.0 (SiO2)60.0 ,0.0,0,0.0,0.0,0.0,0.0,0.0,0.0,0.0,0,0,0,0.0,16.0,0,0.0,0.0,0.0,0.0,0.0,0.0,0,0.0,0.0,0.0,0.0,0,0,0.0,0.0,0,0.0,0.0,0.0,0.0,0.0,0.0,0,0.0,0.0,0.0,0.0,0.0,0.0,0,0.0,0.0,0,0.0,0.0,0.0,0.0,0.0,0.0,0,0,0,0.0,0,0.0,0.0,0,0,0.0,0,0.0,0.0,0.0,0,0.0,0.0,0.0,0,0,0.0,0.0,0,0.0,0.0,0.0,0,0.0,0.0,0.0,0,0,0,0.0,0.0,0,0.0,0.0,0.0,0,0.0,0.0,0.0,0.0,0.0,0.0,24.0,0.0,0.0,0.0,0.0,0.0,0.0,0.0,0.0,0.0,0.0,0.0,0.0,0.0,0.0,0.0,0.0,0.0,0.0,0.0,0.0,0.0,0.0,0,0.0,0.0,0.0,0.0,0.0,0.0,0.0,0,0.0,0.0,0.0,0.0,0.0,60.0,0.0,0,0.0,0.0,0.0,0.0,0.0,0,0.0,0.0,0.0,0.0,0.0,0,0.0,0.0,0.0,0.0,0,0.0,0.0,0.0,0,0,0,0.0,0.0,0.0,0.0,0.0,0.0,0.0,0.0,0.0,0.0,0.0,0.0,0.0,0.0,0.0,0,0.0,0.0,84.4,33.4,0.263473
# 2208,20652,185945,Yamanaka H.,1988,nan,(B2O3)40.0 (Cs2O)20.0 (SiO2)40.0 ,0.0,0,0.0,0.0,0.0,0.0,0.0,0.0,0.0,0,0,0,0.0,40.0,0,0.0,0.0,0.0,0.0,0.0,0.0,0,0.0,0.0,0.0,0.0,0,0,0.0,0.0,0,0.0,0.0,0.0,0.0,0.0,20.0,0,0.0,0.0,0.0,0.0,0.0,0.0,0,0.0,0.0,0,0.0,0.0,0.0,0.0,0.0,0.0,0,0,0,0.0,0,0.0,0.0,0,0,0.0,0,0.0,0.0,0.0,0,0.0,0.0,0.0,0,0,0.0,0.0,0,0.0,0.0,0.0,0,0.0,0.0,0.0,0,0,0,0.0,0.0,0,0.0,0.0,0.0,0,0.0,0.0,0.0,0.0,0.0,0.0,0.0,0.0,0.0,0.0,0.0,0.0,0.0,0.0,0.0,0.0,0.0,0.0,0.0,0.0,0.0,0.0,0.0,0.0,0.0,0.0,0.0,0.0,0.0,0,0.0,0.0,0.0,0.0,0.0,0.0,0.0,0,0.0,0.0,0.0,0.0,0.0,40.0,0.0,0,0.0,0.0,0.0,0.0,0.0,0,0.0,0.0,0.0,0.0,0.0,0,0.0,0.0,0.0,0.0,0,0.0,0.0,0.0,0,0,0,0.0,0.0,0.0,0.0,0.0,0.0,0.0,0.0,0.0,0.0,0.0,0.0,0.0,0.0,0.0,0,0.0,0.0,48.0,19.0,0.2631579
# 2210,35186,423683,Saddeek Y.B.,2009,nan,(B2O3)49.5 (Bi2O3)12.5 (Na2O)25.5 (Nb2O5)12.5 ,0.0,0,0.0,0.0,0.0,0.0,0.0,0.0,0.0,0,0,0,0.0,49.5,0,0.0,0.0,0.0,0.0,12.5,0.0,0,0.0,0.0,0.0,0.0,0,0,0.0,0.0,0,0.0,0.0,0.0,0.0,0.0,0.0,0,0.0,0.0,0.0,0.0,0.0,0.0,0,0.0,0.0,0,0.0,0.0,0.0,0.0,0.0,0.0,0,0,0,0.0,0,0.0,0.0,0,0,0.0,0,0.0,0.0,0.0,0,0.0,0.0,0.0,0,0,0.0,0.0,0,0.0,0.0,0.0,0,0.0,0.0,0.0,0,0,0,0.0,0.0,0,0.0,0.0,0.0,0,0.0,0.0,0.0,0.0,0.0,0.0,25.5,0.0,0.0,0.0,0.0,0.0,12.5,0.0,0.0,0.0,0.0,0.0,0.0,0.0,0.0,0.0,0.0,0.0,0.0,0.0,0.0,0.0,0.0,0,0.0,0.0,0.0,0.0,0.0,0.0,0.0,0,0.0,0.0,0.0,0.0,0.0,0.0,0.0,0,0.0,0.0,0.0,0.0,0.0,0,0.0,0.0,0.0,0.0,0.0,0,0.0,0.0,0.0,0.0,0,0.0,0.0,0.0,0,0,0,0.0,0.0,0.0,0.0,0.0,0.0,0.0,0.0,0.0,0.0,0.0,0.0,0.0,0.0,0.0,0,0.0,0.0,62.9,24.9,0.26305229999999996
# 2211,26961,309929,Kojima S.,2003,nan,(B2O3)71.42857714 (Cs2O)14.28571143 (Li2O)14.28571143 ,0.0,0,0.0,0.0,0.0,0.0,0.0,0.0,0.0,0,0,0,0.0,71.42857714,0,0.0,0.0,0.0,0.0,0.0,0.0,0,0.0,0.0,0.0,0.0,0,0,0.0,0.0,0,0.0,0.0,0.0,0.0,0.0,14.28571143,0,0.0,0.0,0.0,0.0,0.0,0.0,0,0.0,0.0,0,0.0,0.0,0.0,0.0,0.0,0.0,0,0,0,0.0,0,0.0,0.0,0,0,0.0,0,0.0,0.0,0.0,0,0.0,0.0,0.0,0,0,0.0,0.0,0,0.0,0.0,0.0,0,0.0,0.0,14.28571143,0,0,0,0.0,0.0,0,0.0,0.0,0.0,0,0.0,0.0,0.0,0.0,0.0,0.0,0.0,0.0,0.0,0.0,0.0,0.0,0.0,0.0,0.0,0.0,0.0,0.0,0.0,0.0,0.0,0.0,0.0,0.0,0.0,0.0,0.0,0.0,0.0,0,0.0,0.0,0.0,0.0,0.0,0.0,0.0,0,0.0,0.0,0.0,0.0,0.0,0.0,0.0,0,0.0,0.0,0.0,0.0,0.0,0,0.0,0.0,0.0,0.0,0.0,0,0.0,0.0,0.0,0.0,0,0.0,0.0,0.0,0,0,0,0.0,0.0,0.0,0.0,0.0,0.0,0.0,0.0,0.0,0.0,0.0,0.0,0.0,0.0,0.0,0,0.0,0.0,43.7,17.3,0.2630059
# 2212,435,22475,Livshits V.Ya.,1985,nan,(GeO2)70.0 (Na2O)10.8 (Rb2O)8.1 (SiO2)11.1 ,0.0,0,0.0,0.0,0.0,0.0,0.0,0.0,0.0,0,0,0,0.0,0.0,0,0.0,0.0,0.0,0.0,0.0,0.0,0,0.0,0.0,0.0,0.0,0,0,0.0,0.0,0,0.0,0.0,0.0,0.0,0.0,0.0,0,0.0,0.0,0.0,0.0,0.0,0.0,0,0.0,0.0,0,0.0,0.0,0.0,0.0,0.0,0.0,0,0,0,0.0,0,0.0,70.0,0,0,0.0,0,0.0,0.0,0.0,0,0.0,0.0,0.0,0,0,0.0,0.0,0,0.0,0.0,0.0,0,0.0,0.0,0.0,0,0,0,0.0,0.0,0,0.0,0.0,0.0,0,0.0,0.0,0.0,0.0,0.0,0.0,10.8,0.0,0.0,0.0,0.0,0.0,0.0,0.0,0.0,0.0,0.0,0.0,0.0,0.0,0.0,0.0,0.0,0.0,0.0,0.0,0.0,0.0,0.0,0,8.1,0.0,0.0,0.0,0.0,0.0,0.0,0,0.0,0.0,0.0,0.0,0.0,11.1,0.0,0,0.0,0.0,0.0,0.0,0.0,0,0.0,0.0,0.0,0.0,0.0,0,0.0,0.0,0.0,0.0,0,0.0,0.0,0.0,0,0,0,0.0,0.0,0.0,0.0,0.0,0.0,0.0,0.0,0.0,0.0,0.0,0.0,0.0,0.0,0.0,0,0.0,0.0,65.5,26.1,0.263
# 2213,435,22481,Livshits V.Ya.,1985,nan,(Cs2O)7.5 (GeO2)70.4 (Na2O)10.9 (SiO2)11.2 ,0.0,0,0.0,0.0,0.0,0.0,0.0,0.0,0.0,0,0,0,0.0,0.0,0,0.0,0.0,0.0,0.0,0.0,0.0,0,0.0,0.0,0.0,0.0,0,0,0.0,0.0,0,0.0,0.0,0.0,0.0,0.0,7.5,0,0.0,0.0,0.0,0.0,0.0,0.0,0,0.0,0.0,0,0.0,0.0,0.0,0.0,0.0,0.0,0,0,0,0.0,0,0.0,70.4,0,0,0.0,0,0.0,0.0,0.0,0,0.0,0.0,0.0,0,0,0.0,0.0,0,0.0,0.0,0.0,0,0.0,0.0,0.0,0,0,0,0.0,0.0,0,0.0,0.0,0.0,0,0.0,0.0,0.0,0.0,0.0,0.0,10.9,0.0,0.0,0.0,0.0,0.0,0.0,0.0,0.0,0.0,0.0,0.0,0.0,0.0,0.0,0.0,0.0,0.0,0.0,0.0,0.0,0.0,0.0,0,0.0,0.0,0.0,0.0,0.0,0.0,0.0,0,0.0,0.0,0.0,0.0,0.0,11.2,0.0,0,0.0,0.0,0.0,0.0,0.0,0,0.0,0.0,0.0,0.0,0.0,0,0.0,0.0,0.0,0.0,0,0.0,0.0,0.0,0,0,0,0.0,0.0,0.0,0.0,0.0,0.0,0.0,0.0,0.0,0.0,0.0,0.0,0.0,0.0,0.0,0,0.0,0.0,62.2,24.6,0.263
# 2214,2314,31322,Tennison D.G.,1981,nan,(K2O)20.0 (Na2O)5.0 (SiO2)75.0 ,0.0,0,0.0,0.0,0.0,0.0,0.0,0.0,0.0,0,0,0,0.0,0.0,0,0.0,0.0,0.0,0.0,0.0,0.0,0,0.0,0.0,0.0,0.0,0,0,0.0,0.0,0,0.0,0.0,0.0,0.0,0.0,0.0,0,0.0,0.0,0.0,0.0,0.0,0.0,0,0.0,0.0,0,0.0,0.0,0.0,0.0,0.0,0.0,0,0,0,0.0,0,0.0,0.0,0,0,0.0,0,0.0,0.0,0.0,0,0.0,0.0,20.0,0,0,0.0,0.0,0,0.0,0.0,0.0,0,0.0,0.0,0.0,0,0,0,0.0,0.0,0,0.0,0.0,0.0,0,0.0,0.0,0.0,0.0,0.0,0.0,5.0,0.0,0.0,0.0,0.0,0.0,0.0,0.0,0.0,0.0,0.0,0.0,0.0,0.0,0.0,0.0,0.0,0.0,0.0,0.0,0.0,0.0,0.0,0,0.0,0.0,0.0,0.0,0.0,0.0,0.0,0,0.0,0.0,0.0,0.0,0.0,75.0,0.0,0,0.0,0.0,0.0,0.0,0.0,0,0.0,0.0,0.0,0.0,0.0,0,0.0,0.0,0.0,0.0,0,0.0,0.0,0.0,0,0,0,0.0,0.0,0.0,0.0,0.0,0.0,0.0,0.0,0.0,0.0,0.0,0.0,0.0,0.0,0.0,0,0.0,0.0,51.6,20.4,0.263
# 2215,5798,92562,Singh S.,1989,nan,(B2O3)70.0 (Li2O)15.0 (Na2O)15.0 ,0.0,0,0.0,0.0,0.0,0.0,0.0,0.0,0.0,0,0,0,0.0,70.0,0,0.0,0.0,0.0,0.0,0.0,0.0,0,0.0,0.0,0.0,0.0,0,0,0.0,0.0,0,0.0,0.0,0.0,0.0,0.0,0.0,0,0.0,0.0,0.0,0.0,0.0,0.0,0,0.0,0.0,0,0.0,0.0,0.0,0.0,0.0,0.0,0,0,0,0.0,0,0.0,0.0,0,0,0.0,0,0.0,0.0,0.0,0,0.0,0.0,0.0,0,0,0.0,0.0,0,0.0,0.0,0.0,0,0.0,0.0,15.0,0,0,0,0.0,0.0,0,0.0,0.0,0.0,0,0.0,0.0,0.0,0.0,0.0,0.0,15.0,0.0,0.0,0.0,0.0,0.0,0.0,0.0,0.0,0.0,0.0,0.0,0.0,0.0,0.0,0.0,0.0,0.0,0.0,0.0,0.0,0.0,0.0,0,0.0,0.0,0.0,0.0,0.0,0.0,0.0,0,0.0,0.0,0.0,0.0,0.0,0.0,0.0,0,0.0,0.0,0.0,0.0,0.0,0,0.0,0.0,0.0,0.0,0.0,0,0.0,0.0,0.0,0.0,0,0.0,0.0,0.0,0,0,0,0.0,0.0,0.0,0.0,0.0,0.0,0.0,0.0,0.0,0.0,0.0,0.0,0.0,0.0,0.0,0,0.0,0.0,74.6,29.57,0.263
# 2216,9402,96782,Bridge B.,1987,nan,(P2O5)50.0 (ZnO)50.0 ,0.0,0,0.0,0.0,0.0,0.0,0.0,0.0,0.0,0,0,0,0.0,0.0,0,0.0,0.0,0.0,0.0,0.0,0.0,0,0.0,0.0,0.0,0.0,0,0,0.0,0.0,0,0.0,0.0,0.0,0.0,0.0,0.0,0,0.0,0.0,0.0,0.0,0.0,0.0,0,0.0,0.0,0,0.0,0.0,0.0,0.0,0.0,0.0,0,0,0,0.0,0,0.0,0.0,0,0,0.0,0,0.0,0.0,0.0,0,0.0,0.0,0.0,0,0,0.0,0.0,0,0.0,0.0,0.0,0,0.0,0.0,0.0,0,0,0,0.0,0.0,0,0.0,0.0,0.0,0,0.0,0.0,0.0,0.0,0.0,0.0,0.0,0.0,0.0,0.0,0.0,0.0,0.0,0.0,0.0,0.0,0.0,0.0,0.0,0.0,0.0,50.0,0.0,0.0,0.0,0.0,0.0,0.0,0.0,0,0.0,0.0,0.0,0.0,0.0,0.0,0.0,0,0.0,0.0,0.0,0.0,0.0,0.0,0.0,0,0.0,0.0,0.0,0.0,0.0,0,0.0,0.0,0.0,0.0,0.0,0,0.0,0.0,0.0,0.0,0,0.0,0.0,0.0,0,0,0,0.0,0.0,0.0,0.0,0.0,0.0,0.0,0.0,0.0,0.0,0.0,0.0,0.0,0.0,50.0,0,0.0,0.0,42.7,16.91,0.263
# 2217,11320,98771,Higazy A.A.,1985,nan,(Co3O4)47.48 (P2O5)52.52 ,0.0,0,0.0,0.0,0.0,0.0,0.0,0.0,0.0,0,0,0,0.0,0.0,0,0.0,0.0,0.0,0.0,0.0,0.0,0,0.0,0.0,0.0,0.0,0,0,0.0,0.0,0,0.0,0.0,47.48,0.0,0.0,0.0,0,0.0,0.0,0.0,0.0,0.0,0.0,0,0.0,0.0,0,0.0,0.0,0.0,0.0,0.0,0.0,0,0,0,0.0,0,0.0,0.0,0,0,0.0,0,0.0,0.0,0.0,0,0.0,0.0,0.0,0,0,0.0,0.0,0,0.0,0.0,0.0,0,0.0,0.0,0.0,0,0,0,0.0,0.0,0,0.0,0.0,0.0,0,0.0,0.0,0.0,0.0,0.0,0.0,0.0,0.0,0.0,0.0,0.0,0.0,0.0,0.0,0.0,0.0,0.0,0.0,0.0,0.0,0.0,52.52,0.0,0.0,0.0,0.0,0.0,0.0,0.0,0,0.0,0.0,0.0,0.0,0.0,0.0,0.0,0,0.0,0.0,0.0,0.0,0.0,0.0,0.0,0,0.0,0.0,0.0,0.0,0.0,0,0.0,0.0,0.0,0.0,0.0,0,0.0,0.0,0.0,0.0,0,0.0,0.0,0.0,0,0,0,0.0,0.0,0.0,0.0,0.0,0.0,0.0,0.0,0.0,0.0,0.0,0.0,0.0,0.0,0.0,0,0.0,0.0,57.6,22.8,0.263
# 2218,24435,189487,Vijoy P.S.,1999,nan,(B2O3)65.0 (Li2O)15.0 (ZnCl2)20.0 ,0.0,0,0.0,0.0,0.0,0.0,0.0,0.0,0.0,0,0,0,0.0,65.0,0,0.0,0.0,0.0,0.0,0.0,0.0,0,0.0,0.0,0.0,0.0,0,0,0.0,0.0,0,0.0,0.0,0.0,0.0,0.0,0.0,0,0.0,0.0,0.0,0.0,0.0,0.0,0,0.0,0.0,0,0.0,0.0,0.0,0.0,0.0,0.0,0,0,0,0.0,0,0.0,0.0,0,0,0.0,0,0.0,0.0,0.0,0,0.0,0.0,0.0,0,0,0.0,0.0,0,0.0,0.0,0.0,0,0.0,0.0,15.0,0,0,0,0.0,0.0,0,0.0,0.0,0.0,0,0.0,0.0,0.0,0.0,0.0,0.0,0.0,0.0,0.0,0.0,0.0,0.0,0.0,0.0,0.0,0.0,0.0,0.0,0.0,0.0,0.0,0.0,0.0,0.0,0.0,0.0,0.0,0.0,0.0,0,0.0,0.0,0.0,0.0,0.0,0.0,0.0,0,0.0,0.0,0.0,0.0,0.0,0.0,0.0,0,0.0,0.0,0.0,0.0,0.0,0,0.0,0.0,0.0,0.0,0.0,0,0.0,0.0,0.0,0.0,0,0.0,0.0,0.0,0,0,0,0.0,0.0,0.0,0.0,0.0,0.0,0.0,0.0,0.0,0.0,0.0,0.0,20.0,0.0,0.0,0,0.0,0.0,65.9,26.1,0.263
# 2220,26288,354462,Rajendran V.,2003,nan,(Bi2O3)5.984824357000001 (TeO2)58.2436135 (V2O5)35.77156214 ,0.0,0,0.0,0.0,0.0,0.0,0.0,0.0,0.0,0,0,0,0.0,0.0,0,0.0,0.0,0.0,0.0,5.984824357000001,0.0,0,0.0,0.0,0.0,0.0,0,0,0.0,0.0,0,0.0,0.0,0.0,0.0,0.0,0.0,0,0.0,0.0,0.0,0.0,0.0,0.0,0,0.0,0.0,0,0.0,0.0,0.0,0.0,0.0,0.0,0,0,0,0.0,0,0.0,0.0,0,0,0.0,0,0.0,0.0,0.0,0,0.0,0.0,0.0,0,0,0.0,0.0,0,0.0,0.0,0.0,0,0.0,0.0,0.0,0,0,0,0.0,0.0,0,0.0,0.0,0.0,0,0.0,0.0,0.0,0.0,0.0,0.0,0.0,0.0,0.0,0.0,0.0,0.0,0.0,0.0,0.0,0.0,0.0,0.0,0.0,0.0,0.0,0.0,0.0,0.0,0.0,0.0,0.0,0.0,0.0,0,0.0,0.0,0.0,0.0,0.0,0.0,0.0,0,0.0,0.0,0.0,0.0,0.0,0.0,0.0,0,0.0,0.0,0.0,0.0,0.0,0,0.0,0.0,0.0,0.0,0.0,0,0.0,58.2436135,0.0,0.0,0,0.0,0.0,0.0,0,0,0,0.0,0.0,0.0,0.0,35.77156214,0.0,0.0,0.0,0.0,0.0,0.0,0.0,0.0,0.0,0.0,0,0.0,0.0,nan,nan,0.263
# 2221,28396,364387,Blackburn D.,1987,nan,(Al2O3)17.92028021 (B2O3)6.56122674 (MgO)22.66719292 (SiO2)45.615296 (Ta2O5)7.236004125 ,0.0,0,0.0,17.92028021,0.0,0.0,0.0,0.0,0.0,0,0,0,0.0,6.56122674,0,0.0,0.0,0.0,0.0,0.0,0.0,0,0.0,0.0,0.0,0.0,0,0,0.0,0.0,0,0.0,0.0,0.0,0.0,0.0,0.0,0,0.0,0.0,0.0,0.0,0.0,0.0,0,0.0,0.0,0,0.0,0.0,0.0,0.0,0.0,0.0,0,0,0,0.0,0,0.0,0.0,0,0,0.0,0,0.0,0.0,0.0,0,0.0,0.0,0.0,0,0,0.0,0.0,0,0.0,0.0,0.0,0,0.0,0.0,0.0,0,0,0,0.0,0.0,0,0.0,22.66719292,0.0,0,0.0,0.0,0.0,0.0,0.0,0.0,0.0,0.0,0.0,0.0,0.0,0.0,0.0,0.0,0.0,0.0,0.0,0.0,0.0,0.0,0.0,0.0,0.0,0.0,0.0,0.0,0.0,0.0,0.0,0,0.0,0.0,0.0,0.0,0.0,0.0,0.0,0,0.0,0.0,0.0,0.0,0.0,45.615296,0.0,0,0.0,0.0,0.0,0.0,0.0,0,0.0,0.0,0.0,7.236004125,0.0,0,0.0,0.0,0.0,0.0,0,0.0,0.0,0.0,0,0,0,0.0,0.0,0.0,0.0,0.0,0.0,0.0,0.0,0.0,0.0,0.0,0.0,0.0,0.0,0.0,0,0.0,0.0,107.0,42.6,0.263
# 2224,31400,403632,Shimizu K.,2004,nan,(K2O)11.47234228 (Li2O)14.79460321 (Nb2O5)17.37010943 (Sb2O3)0.033700212 (SiO2)41.69375267 (TiO2)14.6354922 ,0.0,0,0.0,0.0,0.0,0.0,0.0,0.0,0.0,0,0,0,0.0,0.0,0,0.0,0.0,0.0,0.0,0.0,0.0,0,0.0,0.0,0.0,0.0,0,0,0.0,0.0,0,0.0,0.0,0.0,0.0,0.0,0.0,0,0.0,0.0,0.0,0.0,0.0,0.0,0,0.0,0.0,0,0.0,0.0,0.0,0.0,0.0,0.0,0,0,0,0.0,0,0.0,0.0,0,0,0.0,0,0.0,0.0,0.0,0,0.0,0.0,11.47234228,0,0,0.0,0.0,0,0.0,0.0,0.0,0,0.0,0.0,14.79460321,0,0,0,0.0,0.0,0,0.0,0.0,0.0,0,0.0,0.0,0.0,0.0,0.0,0.0,0.0,0.0,0.0,0.0,0.0,0.0,17.37010943,0.0,0.0,0.0,0.0,0.0,0.0,0.0,0.0,0.0,0.0,0.0,0.0,0.0,0.0,0.0,0.0,0,0.0,0.0,0.0,0.0,0.0,0.0,0.033700212,0,0.0,0.0,0.0,0.0,0.0,41.69375267,0.0,0,0.0,0.0,0.0,0.0,0.0,0,0.0,0.0,0.0,0.0,0.0,0,0.0,0.0,0.0,0.0,0,14.6354922,0.0,0.0,0,0,0,0.0,0.0,0.0,0.0,0.0,0.0,0.0,0.0,0.0,0.0,0.0,0.0,0.0,0.0,0.0,0,0.0,0.0,96.0,38.0,0.263
# 2225,31921,405130,Aitken B.G.,2007,nan,(Al2O3)17.74796965 (La2O3)12.24059979 (SiO2)70.01143056 ,0.0,0,0.0,17.74796965,0.0,0.0,0.0,0.0,0.0,0,0,0,0.0,0.0,0,0.0,0.0,0.0,0.0,0.0,0.0,0,0.0,0.0,0.0,0.0,0,0,0.0,0.0,0,0.0,0.0,0.0,0.0,0.0,0.0,0,0.0,0.0,0.0,0.0,0.0,0.0,0,0.0,0.0,0,0.0,0.0,0.0,0.0,0.0,0.0,0,0,0,0.0,0,0.0,0.0,0,0,0.0,0,0.0,0.0,0.0,0,0.0,0.0,0.0,0,0,0.0,0.0,0,0.0,0.0,12.24059979,0,0.0,0.0,0.0,0,0,0,0.0,0.0,0,0.0,0.0,0.0,0,0.0,0.0,0.0,0.0,0.0,0.0,0.0,0.0,0.0,0.0,0.0,0.0,0.0,0.0,0.0,0.0,0.0,0.0,0.0,0.0,0.0,0.0,0.0,0.0,0.0,0.0,0.0,0.0,0.0,0,0.0,0.0,0.0,0.0,0.0,0.0,0.0,0,0.0,0.0,0.0,0.0,0.0,70.01143056,0.0,0,0.0,0.0,0.0,0.0,0.0,0,0.0,0.0,0.0,0.0,0.0,0,0.0,0.0,0.0,0.0,0,0.0,0.0,0.0,0,0,0,0.0,0.0,0.0,0.0,0.0,0.0,0.0,0.0,0.0,0.0,0.0,0.0,0.0,0.0,0.0,0,0.0,0.0,95.0,37.61,0.263
# 2226,31921,405132,Aitken B.G.,2007,nan,(Al2O3)17.24574049 (CaO)1.140379724 (La2O3)11.02036455 (SiO2)70.59351523 ,0.0,0,0.0,17.24574049,0.0,0.0,0.0,0.0,0.0,0,0,0,0.0,0.0,0,0.0,0.0,0.0,0.0,0.0,0.0,0,0.0,0.0,1.140379724,0.0,0,0,0.0,0.0,0,0.0,0.0,0.0,0.0,0.0,0.0,0,0.0,0.0,0.0,0.0,0.0,0.0,0,0.0,0.0,0,0.0,0.0,0.0,0.0,0.0,0.0,0,0,0,0.0,0,0.0,0.0,0,0,0.0,0,0.0,0.0,0.0,0,0.0,0.0,0.0,0,0,0.0,0.0,0,0.0,0.0,11.02036455,0,0.0,0.0,0.0,0,0,0,0.0,0.0,0,0.0,0.0,0.0,0,0.0,0.0,0.0,0.0,0.0,0.0,0.0,0.0,0.0,0.0,0.0,0.0,0.0,0.0,0.0,0.0,0.0,0.0,0.0,0.0,0.0,0.0,0.0,0.0,0.0,0.0,0.0,0.0,0.0,0,0.0,0.0,0.0,0.0,0.0,0.0,0.0,0,0.0,0.0,0.0,0.0,0.0,70.59351523,0.0,0,0.0,0.0,0.0,0.0,0.0,0,0.0,0.0,0.0,0.0,0.0,0,0.0,0.0,0.0,0.0,0,0.0,0.0,0.0,0,0,0,0.0,0.0,0.0,0.0,0.0,0.0,0.0,0.0,0.0,0.0,0.0,0.0,0.0,0.0,0.0,0,0.0,0.0,94.1,37.27,0.263
# 2227,31921,405144,Aitken B.G.,2007,nan,(Al2O3)17.25578257 (BaO)0.010003349 (La2O3)11.64040648 (SiO2)69.94342242 (SrO)1.150385171 ,0.0,0,0.0,17.25578257,0.0,0.0,0.0,0.0,0.0,0,0,0,0.0,0.0,0,0.0,0.010003349,0.0,0.0,0.0,0.0,0,0.0,0.0,0.0,0.0,0,0,0.0,0.0,0,0.0,0.0,0.0,0.0,0.0,0.0,0,0.0,0.0,0.0,0.0,0.0,0.0,0,0.0,0.0,0,0.0,0.0,0.0,0.0,0.0,0.0,0,0,0,0.0,0,0.0,0.0,0,0,0.0,0,0.0,0.0,0.0,0,0.0,0.0,0.0,0,0,0.0,0.0,0,0.0,0.0,11.64040648,0,0.0,0.0,0.0,0,0,0,0.0,0.0,0,0.0,0.0,0.0,0,0.0,0.0,0.0,0.0,0.0,0.0,0.0,0.0,0.0,0.0,0.0,0.0,0.0,0.0,0.0,0.0,0.0,0.0,0.0,0.0,0.0,0.0,0.0,0.0,0.0,0.0,0.0,0.0,0.0,0,0.0,0.0,0.0,0.0,0.0,0.0,0.0,0,0.0,0.0,0.0,0.0,0.0,69.94342242,0.0,0,0.0,0.0,0.0,0.0,0.0,0,0.0,1.150385171,0.0,0.0,0.0,0,0.0,0.0,0.0,0.0,0,0.0,0.0,0.0,0,0,0,0.0,0.0,0.0,0.0,0.0,0.0,0.0,0.0,0.0,0.0,0.0,0.0,0.0,0.0,0.0,0,0.0,0.0,94.0,37.43,0.263
# 2228,35142,423425,Fukawa Y.,2008,nan,(B2O3)64.0 (Li2O)36.0 ,0.0,0,0.0,0.0,0.0,0.0,0.0,0.0,0.0,0,0,0,0.0,64.0,0,0.0,0.0,0.0,0.0,0.0,0.0,0,0.0,0.0,0.0,0.0,0,0,0.0,0.0,0,0.0,0.0,0.0,0.0,0.0,0.0,0,0.0,0.0,0.0,0.0,0.0,0.0,0,0.0,0.0,0,0.0,0.0,0.0,0.0,0.0,0.0,0,0,0,0.0,0,0.0,0.0,0,0,0.0,0,0.0,0.0,0.0,0,0.0,0.0,0.0,0,0,0.0,0.0,0,0.0,0.0,0.0,0,0.0,0.0,36.0,0,0,0,0.0,0.0,0,0.0,0.0,0.0,0,0.0,0.0,0.0,0.0,0.0,0.0,0.0,0.0,0.0,0.0,0.0,0.0,0.0,0.0,0.0,0.0,0.0,0.0,0.0,0.0,0.0,0.0,0.0,0.0,0.0,0.0,0.0,0.0,0.0,0,0.0,0.0,0.0,0.0,0.0,0.0,0.0,0,0.0,0.0,0.0,0.0,0.0,0.0,0.0,0,0.0,0.0,0.0,0.0,0.0,0,0.0,0.0,0.0,0.0,0.0,0,0.0,0.0,0.0,0.0,0,0.0,0.0,0.0,0,0,0,0.0,0.0,0.0,0.0,0.0,0.0,0.0,0.0,0.0,0.0,0.0,0.0,0.0,0.0,0.0,0,0.0,0.0,86.0,33.0,0.263
# 2230,36334,434224,Sharma G.,2009,nan,(B2O3)75.0 (Bi2O3)25.0 ,0.0,0,0.0,0.0,0.0,0.0,0.0,0.0,0.0,0,0,0,0.0,75.0,0,0.0,0.0,0.0,0.0,25.0,0.0,0,0.0,0.0,0.0,0.0,0,0,0.0,0.0,0,0.0,0.0,0.0,0.0,0.0,0.0,0,0.0,0.0,0.0,0.0,0.0,0.0,0,0.0,0.0,0,0.0,0.0,0.0,0.0,0.0,0.0,0,0,0,0.0,0,0.0,0.0,0,0,0.0,0,0.0,0.0,0.0,0,0.0,0.0,0.0,0,0,0.0,0.0,0,0.0,0.0,0.0,0,0.0,0.0,0.0,0,0,0,0.0,0.0,0,0.0,0.0,0.0,0,0.0,0.0,0.0,0.0,0.0,0.0,0.0,0.0,0.0,0.0,0.0,0.0,0.0,0.0,0.0,0.0,0.0,0.0,0.0,0.0,0.0,0.0,0.0,0.0,0.0,0.0,0.0,0.0,0.0,0,0.0,0.0,0.0,0.0,0.0,0.0,0.0,0,0.0,0.0,0.0,0.0,0.0,0.0,0.0,0,0.0,0.0,0.0,0.0,0.0,0,0.0,0.0,0.0,0.0,0.0,0,0.0,0.0,0.0,0.0,0,0.0,0.0,0.0,0,0,0,0.0,0.0,0.0,0.0,0.0,0.0,0.0,0.0,0.0,0.0,0.0,0.0,0.0,0.0,0.0,0,0.0,0.0,163.0,65.0,0.263
# 2231,39943,466343,Hager I.Z.,2012,nan,(B2O3)70.0 (Er2O3)3.0 (Na2O)12.0 (NaF)15.0 ,0.0,0,0.0,0.0,0.0,0.0,0.0,0.0,0.0,0,0,0,0.0,70.0,0,0.0,0.0,0.0,0.0,0.0,0.0,0,0.0,0.0,0.0,0.0,0,0,0.0,0.0,0,0.0,0.0,0.0,0.0,0.0,0.0,0,0.0,0.0,0.0,0.0,0.0,3.0,0,0.0,0.0,0,0.0,0.0,0.0,0.0,0.0,0.0,0,0,0,0.0,0,0.0,0.0,0,0,0.0,0,0.0,0.0,0.0,0,0.0,0.0,0.0,0,0,0.0,0.0,0,0.0,0.0,0.0,0,0.0,0.0,0.0,0,0,0,0.0,0.0,0,0.0,0.0,0.0,0,0.0,0.0,0.0,0.0,0.0,0.0,12.0,0.0,0.0,0.0,15.0,0.0,0.0,0.0,0.0,0.0,0.0,0.0,0.0,0.0,0.0,0.0,0.0,0.0,0.0,0.0,0.0,0.0,0.0,0,0.0,0.0,0.0,0.0,0.0,0.0,0.0,0,0.0,0.0,0.0,0.0,0.0,0.0,0.0,0,0.0,0.0,0.0,0.0,0.0,0,0.0,0.0,0.0,0.0,0.0,0,0.0,0.0,0.0,0.0,0,0.0,0.0,0.0,0,0,0,0.0,0.0,0.0,0.0,0.0,0.0,0.0,0.0,0.0,0.0,0.0,0.0,0.0,0.0,0.0,0,0.0,0.0,59.1,23.19,0.263
# 2232,40665,476255,Yousef E.S.,2013,nan,(Li2O)6.25 (Nb2O5)6.25 (P2O5)9.0 (TeO2)63.5 (ZnO)15.0 ,0.0,0,0.0,0.0,0.0,0.0,0.0,0.0,0.0,0,0,0,0.0,0.0,0,0.0,0.0,0.0,0.0,0.0,0.0,0,0.0,0.0,0.0,0.0,0,0,0.0,0.0,0,0.0,0.0,0.0,0.0,0.0,0.0,0,0.0,0.0,0.0,0.0,0.0,0.0,0,0.0,0.0,0,0.0,0.0,0.0,0.0,0.0,0.0,0,0,0,0.0,0,0.0,0.0,0,0,0.0,0,0.0,0.0,0.0,0,0.0,0.0,0.0,0,0,0.0,0.0,0,0.0,0.0,0.0,0,0.0,0.0,6.25,0,0,0,0.0,0.0,0,0.0,0.0,0.0,0,0.0,0.0,0.0,0.0,0.0,0.0,0.0,0.0,0.0,0.0,0.0,0.0,6.25,0.0,0.0,0.0,0.0,0.0,0.0,0.0,0.0,9.0,0.0,0.0,0.0,0.0,0.0,0.0,0.0,0,0.0,0.0,0.0,0.0,0.0,0.0,0.0,0,0.0,0.0,0.0,0.0,0.0,0.0,0.0,0,0.0,0.0,0.0,0.0,0.0,0,0.0,0.0,0.0,0.0,0.0,0,0.0,63.5,0.0,0.0,0,0.0,0.0,0.0,0,0,0,0.0,0.0,0.0,0.0,0.0,0.0,0.0,0.0,0.0,0.0,0.0,0.0,0.0,0.0,15.0,0,0.0,0.0,49.9,19.75,0.263
# 2233,6619,38481,Gan Fuxi,1959,nan,(Al2O3)20.0 (B2O3)24.0 (Na2O)16.0 (SiO2)40.0 ,0.0,0,0.0,20.0,0.0,0.0,0.0,0.0,0.0,0,0,0,0.0,24.0,0,0.0,0.0,0.0,0.0,0.0,0.0,0,0.0,0.0,0.0,0.0,0,0,0.0,0.0,0,0.0,0.0,0.0,0.0,0.0,0.0,0,0.0,0.0,0.0,0.0,0.0,0.0,0,0.0,0.0,0,0.0,0.0,0.0,0.0,0.0,0.0,0,0,0,0.0,0,0.0,0.0,0,0,0.0,0,0.0,0.0,0.0,0,0.0,0.0,0.0,0,0,0.0,0.0,0,0.0,0.0,0.0,0,0.0,0.0,0.0,0,0,0,0.0,0.0,0,0.0,0.0,0.0,0,0.0,0.0,0.0,0.0,0.0,0.0,16.0,0.0,0.0,0.0,0.0,0.0,0.0,0.0,0.0,0.0,0.0,0.0,0.0,0.0,0.0,0.0,0.0,0.0,0.0,0.0,0.0,0.0,0.0,0,0.0,0.0,0.0,0.0,0.0,0.0,0.0,0,0.0,0.0,0.0,0.0,0.0,40.0,0.0,0,0.0,0.0,0.0,0.0,0.0,0,0.0,0.0,0.0,0.0,0.0,0,0.0,0.0,0.0,0.0,0,0.0,0.0,0.0,0,0,0,0.0,0.0,0.0,0.0,0.0,0.0,0.0,0.0,0.0,0.0,0.0,0.0,0.0,0.0,0.0,0,0.0,0.0,53.5,21.18,0.26298390000000005
# 2234,3861,12460,Takahashi K.,1983,nan,(B2O3)45.454545 (Na2O)9.090910000000001 (SiO2)45.454545 ,0.0,0,0.0,0.0,0.0,0.0,0.0,0.0,0.0,0,0,0,0.0,45.454545,0,0.0,0.0,0.0,0.0,0.0,0.0,0,0.0,0.0,0.0,0.0,0,0,0.0,0.0,0,0.0,0.0,0.0,0.0,0.0,0.0,0,0.0,0.0,0.0,0.0,0.0,0.0,0,0.0,0.0,0,0.0,0.0,0.0,0.0,0.0,0.0,0,0,0,0.0,0,0.0,0.0,0,0,0.0,0,0.0,0.0,0.0,0,0.0,0.0,0.0,0,0,0.0,0.0,0,0.0,0.0,0.0,0,0.0,0.0,0.0,0,0,0,0.0,0.0,0,0.0,0.0,0.0,0,0.0,0.0,0.0,0.0,0.0,0.0,9.090910000000001,0.0,0.0,0.0,0.0,0.0,0.0,0.0,0.0,0.0,0.0,0.0,0.0,0.0,0.0,0.0,0.0,0.0,0.0,0.0,0.0,0.0,0.0,0,0.0,0.0,0.0,0.0,0.0,0.0,0.0,0,0.0,0.0,0.0,0.0,0.0,45.454545,0.0,0,0.0,0.0,0.0,0.0,0.0,0,0.0,0.0,0.0,0.0,0.0,0,0.0,0.0,0.0,0.0,0,0.0,0.0,0.0,0,0,0,0.0,0.0,0.0,0.0,0.0,0.0,0.0,0.0,0.0,0.0,0.0,0.0,0.0,0.0,0.0,0,0.0,0.0,45.3,17.94,0.2625417
# 2235,7358,94019,Keshishyan T.N.,1979,nan,(B2O3)80.0 (Bi2O3)10.0 (La2O3)10.0 ,0.0,0,0.0,0.0,0.0,0.0,0.0,0.0,0.0,0,0,0,0.0,80.0,0,0.0,0.0,0.0,0.0,10.0,0.0,0,0.0,0.0,0.0,0.0,0,0,0.0,0.0,0,0.0,0.0,0.0,0.0,0.0,0.0,0,0.0,0.0,0.0,0.0,0.0,0.0,0,0.0,0.0,0,0.0,0.0,0.0,0.0,0.0,0.0,0,0,0,0.0,0,0.0,0.0,0,0,0.0,0,0.0,0.0,0.0,0,0.0,0.0,0.0,0,0,0.0,0.0,0,0.0,0.0,10.0,0,0.0,0.0,0.0,0,0,0,0.0,0.0,0,0.0,0.0,0.0,0,0.0,0.0,0.0,0.0,0.0,0.0,0.0,0.0,0.0,0.0,0.0,0.0,0.0,0.0,0.0,0.0,0.0,0.0,0.0,0.0,0.0,0.0,0.0,0.0,0.0,0.0,0.0,0.0,0.0,0,0.0,0.0,0.0,0.0,0.0,0.0,0.0,0,0.0,0.0,0.0,0.0,0.0,0.0,0.0,0,0.0,0.0,0.0,0.0,0.0,0,0.0,0.0,0.0,0.0,0.0,0,0.0,0.0,0.0,0.0,0,0.0,0.0,0.0,0,0,0,0.0,0.0,0.0,0.0,0.0,0.0,0.0,0.0,0.0,0.0,0.0,0.0,0.0,0.0,0.0,0,0.0,0.0,90.9,36.0,0.2625
# 2236,32062,395089,Begum A.N.,2007,nan,(BaO)9.33381456 (TeO2)90.66618544 ,0.0,0,0.0,0.0,0.0,0.0,0.0,0.0,0.0,0,0,0,0.0,0.0,0,0.0,9.33381456,0.0,0.0,0.0,0.0,0,0.0,0.0,0.0,0.0,0,0,0.0,0.0,0,0.0,0.0,0.0,0.0,0.0,0.0,0,0.0,0.0,0.0,0.0,0.0,0.0,0,0.0,0.0,0,0.0,0.0,0.0,0.0,0.0,0.0,0,0,0,0.0,0,0.0,0.0,0,0,0.0,0,0.0,0.0,0.0,0,0.0,0.0,0.0,0,0,0.0,0.0,0,0.0,0.0,0.0,0,0.0,0.0,0.0,0,0,0,0.0,0.0,0,0.0,0.0,0.0,0,0.0,0.0,0.0,0.0,0.0,0.0,0.0,0.0,0.0,0.0,0.0,0.0,0.0,0.0,0.0,0.0,0.0,0.0,0.0,0.0,0.0,0.0,0.0,0.0,0.0,0.0,0.0,0.0,0.0,0,0.0,0.0,0.0,0.0,0.0,0.0,0.0,0,0.0,0.0,0.0,0.0,0.0,0.0,0.0,0,0.0,0.0,0.0,0.0,0.0,0,0.0,0.0,0.0,0.0,0.0,0,0.0,90.66618544,0.0,0.0,0,0.0,0.0,0.0,0,0,0,0.0,0.0,0.0,0.0,0.0,0.0,0.0,0.0,0.0,0.0,0.0,0.0,0.0,0.0,0.0,0,0.0,0.0,46.7,18.5,0.2621622
# 2237,4562,14681,Osaka A.,1986,nan,(GeO2)61.24 (K2O)18.37 (SiO2)20.39 ,0.0,0,0.0,0.0,0.0,0.0,0.0,0.0,0.0,0,0,0,0.0,0.0,0,0.0,0.0,0.0,0.0,0.0,0.0,0,0.0,0.0,0.0,0.0,0,0,0.0,0.0,0,0.0,0.0,0.0,0.0,0.0,0.0,0,0.0,0.0,0.0,0.0,0.0,0.0,0,0.0,0.0,0,0.0,0.0,0.0,0.0,0.0,0.0,0,0,0,0.0,0,0.0,61.24,0,0,0.0,0,0.0,0.0,0.0,0,0.0,0.0,18.37,0,0,0.0,0.0,0,0.0,0.0,0.0,0,0.0,0.0,0.0,0,0,0,0.0,0.0,0,0.0,0.0,0.0,0,0.0,0.0,0.0,0.0,0.0,0.0,0.0,0.0,0.0,0.0,0.0,0.0,0.0,0.0,0.0,0.0,0.0,0.0,0.0,0.0,0.0,0.0,0.0,0.0,0.0,0.0,0.0,0.0,0.0,0,0.0,0.0,0.0,0.0,0.0,0.0,0.0,0,0.0,0.0,0.0,0.0,0.0,20.39,0.0,0,0.0,0.0,0.0,0.0,0.0,0,0.0,0.0,0.0,0.0,0.0,0,0.0,0.0,0.0,0.0,0,0.0,0.0,0.0,0,0,0,0.0,0.0,0.0,0.0,0.0,0.0,0.0,0.0,0.0,0.0,0.0,0.0,0.0,0.0,0.0,0,0.0,0.0,57.7,22.86,0.2620297
# 2238,213,20054,Polukhin V.N.,1983,nan,(CaO)8.231925506 (GeO2)71.58195571 (Na2O)10.09305939 (SiO2)10.09305939 ,0.0,0,0.0,0.0,0.0,0.0,0.0,0.0,0.0,0,0,0,0.0,0.0,0,0.0,0.0,0.0,0.0,0.0,0.0,0,0.0,0.0,8.231925506,0.0,0,0,0.0,0.0,0,0.0,0.0,0.0,0.0,0.0,0.0,0,0.0,0.0,0.0,0.0,0.0,0.0,0,0.0,0.0,0,0.0,0.0,0.0,0.0,0.0,0.0,0,0,0,0.0,0,0.0,71.58195571,0,0,0.0,0,0.0,0.0,0.0,0,0.0,0.0,0.0,0,0,0.0,0.0,0,0.0,0.0,0.0,0,0.0,0.0,0.0,0,0,0,0.0,0.0,0,0.0,0.0,0.0,0,0.0,0.0,0.0,0.0,0.0,0.0,10.09305939,0.0,0.0,0.0,0.0,0.0,0.0,0.0,0.0,0.0,0.0,0.0,0.0,0.0,0.0,0.0,0.0,0.0,0.0,0.0,0.0,0.0,0.0,0,0.0,0.0,0.0,0.0,0.0,0.0,0.0,0,0.0,0.0,0.0,0.0,0.0,10.09305939,0.0,0,0.0,0.0,0.0,0.0,0.0,0,0.0,0.0,0.0,0.0,0.0,0,0.0,0.0,0.0,0.0,0,0.0,0.0,0.0,0,0,0,0.0,0.0,0.0,0.0,0.0,0.0,0.0,0.0,0.0,0.0,0.0,0.0,0.0,0.0,0.0,0,0.0,0.0,78.1,31.0,0.262
# 2239,435,22470,Livshits V.Ya.,1985,nan,(GeO2)69.1 (K2O)9.3 (Na2O)10.6 (SiO2)11.0 ,0.0,0,0.0,0.0,0.0,0.0,0.0,0.0,0.0,0,0,0,0.0,0.0,0,0.0,0.0,0.0,0.0,0.0,0.0,0,0.0,0.0,0.0,0.0,0,0,0.0,0.0,0,0.0,0.0,0.0,0.0,0.0,0.0,0,0.0,0.0,0.0,0.0,0.0,0.0,0,0.0,0.0,0,0.0,0.0,0.0,0.0,0.0,0.0,0,0,0,0.0,0,0.0,69.1,0,0,0.0,0,0.0,0.0,0.0,0,0.0,0.0,9.3,0,0,0.0,0.0,0,0.0,0.0,0.0,0,0.0,0.0,0.0,0,0,0,0.0,0.0,0,0.0,0.0,0.0,0,0.0,0.0,0.0,0.0,0.0,0.0,10.6,0.0,0.0,0.0,0.0,0.0,0.0,0.0,0.0,0.0,0.0,0.0,0.0,0.0,0.0,0.0,0.0,0.0,0.0,0.0,0.0,0.0,0.0,0,0.0,0.0,0.0,0.0,0.0,0.0,0.0,0,0.0,0.0,0.0,0.0,0.0,11.0,0.0,0,0.0,0.0,0.0,0.0,0.0,0,0.0,0.0,0.0,0.0,0.0,0,0.0,0.0,0.0,0.0,0,0.0,0.0,0.0,0,0,0,0.0,0.0,0.0,0.0,0.0,0.0,0.0,0.0,0.0,0.0,0.0,0.0,0.0,0.0,0.0,0,0.0,0.0,68.1,27.0,0.262
# 2240,435,22474,Livshits V.Ya.,1985,nan,(GeO2)72.1 (Na2O)11.1 (Rb2O)5.3 (SiO2)11.5 ,0.0,0,0.0,0.0,0.0,0.0,0.0,0.0,0.0,0,0,0,0.0,0.0,0,0.0,0.0,0.0,0.0,0.0,0.0,0,0.0,0.0,0.0,0.0,0,0,0.0,0.0,0,0.0,0.0,0.0,0.0,0.0,0.0,0,0.0,0.0,0.0,0.0,0.0,0.0,0,0.0,0.0,0,0.0,0.0,0.0,0.0,0.0,0.0,0,0,0,0.0,0,0.0,72.1,0,0,0.0,0,0.0,0.0,0.0,0,0.0,0.0,0.0,0,0,0.0,0.0,0,0.0,0.0,0.0,0,0.0,0.0,0.0,0,0,0,0.0,0.0,0,0.0,0.0,0.0,0,0.0,0.0,0.0,0.0,0.0,0.0,11.1,0.0,0.0,0.0,0.0,0.0,0.0,0.0,0.0,0.0,0.0,0.0,0.0,0.0,0.0,0.0,0.0,0.0,0.0,0.0,0.0,0.0,0.0,0,5.3,0.0,0.0,0.0,0.0,0.0,0.0,0,0.0,0.0,0.0,0.0,0.0,11.5,0.0,0,0.0,0.0,0.0,0.0,0.0,0,0.0,0.0,0.0,0.0,0.0,0,0.0,0.0,0.0,0.0,0,0.0,0.0,0.0,0,0,0,0.0,0.0,0.0,0.0,0.0,0.0,0.0,0.0,0.0,0.0,0.0,0.0,0.0,0.0,0.0,0,0.0,0.0,69.0,27.4,0.262
# 2241,572,24656,Spinner S.,1954,BaC611/588,(Al2O3)2.405125999 (As2O3)0.170999929 (B2O3)12.99641459 (BaO)23.60489018 (CaO)6.785779176 (PbO)0.075772578 (Sb2O3)0.058019975999999994 (SiO2)53.90299757 ,0.0,0,0.0,2.405125999,0.0,0.0,0.0,0.170999929,0.0,0,0,0,0.0,12.99641459,0,0.0,23.60489018,0.0,0.0,0.0,0.0,0,0.0,0.0,6.785779176,0.0,0,0,0.0,0.0,0,0.0,0.0,0.0,0.0,0.0,0.0,0,0.0,0.0,0.0,0.0,0.0,0.0,0,0.0,0.0,0,0.0,0.0,0.0,0.0,0.0,0.0,0,0,0,0.0,0,0.0,0.0,0,0,0.0,0,0.0,0.0,0.0,0,0.0,0.0,0.0,0,0,0.0,0.0,0,0.0,0.0,0.0,0,0.0,0.0,0.0,0,0,0,0.0,0.0,0,0.0,0.0,0.0,0,0.0,0.0,0.0,0.0,0.0,0.0,0.0,0.0,0.0,0.0,0.0,0.0,0.0,0.0,0.0,0.0,0.0,0.0,0.0,0.0,0.0,0.0,0.0,0.0,0.0,0.075772578,0.0,0.0,0.0,0,0.0,0.0,0.0,0.0,0.0,0.0,0.058019975999999994,0,0.0,0.0,0.0,0.0,0.0,53.90299757,0.0,0,0.0,0.0,0.0,0.0,0.0,0,0.0,0.0,0.0,0.0,0.0,0,0.0,0.0,0.0,0.0,0,0.0,0.0,0.0,0,0,0,0.0,0.0,0.0,0.0,0.0,0.0,0.0,0.0,0.0,0.0,0.0,0.0,0.0,0.0,0.0,0,0.0,0.0,80.4,31.9,0.262
# 2242,2416,33045,Ashizuka M.,1985,nan,(Al2O3)17.2 (CaO)31.0 (P2O5)10.4 (SiO2)41.4 ,0.0,0,0.0,17.2,0.0,0.0,0.0,0.0,0.0,0,0,0,0.0,0.0,0,0.0,0.0,0.0,0.0,0.0,0.0,0,0.0,0.0,31.0,0.0,0,0,0.0,0.0,0,0.0,0.0,0.0,0.0,0.0,0.0,0,0.0,0.0,0.0,0.0,0.0,0.0,0,0.0,0.0,0,0.0,0.0,0.0,0.0,0.0,0.0,0,0,0,0.0,0,0.0,0.0,0,0,0.0,0,0.0,0.0,0.0,0,0.0,0.0,0.0,0,0,0.0,0.0,0,0.0,0.0,0.0,0,0.0,0.0,0.0,0,0,0,0.0,0.0,0,0.0,0.0,0.0,0,0.0,0.0,0.0,0.0,0.0,0.0,0.0,0.0,0.0,0.0,0.0,0.0,0.0,0.0,0.0,0.0,0.0,0.0,0.0,0.0,0.0,10.4,0.0,0.0,0.0,0.0,0.0,0.0,0.0,0,0.0,0.0,0.0,0.0,0.0,0.0,0.0,0,0.0,0.0,0.0,0.0,0.0,41.4,0.0,0,0.0,0.0,0.0,0.0,0.0,0,0.0,0.0,0.0,0.0,0.0,0,0.0,0.0,0.0,0.0,0,0.0,0.0,0.0,0,0,0,0.0,0.0,0.0,0.0,0.0,0.0,0.0,0.0,0.0,0.0,0.0,0.0,0.0,0.0,0.0,0,0.0,0.0,81.9,32.47,0.262
# 2243,3384,3823,Shchavelev O.S.,1973,nan,(K2O)15.5 (SiO2)65.8 (SrO)18.7 ,0.0,0,0.0,0.0,0.0,0.0,0.0,0.0,0.0,0,0,0,0.0,0.0,0,0.0,0.0,0.0,0.0,0.0,0.0,0,0.0,0.0,0.0,0.0,0,0,0.0,0.0,0,0.0,0.0,0.0,0.0,0.0,0.0,0,0.0,0.0,0.0,0.0,0.0,0.0,0,0.0,0.0,0,0.0,0.0,0.0,0.0,0.0,0.0,0,0,0,0.0,0,0.0,0.0,0,0,0.0,0,0.0,0.0,0.0,0,0.0,0.0,15.5,0,0,0.0,0.0,0,0.0,0.0,0.0,0,0.0,0.0,0.0,0,0,0,0.0,0.0,0,0.0,0.0,0.0,0,0.0,0.0,0.0,0.0,0.0,0.0,0.0,0.0,0.0,0.0,0.0,0.0,0.0,0.0,0.0,0.0,0.0,0.0,0.0,0.0,0.0,0.0,0.0,0.0,0.0,0.0,0.0,0.0,0.0,0,0.0,0.0,0.0,0.0,0.0,0.0,0.0,0,0.0,0.0,0.0,0.0,0.0,65.8,0.0,0,0.0,0.0,0.0,0.0,0.0,0,0.0,18.7,0.0,0.0,0.0,0,0.0,0.0,0.0,0.0,0,0.0,0.0,0.0,0,0,0,0.0,0.0,0.0,0.0,0.0,0.0,0.0,0.0,0.0,0.0,0.0,0.0,0.0,0.0,0.0,0,0.0,0.0,62.5,24.81,0.262
# 2244,3384,3828,Shchavelev O.S.,1973,nan,(K2O)21.4 (SiO2)68.0 (SrO)10.6 ,0.0,0,0.0,0.0,0.0,0.0,0.0,0.0,0.0,0,0,0,0.0,0.0,0,0.0,0.0,0.0,0.0,0.0,0.0,0,0.0,0.0,0.0,0.0,0,0,0.0,0.0,0,0.0,0.0,0.0,0.0,0.0,0.0,0,0.0,0.0,0.0,0.0,0.0,0.0,0,0.0,0.0,0,0.0,0.0,0.0,0.0,0.0,0.0,0,0,0,0.0,0,0.0,0.0,0,0,0.0,0,0.0,0.0,0.0,0,0.0,0.0,21.4,0,0,0.0,0.0,0,0.0,0.0,0.0,0,0.0,0.0,0.0,0,0,0,0.0,0.0,0,0.0,0.0,0.0,0,0.0,0.0,0.0,0.0,0.0,0.0,0.0,0.0,0.0,0.0,0.0,0.0,0.0,0.0,0.0,0.0,0.0,0.0,0.0,0.0,0.0,0.0,0.0,0.0,0.0,0.0,0.0,0.0,0.0,0,0.0,0.0,0.0,0.0,0.0,0.0,0.0,0,0.0,0.0,0.0,0.0,0.0,68.0,0.0,0,0.0,0.0,0.0,0.0,0.0,0,0.0,10.6,0.0,0.0,0.0,0,0.0,0.0,0.0,0.0,0,0.0,0.0,0.0,0,0,0,0.0,0.0,0.0,0.0,0.0,0.0,0.0,0.0,0.0,0.0,0.0,0.0,0.0,0.0,0.0,0,0.0,0.0,55.5,21.97,0.262
# 2245,4038,4641,Yamane M.,1982,nan,(Al2O3)2.9437767939999997 (CaO)32.11468775 (SiO2)64.94153545 ,0.0,0,0.0,2.9437767939999997,0.0,0.0,0.0,0.0,0.0,0,0,0,0.0,0.0,0,0.0,0.0,0.0,0.0,0.0,0.0,0,0.0,0.0,32.11468775,0.0,0,0,0.0,0.0,0,0.0,0.0,0.0,0.0,0.0,0.0,0,0.0,0.0,0.0,0.0,0.0,0.0,0,0.0,0.0,0,0.0,0.0,0.0,0.0,0.0,0.0,0,0,0,0.0,0,0.0,0.0,0,0,0.0,0,0.0,0.0,0.0,0,0.0,0.0,0.0,0,0,0.0,0.0,0,0.0,0.0,0.0,0,0.0,0.0,0.0,0,0,0,0.0,0.0,0,0.0,0.0,0.0,0,0.0,0.0,0.0,0.0,0.0,0.0,0.0,0.0,0.0,0.0,0.0,0.0,0.0,0.0,0.0,0.0,0.0,0.0,0.0,0.0,0.0,0.0,0.0,0.0,0.0,0.0,0.0,0.0,0.0,0,0.0,0.0,0.0,0.0,0.0,0.0,0.0,0,0.0,0.0,0.0,0.0,0.0,64.94153545,0.0,0,0.0,0.0,0.0,0.0,0.0,0,0.0,0.0,0.0,0.0,0.0,0,0.0,0.0,0.0,0.0,0,0.0,0.0,0.0,0,0,0,0.0,0.0,0.0,0.0,0.0,0.0,0.0,0.0,0.0,0.0,0.0,0.0,0.0,0.0,0.0,0,0.0,0.0,87.2,34.5,0.262
# 2246,5294,70407,Shaw R.R.,1969,nan,(B2O3)100.0 ,0.0,0,0.0,0.0,0.0,0.0,0.0,0.0,0.0,0,0,0,0.0,100.0,0,0.0,0.0,0.0,0.0,0.0,0.0,0,0.0,0.0,0.0,0.0,0,0,0.0,0.0,0,0.0,0.0,0.0,0.0,0.0,0.0,0,0.0,0.0,0.0,0.0,0.0,0.0,0,0.0,0.0,0,0.0,0.0,0.0,0.0,0.0,0.0,0,0,0,0.0,0,0.0,0.0,0,0,0.0,0,0.0,0.0,0.0,0,0.0,0.0,0.0,0,0,0.0,0.0,0,0.0,0.0,0.0,0,0.0,0.0,0.0,0,0,0,0.0,0.0,0,0.0,0.0,0.0,0,0.0,0.0,0.0,0.0,0.0,0.0,0.0,0.0,0.0,0.0,0.0,0.0,0.0,0.0,0.0,0.0,0.0,0.0,0.0,0.0,0.0,0.0,0.0,0.0,0.0,0.0,0.0,0.0,0.0,0,0.0,0.0,0.0,0.0,0.0,0.0,0.0,0,0.0,0.0,0.0,0.0,0.0,0.0,0.0,0,0.0,0.0,0.0,0.0,0.0,0,0.0,0.0,0.0,0.0,0.0,0,0.0,0.0,0.0,0.0,0,0.0,0.0,0.0,0,0,0,0.0,0.0,0.0,0.0,0.0,0.0,0.0,0.0,0.0,0.0,0.0,0.0,0.0,0.0,0.0,0,0.0,0.0,17.2,6.85,0.262
# 2247,5798,92564,Singh S.,1989,nan,(B2O3)70.0 (Li2O)25.0 (Na2O)5.0 ,0.0,0,0.0,0.0,0.0,0.0,0.0,0.0,0.0,0,0,0,0.0,70.0,0,0.0,0.0,0.0,0.0,0.0,0.0,0,0.0,0.0,0.0,0.0,0,0,0.0,0.0,0,0.0,0.0,0.0,0.0,0.0,0.0,0,0.0,0.0,0.0,0.0,0.0,0.0,0,0.0,0.0,0,0.0,0.0,0.0,0.0,0.0,0.0,0,0,0,0.0,0,0.0,0.0,0,0,0.0,0,0.0,0.0,0.0,0,0.0,0.0,0.0,0,0,0.0,0.0,0,0.0,0.0,0.0,0,0.0,0.0,25.0,0,0,0,0.0,0.0,0,0.0,0.0,0.0,0,0.0,0.0,0.0,0.0,0.0,0.0,5.0,0.0,0.0,0.0,0.0,0.0,0.0,0.0,0.0,0.0,0.0,0.0,0.0,0.0,0.0,0.0,0.0,0.0,0.0,0.0,0.0,0.0,0.0,0,0.0,0.0,0.0,0.0,0.0,0.0,0.0,0,0.0,0.0,0.0,0.0,0.0,0.0,0.0,0,0.0,0.0,0.0,0.0,0.0,0,0.0,0.0,0.0,0.0,0.0,0,0.0,0.0,0.0,0.0,0,0.0,0.0,0.0,0,0,0,0.0,0.0,0.0,0.0,0.0,0.0,0.0,0.0,0.0,0.0,0.0,0.0,0.0,0.0,0.0,0,0.0,0.0,80.5,31.92,0.262
