Repository: jacobergzhou/Poisson-Ratio

File: Poisson_data_cleaned_06212019.csv (part 33 of 58)
,Code,Glass #,Author,Year,Trademark,Ag2O,AgI,Al,Al2O3,AlF3,AlN,As,As2O3,As2O5,As2S3,As2Se3,AsSe,B,B2O3,BaCl2,BaF2,BaO,BeF2,BeO,Bi2O3,BiCl3,Br,Ca,CaF2,CaO,Cd,CdCl2,CdF2,CdO,Ce2O3,CeF3,CeO2,Cl,Co3O4,CoO,Cr2O3,Cs2O,CsCl,CsF,Cu2O,CuO,Dy2O3,Er,Er2O3,ErF3,Eu,Eu2O3,EuF3,F,Fe,Fe2O3,FeO,Ga,Ga2O3,Ga2S3,Ga2Se3,GaF3,Gd2O3,GdF3,Ge,GeO2,GeS2,GeSe2,H2O,HfF4,HfO2,Hg,Ho2O3,I,InF3,K,K2O,K2S,K2SO4,KBr,KCl,KF,KHF2,La,La2O3,La2S3,LaF3,Li,Li2O,Li2S,Li2SO4,LiBr,LiCl,LiF,LiI,MgF2,MgO,Mn2O3,MnF2,MnO,MnO2,MoO2,MoO3,N,Na,Na2O,Na2S,Na2SO4,NaCl,NaF,NaPO3,Nb2O5,Nd,Nd2O3,NdF3,NH4NO3,NiO,O,OH,P,P2O5,Pb,PbCl2,PbF2,PbO,PdO,Pr2O3,Pr6O11,PrF3,Rb2O,RbF,Rh2O3,RuO2,S,Sb,Sb2O3,Sb2S3,Sc2O3,Se,Si,Si3N4,SiC,SiO2,Sm2O3,Sn,SnO,SnO2,SO2,SO3,Sr,SrCl2,SrF2,SrO,Ta2O3,Ta2O5,Tb2O3,TbF3,Te,TeO2,Th,ThF4,ThO2,TiO2,Tl,Tl2O,Tl2Se,TlSe,Tm2O3,U,U3O8,UO2,V,V2O5,VO6,WO3,Y,Y2O3,Yb2O3,YbF3,YF3,ZnCl2,ZnF2,ZnO,ZnSO4,ZrF4,ZrO2,Young's modulus E (GPa),Shear modulus G (GPa),Poisson's ratio v
# 2998,39839,470636,Li Hong,2012,,0,0,0,6.829999068,0,0,0,0.120000001,0,0,0,0,0,5.00000005,0,0,0,0,0,0,0,0,0,0,0,0,0,0,0,0,0,0,0,0,0,0,0,0,0,0,0,0,0,0,0,0,0,0,0,0,0,0,0,0,0,0,0,0,0,0,0,0,0,0,0,0,0,0,0,0,0,0,0,0,0,0,0,0,0,1.190000012,0,0,0,24.59000025,0,0,0,0,0,0,0,0,0,0,0,0,0,0,0,0,0,0,0,0,0,0,0,0,1.00000001,0,0,0,0,0,0,61.27000061,0,0,0,0,0,0,0,0,0,0,0,0,0,0,0,0,0,0,0,0,0,0,0,0,0,0,0,0,0,0,0,0,0,0,0,0,0,0,0,0,0,0,0,0,0,0,0,0,0,0,0,0,0,0,0,0,0,0,0,0,0,0,0,0,0,63.8,25.52,0.25
# 2999,39839,470637,Li Hong,2012,,0,0,0,8.83,0,0,0,0.12,0,0,0,0,0,0,0,0,0,0,0,0,0,0,0,0,0,0,0,0,0,0,0,0,0,0,0,0,0,0,0,0,0,0,0,0,0,0,0,0,0,0,0,0,0,0,0,0,0,0,0,0,0,0,0,0,0,0,0,0,0,0,0,0,0,0,0,0,0,0,0,6.19,0,0,0,17.59,0,0,0,0,0,0,0,0,0,0,0,0,0,0,0,0,0,0,0,0,0,0,0,0,1,0,0,0,0,0,0,61.27,0,0,0,0,0,0,0,0,0,0,0,0,0,0,0,0,0,0,0,0,0,5,0,0,0,0,0,0,0,0,0,0,0,0,0,0,0,0,0,0,0,0,0,0,0,0,0,0,0,0,0,0,0,0,0,0,0,0,0,0,0,0,0,0,0,64.8,25.92,0.25
# 3000,39839,470645,Li Hong,2012,,0,0,0,6.829999068,0,0,0,0.120000001,0,0,0,0,0,0,0,0,0,0,0,0,0,0,0,0,0,0,0,0,0,0,0,0,0,0,0,0,0,0,0,0,0,0,0,0,0,0,0,0,0,0,0,0,0,0,0,0,0,0,0,0,0,0,0,0,0,0,0,0,0,0,0,0,0,0,0,0,0,0,0,1.190000012,0,0,0,24.59000025,0,0,0,0,0,0,0,0,0,0,0,0,0,0,0,0,0,0,0,0,0,0,0,0,1.00000001,0,0,0,0,0,0,61.27000061,0,0,0,0,0,0,0,0,0,0,0,0,0,0,0,0,0,0,0,0,0,0,0,0,0,0,0,0,0,0,0,0,0,0,0,0,0,0,0,0,0,5.00000005,0,0,0,0,0,0,0,0,0,0,0,0,0,0,0,0,0,0,0,0,0,0,0,63.9,25.56,0.25
# 3001,39839,470654,Li Hong,2012,,0,0,0,6.829999068,0,0,0,0.120000001,0,0,0,0,0,0,0,0,0,0,0,0,0,0,0,0,0,0,0,0,0,0,0,0,0,0,0,0,0,0,0,0,0,0,0,0,0,0,0,0,0,0,0,0,0,0,0,0,0,0,0,0,0,0,0,0,0,0,0,0,0,0,0,0,0,0,0,0,0,0,0,6.190000062,0,0,0,1.500000015,0,0,0,0,0,0,0,23.09000023,0,0,0,0,0,0,0,0,0,0,0,0,0,0,0,0,1.00000001,0,0,0,0,0,0,61.27000061,0,0,0,0,0,0,0,0,0,0,0,0,0,0,0,0,0,0,0,0,0,0,0,0,0,0,0,0,0,0,0,0,0,0,0,0,0,0,0,0,0,0,0,0,0,0,0,0,0,0,0,0,0,0,0,0,0,0,0,0,0,0,0,0,0,62,24.8,0.25
# 3002,39860,471151,Li Hong,2012,,0,0,0,5.619455926,0,0,0,0,0,0,0,0,0,0,0,0,3.699641802,0,0,0,0,0,0,0,3.68964277,0,0,0,0,0,0,0,0,0,0,0,0,0,0,0,0,0,0,0,0,0,0,0,0,0,0,0,0,0,0,0,0,0,0,0,0,0,0,0,0,0,0,0,0,0,0,5.759442373,0,0,0,0,0,0,0,1.460004657,0,0,0,5.519465607,0,0,0,0,0,0,0,14.94854769,0,0,0,0,0,0,0,0,0,0,0,0,0,0,5.459017414,0,0.619901977,0,0,0,0,0,0,52.87487867,0,0,0,0,0,0,0,0,0,0,0,0,0,0,0.350001117,0,0,0,0,0,0,0,0,0,0,0,0,0,0,0,0,0,0,0,0,0,0,0,0,0,0,0,0,0,0,0,0,0,0,0,0,0,0,0,0,0,0,0,0,0,0,0,0,0,0,68.1,27.24,0.25
# 3003,39860,471152,Li Hong,2012,,0,0,0,5.619410914,0,0,0,0,0,0,0,0,0,0,0,0,3.699612168,0,0,0,0,0,0,0,3.689613216,0,0,0,0,0,0,0,0,0,0,0,0,0,0,0,0,0,0,0,0,0,0,0,0,0,0,0,0,0,0,0,0,0,0,0,0,0,0,0,0,0,0,0,0,0,0,5.769395192,0,0,0,0,0,0,0,1.459992963,0,0,0,5.489423541,0,0,0,0,0,0,0,11.94874241,0,0,0,0,0,0,0,0,0,0,0,0,0,0,3.459983323,0,0.60989706,0,0,0,0,0,0,47.89497915,0,0,0,0,0,0,0,0,0,0,0,0,0,0,0.359998265,0,0,0,0,0,0,9.998951805,0,0,0,0,0,0,0,0,0,0,0,0,0,0,0,0,0,0,0,0,0,0,0,0,0,0,0,0,0,0,0,0,0,0,0,0,0,0,0,0,0,0,0,65.6,26.24,0.25
# 3004,40153,466948,Lin Chung0Chern,2012,,0,0,0,0,0,0,0,0,0,0,0,0,0,0,0,0,0,0,0,0,0,0,0,0,20.65207021,0,0,0,0,0,0,0,0,0,0,0,0,0,0,0,0,0,0,0,0,0,0,0,0,0,0,0,0,0,0,0,0,0,0,0,0,0,0,0,0,0,0,0,0,0,0,0,0,0,0,0,0,0,0,0,0,0,0,0,0,0,0,0,0,0,0,0,0,0,0,0,0,0,0,0,19.5319502,0,0,0,0,0,0,0,0,0,0,0,0,0,0,2.99029903,0,0,0,0,0,0,0,0,0,0,0,0,0,0,0,0,0,0,0,0,0,56.82568057,0,0,0,0,0,0,0,0,0,0,0,0,0,0,0,0,0,0,0,0,0,0,0,0,0,0,0,0,0,0,0,0,0,0,0,0,0,0,0,0,0,0,0,75,30,0.25
# 3005,40457,468133,Hermansen C.,2013,,0,0,0,0,0,0,0,0,0,0,0,0,0,0,0,0,0,0,0,0,0,0,0,0,9.1,0,0,0,0,0,0,0,0,0,0,0,0,0,0,0,0,0,0,0,0,0,0,0,0,0,0,0,0,0,0,0,0,0,0,0,0,0,0,0,0,0,0,0,0,0,0,0,0,0,0,0,0,0,0,0,0,0,0,0,0,0,0,0,0,0,0,0,0,0,0,0,0,0,0,0,22.7,0,0,0,0,0,0,0,0,0,0,0,0,0,0,0,0,0,0,0,0,0,0,0,0,0,0,0,0,0,0,0,0,0,0,0,0,68.2,0,0,0,0,0,0,0,0,0,0,0,0,0,0,0,0,0,0,0,0,0,0,0,0,0,0,0,0,0,0,0,0,0,0,0,0,0,0,0,0,0,0,0,68.8,27.6,0.25
# 3006,40457,468134,Hermansen C.,2013,,0,0,0,0,0,0,0,0,0,0,0,0,0,0,0,0,0,0,0,0,0,0,0,0,13.0130113,0,0,0,0,0,0,0,0,0,0,0,0,0,0,0,0,0,0,0,0,0,0,0,0,0,0,0,0,0,0,0,0,0,0,0,0,0,0,0,0,0,0,0,0,0,0,0,0,0,0,0,0,0,0,0,0,0,0,0,0,0,0,0,0,0,0,0,0,0,0,0,0,0,0,0,21.72172217,0,0,0,0,0,0,0,0,0,0,0,0,0,0,0,0,0,0,0,0,0,0,0,0,0,0,0,0,0,0,0,0,0,0,0,0,65.26526653,0,0,0,0,0,0,0,0,0,0,0,0,0,0,0,0,0,0,0,0,0,0,0,0,0,0,0,0,0,0,0,0,0,0,0,0,0,0,0,0,0,0,0,72.3,29,0.25
# 3007,40457,468136,Hermansen C.,2013,,0,0,0,0,0,0,0,0,0,0,0,0,0,0,0,0,10,0,0,0,0,0,0,0,0,0,0,0,0,0,0,0,0,0,0,0,0,0,0,0,0,0,0,0,0,0,0,0,0,0,0,0,0,0,0,0,0,0,0,0,0,0,0,0,0,0,0,0,0,0,0,15,0,0,0,0,0,0,0,0,0,0,0,0,0,0,0,0,0,0,0,0,0,0,0,0,0,0,0,0,0,0,0,0,0,0,0,0,0,0,0,0,0,0,0,0,0,0,0,0,0,0,0,0,0,0,0,0,0,0,0,0,0,0,0,0,0,75,0,0,0,0,0,0,0,0,0,0,0,0,0,0,0,0,0,0,0,0,0,0,0,0,0,0,0,0,0,0,0,0,0,0,0,0,0,0,0,0,0,0,0,52,20.8,0.25
# 3008,41177,480574,Soltani M.T.,2013,,0,0,0,0,0,0,0,0,0,0,0,0,0,0,0,0,0,0,0,0,0,0,0,0,0,0,0,0,0,0,0,0,0,0,0,0,0,0,0,0,0,0,0,0,0,0,0,0,0,0,0,0,0,0,0,0,0,0,0,0,0,0,0,0,0,0,0,0,0,0,0,0,0,0,0,0,0,0,0,0,0,0,0,20,0,0,0,0,0,0,0,0,0,0,0,0,0,30,0,0,0,0,0,0,0,0,0,0,0,0,0,0,0,0,0,0,0,0,0,0,0,0,0,0,0,0,0,0,0,0,50,0,0,0,0,0,0,0,0,0,0,0,0,0,0,0,0,0,0,0,0,0,0,0,0,0,0,0,0,0,0,0,0,0,0,0,0,0,0,0,0,0,0,0,0,0,0,0,0,0,0,3.58,1.43,0.25
# 3009,4562,14655,Osaka A.,1986,,0,0,0,0,0,0,0,0,0,0,0,0,0,0,0,0,0,0,0,0,0,0,0,0,0,0,0,0,0,0,0,0,0,0,0,0,0,0,0,0,0,0,0,0,0,0,0,0,0,0,0,0,0,0,0,0,0,0,0,0,62.0062,0,0,0,0,0,0,0,0,0,0,0,0,0,0,0,0,0,0,0,0,0,0,0,0,0,0,0,0,0,0,0,0,0,0,0,0,0,0,0,17.35174,0,0,0,0,0,0,0,0,0,0,0,0,0,0,0,0,0,0,0,0,0,0,0,0,0,0,0,0,0,0,0,0,0,0,0,0,20.64206,0,0,0,0,0,0,0,0,0,0,0,0,0,0,0,0,0,0,0,0,0,0,0,0,0,0,0,0,0,0,0,0,0,0,0,0,0,0,0,0,0,0,0,71.1,28.45,0.2495606
# 3010,3861,143636,Takahashi K.,1983,,0,0,0,0,0,0,0,0,0,0,0,0,0,25.64103,0,0,0,0,0,0,0,0,0,0,0,0,0,0,0,0,0,0,0,0,0,0,0,0,0,0,0,0,0,0,0,0,0,0,0,0,0,0,0,0,0,0,0,0,0,0,0,0,0,0,0,0,0,0,0,0,0,23.07692,0,0,0,0,0,0,0,0,0,0,0,0,0,0,0,0,0,0,0,0,0,0,0,0,0,0,0,0,0,0,0,0,0,0,0,0,0,0,0,0,0,0,0,0,0,0,0,0,0,0,0,0,0,0,0,0,0,0,0,0,0,0,0,0,0,51.28205,0,0,0,0,0,0,0,0,0,0,0,0,0,0,0,0,0,0,0,0,0,0,0,0,0,0,0,0,0,0,0,0,0,0,0,0,0,0,0,0,0,0,0,63.8,25.53,0.2495103
# 3011,3861,12509,Takahashi K.,1983,,0,0,0,0,0,0,0,0,0,0,0,0,0,23.25581,0,0,0,0,0,0,0,0,0,0,0,0,0,0,0,0,0,0,0,0,0,0,0,0,0,0,0,0,0,0,0,0,0,0,0,0,0,0,0,0,0,0,0,0,0,0,0,0,0,0,0,0,0,0,0,0,0,0,0,0,0,0,0,0,0,0,0,0,0,0,0,0,0,0,0,0,0,0,0,0,0,0,0,0,0,0,30.23256,0,0,0,0,0,0,0,0,0,0,0,0,0,0,0,0,0,0,0,0,0,0,0,0,0,0,0,0,0,0,0,0,0,0,0,0,46.51163,0,0,0,0,0,0,0,0,0,0,0,0,0,0,0,0,0,0,0,0,0,0,0,0,0,0,0,0,0,0,0,0,0,0,0,0,0,0,0,0,0,0,0,70.4,28.18,0.2491129
# 3012,4562,14656,Osaka A.,1986,,0,0,0,0,0,0,0,0,0,0,0,0,0,0,0,0,0,0,0,0,0,0,0,0,0,0,0,0,0,0,0,0,0,0,0,0,0,0,0,0,0,0,0,0,0,0,0,0,0,0,0,0,0,0,0,0,0,0,0,0,61.24,0,0,0,0,0,0,0,0,0,0,0,0,0,0,0,0,0,0,0,0,0,0,0,0,0,0,0,0,0,0,0,0,0,0,0,0,0,0,0,18.37,0,0,0,0,0,0,0,0,0,0,0,0,0,0,0,0,0,0,0,0,0,0,0,0,0,0,0,0,0,0,0,0,0,0,0,0,20.39,0,0,0,0,0,0,0,0,0,0,0,0,0,0,0,0,0,0,0,0,0,0,0,0,0,0,0,0,0,0,0,0,0,0,0,0,0,0,0,0,0,0,0,69.6,27.86,0.2491026
# 3013,3861,143635,Takahashi K.,1983,,0,0,0,0,0,0,0,0,0,0,0,0,0,26.31579,0,0,0,0,0,0,0,0,0,0,0,0,0,0,0,0,0,0,0,0,0,0,0,0,0,0,0,0,0,0,0,0,0,0,0,0,0,0,0,0,0,0,0,0,0,0,0,0,0,0,0,0,0,0,0,0,0,21.05263,0,0,0,0,0,0,0,0,0,0,0,0,0,0,0,0,0,0,0,0,0,0,0,0,0,0,0,0,0,0,0,0,0,0,0,0,0,0,0,0,0,0,0,0,0,0,0,0,0,0,0,0,0,0,0,0,0,0,0,0,0,0,0,0,0,52.63158,0,0,0,0,0,0,0,0,0,0,0,0,0,0,0,0,0,0,0,0,0,0,0,0,0,0,0,0,0,0,0,0,0,0,0,0,0,0,0,0,0,0,0,65.2,26.1,0.2490421
# 3014,6619,38505,Gan Fuxi,1959,,0,0,0,4,0,0,0,0,0,0,0,0,0,4,0,0,0,0,0,0,0,0,0,0,0,0,0,0,0,0,0,0,0,0,0,0,0,0,0,0,0,0,0,0,0,0,0,0,0,0,0,0,0,0,0,0,0,0,0,0,0,0,0,0,0,0,0,0,0,0,0,0,0,0,0,0,0,0,0,0,0,0,0,0,0,0,0,0,0,0,0,0,0,0,0,0,0,0,0,0,28,0,0,0,0,0,0,0,0,0,0,0,0,0,0,0,0,0,0,0,0,0,0,0,0,0,0,0,0,0,0,0,0,0,0,0,0,64,0,0,0,0,0,0,0,0,0,0,0,0,0,0,0,0,0,0,0,0,0,0,0,0,0,0,0,0,0,0,0,0,0,0,0,0,0,0,0,0,0,0,0,64.2,25.7,0.2490271
# 3015,16115,143907,Aleinikov F.K.,1967,,0,0,0,0,0,0,0,0,0,0,0,0,0,0,0,0,14.28571143,0,0,0,0,0,0,0,0,0,0,0,0,0,0,0,0,0,0,0,0,0,0,0,0,0,0,0,0,0,0,0,0,0,0,0,0,0,0,0,0,0,0,0,0,0,0,0,0,0,0,0,0,0,0,0,0,0,0,0,0,0,0,0,0,0,0,0,0,0,0,0,0,0,0,0,0,0,0,0,0,0,0,0,14.28571143,0,0,0,0,0,0,0,0,0,0,0,0,0,0,0,0,0,0,0,0,0,0,0,0,0,0,0,0,0,0,0,0,0,0,0,0,71.42857714,0,0,0,0,0,0,0,0,0,0,0,0,0,0,0,0,0,0,0,0,0,0,0,0,0,0,0,0,0,0,0,0,0,0,0,0,0,0,0,0,0,0,0,63.7,25.5,0.2490196
# 3016,213,20128,Polukhin V.N.,1983,,0,0,0,0,0,0,0,0,0,0,0,0,0,0,0,0,0,0,0,0,0,0,0,0,0,0,0,0,0,0,0,0,0,0,0,0,0,0,0,0,0,0,0,0,0,0,0,0,0,0,0,0,0,0,0,0,0,0,0,0,76.74571674,0,0,0,0,0,0,0,0,0,0,0,0,0,0,0,0,0,0,0,0,0,0,0,0,0,0,0,0,0,0,0,0,0,0,0,0,0,0,0,10.82114429,0,0,0,0,0,0,0,0,0,0,0,0,0,0,0,0,0,0,0,0,0,0,0,0,0,0,0,0,0,0,0,0,0,0,0,0,10.82114429,0,0,0,1.61199468,0,0,0,0,0,0,0,0,0,0,0,0,0,0,0,0,0,0,0,0,0,0,0,0,0,0,0,0,0,0,0,0,0,0,0,0,0,0,0,69.9,28,0.249
# 3017,215,20105,Polukhin V.N.,1983,,0,0,0,0,0,0,0,0,0,0,0,0,0,0,0,0,0,0,0,0,0,0,0,0,0,0,0,0,0,0,0,0,0,0,0,0,0,0,0,0,0,0,0,0,0,0,0,0,0,0,0,0,0,0,0,0,0,0,0,0,75.41497608,0,0,0,0,0,0,0,0,0,0,0,0,0,0,0,0,0,0,0,0,0,0,0,0,0,0,0,0,0,0,0,0,0,0,0,0,0,0,0,10.63350765,0,0,0,0,0,0,0,0,0,0,0,0,0,0,0,0,0,0,0,0,0,0,0,0,0,0,0,0,0,0,0,0,0,0,0,0,10.63350765,0,0,0,0,0,0,0,0,0,0,0,0,0,0,0,0,0,0,0,0,0,0,0,0,0,0,0,0,0,0,0,0,0,3.318008627,0,0,0,0,0,0,0,0,0,70.5,28.2,0.249
# 3018,215,20134,Polukhin V.N.,1983,,0,0,0,0,0,0,0,0,0,0,0,0,0,0,0,0,0,0,0,0,0,0,0,0,0,0,0,0,0,0,0,0,0,0,0,0,0,0,0,0,0,0,0,0,0,0,0,0,0,0,0,0,0,0,0,0,0,0,0,0,69.44444722,0,0,0,0,0,0,0,0,0,0,0,0,0,0,0,0,0,0,0,0,0,0,0,0,0,0,0,0,0,0,0,0,0,0,0,0,0,0,0,9.791666608,0,0,0,0,0,0,0,0,0,0,0,0,0,0,0,0,0,0,0,0,0,0,0,0,0,0,0,0,0,0,0,0,0,0,0,0,9.791666608,0,0,0,0,0,0,0,0,0,0,0,0,0,0,0,0,0,0,0,10.97221956,0,0,0,0,0,0,0,0,0,0,0,0,0,0,0,0,0,0,0,0,0,0,0,74.1,28.9,0.249
# 3019,215,20135,Polukhin V.N.,1983,,0,0,0,0,0,0,0,0,0,0,0,0,0,0,0,0,0,0,0,0,0,0,0,0,0,0,0,0,0,0,0,0,0,0,0,0,0,0,0,0,0,0,0,0,0,0,0,0,0,0,0,0,0,0,0,0,0,0,0,0,64.43298742,0,0,0,0,0,0,0,0,0,0,0,0,0,0,0,0,0,0,0,0,0,0,0,0,0,0,0,0,0,0,0,0,0,0,0,0,0,0,0,9.085051637,0,0,0,0,0,0,0,0,0,0,0,0,0,0,0,0,0,0,0,0,0,0,0,0,0,0,0,0,0,0,0,0,0,0,0,0,9.085051637,0,0,0,0,0,0,0,0,0,0,0,0,0,0,0,0,0,0,0,17.3969093,0,0,0,0,0,0,0,0,0,0,0,0,0,0,0,0,0,0,0,0,0,0,0,72.9,29.2,0.249
# 3020,216,20198,Polukhin V.N.,1983,,0,0,0,0,0,0,0,0,0,0,0,0,0,0,0,0,0,0,0,0,0,0,0,0,0,0,0,0,0,0,0,0,0,0,0,0,0,0,0,0,0,0,0,0,0,0,0,0,0,0,0,0,0,0,0,0,0,0,0,0,75.52869792,0,0,0,0,0,0,0,0,0,0,0,0,0,0,0,0,0,0,0,0,0,0,0,0,0,0,0,0,0,0,0,0,0,0,0,0,0,0,0,10.6495483,0,0,0,0,0,0,0,0,0,0,0,0,0,0,0,0,0,0,0,0,0,0,0,0,0,0,0,0,0,0,0,0,0,0,0,0,10.6495483,0,0,0,0,0,0,0,0,0,0,0,0,0,0,0,0,0,0,0,0,0,0,0,0,0,0,0,0,0,0,0,3.172205492,0,0,0,0,0,0,0,0,0,0,0,67.6,27.1,0.249
# 3021,267,20663,Livshits V.Ya.,1991,,0,0,0,0,0,0,0,0,0,0,0,0,0,0,0,0,0,0,0,0,0,0,0,0,0,0,0,0,0,0,0,0,0,0,0,0,0,0,0,0,0,0,0,0,0,0,0,0,0,0,0,0,0,0,0,0,0,0,0,0,0,0,0,0,0,0,0,0,0,0,0,0,0,0,0,0,0,0,0,0,0,0,0,20,0,0,0,0,0,0,0,0,0,0,0,0,0,0,0,0,14,0,0,0,0,0,19,0,0,0,0,0,0,0,0,0,0,0,0,0,0,0,0,0,0,0,0,0,0,0,0,0,0,0,0,0,0,47,0,0,0,0,0,0,0,0,0,0,0,0,0,0,0,0,0,0,0,0,0,0,0,0,0,0,0,0,0,0,0,0,0,0,0,0,0,0,0,0,0,0,0,102,40.9,0.249
# 3022,267,20666,Livshits V.Ya.,1991,,0,0,0,0,0,0,0,0,0,0,0,0,0,0,0,0,0,0,0,0,0,0,0,0,0,0,0,0,0,0,0,0,0,0,0,0,0,0,0,0,0,0,0,0,0,0,0,0,0,0,0,0,0,0,0,0,0,0,0,0,0,0,0,0,0,0,0,0,0,0,0,0,0,0,0,0,0,0,0,0,0,0,0,34,0,0,0,0,0,0,0,0,0,0,0,0,0,0,0,0,0,0,0,0,0,0,19,0,0,0,0,0,0,0,0,0,0,0,0,0,0,0,0,0,0,0,0,0,0,0,0,0,0,0,0,0,0,47,0,0,0,0,0,0,0,0,0,0,0,0,0,0,0,0,0,0,0,0,0,0,0,0,0,0,0,0,0,0,0,0,0,0,0,0,0,0,0,0,0,0,0,103,41.6,0.249
# 3023,309,21256,Nikulin V.Kh.,1981,,0,0,0,10,0,0,0,0,0,0,0,0,0,0,0,0,5,0,0,0,0,0,0,0,5,0,0,0,0,0,0,0,0,0,0,0,0,0,0,0,0,0,0,0,0,0,0,0,0,0,0,0,0,0,0,0,0,0,0,0,0,0,0,0,0,0,0,0,0,0,0,0,0,0,0,0,0,0,0,0,0,0,0,0,0,0,0,0,0,0,0,15,0,0,0,0,0,0,0,0,0,0,0,0,0,0,0,0,0,0,0,0,0,0,0,0,0,0,0,0,0,0,0,0,0,0,0,0,0,0,0,0,0,0,0,0,0,65,0,0,0,0,0,0,0,0,0,0,0,0,0,0,0,0,0,0,0,0,0,0,0,0,0,0,0,0,0,0,0,0,0,0,0,0,0,0,0,0,0,0,0,86.9,34.81,0.249
# 3024,1583,9805,Karapetyan G.O.,1981,,0,0,0,0,0,0,0,0,0,0,0,0,0,0,0,0,0,0,0,0,0,0,0,0,0,0,0,0,0,0,0,0,0,0,0,0,0,0,0,0,0,0,0,0,0,0,0,0,0,0,0,0,0,0,0,0,0,0,0,0,0,0,0,0,0,0,0,0,0,0,0,0,0,0,0,0,0,0,0,0,0,0,0,0,0,0,0,0,0,0,0,0,0,0,0,0,0,0,0,0,33,0,0,0,0,0,0,0,0,0,0,0,0,0,0,0,0,0,0,0,0,0,0,0,0,0,0,0,0,0,0,0,0,0,0,0,0,67,0,0,0,0,0,0,0,0,0,0,0,0,0,0,0,0,0,0,0,0,0,0,0,0,0,0,0,0,0,0,0,0,0,0,0,0,0,0,0,0,0,0,0,60.3,24.2,0.249
# 3025,1888,122477,Sanin V.I.,1982,,0,0,0,0,0,0,0,0,0,0,0,0,0,0,0,0,0,0,0,0,0,0,0,0,20,0,0,0,0,0,0,0,0,0,0,0,0,0,0,0,0,0,0,0,0,0,0,0,0,0,0,0,0,0,0,0,0,0,0,0,0,0,0,0,0,0,0,0,0,0,0,0,0,0,0,0,0,0,0,0,0,0,0,0,0,0,0,0,0,0,0,12,0,0,0,0,0,0,0,0,12,0,0,0,0,0,0,0,0,0,0,0,0,0,0,0,0,0,0,0,0,0,0,0,0,0,0,0,0,0,0,0,0,0,0,0,0,56,0,0,0,0,0,0,0,0,0,0,0,0,0,0,0,0,0,0,0,0,0,0,0,0,0,0,0,0,0,0,0,0,0,0,0,0,0,0,0,0,0,0,0,,,0.249
# 3026,1966,110939,Kisin B.I.,1959,TF7,0,0,0,0,0,0,0,0.581399997,0,0,0,0,0,0,0,0,0,0,0,0,0,0,0,0,0,0,0,0,0,0,0,0,0,0,0,0,0,0,0,0,0,0,0,0,0,0,0,0,0,0,0,0,0,0,0,0,0,0,0,0,0,0,0,0,0,0,0,0,0,0,0,7.241168964,0,0,0,0,0,0,0,0,0,0,0,0,0,0,0,0,0,0,0,0,0,0,0,0,0,0,0,0,0.835131496,0,0,0,0,0,0,0,0,0,0,0,0,0,0,0,0,0,0,31.55423984,0,0,0,0,0,0,0,0,0,0,0.07892,0,0,0,0,0,0,59.7091397,0,0,0,0,0,0,0,0,0,0,0,0,0,0,0,0,0,0,0,0,0,0,0,0,0,0,0,0,0,0,0,0,0,0,0,0,0,0,0,0,0,0,0,53.1,21.25,0.249
# 3027,2027,9635,Shaw R.R.,1971,,0,0,0,0,0,0,0,0,0,0,0,0,0,0,0,0,0,0,0,0,0,0,0,0,0,0,0,0,0,0,0,0,0,0,0,0,0,0,0,0,0,0,0,0,0,0,0,0,0,0,0,0,0,0,0,0,0,0,0,0,0,0,0,0,0,0,0,0,0,0,0,0,0,0,0,0,0,0,0,0,0,0,0,0,0,0,0,0,0,0,0,0,0,0,0,0,0,0,0,0,0,0,0,0,0,0,0,0,0,0,0,0,0,0,0,0,0,0,0,24.6,0,0,0,0,0,0,0,0,0,0,0,0,0,0,0,0,0,75.4,0,0,0,0,0,0,0,0,0,0,0,0,0,0,0,0,0,0,0,0,0,0,0,0,0,0,0,0,0,0,0,0,0,0,0,0,0,0,0,0,0,0,0,47.1,20.44,0.249
# 3028,3384,3838,Shchavelev O.S.,1973,,0,0,0,0,0,0,0,0,0,0,0,0,0,0,0,0,0,0,0,0,0,0,0,0,0,0,0,0,0,0,0,0,0,0,0,0,0,0,0,0,0,0,0,0,0,0,0,0,0,0,0,0,0,0,0,0,0,0,0,0,0,0,0,0,0,0,0,0,0,0,0,9.9,0,0,0,0,0,0,0,0,0,0,0,0,0,0,0,0,0,0,0,0,0,0,0,0,0,0,0,0,0,0,0,0,0,0,0,0,0,0,0,0,0,0,0,0,0,0,0,0,0,0,0,0,0,0,0,0,0,0,0,0,0,0,0,0,0,71.4,0,0,0,0,0,0,0,0,0,18.7,0,0,0,0,0,0,0,0,0,0,0,0,0,0,0,0,0,0,0,0,0,0,0,0,0,0,0,0,0,0,0,0,0,66.1,26.48,0.249
# 3029,3508,8583,Aleksandrov V.I,1977,,0,0,0,21.54989983,0,0,0,0,0,0,0,0,0,0,0,0,0,0,0,0,0,0,0,0,0,0,0,0,0,0,0,0,0,0,0,0,0,0,0,0,0,0,0,0,0,0,0,0,0,0,0,0,0,0,0,0,0,0,0,0,0,0,0,0,0,0,0,0,0,0,0,0,0,0,0,0,0,0,0,0,0,0,0,0,0,0,0,0,0,0,0,0,0,0,0,0,0,0,0,0,0,0,0,0,0,0,0,0,0,0,0,0,0,0,0,0,0,0,0,0,0,0,0,0,0,0,0,0,0,0,0,0,5.310992565,0,0,0,0,73.13910761,0,0,0,0,0,0,0,0,0,0,0,0,0,0,0,0,0,0,0,0,0,0,0,0,0,0,0,0,0,0,0,0,0,0,0,0,0,0,0,0,0,0,0,124,50.03,0.249
# 3030,3865,12557,Johnston R.A.,1975,,0,0,0,0,0,0,0,0,0,0,0,0,0,0,0,0,0,0,0,0,0,0,0,0,0,0,0,0,0,0,0,0,0,0,0,0,0,0,0,0,0,0,0,0,0,0,0,0,0,0,0,0,0,0,0,0,0,0,0,0,0,0,0,0,0,0,0,0,0,0,0,0,0,0,0,0,0,0,0,0,0,0,0,0,0,0,0,0,0,0,0,0,0,0,0,0,0,0,0,0,25,0,0,0,0,0,0,0,0,0,0,0,0,0,0,0,0,0,0,0,0,0,0,0,0,0,0,0,0,0,0,0,0,0,0,0,0,55,0,0,0,0,0,0,0,0,0,0,0,0,0,0,0,0,0,0,0,20,0,0,0,0,0,0,0,0,0,0,0,0,0,0,0,0,0,0,0,0,0,0,0,78.3,31.36,0.249
# 3031,4206,50455,Molot V.A.,1992,,0,0,0,2,0,0,0,0,0,0,0,0,0,0,0,0,0,0,0,0,0,0,0,0,0,0,0,0,0,0,0,0,0,0,0,0,0,0,0,0,0,0,0,0,0,0,0,0,0,0,0,0,0,0,0,0,0,0,0,0,0,0,0,0,0,0,0,0,0,0,0,0,0,0,0,0,0,0,0,0,0,0,0,0,0,0,0,0,0,0,0,0,0,0,0,0,0,0,0,0,33,0,0,0,0,0,0,0,0,0,0,0,0,0,0,0,0,0,0,0,0,0,0,0,0,0,0,0,0,0,0,0,0,0,0,0,0,65,0,0,0,0,0,0,0,0,0,0,0,0,0,0,0,0,0,0,0,0,0,0,0,0,0,0,0,0,0,0,0,0,0,0,0,0,0,0,0,0,0,0,0,60.7,24.5,0.249
# 3032,5879,93249,Keshishyan T.N.,1978,,0,0,0,9.1,0,0,0,0,0,0,0,0,0,36.4,0,0,0,0,0,0,0,0,0,0,0,0,0,0,0,0,0,0,0,0,0,0,0,0,0,0,0,0,0,0,0,0,0,0,0,0,0,0,0,0,0,0,0,0,0,0,0,0,0,0,0,0,0,0,0,0,0,0,0,0,0,0,0,0,0,0,0,0,0,0,0,0,0,0,0,0,0,0,0,0,0,0,0,0,0,0,0,0,0,0,0,0,0,0,0,0,0,0,0,0,0,0,0,0,0,54.5,0,0,0,0,0,0,0,0,0,0,0,0,0,0,0,0,0,0,0,0,0,0,0,0,0,0,0,0,0,0,0,0,0,0,0,0,0,0,0,0,0,0,0,0,0,0,0,0,0,0,0,0,0,0,0,0,0,0,0,0,0,51,20.41,0.249
# 3033,6142,90037,Livshits V.Ya.,1986,,0,0,0,25,0,0,0,0,0,0,0,0,0,0,0,0,0,0,0,0,0,0,0,0,0,0,0,0,0,0,0,0,0,0,0,0,0,0,0,0,0,0,0,0,0,0,0,0,0,0,0,0,0,0,0,0,0,0,0,0,50,0,0,0,0,0,0,0,0,0,0,0,0,0,0,0,0,0,0,0,0,0,0,0,0,0,0,0,0,0,0,0,0,0,0,0,0,0,0,0,25,0,0,0,0,0,0,0,0,0,0,0,0,0,0,0,0,0,0,0,0,0,0,0,0,0,0,0,0,0,0,0,0,0,0,0,0,0,0,0,0,0,0,0,0,0,0,0,0,0,0,0,0,0,0,0,0,0,0,0,0,0,0,0,0,0,0,0,0,0,0,0,0,0,0,0,0,0,0,0,0,63.7,25.6,0.249
# 3034,6772,51279,Bridge B.,1986,,0,0,0,9.330774497,0,0,0,0,0,0,0,0,0,0,0,0,0,0,0,0,0,0,0,0,0,0,0,0,0,0,0,0,0,0,0,0,0,0,0,0,0,0,0,0,0,0,0,0,0,0,0,0,0,0,0,0,0,0,0,0,0,0,0,0,0,0,0,0,0,0,0,0,0,0,0,0,0,0,0,0,0,0,0,0,0,0,0,0,0,0,0,0,0,0,0,0,0,0,0,0,0,0,0,0,0,0,0,0,0,0,0,0,0,0,0,0,0,0,0,0,0,0,0,0,0,0,0,0,0,0,0,0,0,0,0,0,0,0,0,0,0,0,0,0,0,0,0,0,0,0,0,0,0,81.75167349,0,0,0,0,0,0,0,0,0,0,0,0,0,0,0,0,0,0,0,0,0,6.85802462,0,2.059527394,0,0,0,45.9,18.37,0.249
# 3035,6774,51316,Rabukhin A.I.,1992,,0,0,0,2.9,0,0,0,0,0,0,0,0,0,0,0,0,0,0,0,29.83,0,0,0,0,0,0,0,0,0,0,0,0,0,0,0,0,0,0,0,0,0,0,0,0,0,0,0,0,0,0,0,0,0,14.09,0,0,0,0,0,0,0,0,0,0,0,0,0,0,0,0,0,0,0,0,0,0,0,0,0,0,0,0,0,0,0,0,0,0,0,0,0,0,0,0,0,0,0,0,0,0,0,0,0,0,0,0,0,0,0,0,0,0,0,0,0,0,0,0,0,53.18,0,0,0,0,0,0,0,0,0,0,0,0,0,0,0,0,0,0,0,0,0,0,0,0,0,0,0,0,0,0,0,0,0,0,0,0,0,0,0,0,0,0,0,0,0,0,0,0,0,0,0,0,0,0,0,0,0,0,0,0,0,50.2,20.09,0.249
# 3036,7347,93932,Shinkai N.,1981,,0,0,0,0,0,0,0,0,0,0,0,0,0,60,0,0,0,0,0,0,0,0,0,0,0,0,0,0,0,0,0,0,0,0,0,0,0,0,0,0,0,0,0,0,0,0,0,0,0,0,0,0,0,0,0,0,0,0,0,0,0,0,0,0,0,0,0,0,0,0,0,0,0,0,0,0,0,0,0,0,0,0,0,0,0,0,0,0,0,0,0,0,0,0,0,0,0,0,0,0,0,0,0,0,0,0,0,0,0,0,0,0,0,0,0,0,0,0,0,20,0,0,0,0,0,0,0,0,0,0,0,0,0,0,0,0,0,0,0,0,0,0,0,0,0,0,0,0,0,0,0,0,0,0,0,0,0,0,0,0,0,0,0,0,0,0,0,0,0,0,0,0,0,0,0,0,0,20,0,0,0,87.8,34.7,0.249
# 3037,7836,74231,Higazy A.A.,1989,,0,0,0,0,0,0,0,0,0,0,0,0,0,0,0,0,0,0,0,0,0,0,0,0,0,0,0,0,0,0,0,0,0,0,0,0,0,0,0,0,0,0,0,0,0,0,0,0,0,0,0,0,0,0,0,0,0,0,0,0,0,0,0,0,0,0,0,0,0,0,0,0,0,0,0,0,0,0,0,0,0,0,0,0,0,0,0,0,0,0,0,0,0,0,0,0,0,0,0,0,0,0,0,0,0,0,0,0,0,0,0,0,0,0,0,57,0,0,0,0,0,0,0,0,0,0,0,0,0,0,0,0,0,0,0,0,0,0,0,0,0,0,0,0,0,0,0,0,0,0,0,0,0,0,0,0,0,0,0,0,0,0,0,0,0,0,0,0,0,0,0,0,0,0,0,0,0,43,0,0,0,44.7,17.9,0.249
# 3038,11320,98743,Higazy A.A.,1985,,0,0,0,0,0,0,0,0,0,0,0,0,0,0,0,0,0,0,0,0,0,0,0,0,0,0,0,0,0,0,0,0,0,6.02,0,0,0,0,0,0,0,0,0,0,0,0,0,0,0,0,0,0,0,0,0,0,0,0,0,0,0,0,0,0,0,0,0,0,0,0,0,0,0,0,0,0,0,0,0,0,0,0,0,0,0,0,0,0,0,0,0,0,0,0,0,0,0,0,0,0,0,0,0,0,0,0,0,0,0,0,0,0,0,0,0,93.98,0,0,0,0,0,0,0,0,0,0,0,0,0,0,0,0,0,0,0,0,0,0,0,0,0,0,0,0,0,0,0,0,0,0,0,0,0,0,0,0,0,0,0,0,0,0,0,0,0,0,0,0,0,0,0,0,0,0,0,0,0,0,0,0,0,43.1,17.3,0.249
# 3039,11320,98745,Higazy A.A.,1985,,0,0,0,0,0,0,0,0,0,0,0,0,0,0,0,0,0,0,0,0,0,0,0,0,0,0,0,0,0,0,0,0,0,6.7,0,0,0,0,0,0,0,0,0,0,0,0,0,0,0,0,0,0,0,0,0,0,0,0,0,0,0,0,0,0,0,0,0,0,0,0,0,0,0,0,0,0,0,0,0,0,0,0,0,0,0,0,0,0,0,0,0,0,0,0,0,0,0,0,0,0,0,0,0,0,0,0,0,0,0,0,0,0,0,0,0,93.3,0,0,0,0,0,0,0,0,0,0,0,0,0,0,0,0,0,0,0,0,0,0,0,0,0,0,0,0,0,0,0,0,0,0,0,0,0,0,0,0,0,0,0,0,0,0,0,0,0,0,0,0,0,0,0,0,0,0,0,0,0,0,0,0,0,47,18.8,0.249
# 3040,11320,98755,Higazy A.A.,1985,,0,0,0,0,0,0,0,0,0,0,0,0,0,0,0,0,0,0,0,0,0,0,0,0,0,0,0,0,0,0,0,0,0,17.85,0,0,0,0,0,0,0,0,0,0,0,0,0,0,0,0,0,0,0,0,0,0,0,0,0,0,0,0,0,0,0,0,0,0,0,0,0,0,0,0,0,0,0,0,0,0,0,0,0,0,0,0,0,0,0,0,0,0,0,0,0,0,0,0,0,0,0,0,0,0,0,0,0,0,0,0,0,0,0,0,0,82.15,0,0,0,0,0,0,0,0,0,0,0,0,0,0,0,0,0,0,0,0,0,0,0,0,0,0,0,0,0,0,0,0,0,0,0,0,0,0,0,0,0,0,0,0,0,0,0,0,0,0,0,0,0,0,0,0,0,0,0,0,0,0,0,0,0,56.1,22.5,0.249
# 3041,16484,158976,Philip J.,2000,,0,0,0,0,0,0,0,0,0,0,0,0,0,0,0,0,0,0,0,50,0,0,0,0,0,0,0,0,0,0,0,0,0,0,0,0,0,0,0,0,50,0,0,0,0,0,0,0,0,0,0,0,0,0,0,0,0,0,0,0,0,0,0,0,0,0,0,0,0,0,0,0,0,0,0,0,0,0,0,0,0,0,0,0,0,0,0,0,0,0,0,0,0,0,0,0,0,0,0,0,0,0,0,0,0,0,0,0,0,0,0,0,0,0,0,0,0,0,0,0,0,0,0,0,0,0,0,0,0,0,0,0,0,0,0,0,0,0,0,0,0,0,0,0,0,0,0,0,0,0,0,0,0,0,0,0,0,0,0,0,0,0,0,0,0,0,0,0,0,0,0,0,0,0,0,0,0,0,0,0,0,76.6,30.66,0.249
# 3042,24058,179476,Higazy A.A.,2001,,0,0,0,0,0,0,0,0,0,0,0,0,0,0,0,0,0,0,0,0,0,0,0,0,0,0,0,0,0,0,0,0,0,0,0,0,0,0,0,0,0,0,0,0,0,0,0,0,0,0,0,0,0,0,0,0,0,0,0,0,0,0,0,0,0,0,0,0,0,0,0,0,0,0,0,0,0,0,0,0,0,0,0,0,0,0,0,0,0,0,0,0,0,0,0,0,0,0,0,0,0,0,0,0,0,0,0,0,2.804995512,0,0,0,0,0,0,48.59464225,0,0,0,0,0,0,0,0,0,0,0,0,0,0,0,0,0,0,0,0,0,0,0,0,0,0,0,0,0,0,0,0,0,0,0,0,0,0,0,0,0,0,0,0,0,0,0,0,0,0,0,0,0,0,0,0,0,0,0,0,0,48.60036224,0,0,0,58.7,23.5,0.249
# 3043,25178,302975,Sreeram A.N.,1991,,0,0,0,0,0,0,5.605719714,0,0,0,0,0,0,0,0,0,0,0,0,0,0,0,0,0,0,0,0,0,0,0,0,0,0,0,0,0,0,0,0,0,0,0,0,0,0,0,0,0,0,0,0,0,0,0,0,0,0,0,0,26.62866857,0,0,0,0,0,0,0,0,0,0,0,0,0,0,0,0,0,0,0,0,0,0,0,0,0,0,0,0,0,0,0,0,0,0,0,0,0,0,0,0,0,0,0,0,0,0,0,0,0,0,0,0,0,0,0,0,0,0,0,0,0,0,0,0,0,0,0,0,0,11.10944453,0,0,0,47.24763762,0,0,0,0,0,0,0,0,0,0,0,0,0,0,0,0,0,0,9.408529574,0,0,0,0,0,0,0,0,0,0,0,0,0,0,0,0,0,0,0,0,0,0,0,0,0,0,0,0,23.8,9.54,0.249
# 3044,25936,197265,Hayden J.S.,1990,,0,0,0,11.84061264,0,0,0,0.12009952,0,0,0,0,0,0,0,0,0,0,0,0,0,0,0,0,0,0,0,0,0,0,0,0,0,0,0,0,0,0,0,0,0,0,0,0,0,0,0,0,0,0,0,0,0,0,0,0,0,0,0,0,0,0,0,0,0,0,0,0,0,0,0,0,0,0,0,0,0,0,0,0.360298559,0,0,0,0,0,0,0,0,0,0,0,0,0,0,0,0,0,0,0,0,24.61205155,0,0,0,0,0,0,0,1.741993032,0,0,0,0,0,0,61.3249447,0,0,0,0,0,0,0,0,0,0,0,0,0,0,0,0,0,0,0,0,0,0,0,0,0,0,0,0,0,0,0,0,0,0,0,0,0,0,0,0,0,0,0,0,0,0,0,0,0,0,0,0,0,0,0,0,0,0,0,0,0,0,0,0,0,59,23.61,0.249
# 3045,27466,360996,Pucilowski S.,2001,,0,0,0,0.808780993,0,0,0,0.07510038,0,0,0,0,0,5.677009731,0,0,1.419691185,0,0,0,0,0,0,0,0,0,0,0,0,0,0,0,0,0,0,0,0,0,0,0,0,0,0,0,0,0,0,0,0,0,0,0,0,0,0,0,0,0,0,0,0,0,0,0,0,0,0,0,0,0,0,5.063442626,0,0,0,0,0,0,0,3.356016985,0,0,0,2.535960834,0,0,0,0,0,0,0,0,0,0,0,0,0,0,0,0,17.82420021,0,0,0,0,0,0,0,0,0,0,0,0,0,0,0,0,0,0,0,0,0,0,0,0,0,0,0,0,0,0,0,0,0,0,0,0,57.63169167,0,0,0,0,0,0,0,0,0,0,0,0,0,0,0,0,0,0,0,1.664810426,0,0,0,0,0,0,0,0,0,0,0,0,0,0,0,0,0,0,0,3.943294957,0,0,0,77,30.82,0.249
# 3047,29116,382234,El0Mallawany R.,2006,,0,0,0,0,0,0,0,0,0,0,0,0,0,0,0,0,0,0,0,0,0,0,0,0,0,0,0,0,0,0,0,0,0,0,0,0,0,0,0,0,0,0,0,0,0,0,0,0,0,0,0,0,0,0,0,0,0,0,0,0,0,0,0,0,0,0,0,0,0,0,0,0,0,0,0,0,0,0,0,0,0,0,0,0,0,0,0,0,0,0,0,0,0,0,0,0,0,0,0,0,0,0,0,0,0,0,0,0,0,0,0,0,0,0,0,0,0,0,0,0,0,0,0,0,0,0,0,0,0,0,0,0,0,0,0,0,0,0,0,0,0,0,0,0,0,0,0,0,0,0,0,0,0,50,0,0,0,5,0,0,0,0,0,0,0,0,0,45,0,0,0,0,0,0,0,0,0,0,0,0,0,48.3,19.34,0.249
# 3048,29926,375539,Yoshida S.,2004,,0,0,0,0,0,0,0,0,0,0,0,0,0,0,0,0,0,0,0,0,0,0,0,0,0,0,0,0,0,0,0,0,0,0,0,0,0,0,0,0,0,0,0,0,0,0,0,0,0,0,0,0,0,0,0,0,0,0,0,0,0,0,0,0,0,0,0,0,0,0,0,0,0,0,0,0,0,0,0,0,0,0,0,0,0,0,0,0,0,0,0,0,0,0,0,0,0,25,0,0,0,0,0,0,0,0,0,0,0,0,0,0,0,0,0,0,0,0,0,0,0,0,0,0,0,0,0,0,0,0,0,0,0,0,0,0,0,0,0,0,0,0,0,0,0,0,0,0,0,0,0,0,0,75,0,0,0,0,0,0,0,0,0,0,0,0,0,0,0,0,0,0,0,0,0,0,0,0,0,0,0,49.7,19.9,0.249
# 3049,31400,403624,Shimizu K.,2004,,0,0,0,0,0,0,0,0,0,0,0,0,0,0,0,0,0,0,0,0,0,0,0,0,0,0,0,0,0,0,0,0,0,0,0,0,0,0,0,0,0,0,0,0,0,0,0,0,0,0,0,0,0,0,0,0,0,0,0,0,0,0,0,0,0,0,0,0,0,0,0,5.766892793,0,0,0,0,0,0,0,0,0,0,0,18.1791423,0,0,0,0,0,0,0,0,0,0,0,0,0,0,0,0,0,0,0,0,0,0,14.95033907,0,0,0,0,0,0,0,0,0,0,0,0,0,0,0,0,0,0,0,0,0,0,0,0.031060704,0,0,0,0,0,0,45.20466524,0,0,0,0,0,0,0,0,0,0,0,0,0,0,0,0,0,0,0,15.86789988,0,0,0,0,0,0,0,0,0,0,0,0,0,0,0,0,0,0,0,0,0,0,0,102,40.83,0.249
# 3050,31921,405147,Aitken B.G.,2007,,0,0,0,14.8274527,0,0,0,0,0,0,0,0,0,0,0,0,0.050025164,0,0,0,0,0,0,0,0,0,0,0,0,0,0,0,0,0,0,0,0,0,0,0,0,0,0,0,0,0,0,0,0,0,0,0,0,0,0,0,0,0,0,0,0,0,0,0,0,0,0,0,0,0,0,0,0,0,0,0,0,0,0,8.574024691,0,0,0,0,0,0,0,0,0,0,0,0,0,0,0,0,0,0,0,0,0,0,0,0,0,0,0,0,0,0,0,0,0,0,0,0,0,0,0,0,0,0,0,0,0,0,0,0,0,0,0,0,0,0,0,0,0,69.65503059,0,0,0,0,0,0,0,0,0,6.893466852,0,0,0,0,0,0,0,0,0,0,0,0,0,0,0,0,0,0,0,0,0,0,0,0,0,0,0,0,0,0,0,0,0,89.4,35.79,0.249
# 3051,33439,410568,Khafagy A.H.,2008,,0,0,0,0,0,0,0,0,0,0,0,0,0,15,0,0,0,0,0,0,0,0,0,0,0,0,0,0,0,0,0,0,0,0,0,0,0,0,0,0,0,0,0,0,0,0,0,0,0,0,0,0,0,0,0,0,0,0,0,0,0,0,0,0,0,0,0,0,0,0,0,0,0,0,0,0,0,0,0,0,0,0,0,30,0,0,0,0,0,0,0,0,0,0,0,0,0,0,0,0,0,0,0,0,0,0,0,0,0,0,0,0,0,0,0,15,0,0,0,0,0,0,0,0,0,0,0,0,0,0,0,0,0,0,0,0,0,0,0,0,0,0,0,0,0,0,0,0,0,0,0,0,0,40,0,0,0,0,0,0,0,0,0,0,0,0,0,0,0,0,0,0,0,0,0,0,0,0,0,0,0,22.3,9,0.249
# 3052,3814,110726,State Optical I,1975,STF3,0,0,0,0,0,0,0,0,0,0,0,0,0,0,0,0,3.435572011,0,0,1.962442287,0,0,0,0,0,0,0,0,0,0,0,0,0,0,0,0,0,0,0,0,0,0,0,0,0,0,0,0,0,0,0,0,0,0,0,0,0,0,0,0,0,0,0,0,0,0,0,0,0,0,0,0,0,0,0,0,0,0,0,2.943021425,0,0,0,0,0,0,0,0,0,0,0,0,0,0,0,0,0,0,0,0,0,0,0,0,0,0,4.891035607,0,0,0,0,0,0,0,0,0,0,0,0,0.980588139,0,0,0,0,0,0,0,0,0,0,0,0,0,0,0,0,0,0,0,0,0,0,0,0,0,0,0,0,0,0,0,0,0,68.63750968,0,0,0,3.227609497,0,0.978107121,0,0,0,0,0,0,0,0,0,12.94411423,0,0,0,0,0,0,0,0,0,0,0,59.2,23.7,0.2489451
# 3053,12282,125402,El0Adawy A.A.,1996,,0,0,0,0,0,0,0,0,0,0,0,0,0,0,0,0,0,0,0,20.02,0,0,0,0,0,0,0,0,0,0,0,0,0,0,0,0,0,0,0,0,0,0,0,0,0,0,0,0,0,0,0,0,0,0,0,0,0,0,0,0,0,0,0,0,0,0,0,0,0,0,0,0,0,0,0,0,0,0,0,0,0,0,0,0,0,0,0,0,0,0,0,0,0,0,0,0,0,0,0,0,0,0,0,0,0,0,0,0,0,0,0,0,0,0,0,79.98,0,0,0,0,0,0,0,0,0,0,0,0,0,0,0,0,0,0,0,0,0,0,0,0,0,0,0,0,0,0,0,0,0,0,0,0,0,0,0,0,0,0,0,0,0,0,0,0,0,0,0,0,0,0,0,0,0,0,0,0,0,0,0,0,0,52.2,20.9,0.2488039
# 3054,16778,146234,Burkhard D.J.M.,1997,,0,0,0,0,0,0,0,0,0,0,0,0,0,0,0,0,0,0,0,0,0,0,0,0,0,0,0,0,0,0,0,0,0,0,0,0,0,0,0,0,0,0,0,0,0,0,0,0,0,0,10,0,0,0,0,0,0,0,0,0,0,0,0,0,0,0,0,0,0,0,0,0,0,0,0,0,0,0,0,0,0,0,0,34.1,0,0,0,0,0,0,0,0,0,0,0,0,0,0,0,0,0,0,0,0,0,0,0,0,0,0,0,0,0,0,0,0,0,0,0,0,0,0,0,0,0,0,0,0,0,0,0,0,0,0,0,0,0,55.9,0,0,0,0,0,0,0,0,0,0,0,0,0,0,0,0,0,0,0,0,0,0,0,0,0,0,0,0,0,0,0,0,0,0,0,0,0,0,0,0,0,0,0,93.4,37.4,0.2486631
# 3055,26961,309930,Kojima S.,2003,,0,0,0,0,0,0,0,0,0,0,0,0,0,71.42857,0,0,0,0,0,0,0,0,0,0,0,0,0,0,0,0,0,0,0,0,0,0,11.42857,0,0,0,0,0,0,0,0,0,0,0,0,0,0,0,0,0,0,0,0,0,0,0,0,0,0,0,0,0,0,0,0,0,0,0,0,0,0,0,0,0,0,0,0,0,0,17.14286,0,0,0,0,0,0,0,0,0,0,0,0,0,0,0,0,0,0,0,0,0,0,0,0,0,0,0,0,0,0,0,0,0,0,0,0,0,0,0,0,0,0,0,0,0,0,0,0,0,0,0,0,0,0,0,0,0,0,0,0,0,0,0,0,0,0,0,0,0,0,0,0,0,0,0,0,0,0,0,0,0,0,0,0,0,0,0,0,0,0,0,0,0,0,0,0,0,46.7,18.7,0.2486631
# 3056,30154,376444,Yoko T.,1989,,0,0,0,0,0,0,0,0,0,0,0,0,0,0,0,0,0,0,0,0,0,0,0,0,0,0,0,0,0,0,0,0,0,0,0,0,0,0,0,0,0,0,0,0,0,0,0,0,0,0,0,0,0,0,0,0,0,0,0,0,0,0,0,0,0,0,0,0,0,0,0,0,0,0,0,0,0,0,0,0,0,0,0,25,0,0,0,0,0,0,0,0,0,0,0,0,0,0,0,0,0,0,0,0,0,0,0,0,0,0,0,0,0,0,0,0,0,0,0,0,0,0,0,0,0,0,0,0,0,0,0,0,0,0,0,0,0,0,0,0,0,0,0,0,0,0,0,0,0,0,0,0,0,75,0,0,0,0,0,0,0,0,0,0,0,0,0,0,0,0,0,0,0,0,0,0,0,0,0,0,0,46.7,18.7,0.2486631
# 3057,30154,376445,Yoko T.,1989,,0,0,0,0,0,0,0,0,0,0,0,0,0,0,0,0,0,0,0,0,0,0,0,0,0,0,0,0,0,0,0,0,0,0,0,0,0,0,0,0,0,0,0,0,0,0,0,0,0,0,0,0,0,0,0,0,0,0,0,0,0,0,0,0,0,0,0,0,0,0,0,0,0,0,0,0,0,0,0,0,0,0,0,0,0,0,0,25,0,0,0,0,0,0,0,0,0,0,0,0,0,0,0,0,0,0,0,0,0,0,0,0,0,0,0,0,0,0,0,0,0,0,0,0,0,0,0,0,0,0,0,0,0,0,0,0,0,0,0,0,0,0,0,0,0,0,0,0,0,0,0,0,0,75,0,0,0,0,0,0,0,0,0,0,0,0,0,0,0,0,0,0,0,0,0,0,0,0,0,0,0,46.2,18.5,0.2486487
# 3058,16115,143904,Aleinikov F.K.,1967,,0,0,0,0,0,0,0,0,0,0,0,0,0,0,0,0,0,0,0,0,0,0,0,0,0,0,0,0,0,0,0,0,0,0,0,0,0,0,0,0,0,0,0,0,0,0,0,0,0,0,0,0,0,0,0,0,0,0,0,0,0,0,0,0,0,0,0,0,0,0,0,0,0,0,0,0,0,0,0,0,0,0,0,0,0,0,0,0,0,0,0,0,0,0,0,0,0,0,0,0,14.28571143,0,0,0,0,0,0,0,0,0,0,0,0,0,0,0,0,0,0,0,0,0,0,0,0,0,0,0,0,0,0,0,0,0,0,0,0,71.42857714,0,0,0,0,0,0,0,0,0,0,0,0,0,0,0,0,0,0,0,0,0,0,0,0,0,0,0,0,0,0,0,0,0,0,0,0,0,0,0,14.28571143,0,0,0,67.6,27.07,0.2486147
# 3059,4562,14686,Osaka A.,1986,,0,0,0,0,0,0,0,0,0,0,0,0,0,0,0,0,0,0,0,0,0,0,0,0,0,0,0,0,0,0,0,0,0,0,0,0,0,0,0,0,0,0,0,0,0,0,0,0,0,0,0,0,0,0,0,0,0,0,0,0,41.66583417,0,0,0,0,0,0,0,0,0,0,16.66833167,0,0,0,0,0,0,0,0,0,0,0,0,0,0,0,0,0,0,0,0,0,0,0,0,0,0,0,0,0,0,0,0,0,0,0,0,0,0,0,0,0,0,0,0,0,0,0,0,0,0,0,0,0,0,0,0,0,0,0,0,0,0,0,0,0,41.66583417,0,0,0,0,0,0,0,0,0,0,0,0,0,0,0,0,0,0,0,0,0,0,0,0,0,0,0,0,0,0,0,0,0,0,0,0,0,0,0,0,0,0,0,60.5,24.23,0.2484524
# 3060,9236,96542,Osaka A.,1988,,0,0,0,2.2,0,0,0,0,0,0,0,0,0,34.1,0,0,0,0,0,0,0,0,0,0,0,0,0,0,0,0,0,0,0,0,0,0,0,0,0,0,0,0,0,0,0,0,0,0,0,0,0,0,0,0,0,0,0,0,0,0,0,0,0,0.6,0,0,0,0,0,0,0,32.4,0,0,0,0,0,0,0,0,0,0,0,0,0,0,0,0,0,0,0,0,0,0,0,0,0,0,0,0,0,0,0,0,0,0,0,0,0,0,0,0,0,0,0,30.7,0,0,0,0,0,0,0,0,0,0,0,0,0,0,0,0,0,0,0,0,0,0,0,0,0,0,0,0,0,0,0,0,0,0,0,0,0,0,0,0,0,0,0,0,0,0,0,0,0,0,0,0,0,0,0,0,0,0,0,0,0,0,0,0,0,39.7,15.9,0.2484277
# 3061,3221,110713,State Optical I,1975,F18,0,0,0,0,0,0,0,0.243500049,0,0,0,0,0,0,0,0,0,0,0,0,0,0,0,0,0,0,0,0,0,0,0,0,0,0,0,0,0,0,0,0,0,0,0,0,0,0,0,0,0,0,0,0,0,0,0,0,0,0,0,0,0,0,0,0,0,0,0,0,0,0,0,14.52619291,0,0,0,0,0,0,0,0,0,0,0,0,0,0,0,0,0,0,0,0,0,0,0,0,0,0,0,0,0,0,0,0,0,0,0,0,0,0,0,0,0,0,0,0,0,0,0,18.9957138,0,0,0,0,0,0,0,0,0,0,0,0,0,0,0,0,0,66.23459325,0,0,0,0,0,0,0,0,0,0,0,0,0,0,0,0,0,0,0,0,0,0,0,0,0,0,0,0,0,0,0,0,0,0,0,0,0,0,0,0,0,0,0,50.5,20.23,0.2481463
# 3062,210,20039,Livshits V.Ya.,1994,,0,0,0,0,0,0,0,0,0,0,0,0,0,0,0,0,0,0,0,0,0,0,0,0,0,0,0,0,0,0,0,0,0,0,0,0,0,0,0,0,0,0,0,0,0,0,0,0,0,0,0,0,0,0,0,0,0,0,0,0,10.5,0,0,0,0,0,0,0,0,0,0,2.1,0,0,0,0,0,0,0,0,0,0,0,0,0,0,0,0,0,0,0,0,0,0,0,0,0,0,0,0,26.4,0,0,0,0,0,0,0,0,0,0,0,0,0,0,0,0,0,0,0,0,0,0,0,0,0,0,0,0,0,0,0,0,0,0,0,0,52.6,0,0,0,0,0,0,0,0,0,0,0,0,0,0,0,0,0,0,0,0,0,0,0,0,0,0,0,0,0,0,0,0,0,0,0,0,0,0,0,0,0,0,8.4,70.5,28.27,0.248
# 3063,213,20129,Polukhin V.N.,1983,,0,0,0,0,0,0,0,0,0,0,0,0,0,0,0,0,0,0,0,0,0,0,0,0,0,0,0,0,0,0,0,0,0,0,0,0,0,0,0,0,0,0,0,0,0,0,0,0,0,0,0,0,0,0,0,0,0,0,0,0,75.5288535,0,0,0,0,0,0,0,0,0,0,0,0,0,0,0,0,0,0,0,0,0,0,0,0,0,0,0,0,0,0,0,0,0,0,0,0,0,0,0,10.64957023,0,0,0,0,0,0,0,0,0,0,0,0,0,0,0,0,0,0,0,0,0,0,0,0,0,0,0,0,0,0,0,0,0,0,0,0,10.64957023,0,0,0,3.172006027,0,0,0,0,0,0,0,0,0,0,0,0,0,0,0,0,0,0,0,0,0,0,0,0,0,0,0,0,0,0,0,0,0,0,0,0,0,0,0,68.9,27.9,0.248
# 3064,215,20103,Polukhin V.N.,1983,,0,0,0,0,0,0,0,0,0,0,0,0,0,0,0,0,0,0,0,0,0,0,0,0,0,0,0,0,0,0,0,0,0,0,0,0,0,0,0,0,0,0,0,0,0,0,0,0,0,0,0,0,0,0,0,0,0,0,0,0,77.1606829,0,0,0,0,0,0,0,0,0,0,0,0,0,0,0,0,0,0,0,0,0,0,0,0,0,0,0,0,0,0,0,0,0,0,0,0,0,0,0,10.8796572,0,0,0,0,0,0,0,0,0,0,0,0,0,0,0,0,0,0,0,0,0,0,0,0,0,0,0,0,0,0,0,0,0,0,0,0,10.8796572,0,0,0,0,0,0,0,0,0,0,0,0,0,0,0,0,0,0,0,0,0,0,0,0,0,0,0,0,0,0,0,0,0,1.0800027,0,0,0,0,0,0,0,0,0,70,28,0.248
# 3065,215,20151,Polukhin V.N.,1983,,0,0,0,0,0,0,0,0,0,0,0,0,0,0,0,0,0,0,0,0,0,0,0,0,0,0,0,0,0,0,0,0,0,0,0,0,0,0,0,0,0,0,0,0,0,0,0,0,0,0,0,0,0,0,0,0,0,0,0,0,76.62793088,0,0,0,0,0,0,0,0,0,0,0,0,0,0,0,0,0,0,0,0,0,0,0,0,0,0,0,0,0,0,0,0,0,0,0,0,0,0,0,10.80453949,0,0,0,0,0,1.762990127,0,0,0,0,0,0,0,0,0,0,0,0,0,0,0,0,0,0,0,0,0,0,0,0,0,0,0,0,0,0,10.80453949,0,0,0,0,0,0,0,0,0,0,0,0,0,0,0,0,0,0,0,0,0,0,0,0,0,0,0,0,0,0,0,0,0,0,0,0,0,0,0,0,0,0,0,70,28.1,0.248
# 3066,217,20113,Polukhin V.N.,1983,,0,0,0,0,0,0,0,0,0,0,0,0,0,0,0,0,0,0,0,0,0,0,0,0,0,0,0,0,0,0,0,0,0,0,0,0,0,0,0,0,0,0,0,0,0,0,0,0,0,0,0,0,0,0,0,0,0,0,0,0,78.68480213,0,0,0,0,0,0,0,0,0,0,0,0,0,0,0,0,0,0,0,0,0,0,0,0,0,0,0,0,0,0,0,0,0,0,0,0,0,0,0,10.65759893,0,0,0,0,0,0,0,0,0,0,0,0,0,0,0,0,0,0,0,0,0,0,0,0,0,0,0,0,0,0,0,0,0,0,0,0,10.65759893,0,0,0,0,0,0,0,0,0,0,0,0,0,0,0,0,0,0,0,0,0,0,0,0,0,0,0,0,0,0,0,0,0,0,0,0,0,0,0,0,0,0,0,70.5,28.3,0.248
# 3067,256,20583,Livshits V.Ya.,1989,,0,0,0,0,0,0,0,0,0,0,0,0,0,0,0,0,0,0,0,0,0,0,0,0,0,0,0,0,0,0,0,0,0,0,0,0,0,0,0,0,0,0,0,0,0,0,0,0,0,0,0,0,0,0,0,0,0,0,0,0,0,0,0,0,0,0,0,0,0,0,0,0,0,0,0,0,0,0,0,0,0,0,0,15,0,0,0,0,0,0,0,0,0,0,0,0,0,0,0,0,16,0,0,0,0,0,19,0,0,0,0,0,0,0,0,0,0,0,0,0,0,0,0,0,0,0,0,0,0,0,0,0,0,0,0,0,0,41,0,0,0,0,0,0,0,0,0,0,0,9,0,0,0,0,0,0,0,0,0,0,0,0,0,0,0,0,0,0,0,0,0,0,0,0,0,0,0,0,0,0,0,113,45.3,0.248
# 3068,256,20584,Livshits V.Ya.,1989,,0,0,0,0,0,0,0,0,0,0,0,0,0,0,0,0,0,0,0,0,0,0,0,0,0,0,0,0,0,0,0,0,0,0,0,0,0,0,0,0,0,0,0,0,0,0,0,0,0,0,0,0,0,0,0,0,0,0,0,0,0,0,0,0,0,0,0,0,0,0,0,0,0,0,0,0,0,0,0,0,0,0,0,15,0,0,0,0,0,0,0,0,0,0,0,0,0,0,0,0,16,0,0,0,0,0,19,0,0,0,0,0,0,0,0,0,0,0,0,0,0,0,0,0,0,0,0,0,0,0,0,0,0,0,0,0,0,38,0,0,0,0,0,0,0,0,0,0,0,12,0,0,0,0,0,0,0,0,0,0,0,0,0,0,0,0,0,0,0,0,0,0,0,0,0,0,0,0,0,0,0,116,46.7,0.248
# 3069,256,20585,Livshits V.Ya.,1989,,0,0,0,0,0,0,0,0,0,0,0,0,0,0,0,0,0,0,0,0,0,0,0,0,0,0,0,0,0,0,0,0,0,0,0,0,0,0,0,0,0,0,0,0,0,0,0,0,0,0,0,0,0,0,0,0,0,0,0,0,0,0,0,0,0,0,0,0,0,0,0,0,0,0,0,0,0,0,0,0,0,0,0,15,0,0,0,0,0,0,0,0,0,0,0,0,0,0,0,0,16,0,0,0,0,0,19,0,0,0,0,0,0,0,0,0,0,0,0,0,0,0,0,0,0,0,0,0,0,0,0,0,0,0,0,0,0,44,0,0,0,0,0,0,0,0,0,0,0,3,0,0,0,0,0,0,0,0,0,0,0,0,0,0,0,0,0,0,0,0,0,0,0,0,0,0,0,0,0,0,3,106,42.9,0.248
# 3070,267,20668,Livshits V.Ya.,1991,,0,0,0,0,0,0,0,0,0,0,0,0,0,0,0,0,0,0,0,0,0,0,0,0,0,0,0,0,0,0,0,0,0,0,0,0,0,0,0,0,0,0,0,0,0,0,0,0,0,0,0,0,0,0,0,0,0,0,0,0,0,0,0,0,0,0,0,0,0,0,0,0,0,0,0,0,0,0,0,0,0,0,0,15,0,0,0,0,0,0,0,0,0,0,0,0,0,0,0,0,16,0,0,0,0,0,19,0,0,0,0,0,0,0,0,0,0,0,0,0,0,0,0,0,0,0,0,0,0,0,0,0,0,0,0,0,0,47,0,0,0,0,0,0,0,0,0,0,0,0,0,0,0,0,0,0,0,0,0,0,0,0,0,0,0,0,0,0,0,0,0,0,0,0,0,0,0,0,0,0,3,103,41.2,0.248
# 3071,435,22477,Livshits V.Ya.,1985,,0,0,0,0,0,0,0,0,0,0,0,0,0,0,0,0,0,0,0,0,0,0,0,0,0,0,0,0,0,0,0,0,0,0,0,0,0,0,0,0,0,0,0,0,0,0,0,0,0,0,0,0,0,0,0,0,0,0,0,0,65.6,0,0,0,0,0,0,0,0,0,0,0,0,0,0,0,0,0,0,0,0,0,0,0,0,0,0,0,0,0,0,0,0,0,0,0,0,0,0,0,10.1,0,0,0,0,0,0,0,0,0,0,0,0,0,0,0,0,0,0,0,0,0,0,0,13.9,0,0,0,0,0,0,0,0,0,0,0,0,10.4,0,0,0,0,0,0,0,0,0,0,0,0,0,0,0,0,0,0,0,0,0,0,0,0,0,0,0,0,0,0,0,0,0,0,0,0,0,0,0,0,0,0,0,59,23.3,0.248
# 3072,1583,9806,Karapetyan G.O.,1981,,0,0,0,0,0,0,0,0,0,0,0,0,0,0,0,0,0,0,0,0,0,0,0,0,0,0,0,0,0,0,0,0,0,0,0,0,0,0,0,0,0,0,0,0,0,0,0,0,0,0,0,0,0,0,0,0,0,0,0,0,0,0,0,0,0,0,0,0,0,0,0,0,0,0,0,0,0,0,0,0,0,0,0,0,0,0,0,0,0,0,0,0,0,0,0,0,0,0,0,0,35,0,0,0,0,0,0,0,0,0,0,0,0,0,0,0,0,0,0,0,0,0,0,0,0,0,0,0,0,0,0,0,0,0,0,0,0,65,0,0,0,0,0,0,0,0,0,0,0,0,0,0,0,0,0,0,0,0,0,0,0,0,0,0,0,0,0,0,0,0,0,0,0,0,0,0,0,0,0,0,0,60.2,24.1,0.248
# 3073,1966,110907,Kisin B.I.,1959,BF7,0,0,0,0,0,0,0,0.245300054,0,0,0,0,0,5.037200108,0,0,10.77239237,0,0,0,0,0,0,0,0,0,0,0,0,0,0,0,0,0,0,0,0,0,0,0,0,0,0,0,0,0,0,0,0,0,0,0,0,0,0,0,0,0,0,0,0,0,0,0,0,0,0,0,0,0,0,5.800553276,0,0,0,0,0,0,0,0,0,0,0,0,0,0,0,0,0,0,0,0,0,0,0,0,0,0,0,0,1.755566386,0,0,0,0,0,0,0,0,0,0,0,0,0,0,0,0,0,0,1.287121283,0,0,0,0,0,0,0,0,0,0,0.067130015,0,0,0,0,0,0,60.64641334,0,0,0,0,0,0,0,0,0,0,0,0,0,0,0,0,0,0,0,0,0,0,0,0,0,0,0,0,0,0,0,0,0,0,0,0,0,0,0,14.38832317,0,0,0,73,29.24,0.248
# 3074,3338,77479,Coenen M.,1984,,0,0,0,0,0,0,0,0,0,0,0,0,0,0,0,0,0,0,0,0,0,0,0,0,0,0,0,0,0,0,0,0,0,0,0,0,0,0,0,0,0,0,0,0,0,0,0,0,0,0,0,0,0,0,0,0,0,0,0,0,0,0,0,0.2,0,0,0,0,0,0,0,0,0,0,0,0,0,0,0,0,0,0,0,0,0,0,0,0,0,0,0,0,0,0,0,0,0,0,0,0,23.2,0,0,0,0,0,0,0,0,0,0,0,0,0,0,0,0,0,0,0,0,0,0,0,0,0,0,0,0,0,0,0,0,0,0,0,0,76.6,0,0,0,0,0,0,0,0,0,0,0,0,0,0,0,0,0,0,0,0,0,0,0,0,0,0,0,0,0,0,0,0,0,0,0,0,0,0,0,0,0,0,0,55.9,22.4,0.248
# 3075,3833,12214,Ashizuka M.,1984,,0,0,0,0,0,0,0,0,0,0,0,0,0,0,0,0,0,0,0,0,0,0,0,0,0,0,0,0,0,0,0,0,0,0,0,0,0,0,0,0,0,0,0,0,0,0,0,0,0,0,0,0,0,0,0,0,0,0,0,0,0,0,0,0,0,0,0,0,0,0,0,0,0,0,0,0,0,0,0,0,0,0,0,0,0,0,0,0,0,0,0,45,0,0,0,0,0,0,0,0,0,0,0,0,0,0,0,0,0,0,0,0,0,0,0,45,0,0,0,0,0,0,0,0,0,0,0,0,0,0,0,0,0,0,0,0,0,10,0,0,0,0,0,0,0,0,0,0,0,0,0,0,0,0,0,0,0,0,0,0,0,0,0,0,0,0,0,0,0,0,0,0,0,0,0,0,0,0,0,0,0,55.1,22.09,0.248
# 3076,4204,50426,Molot V.A.,1992,,0,0,0,6,0,0,0,0,0,0,0,0,0,0,0,0,0,0,0,0,0,0,0,0,0,0,0,0,0,0,0,0,0,0,0,0,0,0,0,0,0,0,0,0,0,0,0,0,0,0,0,0,0,0,0,0,0,0,0,0,0,0,0,0,0,0,0,0,0,0,0,0,0,0,0,0,0,0,0,0,0,0,0,0,0,0,0,0,0,0,0,0,0,0,0,0,0,0,0,0,25,0,0,0,0,0,0,0,0,0,0,0,0,0,0,0,0,0,0,0,0,0,0,0,0,0,0,0,0,0,0,0,0,0,0,0,0,69,0,0,0,0,0,0,0,0,0,0,0,0,0,0,0,0,0,0,0,0,0,0,0,0,0,0,0,0,0,0,0,0,0,0,0,0,0,0,0,0,0,0,0,61.5,24.6,0.248
# 3077,4206,50452,Molot V.A.,1992,,0,0,0,15,0,0,0,0,0,0,0,0,0,0,0,0,0,0,0,0,0,0,0,0,0,0,0,0,0,0,0,0,0,0,0,0,0,0,0,0,0,0,0,0,0,0,0,0,0,0,0,0,0,0,0,0,0,0,0,0,0,0,0,0,0,0,0,0,0,0,0,0,0,0,0,0,0,0,0,0,0,0,0,33,0,0,0,0,0,0,0,0,0,0,0,0,0,0,0,0,0,0,0,0,0,0,0,0,0,0,0,0,0,0,0,0,0,0,0,0,0,0,0,0,0,0,0,0,0,0,0,0,0,0,0,0,0,52,0,0,0,0,0,0,0,0,0,0,0,0,0,0,0,0,0,0,0,0,0,0,0,0,0,0,0,0,0,0,0,0,0,0,0,0,0,0,0,0,0,0,0,91.1,36.6,0.248
# 3078,5690,91413,Lambson E.F.,1985,,0,0,0,0,0,0,0,0,0,0,0,0,0,0,0,0,0,0,0,0,0,0,0,0,0,0,0,0,0,0,0,0,0,0,0,0,0,0,0,0,0,0,0,0,0,0,0,0,0,0,0,0,0,0,0,0,0,0,0,0,0,0,0,0,0,0,0,0,0,0,0,0,0,0,0,0,0,0,0,0,0,0,0,0,0,0,0,0,0,0,0,0,0,0,0,0,0,0,0,0,0,0,0,0,0,0,12.4,0,0,0,0,0,0,0,0,0,0,0,0,20.7,0,0,0,0,0,0,0,0,0,0,0,0,0,0,0,0,0,0,0,0,0,0,0,0,0,0,0,0,0,0,0,0,0,66.9,0,0,0,0,0,0,0,0,0,0,0,0,0,0,0,0,0,0,0,0,0,0,0,0,0,0,0,53.5,21.43,0.248
# 3079,7826,98711,Ashizuka M.,1983,,0,0,0,0,0,0,0,0,0,0,0,0,0,0,0,0,0,0,0,0,0,0,0,0,0,0,0,0,0,0,0,0,0,0,0,0,0,0,0,0,0,0,0,0,0,0,0,0,0,0,0,0,0,0,0,0,0,0,0,0,0,0,0,0,0,0,0,0,0,0,0,0,0,0,0,0,0,0,0,0,0,0,0,0,0,0,0,0,0,0,0,52.5,0,0,0,0,0,0,0,0,0,0,0,0,0,0,0,0,0,0,0,0,0,0,0,47.5,0,0,0,0,0,0,0,0,0,0,0,0,0,0,0,0,0,0,0,0,0,0,0,0,0,0,0,0,0,0,0,0,0,0,0,0,0,0,0,0,0,0,0,0,0,0,0,0,0,0,0,0,0,0,0,0,0,0,0,0,0,0,0,0,0,54.3,21.77,0.248
# 3080,11090,44218,Farok H.M.,1994,,0,0,0,0,0,0,0,0,0,0,0,0,0,0,0,0,0,0,0,0,0,0,0,0,0,0,0,0,0,0,0,0,0,0,0,0,0,0,0,0,0,0,0,0,0,0,20.8,0,0,0,0,0,0,0,0,0,0,0,0,0,0,0,0,0,0,0,0,0,0,0,0,0,0,0,0,0,0,0,0,0,0,0,0,0,0,0,0,0,0,0,0,0,0,0,0,0,0,0,0,0,0,0,0,0,0,0,0,0,0,0,0,0,0,0,0,79.2,0,0,0,0,0,0,0,0,0,0,0,0,0,0,0,0,0,0,0,0,0,0,0,0,0,0,0,0,0,0,0,0,0,0,0,0,0,0,0,0,0,0,0,0,0,0,0,0,0,0,0,0,0,0,0,0,0,0,0,0,0,0,0,0,0,57.9,23.19,0.248
# 3081,11090,44219,Farok H.M.,1994,,0,0,0,0,0,0,0,0,0,0,0,0,0,0,0,0,0,0,0,0,0,0,0,0,0,0,0,0,0,0,0,0,0,0,0,0,0,0,0,0,0,0,0,0,0,0,21.8,0,0,0,0,0,0,0,0,0,0,0,0,0,0,0,0,0,0,0,0,0,0,0,0,0,0,0,0,0,0,0,0,0,0,0,0,0,0,0,0,0,0,0,0,0,0,0,0,0,0,0,0,0,0,0,0,0,0,0,0,0,0,0,0,0,0,0,0,78.2,0,0,0,0,0,0,0,0,0,0,0,0,0,0,0,0,0,0,0,0,0,0,0,0,0,0,0,0,0,0,0,0,0,0,0,0,0,0,0,0,0,0,0,0,0,0,0,0,0,0,0,0,0,0,0,0,0,0,0,0,0,0,0,0,0,57.7,23.11,0.248
# 3082,27073,356813,Duddridge A.,2003,,0,0,0,0,0,0,0,0,0,0,0,0,0,16.76671484,0,0,0,0,0,0,0,0,0,0,0,0,0,0,0,0,0,0,0,0,0,0,0,0,0,0,0,0,0,0,0,0,0,0,0,0,9.669968186,0,0,0,0,0,0,0,0,0,0,0,0,0,0,0,0,0,0,0,0,0,0,0,0,0,0,0,0,0,0,0,0,9.299268405,0,0,0,0,0,0,0,0,0,0,0,0,0,0,0,0,9.529498648,0,0,0,0,0,0,0,0,0,0,0,0,0,0,0,0,0,0,0,0,0,0,0,0,0,0,0,0,0,0,0,0,0,0,0,0,54.73454992,0,0,0,0,0,0,0,0,0,0,0,0,0,0,0,0,0,0,0,0,0,0,0,0,0,0,0,0,0,0,0,0,0,0,0,0,0,0,0,0,0,0,0,85.2,34.13,0.248
# 3083,27466,360994,Pucilowski S.,2001,,0,0,0,0,0,0,0,0.070309807,0,0,0,0,0,1.967919606,0,0,0.979745415,0,0,0,0,0,0,0,0,0,0,0,0,0,0,0,0,0,0,0,0,0,0,0,0,0,0,0,0,0,0,0,0,0,0,0,0,0,0,0,0,0,0,0,0,0,0,0,0,0,0,0,0,0,0,6.881131139,0,0,0,0,0,0,0,2.46999323,0,0,0,8.960582439,0,0,0,0,0,0,0,0,0,0,0,0,0,0,0,0,8.15767964,0,0,0,0,0,0.130799641,0,0,0,0,0,0,0,0,0,0,0,0,0,0,0,0,0,0,0,0,0,0,0,0,0,0,0,0,0,0,62.27269931,0,0,0,0,0,0,0,0,0,0,0,0,0,0,0,0,0,0,0,0,0,0,0,0,0,0,0,0,0,0,0,0,0,0,0,0,0,0,0,8.109139773,0,0,0,79,31.65,0.248
# 3084,29116,382235,El0Mallawany R.,2006,,0,0,0,0,0,0,0,0,0,0,0,0,0,0,0,0,0,0,0,0,0,0,0,0,0,0,0,0,0,0,0,0,0,0,0,0,0,0,0,0,0,0,0,0,0,0,0,0,0,0,0,0,0,0,0,0,0,0,0,0,0,0,0,0,0,0,0,0,0,0,0,0,0,0,0,0,0,0,0,0,0,0,0,0,0,0,0,0,0,0,0,0,0,0,0,0,0,0,0,0,0,0,0,0,0,0,0,0,0,0,0,0,0,0,0,0,0,0,0,0,0,0,0,0,0,0,0,0,0,0,0,0,0,0,0,0,0,0,0,0,0,0,0,0,0,0,0,0,0,0,0,0,0,50,0,0,0,10,0,0,0,0,0,0,0,0,0,40,0,0,0,0,0,0,0,0,0,0,0,0,0,50.4,20.19,0.248
# 3085,29926,375544,Yoshida S.,2004,,0,0,0,0,0,0,0,0,0,0,0,0,0,0,0,0,0,0,0,0,0,0,0,0,0,0,0,0,0,0,0,0,0,0,0,0,0,0,0,0,0,0,0,0,0,0,0,0,0,0,0,0,0,0,0,0,0,0,0,0,0,0,0,0,0,0,0,0,0,0,0,0,0,0,0,0,0,0,0,0,0,0,0,0,0,0,0,0,0,0,0,0,0,0,0,0,0,0,0,0,0,0,0,0,0,0,0,0,0,0,0,0,0,0,0,0,0,0,0,0,0,0,0,0,0,0,0,0,0,0,0,0,0,0,0,0,0,0,0,0,0,0,0,0,0,0,0,0,0,0,0,0,0,80,0,0,0,0,0,0,0,0,0,0,0,0,0,0,0,20,0,0,0,0,0,0,0,0,0,0,0,55.3,22.2,0.248
# 3086,31921,405125,Aitken B.G.,2007,,0,0,0,16.62492018,0,0,0,0,0,0,0,0,0,0,0,0,0,0,0,0,0,0,0,0,0,0,0,0,0,0,0,0,0,0,0,0,0,0,0,0,0,0,0,0,0,0,0,0,0,0,0,0,0,0,0,0,0,0,0,0,0,0,0,0,0,0,0,0,0,0,0,0,0,0,0,0,0,0,0,8.582963952,0,0,0,0,0,0,0,0,0,0,0,4.501331094,0,0,0,0,0,0,0,0,0,0,0,0,0,0,0,0,0,0,0,0,0,0,0,0,0,0,0,0,0,0,0,0,0,0,0,0,0,0,0,0,0,0,0,0,0,70.29078478,0,0,0,0,0,0,0,0,0,0,0,0,0,0,0,0,0,0,0,0,0,0,0,0,0,0,0,0,0,0,0,0,0,0,0,0,0,0,0,0,0,0,0,93.6,37.54,0.248
# 3087,31921,405152,Aitken B.G.,2007,,0,0,0,15.47083201,0,0,0,0,0,0,0,0,0,0,0,0,2.70189235,0,0,0,0,0,0,0,0,0,0,0,0,0,0,0,0,0,0,0,0,0,0,0,0,0,0,0,0,0,0,0,0,0,0,0,0,0,0,0,0,0,0,0,0,0,0,0,0,0,0,0,0,0,0,0,0,0,0,0,0,0,0,8.596001115,0,0,0,0,0,0,0,0,0,0,0,0,0,0,0,0,0,0,0,0,0,0,0,0,0,0,0,0,0,0,0,0,0,0,0,0,0,0,0,0,0,0,0,0,0,0,0,0,0,0,0,0,0,0,0,0,0,73.18123949,0,0,0,0,0,0,0,0,0,0.050035036,0,0,0,0,0,0,0,0,0,0,0,0,0,0,0,0,0,0,0,0,0,0,0,0,0,0,0,0,0,0,0,0,0,88.7,35.52,0.248
# 3088,33439,410567,Khafagy A.H.,2008,,0,0,0,0,0,0,0,0,0,0,0,0,0,15,0,0,0,0,0,0,0,0,0,0,0,0,0,0,0,0,0,0,0,0,0,0,0,0,0,0,0,0,0,0,0,0,0,0,0,0,0,0,0,0,0,0,0,0,0,0,0,0,0,0,0,0,0,0,0,0,0,0,0,0,0,0,0,0,0,0,0,0,0,25,0,0,0,0,0,0,0,0,0,0,0,0,0,0,0,0,0,0,0,0,0,0,0,0,0,0,0,0,0,0,0,15,0,0,0,0,0,0,0,0,0,0,0,0,0,0,0,0,0,0,0,0,0,0,0,0,0,0,0,0,0,0,0,0,0,0,0,0,0,45,0,0,0,0,0,0,0,0,0,0,0,0,0,0,0,0,0,0,0,0,0,0,0,0,0,0,0,27.2,10.9,0.248
