Repository: jacobergzhou/Poisson-Ratio

File: Poisson_data_no_metal_07192019.csv (part 33 of 57)
,Code,Glass #,Author,Year,Trademark,Ag2O,AgI,Al,Al2O3,AlF3,AlN,As,As2O3,As2O5,As2S3,As2Se3,AsSe,B,B2O3,BaCl2,BaF2,BaO,BeF2,BeO,Bi2O3,BiCl3,Br,Ca,CaF2,CaO,Cd,CdCl2,CdF2,CdO,Ce2O3,CeF3,CeO2,Cl,Co3O4,CoO,Cr2O3,Cs2O,CsCl,CsF,Cu2O,CuO,Dy2O3,Er,Er2O3,ErF3,Eu,Eu2O3,EuF3,F,Fe,Fe2O3,FeO,Ga,Ga2O3,Ga2S3,Ga2Se3,GaF3,Gd2O3,GdF3,Ge,GeO2,GeS2,GeSe2,H2O,HfF4,HfO2,Hg,Ho2O3,I,InF3,K,K2O,K2S,K2SO4,KBr,KCl,KF,KHF2,La,La2O3,La2S3,LaF3,Li,Li2O,Li2S,Li2SO4,LiBr,LiCl,LiF,LiI,MgF2,MgO,Mn2O3,MnF2,MnO,MnO2,MoO2,MoO3,N,Na,Na2O,Na2S,Na2SO4,NaCl,NaF,NaPO3,Nb2O5,Nd,Nd2O3,NdF3,NH4NO3,NiO,O,OH,P,P2O5,Pb,PbCl2,PbF2,PbO,PdO,Pr2O3,Pr6O11,PrF3,Rb2O,RbF,Rh2O3,RuO2,S,Sb,Sb2O3,Sb2S3,Sc2O3,Se,Si,Si3N4,SiC,SiO2,Sm2O3,Sn,SnO,SnO2,SO2,SO3,Sr,SrCl2,SrF2,SrO,Ta2O3,Ta2O5,Tb2O3,TbF3,Te,TeO2,Th,ThF4,ThO2,TiO2,Tl,Tl2O,Tl2Se,TlSe,Tm2O3,U,U3O8,UO2,V,V2O5,VO6,WO3,Y,Y2O3,Yb2O3,YbF3,YF3,ZnCl2,ZnF2,ZnO,ZnSO4,ZrF4,ZrO2,Young's modulus E (GPa),Shear modulus G (GPa),Poisson's ratio v,Calculated Poisson,Percent Error
# 1931,7828,74154,Berezina E.E.,1977,nan,0,0,0,0,0,0,0,0,0,0,0,0,0,0,0,0,0,0,0,0,0,0,0,0,0,0,0,0,0,0,0,0,0,0,0,0,0,0,0,0,0,0,0,0,0,0,0,0,0,0,0,0,0,0,0,0,0,0,0,0,0,0,0,0,0,0,0,0,0,0,0,0,0,0,0,0,0,0,0,0,0,0,0,0,0,0,0,0,0,0,0,0,0,0,0,0,0,0,0,0,0,0,0,0,0,0,0,0,0.695100278,0,0,0,0,0,0,49.65244986,0,0,0,0,0,0,0,0,0,0,0,0,0,0,0,0,0,0,0,0,0,0,0,0,0,0,0,0,0,0,0,0,0,0,0,0,0,0,0,0,0,0,0,0,0,0,0,0,0,0,0,0,0,0,0,0,0,0,0,0,0,49.65244986,0,0,0,42.1,16.57,0.27,0.270368135,0.136346364
# 801,9402,96787,Bridge B.,1987,nan,0,0,0,0,0,0,0,0,0,0,0,0,0,0,0,0,40,0,0,0,0,0,0,0,0,0,0,0,0,0,0,0,0,0,0,0,0,0,0,0,0,0,0,0,0,0,0,0,0,0,0,0,0,0,0,0,0,0,0,0,0,0,0,0,0,0,0,0,0,0,0,0,0,0,0,0,0,0,0,0,0,0,0,0,0,0,0,0,0,0,0,0,0,0,0,0,0,0,0,0,0,0,0,0,0,0,0,0,0,0,0,0,0,0,0,50,0,0,0,0,0,0,0,0,0,0,0,0,0,0,0,0,0,0,0,0,0,0,0,0,0,0,0,0,0,0,0,0,0,0,0,0,0,0,0,0,0,0,0,0,0,0,0,0,0,0,0,0,0,0,0,0,0,0,0,0,0,10,0,0,0,48,18.51,0.297,0.296596434,0.135880687
# 3226,27073,356805,Duddridge A.,2003,nan,0,0,0,0,0,0,0,0,0,0,0,0,0,17.66763961,0,0,0,0,0,0,0,0,0,0,0,0,0,0,0,0,0,0,0,0,0,0,0,0,0,0,0,0,0,0,0,0,0,0,0,0,0,0,0,0,0,0,0,0,0,0,0,0,0,0,0,0,0,0,0,0,0,0,0,0,0,0,0,0,0,4.834991684,0,0,0,9.799785144,0,0,0,0,0,0,0,0,0,0,0,0,0,0,0,0,10.04002273,0,0,0,0,0,0,0,0,0,0,0,0,0,0,0,0,0,0,0,0,0,0,0,0,0,0,0,0,0,0,0,0,0,0,0,0,57.65756083,0,0,0,0,0,0,0,0,0,0,0,0,0,0,0,0,0,0,0,0,0,0,0,0,0,0,0,0,0,0,0,0,0,0,0,0,0,0,0,0,0,0,0,93.2,37.48,0.243,0.243329776,0.135710239
# 3711,216,20140,Polukhin V.N.,1983,nan,0,0,0,0,0,0,0,0,0,0,0,0,0,0,0,0,0,0,0,0,0,0,0,0,0,0,0,0,0,0,0,0,0,0,0,0,0,0,0,0,0,0,0,0,0,0,0,0,0,0,0,0,0,0,0,0,0,0,0,0,70.12494653,0,0,0,0,10.09981659,0,0,0,0,0,0,0,0,0,0,0,0,0,0,0,0,0,0,0,0,0,0,0,0,0,0,0,0,0,0,0,0,0,0,9.887618441,0,0,0,0,0,0,0,0,0,0,0,0,0,0,0,0,0,0,0,0,0,0,0,0,0,0,0,0,0,0,0,0,0,0,0,0,9.887618441,0,0,0,0,0,0,0,0,0,0,0,0,0,0,0,0,0,0,0,0,0,0,0,0,0,0,0,0,0,0,0,0,0,0,0,0,0,0,0,0,0,0,0,66.9,27.1,0.234,0.234317343,0.135616741
# 2102,33101,421413,El Joundi  A.S.,1996,nan,0,0,0,0,0,0,0,0,0,0,0,0,0,0,0,0,0,0,0,0,0,0,0,0,0,0,0,0,0,0,0,0,0,0,0,0,0,0,0,0,0,0,0,0,0,0,1.72,0,0,0,0,0,0,0,0,0,0,0,0,0,0,0,0,0,0,0,0,0,0,0,0,0,0,0,0,0,0,0,0,0,0,0,0,0,0,0,0,0,0,0,0,0,0,0,0,0,0,0,0,0,0,0,0,0,0,0,0,0,0,0,0,0,0,0,0,49.14,0,0,0,0,0,0,0,0,0,0,0,0,0,0,0,0,0,0,0,0,0,0,0,0,0,0,0,0,0,0,0,0,0,0,0,0,0,0,0,0,0,0,0,0,0,0,0,0,0,0,0,0,0,0,0,0,0,0,0,0,0,49.14,0,0,0,36.5,14.4,0.267,0.267361111,0.135247607
# 2025,1571,9719,Appen A.A.,1961,nan,0,0,0,0,0,0,0,0,0,0,0,0,0,0,0,0,0,0,0,0,0,0,0,0,0,0,0,0,0,0,0,0,0,0,0,0,0,0,0,0,0,0,0,0,0,0,0,0,0,0,0,0,0,0,0,0,0,0,0,0,0,0,0,0,0,0,0,0,0,0,0,0,0,0,0,0,0,0,0,0,0,0,0,0,0,0,0,0,0,0,0,0,0,0,0,0,0,0,0,0,40,0,0,0,0,0,0,0,0,0,0,0,0,0,0,0,0,0,0,0,0,0,0,0,0,0,0,0,0,0,0,0,0,0,0,0,0,60,0,0,0,0,0,0,0,0,0,0,0,0,0,0,0,0,0,0,0,0,0,0,0,0,0,0,0,0,0,0,0,0,0,0,0,0,0,0,0,0,0,0,0,59,23.24,0.269,0.269363167,0.135006302
# 342,27966,370736,Srinivasarao G.,2002,nan,0,0,0,0,0,0,0,60,0,0,0,0,0,0,0,0,0,0,0,0,0,0,0,0,0,0,0,0,0,0,0,0,0,0,0,0,0,0,0,0,0,0,0,0,0,0,0,0,0,0,0,0,0,0,0,0,0,0,0,0,0,0,0,0,0,0,0,0,0,0,0,0,0,0,0,0,0,0,0,0,0,0,0,0,0,0,0,0,0,0,0,0,0,0,0,0,0,0,0,0,0,0,0,0,0,0,0,0,0,0,0,0,0,0,0,0,0,0,0,40,0,0,0,0,0,0,0,0,0,0,0,0,0,0,0,0,0,0,0,0,0,0,0,0,0,0,0,0,0,0,0,0,0,0,0,0,0,0,0,0,0,0,0,0,0,0,0,0,0,0,0,0,0,0,0,0,0,0,0,0,0,32.1,12.2,0.316,0.31557377,0.134882756
# 343,28612,372512,Srinivasarao G.,2002,nan,0,0,0,0,0,0,0,60,0,0,0,0,0,0,0,0,0,0,0,0,0,0,0,0,0,0,0,0,0,0,0,0,0,0,0,0,0,0,0,0,0,0,0,0,0,0,0,0,0,0,0,0,0,0,0,0,0,0,0,0,0,0,0,0,0,0,0,0,0,0,0,0,0,0,0,0,0,0,0,0,0,0,0,0,0,0,0,0,0,0,0,0,0,0,0,0,0,0,0,0,0,0,0,0,0,0,0,0,0,0,0,0,0,0,0,0,0,0,0,40,0,0,0,0,0,0,0,0,0,0,0,0,0,0,0,0,0,0,0,0,0,0,0,0,0,0,0,0,0,0,0,0,0,0,0,0,0,0,0,0,0,0,0,0,0,0,0,0,0,0,0,0,0,0,0,0,0,0,0,0,0,32.1,12.2,0.316,0.31557377,0.134882756
# 2552,31921,405121,Aitken B.G.,2007,nan,0,0,0,17.74796965,0,0,0,0,0,0,0,0,0,0,0,0,0,0,0,0,0,0,0,0,0,0,0,0,0,0,0,0,0,0,0,0,0,0,0,0,0,0,0,0,0,0,0,0,0,0,0,0,0,0,0,0,0,0,0,0,0,0,0,0,0,0,0,0,0,0,0,0,0,0,0,0,0,0,0,12.24059979,0,0,0,0,0,0,0,0,0,0,0,0,0,0,0,0,0,0,0,0,0,0,0,0,0,0,0,0,0,0,0,0,0,0,0,0,0,0,0,0,0,0,0,0,0,0,0,0,0,0,0,0,0,0,0,0,0,70.01143056,0,0,0,0,0,0,0,0,0,0,0,0,0,0,0,0,0,0,0,0,0,0,0,0,0,0,0,0,0,0,0,0,0,0,0,0,0,0,0,0,0,0,0,94.5,37.57,0.258,0.257652382,0.134735574
# 430,25712,352815,Wang Yuhu,1991,nan,0,0,0,0,17,0,0,0,0,0,0,0,0,0,0,12,0,0,0,0,0,0,0,6,0,0,0,0,0,0,0,0,0,0,0,0,0,0,0,0,0,0,0,0,0,0,0,0,0,0,0,0,0,0,0,0,0,0,0,0,0,0,0,0,0,0,0,0,0,0,0,0,0,0,0,0,0,0,0,0,0,0,0,0,0,0,0,0,2,0,0,0,0,0,0,0,0,0,0,0,0,0,0,0,0,0,0,0,0,0,0,0,0,0,0,0,0,0,15,0,0,0,0,0,0,0,0,0,0,0,0,0,0,0,0,0,0,0,0,0,0,0,0,0,0,0,0,0,0,0,0,0,0,0,0,0,0,0,0,0,0,0,0,0,0,0,0,0,0,0,0,0,0,18,0,0,12,0,0,18,0,62.9,24,0.31,0.310416667,0.134408602
# 1746,6304,72543,Gurovich E.A.,1979,nan,0,0,0,0,0,0,0,0,0,0,0,0,0,0,0,0,0,0,0,0,0,0,0,0,0,0,0,0,0,0,0,0,0,0,0,0,0,0,0,0,0,0,0,0,0,0,0,0,0,0,0,0,0,0,0,0,0,0,0,0,0,0,0,0,0,0,0,0,0,0,0,0,0,0,0,0,0,0,0,0,0,0,0,0,0,0,0,0,0,0,0,0,0,0,0,0,0,0,0,0,0,0,0,0,0,0,0,0,0,0,0,0,0,0,0,49,0,0,0,0,0,0,0,0,0,0,0,0,0,0,0,0,0,0,0,0,0,0,0,0,0,0,0,0,0,0,0,51,0,0,0,0,0,0,0,0,0,0,0,0,0,0,0,0,0,0,0,0,0,0,0,0,0,0,0,0,0,0,0,0,0,51.2,20.1,0.274,0.273631841,0.134364673
# 4300,572,24647,Spinner S.,1954,BaF605/435,0,0,0,0,0,0,0,0.176799989,0,0,0,0,0,0,0,0,7.756314535,0,0,0,0,0,0,0,0,0,0,0,0,0,0,0,0,0,0,0,0,0,0,0,0,0,0,0,0,0,0,0,0,0,0,0,0,0,0,0,0,0,0,0,0,0,0,0,0,0,0,0,0,0,0,7.33378356,0,0,0,0,0,0,0,0,0,0,0,0,0,0,0,0,0,0,0,0,0,0,0,0,0,0,0,0,0,0,0,0,0,0,0,0,0,0,0,0,0,0,0,0,0,0,0,9.520213429,0,0,0,0,0,0,0,0,0,0,0,0,0,0,0,0,0,66.51025601,0,0,0,0,0,0,0,0,0,0,0,0,0,0,0,0,0,0,0,0,0,0,0,0,0,0,0,0,0,0,0,0,0,0,0,0,0,0,0,8.702632478,0,0,0,62.5,25.6,0.221,0.220703125,0.134332579
# 4662,17206,182090,Primak W.,1984,BK07,0,0,0,0.078863631,0,0,0,0,0,0,0,0,0,9.913634356,0,0,0.603105183,0,0,0,0,0,0,0,0.250935634,0,0,0,0,0,0,0,0,0,0,0,0,0,0,0,0,0,0,0,0,0,0,0,0,0,0,0,0,0,0,0,0,0,0,0,0,0,0,0,0,0,0,0,0,0,0,5.200149711,0,0,0,0,0,0,0,0,0,0,0,0,0,0,0,0,0,0,0,0,0,0,0,0,0,0,0,0,10.68178146,0,0,0,0,0,0,0,0,0,0,0,0,0,0,0,0,0,0,0,0,0,0,0,0,0,0,0,0,0,0,0,0,0,0,0,0,73.27153002,0,0,0,0,0,0,0,0,0,0,0,0,0,0,0,0,0,0,0,0,0,0,0,0,0,0,0,0,0,0,0,0,0,0,0,0,0,0,0,0,0,0,0,67.8,28.01,0.21,0.210282042,0.134305775
# 2290,6581,38050,Senin H.B.,1994,nan,0,0,0,0,0,0,0,0,0,0,0,0,0,0,0,0,0,0,0,0,0,0,0,0,0,0,0,0,0,0,0,0,0,0,0,0,0,0,0,0,0,0,0,0,0,0,0,0,0,0,0,0,0,0,0,0,0,0,0,0,0,0,0,0,0,0,0,0,0,0,0,0,0,0,0,0,0,0,0,0,0,0,0,0,0,0,0,0,0,0,0,0,0,0,0,0,0,0,0,0,0,0,0,0,0,0,0,0,0,0,0,0,0,0,0,72.9,0,0,0,0,0,0,0,0,0,0,0,0,0,0,0,0,0,0,0,0,0,0,0,0,0,0,0,0,0,0,0,0,0,0,27.1,0,0,0,0,0,0,0,0,0,0,0,0,0,0,0,0,0,0,0,0,0,0,0,0,0,0,0,0,0,0,63.9,25.33,0.261,0.261350178,0.134167684
# 1872,5798,92559,Singh S.,1989,nan,0,0,0,0,0,0,0,0,0,0,0,0,0,70,0,0,0,0,0,0,0,0,0,0,0,0,0,0,0,0,0,0,0,0,0,0,0,0,0,0,0,0,0,0,0,0,0,0,0,0,0,0,0,0,0,0,0,0,0,0,0,0,0,0,0,0,0,0,0,0,0,0,0,0,0,0,0,0,0,0,0,0,0,0,0,0,0,0,0,0,0,0,0,0,0,0,0,0,0,0,30,0,0,0,0,0,0,0,0,0,0,0,0,0,0,0,0,0,0,0,0,0,0,0,0,0,0,0,0,0,0,0,0,0,0,0,0,0,0,0,0,0,0,0,0,0,0,0,0,0,0,0,0,0,0,0,0,0,0,0,0,0,0,0,0,0,0,0,0,0,0,0,0,0,0,0,0,0,0,0,0,61,23.99,0.271,0.271363068,0.133973411
# 3603,38657,458666,Ikenishi M.,2005,nan,0,0,0,5,0,0,0,0,0,0,0,0,0,0,0,0,3,0,0,0,0,0,0,0,13,0,0,0,0,0,0,0,0,0,0,0,0,0,0,0,0,0,0,0,0,0,0,0,0,0,0,0,0,0,0,0,0,0,0,0,0,0,0,0,0,0,0,0,0,0,0,1,0,0,0,0,0,0,0,0,0,0,0,4,0,0,0,0,0,0,0,0,0,0,0,0,0,0,0,0,6,0,0,0,0,0,0,0,0,0,0,0,0,0,0,0,0,0,0,0,0,0,0,0,0,0,0,0,0,0,0,0,0,0,0,0,0,64,0,0,0,0,0,0,0,0,0,0,0,0,0,0,0,0,0,0,0,0,0,0,0,0,0,0,0,0,0,0,0,0,0,0,0,0,0,0,0,0,0,0,4,87.8,35.48,0.237,0.237316798,0.133670125
# 1202,14054,118742,Matecki M.,1982,nan,0,0,0,0,0,0,0,0,0,0,0,0,0,0,0,33.8,0,0,0,0,0,0,0,0,0,0,0,0,0,0,0,0,0,0,0,0,0,0,0,0,0,0,0,0,0,0,0,0,0,0,0,0,0,0,0,0,0,0,0,0,0,0,0,0,0,0,0,0,0,0,0,0,0,0,0,0,0,0,0,0,0,0,0,0,0,0,0,0,0,0,0,0,0,0,0,0,0,0,0,0,0,0,0,0,0,0,0,0,0,0,0,0,0,0,0,0,0,0,0,0,0,0,0,0,0,0,0,0,0,0,0,0,0,0,0,0,0,0,0,0,0,0,0,0,0,0,0,0,0,0,0,0,0,0,0,8.7,0,0,0,0,0,0,0,0,0,0,0,0,0,0,0,0,0,0,0,0,0,0,0,57.5,0,55.1,21.4,0.287,0.287383178,0.133511348
# 1207,28568,380749,Matecki M.,1994,nan,0,0,0,0,0,0,0,0,0,0,0,0,0,0,0,33.75,0,0,0,0,0,0,0,0,0,0,0,0,0,0,0,0,0,0,0,0,0,0,0,0,0,0,0,0,0,0,0,0,0,0,0,0,0,0,0,0,0,0,0,0,0,0,0,0,0,0,0,0,0,0,0,0,0,0,0,0,0,0,0,0,0,0,0,0,0,0,0,0,0,0,0,0,0,0,0,0,0,0,0,0,0,0,0,0,0,0,0,0,0,0,0,0,0,0,0,0,0,0,0,0,0,0,0,0,0,0,0,0,0,0,0,0,0,0,0,0,0,0,0,0,0,0,0,0,0,0,0,0,0,0,0,0,0,0,0,8.75,0,0,0,0,0,0,0,0,0,0,0,0,0,0,0,0,0,0,0,0,0,0,0,57.5,0,55.1,21.4,0.287,0.287383178,0.133511348
# 1797,30327,390396,Begum A.N.,2006,nan,0,0,0,0,0,0,0,0,0,0,0,0,0,0,0,18.53976454,0,0,0,0,0,0,0,0,0,0,0,0,0,0,0,0,0,0,0,0,0,0,0,0,0,0,0,0,0,0,0,0,0,0,0,0,0,0,0,0,0,0,0,0,0,0,0,0,0,0,0,0,0,0,0,0,0,0,0,0,0,0,0,0,0,0,0,0,0,0,0,0,0,0,0,0,0,0,0,0,0,0,0,0,0,0,0,0,0,0,0,0,0,0,0,0,0,0,0,0,0,0,0,0,0,0,0,0,0,0,0,0,0,0,0,0,0,0,0,0,0,0,0,0,0,0,0,0,0,0,0,0,0,0,0,0,0,81.46023546,0,0,0,0,0,0,0,0,0,0,0,0,0,0,0,0,0,0,0,0,0,0,0,0,0,0,0,32.7,12.84,0.273,0.273364486,0.133511348
# 4582,7830,74168,Patel N.D.,1983,nan,0,0,0,0,0,0,0,0,0,0,0,0,0,0,0,0,0,0,0,0,0,0,0,0,0,0,0,0,0,0,0,0,0,0,0,0,0,0,0,0,0,0,0,0,0,0,0,0,0,0,0,0,0,0,0,0,0,0,0,0,0,0,0,0,0,0,0,0,0,0,0,0,0,0,0,0,0,0,0,0,0,0,0,0,0,0,0,0,0,0,0,0,0,0,0,0,0,48,0,0,0,0,0,0,0,0,0,0,0,0,0,0,0,0,0,52,0,0,0,0,0,0,0,0,0,0,0,0,0,0,0,0,0,0,0,0,0,0,0,0,0,0,0,0,0,0,0,0,0,0,0,0,0,0,0,0,0,0,0,0,0,0,0,0,0,0,0,0,0,0,0,0,0,0,0,0,0,0,0,0,0,49.3,20.3,0.214,0.214285714,0.133511348
# 4585,23675,190635,Ohara K.,2000,nan,0,0,0,15.04693572,0,0,0,0,0,0,0,0,0,0,0,0,0,0,0,0,0,0,0,0,0,0,0,0,0,0,0,0,0,0,0,0,0,0,0,0,0,0,0,0,0,0,0,0,0,0,0,0,0,0,0,0,0,0,0,0,0,0,0,0,0,0,0,0,0,0,0,0,0,0,0,0,0,0,0,0,0,0,0,0,0,0,0,0,0,0,0,9.558285632,0,0,0,0,0,0,0,0,0,0,0,0,0,0,0,0,0,0,0,0,0,0,0,0,0,0,0,0,0,0,0,0,0,0,0,0,0,0,0,0,0,0,0,0,0,60.17975287,0,0,0,0,0,0,0,0,0,0,0,0,0.18470007,0,0,0,0,0,0,0,0,0,0,0,0,0,0,0,0,0,0,0,0,0,0,0,0,0,0,15.03032571,0,0,0,90.1,37.1,0.214,0.214285714,0.133511348
# 2632,31921,405135,Aitken B.G.,2007,nan,0,0,0,17.3057957,0,0,0,0,0,0,0,0,0,0,0,0,0,0,0,0,0,0,0,0,1.300435515,0,0,0,0,0,0,0,0,0,0,0,0,0,0,0,0,0,0,0,0,0,0,0,0,0,0,0,0,0,0,0,0,0,0,0,0,0,0,0,0,0,0,0,0,0,0,0,0,0,0,0,0,0,0,11.64040741,0,0,0,0,0,0,0,0,0,0,0,0,0,0,0,0,0,0,0,0,0,0,0,0,0,0,0,0,0,0,0,0,0,0,0,0,0,0,0,0,0,0,0,0,0,0,0,0,0,0,0,0,0,0,0,0,0,69.75336137,0,0,0,0,0,0,0,0,0,0,0,0,0,0,0,0,0,0,0,0,0,0,0,0,0,0,0,0,0,0,0,0,0,0,0,0,0,0,0,0,0,0,0,94.1,37.45,0.256,0.256341789,0.133511348
# 2266,32784,397213,Palanivelu N.,2006,nan,0,0,0,0,0,0,0,0,0,0,0,0,0,0,0,0,0,0,0,0,0,0,0,0,0,0,0,0,0,0,0,0,0,0,0,0,0,0,0,0,0,0,0,0,0,0,0,0,0,0,0,0,0,0,0,0,0,0,0,0,0,0,0,0,0,0,0,0,0,0,0,0,0,0,0,0,0,0,0,0,0,0,0,0,0,0,0,0,0,0,0,0,0,0,0,0,0,0,0,0,0,0,0,0,0,0,0,0,0,0,0,0,0,0,0,0,0,0,0,7.751076316,0,0,0,0,0,0,0,0,0,0,0,0,0,0,0,0,0,0,0,0,0,0,0,0,0,0,0,0,0,0,0,0,0,54.19951611,0,0,0,0,0,0,0,0,0,0,0,0,0,38.04940757,0,0,0,0,0,0,0,0,0,0,0,0,0,46,18.22,0.262,0.262349067,0.133231664
# 3213,1965,110892,Kisin B.I.,1959,TK12,0,0,0,0.770714928,0,0,0,0.119199942,0,0,0,0,0,20.66723002,0,0,15.80104237,0,0,0,0,0,0,0,0,0,0,0,0,0,0,0,0,0,0,0,0,0,0,0,0,0,0,0,0,0,0,0,0,0,0,0,0,0,0,0,0,0,0,0,0,0,0,0,0,0,0,0,0,0,0,3.362031376,0,0,0,0,0,0,0,0,0,0,0,0,0,0,0,0,0,0,0,0,0,0,0,0,0,0,0,0,1.914529075,0,0,0,0,0,0,0,0,0,0,0,0,0,0,0,0,0,0,0,0,0,0,0,0,0,0,0,0,0,0.053919974,0,0,0,0,0,0,57.31133232,0,0,0,0,0,0,0,0,0,0,0,0,0,0,0,0,0,0,0,0,0,0,0,0,0,0,0,0,0,0,0,0,0,0,0,0,0,0,0,0,0,0,0,83.8,33.7,0.243,0.243323442,0.13310376
# 4319,40952,478501,Mauro J.C.,2013,nan,0,0,0,10.98736552,0,0,0,0,0,0,0,0,0,0,0,0,0,0,0,0,0,0,0,0,3.495978575,0,0,0,0,0,0,0,0,0,0,0,0,0,0,0,0,0,0,0,0,0,0,0,12.48061966,0,0,0,0,0,0,0,0,0,0,0,0,0,0,0,0,0,0,0,0,0,0,0,0,0,0,0,0,0,0,0,0,0,0,0,0,0,0,0,0,0,0,0,0,0,0,0,0,0,0,0,10.98736552,0,0,0,0,0,0,0,0,0,0,0,0,0,0,0,0,0,0,0,0,0,0,0,0,0,0,0,0,0,0,0,0,0,0,0,0,61.92876476,0,0,0,0.119905953,0,0,0,0,0,0,0,0,0,0,0,0,0,0,0,0,0,0,0,0,0,0,0,0,0,0,0,0,0,0,0,0,0,0,0,0,0,0,0,69.8,28.59,0.221,0.220706541,0.132786992
# 3320,7849,74328,Mierzejewski A.,1988,nan,0,0,0,0,0,0,0,0,0,0,0,0,0,0,0,0,0,0,0,0,0,0,0,0,0,0,0,0,0,0,0,0,0,0,0,0,0,0,0,0,0,0,0,0,0,0,0,0,0,0,0,0,0,0,0,0,0,0,0,0,0,0,0,0,0,0,0,0,0,0,0,0,0,0,0,0,0,0,0,15,0,0,0,0,0,0,0,0,0,0,0,0,0,0,0,0,0,0,0,0,0,0,0,0,0,0,0,0,0,0,0,0,0,0,0,85,0,0,0,0,0,0,0,0,0,0,0,0,0,0,0,0,0,0,0,0,0,0,0,0,0,0,0,0,0,0,0,0,0,0,0,0,0,0,0,0,0,0,0,0,0,0,0,0,0,0,0,0,0,0,0,0,0,0,0,0,0,0,0,0,0,57.2,23.04,0.241,0.241319444,0.132549562
# 3326,30756,391256,Senin H.B.,1994,nan,0,0,0,0,0,0,0,0,0,0,0,0,0,0,0,0,0,0,0,0,0,0,0,0,0,0,0,0,0,0,0,0,0,0,0,0,0,0,0,0,0,0,0,0,0,0,0,0,0,0,0,0,0,0,0,0,0,0,0,0,0,0,0,0,0,0,0,0,0,0,0,0,0,0,0,0,0,0,0,26.3,0,0,0,0,0,0,0,0,0,0,0,0,0,0,0,0,0,0,0,0,0,0,0,0,0,0,0,0,0,0,0,0,0,0,0,73.7,0,0,0,0,0,0,0,0,0,0,0,0,0,0,0,0,0,0,0,0,0,0,0,0,0,0,0,0,0,0,0,0,0,0,0,0,0,0,0,0,0,0,0,0,0,0,0,0,0,0,0,0,0,0,0,0,0,0,0,0,0,0,0,0,0,57.2,23.04,0.241,0.241319444,0.132549562
# 4448,13204,78421,Bokin P.Ya.,1963,TF3,0,0,0,0,0,0,0,0.142099959,0,0,0,0,0,0.597529429,0,0,0,0,0,0,0,0,0,0,0,0,0,0,0,0,0,0,0,0,0,0,0,0,0,0,0,0,0,0,0,0,0,0,0,0,0,0,0,0,0,0,0,0,0,0,0,0,0,0,0,0,0,0,0,0,0,5.013137566,0,0,0,0,0,0,0,0,0,0,0,0,0,0,0,0,0,0,0,0,0,0,0,0,0,0,0,0,0,0,0,0,0,0,0,0,0,0,0,0,0,0,0,0,0,0,0,30.7528512,0,0,0,0,0,0,0,0,0,0,0.096429972,0,0,0,0,0,0,63.39795187,0,0,0,0,0,0,0,0,0,0,0,0,0,0,0,0,0,0,0,0,0,0,0,0,0,0,0,0,0,0,0,0,0,0,0,0,0,0,0,0,0,0,0,53.6,21.98,0.219,0.219290264,0.132540583
# 3191,33982,415814,Fechner J.,2008,nan,0,0,0,2.563094872,0,0,0,0,0,0,0,0,0,11.17185944,0,0,0,0,0,0,0,0,0,0,0,0,0,0,0,0,0,0,0,0,0,0,0,0,0,0,0,0,0,0,0,0,0,0,0,0,0,0,0,0,0,0,0,0,0,0,0,0,0,0,0,0,0,0,0,0,0,0,0,0,0,0,0,0,0,0,0,0,0,0,0,0,0,0,0,0,0,0,0,0,0,0,0,0,0,0,0,0,0,0,0,0,0,0,0,0,0,0,0,0,0,0,0,0,0,0,0,0,0,0,0,0,0,0,0,0,0,0,0,0,0,0,0,86.26504569,0,0,0,0,0,0,0,0,0,0,0,0,0,0,0,0,0,0,0,0,0,0,0,0,0,0,0,0,0,0,0,0,0,0,0,0,0,0,0,0,0,0,0,54.8,22.02,0.244,0.244323342,0.132517384
# 2672,31921,405123,Aitken B.G.,2007,nan,0,0,0,17.37771566,0,0,0,0,0,0,0,0,0,0,0,0,0,0,0,0,0,0,0,0,0,0,0,0,0,0,0,0,0,0,0,0,0,0,0,0,0,0,0,0,0,0,0,0,0,0,0,0,0,0,0,0,0,0,0,0,0,0,0,0,0,0,0,0,0,0,0,0,0,0,0,0,0,0,0,11.02048556,0,0,0,0,0,0,0,0,0,0,0,1.51067056,0,0,0,0,0,0,0,0,0,0,0,0,0,0,0,0,0,0,0,0,0,0,0,0,0,0,0,0,0,0,0,0,0,0,0,0,0,0,0,0,0,0,0,0,0,70.09112822,0,0,0,0,0,0,0,0,0,0,0,0,0,0,0,0,0,0,0,0,0,0,0,0,0,0,0,0,0,0,0,0,0,0,0,0,0,0,0,0,0,0,0,94.1,37.48,0.255,0.255336179,0.131835018
# 4865,5074,61707,Kiefer W.,1989,Fiolax 8412,0,0,0,3.071825894,0,0,0,0,0,0,0,0,0,8.997599761,0,0,0.817099706,0,0,0,0,0,0,0,1.675580397,0,0,0,0,0,0,0,0,0,0,0,0,0,0,0,0,0,0,0,0,0,0,0,0.989199644,0,0,0,0,0,0,0,0,0,0,0,0,0,0,0,0,0,0,0,0,0,0,0,0,0,0,0,0,0,0,0,0,0,0,0,0,0,0,0,0,0,0,0,0,0,0,0,0,0,0,0,6.569482635,0,0,0,0,0,0,0,0,0,0,0,0,0,0,0,0,0,0,0,0,0,0,0,0,0,0,0,0,0,0,0,0,0,0,0,0,77.87921196,0,0,0,0,0,0,0,0,0,0,0,0,0,0,0,0,0,0,0,0,0,0,0,0,0,0,0,0,0,0,0,0,0,0,0,0,0,0,0,0,0,0,0,73,30.41,0.2,0.200263071,0.131535679
# 4810,5485,6010,Lyubimov M.L.,1957,S4801,0,0,0,1.878134113,0,0,0,0,0,0,0,0,0,21.08790127,0,0,0,0,0,0,0,0,0,0,0,0,0,0,0,0,0,0,0,0,0,0,0,0,0,0,0,0,0,0,0,0,0,0,0,0,0,0,0,0,0,0,0,0,0,0,0,0,0,0,0,0,0,0,0,0,0,2.575087155,0,0,0,0,0,0,0,0,0,0,0,0,0,0,0,0,0,0,0,0,0,0,0,0,0,0,0,0,3.810643229,0,0,0,0,0,0,0,0,0,0,0,0,0,0,0,0,0,0,0,0,0,0,0,0,0,0,0,0,0,0,0,0,0,0,0,0,70.64823424,0,0,0,0,0,0,0,0,0,0,0,0,0,0,0,0,0,0,0,0,0,0,0,0,0,0,0,0,0,0,0,0,0,0,0,0,0,0,0,0,0,0,0,63.2,26.24,0.204,0.204268293,0.131516021
# 490,8891,71815,Topping J.A.,1974,nan,0,0,0,0,0,0,0,0,0,0,0,0,0,0,0,0,0,0,0,0,0,0,0,0,0,0,0,0,0,0,0,0,0,0,0,0,0,0,0,0,0,0,0,0,0,0,0,0,0,0,0,0,0,0,0,0,0,0,0,0,60,0,0,0,0,0,0,0,0,0,0,0,0,0,0,0,0,0,0,0,0,0,0,0,0,0,0,0,0,0,0,0,0,0,0,0,0,0,0,0,0,0,0,0,0,0,0,0,0,0,0,0,0,0,0,0,0,0,0,40,0,0,0,0,0,0,0,0,0,0,0,0,0,0,0,0,0,0,0,0,0,0,0,0,0,0,0,0,0,0,0,0,0,0,0,0,0,0,0,0,0,0,0,0,0,0,0,0,0,0,0,0,0,0,0,0,0,0,0,0,0,52.9,20.2,0.309,0.309405941,0.131372361
# 3930,16683,145623,Baikova L.G.,1995,nan,0,0,0,27.5,0,0,0,0,0,0,0,0,0,0,0,0,0,0,0,0,0,0,0,0,0,0,0,0,0,0,0,0,0,0,0,0,0,0,0,0,0,0,0,0,0,0,0,0,0,0,0,0,0,0,0,0,0,0,0,0,0,0,0,0,0,0,0,0,0,0,0,0,0,0,0,0,0,0,0,0,0,0,0,0,0,0,0,0,0,0,0,0,0,0,0,0,0,0,0,0,0,0,0,0,0,0,0,0,0.8,0,0,0,0,0,0,67.2,0,0,0,0,0,0,0,0,0,0,0,0,0,0,0,0,0,0,0,0,0,4.5,0,0,0,0,0,0,0,0,0,0,0,0,0,0,0,0,0,0,0,0,0,0,0,0,0,0,0,0,0,0,0,0,0,0,0,0,0,0,0,0,0,0,0,89,36.17,0.23,0.230301355,0.131023789
# 407,6553,37744,Komarova N.V.,1991,nan,0,0,0,0,0,0,0,0,0,0,0,0,0,0,0,0,54.7,0,0,0,0,0,0,0,0,0,0,0,0,0,0,0,0,0,0,0,0,0,0,0,0,0,0,0,0,0,0,0,0,0,0,0,0,0,0,0,0,0,0,0,0,0,0,0,0,0,0,0,0,0,0,0,0,0,0,0,0,0,0,0,0,0,0,0,0,0,0,0,0,0,0,0,0,0,0,0,0,0,0,0,0,0,0,0,0,0,0,0,0,0,0,0,0,0,0,45.3,0,0,0,0,0,0,0,0,0,0,0,0,0,0,0,0,0,0,0,0,0,0,0,0,0,0,0,0,0,0,0,0,0,0,0,0,0,0,0,0,0,0,0,0,0,0,0,0,0,0,0,0,0,0,0,0,0,0,0,0,0,0,0,0,0,43.4,16.57,0.31,0.309595655,0.130433936
# 1670,214,20093,Polukhin V.N.,1983,nan,0,0,0,0,0,0,0,0,0,0,0,0,0,0,0,0,0,0,0,0,0,0,0,0,0,0,0,0,0,0,0,0,0,0,0,0,0,0,0,0,0,0,0,0,0,0,0,0,0,0,0,0,0,0,0,0,0,0,0,0,70.03087726,0,0,0,0,0,0,0,0,0,0,0,0,0,0,0,0,0,0,10.22041699,0,0,0,0,0,0,0,0,0,0,0,0,0,0,0,0,0,0,0,0,9.874352874,0,0,0,0,0,0,0,0,0,0,0,0,0,0,0,0,0,0,0,0,0,0,0,0,0,0,0,0,0,0,0,0,0,0,0,0,9.874352874,0,0,0,0,0,0,0,0,0,0,0,0,0,0,0,0,0,0,0,0,0,0,0,0,0,0,0,0,0,0,0,0,0,0,0,0,0,0,0,0,0,0,0,79.6,31.2,0.276,0.275641026,0.130063174
# 4226,27073,356809,Duddridge A.,2003,nan,0,0,0,0,0,0,0,0,0,0,0,0,0,18.11262204,0,0,0,0,0,0,0,0,0,0,0,0,0,0,0,0,0,0,0,0,0,0,0,0,0,0,0,0,0,0,0,0,0,0,0,0,2.401992314,0,0,0,0,0,0,0,0,0,0,0,0,0,0,0,0,0,0,0,0,0,0,0,0,0,0,0,0,0,0,0,0,10.04699785,0,0,0,0,0,0,0,0,0,0,0,0,0,0,0,0,10.29717705,0,0,0,0,0,0,0,0,0,0,0,0,0,0,0,0,0,0,0,0,0,0,0,0,0,0,0,0,0,0,0,0,0,0,0,0,59.14121075,0,0,0,0,0,0,0,0,0,0,0,0,0,0,0,0,0,0,0,0,0,0,0,0,0,0,0,0,0,0,0,0,0,0,0,0,0,0,0,0,0,0,0,88.1,35.98,0.224,0.224291273,0.130032558
# 2487,1965,110893,Kisin B.I.,1959,TK13,0,0,0,3.392498864,0,0,0,0,0,0,0,0,0,19.24799923,0,0,25.27623899,0,0,0,0,0,0,0,0,0,0,0,0,0,0,0,0,0,0,0,0,0,0,0,0,0,0,0,0,0,0,0,0,0,0,0,0,0,0,0,0,0,0,0,0,0,0,0,0,0,0,0,0,0,0,0,0,0,0,0,0,0,0,0,0,0,0,0,0,0,0,0,0,0,0,0,0,0,0,0,0,0,0,0,0.702894972,0,0,0,0,0,0,0,0,0,0,0,0,0,0,0,0,0,0,0,0,0,0,0,0,0,0,0,0,0,0.089669996,0,0,0,0,0,0,51.29069795,0,0,0,0,0,0,0,0,0,0,0,0,0,0,0,0,0,0,0,0,0,0,0,0,0,0,0,0,0,0,0,0,0,0,0,0,0,0,0,0,0,0,0,84.3,33.47,0.259,0.259336719,0.13000751
# 3211,1965,110883,Kisin B.I.,1959,BK12,0,0,0,0.365852581,0,0,0,0.150800075,0,0,0,0,0,4.811523387,0,0,10.62204527,0,0,0,0,0,0,0,2.66080832,0,0,0,0,0,0,0,0,0,0,0,0,0,0,0,0,0,0,0,0,0,0,0,0,0,0,0,0,0,0,0,0,0,0,0,0,0,0,0,0,0,0,0,0,0,0,6.003551978,0,0,0,0,0,0,0,0,0,0,0,0,0,0,0,0,0,0,0,0,0,0,0,0,0,0,0,0,2.407450194,0,0,0,0,0,0,0,0,0,0,0,0,0,0,0,0,0,0,0,0,0,0,0,0,0,0,0,0,0,0.076780038,0,0,0,0,0,0,65.23799236,0,0,0,0,0,0,0,0,0,0,0,0,0,0,0,0,0,0,0,0,0,0,0,0,0,0,0,0,0,0,0,0,0,0,0,0,0,0,0,7.663195801,0,0,0,74.4,29.92,0.243,0.243315508,0.129838692
# 2490,2416,33044,Ashizuka M.,1985,nan,0,0,0,13.8,0,0,0,0,0,0,0,0,0,0,0,0,0,0,0,0,0,0,0,0,31,0,0,0,0,0,0,0,0,0,0,0,0,0,0,0,0,0,0,0,0,0,0,0,0,0,0,0,0,0,0,0,0,0,0,0,0,0,0,0,0,0,0,0,0,0,0,0,0,0,0,0,0,0,0,0,0,0,0,0,0,0,0,0,0,0,0,0,0,0,0,0,0,0,0,0,0,0,0,0,0,0,0,0,0,0,0,0,0,0,0,10.4,0,0,0,0,0,0,0,0,0,0,0,0,0,0,0,0,0,0,0,0,0,44.8,0,0,0,0,0,0,0,0,0,0,0,0,0,0,0,0,0,0,0,0,0,0,0,0,0,0,0,0,0,0,0,0,0,0,0,0,0,0,0,0,0,0,0,79.9,31.74,0.259,0.258664146,0.129673287
# 3622,309,21259,Nikulin V.Kh.,1981,nan,0,0,0,10,0,0,0,0,0,0,0,0,0,0,0,0,10,0,0,0,0,0,0,0,5,0,0,0,0,0,0,0,0,0,0,0,0,0,0,0,0,0,0,0,0,0,0,0,0,0,0,0,0,0,0,0,0,0,0,0,0,0,0,0,0,0,0,0,0,0,0,0,0,0,0,0,0,0,0,0,0,0,0,0,0,0,0,0,0,0,0,5,0,0,0,0,0,0,0,0,0,0,0,0,0,0,0,0,0,0,0,0,0,0,0,0,0,0,0,0,0,0,0,0,0,0,0,0,0,0,0,0,0,0,0,0,0,70,0,0,0,0,0,0,0,0,0,0,0,0,0,0,0,0,0,0,0,0,0,0,0,0,0,0,0,0,0,0,0,0,0,0,0,0,0,0,0,0,0,0,0,79.9,32.33,0.236,0.235694401,0.129490896
# 3419,30337,390459,Chang K.H.,2003,nan,0,0,0,0,0,0,0,0,0,0,0,0,0,0,0,0,0,0,0,0,0,0,0,0,0,0,0,0,0,0,0,0,0,0,0,0,0,0,0,0,0,0,0,0,0,0,0,0,0,0,25,0,0,0,0,0,0,0,0,0,0,0,0,0,0,0,0,0,0,0,0,0,0,0,0,0,0,0,0,0,0,0,0,0,0,0,0,0,0,0,0,0,0,0,0,0,0,0,0,0,0,0,0,0,0,0,0,0,0,0,0,0,0,0,0,75,0,0,0,0,0,0,0,0,0,0,0,0,0,0,0,0,0,0,0,0,0,0,0,0,0,0,0,0,0,0,0,0,0,0,0,0,0,0,0,0,0,0,0,0,0,0,0,0,0,0,0,0,0,0,0,0,0,0,0,0,0,0,0,0,0,70.4,28.38,0.24,0.240310078,0.129198966
# 3469,39860,471154,Li Hong,2012,nan,0,0,0,5.61711828,0,0,0,0,0,0,0,0,0,9.994210395,0,0,2.692056531,0,0,0,0,0,0,0,2.707056545,0,0,0,0,0,0,0,0,0,0,0,0,0,0,0,0,0,0,0,0,0,0,0,0,0,0,0,0,0,0,0,0,0,0,0,0,0,0,0,0,0,0,0,0,0,0,3.772078546,0,0,0,0,0,0,0,1.458001371,0,0,0,2.502052352,0,0,0,0,0,0,0,9.928208333,0,0,0,0,0,0,0,0,0,0,0,0,0,0,2.45700231,0,0.615000578,0,0,0,0,0,0,47.89200502,0,0,0,0,0,0,0,0,0,0,0,0,0,0,0.355000334,0,0,0,0,0,0,10.01020941,0,0,0,0,0,0,0,0,0,0,0,0,0,0,0,0,0,0,0,0,0,0,0,0,0,0,0,0,0,0,0,0,0,0,0,0,0,0,0,0,0,0,0,67.2,27.09,0.24,0.240310078,0.129198966
# 4538,217,20171,Polukhin V.N.,1983,nan,0,0,0,0,0,0,0,0,0,0,0,0,0,0,0,0,0,0,0,0,0,0,0,0,0,0,0,0,0,0,0,0,0,0,0,0,0,0,0,0,0,0,0,0,0,0,0,0,0,0,0,0,0,0,0,0,0,0,0,0,33.80659687,0,0,0,0,0,0,0,0,0,0,0,0,0,0,0,0,0,0,0,0,0,0,0,0,0,0,0,0,0,0,0,0,0,0,0,0,0,0,0,4.766729329,0,0,0,0,0,0,0,0,0,0,0,0,0,0,0,0,0,0,0,0,0,0,0,0,0,0,0,0,0,56.65994447,0,0,0,0,0,0,4.766729329,0,0,0,0,0,0,0,0,0,0,0,0,0,0,0,0,0,0,0,0,0,0,0,0,0,0,0,0,0,0,0,0,0,0,0,0,0,0,0,0,0,0,0,35,14.4,0.215,0.215277778,0.129198966
# 3577,575,24662,Spinner S.,1954,nan,0,0,0,0,0,0,0,0,0,0,0,0,0,28.6,0,0,0,0,0,0,0,0,0,0,14.3,0,0,0,0,0,0,0,0,0,0,0,0,0,0,0,0,0,0,0,0,0,0,0,0,0,0,0,0,0,0,0,0,0,0,0,0,0,0,0,0,0,0,0,0,0,0,0,0,0,0,0,0,0,0,0,0,0,0,0,0,0,0,0,0,0,0,0,0,0,0,0,0,0,0,0,14.3,0,0,0,0,0,0,0,0,0,0,0,0,0,0,0,0,0,0,0,0,0,0,0,0,0,0,0,0,0,0,0,0,0,0,0,0,42.8,0,0,0,0,0,0,0,0,0,0,0,0,0,0,0,0,0,0,0,0,0,0,0,0,0,0,0,0,0,0,0,0,0,0,0,0,0,0,0,0,0,0,0,88.3,35.7,0.237,0.236694678,0.128827902
# 4303,1965,110876,Kisin B.I.,1959,K20,0,0,0,0,0,0,0,0.13949996,0,0,0,0,0,5.255675492,0,0,0,0,0,0,0,0,0,0,4.744338638,0,0,0,0,0,0,0,0,0,0,0,0,0,0,0,0,0,0,0,0,0,0,0,0,0,0,0,0,0,0,0,0,0,0,0,0,0,0,0,0,0,0,0,0,0,0,8.926600438,0,0,0,0,0,0,0,0,0,0,0,0,0,0,0,0,0,0,0,0,0,0,0,0,0,0,0,0,2.745138212,0,0,0,0,0,0,0,0,0,0,0,0,0,0,0,0,0,0,0.182476648,0,0,0,0,0,0,0,0,0,0,0,0,0,0,0,0,0,69.98344991,0,0,0,0,0,0,0,0,0,0,0,0,0,0,0,0,0,0,0,0,0,0,0,0,0,0,0,0,0,0,0,0,0,0,0,0,0,0,0,8.022820697,0,0,0,72.3,29.6,0.221,0.221283784,0.128408952
# 2544,12263,125266,El0Mallawany R.,1994,nan,0,0,0,0,0,0,0,0,0,0,0,0,0,0,0,0,0,0,0,0,0,0,0,0,0,0,0,0,0,0,0,0,0,0,0,0,0,0,0,0,0,0,0,0,0,0,0,0,0,0,0,0,0,0,0,0,0,0,0,0,0,0,0,0,0,0,0,0,0,0,0,0,0,0,0,0,0,0,0,0,0,0,0,0,0,0,0,0,0,0,0,0,0,0,0,0,0,30,0,0,0,0,0,0,0,0,0,0,0,0,0,0,0,0,0,0,0,0,0,0,0,0,0,0,0,0,0,0,0,0,0,0,0,0,0,0,0,0,0,0,0,0,0,0,0,0,0,0,0,0,0,0,0,70,0,0,0,0,0,0,0,0,0,0,0,0,0,0,0,0,0,0,0,0,0,0,0,0,0,0,0,41,16.3,0.258,0.257668712,0.128406335
# 3789,34805,419440,Rosmawati S.,2008,nan,0,0,0,0,0,0,0,0,0,0,0,0,0,0,0,0,0,0,0,0,0,0,0,0,0,0,0,0,0,0,0,0,0,0,0,0,0,0,0,0,0,0,0,0,0,0,0,0,0,0,0,0,0,0,0,0,0,0,0,0,0,0,0,0,0,0,0,0,0,0,0,0,0,0,0,0,0,0,0,0,0,0,0,0,0,0,0,0,0,0,0,0,0,0,0,0,0,0,0,0,0,0,0,0,0,0,0,0,0,0,0,0,0,0,0,0,0,0,0,0,0,0,0,0,0,0,0,0,0,0,0,0,0,0,0,0,0,0,0,0,0,0,0,0,0,0,0,0,0,0,0,0,0,65,0,0,0,0,0,0,0,0,0,0,0,0,0,0,0,0,0,0,0,0,0,0,0,35,0,0,0,48,19.46,0.233,0.233299075,0.12835838
# 2983,6772,51279,Bridge B.,1986,nan,0,0,0,9.330774497,0,0,0,0,0,0,0,0,0,0,0,0,0,0,0,0,0,0,0,0,0,0,0,0,0,0,0,0,0,0,0,0,0,0,0,0,0,0,0,0,0,0,0,0,0,0,0,0,0,0,0,0,0,0,0,0,0,0,0,0,0,0,0,0,0,0,0,0,0,0,0,0,0,0,0,0,0,0,0,0,0,0,0,0,0,0,0,0,0,0,0,0,0,0,0,0,0,0,0,0,0,0,0,0,0,0,0,0,0,0,0,0,0,0,0,0,0,0,0,0,0,0,0,0,0,0,0,0,0,0,0,0,0,0,0,0,0,0,0,0,0,0,0,0,0,0,0,0,0,81.75167349,0,0,0,0,0,0,0,0,0,0,0,0,0,0,0,0,0,0,0,0,0,6.85802462,0,2.059527394,0,0,0,45.9,18.37,0.249,0.249319543,0.128330415
# 2668,16484,158973,Philip J.,2000,nan,0,0,0,0,0,0,0,0,0,0,0,0,0,0,0,0,0,0,0,80,0,0,0,0,0,0,0,0,0,0,0,0,0,0,0,0,0,0,0,0,20,0,0,0,0,0,0,0,0,0,0,0,0,0,0,0,0,0,0,0,0,0,0,0,0,0,0,0,0,0,0,0,0,0,0,0,0,0,0,0,0,0,0,0,0,0,0,0,0,0,0,0,0,0,0,0,0,0,0,0,0,0,0,0,0,0,0,0,0,0,0,0,0,0,0,0,0,0,0,0,0,0,0,0,0,0,0,0,0,0,0,0,0,0,0,0,0,0,0,0,0,0,0,0,0,0,0,0,0,0,0,0,0,0,0,0,0,0,0,0,0,0,0,0,0,0,0,0,0,0,0,0,0,0,0,0,0,0,0,0,0,70.7,28.16,0.255,0.255326705,0.12811943
# 1688,32784,397216,Palanivelu N.,2006,nan,0,0,0,0,0,0,0,0,0,0,0,0,0,0,0,0,0,0,0,0,0,0,0,0,0,0,0,0,0,0,0,0,0,0,0,0,0,0,0,0,0,0,0,0,0,0,0,0,0,0,0,0,0,0,0,0,0,0,0,0,0,0,0,0,0,0,0,0,0,0,0,0,0,0,0,0,0,0,0,0,0,0,0,0,0,0,0,0,0,0,0,0,0,0,0,0,0,0,0,0,0,0,0,0,0,0,0,0,0,0,0,0,0,0,0,0,0,0,0,19.90480481,0,0,0,0,0,0,0,0,0,0,0,0,0,0,0,0,0,0,0,0,0,0,0,0,0,0,0,0,0,0,0,0,0,55.67386423,0,0,0,0,0,0,0,0,0,0,0,0,0,24.42133096,0,0,0,0,0,0,0,0,0,0,0,0,0,44.8,17.55,0.276,0.276353276,0.127998679
# 2486,1965,110888,Kisin B.I.,1959,TK4,0,0,0,3.821126133,0,0,0,0.269300221,0,0,0,0,0,5.884769826,0,0,24.03153971,0,0,0,0,0,0,0,0,0,0,0,0,0,0,0,0,0,0,0,0,0,0,0,0,0,0,0,0,0,0,0,0,0,0,0,0,0,0,0,0,0,0,0,0,0,0,0,0,0,0,0,0,0,0,0,0,0,0,0,0,0,0,0,0,0,0,0,0,0,0,0,0,0,0,0,0,0,0,0,0,0,0,0,0,0,0,0,0,0,0,0,0,0,0,0,0,0,0,0,0,0,0,0,0,0,0,0,0,0,0,0,0,0,0.149800123,0,0,0,0,0,0,56.52715635,0,0,0,0,0,0,0,0,0,0,0,0,0,0,0,0,0,0,0,0,0,0,0,0,0,0,0,0,0,0,0,0,0,0,0,0,0,0,0,9.316307639,0,0,0,77.6,30.81,0.259,0.259331386,0.127948229
# 3909,8701,80127,Aleinikov F.K.,1962,nan,0,0,0,0,0,0,0,0,0,0,0,0,0,0,0,0,0,0,20.000002,0,0,0,0,0,0,0,0,0,0,0,0,0,0,0,0,0,0,0,0,0,0,0,0,0,0,0,0,0,0,0,0,0,0,0,0,0,0,0,0,0,0,0,0,0,0,0,0,0,0,0,0,0,0,0,0,0,0,0,0,0,0,0,0,0,0,0,0,0,0,0,0,0,0,0,0,0,0,0,0,0,13.33333133,0,0,0,0,0,0,0,0,0,0,0,0,0,0,0,0,0,0,0,0,0,0,0,0,0,0,0,0,0,0,0,0,0,0,0,0,66.66666667,0,0,0,0,0,0,0,0,0,0,0,0,0,0,0,0,0,0,0,0,0,0,0,0,0,0,0,0,0,0,0,0,0,0,0,0,0,0,0,0,0,0,0,79.6,32.35,0.23,0.230293663,0.127679591
# 4881,17404,166473,El Khiati N.,1998,nan,0,0,0,0.547604743,0,0,0,0,0,0,0,0,0,0,0,0,0,0,0,0,0,0,0,0,9.537455753,0,0,0,0,0,0,0,0,0,0,0,0,0,0,0,0,0,0,0,0,0,0,0,0,0,0.036800003,0,0,0,0,0,0,0,0,0,0,0,0,0,0,0,0,0,0,0,0,0.280775422,0,0,0,0,0,0,0,0,0,0,0,0,0,0,0,0,0,0,0,8.239008651,0,0,0,0,0,0,0,0,8.581899678,0,0,0,0,0,0,0,0,0,0,0,0,0,0,0,0,0,0,0,0,0,0,0,0,0,0,0,0,0,0,0,0,0,0,0,0,72.77645575,0,0,0,0,0,0,0,0,0,0,0,0,0,0,0,0,0,0,0,0,0,0,0,0,0,0,0,0,0,0,0,0,0,0,0,0,0,0,0,0,0,0,0,75.4,31.41,0.2,0.200254696,0.127347978
# 4518,1966,110928,Kisin B.I.,1959,F2,0,0,0,0,0,0,0,0.239500103,0,0,0,0,0,0,0,0,0,0,0,0,0,0,0,0,0,0,0,0,0,0,0,0,0,0,0,0,0,0,0,0,0,0,0,0,0,0,0,0,0,0,0,0,0,0,0,0,0,0,0,0,0,0,0,0,0,0,0,0,0,0,0,6.762099908,0,0,0,0,0,0,0,0,0,0,0,0,0,0,0,0,0,0,0,0,0,0,0,0,0,0,0,0,0,0,0,0,0,0,0,0,0,0,0,0,0,0,0,0,0,0,0,19.65798845,0,0,0,0,0,0,0,0,0,0,0,0,0,0,0,0,0,73.34041154,0,0,0,0,0,0,0,0,0,0,0,0,0,0,0,0,0,0,0,0,0,0,0,0,0,0,0,0,0,0,0,0,0,0,0,0,0,0,0,0,0,0,0,55.9,22.98,0.216,0.216275022,0.127324888
# 2407,33915,414542,Miura T.,2001,nan,0,0,0,0,0,0,0,0,0,0,0,0,0,0,0,0,0,0,0,0,0,0,0,0,0,0,0,0,0,0,0,0,0,0,0,0,0,0,0,0,55,0,0,0,0,0,0,0,0,0,0,0,0,0,0,0,0,0,0,0,0,0,0,0,0,0,0,0,0,0,0,0,0,0,0,0,0,0,0,0,0,0,0,0,0,0,0,0,0,0,0,0,0,0,0,0,0,0,0,0,0,0,0,0,0,0,0,0,0,0,0,0,0,0,0,45,0,0,0,0,0,0,0,0,0,0,0,0,0,0,0,0,0,0,0,0,0,0,0,0,0,0,0,0,0,0,0,0,0,0,0,0,0,0,0,0,0,0,0,0,0,0,0,0,0,0,0,0,0,0,0,0,0,0,0,0,0,0,0,0,0,61,24.2,0.26,0.260330579,0.127145582
# 3262,267,20658,Livshits V.Ya.,1991,nan,0,0,0,0,0,0,0,0,0,0,0,0,0,0,0,0,0,0,0,0,0,0,0,0,0,0,0,0,0,0,0,0,0,0,0,0,0,0,0,0,0,0,0,0,0,0,0,0,0,0,0,0,0,0,0,0,0,0,0,0,0,0,0,0,0,0,0,0,0,0,0,0,0,0,0,0,0,0,0,0,0,0,0,15,0,0,0,0,0,0,0,0,0,0,0,0,0,0,0,0,16,0,0,0,0,0,15,0,0,0,0,0,0,0,0,0,0,0,0,0,0,0,0,0,0,0,0,0,0,0,0,0,0,0,0,0,0,54,0,0,0,0,0,0,0,0,0,0,0,0,0,0,0,0,0,0,0,0,0,0,0,0,0,0,0,0,0,0,0,0,0,0,0,0,0,0,0,0,0,0,0,96.9,39,0.242,0.242307692,0.127145582
# 4345,8696,59997,Vaills Y.,1992,nan,0,0,0,0,0,0,0,0,0,0,0,0,0,0,0,0,0,0,0,0,0,0,0,0,3.529411929,0,0,0,0,0,0,0,0,0,0,0,0,0,0,0,0,0,0,0,0,0,0,0,0,0,0,0,0,0,0,0,0,0,0,0,0,0,0,0,0,0,0,0,0,0,0,0,0,0,0,0,0,0,0,0,0,0,0,0,0,0,0,0,0,0,0,0,0,0,0,0,0,0,0,0,17.64705965,0,0,0,0,0,0,0,0,0,0,0,0,0,0,0,0,0,0,0,0,0,0,0,0,0,0,0,0,0,0,0,0,0,0,0,0,78.82352842,0,0,0,0,0,0,0,0,0,0,0,0,0,0,0,0,0,0,0,0,0,0,0,0,0,0,0,0,0,0,0,0,0,0,0,0,0,0,0,0,0,0,0,69.8,28.6,0.22,0.22027972,0.127145582
# 5212,27139,310663,Boyd D.C.,1980,Corning 7940,0,0,0,0,0,0,0,0,0,0,0,0,0,0,0,0,0,0,0,0,0,0,0,0,0,0,0,0,0,0,0,0,0,0,0,0,0,0,0,0,0,0,0,0,0,0,0,0,0,0,0,0,0,0,0,0,0,0,0,0,0,0,0,0.332741495,0,0,0,0,0,0,0,0,0,0,0,0,0,0,0,0,0,0,0,0,0,0,0,0,0,0,0,0,0,0,0,0,0,0,0,0,0,0,0,0,0,0,0,0,0,0,0,0,0,0,0,0,0,0,0,0,0,0,0,0,0,0,0,0,0,0,0,0,0,0,0,0,0,99.6672585,0,0,0,0,0,0,0,0,0,0,0,0,0,0,0,0,0,0,0,0,0,0,0,0,0,0,0,0,0,0,0,0,0,0,0,0,0,0,0,0,0,0,0,73,31.46,0.16,0.160203433,0.127145582
# 3114,6926,52759,Baikova L.G.,1993,nan,0,0,0,16.68332,0,0,0,0,0,0,0,0,0,0,0,0,0,0,0,0,0,0,0,0,0,0,0,0,0,0,0,0,0,0,0,0,0,0,0,0,0,0,0,0,0,0,0,0,0,0,0,0,0,0,0,0,0,0,0,0,0,0,0,0,0,0,0,0,0,0,0,0,0,0,0,0,0,0,0,0,0,0,0,0,0,0,0,0,0,0,0,0,0,0,0,0,0,0,0,0,16.68332,0,0,0,0,0,0,0,0,0,0,0,0,0,0,66.63336,0,0,0,0,0,0,0,0,0,0,0,0,0,0,0,0,0,0,0,0,0,0,0,0,0,0,0,0,0,0,0,0,0,0,0,0,0,0,0,0,0,0,0,0,0,0,0,0,0,0,0,0,0,0,0,0,0,0,0,0,0,0,0,0,0,67.6,27.12,0.246,0.246312684,0.127107466
# 4031,34275,417281,Reddy C.N.,2008,nan,0,0,0,0,0,0,0,0,0,0,0,0,0,75,0,0,0,0,0,0,0,0,0,0,0,0,0,0,0,0,0,0,0,0,0,0,0,0,0,0,0,0,0,0,0,0,0,0,0,0,0,0,0,0,0,0,0,0,0,0,0,0,0,0,0,0,0,0,0,0,0,0,0,0,0,0,0,0,0,0,0,0,0,10,0,0,0,0,0,0,0,0,0,0,0,0,0,0,0,0,0,0,0,0,0,0,0,0,0,0,0,0,0,0,0,0,0,0,0,0,0,0,0,0,0,0,0,0,0,0,0,0,0,0,0,0,0,0,0,0,0,0,0,0,0,0,0,0,0,0,0,0,0,0,0,0,0,0,0,0,0,0,0,0,0,0,0,15,0,0,0,0,0,0,0,0,0,0,0,0,0,37.1,15.09,0.229,0.229290921,0.127039799
# 4201,27073,356821,Duddridge A.,2003,nan,0,0,0,0,0,0,0,0,0,0,0,0,0,18.11267982,0,0,0,0,0,2.401680976,0,0,0,0,0,0,0,0,0,0,0,0,0,0,0,0,0,0,0,0,0,0,0,0,0,0,0,0,0,0,0,0,0,0,0,0,0,0,0,0,0,0,0,0,0,0,0,0,0,0,0,0,0,0,0,0,0,0,0,0,0,0,0,10.0470299,0,0,0,0,0,0,0,0,0,0,0,0,0,0,0,0,10.2972099,0,0,0,0,0,0,0,0,0,0,0,0,0,0,0,0,0,0,0,0,0,0,0,0,0,0,0,0,0,0,0,0,0,0,0,0,59.14139941,0,0,0,0,0,0,0,0,0,0,0,0,0,0,0,0,0,0,0,0,0,0,0,0,0,0,0,0,0,0,0,0,0,0,0,0,0,0,0,0,0,0,0,88,35.91,0.225,0.225285436,0.126860361
# 3905,7828,74151,Berezina E.E.,1977,nan,0,0,0,0,0,0,0,0,0,0,0,0,0,0,0,0,0,0,0,0,0,0,0,0,49.65244986,0,0,0,0,0,0,0,0,0,0,0,0,0,0,0,0,0,0,0,0,0,0,0,0,0,0,0,0,0,0,0,0,0,0,0,0,0,0,0,0,0,0,0,0,0,0,0,0,0,0,0,0,0,0,0,0,0,0,0,0,0,0,0,0,0,0,0,0,0,0,0,0,0,0,0,0,0,0,0,0,0,0,0,0.695100278,0,0,0,0,0,0,49.65244986,0,0,0,0,0,0,0,0,0,0,0,0,0,0,0,0,0,0,0,0,0,0,0,0,0,0,0,0,0,0,0,0,0,0,0,0,0,0,0,0,0,0,0,0,0,0,0,0,0,0,0,0,0,0,0,0,0,0,0,0,0,0,0,0,0,51.5,20.93,0.23,0.230291448,0.126716384
# 4117,217,20167,Polukhin V.N.,1983,nan,0,0,0,0,0,0,0,0,0,0,0,0,0,0,0,0,0,0,0,0,0,0,0,0,0,0,0,0,0,0,0,0,0,0,0,0,0,0,0,0,0,0,0,0,0,0,0,0,0,0,0,0,0,0,0,0,0,0,0,0,52.41049434,0,0,0,0,0,0,0,0,0,0,0,0,0,0,0,0,0,0,0,0,0,0,0,0,0,0,0,0,0,0,0,0,0,0,0,0,0,0,0,7.389879802,0,0,0,0,0,0,0,0,0,0,0,0,0,0,0,0,0,0,0,0,0,0,0,0,0,0,0,0,0,32.80974605,0,0,0,0,0,0,7.389879802,0,0,0,0,0,0,0,0,0,0,0,0,0,0,0,0,0,0,0,0,0,0,0,0,0,0,0,0,0,0,0,0,0,0,0,0,0,0,0,0,0,0,0,42.9,17.5,0.226,0.225714286,0.12642225
# 4869,14312,119665,Novotny V.,1978,Neutral,0,0,0,4.382895952,0,0,0,0,0,0,0,0,0,7.060800922,0,0,1.040929989,0,0,0,0,0,0,0,1.82150598,0,0,0,0,0,0,0,0,0,0,0,0,0,0,0,0,0,0,0,0,0,0,0,0,0,0.01999,0,0,0,0,0,0,0,0,0,0,0,0,0,0,0,0,0,0,0,0,0.745519092,0,0,0,0,0,0,0,0,0,0,0,0,0,0,0,0,0,0,0,0,0,0,0,0,0,0,0,0,9.0643589,0,0,0,0,0,0,0,0,0,0,0,0,0,0,0,0,0,0,0,0,0,0,0,0,0,0,0,0,0,0,0,0,0,0,0,0,75.86399917,0,0,0,0,0,0,0,0,0,0,0,0,0,0,0,0,0,0,0,0,0,0,0,0,0,0,0,0,0,0,0,0,0,0,0,0,0,0,0,0,0,0,0,76,31.66,0.2,0.200252685,0.126342388
# 4963,41245,480753,Bootjomchai Ch.,2014,nan,0,0,0,0,0,0,0,0,0,0,0,0,0,29.41176176,0,0,1.960784118,0,0,0,0,0,0,0,0,0,0,0,0,0,0,0,0,0,0,0,0,0,0,0,0,0,0,0,0,0,0,0,0,0,0,0,0,0,0,0,0,0,0,0,0,0,0,0,0,0,0,0,0,0,0,0,0,0,0,0,0,0,0,0,0,0,0,0,0,0,0,0,0,0,0,0,0,0,0,0,0,0,0,0,0,0,0,0,0,0,0,0,0,0,0,0,0,0,0,0,0,0,0,0,0,0,0,0,0,0,0,0,0,0,0,0,0,0,0,0,0,68.62745412,0,0,0,0,0,0,0,0,0,0,0,0,0,0,0,0,0,0,0,0,0,0,0,0,0,0,0,0,0,0,0,0,0,0,0,0,0,0,0,0,0,0,0,83.3,34.73,0.199,0.199251368,0.126315424
# 3915,8701,80167,Aleinikov F.K.,1962,nan,0,0,0,0,0,0,0,0,0,0,0,0,0,0,0,0,0,0,0,0,0,0,0,0,0,0,0,0,0,0,0,0,0,0,0,0,0,0,0,0,0,0,0,0,0,0,0,0,0,0,0,0,0,0,0,0,0,0,0,0,0,0,0,0,0,0,0,0,0,0,0,0,0,0,0,0,0,0,0,0,0,0,0,0,0,0,0,0,0,0,0,0,0,0,0,0,0,0,0,0,15.38461046,0,0,0,0,0,0,0,0,0,0,0,0,0,0,0,0,0,0,7.692307231,0,0,0,0,0,0,0,0,0,0,0,0,0,0,0,0,0,76.92308231,0,0,0,0,0,0,0,0,0,0,0,0,0,0,0,0,0,0,0,0,0,0,0,0,0,0,0,0,0,0,0,0,0,0,0,0,0,0,0,0,0,0,0,59.3,24.1,0.23,0.230290456,0.126285405
# 3734,37832,447067,Kolberg U.,2009,nan,0,0,0,10.45942921,0,0,0,0,0,0,0,0,0,9.461796281,0,0,0,0,0,0,0,0,0,0,8.905796323,0,0,0,0,0,0,0,0,0,0,0,0,0,0,0,0,0,0,0,0,0,0,0,0,0,0.003258,0,0,0,0,0,0,0,0,0,0,0,0,0,0,0,0,0,0,0,0,0,0,0,0,0,0,0,0,0,0,0,0,0,0,0,0,0,0,0,0,1.677954872,0,0,0,0,0,0,0,0,0,0,0,0,0,0,0,0,0,0,0,0,0,0,0,0,0,0,0,0,0,0,0,0,0,0,0,0,0,0,0,0,0,0,0,0,0,68.83281477,0,0,0,0.069039995,0,0,0,0,0,0.589910555,0,0,0,0,0,0,0,0,0,0,0,0,0,0,0,0,0,0,0,0,0,0,0,0,0,0,0,0,0,0,0,0,0,72.7,29.45,0.234,0.234295416,0.126246136
# 3071,5879,93265,Keshishyan T.N.,1978,nan,0,0,0,9.1,0,0,0,0,0,0,0,0,0,0,0,0,0,0,0,0,0,0,0,0,0,0,0,0,0,0,0,0,0,0,0,0,0,0,0,0,0,0,0,0,0,0,0,0,0,0,0,0,0,0,0,0,0,0,0,0,0,0,0,0,0,0,0,0,0,0,0,0,0,0,0,0,0,0,0,0,0,0,0,40.9,0,0,0,0,0,0,0,0,0,0,0,0,0,0,0,0,0,0,0,0,0,0,0,0,0,0,0,0,0,0,0,50,0,0,0,0,0,0,0,0,0,0,0,0,0,0,0,0,0,0,0,0,0,0,0,0,0,0,0,0,0,0,0,0,0,0,0,0,0,0,0,0,0,0,0,0,0,0,0,0,0,0,0,0,0,0,0,0,0,0,0,0,0,0,0,0,0,58,23.25,0.247,0.247311828,0.126246136
# 537,3489,7926,Hamilton E.H.,1959,nan,0,0,0,0,0,0,0,0,0,0,0,0,0,40,0,0,0,0,0,0,0,0,0,0,0,0,0,0,0,0,0,0,0,0,0,0,0,0,0,0,0,0,0,0,0,0,0,0,0,0,0,0,0,0,0,0,0,0,0,0,0,0,0,0,0,0,0,0,0,0,0,0,0,0,0,0,0,0,0,0,0,0,0,0,0,0,0,0,0,0,0,0,0,0,0,0,0,0,0,0,0,0,0,0,0,0,0,0,0,0,0,0,0,0,0,0,0,0,0,0,0,0,0,0,0,0,0,0,0,0,0,0,0,0,0,0,0,0,0,0,0,0,0,0,0,0,0,0,0,0,0,0,0,0,0,0,0,0,0,0,0,0,0,0,0,0,0,0,0,0,0,0,0,0,0,0,0,60,0,0,0,84.8,32.5,0.305,0.304615385,0.126103405
# 4742,1965,110868,Kisin B.I.,1959,K2,0,0,0,2.979892777,0,0,0,0.083649994,0,0,0,0,0,14.82293889,0,0,0.151103489,0,0,0,0,0,0,0,0,0,0,0,0,0,0,0,0,0,0,0,0,0,0,0,0,0,0,0,0,0,0,0,0,0,0,0,0,0,0,0,0,0,0,0,0,0,0,0,0,0,0,0,0,0,0,9.240950307,0,0,0,0,0,0,0,0,0,0,0,0,0,0,0,0,0,0,0,0,0,0,0,0,0,0,0,0,2.146719839,0,0,0,0,0,0,0,0,0,0,0,0,0,0,0,0,0,0,0,0,0,0,0,0,0,0,0,0,0,0,0,0,0,0,0,0,70.57474471,0,0,0,0,0,0,0,0,0,0,0,0,0,0,0,0,0,0,0,0,0,0,0,0,0,0,0,0,0,0,0,0,0,0,0,0,0,0,0,0,0,0,0,70.2,29.05,0.208,0.208261618,0.125777837
# 5020,41245,480757,Bootjomchai Ch.,2014,nan,0,0,0,0,0,0,0,0,0,0,0,0,0,29.7029703,0,0,0,0,0,0.99009901,0,0,0,0,0,0,0,0,0,0,0,0,0,0,0,0,0,0,0,0,0,0,0,0,0,0,0,0,0,0,0,0,0,0,0,0,0,0,0,0,0,0,0,0,0,0,0,0,0,0,0,0,0,0,0,0,0,0,0,0,0,0,0,0,0,0,0,0,0,0,0,0,0,0,0,0,0,0,0,0,0,0,0,0,0,0,0,0,0,0,0,0,0,0,0,0,0,0,0,0,0,0,0,0,0,0,0,0,0,0,0,0,0,0,0,0,0,69.30693069,0,0,0,0,0,0,0,0,0,0,0,0,0,0,0,0,0,0,0,0,0,0,0,0,0,0,0,0,0,0,0,0,0,0,0,0,0,0,0,0,0,0,0,88.5,37.13,0.192,0.191758686,0.125684532
# 596,6172,90292,Nemilov S.V.,1973,nan,0,0,0,0,0,0,0,0,0,0,0,0,0,0,0,0,0,0,0,0,0,0,0,0,0,0,0,0,0,0,0,0,0,0,0,0,0,0,0,0,0,0,0,0,0,0,0,0,0,0,0,0,0,0,0,0,0,0,0,0,70,0,0,0,0,0,0,0,0,0,0,0,0,0,0,0,0,0,0,22.5,0,0,0,0,0,0,0,0,0,0,0,0,0,0,0,0,0,0,0,0,0,0,0,0,0,0,0,0,0,0,0,0,0,0,0,0,0,0,0,0,0,0,0,0,0,0,0,0,0,0,0,0,0,0,0,0,0,0,0,0,0,0,0,0,0,0,0,0,0,7.5,0,0,0,0,0,0,0,0,0,0,0,0,0,0,0,0,0,0,0,0,0,0,0,0,0,0,0,0,0,0,0,99.6,38.26,0.302,0.301620491,0.125665108
# 2805,31921,405154,Aitken B.G.,2007,nan,0,0,0,16.64553963,0,0,0,0,0,0,0,0,0,0,0,0,1.920639419,0,0,0,0,0,0,0,0,0,0,0,0,0,0,0,0,0,0,0,0,0,0,0,0,0,0,0,0,0,0,0,0,0,0,0,0,0,0,0,0,0,0,0,0,0,0,0,0,0,0,0,0,0,0,0,0,0,0,0,0,0,0,11.02036389,0,0,0,0,0,0,0,0,0,0,0,0,0,0,0,0,0,0,0,0,0,0,0,0,0,0,0,0,0,0,0,0,0,0,0,0,0,0,0,0,0,0,0,0,0,0,0,0,0,0,0,0,0,0,0,0,0,70.37344372,0,0,0,0,0,0,0,0,0,0.040013331,0,0,0,0,0,0,0,0,0,0,0,0,0,0,0,0,0,0,0,0,0,0,0,0,0,0,0,0,0,0,0,0,0,91.3,36.5,0.251,0.250684932,0.125525296
# 3910,8701,80128,Aleinikov F.K.,1962,nan,0,0,0,0,0,0,0,0,0,0,0,0,0,0,0,0,0,0,25,0,0,0,0,0,0,0,0,0,0,0,0,0,0,0,0,0,0,0,0,0,0,0,0,0,0,0,0,0,0,0,0,0,0,0,0,0,0,0,0,0,0,0,0,0,0,0,0,0,0,0,0,0,0,0,0,0,0,0,0,0,0,0,0,0,0,0,0,0,0,0,0,0,0,0,0,0,0,0,0,0,12.5,0,0,0,0,0,0,0,0,0,0,0,0,0,0,0,0,0,0,0,0,0,0,0,0,0,0,0,0,0,0,0,0,0,0,0,0,62.5,0,0,0,0,0,0,0,0,0,0,0,0,0,0,0,0,0,0,0,0,0,0,0,0,0,0,0,0,0,0,0,0,0,0,0,0,0,0,0,0,0,0,0,82.7,33.61,0.23,0.230288605,0.125480253
# 2807,34776,419217,Marzouk S.Y.,2009,nan,0,0,0,0,0,0,0,0,0,0,0,0,0,0,0,0,0,0,0,0,0,0,0,0,0,0,0,0,0,0,0,0,0,0,0,0,0,0,0,9.4,0,0,0,0,0,0,0,0,0,0,0,0,0,0,0,0,0,0,0,0,0,0,0,0,0,0,0,0,0,0,0,0,0,0,0,0,0,0,0,0,0,0,0,0,0,0,0,0,0,0,0,0,0,0,0,0,0,0,0,0,45.3,0,0,0,0,0,0,0,0,0,0,0,0,0,0,45.3,0,0,0,0,0,0,0,0,0,0,0,0,0,0,0,0,0,0,0,0,0,0,0,0,0,0,0,0,0,0,0,0,0,0,0,0,0,0,0,0,0,0,0,0,0,0,0,0,0,0,0,0,0,0,0,0,0,0,0,0,0,0,0,0,0,45.6,18.23,0.251,0.250685683,0.12522592
# 1351,11320,98780,Higazy A.A.,1985,nan,0,0,0,0,0,0,0,0,0,0,0,0,0,0,0,0,0,0,0,0,0,0,0,0,0,0,0,0,0,0,0,0,0,57.78,0,0,0,0,0,0,0,0,0,0,0,0,0,0,0,0,0,0,0,0,0,0,0,0,0,0,0,0,0,0,0,0,0,0,0,0,0,0,0,0,0,0,0,0,0,0,0,0,0,0,0,0,0,0,0,0,0,0,0,0,0,0,0,0,0,0,0,0,0,0,0,0,0,0,0,0,0,0,0,0,0,42.22,0,0,0,0,0,0,0,0,0,0,0,0,0,0,0,0,0,0,0,0,0,0,0,0,0,0,0,0,0,0,0,0,0,0,0,0,0,0,0,0,0,0,0,0,0,0,0,0,0,0,0,0,0,0,0,0,0,0,0,0,0,0,0,0,0,65.4,25.5,0.282,0.282352941,0.125156446
# 3678,7830,74197,Patel N.D.,1983,nan,0,0,0,0,0,0,0,0,0,0,0,0,0,0,0,0,0,0,0,0,0,0,0,0,0,0,0,0,0,0,0,0,0,0,0,0,0,0,0,0,0,0,0,0,0,0,0,0,0,0,0,0,0,0,0,0,0,0,0,0,0,0,0,0,0,0,0,0,0,0,0,0,0,0,0,0,0,0,0,0,0,0,0,0,0,0,0,0,0,0,0,0,0,0,0,0,0,81,0,0,0,0,0,0,0,0,0,0,0,0,0,0,0,0,0,19,0,0,0,0,0,0,0,0,0,0,0,0,0,0,0,0,0,0,0,0,0,0,0,0,0,0,0,0,0,0,0,0,0,0,0,0,0,0,0,0,0,0,0,0,0,0,0,0,0,0,0,0,0,0,0,0,0,0,0,0,0,0,0,0,0,50.4,20.4,0.235,0.235294118,0.125156446
# 4416,40613,476118,Akiba S.,2011,nan,0,0,0,6,0,0,0,0,0,0,0,0,0,0,0,0,0,0,0,0,0,0,0,0,0,0,0,0,0,0,0,0,0,0,0,0,0,0,0,0,0,0,0,0,0,0,0,0,0,0,0,0,0,0,0,0,0,0,0,0,0,0,0,0,0,0,0,0,0,0,0,4,0,0,0,0,0,0,0,0,0,0,0,0,0,0,0,0,0,0,0,11,0,0,0,0,0,0,0,0,12,0,0,0,0,0,0,0,0,0,0,0,0,0,0,0,0,0,0,0,0,0,0,0,0,0,0,0,0,0,0,0,0,0,0,0,0,64.5,0,0,0,0,0,0,0,0,0,0,0,0,0,0,0,0,0,0,0,0,0,0,0,0,0,0,0,0,0,0,0,0,0,0,0,0,0,0,0,0,0,0,2.5,78,31.96,0.22,0.220275344,0.125156446
# 3689,27073,356820,Duddridge A.,2003,nan,0,0,0,11.99198868,0,0,0,0,0,0,0,0,0,16.3363382,0,0,0,0,0,0,0,0,0,0,0,0,0,0,0,0,0,0,0,0,0,0,0,0,0,0,0,0,0,0,0,0,0,0,0,0,0,0,0,0,0,0,0,0,0,0,0,0,0,0,0,0,0,0,0,0,0,0,0,0,0,0,0,0,0,0,0,0,0,9.059059004,0,0,0,0,0,0,0,0,0,0,0,0,0,0,0,0,9.279279979,0,0,0,0,0,0,0,0,0,0,0,0,0,0,0,0,0,0,0,0,0,0,0,0,0,0,0,0,0,0,0,0,0,0,0,0,53.33333413,0,0,0,0,0,0,0,0,0,0,0,0,0,0,0,0,0,0,0,0,0,0,0,0,0,0,0,0,0,0,0,0,0,0,0,0,0,0,0,0,0,0,0,75.6,30.6,0.235,0.235294118,0.125156446
# 2709,20356,174604,Saunders G.A.,2001,nan,0,0,0,0,0,0,0,0,0,0,0,0,0,0,0,0,0,0,0,0,0,0,0,0,0,0,0,0,0,0,0,23.5,0,0,0,0,0,0,0,0,0,0,0,0,0,0,0,0,0,0,0,0,0,0,0,0,0,0,0,0,0,0,0,0,0,0,0,0,0,0,0,0,0,0,0,0,0,0,0,0,0,0,0,0,0,0,0,0,0,0,0,0,0,0,0,0,0,0,0,0,0,0,0,0,0,0,0,0,0,0,0,0,0,0,0,76.5,0,0,0,0,0,0,0,0,0,0,0,0,0,0,0,0,0,0,0,0,0,0,0,0,0,0,0,0,0,0,0,0,0,0,0,0,0,0,0,0,0,0,0,0,0,0,0,0,0,0,0,0,0,0,0,0,0,0,0,0,0,0,0,0,0,58.1,23.16,0.254,0.254317789,0.125113894
# 3258,213,20132,Polukhin V.N.,1983,nan,0,0,0,0,0,0,0,0,0,0,0,0,0,0,0,0,0,0,0,0,0,0,0,0,0,0,0,0,0,0,0,0,0,0,0,0,0,0,0,0,0,0,0,0,0,0,0,0,0,0,0,0,0,0,0,0,0,0,0,0,71.83929552,0,0,0,0,0,0,0,0,0,0,0,0,0,0,0,0,0,0,0,0,0,0,0,0,0,0,0,0,0,0,0,0,0,0,0,0,0,0,0,10.12934039,0,0,0,0,0,0,0,0,0,0,0,0,0,0,0,0,0,0,0,0,0,0,0,0,0,0,0,0,0,0,0,0,0,0,0,0,10.12934039,0,0,0,7.902023706,0,0,0,0,0,0,0,0,0,0,0,0,0,0,0,0,0,0,0,0,0,0,0,0,0,0,0,0,0,0,0,0,0,0,0,0,0,0,0,67.3,27.1,0.242,0.241697417,0.125034308
# 3540,3865,12552,Johnston R.A.,1975,nan,0,0,0,0,0,0,0,0,0,0,0,0,0,0,0,0,0,0,0,0,0,0,0,0,0,0,0,0,0,0,0,0,0,0,0,0,0,0,0,0,0,0,0,0,0,0,0,0,0,0,0,0,0,0,0,0,0,0,0,0,0,0,0,0,0,0,0,0,0,0,0,0,0,0,0,0,0,0,0,0,0,0,0,0,0,0,0,0,0,0,0,0,0,0,0,0,0,0,0,0,20,0,0,0,0,0,0,0,0,0,0,0,0,0,0,0,0,0,0,0,0,0,0,0,0,0,0,0,0,0,0,0,0,0,0,0,0,60,0,0,0,0,0,0,0,0,0,0,0,0,0,0,0,0,0,0,0,20,0,0,0,0,0,0,0,0,0,0,0,0,0,0,0,0,0,0,0,0,0,0,0,82,33.11,0.238,0.238296587,0.124616443
# 148,28612,372514,Srinivasarao G.,2002,nan,0,0,0,0,0,0,0,59.6,0,0,0,0,0,0,0,0,0,0,0,0,0,0,0,0,0,0,0,0,0,0,0,0,0,0,0,0,0,0,0,0,0,0,0,0,0,0,0,0,0,0,0,0,0,0,0,0,0,0,0,0,0,0,0,0,0,0,0,0,0,0,0,0,0,0,0,0,0,0,0,0,0,0,0,0,0,0,0,0,0,0,0,0,0,0,0,0,0,0,0,0,0,0,0,0,0,0,0,0,0,0,0,0,0,0,0,0,0,0,0,40,0,0,0,0,0,0,0,0,0,0,0,0,0,0,0,0,0,0,0,0,0,0,0,0,0,0,0,0,0,0,0,0,0,0,0,0,0,0,0,0,0,0,0,0,0,0,0,0,0,0.4,0,0,0,0,0,0,0,0,0,0,0,41.1,15.4,0.334,0.334415584,0.124426472
