Repository: jacobergzhou/Poisson-Ratio

File: Poisson_ratio.csv (part 33 of 70)
,Code,Glass #,Author,Year,Trademark,Ag2O,AgI,Al,Al2O3,AlF3,AlN,As,As2O3,As2O5,As2S3,As2Se3,AsSe,B,B2O3,Ba,BaCl2,BaF2,BaO,Be,BeF2,BeO,Bi2O3,BiCl3,Br,C,Ca,CaF2,CaO,Cd,CdCl2,CdF2,CdO,Ce2O3,CeF3,CeO2,Cl,Co,Co3O4,CoO,Cr,Cr2O3,Cs,Cs2O,CsCl,CsF,Cu,Cu2O,CuO,Dy2O3,Er,Er2O3,ErF3,Eu,Eu2O3,EuF3,F,Fe,Fe2O3,FeO,Ga,Ga2O3,Ga2S3,Ga2Se3,GaF3,Gd2O3,GdF3,Ge,GeO2,GeS2,GeSe2,H2O,HfF4,HfO2,Hg,Ho2O3,I,InF3,K,K2O,K2S,K2SO4,KBr,KCl,KF,KHF2,La,La2O3,La2S3,LaF3,Li,Li2O,Li2S,Li2SO4,LiBr,LiCl,LiF,LiI,Mg,MgF2,MgO,Mn,Mn2O3,MnF2,MnO,MnO2,Mo,MoO2,MoO3,N,Na,Na2O,Na2S,Na2SO4,NaCl,NaF,NaPO3,Nb,Nb2O5,Nd,Nd2O3,NdF3,NH4NO3,Ni,NiO,O,OH,P,P2O5,Pb,PbCl2,PbF2,PbO,PdO,Pr2O3,Pr6O11,PrF3,R2O3,Rb2O,RbF,Rh2O3,RŒO,RuO2,S,Sb,Sb2O3,Sb2S3,Sc2O3,Se,Si,Si3N4,SiC,SiO2,Sm2O3,Sn,SnO,SnO2,SO2,SO3,Sr,SrCl2,SrF2,SrO,Ta2O3,Ta2O5,Tb2O3,TbF3,Te,TeO2,Th,ThF4,ThO2,Ti,TiO2,Tl,Tl2O,Tl2Se,TlSe,Tm2O3,U,U3O8,UO2,V,V2O5,VO6,WO3,Y,Y2O3,Yb2O3,YbF3,YF3,Zn,ZnCl2,ZnF2,ZnO,ZnSO4,Zr,ZrF4,ZrO2,Young's modulus E (GPa),Shear modulus G (GPa),Poisson's ratio v
2482,12180,137617,Dumbaugh W.H.,1974,-,-,-,-,5.7,-,-,-,-,-,-,-,-,-,0.0,-,-,-,0.0,-,-,23.0,0.0,-,-,-,-,-,0.0,-,-,-,0.0,-,-,-,-,-,-,-,-,-,-,0.0,-,-,-,-,-,-,-,-,-,-,-,-,-,-,-,-,-,0.0,-,-,-,-,-,-,0.0,-,-,0.0,-,-,-,-,-,-,-,0.0,-,-,-,-,-,-,-,-,-,-,-,0.0,-,-,-,-,-,-,,-,34.6,-,-,-,-,-,-,-,-,-,-,0.0,-,-,-,-,-,-,-,-,-,-,-,-,-,-,-,-,0.0,-,-,-,0.0,-,-,-,-,11.4,-,-,-,100.0,-,-,-,-,-,-,-,-,-,-,28.8,-,-,-,-,-,-,-,-,-,0.0,-,-,-,-,-,0.0,-,-,-,-,2.2,-,-,-,-,-,-,-,-,-,-,-,0.0,-,5.7,-,-,-,-,-,-,0.0,-,-,-,0.0,151.0,58.52,0.29
2483,12180,137618,Dumbaugh W.H.,1974,-,-,-,-,10.0,-,-,-,-,-,-,-,-,-,0.0,-,-,-,0.0,-,-,20.0,0.0,-,-,-,-,-,10.0,-,-,-,0.0,-,-,-,-,-,-,-,-,-,-,0.0,-,-,-,-,-,-,-,-,-,-,-,-,-,-,-,-,-,0.0,-,-,-,-,-,-,0.0,-,-,0.0,-,-,-,-,-,-,-,0.0,-,-,-,-,-,-,-,-,-,-,-,0.0,-,-,-,-,-,-,,-,15.0,-,-,-,-,-,-,-,-,-,-,0.0,-,-,-,-,-,-,-,-,-,-,-,-,-,-,-,-,0.0,-,-,-,0.0,-,-,-,-,10.0,-,-,-,100.0,-,-,-,-,-,-,-,-,-,-,45.0,-,-,-,-,-,-,-,-,-,0.0,-,-,-,-,-,0.0,-,-,-,-,0.0,-,-,-,-,-,-,-,-,-,-,-,0.0,-,-,-,-,-,-,-,-,0.0,-,-,-,0.0,118.0,46.09,0.28
2484,12180,137619,Dumbaugh W.H.,1974,-,-,-,-,10.3,-,-,-,-,-,-,-,-,-,0.0,-,-,-,0.0,-,-,15.4,0.0,-,-,-,-,-,5.2,-,-,-,0.0,-,-,-,-,-,-,-,-,-,-,0.0,-,-,-,-,-,-,-,-,-,-,-,-,-,-,-,-,-,0.0,-,-,-,-,-,-,0.0,-,-,0.0,-,-,-,-,-,-,-,0.0,-,-,-,-,-,-,-,2.6,-,-,-,0.0,-,-,-,-,-,-,,-,15.1,-,-,-,-,-,-,-,-,-,-,0.0,-,-,-,-,-,-,-,-,-,-,-,-,-,-,-,-,0.0,-,-,-,0.0,-,-,-,-,12.9,-,-,-,100.0,-,-,-,-,-,-,-,-,-,-,46.3,-,-,-,-,-,-,-,-,-,0.0,-,-,-,-,-,0.0,-,-,-,-,0.0,-,-,-,-,-,-,-,-,-,-,-,0.0,-,-,-,-,-,-,-,-,5.1,-,-,-,0.0,119.0,46.48,0.28
2485,12180,137620,Dumbaugh W.H.,1974,-,-,-,-,10.4,-,-,-,-,-,-,-,-,-,0.0,-,-,-,0.0,-,-,19.7,0.0,-,-,-,-,-,0.0,-,-,-,0.0,-,-,-,-,-,-,-,-,-,-,0.0,-,-,-,-,-,-,-,-,-,-,-,-,-,-,-,-,-,0.0,-,-,-,-,-,-,0.0,-,-,0.0,-,-,-,-,-,-,-,0.0,-,-,-,-,-,-,-,-,-,-,-,2.6,-,-,-,-,-,-,,-,25.9,-,-,-,-,-,-,-,-,-,-,0.0,-,-,-,-,-,-,-,-,-,-,-,-,-,-,-,-,0.0,-,-,-,0.0,-,-,-,-,10.4,-,-,-,100.0,-,-,-,-,-,-,-,-,-,-,41.4,-,-,-,-,-,-,-,-,-,0.0,-,-,-,-,-,0.0,-,-,-,-,0.0,-,-,-,-,-,-,-,-,-,-,-,0.0,-,-,-,-,-,-,-,-,0.0,-,-,-,0.0,128.0,50.39,0.27
2486,12180,137621,Dumbaugh W.H.,1974,-,-,-,-,10.7,-,-,-,-,-,-,-,-,-,0.0,-,-,-,0.0,-,-,20.7,0.0,-,-,-,-,-,0.0,-,-,-,0.0,-,-,-,-,-,-,-,-,-,-,0.0,-,-,-,-,-,-,-,-,-,-,-,-,-,-,-,-,-,0.0,-,-,-,-,-,-,0.0,-,-,0.0,-,-,-,-,-,-,-,0.0,-,-,-,-,-,-,-,-,-,-,-,4.1,-,-,-,-,-,-,,-,28.1,-,-,-,-,-,-,-,-,-,-,0.0,-,-,-,-,-,-,-,-,-,-,-,-,-,-,-,-,0.0,-,-,-,0.0,-,-,-,-,10.7,-,-,-,100.0,-,-,-,-,-,-,-,-,-,-,34.5,-,-,-,-,-,-,-,-,-,0.0,-,-,-,-,-,0.0,-,-,-,-,0.0,-,-,-,-,-,-,-,-,-,-,-,0.0,-,-,-,-,-,-,-,-,0.0,-,-,-,1.9,137.0,53.51,0.28
2487,12180,137622,Dumbaugh W.H.,1974,-,-,-,-,5.7,-,-,-,-,-,-,-,-,-,0.0,-,-,-,0.0,-,-,22.8,0.0,-,-,-,-,-,0.0,-,-,-,0.0,-,-,-,-,-,-,-,-,-,-,0.0,-,-,-,-,-,-,-,-,-,-,-,-,-,-,-,-,-,0.0,-,-,-,-,-,-,0.0,-,-,0.0,-,-,-,-,-,-,-,0.0,-,-,-,-,-,-,-,5.7,-,-,-,0.0,-,-,-,-,-,-,,-,23.0,-,-,-,-,-,-,-,-,-,-,0.0,-,-,-,-,-,-,-,-,-,-,-,-,-,-,-,-,0.0,-,-,-,0.0,-,-,-,-,11.4,-,-,-,99.99999,-,-,-,-,-,-,-,-,-,-,34.2,-,-,-,-,-,-,-,-,-,0.0,-,2.9,-,-,-,0.0,-,-,-,-,0.0,-,-,-,-,-,-,-,-,-,-,-,0.0,-,-,-,-,-,-,-,-,5.7,-,-,-,0.0,140.0,54.26,0.29
2488,12180,137623,Dumbaugh W.H.,1974,-,-,-,-,6.093906,-,-,-,-,-,-,-,-,-,0.0,-,-,-,0.0,-,-,6.093906,0.0,-,-,-,-,-,0.0,-,-,-,0.0,-,-,-,-,-,-,-,-,-,-,0.0,-,-,-,-,-,-,-,-,-,-,-,-,-,-,-,-,-,0.0,-,-,-,-,-,-,0.0,-,-,0.0,-,-,-,-,-,-,-,0.0,-,-,-,-,-,-,-,-,-,-,-,0.0,-,-,-,-,-,-,,-,30.36963,-,-,-,-,-,-,-,-,-,-,0.0,-,-,-,-,-,-,-,-,-,-,-,-,-,-,-,-,0.0,-,-,-,0.0,-,-,-,-,21.07892,-,-,-,100.0,-,-,-,-,-,-,-,-,-,-,36.36364,-,-,-,-,-,-,-,-,-,0.0,-,-,-,-,-,0.0,-,-,-,-,6.093906,-,-,-,-,-,-,-,-,-,-,-,0.0,-,14.98,-,-,-,-,-,-,0.0,-,-,-,0.0,143.0,55.42,0.29
2489,12180,137624,Dumbaugh W.H.,1974,YM-31-A,-,-,-,0.0,-,-,-,-,-,-,-,-,-,0.0,-,-,-,0.0,-,-,16.9,0.0,-,-,-,-,-,12.0,-,-,-,0.0,-,-,0.9,-,-,-,-,-,-,-,0.0,-,-,-,-,-,-,-,-,-,-,-,-,-,-,0.2,-,-,0.0,-,-,-,-,-,-,0.0,-,-,0.0,-,-,-,-,-,-,-,0.0,-,-,-,-,-,-,-,-,-,-,-,5.3,-,-,-,-,-,-,,-,11.8,-,-,-,-,-,-,-,-,-,-,0.0,-,-,-,-,-,-,-,-,-,-,-,-,-,-,-,-,0.0,-,-,-,0.0,-,-,-,-,0.2,-,-,-,100.0,-,-,-,-,-,-,-,-,-,-,47.6,-,-,-,-,-,-,-,-,-,0.0,-,-,-,-,-,0.0,-,-,-,-,5.3,-,-,-,-,-,-,-,-,-,-,-,0.0,-,-,-,-,-,-,-,-,0.0,-,-,-,0.0,111.0,47.43,0.17
2490,12234,125223,Polukhin V.N.,1975,OK1,-,-,-,5.300205,-,-,-,-,-,-,-,-,-,0.0,-,-,-,13.83279,-,-,0.0,0.0,-,-,-,-,-,5.626677,-,-,-,0.0,-,-,-,-,-,-,-,-,-,-,0.0,-,-,-,-,-,-,-,-,-,-,-,-,60.67,-,-,-,-,0.0,-,-,-,-,-,-,0.0,-,-,0.0,-,-,-,-,-,-,-,0.0,-,-,-,-,-,-,-,-,-,-,-,0.0,-,-,-,-,-,-,,-,3.658118,-,-,-,-,-,-,-,-,-,-,1.120001,-,-,-,-,-,-,-,-,-,-,-,-,-,-,-,-,9.796956,-,-,-,0.0,-,-,-,-,5.300205,-,-,-,39.33475,-,-,-,-,-,-,-,-,-,-,0.0,-,-,-,-,-,-,-,-,-,0.0,-,-,-,-,-,0.0,-,-,-,-,0.0,-,-,-,-,-,-,-,-,-,-,-,0.0,-,-,-,-,-,-,-,-,0.0,-,-,-,0.0,68.7,26.4,0.301
2491,12234,125224,Polukhin V.N.,1975,OF6,-,-,-,8.155698,-,-,-,0.1415,-,-,-,-,-,76.59912,-,-,-,0.0,-,-,0.0,0.0,-,-,-,-,-,3.57824,-,-,-,0.0,-,-,-,-,-,-,-,-,-,-,0.0,-,-,-,-,-,-,-,-,-,-,-,-,-,-,-,-,-,0.0,-,-,-,-,-,-,0.0,-,-,0.0,-,-,-,-,-,-,-,0.0,-,-,-,-,-,-,-,3.581,-,-,-,0.0,-,-,-,-,-,-,,-,0.0,-,-,-,-,-,-,-,-,-,-,0.0,-,-,-,-,-,-,-,-,-,-,-,-,-,-,-,-,0.0,-,-,-,7.944735,-,-,-,-,88.47703,-,-,-,100.0,-,-,-,-,-,-,-,-,-,-,0.0,-,-,-,-,-,-,-,-,-,0.0,-,-,-,-,-,0.0,-,-,-,-,0.0,-,-,-,-,-,-,-,-,-,-,-,0.0,-,-,-,-,-,-,-,-,0.0,-,-,-,0.0,68.4,26.61,0.285
2492,12263,125265,El-Mallawany R.,1994,,-,-,-,0.0,-,-,-,-,-,-,-,-,-,0.0,-,-,-,0.0,-,-,0.0,0.0,-,-,-,-,-,0.0,-,-,-,0.0,-,-,-,-,-,-,-,-,-,-,0.0,-,-,-,-,-,-,-,-,-,-,-,-,-,-,-,-,-,0.0,-,-,-,-,-,-,0.0,-,-,0.0,-,-,-,-,-,-,-,0.0,-,-,-,-,-,-,-,-,-,-,-,0.0,-,-,-,-,-,-,,-,0.0,-,-,-,-,-,-,-,20,-,-,0.0,-,-,-,-,-,-,-,-,-,-,-,-,-,-,-,-,0.0,-,-,-,0.0,-,-,-,-,0.0,-,-,-,100.0,-,-,-,-,-,-,-,-,-,-,0.0,-,-,-,-,-,-,-,-,-,0.0,-,-,-,-,-,80.0,-,-,-,-,0.0,-,-,-,-,-,-,-,-,-,-,-,0.0,-,-,-,-,-,-,-,-,0.0,-,-,-,0.0,44.0,17.5,0.257
2493,12263,125266,El-Mallawany R.,1994,,-,-,-,0.0,-,-,-,-,-,-,-,-,-,0.0,-,-,-,0.0,-,-,0.0,0.0,-,-,-,-,-,0.0,-,-,-,0.0,-,-,-,-,-,-,-,-,-,-,0.0,-,-,-,-,-,-,-,-,-,-,-,-,-,-,-,-,-,0.0,-,-,-,-,-,-,0.0,-,-,0.0,-,-,-,-,-,-,-,0.0,-,-,-,-,-,-,-,-,-,-,-,0.0,-,-,-,-,-,-,,-,0.0,-,-,-,-,-,-,-,30,-,-,0.0,-,-,-,-,-,-,-,-,-,-,-,-,-,-,-,-,0.0,-,-,-,0.0,-,-,-,-,0.0,-,-,-,100.0,-,-,-,-,-,-,-,-,-,-,0.0,-,-,-,-,-,-,-,-,-,0.0,-,-,-,-,-,70.0,-,-,-,-,0.0,-,-,-,-,-,-,-,-,-,-,-,0.0,-,-,-,-,-,-,-,-,0.0,-,-,-,0.0,41.0,16.3,0.258
2494,12263,125267,El-Mallawany R.,1994,,-,-,-,0.0,-,-,-,-,-,-,-,-,-,0.0,-,-,-,0.0,-,-,0.0,0.0,-,-,-,-,-,0.0,-,-,-,0.0,-,-,-,-,-,-,-,-,-,-,0.0,-,-,-,-,-,-,-,-,-,-,-,-,-,-,-,-,-,0.0,-,-,-,-,-,-,0.0,-,-,0.0,-,-,-,-,-,-,-,0.0,-,-,-,-,-,-,-,-,-,-,-,0.0,-,-,-,-,-,-,,-,0.0,-,-,-,-,-,-,-,45,-,-,0.0,-,-,-,-,-,-,-,-,-,-,-,-,-,-,-,-,0.0,-,-,-,0.0,-,-,-,-,0.0,-,-,-,100.0,-,-,-,-,-,-,-,-,-,-,0.0,-,-,-,-,-,-,-,-,-,0.0,-,-,-,-,-,55.0,-,-,-,-,0.0,-,-,-,-,-,-,-,-,-,-,-,0.0,-,-,-,-,-,-,-,-,0.0,-,-,-,0.0,38.7,15.4,0.257
2495,12263,301107,El-Mallawany R.,1994,,-,-,-,0.0,-,-,-,-,-,-,-,-,-,0.0,-,-,-,0.0,-,-,0.0,0.0,-,-,-,-,-,0.0,-,-,-,0.0,-,-,-,-,-,-,-,-,-,-,0.0,-,-,-,-,-,-,-,-,-,-,-,-,-,-,-,-,-,0.0,-,-,-,-,-,-,0.0,-,-,0.0,-,-,-,-,-,-,-,0.0,-,-,-,-,-,-,-,-,-,-,-,0.0,-,-,-,-,-,-,,-,0.0,-,-,-,-,-,-,-,50,-,-,0.0,-,-,-,-,-,-,-,-,-,-,-,-,-,-,-,-,0.0,-,-,-,0.0,-,-,-,-,0.0,-,-,-,100.0,-,-,-,-,-,-,-,-,-,-,0.0,-,-,-,-,-,-,-,-,-,0.0,-,-,-,-,-,50.0,-,-,-,-,0.0,-,-,-,-,-,-,-,-,-,-,-,0.0,-,-,-,-,-,-,-,-,0.0,-,-,-,0.0,37.2,14.8,0.257
2496,12282,125401,El-Adawy A.A.,1996,,-,-,-,0.0,-,-,-,-,-,-,-,-,-,0.0,-,-,-,0.0,-,-,0.0,15.75,-,-,-,-,-,0.0,-,-,-,0.0,-,-,-,-,-,-,-,-,-,-,0.0,-,-,-,-,-,-,-,-,-,-,-,-,-,-,-,-,-,0.0,-,-,-,-,-,-,0.0,-,-,0.0,-,-,-,-,-,-,-,0.0,-,-,-,-,-,-,-,-,-,-,-,0.0,-,-,-,-,-,-,,-,0.0,-,-,-,-,-,-,-,-,-,-,0.0,-,-,-,-,-,-,-,-,-,-,-,-,-,-,-,-,84.25,-,-,-,0.0,-,-,-,-,15.75,-,-,-,100.0,-,-,-,-,-,-,-,-,-,-,0.0,-,-,-,-,-,-,-,-,-,0.0,-,-,-,-,-,0.0,-,-,-,-,0.0,-,-,-,-,-,-,-,-,-,-,-,0.0,-,-,-,-,-,-,-,-,0.0,-,-,-,0.0,49.7,19.8,0.2550506
2497,12282,125402,El-Adawy A.A.,1996,,-,-,-,0.0,-,-,-,-,-,-,-,-,-,0.0,-,-,-,0.0,-,-,0.0,20.02,-,-,-,-,-,0.0,-,-,-,0.0,-,-,-,-,-,-,-,-,-,-,0.0,-,-,-,-,-,-,-,-,-,-,-,-,-,-,-,-,-,0.0,-,-,-,-,-,-,0.0,-,-,0.0,-,-,-,-,-,-,-,0.0,-,-,-,-,-,-,-,-,-,-,-,0.0,-,-,-,-,-,-,,-,0.0,-,-,-,-,-,-,-,-,-,-,0.0,-,-,-,-,-,-,-,-,-,-,-,-,-,-,-,-,79.98,-,-,-,0.0,-,-,-,-,20.02,-,-,-,100.0,-,-,-,-,-,-,-,-,-,-,0.0,-,-,-,-,-,-,-,-,-,0.0,-,-,-,-,-,0.0,-,-,-,-,0.0,-,-,-,-,-,-,-,-,-,-,-,0.0,-,-,-,-,-,-,-,-,0.0,-,-,-,0.0,52.2,20.9,0.2488039
2498,12282,125403,El-Adawy A.A.,1996,,-,-,-,0.0,-,-,-,-,-,-,-,-,-,0.0,-,-,-,0.0,-,-,0.0,22.89,-,-,-,-,-,0.0,-,-,-,0.0,-,-,-,-,-,-,-,-,-,-,0.0,-,-,-,-,-,-,-,-,-,-,-,-,-,-,-,-,-,0.0,-,-,-,-,-,-,0.0,-,-,0.0,-,-,-,-,-,-,-,0.0,-,-,-,-,-,-,-,-,-,-,-,0.0,-,-,-,-,-,-,,-,0.0,-,-,-,-,-,-,-,-,-,-,0.0,-,-,-,-,-,-,-,-,-,-,-,-,-,-,-,-,77.11,-,-,-,0.0,-,-,-,-,22.89,-,-,-,100.0,-,-,-,-,-,-,-,-,-,-,0.0,-,-,-,-,-,-,-,-,-,0.0,-,-,-,-,-,0.0,-,-,-,-,0.0,-,-,-,-,-,-,-,-,-,-,-,0.0,-,-,-,-,-,-,-,-,0.0,-,-,-,0.0,52.8,21.0,0.2571428
2499,12282,125404,El-Adawy A.A.,1996,,-,-,-,0.0,-,-,-,-,-,-,-,-,-,0.0,-,-,-,0.0,-,-,0.0,24.5,-,-,-,-,-,0.0,-,-,-,0.0,-,-,-,-,-,-,-,-,-,-,0.0,-,-,-,-,-,-,-,-,-,-,-,-,-,-,-,-,-,0.0,-,-,-,-,-,-,0.0,-,-,0.0,-,-,-,-,-,-,-,0.0,-,-,-,-,-,-,-,-,-,-,-,0.0,-,-,-,-,-,-,,-,0.0,-,-,-,-,-,-,-,-,-,-,0.0,-,-,-,-,-,-,-,-,-,-,-,-,-,-,-,-,75.5,-,-,-,0.0,-,-,-,-,24.5,-,-,-,100.0,-,-,-,-,-,-,-,-,-,-,0.0,-,-,-,-,-,-,-,-,-,0.0,-,-,-,-,-,0.0,-,-,-,-,0.0,-,-,-,-,-,-,-,-,-,-,-,0.0,-,-,-,-,-,-,-,-,0.0,-,-,-,0.0,51.4,20.3,0.2660099
2500,12282,125405,El-Adawy A.A.,1996,,-,-,-,0.0,-,-,-,-,-,-,-,-,-,0.0,-,-,-,0.0,-,-,0.0,28.03,-,-,-,-,-,0.0,-,-,-,0.0,-,-,-,-,-,-,-,-,-,-,0.0,-,-,-,-,-,-,-,-,-,-,-,-,-,-,-,-,-,0.0,-,-,-,-,-,-,0.0,-,-,0.0,-,-,-,-,-,-,-,0.0,-,-,-,-,-,-,-,-,-,-,-,0.0,-,-,-,-,-,-,,-,0.0,-,-,-,-,-,-,-,-,-,-,0.0,-,-,-,-,-,-,-,-,-,-,-,-,-,-,-,-,71.97,-,-,-,0.0,-,-,-,-,28.03,-,-,-,100.0,-,-,-,-,-,-,-,-,-,-,0.0,-,-,-,-,-,-,-,-,-,0.0,-,-,-,-,-,0.0,-,-,-,-,0.0,-,-,-,-,-,-,-,-,-,-,-,0.0,-,-,-,-,-,-,-,-,0.0,-,-,-,0.0,50.6,20.0,0.265
2501,12282,125406,El-Adawy A.A.,1996,,-,-,-,0.0,-,-,-,-,-,-,-,-,-,0.0,-,-,-,0.0,-,-,0.0,30.5,-,-,-,-,-,0.0,-,-,-,0.0,-,-,-,-,-,-,-,-,-,-,0.0,-,-,-,-,-,-,-,-,-,-,-,-,-,-,-,-,-,0.0,-,-,-,-,-,-,0.0,-,-,0.0,-,-,-,-,-,-,-,0.0,-,-,-,-,-,-,-,-,-,-,-,0.0,-,-,-,-,-,-,,-,0.0,-,-,-,-,-,-,-,-,-,-,0.0,-,-,-,-,-,-,-,-,-,-,-,-,-,-,-,-,69.5,-,-,-,0.0,-,-,-,-,30.5,-,-,-,100.0,-,-,-,-,-,-,-,-,-,-,0.0,-,-,-,-,-,-,-,-,-,0.0,-,-,-,-,-,0.0,-,-,-,-,0.0,-,-,-,-,-,-,-,-,-,-,-,0.0,-,-,-,-,-,-,-,-,0.0,-,-,-,0.0,50.6,20.0,0.265
2502,12282,125407,El-Adawy A.A.,1996,,-,-,-,0.0,-,-,-,-,-,-,-,-,-,0.0,-,-,-,0.0,-,-,0.0,35.28,-,-,-,-,-,0.0,-,-,-,0.0,-,-,-,-,-,-,-,-,-,-,0.0,-,-,-,-,-,-,-,-,-,-,-,-,-,-,-,-,-,0.0,-,-,-,-,-,-,0.0,-,-,0.0,-,-,-,-,-,-,-,0.0,-,-,-,-,-,-,-,-,-,-,-,0.0,-,-,-,-,-,-,,-,0.0,-,-,-,-,-,-,-,-,-,-,0.0,-,-,-,-,-,-,-,-,-,-,-,-,-,-,-,-,64.72,-,-,-,0.0,-,-,-,-,35.28,-,-,-,100.0,-,-,-,-,-,-,-,-,-,-,0.0,-,-,-,-,-,-,-,-,-,0.0,-,-,-,-,-,0.0,-,-,-,-,0.0,-,-,-,-,-,-,-,-,-,-,-,0.0,-,-,-,-,-,-,-,-,0.0,-,-,-,0.0,52.4,20.8,0.2596155
2503,12405,77624,Goto T.,1983,,-,-,-,0.0,-,-,-,-,-,-,-,-,-,0.0,-,-,-,0.0,-,-,0.0,0.0,-,-,-,-,-,0.0,-,-,-,0.0,-,-,-,-,-,-,-,-,-,-,0.0,-,-,-,-,-,-,-,-,-,-,-,-,-,-,-,-,-,0.0,-,-,-,-,-,-,0.0,-,-,0.0,-,-,-,-,-,-,-,0.0,-,-,-,-,-,-,-,-,-,-,-,0.0,-,-,-,-,-,-,,-,0.0,-,-,-,-,-,-,-,-,-,-,0.0,-,-,-,-,-,-,-,-,-,-,-,-,-,-,-,-,0.0,-,-,-,0.0,-,-,-,-,0.0,-,-,-,100.0,-,-,-,-,-,-,-,-,-,-,100.0,-,-,-,-,-,-,-,-,-,0.0,-,-,-,-,-,0.0,-,-,-,-,0.0,-,-,-,-,-,-,-,-,-,-,-,0.0,-,-,-,-,-,-,-,-,0.0,-,-,-,0.0,73.4,31.43,0.169
2504,12499,113875,Hwa Luu-Gen,1998,,-,-,-,0.0,-,-,-,-,-,-,-,-,-,0.0,-,-,-,0.0,-,-,0.0,0.0,-,-,-,-,-,0.0,-,-,-,0.0,-,-,-,-,-,-,-,-,-,-,0.0,-,-,-,-,-,-,-,-,-,-,-,-,-,-,-,-,-,17.24138,-,-,-,-,-,-,68.96552,-,-,0.0,-,-,-,-,-,-,-,0.0,-,-,-,-,-,-,-,13.79,-,-,-,0.0,-,-,-,-,-,-,,-,0.0,-,-,-,-,-,-,-,-,-,-,0.0,-,-,-,-,-,-,-,-,-,-,-,-,-,-,-,-,0.0,-,-,-,0.0,-,-,-,-,31.03448,-,-,-,100.0,-,-,-,-,-,-,-,-,-,-,0.0,-,-,-,-,-,-,-,-,-,0.0,-,-,-,-,-,0.0,-,-,-,-,0.0,-,-,-,-,-,-,-,-,-,-,-,0.0,-,-,-,-,-,-,-,-,0.0,-,-,-,0.0,99.6,38.01,0.31
2505,12499,113876,Hwa Luu-Gen,1998,,-,-,-,0.0,-,-,-,-,-,-,-,-,-,0.0,-,-,-,0.0,-,-,0.0,0.0,-,-,-,-,-,0.0,-,-,-,0.0,-,-,-,-,-,-,-,-,-,-,0.0,-,-,-,-,-,-,-,-,-,-,-,-,-,-,-,-,-,16.66667,-,-,-,-,-,-,66.66666,-,-,0.0,-,-,-,-,-,-,-,0.0,-,-,-,-,-,-,-,16.67,-,-,-,0.0,-,-,-,-,-,-,,-,0.0,-,-,-,-,-,-,-,-,-,-,0.0,-,-,-,-,-,-,-,-,-,-,-,-,-,-,-,-,0.0,-,-,-,0.0,-,-,-,-,33.33333,-,-,-,100.0,-,-,-,-,-,-,-,-,-,-,0.0,-,-,-,-,-,-,-,-,-,0.0,-,-,-,-,-,0.0,-,-,-,-,0.0,-,-,-,-,-,-,-,-,-,-,-,0.0,-,-,-,-,-,-,-,-,0.0,-,-,-,0.0,101.0,38.25,0.32
2506,12499,113877,Hwa Luu-Gen,1998,,-,-,-,0.0,-,-,-,-,-,-,-,-,-,0.0,-,-,-,0.0,-,-,0.0,0.0,-,-,-,-,-,0.0,-,-,-,0.0,-,-,-,-,-,-,-,-,-,-,0.0,-,-,-,-,-,-,-,-,-,-,-,-,-,-,-,-,-,15.82278,-,-,-,-,-,-,63.29114,-,-,0.0,-,-,-,-,-,-,-,0.0,-,-,-,-,-,-,-,20.89,-,-,-,0.0,-,-,-,-,-,-,,-,0.0,-,-,-,-,-,-,-,-,-,-,0.0,-,-,-,-,-,-,-,-,-,-,-,-,-,-,-,-,0.0,-,-,-,0.0,-,-,-,-,36.70886,-,-,-,100.0,-,-,-,-,-,-,-,-,-,-,0.0,-,-,-,-,-,-,-,-,-,0.0,-,-,-,-,-,0.0,-,-,-,-,0.0,-,-,-,-,-,-,-,-,-,-,-,0.0,-,-,-,-,-,-,-,-,0.0,-,-,-,0.0,100.0,37.59,0.33
2507,12499,113878,Hwa Luu-Gen,1998,,-,-,-,0.0,-,-,-,-,-,-,-,-,-,0.0,-,-,-,0.0,-,-,0.0,0.0,-,-,-,-,-,0.0,-,-,-,0.0,-,-,-,-,-,-,-,-,-,-,0.0,-,-,-,-,-,-,-,-,-,-,-,-,-,-,-,-,-,14.28571,-,-,-,-,-,-,57.14286,-,-,0.0,-,-,-,-,-,-,-,0.0,-,-,-,-,-,-,-,28.57,-,-,-,0.0,-,-,-,-,-,-,,-,0.0,-,-,-,-,-,-,-,-,-,-,0.0,-,-,-,-,-,-,-,-,-,-,-,-,-,-,-,-,0.0,-,-,-,0.0,-,-,-,-,42.85714,-,-,-,100.0,-,-,-,-,-,-,-,-,-,-,0.0,-,-,-,-,-,-,-,-,-,0.0,-,-,-,-,-,0.0,-,-,-,-,0.0,-,-,-,-,-,-,-,-,-,-,-,0.0,-,-,-,-,-,-,-,-,0.0,-,-,-,0.0,104.0,39.39,0.32
2508,12499,113879,Hwa Luu-Gen,1998,,-,-,-,0.0,-,-,-,-,-,-,-,-,-,0.0,-,-,-,0.0,-,-,0.0,0.0,-,-,-,-,-,0.0,-,-,-,0.0,-,-,-,-,-,-,-,-,-,-,0.0,-,-,-,-,-,-,-,-,-,-,-,-,-,-,-,-,-,13.7931,-,-,-,-,-,-,68.96552,-,-,0.0,-,-,-,-,-,-,-,0.0,-,-,-,-,-,-,-,17.24,-,-,-,0.0,-,-,-,-,-,-,,-,0.0,-,-,-,-,-,-,-,-,-,-,0.0,-,-,-,-,-,-,-,-,-,-,-,-,-,-,-,-,0.0,-,-,-,0.0,-,-,-,-,31.03448,-,-,-,100.0,-,-,-,-,-,-,-,-,-,-,0.0,-,-,-,-,-,-,-,-,-,0.0,-,-,-,-,-,0.0,-,-,-,-,0.0,-,-,-,-,-,-,-,-,-,-,-,0.0,-,-,-,-,-,-,-,-,0.0,-,-,-,0.0,100.0,38.16,0.31
2509,12499,158120,Hwa Luu-Gen,1998,,-,-,-,0.0,-,-,-,-,-,-,-,-,-,0.0,-,-,-,0.0,-,-,0.0,0.0,-,-,-,-,-,0.0,-,-,-,0.0,-,-,-,-,-,-,-,-,-,-,0.0,-,-,-,-,-,-,-,-,-,-,-,-,-,-,-,-,-,21.56863,-,-,-,-,-,-,65.35947,-,-,0.0,-,-,-,-,-,-,-,0.0,-,-,-,-,-,-,-,13.07,-,-,-,0.0,-,-,-,-,-,-,,-,0.0,-,-,-,-,-,-,-,-,-,-,0.0,-,-,-,-,-,-,-,-,-,-,-,-,-,-,-,-,0.0,-,-,-,0.0,-,-,-,-,34.64052,-,-,-,100.0,-,-,-,-,-,-,-,-,-,-,0.0,-,-,-,-,-,-,-,-,-,0.0,-,-,-,-,-,0.0,-,-,-,-,0.0,-,-,-,-,-,-,-,-,-,-,-,0.0,-,-,-,-,-,-,-,-,0.0,-,-,-,0.0,100.0,38.16,0.31
2510,12499,113880,Hwa Luu-Gen,1998,,-,-,-,0.0,-,-,-,-,-,-,-,-,-,0.0,-,-,-,0.0,-,-,0.0,0.0,-,-,-,-,-,0.0,-,-,-,0.0,-,-,-,-,-,-,-,-,-,-,0.0,-,-,-,-,-,-,-,-,-,-,-,-,-,-,-,-,-,20.88608,-,-,-,-,-,-,63.29114,-,-,0.0,-,-,-,-,-,-,-,0.0,-,-,-,-,-,-,-,15.82,-,-,-,0.0,-,-,-,-,-,-,,-,0.0,-,-,-,-,-,-,-,-,-,-,0.0,-,-,-,-,-,-,-,-,-,-,-,-,-,-,-,-,0.0,-,-,-,0.0,-,-,-,-,36.70886,-,-,-,100.0,-,-,-,-,-,-,-,-,-,-,0.0,-,-,-,-,-,-,-,-,-,0.0,-,-,-,-,-,0.0,-,-,-,-,0.0,-,-,-,-,-,-,-,-,-,-,-,0.0,-,-,-,-,-,-,-,-,0.0,-,-,-,0.0,103.0,39.01,0.32
2511,12499,113881,Hwa Luu-Gen,1998,,-,-,-,0.0,-,-,-,-,-,-,-,-,-,0.0,-,-,-,0.0,-,-,0.0,0.0,-,-,-,-,-,0.0,-,-,-,0.0,-,-,-,-,-,-,-,-,-,-,0.0,-,-,-,-,-,-,-,-,-,-,-,-,-,-,-,-,-,28.57143,-,-,-,-,-,-,57.14286,-,-,0.0,-,-,-,-,-,-,-,0.0,-,-,-,-,-,-,-,14.29,-,-,-,0.0,-,-,-,-,-,-,,-,0.0,-,-,-,-,-,-,-,-,-,-,0.0,-,-,-,-,-,-,-,-,-,-,-,-,-,-,-,-,0.0,-,-,-,0.0,-,-,-,-,42.85714,-,-,-,100.0,-,-,-,-,-,-,-,-,-,-,0.0,-,-,-,-,-,-,-,-,-,0.0,-,-,-,-,-,0.0,-,-,-,-,0.0,-,-,-,-,-,-,-,-,-,-,-,0.0,-,-,-,-,-,-,-,-,0.0,-,-,-,0.0,105.0,39.77,0.32
2512,12499,152670,Hwa Luu-Gen,1998,,-,-,-,0.0,-,-,-,-,-,-,-,-,-,0.0,-,-,-,0.0,-,-,0.0,0.0,-,-,-,-,-,0.0,-,-,-,0.0,-,-,-,-,-,-,-,-,-,-,0.0,-,-,-,-,-,-,-,-,-,-,-,-,-,-,-,-,-,19.87952,-,-,-,-,-,-,60.24096,-,-,0.0,-,-,-,-,-,-,-,0.0,-,-,-,-,-,-,-,19.88,-,-,-,0.0,-,-,-,-,-,-,,-,0.0,-,-,-,-,-,-,-,-,-,-,0.0,-,-,-,-,-,-,-,-,-,-,-,-,-,-,-,-,0.0,-,-,-,0.0,-,-,-,-,39.75904,-,-,-,100.0,-,-,-,-,-,-,-,-,-,-,0.0,-,-,-,-,-,-,-,-,-,0.0,-,-,-,-,-,0.0,-,-,-,-,0.0,-,-,-,-,-,-,-,-,-,-,-,0.0,-,-,-,-,-,-,-,-,0.0,-,-,-,0.0,100.0,38.16,0.31
2513,12499,158121,Hwa Luu-Gen,1998,,-,-,-,0.0,-,-,-,-,-,-,-,-,-,0.0,-,-,-,0.0,-,-,0.0,0.0,-,-,-,-,-,0.0,-,-,-,0.0,-,-,-,-,-,-,-,-,-,-,0.0,-,-,-,-,-,-,-,-,-,-,-,-,-,-,-,-,-,18.03279,-,-,-,-,-,-,54.64481,-,-,0.0,-,-,-,-,-,-,-,0.0,-,-,-,-,-,-,-,27.32,-,-,-,0.0,-,-,-,-,-,-,,-,0.0,-,-,-,-,-,-,-,-,-,-,0.0,-,-,-,-,-,-,-,-,-,-,-,-,-,-,-,-,0.0,-,-,-,0.0,-,-,-,-,45.35519,-,-,-,100.0,-,-,-,-,-,-,-,-,-,-,0.0,-,-,-,-,-,-,-,-,-,0.0,-,-,-,-,-,0.0,-,-,-,-,0.0,-,-,-,-,-,-,-,-,-,-,-,0.0,-,-,-,-,-,-,-,-,0.0,-,-,-,0.0,101.0,38.25,0.32
2514,12499,158122,Hwa Luu-Gen,1998,,-,-,-,0.0,-,-,-,-,-,-,-,-,-,0.0,-,-,-,0.0,-,-,0.0,0.0,-,-,-,-,-,0.0,-,-,-,0.0,-,-,-,-,-,-,-,-,-,-,0.0,-,-,-,-,-,-,-,-,-,-,-,-,-,-,-,-,-,29.41176,-,-,-,-,-,-,58.82353,-,-,0.0,-,-,-,-,-,-,-,0.0,-,-,-,-,-,-,-,11.77,-,-,-,0.0,-,-,-,-,-,-,,-,0.0,-,-,-,-,-,-,-,-,-,-,0.0,-,-,-,-,-,-,-,-,-,-,-,-,-,-,-,-,0.0,-,-,-,0.0,-,-,-,-,41.17647,-,-,-,100.0,-,-,-,-,-,-,-,-,-,-,0.0,-,-,-,-,-,-,-,-,-,0.0,-,-,-,-,-,0.0,-,-,-,-,0.0,-,-,-,-,-,-,-,-,-,-,-,0.0,-,-,-,-,-,-,-,-,0.0,-,-,-,0.0,106.0,40.45,0.31
2515,12499,152671,Hwa Luu-Gen,1998,,-,-,-,0.0,-,-,-,-,-,-,-,-,-,0.0,-,-,-,0.0,-,-,0.0,0.0,-,-,-,-,-,0.0,-,-,-,0.0,-,-,-,-,-,-,-,-,-,-,0.0,-,-,-,-,-,-,-,-,-,-,-,-,-,-,-,-,-,27.3224,-,-,-,-,-,-,54.64481,-,-,0.0,-,-,-,-,-,-,-,0.0,-,-,-,-,-,-,-,18.03,-,-,-,0.0,-,-,-,-,-,-,,-,0.0,-,-,-,-,-,-,-,-,-,-,0.0,-,-,-,-,-,-,-,-,-,-,-,-,-,-,-,-,0.0,-,-,-,0.0,-,-,-,-,45.35519,-,-,-,100.0,-,-,-,-,-,-,-,-,-,-,0.0,-,-,-,-,-,-,-,-,-,0.0,-,-,-,-,-,0.0,-,-,-,-,0.0,-,-,-,-,-,-,-,-,-,-,-,0.0,-,-,-,-,-,-,-,-,0.0,-,-,-,0.0,104.0,39.39,0.32
2516,12499,158123,Hwa Luu-Gen,1998,,-,-,-,0.0,-,-,-,-,-,-,-,-,-,0.0,-,-,-,0.0,-,-,0.0,0.0,-,-,-,-,-,0.0,-,-,-,0.0,-,-,-,-,-,-,-,-,-,-,0.0,-,-,-,-,-,-,-,-,-,-,-,-,-,-,-,-,-,25.0,-,-,-,-,-,-,50.0,-,-,0.0,-,-,-,-,-,-,-,0.0,-,-,-,-,-,-,-,25,-,-,-,0.0,-,-,-,-,-,-,,-,0.0,-,-,-,-,-,-,-,-,-,-,0.0,-,-,-,-,-,-,-,-,-,-,-,-,-,-,-,-,0.0,-,-,-,0.0,-,-,-,-,50.0,-,-,-,100.0,-,-,-,-,-,-,-,-,-,-,0.0,-,-,-,-,-,-,-,-,-,0.0,-,-,-,-,-,0.0,-,-,-,-,0.0,-,-,-,-,-,-,-,-,-,-,-,0.0,-,-,-,-,-,-,-,-,0.0,-,-,-,0.0,103.0,39.01,0.32
2517,12499,113882,Hwa Luu-Gen,1998,,-,-,-,0.0,-,-,-,-,-,-,-,-,-,0.0,-,-,-,0.0,-,-,0.0,0.0,-,-,-,-,-,0.0,-,-,-,0.0,-,-,-,-,-,-,-,-,-,-,0.0,-,-,-,-,-,-,-,-,-,-,-,-,-,-,-,-,-,0.0,-,-,-,-,-,-,0.0,-,-,0.0,-,-,-,-,-,-,-,0.0,-,-,-,-,-,-,-,-,-,-,-,0.0,-,-,-,-,-,-,,-,0.0,-,-,-,-,-,-,-,-,-,-,0.0,-,-,-,-,-,-,-,-,-,-,-,-,-,-,-,-,0.0,-,-,-,0.0,-,-,-,-,0.0,-,-,-,100.0,-,-,-,-,-,-,-,-,-,-,100.0,-,-,-,-,-,-,-,-,-,0.0,-,-,-,-,-,0.0,-,-,-,-,0.0,-,-,-,-,-,-,-,-,-,-,-,0.0,-,-,-,-,-,-,-,-,0.0,-,-,-,0.0,72.4,30.94,0.17
2518,12560,77834,Hirao K.,1983,,-,-,-,0.0,-,-,-,-,-,-,-,-,-,0.0,-,-,-,0.0,-,-,0.0,0.0,-,-,-,-,-,0.0,-,-,-,0.0,-,-,-,-,-,-,-,-,-,-,0.0,-,-,-,-,-,-,-,-,-,-,-,-,-,-,-,-,-,0.0,-,-,-,-,-,-,0.0,-,-,0.0,-,-,-,-,-,-,-,0.0,-,-,-,-,-,-,-,-,-,-,-,0.0,-,-,-,-,-,-,,-,0.0,-,-,-,-,-,-,-,-,-,-,0.0,-,-,-,-,-,-,-,-,-,-,-,-,-,-,-,-,0.0,-,-,-,0.0,-,-,-,-,0.0,-,-,-,100.0,-,-,-,-,-,-,-,-,-,-,100.0,-,-,-,-,-,-,-,-,-,0.0,-,-,-,-,-,0.0,-,-,-,-,0.0,-,-,-,-,-,-,-,-,-,-,-,0.0,-,-,-,-,-,-,-,-,0.0,-,-,-,0.0,73.1,31.33,0.169
2519,12575,77866,Yamane M.,1979,,-,-,-,0.0,-,-,-,-,-,-,-,-,-,0.0,-,-,-,0.0,-,-,0.0,0.0,-,-,-,-,-,0.0,-,-,-,0.0,-,-,-,-,-,-,-,-,-,-,0.0,-,-,-,-,-,-,-,-,-,-,-,-,-,-,-,-,-,0.0,-,-,-,-,-,-,0.0,-,-,0.0,-,-,-,-,-,-,-,0.0,-,-,-,-,-,-,-,-,-,-,-,0.0,-,-,-,-,-,-,,-,0.0,-,-,-,-,-,-,-,-,-,-,0.0,-,-,-,-,-,-,-,-,-,-,-,-,-,-,-,-,0.0,-,-,-,0.0,-,-,-,-,0.0,-,-,-,100.0,-,-,-,-,-,-,-,-,-,-,100.0,-,-,-,-,-,-,-,-,-,0.0,-,-,-,-,-,0.0,-,-,-,-,0.0,-,-,-,-,-,-,-,-,-,-,-,0.0,-,-,-,-,-,-,-,-,0.0,-,-,-,0.0,71.0,31.0,0.1451613
2520,12601,125894,Rodichev Yu.M.,1976,13-v,-,-,-,,-,-,-,-,-,-,-,-,-,0.0,-,-,-,0.0,-,-,0.0,0.0,-,-,-,-,-,,-,-,-,0.0,-,-,-,-,-,-,-,-,-,-,0.0,-,-,-,-,-,-,-,-,-,-,-,-,-,-,-,-,-,0.0,-,-,-,-,-,-,0.0,-,-,0.0,-,-,-,-,-,-,-,0.0,-,-,-,-,-,-,-,-,-,-,-,0.0,-,-,-,-,-,-,,-,,-,-,-,-,-,-,-,-,-,-,,-,-,-,-,-,-,-,-,-,-,-,-,-,-,-,-,0.0,-,-,-,0.0,-,-,-,-,,-,-,-,,-,-,-,-,-,-,-,-,-,-,,-,-,-,-,-,-,-,-,-,0.0,-,-,-,-,-,0.0,-,-,-,-,0.0,-,-,-,-,-,-,-,-,-,-,-,0.0,-,-,-,-,-,-,-,-,0.0,-,-,-,0.0,83.2,33.01,0.26
2521,12601,125895,Rodichev Yu.M.,1976,-,-,-,-,,-,-,-,-,-,-,-,-,-,0.0,-,-,-,0.0,-,-,0.0,0.0,-,-,-,-,-,,-,-,-,0.0,-,-,-,-,-,-,-,-,-,-,0.0,-,-,-,-,-,-,-,-,-,-,-,-,-,-,-,-,-,0.0,-,-,-,-,-,-,0.0,-,-,0.0,-,-,-,-,-,-,-,0.0,-,-,-,-,-,-,-,-,-,-,-,0.0,-,-,-,-,-,-,,-,,-,-,-,-,-,-,-,-,-,-,,-,-,-,-,-,-,-,-,-,-,-,-,-,-,-,-,0.0,-,-,-,0.0,-,-,-,-,,-,-,-,,-,-,-,-,-,-,-,-,-,-,,-,-,-,-,-,-,-,-,-,0.0,-,-,-,-,-,0.0,-,-,-,-,0.0,-,-,-,-,-,-,-,-,-,-,-,0.0,-,-,-,-,-,-,-,-,0.0,-,-,-,0.0,66.6,27.29,0.22
2522,12626,149404,Rathmann C.L.,1968,Corning 7940,-,-,-,0.0,-,-,-,-,-,-,-,-,-,0.0,-,-,-,0.0,-,-,0.0,0.0,-,-,-,-,-,0.0,-,-,-,0.0,-,-,-,-,-,-,-,-,-,-,0.0,-,-,-,-,-,-,-,-,-,-,-,-,-,-,-,-,-,0.0,-,-,-,-,-,-,0.0,-,-,0.0,-,-,-,-,-,-,-,0.0,-,-,-,-,-,-,-,-,-,-,-,0.0,-,-,-,-,-,-,,-,0.0,-,-,-,-,-,-,-,-,-,-,0.0,-,-,-,-,-,-,-,-,-,-,-,-,-,-,-,-,0.0,-,-,-,0.0,-,-,-,-,0.0,-,-,-,100.0,-,-,-,-,-,-,-,-,-,-,100.0,-,-,-,-,-,-,-,-,-,0.0,-,-,-,-,-,0.0,-,-,-,-,0.0,-,-,-,-,-,-,-,-,-,-,-,0.0,-,-,-,-,-,-,-,-,0.0,-,-,-,0.0,73.1,31.03,0.17
2523,12626,149405,Rathmann C.L.,1968,Corning 7971,-,-,-,0.0,-,-,-,-,-,-,-,-,-,0.0,-,-,-,0.0,-,-,0.0,0.0,-,-,-,-,-,0.0,-,-,-,0.0,-,-,-,-,-,-,-,-,-,-,0.0,-,-,-,-,-,-,-,-,-,-,-,-,-,-,-,-,-,0.0,-,-,-,-,-,-,0.0,-,-,0.0,-,-,-,-,-,-,-,0.0,-,-,-,-,-,-,-,-,-,-,-,0.0,-,-,-,-,-,-,,-,0.0,-,-,-,-,-,-,-,-,-,-,0.0,-,-,-,-,-,-,-,-,-,-,-,-,-,-,-,-,0.0,-,-,-,0.0,-,-,-,-,0.0,-,-,-,100.0,-,-,-,-,-,-,-,-,-,-,94.32979,-,-,-,-,-,-,-,-,-,0.0,-,-,-,-,-,0.0,-,-,-,-,5.670209,-,-,-,-,-,-,-,-,-,-,-,0.0,-,-,-,-,-,-,-,-,0.0,-,-,-,0.0,67.5,28.96,0.17
2524,12654,126249,Petrova V.Z.,1971,,-,-,-,9.124108,-,-,-,-,-,-,-,-,-,0.0,-,-,-,0.0,-,-,0.0,0.0,-,-,-,-,-,39.79354,-,-,-,0.0,-,-,-,-,-,-,-,-,-,-,0.0,-,-,-,-,-,-,-,-,-,-,-,-,-,-,-,0.2878,-,0.0,-,-,-,-,-,-,0.0,-,-,0.0,-,-,-,-,-,-,-,0.0,-,-,-,-,-,-,-,-,-,-,-,0.0,-,-,-,-,-,-,,-,7.995723,-,-,-,1.371,-,-,-,-,-,-,0.0,-,-,-,-,-,-,-,-,-,-,-,-,-,-,-,-,0.0,-,-,-,0.0,-,-,-,-,9.124108,-,-,-,99.05189,-,0.9481,-,-,-,-,-,-,-,-,40.47933,-,-,-,-,-,-,-,-,-,0.0,-,-,-,-,-,0.0,-,-,-,-,0.0,-,-,-,-,-,-,-,-,-,-,-,0.0,-,-,-,-,-,-,-,-,0.0,-,-,-,0.0,95.1,37.37,0.272411
2525,12654,126250,Petrova V.Z.,1971,,-,-,-,10.0391,-,-,-,-,-,-,-,-,-,0.0,-,-,-,0.0,-,-,0.0,0.0,-,-,-,-,-,35.96342,-,-,-,0.0,-,-,-,-,-,-,-,-,-,-,0.0,-,-,-,-,-,-,-,-,-,-,-,-,-,-,-,0.424,-,0.0,-,-,-,-,-,-,0.0,-,-,0.0,-,-,-,-,-,-,-,0.0,-,-,-,-,-,-,-,-,-,-,-,0.0,-,-,-,-,-,-,,-,11.79134,-,-,-,0.6871,-,-,-,-,-,-,0.0,-,-,-,-,-,-,-,-,-,-,-,-,-,-,-,-,0.0,-,-,-,0.0,-,-,-,-,10.0391,-,-,-,98.47991,-,1.52,-,-,-,-,-,-,-,-,39.04097,-,-,-,-,-,-,-,-,-,0.0,-,-,-,-,-,0.0,-,-,-,-,0.5339338,-,-,-,-,-,-,-,-,-,-,-,0.0,-,-,-,-,-,-,-,-,0.0,-,-,-,0.0,92.9,36.29,0.2799669
2526,12654,126251,Petrova V.Z.,1971,,-,-,-,8.757122,-,-,-,-,-,-,-,-,-,0.0,-,-,-,0.0,-,-,0.0,0.0,-,-,-,-,-,33.11018,-,-,-,0.0,-,-,-,-,-,-,-,-,-,-,0.0,-,-,-,-,-,-,-,-,-,-,-,-,-,-,-,0.4938,-,0.0,-,-,-,-,-,-,0.0,-,-,0.0,-,-,-,-,-,-,-,0.0,-,-,-,-,-,-,-,-,-,-,-,0.0,-,-,-,-,-,-,,-,17.60551,-,-,-,0.9253,-,-,-,-,-,-,0.0,-,-,-,-,-,-,-,-,-,-,-,-,-,-,-,-,0.0,-,-,-,0.0,-,-,-,-,8.757122,-,-,-,98.70917,-,1.291,-,-,-,-,-,-,-,-,37.29907,-,-,-,-,-,-,-,-,-,0.0,-,-,-,-,-,0.0,-,-,-,-,0.5181867,-,-,-,-,-,-,-,-,-,-,-,0.0,-,-,-,-,-,-,-,-,0.0,-,-,-,0.0,89.3,34.82,0.2823091
2527,12654,126252,Petrova V.Z.,1971,,-,-,-,7.584931,-,-,-,-,-,-,-,-,-,0.0,-,-,-,0.0,-,-,0.0,0.0,-,-,-,-,-,30.34044,-,-,-,0.0,-,-,-,-,-,-,-,-,-,-,0.0,-,-,-,-,-,-,-,-,-,-,-,-,-,-,-,0.5581,-,0.0,-,-,-,-,-,-,0.0,-,-,0.0,-,-,-,-,-,-,-,0.0,-,-,-,-,-,-,-,-,-,-,-,0.0,-,-,-,-,-,-,,-,23.16799,-,-,-,1.211,-,-,-,-,-,-,0.0,-,-,-,-,-,-,-,-,-,-,-,-,-,-,-,-,0.0,-,-,-,0.0,-,-,-,-,7.584931,-,-,-,98.92809,-,1.072,-,-,-,-,-,-,-,-,35.56321,-,-,-,-,-,-,-,-,-,0.0,-,-,-,-,-,0.0,-,-,-,-,0.5020185,-,-,-,-,-,-,-,-,-,-,-,0.0,-,-,-,-,-,-,-,-,0.0,-,-,-,0.0,100.0,38.84,0.2873327
2528,12751,79931,Primenko V.I.,1976,-,-,-,-,0.0,-,-,-,-,-,-,-,-,-,0.0,-,-,-,0.0,-,-,0.0,0.0,-,-,-,-,-,0.0,-,-,-,0.0,-,-,-,-,-,-,-,-,-,-,0.0,-,-,-,-,-,-,-,-,-,-,-,-,-,-,-,-,-,0.0,-,-,-,-,-,-,0.0,-,-,0.0,-,-,-,-,-,-,-,0.0,-,-,-,-,-,-,-,-,-,-,-,0.0,-,-,-,-,-,-,,-,0.0,-,-,-,-,-,-,-,-,-,-,0.0,-,-,-,-,-,-,-,-,-,-,-,-,-,-,-,-,0.0,-,-,-,0.0,-,-,-,-,0.0,-,-,-,100.0,-,-,-,-,-,-,-,-,-,-,100.0,-,-,-,-,-,-,-,-,-,0.0,-,-,-,-,-,0.0,-,-,-,-,0.0,-,-,-,-,-,-,-,-,-,-,-,0.0,-,-,-,-,-,-,-,-,0.0,-,-,-,0.0,72.9,31.31,0.1641648
2529,12751,126796,Primenko V.I.,1976,K8,-,-,-,0.0,-,-,-,0.1165,-,-,-,-,-,9.889303,-,-,-,1.282372,-,-,0.0,0.0,-,-,-,-,-,0.0,-,-,-,0.0,-,-,-,-,-,-,-,-,-,-,0.0,-,-,-,-,-,-,-,-,-,-,-,-,-,-,-,-,-,0.0,-,-,-,-,-,-,0.0,-,-,0.0,-,-,-,-,-,-,-,4.276719,-,-,-,-,-,-,-,-,-,-,-,0.0,-,-,-,-,-,-,,-,0.0,-,-,-,-,-,-,-,-,-,-,10.74686,-,-,-,-,-,-,-,-,-,-,-,-,-,-,-,-,0.0,-,-,-,0.0,-,-,-,-,10.00584,-,-,-,100.0,-,-,-,-,-,-,-,-,-,-,73.68821,-,-,-,-,-,-,-,-,-,0.0,-,-,-,-,-,0.0,-,-,-,-,0.0,-,-,-,-,-,-,-,-,-,-,-,0.0,-,-,-,-,-,-,-,-,0.0,-,-,-,0.0,80.3,32.4,0.2391975
2530,12751,126797,Primenko V.I.,1976,F9,-,-,-,1.985111,-,-,-,0.1733,-,-,-,-,-,1.931739,-,-,-,0.0,-,-,0.0,0.0,-,-,-,-,-,0.0,-,-,-,0.0,-,-,-,-,-,-,-,-,-,-,0.0,-,-,-,-,-,-,-,-,-,-,-,-,18.26,-,-,-,-,0.0,-,-,-,-,-,-,0.0,-,-,0.0,-,-,-,-,-,-,-,9.02336,-,-,-,-,-,5.502,-,-,-,-,-,0.0,-,-,-,-,-,-,,-,0.0,-,-,-,-,-,-,-,-,-,-,0.0,-,-,-,-,-,-,-,-,-,-,-,-,-,-,-,-,0.0,-,-,-,4.085266,-,-,-,-,4.090193,-,-,-,76.23483,-,-,-,-,-,-,-,-,-,-,45.51629,-,-,-,-,-,-,-,-,-,0.0,-,-,-,-,-,0.0,-,-,-,-,13.51972,-,-,-,-,-,-,-,-,-,-,-,0.0,-,-,-,-,-,-,-,-,0.0,-,-,-,0.0,65.9,26.97,0.2217279
2531,12751,126798,Primenko V.I.,1976,BK4,-,-,-,0.0,-,-,-,0.1789,-,-,-,-,-,3.274243,-,-,-,7.073464,-,-,0.0,0.0,-,-,-,-,-,0.0,-,-,-,0.0,-,-,-,-,-,-,-,-,-,-,0.0,-,-,-,-,-,-,-,-,-,-,-,-,-,-,-,-,-,0.0,-,-,-,-,-,-,0.0,-,-,0.0,-,-,-,-,-,-,-,7.568108,-,-,-,-,-,-,-,-,-,-,-,0.0,-,-,-,-,-,-,,-,0.0,-,-,-,-,-,-,-,-,-,-,3.426632,-,-,-,-,-,-,-,-,-,-,-,-,-,-,-,-,0.0,-,-,-,0.0,-,-,-,-,3.453157,-,-,-,100.0,-,-,-,-,-,-,-,-,-,-,74.21658,-,-,-,-,-,-,-,-,-,0.0,-,-,-,-,-,0.0,-,-,-,-,0.0,-,-,-,-,-,-,-,-,-,-,-,0.0,-,-,-,-,-,-,-,-,4.262051,-,-,-,0.0,68.0,27.59,0.2323305
2532,12798,149412,Bartholomew R.F,1982,,-,-,-,1.302605,-,-,-,-,-,-,-,-,-,0.0,-,-,-,0.0,-,-,0.0,0.0,-,-,-,-,-,0.0,-,-,-,0.0,-,-,-,-,-,-,-,-,-,-,0.0,-,-,-,-,-,-,-,-,-,-,-,-,-,-,-,-,-,0.0,-,-,-,-,-,-,0.0,-,-,0.0,-,-,-,-,-,-,-,3.006012,-,-,-,-,-,-,-,-,-,-,-,0.0,-,-,-,-,-,-,750.0,-,0.0,-,-,-,-,-,-,-,-,-,-,10.82164,-,-,-,-,-,-,-,-,-,-,-,-,-,-,-,-,0.0,-,-,-,0.0,-,-,-,-,1.302605,-,-,-,99.99999,-,-,-,-,-,-,-,-,-,-,77.05411,-,-,-,-,-,-,-,-,-,0.0,-,-,-,-,-,0.0,-,-,-,-,0.0,-,-,-,-,-,-,-,-,-,-,-,0.0,-,-,-,-,-,-,-,-,7.815631,-,-,-,0.0,68.3,28.2,0.21
2533,12798,149413,Bartholomew R.F,1982,,-,-,-,0.9999999,-,-,-,-,-,-,-,-,-,0.0,-,-,-,0.0,-,-,0.0,0.0,-,-,-,-,-,0.0,-,-,-,0.0,-,-,-,-,-,-,-,-,-,-,0.0,-,-,-,-,-,-,-,-,-,-,-,-,-,-,-,-,-,0.0,-,-,-,-,-,-,0.0,-,-,23.5,-,-,-,-,-,-,-,2.3,-,-,-,-,-,-,-,-,-,-,-,0.0,-,-,-,-,-,-,,-,0.0,-,-,-,-,-,-,-,-,-,-,8.299999,-,-,-,-,-,-,-,-,-,-,-,-,-,-,-,-,0.0,-,-,-,0.0,-,-,-,-,0.9999999,-,-,-,100.0,-,-,-,-,-,-,-,-,-,-,58.9,-,-,-,-,-,-,-,-,-,0.0,-,-,-,-,-,0.0,-,-,-,-,0.0,-,-,-,-,-,-,-,-,-,-,-,0.0,-,-,-,-,-,-,-,-,6.0,-,-,-,0.0,56.6,22.75,0.245
2534,12841,114456,Shahriari M.R.,1988,,-,-,-,0.0,40,-,-,-,-,-,-,-,-,0.0,-,-,12,0.0,-,-,0.0,0.0,-,-,-,-,22,0.0,-,-,-,0.0,-,-,-,-,-,-,-,-,-,-,0.0,-,-,-,-,-,-,-,-,-,-,-,-,-,-,-,-,-,0.0,-,-,-,-,-,-,0.0,-,-,0.0,-,-,-,-,-,-,-,0.0,-,-,-,-,-,-,-,-,-,-,-,0.0,-,-,-,-,-,-,,-,0.0,-,-,-,-,-,-,-,-,-,-,0.0,-,-,-,-,-,-,-,-,-,-,-,-,-,-,-,-,0.0,-,-,-,0.0,-,-,-,-,0.0,-,-,-,0.0,-,-,-,-,-,-,-,-,-,-,0.0,-,-,-,-,-,-,-,-,10,0.0,-,-,-,-,-,0.0,-,-,-,-,0.0,-,-,-,-,-,-,-,-,-,-,-,0.0,-,-,-,-,16,-,-,-,0.0,-,-,-,0.0,56.1,21.41,0.31
2535,12841,114457,Shahriari M.R.,1988,,-,-,-,0.0,3,-,-,-,-,-,-,-,-,0.0,-,-,20,0.0,-,-,0.0,0.0,-,-,-,-,-,0.0,-,-,-,0.0,-,-,-,-,-,-,-,-,-,-,0.0,-,-,-,-,-,-,-,-,-,-,-,-,-,-,-,-,-,0.0,-,-,-,-,-,-,0.0,-,-,0.0,-,-,-,-,-,-,-,0.0,-,-,-,-,-,-,-,-,-,4,-,0.0,-,-,-,-,-,-,,-,0.0,-,-,-,-,-,-,-,-,-,-,0.0,-,-,-,20,-,-,-,-,-,-,-,-,-,-,-,-,0.0,-,-,-,0.0,-,-,-,-,0.0,-,-,-,0.0,-,-,-,-,-,-,-,-,-,-,0.0,-,-,-,-,-,-,-,-,-,0.0,-,-,-,-,-,0.0,-,-,-,-,0.0,-,-,-,-,-,-,-,-,-,-,-,0.0,-,-,-,-,-,-,-,-,0.0,-,-,53,0.0,52.7,20.11,0.31
2536,12909,38062,Nakao Y.,1985,,-,-,-,9.877444,-,-,-,-,-,-,-,-,-,1.928784,-,-,-,2.452222,-,-,0.0,0.0,-,-,-,-,-,6.704847,-,-,-,0.0,-,-,-,-,-,-,-,-,-,-,0.0,-,-,-,-,-,-,-,-,-,-,-,-,-,-,-,-,-,0.0,-,-,-,-,-,-,0.0,-,-,0.0,-,-,-,-,-,-,-,0.0,-,-,-,-,-,-,-,-,-,-,-,0.0,-,-,-,-,-,-,800.0,-,9.328769,-,-,-,-,-,-,-,-,-,-,0.0,-,-,-,-,-,-,-,-,-,-,-,-,-,-,-,-,0.0,-,-,-,0.0,-,-,-,-,11.80623,-,-,-,99.99999,-,-,-,-,-,-,-,-,-,-,61.4597,-,-,-,-,-,-,-,-,-,3.628572,-,-,-,-,-,0.0,-,-,-,-,0.0,-,-,-,-,-,-,-,-,-,-,-,0.0,-,-,-,-,-,-,-,-,4.619649,-,-,-,0.0,87.4,35.41,0.23
2537,12969,78266,Schmidt G.,1986,,-,-,-,0.0,-,-,-,-,-,-,-,-,-,56.1,-,-,-,0.0,-,-,0.0,0.0,-,-,-,-,-,0.0,-,-,-,0.0,-,-,-,-,-,-,-,-,-,-,0.0,-,-,-,-,-,-,-,-,-,-,-,-,-,-,-,-,-,0.0,-,-,-,-,-,-,0.0,-,-,0.0,-,-,-,-,-,-,-,28.9,-,-,-,-,-,-,-,-,-,-,-,0.0,-,-,-,-,-,-,,-,0.0,-,-,-,-,-,-,-,-,-,-,0.0,-,-,-,-,-,-,-,-,-,-,-,-,-,-,-,-,0.0,-,-,-,0.0,-,-,-,-,56.1,-,-,-,100.0,-,-,-,-,-,-,-,-,-,-,15.0,-,-,-,-,-,-,-,-,-,0.0,-,-,-,-,-,0.0,-,-,-,-,0.0,-,-,-,-,-,-,-,-,-,-,-,0.0,-,-,-,-,-,-,-,-,0.0,-,-,-,0.0,50.8,19.1,0.3298429
2538,12969,78267,Schmidt G.,1986,,-,-,-,0.0,-,-,-,-,-,-,-,-,-,46.7,-,-,-,0.0,-,-,0.0,0.0,-,-,-,-,-,0.0,-,-,-,0.0,-,-,-,-,-,-,-,-,-,-,0.0,-,-,-,-,-,-,-,-,-,-,-,-,-,-,-,-,-,0.0,-,-,-,-,-,-,0.0,-,-,0.0,-,-,-,-,-,-,-,23.3,-,-,-,-,-,-,-,-,-,-,-,0.0,-,-,-,-,-,-,,-,0.0,-,-,-,-,-,-,-,-,-,-,0.0,-,-,-,-,-,-,-,-,-,-,-,-,-,-,-,-,0.0,-,-,-,0.0,-,-,-,-,46.7,-,-,-,100.0,-,-,-,-,-,-,-,-,-,-,30.0,-,-,-,-,-,-,-,-,-,0.0,-,-,-,-,-,0.0,-,-,-,-,0.0,-,-,-,-,-,-,-,-,-,-,-,0.0,-,-,-,-,-,-,-,-,0.0,-,-,-,0.0,56.6,21.6,0.3101851
2539,12969,78268,Schmidt G.,1986,,-,-,-,0.0,-,-,-,-,-,-,-,-,-,37.4,-,-,-,0.0,-,-,0.0,0.0,-,-,-,-,-,0.0,-,-,-,0.0,-,-,-,-,-,-,-,-,-,-,0.0,-,-,-,-,-,-,-,-,-,-,-,-,-,-,-,-,-,0.0,-,-,-,-,-,-,0.0,-,-,0.0,-,-,-,-,-,-,-,17.6,-,-,-,-,-,-,-,-,-,-,-,0.0,-,-,-,-,-,-,,-,0.0,-,-,-,-,-,-,-,-,-,-,0.0,-,-,-,-,-,-,-,-,-,-,-,-,-,-,-,-,0.0,-,-,-,0.0,-,-,-,-,37.4,-,-,-,100.0,-,-,-,-,-,-,-,-,-,-,45.0,-,-,-,-,-,-,-,-,-,0.0,-,-,-,-,-,0.0,-,-,-,-,0.0,-,-,-,-,-,-,-,-,-,-,-,0.0,-,-,-,-,-,-,-,-,0.0,-,-,-,0.0,62.1,24.8,0.2520161
2540,12969,78269,Schmidt G.,1986,,-,-,-,0.0,-,-,-,-,-,-,-,-,-,25.5,-,-,-,0.0,-,-,0.0,0.0,-,-,-,-,-,0.0,-,-,-,0.0,-,-,-,-,-,-,-,-,-,-,0.0,-,-,-,-,-,-,-,-,-,-,-,-,-,-,-,-,-,0.0,-,-,-,-,-,-,0.0,-,-,0.0,-,-,-,-,-,-,-,12.7,-,-,-,-,-,-,-,-,-,-,-,0.0,-,-,-,-,-,-,,-,0.0,-,-,-,-,-,-,-,-,-,-,0.0,-,-,-,-,-,-,-,-,-,-,-,-,-,-,-,-,0.0,-,-,-,0.0,-,-,-,-,25.5,-,-,-,100.0,-,-,-,-,-,-,-,-,-,-,61.8,-,-,-,-,-,-,-,-,-,0.0,-,-,-,-,-,0.0,-,-,-,-,0.0,-,-,-,-,-,-,-,-,-,-,-,0.0,-,-,-,-,-,-,-,-,0.0,-,-,-,0.0,65.1,26.4,0.2329545
2541,12969,78270,Schmidt G.,1986,,-,-,-,0.0,-,-,-,-,-,-,-,-,-,35.0,-,-,-,30.0,-,-,0.0,0.0,-,-,-,-,-,0.0,-,-,-,0.0,-,-,-,-,-,-,-,-,-,-,0.0,-,-,-,-,-,-,-,-,-,-,-,-,-,-,-,-,-,0.0,-,-,-,-,-,-,0.0,-,-,0.0,-,-,-,-,-,-,-,0.0,-,-,-,-,-,-,-,-,-,-,-,0.0,-,-,-,-,-,-,,-,0.0,-,-,-,-,-,-,-,-,-,-,0.0,-,-,-,-,-,-,-,-,-,-,-,-,-,-,-,-,0.0,-,-,-,0.0,-,-,-,-,35.0,-,-,-,100.0,-,-,-,-,-,-,-,-,-,-,35.0,-,-,-,-,-,-,-,-,-,0.0,-,-,-,-,-,0.0,-,-,-,-,0.0,-,-,-,-,-,-,-,-,-,-,-,0.0,-,-,-,-,-,-,-,-,0.0,-,-,-,0.0,89.0,35.6,0.271
2542,12969,78271,Schmidt G.,1986,,-,-,-,0.0,-,-,-,-,-,-,-,-,-,32.5,-,-,-,35.0,-,-,0.0,0.0,-,-,-,-,-,0.0,-,-,-,0.0,-,-,-,-,-,-,-,-,-,-,0.0,-,-,-,-,-,-,-,-,-,-,-,-,-,-,-,-,-,0.0,-,-,-,-,-,-,0.0,-,-,0.0,-,-,-,-,-,-,-,0.0,-,-,-,-,-,-,-,-,-,-,-,0.0,-,-,-,-,-,-,,-,0.0,-,-,-,-,-,-,-,-,-,-,0.0,-,-,-,-,-,-,-,-,-,-,-,-,-,-,-,-,0.0,-,-,-,0.0,-,-,-,-,32.5,-,-,-,100.0,-,-,-,-,-,-,-,-,-,-,32.5,-,-,-,-,-,-,-,-,-,0.0,-,-,-,-,-,0.0,-,-,-,-,0.0,-,-,-,-,-,-,-,-,-,-,-,0.0,-,-,-,-,-,-,-,-,0.0,-,-,-,0.0,87.0,34.1,0.28
2543,12969,78272,Schmidt G.,1986,,-,-,-,0.0,-,-,-,-,-,-,-,-,-,30.0,-,-,-,40.0,-,-,0.0,0.0,-,-,-,-,-,0.0,-,-,-,0.0,-,-,-,-,-,-,-,-,-,-,0.0,-,-,-,-,-,-,-,-,-,-,-,-,-,-,-,-,-,0.0,-,-,-,-,-,-,0.0,-,-,0.0,-,-,-,-,-,-,-,0.0,-,-,-,-,-,-,-,-,-,-,-,0.0,-,-,-,-,-,-,,-,0.0,-,-,-,-,-,-,-,-,-,-,0.0,-,-,-,-,-,-,-,-,-,-,-,-,-,-,-,-,0.0,-,-,-,0.0,-,-,-,-,30.0,-,-,-,100.0,-,-,-,-,-,-,-,-,-,-,30.0,-,-,-,-,-,-,-,-,-,0.0,-,-,-,-,-,0.0,-,-,-,-,0.0,-,-,-,-,-,-,-,-,-,-,-,0.0,-,-,-,-,-,-,-,-,0.0,-,-,-,0.0,81.4,31.8,0.287
2544,12969,78273,Schmidt G.,1986,,-,-,-,0.0,-,-,-,-,-,-,-,-,-,27.5,-,-,-,45.0,-,-,0.0,0.0,-,-,-,-,-,0.0,-,-,-,0.0,-,-,-,-,-,-,-,-,-,-,0.0,-,-,-,-,-,-,-,-,-,-,-,-,-,-,-,-,-,0.0,-,-,-,-,-,-,0.0,-,-,0.0,-,-,-,-,-,-,-,0.0,-,-,-,-,-,-,-,-,-,-,-,0.0,-,-,-,-,-,-,,-,0.0,-,-,-,-,-,-,-,-,-,-,0.0,-,-,-,-,-,-,-,-,-,-,-,-,-,-,-,-,0.0,-,-,-,0.0,-,-,-,-,27.5,-,-,-,100.0,-,-,-,-,-,-,-,-,-,-,27.5,-,-,-,-,-,-,-,-,-,0.0,-,-,-,-,-,0.0,-,-,-,-,0.0,-,-,-,-,-,-,-,-,-,-,-,0.0,-,-,-,-,-,-,-,-,0.0,-,-,-,0.0,75.0,29.3,0.286
2545,13010,115494,Wang Yuhu,1991,,-,-,-,0.0,30,-,-,-,-,-,-,-,-,0.0,-,-,15,0.0,-,-,0.0,0.0,-,-,-,-,-,0.0,-,-,-,0.0,-,-,-,-,-,-,-,-,-,-,0.0,-,-,-,-,-,-,-,-,-,-,-,-,-,-,-,-,-,0.0,-,-,-,-,-,-,0.0,-,-,0.0,-,-,-,-,-,-,-,0.0,-,-,-,-,-,-,-,-,-,-,-,0.0,-,-,-,-,-,-,,10,0.0,-,-,-,-,-,-,-,-,-,-,0.0,-,-,-,-,-,-,-,-,-,-,-,-,-,-,-,-,0.0,-,-,25,0.0,-,-,-,-,0.0,-,-,-,0.0,-,-,-,-,-,-,-,-,-,-,0.0,-,-,-,-,-,-,-,-,-,0.0,-,-,-,-,-,0.0,-,-,-,-,0.0,-,-,-,-,-,-,-,-,-,-,-,0.0,-,-,-,-,20,-,-,-,0.0,-,-,-,0.0,60.6,23.0,0.32
2546,13204,78414,Bokin P.Ya.,1963,-,-,-,-,0.0,-,-,-,-,-,-,-,-,-,0.0,-,-,-,0.0,-,-,0.0,0.0,-,-,-,-,-,0.0,-,-,-,0.0,-,-,-,-,-,-,-,-,-,-,0.0,-,-,-,-,-,-,-,-,-,-,-,-,-,-,-,-,-,0.0,-,-,-,-,-,-,0.0,-,-,0.0,-,-,-,-,-,-,-,0.0,-,-,-,-,-,-,-,-,-,-,-,0.0,-,-,-,-,-,-,,-,0.0,-,-,-,-,-,-,-,-,-,-,0.0,-,-,-,-,-,-,-,-,-,-,-,-,-,-,-,-,0.0,-,-,-,0.0,-,-,-,-,0.0,-,-,-,100.0,-,-,-,-,-,-,-,-,-,-,100.0,-,-,-,-,-,-,-,-,-,0.0,-,-,-,-,-,0.0,-,-,-,-,0.0,-,-,-,-,-,-,-,-,-,-,-,0.0,-,-,-,-,-,-,-,-,0.0,-,-,-,0.0,73.0,31.19,0.17
2547,13204,78415,Bokin P.Ya.,1963,K8,-,-,-,0.0,-,-,-,0.1165,-,-,-,-,-,9.889303,-,-,-,1.282372,-,-,0.0,0.0,-,-,-,-,-,0.0,-,-,-,0.0,-,-,-,-,-,-,-,-,-,-,0.0,-,-,-,-,-,-,-,-,-,-,-,-,-,-,-,-,-,0.0,-,-,-,-,-,-,0.0,-,-,0.0,-,-,-,-,-,-,-,4.276719,-,-,-,-,-,-,-,-,-,-,-,0.0,-,-,-,-,-,-,,-,0.0,-,-,-,-,-,-,-,-,-,-,10.74686,-,-,-,-,-,-,-,-,-,-,-,-,-,-,-,-,0.0,-,-,-,0.0,-,-,-,-,10.00584,-,-,-,100.0,-,-,-,-,-,-,-,-,-,-,73.68821,-,-,-,-,-,-,-,-,-,0.0,-,-,-,-,-,0.0,-,-,-,-,0.0,-,-,-,-,-,-,-,-,-,-,-,0.0,-,-,-,-,-,-,-,-,0.0,-,-,-,0.0,77.6,31.67,0.225
2548,13204,78416,Bokin P.Ya.,1963,BK10,-,-,-,0.0,-,-,-,0.1941,-,-,-,-,-,5.415655,-,-,-,10.78782,-,-,0.0,0.0,-,-,-,-,-,0.0,-,-,-,0.0,-,-,-,-,-,-,-,-,-,-,0.0,-,-,-,-,-,-,-,-,-,-,-,-,-,-,-,-,-,0.0,-,-,-,-,-,-,0.0,-,-,0.0,-,-,-,-,-,-,-,5.779876,-,-,-,-,-,-,-,-,-,-,-,0.0,-,-,-,-,-,-,,-,0.0,-,-,-,-,-,-,-,-,-,-,1.561102,-,-,-,-,-,-,-,-,-,-,-,-,-,-,-,-,0.0,-,-,-,0.750012,-,-,-,-,5.662411,-,-,-,100.0,-,-,-,0.05269,-,-,-,-,-,-,63.64629,-,-,-,-,-,-,-,-,-,0.0,-,-,-,-,-,0.0,-,-,-,-,0.0,-,-,-,-,-,-,-,-,-,-,-,0.0,-,-,-,-,-,-,-,-,11.81248,-,-,-,0.0,73.7,29.48,0.25
2549,13204,78417,Bokin P.Ya.,1963,F2,-,-,-,0.0,-,-,-,0.2395,-,-,-,-,-,0.0,-,-,-,0.0,-,-,0.0,0.0,-,-,-,-,-,0.0,-,-,-,0.0,-,-,-,-,-,-,-,-,-,-,0.0,-,-,-,-,-,-,-,-,-,-,-,-,-,-,-,-,-,0.0,-,-,-,-,-,-,0.0,-,-,0.0,-,-,-,-,-,-,-,6.762097,-,-,-,-,-,-,-,-,-,-,-,0.0,-,-,-,-,-,-,,-,0.0,-,-,-,-,-,-,-,-,-,-,0.0,-,-,-,-,-,-,-,-,-,-,-,-,-,-,-,-,0.0,-,-,-,19.65798,-,-,-,-,0.2395507,-,-,-,100.0,-,-,-,-,-,-,-,-,-,-,73.34038,-,-,-,-,-,-,-,-,-,0.0,-,-,-,-,-,0.0,-,-,-,-,0.0,-,-,-,-,-,-,-,-,-,-,-,0.0,-,-,-,-,-,-,-,-,0.0,-,-,-,0.0,53.6,21.96,0.22
2550,13204,78418,Bokin P.Ya.,1963,F4,-,-,-,0.0,-,-,-,0.2434,-,-,-,-,-,0.0,-,-,-,0.0,-,-,0.0,0.0,-,-,-,-,-,0.0,-,-,-,0.0,-,-,-,-,-,-,-,-,-,-,0.0,-,-,-,-,-,-,-,-,-,-,-,-,-,-,-,-,-,0.0,-,-,-,-,-,-,0.0,-,-,0.0,-,-,-,-,-,-,-,6.246778,-,-,-,-,-,-,-,-,-,-,-,0.0,-,-,-,-,-,-,,-,0.0,-,-,-,-,-,-,-,-,-,-,0.0,-,-,-,-,-,-,-,-,-,-,-,-,-,-,-,-,0.0,-,-,-,20.69347,-,-,-,-,0.2433885,-,-,-,100.0,-,-,-,-,-,-,-,-,-,-,72.81636,-,-,-,-,-,-,-,-,-,0.0,-,-,-,-,-,0.0,-,-,-,-,0.0,-,-,-,-,-,-,-,-,-,-,-,0.0,-,-,-,-,-,-,-,-,0.0,-,-,-,0.0,53.6,21.91,0.223
2551,13204,78419,Bokin P.Ya.,1963,TF1,-,-,-,0.0,-,-,-,0.2543,-,-,-,-,-,0.0,-,-,-,0.0,-,-,0.0,0.0,-,-,-,-,-,0.0,-,-,-,0.0,-,-,-,-,-,-,-,-,-,-,0.0,-,-,-,-,-,-,-,-,-,-,-,-,-,-,-,-,-,0.0,-,-,-,-,-,-,0.0,-,-,0.0,-,-,-,-,-,-,-,7.477355,-,-,-,-,-,-,-,-,-,-,-,0.0,-,-,-,-,-,-,,-,0.0,-,-,-,-,-,-,-,-,-,-,0.0,-,-,-,-,-,-,-,-,-,-,-,-,-,-,-,-,0.0,-,-,-,23.07223,-,-,-,-,0.2542935,-,-,-,100.0,-,-,-,-,-,-,-,-,-,-,69.19611,-,-,-,-,-,-,-,-,-,0.0,-,-,-,-,-,0.0,-,-,-,-,0.0,-,-,-,-,-,-,-,-,-,-,-,0.0,-,-,-,-,-,-,-,-,0.0,-,-,-,0.0,52.5,21.42,0.225
2552,13204,78420,Bokin P.Ya.,1963,BF12,-,-,-,0.0,-,-,-,0.09342,-,-,-,-,-,0.0,-,-,-,6.443086,-,-,0.0,0.0,-,-,-,-,-,0.0,-,-,-,0.0,-,-,-,-,-,-,-,-,-,-,0.0,-,-,-,-,-,-,-,-,-,-,-,-,-,-,-,-,-,0.0,-,-,-,-,-,-,0.0,-,-,0.0,-,-,-,-,-,-,-,7.289361,-,-,-,-,-,-,-,-,-,-,-,0.0,-,-,-,-,-,-,,-,0.0,-,-,-,-,-,-,-,-,-,-,1.505949,-,-,-,-,-,-,-,-,-,-,-,-,-,-,-,-,0.0,-,-,-,13.76676,-,-,-,-,0.09342132,-,-,-,100.0,-,-,-,-,-,-,-,-,-,-,65.16743,-,-,-,-,-,-,-,-,-,0.0,-,-,-,-,-,0.0,-,-,-,-,0.0,-,-,-,-,-,-,-,-,-,-,-,0.0,-,-,-,-,-,-,-,-,5.733987,-,-,-,0.0,59.9,23.73,0.262
2553,13204,78421,Bokin P.Ya.,1963,TF3,-,-,-,0.0,-,-,-,0.1421,-,-,-,-,-,0.5975296,-,-,-,0.0,-,-,0.0,0.0,-,-,-,-,-,0.0,-,-,-,0.0,-,-,-,-,-,-,-,-,-,-,0.0,-,-,-,-,-,-,-,-,-,-,-,-,-,-,-,-,-,0.0,-,-,-,-,-,-,0.0,-,-,0.0,-,-,-,-,-,-,-,5.013139,-,-,-,-,-,-,-,-,-,-,-,0.0,-,-,-,-,-,-,,-,0.0,-,-,-,-,-,-,-,-,-,-,0.0,-,-,-,-,-,-,-,-,-,-,-,-,-,-,-,-,0.0,-,-,-,30.75286,-,-,-,-,0.8360306,-,-,-,100.0,-,-,-,0.09643,-,-,-,-,-,-,63.39797,-,-,-,-,-,-,-,-,-,0.0,-,-,-,-,-,0.0,-,-,-,-,0.0,-,-,-,-,-,-,-,-,-,-,-,0.0,-,-,-,-,-,-,-,-,0.0,-,-,-,0.0,53.6,21.98,0.219
2554,13375,116211,Lane D.W.,1990,Vitreosil,-,-,-,0.0,-,-,-,-,-,-,-,-,-,0.0,-,-,-,0.0,-,-,0.0,0.0,-,-,-,-,-,0.0,-,-,-,0.0,-,-,-,-,-,-,-,-,-,-,0.0,-,-,-,-,-,-,-,-,-,-,-,-,-,-,-,-,-,0.0,-,-,-,-,-,-,0.0,-,-,0.0,-,-,-,-,-,-,-,0.0,-,-,-,-,-,-,-,-,-,-,-,0.0,-,-,-,-,-,-,,-,0.0,-,-,-,-,-,-,-,-,-,-,0.0,-,-,-,-,-,-,-,-,-,-,-,-,-,-,-,-,0.0,-,-,-,0.0,-,-,-,-,0.0,-,-,-,100.0,-,-,-,-,-,-,-,-,-,-,100.0,-,-,-,-,-,-,-,-,-,0.0,-,-,-,-,-,0.0,-,-,-,-,0.0,-,-,-,-,-,-,-,-,-,-,-,0.0,-,-,-,-,-,-,-,-,0.0,-,-,-,0.0,73.0,31.19,0.17
2555,13375,116212,Lane D.W.,1990,Tetpax,-,-,-,1.341582,-,-,-,-,-,-,-,-,-,12.0567,-,-,-,0.0,-,-,0.0,0.0,-,-,-,-,-,0.0,-,-,-,0.0,-,-,-,-,-,-,-,-,-,-,0.0,-,-,-,-,-,-,-,-,-,-,-,-,-,-,-,-,-,0.0,-,-,-,-,-,-,0.0,-,-,0.0,-,-,-,-,-,-,-,0.0,-,-,-,-,-,-,-,-,-,-,-,0.0,-,-,-,-,-,-,,-,0.0,-,-,-,-,-,-,-,-,-,-,3.711826,-,-,-,-,-,-,-,-,-,-,-,-,-,-,-,-,0.0,-,-,-,0.0,-,-,-,-,13.39828,-,-,-,100.0,-,-,-,-,-,-,-,-,-,-,82.88988,-,-,-,-,-,-,-,-,-,0.0,-,-,-,-,-,0.0,-,-,-,-,0.0,-,-,-,-,-,-,-,-,-,-,-,0.0,-,-,-,-,-,-,-,-,0.0,-,-,-,0.0,63.0,25.81,0.22
2556,13375,116213,Lane D.W.,1990,-,-,-,-,1.109572,-,-,-,-,-,-,-,-,-,0.0,-,-,-,0.0,-,-,0.0,0.0,-,-,-,-,-,7.538898,-,-,-,0.0,-,-,-,-,-,-,-,-,-,-,0.0,-,-,-,-,-,-,-,-,-,-,-,-,-,-,0.03729,-,-,0.0,-,-,-,-,-,-,0.0,-,-,0.0,-,-,-,-,-,-,-,0.3792767,-,-,-,-,-,-,-,-,-,-,-,0.0,-,-,-,-,-,-,,-,5.90942,-,-,-,-,-,-,-,-,-,-,13.44997,-,-,-,-,-,-,-,-,-,-,-,-,-,-,-,-,0.0,-,-,-,0.0,-,-,-,-,1.146859,-,-,-,99.99998,-,-,-,-,-,-,-,-,-,-,71.35245,-,-,-,-,-,0.2231,-,-,-,0.0,-,-,-,-,-,0.0,-,-,-,-,0.0,-,-,-,-,-,-,-,-,-,-,-,0.0,-,-,-,-,-,-,-,-,0.0,-,-,-,0.0,68.5,28.07,0.22
2557,13375,116214,Lane D.W.,1990,BK7,-,-,-,0.1259974,-,-,-,0.0974,-,-,-,-,-,9.226386,-,-,-,1.047346,-,-,0.0,0.0,-,-,-,-,-,0.0,-,-,-,0.0,-,-,-,-,-,-,-,-,-,-,0.0,-,-,-,-,-,-,-,-,-,-,-,-,-,-,-,-,-,0.0,-,-,-,-,-,-,0.0,-,-,0.0,-,-,-,-,-,-,-,5.182604,-,-,-,-,-,-,-,-,-,-,-,0.0,-,-,-,-,-,-,,-,0.0,-,-,-,-,-,-,-,-,-,-,10.26025,-,-,-,-,-,-,-,-,-,-,-,-,-,-,-,-,0.0,-,-,-,0.0,-,-,-,-,9.449786,-,-,-,100.0,-,-,-,-,-,-,-,-,-,-,73.9796,-,-,-,-,-,-,-,-,-,0.0,-,-,-,-,-,0.0,-,-,-,-,0.08041469,-,-,-,-,-,-,-,-,-,-,-,0.0,-,-,-,-,-,-,-,-,0.0,-,-,-,0.0,81.0,33.52,0.208
