Repository: jacobergzhou/Poisson-Ratio

File: Non_metal_07242019.csv (part 34 of 91)
Index,Code,Glass #,Author,Year,Trademark,glass_comp,Ag2O,AgI,Al,Al2O3,AlF3,AlN,As,As2O3,As2O5,As2S3,As2Se3,AsSe,B,B2O3,BaCl2,BaF2,BaO,BeF2,BeO,Bi2O3,BiCl3,Br,Ca,CaF2,CaO,Cd,CdCl2,CdF2,CdO,Ce2O3,CeF3,CeO2,Cl,Co3O4,CoO,Cr2O3,Cs2O,CsCl,CsF,Cu2O,CuO,Dy2O3,Er,Er2O3,ErF3,Eu,Eu2O3,EuF3,F,Fe,Fe2O3,FeO,Ga,Ga2O3,Ga2S3,Ga2Se3,GaF3,Gd2O3,GdF3,Ge,GeO2,GeS2,GeSe2,H2O,HfF4,HfO2,Hg,Ho2O3,I,InF3,K,K2O,K2S,K2SO4,KBr,KCl,KF,KHF2,La,La2O3,La2S3,LaF3,Li,Li2O,Li2S,Li2SO4,LiBr,LiCl,LiF,LiI,MgF2,MgO,Mn2O3,MnF2,MnO,MnO2,MoO2,MoO3,N,Na,Na2O,Na2S,Na2SO4,NaCl,NaF,NaPO3,Nb2O5,Nd,Nd2O3,NdF3,NH4NO3,NiO,O,OH,P,P2O5,Pb,PbCl2,PbF2,PbO,PdO,Pr2O3,Pr6O11,PrF3,Rb2O,RbF,Rh2O3,RuO2,S,Sb,Sb2O3,Sb2S3,Sc2O3,Se,Si,Si3N4,SiC,SiO2,Sm2O3,Sn,SnO,SnO2,SO2,SO3,Sr,SrCl2,SrF2,SrO,Ta2O3,Ta2O5,Tb2O3,TbF3,Te,TeO2,Th,ThF4,ThO2,TiO2,Tl,Tl2O,Tl2Se,TlSe,Tm2O3,U,U3O8,UO2,V,V2O5,VO6,WO3,Y,Y2O3,Yb2O3,YbF3,YF3,ZnCl2,ZnF2,ZnO,ZnSO4,ZrF4,ZrO2,Young's modulus E (GPa),Shear modulus G (GPa),Poisson's ratio v
# 2248,6773,51294,Bridge B.,1986,nan,(TeO2)45.0 (ZnCl2)55.0 ,0.0,0,0.0,0.0,0.0,0.0,0.0,0.0,0.0,0,0,0,0.0,0.0,0,0.0,0.0,0.0,0.0,0.0,0.0,0,0.0,0.0,0.0,0.0,0,0,0.0,0.0,0,0.0,0.0,0.0,0.0,0.0,0.0,0,0.0,0.0,0.0,0.0,0.0,0.0,0,0.0,0.0,0,0.0,0.0,0.0,0.0,0.0,0.0,0,0,0,0.0,0,0.0,0.0,0,0,0.0,0,0.0,0.0,0.0,0,0.0,0.0,0.0,0,0,0.0,0.0,0,0.0,0.0,0.0,0,0.0,0.0,0.0,0,0,0,0.0,0.0,0,0.0,0.0,0.0,0,0.0,0.0,0.0,0.0,0.0,0.0,0.0,0.0,0.0,0.0,0.0,0.0,0.0,0.0,0.0,0.0,0.0,0.0,0.0,0.0,0.0,0.0,0.0,0.0,0.0,0.0,0.0,0.0,0.0,0,0.0,0.0,0.0,0.0,0.0,0.0,0.0,0,0.0,0.0,0.0,0.0,0.0,0.0,0.0,0,0.0,0.0,0.0,0.0,0.0,0,0.0,0.0,0.0,0.0,0.0,0,0.0,45.0,0.0,0.0,0,0.0,0.0,0.0,0,0,0,0.0,0.0,0.0,0.0,0.0,0.0,0.0,0.0,0.0,0.0,0.0,0.0,55.0,0.0,0.0,0,0.0,0.0,19.8,7.84,0.262
# 2249,6774,51307,Rabukhin A.I.,1992,nan,(Al2O3)2.19 (Bi2O3)51.85 (CdO)34.06 (Ga2O3)11.9 ,0.0,0,0.0,2.19,0.0,0.0,0.0,0.0,0.0,0,0,0,0.0,0.0,0,0.0,0.0,0.0,0.0,51.85,0.0,0,0.0,0.0,0.0,0.0,0,0,34.06,0.0,0,0.0,0.0,0.0,0.0,0.0,0.0,0,0.0,0.0,0.0,0.0,0.0,0.0,0,0.0,0.0,0,0.0,0.0,0.0,0.0,0.0,11.9,0,0,0,0.0,0,0.0,0.0,0,0,0.0,0,0.0,0.0,0.0,0,0.0,0.0,0.0,0,0,0.0,0.0,0,0.0,0.0,0.0,0,0.0,0.0,0.0,0,0,0,0.0,0.0,0,0.0,0.0,0.0,0,0.0,0.0,0.0,0.0,0.0,0.0,0.0,0.0,0.0,0.0,0.0,0.0,0.0,0.0,0.0,0.0,0.0,0.0,0.0,0.0,0.0,0.0,0.0,0.0,0.0,0.0,0.0,0.0,0.0,0,0.0,0.0,0.0,0.0,0.0,0.0,0.0,0,0.0,0.0,0.0,0.0,0.0,0.0,0.0,0,0.0,0.0,0.0,0.0,0.0,0,0.0,0.0,0.0,0.0,0.0,0,0.0,0.0,0.0,0.0,0,0.0,0.0,0.0,0,0,0,0.0,0.0,0.0,0.0,0.0,0.0,0.0,0.0,0.0,0.0,0.0,0.0,0.0,0.0,0.0,0,0.0,0.0,57.2,22.66,0.262
# 2251,7347,93933,Shinkai N.,1981,nan,(B2O3)60.0 (PbO)10.0 (ZnO)30.0 ,0.0,0,0.0,0.0,0.0,0.0,0.0,0.0,0.0,0,0,0,0.0,60.0,0,0.0,0.0,0.0,0.0,0.0,0.0,0,0.0,0.0,0.0,0.0,0,0,0.0,0.0,0,0.0,0.0,0.0,0.0,0.0,0.0,0,0.0,0.0,0.0,0.0,0.0,0.0,0,0.0,0.0,0,0.0,0.0,0.0,0.0,0.0,0.0,0,0,0,0.0,0,0.0,0.0,0,0,0.0,0,0.0,0.0,0.0,0,0.0,0.0,0.0,0,0,0.0,0.0,0,0.0,0.0,0.0,0,0.0,0.0,0.0,0,0,0,0.0,0.0,0,0.0,0.0,0.0,0,0.0,0.0,0.0,0.0,0.0,0.0,0.0,0.0,0.0,0.0,0.0,0.0,0.0,0.0,0.0,0.0,0.0,0.0,0.0,0.0,0.0,0.0,0.0,0.0,0.0,10.0,0.0,0.0,0.0,0,0.0,0.0,0.0,0.0,0.0,0.0,0.0,0,0.0,0.0,0.0,0.0,0.0,0.0,0.0,0,0.0,0.0,0.0,0.0,0.0,0,0.0,0.0,0.0,0.0,0.0,0,0.0,0.0,0.0,0.0,0,0.0,0.0,0.0,0,0,0,0.0,0.0,0.0,0.0,0.0,0.0,0.0,0.0,0.0,0.0,0.0,0.0,0.0,0.0,30.0,0,0.0,0.0,90.1,36.0,0.262
# 2252,11320,98741,Higazy A.A.,1985,nan,(Co3O4)5.26 (P2O5)94.74 ,0.0,0,0.0,0.0,0.0,0.0,0.0,0.0,0.0,0,0,0,0.0,0.0,0,0.0,0.0,0.0,0.0,0.0,0.0,0,0.0,0.0,0.0,0.0,0,0,0.0,0.0,0,0.0,0.0,5.26,0.0,0.0,0.0,0,0.0,0.0,0.0,0.0,0.0,0.0,0,0.0,0.0,0,0.0,0.0,0.0,0.0,0.0,0.0,0,0,0,0.0,0,0.0,0.0,0,0,0.0,0,0.0,0.0,0.0,0,0.0,0.0,0.0,0,0,0.0,0.0,0,0.0,0.0,0.0,0,0.0,0.0,0.0,0,0,0,0.0,0.0,0,0.0,0.0,0.0,0,0.0,0.0,0.0,0.0,0.0,0.0,0.0,0.0,0.0,0.0,0.0,0.0,0.0,0.0,0.0,0.0,0.0,0.0,0.0,0.0,0.0,94.74,0.0,0.0,0.0,0.0,0.0,0.0,0.0,0,0.0,0.0,0.0,0.0,0.0,0.0,0.0,0,0.0,0.0,0.0,0.0,0.0,0.0,0.0,0,0.0,0.0,0.0,0.0,0.0,0,0.0,0.0,0.0,0.0,0.0,0,0.0,0.0,0.0,0.0,0,0.0,0.0,0.0,0,0,0,0.0,0.0,0.0,0.0,0.0,0.0,0.0,0.0,0.0,0.0,0.0,0.0,0.0,0.0,0.0,0,0.0,0.0,38.7,15.4,0.262
# 2253,11320,98770,Higazy A.A.,1985,nan,(Co3O4)47.2 (P2O5)52.8 ,0.0,0,0.0,0.0,0.0,0.0,0.0,0.0,0.0,0,0,0,0.0,0.0,0,0.0,0.0,0.0,0.0,0.0,0.0,0,0.0,0.0,0.0,0.0,0,0,0.0,0.0,0,0.0,0.0,47.2,0.0,0.0,0.0,0,0.0,0.0,0.0,0.0,0.0,0.0,0,0.0,0.0,0,0.0,0.0,0.0,0.0,0.0,0.0,0,0,0,0.0,0,0.0,0.0,0,0,0.0,0,0.0,0.0,0.0,0,0.0,0.0,0.0,0,0,0.0,0.0,0,0.0,0.0,0.0,0,0.0,0.0,0.0,0,0,0,0.0,0.0,0,0.0,0.0,0.0,0,0.0,0.0,0.0,0.0,0.0,0.0,0.0,0.0,0.0,0.0,0.0,0.0,0.0,0.0,0.0,0.0,0.0,0.0,0.0,0.0,0.0,52.8,0.0,0.0,0.0,0.0,0.0,0.0,0.0,0,0.0,0.0,0.0,0.0,0.0,0.0,0.0,0,0.0,0.0,0.0,0.0,0.0,0.0,0.0,0,0.0,0.0,0.0,0.0,0.0,0,0.0,0.0,0.0,0.0,0.0,0,0.0,0.0,0.0,0.0,0,0.0,0.0,0.0,0,0,0,0.0,0.0,0.0,0.0,0.0,0.0,0.0,0.0,0.0,0.0,0.0,0.0,0.0,0.0,0.0,0,0.0,0.0,57.3,22.7,0.262
# 2255,16484,158974,Philip J.,2000,nan,(Bi2O3)70.0 (CuO)30.0 ,0.0,0,0.0,0.0,0.0,0.0,0.0,0.0,0.0,0,0,0,0.0,0.0,0,0.0,0.0,0.0,0.0,70.0,0.0,0,0.0,0.0,0.0,0.0,0,0,0.0,0.0,0,0.0,0.0,0.0,0.0,0.0,0.0,0,0.0,0.0,30.0,0.0,0.0,0.0,0,0.0,0.0,0,0.0,0.0,0.0,0.0,0.0,0.0,0,0,0,0.0,0,0.0,0.0,0,0,0.0,0,0.0,0.0,0.0,0,0.0,0.0,0.0,0,0,0.0,0.0,0,0.0,0.0,0.0,0,0.0,0.0,0.0,0,0,0,0.0,0.0,0,0.0,0.0,0.0,0,0.0,0.0,0.0,0.0,0.0,0.0,0.0,0.0,0.0,0.0,0.0,0.0,0.0,0.0,0.0,0.0,0.0,0.0,0.0,0.0,0.0,0.0,0.0,0.0,0.0,0.0,0.0,0.0,0.0,0,0.0,0.0,0.0,0.0,0.0,0.0,0.0,0,0.0,0.0,0.0,0.0,0.0,0.0,0.0,0,0.0,0.0,0.0,0.0,0.0,0,0.0,0.0,0.0,0.0,0.0,0,0.0,0.0,0.0,0.0,0,0.0,0.0,0.0,0,0,0,0.0,0.0,0.0,0.0,0.0,0.0,0.0,0.0,0.0,0.0,0.0,0.0,0.0,0.0,0.0,0,0.0,0.0,68.4,27.09,0.262
# 2256,16484,158975,Philip J.,2000,nan,(Bi2O3)60.0 (CuO)40.0 ,0.0,0,0.0,0.0,0.0,0.0,0.0,0.0,0.0,0,0,0,0.0,0.0,0,0.0,0.0,0.0,0.0,60.0,0.0,0,0.0,0.0,0.0,0.0,0,0,0.0,0.0,0,0.0,0.0,0.0,0.0,0.0,0.0,0,0.0,0.0,40.0,0.0,0.0,0.0,0,0.0,0.0,0,0.0,0.0,0.0,0.0,0.0,0.0,0,0,0,0.0,0,0.0,0.0,0,0,0.0,0,0.0,0.0,0.0,0,0.0,0.0,0.0,0,0,0.0,0.0,0,0.0,0.0,0.0,0,0.0,0.0,0.0,0,0,0,0.0,0.0,0,0.0,0.0,0.0,0,0.0,0.0,0.0,0.0,0.0,0.0,0.0,0.0,0.0,0.0,0.0,0.0,0.0,0.0,0.0,0.0,0.0,0.0,0.0,0.0,0.0,0.0,0.0,0.0,0.0,0.0,0.0,0.0,0.0,0,0.0,0.0,0.0,0.0,0.0,0.0,0.0,0,0.0,0.0,0.0,0.0,0.0,0.0,0.0,0,0.0,0.0,0.0,0.0,0.0,0,0.0,0.0,0.0,0.0,0.0,0,0.0,0.0,0.0,0.0,0,0.0,0.0,0.0,0,0,0,0.0,0.0,0.0,0.0,0.0,0.0,0.0,0.0,0.0,0.0,0.0,0.0,0.0,0.0,0.0,0,0.0,0.0,70.4,27.89,0.262
# 2258,28396,364382,Blackburn D.,1987,nan,(Al2O3)18.96870602 (MgO)23.99332643 (SiO2)48.28400169 (Ta2O5)8.75396586 ,0.0,0,0.0,18.96870602,0.0,0.0,0.0,0.0,0.0,0,0,0,0.0,0.0,0,0.0,0.0,0.0,0.0,0.0,0.0,0,0.0,0.0,0.0,0.0,0,0,0.0,0.0,0,0.0,0.0,0.0,0.0,0.0,0.0,0,0.0,0.0,0.0,0.0,0.0,0.0,0,0.0,0.0,0,0.0,0.0,0.0,0.0,0.0,0.0,0,0,0,0.0,0,0.0,0.0,0,0,0.0,0,0.0,0.0,0.0,0,0.0,0.0,0.0,0,0,0.0,0.0,0,0.0,0.0,0.0,0,0.0,0.0,0.0,0,0,0,0.0,0.0,0,0.0,23.99332643,0.0,0,0.0,0.0,0.0,0.0,0.0,0.0,0.0,0.0,0.0,0.0,0.0,0.0,0.0,0.0,0.0,0.0,0.0,0.0,0.0,0.0,0.0,0.0,0.0,0.0,0.0,0.0,0.0,0.0,0.0,0,0.0,0.0,0.0,0.0,0.0,0.0,0.0,0,0.0,0.0,0.0,0.0,0.0,48.28400169,0.0,0,0.0,0.0,0.0,0.0,0.0,0,0.0,0.0,0.0,8.75396586,0.0,0,0.0,0.0,0.0,0.0,0,0.0,0.0,0.0,0,0,0,0.0,0.0,0.0,0.0,0.0,0.0,0.0,0.0,0.0,0.0,0.0,0.0,0.0,0.0,0.0,0,0.0,0.0,115.0,45.7,0.262
# 2259,30391,377818,Yousef E.S.,2006,nan,(B2O3)79.20792 (Bi2O3)19.80198 (Nd2O3)0.9901 ,0.0,0,0.0,0.0,0.0,0.0,0.0,0.0,0.0,0,0,0,0.0,79.20792,0,0.0,0.0,0.0,0.0,19.80198,0.0,0,0.0,0.0,0.0,0.0,0,0,0.0,0.0,0,0.0,0.0,0.0,0.0,0.0,0.0,0,0.0,0.0,0.0,0.0,0.0,0.0,0,0.0,0.0,0,0.0,0.0,0.0,0.0,0.0,0.0,0,0,0,0.0,0,0.0,0.0,0,0,0.0,0,0.0,0.0,0.0,0,0.0,0.0,0.0,0,0,0.0,0.0,0,0.0,0.0,0.0,0,0.0,0.0,0.0,0,0,0,0.0,0.0,0,0.0,0.0,0.0,0,0.0,0.0,0.0,0.0,0.0,0.0,0.0,0.0,0.0,0.0,0.0,0.0,0.0,0.0,0.9901,0.0,0.0,0.0,0.0,0.0,0.0,0.0,0.0,0.0,0.0,0.0,0.0,0.0,0.0,0,0.0,0.0,0.0,0.0,0.0,0.0,0.0,0,0.0,0.0,0.0,0.0,0.0,0.0,0.0,0,0.0,0.0,0.0,0.0,0.0,0,0.0,0.0,0.0,0.0,0.0,0,0.0,0.0,0.0,0.0,0,0.0,0.0,0.0,0,0,0,0.0,0.0,0.0,0.0,0.0,0.0,0.0,0.0,0.0,0.0,0.0,0.0,0.0,0.0,0.0,0,0.0,0.0,56.2,22.29,0.262
# 2260,30756,391254,Senin H.B.,1994,nan,(La2O3)16.6 (P2O5)74.8 (Sm2O3)8.6 ,0.0,0,0.0,0.0,0.0,0.0,0.0,0.0,0.0,0,0,0,0.0,0.0,0,0.0,0.0,0.0,0.0,0.0,0.0,0,0.0,0.0,0.0,0.0,0,0,0.0,0.0,0,0.0,0.0,0.0,0.0,0.0,0.0,0,0.0,0.0,0.0,0.0,0.0,0.0,0,0.0,0.0,0,0.0,0.0,0.0,0.0,0.0,0.0,0,0,0,0.0,0,0.0,0.0,0,0,0.0,0,0.0,0.0,0.0,0,0.0,0.0,0.0,0,0,0.0,0.0,0,0.0,0.0,16.6,0,0.0,0.0,0.0,0,0,0,0.0,0.0,0,0.0,0.0,0.0,0,0.0,0.0,0.0,0.0,0.0,0.0,0.0,0.0,0.0,0.0,0.0,0.0,0.0,0.0,0.0,0.0,0.0,0.0,0.0,0.0,0.0,74.8,0.0,0.0,0.0,0.0,0.0,0.0,0.0,0,0.0,0.0,0.0,0.0,0.0,0.0,0.0,0,0.0,0.0,0.0,0.0,0.0,0.0,8.6,0,0.0,0.0,0.0,0.0,0.0,0,0.0,0.0,0.0,0.0,0.0,0,0.0,0.0,0.0,0.0,0,0.0,0.0,0.0,0,0,0,0.0,0.0,0.0,0.0,0.0,0.0,0.0,0.0,0.0,0.0,0.0,0.0,0.0,0.0,0.0,0,0.0,0.0,62.3,24.68,0.262
# 2262,31921,405136,Aitken B.G.,2007,nan,(Al2O3)16.87561909 (CaO)2.590862835 (La2O3)11.03036544 (SiO2)69.50315264 ,0.0,0,0.0,16.87561909,0.0,0.0,0.0,0.0,0.0,0,0,0,0.0,0.0,0,0.0,0.0,0.0,0.0,0.0,0.0,0,0.0,0.0,2.590862835,0.0,0,0,0.0,0.0,0,0.0,0.0,0.0,0.0,0.0,0.0,0,0.0,0.0,0.0,0.0,0.0,0.0,0,0.0,0.0,0,0.0,0.0,0.0,0.0,0.0,0.0,0,0,0,0.0,0,0.0,0.0,0,0,0.0,0,0.0,0.0,0.0,0,0.0,0.0,0.0,0,0,0.0,0.0,0,0.0,0.0,11.03036544,0,0.0,0.0,0.0,0,0,0,0.0,0.0,0,0.0,0.0,0.0,0,0.0,0.0,0.0,0.0,0.0,0.0,0.0,0.0,0.0,0.0,0.0,0.0,0.0,0.0,0.0,0.0,0.0,0.0,0.0,0.0,0.0,0.0,0.0,0.0,0.0,0.0,0.0,0.0,0.0,0,0.0,0.0,0.0,0.0,0.0,0.0,0.0,0,0.0,0.0,0.0,0.0,0.0,69.50315264,0.0,0,0.0,0.0,0.0,0.0,0.0,0,0.0,0.0,0.0,0.0,0.0,0,0.0,0.0,0.0,0.0,0,0.0,0.0,0.0,0,0,0,0.0,0.0,0.0,0.0,0.0,0.0,0.0,0.0,0.0,0.0,0.0,0.0,0.0,0.0,0.0,0,0.0,0.0,93.9,37.23,0.262
# 2263,31921,405210,Aitken B.G.,2007,nan,(Al2O3)17.30598842 (La2O3)11.5493783 (SiO2)68.26363537 (SrO)2.880997916 ,0.0,0,0.0,17.30598842,0.0,0.0,0.0,0.0,0.0,0,0,0,0.0,0.0,0,0.0,0.0,0.0,0.0,0.0,0.0,0,0.0,0.0,0.0,0.0,0,0,0.0,0.0,0,0.0,0.0,0.0,0.0,0.0,0.0,0,0.0,0.0,0.0,0.0,0.0,0.0,0,0.0,0.0,0,0.0,0.0,0.0,0.0,0.0,0.0,0,0,0,0.0,0,0.0,0.0,0,0,0.0,0,0.0,0.0,0.0,0,0.0,0.0,0.0,0,0,0.0,0.0,0,0.0,0.0,11.5493783,0,0.0,0.0,0.0,0,0,0,0.0,0.0,0,0.0,0.0,0.0,0,0.0,0.0,0.0,0.0,0.0,0.0,0.0,0.0,0.0,0.0,0.0,0.0,0.0,0.0,0.0,0.0,0.0,0.0,0.0,0.0,0.0,0.0,0.0,0.0,0.0,0.0,0.0,0.0,0.0,0,0.0,0.0,0.0,0.0,0.0,0.0,0.0,0,0.0,0.0,0.0,0.0,0.0,68.26363537,0.0,0,0.0,0.0,0.0,0.0,0.0,0,0.0,2.880997916,0.0,0.0,0.0,0,0.0,0.0,0.0,0.0,0,0.0,0.0,0.0,0,0,0,0.0,0.0,0.0,0.0,0.0,0.0,0.0,0.0,0.0,0.0,0.0,0.0,0.0,0.0,0.0,0,0.0,0.0,93.6,37.1,0.262
# 2264,31921,405211,Aitken B.G.,2007,nan,(Al2O3)17.14593069 (La2O3)11.43937999 (SiO2)68.56370385 (SrO)2.850985477 ,0.0,0,0.0,17.14593069,0.0,0.0,0.0,0.0,0.0,0,0,0,0.0,0.0,0,0.0,0.0,0.0,0.0,0.0,0.0,0,0.0,0.0,0.0,0.0,0,0,0.0,0.0,0,0.0,0.0,0.0,0.0,0.0,0.0,0,0.0,0.0,0.0,0.0,0.0,0.0,0,0.0,0.0,0,0.0,0.0,0.0,0.0,0.0,0.0,0,0,0,0.0,0,0.0,0.0,0,0,0.0,0,0.0,0.0,0.0,0,0.0,0.0,0.0,0,0,0.0,0.0,0,0.0,0.0,11.43937999,0,0.0,0.0,0.0,0,0,0,0.0,0.0,0,0.0,0.0,0.0,0,0.0,0.0,0.0,0.0,0.0,0.0,0.0,0.0,0.0,0.0,0.0,0.0,0.0,0.0,0.0,0.0,0.0,0.0,0.0,0.0,0.0,0.0,0.0,0.0,0.0,0.0,0.0,0.0,0.0,0,0.0,0.0,0.0,0.0,0.0,0.0,0.0,0,0.0,0.0,0.0,0.0,0.0,68.56370385,0.0,0,0.0,0.0,0.0,0.0,0.0,0,0.0,2.850985477,0.0,0.0,0.0,0,0.0,0.0,0.0,0.0,0,0.0,0.0,0.0,0,0,0,0.0,0.0,0.0,0.0,0.0,0.0,0.0,0.0,0.0,0.0,0.0,0.0,0.0,0.0,0.0,0,0.0,0.0,93.2,36.97,0.262
# 2265,31921,405212,Aitken B.G.,2007,nan,(Al2O3)16.9875609 (La2O3)11.32051372 (SiO2)68.8606649 (SrO)2.8312604830000003 ,0.0,0,0.0,16.9875609,0.0,0.0,0.0,0.0,0.0,0,0,0,0.0,0.0,0,0.0,0.0,0.0,0.0,0.0,0.0,0,0.0,0.0,0.0,0.0,0,0,0.0,0.0,0,0.0,0.0,0.0,0.0,0.0,0.0,0,0.0,0.0,0.0,0.0,0.0,0.0,0,0.0,0.0,0,0.0,0.0,0.0,0.0,0.0,0.0,0,0,0,0.0,0,0.0,0.0,0,0,0.0,0,0.0,0.0,0.0,0,0.0,0.0,0.0,0,0,0.0,0.0,0,0.0,0.0,11.32051372,0,0.0,0.0,0.0,0,0,0,0.0,0.0,0,0.0,0.0,0.0,0,0.0,0.0,0.0,0.0,0.0,0.0,0.0,0.0,0.0,0.0,0.0,0.0,0.0,0.0,0.0,0.0,0.0,0.0,0.0,0.0,0.0,0.0,0.0,0.0,0.0,0.0,0.0,0.0,0.0,0,0.0,0.0,0.0,0.0,0.0,0.0,0.0,0,0.0,0.0,0.0,0.0,0.0,68.8606649,0.0,0,0.0,0.0,0.0,0.0,0.0,0,0.0,2.8312604830000003,0.0,0.0,0.0,0,0.0,0.0,0.0,0.0,0,0.0,0.0,0.0,0,0,0,0.0,0.0,0.0,0.0,0.0,0.0,0.0,0.0,0.0,0.0,0.0,0.0,0.0,0.0,0.0,0,0.0,0.0,93.2,36.92,0.262
# 2266,32784,397213,Palanivelu N.,2006,nan,(PbO)7.751076316 (TeO2)54.19951611 (V2O5)38.04940757 ,0.0,0,0.0,0.0,0.0,0.0,0.0,0.0,0.0,0,0,0,0.0,0.0,0,0.0,0.0,0.0,0.0,0.0,0.0,0,0.0,0.0,0.0,0.0,0,0,0.0,0.0,0,0.0,0.0,0.0,0.0,0.0,0.0,0,0.0,0.0,0.0,0.0,0.0,0.0,0,0.0,0.0,0,0.0,0.0,0.0,0.0,0.0,0.0,0,0,0,0.0,0,0.0,0.0,0,0,0.0,0,0.0,0.0,0.0,0,0.0,0.0,0.0,0,0,0.0,0.0,0,0.0,0.0,0.0,0,0.0,0.0,0.0,0,0,0,0.0,0.0,0,0.0,0.0,0.0,0,0.0,0.0,0.0,0.0,0.0,0.0,0.0,0.0,0.0,0.0,0.0,0.0,0.0,0.0,0.0,0.0,0.0,0.0,0.0,0.0,0.0,0.0,0.0,0.0,0.0,7.751076316,0.0,0.0,0.0,0,0.0,0.0,0.0,0.0,0.0,0.0,0.0,0,0.0,0.0,0.0,0.0,0.0,0.0,0.0,0,0.0,0.0,0.0,0.0,0.0,0,0.0,0.0,0.0,0.0,0.0,0,0.0,54.19951611,0.0,0.0,0,0.0,0.0,0.0,0,0,0,0.0,0.0,0.0,0.0,38.04940757,0.0,0.0,0.0,0.0,0.0,0.0,0.0,0.0,0.0,0.0,0,0.0,0.0,46.0,18.22,0.262
# 2267,33129,398395,Livshits V.Ya.,1992,nan,(CaO)8.200000098 (GeO2)71.60000212 (Na2O)10.09999889 (SiO2)10.09999889 ,0.0,0,0.0,0.0,0.0,0.0,0.0,0.0,0.0,0,0,0,0.0,0.0,0,0.0,0.0,0.0,0.0,0.0,0.0,0,0.0,0.0,8.200000098,0.0,0,0,0.0,0.0,0,0.0,0.0,0.0,0.0,0.0,0.0,0,0.0,0.0,0.0,0.0,0.0,0.0,0,0.0,0.0,0,0.0,0.0,0.0,0.0,0.0,0.0,0,0,0,0.0,0,0.0,71.60000212,0,0,0.0,0,0.0,0.0,0.0,0,0.0,0.0,0.0,0,0,0.0,0.0,0,0.0,0.0,0.0,0,0.0,0.0,0.0,0,0,0,0.0,0.0,0,0.0,0.0,0.0,0,0.0,0.0,0.0,0.0,0.0,0.0,10.09999889,0.0,0.0,0.0,0.0,0.0,0.0,0.0,0.0,0.0,0.0,0.0,0.0,0.0,0.0,0.0,0.0,0.0,0.0,0.0,0.0,0.0,0.0,0,0.0,0.0,0.0,0.0,0.0,0.0,0.0,0,0.0,0.0,0.0,0.0,0.0,10.09999889,0.0,0,0.0,0.0,0.0,0.0,0.0,0,0.0,0.0,0.0,0.0,0.0,0,0.0,0.0,0.0,0.0,0,0.0,0.0,0.0,0,0,0,0.0,0.0,0.0,0.0,0.0,0.0,0.0,0.0,0.0,0.0,0.0,0.0,0.0,0.0,0.0,0,0.0,0.0,78.1,31.0,0.262
# 2268,34770,419187,Gaafar M.S.,2009,nan,(B2O3)72.5 (Li2O)20.0 (WO3)7.5 ,0.0,0,0.0,0.0,0.0,0.0,0.0,0.0,0.0,0,0,0,0.0,72.5,0,0.0,0.0,0.0,0.0,0.0,0.0,0,0.0,0.0,0.0,0.0,0,0,0.0,0.0,0,0.0,0.0,0.0,0.0,0.0,0.0,0,0.0,0.0,0.0,0.0,0.0,0.0,0,0.0,0.0,0,0.0,0.0,0.0,0.0,0.0,0.0,0,0,0,0.0,0,0.0,0.0,0,0,0.0,0,0.0,0.0,0.0,0,0.0,0.0,0.0,0,0,0.0,0.0,0,0.0,0.0,0.0,0,0.0,0.0,20.0,0,0,0,0.0,0.0,0,0.0,0.0,0.0,0,0.0,0.0,0.0,0.0,0.0,0.0,0.0,0.0,0.0,0.0,0.0,0.0,0.0,0.0,0.0,0.0,0.0,0.0,0.0,0.0,0.0,0.0,0.0,0.0,0.0,0.0,0.0,0.0,0.0,0,0.0,0.0,0.0,0.0,0.0,0.0,0.0,0,0.0,0.0,0.0,0.0,0.0,0.0,0.0,0,0.0,0.0,0.0,0.0,0.0,0,0.0,0.0,0.0,0.0,0.0,0,0.0,0.0,0.0,0.0,0,0.0,0.0,0.0,0,0,0,0.0,0.0,0.0,0.0,0.0,0.0,7.5,0.0,0.0,0.0,0.0,0.0,0.0,0.0,0.0,0,0.0,0.0,59.3,23.53,0.262
# 2269,35142,423424,Fukawa Y.,2008,nan,(B2O3)67.0 (Li2O)33.0 ,0.0,0,0.0,0.0,0.0,0.0,0.0,0.0,0.0,0,0,0,0.0,67.0,0,0.0,0.0,0.0,0.0,0.0,0.0,0,0.0,0.0,0.0,0.0,0,0,0.0,0.0,0,0.0,0.0,0.0,0.0,0.0,0.0,0,0.0,0.0,0.0,0.0,0.0,0.0,0,0.0,0.0,0,0.0,0.0,0.0,0.0,0.0,0.0,0,0,0,0.0,0,0.0,0.0,0,0,0.0,0,0.0,0.0,0.0,0,0.0,0.0,0.0,0,0,0.0,0.0,0,0.0,0.0,0.0,0,0.0,0.0,33.0,0,0,0,0.0,0.0,0,0.0,0.0,0.0,0,0.0,0.0,0.0,0.0,0.0,0.0,0.0,0.0,0.0,0.0,0.0,0.0,0.0,0.0,0.0,0.0,0.0,0.0,0.0,0.0,0.0,0.0,0.0,0.0,0.0,0.0,0.0,0.0,0.0,0,0.0,0.0,0.0,0.0,0.0,0.0,0.0,0,0.0,0.0,0.0,0.0,0.0,0.0,0.0,0,0.0,0.0,0.0,0.0,0.0,0,0.0,0.0,0.0,0.0,0.0,0,0.0,0.0,0.0,0.0,0,0.0,0.0,0.0,0,0,0,0.0,0.0,0.0,0.0,0.0,0.0,0.0,0.0,0.0,0.0,0.0,0.0,0.0,0.0,0.0,0,0.0,0.0,86.0,34.0,0.262
# 2270,35368,425203,Kannappan A.N.,2009,nan,(B2O3)68.0 (Na2O)20.0 (ZnO)12.0 ,0.0,0,0.0,0.0,0.0,0.0,0.0,0.0,0.0,0,0,0,0.0,68.0,0,0.0,0.0,0.0,0.0,0.0,0.0,0,0.0,0.0,0.0,0.0,0,0,0.0,0.0,0,0.0,0.0,0.0,0.0,0.0,0.0,0,0.0,0.0,0.0,0.0,0.0,0.0,0,0.0,0.0,0,0.0,0.0,0.0,0.0,0.0,0.0,0,0,0,0.0,0,0.0,0.0,0,0,0.0,0,0.0,0.0,0.0,0,0.0,0.0,0.0,0,0,0.0,0.0,0,0.0,0.0,0.0,0,0.0,0.0,0.0,0,0,0,0.0,0.0,0,0.0,0.0,0.0,0,0.0,0.0,0.0,0.0,0.0,0.0,20.0,0.0,0.0,0.0,0.0,0.0,0.0,0.0,0.0,0.0,0.0,0.0,0.0,0.0,0.0,0.0,0.0,0.0,0.0,0.0,0.0,0.0,0.0,0,0.0,0.0,0.0,0.0,0.0,0.0,0.0,0,0.0,0.0,0.0,0.0,0.0,0.0,0.0,0,0.0,0.0,0.0,0.0,0.0,0,0.0,0.0,0.0,0.0,0.0,0,0.0,0.0,0.0,0.0,0,0.0,0.0,0.0,0,0,0,0.0,0.0,0.0,0.0,0.0,0.0,0.0,0.0,0.0,0.0,0.0,0.0,0.0,0.0,12.0,0,0.0,0.0,59.9,23.75,0.262
# 2271,35368,425205,Kannappan A.N.,2009,nan,(B2O3)64.0 (Na2O)20.0 (ZnO)16.0 ,0.0,0,0.0,0.0,0.0,0.0,0.0,0.0,0.0,0,0,0,0.0,64.0,0,0.0,0.0,0.0,0.0,0.0,0.0,0,0.0,0.0,0.0,0.0,0,0,0.0,0.0,0,0.0,0.0,0.0,0.0,0.0,0.0,0,0.0,0.0,0.0,0.0,0.0,0.0,0,0.0,0.0,0,0.0,0.0,0.0,0.0,0.0,0.0,0,0,0,0.0,0,0.0,0.0,0,0,0.0,0,0.0,0.0,0.0,0,0.0,0.0,0.0,0,0,0.0,0.0,0,0.0,0.0,0.0,0,0.0,0.0,0.0,0,0,0,0.0,0.0,0,0.0,0.0,0.0,0,0.0,0.0,0.0,0.0,0.0,0.0,20.0,0.0,0.0,0.0,0.0,0.0,0.0,0.0,0.0,0.0,0.0,0.0,0.0,0.0,0.0,0.0,0.0,0.0,0.0,0.0,0.0,0.0,0.0,0,0.0,0.0,0.0,0.0,0.0,0.0,0.0,0,0.0,0.0,0.0,0.0,0.0,0.0,0.0,0,0.0,0.0,0.0,0.0,0.0,0,0.0,0.0,0.0,0.0,0.0,0,0.0,0.0,0.0,0.0,0,0.0,0.0,0.0,0,0,0,0.0,0.0,0.0,0.0,0.0,0.0,0.0,0.0,0.0,0.0,0.0,0.0,0.0,0.0,16.0,0,0.0,0.0,58.6,23.25,0.262
# 2273,39995,466447,Bahari H.,2012,nan,(Bi2O3)11.11111111 (GeO2)55.55555556 (PbO)33.33333333 ,0.0,0,0.0,0.0,0.0,0.0,0.0,0.0,0.0,0,0,0,0.0,0.0,0,0.0,0.0,0.0,0.0,11.11111111,0.0,0,0.0,0.0,0.0,0.0,0,0,0.0,0.0,0,0.0,0.0,0.0,0.0,0.0,0.0,0,0.0,0.0,0.0,0.0,0.0,0.0,0,0.0,0.0,0,0.0,0.0,0.0,0.0,0.0,0.0,0,0,0,0.0,0,0.0,55.55555556,0,0,0.0,0,0.0,0.0,0.0,0,0.0,0.0,0.0,0,0,0.0,0.0,0,0.0,0.0,0.0,0,0.0,0.0,0.0,0,0,0,0.0,0.0,0,0.0,0.0,0.0,0,0.0,0.0,0.0,0.0,0.0,0.0,0.0,0.0,0.0,0.0,0.0,0.0,0.0,0.0,0.0,0.0,0.0,0.0,0.0,0.0,0.0,0.0,0.0,0.0,0.0,33.33333333,0.0,0.0,0.0,0,0.0,0.0,0.0,0.0,0.0,0.0,0.0,0,0.0,0.0,0.0,0.0,0.0,0.0,0.0,0,0.0,0.0,0.0,0.0,0.0,0,0.0,0.0,0.0,0.0,0.0,0,0.0,0.0,0.0,0.0,0,0.0,0.0,0.0,0,0,0,0.0,0.0,0.0,0.0,0.0,0.0,0.0,0.0,0.0,0.0,0.0,0.0,0.0,0.0,0.0,0,0.0,0.0,58.4,23.15,0.262
# 2274,39814,466168,Chenu S.,2012,nan,(Al2O3)5.494516592999999 (Na2O)41.95812853 (Nb2O5)4.7950101169999995 (P2O5)43.05703085 (ZnO)4.695313907 ,0.0,0,0.0,5.494516592999999,0.0,0.0,0.0,0.0,0.0,0,0,0,0.0,0.0,0,0.0,0.0,0.0,0.0,0.0,0.0,0,0.0,0.0,0.0,0.0,0,0,0.0,0.0,0,0.0,0.0,0.0,0.0,0.0,0.0,0,0.0,0.0,0.0,0.0,0.0,0.0,0,0.0,0.0,0,0.0,0.0,0.0,0.0,0.0,0.0,0,0,0,0.0,0,0.0,0.0,0,0,0.0,0,0.0,0.0,0.0,0,0.0,0.0,0.0,0,0,0.0,0.0,0,0.0,0.0,0.0,0,0.0,0.0,0.0,0,0,0,0.0,0.0,0,0.0,0.0,0.0,0,0.0,0.0,0.0,0.0,0.0,0.0,41.95812853,0.0,0.0,0.0,0.0,0.0,4.7950101169999995,0.0,0.0,0.0,0.0,0.0,0.0,0.0,0.0,43.05703085,0.0,0.0,0.0,0.0,0.0,0.0,0.0,0,0.0,0.0,0.0,0.0,0.0,0.0,0.0,0,0.0,0.0,0.0,0.0,0.0,0.0,0.0,0,0.0,0.0,0.0,0.0,0.0,0,0.0,0.0,0.0,0.0,0.0,0,0.0,0.0,0.0,0.0,0,0.0,0.0,0.0,0,0,0,0.0,0.0,0.0,0.0,0.0,0.0,0.0,0.0,0.0,0.0,0.0,0.0,0.0,0.0,4.695313907,0,0.0,0.0,53.0,21.0,0.2619048
# 2275,27721,359532,Tanabe S.,1992,nan,(Al2O3)31.25 (SiO2)50.0 (Yb2O3)18.75 ,0.0,0,0.0,31.25,0.0,0.0,0.0,0.0,0.0,0,0,0,0.0,0.0,0,0.0,0.0,0.0,0.0,0.0,0.0,0,0.0,0.0,0.0,0.0,0,0,0.0,0.0,0,0.0,0.0,0.0,0.0,0.0,0.0,0,0.0,0.0,0.0,0.0,0.0,0.0,0,0.0,0.0,0,0.0,0.0,0.0,0.0,0.0,0.0,0,0,0,0.0,0,0.0,0.0,0,0,0.0,0,0.0,0.0,0.0,0,0.0,0.0,0.0,0,0,0.0,0.0,0,0.0,0.0,0.0,0,0.0,0.0,0.0,0,0,0,0.0,0.0,0,0.0,0.0,0.0,0,0.0,0.0,0.0,0.0,0.0,0.0,0.0,0.0,0.0,0.0,0.0,0.0,0.0,0.0,0.0,0.0,0.0,0.0,0.0,0.0,0.0,0.0,0.0,0.0,0.0,0.0,0.0,0.0,0.0,0,0.0,0.0,0.0,0.0,0.0,0.0,0.0,0,0.0,0.0,0.0,0.0,0.0,50.0,0.0,0,0.0,0.0,0.0,0.0,0.0,0,0.0,0.0,0.0,0.0,0.0,0,0.0,0.0,0.0,0.0,0,0.0,0.0,0.0,0,0,0,0.0,0.0,0.0,0.0,0.0,0.0,0.0,0.0,0.0,18.75,0.0,0.0,0.0,0.0,0.0,0,0.0,0.0,133.0,52.7,0.2618596
# 2276,16778,146244,Burkhard D.J.M.,1997,nan,(Fe2O3)2.0 (Na2O)22.5 (SiO2)75.5 ,0.0,0,0.0,0.0,0.0,0.0,0.0,0.0,0.0,0,0,0,0.0,0.0,0,0.0,0.0,0.0,0.0,0.0,0.0,0,0.0,0.0,0.0,0.0,0,0,0.0,0.0,0,0.0,0.0,0.0,0.0,0.0,0.0,0,0.0,0.0,0.0,0.0,0.0,0.0,0,0.0,0.0,0,0.0,0.0,2.0,0.0,0.0,0.0,0,0,0,0.0,0,0.0,0.0,0,0,0.0,0,0.0,0.0,0.0,0,0.0,0.0,0.0,0,0,0.0,0.0,0,0.0,0.0,0.0,0,0.0,0.0,0.0,0,0,0,0.0,0.0,0,0.0,0.0,0.0,0,0.0,0.0,0.0,0.0,0.0,0.0,22.5,0.0,0.0,0.0,0.0,0.0,0.0,0.0,0.0,0.0,0.0,0.0,0.0,0.0,0.0,0.0,0.0,0.0,0.0,0.0,0.0,0.0,0.0,0,0.0,0.0,0.0,0.0,0.0,0.0,0.0,0,0.0,0.0,0.0,0.0,0.0,75.5,0.0,0,0.0,0.0,0.0,0.0,0.0,0,0.0,0.0,0.0,0.0,0.0,0,0.0,0.0,0.0,0.0,0,0.0,0.0,0.0,0,0,0,0.0,0.0,0.0,0.0,0.0,0.0,0.0,0.0,0.0,0.0,0.0,0.0,0.0,0.0,0.0,0,0.0,0.0,64.1,25.4,0.261811
# 2277,40694,476425,Chenu S.,2012,nan,(NaPO3)57.14 (Nb2O5)14.29 (SnO)28.57 ,0.0,0,0.0,0.0,0.0,0.0,0.0,0.0,0.0,0,0,0,0.0,0.0,0,0.0,0.0,0.0,0.0,0.0,0.0,0,0.0,0.0,0.0,0.0,0,0,0.0,0.0,0,0.0,0.0,0.0,0.0,0.0,0.0,0,0.0,0.0,0.0,0.0,0.0,0.0,0,0.0,0.0,0,0.0,0.0,0.0,0.0,0.0,0.0,0,0,0,0.0,0,0.0,0.0,0,0,0.0,0,0.0,0.0,0.0,0,0.0,0.0,0.0,0,0,0.0,0.0,0,0.0,0.0,0.0,0,0.0,0.0,0.0,0,0,0,0.0,0.0,0,0.0,0.0,0.0,0,0.0,0.0,0.0,0.0,0.0,0.0,0.0,0.0,0.0,0.0,0.0,57.14,14.29,0.0,0.0,0.0,0.0,0.0,0.0,0.0,0.0,0.0,0.0,0.0,0.0,0.0,0.0,0.0,0.0,0,0.0,0.0,0.0,0.0,0.0,0.0,0.0,0,0.0,0.0,0.0,0.0,0.0,0.0,0.0,0,28.57,0.0,0.0,0.0,0.0,0,0.0,0.0,0.0,0.0,0.0,0,0.0,0.0,0.0,0.0,0,0.0,0.0,0.0,0,0,0,0.0,0.0,0.0,0.0,0.0,0.0,0.0,0.0,0.0,0.0,0.0,0.0,0.0,0.0,0.0,0,0.0,0.0,58.8,23.3,0.2618026
# 2278,40694,476430,Chenu S.,2012,nan,(NaPO3)59.9559956 (Nb2O5)20.0220022 (SnO)20.0220022 ,0.0,0,0.0,0.0,0.0,0.0,0.0,0.0,0.0,0,0,0,0.0,0.0,0,0.0,0.0,0.0,0.0,0.0,0.0,0,0.0,0.0,0.0,0.0,0,0,0.0,0.0,0,0.0,0.0,0.0,0.0,0.0,0.0,0,0.0,0.0,0.0,0.0,0.0,0.0,0,0.0,0.0,0,0.0,0.0,0.0,0.0,0.0,0.0,0,0,0,0.0,0,0.0,0.0,0,0,0.0,0,0.0,0.0,0.0,0,0.0,0.0,0.0,0,0,0.0,0.0,0,0.0,0.0,0.0,0,0.0,0.0,0.0,0,0,0,0.0,0.0,0,0.0,0.0,0.0,0,0.0,0.0,0.0,0.0,0.0,0.0,0.0,0.0,0.0,0.0,0.0,59.9559956,20.0220022,0.0,0.0,0.0,0.0,0.0,0.0,0.0,0.0,0.0,0.0,0.0,0.0,0.0,0.0,0.0,0.0,0,0.0,0.0,0.0,0.0,0.0,0.0,0.0,0,0.0,0.0,0.0,0.0,0.0,0.0,0.0,0,20.0220022,0.0,0.0,0.0,0.0,0,0.0,0.0,0.0,0.0,0.0,0,0.0,0.0,0.0,0.0,0,0.0,0.0,0.0,0,0,0,0.0,0.0,0.0,0.0,0.0,0.0,0.0,0.0,0.0,0.0,0.0,0.0,0.0,0.0,0.0,0,0.0,0.0,64.6,25.6,0.26171869999999997
# 2279,30951,391774,Rajendran V.,2002,nan,(Bi2O3)5.984825297 (TeO2)58.24361292 (V2O5)35.77156179 ,0.0,0,0.0,0.0,0.0,0.0,0.0,0.0,0.0,0,0,0,0.0,0.0,0,0.0,0.0,0.0,0.0,5.984825297,0.0,0,0.0,0.0,0.0,0.0,0,0,0.0,0.0,0,0.0,0.0,0.0,0.0,0.0,0.0,0,0.0,0.0,0.0,0.0,0.0,0.0,0,0.0,0.0,0,0.0,0.0,0.0,0.0,0.0,0.0,0,0,0,0.0,0,0.0,0.0,0,0,0.0,0,0.0,0.0,0.0,0,0.0,0.0,0.0,0,0,0.0,0.0,0,0.0,0.0,0.0,0,0.0,0.0,0.0,0,0,0,0.0,0.0,0,0.0,0.0,0.0,0,0.0,0.0,0.0,0.0,0.0,0.0,0.0,0.0,0.0,0.0,0.0,0.0,0.0,0.0,0.0,0.0,0.0,0.0,0.0,0.0,0.0,0.0,0.0,0.0,0.0,0.0,0.0,0.0,0.0,0,0.0,0.0,0.0,0.0,0.0,0.0,0.0,0,0.0,0.0,0.0,0.0,0.0,0.0,0.0,0,0.0,0.0,0.0,0.0,0.0,0,0.0,0.0,0.0,0.0,0.0,0,0.0,58.24361292,0.0,0.0,0,0.0,0.0,0.0,0,0,0,0.0,0.0,0.0,0.0,35.77156179,0.0,0.0,0.0,0.0,0.0,0.0,0.0,0.0,0.0,0.0,0,0.0,0.0,49.2,19.5,0.2615385
# 2280,30154,376446,Yoko T.,1989,nan,(LiCl)30.0 (TeO2)70.0 ,0.0,0,0.0,0.0,0.0,0.0,0.0,0.0,0.0,0,0,0,0.0,0.0,0,0.0,0.0,0.0,0.0,0.0,0.0,0,0.0,0.0,0.0,0.0,0,0,0.0,0.0,0,0.0,0.0,0.0,0.0,0.0,0.0,0,0.0,0.0,0.0,0.0,0.0,0.0,0,0.0,0.0,0,0.0,0.0,0.0,0.0,0.0,0.0,0,0,0,0.0,0,0.0,0.0,0,0,0.0,0,0.0,0.0,0.0,0,0.0,0.0,0.0,0,0,0.0,0.0,0,0.0,0.0,0.0,0,0.0,0.0,0.0,0,0,0,30.0,0.0,0,0.0,0.0,0.0,0,0.0,0.0,0.0,0.0,0.0,0.0,0.0,0.0,0.0,0.0,0.0,0.0,0.0,0.0,0.0,0.0,0.0,0.0,0.0,0.0,0.0,0.0,0.0,0.0,0.0,0.0,0.0,0.0,0.0,0,0.0,0.0,0.0,0.0,0.0,0.0,0.0,0,0.0,0.0,0.0,0.0,0.0,0.0,0.0,0,0.0,0.0,0.0,0.0,0.0,0,0.0,0.0,0.0,0.0,0.0,0,0.0,70.0,0.0,0.0,0,0.0,0.0,0.0,0,0,0,0.0,0.0,0.0,0.0,0.0,0.0,0.0,0.0,0.0,0.0,0.0,0.0,0.0,0.0,0.0,0,0.0,0.0,44.9,17.8,0.261236
# 2281,40694,476420,Chenu S.,2012,nan,(NaPO3)51.56051561 (Nb2O5)9.709097091 (SnO)38.7303873 ,0.0,0,0.0,0.0,0.0,0.0,0.0,0.0,0.0,0,0,0,0.0,0.0,0,0.0,0.0,0.0,0.0,0.0,0.0,0,0.0,0.0,0.0,0.0,0,0,0.0,0.0,0,0.0,0.0,0.0,0.0,0.0,0.0,0,0.0,0.0,0.0,0.0,0.0,0.0,0,0.0,0.0,0,0.0,0.0,0.0,0.0,0.0,0.0,0,0,0,0.0,0,0.0,0.0,0,0,0.0,0,0.0,0.0,0.0,0,0.0,0.0,0.0,0,0,0.0,0.0,0,0.0,0.0,0.0,0,0.0,0.0,0.0,0,0,0,0.0,0.0,0,0.0,0.0,0.0,0,0.0,0.0,0.0,0.0,0.0,0.0,0.0,0.0,0.0,0.0,0.0,51.56051561,9.709097091,0.0,0.0,0.0,0.0,0.0,0.0,0.0,0.0,0.0,0.0,0.0,0.0,0.0,0.0,0.0,0.0,0,0.0,0.0,0.0,0.0,0.0,0.0,0.0,0,0.0,0.0,0.0,0.0,0.0,0.0,0.0,0,38.7303873,0.0,0.0,0.0,0.0,0,0.0,0.0,0.0,0.0,0.0,0,0.0,0.0,0.0,0.0,0,0.0,0.0,0.0,0,0,0,0.0,0.0,0.0,0.0,0.0,0.0,0.0,0.0,0.0,0.0,0.0,0.0,0.0,0.0,0.0,0,0.0,0.0,51.2,20.3,0.2610838
# 2282,213,20062,Polukhin V.N.,1983,nan,(GeO2)74.40476116 (Na2O)10.49107157 (SiO2)10.49107157 (SrO)4.613095692 ,0.0,0,0.0,0.0,0.0,0.0,0.0,0.0,0.0,0,0,0,0.0,0.0,0,0.0,0.0,0.0,0.0,0.0,0.0,0,0.0,0.0,0.0,0.0,0,0,0.0,0.0,0,0.0,0.0,0.0,0.0,0.0,0.0,0,0.0,0.0,0.0,0.0,0.0,0.0,0,0.0,0.0,0,0.0,0.0,0.0,0.0,0.0,0.0,0,0,0,0.0,0,0.0,74.40476116,0,0,0.0,0,0.0,0.0,0.0,0,0.0,0.0,0.0,0,0,0.0,0.0,0,0.0,0.0,0.0,0,0.0,0.0,0.0,0,0,0,0.0,0.0,0,0.0,0.0,0.0,0,0.0,0.0,0.0,0.0,0.0,0.0,10.49107157,0.0,0.0,0.0,0.0,0.0,0.0,0.0,0.0,0.0,0.0,0.0,0.0,0.0,0.0,0.0,0.0,0.0,0.0,0.0,0.0,0.0,0.0,0,0.0,0.0,0.0,0.0,0.0,0.0,0.0,0,0.0,0.0,0.0,0.0,0.0,10.49107157,0.0,0,0.0,0.0,0.0,0.0,0.0,0,0.0,4.613095692,0.0,0.0,0.0,0,0.0,0.0,0.0,0.0,0,0.0,0.0,0.0,0,0,0,0.0,0.0,0.0,0.0,0.0,0.0,0.0,0.0,0.0,0.0,0.0,0.0,0.0,0.0,0.0,0,0.0,0.0,77.9,30.9,0.261
# 2283,435,22471,Livshits V.Ya.,1985,nan,(GeO2)66.0 (K2O)13.3 (Na2O)10.2 (SiO2)10.5 ,0.0,0,0.0,0.0,0.0,0.0,0.0,0.0,0.0,0,0,0,0.0,0.0,0,0.0,0.0,0.0,0.0,0.0,0.0,0,0.0,0.0,0.0,0.0,0,0,0.0,0.0,0,0.0,0.0,0.0,0.0,0.0,0.0,0,0.0,0.0,0.0,0.0,0.0,0.0,0,0.0,0.0,0,0.0,0.0,0.0,0.0,0.0,0.0,0,0,0,0.0,0,0.0,66.0,0,0,0.0,0,0.0,0.0,0.0,0,0.0,0.0,13.3,0,0,0.0,0.0,0,0.0,0.0,0.0,0,0.0,0.0,0.0,0,0,0,0.0,0.0,0,0.0,0.0,0.0,0,0.0,0.0,0.0,0.0,0.0,0.0,10.2,0.0,0.0,0.0,0.0,0.0,0.0,0.0,0.0,0.0,0.0,0.0,0.0,0.0,0.0,0.0,0.0,0.0,0.0,0.0,0.0,0.0,0.0,0,0.0,0.0,0.0,0.0,0.0,0.0,0.0,0,0.0,0.0,0.0,0.0,0.0,10.5,0.0,0,0.0,0.0,0.0,0.0,0.0,0,0.0,0.0,0.0,0.0,0.0,0,0.0,0.0,0.0,0.0,0,0.0,0.0,0.0,0,0,0,0.0,0.0,0.0,0.0,0.0,0.0,0.0,0.0,0.0,0.0,0.0,0.0,0.0,0.0,0.0,0,0.0,0.0,64.3,25.5,0.261
# 2284,1888,122464,Sanin V.I.,1982,nan,(CaO)30.0 (MgO)10.0 (Na2O)10.0 (SiO2)50.0 ,0.0,0,0.0,0.0,0.0,0.0,0.0,0.0,0.0,0,0,0,0.0,0.0,0,0.0,0.0,0.0,0.0,0.0,0.0,0,0.0,0.0,30.0,0.0,0,0,0.0,0.0,0,0.0,0.0,0.0,0.0,0.0,0.0,0,0.0,0.0,0.0,0.0,0.0,0.0,0,0.0,0.0,0,0.0,0.0,0.0,0.0,0.0,0.0,0,0,0,0.0,0,0.0,0.0,0,0,0.0,0,0.0,0.0,0.0,0,0.0,0.0,0.0,0,0,0.0,0.0,0,0.0,0.0,0.0,0,0.0,0.0,0.0,0,0,0,0.0,0.0,0,0.0,10.0,0.0,0,0.0,0.0,0.0,0.0,0.0,0.0,10.0,0.0,0.0,0.0,0.0,0.0,0.0,0.0,0.0,0.0,0.0,0.0,0.0,0.0,0.0,0.0,0.0,0.0,0.0,0.0,0.0,0.0,0.0,0,0.0,0.0,0.0,0.0,0.0,0.0,0.0,0,0.0,0.0,0.0,0.0,0.0,50.0,0.0,0,0.0,0.0,0.0,0.0,0.0,0,0.0,0.0,0.0,0.0,0.0,0,0.0,0.0,0.0,0.0,0,0.0,0.0,0.0,0,0,0,0.0,0.0,0.0,0.0,0.0,0.0,0.0,0.0,0.0,0.0,0.0,0.0,0.0,0.0,0.0,0,0.0,0.0,nan,nan,0.261
# 2285,1965,110894,Kisin B.I.,1959,TK14,(Al2O3)1.712773681 (As2O3)0.22069995899999997 (B2O3)21.82324594 (BaO)25.7980452 (CaO)1.8685246519999998 (Na2O)0.7044194690000001 (Sb2O3)0.059909989000000004 (SiO2)47.81238111 ,0.0,0,0.0,1.712773681,0.0,0.0,0.0,0.22069995899999997,0.0,0,0,0,0.0,21.82324594,0,0.0,25.7980452,0.0,0.0,0.0,0.0,0,0.0,0.0,1.8685246519999998,0.0,0,0,0.0,0.0,0,0.0,0.0,0.0,0.0,0.0,0.0,0,0.0,0.0,0.0,0.0,0.0,0.0,0,0.0,0.0,0,0.0,0.0,0.0,0.0,0.0,0.0,0,0,0,0.0,0,0.0,0.0,0,0,0.0,0,0.0,0.0,0.0,0,0.0,0.0,0.0,0,0,0.0,0.0,0,0.0,0.0,0.0,0,0.0,0.0,0.0,0,0,0,0.0,0.0,0,0.0,0.0,0.0,0,0.0,0.0,0.0,0.0,0.0,0.0,0.7044194690000001,0.0,0.0,0.0,0.0,0.0,0.0,0.0,0.0,0.0,0.0,0.0,0.0,0.0,0.0,0.0,0.0,0.0,0.0,0.0,0.0,0.0,0.0,0,0.0,0.0,0.0,0.0,0.0,0.0,0.059909989000000004,0,0.0,0.0,0.0,0.0,0.0,47.81238111,0.0,0,0.0,0.0,0.0,0.0,0.0,0,0.0,0.0,0.0,0.0,0.0,0,0.0,0.0,0.0,0.0,0,0.0,0.0,0.0,0,0,0,0.0,0.0,0.0,0.0,0.0,0.0,0.0,0.0,0.0,0.0,0.0,0.0,0.0,0.0,0.0,0,0.0,0.0,85.3,33.82,0.261
# 2286,3833,12216,Ashizuka M.,1984,nan,(MgO)52.5 (P2O5)42.5 (SiO2)5.0 ,0.0,0,0.0,0.0,0.0,0.0,0.0,0.0,0.0,0,0,0,0.0,0.0,0,0.0,0.0,0.0,0.0,0.0,0.0,0,0.0,0.0,0.0,0.0,0,0,0.0,0.0,0,0.0,0.0,0.0,0.0,0.0,0.0,0,0.0,0.0,0.0,0.0,0.0,0.0,0,0.0,0.0,0,0.0,0.0,0.0,0.0,0.0,0.0,0,0,0,0.0,0,0.0,0.0,0,0,0.0,0,0.0,0.0,0.0,0,0.0,0.0,0.0,0,0,0.0,0.0,0,0.0,0.0,0.0,0,0.0,0.0,0.0,0,0,0,0.0,0.0,0,0.0,52.5,0.0,0,0.0,0.0,0.0,0.0,0.0,0.0,0.0,0.0,0.0,0.0,0.0,0.0,0.0,0.0,0.0,0.0,0.0,0.0,0.0,0.0,0.0,42.5,0.0,0.0,0.0,0.0,0.0,0.0,0.0,0,0.0,0.0,0.0,0.0,0.0,0.0,0.0,0,0.0,0.0,0.0,0.0,0.0,5.0,0.0,0,0.0,0.0,0.0,0.0,0.0,0,0.0,0.0,0.0,0.0,0.0,0,0.0,0.0,0.0,0.0,0,0.0,0.0,0.0,0,0,0,0.0,0.0,0.0,0.0,0.0,0.0,0.0,0.0,0.0,0.0,0.0,0.0,0.0,0.0,0.0,0,0.0,0.0,63.9,25.36,0.261
# 2287,4654,4484,Appen A.A.,1959,nan,(B2O3)32.0 (K2O)16.0 (SiO2)52.0 ,0.0,0,0.0,0.0,0.0,0.0,0.0,0.0,0.0,0,0,0,0.0,32.0,0,0.0,0.0,0.0,0.0,0.0,0.0,0,0.0,0.0,0.0,0.0,0,0,0.0,0.0,0,0.0,0.0,0.0,0.0,0.0,0.0,0,0.0,0.0,0.0,0.0,0.0,0.0,0,0.0,0.0,0,0.0,0.0,0.0,0.0,0.0,0.0,0,0,0,0.0,0,0.0,0.0,0,0,0.0,0,0.0,0.0,0.0,0,0.0,0.0,16.0,0,0,0.0,0.0,0,0.0,0.0,0.0,0,0.0,0.0,0.0,0,0,0,0.0,0.0,0,0.0,0.0,0.0,0,0.0,0.0,0.0,0.0,0.0,0.0,0.0,0.0,0.0,0.0,0.0,0.0,0.0,0.0,0.0,0.0,0.0,0.0,0.0,0.0,0.0,0.0,0.0,0.0,0.0,0.0,0.0,0.0,0.0,0,0.0,0.0,0.0,0.0,0.0,0.0,0.0,0,0.0,0.0,0.0,0.0,0.0,52.0,0.0,0,0.0,0.0,0.0,0.0,0.0,0,0.0,0.0,0.0,0.0,0.0,0,0.0,0.0,0.0,0.0,0,0.0,0.0,0.0,0,0,0,0.0,0.0,0.0,0.0,0.0,0.0,0.0,0.0,0.0,0.0,0.0,0.0,0.0,0.0,0.0,0,0.0,0.0,62.4,24.81,0.261
# 2288,5373,140959,Nikonorov N.V.,1993,nan,(Na2O)40.0 (Nb2O5)30.0 (P2O5)30.0 ,0.0,0,0.0,0.0,0.0,0.0,0.0,0.0,0.0,0,0,0,0.0,0.0,0,0.0,0.0,0.0,0.0,0.0,0.0,0,0.0,0.0,0.0,0.0,0,0,0.0,0.0,0,0.0,0.0,0.0,0.0,0.0,0.0,0,0.0,0.0,0.0,0.0,0.0,0.0,0,0.0,0.0,0,0.0,0.0,0.0,0.0,0.0,0.0,0,0,0,0.0,0,0.0,0.0,0,0,0.0,0,0.0,0.0,0.0,0,0.0,0.0,0.0,0,0,0.0,0.0,0,0.0,0.0,0.0,0,0.0,0.0,0.0,0,0,0,0.0,0.0,0,0.0,0.0,0.0,0,0.0,0.0,0.0,0.0,0.0,0.0,40.0,0.0,0.0,0.0,0.0,0.0,30.0,0.0,0.0,0.0,0.0,0.0,0.0,0.0,0.0,30.0,0.0,0.0,0.0,0.0,0.0,0.0,0.0,0,0.0,0.0,0.0,0.0,0.0,0.0,0.0,0,0.0,0.0,0.0,0.0,0.0,0.0,0.0,0,0.0,0.0,0.0,0.0,0.0,0,0.0,0.0,0.0,0.0,0.0,0,0.0,0.0,0.0,0.0,0,0.0,0.0,0.0,0,0,0,0.0,0.0,0.0,0.0,0.0,0.0,0.0,0.0,0.0,0.0,0.0,0.0,0.0,0.0,0.0,0,0.0,0.0,76.2,30.2,0.261
# 2290,6581,38050,Senin H.B.,1994,nan,(P2O5)72.9 (Tb2O3)27.1 ,0.0,0,0.0,0.0,0.0,0.0,0.0,0.0,0.0,0,0,0,0.0,0.0,0,0.0,0.0,0.0,0.0,0.0,0.0,0,0.0,0.0,0.0,0.0,0,0,0.0,0.0,0,0.0,0.0,0.0,0.0,0.0,0.0,0,0.0,0.0,0.0,0.0,0.0,0.0,0,0.0,0.0,0,0.0,0.0,0.0,0.0,0.0,0.0,0,0,0,0.0,0,0.0,0.0,0,0,0.0,0,0.0,0.0,0.0,0,0.0,0.0,0.0,0,0,0.0,0.0,0,0.0,0.0,0.0,0,0.0,0.0,0.0,0,0,0,0.0,0.0,0,0.0,0.0,0.0,0,0.0,0.0,0.0,0.0,0.0,0.0,0.0,0.0,0.0,0.0,0.0,0.0,0.0,0.0,0.0,0.0,0.0,0.0,0.0,0.0,0.0,72.9,0.0,0.0,0.0,0.0,0.0,0.0,0.0,0,0.0,0.0,0.0,0.0,0.0,0.0,0.0,0,0.0,0.0,0.0,0.0,0.0,0.0,0.0,0,0.0,0.0,0.0,0.0,0.0,0,0.0,0.0,0.0,0.0,27.1,0,0.0,0.0,0.0,0.0,0,0.0,0.0,0.0,0,0,0,0.0,0.0,0.0,0.0,0.0,0.0,0.0,0.0,0.0,0.0,0.0,0.0,0.0,0.0,0.0,0,0.0,0.0,63.9,25.33,0.261
# 2291,6772,51281,Bridge B.,1986,nan,(Al2O3)5.219219879 (TeO2)77.12001241 (ZnCl2)17.66076771 ,0.0,0,0.0,5.219219879,0.0,0.0,0.0,0.0,0.0,0,0,0,0.0,0.0,0,0.0,0.0,0.0,0.0,0.0,0.0,0,0.0,0.0,0.0,0.0,0,0,0.0,0.0,0,0.0,0.0,0.0,0.0,0.0,0.0,0,0.0,0.0,0.0,0.0,0.0,0.0,0,0.0,0.0,0,0.0,0.0,0.0,0.0,0.0,0.0,0,0,0,0.0,0,0.0,0.0,0,0,0.0,0,0.0,0.0,0.0,0,0.0,0.0,0.0,0,0,0.0,0.0,0,0.0,0.0,0.0,0,0.0,0.0,0.0,0,0,0,0.0,0.0,0,0.0,0.0,0.0,0,0.0,0.0,0.0,0.0,0.0,0.0,0.0,0.0,0.0,0.0,0.0,0.0,0.0,0.0,0.0,0.0,0.0,0.0,0.0,0.0,0.0,0.0,0.0,0.0,0.0,0.0,0.0,0.0,0.0,0,0.0,0.0,0.0,0.0,0.0,0.0,0.0,0,0.0,0.0,0.0,0.0,0.0,0.0,0.0,0,0.0,0.0,0.0,0.0,0.0,0,0.0,0.0,0.0,0.0,0.0,0,0.0,77.12001241,0.0,0.0,0,0.0,0.0,0.0,0,0,0,0.0,0.0,0.0,0.0,0.0,0.0,0.0,0.0,0.0,0.0,0.0,0.0,17.66076771,0.0,0.0,0,0.0,0.0,37.9,15.03,0.261
# 2292,7836,74236,Higazy A.A.,1989,nan,(P2O5)39.31 (ZnO)60.69 ,0.0,0,0.0,0.0,0.0,0.0,0.0,0.0,0.0,0,0,0,0.0,0.0,0,0.0,0.0,0.0,0.0,0.0,0.0,0,0.0,0.0,0.0,0.0,0,0,0.0,0.0,0,0.0,0.0,0.0,0.0,0.0,0.0,0,0.0,0.0,0.0,0.0,0.0,0.0,0,0.0,0.0,0,0.0,0.0,0.0,0.0,0.0,0.0,0,0,0,0.0,0,0.0,0.0,0,0,0.0,0,0.0,0.0,0.0,0,0.0,0.0,0.0,0,0,0.0,0.0,0,0.0,0.0,0.0,0,0.0,0.0,0.0,0,0,0,0.0,0.0,0,0.0,0.0,0.0,0,0.0,0.0,0.0,0.0,0.0,0.0,0.0,0.0,0.0,0.0,0.0,0.0,0.0,0.0,0.0,0.0,0.0,0.0,0.0,0.0,0.0,39.31,0.0,0.0,0.0,0.0,0.0,0.0,0.0,0,0.0,0.0,0.0,0.0,0.0,0.0,0.0,0,0.0,0.0,0.0,0.0,0.0,0.0,0.0,0,0.0,0.0,0.0,0.0,0.0,0,0.0,0.0,0.0,0.0,0.0,0,0.0,0.0,0.0,0.0,0,0.0,0.0,0.0,0,0,0,0.0,0.0,0.0,0.0,0.0,0.0,0.0,0.0,0.0,0.0,0.0,0.0,0.0,0.0,60.69,0,0.0,0.0,41.6,16.5,0.261
# 2293,8696,80072,Vaills Y.,1992,nan,(CaO)25.8427 (Na2O)12.35955 (SiO2)61.79775 ,0.0,0,0.0,0.0,0.0,0.0,0.0,0.0,0.0,0,0,0,0.0,0.0,0,0.0,0.0,0.0,0.0,0.0,0.0,0,0.0,0.0,25.8427,0.0,0,0,0.0,0.0,0,0.0,0.0,0.0,0.0,0.0,0.0,0,0.0,0.0,0.0,0.0,0.0,0.0,0,0.0,0.0,0,0.0,0.0,0.0,0.0,0.0,0.0,0,0,0,0.0,0,0.0,0.0,0,0,0.0,0,0.0,0.0,0.0,0,0.0,0.0,0.0,0,0,0.0,0.0,0,0.0,0.0,0.0,0,0.0,0.0,0.0,0,0,0,0.0,0.0,0,0.0,0.0,0.0,0,0.0,0.0,0.0,0.0,0.0,0.0,12.35955,0.0,0.0,0.0,0.0,0.0,0.0,0.0,0.0,0.0,0.0,0.0,0.0,0.0,0.0,0.0,0.0,0.0,0.0,0.0,0.0,0.0,0.0,0,0.0,0.0,0.0,0.0,0.0,0.0,0.0,0,0.0,0.0,0.0,0.0,0.0,61.79775,0.0,0,0.0,0.0,0.0,0.0,0.0,0,0.0,0.0,0.0,0.0,0.0,0,0.0,0.0,0.0,0.0,0,0.0,0.0,0.0,0,0,0,0.0,0.0,0.0,0.0,0.0,0.0,0.0,0.0,0.0,0.0,0.0,0.0,0.0,0.0,0.0,0,0.0,0.0,82.3,32.63,0.261
# 2294,10017,97281,Rao K.J.,1986,nan,(MoO3)30.0 (P2O5)40.0 (PbO)30.0 ,0.0,0,0.0,0.0,0.0,0.0,0.0,0.0,0.0,0,0,0,0.0,0.0,0,0.0,0.0,0.0,0.0,0.0,0.0,0,0.0,0.0,0.0,0.0,0,0,0.0,0.0,0,0.0,0.0,0.0,0.0,0.0,0.0,0,0.0,0.0,0.0,0.0,0.0,0.0,0,0.0,0.0,0,0.0,0.0,0.0,0.0,0.0,0.0,0,0,0,0.0,0,0.0,0.0,0,0,0.0,0,0.0,0.0,0.0,0,0.0,0.0,0.0,0,0,0.0,0.0,0,0.0,0.0,0.0,0,0.0,0.0,0.0,0,0,0,0.0,0.0,0,0.0,0.0,0.0,0,0.0,0.0,0.0,30.0,0.0,0.0,0.0,0.0,0.0,0.0,0.0,0.0,0.0,0.0,0.0,0.0,0.0,0.0,0.0,0.0,0.0,40.0,0.0,0.0,0.0,30.0,0.0,0.0,0.0,0,0.0,0.0,0.0,0.0,0.0,0.0,0.0,0,0.0,0.0,0.0,0.0,0.0,0.0,0.0,0,0.0,0.0,0.0,0.0,0.0,0,0.0,0.0,0.0,0.0,0.0,0,0.0,0.0,0.0,0.0,0,0.0,0.0,0.0,0,0,0,0.0,0.0,0.0,0.0,0.0,0.0,0.0,0.0,0.0,0.0,0.0,0.0,0.0,0.0,0.0,0,0.0,0.0,50.3,20.1,0.261
# 2295,11320,98769,Higazy A.A.,1985,nan,(Co3O4)46.72 (P2O5)53.28 ,0.0,0,0.0,0.0,0.0,0.0,0.0,0.0,0.0,0,0,0,0.0,0.0,0,0.0,0.0,0.0,0.0,0.0,0.0,0,0.0,0.0,0.0,0.0,0,0,0.0,0.0,0,0.0,0.0,46.72,0.0,0.0,0.0,0,0.0,0.0,0.0,0.0,0.0,0.0,0,0.0,0.0,0,0.0,0.0,0.0,0.0,0.0,0.0,0,0,0,0.0,0,0.0,0.0,0,0,0.0,0,0.0,0.0,0.0,0,0.0,0.0,0.0,0,0,0.0,0.0,0,0.0,0.0,0.0,0,0.0,0.0,0.0,0,0,0,0.0,0.0,0,0.0,0.0,0.0,0,0.0,0.0,0.0,0.0,0.0,0.0,0.0,0.0,0.0,0.0,0.0,0.0,0.0,0.0,0.0,0.0,0.0,0.0,0.0,0.0,0.0,53.28,0.0,0.0,0.0,0.0,0.0,0.0,0.0,0,0.0,0.0,0.0,0.0,0.0,0.0,0.0,0,0.0,0.0,0.0,0.0,0.0,0.0,0.0,0,0.0,0.0,0.0,0.0,0.0,0,0.0,0.0,0.0,0.0,0.0,0,0.0,0.0,0.0,0.0,0,0.0,0.0,0.0,0,0,0,0.0,0.0,0.0,0.0,0.0,0.0,0.0,0.0,0.0,0.0,0.0,0.0,0.0,0.0,0.0,0,0.0,0.0,57.2,22.7,0.261
# 2297,27695,359312,Saddeek Y.B.,2004,nan,(B2O3)65.0 (Bi2O3)10.0 (Li2O)25.0 ,0.0,0,0.0,0.0,0.0,0.0,0.0,0.0,0.0,0,0,0,0.0,65.0,0,0.0,0.0,0.0,0.0,10.0,0.0,0,0.0,0.0,0.0,0.0,0,0,0.0,0.0,0,0.0,0.0,0.0,0.0,0.0,0.0,0,0.0,0.0,0.0,0.0,0.0,0.0,0,0.0,0.0,0,0.0,0.0,0.0,0.0,0.0,0.0,0,0,0,0.0,0,0.0,0.0,0,0,0.0,0,0.0,0.0,0.0,0,0.0,0.0,0.0,0,0,0.0,0.0,0,0.0,0.0,0.0,0,0.0,0.0,25.0,0,0,0,0.0,0.0,0,0.0,0.0,0.0,0,0.0,0.0,0.0,0.0,0.0,0.0,0.0,0.0,0.0,0.0,0.0,0.0,0.0,0.0,0.0,0.0,0.0,0.0,0.0,0.0,0.0,0.0,0.0,0.0,0.0,0.0,0.0,0.0,0.0,0,0.0,0.0,0.0,0.0,0.0,0.0,0.0,0,0.0,0.0,0.0,0.0,0.0,0.0,0.0,0,0.0,0.0,0.0,0.0,0.0,0,0.0,0.0,0.0,0.0,0.0,0,0.0,0.0,0.0,0.0,0,0.0,0.0,0.0,0,0,0,0.0,0.0,0.0,0.0,0.0,0.0,0.0,0.0,0.0,0.0,0.0,0.0,0.0,0.0,0.0,0,0.0,0.0,78.2,31.02,0.261
# 2298,27695,359314,Saddeek Y.B.,2004,nan,(B2O3)55.0 (Bi2O3)20.0 (Li2O)25.0 ,0.0,0,0.0,0.0,0.0,0.0,0.0,0.0,0.0,0,0,0,0.0,55.0,0,0.0,0.0,0.0,0.0,20.0,0.0,0,0.0,0.0,0.0,0.0,0,0,0.0,0.0,0,0.0,0.0,0.0,0.0,0.0,0.0,0,0.0,0.0,0.0,0.0,0.0,0.0,0,0.0,0.0,0,0.0,0.0,0.0,0.0,0.0,0.0,0,0,0,0.0,0,0.0,0.0,0,0,0.0,0,0.0,0.0,0.0,0,0.0,0.0,0.0,0,0,0.0,0.0,0,0.0,0.0,0.0,0,0.0,0.0,25.0,0,0,0,0.0,0.0,0,0.0,0.0,0.0,0,0.0,0.0,0.0,0.0,0.0,0.0,0.0,0.0,0.0,0.0,0.0,0.0,0.0,0.0,0.0,0.0,0.0,0.0,0.0,0.0,0.0,0.0,0.0,0.0,0.0,0.0,0.0,0.0,0.0,0,0.0,0.0,0.0,0.0,0.0,0.0,0.0,0,0.0,0.0,0.0,0.0,0.0,0.0,0.0,0,0.0,0.0,0.0,0.0,0.0,0,0.0,0.0,0.0,0.0,0.0,0,0.0,0.0,0.0,0.0,0,0.0,0.0,0.0,0,0,0,0.0,0.0,0.0,0.0,0.0,0.0,0.0,0.0,0.0,0.0,0.0,0.0,0.0,0.0,0.0,0,0.0,0.0,77.5,30.75,0.261
# 2299,28483,380553,El0Adawy A.,2004,nan,(B2O3)79.20792079 (Na2O)19.8019802 (TiO2)0.99009901 ,0.0,0,0.0,0.0,0.0,0.0,0.0,0.0,0.0,0,0,0,0.0,79.20792079,0,0.0,0.0,0.0,0.0,0.0,0.0,0,0.0,0.0,0.0,0.0,0,0,0.0,0.0,0,0.0,0.0,0.0,0.0,0.0,0.0,0,0.0,0.0,0.0,0.0,0.0,0.0,0,0.0,0.0,0,0.0,0.0,0.0,0.0,0.0,0.0,0,0,0,0.0,0,0.0,0.0,0,0,0.0,0,0.0,0.0,0.0,0,0.0,0.0,0.0,0,0,0.0,0.0,0,0.0,0.0,0.0,0,0.0,0.0,0.0,0,0,0,0.0,0.0,0,0.0,0.0,0.0,0,0.0,0.0,0.0,0.0,0.0,0.0,19.8019802,0.0,0.0,0.0,0.0,0.0,0.0,0.0,0.0,0.0,0.0,0.0,0.0,0.0,0.0,0.0,0.0,0.0,0.0,0.0,0.0,0.0,0.0,0,0.0,0.0,0.0,0.0,0.0,0.0,0.0,0,0.0,0.0,0.0,0.0,0.0,0.0,0.0,0,0.0,0.0,0.0,0.0,0.0,0,0.0,0.0,0.0,0.0,0.0,0,0.0,0.0,0.0,0.0,0,0.99009901,0.0,0.0,0,0,0,0.0,0.0,0.0,0.0,0.0,0.0,0.0,0.0,0.0,0.0,0.0,0.0,0.0,0.0,0.0,0,0.0,0.0,49.0,19.43,0.261
# 2300,30756,391253,Senin H.B.,1994,nan,(La2O3)5.5 (P2O5)73.9 (Sm2O3)20.6 ,0.0,0,0.0,0.0,0.0,0.0,0.0,0.0,0.0,0,0,0,0.0,0.0,0,0.0,0.0,0.0,0.0,0.0,0.0,0,0.0,0.0,0.0,0.0,0,0,0.0,0.0,0,0.0,0.0,0.0,0.0,0.0,0.0,0,0.0,0.0,0.0,0.0,0.0,0.0,0,0.0,0.0,0,0.0,0.0,0.0,0.0,0.0,0.0,0,0,0,0.0,0,0.0,0.0,0,0,0.0,0,0.0,0.0,0.0,0,0.0,0.0,0.0,0,0,0.0,0.0,0,0.0,0.0,5.5,0,0.0,0.0,0.0,0,0,0,0.0,0.0,0,0.0,0.0,0.0,0,0.0,0.0,0.0,0.0,0.0,0.0,0.0,0.0,0.0,0.0,0.0,0.0,0.0,0.0,0.0,0.0,0.0,0.0,0.0,0.0,0.0,73.9,0.0,0.0,0.0,0.0,0.0,0.0,0.0,0,0.0,0.0,0.0,0.0,0.0,0.0,0.0,0,0.0,0.0,0.0,0.0,0.0,0.0,20.6,0,0.0,0.0,0.0,0.0,0.0,0,0.0,0.0,0.0,0.0,0.0,0,0.0,0.0,0.0,0.0,0,0.0,0.0,0.0,0,0,0,0.0,0.0,0.0,0.0,0.0,0.0,0.0,0.0,0.0,0.0,0.0,0.0,0.0,0.0,0.0,0,0.0,0.0,60.1,23.83,0.261
# 2301,31741,350637,El0Adawy A.,1999,nan,(B2O3)70.0 (Bi2O3)30.0 ,0.0,0,0.0,0.0,0.0,0.0,0.0,0.0,0.0,0,0,0,0.0,70.0,0,0.0,0.0,0.0,0.0,30.0,0.0,0,0.0,0.0,0.0,0.0,0,0,0.0,0.0,0,0.0,0.0,0.0,0.0,0.0,0.0,0,0.0,0.0,0.0,0.0,0.0,0.0,0,0.0,0.0,0,0.0,0.0,0.0,0.0,0.0,0.0,0,0,0,0.0,0,0.0,0.0,0,0,0.0,0,0.0,0.0,0.0,0,0.0,0.0,0.0,0,0,0.0,0.0,0,0.0,0.0,0.0,0,0.0,0.0,0.0,0,0,0,0.0,0.0,0,0.0,0.0,0.0,0,0.0,0.0,0.0,0.0,0.0,0.0,0.0,0.0,0.0,0.0,0.0,0.0,0.0,0.0,0.0,0.0,0.0,0.0,0.0,0.0,0.0,0.0,0.0,0.0,0.0,0.0,0.0,0.0,0.0,0,0.0,0.0,0.0,0.0,0.0,0.0,0.0,0,0.0,0.0,0.0,0.0,0.0,0.0,0.0,0,0.0,0.0,0.0,0.0,0.0,0,0.0,0.0,0.0,0.0,0.0,0,0.0,0.0,0.0,0.0,0,0.0,0.0,0.0,0,0,0,0.0,0.0,0.0,0.0,0.0,0.0,0.0,0.0,0.0,0.0,0.0,0.0,0.0,0.0,0.0,0,0.0,0.0,165.0,65.5,0.261
# 2302,31921,405133,Aitken B.G.,2007,nan,(Al2O3)16.71500148 (CaO)2.270679842 (La2O3)9.802995 (SiO2)71.21132368 ,0.0,0,0.0,16.71500148,0.0,0.0,0.0,0.0,0.0,0,0,0,0.0,0.0,0,0.0,0.0,0.0,0.0,0.0,0.0,0,0.0,0.0,2.270679842,0.0,0,0,0.0,0.0,0,0.0,0.0,0.0,0.0,0.0,0.0,0,0.0,0.0,0.0,0.0,0.0,0.0,0,0.0,0.0,0,0.0,0.0,0.0,0.0,0.0,0.0,0,0,0,0.0,0,0.0,0.0,0,0,0.0,0,0.0,0.0,0.0,0,0.0,0.0,0.0,0,0,0.0,0.0,0,0.0,0.0,9.802995,0,0.0,0.0,0.0,0,0,0,0.0,0.0,0,0.0,0.0,0.0,0,0.0,0.0,0.0,0.0,0.0,0.0,0.0,0.0,0.0,0.0,0.0,0.0,0.0,0.0,0.0,0.0,0.0,0.0,0.0,0.0,0.0,0.0,0.0,0.0,0.0,0.0,0.0,0.0,0.0,0,0.0,0.0,0.0,0.0,0.0,0.0,0.0,0,0.0,0.0,0.0,0.0,0.0,71.21132368,0.0,0,0.0,0.0,0.0,0.0,0.0,0,0.0,0.0,0.0,0.0,0.0,0,0.0,0.0,0.0,0.0,0,0.0,0.0,0.0,0,0,0,0.0,0.0,0.0,0.0,0.0,0.0,0.0,0.0,0.0,0.0,0.0,0.0,0.0,0.0,0.0,0,0.0,0.0,92.3,36.64,0.261
# 2303,31921,405137,Aitken B.G.,2007,nan,(Al2O3)15.99116665 (CaO)5.203634402 (La2O3)9.796985695 (MgO)0.020013981 (SiO2)68.98819927 ,0.0,0,0.0,15.99116665,0.0,0.0,0.0,0.0,0.0,0,0,0,0.0,0.0,0,0.0,0.0,0.0,0.0,0.0,0.0,0,0.0,0.0,5.203634402,0.0,0,0,0.0,0.0,0,0.0,0.0,0.0,0.0,0.0,0.0,0,0.0,0.0,0.0,0.0,0.0,0.0,0,0.0,0.0,0,0.0,0.0,0.0,0.0,0.0,0.0,0,0,0,0.0,0,0.0,0.0,0,0,0.0,0,0.0,0.0,0.0,0,0.0,0.0,0.0,0,0,0.0,0.0,0,0.0,0.0,9.796985695,0,0.0,0.0,0.0,0,0,0,0.0,0.0,0,0.0,0.020013981,0.0,0,0.0,0.0,0.0,0.0,0.0,0.0,0.0,0.0,0.0,0.0,0.0,0.0,0.0,0.0,0.0,0.0,0.0,0.0,0.0,0.0,0.0,0.0,0.0,0.0,0.0,0.0,0.0,0.0,0.0,0,0.0,0.0,0.0,0.0,0.0,0.0,0.0,0,0.0,0.0,0.0,0.0,0.0,68.98819927,0.0,0,0.0,0.0,0.0,0.0,0.0,0,0.0,0.0,0.0,0.0,0.0,0,0.0,0.0,0.0,0.0,0,0.0,0.0,0.0,0,0,0,0.0,0.0,0.0,0.0,0.0,0.0,0.0,0.0,0.0,0.0,0.0,0.0,0.0,0.0,0.0,0,0.0,0.0,93.0,36.9,0.261
# 2304,31921,405208,Aitken B.G.,2007,nan,(Al2O3)17.82534519 (BaO)0.020005995 (La2O3)9.902997326 (SiO2)69.28076129 (SrO)2.970890198 ,0.0,0,0.0,17.82534519,0.0,0.0,0.0,0.0,0.0,0,0,0,0.0,0.0,0,0.0,0.020005995,0.0,0.0,0.0,0.0,0,0.0,0.0,0.0,0.0,0,0,0.0,0.0,0,0.0,0.0,0.0,0.0,0.0,0.0,0,0.0,0.0,0.0,0.0,0.0,0.0,0,0.0,0.0,0,0.0,0.0,0.0,0.0,0.0,0.0,0,0,0,0.0,0,0.0,0.0,0,0,0.0,0,0.0,0.0,0.0,0,0.0,0.0,0.0,0,0,0.0,0.0,0,0.0,0.0,9.902997326,0,0.0,0.0,0.0,0,0,0,0.0,0.0,0,0.0,0.0,0.0,0,0.0,0.0,0.0,0.0,0.0,0.0,0.0,0.0,0.0,0.0,0.0,0.0,0.0,0.0,0.0,0.0,0.0,0.0,0.0,0.0,0.0,0.0,0.0,0.0,0.0,0.0,0.0,0.0,0.0,0,0.0,0.0,0.0,0.0,0.0,0.0,0.0,0,0.0,0.0,0.0,0.0,0.0,69.28076129,0.0,0,0.0,0.0,0.0,0.0,0.0,0,0.0,2.970890198,0.0,0.0,0.0,0,0.0,0.0,0.0,0.0,0,0.0,0.0,0.0,0,0,0,0.0,0.0,0.0,0.0,0.0,0.0,0.0,0.0,0.0,0.0,0.0,0.0,0.0,0.0,0.0,0,0.0,0.0,93.0,36.9,0.261
# 2305,34275,417266,Reddy C.N.,2008,nan,(B2O3)80.0 (Li2O)10.0 (V2O5)10.0 ,0.0,0,0.0,0.0,0.0,0.0,0.0,0.0,0.0,0,0,0,0.0,80.0,0,0.0,0.0,0.0,0.0,0.0,0.0,0,0.0,0.0,0.0,0.0,0,0,0.0,0.0,0,0.0,0.0,0.0,0.0,0.0,0.0,0,0.0,0.0,0.0,0.0,0.0,0.0,0,0.0,0.0,0,0.0,0.0,0.0,0.0,0.0,0.0,0,0,0,0.0,0,0.0,0.0,0,0,0.0,0,0.0,0.0,0.0,0,0.0,0.0,0.0,0,0,0.0,0.0,0,0.0,0.0,0.0,0,0.0,0.0,10.0,0,0,0,0.0,0.0,0,0.0,0.0,0.0,0,0.0,0.0,0.0,0.0,0.0,0.0,0.0,0.0,0.0,0.0,0.0,0.0,0.0,0.0,0.0,0.0,0.0,0.0,0.0,0.0,0.0,0.0,0.0,0.0,0.0,0.0,0.0,0.0,0.0,0,0.0,0.0,0.0,0.0,0.0,0.0,0.0,0,0.0,0.0,0.0,0.0,0.0,0.0,0.0,0,0.0,0.0,0.0,0.0,0.0,0,0.0,0.0,0.0,0.0,0.0,0,0.0,0.0,0.0,0.0,0,0.0,0.0,0.0,0,0,0,0.0,0.0,0.0,0.0,10.0,0.0,0.0,0.0,0.0,0.0,0.0,0.0,0.0,0.0,0.0,0,0.0,0.0,29.5,11.71,0.261
# 2306,34776,419212,Marzouk S.Y.,2009,nan,(Cu2O)0.4 (Na2O)49.8 (P2O5)49.8 ,0.0,0,0.0,0.0,0.0,0.0,0.0,0.0,0.0,0,0,0,0.0,0.0,0,0.0,0.0,0.0,0.0,0.0,0.0,0,0.0,0.0,0.0,0.0,0,0,0.0,0.0,0,0.0,0.0,0.0,0.0,0.0,0.0,0,0.0,0.4,0.0,0.0,0.0,0.0,0,0.0,0.0,0,0.0,0.0,0.0,0.0,0.0,0.0,0,0,0,0.0,0,0.0,0.0,0,0,0.0,0,0.0,0.0,0.0,0,0.0,0.0,0.0,0,0,0.0,0.0,0,0.0,0.0,0.0,0,0.0,0.0,0.0,0,0,0,0.0,0.0,0,0.0,0.0,0.0,0,0.0,0.0,0.0,0.0,0.0,0.0,49.8,0.0,0.0,0.0,0.0,0.0,0.0,0.0,0.0,0.0,0.0,0.0,0.0,0.0,0.0,49.8,0.0,0.0,0.0,0.0,0.0,0.0,0.0,0,0.0,0.0,0.0,0.0,0.0,0.0,0.0,0,0.0,0.0,0.0,0.0,0.0,0.0,0.0,0,0.0,0.0,0.0,0.0,0.0,0,0.0,0.0,0.0,0.0,0.0,0,0.0,0.0,0.0,0.0,0,0.0,0.0,0.0,0,0,0,0.0,0.0,0.0,0.0,0.0,0.0,0.0,0.0,0.0,0.0,0.0,0.0,0.0,0.0,0.0,0,0.0,0.0,39.6,15.69,0.261
