Repository: jacobergzhou/Poisson-Ratio

File: Poisson_data_cleaned_06212019.csv (part 34 of 58)
,Code,Glass #,Author,Year,Trademark,Ag2O,AgI,Al,Al2O3,AlF3,AlN,As,As2O3,As2O5,As2S3,As2Se3,AsSe,B,B2O3,BaCl2,BaF2,BaO,BeF2,BeO,Bi2O3,BiCl3,Br,Ca,CaF2,CaO,Cd,CdCl2,CdF2,CdO,Ce2O3,CeF3,CeO2,Cl,Co3O4,CoO,Cr2O3,Cs2O,CsCl,CsF,Cu2O,CuO,Dy2O3,Er,Er2O3,ErF3,Eu,Eu2O3,EuF3,F,Fe,Fe2O3,FeO,Ga,Ga2O3,Ga2S3,Ga2Se3,GaF3,Gd2O3,GdF3,Ge,GeO2,GeS2,GeSe2,H2O,HfF4,HfO2,Hg,Ho2O3,I,InF3,K,K2O,K2S,K2SO4,KBr,KCl,KF,KHF2,La,La2O3,La2S3,LaF3,Li,Li2O,Li2S,Li2SO4,LiBr,LiCl,LiF,LiI,MgF2,MgO,Mn2O3,MnF2,MnO,MnO2,MoO2,MoO3,N,Na,Na2O,Na2S,Na2SO4,NaCl,NaF,NaPO3,Nb2O5,Nd,Nd2O3,NdF3,NH4NO3,NiO,O,OH,P,P2O5,Pb,PbCl2,PbF2,PbO,PdO,Pr2O3,Pr6O11,PrF3,Rb2O,RbF,Rh2O3,RuO2,S,Sb,Sb2O3,Sb2S3,Sc2O3,Se,Si,Si3N4,SiC,SiO2,Sm2O3,Sn,SnO,SnO2,SO2,SO3,Sr,SrCl2,SrF2,SrO,Ta2O3,Ta2O5,Tb2O3,TbF3,Te,TeO2,Th,ThF4,ThO2,TiO2,Tl,Tl2O,Tl2Se,TlSe,Tm2O3,U,U3O8,UO2,V,V2O5,VO6,WO3,Y,Y2O3,Yb2O3,YbF3,YF3,ZnCl2,ZnF2,ZnO,ZnSO4,ZrF4,ZrO2,Young's modulus E (GPa),Shear modulus G (GPa),Poisson's ratio v
# 3089,34776,419218,Marzouk S.Y.,2009,,0,0,0,0,0,0,0,0,0,0,0,0,0,0,0,0,0,0,0,0,0,0,0,0,0,0,0,0,0,0,0,0,0,0,0,0,0,0,0,11.2,0,0,0,0,0,0,0,0,0,0,0,0,0,0,0,0,0,0,0,0,0,0,0,0,0,0,0,0,0,0,0,0,0,0,0,0,0,0,0,0,0,0,0,0,0,0,0,0,0,0,0,0,0,0,0,0,0,0,0,0,44.4,0,0,0,0,0,0,0,0,0,0,0,0,0,0,44.4,0,0,0,0,0,0,0,0,0,0,0,0,0,0,0,0,0,0,0,0,0,0,0,0,0,0,0,0,0,0,0,0,0,0,0,0,0,0,0,0,0,0,0,0,0,0,0,0,0,0,0,0,0,0,0,0,0,0,0,0,0,0,0,0,0,47,18.83,0.248
# 3090,35409,425560,Yoshimoto M.,1987,,0,0,0,0,0,0,0,0,0,0,0,0,0,0,0,0,11.9,0,0,0,0,0,0,0,11.9,0,0,0,0,0,0,0,0,0,0,5,0,0,0,0,0,0,0,0,0,0,0,0,0,0,0,0,0,0,0,0,0,0,0,0,0,0,0,0,0,0,0,0,0,0,0,0,0,0,0,0,0,0,0,0,0,0,0,0,0,0,0,0,0,0,0,23.8,0,0,0,0,0,0,0,0,0,0,0,0,0,0,0,0,0,0,0,0,0,0,0,47.4,0,0,0,0,0,0,0,0,0,0,0,0,0,0,0,0,0,0,0,0,0,0,0,0,0,0,0,0,0,0,0,0,0,0,0,0,0,0,0,0,0,0,0,0,0,0,0,0,0,0,0,0,0,0,0,0,0,0,0,0,0,0,0,0,0,72.4,29,0.248
# 3091,38854,460038,Sidkey M.A.,2008,,0,0,0,0,0,0,0,0,0,0,0,0,0,60,0,0,0,0,0,0,0,0,0,0,0,0,0,0,0,0,0,0,0,0,0,0,0,0,0,0,0,0,0,0,0,0,0,0,0,0,0,0,0,0,0,0,0,0,0,0,0,0,0,0,0,0,0,0,0,0,0,0,0,0,0,0,0,0,0,0,0,0,0,34,0,0,0,0,0,0,0,0,0,0,0,0,0,0,0,0,0,0,0,0,0,0,0,0,0,0,0,0,0,0,0,0,0,0,0,0,0,0,0,0,0,0,0,0,0,0,0,0,0,0,0,0,0,0,0,0,0,0,0,0,0,0,0,0,0,0,0,0,0,0,0,0,0,0,0,0,0,0,0,0,0,0,0,6,0,0,0,0,0,0,0,0,0,0,0,0,0,62.8,25.2,0.248
# 3092,39402,465119,Hojamberdiev M.,2012,,0,0,0,0,0,0,0,0,0,0,0,0,0,0,0,0,0,0,0,0,0,0,0,0,12.52154249,0,0,0,0,0,0,0,0,0,0,0,0,0,0,0,0,0,0,0,0,0,0,0,0,0,0,0,0,0,0,0,0,0,0,0,0,0,0,0,0,2.223998666,0,0,0,0,0,0,0,0,0,0,0,0,0,0,0,0,0,0,0,0,0,0,0,0,0,0,0,0,0,0,0,0,0,0,14.1615715,0,0,0,0,0,0,0,0,0,0,0,0,0,0,0,0,0,0,0,0,0,0,0,0,0,0,0,0,0,0,0,0,0,0,0,0,71.09288734,0,0,0,0,0,0,0,0,0,0,0,0,0,0,0,0,0,0,0,0,0,0,0,0,0,0,0,0,0,0,0,0,0,0,0,0,0,0,0,0,0,0,0,84.6,33.93,0.248
# 3093,40605,468541,Jingal R.,2012,,0,0,0,9.099100364,0,0,0,0,0,0,0,0,0,6.066066243,0,0,0,0,0,0,0,0,0,0,12.12212048,0,0,0,0,0,0,0,0,0,0,0,0,0,0,0,0,0,0,0,0,0,0,0,0,0,0,0,0,0,0,0,0,0,0,0,0,0,0,0,0,0,0,0,0,0,0,0,0,0,0,0,0,0,0,0,0,0,0,0,0,0,0,0,0,0,0,12.12212048,0,0,0,0,0,0,0,0,9.099100364,0,0,0,0,0,0,0,0,0,0,0,0,0,0,0,0,0,0,0,0,0,0,0,0,0,0,0,0,0,0,0,0,0,0,0,0,51.49149206,0,0,0,0,0,0,0,0,0,0,0,0,0,0,0,0,0,0,0,0,0,0,0,0,0,0,0,0,0,0,0,0,0,0,0,0,0,0,0,0,0,0,0,84.1,33.69,0.248
# 3094,40868,469529,Yang Guang,2013,,0,0,0,0,0,0,0,0,0,0,0,0,0,0,0,0,0,0,0,0,0,0,0,0,0,0,0,0,0,0,0,0,0,0,0,0,0,0,0,0,0,0,0,0,0,0,0,0,0,0,0,0,0,0,0,0,0,0,0,42,0,0,0,0,0,0,0,0,0,0,0,0,0,0,0,0,0,0,0,0,0,0,0,0,0,0,0,0,0,0,0,0,0,0,0,0,0,0,0,0,0,0,0,0,0,0,0,0,0,0,0,0,0,0,0,0,0,0,0,0,0,0,0,0,0,0,0,0,0,0,0,0,0,58,0,0,0,0,0,0,0,0,0,0,0,0,0,0,0,0,0,0,0,0,0,0,0,0,0,0,0,0,0,0,0,0,0,0,0,0,0,0,0,0,0,0,0,0,0,0,0,26.6,10.8,0.248
# 3095,3263,110719,State Optical I,1975,TF7,0,0,0,0,0,0,0,0.581399997,0,0,0,0,0,0,0,0,0,0,0,0,0,0,0,0,0,0,0,0,0,0,0,0,0,0,0,0,0,0,0,0,0,0,0,0,0,0,0,0,0,0,0,0,0,0,0,0,0,0,0,0,0,0,0,0,0,0,0,0,0,0,0,7.241168964,0,0,0,0,0,0,0,0,0,0,0,0,0,0,0,0,0,0,0,0,0,0,0,0,0,0,0,0,0.835131496,0,0,0,0,0,0,0,0,0,0,0,0,0,0,0,0,0,0,31.55423984,0,0,0,0,0,0,0,0,0,0,0.07892,0,0,0,0,0,0,59.7091397,0,0,0,0,0,0,0,0,0,0,0,0,0,0,0,0,0,0,0,0,0,0,0,0,0,0,0,0,0,0,0,0,0,0,0,0,0,0,0,0,0,0,0,53.1,21.28,0.2476503
# 3096,4562,14679,Osaka A.,1986,,0,0,0,0,0,0,0,0,0,0,0,0,0,0,0,0,0,0,0,0,0,0,0,0,0,0,0,0,0,0,0,0,0,0,0,0,0,0,0,0,0,0,0,0,0,0,0,0,0,0,0,0,0,0,0,0,0,0,0,0,65.23,0,0,0,0,0,0,0,0,0,0,13.05,0,0,0,0,0,0,0,0,0,0,0,0,0,0,0,0,0,0,0,0,0,0,0,0,0,0,0,0,0,0,0,0,0,0,0,0,0,0,0,0,0,0,0,0,0,0,0,0,0,0,0,0,0,0,0,0,0,0,0,0,0,0,0,0,0,21.72,0,0,0,0,0,0,0,0,0,0,0,0,0,0,0,0,0,0,0,0,0,0,0,0,0,0,0,0,0,0,0,0,0,0,0,0,0,0,0,0,0,0,0,62.6,25.09,0.2475089
# 3097,8788,80818,El0Mallawany R.,1992,,0,0,0,0,0,0,0,0,0,0,0,0,0,0,0,0,0,0,0,0,0,0,0,0,0,0,0,0,0,0,0,0,0,0,0,0,0,0,0,0,0,0,0,0,0,0,0,0,0,0,0,0,0,0,0,0,0,0,0,0,0,0,0,0,0,0,0,0,0,0,0,0,0,0,0,0,0,0,0,0,0,0,0,0,0,0,0,0,0,0,0,0,0,0,0,0,0,0,0,0,0,0,0,0,0,0,0,0,0,0,0,0,0,0,0,0,0,0,0,0,0,0,0,0,0,0,0,0,0,0,0,0,0,0,0,0,0,0,0,0,0,0,0,0,0,0,0,0,0,0,0,0,0,82.10983,0,0,0,0,0,0,0,0,0,0,0,0,0,0,0,0,0,0,0,0,0,0,0,17.89017,0,0,0,67.1,26.9,0.2472119
# 3098,16777,171584,Burkhard D.J.M.,1997,,0,0,0,0,0,0,0,0,0,0,0,0,0,0,0,0,0,0,0,0,0,0,0,0,0,0,0,0,0,0,0,0,0,0,0,0,0,0,0,0,0,0,0,0,0,0,0,0,0,0,4.7,0,0,0,0,0,0,0,0,0,0,0,0,0,0,0,0,0,0,0,0,0,0,0,0,0,0,0,0,0,0,0,0,28.8,0,0,0,0,0,0,0,0,0,0,0,0,0,0,0,0,0,0,0,0,0,0,0,0,0,0,0,0,0,0,0,0,0,0,0,0,0,0,0,0,0,0,0,0,0,0,0,0,0,0,0,0,0,66.5,0,0,0,0,0,0,0,0,0,0,0,0,0,0,0,0,0,0,0,0,0,0,0,0,0,0,0,0,0,0,0,0,0,0,0,0,0,0,0,0,0,0,0,89.3,35.8,0.2472068
# 3099,16777,171585,Burkhard D.J.M.,1997,,0,0,0,0,0,0,0,0,0,0,0,0,0,0,0,0,0,0,0,0,0,0,0,0,0,0,0,0,0,0,0,0,0,0,0,0,0,0,0,0,0,0,0,0,0,0,0,0,0,0,5.3,0,0,0,0,0,0,0,0,0,0,0,0,0,0,0,0,0,0,0,0,0,0,0,0,0,0,0,0,0,0,0,0,35,0,0,0,0,0,0,0,0,0,0,0,0,0,0,0,0,0,0,0,0,0,0,0,0,0,0,0,0,0,0,0,0,0,0,0,0,0,0,0,0,0,0,0,0,0,0,0,0,0,0,0,0,0,59.7,0,0,0,0,0,0,0,0,0,0,0,0,0,0,0,0,0,0,0,0,0,0,0,0,0,0,0,0,0,0,0,0,0,0,0,0,0,0,0,0,0,0,0,89.3,35.8,0.2472068
# 3100,3861,12498,Takahashi K.,1983,,0,0,0,0,0,0,0,0,0,0,0,0,0,28.9855071,0,0,0,0,0,0,0,0,0,0,0,0,0,0,0,0,0,0,0,0,0,0,0,0,0,0,0,0,0,0,0,0,0,0,0,0,0,0,0,0,0,0,0,0,0,0,0,0,0,0,0,0,0,0,0,0,0,0,0,0,0,0,0,0,0,0,0,0,0,0,0,0,0,0,0,0,0,0,0,0,0,0,0,0,0,0,13.0434787,0,0,0,0,0,0,0,0,0,0,0,0,0,0,0,0,0,0,0,0,0,0,0,0,0,0,0,0,0,0,0,0,0,0,0,0,57.9710142,0,0,0,0,0,0,0,0,0,0,0,0,0,0,0,0,0,0,0,0,0,0,0,0,0,0,0,0,0,0,0,0,0,0,0,0,0,0,0,0,0,0,0,66.6,26.7,0.247191
# 3101,3221,110711,State Optical I,1975,F9,0,0,0,2.003884399,0,0,0,0.174994533,0,0,0,0,0,1.950007082,0,0,0,0,0,0,0,0,0,0,0,0,0,0,0,0,0,0,0,0,0,0,0,0,0,0,0,0,0,0,0,0,0,0,18.43942395,0,0,0,0,0,0,0,0,0,0,0,0,0,0,0,0,0,0,0,0,0,0,13.71348159,0,0,0,0,0,0,0,0,0,0,0,0,0,0,0,0,0,0,0,0,0,0,0,0,0,0,0,0,0,0,0,0,0,0,0,0,0,0,0,0,0,0,0,0,0,0,0,4.123900169,0,0,0,0,0,0,0,0,0,0,0,0,0,0,0,0,0,45.94673462,0,0,0,0,0,0,0,0,0,0,0,0,0,0,0,0,0,0,0,13.64757365,0,0,0,0,0,0,0,0,0,0,0,0,0,0,0,0,0,0,0,0,0,0,0,65.8,26.38,0.247157
# 3102,8877,71705,Shaw R.R.,1971,,0,0,0,0,0,0,0,0,0,0,0,0,0,0,0,0,0,0,0,0,0,0,0,0,0,0,0,0,0,0,0,0,0,0,0,0,0,0,0,0,0,0,0,0,0,0,0,0,0,0,0,0,0,0,0,0,0,0,0,0,74,0,0,0,0,0,0,0,0,0,0,0,0,0,0,0,0,0,0,0,0,0,0,0,0,0,0,0,0,0,0,0,0,0,0,0,0,0,0,0,26,0,0,0,0,0,0,0,0,0,0,0,0,0,0,0,0,0,0,0,0,0,0,0,0,0,0,0,0,0,0,0,0,0,0,0,0,0,0,0,0,0,0,0,0,0,0,0,0,0,0,0,0,0,0,0,0,0,0,0,0,0,0,0,0,0,0,0,0,0,0,0,0,0,0,0,0,0,0,0,0,65.6,26.3,0.2471483
# 3103,215,20104,Polukhin V.N.,1983,,0,0,0,0,0,0,0,0,0,0,0,0,0,0,0,0,0,0,0,0,0,0,0,0,0,0,0,0,0,0,0,0,0,0,0,0,0,0,0,0,0,0,0,0,0,0,0,0,0,0,0,0,0,0,0,0,0,0,0,0,76.27768814,0,0,0,0,0,0,0,0,0,0,0,0,0,0,0,0,0,0,0,0,0,0,0,0,0,0,0,0,0,0,0,0,0,0,0,0,0,0,0,10.75515538,0,0,0,0,0,0,0,0,0,0,0,0,0,0,0,0,0,0,0,0,0,0,0,0,0,0,0,0,0,0,0,0,0,0,0,0,10.75515538,0,0,0,0,0,0,0,0,0,0,0,0,0,0,0,0,0,0,0,0,0,0,0,0,0,0,0,0,0,0,0,0,0,2.212001106,0,0,0,0,0,0,0,0,0,70.2,28.1,0.247
# 3104,216,20137,Polukhin V.N.,1983,,0,0,0,0,0,0,0,0,0,0,0,0,0,0,0,0,0,0,0,0,0,0,0,0,0,0,0,0,0,0,0,0,0,0,0,0,0,0,0,0,0,0,0,0,0,0,0,0,0,0,0,0,0,0,0,0,0,0,0,0,76.2191975,0,0,0,0,2.286990623,0,0,0,0,0,0,0,0,0,0,0,0,0,0,0,0,0,0,0,0,0,0,0,0,0,0,0,0,0,0,0,0,0,0,10.74690594,0,0,0,0,0,0,0,0,0,0,0,0,0,0,0,0,0,0,0,0,0,0,0,0,0,0,0,0,0,0,0,0,0,0,0,0,10.74690594,0,0,0,0,0,0,0,0,0,0,0,0,0,0,0,0,0,0,0,0,0,0,0,0,0,0,0,0,0,0,0,0,0,0,0,0,0,0,0,0,0,0,0,70.3,28.2,0.247
# 3105,216,20185,Polukhin V.N.,1983,,0,0,0,0,0,0,0,0,0,0,0,0,0,0,0,0,0,0,0,0,0,0,0,0,0,0,0,0,0,0,0,0,0,0,0,0,0,0,0,0,0,0,0,0,0,0,0,0,0,0,0,0,0,0,0,0,0,0,0,0,77.1606829,0,0,0,0,0,0,0,0,0,0,0,0,0,0,0,0,0,0,0,0,0,0,0,0,0,0,0,0,0,0,0,0,0,0,0,0,0,0,0,10.8796572,0,0,0,0,0,0,0,0,0,0,0,0,0,0,0,0,0,0,0,0,0,0,0,0,0,0,0,0,0,0,0,0,0,0,0,0,10.8796572,0,0,0,0,0,0,0,0,0,0,0,1.0800027,0,0,0,0,0,0,0,0,0,0,0,0,0,0,0,0,0,0,0,0,0,0,0,0,0,0,0,0,0,0,0,71.1,28.9,0.247
# 3106,216,20199,Polukhin V.N.,1983,,0,0,0,0,0,0,0,0,0,0,0,0,0,0,0,0,0,0,0,0,0,0,0,0,0,0,0,0,0,0,0,0,0,0,0,0,0,0,0,0,0,0,0,0,0,0,0,0,0,0,0,0,0,0,0,0,0,0,0,0,74.57121597,0,0,0,0,0,0,0,0,0,0,0,0,0,0,0,0,0,0,0,0,0,0,0,0,0,0,0,0,0,0,0,0,0,0,0,0,0,0,0,10.51454084,0,0,0,0,0,0,0,0,0,0,0,0,0,0,0,0,0,0,0,0,0,0,0,0,0,0,0,0,0,0,0,0,0,0,0,0,10.51454084,0,0,0,0,0,0,0,0,0,0,0,0,0,0,0,0,0,0,0,0,0,0,0,0,0,0,0,0,0,0,0,4.399702352,0,0,0,0,0,0,0,0,0,0,0,66.5,26.7,0.247
# 3107,217,20114,Polukhin V.N.,1983,,0,0,0,0,0,0,0,0,0,0,0,0,0,0,0,0,0,0,0,0,0,0,0,0,0,0,0,0,0,0,0,0,0,0,0,0,0,0,0,0,0,0,0,0,0,0,0,0,0,0,0,0,0,0,0,0,0,0,0,0,79.53555795,0,0,0,0,0,0,0,0,0,0,0,0,0,0,0,0,0,0,0,0,0,0,0,0,0,0,0,0,0,0,0,0,0,0,0,0,0,0,0,10.23222102,0,0,0,0,0,0,0,0,0,0,0,0,0,0,0,0,0,0,0,0,0,0,0,0,0,0,0,0,0,0,0,0,0,0,0,0,10.23222102,0,0,0,0,0,0,0,0,0,0,0,0,0,0,0,0,0,0,0,0,0,0,0,0,0,0,0,0,0,0,0,0,0,0,0,0,0,0,0,0,0,0,0,69.5,27.9,0.247
# 3108,218,20127,Polukhin V.N.,1983,,0,0,0,0,0,0,0,0,0,0,0,0,0,0,0,0,0,0,0,0,0,0,0,0,0,0,0,0,0,0,0,0,0,0,0,0,0,0,0,0,0,0,0,0,0,0,0,0,0,0,0,0,0,0,0,0,0,0,0,0,74.96251175,0,0,0,0,0,0,0,0,0,0,0,0,0,0,0,0,0,0,0,0,0,0,0,0,0,0,0,0,0,0,0,0,0,0,0,0,0,0,0,10.56971884,0,0,0,0,0,0,0,0,0,0,0,0,0,0,0,0,0,0,0,0,0,0,0,0,0,0,0,0,0,0,0,0,0,0,0,0,10.56971884,0,0,0,0,0,0,0,0,0,0,0,0,0,0,0,0,0,0,0,0,0,0,0,0,0,0,0,0,0,0,0,0,0,0,0,0,0,0,0,0,0,0,3.898050571,69.5,27.9,0.247
# 3109,267,20664,Livshits V.Ya.,1991,,0,0,0,0,0,0,0,0,0,0,0,0,0,0,0,0,0,0,0,0,0,0,0,0,0,0,0,0,0,0,0,0,0,0,0,0,0,0,0,0,0,0,0,0,0,0,0,0,0,0,0,0,0,0,0,0,0,0,0,0,0,0,0,0,0,0,0,0,0,0,0,0,0,0,0,0,0,0,0,0,0,0,0,25,0,0,0,0,0,0,0,0,0,0,0,0,0,0,0,0,9,0,0,0,0,0,19,0,0,0,0,0,0,0,0,0,0,0,0,0,0,0,0,0,0,0,0,0,0,0,0,0,0,0,0,0,0,47,0,0,0,0,0,0,0,0,0,0,0,0,0,0,0,0,0,0,0,0,0,0,0,0,0,0,0,0,0,0,0,0,0,0,0,0,0,0,0,0,0,0,0,104,41.8,0.247
# 3110,267,20667,Livshits V.Ya.,1991,,0,0,0,3,0,0,0,0,0,0,0,0,0,0,0,0,0,0,0,0,0,0,0,0,0,0,0,0,0,0,0,0,0,0,0,0,0,0,0,0,0,0,0,0,0,0,0,0,0,0,0,0,0,0,0,0,0,0,0,0,0,0,0,0,0,0,0,0,0,0,0,0,0,0,0,0,0,0,0,0,0,0,0,15,0,0,0,0,0,0,0,0,0,0,0,0,0,0,0,0,16,0,0,0,0,0,19,0,0,0,0,0,0,0,0,0,0,0,0,0,0,0,0,0,0,0,0,0,0,0,0,0,0,0,0,0,0,47,0,0,0,0,0,0,0,0,0,0,0,0,0,0,0,0,0,0,0,0,0,0,0,0,0,0,0,0,0,0,0,0,0,0,0,0,0,0,0,0,0,0,0,98.2,39.4,0.247
# 3111,268,20680,Karapetyan G.O.,1984,,0,0,0,9,0,0,0,0,0,0,0,0,0,0,0,0,0,0,0,0,0,0,0,0,0,0,0,0,0,0,0,0,0,0,0,0,0,0,0,0,0,0,0,0,0,0,0,0,0,0,0,0,0,0,0,0,0,0,0,0,0,0,0,0,0,0,0,0,0,0,0,0,0,0,0,0,0,0,0,0,0,0,0,0,0,0,0,0,0,0,0,0,0,0,0,0,0,0,0,0,30,0,0,0,0,0,0,0,0,0,0,0,0,0,0,0,0,0,0,0,0,0,0,0,0,0,0,0,0,0,0,0,0,0,0,0,0,61,0,0,0,0,0,0,0,0,0,0,0,0,0,0,0,0,0,0,0,0,0,0,0,0,0,0,0,0,0,0,0,0,0,0,0,0,0,0,0,0,0,0,0,63.8,25.6,0.247
# 3112,309,21253,Nikulin V.Kh.,1981,,0,0,0,20,0,0,0,0,0,0,0,0,0,0,0,0,5,0,0,0,0,0,0,0,5,0,0,0,0,0,0,0,0,0,0,0,0,0,0,0,0,0,0,0,0,0,0,0,0,0,0,0,0,0,0,0,0,0,0,0,0,0,0,0,0,0,0,0,0,0,0,0,0,0,0,0,0,0,0,0,0,0,0,0,0,0,0,0,0,0,0,5,0,0,0,0,0,0,0,0,0,0,0,0,0,0,0,0,0,0,0,0,0,0,0,0,0,0,0,0,0,0,0,0,0,0,0,0,0,0,0,0,0,0,0,0,0,65,0,0,0,0,0,0,0,0,0,0,0,0,0,0,0,0,0,0,0,0,0,0,0,0,0,0,0,0,0,0,0,0,0,0,0,0,0,0,0,0,0,0,0,88.8,35.67,0.247
# 3113,309,21258,Nikulin V.Kh.,1981,,0,0,0,10,0,0,0,0,0,0,0,0,0,0,0,0,5,0,0,0,0,0,0,0,15,0,0,0,0,0,0,0,0,0,0,0,0,0,0,0,0,0,0,0,0,0,0,0,0,0,0,0,0,0,0,0,0,0,0,0,0,0,0,0,0,0,0,0,0,0,0,0,0,0,0,0,0,0,0,0,0,0,0,0,0,0,0,0,0,0,0,5,0,0,0,0,0,0,0,0,0,0,0,0,0,0,0,0,0,0,0,0,0,0,0,0,0,0,0,0,0,0,0,0,0,0,0,0,0,0,0,0,0,0,0,0,0,65,0,0,0,0,0,0,0,0,0,0,0,0,0,0,0,0,0,0,0,0,0,0,0,0,0,0,0,0,0,0,0,0,0,0,0,0,0,0,0,0,0,0,0,84.5,33.91,0.247
# 3114,1965,110886,Kisin B.I.,1959,TK2,0,0,0,0,0,0,0,0.047689975,0,0,0,0,0,4.878915463,0,0,15.12281214,0,0,0,0,0,0,0,0,0,0,0,0,0,0,0,0,0,0,0,0,0,0,0,0,0,0,0,0,0,0,0,0,0,0,0,0,0,0,0,0,0,0,0,0,0,0,0,0,0,0,0,0,0,0,4.716184548,0,0,0,0,0,0,0,0,0,0,0,0,0,0,0,0,0,0,0,0,0,0,0,0,0,0,0,0,0,0,0,0,0,0,0,0,0,0,0,0,0,0,0,0,0,0,0,0,0,0,0,0,0,0,0,0,0,0,0.148399923,0,0,0,0,0,0,65.88904574,0,0,0,0,0,0,0,0,0,0,0,0,0,0,0,0,0,0,0,0,0,0,0,0,0,0,0,0,0,0,0,0,0,0,0,0,0,0,0,9.196952218,0,0,0,72.1,28.9,0.247
# 3115,2314,31320,Tennison D.G.,1981,,0,0,0,0,0,0,0,0,0,0,0,0,0,0,0,0,0,0,0,0,0,0,0,0,0,0,0,0,0,0,0,0,0,0,0,0,0,0,0,0,0,0,0,0,0,0,0,0,0,0,0,0,0,0,0,0,0,0,0,0,0,0,0,0,0,0,0,0,0,0,0,10,0,0,0,0,0,0,0,0,0,0,0,0,0,0,0,0,0,0,0,0,0,0,0,0,0,0,0,0,15,0,0,0,0,0,0,0,0,0,0,0,0,0,0,0,0,0,0,0,0,0,0,0,0,0,0,0,0,0,0,0,0,0,0,0,0,75,0,0,0,0,0,0,0,0,0,0,0,0,0,0,0,0,0,0,0,0,0,0,0,0,0,0,0,0,0,0,0,0,0,0,0,0,0,0,0,0,0,0,0,58.5,23.5,0.247
# 3116,2403,32846,Petrenko Yu.M.,1971,,0,0,0,0,0,0,0,0,0,0,0,0,0,0,0,0,0,0,0,0,0,0,0,0,0,0,0,0,0,0,0,0,0,0,0,0,0,0,0,0,0,0,0,0,0,0,0,0,0,0,7.5,0,0,0,0,0,0,0,0,0,0,0,0,0,0,0,0,0,0,0,0,0,0,0,0,0,0,0,0,0,0,0,0,0,0,0,0,0,0,0,0,0,0,0,0,0,0,0,0,0,20,0,0,0,0,0,0,0,0,0,0,0,0,0,0,0,0,0,0,0,0,0,0,0,0,0,0,0,0,0,0,0,0,0,0,0,0,72.5,0,0,0,0,0,0,0,0,0,0,0,0,0,0,0,0,0,0,0,0,0,0,0,0,0,0,0,0,0,0,0,0,0,0,0,0,0,0,0,0,0,0,0,67.3,27.07,0.247
# 3117,3384,3818,Shchavelev O.S.,1973,,0,0,0,0,0,0,0,0,0,0,0,0,0,0,0,0,0,0,0,0,0,0,0,0,0,0,0,0,0,0,0,0,0,0,0,0,0,0,0,0,0,0,0,0,0,0,0,0,0,0,0,0,0,0,0,0,0,0,0,0,0,0,0,0,0,0,0,0,0,0,0,12.6,0,0,0,0,0,0,0,0,0,0,0,0,0,0,0,0,0,0,0,0,0,0,0,0,0,0,0,0,0,0,0,0,0,0,0,0,0,0,0,0,0,0,0,0,0,0,0,0,0,0,0,0,0,0,0,0,0,0,0,0,0,0,0,0,0,72,0,0,0,0,0,0,0,0,0,15.4,0,0,0,0,0,0,0,0,0,0,0,0,0,0,0,0,0,0,0,0,0,0,0,0,0,0,0,0,0,0,0,0,0,62.7,25.11,0.247
# 3118,3833,12215,Ashizuka M.,1984,,0,0,0,0,0,0,0,0,0,0,0,0,0,0,0,0,0,0,0,0,0,0,0,0,0,0,0,0,0,0,0,0,0,0,0,0,0,0,0,0,0,0,0,0,0,0,0,0,0,0,0,0,0,0,0,0,0,0,0,0,0,0,0,0,0,0,0,0,0,0,0,0,0,0,0,0,0,0,0,0,0,0,0,0,0,0,0,0,0,0,0,46.25,0,0,0,0,0,0,0,0,0,0,0,0,0,0,0,0,0,0,0,0,0,0,0,46.25,0,0,0,0,0,0,0,0,0,0,0,0,0,0,0,0,0,0,0,0,0,7.5,0,0,0,0,0,0,0,0,0,0,0,0,0,0,0,0,0,0,0,0,0,0,0,0,0,0,0,0,0,0,0,0,0,0,0,0,0,0,0,0,0,0,0,56.5,22.64,0.247
# 3119,3846,12325,Gan Fuxi,1959,,0,0,0,0,0,0,0,0,0,0,0,0,0,0,0,0,0,0,0,0,0,0,0,0,0,0,0,0,18,0,0,0,0,0,0,0,0,0,0,0,0,0,0,0,0,0,0,0,0,0,0,0,0,0,0,0,0,0,0,0,0,0,0,0,0,0,0,0,0,0,0,0,0,0,0,0,0,0,0,0,0,0,0,0,0,0,0,0,0,0,0,0,0,0,0,0,0,0,0,0,12,0,0,0,0,0,0,0,0,0,0,0,0,0,0,0,0,0,0,0,0,0,0,0,0,0,0,0,0,0,0,0,0,0,0,0,0,70,0,0,0,0,0,0,0,0,0,0,0,0,0,0,0,0,0,0,0,0,0,0,0,0,0,0,0,0,0,0,0,0,0,0,0,0,0,0,0,0,0,0,0,66.8,26.87,0.247
# 3120,3856,12420,Maynell C.A.,1973,,0,0,0,0,0,0,0,0,0,0,0,0,0,44.75119189,0,0,0,0,0,0,0,0,0,0,0,0,0,0,0,0,0,0,0,0,0,0,0,0,0,0,0,0,0,0,0,0,0,0,0,0,0,0,0,0,0,0,0,0,0,0,0,0,0,0,0,0,0,0,0,0,0,0,0,0,0,0,0,0,0,0,0,0,0,0,0,0,0,0,0,0,0,0,0,0,0,0,0,0,0,0,4.523135277,0,0,0,0,0,0,0,0,0,0,0,0,1.311002399,0,0,0,0,0,0,0,0,0,0,0,0,0,0,0,0,0,0,0,0,0,0,0,49.41467043,0,0,0,0,0,0,0,0,0,0,0,0,0,0,0,0,0,0,0,0,0,0,0,0,0,0,0,0,0,0,0,0,0,0,0,0,0,0,0,0,0,0,0,34,13.64,0.247
# 3121,3863,12537,Manghnani M.H.,1972,,0,0,0,0,0,0,0,0,0,0,0,0,0,0,0,0,0,0,0,0,0,0,0,0,0,0,0,0,0,0,0,0,0,0,0,0,0,0,0,0,0,0,0,0,0,0,0,0,0,0,0,0,0,0,0,0,0,0,0,0,0,0,0,0,0,0,0,0,0,0,0,0,0,0,0,0,0,0,0,0,0,0,0,0,0,0,0,0,0,0,0,0,0,0,0,0,0,0,0,0,22.5,0,0,0,0,0,0,0,0,0,0,0,0,0,0,0,0,0,0,0,0,0,0,0,0,0,0,0,0,0,0,0,0,0,0,0,0,52.5,0,0,0,0,0,0,0,0,0,0,0,0,0,0,0,0,0,0,0,25,0,0,0,0,0,0,0,0,0,0,0,0,0,0,0,0,0,0,0,0,0,0,0,83,33.19,0.247
# 3122,5798,92565,Singh S.,1989,,0,0,0,0,0,0,0,0,0,0,0,0,0,70,0,0,0,0,0,0,0,0,0,0,0,0,0,0,0,0,0,0,0,0,0,0,0,0,0,0,0,0,0,0,0,0,0,0,0,0,0,0,0,0,0,0,0,0,0,0,0,0,0,0,0,0,0,0,0,0,0,0,0,0,0,0,0,0,0,0,0,0,0,30,0,0,0,0,0,0,0,0,0,0,0,0,0,0,0,0,0,0,0,0,0,0,0,0,0,0,0,0,0,0,0,0,0,0,0,0,0,0,0,0,0,0,0,0,0,0,0,0,0,0,0,0,0,0,0,0,0,0,0,0,0,0,0,0,0,0,0,0,0,0,0,0,0,0,0,0,0,0,0,0,0,0,0,0,0,0,0,0,0,0,0,0,0,0,0,0,0,89.7,36.01,0.247
# 3123,5879,93265,Keshishyan T.N.,1978,,0,0,0,9.1,0,0,0,0,0,0,0,0,0,0,0,0,0,0,0,0,0,0,0,0,0,0,0,0,0,0,0,0,0,0,0,0,0,0,0,0,0,0,0,0,0,0,0,0,0,0,0,0,0,0,0,0,0,0,0,0,0,0,0,0,0,0,0,0,0,0,0,0,0,0,0,0,0,0,0,0,0,0,0,40.9,0,0,0,0,0,0,0,0,0,0,0,0,0,0,0,0,0,0,0,0,0,0,0,0,0,0,0,0,0,0,0,50,0,0,0,0,0,0,0,0,0,0,0,0,0,0,0,0,0,0,0,0,0,0,0,0,0,0,0,0,0,0,0,0,0,0,0,0,0,0,0,0,0,0,0,0,0,0,0,0,0,0,0,0,0,0,0,0,0,0,0,0,0,0,0,0,0,58,23.25,0.247
# 3124,7079,121837,Butler B.P.,1996,,0,0,0,10.78880647,0,0,0,0,0,0,0,0,0,0,0,0,0,0,0,0,0,0,0,0,11.43841987,0,0,0,0,0,0,0,0,0,0,0,0,0,0,0,0,0,0,0,0,0,0,0,8.568044848,0,0.083680438,0,0,0,0,0,0,0,0,0,0,0,0,0,0,0,0,0,0,0,0,2.360145354,0,0,0,0,0,0,0,0,0,0,0,0,0,0,0,0,0,0,0,4.988450111,0,0,0,0,0,0,0,0,8.212776988,0,0,0,0,0,0,0,0,0,0,0,0,0,0,0,0,0,0,0.029935727,0,0,0,0,0,0,0,0,0,0,0,0,0,0,0,0,0,53.52974019,0,0,0,0,0,0,0,0,0,0,0,0,0,0,0,0,0,0,0,0,0,0,0,0,0,0,0,0,0,0,0,0,0,0,0,0,0,0,0,0,0,0,0,76.5,30.71,0.247
# 3125,7080,121849,Butler B.P.,1996,,0,0,0,12.54792081,0,0,0,0,0,0,0,0,0,0,0,0,0.036544414,0,0,0,0,0,0,0,11.81270194,0,0,0,0,0,0,0,0,0,0,0,0,0,0,0,0,0,0,0,0,0,0,0,8.71698667,0,0.908398611,0,0,0,0,0,0,0,0,0,0,0,0,0,0,0,0,0,0,0,0,1.196304171,0,0,0,0,0,0,0,0,0,0,0,0,0,0,0,0,0,0,0,3.259307016,0,0,0,0,0,0,0,0,8.709041682,0,0,0,0,0,0,0,0,0,0,0,0,0,0,0,0,0,0,0.01952542,0,0,0,0,0,0,0,0,0,0,0,0,0,0,0,0,0,52.79326927,0,0,0,0,0,0,0,0,0,0,0,0,0,0,0,0,0,0,0,0,0,0,0,0,0,0,0,0,0,0,0,0,0,0,0,0,0,0,0,0,0,0,0,78.5,31.51,0.247
# 3126,7836,74232,Higazy A.A.,1989,,0,0,0,0,0,0,0,0,0,0,0,0,0,0,0,0,0,0,0,0,0,0,0,0,0,0,0,0,0,0,0,0,0,0,0,0,0,0,0,0,0,0,0,0,0,0,0,0,0,0,0,0,0,0,0,0,0,0,0,0,0,0,0,0,0,0,0,0,0,0,0,0,0,0,0,0,0,0,0,0,0,0,0,0,0,0,0,0,0,0,0,0,0,0,0,0,0,0,0,0,0,0,0,0,0,0,0,0,0,0,0,0,0,0,0,56.8,0,0,0,0,0,0,0,0,0,0,0,0,0,0,0,0,0,0,0,0,0,0,0,0,0,0,0,0,0,0,0,0,0,0,0,0,0,0,0,0,0,0,0,0,0,0,0,0,0,0,0,0,0,0,0,0,0,0,0,0,0,43.2,0,0,0,44.4,17.8,0.247
# 3128,11090,44216,Farok H.M.,1994,,0,0,0,0,0,0,0,0,0,0,0,0,0,0,0,0,0,0,0,0,0,0,0,0,0,0,0,0,0,0,0,0,0,0,0,0,0,0,0,0,0,0,0,0,0,0,18.6,0,0,0,0,0,0,0,0,0,0,0,0,0,0,0,0,0,0,0,0,0,0,0,0,0,0,0,0,0,0,0,0,0,0,0,0,0,0,0,0,0,0,0,0,0,0,0,0,0,0,0,0,0,0,0,0,0,0,0,0,0,0,0,0,0,0,0,0,81.4,0,0,0,0,0,0,0,0,0,0,0,0,0,0,0,0,0,0,0,0,0,0,0,0,0,0,0,0,0,0,0,0,0,0,0,0,0,0,0,0,0,0,0,0,0,0,0,0,0,0,0,0,0,0,0,0,0,0,0,0,0,0,0,0,0,59.6,23.89,0.247
# 3129,11090,44217,Farok H.M.,1994,,0,0,0,0,0,0,0,0,0,0,0,0,0,0,0,0,0,0,0,0,0,0,0,0,0,0,0,0,0,0,0,0,0,0,0,0,0,0,0,0,0,0,0,0,0,0,20,0,0,0,0,0,0,0,0,0,0,0,0,0,0,0,0,0,0,0,0,0,0,0,0,0,0,0,0,0,0,0,0,0,0,0,0,0,0,0,0,0,0,0,0,0,0,0,0,0,0,0,0,0,0,0,0,0,0,0,0,0,0,0,0,0,0,0,0,80,0,0,0,0,0,0,0,0,0,0,0,0,0,0,0,0,0,0,0,0,0,0,0,0,0,0,0,0,0,0,0,0,0,0,0,0,0,0,0,0,0,0,0,0,0,0,0,0,0,0,0,0,0,0,0,0,0,0,0,0,0,0,0,0,0,58.6,23.49,0.247
# 3130,14054,118743,Matecki M.,1982,,0,0,0,0,0,0,0,0,0,0,0,0,0,0,0,0,0,0,0,0,0,0,0,0,0,0,0,0,0,0,0,0,0,0,0,0,0,0,0,0,0,0,0,0,0,0,0,0,0,0,0,0,0,0,0,0,0,0,0,0,0,0,0,0,0,0,0,0,0,0,0,0,0,0,0,0,0,0,0,0,0,7,0,0,0,0,0,0,0,0,0,0,0,0,0,0,0,0,0,0,0,0,0,0,0,0,0,0,0,0,0,0,0,0,0,0,0,0,0,0,0,0,0,0,0,0,0,0,0,0,0,0,0,0,0,0,0,0,0,0,0,0,0,0,0,0,0,0,0,0,0,0,0,0,0,33,0,0,0,0,0,0,0,0,0,0,0,0,0,0,0,0,0,0,0,0,0,0,0,60,0,82.4,33,0.247
# 3131,20356,174603,Saunders G.A.,2001,,0,0,0,0,0,0,0,0,0,0,0,0,0,0,0,0,0,0,0,0,0,0,0,0,0,0,0,0,0,0,0,22.6,0,0,0,0,0,0,0,0,0,0,0,0,0,0,0,0,0,0,0,0,0,0,0,0,0,0,0,0,0,0,0,0,0,0,0,0,0,0,0,0,0,0,0,0,0,0,0,0,0,0,0,0,0,0,0,0,0,0,0,0,0,0,0,0,0,0,0,0,0,0,0,0,0,0,0,0,0,0,0,0,0,0,0,77.4,0,0,0,0,0,0,0,0,0,0,0,0,0,0,0,0,0,0,0,0,0,0,0,0,0,0,0,0,0,0,0,0,0,0,0,0,0,0,0,0,0,0,0,0,0,0,0,0,0,0,0,0,0,0,0,0,0,0,0,0,0,0,0,0,0,58.9,23.61,0.247
# 3132,28049,359721,Sidkey M.A.,2004,,0,0,0,0,0,0,0,0,0,0,0,0,0,0,0,0,0,0,0,0,0,0,0,0,0,0,0,0,0,0,0,0,0,0,0,0,0,0,0,0,0,0,0,0,0,0,0,0,0,0,0,0,0,0,0,0,0,0,0,0,0,0,0,0,0,0,0,0,0,0,0,0,0,0,0,0,0,0,0,0,0,0,0,0,0,0,0,0,0,0,0,0,0,0,0,0,0,0,0,0,0,0,0,0,0,0,0,0,0,0,0,0,0,0,0,0,0,0,0,0,0,0,0,0,0,0,0,0,0,0,0,0,0,0,0,0,0,0,0,0,0,0,0,0,0,0,0,0,0,0,0,0,0,80,0,0,0,0,0,0,0,0,0,0,0,0,0,0,0,20,0,0,0,0,0,0,0,0,0,0,0,54.7,21.94,0.247
# 3133,29926,375531,Yoshida S.,2004,,0,0,0,0,0,0,0,0,0,0,0,0,0,0,0,0,0,0,0,0,0,0,0,0,0,0,0,0,0,0,0,0,0,0,0,0,0,0,0,0,0,0,0,0,0,0,0,0,0,0,0,0,0,0,0,0,0,0,0,0,0,0,0,0,0,0,0,0,0,0,0,0,0,0,0,0,0,0,0,0,0,0,0,0,0,0,0,0,0,0,0,25,0,0,0,0,0,0,0,0,0,0,0,0,0,0,0,0,0,0,0,0,0,0,0,0,0,0,0,0,0,0,0,0,0,0,0,0,0,0,0,0,0,0,0,0,0,0,0,0,0,0,0,0,0,0,0,0,0,0,0,0,0,75,0,0,0,0,0,0,0,0,0,0,0,0,0,0,0,0,0,0,0,0,0,0,0,0,0,0,0,54.7,21.9,0.247
# 3134,29926,375543,Yoshida S.,2004,,0,0,0,0,0,0,0,0,0,0,0,0,0,0,0,0,0,0,0,0,0,0,0,0,0,0,0,0,0,0,0,0,0,0,0,0,0,0,0,0,0,0,0,0,0,0,0,0,0,0,0,0,0,0,0,0,0,0,0,0,0,0,0,0,0,0,0,0,0,0,0,0,0,0,0,0,0,0,0,0,0,0,0,0,0,0,0,0,0,0,0,0,0,0,0,0,0,0,0,0,0,0,0,0,0,0,0,0,0,0,0,0,0,0,0,0,0,0,0,0,0,0,0,0,0,0,0,0,0,0,0,0,0,0,0,0,0,0,0,0,0,0,0,0,0,0,0,0,0,0,0,0,0,85,0,0,0,0,0,0,0,0,0,0,0,0,0,0,0,15,0,0,0,0,0,0,0,0,0,0,0,53.5,21.4,0.247
# 3135,31921,405142,Aitken B.G.,2007,,0,0,0,15.42623664,0,0,0,0,0,0,0,0,0,0,0,0,0.020008086,0,0,0,0,0,0,0,0,0,0,0,0,0,0,0,0,0,0,0,0,0,0,0,0,0,0,0,0,0,0,0,0,0,0,0,0,0,0,0,0,0,0,0,0,0,0,0,0,0,0,0,0,0,0,0,0,0,0,0,0,0,0,8.583037079,0,0,0,0,0,0,0,0,0,0,0,0,0,0,0,0,0,0,0,0,0,0,0,0,0,0,0,0,0,0,0,0,0,0,0,0,0,0,0,0,0,0,0,0,0,0,0,0,0,0,0,0,0,0,0,0,0,72.96950523,0,0,0,0,0,0,0,0,0,3.001212965,0,0,0,0,0,0,0,0,0,0,0,0,0,0,0,0,0,0,0,0,0,0,0,0,0,0,0,0,0,0,0,0,0,89.6,35.92,0.247
# 3136,31921,405151,Aitken B.G.,2007,,0,0,0,16.22647767,0,0,0,0,0,0,0,0,0,0,0,0,1.800718631,0,0,0,0,0,0,0,0,0,0,0,0,0,0,0,0,0,0,0,0,0,0,0,0,0,0,0,0,0,0,0,0,0,0,0,0,0,0,0,0,0,0,0,0,0,0,0,0,0,0,0,0,0,0,0,0,0,0,0,0,0,0,9.81399254,0,0,0,0,0,0,0,0,0,0,0,0,0,0,0,0,0,0,0,0,0,0,0,0,0,0,0,0,0,0,0,0,0,0,0,0,0,0,0,0,0,0,0,0,0,0,0,0,0,0,0,0,0,0,0,0,0,72.11879518,0,0,0,0,0,0,0,0,0,0.04001598,0,0,0,0,0,0,0,0,0,0,0,0,0,0,0,0,0,0,0,0,0,0,0,0,0,0,0,0,0,0,0,0,0,90.2,36.19,0.247
# 3137,39287,460634,Hojamberdiev M.,2012,,0,0,0,0,0,0,0,0,0,0,0,0,0,0,0,0,0,0,0,0,0,0,0,0,10,0,0,0,0,0,0,0,0,0,0,0,0,0,0,0,0,0,0,0,0,0,0,0,0,0,0,0,0,0,0,0,0,0,0,0,0,0,0,0,0,0,0,0,0,0,0,0,0,0,0,0,0,0,0,0,0,0,0,0,0,0,0,0,0,0,0,0,0,0,0,0,0,0,0,0,15,0,0,0,0,0,0,0,0,0,0,0,0,0,0,0,0,0,0,0,0,0,0,0,0,0,0,0,0,0,0,0,0,0,0,0,0,75,0,0,0,0,0,0,0,0,0,0,0,0,0,0,0,0,0,0,0,0,0,0,0,0,0,0,0,0,0,0,0,0,0,0,0,0,0,0,0,0,0,0,0,72.3,46.16,0.247
# 3138,39402,465115,Hojamberdiev M.,2012,,0,0,0,0,0,0,0,0,0,0,0,0,0,0,0,0,0,0,0,0,0,0,0,0,12.32738963,0,0,0,0,0,0,0,0,0,0,0,0,0,0,0,0,0,0,0,0,0,0,0,0,0,0,0,0,0,0,0,0,0,0,0,0,0,0,0,0,0,0,0,0,0,0,0,0,0,0,0,0,0,0,0,0,0,0,0,0,0,0,0,0,0,0,0,0,0,0,0,0,0,0,0,13.94198958,0,0,0,0,0,0,0,0,0,0,0,0,0,0,0,0,0,0,0,0,0,0,0,0,0,0,0,0,0,0,0,0,0,0,0,0,69.9905779,0,0,0,0,0,0,0,0,0,0,0,0,0,0,0,0,0,0,0,0,0,0,0,0,0,0,0,0,0,0,0,0,0,0,0,0,0,0,0,0,0,0,3.740042888,83.1,33.35,0.247
# 3139,40302,467571,Zhao Qing,2012,,0,0,0,0,0,0,0,0,0,0,0,0,0,0,0,0,0,0,0,0,0,0,0,0,0,0,0,0,0,0,0,0,0,0,0,0,0,0,0,0,0,0,0,0,0,0,0,0,0,0,0,0,0,0,0,0,0,0,0,0,0,0,0,0,0,0,0,0,0,0,0,0,0,0,0,0,0,0,0,0,0,0,0,0,0,0,0,0,0,0,0,0,0,0,0,0,0,0,0,0,30,0,0,0,0,0,0,0,0,0,0,0,0,0,0,0,0,0,0,0,0,0,0,0,0,0,0,0,0,0,0,0,0,0,0,0,0,70,0,0,0,0,0,0,0,0,0,0,0,0,0,0,0,0,0,0,0,0,0,0,0,0,0,0,0,0,0,0,0,0,0,0,0,0,0,0,0,0,0,0,0,58.8,23.4,0.247
# 3140,41259,480851,El0Mallawany R.,2013,,0,0,0,0,0,0,0,0,0,0,0,0,0,0,0,0,0,0,0,0,0,0,0,0,0,0,0,0,0,0,0,0,0,0,0,0,0,0,0,0,0,0,0,0,0,0,0,0,0,0,0,0,0,0,0,0,0,0,0,0,0,0,0,0,0,0,0,0,0,0,0,0,0,0,0,0,0,0,0,0,0,0,0,0,0,0,0,0,0,0,0,0,0,0,0,0,0,0,0,0,0,0,0,0,0,0,0,0,5,0,0,0,0,0,0,0,0,0,0,0,0,0,0,0,0,0,0,0,0,0,0,0,0,0,0,0,0,0,0,0,0,0,0,0,0,0,0,0,0,0,0,0,0,80,0,0,0,5,0,0,0,0,0,0,0,0,0,0,0,10,0,0,0,0,0,0,0,0,0,0,0,34.4,22.9,0.247
# 3141,1987,110651,State Optical I,1975,TK2,0,0,0,0,0,0,0,0.047689976,0,0,0,0,0,4.878914512,0,0,15.12281229,0,0,0,0,0,0,0,0,0,0,0,0,0,0,0,0,0,0,0,0,0,0,0,0,0,0,0,0,0,0,0,0,0,0,0,0,0,0,0,0,0,0,0,0,0,0,0,0,0,0,0,0,0,0,4.716184595,0,0,0,0,0,0,0,0,0,0,0,0,0,0,0,0,0,0,0,0,0,0,0,0,0,0,0,0,0,0,0,0,0,0,0,0,0,0,0,0,0,0,0,0,0,0,0,0,0,0,0,0,0,0,0,0,0,0,0.148399924,0,0,0,0,0,0,65.8890464,0,0,0,0,0,0,0,0,0,0,0,0,0,0,0,0,0,0,0,0,0,0,0,0,0,0,0,0,0,0,0,0,0,0,0,0,0,0,0,9.19695231,0,0,0,72.1,28.91,0.2469734
# 3142,3861,12485,Takahashi K.,1983,,0,0,0,0,0,0,0,0,0,0,0,0,0,37.03704,0,0,0,0,0,0,0,0,0,0,0,0,0,0,0,0,0,0,0,0,0,0,0,0,0,0,0,0,0,0,0,0,0,0,0,0,0,0,0,0,0,0,0,0,0,0,0,0,0,0,0,0,0,0,0,0,0,25.92592,0,0,0,0,0,0,0,0,0,0,0,0,0,0,0,0,0,0,0,0,0,0,0,0,0,0,0,0,0,0,0,0,0,0,0,0,0,0,0,0,0,0,0,0,0,0,0,0,0,0,0,0,0,0,0,0,0,0,0,0,0,0,0,0,0,37.03704,0,0,0,0,0,0,0,0,0,0,0,0,0,0,0,0,0,0,0,0,0,0,0,0,0,0,0,0,0,0,0,0,0,0,0,0,0,0,0,0,0,0,0,60,24.06,0.2468828
# 3143,6619,38514,Gan Fuxi,1959,,0,0,0,8,0,0,0,0,0,0,0,0,0,28,0,0,0,0,0,0,0,0,0,0,0,0,0,0,0,0,0,0,0,0,0,0,0,0,0,0,0,0,0,0,0,0,0,0,0,0,0,0,0,0,0,0,0,0,0,0,0,0,0,0,0,0,0,0,0,0,0,0,0,0,0,0,0,0,0,0,0,0,0,0,0,0,0,0,0,0,0,0,0,0,0,0,0,0,0,0,4,0,0,0,0,0,0,0,0,0,0,0,0,0,0,0,0,0,0,0,0,0,0,0,0,0,0,0,0,0,0,0,0,0,0,0,0,60,0,0,0,0,0,0,0,0,0,0,0,0,0,0,0,0,0,0,0,0,0,0,0,0,0,0,0,0,0,0,0,0,0,0,0,0,0,0,0,0,0,0,0,49.9,20.01,0.2468766
# 3144,2681,110681,State Optical I,1975,BF7,0,0,0,0,0,0,0,0.245300054,0,0,0,0,0,5.037200108,0,0,10.77239237,0,0,0,0,0,0,0,0,0,0,0,0,0,0,0,0,0,0,0,0,0,0,0,0,0,0,0,0,0,0,0,0,0,0,0,0,0,0,0,0,0,0,0,0,0,0,0,0,0,0,0,0,0,0,5.800553276,0,0,0,0,0,0,0,0,0,0,0,0,0,0,0,0,0,0,0,0,0,0,0,0,0,0,0,0,1.755566386,0,0,0,0,0,0,0,0,0,0,0,0,0,0,0,0,0,0,1.287121283,0,0,0,0,0,0,0,0,0,0,0.067130015,0,0,0,0,0,0,60.64641334,0,0,0,0,0,0,0,0,0,0,0,0,0,0,0,0,0,0,0,0,0,0,0,0,0,0,0,0,0,0,0,0,0,0,0,0,0,0,0,14.38832317,0,0,0,73,29.28,0.2465847
# 3145,6623,38591,Gan Fuxi,1959,,0,0,0,0,0,0,0,0,0,0,0,0,0,10,0,0,0,0,0,0,0,0,0,0,0,0,0,0,0,0,0,0,0,0,0,0,0,0,0,0,0,0,0,0,0,0,0,0,0,0,0,0,0,0,0,0,0,0,0,0,0,0,0,0,0,0,0,0,0,0,0,0,0,0,0,0,0,0,0,0,0,0,0,0,0,0,0,0,0,0,0,0,0,0,0,0,0,0,0,0,12,0,0,0,0,0,0,0,0,0,0,0,0,0,0,0,0,0,0,0,0,0,0,0,0,0,0,0,0,0,0,0,0,0,0,0,0,60,0,0,0,0,0,0,0,0,0,0,0,0,0,0,0,0,0,0,0,0,0,0,0,0,0,0,0,0,0,0,0,0,0,0,0,0,0,0,0,18,0,0,0,71.9,28.84,0.2465326
# 3146,2687,110690,State Optical I,1975,BF26,0,0,0,0,0,0,0,0.098739978,0,0,0,0,0,0,0,0,7.516846346,0,0,0,0,0,0,0,4.163582084,0,0,0,0,0,0,0,0,0,0,0,0,0,0,0,0,0,0,0,0,0,0,0,0,0,0,0,0,0,0,0,0,0,0,0,0,0,0,0,0,0,0,0,0,0,0,2.932954355,0,0,0,0,0,0,0,0,0,0,0,0,0,0,0,0,0,0,0,0,0,0,0,0,0,0,0,0,0,0,0,0,0,0,0,0,0,0,0,0,0,0,0,0,0,0,0,14.19908688,0,0,0,0,0,0,0,0,0,0,0.111699975,0,0,0,0,0,0,63.75387597,0,0,0,0,0,0,0,0,0,0,0,0,0,0,0,0,0,0,0,0,0,0,0,0,0,0,0,0,0,0,0,0,0,0,0,0,0,0,0,7.223214411,0,0,0,66.9,26.84,0.2462742
# 3147,16778,146231,Burkhard D.J.M.,1997,,0,0,0,0,0,0,0,0,0,0,0,0,0,0,0,0,0,0,0,0,0,0,0,0,0,0,0,0,0,0,0,0,0,0,0,0,0,0,0,0,0,0,0,0,0,0,0,0,0,0,10,0,0,0,0,0,0,0,0,0,0,0,0,0,0,0,0,0,0,0,0,0,0,0,0,0,0,0,0,0,0,0,0,18.5,0,0,0,0,0,0,0,0,0,0,0,0,0,0,0,0,0,0,0,0,0,0,0,0,0,0,0,0,0,0,0,0,0,0,0,0,0,0,0,0,0,0,0,0,0,0,0,0,0,0,0,0,0,71.5,0,0,0,0,0,0,0,0,0,0,0,0,0,0,0,0,0,0,0,0,0,0,0,0,0,0,0,0,0,0,0,0,0,0,0,0,0,0,0,0,0,0,0,82.5,33.1,0.2462236
# 3148,30154,376443,Yoko T.,1989,,0,0,0,0,0,0,0,0,0,0,0,0,0,0,0,0,0,0,0,0,0,0,0,0,0,0,0,0,0,0,0,0,0,0,0,0,0,0,0,0,0,0,0,0,0,0,0,0,0,0,0,0,0,0,0,0,0,0,0,0,0,0,0,0,0,0,0,0,0,0,0,0,0,0,0,0,0,0,0,0,0,0,0,20,0,0,0,0,0,0,0,0,0,0,0,0,0,0,0,0,0,0,0,0,0,0,0,0,0,0,0,0,0,0,0,0,0,0,0,0,0,0,0,0,0,0,0,0,0,0,0,0,0,0,0,0,0,0,0,0,0,0,0,0,0,0,0,0,0,0,0,0,0,80,0,0,0,0,0,0,0,0,0,0,0,0,0,0,0,0,0,0,0,0,0,0,0,0,0,0,0,47.6,19.1,0.2460732
# 3149,217,20115,Polukhin V.N.,1983,,0,0,0,0,0,0,0,0,0,0,0,0,0,0,0,0,0,0,0,0,0,0,0,0,0,0,0,0,0,0,0,0,0,0,0,0,0,0,0,0,0,0,0,0,0,0,0,0,0,0,0,0,0,0,0,0,0,0,0,0,80.43025643,0,0,0,0,0,0,0,0,0,0,0,0,0,0,0,0,0,0,0,0,0,0,0,0,0,0,0,0,0,0,0,0,0,0,0,0,0,0,0,9.784871783,0,0,0,0,0,0,0,0,0,0,0,0,0,0,0,0,0,0,0,0,0,0,0,0,0,0,0,0,0,0,0,0,0,0,0,0,9.784871783,0,0,0,0,0,0,0,0,0,0,0,0,0,0,0,0,0,0,0,0,0,0,0,0,0,0,0,0,0,0,0,0,0,0,0,0,0,0,0,0,0,0,0,68.7,27.6,0.246
# 3150,217,20116,Polukhin V.N.,1983,,0,0,0,0,0,0,0,0,0,0,0,0,0,0,0,0,0,0,0,0,0,0,0,0,0,0,0,0,0,0,0,0,0,0,0,0,0,0,0,0,0,0,0,0,0,0,0,0,0,0,0,0,0,0,0,0,0,0,0,0,81.14973,0,0,0,0,0,0,0,0,0,0,0,0,0,0,0,0,0,0,0,0,0,0,0,0,0,0,0,0,0,0,0,0,0,0,0,0,0,0,0,9.425135,0,0,0,0,0,0,0,0,0,0,0,0,0,0,0,0,0,0,0,0,0,0,0,0,0,0,0,0,0,0,0,0,0,0,0,0,9.425135,0,0,0,0,0,0,0,0,0,0,0,0,0,0,0,0,0,0,0,0,0,0,0,0,0,0,0,0,0,0,0,0,0,0,0,0,0,0,0,0,0,0,0,67.6,27.1,0.246
# 3151,256,20581,Livshits V.Ya.,1989,,0,0,0,0,0,0,0,0,0,0,0,0,0,0,0,0,0,0,0,0,0,0,0,0,0,0,0,0,0,0,0,0,0,0,0,0,0,0,0,0,0,0,0,0,0,0,0,0,0,0,0,0,0,0,0,0,0,0,0,0,0,0,0,0,0,0,0,0,0,0,0,0,0,0,0,0,0,0,0,0,0,0,0,15,0,0,0,0,0,0,0,0,0,0,0,0,0,0,0,0,16,0,0,0,0,0,19,0,0,0,0,0,0,0,0,0,0,0,0,0,0,0,0,0,0,0,0,0,0,0,0,0,0,0,0,0,0,47,0,0,0,0,0,0,0,0,0,0,0,3,0,0,0,0,0,0,0,0,0,0,0,0,0,0,0,0,0,0,0,0,0,0,0,0,0,0,0,0,0,0,0,105,42.3,0.246
# 3152,256,20582,Livshits V.Ya.,1989,,0,0,0,0,0,0,0,0,0,0,0,0,0,0,0,0,0,0,0,0,0,0,0,0,0,0,0,0,0,0,0,0,0,0,0,0,0,0,0,0,0,0,0,0,0,0,0,0,0,0,0,0,0,0,0,0,0,0,0,0,0,0,0,0,0,0,0,0,0,0,0,0,0,0,0,0,0,0,0,0,0,0,0,15,0,0,0,0,0,0,0,0,0,0,0,0,0,0,0,0,16,0,0,0,0,0,19,0,0,0,0,0,0,0,0,0,0,0,0,0,0,0,0,0,0,0,0,0,0,0,0,0,0,0,0,0,0,44,0,0,0,0,0,0,0,0,0,0,0,6,0,0,0,0,0,0,0,0,0,0,0,0,0,0,0,0,0,0,0,0,0,0,0,0,0,0,0,0,0,0,0,109,43.9,0.246
# 3153,269,20682,Livshits V.Ya.,1991,,0,0,0,0,0,0,0,0,0,0,0,0,0,0,0,0,0,0,0,0,0,0,0,0,0,0,0,0,0,0,0,0,0,0,0,0,0,0,0,0,0,0,0,0,0,0,0,0,0,0,0,0,0,0,0,0,0,0,0,0,0,0,0,0,0,7.6,0,0,0,0,0,2.8,0,0,0,0,0,0,0,0,0,0,0,14.2,0,0,0,0,0,0,0,0,0,0,0,0,0,0,0,0,14.2,0,0,0,0,0,11.3,0,0,0,0,0,0,0,0,0,0,0,0,0,0,0,0,0,0,0,0,0,0,0,0,0,0,0,0,0,0,49.9,0,0,0,0,0,0,0,0,0,0,0,0,0,0,0,0,0,0,0,0,0,0,0,0,0,0,0,0,0,0,0,0,0,0,0,0,0,0,0,0,0,0,0,102,41,0.246
# 3154,309,21260,Nikulin V.Kh.,1981,,0,0,0,10,0,0,0,0,0,0,0,0,0,0,0,0,15,0,0,0,0,0,0,0,5,0,0,0,0,0,0,0,0,0,0,0,0,0,0,0,0,0,0,0,0,0,0,0,0,0,0,0,0,0,0,0,0,0,0,0,0,0,0,0,0,0,0,0,0,0,0,0,0,0,0,0,0,0,0,0,0,0,0,0,0,0,0,0,0,0,0,5,0,0,0,0,0,0,0,0,0,0,0,0,0,0,0,0,0,0,0,0,0,0,0,0,0,0,0,0,0,0,0,0,0,0,0,0,0,0,0,0,0,0,0,0,0,65,0,0,0,0,0,0,0,0,0,0,0,0,0,0,0,0,0,0,0,0,0,0,0,0,0,0,0,0,0,0,0,0,0,0,0,0,0,0,0,0,0,0,0,79.6,31.95,0.246
# 3155,572,24654,Spinner S.,1954,BaC574/577,0,0,0,1.173293387,0,0,0,0.12090004,0,0,0,0,0,5.613211852,0,0,15.60468515,0,0,0,0,0,0,0,0,0,0,0,0,0,0,0,0,0,0,0,0,0,0,0,0,0,0,0,0,0,0,0,0,0,0,0,0,0,0,0,0,0,0,0,0,0,0,0,0,0,0,0,0,0,0,5.926743956,0,0,0,0,0,0,0,0,0,0,0,0,0,0,0,0,0,0,0,0,0,0,0,0,0,0,0,0,1.158107382,0,0,0,0,0,0,0,0,0,0,0,0,0,0,0,0,0,0,0,0,0,0,0,0,0,0,0,0,0,0.136800045,0,0,0,0,0,0,62.91699076,0,0,0,0,0,0,0,0,0,0,0,0,0,0,0,0,0,0,0,0,0,0,0,0,0,0,0,0,0,0,0,0,0,0,0,0,0,0,0,7.349267425,0,0,0,72.1,28.9,0.246
# 3156,1888,122469,Sanin V.I.,1982,,0,0,0,0,0,0,0,0,0,0,0,0,0,0,0,0,0,0,0,0,0,0,0,0,20,0,0,0,0,0,0,0,0,0,0,0,0,0,0,0,0,0,0,0,0,0,0,0,0,0,0,0,0,0,0,0,0,0,0,0,0,0,0,0,0,0,0,0,0,0,0,8,0,0,0,0,0,0,0,0,0,0,0,0,0,0,0,0,0,0,0,8,0,0,0,0,0,0,0,0,0,0,0,0,0,0,0,0,0,0,0,0,0,0,0,0,0,0,0,0,0,0,0,0,0,0,0,0,0,0,0,0,0,0,0,0,0,64,0,0,0,0,0,0,0,0,0,0,0,0,0,0,0,0,0,0,0,0,0,0,0,0,0,0,0,0,0,0,0,0,0,0,0,0,0,0,0,0,0,0,0,,,0.246
# 3157,1966,110919,Kisin B.I.,1959,BF26,0,0,0,0,0,0,0,0.098739978,0,0,0,0,0,0,0,0,7.516846346,0,0,0,0,0,0,0,4.163582084,0,0,0,0,0,0,0,0,0,0,0,0,0,0,0,0,0,0,0,0,0,0,0,0,0,0,0,0,0,0,0,0,0,0,0,0,0,0,0,0,0,0,0,0,0,0,2.932954355,0,0,0,0,0,0,0,0,0,0,0,0,0,0,0,0,0,0,0,0,0,0,0,0,0,0,0,0,0,0,0,0,0,0,0,0,0,0,0,0,0,0,0,0,0,0,0,14.19908688,0,0,0,0,0,0,0,0,0,0,0.111699975,0,0,0,0,0,0,63.75387597,0,0,0,0,0,0,0,0,0,0,0,0,0,0,0,0,0,0,0,0,0,0,0,0,0,0,0,0,0,0,0,0,0,0,0,0,0,0,0,7.223214411,0,0,0,66.8,26.8,0.246
# 3158,2314,31326,Tennison D.G.,1981,,0,0,0,0,0,0,0,0,0,0,0,0,0,0,0,0,0,0,0,0,0,0,0,0,0,0,0,0,0,0,0,0,0,0,0,0,0,0,0,0,0,0,0,0,0,0,0,0,0,0,0,0,0,0,0,0,0,0,0,0,0,0,0,0,0,0,0,0,0,0,0,0,0,0,0,0,0,0,0,0,0,0,0,0,0,0,0,0,0,0,0,0,0,0,0,0,0,0,0,0,10,0,0,0,0,0,0,0,0,0,0,0,0,0,0,0,0,0,0,0,0,0,0,0,15,0,0,0,0,0,0,0,0,0,0,0,0,75,0,0,0,0,0,0,0,0,0,0,0,0,0,0,0,0,0,0,0,0,0,0,0,0,0,0,0,0,0,0,0,0,0,0,0,0,0,0,0,0,0,0,0,53.3,21.4,0.246
# 3159,2403,32847,Petrenko Yu.M.,1971,,0,0,0,0,0,0,0,0,0,0,0,0,0,0,0,0,0,0,0,0,0,0,0,0,0,0,0,0,0,0,0,0,0,0,0,0,0,0,0,0,0,0,0,0,0,0,0,0,0,0,10,0,0,0,0,0,0,0,0,0,0,0,0,0,0,0,0,0,0,0,0,0,0,0,0,0,0,0,0,0,0,0,0,0,0,0,0,0,0,0,0,0,0,0,0,0,0,0,0,0,20,0,0,0,0,0,0,0,0,0,0,0,0,0,0,0,0,0,0,0,0,0,0,0,0,0,0,0,0,0,0,0,0,0,0,0,0,70,0,0,0,0,0,0,0,0,0,0,0,0,0,0,0,0,0,0,0,0,0,0,0,0,0,0,0,0,0,0,0,0,0,0,0,0,0,0,0,0,0,0,0,66.4,26.58,0.246
# 3160,3833,12219,Ashizuka M.,1984,,0,0,0,0,0,0,0,0,0,0,0,0,0,0,0,0,0,0,0,0,0,0,0,0,0,0,0,0,0,0,0,0,0,0,0,0,0,0,0,0,0,0,0,0,0,0,0,0,0,0,0,0,0,0,0,0,0,0,0,0,0,0,0,0,0,0,0,0,0,0,0,0,0,0,0,0,0,0,0,0,0,0,0,0,0,0,0,0,0,0,0,45,0,0,0,0,0,0,0,0,0,0,0,0,0,0,0,0,0,0,0,0,0,0,0,50,0,0,0,0,0,0,0,0,0,0,0,0,0,0,0,0,0,0,0,0,0,5,0,0,0,0,0,0,0,0,0,0,0,0,0,0,0,0,0,0,0,0,0,0,0,0,0,0,0,0,0,0,0,0,0,0,0,0,0,0,0,0,0,0,0,54.3,21.8,0.246
# 3161,3856,12421,Maynell C.A.,1973,,0,0,0,0,0,0,0,0,0,0,0,0,0,44.57548917,0,0,0,0,0,0,0,0,0,0,0,0,0,0,0,0,0,0,0,0,0,0,0,0,0,0,0,0,0,0,0,0,0,0,0,0,0,0,0,0,0,0,0,0,0,0,0,0,0,0,0,0,0,0,0,0,0,0,0,0,0,0,0,0,0,0,0,0,0,0,0,0,0,0,0,0,0,0,0,0,0,0,0,0,0,0,3.392908459,0,0,0,0,0,0,0,0,0,0,0,0,1.124000483,0,0,0,0,0,0,0,0,0,0,0,0,0,0,0,0,0,0,0,0,0,0,0,50.90760189,0,0,0,0,0,0,0,0,0,0,0,0,0,0,0,0,0,0,0,0,0,0,0,0,0,0,0,0,0,0,0,0,0,0,0,0,0,0,0,0,0,0,0,35.6,14.29,0.246
# 3162,4206,50453,Molot V.A.,1992,,0,0,0,25,0,0,0,0,0,0,0,0,0,0,0,0,0,0,0,0,0,0,0,0,0,0,0,0,0,0,0,0,0,0,0,0,0,0,0,0,0,0,0,0,0,0,0,0,0,0,0,0,0,0,0,0,0,0,0,0,0,0,0,0,0,0,0,0,0,0,0,0,0,0,0,0,0,0,0,0,0,0,0,33,0,0,0,0,0,0,0,0,0,0,0,0,0,0,0,0,0,0,0,0,0,0,0,0,0,0,0,0,0,0,0,0,0,0,0,0,0,0,0,0,0,0,0,0,0,0,0,0,0,0,0,0,0,42,0,0,0,0,0,0,0,0,0,0,0,0,0,0,0,0,0,0,0,0,0,0,0,0,0,0,0,0,0,0,0,0,0,0,0,0,0,0,0,0,0,0,0,94.5,38,0.246
# 3163,5294,70416,Shaw R.R.,1969,,0,0,0,0,0,0,0,0,0,0,0,0,0,93.76186469,0,0,0,0,0,0,0,0,0,0,0,0,0,0,0,0,0,0,0,0,0,0,0,0,0,0,0,0,0,0,0,0,0,0,0,0,0,0,0,0,0,0,0,0,0,0,0,0,0,0,0,0,0,0,0,0,0,0,0,0,0,0,0,0,0,0,0,0,0,0,0,0,0,0,0,0,0,0,0,0,0,0,0,0,0,0,0,0,0,0,0,0,0,0,0,0,0,0,0,0,0,0,0,0,0,6.238135312,0,0,0,0,0,0,0,0,0,0,0,0,0,0,0,0,0,0,0,0,0,0,0,0,0,0,0,0,0,0,0,0,0,0,0,0,0,0,0,0,0,0,0,0,0,0,0,0,0,0,0,0,0,0,0,0,0,0,0,0,0,22.5,9.05,0.246
# 3164,6581,38049,Senin H.B.,1994,,0,0,0,0,0,0,0,0,0,0,0,0,0,0,0,0,0,0,0,0,0,0,0,0,0,0,0,0,0,0,0,0,0,0,0,0,0,0,0,0,0,0,0,0,0,0,0,0,0,0,0,0,0,0,0,0,0,0,0,0,0,0,0,0,0,0,0,0,0,0,0,0,0,0,0,0,0,0,0,0,0,0,0,0,0,0,0,0,0,0,0,0,0,0,0,0,0,0,0,0,0,0,0,0,0,0,0,0,0,0,0,0,0,0,0,73.7,0,0,0,0,0,0,0,0,0,0,0,0,0,0,0,0,0,0,0,0,0,0,0,0,0,0,0,0,0,0,0,0,0,0,26.3,0,0,0,0,0,0,0,0,0,0,0,0,0,0,0,0,0,0,0,0,0,0,0,0,0,0,0,0,0,0,64,25.68,0.246
# 3165,6774,51313,Rabukhin A.I.,1992,,0,0,0,3.489651314,0,0,0,0,0,0,0,0,0,0,0,0,0,0,0,18.57814167,0,0,0,0,0,0,0,0,0,0,0,0,0,0,0,0,0,0,0,0,0,0,0,0,0,0,0,0,0,0,0,0,0,18.05819163,0,0,0,0,0,0,0,0,0,0,0,0,0,0,0,0,0,0,0,0,0,0,0,0,0,0,0,0,0,0,0,0,0,0,0,0,0,0,0,0,0,0,0,0,0,0,0,0,0,0,0,0,0,0,0,0,0,0,0,0,0,0,0,0,0,59.87401539,0,0,0,0,0,0,0,0,0,0,0,0,0,0,0,0,0,0,0,0,0,0,0,0,0,0,0,0,0,0,0,0,0,0,0,0,0,0,0,0,0,0,0,0,0,0,0,0,0,0,0,0,0,0,0,0,0,0,0,0,0,49.2,19.76,0.246
# 3166,6774,51318,Rabukhin A.I.,1992,,0,0,0,2.9,0,0,0,0,0,0,0,0,0,0,0,0,0,0,0,25.06,0,0,0,0,0,0,0,0,0,0,0,0,0,0,0,0,0,0,0,0,0,0,0,0,0,0,0,0,0,0,0,0,0,18.36,0,0,0,0,0,0,0,0,0,0,0,0,0,0,0,0,0,0,0,0,0,0,0,0,0,0,0,0,0,0,0,0,0,0,0,0,0,0,0,0,0,0,0,0,0,0,0,0,0,0,0,0,0,0,0,0,0,0,0,0,0,0,0,0,0,53.68,0,0,0,0,0,0,0,0,0,0,0,0,0,0,0,0,0,0,0,0,0,0,0,0,0,0,0,0,0,0,0,0,0,0,0,0,0,0,0,0,0,0,0,0,0,0,0,0,0,0,0,0,0,0,0,0,0,0,0,0,0,52.2,20.95,0.246
# 3167,6926,52759,Baikova L.G.,1993,,0,0,0,16.68332,0,0,0,0,0,0,0,0,0,0,0,0,0,0,0,0,0,0,0,0,0,0,0,0,0,0,0,0,0,0,0,0,0,0,0,0,0,0,0,0,0,0,0,0,0,0,0,0,0,0,0,0,0,0,0,0,0,0,0,0,0,0,0,0,0,0,0,0,0,0,0,0,0,0,0,0,0,0,0,0,0,0,0,0,0,0,0,0,0,0,0,0,0,0,0,0,16.68332,0,0,0,0,0,0,0,0,0,0,0,0,0,0,66.63336,0,0,0,0,0,0,0,0,0,0,0,0,0,0,0,0,0,0,0,0,0,0,0,0,0,0,0,0,0,0,0,0,0,0,0,0,0,0,0,0,0,0,0,0,0,0,0,0,0,0,0,0,0,0,0,0,0,0,0,0,0,0,0,0,0,67.6,27.12,0.246
# 3168,7830,74160,Patel N.D.,1983,,0,0,0,0,0,0,0,0,0,0,0,0,0,0,0,0,0,0,0,0,0,0,0,0,0,0,0,0,0,0,0,0,0,0,0,0,0,0,0,0,0,0,0,0,0,0,0,0,0,0,0,0,0,0,0,0,0,0,0,0,0,0,0,0,0,0,0,0,0,0,0,0,0,0,0,0,0,0,0,0,0,0,0,0,0,0,0,0,0,0,0,0,0,0,0,0,0,29.2,0,0,0,0,0,0,0,0,0,0,0,0,0,0,0,0,0,70.8,0,0,0,0,0,0,0,0,0,0,0,0,0,0,0,0,0,0,0,0,0,0,0,0,0,0,0,0,0,0,0,0,0,0,0,0,0,0,0,0,0,0,0,0,0,0,0,0,0,0,0,0,0,0,0,0,0,0,0,0,0,0,0,0,0,39.6,15.9,0.246
# 3169,8498,66755,Franklin B.,1985,,0,0,0,8.572762514,0,0,0,0,0,0,0,0,0,3.209885193,0,0,4.266409256,0,0,0,0,0,0,0,6.355948381,0,0,0,0,0,0,0,0,0,0,0,0,0,0,0,0,0,0,0,0,0,0,0,0,0,0,0,0,0,0,0,0,0,0,0,0,0,0,0,0,0,0,0,0,0,0,0,0,0,0,0,0,0,0,0,0,0,0,0,0,0,0,0,0,0,0,0,0,0,0,0,0,0,0,0,0,0,0,0,0,0,0,0,0,0,0,0,0,0,0,0,0,0,0,0,0,0,0,0,0,0,0,0,0,0,0,0,0,0,0,0,0,64.9351239,0,0,0,0,0,0,0,0,0,0,0,0,0,0,0,0,0,0,0,0,0,0,0,0,0,0,0,0,0,0,0,0,0,0,0,0,0,0,0,12.65987076,0,0,0,82,32.9,0.246
# 3170,11320,98749,Higazy A.A.,1985,,0,0,0,0,0,0,0,0,0,0,0,0,0,0,0,0,0,0,0,0,0,0,0,0,0,0,0,0,0,0,0,0,0,8.91,0,0,0,0,0,0,0,0,0,0,0,0,0,0,0,0,0,0,0,0,0,0,0,0,0,0,0,0,0,0,0,0,0,0,0,0,0,0,0,0,0,0,0,0,0,0,0,0,0,0,0,0,0,0,0,0,0,0,0,0,0,0,0,0,0,0,0,0,0,0,0,0,0,0,0,0,0,0,0,0,0,91.09,0,0,0,0,0,0,0,0,0,0,0,0,0,0,0,0,0,0,0,0,0,0,0,0,0,0,0,0,0,0,0,0,0,0,0,0,0,0,0,0,0,0,0,0,0,0,0,0,0,0,0,0,0,0,0,0,0,0,0,0,0,0,0,0,0,55.6,22.3,0.246
# 3171,11320,98750,Higazy A.A.,1985,,0,0,0,0,0,0,0,0,0,0,0,0,0,0,0,0,0,0,0,0,0,0,0,0,0,0,0,0,0,0,0,0,0,10.62,0,0,0,0,0,0,0,0,0,0,0,0,0,0,0,0,0,0,0,0,0,0,0,0,0,0,0,0,0,0,0,0,0,0,0,0,0,0,0,0,0,0,0,0,0,0,0,0,0,0,0,0,0,0,0,0,0,0,0,0,0,0,0,0,0,0,0,0,0,0,0,0,0,0,0,0,0,0,0,0,0,89.38,0,0,0,0,0,0,0,0,0,0,0,0,0,0,0,0,0,0,0,0,0,0,0,0,0,0,0,0,0,0,0,0,0,0,0,0,0,0,0,0,0,0,0,0,0,0,0,0,0,0,0,0,0,0,0,0,0,0,0,0,0,0,0,0,0,56.1,22.5,0.246
# 3172,11320,98751,Higazy A.A.,1985,,0,0,0,0,0,0,0,0,0,0,0,0,0,0,0,0,0,0,0,0,0,0,0,0,0,0,0,0,0,0,0,0,0,11.89,0,0,0,0,0,0,0,0,0,0,0,0,0,0,0,0,0,0,0,0,0,0,0,0,0,0,0,0,0,0,0,0,0,0,0,0,0,0,0,0,0,0,0,0,0,0,0,0,0,0,0,0,0,0,0,0,0,0,0,0,0,0,0,0,0,0,0,0,0,0,0,0,0,0,0,0,0,0,0,0,0,88.11,0,0,0,0,0,0,0,0,0,0,0,0,0,0,0,0,0,0,0,0,0,0,0,0,0,0,0,0,0,0,0,0,0,0,0,0,0,0,0,0,0,0,0,0,0,0,0,0,0,0,0,0,0,0,0,0,0,0,0,0,0,0,0,0,0,56.3,22.6,0.246
# 3173,11320,98752,Higazy A.A.,1985,,0,0,0,0,0,0,0,0,0,0,0,0,0,0,0,0,0,0,0,0,0,0,0,0,0,0,0,0,0,0,0,0,0,12.09,0,0,0,0,0,0,0,0,0,0,0,0,0,0,0,0,0,0,0,0,0,0,0,0,0,0,0,0,0,0,0,0,0,0,0,0,0,0,0,0,0,0,0,0,0,0,0,0,0,0,0,0,0,0,0,0,0,0,0,0,0,0,0,0,0,0,0,0,0,0,0,0,0,0,0,0,0,0,0,0,0,87.91,0,0,0,0,0,0,0,0,0,0,0,0,0,0,0,0,0,0,0,0,0,0,0,0,0,0,0,0,0,0,0,0,0,0,0,0,0,0,0,0,0,0,0,0,0,0,0,0,0,0,0,0,0,0,0,0,0,0,0,0,0,0,0,0,0,56.5,22.7,0.246
# 3174,11320,98754,Higazy A.A.,1985,,0,0,0,0,0,0,0,0,0,0,0,0,0,0,0,0,0,0,0,0,0,0,0,0,0,0,0,0,0,0,0,0,0,16.4,0,0,0,0,0,0,0,0,0,0,0,0,0,0,0,0,0,0,0,0,0,0,0,0,0,0,0,0,0,0,0,0,0,0,0,0,0,0,0,0,0,0,0,0,0,0,0,0,0,0,0,0,0,0,0,0,0,0,0,0,0,0,0,0,0,0,0,0,0,0,0,0,0,0,0,0,0,0,0,0,0,83.6,0,0,0,0,0,0,0,0,0,0,0,0,0,0,0,0,0,0,0,0,0,0,0,0,0,0,0,0,0,0,0,0,0,0,0,0,0,0,0,0,0,0,0,0,0,0,0,0,0,0,0,0,0,0,0,0,0,0,0,0,0,0,0,0,0,56.3,22.6,0.246
# 3175,11320,98756,Higazy A.A.,1985,,0,0,0,0,0,0,0,0,0,0,0,0,0,0,0,0,0,0,0,0,0,0,0,0,0,0,0,0,0,0,0,0,0,21.08,0,0,0,0,0,0,0,0,0,0,0,0,0,0,0,0,0,0,0,0,0,0,0,0,0,0,0,0,0,0,0,0,0,0,0,0,0,0,0,0,0,0,0,0,0,0,0,0,0,0,0,0,0,0,0,0,0,0,0,0,0,0,0,0,0,0,0,0,0,0,0,0,0,0,0,0,0,0,0,0,0,78.92,0,0,0,0,0,0,0,0,0,0,0,0,0,0,0,0,0,0,0,0,0,0,0,0,0,0,0,0,0,0,0,0,0,0,0,0,0,0,0,0,0,0,0,0,0,0,0,0,0,0,0,0,0,0,0,0,0,0,0,0,0,0,0,0,0,56.4,22.6,0.246
# 3176,11320,98757,Higazy A.A.,1985,,0,0,0,0,0,0,0,0,0,0,0,0,0,0,0,0,0,0,0,0,0,0,0,0,0,0,0,0,0,0,0,0,0,24.39,0,0,0,0,0,0,0,0,0,0,0,0,0,0,0,0,0,0,0,0,0,0,0,0,0,0,0,0,0,0,0,0,0,0,0,0,0,0,0,0,0,0,0,0,0,0,0,0,0,0,0,0,0,0,0,0,0,0,0,0,0,0,0,0,0,0,0,0,0,0,0,0,0,0,0,0,0,0,0,0,0,75.61,0,0,0,0,0,0,0,0,0,0,0,0,0,0,0,0,0,0,0,0,0,0,0,0,0,0,0,0,0,0,0,0,0,0,0,0,0,0,0,0,0,0,0,0,0,0,0,0,0,0,0,0,0,0,0,0,0,0,0,0,0,0,0,0,0,56.4,22.6,0.246
# 3177,24058,179473,Higazy A.A.,2001,,0,0,0,0,0,0,0,0,0,0,0,0,0,0,0,0,0,0,0,0,0,0,0,0,0,0,0,0,0,0,0,0,0,0,0,0,0,0,0,0,0,0,0,0,0,0,0,0,0,0,0,0,0,0,0,0,0,0,0,0,0,0,0,0,0,0,0,0,0,0,0,0,0,0,0,0,0,0,0,0,0,0,0,0,0,0,0,0,0,0,0,0,0,0,0,0,0,0,0,0,0,0,0,0,0,0,0,0,0.6727,0,0,0,0,0,0,49.65715,0,0,0,0,0,0,0,0,0,0,0,0,0,0,0,0,0,0,0,0,0,0,0,0,0,0,0,0,0,0,0,0,0,0,0,0,0,0,0,0,0,0,0,0,0,0,0,0,0,0,0,0,0,0,0,0,0,0,0,0,0,49.67015,0,0,0,51.3,20.6,0.246
# 3179,33070,398055,Reddy C.N.,2008,,0,0,0,0,0,0,0,0,0,0,0,0,0,50,0,0,0,0,0,0,0,0,0,0,0,0,0,0,0,0,0,0,0,0,0,0,0,0,0,0,0,0,0,0,0,0,0,0,0,0,0,0,0,0,0,0,0,0,0,0,0,0,0,0,0,0,0,0,0,0,0,0,0,0,0,0,0,0,0,0,0,0,0,0,0,0,0,0,0,0,0,0,0,0,0,0,0,0,0,0,0,0,0,0,0,0,0,0,0,0,0,0,0,0,0,0,0,0,0,45,0,0,0,0,0,0,0,0,0,0,0,0,0,0,0,0,0,0,0,0,0,0,0,0,0,0,0,0,0,0,0,0,0,0,0,0,0,0,0,0,0,0,0,0,0,0,0,5,0,0,0,0,0,0,0,0,0,0,0,0,0,111,44.72,0.246
# 3180,33439,410566,Khafagy A.H.,2008,,0,0,0,0,0,0,0,0,0,0,0,0,0,15,0,0,0,0,0,0,0,0,0,0,0,0,0,0,0,0,0,0,0,0,0,0,0,0,0,0,0,0,0,0,0,0,0,0,0,0,0,0,0,0,0,0,0,0,0,0,0,0,0,0,0,0,0,0,0,0,0,0,0,0,0,0,0,0,0,0,0,0,0,20,0,0,0,0,0,0,0,0,0,0,0,0,0,0,0,0,0,0,0,0,0,0,0,0,0,0,0,0,0,0,0,15,0,0,0,0,0,0,0,0,0,0,0,0,0,0,0,0,0,0,0,0,0,0,0,0,0,0,0,0,0,0,0,0,0,0,0,0,0,50,0,0,0,0,0,0,0,0,0,0,0,0,0,0,0,0,0,0,0,0,0,0,0,0,0,0,0,33.3,13.3,0.246
# 3181,35366,425194,Gaafar M.S.,2009,,0,0,0,0,0,0,0,0,0,0,0,0,0,66.55,0,0,0,0,0,0,0,0,0,0,0,0,0,0,0,0,0,0,0,0,0,0,0,0,0,0,0,0,0,0,0,0,0,0,0,0,0,0,0,0,0,0,0,0,0,0,0,0,0,0,0,0,0,0,0,0,0,0,0,0,0,0,0,0,0,0,0,0,0,33.35,0,0,0,0,0,0,0,0,0,0,0,0,0,0,0,0,0,0,0,0,0,0,0,0,0,0,0,0,0,0,0,0,0,0,0,0,0,0,0,0,0,0,0,0,0,0,0,0,0,0,0,0,0,0,0,0,0,0,0,0,0,0,0,0,0,0,0,0,0,0,0,0,0,0.1,0,0,0,0,0,0,0,0,0,0,0,0,0,0,0,0,0,0,0,0,0,0,0,82.7,33.2,0.246
