Repository: jacobergzhou/Poisson-Ratio

File: Poisson_data_no_metal_07192019.csv (part 34 of 57)
,Code,Glass #,Author,Year,Trademark,Ag2O,AgI,Al,Al2O3,AlF3,AlN,As,As2O3,As2O5,As2S3,As2Se3,AsSe,B,B2O3,BaCl2,BaF2,BaO,BeF2,BeO,Bi2O3,BiCl3,Br,Ca,CaF2,CaO,Cd,CdCl2,CdF2,CdO,Ce2O3,CeF3,CeO2,Cl,Co3O4,CoO,Cr2O3,Cs2O,CsCl,CsF,Cu2O,CuO,Dy2O3,Er,Er2O3,ErF3,Eu,Eu2O3,EuF3,F,Fe,Fe2O3,FeO,Ga,Ga2O3,Ga2S3,Ga2Se3,GaF3,Gd2O3,GdF3,Ge,GeO2,GeS2,GeSe2,H2O,HfF4,HfO2,Hg,Ho2O3,I,InF3,K,K2O,K2S,K2SO4,KBr,KCl,KF,KHF2,La,La2O3,La2S3,LaF3,Li,Li2O,Li2S,Li2SO4,LiBr,LiCl,LiF,LiI,MgF2,MgO,Mn2O3,MnF2,MnO,MnO2,MoO2,MoO3,N,Na,Na2O,Na2S,Na2SO4,NaCl,NaF,NaPO3,Nb2O5,Nd,Nd2O3,NdF3,NH4NO3,NiO,O,OH,P,P2O5,Pb,PbCl2,PbF2,PbO,PdO,Pr2O3,Pr6O11,PrF3,Rb2O,RbF,Rh2O3,RuO2,S,Sb,Sb2O3,Sb2S3,Sc2O3,Se,Si,Si3N4,SiC,SiO2,Sm2O3,Sn,SnO,SnO2,SO2,SO3,Sr,SrCl2,SrF2,SrO,Ta2O3,Ta2O5,Tb2O3,TbF3,Te,TeO2,Th,ThF4,ThO2,TiO2,Tl,Tl2O,Tl2Se,TlSe,Tm2O3,U,U3O8,UO2,V,V2O5,VO6,WO3,Y,Y2O3,Yb2O3,YbF3,YF3,ZnCl2,ZnF2,ZnO,ZnSO4,ZrF4,ZrO2,Young's modulus E (GPa),Shear modulus G (GPa),Poisson's ratio v,Calculated Poisson,Percent Error
# 505,35603,427721,Saddeek Y.B.,2009,nan,0,0,0,0,0,0,0,0,0,0,0,0,0,0,0,0,0,0,0,0,0,0,0,0,0,0,0,0,0,0,0,0,0,0,0,0,0,0,0,0,0,0,0,0,0,0,0,0,0,0,0,0,0,0,0,0,0,0,0,0,0,0,0,0,0,0,0,0,0,0,0,0,0,0,0,0,0,0,0,0,0,0,0,5,0,0,0,0,0,0,0,0,0,0,0,0,0,0,0,0,0,0,0,0,0,0,0,0,0,0,0,0,0,0,0,0,0,0,0,40,0,0,0,0,0,0,0,0,0,0,0,0,0,0,0,0,0,0,0,0,0,0,0,0,0,0,0,0,0,0,0,0,0,0,0,0,0,0,0,0,0,0,0,0,0,0,0,55,0,0,0,0,0,0,0,0,0,0,0,0,0,43.7,16.7,0.308,0.308383234,0.124426472
# 3442,35795,429818,Ikenishi M.,2003,nan,0,0,0,5,0,0,0,0,0,0,0,0,0,0,0,0,4,0,0,0,0,0,0,0,12,0,0,0,0,0,0,0,0,0,0,0,0,0,0,0,0,0,0,0,0,0,0,0,0,0,0,0,0,0,0,0,0,0,0,0,0,0,0,0,0,0,0,0,0,0,0,6,0,0,0,0,0,0,0,0,0,0,0,0,0,0,0,0,0,0,0,0,0,0,0,0,0,0,0,0,4,0,0,0,0,0,0,0,0,0,0,0,0,0,0,0,0,0,0,0,0,0,0,0,0,0,0,0,0,0,0,0,0,0,0,0,0,65,0,0,0,0,0,0,0,0,0,0,0,0,0,0,0,0,0,0,0,0,0,0,0,0,0,0,0,0,0,0,0,0,0,0,0,0,0,0,0,0,0,0,4,79.9,32.21,0.24,0.240298044,0.124185036
# 3152,28483,380556,El0Adawy A.,2004,nan,0,0,0,0,0,0,0,0,0,0,0,0,0,78.04877688,0,0,0,0,0,0,0,0,0,0,0,0,0,0,0,0,0,0,0,0,0,0,0,0,0,0,0,0,0,0,0,0,0,0,0,0,0,0,0,0,0,0,0,0,0,0,0,0,0,0,0,0,0,0,0,0,0,0,0,0,0,0,0,0,0,0,0,0,0,0,0,0,0,0,0,0,0,0,0,0,0,0,0,0,0,0,19.51219922,0,0,0,0,0,0,0,0,0,0,0,0,0,0,0,0,0,0,0,0,0,0,0,0,0,0,0,0,0,0,0,0,0,0,0,0,0,0,0,0,0,0,0,0,0,0,0,0,0,0,0,0,0,0,0,0,2.439023902,0,0,0,0,0,0,0,0,0,0,0,0,0,0,0,0,0,0,0,0,0,0,0,52.8,21.21,0.245,0.244695898,0.124123199
# 1972,26709,310057,Baikova L.G.,2003,nan,0,0,0,0,0,0,0,0,0,0,0,0,0,4.965244837,0,0,0,0,0,0,0,0,0,0,0,0,0,0,0,0,0,0,0,0,0,0,0,0,0,0,0,0,0,0,0,0,0,0,0,0,0,0,0,0,0,0,0,0,0,0,0,0,0,0,0,0,0,0,0,0,0,0,0,0,0,0,0,0,0,0,0,0,0,44.68720653,0,0,0,0,0,0,0,0,0,0,0,0,0,0,0,0,0,0,0,0,0,0,0,0,0.695100257,0,0,0,0,0,0,49.65244837,0,0,0,0,0,0,0,0,0,0,0,0,0,0,0,0,0,0,0,0,0,0,0,0,0,0,0,0,0,0,0,0,0,0,0,0,0,0,0,0,0,0,0,0,0,0,0,0,0,0,0,0,0,0,0,0,0,0,0,0,0,0,0,0,0,53.1,20.9,0.27,0.270334928,0.124047492
# 3267,1572,9725,Harsell W.B.,1966,nan,0,0,0,0,0,0,0,0,0,0,0,0,0,0,0,0,0,0,0,0,0,0,0,0,0,0,0,0,0,0,0,0,0,0,0,0,0,0,0,0,0,0,0,0,0,0,0,0,0,0,0,0,0,0,0,0,0,0,0,0,0,0,0,0,0,0,0,0,0,0,0,0,0,0,0,0,0,0,0,0,0,0,0,0,0,0,0,0,0,0,0,0,0,0,0,0,0,0,0,0,25.01318,0,0,0,0,0,0,0,0,0,0,0,0,0,0,0,0,0,0,0,0,0,0,0,0,0,0,0,0,0,0,0,0,0,0,0,0,74.98682,0,0,0,0,0,0,0,0,0,0,0,0,0,0,0,0,0,0,0,0,0,0,0,0,0,0,0,0,0,0,0,0,0,0,0,0,0,0,0,0,0,0,0,60.5,24.35,0.242,0.242299795,0.123882091
# 2384,27139,370997,Boyd D.C.,1980,Corning 8871,0,0,0,0,0,0,0,0,0,0,0,0,0,0,0,0,0,0,0,0,0,0,0,0,0,0,0,0,0,0,0,0,0,0,0,0,0,0,0,0,0,0,0,0,0,0,0,0,0,0,0,0,0,0,0,0,0,0,0,0,0,0,0,0,0,0,0,0,0,0,0,6.078047425,0,0,0,0,0,0,0,0,0,0,0,3.193334224,0,0,0,0,0,0,0,0,0,0,0,0,0,0,0,0,3.079152216,0,0,0,0,0,0,0,0,0,0,0,0,0,0,0,0,0,0,20.94828147,0,0,0,0,0,0,0,0,0,0,0,0,0,0,0,0,0,66.70118467,0,0,0,0,0,0,0,0,0,0,0,0,0,0,0,0,0,0,0,0,0,0,0,0,0,0,0,0,0,0,0,0,0,0,0,0,0,0,0,0,0,0,0,58,23.01,0.26,0.260321599,0.12369204
# 2444,39860,471129,Li Hong,2012,nan,0,0,0,4.310438457,0,0,0,0,0,0,0,0,0,2.640268568,0,0,1.720174976,0,0,0,0,0,0,0,1.730175993,0,0,0,0,0,0,0,0,0,0,0,0,0,0,0,0,0,0,0,0,0,0,0,0,0,0,0,0,0,0,0,0,0,0,0,0,0,0,0,0,0,0,0,0,0,0,10.96111896,0,0,0,0,0,0,0,0.960101661,0,0,0,2.550259412,0,0,0,0,0,0,0,11.13112926,0,0,0,0,0,0,0,0,7.780791461,0,0,0,0,0,0,0,0,0,0,0,0,0,0,51.79526961,0,0,0,0,0,0,0,0,0,0,0,0,0,0,0.360000623,0,0,0,0,0,0,0,0,0,0,0,0,0,0,0,0,0,0,0,0,0,0,2.640268568,0,0,0,0,0,0,0,0,0,0,0,0,0,0,0,0,0,0,1.420002457,0,0,0,0,0,0,0,0,58,23.01,0.26,0.260321599,0.12369204
# 3957,30499,390612,Sakai R.,2000,nan,0,0,0,0,0,0,0,0,0,0,0,0,0,0,0,0,0,0,0,0,0,0,0,0,0,0,0,0,0,0,0,0,0,0,0,0,0,0,0,0,0,0,0,0,0,0,0,0,0,0,0,0,0,0,0,0,0,0,0,0,0,0,0,0,0,0,0,0,0,0,0,15,0,0,0,0,0,0,0,0,0,0,0,0,0,0,0,0,0,0,0,0,0,0,0,0,0,0,0,0,0,0,0,0,0,0,15,0,0,0,0,0,0,0,0,0,0,0,0,0,0,0,0,0,0,0,0,0,0,0,0,0,0,0,0,0,0,0,0,0,0,0,0,0,0,0,0,0,0,0,0,0,0,70,0,0,0,0,0,0,0,0,0,0,0,0,0,0,0,0,0,0,0,0,0,0,0,0,0,0,0,46.8,19.02,0.23,0.230283912,0.123439857
# 3101,309,21260,Nikulin V.Kh.,1981,nan,0,0,0,10,0,0,0,0,0,0,0,0,0,0,0,0,15,0,0,0,0,0,0,0,5,0,0,0,0,0,0,0,0,0,0,0,0,0,0,0,0,0,0,0,0,0,0,0,0,0,0,0,0,0,0,0,0,0,0,0,0,0,0,0,0,0,0,0,0,0,0,0,0,0,0,0,0,0,0,0,0,0,0,0,0,0,0,0,0,0,0,5,0,0,0,0,0,0,0,0,0,0,0,0,0,0,0,0,0,0,0,0,0,0,0,0,0,0,0,0,0,0,0,0,0,0,0,0,0,0,0,0,0,0,0,0,0,65,0,0,0,0,0,0,0,0,0,0,0,0,0,0,0,0,0,0,0,0,0,0,0,0,0,0,0,0,0,0,0,0,0,0,0,0,0,0,0,0,0,0,0,79.6,31.95,0.246,0.245696401,0.12341438
# 1292,6690,39211,Gurjev N.V.,1983,nan,0,0,0,10.02549,0,0,0,0,0,0,0,0,0,0,0,0,0,0,0,0,0,0,0,0,0,0,0,0,0,0,0,0,0,0,0,0,0,0,0,0,0,0,0,0,0,0,0,0,0,0,0,0,0,0,0,0,0,0,0,0,0,0,0,0,0,0,0,0,0,0,0,39.86672,0,0,0,0,0,0,0,0,0,0,0,10.08265,0,0,0,0,0,0,0,0,0,0,0,0,0,0,0,0,0,0,0,0,0,0,0,0,0,0,0,0,0,0,0,40.02514,0,0,0,0,0,0,0,0,0,0,0,0,0,0,0,0,0,0,0,0,0,0,0,0,0,0,0,0,0,0,0,0,0,0,0,0,0,0,0,0,0,0,0,0,0,0,0,0,0,0,0,0,0,0,0,0,0,0,0,0,0,0,0,0,0,43,16.74,0.284,0.284348865,0.122839787
# 1294,6693,39413,Gurjev N.V.,1983,nan,0,0,0,0,0,0,0,0,0,0,0,0,0,0,0,0,0,0,0,0,0,0,0,0,0,0,0,0,0,0,0,0,0,0,0,0,0,0,0,0,0,0,0,0,0,0,0,0,0,0,0,0,0,0,0,0,0,0,0,0,0,0,0,0,0,0,0,0,0,0,0,15,0,0,0,0,0,0,0,0,0,0,0,35,0,0,0,0,0,0,0,0,0,0,0,0,0,0,0,0,0,0,0,0,0,0,0,0,0,0,0,0,0,0,0,50,0,0,0,0,0,0,0,0,0,0,0,0,0,0,0,0,0,0,0,0,0,0,0,0,0,0,0,0,0,0,0,0,0,0,0,0,0,0,0,0,0,0,0,0,0,0,0,0,0,0,0,0,0,0,0,0,0,0,0,0,0,0,0,0,0,43,16.74,0.284,0.284348865,0.122839787
# 3168,237,20239,Livshits V.Ya.,1992,nan,0,0,0,0,0,0,0,0,0,0,0,0,0,0,0,0,0,0,0,0,0,0,0,0,0,0,0,0,0,0,0,0,0,0,0,0,0,0,0,0,0,0,0,0,0,0,0,0,0,0,0,0,0,0,0,0,0,0,0,0,0,0,0,0,0,0,0,0,0,0,0,0,0,0,0,0,0,0,0,0,0,0,0,0,0,0,0,0,0,0,0,0,0,0,0,0,0,0,0,0,25,0,0,0,0,0,0,0,0,0,0,0,0,0,0,0,0,0,0,0,0,0,0,0,0,0,0,0,0,0,0,0,0,0,0,0,0,60,0,0,0,0,0,0,0,0,0,0,0,0,0,0,0,0,0,0,0,15,0,0,0,0,0,0,0,0,0,0,0,0,0,0,0,0,0,0,0,0,0,0,0,76.4,30.7,0.244,0.244299674,0.122817323
# 3182,16472,158840,Livshits V.Ya.,1999,nan,0,0,0,0,0,0,0,0,0,0,0,0,0,0,0,0,0,0,0,0,0,0,0,0,0,0,0,0,0,0,0,0,0,0,0,0,0,0,0,0,0,0,0,0,0,0,0,0,0,0,0,0,0,0,0,0,0,0,0,0,0,0,0,0,0,0,0,0,0,0,0,0,0,0,0,0,0,0,0,0,0,0,0,0,0,0,0,0,0,0,0,0,0,0,0,0,0,0,0,0,25,0,0,0,0,0,0,0,0,0,0,0,0,0,0,0,0,0,0,0,0,0,0,0,0,0,0,0,0,0,0,0,0,0,0,0,0,60,0,0,0,0,0,0,0,0,0,0,0,0,0,0,0,0,0,0,0,15,0,0,0,0,0,0,0,0,0,0,0,0,0,0,0,0,0,0,0,0,0,0,0,76.4,30.7,0.244,0.244299674,0.122817323
# 3785,27073,356811,Duddridge A.,2003,nan,0,0,0,0,0,0,0,0,0,0,0,0,0,17.66763961,0,0,0,0,0,0,0,0,0,0,0,0,0,0,0,0,0,0,0,0,0,0,0,0,0,0,0,0,0,0,0,0,0,0,0,0,4.834991684,0,0,0,0,0,0,0,0,0,0,0,0,0,0,0,0,0,0,0,0,0,0,0,0,0,0,0,0,0,0,0,0,9.799785144,0,0,0,0,0,0,0,0,0,0,0,0,0,0,0,0,10.04002273,0,0,0,0,0,0,0,0,0,0,0,0,0,0,0,0,0,0,0,0,0,0,0,0,0,0,0,0,0,0,0,0,0,0,0,0,57.65756083,0,0,0,0,0,0,0,0,0,0,0,0,0,0,0,0,0,0,0,0,0,0,0,0,0,0,0,0,0,0,0,0,0,0,0,0,0,0,0,0,0,0,0,86.7,35.15,0.233,0.233285917,0.122711372
# 2708,11090,44220,Farok H.M.,1994,nan,0,0,0,0,0,0,0,0,0,0,0,0,0,0,0,0,0,0,0,0,0,0,0,0,0,0,0,0,0,0,0,0,0,0,0,0,0,0,0,0,0,0,0,0,0,0,25.2,0,0,0,0,0,0,0,0,0,0,0,0,0,0,0,0,0,0,0,0,0,0,0,0,0,0,0,0,0,0,0,0,0,0,0,0,0,0,0,0,0,0,0,0,0,0,0,0,0,0,0,0,0,0,0,0,0,0,0,0,0,0,0,0,0,0,0,0,74.8,0,0,0,0,0,0,0,0,0,0,0,0,0,0,0,0,0,0,0,0,0,0,0,0,0,0,0,0,0,0,0,0,0,0,0,0,0,0,0,0,0,0,0,0,0,0,0,0,0,0,0,0,0,0,0,0,0,0,0,0,0,0,0,0,0,58.2,23.2,0.254,0.254310345,0.122183003
# 2501,31400,403627,Shimizu K.,2004,nan,0,0,0,0,0,0,0,0,0,0,0,0,0,0,0,0,0,0,0,0,0,0,0,0,0,0,0,0,0,0,0,0,0,0,0,0,0,0,0,0,0,0,0,0,0,0,0,0,0,0,0,0,0,0,0,0,0,0,0,0,0,0,0,0,0,0,0,0,0,0,0,7.587209707,0,0,0,0,0,0,0,0,0,0,0,14.35042686,0,0,0,0,0,0,0,0,0,0,0,0,0,0,0,0,3.843697307,0,0,0,0,0,16.09950285,0,0,0,0,0,0,0,0,0,0,0,0,0,0,0,0,0,0,0,0,0,0,0,0.032688991,0,0,0,0,0,0,42.82091769,0,0,0,0,0,0,0,0,0,0,0,0,0,0,0,0,0,0,0,13.71890636,0,0,0,0,0,0,0,0,0,0,0,0,0,0,0,0,0,0,0,0,0,0,1.546650239,98,38.91,0.259,0.259316371,0.122151009
# 3504,38657,458654,Ikenishi M.,2005,nan,0,0,0,4,0,0,0,0,0,0,0,0,0,0,0,0,3,0,0,0,0,0,0,0,16,0,0,0,0,0,0,0,0,0,0,0,0,0,0,0,0,0,0,0,0,0,0,0,0,0,0,0,0,0,0,0,0,0,0,0,0,0,0,0,0,0,0,0,0,0,0,1.5,0,0,0,0,0,0,0,0,0,0,0,2,0,0,0,0,0,0,0,0,0,0,0,0,0,0,0,0,5.5,0,0,0,0,0,0,0,0,0,0,0,0,0,0,0,0,0,0,0,0,0,0,0,0,0,0,0,0,0,0,0,0,0,0,0,0,64,0,0,0,0,0,0,0,0,0,0,0,0,0,0,0,0,0,0,0,0,0,0,0,0,0,0,0,0,0,0,0,0,0,0,0,0,0,0,0,0,0,0,4,86.8,35.02,0.239,0.239291833,0.122105957
# 646,6336,72723,Levenberg V.A.,1979,nan,0,0,0,0,0,0,0,0,0,0,0,0,0,0,0,0,0,0,0,0,0,0,0,0,0,0,0,0,0,0,0,0,0,0,0,0,0,0,0,0,0,0,0,0,0,0,0,0,0,0,0,0,0,0,0,0,0,0,0,0,0,0,0,0,0,0,0,0,0,0,0,0,0,0,0,0,0,0,0,25,0,0,0,0,0,0,0,0,0,0,0,0,0,0,0,0,0,0,0,0,0,0,0,0,0,0,0,0,0,0,0,0,0,0,0,75,0,0,0,0,0,0,0,0,0,0,0,0,0,0,0,0,0,0,0,0,0,0,0,0,0,0,0,0,0,0,0,0,0,0,0,0,0,0,0,0,0,0,0,0,0,0,0,0,0,0,0,0,0,0,0,0,0,0,0,0,0,0,0,0,0,56.8,21.84,0.3,0.3003663,0.122100122
# 1637,5294,70427,Shaw R.R.,1969,nan,0,0,0,0,0,0,0,0,0,0,0,0,0,83.95063,0,0,0,0,0,0,0,0,0,0,0,0,0,0,0,0,0,0,0,0,0,0,0,0,0,0,0,0,0,0,0,0,0,0,0,0,0,0,0,0,0,0,0,0,0,0,0,0,0,0,0,0,0,0,0,0,0,0,0,0,0,0,0,0,0,0,0,0,0,0,0,0,0,0,0,0,0,0,0,0,0,0,0,0,0,0,0,0,0,0,0,0,0,0,0,0,0,0,0,0,0,0,0,0,0,16.04937,0,0,0,0,0,0,0,0,0,0,0,0,0,0,0,0,0,0,0,0,0,0,0,0,0,0,0,0,0,0,0,0,0,0,0,0,0,0,0,0,0,0,0,0,0,0,0,0,0,0,0,0,0,0,0,0,0,0,0,0,0,40.7,15.94,0.277,0.276662484,0.121846817
# 4282,20408,175154,Wiessner W.,1962,F 2,0,0,0,0,0,0,0,0.463999912,0,0,0,0,0,0,0,0,0,0,0,0,0,0,0,0,0,0,0,0,0,0,0,0,0,0,0,0,0,0,0,0,0,0,0,0,0,0,0,0,0,0,0,0,0,0,0,0,0,0,0,0,0,0,0,0,0,0,0,0,0,0,0,4.872619074,0,0,0,0,0,0,0,0,0,0,0,0,0,0,0,0,0,0,0,0,0,0,0,0,0,0,0,0,7.405437593,0,0,0,0,0,0,0,0,0,0,0,0,0,0,0,0,0,0,18.50735648,0,0,0,0,0,0,0,0,0,0,0,0,0,0,0,0,0,68.75058694,0,0,0,0,0,0,0,0,0,0,0,0,0,0,0,0,0,0,0,0,0,0,0,0,0,0,0,0,0,0,0,0,0,0,0,0,0,0,0,0,0,0,0,57.3,23.44,0.222,0.222269625,0.121452511
# 4191,5879,93254,Keshishyan T.N.,1978,nan,0,0,0,9.1,0,0,0,0,0,0,0,0,0,0,0,0,0,0,0,0,0,0,0,0,0,0,0,0,0,0,0,0,0,0,0,0,0,0,0,0,0,0,0,0,0,0,0,0,0,0,0,0,0,0,0,0,0,0,0,0,0,0,0,0,0,0,0,0,0,0,0,0,0,0,0,0,0,0,0,0,0,0,0,36.4,0,0,0,0,0,0,0,0,0,0,0,0,0,0,0,0,0,0,0,0,0,0,0,0,0,0,0,0,0,0,0,0,0,0,0,0,0,0,0,0,0,0,0,0,0,0,0,0,0,0,0,0,0,54.5,0,0,0,0,0,0,0,0,0,0,0,0,0,0,0,0,0,0,0,0,0,0,0,0,0,0,0,0,0,0,0,0,0,0,0,0,0,0,0,0,0,0,0,83,33.87,0.225,0.225273103,0.121379129
# 248,28612,372517,Srinivasarao G.,2002,nan,0,0,0,0,0,0,0,59,0,0,0,0,0,0,0,0,0,0,0,0,0,0,0,0,0,0,0,0,0,0,0,0,0,0,0,0,0,0,0,0,0,0,0,0,0,0,0,0,0,0,0,0,0,0,0,0,0,0,0,0,0,0,0,0,0,0,0,0,0,0,0,0,0,0,0,0,0,0,0,0,0,0,0,0,0,0,0,0,0,0,0,0,0,0,0,0,0,0,0,0,0,0,0,0,0,0,0,0,0,0,0,0,0,0,0,0,0,0,0,40,0,0,0,0,0,0,0,0,0,0,0,0,0,0,0,0,0,0,0,0,0,0,0,0,0,0,0,0,0,0,0,0,0,0,0,0,0,0,0,0,0,0,0,0,0,0,0,0,0,1,0,0,0,0,0,0,0,0,0,0,0,34.6,13.1,0.321,0.320610687,0.121281301
# 1192,6816,70556,Nemilov S.V.,1972,nan,0,0,0,0,0,0,0,0,0,0,0,0,0,81.59,0,0,0,0,0,18.41,0,0,0,0,0,0,0,0,0,0,0,0,0,0,0,0,0,0,0,0,0,0,0,0,0,0,0,0,0,0,0,0,0,0,0,0,0,0,0,0,0,0,0,0,0,0,0,0,0,0,0,0,0,0,0,0,0,0,0,0,0,0,0,0,0,0,0,0,0,0,0,0,0,0,0,0,0,0,0,0,0,0,0,0,0,0,0,0,0,0,0,0,0,0,0,0,0,0,0,0,0,0,0,0,0,0,0,0,0,0,0,0,0,0,0,0,0,0,0,0,0,0,0,0,0,0,0,0,0,0,0,0,0,0,0,0,0,0,0,0,0,0,0,0,0,0,0,0,0,0,0,0,0,0,0,0,0,0,0,0,0,58.8,22.85,0.287,0.286652079,0.121226908
# 875,8649,59751,Matusita K.,1989,nan,0,0,0,0,0,0,0,0,0,0,0,0,0,0,0,34,0,0,0,0,0,0,0,0,0,0,0,0,0,0,0,0,0,0,0,0,0,0,0,0,0,0,0,0,0,0,0,0,0,0,0,0,0,0,0,0,0,0,0,0,0,0,0,0,0,0,0,0,0,0,0,0,0,0,0,0,0,0,0,0,0,7,0,0,0,0,0,0,0,0,0,0,0,0,0,0,0,0,0,0,0,0,0,0,0,0,0,0,0,0,0,0,0,0,0,0,0,0,0,0,0,0,0,0,0,0,0,0,0,0,0,0,0,0,0,0,0,0,0,0,0,0,0,0,0,0,0,0,0,0,0,0,0,0,0,0,0,0,0,0,0,0,0,0,0,0,0,0,0,0,0,0,0,0,0,0,0,0,0,59,0,57.8,22.34,0.294,0.293643688,0.121194404
# 3636,7830,74198,Patel N.D.,1983,nan,0,0,0,0,0,0,0,0,0,0,0,0,0,0,0,0,0,0,0,0,0,0,0,0,0,0,0,0,0,0,0,0,0,0,0,0,0,0,0,0,0,0,0,0,0,0,0,0,0,0,0,0,0,0,0,0,0,0,0,0,0,0,0,0,0,0,0,0,0,0,0,0,0,0,0,0,0,0,0,0,0,0,0,0,0,0,0,0,0,0,0,0,0,0,0,0,0,85.2,0,0,0,0,0,0,0,0,0,0,0,0,0,0,0,0,0,14.8,0,0,0,0,0,0,0,0,0,0,0,0,0,0,0,0,0,0,0,0,0,0,0,0,0,0,0,0,0,0,0,0,0,0,0,0,0,0,0,0,0,0,0,0,0,0,0,0,0,0,0,0,0,0,0,0,0,0,0,0,0,0,0,0,0,51.9,21,0.236,0.235714286,0.121065375
# 4761,40613,476107,Akiba S.,2011,nan,0,0,0,5,0,0,0,0,0,0,0,0,0,0,0,0,0,0,0,0,0,0,0,0,0,0,0,0,0,0,0,0,0,0,0,0,0,0,0,0,0,0,0,0,0,0,0,0,0,0,0,0,0,0,0,0,0,0,0,0,0,0,0,0,0,0,0,0,0,0,0,0,0,0,0,0,0,0,0,0,0,0,0,0,0,0,0,0,0,0,0,8,0,0,0,0,0,0,0,0,14,0,0,0,0,0,0,0,0,0,0,0,0,0,0,0,0,0,0,0,0,0,0,0,0,0,0,0,0,0,0,0,0,0,0,0,0,73,0,0,0,0,0,0,0,0,0,0,0,0,0,0,0,0,0,0,0,0,0,0,0,0,0,0,0,0,0,0,0,0,0,0,0,0,0,0,0,0,0,0,0,70.6,29.24,0.207,0.207250342,0.120938163
# 4499,292,21081,Karapetyan G.O.,1980,nan,0,0,0,2.391280976,0,0,0,0,0,0,0,0,0,0,0,0,0,0,0,0,0,0,0,0,0,0,0,0,0,0,0,0,0,0,0,0,0,0,0,0,0,0,0,0,0,0,0,0,0,0,0,0,0,0,0,0,0,0,0,0,0,0,0,0,0,0,0,0,0,0,0,0,0,0,0,0,0,0,0,0,0,0,0,40.79763959,0,0,0,0,0,0,0,0,0,0,0,0,0,0,0,0,0,0,0,0,0,0,0,0,0,0,0,0,0,0,0,0,0,0,0,0,0,0,0,0,0,0,0,0,0,0,0,0,0,0,0,0,0,56.81107943,0,0,0,0,0,0,0,0,0,0,0,0,0,0,0,0,0,0,0,0,0,0,0,0,0,0,0,0,0,0,0,0,0,0,0,0,0,0,0,0,0,0,0,81.8,33.6,0.217,0.217261905,0.120693439
# 2322,5413,40673,Schulze F.A.,1904,nan,0,0,0,0,0,0,0,0,0,0,0,0,0,0,0,0,0,0,0,0,0,0,0,0,0,0,0,0,0,0,0,0,0,0,0,0,0,0,0,0,0,0,0,0,0,0,0,0,0,0,0,0,0,0,0,0,0,0,0,0,0,0,0,0,0,0,0,0,0,0,0,0,0,0,0,0,0,0,0,0,0,0,0,0,0,0,0,0,0,0,0,0,0,0,0,0,0,0,0,0,0,0,0,0,0,0,0,0,0,0,0,0,0,0,0,0,0,0,0,0,0,0,0,0,0,0,0,0,0,0,0,0,0,0,0,0,0,100,0,0,0,0,0,0,0,0,0,0,0,0,0,0,0,0,0,0,0,0,0,0,0,0,0,0,0,0,0,0,0,0,0,0,0,0,0,0,0,0,0,0,0,61.1,24.24,0.26,0.260313531,0.120588982
# 2456,39860,471143,Li Hong,2012,nan,0,0,0,4.240453047,0,0,0,0,0,0,0,0,0,2.590276743,0,0,1.690180578,0,0,0,0,0,0,0,1.700181646,0,0,0,0,0,0,0,0,0,0,0,0,0,0,0,0,0,0,0,0,0,0,0,0,0,0,0,0,0,0,0,0,0,0,0,0,0,0,0,0,0,0,0,0,0,0,10.77115378,0,0,0,0,0,0,0,3.460023701,0,0,0,2.510268195,0,0,0,0,0,0,0,7.480799243,0,0,0,0,0,0,0,0,7.650817408,0,0,0,0,0,3.460023701,0,0.610104179,0,0,0,0,0,0,50.89543863,0,0,0,0,0,0,0,0,0,0,0,0,0,0,0.350002398,0,0,0,0,0,0,0,0,0,0,0,0,0,0,0,0,0,0,0,0,0,0,2.590276743,0,0,0,0,0,0,0,0,0,0,0,0,0,0,0,0,0,0,0,0,0,0,0,0,0,0,0,61.1,24.24,0.26,0.260313531,0.120588982
# 3919,8824,81275,Senin H.B.,1993,nan,0,0,0,0,0,0,0,0,0,0,0,0,0,0,0,0,0,0,0,0,0,0,0,0,0,0,0,0,0,0,0,0,0,0,0,0,0,0,0,0,0,0,0,0,0,0,0,0,0,0,0,0,0,0,0,0,0,0,0,0,0,0,0,0,0,0,0,0,0,0,0,0,0,0,0,0,0,0,0,0,0,0,0,0,0,0,0,0,0,0,0,0,0,0,0,0,0,0,0,0,0,0,0,0,0,0,0,0,0,0,0,0,0,0,0,80,0,0,0,0,0,0,0,0,0,0,0,0,0,0,0,0,0,0,0,0,0,0,20,0,0,0,0,0,0,0,0,0,0,0,0,0,0,0,0,0,0,0,0,0,0,0,0,0,0,0,0,0,0,0,0,0,0,0,0,0,0,0,0,0,0,57.7,23.45,0.23,0.230277186,0.120515435
# 3958,30756,391257,Senin H.B.,1994,nan,0,0,0,0,0,0,0,0,0,0,0,0,0,0,0,0,0,0,0,0,0,0,0,0,0,0,0,0,0,0,0,0,0,0,0,0,0,0,0,0,0,0,0,0,0,0,0,0,0,0,0,0,0,0,0,0,0,0,0,0,0,0,0,0,0,0,0,0,0,0,0,0,0,0,0,0,0,0,0,0,0,0,0,0,0,0,0,0,0,0,0,0,0,0,0,0,0,0,0,0,0,0,0,0,0,0,0,0,0,0,0,0,0,0,0,78.8,0,0,0,0,0,0,0,0,0,0,0,0,0,0,0,0,0,0,0,0,0,0,21.2,0,0,0,0,0,0,0,0,0,0,0,0,0,0,0,0,0,0,0,0,0,0,0,0,0,0,0,0,0,0,0,0,0,0,0,0,0,0,0,0,0,0,57.7,23.45,0.23,0.230277186,0.120515435
# 1980,28728,381173,Saddeek Y.B.,2004,nan,0,0,0,0,0,0,0,0,0,0,0,0,30.4,0,0,0,0,0,0,0,0,0,0,0,0,0,0,0,0,0,0,0,0,0,0,0,0,0,0,0,0,0,0,0,0,0,0,0,0,0,0,0,0,0,0,0,0,0,0,0,0,0,0,0,0,0,0,0,0,0,0,0,0,0,0,0,0,0,0,0,0,0,0,0,0,0,0,0,0,0,0,0,0,0,0,0,0,0,0,15.2,0,0,0,0,0,0,0,0,0,0,0,0,54,0,0,0,0,0,0,0,0,0,0,0,0,0,0,0,0,0,0,0,0,0,0,0,0,0,0,0,0,0,0,0,0,0,0,0,0,0,0,0,0.4,0,0,0,0,0,0,0,0,0,0,0,0,0,0,0,0,0,0,0,0,0,0,0,0,0,0,0,0,62.5,24.6,0.27,0.270325203,0.120445649
# 2786,267,20661,Livshits V.Ya.,1991,nan,0,0,0,0,0,0,0,0,0,0,0,0,0,0,0,0,0,0,0,0,0,0,0,0,0,0,0,0,0,0,0,0,0,0,0,0,0,0,0,0,0,0,0,0,0,0,0,0,0,0,0,0,0,0,0,0,0,0,0,0,0,0,0,0,0,0,0,0,0,0,0,0,0,0,0,0,0,0,0,0,0,0,0,10,0,0,0,0,0,0,0,0,0,0,0,0,0,0,0,0,24,0,0,0,0,0,19,0,0,0,0,0,0,0,0,0,0,0,0,0,0,0,0,0,0,0,0,0,0,0,0,0,0,0,0,0,0,47,0,0,0,0,0,0,0,0,0,0,0,0,0,0,0,0,0,0,0,0,0,0,0,0,0,0,0,0,0,0,0,0,0,0,0,0,0,0,0,0,0,0,0,96.1,38.4,0.251,0.251302083,0.120351926
# 2710,31921,405205,Aitken B.G.,2007,nan,0,0,0,17.81533572,0,0,0,0,0,0,0,0,0,0,0,0,0,0,0,0,0,0,0,0,2.980893285,0,0,0,0,0,0,0,0,0,0,0,0,0,0,0,0,0,0,0,0,0,0,0,0,0,0,0,0,0,0,0,0,0,0,0,0,0,0,0,0,0,0,0,0,0,0,0,0,0,0,0,0,0,0,9.902997623,0,0,0,0,0,0,0,0,0,0,0,0,0,0,0,0,0,0,0,0,0,0,0,0,0,0,0,0,0,0,0,0,0,0,0,0,0,0,0,0,0,0,0,0,0,0,0,0,0,0,0,0,0,0,0,0,0,69.30077337,0,0,0,0,0,0,0,0,0,0,0,0,0,0,0,0,0,0,0,0,0,0,0,0,0,0,0,0,0,0,0,0,0,0,0,0,0,0,0,0,0,0,0,93.3,37.21,0.254,0.253695243,0.119982987
# 4232,40944,478403,Mauro J.C.,2013,nan,0,0,0,3,0,0,0,0,0,0,0,0,0,6.26,0,0,0,0,0,0,0,0,0,0,2.64,0,0,0,0,0,0,0,0,0,0,0,0,0,0,0,0,0,0,0,0,0,0,0,0,0,0,0,0,0,0,0,0,0,0,0,0,0,0,0,0,0,0,0,0,0,0,15.25,0,0,0,0,0,0,0,0,0,0,0,0,0,0,0,0,0,0,0,0,0,0,0,0,0,0,0,0,0,0,0,0,0,0,0,0,0,0,0,0,0,0,0,0,0,0,0,0,0,0,0,0,0,0,0,0,0,0,0,0,0,0,0,0,0,70.11,0,0,0,0.1,0,0,0,0,0,2.64,0,0,0,0,0,0,0,0,0,0,0,0,0,0,0,0,0,0,0,0,0,0,0,0,0,0,0,0,0,0,0,0,0,67.8,27.69,0.224,0.224268689,0.119950472
# 3396,13828,140227,Dumbaugh W.H.,1980,nan,0,0,0,9.424292115,0,0,0,0,0,0,0,0,0,3.680591264,0,0,2.506843499,0,0,0,0,0,0,0,11.42365772,0,0,0,0,0,0,0,0,0,0,0,0,0,0,0,0,0,0,0,0,0,0,0,0,0,0,0,0,0,0,0,0,0,0,0,0,0,0,0,0,0,0,0,0,0,0,0,0,0,0,0,0,0,0,0,0,0,0,0,0,0,0,0,0,0,0,11.12598777,0,0,0,0,0,0,0,0,0,0,0,0,0,0,0,0,0,0,0,0,0,0,0,0,0,0,0,0,0,0,0,0,0,0,0,0,0,0,0,0,0,0,0,0,0,61.83862763,0,0,0,0,0,0,0,0,0,0,0,0,0,0,0,0,0,0,0,0,0,0,0,0,0,0,0,0,0,0,0,0,0,0,0,0,0,0,0,0,0,0,0,86.2,34.75,0.24,0.24028777,0.119904077
# 2740,31921,405149,Aitken B.G.,2007,nan,0,0,0,17.36581468,0,0,0,0,0,0,0,0,0,0,0,0,0.450150674,0,0,0,0,0,0,0,0,0,0,0,0,0,0,0,0,0,0,0,0,0,0,0,0,0,0,0,0,0,0,0,0,0,0,0,0,0,0,0,0,0,0,0,0,0,0,0,0,0,0,0,0,0,0,0,0,0,0,0,0,0,0,11.64040532,0,0,0,0,0,0,0,0,0,0,0,0,0,0,0,0,0,0,0,0,0,0,0,0,0,0,0,0,0,0,0,0,0,0,0,0,0,0,0,0,0,0,0,0,0,0,0,0,0,0,0,0,0,0,0,0,0,70.53362598,0,0,0,0,0,0,0,0,0,0.010003348,0,0,0,0,0,0,0,0,0,0,0,0,0,0,0,0,0,0,0,0,0,0,0,0,0,0,0,0,0,0,0,0,0,92.9,37.08,0.253,0.252696872,0.119813585
# 3790,37832,447064,Kolberg U.,2009,nan,0,0,0,11.03725331,0,0,0,0,0,0,0,0,0,8.876269663,0,0,0,0,0,0,0,0,0,0,4.154469246,0,0,0,0,0,0,0,0,0,0,0,0,0,0,0,0,0,0,0,0,0,0,0,0,0,0,0,0,0,0,0,0,0,0,0,0,0,0,0,0,0,0,0,0,0,0,0,0,0,0,0,0,0,0,0,0,0,0,0,0,0,0,0,0,0,0,6.694707008,0,0,0,0,0,0,0,0,0,0,0,0,0,0,0,0,0,0,0,0,0,0,0,0,0,0,0,0,0,0,0,0,0,0,0,0,0,0,0.451500135,0,0,0,0,0,0,68.78580064,0,0,0,0,0,0,0,0,0,0,0,0,0,0,0,0,0,0,0,0,0,0,0,0,0,0,0,0,0,0,0,0,0,0,0,0,0,0,0,0,0,0,0,75.6,30.65,0.233,0.233278956,0.119723586
# 2538,4206,50459,Molot V.A.,1992,nan,0,0,0,10.8,0,0,0,0,0,0,0,0,0,0,0,0,0,0,0,0,0,0,0,0,0,0,0,0,0,0,0,0,0,0,0,0,0,0,0,0,0,0,0,0,0,0,0,0,0,0,0,0,0,0,0,0,0,0,0,0,0,0,0,0,0,0,0,0,0,0,0,0,0,0,0,0,0,0,0,0,0,0,0,0,0,0,0,0,0,0,0,0,0,0,0,0,0,0,0,0,33.3,0,0,0,0,0,0,0,0,0,0,0,0,0,0,0,0,0,0,0,0,0,0,0,0,0,0,0,0,0,0,0,0,0,0,0,0,55.9,0,0,0,0,0,0,0,0,0,0,0,0,0,0,0,0,0,0,0,0,0,0,0,0,0,0,0,0,0,0,0,0,0,0,0,0,0,0,0,0,0,0,0,65.4,26,0.258,0.257692308,0.119260584
# 4562,29546,369280,Li Liu En,2005,nan,0,0,0,13.00000013,0,0,0,0,0,0,0,0,0,7.099999071,0,0,0,0,0,0,0,0,0,0,6.300000063,0,0,0,0,0,0,0,0,0,0,0,0,0,0,0,0,0,0,0,0,0,0,0,0,0,0,0,0,0,0,0,0,0,0,0,0,0,0,0,0,0,0,0,0,0,0,0,0,0,0,0,0,0,0,0,0,0,0,0,0,0,0,0,0,0,0,6.300000063,0,0,0,0,0,0,0,0,0,0,0,0,0,0,0,0,0,0,0,0,0,0,0,0,0,0,0,0,0,0,0,0,0,0,0,0,0,0,0,0,0,0,0,0,0,64.30000064,0,0,0,0,0,0,0,0,0,3.00000003,0,0,0,0,0,0,0,0,0,0,0,0,0,0,0,0,0,0,0,0,0,0,0,0,0,0,0,0,0,0,0,0,0,78.7,32.38,0.215,0.215256331,0.119223753
# 1421,6553,37738,Komarova N.V.,1991,nan,0,0,0,0,0,0,0,0,0,0,0,0,0,0,0,0,42.4,0,0,0,0,0,0,0,0,0,0,0,0,0,0,0,0,0,0,0,0,0,0,0,0,0,0,0,0,0,0,0,0,0,0,0,0,0,0,0,0,0,0,0,0,0,0,0,0,0,0,0,0,0,0,0,0,0,0,0,0,0,0,0,0,0,0,0,0,0,0,0,0,0,0,0,0,0,0,0,0,0,0,0,0,0,0,0,0,0,0,0,0,0,0,0,0,0,0,57.6,0,0,0,0,0,0,0,0,0,0,0,0,0,0,0,0,0,0,0,0,0,0,0,0,0,0,0,0,0,0,0,0,0,0,0,0,0,0,0,0,0,0,0,0,0,0,0,0,0,0,0,0,0,0,0,0,0,0,0,0,0,0,0,0,0,39.9,15.59,0.28,0.279666453,0.119123981
# 4676,29546,369287,Li Liu En,2005,nan,0,0,0,12.4,0,0,0,0,0,0,0,0,0,7.4,0,0,0,0,0,0,0,0,0,0,6.1,0,0,0,0,0,0,0,0,0,0,0,0,0,0,0,0,0,0,0,0,0,0,0,0,0,0,0,0,0,0,0,0,0,0,0,0,0,0,0,0,0,0,0,0,0,0,0,0,0,0,0,0,0,0,0,0,0,0,0,0,0,0,0,0,0,0,5.9,0,0,0,0,0,0,0,0,0,0,0,0,0,0,0,0,0,0,0,0,0,0,0,0,0,0,0,0,0,0,0,0,0,0,0,0,0,0,0,0,0,0,0,0,0,64.4,0,0,0,0,0,0,0,0,0,3.2,0,0,0,0,0,0,0,0,0,0.6,0,0,0,0,0,0,0,0,0,0,0,0,0,0,0,0,0,0,0,0,0,0,0,78.4,32.39,0.21,0.210250077,0.119084373
# 4680,29546,369291,Li Liu En,2005,nan,0,0,0,12.60000025,0,0,0,0,0,0,0,0,0,8.599999172,0,0,0,0,0,0,0,0,0,0,9.49999919,0,0,0,0,0,0,0,0,0,0,0,0,0,0,0,0,0,0,0,0,0,0,0,0,0,0,0,0,0,0,0,0,0,0,0,0,0,0,0,0,0,0,0,0,0,0,0,0,0,0,0,0,0,0,0,0,0,0,0,0,0,0,0,0,0,0,4.300000086,0,0,0,0,0,0,0,0,0,0,0,0,0,0,0,0,0,0,0,0,0,0,0,0,0,0,0,0,0,0,0,0,0,0,0,0,0,0,0,0,0,0,0,0,0,62.70000125,0,0,0,0,0,0,0,0,0,0.800000016,0,0,0,0,0,0,0,0,0,1.50000003,0,0,0,0,0,0,0,0,0,0,0,0,0,0,0,0,0,0,0,0,0,0,0,78.4,32.39,0.21,0.210250077,0.119084373
# 570,8207,58556,Ota R.,1983,nan,0,0,0,0,3.903687705,0,0,0,0,0,0,0,0,0,0,22.51819854,0,0,0,0,0,0,0,0,0,0,0,0,0,0,0,0,0,0,0,0,0,0,0,0,0,0,0,0,0,0,0,0,0,0,0,0,0,0,0,0,0,0,0,0,0,0,0,0,0,0,0,0,0,0,0,0,0,0,0,0,0,0,0,0,0,14.71882249,0,0,0,0,0,0,0,0,0,0,0,0,0,0,0,0,0,0,0,0,0,0,3.903687705,0,0,0,0,0,0,0,0,0,0,0,0,0,0,0,0,0,0,0,0,0,0,0,0,0,0,0,0,0,0,0,0,0,0,0,0,0,0,0,0,0,0,0,0,0,0,0,0,0,0,0,0,0,0,0,0,0,0,0,0,0,0,0,0,0,0,0,0,0,0,0,0,0,0,54.95560355,0,55.9,21.44,0.304,0.30363806,0.119059309
# 587,8207,58557,Ota R.,1983,nan,0,0,0,0,4,0,0,0,0,0,0,0,0,0,0,24,0,0,0,0,0,0,0,0,0,0,0,0,0,0,0,0,0,0,0,0,0,0,0,0,0,0,0,0,0,0,0,0,0,0,0,0,0,0,0,0,0,0,0,0,0,0,0,0,0,0,0,0,0,0,0,0,0,0,0,0,0,0,0,0,0,18,0,0,0,0,0,0,0,0,0,0,0,0,0,0,0,0,0,0,0,0,0,0,4,0,0,0,0,0,0,0,0,0,0,0,0,0,0,0,0,0,0,0,0,0,0,0,0,0,0,0,0,0,0,0,0,0,0,0,0,0,0,0,0,0,0,0,0,0,0,0,0,0,0,0,0,0,0,0,0,0,0,0,0,0,0,0,0,0,0,0,0,0,0,0,0,0,0,50,0,57.4,22.02,0.303,0.303360581,0.119003726
# 4550,29546,369265,Li Liu En,2005,nan,0,0,0,13.99999986,0,0,0,0,0,0,0,0,0,10.0999999,0,0,0,0,0,0,0,0,0,0,8.500000915,0,0,0,0,0,0,0,0,0,0,0,0,0,0,0,0,0,0,0,0,0,0,0,0,0,0,0,0,0,0,0,0,0,0,0,0,0,0,0,0,0,0,0,0,0,0,0,0,0,0,0,0,0,0,0,0,0,0,0,0,0,0,0,0,0,0,3.099999969,0,0,0,0,0,0,0,0,0,0,0,0,0,0,0,0,0,0,0,0,0,0,0,0,0,0,0,0,0,0,0,0,0,0,0,0,0,0,0,0,0,0,0,0,0,62.59999937,0,0,0,0,0,0,0,0,0,1.699999983,0,0,0,0,0,0,0,0,0,0,0,0,0,0,0,0,0,0,0,0,0,0,0,0,0,0,0,0,0,0,0,0,0,75.2,30.94,0.215,0.215255333,0.118759489
# 521,5879,93241,Keshishyan T.N.,1978,nan,0,0,0,9.1,0,0,0,0,0,0,0,0,0,68.2,0,0,0,0,0,0,0,0,0,0,0,0,0,0,0,0,0,0,0,0,0,0,0,0,0,0,0,0,0,0,0,0,0,0,0,0,0,0,0,0,0,0,0,0,0,0,0,0,0,0,0,0,0,0,0,0,0,0,0,0,0,0,0,0,0,0,0,0,0,22.7,0,0,0,0,0,0,0,0,0,0,0,0,0,0,0,0,0,0,0,0,0,0,0,0,0,0,0,0,0,0,0,0,0,0,0,0,0,0,0,0,0,0,0,0,0,0,0,0,0,0,0,0,0,0,0,0,0,0,0,0,0,0,0,0,0,0,0,0,0,0,0,0,0,0,0,0,0,0,0,0,0,0,0,0,0,0,0,0,0,0,0,0,0,0,0,0,0,62,23.73,0.306,0.306363253,0.118710218
# 3934,17206,182092,Primak W.,1984,LBC02,0,0,0,2.421399092,0,0,0,0,0,0,0,0,0,7.042854266,0,0,16.32739062,0,0,0,0,0,0,0,0.092363223,0,0,0,0,0,0,0,0,0,0,0,0,0,0,0,0,0,0,0,0,0,0,0,0,0,0,0,0,0,0,0,0,0,0,0,0,0,0,0,0,0,0,0,0,0,0,0,0,0,0,0,0,0,0,0,0,0,0,0,0,0,0,0,0,0,0,0,0,0,0,0,0,0,0,0,3.551663134,0,0,0,0,0,0,0,0,0,0,0,0,0,0,0,0,0,0,0,0,0,0,0,0,0,0,0,0,0,0,0,0,0,0,0,0,62.64135237,0,0,0,0,0,0,0,0,0,0,0,0,0,0,0,0,0,0,0,0,0,0,0,0,0,0,0,0,0,0,0,0,0,0,0,0,0,0,0,7.922977299,0,0,0,68.6,27.88,0.23,0.230272597,0.118520367
# 4446,8696,60000,Vaills Y.,1992,nan,0,0,0,0,0,0,0,0,0,0,0,0,0,0,0,0,0,0,0,0,0,0,0,0,19.9460898,0,0,0,0,0,0,0,0,0,0,0,0,0,0,0,0,0,0,0,0,0,0,0,0,0,0,0,0,0,0,0,0,0,0,0,0,0,0,0,0,0,0,0,0,0,0,0,0,0,0,0,0,0,0,0,0,0,0,0,0,0,0,0,0,0,0,0,0,0,0,0,0,0,0,0,7.816710922,0,0,0,0,0,0,0,0,0,0,0,0,0,0,0,0,0,0,0,0,0,0,0,0,0,0,0,0,0,0,0,0,0,0,0,0,72.23719928,0,0,0,0,0,0,0,0,0,0,0,0,0,0,0,0,0,0,0,0,0,0,0,0,0,0,0,0,0,0,0,0,0,0,0,0,0,0,0,0,0,0,0,82.3,33.75,0.219,0.219259259,0.118383223
# 3036,33439,410567,Khafagy A.H.,2008,nan,0,0,0,0,0,0,0,0,0,0,0,0,0,15,0,0,0,0,0,0,0,0,0,0,0,0,0,0,0,0,0,0,0,0,0,0,0,0,0,0,0,0,0,0,0,0,0,0,0,0,0,0,0,0,0,0,0,0,0,0,0,0,0,0,0,0,0,0,0,0,0,0,0,0,0,0,0,0,0,0,0,0,0,25,0,0,0,0,0,0,0,0,0,0,0,0,0,0,0,0,0,0,0,0,0,0,0,0,0,0,0,0,0,0,0,15,0,0,0,0,0,0,0,0,0,0,0,0,0,0,0,0,0,0,0,0,0,0,0,0,0,0,0,0,0,0,0,0,0,0,0,0,0,45,0,0,0,0,0,0,0,0,0,0,0,0,0,0,0,0,0,0,0,0,0,0,0,0,0,0,0,27.2,10.9,0.248,0.247706422,0.118378218
# 2736,27073,356814,Duddridge A.,2003,nan,0,0,0,0,0,0,0,0,0,0,0,0,0,16.3366633,0,0,0,0,0,0,0,0,0,0,0,0,0,0,0,0,0,0,0,0,0,0,0,0,0,0,0,0,0,0,0,0,0,0,0,0,11.99023729,0,0,0,0,0,0,0,0,0,0,0,0,0,0,0,0,0,0,0,0,0,0,0,0,0,0,0,0,0,0,0,0,9.059239282,0,0,0,0,0,0,0,0,0,0,0,0,0,0,0,0,9.279464641,0,0,0,0,0,0,0,0,0,0,0,0,0,0,0,0,0,0,0,0,0,0,0,0,0,0,0,0,0,0,0,0,0,0,0,0,53.33439549,0,0,0,0,0,0,0,0,0,0,0,0,0,0,0,0,0,0,0,0,0,0,0,0,0,0,0,0,0,0,0,0,0,0,0,0,0,0,0,0,0,0,0,85.5,34.11,0.253,0.253298153,0.117847049
# 5098,15171,141507,Krohn D.A.,1969,Corning 7900,0,0,0,0.237232499,0,0,0,0,0,0,0,0,0,2.518907992,0,0,0,0,0,0,0,0,0,0,0,0,0,0,0,0,0,0,0,0,0,0,0,0,0,0,0,0,0,0,0,0,0,0,0,0,0,0,0,0,0,0,0,0,0,0,0,0,0,0,0,0,0,0,0,0,0,0.1283947,0,0,0,0,0,0,0,0,0,0,0,0,0,0,0,0,0,0,0,0,0,0,0,0,0,0,0,0,0.195135099,0,0,0,0,0,0,0,0,0,0,0,0,0,0,0,0,0,0,0,0,0,0,0,0,0,0,0,0,0,0,0,0,0,0,0,0,96.92032971,0,0,0,0,0,0,0,0,0,0,0,0,0,0,0,0,0,0,0,0,0,0,0,0,0,0,0,0,0,0,0,0,0,0,0,0,0,0,0,0,0,0,0,66.8,28.3,0.18,0.180212014,0.11778563
# 2995,29116,382234,El0Mallawany R.,2006,nan,0,0,0,0,0,0,0,0,0,0,0,0,0,0,0,0,0,0,0,0,0,0,0,0,0,0,0,0,0,0,0,0,0,0,0,0,0,0,0,0,0,0,0,0,0,0,0,0,0,0,0,0,0,0,0,0,0,0,0,0,0,0,0,0,0,0,0,0,0,0,0,0,0,0,0,0,0,0,0,0,0,0,0,0,0,0,0,0,0,0,0,0,0,0,0,0,0,0,0,0,0,0,0,0,0,0,0,0,0,0,0,0,0,0,0,0,0,0,0,0,0,0,0,0,0,0,0,0,0,0,0,0,0,0,0,0,0,0,0,0,0,0,0,0,0,0,0,0,0,0,0,0,0,50,0,0,0,5,0,0,0,0,0,0,0,0,0,45,0,0,0,0,0,0,0,0,0,0,0,0,0,48.3,19.34,0.249,0.248707342,0.117533215
# 3506,38657,458662,Ikenishi M.,2005,nan,0,0,0,5,0,0,0,0,0,0,0,0,0,0,0,0,3,0,0,0,0,0,0,0,15,0,0,0,0,0,0,0,0,0,0,0,0,0,0,0,0,0,0,0,0,0,0,0,0,0,0,0,0,0,0,0,0,0,0,0,0,0,0,0,0,0,0,0,0,0,0,0,0,0,0,0,0,0,0,0,0,0,0,4,0,0,0,0,0,0,0,0,0,0,0,0,0,0,0,0,5,0,0,0,0,0,0,0,0,0,0,0,0,0,0,0,0,0,0,0,0,0,0,0,0,0,0,0,0,0,0,0,0,0,0,0,0,64,0,0,0,0,0,0,0,0,0,0,0,0,0,0,0,0,0,0,0,0,0,0,0,0,0,0,0,0,0,0,0,0,0,0,0,0,0,0,0,0,0,0,4,89.6,36.15,0.239,0.239280775,0.117478891
# 3399,16170,162457,Jiang S.,1998,nan,0,0,0,14,0,0,0,0,0,0,0,0,0,0,0,0,0,0,0,0,0,0,0,0,0,0,0,0,0,0,0,0,0,0,0,0,0,0,0,0,0,0,0,4,0,0,0,0,0,0,0,0,0,0,0,0,0,0,0,0,0,0,0,0,0,0,0,0,0,0,0,1,0,0,0,0,0,0,0,0,0,0,0,14,0,0,0,0,0,0,0,0,0,0,0,0,0,0,0,0,0,0,0,0,0,0,0,0,0,0,0,0,0,0,0,67,0,0,0,0,0,0,0,0,0,0,0,0,0,0,0,0,0,0,0,0,0,0,0,0,0,0,0,0,0,0,0,0,0,0,0,0,0,0,0,0,0,0,0,0,0,0,0,0,0,0,0,0,0,0,0,0,0,0,0,0,0,0,0,0,0,67,27.01,0.24,0.240281377,0.117240528
# 3174,3865,12551,Johnston R.A.,1975,nan,0,0,0,0,0,0,0,0,0,0,0,0,0,0,0,0,0,0,0,0,0,0,0,0,0,0,0,0,0,0,0,0,0,0,0,0,0,0,0,0,0,0,0,0,0,0,0,0,0,0,0,0,0,0,0,0,0,0,0,0,0,0,0,0,0,0,0,0,0,0,0,0,0,0,0,0,0,0,0,0,0,0,0,0,0,0,0,0,0,0,0,0,0,0,0,0,0,0,0,0,25,0,0,0,0,0,0,0,0,0,0,0,0,0,0,0,0,0,0,0,0,0,0,0,0,0,0,0,0,0,0,0,0,0,0,0,0,60,0,0,0,0,0,0,0,0,0,0,0,0,0,0,0,0,0,0,0,15,0,0,0,0,0,0,0,0,0,0,0,0,0,0,0,0,0,0,0,0,0,0,0,74.2,29.83,0.244,0.243714381,0.117056764
# 3021,1966,110907,Kisin B.I.,1959,BF7,0,0,0,0,0,0,0,0.245300054,0,0,0,0,0,5.037200108,0,0,10.77239237,0,0,0,0,0,0,0,0,0,0,0,0,0,0,0,0,0,0,0,0,0,0,0,0,0,0,0,0,0,0,0,0,0,0,0,0,0,0,0,0,0,0,0,0,0,0,0,0,0,0,0,0,0,0,5.800553276,0,0,0,0,0,0,0,0,0,0,0,0,0,0,0,0,0,0,0,0,0,0,0,0,0,0,0,0,1.755566386,0,0,0,0,0,0,0,0,0,0,0,0,0,0,0,0,0,0,1.287121283,0,0,0,0,0,0,0,0,0,0,0.067130015,0,0,0,0,0,0,60.64641334,0,0,0,0,0,0,0,0,0,0,0,0,0,0,0,0,0,0,0,0,0,0,0,0,0,0,0,0,0,0,0,0,0,0,0,0,0,0,0,14.38832317,0,0,0,73,29.24,0.248,0.248290014,0.116941
# 4337,5836,98152,El0Mallawany R.,1988,nan,0,0,0,0,0,0,0,0,0,0,0,0,0,0,0,0,0,0,0,0,0,0,0,0,0,0,0,0,0,0,0,0,0,0,0,0,0,0,0,0,0,0,0,2,0,0,0,0,0,0,0,0,0,0,0,0,0,0,0,0,0,0,0,0,0,0,0,0,0,0,0,0,0,0,0,0,0,0,0,0,0,0,0,0,0,0,0,0,0,0,0,0,0,0,0,0,0,0,0,0,0,0,0,0,0,0,0,0,0,0,0,0,0,0,0,0,0,0,0,20,0,0,0,0,0,0,0,0,0,0,0,0,0,0,0,0,0,0,0,0,0,0,0,0,0,0,0,0,0,0,0,0,0,49,0,0,0,0,0,0,0,0,0,0,0,0,0,0,0,29,0,0,0,0,0,0,0,0,0,0,0,75.9,31.1,0.22,0.220257235,0.116924876
# 2463,39860,471150,Li Hong,2012,nan,0,0,0,4.309999603,0,0,0,0,0,0,0,0,0,2.64000037,0,0,1.720000241,0,0,0,0,0,0,0,1.730000242,0,0,0,0,0,0,0,0,0,0,0,0,0,0,0,0,0,0,0,0,0,0,0,0,0,0,0,0,0,0,0,0,0,0,0,0,0,0,0,0,0,0,0,0,0,0,10.96000153,0,0,0,0,0,0,0,3.520000493,0,0,0,2.549999357,0,0,0,0,0,0,0,7.620000067,0,0,0,0,0,0,0,0,7.780000089,0,0,0,0,0,0,0,0.620000087,0,0,0,0,0,0,51.78999725,0,0,0,0,0,0,0,0,0,0,0,0,0,0,0.36000005,0,0,0,0,0,0,2.64000037,0,0,0,0,0,0,0,0,0,0,0,0,0,0,0,1.760000246,0,0,0,0,0,0,0,0,0,0,0,0,0,0,0,0,0,0,0,0,0,0,0,0,0,0,0,58.1,23.05,0.26,0.260303688,0.116802937
# 1865,2416,33047,Ashizuka M.,1985,nan,0,0,0,15.6,0,0,0,0,0,0,0,0,0,0,0,0,0,0,0,0,0,0,0,0,37.5,0,0,0,0,0,0,0,0,0,0,0,0,0,0,0,0,0,0,0,0,0,0,0,0,0,0,0,0,0,0,0,0,0,0,0,0,0,0,0,0,0,0,0,0,0,0,0,0,0,0,0,0,0,0,0,0,0,0,0,0,0,0,0,0,0,0,0,0,0,0,0,0,0,0,0,0,0,0,0,0,0,0,0,0,0,0,0,0,0,0,12.5,0,0,0,0,0,0,0,0,0,0,0,0,0,0,0,0,0,0,0,0,0,34.4,0,0,0,0,0,0,0,0,0,0,0,0,0,0,0,0,0,0,0,0,0,0,0,0,0,0,0,0,0,0,0,0,0,0,0,0,0,0,0,0,0,0,0,81.4,32.03,0.271,0.270683734,0.116703321
# 3237,37832,447058,Kolberg U.,2009,nan,0,0,0,14.60719898,0,0,0,0,0,0,0,0,0,6.70742953,0,0,0,0,0,0,0,0,0,0,5.474204617,0,0,0,0,0,0,0,0,0,0,0,0,0,0,0,0,0,0,0,0,0,0,0,0,0,0.003258,0,0,0,0,0,0,0,0,0,0,0,0,0,0,0,0,0,0,0,0,0,0,0,0,0,0,0,0,0,0,0,0,0,0,0,0,0,0,0,0,8.036072437,0,0,0,0,0,0,0,0,0,0,0,0,0,0,0,0,0,0,0,0,0,0,0,0,0,0,0,0,0,0,0,0,0,0,0,0,0,0,0,0,0,0,0,0,0,65.16320544,0,0,0,0.008630999,0,0,0,0,0,0,0,0,0,0,0,0,0,0,0,0,0,0,0,0,0,0,0,0,0,0,0,0,0,0,0,0,0,0,0,0,0,0,0,83.3,33.5,0.243,0.243283582,0.116700448
# 4189,3849,12365,Tille U.,1978,nan,0,0,0,0,0,0,0,0,0,0,0,0,0,0,0,0,0,0,0,0,0,0,0,0,12,0,0,0,0,0,0,0,0,0,0,0,0,0,0,0,0,0,0,0,0,0,0,0,0,0,0,0,0,0,0,0,0,0,0,0,0,0,0,0,0,0,0,0,0,0,0,0,0,0,0,0,0,0,0,0,0,0,0,0,0,0,0,0,0,0,0,0,0,0,0,0,0,0,0,0,17.5,0,0,0,0,0,0,0,0,0,0,0,0,0,0,0,0,0,0,0,0,0,0,0,0,0,0,0,0,0,0,0,0,0,0,0,0,70.5,0,0,0,0,0,0,0,0,0,0,0,0,0,0,0,0,0,0,0,0,0,0,0,0,0,0,0,0,0,0,0,0,0,0,0,0,0,0,0,0,0,0,0,70.3,28.7,0.225,0.224738676,0.116144019
# 4227,27073,356822,Duddridge A.,2003,nan,0,0,0,0,0,0,0,0,0,0,0,0,0,17.91791946,0,0,0,0,0,3.623622891,0,0,0,0,0,0,0,0,0,0,0,0,0,0,0,0,0,0,0,0,0,0,0,0,0,0,0,0,0,0,0,0,0,0,0,0,0,0,0,0,0,0,0,0,0,0,0,0,0,0,0,0,0,0,0,0,0,0,0,0,0,0,0,9.929929702,0,0,0,0,0,0,0,0,0,0,0,0,0,0,0,0,10.1601597,0,0,0,0,0,0,0,0,0,0,0,0,0,0,0,0,0,0,0,0,0,0,0,0,0,0,0,0,0,0,0,0,0,0,0,0,58.36836825,0,0,0,0,0,0,0,0,0,0,0,0,0,0,0,0,0,0,0,0,0,0,0,0,0,0,0,0,0,0,0,0,0,0,0,0,0,0,0,0,0,0,0,86.8,35.45,0.224,0.22425952,0.115857344
# 17,14092,79587,Narasimham P.S.,1978,nan,0,0,0,0,0,0,0,0,0,0,0,0,0,0,0,0,0,0,0,0,0,0,0,0,0,0,0,0,0,0,0,0,0,0,0,0,0,0,0,0,0,0,0,0,0,0,0,0,0,0,0,0,0,0,0,0,0,0,0,0,0,0,0,0,0,0,0,0,0,0,0,0,0,55,0,0,0,0,0,0,0,0,0,0,0,0,0,0,0,0,0,0,0,0,0,0,0,0,0,0,0,0,0,0,0,0,0,0,0,0,0,0,0,0,0,0,0,0,0,0,0,0,0,0,0,0,0,0,0,0,0,0,0,0,0,0,0,0,0,0,0,0,0,0,0,0,0,0,0,0,0,0,0,0,0,0,0,0,0,0,0,0,0,0,0,0,0,0,0,0,0,0,0,0,0,0,0,0,45,0,0,3.93,1.366,0.438,0.438506589,0.115659493
# 4688,32483,396351,Chaudhri M.M.,1986,nan,0,0,0,0,0,0,0,0,0,0,0,0,0,0,0,0,0,0,0,0,0,0,0,0,0,0,0,0,0,0,0,0,0,0,0,0,0,0,0,0,0,0,0,0,0,0,0,0,0,0,0,0,0,0,0,0,0,0,0,0,100,0,0,0,0,0,0,0,0,0,0,0,0,0,0,0,0,0,0,0,0,0,0,0,0,0,0,0,0,0,0,0,0,0,0,0,0,0,0,0,0,0,0,0,0,0,0,0,0,0,0,0,0,0,0,0,0,0,0,0,0,0,0,0,0,0,0,0,0,0,0,0,0,0,0,0,0,0,0,0,0,0,0,0,0,0,0,0,0,0,0,0,0,0,0,0,0,0,0,0,0,0,0,0,0,0,0,0,0,0,0,0,0,0,0,0,0,0,0,0,0,44.9,18.55,0.21,0.210242588,0.115517905
# 5138,5427,40693,Fraser D.B.,1968,G.E.105,0,0,0,0,0,0,0,0,0,0,0,0,0,0,0,0,0,0,0,0,0,0,0,0,0,0,0,0,0,0,0,0,0,0,0,0,0,0,0,0,0,0,0,0,0,0,0,0,0,0,0,0,0,0,0,0,0,0,0,0,0,0,0,0,0,0,0,0,0,0,0,0,0,0,0,0,0,0,0,0,0,0,0,0,0,0,0,0,0,0,0,0,0,0,0,0,0,0,0,0,0,0,0,0,0,0,0,0,0,0,0,0,0,0,0,0,0,0,0,0,0,0,0,0,0,0,0,0,0,0,0,0,0,0,0,0,0,100,0,0,0,0,0,0,0,0,0,0,0,0,0,0,0,0,0,0,0,0,0,0,0,0,0,0,0,0,0,0,0,0,0,0,0,0,0,0,0,0,0,0,0,73.3,31.33,0.17,0.169805298,0.114530332
# 1707,3842,12264,Rouse G.B.,1981,nan,0,0,0,0,0,0,0,0,0,0,0,0,0,0,0,0,0,0,0,0,0,0,0,0,0,0,0,0,0,0,0,0,0,0,0,0,8.3308325,0,0,0,0,0,0,0,0,0,0,0,0,0,0,0,0,0,0,0,0,0,0,0,0,0,0,0,0,0,0,0,0,0,0,0,0,0,0,0,0,0,0,0,0,0,0,0,0,0,0,0,0,0,0,0,0,0,0,0,0,0,0,0,8.3308325,0,0,0,0,0,0,0,0,0,0,0,0,0,0,0,0,0,0,0,0,0,0,0,0,0,0,0,0,0,0,0,0,0,0,0,0,83.338335,0,0,0,0,0,0,0,0,0,0,0,0,0,0,0,0,0,0,0,0,0,0,0,0,0,0,0,0,0,0,0,0,0,0,0,0,0,0,0,0,0,0,0,46.6,18.27,0.275,0.275314724,0.114444942
# 5069,1965,110864,Kisin B.I.,1959,LK5,0,0,0,0.882327241,0,0,0,0.153600199,0,0,0,0,0,10.826544,0,0,0,0,0,0,0,0,0,0,0,0,0,0,0,0,0,0,0,0,0,0,0,0,0,0,0,0,0,0,0,0,0,0,0,0,0,0,0,0,0,0,0,0,0,0,0,0,0,0,0,0,0,0,0,0,0,0,0,0,0,0,0,0,0,0,0,0,0,0,0,0,0,0,0,0,0,0.769167595,0,0,0,0,0,0,0,0,4.923374366,0,0,1.040001345,0,0,0,0,0,0,0.379700491,0,0,0,0,0,0,0,0,0,0,0,0,0,0,0,0,0,0,0,0,0,0,0,0,0,0,81.02528477,0,0,0,0,0,0,0,0,0,0,0,0,0,0,0,0,0,0,0,0,0,0,0,0,0,0,0,0,0,0,0,0,0,0,0,0,0,0,0,0,0,0,0,68.4,28.88,0.184,0.184210526,0.114416476
# 3908,8701,80126,Aleinikov F.K.,1962,nan,0,0,0,0,0,0,0,0,0,0,0,0,0,0,0,0,0,0,14.28571143,0,0,0,0,0,0,0,0,0,0,0,0,0,0,0,0,0,0,0,0,0,0,0,0,0,0,0,0,0,0,0,0,0,0,0,0,0,0,0,0,0,0,0,0,0,0,0,0,0,0,0,0,0,0,0,0,0,0,0,0,0,0,0,0,0,0,0,0,0,0,0,0,0,0,0,0,0,0,0,0,0,14.28571143,0,0,0,0,0,0,0,0,0,0,0,0,0,0,0,0,0,0,0,0,0,0,0,0,0,0,0,0,0,0,0,0,0,0,0,0,71.42857714,0,0,0,0,0,0,0,0,0,0,0,0,0,0,0,0,0,0,0,0,0,0,0,0,0,0,0,0,0,0,0,0,0,0,0,0,0,0,0,0,0,0,0,74.8,30.4,0.23,0.230263158,0.114416476
# 3960,31108,387815,Boccaccini A.R.,1994,nan,0,0,0,1.581445032,0,0,0,0,0,0,0,0,0,11.04594022,0,0,0,0,0,0,0,0,0,0,4.534319091,0,0,0,0,0,0,0,0,0,0,0,0,0,0,0,0,0,0,0,0,0,0,0,0,0,0,0,0,0,0,0,0,0,0,0,0,0,0,0,0,0,0,0,0,0,0,0,0,0,0,0,0,0,0,0,0,0,0,0,0,0,0,0,0,0,0,3.231342065,0,0,0,0,0,0,0,0,17.51096035,0,0,0,0,0,0,0,0,0,0,0,0,0,0,0,0,0,0,0,0,0,0,0,0,0,0,0,0,0,0,0,0,0,0,0,0,58.52456117,0,0,0,0,0,0,0,0,0,0,0,0,0,0,0,0,0,0,0,3.571432071,0,0,0,0,0,0,0,0,0,0,0,0,0,0,0,0,0,0,0,0,0,0,0,74.8,30.4,0.23,0.230263158,0.114416476
# 846,6691,39217,Gurjev N.V.,1983,nan,0,0,0,0,0,0,0,0,0,0,0,0,0,0,0,0,4.960335702,0,0,0,0,0,0,0,0,0,0,0,0,0,0,0,0,0,0,0,0,0,0,0,0,0,0,0,0,0,0,0,0,0,0,0,0,0,0,0,0,0,0,0,0,0,0,0,0,0,0,0,0,0,0,29.9415582,0,0,0,0,0,0,0,0,0,0,0,20.14973879,0,0,0,0,0,0,0,0,0,0,0,0,0,0,0,0,0,0,0,0,0,0,0,0,0,0,0,0,0,0,0,44.9483673,0,0,0,0,0,0,0,0,0,0,0,0,0,0,0,0,0,0,0,0,0,0,0,0,0,0,0,0,0,0,0,0,0,0,0,0,0,0,0,0,0,0,0,0,0,0,0,0,0,0,0,0,0,0,0,0,0,0,0,0,0,0,0,0,0,40,15.44,0.295,0.295336788,0.114165276
# 861,30336,390457,Sidek H.A.A.,2004,nan,0,0,0,0,0,0,0,0,0,0,0,0,0,0,0,0,0,0,0,0,0,0,0,0,0,0,0,0,0,0,0,0,0,0,0,0,0,0,0,0,0,0,0,0,0,0,0,0,0,0,0,0,0,0,0,0,0,0,0,0,0,0,0,0,0,0,0,0,0,0,0,0,0,0,0,0,0,0,0,0,0,0,0,0,0,0,0,0,0,0,0,39.28683967,0,0,0,0,0,0,0,0,0,0,0,0,0,0,0,0,0,0,0,0,0,0,0,28.57224431,0,32.14091602,0,0,0,0,0,0,0,0,0,0,0,0,0,0,0,0,0,0,0,0,0,0,0,0,0,0,0,0,0,0,0,0,0,0,0,0,0,0,0,0,0,0,0,0,0,0,0,0,0,0,0,0,0,0,0,0,0,0,0,0,0,0,0,40,15.44,0.295,0.295336788,0.114165276
# 4740,214,20079,Polukhin V.N.,1983,nan,0,0,0,0,0,0,0,0,0,0,0,0,0,23.91691144,0,0,0,0,0,0,0,0,0,0,0,0,0,0,0,0,0,0,0,0,0,0,0,0,0,0,0,0,0,0,0,0,0,0,0,0,0,0,0,0,0,0,0,0,0,0,59.34718356,0,0,0,0,0,0,0,0,0,0,0,0,0,0,0,0,0,0,0,0,0,0,0,0,0,0,0,0,0,0,0,0,0,0,0,0,0,0,0,8.367952502,0,0,0,0,0,0,0,0,0,0,0,0,0,0,0,0,0,0,0,0,0,0,0,0,0,0,0,0,0,0,0,0,0,0,0,0,8.367952502,0,0,0,0,0,0,0,0,0,0,0,0,0,0,0,0,0,0,0,0,0,0,0,0,0,0,0,0,0,0,0,0,0,0,0,0,0,0,0,0,0,0,0,52.9,21.9,0.208,0.207762557,0.114155251
# 4255,27073,356816,Duddridge A.,2003,nan,0,0,0,3.623622891,0,0,0,0,0,0,0,0,0,17.91791946,0,0,0,0,0,0,0,0,0,0,0,0,0,0,0,0,0,0,0,0,0,0,0,0,0,0,0,0,0,0,0,0,0,0,0,0,0,0,0,0,0,0,0,0,0,0,0,0,0,0,0,0,0,0,0,0,0,0,0,0,0,0,0,0,0,0,0,0,0,9.929929702,0,0,0,0,0,0,0,0,0,0,0,0,0,0,0,0,10.1601597,0,0,0,0,0,0,0,0,0,0,0,0,0,0,0,0,0,0,0,0,0,0,0,0,0,0,0,0,0,0,0,0,0,0,0,0,58.36836825,0,0,0,0,0,0,0,0,0,0,0,0,0,0,0,0,0,0,0,0,0,0,0,0,0,0,0,0,0,0,0,0,0,0,0,0,0,0,0,0,0,0,0,86.9,35.52,0.223,0.223254505,0.11412758
# 3820,3096,230,Nemilov S.V.,1973,nan,0,0,0,0,0,0,0,0,0,0,0,0,0,0,0,0,0,0,0,0,0,0,0,0,0,0,0,0,0,0,0,0,0,0,0,0,0,0,0,0,0,0,0,0,0,0,0,0,0,0,0,0,0,0,0,0,0,0,0,0,0,0,0,0,0,0,0,0,0,0,0,0,0,0,0,0,0,0,0,0,0,0,0,33.3,0,0,0,0,0,0,0,0,0,0,0,0,0,0,0,0,0,0,0,0,0,0,0,0,0,0,0,0,0,0,0,0,0,0,0,0,0,0,0,0,0,0,0,0,0,0,0,0,0,0,0,0,0,66.7,0,0,0,0,0,0,0,0,0,0,0,0,0,0,0,0,0,0,0,0,0,0,0,0,0,0,0,0,0,0,0,0,0,0,0,0,0,0,0,0,0,0,0,72.5,29.43,0.232,0.231736323,0.113653673
# 4331,572,155581,Spinner S.,1954,Pyrex 7740,0,0,0,0,0,0,0,0,0,0,0,0,0,11.07527013,0,0,0,0,0,0,0,0,0,0,0.899425711,0,0,0,0,0,0,0,0,0,0,0,0,0,0,0,0,0,0,0,0,0,0,0,0,0,0,0,0,0,0,0,0,0,0,0,0,0,0,0,0,0,0,0,0,0,0,0.267726103,0,0,0,0,0,0,0,0,0,0,0,0,0,0,0,0,0,0,0,0,0,0,0,0,0,0,0,0,3.529787042,0,0,0,0,0,0,0,0,0,0,0,0,0,0,0,0,0,0,0,0,0,0,0,0,0,0,0,0,0,0,0,0,0,0,0,0,84.22779101,0,0,0,0,0,0,0,0,0,0,0,0,0,0,0,0,0,0,0,0,0,0,0,0,0,0,0,0,0,0,0,0,0,0,0,0,0,0,0,0,0,0,0,62.5,25.62,0.22,0.219750195,0.113547655
# 3428,31400,403645,Shimizu K.,2004,nan,0,0,0,0,0,0,0,0,0,0,0,0,0,0,0,0,0,0,0,0,0,0,0,0,0,0,0,0,0,0,0,0,0,0,0,0,0,0,0,0,0,0,0,0,0,0,0,0,0,0,0,0,0,0,0,0,0,0,0,0,0,0,0,0,0,0,0,0,0,0,0,4.506731662,0,0,0,0,0,0,0,0,0,0,0,14.20669708,0,0,0,0,0,0,0,0,0,0,0,0,0,0,0,0,6.849360095,0,0,0,0,0,11.49988431,0,0,0,0,0,0,0,0,0,0,0,0,0,0,0,0,0,0,0,0,0,0,0,0,0,0,0,0,0,0,43.80511932,0,0,0,0,0,0,0,0,0,0,0,0,0,0,0,0,0,0,0,19.13220753,0,0,0,0,0,0,0,0,0,0,0,0,0,0,0,0,0,0,0,0,0,0,0,102,41.12,0.24,0.240272374,0.113488975
# 3214,1966,110906,Kisin B.I.,1959,BF6,0,0,0,0,0,0,0,0.160300077,0,0,0,0,0,0,0,0,7.484882593,0,0,0,0,0,0,0,0,0,0,0,0,0,0,0,0,0,0,0,0,0,0,0,0,0,0,0,0,0,0,0,0,0,0,0,0,0,0,0,0,0,0,0,0,0,0,0,0,0,0,0,0,0,0,7.813558751,0,0,0,0,0,0,0,0,0,0,0,0,0,0,0,0,0,0,0,0,0,0,0,0,0,0,0,0,1.740315835,0,0,0,0,0,0,0,0,0,0,0,0,0,0,0,0,0,0,4.502119161,0,0,0,0,0,0,0,0,0,0,0,0,0,0,0,0,0,68.98295311,0,0,0,0,0,0,0,0,0,0,0,0,0,0,0,0,0,0,0,0,0,0,0,0,0,0,0,0,0,0,0,0,0,0,0,0,0,0,0,9.315870472,0,0,0,64.7,26.02,0.243,0.243274404,0.112923582
# 4747,6059,93469,Stokowski S.E.,1981,nan,0,0,0,0.0252204,0,0,0,0,0,0,0,0,0,9.150939481,0,0,1.064986405,0,0,0,0,0,0,0,0.080248601,0,0,0,0,0,0,0,0,0,0,0,0,0,0,0,0,0,0,0,0,0,0,0,0,0,0,0,0,0,0,0,0,0,0,0,0,0,0,0,0,0,0,0,0,0,0,5.712422173,0,0,0,0,0,0,0,0,0,0,0,0,0,0,0,0,0,0,0,0,0,0,0,0,0,0,0,0,8.75438433,0,0,0,0,0,0,0,0.764200291,0,0,0,0,0,0,0,0,0,0,0,0,0,0,0,0,0,0,0,0,0,0,0,0,0,0,0,0,74.44759832,0,0,0,0,0,0,0,0,0,0,0,0,0,0,0,0,0,0,0,0,0,0,0,0,0,0,0,0,0,0,0,0,0,0,0,0,0,0,0,0,0,0,0,81.5,33.74,0.208,0.207765264,0.112853951
# 5032,26481,386672,Hwa L.G.,2002,nan,0,0,0,0,0,0,0,0,0,0,0,0,0,0,0,0,0,0,0,0,0,0,0,0,0,0,0,0,0,0,0,0,0,0,0,0,0,0,0,0,0,0,0,0,0,0,0,0,0,0,0,0,0,0,0,0,0,0,0,0,100,0,0,0,0,0,0,0,0,0,0,0,0,0,0,0,0,0,0,0,0,0,0,0,0,0,0,0,0,0,0,0,0,0,0,0,0,0,0,0,0,0,0,0,0,0,0,0,0,0,0,0,0,0,0,0,0,0,0,0,0,0,0,0,0,0,0,0,0,0,0,0,0,0,0,0,0,0,0,0,0,0,0,0,0,0,0,0,0,0,0,0,0,0,0,0,0,0,0,0,0,0,0,0,0,0,0,0,0,0,0,0,0,0,0,0,0,0,0,0,0,43.3,18.19,0.19,0.190214404,0.112843957
# 5036,28749,373095,Hwa L.G.,2005,nan,0,0,0,0,0,0,0,0,0,0,0,0,0,0,0,0,0,0,0,0,0,0,0,0,0,0,0,0,0,0,0,0,0,0,0,0,0,0,0,0,0,0,0,0,0,0,0,0,0,0,0,0,0,0,0,0,0,0,0,0,100,0,0,0,0,0,0,0,0,0,0,0,0,0,0,0,0,0,0,0,0,0,0,0,0,0,0,0,0,0,0,0,0,0,0,0,0,0,0,0,0,0,0,0,0,0,0,0,0,0,0,0,0,0,0,0,0,0,0,0,0,0,0,0,0,0,0,0,0,0,0,0,0,0,0,0,0,0,0,0,0,0,0,0,0,0,0,0,0,0,0,0,0,0,0,0,0,0,0,0,0,0,0,0,0,0,0,0,0,0,0,0,0,0,0,0,0,0,0,0,0,43.3,18.19,0.19,0.190214404,0.112843957
# 3268,2027,9464,Shaw R.R.,1971,nan,0,0,0,0,0,0,0,0,0,0,0,0,0,0,0,0,0,0,0,0,0,0,0,0,0,0,0,0,0,0,0,0,0,0,0,0,0,0,0,0,0,0,0,0,0,0,0,0,0,0,0,0,0,0,0,0,0,0,0,0,0,0,0,0,0,0,0,0,0,0,0,0,0,0,0,0,0,0,0,0,0,0,0,30,0,0,0,0,0,0,0,0,0,0,0,0,0,0,0,0,0,0,0,0,0,0,0,0,0,0,0,0,0,0,0,0,0,0,0,0,0,0,0,0,0,0,0,0,0,0,0,0,0,0,0,0,0,70,0,0,0,0,0,0,0,0,0,0,0,0,0,0,0,0,0,0,0,0,0,0,0,0,0,0,0,0,0,0,0,0,0,0,0,0,0,0,0,0,0,0,0,78.8,31.73,0.242,0.241727072,0.112780094
# 128,27966,370739,Srinivasarao G.,2002,nan,0,0,0,0,0,0,0,59.4,0,0,0,0,0,0,0,0,0,0,0,0,0,0,0,0,0,0,0,0,0,0,0,0,0,0,0,0,0,0,0,0,0,0,0,0,0,0,0,0,0,0,0,0,0,0,0,0,0,0,0,0,0,0,0,0,0,0,0,0,0,0,0,0,0,0,0,0,0,0,0,0,0,0,0,0,0,0,0,0,0,0,0,0,0,0,0,0,0,0.6,0,0,0,0,0,0,0,0,0,0,0,0,0,0,0,0,0,0,0,0,0,40,0,0,0,0,0,0,0,0,0,0,0,0,0,0,0,0,0,0,0,0,0,0,0,0,0,0,0,0,0,0,0,0,0,0,0,0,0,0,0,0,0,0,0,0,0,0,0,0,0,0,0,0,0,0,0,0,0,0,0,0,0,43.2,16.1,0.342,0.341614907,0.112600341
# 4749,13375,116214,Lane D.W.,1990,BK7,0,0,0,0.125997402,0,0,0,0.097400002,0,0,0,0,0,9.226386176,0,0,1.04734602,0,0,0,0,0,0,0,0,0,0,0,0,0,0,0,0,0,0,0,0,0,0,0,0,0,0,0,0,0,0,0,0,0,0,0,0,0,0,0,0,0,0,0,0,0,0,0,0,0,0,0,0,0,0,5.182604099,0,0,0,0,0,0,0,0,0,0,0,0,0,0,0,0,0,0,0,0,0,0,0,0,0,0,0,0,10.2602502,0,0,0,0,0,0,0,0,0,0,0,0,0,0,0,0,0,0,0,0,0,0,0,0,0,0,0,0,0,0,0,0,0,0,0,0,73.97960141,0,0,0,0,0,0,0,0,0,0,0,0,0,0,0,0,0,0,0,0.080414692,0,0,0,0,0,0,0,0,0,0,0,0,0,0,0,0,0,0,0,0,0,0,0,81,33.52,0.208,0.20823389,0.112447219
