Repository: jacobergzhou/Poisson-Ratio

File: Poisson_ratio.csv (part 34 of 70)
,Code,Glass #,Author,Year,Trademark,Ag2O,AgI,Al,Al2O3,AlF3,AlN,As,As2O3,As2O5,As2S3,As2Se3,AsSe,B,B2O3,Ba,BaCl2,BaF2,BaO,Be,BeF2,BeO,Bi2O3,BiCl3,Br,C,Ca,CaF2,CaO,Cd,CdCl2,CdF2,CdO,Ce2O3,CeF3,CeO2,Cl,Co,Co3O4,CoO,Cr,Cr2O3,Cs,Cs2O,CsCl,CsF,Cu,Cu2O,CuO,Dy2O3,Er,Er2O3,ErF3,Eu,Eu2O3,EuF3,F,Fe,Fe2O3,FeO,Ga,Ga2O3,Ga2S3,Ga2Se3,GaF3,Gd2O3,GdF3,Ge,GeO2,GeS2,GeSe2,H2O,HfF4,HfO2,Hg,Ho2O3,I,InF3,K,K2O,K2S,K2SO4,KBr,KCl,KF,KHF2,La,La2O3,La2S3,LaF3,Li,Li2O,Li2S,Li2SO4,LiBr,LiCl,LiF,LiI,Mg,MgF2,MgO,Mn,Mn2O3,MnF2,MnO,MnO2,Mo,MoO2,MoO3,N,Na,Na2O,Na2S,Na2SO4,NaCl,NaF,NaPO3,Nb,Nb2O5,Nd,Nd2O3,NdF3,NH4NO3,Ni,NiO,O,OH,P,P2O5,Pb,PbCl2,PbF2,PbO,PdO,Pr2O3,Pr6O11,PrF3,R2O3,Rb2O,RbF,Rh2O3,RŒO,RuO2,S,Sb,Sb2O3,Sb2S3,Sc2O3,Se,Si,Si3N4,SiC,SiO2,Sm2O3,Sn,SnO,SnO2,SO2,SO3,Sr,SrCl2,SrF2,SrO,Ta2O3,Ta2O5,Tb2O3,TbF3,Te,TeO2,Th,ThF4,ThO2,Ti,TiO2,Tl,Tl2O,Tl2Se,TlSe,Tm2O3,U,U3O8,UO2,V,V2O5,VO6,WO3,Y,Y2O3,Yb2O3,YbF3,YF3,Zn,ZnCl2,ZnF2,ZnO,ZnSO4,Zr,ZrF4,ZrO2,Young's modulus E (GPa),Shear modulus G (GPa),Poisson's ratio v
2558,13632,130261,Dumbaugh W.H.,1968,,-,-,-,26.80268,-,-,-,-,-,-,-,-,-,0.0,-,-,-,0.0,-,-,0.0,0.0,-,-,-,-,-,36.28363,-,-,-,0.0,-,-,-,-,-,-,-,-,-,-,0.0,-,-,-,-,-,-,-,-,-,-,-,-,-,-,-,-,-,0.0,-,-,-,-,-,-,0.0,-,-,0.0,-,-,-,-,-,-,-,0.0,-,-,-,-,-,-,-,-,-,-,-,0.0,-,-,-,-,-,-,,-,0.0,-,-,-,-,-,-,-,-,-,-,0.0,-,-,-,-,-,-,-,-,-,-,-,-,-,-,-,-,0.0,-,-,-,0.0,-,-,-,-,26.80268,-,-,-,100.0,-,-,-,-,-,-,-,-,-,-,36.91369,-,-,-,-,-,-,-,-,-,0.0,-,-,-,-,-,0.0,-,-,-,-,0.0,-,-,-,-,-,-,-,-,-,-,-,0.0,-,-,-,-,-,-,-,-,0.0,-,-,-,0.0,98.5,38.61,0.28
2559,13828,140226,Dumbaugh W.H.,1980,,-,-,-,12.93205,-,-,-,-,-,-,-,-,-,0.0,-,-,-,0.0,-,-,0.0,0.0,-,-,-,-,-,3.527005,-,-,-,0.0,-,-,-,-,-,-,-,-,-,-,0.0,-,-,-,-,-,-,-,-,-,-,-,-,-,-,-,-,-,0.0,-,-,-,-,-,-,0.0,-,-,0.0,-,-,-,-,-,-,-,2.799628,-,-,-,-,-,-,-,-,-,-,-,0.0,-,-,-,-,-,-,,-,3.271525,-,-,-,-,-,-,-,-,-,-,13.8284,-,-,-,-,-,-,-,-,-,-,-,-,-,-,-,-,0.0,-,-,-,0.0,-,-,-,-,12.93205,-,-,-,100.0,-,-,-,-,-,-,-,-,-,-,63.6414,-,-,-,-,-,-,-,-,-,0.0,-,-,-,-,-,0.0,-,-,-,-,0.0,-,-,-,-,-,-,-,-,-,-,-,0.0,-,-,-,-,-,-,-,-,0.0,-,-,-,0.0,74.4,30.49,0.22
2560,13828,140227,Dumbaugh W.H.,1980,,-,-,-,9.424294,-,-,-,-,-,-,-,-,-,3.680592,-,-,-,2.506844,-,-,0.0,0.0,-,-,-,-,-,11.42366,-,-,-,0.0,-,-,-,-,-,-,-,-,-,-,0.0,-,-,-,-,-,-,-,-,-,-,-,-,-,-,-,-,-,0.0,-,-,-,-,-,-,0.0,-,-,0.0,-,-,-,-,-,-,-,0.0,-,-,-,-,-,-,-,-,-,-,-,0.0,-,-,-,-,-,-,,-,11.12599,-,-,-,-,-,-,-,-,-,-,0.0,-,-,-,-,-,-,-,-,-,-,-,-,-,-,-,-,0.0,-,-,-,0.0,-,-,-,-,13.10489,-,-,-,100.0,-,-,-,-,-,-,-,-,-,-,61.83864,-,-,-,-,-,-,-,-,-,0.0,-,-,-,-,-,0.0,-,-,-,-,0.0,-,-,-,-,-,-,-,-,-,-,-,0.0,-,-,-,-,-,-,-,-,0.0,-,-,-,0.0,86.2,34.75,0.24
2561,13828,140228,Dumbaugh W.H.,1980,,-,-,-,3.408799,-,-,-,-,-,-,-,-,-,4.160257,-,-,-,0.0,-,-,0.0,0.0,-,-,-,-,-,15.4949,-,-,-,0.0,-,-,-,-,-,-,-,-,-,-,0.0,-,-,-,-,-,-,-,-,-,-,-,-,9.147,-,-,-,-,0.0,-,-,-,-,-,-,0.0,-,-,0.0,-,-,-,-,-,-,-,1.844906,-,-,-,-,-,-,-,-,-,-,-,0.0,-,-,-,-,-,-,,-,1.437252,-,-,-,-,-,-,-,-,-,-,2.8039,-,-,-,-,-,-,-,-,-,-,-,-,-,-,-,-,0.0,-,-,-,0.0,-,-,-,-,7.569056,-,-,-,90.85277,-,-,-,-,-,-,-,-,-,-,61.70274,-,-,-,-,-,-,-,-,-,0.0,-,-,-,-,-,0.0,-,-,-,-,0.0,-,-,-,-,-,-,-,-,-,-,-,0.0,-,-,-,-,-,-,-,-,0.0,-,-,-,0.0,75.1,30.77,0.22
2562,13828,140229,Dumbaugh W.H.,1980,,-,-,-,9.109483,-,-,-,-,-,-,-,-,-,5.336467,-,-,-,0.0,-,-,0.0,0.0,-,-,-,-,-,16.56308,-,-,-,0.0,-,-,-,-,-,-,-,-,-,-,0.0,-,-,-,-,-,-,-,-,-,-,-,-,-,-,-,-,-,0.0,-,-,-,-,-,-,0.0,-,-,0.0,-,-,-,-,-,-,-,0.0,-,-,-,-,-,-,-,-,-,-,-,0.0,-,-,-,-,-,-,,-,9.217998,-,-,-,-,-,-,-,-,-,-,0.0,-,-,-,-,-,-,-,-,-,-,-,-,-,-,-,-,0.0,-,-,-,0.0,-,-,-,-,14.44595,-,-,-,100.0,-,-,-,-,-,-,-,-,-,-,59.77297,-,-,-,-,-,-,-,-,-,0.0,-,-,-,-,-,0.0,-,-,-,-,0.0,-,-,-,-,-,-,-,-,-,-,-,0.0,-,-,-,-,-,-,-,-,0.0,-,-,-,0.0,85.5,34.2,0.25
2563,13869,127877,Torell L.M.,1983,,-,-,-,0.0,-,-,-,-,-,-,-,-,-,0.0,-,-,-,0.0,-,-,0.0,0.0,58.75,-,-,-,-,0.0,-,-,-,0.0,-,-,-,-,-,-,-,-,-,-,0.0,-,-,-,-,-,-,-,-,-,-,-,-,-,-,-,-,-,0.0,-,-,-,-,-,-,0.0,-,-,0.0,-,-,-,-,-,-,-,0.0,-,-,-,41.25,-,-,-,-,-,-,-,0.0,-,-,-,-,-,-,,-,0.0,-,-,-,-,-,-,-,-,-,-,0.0,-,-,-,-,-,-,-,-,-,-,-,-,-,-,-,-,0.0,-,-,-,0.0,-,-,-,-,0.0,-,-,-,0.0,-,-,-,-,-,-,-,-,-,-,0.0,-,-,-,-,-,-,-,-,-,0.0,-,-,-,-,-,0.0,-,-,-,-,0.0,-,-,-,-,-,-,-,-,-,-,-,0.0,-,-,-,-,-,-,-,-,0.0,-,-,-,0.0,16.0,7.142,0.12
2564,13973,13986,Ecolivet C.,1984,,-,-,-,0.6597362,-,4.078,-,-,-,-,-,-,-,0.0,-,-,-,0.0,-,-,0.0,0.0,-,-,-,-,-,31.78728,-,-,-,0.0,-,-,-,-,-,-,-,-,-,-,0.0,-,-,-,-,-,-,-,-,-,-,-,-,-,-,-,-,-,0.0,-,-,-,-,-,-,0.0,-,-,0.0,-,-,-,-,-,-,-,0.0,-,-,-,-,-,-,-,-,-,-,-,0.0,-,-,-,-,-,-,,-,0.0,-,-,-,-,-,-,-,-,-,-,0.0,-,-,-,-,-,-,-,-,-,-,-,-,-,-,-,-,0.0,-,-,-,0.0,-,-,-,-,0.6597362,-,-,-,95.92163,-,-,-,-,-,-,-,-,-,-,63.47461,-,-,-,-,-,-,-,-,-,0.0,-,-,-,-,-,0.0,-,-,-,-,0.0,-,-,-,-,-,-,-,-,-,-,-,0.0,-,-,-,-,-,-,-,-,0.0,-,-,-,0.0,93.5,37.6,0.24
2565,13973,42938,Ecolivet C.,1984,,-,-,-,0.0,-,9.7,-,-,-,-,-,-,-,0.0,-,-,-,0.0,-,-,0.0,0.0,-,-,-,-,-,30.5,-,-,-,0.0,-,-,-,-,-,-,-,-,-,-,0.0,-,-,-,-,-,-,-,-,-,-,-,-,-,-,-,-,-,0.0,-,-,-,-,-,-,0.0,-,-,0.0,-,-,-,-,-,-,-,0.0,-,-,-,-,-,-,-,-,-,-,-,0.0,-,-,-,-,-,-,,-,0.0,-,-,-,-,-,-,-,-,-,-,0.0,-,-,-,-,-,-,-,-,-,-,-,-,-,-,-,-,0.0,-,-,-,0.0,-,-,-,-,0.0,-,-,-,90.3,-,-,-,-,-,-,-,-,-,-,59.8,-,-,-,-,-,-,-,-,-,0.0,-,-,-,-,-,0.0,-,-,-,-,0.0,-,-,-,-,-,-,-,-,-,-,-,0.0,-,-,-,-,-,-,-,-,0.0,-,-,-,0.0,95.5,37.2,0.28
2566,13973,42939,Ecolivet C.,1984,,-,-,-,0.6542526,-,17.11,-,-,-,-,-,-,-,0.0,-,-,-,0.0,-,-,0.0,0.0,-,-,-,-,-,27.37796,-,-,-,0.0,-,-,-,-,-,-,-,-,-,-,0.0,-,-,-,-,-,-,-,-,-,-,-,-,-,-,-,-,-,0.0,-,-,-,-,-,-,0.0,-,-,0.0,-,-,-,-,-,-,-,0.0,-,-,-,-,-,-,-,-,-,-,-,0.0,-,-,-,-,-,-,,-,0.0,-,-,-,-,-,-,-,-,-,-,0.0,-,-,-,-,-,-,-,-,-,-,-,-,-,-,-,-,0.0,-,-,-,0.0,-,-,-,-,0.6542526,-,-,-,82.88878,-,-,-,-,-,-,-,-,-,-,54.85657,-,-,-,-,-,-,-,-,-,0.0,-,-,-,-,-,0.0,-,-,-,-,0.0,-,-,-,-,-,-,-,-,-,-,-,0.0,-,-,-,-,-,-,-,-,0.0,-,-,-,0.0,106.0,41.9,0.265
2567,13973,42940,Ecolivet C.,1984,,-,-,-,10.0,-,-,-,-,-,-,-,-,-,0.0,-,-,-,0.0,-,-,0.0,0.0,-,-,-,-,-,30.0,-,-,-,0.0,-,-,-,-,-,-,-,-,-,-,0.0,-,-,-,-,-,-,-,-,-,-,-,-,-,-,-,-,-,0.0,-,-,-,-,-,-,0.0,-,-,0.0,-,-,-,-,-,-,-,0.0,-,-,-,-,-,-,-,-,-,-,-,0.0,-,-,-,-,-,-,,-,0.0,-,-,-,-,-,-,-,-,-,-,0.0,-,-,-,-,-,-,-,-,-,-,-,-,-,-,-,-,0.0,-,-,-,0.0,-,-,-,-,10.0,-,-,-,100.0,-,-,-,-,-,-,-,-,-,-,60.0,-,-,-,-,-,-,-,-,-,0.0,-,-,-,-,-,0.0,-,-,-,-,0.0,-,-,-,-,-,-,-,-,-,-,-,0.0,-,-,-,-,-,-,-,-,0.0,-,-,-,0.0,86.2,34.0,0.27
2568,14028,118694,Weber W.J.,1984,,-,-,-,0.4,-,-,-,-,-,-,-,-,-,10.2,-,-,-,0.26,-,-,0.0,0.0,-,-,-,-,-,3.15,-,-,-,0.03,-,-,0.42,-,-,-,-,-,0.24,-,0.34,-,-,-,-,-,-,-,-,-,-,-,-,-,-,4.39,-,-,0.0,-,-,-,-,-,-,0.0,-,-,0.0,-,-,-,-,-,-,-,0.0,-,-,-,-,-,-,-,0.93,-,-,-,0.0,-,-,-,-,-,-,,-,0.0,-,-,-,-,0.02,-,0.99,-,-,-,16.26,-,-,-,-,-,-,-,-,0.3,-,-,-,-,-,-,-,0.33,-,-,-,0.02,0.33,-,-,-,16.63,0.07,-,0.04,100.0,-,-,-,-,-,-,-,-,-,-,52.64,-,-,-,-,-,-,-,-,-,0.29,-,-,-,-,-,0.0,-,-,-,-,2.86,-,-,-,-,-,-,-,-,-,-,-,0.0,-,0.13,-,-,-,-,-,-,4.31,-,-,-,1.05,81.1,32.6,0.241
2569,14029,118695,Weber W.J.,1984,,-,-,-,0.9590818,-,-,-,-,-,-,-,-,-,9.656694,-,-,-,0.0,-,-,0.0,0.0,-,-,-,-,-,5.0135,-,-,-,0.0,-,-,-,-,-,-,-,-,-,-,0.0,-,-,-,-,-,-,-,-,-,-,-,-,-,-,-,-,-,0.0,-,-,-,-,-,-,0.0,-,-,0.0,-,-,-,-,-,-,-,0.0,-,-,-,-,-,-,-,-,-,-,-,0.0,-,-,-,-,-,-,,-,4.852534,-,-,-,-,-,-,-,-,-,-,17.25699,-,-,-,-,-,-,-,-,-,-,-,-,-,-,-,-,0.0,-,-,-,0.0,-,-,-,-,10.61578,-,-,-,99.99999,-,-,-,-,-,-,-,-,-,-,59.50671,-,-,-,-,-,-,-,-,-,0.0,-,-,-,-,-,0.0,-,-,-,-,2.754495,-,-,-,-,-,-,-,-,-,-,-,0.0,-,-,-,-,-,-,-,-,0.0,-,-,-,0.0,81.7,33.2,0.231
2570,14030,118696,Weber W.J.,1984,,-,-,-,0.9325649,-,-,-,-,-,-,-,-,-,9.378322,-,-,-,0.1240302,-,-,0.0,0.0,-,-,-,-,-,4.747714,-,-,-,0.0,-,-,0.162,-,-,-,-,-,0.02085,-,0.05173617,-,-,-,-,-,-,-,-,-,-,0.01621,-,-,-,0.03969,-,-,0.0,-,-,-,0.001749,-,-,0.0,-,-,0.0,-,-,-,-,-,-,-,0.0,-,-,-,-,-,-,-,0.0214,-,-,-,0.0,-,-,-,-,-,-,607.0,-,4.875648,-,-,-,-,0.1604,-,0.4459,-,-,-,16.77347,-,-,-,-,-,-,-,-,0.06782,-,-,-,0.08487,-,-,-,0.1964976,-,-,-,0.0,0.1709,0.01922,-,-,10.5374,0.01695,-,0.00999,100.0,0.2525,-,-,-,-,-,-,-,-,-,57.92079,0.01273,-,-,-,-,-,-,-,-,0.1468227,-,-,-,-,-,0.04369042,-,-,-,-,2.698178,-,-,-,-,-,-,-,0.06573,-,-,-,0.0,-,0.01684,-,-,-,-,-,-,0.0,-,-,-,0.5247256,81.7,33.0,0.238
2571,14054,118742,Matecki M.,1982,,-,-,-,0.0,-,-,-,-,-,-,-,-,-,0.0,-,-,33.8,0.0,-,-,0.0,0.0,-,-,-,-,-,0.0,-,-,-,0.0,-,-,-,-,-,-,-,-,-,-,0.0,-,-,-,-,-,-,-,-,-,-,-,-,-,-,-,-,-,0.0,-,-,-,-,-,-,0.0,-,-,0.0,-,-,-,-,-,-,-,0.0,-,-,-,-,-,-,-,-,-,-,-,0.0,-,-,-,-,-,-,,-,0.0,-,-,-,-,-,-,-,-,-,-,0.0,-,-,-,-,-,-,-,-,-,-,-,-,-,-,-,-,0.0,-,-,-,0.0,-,-,-,-,0.0,-,-,-,0.0,-,-,-,-,-,-,-,-,-,-,0.0,-,-,-,-,-,-,-,-,-,0.0,-,-,-,-,-,0.0,-,8.7,-,-,0.0,-,-,-,-,-,-,-,-,-,-,-,0.0,-,-,-,-,-,-,-,-,0.0,-,-,57.5,0.0,55.1,21.4,0.287
2572,14054,118743,Matecki M.,1982,,-,-,-,0.0,-,-,-,-,-,-,-,-,-,0.0,-,-,-,0.0,-,-,0.0,0.0,-,-,-,-,-,0.0,-,-,-,0.0,-,-,-,-,-,-,-,-,-,-,0.0,-,-,-,-,-,-,-,-,-,-,-,-,-,-,-,-,-,0.0,-,-,-,-,-,-,0.0,-,-,0.0,-,-,-,-,-,-,-,0.0,-,-,-,-,-,-,-,-,-,7,-,0.0,-,-,-,-,-,-,,-,0.0,-,-,-,-,-,-,-,-,-,-,0.0,-,-,-,-,-,-,-,-,-,-,-,-,-,-,-,-,0.0,-,-,-,0.0,-,-,-,-,0.0,-,-,-,0.0,-,-,-,-,-,-,-,-,-,-,0.0,-,-,-,-,-,-,-,-,-,0.0,-,-,-,-,-,0.0,-,33,-,-,0.0,-,-,-,-,-,-,-,-,-,-,-,0.0,-,-,-,-,-,-,-,-,0.0,-,-,60,0.0,82.4,33.0,0.247
2573,14092,79586,Narasimham P.S.,1978,,-,-,-,0.0,-,-,-,-,-,-,-,-,-,0.0,-,-,-,0.0,-,-,0.0,0.0,-,-,-,-,-,0.0,-,-,-,0.0,-,-,-,-,-,-,-,-,-,-,0.0,-,-,-,-,-,-,-,-,-,-,-,-,-,-,-,-,-,0.0,-,-,-,-,-,-,0.0,-,-,0.0,-,-,-,-,-,-,-,0.0,-,60,-,-,-,-,-,-,-,-,-,0.0,-,-,-,-,-,-,,-,0.0,-,-,-,-,-,-,-,-,-,-,0.0,-,-,-,-,-,-,-,-,-,-,-,-,-,-,-,-,0.0,-,-,-,0.0,-,-,-,-,0.0,-,-,-,0.0,-,-,-,-,-,-,-,-,-,-,0.0,-,-,-,-,-,-,-,-,-,0.0,-,-,-,-,-,0.0,-,-,-,-,0.0,-,-,-,-,-,-,-,-,-,-,-,0.0,-,-,-,-,-,-,-,-,0.0,40,-,-,0.0,5.56,1.997,0.392
2574,14092,79587,Narasimham P.S.,1978,,-,-,-,0.0,-,-,-,-,-,-,-,-,-,0.0,-,-,-,0.0,-,-,0.0,0.0,-,-,-,-,-,0.0,-,-,-,0.0,-,-,-,-,-,-,-,-,-,-,0.0,-,-,-,-,-,-,-,-,-,-,-,-,-,-,-,-,-,0.0,-,-,-,-,-,-,0.0,-,-,0.0,-,-,-,-,-,-,-,0.0,-,55,-,-,-,-,-,-,-,-,-,0.0,-,-,-,-,-,-,,-,0.0,-,-,-,-,-,-,-,-,-,-,0.0,-,-,-,-,-,-,-,-,-,-,-,-,-,-,-,-,0.0,-,-,-,0.0,-,-,-,-,0.0,-,-,-,0.0,-,-,-,-,-,-,-,-,-,-,0.0,-,-,-,-,-,-,-,-,-,0.0,-,-,-,-,-,0.0,-,-,-,-,0.0,-,-,-,-,-,-,-,-,-,-,-,0.0,-,-,-,-,-,-,-,-,0.0,45,-,-,0.0,3.93,1.366,0.438
2575,14092,79589,Narasimham P.S.,1978,,-,-,-,0.0,-,-,-,-,-,-,-,-,-,0.0,-,-,-,0.0,-,-,0.0,0.0,-,-,-,-,-,0.0,-,-,-,0.0,-,-,-,-,-,-,-,-,-,-,0.0,-,-,-,-,-,-,-,-,-,-,-,-,-,-,-,-,-,0.0,-,-,-,-,-,-,0.0,-,-,0.0,-,-,-,-,-,-,-,0.0,-,45,-,-,-,-,-,-,-,-,-,0.0,-,-,-,-,-,-,,-,0.0,-,-,-,-,-,-,-,-,-,-,0.0,-,-,-,-,-,-,-,-,-,-,-,-,-,-,-,-,0.0,-,-,-,0.0,-,-,-,-,0.0,-,-,-,0.0,-,-,-,-,-,-,-,-,-,-,0.0,-,-,-,-,-,-,-,-,-,0.0,-,-,-,-,-,0.0,-,-,-,-,0.0,-,-,-,-,-,-,-,-,-,-,-,0.0,-,-,-,-,-,-,-,-,0.0,55,-,-,0.0,5.63,1.949,0.444
2576,14092,79898,Narasimham P.S.,1978,,-,-,-,0.0,-,-,-,-,-,-,-,-,-,0.0,-,-,-,0.0,-,-,0.0,0.0,-,-,-,-,-,0.0,-,-,-,0.0,-,-,-,-,-,-,-,-,-,-,0.0,-,-,-,-,-,-,-,-,-,-,-,-,-,-,-,-,-,0.0,-,-,-,-,-,-,0.0,-,-,0.0,-,-,-,-,-,-,-,0.0,-,35,-,-,-,-,-,-,-,-,-,0.0,-,-,-,-,-,-,,-,0.0,-,-,-,-,-,-,-,-,-,-,0.0,-,-,-,-,-,-,-,-,-,-,-,-,-,-,-,-,0.0,-,-,-,0.0,-,-,-,-,0.0,-,-,-,0.0,-,-,-,-,-,-,-,-,-,-,0.0,-,-,-,-,-,-,-,-,-,0.0,-,-,-,-,-,0.0,-,-,-,-,0.0,-,-,-,-,-,-,-,-,-,-,-,0.0,-,-,-,-,-,-,-,-,0.0,65,-,-,0.0,5.42,1.92,0.411
2577,14240,140054,Gulati S.T.,1998,Corning 7940,-,-,-,0.0,-,-,-,-,-,-,-,-,-,0.0,-,-,-,0.0,-,-,0.0,0.0,-,-,-,-,-,0.0,-,-,-,0.0,-,-,-,-,-,-,-,-,-,-,0.0,-,-,-,-,-,-,-,-,-,-,-,-,-,-,-,-,-,0.0,-,-,-,-,-,-,0.0,-,-,0.0,-,-,-,-,-,-,-,0.0,-,-,-,-,-,-,-,-,-,-,-,0.0,-,-,-,-,-,-,,-,0.0,-,-,-,-,-,-,-,-,-,-,0.0,-,-,-,-,-,-,-,-,-,-,-,-,-,-,-,-,0.0,-,-,-,0.0,-,-,-,-,0.0,-,-,-,100.0,-,-,-,-,-,-,-,-,-,-,100.0,-,-,-,-,-,-,-,-,-,0.0,-,-,-,-,-,0.0,-,-,-,-,0.0,-,-,-,-,-,-,-,-,-,-,-,0.0,-,-,-,-,-,-,-,-,0.0,-,-,-,0.0,72.6,31.7,0.149
2578,14244,140085,Fukuhara M.,1994,T-1030,-,-,-,0.0,-,-,-,-,-,-,-,-,-,0.0,-,-,-,0.0,-,-,0.0,0.0,-,-,-,-,-,0.0,-,-,-,0.0,-,-,-,-,-,-,-,-,-,-,0.0,-,-,-,-,-,-,-,-,-,-,-,-,-,-,-,-,-,0.0,-,-,-,-,-,-,0.0,-,-,0.0,-,-,-,-,-,-,-,0.0,-,-,-,-,-,-,-,-,-,-,-,0.0,-,-,-,-,-,-,,-,0.0,-,-,-,-,-,-,-,-,-,-,0.0,-,-,-,-,-,-,-,-,-,-,-,-,-,-,-,-,0.0,-,-,-,0.0,-,-,-,-,0.0,-,-,-,100.0,-,-,-,-,-,-,-,-,-,-,100.0,-,-,-,-,-,-,-,-,-,0.0,-,-,-,-,-,0.0,-,-,-,-,0.0,-,-,-,-,-,-,-,-,-,-,-,0.0,-,-,-,-,-,-,-,-,0.0,-,-,-,0.0,74.0,31.4,0.171
2579,14244,388531,Fukuhara M.,1994,T-1030,-,-,-,0.0,-,-,-,-,-,-,-,-,-,0.0,-,-,-,0.0,-,-,0.0,0.0,-,-,-,-,-,0.0,-,-,-,0.0,-,-,-,-,-,-,-,-,-,-,0.0,-,-,-,-,-,-,-,-,-,-,-,-,-,-,-,-,-,0.0,-,-,-,-,-,-,0.0,-,-,0.0,-,-,-,-,-,-,-,0.0,-,-,-,-,-,-,-,-,-,-,-,0.0,-,-,-,-,-,-,,-,0.0,-,-,-,-,-,-,-,-,-,-,0.0,-,-,-,-,-,-,-,-,-,-,-,-,-,-,-,-,0.0,-,-,-,0.0,-,-,-,-,0.0,-,-,-,100.0,-,-,-,-,-,-,-,-,-,-,100.0,-,-,-,-,-,-,-,-,-,0.0,-,-,-,-,-,0.0,-,-,-,-,0.0,-,-,-,-,-,-,-,-,-,-,-,0.0,-,-,-,-,-,-,-,-,0.0,-,-,-,0.0,73.7,31.6,0.1661392
2580,14312,119661,Novotny V.,1978,Simax,-,-,-,1.272993,-,-,-,-,-,-,-,-,-,10.74217,-,-,-,0.04031114,-,-,0.0,0.0,-,-,-,-,-,0.5510921,-,-,-,0.0,-,-,-,-,-,-,-,-,-,-,0.0,-,-,-,-,-,-,-,-,-,-,-,-,-,-,0.02709,-,-,0.0,-,-,-,-,-,-,0.0,-,-,0.0,-,-,-,-,-,-,-,0.1968479,-,-,-,-,-,-,-,-,-,-,-,0.0,-,-,-,-,-,-,,-,0.153352,-,-,-,-,-,-,-,-,-,-,3.590049,-,-,-,-,-,-,-,-,-,-,-,-,-,-,-,-,0.0,-,-,-,0.0,-,-,-,-,12.04226,-,-,-,100.0,-,-,-,-,-,-,-,-,-,-,83.42609,-,-,-,-,-,-,-,-,-,0.0,-,-,-,-,-,0.0,-,-,-,-,0.0,-,-,-,-,-,-,-,-,-,-,-,0.0,-,-,-,-,-,-,-,-,0.0,-,-,-,0.0,62.9,25.77,0.22
2581,14312,119662,Novotny V.,1978,-,-,-,-,0.6386911,-,-,-,-,-,-,-,-,-,0.0,-,-,-,0.0,-,-,0.0,0.0,-,-,-,-,-,7.60113,-,-,-,0.0,-,-,-,-,-,-,-,-,-,-,0.0,-,-,-,-,-,-,-,-,-,-,-,-,-,-,0.02595,-,-,0.0,-,-,-,-,-,-,0.0,-,-,0.0,-,-,-,-,-,-,-,0.1885482,-,-,-,-,-,-,-,-,-,-,-,0.0,-,-,-,-,-,-,,-,5.875449,-,-,-,-,-,-,-,-,-,-,14.1368,-,-,-,-,-,-,-,-,-,-,-,-,-,-,-,-,0.0,-,-,-,0.0,-,-,-,-,0.6646417,-,-,-,100.0,-,-,-,-,-,-,-,-,-,-,71.53344,-,-,-,-,-,-,-,-,-,0.0,-,-,-,-,-,0.0,-,-,-,-,0.0,-,-,-,-,-,-,-,-,-,-,-,0.0,-,-,-,-,-,-,-,-,0.0,-,-,-,0.0,72.5,29.71,0.22
2582,14312,119663,Novotny V.,1978,-,-,-,-,0.2893921,-,-,-,-,-,-,-,-,-,0.0,-,-,-,0.0,-,-,0.0,0.0,-,-,-,-,-,8.103169,-,-,-,0.0,-,-,-,-,-,-,-,-,-,-,0.0,-,-,-,-,-,-,-,-,-,-,-,-,-,-,0.02956,-,-,0.0,-,-,-,-,-,-,0.0,-,-,0.0,-,-,-,-,-,-,-,0.1879494,-,-,-,-,-,-,-,-,-,-,-,0.0,-,-,-,-,-,-,,-,6.881727,-,-,-,-,-,-,-,-,-,-,14.28233,-,-,-,-,-,-,-,-,-,-,-,-,-,-,-,-,0.0,-,-,-,0.0,-,-,-,-,0.3189558,-,-,-,100.0,-,-,-,-,-,-,-,-,-,-,70.22587,-,-,-,-,-,-,-,-,-,0.0,-,-,-,-,-,0.0,-,-,-,-,0.0,-,-,-,-,-,-,-,-,-,-,-,0.0,-,-,-,-,-,-,-,-,0.0,-,-,-,0.0,72.3,29.65,0.219
2583,14312,119664,Novotny V.,1978,-,-,-,-,1.226905,-,-,-,-,-,-,-,-,-,0.0,-,-,-,0.0,-,-,0.0,0.0,-,-,-,-,-,7.011053,-,-,-,0.0,-,-,-,-,-,-,-,-,-,-,0.0,-,-,-,-,-,-,-,-,-,-,-,-,-,-,0.07461,-,-,0.0,-,-,-,-,-,-,0.0,-,-,0.0,-,-,-,-,-,-,-,0.3794425,-,-,-,-,-,-,-,-,-,-,-,0.0,-,-,-,-,-,-,,-,6.059803,-,-,-,-,-,-,-,-,-,-,13.07139,-,-,-,-,-,-,-,-,-,-,-,-,-,-,-,-,0.0,-,-,-,0.0,-,-,-,-,1.301511,-,-,-,100.0,-,-,-,-,-,-,-,-,-,-,72.17679,-,-,-,-,-,-,-,-,-,0.0,-,-,-,-,-,0.0,-,-,-,-,0.0,-,-,-,-,-,-,-,-,-,-,-,0.0,-,-,-,-,-,-,-,-,0.0,-,-,-,0.0,74.0,30.35,0.219
2584,14312,119665,Novotny V.,1978,Neutral,-,-,-,4.382896,-,-,-,-,-,-,-,-,-,7.060801,-,-,-,1.04093,-,-,0.0,0.0,-,-,-,-,-,1.821506,-,-,-,0.0,-,-,-,-,-,-,-,-,-,-,0.0,-,-,-,-,-,-,-,-,-,-,-,-,-,-,0.01999,-,-,0.0,-,-,-,-,-,-,0.0,-,-,0.0,-,-,-,-,-,-,-,0.7455191,-,-,-,-,-,-,-,-,-,-,-,0.0,-,-,-,-,-,-,,-,0.0,-,-,-,-,-,-,-,-,-,-,9.064359,-,-,-,-,-,-,-,-,-,-,-,-,-,-,-,-,0.0,-,-,-,0.0,-,-,-,-,11.46369,-,-,-,100.0,-,-,-,-,-,-,-,-,-,-,75.864,-,-,-,-,-,-,-,-,-,0.0,-,-,-,-,-,0.0,-,-,-,-,0.0,-,-,-,-,-,-,-,-,-,-,-,0.0,-,-,-,-,-,-,-,-,0.0,-,-,-,0.0,76.0,31.66,0.2
2585,14679,150655,Ohta H.,1986,AR-fibre,-,-,-,0.1944127,-,-,-,-,-,-,-,-,-,0.0,-,-,-,0.0,-,-,0.0,0.0,-,-,-,-,-,6.716234,-,-,-,0.0,-,-,-,-,-,-,-,-,-,-,0.0,-,-,-,-,-,-,-,-,-,-,-,-,-,-,-,-,-,0.0,-,-,-,-,-,-,0.0,-,-,0.0,-,-,-,-,-,-,-,0.2104397,-,-,-,-,-,-,-,-,-,-,-,0.0,-,-,-,-,-,-,,-,0.0,-,-,-,-,-,-,-,-,-,-,15.13851,-,-,-,-,-,-,-,-,-,-,-,-,-,-,-,-,0.0,-,-,-,0.0,-,-,-,-,0.1944127,-,-,-,100.0,-,-,-,-,-,-,-,-,-,-,68.73182,-,-,-,-,-,-,-,-,-,0.0,-,-,-,-,-,0.0,-,-,-,-,0.0,-,-,-,-,-,-,-,-,-,-,-,0.0,-,-,-,-,-,-,-,-,0.0,-,-,-,9.008594,82.6,34.04,0.21
2586,14762,151380,Waxler R.M.,1971,,-,-,-,1.219,-,-,-,-,-,-,-,-,-,0.0,-,-,-,2.476922,-,-,0.0,0.0,-,-,-,-,-,0.0,-,-,-,0.0,-,-,-,-,-,-,-,-,-,-,0.0,-,-,-,-,-,-,-,-,-,-,-,-,-,-,0.004756,-,-,0.0,-,-,-,-,-,-,0.0,-,-,0.0,-,-,-,-,-,-,-,7.330508,-,-,-,-,-,-,-,-,-,-,-,2.310817,-,-,-,-,-,-,,-,0.0,-,-,-,-,-,-,-,-,-,-,7.464439,-,-,-,-,-,-,-,-,1.108,-,-,-,-,-,-,-,0.0,-,-,-,0.0,-,-,-,-,2.521423,-,-,-,100.0,-,-,-,0.1895,-,-,-,-,-,-,76.53846,-,-,-,-,-,-,-,-,-,0.0,-,-,-,-,-,0.0,-,-,-,-,0.0,-,-,-,-,-,-,-,-,-,-,-,0.0,-,-,-,-,-,-,-,-,1.357434,-,-,-,0.0,68.1,27.9,0.218
2587,14762,151381,Waxler R.M.,1971,,-,-,-,1.315355,-,-,-,-,-,-,-,-,-,0.0,-,-,-,1.381112,-,-,0.0,0.0,-,-,-,-,-,0.0,-,-,-,0.0,-,-,-,-,-,-,-,-,-,-,0.0,-,-,-,-,-,-,-,-,-,-,-,-,-,-,0.00442,-,-,0.0,-,-,-,-,-,-,0.0,-,-,0.0,-,-,-,-,-,-,-,12.88904,-,-,-,-,-,-,-,-,-,-,-,2.362238,-,-,-,-,-,-,,-,0.0,-,-,-,-,-,-,-,-,-,-,7.061097,-,-,-,-,-,-,-,-,1.217,-,-,-,-,-,-,-,0.0,-,-,-,0.0,-,-,-,-,2.730231,-,-,-,100.0,-,-,-,0.1937,-,-,-,-,-,-,72.01518,-,-,-,-,-,-,-,-,-,0.0,-,-,-,-,-,0.0,-,-,-,-,0.0,-,-,-,-,-,-,-,-,-,-,-,0.0,-,-,-,-,-,-,-,-,1.561095,-,-,-,0.0,65.8,26.6,0.236
2588,14762,151382,Waxler R.M.,1971,,-,-,-,0.0,-,-,-,-,-,-,-,-,-,0.0,-,-,-,1.483622,-,-,0.0,0.0,-,-,-,-,-,0.0,-,-,-,0.0,-,-,-,-,-,-,-,-,-,-,0.0,-,-,-,-,-,-,-,-,-,-,-,-,-,-,0.003022,-,-,0.0,-,-,-,-,-,-,0.0,-,-,0.0,-,-,-,-,-,-,-,10.09887,-,-,-,-,-,-,-,-,-,-,-,0.0,-,-,-,-,-,-,,-,0.0,-,-,-,-,-,-,-,-,-,-,8.786364,-,-,-,-,-,-,-,-,1.127,-,-,-,-,-,-,-,0.0,-,-,-,0.3397238,-,-,-,-,1.342613,-,-,-,99.99999,-,-,-,0.2128,-,-,-,-,-,-,77.78484,-,-,-,-,-,-,-,-,-,0.0,-,-,-,-,-,0.0,-,-,-,-,0.1639639,-,-,-,-,-,-,-,-,-,-,-,0.0,-,-,-,-,-,-,-,-,0.0,-,-,-,0.0,64.1,26.1,0.229
2589,14762,151383,Waxler R.M.,1971,,-,-,-,0.0,-,-,-,-,-,-,-,-,-,0.0,-,-,-,1.620403,-,-,0.0,0.0,-,-,-,-,-,0.0,-,-,-,0.0,-,-,-,-,-,-,-,-,-,-,0.0,-,-,-,-,-,-,-,-,-,-,-,-,-,-,0.004001,-,-,0.0,-,-,-,-,-,-,0.0,-,-,0.0,-,-,-,-,-,-,-,13.71547,-,-,-,-,-,-,-,-,-,-,-,0.0,-,-,-,-,-,-,,-,0.0,-,-,-,-,-,-,-,-,-,-,3.894096,-,-,-,-,-,-,-,-,0.7384,-,-,-,-,-,-,-,0.0,-,-,-,0.5724681,-,-,-,-,1.521652,-,-,-,99.99999,-,-,-,0.7793,-,-,-,-,-,-,78.32932,-,-,-,-,-,-,-,-,-,0.0,-,-,-,-,-,0.0,-,-,-,-,0.3465811,-,-,-,-,-,-,-,-,-,-,-,0.0,-,-,-,-,-,-,-,-,0.0,-,-,-,0.0,61.5,25.1,0.226
2590,14762,151384,Waxler R.M.,1971,,-,-,-,2.368893,-,-,-,-,-,-,-,-,-,0.0,-,-,-,0.0,-,-,0.0,0.0,-,-,-,-,-,9.886936,-,-,-,0.0,-,-,0.1595,-,-,-,-,-,-,-,0.0,-,-,-,-,-,-,-,-,-,-,-,-,-,-,0.001891,-,-,0.0,-,-,-,-,-,-,0.0,-,-,0.0,-,-,-,-,-,-,-,0.0,-,-,-,-,-,-,-,-,-,-,-,26.63761,-,-,-,-,-,-,,-,0.0,-,-,-,-,-,-,-,-,-,-,0.0,-,-,-,-,-,-,-,-,0.5547,-,-,-,-,-,-,-,0.0,-,-,-,0.0,-,-,-,-,2.925474,-,-,-,100.0,-,-,-,-,-,-,-,-,-,-,60.39051,-,-,-,-,-,-,-,-,-,0.0,-,-,-,-,-,0.0,-,-,-,-,0.0,-,-,-,-,-,-,-,-,-,-,-,0.0,-,-,-,-,-,-,-,-,0.0,-,-,-,0.0,90.8,36.2,0.255
2591,14775,151448,Makishima A.,1979,,-,-,-,12.5,-,-,-,-,-,-,-,-,-,0.0,-,-,-,0.0,-,-,0.0,0.0,-,-,-,-,-,0.0,-,-,-,0.0,-,-,-,-,-,-,-,-,-,-,0.0,-,-,-,12.5,-,-,-,-,-,-,-,-,-,-,-,-,-,0.0,-,-,-,-,-,-,0.0,-,-,0.0,-,-,-,-,-,-,-,0.0,-,-,-,-,-,-,-,-,-,-,-,0.0,-,-,-,-,-,-,,-,0.0,-,-,-,-,-,-,-,-,-,-,0.0,-,-,-,-,-,-,-,-,-,-,-,-,-,-,-,-,0.0,-,-,-,0.0,-,-,-,-,12.5,-,-,-,100.0,-,-,-,-,-,-,-,-,-,-,74.0,-,-,-,-,-,-,-,-,-,0.0,-,-,-,-,-,0.0,-,-,-,-,0.0,-,-,-,-,-,-,-,-,-,1,-,0.0,-,-,-,-,-,-,-,-,0.0,-,-,-,0.0,77.5,31.9,0.214
2592,14775,151449,Makishima A.,1979,,-,-,-,12.5,-,-,-,-,-,-,-,-,-,0.0,-,-,-,0.0,-,-,0.0,0.0,-,-,-,-,-,2.5,-,-,-,0.0,-,-,-,-,-,-,-,-,-,-,0.0,-,-,-,10,-,-,-,-,-,-,-,-,-,-,-,-,-,0.0,-,-,-,-,-,-,0.0,-,-,0.0,-,-,-,-,-,-,-,0.0,-,-,-,-,-,-,-,-,-,-,-,0.0,-,-,-,-,-,-,,-,0.0,-,-,-,-,-,-,-,-,-,-,0.0,-,-,-,-,-,-,-,-,-,-,-,-,-,-,-,-,0.0,-,-,-,0.0,-,-,-,-,12.5,-,-,-,100.0,-,-,-,-,-,-,-,-,-,-,75.0,-,-,-,-,-,-,-,-,-,0.0,-,-,-,-,-,0.0,-,-,-,-,0.0,-,-,-,-,-,-,-,-,-,-,-,0.0,-,-,-,-,-,-,-,-,0.0,-,-,-,0.0,79.6,32.5,0.224
2593,14883,141339,Coenen M.,1962,,-,-,-,0.0,-,-,-,-,-,-,-,-,-,0.0,-,-,-,0.0,-,-,0.0,0.0,-,-,-,-,-,0.0,-,-,-,0.0,-,-,-,-,-,-,-,-,-,-,0.0,-,-,-,-,-,-,-,-,-,-,-,-,-,-,-,-,-,0.0,-,-,-,-,-,-,0.0,-,-,0.0,-,-,-,-,-,-,-,0.0,-,-,-,-,-,-,-,-,-,-,-,0.0,-,-,-,-,-,-,,-,0.0,-,-,-,-,-,-,-,-,-,-,0.0,-,-,-,-,-,-,-,-,-,-,-,-,-,-,-,-,0.0,-,-,-,0.0,-,-,-,-,0.0,-,-,-,100.0,-,-,-,-,-,-,-,-,-,-,100.0,-,-,-,-,-,-,-,-,-,0.0,-,-,-,-,-,0.0,-,-,-,-,0.0,-,-,-,-,-,-,-,-,-,-,-,0.0,-,-,-,-,-,-,-,-,0.0,-,-,-,0.0,62.8,25.1,0.25
2594,14883,141340,Coenen M.,1962,,-,-,-,0.0,-,-,-,-,-,-,-,-,-,0.0,-,-,-,0.0,-,-,0.0,0.0,-,-,-,-,-,0.0,-,-,-,0.0,-,-,-,-,-,-,-,-,-,-,0.0,-,-,-,-,-,-,-,-,-,-,-,-,-,-,-,-,-,0.0,-,-,-,-,-,-,0.0,-,-,0.0,-,-,-,-,-,-,-,0.0,-,-,-,-,-,-,-,-,-,-,-,0.0,-,-,-,-,-,-,,-,0.0,-,-,-,-,-,-,-,-,-,-,20.0,-,-,-,-,-,-,-,-,-,-,-,-,-,-,-,-,0.0,-,-,-,0.0,-,-,-,-,0.0,-,-,-,100.0,-,-,-,-,-,-,-,-,-,-,80.0,-,-,-,-,-,-,-,-,-,0.0,-,-,-,-,-,0.0,-,-,-,-,0.0,-,-,-,-,-,-,-,-,-,-,-,0.0,-,-,-,-,-,-,-,-,0.0,-,-,-,0.0,55.5,22.6,0.28
2595,14883,141341,Coenen M.,1962,,-,-,-,0.0,-,-,-,-,-,-,-,-,-,0.0,-,-,-,0.0,-,-,0.0,0.0,-,-,-,-,-,0.0,-,-,-,0.0,-,-,-,-,-,-,-,-,-,-,0.0,-,-,-,-,-,-,-,-,-,-,-,-,-,-,-,-,-,0.0,-,-,-,-,-,-,0.0,-,-,0.0,-,-,-,-,-,-,-,0.0,-,-,-,-,-,-,-,-,-,-,-,0.0,-,-,-,-,-,-,,-,0.0,-,-,-,-,-,-,-,-,-,-,24.0,-,-,-,-,-,-,-,-,-,-,-,-,-,-,-,-,0.0,-,-,-,0.0,-,-,-,-,0.0,-,-,-,100.0,-,-,-,-,-,-,-,-,-,-,76.0,-,-,-,-,-,-,-,-,-,0.0,-,-,-,-,-,0.0,-,-,-,-,0.0,-,-,-,-,-,-,-,-,-,-,-,0.0,-,-,-,-,-,-,-,-,0.0,-,-,-,0.0,48.7,18.7,0.31
2596,14883,141342,Coenen M.,1962,,-,-,-,0.0,-,-,-,-,-,-,-,-,-,0.0,-,-,-,0.0,-,-,0.0,0.0,-,-,-,-,-,0.0,-,-,-,0.0,-,-,-,-,-,-,-,-,-,-,0.0,-,-,-,-,-,-,-,-,-,-,-,-,-,-,-,-,-,0.0,-,-,-,-,-,-,0.0,-,-,0.0,-,-,-,-,-,-,-,0.0,-,-,-,-,-,-,-,-,-,-,-,0.0,-,-,-,-,-,-,,-,0.0,-,-,-,-,-,-,-,-,-,-,26.0,-,-,-,-,-,-,-,-,-,-,-,-,-,-,-,-,0.0,-,-,-,0.0,-,-,-,-,0.0,-,-,-,100.0,-,-,-,-,-,-,-,-,-,-,74.0,-,-,-,-,-,-,-,-,-,0.0,-,-,-,-,-,0.0,-,-,-,-,0.0,-,-,-,-,-,-,-,-,-,-,-,0.0,-,-,-,-,-,-,-,-,0.0,-,-,-,0.0,50.0,19.9,0.27
2597,14883,141343,Coenen M.,1962,,-,-,-,0.0,-,-,-,-,-,-,-,-,-,0.0,-,-,-,0.0,-,-,0.0,0.0,-,-,-,-,-,0.0,-,-,-,0.0,-,-,-,-,-,-,-,-,-,-,0.0,-,-,-,-,-,-,-,-,-,-,-,-,-,-,-,-,-,0.0,-,-,-,-,-,-,0.0,-,-,0.0,-,-,-,-,-,-,-,0.0,-,-,-,-,-,-,-,-,-,-,-,0.0,-,-,-,-,-,-,,-,0.0,-,-,-,-,-,-,-,-,-,-,30.0,-,-,-,-,-,-,-,-,-,-,-,-,-,-,-,-,0.0,-,-,-,0.0,-,-,-,-,0.0,-,-,-,100.0,-,-,-,-,-,-,-,-,-,-,70.0,-,-,-,-,-,-,-,-,-,0.0,-,-,-,-,-,0.0,-,-,-,-,0.0,-,-,-,-,-,-,-,-,-,-,-,0.0,-,-,-,-,-,-,-,-,0.0,-,-,-,0.0,50.3,21.8,0.28
2598,14883,141344,Coenen M.,1962,,-,-,-,0.0,-,-,-,-,-,-,-,-,-,0.0,-,-,-,0.0,-,-,0.0,0.0,-,-,-,-,-,0.0,-,-,-,0.0,-,-,-,-,-,-,-,-,-,-,0.0,-,-,-,-,-,-,-,-,-,-,-,-,-,-,-,-,-,0.0,-,-,-,-,-,-,0.0,-,-,0.0,-,-,-,-,-,-,-,0.0,-,-,-,-,-,-,-,-,-,-,-,0.0,-,-,-,-,-,-,,-,0.0,-,-,-,-,-,-,-,-,-,-,33.3,-,-,-,-,-,-,-,-,-,-,-,-,-,-,-,-,0.0,-,-,-,0.0,-,-,-,-,0.0,-,-,-,100.0,-,-,-,-,-,-,-,-,-,-,66.7,-,-,-,-,-,-,-,-,-,0.0,-,-,-,-,-,0.0,-,-,-,-,0.0,-,-,-,-,-,-,-,-,-,-,-,0.0,-,-,-,-,-,-,-,-,0.0,-,-,-,0.0,51.9,20.8,0.28
2599,14883,141345,Coenen M.,1962,,-,-,-,0.0,-,-,-,-,-,-,-,-,-,0.0,-,-,-,0.0,-,-,0.0,0.0,-,-,-,-,-,0.0,-,-,-,0.0,-,-,-,-,-,-,-,-,-,-,0.0,-,-,-,-,-,-,-,-,-,-,-,-,-,-,-,-,-,0.0,-,-,-,-,-,-,0.0,-,-,0.0,-,-,-,-,-,-,-,0.0,-,-,-,-,-,-,-,-,-,-,-,0.0,-,-,-,-,-,-,,-,0.0,-,-,-,-,-,-,-,-,-,-,40.0,-,-,-,-,-,-,-,-,-,-,-,-,-,-,-,-,0.0,-,-,-,0.0,-,-,-,-,0.0,-,-,-,100.0,-,-,-,-,-,-,-,-,-,-,60.0,-,-,-,-,-,-,-,-,-,0.0,-,-,-,-,-,0.0,-,-,-,-,0.0,-,-,-,-,-,-,-,-,-,-,-,0.0,-,-,-,-,-,-,-,-,0.0,-,-,-,0.0,52.1,21.0,0.27
2600,14906,151850,Kumar V.R.,1997,,-,-,-,0.0,-,-,-,-,-,-,-,-,-,0.0,-,-,-,0.0,-,-,0.0,0.0,-,-,-,-,-,0.0,-,-,-,0.0,-,-,-,-,-,-,-,-,-,-,0.0,-,-,-,-,-,-,-,-,-,-,-,-,-,-,-,-,-,0.0,-,-,-,-,-,-,0.0,-,-,0.0,-,-,-,-,-,-,-,0.0,-,-,-,-,-,-,-,-,-,-,-,0.0,-,-,-,-,-,-,,-,0.0,-,-,-,-,-,-,-,-,-,-,0.0,-,-,-,-,-,-,-,-,-,-,-,-,-,-,-,-,0.0,-,-,-,7.985321,-,-,-,-,0.0,-,-,-,71.26779,-,-,-,-,-,-,-,-,-,-,0.0,-,-,-,-,-,-,-,-,-,0.0,-,-,-,-,-,63.28247,-,-,-,-,0.0,-,-,-,-,-,-,-,-,-,-,-,0.0,-,-,-,-,-,-,-,28.73,0.0,-,-,-,0.0,55.0,24.0,0.14
2601,14906,151851,Kumar V.R.,1997,,-,-,-,0.0,-,-,-,-,-,-,-,-,-,0.0,-,-,-,0.0,-,-,0.0,0.0,-,-,-,-,-,0.0,-,-,-,0.0,-,-,-,-,-,-,-,-,-,-,0.0,-,-,-,-,-,-,-,-,-,-,-,-,-,-,-,-,-,0.0,-,-,-,-,-,-,0.0,-,-,0.0,-,-,-,-,-,-,-,0.0,-,-,-,-,-,-,-,-,-,-,-,0.0,-,-,-,-,-,-,,-,0.0,-,-,-,-,-,-,-,-,-,-,0.0,-,-,-,-,-,-,-,-,-,-,-,-,-,-,-,-,0.0,-,-,-,6.949798,-,-,-,-,0.0,-,-,-,59.08066,-,-,-,-,-,-,-,-,-,-,0.0,-,-,-,-,-,-,-,-,-,0.0,-,-,-,-,-,52.13086,-,-,-,-,0.0,-,-,-,-,-,-,-,-,-,-,-,0.0,-,-,-,-,-,-,-,40.92,0.0,-,-,-,0.0,55.3,24.2,0.138
2602,14906,151852,Kumar V.R.,1997,,-,-,-,0.0,-,-,-,-,-,-,-,-,-,0.0,-,-,-,0.0,-,-,0.0,0.0,-,-,-,-,-,0.0,-,-,-,0.0,-,-,-,-,-,-,-,-,-,-,0.0,-,-,-,-,-,-,-,-,-,-,-,-,-,-,-,-,-,0.0,-,-,-,-,-,-,0.0,-,-,0.0,-,-,-,-,-,-,-,0.0,-,-,-,-,-,-,-,-,-,-,-,0.0,-,-,-,-,-,-,,-,0.0,-,-,-,-,-,-,-,-,-,-,0.0,-,-,-,-,-,-,-,-,-,-,-,-,-,-,-,-,0.0,-,-,-,6.013944,-,-,-,-,0.0,-,-,-,48.06654,-,-,-,-,-,-,-,-,-,-,0.0,-,-,-,-,-,-,-,-,-,0.0,-,-,-,-,-,42.05259,-,-,-,-,0.0,-,-,-,-,-,-,-,-,-,-,-,0.0,-,-,-,-,-,-,-,51.93,0.0,-,-,-,0.0,55.8,24.5,0.124
2603,14906,151853,Kumar V.R.,1997,,-,-,-,0.0,-,-,-,-,-,-,-,-,-,0.0,-,-,-,0.0,-,-,0.0,0.0,-,-,-,-,-,0.0,-,-,-,0.0,-,-,-,-,-,-,-,-,-,-,0.0,-,-,-,-,-,-,-,-,-,-,-,-,-,-,-,-,-,0.0,-,-,-,-,-,-,0.0,-,-,0.0,-,-,-,-,-,-,-,0.0,-,-,-,-,-,-,-,-,-,-,-,0.0,-,-,-,-,-,-,,-,0.0,-,-,-,-,-,-,-,-,-,-,0.0,-,-,-,-,-,-,-,-,-,-,-,-,-,-,-,-,0.0,-,-,-,5.279192,-,-,-,-,0.0,-,-,-,43.01436,-,-,-,-,-,-,-,-,-,-,0.0,-,-,-,-,-,-,-,-,-,0.0,-,-,-,-,-,37.73516,-,-,-,-,0.0,-,-,-,-,-,-,-,-,-,-,-,0.0,-,-,-,-,-,-,-,56.99,0.0,-,-,-,0.0,56.1,24.9,0.119
2604,14914,151983,Hwa Luu-Gen,1999,,-,-,-,40.0,-,-,-,-,-,-,-,-,-,0.0,-,-,-,0.0,-,-,0.0,0.0,-,-,-,-,-,60.0,-,-,-,0.0,-,-,-,-,-,-,-,-,-,-,0.0,-,-,-,-,-,-,-,-,-,-,-,-,-,-,-,-,-,0.0,-,-,-,-,-,-,0.0,-,-,0.0,-,-,-,-,-,-,-,0.0,-,-,-,-,-,-,-,-,-,-,-,0.0,-,-,-,-,-,-,,-,0.0,-,-,-,-,-,-,-,-,-,-,0.0,-,-,-,-,-,-,-,-,-,-,-,-,-,-,-,-,0.0,-,-,-,0.0,-,-,-,-,40.0,-,-,-,100.0,-,-,-,-,-,-,-,-,-,-,0.0,-,-,-,-,-,-,-,-,-,0.0,-,-,-,-,-,0.0,-,-,-,-,0.0,-,-,-,-,-,-,-,-,-,-,-,0.0,-,-,-,-,-,-,-,-,0.0,-,-,-,0.0,112.0,43.54,0.286
2605,14914,151984,Hwa Luu-Gen,1999,,-,-,-,39.51,-,-,-,-,-,-,-,-,-,0.0,-,-,-,0.0,-,-,0.0,0.0,-,-,-,-,-,59.26,-,-,-,0.0,-,-,-,-,-,-,-,-,-,-,0.0,-,-,-,-,-,-,-,-,-,-,-,-,-,-,-,-,-,0.0,-,-,-,-,-,-,0.0,-,-,0.0,-,-,-,-,-,-,-,0.0,-,-,-,-,-,-,-,-,-,-,-,0.0,-,-,-,-,-,-,,-,0.0,-,-,-,-,-,-,-,-,-,-,0.0,-,-,-,-,-,-,-,-,-,-,-,-,-,-,-,-,0.0,-,-,-,0.0,-,-,-,-,39.51,-,-,-,100.0,-,-,-,-,-,-,-,-,-,-,1.23,-,-,-,-,-,-,-,-,-,0.0,-,-,-,-,-,0.0,-,-,-,-,0.0,-,-,-,-,-,-,-,-,-,-,-,0.0,-,-,-,-,-,-,-,-,0.0,-,-,-,0.0,110.0,42.37,0.298
2606,14914,151985,Hwa Luu-Gen,1999,,-,-,-,35.19,-,-,-,-,-,-,-,-,-,0.0,-,-,-,0.03,-,-,0.0,0.0,-,-,-,-,-,34.17,-,-,-,0.0,-,-,-,-,-,-,-,-,-,-,0.0,-,-,-,-,-,-,-,-,-,-,-,-,-,-,-,-,-,0.0,-,-,-,-,-,-,30.55,-,-,0.0,-,-,-,-,-,-,-,0.0,-,-,-,-,-,-,-,-,-,-,-,0.0,-,-,-,-,-,-,,-,0.0,-,-,-,-,-,-,-,-,-,-,0.0,-,-,-,-,-,-,-,-,-,-,-,-,-,-,-,-,0.0,-,-,-,0.0,-,-,-,-,35.19,-,-,-,100.0,-,-,-,-,-,-,-,-,-,-,0.0,-,-,-,-,-,-,-,-,-,0.0,-,-,-,-,-,0.0,-,-,-,-,0.0,-,-,-,-,-,-,-,-,-,-,-,0.0,-,-,-,-,-,-,-,-,0.06,-,-,-,0.0,86.0,33.25,0.293
2607,14940,152085,Abd El-Moneim A,1998,,-,-,-,0.0,-,-,-,-,-,-,-,-,-,0.0,-,-,-,0.0,-,-,0.0,0.0,-,-,-,-,-,0.0,-,-,-,0.0,-,-,-,-,-,-,-,-,-,-,0.0,-,-,-,-,-,-,-,-,-,-,-,-,-,-,-,-,-,0.0,-,-,-,-,-,-,0.0,-,-,0.0,-,-,-,-,-,-,-,0.0,-,-,-,-,-,-,-,-,-,-,-,0.0,-,-,-,-,-,-,,-,0.0,-,-,-,-,-,-,-,-,-,-,0.0,-,-,-,-,-,-,-,-,-,-,-,-,-,-,-,-,0.0,-,-,-,0.0,-,-,-,-,0.0,-,-,-,100.0,-,-,-,-,-,-,-,-,-,-,100.0,-,-,-,-,-,-,-,-,-,0.0,-,-,-,-,-,0.0,-,-,-,-,0.0,-,-,-,-,-,-,-,-,-,-,-,0.0,-,-,-,-,-,-,-,-,0.0,-,-,-,0.0,73.0,31.4,0.162
2608,14940,152086,Abd El-Moneim A,1998,,-,-,-,0.0,-,-,-,-,-,-,-,-,-,0.0,-,-,-,0.0,-,-,0.0,0.0,-,-,-,-,-,5.0,-,-,-,0.0,-,-,-,-,-,-,-,-,-,-,0.0,-,-,-,-,-,-,-,-,-,-,-,-,-,-,-,-,-,0.0,-,-,-,-,-,-,0.0,-,-,0.0,-,-,-,-,-,-,-,15.0,-,-,-,-,-,-,-,-,-,-,-,0.0,-,-,-,-,-,-,,-,0.0,-,-,-,-,-,-,-,-,-,-,0.0,-,-,-,-,-,-,-,-,-,-,-,-,-,-,-,-,0.0,-,-,-,15.0,-,-,-,-,0.0,-,-,-,100.0,-,-,-,-,-,-,-,-,-,-,65.0,-,-,-,-,-,-,-,-,-,0.0,-,-,-,-,-,0.0,-,-,-,-,0.0,-,-,-,-,-,-,-,-,-,-,-,0.0,-,-,-,-,-,-,-,-,0.0,-,-,-,0.0,59.3,22.92,0.293
2609,14940,152087,Abd El-Moneim A,1998,,-,-,-,0.0,-,-,-,-,-,-,-,-,-,0.0,-,-,-,0.0,-,-,0.0,0.0,-,-,-,-,-,5.0,-,-,-,0.0,-,-,-,-,-,-,-,-,-,-,0.0,-,-,-,-,-,-,-,-,-,-,-,-,-,-,-,-,-,0.0,-,-,-,-,-,-,0.0,-,-,0.0,-,-,-,-,-,-,-,9.0,-,-,-,-,-,-,-,-,-,-,-,0.0,-,-,-,-,-,-,,-,0.0,-,-,-,-,-,-,-,-,-,-,6.0,-,-,-,-,-,-,-,-,-,-,-,-,-,-,-,-,0.0,-,-,-,15.0,-,-,-,-,0.0,-,-,-,100.0,-,-,-,-,-,-,-,-,-,-,65.0,-,-,-,-,-,-,-,-,-,0.0,-,-,-,-,-,0.0,-,-,-,-,0.0,-,-,-,-,-,-,-,-,-,-,-,0.0,-,-,-,-,-,-,-,-,0.0,-,-,-,0.0,61.2,23.67,0.294
2610,14940,152088,Abd El-Moneim A,1998,,-,-,-,0.0,-,-,-,-,-,-,-,-,-,0.0,-,-,-,0.0,-,-,0.0,0.0,-,-,-,-,-,5.0,-,-,-,0.0,-,-,-,-,-,-,-,-,-,-,0.0,-,-,-,-,-,-,-,-,-,-,-,-,-,-,-,-,-,0.0,-,-,-,-,-,-,0.0,-,-,0.0,-,-,-,-,-,-,-,3.0,-,-,-,-,-,-,-,-,-,-,-,0.0,-,-,-,-,-,-,,-,0.0,-,-,-,-,-,-,-,-,-,-,12.0,-,-,-,-,-,-,-,-,-,-,-,-,-,-,-,-,0.0,-,-,-,15.0,-,-,-,-,0.0,-,-,-,100.0,-,-,-,-,-,-,-,-,-,-,65.0,-,-,-,-,-,-,-,-,-,0.0,-,-,-,-,-,0.0,-,-,-,-,0.0,-,-,-,-,-,-,-,-,-,-,-,0.0,-,-,-,-,-,-,-,-,0.0,-,-,-,0.0,67.0,27.03,0.294
2611,14940,152089,Abd El-Moneim A,1998,,-,-,-,0.0,-,-,-,-,-,-,-,-,-,0.0,-,-,-,0.0,-,-,0.0,0.0,-,-,-,-,-,5.0,-,-,-,0.0,-,-,-,-,-,-,-,-,-,-,0.0,-,-,-,-,-,-,-,-,-,-,-,-,-,-,-,-,-,0.0,-,-,-,-,-,-,0.0,-,-,0.0,-,-,-,-,-,-,-,0.0,-,-,-,-,-,-,-,-,-,-,-,0.0,-,-,-,-,-,-,,-,0.0,-,-,-,-,-,-,-,-,-,-,15.0,-,-,-,-,-,-,-,-,-,-,-,-,-,-,-,-,0.0,-,-,-,15.0,-,-,-,-,0.0,-,-,-,100.0,-,-,-,-,-,-,-,-,-,-,65.0,-,-,-,-,-,-,-,-,-,0.0,-,-,-,-,-,0.0,-,-,-,-,0.0,-,-,-,-,-,-,-,-,-,-,-,0.0,-,-,-,-,-,-,-,-,0.0,-,-,-,0.0,86.1,33.28,0.294
2612,14959,152208,Kumar A.V.R.,1998,,-,-,-,0.0,-,-,-,-,-,-,-,-,-,59.0,-,-,-,0.0,-,-,0.0,0.0,-,-,-,-,-,0.0,-,-,-,0.0,-,1,-,-,-,-,-,-,-,-,0.0,-,-,-,-,-,-,-,-,-,-,-,-,-,-,-,-,-,0.0,-,-,-,-,-,-,0.0,-,-,0.0,-,-,-,-,-,-,-,0.0,-,-,-,-,-,-,-,-,-,-,-,0.0,-,-,-,-,40,-,,-,0.0,-,-,-,-,-,-,-,-,-,-,0.0,-,-,-,-,-,-,-,-,-,-,-,-,-,-,-,-,0.0,-,-,-,0.0,-,-,-,-,59.0,-,-,-,59.0,-,-,-,-,-,-,-,-,-,-,0.0,-,-,-,-,-,-,-,-,-,0.0,-,-,-,-,-,0.0,-,-,-,-,0.0,-,-,-,-,-,-,-,-,-,-,-,0.0,-,-,-,-,-,-,-,-,0.0,-,-,-,0.0,63.2,24.0,0.316
2613,14959,152209,Kumar A.V.R.,1998,,-,-,-,0.0,-,-,-,-,-,-,-,-,-,59.0,-,-,-,0.0,-,-,0.0,0.0,-,-,-,-,-,0.0,-,-,-,0.0,-,-,-,-,-,-,-,-,-,-,0.0,-,-,-,-,-,-,-,-,-,-,-,-,-,-,-,-,-,0.0,-,-,-,-,-,-,0.0,-,-,0.0,-,-,-,-,-,-,-,0.0,-,-,-,-,-,-,-,-,-,-,-,0.0,-,-,-,-,40,-,,-,0.0,-,-,-,-,-,-,-,-,-,-,0.0,-,-,-,-,-,-,-,-,-,-,-,-,-,-,-,-,0.0,-,-,-,0.0,-,-,-,1,59.0,-,-,-,59.0,-,-,-,-,-,-,-,-,-,-,0.0,-,-,-,-,-,-,-,-,-,0.0,-,-,-,-,-,0.0,-,-,-,-,0.0,-,-,-,-,-,-,-,-,-,-,-,0.0,-,-,-,-,-,-,-,-,0.0,-,-,-,0.0,64.1,24.3,0.318
2614,14959,152210,Kumar A.V.R.,1998,,-,-,-,0.0,-,-,-,-,-,-,-,-,-,59.0,-,-,-,0.0,-,-,0.0,0.0,-,-,-,-,-,0.0,-,-,-,0.0,-,-,-,-,-,-,-,-,-,-,0.0,-,-,-,-,-,-,-,-,-,-,-,-,-,-,-,-,-,0.0,-,-,-,-,-,-,0.0,-,-,0.0,-,-,-,-,-,-,-,0.0,-,-,-,-,-,-,-,-,-,-,-,0.0,-,-,-,-,40,-,,-,0.0,-,-,-,-,-,-,-,-,-,-,0.0,-,-,-,-,-,-,-,-,-,1,-,-,-,-,-,-,0.0,-,-,-,0.0,-,-,-,-,59.0,-,-,-,59.0,-,-,-,-,-,-,-,-,-,-,0.0,-,-,-,-,-,-,-,-,-,0.0,-,-,-,-,-,0.0,-,-,-,-,0.0,-,-,-,-,-,-,-,-,-,-,-,0.0,-,-,-,-,-,-,-,-,0.0,-,-,-,0.0,65.5,24.8,0.32
2615,14959,152211,Kumar A.V.R.,1998,,-,-,-,0.0,-,-,-,-,-,-,-,-,-,59.0,-,-,-,0.0,-,-,0.0,0.0,-,-,-,-,-,0.0,-,-,-,0.0,-,-,-,-,-,-,-,-,-,-,0.0,-,-,-,-,-,-,-,-,-,-,-,-,-,-,-,-,-,0.0,-,-,-,-,-,-,0.0,-,-,0.0,-,-,-,-,-,-,-,0.0,-,-,-,-,-,-,-,-,-,-,-,0.0,-,-,-,-,40,-,,-,0.0,-,-,-,-,-,-,-,-,-,-,0.0,-,-,-,-,-,-,-,-,-,-,-,-,-,-,-,-,0.0,-,-,-,0.0,-,-,-,-,59.0,-,-,-,59.0,-,-,-,-,-,-,-,-,-,-,0.0,-,-,-,-,-,-,-,-,-,0.0,-,-,-,1,-,0.0,-,-,-,-,0.0,-,-,-,-,-,-,-,-,-,-,-,0.0,-,-,-,-,-,-,-,-,0.0,-,-,-,0.0,70.7,26.6,0.33
2616,14962,152213,Hirao K.,1991,,-,-,-,0.0,-,-,-,-,-,-,-,-,-,90.0,-,-,-,0.0,-,-,0.0,0.0,-,-,-,-,-,0.0,-,-,-,0.0,-,-,-,-,-,-,-,-,-,-,0.0,-,-,-,-,-,-,-,-,-,-,-,-,-,-,-,-,-,0.0,-,-,-,-,-,-,0.0,-,-,0.0,-,-,-,-,-,-,-,0.0,-,-,-,-,-,-,-,-,-,-,-,0.0,-,-,-,-,-,-,,-,0.0,-,-,-,-,-,-,-,-,-,-,10.0,-,-,-,-,-,-,-,-,-,-,-,-,-,-,-,-,0.0,-,-,-,0.0,-,-,-,-,90.0,-,-,-,100.0,-,-,-,-,-,-,-,-,-,-,0.0,-,-,-,-,-,-,-,-,-,0.0,-,-,-,-,-,0.0,-,-,-,-,0.0,-,-,-,-,-,-,-,-,-,-,-,0.0,-,-,-,-,-,-,-,-,0.0,-,-,-,0.0,37.8,14.9,0.268
2617,14970,152275,Abd El-Moneim A,1998,,-,-,-,0.0,-,-,-,-,-,-,-,-,-,0.0,-,-,-,0.0,-,-,0.0,0.0,-,-,-,-,-,5.0,-,-,-,0.0,-,-,-,-,-,-,-,-,-,-,0.0,-,-,-,-,-,-,-,-,-,-,-,-,-,-,-,-,-,0.0,-,-,-,-,-,-,0.0,-,-,0.0,-,-,-,-,-,-,-,15.0,-,-,-,-,-,-,-,-,-,-,-,0.0,-,-,-,-,-,-,,-,0.0,-,-,-,-,-,-,-,-,-,-,0.0,-,-,-,-,-,-,-,-,-,-,-,-,-,-,-,-,0.0,-,-,-,15.0,-,-,-,-,0.0,-,-,-,100.0,-,-,-,-,-,-,-,-,-,-,65.0,-,-,-,-,-,-,-,-,-,0.0,-,-,-,-,-,0.0,-,-,-,-,0.0,-,-,-,-,-,-,-,-,-,-,-,0.0,-,-,-,-,-,-,-,-,0.0,-,-,-,0.0,59.3,22.92,0.293
2618,14970,152276,Abd El-Moneim A,1998,,-,-,-,0.0,-,-,-,-,-,-,-,-,-,0.0,-,-,-,0.0,-,-,0.0,0.0,-,-,-,-,-,5.0,-,-,-,0.0,-,-,-,-,-,-,-,-,-,-,0.0,-,-,-,-,-,-,-,-,-,-,-,-,-,-,-,-,-,0.0,-,-,-,-,-,-,0.0,-,-,0.0,-,-,-,-,-,-,-,12.0,-,-,-,-,-,-,-,-,-,-,-,0.0,-,-,-,-,-,-,,-,0.0,-,-,-,-,-,-,-,-,-,-,3.0,-,-,-,-,-,-,-,-,-,-,-,-,-,-,-,-,0.0,-,-,-,15.0,-,-,-,-,0.0,-,-,-,100.0,-,-,-,-,-,-,-,-,-,-,65.0,-,-,-,-,-,-,-,-,-,0.0,-,-,-,-,-,0.0,-,-,-,-,0.0,-,-,-,-,-,-,-,-,-,-,-,0.0,-,-,-,-,-,-,-,-,0.0,-,-,-,0.0,59.7,24.5,0.219
2619,14970,152277,Abd El-Moneim A,1998,,-,-,-,0.0,-,-,-,-,-,-,-,-,-,0.0,-,-,-,0.0,-,-,0.0,0.0,-,-,-,-,-,5.0,-,-,-,0.0,-,-,-,-,-,-,-,-,-,-,0.0,-,-,-,-,-,-,-,-,-,-,-,-,-,-,-,-,-,0.0,-,-,-,-,-,-,0.0,-,-,0.0,-,-,-,-,-,-,-,9.0,-,-,-,-,-,-,-,-,-,-,-,0.0,-,-,-,-,-,-,,-,0.0,-,-,-,-,-,-,-,-,-,-,6.0,-,-,-,-,-,-,-,-,-,-,-,-,-,-,-,-,0.0,-,-,-,15.0,-,-,-,-,0.0,-,-,-,100.0,-,-,-,-,-,-,-,-,-,-,65.0,-,-,-,-,-,-,-,-,-,0.0,-,-,-,-,-,0.0,-,-,-,-,0.0,-,-,-,-,-,-,-,-,-,-,-,0.0,-,-,-,-,-,-,-,-,0.0,-,-,-,0.0,61.2,23.67,0.294
2620,14970,152278,Abd El-Moneim A,1998,,-,-,-,0.0,-,-,-,-,-,-,-,-,-,0.0,-,-,-,0.0,-,-,0.0,0.0,-,-,-,-,-,5.0,-,-,-,0.0,-,-,-,-,-,-,-,-,-,-,0.0,-,-,-,-,-,-,-,-,-,-,-,-,-,-,-,-,-,0.0,-,-,-,-,-,-,0.0,-,-,0.0,-,-,-,-,-,-,-,7.5,-,-,-,-,-,-,-,-,-,-,-,0.0,-,-,-,-,-,-,,-,0.0,-,-,-,-,-,-,-,-,-,-,7.5,-,-,-,-,-,-,-,-,-,-,-,-,-,-,-,-,0.0,-,-,-,15.0,-,-,-,-,0.0,-,-,-,100.0,-,-,-,-,-,-,-,-,-,-,65.0,-,-,-,-,-,-,-,-,-,0.0,-,-,-,-,-,0.0,-,-,-,-,0.0,-,-,-,-,-,-,-,-,-,-,-,0.0,-,-,-,-,-,-,-,-,0.0,-,-,-,0.0,60.5,24.8,0.219
2621,14970,152279,Abd El-Moneim A,1998,,-,-,-,0.0,-,-,-,-,-,-,-,-,-,0.0,-,-,-,0.0,-,-,0.0,0.0,-,-,-,-,-,5.0,-,-,-,0.0,-,-,-,-,-,-,-,-,-,-,0.0,-,-,-,-,-,-,-,-,-,-,-,-,-,-,-,-,-,0.0,-,-,-,-,-,-,0.0,-,-,0.0,-,-,-,-,-,-,-,6.0,-,-,-,-,-,-,-,-,-,-,-,0.0,-,-,-,-,-,-,,-,0.0,-,-,-,-,-,-,-,-,-,-,9.0,-,-,-,-,-,-,-,-,-,-,-,-,-,-,-,-,0.0,-,-,-,15.0,-,-,-,-,0.0,-,-,-,100.0,-,-,-,-,-,-,-,-,-,-,65.0,-,-,-,-,-,-,-,-,-,0.0,-,-,-,-,-,0.0,-,-,-,-,0.0,-,-,-,-,-,-,-,-,-,-,-,0.0,-,-,-,-,-,-,-,-,0.0,-,-,-,0.0,64.5,26.5,0.219
2622,14970,152280,Abd El-Moneim A,1998,,-,-,-,0.0,-,-,-,-,-,-,-,-,-,0.0,-,-,-,0.0,-,-,0.0,0.0,-,-,-,-,-,5.0,-,-,-,0.0,-,-,-,-,-,-,-,-,-,-,0.0,-,-,-,-,-,-,-,-,-,-,-,-,-,-,-,-,-,0.0,-,-,-,-,-,-,0.0,-,-,0.0,-,-,-,-,-,-,-,3.0,-,-,-,-,-,-,-,-,-,-,-,0.0,-,-,-,-,-,-,,-,0.0,-,-,-,-,-,-,-,-,-,-,12.0,-,-,-,-,-,-,-,-,-,-,-,-,-,-,-,-,0.0,-,-,-,15.0,-,-,-,-,0.0,-,-,-,100.0,-,-,-,-,-,-,-,-,-,-,65.0,-,-,-,-,-,-,-,-,-,0.0,-,-,-,-,-,0.0,-,-,-,-,0.0,-,-,-,-,-,-,-,-,-,-,-,0.0,-,-,-,-,-,-,-,-,0.0,-,-,-,0.0,67.0,27.03,0.294
2623,15171,141507,Krohn D.A.,1969,Corning 7900,-,-,-,0.2372325,-,-,-,-,-,-,-,-,-,2.518908,-,-,-,0.0,-,-,0.0,0.0,-,-,-,-,-,0.0,-,-,-,0.0,-,-,-,-,-,-,-,-,-,-,0.0,-,-,-,-,-,-,-,-,-,-,-,-,-,-,-,-,-,0.0,-,-,-,-,-,-,0.0,-,-,0.0,-,-,-,-,-,-,-,0.1283947,-,-,-,-,-,-,-,-,-,-,-,0.0,-,-,-,-,-,-,,-,0.0,-,-,-,-,-,-,-,-,-,-,0.1951351,-,-,-,-,-,-,-,-,-,-,-,-,-,-,-,-,0.0,-,-,-,0.0,-,-,-,-,2.75614,-,-,-,100.0,-,-,-,-,-,-,-,-,-,-,96.92033,-,-,-,-,-,-,-,-,-,0.0,-,-,-,-,-,0.0,-,-,-,-,0.0,-,-,-,-,-,-,-,-,-,-,-,0.0,-,-,-,-,-,-,-,-,0.0,-,-,-,0.0,66.8,28.3,0.18
2624,15171,141508,Krohn D.A.,1969,Corning 7740,-,-,-,1.338338,-,-,-,-,-,-,-,-,-,11.49299,-,-,-,0.0,-,-,0.0,0.0,-,-,-,-,-,0.0,-,-,-,0.0,-,-,-,-,-,-,-,-,-,-,0.0,-,-,-,-,-,-,-,-,-,-,-,-,-,-,-,-,-,0.0,-,-,-,-,-,-,0.0,-,-,0.0,-,-,-,-,-,-,-,0.2633941,-,-,-,-,-,-,-,-,-,-,-,0.0,-,-,-,-,-,-,,-,0.0,-,-,-,-,-,-,-,-,-,-,3.802926,-,-,-,-,-,-,-,-,-,-,-,-,-,-,-,-,0.0,-,-,-,0.0,-,-,-,-,12.83132,-,-,-,100.0,-,-,-,-,-,-,-,-,-,-,83.10235,-,-,-,-,-,-,-,-,-,0.0,-,-,-,-,-,0.0,-,-,-,-,0.0,-,-,-,-,-,-,-,-,-,-,-,0.0,-,-,-,-,-,-,-,-,0.0,-,-,-,0.0,67.5,28.12,0.2
2625,15409,132624,Petzoldt J.,1991,,-,-,-,17.95117,-,-,-,0.1759,-,-,-,-,-,0.0,-,-,-,0.0,-,-,0.0,0.0,-,-,-,-,-,0.0,-,-,-,0.0,-,-,-,-,-,-,-,-,-,-,0.0,-,-,-,-,-,-,-,-,-,-,-,-,-,-,-,-,-,0.0,-,-,-,-,-,-,0.0,-,-,0.0,-,-,-,-,-,-,-,0.0,-,-,-,-,-,-,-,-,-,-,-,8.966691,-,-,-,-,-,-,,-,1.899383,-,-,-,-,-,-,-,-,-,-,0.6737201,-,-,-,-,-,-,-,-,-,-,-,-,-,-,-,-,3.579123,-,-,-,0.0,-,-,-,-,18.12705,-,-,-,100.0,-,-,-,-,-,-,-,-,-,-,61.38853,-,-,-,-,-,-,-,-,-,0.0,-,-,-,-,-,0.0,-,-,-,-,2.439489,-,-,-,-,-,-,-,-,-,-,-,0.0,-,-,-,-,-,-,-,-,1.881167,-,-,-,1.044848,83.7,34.16,0.225
2626,15564,154242,Rajendran V.,1997,,-,-,-,0.0,-,-,-,-,-,-,-,-,-,0.0,-,-,-,0.0,-,-,0.0,0.0,-,-,-,-,-,0.0,-,-,-,0.0,-,-,-,-,-,-,-,-,0.002001,-,0.0,-,-,-,-,-,-,-,-,-,-,-,-,-,-,-,-,-,0.0,-,-,-,-,-,-,0.0,-,-,0.0,-,-,-,-,-,-,-,0.0,-,-,-,-,-,-,-,-,-,-,-,0.0,-,-,-,-,-,-,,-,0.0,-,-,-,-,-,-,-,-,-,-,39.25647,-,-,-,-,-,-,-,-,-,-,-,-,-,-,-,-,0.0,-,-,-,0.0,-,-,-,-,0.00200101,-,-,-,100.0,-,-,-,-,-,-,-,-,-,-,60.74152,-,-,-,-,-,-,-,-,-,0.0,-,-,-,-,-,0.0,-,-,-,-,0.0,-,-,-,-,-,-,-,-,-,-,-,0.0,-,-,-,-,-,-,-,-,0.0,-,-,-,0.0,29.6,13.36,0.112
2627,15564,154243,Rajendran V.,1997,,-,-,-,0.0,-,-,-,-,-,-,-,-,-,0.0,-,-,-,0.0,-,-,0.0,0.0,-,-,-,-,-,0.0,-,-,-,0.0,-,-,-,-,-,-,-,-,0.004002,-,0.0,-,-,-,-,-,-,-,-,-,-,-,-,-,-,-,-,-,0.0,-,-,-,-,-,-,0.0,-,-,0.0,-,-,-,-,-,-,-,0.0,-,-,-,-,-,-,-,-,-,-,-,0.0,-,-,-,-,-,-,,-,0.0,-,-,-,-,-,-,-,-,-,-,39.25569,-,-,-,-,-,-,-,-,-,-,-,-,-,-,-,-,0.0,-,-,-,0.0,-,-,-,-,0.00400194,-,-,-,100.0,-,-,-,-,-,-,-,-,-,-,60.74031,-,-,-,-,-,-,-,-,-,0.0,-,-,-,-,-,0.0,-,-,-,-,0.0,-,-,-,-,-,-,-,-,-,-,-,0.0,-,-,-,-,-,-,-,-,0.0,-,-,-,0.0,30.1,13.59,0.11
2628,15564,154244,Rajendran V.,1997,,-,-,-,0.0,-,-,-,-,-,-,-,-,-,0.0,-,-,-,0.0,-,-,0.0,0.0,-,-,-,-,-,0.0,-,-,-,0.0,-,-,-,-,-,-,-,-,0.008004,-,0.0,-,-,-,-,-,-,-,-,-,-,-,-,-,-,-,-,-,0.0,-,-,-,-,-,-,0.0,-,-,0.0,-,-,-,-,-,-,-,0.0,-,-,-,-,-,-,-,-,-,-,-,0.0,-,-,-,-,-,-,,-,0.0,-,-,-,-,-,-,-,-,-,-,39.25412,-,-,-,-,-,-,-,-,-,-,-,-,-,-,-,-,0.0,-,-,-,0.0,-,-,-,-,0.00800356,-,-,-,99.99999,-,-,-,-,-,-,-,-,-,-,60.73788,-,-,-,-,-,-,-,-,-,0.0,-,-,-,-,-,0.0,-,-,-,-,0.0,-,-,-,-,-,-,-,-,-,-,-,0.0,-,-,-,-,-,-,-,-,0.0,-,-,-,0.0,30.3,13.66,0.109
2629,15564,154245,Rajendran V.,1997,,-,-,-,0.0,-,-,-,-,-,-,-,-,-,0.0,-,-,-,0.0,-,-,0.0,0.0,-,-,-,-,-,0.0,-,-,-,0.0,-,-,-,-,-,-,-,-,0.02001,-,0.0,-,-,-,-,-,-,-,-,-,-,-,-,-,-,-,-,-,0.0,-,-,-,-,-,-,0.0,-,-,0.0,-,-,-,-,-,-,-,0.0,-,-,-,-,-,-,-,-,-,-,-,0.0,-,-,-,-,-,-,,-,0.0,-,-,-,-,-,-,-,-,-,-,39.24941,-,-,-,-,-,-,-,-,-,-,-,-,-,-,-,-,0.0,-,-,-,0.0,-,-,-,-,0.0200065,-,-,-,100.0,-,-,-,-,-,-,-,-,-,-,60.73059,-,-,-,-,-,-,-,-,-,0.0,-,-,-,-,-,0.0,-,-,-,-,0.0,-,-,-,-,-,-,-,-,-,-,-,0.0,-,-,-,-,-,-,-,-,0.0,-,-,-,0.0,30.8,13.89,0.107
2630,15564,154246,Rajendran V.,1997,,-,-,-,0.0,-,-,-,-,-,-,-,-,-,0.0,-,-,-,0.0,-,-,0.0,0.0,-,-,-,-,-,0.0,-,-,-,0.0,-,-,-,-,-,-,-,-,0.04,-,0.0,-,-,-,-,-,-,-,-,-,-,-,-,-,-,-,-,-,0.0,-,-,-,-,-,-,0.0,-,-,0.0,-,-,-,-,-,-,-,0.0,-,-,-,-,-,-,-,-,-,-,-,0.0,-,-,-,-,-,-,,-,0.0,-,-,-,-,-,-,-,-,-,-,39.24155,-,-,-,-,-,-,-,-,-,-,-,-,-,-,-,-,0.0,-,-,-,0.0,-,-,-,-,0.04000499,-,-,-,100.0,-,-,-,-,-,-,-,-,-,-,60.71844,-,-,-,-,-,-,-,-,-,0.0,-,-,-,-,-,0.0,-,-,-,-,0.0,-,-,-,-,-,-,-,-,-,-,-,0.0,-,-,-,-,-,-,-,-,0.0,-,-,-,0.0,31.5,14.26,0.103
2631,15692,157177,Pakade S.V.,1994,,-,-,-,0.0,-,-,-,-,-,-,-,-,-,80.0,-,-,-,0.0,-,-,0.0,0.0,-,-,-,-,-,0.0,-,-,-,0.0,-,-,-,-,-,-,-,-,-,-,0.0,-,-,-,-,-,-,-,-,-,-,-,-,-,-,-,-,-,0.0,-,-,-,-,-,-,0.0,-,-,0.0,-,-,-,-,-,-,-,0.0,-,-,-,-,-,-,-,-,-,-,-,0.0,-,-,-,-,-,-,,-,0.0,-,-,-,-,-,-,-,-,-,-,0.0,-,-,-,-,-,-,-,-,-,-,-,-,-,-,-,-,0.0,-,-,-,0.0,-,-,-,-,80.0,-,-,-,100.0,-,-,-,-,-,-,-,-,-,-,0.0,-,-,-,-,-,-,-,-,-,0.0,-,-,-,-,-,0.0,-,-,-,-,0.0,-,-,-,-,-,-,-,-,-,-,-,0.0,-,-,-,-,-,-,-,-,20.0,-,-,-,0.0,22.8,8.45,0.35
2632,15692,157178,Pakade S.V.,1994,,-,-,-,0.0,-,-,-,-,-,-,-,-,-,70.0,-,-,-,0.0,-,-,0.0,0.0,-,-,-,-,-,0.0,-,-,-,0.0,-,-,-,-,-,-,-,-,-,-,0.0,-,-,-,-,-,-,-,-,-,-,-,-,-,-,-,-,-,0.0,-,-,-,-,-,-,0.0,-,-,0.0,-,-,-,-,-,-,-,0.0,-,-,-,-,-,-,-,-,-,-,-,0.0,-,-,-,-,-,-,,-,0.0,-,-,-,-,-,-,-,-,-,-,0.0,-,-,-,-,-,-,-,-,-,-,-,-,-,-,-,-,0.0,-,-,-,0.0,-,-,-,-,70.0,-,-,-,100.0,-,-,-,-,-,-,-,-,-,-,0.0,-,-,-,-,-,-,-,-,-,0.0,-,-,-,-,-,0.0,-,-,-,-,0.0,-,-,-,-,-,-,-,-,-,-,-,0.0,-,-,-,-,-,-,-,-,30.0,-,-,-,0.0,33.9,11.4,0.49
2633,15692,157179,Pakade S.V.,1994,,-,-,-,0.0,-,-,-,-,-,-,-,-,-,60.0,-,-,-,0.0,-,-,0.0,0.0,-,-,-,-,-,0.0,-,-,-,0.0,-,-,-,-,-,-,-,-,-,-,0.0,-,-,-,-,-,-,-,-,-,-,-,-,-,-,-,-,-,0.0,-,-,-,-,-,-,0.0,-,-,0.0,-,-,-,-,-,-,-,0.0,-,-,-,-,-,-,-,-,-,-,-,0.0,-,-,-,-,-,-,,-,0.0,-,-,-,-,-,-,-,-,-,-,0.0,-,-,-,-,-,-,-,-,-,-,-,-,-,-,-,-,0.0,-,-,-,0.0,-,-,-,-,60.0,-,-,-,100.0,-,-,-,-,-,-,-,-,-,-,0.0,-,-,-,-,-,-,-,-,-,0.0,-,-,-,-,-,0.0,-,-,-,-,0.0,-,-,-,-,-,-,-,-,-,-,-,0.0,-,-,-,-,-,-,-,-,40.0,-,-,-,0.0,50.5,14.88,0.7
