Repository: jacobergzhou/Poisson-Ratio

File: Non_metal_07242019.csv (part 35 of 91)
Index,Code,Glass #,Author,Year,Trademark,glass_comp,Ag2O,AgI,Al,Al2O3,AlF3,AlN,As,As2O3,As2O5,As2S3,As2Se3,AsSe,B,B2O3,BaCl2,BaF2,BaO,BeF2,BeO,Bi2O3,BiCl3,Br,Ca,CaF2,CaO,Cd,CdCl2,CdF2,CdO,Ce2O3,CeF3,CeO2,Cl,Co3O4,CoO,Cr2O3,Cs2O,CsCl,CsF,Cu2O,CuO,Dy2O3,Er,Er2O3,ErF3,Eu,Eu2O3,EuF3,F,Fe,Fe2O3,FeO,Ga,Ga2O3,Ga2S3,Ga2Se3,GaF3,Gd2O3,GdF3,Ge,GeO2,GeS2,GeSe2,H2O,HfF4,HfO2,Hg,Ho2O3,I,InF3,K,K2O,K2S,K2SO4,KBr,KCl,KF,KHF2,La,La2O3,La2S3,LaF3,Li,Li2O,Li2S,Li2SO4,LiBr,LiCl,LiF,LiI,MgF2,MgO,Mn2O3,MnF2,MnO,MnO2,MoO2,MoO3,N,Na,Na2O,Na2S,Na2SO4,NaCl,NaF,NaPO3,Nb2O5,Nd,Nd2O3,NdF3,NH4NO3,NiO,O,OH,P,P2O5,Pb,PbCl2,PbF2,PbO,PdO,Pr2O3,Pr6O11,PrF3,Rb2O,RbF,Rh2O3,RuO2,S,Sb,Sb2O3,Sb2S3,Sc2O3,Se,Si,Si3N4,SiC,SiO2,Sm2O3,Sn,SnO,SnO2,SO2,SO3,Sr,SrCl2,SrF2,SrO,Ta2O3,Ta2O5,Tb2O3,TbF3,Te,TeO2,Th,ThF4,ThO2,TiO2,Tl,Tl2O,Tl2Se,TlSe,Tm2O3,U,U3O8,UO2,V,V2O5,VO6,WO3,Y,Y2O3,Yb2O3,YbF3,YF3,ZnCl2,ZnF2,ZnO,ZnSO4,ZrF4,ZrO2,Young's modulus E (GPa),Shear modulus G (GPa),Poisson's ratio v
# 2307,35366,425195,Gaafar M.S.,2009,nan,(B2O3)66.55 (Li2O)33.35 (MnO2)0.1 ,0.0,0,0.0,0.0,0.0,0.0,0.0,0.0,0.0,0,0,0,0.0,66.55,0,0.0,0.0,0.0,0.0,0.0,0.0,0,0.0,0.0,0.0,0.0,0,0,0.0,0.0,0,0.0,0.0,0.0,0.0,0.0,0.0,0,0.0,0.0,0.0,0.0,0.0,0.0,0,0.0,0.0,0,0.0,0.0,0.0,0.0,0.0,0.0,0,0,0,0.0,0,0.0,0.0,0,0,0.0,0,0.0,0.0,0.0,0,0.0,0.0,0.0,0,0,0.0,0.0,0,0.0,0.0,0.0,0,0.0,0.0,33.35,0,0,0,0.0,0.0,0,0.0,0.0,0.0,0,0.0,0.1,0.0,0.0,0.0,0.0,0.0,0.0,0.0,0.0,0.0,0.0,0.0,0.0,0.0,0.0,0.0,0.0,0.0,0.0,0.0,0.0,0.0,0.0,0.0,0.0,0.0,0.0,0.0,0,0.0,0.0,0.0,0.0,0.0,0.0,0.0,0,0.0,0.0,0.0,0.0,0.0,0.0,0.0,0,0.0,0.0,0.0,0.0,0.0,0,0.0,0.0,0.0,0.0,0.0,0,0.0,0.0,0.0,0.0,0,0.0,0.0,0.0,0,0,0,0.0,0.0,0.0,0.0,0.0,0.0,0.0,0.0,0.0,0.0,0.0,0.0,0.0,0.0,0.0,0,0.0,0.0,84.5,33.5,0.261
# 2308,40360,467699,Matori K.A.,2013,nan,(P2O5)40.0 (PbO)60.0 ,0.0,0,0.0,0.0,0.0,0.0,0.0,0.0,0.0,0,0,0,0.0,0.0,0,0.0,0.0,0.0,0.0,0.0,0.0,0,0.0,0.0,0.0,0.0,0,0,0.0,0.0,0,0.0,0.0,0.0,0.0,0.0,0.0,0,0.0,0.0,0.0,0.0,0.0,0.0,0,0.0,0.0,0,0.0,0.0,0.0,0.0,0.0,0.0,0,0,0,0.0,0,0.0,0.0,0,0,0.0,0,0.0,0.0,0.0,0,0.0,0.0,0.0,0,0,0.0,0.0,0,0.0,0.0,0.0,0,0.0,0.0,0.0,0,0,0,0.0,0.0,0,0.0,0.0,0.0,0,0.0,0.0,0.0,0.0,0.0,0.0,0.0,0.0,0.0,0.0,0.0,0.0,0.0,0.0,0.0,0.0,0.0,0.0,0.0,0.0,0.0,40.0,0.0,0.0,0.0,60.0,0.0,0.0,0.0,0,0.0,0.0,0.0,0.0,0.0,0.0,0.0,0,0.0,0.0,0.0,0.0,0.0,0.0,0.0,0,0.0,0.0,0.0,0.0,0.0,0,0.0,0.0,0.0,0.0,0.0,0,0.0,0.0,0.0,0.0,0,0.0,0.0,0.0,0,0,0,0.0,0.0,0.0,0.0,0.0,0.0,0.0,0.0,0.0,0.0,0.0,0.0,0.0,0.0,0.0,0,0.0,0.0,41.6,50.9,0.261
# 2309,31787,379163,Kodama M.,2006,nan,(B2O3)73.0 (Na2O)27.0 ,0.0,0,0.0,0.0,0.0,0.0,0.0,0.0,0.0,0,0,0,0.0,73.0,0,0.0,0.0,0.0,0.0,0.0,0.0,0,0.0,0.0,0.0,0.0,0,0,0.0,0.0,0,0.0,0.0,0.0,0.0,0.0,0.0,0,0.0,0.0,0.0,0.0,0.0,0.0,0,0.0,0.0,0,0.0,0.0,0.0,0.0,0.0,0.0,0,0,0,0.0,0,0.0,0.0,0,0,0.0,0,0.0,0.0,0.0,0,0.0,0.0,0.0,0,0,0.0,0.0,0,0.0,0.0,0.0,0,0.0,0.0,0.0,0,0,0,0.0,0.0,0,0.0,0.0,0.0,0,0.0,0.0,0.0,0.0,0.0,0.0,27.0,0.0,0.0,0.0,0.0,0.0,0.0,0.0,0.0,0.0,0.0,0.0,0.0,0.0,0.0,0.0,0.0,0.0,0.0,0.0,0.0,0.0,0.0,0,0.0,0.0,0.0,0.0,0.0,0.0,0.0,0,0.0,0.0,0.0,0.0,0.0,0.0,0.0,0,0.0,0.0,0.0,0.0,0.0,0,0.0,0.0,0.0,0.0,0.0,0,0.0,0.0,0.0,0.0,0,0.0,0.0,0.0,0,0,0,0.0,0.0,0.0,0.0,0.0,0.0,0.0,0.0,0.0,0.0,0.0,0.0,0.0,0.0,0.0,0,0.0,0.0,58.0,23.0,0.2608696
# 2310,39814,466173,Chenu S.,2012,nan,(Al2O3)5.50549576 (Na2O)35.03496483 (Nb2O5)6.806987339 (P2O5)39.63956627 (ZnO)13.012985800000001 ,0.0,0,0.0,5.50549576,0.0,0.0,0.0,0.0,0.0,0,0,0,0.0,0.0,0,0.0,0.0,0.0,0.0,0.0,0.0,0,0.0,0.0,0.0,0.0,0,0,0.0,0.0,0,0.0,0.0,0.0,0.0,0.0,0.0,0,0.0,0.0,0.0,0.0,0.0,0.0,0,0.0,0.0,0,0.0,0.0,0.0,0.0,0.0,0.0,0,0,0,0.0,0,0.0,0.0,0,0,0.0,0,0.0,0.0,0.0,0,0.0,0.0,0.0,0,0,0.0,0.0,0,0.0,0.0,0.0,0,0.0,0.0,0.0,0,0,0,0.0,0.0,0,0.0,0.0,0.0,0,0.0,0.0,0.0,0.0,0.0,0.0,35.03496483,0.0,0.0,0.0,0.0,0.0,6.806987339,0.0,0.0,0.0,0.0,0.0,0.0,0.0,0.0,39.63956627,0.0,0.0,0.0,0.0,0.0,0.0,0.0,0,0.0,0.0,0.0,0.0,0.0,0.0,0.0,0,0.0,0.0,0.0,0.0,0.0,0.0,0.0,0,0.0,0.0,0.0,0.0,0.0,0,0.0,0.0,0.0,0.0,0.0,0,0.0,0.0,0.0,0.0,0,0.0,0.0,0.0,0,0,0,0.0,0.0,0.0,0.0,0.0,0.0,0.0,0.0,0.0,0.0,0.0,0.0,0.0,0.0,13.012985800000001,0,0.0,0.0,58.0,23.0,0.2608696
# 2311,30154,376448,Yoko T.,1989,nan,(LiCl)40.0 (TeO2)60.0 ,0.0,0,0.0,0.0,0.0,0.0,0.0,0.0,0.0,0,0,0,0.0,0.0,0,0.0,0.0,0.0,0.0,0.0,0.0,0,0.0,0.0,0.0,0.0,0,0,0.0,0.0,0,0.0,0.0,0.0,0.0,0.0,0.0,0,0.0,0.0,0.0,0.0,0.0,0.0,0,0.0,0.0,0,0.0,0.0,0.0,0.0,0.0,0.0,0,0,0,0.0,0,0.0,0.0,0,0,0.0,0,0.0,0.0,0.0,0,0.0,0.0,0.0,0,0,0.0,0.0,0,0.0,0.0,0.0,0,0.0,0.0,0.0,0,0,0,40.0,0.0,0,0.0,0.0,0.0,0,0.0,0.0,0.0,0.0,0.0,0.0,0.0,0.0,0.0,0.0,0.0,0.0,0.0,0.0,0.0,0.0,0.0,0.0,0.0,0.0,0.0,0.0,0.0,0.0,0.0,0.0,0.0,0.0,0.0,0,0.0,0.0,0.0,0.0,0.0,0.0,0.0,0,0.0,0.0,0.0,0.0,0.0,0.0,0.0,0,0.0,0.0,0.0,0.0,0.0,0,0.0,0.0,0.0,0.0,0.0,0,0.0,60.0,0.0,0.0,0,0.0,0.0,0.0,0,0,0,0.0,0.0,0.0,0.0,0.0,0.0,0.0,0.0,0.0,0.0,0.0,0.0,0.0,0.0,0.0,0,0.0,0.0,41.1,16.3,0.26073620000000003
# 2313,4562,14675,Osaka A.,1986,nan,(GeO2)34.48345 (Na2O)31.0331 (SiO2)34.48345 ,0.0,0,0.0,0.0,0.0,0.0,0.0,0.0,0.0,0,0,0,0.0,0.0,0,0.0,0.0,0.0,0.0,0.0,0.0,0,0.0,0.0,0.0,0.0,0,0,0.0,0.0,0,0.0,0.0,0.0,0.0,0.0,0.0,0,0.0,0.0,0.0,0.0,0.0,0.0,0,0.0,0.0,0,0.0,0.0,0.0,0.0,0.0,0.0,0,0,0,0.0,0,0.0,34.48345,0,0,0.0,0,0.0,0.0,0.0,0,0.0,0.0,0.0,0,0,0.0,0.0,0,0.0,0.0,0.0,0,0.0,0.0,0.0,0,0,0,0.0,0.0,0,0.0,0.0,0.0,0,0.0,0.0,0.0,0.0,0.0,0.0,31.0331,0.0,0.0,0.0,0.0,0.0,0.0,0.0,0.0,0.0,0.0,0.0,0.0,0.0,0.0,0.0,0.0,0.0,0.0,0.0,0.0,0.0,0.0,0,0.0,0.0,0.0,0.0,0.0,0.0,0.0,0,0.0,0.0,0.0,0.0,0.0,34.48345,0.0,0,0.0,0.0,0.0,0.0,0.0,0,0.0,0.0,0.0,0.0,0.0,0,0.0,0.0,0.0,0.0,0,0.0,0.0,0.0,0,0,0,0.0,0.0,0.0,0.0,0.0,0.0,0.0,0.0,0.0,0.0,0.0,0.0,0.0,0.0,0.0,0,0.0,0.0,54.6,21.66,0.26038779999999995
# 2314,29184,382354,Gur C.H.,2005,nan,(Al2O3)0.893482598 (CaO)4.300284458 (F)15.79943588 (K2O)10.52475421 (MgO)17.151797600000002 (SiO2)50.65937121 (TiO2)0.670874046 ,0.0,0,0.0,0.893482598,0.0,0.0,0.0,0.0,0.0,0,0,0,0.0,0.0,0,0.0,0.0,0.0,0.0,0.0,0.0,0,0.0,0.0,4.300284458,0.0,0,0,0.0,0.0,0,0.0,0.0,0.0,0.0,0.0,0.0,0,0.0,0.0,0.0,0.0,0.0,0.0,0,0.0,0.0,0,15.79943588,0.0,0.0,0.0,0.0,0.0,0,0,0,0.0,0,0.0,0.0,0,0,0.0,0,0.0,0.0,0.0,0,0.0,0.0,10.52475421,0,0,0.0,0.0,0,0.0,0.0,0.0,0,0.0,0.0,0.0,0,0,0,0.0,0.0,0,0.0,17.151797600000002,0.0,0,0.0,0.0,0.0,0.0,0.0,0.0,0.0,0.0,0.0,0.0,0.0,0.0,0.0,0.0,0.0,0.0,0.0,0.0,0.0,0.0,0.0,0.0,0.0,0.0,0.0,0.0,0.0,0.0,0.0,0,0.0,0.0,0.0,0.0,0.0,0.0,0.0,0,0.0,0.0,0.0,0.0,0.0,50.65937121,0.0,0,0.0,0.0,0.0,0.0,0.0,0,0.0,0.0,0.0,0.0,0.0,0,0.0,0.0,0.0,0.0,0,0.670874046,0.0,0.0,0,0,0,0.0,0.0,0.0,0.0,0.0,0.0,0.0,0.0,0.0,0.0,0.0,0.0,0.0,0.0,0.0,0,0.0,0.0,75.9,30.11,0.2603786
# 2315,2004,110657,State Optical I,1975,TK14,(Al2O3)1.712773681 (As2O3)0.22069995899999997 (B2O3)21.82324594 (BaO)25.7980452 (CaO)1.8685246519999998 (Na2O)0.7044194690000001 (Sb2O3)0.059909989000000004 (SiO2)47.81238111 ,0.0,0,0.0,1.712773681,0.0,0.0,0.0,0.22069995899999997,0.0,0,0,0,0.0,21.82324594,0,0.0,25.7980452,0.0,0.0,0.0,0.0,0,0.0,0.0,1.8685246519999998,0.0,0,0,0.0,0.0,0,0.0,0.0,0.0,0.0,0.0,0.0,0,0.0,0.0,0.0,0.0,0.0,0.0,0,0.0,0.0,0,0.0,0.0,0.0,0.0,0.0,0.0,0,0,0,0.0,0,0.0,0.0,0,0,0.0,0,0.0,0.0,0.0,0,0.0,0.0,0.0,0,0,0.0,0.0,0,0.0,0.0,0.0,0,0.0,0.0,0.0,0,0,0,0.0,0.0,0,0.0,0.0,0.0,0,0.0,0.0,0.0,0.0,0.0,0.0,0.7044194690000001,0.0,0.0,0.0,0.0,0.0,0.0,0.0,0.0,0.0,0.0,0.0,0.0,0.0,0.0,0.0,0.0,0.0,0.0,0.0,0.0,0.0,0.0,0,0.0,0.0,0.0,0.0,0.0,0.0,0.059909989000000004,0,0.0,0.0,0.0,0.0,0.0,47.81238111,0.0,0,0.0,0.0,0.0,0.0,0.0,0,0.0,0.0,0.0,0.0,0.0,0,0.0,0.0,0.0,0.0,0,0.0,0.0,0.0,0,0,0,0.0,0.0,0.0,0.0,0.0,0.0,0.0,0.0,0.0,0.0,0.0,0.0,0.0,0.0,0.0,0,0.0,0.0,85.3,33.84,0.2603428
# 2316,30154,376454,Yoko T.,1989,nan,(Li2O)30.0 (LiCl)10.0 (TeO2)60.0 ,0.0,0,0.0,0.0,0.0,0.0,0.0,0.0,0.0,0,0,0,0.0,0.0,0,0.0,0.0,0.0,0.0,0.0,0.0,0,0.0,0.0,0.0,0.0,0,0,0.0,0.0,0,0.0,0.0,0.0,0.0,0.0,0.0,0,0.0,0.0,0.0,0.0,0.0,0.0,0,0.0,0.0,0,0.0,0.0,0.0,0.0,0.0,0.0,0,0,0,0.0,0,0.0,0.0,0,0,0.0,0,0.0,0.0,0.0,0,0.0,0.0,0.0,0,0,0.0,0.0,0,0.0,0.0,0.0,0,0.0,0.0,30.0,0,0,0,10.0,0.0,0,0.0,0.0,0.0,0,0.0,0.0,0.0,0.0,0.0,0.0,0.0,0.0,0.0,0.0,0.0,0.0,0.0,0.0,0.0,0.0,0.0,0.0,0.0,0.0,0.0,0.0,0.0,0.0,0.0,0.0,0.0,0.0,0.0,0,0.0,0.0,0.0,0.0,0.0,0.0,0.0,0,0.0,0.0,0.0,0.0,0.0,0.0,0.0,0,0.0,0.0,0.0,0.0,0.0,0,0.0,0.0,0.0,0.0,0.0,0,0.0,60.0,0.0,0.0,0,0.0,0.0,0.0,0,0,0,0.0,0.0,0.0,0.0,0.0,0.0,0.0,0.0,0.0,0.0,0.0,0.0,0.0,0.0,0.0,0,0.0,0.0,42.8,16.98,0.2603063
# 2317,213,20052,Polukhin V.N.,1983,nan,(GeO2)69.34812861 (MgO)11.09569978 (Na2O)9.778085804 (SiO2)9.778085804 ,0.0,0,0.0,0.0,0.0,0.0,0.0,0.0,0.0,0,0,0,0.0,0.0,0,0.0,0.0,0.0,0.0,0.0,0.0,0,0.0,0.0,0.0,0.0,0,0,0.0,0.0,0,0.0,0.0,0.0,0.0,0.0,0.0,0,0.0,0.0,0.0,0.0,0.0,0.0,0,0.0,0.0,0,0.0,0.0,0.0,0.0,0.0,0.0,0,0,0,0.0,0,0.0,69.34812861,0,0,0.0,0,0.0,0.0,0.0,0,0.0,0.0,0.0,0,0,0.0,0.0,0,0.0,0.0,0.0,0,0.0,0.0,0.0,0,0,0,0.0,0.0,0,0.0,11.09569978,0.0,0,0.0,0.0,0.0,0.0,0.0,0.0,9.778085804,0.0,0.0,0.0,0.0,0.0,0.0,0.0,0.0,0.0,0.0,0.0,0.0,0.0,0.0,0.0,0.0,0.0,0.0,0.0,0.0,0.0,0.0,0,0.0,0.0,0.0,0.0,0.0,0.0,0.0,0,0.0,0.0,0.0,0.0,0.0,9.778085804,0.0,0,0.0,0.0,0.0,0.0,0.0,0,0.0,0.0,0.0,0.0,0.0,0,0.0,0.0,0.0,0.0,0,0.0,0.0,0.0,0,0,0,0.0,0.0,0.0,0.0,0.0,0.0,0.0,0.0,0.0,0.0,0.0,0.0,0.0,0.0,0.0,0,0.0,0.0,73.6,29.3,0.26
# 2318,216,20150,Polukhin V.N.,1983,nan,(GeO2)66.05019925 (Na2O)9.313079304 (PbO)15.32364215 (SiO2)9.313079304 ,0.0,0,0.0,0.0,0.0,0.0,0.0,0.0,0.0,0,0,0,0.0,0.0,0,0.0,0.0,0.0,0.0,0.0,0.0,0,0.0,0.0,0.0,0.0,0,0,0.0,0.0,0,0.0,0.0,0.0,0.0,0.0,0.0,0,0.0,0.0,0.0,0.0,0.0,0.0,0,0.0,0.0,0,0.0,0.0,0.0,0.0,0.0,0.0,0,0,0,0.0,0,0.0,66.05019925,0,0,0.0,0,0.0,0.0,0.0,0,0.0,0.0,0.0,0,0,0.0,0.0,0,0.0,0.0,0.0,0,0.0,0.0,0.0,0,0,0,0.0,0.0,0,0.0,0.0,0.0,0,0.0,0.0,0.0,0.0,0.0,0.0,9.313079304,0.0,0.0,0.0,0.0,0.0,0.0,0.0,0.0,0.0,0.0,0.0,0.0,0.0,0.0,0.0,0.0,0.0,0.0,15.32364215,0.0,0.0,0.0,0,0.0,0.0,0.0,0.0,0.0,0.0,0.0,0,0.0,0.0,0.0,0.0,0.0,9.313079304,0.0,0,0.0,0.0,0.0,0.0,0.0,0,0.0,0.0,0.0,0.0,0.0,0,0.0,0.0,0.0,0.0,0,0.0,0.0,0.0,0,0,0,0.0,0.0,0.0,0.0,0.0,0.0,0.0,0.0,0.0,0.0,0.0,0.0,0.0,0.0,0.0,0,0.0,0.0,63.5,25.3,0.26
# 2319,572,24657,Spinner S.,1954,BaC617/550,(Al2O3)4.326743558 (As2O3)0.136500049 (B2O3)5.690072047999999 (BaO)26.30639947 (K2O)0.382320738 (Na2O)0.290526805 (PbO)0.5647229029999999 (Sb2O3)0.21620007800000002 (SiO2)55.89181012 (ZnO)6.19470423 ,0.0,0,0.0,4.326743558,0.0,0.0,0.0,0.136500049,0.0,0,0,0,0.0,5.690072047999999,0,0.0,26.30639947,0.0,0.0,0.0,0.0,0,0.0,0.0,0.0,0.0,0,0,0.0,0.0,0,0.0,0.0,0.0,0.0,0.0,0.0,0,0.0,0.0,0.0,0.0,0.0,0.0,0,0.0,0.0,0,0.0,0.0,0.0,0.0,0.0,0.0,0,0,0,0.0,0,0.0,0.0,0,0,0.0,0,0.0,0.0,0.0,0,0.0,0.0,0.382320738,0,0,0.0,0.0,0,0.0,0.0,0.0,0,0.0,0.0,0.0,0,0,0,0.0,0.0,0,0.0,0.0,0.0,0,0.0,0.0,0.0,0.0,0.0,0.0,0.290526805,0.0,0.0,0.0,0.0,0.0,0.0,0.0,0.0,0.0,0.0,0.0,0.0,0.0,0.0,0.0,0.0,0.0,0.0,0.5647229029999999,0.0,0.0,0.0,0,0.0,0.0,0.0,0.0,0.0,0.0,0.21620007800000002,0,0.0,0.0,0.0,0.0,0.0,55.89181012,0.0,0,0.0,0.0,0.0,0.0,0.0,0,0.0,0.0,0.0,0.0,0.0,0,0.0,0.0,0.0,0.0,0,0.0,0.0,0.0,0,0,0,0.0,0.0,0.0,0.0,0.0,0.0,0.0,0.0,0.0,0.0,0.0,0.0,0.0,0.0,6.19470423,0,0.0,0.0,76.2,30.27,0.26
# 2320,2314,31327,Tennison D.G.,1981,nan,(Na2O)5.0 (Rb2O)20.0 (SiO2)75.0 ,0.0,0,0.0,0.0,0.0,0.0,0.0,0.0,0.0,0,0,0,0.0,0.0,0,0.0,0.0,0.0,0.0,0.0,0.0,0,0.0,0.0,0.0,0.0,0,0,0.0,0.0,0,0.0,0.0,0.0,0.0,0.0,0.0,0,0.0,0.0,0.0,0.0,0.0,0.0,0,0.0,0.0,0,0.0,0.0,0.0,0.0,0.0,0.0,0,0,0,0.0,0,0.0,0.0,0,0,0.0,0,0.0,0.0,0.0,0,0.0,0.0,0.0,0,0,0.0,0.0,0,0.0,0.0,0.0,0,0.0,0.0,0.0,0,0,0,0.0,0.0,0,0.0,0.0,0.0,0,0.0,0.0,0.0,0.0,0.0,0.0,5.0,0.0,0.0,0.0,0.0,0.0,0.0,0.0,0.0,0.0,0.0,0.0,0.0,0.0,0.0,0.0,0.0,0.0,0.0,0.0,0.0,0.0,0.0,0,20.0,0.0,0.0,0.0,0.0,0.0,0.0,0,0.0,0.0,0.0,0.0,0.0,75.0,0.0,0,0.0,0.0,0.0,0.0,0.0,0,0.0,0.0,0.0,0.0,0.0,0,0.0,0.0,0.0,0.0,0,0.0,0.0,0.0,0,0,0,0.0,0.0,0.0,0.0,0.0,0.0,0.0,0.0,0.0,0.0,0.0,0.0,0.0,0.0,0.0,0,0.0,0.0,48.7,19.3,0.26
# 2321,4550,13086,Higazy A.A.,1987,nan,(CaO)16.909029999999998 (Na2O)12.68177 (SiO2)54.95435 (TiO2)15.45485 ,0.0,0,0.0,0.0,0.0,0.0,0.0,0.0,0.0,0,0,0,0.0,0.0,0,0.0,0.0,0.0,0.0,0.0,0.0,0,0.0,0.0,16.909029999999998,0.0,0,0,0.0,0.0,0,0.0,0.0,0.0,0.0,0.0,0.0,0,0.0,0.0,0.0,0.0,0.0,0.0,0,0.0,0.0,0,0.0,0.0,0.0,0.0,0.0,0.0,0,0,0,0.0,0,0.0,0.0,0,0,0.0,0,0.0,0.0,0.0,0,0.0,0.0,0.0,0,0,0.0,0.0,0,0.0,0.0,0.0,0,0.0,0.0,0.0,0,0,0,0.0,0.0,0,0.0,0.0,0.0,0,0.0,0.0,0.0,0.0,0.0,0.0,12.68177,0.0,0.0,0.0,0.0,0.0,0.0,0.0,0.0,0.0,0.0,0.0,0.0,0.0,0.0,0.0,0.0,0.0,0.0,0.0,0.0,0.0,0.0,0,0.0,0.0,0.0,0.0,0.0,0.0,0.0,0,0.0,0.0,0.0,0.0,0.0,54.95435,0.0,0,0.0,0.0,0.0,0.0,0.0,0,0.0,0.0,0.0,0.0,0.0,0,0.0,0.0,0.0,0.0,0,15.45485,0.0,0.0,0,0,0,0.0,0.0,0.0,0.0,0.0,0.0,0.0,0.0,0.0,0.0,0.0,0.0,0.0,0.0,0.0,0,0.0,0.0,90.5,35.9,0.26
# 2322,5413,40673,Schulze F.A.,1904,nan,(SiO2)100.0 ,0.0,0,0.0,0.0,0.0,0.0,0.0,0.0,0.0,0,0,0,0.0,0.0,0,0.0,0.0,0.0,0.0,0.0,0.0,0,0.0,0.0,0.0,0.0,0,0,0.0,0.0,0,0.0,0.0,0.0,0.0,0.0,0.0,0,0.0,0.0,0.0,0.0,0.0,0.0,0,0.0,0.0,0,0.0,0.0,0.0,0.0,0.0,0.0,0,0,0,0.0,0,0.0,0.0,0,0,0.0,0,0.0,0.0,0.0,0,0.0,0.0,0.0,0,0,0.0,0.0,0,0.0,0.0,0.0,0,0.0,0.0,0.0,0,0,0,0.0,0.0,0,0.0,0.0,0.0,0,0.0,0.0,0.0,0.0,0.0,0.0,0.0,0.0,0.0,0.0,0.0,0.0,0.0,0.0,0.0,0.0,0.0,0.0,0.0,0.0,0.0,0.0,0.0,0.0,0.0,0.0,0.0,0.0,0.0,0,0.0,0.0,0.0,0.0,0.0,0.0,0.0,0,0.0,0.0,0.0,0.0,0.0,100.0,0.0,0,0.0,0.0,0.0,0.0,0.0,0,0.0,0.0,0.0,0.0,0.0,0,0.0,0.0,0.0,0.0,0,0.0,0.0,0.0,0,0,0,0.0,0.0,0.0,0.0,0.0,0.0,0.0,0.0,0.0,0.0,0.0,0.0,0.0,0.0,0.0,0,0.0,0.0,61.1,24.24,0.26
# 2323,5832,52367,Rao K.J.,1986,nan,(K2O)10.0 (Li2O)10.0 (MoO3)60.0 (P2O5)20.0 ,0.0,0,0.0,0.0,0.0,0.0,0.0,0.0,0.0,0,0,0,0.0,0.0,0,0.0,0.0,0.0,0.0,0.0,0.0,0,0.0,0.0,0.0,0.0,0,0,0.0,0.0,0,0.0,0.0,0.0,0.0,0.0,0.0,0,0.0,0.0,0.0,0.0,0.0,0.0,0,0.0,0.0,0,0.0,0.0,0.0,0.0,0.0,0.0,0,0,0,0.0,0,0.0,0.0,0,0,0.0,0,0.0,0.0,0.0,0,0.0,0.0,10.0,0,0,0.0,0.0,0,0.0,0.0,0.0,0,0.0,0.0,10.0,0,0,0,0.0,0.0,0,0.0,0.0,0.0,0,0.0,0.0,0.0,60.0,0.0,0.0,0.0,0.0,0.0,0.0,0.0,0.0,0.0,0.0,0.0,0.0,0.0,0.0,0.0,0.0,0.0,20.0,0.0,0.0,0.0,0.0,0.0,0.0,0.0,0,0.0,0.0,0.0,0.0,0.0,0.0,0.0,0,0.0,0.0,0.0,0.0,0.0,0.0,0.0,0,0.0,0.0,0.0,0.0,0.0,0,0.0,0.0,0.0,0.0,0.0,0,0.0,0.0,0.0,0.0,0,0.0,0.0,0.0,0,0,0,0.0,0.0,0.0,0.0,0.0,0.0,0.0,0.0,0.0,0.0,0.0,0.0,0.0,0.0,0.0,0,0.0,0.0,44.6,17.7,0.26
# 2324,5832,92848,Rao K.J.,1986,nan,(K2O)20.0 (MoO3)40.0 (P2O5)40.0 ,0.0,0,0.0,0.0,0.0,0.0,0.0,0.0,0.0,0,0,0,0.0,0.0,0,0.0,0.0,0.0,0.0,0.0,0.0,0,0.0,0.0,0.0,0.0,0,0,0.0,0.0,0,0.0,0.0,0.0,0.0,0.0,0.0,0,0.0,0.0,0.0,0.0,0.0,0.0,0,0.0,0.0,0,0.0,0.0,0.0,0.0,0.0,0.0,0,0,0,0.0,0,0.0,0.0,0,0,0.0,0,0.0,0.0,0.0,0,0.0,0.0,20.0,0,0,0.0,0.0,0,0.0,0.0,0.0,0,0.0,0.0,0.0,0,0,0,0.0,0.0,0,0.0,0.0,0.0,0,0.0,0.0,0.0,40.0,0.0,0.0,0.0,0.0,0.0,0.0,0.0,0.0,0.0,0.0,0.0,0.0,0.0,0.0,0.0,0.0,0.0,40.0,0.0,0.0,0.0,0.0,0.0,0.0,0.0,0,0.0,0.0,0.0,0.0,0.0,0.0,0.0,0,0.0,0.0,0.0,0.0,0.0,0.0,0.0,0,0.0,0.0,0.0,0.0,0.0,0,0.0,0.0,0.0,0.0,0.0,0,0.0,0.0,0.0,0.0,0,0.0,0.0,0.0,0,0,0,0.0,0.0,0.0,0.0,0.0,0.0,0.0,0.0,0.0,0.0,0.0,0.0,0.0,0.0,0.0,0,0.0,0.0,36.6,14.5,0.26
# 2325,5832,52373,Rao K.J.,1986,nan,(K2O)15.0 (Li2O)25.0 (MoO3)20.0 (P2O5)40.0 ,0.0,0,0.0,0.0,0.0,0.0,0.0,0.0,0.0,0,0,0,0.0,0.0,0,0.0,0.0,0.0,0.0,0.0,0.0,0,0.0,0.0,0.0,0.0,0,0,0.0,0.0,0,0.0,0.0,0.0,0.0,0.0,0.0,0,0.0,0.0,0.0,0.0,0.0,0.0,0,0.0,0.0,0,0.0,0.0,0.0,0.0,0.0,0.0,0,0,0,0.0,0,0.0,0.0,0,0,0.0,0,0.0,0.0,0.0,0,0.0,0.0,15.0,0,0,0.0,0.0,0,0.0,0.0,0.0,0,0.0,0.0,25.0,0,0,0,0.0,0.0,0,0.0,0.0,0.0,0,0.0,0.0,0.0,20.0,0.0,0.0,0.0,0.0,0.0,0.0,0.0,0.0,0.0,0.0,0.0,0.0,0.0,0.0,0.0,0.0,0.0,40.0,0.0,0.0,0.0,0.0,0.0,0.0,0.0,0,0.0,0.0,0.0,0.0,0.0,0.0,0.0,0,0.0,0.0,0.0,0.0,0.0,0.0,0.0,0,0.0,0.0,0.0,0.0,0.0,0,0.0,0.0,0.0,0.0,0.0,0,0.0,0.0,0.0,0.0,0,0.0,0.0,0.0,0,0,0,0.0,0.0,0.0,0.0,0.0,0.0,0.0,0.0,0.0,0.0,0.0,0.0,0.0,0.0,0.0,0,0.0,0.0,44.5,17.7,0.26
# 2326,5832,52375,Rao K.J.,1986,nan,(K2O)5.0 (Li2O)35.0 (MoO3)20.0 (P2O5)40.0 ,0.0,0,0.0,0.0,0.0,0.0,0.0,0.0,0.0,0,0,0,0.0,0.0,0,0.0,0.0,0.0,0.0,0.0,0.0,0,0.0,0.0,0.0,0.0,0,0,0.0,0.0,0,0.0,0.0,0.0,0.0,0.0,0.0,0,0.0,0.0,0.0,0.0,0.0,0.0,0,0.0,0.0,0,0.0,0.0,0.0,0.0,0.0,0.0,0,0,0,0.0,0,0.0,0.0,0,0,0.0,0,0.0,0.0,0.0,0,0.0,0.0,5.0,0,0,0.0,0.0,0,0.0,0.0,0.0,0,0.0,0.0,35.0,0,0,0,0.0,0.0,0,0.0,0.0,0.0,0,0.0,0.0,0.0,20.0,0.0,0.0,0.0,0.0,0.0,0.0,0.0,0.0,0.0,0.0,0.0,0.0,0.0,0.0,0.0,0.0,0.0,40.0,0.0,0.0,0.0,0.0,0.0,0.0,0.0,0,0.0,0.0,0.0,0.0,0.0,0.0,0.0,0,0.0,0.0,0.0,0.0,0.0,0.0,0.0,0,0.0,0.0,0.0,0.0,0.0,0,0.0,0.0,0.0,0.0,0.0,0,0.0,0.0,0.0,0.0,0,0.0,0.0,0.0,0,0,0,0.0,0.0,0.0,0.0,0.0,0.0,0.0,0.0,0.0,0.0,0.0,0.0,0.0,0.0,0.0,0,0.0,0.0,49.0,19.5,0.26
# 2327,5838,92880,Damodaran K.V.,1989,nan,(P2O5)20.0 (PbO)30.0 (WO3)50.0 ,0.0,0,0.0,0.0,0.0,0.0,0.0,0.0,0.0,0,0,0,0.0,0.0,0,0.0,0.0,0.0,0.0,0.0,0.0,0,0.0,0.0,0.0,0.0,0,0,0.0,0.0,0,0.0,0.0,0.0,0.0,0.0,0.0,0,0.0,0.0,0.0,0.0,0.0,0.0,0,0.0,0.0,0,0.0,0.0,0.0,0.0,0.0,0.0,0,0,0,0.0,0,0.0,0.0,0,0,0.0,0,0.0,0.0,0.0,0,0.0,0.0,0.0,0,0,0.0,0.0,0,0.0,0.0,0.0,0,0.0,0.0,0.0,0,0,0,0.0,0.0,0,0.0,0.0,0.0,0,0.0,0.0,0.0,0.0,0.0,0.0,0.0,0.0,0.0,0.0,0.0,0.0,0.0,0.0,0.0,0.0,0.0,0.0,0.0,0.0,0.0,20.0,0.0,0.0,0.0,30.0,0.0,0.0,0.0,0,0.0,0.0,0.0,0.0,0.0,0.0,0.0,0,0.0,0.0,0.0,0.0,0.0,0.0,0.0,0,0.0,0.0,0.0,0.0,0.0,0,0.0,0.0,0.0,0.0,0.0,0,0.0,0.0,0.0,0.0,0,0.0,0.0,0.0,0,0,0,0.0,0.0,0.0,0.0,0.0,0.0,50.0,0.0,0.0,0.0,0.0,0.0,0.0,0.0,0.0,0,0.0,0.0,60.6,24.1,0.26
# 2328,5838,92886,Damodaran K.V.,1989,nan,(P2O5)40.0 (PbO)40.0 (WO3)20.0 ,0.0,0,0.0,0.0,0.0,0.0,0.0,0.0,0.0,0,0,0,0.0,0.0,0,0.0,0.0,0.0,0.0,0.0,0.0,0,0.0,0.0,0.0,0.0,0,0,0.0,0.0,0,0.0,0.0,0.0,0.0,0.0,0.0,0,0.0,0.0,0.0,0.0,0.0,0.0,0,0.0,0.0,0,0.0,0.0,0.0,0.0,0.0,0.0,0,0,0,0.0,0,0.0,0.0,0,0,0.0,0,0.0,0.0,0.0,0,0.0,0.0,0.0,0,0,0.0,0.0,0,0.0,0.0,0.0,0,0.0,0.0,0.0,0,0,0,0.0,0.0,0,0.0,0.0,0.0,0,0.0,0.0,0.0,0.0,0.0,0.0,0.0,0.0,0.0,0.0,0.0,0.0,0.0,0.0,0.0,0.0,0.0,0.0,0.0,0.0,0.0,40.0,0.0,0.0,0.0,40.0,0.0,0.0,0.0,0,0.0,0.0,0.0,0.0,0.0,0.0,0.0,0,0.0,0.0,0.0,0.0,0.0,0.0,0.0,0,0.0,0.0,0.0,0.0,0.0,0,0.0,0.0,0.0,0.0,0.0,0,0.0,0.0,0.0,0.0,0,0.0,0.0,0.0,0,0,0,0.0,0.0,0.0,0.0,0.0,0.0,20.0,0.0,0.0,0.0,0.0,0.0,0.0,0.0,0.0,0,0.0,0.0,44.0,17.4,0.26
# 2330,5879,93262,Keshishyan T.N.,1978,nan,(Al2O3)9.1 (Li2O)27.3 (P2O5)63.6 ,0.0,0,0.0,9.1,0.0,0.0,0.0,0.0,0.0,0,0,0,0.0,0.0,0,0.0,0.0,0.0,0.0,0.0,0.0,0,0.0,0.0,0.0,0.0,0,0,0.0,0.0,0,0.0,0.0,0.0,0.0,0.0,0.0,0,0.0,0.0,0.0,0.0,0.0,0.0,0,0.0,0.0,0,0.0,0.0,0.0,0.0,0.0,0.0,0,0,0,0.0,0,0.0,0.0,0,0,0.0,0,0.0,0.0,0.0,0,0.0,0.0,0.0,0,0,0.0,0.0,0,0.0,0.0,0.0,0,0.0,0.0,27.3,0,0,0,0.0,0.0,0,0.0,0.0,0.0,0,0.0,0.0,0.0,0.0,0.0,0.0,0.0,0.0,0.0,0.0,0.0,0.0,0.0,0.0,0.0,0.0,0.0,0.0,0.0,0.0,0.0,63.6,0.0,0.0,0.0,0.0,0.0,0.0,0.0,0,0.0,0.0,0.0,0.0,0.0,0.0,0.0,0,0.0,0.0,0.0,0.0,0.0,0.0,0.0,0,0.0,0.0,0.0,0.0,0.0,0,0.0,0.0,0.0,0.0,0.0,0,0.0,0.0,0.0,0.0,0,0.0,0.0,0.0,0,0,0,0.0,0.0,0.0,0.0,0.0,0.0,0.0,0.0,0.0,0.0,0.0,0.0,0.0,0.0,0.0,0,0.0,0.0,63.0,25.0,0.26
# 2331,6172,90300,Nemilov S.V.,1973,nan,(GeO2)60.0 (La2O3)22.5 (Ta2O5)17.5 ,0.0,0,0.0,0.0,0.0,0.0,0.0,0.0,0.0,0,0,0,0.0,0.0,0,0.0,0.0,0.0,0.0,0.0,0.0,0,0.0,0.0,0.0,0.0,0,0,0.0,0.0,0,0.0,0.0,0.0,0.0,0.0,0.0,0,0.0,0.0,0.0,0.0,0.0,0.0,0,0.0,0.0,0,0.0,0.0,0.0,0.0,0.0,0.0,0,0,0,0.0,0,0.0,60.0,0,0,0.0,0,0.0,0.0,0.0,0,0.0,0.0,0.0,0,0,0.0,0.0,0,0.0,0.0,22.5,0,0.0,0.0,0.0,0,0,0,0.0,0.0,0,0.0,0.0,0.0,0,0.0,0.0,0.0,0.0,0.0,0.0,0.0,0.0,0.0,0.0,0.0,0.0,0.0,0.0,0.0,0.0,0.0,0.0,0.0,0.0,0.0,0.0,0.0,0.0,0.0,0.0,0.0,0.0,0.0,0,0.0,0.0,0.0,0.0,0.0,0.0,0.0,0,0.0,0.0,0.0,0.0,0.0,0.0,0.0,0,0.0,0.0,0.0,0.0,0.0,0,0.0,0.0,0.0,17.5,0.0,0,0.0,0.0,0.0,0.0,0,0.0,0.0,0.0,0,0,0,0.0,0.0,0.0,0.0,0.0,0.0,0.0,0.0,0.0,0.0,0.0,0.0,0.0,0.0,0.0,0,0.0,0.0,106.0,42.35,0.26
# 2332,6336,72722,Levenberg V.A.,1979,nan,(P2O5)75.0 (Y2O3)25.0 ,0.0,0,0.0,0.0,0.0,0.0,0.0,0.0,0.0,0,0,0,0.0,0.0,0,0.0,0.0,0.0,0.0,0.0,0.0,0,0.0,0.0,0.0,0.0,0,0,0.0,0.0,0,0.0,0.0,0.0,0.0,0.0,0.0,0,0.0,0.0,0.0,0.0,0.0,0.0,0,0.0,0.0,0,0.0,0.0,0.0,0.0,0.0,0.0,0,0,0,0.0,0,0.0,0.0,0,0,0.0,0,0.0,0.0,0.0,0,0.0,0.0,0.0,0,0,0.0,0.0,0,0.0,0.0,0.0,0,0.0,0.0,0.0,0,0,0,0.0,0.0,0,0.0,0.0,0.0,0,0.0,0.0,0.0,0.0,0.0,0.0,0.0,0.0,0.0,0.0,0.0,0.0,0.0,0.0,0.0,0.0,0.0,0.0,0.0,0.0,0.0,75.0,0.0,0.0,0.0,0.0,0.0,0.0,0.0,0,0.0,0.0,0.0,0.0,0.0,0.0,0.0,0,0.0,0.0,0.0,0.0,0.0,0.0,0.0,0,0.0,0.0,0.0,0.0,0.0,0,0.0,0.0,0.0,0.0,0.0,0,0.0,0.0,0.0,0.0,0,0.0,0.0,0.0,0,0,0,0.0,0.0,0.0,0.0,0.0,0.0,0.0,0.0,25.0,0.0,0.0,0.0,0.0,0.0,0.0,0,0.0,0.0,61.8,24.52,0.26
# 2333,6336,72724,Levenberg V.A.,1979,nan,(Ce2O3)25.0 (P2O5)75.0 ,0.0,0,0.0,0.0,0.0,0.0,0.0,0.0,0.0,0,0,0,0.0,0.0,0,0.0,0.0,0.0,0.0,0.0,0.0,0,0.0,0.0,0.0,0.0,0,0,0.0,25.0,0,0.0,0.0,0.0,0.0,0.0,0.0,0,0.0,0.0,0.0,0.0,0.0,0.0,0,0.0,0.0,0,0.0,0.0,0.0,0.0,0.0,0.0,0,0,0,0.0,0,0.0,0.0,0,0,0.0,0,0.0,0.0,0.0,0,0.0,0.0,0.0,0,0,0.0,0.0,0,0.0,0.0,0.0,0,0.0,0.0,0.0,0,0,0,0.0,0.0,0,0.0,0.0,0.0,0,0.0,0.0,0.0,0.0,0.0,0.0,0.0,0.0,0.0,0.0,0.0,0.0,0.0,0.0,0.0,0.0,0.0,0.0,0.0,0.0,0.0,75.0,0.0,0.0,0.0,0.0,0.0,0.0,0.0,0,0.0,0.0,0.0,0.0,0.0,0.0,0.0,0,0.0,0.0,0.0,0.0,0.0,0.0,0.0,0,0.0,0.0,0.0,0.0,0.0,0,0.0,0.0,0.0,0.0,0.0,0,0.0,0.0,0.0,0.0,0,0.0,0.0,0.0,0,0,0,0.0,0.0,0.0,0.0,0.0,0.0,0.0,0.0,0.0,0.0,0.0,0.0,0.0,0.0,0.0,0,0.0,0.0,58.3,23.13,0.26
# 2334,6336,72726,Levenberg V.A.,1979,nan,(Nd2O3)25.0 (P2O5)75.0 ,0.0,0,0.0,0.0,0.0,0.0,0.0,0.0,0.0,0,0,0,0.0,0.0,0,0.0,0.0,0.0,0.0,0.0,0.0,0,0.0,0.0,0.0,0.0,0,0,0.0,0.0,0,0.0,0.0,0.0,0.0,0.0,0.0,0,0.0,0.0,0.0,0.0,0.0,0.0,0,0.0,0.0,0,0.0,0.0,0.0,0.0,0.0,0.0,0,0,0,0.0,0,0.0,0.0,0,0,0.0,0,0.0,0.0,0.0,0,0.0,0.0,0.0,0,0,0.0,0.0,0,0.0,0.0,0.0,0,0.0,0.0,0.0,0,0,0,0.0,0.0,0,0.0,0.0,0.0,0,0.0,0.0,0.0,0.0,0.0,0.0,0.0,0.0,0.0,0.0,0.0,0.0,0.0,0.0,25.0,0.0,0.0,0.0,0.0,0.0,0.0,75.0,0.0,0.0,0.0,0.0,0.0,0.0,0.0,0,0.0,0.0,0.0,0.0,0.0,0.0,0.0,0,0.0,0.0,0.0,0.0,0.0,0.0,0.0,0,0.0,0.0,0.0,0.0,0.0,0,0.0,0.0,0.0,0.0,0.0,0,0.0,0.0,0.0,0.0,0,0.0,0.0,0.0,0,0,0,0.0,0.0,0.0,0.0,0.0,0.0,0.0,0.0,0.0,0.0,0.0,0.0,0.0,0.0,0.0,0,0.0,0.0,58.3,23.13,0.26
# 2335,6338,72733,Levenberg V.A.,1979,nan,(Er2O3)25.0 (P2O5)75.0 ,0.0,0,0.0,0.0,0.0,0.0,0.0,0.0,0.0,0,0,0,0.0,0.0,0,0.0,0.0,0.0,0.0,0.0,0.0,0,0.0,0.0,0.0,0.0,0,0,0.0,0.0,0,0.0,0.0,0.0,0.0,0.0,0.0,0,0.0,0.0,0.0,0.0,0.0,25.0,0,0.0,0.0,0,0.0,0.0,0.0,0.0,0.0,0.0,0,0,0,0.0,0,0.0,0.0,0,0,0.0,0,0.0,0.0,0.0,0,0.0,0.0,0.0,0,0,0.0,0.0,0,0.0,0.0,0.0,0,0.0,0.0,0.0,0,0,0,0.0,0.0,0,0.0,0.0,0.0,0,0.0,0.0,0.0,0.0,0.0,0.0,0.0,0.0,0.0,0.0,0.0,0.0,0.0,0.0,0.0,0.0,0.0,0.0,0.0,0.0,0.0,75.0,0.0,0.0,0.0,0.0,0.0,0.0,0.0,0,0.0,0.0,0.0,0.0,0.0,0.0,0.0,0,0.0,0.0,0.0,0.0,0.0,0.0,0.0,0,0.0,0.0,0.0,0.0,0.0,0,0.0,0.0,0.0,0.0,0.0,0,0.0,0.0,0.0,0.0,0,0.0,0.0,0.0,0,0,0,0.0,0.0,0.0,0.0,0.0,0.0,0.0,0.0,0.0,0.0,0.0,0.0,0.0,0.0,0.0,0,0.0,0.0,63.7,25.27,0.26
# 2336,6554,37748,Komarova N.V.,1991,nan,(P2O5)62.8 (SrO)37.2 ,0.0,0,0.0,0.0,0.0,0.0,0.0,0.0,0.0,0,0,0,0.0,0.0,0,0.0,0.0,0.0,0.0,0.0,0.0,0,0.0,0.0,0.0,0.0,0,0,0.0,0.0,0,0.0,0.0,0.0,0.0,0.0,0.0,0,0.0,0.0,0.0,0.0,0.0,0.0,0,0.0,0.0,0,0.0,0.0,0.0,0.0,0.0,0.0,0,0,0,0.0,0,0.0,0.0,0,0,0.0,0,0.0,0.0,0.0,0,0.0,0.0,0.0,0,0,0.0,0.0,0,0.0,0.0,0.0,0,0.0,0.0,0.0,0,0,0,0.0,0.0,0,0.0,0.0,0.0,0,0.0,0.0,0.0,0.0,0.0,0.0,0.0,0.0,0.0,0.0,0.0,0.0,0.0,0.0,0.0,0.0,0.0,0.0,0.0,0.0,0.0,62.8,0.0,0.0,0.0,0.0,0.0,0.0,0.0,0,0.0,0.0,0.0,0.0,0.0,0.0,0.0,0,0.0,0.0,0.0,0.0,0.0,0.0,0.0,0,0.0,0.0,0.0,0.0,0.0,0,0.0,37.2,0.0,0.0,0.0,0,0.0,0.0,0.0,0.0,0,0.0,0.0,0.0,0,0,0,0.0,0.0,0.0,0.0,0.0,0.0,0.0,0.0,0.0,0.0,0.0,0.0,0.0,0.0,0.0,0,0.0,0.0,42.8,17.02,0.26
# 2337,6554,37750,Komarova N.V.,1991,nan,(P2O5)59.5 (SrO)40.5 ,0.0,0,0.0,0.0,0.0,0.0,0.0,0.0,0.0,0,0,0,0.0,0.0,0,0.0,0.0,0.0,0.0,0.0,0.0,0,0.0,0.0,0.0,0.0,0,0,0.0,0.0,0,0.0,0.0,0.0,0.0,0.0,0.0,0,0.0,0.0,0.0,0.0,0.0,0.0,0,0.0,0.0,0,0.0,0.0,0.0,0.0,0.0,0.0,0,0,0,0.0,0,0.0,0.0,0,0,0.0,0,0.0,0.0,0.0,0,0.0,0.0,0.0,0,0,0.0,0.0,0,0.0,0.0,0.0,0,0.0,0.0,0.0,0,0,0,0.0,0.0,0,0.0,0.0,0.0,0,0.0,0.0,0.0,0.0,0.0,0.0,0.0,0.0,0.0,0.0,0.0,0.0,0.0,0.0,0.0,0.0,0.0,0.0,0.0,0.0,0.0,59.5,0.0,0.0,0.0,0.0,0.0,0.0,0.0,0,0.0,0.0,0.0,0.0,0.0,0.0,0.0,0,0.0,0.0,0.0,0.0,0.0,0.0,0.0,0,0.0,0.0,0.0,0.0,0.0,0,0.0,40.5,0.0,0.0,0.0,0,0.0,0.0,0.0,0.0,0,0.0,0.0,0.0,0,0,0,0.0,0.0,0.0,0.0,0.0,0.0,0.0,0.0,0.0,0.0,0.0,0.0,0.0,0.0,0.0,0,0.0,0.0,44.7,17.75,0.26
# 2338,6554,37751,Komarova N.V.,1991,nan,(P2O5)56.5 (SrO)43.5 ,0.0,0,0.0,0.0,0.0,0.0,0.0,0.0,0.0,0,0,0,0.0,0.0,0,0.0,0.0,0.0,0.0,0.0,0.0,0,0.0,0.0,0.0,0.0,0,0,0.0,0.0,0,0.0,0.0,0.0,0.0,0.0,0.0,0,0.0,0.0,0.0,0.0,0.0,0.0,0,0.0,0.0,0,0.0,0.0,0.0,0.0,0.0,0.0,0,0,0,0.0,0,0.0,0.0,0,0,0.0,0,0.0,0.0,0.0,0,0.0,0.0,0.0,0,0,0.0,0.0,0,0.0,0.0,0.0,0,0.0,0.0,0.0,0,0,0,0.0,0.0,0,0.0,0.0,0.0,0,0.0,0.0,0.0,0.0,0.0,0.0,0.0,0.0,0.0,0.0,0.0,0.0,0.0,0.0,0.0,0.0,0.0,0.0,0.0,0.0,0.0,56.5,0.0,0.0,0.0,0.0,0.0,0.0,0.0,0,0.0,0.0,0.0,0.0,0.0,0.0,0.0,0,0.0,0.0,0.0,0.0,0.0,0.0,0.0,0,0.0,0.0,0.0,0.0,0.0,0,0.0,43.5,0.0,0.0,0.0,0,0.0,0.0,0.0,0.0,0,0.0,0.0,0.0,0,0,0,0.0,0.0,0.0,0.0,0.0,0.0,0.0,0.0,0.0,0.0,0.0,0.0,0.0,0.0,0.0,0,0.0,0.0,45.5,18.09,0.26
# 2339,6554,37753,Komarova N.V.,1991,nan,(P2O5)51.7 (SrO)48.3 ,0.0,0,0.0,0.0,0.0,0.0,0.0,0.0,0.0,0,0,0,0.0,0.0,0,0.0,0.0,0.0,0.0,0.0,0.0,0,0.0,0.0,0.0,0.0,0,0,0.0,0.0,0,0.0,0.0,0.0,0.0,0.0,0.0,0,0.0,0.0,0.0,0.0,0.0,0.0,0,0.0,0.0,0,0.0,0.0,0.0,0.0,0.0,0.0,0,0,0,0.0,0,0.0,0.0,0,0,0.0,0,0.0,0.0,0.0,0,0.0,0.0,0.0,0,0,0.0,0.0,0,0.0,0.0,0.0,0,0.0,0.0,0.0,0,0,0,0.0,0.0,0,0.0,0.0,0.0,0,0.0,0.0,0.0,0.0,0.0,0.0,0.0,0.0,0.0,0.0,0.0,0.0,0.0,0.0,0.0,0.0,0.0,0.0,0.0,0.0,0.0,51.7,0.0,0.0,0.0,0.0,0.0,0.0,0.0,0,0.0,0.0,0.0,0.0,0.0,0.0,0.0,0,0.0,0.0,0.0,0.0,0.0,0.0,0.0,0,0.0,0.0,0.0,0.0,0.0,0,0.0,48.3,0.0,0.0,0.0,0,0.0,0.0,0.0,0.0,0,0.0,0.0,0.0,0,0,0,0.0,0.0,0.0,0.0,0.0,0.0,0.0,0.0,0.0,0.0,0.0,0.0,0.0,0.0,0.0,0,0.0,0.0,47.0,18.68,0.26
# 2340,7815,74085,Livshits V.Ya.,1986,nan,(GeO2)85.0 (Na2O)15.0 ,0.0,0,0.0,0.0,0.0,0.0,0.0,0.0,0.0,0,0,0,0.0,0.0,0,0.0,0.0,0.0,0.0,0.0,0.0,0,0.0,0.0,0.0,0.0,0,0,0.0,0.0,0,0.0,0.0,0.0,0.0,0.0,0.0,0,0.0,0.0,0.0,0.0,0.0,0.0,0,0.0,0.0,0,0.0,0.0,0.0,0.0,0.0,0.0,0,0,0,0.0,0,0.0,85.0,0,0,0.0,0,0.0,0.0,0.0,0,0.0,0.0,0.0,0,0,0.0,0.0,0,0.0,0.0,0.0,0,0.0,0.0,0.0,0,0,0,0.0,0.0,0,0.0,0.0,0.0,0,0.0,0.0,0.0,0.0,0.0,0.0,15.0,0.0,0.0,0.0,0.0,0.0,0.0,0.0,0.0,0.0,0.0,0.0,0.0,0.0,0.0,0.0,0.0,0.0,0.0,0.0,0.0,0.0,0.0,0,0.0,0.0,0.0,0.0,0.0,0.0,0.0,0,0.0,0.0,0.0,0.0,0.0,0.0,0.0,0,0.0,0.0,0.0,0.0,0.0,0,0.0,0.0,0.0,0.0,0.0,0,0.0,0.0,0.0,0.0,0,0.0,0.0,0.0,0,0,0,0.0,0.0,0.0,0.0,0.0,0.0,0.0,0.0,0.0,0.0,0.0,0.0,0.0,0.0,0.0,0,0.0,0.0,73.0,29.0,0.26
# 2341,7828,74149,Berezina E.E.,1977,nan,(BeO)49.65244986 (Nd2O3)0.695100278 (P2O5)49.65244986 ,0.0,0,0.0,0.0,0.0,0.0,0.0,0.0,0.0,0,0,0,0.0,0.0,0,0.0,0.0,0.0,49.65244986,0.0,0.0,0,0.0,0.0,0.0,0.0,0,0,0.0,0.0,0,0.0,0.0,0.0,0.0,0.0,0.0,0,0.0,0.0,0.0,0.0,0.0,0.0,0,0.0,0.0,0,0.0,0.0,0.0,0.0,0.0,0.0,0,0,0,0.0,0,0.0,0.0,0,0,0.0,0,0.0,0.0,0.0,0,0.0,0.0,0.0,0,0,0.0,0.0,0,0.0,0.0,0.0,0,0.0,0.0,0.0,0,0,0,0.0,0.0,0,0.0,0.0,0.0,0,0.0,0.0,0.0,0.0,0.0,0.0,0.0,0.0,0.0,0.0,0.0,0.0,0.0,0.0,0.695100278,0.0,0.0,0.0,0.0,0.0,0.0,49.65244986,0.0,0.0,0.0,0.0,0.0,0.0,0.0,0,0.0,0.0,0.0,0.0,0.0,0.0,0.0,0,0.0,0.0,0.0,0.0,0.0,0.0,0.0,0,0.0,0.0,0.0,0.0,0.0,0,0.0,0.0,0.0,0.0,0.0,0,0.0,0.0,0.0,0.0,0,0.0,0.0,0.0,0,0,0,0.0,0.0,0.0,0.0,0.0,0.0,0.0,0.0,0.0,0.0,0.0,0.0,0.0,0.0,0.0,0,0.0,0.0,73.5,29.16,0.26
# 2342,7830,74159,Patel N.D.,1983,nan,(MoO3)23.5 (P2O5)76.5 ,0.0,0,0.0,0.0,0.0,0.0,0.0,0.0,0.0,0,0,0,0.0,0.0,0,0.0,0.0,0.0,0.0,0.0,0.0,0,0.0,0.0,0.0,0.0,0,0,0.0,0.0,0,0.0,0.0,0.0,0.0,0.0,0.0,0,0.0,0.0,0.0,0.0,0.0,0.0,0,0.0,0.0,0,0.0,0.0,0.0,0.0,0.0,0.0,0,0,0,0.0,0,0.0,0.0,0,0,0.0,0,0.0,0.0,0.0,0,0.0,0.0,0.0,0,0,0.0,0.0,0,0.0,0.0,0.0,0,0.0,0.0,0.0,0,0,0,0.0,0.0,0,0.0,0.0,0.0,0,0.0,0.0,0.0,23.5,0.0,0.0,0.0,0.0,0.0,0.0,0.0,0.0,0.0,0.0,0.0,0.0,0.0,0.0,0.0,0.0,0.0,76.5,0.0,0.0,0.0,0.0,0.0,0.0,0.0,0,0.0,0.0,0.0,0.0,0.0,0.0,0.0,0,0.0,0.0,0.0,0.0,0.0,0.0,0.0,0,0.0,0.0,0.0,0.0,0.0,0,0.0,0.0,0.0,0.0,0.0,0,0.0,0.0,0.0,0.0,0,0.0,0.0,0.0,0,0,0,0.0,0.0,0.0,0.0,0.0,0.0,0.0,0.0,0.0,0.0,0.0,0.0,0.0,0.0,0.0,0,0.0,0.0,37.0,14.7,0.26
# 2343,7836,74229,Higazy A.A.,1989,nan,(P2O5)75.72 (ZnO)24.28 ,0.0,0,0.0,0.0,0.0,0.0,0.0,0.0,0.0,0,0,0,0.0,0.0,0,0.0,0.0,0.0,0.0,0.0,0.0,0,0.0,0.0,0.0,0.0,0,0,0.0,0.0,0,0.0,0.0,0.0,0.0,0.0,0.0,0,0.0,0.0,0.0,0.0,0.0,0.0,0,0.0,0.0,0,0.0,0.0,0.0,0.0,0.0,0.0,0,0,0,0.0,0,0.0,0.0,0,0,0.0,0,0.0,0.0,0.0,0,0.0,0.0,0.0,0,0,0.0,0.0,0,0.0,0.0,0.0,0,0.0,0.0,0.0,0,0,0,0.0,0.0,0,0.0,0.0,0.0,0,0.0,0.0,0.0,0.0,0.0,0.0,0.0,0.0,0.0,0.0,0.0,0.0,0.0,0.0,0.0,0.0,0.0,0.0,0.0,0.0,0.0,75.72,0.0,0.0,0.0,0.0,0.0,0.0,0.0,0,0.0,0.0,0.0,0.0,0.0,0.0,0.0,0,0.0,0.0,0.0,0.0,0.0,0.0,0.0,0,0.0,0.0,0.0,0.0,0.0,0,0.0,0.0,0.0,0.0,0.0,0,0.0,0.0,0.0,0.0,0,0.0,0.0,0.0,0,0,0,0.0,0.0,0.0,0.0,0.0,0.0,0.0,0.0,0.0,0.0,0.0,0.0,0.0,0.0,24.28,0,0.0,0.0,42.6,16.9,0.26
# 2344,7836,74237,Higazy A.A.,1989,nan,(P2O5)34.75 (ZnO)65.25 ,0.0,0,0.0,0.0,0.0,0.0,0.0,0.0,0.0,0,0,0,0.0,0.0,0,0.0,0.0,0.0,0.0,0.0,0.0,0,0.0,0.0,0.0,0.0,0,0,0.0,0.0,0,0.0,0.0,0.0,0.0,0.0,0.0,0,0.0,0.0,0.0,0.0,0.0,0.0,0,0.0,0.0,0,0.0,0.0,0.0,0.0,0.0,0.0,0,0,0,0.0,0,0.0,0.0,0,0,0.0,0,0.0,0.0,0.0,0,0.0,0.0,0.0,0,0,0.0,0.0,0,0.0,0.0,0.0,0,0.0,0.0,0.0,0,0,0,0.0,0.0,0,0.0,0.0,0.0,0,0.0,0.0,0.0,0.0,0.0,0.0,0.0,0.0,0.0,0.0,0.0,0.0,0.0,0.0,0.0,0.0,0.0,0.0,0.0,0.0,0.0,34.75,0.0,0.0,0.0,0.0,0.0,0.0,0.0,0,0.0,0.0,0.0,0.0,0.0,0.0,0.0,0,0.0,0.0,0.0,0.0,0.0,0.0,0.0,0,0.0,0.0,0.0,0.0,0.0,0,0.0,0.0,0.0,0.0,0.0,0,0.0,0.0,0.0,0.0,0,0.0,0.0,0.0,0,0,0,0.0,0.0,0.0,0.0,0.0,0.0,0.0,0.0,0.0,0.0,0.0,0.0,0.0,0.0,65.25,0,0.0,0.0,43.1,17.1,0.26
# 2345,7849,74333,Mierzejewski A.,1988,nan,(P2O5)75.0 (Sm2O3)25.0 ,0.0,0,0.0,0.0,0.0,0.0,0.0,0.0,0.0,0,0,0,0.0,0.0,0,0.0,0.0,0.0,0.0,0.0,0.0,0,0.0,0.0,0.0,0.0,0,0,0.0,0.0,0,0.0,0.0,0.0,0.0,0.0,0.0,0,0.0,0.0,0.0,0.0,0.0,0.0,0,0.0,0.0,0,0.0,0.0,0.0,0.0,0.0,0.0,0,0,0,0.0,0,0.0,0.0,0,0,0.0,0,0.0,0.0,0.0,0,0.0,0.0,0.0,0,0,0.0,0.0,0,0.0,0.0,0.0,0,0.0,0.0,0.0,0,0,0,0.0,0.0,0,0.0,0.0,0.0,0,0.0,0.0,0.0,0.0,0.0,0.0,0.0,0.0,0.0,0.0,0.0,0.0,0.0,0.0,0.0,0.0,0.0,0.0,0.0,0.0,0.0,75.0,0.0,0.0,0.0,0.0,0.0,0.0,0.0,0,0.0,0.0,0.0,0.0,0.0,0.0,0.0,0,0.0,0.0,0.0,0.0,0.0,0.0,25.0,0,0.0,0.0,0.0,0.0,0.0,0,0.0,0.0,0.0,0.0,0.0,0,0.0,0.0,0.0,0.0,0,0.0,0.0,0.0,0,0,0,0.0,0.0,0.0,0.0,0.0,0.0,0.0,0.0,0.0,0.0,0.0,0.0,0.0,0.0,0.0,0,0.0,0.0,nan,nan,0.26
# 2347,8701,80124,Aleinikov F.K.,1962,nan,(CaO)10.0 (Na2O)40.0 (SiO2)50.0 ,0.0,0,0.0,0.0,0.0,0.0,0.0,0.0,0.0,0,0,0,0.0,0.0,0,0.0,0.0,0.0,0.0,0.0,0.0,0,0.0,0.0,10.0,0.0,0,0,0.0,0.0,0,0.0,0.0,0.0,0.0,0.0,0.0,0,0.0,0.0,0.0,0.0,0.0,0.0,0,0.0,0.0,0,0.0,0.0,0.0,0.0,0.0,0.0,0,0,0,0.0,0,0.0,0.0,0,0,0.0,0,0.0,0.0,0.0,0,0.0,0.0,0.0,0,0,0.0,0.0,0,0.0,0.0,0.0,0,0.0,0.0,0.0,0,0,0,0.0,0.0,0,0.0,0.0,0.0,0,0.0,0.0,0.0,0.0,0.0,0.0,40.0,0.0,0.0,0.0,0.0,0.0,0.0,0.0,0.0,0.0,0.0,0.0,0.0,0.0,0.0,0.0,0.0,0.0,0.0,0.0,0.0,0.0,0.0,0,0.0,0.0,0.0,0.0,0.0,0.0,0.0,0,0.0,0.0,0.0,0.0,0.0,50.0,0.0,0,0.0,0.0,0.0,0.0,0.0,0,0.0,0.0,0.0,0.0,0.0,0,0.0,0.0,0.0,0.0,0,0.0,0.0,0.0,0,0,0,0.0,0.0,0.0,0.0,0.0,0.0,0.0,0.0,0.0,0.0,0.0,0.0,0.0,0.0,0.0,0,0.0,0.0,nan,nan,0.26
# 2348,8701,80132,Aleinikov F.K.,1962,nan,(CaO)20.000002 (Na2O)13.33333133 (SiO2)66.66666667 ,0.0,0,0.0,0.0,0.0,0.0,0.0,0.0,0.0,0,0,0,0.0,0.0,0,0.0,0.0,0.0,0.0,0.0,0.0,0,0.0,0.0,20.000002,0.0,0,0,0.0,0.0,0,0.0,0.0,0.0,0.0,0.0,0.0,0,0.0,0.0,0.0,0.0,0.0,0.0,0,0.0,0.0,0,0.0,0.0,0.0,0.0,0.0,0.0,0,0,0,0.0,0,0.0,0.0,0,0,0.0,0,0.0,0.0,0.0,0,0.0,0.0,0.0,0,0,0.0,0.0,0,0.0,0.0,0.0,0,0.0,0.0,0.0,0,0,0,0.0,0.0,0,0.0,0.0,0.0,0,0.0,0.0,0.0,0.0,0.0,0.0,13.33333133,0.0,0.0,0.0,0.0,0.0,0.0,0.0,0.0,0.0,0.0,0.0,0.0,0.0,0.0,0.0,0.0,0.0,0.0,0.0,0.0,0.0,0.0,0,0.0,0.0,0.0,0.0,0.0,0.0,0.0,0,0.0,0.0,0.0,0.0,0.0,66.66666667,0.0,0,0.0,0.0,0.0,0.0,0.0,0,0.0,0.0,0.0,0.0,0.0,0,0.0,0.0,0.0,0.0,0,0.0,0.0,0.0,0,0,0,0.0,0.0,0.0,0.0,0.0,0.0,0.0,0.0,0.0,0.0,0.0,0.0,0.0,0.0,0.0,0,0.0,0.0,75.3,29.88,0.26
# 2349,8701,80134,Aleinikov F.K.,1962,nan,(CaO)29.411759999999997 (Na2O)11.764710000000001 (SiO2)58.823530000000005 ,0.0,0,0.0,0.0,0.0,0.0,0.0,0.0,0.0,0,0,0,0.0,0.0,0,0.0,0.0,0.0,0.0,0.0,0.0,0,0.0,0.0,29.411759999999997,0.0,0,0,0.0,0.0,0,0.0,0.0,0.0,0.0,0.0,0.0,0,0.0,0.0,0.0,0.0,0.0,0.0,0,0.0,0.0,0,0.0,0.0,0.0,0.0,0.0,0.0,0,0,0,0.0,0,0.0,0.0,0,0,0.0,0,0.0,0.0,0.0,0,0.0,0.0,0.0,0,0,0.0,0.0,0,0.0,0.0,0.0,0,0.0,0.0,0.0,0,0,0,0.0,0.0,0,0.0,0.0,0.0,0,0.0,0.0,0.0,0.0,0.0,0.0,11.764710000000001,0.0,0.0,0.0,0.0,0.0,0.0,0.0,0.0,0.0,0.0,0.0,0.0,0.0,0.0,0.0,0.0,0.0,0.0,0.0,0.0,0.0,0.0,0,0.0,0.0,0.0,0.0,0.0,0.0,0.0,0,0.0,0.0,0.0,0.0,0.0,58.823530000000005,0.0,0,0.0,0.0,0.0,0.0,0.0,0,0.0,0.0,0.0,0.0,0.0,0,0.0,0.0,0.0,0.0,0,0.0,0.0,0.0,0,0,0,0.0,0.0,0.0,0.0,0.0,0.0,0.0,0.0,0.0,0.0,0.0,0.0,0.0,0.0,0.0,0,0.0,0.0,78.3,31.07,0.26
# 2350,8701,80142,Aleinikov F.K.,1962,nan,(MgO)33.33333 (Na2O)11.11111 (SiO2)55.55556 ,0.0,0,0.0,0.0,0.0,0.0,0.0,0.0,0.0,0,0,0,0.0,0.0,0,0.0,0.0,0.0,0.0,0.0,0.0,0,0.0,0.0,0.0,0.0,0,0,0.0,0.0,0,0.0,0.0,0.0,0.0,0.0,0.0,0,0.0,0.0,0.0,0.0,0.0,0.0,0,0.0,0.0,0,0.0,0.0,0.0,0.0,0.0,0.0,0,0,0,0.0,0,0.0,0.0,0,0,0.0,0,0.0,0.0,0.0,0,0.0,0.0,0.0,0,0,0.0,0.0,0,0.0,0.0,0.0,0,0.0,0.0,0.0,0,0,0,0.0,0.0,0,0.0,33.33333,0.0,0,0.0,0.0,0.0,0.0,0.0,0.0,11.11111,0.0,0.0,0.0,0.0,0.0,0.0,0.0,0.0,0.0,0.0,0.0,0.0,0.0,0.0,0.0,0.0,0.0,0.0,0.0,0.0,0.0,0.0,0,0.0,0.0,0.0,0.0,0.0,0.0,0.0,0,0.0,0.0,0.0,0.0,0.0,55.55556,0.0,0,0.0,0.0,0.0,0.0,0.0,0,0.0,0.0,0.0,0.0,0.0,0,0.0,0.0,0.0,0.0,0,0.0,0.0,0.0,0,0,0,0.0,0.0,0.0,0.0,0.0,0.0,0.0,0.0,0.0,0.0,0.0,0.0,0.0,0.0,0.0,0,0.0,0.0,82.0,32.53,0.26
# 2351,8701,80144,Aleinikov F.K.,1962,nan,(Na2O)14.28571143 (SiO2)71.42857714 (SrO)14.28571143 ,0.0,0,0.0,0.0,0.0,0.0,0.0,0.0,0.0,0,0,0,0.0,0.0,0,0.0,0.0,0.0,0.0,0.0,0.0,0,0.0,0.0,0.0,0.0,0,0,0.0,0.0,0,0.0,0.0,0.0,0.0,0.0,0.0,0,0.0,0.0,0.0,0.0,0.0,0.0,0,0.0,0.0,0,0.0,0.0,0.0,0.0,0.0,0.0,0,0,0,0.0,0,0.0,0.0,0,0,0.0,0,0.0,0.0,0.0,0,0.0,0.0,0.0,0,0,0.0,0.0,0,0.0,0.0,0.0,0,0.0,0.0,0.0,0,0,0,0.0,0.0,0,0.0,0.0,0.0,0,0.0,0.0,0.0,0.0,0.0,0.0,14.28571143,0.0,0.0,0.0,0.0,0.0,0.0,0.0,0.0,0.0,0.0,0.0,0.0,0.0,0.0,0.0,0.0,0.0,0.0,0.0,0.0,0.0,0.0,0,0.0,0.0,0.0,0.0,0.0,0.0,0.0,0,0.0,0.0,0.0,0.0,0.0,71.42857714,0.0,0,0.0,0.0,0.0,0.0,0.0,0,0.0,14.28571143,0.0,0.0,0.0,0,0.0,0.0,0.0,0.0,0,0.0,0.0,0.0,0,0,0,0.0,0.0,0.0,0.0,0.0,0.0,0.0,0.0,0.0,0.0,0.0,0.0,0.0,0.0,0.0,0,0.0,0.0,69.2,27.46,0.26
# 2352,8701,80150,Aleinikov F.K.,1962,nan,(Na2O)14.28571143 (SiO2)71.42857714 (ZnO)14.28571143 ,0.0,0,0.0,0.0,0.0,0.0,0.0,0.0,0.0,0,0,0,0.0,0.0,0,0.0,0.0,0.0,0.0,0.0,0.0,0,0.0,0.0,0.0,0.0,0,0,0.0,0.0,0,0.0,0.0,0.0,0.0,0.0,0.0,0,0.0,0.0,0.0,0.0,0.0,0.0,0,0.0,0.0,0,0.0,0.0,0.0,0.0,0.0,0.0,0,0,0,0.0,0,0.0,0.0,0,0,0.0,0,0.0,0.0,0.0,0,0.0,0.0,0.0,0,0,0.0,0.0,0,0.0,0.0,0.0,0,0.0,0.0,0.0,0,0,0,0.0,0.0,0,0.0,0.0,0.0,0,0.0,0.0,0.0,0.0,0.0,0.0,14.28571143,0.0,0.0,0.0,0.0,0.0,0.0,0.0,0.0,0.0,0.0,0.0,0.0,0.0,0.0,0.0,0.0,0.0,0.0,0.0,0.0,0.0,0.0,0,0.0,0.0,0.0,0.0,0.0,0.0,0.0,0,0.0,0.0,0.0,0.0,0.0,71.42857714,0.0,0,0.0,0.0,0.0,0.0,0.0,0,0.0,0.0,0.0,0.0,0.0,0,0.0,0.0,0.0,0.0,0,0.0,0.0,0.0,0,0,0,0.0,0.0,0.0,0.0,0.0,0.0,0.0,0.0,0.0,0.0,0.0,0.0,0.0,0.0,14.28571143,0,0.0,0.0,67.8,26.9,0.26
# 2353,8701,80157,Aleinikov F.K.,1962,nan,(CdO)20.000002 (Na2O)13.33333133 (SiO2)66.66666667 ,0.0,0,0.0,0.0,0.0,0.0,0.0,0.0,0.0,0,0,0,0.0,0.0,0,0.0,0.0,0.0,0.0,0.0,0.0,0,0.0,0.0,0.0,0.0,0,0,20.000002,0.0,0,0.0,0.0,0.0,0.0,0.0,0.0,0,0.0,0.0,0.0,0.0,0.0,0.0,0,0.0,0.0,0,0.0,0.0,0.0,0.0,0.0,0.0,0,0,0,0.0,0,0.0,0.0,0,0,0.0,0,0.0,0.0,0.0,0,0.0,0.0,0.0,0,0,0.0,0.0,0,0.0,0.0,0.0,0,0.0,0.0,0.0,0,0,0,0.0,0.0,0,0.0,0.0,0.0,0,0.0,0.0,0.0,0.0,0.0,0.0,13.33333133,0.0,0.0,0.0,0.0,0.0,0.0,0.0,0.0,0.0,0.0,0.0,0.0,0.0,0.0,0.0,0.0,0.0,0.0,0.0,0.0,0.0,0.0,0,0.0,0.0,0.0,0.0,0.0,0.0,0.0,0,0.0,0.0,0.0,0.0,0.0,66.66666667,0.0,0,0.0,0.0,0.0,0.0,0.0,0,0.0,0.0,0.0,0.0,0.0,0,0.0,0.0,0.0,0.0,0,0.0,0.0,0.0,0,0,0,0.0,0.0,0.0,0.0,0.0,0.0,0.0,0.0,0.0,0.0,0.0,0.0,0.0,0.0,0.0,0,0.0,0.0,63.6,25.23,0.26
# 2354,8701,80162,Aleinikov F.K.,1962,nan,(BaO)14.28571143 (Na2O)14.28571143 (SiO2)71.42857714 ,0.0,0,0.0,0.0,0.0,0.0,0.0,0.0,0.0,0,0,0,0.0,0.0,0,0.0,14.28571143,0.0,0.0,0.0,0.0,0,0.0,0.0,0.0,0.0,0,0,0.0,0.0,0,0.0,0.0,0.0,0.0,0.0,0.0,0,0.0,0.0,0.0,0.0,0.0,0.0,0,0.0,0.0,0,0.0,0.0,0.0,0.0,0.0,0.0,0,0,0,0.0,0,0.0,0.0,0,0,0.0,0,0.0,0.0,0.0,0,0.0,0.0,0.0,0,0,0.0,0.0,0,0.0,0.0,0.0,0,0.0,0.0,0.0,0,0,0,0.0,0.0,0,0.0,0.0,0.0,0,0.0,0.0,0.0,0.0,0.0,0.0,14.28571143,0.0,0.0,0.0,0.0,0.0,0.0,0.0,0.0,0.0,0.0,0.0,0.0,0.0,0.0,0.0,0.0,0.0,0.0,0.0,0.0,0.0,0.0,0,0.0,0.0,0.0,0.0,0.0,0.0,0.0,0,0.0,0.0,0.0,0.0,0.0,71.42857714,0.0,0,0.0,0.0,0.0,0.0,0.0,0,0.0,0.0,0.0,0.0,0.0,0,0.0,0.0,0.0,0.0,0,0.0,0.0,0.0,0,0,0,0.0,0.0,0.0,0.0,0.0,0.0,0.0,0.0,0.0,0.0,0.0,0.0,0.0,0.0,0.0,0,0.0,0.0,66.9,26.54,0.26
# 2355,8701,80172,Aleinikov F.K.,1962,nan,(Na2O)11.11111 (PbO)33.33333 (SiO2)55.55556 ,0.0,0,0.0,0.0,0.0,0.0,0.0,0.0,0.0,0,0,0,0.0,0.0,0,0.0,0.0,0.0,0.0,0.0,0.0,0,0.0,0.0,0.0,0.0,0,0,0.0,0.0,0,0.0,0.0,0.0,0.0,0.0,0.0,0,0.0,0.0,0.0,0.0,0.0,0.0,0,0.0,0.0,0,0.0,0.0,0.0,0.0,0.0,0.0,0,0,0,0.0,0,0.0,0.0,0,0,0.0,0,0.0,0.0,0.0,0,0.0,0.0,0.0,0,0,0.0,0.0,0,0.0,0.0,0.0,0,0.0,0.0,0.0,0,0,0,0.0,0.0,0,0.0,0.0,0.0,0,0.0,0.0,0.0,0.0,0.0,0.0,11.11111,0.0,0.0,0.0,0.0,0.0,0.0,0.0,0.0,0.0,0.0,0.0,0.0,0.0,0.0,0.0,0.0,0.0,0.0,33.33333,0.0,0.0,0.0,0,0.0,0.0,0.0,0.0,0.0,0.0,0.0,0,0.0,0.0,0.0,0.0,0.0,55.55556,0.0,0,0.0,0.0,0.0,0.0,0.0,0,0.0,0.0,0.0,0.0,0.0,0,0.0,0.0,0.0,0.0,0,0.0,0.0,0.0,0,0,0,0.0,0.0,0.0,0.0,0.0,0.0,0.0,0.0,0.0,0.0,0.0,0.0,0.0,0.0,0.0,0,0.0,0.0,50.0,19.84,0.26
# 2356,8702,80176,Aleinikov F.K.,1962,nan,(K2O)14.28571143 (SiO2)71.42857714 (SrO)14.28571143 ,0.0,0,0.0,0.0,0.0,0.0,0.0,0.0,0.0,0,0,0,0.0,0.0,0,0.0,0.0,0.0,0.0,0.0,0.0,0,0.0,0.0,0.0,0.0,0,0,0.0,0.0,0,0.0,0.0,0.0,0.0,0.0,0.0,0,0.0,0.0,0.0,0.0,0.0,0.0,0,0.0,0.0,0,0.0,0.0,0.0,0.0,0.0,0.0,0,0,0,0.0,0,0.0,0.0,0,0,0.0,0,0.0,0.0,0.0,0,0.0,0.0,14.28571143,0,0,0.0,0.0,0,0.0,0.0,0.0,0,0.0,0.0,0.0,0,0,0,0.0,0.0,0,0.0,0.0,0.0,0,0.0,0.0,0.0,0.0,0.0,0.0,0.0,0.0,0.0,0.0,0.0,0.0,0.0,0.0,0.0,0.0,0.0,0.0,0.0,0.0,0.0,0.0,0.0,0.0,0.0,0.0,0.0,0.0,0.0,0,0.0,0.0,0.0,0.0,0.0,0.0,0.0,0,0.0,0.0,0.0,0.0,0.0,71.42857714,0.0,0,0.0,0.0,0.0,0.0,0.0,0,0.0,14.28571143,0.0,0.0,0.0,0,0.0,0.0,0.0,0.0,0,0.0,0.0,0.0,0,0,0,0.0,0.0,0.0,0.0,0.0,0.0,0.0,0.0,0.0,0.0,0.0,0.0,0.0,0.0,0.0,0,0.0,0.0,nan,nan,0.26
# 2357,8702,80177,Aleinikov F.K.,1962,nan,(CdO)14.28571143 (K2O)14.28571143 (SiO2)71.42857714 ,0.0,0,0.0,0.0,0.0,0.0,0.0,0.0,0.0,0,0,0,0.0,0.0,0,0.0,0.0,0.0,0.0,0.0,0.0,0,0.0,0.0,0.0,0.0,0,0,14.28571143,0.0,0,0.0,0.0,0.0,0.0,0.0,0.0,0,0.0,0.0,0.0,0.0,0.0,0.0,0,0.0,0.0,0,0.0,0.0,0.0,0.0,0.0,0.0,0,0,0,0.0,0,0.0,0.0,0,0,0.0,0,0.0,0.0,0.0,0,0.0,0.0,14.28571143,0,0,0.0,0.0,0,0.0,0.0,0.0,0,0.0,0.0,0.0,0,0,0,0.0,0.0,0,0.0,0.0,0.0,0,0.0,0.0,0.0,0.0,0.0,0.0,0.0,0.0,0.0,0.0,0.0,0.0,0.0,0.0,0.0,0.0,0.0,0.0,0.0,0.0,0.0,0.0,0.0,0.0,0.0,0.0,0.0,0.0,0.0,0,0.0,0.0,0.0,0.0,0.0,0.0,0.0,0,0.0,0.0,0.0,0.0,0.0,71.42857714,0.0,0,0.0,0.0,0.0,0.0,0.0,0,0.0,0.0,0.0,0.0,0.0,0,0.0,0.0,0.0,0.0,0,0.0,0.0,0.0,0,0,0,0.0,0.0,0.0,0.0,0.0,0.0,0.0,0.0,0.0,0.0,0.0,0.0,0.0,0.0,0.0,0,0.0,0.0,nan,nan,0.26
# 2358,9505,84141,Kasuga T.,1996,nan,(CaO)45.94595 (P2O5)54.05405 ,0.0,0,0.0,0.0,0.0,0.0,0.0,0.0,0.0,0,0,0,0.0,0.0,0,0.0,0.0,0.0,0.0,0.0,0.0,0,0.0,0.0,45.94595,0.0,0,0,0.0,0.0,0,0.0,0.0,0.0,0.0,0.0,0.0,0,0.0,0.0,0.0,0.0,0.0,0.0,0,0.0,0.0,0,0.0,0.0,0.0,0.0,0.0,0.0,0,0,0,0.0,0,0.0,0.0,0,0,0.0,0,0.0,0.0,0.0,0,0.0,0.0,0.0,0,0,0.0,0.0,0,0.0,0.0,0.0,0,0.0,0.0,0.0,0,0,0,0.0,0.0,0,0.0,0.0,0.0,0,0.0,0.0,0.0,0.0,0.0,0.0,0.0,0.0,0.0,0.0,0.0,0.0,0.0,0.0,0.0,0.0,0.0,0.0,0.0,0.0,0.0,54.05405,0.0,0.0,0.0,0.0,0.0,0.0,0.0,0,0.0,0.0,0.0,0.0,0.0,0.0,0.0,0,0.0,0.0,0.0,0.0,0.0,0.0,0.0,0,0.0,0.0,0.0,0.0,0.0,0,0.0,0.0,0.0,0.0,0.0,0,0.0,0.0,0.0,0.0,0,0.0,0.0,0.0,0,0,0,0.0,0.0,0.0,0.0,0.0,0.0,0.0,0.0,0.0,0.0,0.0,0.0,0.0,0.0,0.0,0,0.0,0.0,43.0,17.06,0.26
# 2359,10648,75132,Farley J.M.,1975,nan,(P2O5)55.0 (V2O5)45.0 ,0.0,0,0.0,0.0,0.0,0.0,0.0,0.0,0.0,0,0,0,0.0,0.0,0,0.0,0.0,0.0,0.0,0.0,0.0,0,0.0,0.0,0.0,0.0,0,0,0.0,0.0,0,0.0,0.0,0.0,0.0,0.0,0.0,0,0.0,0.0,0.0,0.0,0.0,0.0,0,0.0,0.0,0,0.0,0.0,0.0,0.0,0.0,0.0,0,0,0,0.0,0,0.0,0.0,0,0,0.0,0,0.0,0.0,0.0,0,0.0,0.0,0.0,0,0,0.0,0.0,0,0.0,0.0,0.0,0,0.0,0.0,0.0,0,0,0,0.0,0.0,0,0.0,0.0,0.0,0,0.0,0.0,0.0,0.0,0.0,0.0,0.0,0.0,0.0,0.0,0.0,0.0,0.0,0.0,0.0,0.0,0.0,0.0,0.0,0.0,0.0,55.0,0.0,0.0,0.0,0.0,0.0,0.0,0.0,0,0.0,0.0,0.0,0.0,0.0,0.0,0.0,0,0.0,0.0,0.0,0.0,0.0,0.0,0.0,0,0.0,0.0,0.0,0.0,0.0,0,0.0,0.0,0.0,0.0,0.0,0,0.0,0.0,0.0,0.0,0,0.0,0.0,0.0,0,0,0,0.0,0.0,0.0,0.0,45.0,0.0,0.0,0.0,0.0,0.0,0.0,0.0,0.0,0.0,0.0,0,0.0,0.0,55.1,21.8,0.26
# 2360,10648,75134,Farley J.M.,1975,nan,(P2O5)30.0 (V2O5)70.0 ,0.0,0,0.0,0.0,0.0,0.0,0.0,0.0,0.0,0,0,0,0.0,0.0,0,0.0,0.0,0.0,0.0,0.0,0.0,0,0.0,0.0,0.0,0.0,0,0,0.0,0.0,0,0.0,0.0,0.0,0.0,0.0,0.0,0,0.0,0.0,0.0,0.0,0.0,0.0,0,0.0,0.0,0,0.0,0.0,0.0,0.0,0.0,0.0,0,0,0,0.0,0,0.0,0.0,0,0,0.0,0,0.0,0.0,0.0,0,0.0,0.0,0.0,0,0,0.0,0.0,0,0.0,0.0,0.0,0,0.0,0.0,0.0,0,0,0,0.0,0.0,0,0.0,0.0,0.0,0,0.0,0.0,0.0,0.0,0.0,0.0,0.0,0.0,0.0,0.0,0.0,0.0,0.0,0.0,0.0,0.0,0.0,0.0,0.0,0.0,0.0,30.0,0.0,0.0,0.0,0.0,0.0,0.0,0.0,0,0.0,0.0,0.0,0.0,0.0,0.0,0.0,0,0.0,0.0,0.0,0.0,0.0,0.0,0.0,0,0.0,0.0,0.0,0.0,0.0,0,0.0,0.0,0.0,0.0,0.0,0,0.0,0.0,0.0,0.0,0,0.0,0.0,0.0,0,0,0,0.0,0.0,0.0,0.0,70.0,0.0,0.0,0.0,0.0,0.0,0.0,0.0,0.0,0.0,0.0,0,0.0,0.0,46.1,18.3,0.26
# 2361,10648,75135,Farley J.M.,1975,nan,(P2O5)20.0 (V2O5)80.0 ,0.0,0,0.0,0.0,0.0,0.0,0.0,0.0,0.0,0,0,0,0.0,0.0,0,0.0,0.0,0.0,0.0,0.0,0.0,0,0.0,0.0,0.0,0.0,0,0,0.0,0.0,0,0.0,0.0,0.0,0.0,0.0,0.0,0,0.0,0.0,0.0,0.0,0.0,0.0,0,0.0,0.0,0,0.0,0.0,0.0,0.0,0.0,0.0,0,0,0,0.0,0,0.0,0.0,0,0,0.0,0,0.0,0.0,0.0,0,0.0,0.0,0.0,0,0,0.0,0.0,0,0.0,0.0,0.0,0,0.0,0.0,0.0,0,0,0,0.0,0.0,0,0.0,0.0,0.0,0,0.0,0.0,0.0,0.0,0.0,0.0,0.0,0.0,0.0,0.0,0.0,0.0,0.0,0.0,0.0,0.0,0.0,0.0,0.0,0.0,0.0,20.0,0.0,0.0,0.0,0.0,0.0,0.0,0.0,0,0.0,0.0,0.0,0.0,0.0,0.0,0.0,0,0.0,0.0,0.0,0.0,0.0,0.0,0.0,0,0.0,0.0,0.0,0.0,0.0,0,0.0,0.0,0.0,0.0,0.0,0,0.0,0.0,0.0,0.0,0,0.0,0.0,0.0,0,0,0,0.0,0.0,0.0,0.0,80.0,0.0,0.0,0.0,0.0,0.0,0.0,0.0,0.0,0.0,0.0,0,0.0,0.0,44.1,17.5,0.26
