Repository: jacobergzhou/Poisson-Ratio

File: Poisson_data_cleaned_06212019.csv (part 35 of 58)
,Code,Glass #,Author,Year,Trademark,Ag2O,AgI,Al,Al2O3,AlF3,AlN,As,As2O3,As2O5,As2S3,As2Se3,AsSe,B,B2O3,BaCl2,BaF2,BaO,BeF2,BeO,Bi2O3,BiCl3,Br,Ca,CaF2,CaO,Cd,CdCl2,CdF2,CdO,Ce2O3,CeF3,CeO2,Cl,Co3O4,CoO,Cr2O3,Cs2O,CsCl,CsF,Cu2O,CuO,Dy2O3,Er,Er2O3,ErF3,Eu,Eu2O3,EuF3,F,Fe,Fe2O3,FeO,Ga,Ga2O3,Ga2S3,Ga2Se3,GaF3,Gd2O3,GdF3,Ge,GeO2,GeS2,GeSe2,H2O,HfF4,HfO2,Hg,Ho2O3,I,InF3,K,K2O,K2S,K2SO4,KBr,KCl,KF,KHF2,La,La2O3,La2S3,LaF3,Li,Li2O,Li2S,Li2SO4,LiBr,LiCl,LiF,LiI,MgF2,MgO,Mn2O3,MnF2,MnO,MnO2,MoO2,MoO3,N,Na,Na2O,Na2S,Na2SO4,NaCl,NaF,NaPO3,Nb2O5,Nd,Nd2O3,NdF3,NH4NO3,NiO,O,OH,P,P2O5,Pb,PbCl2,PbF2,PbO,PdO,Pr2O3,Pr6O11,PrF3,Rb2O,RbF,Rh2O3,RuO2,S,Sb,Sb2O3,Sb2S3,Sc2O3,Se,Si,Si3N4,SiC,SiO2,Sm2O3,Sn,SnO,SnO2,SO2,SO3,Sr,SrCl2,SrF2,SrO,Ta2O3,Ta2O5,Tb2O3,TbF3,Te,TeO2,Th,ThF4,ThO2,TiO2,Tl,Tl2O,Tl2Se,TlSe,Tm2O3,U,U3O8,UO2,V,V2O5,VO6,WO3,Y,Y2O3,Yb2O3,YbF3,YF3,ZnCl2,ZnF2,ZnO,ZnSO4,ZrF4,ZrO2,Young's modulus E (GPa),Shear modulus G (GPa),Poisson's ratio v
# 3182,38438,450563,Connelly A.J.,2011,,0,0,0,2.609550039,0,0,0,0,0,0,0,0,0,2.423567892,0,0,7.152977215,0,0,0,0,0,0,0,12.32477351,0,0,0,0,0,0,0,0,0,0,0,0,0,0,0,0,0,0,0,0,0,0,0,0,0,1.117994876,0,0,0,0,0,0,0,0,0,0,0,0,0,0,0,0,0,0,0,0,0.055115607,0,0,0,0,0,0,0,0,0,0,0,13.46504828,0,0,0,0,0,0,0,0.257622919,0,0,0,0,0,0,0,0,8.062388047,0,0,0,0,0,0,0,0,0,0,0,0,0,0,0,0,0,0,0,0,0,0,0,0,0,0,0,0,0,0,0,0,0,0,0,0,52.2758904,0,0,0,0,0,0,0,0,0,0.212938824,0,0,0,0,0,0,0,0,0,0,0,0,0,0,0,0,0,0,0,0,0,0,0,0,0,0,0,0,0,0,0,0,0.042132387,85,32.9,0.246
# 3183,38438,450566,Connelly A.J.,2011,,0,0,0,2.0765048,0,0,0,0,0,0,0,0,0,17.14851139,0,0,0,0,0,0,0,0,0,0,0.314629276,0,0,0,0,0,0,0,0,0,0,0,0,0,0,0,0,0,0,0,0,0,0,0,0,0,1.484002716,0,0,0,0,0,0,0,0,0,0,0,0,0,0,0,0,0,0,0,0,0.018730724,0,0,0,0,0,0,0,0,0,0,0,17.71362242,0,0,0,0,0,0,0,0.554494015,0,0,0,0,0,0,0,0,9.014574498,0,0,0,0,0,0,0,0,0,0,0,0,0,0,0.01657323,0,0,0,0,0,0,0,0,0,0,0,0,0,0,0,0,0,0,0,0,0,51.58404441,0,0,0,0,0,0,0,0,0,0,0,0,0,0,0,0,0,0,0,0,0,0,0,0,0,0,0,0,0,0,0,0,0,0,0,0,0,0,0,0.036129996,0,0,0.03818253,80.3,32.2,0.246
# 3184,39402,465111,Hojamberdiev M.,2012,,0,0,0,0,0,0,0,0,0,0,0,0,0,0,0,0,0,0,0,0,0,0,0,0,12.0821906,0,0,0,0,0,0,0,0,0,0,0,0,0,0,0,0,0,0,0,0,0,0,0,0,0,0,0,0,0,0,0,0,0,0,0,0,0,0,0,0,0,0,0,0,0,0,0,0,0,0,0,0,0,0,0,0,0,0,0,0,0,0,0,0,0,0,0,0,0,0,0,0,0,0,0,13.66468068,0,0,0,0,0,0,0,0,0,0,0,0,0,0,0,0,0,0,0,0,0,0,0,0,0,0,0,0,0,0,0,0,0,0,0,0,68.59841343,0,0,0,0,0,0,0,0,0,0,0,0,0,0,0,0,0,0,0,5.654715283,0,0,0,0,0,0,0,0,0,0,0,0,0,0,0,0,0,0,0,0,0,0,0,79.2,31.77,0.246
# 3185,6619,38493,Gan Fuxi,1959,,0,0,0,12,0,0,0,0,0,0,0,0,0,12,0,0,0,0,0,0,0,0,0,0,0,0,0,0,0,0,0,0,0,0,0,0,0,0,0,0,0,0,0,0,0,0,0,0,0,0,0,0,0,0,0,0,0,0,0,0,0,0,0,0,0,0,0,0,0,0,0,0,0,0,0,0,0,0,0,0,0,0,0,16,0,0,0,0,0,0,0,0,0,0,0,0,0,0,0,0,0,0,0,0,0,0,0,0,0,0,0,0,0,0,0,0,0,0,0,0,0,0,0,0,0,0,0,0,0,0,0,0,0,0,0,0,0,60,0,0,0,0,0,0,0,0,0,0,0,0,0,0,0,0,0,0,0,0,0,0,0,0,0,0,0,0,0,0,0,0,0,0,0,0,0,0,0,0,0,0,0,76.5,30.7,0.2459283
# 3186,4562,14673,Osaka A.,1986,,0,0,0,0,0,0,0,0,0,0,0,0,0,0,0,0,0,0,0,0,0,0,0,0,0,0,0,0,0,0,0,0,0,0,0,0,0,0,0,0,0,0,0,0,0,0,0,0,0,0,0,0,0,0,0,0,0,0,0,0,37.0362963,0,0,0,0,0,0,0,0,0,0,0,0,0,0,0,0,0,0,0,0,0,0,0,0,0,0,0,0,0,0,0,0,0,0,0,0,0,0,0,25.92740741,0,0,0,0,0,0,0,0,0,0,0,0,0,0,0,0,0,0,0,0,0,0,0,0,0,0,0,0,0,0,0,0,0,0,0,0,37.0362963,0,0,0,0,0,0,0,0,0,0,0,0,0,0,0,0,0,0,0,0,0,0,0,0,0,0,0,0,0,0,0,0,0,0,0,0,0,0,0,0,0,0,0,61.1,24.52,0.2459216
# 3187,6619,38506,Gan Fuxi,1959,,0,0,0,8,0,0,0,0,0,0,0,0,0,4,0,0,0,0,0,0,0,0,0,0,0,0,0,0,0,0,0,0,0,0,0,0,0,0,0,0,0,0,0,0,0,0,0,0,0,0,0,0,0,0,0,0,0,0,0,0,0,0,0,0,0,0,0,0,0,0,0,0,0,0,0,0,0,0,0,0,0,0,0,0,0,0,0,0,0,0,0,0,0,0,0,0,0,0,0,0,28,0,0,0,0,0,0,0,0,0,0,0,0,0,0,0,0,0,0,0,0,0,0,0,0,0,0,0,0,0,0,0,0,0,0,0,0,60,0,0,0,0,0,0,0,0,0,0,0,0,0,0,0,0,0,0,0,0,0,0,0,0,0,0,0,0,0,0,0,0,0,0,0,0,0,0,0,0,0,0,0,65,26.09,0.245688
# 3188,3861,12467,Takahashi K.,1983,,0,0,0,0,0,0,0,0,0,0,0,0,0,39.21568608,0,0,0,0,0,0,0,0,0,0,0,0,0,0,0,0,0,0,0,0,0,0,0,0,0,0,0,0,0,0,0,0,0,0,0,0,0,0,0,0,0,0,0,0,0,0,0,0,0,0,0,0,0,0,0,0,0,0,0,0,0,0,0,0,0,0,0,0,0,0,0,0,0,0,0,0,0,0,0,0,0,0,0,0,0,0,21.56862784,0,0,0,0,0,0,0,0,0,0,0,0,0,0,0,0,0,0,0,0,0,0,0,0,0,0,0,0,0,0,0,0,0,0,0,0,39.21568608,0,0,0,0,0,0,0,0,0,0,0,0,0,0,0,0,0,0,0,0,0,0,0,0,0,0,0,0,0,0,0,0,0,0,0,0,0,0,0,0,0,0,0,72.2,28.98,0.2456867
# 3189,3861,12468,Takahashi K.,1983,,0,0,0,0,0,0,0,0,0,0,0,0,0,38.46154,0,0,0,0,0,0,0,0,0,0,0,0,0,0,0,0,0,0,0,0,0,0,0,0,0,0,0,0,0,0,0,0,0,0,0,0,0,0,0,0,0,0,0,0,0,0,0,0,0,0,0,0,0,0,0,0,0,0,0,0,0,0,0,0,0,0,0,0,0,0,0,0,0,0,0,0,0,0,0,0,0,0,0,0,0,0,23.07692,0,0,0,0,0,0,0,0,0,0,0,0,0,0,0,0,0,0,0,0,0,0,0,0,0,0,0,0,0,0,0,0,0,0,0,0,38.46154,0,0,0,0,0,0,0,0,0,0,0,0,0,0,0,0,0,0,0,0,0,0,0,0,0,0,0,0,0,0,0,0,0,0,0,0,0,0,0,0,0,0,0,75.2,30.19,0.2454454
# 3190,8788,80817,El0Mallawany R.,1992,,0,0,0,0,0,0,0,0,0,0,0,0,0,0,0,0,0,0,0,0,0,0,0,0,0,0,0,0,0,0,0,0,0,0,0,0,0,0,0,0,0,0,0,0,0,0,0,0,0,0,0,0,0,0,0,0,0,0,0,0,0,0,0,0,0,0,0,0,0,0,0,0,0,0,0,0,0,0,0,0,0,0,0,0,0,0,0,0,0,0,0,0,0,0,0,0,0,0,0,0,0,0,0,0,0,0,0,0,0,0,0,0,0,0,0,0,0,0,0,0,0,0,0,0,0,0,0,0,0,0,0,0,0,0,0,0,0,0,0,0,0,0,0,0,0,0,0,0,0,0,0,0,0,84.25612,0,0,0,0,0,0,0,0,0,0,0,0,0,0,0,0,0,0,0,0,0,0,0,15.74388,0,0,0,62.5,25.1,0.2450199
# 3191,213,20130,Polukhin V.N.,1983,,0,0,0,0,0,0,0,0,0,0,0,0,0,0,0,0,0,0,0,0,0,0,0,0,0,0,0,0,0,0,0,0,0,0,0,0,0,0,0,0,0,0,0,0,0,0,0,0,0,0,0,0,0,0,0,0,0,0,0,0,74.18408386,0,0,0,0,0,0,0,0,0,0,0,0,0,0,0,0,0,0,0,0,0,0,0,0,0,0,0,0,0,0,0,0,0,0,0,0,0,0,0,10.45995464,0,0,0,0,0,0,0,0,0,0,0,0,0,0,0,0,0,0,0,0,0,0,0,0,0,0,0,0,0,0,0,0,0,0,0,0,10.45995464,0,0,0,4.896006854,0,0,0,0,0,0,0,0,0,0,0,0,0,0,0,0,0,0,0,0,0,0,0,0,0,0,0,0,0,0,0,0,0,0,0,0,0,0,0,68.5,27.6,0.245
# 3192,217,20183,Polukhin V.N.,1983,,0,0,0,0,0,0,0,0,0,0,0,0,0,0,0,0,0,0,0,19.92505,0,0,0,0,0,0,0,0,0,0,0,0,0,0,0,0,0,0,0,0,0,0,0,0,0,0,0,0,0,0,0,0,0,0,0,0,0,0,0,0,62.46096,0,0,0,0,0,0,0,0,0,0,0,0,0,0,0,0,0,0,0,0,0,0,0,0,0,0,0,0,0,0,0,0,0,0,0,0,0,0,0,8.806995,0,0,0,0,0,0,0,0,0,0,0,0,0,0,0,0,0,0,0,0,0,0,0,0,0,0,0,0,0,0,0,0,0,0,0,0,8.806995,0,0,0,0,0,0,0,0,0,0,0,0,0,0,0,0,0,0,0,0,0,0,0,0,0,0,0,0,0,0,0,0,0,0,0,0,0,0,0,0,0,0,0,63.4,25.5,0.245
# 3193,267,20665,Livshits V.Ya.,1991,,0,0,0,0,0,0,0,0,0,0,0,0,0,0,0,0,0,0,0,0,0,0,0,0,0,0,0,0,0,0,0,0,0,0,0,0,0,0,0,0,0,0,0,0,0,0,0,0,0,0,0,0,0,0,0,0,0,0,0,0,0,0,0,0,0,0,0,0,0,0,0,0,0,0,0,0,0,0,0,0,0,0,0,30,0,0,0,0,0,0,0,0,0,0,0,0,0,0,0,0,4,0,0,0,0,0,19,0,0,0,0,0,0,0,0,0,0,0,0,0,0,0,0,0,0,0,0,0,0,0,0,0,0,0,0,0,0,47,0,0,0,0,0,0,0,0,0,0,0,0,0,0,0,0,0,0,0,0,0,0,0,0,0,0,0,0,0,0,0,0,0,0,0,0,0,0,0,0,0,0,0,105,42.3,0.245
# 3194,1576,9758,Bokin P.Ya.,1970,,0,0,0,0,0,0,0,0,0,0,0,0,0,0,0,0,0,0,0,0,0,0,0,0,0,0,0,0,0,0,0,0,0,0,0,0,0,0,0,0,0,0,0,0,0,0,0,0,0,0,0,0,0,0,0,0,0,0,0,0,0,0,0,0,0,0,0,0,0,0,0,0,0,0,0,0,0,0,0,0,0,0,0,0,0,0,0,0,0,0,0,0,0,0,0,0,0,0,0,0,26,0,0,0,0,0,0,0,0,0,0,0,0,0,0,0,0,0,0,0,0,0,0,0,0,0,0,0,0,0,0,0,0,0,0,0,0,74,0,0,0,0,0,0,0,0,0,0,0,0,0,0,0,0,0,0,0,0,0,0,0,0,0,0,0,0,0,0,0,0,0,0,0,0,0,0,0,0,0,0,0,55.9,22.57,0.245
# 3195,1966,110941,Kisin B.I.,1959,TF10,0,0,0,0,0,0,0,0.191800002,0,0,0,0,0,0,0,0,0,0,0,0,0,0,0,0,0,0,0,0,0,0,0,0,0,0,0,0,0,0,0,0,0,0,0,0,0,0,0,0,0,0,0,0,0,0,0,0,0,0,0,0,0,0,0,0,0,0,0,0,0,0,0,1.342863013,0,0,0,0,0,0,0,0,0,0,0,0,0,0,0,0,0,0,0,0,0,0,0,0,0,0,0,0,1.02044601,0,0,0,0,0,0,0,0,0,0,0,0,0,0,0,0,0,0,40.0730104,0,0,0,0,0,0,0,0,0,0,0.130200001,0,0,0,0,0,0,57.24168057,0,0,0,0,0,0,0,0,0,0,0,0,0,0,0,0,0,0,0,0,0,0,0,0,0,0,0,0,0,0,0,0,0,0,0,0,0,0,0,0,0,0,0,54.2,21.76,0.245
# 3196,3849,12370,Tille U.,1978,,0,0,0,0,0,0,0,0,0,0,0,0,0,0,0,0,0,0,0,0,0,0,0,0,27.5,0,0,0,0,0,0,0,0,0,0,0,0,0,0,0,0,0,0,0,0,0,0,0,0,0,0,0,0,0,0,0,0,0,0,0,0,0,0,0,0,0,0,0,0,0,0,0,0,0,0,0,0,0,0,0,0,0,0,0,0,0,0,0,0,0,0,0,0,0,0,0,0,0,0,0,10,0,0,0,0,0,0,0,0,0,0,0,0,0,0,0,0,0,0,0,0,0,0,0,0,0,0,0,0,0,0,0,0,0,0,0,0,62.5,0,0,0,0,0,0,0,0,0,0,0,0,0,0,0,0,0,0,0,0,0,0,0,0,0,0,0,0,0,0,0,0,0,0,0,0,0,0,0,0,0,0,0,80.6,32.4,0.245
# 3197,6099,17450,Nemilov S.V.,1976,,0,0,0,0,0,0,0,0,0,0,0,0,0,65,0,0,0,0,0,0,0,0,0,0,0,0,0,0,0,0,0,0,0,0,0,0,0,0,0,0,0,0,0,0,0,0,0,0,0,0,0,0,0,0,0,0,0,0,0,0,17.5,0,0,0,0,0,0,0,0,0,0,0,0,0,0,0,0,0,0,17.5,0,0,0,0,0,0,0,0,0,0,0,0,0,0,0,0,0,0,0,0,0,0,0,0,0,0,0,0,0,0,0,0,0,0,0,0,0,0,0,0,0,0,0,0,0,0,0,0,0,0,0,0,0,0,0,0,0,0,0,0,0,0,0,0,0,0,0,0,0,0,0,0,0,0,0,0,0,0,0,0,0,0,0,0,0,0,0,0,0,0,0,0,0,0,0,0,0,0,0,0,0,92.3,37.07,0.245
# 3198,7826,98710,Ashizuka M.,1983,,0,0,0,0,0,0,0,0,0,0,0,0,0,0,0,0,0,0,0,0,0,0,0,0,0,0,0,0,0,0,0,0,0,0,0,0,0,0,0,0,0,0,0,0,0,0,0,0,0,0,0,0,0,0,0,0,0,0,0,0,0,0,0,0,0,0,0,0,0,0,0,0,0,0,0,0,0,0,0,0,0,0,0,0,0,0,0,0,0,0,0,50,0,0,0,0,0,0,0,0,0,0,0,0,0,0,0,0,0,0,0,0,0,0,0,50,0,0,0,0,0,0,0,0,0,0,0,0,0,0,0,0,0,0,0,0,0,0,0,0,0,0,0,0,0,0,0,0,0,0,0,0,0,0,0,0,0,0,0,0,0,0,0,0,0,0,0,0,0,0,0,0,0,0,0,0,0,0,0,0,0,52.5,21.11,0.245
# 3199,8498,66753,Franklin B.,1985,,0,0,0,8.562109283,0,0,0,0,0,0,0,0,0,3.198134106,0,0,4.25538514,0,0,0,0,0,0,0,3.178904105,0,0,0,0,0,0,0,0,0,0,0,0,0,0,0,0,0,0,0,0,0,0,0,0,0,0,0,0,0,0,0,0,0,0,0,0,0,0,0,0,0,0,0,0,0,0,0,0,0,0,0,0,0,0,0,0,0,0,0,0,0,0,0,0,0,0,3.181733105,0,0,0,0,0,0,0,0,0,0,0,0,0,0,0,0,0,0,0,0,0,0,0,0,0,0,0,0.157841705,0,0,0,0,0,0,0,0,0,0,0,0,0,0,0,0,0,64.82639214,0,0,0,0,0,0,0,0,0,0,0,0,0,0,0,0,0,0,0,0,0,0,0,0,0,0,0,0,0,0,0,0,0,0,0,0,0,0,0,12.63950042,0,0,0,83,33.33,0.245
# 3200,8498,66754,Franklin B.,1985,,0,0,0,8.57392,0,0,0,0,0,0,0,0,0,3.207283,0,0,4.263618,0,0,0,0,0,0,0,3.18047,0,0,0,0,0,0,0,0,0,0,0,0,0,0,0,0,0,0,0,0,0,0,0,0,0,0,0,0,0,0,0,0,0,0,0,0,0,0,0,0,0,0,0,0,0,0,0,0,0,0,0,0,0,0,0,0,0,0,0,0,0,0,0,0,0,0,3.188189,0,0,0,0,0,0,0,0,0,0,0,0,0,0,0,0,0,0,0,0,0,0,0,0,0,0,0,0,0,0,0,0,0,0,0,0,0,0,0,0,0,0,0,0,0,64.93019,0,0,0,0,0,0,0,0,0,0,0,0,0,0,0,0,0,0,0,0,0,0,0,0,0,0,0,0,0,0,0,0,0,0,0,0,0,0,0,12.65633,0,0,0,83,33.33,0.245
# 3201,11320,98753,Higazy A.A.,1985,,0,0,0,0,0,0,0,0,0,0,0,0,0,0,0,0,0,0,0,0,0,0,0,0,0,0,0,0,0,0,0,0,0,15.61,0,0,0,0,0,0,0,0,0,0,0,0,0,0,0,0,0,0,0,0,0,0,0,0,0,0,0,0,0,0,0,0,0,0,0,0,0,0,0,0,0,0,0,0,0,0,0,0,0,0,0,0,0,0,0,0,0,0,0,0,0,0,0,0,0,0,0,0,0,0,0,0,0,0,0,0,0,0,0,0,0,84.39,0,0,0,0,0,0,0,0,0,0,0,0,0,0,0,0,0,0,0,0,0,0,0,0,0,0,0,0,0,0,0,0,0,0,0,0,0,0,0,0,0,0,0,0,0,0,0,0,0,0,0,0,0,0,0,0,0,0,0,0,0,0,0,0,0,56.3,22.6,0.245
# 3202,12798,149413,Bartholomew R.F,1982,,0,0,0,0.999999911,0,0,0,0,0,0,0,0,0,0,0,0,0,0,0,0,0,0,0,0,0,0,0,0,0,0,0,0,0,0,0,0,0,0,0,0,0,0,0,0,0,0,0,0,0,0,0,0,0,0,0,0,0,0,0,0,0,0,0,23.50000026,0,0,0,0,0,0,0,2.300000025,0,0,0,0,0,0,0,0,0,0,0,0,0,0,0,0,0,0,0,0,0,0,0,0,0,0,0,0,8.299999091,0,0,0,0,0,0,0,0,0,0,0,0,0,0,0,0,0,0,0,0,0,0,0,0,0,0,0,0,0,0,0,0,0,0,0,0,58.90000065,0,0,0,0,0,0,0,0,0,0,0,0,0,0,0,0,0,0,0,0,0,0,0,0,0,0,0,0,0,0,0,0,0,0,0,0,0,0,0,6.000000066,0,0,0,56.6,22.75,0.245
# 3203,24058,179469,Higazy A.A.,2001,,0,0,0,0,0,0,0,0,0,0,0,0,0,0,0,0,0,0,0,0,0,0,0,0,0,0,0,0,0,0,0,0,0,0,0,0,0,0,0,0,0,0,0,0,0,0,0,0,0,0,0,0,0,0,0,0,0,0,0,0,0,0,0,0,0,0,0,0,0,0,0,0,0,0,0,0,0,0,0,0,0,0,0,0,0,0,0,0,0,0,0,0,0,0,0,0,0,0,0,0,0,0,0,0,0,0,0,0,0,0,0,0,0,0,0,49.99236,0,0,0,0,0,0,0,0,0,0,0,0,0,0,0,0,0,0,0,0,0,0,0,0,0,0,0,0,0,0,0,0,0,0,0,0,0,0,0,0,0,0,0,0,0,0,0,0,0,0,0,0,0,0,0,0,0,0,0,0,0,50.00764,0,0,0,51.9,20.8,0.245
# 3204,27828,370076,Baikova L.G.,1993,,0,0,4.72,0,0,0,0,0,0,0,0,0,0,0,0,0,0,0,0,0,0,0,0,0,0,0,0,0,0,0,0,0,0,0,0,0,0,0,0,0,0,0,0,0,0,0,0,0,0,0,0,0,0,0,0,0,0,0,0,0,0,0,0,0,0,0,0,0,0,0,7.43,0,0,0,0,0,0,0,0,0,0,0,0,0,0,0,0,0,0,0,0,0,0,0,0,0,0,0,0,0,0,0,0,0,0,0,0,0.26,0,0,0,0,65.61,0,20.93,0,0,0,0,0,0,0,0,0,0,0,0,0,0,0,0,0,0,0,1.05,0,0,0,0,0,0,0,0,0,0,0,0,0,0,0,0,0,0,0,0,0,0,0,0,0,0,0,0,0,0,0,0,0,0,0,0,0,0,0,0,0,0,0,0,0,0,52.2,20.96,0.245
# 3205,28396,364386,Blackburn D.,1987,,0,0,0,18.06133181,0,0,0,0,0,0,0,0,0,11.57252116,0,0,0,0,0,0,0,0,0,0,0,0,0,0,0,0,0,0,0,0,0,0,0,0,0,0,0,0,0,0,0,0,0,0,0,0,0,0,0,0,0,0,0,0,0,0,0,0,0,0,0,0,0,0,0,0,0,0,0,0,0,0,0,0,0,0,0,0,0,0,0,0,0,0,0,0,0,22.84560228,0,0,0,0,0,0,0,0,0,0,0,0,0,0,0,0,0,0,0,0,0,0,0,0,0,0,0,0,0,0,0,0,0,0,0,0,0,0,0,0,0,0,0,0,0,40.22754402,0,0,0,0,0,0,0,0,0,0,0,7.293000729,0,0,0,0,0,0,0,0,0,0,0,0,0,0,0,0,0,0,0,0,0,0,0,0,0,0,0,0,0,0,0,105,42.2,0.245
# 3206,28483,380556,El0Adawy A.,2004,,0,0,0,0,0,0,0,0,0,0,0,0,0,78.04877688,0,0,0,0,0,0,0,0,0,0,0,0,0,0,0,0,0,0,0,0,0,0,0,0,0,0,0,0,0,0,0,0,0,0,0,0,0,0,0,0,0,0,0,0,0,0,0,0,0,0,0,0,0,0,0,0,0,0,0,0,0,0,0,0,0,0,0,0,0,0,0,0,0,0,0,0,0,0,0,0,0,0,0,0,0,0,19.51219922,0,0,0,0,0,0,0,0,0,0,0,0,0,0,0,0,0,0,0,0,0,0,0,0,0,0,0,0,0,0,0,0,0,0,0,0,0,0,0,0,0,0,0,0,0,0,0,0,0,0,0,0,0,0,0,0,2.439023902,0,0,0,0,0,0,0,0,0,0,0,0,0,0,0,0,0,0,0,0,0,0,0,52.8,21.21,0.245
# 3207,29926,375542,Yoshida S.,2004,,0,0,0,0,0,0,0,0,0,0,0,0,0,0,0,0,0,0,0,0,0,0,0,0,0,0,0,0,0,0,0,0,0,0,0,0,0,0,0,0,0,0,0,0,0,0,0,0,0,0,0,0,0,0,0,0,0,0,0,0,0,0,0,0,0,0,0,0,0,0,0,0,0,0,0,0,0,0,0,0,0,0,0,0,0,0,0,0,0,0,0,0,0,0,0,0,0,0,0,0,0,0,0,0,0,0,0,0,0,0,0,0,0,0,0,0,0,0,0,0,0,0,0,0,0,0,0,0,0,0,0,0,0,0,0,0,0,0,0,0,0,0,0,0,0,0,0,0,0,0,0,0,0,90,0,0,0,0,0,0,0,0,0,0,0,0,0,0,0,10,0,0,0,0,0,0,0,0,0,0,0,52.2,21,0.245
# 3208,31400,403633,Shimizu K.,2004,,0,0,0,0,0,0,0,0,0,0,0,0,0,0,0,0,0,0,0,0,0,0,0,0,0,0,0,0,0,0,0,0,0,0,0,0,0,0,0,0,0,0,0,0,0,0,0,0,0,0,0,0,0,0,0,0,0,0,0,0,0,0,0,0,0,0,0,0,0,0,0,10.13796079,0,0,0,0,0,0,0,0,0,0,0,15.97910264,0,0,0,0,0,0,0,0,0,0,0,0,0,0,0,0,0,0,0,0,0,0,16.34950134,0,0,0,0,0,0,0,0,0,0,0,0,0,0,0,0,0,0,0,0,0,0,0,0.032759001,0,0,0,0,0,0,41.95910025,0,0,0,0,0,0,0,0,0,0,0,0,0,0,0,0,0,0,0,15.54157598,0,0,0,0,0,0,0,0,0,0,0,0,0,0,0,0,0,0,0,0,0,0,0,97,38.95,0.245
# 3209,34776,419219,Marzouk S.Y.,2009,,0,0,0,0,0,0,0,0,0,0,0,0,0,0,0,0,0,0,0,0,0,0,0,0,0,0,0,0,0,0,0,0,0,0,0,0,0,0,0,14.4,0,0,0,0,0,0,0,0,0,0,0,0,0,0,0,0,0,0,0,0,0,0,0,0,0,0,0,0,0,0,0,0,0,0,0,0,0,0,0,0,0,0,0,0,0,0,0,0,0,0,0,0,0,0,0,0,0,0,0,0,42.8,0,0,0,0,0,0,0,0,0,0,0,0,0,0,42.8,0,0,0,0,0,0,0,0,0,0,0,0,0,0,0,0,0,0,0,0,0,0,0,0,0,0,0,0,0,0,0,0,0,0,0,0,0,0,0,0,0,0,0,0,0,0,0,0,0,0,0,0,0,0,0,0,0,0,0,0,0,0,0,0,0,49.4,19.83,0.245
# 3210,35795,429819,Ikenishi M.,2003,,0,0,0,3,0,0,0,0,0,0,0,0,0,0,0,0,3,0,0,0,0,0,0,0,18,0,0,0,0,0,0,0,0,0,0,0,0,0,0,0,0,0,0,0,0,0,0,0,0,0,0,0,0,0,0,0,0,0,0,0,0,0,0,0,0,0,0,0,0,0,0,5,0,0,0,0,0,0,0,0,0,0,0,0,0,0,0,0,0,0,0,0,0,0,0,0,0,0,0,0,4,0,0,0,0,0,0,0,0,0,0,0,0,0,0,0,0,0,0,0,0,0,0,0,0,0,0,0,0,0,0,0,0,0,0,0,0,62,0,0,0,0,0,0,0,0,0,0,0,0,0,0,0,0,0,0,0,1,0,0,0,0,0,0,0,0,0,0,0,0,0,0,0,0,0,0,0,0,0,0,4,83.2,33.41,0.245
# 3211,38945,460144,Rao G.S.,2012,,0,0,0,0,0,0,0,0,0,0,0,0,0,45,0,0,0,0,0,0,0,0,0,20,0,0,0,0,0,0,0,0,0,0,0,0,0,0,0,0,0,0,0,0,0,0,0,0,0,0,0,0,0,0,0,0,0,0,0,0,0,0,0,0,0,0,0,0,0,0,0,0,0,0,0,0,0,0,0,0,0,0,0,0,0,0,0,0,0,0,0,0,0,0,0,0,0,0,0,0,0,0,0,0,0,0,0,0,0,0,0,0,0,0,0,0,0,0,0,0,0,0,0,0,0,0,0,0,0,0,0,0,0,0,0,0,0,0,0,0,0,0,0,0,0,0,0,0,0,0,0,0,0,0,0,0,0,0,0,0,0,0,0,0,0,0,0,0,0,0,0,0,0,0,0,0,0,35,0,0,0,49.2,19.77,0.245
# 3212,40951,478477,Mauro J.C.,2013,,0,0,0,7.51,0,0,0,0,0,0,0,0,0,16.72,0,0,0,0,0,0,0,0,0,0,10.66,0,0,0,0,0,0,0,0,0,0,0,0,0,0,0,0,0,0,0,0,0,0,0,0,0,0,0,0,0,0,0,0,0,0,0,0,0,0,0,0,0,0,0,0,0,0,0,0,0,0,0,0,0,0,0,0,0,0,0,0,0,0,0,0,0,0,2.79,0,0,0,0,0,0,0,0,0,0,0,0,0,0,0,0,0,0,0,0,0,0,0,0,0,0,0,0,0,0,0,0,0,0,0,0,0,0,0,0,0,0,0,0,0,60.88,0,0,0,0.07,0,0,0,0,0,1.36,0,0,0,0,0,0,0,0,0,0,0,0,0,0,0,0,0,0,0,0,0,0,0,0,0,0,0,0,0,0,0,0,0.01,69.1,27.75,0.245
# 3213,7820,74105,Osaka A.,1985,,0,0,0,0,0,0,0,0,0,0,0,0,0,0,0,0,0,0,0,0,0,0,0,0,0,0,0,0,0,0,0,0,0,0,0,0,0,0,0,0,0,0,0,0,0,0,0,0,0,0,0,0,0,0,0,0,0,0,0,0,93.6,0,0,0,0,0,0,0,0,0,0,6.4,0,0,0,0,0,0,0,0,0,0,0,0,0,0,0,0,0,0,0,0,0,0,0,0,0,0,0,0,0,0,0,0,0,0,0,0,0,0,0,0,0,0,0,0,0,0,0,0,0,0,0,0,0,0,0,0,0,0,0,0,0,0,0,0,0,0,0,0,0,0,0,0,0,0,0,0,0,0,0,0,0,0,0,0,0,0,0,0,0,0,0,0,0,0,0,0,0,0,0,0,0,0,0,0,0,0,0,0,0,53.7,21.57,0.2447845
# 3214,3861,12486,Takahashi K.,1983,,0,0,0,0,0,0,0,0,0,0,0,0,0,35.71428357,0,0,0,0,0,0,0,0,0,0,0,0,0,0,0,0,0,0,0,0,0,0,0,0,0,0,0,0,0,0,0,0,0,0,0,0,0,0,0,0,0,0,0,0,0,0,0,0,0,0,0,0,0,0,0,0,0,28.57143286,0,0,0,0,0,0,0,0,0,0,0,0,0,0,0,0,0,0,0,0,0,0,0,0,0,0,0,0,0,0,0,0,0,0,0,0,0,0,0,0,0,0,0,0,0,0,0,0,0,0,0,0,0,0,0,0,0,0,0,0,0,0,0,0,0,35.71428357,0,0,0,0,0,0,0,0,0,0,0,0,0,0,0,0,0,0,0,0,0,0,0,0,0,0,0,0,0,0,0,0,0,0,0,0,0,0,0,0,0,0,0,57.3,23.02,0.2445699
# 3215,3263,110721,State Optical I,1975,TF10,0,0,0,0,0,0,0,0.191800002,0,0,0,0,0,0,0,0,0,0,0,0,0,0,0,0,0,0,0,0,0,0,0,0,0,0,0,0,0,0,0,0,0,0,0,0,0,0,0,0,0,0,0,0,0,0,0,0,0,0,0,0,0,0,0,0,0,0,0,0,0,0,0,1.342863013,0,0,0,0,0,0,0,0,0,0,0,0,0,0,0,0,0,0,0,0,0,0,0,0,0,0,0,0,1.02044601,0,0,0,0,0,0,0,0,0,0,0,0,0,0,0,0,0,0,40.0730104,0,0,0,0,0,0,0,0,0,0,0.130200001,0,0,0,0,0,0,57.24168057,0,0,0,0,0,0,0,0,0,0,0,0,0,0,0,0,0,0,0,0,0,0,0,0,0,0,0,0,0,0,0,0,0,0,0,0,0,0,0,0,0,0,0,54.2,21.78,0.2442608
# 3216,17411,166587,Kohli J.T.,1998,,0,0,0,11.41102989,0,0,0,0,0,0,0,0,0,8.609139914,0,0,4.323017957,0,0,0,0,0,0,0,5.218387948,0,0,0,0,0,0,0,0,0,0,0,0,0,0,0,0,0,0,0,0,0,0,0,0,0,0,0,0,0,0,0,0,0,0,0,0,0,0,0,0,0,0,0,0,0,0,0,0,0,0,0,0,0,0,0,0,0,0,0,0,0,0,0,0,0,0,1.312153987,0,0,0,0,0,0,0,0,0,0,0,0,0,0,0,0,0,0,0,0,0,0,0,0,0,0,0,0,0,0,0,0,0,0,0,0,0,0,0,0,0,0,0,0,0,67.83329932,0,0,0,0,0,0,0,0,0,1.292970987,0,0,0,0,0,0,0,0,0,0,0,0,0,0,0,0,0,0,0,0,0,0,0,0,0,0,0,0,0,0,0,0,0,70.3,28.25,0.2442478
# 3217,37202,441699,Soltani M.T.,2009,,0,0,0,0,0,0,0,0,0,0,0,0,0,0,0,0,0,0,0,0,0,0,0,0,0,0,0,0,0,0,0,0,0,0,0,0,0,0,0,0,0,0,0,0,0,0,0,0,0,0,0,0,0,0,0,0,0,0,0,0,0,0,0,0,0,0,0,0,0,0,0,0,0,0,0,0,0,0,0,0,0,0,0,0,0,0,0,0,0,0,0,0,0,0,0,0,0,10,0,0,10,0,0,0,0,0,0,0,0,0,0,0,0,0,0,0,0,0,0,0,0,0,0,0,0,0,0,0,0,0,80,0,0,0,0,0,0,0,0,0,0,0,0,0,0,0,0,0,0,0,0,0,0,0,0,0,0,0,0,0,0,0,0,0,0,0,0,0,0,0,0,0,0,0,0,0,0,0,0,0,0,32.1,12.9,0.244186
# 3218,3861,12464,Takahashi K.,1983,,0,0,0,0,0,0,0,0,0,0,0,0,0,41.66666583,0,0,0,0,0,0,0,0,0,0,0,0,0,0,0,0,0,0,0,0,0,0,0,0,0,0,0,0,0,0,0,0,0,0,0,0,0,0,0,0,0,0,0,0,0,0,0,0,0,0,0,0,0,0,0,0,0,0,0,0,0,0,0,0,0,0,0,0,0,0,0,0,0,0,0,0,0,0,0,0,0,0,0,0,0,0,16.66666833,0,0,0,0,0,0,0,0,0,0,0,0,0,0,0,0,0,0,0,0,0,0,0,0,0,0,0,0,0,0,0,0,0,0,0,0,41.66666583,0,0,0,0,0,0,0,0,0,0,0,0,0,0,0,0,0,0,0,0,0,0,0,0,0,0,0,0,0,0,0,0,0,0,0,0,0,0,0,0,0,0,0,62.9,25.28,0.2440664
# 3219,215,20152,Polukhin V.N.,1983,,0,0,0,0,0,0,0,0,0,0,0,0,0,0,0,0,0,0,0,0,0,0,0,0,0,0,0,0,0,0,0,0,0,0,0,0,0,0,0,0,0,0,0,0,0,0,0,0,0,0,0,0,0,0,0,0,0,0,0,0,75.01872749,0,0,0,0,0,0,0,0,0,0,0,0,0,0,0,0,0,0,0,0,0,0,0,0,0,0,0,0,0,0,0,0,0,0,0,0,0,0,0,10.57763683,0,0,0,0,0,3.825998852,0,0,0,0,0,0,0,0,0,0,0,0,0,0,0,0,0,0,0,0,0,0,0,0,0,0,0,0,0,0,10.57763683,0,0,0,0,0,0,0,0,0,0,0,0,0,0,0,0,0,0,0,0,0,0,0,0,0,0,0,0,0,0,0,0,0,0,0,0,0,0,0,0,0,0,0,69,27.8,0.244
# 3220,216,20200,Polukhin V.N.,1983,,0,0,0,0,0,0,0,0,0,0,0,0,0,0,0,0,0,0,0,0,0,0,0,0,0,0,0,0,0,0,0,0,0,0,0,0,0,0,0,0,0,0,0,0,0,0,0,0,0,0,0,0,0,0,0,0,0,0,0,0,73.69196221,0,0,0,0,0,0,0,0,0,0,0,0,0,0,0,0,0,0,0,0,0,0,0,0,0,0,0,0,0,0,0,0,0,0,0,0,0,0,0,10.39057031,0,0,0,0,0,0,0,0,0,0,0,0,0,0,0,0,0,0,0,0,0,0,0,0,0,0,0,0,0,0,0,0,0,0,0,0,10.39057031,0,0,0,0,0,0,0,0,0,0,0,0,0,0,0,0,0,0,0,0,0,0,0,0,0,0,0,0,0,0,0,5.526897166,0,0,0,0,0,0,0,0,0,0,0,65.6,26.3,0.244
# 3221,217,20117,Polukhin V.N.,1983,,0,0,0,0,0,0,0,0,0,0,0,0,0,0,0,0,0,0,0,0,0,0,0,0,0,0,0,0,0,0,0,0,0,0,0,0,0,0,0,0,0,0,0,0,0,0,0,0,0,0,0,0,0,0,0,0,0,0,0,0,81.89987164,0,0,0,0,0,0,0,0,0,0,0,0,0,0,0,0,0,0,0,0,0,0,0,0,0,0,0,0,0,0,0,0,0,0,0,0,0,0,0,9.050064181,0,0,0,0,0,0,0,0,0,0,0,0,0,0,0,0,0,0,0,0,0,0,0,0,0,0,0,0,0,0,0,0,0,0,0,0,9.050064181,0,0,0,0,0,0,0,0,0,0,0,0,0,0,0,0,0,0,0,0,0,0,0,0,0,0,0,0,0,0,0,0,0,0,0,0,0,0,0,0,0,0,0,66.8,26.8,0.244
# 3222,237,20239,Livshits V.Ya.,1992,,0,0,0,0,0,0,0,0,0,0,0,0,0,0,0,0,0,0,0,0,0,0,0,0,0,0,0,0,0,0,0,0,0,0,0,0,0,0,0,0,0,0,0,0,0,0,0,0,0,0,0,0,0,0,0,0,0,0,0,0,0,0,0,0,0,0,0,0,0,0,0,0,0,0,0,0,0,0,0,0,0,0,0,0,0,0,0,0,0,0,0,0,0,0,0,0,0,0,0,0,25,0,0,0,0,0,0,0,0,0,0,0,0,0,0,0,0,0,0,0,0,0,0,0,0,0,0,0,0,0,0,0,0,0,0,0,0,60,0,0,0,0,0,0,0,0,0,0,0,0,0,0,0,0,0,0,0,15,0,0,0,0,0,0,0,0,0,0,0,0,0,0,0,0,0,0,0,0,0,0,0,76.4,30.7,0.244
# 3223,258,20597,Livshits V.Ya.,1988,,0,0,0,0,0,0,0,0,0,0,0,0,0,0,0,0,0,0,0,0,0,0,0,0,0,0,0,0,0,0,0,0,0,0,0,0,0,0,0,0,0,0,0,0,0,0,0,0,0,0,0,0,0,0,0,0,0,0,0,0,0,0,0,0,0,0,0,0,0,0,0,3.7,0,0,0,0,0,0,0,5.3,0,0,0,0,0,0,0,0,0,0,0,0,0,0,0,0,0,0,0,0,15.2,0,0,0,0,0,0,0,0,0,0,0,0,0,0,0,0,0,0,0,0,0,0,0,0,0,0,0,0,0,0,0,0,0,0,0,0,75.8,0,0,0,0,0,0,0,0,0,0,0,0,0,0,0,0,0,0,0,0,0,0,0,0,0,0,0,0,0,0,0,0,0,0,0,0,0,0,0,0,0,0,0,71.8,28.9,0.244
# 3224,1965,110881,Kisin B.I.,1959,BK10,0,0,0,0,0,0,0,0.193799951,0,0,0,0,0,5.429511637,0,0,10.65152733,0,0,0,0,0,0,0,0,0,0,0,0,0,0,0,0,0,0,0,0,0,0,0,0,0,0,0,0,0,0,0,0,0,0,0,0,0,0,0,0,0,0,0,0,0,0,0,0,0,0,0,0,0,0,5.787437547,0,0,0,0,0,0,0,0,0,0,0,0,0,0,0,0,0,0,0,0,0,0,0,0,0,0,0,0,1.558746609,0,0,0,0,0,0,0,0,0,0,0,0,0,0,0,0,0,0,0.752315911,0,0,0,0,0,0,0,0,0,0,0.052609987,0,0,0,0,0,0,63.741704,0,0,0,0,0,0,0,0,0,0,0,0,0,0,0,0,0,0,0,0,0,0,0,0,0,0,0,0,0,0,0,0,0,0,0,0,0,0,0,11.83234703,0,0,0,73.4,29.5,0.244
# 3225,1966,110938,Kisin B.I.,1959,TF5,0,0,0,0,0,0,0,0.120399954,0,0,0,0,0,0,0,0,0,0,0,0,0,0,0,0,0,0,0,0,0,0,0,0,0,0,0,0,0,0,0,0,0,0,0,0,0,0,0,0,0,0,0,0,0,0,0,0,0,0,0,0,0,0,0,0,0,0,0,0,0,0,0,3.338286731,0,0,0,0,0,0,0,0,0,0,0,0,0,0,0,0,0,0,0,0,0,0,0,0,0,0,0,0,0,0,0,0,0,0,0,0,0,0,0,0,0,0,0,0,0,0,0,35.24245661,0,0,0,0,0,0,0,0,0,0,0.102199961,0,0,0,0,0,0,61.19665675,0,0,0,0,0,0,0,0,0,0,0,0,0,0,0,0,0,0,0,0,0,0,0,0,0,0,0,0,0,0,0,0,0,0,0,0,0,0,0,0,0,0,0,54.2,21.78,0.244
# 3226,2403,32844,Petrenko Yu.M.,1971,,0,0,0,0,0,0,0,0,0,0,0,0,0,0,0,0,0,0,0,0,0,0,0,0,0,0,0,0,0,0,0,0,0,0,0,0,0,0,0,0,0,0,0,0,0,0,0,0,0,0,2.5,0,0,0,0,0,0,0,0,0,0,0,0,0,0,0,0,0,0,0,0,0,0,0,0,0,0,0,0,0,0,0,0,0,0,0,0,0,0,0,0,0,0,0,0,0,0,0,0,0,20,0,0,0,0,0,0,0,0,0,0,0,0,0,0,0,0,0,0,0,0,0,0,0,0,0,0,0,0,0,0,0,0,0,0,0,0,77.5,0,0,0,0,0,0,0,0,0,0,0,0,0,0,0,0,0,0,0,0,0,0,0,0,0,0,0,0,0,0,0,0,0,0,0,0,0,0,0,0,0,0,0,61.2,24.52,0.244
# 3227,3859,12452,Livshits V.Ya.,1982,,0,0,0,5,0,0,0,0,0,0,0,0,0,0,0,0,0,0,0,0,0,0,0,0,0,0,0,0,0,0,0,0,0,0,0,0,0,0,0,0,0,0,0,0,0,0,0,0,0,0,0,0,0,0,0,0,0,0,0,0,0,0,0,0,0,0,0,0,0,0,0,0,0,0,0,0,0,0,0,0,0,0,0,0,0,0,0,0,0,0,0,0,0,0,0,0,0,0,0,0,30,0,0,0,0,0,0,0,0,0,0,0,0,0,0,0,0,0,0,0,0,0,0,0,0,0,0,0,0,0,0,0,0,0,0,0,0,65,0,0,0,0,0,0,0,0,0,0,0,0,0,0,0,0,0,0,0,0,0,0,0,0,0,0,0,0,0,0,0,0,0,0,0,0,0,0,0,0,0,0,0,63.4,25.5,0.244
# 3228,3865,12551,Johnston R.A.,1975,,0,0,0,0,0,0,0,0,0,0,0,0,0,0,0,0,0,0,0,0,0,0,0,0,0,0,0,0,0,0,0,0,0,0,0,0,0,0,0,0,0,0,0,0,0,0,0,0,0,0,0,0,0,0,0,0,0,0,0,0,0,0,0,0,0,0,0,0,0,0,0,0,0,0,0,0,0,0,0,0,0,0,0,0,0,0,0,0,0,0,0,0,0,0,0,0,0,0,0,0,25,0,0,0,0,0,0,0,0,0,0,0,0,0,0,0,0,0,0,0,0,0,0,0,0,0,0,0,0,0,0,0,0,0,0,0,0,60,0,0,0,0,0,0,0,0,0,0,0,0,0,0,0,0,0,0,0,15,0,0,0,0,0,0,0,0,0,0,0,0,0,0,0,0,0,0,0,0,0,0,0,74.2,29.83,0.244
# 3229,4204,50424,Molot V.A.,1992,,0,0,0,2,0,0,0,0,0,0,0,0,0,0,0,0,0,0,0,0,0,0,0,0,0,0,0,0,0,0,0,0,0,0,0,0,0,0,0,0,0,0,0,0,0,0,0,0,0,0,0,0,0,0,0,0,0,0,0,0,0,0,0,0,0,0,0,0,0,0,0,0,0,0,0,0,0,0,0,0,0,0,0,0,0,0,0,0,0,0,0,0,0,0,0,0,0,0,0,0,25,0,0,0,0,0,0,0,0,0,0,0,0,0,0,0,0,0,0,0,0,0,0,0,0,0,0,0,0,0,0,0,0,0,0,0,0,73,0,0,0,0,0,0,0,0,0,0,0,0,0,0,0,0,0,0,0,0,0,0,0,0,0,0,0,0,0,0,0,0,0,0,0,0,0,0,0,0,0,0,0,60.1,24.1,0.244
# 3230,4206,50456,Molot V.A.,1992,,0,0,0,4,0,0,0,0,0,0,0,0,0,0,0,0,0,0,0,0,0,0,0,0,0,0,0,0,0,0,0,0,0,0,0,0,0,0,0,0,0,0,0,0,0,0,0,0,0,0,0,0,0,0,0,0,0,0,0,0,0,0,0,0,0,0,0,0,0,0,0,0,0,0,0,0,0,0,0,0,0,0,0,0,0,0,0,0,0,0,0,0,0,0,0,0,0,0,0,0,33,0,0,0,0,0,0,0,0,0,0,0,0,0,0,0,0,0,0,0,0,0,0,0,0,0,0,0,0,0,0,0,0,0,0,0,0,63,0,0,0,0,0,0,0,0,0,0,0,0,0,0,0,0,0,0,0,0,0,0,0,0,0,0,0,0,0,0,0,0,0,0,0,0,0,0,0,0,0,0,0,62.1,25,0.244
# 3231,4206,50469,Molot V.A.,1992,,0,0,0,30,0,0,0,0,0,0,0,0,0,0,0,0,0,0,0,0,0,0,0,0,0,0,0,0,0,0,0,0,0,0,0,0,0,0,0,0,0,0,0,0,0,0,0,0,0,0,0,0,0,0,0,0,0,0,0,0,0,0,0,0,0,0,0,0,0,0,0,0,0,0,0,0,0,0,0,0,0,0,0,16.7,0,0,0,0,0,0,0,0,0,0,0,0,0,0,0,0,16.7,0,0,0,0,0,0,0,0,0,0,0,0,0,0,0,0,0,0,0,0,0,0,0,0,0,0,0,0,0,0,0,0,0,0,0,0,36.6,0,0,0,0,0,0,0,0,0,0,0,0,0,0,0,0,0,0,0,0,0,0,0,0,0,0,0,0,0,0,0,0,0,0,0,0,0,0,0,0,0,0,0,89.9,35.8,0.244
# 3232,7826,98709,Ashizuka M.,1983,,0,0,0,0,0,0,0,0,0,0,0,0,0,0,0,0,0,0,0,0,0,0,0,0,0,0,0,0,0,0,0,0,0,0,0,0,0,0,0,0,0,0,0,0,0,0,0,0,0,0,0,0,0,0,0,0,0,0,0,0,0,0,0,0,0,0,0,0,0,0,0,0,0,0,0,0,0,0,0,0,0,0,0,0,0,0,0,0,0,0,0,47.5,0,0,0,0,0,0,0,0,0,0,0,0,0,0,0,0,0,0,0,0,0,0,0,52.5,0,0,0,0,0,0,0,0,0,0,0,0,0,0,0,0,0,0,0,0,0,0,0,0,0,0,0,0,0,0,0,0,0,0,0,0,0,0,0,0,0,0,0,0,0,0,0,0,0,0,0,0,0,0,0,0,0,0,0,0,0,0,0,0,0,51.9,20.93,0.244
# 3233,7826,98719,Ashizuka M.,1983,,0,0,0,0,0,0,0,0,0,0,0,0,0,0,0,0,0,0,0,0,0,0,0,0,0,0,0,0,0,0,0,0,0,0,0,0,0,0,0,0,0,0,0,0,0,0,0,0,0,0,0,0,0,0,0,0,0,0,0,0,0,0,0,0,0,0,0,0,0,0,0,0,0,0,0,0,0,0,0,0,0,0,0,0,0,0,0,0,0,0,0,0,0,0,0,0,0,0,0,0,0,0,0,0,0,0,0,0,0,0,0,0,0,0,0,50,0,0,0,0,0,0,0,0,0,0,0,0,0,0,0,0,0,0,0,0,0,0,0,0,0,0,0,0,0,0,0,0,0,0,0,0,0,0,0,0,0,0,0,0,0,0,0,0,0,0,0,0,0,0,0,0,0,0,0,0,0,50,0,0,0,42.1,16.94,0.244
# 3234,8583,59560,Senin H.B.,1994,,0,0,0,0,0,0,0,0,0,0,0,0,0,0,0,0,0,0,0,0,0,0,0,0,0,0,0,0,0,0,0,0,0,0,0,0,0,0,0,0,0,0,0,0,0,0,0,0,0,0,0,0,0,0,0,0,0,22.2,0,0,0,0,0,0,0,0,0,0,0,0,0,0,0,0,0,0,0,0,0,0,0,0,0,0,0,0,0,0,0,0,0,0,0,0,0,0,0,0,0,0,0,0,0,0,0,0,0,0,0,0,0,0,0,0,0,77.8,0,0,0,0,0,0,0,0,0,0,0,0,0,0,0,0,0,0,0,0,0,0,0,0,0,0,0,0,0,0,0,0,0,0,0,0,0,0,0,0,0,0,0,0,0,0,0,0,0,0,0,0,0,0,0,0,0,0,0,0,0,0,0,0,0,57.7,23.19,0.244
# 3235,11648,76112,Hanada T.,1973,,0,0,0,0,0,0,0,0,0,0,0,0,0,0,0,0,0,0,0,0,0,0,0,0,0,0,0,0,0,0,0,0,0,0,0,0,0,0,0,0,0,0,0,0,0,0,0,0,0,0,0,0,0,0,0,0,0,0,0,0,87.5,0,0,0,0,0,0,0,0,0,0,0,0,0,0,0,0,0,0,0,0,0,0,0,0,0,0,0,0,0,0,0,0,0,0,0,0,0,0,0,0,12.5,0,0,0,0,0,0,0,0,0,0,0,0,0,0,0,0,0,0,0,0,0,0,0,0,0,0,0,0,0,0,0,0,0,0,0,0,0,0,0,0,0,0,0,0,0,0,0,0,0,0,0,0,0,0,0,0,0,0,0,0,0,0,0,0,0,0,0,0,0,0,0,0,0,0,0,0,0,0,0,47.1,18.96,0.244
# 3236,16472,158840,Livshits V.Ya.,1999,,0,0,0,0,0,0,0,0,0,0,0,0,0,0,0,0,0,0,0,0,0,0,0,0,0,0,0,0,0,0,0,0,0,0,0,0,0,0,0,0,0,0,0,0,0,0,0,0,0,0,0,0,0,0,0,0,0,0,0,0,0,0,0,0,0,0,0,0,0,0,0,0,0,0,0,0,0,0,0,0,0,0,0,0,0,0,0,0,0,0,0,0,0,0,0,0,0,0,0,0,25,0,0,0,0,0,0,0,0,0,0,0,0,0,0,0,0,0,0,0,0,0,0,0,0,0,0,0,0,0,0,0,0,0,0,0,0,60,0,0,0,0,0,0,0,0,0,0,0,0,0,0,0,0,0,0,0,15,0,0,0,0,0,0,0,0,0,0,0,0,0,0,0,0,0,0,0,0,0,0,0,76.4,30.7,0.244
# 3237,16472,158842,Livshits V.Ya.,1999,,0,0,0,0,0,0,0,0,0,0,0,0,0,0,0,0,0,0,0,0,0,0,0,0,0,0,0,0,0,0,0,0,0,0,0,0,0,0,0,0,0,0,0,0,0,0,0,0,0,0,0,0,0,0,0,0,0,0,0,0,0,0,0,0,0,0,0,0,0,0,0,0,0,0,0,0,0,0,0,0,0,0,0,0,0,0,0,0,0,0,0,0,0,0,0,0,0,0,0,0,25,0,0,0,0,0,0,0,0,0,0,0,0,0,0,0,0,0,0,0,0,0,0,0,0,0,0,0,0,0,0,0,0,0,0,0,0,54,0,0,0,0,0,0,0,0,0,0,0,0,0,0,0,0,0,0,0,15,0,0,0,0,0,0,0,0,0,0,0,0,0,0,0,0,0,0,0,0,0,0,6,80.7,32.44,0.244
# 3238,24472,189870,Rajendran V.,1995,,0,0,0,0,0,0,0,0,0,0,0,0,0,0,0,0,0,0,0,0,0,0,0,0,0,0,0,0,0,0,0,0,0,0,0,0,0,0,0,0,0,0,0,0,0,0,0,0,0,0,0,0,0,0,0,0,0,0,0,0,0,0,0,0,0,0,0,0,0,0,0,0,0,0,0,0,0,0,0,0,0,0,0,26.19054,0,0,0,0,0,0,0,0,0,0,0,0,0,0,0,0,0,0,0,0,0,0,0,0,0,0,0,0,0,0,0,0,0,0,0,0,0,0,0,0,0,0,0,0,0,0,0,0,0,0,0,0,0,73.80946,0,0,0,0,0,0,0,0,0,0,0,0,0,0,0,0,0,0,0,0,0,0,0,0,0,0,0,0,0,0,0,0,0,0,0,0,0,0,0,0,0,0,0,14.2,5.707,0.244
# 3239,25303,303494,Hilton A.R.,1975,,0,0,0,0,0,0,3,0,0,0,0,0,0,0,0,0,0,0,0,0,0,0,0,0,0,0,0,0,0,0,0,0,0,0,0,0,0,0,0,0,0,0,0,0,0,0,0,0,0,0,0,0,0,0,0,0,0,0,0,37,0,0,0,0,0,0,0,0,0,0,0,0,0,0,0,0,0,0,0,0,0,0,0,0,0,0,0,0,0,0,0,0,0,0,0,0,0,0,0,0,0,0,0,0,0,0,0,0,0,0,0,0,0,0,0,0,0,0,0,0,0,0,0,0,0,0,0,0,60,0,0,0,0,0,0,0,0,0,0,0,0,0,0,0,0,0,0,0,0,0,0,0,0,0,0,0,0,0,0,0,0,0,0,0,0,0,0,0,0,0,0,0,0,0,0,0,0,0,0,0,0,23.2,9.515,0.244
# 3240,31400,403630,Shimizu K.,2004,,0,0,0,0,0,0,0,0,0,0,0,0,0,0,0,0,0,0,0,0,0,0,0,0,0,0,0,0,0,0,0,0,0,0,0,0,0,0,0,0,0,0,0,0,0,0,0,0,0,0,0,0,0,0,0,0,0,0,0,0,0,0,0,0,0,0,0,0,0,0,0,0,0,0,0,0,0,0,0,0,0,0,0,9.348778,0,0,0,0,0,0,0,0,0,0,0,0,0,0,0,0,13.5217531,0,0,0,0,0,15.6292176,0,0,0,0,0,0,0,0,0,0,0,0,0,0,0,0,0,0,0,0,0,0,0,0,0,0,0,0,0,0,44.01409665,0,0,0,0,0,0,0,0,0,0,0,0,0,0,0,0,0,0,0,17.48615464,0,0,0,0,0,0,0,0,0,0,0,0,0,0,0,0,0,0,0,0,0,0,0,102,40.99,0.244
# 3241,31400,403634,Shimizu K.,2004,,0,0,0,0,0,0,0,0,0,0,0,0,0,0,0,0,0,0,0,0,0,0,0,0,0,0,0,0,0,0,0,0,0,0,0,0,0,0,0,0,0,0,0,0,0,0,0,0,0,0,0,0,0,0,0,0,0,0,0,0,0,0,0,0,0,0,0,0,0,0,0,10.39075621,0,0,0,0,0,0,0,0,0,0,0,14.73490846,0,0,0,0,0,0,0,0,0,0,0,0,0,0,0,0,0,0,0,0,0,0,17.08961548,0,0,0,0,0,0,0,0,0,0,0,0,0,0,0,0,0,0,0,0,0,0,0,0.03333925,0,0,0,0,0,0,43.66084763,0,0,0,0,0,0,0,0,0,0,0,0,0,0,0,0,0,0,0,14.09053296,0,0,0,0,0,0,0,0,0,0,0,0,0,0,0,0,0,0,0,0,0,0,0,97,38.98,0.244
# 3242,31400,403636,Shimizu K.,2004,,0,0,0,0,0,0,0,0,0,0,0,0,0,2.842771387,0,0,0,0,0,0,0,0,0,0,0,0,0,0,0,0,0,0,0,0,0,0,0,0,0,0,0,0,0,0,0,0,0,0,0,0,0,0,0,0,0,0,0,0,0,0,0,0,0,0,0,0,0,0,0,0,0,6.303271069,0,0,0,0,0,0,0,0.60741504,0,0,0,16.55831998,0,0,0,0,0,0,0,0,0,0,0,0,0,0,0,0,0,0,0,0,0,0,16.75041474,0,0,0,0,0,0,0,0,0,0,0,0,0,0,0,0,0,0,0,0,0,0,0,0,0,0,0,0,0,0,44.46824103,0,0,0,0,0,0,0,0,0,1.910012292,0,0.671816634,0,0,0,0,0,0,0,8.671889716,0,0,0,0,0,0,0,0,0,0,0,0,0,0,0,0,0,0,0,1.215848104,0,0,0,102,40.99,0.244
# 3243,31741,350635,El0Adawy A.,1999,,0,0,0,0,0,0,0,0,0,0,0,0,0,80,0,0,0,0,0,20,0,0,0,0,0,0,0,0,0,0,0,0,0,0,0,0,0,0,0,0,0,0,0,0,0,0,0,0,0,0,0,0,0,0,0,0,0,0,0,0,0,0,0,0,0,0,0,0,0,0,0,0,0,0,0,0,0,0,0,0,0,0,0,0,0,0,0,0,0,0,0,0,0,0,0,0,0,0,0,0,0,0,0,0,0,0,0,0,0,0,0,0,0,0,0,0,0,0,0,0,0,0,0,0,0,0,0,0,0,0,0,0,0,0,0,0,0,0,0,0,0,0,0,0,0,0,0,0,0,0,0,0,0,0,0,0,0,0,0,0,0,0,0,0,0,0,0,0,0,0,0,0,0,0,0,0,0,0,0,0,0,164,66.2,0.244
# 3244,33439,410565,Khafagy A.H.,2008,,0,0,0,0,0,0,0,0,0,0,0,0,0,15,0,0,0,0,0,0,0,0,0,0,0,0,0,0,0,0,0,0,0,0,0,0,0,0,0,0,0,0,0,0,0,0,0,0,0,0,0,0,0,0,0,0,0,0,0,0,0,0,0,0,0,0,0,0,0,0,0,0,0,0,0,0,0,0,0,0,0,0,0,15,0,0,0,0,0,0,0,0,0,0,0,0,0,0,0,0,0,0,0,0,0,0,0,0,0,0,0,0,0,0,0,15,0,0,0,0,0,0,0,0,0,0,0,0,0,0,0,0,0,0,0,0,0,0,0,0,0,0,0,0,0,0,0,0,0,0,0,0,0,55,0,0,0,0,0,0,0,0,0,0,0,0,0,0,0,0,0,0,0,0,0,0,0,0,0,0,0,41.3,16.5,0.244
# 3245,33982,415814,Fechner J.,2008,,0,0,0,2.563094872,0,0,0,0,0,0,0,0,0,11.17185944,0,0,0,0,0,0,0,0,0,0,0,0,0,0,0,0,0,0,0,0,0,0,0,0,0,0,0,0,0,0,0,0,0,0,0,0,0,0,0,0,0,0,0,0,0,0,0,0,0,0,0,0,0,0,0,0,0,0,0,0,0,0,0,0,0,0,0,0,0,0,0,0,0,0,0,0,0,0,0,0,0,0,0,0,0,0,0,0,0,0,0,0,0,0,0,0,0,0,0,0,0,0,0,0,0,0,0,0,0,0,0,0,0,0,0,0,0,0,0,0,0,0,0,86.26504569,0,0,0,0,0,0,0,0,0,0,0,0,0,0,0,0,0,0,0,0,0,0,0,0,0,0,0,0,0,0,0,0,0,0,0,0,0,0,0,0,0,0,0,54.8,22.02,0.244
# 3246,34805,422062,Rosmawati S.,2008,,0,0,0,0,0,0,0,0,0,0,0,0,0,0,0,0,0,0,0,0,0,0,0,0,0,0,0,0,0,0,0,0,0,0,0,0,0,0,0,0,0,0,0,0,0,0,0,0,0,0,0,0,0,0,0,0,0,0,0,0,0,0,0,0,0,0,0,0,0,0,0,0,0,0,0,0,0,0,0,0,0,0,0,0,0,0,0,0,0,0,0,0,0,0,0,0,0,0,0,0,0,0,0,0,0,0,0,0,0,0,0,0,0,0,0,0,0,0,0,0,0,0,0,0,0,0,0,0,0,0,0,0,0,0,0,0,0,0,0,0,0,0,0,0,0,0,0,0,0,0,0,0,0,60,0,0,0,0,0,0,0,0,0,0,0,0,0,0,0,0,0,0,0,0,0,0,0,40,0,0,0,47.1,18.93,0.244
# 3247,35795,429820,Ikenishi M.,2003,,0,0,0,3,0,0,0,0,0,0,0,0,0,0,0,0,3,0,0,0,0,0,0,0,18,0,0,0,0,0,0,0,0,0,0,0,0,0,0,0,0,0,0,0,0,0,0,0,0,0,0,0,0,0,0,0,0,0,0,0,0,0,0,0,0,0,0,0,0,0,0,5,0,0,0,0,0,0,0,0,0,0,0,0,0,0,0,0,0,0,0,0.5,0,0,0,0,0,0,0,0,4,0,0,0,0,0,0,0,0,0,0,0,0,0,0,0,0,0,0,0,0,0,0,0,0,0,0,0,0,0,0,0,0,0,0,0,0,62.5,0,0,0,0,0,0,0,0,0,0,0,0,0,0,0,0,0,0,0,0,0,0,0,0,0,0,0,0,0,0,0,0,0,0,0,0,0,0,0,0,0,0,4,83.1,33.4,0.244
# 3248,36766,438057,Saddeek Y.B.,2010,,0,0,0,0.42,0,0,0,0,0,0,0,0,0,60,0,0,0,0,0,0,0,0,0,0,0.98,0,0,0,0,0,0,0,0,0,0,0,0,0,0,0,0,0,0,0,0,0,0,0,0,0,0,0,0,0,0,0,0,0,0,0,0,0,0,0,0,0,0,0,0,0,0,0,0,0,0,0,0,0,0,0,0,0,0,0,0,0,0,0,0,0,0,0,0,0,0,0,0,0,0,0,30,0,0,0,0,0,0,0,0,0,0,0,0,0,0,0,0,0,0,8,0,0,0,0,0,0,0,0,0,0,0,0,0,0,0,0,0,0.6,0,0,0,0,0,0,0,0,0,0,0,0,0,0,0,0,0,0,0,0,0,0,0,0,0,0,0,0,0,0,0,0,0,0,0,0,0,0,0,0,0,0,0,53.6,21.54,0.244
# 3249,38438,450565,Connelly A.J.,2011,,0,0,0,3.385789499,0,0,0,0,0,0,0,0,0,16.15822919,0,0,0,0,0,0,0,0,0,0,0.371490291,0,0,0,0,0,0,0,0,0,0,0,0,0,0,0,0,0,0,0,0,0,0,0,0,0,1.360005824,0,0,0,0,0,0,0,0,0,0,0,0,0,0,0,0,0,0,0,0,0.044231619,0,0,0,0,0,0,0,0,0,0,0,16.33353995,0,0,0,0,0,0,0,0.487336287,0,0,0,0,0,0,0,0,8.258889367,0,0,0,0,0,0,0,0,0,0,0,0,0,0,0.012579694,0,0,0,0,0,0,0,0,0,0,0,0,0,0,0,0,0,0,0,0,0,53.49337907,0,0,0,0,0,0,0,0,0,0,0,0,0,0,0,0,0,0,0,0,0,0,0,0,0,0,0,0,0,0,0,0,0,0,0,0,0,0,0,0.036565327,0,0,0.057963878,80.7,32.4,0.244
# 3250,40360,467697,Matori K.A.,2013,,0,0,0,0,0,0,0,0,0,0,0,0,0,0,0,0,0,0,0,0,0,0,0,0,0,0,0,0,0,0,0,0,0,0,0,0,0,0,0,0,0,0,0,0,0,0,0,0,0,0,0,0,0,0,0,0,0,0,0,0,0,0,0,0,0,0,0,0,0,0,0,0,0,0,0,0,0,0,0,0,0,0,0,0,0,0,0,0,0,0,0,0,0,0,0,0,0,0,0,0,0,0,0,0,0,0,0,0,0,0,0,0,0,0,0,60,0,0,0,40,0,0,0,0,0,0,0,0,0,0,0,0,0,0,0,0,0,0,0,0,0,0,0,0,0,0,0,0,0,0,0,0,0,0,0,0,0,0,0,0,0,0,0,0,0,0,0,0,0,0,0,0,0,0,0,0,0,0,0,0,0,34.9,41,0.244
# 3251,3861,12508,Takahashi K.,1983,,0,0,0,0,0,0,0,0,0,0,0,0,0,23.80952,0,0,0,0,0,0,0,0,0,0,0,0,0,0,0,0,0,0,0,0,0,0,0,0,0,0,0,0,0,0,0,0,0,0,0,0,0,0,0,0,0,0,0,0,0,0,0,0,0,0,0,0,0,0,0,0,0,0,0,0,0,0,0,0,0,0,0,0,0,0,0,0,0,0,0,0,0,0,0,0,0,0,0,0,0,0,28.57143,0,0,0,0,0,0,0,0,0,0,0,0,0,0,0,0,0,0,0,0,0,0,0,0,0,0,0,0,0,0,0,0,0,0,0,0,47.61905,0,0,0,0,0,0,0,0,0,0,0,0,0,0,0,0,0,0,0,0,0,0,0,0,0,0,0,0,0,0,0,0,0,0,0,0,0,0,0,0,0,0,0,72.5,29.14,0.2439945
# 3252,31749,166037,El0Mallawany R.,1992,,0,0,0,0,0,0,0,0,0,0,0,0,0,0,0,0,0,0,0,0,0,0,0,0,0,0,0,0,0,0,0,0,0,0,0,0,0,0,0,0,0,0,0,0,0,0,0,0,0,0,0,0,0,0,0,0,0,0,0,0,0,0,0,0,0,0,0,0,0,0,0,0,0,0,0,0,0,0,0,0,0,0,0,0,0,0,0,0,0,0,0,0,0,0,0,0,0,0,0,0,0,0,0,0,0,0,0,0,0,0,0,0,0,0,0,0,0,0,0,0,0,0,0,0,0,0,0,0,0,0,0,0,0,0,0,0,0,0,0,0,0,0,0,0,0,0,0,0,0,0,0,0,0,82.10983,0,0,0,0,0,0,0,0,0,0,0,0,0,0,0,0,0,0,0,0,0,0,0,17.89017,0,0,0,66.9,26.89,0.2439569
# 3253,4562,14678,Osaka A.,1986,,0,0,0,0,0,0,0,0,0,0,0,0,0,0,0,0,0,0,0,0,0,0,0,0,0,0,0,0,0,0,0,0,0,0,0,0,0,0,0,0,0,0,0,0,0,0,0,0,0,0,0,0,0,0,0,0,0,0,0,0,69.78,0,0,0,0,0,0,0,0,0,0,6.98,0,0,0,0,0,0,0,0,0,0,0,0,0,0,0,0,0,0,0,0,0,0,0,0,0,0,0,0,0,0,0,0,0,0,0,0,0,0,0,0,0,0,0,0,0,0,0,0,0,0,0,0,0,0,0,0,0,0,0,0,0,0,0,0,0,23.24,0,0,0,0,0,0,0,0,0,0,0,0,0,0,0,0,0,0,0,0,0,0,0,0,0,0,0,0,0,0,0,0,0,0,0,0,0,0,0,0,0,0,0,60,24.12,0.243781
# 3254,4562,14672,Osaka A.,1986,,0,0,0,0,0,0,0,0,0,0,0,0,0,0,0,0,0,0,0,0,0,0,0,0,0,0,0,0,0,0,0,0,0,0,0,0,0,0,0,0,0,0,0,0,0,0,0,0,0,0,0,0,0,0,0,0,0,0,0,0,38.46,0,0,0,0,0,0,0,0,0,0,0,0,0,0,0,0,0,0,0,0,0,0,0,0,0,0,0,0,0,0,0,0,0,0,0,0,0,0,0,23.08,0,0,0,0,0,0,0,0,0,0,0,0,0,0,0,0,0,0,0,0,0,0,0,0,0,0,0,0,0,0,0,0,0,0,0,0,38.46,0,0,0,0,0,0,0,0,0,0,0,0,0,0,0,0,0,0,0,0,0,0,0,0,0,0,0,0,0,0,0,0,0,0,0,0,0,0,0,0,0,0,0,64.7,26.01,0.2437523
# 3255,20715,186901,Sarkisov P.D.,1986,,0,0,0,16,0,0,0,0,0,0,0,0,0,0,0,0,0,0,0,0,0,0,0,0,0,0,0,0,0,0,0,0,0,0,0,0,0,0,0,0,0,0,0,0,0,0,0,0,0,0,0,0,0,0,0,0,0,0,0,0,0,0,0,0,0,0,0,0,0,0,0,0,0,0,0,0,0,0,0,0,0,0,0,0,0,0,0,0,0,0,0,10,0,0,0,0,0,0,0,0,14,0,0,0,0,0,0,0,0,0,0,0,0,0,0,0,0,0,0,0,0,0,0,0,0,0,0,0,0,0,0,0,0,0,0,0,0,60,0,0,0,0,0,0,0,0,0,0,0,0,0,0,0,0,0,0,0,0,0,0,0,0,0,0,0,0,0,0,0,0,0,0,0,0,0,0,0,0,0,0,0,66.4,26.7,0.2434457
# 3256,16778,146238,Burkhard D.J.M.,1997,,0,0,0,0,0,0,0,0,0,0,0,0,0,0,0,0,0,0,0,0,0,0,0,0,0,0,0,0,0,0,0,0,0,0,0,0,0,0,0,0,0,0,0,0,0,0,0,0,0,0,2,0,0,0,0,0,0,0,0,0,0,0,0,0,0,0,0,0,0,0,0,0,0,0,0,0,0,0,0,0,0,0,0,37.1,0,0,0,0,0,0,0,0,0,0,0,0,0,0,0,0,0,0,0,0,0,0,0,0,0,0,0,0,0,0,0,0,0,0,0,0,0,0,0,0,0,0,0,0,0,0,0,0,0,0,0,0,0,60.9,0,0,0,0,0,0,0,0,0,0,0,0,0,0,0,0,0,0,0,0,0,0,0,0,0,0,0,0,0,0,0,0,0,0,0,0,0,0,0,0,0,0,0,83.8,33.7,0.2433235
# 3257,26687,161458,LaCourse W.C.,1996,,0,0,0,25,0,0,0,0,0,0,0,0,0,0,0,0,0,0,0,0,0,0,0,0,0,0,0,0,0,0,0,0,0,0,0,0,0,0,0,0,0,0,0,0,0,0,0,0,0,0,0,0,0,0,0,0,0,0,0,0,0,0,0,0,0,0,0,0,0,0,0,0,0,0,0,0,0,0,0,0,0,0,0,33.3,0,0,0,0,0,0,0,0,0,0,0,0,0,0,0,0,0,0,0,0,0,0,0,0,0,0,0,0,0,0,0,0,0,0,0,0,0,0,0,0,0,0,0,0,0,0,0,0,0,0,0,0,0,41.7,0,0,0,0,0,0,0,0,0,0,0,0,0,0,0,0,0,0,0,0,0,0,0,0,0,0,0,0,0,0,0,0,0,0,0,0,0,0,0,0,0,0,0,92,37,0.2432432
# 3258,1978,110649,State Optical I,1975,BK10,0,0,0,0,0,0,0,0.193799951,0,0,0,0,0,5.429511637,0,0,10.65152733,0,0,0,0,0,0,0,0,0,0,0,0,0,0,0,0,0,0,0,0,0,0,0,0,0,0,0,0,0,0,0,0,0,0,0,0,0,0,0,0,0,0,0,0,0,0,0,0,0,0,0,0,0,0,5.787437547,0,0,0,0,0,0,0,0,0,0,0,0,0,0,0,0,0,0,0,0,0,0,0,0,0,0,0,0,1.558746609,0,0,0,0,0,0,0,0,0,0,0,0,0,0,0,0,0,0,0.752315911,0,0,0,0,0,0,0,0,0,0,0.052609987,0,0,0,0,0,0,63.741704,0,0,0,0,0,0,0,0,0,0,0,0,0,0,0,0,0,0,0,0,0,0,0,0,0,0,0,0,0,0,0,0,0,0,0,0,0,0,0,11.83234703,0,0,0,73.4,29.52,0.2432249
# 3259,3861,12463,Takahashi K.,1983,,0,0,0,0,0,0,0,0,0,0,0,0,0,42.55319,0,0,0,0,0,0,0,0,0,0,0,0,0,0,0,0,0,0,0,0,0,0,0,0,0,0,0,0,0,0,0,0,0,0,0,0,0,0,0,0,0,0,0,0,0,0,0,0,0,0,0,0,0,0,0,0,0,0,0,0,0,0,0,0,0,0,0,0,0,0,0,0,0,0,0,0,0,0,0,0,0,0,0,0,0,0,14.89362,0,0,0,0,0,0,0,0,0,0,0,0,0,0,0,0,0,0,0,0,0,0,0,0,0,0,0,0,0,0,0,0,0,0,0,0,42.55319,0,0,0,0,0,0,0,0,0,0,0,0,0,0,0,0,0,0,0,0,0,0,0,0,0,0,0,0,0,0,0,0,0,0,0,0,0,0,0,0,0,0,0,58.9,23.69,0.2431406
# 3260,3861,12469,Takahashi K.,1983,,0,0,0,0,0,0,0,0,0,0,0,0,0,37.03704,0,0,0,0,0,0,0,0,0,0,0,0,0,0,0,0,0,0,0,0,0,0,0,0,0,0,0,0,0,0,0,0,0,0,0,0,0,0,0,0,0,0,0,0,0,0,0,0,0,0,0,0,0,0,0,0,0,0,0,0,0,0,0,0,0,0,0,0,0,0,0,0,0,0,0,0,0,0,0,0,0,0,0,0,0,0,25.92592,0,0,0,0,0,0,0,0,0,0,0,0,0,0,0,0,0,0,0,0,0,0,0,0,0,0,0,0,0,0,0,0,0,0,0,0,37.03704,0,0,0,0,0,0,0,0,0,0,0,0,0,0,0,0,0,0,0,0,0,0,0,0,0,0,0,0,0,0,0,0,0,0,0,0,0,0,0,0,0,0,0,76.1,30.61,0.2430578
# 3261,215,20097,Polukhin V.N.,1983,,0,0,0,0,0,0,0,0,0,0,0,0,0,0,0,0,0,0,0,0,0,0,0,0,0,0,0,0,0,0,0,0,0,0,0,0,0,0,0,0,0,0,0,0,0,0,0,0,0,0,0,0,0,3.536493248,0,0,0,0,0,0,75.24454527,0,0,0,0,0,0,0,0,0,0,0,0,0,0,0,0,0,0,0,0,0,0,0,0,0,0,0,0,0,0,0,0,0,0,0,0,0,0,0,10.60948074,0,0,0,0,0,0,0,0,0,0,0,0,0,0,0,0,0,0,0,0,0,0,0,0,0,0,0,0,0,0,0,0,0,0,0,0,10.60948074,0,0,0,0,0,0,0,0,0,0,0,0,0,0,0,0,0,0,0,0,0,0,0,0,0,0,0,0,0,0,0,0,0,0,0,0,0,0,0,0,0,0,0,65.1,26.2,0.243
# 3262,217,20118,Polukhin V.N.,1983,,0,0,0,0,0,0,0,0,0,0,0,0,0,0,0,0,0,0,0,0,0,0,0,0,0,0,0,0,0,0,0,0,0,0,0,0,0,0,0,0,0,0,0,0,0,0,0,0,0,0,0,0,0,0,0,0,0,0,0,0,82.5602967,0,0,0,0,0,0,0,0,0,0,0,0,0,0,0,0,0,0,0,0,0,0,0,0,0,0,0,0,0,0,0,0,0,0,0,0,0,0,0,8.719851651,0,0,0,0,0,0,0,0,0,0,0,0,0,0,0,0,0,0,0,0,0,0,0,0,0,0,0,0,0,0,0,0,0,0,0,0,8.719851651,0,0,0,0,0,0,0,0,0,0,0,0,0,0,0,0,0,0,0,0,0,0,0,0,0,0,0,0,0,0,0,0,0,0,0,0,0,0,0,0,0,0,0,65.8,26.5,0.243
# 3263,217,20184,Polukhin V.N.,1983,,0,0,0,0,0,0,0,0,0,0,0,0,0,0,0,0,0,0,0,23.41696047,0,0,0,0,0,0,0,0,0,0,0,0,0,0,0,0,0,0,0,0,0,0,0,0,0,0,0,0,0,0,0,0,0,0,0,0,0,0,0,0,59.73716119,0,0,0,0,0,0,0,0,0,0,0,0,0,0,0,0,0,0,0,0,0,0,0,0,0,0,0,0,0,0,0,0,0,0,0,0,0,0,0,8.422939168,0,0,0,0,0,0,0,0,0,0,0,0,0,0,0,0,0,0,0,0,0,0,0,0,0,0,0,0,0,0,0,0,0,0,0,0,8.422939168,0,0,0,0,0,0,0,0,0,0,0,0,0,0,0,0,0,0,0,0,0,0,0,0,0,0,0,0,0,0,0,0,0,0,0,0,0,0,0,0,0,0,0,62.5,25.1,0.243
# 3264,1965,110880,Kisin B.I.,1959,BK9,0,0,0,0,0,0,0,0.076959991,0,0,0,0,0,3.269427624,0,0,10.37683881,0,0,0,0,0,0,0,0,0,0,0,0,0,0,0,0,0,0,0,0,0,0,0,0,0,0,0,0,0,0,0,0,0,0,0,0,0,0,0,0,0,0,0,0,0,0,0,0,0,0,0,0,0,0,6.368389268,0,0,0,0,0,0,0,0,0,0,0,0,0,0,0,0,0,0,0,0,0,0,0,0,0,0,0,0,1.621308814,0,0,0,0,0,0,0,0,0,0,0,0,0,0,0,0,0,0,0.709424418,0,0,0,0,0,0,0,0,0,0,0,0,0,0,0,0,0,65.42762248,0,0,0,0,0,0,0,0,0,0,0,0,0,0,0,0,0,0,0,0,0,0,0,0,0,0,0,0,0,0,0,0,0,0,0,0,0,0,0,12.1500286,0,0,0,71.2,28.64,0.243
# 3265,1965,110883,Kisin B.I.,1959,BK12,0,0,0,0.365852581,0,0,0,0.150800075,0,0,0,0,0,4.811523387,0,0,10.62204527,0,0,0,0,0,0,0,2.66080832,0,0,0,0,0,0,0,0,0,0,0,0,0,0,0,0,0,0,0,0,0,0,0,0,0,0,0,0,0,0,0,0,0,0,0,0,0,0,0,0,0,0,0,0,0,0,6.003551978,0,0,0,0,0,0,0,0,0,0,0,0,0,0,0,0,0,0,0,0,0,0,0,0,0,0,0,0,2.407450194,0,0,0,0,0,0,0,0,0,0,0,0,0,0,0,0,0,0,0,0,0,0,0,0,0,0,0,0,0,0.076780038,0,0,0,0,0,0,65.23799236,0,0,0,0,0,0,0,0,0,0,0,0,0,0,0,0,0,0,0,0,0,0,0,0,0,0,0,0,0,0,0,0,0,0,0,0,0,0,0,7.663195801,0,0,0,74.4,29.92,0.243
# 3266,1965,110885,Kisin B.I.,1959,TK1,0,0,0,1.530106862,0,0,0,0.071689994,0,0,0,0,0,11.82694894,0,0,15.5864586,0,0,0,0,0,0,0,0,0,0,0,0,0,0,0,0,0,0,0,0,0,0,0,0,0,0,0,0,0,0,0,0,0,0,0,0,0,0,0,0,0,0,0,0,0,0,0,0,0,0,0,0,0,0,4.508667594,0,0,0,0,0,0,0,0,0,0,0,0,0,0,0,0,0,0,0,0,0,0,0,0,0,0,0,0,0,0,0,0,0,0,0,0,0,0,0,0,0,0,0,0,0,0,0,0,0,0,0,0,0,0,0,0,0,0,0.067579994,0,0,0,0,0,0,63.52358428,0,0,0,0,0,0,0,0,0,0,0,0,0,0,0,0,0,0,0,0,0,0,0,0,0,0,0,0,0,0,0,0,0,0,0,0,0,0,0,2.88496374,0,0,0,77.5,31.17,0.243
# 3267,1965,110892,Kisin B.I.,1959,TK12,0,0,0,0.770714928,0,0,0,0.119199942,0,0,0,0,0,20.66723002,0,0,15.80104237,0,0,0,0,0,0,0,0,0,0,0,0,0,0,0,0,0,0,0,0,0,0,0,0,0,0,0,0,0,0,0,0,0,0,0,0,0,0,0,0,0,0,0,0,0,0,0,0,0,0,0,0,0,0,3.362031376,0,0,0,0,0,0,0,0,0,0,0,0,0,0,0,0,0,0,0,0,0,0,0,0,0,0,0,0,1.914529075,0,0,0,0,0,0,0,0,0,0,0,0,0,0,0,0,0,0,0,0,0,0,0,0,0,0,0,0,0,0.053919974,0,0,0,0,0,0,57.31133232,0,0,0,0,0,0,0,0,0,0,0,0,0,0,0,0,0,0,0,0,0,0,0,0,0,0,0,0,0,0,0,0,0,0,0,0,0,0,0,0,0,0,0,83.8,33.7,0.243
# 3268,1966,110906,Kisin B.I.,1959,BF6,0,0,0,0,0,0,0,0.160300077,0,0,0,0,0,0,0,0,7.484882593,0,0,0,0,0,0,0,0,0,0,0,0,0,0,0,0,0,0,0,0,0,0,0,0,0,0,0,0,0,0,0,0,0,0,0,0,0,0,0,0,0,0,0,0,0,0,0,0,0,0,0,0,0,0,7.813558751,0,0,0,0,0,0,0,0,0,0,0,0,0,0,0,0,0,0,0,0,0,0,0,0,0,0,0,0,1.740315835,0,0,0,0,0,0,0,0,0,0,0,0,0,0,0,0,0,0,4.502119161,0,0,0,0,0,0,0,0,0,0,0,0,0,0,0,0,0,68.98295311,0,0,0,0,0,0,0,0,0,0,0,0,0,0,0,0,0,0,0,0,0,0,0,0,0,0,0,0,0,0,0,0,0,0,0,0,0,0,0,9.315870472,0,0,0,64.7,26.02,0.243
# 3269,1966,110910,Kisin B.I.,1959,BF12,0,0,0,0,0,0,0,0.093420006,0,0,0,0,0,0,0,0,6.443086387,0,0,0,0,0,0,0,0,0,0,0,0,0,0,0,0,0,0,0,0,0,0,0,0,0,0,0,0,0,0,0,0,0,0,0,0,0,0,0,0,0,0,0,0,0,0,0,0,0,0,0,0,0,0,7.289362437,0,0,0,0,0,0,0,0,0,0,0,0,0,0,0,0,0,0,0,0,0,0,0,0,0,0,0,0,1.50594909,0,0,0,0,0,0,0,0,0,0,0,0,0,0,0,0,0,0,13.76676083,0,0,0,0,0,0,0,0,0,0,0,0,0,0,0,0,0,65.16743391,0,0,0,0,0,0,0,0,0,0,0,0,0,0,0,0,0,0,0,0,0,0,0,0,0,0,0,0,0,0,0,0,0,0,0,0,0,0,0,5.733987344,0,0,0,61.1,24.57,0.243
# 3270,1966,110920,Kisin B.I.,1959,BF27,0,0,0,0,0,0,0,0.192500069,0,0,0,0,0,1.240118446,0,0,7.253983611,0,0,0,0,0,0,0,1.539608554,0,0,0,0,0,0,0,0,0,0,0,0,0,0,0,0,0,0,0,0,0,0,0,0,0,0,0,0,0,0,0,0,0,0,0,0,0,0,0,0,0,0,0,0,0,0,6.451936323,0,0,0,0,0,0,0,0,0,0,0,0,0,0,0,0,0,0,0,2.142129771,0,0,0,0,0,0,0,0,1.106213398,0,0,0,0,0,0,0,0,0,0,0,0,0,0,0,0,0,0,8.498592059,0,0,0,0,0,0,0,0,0,0,0.058070021,0,0,0,0,0,0,63.63370291,0,0,0,0,0,0,0,0,0,0,0,0,0,0,0,0,0,0,0,0,0,0,0,0,0,0,0,0,0,0,0,0,0,0,0,0,0,0,0,7.883144838,0,0,0,67.4,27.11,0.243
