Repository: jacobergzhou/Poisson-Ratio

File: Poisson_data_no_metal_07192019.csv (part 35 of 57)
,Code,Glass #,Author,Year,Trademark,Ag2O,AgI,Al,Al2O3,AlF3,AlN,As,As2O3,As2O5,As2S3,As2Se3,AsSe,B,B2O3,BaCl2,BaF2,BaO,BeF2,BeO,Bi2O3,BiCl3,Br,Ca,CaF2,CaO,Cd,CdCl2,CdF2,CdO,Ce2O3,CeF3,CeO2,Cl,Co3O4,CoO,Cr2O3,Cs2O,CsCl,CsF,Cu2O,CuO,Dy2O3,Er,Er2O3,ErF3,Eu,Eu2O3,EuF3,F,Fe,Fe2O3,FeO,Ga,Ga2O3,Ga2S3,Ga2Se3,GaF3,Gd2O3,GdF3,Ge,GeO2,GeS2,GeSe2,H2O,HfF4,HfO2,Hg,Ho2O3,I,InF3,K,K2O,K2S,K2SO4,KBr,KCl,KF,KHF2,La,La2O3,La2S3,LaF3,Li,Li2O,Li2S,Li2SO4,LiBr,LiCl,LiF,LiI,MgF2,MgO,Mn2O3,MnF2,MnO,MnO2,MoO2,MoO3,N,Na,Na2O,Na2S,Na2SO4,NaCl,NaF,NaPO3,Nb2O5,Nd,Nd2O3,NdF3,NH4NO3,NiO,O,OH,P,P2O5,Pb,PbCl2,PbF2,PbO,PdO,Pr2O3,Pr6O11,PrF3,Rb2O,RbF,Rh2O3,RuO2,S,Sb,Sb2O3,Sb2S3,Sc2O3,Se,Si,Si3N4,SiC,SiO2,Sm2O3,Sn,SnO,SnO2,SO2,SO3,Sr,SrCl2,SrF2,SrO,Ta2O3,Ta2O5,Tb2O3,TbF3,Te,TeO2,Th,ThF4,ThO2,TiO2,Tl,Tl2O,Tl2Se,TlSe,Tm2O3,U,U3O8,UO2,V,V2O5,VO6,WO3,Y,Y2O3,Yb2O3,YbF3,YF3,ZnCl2,ZnF2,ZnO,ZnSO4,ZrF4,ZrO2,Young's modulus E (GPa),Shear modulus G (GPa),Poisson's ratio v,Calculated Poisson,Percent Error
# 4588,40944,478402,Mauro J.C.,2013,nan,0,0,0,2,0,0,0,0,0,0,0,0,0,5.26,0,0,0,0,0,0,0,0,0,0,2.64,0,0,0,0,0,0,0,0,0,0,0,0,0,0,0,0,0,0,0,0,0,0,0,0,0,0,0,0,0,0,0,0,0,0,0,0,0,0,0,0,0,0,0,0,0,0,0,0,0,0,0,0,0,0,0,0,0,0,0,0,0,0,0,0,0,0,0,0,0,0,0,0,0,0,0,13.25,0,0,0,0,0,0,0,0,0,0,0,0,0,0,0,0,0,0,0,0,0,0,0,0,0,0,0,0,0,0,0,0,0,0,0,0,74.11,0,0,0,0.1,0,0,0,0,0,2.64,0,0,0,0,0,0,0,0,0,0,0,0,0,0,0,0,0,0,0,0,0,0,0,0,0,0,0,0,0,0,0,0,0,76.4,31.46,0.214,0.214240305,0.112292126
# 3402,20459,175732,Wei T.Y.,2001,nan,0,0,0,3.4,0,0,0,0,0,0,0,0,0,8.5,0,0,0,0,0,0,0,0,0,0,0,0,0,0,0,0,0,0,0,0,0,0,0,0,0,0,0,0,0,0,0,0,0,0,0,0,0,0,0,0,0,0,0,0,0,0,0,0,0,0,0,0,0,0,0,0,0,0,0,0,0,0,0,0,0,0,0,0,0,12.75,0,0,0,0,0,0,0,15,0,0,0,0,0,0,0,0,12.75,0,0,0,0,0,0,0,0,0,0,0,0,0,0,47.6,0,0,0,0,0,0,0,0,0,0,0,0,0,0,0,0,0,0,0,0,0,0,0,0,0,0,0,0,0,0,0,0,0,0,0,0,0,0,0,0,0,0,0,0,0,0,0,0,0,0,0,0,0,0,0,0,0,0,0,0,0,0,0,0,0,70.1,28.26,0.24,0.240268931,0.11205473
# 5249,13869,127877,Torell L.M.,1983,nan,0,0,0,0,0,0,0,0,0,0,0,0,0,0,0,0,0,0,0,0,58.75,0,0,0,0,0,0,0,0,0,0,0,0,0,0,0,0,0,0,0,0,0,0,0,0,0,0,0,0,0,0,0,0,0,0,0,0,0,0,0,0,0,0,0,0,0,0,0,0,0,0,0,0,0,0,41.25,0,0,0,0,0,0,0,0,0,0,0,0,0,0,0,0,0,0,0,0,0,0,0,0,0,0,0,0,0,0,0,0,0,0,0,0,0,0,0,0,0,0,0,0,0,0,0,0,0,0,0,0,0,0,0,0,0,0,0,0,0,0,0,0,0,0,0,0,0,0,0,0,0,0,0,0,0,0,0,0,0,0,0,0,0,0,0,0,0,0,0,0,0,0,0,0,0,0,0,0,0,0,0,0,0,16,7.142,0.12,0.120134416,0.112013442
# 4669,27139,310647,Boyd D.C.,1980,Corning 6720,0,0,0,5.824486805,0,0,0,0,0,0,0,0,0,0.853017105,0,0,0,0,0,0,0,0,0,0,5.295111736,0,0,0,0,0,0,0,0,0,0,0,0,0,0,0,0,0,0,0,0,0,0,0,12.50040306,0,0,0,0,0,0,0,0,0,0,0,0,0,0,0,0,0,0,0,0,0,0,1.260928657,0,0,0,0,0,0,0,0,0,0,0,0,0,0,0,0,0,0,0,0,0,0,0,0,0,0,0,0,7.665472165,0,0,0,0,0,0,0,0,0,0,0,0,0,0,0,0,0,0,0,0,0,0,0,0,0,0,0,0,0,0,0,0,0,0,0,0,59.3039022,0,0,0,0,0,0,0,0,0,0,0,0,0,0,0,0,0,0,0,0,0,0,0,0,0,0,0,0,0,0,0,0,0,0,0,0,0,0,0,7.296678274,0,0,0,70,28.92,0.21,0.210235131,0.111967332
# 4581,5836,92870,El0Mallawany R.,1988,nan,0,0,0,0,0,0,0,0,0,0,0,0,0,0,0,0,0,0,0,0,0,0,0,0,0,0,0,0,0,0,0,0,0,0,0,0,0,0,0,0,0,0,0,10,0,0,0,0,0,0,0,0,0,0,0,0,0,0,0,0,0,0,0,0,0,0,0,0,0,0,0,0,0,0,0,0,0,0,0,0,0,0,0,0,0,0,0,0,0,0,0,0,0,0,0,0,0,0,0,0,0,0,0,0,0,0,0,0,0,0,0,0,0,0,0,0,0,0,0,0,0,0,0,0,0,0,0,0,0,0,0,0,0,0,0,0,0,0,0,0,0,0,0,0,0,0,0,0,0,0,0,0,0,60,0,0,0,0,0,0,0,0,0,0,0,0,0,0,0,30,0,0,0,0,0,0,0,0,0,0,0,74.7,30.76,0.214,0.214239272,0.111809244
# 2426,39839,470646,Li Hong,2012,nan,0,0,0,5.83,0,0,0,0.12,0,0,0,0,0,0,0,0,0,0,0,0,0,0,0,0,0,0,0,0,0,0,0,0,0,0,0,0,0,0,0,0,0,0,0,0,0,0,0,0,0,0,0,0,0,0,0,0,0,0,0,0,0,0,0,0,0,0,0,0,0,0,0,0,0,0,0,0,0,0,0,11.19,0,0,0,20.59,0,0,0,0,0,0,0,0,0,0,0,0,0,0,0,0,0,0,0,0,0,0,0,0,1,0,0,0,0,0,0,61.27,0,0,0,0,0,0,0,0,0,0,0,0,0,0,0,0,0,0,0,0,0,0,0,0,0,0,0,0,0,0,0,0,0,0,0,0,0,0,0,0,0,0,0,0,0,0,0,0,0,0,0,0,0,0,0,0,0,0,0,0,0,0,0,0,0,64.3,25.51,0.26,0.260290082,0.111570123
# 35,14092,79898,Narasimham P.S.,1978,nan,0,0,0,0,0,0,0,0,0,0,0,0,0,0,0,0,0,0,0,0,0,0,0,0,0,0,0,0,0,0,0,0,0,0,0,0,0,0,0,0,0,0,0,0,0,0,0,0,0,0,0,0,0,0,0,0,0,0,0,0,0,0,0,0,0,0,0,0,0,0,0,0,0,35,0,0,0,0,0,0,0,0,0,0,0,0,0,0,0,0,0,0,0,0,0,0,0,0,0,0,0,0,0,0,0,0,0,0,0,0,0,0,0,0,0,0,0,0,0,0,0,0,0,0,0,0,0,0,0,0,0,0,0,0,0,0,0,0,0,0,0,0,0,0,0,0,0,0,0,0,0,0,0,0,0,0,0,0,0,0,0,0,0,0,0,0,0,0,0,0,0,0,0,0,0,0,0,0,65,0,0,5.42,1.92,0.411,0.411458333,0.111516626
# 5112,10222,42583,Hirao K.,1995,nan,0,0,0,0,0,0,0,0,0,0,0,0,0,0,0,0,0,0,0,0,0,0,0,0,0,0,0,0,0,0,0,0,0,0,0,0,0,0,0,0,0,0,0,0,0,0,0,0,0,0,0,0,0,0,0,0,0,0,0,0,0,0,0,0,0,0,0,0,0,0,0,0,0,0,0,0,0,0,0,0,0,0,0,0,0,0,0,0,0,0,0,0,0,0,0,0,0,0,0,0,0,0,0,0,0,0,0,0,0,0,0,0,0,0,0,0,0,0,0,0,0,0,0,0,0,0,0,0,0,0,0,0,0,0,0,0,0,92,0,0,0,0,0,0,0,0,0,0,0,0,0,0,0,0,0,0,0,8,0,0,0,0,0,0,0,0,0,0,0,0,0,0,0,0,0,0,0,0,0,0,0,66.7,28.33,0.177,0.177197317,0.111478718
# 3353,1965,110873,Kisin B.I.,1959,K15,0,0,0,0,0,0,0,0.102000009,0,0,0,0,0,0,0,0,0,0,0,0,0,0,0,0,0,0,0,0,0,0,0,0,0,0,0,0,0,0,0,0,0,0,0,0,0,0,0,0,0,0,0,0,0,0,0,0,0,0,0,0,0,0,0,0,0,0,0,0,0,0,0,8.597907774,0,0,0,0,0,0,0,0,0,0,0,0,0,0,0,0,0,0,0,0,0,0,0,0,0,0,0,0,7.076234637,0,0,0,0,0,0,0,0,0,0,0,0,0,0,0,0,0,0,0,0,0,0,0,0,0,0,0,0,0,0.092300008,0,0,0,0,0,0,66.47800598,0,0,0,0,0,0,0,0,0,0,0,0,0,0,0,0,0,0,0,0,0,0,0,0,0,0,0,0,0,0,0,0,0,0,0,0,0,0,0,17.65355159,0,0,0,66.9,26.97,0.24,0.240266963,0.111234705
# 3038,35409,425560,Yoshimoto M.,1987,nan,0,0,0,0,0,0,0,0,0,0,0,0,0,0,0,0,11.9,0,0,0,0,0,0,0,11.9,0,0,0,0,0,0,0,0,0,0,5,0,0,0,0,0,0,0,0,0,0,0,0,0,0,0,0,0,0,0,0,0,0,0,0,0,0,0,0,0,0,0,0,0,0,0,0,0,0,0,0,0,0,0,0,0,0,0,0,0,0,0,0,0,0,0,23.8,0,0,0,0,0,0,0,0,0,0,0,0,0,0,0,0,0,0,0,0,0,0,0,47.4,0,0,0,0,0,0,0,0,0,0,0,0,0,0,0,0,0,0,0,0,0,0,0,0,0,0,0,0,0,0,0,0,0,0,0,0,0,0,0,0,0,0,0,0,0,0,0,0,0,0,0,0,0,0,0,0,0,0,0,0,0,0,0,0,0,72.4,29,0.248,0.248275862,0.111234705
# 2664,7836,74234,Higazy A.A.,1989,nan,0,0,0,0,0,0,0,0,0,0,0,0,0,0,0,0,0,0,0,0,0,0,0,0,0,0,0,0,0,0,0,0,0,0,0,0,0,0,0,0,0,0,0,0,0,0,0,0,0,0,0,0,0,0,0,0,0,0,0,0,0,0,0,0,0,0,0,0,0,0,0,0,0,0,0,0,0,0,0,0,0,0,0,0,0,0,0,0,0,0,0,0,0,0,0,0,0,0,0,0,0,0,0,0,0,0,0,0,0,0,0,0,0,0,0,46.5,0,0,0,0,0,0,0,0,0,0,0,0,0,0,0,0,0,0,0,0,0,0,0,0,0,0,0,0,0,0,0,0,0,0,0,0,0,0,0,0,0,0,0,0,0,0,0,0,0,0,0,0,0,0,0,0,0,0,0,0,0,53.5,0,0,0,39.9,15.9,0.255,0.254716981,0.110987791
# 2341,7828,74149,Berezina E.E.,1977,nan,0,0,0,0,0,0,0,0,0,0,0,0,0,0,0,0,0,0,49.65244986,0,0,0,0,0,0,0,0,0,0,0,0,0,0,0,0,0,0,0,0,0,0,0,0,0,0,0,0,0,0,0,0,0,0,0,0,0,0,0,0,0,0,0,0,0,0,0,0,0,0,0,0,0,0,0,0,0,0,0,0,0,0,0,0,0,0,0,0,0,0,0,0,0,0,0,0,0,0,0,0,0,0,0,0,0,0,0,0,0,0.695100278,0,0,0,0,0,0,49.65244986,0,0,0,0,0,0,0,0,0,0,0,0,0,0,0,0,0,0,0,0,0,0,0,0,0,0,0,0,0,0,0,0,0,0,0,0,0,0,0,0,0,0,0,0,0,0,0,0,0,0,0,0,0,0,0,0,0,0,0,0,0,0,0,0,0,73.5,29.16,0.26,0.260288066,0.110794555
# 2644,40951,478493,Mauro J.C.,2013,nan,0,0,0,12.52875063,0,0,0,0,0,0,0,0,0,17.9882009,0,0,0,0,0,0,0,0,0,0,4.109589205,0,0,0,0,0,0,0,0,0,0,0,0,0,0,0,0,0,0,0,0,0,0,0,0,0,0,0,0,0,0,0,0,0,0,0,0,0,0,0,0,0,0,0,0,0,0,0,0,0,0,0,0,0,0,0,0,0,0,0,0,0,0,0,0,0,0,1.039896052,0,0,0,0,0,0,0,0,0,0,0,0,0,0,0,0,0,0,0,0,0,0,0,0,0,0,0,0,0,0,0,0,0,0,0,0,0,0,0,0,0,0,0,0,0,60.16398301,0,0,0,0.069990003,0,0,0,0,0,4.089591204,0,0,0,0,0,0,0,0,0,0,0,0,0,0,0,0,0,0,0,0,0,0,0,0,0,0,0,0,0,0,0,0,0.009999,65.9,26.24,0.256,0.255716463,0.110756479
# 2232,40665,476255,Yousef E.S.,2013,nan,0,0,0,0,0,0,0,0,0,0,0,0,0,0,0,0,0,0,0,0,0,0,0,0,0,0,0,0,0,0,0,0,0,0,0,0,0,0,0,0,0,0,0,0,0,0,0,0,0,0,0,0,0,0,0,0,0,0,0,0,0,0,0,0,0,0,0,0,0,0,0,0,0,0,0,0,0,0,0,0,0,0,0,6.25,0,0,0,0,0,0,0,0,0,0,0,0,0,0,0,0,0,0,0,0,0,0,6.25,0,0,0,0,0,0,0,0,9,0,0,0,0,0,0,0,0,0,0,0,0,0,0,0,0,0,0,0,0,0,0,0,0,0,0,0,0,0,0,0,0,0,0,0,0,0,63.5,0,0,0,0,0,0,0,0,0,0,0,0,0,0,0,0,0,0,0,0,0,0,0,15,0,0,0,49.9,19.75,0.263,0.263291139,0.110699331
# 3409,27139,310644,Boyd D.C.,1980,Corning 1723,0,0,0,10.0967901,0,0,0,0,0,0,0,0,0,3.696780037,0,0,2.517869025,0,0,0,0,0,0,0,11.47390011,0,0,0,0,0,0,0,0,0,0,0,0,0,0,0,0,0,0,0,0,0,0,0,0,0,0,0,0,0,0,0,0,0,0,0,0,0,0,0,0,0,0,0,0,0,0,0,0,0,0,0,0,0,0,0,0,0,0,0,0,0,0,0,0,0,0,11.17492011,0,0,0,0,0,0,0,0,0,0,0,0,0,0,0,0,0,0,0,0,0,0,0,0,0,0,0,0,0,0,0,0,0,0,0,0,0,0,0,0,0,0,0,0,0,61.03974061,0,0,0,0,0,0,0,0,0,0,0,0,0,0,0,0,0,0,0,0,0,0,0,0,0,0,0,0,0,0,0,0,0,0,0,0,0,0,0,0,0,0,0,86,34.67,0.24,0.240265359,0.110566292
# 2692,309,21254,Nikulin V.Kh.,1981,nan,0,0,0,25,0,0,0,0,0,0,0,0,0,0,0,0,5,0,0,0,0,0,0,0,5,0,0,0,0,0,0,0,0,0,0,0,0,0,0,0,0,0,0,0,0,0,0,0,0,0,0,0,0,0,0,0,0,0,0,0,0,0,0,0,0,0,0,0,0,0,0,0,0,0,0,0,0,0,0,0,0,0,0,0,0,0,0,0,0,0,0,5,0,0,0,0,0,0,0,0,0,0,0,0,0,0,0,0,0,0,0,0,0,0,0,0,0,0,0,0,0,0,0,0,0,0,0,0,0,0,0,0,0,0,0,0,0,60,0,0,0,0,0,0,0,0,0,0,0,0,0,0,0,0,0,0,0,0,0,0,0,0,0,0,0,0,0,0,0,0,0,0,0,0,0,0,0,0,0,0,0,92.7,36.97,0.254,0.253719232,0.110538658
# 4309,5879,93255,Keshishyan T.N.,1978,nan,0,0,0,9.1,0,0,0,0,0,0,0,0,0,0,0,0,0,0,0,0,0,0,0,0,0,0,0,0,0,0,0,0,0,0,0,0,0,0,0,0,0,0,0,0,0,0,0,0,0,0,0,0,0,0,0,0,0,0,0,0,0,0,0,0,0,0,0,0,0,0,0,0,0,0,0,0,0,0,0,0,0,0,0,40.9,0,0,0,0,0,0,0,0,0,0,0,0,0,0,0,0,0,0,0,0,0,0,0,0,0,0,0,0,0,0,0,0,0,0,0,0,0,0,0,0,0,0,0,0,0,0,0,0,0,0,0,0,0,50,0,0,0,0,0,0,0,0,0,0,0,0,0,0,0,0,0,0,0,0,0,0,0,0,0,0,0,0,0,0,0,0,0,0,0,0,0,0,0,0,0,0,0,86,35.21,0.221,0.221243965,0.110391304
# 4675,29546,369286,Li Liu En,2005,nan,0,0,0,12.6,0,0,0,0,0,0,0,0,0,7.5,0,0,0,0,0,0,0,0,0,0,7.4,0,0,0,0,0,0,0,0,0,0,0,0,0,0,0,0,0,0,0,0,0,0,0,0,0,0,0,0,0,0,0,0,0,0,0,0,0,0,0,0,0,0,0,0,0,0,0,0,0,0,0,0,0,0,0,0,0,0,0,0,0,0,0,0,0,0,5.2,0,0,0,0,0,0,0,0,0,0,0,0,0,0,0,0,0,0,0,0,0,0,0,0,0,0,0,0,0,0,0,0,0,0,0,0,0,0,0,0,0,0,0,0,0,64.9,0,0,0,0,0,0,0,0,0,2.4,0,0,0,0,0,0,0,0,0,0,0,0,0,0,0,0,0,0,0,0,0,0,0,0,0,0,0,0,0,0,0,0,0,77.6,32.06,0.21,0.210230817,0.109912961
# 1316,2027,9643,Shaw R.R.,1971,nan,0,0,0,0,0,0,0,0,0,0,0,0,0,0,0,0,0,0,0,0,0,0,0,0,0,0,0,0,0,0,0,0,0,0,0,0,0,0,0,0,0,0,0,0,0,0,0,0,0,0,0,0,0,0,0,0,0,0,0,0,0,0,0,0,0,0,0,0,0,0,0,0,0,0,0,0,0,0,0,0,0,0,0,0,0,0,0,0,0,0,0,0,0,0,0,0,0,0,0,0,0,0,0,0,0,0,0,0,0,0,0,0,0,0,0,0,0,0,0,65,0,0,0,0,0,0,0,0,0,0,0,0,0,0,0,0,0,35,0,0,0,0,0,0,0,0,0,0,0,0,0,0,0,0,0,0,0,0,0,0,0,0,0,0,0,0,0,0,0,0,0,0,0,0,0,0,0,0,0,0,0,41.2,16.06,0.283,0.282689913,0.109571439
# 3629,4204,50427,Molot V.A.,1992,nan,0,0,0,11.4,0,0,0,0,0,0,0,0,0,0,0,0,0,0,0,0,0,0,0,0,0,0,0,0,0,0,0,0,0,0,0,0,0,0,0,0,0,0,0,0,0,0,0,0,0,0,0,0,0,0,0,0,0,0,0,0,0,0,0,0,0,0,0,0,0,0,0,0,0,0,0,0,0,0,0,0,0,0,0,0,0,0,0,0,0,0,0,0,0,0,0,0,0,0,0,0,25.1,0,0,0,0,0,0,0,0,0,0,0,0,0,0,0,0,0,0,0,0,0,0,0,0,0,0,0,0,0,0,0,0,0,0,0,0,63.5,0,0,0,0,0,0,0,0,0,0,0,0,0,0,0,0,0,0,0,0,0,0,0,0,0,0,0,0,0,0,0,0,0,0,0,0,0,0,0,0,0,0,0,65,26.3,0.236,0.235741445,0.10955726
# 3439,34780,419252,Saddeek Y.B.,2009,nan,0,0,0,0,0,0,0,0,0,0,0,0,0,40,0,0,0,0,0,0,0,0,0,0,0,0,0,0,0,0,0,0,0,0,0,0,0,0,0,0,0,0,0,0,0,0,0,0,0,0,0,0,0,0,0,0,0,0,0,0,0,0,0,0,0,0,0,0,0,0,0,0,0,0,0,0,0,0,0,0,0,0,0,0,0,0,0,0,0,0,0,0,0,0,0,0,0,0,0,0,20,0,0,0,0,0,0,0,0,0,0,0,0,0,0,0,0,0,0,40,0,0,0,0,0,0,0,0,0,0,0,0,0,0,0,0,0,0,0,0,0,0,0,0,0,0,0,0,0,0,0,0,0,0,0,0,0,0,0,0,0,0,0,0,0,0,0,0,0,0,0,0,0,0,0,0,0,0,0,0,0,60.5,24.39,0.24,0.240262403,0.109334427
# 2083,3865,12556,Johnston R.A.,1975,nan,0,0,0,0,0,0,0,0,0,0,0,0,0,0,0,0,0,0,0,0,0,0,0,0,0,0,0,0,0,0,0,0,0,0,0,0,0,0,0,0,0,0,0,0,0,0,0,0,0,0,0,0,0,0,0,0,0,0,0,0,0,0,0,0,0,0,0,0,0,0,0,0,0,0,0,0,0,0,0,0,0,0,0,0,0,0,0,0,0,0,0,0,0,0,0,0,0,0,0,0,30,0,0,0,0,0,0,0,0,0,0,0,0,0,0,0,0,0,0,0,0,0,0,0,0,0,0,0,0,0,0,0,0,0,0,0,0,40,0,0,0,0,0,0,0,0,0,0,0,0,0,0,0,0,0,0,0,30,0,0,0,0,0,0,0,0,0,0,0,0,0,0,0,0,0,0,0,0,0,0,0,81.5,32.17,0.267,0.266708113,0.109320918
# 3104,1966,110919,Kisin B.I.,1959,BF26,0,0,0,0,0,0,0,0.098739978,0,0,0,0,0,0,0,0,7.516846346,0,0,0,0,0,0,0,4.163582084,0,0,0,0,0,0,0,0,0,0,0,0,0,0,0,0,0,0,0,0,0,0,0,0,0,0,0,0,0,0,0,0,0,0,0,0,0,0,0,0,0,0,0,0,0,0,2.932954355,0,0,0,0,0,0,0,0,0,0,0,0,0,0,0,0,0,0,0,0,0,0,0,0,0,0,0,0,0,0,0,0,0,0,0,0,0,0,0,0,0,0,0,0,0,0,0,14.19908688,0,0,0,0,0,0,0,0,0,0,0.111699975,0,0,0,0,0,0,63.75387597,0,0,0,0,0,0,0,0,0,0,0,0,0,0,0,0,0,0,0,0,0,0,0,0,0,0,0,0,0,0,0,0,0,0,0,0,0,0,0,7.223214411,0,0,0,66.8,26.8,0.246,0.246268657,0.109210047
# 1833,24381,189253,Hwa Luu0Gen,2000,nan,0,0,0,34,0,0,0,0,0,0,0,0,0,0,0,0,0,0,0,0,0,0,0,0,51,0,0,0,0,0,0,0,0,0,0,0,0,0,0,0,0,0,0,0,0,0,0,0,0,0,0,0,0,0,0,0,0,0,0,0,0,0,0,0,0,0,0,0,0,0,0,0,0,0,0,0,0,0,0,0,0,0,0,0,0,0,0,0,0,0,0,0,0,0,0,0,0,0,0,0,0,0,0,0,0,0,0,0,0,0,0,0,0,0,0,0,0,0,0,0,0,0,0,0,0,0,0,0,0,0,0,0,0,0,0,0,0,15,0,0,0,0,0,0,0,0,0,0,0,0,0,0,0,0,0,0,0,0,0,0,0,0,0,0,0,0,0,0,0,0,0,0,0,0,0,0,0,0,0,0,0,107,42.05,0.272,0.272294887,0.108414353
# 4379,27116,199979,Dumbaugh W.H.,1967,0,0,0,0,11.99281618,0,0,0,0,0,0,0,0,0,4.01065869,0,0,0,0,0,0,0,0,0,0,0,0,0,0,0,0,0,0,0,0,0,0,0,0,0,0,0,0,0,0,0,0,0,0,0,0,0,0,0,0,0,0,0,0,0,0,0,0,0,0,0,0,0,0,0,0,0,0,0,0,0,0,0,0,0,0,0,0,0,2.002365353,0,0,0,0,0,0,0,8.019924384,0,0,0,0,0,0,0,0,0,0,0,0,0,0,0,0,0,0,0,0,0,0,0,0,0,0,0,0,0,0,0,0,0,0,0,0,0,0,2.000994357,0,0,0,0,0,0,67.96793833,0,0,0,0,0,0,0,0,0,0,0,0,0,0,0,0,0,0,0,0,0,0,0,0,0,0,0,0,0,0,0,0,0,0,0,0,0,0,0,4.005302705,0,0,0,82,33.6,0.22,0.220238095,0.108225108
# 603,10775,98194,Fedelesh V.I.,1983,nan,0,0,0,0,0,0,0,0,0,0,0,0,0,0,0,0,0,0,0,22,0,0,0,0,0,0,0,0,0,0,0,0,0,0,0,0,0,0,0,0,0,0,0,0,0,0,0,0,0,0,0,0,0,0,0,0,0,0,0,0,78,0,0,0,0,0,0,0,0,0,0,0,0,0,0,0,0,0,0,0,0,0,0,0,0,0,0,0,0,0,0,0,0,0,0,0,0,0,0,0,0,0,0,0,0,0,0,0,0,0,0,0,0,0,0,0,0,0,0,0,0,0,0,0,0,0,0,0,0,0,0,0,0,0,0,0,0,0,0,0,0,0,0,0,0,0,0,0,0,0,0,0,0,0,0,0,0,0,0,0,0,0,0,0,0,0,0,0,0,0,0,0,0,0,0,0,0,0,0,0,0,61.6,23.65,0.302,0.302325581,0.107808409
# 4433,2027,9639,Shaw R.R.,1971,nan,0,0,0,0,0,0,0,0,0,0,0,0,0,0,0,0,0,0,0,0,0,0,0,0,0,0,0,0,0,0,0,0,0,0,0,0,0,0,0,0,0,0,0,0,0,0,0,0,0,0,0,0,0,0,0,0,0,0,0,0,0,0,0,0,0,0,0,0,0,0,0,0,0,0,0,0,0,0,0,0,0,0,0,0,0,0,0,0,0,0,0,0,0,0,0,0,0,0,0,0,0,0,0,0,0,0,0,0,0,0,0,0,0,0,0,0,0,0,0,45,0,0,0,0,0,0,0,0,0,0,0,0,0,0,0,0,0,55,0,0,0,0,0,0,0,0,0,0,0,0,0,0,0,0,0,0,0,0,0,0,0,0,0,0,0,0,0,0,0,0,0,0,0,0,0,0,0,0,0,0,0,51.7,21.21,0.219,0.218764734,0.107427573
# 3333,40951,478480,Mauro J.C.,2013,nan,0,0,0,7.17,0,0,0,0,0,0,0,0,0,16.05,0,0,0,0,0,0,0,0,0,0,11.31,0,0,0,0,0,0,0,0,0,0,0,0,0,0,0,0,0,0,0,0,0,0,0,0,0,0,0,0,0,0,0,0,0,0,0,0,0,0,0,0,0,0,0,0,0,0,0,0,0,0,0,0,0,0,0,0,0,0,0,0,0,0,0,0,0,0,3.01,0,0,0,0,0,0,0,0,0,0,0,0,0,0,0,0,0,0,0,0,0,0,0,0,0,0,0,0,0,0,0,0,0,0,0,0,0,0,0,0,0,0,0,0,0,60.86,0,0,0,0.07,0,0,0,0,0,1.52,0,0,0,0,0,0,0,0,0,0,0,0,0,0,0,0,0,0,0,0,0,0,0,0,0,0,0,0,0,0,0,0,0.01,71,28.6,0.241,0.241258741,0.107361518
# 3171,1966,110938,Kisin B.I.,1959,TF5,0,0,0,0,0,0,0,0.120399954,0,0,0,0,0,0,0,0,0,0,0,0,0,0,0,0,0,0,0,0,0,0,0,0,0,0,0,0,0,0,0,0,0,0,0,0,0,0,0,0,0,0,0,0,0,0,0,0,0,0,0,0,0,0,0,0,0,0,0,0,0,0,0,3.338286731,0,0,0,0,0,0,0,0,0,0,0,0,0,0,0,0,0,0,0,0,0,0,0,0,0,0,0,0,0,0,0,0,0,0,0,0,0,0,0,0,0,0,0,0,0,0,0,35.24245661,0,0,0,0,0,0,0,0,0,0,0.102199961,0,0,0,0,0,0,61.19665675,0,0,0,0,0,0,0,0,0,0,0,0,0,0,0,0,0,0,0,0,0,0,0,0,0,0,0,0,0,0,0,0,0,0,0,0,0,0,0,0,0,0,0,54.2,21.78,0.244,0.24426079,0.106881031
# 3685,24933,302466,Shen G.0Q.,2002,nan,0,0,0,2.925,0,0,0,0,0,0,0,0,0,0,0,0,0,0,0,0,0,0,0,0,0,0,0,0,0,0,0,0,0,0,0,0,0,0,0,0,0,0,0,0,0,0,0,0,0,0,0,0,0,0,0,0,0,0,0,0,0,0,0,0,0,0,0,0,0,0,0,0,0,0,0,0,0,0,0,0,0,0,0,0,0,0,0,0,0,0,0,11.7,0,0,0,0,0,0,0,0,14.625,0,0,0,0,0,0,0,0,0,0,0,0,0,0,0,0,0,0,0,0,2.5,0,0,0,0,0,0,0,0,0,0,0,0,0,0,0,68.25,0,0,0,0,0,0,0,0,0,0,0,0,0,0,0,0,0,0,0,0,0,0,0,0,0,0,0,0,0,0,0,0,0,0,0,0,0,0,0,0,0,0,0,67,27.12,0.235,0.235250737,0.106696793
# 4870,15171,141508,Krohn D.A.,1969,Corning 7740,0,0,0,1.338338025,0,0,0,0,0,0,0,0,0,11.49299022,0,0,0,0,0,0,0,0,0,0,0,0,0,0,0,0,0,0,0,0,0,0,0,0,0,0,0,0,0,0,0,0,0,0,0,0,0,0,0,0,0,0,0,0,0,0,0,0,0,0,0,0,0,0,0,0,0,0.263394105,0,0,0,0,0,0,0,0,0,0,0,0,0,0,0,0,0,0,0,0,0,0,0,0,0,0,0,0,3.802926072,0,0,0,0,0,0,0,0,0,0,0,0,0,0,0,0,0,0,0,0,0,0,0,0,0,0,0,0,0,0,0,0,0,0,0,0,83.10235158,0,0,0,0,0,0,0,0,0,0,0,0,0,0,0,0,0,0,0,0,0,0,0,0,0,0,0,0,0,0,0,0,0,0,0,0,0,0,0,0,0,0,0,67.5,28.12,0.2,0.200213371,0.106685633
# 4895,31219,378769,Stett M.A.,1970,nan,0,0,0,9.512559095,0,0,0,0,0,0,0,0,0,0,0,0,0,0,0,0,0,0,0,0,0,0,0,0,0,0,0,0,0,0,0,0,0,0,0,0,0,0,0,0,0,0,0,0,0,0,0,0,0,0,0,0,0,0,0,0,0,0,0,0,0,0,0,0,0,0,0,0,0,0,0,0,0,0,0,0,0,0,0,0,0,0,0,0,0,0,0,0,0,0,0,0,0,0,0,0,31.29815031,0,0,0,0,0,0,0,0,0,0,0,0,0,0,0,0,0,0,0,0,0,0,0,0,0,0,0,0,0,0,0,0,0,0,0,0,59.18929059,0,0,0,0,0,0,0,0,0,0,0,0,0,0,0,0,0,0,0,0,0,0,0,0,0,0,0,0,0,0,0,0,0,0,0,0,0,0,0,0,0,0,0,67.5,28.12,0.2,0.200213371,0.106685633
# 5000,11477,99144,Comins J.D.,1987,nan,0,0,0,0,0,0,0,0,0,0,0,0,0,0,0,0,0,0,0,0,0,0,0,0,0,0,0,0,0,0,0,0,0,0,0,0,0,0,0,0,0,0,0,0,0,0,0,0,0,0,0,0,0,0,0,0,0,0,0,0,0,0,0,0,0,0,0,0,0,0,0,0,0,0,0,0,0,0,0,0,0,0,0,0,0,0,0,0,0,0,0,0,0,0,0,0,0,35,0,0,0,0,0,0,0,0,0,0,0,0,0,0,0,0,0,65,0,0,0,0,0,0,0,0,0,0,0,0,0,0,0,0,0,0,0,0,0,0,0,0,0,0,0,0,0,0,0,0,0,0,0,0,0,0,0,0,0,0,0,0,0,0,0,0,0,0,0,0,0,0,0,0,0,0,0,0,0,0,0,0,0,40.9,17.11,0.195,0.195207481,0.106400516
# 4597,3856,12428,Maynell C.A.,1973,nan,0,0,0,0,0,0,0,0,0,0,0,0,0,46.21483538,0,0,0,0,0,0,0,0,0,0,0,0,0,0,0,0,0,0,0,0,0,0,0,0,0,0,0,0,0,0,0,0,0,0,0,0,0,0,0,0,0,0,0,0,0,0,0,0,0,0,0,0,0,0,0,0,0,0,0,0,0,0,0,0,0,0,0,0,0,0,0,0,0,0,0,0,0,0,0,0,0,0,0,0,0,0,20.68146793,0,0,0,0,0,0,0,0,0,0,0,0,0.456799954,0,0,0,0,0,0,0,0,0,0,0,0,0,0,0,0,0,0,0,0,0,0,0,32.64689674,0,0,0,0,0,0,0,0,0,0,0,0,0,0,0,0,0,0,0,0,0,0,0,0,0,0,0,0,0,0,0,0,0,0,0,0,0,0,0,0,0,0,0,67.6,27.87,0.213,0.212773592,0.106294988
# 1376,3497,7660,Soga N.,1976,nan,0,0,0,0,0,0,0,0,0,0,0,0,0,0,0,0,0,0,0,0,0,0,0,0,37.5,0,0,0,0,0,0,0,0,0,0,0,0,0,0,0,0,0,0,0,0,0,0,0,0,0,0,0,0,0,0,0,0,0,0,0,0,0,0,0,0,0,0,0,0,0,0,0,0,0,0,0,0,0,0,0,0,0,0,0,0,0,0,0,0,0,0,12.5,0,0,0,0,0,0,0,0,0,0,0,0,0,0,0,0,0,0,0,0,0,0,0,0,0,0,0,0,0,0,0,0,0,0,0,0,0,0,0,0,0,0,0,0,0,50,0,0,0,0,0,0,0,0,0,0,0,0,0,0,0,0,0,0,0,0,0,0,0,0,0,0,0,0,0,0,0,0,0,0,0,0,0,0,0,0,0,0,0,94.9,37.05,0.281,0.280701754,0.106137229
# 452,28749,373089,Hwa L.G.,2005,nan,0,0,0,0,0,0,0,0,0,0,0,0,0,0,0,0,0,0,0,0,0,0,0,0,0,0,0,0,0,0,0,0,0,0,0,0,0,0,0,0,0,0,0,0,0,0,0,0,0,0,0,0,0,19.87942458,0,0,0,0,0,0,60.24067084,0,0,0,0,0,0,0,0,0,0,0,0,0,0,0,0,0,0,19.87990458,0,0,0,0,0,0,0,0,0,0,0,0,0,0,0,0,0,0,0,0,0,0,0,0,0,0,0,0,0,0,0,0,0,0,0,0,0,0,0,0,0,0,0,0,0,0,0,0,0,0,0,0,0,0,0,0,0,0,0,0,0,0,0,0,0,0,0,0,0,0,0,0,0,0,0,0,0,0,0,0,0,0,0,0,0,0,0,0,0,0,0,0,0,0,0,0,0,0,0,0,0,101,38.54,0.31,0.310326933,0.105462276
# 3440,35795,429814,Ikenishi M.,2003,nan,0,0,0,4,0,0,0,0,0,0,0,0,0,0,0,0,3,0,0,0,0,0,0,0,13,0,0,0,0,0,0,0,0,0,0,0,0,0,0,0,0,0,0,0,0,0,0,0,0,0,0,0,0,0,0,0,0,0,0,0,0,0,0,0,0,0,0,0,0,0,0,5,0,0,0,0,0,0,0,0,0,0,0,0,0,0,0,0,0,0,0,0,0,0,0,0,0,0,0,0,4,0,0,0,0,0,0,0,0,0,0,0,0,0,0,0,0,0,0,0,0,0,0,0,0,0,0,0,0,0,0,0,0,0,0,0,0,63,0,0,0,0,0,0,0,0,0,0,0,0,0,0,0,0,0,0,0,4,0,0,0,0,0,0,0,0,0,0,0,0,0,0,0,0,0,0,0,0,0,0,4,82.7,33.34,0.24,0.24025195,0.104979004
# 1819,3833,12227,Ashizuka M.,1984,nan,0,0,0,0,0,0,0,0,0,0,0,0,0,0,0,0,0,0,0,0,0,0,0,0,47.5,0,0,0,0,0,0,0,0,0,0,0,0,0,0,0,0,0,0,0,0,0,0,0,0,0,0,0,0,0,0,0,0,0,0,0,0,0,0,0,0,0,0,0,0,0,0,0,0,0,0,0,0,0,0,0,0,0,0,0,0,0,0,0,0,0,0,0,0,0,0,0,0,0,0,0,0,0,0,0,0,0,0,0,0,0,0,0,0,0,0,47.5,0,0,0,0,0,0,0,0,0,0,0,0,0,0,0,0,0,0,0,0,0,5,0,0,0,0,0,0,0,0,0,0,0,0,0,0,0,0,0,0,0,0,0,0,0,0,0,0,0,0,0,0,0,0,0,0,0,0,0,0,0,0,0,0,0,57.1,22.45,0.272,0.271714922,0.10480807
# 2698,3384,3822,Shchavelev O.S.,1973,nan,0,0,0,0,0,0,0,0,0,0,0,0,0,0,0,0,0,0,0,0,0,0,0,0,0,0,0,0,0,0,0,0,0,0,0,0,0,0,0,0,0,0,0,0,0,0,0,0,0,0,0,0,0,0,0,0,0,0,0,0,0,0,0,0,0,0,0,0,0,0,0,16.8,0,0,0,0,0,0,0,0,0,0,0,0,0,0,0,0,0,0,0,0,0,0,0,0,0,0,0,0,0,0,0,0,0,0,0,0,0,0,0,0,0,0,0,0,0,0,0,0,0,0,0,0,0,0,0,0,0,0,0,0,0,0,0,0,0,71.4,0,0,0,0,0,0,0,0,0,11.8,0,0,0,0,0,0,0,0,0,0,0,0,0,0,0,0,0,0,0,0,0,0,0,0,0,0,0,0,0,0,0,0,0,58.8,23.44,0.254,0.254266212,0.104807718
# 2793,4206,50451,Molot V.A.,1992,nan,0,0,0,10.2,0,0,0,0,0,0,0,0,0,0,0,0,0,0,0,0,0,0,0,0,0,0,0,0,0,0,0,0,0,0,0,0,0,0,0,0,0,0,0,0,0,0,0,0,0,0,0,0,0,0,0,0,0,0,0,0,0,0,0,0,0,0,0,0,0,0,0,0,0,0,0,0,0,0,0,0,0,0,0,32.7,0,0,0,0,0,0,0,0,0,0,0,0,0,0,0,0,0,0,0,0,0,0,0,0,0,0,0,0,0,0,0,0,0,0,0,0,0,0,0,0,0,0,0,0,0,0,0,0,0,0,0,0,0,57.1,0,0,0,0,0,0,0,0,0,0,0,0,0,0,0,0,0,0,0,0,0,0,0,0,0,0,0,0,0,0,0,0,0,0,0,0,0,0,0,0,0,0,0,84.8,33.9,0.251,0.250737463,0.104596364
# 1293,6692,39229,Gurjev N.V.,1983,nan,0,0,0,0,0,0,0,0,0,0,0,0,0,0,0,0,0,0,0,0,0,0,0,0,0,0,0,0,0,0,0,0,0,0,0,0,0,0,0,0,0,0,0,0,0,0,0,0,0,0,0,0,0,0,0,0,0,0,0,0,0,0,0,0,0,0,0,0,0,0,0,24.99668925,0,0,0,0,0,0,0,0,0,0,0,24.96884925,0,0,0,0,0,0,0,5.048652849,0,0,0,0,0,0,0,0,0,0,0,0,0,0,0,0,0,0,0,0,0,0,0,44.98580865,0,0,0,0,0,0,0,0,0,0,0,0,0,0,0,0,0,0,0,0,0,0,0,0,0,0,0,0,0,0,0,0,0,0,0,0,0,0,0,0,0,0,0,0,0,0,0,0,0,0,0,0,0,0,0,0,0,0,0,0,0,0,0,0,0,44,17.13,0.284,0.284296556,0.104421039
# 4385,27139,310656,Boyd D.C.,1980,Corning 7280,0,0,0,0,0,0,0,0,0,0,0,0,0,0,0,0,0,0,0,0,0,0,0,0,0,0,0,0,0,0,0,0,0,0,0,0,0,0,0,0,0,0,0,0,0,0,0,0,0,0,0,0,0,0,0,0,0,0,0,0,0,0,0,0,0,0,0,0,0,0,0,0,0,0,0,0,0,0,0,0,0,0,0,2.175071674,0,0,0,0,0,0,0,0,0,0,0,0,0,0,0,0,12.58379811,0,0,0,0,0,0,0,0,0,0,0,0,0,0,0,0,0,0,0,0,0,0,0,0,0,0,0,0,0,0,0,0,0,0,0,0,76.80188848,0,0,0,0,0,0,0,0,0,0,0,0,0,0,0,0,0,0,0,0,0,0,0,0,0,0,0,0,0,0,0,0,0,0,0,0,0,0,0,0,0,0,8.439241734,83,34.01,0.22,0.220229344,0.104247414
# 4928,40613,476121,Akiba S.,2011,nan,0,0,0,7.5,0,0,0,0,0,0,0,0,0,0,0,0,0,0,0,0,0,0,0,0,0,0,0,0,0,0,0,0,0,0,0,0,0,0,0,0,0,0,0,0,0,0,0,0,0,0,0,0,0,0,0,0,0,0,0,0,0,0,0,0,0,0,0,0,0,0,0,0,0,0,0,0,0,0,0,0,0,0,0,0,0,0,0,0,0,0,0,6,0,0,0,0,0,0,0,0,14.1,0,0,0,0,0,0,0,0,0,0,0,0,0,0,0,0,0,0,0,0,0,0,0,0,0,0,0,0,0,0,0,0,0,0,0,0,72.4,0,0,0,0,0,0,0,0,0,0,0,0,0,0,0,0,0,0,0,0,0,0,0,0,0,0,0,0,0,0,0,0,0,0,0,0,0,0,0,0,0,0,0,69.3,28.87,0.2,0.200207828,0.103914098
# 4930,40613,476124,Akiba S.,2011,nan,0,0,0,7,0,0,0,0,0,0,0,0,0,0,0,0,0,0,0,0,0,0,0,0,0,0,0,0,0,0,0,0,0,0,0,0,0,0,0,0,0,0,0,0,0,0,0,0,0,0,0,0,0,0,0,0,0,0,0,0,0,0,0,0,0,0,0,0,0,0,0,0,0,0,0,0,0,0,0,0,0,0,0,0,0,0,0,0,0,0,0,6,0,0,0,0,0,0,0,0,13.4,0,0,0,0,0,0,0,0,0,0,0,0,0,0,0,0,0,0,0,0,0,0,0,0,0,0,0,0,0,0,0,0,0,0,0,0,73.6,0,0,0,0,0,0,0,0,0,0,0,0,0,0,0,0,0,0,0,0,0,0,0,0,0,0,0,0,0,0,0,0,0,0,0,0,0,0,0,0,0,0,0,69.3,28.87,0.2,0.200207828,0.103914098
# 2333,6336,72724,Levenberg V.A.,1979,nan,0,0,0,0,0,0,0,0,0,0,0,0,0,0,0,0,0,0,0,0,0,0,0,0,0,0,0,0,0,25,0,0,0,0,0,0,0,0,0,0,0,0,0,0,0,0,0,0,0,0,0,0,0,0,0,0,0,0,0,0,0,0,0,0,0,0,0,0,0,0,0,0,0,0,0,0,0,0,0,0,0,0,0,0,0,0,0,0,0,0,0,0,0,0,0,0,0,0,0,0,0,0,0,0,0,0,0,0,0,0,0,0,0,0,0,75,0,0,0,0,0,0,0,0,0,0,0,0,0,0,0,0,0,0,0,0,0,0,0,0,0,0,0,0,0,0,0,0,0,0,0,0,0,0,0,0,0,0,0,0,0,0,0,0,0,0,0,0,0,0,0,0,0,0,0,0,0,0,0,0,0,58.3,23.13,0.26,0.26026805,0.103096212
# 2334,6336,72726,Levenberg V.A.,1979,nan,0,0,0,0,0,0,0,0,0,0,0,0,0,0,0,0,0,0,0,0,0,0,0,0,0,0,0,0,0,0,0,0,0,0,0,0,0,0,0,0,0,0,0,0,0,0,0,0,0,0,0,0,0,0,0,0,0,0,0,0,0,0,0,0,0,0,0,0,0,0,0,0,0,0,0,0,0,0,0,0,0,0,0,0,0,0,0,0,0,0,0,0,0,0,0,0,0,0,0,0,0,0,0,0,0,0,0,0,25,0,0,0,0,0,0,75,0,0,0,0,0,0,0,0,0,0,0,0,0,0,0,0,0,0,0,0,0,0,0,0,0,0,0,0,0,0,0,0,0,0,0,0,0,0,0,0,0,0,0,0,0,0,0,0,0,0,0,0,0,0,0,0,0,0,0,0,0,0,0,0,0,58.3,23.13,0.26,0.26026805,0.103096212
# 2461,39860,471148,Li Hong,2012,nan,0,0,0,4.310438457,0,0,0,0,0,0,0,0,0,2.640268568,0,0,1.720174976,0,0,0,0,0,0,0,1.730175993,0,0,0,0,0,0,0,0,0,0,0,0,0,0,0,0,0,0,0,0,0,0,0,0,0,0,0,0,0,0,0,0,0,0,0,0,0,0,0,0,0,0,0,0,0,0,10.96111896,0,0,0,0,0,0,0,1.760003045,0,0,0,2.550259412,0,0,0,0,0,0,0,11.13112926,0,0,0,0,0,0,0,0,7.780791461,0,0,0,0,0,0,0,0.620101073,0,0,0,0,0,0,51.79526961,0,0,0,0,0,0,0,0,0,0,0,0,0,0,0.360000623,0,0,0,0,0,0,0,0,0,0,0,0,0,0,0,0,0,0,0,0,0,0,2.640268568,0,0,0,0,0,0,0,0,0,0,0,0,0,0,0,0,0,0,0,0,0,0,0,0,0,0,0,58.3,23.13,0.26,0.26026805,0.103096212
# 4932,40613,476130,Akiba S.,2011,nan,0,0,0,7,0,0,0,0,0,0,0,0,0,0,0,0,0,0,0,0,0,0,0,0,0,0,0,0,0,0,0,0,0,0,0,0,0,0,0,0,0,0,0,0,0,0,0,0,0,0,0,0,0,0,0,0,0,0,0,0,0,0,0,0,0,0,0,0,0,0,0,0,0,0,0,0,0,0,0,0,0,0,0,0,0,0,0,0,0,0,0,7,0,0,0,0,0,0,0,0,13.4,0,0,0,0,0,0,0,0,0,0,0,0,0,0,0,0,0,0,0,0,0,0,0,0,0,0,0,0,0,0,0,0,0,0,0,0,72.6,0,0,0,0,0,0,0,0,0,0,0,0,0,0,0,0,0,0,0,0,0,0,0,0,0,0,0,0,0,0,0,0,0,0,0,0,0,0,0,0,0,0,0,69.9,29.12,0.2,0.200206044,0.103021978
# 4024,8696,59998,Vaills Y.,1992,nan,0,0,0,0,0,0,0,0,0,0,0,0,0,0,0,0,0,0,0,0,0,0,0,0,8.045976437,0,0,0,0,0,0,0,0,0,0,0,0,0,0,0,0,0,0,0,0,0,0,0,0,0,0,0,0,0,0,0,0,0,0,0,0,0,0,0,0,0,0,0,0,0,0,0,0,0,0,0,0,0,0,0,0,0,0,0,0,0,0,0,0,0,0,0,0,0,0,0,0,0,0,0,14.94252895,0,0,0,0,0,0,0,0,0,0,0,0,0,0,0,0,0,0,0,0,0,0,0,0,0,0,0,0,0,0,0,0,0,0,0,0,77.01149461,0,0,0,0,0,0,0,0,0,0,0,0,0,0,0,0,0,0,0,0,0,0,0,0,0,0,0,0,0,0,0,0,0,0,0,0,0,0,0,0,0,0,0,74,30.1,0.229,0.22923588,0.103004541
# 2996,29926,375539,Yoshida S.,2004,nan,0,0,0,0,0,0,0,0,0,0,0,0,0,0,0,0,0,0,0,0,0,0,0,0,0,0,0,0,0,0,0,0,0,0,0,0,0,0,0,0,0,0,0,0,0,0,0,0,0,0,0,0,0,0,0,0,0,0,0,0,0,0,0,0,0,0,0,0,0,0,0,0,0,0,0,0,0,0,0,0,0,0,0,0,0,0,0,0,0,0,0,0,0,0,0,0,0,25,0,0,0,0,0,0,0,0,0,0,0,0,0,0,0,0,0,0,0,0,0,0,0,0,0,0,0,0,0,0,0,0,0,0,0,0,0,0,0,0,0,0,0,0,0,0,0,0,0,0,0,0,0,0,0,75,0,0,0,0,0,0,0,0,0,0,0,0,0,0,0,0,0,0,0,0,0,0,0,0,0,0,0,49.7,19.9,0.249,0.248743719,0.10292426
# 3485,291,21049,Livshits V.Ya.,1982,nan,0,0,0,5,0,0,0,0,0,0,0,0,0,0,0,0,0,0,0,0,0,0,0,0,0,0,0,0,0,0,0,0,0,0,0,0,0,0,0,0,0,0,0,0,0,0,0,0,0,0,0,0,0,0,0,0,0,0,0,0,0,0,0,0,0,0,0,0,0,0,0,0,0,0,0,0,0,0,0,0,0,0,0,6,0,0,0,0,0,0,0,0,0,0,0,0,0,0,0,0,26,0,0,0,0,0,0,0,0,0,0,0,0,0,0,0,0,0,0,0,0,0,0,0,0,0,0,0,0,0,0,0,0,0,0,0,0,63,0,0,0,0,0,0,0,0,0,0,0,0,0,0,0,0,0,0,0,0,0,0,0,0,0,0,0,0,0,0,0,0,0,0,0,0,0,0,0,0,0,0,0,71.6,28.9,0.239,0.238754325,0.102792778
# 3555,38657,458656,Ikenishi M.,2005,nan,0,0,0,5,0,0,0,0,0,0,0,0,0,0,0,0,3,0,0,0,0,0,0,0,15,0,0,0,0,0,0,0,0,0,0,0,0,0,0,0,0,0,0,0,0,0,0,0,0,0,0,0,0,0,0,0,0,0,0,0,0,0,0,0,0,0,0,0,0,0,0,1.5,0,0,0,0,0,0,0,0,0,0,0,2,0,0,0,0,0,0,0,0,0,0,0,0,0,0,0,0,5.5,0,0,0,0,0,0,0,0,0,0,0,0,0,0,0,0,0,0,0,0,0,0,0,0,0,0,0,0,0,0,0,0,0,0,0,0,64,0,0,0,0,0,0,0,0,0,0,0,0,0,0,0,0,0,0,0,0,0,0,0,0,0,0,0,0,0,0,0,0,0,0,0,0,0,0,0,0,0,0,4,86.9,35.09,0.238,0.238244514,0.10273702
# 4449,14312,119663,Novotny V.,1978,0,0,0,0,0.289392107,0,0,0,0,0,0,0,0,0,0,0,0,0,0,0,0,0,0,0,0,8.103169203,0,0,0,0,0,0,0,0,0,0,0,0,0,0,0,0,0,0,0,0,0,0,0,0,0,0.029560001,0,0,0,0,0,0,0,0,0,0,0,0,0,0,0,0,0,0,0,0,0.187949405,0,0,0,0,0,0,0,0,0,0,0,0,0,0,0,0,0,0,0,6.881727172,0,0,0,0,0,0,0,0,14.28233036,0,0,0,0,0,0,0,0,0,0,0,0,0,0,0,0,0,0,0,0,0,0,0,0,0,0,0,0,0,0,0,0,0,0,0,0,70.22587176,0,0,0,0,0,0,0,0,0,0,0,0,0,0,0,0,0,0,0,0,0,0,0,0,0,0,0,0,0,0,0,0,0,0,0,0,0,0,0,0,0,0,0,72.3,29.65,0.219,0.219224283,0.102412468
# 1785,7815,74088,Livshits V.Ya.,1986,nan,0,0,0,0,0,0,0,0,0,0,0,0,0,0,0,0,0,0,0,0,0,0,0,0,0,0,0,0,0,0,0,0,0,0,0,0,0,0,0,0,0,0,0,0,0,0,0,0,0,0,0,0,0,0,0,0,0,0,0,0,70,0,0,0,0,0,0,0,0,0,0,0,0,0,0,0,0,0,0,0,0,0,0,0,0,0,0,0,0,0,0,0,0,0,0,0,0,0,0,0,30,0,0,0,0,0,0,0,0,0,0,0,0,0,0,0,0,0,0,0,0,0,0,0,0,0,0,0,0,0,0,0,0,0,0,0,0,0,0,0,0,0,0,0,0,0,0,0,0,0,0,0,0,0,0,0,0,0,0,0,0,0,0,0,0,0,0,0,0,0,0,0,0,0,0,0,0,0,0,0,0,62.9,24.7,0.273,0.273279352,0.102326823
# 4624,1966,110926,Kisin B.I.,1959,LF11,0,0,0,0,0,0,0,0.081039994,0,0,0,0,0,5.826244592,0,0,0,0,0,0,0,0,0,0,0,0,0,0,0,0,0,0,0,0,0,0,0,0,0,0,0,0,0,0,0,0,0,0,0,0,0,0,0,0,0,0,0,0,0,0,0,0,0,0,0,0,0,0,0,0,0,9.591023329,0,0,0,0,0,0,0,0,0,0,0,0,0,0,0,0,0,0,0,0,0,0,0,0,0,0,0,0,0,0,0,0,0,0,0,0,0,0,0,0,0,0,0,0,0,0,0,9.894687307,0,0,0,0,0,0,0,0,0,0,0,0,0,0,0,0,0,74.60700478,0,0,0,0,0,0,0,0,0,0,0,0,0,0,0,0,0,0,0,0,0,0,0,0,0,0,0,0,0,0,0,0,0,0,0,0,0,0,0,0,0,0,0,64.8,26.75,0.211,0.211214953,0.101873588
# 1302,25178,302945,Sreeram A.N.,1991,nan,0,0,0,0,0,0,0,0,0,0,0,0,0,0,0,0,0,0,0,0,0,0,0,0,0,0,0,0,0,0,0,0,0,0,0,0,0,0,0,0,0,0,0,0,0,0,0,0,0,0,0,0,0,0,0,0,0,0,0,10,0,0,0,0,0,0,0,0,0,0,0,0,0,0,0,0,0,0,0,0,0,0,0,0,0,0,0,0,0,0,0,0,0,0,0,0,0,0,0,0,0,0,0,0,0,0,0,0,0,0,0,0,0,0,0,0,0,0,0,0,0,0,0,0,0,0,0,0,0,20,0,0,0,70,0,0,0,0,0,0,0,0,0,0,0,0,0,0,0,0,0,0,0,0,0,0,0,0,0,0,0,0,0,0,0,0,0,0,0,0,0,0,0,0,0,0,0,0,0,0,0,20.6,8.02,0.284,0.284289277,0.101858031
# 120,6774,51314,Rabukhin A.I.,1992,nan,0,0,0,0.64,0,0,0,0,0,0,0,0,0,0,0,0,0,0,0,14.64,0,0,0,0,0,0,0,0,0,0,0,0,0,0,0,0,0,0,0,0,0,0,0,0,0,0,0,0,0,0,0,0,0,22.94,0,0,0,0,0,0,0,0,0,0,0,0,0,0,0,0,0,0,0,0,0,0,0,0,0,0,0,0,0,0,0,0,0,0,0,0,0,0,0,0,0,0,0,0,0,0,0,0,0,0,0,0,0,0,0,0,0,0,0,0,0,0,0,0,0,61.78,0,0,0,0,0,0,0,0,0,0,0,0,0,0,0,0,0,0,0,0,0,0,0,0,0,0,0,0,0,0,0,0,0,0,0,0,0,0,0,0,0,0,0,0,0,0,0,0,0,0,0,0,0,0,0,0,0,0,0,0,0,52.4,19.46,0.346,0.34635149,0.101586774
# 604,24435,189495,Vijoy P.S.,1999,nan,0,0,0,0,0,0,0,0,0,0,0,0,0,60,0,0,0,0,0,0,0,0,0,0,0,0,20,0,0,0,0,0,0,0,0,0,0,0,0,0,0,0,0,0,0,0,0,0,0,0,0,0,0,0,0,0,0,0,0,0,0,0,0,0,0,0,0,0,0,0,0,0,0,0,0,0,0,0,0,0,0,0,0,20,0,0,0,0,0,0,0,0,0,0,0,0,0,0,0,0,0,0,0,0,0,0,0,0,0,0,0,0,0,0,0,0,0,0,0,0,0,0,0,0,0,0,0,0,0,0,0,0,0,0,0,0,0,0,0,0,0,0,0,0,0,0,0,0,0,0,0,0,0,0,0,0,0,0,0,0,0,0,0,0,0,0,0,0,0,0,0,0,0,0,0,0,0,0,0,0,0,61,23.42,0.302,0.302305722,0.10123232
# 1296,6816,70562,Nemilov S.V.,1972,nan,0,0,0,0,0,0,0,0,0,0,0,0,0,74.42,0,0,0,0,0,25.58,0,0,0,0,0,0,0,0,0,0,0,0,0,0,0,0,0,0,0,0,0,0,0,0,0,0,0,0,0,0,0,0,0,0,0,0,0,0,0,0,0,0,0,0,0,0,0,0,0,0,0,0,0,0,0,0,0,0,0,0,0,0,0,0,0,0,0,0,0,0,0,0,0,0,0,0,0,0,0,0,0,0,0,0,0,0,0,0,0,0,0,0,0,0,0,0,0,0,0,0,0,0,0,0,0,0,0,0,0,0,0,0,0,0,0,0,0,0,0,0,0,0,0,0,0,0,0,0,0,0,0,0,0,0,0,0,0,0,0,0,0,0,0,0,0,0,0,0,0,0,0,0,0,0,0,0,0,0,0,0,0,73.3,28.55,0.284,0.283712785,0.101132187
# 2134,31921,405216,Aitken B.G.,2007,nan,0,0,0,17.90794508,0,0,0,0,0,0,0,0,0,0,0,0,1.490661351,0,0,0,0,0,0,0,0,0,0,0,0,0,0,0,0,0,0,0,0,0,0,0,0,0,0,0,0,0,0,0,0,0,0,0,0,0,0,0,0,0,0,0,0,0,0,0,0,0,0,0,0,0,0,0,0,0,0,0,0,0,0,10.94047963,0,0,0,0,0,0,0,0,0,0,0,0,0,0,0,0,0,0,0,0,0,0,0,0,0,0,0,0,0,0,0,0,0,0,0,0,0,0,0,0,0,0,0,0,0,0,0,0,0,0,0,0,0,0,0,0,0,69.66091393,0,0,0,0,0,0,0,0,0,0,0,0,0,0,0,0,0,0,0,0,0,0,0,0,0,0,0,0,0,0,0,0,0,0,0,0,0,0,0,0,0,0,0,93.4,36.88,0.266,0.26626898,0.10112048
# 4123,1965,110867,Kisin B.I.,1959,K1,0,0,0,1.302751935,0,0,0,0.067479997,0,0,0,0,0,21.10224894,0,0,0,0,0,0,0,0,0,0,0,0,0,0,0,0,0,0,0,0,0,0,0,0,0,0,0,0,0,0,0,0,0,0,0,0,0,0,0,0,0,0,0,0,0,0,0,0,0,0,0,0,0,0,0,0,0,10.44500948,0,0,0,0,0,0,0,0,0,0,0,0,0,0,0,0,0,0,0,0,0,0,0,0,0,0,0,0,0,0,0,0,0,0,0,0,0,0,0,0,0,0,0,0,0,0,0,0,0,0,0,0,0,0,0,0,0,0,0,0,0,0,0,0,0,64.96660675,0,0,0,0,0,0,0,0,0,0,0,0,0,0,0,0,0,0,0,0,0,0,0,0,0,0,0,0,0,0,0,0,0,0,0,0,0,0,0,2.115902894,0,0,0,61.9,25.24,0.226,0.226228209,0.100977518
# 3026,5690,91413,Lambson E.F.,1985,nan,0,0,0,0,0,0,0,0,0,0,0,0,0,0,0,0,0,0,0,0,0,0,0,0,0,0,0,0,0,0,0,0,0,0,0,0,0,0,0,0,0,0,0,0,0,0,0,0,0,0,0,0,0,0,0,0,0,0,0,0,0,0,0,0,0,0,0,0,0,0,0,0,0,0,0,0,0,0,0,0,0,0,0,0,0,0,0,0,0,0,0,0,0,0,0,0,0,0,0,0,0,0,0,0,0,0,12.4,0,0,0,0,0,0,0,0,0,0,0,0,20.7,0,0,0,0,0,0,0,0,0,0,0,0,0,0,0,0,0,0,0,0,0,0,0,0,0,0,0,0,0,0,0,0,0,66.9,0,0,0,0,0,0,0,0,0,0,0,0,0,0,0,0,0,0,0,0,0,0,0,0,0,0,0,53.5,21.43,0.248,0.248250117,0.100853491
# 5026,41245,480746,Bootjomchai Ch.,2014,nan,0,0,0,0,0,0,0,0,0,0,0,0,0,30,0,0,0,0,0,0,0,0,0,0,0,0,0,0,0,0,0,0,0,0,0,0,0,0,0,0,0,0,0,0,0,0,0,0,0,0,0,0,0,0,0,0,0,0,0,0,0,0,0,0,0,0,0,0,0,0,0,0,0,0,0,0,0,0,0,0,0,0,0,0,0,0,0,0,0,0,0,0,0,0,0,0,0,0,0,0,0,0,0,0,0,0,0,0,0,0,0,0,0,0,0,0,0,0,0,0,0,0,0,0,0,0,0,0,0,0,0,0,0,0,0,0,0,70,0,0,0,0,0,0,0,0,0,0,0,0,0,0,0,0,0,0,0,0,0,0,0,0,0,0,0,0,0,0,0,0,0,0,0,0,0,0,0,0,0,0,0,87.1,36.56,0.191,0.19119256,0.100816846
# 1318,5879,93245,Keshishyan T.N.,1978,nan,0,0,0,9.1,0,0,0,0,0,0,0,0,0,50,0,0,0,0,0,0,0,0,0,0,0,0,0,0,0,0,0,0,0,0,0,0,0,0,0,0,0,0,0,0,0,0,0,0,0,0,0,0,0,0,0,0,0,0,0,0,0,0,0,0,0,0,0,0,0,0,0,0,0,0,0,0,0,0,0,0,0,0,0,40.9,0,0,0,0,0,0,0,0,0,0,0,0,0,0,0,0,0,0,0,0,0,0,0,0,0,0,0,0,0,0,0,0,0,0,0,0,0,0,0,0,0,0,0,0,0,0,0,0,0,0,0,0,0,0,0,0,0,0,0,0,0,0,0,0,0,0,0,0,0,0,0,0,0,0,0,0,0,0,0,0,0,0,0,0,0,0,0,0,0,0,0,0,0,0,0,0,0,80,31.17,0.283,0.28328521,0.100780967
# 3940,20459,175735,Wei T.Y.,2001,nan,0,0,0,3.4,0,0,0,0,0,0,0,0,0,8.5,0,0,15,0,0,0,0,0,0,0,0,0,0,0,0,0,0,0,0,0,0,0,0,0,0,0,0,0,0,0,0,0,0,0,0,0,0,0,0,0,0,0,0,0,0,0,0,0,0,0,0,0,0,0,0,0,0,0,0,0,0,0,0,0,0,0,0,0,0,12.75,0,0,0,0,0,0,0,0,0,0,0,0,0,0,0,0,12.75,0,0,0,0,0,0,0,0,0,0,0,0,0,0,47.6,0,0,0,0,0,0,0,0,0,0,0,0,0,0,0,0,0,0,0,0,0,0,0,0,0,0,0,0,0,0,0,0,0,0,0,0,0,0,0,0,0,0,0,0,0,0,0,0,0,0,0,0,0,0,0,0,0,0,0,0,0,0,0,0,0,66.9,27.19,0.23,0.230231703,0.100740362
# 154,31400,403640,Shimizu K.,2004,nan,0,0,0,0,0,0,0,0,0,0,0,0,0,0,0,0,0,0,0,0,0,0,0,0,0,0,0,0,0,0,0,0,0,0,0,0,0,0,0,0,0,0,0,0,0,0,0,0,0,0,0,0,0,0,0,0,0,0,0,0,0,0,0,0,0,0,0,0,0,0,0,10.35696543,0,0,0,0,0,0,0,0,0,0,0,14.68372428,0,0,0,0,0,0,0,0,0,0,0,0,0,0,0,0,0,0,0,0,0,0,17.02987738,0,0,0,0,0,0,0,0,0,0,0,0,0,0,0,0,0,0,0,0,0,0,0,0.03329976,0,0,0,0,0,0,43.8477843,0,0,0,0,0,0,0,0,0,0,0,0,0,0,0,0,0,0,0,14.04834885,0,0,0,0,0,0,0,0,0,0,0,0,0,0,0,0,0,0,0,0,0,0,0,96,36,0.333,0.333333333,0.1001001
# 5261,26465,308111,Subbalakshmi P.,2002,nan,0,0,0,0,0,0,0,0,0,0,0,0,0,0,0,0,0,0,0,0,0,0,0,0,0,0,0,0,0,0,0,0,0,0,0,0,0,0,0,0,0,0,0,0,0,0,0,0,0,0,0,0,0,0,0,0,0,0,0,0,0,0,0,0,0,0,0,0,0,0,0,0,0,0,0,0,0,0,0,0,0,0,0,0,0,0,0,0,0,0,0,0,0,0,0,0,0,0,0,0,0,0,0,0,0,0,0,0,0,0,0,0,0,0,0,60,0,0,0,40,0,0,0,0,0,0,0,0,0,0,0,0,0,0,0,0,0,0,0,0,0,0,0,0,0,0,0,0,0,0,0,0,0,0,0,0,0,0,0,0,0,0,0,0,0,0,0,0,0,0,0,0,0,0,0,0,0,0,0,0,0,55.8,25.11,0.111,0.111111111,0.1001001
# 2495,4550,14126,Higazy A.A.,1987,nan,0,0,0,0,0,0,0,0,0,0,0,0,0,0,0,0,0,0,0,0,0,0,0,0,19.71026118,0,0,0,0,0,0,0,0,0,0,0,0,0,0,0,0,0,0,0,0,0,0,0,0,0,0,0,0,0,0,0,0,0,0,0,0,0,0,0,0,0,0,0,0,0,0,0,0,0,0,0,0,0,0,0,0,0,0,0,0,0,0,0,0,0,0,0,0,0,0,0,0,0,0,0,14.78269089,0,0,0,0,0,0,0,0,0,0,0,0,0,0,0,0,0,0,0,0,0,0,0,0,0,0,0,0,0,0,0,0,0,0,0,0,64.05834384,0,0,0,0,0,0,0,0,0,0,0,0,0,0,0,0,0,0,0,1.448704087,0,0,0,0,0,0,0,0,0,0,0,0,0,0,0,0,0,0,0,0,0,0,0,81.6,32.4,0.259,0.259259259,0.1001001
# 1991,31400,403621,Shimizu K.,2004,nan,0,0,0,0,0,0,0,0,0,0,0,0,0,0,0,0,0,0,0,0,0,0,0,0,0,0,0,0,0,0,0,0,0,0,0,0,0,0,0,0,0,0,0,0,0,0,0,0,0,0,0,0,0,0,0,0,0,0,0,0,0,0,0,0,0,0,0,0,0,0,0,12.88644207,0,0,0,0,0,0,0,0,0,0,0,7.385872239,0,0,0,0,0,0,0,0,0,0,0,0,0,0,0,0,3.560889672,0,0,0,0,0,22.39948212,0,0,0,0,0,0,0,0,0,0,0,0,0,0,0,0,0,0,0,0,0,0,0,0.018929562,0,0,0,0,0,0,44.07810091,0,0,0,0,0,0,0,0,0,0,0,0,0,0,0,0,0,0,0,9.670283423,0,0,0,0,0,0,0,0,0,0,0,0,0,0,0,0,0,0,0,0,0,0,0,94,37,0.27,0.27027027,0.1001001
# 3292,39402,465118,Hojamberdiev M.,2012,nan,0,0,0,0,0,0,0,0,0,0,0,0,0,0,0,0,0,0,0,0,0,0,0,0,12.66228416,0,0,0,0,0,0,0,0,0,0,0,0,0,0,0,0,0,0,0,0,0,0,0,0,0,0,0,0,0,0,0,0,0,0,0,0,0,0,0,0,1.12499415,0,0,0,0,0,0,0,0,0,0,0,0,0,0,0,0,0,0,0,0,0,0,0,0,0,0,0,0,0,0,0,0,0,0,14.32074553,0,0,0,0,0,0,0,0,0,0,0,0,0,0,0,0,0,0,0,0,0,0,0,0,0,0,0,0,0,0,0,0,0,0,0,0,71.89197616,0,0,0,0,0,0,0,0,0,0,0,0,0,0,0,0,0,0,0,0,0,0,0,0,0,0,0,0,0,0,0,0,0,0,0,0,0,0,0,0,0,0,0,79.1,31.85,0.242,0.241758242,0.0999001
# 1242,35365,425178,Abd El Latif L.,2005,nan,0,0,0,0,0,0,0,0,0,0,0,0,0,100,0,0,0,0,0,0,0,0,0,0,0,0,0,0,0,0,0,0,0,0,0,0,0,0,0,0,0,0,0,0,0,0,0,0,0,0,0,0,0,0,0,0,0,0,0,0,0,0,0,0,0,0,0,0,0,0,0,0,0,0,0,0,0,0,0,0,0,0,0,0,0,0,0,0,0,0,0,0,0,0,0,0,0,0,0,0,0,0,0,0,0,0,0,0,0,0,0,0,0,0,0,0,0,0,0,0,0,0,0,0,0,0,0,0,0,0,0,0,0,0,0,0,0,0,0,0,0,0,0,0,0,0,0,0,0,0,0,0,0,0,0,0,0,0,0,0,0,0,0,0,0,0,0,0,0,0,0,0,0,0,0,0,0,0,0,0,0,17.1,6.65,0.286,0.285714286,0.0999001
# 2596,31921,405202,Aitken B.G.,2007,nan,0,0,0,17.81533501,0,0,0,0,0,0,0,0,0,0,0,0,0,0,0,0,0,0,0,0,0,0,0,0,0,0,0,0,0,0,0,0,0,0,0,0,0,0,0,0,0,0,0,0,0,0,0,0,0,0,0,0,0,0,0,0,0,0,0,0,0,0,0,0,0,0,0,0,0,0,0,0,0,0,0,9.902997227,0,0,0,0,0,0,0,0,0,0,0,2.960887171,0,0,0,0,0,0,0,0,0,0,0,0,0,0,0,0,0,0,0,0,0,0,0,0,0,0,0,0,0,0,0,0,0,0,0,0,0,0,0,0,0,0,0,0,0,69.32078059,0,0,0,0,0,0,0,0,0,0,0,0,0,0,0,0,0,0,0,0,0,0,0,0,0,0,0,0,0,0,0,0,0,0,0,0,0,0,0,0,0,0,0,95.3,37.9,0.257,0.257255937,0.099586255
# 3410,27139,310666,Boyd D.C.,1980,Corning 8161,0,0,0,0,0,0,0,0,0,0,0,0,0,0,0,0,1.351679566,0,0,0,0,0,0,0,0,0,0,0,0,0,0,0,0,0,0,0,0,0,0,0,0,0,0,0,0,0,0,0,0,0,0,0,0,0,0,0,0,0,0,0,0,0,0,0,0,0,0,0,0,0,0,6.60054235,0,0,0,0,0,0,0,0,0,0,0,0,0,0,0,0,0,0,0,0,0,0,0,0,0,0,0,0,0,0,0,0,0,0,0,0,0,0,0,0,0,0,0,0,0,0,0,23.67761234,0,0,0,0,1.108996362,0,0,0,0,0,0,0,0,0,0,0,0,67.26116938,0,0,0,0,0,0,0,0,0,0,0,0,0,0,0,0,0,0,0,0,0,0,0,0,0,0,0,0,0,0,0,0,0,0,0,0,0,0,0,0,0,0,0,54,21.77,0.24,0.240238861,0.099525341
# 3430,32232,406894,Kamimura Y.,2003,nan,0,0,0,0,0,0,0,0,0,0,0,0,0,0,0,0,0,0,0,0,0,0,0,0,0,0,0,0,0,0,0,0,0,0,0,0,0,0,0,0,0,0,0,0,0,0,0,0,0,0,0.002,0,0,0,0,0,0,0,0,0,0,0,0,0,0,0,0,0,0,0,0,0.99998,0,0,0,0,0,0,0,0,0,0,0,0,0,0,0,0,0,0,0,0,0,0,0,0,0,0,0,0,0.99998,0,0,0,0,0,0,0,0,0,0,0,0,0,0,0,0,0,0,43.99912,0,0,0,0,0,0,0,0,0,0,0,0,0,0,0,0,0,53.99892,0,0,0,0,0,0,0,0,0,0,0,0,0,0,0,0,0,0,0,0,0,0,0,0,0,0,0,0,0,0,0,0,0,0,0,0,0,0,0,0,0,0,0,54,21.77,0.24,0.240238861,0.099525341
# 3907,7923,69931,Tarumi T.,1991,nan,0,0,0,3.133677065,0,0,0,0,0,0,0,0,0,19.27540655,0,0,0,0,0,0,0,0,0,0,0,0,0,0,0,0,0,0,0,0,0,0,0,0,0,0,0.803300273,0,0,0,0,0,0,0,0,0,0,0,0,0,0,0,0,0,0,0,0,0,0,0,0,0,0,0,0,0,0,0,0,0,0.537000183,0,0,0,0,0,0,0,0,0,0,0,0,0,0,0,0,0,0,0,0,0,0,0,0,0,10.31040351,0,0,0,0,0,0,0,0,0,0,0,0,0,0,0,0,0,0,0,0,0,0,0,0,0,0,0,0,0,0,0,0,0,0,0,0,65.94021242,0,0,0,0,0,0,0,0,0,0,0,0,0,0,0,0,0,0,0,0,0,0,0,0,0,0,0,0,0,0,0,0,0,0,0,0,0,0,0,0,0,0,0,98,39.83,0.23,0.230228471,0.099335218
# 3935,17437,167109,Bordeaux F.,1999,nan,0,0,0,0.267361413,0,0,0,0,0,0,0,0,0,0,0,0,0,0,0,0,0,0,0,0,14.2488107,0,0,0,0,0,0,0,0,0,0,0,0,0,0,0,0,0,0,0,0,0,0,0,0,0,0,0,0,0,0,0,0,0,0,0,0,0,0,0,0,0,0,0,0,0,0,0.006431157,0,0,0,0,0,0,0,0,0,0,0,0,0,0,0,0,0,0,0,0.105212505,0,0,0,0,0,0,0,0,21.25870105,0,0,0,0,0,0,0,0,0,0,0,0,0,0,0,0,0,0,0,0,0,0,0,0,0,0,0,0,0,0,0,0,0,0,0,0,64.11348317,0,0,0,0,0,0,0,0,0,0,0,0,0,0,0,0,0,0,0,0,0,0,0,0,0,0,0,0,0,0,0,0,0,0,0,0,0,0,0,0,0,0,0,70,28.45,0.23,0.230228471,0.099335218
# 3936,17437,167110,Bordeaux F.,1999,nan,0,0,0,1.47583899,0,0,0,0,0,0,0,0,0,0,0,0,0,0,0,0,0,0,0,0,14.6765899,0,0,0,0,0,0,0,0,0,0,0,0,0,0,0,0,0,0,0,0,0,0,0,0,0,0,0,0,0,0,0,0,0,0,0,0,0,0,0,0,0,0,0,0,0,0,1.727911988,0,0,0,0,0,0,0,0,0,0,0,0,0,0,0,0,0,0,0,0.152389699,0,0,0,0,0,0,0,0,17.34210988,0,0,0,0,0,0,0,0,0,0,0,0,0,0,0,0,0,0,0,0,0,0,0,0,0,0,0,0,0,0,0,0,0,0,0,0,64.62515955,0,0,0,0,0,0,0,0,0,0,0,0,0,0,0,0,0,0,0,0,0,0,0,0,0,0,0,0,0,0,0,0,0,0,0,0,0,0,0,0,0,0,0,70,28.45,0.23,0.230228471,0.099335218
# 1295,6816,70550,Nemilov S.V.,1972,nan,0,0,0,0,0,0,0,0,0,0,0,0,0,95,0,0,0,0,0,5,0,0,0,0,0,0,0,0,0,0,0,0,0,0,0,0,0,0,0,0,0,0,0,0,0,0,0,0,0,0,0,0,0,0,0,0,0,0,0,0,0,0,0,0,0,0,0,0,0,0,0,0,0,0,0,0,0,0,0,0,0,0,0,0,0,0,0,0,0,0,0,0,0,0,0,0,0,0,0,0,0,0,0,0,0,0,0,0,0,0,0,0,0,0,0,0,0,0,0,0,0,0,0,0,0,0,0,0,0,0,0,0,0,0,0,0,0,0,0,0,0,0,0,0,0,0,0,0,0,0,0,0,0,0,0,0,0,0,0,0,0,0,0,0,0,0,0,0,0,0,0,0,0,0,0,0,0,0,0,0,0,23.7,9.231,0.284,0.283717907,0.099328503
# 2358,9505,84141,Kasuga T.,1996,nan,0,0,0,0,0,0,0,0,0,0,0,0,0,0,0,0,0,0,0,0,0,0,0,0,45.94595,0,0,0,0,0,0,0,0,0,0,0,0,0,0,0,0,0,0,0,0,0,0,0,0,0,0,0,0,0,0,0,0,0,0,0,0,0,0,0,0,0,0,0,0,0,0,0,0,0,0,0,0,0,0,0,0,0,0,0,0,0,0,0,0,0,0,0,0,0,0,0,0,0,0,0,0,0,0,0,0,0,0,0,0,0,0,0,0,0,0,54.05405,0,0,0,0,0,0,0,0,0,0,0,0,0,0,0,0,0,0,0,0,0,0,0,0,0,0,0,0,0,0,0,0,0,0,0,0,0,0,0,0,0,0,0,0,0,0,0,0,0,0,0,0,0,0,0,0,0,0,0,0,0,0,0,0,0,43,17.06,0.26,0.260257913,0.099197403
# 1488,26395,307573,Hwa Luu0Gen,2002,nan,0,0,0,38,0,0,0,0,0,0,0,0,0,0,0,0,0,0,0,0,0,0,0,0,57,0,0,0,0,0,0,0,0,0,0,0,0,0,0,0,0,0,0,0,0,0,0,0,0,0,0,0,0,0,0,0,0,0,0,0,0,0,0,0,0,0,0,0,0,0,0,0,0,0,0,0,0,0,0,0,0,0,0,0,0,0,0,0,0,0,0,0,0,0,0,0,0,0,0,0,0,0,0,0,0,0,0,0,0,0,0,0,0,0,0,0,0,0,0,0,0,0,0,0,0,0,0,0,0,0,0,0,0,0,0,0,0,5,0,0,0,0,0,0,0,0,0,0,0,0,0,0,0,0,0,0,0,0,0,0,0,0,0,0,0,0,0,0,0,0,0,0,0,0,0,0,0,0,0,0,0,111,43.35,0.28,0.280276817,0.098863075
# 1489,26395,307574,Hwa Luu0Gen,2002,nan,0,0,0,37,0,0,0,0,0,0,0,0,0,0,0,0,0,0,0,0,0,0,0,0,55.5,0,0,0,0,0,0,0,0,0,0,0,0,0,0,0,0,0,0,0,0,0,0,0,0,0,0,0,0,0,0,0,0,0,0,0,0,0,0,0,0,0,0,0,0,0,0,0,0,0,0,0,0,0,0,0,0,0,0,0,0,0,0,0,0,0,0,0,0,0,0,0,0,0,0,0,0,0,0,0,0,0,0,0,0,0,0,0,0,0,0,0,0,0,0,0,0,0,0,0,0,0,0,0,0,0,0,0,0,0,0,0,0,7.5,0,0,0,0,0,0,0,0,0,0,0,0,0,0,0,0,0,0,0,0,0,0,0,0,0,0,0,0,0,0,0,0,0,0,0,0,0,0,0,0,0,0,0,111,43.35,0.28,0.280276817,0.098863075
# 1561,7826,98716,Ashizuka M.,1983,nan,0,0,0,0,0,0,0,0,0,0,0,0,0,0,0,0,0,0,0,0,0,0,0,0,52.5,0,0,0,0,0,0,0,0,0,0,0,0,0,0,0,0,0,0,0,0,0,0,0,0,0,0,0,0,0,0,0,0,0,0,0,0,0,0,0,0,0,0,0,0,0,0,0,0,0,0,0,0,0,0,0,0,0,0,0,0,0,0,0,0,0,0,0,0,0,0,0,0,0,0,0,0,0,0,0,0,0,0,0,0,0,0,0,0,0,0,47.5,0,0,0,0,0,0,0,0,0,0,0,0,0,0,0,0,0,0,0,0,0,0,0,0,0,0,0,0,0,0,0,0,0,0,0,0,0,0,0,0,0,0,0,0,0,0,0,0,0,0,0,0,0,0,0,0,0,0,0,0,0,0,0,0,0,57.9,22.63,0.279,0.279275298,0.098673217
# 681,11955,136010,Malmendier J.W.,1975,nan,0,0,0,21.8767025,0,0,0,0,0,0,0,0,0,36.55064076,0,0,0,0,0,0,0,0,0,0,0,0,0,0,0,0,0,4.970996023,0,0,0,0,0,0,0,0,0,0,0,0,0,0,0,0,0,0,0,0,0,0,0,0,0,0,0,0,0,0,0,0,0,0,0,0,0,0,0,0,0,0,0,0,0,0,0,0,0,0,0,0,0,0,0,0,0,0,0,36.60166072,0,0,0,0,0,0,0,0,0,0,0,0,0,0,0,0,0,0,0,0,0,0,0,0,0,0,0,0,0,0,0,0,0,0,0,0,0,0,0,0,0,0,0,0,0,0,0,0,0,0,0,0,0,0,0,0,0,0,0,0,0,0,0,0,0,0,0,0,0,0,0,0,0,0,0,0,0,0,0,0,0,0,0,0,0,0,0,0,0,106,40.76,0.3,0.300294406,0.098135427
# 746,39845,470745,Li Hong,2012,nan,0,0,0,18.92,0,0,0,0,0,0,0,0,0,12.35,0,0,0,0,0,0,0,0,0,0,0,0,0,0,0,0,0,0,0,0,0,0,0,0,0,0,0,0,0,0,0,0,0,0,0,0,0,0,0,0,0,0,0,0,0,0,0,0,0,0,0,0,0,0,0,0,0,0,0,0,0,0,0,0,0,18.31,0,0,0,0,0,0,0,0,0,0,0,0,0,0,0,0,0,0,0,0,0,0,0,0,0,0,0,0,0,0,0,0,0,0,0,0,0,0,0,0,0,0,0,0,0,0,0,0,0,0,0,0,0,0,0,0,0,46.42,0,0,0,0,0,0,0,0,0,0,0,0,0,0,0,0,0,0,0,0,0,0,0,0,0,0,0,0,0,0,0,0,0,0,4,0,0,0,0,0,0,0,0,106,40.76,0.3,0.300294406,0.098135427
# 752,39845,470751,Li Hong,2012,nan,0,0,0,20.91999979,0,0,0,0,0,0,0,0,0,9.350000906,0,0,0,0,0,0,0,0,0,0,0,0,0,0,0,0,0,0,0,0,0,0,0,0,0,0,0,0,0,0,0,0,0,0,0,0,0,0,0,0,0,0,0,0,0,0,0,0,0,0,0,0,0,0,0,0,0,0,0,0,0,0,0,0,0,22.80999977,0,0,0,0,0,0,0,0,0,0,0,0,0,0,0,0,0,0,0,0,0,0,0,0,0,0,0,0,0.499999995,0,0,0,0,0,0,0,0,0,0,0,0,0,0,0,0,0,0,0,0,0,0,0,0,0,0,0,0,46.41999954,0,0,0,0,0,0,0,0,0,0,0,0,0,0,0,0,0,0,0,0,0,0,0,0,0,0,0,0,0,0,0,0,0,0,0,0,0,0,0,0,0,0,0,106,40.76,0.3,0.300294406,0.098135427
