Repository: jacobergzhou/Poisson-Ratio

File: Poisson_ratio.csv (part 35 of 70)
,Code,Glass #,Author,Year,Trademark,Ag2O,AgI,Al,Al2O3,AlF3,AlN,As,As2O3,As2O5,As2S3,As2Se3,AsSe,B,B2O3,Ba,BaCl2,BaF2,BaO,Be,BeF2,BeO,Bi2O3,BiCl3,Br,C,Ca,CaF2,CaO,Cd,CdCl2,CdF2,CdO,Ce2O3,CeF3,CeO2,Cl,Co,Co3O4,CoO,Cr,Cr2O3,Cs,Cs2O,CsCl,CsF,Cu,Cu2O,CuO,Dy2O3,Er,Er2O3,ErF3,Eu,Eu2O3,EuF3,F,Fe,Fe2O3,FeO,Ga,Ga2O3,Ga2S3,Ga2Se3,GaF3,Gd2O3,GdF3,Ge,GeO2,GeS2,GeSe2,H2O,HfF4,HfO2,Hg,Ho2O3,I,InF3,K,K2O,K2S,K2SO4,KBr,KCl,KF,KHF2,La,La2O3,La2S3,LaF3,Li,Li2O,Li2S,Li2SO4,LiBr,LiCl,LiF,LiI,Mg,MgF2,MgO,Mn,Mn2O3,MnF2,MnO,MnO2,Mo,MoO2,MoO3,N,Na,Na2O,Na2S,Na2SO4,NaCl,NaF,NaPO3,Nb,Nb2O5,Nd,Nd2O3,NdF3,NH4NO3,Ni,NiO,O,OH,P,P2O5,Pb,PbCl2,PbF2,PbO,PdO,Pr2O3,Pr6O11,PrF3,R2O3,Rb2O,RbF,Rh2O3,RŒO,RuO2,S,Sb,Sb2O3,Sb2S3,Sc2O3,Se,Si,Si3N4,SiC,SiO2,Sm2O3,Sn,SnO,SnO2,SO2,SO3,Sr,SrCl2,SrF2,SrO,Ta2O3,Ta2O5,Tb2O3,TbF3,Te,TeO2,Th,ThF4,ThO2,Ti,TiO2,Tl,Tl2O,Tl2Se,TlSe,Tm2O3,U,U3O8,UO2,V,V2O5,VO6,WO3,Y,Y2O3,Yb2O3,YbF3,YF3,Zn,ZnCl2,ZnF2,ZnO,ZnSO4,Zr,ZrF4,ZrO2,Young's modulus E (GPa),Shear modulus G (GPa),Poisson's ratio v
2634,15692,157180,Pakade S.V.,1994,,-,-,-,0.0,-,-,-,-,-,-,-,-,-,50.0,-,-,-,0.0,-,-,0.0,0.0,-,-,-,-,-,0.0,-,-,-,0.0,-,-,-,-,-,-,-,-,-,-,0.0,-,-,-,-,-,-,-,-,-,-,-,-,-,-,-,-,-,0.0,-,-,-,-,-,-,0.0,-,-,0.0,-,-,-,-,-,-,-,0.0,-,-,-,-,-,-,-,-,-,-,-,0.0,-,-,-,-,-,-,,-,0.0,-,-,-,-,-,-,-,-,-,-,0.0,-,-,-,-,-,-,-,-,-,-,-,-,-,-,-,-,0.0,-,-,-,0.0,-,-,-,-,50.0,-,-,-,100.0,-,-,-,-,-,-,-,-,-,-,0.0,-,-,-,-,-,-,-,-,-,0.0,-,-,-,-,-,0.0,-,-,-,-,0.0,-,-,-,-,-,-,-,-,-,-,-,0.0,-,-,-,-,-,-,-,-,50.0,-,-,-,0.0,69.0,20.31,0.7
2635,15692,157181,Pakade S.V.,1994,,-,-,-,0.0,-,-,-,-,-,-,-,-,-,40.0,-,-,-,0.0,-,-,0.0,0.0,-,-,-,-,-,0.0,-,-,-,0.0,-,-,-,-,-,-,-,-,-,-,0.0,-,-,-,-,-,-,-,-,-,-,-,-,-,-,-,-,-,0.0,-,-,-,-,-,-,0.0,-,-,0.0,-,-,-,-,-,-,-,0.0,-,-,-,-,-,-,-,-,-,-,-,0.0,-,-,-,-,-,-,,-,0.0,-,-,-,-,-,-,-,-,-,-,0.0,-,-,-,-,-,-,-,-,-,-,-,-,-,-,-,-,0.0,-,-,-,0.0,-,-,-,-,40.0,-,-,-,100.0,-,-,-,-,-,-,-,-,-,-,0.0,-,-,-,-,-,-,-,-,-,0.0,-,-,-,-,-,0.0,-,-,-,-,0.0,-,-,-,-,-,-,-,-,-,-,-,0.0,-,-,-,-,-,-,-,-,60.0,-,-,-,0.0,79.7,23.41,0.7
2636,15692,154668,Pakade S.V.,1994,,-,-,-,0.0,-,-,-,-,-,-,-,-,-,70.0,-,-,-,0.0,-,-,0.0,0.0,-,-,-,-,-,0.0,-,-,-,0.0,-,-,-,-,-,-,-,-,-,-,0.0,-,-,-,-,-,-,-,-,-,-,-,-,-,-,-,-,-,0.0,-,-,-,-,-,-,0.0,-,-,0.0,-,-,-,-,-,-,-,0.0,-,-,-,-,-,-,-,-,-,-,-,0.0,-,-,-,-,-,-,,-,0.0,-,-,-,-,-,-,-,-,-,-,0.0,-,-,-,-,-,-,-,-,-,-,-,-,-,-,-,-,0.0,-,-,-,0.0,-,-,-,-,70.0,-,-,-,100.0,-,-,-,-,-,-,-,-,-,-,0.0,-,-,-,-,-,-,-,-,-,0.0,-,-,-,-,-,0.0,-,-,-,-,0.0,-,-,-,-,-,-,-,-,-,10,-,0.0,-,-,-,-,-,-,-,-,20.0,-,-,-,0.0,17.0,6.36,0.34
2637,15692,154669,Pakade S.V.,1994,,-,-,-,0.0,-,-,-,-,-,-,-,-,-,60.0,-,-,-,0.0,-,-,0.0,0.0,-,-,-,-,-,0.0,-,-,-,0.0,-,-,-,-,-,-,-,-,-,-,0.0,-,-,-,-,-,-,-,-,-,-,-,-,-,-,-,-,-,0.0,-,-,-,-,-,-,0.0,-,-,0.0,-,-,-,-,-,-,-,0.0,-,-,-,-,-,-,-,-,-,-,-,0.0,-,-,-,-,-,-,,-,0.0,-,-,-,-,-,-,-,-,-,-,0.0,-,-,-,-,-,-,-,-,-,-,-,-,-,-,-,-,0.0,-,-,-,0.0,-,-,-,-,60.0,-,-,-,100.0,-,-,-,-,-,-,-,-,-,-,0.0,-,-,-,-,-,-,-,-,-,0.0,-,-,-,-,-,0.0,-,-,-,-,0.0,-,-,-,-,-,-,-,-,-,10,-,0.0,-,-,-,-,-,-,-,-,30.0,-,-,-,0.0,17.8,6.61,0.35
2638,15692,154670,Pakade S.V.,1994,,-,-,-,0.0,-,-,-,-,-,-,-,-,-,50.0,-,-,-,0.0,-,-,0.0,0.0,-,-,-,-,-,0.0,-,-,-,0.0,-,-,-,-,-,-,-,-,-,-,0.0,-,-,-,-,-,-,-,-,-,-,-,-,-,-,-,-,-,0.0,-,-,-,-,-,-,0.0,-,-,0.0,-,-,-,-,-,-,-,0.0,-,-,-,-,-,-,-,-,-,-,-,0.0,-,-,-,-,-,-,,-,0.0,-,-,-,-,-,-,-,-,-,-,0.0,-,-,-,-,-,-,-,-,-,-,-,-,-,-,-,-,0.0,-,-,-,0.0,-,-,-,-,50.0,-,-,-,100.0,-,-,-,-,-,-,-,-,-,-,0.0,-,-,-,-,-,-,-,-,-,0.0,-,-,-,-,-,0.0,-,-,-,-,0.0,-,-,-,-,-,-,-,-,-,10,-,0.0,-,-,-,-,-,-,-,-,40.0,-,-,-,0.0,18.7,6.93,0.35
2639,15692,154671,Pakade S.V.,1994,,-,-,-,0.0,-,-,-,-,-,-,-,-,-,40.0,-,-,-,0.0,-,-,0.0,0.0,-,-,-,-,-,0.0,-,-,-,0.0,-,-,-,-,-,-,-,-,-,-,0.0,-,-,-,-,-,-,-,-,-,-,-,-,-,-,-,-,-,0.0,-,-,-,-,-,-,0.0,-,-,0.0,-,-,-,-,-,-,-,0.0,-,-,-,-,-,-,-,-,-,-,-,0.0,-,-,-,-,-,-,,-,0.0,-,-,-,-,-,-,-,-,-,-,0.0,-,-,-,-,-,-,-,-,-,-,-,-,-,-,-,-,0.0,-,-,-,0.0,-,-,-,-,40.0,-,-,-,100.0,-,-,-,-,-,-,-,-,-,-,0.0,-,-,-,-,-,-,-,-,-,0.0,-,-,-,-,-,0.0,-,-,-,-,0.0,-,-,-,-,-,-,-,-,-,10,-,0.0,-,-,-,-,-,-,-,-,50.0,-,-,-,0.0,19.1,7.09,0.35
2640,15692,154672,Pakade S.V.,1994,,-,-,-,0.0,-,-,-,-,-,-,-,-,-,30.0,-,-,-,0.0,-,-,0.0,0.0,-,-,-,-,-,0.0,-,-,-,0.0,-,-,-,-,-,-,-,-,-,-,0.0,-,-,-,-,-,-,-,-,-,-,-,-,-,-,-,-,-,0.0,-,-,-,-,-,-,0.0,-,-,0.0,-,-,-,-,-,-,-,0.0,-,-,-,-,-,-,-,-,-,-,-,0.0,-,-,-,-,-,-,,-,0.0,-,-,-,-,-,-,-,-,-,-,0.0,-,-,-,-,-,-,-,-,-,-,-,-,-,-,-,-,0.0,-,-,-,0.0,-,-,-,-,30.0,-,-,-,100.0,-,-,-,-,-,-,-,-,-,-,0.0,-,-,-,-,-,-,-,-,-,0.0,-,-,-,-,-,0.0,-,-,-,-,0.0,-,-,-,-,-,-,-,-,-,10,-,0.0,-,-,-,-,-,-,-,-,60.0,-,-,-,0.0,18.7,6.94,0.35
2641,15692,154673,Pakade S.V.,1994,,-,-,-,0.0,-,-,-,-,-,-,-,-,-,20.0,-,-,-,0.0,-,-,0.0,0.0,-,-,-,-,-,0.0,-,-,-,0.0,-,-,-,-,-,-,-,-,-,-,0.0,-,-,-,-,-,-,-,-,-,-,-,-,-,-,-,-,-,0.0,-,-,-,-,-,-,0.0,-,-,0.0,-,-,-,-,-,-,-,0.0,-,-,-,-,-,-,-,-,-,-,-,0.0,-,-,-,-,-,-,,-,0.0,-,-,-,-,-,-,-,-,-,-,0.0,-,-,-,-,-,-,-,-,-,-,-,-,-,-,-,-,0.0,-,-,-,0.0,-,-,-,-,20.0,-,-,-,100.0,-,-,-,-,-,-,-,-,-,-,0.0,-,-,-,-,-,-,-,-,-,0.0,-,-,-,-,-,0.0,-,-,-,-,0.0,-,-,-,-,-,-,-,-,-,10,-,0.0,-,-,-,-,-,-,-,-,70.0,-,-,-,0.0,20.3,7.54,0.35
2642,15692,154674,Pakade S.V.,1994,,-,-,-,0.0,-,-,-,-,-,-,-,-,-,50.0,-,-,-,0.0,-,-,0.0,0.0,-,-,-,-,-,0.0,-,-,-,0.0,-,-,-,-,-,-,-,-,-,-,0.0,-,-,-,-,-,-,-,-,-,-,-,-,-,-,-,-,-,0.0,-,-,-,-,-,-,0.0,-,-,0.0,-,-,-,-,-,-,-,0.0,-,-,-,-,-,-,-,-,-,-,-,0.0,-,-,-,-,-,-,,-,0.0,-,-,-,-,-,-,-,-,-,-,0.0,-,-,-,-,-,-,-,-,-,-,-,-,-,-,-,-,0.0,-,-,-,0.0,-,-,-,-,50.0,-,-,-,100.0,-,-,-,-,-,-,-,-,-,-,0.0,-,-,-,-,-,-,-,-,-,0.0,-,-,-,-,-,0.0,-,-,-,-,0.0,-,-,-,-,-,-,-,-,-,30,-,0.0,-,-,-,-,-,-,-,-,20.0,-,-,-,0.0,7.53,2.79,0.35
2643,15692,154675,Pakade S.V.,1994,,-,-,-,0.0,-,-,-,-,-,-,-,-,-,50.0,-,-,-,0.0,-,-,0.0,0.0,-,-,-,-,-,0.0,-,-,-,0.0,-,-,-,-,-,-,-,-,-,-,0.0,-,-,-,-,-,-,-,-,-,-,-,-,-,-,-,-,-,0.0,-,-,-,-,-,-,0.0,-,-,0.0,-,-,-,-,-,-,-,0.0,-,-,-,-,-,-,-,-,-,-,-,0.0,-,-,-,-,-,-,,-,0.0,-,-,-,-,-,-,-,-,-,-,0.0,-,-,-,-,-,-,-,-,-,-,-,-,-,-,-,-,0.0,-,-,-,0.0,-,-,-,-,50.0,-,-,-,100.0,-,-,-,-,-,-,-,-,-,-,0.0,-,-,-,-,-,-,-,-,-,0.0,-,-,-,-,-,0.0,-,-,-,-,0.0,-,-,-,-,-,-,-,-,-,25,-,0.0,-,-,-,-,-,-,-,-,25.0,-,-,-,0.0,8.82,3.27,0.35
2644,15692,154676,Pakade S.V.,1994,,-,-,-,0.0,-,-,-,-,-,-,-,-,-,50.0,-,-,-,0.0,-,-,0.0,0.0,-,-,-,-,-,0.0,-,-,-,0.0,-,-,-,-,-,-,-,-,-,-,0.0,-,-,-,-,-,-,-,-,-,-,-,-,-,-,-,-,-,0.0,-,-,-,-,-,-,0.0,-,-,0.0,-,-,-,-,-,-,-,0.0,-,-,-,-,-,-,-,-,-,-,-,0.0,-,-,-,-,-,-,,-,0.0,-,-,-,-,-,-,-,-,-,-,0.0,-,-,-,-,-,-,-,-,-,-,-,-,-,-,-,-,0.0,-,-,-,0.0,-,-,-,-,50.0,-,-,-,100.0,-,-,-,-,-,-,-,-,-,-,0.0,-,-,-,-,-,-,-,-,-,0.0,-,-,-,-,-,0.0,-,-,-,-,0.0,-,-,-,-,-,-,-,-,-,20,-,0.0,-,-,-,-,-,-,-,-,30.0,-,-,-,0.0,10.8,4.02,0.35
2645,15692,154677,Pakade S.V.,1994,,-,-,-,0.0,-,-,-,-,-,-,-,-,-,50.0,-,-,-,0.0,-,-,0.0,0.0,-,-,-,-,-,0.0,-,-,-,0.0,-,-,-,-,-,-,-,-,-,-,0.0,-,-,-,-,-,-,-,-,-,-,-,-,-,-,-,-,-,0.0,-,-,-,-,-,-,0.0,-,-,0.0,-,-,-,-,-,-,-,0.0,-,-,-,-,-,-,-,-,-,-,-,0.0,-,-,-,-,-,-,,-,0.0,-,-,-,-,-,-,-,-,-,-,0.0,-,-,-,-,-,-,-,-,-,-,-,-,-,-,-,-,0.0,-,-,-,0.0,-,-,-,-,50.0,-,-,-,100.0,-,-,-,-,-,-,-,-,-,-,0.0,-,-,-,-,-,-,-,-,-,0.0,-,-,-,-,-,0.0,-,-,-,-,0.0,-,-,-,-,-,-,-,-,-,15,-,0.0,-,-,-,-,-,-,-,-,35.0,-,-,-,0.0,12.3,4.58,0.35
2646,15692,154678,Pakade S.V.,1994,,-,-,-,0.0,-,-,-,-,-,-,-,-,-,50.0,-,-,-,0.0,-,-,0.0,0.0,-,-,-,-,-,0.0,-,-,-,0.0,-,-,-,-,-,-,-,-,-,-,0.0,-,-,-,-,-,-,-,-,-,-,-,-,-,-,-,-,-,0.0,-,-,-,-,-,-,0.0,-,-,0.0,-,-,-,-,-,-,-,0.0,-,-,-,-,-,-,-,-,-,-,-,0.0,-,-,-,-,-,-,,-,0.0,-,-,-,-,-,-,-,-,-,-,0.0,-,-,-,-,-,-,-,-,-,-,-,-,-,-,-,-,0.0,-,-,-,0.0,-,-,-,-,50.0,-,-,-,100.0,-,-,-,-,-,-,-,-,-,-,0.0,-,-,-,-,-,-,-,-,-,0.0,-,-,-,-,-,0.0,-,-,-,-,0.0,-,-,-,-,-,-,-,-,-,10,-,0.0,-,-,-,-,-,-,-,-,40.0,-,-,-,0.0,18.7,6.93,0.35
2647,15692,154679,Pakade S.V.,1994,,-,-,-,0.0,-,-,-,-,-,-,-,-,-,50.0,-,-,-,0.0,-,-,0.0,0.0,-,-,-,-,-,0.0,-,-,-,0.0,-,-,-,-,-,-,-,-,-,-,0.0,-,-,-,-,-,-,-,-,-,-,-,-,-,-,-,-,-,0.0,-,-,-,-,-,-,0.0,-,-,0.0,-,-,-,-,-,-,-,0.0,-,-,-,-,-,-,-,-,-,-,-,0.0,-,-,-,-,-,-,,-,0.0,-,-,-,-,-,-,-,-,-,-,0.0,-,-,-,-,-,-,-,-,-,-,-,-,-,-,-,-,0.0,-,-,-,0.0,-,-,-,-,50.0,-,-,-,100.0,-,-,-,-,-,-,-,-,-,-,0.0,-,-,-,-,-,-,-,-,-,0.0,-,-,-,-,-,0.0,-,-,-,-,0.0,-,-,-,-,-,-,-,-,-,5,-,0.0,-,-,-,-,-,-,-,-,45.0,-,-,-,0.0,25.8,9.58,0.34
2648,15795,155183,Singh K.J.,1991,,-,-,-,0.0,-,-,-,-,-,-,-,-,-,0.0,-,-,-,0.0,-,-,0.0,0.0,-,-,-,-,-,0.0,-,-,-,0.0,-,-,-,-,-,-,-,-,-,-,0.0,-,-,-,-,-,-,-,-,-,-,-,-,-,-,-,-,-,0.0,-,-,-,-,-,-,0.0,-,-,0.0,-,-,-,-,-,-,-,0.0,-,75,-,-,-,-,-,-,-,-,-,0.0,-,-,-,-,-,-,,-,0.0,-,-,-,-,-,-,-,-,-,-,0.0,-,-,-,-,-,-,-,-,-,-,-,-,-,-,-,-,0.0,-,-,-,0.0,-,-,-,-,0.0,-,-,-,0.0,-,-,-,-,-,-,-,-,-,-,0.0,-,-,-,-,-,-,-,-,-,0.0,-,-,-,-,-,0.0,-,-,-,-,0.0,-,-,-,-,-,-,-,-,-,-,-,0.0,-,-,-,-,-,-,-,-,0.0,25,-,-,0.0,4.87,1.94,0.25
2649,15795,155184,Singh K.J.,1991,,-,-,-,0.0,-,-,-,-,-,-,-,-,-,0.0,-,-,-,0.0,-,-,0.0,0.0,-,-,-,-,-,0.0,-,-,-,0.0,-,-,-,-,-,-,-,-,-,-,0.0,-,-,-,-,-,-,-,-,-,-,-,-,-,-,-,-,-,0.0,-,-,-,-,-,-,0.0,-,-,0.0,-,-,-,-,-,-,-,0.0,-,70,-,-,-,-,-,-,-,-,-,0.0,-,-,-,-,-,-,,-,0.0,-,-,-,-,-,-,-,-,-,-,0.0,-,-,-,-,-,-,-,-,-,-,-,-,-,-,-,-,0.0,-,-,-,0.0,-,-,-,-,0.0,-,-,-,0.0,-,-,-,-,-,-,-,-,-,-,0.0,-,-,-,-,-,-,-,-,-,0.0,-,-,-,-,-,0.0,-,-,-,-,0.0,-,-,-,-,-,-,-,-,-,-,-,0.0,-,-,-,-,-,-,-,-,0.0,30,-,-,0.0,4.94,1.98,0.24
2650,15795,155185,Singh K.J.,1991,,-,-,-,0.0,-,-,-,-,-,-,-,-,-,0.0,-,-,-,0.0,-,-,0.0,0.0,-,-,-,-,-,0.0,-,-,-,0.0,-,-,-,-,-,-,-,-,-,-,0.0,-,-,-,-,-,-,-,-,-,-,-,-,-,-,-,-,-,0.0,-,-,-,-,-,-,0.0,-,-,0.0,-,-,-,-,-,-,-,0.0,-,65,-,-,-,-,-,-,-,-,-,0.0,-,-,-,-,-,-,,-,0.0,-,-,-,-,-,-,-,-,-,-,0.0,-,-,-,-,-,-,-,-,-,-,-,-,-,-,-,-,0.0,-,-,-,0.0,-,-,-,-,0.0,-,-,-,0.0,-,-,-,-,-,-,-,-,-,-,0.0,-,-,-,-,-,-,-,-,-,0.0,-,-,-,-,-,0.0,-,-,-,-,0.0,-,-,-,-,-,-,-,-,-,-,-,0.0,-,-,-,-,-,-,-,-,0.0,35,-,-,0.0,5.0,2.02,0.23
2651,15795,155186,Singh K.J.,1991,,-,-,-,0.0,-,-,-,-,-,-,-,-,-,0.0,-,-,-,0.0,-,-,0.0,0.0,-,-,-,-,-,0.0,-,-,-,0.0,-,-,-,-,-,-,-,-,-,-,0.0,-,-,-,-,-,-,-,-,-,-,-,-,-,-,-,-,-,0.0,-,-,-,-,-,-,0.0,-,-,0.0,-,-,-,-,-,-,-,0.0,-,60,-,-,-,-,-,-,-,-,-,0.0,-,-,-,-,-,-,,-,0.0,-,-,-,-,-,-,-,-,-,-,0.0,-,-,-,-,-,-,-,-,-,-,-,-,-,-,-,-,0.0,-,-,-,0.0,-,-,-,-,0.0,-,-,-,0.0,-,-,-,-,-,-,-,-,-,-,0.0,-,-,-,-,-,-,-,-,-,0.0,-,-,-,-,-,0.0,-,-,-,-,0.0,-,-,-,-,-,-,-,-,-,-,-,0.0,-,-,-,-,-,-,-,-,0.0,40,-,-,0.0,5.05,2.06,0.22
2652,16115,143901,Aleinikov F.K.,1967,,-,-,-,0.0,-,-,-,-,-,-,-,-,-,0.0,-,-,-,0.0,-,-,14.28571,0.0,-,-,-,-,-,0.0,-,-,-,0.0,-,-,-,-,-,-,-,-,-,-,0.0,-,-,-,-,-,-,-,-,-,-,-,-,-,-,-,-,-,0.0,-,-,-,-,-,-,0.0,-,-,0.0,-,-,-,-,-,-,-,0.0,-,-,-,-,-,-,-,-,-,-,-,0.0,-,-,-,-,-,-,,-,0.0,-,-,-,-,-,-,-,-,-,-,14.28571,-,-,-,-,-,-,-,-,-,-,-,-,-,-,-,-,0.0,-,-,-,0.0,-,-,-,-,0.0,-,-,-,100.0,-,-,-,-,-,-,-,-,-,-,71.42857,-,-,-,-,-,-,-,-,-,0.0,-,-,-,-,-,0.0,-,-,-,-,0.0,-,-,-,-,-,-,-,-,-,-,-,0.0,-,-,-,-,-,-,-,-,0.0,-,-,-,0.0,76.5,31.19,0.2263546
2653,16115,143902,Aleinikov F.K.,1967,,-,-,-,0.0,-,-,-,-,-,-,-,-,-,0.0,-,-,-,0.0,-,-,0.0,0.0,-,-,-,-,-,0.0,-,-,-,0.0,-,-,-,-,-,-,-,-,-,-,0.0,-,-,-,-,-,-,-,-,-,-,-,-,-,-,-,-,-,0.0,-,-,-,-,-,-,0.0,-,-,0.0,-,-,-,-,-,-,-,0.0,-,-,-,-,-,-,-,-,-,-,-,0.0,-,-,-,-,-,-,,-,14.28571,-,-,-,-,-,-,-,-,-,-,14.28571,-,-,-,-,-,-,-,-,-,-,-,-,-,-,-,-,0.0,-,-,-,0.0,-,-,-,-,0.0,-,-,-,100.0,-,-,-,-,-,-,-,-,-,-,71.42857,-,-,-,-,-,-,-,-,-,0.0,-,-,-,-,-,0.0,-,-,-,-,0.0,-,-,-,-,-,-,-,-,-,-,-,0.0,-,-,-,-,-,-,-,-,0.0,-,-,-,0.0,72.5,29.62,0.2238352
2654,16115,143903,Aleinikov F.K.,1967,,-,-,-,0.0,-,-,-,-,-,-,-,-,-,0.0,-,-,-,0.0,-,-,0.0,0.0,-,-,-,-,-,14.28571,-,-,-,0.0,-,-,-,-,-,-,-,-,-,-,0.0,-,-,-,-,-,-,-,-,-,-,-,-,-,-,-,-,-,0.0,-,-,-,-,-,-,0.0,-,-,0.0,-,-,-,-,-,-,-,0.0,-,-,-,-,-,-,-,-,-,-,-,0.0,-,-,-,-,-,-,,-,0.0,-,-,-,-,-,-,-,-,-,-,14.28571,-,-,-,-,-,-,-,-,-,-,-,-,-,-,-,-,0.0,-,-,-,0.0,-,-,-,-,0.0,-,-,-,100.0,-,-,-,-,-,-,-,-,-,-,71.42857,-,-,-,-,-,-,-,-,-,0.0,-,-,-,-,-,0.0,-,-,-,-,0.0,-,-,-,-,-,-,-,-,-,-,-,0.0,-,-,-,-,-,-,-,-,0.0,-,-,-,0.0,75.5,30.41,0.241368
2655,16115,143904,Aleinikov F.K.,1967,,-,-,-,0.0,-,-,-,-,-,-,-,-,-,0.0,-,-,-,0.0,-,-,0.0,0.0,-,-,-,-,-,0.0,-,-,-,0.0,-,-,-,-,-,-,-,-,-,-,0.0,-,-,-,-,-,-,-,-,-,-,-,-,-,-,-,-,-,0.0,-,-,-,-,-,-,0.0,-,-,0.0,-,-,-,-,-,-,-,0.0,-,-,-,-,-,-,-,-,-,-,-,0.0,-,-,-,-,-,-,,-,0.0,-,-,-,-,-,-,-,-,-,-,14.28571,-,-,-,-,-,-,-,-,-,-,-,-,-,-,-,-,0.0,-,-,-,0.0,-,-,-,-,0.0,-,-,-,100.0,-,-,-,-,-,-,-,-,-,-,71.42857,-,-,-,-,-,-,-,-,-,0.0,-,-,-,-,-,0.0,-,-,-,-,0.0,-,-,-,-,-,-,-,-,-,-,-,0.0,-,-,-,-,-,-,-,-,14.28571,-,-,-,0.0,67.6,27.07,0.2486147
2656,16115,143905,Aleinikov F.K.,1967,,-,-,-,0.0,-,-,-,-,-,-,-,-,-,0.0,-,-,-,0.0,-,-,0.0,0.0,-,-,-,-,-,0.0,-,-,-,0.0,-,-,-,-,-,-,-,-,-,-,0.0,-,-,-,-,-,-,-,-,-,-,-,-,-,-,-,-,-,0.0,-,-,-,-,-,-,0.0,-,-,0.0,-,-,-,-,-,-,-,0.0,-,-,-,-,-,-,-,-,-,-,-,0.0,-,-,-,-,-,-,,-,0.0,-,-,-,-,-,-,-,-,-,-,14.28571,-,-,-,-,-,-,-,-,-,-,-,-,-,-,-,-,0.0,-,-,-,0.0,-,-,-,-,0.0,-,-,-,100.0,-,-,-,-,-,-,-,-,-,-,71.42857,-,-,-,-,-,-,-,-,-,14.28571,-,-,-,-,-,0.0,-,-,-,-,0.0,-,-,-,-,-,-,-,-,-,-,-,0.0,-,-,-,-,-,-,-,-,0.0,-,-,-,0.0,70.6,27.86,0.2670495
2657,16115,143906,Aleinikov F.K.,1967,,-,-,-,0.0,-,-,-,-,-,-,-,-,-,0.0,-,-,-,0.0,-,-,0.0,0.0,-,-,-,-,-,0.0,-,-,-,14.28571,-,-,-,-,-,-,-,-,-,-,0.0,-,-,-,-,-,-,-,-,-,-,-,-,-,-,-,-,-,0.0,-,-,-,-,-,-,0.0,-,-,0.0,-,-,-,-,-,-,-,0.0,-,-,-,-,-,-,-,-,-,-,-,0.0,-,-,-,-,-,-,,-,0.0,-,-,-,-,-,-,-,-,-,-,14.28571,-,-,-,-,-,-,-,-,-,-,-,-,-,-,-,-,0.0,-,-,-,0.0,-,-,-,-,0.0,-,-,-,100.0,-,-,-,-,-,-,-,-,-,-,71.42857,-,-,-,-,-,-,-,-,-,0.0,-,-,-,-,-,0.0,-,-,-,-,0.0,-,-,-,-,-,-,-,-,-,-,-,0.0,-,-,-,-,-,-,-,-,0.0,-,-,-,0.0,65.7,26.58,0.2358916
2658,16115,143907,Aleinikov F.K.,1967,,-,-,-,0.0,-,-,-,-,-,-,-,-,-,0.0,-,-,-,14.28571,-,-,0.0,0.0,-,-,-,-,-,0.0,-,-,-,0.0,-,-,-,-,-,-,-,-,-,-,0.0,-,-,-,-,-,-,-,-,-,-,-,-,-,-,-,-,-,0.0,-,-,-,-,-,-,0.0,-,-,0.0,-,-,-,-,-,-,-,0.0,-,-,-,-,-,-,-,-,-,-,-,0.0,-,-,-,-,-,-,,-,0.0,-,-,-,-,-,-,-,-,-,-,14.28571,-,-,-,-,-,-,-,-,-,-,-,-,-,-,-,-,0.0,-,-,-,0.0,-,-,-,-,0.0,-,-,-,100.0,-,-,-,-,-,-,-,-,-,-,71.42857,-,-,-,-,-,-,-,-,-,0.0,-,-,-,-,-,0.0,-,-,-,-,0.0,-,-,-,-,-,-,-,-,-,-,-,0.0,-,-,-,-,-,-,-,-,0.0,-,-,-,0.0,63.7,25.5,0.2490196
2659,16170,162457,Jiang S.,1998,,-,-,-,14.0,-,-,-,-,-,-,-,-,-,0.0,-,-,-,0.0,-,-,0.0,0.0,-,-,-,-,-,0.0,-,-,-,0.0,-,-,-,-,-,-,-,-,-,-,0.0,-,-,-,-,-,-,-,4,-,-,-,-,-,-,-,-,-,0.0,-,-,-,-,-,-,0.0,-,-,0.0,-,-,-,-,-,-,-,1.0,-,-,-,-,-,-,-,-,-,-,-,14.0,-,-,-,-,-,-,485.0,-,0.0,-,-,-,-,-,-,-,-,-,-,0.0,-,-,-,-,-,-,-,-,-,-,-,-,-,-,-,-,67.0,-,-,-,0.0,-,-,-,-,18.0,-,-,-,100.0,-,-,-,-,-,-,-,-,-,-,0.0,-,-,-,-,-,-,-,-,-,0.0,-,-,-,-,-,0.0,-,-,-,-,0.0,-,-,-,-,-,-,-,-,-,-,-,0.0,-,-,-,-,-,-,-,-,0.0,-,-,-,0.0,67.0,27.01,0.24
2660,16185,156774,Orgaz F.,1985,,-,-,-,16.0,-,-,-,-,-,-,-,-,-,0.0,-,-,-,0.0,-,-,0.0,0.0,-,-,-,-,-,0.0,-,-,-,0.0,-,-,-,-,-,-,-,-,-,-,0.0,-,-,-,-,-,-,-,-,-,-,-,-,-,-,-,-,-,0.0,-,-,-,-,-,-,0.0,-,-,0.0,-,-,-,-,-,-,-,0.0,-,-,-,-,-,-,-,-,-,-,-,0.0,-,-,-,-,-,-,,-,9.0,-,-,-,-,-,-,-,-,-,-,15.0,-,-,-,-,-,-,-,-,-,-,-,-,-,-,-,-,0.0,-,-,-,0.0,-,-,-,-,16.0,-,-,-,100.0,-,-,-,-,-,-,-,-,-,-,60.0,-,-,-,-,-,-,-,-,-,0.0,-,-,-,-,-,0.0,-,-,-,-,0.0,-,-,-,-,-,-,-,-,-,-,-,0.0,-,-,-,-,-,-,-,-,0.0,-,-,-,0.0,74.7,30.4,0.23
2661,16185,156775,Orgaz F.,1985,,-,-,-,15.26847,-,-,-,-,-,-,-,-,-,0.0,-,-,-,0.0,-,-,0.0,0.0,-,-,-,-,-,10.54895,-,-,-,0.0,-,-,-,-,-,-,-,-,-,-,0.0,-,-,-,-,-,-,-,-,-,-,-,-,-,-,-,-,-,0.0,-,-,-,-,-,-,0.0,-,-,0.0,-,-,-,-,-,-,-,0.0,-,-,-,-,-,-,-,-,-,-,-,0.0,-,-,-,-,-,-,,-,0.0,-,-,-,-,-,-,-,-,-,-,15.72843,-,-,-,-,-,-,-,-,-,-,-,-,-,-,-,-,0.0,-,-,-,0.0,-,-,-,-,15.26847,-,-,-,100.0,-,-,-,-,-,-,-,-,-,-,58.45416,-,-,-,-,-,-,-,-,-,0.0,-,-,-,-,-,0.0,-,-,-,-,0.0,-,-,-,-,-,-,-,-,-,-,-,0.0,-,-,-,-,-,-,-,-,0.0,-,-,-,0.0,80.7,33.0,0.22
2662,16185,156776,Orgaz F.,1985,,-,-,-,12.65,-,-,-,-,-,-,-,-,-,0.0,-,-,-,0.0,-,-,0.0,0.0,-,-,-,-,-,0.27,-,-,-,0.0,-,-,-,-,-,-,-,-,-,-,0.0,-,-,-,-,-,-,-,-,-,-,-,-,-,-,-,-,-,0.0,-,-,-,-,-,-,0.0,-,-,0.0,-,-,-,-,-,-,-,0.0,-,-,-,-,-,-,-,-,-,-,-,0.0,-,-,-,-,-,-,,-,0.0,-,-,-,-,-,-,-,-,-,-,14.77,-,-,-,-,-,-,-,-,-,-,-,-,-,-,-,-,0.0,-,-,-,0.0,-,-,-,-,12.65,-,-,-,100.0,-,-,-,-,-,-,-,-,-,-,62.31,-,-,-,-,-,-,-,-,-,0.0,-,-,-,-,-,0.0,-,-,-,-,0.0,-,-,-,-,-,-,-,-,-,-,-,0.0,-,-,-,-,-,-,-,-,10.0,-,-,-,0.0,79.3,32.5,0.22
2663,16185,156777,Orgaz F.,1985,,-,-,-,14.18,-,-,-,-,-,-,-,-,-,0.0,-,-,-,0.0,-,-,0.0,0.0,-,-,-,-,-,5.13,-,-,-,0.0,-,-,-,-,-,-,-,-,-,-,0.0,-,-,-,-,-,-,-,-,-,-,-,-,-,-,-,-,-,0.0,-,-,-,-,-,-,0.0,-,-,0.0,-,-,-,-,-,-,-,0.0,-,-,-,-,-,-,-,-,-,-,-,0.0,-,-,-,-,-,-,,-,4.37,-,-,-,-,-,-,-,-,-,-,15.18,-,-,-,-,-,-,-,-,-,-,-,-,-,-,-,-,0.0,-,-,-,0.0,-,-,-,-,14.18,-,-,-,100.0,-,-,-,-,-,-,-,-,-,-,61.14,-,-,-,-,-,-,-,-,-,0.0,-,-,-,-,-,0.0,-,-,-,-,0.0,-,-,-,-,-,-,-,-,-,-,-,0.0,-,-,-,-,-,-,-,-,0.0,-,-,-,0.0,76.9,31.3,0.23
2664,16185,156778,Orgaz F.,1985,,-,-,-,13.65137,-,-,-,-,-,-,-,-,-,0.0,-,-,-,0.0,-,-,0.0,0.0,-,-,-,-,-,0.350035,-,-,-,0.0,-,-,-,-,-,-,-,-,-,-,0.0,-,-,-,-,-,-,-,-,-,-,-,-,-,-,-,-,-,0.0,-,-,-,-,-,-,0.0,-,-,0.0,-,-,-,-,-,-,-,0.0,-,-,-,-,-,-,-,-,-,-,-,0.0,-,-,-,-,-,-,,-,4.140414,-,-,-,-,-,-,-,-,-,-,15.0015,-,-,-,-,-,-,-,-,-,-,-,-,-,-,-,-,0.0,-,-,-,0.0,-,-,-,-,13.65137,-,-,-,100.0,-,-,-,-,-,-,-,-,-,-,61.68617,-,-,-,-,-,-,-,-,-,0.0,-,-,-,-,-,0.0,-,-,-,-,0.0,-,-,-,-,-,-,-,-,-,-,-,0.0,-,-,-,-,-,-,-,-,5.170517,-,-,-,0.0,76.9,31.3,0.23
2665,16185,156779,Orgaz F.,1985,,-,-,-,14.57292,-,-,-,-,-,-,-,-,-,0.0,-,-,-,0.0,-,-,0.0,0.0,-,-,-,-,-,4.840969,-,-,-,0.0,-,-,-,-,-,-,-,-,-,-,0.0,-,-,-,-,-,-,-,-,-,-,-,-,-,-,-,-,-,0.0,-,-,-,-,-,-,0.0,-,-,0.0,-,-,-,-,-,-,-,0.0,-,-,-,-,-,-,-,-,-,-,-,0.0,-,-,-,-,-,-,,-,0.0,-,-,-,-,-,-,-,-,-,-,14.4929,-,-,-,-,-,-,-,-,-,-,-,-,-,-,-,-,0.0,-,-,-,0.0,-,-,-,-,14.57292,-,-,-,100.0,-,-,-,-,-,-,-,-,-,-,61.67234,-,-,-,-,-,-,-,-,-,0.0,-,-,-,-,-,0.0,-,-,-,-,0.0,-,-,-,-,-,-,-,-,-,-,-,0.0,-,-,-,-,-,-,-,-,4.420884,-,-,-,0.0,79.8,32.7,0.22
2666,16185,156780,Orgaz F.,1985,,-,-,-,14.1324,-,-,-,-,-,-,-,-,-,0.0,-,-,-,0.0,-,-,0.0,0.0,-,-,-,-,-,9.398194,-,-,-,0.0,-,-,-,-,-,-,-,-,-,-,0.0,-,-,-,-,-,-,-,-,-,-,-,-,-,-,-,-,-,0.0,-,-,-,-,-,-,0.0,-,-,0.0,-,-,-,-,-,-,-,4.48345,-,-,-,-,-,-,-,-,-,-,-,0.0,-,-,-,-,-,-,,-,0.1203611,-,-,-,-,-,-,-,-,-,-,9.638916,-,-,-,-,-,-,-,-,-,-,-,-,-,-,-,-,0.0,-,-,-,0.0,-,-,-,-,14.1324,-,-,-,100.0,-,-,-,-,-,-,-,-,-,-,62.21664,-,-,-,-,-,-,-,-,-,0.0,-,-,-,-,-,0.0,-,-,-,-,0.0,-,-,-,-,-,-,-,-,-,-,-,0.0,-,-,-,-,-,-,-,-,0.01003009,-,-,-,0.0,71.8,29.2,0.23
2667,16185,156781,Orgaz F.,1985,,-,-,-,13.74137,-,-,-,-,-,-,-,-,-,0.0,-,-,-,0.0,-,-,0.0,0.0,-,-,-,-,-,0.050005,-,-,-,0.0,-,-,-,-,-,-,-,-,-,-,0.0,-,-,-,-,-,-,-,-,-,-,-,-,-,-,-,-,-,0.0,-,-,-,-,-,-,0.0,-,-,0.0,-,-,-,-,-,-,-,4.860487,-,-,-,-,-,-,-,-,-,-,-,0.0,-,-,-,-,-,-,,-,10.55106,-,-,-,-,-,-,-,-,-,-,11.28113,-,-,-,-,-,-,-,-,-,-,-,-,-,-,-,-,0.0,-,-,-,0.0,-,-,-,-,13.74137,-,-,-,100.0,-,-,-,-,-,-,-,-,-,-,59.51595,-,-,-,-,-,-,-,-,-,0.0,-,-,-,-,-,0.0,-,-,-,-,0.0,-,-,-,-,-,-,-,-,-,-,-,0.0,-,-,-,-,-,-,-,-,0.0,-,-,-,0.0,78.0,32.0,0.22
2668,16185,156782,Orgaz F.,1985,,-,-,-,14.49145,-,-,-,-,-,-,-,-,-,0.0,-,-,-,0.0,-,-,0.0,0.0,-,-,-,-,-,0.010001,-,-,-,0.0,-,-,-,-,-,-,-,-,-,-,0.0,-,-,-,-,-,-,-,-,-,-,-,-,-,-,-,-,-,0.0,-,-,-,-,-,-,0.0,-,-,0.0,-,-,-,-,-,-,-,4.20042,-,-,-,-,-,-,-,-,-,-,-,0.0,-,-,-,-,-,-,,-,0.050005,-,-,-,-,-,-,-,-,-,-,9.440944,-,-,-,-,-,-,-,-,-,-,-,-,-,-,-,-,0.0,-,-,-,0.0,-,-,-,-,14.49145,-,-,-,99.99999,-,-,-,-,-,-,-,-,-,-,61.45615,-,-,-,-,-,-,-,-,-,0.0,-,-,-,-,-,0.0,-,-,-,-,0.0,-,-,-,-,-,-,-,-,-,-,-,0.0,-,-,-,-,-,-,-,-,10.35104,-,-,-,0.0,77.5,32.0,0.21
2669,16185,156783,Orgaz F.,1985,,-,-,-,13.16395,-,-,-,-,-,-,-,-,-,0.0,-,-,-,0.0,-,-,0.0,0.0,-,-,-,-,-,4.451335,-,-,-,0.0,-,-,-,-,-,-,-,-,-,-,0.0,-,-,-,-,-,-,-,-,-,-,-,-,-,-,-,-,-,0.0,-,-,-,-,-,-,0.0,-,-,0.0,-,-,-,-,-,-,-,4.631389,-,-,-,-,-,-,-,-,-,-,-,0.0,-,-,-,-,-,-,,-,5.051516,-,-,-,-,-,-,-,-,-,-,10.64319,-,-,-,-,-,-,-,-,-,-,-,-,-,-,-,-,0.0,-,-,-,0.0,-,-,-,-,13.16395,-,-,-,100.0,-,-,-,-,-,-,-,-,-,-,62.05862,-,-,-,-,-,-,-,-,-,0.0,-,-,-,-,-,0.0,-,-,-,-,0.0,-,-,-,-,-,-,-,-,-,-,-,0.0,-,-,-,-,-,-,-,-,0.0,-,-,-,0.0,73.9,30.0,0.23
2670,16185,156784,Orgaz F.,1985,,-,-,-,14.35,-,-,-,-,-,-,-,-,-,0.0,-,-,-,0.0,-,-,0.0,0.0,-,-,-,-,-,4.380001,-,-,-,0.0,-,-,-,-,-,-,-,-,-,-,0.0,-,-,-,-,-,-,-,-,-,-,-,-,-,-,-,-,-,0.0,-,-,-,-,-,-,0.0,-,-,0.0,-,-,-,-,-,-,-,4.64,-,-,-,-,-,-,-,-,-,-,-,0.0,-,-,-,-,-,-,,-,0.08000001,-,-,-,-,-,-,-,-,-,-,9.780001,-,-,-,-,-,-,-,-,-,-,-,-,-,-,-,-,0.0,-,-,-,0.0,-,-,-,-,14.35,-,-,-,100.0,-,-,-,-,-,-,-,-,-,-,61.75,-,-,-,-,-,-,-,-,-,0.0,-,-,-,-,-,0.0,-,-,-,-,0.0,-,-,-,-,-,-,-,-,-,-,-,0.0,-,-,-,-,-,-,-,-,5.02,-,-,-,0.0,74.7,30.6,0.22
2671,16185,156785,Orgaz F.,1985,,-,-,-,13.92139,-,-,-,-,-,-,-,-,-,0.0,-,-,-,0.0,-,-,0.0,0.0,-,-,-,-,-,0.010001,-,-,-,0.0,-,-,-,-,-,-,-,-,-,-,0.0,-,-,-,-,-,-,-,-,-,-,-,-,-,-,-,-,-,0.0,-,-,-,-,-,-,0.0,-,-,0.0,-,-,-,-,-,-,-,4.840484,-,-,-,-,-,-,-,-,-,-,-,0.0,-,-,-,-,-,-,,-,5.530553,-,-,-,-,-,-,-,-,-,-,10.31103,-,-,-,-,-,-,-,-,-,-,-,-,-,-,-,-,0.0,-,-,-,0.0,-,-,-,-,13.92139,-,-,-,99.99999,-,-,-,-,-,-,-,-,-,-,60.18602,-,-,-,-,-,-,-,-,-,0.0,-,-,-,-,-,0.0,-,-,-,-,0.0,-,-,-,-,-,-,-,-,-,-,-,0.0,-,-,-,-,-,-,-,-,5.20052,-,-,-,0.0,78.2,32.0,0.22
2672,16186,156786,Manns P.,1985,,-,-,-,0.3543002,-,-,-,-,-,-,-,-,-,0.0,-,-,-,0.003862424,-,-,0.0,0.0,-,-,-,-,-,9.219413,-,-,-,0.0,-,-,-,-,-,-,-,-,-,-,0.0,-,-,-,-,-,-,-,-,-,-,-,-,-,-,0.04339,-,-,0.0,-,-,-,-,-,-,0.0,-,-,0.0,-,-,-,-,-,-,-,0.1697494,-,-,-,-,-,-,-,-,-,-,-,0.0,-,-,-,-,-,-,,-,5.274957,-,-,-,-,-,-,-,-,-,-,13.13819,-,-,-,-,-,-,-,-,-,-,-,-,-,-,-,-,0.0,-,-,-,0.0,-,-,-,-,0.3976891,-,-,-,100.0,-,-,-,-,-,-,-,-,-,-,71.58663,-,-,-,-,-,0.1272,-,-,-,0.0,-,-,-,-,-,0.0,-,-,-,-,0.08229404,-,-,-,-,-,-,-,-,-,-,-,0.0,-,-,-,-,-,-,-,-,0.0,-,-,-,0.0,74.7,30.61,0.22
2673,16186,156788,Manns P.,1985,,-,-,-,1.39908,-,-,-,-,-,-,-,-,-,11.40315,-,-,-,0.0,-,-,0.0,0.0,-,-,-,-,-,0.0,-,-,-,0.0,-,-,-,-,-,-,-,-,-,-,0.0,-,-,-,-,-,-,-,-,-,-,-,-,-,-,-,-,-,0.0,-,-,-,-,-,-,0.0,-,-,0.0,-,-,-,-,-,-,-,0.3950654,-,-,-,-,-,-,-,-,-,-,-,0.0,-,-,-,-,-,-,,-,0.0,-,-,-,-,-,-,-,-,-,-,3.602537,-,-,-,-,-,-,-,-,-,-,-,-,-,-,-,-,0.0,-,-,-,0.0,-,-,-,-,12.80223,-,-,-,100.0,-,-,-,-,-,-,-,-,-,-,83.20016,-,-,-,-,-,-,-,-,-,0.0,-,-,-,-,-,0.0,-,-,-,-,0.0,-,-,-,-,-,-,-,-,-,-,-,0.0,-,-,-,-,-,-,-,-,0.0,-,-,-,0.0,65.4,27.25,0.2
2674,16198,134120,Watzke E.,1996,,-,-,-,2.846347,-,-,-,-,-,-,-,-,-,6.208521,-,-,-,0.08054497,-,-,0.0,0.0,-,-,-,-,-,0.3303382,-,-,-,0.0,-,-,-,-,-,-,-,-,-,-,0.0,-,-,-,-,-,-,-,-,-,-,-,-,-,-,-,-,-,0.0,-,-,-,-,-,-,0.0,-,-,0.0,-,-,-,-,-,-,-,0.0,-,-,-,-,-,-,-,-,-,-,-,1.033224,-,-,-,-,-,-,,-,0.0,-,-,-,-,-,-,-,-,-,-,6.874329,-,-,-,-,-,-,-,-,-,-,-,-,-,-,-,-,0.0,-,-,-,0.0,-,-,-,-,9.054868,-,-,-,100.0,-,-,-,-,-,-,-,-,-,-,82.6267,-,-,-,-,-,-,-,-,-,0.0,-,-,-,-,-,0.0,-,-,-,-,0.0,-,-,-,-,-,-,-,-,-,-,-,0.0,-,-,-,-,-,-,-,-,0.0,-,-,-,0.0,67.0,27.91,0.2
2675,16198,134121,Watzke E.,1996,,-,-,-,2.689272,-,-,-,-,-,-,-,-,-,7.966584,-,-,-,0.08128875,-,-,0.0,0.0,-,-,-,-,-,0.3333887,-,-,-,0.0,-,-,-,-,-,-,-,-,-,-,0.0,-,-,-,-,-,-,-,-,-,-,-,-,-,-,-,-,-,0.0,-,-,-,-,-,-,0.0,-,-,0.0,-,-,-,-,-,-,-,0.0,-,-,-,-,-,-,-,-,-,-,-,1.042765,-,-,-,-,-,-,,-,0.0,-,-,-,-,-,-,-,-,-,-,6.43507,-,-,-,-,-,-,-,-,-,-,-,-,-,-,-,-,0.0,-,-,-,0.0,-,-,-,-,10.65586,-,-,-,100.0,-,-,-,-,-,-,-,-,-,-,80.69303,-,-,-,-,-,-,-,-,-,0.0,-,-,-,-,-,0.0,-,-,-,-,0.0,-,-,-,-,-,-,-,-,-,-,-,0.0,-,-,-,-,-,-,-,-,0.0,-,-,-,0.7586083,67.0,27.91,0.2
2676,16198,134122,Watzke E.,1996,,-,-,-,2.793148,-,-,-,-,-,-,-,-,-,6.84742,-,-,-,0.08075782,-,-,0.0,0.0,-,-,-,-,-,0.3312111,-,-,-,0.0,-,-,-,-,-,-,-,-,-,-,0.0,-,-,-,-,-,-,-,-,-,-,-,-,-,-,-,-,-,0.0,-,-,-,-,-,-,0.0,-,-,0.0,-,-,-,-,-,-,-,0.0,-,-,-,-,-,-,-,-,-,-,-,1.450336,-,-,-,-,-,-,,-,0.0,-,-,-,-,-,-,-,-,-,-,6.692712,-,-,-,-,-,-,-,-,-,-,-,-,-,-,-,-,0.0,-,-,-,0.0,-,-,-,-,9.640568,-,-,-,100.0,-,-,-,-,-,-,-,-,-,-,81.40247,-,-,-,-,-,-,-,-,-,0.0,-,-,-,-,-,0.0,-,-,-,-,0.0,-,-,-,-,-,-,-,-,-,-,-,0.0,-,-,-,-,-,-,-,-,0.0,-,-,-,0.4019485,67.0,27.91,0.2
2677,16198,134123,Watzke E.,1996,,-,-,-,2.68858,-,-,-,-,-,-,-,-,-,7.427599,-,-,-,0.08126783,-,-,0.0,0.0,-,-,-,-,-,0.3333028,-,-,-,0.0,-,-,-,-,-,-,-,-,-,-,0.0,-,-,-,-,-,-,-,-,-,-,-,-,-,-,-,-,-,0.0,-,-,-,-,-,-,0.0,-,-,0.0,-,-,-,-,-,-,-,0.0,-,-,-,-,-,-,-,-,-,-,-,1.042497,-,-,-,-,-,-,,-,0.0,-,-,-,-,-,-,-,-,-,-,6.634457,-,-,-,-,-,-,-,-,-,-,-,-,-,-,-,-,0.0,-,-,-,0.0,-,-,-,-,10.11618,-,-,-,100.0,-,-,-,-,-,-,-,-,-,-,80.98333,-,-,-,-,-,-,-,-,-,0.0,-,-,-,-,-,0.0,-,-,-,-,0.0,-,-,-,-,-,-,-,-,-,-,-,0.0,-,-,-,-,-,-,-,-,0.0,-,-,-,0.8089739,67.0,27.91,0.2
2678,16198,134124,Watzke E.,1996,,-,-,-,2.878756,-,-,-,-,-,-,-,-,-,4.754261,-,-,-,0.08146207,-,-,0.0,0.0,-,-,-,-,-,0.3340995,-,-,-,0.0,-,-,-,-,-,-,-,-,-,-,0.0,-,-,-,-,-,-,-,-,-,-,-,-,-,-,-,-,-,0.0,-,-,-,-,-,-,0.0,-,-,0.0,-,-,-,-,-,-,-,2.651978,-,-,-,-,-,-,-,-,-,-,-,2.71697,-,-,-,-,-,-,,-,0.0,-,-,-,-,-,-,-,-,-,-,2.619821,-,-,-,-,-,-,-,-,-,-,-,-,-,-,-,-,0.0,-,-,-,0.0,-,-,-,-,7.633017,-,-,-,99.99999,-,-,-,-,-,-,-,-,-,-,83.15175,-,-,-,-,-,-,-,-,-,0.0,-,-,-,-,-,0.0,-,-,-,-,0.0,-,-,-,-,-,-,-,-,-,-,-,0.0,-,-,-,-,-,-,-,-,0.0,-,-,-,0.8109075,67.0,27.91,0.2
2679,16198,134125,Watzke E.,1996,,-,-,-,2.9257,-,-,-,-,-,-,-,-,-,4.731126,-,-,-,0.08106566,-,-,0.0,0.0,-,-,-,-,-,0.3324737,-,-,-,0.0,-,-,-,-,-,-,-,-,-,-,0.0,-,-,-,-,-,-,-,-,-,-,-,-,-,-,-,-,-,0.0,-,-,-,-,-,-,0.0,-,-,0.0,-,-,-,-,-,-,-,0.0,-,-,-,-,-,-,-,-,-,-,-,1.039903,-,-,-,-,-,-,,-,0.0,-,-,-,-,-,-,-,-,-,-,6.818497,-,-,-,-,-,-,-,-,-,-,-,-,-,-,-,-,0.0,-,-,-,0.0,-,-,-,-,7.656826,-,-,-,100.0,-,-,-,-,-,-,-,-,-,-,83.26428,-,-,-,-,-,-,-,-,-,0.0,-,-,-,-,-,0.0,-,-,-,-,0.0,-,-,-,-,-,-,-,-,-,-,-,0.0,-,-,-,-,-,-,-,-,0.0,-,-,-,0.8069614,67.0,27.91,0.2
2680,16198,134126,Watzke E.,1996,,-,-,-,2.791149,-,-,-,-,-,-,-,-,-,2.783141,-,-,-,0.07898299,-,-,0.0,0.0,-,-,-,-,-,0.323932,-,-,-,0.0,-,-,-,-,-,-,-,-,-,-,0.0,-,-,-,-,-,-,-,-,-,-,-,-,-,-,-,-,-,0.0,-,-,-,-,-,-,0.0,-,-,0.0,-,-,-,-,-,-,-,0.0,-,-,-,-,-,-,-,-,-,-,-,5.47121,-,-,-,-,-,-,,-,0.0,-,-,-,-,-,-,-,-,-,-,6.741017,-,-,-,-,-,-,-,-,-,-,-,-,-,-,-,-,0.0,-,-,-,0.0,-,-,-,-,5.574289,-,-,-,100.0,-,-,-,-,-,-,-,-,-,-,81.02435,-,-,-,-,-,-,-,-,-,0.0,-,-,-,-,-,0.0,-,-,-,-,0.0,-,-,-,-,-,-,-,-,-,-,-,0.0,-,-,-,-,-,-,-,-,0.0,-,-,-,0.7862296,70.0,29.16,0.2
2681,16472,158840,Livshits V.Ya.,1999,,-,-,-,0.0,-,-,-,-,-,-,-,-,-,0.0,-,-,-,0.0,-,-,0.0,0.0,-,-,-,-,-,0.0,-,-,-,0.0,-,-,-,-,-,-,-,-,-,-,0.0,-,-,-,-,-,-,-,-,-,-,-,-,-,-,-,-,-,0.0,-,-,-,-,-,-,0.0,-,-,0.0,-,-,-,-,-,-,-,0.0,-,-,-,-,-,-,-,-,-,-,-,0.0,-,-,-,-,-,-,,-,0.0,-,-,-,-,-,-,-,-,-,-,25.0,-,-,-,-,-,-,-,-,-,-,-,-,-,-,-,-,0.0,-,-,-,0.0,-,-,-,-,0.0,-,-,-,100.0,-,-,-,-,-,-,-,-,-,-,60.0,-,-,-,-,-,-,-,-,-,0.0,-,-,-,-,-,0.0,-,-,-,-,15.0,-,-,-,-,-,-,-,-,-,-,-,0.0,-,-,-,-,-,-,-,-,0.0,-,-,-,0.0,76.4,30.7,0.244
2682,16472,158841,Livshits V.Ya.,1999,,-,-,-,0.0,-,-,-,-,-,-,-,-,-,0.0,-,-,-,0.0,-,-,0.0,0.0,-,-,-,-,-,0.0,-,-,-,0.0,-,-,-,-,-,-,-,-,-,-,0.0,-,-,-,-,-,-,-,-,-,-,-,-,-,-,-,-,-,0.0,-,-,-,-,-,-,0.0,-,-,0.0,-,-,-,-,-,-,-,0.0,-,-,-,-,-,-,-,-,-,-,-,0.0,-,-,-,-,-,-,,-,0.0,-,-,-,-,-,-,-,-,-,-,25.0,-,-,-,-,-,-,-,-,-,-,-,-,-,-,-,-,0.0,-,-,-,0.0,-,-,-,-,0.0,-,-,-,100.0,-,-,-,-,-,-,-,-,-,-,57.0,-,-,-,-,-,-,-,-,-,0.0,-,-,-,-,-,0.0,-,-,-,-,15.0,-,-,-,-,-,-,-,-,-,-,-,0.0,-,-,-,-,-,-,-,-,0.0,-,-,-,3.0,77.9,31.35,0.242
2683,16472,158842,Livshits V.Ya.,1999,,-,-,-,0.0,-,-,-,-,-,-,-,-,-,0.0,-,-,-,0.0,-,-,0.0,0.0,-,-,-,-,-,0.0,-,-,-,0.0,-,-,-,-,-,-,-,-,-,-,0.0,-,-,-,-,-,-,-,-,-,-,-,-,-,-,-,-,-,0.0,-,-,-,-,-,-,0.0,-,-,0.0,-,-,-,-,-,-,-,0.0,-,-,-,-,-,-,-,-,-,-,-,0.0,-,-,-,-,-,-,,-,0.0,-,-,-,-,-,-,-,-,-,-,25.0,-,-,-,-,-,-,-,-,-,-,-,-,-,-,-,-,0.0,-,-,-,0.0,-,-,-,-,0.0,-,-,-,100.0,-,-,-,-,-,-,-,-,-,-,54.0,-,-,-,-,-,-,-,-,-,0.0,-,-,-,-,-,0.0,-,-,-,-,15.0,-,-,-,-,-,-,-,-,-,-,-,0.0,-,-,-,-,-,-,-,-,0.0,-,-,-,6.0,80.7,32.44,0.244
2684,16472,158843,Livshits V.Ya.,1999,,-,-,-,0.0,-,-,-,-,-,-,-,-,-,0.0,-,-,-,0.0,-,-,0.0,0.0,-,-,-,-,-,0.0,-,-,-,0.0,-,-,-,-,-,-,-,-,-,-,0.0,-,-,-,-,-,-,-,-,-,-,-,-,-,-,-,-,-,0.0,-,-,-,-,-,-,0.0,-,-,0.0,-,-,-,-,-,-,-,0.0,-,-,-,-,-,-,-,-,-,-,-,0.0,-,-,-,-,-,-,,-,0.0,-,-,-,-,-,-,-,-,-,-,25.0,-,-,-,-,-,-,-,-,-,-,-,-,-,-,-,-,0.0,-,-,-,0.0,-,-,-,-,0.0,-,-,-,100.0,-,-,-,-,-,-,-,-,-,-,51.0,-,-,-,-,-,-,-,-,-,0.0,-,-,-,-,-,0.0,-,-,-,-,15.0,-,-,-,-,-,-,-,-,-,-,-,0.0,-,-,-,-,-,-,-,-,0.0,-,-,-,9.0,87.1,33.04,0.243
2685,16472,158844,Livshits V.Ya.,1999,,-,-,-,0.0,-,-,-,-,-,-,-,-,-,0.0,-,-,-,0.0,-,-,0.0,0.0,-,-,-,-,-,0.0,-,-,-,0.0,-,-,-,-,-,-,-,-,-,-,0.0,-,-,-,-,-,-,-,-,-,-,-,-,-,-,-,-,-,0.0,-,-,-,-,-,-,0.0,-,-,0.0,-,-,-,-,-,-,-,0.0,-,-,-,-,-,-,-,-,-,-,-,5.0,-,-,-,-,-,-,,-,0.0,-,-,-,-,-,-,-,-,-,-,20.0,-,-,-,-,-,-,-,-,-,-,-,-,-,-,-,-,0.0,-,-,-,0.0,-,-,-,-,0.0,-,-,-,100.0,-,-,-,-,-,-,-,-,-,-,60.0,-,-,-,-,-,-,-,-,-,0.0,-,-,-,-,-,0.0,-,-,-,-,15.0,-,-,-,-,-,-,-,-,-,-,-,0.0,-,-,-,-,-,-,-,-,0.0,-,-,-,0.0,85.3,34.5,0.235
2686,16472,158845,Livshits V.Ya.,1999,,-,-,-,0.0,-,-,-,-,-,-,-,-,-,0.0,-,-,-,0.0,-,-,0.0,0.0,-,-,-,-,-,0.0,-,-,-,0.0,-,-,-,-,-,-,-,-,-,-,0.0,-,-,-,-,-,-,-,-,-,-,-,-,-,-,-,-,-,0.0,-,-,-,-,-,-,0.0,-,-,0.0,-,-,-,-,-,-,-,0.0,-,-,-,-,-,-,-,-,-,-,-,5.0,-,-,-,-,-,-,,-,0.0,-,-,-,-,-,-,-,-,-,-,20.0,-,-,-,-,-,-,-,-,-,-,-,-,-,-,-,-,0.0,-,-,-,0.0,-,-,-,-,0.0,-,-,-,100.0,-,-,-,-,-,-,-,-,-,-,57.0,-,-,-,-,-,-,-,-,-,0.0,-,-,-,-,-,0.0,-,-,-,-,15.0,-,-,-,-,-,-,-,-,-,-,-,0.0,-,-,-,-,-,-,-,-,0.0,-,-,-,3.0,87.6,35.4,0.238
2687,16472,158846,Livshits V.Ya.,1999,,-,-,-,0.0,-,-,-,-,-,-,-,-,-,0.0,-,-,-,0.0,-,-,0.0,0.0,-,-,-,-,-,0.0,-,-,-,0.0,-,-,-,-,-,-,-,-,-,-,0.0,-,-,-,-,-,-,-,-,-,-,-,-,-,-,-,-,-,0.0,-,-,-,-,-,-,0.0,-,-,0.0,-,-,-,-,-,-,-,0.0,-,-,-,-,-,-,-,-,-,-,-,5.0,-,-,-,-,-,-,,-,0.0,-,-,-,-,-,-,-,-,-,-,20.0,-,-,-,-,-,-,-,-,-,-,-,-,-,-,-,-,0.0,-,-,-,0.0,-,-,-,-,0.0,-,-,-,100.0,-,-,-,-,-,-,-,-,-,-,54.0,-,-,-,-,-,-,-,-,-,0.0,-,-,-,-,-,0.0,-,-,-,-,15.0,-,-,-,-,-,-,-,-,-,-,-,0.0,-,-,-,-,-,-,-,-,0.0,-,-,-,6.0,91.4,36.9,0.239
2688,16472,158847,Livshits V.Ya.,1999,,-,-,-,0.0,-,-,-,-,-,-,-,-,-,0.0,-,-,-,0.0,-,-,0.0,0.0,-,-,-,-,-,0.0,-,-,-,0.0,-,-,-,-,-,-,-,-,-,-,0.0,-,-,-,-,-,-,-,-,-,-,-,-,-,-,-,-,-,0.0,-,-,-,-,-,-,0.0,-,-,0.0,-,-,-,-,-,-,-,0.0,-,-,-,-,-,-,-,-,-,-,-,5.0,-,-,-,-,-,-,,-,0.0,-,-,-,-,-,-,-,-,-,-,20.0,-,-,-,-,-,-,-,-,-,-,-,-,-,-,-,-,0.0,-,-,-,0.0,-,-,-,-,0.0,-,-,-,100.0,-,-,-,-,-,-,-,-,-,-,51.0,-,-,-,-,-,-,-,-,-,0.0,-,-,-,-,-,0.0,-,-,-,-,15.0,-,-,-,-,-,-,-,-,-,-,-,0.0,-,-,-,-,-,-,-,-,0.0,-,-,-,9.0,94.7,38.21,0.24
2689,16472,158848,Livshits V.Ya.,1999,,-,-,-,0.0,-,-,-,-,-,-,-,-,-,0.0,-,-,-,0.0,-,-,0.0,0.0,-,-,-,-,-,0.0,-,-,-,0.0,-,-,-,-,-,-,-,-,-,-,0.0,-,-,-,-,-,-,-,-,-,-,-,-,-,-,-,-,-,0.0,-,-,-,-,-,-,0.0,-,-,0.0,-,-,-,-,-,-,-,0.0,-,-,-,-,-,-,-,-,-,-,-,12.5,-,-,-,-,-,-,,-,0.0,-,-,-,-,-,-,-,-,-,-,12.5,-,-,-,-,-,-,-,-,-,-,-,-,-,-,-,-,0.0,-,-,-,0.0,-,-,-,-,0.0,-,-,-,100.0,-,-,-,-,-,-,-,-,-,-,60.0,-,-,-,-,-,-,-,-,-,0.0,-,-,-,-,-,0.0,-,-,-,-,15.0,-,-,-,-,-,-,-,-,-,-,-,0.0,-,-,-,-,-,-,-,-,0.0,-,-,-,0.0,90.7,36.8,0.232
2690,16472,158849,Livshits V.Ya.,1999,,-,-,-,0.0,-,-,-,-,-,-,-,-,-,0.0,-,-,-,0.0,-,-,0.0,0.0,-,-,-,-,-,0.0,-,-,-,0.0,-,-,-,-,-,-,-,-,-,-,0.0,-,-,-,-,-,-,-,-,-,-,-,-,-,-,-,-,-,0.0,-,-,-,-,-,-,0.0,-,-,0.0,-,-,-,-,-,-,-,0.0,-,-,-,-,-,-,-,-,-,-,-,12.5,-,-,-,-,-,-,,-,0.0,-,-,-,-,-,-,-,-,-,-,12.5,-,-,-,-,-,-,-,-,-,-,-,-,-,-,-,-,0.0,-,-,-,0.0,-,-,-,-,0.0,-,-,-,100.0,-,-,-,-,-,-,-,-,-,-,57.0,-,-,-,-,-,-,-,-,-,0.0,-,-,-,-,-,0.0,-,-,-,-,15.0,-,-,-,-,-,-,-,-,-,-,-,0.0,-,-,-,-,-,-,-,-,0.0,-,-,-,3.0,96.0,38.83,0.236
2691,16472,158850,Livshits V.Ya.,1999,,-,-,-,0.0,-,-,-,-,-,-,-,-,-,0.0,-,-,-,0.0,-,-,0.0,0.0,-,-,-,-,-,0.0,-,-,-,0.0,-,-,-,-,-,-,-,-,-,-,0.0,-,-,-,-,-,-,-,-,-,-,-,-,-,-,-,-,-,0.0,-,-,-,-,-,-,0.0,-,-,0.0,-,-,-,-,-,-,-,0.0,-,-,-,-,-,-,-,-,-,-,-,12.5,-,-,-,-,-,-,,-,0.0,-,-,-,-,-,-,-,-,-,-,12.5,-,-,-,-,-,-,-,-,-,-,-,-,-,-,-,-,0.0,-,-,-,0.0,-,-,-,-,0.0,-,-,-,100.0,-,-,-,-,-,-,-,-,-,-,54.0,-,-,-,-,-,-,-,-,-,0.0,-,-,-,-,-,0.0,-,-,-,-,15.0,-,-,-,-,-,-,-,-,-,-,-,0.0,-,-,-,-,-,-,-,-,0.0,-,-,-,6.0,100.0,40.46,0.238
2692,16472,158851,Livshits V.Ya.,1999,,-,-,-,0.0,-,-,-,-,-,-,-,-,-,0.0,-,-,-,0.0,-,-,0.0,0.0,-,-,-,-,-,0.0,-,-,-,0.0,-,-,-,-,-,-,-,-,-,-,0.0,-,-,-,-,-,-,-,-,-,-,-,-,-,-,-,-,-,0.0,-,-,-,-,-,-,0.0,-,-,0.0,-,-,-,-,-,-,-,0.0,-,-,-,-,-,-,-,-,-,-,-,12.5,-,-,-,-,-,-,,-,0.0,-,-,-,-,-,-,-,-,-,-,12.5,-,-,-,-,-,-,-,-,-,-,-,-,-,-,-,-,0.0,-,-,-,0.0,-,-,-,-,0.0,-,-,-,100.0,-,-,-,-,-,-,-,-,-,-,51.0,-,-,-,-,-,-,-,-,-,0.0,-,-,-,-,-,0.0,-,-,-,-,15.0,-,-,-,-,-,-,-,-,-,-,-,0.0,-,-,-,-,-,-,-,-,0.0,-,-,-,9.0,103.0,41.67,0.239
2693,16472,158852,Livshits V.Ya.,1999,,-,-,-,0.0,-,-,-,-,-,-,-,-,-,0.0,-,-,-,0.0,-,-,0.0,0.0,-,-,-,-,-,0.0,-,-,-,0.0,-,-,-,-,-,-,-,-,-,-,0.0,-,-,-,-,-,-,-,-,-,-,-,-,-,-,-,-,-,0.0,-,-,-,-,-,-,0.0,-,-,0.0,-,-,-,-,-,-,-,0.0,-,-,-,-,-,-,-,-,-,-,-,20.0,-,-,-,-,-,-,,-,0.0,-,-,-,-,-,-,-,-,-,-,5.0,-,-,-,-,-,-,-,-,-,-,-,-,-,-,-,-,0.0,-,-,-,0.0,-,-,-,-,0.0,-,-,-,100.0,-,-,-,-,-,-,-,-,-,-,60.0,-,-,-,-,-,-,-,-,-,0.0,-,-,-,-,-,0.0,-,-,-,-,15.0,-,-,-,-,-,-,-,-,-,-,-,0.0,-,-,-,-,-,-,-,-,0.0,-,-,-,0.0,94.7,38.5,0.229
2694,16472,158853,Livshits V.Ya.,1999,,-,-,-,0.0,-,-,-,-,-,-,-,-,-,0.0,-,-,-,0.0,-,-,0.0,0.0,-,-,-,-,-,0.0,-,-,-,0.0,-,-,-,-,-,-,-,-,-,-,0.0,-,-,-,-,-,-,-,-,-,-,-,-,-,-,-,-,-,0.0,-,-,-,-,-,-,0.0,-,-,0.0,-,-,-,-,-,-,-,0.0,-,-,-,-,-,-,-,-,-,-,-,20.0,-,-,-,-,-,-,,-,0.0,-,-,-,-,-,-,-,-,-,-,5.0,-,-,-,-,-,-,-,-,-,-,-,-,-,-,-,-,0.0,-,-,-,0.0,-,-,-,-,0.0,-,-,-,100.0,-,-,-,-,-,-,-,-,-,-,57.0,-,-,-,-,-,-,-,-,-,0.0,-,-,-,-,-,0.0,-,-,-,-,15.0,-,-,-,-,-,-,-,-,-,-,-,0.0,-,-,-,-,-,-,-,-,0.0,-,-,-,3.0,98.5,39.94,0.233
2695,16472,158854,Livshits V.Ya.,1999,,-,-,-,0.0,-,-,-,-,-,-,-,-,-,0.0,-,-,-,0.0,-,-,0.0,0.0,-,-,-,-,-,0.0,-,-,-,0.0,-,-,-,-,-,-,-,-,-,-,0.0,-,-,-,-,-,-,-,-,-,-,-,-,-,-,-,-,-,0.0,-,-,-,-,-,-,0.0,-,-,0.0,-,-,-,-,-,-,-,0.0,-,-,-,-,-,-,-,-,-,-,-,20.0,-,-,-,-,-,-,,-,0.0,-,-,-,-,-,-,-,-,-,-,5.0,-,-,-,-,-,-,-,-,-,-,-,-,-,-,-,-,0.0,-,-,-,0.0,-,-,-,-,0.0,-,-,-,100.0,-,-,-,-,-,-,-,-,-,-,54.0,-,-,-,-,-,-,-,-,-,0.0,-,-,-,-,-,0.0,-,-,-,-,15.0,-,-,-,-,-,-,-,-,-,-,-,0.0,-,-,-,-,-,-,-,-,0.0,-,-,-,6.0,103.0,41.89,0.237
2696,16472,158855,Livshits V.Ya.,1999,,-,-,-,0.0,-,-,-,-,-,-,-,-,-,0.0,-,-,-,0.0,-,-,0.0,0.0,-,-,-,-,-,0.0,-,-,-,0.0,-,-,-,-,-,-,-,-,-,-,0.0,-,-,-,-,-,-,-,-,-,-,-,-,-,-,-,-,-,0.0,-,-,-,-,-,-,0.0,-,-,0.0,-,-,-,-,-,-,-,0.0,-,-,-,-,-,-,-,-,-,-,-,20.0,-,-,-,-,-,-,,-,0.0,-,-,-,-,-,-,-,-,-,-,5.0,-,-,-,-,-,-,-,-,-,-,-,-,-,-,-,-,0.0,-,-,-,0.0,-,-,-,-,0.0,-,-,-,100.0,-,-,-,-,-,-,-,-,-,-,51.0,-,-,-,-,-,-,-,-,-,0.0,-,-,-,-,-,0.0,-,-,-,-,15.0,-,-,-,-,-,-,-,-,-,-,-,0.0,-,-,-,-,-,-,-,-,0.0,-,-,-,9.0,106.0,42.99,0.24
2697,16484,158971,Philip J.,2000,,-,-,-,0.0,-,-,-,-,-,-,-,-,-,0.0,-,-,-,0.0,-,-,0.0,100.0,-,-,-,-,-,0.0,-,-,-,0.0,-,-,-,-,-,-,-,-,-,-,0.0,-,-,-,-,-,-,-,-,-,-,-,-,-,-,-,-,-,0.0,-,-,-,-,-,-,0.0,-,-,0.0,-,-,-,-,-,-,-,0.0,-,-,-,-,-,-,-,-,-,-,-,0.0,-,-,-,-,-,-,,-,0.0,-,-,-,-,-,-,-,-,-,-,0.0,-,-,-,-,-,-,-,-,-,-,-,-,-,-,-,-,0.0,-,-,-,0.0,-,-,-,-,100.0,-,-,-,100.0,-,-,-,-,-,-,-,-,-,-,0.0,-,-,-,-,-,-,-,-,-,0.0,-,-,-,-,-,0.0,-,-,-,-,0.0,-,-,-,-,-,-,-,-,-,-,-,0.0,-,-,-,-,-,-,-,-,0.0,-,-,-,0.0,71.0,28.24,0.257
2698,16484,158972,Philip J.,2000,,-,-,-,0.0,-,-,-,-,-,-,-,-,-,0.0,-,-,-,0.0,-,-,0.0,90.0,-,-,-,-,-,0.0,-,-,-,0.0,-,-,-,-,-,-,-,-,-,-,0.0,-,-,-,-,10,-,-,-,-,-,-,-,-,-,-,-,-,0.0,-,-,-,-,-,-,0.0,-,-,0.0,-,-,-,-,-,-,-,0.0,-,-,-,-,-,-,-,-,-,-,-,0.0,-,-,-,-,-,-,,-,0.0,-,-,-,-,-,-,-,-,-,-,0.0,-,-,-,-,-,-,-,-,-,-,-,-,-,-,-,-,0.0,-,-,-,0.0,-,-,-,-,90.0,-,-,-,100.0,-,-,-,-,-,-,-,-,-,-,0.0,-,-,-,-,-,-,-,-,-,0.0,-,-,-,-,-,0.0,-,-,-,-,0.0,-,-,-,-,-,-,-,-,-,-,-,0.0,-,-,-,-,-,-,-,-,0.0,-,-,-,0.0,66.7,26.53,0.257
2699,16484,158973,Philip J.,2000,,-,-,-,0.0,-,-,-,-,-,-,-,-,-,0.0,-,-,-,0.0,-,-,0.0,80.0,-,-,-,-,-,0.0,-,-,-,0.0,-,-,-,-,-,-,-,-,-,-,0.0,-,-,-,-,20,-,-,-,-,-,-,-,-,-,-,-,-,0.0,-,-,-,-,-,-,0.0,-,-,0.0,-,-,-,-,-,-,-,0.0,-,-,-,-,-,-,-,-,-,-,-,0.0,-,-,-,-,-,-,,-,0.0,-,-,-,-,-,-,-,-,-,-,0.0,-,-,-,-,-,-,-,-,-,-,-,-,-,-,-,-,0.0,-,-,-,0.0,-,-,-,-,80.0,-,-,-,100.0,-,-,-,-,-,-,-,-,-,-,0.0,-,-,-,-,-,-,-,-,-,0.0,-,-,-,-,-,0.0,-,-,-,-,0.0,-,-,-,-,-,-,-,-,-,-,-,0.0,-,-,-,-,-,-,-,-,0.0,-,-,-,0.0,70.7,28.16,0.255
2700,16484,158974,Philip J.,2000,,-,-,-,0.0,-,-,-,-,-,-,-,-,-,0.0,-,-,-,0.0,-,-,0.0,70.0,-,-,-,-,-,0.0,-,-,-,0.0,-,-,-,-,-,-,-,-,-,-,0.0,-,-,-,-,30,-,-,-,-,-,-,-,-,-,-,-,-,0.0,-,-,-,-,-,-,0.0,-,-,0.0,-,-,-,-,-,-,-,0.0,-,-,-,-,-,-,-,-,-,-,-,0.0,-,-,-,-,-,-,,-,0.0,-,-,-,-,-,-,-,-,-,-,0.0,-,-,-,-,-,-,-,-,-,-,-,-,-,-,-,-,0.0,-,-,-,0.0,-,-,-,-,70.0,-,-,-,100.0,-,-,-,-,-,-,-,-,-,-,0.0,-,-,-,-,-,-,-,-,-,0.0,-,-,-,-,-,0.0,-,-,-,-,0.0,-,-,-,-,-,-,-,-,-,-,-,0.0,-,-,-,-,-,-,-,-,0.0,-,-,-,0.0,68.4,27.09,0.262
2701,16484,158975,Philip J.,2000,,-,-,-,0.0,-,-,-,-,-,-,-,-,-,0.0,-,-,-,0.0,-,-,0.0,60.0,-,-,-,-,-,0.0,-,-,-,0.0,-,-,-,-,-,-,-,-,-,-,0.0,-,-,-,-,40,-,-,-,-,-,-,-,-,-,-,-,-,0.0,-,-,-,-,-,-,0.0,-,-,0.0,-,-,-,-,-,-,-,0.0,-,-,-,-,-,-,-,-,-,-,-,0.0,-,-,-,-,-,-,,-,0.0,-,-,-,-,-,-,-,-,-,-,0.0,-,-,-,-,-,-,-,-,-,-,-,-,-,-,-,-,0.0,-,-,-,0.0,-,-,-,-,60.0,-,-,-,100.0,-,-,-,-,-,-,-,-,-,-,0.0,-,-,-,-,-,-,-,-,-,0.0,-,-,-,-,-,0.0,-,-,-,-,0.0,-,-,-,-,-,-,-,-,-,-,-,0.0,-,-,-,-,-,-,-,-,0.0,-,-,-,0.0,70.4,27.89,0.262
2702,16484,158976,Philip J.,2000,,-,-,-,0.0,-,-,-,-,-,-,-,-,-,0.0,-,-,-,0.0,-,-,0.0,50.0,-,-,-,-,-,0.0,-,-,-,0.0,-,-,-,-,-,-,-,-,-,-,0.0,-,-,-,-,50,-,-,-,-,-,-,-,-,-,-,-,-,0.0,-,-,-,-,-,-,0.0,-,-,0.0,-,-,-,-,-,-,-,0.0,-,-,-,-,-,-,-,-,-,-,-,0.0,-,-,-,-,-,-,,-,0.0,-,-,-,-,-,-,-,-,-,-,0.0,-,-,-,-,-,-,-,-,-,-,-,-,-,-,-,-,0.0,-,-,-,0.0,-,-,-,-,50.0,-,-,-,100.0,-,-,-,-,-,-,-,-,-,-,0.0,-,-,-,-,-,-,-,-,-,0.0,-,-,-,-,-,0.0,-,-,-,-,0.0,-,-,-,-,-,-,-,-,-,-,-,0.0,-,-,-,-,-,-,-,-,0.0,-,-,-,0.0,76.6,30.66,0.249
2703,16508,354480,Le Bourhis E.,2000,,-,-,-,0.3480273,-,-,-,-,-,-,-,-,-,0.0,-,-,-,0.0,-,-,0.0,0.0,-,-,-,-,-,10.12467,-,-,-,0.0,-,-,-,-,-,-,-,-,-,-,0.0,-,-,-,-,-,-,-,-,-,-,-,-,-,-,-,-,-,0.0,-,-,-,-,-,-,0.0,-,-,0.0,-,-,-,-,-,-,-,0.0,-,-,-,-,-,-,-,-,-,-,-,0.0,-,-,-,-,-,-,,-,5.869552,-,-,-,-,-,-,-,-,-,-,12.78669,-,-,-,-,-,-,-,-,-,-,-,-,-,-,-,-,0.0,-,-,-,0.0,-,-,-,-,0.3480273,-,-,-,100.0,-,-,-,-,-,-,-,-,-,-,70.87106,-,-,-,-,-,-,-,-,-,0.0,-,-,-,-,-,0.0,-,-,-,-,0.0,-,-,-,-,-,-,-,-,-,-,-,0.0,-,-,-,-,-,-,-,-,0.0,-,-,-,0.0,73.0,29.1,0.23
2704,16608,145328,Sirazhiddinov N,1966,,-,-,-,22.22222,-,-,-,-,-,-,-,-,-,0.0,-,-,-,0.0,-,-,0.0,0.0,-,-,-,-,-,0.0,-,-,-,0.0,-,-,-,-,-,-,-,-,-,-,0.0,-,-,-,-,-,-,-,-,-,-,-,-,-,-,-,-,-,0.0,-,-,-,-,-,-,0.0,-,-,0.0,-,-,-,-,-,-,-,0.0,-,-,-,-,-,-,-,-,-,-,-,0.0,-,-,-,-,-,-,,-,22.22222,-,-,-,-,-,-,-,-,-,-,0.0,-,-,-,-,-,-,-,-,-,-,-,-,-,-,-,-,0.0,-,-,-,0.0,-,-,-,-,22.22222,-,-,-,100.0,-,-,-,-,-,-,-,-,-,-,55.55556,-,-,-,-,-,-,-,-,-,0.0,-,-,-,-,-,0.0,-,-,-,-,0.0,-,-,-,-,-,-,-,-,-,-,-,0.0,-,-,-,-,-,-,-,-,0.0,-,-,-,0.0,101.0,40.22,0.265
2705,16682,145597,Livshits V.Ya.,1995,,-,-,-,0.0,-,-,-,-,-,-,-,-,-,0.0,-,-,-,0.0,-,-,0.0,0.0,-,-,-,-,-,0.0,-,-,-,0.0,-,-,-,-,-,-,-,-,-,-,0.0,-,-,-,-,-,-,-,-,-,-,-,-,-,-,-,-,-,0.0,-,-,-,-,-,-,0.0,-,-,0.0,-,-,-,-,-,-,-,0.0,-,-,-,-,-,-,-,-,-,-,-,0.0,-,-,-,-,-,-,,-,0.0,-,-,-,-,-,-,-,-,-,-,0.0,-,-,-,-,-,-,-,-,-,-,-,-,-,-,-,-,0.0,-,-,-,0.0,-,-,-,-,0.0,-,-,-,100.0,-,-,-,-,-,-,-,-,-,-,0.0,-,-,-,-,-,-,-,-,-,0.0,-,-,-,-,-,100.0,-,-,-,-,0.0,-,-,-,-,-,-,-,-,-,-,-,0.0,-,-,-,-,-,-,-,-,0.0,-,-,-,0.0,53.4,21.61,0.236
2706,16682,145598,Livshits V.Ya.,1995,,-,-,-,0.0,-,-,-,-,-,-,-,-,-,0.0,-,-,-,0.0,-,-,0.0,0.0,-,-,-,-,-,0.0,-,-,-,0.0,-,-,-,-,-,-,-,-,-,-,0.0,-,-,-,-,-,-,-,-,-,-,-,-,-,-,-,-,-,0.0,-,-,-,-,-,-,0.0,-,-,0.0,-,-,-,-,-,-,-,0.0,-,-,-,-,-,-,-,-,-,-,-,18.0,-,-,-,-,-,-,,-,0.0,-,-,-,-,-,-,-,-,-,-,0.0,-,-,-,-,-,-,-,-,-,-,-,-,-,-,-,-,0.0,-,-,-,0.0,-,-,-,-,0.0,-,-,-,100.0,-,-,-,-,-,-,-,-,-,-,0.0,-,-,-,-,-,-,-,-,-,0.0,-,-,-,-,-,82.0,-,-,-,-,0.0,-,-,-,-,-,-,-,-,-,-,-,0.0,-,-,-,-,-,-,-,-,0.0,-,-,-,0.0,47.1,18.84,0.25
2707,16682,145599,Livshits V.Ya.,1995,,-,-,-,0.0,-,-,-,-,-,-,-,-,-,0.0,-,-,-,0.0,-,-,0.0,0.0,-,-,-,-,-,0.0,-,-,-,0.0,-,-,-,-,-,-,-,-,-,-,0.0,-,-,-,-,-,-,-,-,-,-,-,-,-,-,-,-,-,0.0,-,-,-,-,-,-,0.0,-,-,0.0,-,-,-,-,-,-,-,0.0,-,-,-,-,-,-,-,-,-,-,-,20.0,-,-,-,-,-,-,,-,0.0,-,-,-,-,-,-,-,-,-,-,0.0,-,-,-,-,-,-,-,-,-,-,-,-,-,-,-,-,0.0,-,-,-,0.0,-,-,-,-,0.0,-,-,-,100.0,-,-,-,-,-,-,-,-,-,-,0.0,-,-,-,-,-,-,-,-,-,0.0,-,-,-,-,-,80.0,-,-,-,-,0.0,-,-,-,-,-,-,-,-,-,-,-,0.0,-,-,-,-,-,-,-,-,0.0,-,-,-,0.0,46.7,18.7,0.25
2708,16682,145600,Livshits V.Ya.,1995,,-,-,-,0.0,-,-,-,-,-,-,-,-,-,0.0,-,-,-,0.0,-,-,0.0,0.0,-,-,-,-,-,0.0,-,-,-,0.0,-,-,-,-,-,-,-,-,-,-,0.0,-,-,-,-,-,-,-,-,-,-,-,-,-,-,-,-,-,0.0,-,-,-,-,-,-,0.0,-,-,0.0,-,-,-,-,-,-,-,0.0,-,-,-,-,-,-,-,-,-,-,-,21.0,-,-,-,-,-,-,,-,0.0,-,-,-,-,-,-,-,-,-,-,0.0,-,-,-,-,-,-,-,-,-,-,-,-,-,-,-,-,0.0,-,-,-,0.0,-,-,-,-,0.0,-,-,-,100.0,-,-,-,-,-,-,-,-,-,-,0.0,-,-,-,-,-,-,-,-,-,0.0,-,-,-,-,-,79.0,-,-,-,-,0.0,-,-,-,-,-,-,-,-,-,-,-,0.0,-,-,-,-,-,-,-,-,0.0,-,-,-,0.0,46.4,18.57,0.251
2709,16682,145601,Livshits V.Ya.,1995,,-,-,-,0.0,-,-,-,-,-,-,-,-,-,0.0,-,-,-,0.0,-,-,0.0,0.0,-,-,-,-,-,0.0,-,-,-,0.0,-,-,-,-,-,-,-,-,-,-,0.0,-,-,-,-,-,-,-,-,-,-,-,-,-,-,-,-,-,0.0,-,-,-,-,-,-,0.0,-,-,0.0,-,-,-,-,-,-,-,0.0,-,-,-,-,-,-,-,-,-,-,-,23.0,-,-,-,-,-,-,,-,0.0,-,-,-,-,-,-,-,-,-,-,0.0,-,-,-,-,-,-,-,-,-,-,-,-,-,-,-,-,0.0,-,-,-,0.0,-,-,-,-,0.0,-,-,-,100.0,-,-,-,-,-,-,-,-,-,-,0.0,-,-,-,-,-,-,-,-,-,0.0,-,-,-,-,-,77.0,-,-,-,-,0.0,-,-,-,-,-,-,-,-,-,-,-,0.0,-,-,-,-,-,-,-,-,0.0,-,-,-,0.0,46.3,18.49,0.252
2710,16682,145602,Livshits V.Ya.,1995,,-,-,-,0.0,-,-,-,-,-,-,-,-,-,0.0,-,-,-,0.0,-,-,0.0,0.0,-,-,-,-,-,0.0,-,-,-,0.0,-,-,-,-,-,-,-,-,-,-,0.0,-,-,-,-,-,-,-,-,-,-,-,-,-,-,-,-,-,0.0,-,-,-,-,-,-,0.0,-,-,0.0,-,-,-,-,-,-,-,0.0,-,-,-,-,-,-,-,-,-,-,-,24.0,-,-,-,-,-,-,,-,0.0,-,-,-,-,-,-,-,-,-,-,0.0,-,-,-,-,-,-,-,-,-,-,-,-,-,-,-,-,0.0,-,-,-,0.0,-,-,-,-,0.0,-,-,-,100.0,-,-,-,-,-,-,-,-,-,-,0.0,-,-,-,-,-,-,-,-,-,0.0,-,-,-,-,-,76.0,-,-,-,-,0.0,-,-,-,-,-,-,-,-,-,-,-,0.0,-,-,-,-,-,-,-,-,0.0,-,-,-,0.0,46.0,18.4,0.252
