Repository: jacobergzhou/Poisson-Ratio

File: Non_metal_07242019.csv (part 36 of 91)
Index,Code,Glass #,Author,Year,Trademark,glass_comp,Ag2O,AgI,Al,Al2O3,AlF3,AlN,As,As2O3,As2O5,As2S3,As2Se3,AsSe,B,B2O3,BaCl2,BaF2,BaO,BeF2,BeO,Bi2O3,BiCl3,Br,Ca,CaF2,CaO,Cd,CdCl2,CdF2,CdO,Ce2O3,CeF3,CeO2,Cl,Co3O4,CoO,Cr2O3,Cs2O,CsCl,CsF,Cu2O,CuO,Dy2O3,Er,Er2O3,ErF3,Eu,Eu2O3,EuF3,F,Fe,Fe2O3,FeO,Ga,Ga2O3,Ga2S3,Ga2Se3,GaF3,Gd2O3,GdF3,Ge,GeO2,GeS2,GeSe2,H2O,HfF4,HfO2,Hg,Ho2O3,I,InF3,K,K2O,K2S,K2SO4,KBr,KCl,KF,KHF2,La,La2O3,La2S3,LaF3,Li,Li2O,Li2S,Li2SO4,LiBr,LiCl,LiF,LiI,MgF2,MgO,Mn2O3,MnF2,MnO,MnO2,MoO2,MoO3,N,Na,Na2O,Na2S,Na2SO4,NaCl,NaF,NaPO3,Nb2O5,Nd,Nd2O3,NdF3,NH4NO3,NiO,O,OH,P,P2O5,Pb,PbCl2,PbF2,PbO,PdO,Pr2O3,Pr6O11,PrF3,Rb2O,RbF,Rh2O3,RuO2,S,Sb,Sb2O3,Sb2S3,Sc2O3,Se,Si,Si3N4,SiC,SiO2,Sm2O3,Sn,SnO,SnO2,SO2,SO3,Sr,SrCl2,SrF2,SrO,Ta2O3,Ta2O5,Tb2O3,TbF3,Te,TeO2,Th,ThF4,ThO2,TiO2,Tl,Tl2O,Tl2Se,TlSe,Tm2O3,U,U3O8,UO2,V,V2O5,VO6,WO3,Y,Y2O3,Yb2O3,YbF3,YF3,ZnCl2,ZnF2,ZnO,ZnSO4,ZrF4,ZrO2,Young's modulus E (GPa),Shear modulus G (GPa),Poisson's ratio v
# 2362,10648,75136,Farley J.M.,1975,nan,(P2O5)15.0 (V2O5)85.0 ,0.0,0,0.0,0.0,0.0,0.0,0.0,0.0,0.0,0,0,0,0.0,0.0,0,0.0,0.0,0.0,0.0,0.0,0.0,0,0.0,0.0,0.0,0.0,0,0,0.0,0.0,0,0.0,0.0,0.0,0.0,0.0,0.0,0,0.0,0.0,0.0,0.0,0.0,0.0,0,0.0,0.0,0,0.0,0.0,0.0,0.0,0.0,0.0,0,0,0,0.0,0,0.0,0.0,0,0,0.0,0,0.0,0.0,0.0,0,0.0,0.0,0.0,0,0,0.0,0.0,0,0.0,0.0,0.0,0,0.0,0.0,0.0,0,0,0,0.0,0.0,0,0.0,0.0,0.0,0,0.0,0.0,0.0,0.0,0.0,0.0,0.0,0.0,0.0,0.0,0.0,0.0,0.0,0.0,0.0,0.0,0.0,0.0,0.0,0.0,0.0,15.0,0.0,0.0,0.0,0.0,0.0,0.0,0.0,0,0.0,0.0,0.0,0.0,0.0,0.0,0.0,0,0.0,0.0,0.0,0.0,0.0,0.0,0.0,0,0.0,0.0,0.0,0.0,0.0,0,0.0,0.0,0.0,0.0,0.0,0,0.0,0.0,0.0,0.0,0,0.0,0.0,0.0,0,0,0,0.0,0.0,0.0,0.0,85.0,0.0,0.0,0.0,0.0,0.0,0.0,0.0,0.0,0.0,0.0,0,0.0,0.0,41.3,16.4,0.26
# 2363,11092,44237,Muthupari S.,1995,nan,(B2O3)50.0 (Na2O)40.0 (V2O5)10.0 ,0.0,0,0.0,0.0,0.0,0.0,0.0,0.0,0.0,0,0,0,0.0,50.0,0,0.0,0.0,0.0,0.0,0.0,0.0,0,0.0,0.0,0.0,0.0,0,0,0.0,0.0,0,0.0,0.0,0.0,0.0,0.0,0.0,0,0.0,0.0,0.0,0.0,0.0,0.0,0,0.0,0.0,0,0.0,0.0,0.0,0.0,0.0,0.0,0,0,0,0.0,0,0.0,0.0,0,0,0.0,0,0.0,0.0,0.0,0,0.0,0.0,0.0,0,0,0.0,0.0,0,0.0,0.0,0.0,0,0.0,0.0,0.0,0,0,0,0.0,0.0,0,0.0,0.0,0.0,0,0.0,0.0,0.0,0.0,0.0,0.0,40.0,0.0,0.0,0.0,0.0,0.0,0.0,0.0,0.0,0.0,0.0,0.0,0.0,0.0,0.0,0.0,0.0,0.0,0.0,0.0,0.0,0.0,0.0,0,0.0,0.0,0.0,0.0,0.0,0.0,0.0,0,0.0,0.0,0.0,0.0,0.0,0.0,0.0,0,0.0,0.0,0.0,0.0,0.0,0,0.0,0.0,0.0,0.0,0.0,0,0.0,0.0,0.0,0.0,0,0.0,0.0,0.0,0,0,0,0.0,0.0,0.0,0.0,10.0,0.0,0.0,0.0,0.0,0.0,0.0,0.0,0.0,0.0,0.0,0,0.0,0.0,51.1,20.3,0.26
# 2364,12094,89933,Beall G.H.,1979,nan,(Al2O3)5.0 (B2O3)60.0 (Li2O)35.0 ,0.0,0,0.0,5.0,0.0,0.0,0.0,0.0,0.0,0,0,0,0.0,60.0,0,0.0,0.0,0.0,0.0,0.0,0.0,0,0.0,0.0,0.0,0.0,0,0,0.0,0.0,0,0.0,0.0,0.0,0.0,0.0,0.0,0,0.0,0.0,0.0,0.0,0.0,0.0,0,0.0,0.0,0,0.0,0.0,0.0,0.0,0.0,0.0,0,0,0,0.0,0,0.0,0.0,0,0,0.0,0,0.0,0.0,0.0,0,0.0,0.0,0.0,0,0,0.0,0.0,0,0.0,0.0,0.0,0,0.0,0.0,35.0,0,0,0,0.0,0.0,0,0.0,0.0,0.0,0,0.0,0.0,0.0,0.0,0.0,0.0,0.0,0.0,0.0,0.0,0.0,0.0,0.0,0.0,0.0,0.0,0.0,0.0,0.0,0.0,0.0,0.0,0.0,0.0,0.0,0.0,0.0,0.0,0.0,0,0.0,0.0,0.0,0.0,0.0,0.0,0.0,0,0.0,0.0,0.0,0.0,0.0,0.0,0.0,0,0.0,0.0,0.0,0.0,0.0,0,0.0,0.0,0.0,0.0,0.0,0,0.0,0.0,0.0,0.0,0,0.0,0.0,0.0,0,0,0,0.0,0.0,0.0,0.0,0.0,0.0,0.0,0.0,0.0,0.0,0.0,0.0,0.0,0.0,0.0,0,0.0,0.0,84.1,33.09,0.26
# 2365,12094,89946,Beall G.H.,1979,nan,(Al2O3)20.0 (B2O3)40.0 (Li2O)40.0 ,0.0,0,0.0,20.0,0.0,0.0,0.0,0.0,0.0,0,0,0,0.0,40.0,0,0.0,0.0,0.0,0.0,0.0,0.0,0,0.0,0.0,0.0,0.0,0,0,0.0,0.0,0,0.0,0.0,0.0,0.0,0.0,0.0,0,0.0,0.0,0.0,0.0,0.0,0.0,0,0.0,0.0,0,0.0,0.0,0.0,0.0,0.0,0.0,0,0,0,0.0,0,0.0,0.0,0,0,0.0,0,0.0,0.0,0.0,0,0.0,0.0,0.0,0,0,0.0,0.0,0,0.0,0.0,0.0,0,0.0,0.0,40.0,0,0,0,0.0,0.0,0,0.0,0.0,0.0,0,0.0,0.0,0.0,0.0,0.0,0.0,0.0,0.0,0.0,0.0,0.0,0.0,0.0,0.0,0.0,0.0,0.0,0.0,0.0,0.0,0.0,0.0,0.0,0.0,0.0,0.0,0.0,0.0,0.0,0,0.0,0.0,0.0,0.0,0.0,0.0,0.0,0,0.0,0.0,0.0,0.0,0.0,0.0,0.0,0,0.0,0.0,0.0,0.0,0.0,0,0.0,0.0,0.0,0.0,0.0,0,0.0,0.0,0.0,0.0,0,0.0,0.0,0.0,0,0,0,0.0,0.0,0.0,0.0,0.0,0.0,0.0,0.0,0.0,0.0,0.0,0.0,0.0,0.0,0.0,0,0.0,0.0,80.6,31.72,0.26
# 2366,12094,89947,Beall G.H.,1979,nan,(Al2O3)5.0 (B2O3)50.0 (Li2O)45.0 ,0.0,0,0.0,5.0,0.0,0.0,0.0,0.0,0.0,0,0,0,0.0,50.0,0,0.0,0.0,0.0,0.0,0.0,0.0,0,0.0,0.0,0.0,0.0,0,0,0.0,0.0,0,0.0,0.0,0.0,0.0,0.0,0.0,0,0.0,0.0,0.0,0.0,0.0,0.0,0,0.0,0.0,0,0.0,0.0,0.0,0.0,0.0,0.0,0,0,0,0.0,0,0.0,0.0,0,0,0.0,0,0.0,0.0,0.0,0,0.0,0.0,0.0,0,0,0.0,0.0,0,0.0,0.0,0.0,0,0.0,0.0,45.0,0,0,0,0.0,0.0,0,0.0,0.0,0.0,0,0.0,0.0,0.0,0.0,0.0,0.0,0.0,0.0,0.0,0.0,0.0,0.0,0.0,0.0,0.0,0.0,0.0,0.0,0.0,0.0,0.0,0.0,0.0,0.0,0.0,0.0,0.0,0.0,0.0,0,0.0,0.0,0.0,0.0,0.0,0.0,0.0,0,0.0,0.0,0.0,0.0,0.0,0.0,0.0,0,0.0,0.0,0.0,0.0,0.0,0,0.0,0.0,0.0,0.0,0.0,0,0.0,0.0,0.0,0.0,0,0.0,0.0,0.0,0,0,0,0.0,0.0,0.0,0.0,0.0,0.0,0.0,0.0,0.0,0.0,0.0,0.0,0.0,0.0,0.0,0,0.0,0.0,86.2,34.48,0.26
# 2367,12180,137599,Dumbaugh W.H.,1974,0,(Al2O3)10.8 (BeO)20.7 (MgO)32.1 (SiO2)34.4 (ZrO2)2.0 ,0.0,0,0.0,10.8,0.0,0.0,0.0,0.0,0.0,0,0,0,0.0,0.0,0,0.0,0.0,0.0,20.7,0.0,0.0,0,0.0,0.0,0.0,0.0,0,0,0.0,0.0,0,0.0,0.0,0.0,0.0,0.0,0.0,0,0.0,0.0,0.0,0.0,0.0,0.0,0,0.0,0.0,0,0.0,0.0,0.0,0.0,0.0,0.0,0,0,0,0.0,0,0.0,0.0,0,0,0.0,0,0.0,0.0,0.0,0,0.0,0.0,0.0,0,0,0.0,0.0,0,0.0,0.0,0.0,0,0.0,0.0,0.0,0,0,0,0.0,0.0,0,0.0,32.1,0.0,0,0.0,0.0,0.0,0.0,0.0,0.0,0.0,0.0,0.0,0.0,0.0,0.0,0.0,0.0,0.0,0.0,0.0,0.0,0.0,0.0,0.0,0.0,0.0,0.0,0.0,0.0,0.0,0.0,0.0,0,0.0,0.0,0.0,0.0,0.0,0.0,0.0,0,0.0,0.0,0.0,0.0,0.0,34.4,0.0,0,0.0,0.0,0.0,0.0,0.0,0,0.0,0.0,0.0,0.0,0.0,0,0.0,0.0,0.0,0.0,0,0.0,0.0,0.0,0,0,0,0.0,0.0,0.0,0.0,0.0,0.0,0.0,0.0,0.0,0.0,0.0,0.0,0.0,0.0,0.0,0,0.0,2.0,135.0,53.57,0.26
# 2368,12180,137600,Dumbaugh W.H.,1974,0,(Al2O3)8.8 (BeO)20.7 (Li2O)2.0 (MgO)32.1 (SiO2)34.4 (ZrO2)2.0 ,0.0,0,0.0,8.8,0.0,0.0,0.0,0.0,0.0,0,0,0,0.0,0.0,0,0.0,0.0,0.0,20.7,0.0,0.0,0,0.0,0.0,0.0,0.0,0,0,0.0,0.0,0,0.0,0.0,0.0,0.0,0.0,0.0,0,0.0,0.0,0.0,0.0,0.0,0.0,0,0.0,0.0,0,0.0,0.0,0.0,0.0,0.0,0.0,0,0,0,0.0,0,0.0,0.0,0,0,0.0,0,0.0,0.0,0.0,0,0.0,0.0,0.0,0,0,0.0,0.0,0,0.0,0.0,0.0,0,0.0,0.0,2.0,0,0,0,0.0,0.0,0,0.0,32.1,0.0,0,0.0,0.0,0.0,0.0,0.0,0.0,0.0,0.0,0.0,0.0,0.0,0.0,0.0,0.0,0.0,0.0,0.0,0.0,0.0,0.0,0.0,0.0,0.0,0.0,0.0,0.0,0.0,0.0,0.0,0,0.0,0.0,0.0,0.0,0.0,0.0,0.0,0,0.0,0.0,0.0,0.0,0.0,34.4,0.0,0,0.0,0.0,0.0,0.0,0.0,0,0.0,0.0,0.0,0.0,0.0,0,0.0,0.0,0.0,0.0,0,0.0,0.0,0.0,0,0,0,0.0,0.0,0.0,0.0,0.0,0.0,0.0,0.0,0.0,0.0,0.0,0.0,0.0,0.0,0.0,0,0.0,2.0,139.0,55.15,0.26
# 2369,12180,137601,Dumbaugh W.H.,1974,0,(Al2O3)10.0 (BeO)20.0 (MgO)25.0 (SiO2)45.0 ,0.0,0,0.0,10.0,0.0,0.0,0.0,0.0,0.0,0,0,0,0.0,0.0,0,0.0,0.0,0.0,20.0,0.0,0.0,0,0.0,0.0,0.0,0.0,0,0,0.0,0.0,0,0.0,0.0,0.0,0.0,0.0,0.0,0,0.0,0.0,0.0,0.0,0.0,0.0,0,0.0,0.0,0,0.0,0.0,0.0,0.0,0.0,0.0,0,0,0,0.0,0,0.0,0.0,0,0,0.0,0,0.0,0.0,0.0,0,0.0,0.0,0.0,0,0,0.0,0.0,0,0.0,0.0,0.0,0,0.0,0.0,0.0,0,0,0,0.0,0.0,0,0.0,25.0,0.0,0,0.0,0.0,0.0,0.0,0.0,0.0,0.0,0.0,0.0,0.0,0.0,0.0,0.0,0.0,0.0,0.0,0.0,0.0,0.0,0.0,0.0,0.0,0.0,0.0,0.0,0.0,0.0,0.0,0.0,0,0.0,0.0,0.0,0.0,0.0,0.0,0.0,0,0.0,0.0,0.0,0.0,0.0,45.0,0.0,0,0.0,0.0,0.0,0.0,0.0,0,0.0,0.0,0.0,0.0,0.0,0,0.0,0.0,0.0,0.0,0,0.0,0.0,0.0,0,0,0,0.0,0.0,0.0,0.0,0.0,0.0,0.0,0.0,0.0,0.0,0.0,0.0,0.0,0.0,0.0,0,0.0,0.0,127.0,50.39,0.26
# 2370,16683,145628,Baikova L.G.,1995,nan,(Al2O3)14.3 (K2O)20.8 (Nd2O3)0.8 (P2O5)63.5 (SiO2)0.6 ,0.0,0,0.0,14.3,0.0,0.0,0.0,0.0,0.0,0,0,0,0.0,0.0,0,0.0,0.0,0.0,0.0,0.0,0.0,0,0.0,0.0,0.0,0.0,0,0,0.0,0.0,0,0.0,0.0,0.0,0.0,0.0,0.0,0,0.0,0.0,0.0,0.0,0.0,0.0,0,0.0,0.0,0,0.0,0.0,0.0,0.0,0.0,0.0,0,0,0,0.0,0,0.0,0.0,0,0,0.0,0,0.0,0.0,0.0,0,0.0,0.0,20.8,0,0,0.0,0.0,0,0.0,0.0,0.0,0,0.0,0.0,0.0,0,0,0,0.0,0.0,0,0.0,0.0,0.0,0,0.0,0.0,0.0,0.0,0.0,0.0,0.0,0.0,0.0,0.0,0.0,0.0,0.0,0.0,0.8,0.0,0.0,0.0,0.0,0.0,0.0,63.5,0.0,0.0,0.0,0.0,0.0,0.0,0.0,0,0.0,0.0,0.0,0.0,0.0,0.0,0.0,0,0.0,0.0,0.0,0.0,0.0,0.6,0.0,0,0.0,0.0,0.0,0.0,0.0,0,0.0,0.0,0.0,0.0,0.0,0,0.0,0.0,0.0,0.0,0,0.0,0.0,0.0,0,0,0,0.0,0.0,0.0,0.0,0.0,0.0,0.0,0.0,0.0,0.0,0.0,0.0,0.0,0.0,0.0,0,0.0,0.0,50.1,19.88,0.26
# 2371,20356,174605,Saunders G.A.,2001,nan,(CeO2)24.5 (P2O5)75.5 ,0.0,0,0.0,0.0,0.0,0.0,0.0,0.0,0.0,0,0,0,0.0,0.0,0,0.0,0.0,0.0,0.0,0.0,0.0,0,0.0,0.0,0.0,0.0,0,0,0.0,0.0,0,24.5,0.0,0.0,0.0,0.0,0.0,0,0.0,0.0,0.0,0.0,0.0,0.0,0,0.0,0.0,0,0.0,0.0,0.0,0.0,0.0,0.0,0,0,0,0.0,0,0.0,0.0,0,0,0.0,0,0.0,0.0,0.0,0,0.0,0.0,0.0,0,0,0.0,0.0,0,0.0,0.0,0.0,0,0.0,0.0,0.0,0,0,0,0.0,0.0,0,0.0,0.0,0.0,0,0.0,0.0,0.0,0.0,0.0,0.0,0.0,0.0,0.0,0.0,0.0,0.0,0.0,0.0,0.0,0.0,0.0,0.0,0.0,0.0,0.0,75.5,0.0,0.0,0.0,0.0,0.0,0.0,0.0,0,0.0,0.0,0.0,0.0,0.0,0.0,0.0,0,0.0,0.0,0.0,0.0,0.0,0.0,0.0,0,0.0,0.0,0.0,0.0,0.0,0,0.0,0.0,0.0,0.0,0.0,0,0.0,0.0,0.0,0.0,0,0.0,0.0,0.0,0,0,0,0.0,0.0,0.0,0.0,0.0,0.0,0.0,0.0,0.0,0.0,0.0,0.0,0.0,0.0,0.0,0,0.0,0.0,57.2,22.69,0.26
# 2372,20459,175731,Wei T.Y.,2001,nan,(Al2O3)4.0 (B2O3)10.0 (Li2O)15.0 (Na2O)15.0 (P2O5)56.0 ,0.0,0,0.0,4.0,0.0,0.0,0.0,0.0,0.0,0,0,0,0.0,10.0,0,0.0,0.0,0.0,0.0,0.0,0.0,0,0.0,0.0,0.0,0.0,0,0,0.0,0.0,0,0.0,0.0,0.0,0.0,0.0,0.0,0,0.0,0.0,0.0,0.0,0.0,0.0,0,0.0,0.0,0,0.0,0.0,0.0,0.0,0.0,0.0,0,0,0,0.0,0,0.0,0.0,0,0,0.0,0,0.0,0.0,0.0,0,0.0,0.0,0.0,0,0,0.0,0.0,0,0.0,0.0,0.0,0,0.0,0.0,15.0,0,0,0,0.0,0.0,0,0.0,0.0,0.0,0,0.0,0.0,0.0,0.0,0.0,0.0,15.0,0.0,0.0,0.0,0.0,0.0,0.0,0.0,0.0,0.0,0.0,0.0,0.0,0.0,0.0,56.0,0.0,0.0,0.0,0.0,0.0,0.0,0.0,0,0.0,0.0,0.0,0.0,0.0,0.0,0.0,0,0.0,0.0,0.0,0.0,0.0,0.0,0.0,0,0.0,0.0,0.0,0.0,0.0,0,0.0,0.0,0.0,0.0,0.0,0,0.0,0.0,0.0,0.0,0,0.0,0.0,0.0,0,0,0,0.0,0.0,0.0,0.0,0.0,0.0,0.0,0.0,0.0,0.0,0.0,0.0,0.0,0.0,0.0,0,0.0,0.0,63.5,25.19,0.26
# 2373,24323,188717,Wange P.,2002,nan,(Al2O3)19.0 (MgO)14.6 (SiO2)57.3 (TiO2)9.1 ,0.0,0,0.0,19.0,0.0,0.0,0.0,0.0,0.0,0,0,0,0.0,0.0,0,0.0,0.0,0.0,0.0,0.0,0.0,0,0.0,0.0,0.0,0.0,0,0,0.0,0.0,0,0.0,0.0,0.0,0.0,0.0,0.0,0,0.0,0.0,0.0,0.0,0.0,0.0,0,0.0,0.0,0,0.0,0.0,0.0,0.0,0.0,0.0,0,0,0,0.0,0,0.0,0.0,0,0,0.0,0,0.0,0.0,0.0,0,0.0,0.0,0.0,0,0,0.0,0.0,0,0.0,0.0,0.0,0,0.0,0.0,0.0,0,0,0,0.0,0.0,0,0.0,14.6,0.0,0,0.0,0.0,0.0,0.0,0.0,0.0,0.0,0.0,0.0,0.0,0.0,0.0,0.0,0.0,0.0,0.0,0.0,0.0,0.0,0.0,0.0,0.0,0.0,0.0,0.0,0.0,0.0,0.0,0.0,0,0.0,0.0,0.0,0.0,0.0,0.0,0.0,0,0.0,0.0,0.0,0.0,0.0,57.3,0.0,0,0.0,0.0,0.0,0.0,0.0,0,0.0,0.0,0.0,0.0,0.0,0,0.0,0.0,0.0,0.0,0,9.1,0.0,0.0,0,0,0,0.0,0.0,0.0,0.0,0.0,0.0,0.0,0.0,0.0,0.0,0.0,0.0,0.0,0.0,0.0,0,0.0,0.0,103.0,40.9,0.26
# 2374,24395,189327,Muthupari S.,1996,nan,(MoO3)50.0 (Na2O)30.0 (P2O5)20.0 ,0.0,0,0.0,0.0,0.0,0.0,0.0,0.0,0.0,0,0,0,0.0,0.0,0,0.0,0.0,0.0,0.0,0.0,0.0,0,0.0,0.0,0.0,0.0,0,0,0.0,0.0,0,0.0,0.0,0.0,0.0,0.0,0.0,0,0.0,0.0,0.0,0.0,0.0,0.0,0,0.0,0.0,0,0.0,0.0,0.0,0.0,0.0,0.0,0,0,0,0.0,0,0.0,0.0,0,0,0.0,0,0.0,0.0,0.0,0,0.0,0.0,0.0,0,0,0.0,0.0,0,0.0,0.0,0.0,0,0.0,0.0,0.0,0,0,0,0.0,0.0,0,0.0,0.0,0.0,0,0.0,0.0,0.0,50.0,0.0,0.0,30.0,0.0,0.0,0.0,0.0,0.0,0.0,0.0,0.0,0.0,0.0,0.0,0.0,0.0,0.0,20.0,0.0,0.0,0.0,0.0,0.0,0.0,0.0,0,0.0,0.0,0.0,0.0,0.0,0.0,0.0,0,0.0,0.0,0.0,0.0,0.0,0.0,0.0,0,0.0,0.0,0.0,0.0,0.0,0,0.0,0.0,0.0,0.0,0.0,0,0.0,0.0,0.0,0.0,0,0.0,0.0,0.0,0,0,0,0.0,0.0,0.0,0.0,0.0,0.0,0.0,0.0,0.0,0.0,0.0,0.0,0.0,0.0,0.0,0,0.0,0.0,43.5,17.3,0.26
# 2376,25936,197263,Hayden J.S.,1990,nan,(Al2O3)11.8146185 (As2O3)0.119799782 (K2O)8.259248968 (La2O3)0.359499346 (Li2O)8.259248968 (Na2O)8.259248968 (Nd2O3)1.7379968369999999 (P2O5)61.19033863 ,0.0,0,0.0,11.8146185,0.0,0.0,0.0,0.119799782,0.0,0,0,0,0.0,0.0,0,0.0,0.0,0.0,0.0,0.0,0.0,0,0.0,0.0,0.0,0.0,0,0,0.0,0.0,0,0.0,0.0,0.0,0.0,0.0,0.0,0,0.0,0.0,0.0,0.0,0.0,0.0,0,0.0,0.0,0,0.0,0.0,0.0,0.0,0.0,0.0,0,0,0,0.0,0,0.0,0.0,0,0,0.0,0,0.0,0.0,0.0,0,0.0,0.0,8.259248968,0,0,0.0,0.0,0,0.0,0.0,0.359499346,0,0.0,0.0,8.259248968,0,0,0,0.0,0.0,0,0.0,0.0,0.0,0,0.0,0.0,0.0,0.0,0.0,0.0,8.259248968,0.0,0.0,0.0,0.0,0.0,0.0,0.0,1.7379968369999999,0.0,0.0,0.0,0.0,0.0,0.0,61.19033863,0.0,0.0,0.0,0.0,0.0,0.0,0.0,0,0.0,0.0,0.0,0.0,0.0,0.0,0.0,0,0.0,0.0,0.0,0.0,0.0,0.0,0.0,0,0.0,0.0,0.0,0.0,0.0,0,0.0,0.0,0.0,0.0,0.0,0,0.0,0.0,0.0,0.0,0,0.0,0.0,0.0,0,0,0,0.0,0.0,0.0,0.0,0.0,0.0,0.0,0.0,0.0,0.0,0.0,0.0,0.0,0.0,0.0,0,0.0,0.0,62.0,24.6,0.26
# 2377,26288,354461,Rajendran V.,2003,nan,(Bi2O3)3.869139717 (TeO2)56.4810169 (V2O5)39.64984338 ,0.0,0,0.0,0.0,0.0,0.0,0.0,0.0,0.0,0,0,0,0.0,0.0,0,0.0,0.0,0.0,0.0,3.869139717,0.0,0,0.0,0.0,0.0,0.0,0,0,0.0,0.0,0,0.0,0.0,0.0,0.0,0.0,0.0,0,0.0,0.0,0.0,0.0,0.0,0.0,0,0.0,0.0,0,0.0,0.0,0.0,0.0,0.0,0.0,0,0,0,0.0,0,0.0,0.0,0,0,0.0,0,0.0,0.0,0.0,0,0.0,0.0,0.0,0,0,0.0,0.0,0,0.0,0.0,0.0,0,0.0,0.0,0.0,0,0,0,0.0,0.0,0,0.0,0.0,0.0,0,0.0,0.0,0.0,0.0,0.0,0.0,0.0,0.0,0.0,0.0,0.0,0.0,0.0,0.0,0.0,0.0,0.0,0.0,0.0,0.0,0.0,0.0,0.0,0.0,0.0,0.0,0.0,0.0,0.0,0,0.0,0.0,0.0,0.0,0.0,0.0,0.0,0,0.0,0.0,0.0,0.0,0.0,0.0,0.0,0,0.0,0.0,0.0,0.0,0.0,0,0.0,0.0,0.0,0.0,0.0,0,0.0,56.4810169,0.0,0.0,0,0.0,0.0,0.0,0,0,0,0.0,0.0,0.0,0.0,39.64984338,0.0,0.0,0.0,0.0,0.0,0.0,0.0,0.0,0.0,0.0,0,0.0,0.0,nan,nan,0.26
# 2379,26687,21316,LaCourse W.C.,1996,nan,(Al2O3)4.0 (Na2O)33.3 (SiO2)62.7 ,0.0,0,0.0,4.0,0.0,0.0,0.0,0.0,0.0,0,0,0,0.0,0.0,0,0.0,0.0,0.0,0.0,0.0,0.0,0,0.0,0.0,0.0,0.0,0,0,0.0,0.0,0,0.0,0.0,0.0,0.0,0.0,0.0,0,0.0,0.0,0.0,0.0,0.0,0.0,0,0.0,0.0,0,0.0,0.0,0.0,0.0,0.0,0.0,0,0,0,0.0,0,0.0,0.0,0,0,0.0,0,0.0,0.0,0.0,0,0.0,0.0,0.0,0,0,0.0,0.0,0,0.0,0.0,0.0,0,0.0,0.0,0.0,0,0,0,0.0,0.0,0,0.0,0.0,0.0,0,0.0,0.0,0.0,0.0,0.0,0.0,33.3,0.0,0.0,0.0,0.0,0.0,0.0,0.0,0.0,0.0,0.0,0.0,0.0,0.0,0.0,0.0,0.0,0.0,0.0,0.0,0.0,0.0,0.0,0,0.0,0.0,0.0,0.0,0.0,0.0,0.0,0,0.0,0.0,0.0,0.0,0.0,62.7,0.0,0,0.0,0.0,0.0,0.0,0.0,0,0.0,0.0,0.0,0.0,0.0,0,0.0,0.0,0.0,0.0,0,0.0,0.0,0.0,0,0,0,0.0,0.0,0.0,0.0,0.0,0.0,0.0,0.0,0.0,0.0,0.0,0.0,0.0,0.0,0.0,0,0.0,0.0,63.0,25.0,0.26
# 2380,26687,21317,LaCourse W.C.,1996,nan,(Al2O3)6.0 (Na2O)33.3 (SiO2)60.7 ,0.0,0,0.0,6.0,0.0,0.0,0.0,0.0,0.0,0,0,0,0.0,0.0,0,0.0,0.0,0.0,0.0,0.0,0.0,0,0.0,0.0,0.0,0.0,0,0,0.0,0.0,0,0.0,0.0,0.0,0.0,0.0,0.0,0,0.0,0.0,0.0,0.0,0.0,0.0,0,0.0,0.0,0,0.0,0.0,0.0,0.0,0.0,0.0,0,0,0,0.0,0,0.0,0.0,0,0,0.0,0,0.0,0.0,0.0,0,0.0,0.0,0.0,0,0,0.0,0.0,0,0.0,0.0,0.0,0,0.0,0.0,0.0,0,0,0,0.0,0.0,0,0.0,0.0,0.0,0,0.0,0.0,0.0,0.0,0.0,0.0,33.3,0.0,0.0,0.0,0.0,0.0,0.0,0.0,0.0,0.0,0.0,0.0,0.0,0.0,0.0,0.0,0.0,0.0,0.0,0.0,0.0,0.0,0.0,0,0.0,0.0,0.0,0.0,0.0,0.0,0.0,0,0.0,0.0,0.0,0.0,0.0,60.7,0.0,0,0.0,0.0,0.0,0.0,0.0,0,0.0,0.0,0.0,0.0,0.0,0,0.0,0.0,0.0,0.0,0,0.0,0.0,0.0,0,0,0,0.0,0.0,0.0,0.0,0.0,0.0,0.0,0.0,0.0,0.0,0.0,0.0,0.0,0.0,0.0,0,0.0,0.0,63.0,25.0,0.26
# 2381,26709,310059,Baikova L.G.,2003,nan,(B2O3)14.89573447 (Li2O)44.68720341 (Nd2O3)0.695100209 (P2O5)39.72196192 ,0.0,0,0.0,0.0,0.0,0.0,0.0,0.0,0.0,0,0,0,0.0,14.89573447,0,0.0,0.0,0.0,0.0,0.0,0.0,0,0.0,0.0,0.0,0.0,0,0,0.0,0.0,0,0.0,0.0,0.0,0.0,0.0,0.0,0,0.0,0.0,0.0,0.0,0.0,0.0,0,0.0,0.0,0,0.0,0.0,0.0,0.0,0.0,0.0,0,0,0,0.0,0,0.0,0.0,0,0,0.0,0,0.0,0.0,0.0,0,0.0,0.0,0.0,0,0,0.0,0.0,0,0.0,0.0,0.0,0,0.0,0.0,44.68720341,0,0,0,0.0,0.0,0,0.0,0.0,0.0,0,0.0,0.0,0.0,0.0,0.0,0.0,0.0,0.0,0.0,0.0,0.0,0.0,0.0,0.0,0.695100209,0.0,0.0,0.0,0.0,0.0,0.0,39.72196192,0.0,0.0,0.0,0.0,0.0,0.0,0.0,0,0.0,0.0,0.0,0.0,0.0,0.0,0.0,0,0.0,0.0,0.0,0.0,0.0,0.0,0.0,0,0.0,0.0,0.0,0.0,0.0,0,0.0,0.0,0.0,0.0,0.0,0,0.0,0.0,0.0,0.0,0,0.0,0.0,0.0,0,0,0,0.0,0.0,0.0,0.0,0.0,0.0,0.0,0.0,0.0,0.0,0.0,0.0,0.0,0.0,0.0,0,0.0,0.0,65.9,26.15,0.26
# 2382,26709,310060,Baikova L.G.,2003,nan,(B2O3)19.86097794 (Li2O)44.68720787 (Nd2O3)0.695100278 (P2O5)34.756713899999994 ,0.0,0,0.0,0.0,0.0,0.0,0.0,0.0,0.0,0,0,0,0.0,19.86097794,0,0.0,0.0,0.0,0.0,0.0,0.0,0,0.0,0.0,0.0,0.0,0,0,0.0,0.0,0,0.0,0.0,0.0,0.0,0.0,0.0,0,0.0,0.0,0.0,0.0,0.0,0.0,0,0.0,0.0,0,0.0,0.0,0.0,0.0,0.0,0.0,0,0,0,0.0,0,0.0,0.0,0,0,0.0,0,0.0,0.0,0.0,0,0.0,0.0,0.0,0,0,0.0,0.0,0,0.0,0.0,0.0,0,0.0,0.0,44.68720787,0,0,0,0.0,0.0,0,0.0,0.0,0.0,0,0.0,0.0,0.0,0.0,0.0,0.0,0.0,0.0,0.0,0.0,0.0,0.0,0.0,0.0,0.695100278,0.0,0.0,0.0,0.0,0.0,0.0,34.756713899999994,0.0,0.0,0.0,0.0,0.0,0.0,0.0,0,0.0,0.0,0.0,0.0,0.0,0.0,0.0,0,0.0,0.0,0.0,0.0,0.0,0.0,0.0,0,0.0,0.0,0.0,0.0,0.0,0,0.0,0.0,0.0,0.0,0.0,0,0.0,0.0,0.0,0.0,0,0.0,0.0,0.0,0,0,0,0.0,0.0,0.0,0.0,0.0,0.0,0.0,0.0,0.0,0.0,0.0,0.0,0.0,0.0,0.0,0,0.0,0.0,72.1,28.61,0.26
# 2383,26709,310061,Baikova L.G.,2003,nan,(B2O3)24.82622745 (Li2O)44.68720341 (Nd2O3)0.695100209 (P2O5)29.79146894 ,0.0,0,0.0,0.0,0.0,0.0,0.0,0.0,0.0,0,0,0,0.0,24.82622745,0,0.0,0.0,0.0,0.0,0.0,0.0,0,0.0,0.0,0.0,0.0,0,0,0.0,0.0,0,0.0,0.0,0.0,0.0,0.0,0.0,0,0.0,0.0,0.0,0.0,0.0,0.0,0,0.0,0.0,0,0.0,0.0,0.0,0.0,0.0,0.0,0,0,0,0.0,0,0.0,0.0,0,0,0.0,0,0.0,0.0,0.0,0,0.0,0.0,0.0,0,0,0.0,0.0,0,0.0,0.0,0.0,0,0.0,0.0,44.68720341,0,0,0,0.0,0.0,0,0.0,0.0,0.0,0,0.0,0.0,0.0,0.0,0.0,0.0,0.0,0.0,0.0,0.0,0.0,0.0,0.0,0.0,0.695100209,0.0,0.0,0.0,0.0,0.0,0.0,29.79146894,0.0,0.0,0.0,0.0,0.0,0.0,0.0,0,0.0,0.0,0.0,0.0,0.0,0.0,0.0,0,0.0,0.0,0.0,0.0,0.0,0.0,0.0,0,0.0,0.0,0.0,0.0,0.0,0,0.0,0.0,0.0,0.0,0.0,0,0.0,0.0,0.0,0.0,0,0.0,0.0,0.0,0,0,0,0.0,0.0,0.0,0.0,0.0,0.0,0.0,0.0,0.0,0.0,0.0,0.0,0.0,0.0,0.0,0,0.0,0.0,73.8,29.28,0.26
# 2384,27139,370997,Boyd D.C.,1980,Corning 8871,(K2O)6.078047425 (Li2O)3.1933342239999996 (Na2O)3.079152216 (PbO)20.94828147 (SiO2)66.70118467 ,0.0,0,0.0,0.0,0.0,0.0,0.0,0.0,0.0,0,0,0,0.0,0.0,0,0.0,0.0,0.0,0.0,0.0,0.0,0,0.0,0.0,0.0,0.0,0,0,0.0,0.0,0,0.0,0.0,0.0,0.0,0.0,0.0,0,0.0,0.0,0.0,0.0,0.0,0.0,0,0.0,0.0,0,0.0,0.0,0.0,0.0,0.0,0.0,0,0,0,0.0,0,0.0,0.0,0,0,0.0,0,0.0,0.0,0.0,0,0.0,0.0,6.078047425,0,0,0.0,0.0,0,0.0,0.0,0.0,0,0.0,0.0,3.1933342239999996,0,0,0,0.0,0.0,0,0.0,0.0,0.0,0,0.0,0.0,0.0,0.0,0.0,0.0,3.079152216,0.0,0.0,0.0,0.0,0.0,0.0,0.0,0.0,0.0,0.0,0.0,0.0,0.0,0.0,0.0,0.0,0.0,0.0,20.94828147,0.0,0.0,0.0,0,0.0,0.0,0.0,0.0,0.0,0.0,0.0,0,0.0,0.0,0.0,0.0,0.0,66.70118467,0.0,0,0.0,0.0,0.0,0.0,0.0,0,0.0,0.0,0.0,0.0,0.0,0,0.0,0.0,0.0,0.0,0,0.0,0.0,0.0,0,0,0,0.0,0.0,0.0,0.0,0.0,0.0,0.0,0.0,0.0,0.0,0.0,0.0,0.0,0.0,0.0,0,0.0,0.0,58.0,23.01,0.26
# 2385,28138,74362,Nemilov S.V.,1990,nan,(P2O5)50.0 (ZnO)50.0 ,0.0,0,0.0,0.0,0.0,0.0,0.0,0.0,0.0,0,0,0,0.0,0.0,0,0.0,0.0,0.0,0.0,0.0,0.0,0,0.0,0.0,0.0,0.0,0,0,0.0,0.0,0,0.0,0.0,0.0,0.0,0.0,0.0,0,0.0,0.0,0.0,0.0,0.0,0.0,0,0.0,0.0,0,0.0,0.0,0.0,0.0,0.0,0.0,0,0,0,0.0,0,0.0,0.0,0,0,0.0,0,0.0,0.0,0.0,0,0.0,0.0,0.0,0,0,0.0,0.0,0,0.0,0.0,0.0,0,0.0,0.0,0.0,0,0,0,0.0,0.0,0,0.0,0.0,0.0,0,0.0,0.0,0.0,0.0,0.0,0.0,0.0,0.0,0.0,0.0,0.0,0.0,0.0,0.0,0.0,0.0,0.0,0.0,0.0,0.0,0.0,50.0,0.0,0.0,0.0,0.0,0.0,0.0,0.0,0,0.0,0.0,0.0,0.0,0.0,0.0,0.0,0,0.0,0.0,0.0,0.0,0.0,0.0,0.0,0,0.0,0.0,0.0,0.0,0.0,0,0.0,0.0,0.0,0.0,0.0,0,0.0,0.0,0.0,0.0,0,0.0,0.0,0.0,0,0,0,0.0,0.0,0.0,0.0,0.0,0.0,0.0,0.0,0.0,0.0,0.0,0.0,0.0,0.0,50.0,0,0.0,0.0,39.1,15.54,0.26
# 2386,28138,74365,Nemilov S.V.,1990,nan,(CoO)50.0 (P2O5)50.0 ,0.0,0,0.0,0.0,0.0,0.0,0.0,0.0,0.0,0,0,0,0.0,0.0,0,0.0,0.0,0.0,0.0,0.0,0.0,0,0.0,0.0,0.0,0.0,0,0,0.0,0.0,0,0.0,0.0,0.0,50.0,0.0,0.0,0,0.0,0.0,0.0,0.0,0.0,0.0,0,0.0,0.0,0,0.0,0.0,0.0,0.0,0.0,0.0,0,0,0,0.0,0,0.0,0.0,0,0,0.0,0,0.0,0.0,0.0,0,0.0,0.0,0.0,0,0,0.0,0.0,0,0.0,0.0,0.0,0,0.0,0.0,0.0,0,0,0,0.0,0.0,0,0.0,0.0,0.0,0,0.0,0.0,0.0,0.0,0.0,0.0,0.0,0.0,0.0,0.0,0.0,0.0,0.0,0.0,0.0,0.0,0.0,0.0,0.0,0.0,0.0,50.0,0.0,0.0,0.0,0.0,0.0,0.0,0.0,0,0.0,0.0,0.0,0.0,0.0,0.0,0.0,0,0.0,0.0,0.0,0.0,0.0,0.0,0.0,0,0.0,0.0,0.0,0.0,0.0,0,0.0,0.0,0.0,0.0,0.0,0,0.0,0.0,0.0,0.0,0,0.0,0.0,0.0,0,0,0,0.0,0.0,0.0,0.0,0.0,0.0,0.0,0.0,0.0,0.0,0.0,0.0,0.0,0.0,0.0,0,0.0,0.0,53.0,21.04,0.26
# 2387,29015,381947,Gowda V.C.V.,2005,nan,(B2O3)95.0 (Li2O)5.0 ,0.0,0,0.0,0.0,0.0,0.0,0.0,0.0,0.0,0,0,0,0.0,95.0,0,0.0,0.0,0.0,0.0,0.0,0.0,0,0.0,0.0,0.0,0.0,0,0,0.0,0.0,0,0.0,0.0,0.0,0.0,0.0,0.0,0,0.0,0.0,0.0,0.0,0.0,0.0,0,0.0,0.0,0,0.0,0.0,0.0,0.0,0.0,0.0,0,0,0,0.0,0,0.0,0.0,0,0,0.0,0,0.0,0.0,0.0,0,0.0,0.0,0.0,0,0,0.0,0.0,0,0.0,0.0,0.0,0,0.0,0.0,5.0,0,0,0,0.0,0.0,0,0.0,0.0,0.0,0,0.0,0.0,0.0,0.0,0.0,0.0,0.0,0.0,0.0,0.0,0.0,0.0,0.0,0.0,0.0,0.0,0.0,0.0,0.0,0.0,0.0,0.0,0.0,0.0,0.0,0.0,0.0,0.0,0.0,0,0.0,0.0,0.0,0.0,0.0,0.0,0.0,0,0.0,0.0,0.0,0.0,0.0,0.0,0.0,0,0.0,0.0,0.0,0.0,0.0,0,0.0,0.0,0.0,0.0,0.0,0,0.0,0.0,0.0,0.0,0,0.0,0.0,0.0,0,0,0,0.0,0.0,0.0,0.0,0.0,0.0,0.0,0.0,0.0,0.0,0.0,0.0,0.0,0.0,0.0,0,0.0,0.0,21.8,8.49,0.26
# 2388,29015,381948,Gowda V.C.V.,2005,nan,(B2O3)90.0 (Li2O)10.0 ,0.0,0,0.0,0.0,0.0,0.0,0.0,0.0,0.0,0,0,0,0.0,90.0,0,0.0,0.0,0.0,0.0,0.0,0.0,0,0.0,0.0,0.0,0.0,0,0,0.0,0.0,0,0.0,0.0,0.0,0.0,0.0,0.0,0,0.0,0.0,0.0,0.0,0.0,0.0,0,0.0,0.0,0,0.0,0.0,0.0,0.0,0.0,0.0,0,0,0,0.0,0,0.0,0.0,0,0,0.0,0,0.0,0.0,0.0,0,0.0,0.0,0.0,0,0,0.0,0.0,0,0.0,0.0,0.0,0,0.0,0.0,10.0,0,0,0,0.0,0.0,0,0.0,0.0,0.0,0,0.0,0.0,0.0,0.0,0.0,0.0,0.0,0.0,0.0,0.0,0.0,0.0,0.0,0.0,0.0,0.0,0.0,0.0,0.0,0.0,0.0,0.0,0.0,0.0,0.0,0.0,0.0,0.0,0.0,0,0.0,0.0,0.0,0.0,0.0,0.0,0.0,0,0.0,0.0,0.0,0.0,0.0,0.0,0.0,0,0.0,0.0,0.0,0.0,0.0,0,0.0,0.0,0.0,0.0,0.0,0,0.0,0.0,0.0,0.0,0,0.0,0.0,0.0,0,0,0,0.0,0.0,0.0,0.0,0.0,0.0,0.0,0.0,0.0,0.0,0.0,0.0,0.0,0.0,0.0,0,0.0,0.0,26.0,10.3,0.26
# 2389,29015,381952,Gowda V.C.V.,2005,nan,(B2O3)60.0 (Li2O)20.0 (PbO)20.0 ,0.0,0,0.0,0.0,0.0,0.0,0.0,0.0,0.0,0,0,0,0.0,60.0,0,0.0,0.0,0.0,0.0,0.0,0.0,0,0.0,0.0,0.0,0.0,0,0,0.0,0.0,0,0.0,0.0,0.0,0.0,0.0,0.0,0,0.0,0.0,0.0,0.0,0.0,0.0,0,0.0,0.0,0,0.0,0.0,0.0,0.0,0.0,0.0,0,0,0,0.0,0,0.0,0.0,0,0,0.0,0,0.0,0.0,0.0,0,0.0,0.0,0.0,0,0,0.0,0.0,0,0.0,0.0,0.0,0,0.0,0.0,20.0,0,0,0,0.0,0.0,0,0.0,0.0,0.0,0,0.0,0.0,0.0,0.0,0.0,0.0,0.0,0.0,0.0,0.0,0.0,0.0,0.0,0.0,0.0,0.0,0.0,0.0,0.0,0.0,0.0,0.0,0.0,0.0,0.0,20.0,0.0,0.0,0.0,0,0.0,0.0,0.0,0.0,0.0,0.0,0.0,0,0.0,0.0,0.0,0.0,0.0,0.0,0.0,0,0.0,0.0,0.0,0.0,0.0,0,0.0,0.0,0.0,0.0,0.0,0,0.0,0.0,0.0,0.0,0,0.0,0.0,0.0,0,0,0,0.0,0.0,0.0,0.0,0.0,0.0,0.0,0.0,0.0,0.0,0.0,0.0,0.0,0.0,0.0,0,0.0,0.0,76.4,30.27,0.26
# 2390,29015,381954,Gowda V.C.V.,2005,nan,(B2O3)75.0 (Li2O)15.0 (PbO)10.0 ,0.0,0,0.0,0.0,0.0,0.0,0.0,0.0,0.0,0,0,0,0.0,75.0,0,0.0,0.0,0.0,0.0,0.0,0.0,0,0.0,0.0,0.0,0.0,0,0,0.0,0.0,0,0.0,0.0,0.0,0.0,0.0,0.0,0,0.0,0.0,0.0,0.0,0.0,0.0,0,0.0,0.0,0,0.0,0.0,0.0,0.0,0.0,0.0,0,0,0,0.0,0,0.0,0.0,0,0,0.0,0,0.0,0.0,0.0,0,0.0,0.0,0.0,0,0,0.0,0.0,0,0.0,0.0,0.0,0,0.0,0.0,15.0,0,0,0,0.0,0.0,0,0.0,0.0,0.0,0,0.0,0.0,0.0,0.0,0.0,0.0,0.0,0.0,0.0,0.0,0.0,0.0,0.0,0.0,0.0,0.0,0.0,0.0,0.0,0.0,0.0,0.0,0.0,0.0,0.0,10.0,0.0,0.0,0.0,0,0.0,0.0,0.0,0.0,0.0,0.0,0.0,0,0.0,0.0,0.0,0.0,0.0,0.0,0.0,0,0.0,0.0,0.0,0.0,0.0,0,0.0,0.0,0.0,0.0,0.0,0,0.0,0.0,0.0,0.0,0,0.0,0.0,0.0,0,0,0,0.0,0.0,0.0,0.0,0.0,0.0,0.0,0.0,0.0,0.0,0.0,0.0,0.0,0.0,0.0,0,0.0,0.0,66.7,26.54,0.26
# 2391,29015,381955,Gowda V.C.V.,2005,nan,(B2O3)70.0 (Li2O)15.0 (PbO)15.0 ,0.0,0,0.0,0.0,0.0,0.0,0.0,0.0,0.0,0,0,0,0.0,70.0,0,0.0,0.0,0.0,0.0,0.0,0.0,0,0.0,0.0,0.0,0.0,0,0,0.0,0.0,0,0.0,0.0,0.0,0.0,0.0,0.0,0,0.0,0.0,0.0,0.0,0.0,0.0,0,0.0,0.0,0,0.0,0.0,0.0,0.0,0.0,0.0,0,0,0,0.0,0,0.0,0.0,0,0,0.0,0,0.0,0.0,0.0,0,0.0,0.0,0.0,0,0,0.0,0.0,0,0.0,0.0,0.0,0,0.0,0.0,15.0,0,0,0,0.0,0.0,0,0.0,0.0,0.0,0,0.0,0.0,0.0,0.0,0.0,0.0,0.0,0.0,0.0,0.0,0.0,0.0,0.0,0.0,0.0,0.0,0.0,0.0,0.0,0.0,0.0,0.0,0.0,0.0,0.0,15.0,0.0,0.0,0.0,0,0.0,0.0,0.0,0.0,0.0,0.0,0.0,0,0.0,0.0,0.0,0.0,0.0,0.0,0.0,0,0.0,0.0,0.0,0.0,0.0,0,0.0,0.0,0.0,0.0,0.0,0,0.0,0.0,0.0,0.0,0,0.0,0.0,0.0,0,0,0,0.0,0.0,0.0,0.0,0.0,0.0,0.0,0.0,0.0,0.0,0.0,0.0,0.0,0.0,0.0,0,0.0,0.0,72.7,28.89,0.26
# 2392,30772,377582,Lin Chung0Chern,2006,nan,(Li2O)33.45267 (SiO2)66.54733 ,0.0,0,0.0,0.0,0.0,0.0,0.0,0.0,0.0,0,0,0,0.0,0.0,0,0.0,0.0,0.0,0.0,0.0,0.0,0,0.0,0.0,0.0,0.0,0,0,0.0,0.0,0,0.0,0.0,0.0,0.0,0.0,0.0,0,0.0,0.0,0.0,0.0,0.0,0.0,0,0.0,0.0,0,0.0,0.0,0.0,0.0,0.0,0.0,0,0,0,0.0,0,0.0,0.0,0,0,0.0,0,0.0,0.0,0.0,0,0.0,0.0,0.0,0,0,0.0,0.0,0,0.0,0.0,0.0,0,0.0,0.0,33.45267,0,0,0,0.0,0.0,0,0.0,0.0,0.0,0,0.0,0.0,0.0,0.0,0.0,0.0,0.0,0.0,0.0,0.0,0.0,0.0,0.0,0.0,0.0,0.0,0.0,0.0,0.0,0.0,0.0,0.0,0.0,0.0,0.0,0.0,0.0,0.0,0.0,0,0.0,0.0,0.0,0.0,0.0,0.0,0.0,0,0.0,0.0,0.0,0.0,0.0,66.54733,0.0,0,0.0,0.0,0.0,0.0,0.0,0,0.0,0.0,0.0,0.0,0.0,0,0.0,0.0,0.0,0.0,0,0.0,0.0,0.0,0,0,0,0.0,0.0,0.0,0.0,0.0,0.0,0.0,0.0,0.0,0.0,0.0,0.0,0.0,0.0,0.0,0,0.0,0.0,92.6,36.7,0.26
# 2394,31787,379166,Kodama M.,2006,nan,(B2O3)66.9 (Na2O)33.1 ,0.0,0,0.0,0.0,0.0,0.0,0.0,0.0,0.0,0,0,0,0.0,66.9,0,0.0,0.0,0.0,0.0,0.0,0.0,0,0.0,0.0,0.0,0.0,0,0,0.0,0.0,0,0.0,0.0,0.0,0.0,0.0,0.0,0,0.0,0.0,0.0,0.0,0.0,0.0,0,0.0,0.0,0,0.0,0.0,0.0,0.0,0.0,0.0,0,0,0,0.0,0,0.0,0.0,0,0,0.0,0,0.0,0.0,0.0,0,0.0,0.0,0.0,0,0,0.0,0.0,0,0.0,0.0,0.0,0,0.0,0.0,0.0,0,0,0,0.0,0.0,0,0.0,0.0,0.0,0,0.0,0.0,0.0,0.0,0.0,0.0,33.1,0.0,0.0,0.0,0.0,0.0,0.0,0.0,0.0,0.0,0.0,0.0,0.0,0.0,0.0,0.0,0.0,0.0,0.0,0.0,0.0,0.0,0.0,0,0.0,0.0,0.0,0.0,0.0,0.0,0.0,0,0.0,0.0,0.0,0.0,0.0,0.0,0.0,0,0.0,0.0,0.0,0.0,0.0,0,0.0,0.0,0.0,0.0,0.0,0,0.0,0.0,0.0,0.0,0,0.0,0.0,0.0,0,0,0,0.0,0.0,0.0,0.0,0.0,0.0,0.0,0.0,0.0,0.0,0.0,0.0,0.0,0.0,0.0,0,0.0,0.0,63.0,25.0,0.26
# 2395,31787,379167,Kodama M.,2006,nan,(B2O3)65.0 (Na2O)35.0 ,0.0,0,0.0,0.0,0.0,0.0,0.0,0.0,0.0,0,0,0,0.0,65.0,0,0.0,0.0,0.0,0.0,0.0,0.0,0,0.0,0.0,0.0,0.0,0,0,0.0,0.0,0,0.0,0.0,0.0,0.0,0.0,0.0,0,0.0,0.0,0.0,0.0,0.0,0.0,0,0.0,0.0,0,0.0,0.0,0.0,0.0,0.0,0.0,0,0,0,0.0,0,0.0,0.0,0,0,0.0,0,0.0,0.0,0.0,0,0.0,0.0,0.0,0,0,0.0,0.0,0,0.0,0.0,0.0,0,0.0,0.0,0.0,0,0,0,0.0,0.0,0,0.0,0.0,0.0,0,0.0,0.0,0.0,0.0,0.0,0.0,35.0,0.0,0.0,0.0,0.0,0.0,0.0,0.0,0.0,0.0,0.0,0.0,0.0,0.0,0.0,0.0,0.0,0.0,0.0,0.0,0.0,0.0,0.0,0,0.0,0.0,0.0,0.0,0.0,0.0,0.0,0,0.0,0.0,0.0,0.0,0.0,0.0,0.0,0,0.0,0.0,0.0,0.0,0.0,0,0.0,0.0,0.0,0.0,0.0,0,0.0,0.0,0.0,0.0,0,0.0,0.0,0.0,0,0,0,0.0,0.0,0.0,0.0,0.0,0.0,0.0,0.0,0.0,0.0,0.0,0.0,0.0,0.0,0.0,0,0.0,0.0,63.0,25.0,0.26
# 2396,31853,379491,Gowda V.C.V.,2007,nan,(B2O3)29.57746296 (Na2O)14.78873148 (PbO)55.63380556 ,0.0,0,0.0,0.0,0.0,0.0,0.0,0.0,0.0,0,0,0,0.0,29.57746296,0,0.0,0.0,0.0,0.0,0.0,0.0,0,0.0,0.0,0.0,0.0,0,0,0.0,0.0,0,0.0,0.0,0.0,0.0,0.0,0.0,0,0.0,0.0,0.0,0.0,0.0,0.0,0,0.0,0.0,0,0.0,0.0,0.0,0.0,0.0,0.0,0,0,0,0.0,0,0.0,0.0,0,0,0.0,0,0.0,0.0,0.0,0,0.0,0.0,0.0,0,0,0.0,0.0,0,0.0,0.0,0.0,0,0.0,0.0,0.0,0,0,0,0.0,0.0,0,0.0,0.0,0.0,0,0.0,0.0,0.0,0.0,0.0,0.0,14.78873148,0.0,0.0,0.0,0.0,0.0,0.0,0.0,0.0,0.0,0.0,0.0,0.0,0.0,0.0,0.0,0.0,0.0,0.0,55.63380556,0.0,0.0,0.0,0,0.0,0.0,0.0,0.0,0.0,0.0,0.0,0,0.0,0.0,0.0,0.0,0.0,0.0,0.0,0,0.0,0.0,0.0,0.0,0.0,0,0.0,0.0,0.0,0.0,0.0,0,0.0,0.0,0.0,0.0,0,0.0,0.0,0.0,0,0,0,0.0,0.0,0.0,0.0,0.0,0.0,0.0,0.0,0.0,0.0,0.0,0.0,0.0,0.0,0.0,0,0.0,0.0,54.7,21.74,0.26
# 2397,31853,379493,Gowda V.C.V.,2007,nan,(B2O3)50.0 (Bi2O3)25.0 (Na2O)25.0 ,0.0,0,0.0,0.0,0.0,0.0,0.0,0.0,0.0,0,0,0,0.0,50.0,0,0.0,0.0,0.0,0.0,25.0,0.0,0,0.0,0.0,0.0,0.0,0,0,0.0,0.0,0,0.0,0.0,0.0,0.0,0.0,0.0,0,0.0,0.0,0.0,0.0,0.0,0.0,0,0.0,0.0,0,0.0,0.0,0.0,0.0,0.0,0.0,0,0,0,0.0,0,0.0,0.0,0,0,0.0,0,0.0,0.0,0.0,0,0.0,0.0,0.0,0,0,0.0,0.0,0,0.0,0.0,0.0,0,0.0,0.0,0.0,0,0,0,0.0,0.0,0,0.0,0.0,0.0,0,0.0,0.0,0.0,0.0,0.0,0.0,25.0,0.0,0.0,0.0,0.0,0.0,0.0,0.0,0.0,0.0,0.0,0.0,0.0,0.0,0.0,0.0,0.0,0.0,0.0,0.0,0.0,0.0,0.0,0,0.0,0.0,0.0,0.0,0.0,0.0,0.0,0,0.0,0.0,0.0,0.0,0.0,0.0,0.0,0,0.0,0.0,0.0,0.0,0.0,0,0.0,0.0,0.0,0.0,0.0,0,0.0,0.0,0.0,0.0,0,0.0,0.0,0.0,0,0,0,0.0,0.0,0.0,0.0,0.0,0.0,0.0,0.0,0.0,0.0,0.0,0.0,0.0,0.0,0.0,0,0.0,0.0,56.8,22.53,0.26
# 2398,31853,379498,Gowda V.C.V.,2007,nan,(B2O3)40.11976 (Na2O)19.760479999999998 (TeO2)40.11976 ,0.0,0,0.0,0.0,0.0,0.0,0.0,0.0,0.0,0,0,0,0.0,40.11976,0,0.0,0.0,0.0,0.0,0.0,0.0,0,0.0,0.0,0.0,0.0,0,0,0.0,0.0,0,0.0,0.0,0.0,0.0,0.0,0.0,0,0.0,0.0,0.0,0.0,0.0,0.0,0,0.0,0.0,0,0.0,0.0,0.0,0.0,0.0,0.0,0,0,0,0.0,0,0.0,0.0,0,0,0.0,0,0.0,0.0,0.0,0,0.0,0.0,0.0,0,0,0.0,0.0,0,0.0,0.0,0.0,0,0.0,0.0,0.0,0,0,0,0.0,0.0,0,0.0,0.0,0.0,0,0.0,0.0,0.0,0.0,0.0,0.0,19.760479999999998,0.0,0.0,0.0,0.0,0.0,0.0,0.0,0.0,0.0,0.0,0.0,0.0,0.0,0.0,0.0,0.0,0.0,0.0,0.0,0.0,0.0,0.0,0,0.0,0.0,0.0,0.0,0.0,0.0,0.0,0,0.0,0.0,0.0,0.0,0.0,0.0,0.0,0,0.0,0.0,0.0,0.0,0.0,0,0.0,0.0,0.0,0.0,0.0,0,0.0,40.11976,0.0,0.0,0,0.0,0.0,0.0,0,0,0,0.0,0.0,0.0,0.0,0.0,0.0,0.0,0.0,0.0,0.0,0.0,0.0,0.0,0.0,0.0,0,0.0,0.0,46.8,18.64,0.26
# 2399,31921,405218,Aitken B.G.,2007,nan,(Al2O3)17.73244671 (BaO)4.433112177 (La2O3)8.866018353 (SiO2)68.96842276 ,0.0,0,0.0,17.73244671,0.0,0.0,0.0,0.0,0.0,0,0,0,0.0,0.0,0,0.0,4.433112177,0.0,0.0,0.0,0.0,0,0.0,0.0,0.0,0.0,0,0,0.0,0.0,0,0.0,0.0,0.0,0.0,0.0,0.0,0,0.0,0.0,0.0,0.0,0.0,0.0,0,0.0,0.0,0,0.0,0.0,0.0,0.0,0.0,0.0,0,0,0,0.0,0,0.0,0.0,0,0,0.0,0,0.0,0.0,0.0,0,0.0,0.0,0.0,0,0,0.0,0.0,0,0.0,0.0,8.866018353,0,0.0,0.0,0.0,0,0,0,0.0,0.0,0,0.0,0.0,0.0,0,0.0,0.0,0.0,0.0,0.0,0.0,0.0,0.0,0.0,0.0,0.0,0.0,0.0,0.0,0.0,0.0,0.0,0.0,0.0,0.0,0.0,0.0,0.0,0.0,0.0,0.0,0.0,0.0,0.0,0,0.0,0.0,0.0,0.0,0.0,0.0,0.0,0,0.0,0.0,0.0,0.0,0.0,68.96842276,0.0,0,0.0,0.0,0.0,0.0,0.0,0,0.0,0.0,0.0,0.0,0.0,0,0.0,0.0,0.0,0.0,0,0.0,0.0,0.0,0,0,0,0.0,0.0,0.0,0.0,0.0,0.0,0.0,0.0,0.0,0.0,0.0,0.0,0.0,0.0,0.0,0,0.0,0.0,90.3,35.84,0.26
# 2400,33174,398520,Dauce R.,2003,nan,(Al2O3)8.713204697 (AlN)17.50969796 (MgO)18.56644973 (SiO2)48.04477123 (Y2O3)7.165876389 ,0.0,0,0.0,8.713204697,0.0,17.50969796,0.0,0.0,0.0,0,0,0,0.0,0.0,0,0.0,0.0,0.0,0.0,0.0,0.0,0,0.0,0.0,0.0,0.0,0,0,0.0,0.0,0,0.0,0.0,0.0,0.0,0.0,0.0,0,0.0,0.0,0.0,0.0,0.0,0.0,0,0.0,0.0,0,0.0,0.0,0.0,0.0,0.0,0.0,0,0,0,0.0,0,0.0,0.0,0,0,0.0,0,0.0,0.0,0.0,0,0.0,0.0,0.0,0,0,0.0,0.0,0,0.0,0.0,0.0,0,0.0,0.0,0.0,0,0,0,0.0,0.0,0,0.0,18.56644973,0.0,0,0.0,0.0,0.0,0.0,0.0,0.0,0.0,0.0,0.0,0.0,0.0,0.0,0.0,0.0,0.0,0.0,0.0,0.0,0.0,0.0,0.0,0.0,0.0,0.0,0.0,0.0,0.0,0.0,0.0,0,0.0,0.0,0.0,0.0,0.0,0.0,0.0,0,0.0,0.0,0.0,0.0,0.0,48.04477123,0.0,0,0.0,0.0,0.0,0.0,0.0,0,0.0,0.0,0.0,0.0,0.0,0,0.0,0.0,0.0,0.0,0,0.0,0.0,0.0,0,0,0,0.0,0.0,0.0,0.0,0.0,0.0,0.0,0.0,7.165876389,0.0,0.0,0.0,0.0,0.0,0.0,0,0.0,0.0,124.0,49.0,0.26
# 2402,33612,399968,Terai R.,1979,nan,(Al2O3)4.146701848999999 (B2O3)11.94687804 (BaO)0.5876716120000001 (CaO)3.4608165360000003 (Ce2O3)0.274499725 (CoO)0.09249990699999999 (Cr2O3)0.091209909 (Cs2O)0.344333855 (Fe2O3)0.781299218 (La2O3)0.17019983 (Li2O)6.494795498999999 (MoO3)1.540998457 (Na2O)13.53161645 (Nd2O3)0.7415992579999999 (NiO)0.64959935 (Rb2O)0.074159926 (SiO2)53.06463688 (SrO)0.334454665 (TeO2)0.173715526 (Y2O3)0.092079908 (ZrO2)1.406233592 ,0.0,0,0.0,4.146701848999999,0.0,0.0,0.0,0.0,0.0,0,0,0,0.0,11.94687804,0,0.0,0.5876716120000001,0.0,0.0,0.0,0.0,0,0.0,0.0,3.4608165360000003,0.0,0,0,0.0,0.274499725,0,0.0,0.0,0.0,0.09249990699999999,0.091209909,0.344333855,0,0.0,0.0,0.0,0.0,0.0,0.0,0,0.0,0.0,0,0.0,0.0,0.781299218,0.0,0.0,0.0,0,0,0,0.0,0,0.0,0.0,0,0,0.0,0,0.0,0.0,0.0,0,0.0,0.0,0.0,0,0,0.0,0.0,0,0.0,0.0,0.17019983,0,0.0,0.0,6.494795498999999,0,0,0,0.0,0.0,0,0.0,0.0,0.0,0,0.0,0.0,0.0,1.540998457,0.0,0.0,13.53161645,0.0,0.0,0.0,0.0,0.0,0.0,0.0,0.7415992579999999,0.0,0.0,0.64959935,0.0,0.0,0.0,0.0,0.0,0.0,0.0,0.0,0.0,0.0,0.0,0,0.074159926,0.0,0.0,0.0,0.0,0.0,0.0,0,0.0,0.0,0.0,0.0,0.0,53.06463688,0.0,0,0.0,0.0,0.0,0.0,0.0,0,0.0,0.334454665,0.0,0.0,0.0,0,0.0,0.173715526,0.0,0.0,0,0.0,0.0,0.0,0,0,0,0.0,0.0,0.0,0.0,0.0,0.0,0.0,0.0,0.092079908,0.0,0.0,0.0,0.0,0.0,0.0,0,0.0,1.406233592,79.7,31.8,0.26
# 2403,33915,414534,Miura T.,2001,nan,(CuO)45.0 (P2O5)55.0 ,0.0,0,0.0,0.0,0.0,0.0,0.0,0.0,0.0,0,0,0,0.0,0.0,0,0.0,0.0,0.0,0.0,0.0,0.0,0,0.0,0.0,0.0,0.0,0,0,0.0,0.0,0,0.0,0.0,0.0,0.0,0.0,0.0,0,0.0,0.0,45.0,0.0,0.0,0.0,0,0.0,0.0,0,0.0,0.0,0.0,0.0,0.0,0.0,0,0,0,0.0,0,0.0,0.0,0,0,0.0,0,0.0,0.0,0.0,0,0.0,0.0,0.0,0,0,0.0,0.0,0,0.0,0.0,0.0,0,0.0,0.0,0.0,0,0,0,0.0,0.0,0,0.0,0.0,0.0,0,0.0,0.0,0.0,0.0,0.0,0.0,0.0,0.0,0.0,0.0,0.0,0.0,0.0,0.0,0.0,0.0,0.0,0.0,0.0,0.0,0.0,55.0,0.0,0.0,0.0,0.0,0.0,0.0,0.0,0,0.0,0.0,0.0,0.0,0.0,0.0,0.0,0,0.0,0.0,0.0,0.0,0.0,0.0,0.0,0,0.0,0.0,0.0,0.0,0.0,0,0.0,0.0,0.0,0.0,0.0,0,0.0,0.0,0.0,0.0,0,0.0,0.0,0.0,0,0,0,0.0,0.0,0.0,0.0,0.0,0.0,0.0,0.0,0.0,0.0,0.0,0.0,0.0,0.0,0.0,0,0.0,0.0,50.6,20.2,0.26
# 2404,33915,414537,Miura T.,2001,nan,(CuO)50.0 (P2O5)50.0 ,0.0,0,0.0,0.0,0.0,0.0,0.0,0.0,0.0,0,0,0,0.0,0.0,0,0.0,0.0,0.0,0.0,0.0,0.0,0,0.0,0.0,0.0,0.0,0,0,0.0,0.0,0,0.0,0.0,0.0,0.0,0.0,0.0,0,0.0,0.0,50.0,0.0,0.0,0.0,0,0.0,0.0,0,0.0,0.0,0.0,0.0,0.0,0.0,0,0,0,0.0,0,0.0,0.0,0,0,0.0,0,0.0,0.0,0.0,0,0.0,0.0,0.0,0,0,0.0,0.0,0,0.0,0.0,0.0,0,0.0,0.0,0.0,0,0,0,0.0,0.0,0,0.0,0.0,0.0,0,0.0,0.0,0.0,0.0,0.0,0.0,0.0,0.0,0.0,0.0,0.0,0.0,0.0,0.0,0.0,0.0,0.0,0.0,0.0,0.0,0.0,50.0,0.0,0.0,0.0,0.0,0.0,0.0,0.0,0,0.0,0.0,0.0,0.0,0.0,0.0,0.0,0,0.0,0.0,0.0,0.0,0.0,0.0,0.0,0,0.0,0.0,0.0,0.0,0.0,0,0.0,0.0,0.0,0.0,0.0,0,0.0,0.0,0.0,0.0,0,0.0,0.0,0.0,0,0,0,0.0,0.0,0.0,0.0,0.0,0.0,0.0,0.0,0.0,0.0,0.0,0.0,0.0,0.0,0.0,0,0.0,0.0,60.4,24.1,0.26
# 2405,33915,414538,Miura T.,2001,nan,(CuO)50.0 (P2O5)50.0 ,0.0,0,0.0,0.0,0.0,0.0,0.0,0.0,0.0,0,0,0,0.0,0.0,0,0.0,0.0,0.0,0.0,0.0,0.0,0,0.0,0.0,0.0,0.0,0,0,0.0,0.0,0,0.0,0.0,0.0,0.0,0.0,0.0,0,0.0,0.0,50.0,0.0,0.0,0.0,0,0.0,0.0,0,0.0,0.0,0.0,0.0,0.0,0.0,0,0,0,0.0,0,0.0,0.0,0,0,0.0,0,0.0,0.0,0.0,0,0.0,0.0,0.0,0,0,0.0,0.0,0,0.0,0.0,0.0,0,0.0,0.0,0.0,0,0,0,0.0,0.0,0,0.0,0.0,0.0,0,0.0,0.0,0.0,0.0,0.0,0.0,0.0,0.0,0.0,0.0,0.0,0.0,0.0,0.0,0.0,0.0,0.0,0.0,0.0,0.0,0.0,50.0,0.0,0.0,0.0,0.0,0.0,0.0,0.0,0,0.0,0.0,0.0,0.0,0.0,0.0,0.0,0,0.0,0.0,0.0,0.0,0.0,0.0,0.0,0,0.0,0.0,0.0,0.0,0.0,0,0.0,0.0,0.0,0.0,0.0,0,0.0,0.0,0.0,0.0,0,0.0,0.0,0.0,0,0,0,0.0,0.0,0.0,0.0,0.0,0.0,0.0,0.0,0.0,0.0,0.0,0.0,0.0,0.0,0.0,0,0.0,0.0,52.3,20.7,0.26
# 2406,33915,414541,Miura T.,2001,nan,(CuO)55.0 (P2O5)45.0 ,0.0,0,0.0,0.0,0.0,0.0,0.0,0.0,0.0,0,0,0,0.0,0.0,0,0.0,0.0,0.0,0.0,0.0,0.0,0,0.0,0.0,0.0,0.0,0,0,0.0,0.0,0,0.0,0.0,0.0,0.0,0.0,0.0,0,0.0,0.0,55.0,0.0,0.0,0.0,0,0.0,0.0,0,0.0,0.0,0.0,0.0,0.0,0.0,0,0,0,0.0,0,0.0,0.0,0,0,0.0,0,0.0,0.0,0.0,0,0.0,0.0,0.0,0,0,0.0,0.0,0,0.0,0.0,0.0,0,0.0,0.0,0.0,0,0,0,0.0,0.0,0,0.0,0.0,0.0,0,0.0,0.0,0.0,0.0,0.0,0.0,0.0,0.0,0.0,0.0,0.0,0.0,0.0,0.0,0.0,0.0,0.0,0.0,0.0,0.0,0.0,45.0,0.0,0.0,0.0,0.0,0.0,0.0,0.0,0,0.0,0.0,0.0,0.0,0.0,0.0,0.0,0,0.0,0.0,0.0,0.0,0.0,0.0,0.0,0,0.0,0.0,0.0,0.0,0.0,0,0.0,0.0,0.0,0.0,0.0,0,0.0,0.0,0.0,0.0,0,0.0,0.0,0.0,0,0,0,0.0,0.0,0.0,0.0,0.0,0.0,0.0,0.0,0.0,0.0,0.0,0.0,0.0,0.0,0.0,0,0.0,0.0,64.6,25.5,0.26
# 2407,33915,414542,Miura T.,2001,nan,(CuO)55.0 (P2O5)45.0 ,0.0,0,0.0,0.0,0.0,0.0,0.0,0.0,0.0,0,0,0,0.0,0.0,0,0.0,0.0,0.0,0.0,0.0,0.0,0,0.0,0.0,0.0,0.0,0,0,0.0,0.0,0,0.0,0.0,0.0,0.0,0.0,0.0,0,0.0,0.0,55.0,0.0,0.0,0.0,0,0.0,0.0,0,0.0,0.0,0.0,0.0,0.0,0.0,0,0,0,0.0,0,0.0,0.0,0,0,0.0,0,0.0,0.0,0.0,0,0.0,0.0,0.0,0,0,0.0,0.0,0,0.0,0.0,0.0,0,0.0,0.0,0.0,0,0,0,0.0,0.0,0,0.0,0.0,0.0,0,0.0,0.0,0.0,0.0,0.0,0.0,0.0,0.0,0.0,0.0,0.0,0.0,0.0,0.0,0.0,0.0,0.0,0.0,0.0,0.0,0.0,45.0,0.0,0.0,0.0,0.0,0.0,0.0,0.0,0,0.0,0.0,0.0,0.0,0.0,0.0,0.0,0,0.0,0.0,0.0,0.0,0.0,0.0,0.0,0,0.0,0.0,0.0,0.0,0.0,0,0.0,0.0,0.0,0.0,0.0,0,0.0,0.0,0.0,0.0,0,0.0,0.0,0.0,0,0,0,0.0,0.0,0.0,0.0,0.0,0.0,0.0,0.0,0.0,0.0,0.0,0.0,0.0,0.0,0.0,0,0.0,0.0,61.0,24.2,0.26
# 2408,34776,419213,Marzouk S.Y.,2009,nan,(Cu2O)0.8 (Na2O)49.6 (P2O5)49.6 ,0.0,0,0.0,0.0,0.0,0.0,0.0,0.0,0.0,0,0,0,0.0,0.0,0,0.0,0.0,0.0,0.0,0.0,0.0,0,0.0,0.0,0.0,0.0,0,0,0.0,0.0,0,0.0,0.0,0.0,0.0,0.0,0.0,0,0.0,0.8,0.0,0.0,0.0,0.0,0,0.0,0.0,0,0.0,0.0,0.0,0.0,0.0,0.0,0,0,0,0.0,0,0.0,0.0,0,0,0.0,0,0.0,0.0,0.0,0,0.0,0.0,0.0,0,0,0.0,0.0,0,0.0,0.0,0.0,0,0.0,0.0,0.0,0,0,0,0.0,0.0,0,0.0,0.0,0.0,0,0.0,0.0,0.0,0.0,0.0,0.0,49.6,0.0,0.0,0.0,0.0,0.0,0.0,0.0,0.0,0.0,0.0,0.0,0.0,0.0,0.0,49.6,0.0,0.0,0.0,0.0,0.0,0.0,0.0,0,0.0,0.0,0.0,0.0,0.0,0.0,0.0,0,0.0,0.0,0.0,0.0,0.0,0.0,0.0,0,0.0,0.0,0.0,0.0,0.0,0,0.0,0.0,0.0,0.0,0.0,0,0.0,0.0,0.0,0.0,0,0.0,0.0,0.0,0,0,0,0.0,0.0,0.0,0.0,0.0,0.0,0.0,0.0,0.0,0.0,0.0,0.0,0.0,0.0,0.0,0,0.0,0.0,39.8,15.8,0.26
# 2409,34780,419249,Saddeek Y.B.,2009,nan,(B2O3)60.0 (Na2O)30.0 (PbO)10.0 ,0.0,0,0.0,0.0,0.0,0.0,0.0,0.0,0.0,0,0,0,0.0,60.0,0,0.0,0.0,0.0,0.0,0.0,0.0,0,0.0,0.0,0.0,0.0,0,0,0.0,0.0,0,0.0,0.0,0.0,0.0,0.0,0.0,0,0.0,0.0,0.0,0.0,0.0,0.0,0,0.0,0.0,0,0.0,0.0,0.0,0.0,0.0,0.0,0,0,0,0.0,0,0.0,0.0,0,0,0.0,0,0.0,0.0,0.0,0,0.0,0.0,0.0,0,0,0.0,0.0,0,0.0,0.0,0.0,0,0.0,0.0,0.0,0,0,0,0.0,0.0,0,0.0,0.0,0.0,0,0.0,0.0,0.0,0.0,0.0,0.0,30.0,0.0,0.0,0.0,0.0,0.0,0.0,0.0,0.0,0.0,0.0,0.0,0.0,0.0,0.0,0.0,0.0,0.0,0.0,10.0,0.0,0.0,0.0,0,0.0,0.0,0.0,0.0,0.0,0.0,0.0,0,0.0,0.0,0.0,0.0,0.0,0.0,0.0,0,0.0,0.0,0.0,0.0,0.0,0,0.0,0.0,0.0,0.0,0.0,0,0.0,0.0,0.0,0.0,0,0.0,0.0,0.0,0,0,0,0.0,0.0,0.0,0.0,0.0,0.0,0.0,0.0,0.0,0.0,0.0,0.0,0.0,0.0,0.0,0,0.0,0.0,62.7,24.88,0.26
# 2411,34939,422363,Dauce R.,2008,nan,(Al2O3)21.17 (MgO)22.5 (Si3N4)5.31 (SiO2)42.3 (Y2O3)8.72 ,0.0,0,0.0,21.17,0.0,0.0,0.0,0.0,0.0,0,0,0,0.0,0.0,0,0.0,0.0,0.0,0.0,0.0,0.0,0,0.0,0.0,0.0,0.0,0,0,0.0,0.0,0,0.0,0.0,0.0,0.0,0.0,0.0,0,0.0,0.0,0.0,0.0,0.0,0.0,0,0.0,0.0,0,0.0,0.0,0.0,0.0,0.0,0.0,0,0,0,0.0,0,0.0,0.0,0,0,0.0,0,0.0,0.0,0.0,0,0.0,0.0,0.0,0,0,0.0,0.0,0,0.0,0.0,0.0,0,0.0,0.0,0.0,0,0,0,0.0,0.0,0,0.0,22.5,0.0,0,0.0,0.0,0.0,0.0,0.0,0.0,0.0,0.0,0.0,0.0,0.0,0.0,0.0,0.0,0.0,0.0,0.0,0.0,0.0,0.0,0.0,0.0,0.0,0.0,0.0,0.0,0.0,0.0,0.0,0,0.0,0.0,0.0,0.0,0.0,0.0,0.0,0,0.0,0.0,0.0,5.31,0.0,42.3,0.0,0,0.0,0.0,0.0,0.0,0.0,0,0.0,0.0,0.0,0.0,0.0,0,0.0,0.0,0.0,0.0,0,0.0,0.0,0.0,0,0,0,0.0,0.0,0.0,0.0,0.0,0.0,0.0,0.0,8.72,0.0,0.0,0.0,0.0,0.0,0.0,0,0.0,0.0,124.0,49.0,0.26
# 2412,35049,422829,Gowda V.C.V.,2004,nan,(B2O3)60.0 (Li2O)20.0 (PbO)20.0 ,0.0,0,0.0,0.0,0.0,0.0,0.0,0.0,0.0,0,0,0,0.0,60.0,0,0.0,0.0,0.0,0.0,0.0,0.0,0,0.0,0.0,0.0,0.0,0,0,0.0,0.0,0,0.0,0.0,0.0,0.0,0.0,0.0,0,0.0,0.0,0.0,0.0,0.0,0.0,0,0.0,0.0,0,0.0,0.0,0.0,0.0,0.0,0.0,0,0,0,0.0,0,0.0,0.0,0,0,0.0,0,0.0,0.0,0.0,0,0.0,0.0,0.0,0,0,0.0,0.0,0,0.0,0.0,0.0,0,0.0,0.0,20.0,0,0,0,0.0,0.0,0,0.0,0.0,0.0,0,0.0,0.0,0.0,0.0,0.0,0.0,0.0,0.0,0.0,0.0,0.0,0.0,0.0,0.0,0.0,0.0,0.0,0.0,0.0,0.0,0.0,0.0,0.0,0.0,0.0,20.0,0.0,0.0,0.0,0,0.0,0.0,0.0,0.0,0.0,0.0,0.0,0,0.0,0.0,0.0,0.0,0.0,0.0,0.0,0,0.0,0.0,0.0,0.0,0.0,0,0.0,0.0,0.0,0.0,0.0,0,0.0,0.0,0.0,0.0,0,0.0,0.0,0.0,0,0,0,0.0,0.0,0.0,0.0,0.0,0.0,0.0,0.0,0.0,0.0,0.0,0.0,0.0,0.0,0.0,0,0.0,0.0,76.0,30.0,0.26
# 2416,37207,441730,Mohamed N.B.,2010,nan,(Nb2O5)10.0 (TeO2)90.0 ,0.0,0,0.0,0.0,0.0,0.0,0.0,0.0,0.0,0,0,0,0.0,0.0,0,0.0,0.0,0.0,0.0,0.0,0.0,0,0.0,0.0,0.0,0.0,0,0,0.0,0.0,0,0.0,0.0,0.0,0.0,0.0,0.0,0,0.0,0.0,0.0,0.0,0.0,0.0,0,0.0,0.0,0,0.0,0.0,0.0,0.0,0.0,0.0,0,0,0,0.0,0,0.0,0.0,0,0,0.0,0,0.0,0.0,0.0,0,0.0,0.0,0.0,0,0,0.0,0.0,0,0.0,0.0,0.0,0,0.0,0.0,0.0,0,0,0,0.0,0.0,0,0.0,0.0,0.0,0,0.0,0.0,0.0,0.0,0.0,0.0,0.0,0.0,0.0,0.0,0.0,0.0,10.0,0.0,0.0,0.0,0.0,0.0,0.0,0.0,0.0,0.0,0.0,0.0,0.0,0.0,0.0,0.0,0.0,0,0.0,0.0,0.0,0.0,0.0,0.0,0.0,0,0.0,0.0,0.0,0.0,0.0,0.0,0.0,0,0.0,0.0,0.0,0.0,0.0,0,0.0,0.0,0.0,0.0,0.0,0,0.0,90.0,0.0,0.0,0,0.0,0.0,0.0,0,0,0,0.0,0.0,0.0,0.0,0.0,0.0,0.0,0.0,0.0,0.0,0.0,0.0,0.0,0.0,0.0,0,0.0,0.0,61.8,24.58,0.26
# 2419,38049,449144,Jindal R.,2011,nan,(Al2O3)2.631725895 (B2O3)4.725094811 (CaO)22.84419909 (MgO)22.98156908 (Na2O)2.680992893 (SiO2)44.13641823 ,0.0,0,0.0,2.631725895,0.0,0.0,0.0,0.0,0.0,0,0,0,0.0,4.725094811,0,0.0,0.0,0.0,0.0,0.0,0.0,0,0.0,0.0,22.84419909,0.0,0,0,0.0,0.0,0,0.0,0.0,0.0,0.0,0.0,0.0,0,0.0,0.0,0.0,0.0,0.0,0.0,0,0.0,0.0,0,0.0,0.0,0.0,0.0,0.0,0.0,0,0,0,0.0,0,0.0,0.0,0,0,0.0,0,0.0,0.0,0.0,0,0.0,0.0,0.0,0,0,0.0,0.0,0,0.0,0.0,0.0,0,0.0,0.0,0.0,0,0,0,0.0,0.0,0,0.0,22.98156908,0.0,0,0.0,0.0,0.0,0.0,0.0,0.0,2.680992893,0.0,0.0,0.0,0.0,0.0,0.0,0.0,0.0,0.0,0.0,0.0,0.0,0.0,0.0,0.0,0.0,0.0,0.0,0.0,0.0,0.0,0.0,0,0.0,0.0,0.0,0.0,0.0,0.0,0.0,0,0.0,0.0,0.0,0.0,0.0,44.13641823,0.0,0,0.0,0.0,0.0,0.0,0.0,0,0.0,0.0,0.0,0.0,0.0,0,0.0,0.0,0.0,0.0,0,0.0,0.0,0.0,0,0,0,0.0,0.0,0.0,0.0,0.0,0.0,0.0,0.0,0.0,0.0,0.0,0.0,0.0,0.0,0.0,0,0.0,0.0,97.4,38.62,0.26
# 2420,38511,450686,Baizura N.,2011,nan,(Er2O3)2.5 (Nb2O5)7.5 (TeO2)75.0 (ZnO)15.0 ,0.0,0,0.0,0.0,0.0,0.0,0.0,0.0,0.0,0,0,0,0.0,0.0,0,0.0,0.0,0.0,0.0,0.0,0.0,0,0.0,0.0,0.0,0.0,0,0,0.0,0.0,0,0.0,0.0,0.0,0.0,0.0,0.0,0,0.0,0.0,0.0,0.0,0.0,2.5,0,0.0,0.0,0,0.0,0.0,0.0,0.0,0.0,0.0,0,0,0,0.0,0,0.0,0.0,0,0,0.0,0,0.0,0.0,0.0,0,0.0,0.0,0.0,0,0,0.0,0.0,0,0.0,0.0,0.0,0,0.0,0.0,0.0,0,0,0,0.0,0.0,0,0.0,0.0,0.0,0,0.0,0.0,0.0,0.0,0.0,0.0,0.0,0.0,0.0,0.0,0.0,0.0,7.5,0.0,0.0,0.0,0.0,0.0,0.0,0.0,0.0,0.0,0.0,0.0,0.0,0.0,0.0,0.0,0.0,0,0.0,0.0,0.0,0.0,0.0,0.0,0.0,0,0.0,0.0,0.0,0.0,0.0,0.0,0.0,0,0.0,0.0,0.0,0.0,0.0,0,0.0,0.0,0.0,0.0,0.0,0,0.0,75.0,0.0,0.0,0,0.0,0.0,0.0,0,0,0,0.0,0.0,0.0,0.0,0.0,0.0,0.0,0.0,0.0,0.0,0.0,0.0,0.0,0.0,15.0,0,0.0,0.0,62.0,24.7,0.26
# 2421,39036,460266,Hashimoto T.,2007,nan,(Al2O3)0.4 (B2O3)6.4 (CaO)43.5 (Na2O)0.9 (P2O5)45.4 (SiO2)3.4 ,0.0,0,0.0,0.4,0.0,0.0,0.0,0.0,0.0,0,0,0,0.0,6.4,0,0.0,0.0,0.0,0.0,0.0,0.0,0,0.0,0.0,43.5,0.0,0,0,0.0,0.0,0,0.0,0.0,0.0,0.0,0.0,0.0,0,0.0,0.0,0.0,0.0,0.0,0.0,0,0.0,0.0,0,0.0,0.0,0.0,0.0,0.0,0.0,0,0,0,0.0,0,0.0,0.0,0,0,0.0,0,0.0,0.0,0.0,0,0.0,0.0,0.0,0,0,0.0,0.0,0,0.0,0.0,0.0,0,0.0,0.0,0.0,0,0,0,0.0,0.0,0,0.0,0.0,0.0,0,0.0,0.0,0.0,0.0,0.0,0.0,0.9,0.0,0.0,0.0,0.0,0.0,0.0,0.0,0.0,0.0,0.0,0.0,0.0,0.0,0.0,45.4,0.0,0.0,0.0,0.0,0.0,0.0,0.0,0,0.0,0.0,0.0,0.0,0.0,0.0,0.0,0,0.0,0.0,0.0,0.0,0.0,3.4,0.0,0,0.0,0.0,0.0,0.0,0.0,0,0.0,0.0,0.0,0.0,0.0,0,0.0,0.0,0.0,0.0,0,0.0,0.0,0.0,0,0,0,0.0,0.0,0.0,0.0,0.0,0.0,0.0,0.0,0.0,0.0,0.0,0.0,0.0,0.0,0.0,0,0.0,0.0,63.0,25.0,0.26
# 2422,39802,466080,Mohajerani A.,2012,nan,(Na2O)40.0 (SiO2)60.0 ,0.0,0,0.0,0.0,0.0,0.0,0.0,0.0,0.0,0,0,0,0.0,0.0,0,0.0,0.0,0.0,0.0,0.0,0.0,0,0.0,0.0,0.0,0.0,0,0,0.0,0.0,0,0.0,0.0,0.0,0.0,0.0,0.0,0,0.0,0.0,0.0,0.0,0.0,0.0,0,0.0,0.0,0,0.0,0.0,0.0,0.0,0.0,0.0,0,0,0,0.0,0,0.0,0.0,0,0,0.0,0,0.0,0.0,0.0,0,0.0,0.0,0.0,0,0,0.0,0.0,0,0.0,0.0,0.0,0,0.0,0.0,0.0,0,0,0,0.0,0.0,0,0.0,0.0,0.0,0,0.0,0.0,0.0,0.0,0.0,0.0,40.0,0.0,0.0,0.0,0.0,0.0,0.0,0.0,0.0,0.0,0.0,0.0,0.0,0.0,0.0,0.0,0.0,0.0,0.0,0.0,0.0,0.0,0.0,0,0.0,0.0,0.0,0.0,0.0,0.0,0.0,0,0.0,0.0,0.0,0.0,0.0,60.0,0.0,0,0.0,0.0,0.0,0.0,0.0,0,0.0,0.0,0.0,0.0,0.0,0,0.0,0.0,0.0,0.0,0,0.0,0.0,0.0,0,0,0,0.0,0.0,0.0,0.0,0.0,0.0,0.0,0.0,0.0,0.0,0.0,0.0,0.0,0.0,0.0,0,0.0,0.0,60.0,23.0,0.26
# 2423,39802,466089,Mohajerani A.,2012,nan,(B2O3)70.0 (Li2O)7.5 (Na2O)22.5 ,0.0,0,0.0,0.0,0.0,0.0,0.0,0.0,0.0,0,0,0,0.0,70.0,0,0.0,0.0,0.0,0.0,0.0,0.0,0,0.0,0.0,0.0,0.0,0,0,0.0,0.0,0,0.0,0.0,0.0,0.0,0.0,0.0,0,0.0,0.0,0.0,0.0,0.0,0.0,0,0.0,0.0,0,0.0,0.0,0.0,0.0,0.0,0.0,0,0,0,0.0,0,0.0,0.0,0,0,0.0,0,0.0,0.0,0.0,0,0.0,0.0,0.0,0,0,0.0,0.0,0,0.0,0.0,0.0,0,0.0,0.0,7.5,0,0,0,0.0,0.0,0,0.0,0.0,0.0,0,0.0,0.0,0.0,0.0,0.0,0.0,22.5,0.0,0.0,0.0,0.0,0.0,0.0,0.0,0.0,0.0,0.0,0.0,0.0,0.0,0.0,0.0,0.0,0.0,0.0,0.0,0.0,0.0,0.0,0,0.0,0.0,0.0,0.0,0.0,0.0,0.0,0,0.0,0.0,0.0,0.0,0.0,0.0,0.0,0,0.0,0.0,0.0,0.0,0.0,0,0.0,0.0,0.0,0.0,0.0,0,0.0,0.0,0.0,0.0,0,0.0,0.0,0.0,0,0,0,0.0,0.0,0.0,0.0,0.0,0.0,0.0,0.0,0.0,0.0,0.0,0.0,0.0,0.0,0.0,0,0.0,0.0,74.0,29.0,0.26
