Repository: jacobergzhou/Poisson-Ratio

File: Poisson_data_cleaned_06212019.csv (part 36 of 58)
,Code,Glass #,Author,Year,Trademark,Ag2O,AgI,Al,Al2O3,AlF3,AlN,As,As2O3,As2O5,As2S3,As2Se3,AsSe,B,B2O3,BaCl2,BaF2,BaO,BeF2,BeO,Bi2O3,BiCl3,Br,Ca,CaF2,CaO,Cd,CdCl2,CdF2,CdO,Ce2O3,CeF3,CeO2,Cl,Co3O4,CoO,Cr2O3,Cs2O,CsCl,CsF,Cu2O,CuO,Dy2O3,Er,Er2O3,ErF3,Eu,Eu2O3,EuF3,F,Fe,Fe2O3,FeO,Ga,Ga2O3,Ga2S3,Ga2Se3,GaF3,Gd2O3,GdF3,Ge,GeO2,GeS2,GeSe2,H2O,HfF4,HfO2,Hg,Ho2O3,I,InF3,K,K2O,K2S,K2SO4,KBr,KCl,KF,KHF2,La,La2O3,La2S3,LaF3,Li,Li2O,Li2S,Li2SO4,LiBr,LiCl,LiF,LiI,MgF2,MgO,Mn2O3,MnF2,MnO,MnO2,MoO2,MoO3,N,Na,Na2O,Na2S,Na2SO4,NaCl,NaF,NaPO3,Nb2O5,Nd,Nd2O3,NdF3,NH4NO3,NiO,O,OH,P,P2O5,Pb,PbCl2,PbF2,PbO,PdO,Pr2O3,Pr6O11,PrF3,Rb2O,RbF,Rh2O3,RuO2,S,Sb,Sb2O3,Sb2S3,Sc2O3,Se,Si,Si3N4,SiC,SiO2,Sm2O3,Sn,SnO,SnO2,SO2,SO3,Sr,SrCl2,SrF2,SrO,Ta2O3,Ta2O5,Tb2O3,TbF3,Te,TeO2,Th,ThF4,ThO2,TiO2,Tl,Tl2O,Tl2Se,TlSe,Tm2O3,U,U3O8,UO2,V,V2O5,VO6,WO3,Y,Y2O3,Yb2O3,YbF3,YF3,ZnCl2,ZnF2,ZnO,ZnSO4,ZrF4,ZrO2,Young's modulus E (GPa),Shear modulus G (GPa),Poisson's ratio v
# 3271,3833,12211,Ashizuka M.,1984,,0,0,0,0,0,0,0,0,0,0,0,0,0,0,0,0,0,0,0,0,0,0,0,0,0,0,0,0,0,0,0,0,0,0,0,0,0,0,0,0,0,0,0,0,0,0,0,0,0,0,0,0,0,0,0,0,0,0,0,0,0,0,0,0,0,0,0,0,0,0,0,0,0,0,0,0,0,0,0,0,0,0,0,0,0,0,0,0,0,0,0,42.5,0,0,0,0,0,0,0,0,0,0,0,0,0,0,0,0,0,0,0,0,0,0,0,42.5,0,0,0,0,0,0,0,0,0,0,0,0,0,0,0,0,0,0,0,0,0,15,0,0,0,0,0,0,0,0,0,0,0,0,0,0,0,0,0,0,0,0,0,0,0,0,0,0,0,0,0,0,0,0,0,0,0,0,0,0,0,0,0,0,0,54.4,21.9,0.243
# 3272,6581,38048,Senin H.B.,1994,,0,0,0,0,0,0,0,0,0,0,0,0,0,0,0,0,0,0,0,0,0,0,0,0,0,0,0,0,0,0,0,0,0,0,0,0,0,0,0,0,0,0,0,0,0,0,0,0,0,0,0,0,0,0,0,0,0,0,0,0,0,0,0,0,0,0,0,0,0,0,0,0,0,0,0,0,0,0,0,0,0,0,0,0,0,0,0,0,0,0,0,0,0,0,0,0,0,0,0,0,0,0,0,0,0,0,0,0,0,0,0,0,0,0,0,75.3,0,0,0,0,0,0,0,0,0,0,0,0,0,0,0,0,0,0,0,0,0,0,0,0,0,0,0,0,0,0,0,0,0,0,24.7,0,0,0,0,0,0,0,0,0,0,0,0,0,0,0,0,0,0,0,0,0,0,0,0,0,0,0,0,0,0,63.2,25.42,0.243
# 3273,7830,74181,Patel N.D.,1983,,0,0,0,0,0,0,0,0,0,0,0,0,0,0,0,0,0,0,0,0,0,0,0,0,0,0,0,0,0,0,0,0,0,0,0,0,0,0,0,0,0,0,0,0,0,0,0,0,0,0,0,0,0,0,0,0,0,0,0,0,0,0,0,0,0,0,0,0,0,0,0,0,0,0,0,0,0,0,0,0,0,0,0,0,0,0,0,0,0,0,0,0,0,0,0,0,0,62.2,0,0,0,0,0,0,0,0,0,0,0,0,0,0,0,0,0,37.8,0,0,0,0,0,0,0,0,0,0,0,0,0,0,0,0,0,0,0,0,0,0,0,0,0,0,0,0,0,0,0,0,0,0,0,0,0,0,0,0,0,0,0,0,0,0,0,0,0,0,0,0,0,0,0,0,0,0,0,0,0,0,0,0,0,43.4,17.6,0.243
# 3274,11320,98748,Higazy A.A.,1985,,0,0,0,0,0,0,0,0,0,0,0,0,0,0,0,0,0,0,0,0,0,0,0,0,0,0,0,0,0,0,0,0,0,7.63,0,0,0,0,0,0,0,0,0,0,0,0,0,0,0,0,0,0,0,0,0,0,0,0,0,0,0,0,0,0,0,0,0,0,0,0,0,0,0,0,0,0,0,0,0,0,0,0,0,0,0,0,0,0,0,0,0,0,0,0,0,0,0,0,0,0,0,0,0,0,0,0,0,0,0,0,0,0,0,0,0,92.37,0,0,0,0,0,0,0,0,0,0,0,0,0,0,0,0,0,0,0,0,0,0,0,0,0,0,0,0,0,0,0,0,0,0,0,0,0,0,0,0,0,0,0,0,0,0,0,0,0,0,0,0,0,0,0,0,0,0,0,0,0,0,0,0,0,53.6,21.6,0.243
# 3275,11648,76111,Hanada T.,1973,,0,0,0,0,0,0,0,0,0,0,0,0,0,0,0,0,0,0,0,0,0,0,0,0,0,0,0,0,0,0,0,0,0,0,0,0,0,0,0,0,0,0,0,0,0,0,0,0,0,0,0,0,0,0,0,0,0,0,0,0,90,0,0,0,0,0,0,0,0,0,0,0,0,0,0,0,0,0,0,0,0,0,0,0,0,0,0,0,0,0,0,0,0,0,0,0,0,0,0,0,0,10,0,0,0,0,0,0,0,0,0,0,0,0,0,0,0,0,0,0,0,0,0,0,0,0,0,0,0,0,0,0,0,0,0,0,0,0,0,0,0,0,0,0,0,0,0,0,0,0,0,0,0,0,0,0,0,0,0,0,0,0,0,0,0,0,0,0,0,0,0,0,0,0,0,0,0,0,0,0,0,49.1,19.79,0.243
# 3276,16472,158843,Livshits V.Ya.,1999,,0,0,0,0,0,0,0,0,0,0,0,0,0,0,0,0,0,0,0,0,0,0,0,0,0,0,0,0,0,0,0,0,0,0,0,0,0,0,0,0,0,0,0,0,0,0,0,0,0,0,0,0,0,0,0,0,0,0,0,0,0,0,0,0,0,0,0,0,0,0,0,0,0,0,0,0,0,0,0,0,0,0,0,0,0,0,0,0,0,0,0,0,0,0,0,0,0,0,0,0,25,0,0,0,0,0,0,0,0,0,0,0,0,0,0,0,0,0,0,0,0,0,0,0,0,0,0,0,0,0,0,0,0,0,0,0,0,51,0,0,0,0,0,0,0,0,0,0,0,0,0,0,0,0,0,0,0,15,0,0,0,0,0,0,0,0,0,0,0,0,0,0,0,0,0,0,0,0,0,0,9,87.1,33.04,0.243
# 3277,24058,179470,Higazy A.A.,2001,,0,0,0,0,0,0,0,0,0,0,0,0,0,0,0,0,0,0,0,0,0,0,0,0,0,0,0,0,0,0,0,0,0,0,0,0,0,0,0,0,0,0,0,0,0,0,0,0,0,0,0,0,0,0,0,0,0,0,0,0,0,0,0,0,0,0,0,0,0,0,0,0,0,0,0,0,0,0,0,0,0,0,0,0,0,0,0,0,0,0,0,0,0,0,0,0,0,0,0,0,0,0,0,0,0,0,0,0,0.133100013,0,0,0,0,0,0,49.93036499,0,0,0,0,0,0,0,0,0,0,0,0,0,0,0,0,0,0,0,0,0,0,0,0,0,0,0,0,0,0,0,0,0,0,0,0,0,0,0,0,0,0,0,0,0,0,0,0,0,0,0,0,0,0,0,0,0,0,0,0,0,49.93653499,0,0,0,48.7,19.6,0.243
# 3278,24472,189871,Rajendran V.,1995,,0,0,0,0,0,0,0,0,0,0,0,0,0,0,0,0,0,0,0,0,0,0,0,0,0,0,0,0,0,0,0,0,0,0,0,0,0,0,0,0,0,0,0,0,0,0,0,0,0,0,0,0,0,0,0,0,0,0,0,0,0,0,0,0,0,0,0,0,0,0,0,0,0,0,0,0,0,0,0,0,0,0,0,30.62234,0,0,0,0,0,0,0,0,0,0,0,0,0,0,0,0,0,0,0,0,0,0,0,0,0,0,0,0,0,0,0,0,0,0,0,0,0,0,0,0,0,0,0,0,0,0,0,0,0,0,0,0,0,69.37766,0,0,0,0,0,0,0,0,0,0,0,0,0,0,0,0,0,0,0,0,0,0,0,0,0,0,0,0,0,0,0,0,0,0,0,0,0,0,0,0,0,0,0,19.2,7.723,0.243
# 3279,24472,189872,Rajendran V.,1995,,0,0,0,0,0,0,0,0,0,0,0,0,0,0,0,0,0,0,0,0,0,0,0,0,0,0,0,0,0,0,0,0,0,0,0,0,0,0,0,0,0,0,0,0,0,0,0,0,0,0,0,0,0,0,0,0,0,0,0,0,0,0,0,0,0,0,0,0,0,0,0,0,0,0,0,0,0,0,0,0,0,0,0,33.45267,0,0,0,0,0,0,0,0,0,0,0,0,0,0,0,0,0,0,0,0,0,0,0,0,0,0,0,0,0,0,0,0,0,0,0,0,0,0,0,0,0,0,0,0,0,0,0,0,0,0,0,0,0,66.54733,0,0,0,0,0,0,0,0,0,0,0,0,0,0,0,0,0,0,0,0,0,0,0,0,0,0,0,0,0,0,0,0,0,0,0,0,0,0,0,0,0,0,0,34.3,13.79,0.243
# 3280,27073,356805,Duddridge A.,2003,,0,0,0,0,0,0,0,0,0,0,0,0,0,17.66763961,0,0,0,0,0,0,0,0,0,0,0,0,0,0,0,0,0,0,0,0,0,0,0,0,0,0,0,0,0,0,0,0,0,0,0,0,0,0,0,0,0,0,0,0,0,0,0,0,0,0,0,0,0,0,0,0,0,0,0,0,0,0,0,0,0,4.834991684,0,0,0,9.799785144,0,0,0,0,0,0,0,0,0,0,0,0,0,0,0,0,10.04002273,0,0,0,0,0,0,0,0,0,0,0,0,0,0,0,0,0,0,0,0,0,0,0,0,0,0,0,0,0,0,0,0,0,0,0,0,57.65756083,0,0,0,0,0,0,0,0,0,0,0,0,0,0,0,0,0,0,0,0,0,0,0,0,0,0,0,0,0,0,0,0,0,0,0,0,0,0,0,0,0,0,0,93.2,37.48,0.243
# 3281,28680,372827,Hager I.Z.,2002,,0,0,0,0,0,0,0,0,0,0,0,0,0,60,0,0,0,0,0,0,0,0,0,0,0,0,0,0,0,0,0,0,0,0,0,0,0,0,0,0,0,0,0,0,0,0,0,0,0,0,0,0,0,0,0,0,0,0,0,0,0,0,0,0,0,0,0,0,0,0,0,0,0,0,0,0,0,0,0,0,0,0,0,0,0,0,0,0,0,0,0,0,0,0,0,0,0,0,0,0,0,0,0,0,0,0,0,0,0,0,0,0,0,0,0,0,0,0,0,40,0,0,0,0,0,0,0,0,0,0,0,0,0,0,0,0,0,0,0,0,0,0,0,0,0,0,0,0,0,0,0,0,0,0,0,0,0,0,0,0,0,0,0,0,0,0,0,0,0,0,0,0,0,0,0,0,0,0,0,0,0,61.6,24.81,0.243
# 3282,28680,372828,Hager I.Z.,2002,,0,0,0,0,0,0,0,0,0,0,0,0,0,60,0,0,0,0,0,0,0,0,0,0,0,0,0,0,0,0,0,0,0,0,0,0,0,0,0,0,0,0,0,0,0,0,0,0,0,0,0,0,0,0,0,0,0,0,0,0,0,0,0,0,0,0,0,0,0,0,0,0,0,0,0,0,0,0,0,0,0,0,0,0,0,0,0,0,0,0,0,0,0,0,0,0,0,0,0,0,0,0,0,0,0,0,0,0,0,0,0,0,0,0,0,0,0,0,5,35,0,0,0,0,0,0,0,0,0,0,0,0,0,0,0,0,0,0,0,0,0,0,0,0,0,0,0,0,0,0,0,0,0,0,0,0,0,0,0,0,0,0,0,0,0,0,0,0,0,0,0,0,0,0,0,0,0,0,0,0,0,62.6,25.35,0.243
# 3283,28680,372829,Hager I.Z.,2002,,0,0,0,0,0,0,0,0,0,0,0,0,0,60,0,0,0,0,0,0,0,0,0,0,0,0,0,0,0,0,0,0,0,0,0,0,0,0,0,0,0,0,0,0,0,0,0,0,0,0,0,0,0,0,0,0,0,0,0,0,0,0,0,0,0,0,0,0,0,0,0,0,0,0,0,0,0,0,0,0,0,0,0,0,0,0,0,0,0,0,0,0,0,0,0,0,0,0,0,0,0,0,0,0,0,0,0,0,0,0,0,0,0,0,0,0,0,0,10,30,0,0,0,0,0,0,0,0,0,0,0,0,0,0,0,0,0,0,0,0,0,0,0,0,0,0,0,0,0,0,0,0,0,0,0,0,0,0,0,0,0,0,0,0,0,0,0,0,0,0,0,0,0,0,0,0,0,0,0,0,0,66.6,26.99,0.243
# 3284,28680,372830,Hager I.Z.,2002,,0,0,0,0,0,0,0,0,0,0,0,0,0,60,0,0,0,0,0,0,0,0,0,0,0,0,0,0,0,0,0,0,0,0,0,0,0,0,0,0,0,0,0,0,0,0,0,0,0,0,0,0,0,0,0,0,0,0,0,0,0,0,0,0,0,0,0,0,0,0,0,0,0,0,0,0,0,0,0,0,0,0,0,0,0,0,0,0,0,0,0,0,0,0,0,0,0,0,0,0,0,0,0,0,0,0,0,0,0,0,0,0,0,0,0,0,0,0,15,25,0,0,0,0,0,0,0,0,0,0,0,0,0,0,0,0,0,0,0,0,0,0,0,0,0,0,0,0,0,0,0,0,0,0,0,0,0,0,0,0,0,0,0,0,0,0,0,0,0,0,0,0,0,0,0,0,0,0,0,0,0,61.7,24.99,0.243
# 3285,28680,372831,Hager I.Z.,2002,,0,0,0,0,0,0,0,0,0,0,0,0,0,60,0,0,0,0,0,0,0,0,0,0,0,0,0,0,0,0,0,0,0,0,0,0,0,0,0,0,0,0,0,0,0,0,0,0,0,0,0,0,0,0,0,0,0,0,0,0,0,0,0,0,0,0,0,0,0,0,0,0,0,0,0,0,0,0,0,0,0,0,0,0,0,0,0,0,0,0,0,0,0,0,0,0,0,0,0,0,0,0,0,0,0,0,0,0,0,0,0,0,0,0,0,0,0,0,20,20,0,0,0,0,0,0,0,0,0,0,0,0,0,0,0,0,0,0,0,0,0,0,0,0,0,0,0,0,0,0,0,0,0,0,0,0,0,0,0,0,0,0,0,0,0,0,0,0,0,0,0,0,0,0,0,0,0,0,0,0,0,71.3,28.84,0.243
# 3286,28680,372832,Hager I.Z.,2002,,0,0,0,0,0,0,0,0,0,0,0,0,0,60,0,0,0,0,0,0,0,0,0,0,0,0,0,0,0,0,0,0,0,0,0,0,0,0,0,0,0,0,0,0,0,0,0,0,0,0,0,0,0,0,0,0,0,0,0,0,0,0,0,0,0,0,0,0,0,0,0,0,0,0,0,0,0,0,0,0,0,0,0,0,0,0,0,0,0,0,0,0,0,0,0,0,0,0,0,0,0,0,0,0,0,0,0,0,0,0,0,0,0,0,0,0,0,0,25,15,0,0,0,0,0,0,0,0,0,0,0,0,0,0,0,0,0,0,0,0,0,0,0,0,0,0,0,0,0,0,0,0,0,0,0,0,0,0,0,0,0,0,0,0,0,0,0,0,0,0,0,0,0,0,0,0,0,0,0,0,0,83.5,33.81,0.243
# 3287,30224,390308,Halimah M.K.,2005,,0,0,0,0,0,0,0,0,0,0,0,0,0,35,0,0,0,0,0,0,0,0,0,0,0,0,0,0,0,0,0,0,0,0,0,0,0,0,0,0,0,0,0,0,0,0,0,0,0,0,0,0,0,0,0,0,0,0,0,0,0,0,0,0,0,0,0,0,0,0,0,0,0,0,0,0,0,0,0,0,0,0,0,0,0,0,0,0,0,0,0,0,0,0,0,0,0,0,0,0,0,0,0,0,0,0,0,0,0,0,0,0,0,0,0,0,0,0,0,0,0,0,0,0,0,0,0,0,0,0,0,0,0,0,0,0,0,0,0,0,0,0,0,0,0,0,0,0,0,0,0,0,0,65,0,0,0,0,0,0,0,0,0,0,0,0,0,0,0,0,0,0,0,0,0,0,0,0,0,0,0,51.8,20.86,0.243
# 3288,34275,417269,Reddy C.N.,2008,,0,0,0,0,0,0,0,0,0,0,0,0,0,65,0,0,0,0,0,0,0,0,0,0,0,0,0,0,0,0,0,0,0,0,0,0,0,0,0,0,0,0,0,0,0,0,0,0,0,0,0,0,0,0,0,0,0,0,0,0,0,0,0,0,0,0,0,0,0,0,0,0,0,0,0,0,0,0,0,0,0,0,0,25,0,0,0,0,0,0,0,0,0,0,0,0,0,0,0,0,0,0,0,0,0,0,0,0,0,0,0,0,0,0,0,0,0,0,0,0,0,0,0,0,0,0,0,0,0,0,0,0,0,0,0,0,0,0,0,0,0,0,0,0,0,0,0,0,0,0,0,0,0,0,0,0,0,0,0,0,0,0,0,0,0,0,0,10,0,0,0,0,0,0,0,0,0,0,0,0,0,42.3,17.04,0.243
# 3289,34497,418283,Sidek H.A.A.,2006,,0,0,0,0,0,0,0,0,0,0,0,0,0,55.24487,0,0,0,0,0,0,0,0,0,0,0,0,0,0,0,0,0,0,0,0,0,0,0,0,0,0,0,0,0,0,0,0,0,0,0,0,0,0,0,0,0,0,0,0,0,0,0,0,0,0,0,0,0,0,0,0,0,0,0,0,0,0,0,0,0,0,0,0,0,0,0,0,0,0,0,0,0,0,0,0,0,0,0,0,0,0,0,0,0,0,0,0,0,0,0,0,0,0,0,0,0,0,0,0,0,0,0,0,0,0,0,0,0,0,0,0,0,0,0,0,0,0,0,0,0,0,0,0,0,0,0,0,0,0,0,0,0,0,0,44.75513,0,0,0,0,0,0,0,0,0,0,0,0,0,0,0,0,0,0,0,0,0,0,0,0,0,0,0,47,20.5,0.243
# 3290,36766,438056,Saddeek Y.B.,2010,,0,0,0,0.84,0,0,0,0,0,0,0,0,0,60,0,0,0,0,0,0,0,0,0,0,1.96,0,0,0,0,0,0,0,0,0,0,0,0,0,0,0,0,0,0,0,0,0,0,0,0,0,0,0,0,0,0,0,0,0,0,0,0,0,0,0,0,0,0,0,0,0,0,0,0,0,0,0,0,0,0,0,0,0,0,0,0,0,0,0,0,0,0,0,0,0,0,0,0,0,0,0,30,0,0,0,0,0,0,0,0,0,0,0,0,0,0,0,0,0,0,6,0,0,0,0,0,0,0,0,0,0,0,0,0,0,0,0,0,1.2,0,0,0,0,0,0,0,0,0,0,0,0,0,0,0,0,0,0,0,0,0,0,0,0,0,0,0,0,0,0,0,0,0,0,0,0,0,0,0,0,0,0,0,57.8,23.25,0.243
# 3291,37832,447058,Kolberg U.,2009,,0,0,0,14.60719898,0,0,0,0,0,0,0,0,0,6.70742953,0,0,0,0,0,0,0,0,0,0,5.474204617,0,0,0,0,0,0,0,0,0,0,0,0,0,0,0,0,0,0,0,0,0,0,0,0,0,0.003258,0,0,0,0,0,0,0,0,0,0,0,0,0,0,0,0,0,0,0,0,0,0,0,0,0,0,0,0,0,0,0,0,0,0,0,0,0,0,0,0,8.036072437,0,0,0,0,0,0,0,0,0,0,0,0,0,0,0,0,0,0,0,0,0,0,0,0,0,0,0,0,0,0,0,0,0,0,0,0,0,0,0,0,0,0,0,0,0,65.16320544,0,0,0,0.008630999,0,0,0,0,0,0,0,0,0,0,0,0,0,0,0,0,0,0,0,0,0,0,0,0,0,0,0,0,0,0,0,0,0,0,0,0,0,0,0,83.3,33.5,0.243
# 3292,38438,450559,Connelly A.J.,2011,,0,0,0,3.097590233,0,0,0,0,0,0,0,0,0,9.586636481,0,0,0,0,0,0,0,0,0,0,0.329425576,0,0,0,0,0,0,0,0,0,0,0,0,0,0,0,0,0,0,0,0,0,0,0,0,0,1.720004572,0,0,0,0,0,0,0,0,0,0,0,0,0,0,0,0,0,0,0,0,0.044284228,0,0,0,0,0,0,0,0,0,0,0,15.75468188,0,0,0,0,0,0,0,0,0,0,0,0,0,0,0,0,15.47980115,0,0,0,0,0,0,0,0,0,0,0,0,0,0,0,0,0,0,0,0,0,0,0,0,0,0,0,0,0,0,0,0,0,0,0,0,53.95372341,0,0,0,0,0,0,0,0,0,0,0,0,0,0,0,0,0,0,0,0,0,0,0,0,0,0,0,0,0,0,0,0,0,0,0,0,0,0,0,0,0,0,0.03385248,81.8,32.9,0.243
# 3293,39783,466024,Pan Yucheng,1998,,0,0,0,8.864782167,0,0,0,0,0,0,0,0,0,0,0,0,0,0,0,0,0,0,0,0,13.14902656,0,0,0,0,0,0,0,0,0,0,0,0,0,0,0,0,0,0,0,0,0,0,0,0,0,0,9.775012314,0,0,0,0,0,0,0,0,0,0,0,0,0,0,0,0,0,0,0,0.07974162,0,0,0,0,0,0,0,0,0,0,0,0,0,0,0,0,0,0,0,11.39934436,0,0,0.176500222,0,0,0,0,0,2.8581076,0,0,0,0,0,0,0,0,0,0,0,0,0,0,0.070556599,0,0,0,0,0,0,0,0,0,0,0,0,0,0,0,0,0,0,0,0,0,52.25559583,0,0,0,0,0,0,0,0,0,0,0,0,0,0,0,0,0,0,0,1.371332727,0,0,0,0,0,0,0,0,0,0,0,0,0,0,0,0,0,0,0,0,0,0,0,,,0.243
# 3294,40360,467696,Matori K.A.,2013,,0,0,0,0,0,0,0,0,0,0,0,0,0,0,0,0,0,0,0,0,0,0,0,0,0,0,0,0,0,0,0,0,0,0,0,0,0,0,0,0,0,0,0,0,0,0,0,0,0,0,0,0,0,0,0,0,0,0,0,0,0,0,0,0,0,0,0,0,0,0,0,0,0,0,0,0,0,0,0,0,0,0,0,0,0,0,0,0,0,0,0,0,0,0,0,0,0,0,0,0,0,0,0,0,0,0,0,0,0,0,0,0,0,0,0,70,0,0,0,30,0,0,0,0,0,0,0,0,0,0,0,0,0,0,0,0,0,0,0,0,0,0,0,0,0,0,0,0,0,0,0,0,0,0,0,0,0,0,0,0,0,0,0,0,0,0,0,0,0,0,0,0,0,0,0,0,0,0,0,0,0,32.1,38,0.243
# 3295,40605,468540,Jingal R.,2012,,0,0,0,12.92,0,0,0,0,0,0,0,0,0,6.42,0,0,0,0,0,0,0,0,0,0,6.42,0,0,0,0,0,0,0,0,0,0,0,0,0,0,0,0,0,0,0,0,0,0,0,0,0,0,0,0,0,0,0,0,0,0,0,0,0,0,0,0,0,0,0,0,0,0,0,0,0,0,0,0,0,0,0,0,0,0,0,0,0,0,0,0,0,0,6.42,0,0,0,0,0,0,0,0,12.92,0,0,0,0,0,0,0,0,0,0,0,0,0,0,0,0,0,0,0,0,0,0,0,0,0,0,0,0,0,0,0,0,0,0,0,0,54.9,0,0,0,0,0,0,0,0,0,0,0,0,0,0,0,0,0,0,0,0,0,0,0,0,0,0,0,0,0,0,0,0,0,0,0,0,0,0,0,0,0,0,0,75.3,30.28,0.243
# 3296,40951,478490,Mauro J.C.,2013,,0,0,0,7.438512372,0,0,0,0,0,0,0,0,0,16.18676081,0,0,0,0,0,0,0,0,0,0,3.979204199,0,0,0,0,0,0,0,0,0,0,0,0,0,0,0,0,0,0,0,0,0,0,0,0,0,0,0,0,0,0,0,0,0,0,0,0,0,0,0,0,0,0,0,0,0,0,0,0,0,0,0,0,0,0,0,0,0,0,0,0,0,0,0,0,0,0,3.909219195,0,0,0,0,0,0,0,0,0,0,0,0,0,0,0,0,0,0,0,0,0,0,0,0,0,0,0,0,0,0,0,0,0,0,0,0,0,0,0,0,0,0,0,0,0,64.41711322,0,0,0,0.069990003,0,0,0,0,0,3.989202199,0,0,0,0,0,0,0,0,0,0,0,0,0,0,0,0,0,0,0,0,0,0,0,0,0,0,0,0,0,0,0,0,0.009998001,66.7,26.84,0.243
# 3297,2681,110684,State Optical I,1975,BF12,0,0,0,0,0,0,0,0.093420006,0,0,0,0,0,0,0,0,6.443086387,0,0,0,0,0,0,0,0,0,0,0,0,0,0,0,0,0,0,0,0,0,0,0,0,0,0,0,0,0,0,0,0,0,0,0,0,0,0,0,0,0,0,0,0,0,0,0,0,0,0,0,0,0,0,7.289362437,0,0,0,0,0,0,0,0,0,0,0,0,0,0,0,0,0,0,0,0,0,0,0,0,0,0,0,0,1.50594909,0,0,0,0,0,0,0,0,0,0,0,0,0,0,0,0,0,0,13.76676083,0,0,0,0,0,0,0,0,0,0,0,0,0,0,0,0,0,65.16743391,0,0,0,0,0,0,0,0,0,0,0,0,0,0,0,0,0,0,0,0,0,0,0,0,0,0,0,0,0,0,0,0,0,0,0,0,0,0,0,5.733987344,0,0,0,61.1,24.58,0.2428804
# 3298,1980,44502,Eagan R.J.,1978,,0,0,0,10,0,0,0,0,0,0,0,0,0,0,0,0,0,0,0,0,0,0,0,0,0,0,0,0,0,0,0,0,0,0,0,0,0,0,0,0,0,0,0,0,0,0,0,0,0,0,0,0,0,0,0,0,0,0,0,0,0,0,0,0,0,0,0,0,0,0,0,0,0,0,0,0,0,0,0,0,0,0,0,0,0,0,0,0,0,0,0,0,0,0,0,0,0,0,0,0,20,0,0,0,0,0,0,0,0,0,0,0,0,0,0,0,0,0,0,0,0,0,0,0,0,0,0,0,0,0,0,0,0,0,0,0,0,70,0,0,0,0,0,0,0,0,0,0,0,0,0,0,0,0,0,0,0,0,0,0,0,0,0,0,0,0,0,0,0,0,0,0,0,0,0,0,0,0,0,0,0,69.6,28,0.2428571
# 3299,26687,21335,LaCourse W.C.,1996,,0,0,0,25,0,0,0,0,0,0,0,0,0,0,0,0,0,0,0,0,0,0,0,0,0,0,0,0,0,0,0,0,0,0,0,0,0,0,0,0,0,0,0,0,0,0,0,0,0,0,0,0,0,0,0,0,0,0,0,0,0,0,0,0,0,0,0,0,0,0,0,0,0,0,0,0,0,0,0,0,0,0,0,12.5,0,0,0,0,0,0,0,0,0,0,0,0,0,0,0,0,12.5,0,0,0,0,0,0,0,0,0,0,0,0,0,0,0,0,0,0,0,0,0,0,0,0,0,0,0,0,0,0,0,0,0,0,0,0,50,0,0,0,0,0,0,0,0,0,0,0,0,0,0,0,0,0,0,0,0,0,0,0,0,0,0,0,0,0,0,0,0,0,0,0,0,0,0,0,0,0,0,0,87,35,0.2428571
# 3300,4562,14670,Osaka A.,1986,,0,0,0,0,0,0,0,0,0,0,0,0,0,0,0,0,0,0,0,0,0,0,0,0,0,0,0,0,0,0,0,0,0,0,0,0,0,0,0,0,0,0,0,0,0,0,0,0,0,0,0,0,0,0,0,0,0,0,0,0,41.66583417,0,0,0,0,0,0,0,0,0,0,0,0,0,0,0,0,0,0,0,0,0,0,0,0,0,0,0,0,0,0,0,0,0,0,0,0,0,0,0,16.66833167,0,0,0,0,0,0,0,0,0,0,0,0,0,0,0,0,0,0,0,0,0,0,0,0,0,0,0,0,0,0,0,0,0,0,0,0,41.66583417,0,0,0,0,0,0,0,0,0,0,0,0,0,0,0,0,0,0,0,0,0,0,0,0,0,0,0,0,0,0,0,0,0,0,0,0,0,0,0,0,0,0,0,69.3,27.88,0.2428265
# 3301,3122,110703,State Optical I,1975,LF9,0,0,0,1.587898696,0,0,0,0.136395765,0,0,0,0,0,2.325534792,0,0,0,0,0,0,0,0,0,0,0,0,0,0,0,0,0,0,0,0,0,0,0,0,0,0,0,0,0,0,0,0,0,0,22.75929332,0,0,0,0,0,0,0,0,0,0,0,0,0,0,0,0,0,0,0,0,0,0,12.62944786,0,0,0,0,0,0,0,0,0,0,0,0,0,0,0,0,0,0,0,0,0,0,0,0,0,0,0,0,0,0,0,0,0,0,0,0,0,0,0,0,0,0,0,0,0,0,0,0,0,0,0,0,0,0,0,0,0,0,0,0,0,0,0,0,0,47.70253884,0,0,0,0,0,0,0,0,0,0,0,0,0,0,0,0,0,0,0,12.85889073,0,0,0,0,0,0,0,0,0,0,0,0,0,0,0,0,0,0,0,0,0,0,0,67.5,27.16,0.2426362
# 3302,26687,161454,LaCourse W.C.,1996,,0,0,0,6,0,0,0,0,0,0,0,0,0,0,0,0,0,0,0,0,0,0,0,0,0,0,0,0,0,0,0,0,0,0,0,0,0,0,0,0,0,0,0,0,0,0,0,0,0,0,0,0,0,0,0,0,0,0,0,0,0,0,0,0,0,0,0,0,0,0,0,0,0,0,0,0,0,0,0,0,0,0,0,33.3,0,0,0,0,0,0,0,0,0,0,0,0,0,0,0,0,0,0,0,0,0,0,0,0,0,0,0,0,0,0,0,0,0,0,0,0,0,0,0,0,0,0,0,0,0,0,0,0,0,0,0,0,0,60.7,0,0,0,0,0,0,0,0,0,0,0,0,0,0,0,0,0,0,0,0,0,0,0,0,0,0,0,0,0,0,0,0,0,0,0,0,0,0,0,0,0,0,0,82,33,0.2424242
# 3303,4562,14652,Osaka A.,1986,,0,0,0,0,0,0,0,0,0,0,0,0,0,0,0,0,0,0,0,0,0,0,0,0,0,0,0,0,0,0,0,0,0,0,0,0,0,0,0,0,0,0,0,0,0,0,0,0,0,0,0,0,0,0,0,0,0,0,0,0,67.43674,0,0,0,0,0,0,0,0,0,0,0,0,0,0,0,0,0,0,0,0,0,0,0,0,0,0,0,0,0,0,0,0,0,0,0,0,0,0,0,10.11101,0,0,0,0,0,0,0,0,0,0,0,0,0,0,0,0,0,0,0,0,0,0,0,0,0,0,0,0,0,0,0,0,0,0,0,0,22.45225,0,0,0,0,0,0,0,0,0,0,0,0,0,0,0,0,0,0,0,0,0,0,0,0,0,0,0,0,0,0,0,0,0,0,0,0,0,0,0,0,0,0,0,69.6,28.01,0.2424134
# 3304,3861,143634,Takahashi K.,1983,,0,0,0,0,0,0,0,0,0,0,0,0,0,27.02703,0,0,0,0,0,0,0,0,0,0,0,0,0,0,0,0,0,0,0,0,0,0,0,0,0,0,0,0,0,0,0,0,0,0,0,0,0,0,0,0,0,0,0,0,0,0,0,0,0,0,0,0,0,0,0,0,0,18.91892,0,0,0,0,0,0,0,0,0,0,0,0,0,0,0,0,0,0,0,0,0,0,0,0,0,0,0,0,0,0,0,0,0,0,0,0,0,0,0,0,0,0,0,0,0,0,0,0,0,0,0,0,0,0,0,0,0,0,0,0,0,0,0,0,0,54.05405,0,0,0,0,0,0,0,0,0,0,0,0,0,0,0,0,0,0,0,0,0,0,0,0,0,0,0,0,0,0,0,0,0,0,0,0,0,0,0,0,0,0,0,65.4,26.32,0.2424013
# 3305,1834,9136,Takahashi K.,1983,,0,0,0,0,0,0,0,0,0,0,0,0,0,0,0,0,0,0,0,0,0,0,0,0,0,0,0,0,0,0,0,0,0,0,0,0,0,0,0,0,0,0,0,0,0,0,0,0,0,0,0,0,0,0,0,0,0,0,0,0,0,0,0,0,0,0,0,0,0,0,0,18,0,0,0,0,0,0,0,0,0,0,0,0,0,0,0,0,0,0,0,0,0,0,0,0,0,0,0,0,0,0,0,0,0,0,0,0,0,0,0,0,0,0,0,0,0,0,0,0,0,0,0,0,0,0,0,0,0,0,0,0,0,0,0,0,0,82,0,0,0,0,0,0,0,0,0,0,0,0,0,0,0,0,0,0,0,0,0,0,0,0,0,0,0,0,0,0,0,0,0,0,0,0,0,0,0,0,0,0,0,49,19.72,0.2423936
# 3306,2681,110680,State Optical I,1975,BF6,0,0,0,0,0,0,0,0.160300077,0,0,0,0,0,0,0,0,7.484882593,0,0,0,0,0,0,0,0,0,0,0,0,0,0,0,0,0,0,0,0,0,0,0,0,0,0,0,0,0,0,0,0,0,0,0,0,0,0,0,0,0,0,0,0,0,0,0,0,0,0,0,0,0,0,7.813558751,0,0,0,0,0,0,0,0,0,0,0,0,0,0,0,0,0,0,0,0,0,0,0,0,0,0,0,0,1.740315835,0,0,0,0,0,0,0,0,0,0,0,0,0,0,0,0,0,0,4.502119161,0,0,0,0,0,0,0,0,0,0,0,0,0,0,0,0,0,68.98295311,0,0,0,0,0,0,0,0,0,0,0,0,0,0,0,0,0,0,0,0,0,0,0,0,0,0,0,0,0,0,0,0,0,0,0,0,0,0,0,9.315870472,0,0,0,64.7,26.04,0.2423194
# 3307,37424,443680,Hemono N.,2010,,0,0,0,0,0,0,0,0,0,0,0,0,0,0,0,0,0,0,0,0,0,0,0,0,0,0,0,0,0,0,0,0,0,0,0,0,0,0,0,0,0,0,0,0,0,0,0,0,0,0,0,0,0,0,0,0,0,0,0,0,0,0,0,0,0,0,0,0,0,0,0,0,0,0,0,0,0,0,0,0,0,0,0,0,0,0,0,0,0,0,0,0,0,0,0,0,0,0,0,0,0,0,0,0,0,0,0,0,0,0,0,0,0,0,0,42,0,0,0,0,0,0,0,0,0,0,0,0,0,0,0,0,0,0,0,0,0,0,0,0,58,0,0,0,0,0,0,0,0,0,0,0,0,0,0,0,0,0,0,0,0,0,0,0,0,0,0,0,0,0,0,0,0,0,0,0,0,0,0,0,0,32.3,13,0.2423077
# 3308,293,110627,State Optical I,1975,LK1,0,0,0,10.07844815,0,0,0,0,0,0,0,0,0,0,0,0,0,0,0,0,0,0,0,0,0,0,0,0,0,0,0,0,0,0,0,0,0,0,0,0,0,0,0,0,0,0,0,0,38.01954034,0,0,0,0,0,0,0,0,0,0,0,0,0,0,0,0,0,0,0,0,0,0,9.503594102,0,0,0,0,0,0,0,0,0,0,0,0,0,0,0,0,0,0,0,0,0,0,0,0,0,0,0,0,0,0,0,0,0,0,0,0,0,0,0,0,0,0,0,0,0,0,0,0,0,0,0,0,0,0,0,0,0,0,0,0,0,0,0,0,0,42.3984174,0,0,0,0,0,0,0,0,0,0,0,0,0,0,0,0,0,0,0,0,0,0,0,0,0,0,0,0,0,0,0,0,0,0,0,0,0,0,0,0,0,0,0,40.1,16.14,0.2422553
# 3309,1987,110655,State Optical I,1975,TK12,0,0,0,0.770714928,0,0,0,0.119199942,0,0,0,0,0,20.66723002,0,0,15.80104237,0,0,0,0,0,0,0,0,0,0,0,0,0,0,0,0,0,0,0,0,0,0,0,0,0,0,0,0,0,0,0,0,0,0,0,0,0,0,0,0,0,0,0,0,0,0,0,0,0,0,0,0,0,0,3.362031376,0,0,0,0,0,0,0,0,0,0,0,0,0,0,0,0,0,0,0,0,0,0,0,0,0,0,0,0,1.914529075,0,0,0,0,0,0,0,0,0,0,0,0,0,0,0,0,0,0,0,0,0,0,0,0,0,0,0,0,0,0.053919974,0,0,0,0,0,0,57.31133232,0,0,0,0,0,0,0,0,0,0,0,0,0,0,0,0,0,0,0,0,0,0,0,0,0,0,0,0,0,0,0,0,0,0,0,0,0,0,0,0,0,0,0,83.8,33.73,0.2422177
# 3310,6619,38507,Gan Fuxi,1959,,0,0,0,4,0,0,0,0,0,0,0,0,0,8,0,0,0,0,0,0,0,0,0,0,0,0,0,0,0,0,0,0,0,0,0,0,0,0,0,0,0,0,0,0,0,0,0,0,0,0,0,0,0,0,0,0,0,0,0,0,0,0,0,0,0,0,0,0,0,0,0,0,0,0,0,0,0,0,0,0,0,0,0,0,0,0,0,0,0,0,0,0,0,0,0,0,0,0,0,0,24,0,0,0,0,0,0,0,0,0,0,0,0,0,0,0,0,0,0,0,0,0,0,0,0,0,0,0,0,0,0,0,0,0,0,0,0,64,0,0,0,0,0,0,0,0,0,0,0,0,0,0,0,0,0,0,0,0,0,0,0,0,0,0,0,0,0,0,0,0,0,0,0,0,0,0,0,0,0,0,0,71.4,28.74,0.2421712
# 3311,213,20131,Polukhin V.N.,1983,,0,0,0,0,0,0,0,0,0,0,0,0,0,0,0,0,0,0,0,0,0,0,0,0,0,0,0,0,0,0,0,0,0,0,0,0,0,0,0,0,0,0,0,0,0,0,0,0,0,0,0,0,0,0,0,0,0,0,0,0,72.93918283,0,0,0,0,0,0,0,0,0,0,0,0,0,0,0,0,0,0,0,0,0,0,0,0,0,0,0,0,0,0,0,0,0,0,0,0,0,0,0,10.28442092,0,0,0,0,0,0,0,0,0,0,0,0,0,0,0,0,0,0,0,0,0,0,0,0,0,0,0,0,0,0,0,0,0,0,0,0,10.28442092,0,0,0,6.49197533,0,0,0,0,0,0,0,0,0,0,0,0,0,0,0,0,0,0,0,0,0,0,0,0,0,0,0,0,0,0,0,0,0,0,0,0,0,0,0,68.3,27.4,0.242
# 3312,213,20132,Polukhin V.N.,1983,,0,0,0,0,0,0,0,0,0,0,0,0,0,0,0,0,0,0,0,0,0,0,0,0,0,0,0,0,0,0,0,0,0,0,0,0,0,0,0,0,0,0,0,0,0,0,0,0,0,0,0,0,0,0,0,0,0,0,0,0,71.83929552,0,0,0,0,0,0,0,0,0,0,0,0,0,0,0,0,0,0,0,0,0,0,0,0,0,0,0,0,0,0,0,0,0,0,0,0,0,0,0,10.12934039,0,0,0,0,0,0,0,0,0,0,0,0,0,0,0,0,0,0,0,0,0,0,0,0,0,0,0,0,0,0,0,0,0,0,0,0,10.12934039,0,0,0,7.902023706,0,0,0,0,0,0,0,0,0,0,0,0,0,0,0,0,0,0,0,0,0,0,0,0,0,0,0,0,0,0,0,0,0,0,0,0,0,0,0,67.3,27.1,0.242
# 3313,215,20095,Polukhin V.N.,1983,,0,0,0,0,0,0,0,0,0,0,0,0,0,0,0,0,0,0,0,0,0,0,0,0,0,0,0,0,0,0,0,0,0,0,0,0,0,0,0,0,0,0,0,0,0,0,0,0,0,0,0,0,0,1.762451789,0,0,0,0,0,0,76.6283508,0,0,0,0,0,0,0,0,0,0,0,0,0,0,0,0,0,0,0,0,0,0,0,0,0,0,0,0,0,0,0,0,0,0,0,0,0,0,0,10.8045987,0,0,0,0,0,0,0,0,0,0,0,0,0,0,0,0,0,0,0,0,0,0,0,0,0,0,0,0,0,0,0,0,0,0,0,0,10.8045987,0,0,0,0,0,0,0,0,0,0,0,0,0,0,0,0,0,0,0,0,0,0,0,0,0,0,0,0,0,0,0,0,0,0,0,0,0,0,0,0,0,0,0,67.4,27.1,0.242
# 3314,216,20188,Polukhin V.N.,1983,,0,0,0,0,0,0,0,0,0,0,0,0,0,0,0,0,0,0,0,0,0,0,0,0,0,0,0,0,0,0,0,0,0,0,0,0,0,0,0,0,0,0,0,0,0,0,0,0,0,0,0,0,0,0,0,0,0,0,0,0,74.90638996,0,0,0,0,0,0,0,0,0,0,0,0,0,0,0,0,0,0,0,0,0,0,0,0,0,0,0,0,0,0,0,0,0,0,0,0,0,0,0,10.56180422,0,0,0,0,0,0,0,0,0,0,0,0,0,0,0,0,0,0,0,0,0,0,0,0,0,0,0,0,0,0,0,0,0,0,0,0,10.56180422,0,0,0,0,0,0,0,0,0,0,0,3.970001588,0,0,0,0,0,0,0,0,0,0,0,0,0,0,0,0,0,0,0,0,0,0,0,0,0,0,0,0,0,0,0,74.1,29.8,0.242
# 3315,217,20119,Polukhin V.N.,1983,,0,0,0,0,0,0,0,0,0,0,0,0,0,0,0,0,0,0,0,0,0,0,0,0,0,0,0,0,0,0,0,0,0,0,0,0,0,0,0,0,0,0,0,0,0,0,0,0,0,0,0,0,0,0,0,0,0,0,0,0,83.22427,0,0,0,0,0,0,0,0,0,0,0,0,0,0,0,0,0,0,0,0,0,0,0,0,0,0,0,0,0,0,0,0,0,0,0,0,0,0,0,8.387865,0,0,0,0,0,0,0,0,0,0,0,0,0,0,0,0,0,0,0,0,0,0,0,0,0,0,0,0,0,0,0,0,0,0,0,0,8.387865,0,0,0,0,0,0,0,0,0,0,0,0,0,0,0,0,0,0,0,0,0,0,0,0,0,0,0,0,0,0,0,0,0,0,0,0,0,0,0,0,0,0,0,64.7,26,0.242
# 3316,267,20658,Livshits V.Ya.,1991,,0,0,0,0,0,0,0,0,0,0,0,0,0,0,0,0,0,0,0,0,0,0,0,0,0,0,0,0,0,0,0,0,0,0,0,0,0,0,0,0,0,0,0,0,0,0,0,0,0,0,0,0,0,0,0,0,0,0,0,0,0,0,0,0,0,0,0,0,0,0,0,0,0,0,0,0,0,0,0,0,0,0,0,15,0,0,0,0,0,0,0,0,0,0,0,0,0,0,0,0,16,0,0,0,0,0,15,0,0,0,0,0,0,0,0,0,0,0,0,0,0,0,0,0,0,0,0,0,0,0,0,0,0,0,0,0,0,54,0,0,0,0,0,0,0,0,0,0,0,0,0,0,0,0,0,0,0,0,0,0,0,0,0,0,0,0,0,0,0,0,0,0,0,0,0,0,0,0,0,0,0,96.9,39,0.242
# 3317,291,21048,Livshits V.Ya.,1982,,0,0,0,5,0,0,0,0,0,0,0,0,0,0,0,0,0,0,0,0,0,0,0,0,0,0,0,0,0,0,0,0,0,0,0,0,0,0,0,0,0,0,0,0,0,0,0,0,0,0,0,0,0,0,0,0,0,0,0,0,0,0,0,0,0,0,0,0,0,0,0,0,0,0,0,0,0,0,0,0,0,0,0,0,0,0,0,0,0,0,0,0,0,0,0,0,0,0,0,0,32,0,0,0,0,0,0,0,0,0,0,0,0,0,0,0,0,0,0,0,0,0,0,0,0,0,0,0,0,0,0,0,0,0,0,0,0,63,0,0,0,0,0,0,0,0,0,0,0,0,0,0,0,0,0,0,0,0,0,0,0,0,0,0,0,0,0,0,0,0,0,0,0,0,0,0,0,0,0,0,0,63.9,25.8,0.242
# 3318,292,21059,Karapetyan G.O.,1980,,0,0,0,27.92214637,0,0,0,0,0,0,0,0,0,0,0,0,0,0,0,0,0,0,0,0,0,0,0,0,0,0,0,0,0,0,0,0,0,0,0,0,0,0,0,0,0,0,0,0,0,0,0,0,0,0,0,0,0,0,0,0,0,0,0,0,0,0,0,0,0,0,0,0,0,0,0,0,0,0,0,0,0,0,0,19.01045753,0,0,0,0,0,0,0,0,0,0,0,0,0,0,0,0,0,0,0,0,0,0,0,0,0,0,0,0,0,0,0,0,0,0,0,0,0,0,0,0,0,0,0,0,0,0,0,0,0,0,0,0,0,49.05148362,0,0,0,0,0,0,0,0,0,0,0,0,0,0,0,0,0,0,0,4.015912478,0,0,0,0,0,0,0,0,0,0,0,0,0,0,0,0,0,0,0,0,0,0,0,91.8,37,0.242
# 3319,572,24648,Spinner S.,1954,CF529/516,0,0,0,0,0,0,0,0.069319991,0,0,0,0,0,0,0,0,0.089439619,0,0,0,0,0,0,0,0,0,0,0,0,0,0,0,0,0,0,0,0,0,0,0,0,0,0,0,0,0,0,0,0,0,0,0,0,0,0,0,0,0,0,0,0,0,0,0,0,0,0,0,0,0,0,4.076358485,0,0,0,0,0,0,0,0,0,0,0,0,0,0,0,0,0,0,0,0,0,0,0,0,0,0,0,0,14.60314816,0,0,0,0,0,0,0,0,0,0,0,0,0,0,0,0,0,0,3.072018612,0,0,0,0,0,0,0,0,0,0,0.423399947,0,0,0,0,0,0,74.63346057,0,0,0,0,0,0,0,0,0,0,0,0,0,0,0,0,0,0,0,0,0,0,0,0,0,0,0,0,0,0,0,0,0,0,0,0,0,0,0,3.032854617,0,0,0,63.4,25.58,0.242
# 3320,575,24660,Spinner S.,1954,,0,0,0,0,0,0,0,0,0,0,0,0,0,14.30000143,0,0,0,0,0,0,0,0,0,0,14.30000143,0,0,0,0,0,0,0,0,0,0,0,0,0,0,0,0,0,0,0,0,0,0,0,0,0,0,0,0,0,0,0,0,0,0,0,0,0,0,0,0,0,0,0,0,0,0,0,0,0,0,0,0,0,0,0,0,0,0,0,0,0,0,0,0,0,0,0,0,0,0,0,0,0,0,0,14.30000143,0,0,0,0,0,0,0,0,0,0,0,0,0,0,0,0,0,0,0,0,0,0,0,0,0,0,0,0,0,0,0,0,0,0,0,0,57.09999571,0,0,0,0,0,0,0,0,0,0,0,0,0,0,0,0,0,0,0,0,0,0,0,0,0,0,0,0,0,0,0,0,0,0,0,0,0,0,0,0,0,0,0,84.9,34.2,0.242
# 3321,1572,9725,Harsell W.B.,1966,,0,0,0,0,0,0,0,0,0,0,0,0,0,0,0,0,0,0,0,0,0,0,0,0,0,0,0,0,0,0,0,0,0,0,0,0,0,0,0,0,0,0,0,0,0,0,0,0,0,0,0,0,0,0,0,0,0,0,0,0,0,0,0,0,0,0,0,0,0,0,0,0,0,0,0,0,0,0,0,0,0,0,0,0,0,0,0,0,0,0,0,0,0,0,0,0,0,0,0,0,25.01318,0,0,0,0,0,0,0,0,0,0,0,0,0,0,0,0,0,0,0,0,0,0,0,0,0,0,0,0,0,0,0,0,0,0,0,0,74.98682,0,0,0,0,0,0,0,0,0,0,0,0,0,0,0,0,0,0,0,0,0,0,0,0,0,0,0,0,0,0,0,0,0,0,0,0,0,0,0,0,0,0,0,60.5,24.35,0.242
# 3322,2027,9464,Shaw R.R.,1971,,0,0,0,0,0,0,0,0,0,0,0,0,0,0,0,0,0,0,0,0,0,0,0,0,0,0,0,0,0,0,0,0,0,0,0,0,0,0,0,0,0,0,0,0,0,0,0,0,0,0,0,0,0,0,0,0,0,0,0,0,0,0,0,0,0,0,0,0,0,0,0,0,0,0,0,0,0,0,0,0,0,0,0,30,0,0,0,0,0,0,0,0,0,0,0,0,0,0,0,0,0,0,0,0,0,0,0,0,0,0,0,0,0,0,0,0,0,0,0,0,0,0,0,0,0,0,0,0,0,0,0,0,0,0,0,0,0,70,0,0,0,0,0,0,0,0,0,0,0,0,0,0,0,0,0,0,0,0,0,0,0,0,0,0,0,0,0,0,0,0,0,0,0,0,0,0,0,0,0,0,0,78.8,31.73,0.242
# 3323,2402,32841,Petrenko Yu.M.,1971,,0,0,0,0,0,0,0,0,0,0,0,0,0,0,0,0,0,0,0,0,0,0,0,0,0,0,0,0,0,0,0,0,0,0,0,0,0,0,0,0,0,0,0,0,0,0,0,0,0,0,7.5,0,0,0,0,0,0,0,0,0,0,0,0,0,0,0,0,0,0,0,0,0,0,0,0,0,0,0,0,0,0,0,0,0,0,0,0,0,0,0,0,0,0,0,0,0,0,0,0,0,20,0,0,0,0,0,0,0,0,0,0,0,0,0,0,0,0,0,0,0,0,0,0,0,0,0,0,0,0,0,0,0,0,0,0,0,0,72.5,0,0,0,0,0,0,0,0,0,0,0,0,0,0,0,0,0,0,0,0,0,0,0,0,0,0,0,0,0,0,0,0,0,0,0,0,0,0,0,0,0,0,0,65.5,26.38,0.242
# 3324,4206,50445,Molot V.A.,1992,,0,0,0,25.9,0,0,0,0,0,0,0,0,0,0,0,0,0,0,0,0,0,0,0,0,0,0,0,0,0,0,0,0,0,0,0,0,0,0,0,0,0,0,0,0,0,0,0,0,0,0,0,0,0,0,0,0,0,0,0,0,0,0,0,0,0,0,0,0,0,0,0,0,0,0,0,0,0,0,0,0,0,0,0,12.6,0,0,0,0,0,0,0,0,0,0,0,0,0,0,0,0,12.6,0,0,0,0,0,0,0,0,0,0,0,0,0,0,0,0,0,0,0,0,0,0,0,0,0,0,0,0,0,0,0,0,0,0,0,0,48.9,0,0,0,0,0,0,0,0,0,0,0,0,0,0,0,0,0,0,0,0,0,0,0,0,0,0,0,0,0,0,0,0,0,0,0,0,0,0,0,0,0,0,0,87.3,35,0.242
# 3325,6053,93438,Stokowski S.E.,1981,,0,0,0,2.466089296,0,0,0,0,0,0,0,0,0,0,0,0,0,0,0,0,0,0,0,0,9.921830191,0,0,0,0,0,0,0.155400019,0,0,0,0,0,0,0,0,0,0,0,0,0,0,0,0,0,0,0,0,0,0,0,0,0,0,0,0,0,0,0,0,0,0,0,0,0,0,0,0,0,0,0,0,0,0,0,0,0,0,0,27.39282329,0,0,0,0,0,0,0,0,0,0,0,0,0,0,0,0,0,0,0,0,0,0,0,0,0.318000038,0,0,0,0,0,0,0,0,0,0,0,0,0,0,0,0,0,0,0,0,0,0,0,0,0,0,0,0,59.74585717,0,0,0,0,0,0,0,0,0,0,0,0,0,0,0,0,0,0,0,0,0,0,0,0,0,0,0,0,0,0,0,0,0,0,0,0,0,0,0,0,0,0,0,90.1,36.27,0.242
# 3326,6760,39933,Livshits V.Ya.,1990,,0,0,0,0,0,0,0,0,0,0,0,0,0,40,0,0,0,0,0,0,0,0,0,0,0,0,0,0,0,0,0,0,0,0,0,0,0,0,0,0,0,0,0,0,0,0,0,0,0,0,0,0,0,0,0,0,0,0,0,0,0,0,0,0,0,0,0,0,0,0,0,0,0,0,0,0,0,0,0,0,0,0,0,15,0,0,0,0,0,0,0,0,0,0,0,0,0,0,0,0,15,0,0,0,0,0,0,0,0,0,0,0,0,0,0,30,0,0,0,0,0,0,0,0,0,0,0,0,0,0,0,0,0,0,0,0,0,0,0,0,0,0,0,0,0,0,0,0,0,0,0,0,0,0,0,0,0,0,0,0,0,0,0,0,0,0,0,0,0,0,0,0,0,0,0,0,0,0,0,0,0,73.9,29.8,0.242
# 3327,6760,39938,Livshits V.Ya.,1990,,0,0,0,0,0,0,0,0,0,0,0,0,0,38,0,0,0,0,0,0,0,0,0,0,0,0,0,0,0,0,0,0,0,0,0,0,0,0,0,0,0,0,0,0,0,0,0,0,0,0,0,0,0,0,0,0,0,0,0,0,0,0,0,0,0,0,0,0,0,0,0,2,0,0,0,0,0,0,0,0,0,0,0,14,0,0,0,0,0,0,0,0,0,0,0,0,0,0,0,0,14,0,0,0,0,0,0,0,0,0,0,0,0,0,0,30,0,0,0,0,0,0,0,0,0,0,0,0,0,0,0,0,0,0,0,0,0,0,0,0,0,0,0,0,0,0,0,0,0,2,0,0,0,0,0,0,0,0,0,0,0,0,0,0,0,0,0,0,0,0,0,0,0,0,0,0,0,0,0,0,0,75.3,30.3,0.242
# 3328,6773,51293,Bridge B.,1986,,0,0,0,0,0,0,0,0,0,0,0,0,0,0,0,0,0,0,0,0,0,0,0,0,0,0,0,0,0,0,0,0,0,0,0,0,0,0,0,0,0,0,0,0,0,0,0,0,0,0,0,0,0,0,0,0,0,0,0,0,0,0,0,0,0,0,0,0,0,0,0,0,0,0,0,0,0,0,0,0,0,0,0,0,0,0,0,0,0,0,0,0,0,0,0,0,0,0,0,0,0,0,0,0,0,0,0,0,0,0,0,0,0,0,0,0,0,0,0,0,0,0,0,0,0,0,0,0,0,0,0,0,0,0,0,0,0,0,0,0,0,0,0,0,0,0,0,0,0,0,0,0,0,95,0,0,0,0,0,0,0,0,0,0,0,0,0,0,0,0,0,0,0,0,0,5,0,0,0,0,0,47,18.93,0.242
# 3329,7079,121844,Butler B.P.,1996,,0,0,0,13.32131882,0,0,0,0,0,0,0,0,0,0,0,0,0.49146267,0,0,0,0,0,0,0,10.9851885,0,0,0,0,0,0,0,0,0,0,0,0,0,0,0,0,0,0,0,0,0,0,0,7.767034293,0,0.821803628,0,0,0,0,0,0,0,0,0,0,0,0,0,0,0,0,0,0,0,0,0.739974467,0,0,0,0,0,0,0,0,0,0,0,0,0,0,0,0,0,0,0,3.412069065,0,0,0,0,0,0,0,0,6.6362593,0,0,0,0,0,0,0,0,0,0,0,0,0,0,0,0,0,0,0.039387754,0,0,0,0,0,0,0,0,0,0,0,0,0,0,0,0,0,55.16130355,0,0,0,0,0,0,0,0,0,0.624197956,0,0,0,0,0,0,0,0,0,0,0,0,0,0,0,0,0,0,0,0,0,0,0,0,0,0,0,0,0,0,0,0,0,82.6,33.25,0.242
# 3330,7830,74161,Patel N.D.,1983,,0,0,0,0,0,0,0,0,0,0,0,0,0,0,0,0,0,0,0,0,0,0,0,0,0,0,0,0,0,0,0,0,0,0,0,0,0,0,0,0,0,0,0,0,0,0,0,0,0,0,0,0,0,0,0,0,0,0,0,0,0,0,0,0,0,0,0,0,0,0,0,0,0,0,0,0,0,0,0,0,0,0,0,0,0,0,0,0,0,0,0,0,0,0,0,0,0,33,0,0,0,0,0,0,0,0,0,0,0,0,0,0,0,0,0,67,0,0,0,0,0,0,0,0,0,0,0,0,0,0,0,0,0,0,0,0,0,0,0,0,0,0,0,0,0,0,0,0,0,0,0,0,0,0,0,0,0,0,0,0,0,0,0,0,0,0,0,0,0,0,0,0,0,0,0,0,0,0,0,0,0,40.7,16.4,0.242
# 3331,8583,59561,Senin H.B.,1994,,0,0,0,0,0,0,0,0,0,0,0,0,0,0,0,0,0,0,0,0,0,0,0,0,0,0,0,0,0,0,0,0,0,0,0,0,0,0,0,0,0,0,0,0,0,0,0,0,0,0,0,0,0,0,0,0,0,22.6,0,0,0,0,0,0,0,0,0,0,0,0,0,0,0,0,0,0,0,0,0,0,0,0,0,0,0,0,0,0,0,0,0,0,0,0,0,0,0,0,0,0,0,0,0,0,0,0,0,0,0,0,0,0,0,0,0,77.4,0,0,0,0,0,0,0,0,0,0,0,0,0,0,0,0,0,0,0,0,0,0,0,0,0,0,0,0,0,0,0,0,0,0,0,0,0,0,0,0,0,0,0,0,0,0,0,0,0,0,0,0,0,0,0,0,0,0,0,0,0,0,0,0,0,57.5,23.14,0.242
# 3332,11320,98747,Higazy A.A.,1985,,0,0,0,0,0,0,0,0,0,0,0,0,0,0,0,0,0,0,0,0,0,0,0,0,0,0,0,0,0,0,0,0,0,7.14,0,0,0,0,0,0,0,0,0,0,0,0,0,0,0,0,0,0,0,0,0,0,0,0,0,0,0,0,0,0,0,0,0,0,0,0,0,0,0,0,0,0,0,0,0,0,0,0,0,0,0,0,0,0,0,0,0,0,0,0,0,0,0,0,0,0,0,0,0,0,0,0,0,0,0,0,0,0,0,0,0,92.86,0,0,0,0,0,0,0,0,0,0,0,0,0,0,0,0,0,0,0,0,0,0,0,0,0,0,0,0,0,0,0,0,0,0,0,0,0,0,0,0,0,0,0,0,0,0,0,0,0,0,0,0,0,0,0,0,0,0,0,0,0,0,0,0,0,51.9,20.9,0.242
# 3333,11648,76104,Hanada T.,1973,,0,0,0,0,0,0,0,0,0,0,0,0,0,0,0,0,0,0,0,0,0,0,0,0,0,0,0,0,0,0,0,0,0,0,0,0,0,0,0,0,0,0,0,0,0,0,0,0,0,0,0,0,0,0,0,0,0,0,0,0,87.5,0,0,0,0,0,0,0,0,0,0,0,0,0,0,0,0,0,0,0,0,0,0,0,0,0,0,0,0,0,0,0,0,0,0,0,0,0,0,0,12.5,0,0,0,0,0,0,0,0,0,0,0,0,0,0,0,0,0,0,0,0,0,0,0,0,0,0,0,0,0,0,0,0,0,0,0,0,0,0,0,0,0,0,0,0,0,0,0,0,0,0,0,0,0,0,0,0,0,0,0,0,0,0,0,0,0,0,0,0,0,0,0,0,0,0,0,0,0,0,0,0,65.1,26.22,0.242
# 3334,16472,158841,Livshits V.Ya.,1999,,0,0,0,0,0,0,0,0,0,0,0,0,0,0,0,0,0,0,0,0,0,0,0,0,0,0,0,0,0,0,0,0,0,0,0,0,0,0,0,0,0,0,0,0,0,0,0,0,0,0,0,0,0,0,0,0,0,0,0,0,0,0,0,0,0,0,0,0,0,0,0,0,0,0,0,0,0,0,0,0,0,0,0,0,0,0,0,0,0,0,0,0,0,0,0,0,0,0,0,0,25,0,0,0,0,0,0,0,0,0,0,0,0,0,0,0,0,0,0,0,0,0,0,0,0,0,0,0,0,0,0,0,0,0,0,0,0,57,0,0,0,0,0,0,0,0,0,0,0,0,0,0,0,0,0,0,0,15,0,0,0,0,0,0,0,0,0,0,0,0,0,0,0,0,0,0,0,0,0,0,3,77.9,31.35,0.242
# 3335,24058,179477,Higazy A.A.,2001,,0,0,0,0,0,0,0,0,0,0,0,0,0,0,0,0,0,0,0,0,0,0,0,0,0,0,0,0,0,0,0,0,0,0,0,0,0,0,0,0,0,0,0,0,0,0,0,0,0,0,0,0,0,0,0,0,0,0,0,0,0,0,0,0,0,0,0,0,0,0,0,0,0,0,0,0,0,0,0,0,0,0,0,0,0,0,0,0,0,0,0,0,0,0,0,0,0,0,0,0,0,0,0,0,0,0,0,0,3.556009601,0,0,0,0,0,0,48.2204102,0,0,0,0,0,0,0,0,0,0,0,0,0,0,0,0,0,0,0,0,0,0,0,0,0,0,0,0,0,0,0,0,0,0,0,0,0,0,0,0,0,0,0,0,0,0,0,0,0,0,0,0,0,0,0,0,0,0,0,0,0,48.2235802,0,0,0,51.9,20.9,0.242
# 3336,24472,189873,Rajendran V.,1995,,0,0,0,0,0,0,0,0,0,0,0,0,0,0,0,0,0,0,0,0,0,0,0,0,0,0,0,0,0,0,0,0,0,0,0,0,0,0,0,0,0,0,0,0,0,0,0,0,0,0,0,0,0,0,0,0,0,0,0,0,0,0,0,0,0,0,0,0,0,0,0,0,0,0,0,0,0,0,0,0,0,0,0,36.18938,0,0,0,0,0,0,0,0,0,0,0,0,0,0,0,0,0,0,0,0,0,0,0,0,0,0,0,0,0,0,0,0,0,0,0,0,0,0,0,0,0,0,0,0,0,0,0,0,0,0,0,0,0,63.81062,0,0,0,0,0,0,0,0,0,0,0,0,0,0,0,0,0,0,0,0,0,0,0,0,0,0,0,0,0,0,0,0,0,0,0,0,0,0,0,0,0,0,0,32.9,13.24,0.242
# 3337,25936,197264,Hayden J.S.,1990,,0,0,0,11.83951381,0,0,0,0.120100444,0,0,0,0,0,0,0,0,0,0,0,0,0,0,0,0,0,0,0,0,0,0,0,0,0,0,0,0,0,0,0,0,0,0,0,0,0,0,0,0,0,0,0,0,0,0,0,0,0,0,0,0,0,0,0,0,0,0,0,0,0,0,0,12.30989555,0,0,0,0,0,0,0,0.360301333,0,0,0,12.30989555,0,0,0,0,0,0,0,0,0,0,0,0,0,0,0,0,0,0,0,0,0,0,0,0,1.741006442,0,0,0,0,0,0,61.31928688,0,0,0,0,0,0,0,0,0,0,0,0,0,0,0,0,0,0,0,0,0,0,0,0,0,0,0,0,0,0,0,0,0,0,0,0,0,0,0,0,0,0,0,0,0,0,0,0,0,0,0,0,0,0,0,0,0,0,0,0,0,0,0,0,0,62,24.95,0.242
# 3338,25936,197270,Hayden J.S.,1990,,0,0,0,8.837919179,0,0,0,0.120099527,0,0,0,0,0,0,0,0,0,0,0,0,0,0,0,0,0,0,0,0,0,0,0,0,0,0,0,0,0,0,0,0,0,0,0,0,0,0,0,0,0,0,0,0,0,0,0,0,0,0,0,0,0,0,0,0,0,0,0,0,0,0,0,0,0,0,0,0,0,0,0,0.36029858,0,0,0,27.6147412,0,0,0,0,0,0,0,0,0,0,0,0,0,0,0,0,0,0,0,0,0,0,0,0,1.741993137,0,0,0,0,0,0,61.32494838,0,0,0,0,0,0,0,0,0,0,0,0,0,0,0,0,0,0,0,0,0,0,0,0,0,0,0,0,0,0,0,0,0,0,0,0,0,0,0,0,0,0,0,0,0,0,0,0,0,0,0,0,0,0,0,0,0,0,0,0,0,0,0,0,0,66,26.57,0.242
# 3339,27073,356812,Duddridge A.,2003,,0,0,0,0,0,0,0,0,0,0,0,0,0,17.21726322,0,0,0,0,0,0,0,0,0,0,0,0,0,0,0,0,0,0,0,0,0,0,0,0,0,0,0,0,0,0,0,0,0,0,0,0,7.257018215,0,0,0,0,0,0,0,0,0,0,0,0,0,0,0,0,0,0,0,0,0,0,0,0,0,0,0,0,0,0,0,0,9.559583995,0,0,0,0,0,0,0,0,0,0,0,0,0,0,0,0,9.749773472,0,0,0,0,0,0,0,0,0,0,0,0,0,0,0,0,0,0,0,0,0,0,0,0,0,0,0,0,0,0,0,0,0,0,0,0,56.2163611,0,0,0,0,0,0,0,0,0,0,0,0,0,0,0,0,0,0,0,0,0,0,0,0,0,0,0,0,0,0,0,0,0,0,0,0,0,0,0,0,0,0,0,85.1,34.25,0.242
# 3340,29116,382236,El0Mallawany R.,2006,,0,0,0,0,0,0,0,0,0,0,0,0,0,0,0,0,0,0,0,0,0,0,0,0,0,0,0,0,0,0,0,0,0,0,0,0,0,0,0,0,0,0,0,0,0,0,0,0,0,0,0,0,0,0,0,0,0,0,0,0,0,0,0,0,0,0,0,0,0,0,0,0,0,0,0,0,0,0,0,0,0,0,0,0,0,0,0,0,0,0,0,0,0,0,0,0,0,0,0,0,0,0,0,0,0,0,0,0,0,0,0,0,0,0,0,0,0,0,0,0,0,0,0,0,0,0,0,0,0,0,0,0,0,0,0,0,0,0,0,0,0,0,0,0,0,0,0,0,0,0,0,0,0,50,0,0,0,12.5,0,0,0,0,0,0,0,0,0,37.5,0,0,0,0,0,0,0,0,0,0,0,0,0,52.7,21.21,0.242
# 3341,30336,390453,Sidek H.A.A.,2004,,0,0,0,0,0,0,0,0,0,0,0,0,0,0,0,0,0,0,0,0,0,0,0,0,0,0,0,0,0,0,0,0,0,0,0,0,0,0,0,0,0,0,0,0,0,0,0,0,0,0,0,0,0,0,0,0,0,0,0,0,0,0,0,0,0,0,0,0,0,0,0,0,0,0,0,0,0,0,0,0,0,0,0,0,0,0,0,0,0,0,0,46.42857,0,0,0,0,0,0,0,0,0,0,0,0,0,0,0,0,0,0,0,0,0,0,0,28.57143,0,25,0,0,0,0,0,0,0,0,0,0,0,0,0,0,0,0,0,0,0,0,0,0,0,0,0,0,0,0,0,0,0,0,0,0,0,0,0,0,0,0,0,0,0,0,0,0,0,0,0,0,0,0,0,0,0,0,0,0,0,0,0,0,0,46.2,18.59,0.242
# 3342,31921,405134,Aitken B.G.,2007,,0,0,0,16.20655147,0,0,0,0,0,0,0,0,0,0,0,0,0,0,0,0,0,0,0,0,3.421384088,0,0,0,0,0,0,0,0,0,0,0,0,0,0,0,0,0,0,0,0,0,0,0,0,0,0,0,0,0,0,0,0,0,0,0,0,0,0,0,0,0,0,0,0,0,0,0,0,0,0,0,0,0,0,8.573037807,0,0,0,0,0,0,0,0,0,0,0,0,0,0,0,0,0,0,0,0,0,0,0,0,0,0,0,0,0,0,0,0,0,0,0,0,0,0,0,0,0,0,0,0,0,0,0,0,0,0,0,0,0,0,0,0,0,71.79902663,0,0,0,0,0,0,0,0,0,0,0,0,0,0,0,0,0,0,0,0,0,0,0,0,0,0,0,0,0,0,0,0,0,0,0,0,0,0,0,0,0,0,0,90.6,36.48,0.242
# 3343,33439,410564,Khafagy A.H.,2008,,0,0,0,0,0,0,0,0,0,0,0,0,0,15,0,0,0,0,0,0,0,0,0,0,0,0,0,0,0,0,0,0,0,0,0,0,0,0,0,0,0,0,0,0,0,0,0,0,0,0,0,0,0,0,0,0,0,0,0,0,0,0,0,0,0,0,0,0,0,0,0,0,0,0,0,0,0,0,0,0,0,0,0,10,0,0,0,0,0,0,0,0,0,0,0,0,0,0,0,0,0,0,0,0,0,0,0,0,0,0,0,0,0,0,0,15,0,0,0,0,0,0,0,0,0,0,0,0,0,0,0,0,0,0,0,0,0,0,0,0,0,0,0,0,0,0,0,0,0,0,0,0,0,60,0,0,0,0,0,0,0,0,0,0,0,0,0,0,0,0,0,0,0,0,0,0,0,0,0,0,0,50.5,20.3,0.242
# 3344,35409,425561,Yoshimoto M.,1987,,0,0,0,0,0,0,0,0,0,0,0,0,0,0,0,0,11.2,0,0,0,0,0,0,0,11.2,0,0,0,0,0,0,0,0,0,0,10,0,0,0,0,0,0,0,0,0,0,0,0,0,0,0,0,0,0,0,0,0,0,0,0,0,0,0,0,0,0,0,0,0,0,0,0,0,0,0,0,0,0,0,0,0,0,0,0,0,0,0,0,0,0,0,22.5,0,0,0,0,0,0,0,0,0,0,0,0,0,0,0,0,0,0,0,0,0,0,0,45.1,0,0,0,0,0,0,0,0,0,0,0,0,0,0,0,0,0,0,0,0,0,0,0,0,0,0,0,0,0,0,0,0,0,0,0,0,0,0,0,0,0,0,0,0,0,0,0,0,0,0,0,0,0,0,0,0,0,0,0,0,0,0,0,0,0,88.3,35.6,0.242
# 3345,37832,447057,Kolberg U.,2009,,0,0,0,13.63879068,0,0,0,0,0,0,0,0,0,7.460244373,0,0,0,0,0,0,0,0,0,0,5.490247275,0,0,0,0,0,0,0,0,0,0,0,0,0,0,0,0,0,0,0,0,0,0,0,0,0,0.002835,0,0,0,0,0,0,0,0,0,0,0,0,0,0,0,0,0,0,0,0,0,0,0,0,0,0,0,0,0,0,0,0,0,0,0,0,0,0,0,0,8.056085403,0,0,0,0,0,0,0,0,0,0,0,0,0,0,0,0,0,0,0,0,0,0,0,0,0,0,0,0,0,0,0,0,0,0,0,0,0,0,0,0,0,0,0,0,0,65.34321327,0,0,0,0.008584,0,0,0,0,0,0,0,0,0,0,0,0,0,0,0,0,0,0,0,0,0,0,0,0,0,0,0,0,0,0,0,0,0,0,0,0,0,0,0,81.6,32.85,0.242
# 3346,39402,465118,Hojamberdiev M.,2012,,0,0,0,0,0,0,0,0,0,0,0,0,0,0,0,0,0,0,0,0,0,0,0,0,12.66228416,0,0,0,0,0,0,0,0,0,0,0,0,0,0,0,0,0,0,0,0,0,0,0,0,0,0,0,0,0,0,0,0,0,0,0,0,0,0,0,0,1.12499415,0,0,0,0,0,0,0,0,0,0,0,0,0,0,0,0,0,0,0,0,0,0,0,0,0,0,0,0,0,0,0,0,0,0,14.32074553,0,0,0,0,0,0,0,0,0,0,0,0,0,0,0,0,0,0,0,0,0,0,0,0,0,0,0,0,0,0,0,0,0,0,0,0,71.89197616,0,0,0,0,0,0,0,0,0,0,0,0,0,0,0,0,0,0,0,0,0,0,0,0,0,0,0,0,0,0,0,0,0,0,0,0,0,0,0,0,0,0,0,79.1,31.85,0.242
# 3347,40360,467695,Matori K.A.,2013,,0,0,0,0,0,0,0,0,0,0,0,0,0,0,0,0,0,0,0,0,0,0,0,0,0,0,0,0,0,0,0,0,0,0,0,0,0,0,0,0,0,0,0,0,0,0,0,0,0,0,0,0,0,0,0,0,0,0,0,0,0,0,0,0,0,0,0,0,0,0,0,0,0,0,0,0,0,0,0,0,0,0,0,0,0,0,0,0,0,0,0,0,0,0,0,0,0,0,0,0,0,0,0,0,0,0,0,0,0,0,0,0,0,0,0,80,0,0,0,20,0,0,0,0,0,0,0,0,0,0,0,0,0,0,0,0,0,0,0,0,0,0,0,0,0,0,0,0,0,0,0,0,0,0,0,0,0,0,0,0,0,0,0,0,0,0,0,0,0,0,0,0,0,0,0,0,0,0,0,0,0,29.4,34.9,0.242
# 3348,40817,477461,Poor H.0R.B.,2013,,0,0,0,0,0,0,0,0,0,0,0,0,0,0,0,0,0,0,0,11.01321449,0,0,0,0,0,0,0,0,0,0,0,0,0,0,0,0,0,0,0,0,0,0,0,0.22029989,0,0,0,0,0,0,0,0,0,0,0,0,0,0,0,0,66.07926696,0,0,0,0,0,0,0,0,0,0,0,0,0,0,0,0,0,0,0,0,0,0,0,0,0,0,0,0,0,0,0,0,0,0,0,0,0,0,0,0,0,0,0,0,0,0,0,0,0,0,0,0,0,0,0,0,0,0,22.02641899,0,0,0,0,0,0,0,0,0,0,0,0,0,0,0,0,0,0,0,0,0,0,0,0,0,0,0,0,0,0,0,0,0,0,0,0,0,0,0,0,0,0,0,0,0,0,0,0,0,0,0,0,0.66079967,0,0,0,0,0,0,0,0,61.1,24.59,0.242
# 3349,40951,478471,Mauro J.C.,2013,,0,0,0,7.320000854,0,0,0,0,0,0,0,0,0,16.22999968,0,0,0,0,0,0,0,0,0,0,9.540000809,0,0,0,0,0,0,0,0,0,0,0,0,0,0,0,0,0,0,0,0,0,0,0,0,0,0,0,0,0,0,0,0,0,0,0,0,0,0,0,0,0,0,0,0,0,0,0,0,0,0,0,0,0,0,0,0,0,0,0,0,0,0,0,0,0,0,2.539999949,0,0,0,0,0,0,0,0,0,0,0,0,0,0,0,0,0,0,0,0,0,0,0,0,0,0,0,0,0,0,0,0,0,0,0,0,0,0,0,0,0,0,0,0,0,62.88999874,0,0,0,0.149999997,0,0,0,0,0,1.309999974,0,0,0,0,0,0,0,0,0,0,0,0,0,0,0,0,0,0,0,0,0,0,0,0,0,0,0,0,0,0,0,0,0.02,68.8,27.71,0.242
# 3350,40951,478479,Mauro J.C.,2013,,0,0,0,7.109289711,0,0,0,0,0,0,0,0,0,17.75822178,0,0,0,0,0,0,0,0,0,0,9.389061939,0,0,0,0,0,0,0,0,0,0,0,0,0,0,0,0,0,0,0,0,0,0,0,0,0,0,0,0,0,0,0,0,0,0,0,0,0,0,0,0,0,0,0,0,0,0,0,0,0,0,0,0,0,0,0,0,0,0,0,0,0,0,0,0,0,0,2.49975025,0,0,0,0,0,0,0,0,0,0,0,0,0,0,0,0,0,0,0,0,0,0,0,0,0,0,0,0,0,0,0,0,0,0,0,0,0,0,0,0,0,0,0,0,0,61.87381619,0,0,0,0.069990007,0,0,0,0,0,1.289871129,0,0,0,0,0,0,0,0,0,0,0,0,0,0,0,0,0,0,0,0,0,0,0,0,0,0,0,0,0,0,0,0,0.009999001,66.8,26.93,0.242
# 3351,40951,478485,Mauro J.C.,2013,,0,0,0,7.349999147,0,0,0,0,0,0,0,0,0,15.77000032,0,0,0,0,0,0,0,0,0,0,9.649999193,0,0,0,0,0,0,0,0,0,0,0,0,0,0,0,0,0,0,0,0,0,0,0,0,0,0,0,0,0,0,0,0,0,0,0,0,0,0,0,0,0,0,0,0,0,0,0,0,0,0,0,0,0,0,0,0,0,0,0,0,0,0,0,0,0,0,3.620000072,0,0,0,0,0,0,0,0,0,0,0,0,0,0,0,0,0,0,0,0,0,0,0,0,0,0,0,0,0,0,0,0,0,0,0,0,0,0,0,0,0,0,0,0,0,63.24000127,0,0,0,0.070000001,0,0,0,0,0,0.290000006,0,0,0,0,0,0,0,0,0,0,0,0,0,0,0,0,0,0,0,0,0,0,0,0,0,0,0,0,0,0,0,0,0.009999999,68.3,27.53,0.242
# 3352,6300,72517,Field M.B.,1969,,0,0,0,0,0,0,0,0,0,0,0,0,0,0,0,0,0,0,0,0,0,0,0,0,0,0,0,0,0,0,0,0,0,0,0,0,0,0,0,0,0,0,0,0,0,0,0,0,0,0,0,0,0,0,0,0,0,0,0,0,0,0,0,0,0,0,0,0,0,0,0,0,0,0,0,0,0,0,0,0,0,0,0,0,0,0,0,0,0,0,0,0,0,0,0,0,0,0,0,0,0,0,0,0,0,0,0,0,0,0,0,0,0,0,0,50,0,0,0,0,0,0,0,0,0,0,0,0,0,0,0,0,0,0,0,0,0,0,0,0,0,0,0,0,0,0,0,0,0,0,0,0,0,0,0,0,0,0,0,0,0,0,0,0,0,0,0,50,0,0,0,0,0,0,0,0,0,0,0,0,0,52.9,21.3,0.2417841
# 3353,3861,143628,Takahashi K.,1983,,0,0,0,0,0,0,0,0,0,0,0,0,0,30.30303,0,0,0,0,0,0,0,0,0,0,0,0,0,0,0,0,0,0,0,0,0,0,0,0,0,0,0,0,0,0,0,0,0,0,0,0,0,0,0,0,0,0,0,0,0,0,0,0,0,0,0,0,0,0,0,0,0,9.09091,0,0,0,0,0,0,0,0,0,0,0,0,0,0,0,0,0,0,0,0,0,0,0,0,0,0,0,0,0,0,0,0,0,0,0,0,0,0,0,0,0,0,0,0,0,0,0,0,0,0,0,0,0,0,0,0,0,0,0,0,0,0,0,0,0,60.60606,0,0,0,0,0,0,0,0,0,0,0,0,0,0,0,0,0,0,0,0,0,0,0,0,0,0,0,0,0,0,0,0,0,0,0,0,0,0,0,0,0,0,0,48.6,19.57,0.2416964
# 3354,3861,12482,Takahashi K.,1983,,0,0,0,0,0,0,0,0,0,0,0,0,0,40,0,0,0,0,0,0,0,0,0,0,0,0,0,0,0,0,0,0,0,0,0,0,0,0,0,0,0,0,0,0,0,0,0,0,0,0,0,0,0,0,0,0,0,0,0,0,0,0,0,0,0,0,0,0,0,0,0,20,0,0,0,0,0,0,0,0,0,0,0,0,0,0,0,0,0,0,0,0,0,0,0,0,0,0,0,0,0,0,0,0,0,0,0,0,0,0,0,0,0,0,0,0,0,0,0,0,0,0,0,0,0,0,0,0,0,0,0,0,0,0,0,0,0,40,0,0,0,0,0,0,0,0,0,0,0,0,0,0,0,0,0,0,0,0,0,0,0,0,0,0,0,0,0,0,0,0,0,0,0,0,0,0,0,0,0,0,0,55.9,22.51,0.2416704
# 3355,4562,14671,Osaka A.,1986,,0,0,0,0,0,0,0,0,0,0,0,0,0,0,0,0,0,0,0,0,0,0,0,0,0,0,0,0,0,0,0,0,0,0,0,0,0,0,0,0,0,0,0,0,0,0,0,0,0,0,0,0,0,0,0,0,0,0,0,0,40,0,0,0,0,0,0,0,0,0,0,0,0,0,0,0,0,0,0,0,0,0,0,0,0,0,0,0,0,0,0,0,0,0,0,0,0,0,0,0,20,0,0,0,0,0,0,0,0,0,0,0,0,0,0,0,0,0,0,0,0,0,0,0,0,0,0,0,0,0,0,0,0,0,0,0,0,40,0,0,0,0,0,0,0,0,0,0,0,0,0,0,0,0,0,0,0,0,0,0,0,0,0,0,0,0,0,0,0,0,0,0,0,0,0,0,0,0,0,0,0,66.4,26.74,0.2415857
# 3356,26687,22282,LaCourse W.C.,1996,,0,0,0,10,0,0,0,0,0,0,0,0,0,0,0,0,0,0,0,0,0,0,0,0,7,0,0,0,0,0,0,0,0,0,0,0,0,0,0,0,0,0,0,0,0,0,0,0,0,0,0,0,0,0,0,0,0,0,0,0,0,0,0,0,0,0,0,0,0,0,0,0,0,0,0,0,0,0,0,0,0,0,0,0,0,0,0,0,0,0,0,0,0,0,0,0,0,0,0,0,18,0,0,0,0,0,0,0,0,0,0,0,0,0,0,0,0,0,0,0,0,0,0,0,0,0,0,0,0,0,0,0,0,0,0,0,0,65,0,0,0,0,0,0,0,0,0,0,0,0,0,0,0,0,0,0,0,0,0,0,0,0,0,0,0,0,0,0,0,0,0,0,0,0,0,0,0,0,0,0,0,72,29,0.2413793
# 3357,39814,466175,Chenu S.,2012,,0,0,0,5.51076068,0,0,0,0,0,0,0,0,0,0,0,0,0,0,0,0,0,0,0,0,0,0,0,0,0,0,0,0,0,0,0,0,0,0,0,0,0,0,0,0,0,0,0,0,0,0,0,0,0,0,0,0,0,0,0,0,0,0,0,0,0,0,0,0,0,0,0,0,0,0,0,0,0,0,0,0,0,0,0,0,0,0,0,0,0,0,0,0,0,0,0,0,0,0,0,0,31.0606471,0,0,0,0,0,12.62940111,0,0,0,0,0,0,0,0,26.05086467,0,0,0,0,0,0,0,0,0,0,0,0,0,0,0,0,0,0,0,0,0,0,0,0,0,0,0,0,0,0,0,0,0,0,0,0,0,0,0,0,0,0,0,0,0,0,0,0,0,0,0,0,0,0,0,0,0,0,0,0,0,24.74832643,0,0,0,72,29,0.2413793
# 3358,40153,466949,Lin Chung0Chern,2012,,0,0,0,0,0,0,0,0,0,0,0,0,0,0,0,0,0,0,0,0,0,0,0,0,19.48,0,0,0,0,0,0,0,0,0,0,0,0,0,0,0,0,0,0,0,0,0,0,0,0,0,0,0,0,0,0,0,0,0,0,0,0,0,0,0,0,0,0,0,0,0,0,0,0,0,0,0,0,0,0,0,0,0,0,0,0,0,0,0,0,0,0,0,0,0,0,0,0,0,0,0,19.69,0,0,0,0,0,0,0,0,0,0,0,0,0,0,3.55,0,0,0,0,0,0,0,0,0,0,0,0,0,0,0,0,0,0,0,0,0,57.28,0,0,0,0,0,0,0,0,0,0,0,0,0,0,0,0,0,0,0,0,0,0,0,0,0,0,0,0,0,0,0,0,0,0,0,0,0,0,0,0,0,0,0,72,29,0.2413793
# 3359,16115,143903,Aleinikov F.K.,1967,,0,0,0,0,0,0,0,0,0,0,0,0,0,0,0,0,0,0,0,0,0,0,0,0,14.28571143,0,0,0,0,0,0,0,0,0,0,0,0,0,0,0,0,0,0,0,0,0,0,0,0,0,0,0,0,0,0,0,0,0,0,0,0,0,0,0,0,0,0,0,0,0,0,0,0,0,0,0,0,0,0,0,0,0,0,0,0,0,0,0,0,0,0,0,0,0,0,0,0,0,0,0,14.28571143,0,0,0,0,0,0,0,0,0,0,0,0,0,0,0,0,0,0,0,0,0,0,0,0,0,0,0,0,0,0,0,0,0,0,0,0,71.42857714,0,0,0,0,0,0,0,0,0,0,0,0,0,0,0,0,0,0,0,0,0,0,0,0,0,0,0,0,0,0,0,0,0,0,0,0,0,0,0,0,0,0,0,75.5,30.41,0.241368
# 3360,3861,143637,Takahashi K.,1983,,0,0,0,0,0,0,0,0,0,0,0,0,0,25,0,0,0,0,0,0,0,0,0,0,0,0,0,0,0,0,0,0,0,0,0,0,0,0,0,0,0,0,0,0,0,0,0,0,0,0,0,0,0,0,0,0,0,0,0,0,0,0,0,0,0,0,0,0,0,0,0,25,0,0,0,0,0,0,0,0,0,0,0,0,0,0,0,0,0,0,0,0,0,0,0,0,0,0,0,0,0,0,0,0,0,0,0,0,0,0,0,0,0,0,0,0,0,0,0,0,0,0,0,0,0,0,0,0,0,0,0,0,0,0,0,0,0,50,0,0,0,0,0,0,0,0,0,0,0,0,0,0,0,0,0,0,0,0,0,0,0,0,0,0,0,0,0,0,0,0,0,0,0,0,0,0,0,0,0,0,0,60.9,24.53,0.2413371
