Repository: jacobergzhou/Poisson-Ratio

File: Poisson_data_no_metal_07192019.csv (part 36 of 57)
,Code,Glass #,Author,Year,Trademark,Ag2O,AgI,Al,Al2O3,AlF3,AlN,As,As2O3,As2O5,As2S3,As2Se3,AsSe,B,B2O3,BaCl2,BaF2,BaO,BeF2,BeO,Bi2O3,BiCl3,Br,Ca,CaF2,CaO,Cd,CdCl2,CdF2,CdO,Ce2O3,CeF3,CeO2,Cl,Co3O4,CoO,Cr2O3,Cs2O,CsCl,CsF,Cu2O,CuO,Dy2O3,Er,Er2O3,ErF3,Eu,Eu2O3,EuF3,F,Fe,Fe2O3,FeO,Ga,Ga2O3,Ga2S3,Ga2Se3,GaF3,Gd2O3,GdF3,Ge,GeO2,GeS2,GeSe2,H2O,HfF4,HfO2,Hg,Ho2O3,I,InF3,K,K2O,K2S,K2SO4,KBr,KCl,KF,KHF2,La,La2O3,La2S3,LaF3,Li,Li2O,Li2S,Li2SO4,LiBr,LiCl,LiF,LiI,MgF2,MgO,Mn2O3,MnF2,MnO,MnO2,MoO2,MoO3,N,Na,Na2O,Na2S,Na2SO4,NaCl,NaF,NaPO3,Nb2O5,Nd,Nd2O3,NdF3,NH4NO3,NiO,O,OH,P,P2O5,Pb,PbCl2,PbF2,PbO,PdO,Pr2O3,Pr6O11,PrF3,Rb2O,RbF,Rh2O3,RuO2,S,Sb,Sb2O3,Sb2S3,Sc2O3,Se,Si,Si3N4,SiC,SiO2,Sm2O3,Sn,SnO,SnO2,SO2,SO3,Sr,SrCl2,SrF2,SrO,Ta2O3,Ta2O5,Tb2O3,TbF3,Te,TeO2,Th,ThF4,ThO2,TiO2,Tl,Tl2O,Tl2Se,TlSe,Tm2O3,U,U3O8,UO2,V,V2O5,VO6,WO3,Y,Y2O3,Yb2O3,YbF3,YF3,ZnCl2,ZnF2,ZnO,ZnSO4,ZrF4,ZrO2,Young's modulus E (GPa),Shear modulus G (GPa),Poisson's ratio v,Calculated Poisson,Percent Error
# 4731,7832,74203,Patel N.D.,1983,nan,0,0,0,0,0,0,0,0,0,0,0,0,0,0,0,0,0,0,0,0,0,0,0,0,0,0,0,0,0,0,0,0,0,0,0,0,0,0,0,0,0,0,0,0,0,0,0,0,0,0,0,0,0,0,0,0,0,0,0,0,0,0,0,0,0,0,0,0,0,0,0,0,0,0,0,0,0,0,0,0,0,0,0,0,0,0,0,0,0,0,0,0,0,0,0,0,0,49.8,0,0,0,0,0,0,0,0,0,0,0,0,0,0,0,0,0,50.2,0,0,0,0,0,0,0,0,0,0,0,0,0,0,0,0,0,0,0,0,0,0,0,0,0,0,0,0,0,0,0,0,0,0,0,0,0,0,0,0,0,0,0,0,0,0,0,0,0,0,0,0,0,0,0,0,0,0,0,0,0,0,0,0,0,57.8,23.9,0.209,0.209205021,0.098096134
# 1837,28483,380554,El0Adawy A.,2004,nan,0,0,0,0,0,0,0,0,0,0,0,0,0,78.81773552,0,0,0,0,0,0,0,0,0,0,0,0,0,0,0,0,0,0,0,0,0,0,0,0,0,0,0,0,0,0,0,0,0,0,0,0,0,0,0,0,0,0,0,0,0,0,0,0,0,0,0,0,0,0,0,0,0,0,0,0,0,0,0,0,0,0,0,0,0,0,0,0,0,0,0,0,0,0,0,0,0,0,0,0,0,0,19.70443138,0,0,0,0,0,0,0,0,0,0,0,0,0,0,0,0,0,0,0,0,0,0,0,0,0,0,0,0,0,0,0,0,0,0,0,0,0,0,0,0,0,0,0,0,0,0,0,0,0,0,0,0,0,0,0,0,1.477833103,0,0,0,0,0,0,0,0,0,0,0,0,0,0,0,0,0,0,0,0,0,0,0,51.2,20.13,0.272,0.271733731,0.097893107
# 4486,8910,81805,Bornhoft H.,1994,nan,0,0,0,0,0,0,0,0,0,0,0,0,0,0,0,0,0,0,0,0,0,0,0,0,10,0,0,0,0,0,0,0,0,0,0,0,0,0,0,0,0,0,0,0,0,0,0,0,0,0,0,0,0,0,0,0,0,0,0,0,0,0,0,0,0,0,0,0,0,0,0,0,0,0,0,0,0,0,0,0,0,0,0,0,0,0,0,0,0,0,0,0,0,0,0,0,0,0,0,0,16,0,0,0,0,0,0,0,0,0,0,0,0,0,0,0,0,0,0,0,0,0,0,0,0,0,0,0,0,0,0,0,0,0,0,0,0,74,0,0,0,0,0,0,0,0,0,0,0,0,0,0,0,0,0,0,0,0,0,0,0,0,0,0,0,0,0,0,0,0,0,0,0,0,0,0,0,0,0,0,0,70.9,29.1,0.218,0.218213058,0.09773322
# 281,28612,372513,Srinivasarao G.,2002,nan,0,0,0,0,0,0,0,59.75,0,0,0,0,0,0,0,0,0,0,0,0,0,0,0,0,0,0,0,0,0,0,0,0,0,0,0,0,0,0,0,0,0,0,0,0,0,0,0,0,0,0,0,0,0,0,0,0,0,0,0,0,0,0,0,0,0,0,0,0,0,0,0,0,0,0,0,0,0,0,0,0,0,0,0,0,0,0,0,0,0,0,0,0,0,0,0,0,0,0,0,0,0,0,0,0,0,0,0,0,0,0,0,0,0,0,0,0,0,0,0,40,0,0,0,0,0,0,0,0,0,0,0,0,0,0,0,0,0,0,0,0,0,0,0,0,0,0,0,0,0,0,0,0,0,0,0,0,0,0,0,0,0,0,0,0,0,0,0,0,0,0.25,0,0,0,0,0,0,0,0,0,0,0,33.8,12.8,0.32,0.3203125,0.09765625
# 4069,7830,74180,Patel N.D.,1983,nan,0,0,0,0,0,0,0,0,0,0,0,0,0,0,0,0,0,0,0,0,0,0,0,0,0,0,0,0,0,0,0,0,0,0,0,0,0,0,0,0,0,0,0,0,0,0,0,0,0,0,0,0,0,0,0,0,0,0,0,0,0,0,0,0,0,0,0,0,0,0,0,0,0,0,0,0,0,0,0,0,0,0,0,0,0,0,0,0,0,0,0,0,0,0,0,0,0,61.6,0,0,0,0,0,0,0,0,0,0,0,0,0,0,0,0,0,38.4,0,0,0,0,0,0,0,0,0,0,0,0,0,0,0,0,0,0,0,0,0,0,0,0,0,0,0,0,0,0,0,0,0,0,0,0,0,0,0,0,0,0,0,0,0,0,0,0,0,0,0,0,0,0,0,0,0,0,0,0,0,0,0,0,0,44.2,18,0.228,0.227777778,0.097465887
# 49,5984,72369,El0Mallawany R.,2000,nan,0,0,0,0,0,0,0,0,0,0,0,0,0,0,0,0,0,0,0,0,0,0,0,0,0,0,0,0,0,0,0,7,0,0,0,0,0,0,0,0,0,0,0,0,0,0,0,0,0,0,0,0,0,0,0,0,0,0,0,0,0,0,0,0,0,0,0,0,0,0,0,0,0,0,0,0,0,0,0,0,0,0,0,0,0,0,0,0,0,0,0,0,0,0,0,0,0,0,0,0,0,0,0,0,0,0,0,0,0,0,0,0,0,0,0,0,0,0,0,0,0,0,0,0,0,0,0,0,0,0,0,0,0,0,0,0,0,0,0,0,0,0,0,0,0,0,0,0,0,0,0,0,0,70,0,0,0,0,0,0,0,0,0,0,0,0,0,23,0,0,0,0,0,0,0,0,0,0,0,0,0,41.5,14.9,0.393,0.39261745,0.097341052
# 1740,213,20065,Polukhin V.N.,1983,nan,0,0,0,0,0,0,0,0,0,0,0,0,0,0,0,0,0,0,0,0,0,0,0,0,0,0,0,0,0,0,0,0,0,0,0,0,0,0,0,0,0,0,0,0,0,0,0,0,0,0,0,0,0,0,0,0,0,0,0,0,63.49206508,0,0,0,0,0,0,0,0,0,0,0,0,0,0,0,0,0,0,0,0,0,0,0,0,0,0,0,0,0,0,0,0,0,0,0,0,0,0,0,8.952381716,0,0,0,0,0,0,0,0,0,0,0,0,0,0,0,0,0,0,0,0,0,0,0,0,0,0,0,0,0,0,0,0,0,0,0,0,8.952381716,0,0,0,0,0,0,0,0,0,18.60317149,0,0,0,0,0,0,0,0,0,0,0,0,0,0,0,0,0,0,0,0,0,0,0,0,0,0,0,0,0,0,0,0,0,80.5,31.6,0.274,0.273734177,0.097015615
# 2393,31146,392633,Nemilov S.V.,1971,nan,0,0,0,0,0,0,62.5,0,0,0,0,0,0,0,0,0,0,0,0,0,0,0,0,0,0,31.25,0,0,0,0,0,0,0,0,0,0,0,0,0,0,0,0,0,0,0,0,0,0,0,0,0,0,0,0,0,0,0,0,0,6.25,0,0,0,0,0,0,0,0,0,0,0,0,0,0,0,0,0,0,0,0,0,0,0,0,0,0,0,0,0,0,0,0,0,0,0,0,0,0,0,0,0,0,0,0,0,0,0,0,0,0,0,0,0,0,0,0,0,0,0,0,0,0,0,0,0,0,0,0,0,0,0,0,0,0,0,0,0,0,0,0,0,0,0,0,0,0,0,0,0,0,0,0,0,0,0,0,0,0,0,0,0,0,0,0,0,0,0,0,0,0,0,0,0,0,0,0,0,0,0,0,0,42,16.67,0.26,0.25974805,0.096903696
# 4014,1966,110940,Kisin B.I.,1959,TF8,0,0,0,0,0,0,0,0,0,0,0,0,0,0,0,0,0,0,0,0,0,0,0,0,0,0,0,0,0,0,0,0,0,0,0,0,0,0,0,0,0,0,0,0,0,0,0,0,0,0,0,0,0,0,0,0,0,0,0,0,0,0,0,0,0,0,0,0,0,0,0,3.643312198,0,0,0,0,0,0,0,0,0,0,0,0,0,0,0,0,0,0,0,0,0,0,0,0,0,0,0,0,2.579408433,0,0,0,0,0,0,0,0,0,0,0,0,0,0,0,0,0,0,27.55694394,0,0,0,0,0,0,0,0,0,0,0.109699976,0,0,0,0,0,0,66.11063546,0,0,0,0,0,0,0,0,0,0,0,0,0,0,0,0,0,0,0,0,0,0,0,0,0,0,0,0,0,0,0,0,0,0,0,0,0,0,0,0,0,0,0,56.2,22.86,0.229,0.229221347,0.096658223
# 4373,24421,189400,Rocherulle J.,2000,nan,0,0,0,5.263158105,0,0,0,0,0,0,0,0,0,0,0,0,0,0,0,0,0,0,0,0,0,0,0,0,0,0,0,0,0,0,0,0,0,0,0,0,0,0,0,0,0,0,0,0,0,0,0,0,0,0,0,0,0,0,0,0,0,0,0,0,0,0,0,0,0,0,0,0,0,0,0,0,0,0,0,0,0,0,0,31.57895063,0,0,0,0,0,0,0,0,0,0,0,0,0,0,0,0,0,0,0,0,0,0,0,0,0,0,0,0,0,0,0,0,0,0,0,0,0,0,0,0,0,0,0,0,0,0,0,0,0,0,0,0,0,63.15789126,0,0,0,0,0,0,0,0,0,0,0,0,0,0,0,0,0,0,0,0,0,0,0,0,0,0,0,0,0,0,0,0,0,0,0,0,0,0,0,0,0,0,0,85,34.83,0.22,0.220212461,0.096572965
# 4397,33354,399017,Rocherulle J.,2002,nan,0,0,0,5.263158105,0,0,0,0,0,0,0,0,0,0,0,0,0,0,0,0,0,0,0,0,0,0,0,0,0,0,0,0,0,0,0,0,0,0,0,0,0,0,0,0,0,0,0,0,0,0,0,0,0,0,0,0,0,0,0,0,0,0,0,0,0,0,0,0,0,0,0,0,0,0,0,0,0,0,0,0,0,0,0,31.57895063,0,0,0,0,0,0,0,0,0,0,0,0,0,0,0,0,0,0,0,0,0,0,0,0,0,0,0,0,0,0,0,0,0,0,0,0,0,0,0,0,0,0,0,0,0,0,0,0,0,0,0,0,0,63.15789126,0,0,0,0,0,0,0,0,0,0,0,0,0,0,0,0,0,0,0,0,0,0,0,0,0,0,0,0,0,0,0,0,0,0,0,0,0,0,0,0,0,0,0,85,34.83,0.22,0.220212461,0.096572965
# 1630,3497,7661,Soga N.,1976,nan,0,0,0,0,0,0,0,0,0,0,0,0,0,0,0,0,0,0,0,0,0,0,0,0,25,0,0,0,0,0,0,0,0,0,0,0,0,0,0,0,0,0,0,0,0,0,0,0,0,0,0,0,0,0,0,0,0,0,0,0,0,0,0,0,0,0,0,0,0,0,0,0,0,0,0,0,0,0,0,0,0,0,0,0,0,0,0,0,0,0,0,25,0,0,0,0,0,0,0,0,0,0,0,0,0,0,0,0,0,0,0,0,0,0,0,0,0,0,0,0,0,0,0,0,0,0,0,0,0,0,0,0,0,0,0,0,0,50,0,0,0,0,0,0,0,0,0,0,0,0,0,0,0,0,0,0,0,0,0,0,0,0,0,0,0,0,0,0,0,0,0,0,0,0,0,0,0,0,0,0,0,99.1,38.81,0.277,0.276732801,0.096461796
# 3579,1965,110884,Kisin B.I.,1959,BK13,0,0,0,1.916209019,0,0,0,0.197500002,0,0,0,0,0,10.1253401,0,0,15.06696015,0,0,0,0,0,0,0,0,0,0,0,0,0,0,0,0,0,0,0,0,0,0,0,0,0,0,0,0,0,0,0,0,0,0,0,0,0,0,0,0,0,0,0,0,0,0,0,0,0,0,0,0,0,0,4.164948042,0,0,0,0,0,0,0,0,0,0,0,0,0,0,0,0,0,0,0,0,0,0,0,0,0,0,0,0,1.260939013,0,0,0,0,0,0,0,0,0,0,0,0,0,0,0,0,0,0,0,0,0,0,0,0,0,0,0,0,0,0.080430001,0,0,0,0,0,0,65.55530066,0,0,0,0,0,0,0,0,0,0,0,0,0,0,0,0,0,0,0,0,0,0,0,0,0,0,0,0,0,0,0,0,0,0,0,0,0,0,0,1.632373016,0,0,0,77.5,31.32,0.237,0.237228608,0.096459037
# 575,35368,425206,Kannappan A.N.,2009,nan,0,0,0,0,0,0,0,0,0,0,0,0,0,62,0,0,0,0,0,0,0,0,0,0,0,0,0,0,0,0,0,0,0,0,0,0,0,0,0,0,0,0,0,0,0,0,0,0,0,0,0,0,0,0,0,0,0,0,0,0,0,0,0,0,0,0,0,0,0,0,0,0,0,0,0,0,0,0,0,0,0,0,0,0,0,0,0,0,0,0,0,0,0,0,0,0,0,0,0,0,20,0,0,0,0,0,0,0,0,0,0,0,0,0,0,0,0,0,0,0,0,0,0,0,0,0,0,0,0,0,0,0,0,0,0,0,0,0,0,0,0,0,0,0,0,0,0,0,0,0,0,0,0,0,0,0,0,0,0,0,0,0,0,0,0,0,0,0,0,0,0,0,0,0,0,0,0,18,0,0,0,61.9,23.74,0.304,0.303706824,0.096439498
# 2445,39860,471130,Li Hong,2012,nan,0,0,0,4.309999603,0,0,0,0,0,0,0,0,0,0,0,0,1.720000241,0,0,0,0,0,0,0,1.730000242,0,0,0,0,0,0,0,0,0,0,0,0,0,0,0,0,0,0,0,0,0,0,0,0,0,0,0,0,0,0,0,0,0,0,0,0,0,0,0,0,0,0,0,0,0,0,10.96000153,0,0,0,0,0,0,0,0.870000122,0,0,0,2.549999357,0,0,0,0,0,0,0,7.620000067,0,0,0,0,0,0,0,0,7.780000089,0,0,0,0,0,3.520000493,0,0,0,0,0,0,0,0,51.78999725,0,0,0,0,0,0,0,0,0,0,0,0,0,0,0.36000005,0,0,0,0,0,0,2.64000037,0,0,0,0,0,0,0,0,0,0,0,0,0,0,0,2.64000037,0,0,0,0,0,0,0,0,0,0,0,0,0,0,0,0,0,0,1.510000211,0,0,0,0,0,0,0,0,58.4,23.17,0.26,0.260250324,0.096278344
# 2462,39860,471149,Li Hong,2012,nan,0,0,0,4.309999603,0,0,0,0,0,0,0,0,0,0,0,0,1.720000241,0,0,0,0,0,0,0,1.730000242,0,0,0,0,0,0,0,0,0,0,0,0,0,0,0,0,0,0,0,0,0,0,0,0,0,0,0,0,0,0,0,0,0,0,0,0,0,0,0,0,0,0,0,0,0,0,10.96000153,0,0,0,0,0,0,0,1.760000246,0,0,0,2.549999357,0,0,0,0,0,0,0,7.620000067,0,0,0,0,0,0,0,0,7.780000089,0,0,0,0,0,3.520000493,0,0.620000087,0,0,0,0,0,0,51.78999725,0,0,0,0,0,0,0,0,0,0,0,0,0,0,0.36000005,0,0,0,0,0,0,2.64000037,0,0,0,0,0,0,0,0,0,0,0,0,0,0,0,2.64000037,0,0,0,0,0,0,0,0,0,0,0,0,0,0,0,0,0,0,0,0,0,0,0,0,0,0,0,58.4,23.17,0.26,0.260250324,0.096278344
# 2188,3842,12263,Rouse G.B.,1981,nan,0,0,0,0,0,0,0,0,0,0,0,0,0,0,0,0,0,0,0,0,0,0,0,0,0,0,0,0,0,0,0,0,0,0,0,0,6.67,0,0,0,0,0,0,0,0,0,0,0,0,0,0,0,0,0,0,0,0,0,0,0,0,0,0,0,0,0,0,0,0,0,0,0,0,0,0,0,0,0,0,0,0,0,0,0,0,0,0,0,0,0,0,0,0,0,0,0,0,0,0,0,10,0,0,0,0,0,0,0,0,0,0,0,0,0,0,0,0,0,0,0,0,0,0,0,0,0,0,0,0,0,0,0,0,0,0,0,0,83.33,0,0,0,0,0,0,0,0,0,0,0,0,0,0,0,0,0,0,0,0,0,0,0,0,0,0,0,0,0,0,0,0,0,0,0,0,0,0,0,0,0,0,0,51,20.17,0.264,0.264253842,0.096152402
# 1926,6338,72732,Levenberg V.A.,1979,nan,0,0,0,0,0,0,0,0,0,0,0,0,0,0,0,0,0,0,0,0,0,0,0,0,0,0,0,0,0,0,0,0,0,0,0,0,0,0,0,0,0,0,0,0,0,0,0,0,0,0,0,0,0,0,0,0,0,0,0,0,0,0,0,0,0,0,0,25,0,0,0,0,0,0,0,0,0,0,0,0,0,0,0,0,0,0,0,0,0,0,0,0,0,0,0,0,0,0,0,0,0,0,0,0,0,0,0,0,0,0,0,0,0,0,0,75,0,0,0,0,0,0,0,0,0,0,0,0,0,0,0,0,0,0,0,0,0,0,0,0,0,0,0,0,0,0,0,0,0,0,0,0,0,0,0,0,0,0,0,0,0,0,0,0,0,0,0,0,0,0,0,0,0,0,0,0,0,0,0,0,0,62.7,24.68,0.27,0.270259319,0.09604418
# 1031,11957,136037,Malmendier J.W.,1975,nan,0,0,0,17.99482,0,0,0,0,0,0,0,0,0,52.00931,0,0,0,0,0,0,0,0,0,0,0,0,0,0,0,0,0,0,0,0,0,0,0,0,0,0,0,0,0,0,0,0,0,0,0,0,0,0,0,0,0,0,0,0,0,0,0,0,0,0,0,0,0,0,0,0,0,0,0,0,0,0,0,0,0,0,0,0,0,0,0,0,0,0,0,0,0,29.99587,0,0,0,0,0,0,0,0,0,0,0,0,0,0,0,0,0,0,0,0,0,0,0,0,0,0,0,0,0,0,0,0,0,0,0,0,0,0,0,0,0,0,0,0,0,0,0,0,0,0,0,0,0,0,0,0,0,0,0,0,0,0,0,0,0,0,0,0,0,0,0,0,0,0,0,0,0,0,0,0,0,0,0,0,0,0,0,0,0,93.7,36.31,0.29,0.29027816,0.09591734
# 3931,16683,145625,Baikova L.G.,1995,nan,0,0,0,25.5,0,0,0,0,0,0,0,0,0,0,0,0,0,0,0,0,0,0,0,0,0,0,0,0,0,0,0,0,0,0,0,0,0,0,0,0,0,0,0,0,0,0,0,0,0,0,0,0,0,0,0,0,0,0,0,0,0,0,0,0,0,0,0,0,0,0,0,6.4,0,0,0,0,0,0,0,0,0,0,0,0,0,0,0,0,0,0,0,0,0,0,0,0,0,0,0,0,0,0,0,0,0,0,0,0,1,0,0,0,0,0,0,65.5,0,0,0,0,0,0,0,0,0,0,0,0,0,0,0,0,0,0,0,0,0,1.6,0,0,0,0,0,0,0,0,0,0,0,0,0,0,0,0,0,0,0,0,0,0,0,0,0,0,0,0,0,0,0,0,0,0,0,0,0,0,0,0,0,0,0,79.3,32.23,0.23,0.230220292,0.09577898
# 410,7464,171167,Gurjev N.V.,1988,nan,0,0,0,0,3.265097953,0,0,0,0,0,0,0,0,0,0,15.51046531,0,0,0,0,0,0,0,0,0,0,0,0,0,0,0,0,0,0,0,0,0,0,0,0,0,0,0,0,0,0,0,0,0,0,0,0,0,0,0,0,0,0,0,0,0,0,0,0,0,0,0,0,0,0,0,0,0,0,0,0,0,0,0,0,0,4.082122464,0,0,0,0,0,0,18.37055112,0,0,0,0,0,0,0,0,0,0,0,0,0,0,0,12.24036721,0,0,0,0,0,0,0,0,0,0,0,0,0,0,0,0,0,0,0,0,0,0,0,0,0,0,0,0,0,0,0,0,0,0,0,0,0,0,0,0,0,0,0,0,0,0,0,0,0,0,0,0,0,0,0,0,0,0,0,0,0,0,0,0,0,0,0,0,0,0,0,0,0,0,46.53139594,0,56.5,21.56,0.31,0.310296846,0.095756778
# 283,28749,373085,Hwa L.G.,2005,nan,0,0,0,0,0,0,0,0,0,0,0,0,0,0,0,0,0,0,0,0,0,0,0,0,0,0,0,0,0,0,0,0,0,0,0,0,0,0,0,0,0,0,0,0,0,0,0,0,0,0,0,0,0,15.82215977,0,0,0,0,0,0,63.28865908,0,0,0,0,0,0,0,0,0,0,0,0,0,0,0,0,0,0,20.88918114,0,0,0,0,0,0,0,0,0,0,0,0,0,0,0,0,0,0,0,0,0,0,0,0,0,0,0,0,0,0,0,0,0,0,0,0,0,0,0,0,0,0,0,0,0,0,0,0,0,0,0,0,0,0,0,0,0,0,0,0,0,0,0,0,0,0,0,0,0,0,0,0,0,0,0,0,0,0,0,0,0,0,0,0,0,0,0,0,0,0,0,0,0,0,0,0,0,0,0,0,0,100,37.87,0.32,0.320306311,0.095722208
# 1922,5879,93258,Keshishyan T.N.,1978,nan,0,0,0,9.1,0,0,0,0,0,0,0,0,0,0,0,0,0,0,0,0,0,0,0,0,0,0,0,0,0,0,0,0,0,0,0,0,0,0,0,0,0,0,0,0,0,0,0,0,0,0,0,0,0,0,0,0,0,0,0,0,0,0,0,0,0,0,0,0,0,0,0,0,0,0,0,0,0,0,0,0,0,0,0,0,0,0,0,0,0,0,0,0,0,0,0,0,0,0,0,0,0,0,0,0,0,0,0,0,0,0,0,0,0,0,0,63.6,0,0,0,27.3,0,0,0,0,0,0,0,0,0,0,0,0,0,0,0,0,0,0,0,0,0,0,0,0,0,0,0,0,0,0,0,0,0,0,0,0,0,0,0,0,0,0,0,0,0,0,0,0,0,0,0,0,0,0,0,0,0,0,0,0,0,58,22.83,0.27,0.270258432,0.095715514
# 1970,26395,307572,Hwa Luu0Gen,2002,nan,0,0,0,39,0,0,0,0,0,0,0,0,0,0,0,0,0,0,0,0,0,0,0,0,58.5,0,0,0,0,0,0,0,0,0,0,0,0,0,0,0,0,0,0,0,0,0,0,0,0,0,0,0,0,0,0,0,0,0,0,0,0,0,0,0,0,0,0,0,0,0,0,0,0,0,0,0,0,0,0,0,0,0,0,0,0,0,0,0,0,0,0,0,0,0,0,0,0,0,0,0,0,0,0,0,0,0,0,0,0,0,0,0,0,0,0,0,0,0,0,0,0,0,0,0,0,0,0,0,0,0,0,0,0,0,0,0,0,2.5,0,0,0,0,0,0,0,0,0,0,0,0,0,0,0,0,0,0,0,0,0,0,0,0,0,0,0,0,0,0,0,0,0,0,0,0,0,0,0,0,0,0,0,116,45.66,0.27,0.270258432,0.095715514
# 1062,27303,358084,Hwa L.G.,2004,nan,0,0,0,15,0,0,0,0,0,0,0,0,0,0,0,0,0,0,0,0,0,0,0,0,0,0,0,0,0,0,0,0,0,0,0,0,0,0,0,0,0,0,0,0,0,0,0,0,0,0,0,0,0,0,0,0,0,0,0,0,0,0,0,0,0,0,0,0,0,0,0,0,0,0,0,0,0,0,0,15,0,0,0,0,0,0,0,0,0,0,0,0,0,0,0,0,0,0,0,0,0,0,0,0,0,0,0,0,0,0,0,0,0,0,0,0,0,0,0,0,0,0,0,0,0,0,0,0,0,0,0,0,0,0,0,0,0,70,0,0,0,0,0,0,0,0,0,0,0,0,0,0,0,0,0,0,0,0,0,0,0,0,0,0,0,0,0,0,0,0,0,0,0,0,0,0,0,0,0,0,0,92.1,35.69,0.29,0.290277389,0.09565125
# 1218,1966,110912,Kisin B.I.,1959,BF16,0,0,0,2.31409881,0,0,0,0.191600067,0,0,0,0,0,9.255324239,0,0,25.96910909,0,0,0,0,0,0,0,8.533387987,0,0,0,0,0,0,0,0,0,0,0,0,0,0,0,0,0,0,0,0,0,0,0,0,0,0,0,0,0,0,0,0,0,0,0,0,0,0,0,0,0,0,0,0,0,0,0,0,0,0,0,0,0,0,0,0,0,0,0,0,0,0,0,0,0,0,0,0,0,0,0,0,0,0,0,0,0,0,0,0,0,0,0,0,0,0,0,0,0,0,0,0,0,0,4.181780464,0,0,0,0,0,0,0,0,0,0,0.195000068,0,0,0,0,0,0,42.72341495,0,0,0,0,0,0,0,0,0,0,0,0,0,0,0,0,0,0,0,0,0,0,0,0,0,0,0,0,0,0,0,0,0,0,0,0,0,0,0,6.636284323,0,0,0,78.9,30.67,0.286,0.286273231,0.095535374
# 4748,11477,99152,Comins J.D.,1987,nan,0,0,0,0,0,0,0,0,0,0,0,0,0,0,0,0,0,0,0,0,0,0,0,0,0,0,0,0,0,0,0,0,0,0,0,0,0,0,0,0,0,0,0,0,0,0,0,0,0,0,0,0,0,0,0,0,0,0,0,0,0,0,0,0,0,0,0,0,0,0,0,0,0,0,0,0,0,0,0,0,0,0,0,0,0,0,0,0,0,0,0,0,0,0,0,0,0,60,0,0,0,0,0,0,0,0,0,0,0,0,0,0,0,0,0,40,0,0,0,0,0,0,0,0,0,0,0,0,0,0,0,0,0,0,0,0,0,0,0,0,0,0,0,0,0,0,0,0,0,0,0,0,0,0,0,0,0,0,0,0,0,0,0,0,0,0,0,0,0,0,0,0,0,0,0,0,0,0,0,0,0,44.8,18.54,0.208,0.20819849,0.095427765
# 1513,31400,403646,Shimizu K.,2004,nan,0,0,0,0,0,0,0,0,0,0,0,0,0,0,0,0,0,0,0,0,0,0,0,0,0,0,0,0,0,0,0,0,0,0,0,0,0,0,0,0,0,0,0,0,0,0,0,0,0,0,0,0,0,0,0,0,0,0,0,0,0,0,0,0,0,0,0,0,0,0,0,6.23078115,0,0,0,0,0,0,0,0,0,0,0,2.805924472,0,0,0,0,0,0,0,0,0,0,0,0,0,0,0,0,16.23357166,0,0,0,0,0,5.993011686,0,0,0,0,0,0,0,0,0,0,0,0,0,0,0,0,0,0,0,0,0,0,0,0,0,0,0,0,0,0,33.49092531,0,0,0,0,0,0,0,0,0,0,0,0,0,0,0,0,0,0,0,30.43990936,0,0,0,0,0,0,0,0,0,0,0,0.72327441,0,0,0,0,0,0,0,0,0,0,4.082601961,92,35.93,0.28,0.280267186,0.095423641
# 1539,39036,460263,Hashimoto T.,2007,nan,0,0,0,0,0,0,0,0,0,0,0,0,0,62.2,0,0,0,0,0,0,0,0,0,0,27.4,0,0,0,0,0,0,0,0,0,0,0,0,0,0,0,0,0,0,0,0,0,0,0,0,0,0,0,0,0,0,0,0,0,0,0,0,0,0,0,0,0,0,0,0,0,0,0,0,0,0,0,0,0,0,0,0,0,0,0,0,0,0,0,0,0,0,0,0,0,0,0,0,0,0,0,0,0,0,0,0,0,1.9,0,0,0,0,0,0,0,0,0,0,0,0,0,0,0,0,0,0,0,0,0,0,0,0,0,0,0,0,0,0,0,0,0,0,0,0,0,0,0,0,0,0,0,0,0,0,0,0,0,0,8.5,0,0,0,0,0,0,0,0,0,0,0,0,0,0,0,0,0,0,0,0,0,0,0,92,35.93,0.28,0.280267186,0.095423641
# 3647,40297,467554,Shyam A.,2012,nan,0,0,0,23.94720928,0,0,0,0,0,0,0,0,0,0,0,0,0,0,0,0,0,0,0,0,0,0,0,0,0,0,0,0,0,0,0,0,0,0,0,0,0,0,0,0,0,0,0,0,0,0,0,0,0,0,0,0,0,0,0,0,0,0,0,0,0,0,0,0,0,0,0,0,0,0,0,0,0,0,0,0,0,0,0,21.50332935,0,0,0,0,0,0,0,0,0,0,0,0,0,0,0,0,0,0,0,0,0,0,0,0,0,0,0,0,0,0,0,0,0,0,0,0,0,0,0,0,0,0,0,0,0,0,0,0,0,0,0,0,0,51.33183846,0,0,0,0,0,0,0,0,0,0,0,0,0,0,0,0,0,0,0,3.217622903,0,0,0,0,0,0,0,0,0,0,0,0,0,0,0,0,0,0,0,0,0,0,0,87.5,35.39,0.236,0.236224922,0.095306057
# 1440,8701,80154,Aleinikov F.K.,1962,nan,0,0,0,0,0,0,0,0,0,0,0,0,0,0,0,0,0,0,0,0,0,0,0,0,0,0,0,0,0,0,0,0,0,0,0,0,0,0,0,0,0,0,0,0,0,0,0,0,0,0,0,0,0,0,0,0,0,0,0,0,0,0,0,0,0,0,0,0,0,0,0,0,0,0,0,0,0,0,0,0,0,0,0,0,0,0,0,0,0,0,0,0,0,0,0,0,0,0,0,0,11.11111,0,0,0,0,0,0,0,0,0,0,0,0,0,0,0,0,0,0,0,0,0,0,0,0,0,0,0,0,0,0,0,0,0,0,0,0,55.55556,0,0,0,0,0,0,0,0,0,0,0,0,0,0,0,0,0,0,0,0,0,0,0,0,0,0,0,0,0,0,0,0,0,0,0,0,0,0,0,33.33333,0,0,0,77.2,30.15,0.28,0.28026534,0.094764274
# 1176,34597,421666,Halimah M.K.,2005,nan,25,0,0,0,0,0,0,0,0,0,0,0,0,26.25,0,0,0,0,0,0,0,0,0,0,0,0,0,0,0,0,0,0,0,0,0,0,0,0,0,0,0,0,0,0,0,0,0,0,0,0,0,0,0,0,0,0,0,0,0,0,0,0,0,0,0,0,0,0,0,0,0,0,0,0,0,0,0,0,0,0,0,0,0,0,0,0,0,0,0,0,0,0,0,0,0,0,0,0,0,0,0,0,0,0,0,0,0,0,0,0,0,0,0,0,0,0,0,0,0,0,0,0,0,0,0,0,0,0,0,0,0,0,0,0,0,0,0,0,0,0,0,0,0,0,0,0,0,0,0,0,0,0,0,48.75,0,0,0,0,0,0,0,0,0,0,0,0,0,0,0,0,0,0,0,0,0,0,0,0,0,0,0,44.6,17.31,0.288,0.288272675,0.094678734
# 2583,12263,301107,El0Mallawany R.,1994,nan,0,0,0,0,0,0,0,0,0,0,0,0,0,0,0,0,0,0,0,0,0,0,0,0,0,0,0,0,0,0,0,0,0,0,0,0,0,0,0,0,0,0,0,0,0,0,0,0,0,0,0,0,0,0,0,0,0,0,0,0,0,0,0,0,0,0,0,0,0,0,0,0,0,0,0,0,0,0,0,0,0,0,0,0,0,0,0,0,0,0,0,0,0,0,0,0,0,50,0,0,0,0,0,0,0,0,0,0,0,0,0,0,0,0,0,0,0,0,0,0,0,0,0,0,0,0,0,0,0,0,0,0,0,0,0,0,0,0,0,0,0,0,0,0,0,0,0,0,0,0,0,0,0,50,0,0,0,0,0,0,0,0,0,0,0,0,0,0,0,0,0,0,0,0,0,0,0,0,0,0,0,37.2,14.8,0.257,0.256756757,0.094647176
# 417,9324,83152,Izumitani T.,1987,nan,0,0,0,0,3,0,0,0,0,0,0,0,0,0,0,20,0,0,0,0,0,0,0,0,0,0,0,0,0,0,0,0,0,0,0,0,0,0,0,0,0,0,0,0,0,0,0,0,0,0,0,0,0,0,0,0,0,0,0,0,0,0,0,0,0,0,0,0,0,0,0,0,0,0,0,0,0,0,0,0,0,4,0,0,0,0,0,0,0,0,0,0,0,0,0,0,0,0,0,0,0,0,0,0,20,0,0,0,0,0,0,0,0,0,0,0,0,0,0,0,0,0,0,0,0,0,0,0,0,0,0,0,0,0,0,0,0,0,0,0,0,0,0,0,0,0,0,0,0,0,0,0,0,0,0,0,0,0,0,0,0,0,0,0,0,0,0,0,0,0,0,0,0,0,0,0,0,0,0,53,0,52.7,20.11,0.31,0.310293386,0.094640766
# 425,12841,114457,Shahriari M.R.,1988,nan,0,0,0,0,3,0,0,0,0,0,0,0,0,0,0,20,0,0,0,0,0,0,0,0,0,0,0,0,0,0,0,0,0,0,0,0,0,0,0,0,0,0,0,0,0,0,0,0,0,0,0,0,0,0,0,0,0,0,0,0,0,0,0,0,0,0,0,0,0,0,0,0,0,0,0,0,0,0,0,0,0,4,0,0,0,0,0,0,0,0,0,0,0,0,0,0,0,0,0,0,0,0,0,0,20,0,0,0,0,0,0,0,0,0,0,0,0,0,0,0,0,0,0,0,0,0,0,0,0,0,0,0,0,0,0,0,0,0,0,0,0,0,0,0,0,0,0,0,0,0,0,0,0,0,0,0,0,0,0,0,0,0,0,0,0,0,0,0,0,0,0,0,0,0,0,0,0,0,0,53,0,52.7,20.11,0.31,0.310293386,0.094640766
# 3833,31921,405143,Aitken B.G.,2007,nan,0,0,0,13.86827576,0,0,0,0,0,0,0,0,0,0,0,0,0.040023882,0,0,0,0,0,0,0,0,0,0,0,0,0,0,0,0,0,0,0,0,0,0,0,0,0,0,0,0,0,0,0,0,0,0,0,0,0,0,0,0,0,0,0,0,0,0,0,0,0,0,0,0,0,0,0,0,0,0,0,0,0,0,6.123980464,0,0,0,0,0,0,0,0,0,0,0,0,0,0,0,0,0,0,0,0,0,0,0,0,0,0,0,0,0,0,0,0,0,0,0,0,0,0,0,0,0,0,0,0,0,0,0,0,0,0,0,0,0,0,0,0,0,74.97474082,0,0,0,0,0,0,0,0,0,4.992979072,0,0,0,0,0,0,0,0,0,0,0,0,0,0,0,0,0,0,0,0,0,0,0,0,0,0,0,0,0,0,0,0,0,86.2,34.99,0.232,0.231780509,0.094608312
# 2383,26709,310061,Baikova L.G.,2003,nan,0,0,0,0,0,0,0,0,0,0,0,0,0,24.82622745,0,0,0,0,0,0,0,0,0,0,0,0,0,0,0,0,0,0,0,0,0,0,0,0,0,0,0,0,0,0,0,0,0,0,0,0,0,0,0,0,0,0,0,0,0,0,0,0,0,0,0,0,0,0,0,0,0,0,0,0,0,0,0,0,0,0,0,0,0,44.68720341,0,0,0,0,0,0,0,0,0,0,0,0,0,0,0,0,0,0,0,0,0,0,0,0,0.695100209,0,0,0,0,0,0,29.79146894,0,0,0,0,0,0,0,0,0,0,0,0,0,0,0,0,0,0,0,0,0,0,0,0,0,0,0,0,0,0,0,0,0,0,0,0,0,0,0,0,0,0,0,0,0,0,0,0,0,0,0,0,0,0,0,0,0,0,0,0,0,0,0,0,0,73.8,29.28,0.26,0.260245902,0.094577554
# 2627,27073,356806,Duddridge A.,2003,nan,0,0,0,0,0,0,0,0,0,0,0,0,0,17.21726322,0,0,0,0,0,0,0,0,0,0,0,0,0,0,0,0,0,0,0,0,0,0,0,0,0,0,0,0,0,0,0,0,0,0,0,0,0,0,0,0,0,0,0,0,0,0,0,0,0,0,0,0,0,0,0,0,0,0,0,0,0,0,0,0,0,7.257018215,0,0,0,9.559583995,0,0,0,0,0,0,0,0,0,0,0,0,0,0,0,0,9.749773472,0,0,0,0,0,0,0,0,0,0,0,0,0,0,0,0,0,0,0,0,0,0,0,0,0,0,0,0,0,0,0,0,0,0,0,0,56.2163611,0,0,0,0,0,0,0,0,0,0,0,0,0,0,0,0,0,0,0,0,0,0,0,0,0,0,0,0,0,0,0,0,0,0,0,0,0,0,0,0,0,0,0,95.6,38.05,0.256,0.256241787,0.094448095
# 1594,16682,145612,Livshits V.Ya.,1995,nan,0,0,0,0,0,0,0,0,0,0,0,0,0,0,0,0,0,0,0,0,0,0,0,0,0,0,0,0,0,0,0,0,0,0,0,0,0,0,0,0,0,0,0,0,0,0,0,0,0,0,0,0,0,0,0,0,0,0,0,0,0,0,0,0,0,0,0,0,0,0,0,19,0,0,0,0,0,0,0,0,0,0,0,0,0,0,0,0,0,0,0,0,0,0,0,0,0,0,0,0,0,0,0,0,0,0,0,0,0,0,0,0,0,0,0,0,0,0,0,0,0,0,0,0,0,0,0,0,0,0,0,0,0,0,0,0,0,0,0,0,0,0,0,0,0,0,0,0,0,0,0,0,0,81,0,0,0,0,0,0,0,0,0,0,0,0,0,0,0,0,0,0,0,0,0,0,0,0,0,0,0,35.7,13.97,0.278,0.27773801,0.094240999
# 4555,29546,369272,Li Liu En,2005,nan,0,0,0,13.69999973,0,0,0,0,0,0,0,0,0,7.800000844,0,0,0,0,0,0,0,0,0,0,4.099999918,0,0,0,0,0,0,0,0,0,0,0,0,0,0,0,0,0,0,0,0,0,0,0,0,0,0,0,0,0,0,0,0,0,0,0,0,0,0,0,0,0,0,0,0,0,0,0,0,0,0,0,0,0,0,0,0,0,0,0,0,0,0,0,0,0,0,6.199999876,0,0,0,0,0,0,0,0,0,0,0,0,0,0,0,0,0,0,0,0,0,0,0,0,0,0,0,0,0,0,0,0,0,0,0,0,0,0,0,0,0,0,0,0,0,63.29999873,0,0,0,0,0,0,0,0,0,4.900000902,0,0,0,0,0,0,0,0,0,0,0,0,0,0,0,0,0,0,0,0,0,0,0,0,0,0,0,0,0,0,0,0,0,77.7,31.97,0.215,0.215201752,0.093837973
# 3598,35795,429816,Ikenishi M.,2003,nan,0,0,0,5,0,0,0,0,0,0,0,0,0,0,0,0,3,0,0,0,0,0,0,0,12,0,0,0,0,0,0,0,0,0,0,0,0,0,0,0,0,0,0,0,0,0,0,0,0,0,0,0,0,0,0,0,0,0,0,0,0,0,0,0,0,0,0,0,0,0,0,5,0,0,0,0,0,0,0,0,0,0,0,0,0,0,0,0,0,0,0,0,0,0,0,0,0,0,0,0,5,0,0,0,0,0,0,0,0,0,0,0,0,0,0,0,0,0,0,0,0,0,0,0,0,0,0,0,0,0,0,0,0,0,0,0,0,63,0,0,0,0,0,0,0,0,0,0,0,0,0,0,0,0,0,0,0,3,0,0,0,0,0,0,0,0,0,0,0,0,0,0,0,0,0,0,0,0,0,0,4,82.3,33.26,0.237,0.237221888,0.093623694
# 3022,3338,77479,Coenen M.,1984,nan,0,0,0,0,0,0,0,0,0,0,0,0,0,0,0,0,0,0,0,0,0,0,0,0,0,0,0,0,0,0,0,0,0,0,0,0,0,0,0,0,0,0,0,0,0,0,0,0,0,0,0,0,0,0,0,0,0,0,0,0,0,0,0,0.2,0,0,0,0,0,0,0,0,0,0,0,0,0,0,0,0,0,0,0,0,0,0,0,0,0,0,0,0,0,0,0,0,0,0,0,0,23.2,0,0,0,0,0,0,0,0,0,0,0,0,0,0,0,0,0,0,0,0,0,0,0,0,0,0,0,0,0,0,0,0,0,0,0,0,76.6,0,0,0,0,0,0,0,0,0,0,0,0,0,0,0,0,0,0,0,0,0,0,0,0,0,0,0,0,0,0,0,0,0,0,0,0,0,0,0,0,0,0,0,55.9,22.4,0.248,0.247767857,0.093605991
# 3150,27828,370076,Baikova L.G.,1993,nan,0,0,4.72,0,0,0,0,0,0,0,0,0,0,0,0,0,0,0,0,0,0,0,0,0,0,0,0,0,0,0,0,0,0,0,0,0,0,0,0,0,0,0,0,0,0,0,0,0,0,0,0,0,0,0,0,0,0,0,0,0,0,0,0,0,0,0,0,0,0,0,7.43,0,0,0,0,0,0,0,0,0,0,0,0,0,0,0,0,0,0,0,0,0,0,0,0,0,0,0,0,0,0,0,0,0,0,0,0,0.26,0,0,0,0,65.61,0,20.93,0,0,0,0,0,0,0,0,0,0,0,0,0,0,0,0,0,0,0,1.05,0,0,0,0,0,0,0,0,0,0,0,0,0,0,0,0,0,0,0,0,0,0,0,0,0,0,0,0,0,0,0,0,0,0,0,0,0,0,0,0,0,0,0,0,0,0,52.2,20.96,0.245,0.245229008,0.093472504
# 3187,31400,403634,Shimizu K.,2004,nan,0,0,0,0,0,0,0,0,0,0,0,0,0,0,0,0,0,0,0,0,0,0,0,0,0,0,0,0,0,0,0,0,0,0,0,0,0,0,0,0,0,0,0,0,0,0,0,0,0,0,0,0,0,0,0,0,0,0,0,0,0,0,0,0,0,0,0,0,0,0,0,10.39075621,0,0,0,0,0,0,0,0,0,0,0,14.73490846,0,0,0,0,0,0,0,0,0,0,0,0,0,0,0,0,0,0,0,0,0,0,17.08961548,0,0,0,0,0,0,0,0,0,0,0,0,0,0,0,0,0,0,0,0,0,0,0,0.03333925,0,0,0,0,0,0,43.66084763,0,0,0,0,0,0,0,0,0,0,0,0,0,0,0,0,0,0,0,14.09053296,0,0,0,0,0,0,0,0,0,0,0,0,0,0,0,0,0,0,0,0,0,0,0,97,38.98,0.244,0.244227809,0.093364399
# 1479,24381,189254,Hwa Luu0Gen,2000,nan,0,0,0,28.3,0,0,0,0,0,0,0,0,0,0,0,0,0,0,0,0,0,0,0,0,56.7,0,0,0,0,0,0,0,0,0,0,0,0,0,0,0,0,0,0,0,0,0,0,0,0,0,0,0,0,0,0,0,0,0,0,0,0,0,0,0,0,0,0,0,0,0,0,0,0,0,0,0,0,0,0,0,0,0,0,0,0,0,0,0,0,0,0,0,0,0,0,0,0,0,0,0,0,0,0,0,0,0,0,0,0,0,0,0,0,0,0,0,0,0,0,0,0,0,0,0,0,0,0,0,0,0,0,0,0,0,0,0,0,15,0,0,0,0,0,0,0,0,0,0,0,0,0,0,0,0,0,0,0,0,0,0,0,0,0,0,0,0,0,0,0,0,0,0,0,0,0,0,0,0,0,0,0,110,42.96,0.28,0.280260708,0.09310987
# 515,35603,427722,Saddeek Y.B.,2009,nan,0,0,0,0,0,0,0,0,0,0,0,0,0,0,0,0,0,0,0,0,0,0,0,0,0,0,0,0,0,0,0,0,0,0,0,0,0,0,0,0,0,0,0,0,0,0,0,0,0,0,0,0,0,0,0,0,0,0,0,0,0,0,0,0,0,0,0,0,0,0,0,0,0,0,0,0,0,0,0,0,0,0,0,5,0,0,0,0,0,0,0,0,0,0,0,0,0,0,0,0,0,0,0,0,0,0,0,0,0,0,0,0,0,0,0,0,0,0,0,35,0,0,0,0,0,0,0,0,0,0,0,0,0,0,0,0,0,0,0,0,0,0,0,0,0,0,0,0,0,0,0,0,0,0,0,0,0,0,0,0,0,0,0,0,0,0,0,60,0,0,0,0,0,0,0,0,0,0,0,0,0,43.2,16.53,0.307,0.306715064,0.092813185
# 4035,40901,478147,Ellison A.J.,2013,nan,0,0,0,13.25,0,0,0,0,0,0,0,0,0,2.52,0,0,4.29,0,0,0,0,0,0,0,4.58,0,0,0,0,0,0,0,0,0,0,0,0,0,0,0,0,0,0,0,0,0,0,0,0,0,0.01,0,0,0,0,0,0,0,0,0,0,0,0,0,0,0,0,0,0,0,0,0,0,0,0,0,0,0,0,0,0,0,0,0,0,0,0,0,0,0,0,3.41,0,0,0,0,0,0,0,0,0,0,0,0,0,0,0,0,0,0,0,0,0,0,0,0,0,0,0,0,0,0,0,0,0,0,0,0,0,0,0,0,0,0,0,0,0,70.4,0,0,0,0.1,0,0,0,0,0,1.42,0,0,0,0,0,0,0,0,0,0,0,0,0,0,0,0,0,0,0,0,0,0,0,0,0,0,0,0,0,0,0,0,0.02,81.1,33,0.229,0.228787879,0.09262935
# 2502,31921,405126,Aitken B.G.,2007,nan,0,0,0,17.34601303,0,0,0,0,0,0,0,0,0,0,0,0,0,0,0,0,0,0,0,0,0,0,0,0,0,0,0,0,0,0,0,0,0,0,0,0,0,0,0,0,0,0,0,0,0,0,0,0,0,0,0,0,0,0,0,0,0,0,0,0,0,0,0,0,0,0,0,0,0,0,0,0,0,0,0,11.63937799,0,0,0,0,0,0,0,0,0,0,0,1.510523278,0,0,0,0,0,0,0,0,0,0,0,0,0,0,0,0,0,0,0,0,0,0,0,0,0,0,0,0,0,0,0,0,0,0,0,0,0,0,0,0,0,0,0,0,0,69.5040857,0,0,0,0,0,0,0,0,0,0,0,0,0,0,0,0,0,0,0,0,0,0,0,0,0,0,0,0,0,0,0,0,0,0,0,0,0,0,0,0,0,0,0,95.4,37.88,0.259,0.259239704,0.092549934
# 3904,7815,74083,Livshits V.Ya.,1986,nan,0,0,0,0,0,0,0,0,0,0,0,0,0,0,0,0,0,0,0,0,0,0,0,0,0,0,0,0,0,0,0,0,0,0,0,0,0,0,0,0,0,0,0,0,0,0,0,0,0,0,0,0,0,0,0,0,0,0,0,0,95,0,0,0,0,0,0,0,0,0,0,0,0,0,0,0,0,0,0,0,0,0,0,0,0,0,0,0,0,0,0,0,0,0,0,0,0,0,0,0,5,0,0,0,0,0,0,0,0,0,0,0,0,0,0,0,0,0,0,0,0,0,0,0,0,0,0,0,0,0,0,0,0,0,0,0,0,0,0,0,0,0,0,0,0,0,0,0,0,0,0,0,0,0,0,0,0,0,0,0,0,0,0,0,0,0,0,0,0,0,0,0,0,0,0,0,0,0,0,0,0,57.8,23.5,0.23,0.229787234,0.092506938
# 3288,31921,405134,Aitken B.G.,2007,nan,0,0,0,16.20655147,0,0,0,0,0,0,0,0,0,0,0,0,0,0,0,0,0,0,0,0,3.421384088,0,0,0,0,0,0,0,0,0,0,0,0,0,0,0,0,0,0,0,0,0,0,0,0,0,0,0,0,0,0,0,0,0,0,0,0,0,0,0,0,0,0,0,0,0,0,0,0,0,0,0,0,0,0,8.573037807,0,0,0,0,0,0,0,0,0,0,0,0,0,0,0,0,0,0,0,0,0,0,0,0,0,0,0,0,0,0,0,0,0,0,0,0,0,0,0,0,0,0,0,0,0,0,0,0,0,0,0,0,0,0,0,0,0,71.79902663,0,0,0,0,0,0,0,0,0,0,0,0,0,0,0,0,0,0,0,0,0,0,0,0,0,0,0,0,0,0,0,0,0,0,0,0,0,0,0,0,0,0,0,90.6,36.48,0.242,0.241776316,0.092431492
# 2576,6581,38047,Senin H.B.,1994,nan,0,0,0,0,0,0,0,0,0,0,0,0,0,0,0,0,0,0,0,0,0,0,0,0,0,0,0,0,0,0,0,0,0,0,0,0,0,0,0,0,0,0,0,0,0,0,0,0,0,0,0,0,0,0,0,0,0,0,0,0,0,0,0,0,0,0,0,0,0,0,0,0,0,0,0,0,0,0,0,0,0,0,0,0,0,0,0,0,0,0,0,0,0,0,0,0,0,0,0,0,0,0,0,0,0,0,0,0,0,0,0,0,0,0,0,77.4,0,0,0,0,0,0,0,0,0,0,0,0,0,0,0,0,0,0,0,0,0,0,0,0,0,0,0,0,0,0,0,0,0,0,22.6,0,0,0,0,0,0,0,0,0,0,0,0,0,0,0,0,0,0,0,0,0,0,0,0,0,0,0,0,0,0,60.8,24.18,0.257,0.257237386,0.092368198
# 2174,34770,419188,Gaafar M.S.,2009,nan,0,0,0,0,0,0,0,0,0,0,0,0,0,70,0,0,0,0,0,0,0,0,0,0,0,0,0,0,0,0,0,0,0,0,0,0,0,0,0,0,0,0,0,0,0,0,0,0,0,0,0,0,0,0,0,0,0,0,0,0,0,0,0,0,0,0,0,0,0,0,0,0,0,0,0,0,0,0,0,0,0,0,0,20,0,0,0,0,0,0,0,0,0,0,0,0,0,0,0,0,0,0,0,0,0,0,0,0,0,0,0,0,0,0,0,0,0,0,0,0,0,0,0,0,0,0,0,0,0,0,0,0,0,0,0,0,0,0,0,0,0,0,0,0,0,0,0,0,0,0,0,0,0,0,0,0,0,0,0,0,0,0,0,0,0,0,0,0,0,10,0,0,0,0,0,0,0,0,0,0,0,60,23.72,0.265,0.264755481,0.092271469
# 872,6927,52765,Kotani K.,1995,nan,0,0,0,3.901601311,0,0,0,0,0,0,0,0,0,0,0,0,0,0,0,0,0,0,0,0,41.33068389,0,0,0,0,0,0,0,0,0,0,0,0,0,0,0,0,0,0,0,0,0,0,0,0,0,0.377400127,0,0,0,0,0,0,0,0,0,0,0,0,0,0,0,0,0,0,0,0,1.138321382,0,0,0,0,0,0,0,0,0,0,0,0,0,0,0,0,0,0,0,0.141677448,0,0,0,0,0,0,0,0,1.730028581,0,0,0,0,0,0,0,0,0,0,0,0,0,0,0,0,0,0,0,0,0,0,0,0,0,0,0,0,0,0,0,0,0,0,0,0,39.10240314,0,0,0,0,0,0,0,0,0,0,0,0,0,0,0,0,0,0,0,0,0,0,0,0,0,0,0,0,0,0,0,0,0,0,0,0,0,0,0,12.27788413,0,0,0,99.4,38.4,0.294,0.294270833,0.092120181
# 2429,39845,470756,Li Hong,2012,nan,0,0,0,4.44,0,0,0,0,0,0,0,0,0,14.31,0,0,0,0,0,0,0,0,0,0,0,0,0,0,0,0,0,0,0,0,0,0,0,0,0,0,0,0,0,0,0,0,0,0,0,0,0,0,0,0,0,0,0,0,0,0,0,0,0,0,0,0,0,0,0,0,0,0,0,0,0,0,0,0,0,1.25,0,0,0,0,0,0,0,0,0,0,0,0,0,0,0,0,0,0,0,0,17.75,0,0,0,0,0,0,0,0,0,0,0,0,0,0,0,0,0,0,0,0,0,0,0,0,0,0,0,0,0,0,0,0,0,0,0,0,54.25,0,0,0,0,0,0,0,0,0,0,0,0,0,0,0,0,0,0,0,0,0,0,0,0,0,0,0,0,0,0,0,0,0,0,8,0,0,0,0,0,0,0,0,80,31.74,0.26,0.260239445,0.092094421
# 3354,1966,110937,Kisin B.I.,1959,TF4,0,0,0,0,0,0,0,0.590699793,0,0,0,0,0,0,0,0,0,0,0,0,0,0,0,0,0,0,0,0,0,0,0,0,0,0,0,0,0,0,0,0,0,0,0,0,0,0,0,0,0,0,0,0,0,0,0,0,0,0,0,0,0,0,0,0,0,0,0,0,0,0,0,4.34199348,0,0,0,0,0,0,0,0,0,0,0,0,0,0,0,0,0,0,0,0,0,0,0,0,0,0,0,0,0,0,0,0,0,0,0,0,0,0,0,0,0,0,0,0,0,0,0,33.25607836,0,0,0,0,0,0,0,0,0,0,0.100219965,0,0,0,0,0,0,61.7110084,0,0,0,0,0,0,0,0,0,0,0,0,0,0,0,0,0,0,0,0,0,0,0,0,0,0,0,0,0,0,0,0,0,0,0,0,0,0,0,0,0,0,0,53.9,21.73,0.24,0.240220893,0.092038656
# 4124,1966,110916,Kisin B.I.,1959,BF23,0,0,0,0,0,0,0,0.050149995,0,0,0,0,0,4.00090064,0,0,4.345076609,0,0,0,0,0,0,0,0,0,0,0,0,0,0,0,0,0,0,0,0,0,0,0,0,0,0,0,0,0,0,0,0,0,0,0,0,0,0,0,0,0,0,0,0,0,0,0,0,0,0,0,0,0,0,9.033219187,0,0,0,0,0,0,0,0,0,0,0,0,0,0,0,0,0,0,0,0,0,0,0,0,0,0,0,0,0,0,0,0,0,0,0,0,0,0,0,0,0,0,0,0,0,0,0,4.694374578,0,0,0,0,0,0,0,0,0,0,0.060209995,0,0,0,0,0,0,73.83113336,0,0,0,0,0,0,0,0,0,0,0,0,0,0,0,0,0,0,0,0,0,0,0,0,0,0,0,0,0,0,0,0,0,0,0,0,0,0,0,3.984935641,0,0,0,67,27.32,0.226,0.226207906,0.091993936
# 4260,40944,478404,Mauro J.C.,2013,nan,0,0,0,4,0,0,0,0,0,0,0,0,0,7.26,0,0,0,0,0,0,0,0,0,0,2.64,0,0,0,0,0,0,0,0,0,0,0,0,0,0,0,0,0,0,0,0,0,0,0,0,0,0,0,0,0,0,0,0,0,0,0,0,0,0,0,0,0,0,0,0,0,0,17.25,0,0,0,0,0,0,0,0,0,0,0,0,0,0,0,0,0,0,0,0,0,0,0,0,0,0,0,0,0,0,0,0,0,0,0,0,0,0,0,0,0,0,0,0,0,0,0,0,0,0,0,0,0,0,0,0,0,0,0,0,0,0,0,0,0,66.11,0,0,0,0.1,0,0,0,0,0,2.64,0,0,0,0,0,0,0,0,0,0,0,0,0,0,0,0,0,0,0,0,0,0,0,0,0,0,0,0,0,0,0,0,0,66.3,27.11,0.223,0.222796016,0.091472543
# 771,35562,428071,Fu Jie,2009,nan,0,0,0,4.85,0,0,0,0,0,0,0,0,0,31.5,0,0,0,0,0,0,0,0,0,0,0,0,0,0,0,0,0,0,0,0,0,0,0,0,0,0,0,0,0,0,0,0,0,0,0,0,0,0,0,0,0,0,0,16,0,0,0,0,0,0,0,0,0,0,0,0,0,0,0,0,0,0,0,0,0,8,0,0,0,0,0,0,0,0,0,0,0,0,0,0,0,0,0,0,0,0,0,0,0,0,0,0,0,0,0,0,0,0,0,0,0,0,0,0,0,0,0,0,0,0,0,0,0,0,0,0,0.15,0,0,0,0,0,0,22,0,0,0,0,0,0,0,0,0,0,0,0,0,0,0,0,0,0,0,0,0,0,0,0,0,0,0,0,0,0,0,5,0,0,0,0,0,0,0,6,0,0,6.5,118,45.41,0.299,0.299273288,0.091400609
# 4195,8584,59567,Sudhakar Rao D.,1990,nan,0,0,0,0,0,0,0,0,0,0,0,0,0,0,0,0,0,0,0,0,0,0,0,0,0,0,0,0,0,0,0,0,0,0,0,0,0,0,0,0,0,0,0,0,0,0,0,0,0,0,0,0,0,0,0,0,0,0,0,0,0,0,0,0,0,0,0,0,0,0,0,0,0,0,0,0,0,0,0,0,0,0,0,0,0,0,0,0,0,0,0,0,0,0,0,0,0,0,0,0,32.04956,0,0,0,0,0,0,0,0,0,0,0,0,0,0,39.88343,0,0,0,0,0,0,0,0,0,0,0,0,0,0,0,0,0,0,0,0,0,0,0,0,0,0,0,0,0,0,0,0,0,0,0,0,0,0,0,0,0,0,0,0,0,0,0,0,0,0,0,0,0,0,0,0,0,0,0,0,0,28.06701,0,0,0,98.4,40.17,0.225,0.224794623,0.091278732
# 3580,3128,153254,Livshits V.Ya.,1994,nan,0,0,0,0,0,0,0,0,0,0,0,0,0,0,0,0,0,0,0,0,0,0,0,0,0,0,0,0,0,0,0,0,0,0,0,0,0,0,0,0,0,0,0,0,0,0,0,0,0,0,0,0,0,0,0,0,0,0,0,0,0,0,0,0,0,0,0,0,0,0,0,0,0,0,0,0,0,0,0,0,0,0,0,5,0,0,0,0,0,0,0,0,0,0,0,0,0,0,0,0,20,0,0,0,0,0,0,0,0,0,0,0,0,0,0,0,0,0,0,0,0,0,0,0,0,0,0,0,0,0,0,0,0,0,0,0,0,58,0,0,0,2,0,0,0,0,0,0,0,0,0,0,0,0,0,0,0,15,0,0,0,0,0,0,0,0,0,0,0,0,0,0,0,0,0,0,0,0,0,0,0,87.1,35.2,0.237,0.237215909,0.091100882
# 583,6774,51308,Rabukhin A.I.,1992,nan,0,0,0,1.959803726,0,0,0,0,0,0,0,0,0,0,0,0,0,0,0,50.64493291,0,0,0,0,0,0,0,0,33.95660525,0,0,0,0,0,0,0,0,0,0,0,0,0,0,0,0,0,0,0,0,0,0,0,0,13.43865812,0,0,0,0,0,0,0,0,0,0,0,0,0,0,0,0,0,0,0,0,0,0,0,0,0,0,0,0,0,0,0,0,0,0,0,0,0,0,0,0,0,0,0,0,0,0,0,0,0,0,0,0,0,0,0,0,0,0,0,0,0,0,0,0,0,0,0,0,0,0,0,0,0,0,0,0,0,0,0,0,0,0,0,0,0,0,0,0,0,0,0,0,0,0,0,0,0,0,0,0,0,0,0,0,0,0,0,0,0,0,0,0,0,0,0,0,0,0,0,0,0,0,0,0,0,0,0,59.3,22.76,0.303,0.302724077,0.091063588
# 1418,6337,72731,Levenberg V.A.,1979,nan,0,0,0,0,0,0,0,0,0,0,0,0,0,0,0,0,0,0,0,0,0,0,0,0,0,0,0,0,0,0,0,0,0,0,0,0,0,0,0,0,0,25,0,0,0,0,0,0,0,0,0,0,0,0,0,0,0,0,0,0,0,0,0,0,0,0,0,0,0,0,0,0,0,0,0,0,0,0,0,0,0,0,0,0,0,0,0,0,0,0,0,0,0,0,0,0,0,0,0,0,0,0,0,0,0,0,0,0,0,0,0,0,0,0,0,75,0,0,0,0,0,0,0,0,0,0,0,0,0,0,0,0,0,0,0,0,0,0,0,0,0,0,0,0,0,0,0,0,0,0,0,0,0,0,0,0,0,0,0,0,0,0,0,0,0,0,0,0,0,0,0,0,0,0,0,0,0,0,0,0,0,60.3,23.55,0.28,0.280254777,0.090991811
# 2742,34770,419186,Gaafar M.S.,2009,nan,0,0,0,0,0,0,0,0,0,0,0,0,0,75,0,0,0,0,0,0,0,0,0,0,0,0,0,0,0,0,0,0,0,0,0,0,0,0,0,0,0,0,0,0,0,0,0,0,0,0,0,0,0,0,0,0,0,0,0,0,0,0,0,0,0,0,0,0,0,0,0,0,0,0,0,0,0,0,0,0,0,0,0,20,0,0,0,0,0,0,0,0,0,0,0,0,0,0,0,0,0,0,0,0,0,0,0,0,0,0,0,0,0,0,0,0,0,0,0,0,0,0,0,0,0,0,0,0,0,0,0,0,0,0,0,0,0,0,0,0,0,0,0,0,0,0,0,0,0,0,0,0,0,0,0,0,0,0,0,0,0,0,0,0,0,0,0,0,0,5,0,0,0,0,0,0,0,0,0,0,0,58.2,23.22,0.253,0.253229974,0.090898878
# 2773,40665,476256,Yousef E.S.,2013,nan,0,0,0,0,0,0,0,0,0,0,0,0,0,0,0,0,0,0,0,0,0,0,0,0,0,0,0,0,0,0,0,0,0,0,0,0,0,0,0,0,0,0,0,0,0,0,0,0,0,0,0,0,0,0,0,0,0,0,0,0,0,0,0,0,0,0,0,0,0,0,0,0,0,0,0,0,0,0,0,0,0,0,0,12.5,0,0,0,0,0,0,0,0,0,0,0,0,0,0,0,0,0,0,0,0,0,0,12.5,0,0,0,0,0,0,0,0,9,0,0,0,0,0,0,0,0,0,0,0,0,0,0,0,0,0,0,0,0,0,0,0,0,0,0,0,0,0,0,0,0,0,0,0,0,0,51,0,0,0,0,0,0,0,0,0,0,0,0,0,0,0,0,0,0,0,0,0,0,0,15,0,0,0,53,21.17,0.252,0.251771375,0.09072437
# 4823,1965,110872,Kisin B.I.,1959,K14,0,0,0,1.5555207,0,0,0,0.124300056,0,0,0,0,0,7.531731389,0,0,0,0,0,0,0,0,0,0,0,0,0,0,0,0,0,0,0,0,0,0,0,0,0,0,0,0,0,0,0,0,0,0,0,0,0,0,0,0,0,0,0,0,0,0,0,0,0,0,0,0,0,0,0,0,0,2.371001067,0,0,0,0,0,0,0,0,0,0,0,0,0,0,0,0,0,0,0,0,0,0,0,0,0,0,0,0,11.40574513,0,0,0,0,0,0,0,0,0,0,0,0,0,0,0,0,0,0,1.116638502,0,0,0,0,0,0,0,0,0,0,0,0,0,0,0,0,0,74.65426359,0,0,0,0,0,0,0,0,0,0,0,0,0,0,0,0,0,0,0,0,0,0,0,0,0,0,0,0,0,0,0,0,0,0,0,0,0,0,0,1.240799558,0,0,0,77.1,32.04,0.203,0.203183521,0.090404236
# 1605,31400,403652,Shimizu K.,2004,nan,0,0,0,0,0,0,0,0,0,0,0,0,0,0,0,0,0,0,0,0,0,0,0,0,0,0,0,0,0,0,0,0,0,0,0,0,0,0,0,0,0,0,0,0,0,0,0,0,0,0,0,0,0,0,0,0,0,0,0,0,13.27559133,0,0,0,0,0,0,0,0,0,0,21.68107217,0,0,0,0,0,0,0,0,0,0,0,0,0,0,0,0,0,0,0,0,0,0,0,0,0,0,0,0,0,0,0,0,0,0,0,0,0,0,0,0,0,0,0,0,0,0,0,0,0,0,0,0,0,0,0,0,0,0,0,0,0,0,0,0,0,23.11326231,0,0,0,0,0,0,0,0,0,0,0,0,0,0,0,0,0,0,0,41.93007419,0,0,0,0,0,0,0,0,0,0,0,0,0,0,0,0,0,0,0,0,0,0,0,69,26.99,0.278,0.278251204,0.090361205
# 3687,25936,197268,Hayden J.S.,1990,nan,0,0,0,11.8406124,0,0,0,0.120099517,0,0,0,0,0,0,0,0,0,0,0,0,0,0,0,0,0,0,0,0,0,0,0,0,0,0,0,0,0,0,0,0,0,0,0,0,0,0,0,0,0,0,0,0,0,0,0,0,0,0,0,0,0,0,0,0,0,0,0,0,0,0,0,0,0,0,0,0,0,0,0,0.360298552,0,0,0,21.60936313,0,0,0,0,0,0,0,3.002689929,0,0,0,0,0,0,0,0,0,0,0,0,0,0,0,0,1.741992997,0,0,0,0,0,0,61.32494347,0,0,0,0,0,0,0,0,0,0,0,0,0,0,0,0,0,0,0,0,0,0,0,0,0,0,0,0,0,0,0,0,0,0,0,0,0,0,0,0,0,0,0,0,0,0,0,0,0,0,0,0,0,0,0,0,0,0,0,0,0,0,0,0,0,71,28.74,0.235,0.235212248,0.090318187
# 2399,31921,405218,Aitken B.G.,2007,nan,0,0,0,17.73244671,0,0,0,0,0,0,0,0,0,0,0,0,4.433112177,0,0,0,0,0,0,0,0,0,0,0,0,0,0,0,0,0,0,0,0,0,0,0,0,0,0,0,0,0,0,0,0,0,0,0,0,0,0,0,0,0,0,0,0,0,0,0,0,0,0,0,0,0,0,0,0,0,0,0,0,0,0,8.866018353,0,0,0,0,0,0,0,0,0,0,0,0,0,0,0,0,0,0,0,0,0,0,0,0,0,0,0,0,0,0,0,0,0,0,0,0,0,0,0,0,0,0,0,0,0,0,0,0,0,0,0,0,0,0,0,0,0,68.96842276,0,0,0,0,0,0,0,0,0,0,0,0,0,0,0,0,0,0,0,0,0,0,0,0,0,0,0,0,0,0,0,0,0,0,0,0,0,0,0,0,0,0,0,90.3,35.84,0.26,0.259765625,0.090144231
# 1721,31650,394174,Rajendran V.,2007,nan,0,0,0,0,0,0,0,0,0,0,0,0,0,0,0,0,0,0,0,0,0,0,0,0,34.52142207,0,0,0,0,0,0,0,0,0,0,0,0,0,0,0,0,0,0,0,0,0,0,0,0,0,0,0,0,0,0,0,0,0,0,0,0,0,0,0,0,0,0,0,0,0,0,0,0,0,0,0,0,0,0,0,0,0,0,0,0,0,0,0,0,0,0,0,0,0,0,0,0,0,0,0,38.3922123,0,0,0,0,0,0,0,0,0,0,0,0,0,0,25.57167153,0,0,0,0,0,0,0,0,0,0,0,0,0,0,0,0,0,0,0,0,0,0,0,0,0,0,0,0,0,0,0,0,0,0,0,0,0,0,0,0,0,1.514694091,0,0,0,0,0,0,0,0,0,0,0,0,0,0,0,0,0,0,0,0,0,0,0,51.5,20.2,0.275,0.274752475,0.090009001
# 2344,7836,74237,Higazy A.A.,1989,nan,0,0,0,0,0,0,0,0,0,0,0,0,0,0,0,0,0,0,0,0,0,0,0,0,0,0,0,0,0,0,0,0,0,0,0,0,0,0,0,0,0,0,0,0,0,0,0,0,0,0,0,0,0,0,0,0,0,0,0,0,0,0,0,0,0,0,0,0,0,0,0,0,0,0,0,0,0,0,0,0,0,0,0,0,0,0,0,0,0,0,0,0,0,0,0,0,0,0,0,0,0,0,0,0,0,0,0,0,0,0,0,0,0,0,0,34.75,0,0,0,0,0,0,0,0,0,0,0,0,0,0,0,0,0,0,0,0,0,0,0,0,0,0,0,0,0,0,0,0,0,0,0,0,0,0,0,0,0,0,0,0,0,0,0,0,0,0,0,0,0,0,0,0,0,0,0,0,0,65.25,0,0,0,43.1,17.1,0.26,0.260233918,0.089968511
# 1745,5294,70429,Shaw R.R.,1969,nan,0,0,0,0,0,0,0,0,0,0,0,0,0,81.57454184,0,0,0,0,0,0,0,0,0,0,0,0,0,0,0,0,0,0,0,0,0,0,0,0,0,0,0,0,0,0,0,0,0,0,0,0,0,0,0,0,0,0,0,0,0,0,0,0,0,0,0,0,0,0,0,0,0,0,0,0,0,0,0,0,0,0,0,0,0,0,0,0,0,0,0,0,0,0,0,0,0,0,0,0,0,0,0,0,0,0,0,0,0,0,0,0,0,0,0,0,0,0,0,0,0,18.42545816,0,0,0,0,0,0,0,0,0,0,0,0,0,0,0,0,0,0,0,0,0,0,0,0,0,0,0,0,0,0,0,0,0,0,0,0,0,0,0,0,0,0,0,0,0,0,0,0,0,0,0,0,0,0,0,0,0,0,0,0,0,49.6,19.47,0.274,0.273754494,0.089600696
# 3983,39839,470652,Li Hong,2012,nan,0,0,0,9.83,0,0,0,0.12,0,0,0,0,0,4,0,0,0,0,0,0,0,0,0,0,0,0,0,0,0,0,0,0,0,0,0,0,0,0,0,0,0,0,0,0,0,0,0,0,0,0,0,0,0,0,0,0,0,0,0,0,0,0,0,0,0,0,0,0,0,0,0,0,0,0,0,0,0,0,0,1,0,0,0,1.5,0,0,0,0,0,0,0,15.08,0,0,0,0,0,0,0,0,0,0,0,0,0,0,0,0,1.2,0,0,0,0,0,0,59.27,0,0,0,0,0,0,0,0,0,0,0,0,0,0,0,0,0,0,0,0,0,3,0,0,0,0,0,0,0,0,0,0,0,0,0,0,0,0,0,0,0,0,0,0,0,0,0,0,0,0,0,0,0,0,0,0,0,0,0,0,0,5,0,0,0,63.7,25.89,0.23,0.230204712,0.089005324
# 1397,39791,466036,Azianty S.,2012,nan,0,0,0,0,0,0,0,0,0,0,0,0,0,0,0,0,0,0,0,0,0,0,0,0,0,0,0,0,0,0,0,0,0,0,0,0,0,0,0,0,0,0,0,0,0,0,0,0,0,0,0,0,0,0,0,0,0,0,0,0,0,0,0,0,0,0,0,0,0,0,0,0,0,0,0,0,0,0,0,0,0,0,0,0,0,0,0,0,0,0,0,0,0,0,0,0,0,0,0,0,0,0,0,0,0,0,0,0,0,0,0,0,0,0,0,0,0,0,0,0,0,0,0,0,0,0,0,0,0,0,0,0,0,0,0,0,0,0,0,0,0,0,0,0,0,0,0,0,0,0,0,0,0,80,0,0,0,0,0,0,0,0,0,0,0,0,0,0,0,0,0,0,0,0,0,0,0,20,0,0,0,53.3,20.8,0.281,0.28125,0.088967972
# 2594,31921,405140,Aitken B.G.,2007,nan,0,0,0,16.97753803,0,0,0,0,0,0,0,0,0,0,0,0,0.010004441,0,0,0,0,0,0,0,0,0,0,0,0,0,0,0,0,0,0,0,0,0,0,0,0,0,0,0,0,0,0,0,0,0,0,0,0,0,0,0,0,0,0,0,0,0,0,0,0,0,0,0,0,0,0,0,0,0,0,0,0,0,0,11.02048556,0,0,0,0,0,0,0,0,0,0,0,0,0,0,0,0,0,0,0,0,0,0,0,0,0,0,0,0,0,0,0,0,0,0,0,0,0,0,0,0,0,0,0,0,0,0,0,0,0,0,0,0,0,0,0,0,0,70.99152789,0,0,0,0,0,0,0,0,0,1.00044408,0,0,0,0,0,0,0,0,0,0,0,0,0,0,0,0,0,0,0,0,0,0,0,0,0,0,0,0,0,0,0,0,0,92.8,36.92,0.257,0.256771398,0.088950344
# 1674,6692,39232,Gurjev N.V.,1983,nan,0,0,0,0,0,0,0,0,0,0,0,0,0,0,0,0,0,0,0,0,0,0,0,0,0,0,0,0,0,0,0,0,0,0,0,0,0,0,0,0,0,0,0,0,0,0,0,0,0,0,0,0,0,0,0,0,0,0,0,0,0,0,0,0,0,0,0,0,0,0,0,0,0,0,0,0,0,0,0,0,0,0,0,50.13047599,0,0,0,0,0,0,0,9.948577204,0,0,0,0,0,0,0,0,0,0,0,0,0,0,0,0,0,0,0,0,0,0,0,39.92094681,0,0,0,0,0,0,0,0,0,0,0,0,0,0,0,0,0,0,0,0,0,0,0,0,0,0,0,0,0,0,0,0,0,0,0,0,0,0,0,0,0,0,0,0,0,0,0,0,0,0,0,0,0,0,0,0,0,0,0,0,0,0,0,0,0,62,24.29,0.276,0.276245368,0.088901618
# 59,28350,380422,Johnson J.,2005,nan,0,0,0,76,0,0,0,0,0,0,0,0,0,0,0,0,0,0,0,0,0,0,0,0,0,0,0,0,0,0,0,0,0,0,0,0,0,0,0,0,0,0,0,0,0,0,0,0,0,0,0,0,0,0,0,0,0,0,0,0,0,0,0,0,0,0,0,0,0,0,0,0,0,0,0,0,0,0,0,0,0,0,0,0,0,0,0,0,0,0,0,0,0,0,0,0,0,0,0,0,0,0,0,0,0,0,0,0,0,0,0,0,0,0,0,0,0,0,0,0,0,0,0,0,0,0,0,0,0,0,0,0,0,0,0,0,0,0,0,0,0,0,0,0,0,0,0,0,0,0,0,0,0,0,0,0,0,0,0,0,0,0,0,0,0,0,0,0,0,0,0,24,0,0,0,0,0,0,0,0,0,106,38.12,0.39,0.390346275,0.088788441
# 1138,5879,93244,Keshishyan T.N.,1978,nan,0,0,0,9.1,0,0,0,0,0,0,0,0,0,54.5,0,0,0,0,0,0,0,0,0,0,0,0,0,0,0,0,0,0,0,0,0,0,0,0,0,0,0,0,0,0,0,0,0,0,0,0,0,0,0,0,0,0,0,0,0,0,0,0,0,0,0,0,0,0,0,0,0,0,0,0,0,0,0,0,0,0,0,0,0,36.4,0,0,0,0,0,0,0,0,0,0,0,0,0,0,0,0,0,0,0,0,0,0,0,0,0,0,0,0,0,0,0,0,0,0,0,0,0,0,0,0,0,0,0,0,0,0,0,0,0,0,0,0,0,0,0,0,0,0,0,0,0,0,0,0,0,0,0,0,0,0,0,0,0,0,0,0,0,0,0,0,0,0,0,0,0,0,0,0,0,0,0,0,0,0,0,0,0,78,30.25,0.289,0.289256198,0.088649947
# 4552,29546,369267,Li Liu En,2005,nan,0,0,0,14,0,0,0,0,0,0,0,0,0,8.8,0,0,0,0,0,0,0,0,0,0,8.5,0,0,0,0,0,0,0,0,0,0,0,0,0,0,0,0,0,0,0,0,0,0,0,0,0,0,0,0,0,0,0,0,0,0,0,0,0,0,0,0,0,0,0,0,0,0,0,0,0,0,0,0,0,0,0,0,0,0,0,0,0,0,0,0,0,0,4.1,0,0,0,0,0,0,0,0,0,0,0,0,0,0,0,0,0,0,0,0,0,0,0,0,0,0,0,0,0,0,0,0,0,0,0,0,0,0,0,0,0,0,0,0,0,62.9,0,0,0,0,0,0,0,0,0,1.7,0,0,0,0,0,0,0,0,0,0,0,0,0,0,0,0,0,0,0,0,0,0,0,0,0,0,0,0,0,0,0,0,0,76.8,31.6,0.215,0.215189873,0.088313218
# 682,11955,136011,Malmendier J.W.,1975,nan,0,0,0,21.91337889,0,0,0,0,0,0,0,0,0,36.54022154,0,0,0,0,0,0,0,0,0,0,0,0,0,0,0,0,0,0,0,0,0,0,0,0,0,0,0,0,0,0,0,0,0,0,0,0,0,0,0,0,0,0,0,0,0,0,0,0,0,0,0,0,0,0,0,0,0,0,0,0,0,0,0,0,0,4.993017975,0,0,0,0,0,0,0,0,0,0,0,36.55338159,0,0,0,0,0,0,0,0,0,0,0,0,0,0,0,0,0,0,0,0,0,0,0,0,0,0,0,0,0,0,0,0,0,0,0,0,0,0,0,0,0,0,0,0,0,0,0,0,0,0,0,0,0,0,0,0,0,0,0,0,0,0,0,0,0,0,0,0,0,0,0,0,0,0,0,0,0,0,0,0,0,0,0,0,0,0,0,0,0,108,41.53,0.3,0.300264869,0.08828959
# 686,11956,136018,Malmendier J.W.,1975,nan,0,0,0,26.84871,0,0,0,0,0,0,0,0,0,34.07416,0,0,0,0,0,0,0,0,0,0,0,0,0,0,0,0,0,0,0,0,0,0,0,0,0,0,0,0,0,0,0,0,0,0,0,0,0,0,0,0,0,0,0,0,0,0,0,0,0,0,0,0,0,0,0,0,0,0,0,0,0,0,0,0,0,0,0,0,0,0,0,0,0,0,0,0,0,36.57698,0,0,0,0,0,0,0,0,0,0,0,0,0,0,0,0,0,0,0,0,0,0,0,0,0,0,0,0,0,0,0,0,0,0,0,0,0,0,0,0,0,0,0,0,0,0,0,0,0,0,0,0,0,0,0,0,0,0,0,0,0,0,0,0,0,0,0,0,0,0,0,0,0,0,0,0,0,0,0,0,0,0,0,0,0,0,0,0,2.50015,108,41.53,0.3,0.300264869,0.08828959
# 698,27303,358087,Hwa L.G.,2004,nan,0,0,0,30,0,0,0,0,0,0,0,0,0,0,0,0,0,0,0,0,0,0,0,0,0,0,0,0,0,0,0,0,0,0,0,0,0,0,0,0,0,0,0,0,0,0,0,0,0,0,0,0,0,0,0,0,0,0,0,0,0,0,0,0,0,0,0,0,0,0,0,0,0,0,0,0,0,0,0,15,0,0,0,0,0,0,0,0,0,0,0,0,0,0,0,0,0,0,0,0,0,0,0,0,0,0,0,0,0,0,0,0,0,0,0,0,0,0,0,0,0,0,0,0,0,0,0,0,0,0,0,0,0,0,0,0,0,55,0,0,0,0,0,0,0,0,0,0,0,0,0,0,0,0,0,0,0,0,0,0,0,0,0,0,0,0,0,0,0,0,0,0,0,0,0,0,0,0,0,0,0,108,41.53,0.3,0.300264869,0.08828959
# 747,39845,470746,Li Hong,2012,nan,0,0,0,18.92,0,0,0,0,0,0,0,0,0,12.35,0,0,0,0,0,0,0,0,0,0,0,0,0,0,0,0,0,0,0,0,0,0,0,0,0,0,0,0,0,0,0,0,0,0,0,0,0,0,0,0,0,0,0,0,0,0,0,0,0,0,0,0,0,0,0,0,0,0,0,0,0,0,0,0,0,14.31,0,0,0,0,0,0,0,0,0,0,0,0,0,0,0,0,0,0,0,0,0,0,0,0,0,0,0,0,0,0,0,0,0,0,0,0,0,0,0,0,0,0,0,0,0,0,0,0,0,0,0,0,0,0,0,0,0,46.42,0,0,0,0,0,0,0,0,0,0,0,0,0,0,0,0,0,0,0,0,0,0,0,0,0,0,0,0,0,0,0,0,0,0,8,0,0,0,0,0,0,0,0,108,41.53,0.3,0.300264869,0.08828959
# 2436,39860,471121,Li Hong,2012,nan,0,0,0,4.09,0,0,0,0,0,0,0,0,0,2.51,0,0,1.64,0,0,0,0,0,0,0,1.65,0,0,0,0,0,0,0,0,0,0,0,0,0,0,0,0,0,0,0,0,0,0,0,0,0,0,0,0,0,0,0,0,0,0,0,0,0,0,0,0,0,0,0,0,0,0,10.41,0,0,0,0,0,0,0,0.8,0,0,0,2.42,0,0,0,0,0,0,0,10.58,0,0,0,0,0,0,0,0,7.39,0,0,0,0,0,3.34,0,0,0,0,0,0,0,0,49.19,0,0,0,0,0,0,0,0,0,0,0,0,0,0,0.34,0,0,0,0,0,0,2.51,0,0,0,0,0,0,0,0,0,0,0,0,0,0,0,1.67,0,0,0,0,0,0,0,0,0,0,0,0,0,0,0,0,0,0,1.46,0,0,0,0,0,0,0,0,61.6,24.44,0.26,0.260229133,0.088127911
# 2439,39860,471124,Li Hong,2012,nan,0,0,0,4.240456839,0,0,0,0,0,0,0,0,0,2.59027967,0,0,1.690182488,0,0,0,0,0,0,0,1.700183567,0,0,0,0,0,0,0,0,0,0,0,0,0,0,0,0,0,0,0,0,0,0,0,0,0,0,0,0,0,0,0,0,0,0,0,0,0,0,0,0,0,0,0,0,0,0,10.77116595,0,0,0,0,0,0,0,2.51002003,0,0,0,2.510271032,0,0,0,0,0,0,0,7.480806697,0,0,0,0,0,0,0,0,7.650825054,0,0,0,0,0,3.460027611,0,0,0,0,0,0,0,0,50.89548615,0,0,0,0,0,0,0,0,0,0,0,0,0,0,0.350002793,0,0,0,0,0,0,0,0,0,0,0,0,0,0,0,0,0,0,0,0,0,0,2.59027967,0,0,0,0,0,0,0,0,0,0,0,0,0,0,0,0,0,0,1.560012449,0,0,0,0,0,0,0,0,61.6,24.44,0.26,0.260229133,0.088127911
# 1679,7836,74238,Higazy A.A.,1989,nan,0,0,0,0,0,0,0,0,0,0,0,0,0,0,0,0,0,0,0,0,0,0,0,0,0,0,0,0,0,0,0,0,0,0,0,0,0,0,0,0,0,0,0,0,0,0,0,0,0,0,0,0,0,0,0,0,0,0,0,0,0,0,0,0,0,0,0,0,0,0,0,0,0,0,0,0,0,0,0,0,0,0,0,0,0,0,0,0,0,0,0,0,0,0,0,0,0,0,0,0,0,0,0,0,0,0,0,0,0,0,0,0,0,0,0,31.5,0,0,0,0,0,0,0,0,0,0,0,0,0,0,0,0,0,0,0,0,0,0,0,0,0,0,0,0,0,0,0,0,0,0,0,0,0,0,0,0,0,0,0,0,0,0,0,0,0,0,0,0,0,0,0,0,0,0,0,0,0,68.5,0,0,0,46.2,18.1,0.276,0.276243094,0.088077508
