Repository: jacobergzhou/Poisson-Ratio

File: Poisson_ratio.csv (part 36 of 70)
,Code,Glass #,Author,Year,Trademark,Ag2O,AgI,Al,Al2O3,AlF3,AlN,As,As2O3,As2O5,As2S3,As2Se3,AsSe,B,B2O3,Ba,BaCl2,BaF2,BaO,Be,BeF2,BeO,Bi2O3,BiCl3,Br,C,Ca,CaF2,CaO,Cd,CdCl2,CdF2,CdO,Ce2O3,CeF3,CeO2,Cl,Co,Co3O4,CoO,Cr,Cr2O3,Cs,Cs2O,CsCl,CsF,Cu,Cu2O,CuO,Dy2O3,Er,Er2O3,ErF3,Eu,Eu2O3,EuF3,F,Fe,Fe2O3,FeO,Ga,Ga2O3,Ga2S3,Ga2Se3,GaF3,Gd2O3,GdF3,Ge,GeO2,GeS2,GeSe2,H2O,HfF4,HfO2,Hg,Ho2O3,I,InF3,K,K2O,K2S,K2SO4,KBr,KCl,KF,KHF2,La,La2O3,La2S3,LaF3,Li,Li2O,Li2S,Li2SO4,LiBr,LiCl,LiF,LiI,Mg,MgF2,MgO,Mn,Mn2O3,MnF2,MnO,MnO2,Mo,MoO2,MoO3,N,Na,Na2O,Na2S,Na2SO4,NaCl,NaF,NaPO3,Nb,Nb2O5,Nd,Nd2O3,NdF3,NH4NO3,Ni,NiO,O,OH,P,P2O5,Pb,PbCl2,PbF2,PbO,PdO,Pr2O3,Pr6O11,PrF3,R2O3,Rb2O,RbF,Rh2O3,RŒO,RuO2,S,Sb,Sb2O3,Sb2S3,Sc2O3,Se,Si,Si3N4,SiC,SiO2,Sm2O3,Sn,SnO,SnO2,SO2,SO3,Sr,SrCl2,SrF2,SrO,Ta2O3,Ta2O5,Tb2O3,TbF3,Te,TeO2,Th,ThF4,ThO2,Ti,TiO2,Tl,Tl2O,Tl2Se,TlSe,Tm2O3,U,U3O8,UO2,V,V2O5,VO6,WO3,Y,Y2O3,Yb2O3,YbF3,YF3,Zn,ZnCl2,ZnF2,ZnO,ZnSO4,Zr,ZrF4,ZrO2,Young's modulus E (GPa),Shear modulus G (GPa),Poisson's ratio v
2711,16682,145603,Livshits V.Ya.,1995,,-,-,-,0.0,-,-,-,-,-,-,-,-,-,0.0,-,-,-,0.0,-,-,0.0,0.0,-,-,-,-,-,0.0,-,-,-,0.0,-,-,-,-,-,-,-,-,-,-,0.0,-,-,-,-,-,-,-,-,-,-,-,-,-,-,-,-,-,0.0,-,-,-,-,-,-,0.0,-,-,0.0,-,-,-,-,-,-,-,0.0,-,-,-,-,-,-,-,-,-,-,-,27.0,-,-,-,-,-,-,,-,0.0,-,-,-,-,-,-,-,-,-,-,0.0,-,-,-,-,-,-,-,-,-,-,-,-,-,-,-,-,0.0,-,-,-,0.0,-,-,-,-,0.0,-,-,-,100.0,-,-,-,-,-,-,-,-,-,-,0.0,-,-,-,-,-,-,-,-,-,0.0,-,-,-,-,-,73.0,-,-,-,-,0.0,-,-,-,-,-,-,-,-,-,-,-,0.0,-,-,-,-,-,-,-,-,0.0,-,-,-,0.0,45.1,18.01,0.252
2712,16682,145604,Livshits V.Ya.,1995,,-,-,-,0.0,-,-,-,-,-,-,-,-,-,0.0,-,-,-,0.0,-,-,0.0,0.0,-,-,-,-,-,0.0,-,-,-,0.0,-,-,-,-,-,-,-,-,-,-,0.0,-,-,-,-,-,-,-,-,-,-,-,-,-,-,-,-,-,0.0,-,-,-,-,-,-,0.0,-,-,0.0,-,-,-,-,-,-,-,0.0,-,-,-,-,-,-,-,-,-,-,-,0.0,-,-,-,-,-,-,,-,0.0,-,-,-,-,-,-,-,-,-,-,10.0,-,-,-,-,-,-,-,-,-,-,-,-,-,-,-,-,0.0,-,-,-,0.0,-,-,-,-,0.0,-,-,-,100.0,-,-,-,-,-,-,-,-,-,-,0.0,-,-,-,-,-,-,-,-,-,0.0,-,-,-,-,-,90.0,-,-,-,-,0.0,-,-,-,-,-,-,-,-,-,-,-,0.0,-,-,-,-,-,-,-,-,0.0,-,-,-,0.0,43.8,17.42,0.259
2713,16682,145605,Livshits V.Ya.,1995,,-,-,-,0.0,-,-,-,-,-,-,-,-,-,0.0,-,-,-,0.0,-,-,0.0,0.0,-,-,-,-,-,0.0,-,-,-,0.0,-,-,-,-,-,-,-,-,-,-,0.0,-,-,-,-,-,-,-,-,-,-,-,-,-,-,-,-,-,0.0,-,-,-,-,-,-,0.0,-,-,0.0,-,-,-,-,-,-,-,0.0,-,-,-,-,-,-,-,-,-,-,-,0.0,-,-,-,-,-,-,,-,0.0,-,-,-,-,-,-,-,-,-,-,14.0,-,-,-,-,-,-,-,-,-,-,-,-,-,-,-,-,0.0,-,-,-,0.0,-,-,-,-,0.0,-,-,-,100.0,-,-,-,-,-,-,-,-,-,-,0.0,-,-,-,-,-,-,-,-,-,0.0,-,-,-,-,-,86.0,-,-,-,-,0.0,-,-,-,-,-,-,-,-,-,-,-,0.0,-,-,-,-,-,-,-,-,0.0,-,-,-,0.0,41.5,16.4,0.266
2714,16682,145606,Livshits V.Ya.,1995,,-,-,-,0.0,-,-,-,-,-,-,-,-,-,0.0,-,-,-,0.0,-,-,0.0,0.0,-,-,-,-,-,0.0,-,-,-,0.0,-,-,-,-,-,-,-,-,-,-,0.0,-,-,-,-,-,-,-,-,-,-,-,-,-,-,-,-,-,0.0,-,-,-,-,-,-,0.0,-,-,0.0,-,-,-,-,-,-,-,0.0,-,-,-,-,-,-,-,-,-,-,-,0.0,-,-,-,-,-,-,,-,0.0,-,-,-,-,-,-,-,-,-,-,20.0,-,-,-,-,-,-,-,-,-,-,-,-,-,-,-,-,0.0,-,-,-,0.0,-,-,-,-,0.0,-,-,-,100.0,-,-,-,-,-,-,-,-,-,-,0.0,-,-,-,-,-,-,-,-,-,0.0,-,-,-,-,-,80.0,-,-,-,-,0.0,-,-,-,-,-,-,-,-,-,-,-,0.0,-,-,-,-,-,-,-,-,0.0,-,-,-,0.0,38.1,14.97,0.273
2715,16682,145607,Livshits V.Ya.,1995,,-,-,-,0.0,-,-,-,-,-,-,-,-,-,0.0,-,-,-,0.0,-,-,0.0,0.0,-,-,-,-,-,0.0,-,-,-,0.0,-,-,-,-,-,-,-,-,-,-,0.0,-,-,-,-,-,-,-,-,-,-,-,-,-,-,-,-,-,0.0,-,-,-,-,-,-,0.0,-,-,0.0,-,-,-,-,-,-,-,0.0,-,-,-,-,-,-,-,-,-,-,-,0.0,-,-,-,-,-,-,,-,0.0,-,-,-,-,-,-,-,-,-,-,22.0,-,-,-,-,-,-,-,-,-,-,-,-,-,-,-,-,0.0,-,-,-,0.0,-,-,-,-,0.0,-,-,-,100.0,-,-,-,-,-,-,-,-,-,-,0.0,-,-,-,-,-,-,-,-,-,0.0,-,-,-,-,-,78.0,-,-,-,-,0.0,-,-,-,-,-,-,-,-,-,-,-,0.0,-,-,-,-,-,-,-,-,0.0,-,-,-,0.0,37.9,14.91,0.273
2716,16682,145608,Livshits V.Ya.,1995,,-,-,-,0.0,-,-,-,-,-,-,-,-,-,0.0,-,-,-,0.0,-,-,0.0,0.0,-,-,-,-,-,0.0,-,-,-,0.0,-,-,-,-,-,-,-,-,-,-,0.0,-,-,-,-,-,-,-,-,-,-,-,-,-,-,-,-,-,0.0,-,-,-,-,-,-,0.0,-,-,0.0,-,-,-,-,-,-,-,0.0,-,-,-,-,-,-,-,-,-,-,-,0.0,-,-,-,-,-,-,,-,0.0,-,-,-,-,-,-,-,-,-,-,30.0,-,-,-,-,-,-,-,-,-,-,-,-,-,-,-,-,0.0,-,-,-,0.0,-,-,-,-,0.0,-,-,-,100.0,-,-,-,-,-,-,-,-,-,-,0.0,-,-,-,-,-,-,-,-,-,0.0,-,-,-,-,-,70.0,-,-,-,-,0.0,-,-,-,-,-,-,-,-,-,-,-,0.0,-,-,-,-,-,-,-,-,0.0,-,-,-,0.0,34.3,13.34,0.287
2717,16682,145609,Livshits V.Ya.,1995,,-,-,-,0.0,-,-,-,-,-,-,-,-,-,0.0,-,-,-,0.0,-,-,0.0,0.0,-,-,-,-,-,0.0,-,-,-,0.0,-,-,-,-,-,-,-,-,-,-,0.0,-,-,-,-,-,-,-,-,-,-,-,-,-,-,-,-,-,0.0,-,-,-,-,-,-,0.0,-,-,0.0,-,-,-,-,-,-,-,0.0,-,-,-,-,-,-,-,-,-,-,-,0.0,-,-,-,-,-,-,,-,0.0,-,-,-,-,-,-,-,-,-,-,33.0,-,-,-,-,-,-,-,-,-,-,-,-,-,-,-,-,0.0,-,-,-,0.0,-,-,-,-,0.0,-,-,-,100.0,-,-,-,-,-,-,-,-,-,-,0.0,-,-,-,-,-,-,-,-,-,0.0,-,-,-,-,-,67.0,-,-,-,-,0.0,-,-,-,-,-,-,-,-,-,-,-,0.0,-,-,-,-,-,-,-,-,0.0,-,-,-,0.0,34.5,13.49,0.28
2718,16682,145610,Livshits V.Ya.,1995,,-,-,-,0.0,-,-,-,-,-,-,-,-,-,0.0,-,-,-,0.0,-,-,0.0,0.0,-,-,-,-,-,0.0,-,-,-,0.0,-,-,-,-,-,-,-,-,-,-,0.0,-,-,-,-,-,-,-,-,-,-,-,-,-,-,-,-,-,0.0,-,-,-,-,-,-,0.0,-,-,0.0,-,-,-,-,-,-,-,0.0,-,-,-,-,-,-,-,-,-,-,-,0.0,-,-,-,-,-,-,,-,0.0,-,-,-,-,-,-,-,-,-,-,35.0,-,-,-,-,-,-,-,-,-,-,-,-,-,-,-,-,0.0,-,-,-,0.0,-,-,-,-,0.0,-,-,-,100.0,-,-,-,-,-,-,-,-,-,-,0.0,-,-,-,-,-,-,-,-,-,0.0,-,-,-,-,-,65.0,-,-,-,-,0.0,-,-,-,-,-,-,-,-,-,-,-,0.0,-,-,-,-,-,-,-,-,0.0,-,-,-,0.0,34.2,13.39,0.28
2719,16682,145611,Livshits V.Ya.,1995,,-,-,-,0.0,-,-,-,-,-,-,-,-,-,0.0,-,-,-,0.0,-,-,0.0,0.0,-,-,-,-,-,0.0,-,-,-,0.0,-,-,-,-,-,-,-,-,-,-,0.0,-,-,-,-,-,-,-,-,-,-,-,-,-,-,-,-,-,0.0,-,-,-,-,-,-,0.0,-,-,0.0,-,-,-,-,-,-,-,13.0,-,-,-,-,-,-,-,-,-,-,-,0.0,-,-,-,-,-,-,,-,0.0,-,-,-,-,-,-,-,-,-,-,0.0,-,-,-,-,-,-,-,-,-,-,-,-,-,-,-,-,0.0,-,-,-,0.0,-,-,-,-,0.0,-,-,-,100.0,-,-,-,-,-,-,-,-,-,-,0.0,-,-,-,-,-,-,-,-,-,0.0,-,-,-,-,-,87.0,-,-,-,-,0.0,-,-,-,-,-,-,-,-,-,-,-,0.0,-,-,-,-,-,-,-,-,0.0,-,-,-,0.0,39.0,15.36,0.271
2720,16682,145612,Livshits V.Ya.,1995,,-,-,-,0.0,-,-,-,-,-,-,-,-,-,0.0,-,-,-,0.0,-,-,0.0,0.0,-,-,-,-,-,0.0,-,-,-,0.0,-,-,-,-,-,-,-,-,-,-,0.0,-,-,-,-,-,-,-,-,-,-,-,-,-,-,-,-,-,0.0,-,-,-,-,-,-,0.0,-,-,0.0,-,-,-,-,-,-,-,19.0,-,-,-,-,-,-,-,-,-,-,-,0.0,-,-,-,-,-,-,,-,0.0,-,-,-,-,-,-,-,-,-,-,0.0,-,-,-,-,-,-,-,-,-,-,-,-,-,-,-,-,0.0,-,-,-,0.0,-,-,-,-,0.0,-,-,-,100.0,-,-,-,-,-,-,-,-,-,-,0.0,-,-,-,-,-,-,-,-,-,0.0,-,-,-,-,-,81.0,-,-,-,-,0.0,-,-,-,-,-,-,-,-,-,-,-,0.0,-,-,-,-,-,-,-,-,0.0,-,-,-,0.0,35.7,13.97,0.278
2721,16682,145613,Livshits V.Ya.,1995,,-,-,-,0.0,-,-,-,-,-,-,-,-,-,0.0,-,-,-,0.0,-,-,0.0,0.0,-,-,-,-,-,0.0,-,-,-,0.0,-,-,-,-,-,-,-,-,-,-,0.0,-,-,-,-,-,-,-,-,-,-,-,-,-,-,-,-,-,0.0,-,-,-,-,-,-,0.0,-,-,0.0,-,-,-,-,-,-,-,22.0,-,-,-,-,-,-,-,-,-,-,-,0.0,-,-,-,-,-,-,,-,0.0,-,-,-,-,-,-,-,-,-,-,0.0,-,-,-,-,-,-,-,-,-,-,-,-,-,-,-,-,0.0,-,-,-,0.0,-,-,-,-,0.0,-,-,-,100.0,-,-,-,-,-,-,-,-,-,-,0.0,-,-,-,-,-,-,-,-,-,0.0,-,-,-,-,-,78.0,-,-,-,-,0.0,-,-,-,-,-,-,-,-,-,-,-,0.0,-,-,-,-,-,-,-,-,0.0,-,-,-,0.0,33.0,12.9,0.282
2722,16682,145614,Livshits V.Ya.,1995,,-,-,-,0.0,-,-,-,-,-,-,-,-,-,0.0,-,-,-,0.0,-,-,0.0,0.0,-,-,-,-,-,0.0,-,-,-,0.0,-,-,-,-,-,-,-,-,-,-,0.0,-,-,-,-,-,-,-,-,-,-,-,-,-,-,-,-,-,0.0,-,-,-,-,-,-,0.0,-,-,0.0,-,-,-,-,-,-,-,0.0,-,-,-,-,-,-,-,-,-,-,-,0.0,-,-,-,-,-,-,,-,0.0,-,-,-,-,-,-,-,-,-,-,0.0,-,-,-,-,-,-,-,-,-,-,-,-,-,-,-,-,0.0,-,-,-,0.0,-,-,-,-,0.0,9,-,-,100.0,-,-,-,-,-,-,-,-,-,-,0.0,-,-,-,-,-,-,-,-,-,0.0,-,-,-,-,-,91.0,-,-,-,-,0.0,-,-,-,-,-,-,-,-,-,-,-,0.0,-,-,-,-,-,-,-,-,0.0,-,-,-,0.0,38.3,15.08,0.27
2723,16682,145615,Livshits V.Ya.,1995,,-,-,-,0.0,-,-,-,-,-,-,-,-,-,0.0,-,-,-,0.0,-,-,0.0,0.0,-,-,-,-,-,0.0,-,-,-,0.0,-,-,-,-,-,-,-,-,-,-,0.0,-,-,-,-,-,-,-,-,-,-,-,-,-,-,-,-,-,0.0,-,-,-,-,-,-,0.0,-,-,0.0,-,-,-,-,-,-,-,0.0,-,-,-,-,-,-,-,-,-,-,-,0.0,-,-,-,-,-,-,,-,0.0,-,-,-,-,-,-,-,-,-,-,0.0,-,-,-,-,-,-,-,-,-,-,-,-,-,-,-,-,0.0,-,-,-,0.0,-,-,-,-,0.0,11,-,-,100.0,-,-,-,-,-,-,-,-,-,-,0.0,-,-,-,-,-,-,-,-,-,0.0,-,-,-,-,-,89.0,-,-,-,-,0.0,-,-,-,-,-,-,-,-,-,-,-,0.0,-,-,-,-,-,-,-,-,0.0,-,-,-,0.0,36.5,14.36,0.273
2724,16682,145616,Livshits V.Ya.,1995,,-,-,-,0.0,-,-,-,-,-,-,-,-,-,0.0,-,-,-,0.0,-,-,0.0,0.0,-,-,-,-,-,0.0,-,-,-,0.0,-,-,-,-,-,-,-,-,-,-,0.0,-,-,-,-,-,-,-,-,-,-,-,-,-,-,-,-,-,0.0,-,-,-,-,-,-,0.0,-,-,0.0,-,-,-,-,-,-,-,0.0,-,-,-,-,-,-,-,-,-,-,-,0.0,-,-,-,-,-,-,,-,0.0,-,-,-,-,-,-,-,-,-,-,0.0,-,-,-,-,-,-,-,-,-,-,-,-,-,-,-,-,0.0,-,-,-,0.0,-,-,-,-,0.0,13,-,-,100.0,-,-,-,-,-,-,-,-,-,-,0.0,-,-,-,-,-,-,-,-,-,0.0,-,-,-,-,-,87.0,-,-,-,-,0.0,-,-,-,-,-,-,-,-,-,-,-,0.0,-,-,-,-,-,-,-,-,0.0,-,-,-,0.0,34.2,13.4,0.279
2725,16682,145617,Livshits V.Ya.,1995,,-,-,-,0.0,-,-,-,-,-,-,-,-,-,0.0,-,-,-,0.0,-,-,0.0,0.0,-,-,-,-,-,0.0,-,-,-,0.0,-,-,-,-,-,-,-,-,-,-,0.0,-,-,-,-,-,-,-,-,-,-,-,-,-,-,-,-,-,0.0,-,-,-,-,-,-,0.0,-,-,0.0,-,-,-,-,-,-,-,0.0,-,-,-,-,-,-,-,-,-,-,-,0.0,-,-,-,-,-,-,,-,0.0,-,-,-,-,-,-,-,-,-,-,0.0,-,-,-,-,-,-,-,-,-,-,-,-,-,-,-,-,0.0,-,-,-,0.0,-,-,-,-,0.0,15,-,-,100.0,-,-,-,-,-,-,-,-,-,-,0.0,-,-,-,-,-,-,-,-,-,0.0,-,-,-,-,-,85.0,-,-,-,-,0.0,-,-,-,-,-,-,-,-,-,-,-,0.0,-,-,-,-,-,-,-,-,0.0,-,-,-,0.0,32.5,12.67,0.284
2726,16682,145618,Livshits V.Ya.,1995,,-,-,-,0.0,-,-,-,-,-,-,-,-,-,0.0,-,-,-,0.0,-,-,0.0,0.0,-,-,-,-,-,0.0,-,-,-,0.0,-,-,-,-,-,-,-,-,-,-,0.0,-,-,-,-,-,-,-,-,-,-,-,-,-,-,-,-,-,0.0,-,-,-,-,-,-,0.0,-,-,0.0,-,-,-,-,-,-,-,0.0,-,-,-,-,-,-,-,-,-,-,-,0.0,-,-,-,-,-,-,,-,0.0,-,-,-,-,-,-,-,-,-,-,0.0,-,-,-,-,-,-,-,-,-,-,-,-,-,-,-,-,0.0,-,-,-,0.0,-,-,-,-,0.0,17,-,-,100.0,-,-,-,-,-,-,-,-,-,-,0.0,-,-,-,-,-,-,-,-,-,0.0,-,-,-,-,-,83.0,-,-,-,-,0.0,-,-,-,-,-,-,-,-,-,-,-,0.0,-,-,-,-,-,-,-,-,0.0,-,-,-,0.0,31.6,12.32,0.285
2727,16682,145619,Livshits V.Ya.,1995,,-,-,-,0.0,-,-,-,-,-,-,-,-,-,0.0,-,-,-,0.0,-,-,0.0,0.0,-,-,-,-,-,0.0,-,-,-,0.0,-,-,-,-,-,-,-,-,-,-,0.0,-,-,-,-,-,-,-,-,-,-,-,-,-,-,-,-,-,0.0,-,-,-,-,-,-,0.0,-,-,0.0,-,-,-,-,-,-,-,0.0,-,-,-,-,-,-,-,-,-,-,-,0.0,-,-,-,-,-,-,,-,0.0,-,-,-,-,-,-,-,-,-,-,0.0,-,-,-,-,-,-,-,-,-,-,-,-,-,-,-,-,0.0,-,-,-,0.0,-,-,-,-,0.0,19,-,-,100.0,-,-,-,-,-,-,-,-,-,-,0.0,-,-,-,-,-,-,-,-,-,0.0,-,-,-,-,-,81.0,-,-,-,-,0.0,-,-,-,-,-,-,-,-,-,-,-,0.0,-,-,-,-,-,-,-,-,0.0,-,-,-,0.0,29.7,11.54,0.289
2728,16682,145620,Livshits V.Ya.,1995,,-,-,-,0.0,-,-,-,-,-,-,-,-,-,0.0,-,-,-,0.0,-,-,0.0,0.0,-,-,-,-,-,0.0,-,-,-,0.0,-,-,-,-,-,-,-,-,-,-,9.0,-,-,-,-,-,-,-,-,-,-,-,-,-,-,-,-,-,0.0,-,-,-,-,-,-,0.0,-,-,0.0,-,-,-,-,-,-,-,0.0,-,-,-,-,-,-,-,-,-,-,-,0.0,-,-,-,-,-,-,,-,0.0,-,-,-,-,-,-,-,-,-,-,0.0,-,-,-,-,-,-,-,-,-,-,-,-,-,-,-,-,0.0,-,-,-,0.0,-,-,-,-,0.0,-,-,-,100.0,-,-,-,-,-,-,-,-,-,-,0.0,-,-,-,-,-,-,-,-,-,0.0,-,-,-,-,-,91.0,-,-,-,-,0.0,-,-,-,-,-,-,-,-,-,-,-,0.0,-,-,-,-,-,-,-,-,0.0,-,-,-,0.0,36.1,14.19,0.272
2729,16682,145621,Livshits V.Ya.,1995,,-,-,-,0.0,-,-,-,-,-,-,-,-,-,0.0,-,-,-,0.0,-,-,0.0,0.0,-,-,-,-,-,0.0,-,-,-,0.0,-,-,-,-,-,-,-,-,-,-,10.0,-,-,-,-,-,-,-,-,-,-,-,-,-,-,-,-,-,0.0,-,-,-,-,-,-,0.0,-,-,0.0,-,-,-,-,-,-,-,0.0,-,-,-,-,-,-,-,-,-,-,-,0.0,-,-,-,-,-,-,,-,0.0,-,-,-,-,-,-,-,-,-,-,0.0,-,-,-,-,-,-,-,-,-,-,-,-,-,-,-,-,0.0,-,-,-,0.0,-,-,-,-,0.0,-,-,-,100.0,-,-,-,-,-,-,-,-,-,-,0.0,-,-,-,-,-,-,-,-,-,0.0,-,-,-,-,-,90.0,-,-,-,-,0.0,-,-,-,-,-,-,-,-,-,-,-,0.0,-,-,-,-,-,-,-,-,0.0,-,-,-,0.0,35.1,13.76,0.275
2730,16682,145622,Livshits V.Ya.,1995,,-,-,-,0.0,-,-,-,-,-,-,-,-,-,0.0,-,-,-,0.0,-,-,0.0,0.0,-,-,-,-,-,0.0,-,-,-,0.0,-,-,-,-,-,-,-,-,-,-,12.0,-,-,-,-,-,-,-,-,-,-,-,-,-,-,-,-,-,0.0,-,-,-,-,-,-,0.0,-,-,0.0,-,-,-,-,-,-,-,0.0,-,-,-,-,-,-,-,-,-,-,-,0.0,-,-,-,-,-,-,,-,0.0,-,-,-,-,-,-,-,-,-,-,0.0,-,-,-,-,-,-,-,-,-,-,-,-,-,-,-,-,0.0,-,-,-,0.0,-,-,-,-,0.0,-,-,-,100.0,-,-,-,-,-,-,-,-,-,-,0.0,-,-,-,-,-,-,-,-,-,0.0,-,-,-,-,-,88.0,-,-,-,-,0.0,-,-,-,-,-,-,-,-,-,-,-,0.0,-,-,-,-,-,-,-,-,0.0,-,-,-,0.0,33.7,13.2,0.278
2731,16683,145623,Baikova L.G.,1995,,-,-,-,27.5,-,-,-,-,-,-,-,-,-,0.0,-,-,-,0.0,-,-,0.0,0.0,-,-,-,-,-,0.0,-,-,-,0.0,-,-,-,-,-,-,-,-,-,-,0.0,-,-,-,-,-,-,-,-,-,-,-,-,-,-,-,-,-,0.0,-,-,-,-,-,-,0.0,-,-,0.0,-,-,-,-,-,-,-,0.0,-,-,-,-,-,-,-,-,-,-,-,0.0,-,-,-,-,-,-,,-,0.0,-,-,-,-,-,-,-,-,-,-,0.0,-,-,-,-,-,-,-,-,0.8,-,-,-,-,-,-,-,67.2,-,-,-,0.0,-,-,-,-,28.3,-,-,-,100.0,-,-,-,-,-,-,-,-,-,-,4.5,-,-,-,-,-,-,-,-,-,0.0,-,-,-,-,-,0.0,-,-,-,-,0.0,-,-,-,-,-,-,-,-,-,-,-,0.0,-,-,-,-,-,-,-,-,0.0,-,-,-,0.0,89.0,36.17,0.23
2732,16683,145624,Baikova L.G.,1995,,-,-,-,28.9,-,-,-,-,-,-,-,-,-,0.0,-,-,-,0.0,-,-,0.0,0.0,-,-,-,-,-,0.0,-,-,-,0.0,-,-,-,-,-,-,-,-,-,-,0.0,-,-,-,-,-,-,-,-,-,-,-,-,-,-,-,-,-,0.0,-,-,-,-,-,-,0.0,-,-,0.0,-,-,-,-,-,-,-,2.9,-,-,-,-,-,-,-,-,-,-,-,0.0,-,-,-,-,-,-,,-,0.0,-,-,-,-,-,-,-,-,-,-,0.0,-,-,-,-,-,-,-,-,1.2,-,-,-,-,-,-,-,65.3,-,-,-,0.0,-,-,-,-,30.1,-,-,-,100.0,-,-,-,-,-,-,-,-,-,-,1.7,-,-,-,-,-,-,-,-,-,0.0,-,-,-,-,-,0.0,-,-,-,-,0.0,-,-,-,-,-,-,-,-,-,-,-,0.0,-,-,-,-,-,-,-,-,0.0,-,-,-,0.0,82.6,33.85,0.22
2733,16683,145625,Baikova L.G.,1995,,-,-,-,25.5,-,-,-,-,-,-,-,-,-,0.0,-,-,-,0.0,-,-,0.0,0.0,-,-,-,-,-,0.0,-,-,-,0.0,-,-,-,-,-,-,-,-,-,-,0.0,-,-,-,-,-,-,-,-,-,-,-,-,-,-,-,-,-,0.0,-,-,-,-,-,-,0.0,-,-,0.0,-,-,-,-,-,-,-,6.4,-,-,-,-,-,-,-,-,-,-,-,0.0,-,-,-,-,-,-,,-,0.0,-,-,-,-,-,-,-,-,-,-,0.0,-,-,-,-,-,-,-,-,1,-,-,-,-,-,-,-,65.5,-,-,-,0.0,-,-,-,-,26.5,-,-,-,100.0,-,-,-,-,-,-,-,-,-,-,1.6,-,-,-,-,-,-,-,-,-,0.0,-,-,-,-,-,0.0,-,-,-,-,0.0,-,-,-,-,-,-,-,-,-,-,-,0.0,-,-,-,-,-,-,-,-,0.0,-,-,-,0.0,79.3,32.23,0.23
2734,16683,145626,Baikova L.G.,1995,,-,-,-,19.8,-,-,-,-,-,-,-,-,-,0.0,-,-,-,0.0,-,-,0.0,0.0,-,-,-,-,-,0.0,-,-,-,0.0,-,-,-,-,-,-,-,-,-,-,0.0,-,-,-,-,-,-,-,-,-,-,-,-,-,-,-,-,-,0.0,-,-,-,-,-,-,0.0,-,-,0.0,-,-,-,-,-,-,-,12.6,-,-,-,-,-,-,-,-,-,-,-,0.0,-,-,-,-,-,-,,-,0.0,-,-,-,-,-,-,-,-,-,-,0.0,-,-,-,-,-,-,-,-,0.9,-,-,-,-,-,-,-,65.8,-,-,-,0.0,-,-,-,-,20.7,-,-,-,100.0,-,-,-,-,-,-,-,-,-,-,0.8999999,-,-,-,-,-,-,-,-,-,0.0,-,-,-,-,-,0.0,-,-,-,-,0.0,-,-,-,-,-,-,-,-,-,-,-,0.0,-,-,-,-,-,-,-,-,0.0,-,-,-,0.0,68.2,27.72,0.23
2735,16683,145627,Baikova L.G.,1995,,-,-,-,16.2,-,-,-,-,-,-,-,-,-,0.0,-,-,-,0.0,-,-,0.0,0.0,-,-,-,-,-,0.0,-,-,-,0.0,-,-,-,-,-,-,-,-,-,-,0.0,-,-,-,-,-,-,-,-,-,-,-,-,-,-,-,-,-,0.0,-,-,-,-,-,-,0.0,-,-,0.0,-,-,-,-,-,-,-,16.8,-,-,-,-,-,-,-,-,-,-,-,0.0,-,-,-,-,-,-,,-,0.0,-,-,-,-,-,-,-,-,-,-,0.0,-,-,-,-,-,-,-,-,0.9,-,-,-,-,-,-,-,65.1,-,-,-,0.0,-,-,-,-,17.1,-,-,-,100.0,-,-,-,-,-,-,-,-,-,-,1.0,-,-,-,-,-,-,-,-,-,0.0,-,-,-,-,-,0.0,-,-,-,-,0.0,-,-,-,-,-,-,-,-,-,-,-,0.0,-,-,-,-,-,-,-,-,0.0,-,-,-,0.0,58.8,23.52,0.25
2736,16683,145628,Baikova L.G.,1995,,-,-,-,14.3,-,-,-,-,-,-,-,-,-,0.0,-,-,-,0.0,-,-,0.0,0.0,-,-,-,-,-,0.0,-,-,-,0.0,-,-,-,-,-,-,-,-,-,-,0.0,-,-,-,-,-,-,-,-,-,-,-,-,-,-,-,-,-,0.0,-,-,-,-,-,-,0.0,-,-,0.0,-,-,-,-,-,-,-,20.8,-,-,-,-,-,-,-,-,-,-,-,0.0,-,-,-,-,-,-,,-,0.0,-,-,-,-,-,-,-,-,-,-,0.0,-,-,-,-,-,-,-,-,0.8,-,-,-,-,-,-,-,63.5,-,-,-,0.0,-,-,-,-,15.1,-,-,-,100.0,-,-,-,-,-,-,-,-,-,-,0.6,-,-,-,-,-,-,-,-,-,0.0,-,-,-,-,-,0.0,-,-,-,-,0.0,-,-,-,-,-,-,-,-,-,-,-,0.0,-,-,-,-,-,-,-,-,0.0,-,-,-,0.0,50.1,19.88,0.26
2737,16683,145629,Baikova L.G.,1995,,-,-,-,8.33,-,-,-,-,-,-,-,-,-,0.0,-,-,-,0.0,-,-,0.0,0.0,-,-,-,-,-,0.0,-,-,-,0.0,-,-,-,-,-,-,-,-,-,-,0.0,-,-,-,-,-,-,-,-,-,-,-,-,-,-,-,-,-,0.0,-,-,-,-,-,-,0.0,-,-,0.0,-,-,-,-,-,-,-,33.33,-,-,-,-,-,-,-,-,-,-,-,0.0,-,-,-,-,-,-,,-,0.0,-,-,-,-,-,-,-,-,-,-,0.0,-,-,-,-,-,-,-,-,-,-,-,-,-,-,-,-,58.34,-,-,-,0.0,-,-,-,-,8.33,-,-,-,100.0,-,-,-,-,-,-,-,-,-,-,0.0,-,-,-,-,-,-,-,-,-,0.0,-,-,-,-,-,0.0,-,-,-,-,0.0,-,-,-,-,-,-,-,-,-,-,-,0.0,-,-,-,-,-,-,-,-,0.0,-,-,-,0.0,33.2,12.81,0.295
2738,16720,171076,Malou Z.,2000,,-,-,-,1.087646,-,-,-,-,-,-,-,-,-,0.0,-,-,-,0.0,-,-,0.0,0.0,-,-,-,-,-,6.973589,-,-,-,0.0,-,-,-,-,-,-,-,-,-,-,0.0,-,-,-,-,-,-,-,-,-,-,-,-,-,-,-,-,-,0.0,-,-,-,-,-,-,0.0,-,-,0.0,-,-,-,-,-,-,-,0.0,-,-,-,-,-,-,-,-,-,-,-,0.0,-,-,-,-,-,-,,-,5.792646,-,-,-,-,-,-,-,-,-,-,16.00937,-,-,-,-,-,-,-,-,-,-,-,-,-,-,-,-,0.0,-,-,-,0.0,-,-,-,-,1.087646,-,-,-,100.0,-,-,-,-,-,-,-,-,-,-,70.13675,-,-,-,-,-,-,-,-,-,0.0,-,-,-,-,-,0.0,-,-,-,-,0.0,-,-,-,-,-,-,-,-,-,-,-,0.0,-,-,-,-,-,-,-,-,0.0,-,-,-,0.0,72.0,29.5,0.22
2739,16763,171302,Livshits V.Ya.,1990,,-,-,-,11.5,-,-,-,-,-,-,-,-,-,0.0,-,-,-,10.35,-,-,0.0,0.0,-,-,-,-,-,0.0,-,-,-,0.0,-,-,-,-,-,-,-,-,-,-,0.0,-,-,-,-,-,-,-,-,-,-,-,-,-,-,-,-,-,0.0,-,-,-,-,-,-,0.0,-,-,0.0,-,-,-,-,-,-,-,0.0,-,-,-,-,-,-,-,-,-,-,-,20.25,-,-,-,-,-,-,,-,0.0,-,-,-,-,-,-,-,-,-,-,0.0,-,-,-,-,-,-,-,-,-,-,-,-,-,-,-,-,57.9,-,-,-,0.0,-,-,-,-,11.5,-,-,-,100.0,-,-,-,-,-,-,-,-,-,-,0.0,-,-,-,-,-,-,-,-,-,0.0,-,-,-,-,-,0.0,-,-,-,-,0.0,-,-,-,-,-,-,-,-,-,-,-,0.0,-,-,-,-,-,-,-,-,0.0,-,-,-,0.0,67.2,27.6,0.218
2740,16763,171303,Livshits V.Ya.,1990,,-,-,-,11.5,-,-,-,-,-,-,-,-,-,0.0,-,-,-,10.35,-,-,0.0,0.0,-,-,-,-,-,0.0,-,-,-,0.0,-,-,-,-,-,-,-,-,-,-,0.0,-,-,-,-,-,-,-,-,-,-,-,-,-,-,-,-,-,0.0,-,-,-,-,-,-,0.0,-,-,0.0,-,-,-,-,-,-,-,0.0,-,-,-,-,-,-,-,-,-,-,-,0.0,-,-,-,-,-,-,,-,0.0,-,-,-,-,-,-,-,-,-,-,20.25,-,-,-,-,-,-,-,-,-,-,-,-,-,-,-,-,57.9,-,-,-,0.0,-,-,-,-,11.5,-,-,-,100.0,-,-,-,-,-,-,-,-,-,-,0.0,-,-,-,-,-,-,-,-,-,0.0,-,-,-,-,-,0.0,-,-,-,-,0.0,-,-,-,-,-,-,-,-,-,-,-,0.0,-,-,-,-,-,-,-,-,0.0,-,-,-,0.0,58.3,23.8,0.229
2741,16763,171304,Livshits V.Ya.,1990,,-,-,-,11.5,-,-,-,-,-,-,-,-,-,0.0,-,-,-,10.35,-,-,0.0,0.0,-,-,-,-,-,0.0,-,-,-,0.0,-,-,-,-,-,-,-,-,-,-,0.0,-,-,-,-,-,-,-,-,-,-,-,-,-,-,-,-,-,0.0,-,-,-,-,-,-,0.0,-,-,0.0,-,-,-,-,-,-,-,0.0,-,-,-,-,-,-,-,-,-,-,-,0.0,-,-,-,-,-,-,,-,0.0,-,-,-,-,-,-,-,-,-,-,0.0,-,-,-,-,-,-,-,-,-,-,-,-,-,-,-,-,57.9,-,-,-,0.0,-,-,-,-,11.5,20.25,-,-,100.0,-,-,-,-,-,-,-,-,-,-,0.0,-,-,-,-,-,-,-,-,-,0.0,-,-,-,-,-,0.0,-,-,-,-,0.0,-,-,-,-,-,-,-,-,-,-,-,0.0,-,-,-,-,-,-,-,-,0.0,-,-,-,0.0,51.7,20.9,0.237
2742,16763,171305,Livshits V.Ya.,1990,,-,-,-,11.5,-,-,-,-,-,-,-,-,-,0.0,-,-,-,10.35,-,-,0.0,0.0,-,-,-,-,-,0.0,-,-,-,0.0,-,-,-,-,-,-,-,-,-,-,20.25,-,-,-,-,-,-,-,-,-,-,-,-,-,-,-,-,-,0.0,-,-,-,-,-,-,0.0,-,-,0.0,-,-,-,-,-,-,-,0.0,-,-,-,-,-,-,-,-,-,-,-,0.0,-,-,-,-,-,-,,-,0.0,-,-,-,-,-,-,-,-,-,-,0.0,-,-,-,-,-,-,-,-,-,-,-,-,-,-,-,-,57.9,-,-,-,0.0,-,-,-,-,11.5,-,-,-,100.0,-,-,-,-,-,-,-,-,-,-,0.0,-,-,-,-,-,-,-,-,-,0.0,-,-,-,-,-,0.0,-,-,-,-,0.0,-,-,-,-,-,-,-,-,-,-,-,0.0,-,-,-,-,-,-,-,-,0.0,-,-,-,0.0,37.2,14.8,0.258
2743,16777,171582,Burkhard D.J.M.,1997,,-,-,-,0.0,-,-,-,-,-,-,-,-,-,0.0,-,-,-,0.0,-,-,0.0,0.0,-,-,-,-,-,0.0,-,-,-,0.0,-,-,-,-,-,-,-,-,-,-,0.0,-,-,-,-,-,-,-,-,-,-,-,-,-,-,5,-,-,0.0,-,-,-,-,-,-,0.0,-,-,0.0,-,-,-,-,-,-,-,0.0,-,-,-,-,-,-,-,-,-,-,-,20.0,-,-,-,-,-,-,,-,0.0,-,-,-,-,-,-,-,-,-,-,0.0,-,-,-,-,-,-,-,-,-,-,-,-,-,-,-,-,0.0,-,-,-,0.0,-,-,-,-,5.0,-,-,-,100.0,-,-,-,-,-,-,-,-,-,-,75.0,-,-,-,-,-,-,-,-,-,0.0,-,-,-,-,-,0.0,-,-,-,-,0.0,-,-,-,-,-,-,-,-,-,-,-,0.0,-,-,-,-,-,-,-,-,0.0,-,-,-,0.0,81.2,33.3,0.2192192
2744,16777,171583,Burkhard D.J.M.,1997,,-,-,-,0.0,-,-,-,-,-,-,-,-,-,0.0,-,-,-,0.0,-,-,0.0,0.0,-,-,-,-,-,0.0,-,-,-,0.0,-,-,-,-,-,-,-,-,-,-,0.0,-,-,-,-,-,-,-,-,-,-,-,-,-,-,4.1,-,-,0.0,-,-,-,-,-,-,0.0,-,-,0.0,-,-,-,-,-,-,-,0.0,-,-,-,-,-,-,-,-,-,-,-,24.9,-,-,-,-,-,-,,-,0.0,-,-,-,-,-,-,-,-,-,-,0.0,-,-,-,-,-,-,-,-,-,-,-,-,-,-,-,-,0.0,-,-,-,0.0,-,-,-,-,4.1,-,-,-,100.0,-,-,-,-,-,-,-,-,-,-,71.0,-,-,-,-,-,-,-,-,-,0.0,-,-,-,-,-,0.0,-,-,-,-,0.0,-,-,-,-,-,-,-,-,-,-,-,0.0,-,-,-,-,-,-,-,-,0.0,-,-,-,0.0,85.9,34.7,0.2377522
2745,16777,171584,Burkhard D.J.M.,1997,,-,-,-,0.0,-,-,-,-,-,-,-,-,-,0.0,-,-,-,0.0,-,-,0.0,0.0,-,-,-,-,-,0.0,-,-,-,0.0,-,-,-,-,-,-,-,-,-,-,0.0,-,-,-,-,-,-,-,-,-,-,-,-,-,-,4.7,-,-,0.0,-,-,-,-,-,-,0.0,-,-,0.0,-,-,-,-,-,-,-,0.0,-,-,-,-,-,-,-,-,-,-,-,28.8,-,-,-,-,-,-,,-,0.0,-,-,-,-,-,-,-,-,-,-,0.0,-,-,-,-,-,-,-,-,-,-,-,-,-,-,-,-,0.0,-,-,-,0.0,-,-,-,-,4.7,-,-,-,100.0,-,-,-,-,-,-,-,-,-,-,66.5,-,-,-,-,-,-,-,-,-,0.0,-,-,-,-,-,0.0,-,-,-,-,0.0,-,-,-,-,-,-,-,-,-,-,-,0.0,-,-,-,-,-,-,-,-,0.0,-,-,-,0.0,89.3,35.8,0.2472068
2746,16777,171585,Burkhard D.J.M.,1997,,-,-,-,0.0,-,-,-,-,-,-,-,-,-,0.0,-,-,-,0.0,-,-,0.0,0.0,-,-,-,-,-,0.0,-,-,-,0.0,-,-,-,-,-,-,-,-,-,-,0.0,-,-,-,-,-,-,-,-,-,-,-,-,-,-,5.3,-,-,0.0,-,-,-,-,-,-,0.0,-,-,0.0,-,-,-,-,-,-,-,0.0,-,-,-,-,-,-,-,-,-,-,-,35.0,-,-,-,-,-,-,,-,0.0,-,-,-,-,-,-,-,-,-,-,0.0,-,-,-,-,-,-,-,-,-,-,-,-,-,-,-,-,0.0,-,-,-,0.0,-,-,-,-,5.3,-,-,-,100.0,-,-,-,-,-,-,-,-,-,-,59.7,-,-,-,-,-,-,-,-,-,0.0,-,-,-,-,-,0.0,-,-,-,-,0.0,-,-,-,-,-,-,-,-,-,-,-,0.0,-,-,-,-,-,-,-,-,0.0,-,-,-,0.0,89.3,35.8,0.2472068
2747,16777,171587,Burkhard D.J.M.,1997,,-,-,-,0.0,-,-,-,-,-,-,-,-,-,0.0,-,-,-,0.0,-,-,0.0,0.0,-,-,-,-,-,0.0,-,-,-,0.0,-,-,-,-,-,-,-,-,-,-,0.0,-,-,-,-,-,-,-,-,-,-,-,-,-,-,5,-,-,0.0,-,-,-,-,-,-,0.0,-,-,0.0,-,-,-,-,-,-,-,0.0,-,-,-,-,-,-,-,-,-,-,-,0.0,-,-,-,-,-,-,,-,0.0,-,-,-,-,-,-,-,-,-,-,20.0,-,-,-,-,-,-,-,-,-,-,-,-,-,-,-,-,0.0,-,-,-,0.0,-,-,-,-,5.0,-,-,-,100.0,-,-,-,-,-,-,-,-,-,-,75.0,-,-,-,-,-,-,-,-,-,0.0,-,-,-,-,-,0.0,-,-,-,-,0.0,-,-,-,-,-,-,-,-,-,-,-,0.0,-,-,-,-,-,-,-,-,0.0,-,-,-,0.0,65.3,26.7,0.2228465
2748,16777,171588,Burkhard D.J.M.,1997,,-,-,-,0.0,-,-,-,-,-,-,-,-,-,0.0,-,-,-,0.0,-,-,0.0,0.0,-,-,-,-,-,0.0,-,-,-,0.0,-,-,-,-,-,-,-,-,-,-,0.0,-,-,-,-,-,-,-,-,-,-,-,-,-,-,5.1,-,-,0.0,-,-,-,-,-,-,0.0,-,-,0.0,-,-,-,-,-,-,-,0.0,-,-,-,-,-,-,-,-,-,-,-,0.0,-,-,-,-,-,-,,-,0.0,-,-,-,-,-,-,-,-,-,-,23.4,-,-,-,-,-,-,-,-,-,-,-,-,-,-,-,-,0.0,-,-,-,0.0,-,-,-,-,5.1,-,-,-,100.0,-,-,-,-,-,-,-,-,-,-,71.5,-,-,-,-,-,-,-,-,-,0.0,-,-,-,-,-,0.0,-,-,-,-,0.0,-,-,-,-,-,-,-,-,-,-,-,0.0,-,-,-,-,-,-,-,-,0.0,-,-,-,0.0,63.2,25.5,0.2392157
2749,16777,171589,Burkhard D.J.M.,1997,,-,-,-,0.0,-,-,-,-,-,-,-,-,-,0.0,-,-,-,0.0,-,-,0.0,0.0,-,-,-,-,-,0.0,-,-,-,0.0,-,-,-,-,-,-,-,-,-,-,0.0,-,-,-,-,-,-,-,-,-,-,-,-,-,-,6,-,-,0.0,-,-,-,-,-,-,0.0,-,-,0.0,-,-,-,-,-,-,-,0.0,-,-,-,-,-,-,-,-,-,-,-,0.0,-,-,-,-,-,-,,-,0.0,-,-,-,-,-,-,-,-,-,-,27.0,-,-,-,-,-,-,-,-,-,-,-,-,-,-,-,-,0.0,-,-,-,0.0,-,-,-,-,6.0,-,-,-,100.0,-,-,-,-,-,-,-,-,-,-,67.0,-,-,-,-,-,-,-,-,-,0.0,-,-,-,-,-,0.0,-,-,-,-,0.0,-,-,-,-,-,-,-,-,-,-,-,0.0,-,-,-,-,-,-,-,-,0.0,-,-,-,0.0,62.6,24.9,0.2570281
2750,16777,171590,Burkhard D.J.M.,1997,,-,-,-,0.0,-,-,-,-,-,-,-,-,-,0.0,-,-,-,0.0,-,-,0.0,0.0,-,-,-,-,-,0.0,-,-,-,0.0,-,-,-,-,-,-,-,-,-,-,0.0,-,-,-,-,-,-,-,-,-,-,-,-,-,-,5,-,-,0.0,-,-,-,-,-,-,0.0,-,-,0.0,-,-,-,-,-,-,-,0.0,-,-,-,-,-,-,-,-,-,-,-,0.0,-,-,-,-,-,-,,-,0.0,-,-,-,-,-,-,-,-,-,-,36.0,-,-,-,-,-,-,-,-,-,-,-,-,-,-,-,-,0.0,-,-,-,0.0,-,-,-,-,5.0,-,-,-,100.0,-,-,-,-,-,-,-,-,-,-,59.0,-,-,-,-,-,-,-,-,-,0.0,-,-,-,-,-,0.0,-,-,-,-,0.0,-,-,-,-,-,-,-,-,-,-,-,0.0,-,-,-,-,-,-,-,-,0.0,-,-,-,0.0,62.2,24.7,0.2591093
2751,16777,171591,Burkhard D.J.M.,1997,,-,-,-,0.0,-,-,-,-,-,-,-,-,-,0.0,-,-,-,0.0,-,-,0.0,0.0,-,-,-,-,-,0.0,-,-,-,0.0,-,-,-,-,-,-,-,-,-,-,0.0,-,-,-,-,-,-,-,-,-,-,-,-,-,-,5,-,-,0.0,-,-,-,-,-,-,0.0,-,-,0.0,-,-,-,-,-,-,-,0.0,-,-,-,-,-,-,-,-,-,-,-,0.0,-,-,-,-,-,-,,-,0.0,-,-,-,-,-,-,-,-,-,-,41.0,-,-,-,-,-,-,-,-,-,-,-,-,-,-,-,-,0.0,-,-,-,0.0,-,-,-,-,5.0,-,-,-,100.0,-,-,-,-,-,-,-,-,-,-,54.0,-,-,-,-,-,-,-,-,-,0.0,-,-,-,-,-,0.0,-,-,-,-,0.0,-,-,-,-,-,-,-,-,-,-,-,0.0,-,-,-,-,-,-,-,-,0.0,-,-,-,0.0,62.7,24.9,0.2590362
2752,16778,146231,Burkhard D.J.M.,1997,,-,-,-,0.0,-,-,-,-,-,-,-,-,-,0.0,-,-,-,0.0,-,-,0.0,0.0,-,-,-,-,-,0.0,-,-,-,0.0,-,-,-,-,-,-,-,-,-,-,0.0,-,-,-,-,-,-,-,-,-,-,-,-,-,-,10,-,-,0.0,-,-,-,-,-,-,0.0,-,-,0.0,-,-,-,-,-,-,-,0.0,-,-,-,-,-,-,-,-,-,-,-,18.5,-,-,-,-,-,-,,-,0.0,-,-,-,-,-,-,-,-,-,-,0.0,-,-,-,-,-,-,-,-,-,-,-,-,-,-,-,-,0.0,-,-,-,0.0,-,-,-,-,10.0,-,-,-,100.0,-,-,-,-,-,-,-,-,-,-,71.5,-,-,-,-,-,-,-,-,-,0.0,-,-,-,-,-,0.0,-,-,-,-,0.0,-,-,-,-,-,-,-,-,-,-,-,0.0,-,-,-,-,-,-,-,-,0.0,-,-,-,0.0,82.5,33.1,0.2462236
2753,16778,146232,Burkhard D.J.M.,1997,,-,-,-,0.0,-,-,-,-,-,-,-,-,-,0.0,-,-,-,0.0,-,-,0.0,0.0,-,-,-,-,-,0.0,-,-,-,0.0,-,-,-,-,-,-,-,-,-,-,0.0,-,-,-,-,-,-,-,-,-,-,-,-,-,-,10,-,-,0.0,-,-,-,-,-,-,0.0,-,-,0.0,-,-,-,-,-,-,-,0.0,-,-,-,-,-,-,-,-,-,-,-,24.7,-,-,-,-,-,-,,-,0.0,-,-,-,-,-,-,-,-,-,-,0.0,-,-,-,-,-,-,-,-,-,-,-,-,-,-,-,-,0.0,-,-,-,0.0,-,-,-,-,10.0,-,-,-,100.0,-,-,-,-,-,-,-,-,-,-,65.3,-,-,-,-,-,-,-,-,-,0.0,-,-,-,-,-,0.0,-,-,-,-,0.0,-,-,-,-,-,-,-,-,-,-,-,0.0,-,-,-,-,-,-,-,-,0.0,-,-,-,0.0,89.7,35.8,0.2527933
2754,16778,146233,Burkhard D.J.M.,1997,,-,-,-,0.0,-,-,-,-,-,-,-,-,-,0.0,-,-,-,0.0,-,-,0.0,0.0,-,-,-,-,-,0.0,-,-,-,0.0,-,-,-,-,-,-,-,-,-,-,0.0,-,-,-,-,-,-,-,-,-,-,-,-,-,-,10,-,-,0.0,-,-,-,-,-,-,0.0,-,-,0.0,-,-,-,-,-,-,-,0.0,-,-,-,-,-,-,-,-,-,-,-,29.4,-,-,-,-,-,-,,-,0.0,-,-,-,-,-,-,-,-,-,-,0.0,-,-,-,-,-,-,-,-,-,-,-,-,-,-,-,-,0.0,-,-,-,0.0,-,-,-,-,10.0,-,-,-,100.0,-,-,-,-,-,-,-,-,-,-,60.6,-,-,-,-,-,-,-,-,-,0.0,-,-,-,-,-,0.0,-,-,-,-,0.0,-,-,-,-,-,-,-,-,-,-,-,0.0,-,-,-,-,-,-,-,-,0.0,-,-,-,0.0,92.7,36.8,0.2595108
2755,16778,146234,Burkhard D.J.M.,1997,,-,-,-,0.0,-,-,-,-,-,-,-,-,-,0.0,-,-,-,0.0,-,-,0.0,0.0,-,-,-,-,-,0.0,-,-,-,0.0,-,-,-,-,-,-,-,-,-,-,0.0,-,-,-,-,-,-,-,-,-,-,-,-,-,-,10,-,-,0.0,-,-,-,-,-,-,0.0,-,-,0.0,-,-,-,-,-,-,-,0.0,-,-,-,-,-,-,-,-,-,-,-,34.1,-,-,-,-,-,-,,-,0.0,-,-,-,-,-,-,-,-,-,-,0.0,-,-,-,-,-,-,-,-,-,-,-,-,-,-,-,-,0.0,-,-,-,0.0,-,-,-,-,10.0,-,-,-,100.0,-,-,-,-,-,-,-,-,-,-,55.9,-,-,-,-,-,-,-,-,-,0.0,-,-,-,-,-,0.0,-,-,-,-,0.0,-,-,-,-,-,-,-,-,-,-,-,0.0,-,-,-,-,-,-,-,-,0.0,-,-,-,0.0,93.4,37.4,0.2486631
2756,16778,146235,Burkhard D.J.M.,1997,,-,-,-,0.0,-,-,-,-,-,-,-,-,-,0.0,-,-,-,0.0,-,-,0.0,0.0,-,-,-,-,-,0.0,-,-,-,0.0,-,-,-,-,-,-,-,-,-,-,0.0,-,-,-,-,-,-,-,-,-,-,-,-,-,-,2,-,-,0.0,-,-,-,-,-,-,0.0,-,-,0.0,-,-,-,-,-,-,-,0.0,-,-,-,-,-,-,-,-,-,-,-,22.5,-,-,-,-,-,-,,-,0.0,-,-,-,-,-,-,-,-,-,-,0.0,-,-,-,-,-,-,-,-,-,-,-,-,-,-,-,-,0.0,-,-,-,0.0,-,-,-,-,2.0,-,-,-,100.0,-,-,-,-,-,-,-,-,-,-,75.5,-,-,-,-,-,-,-,-,-,0.0,-,-,-,-,-,0.0,-,-,-,-,0.0,-,-,-,-,-,-,-,-,-,-,-,0.0,-,-,-,-,-,-,-,-,0.0,-,-,-,0.0,77.2,32.0,0.20625
2757,16778,146236,Burkhard D.J.M.,1997,,-,-,-,0.0,-,-,-,-,-,-,-,-,-,0.0,-,-,-,0.0,-,-,0.0,0.0,-,-,-,-,-,0.0,-,-,-,0.0,-,-,-,-,-,-,-,-,-,-,0.0,-,-,-,-,-,-,-,-,-,-,-,-,-,-,2,-,-,0.0,-,-,-,-,-,-,0.0,-,-,0.0,-,-,-,-,-,-,-,0.0,-,-,-,-,-,-,-,-,-,-,-,26.8,-,-,-,-,-,-,,-,0.0,-,-,-,-,-,-,-,-,-,-,0.0,-,-,-,-,-,-,-,-,-,-,-,-,-,-,-,-,0.0,-,-,-,0.0,-,-,-,-,2.0,-,-,-,100.0,-,-,-,-,-,-,-,-,-,-,71.2,-,-,-,-,-,-,-,-,-,0.0,-,-,-,-,-,0.0,-,-,-,-,0.0,-,-,-,-,-,-,-,-,-,-,-,0.0,-,-,-,-,-,-,-,-,0.0,-,-,-,0.0,81.9,33.4,0.2260479
2758,16778,146237,Burkhard D.J.M.,1997,,-,-,-,0.0,-,-,-,-,-,-,-,-,-,0.0,-,-,-,0.0,-,-,0.0,0.0,-,-,-,-,-,0.0,-,-,-,0.0,-,-,-,-,-,-,-,-,-,-,0.0,-,-,-,-,-,-,-,-,-,-,-,-,-,-,2,-,-,0.0,-,-,-,-,-,-,0.0,-,-,0.0,-,-,-,-,-,-,-,0.0,-,-,-,-,-,-,-,-,-,-,-,32.0,-,-,-,-,-,-,,-,0.0,-,-,-,-,-,-,-,-,-,-,0.0,-,-,-,-,-,-,-,-,-,-,-,-,-,-,-,-,0.0,-,-,-,0.0,-,-,-,-,2.0,-,-,-,100.0,-,-,-,-,-,-,-,-,-,-,66.0,-,-,-,-,-,-,-,-,-,0.0,-,-,-,-,-,0.0,-,-,-,-,0.0,-,-,-,-,-,-,-,-,-,-,-,0.0,-,-,-,-,-,-,-,-,0.0,-,-,-,0.0,83.2,33.7,0.2344213
2759,16778,146238,Burkhard D.J.M.,1997,,-,-,-,0.0,-,-,-,-,-,-,-,-,-,0.0,-,-,-,0.0,-,-,0.0,0.0,-,-,-,-,-,0.0,-,-,-,0.0,-,-,-,-,-,-,-,-,-,-,0.0,-,-,-,-,-,-,-,-,-,-,-,-,-,-,2,-,-,0.0,-,-,-,-,-,-,0.0,-,-,0.0,-,-,-,-,-,-,-,0.0,-,-,-,-,-,-,-,-,-,-,-,37.1,-,-,-,-,-,-,,-,0.0,-,-,-,-,-,-,-,-,-,-,0.0,-,-,-,-,-,-,-,-,-,-,-,-,-,-,-,-,0.0,-,-,-,0.0,-,-,-,-,2.0,-,-,-,100.0,-,-,-,-,-,-,-,-,-,-,60.9,-,-,-,-,-,-,-,-,-,0.0,-,-,-,-,-,0.0,-,-,-,-,0.0,-,-,-,-,-,-,-,-,-,-,-,0.0,-,-,-,-,-,-,-,-,0.0,-,-,-,0.0,83.8,33.7,0.2433235
2760,16778,146239,Burkhard D.J.M.,1997,,-,-,-,0.0,-,-,-,-,-,-,-,-,-,0.0,-,-,-,0.0,-,-,0.0,0.0,-,-,-,-,-,0.0,-,-,-,0.0,-,-,-,-,-,-,-,-,-,-,0.0,-,-,-,-,-,-,-,-,-,-,-,-,-,-,10,-,-,0.0,-,-,-,-,-,-,0.0,-,-,0.0,-,-,-,-,-,-,-,0.0,-,-,-,-,-,-,-,-,-,-,-,0.0,-,-,-,-,-,-,,-,0.0,-,-,-,-,-,-,-,-,-,-,18.5,-,-,-,-,-,-,-,-,-,-,-,-,-,-,-,-,0.0,-,-,-,0.0,-,-,-,-,10.0,-,-,-,100.0,-,-,-,-,-,-,-,-,-,-,71.5,-,-,-,-,-,-,-,-,-,0.0,-,-,-,-,-,0.0,-,-,-,-,0.0,-,-,-,-,-,-,-,-,-,-,-,0.0,-,-,-,-,-,-,-,-,0.0,-,-,-,0.0,62.6,25.9,0.2084942
2761,16778,146240,Burkhard D.J.M.,1997,,-,-,-,0.0,-,-,-,-,-,-,-,-,-,0.0,-,-,-,0.0,-,-,0.0,0.0,-,-,-,-,-,0.0,-,-,-,0.0,-,-,-,-,-,-,-,-,-,-,0.0,-,-,-,-,-,-,-,-,-,-,-,-,-,-,10,-,-,0.0,-,-,-,-,-,-,0.0,-,-,0.0,-,-,-,-,-,-,-,0.0,-,-,-,-,-,-,-,-,-,-,-,0.0,-,-,-,-,-,-,,-,0.0,-,-,-,-,-,-,-,-,-,-,24.7,-,-,-,-,-,-,-,-,-,-,-,-,-,-,-,-,0.0,-,-,-,0.0,-,-,-,-,10.0,-,-,-,100.0,-,-,-,-,-,-,-,-,-,-,65.3,-,-,-,-,-,-,-,-,-,0.0,-,-,-,-,-,0.0,-,-,-,-,0.0,-,-,-,-,-,-,-,-,-,-,-,0.0,-,-,-,-,-,-,-,-,0.0,-,-,-,0.0,61.1,26.0,0.175
2762,16778,146241,Burkhard D.J.M.,1997,,-,-,-,0.0,-,-,-,-,-,-,-,-,-,0.0,-,-,-,0.0,-,-,0.0,0.0,-,-,-,-,-,0.0,-,-,-,0.0,-,-,-,-,-,-,-,-,-,-,0.0,-,-,-,-,-,-,-,-,-,-,-,-,-,-,10,-,-,0.0,-,-,-,-,-,-,0.0,-,-,0.0,-,-,-,-,-,-,-,0.0,-,-,-,-,-,-,-,-,-,-,-,0.0,-,-,-,-,-,-,,-,0.0,-,-,-,-,-,-,-,-,-,-,29.4,-,-,-,-,-,-,-,-,-,-,-,-,-,-,-,-,0.0,-,-,-,0.0,-,-,-,-,10.0,-,-,-,100.0,-,-,-,-,-,-,-,-,-,-,60.6,-,-,-,-,-,-,-,-,-,0.0,-,-,-,-,-,0.0,-,-,-,-,0.0,-,-,-,-,-,-,-,-,-,-,-,0.0,-,-,-,-,-,-,-,-,0.0,-,-,-,0.0,60.1,25.3,0.187747
2763,16778,146242,Burkhard D.J.M.,1997,,-,-,-,0.0,-,-,-,-,-,-,-,-,-,0.0,-,-,-,0.0,-,-,0.0,0.0,-,-,-,-,-,0.0,-,-,-,0.0,-,-,-,-,-,-,-,-,-,-,0.0,-,-,-,-,-,-,-,-,-,-,-,-,-,-,10,-,-,0.0,-,-,-,-,-,-,0.0,-,-,0.0,-,-,-,-,-,-,-,0.0,-,-,-,-,-,-,-,-,-,-,-,0.0,-,-,-,-,-,-,,-,0.0,-,-,-,-,-,-,-,-,-,-,34.1,-,-,-,-,-,-,-,-,-,-,-,-,-,-,-,-,0.0,-,-,-,0.0,-,-,-,-,10.0,-,-,-,100.0,-,-,-,-,-,-,-,-,-,-,55.9,-,-,-,-,-,-,-,-,-,0.0,-,-,-,-,-,0.0,-,-,-,-,0.0,-,-,-,-,-,-,-,-,-,-,-,0.0,-,-,-,-,-,-,-,-,0.0,-,-,-,0.0,59.5,24.8,0.1995968
2764,16778,146243,Burkhard D.J.M.,1997,,-,-,-,0.0,-,-,-,-,-,-,-,-,-,0.0,-,-,-,0.0,-,-,0.0,0.0,-,-,-,-,-,0.0,-,-,-,0.0,-,-,-,-,-,-,-,-,-,-,0.0,-,-,-,-,-,-,-,-,-,-,-,-,-,-,10,-,-,0.0,-,-,-,-,-,-,0.0,-,-,0.0,-,-,-,-,-,-,-,0.0,-,-,-,-,-,-,-,-,-,-,-,0.0,-,-,-,-,-,-,,-,0.0,-,-,-,-,-,-,-,-,-,-,38.8,-,-,-,-,-,-,-,-,-,-,-,-,-,-,-,-,0.0,-,-,-,0.0,-,-,-,-,10.0,-,-,-,100.0,-,-,-,-,-,-,-,-,-,-,51.2,-,-,-,-,-,-,-,-,-,0.0,-,-,-,-,-,0.0,-,-,-,-,0.0,-,-,-,-,-,-,-,-,-,-,-,0.0,-,-,-,-,-,-,-,-,0.0,-,-,-,0.0,59.7,24.2,0.2334711
2765,16778,146244,Burkhard D.J.M.,1997,,-,-,-,0.0,-,-,-,-,-,-,-,-,-,0.0,-,-,-,0.0,-,-,0.0,0.0,-,-,-,-,-,0.0,-,-,-,0.0,-,-,-,-,-,-,-,-,-,-,0.0,-,-,-,-,-,-,-,-,-,-,-,-,-,-,2,-,-,0.0,-,-,-,-,-,-,0.0,-,-,0.0,-,-,-,-,-,-,-,0.0,-,-,-,-,-,-,-,-,-,-,-,0.0,-,-,-,-,-,-,,-,0.0,-,-,-,-,-,-,-,-,-,-,22.5,-,-,-,-,-,-,-,-,-,-,-,-,-,-,-,-,0.0,-,-,-,0.0,-,-,-,-,2.0,-,-,-,100.0,-,-,-,-,-,-,-,-,-,-,75.5,-,-,-,-,-,-,-,-,-,0.0,-,-,-,-,-,0.0,-,-,-,-,0.0,-,-,-,-,-,-,-,-,-,-,-,0.0,-,-,-,-,-,-,-,-,0.0,-,-,-,0.0,64.1,25.4,0.261811
2766,16778,146245,Burkhard D.J.M.,1997,,-,-,-,0.0,-,-,-,-,-,-,-,-,-,0.0,-,-,-,0.0,-,-,0.0,0.0,-,-,-,-,-,0.0,-,-,-,0.0,-,-,-,-,-,-,-,-,-,-,0.0,-,-,-,-,-,-,-,-,-,-,-,-,-,-,2,-,-,0.0,-,-,-,-,-,-,0.0,-,-,0.0,-,-,-,-,-,-,-,0.0,-,-,-,-,-,-,-,-,-,-,-,0.0,-,-,-,-,-,-,,-,0.0,-,-,-,-,-,-,-,-,-,-,26.8,-,-,-,-,-,-,-,-,-,-,-,-,-,-,-,-,0.0,-,-,-,0.0,-,-,-,-,2.0,-,-,-,100.0,-,-,-,-,-,-,-,-,-,-,71.2,-,-,-,-,-,-,-,-,-,0.0,-,-,-,-,-,0.0,-,-,-,-,0.0,-,-,-,-,-,-,-,-,-,-,-,0.0,-,-,-,-,-,-,-,-,0.0,-,-,-,0.0,65.4,24.3,0.3456791
2767,16778,146246,Burkhard D.J.M.,1997,,-,-,-,0.0,-,-,-,-,-,-,-,-,-,0.0,-,-,-,0.0,-,-,0.0,0.0,-,-,-,-,-,0.0,-,-,-,0.0,-,-,-,-,-,-,-,-,-,-,0.0,-,-,-,-,-,-,-,-,-,-,-,-,-,-,2,-,-,0.0,-,-,-,-,-,-,0.0,-,-,0.0,-,-,-,-,-,-,-,0.0,-,-,-,-,-,-,-,-,-,-,-,0.0,-,-,-,-,-,-,,-,0.0,-,-,-,-,-,-,-,-,-,-,32.0,-,-,-,-,-,-,-,-,-,-,-,-,-,-,-,-,0.0,-,-,-,0.0,-,-,-,-,2.0,-,-,-,100.0,-,-,-,-,-,-,-,-,-,-,66.0,-,-,-,-,-,-,-,-,-,0.0,-,-,-,-,-,0.0,-,-,-,-,0.0,-,-,-,-,-,-,-,-,-,-,-,0.0,-,-,-,-,-,-,-,-,0.0,-,-,-,0.0,63.7,23.8,0.3382353
2768,16778,146247,Burkhard D.J.M.,1997,,-,-,-,0.0,-,-,-,-,-,-,-,-,-,0.0,-,-,-,0.0,-,-,0.0,0.0,-,-,-,-,-,0.0,-,-,-,0.0,-,-,-,-,-,-,-,-,-,-,0.0,-,-,-,-,-,-,-,-,-,-,-,-,-,-,2,-,-,0.0,-,-,-,-,-,-,0.0,-,-,0.0,-,-,-,-,-,-,-,0.0,-,-,-,-,-,-,-,-,-,-,-,0.0,-,-,-,-,-,-,,-,0.0,-,-,-,-,-,-,-,-,-,-,37.1,-,-,-,-,-,-,-,-,-,-,-,-,-,-,-,-,0.0,-,-,-,0.0,-,-,-,-,2.0,-,-,-,100.0,-,-,-,-,-,-,-,-,-,-,60.9,-,-,-,-,-,-,-,-,-,0.0,-,-,-,-,-,0.0,-,-,-,-,0.0,-,-,-,-,-,-,-,-,-,-,-,0.0,-,-,-,-,-,-,-,-,0.0,-,-,-,0.0,62.9,23.4,0.3440171
2769,16778,146248,Burkhard D.J.M.,1997,,-,-,-,0.0,-,-,-,-,-,-,-,-,-,0.0,-,-,-,0.0,-,-,0.0,0.0,-,-,-,-,-,0.0,-,-,-,0.0,-,-,-,-,-,-,-,-,-,-,0.0,-,-,-,-,-,-,-,-,-,-,-,-,-,-,2,-,-,0.0,-,-,-,-,-,-,0.0,-,-,0.0,-,-,-,-,-,-,-,0.0,-,-,-,-,-,-,-,-,-,-,-,0.0,-,-,-,-,-,-,,-,0.0,-,-,-,-,-,-,-,-,-,-,42.2,-,-,-,-,-,-,-,-,-,-,-,-,-,-,-,-,0.0,-,-,-,0.0,-,-,-,-,2.0,-,-,-,100.0,-,-,-,-,-,-,-,-,-,-,55.8,-,-,-,-,-,-,-,-,-,0.0,-,-,-,-,-,0.0,-,-,-,-,0.0,-,-,-,-,-,-,-,-,-,-,-,0.0,-,-,-,-,-,-,-,-,0.0,-,-,-,0.0,61.4,23.6,0.3008475
2770,16867,172137,Sidkey M.A.,1999,,-,-,-,0.0,-,-,-,-,-,-,-,-,-,0.0,-,-,-,0.0,-,-,0.0,0.0,-,-,-,-,-,0.0,-,-,-,0.0,-,-,-,-,-,-,-,-,-,-,0.0,-,-,-,-,-,-,-,-,-,-,-,-,-,-,-,-,-,0.0,-,-,-,-,-,-,0.0,-,-,0.0,-,-,-,-,-,-,-,0.0,-,-,-,-,-,-,-,-,-,-,-,0.0,-,-,-,-,-,-,,-,0.0,-,-,-,-,-,-,-,-,-,-,0.0,-,-,-,-,-,-,-,-,-,-,-,-,-,-,-,-,0.0,-,-,-,0.0,-,-,-,-,0.1,-,-,-,100.0,-,-,-,-,-,-,-,-,-,-,0.0,0.1,-,-,-,-,-,-,-,-,0.0,-,-,-,-,-,65.0,-,-,-,-,0.0,-,-,-,-,-,-,-,-,-,34.9,-,0.0,-,-,-,-,-,-,-,-,0.0,-,-,-,0.0,49.3,20.3,0.2142857
2771,16867,172138,Sidkey M.A.,1999,,-,-,-,0.0,-,-,-,-,-,-,-,-,-,0.0,-,-,-,0.0,-,-,0.0,0.0,-,-,-,-,-,0.0,-,-,-,0.0,-,-,-,-,-,-,-,-,-,-,0.0,-,-,-,-,-,-,-,-,-,-,-,-,-,-,-,-,-,0.0,-,-,-,-,-,-,0.0,-,-,0.0,-,-,-,-,-,-,-,0.0,-,-,-,-,-,-,-,-,-,-,-,0.0,-,-,-,-,-,-,,-,0.0,-,-,-,-,-,-,-,-,-,-,0.0,-,-,-,-,-,-,-,-,-,-,-,-,-,-,-,-,0.0,-,-,-,0.0,-,-,-,-,0.5,-,-,-,100.0,-,-,-,-,-,-,-,-,-,-,0.0,0.5,-,-,-,-,-,-,-,-,0.0,-,-,-,-,-,65.0,-,-,-,-,0.0,-,-,-,-,-,-,-,-,-,34.5,-,0.0,-,-,-,-,-,-,-,-,0.0,-,-,-,0.0,49.6,20.42,0.2144956
2772,16867,172139,Sidkey M.A.,1999,,-,-,-,0.0,-,-,-,-,-,-,-,-,-,0.0,-,-,-,0.0,-,-,0.0,0.0,-,-,-,-,-,0.0,-,-,-,0.0,-,-,-,-,-,-,-,-,-,-,0.0,-,-,-,-,-,-,-,-,-,-,-,-,-,-,-,-,-,0.0,-,-,-,-,-,-,0.0,-,-,0.0,-,-,-,-,-,-,-,0.0,-,-,-,-,-,-,-,-,-,-,-,0.0,-,-,-,-,-,-,,-,0.0,-,-,-,-,-,-,-,-,-,-,0.0,-,-,-,-,-,-,-,-,-,-,-,-,-,-,-,-,0.0,-,-,-,0.0,-,-,-,-,1.0,-,-,-,100.0,-,-,-,-,-,-,-,-,-,-,0.0,1,-,-,-,-,-,-,-,-,0.0,-,-,-,-,-,65.0,-,-,-,-,0.0,-,-,-,-,-,-,-,-,-,34,-,0.0,-,-,-,-,-,-,-,-,0.0,-,-,-,0.0,50.3,20.71,0.2143892
2773,16867,172140,Sidkey M.A.,1999,,-,-,-,0.0,-,-,-,-,-,-,-,-,-,0.0,-,-,-,0.0,-,-,0.0,0.0,-,-,-,-,-,0.0,-,-,-,0.0,-,-,-,-,-,-,-,-,-,-,0.0,-,-,-,-,-,-,-,-,-,-,-,-,-,-,-,-,-,0.0,-,-,-,-,-,-,0.0,-,-,0.0,-,-,-,-,-,-,-,0.0,-,-,-,-,-,-,-,-,-,-,-,0.0,-,-,-,-,-,-,,-,0.0,-,-,-,-,-,-,-,-,-,-,0.0,-,-,-,-,-,-,-,-,-,-,-,-,-,-,-,-,0.0,-,-,-,0.0,-,-,-,-,2.0,-,-,-,100.0,-,-,-,-,-,-,-,-,-,-,0.0,2,-,-,-,-,-,-,-,-,0.0,-,-,-,-,-,65.0,-,-,-,-,0.0,-,-,-,-,-,-,-,-,-,33,-,0.0,-,-,-,-,-,-,-,-,0.0,-,-,-,0.0,51.8,21.31,0.2153918
2774,16867,172141,Sidkey M.A.,1999,,-,-,-,0.0,-,-,-,-,-,-,-,-,-,0.0,-,-,-,0.0,-,-,0.0,0.0,-,-,-,-,-,0.0,-,-,-,0.0,-,-,-,-,-,-,-,-,-,-,0.0,-,-,-,-,-,-,-,-,-,-,-,-,-,-,-,-,-,0.0,-,-,-,-,-,-,0.0,-,-,0.0,-,-,-,-,-,-,-,0.0,-,-,-,-,-,-,-,-,-,-,-,0.0,-,-,-,-,-,-,,-,0.0,-,-,-,-,-,-,-,-,-,-,0.0,-,-,-,-,-,-,-,-,-,-,-,-,-,-,-,-,0.0,-,-,-,0.0,-,-,-,-,3.0,-,-,-,100.0,-,-,-,-,-,-,-,-,-,-,0.0,3,-,-,-,-,-,-,-,-,0.0,-,-,-,-,-,65.0,-,-,-,-,0.0,-,-,-,-,-,-,-,-,-,32,-,0.0,-,-,-,-,-,-,-,-,0.0,-,-,-,0.0,52.4,21.56,0.2152134
2775,16867,172142,Sidkey M.A.,1999,,-,-,-,0.0,-,-,-,-,-,-,-,-,-,0.0,-,-,-,0.0,-,-,0.0,0.0,-,-,-,-,-,0.0,-,-,-,0.0,-,-,-,-,-,-,-,-,-,-,0.0,-,-,-,-,-,-,-,-,-,-,-,-,-,-,-,-,-,0.0,-,-,-,-,-,-,0.0,-,-,0.0,-,-,-,-,-,-,-,0.0,-,-,-,-,-,-,-,-,-,-,-,0.0,-,-,-,-,-,-,,-,0.0,-,-,-,-,-,-,-,-,-,-,0.0,-,-,-,-,-,-,-,-,-,-,-,-,-,-,-,-,0.0,-,-,-,0.0,-,-,-,-,4.0,-,-,-,100.0,-,-,-,-,-,-,-,-,-,-,0.0,4,-,-,-,-,-,-,-,-,0.0,-,-,-,-,-,65.0,-,-,-,-,0.0,-,-,-,-,-,-,-,-,-,31,-,0.0,-,-,-,-,-,-,-,-,0.0,-,-,-,0.0,54.4,22.38,0.215371
2776,16867,172143,Sidkey M.A.,1999,,-,-,-,0.0,-,-,-,-,-,-,-,-,-,0.0,-,-,-,0.0,-,-,0.0,0.0,-,-,-,-,-,0.0,-,-,-,0.0,-,-,-,-,-,-,-,-,-,-,0.0,-,-,-,-,-,-,-,-,-,-,-,-,-,-,-,-,-,0.0,-,-,-,-,-,-,0.0,-,-,0.0,-,-,-,-,-,-,-,0.0,-,-,-,-,-,-,-,-,-,-,-,0.0,-,-,-,-,-,-,,-,0.0,-,-,-,-,-,-,-,-,-,-,0.0,-,-,-,-,-,-,-,-,-,-,-,-,-,-,-,-,0.0,-,-,-,0.0,-,-,-,-,5.0,-,-,-,100.0,-,-,-,-,-,-,-,-,-,-,0.0,5,-,-,-,-,-,-,-,-,0.0,-,-,-,-,-,65.0,-,-,-,-,0.0,-,-,-,-,-,-,-,-,-,30,-,0.0,-,-,-,-,-,-,-,-,0.0,-,-,-,0.0,55.5,22.84,0.2149737
2777,16927,146714,Tesar A.,1983,,-,-,-,0.0,4,-,-,-,-,-,-,-,-,0.0,-,-,34,0.0,-,-,0.0,0.0,-,-,-,-,-,0.0,-,-,-,0.0,-,-,-,-,-,-,-,-,-,-,0.0,-,-,-,-,-,-,-,-,-,-,-,-,-,-,-,-,-,0.0,-,-,-,-,-,-,0.0,-,-,0.0,-,-,-,-,-,-,-,0.0,-,-,-,-,-,-,-,-,-,6,-,0.0,-,-,-,-,-,-,,-,0.0,-,-,-,-,-,-,-,-,-,-,0.0,-,-,-,-,-,-,-,-,-,-,-,-,-,-,-,-,0.0,-,-,-,0.0,-,-,-,-,0.0,-,-,-,0.0,-,-,-,-,-,-,-,-,-,-,0.0,-,-,-,-,-,-,-,-,-,0.0,-,-,-,-,-,0.0,-,-,-,-,0.0,-,-,-,-,-,-,-,-,-,-,-,0.0,-,-,-,-,-,-,-,-,0.0,-,-,56,0.0,60.2,24.0,0.25
2778,16927,146715,Tesar A.,1983,,-,-,-,0.0,4,-,-,-,-,-,-,-,-,0.0,-,-,29,0.0,-,-,0.0,0.0,-,-,-,-,-,0.0,-,-,-,0.0,-,-,-,-,-,-,-,-,-,-,0.0,-,-,-,-,-,-,-,-,-,-,-,-,-,-,-,-,-,0.0,-,-,-,-,-,-,0.0,-,-,0.0,-,-,-,-,-,-,-,0.0,-,-,-,-,-,-,-,-,-,6,-,0.0,-,-,-,-,-,-,,-,0.0,-,-,-,-,-,-,-,-,-,-,0.0,-,-,-,5,-,-,-,-,-,-,-,-,-,-,-,-,0.0,-,-,-,0.0,-,-,-,-,0.0,-,-,-,0.0,-,-,-,-,-,-,-,-,-,-,0.0,-,-,-,-,-,-,-,-,-,0.0,-,-,-,-,-,0.0,-,-,-,-,0.0,-,-,-,-,-,-,-,-,-,-,-,0.0,-,-,-,-,-,-,-,-,0.0,-,-,56,0.0,56.7,22.7,0.25
2779,16927,146716,Tesar A.,1983,,-,-,-,0.0,4,-,-,-,-,-,-,-,-,0.0,-,-,24,0.0,-,-,0.0,0.0,-,-,-,-,-,0.0,-,-,-,0.0,-,-,-,-,-,-,-,-,-,-,0.0,-,-,-,-,-,-,-,-,-,-,-,-,-,-,-,-,-,0.0,-,-,-,-,-,-,0.0,-,-,0.0,-,-,-,-,-,-,-,0.0,-,-,-,-,-,-,-,-,-,6,-,0.0,-,-,-,-,-,-,,-,0.0,-,-,-,-,-,-,-,-,-,-,0.0,-,-,-,10,-,-,-,-,-,-,-,-,-,-,-,-,0.0,-,-,-,0.0,-,-,-,-,0.0,-,-,-,0.0,-,-,-,-,-,-,-,-,-,-,0.0,-,-,-,-,-,-,-,-,-,0.0,-,-,-,-,-,0.0,-,-,-,-,0.0,-,-,-,-,-,-,-,-,-,-,-,0.0,-,-,-,-,-,-,-,-,0.0,-,-,56,0.0,58.3,23.8,0.23
2780,16927,146717,Tesar A.,1983,,-,-,-,0.0,4,-,-,-,-,-,-,-,-,0.0,-,-,19,0.0,-,-,0.0,0.0,-,-,-,-,-,0.0,-,-,-,0.0,-,-,-,-,-,-,-,-,-,-,0.0,-,-,-,-,-,-,-,-,-,-,-,-,-,-,-,-,-,0.0,-,-,-,-,-,-,0.0,-,-,0.0,-,-,-,-,-,-,-,0.0,-,-,-,-,-,-,-,-,-,6,-,0.0,-,-,-,-,-,-,,-,0.0,-,-,-,-,-,-,-,-,-,-,0.0,-,-,-,15,-,-,-,-,-,-,-,-,-,-,-,-,0.0,-,-,-,0.0,-,-,-,-,0.0,-,-,-,0.0,-,-,-,-,-,-,-,-,-,-,0.0,-,-,-,-,-,-,-,-,-,0.0,-,-,-,-,-,0.0,-,-,-,-,0.0,-,-,-,-,-,-,-,-,-,-,-,0.0,-,-,-,-,-,-,-,-,0.0,-,-,56,0.0,62.4,26.7,0.17
2781,16927,146718,Tesar A.,1983,,-,-,-,0.0,4,-,-,-,-,-,-,-,-,0.0,-,-,32,0.0,-,-,0.0,0.0,-,-,-,-,-,0.0,-,-,-,0.0,-,-,-,-,-,-,-,-,-,-,0.0,-,-,-,-,-,-,-,-,-,-,-,-,-,-,-,-,-,0.0,-,-,-,-,4,-,0.0,-,-,0.0,-,-,-,-,-,-,-,0.0,-,-,-,-,-,-,-,-,-,-,-,0.0,-,-,-,-,-,-,,-,0.0,-,-,-,-,-,-,-,-,-,-,0.0,-,-,-,-,-,-,-,-,-,-,-,-,-,-,-,-,0.0,-,-,-,0.0,-,-,-,-,0.0,-,-,-,0.0,-,-,-,-,-,-,-,-,-,-,0.0,-,-,-,-,-,-,-,-,-,0.0,-,-,-,-,-,0.0,-,-,-,-,0.0,-,-,-,-,-,-,-,-,-,-,-,0.0,-,-,-,-,-,-,-,-,0.0,-,-,60,0.0,53.1,20.5,0.2
2782,16927,146719,Tesar A.,1983,,-,-,-,0.0,6.349,-,-,-,-,-,-,-,-,0.0,-,-,42.86,0.0,-,-,0.0,0.0,-,-,-,-,42.86,0.0,-,-,-,0.0,-,-,-,-,-,-,-,-,-,-,0.0,-,-,-,-,-,-,-,-,-,-,-,-,-,-,-,-,-,0.0,-,-,-,-,-,-,0.0,-,-,0.0,-,-,-,-,-,-,-,0.0,-,-,-,-,-,-,-,-,-,-,-,0.0,-,-,-,-,-,-,,-,0.0,-,-,-,-,-,-,-,-,-,-,0.0,-,-,-,-,-,-,-,-,-,-,-,-,-,-,-,-,0.0,-,-,-,0.0,-,-,-,-,0.0,-,-,-,0.0,-,-,-,-,-,-,-,-,-,-,0.0,-,-,-,-,-,-,-,-,-,0.0,-,-,-,-,-,0.0,-,-,-,-,0.0,-,-,-,-,-,-,-,-,-,-,-,0.0,-,-,-,-,7.937,-,-,-,0.0,-,-,-,0.0,63.8,24.6,0.3
2783,16951,172847,Cline C.F.,1979,,-,-,-,0.0,10,-,-,-,-,-,-,-,-,0.0,-,-,-,0.0,-,47,0.0,0.0,-,-,-,-,14,0.0,-,-,-,0.0,-,-,-,-,-,-,-,-,-,-,0.0,-,-,-,-,-,-,-,-,-,-,-,-,-,-,-,-,-,0.0,-,-,-,-,-,-,0.0,-,-,0.0,-,-,-,-,-,-,-,0.0,-,-,-,-,-,-,-,-,-,-,-,0.0,-,-,-,-,-,-,,-,0.0,-,-,-,-,-,-,-,-,-,-,0.0,-,-,-,27,-,-,-,-,-,2,-,-,-,-,-,-,0.0,-,-,-,0.0,-,-,-,-,0.0,-,-,-,0.0,-,-,-,-,-,-,-,-,-,-,0.0,-,-,-,-,-,-,-,-,-,0.0,-,-,-,-,-,0.0,-,-,-,-,0.0,-,-,-,-,-,-,-,-,-,-,-,0.0,-,-,-,-,-,-,-,-,0.0,-,-,-,0.0,50.4,19.85,0.27
2784,16951,172848,Cline C.F.,1979,,-,-,-,0.0,10,-,-,-,-,-,-,-,-,0.0,-,-,-,0.0,-,47,0.0,0.0,-,-,-,-,14,0.0,-,-,-,0.0,-,-,-,-,-,-,-,-,-,-,0.0,-,-,-,-,-,-,-,-,-,-,-,-,-,-,-,-,-,0.0,-,-,-,-,-,-,0.0,-,-,0.0,-,-,-,-,-,-,-,0.0,-,-,-,-,27,-,-,-,-,-,-,0.0,-,-,-,-,-,-,,-,0.0,-,-,-,-,-,-,-,-,-,-,0.0,-,-,-,-,-,-,-,-,-,2,-,-,-,-,-,-,0.0,-,-,-,0.0,-,-,-,-,0.0,-,-,-,0.0,-,-,-,-,-,-,-,-,-,-,0.0,-,-,-,-,-,-,-,-,-,0.0,-,-,-,-,-,0.0,-,-,-,-,0.0,-,-,-,-,-,-,-,-,-,-,-,0.0,-,-,-,-,-,-,-,-,0.0,-,-,-,0.0,45.0,17.82,0.264
2785,16951,172849,Cline C.F.,1979,,-,-,-,0.0,10,-,-,-,-,-,-,-,-,0.0,-,-,-,0.0,-,47,0.0,0.0,-,-,-,-,14,0.0,-,-,-,0.0,-,-,-,-,-,-,-,-,-,-,0.0,-,-,-,-,-,-,-,-,-,-,-,-,-,-,-,-,-,0.0,-,-,-,-,-,-,0.0,-,-,0.0,-,-,-,-,-,-,-,0.0,-,-,-,-,-,-,-,-,-,-,-,0.0,-,-,-,-,-,-,,-,0.0,-,-,-,-,-,-,-,-,-,-,0.0,-,-,-,-,-,-,-,-,-,2,-,-,-,-,-,-,0.0,-,-,-,0.0,-,-,-,-,0.0,-,27,-,0.0,-,-,-,-,-,-,-,-,-,-,0.0,-,-,-,-,-,-,-,-,-,0.0,-,-,-,-,-,0.0,-,-,-,-,0.0,-,-,-,-,-,-,-,-,-,-,-,0.0,-,-,-,-,-,-,-,-,0.0,-,-,-,0.0,41.1,16.13,0.274
2786,16951,172850,Cline C.F.,1979,,-,-,-,0.0,10,-,-,-,-,-,-,-,-,0.0,-,-,-,0.0,-,47,0.0,0.0,-,-,-,-,14,0.0,-,-,-,0.0,-,-,-,-,-,-,-,-,-,-,0.0,-,27,-,-,-,-,-,-,-,-,-,-,-,-,-,-,-,0.0,-,-,-,-,-,-,0.0,-,-,0.0,-,-,-,-,-,-,-,0.0,-,-,-,-,-,-,-,-,-,-,-,0.0,-,-,-,-,-,-,,-,0.0,-,-,-,-,-,-,-,-,-,-,0.0,-,-,-,-,-,-,-,-,-,2,-,-,-,-,-,-,0.0,-,-,-,0.0,-,-,-,-,0.0,-,-,-,0.0,-,-,-,-,-,-,-,-,-,-,0.0,-,-,-,-,-,-,-,-,-,0.0,-,-,-,-,-,0.0,-,-,-,-,0.0,-,-,-,-,-,-,-,-,-,-,-,0.0,-,-,-,-,-,-,-,-,0.0,-,-,-,0.0,35.7,14.01,0.277
2787,16954,172861,Cline C.F.,1979,,-,-,-,0.0,-,-,-,-,-,-,-,-,-,0.0,-,-,-,0.0,-,100,0.0,0.0,-,-,-,-,-,0.0,-,-,-,0.0,-,-,-,-,-,-,-,-,-,-,0.0,-,-,-,-,-,-,-,-,-,-,-,-,-,-,-,-,-,0.0,-,-,-,-,-,-,0.0,-,-,0.0,-,-,-,-,-,-,-,0.0,-,-,-,-,-,-,-,-,-,-,-,0.0,-,-,-,-,-,-,,-,0.0,-,-,-,-,-,-,-,-,-,-,0.0,-,-,-,-,-,-,-,-,-,-,-,-,-,-,-,-,0.0,-,-,-,0.0,-,-,-,-,0.0,-,-,-,0.0,-,-,-,-,-,-,-,-,-,-,0.0,-,-,-,-,-,-,-,-,-,0.0,-,-,-,-,-,0.0,-,-,-,-,0.0,-,-,-,-,-,-,-,-,-,-,-,0.0,-,-,-,-,-,-,-,-,0.0,-,-,-,0.0,39.1,17.06,0.147
2788,16954,172862,Cline C.F.,1979,,-,-,-,0.0,5,-,-,-,-,-,-,-,-,0.0,-,-,-,0.0,-,95,0.0,0.0,-,-,-,-,-,0.0,-,-,-,0.0,-,-,-,-,-,-,-,-,-,-,0.0,-,-,-,-,-,-,-,-,-,-,-,-,-,-,-,-,-,0.0,-,-,-,-,-,-,0.0,-,-,0.0,-,-,-,-,-,-,-,0.0,-,-,-,-,-,-,-,-,-,-,-,0.0,-,-,-,-,-,-,,-,0.0,-,-,-,-,-,-,-,-,-,-,0.0,-,-,-,-,-,-,-,-,-,-,-,-,-,-,-,-,0.0,-,-,-,0.0,-,-,-,-,0.0,-,-,-,0.0,-,-,-,-,-,-,-,-,-,-,0.0,-,-,-,-,-,-,-,-,-,0.0,-,-,-,-,-,0.0,-,-,-,-,0.0,-,-,-,-,-,-,-,-,-,-,-,0.0,-,-,-,-,-,-,-,-,0.0,-,-,-,0.0,44.8,19.23,0.167
