Repository: jacobergzhou/Poisson-Ratio

File: Non_metal_07242019.csv (part 37 of 91)
Index,Code,Glass #,Author,Year,Trademark,glass_comp,Ag2O,AgI,Al,Al2O3,AlF3,AlN,As,As2O3,As2O5,As2S3,As2Se3,AsSe,B,B2O3,BaCl2,BaF2,BaO,BeF2,BeO,Bi2O3,BiCl3,Br,Ca,CaF2,CaO,Cd,CdCl2,CdF2,CdO,Ce2O3,CeF3,CeO2,Cl,Co3O4,CoO,Cr2O3,Cs2O,CsCl,CsF,Cu2O,CuO,Dy2O3,Er,Er2O3,ErF3,Eu,Eu2O3,EuF3,F,Fe,Fe2O3,FeO,Ga,Ga2O3,Ga2S3,Ga2Se3,GaF3,Gd2O3,GdF3,Ge,GeO2,GeS2,GeSe2,H2O,HfF4,HfO2,Hg,Ho2O3,I,InF3,K,K2O,K2S,K2SO4,KBr,KCl,KF,KHF2,La,La2O3,La2S3,LaF3,Li,Li2O,Li2S,Li2SO4,LiBr,LiCl,LiF,LiI,MgF2,MgO,Mn2O3,MnF2,MnO,MnO2,MoO2,MoO3,N,Na,Na2O,Na2S,Na2SO4,NaCl,NaF,NaPO3,Nb2O5,Nd,Nd2O3,NdF3,NH4NO3,NiO,O,OH,P,P2O5,Pb,PbCl2,PbF2,PbO,PdO,Pr2O3,Pr6O11,PrF3,Rb2O,RbF,Rh2O3,RuO2,S,Sb,Sb2O3,Sb2S3,Sc2O3,Se,Si,Si3N4,SiC,SiO2,Sm2O3,Sn,SnO,SnO2,SO2,SO3,Sr,SrCl2,SrF2,SrO,Ta2O3,Ta2O5,Tb2O3,TbF3,Te,TeO2,Th,ThF4,ThO2,TiO2,Tl,Tl2O,Tl2Se,TlSe,Tm2O3,U,U3O8,UO2,V,V2O5,VO6,WO3,Y,Y2O3,Yb2O3,YbF3,YF3,ZnCl2,ZnF2,ZnO,ZnSO4,ZrF4,ZrO2,Young's modulus E (GPa),Shear modulus G (GPa),Poisson's ratio v
# 2424,39814,466174,Chenu S.,2012,nan,(Al2O3)5.522075802000001 (Na2O)31.12442561 (Nb2O5)9.939976243 (P2O5)31.92763369 (ZnO)21.48588865 ,0.0,0,0.0,5.522075802000001,0.0,0.0,0.0,0.0,0.0,0,0,0,0.0,0.0,0,0.0,0.0,0.0,0.0,0.0,0.0,0,0.0,0.0,0.0,0.0,0,0,0.0,0.0,0,0.0,0.0,0.0,0.0,0.0,0.0,0,0.0,0.0,0.0,0.0,0.0,0.0,0,0.0,0.0,0,0.0,0.0,0.0,0.0,0.0,0.0,0,0,0,0.0,0,0.0,0.0,0,0,0.0,0,0.0,0.0,0.0,0,0.0,0.0,0.0,0,0,0.0,0.0,0,0.0,0.0,0.0,0,0.0,0.0,0.0,0,0,0,0.0,0.0,0,0.0,0.0,0.0,0,0.0,0.0,0.0,0.0,0.0,0.0,31.12442561,0.0,0.0,0.0,0.0,0.0,9.939976243,0.0,0.0,0.0,0.0,0.0,0.0,0.0,0.0,31.92763369,0.0,0.0,0.0,0.0,0.0,0.0,0.0,0,0.0,0.0,0.0,0.0,0.0,0.0,0.0,0,0.0,0.0,0.0,0.0,0.0,0.0,0.0,0,0.0,0.0,0.0,0.0,0.0,0,0.0,0.0,0.0,0.0,0.0,0,0.0,0.0,0.0,0.0,0,0.0,0.0,0.0,0,0,0,0.0,0.0,0.0,0.0,0.0,0.0,0.0,0.0,0.0,0.0,0.0,0.0,0.0,0.0,21.48588865,0,0.0,0.0,63.0,25.0,0.26
# 2425,39839,470644,Li Hong,2012,nan,(Al2O3)6.829999067999999 (As2O3)0.120000001 (La2O3)6.190000062 (Li2O)24.59000025 (Nd2O3)1.00000001 (P2O5)61.27000061 ,0.0,0,0.0,6.829999067999999,0.0,0.0,0.0,0.120000001,0.0,0,0,0,0.0,0.0,0,0.0,0.0,0.0,0.0,0.0,0.0,0,0.0,0.0,0.0,0.0,0,0,0.0,0.0,0,0.0,0.0,0.0,0.0,0.0,0.0,0,0.0,0.0,0.0,0.0,0.0,0.0,0,0.0,0.0,0,0.0,0.0,0.0,0.0,0.0,0.0,0,0,0,0.0,0,0.0,0.0,0,0,0.0,0,0.0,0.0,0.0,0,0.0,0.0,0.0,0,0,0.0,0.0,0,0.0,0.0,6.190000062,0,0.0,0.0,24.59000025,0,0,0,0.0,0.0,0,0.0,0.0,0.0,0,0.0,0.0,0.0,0.0,0.0,0.0,0.0,0.0,0.0,0.0,0.0,0.0,0.0,0.0,1.00000001,0.0,0.0,0.0,0.0,0.0,0.0,61.27000061,0.0,0.0,0.0,0.0,0.0,0.0,0.0,0,0.0,0.0,0.0,0.0,0.0,0.0,0.0,0,0.0,0.0,0.0,0.0,0.0,0.0,0.0,0,0.0,0.0,0.0,0.0,0.0,0,0.0,0.0,0.0,0.0,0.0,0,0.0,0.0,0.0,0.0,0,0.0,0.0,0.0,0,0,0,0.0,0.0,0.0,0.0,0.0,0.0,0.0,0.0,0.0,0.0,0.0,0.0,0.0,0.0,0.0,0,0.0,0.0,63.3,25.11,0.26
# 2426,39839,470646,Li Hong,2012,nan,(Al2O3)5.83 (As2O3)0.12 (La2O3)11.19 (Li2O)20.59 (Nd2O3)1.0 (P2O5)61.27 ,0.0,0,0.0,5.83,0.0,0.0,0.0,0.12,0.0,0,0,0,0.0,0.0,0,0.0,0.0,0.0,0.0,0.0,0.0,0,0.0,0.0,0.0,0.0,0,0,0.0,0.0,0,0.0,0.0,0.0,0.0,0.0,0.0,0,0.0,0.0,0.0,0.0,0.0,0.0,0,0.0,0.0,0,0.0,0.0,0.0,0.0,0.0,0.0,0,0,0,0.0,0,0.0,0.0,0,0,0.0,0,0.0,0.0,0.0,0,0.0,0.0,0.0,0,0,0.0,0.0,0,0.0,0.0,11.19,0,0.0,0.0,20.59,0,0,0,0.0,0.0,0,0.0,0.0,0.0,0,0.0,0.0,0.0,0.0,0.0,0.0,0.0,0.0,0.0,0.0,0.0,0.0,0.0,0.0,1.0,0.0,0.0,0.0,0.0,0.0,0.0,61.27,0.0,0.0,0.0,0.0,0.0,0.0,0.0,0,0.0,0.0,0.0,0.0,0.0,0.0,0.0,0,0.0,0.0,0.0,0.0,0.0,0.0,0.0,0,0.0,0.0,0.0,0.0,0.0,0,0.0,0.0,0.0,0.0,0.0,0,0.0,0.0,0.0,0.0,0,0.0,0.0,0.0,0,0,0,0.0,0.0,0.0,0.0,0.0,0.0,0.0,0.0,0.0,0.0,0.0,0.0,0.0,0.0,0.0,0,0.0,0.0,64.3,25.51,0.26
# 2427,39839,470656,Li Hong,2012,nan,(Al2O3)8.742507332999999 (As2O3)0.11879908 (La2O3)11.07991424 (Li2O)1.485137505 (MgO)16.92065903 (Nd2O3)0.990092337 (P2O5)60.66289047 ,0.0,0,0.0,8.742507332999999,0.0,0.0,0.0,0.11879908,0.0,0,0,0,0.0,0.0,0,0.0,0.0,0.0,0.0,0.0,0.0,0,0.0,0.0,0.0,0.0,0,0,0.0,0.0,0,0.0,0.0,0.0,0.0,0.0,0.0,0,0.0,0.0,0.0,0.0,0.0,0.0,0,0.0,0.0,0,0.0,0.0,0.0,0.0,0.0,0.0,0,0,0,0.0,0,0.0,0.0,0,0,0.0,0,0.0,0.0,0.0,0,0.0,0.0,0.0,0,0,0.0,0.0,0,0.0,0.0,11.07991424,0,0.0,0.0,1.485137505,0,0,0,0.0,0.0,0,0.0,16.92065903,0.0,0,0.0,0.0,0.0,0.0,0.0,0.0,0.0,0.0,0.0,0.0,0.0,0.0,0.0,0.0,0.990092337,0.0,0.0,0.0,0.0,0.0,0.0,60.66289047,0.0,0.0,0.0,0.0,0.0,0.0,0.0,0,0.0,0.0,0.0,0.0,0.0,0.0,0.0,0,0.0,0.0,0.0,0.0,0.0,0.0,0.0,0,0.0,0.0,0.0,0.0,0.0,0,0.0,0.0,0.0,0.0,0.0,0,0.0,0.0,0.0,0.0,0,0.0,0.0,0.0,0,0,0,0.0,0.0,0.0,0.0,0.0,0.0,0.0,0.0,0.0,0.0,0.0,0.0,0.0,0.0,0.0,0,0.0,0.0,62.6,24.84,0.26
# 2428,39845,470755,Li Hong,2012,nan,(Al2O3)4.44 (B2O3)14.31 (La2O3)5.25 (Na2O)17.75 (SiO2)54.25 (Yb2O3)4.0 ,0.0,0,0.0,4.44,0.0,0.0,0.0,0.0,0.0,0,0,0,0.0,14.31,0,0.0,0.0,0.0,0.0,0.0,0.0,0,0.0,0.0,0.0,0.0,0,0,0.0,0.0,0,0.0,0.0,0.0,0.0,0.0,0.0,0,0.0,0.0,0.0,0.0,0.0,0.0,0,0.0,0.0,0,0.0,0.0,0.0,0.0,0.0,0.0,0,0,0,0.0,0,0.0,0.0,0,0,0.0,0,0.0,0.0,0.0,0,0.0,0.0,0.0,0,0,0.0,0.0,0,0.0,0.0,5.25,0,0.0,0.0,0.0,0,0,0,0.0,0.0,0,0.0,0.0,0.0,0,0.0,0.0,0.0,0.0,0.0,0.0,17.75,0.0,0.0,0.0,0.0,0.0,0.0,0.0,0.0,0.0,0.0,0.0,0.0,0.0,0.0,0.0,0.0,0.0,0.0,0.0,0.0,0.0,0.0,0,0.0,0.0,0.0,0.0,0.0,0.0,0.0,0,0.0,0.0,0.0,0.0,0.0,54.25,0.0,0,0.0,0.0,0.0,0.0,0.0,0,0.0,0.0,0.0,0.0,0.0,0,0.0,0.0,0.0,0.0,0,0.0,0.0,0.0,0,0,0,0.0,0.0,0.0,0.0,0.0,0.0,0.0,0.0,0.0,4.0,0.0,0.0,0.0,0.0,0.0,0,0.0,0.0,81.0,32.14,0.26
# 2429,39845,470756,Li Hong,2012,nan,(Al2O3)4.44 (B2O3)14.31 (La2O3)1.25 (Na2O)17.75 (SiO2)54.25 (Yb2O3)8.0 ,0.0,0,0.0,4.44,0.0,0.0,0.0,0.0,0.0,0,0,0,0.0,14.31,0,0.0,0.0,0.0,0.0,0.0,0.0,0,0.0,0.0,0.0,0.0,0,0,0.0,0.0,0,0.0,0.0,0.0,0.0,0.0,0.0,0,0.0,0.0,0.0,0.0,0.0,0.0,0,0.0,0.0,0,0.0,0.0,0.0,0.0,0.0,0.0,0,0,0,0.0,0,0.0,0.0,0,0,0.0,0,0.0,0.0,0.0,0,0.0,0.0,0.0,0,0,0.0,0.0,0,0.0,0.0,1.25,0,0.0,0.0,0.0,0,0,0,0.0,0.0,0,0.0,0.0,0.0,0,0.0,0.0,0.0,0.0,0.0,0.0,17.75,0.0,0.0,0.0,0.0,0.0,0.0,0.0,0.0,0.0,0.0,0.0,0.0,0.0,0.0,0.0,0.0,0.0,0.0,0.0,0.0,0.0,0.0,0,0.0,0.0,0.0,0.0,0.0,0.0,0.0,0,0.0,0.0,0.0,0.0,0.0,54.25,0.0,0,0.0,0.0,0.0,0.0,0.0,0,0.0,0.0,0.0,0.0,0.0,0,0.0,0.0,0.0,0.0,0,0.0,0.0,0.0,0,0,0,0.0,0.0,0.0,0.0,0.0,0.0,0.0,0.0,0.0,8.0,0.0,0.0,0.0,0.0,0.0,0,0.0,0.0,80.0,31.74,0.26
# 2430,39860,471115,Li Hong,2012,nan,(Al2O3)4.689524013 (BaO)3.749619413 (CaO)1.889808184 (K2O)11.92879223 (La2O3)0.619899076 (Li2O)2.779717858 (MgO)6.169373808 (Na2O)8.469140381 (P2O5)56.374276 (Sb2O3)0.38999941899999996 (TeO2)1.459851825 (Yb2O3)1.479997795 ,0.0,0,0.0,4.689524013,0.0,0.0,0.0,0.0,0.0,0,0,0,0.0,0.0,0,0.0,3.749619413,0.0,0.0,0.0,0.0,0,0.0,0.0,1.889808184,0.0,0,0,0.0,0.0,0,0.0,0.0,0.0,0.0,0.0,0.0,0,0.0,0.0,0.0,0.0,0.0,0.0,0,0.0,0.0,0,0.0,0.0,0.0,0.0,0.0,0.0,0,0,0,0.0,0,0.0,0.0,0,0,0.0,0,0.0,0.0,0.0,0,0.0,0.0,11.92879223,0,0,0.0,0.0,0,0.0,0.0,0.619899076,0,0.0,0.0,2.779717858,0,0,0,0.0,0.0,0,0.0,6.169373808,0.0,0,0.0,0.0,0.0,0.0,0.0,0.0,8.469140381,0.0,0.0,0.0,0.0,0.0,0.0,0.0,0.0,0.0,0.0,0.0,0.0,0.0,0.0,56.374276,0.0,0.0,0.0,0.0,0.0,0.0,0.0,0,0.0,0.0,0.0,0.0,0.0,0.0,0.38999941899999996,0,0.0,0.0,0.0,0.0,0.0,0.0,0.0,0,0.0,0.0,0.0,0.0,0.0,0,0.0,0.0,0.0,0.0,0.0,0,0.0,1.459851825,0.0,0.0,0,0.0,0.0,0.0,0,0,0,0.0,0.0,0.0,0.0,0.0,0.0,0.0,0.0,0.0,1.479997795,0.0,0.0,0.0,0.0,0.0,0,0.0,0.0,50.3,19.96,0.26
# 2431,39860,471116,Li Hong,2012,nan,(Al2O3)4.13 (BaO)4.96 (CaO)1.66 (K2O)10.5 (La2O3)0.78 (Li2O)2.44 (MgO)10.67 (Na2O)7.46 (Nb2O5)3.37 (P2O5)49.64 (Sb2O3)0.35 (TeO2)2.53 (Yb2O3)1.51 ,0.0,0,0.0,4.13,0.0,0.0,0.0,0.0,0.0,0,0,0,0.0,0.0,0,0.0,4.96,0.0,0.0,0.0,0.0,0,0.0,0.0,1.66,0.0,0,0,0.0,0.0,0,0.0,0.0,0.0,0.0,0.0,0.0,0,0.0,0.0,0.0,0.0,0.0,0.0,0,0.0,0.0,0,0.0,0.0,0.0,0.0,0.0,0.0,0,0,0,0.0,0,0.0,0.0,0,0,0.0,0,0.0,0.0,0.0,0,0.0,0.0,10.5,0,0,0.0,0.0,0,0.0,0.0,0.78,0,0.0,0.0,2.44,0,0,0,0.0,0.0,0,0.0,10.67,0.0,0,0.0,0.0,0.0,0.0,0.0,0.0,7.46,0.0,0.0,0.0,0.0,0.0,3.37,0.0,0.0,0.0,0.0,0.0,0.0,0.0,0.0,49.64,0.0,0.0,0.0,0.0,0.0,0.0,0.0,0,0.0,0.0,0.0,0.0,0.0,0.0,0.35,0,0.0,0.0,0.0,0.0,0.0,0.0,0.0,0,0.0,0.0,0.0,0.0,0.0,0,0.0,0.0,0.0,0.0,0.0,0,0.0,2.53,0.0,0.0,0,0.0,0.0,0.0,0,0,0,0.0,0.0,0.0,0.0,0.0,0.0,0.0,0.0,0.0,1.51,0.0,0.0,0.0,0.0,0.0,0,0.0,0.0,60.2,23.88,0.26
# 2432,39860,471117,Li Hong,2012,nan,(Al2O3)4.200426931 (B2O3)2.570261241 (BaO)5.040512317 (CaO)1.690171789 (K2O)10.68108762 (La2O3)0.8701014359999999 (Li2O)2.490253109 (MgO)7.430755261 (Na2O)7.590771525 (P2O5)50.49513332 (Sb2O3)0.35000057799999995 (SiO2)2.570261241 (TeO2)2.570261241 (Yb2O3)1.4500023930000001 ,0.0,0,0.0,4.200426931,0.0,0.0,0.0,0.0,0.0,0,0,0,0.0,2.570261241,0,0.0,5.040512317,0.0,0.0,0.0,0.0,0,0.0,0.0,1.690171789,0.0,0,0,0.0,0.0,0,0.0,0.0,0.0,0.0,0.0,0.0,0,0.0,0.0,0.0,0.0,0.0,0.0,0,0.0,0.0,0,0.0,0.0,0.0,0.0,0.0,0.0,0,0,0,0.0,0,0.0,0.0,0,0,0.0,0,0.0,0.0,0.0,0,0.0,0.0,10.68108762,0,0,0.0,0.0,0,0.0,0.0,0.8701014359999999,0,0.0,0.0,2.490253109,0,0,0,0.0,0.0,0,0.0,7.430755261,0.0,0,0.0,0.0,0.0,0.0,0.0,0.0,7.590771525,0.0,0.0,0.0,0.0,0.0,0.0,0.0,0.0,0.0,0.0,0.0,0.0,0.0,0.0,50.49513332,0.0,0.0,0.0,0.0,0.0,0.0,0.0,0,0.0,0.0,0.0,0.0,0.0,0.0,0.35000057799999995,0,0.0,0.0,0.0,0.0,0.0,2.570261241,0.0,0,0.0,0.0,0.0,0.0,0.0,0,0.0,0.0,0.0,0.0,0.0,0,0.0,2.570261241,0.0,0.0,0,0.0,0.0,0.0,0,0,0,0.0,0.0,0.0,0.0,0.0,0.0,0.0,0.0,0.0,1.4500023930000001,0.0,0.0,0.0,0.0,0.0,0,0.0,0.0,56.3,22.34,0.26
# 2434,39860,471119,Li Hong,2012,nan,(Al2O3)4.22 (B2O3)1.29 (BaO)3.37 (CaO)1.7 (K2O)10.73 (La2O3)1.7 (Li2O)2.5 (MgO)9.18 (Na2O)7.62 (Nb2O5)1.72 (P2O5)50.69 (Sb2O3)0.35 (SiO2)1.29 (TeO2)2.15 (Yb2O3)1.49 ,0.0,0,0.0,4.22,0.0,0.0,0.0,0.0,0.0,0,0,0,0.0,1.29,0,0.0,3.37,0.0,0.0,0.0,0.0,0,0.0,0.0,1.7,0.0,0,0,0.0,0.0,0,0.0,0.0,0.0,0.0,0.0,0.0,0,0.0,0.0,0.0,0.0,0.0,0.0,0,0.0,0.0,0,0.0,0.0,0.0,0.0,0.0,0.0,0,0,0,0.0,0,0.0,0.0,0,0,0.0,0,0.0,0.0,0.0,0,0.0,0.0,10.73,0,0,0.0,0.0,0,0.0,0.0,1.7,0,0.0,0.0,2.5,0,0,0,0.0,0.0,0,0.0,9.18,0.0,0,0.0,0.0,0.0,0.0,0.0,0.0,7.62,0.0,0.0,0.0,0.0,0.0,1.72,0.0,0.0,0.0,0.0,0.0,0.0,0.0,0.0,50.69,0.0,0.0,0.0,0.0,0.0,0.0,0.0,0,0.0,0.0,0.0,0.0,0.0,0.0,0.35,0,0.0,0.0,0.0,0.0,0.0,1.29,0.0,0,0.0,0.0,0.0,0.0,0.0,0,0.0,0.0,0.0,0.0,0.0,0,0.0,2.15,0.0,0.0,0,0.0,0.0,0.0,0,0,0,0.0,0.0,0.0,0.0,0.0,0.0,0.0,0.0,0.0,1.49,0.0,0.0,0.0,0.0,0.0,0,0.0,0.0,59.0,23.41,0.26
# 2435,39860,471120,Li Hong,2012,nan,(Al2O3)4.200440422 (B2O3)2.5702701080000003 (BaO)5.040529707 (CaO)1.69017762 (K2O)10.68112447 (La2O3)0.800104081 (Li2O)2.4902617 (MgO)7.430779897000001 (Na2O)7.590797713 (Nb2O5)3.4300174930000003 (P2O5)50.49530753 (Sb2O3)0.350001785 (TeO2)1.710179722 (Yb2O3)1.520007752 ,0.0,0,0.0,4.200440422,0.0,0.0,0.0,0.0,0.0,0,0,0,0.0,2.5702701080000003,0,0.0,5.040529707,0.0,0.0,0.0,0.0,0,0.0,0.0,1.69017762,0.0,0,0,0.0,0.0,0,0.0,0.0,0.0,0.0,0.0,0.0,0,0.0,0.0,0.0,0.0,0.0,0.0,0,0.0,0.0,0,0.0,0.0,0.0,0.0,0.0,0.0,0,0,0,0.0,0,0.0,0.0,0,0,0.0,0,0.0,0.0,0.0,0,0.0,0.0,10.68112447,0,0,0.0,0.0,0,0.0,0.0,0.800104081,0,0.0,0.0,2.4902617,0,0,0,0.0,0.0,0,0.0,7.430779897000001,0.0,0,0.0,0.0,0.0,0.0,0.0,0.0,7.590797713,0.0,0.0,0.0,0.0,0.0,3.4300174930000003,0.0,0.0,0.0,0.0,0.0,0.0,0.0,0.0,50.49530753,0.0,0.0,0.0,0.0,0.0,0.0,0.0,0,0.0,0.0,0.0,0.0,0.0,0.0,0.350001785,0,0.0,0.0,0.0,0.0,0.0,0.0,0.0,0,0.0,0.0,0.0,0.0,0.0,0,0.0,0.0,0.0,0.0,0.0,0,0.0,1.710179722,0.0,0.0,0,0.0,0.0,0.0,0,0,0,0.0,0.0,0.0,0.0,0.0,0.0,0.0,0.0,0.0,1.520007752,0.0,0.0,0.0,0.0,0.0,0,0.0,0.0,60.3,23.92,0.26
# 2436,39860,471121,Li Hong,2012,nan,(Al2O3)4.09 (B2O3)2.51 (BaO)1.64 (CaO)1.65 (K2O)10.41 (La2O3)0.8 (Li2O)2.42 (MgO)10.58 (Na2O)7.39 (Nb2O5)3.34 (P2O5)49.19 (Sb2O3)0.34 (SiO2)2.51 (TeO2)1.67 (Yb2O3)1.46 ,0.0,0,0.0,4.09,0.0,0.0,0.0,0.0,0.0,0,0,0,0.0,2.51,0,0.0,1.64,0.0,0.0,0.0,0.0,0,0.0,0.0,1.65,0.0,0,0,0.0,0.0,0,0.0,0.0,0.0,0.0,0.0,0.0,0,0.0,0.0,0.0,0.0,0.0,0.0,0,0.0,0.0,0,0.0,0.0,0.0,0.0,0.0,0.0,0,0,0,0.0,0,0.0,0.0,0,0,0.0,0,0.0,0.0,0.0,0,0.0,0.0,10.41,0,0,0.0,0.0,0,0.0,0.0,0.8,0,0.0,0.0,2.42,0,0,0,0.0,0.0,0,0.0,10.58,0.0,0,0.0,0.0,0.0,0.0,0.0,0.0,7.39,0.0,0.0,0.0,0.0,0.0,3.34,0.0,0.0,0.0,0.0,0.0,0.0,0.0,0.0,49.19,0.0,0.0,0.0,0.0,0.0,0.0,0.0,0,0.0,0.0,0.0,0.0,0.0,0.0,0.34,0,0.0,0.0,0.0,0.0,0.0,2.51,0.0,0,0.0,0.0,0.0,0.0,0.0,0,0.0,0.0,0.0,0.0,0.0,0,0.0,1.67,0.0,0.0,0,0.0,0.0,0.0,0,0,0,0.0,0.0,0.0,0.0,0.0,0.0,0.0,0.0,0.0,1.46,0.0,0.0,0.0,0.0,0.0,0,0.0,0.0,61.6,24.44,0.26
# 2437,39860,471122,Li Hong,2012,nan,(Al2O3)4.640950741 (BaO)1.850379067 (CaO)1.860381116 (K2O)11.79241778 (La2O3)1.090005341 (Li2O)2.7405614289999995 (MgO)8.191679139 (Na2O)8.371716021000001 (P2O5)55.71141299 (Sb2O3)0.390101911 (TeO2)1.890387263 (Yb2O3)1.4700072030000002 ,0.0,0,0.0,4.640950741,0.0,0.0,0.0,0.0,0.0,0,0,0,0.0,0.0,0,0.0,1.850379067,0.0,0.0,0.0,0.0,0,0.0,0.0,1.860381116,0.0,0,0,0.0,0.0,0,0.0,0.0,0.0,0.0,0.0,0.0,0,0.0,0.0,0.0,0.0,0.0,0.0,0,0.0,0.0,0,0.0,0.0,0.0,0.0,0.0,0.0,0,0,0,0.0,0,0.0,0.0,0,0,0.0,0,0.0,0.0,0.0,0,0.0,0.0,11.79241778,0,0,0.0,0.0,0,0.0,0.0,1.090005341,0,0.0,0.0,2.7405614289999995,0,0,0,0.0,0.0,0,0.0,8.191679139,0.0,0,0.0,0.0,0.0,0.0,0.0,0.0,8.371716021000001,0.0,0.0,0.0,0.0,0.0,0.0,0.0,0.0,0.0,0.0,0.0,0.0,0.0,0.0,55.71141299,0.0,0.0,0.0,0.0,0.0,0.0,0.0,0,0.0,0.0,0.0,0.0,0.0,0.0,0.390101911,0,0.0,0.0,0.0,0.0,0.0,0.0,0.0,0,0.0,0.0,0.0,0.0,0.0,0,0.0,0.0,0.0,0.0,0.0,0,0.0,1.890387263,0.0,0.0,0,0.0,0.0,0.0,0,0,0,0.0,0.0,0.0,0.0,0.0,0.0,0.0,0.0,0.0,1.4700072030000002,0.0,0.0,0.0,0.0,0.0,0,0.0,0.0,54.7,21.7,0.26
# 2438,39860,471123,Li Hong,2012,nan,(Al2O3)4.129999876 (BaO)4.960000851 (CaO)1.65999995 (K2O)10.49999969 (La2O3)2.409999928 (Li2O)2.4399999269999997 (MgO)7.3000007810000005 (Na2O)7.460000776 (Nb2O5)3.3699998989999997 (P2O5)49.63999851 (Sb2O3)0.34999999 (SiO2)2.529999924 (TeO2)1.6899999490000002 (Yb2O3)1.5599999530000002 ,0.0,0,0.0,4.129999876,0.0,0.0,0.0,0.0,0.0,0,0,0,0.0,0.0,0,0.0,4.960000851,0.0,0.0,0.0,0.0,0,0.0,0.0,1.65999995,0.0,0,0,0.0,0.0,0,0.0,0.0,0.0,0.0,0.0,0.0,0,0.0,0.0,0.0,0.0,0.0,0.0,0,0.0,0.0,0,0.0,0.0,0.0,0.0,0.0,0.0,0,0,0,0.0,0,0.0,0.0,0,0,0.0,0,0.0,0.0,0.0,0,0.0,0.0,10.49999969,0,0,0.0,0.0,0,0.0,0.0,2.409999928,0,0.0,0.0,2.4399999269999997,0,0,0,0.0,0.0,0,0.0,7.3000007810000005,0.0,0,0.0,0.0,0.0,0.0,0.0,0.0,7.460000776,0.0,0.0,0.0,0.0,0.0,3.3699998989999997,0.0,0.0,0.0,0.0,0.0,0.0,0.0,0.0,49.63999851,0.0,0.0,0.0,0.0,0.0,0.0,0.0,0,0.0,0.0,0.0,0.0,0.0,0.0,0.34999999,0,0.0,0.0,0.0,0.0,0.0,2.529999924,0.0,0,0.0,0.0,0.0,0.0,0.0,0,0.0,0.0,0.0,0.0,0.0,0,0.0,1.6899999490000002,0.0,0.0,0,0.0,0.0,0.0,0,0,0,0.0,0.0,0.0,0.0,0.0,0.0,0.0,0.0,0.0,1.5599999530000002,0.0,0.0,0.0,0.0,0.0,0,0.0,0.0,60.5,24.0,0.26
# 2439,39860,471124,Li Hong,2012,nan,(Al2O3)4.240456839 (B2O3)2.59027967 (BaO)1.690182488 (CaO)1.7001835669999998 (K2O)10.77116595 (La2O3)2.51002003 (Li2O)2.510271032 (MgO)7.480806697 (Na2O)7.650825053999999 (Nb2O5)3.460027611 (P2O5)50.89548615 (Sb2O3)0.350002793 (TeO2)2.59027967 (Yb2O3)1.560012449 ,0.0,0,0.0,4.240456839,0.0,0.0,0.0,0.0,0.0,0,0,0,0.0,2.59027967,0,0.0,1.690182488,0.0,0.0,0.0,0.0,0,0.0,0.0,1.7001835669999998,0.0,0,0,0.0,0.0,0,0.0,0.0,0.0,0.0,0.0,0.0,0,0.0,0.0,0.0,0.0,0.0,0.0,0,0.0,0.0,0,0.0,0.0,0.0,0.0,0.0,0.0,0,0,0,0.0,0,0.0,0.0,0,0,0.0,0,0.0,0.0,0.0,0,0.0,0.0,10.77116595,0,0,0.0,0.0,0,0.0,0.0,2.51002003,0,0.0,0.0,2.510271032,0,0,0,0.0,0.0,0,0.0,7.480806697,0.0,0,0.0,0.0,0.0,0.0,0.0,0.0,7.650825053999999,0.0,0.0,0.0,0.0,0.0,3.460027611,0.0,0.0,0.0,0.0,0.0,0.0,0.0,0.0,50.89548615,0.0,0.0,0.0,0.0,0.0,0.0,0.0,0,0.0,0.0,0.0,0.0,0.0,0.0,0.350002793,0,0.0,0.0,0.0,0.0,0.0,0.0,0.0,0,0.0,0.0,0.0,0.0,0.0,0,0.0,0.0,0.0,0.0,0.0,0,0.0,2.59027967,0.0,0.0,0,0.0,0.0,0.0,0,0,0,0.0,0.0,0.0,0.0,0.0,0.0,0.0,0.0,0.0,1.560012449,0.0,0.0,0.0,0.0,0.0,0,0.0,0.0,61.6,24.44,0.26
# 2440,39860,471125,Li Hong,2012,nan,(Al2O3)3.869212767 (B2O3)2.369517896 (BaO)4.639056134 (CaO)1.559682666 (K2O)9.837999353999999 (La2O3)2.229992373 (Li2O)2.28953417 (MgO)9.997966807000001 (Na2O)6.988578099 (Nb2O5)3.1589891960000003 (P2O5)46.490541 (Sb2O3)0.31989890600000004 (SiO2)2.369517896 (TeO2)2.369517896 (Yb2O3)1.509994836 ,0.0,0,0.0,3.869212767,0.0,0.0,0.0,0.0,0.0,0,0,0,0.0,2.369517896,0,0.0,4.639056134,0.0,0.0,0.0,0.0,0,0.0,0.0,1.559682666,0.0,0,0,0.0,0.0,0,0.0,0.0,0.0,0.0,0.0,0.0,0,0.0,0.0,0.0,0.0,0.0,0.0,0,0.0,0.0,0,0.0,0.0,0.0,0.0,0.0,0.0,0,0,0,0.0,0,0.0,0.0,0,0,0.0,0,0.0,0.0,0.0,0,0.0,0.0,9.837999353999999,0,0,0.0,0.0,0,0.0,0.0,2.229992373,0,0.0,0.0,2.28953417,0,0,0,0.0,0.0,0,0.0,9.997966807000001,0.0,0,0.0,0.0,0.0,0.0,0.0,0.0,6.988578099,0.0,0.0,0.0,0.0,0.0,3.1589891960000003,0.0,0.0,0.0,0.0,0.0,0.0,0.0,0.0,46.490541,0.0,0.0,0.0,0.0,0.0,0.0,0.0,0,0.0,0.0,0.0,0.0,0.0,0.0,0.31989890600000004,0,0.0,0.0,0.0,0.0,0.0,2.369517896,0.0,0,0.0,0.0,0.0,0.0,0.0,0,0.0,0.0,0.0,0.0,0.0,0,0.0,2.369517896,0.0,0.0,0,0.0,0.0,0.0,0,0,0,0.0,0.0,0.0,0.0,0.0,0.0,0.0,0.0,0.0,1.509994836,0.0,0.0,0.0,0.0,0.0,0,0.0,0.0,63.3,25.11,0.26
# 2442,39860,471127,Li Hong,2012,nan,(Al2O3)4.13 (B2O3)2.53 (BaO)4.96 (CaO)1.66 (K2O)10.5 (La2O3)2.5 (Li2O)2.44 (MgO)10.67 (Na2O)7.46 (P2O5)49.64 (Sb2O3)0.35 (TeO2)1.69 (Yb2O3)1.47 ,0.0,0,0.0,4.13,0.0,0.0,0.0,0.0,0.0,0,0,0,0.0,2.53,0,0.0,4.96,0.0,0.0,0.0,0.0,0,0.0,0.0,1.66,0.0,0,0,0.0,0.0,0,0.0,0.0,0.0,0.0,0.0,0.0,0,0.0,0.0,0.0,0.0,0.0,0.0,0,0.0,0.0,0,0.0,0.0,0.0,0.0,0.0,0.0,0,0,0,0.0,0,0.0,0.0,0,0,0.0,0,0.0,0.0,0.0,0,0.0,0.0,10.5,0,0,0.0,0.0,0,0.0,0.0,2.5,0,0.0,0.0,2.44,0,0,0,0.0,0.0,0,0.0,10.67,0.0,0,0.0,0.0,0.0,0.0,0.0,0.0,7.46,0.0,0.0,0.0,0.0,0.0,0.0,0.0,0.0,0.0,0.0,0.0,0.0,0.0,0.0,49.64,0.0,0.0,0.0,0.0,0.0,0.0,0.0,0,0.0,0.0,0.0,0.0,0.0,0.0,0.35,0,0.0,0.0,0.0,0.0,0.0,0.0,0.0,0,0.0,0.0,0.0,0.0,0.0,0,0.0,0.0,0.0,0.0,0.0,0,0.0,1.69,0.0,0.0,0,0.0,0.0,0.0,0,0,0,0.0,0.0,0.0,0.0,0.0,0.0,0.0,0.0,0.0,1.47,0.0,0.0,0.0,0.0,0.0,0,0.0,0.0,59.5,23.61,0.26
# 2443,39860,471128,Li Hong,2012,nan,(Al2O3)4.240442785 (BaO)1.6901764869999998 (CaO)1.7001775319999999 (K2O)10.77112772 (La2O3)2.610011562 (Li2O)2.51026212 (MgO)10.94113847 (Na2O)7.650798892999999 (P2O5)50.89531547 (Sb2O3)0.350001551 (SiO2)2.590270475 (TeO2)2.590270475 (Yb2O3)1.4600064680000002 ,0.0,0,0.0,4.240442785,0.0,0.0,0.0,0.0,0.0,0,0,0,0.0,0.0,0,0.0,1.6901764869999998,0.0,0.0,0.0,0.0,0,0.0,0.0,1.7001775319999999,0.0,0,0,0.0,0.0,0,0.0,0.0,0.0,0.0,0.0,0.0,0,0.0,0.0,0.0,0.0,0.0,0.0,0,0.0,0.0,0,0.0,0.0,0.0,0.0,0.0,0.0,0,0,0,0.0,0,0.0,0.0,0,0,0.0,0,0.0,0.0,0.0,0,0.0,0.0,10.77112772,0,0,0.0,0.0,0,0.0,0.0,2.610011562,0,0.0,0.0,2.51026212,0,0,0,0.0,0.0,0,0.0,10.94113847,0.0,0,0.0,0.0,0.0,0.0,0.0,0.0,7.650798892999999,0.0,0.0,0.0,0.0,0.0,0.0,0.0,0.0,0.0,0.0,0.0,0.0,0.0,0.0,50.89531547,0.0,0.0,0.0,0.0,0.0,0.0,0.0,0,0.0,0.0,0.0,0.0,0.0,0.0,0.350001551,0,0.0,0.0,0.0,0.0,0.0,2.590270475,0.0,0,0.0,0.0,0.0,0.0,0.0,0,0.0,0.0,0.0,0.0,0.0,0,0.0,2.590270475,0.0,0.0,0,0.0,0.0,0.0,0,0,0,0.0,0.0,0.0,0.0,0.0,0.0,0.0,0.0,0.0,1.4600064680000002,0.0,0.0,0.0,0.0,0.0,0,0.0,0.0,58.6,23.25,0.26
# 2444,39860,471129,Li Hong,2012,nan,(Al2O3)4.310438457 (B2O3)2.640268568 (BaO)1.720174976 (CaO)1.730175993 (K2O)10.96111896 (La2O3)0.9601016609999999 (Li2O)2.550259412 (MgO)11.13112926 (Na2O)7.780791461000001 (P2O5)51.79526961 (Sb2O3)0.36000062299999996 (TeO2)2.640268568 (Yb2O3)1.4200024569999998 ,0.0,0,0.0,4.310438457,0.0,0.0,0.0,0.0,0.0,0,0,0,0.0,2.640268568,0,0.0,1.720174976,0.0,0.0,0.0,0.0,0,0.0,0.0,1.730175993,0.0,0,0,0.0,0.0,0,0.0,0.0,0.0,0.0,0.0,0.0,0,0.0,0.0,0.0,0.0,0.0,0.0,0,0.0,0.0,0,0.0,0.0,0.0,0.0,0.0,0.0,0,0,0,0.0,0,0.0,0.0,0,0,0.0,0,0.0,0.0,0.0,0,0.0,0.0,10.96111896,0,0,0.0,0.0,0,0.0,0.0,0.9601016609999999,0,0.0,0.0,2.550259412,0,0,0,0.0,0.0,0,0.0,11.13112926,0.0,0,0.0,0.0,0.0,0.0,0.0,0.0,7.780791461000001,0.0,0.0,0.0,0.0,0.0,0.0,0.0,0.0,0.0,0.0,0.0,0.0,0.0,0.0,51.79526961,0.0,0.0,0.0,0.0,0.0,0.0,0.0,0,0.0,0.0,0.0,0.0,0.0,0.0,0.36000062299999996,0,0.0,0.0,0.0,0.0,0.0,0.0,0.0,0,0.0,0.0,0.0,0.0,0.0,0,0.0,0.0,0.0,0.0,0.0,0,0.0,2.640268568,0.0,0.0,0,0.0,0.0,0.0,0,0,0,0.0,0.0,0.0,0.0,0.0,0.0,0.0,0.0,0.0,1.4200024569999998,0.0,0.0,0.0,0.0,0.0,0,0.0,0.0,58.0,23.01,0.26
# 2445,39860,471130,Li Hong,2012,nan,(Al2O3)4.3099996030000005 (BaO)1.720000241 (CaO)1.7300002419999998 (K2O)10.96000153 (La2O3)0.870000122 (Li2O)2.549999357 (MgO)7.620000067 (Na2O)7.780000089 (Nb2O5)3.520000493 (P2O5)51.78999725 (Sb2O3)0.36000005 (SiO2)2.64000037 (TeO2)2.64000037 (Yb2O3)1.510000211 ,0.0,0,0.0,4.3099996030000005,0.0,0.0,0.0,0.0,0.0,0,0,0,0.0,0.0,0,0.0,1.720000241,0.0,0.0,0.0,0.0,0,0.0,0.0,1.7300002419999998,0.0,0,0,0.0,0.0,0,0.0,0.0,0.0,0.0,0.0,0.0,0,0.0,0.0,0.0,0.0,0.0,0.0,0,0.0,0.0,0,0.0,0.0,0.0,0.0,0.0,0.0,0,0,0,0.0,0,0.0,0.0,0,0,0.0,0,0.0,0.0,0.0,0,0.0,0.0,10.96000153,0,0,0.0,0.0,0,0.0,0.0,0.870000122,0,0.0,0.0,2.549999357,0,0,0,0.0,0.0,0,0.0,7.620000067,0.0,0,0.0,0.0,0.0,0.0,0.0,0.0,7.780000089,0.0,0.0,0.0,0.0,0.0,3.520000493,0.0,0.0,0.0,0.0,0.0,0.0,0.0,0.0,51.78999725,0.0,0.0,0.0,0.0,0.0,0.0,0.0,0,0.0,0.0,0.0,0.0,0.0,0.0,0.36000005,0,0.0,0.0,0.0,0.0,0.0,2.64000037,0.0,0,0.0,0.0,0.0,0.0,0.0,0,0.0,0.0,0.0,0.0,0.0,0,0.0,2.64000037,0.0,0.0,0,0.0,0.0,0.0,0,0,0,0.0,0.0,0.0,0.0,0.0,0.0,0.0,0.0,0.0,1.510000211,0.0,0.0,0.0,0.0,0.0,0,0.0,0.0,58.4,23.17,0.26
# 2446,39860,471131,Li Hong,2012,nan,(Al2O3)4.3099996030000005 (B2O3)2.64000037 (BaO)1.720000241 (CaO)1.7300002419999998 (K2O)10.96000153 (La2O3)2.6700003740000002 (Li2O)2.549999357 (MgO)7.620000067 (Na2O)7.780000089 (P2O5)51.78999725 (Sb2O3)0.36000005 (SiO2)2.64000037 (TeO2)1.760000246 (Yb2O3)1.470000206 ,0.0,0,0.0,4.3099996030000005,0.0,0.0,0.0,0.0,0.0,0,0,0,0.0,2.64000037,0,0.0,1.720000241,0.0,0.0,0.0,0.0,0,0.0,0.0,1.7300002419999998,0.0,0,0,0.0,0.0,0,0.0,0.0,0.0,0.0,0.0,0.0,0,0.0,0.0,0.0,0.0,0.0,0.0,0,0.0,0.0,0,0.0,0.0,0.0,0.0,0.0,0.0,0,0,0,0.0,0,0.0,0.0,0,0,0.0,0,0.0,0.0,0.0,0,0.0,0.0,10.96000153,0,0,0.0,0.0,0,0.0,0.0,2.6700003740000002,0,0.0,0.0,2.549999357,0,0,0,0.0,0.0,0,0.0,7.620000067,0.0,0,0.0,0.0,0.0,0.0,0.0,0.0,7.780000089,0.0,0.0,0.0,0.0,0.0,0.0,0.0,0.0,0.0,0.0,0.0,0.0,0.0,0.0,51.78999725,0.0,0.0,0.0,0.0,0.0,0.0,0.0,0,0.0,0.0,0.0,0.0,0.0,0.0,0.36000005,0,0.0,0.0,0.0,0.0,0.0,2.64000037,0.0,0,0.0,0.0,0.0,0.0,0.0,0,0.0,0.0,0.0,0.0,0.0,0,0.0,1.760000246,0.0,0.0,0,0.0,0.0,0.0,0,0,0,0.0,0.0,0.0,0.0,0.0,0.0,0.0,0.0,0.0,1.470000206,0.0,0.0,0.0,0.0,0.0,0,0.0,0.0,57.6,22.85,0.26
# 2447,39860,471134,Li Hong,2012,nan,(Al2O3)4.689523919 (BaO)3.749619338 (CaO)1.889808146 (K2O)11.92879199 (La2O3)1.439997826 (Li2O)2.779717803 (MgO)6.169373684 (Na2O)8.469140212000001 (Nd2O3)0.679898973 (P2O5)56.37427487 (Sb2O3)0.389999411 (TeO2)1.439853826 ,0.0,0,0.0,4.689523919,0.0,0.0,0.0,0.0,0.0,0,0,0,0.0,0.0,0,0.0,3.749619338,0.0,0.0,0.0,0.0,0,0.0,0.0,1.889808146,0.0,0,0,0.0,0.0,0,0.0,0.0,0.0,0.0,0.0,0.0,0,0.0,0.0,0.0,0.0,0.0,0.0,0,0.0,0.0,0,0.0,0.0,0.0,0.0,0.0,0.0,0,0,0,0.0,0,0.0,0.0,0,0,0.0,0,0.0,0.0,0.0,0,0.0,0.0,11.92879199,0,0,0.0,0.0,0,0.0,0.0,1.439997826,0,0.0,0.0,2.779717803,0,0,0,0.0,0.0,0,0.0,6.169373684,0.0,0,0.0,0.0,0.0,0.0,0.0,0.0,8.469140212000001,0.0,0.0,0.0,0.0,0.0,0.0,0.0,0.679898973,0.0,0.0,0.0,0.0,0.0,0.0,56.37427487,0.0,0.0,0.0,0.0,0.0,0.0,0.0,0,0.0,0.0,0.0,0.0,0.0,0.0,0.389999411,0,0.0,0.0,0.0,0.0,0.0,0.0,0.0,0,0.0,0.0,0.0,0.0,0.0,0,0.0,0.0,0.0,0.0,0.0,0,0.0,1.439853826,0.0,0.0,0,0.0,0.0,0.0,0,0,0,0.0,0.0,0.0,0.0,0.0,0.0,0.0,0.0,0.0,0.0,0.0,0.0,0.0,0.0,0.0,0,0.0,0.0,52.8,20.95,0.26
# 2448,39860,471135,Li Hong,2012,nan,(Al2O3)4.132478843 (BaO)4.96297661 (CaO)1.660996535 (K2O)10.50629706 (La2O3)1.6309995430000002 (Li2O)2.441464316 (MgO)10.67640701 (Na2O)7.46447691 (Nb2O5)3.3719990560000004 (Nd2O3)0.600399832 (P2O5)49.66978609 (Sb2O3)0.350199902 (TeO2)2.531518291 ,0.0,0,0.0,4.132478843,0.0,0.0,0.0,0.0,0.0,0,0,0,0.0,0.0,0,0.0,4.96297661,0.0,0.0,0.0,0.0,0,0.0,0.0,1.660996535,0.0,0,0,0.0,0.0,0,0.0,0.0,0.0,0.0,0.0,0.0,0,0.0,0.0,0.0,0.0,0.0,0.0,0,0.0,0.0,0,0.0,0.0,0.0,0.0,0.0,0.0,0,0,0,0.0,0,0.0,0.0,0,0,0.0,0,0.0,0.0,0.0,0,0.0,0.0,10.50629706,0,0,0.0,0.0,0,0.0,0.0,1.6309995430000002,0,0.0,0.0,2.441464316,0,0,0,0.0,0.0,0,0.0,10.67640701,0.0,0,0.0,0.0,0.0,0.0,0.0,0.0,7.46447691,0.0,0.0,0.0,0.0,0.0,3.3719990560000004,0.0,0.600399832,0.0,0.0,0.0,0.0,0.0,0.0,49.66978609,0.0,0.0,0.0,0.0,0.0,0.0,0.0,0,0.0,0.0,0.0,0.0,0.0,0.0,0.350199902,0,0.0,0.0,0.0,0.0,0.0,0.0,0.0,0,0.0,0.0,0.0,0.0,0.0,0,0.0,0.0,0.0,0.0,0.0,0,0.0,2.531518291,0.0,0.0,0,0.0,0.0,0.0,0,0,0,0.0,0.0,0.0,0.0,0.0,0.0,0.0,0.0,0.0,0.0,0.0,0.0,0.0,0.0,0.0,0,0.0,0.0,60.3,23.92,0.26
# 2449,39860,471136,Li Hong,2012,nan,(Al2O3)4.200425973 (B2O3)2.570261267 (BaO)5.040512367 (CaO)1.690171806 (K2O)10.68108773 (La2O3)1.7100028390000002 (Li2O)2.490253134 (MgO)7.430755335 (Na2O)7.590771601 (Nd2O3)0.610101013 (P2O5)50.49513382 (Sb2O3)0.35000058100000003 (SiO2)2.570261267 (TeO2)2.570261267 ,0.0,0,0.0,4.200425973,0.0,0.0,0.0,0.0,0.0,0,0,0,0.0,2.570261267,0,0.0,5.040512367,0.0,0.0,0.0,0.0,0,0.0,0.0,1.690171806,0.0,0,0,0.0,0.0,0,0.0,0.0,0.0,0.0,0.0,0.0,0,0.0,0.0,0.0,0.0,0.0,0.0,0,0.0,0.0,0,0.0,0.0,0.0,0.0,0.0,0.0,0,0,0,0.0,0,0.0,0.0,0,0,0.0,0,0.0,0.0,0.0,0,0.0,0.0,10.68108773,0,0,0.0,0.0,0,0.0,0.0,1.7100028390000002,0,0.0,0.0,2.490253134,0,0,0,0.0,0.0,0,0.0,7.430755335,0.0,0,0.0,0.0,0.0,0.0,0.0,0.0,7.590771601,0.0,0.0,0.0,0.0,0.0,0.0,0.0,0.610101013,0.0,0.0,0.0,0.0,0.0,0.0,50.49513382,0.0,0.0,0.0,0.0,0.0,0.0,0.0,0,0.0,0.0,0.0,0.0,0.0,0.0,0.35000058100000003,0,0.0,0.0,0.0,0.0,0.0,2.570261267,0.0,0,0.0,0.0,0.0,0.0,0.0,0,0.0,0.0,0.0,0.0,0.0,0,0.0,2.570261267,0.0,0.0,0,0.0,0.0,0.0,0,0,0,0.0,0.0,0.0,0.0,0.0,0.0,0.0,0.0,0.0,0.0,0.0,0.0,0.0,0.0,0.0,0,0.0,0.0,56.0,22.22,0.26
# 2450,39860,471137,Li Hong,2012,nan,(Al2O3)4.24 (BaO)1.69 (CaO)1.7 (K2O)10.77 (La2O3)3.46 (Li2O)2.51 (MgO)10.94 (Na2O)7.65 (Nb2O5)3.46 (Nd2O3)0.61 (P2O5)50.89 (Sb2O3)0.35 (TeO2)1.73 ,0.0,0,0.0,4.24,0.0,0.0,0.0,0.0,0.0,0,0,0,0.0,0.0,0,0.0,1.69,0.0,0.0,0.0,0.0,0,0.0,0.0,1.7,0.0,0,0,0.0,0.0,0,0.0,0.0,0.0,0.0,0.0,0.0,0,0.0,0.0,0.0,0.0,0.0,0.0,0,0.0,0.0,0,0.0,0.0,0.0,0.0,0.0,0.0,0,0,0,0.0,0,0.0,0.0,0,0,0.0,0,0.0,0.0,0.0,0,0.0,0.0,10.77,0,0,0.0,0.0,0,0.0,0.0,3.46,0,0.0,0.0,2.51,0,0,0,0.0,0.0,0,0.0,10.94,0.0,0,0.0,0.0,0.0,0.0,0.0,0.0,7.65,0.0,0.0,0.0,0.0,0.0,3.46,0.0,0.61,0.0,0.0,0.0,0.0,0.0,0.0,50.89,0.0,0.0,0.0,0.0,0.0,0.0,0.0,0,0.0,0.0,0.0,0.0,0.0,0.0,0.35,0,0.0,0.0,0.0,0.0,0.0,0.0,0.0,0,0.0,0.0,0.0,0.0,0.0,0,0.0,0.0,0.0,0.0,0.0,0,0.0,1.73,0.0,0.0,0,0.0,0.0,0.0,0,0,0,0.0,0.0,0.0,0.0,0.0,0.0,0.0,0.0,0.0,0.0,0.0,0.0,0.0,0.0,0.0,0,0.0,0.0,61.7,24.48,0.26
# 2451,39860,471138,Li Hong,2012,nan,(Al2O3)4.219999549 (B2O3)1.290000168 (BaO)3.370000438 (CaO)1.700000221 (K2O)10.73000139 (La2O3)2.580000335 (Li2O)2.500000325 (MgO)9.180000193 (Na2O)7.619999991 (Nb2O5)1.720000224 (Nd2O3)0.610000079 (P2O5)50.68999659 (Sb2O3)0.350000046 (SiO2)1.290000168 (TeO2)2.15000028 ,0.0,0,0.0,4.219999549,0.0,0.0,0.0,0.0,0.0,0,0,0,0.0,1.290000168,0,0.0,3.370000438,0.0,0.0,0.0,0.0,0,0.0,0.0,1.700000221,0.0,0,0,0.0,0.0,0,0.0,0.0,0.0,0.0,0.0,0.0,0,0.0,0.0,0.0,0.0,0.0,0.0,0,0.0,0.0,0,0.0,0.0,0.0,0.0,0.0,0.0,0,0,0,0.0,0,0.0,0.0,0,0,0.0,0,0.0,0.0,0.0,0,0.0,0.0,10.73000139,0,0,0.0,0.0,0,0.0,0.0,2.580000335,0,0.0,0.0,2.500000325,0,0,0,0.0,0.0,0,0.0,9.180000193,0.0,0,0.0,0.0,0.0,0.0,0.0,0.0,7.619999991,0.0,0.0,0.0,0.0,0.0,1.720000224,0.0,0.610000079,0.0,0.0,0.0,0.0,0.0,0.0,50.68999659,0.0,0.0,0.0,0.0,0.0,0.0,0.0,0,0.0,0.0,0.0,0.0,0.0,0.0,0.350000046,0,0.0,0.0,0.0,0.0,0.0,1.290000168,0.0,0,0.0,0.0,0.0,0.0,0.0,0,0.0,0.0,0.0,0.0,0.0,0,0.0,2.15000028,0.0,0.0,0,0.0,0.0,0.0,0,0,0,0.0,0.0,0.0,0.0,0.0,0.0,0.0,0.0,0.0,0.0,0.0,0.0,0.0,0.0,0.0,0,0.0,0.0,58.8,23.33,0.26
# 2452,39860,471139,Li Hong,2012,nan,(Al2O3)4.2004409680000006 (B2O3)2.570269443 (BaO)5.040529362 (CaO)1.69017784 (K2O)10.68112586 (La2O3)1.710008943 (Li2O)2.490262024 (MgO)7.430780863 (Na2O)7.5907976999999995 (Nb2O5)3.430017939 (Nd2O3)0.610103191 (P2O5)50.49530409 (Sb2O3)0.35000183100000004 (TeO2)1.710179944 ,0.0,0,0.0,4.2004409680000006,0.0,0.0,0.0,0.0,0.0,0,0,0,0.0,2.570269443,0,0.0,5.040529362,0.0,0.0,0.0,0.0,0,0.0,0.0,1.69017784,0.0,0,0,0.0,0.0,0,0.0,0.0,0.0,0.0,0.0,0.0,0,0.0,0.0,0.0,0.0,0.0,0.0,0,0.0,0.0,0,0.0,0.0,0.0,0.0,0.0,0.0,0,0,0,0.0,0,0.0,0.0,0,0,0.0,0,0.0,0.0,0.0,0,0.0,0.0,10.68112586,0,0,0.0,0.0,0,0.0,0.0,1.710008943,0,0.0,0.0,2.490262024,0,0,0,0.0,0.0,0,0.0,7.430780863,0.0,0,0.0,0.0,0.0,0.0,0.0,0.0,7.5907976999999995,0.0,0.0,0.0,0.0,0.0,3.430017939,0.0,0.610103191,0.0,0.0,0.0,0.0,0.0,0.0,50.49530409,0.0,0.0,0.0,0.0,0.0,0.0,0.0,0,0.0,0.0,0.0,0.0,0.0,0.0,0.35000183100000004,0,0.0,0.0,0.0,0.0,0.0,0.0,0.0,0,0.0,0.0,0.0,0.0,0.0,0,0.0,0.0,0.0,0.0,0.0,0,0.0,1.710179944,0.0,0.0,0,0.0,0.0,0.0,0,0,0,0.0,0.0,0.0,0.0,0.0,0.0,0.0,0.0,0.0,0.0,0.0,0.0,0.0,0.0,0.0,0,0.0,0.0,59.2,23.49,0.26
# 2453,39860,471140,Li Hong,2012,nan,(Al2O3)4.090000918 (B2O3)2.50999995 (BaO)1.6399999669999998 (CaO)1.6499999669999998 (K2O)10.40999979 (La2O3)1.6699999669999999 (Li2O)2.419999952 (MgO)10.57999979 (Na2O)7.390000852000001 (Nb2O5)3.339999933 (Nd2O3)0.589999988 (P2O5)49.18999902 (Sb2O3)0.33999999299999994 (SiO2)2.50999995 (TeO2)1.6699999669999999 ,0.0,0,0.0,4.090000918,0.0,0.0,0.0,0.0,0.0,0,0,0,0.0,2.50999995,0,0.0,1.6399999669999998,0.0,0.0,0.0,0.0,0,0.0,0.0,1.6499999669999998,0.0,0,0,0.0,0.0,0,0.0,0.0,0.0,0.0,0.0,0.0,0,0.0,0.0,0.0,0.0,0.0,0.0,0,0.0,0.0,0,0.0,0.0,0.0,0.0,0.0,0.0,0,0,0,0.0,0,0.0,0.0,0,0,0.0,0,0.0,0.0,0.0,0,0.0,0.0,10.40999979,0,0,0.0,0.0,0,0.0,0.0,1.6699999669999999,0,0.0,0.0,2.419999952,0,0,0,0.0,0.0,0,0.0,10.57999979,0.0,0,0.0,0.0,0.0,0.0,0.0,0.0,7.390000852000001,0.0,0.0,0.0,0.0,0.0,3.339999933,0.0,0.589999988,0.0,0.0,0.0,0.0,0.0,0.0,49.18999902,0.0,0.0,0.0,0.0,0.0,0.0,0.0,0,0.0,0.0,0.0,0.0,0.0,0.0,0.33999999299999994,0,0.0,0.0,0.0,0.0,0.0,2.50999995,0.0,0,0.0,0.0,0.0,0.0,0.0,0,0.0,0.0,0.0,0.0,0.0,0,0.0,1.6699999669999999,0.0,0.0,0,0.0,0.0,0.0,0,0,0,0.0,0.0,0.0,0.0,0.0,0.0,0.0,0.0,0.0,0.0,0.0,0.0,0.0,0.0,0.0,0,0.0,0.0,60.6,24.04,0.26
# 2456,39860,471143,Li Hong,2012,nan,(Al2O3)4.240453047 (B2O3)2.590276743 (BaO)1.690180578 (CaO)1.7001816459999999 (K2O)10.77115378 (La2O3)3.4600237010000003 (Li2O)2.510268195 (MgO)7.480799243 (Na2O)7.650817407999999 (Nb2O5)3.4600237010000003 (Nd2O3)0.610104179 (P2O5)50.89543863 (Sb2O3)0.350002398 (TeO2)2.590276743 ,0.0,0,0.0,4.240453047,0.0,0.0,0.0,0.0,0.0,0,0,0,0.0,2.590276743,0,0.0,1.690180578,0.0,0.0,0.0,0.0,0,0.0,0.0,1.7001816459999999,0.0,0,0,0.0,0.0,0,0.0,0.0,0.0,0.0,0.0,0.0,0,0.0,0.0,0.0,0.0,0.0,0.0,0,0.0,0.0,0,0.0,0.0,0.0,0.0,0.0,0.0,0,0,0,0.0,0,0.0,0.0,0,0,0.0,0,0.0,0.0,0.0,0,0.0,0.0,10.77115378,0,0,0.0,0.0,0,0.0,0.0,3.4600237010000003,0,0.0,0.0,2.510268195,0,0,0,0.0,0.0,0,0.0,7.480799243,0.0,0,0.0,0.0,0.0,0.0,0.0,0.0,7.650817407999999,0.0,0.0,0.0,0.0,0.0,3.4600237010000003,0.0,0.610104179,0.0,0.0,0.0,0.0,0.0,0.0,50.89543863,0.0,0.0,0.0,0.0,0.0,0.0,0.0,0,0.0,0.0,0.0,0.0,0.0,0.0,0.350002398,0,0.0,0.0,0.0,0.0,0.0,0.0,0.0,0,0.0,0.0,0.0,0.0,0.0,0,0.0,0.0,0.0,0.0,0.0,0,0.0,2.590276743,0.0,0.0,0,0.0,0.0,0.0,0,0,0,0.0,0.0,0.0,0.0,0.0,0.0,0.0,0.0,0.0,0.0,0.0,0.0,0.0,0.0,0.0,0,0.0,0.0,61.1,24.24,0.26
# 2459,39860,471146,Li Hong,2012,nan,(Al2O3)4.13 (B2O3)2.53 (BaO)4.96 (CaO)1.66 (K2O)10.5 (La2O3)3.37 (Li2O)2.44 (MgO)10.67 (Na2O)7.46 (Nd2O3)0.6 (P2O5)49.64 (Sb2O3)0.35 (TeO2)1.69 ,0.0,0,0.0,4.13,0.0,0.0,0.0,0.0,0.0,0,0,0,0.0,2.53,0,0.0,4.96,0.0,0.0,0.0,0.0,0,0.0,0.0,1.66,0.0,0,0,0.0,0.0,0,0.0,0.0,0.0,0.0,0.0,0.0,0,0.0,0.0,0.0,0.0,0.0,0.0,0,0.0,0.0,0,0.0,0.0,0.0,0.0,0.0,0.0,0,0,0,0.0,0,0.0,0.0,0,0,0.0,0,0.0,0.0,0.0,0,0.0,0.0,10.5,0,0,0.0,0.0,0,0.0,0.0,3.37,0,0.0,0.0,2.44,0,0,0,0.0,0.0,0,0.0,10.67,0.0,0,0.0,0.0,0.0,0.0,0.0,0.0,7.46,0.0,0.0,0.0,0.0,0.0,0.0,0.0,0.6,0.0,0.0,0.0,0.0,0.0,0.0,49.64,0.0,0.0,0.0,0.0,0.0,0.0,0.0,0,0.0,0.0,0.0,0.0,0.0,0.0,0.35,0,0.0,0.0,0.0,0.0,0.0,0.0,0.0,0,0.0,0.0,0.0,0.0,0.0,0,0.0,0.0,0.0,0.0,0.0,0,0.0,1.69,0.0,0.0,0,0.0,0.0,0.0,0,0,0,0.0,0.0,0.0,0.0,0.0,0.0,0.0,0.0,0.0,0.0,0.0,0.0,0.0,0.0,0.0,0,0.0,0.0,59.8,23.73,0.26
# 2460,39860,471147,Li Hong,2012,nan,(Al2O3)4.240438545 (BaO)1.6901747969999998 (CaO)1.7001758319999998 (K2O)10.77111694 (La2O3)3.460011868 (Li2O)2.51025961 (MgO)10.94112753 (Na2O)7.650791242 (Nd2O3)0.610102093 (P2O5)50.89526457 (Sb2O3)0.35000120100000004 (SiO2)2.590267885 (TeO2)2.590267885 ,0.0,0,0.0,4.240438545,0.0,0.0,0.0,0.0,0.0,0,0,0,0.0,0.0,0,0.0,1.6901747969999998,0.0,0.0,0.0,0.0,0,0.0,0.0,1.7001758319999998,0.0,0,0,0.0,0.0,0,0.0,0.0,0.0,0.0,0.0,0.0,0,0.0,0.0,0.0,0.0,0.0,0.0,0,0.0,0.0,0,0.0,0.0,0.0,0.0,0.0,0.0,0,0,0,0.0,0,0.0,0.0,0,0,0.0,0,0.0,0.0,0.0,0,0.0,0.0,10.77111694,0,0,0.0,0.0,0,0.0,0.0,3.460011868,0,0.0,0.0,2.51025961,0,0,0,0.0,0.0,0,0.0,10.94112753,0.0,0,0.0,0.0,0.0,0.0,0.0,0.0,7.650791242,0.0,0.0,0.0,0.0,0.0,0.0,0.0,0.610102093,0.0,0.0,0.0,0.0,0.0,0.0,50.89526457,0.0,0.0,0.0,0.0,0.0,0.0,0.0,0,0.0,0.0,0.0,0.0,0.0,0.0,0.35000120100000004,0,0.0,0.0,0.0,0.0,0.0,2.590267885,0.0,0,0.0,0.0,0.0,0.0,0.0,0,0.0,0.0,0.0,0.0,0.0,0,0.0,2.590267885,0.0,0.0,0,0.0,0.0,0.0,0,0,0,0.0,0.0,0.0,0.0,0.0,0.0,0.0,0.0,0.0,0.0,0.0,0.0,0.0,0.0,0.0,0,0.0,0.0,58.7,23.29,0.26
# 2461,39860,471148,Li Hong,2012,nan,(Al2O3)4.310438457 (B2O3)2.640268568 (BaO)1.720174976 (CaO)1.730175993 (K2O)10.96111896 (La2O3)1.760003045 (Li2O)2.550259412 (MgO)11.13112926 (Na2O)7.780791461000001 (Nd2O3)0.620101073 (P2O5)51.79526961 (Sb2O3)0.36000062299999996 (TeO2)2.640268568 ,0.0,0,0.0,4.310438457,0.0,0.0,0.0,0.0,0.0,0,0,0,0.0,2.640268568,0,0.0,1.720174976,0.0,0.0,0.0,0.0,0,0.0,0.0,1.730175993,0.0,0,0,0.0,0.0,0,0.0,0.0,0.0,0.0,0.0,0.0,0,0.0,0.0,0.0,0.0,0.0,0.0,0,0.0,0.0,0,0.0,0.0,0.0,0.0,0.0,0.0,0,0,0,0.0,0,0.0,0.0,0,0,0.0,0,0.0,0.0,0.0,0,0.0,0.0,10.96111896,0,0,0.0,0.0,0,0.0,0.0,1.760003045,0,0.0,0.0,2.550259412,0,0,0,0.0,0.0,0,0.0,11.13112926,0.0,0,0.0,0.0,0.0,0.0,0.0,0.0,7.780791461000001,0.0,0.0,0.0,0.0,0.0,0.0,0.0,0.620101073,0.0,0.0,0.0,0.0,0.0,0.0,51.79526961,0.0,0.0,0.0,0.0,0.0,0.0,0.0,0,0.0,0.0,0.0,0.0,0.0,0.0,0.36000062299999996,0,0.0,0.0,0.0,0.0,0.0,0.0,0.0,0,0.0,0.0,0.0,0.0,0.0,0,0.0,0.0,0.0,0.0,0.0,0,0.0,2.640268568,0.0,0.0,0,0.0,0.0,0.0,0,0,0,0.0,0.0,0.0,0.0,0.0,0.0,0.0,0.0,0.0,0.0,0.0,0.0,0.0,0.0,0.0,0,0.0,0.0,58.3,23.13,0.26
# 2462,39860,471149,Li Hong,2012,nan,(Al2O3)4.3099996030000005 (BaO)1.720000241 (CaO)1.7300002419999998 (K2O)10.96000153 (La2O3)1.760000246 (Li2O)2.549999357 (MgO)7.620000067 (Na2O)7.780000089 (Nb2O5)3.520000493 (Nd2O3)0.620000087 (P2O5)51.78999725 (Sb2O3)0.36000005 (SiO2)2.64000037 (TeO2)2.64000037 ,0.0,0,0.0,4.3099996030000005,0.0,0.0,0.0,0.0,0.0,0,0,0,0.0,0.0,0,0.0,1.720000241,0.0,0.0,0.0,0.0,0,0.0,0.0,1.7300002419999998,0.0,0,0,0.0,0.0,0,0.0,0.0,0.0,0.0,0.0,0.0,0,0.0,0.0,0.0,0.0,0.0,0.0,0,0.0,0.0,0,0.0,0.0,0.0,0.0,0.0,0.0,0,0,0,0.0,0,0.0,0.0,0,0,0.0,0,0.0,0.0,0.0,0,0.0,0.0,10.96000153,0,0,0.0,0.0,0,0.0,0.0,1.760000246,0,0.0,0.0,2.549999357,0,0,0,0.0,0.0,0,0.0,7.620000067,0.0,0,0.0,0.0,0.0,0.0,0.0,0.0,7.780000089,0.0,0.0,0.0,0.0,0.0,3.520000493,0.0,0.620000087,0.0,0.0,0.0,0.0,0.0,0.0,51.78999725,0.0,0.0,0.0,0.0,0.0,0.0,0.0,0,0.0,0.0,0.0,0.0,0.0,0.0,0.36000005,0,0.0,0.0,0.0,0.0,0.0,2.64000037,0.0,0,0.0,0.0,0.0,0.0,0.0,0,0.0,0.0,0.0,0.0,0.0,0,0.0,2.64000037,0.0,0.0,0,0.0,0.0,0.0,0,0,0,0.0,0.0,0.0,0.0,0.0,0.0,0.0,0.0,0.0,0.0,0.0,0.0,0.0,0.0,0.0,0,0.0,0.0,58.4,23.17,0.26
# 2463,39860,471150,Li Hong,2012,nan,(Al2O3)4.3099996030000005 (B2O3)2.64000037 (BaO)1.720000241 (CaO)1.7300002419999998 (K2O)10.96000153 (La2O3)3.520000493 (Li2O)2.549999357 (MgO)7.620000067 (Na2O)7.780000089 (Nd2O3)0.620000087 (P2O5)51.78999725 (Sb2O3)0.36000005 (SiO2)2.64000037 (TeO2)1.760000246 ,0.0,0,0.0,4.3099996030000005,0.0,0.0,0.0,0.0,0.0,0,0,0,0.0,2.64000037,0,0.0,1.720000241,0.0,0.0,0.0,0.0,0,0.0,0.0,1.7300002419999998,0.0,0,0,0.0,0.0,0,0.0,0.0,0.0,0.0,0.0,0.0,0,0.0,0.0,0.0,0.0,0.0,0.0,0,0.0,0.0,0,0.0,0.0,0.0,0.0,0.0,0.0,0,0,0,0.0,0,0.0,0.0,0,0,0.0,0,0.0,0.0,0.0,0,0.0,0.0,10.96000153,0,0,0.0,0.0,0,0.0,0.0,3.520000493,0,0.0,0.0,2.549999357,0,0,0,0.0,0.0,0,0.0,7.620000067,0.0,0,0.0,0.0,0.0,0.0,0.0,0.0,7.780000089,0.0,0.0,0.0,0.0,0.0,0.0,0.0,0.620000087,0.0,0.0,0.0,0.0,0.0,0.0,51.78999725,0.0,0.0,0.0,0.0,0.0,0.0,0.0,0,0.0,0.0,0.0,0.0,0.0,0.0,0.36000005,0,0.0,0.0,0.0,0.0,0.0,2.64000037,0.0,0,0.0,0.0,0.0,0.0,0.0,0,0.0,0.0,0.0,0.0,0.0,0,0.0,1.760000246,0.0,0.0,0,0.0,0.0,0.0,0,0,0,0.0,0.0,0.0,0.0,0.0,0.0,0.0,0.0,0.0,0.0,0.0,0.0,0.0,0.0,0.0,0,0.0,0.0,58.1,23.05,0.26
# 2464,40457,468135,Hermansen C.,2013,nan,(CaO)20.0 (Na2O)20.0 (SiO2)60.0 ,0.0,0,0.0,0.0,0.0,0.0,0.0,0.0,0.0,0,0,0,0.0,0.0,0,0.0,0.0,0.0,0.0,0.0,0.0,0,0.0,0.0,20.0,0.0,0,0,0.0,0.0,0,0.0,0.0,0.0,0.0,0.0,0.0,0,0.0,0.0,0.0,0.0,0.0,0.0,0,0.0,0.0,0,0.0,0.0,0.0,0.0,0.0,0.0,0,0,0,0.0,0,0.0,0.0,0,0,0.0,0,0.0,0.0,0.0,0,0.0,0.0,0.0,0,0,0.0,0.0,0,0.0,0.0,0.0,0,0.0,0.0,0.0,0,0,0,0.0,0.0,0,0.0,0.0,0.0,0,0.0,0.0,0.0,0.0,0.0,0.0,20.0,0.0,0.0,0.0,0.0,0.0,0.0,0.0,0.0,0.0,0.0,0.0,0.0,0.0,0.0,0.0,0.0,0.0,0.0,0.0,0.0,0.0,0.0,0,0.0,0.0,0.0,0.0,0.0,0.0,0.0,0,0.0,0.0,0.0,0.0,0.0,60.0,0.0,0,0.0,0.0,0.0,0.0,0.0,0,0.0,0.0,0.0,0.0,0.0,0,0.0,0.0,0.0,0.0,0,0.0,0.0,0.0,0,0,0,0.0,0.0,0.0,0.0,0.0,0.0,0.0,0.0,0.0,0.0,0.0,0.0,0.0,0.0,0.0,0,0.0,0.0,77.9,31.0,0.26
# 2465,40457,468137,Hermansen C.,2013,nan,(BaO)10.0 (Na2O)15.0 (SiO2)75.0 ,0.0,0,0.0,0.0,0.0,0.0,0.0,0.0,0.0,0,0,0,0.0,0.0,0,0.0,10.0,0.0,0.0,0.0,0.0,0,0.0,0.0,0.0,0.0,0,0,0.0,0.0,0,0.0,0.0,0.0,0.0,0.0,0.0,0,0.0,0.0,0.0,0.0,0.0,0.0,0,0.0,0.0,0,0.0,0.0,0.0,0.0,0.0,0.0,0,0,0,0.0,0,0.0,0.0,0,0,0.0,0,0.0,0.0,0.0,0,0.0,0.0,0.0,0,0,0.0,0.0,0,0.0,0.0,0.0,0,0.0,0.0,0.0,0,0,0,0.0,0.0,0,0.0,0.0,0.0,0,0.0,0.0,0.0,0.0,0.0,0.0,15.0,0.0,0.0,0.0,0.0,0.0,0.0,0.0,0.0,0.0,0.0,0.0,0.0,0.0,0.0,0.0,0.0,0.0,0.0,0.0,0.0,0.0,0.0,0,0.0,0.0,0.0,0.0,0.0,0.0,0.0,0,0.0,0.0,0.0,0.0,0.0,75.0,0.0,0,0.0,0.0,0.0,0.0,0.0,0,0.0,0.0,0.0,0.0,0.0,0,0.0,0.0,0.0,0.0,0,0.0,0.0,0.0,0,0,0,0.0,0.0,0.0,0.0,0.0,0.0,0.0,0.0,0.0,0.0,0.0,0.0,0.0,0.0,0.0,0,0.0,0.0,58.5,23.3,0.26
# 2466,40585,468497,Sidek H.A.A.,2012,nan,(Bi2O3)5.263158105 (GeO2)63.15789126 (PbO)31.57895063 ,0.0,0,0.0,0.0,0.0,0.0,0.0,0.0,0.0,0,0,0,0.0,0.0,0,0.0,0.0,0.0,0.0,5.263158105,0.0,0,0.0,0.0,0.0,0.0,0,0,0.0,0.0,0,0.0,0.0,0.0,0.0,0.0,0.0,0,0.0,0.0,0.0,0.0,0.0,0.0,0,0.0,0.0,0,0.0,0.0,0.0,0.0,0.0,0.0,0,0,0,0.0,0,0.0,63.15789126,0,0,0.0,0,0.0,0.0,0.0,0,0.0,0.0,0.0,0,0,0.0,0.0,0,0.0,0.0,0.0,0,0.0,0.0,0.0,0,0,0,0.0,0.0,0,0.0,0.0,0.0,0,0.0,0.0,0.0,0.0,0.0,0.0,0.0,0.0,0.0,0.0,0.0,0.0,0.0,0.0,0.0,0.0,0.0,0.0,0.0,0.0,0.0,0.0,0.0,0.0,0.0,31.57895063,0.0,0.0,0.0,0,0.0,0.0,0.0,0.0,0.0,0.0,0.0,0,0.0,0.0,0.0,0.0,0.0,0.0,0.0,0,0.0,0.0,0.0,0.0,0.0,0,0.0,0.0,0.0,0.0,0.0,0,0.0,0.0,0.0,0.0,0,0.0,0.0,0.0,0,0,0,0.0,0.0,0.0,0.0,0.0,0.0,0.0,0.0,0.0,0.0,0.0,0.0,0.0,0.0,0.0,0,0.0,0.0,57.3,22.78,0.26
# 2467,40817,477460,Poor H.0R.B.,2013,nan,(Bi2O3)5.219204643 (Er2O3)0.20879994600000001 (GeO2)62.63046372 (PbO)31.31523186 (Yb2O3)0.626299837 ,0.0,0,0.0,0.0,0.0,0.0,0.0,0.0,0.0,0,0,0,0.0,0.0,0,0.0,0.0,0.0,0.0,5.219204643,0.0,0,0.0,0.0,0.0,0.0,0,0,0.0,0.0,0,0.0,0.0,0.0,0.0,0.0,0.0,0,0.0,0.0,0.0,0.0,0.0,0.20879994600000001,0,0.0,0.0,0,0.0,0.0,0.0,0.0,0.0,0.0,0,0,0,0.0,0,0.0,62.63046372,0,0,0.0,0,0.0,0.0,0.0,0,0.0,0.0,0.0,0,0,0.0,0.0,0,0.0,0.0,0.0,0,0.0,0.0,0.0,0,0,0,0.0,0.0,0,0.0,0.0,0.0,0,0.0,0.0,0.0,0.0,0.0,0.0,0.0,0.0,0.0,0.0,0.0,0.0,0.0,0.0,0.0,0.0,0.0,0.0,0.0,0.0,0.0,0.0,0.0,0.0,0.0,31.31523186,0.0,0.0,0.0,0,0.0,0.0,0.0,0.0,0.0,0.0,0.0,0,0.0,0.0,0.0,0.0,0.0,0.0,0.0,0,0.0,0.0,0.0,0.0,0.0,0,0.0,0.0,0.0,0.0,0.0,0,0.0,0.0,0.0,0.0,0,0.0,0.0,0.0,0,0,0,0.0,0.0,0.0,0.0,0.0,0.0,0.0,0.0,0.0,0.626299837,0.0,0.0,0.0,0.0,0.0,0,0.0,0.0,57.3,22.78,0.26
# 2468,41177,480571,Soltani M.T.,2013,nan,(Li2O)20.0 (Sb2O3)80.0 ,0.0,0,0.0,0.0,0.0,0.0,0.0,0.0,0.0,0,0,0,0.0,0.0,0,0.0,0.0,0.0,0.0,0.0,0.0,0,0.0,0.0,0.0,0.0,0,0,0.0,0.0,0,0.0,0.0,0.0,0.0,0.0,0.0,0,0.0,0.0,0.0,0.0,0.0,0.0,0,0.0,0.0,0,0.0,0.0,0.0,0.0,0.0,0.0,0,0,0,0.0,0,0.0,0.0,0,0,0.0,0,0.0,0.0,0.0,0,0.0,0.0,0.0,0,0,0.0,0.0,0,0.0,0.0,0.0,0,0.0,0.0,20.0,0,0,0,0.0,0.0,0,0.0,0.0,0.0,0,0.0,0.0,0.0,0.0,0.0,0.0,0.0,0.0,0.0,0.0,0.0,0.0,0.0,0.0,0.0,0.0,0.0,0.0,0.0,0.0,0.0,0.0,0.0,0.0,0.0,0.0,0.0,0.0,0.0,0,0.0,0.0,0.0,0.0,0.0,0.0,80.0,0,0.0,0.0,0.0,0.0,0.0,0.0,0.0,0,0.0,0.0,0.0,0.0,0.0,0,0.0,0.0,0.0,0.0,0.0,0,0.0,0.0,0.0,0.0,0,0.0,0.0,0.0,0,0,0,0.0,0.0,0.0,0.0,0.0,0.0,0.0,0.0,0.0,0.0,0.0,0.0,0.0,0.0,0.0,0,0.0,0.0,3.78,1.5,0.26
# 2469,2004,110662,State Optical I,1975,TK23,(Al2O3)4.0723487380000005 (As2O3)0.209899935 (B2O3)22.30574309 (BaO)19.985723800000002 (CaO)2.51751122 (SiO2)49.48030466 (ZnO)1.428468557 ,0.0,0,0.0,4.0723487380000005,0.0,0.0,0.0,0.209899935,0.0,0,0,0,0.0,22.30574309,0,0.0,19.985723800000002,0.0,0.0,0.0,0.0,0,0.0,0.0,2.51751122,0.0,0,0,0.0,0.0,0,0.0,0.0,0.0,0.0,0.0,0.0,0,0.0,0.0,0.0,0.0,0.0,0.0,0,0.0,0.0,0,0.0,0.0,0.0,0.0,0.0,0.0,0,0,0,0.0,0,0.0,0.0,0,0,0.0,0,0.0,0.0,0.0,0,0.0,0.0,0.0,0,0,0.0,0.0,0,0.0,0.0,0.0,0,0.0,0.0,0.0,0,0,0,0.0,0.0,0,0.0,0.0,0.0,0,0.0,0.0,0.0,0.0,0.0,0.0,0.0,0.0,0.0,0.0,0.0,0.0,0.0,0.0,0.0,0.0,0.0,0.0,0.0,0.0,0.0,0.0,0.0,0.0,0.0,0.0,0.0,0.0,0.0,0,0.0,0.0,0.0,0.0,0.0,0.0,0.0,0,0.0,0.0,0.0,0.0,0.0,49.48030466,0.0,0,0.0,0.0,0.0,0.0,0.0,0,0.0,0.0,0.0,0.0,0.0,0,0.0,0.0,0.0,0.0,0,0.0,0.0,0.0,0,0,0,0.0,0.0,0.0,0.0,0.0,0.0,0.0,0.0,0.0,0.0,0.0,0.0,0.0,0.0,1.428468557,0,0.0,0.0,82.6,32.78,0.2599146
# 2470,12282,125407,El0Adawy A.A.,1996,nan,(Bi2O3)35.28 (P2O5)64.72 ,0.0,0,0.0,0.0,0.0,0.0,0.0,0.0,0.0,0,0,0,0.0,0.0,0,0.0,0.0,0.0,0.0,35.28,0.0,0,0.0,0.0,0.0,0.0,0,0,0.0,0.0,0,0.0,0.0,0.0,0.0,0.0,0.0,0,0.0,0.0,0.0,0.0,0.0,0.0,0,0.0,0.0,0,0.0,0.0,0.0,0.0,0.0,0.0,0,0,0,0.0,0,0.0,0.0,0,0,0.0,0,0.0,0.0,0.0,0,0.0,0.0,0.0,0,0,0.0,0.0,0,0.0,0.0,0.0,0,0.0,0.0,0.0,0,0,0,0.0,0.0,0,0.0,0.0,0.0,0,0.0,0.0,0.0,0.0,0.0,0.0,0.0,0.0,0.0,0.0,0.0,0.0,0.0,0.0,0.0,0.0,0.0,0.0,0.0,0.0,0.0,64.72,0.0,0.0,0.0,0.0,0.0,0.0,0.0,0,0.0,0.0,0.0,0.0,0.0,0.0,0.0,0,0.0,0.0,0.0,0.0,0.0,0.0,0.0,0,0.0,0.0,0.0,0.0,0.0,0,0.0,0.0,0.0,0.0,0.0,0,0.0,0.0,0.0,0.0,0,0.0,0.0,0.0,0,0,0,0.0,0.0,0.0,0.0,0.0,0.0,0.0,0.0,0.0,0.0,0.0,0.0,0.0,0.0,0.0,0,0.0,0.0,52.4,20.8,0.2596155
