Repository: jacobergzhou/Poisson-Ratio

File: Poisson_data_cleaned_06212019.csv (part 37 of 58)
,Code,Glass #,Author,Year,Trademark,Ag2O,AgI,Al,Al2O3,AlF3,AlN,As,As2O3,As2O5,As2S3,As2Se3,AsSe,B,B2O3,BaCl2,BaF2,BaO,BeF2,BeO,Bi2O3,BiCl3,Br,Ca,CaF2,CaO,Cd,CdCl2,CdF2,CdO,Ce2O3,CeF3,CeO2,Cl,Co3O4,CoO,Cr2O3,Cs2O,CsCl,CsF,Cu2O,CuO,Dy2O3,Er,Er2O3,ErF3,Eu,Eu2O3,EuF3,F,Fe,Fe2O3,FeO,Ga,Ga2O3,Ga2S3,Ga2Se3,GaF3,Gd2O3,GdF3,Ge,GeO2,GeS2,GeSe2,H2O,HfF4,HfO2,Hg,Ho2O3,I,InF3,K,K2O,K2S,K2SO4,KBr,KCl,KF,KHF2,La,La2O3,La2S3,LaF3,Li,Li2O,Li2S,Li2SO4,LiBr,LiCl,LiF,LiI,MgF2,MgO,Mn2O3,MnF2,MnO,MnO2,MoO2,MoO3,N,Na,Na2O,Na2S,Na2SO4,NaCl,NaF,NaPO3,Nb2O5,Nd,Nd2O3,NdF3,NH4NO3,NiO,O,OH,P,P2O5,Pb,PbCl2,PbF2,PbO,PdO,Pr2O3,Pr6O11,PrF3,Rb2O,RbF,Rh2O3,RuO2,S,Sb,Sb2O3,Sb2S3,Sc2O3,Se,Si,Si3N4,SiC,SiO2,Sm2O3,Sn,SnO,SnO2,SO2,SO3,Sr,SrCl2,SrF2,SrO,Ta2O3,Ta2O5,Tb2O3,TbF3,Te,TeO2,Th,ThF4,ThO2,TiO2,Tl,Tl2O,Tl2Se,TlSe,Tm2O3,U,U3O8,UO2,V,V2O5,VO6,WO3,Y,Y2O3,Yb2O3,YbF3,YF3,ZnCl2,ZnF2,ZnO,ZnSO4,ZrF4,ZrO2,Young's modulus E (GPa),Shear modulus G (GPa),Poisson's ratio v
# 3361,4653,4468,Appen A.A.,1959,,0,0,0,0,0,0,0,0,0,0,0,0,0,8,0,0,0,0,0,0,0,0,0,0,0,0,0,0,0,0,0,0,0,0,0,0,0,0,0,0,0,0,0,0,0,0,0,0,0,0,0,0,0,0,0,0,0,0,0,0,0,0,0,0,0,0,0,0,0,0,0,0,0,0,0,0,0,0,0,0,0,0,0,0,0,0,0,0,0,0,0,0,0,0,0,0,0,0,0,0,24,0,0,0,0,0,0,0,0,0,0,0,0,0,0,0,0,0,0,0,0,0,0,0,0,0,0,0,0,0,0,0,0,0,0,0,0,68,0,0,0,0,0,0,0,0,0,0,0,0,0,0,0,0,0,0,0,0,0,0,0,0,0,0,0,0,0,0,0,0,0,0,0,0,0,0,0,0,0,0,0,70.6,28.44,0.2412095
# 3362,210,20040,Livshits V.Ya.,1994,,0,0,0,0,0,0,0,0,0,0,0,0,0,0,0,0,0,0,0,0,0,0,0,0,0,0,0,0,0,0,0,0,0,0,0,0,0,0,0,0,0,0,0,0,0,0,0,0,0,0,0,0,0,0,0,0,0,0,0,0,10,0,0,0,0,0,0,0,0,0,0,2,0,0,0,0,0,0,0,0,0,0,0,0,0,0,0,0,0,0,0,0,0,0,0,0,0,0,0,0,25,0,0,0,0,0,0,0,0,0,0,0,0,0,0,0,0,0,0,0,0,0,0,0,0,0,0,0,0,0,0,0,0,0,0,0,0,50,0,0,0,0,0,0,0,0,0,0,0,5,0,0,0,0,0,0,0,0,0,0,0,0,0,0,0,0,0,0,0,0,0,0,0,0,0,0,0,0,0,0,8,82.9,33.42,0.241
# 3363,215,20101,Polukhin V.N.,1983,,0,0,0,0,0,0,0,0,0,0,0,0,0,0,0,0,0,0,0,0,0,0,0,0,0,0,0,0,0,0,0,0,0,0,0,0,0,0,0,0,0,0,0,0,0,0,0,0,0,0,0,0,0,13.72813,0,0,0,0,0,0,67.29475,0,0,0,0,0,0,0,0,0,0,0,0,0,0,0,0,0,0,0,0,0,0,0,0,0,0,0,0,0,0,0,0,0,0,0,0,0,0,0,9.48856,0,0,0,0,0,0,0,0,0,0,0,0,0,0,0,0,0,0,0,0,0,0,0,0,0,0,0,0,0,0,0,0,0,0,0,0,9.48856,0,0,0,0,0,0,0,0,0,0,0,0,0,0,0,0,0,0,0,0,0,0,0,0,0,0,0,0,0,0,0,0,0,0,0,0,0,0,0,0,0,0,0,56.8,22.9,0.241
# 3364,215,20153,Polukhin V.N.,1983,,0,0,0,0,0,0,0,0,0,0,0,0,0,0,0,0,0,0,0,0,0,0,0,0,0,0,0,0,0,0,0,0,0,0,0,0,0,0,0,0,0,0,0,0,0,0,0,0,0,0,0,0,0,0,0,0,0,0,0,0,73.42123176,0,0,0,0,0,0,0,0,0,0,0,0,0,0,0,0,0,0,0,0,0,0,0,0,0,0,0,0,0,0,0,0,0,0,0,0,0,0,0,10.35239205,0,0,0,0,0,5.87398414,0,0,0,0,0,0,0,0,0,0,0,0,0,0,0,0,0,0,0,0,0,0,0,0,0,0,0,0,0,0,10.35239205,0,0,0,0,0,0,0,0,0,0,0,0,0,0,0,0,0,0,0,0,0,0,0,0,0,0,0,0,0,0,0,0,0,0,0,0,0,0,0,0,0,0,0,68.8,27.8,0.241
# 3365,217,20179,Polukhin V.N.,1983,,0,0,0,0,0,0,0,0,0,0,0,0,0,0,0,0,0,0,0,9.90864409,0,0,0,0,0,0,0,0,0,0,0,0,0,0,0,0,0,0,0,0,0,0,0,0,0,0,0,0,0,0,0,0,0,0,0,0,0,0,0,0,70.27406773,0,0,0,0,0,0,0,0,0,0,0,0,0,0,0,0,0,0,0,0,0,0,0,0,0,0,0,0,0,0,0,0,0,0,0,0,0,0,0,9.90864409,0,0,0,0,0,0,0,0,0,0,0,0,0,0,0,0,0,0,0,0,0,0,0,0,0,0,0,0,0,0,0,0,0,0,0,0,9.90864409,0,0,0,0,0,0,0,0,0,0,0,0,0,0,0,0,0,0,0,0,0,0,0,0,0,0,0,0,0,0,0,0,0,0,0,0,0,0,0,0,0,0,0,64.7,26.1,0.241
# 3366,217,20182,Polukhin V.N.,1983,,0,0,0,0,0,0,0,0,0,0,0,0,0,0,0,0,0,0,0,16.91510101,0,0,0,0,0,0,0,0,0,0,0,0,0,0,0,0,0,0,0,0,0,0,0,0,0,0,0,0,0,0,0,0,0,0,0,0,0,0,0,0,64.80881389,0,0,0,0,0,0,0,0,0,0,0,0,0,0,0,0,0,0,0,0,0,0,0,0,0,0,0,0,0,0,0,0,0,0,0,0,0,0,0,9.138042548,0,0,0,0,0,0,0,0,0,0,0,0,0,0,0,0,0,0,0,0,0,0,0,0,0,0,0,0,0,0,0,0,0,0,0,0,9.138042548,0,0,0,0,0,0,0,0,0,0,0,0,0,0,0,0,0,0,0,0,0,0,0,0,0,0,0,0,0,0,0,0,0,0,0,0,0,0,0,0,0,0,0,63.7,25.7,0.241
# 3367,572,24652,Spinner S.,1954,BaC572/574,0,0,0,0,0,0,0,0.080439981,0,0,0,0,0,4.114489029,0,0,16.24336617,0,0,0,0,0,0,0,0,0,0,0,0,0,0,0,0,0,0,0,0,0,0,0,0,0,0,0,0,0,0,0,0,0,0,0,0,0,0,0,0,0,0,0,0,0,0,0,0,0,0,0,0,0,0,6.082032565,0,0,0,0,0,0,0,0,0,0,0,0,0,0,0,0,0,0,0,0,0,0,0,0,0,0,0,0,0.513528479,0,0,0,0,0,0,0,0,0,0,0,0,0,0,0,0,0,0,0,0,0,0,0,0,0,0,0,0,0,0.109199974,0,0,0,0,0,0,65.81790447,0,0,0,0,0,0,0,0,0,0,0,0,0,0,0,0,0,0,0,0,0,0,0,0,0,0,0,0,0,0,0,0,0,0,0,0,0,0,0,7.039039339,0,0,0,70.6,28.48,0.241
# 3368,575,24664,Spinner S.,1954,,0,0,0,0,0,0,0,0,0,0,0,0,0,42.8,0,0,0,0,0,0,0,0,0,0,14.3,0,0,0,0,0,0,0,0,0,0,0,0,0,0,0,0,0,0,0,0,0,0,0,0,0,0,0,0,0,0,0,0,0,0,0,0,0,0,0,0,0,0,0,0,0,0,0,0,0,0,0,0,0,0,0,0,0,0,0,0,0,0,0,0,0,0,0,0,0,0,0,0,0,0,0,14.3,0,0,0,0,0,0,0,0,0,0,0,0,0,0,0,0,0,0,0,0,0,0,0,0,0,0,0,0,0,0,0,0,0,0,0,0,28.6,0,0,0,0,0,0,0,0,0,0,0,0,0,0,0,0,0,0,0,0,0,0,0,0,0,0,0,0,0,0,0,0,0,0,0,0,0,0,0,0,0,0,0,85.3,34.4,0.241
# 3369,1965,110865,Kisin B.I.,1959,LK6,0,0,0,4.380213478,0,0,0,0.058638346,0,0,0,0,0,15.46260395,0,0,0,0,0,0,0,0,0,0,0,0,0,0,0,0,0,0,0,0,0,0,0,0,0,0,0,0,0,0,0,0,0,0,21.12940415,0,0,0,0,0,0,0,0,0,0,0,0,0,0,0,0,0,0,0,0,0,0,9.408727674,0,0,0,0,0,0,0,0,0,0,0,0,0,0,0,0,0,0,0,0,0,0,0,0,0,0,0,0,0,0,0,0,0,0,0,0,0,0,0,0,0,0,0,0,0,0,0,0,0,0,0,0,0,0,0,0,0,0,0,0,0,0,0,0,0,49.5604124,0,0,0,0,0,0,0,0,0,0,0,0,0,0,0,0,0,0,0,0,0,0,0,0,0,0,0,0,0,0,0,0,0,0,0,0,0,0,0,0,0,0,0,48.8,19.66,0.241
# 3370,3856,12427,Maynell C.A.,1973,,0,0,0,0,0,0,0,0,0,0,0,0,0,56.09941878,0,0,0,0,0,0,0,0,0,0,0,0,0,0,0,0,0,0,0,0,0,0,0,0,0,0,0,0,0,0,0,0,0,0,0,0,0,0,0,0,0,0,0,0,0,0,0,0,0,0,0,0,0,0,0,0,0,0,0,0,0,0,0,0,0,0,0,0,0,0,0,0,0,0,0,0,0,0,0,0,0,0,0,0,0,0,16.10048678,0,0,0,0,0,0,0,0,0,0,0,0,0.303099939,0,0,0,0,0,0,0,0,0,0,0,0,0,0,0,0,0,0,0,0,0,0,0,27.4969945,0,0,0,0,0,0,0,0,0,0,0,0,0,0,0,0,0,0,0,0,0,0,0,0,0,0,0,0,0,0,0,0,0,0,0,0,0,0,0,0,0,0,0,52.7,21.25,0.241
# 3371,5212,19709,Brekhovskikh S.,1959,,0,0,0,0,0,0,0,0,0,0,0,0,0,15.97937,0,0,0,0,0,0,0,0,0,0,0,0,0,0,0,0,0,0,0,0,0,0,0,0,0,0,0,0,0,0,0,0,0,0,0,0,0,0,0,0,0,0,0,0,0,0,0,0,0,0,0,0,0,0,0,0,0,0,0,0,0,0,0,0,0,0,0,0,0,0,0,0,0,0,0,0,0,0,0,0,0,0,0,0,0,0,0,0,0,0,0,0,0,0,0,0,0,0,0,0,0,0,0,0,0,84.02063,0,0,0,0,0,0,0,0,0,0,0,0,0,0,0,0,0,0,0,0,0,0,0,0,0,0,0,0,0,0,0,0,0,0,0,0,0,0,0,0,0,0,0,0,0,0,0,0,0,0,0,0,0,0,0,0,0,0,0,0,0,40.9,16.47,0.241
# 3372,5846,39791,El0Mallawany R.,1987,,0,0,0,0,0,0,0,0,0,0,0,0,0,0,0,0,0,0,0,0,0,0,0,0,0,0,0,0,0,0,0,0,0,0,0,0,0,0,0,0,0,0,0,0,0,0,0,0,0,0,0,0,0,0,0,0,0,0,0,0,0,0,0,0,0,0,0,0,0,0,0,0,0,0,0,0,0,0,0,0,0,0,0,0,0,0,0,0,0,0,0,0,0,0,0,0,0,0,0,0,0,0,0,0,0,0,0,0,0,0,0,0,0,0,0,0,0,0,0,0,0,0,0,0,0,0,0,0,0,0,0,0,0,0,0,0,0,0,0,0,0,0,0,0,0,0,0,0,0,0,0,0,0,79,0,0,0,0,0,0,0,0,0,0,0,0,0,0,0,21,0,0,0,0,0,0,0,0,0,0,0,57.9,23.32,0.241
# 3373,6142,90033,Livshits V.Ya.,1986,,0,0,0,15,0,0,0,0,0,0,0,0,0,0,0,0,0,0,0,0,0,0,0,0,0,0,0,0,0,0,0,0,0,0,0,0,0,0,0,0,0,0,0,0,0,0,0,0,0,0,0,0,0,0,0,0,0,0,0,0,70,0,0,0,0,0,0,0,0,0,0,0,0,0,0,0,0,0,0,0,0,0,0,0,0,0,0,0,0,0,0,0,0,0,0,0,0,0,0,0,15,0,0,0,0,0,0,0,0,0,0,0,0,0,0,0,0,0,0,0,0,0,0,0,0,0,0,0,0,0,0,0,0,0,0,0,0,0,0,0,0,0,0,0,0,0,0,0,0,0,0,0,0,0,0,0,0,0,0,0,0,0,0,0,0,0,0,0,0,0,0,0,0,0,0,0,0,0,0,0,0,57.4,23.1,0.241
# 3374,7849,74328,Mierzejewski A.,1988,,0,0,0,0,0,0,0,0,0,0,0,0,0,0,0,0,0,0,0,0,0,0,0,0,0,0,0,0,0,0,0,0,0,0,0,0,0,0,0,0,0,0,0,0,0,0,0,0,0,0,0,0,0,0,0,0,0,0,0,0,0,0,0,0,0,0,0,0,0,0,0,0,0,0,0,0,0,0,0,15,0,0,0,0,0,0,0,0,0,0,0,0,0,0,0,0,0,0,0,0,0,0,0,0,0,0,0,0,0,0,0,0,0,0,0,85,0,0,0,0,0,0,0,0,0,0,0,0,0,0,0,0,0,0,0,0,0,0,0,0,0,0,0,0,0,0,0,0,0,0,0,0,0,0,0,0,0,0,0,0,0,0,0,0,0,0,0,0,0,0,0,0,0,0,0,0,0,0,0,0,0,57.2,23.04,0.241
# 3375,8498,66756,Franklin B.,1985,,0,0,0,10.06286098,0,0,0,0,0,0,0,0,0,2.199464213,0,0,4.257133413,0,0,0,0,0,0,0,3.171064308,0,0,0,0,0,0,0,0,0,0,0,0,0,0,0,0,0,0,0,0,0,0,0,0,0,0,0,0,0,0,0,0,0,0,0,0,0,0,0,0,0,0,0,0,0,0,0,0,0,0,0,0,0,0,0,0,0,0,0,0,0,0,0,0,0,0,3.168972307,0,0,0,0,0,0,0,0,0,0,0,0,0,0,0,0,0,0,0,0,0,0,0,0,0,0,0,0.158077315,0,0,0,0,0,0,0,0,0,0,0,0,0,0,0,0,0,66.34420644,0,0,0,0,0,0,0,0,0,0,0,0,0,0,0,0,0,0,0,0,0,0,0,0,0,0,0,0,0,0,0,0,0,0,0,0,0,0,0,10.63822103,0,0,0,84,33.84,0.241
# 3376,14028,118694,Weber W.J.,1984,,0,0,0,0.4,0,0,0,0,0,0,0,0,0,10.2,0,0,0.26,0,0,0,0,0,0,0,3.15,0,0,0,0.03,0,0,0.42,0,0,0,0.24,0.34,0,0,0,0,0,0,0,0,0,0,0,0,0,4.39,0,0,0,0,0,0,0,0,0,0,0,0,0,0,0,0,0,0,0,0,0,0,0,0,0,0,0,0,0.93,0,0,0,0,0,0,0,0,0,0,0,0,0,0,0,0.02,0.99,0,0,0,16.26,0,0,0,0,0,0,0,0.3,0,0,0,0,0,0,0.33,0,0,0,0.02,0.33,0,0,0,0.07,0,0.04,0,0,0,0,0,0,0,0,0,0,52.64,0,0,0,0,0,0,0,0,0,0.29,0,0,0,0,0,0,0,0,0,2.86,0,0,0,0,0,0,0,0,0,0,0,0,0,0.13,0,0,0,0,0,4.31,0,0,1.05,81.1,32.6,0.241
# 3377,24472,189874,Rajendran V.,1995,,0,0,0,0,0,0,0,0,0,0,0,0,0,0,0,0,0,0,0,0,0,0,0,0,0,0,0,0,0,0,0,0,0,0,0,0,0,0,0,0,0,0,0,0,0,0,0,0,0,0,0,0,0,0,0,0,0,0,0,0,0,0,0,0,0,0,0,0,0,0,0,0,0,0,0,0,0,0,0,0,0,0,0,40.12883,0,0,0,0,0,0,0,0,0,0,0,0,0,0,0,0,0,0,0,0,0,0,0,0,0,0,0,0,0,0,0,0,0,0,0,0,0,0,0,0,0,0,0,0,0,0,0,0,0,0,0,0,0,59.87117,0,0,0,0,0,0,0,0,0,0,0,0,0,0,0,0,0,0,0,0,0,0,0,0,0,0,0,0,0,0,0,0,0,0,0,0,0,0,0,0,0,0,0,26.7,10.75,0.241
# 3378,25883,353309,Tille U.,1977,,0,0,0,0,0,0,10,0,0,0,0,0,0,0,0,0,0,0,0,0,0,0,0,0,0,0,0,0,0,0,0,0,0,0,0,0,0,0,0,0,0,0,0,0,0,0,0,0,0,0,0,0,0,0,0,0,0,0,0,30,0,0,0,0,0,0,0,0,0,0,0,0,0,0,0,0,0,0,0,0,0,0,0,0,0,0,0,0,0,0,0,0,0,0,0,0,0,0,0,0,0,0,0,0,0,0,0,0,0,0,0,0,0,0,0,0,0,0,0,0,0,0,0,0,0,0,0,0,0,0,0,0,0,60,0,0,0,0,0,0,0,0,0,0,0,0,0,0,0,0,0,0,0,0,0,0,0,0,0,0,0,0,0,0,0,0,0,0,0,0,0,0,0,0,0,0,0,0,0,0,0,17.5,7.2,0.241
# 3379,29116,382237,El0Mallawany R.,2006,,0,0,0,0,0,0,0,0,0,0,0,0,0,0,0,0,0,0,0,0,0,0,0,0,0,0,0,0,0,0,0,0,0,0,0,0,0,0,0,0,0,0,0,0,0,0,0,0,0,0,0,0,0,0,0,0,0,0,0,0,0,0,0,0,0,0,0,0,0,0,0,0,0,0,0,0,0,0,0,0,0,0,0,0,0,0,0,0,0,0,0,0,0,0,0,0,0,0,0,0,0,0,0,0,0,0,0,0,0,0,0,0,0,0,0,0,0,0,0,0,0,0,0,0,0,0,0,0,0,0,0,0,0,0,0,0,0,0,0,0,0,0,0,0,0,0,0,0,0,0,0,0,0,50,0,0,0,15,0,0,0,0,0,0,0,0,0,35,0,0,0,0,0,0,0,0,0,0,0,0,0,54.5,21.97,0.241
# 3380,30756,391256,Senin H.B.,1994,,0,0,0,0,0,0,0,0,0,0,0,0,0,0,0,0,0,0,0,0,0,0,0,0,0,0,0,0,0,0,0,0,0,0,0,0,0,0,0,0,0,0,0,0,0,0,0,0,0,0,0,0,0,0,0,0,0,0,0,0,0,0,0,0,0,0,0,0,0,0,0,0,0,0,0,0,0,0,0,26.3,0,0,0,0,0,0,0,0,0,0,0,0,0,0,0,0,0,0,0,0,0,0,0,0,0,0,0,0,0,0,0,0,0,0,0,73.7,0,0,0,0,0,0,0,0,0,0,0,0,0,0,0,0,0,0,0,0,0,0,0,0,0,0,0,0,0,0,0,0,0,0,0,0,0,0,0,0,0,0,0,0,0,0,0,0,0,0,0,0,0,0,0,0,0,0,0,0,0,0,0,0,0,57.2,23.04,0.241
# 3381,33439,410563,Khafagy A.H.,2008,,0,0,0,0,0,0,0,0,0,0,0,0,0,15,0,0,0,0,0,0,0,0,0,0,0,0,0,0,0,0,0,0,0,0,0,0,0,0,0,0,0,0,0,0,0,0,0,0,0,0,0,0,0,0,0,0,0,0,0,0,0,0,0,0,0,0,0,0,0,0,0,0,0,0,0,0,0,0,0,0,0,0,0,5,0,0,0,0,0,0,0,0,0,0,0,0,0,0,0,0,0,0,0,0,0,0,0,0,0,0,0,0,0,0,0,15,0,0,0,0,0,0,0,0,0,0,0,0,0,0,0,0,0,0,0,0,0,0,0,0,0,0,0,0,0,0,0,0,0,0,0,0,0,65,0,0,0,0,0,0,0,0,0,0,0,0,0,0,0,0,0,0,0,0,0,0,0,0,0,0,0,60.9,24.7,0.241
# 3382,34776,419220,Marzouk S.Y.,2009,,0,0,0,0,0,0,0,0,0,0,0,0,0,0,0,0,0,0,0,0,0,0,0,0,0,0,0,0,0,0,0,0,0,0,0,0,0,0,0,17.4,0,0,0,0,0,0,0,0,0,0,0,0,0,0,0,0,0,0,0,0,0,0,0,0,0,0,0,0,0,0,0,0,0,0,0,0,0,0,0,0,0,0,0,0,0,0,0,0,0,0,0,0,0,0,0,0,0,0,0,0,41.3,0,0,0,0,0,0,0,0,0,0,0,0,0,0,41.3,0,0,0,0,0,0,0,0,0,0,0,0,0,0,0,0,0,0,0,0,0,0,0,0,0,0,0,0,0,0,0,0,0,0,0,0,0,0,0,0,0,0,0,0,0,0,0,0,0,0,0,0,0,0,0,0,0,0,0,0,0,0,0,0,0,51.6,20.79,0.241
# 3383,38657,458663,Ikenishi M.,2005,,0,0,0,5,0,0,0,0,0,0,0,0,0,0,0,0,3,0,0,0,0,0,0,0,16,0,0,0,0,0,0,0,0,0,0,0,0,0,0,0,0,0,0,0,0,0,0,0,0,0,0,0,0,0,0,0,0,0,0,0,0,0,0,0,0,0,0,0,0,0,0,0,0,0,0,0,0,0,0,0,0,0,0,4,0,0,0,0,0,0,0,0,0,0,0,0,0,0,0,0,4,0,0,0,0,0,0,0,0,0,0,0,0,0,0,0,0,0,0,0,0,0,0,0,0,0,0,0,0,0,0,0,0,0,0,0,0,64,0,0,0,0,0,0,0,0,0,0,0,0,0,0,0,0,0,0,0,0,0,0,0,0,0,0,0,0,0,0,0,0,0,0,0,0,0,0,0,0,0,0,4,90.2,36.34,0.241
# 3384,38657,458667,Ikenishi M.,2005,,0,0,0,5,0,0,0,0,0,0,0,0,0,0,0,0,3,0,0,0,0,0,0,0,15,0,0,0,0,0,0,0,0,0,0,0,0,0,0,0,0,0,0,0,0,0,0,0,0,0,0,0,0,0,0,0,0,0,0,0,0,0,0,0,0,0,0,0,0,0,0,0,0,0,0,0,0,0,0,0,0,0,0,3,0,0,0,0,0,0,0,2,0,0,0,0,0,0,0,0,4,0,0,0,0,0,0,0,0,0,0,0,0,0,0,0,0,0,0,0,0,0,0,0,0,0,0,0,0,0,0,0,0,0,0,0,0,64,0,0,0,0,0,0,0,0,0,0,0,0,0,0,0,0,0,0,0,0,0,0,0,0,0,0,0,0,0,0,0,0,0,0,0,0,0,0,0,0,0,0,4,91.2,36.74,0.241
# 3385,39858,471004,Ellison A.J.,2012,,0,0,0,11.74,0,0,0,0,0,0,0,0,0,4.62,0,0,1.45,0,0,0,0,0,0,0,4.84,0,0,0,0,0,0,0,0,0,0,0,0,0,0,0,0,0,0,0,0,0,0,0,0,0,0.03,0,0,0,0,0,0,0,0,0,0,0,0,0,0,0,0,0,0,0,0,0,0,0,0,0,0,0,0,0,0,0,0,0,0,0,0,0,0,0,0,4.92,0,0,0,0,0,0,0,0,0,0,0,0,0,0,0,0,0,0,0,0,0,0,0,0,0,0,0,0,0,0,0,0,0,0,0,0,0,0,0,0,0,0,0,0,0,69.14,0,0,0,0.08,0,0,0,0,0,3.17,0,0,0,0,0,0,0,0,0,0,0,0,0,0,0,0,0,0,0,0,0,0,0,0,0,0,0,0,0,0,0,0,0.01,80.5,32.4,0.241
# 3386,39858,471006,Ellison A.J.,2012,,0,0,0,12.24999988,0,0,0,0,0,0,0,0,0,4.599999954,0,0,1.239999988,0,0,0,0,0,0,0,5.210000948,0,0,0,0,0,0,0,0,0,0,0,0,0,0,0,0,0,0,0,0,0,0,0,0,0,0.03,0,0,0,0,0,0,0,0,0,0,0,0,0,0,0,0,0,0,0,0,0,0,0,0,0,0,0,0,0,0,0,0,0,0,0,0,0,0,0,0,4.849999952,0,0,0,0,0,0,0,0,0,0,0,0,0,0,0,0,0,0,0,0,0,0,0,0,0,0,0,0,0,0,0,0,0,0,0,0,0,0,0,0,0,0,0,0,0,68.12999932,0,0,0,0.079999999,0,0,0,0,0,3.599999964,0,0,0,0,0,0,0,0,0,0,0,0,0,0,0,0,0,0,0,0,0,0,0,0,0,0,0,0,0,0,0,0,0.01,81.4,32.8,0.241
# 3387,40951,478480,Mauro J.C.,2013,,0,0,0,7.17,0,0,0,0,0,0,0,0,0,16.05,0,0,0,0,0,0,0,0,0,0,11.31,0,0,0,0,0,0,0,0,0,0,0,0,0,0,0,0,0,0,0,0,0,0,0,0,0,0,0,0,0,0,0,0,0,0,0,0,0,0,0,0,0,0,0,0,0,0,0,0,0,0,0,0,0,0,0,0,0,0,0,0,0,0,0,0,0,0,3.01,0,0,0,0,0,0,0,0,0,0,0,0,0,0,0,0,0,0,0,0,0,0,0,0,0,0,0,0,0,0,0,0,0,0,0,0,0,0,0,0,0,0,0,0,0,60.86,0,0,0,0.07,0,0,0,0,0,1.52,0,0,0,0,0,0,0,0,0,0,0,0,0,0,0,0,0,0,0,0,0,0,0,0,0,0,0,0,0,0,0,0,0.01,71,28.6,0.241
# 3388,6622,38584,Gan Fuxi,1959,,0,0,0,10,0,0,0,0,0,0,0,0,0,0,0,0,0,0,0,0,0,0,0,0,0,0,0,0,18,0,0,0,0,0,0,0,0,0,0,0,0,0,0,0,0,0,0,0,0,0,0,0,0,0,0,0,0,0,0,0,0,0,0,0,0,0,0,0,0,0,0,0,0,0,0,0,0,0,0,0,0,0,0,0,0,0,0,0,0,0,0,0,0,0,0,0,0,0,0,0,12,0,0,0,0,0,0,0,0,0,0,0,0,0,0,0,0,0,0,0,0,0,0,0,0,0,0,0,0,0,0,0,0,0,0,0,0,60,0,0,0,0,0,0,0,0,0,0,0,0,0,0,0,0,0,0,0,0,0,0,0,0,0,0,0,0,0,0,0,0,0,0,0,0,0,0,0,0,0,0,0,71.8,28.93,0.2409264
# 3389,20652,185942,Yamanaka H.,1988,,0,0,0,0,0,0,0,0,0,0,0,0,0,40,0,0,0,0,0,0,0,0,0,0,0,0,0,0,0,0,0,0,0,0,0,0,5,0,0,0,0,0,0,0,0,0,0,0,0,0,0,0,0,0,0,0,0,0,0,0,0,0,0,0,0,0,0,0,0,0,0,0,0,0,0,0,0,0,0,0,0,0,0,0,0,0,0,0,0,0,0,0,0,0,0,0,0,0,0,0,15,0,0,0,0,0,0,0,0,0,0,0,0,0,0,0,0,0,0,0,0,0,0,0,0,0,0,0,0,0,0,0,0,0,0,0,0,40,0,0,0,0,0,0,0,0,0,0,0,0,0,0,0,0,0,0,0,0,0,0,0,0,0,0,0,0,0,0,0,0,0,0,0,0,0,0,0,0,0,0,0,67,27,0.2407407
# 3390,1580,9775,Manghnani M.H.,1974,,0,0,0,0,0,0,0,0,0,0,0,0,0,0,0,0,0,0,0,0,0,0,0,0,0,0,0,0,0,0,0,0,0,0,0,0,0,0,0,0,0,0,0,0,0,0,0,0,0,0,0,0,0,0,0,0,0,0,0,0,0,0,0,0,0,0,0,0,0,0,0,0,0,0,0,0,0,0,0,0,0,0,0,0,0,0,0,0,0,0,0,0,0,0,0,0,0,0,0,0,30,0,0,0,0,0,0,0,0,0,0,0,0,0,0,0,0,0,0,0,0,0,0,0,0,0,0,0,0,0,0,0,0,0,0,0,0,70,0,0,0,0,0,0,0,0,0,0,0,0,0,0,0,0,0,0,0,0,0,0,0,0,0,0,0,0,0,0,0,0,0,0,0,0,0,0,0,0,0,0,0,59.3,23.9,0.2405858
# 3391,3861,12488,Takahashi K.,1983,,0,0,0,0,0,0,0,0,0,0,0,0,0,33.33333333,0,0,0,0,0,0,0,0,0,0,0,0,0,0,0,0,0,0,0,0,0,0,0,0,0,0,0,0,0,0,0,0,0,0,0,0,0,0,0,0,0,0,0,0,0,0,0,0,0,0,0,0,0,0,0,0,0,33.33333333,0,0,0,0,0,0,0,0,0,0,0,0,0,0,0,0,0,0,0,0,0,0,0,0,0,0,0,0,0,0,0,0,0,0,0,0,0,0,0,0,0,0,0,0,0,0,0,0,0,0,0,0,0,0,0,0,0,0,0,0,0,0,0,0,0,33.33333333,0,0,0,0,0,0,0,0,0,0,0,0,0,0,0,0,0,0,0,0,0,0,0,0,0,0,0,0,0,0,0,0,0,0,0,0,0,0,0,0,0,0,0,52.4,21.12,0.2405303
# 3392,37260,441970,Mamiya S.,2010,,0,0,0,0,0,0,0,0,0,0,0,0,0,0,0,0,0,0,0,0,0,0,0,0,0,0,0,0,0,0,0,0,0,0,0,0,0,0,0,0,0,0,0,0,0,0,0,0,0,0,0,0,0,0,0,0,0,0,0,0,92.4,0,0,0,0,0,0,0,0,0,0,7.6,0,0,0,0,0,0,0,0,0,0,0,0,0,0,0,0,0,0,0,0,0,0,0,0,0,0,0,0,0,0,0,0,0,0,0,0,0,0,0,0,0,0,0,0,0,0,0,0,0,0,0,0,0,0,0,0,0,0,0,0,0,0,0,0,0,0,0,0,0,0,0,0,0,0,0,0,0,0,0,0,0,0,0,0,0,0,0,0,0,0,0,0,0,0,0,0,0,0,0,0,0,0,0,0,0,0,0,0,0,52.1,21,0.2404762
# 3393,293,110631,State Optical I,1975,LK6,0,0,0,4.380213478,0,0,0,0.058638346,0,0,0,0,0,15.46260395,0,0,0,0,0,0,0,0,0,0,0,0,0,0,0,0,0,0,0,0,0,0,0,0,0,0,0,0,0,0,0,0,0,0,21.12940415,0,0,0,0,0,0,0,0,0,0,0,0,0,0,0,0,0,0,0,0,0,0,9.408727674,0,0,0,0,0,0,0,0,0,0,0,0,0,0,0,0,0,0,0,0,0,0,0,0,0,0,0,0,0,0,0,0,0,0,0,0,0,0,0,0,0,0,0,0,0,0,0,0,0,0,0,0,0,0,0,0,0,0,0,0,0,0,0,0,0,49.5604124,0,0,0,0,0,0,0,0,0,0,0,0,0,0,0,0,0,0,0,0,0,0,0,0,0,0,0,0,0,0,0,0,0,0,0,0,0,0,0,0,0,0,0,48.8,19.67,0.2404677
# 3394,17142,147485,Hessenkemper H.,1989,,0,0,0,0,0,0,0,0,0,0,0,0,0,0,0,0,0.8290211,0,0,0,0,0,0,0,9.066812185,0,0,0,0,0,0,0,0,0,0,0,0,0,0,0,0,0,0,0,0,0,0,0,0,0,0,0,0,0,0,0,0,0,0,0,0,0,0,0,0,0,0,0,0,0,0,6.072431463,0,0,0,0,0,0,0,0,0,0,0,0,0,0,0,0,0,0,0,0,0,0,0,0,0,0,0,0,8.203484977,0,0,0,0,0,0,0,0,0,0,0,0,0,0,0,0,0,0,0,0,0,0,0,0,0,0,0,0,0,0.109000026,0,0,0,0,0,0,72.98616759,0,0,0,0,0,0,0,0,0,0,0,0,0,0,0,0,0,0,0,0,0,0,0,0,0,0,0,0,0,0,0,0,0,0,0,0,0,0,0,2.733082659,0,0,0,64.5,26,0.2403846
# 3395,1763,110642,State Optical I,1975,K15,0,0,0,0,0,0,0,0.102000009,0,0,0,0,0,0,0,0,0,0,0,0,0,0,0,0,0,0,0,0,0,0,0,0,0,0,0,0,0,0,0,0,0,0,0,0,0,0,0,0,0,0,0,0,0,0,0,0,0,0,0,0,0,0,0,0,0,0,0,0,0,0,0,8.597907774,0,0,0,0,0,0,0,0,0,0,0,0,0,0,0,0,0,0,0,0,0,0,0,0,0,0,0,0,7.076234637,0,0,0,0,0,0,0,0,0,0,0,0,0,0,0,0,0,0,0,0,0,0,0,0,0,0,0,0,0,0.092300008,0,0,0,0,0,0,66.47800598,0,0,0,0,0,0,0,0,0,0,0,0,0,0,0,0,0,0,0,0,0,0,0,0,0,0,0,0,0,0,0,0,0,0,0,0,0,0,0,17.65355159,0,0,0,66.9,26.97,0.240267
# 3396,6623,38590,Gan Fuxi,1959,,0,0,0,0,0,0,0,0,0,0,0,0,0,10,0,0,18,0,0,0,0,0,0,0,0,0,0,0,0,0,0,0,0,0,0,0,0,0,0,0,0,0,0,0,0,0,0,0,0,0,0,0,0,0,0,0,0,0,0,0,0,0,0,0,0,0,0,0,0,0,0,0,0,0,0,0,0,0,0,0,0,0,0,0,0,0,0,0,0,0,0,0,0,0,0,0,0,0,0,0,12,0,0,0,0,0,0,0,0,0,0,0,0,0,0,0,0,0,0,0,0,0,0,0,0,0,0,0,0,0,0,0,0,0,0,0,0,60,0,0,0,0,0,0,0,0,0,0,0,0,0,0,0,0,0,0,0,0,0,0,0,0,0,0,0,0,0,0,0,0,0,0,0,0,0,0,0,0,0,0,0,75.9,30.6,0.2401961
# 3397,215,20157,Polukhin V.N.,1983,,0,0,0,0,0,0,0,0,0,0,0,0,0,0,0,0,0,0,0,0,0,0,0,0,0,0,0,0,0,0,0,0,0,0,0,0,0,0,0,0,0,0,0,0,0,0,0,0,0,0,0,0,0,0,0,0,0,0,0,0,65.35892183,0,0,0,0,0,0,0,0,0,0,0,0,0,0,0,0,0,0,0,0,0,0,0,0,0,0,0,0,0,0,0,0,0,0,0,0,0,0,0,9.215608299,0,0,0,0,0,16.20986157,0,0,0,0,0,0,0,0,0,0,0,0,0,0,0,0,0,0,0,0,0,0,0,0,0,0,0,0,0,0,9.215608299,0,0,0,0,0,0,0,0,0,0,0,0,0,0,0,0,0,0,0,0,0,0,0,0,0,0,0,0,0,0,0,0,0,0,0,0,0,0,0,0,0,0,0,75,30.2,0.24
# 3398,216,20201,Polukhin V.N.,1983,,0,0,0,0,0,0,0,0,0,0,0,0,0,0,0,0,0,0,0,0,0,0,0,0,0,0,0,0,0,0,0,0,0,0,0,0,0,0,0,0,0,0,0,0,0,0,0,0,0,0,0,0,0,0,0,0,0,0,0,0,72.78020073,0,0,0,0,0,0,0,0,0,0,0,0,0,0,0,0,0,0,0,0,0,0,0,0,0,0,0,0,0,0,0,0,0,0,0,0,0,0,0,10.2620101,0,0,0,0,0,0,0,0,0,0,0,0,0,0,0,0,0,0,0,0,0,0,0,0,0,0,0,0,0,0,0,0,0,0,0,0,10.2620101,0,0,0,0,0,0,0,0,0,0,0,0,0,0,0,0,0,0,0,0,0,0,0,0,0,0,0,0,0,0,0,6.695779067,0,0,0,0,0,0,0,0,0,0,0,65.4,26.3,0.24
# 3399,218,20108,Polukhin V.N.,1983,,0,0,0,0,0,0,0,0,0,0,0,0,0,0,0,0,0,0,0,0,0,0,0,0,0,0,0,0,0,0,0,0,0,0,0,0,0,0,0,0,0,0,0,0,0,0,0,0,0,0,0,0,0,0,0,0,0,0,0,0,71.37759,0,0,0,0,0,0,0,0,0,0,0,0,0,0,0,0,0,0,0,0,0,0,0,0,0,0,0,0,0,0,0,0,0,0,0,0,0,0,0,10.06424,0,0,0,0,0,0,0,0,0,0,0,0,0,0,0,0,0,0,0,0,0,0,0,0,0,0,0,0,0,0,0,0,0,0,0,0,18.55817,0,0,0,0,0,0,0,0,0,0,0,0,0,0,0,0,0,0,0,0,0,0,0,0,0,0,0,0,0,0,0,0,0,0,0,0,0,0,0,0,0,0,0,70.4,28.3,0.24
# 3400,257,20588,Livshits V.Ya.,1988,,0,0,0,0,0,0,0,0,0,0,0,0,0,0,0,0,0,0,0,0,0,0,0,0,0,0,0,0,0,0,0,0,0,0,0,0,0,0,0,0,0,0,0,0,0,0,0,0,0,0,0,0,0,0,0,0,0,0,0,0,0,0,0,0,0,0,0,0,0,0,0,3.7,0,0,0,0,0,0,0,0,0,0,0,0,0,0,0,0,0,0,0,0,0,0,0,0,0,0,0,0,23.6,0,0,0,0,0,0,0,0,0,0,0,0,0,0,0,0,0,0,0,0,0,0,0,0,0,0,0,0,0,0,0,0,0,0,0,0,72.7,0,0,0,0,0,0,0,0,0,0,0,0,0,0,0,0,0,0,0,0,0,0,0,0,0,0,0,0,0,0,0,0,0,0,0,0,0,0,0,0,0,0,0,62.5,25.2,0.24
# 3401,257,20593,Livshits V.Ya.,1988,,0,0,0,0,0,0,0,0,0,0,0,0,0,0,0,0,4.8,0,0,0,0,0,0,0,0,0,0,0,0,0,0,0,0,0,0,0,0,0,0,0,0,0,0,0,0,0,0,0,0,0,0,0,0,0,0,0,0,0,0,0,0,0,0,0,0,0,0,0,0,0,0,3.8,0,0,0,0,0,0,0,0,0,0,0,0,0,0,0,0,0,0,0,0,0,0,0,0,0,0,0,0,15.2,0,0,0,0,0,0,0,0,0,0,0,0,0,0,0,0,0,0,0,0,0,0,0,0,0,0,0,0,0,0,0,0,0,0,0,0,76.2,0,0,0,0,0,0,0,0,0,0,0,0,0,0,0,0,0,0,0,0,0,0,0,0,0,0,0,0,0,0,0,0,0,0,0,0,0,0,0,0,0,0,0,65.2,26.3,0.24
# 3402,292,21060,Karapetyan G.O.,1980,,0,0,0,24.05515024,0,0,0,0,0,0,0,0,0,0,0,0,0,0,0,0,0,0,0,0,0,0,0,0,0,0,0,0,0,0,0,0,0,0,0,0,0,0,0,0,0,0,0,0,0,0,0,0,0,0,0,0,0,0,0,0,0,0,0,0,0,0,0,0,0,0,0,0,0,0,0,0,0,0,0,0,0,0,0,17.16439017,0,0,0,0,0,0,0,0,0,0,0,0,0,0,0,0,0,0,0,0,0,0,0,0,0,0,0,0,0,0,0,0,0,0,0,0,0,0,0,0,0,0,0,0,0,0,0,0,0,0,0,0,0,54.82912055,0,0,0,0,0,0,0,0,0,0,0,0,0,0,0,0,0,0,0,3.95133904,0,0,0,0,0,0,0,0,0,0,0,0,0,0,0,0,0,0,0,0,0,0,0,91.1,36.8,0.24
# 3403,292,21061,Karapetyan G.O.,1980,,0,0,0,23.93530952,0,0,0,0,0,0,0,0,0,0,0,0,0,0,0,0,0,0,0,0,0,0,0,0,0,0,0,0,0,0,0,0,0,0,0,0,0,0,0,0,0,0,0,0,0,0,0,0,0,0,0,0,0,0,0,0,0,0,0,0,0,0,0,0,0,0,0,0,0,0,0,0,0,0,0,0,0,0,0,16.33440967,0,0,0,0,0,0,0,0,0,0,0,0,0,0,0,0,0,0,0,0,0,0,0,0,0,0,0,0,0,0,0,0,0,0,0,0,0,0,0,0,0,0,0,0,0,0,0,0,0,0,0,0,0,55.76674888,0,0,0,0,0,0,0,0,0,0,0,0,0,0,0,0,0,0,0,3.963531921,0,0,0,0,0,0,0,0,0,0,0,0,0,0,0,0,0,0,0,0,0,0,0,91.6,36.9,0.24
# 3404,414,22222,Gan Fuxi,1959,,0,0,0,10,0,0,0,0,0,0,0,0,0,10,0,0,0,0,0,0,0,0,0,0,0,0,0,0,0,0,0,0,0,0,0,0,0,0,0,0,0,0,0,0,0,0,0,0,0,0,0,0,0,0,0,0,0,0,0,0,0,0,0,0,0,0,0,0,0,0,0,0,0,0,0,0,0,0,0,0,0,0,0,0,0,0,0,0,0,0,0,0,0,0,0,0,0,0,0,0,12,0,0,0,0,0,0,0,0,0,0,0,0,0,0,0,0,0,0,0,0,0,0,0,0,0,0,0,0,0,0,0,0,0,0,0,0,50,0,0,0,0,0,0,0,0,0,0,0,0,0,0,0,0,0,0,0,0,0,0,0,0,0,0,0,0,0,0,0,0,0,0,0,0,0,0,0,18,0,0,0,71.8,28.74,0.24
# 3405,414,22223,Gan Fuxi,1959,,0,0,0,10,0,0,0,0,0,0,0,0,0,10,0,0,0,0,0,0,0,0,0,0,0,0,0,0,18,0,0,0,0,0,0,0,0,0,0,0,0,0,0,0,0,0,0,0,0,0,0,0,0,0,0,0,0,0,0,0,0,0,0,0,0,0,0,0,0,0,0,0,0,0,0,0,0,0,0,0,0,0,0,0,0,0,0,0,0,0,0,0,0,0,0,0,0,0,0,0,12,0,0,0,0,0,0,0,0,0,0,0,0,0,0,0,0,0,0,0,0,0,0,0,0,0,0,0,0,0,0,0,0,0,0,0,0,50,0,0,0,0,0,0,0,0,0,0,0,0,0,0,0,0,0,0,0,0,0,0,0,0,0,0,0,0,0,0,0,0,0,0,0,0,0,0,0,0,0,0,0,71.5,28.84,0.24
# 3406,1888,122475,Sanin V.I.,1982,,0,0,0,0,0,0,0,0,0,0,0,0,0,0,0,0,0,0,0,0,0,0,0,0,20,0,0,0,0,0,0,0,0,0,0,0,0,0,0,0,0,0,0,0,0,0,0,0,0,0,0,0,0,0,0,0,0,0,0,0,0,0,0,0,0,0,0,0,0,0,0,0,0,0,0,0,0,0,0,0,0,0,0,0,0,0,0,0,0,0,0,8,0,0,0,0,0,0,0,0,8,0,0,0,0,0,0,0,0,0,0,0,0,0,0,0,0,0,0,0,0,0,0,0,0,0,0,0,0,0,0,0,0,0,0,0,0,64,0,0,0,0,0,0,0,0,0,0,0,0,0,0,0,0,0,0,0,0,0,0,0,0,0,0,0,0,0,0,0,0,0,0,0,0,0,0,0,0,0,0,0,,,0.24
# 3407,1965,110873,Kisin B.I.,1959,K15,0,0,0,0,0,0,0,0.102000009,0,0,0,0,0,0,0,0,0,0,0,0,0,0,0,0,0,0,0,0,0,0,0,0,0,0,0,0,0,0,0,0,0,0,0,0,0,0,0,0,0,0,0,0,0,0,0,0,0,0,0,0,0,0,0,0,0,0,0,0,0,0,0,8.597907774,0,0,0,0,0,0,0,0,0,0,0,0,0,0,0,0,0,0,0,0,0,0,0,0,0,0,0,0,7.076234637,0,0,0,0,0,0,0,0,0,0,0,0,0,0,0,0,0,0,0,0,0,0,0,0,0,0,0,0,0,0.092300008,0,0,0,0,0,0,66.47800598,0,0,0,0,0,0,0,0,0,0,0,0,0,0,0,0,0,0,0,0,0,0,0,0,0,0,0,0,0,0,0,0,0,0,0,0,0,0,0,17.65355159,0,0,0,66.9,26.97,0.24
# 3408,1966,110937,Kisin B.I.,1959,TF4,0,0,0,0,0,0,0,0.590699793,0,0,0,0,0,0,0,0,0,0,0,0,0,0,0,0,0,0,0,0,0,0,0,0,0,0,0,0,0,0,0,0,0,0,0,0,0,0,0,0,0,0,0,0,0,0,0,0,0,0,0,0,0,0,0,0,0,0,0,0,0,0,0,4.34199348,0,0,0,0,0,0,0,0,0,0,0,0,0,0,0,0,0,0,0,0,0,0,0,0,0,0,0,0,0,0,0,0,0,0,0,0,0,0,0,0,0,0,0,0,0,0,0,33.25607836,0,0,0,0,0,0,0,0,0,0,0.100219965,0,0,0,0,0,0,61.7110084,0,0,0,0,0,0,0,0,0,0,0,0,0,0,0,0,0,0,0,0,0,0,0,0,0,0,0,0,0,0,0,0,0,0,0,0,0,0,0,0,0,0,0,53.9,21.73,0.24
# 3409,2403,32845,Petrenko Yu.M.,1971,,0,0,0,0,0,0,0,0,0,0,0,0,0,0,0,0,0,0,0,0,0,0,0,0,0,0,0,0,0,0,0,0,0,0,0,0,0,0,0,0,0,0,0,0,0,0,0,0,0,0,5,0,0,0,0,0,0,0,0,0,0,0,0,0,0,0,0,0,0,0,0,0,0,0,0,0,0,0,0,0,0,0,0,0,0,0,0,0,0,0,0,0,0,0,0,0,0,0,0,0,20,0,0,0,0,0,0,0,0,0,0,0,0,0,0,0,0,0,0,0,0,0,0,0,0,0,0,0,0,0,0,0,0,0,0,0,0,75,0,0,0,0,0,0,0,0,0,0,0,0,0,0,0,0,0,0,0,0,0,0,0,0,0,0,0,0,0,0,0,0,0,0,0,0,0,0,0,0,0,0,0,65.9,26.58,0.24
# 3410,3096,232,Nemilov S.V.,1973,,0,0,0,0,0,0,0,0,0,0,0,0,0,0,0,0,0,0,0,0,0,0,0,0,0,0,0,0,0,0,0,0,0,0,0,0,0,0,0,0,0,0,0,0,0,0,0,0,0,0,0,0,0,0,0,0,0,0,0,0,0,0,0,0,0,0,0,0,0,0,0,0,0,0,0,0,0,0,0,0,0,0,0,45,0,0,0,0,0,0,0,0,0,0,0,0,0,0,0,0,0,0,0,0,0,0,0,0,0,0,0,0,0,0,0,0,0,0,0,0,0,0,0,0,0,0,0,0,0,0,0,0,0,0,0,0,0,55,0,0,0,0,0,0,0,0,0,0,0,0,0,0,0,0,0,0,0,0,0,0,0,0,0,0,0,0,0,0,0,0,0,0,0,0,0,0,0,0,0,0,0,,,0.24
# 3411,3270,18507,Nemilov S.V.,1973,,0,0,0,0,0,0,0,0,0,0,0,0,0,0,0,0,0,0,0,0,0,0,0,0,0,0,0,0,0,0,0,0,0,0,0,0,0,0,0,0,0,0,0,0,0,0,0,0,0,0,0,0,0,0,0,0,0,0,0,0,0,0,0,0,0,0,0,0,0,0,0,0,0,0,0,0,0,0,0,0,0,0,0,0,0,0,0,0,0,0,0,0,0,0,0,0,0,0,0,0,0,0,0,0,0,0,0,0,0,0,0,0,0,0,0,0,0,0,0,36.8,0,0,0,0,0,0,0,0,0,0,0,0,0,0,0,0,0,63.2,0,0,0,0,0,0,0,0,0,0,0,0,0,0,0,0,0,0,0,0,0,0,0,0,0,0,0,0,0,0,0,0,0,0,0,0,0,0,0,0,0,0,0,55.9,22.56,0.24
# 3412,3508,8586,Aleksandrov V.I,1977,,0,0,0,22.30753115,0,0,0,0,0,0,0,0,0,0,0,0,0,0,0,0,0,0,0,0,0,0,0,0,0,0,0,0,0,0,0,0,0,0,0,0,0,0,0,1.982000991,0,0,0,0,0,0,0,0,0,0,0,0,0,0,0,0,0,0,0,0,0,0,0,0,0,0,0,0,0,0,0,0,0,0,0,0,0,0,0,0,0,0,0,0,0,0,0,0,0,0,0,0,0,0,0,0,0,0,0,0,0,0,0,0,0,0,0,0,0,0,0,0,0,0,0,0,0,0,0,0,0,0,0,0,0,0,0,0,0,0,0,0,0,75.71046786,0,0,0,0,0,0,0,0,0,0,0,0,0,0,0,0,0,0,0,0,0,0,0,0,0,0,0,0,0,0,0,0,0,0,0,0,0,0,0,0,0,0,0,89,35.9,0.24
# 3413,4204,50428,Molot V.A.,1992,,0,0,0,16.3,0,0,0,0,0,0,0,0,0,0,0,0,0,0,0,0,0,0,0,0,0,0,0,0,0,0,0,0,0,0,0,0,0,0,0,0,0,0,0,0,0,0,0,0,0,0,0,0,0,0,0,0,0,0,0,0,0,0,0,0,0,0,0,0,0,0,0,0,0,0,0,0,0,0,0,0,0,0,0,0,0,0,0,0,0,0,0,0,0,0,0,0,0,0,0,0,24.1,0,0,0,0,0,0,0,0,0,0,0,0,0,0,0,0,0,0,0,0,0,0,0,0,0,0,0,0,0,0,0,0,0,0,0,0,59.6,0,0,0,0,0,0,0,0,0,0,0,0,0,0,0,0,0,0,0,0,0,0,0,0,0,0,0,0,0,0,0,0,0,0,0,0,0,0,0,0,0,0,0,66.4,26.8,0.24
# 3414,5483,6000,Lyubimov M.L.,1957,S3901,0,0,0,0,0,0,0,0,0,0,0,0,0,15.35801077,0,0,0,0,0,0,0,0,0,0,0,0,0,0,0,0,0,0,0,0,0,0,0,0,0,0,0,0,0,0,0,0,0,0,0,0,0,0,0,0,0,0,0,0,0,0,0,0,0,0,0,0,0,0,0,0,0,1.031918052,0,0,0,0,0,0,0,0,0,0,0,0,0,0,0,0,0,0,0,0,0,0,0,0,0,0,0,0,3.136631157,0,0,0,0,0,0,0,0,0,0,0,0,0,0,0,0,0,0,1.741986087,0,0,0,0,0,0,0,0,0,0,0,0,0,0,0,0,0,78.73145394,0,0,0,0,0,0,0,0,0,0,0,0,0,0,0,0,0,0,0,0,0,0,0,0,0,0,0,0,0,0,0,0,0,0,0,0,0,0,0,0,0,0,0,59.2,23.87,0.24
# 3415,5832,92845,Rao K.J.,1986,,0,0,0,0,0,0,0,0,0,0,0,0,0,0,0,0,0,0,0,0,0,0,0,0,0,0,0,0,0,0,0,0,0,0,0,0,0,0,0,0,0,0,0,0,0,0,0,0,0,0,0,0,0,0,0,0,0,0,0,0,0,0,0,0,0,0,0,0,0,0,0,0,0,0,0,0,0,0,0,0,0,0,0,0,0,0,0,0,0,0,0,0,0,0,0,0,0,40,0,0,20,0,0,0,0,0,0,0,0,0,0,0,0,0,0,40,0,0,0,0,0,0,0,0,0,0,0,0,0,0,0,0,0,0,0,0,0,0,0,0,0,0,0,0,0,0,0,0,0,0,0,0,0,0,0,0,0,0,0,0,0,0,0,0,0,0,0,0,0,0,0,0,0,0,0,0,0,0,0,0,0,45.7,18.4,0.24
# 3416,5836,92872,El0Mallawany R.,1988,,0,0,0,0,0,0,0,0,0,0,0,0,0,0,0,0,0,0,0,0,0,0,0,0,0,0,0,0,0,0,0,0,0,0,0,0,0,0,0,0,0,0,0,0,0,0,0,0,0,0,0,0,0,0,0,0,0,0,0,0,0,0,0,0,0,0,0,0,0,0,0,0,0,0,0,0,0,0,0,3,0,0,0,0,0,0,0,0,0,0,0,0,0,0,0,0,0,0,0,0,0,0,0,0,0,0,0,0,0,0,0,0,0,0,0,0,0,0,0,0,0,0,0,0,0,0,0,0,0,0,0,0,0,0,0,0,0,0,0,0,0,0,0,0,0,0,0,0,0,0,0,0,0,77,0,0,0,0,0,0,0,0,0,0,0,0,0,0,0,20,0,0,0,0,0,0,0,0,0,0,0,58.8,23.7,0.24
# 3417,5838,92884,Damodaran K.V.,1989,,0,0,0,0,0,0,0,0,0,0,0,0,0,0,0,0,0,0,0,0,0,0,0,0,0,0,0,0,0,0,0,0,0,0,0,0,0,0,0,0,0,0,0,0,0,0,0,0,0,0,0,0,0,0,0,0,0,0,0,0,0,0,0,0,0,0,0,0,0,0,0,0,0,0,0,0,0,0,0,0,0,0,0,0,0,0,0,0,0,0,0,0,0,0,0,0,0,0,0,0,0,0,0,0,0,0,0,0,0,0,0,0,0,0,0,40,0,0,0,20,0,0,0,0,0,0,0,0,0,0,0,0,0,0,0,0,0,0,0,0,0,0,0,0,0,0,0,0,0,0,0,0,0,0,0,0,0,0,0,0,0,0,0,0,0,0,0,0,0,40,0,0,0,0,0,0,0,0,0,0,0,52.7,21.2,0.24
# 3418,5838,92885,Damodaran K.V.,1989,,0,0,0,0,0,0,0,0,0,0,0,0,0,0,0,0,0,0,0,0,0,0,0,0,0,0,0,0,0,0,0,0,0,0,0,0,0,0,0,0,0,0,0,0,0,0,0,0,0,0,0,0,0,0,0,0,0,0,0,0,0,0,0,0,0,0,0,0,0,0,0,0,0,0,0,0,0,0,0,0,0,0,0,0,0,0,0,0,0,0,0,0,0,0,0,0,0,0,0,0,0,0,0,0,0,0,0,0,0,0,0,0,0,0,0,40,0,0,0,30,0,0,0,0,0,0,0,0,0,0,0,0,0,0,0,0,0,0,0,0,0,0,0,0,0,0,0,0,0,0,0,0,0,0,0,0,0,0,0,0,0,0,0,0,0,0,0,0,0,30,0,0,0,0,0,0,0,0,0,0,0,47.5,21.2,0.24
# 3419,6099,17448,Nemilov S.V.,1976,,0,0,0,0,0,0,0,0,0,0,0,0,0,35,0,0,0,0,0,0,0,0,0,0,0,0,0,0,0,0,0,0,0,0,0,0,0,0,0,0,0,0,0,0,0,0,0,0,0,0,0,0,0,0,0,0,0,0,0,0,42.5,0,0,0,0,0,0,0,0,0,0,0,0,0,0,0,0,0,0,22.5,0,0,0,0,0,0,0,0,0,0,0,0,0,0,0,0,0,0,0,0,0,0,0,0,0,0,0,0,0,0,0,0,0,0,0,0,0,0,0,0,0,0,0,0,0,0,0,0,0,0,0,0,0,0,0,0,0,0,0,0,0,0,0,0,0,0,0,0,0,0,0,0,0,0,0,0,0,0,0,0,0,0,0,0,0,0,0,0,0,0,0,0,0,0,0,0,0,0,0,0,0,91.5,36.9,0.24
# 3420,6142,90036,Livshits V.Ya.,1986,,0,0,0,20,0,0,0,0,0,0,0,0,0,0,0,0,0,0,0,0,0,0,0,0,0,0,0,0,0,0,0,0,0,0,0,0,0,0,0,0,0,0,0,0,0,0,0,0,0,0,0,0,0,0,0,0,0,0,0,0,60,0,0,0,0,0,0,0,0,0,0,0,0,0,0,0,0,0,0,0,0,0,0,0,0,0,0,0,0,0,0,0,0,0,0,0,0,0,0,0,20,0,0,0,0,0,0,0,0,0,0,0,0,0,0,0,0,0,0,0,0,0,0,0,0,0,0,0,0,0,0,0,0,0,0,0,0,0,0,0,0,0,0,0,0,0,0,0,0,0,0,0,0,0,0,0,0,0,0,0,0,0,0,0,0,0,0,0,0,0,0,0,0,0,0,0,0,0,0,0,0,60.9,24.5,0.24
# 3421,6338,72734,Levenberg V.A.,1979,,0,0,0,0,0,0,0,0,0,0,0,0,0,0,0,0,0,0,0,0,0,0,0,0,0,0,0,0,0,0,0,0,0,0,0,0,0,0,0,0,0,0,0,0,0,0,0,0,0,0,0,0,0,0,0,0,0,0,0,0,0,0,0,0,0,0,0,0,0,0,0,0,0,0,0,0,0,0,0,0,0,0,0,0,0,0,0,0,0,0,0,0,0,0,0,0,0,0,0,0,0,0,0,0,0,0,0,0,0,0,0,0,0,0,0,75,0,0,0,0,0,0,0,0,0,0,0,0,0,0,0,0,0,0,0,0,0,0,0,0,0,0,0,0,0,0,0,0,0,0,0,0,0,0,0,0,0,0,0,0,0,0,25,0,0,0,0,0,0,0,0,0,0,0,0,0,0,0,0,0,0,61.8,24.91,0.24
# 3422,6554,37754,Komarova N.V.,1991,,0,0,0,0,0,0,0,0,0,0,0,0,0,0,0,0,0,0,0,0,0,0,0,0,0,0,0,0,0,0,0,0,0,0,0,0,0,0,0,0,0,0,0,0,0,0,0,0,0,0,0,0,0,0,0,0,0,0,0,0,0,0,0,0,0,0,0,0,0,0,0,0,0,0,0,0,0,0,0,0,0,0,0,0,0,0,0,0,0,0,0,0,0,0,0,0,0,0,0,0,0,0,0,0,0,0,0,0,0,0,0,0,0,0,0,49.7,0,0,0,0,0,0,0,0,0,0,0,0,0,0,0,0,0,0,0,0,0,0,0,0,0,0,0,0,0,0,0,50.3,0,0,0,0,0,0,0,0,0,0,0,0,0,0,0,0,0,0,0,0,0,0,0,0,0,0,0,0,0,0,0,0,0,46.6,18.83,0.24
# 3423,6554,37755,Komarova N.V.,1991,,0,0,0,0,0,0,0,0,0,0,0,0,0,0,0,0,0,0,0,0,0,0,0,0,0,0,0,0,0,0,0,0,0,0,0,0,0,0,0,0,0,0,0,0,0,0,0,0,0,0,0,0,0,0,0,0,0,0,0,0,0,0,0,0,0,0,0,0,0,0,0,0,0,0,0,0,0,0,0,0,0,0,0,0,0,0,0,0,0,0,0,0,0,0,0,0,0,0,0,0,0,0,0,0,0,0,0,0,0,0,0,0,0,0,0,47.4,0,0,0,0,0,0,0,0,0,0,0,0,0,0,0,0,0,0,0,0,0,0,0,0,0,0,0,0,0,0,0,52.6,0,0,0,0,0,0,0,0,0,0,0,0,0,0,0,0,0,0,0,0,0,0,0,0,0,0,0,0,0,0,0,0,0,46.4,18.73,0.24
# 3424,7827,74148,Bebikh L.G.,1987,,0,0,0,0,0,0,0,0,0,0,0,0,0,0,0,0,0,0,0,0,0,0,0,0,0,0,0,0,0,0,0,0,0,0,0,0,0,0,0,0,0,0,0,0,0,0,0,0,0,0,0,0,0,0,0,0,0,0,0,0,0,0,0,0,0,0,0,0,0,0,0,0,0,0,0,0,0,0,0,0,0,0,0,0,0,0,0,0,0,0,0,0,0,0,0,0,0,0,0,0,0,0,0,0,0,0,0,0,18.18003091,0,0,0,0,0,0,81.81996909,0,0,0,0,0,0,0,0,0,0,0,0,0,0,0,0,0,0,0,0,0,0,0,0,0,0,0,0,0,0,0,0,0,0,0,0,0,0,0,0,0,0,0,0,0,0,0,0,0,0,0,0,0,0,0,0,0,0,0,0,0,0,0,0,0,60.2,24.3,0.24
# 3425,7922,69927,Tarumi T.,1991,,0,0,0,1.905211092,0,0,0,0,0,0,0,0,0,18.60168066,0,0,0,0,0,0,0,0,0,0,0,0,0,0,0,0,0,0,0,0,0,0,0,0,0,0,0.814000466,0,0,0,0,0,0,0,0,0,0,0,0,0,0,0,0,0,0,0,0,0,0,0,0,0,0,0,0,0,0,0,0,0,0.544100312,0,0,0,0,0,0,0,0,0,0,0,0,0,0,0,0,0,0,0,0,0,0,0,0,0,10.44751599,0,0,0,0,0,0,0,0,0,0,0,0,0,0,0,0,0,0,0.870333199,0,0,0,0,0,0,0,0,0,0,0,0,0,0,0,0,0,66.81715829,0,0,0,0,0,0,0,0,0,0,0,0,0,0,0,0,0,0,0,0,0,0,0,0,0,0,0,0,0,0,0,0,0,0,0,0,0,0,0,0,0,0,0,98,39.51,0.24
# 3426,7922,69930,Tarumi T.,1991,,0,0,0,0.577769013,0,0,0,0,0,0,0,0,0,0,0,0,0,0,0,0,0,0,0,0,10.29503845,0,0,0,0,0,0,0,0,0,0,0,0,0,0,0,0,0,0,0,0,0,0,0,0,0,0,0,0,0,0,0,0,0,0,0,0,0,0,0,0,0,0,0,0,0,0,0,0,0,0,0,0,0,0,0,0,0,0,0,0,0,0,0,0,0,0,6.285005051,0,0,0,0,0,0,0,0,12.64145809,0,0,0,0,0,0,0,0,0,0,0,0,0,0,0,0,0,0,0,0,0,0,0,0,0,0,0,0,0,0,0,0,0,0,0,0,70.2007294,0,0,0,0,0,0,0,0,0,0,0,0,0,0,0,0,0,0,0,0,0,0,0,0,0,0,0,0,0,0,0,0,0,0,0,0,0,0,0,0,0,0,0,100,40.32,0.24
# 3427,8701,80122,Aleinikov F.K.,1962,,0,0,0,0,0,0,0,0,0,0,0,0,0,0,0,0,0,0,0,0,0,0,0,0,12.5,0,0,0,0,0,0,0,0,0,0,0,0,0,0,0,0,0,0,0,0,0,0,0,0,0,0,0,0,0,0,0,0,0,0,0,0,0,0,0,0,0,0,0,0,0,0,0,0,0,0,0,0,0,0,0,0,0,0,0,0,0,0,0,0,0,0,0,0,0,0,0,0,0,0,0,25,0,0,0,0,0,0,0,0,0,0,0,0,0,0,0,0,0,0,0,0,0,0,0,0,0,0,0,0,0,0,0,0,0,0,0,0,62.5,0,0,0,0,0,0,0,0,0,0,0,0,0,0,0,0,0,0,0,0,0,0,0,0,0,0,0,0,0,0,0,0,0,0,0,0,0,0,0,0,0,0,0,,,0.24
# 3428,8701,80129,Aleinikov F.K.,1962,,0,0,0,0,0,0,0,0,0,0,0,0,0,0,0,0,0,0,29.41176,0,0,0,0,0,0,0,0,0,0,0,0,0,0,0,0,0,0,0,0,0,0,0,0,0,0,0,0,0,0,0,0,0,0,0,0,0,0,0,0,0,0,0,0,0,0,0,0,0,0,0,0,0,0,0,0,0,0,0,0,0,0,0,0,0,0,0,0,0,0,0,0,0,0,0,0,0,0,0,0,0,11.76471,0,0,0,0,0,0,0,0,0,0,0,0,0,0,0,0,0,0,0,0,0,0,0,0,0,0,0,0,0,0,0,0,0,0,0,0,58.82353,0,0,0,0,0,0,0,0,0,0,0,0,0,0,0,0,0,0,0,0,0,0,0,0,0,0,0,0,0,0,0,0,0,0,0,0,0,0,0,0,0,0,0,83.9,33.83,0.24
# 3429,8701,80140,Aleinikov F.K.,1962,,0,0,0,0,0,0,0,0,0,0,0,0,0,0,0,0,0,0,0,0,0,0,0,0,0,0,0,0,0,0,0,0,0,0,0,0,0,0,0,0,0,0,0,0,0,0,0,0,0,0,0,0,0,0,0,0,0,0,0,0,0,0,0,0,0,0,0,0,0,0,0,0,0,0,0,0,0,0,0,0,0,0,0,0,0,0,0,0,0,0,0,25,0,0,0,0,0,0,0,0,12.5,0,0,0,0,0,0,0,0,0,0,0,0,0,0,0,0,0,0,0,0,0,0,0,0,0,0,0,0,0,0,0,0,0,0,0,0,62.5,0,0,0,0,0,0,0,0,0,0,0,0,0,0,0,0,0,0,0,0,0,0,0,0,0,0,0,0,0,0,0,0,0,0,0,0,0,0,0,0,0,0,0,74.4,30,0.24
# 3430,8701,80143,Aleinikov F.K.,1962,,0,0,0,0,0,0,0,0,0,0,0,0,0,0,0,0,0,0,0,0,0,0,0,0,0,0,0,0,0,0,0,0,0,0,0,0,0,0,0,0,0,0,0,0,0,0,0,0,0,0,0,0,0,0,0,0,0,0,0,0,0,0,0,0,0,0,0,0,0,0,0,0,0,0,0,0,0,0,0,0,0,0,0,0,0,0,0,0,0,0,0,0,0,0,0,0,0,0,0,0,15.38461046,0,0,0,0,0,0,0,0,0,0,0,0,0,0,0,0,0,0,0,0,0,0,0,0,0,0,0,0,0,0,0,0,0,0,0,0,76.92308231,0,0,0,0,0,0,0,0,0,7.692307231,0,0,0,0,0,0,0,0,0,0,0,0,0,0,0,0,0,0,0,0,0,0,0,0,0,0,0,0,0,0,0,0,0,68.6,27.66,0.24
# 3431,8701,80155,Aleinikov F.K.,1962,,0,0,0,0,0,0,0,0,0,0,0,0,0,0,0,0,0,0,0,0,0,0,0,0,0,0,0,0,7.692307231,0,0,0,0,0,0,0,0,0,0,0,0,0,0,0,0,0,0,0,0,0,0,0,0,0,0,0,0,0,0,0,0,0,0,0,0,0,0,0,0,0,0,0,0,0,0,0,0,0,0,0,0,0,0,0,0,0,0,0,0,0,0,0,0,0,0,0,0,0,0,0,15.38461046,0,0,0,0,0,0,0,0,0,0,0,0,0,0,0,0,0,0,0,0,0,0,0,0,0,0,0,0,0,0,0,0,0,0,0,0,76.92308231,0,0,0,0,0,0,0,0,0,0,0,0,0,0,0,0,0,0,0,0,0,0,0,0,0,0,0,0,0,0,0,0,0,0,0,0,0,0,0,0,0,0,0,64.6,26.04,0.24
# 3432,8701,80161,Aleinikov F.K.,1962,,0,0,0,0,0,0,0,0,0,0,0,0,0,0,0,0,7.692307231,0,0,0,0,0,0,0,0,0,0,0,0,0,0,0,0,0,0,0,0,0,0,0,0,0,0,0,0,0,0,0,0,0,0,0,0,0,0,0,0,0,0,0,0,0,0,0,0,0,0,0,0,0,0,0,0,0,0,0,0,0,0,0,0,0,0,0,0,0,0,0,0,0,0,0,0,0,0,0,0,0,0,0,15.38461046,0,0,0,0,0,0,0,0,0,0,0,0,0,0,0,0,0,0,0,0,0,0,0,0,0,0,0,0,0,0,0,0,0,0,0,0,76.92308231,0,0,0,0,0,0,0,0,0,0,0,0,0,0,0,0,0,0,0,0,0,0,0,0,0,0,0,0,0,0,0,0,0,0,0,0,0,0,0,0,0,0,0,63.8,25.72,0.24
# 3433,8701,80168,Aleinikov F.K.,1962,,0,0,0,0,0,0,0,0,0,0,0,0,0,0,0,0,0,0,0,0,0,0,0,0,0,0,0,0,0,0,0,0,0,0,0,0,0,0,0,0,0,0,0,0,0,0,0,0,0,0,0,0,0,0,0,0,0,0,0,0,0,0,0,0,0,0,0,0,0,0,0,0,0,0,0,0,0,0,0,0,0,0,0,0,0,0,0,0,0,0,0,0,0,0,0,0,0,0,0,0,14.28571143,0,0,0,0,0,0,0,0,0,0,0,0,0,0,0,0,0,0,14.28571143,0,0,0,0,0,0,0,0,0,0,0,0,0,0,0,0,0,71.42857714,0,0,0,0,0,0,0,0,0,0,0,0,0,0,0,0,0,0,0,0,0,0,0,0,0,0,0,0,0,0,0,0,0,0,0,0,0,0,0,0,0,0,0,55.8,22.5,0.24
# 3434,8701,80169,Aleinikov F.K.,1962,,0,0,0,0,0,0,0,0,0,0,0,0,0,0,0,0,0,0,0,0,0,0,0,0,0,0,0,0,0,0,0,0,0,0,0,0,0,0,0,0,0,0,0,0,0,0,0,0,0,0,0,0,0,0,0,0,0,0,0,0,0,0,0,0,0,0,0,0,0,0,0,0,0,0,0,0,0,0,0,0,0,0,0,0,0,0,0,0,0,0,0,0,0,0,0,0,0,0,0,0,13.33333133,0,0,0,0,0,0,0,0,0,0,0,0,0,0,0,0,0,0,20.000002,0,0,0,0,0,0,0,0,0,0,0,0,0,0,0,0,0,66.66666667,0,0,0,0,0,0,0,0,0,0,0,0,0,0,0,0,0,0,0,0,0,0,0,0,0,0,0,0,0,0,0,0,0,0,0,0,0,0,0,0,0,0,0,56.2,22.66,0.24
# 3435,8701,80170,Aleinikov F.K.,1962,,0,0,0,0,0,0,0,0,0,0,0,0,0,0,0,0,0,0,0,0,0,0,0,0,0,0,0,0,0,0,0,0,0,0,0,0,0,0,0,0,0,0,0,0,0,0,0,0,0,0,0,0,0,0,0,0,0,0,0,0,0,0,0,0,0,0,0,0,0,0,0,0,0,0,0,0,0,0,0,0,0,0,0,0,0,0,0,0,0,0,0,0,0,0,0,0,0,0,0,0,12.5,0,0,0,0,0,0,0,0,0,0,0,0,0,0,0,0,0,0,25,0,0,0,0,0,0,0,0,0,0,0,0,0,0,0,0,0,62.5,0,0,0,0,0,0,0,0,0,0,0,0,0,0,0,0,0,0,0,0,0,0,0,0,0,0,0,0,0,0,0,0,0,0,0,0,0,0,0,0,0,0,0,55.4,22.33,0.24
# 3436,8702,80173,Aleinikov F.K.,1962,,0,0,0,0,0,0,0,0,0,0,0,0,0,0,0,0,0,0,0,0,0,0,0,0,0,0,0,0,0,0,0,0,0,0,0,0,0,0,0,0,0,0,0,0,0,0,0,0,0,0,0,0,0,0,0,0,0,0,0,0,0,0,0,0,0,0,0,0,0,0,0,14.28571143,0,0,0,0,0,0,0,0,0,0,0,0,0,0,0,0,0,0,0,14.28571143,0,0,0,0,0,0,0,0,0,0,0,0,0,0,0,0,0,0,0,0,0,0,0,0,0,0,0,0,0,0,0,0,0,0,0,0,0,0,0,0,0,0,0,0,0,71.42857714,0,0,0,0,0,0,0,0,0,0,0,0,0,0,0,0,0,0,0,0,0,0,0,0,0,0,0,0,0,0,0,0,0,0,0,0,0,0,0,0,0,0,0,,,0.24
# 3437,8702,80174,Aleinikov F.K.,1962,,0,0,0,0,0,0,0,0,0,0,0,0,0,0,0,0,0,0,0,0,0,0,0,0,14.28571143,0,0,0,0,0,0,0,0,0,0,0,0,0,0,0,0,0,0,0,0,0,0,0,0,0,0,0,0,0,0,0,0,0,0,0,0,0,0,0,0,0,0,0,0,0,0,14.28571143,0,0,0,0,0,0,0,0,0,0,0,0,0,0,0,0,0,0,0,0,0,0,0,0,0,0,0,0,0,0,0,0,0,0,0,0,0,0,0,0,0,0,0,0,0,0,0,0,0,0,0,0,0,0,0,0,0,0,0,0,0,0,0,0,0,71.42857714,0,0,0,0,0,0,0,0,0,0,0,0,0,0,0,0,0,0,0,0,0,0,0,0,0,0,0,0,0,0,0,0,0,0,0,0,0,0,0,0,0,0,0,,,0.24
# 3438,8702,80182,Aleinikov F.K.,1962,,0,0,0,0,0,0,0,0,0,0,0,0,0,0,0,0,0,0,0,0,0,0,0,0,14.28571143,0,0,0,0,0,0,0,0,0,0,0,0,0,0,0,0,0,0,0,0,0,0,0,0,0,0,0,0,0,0,0,0,0,0,0,0,0,0,0,0,0,0,0,0,0,0,0,0,0,0,0,0,0,0,0,0,0,0,14.28571143,0,0,0,0,0,0,0,0,0,0,0,0,0,0,0,0,0,0,0,0,0,0,0,0,0,0,0,0,0,0,0,0,0,0,0,0,0,0,0,0,0,0,0,0,0,0,0,0,0,0,0,0,0,71.42857714,0,0,0,0,0,0,0,0,0,0,0,0,0,0,0,0,0,0,0,0,0,0,0,0,0,0,0,0,0,0,0,0,0,0,0,0,0,0,0,0,0,0,0,,,0.24
# 3439,8702,80183,Aleinikov F.K.,1962,,0,0,0,0,0,0,0,0,0,0,0,0,0,0,0,0,0,0,0,0,0,0,0,0,0,0,0,0,0,0,0,0,0,0,0,0,0,0,0,0,0,0,0,0,0,0,0,0,0,0,0,0,0,0,0,0,0,0,0,0,0,0,0,0,0,0,0,0,0,0,0,0,0,0,0,0,0,0,0,0,0,0,0,14.28571143,0,0,0,0,0,0,0,0,0,0,0,0,0,0,0,0,0,0,0,0,0,0,0,0,0,0,0,0,0,0,0,0,0,0,0,0,0,0,0,0,0,0,0,0,0,0,0,0,0,0,0,0,0,71.42857714,0,0,0,0,0,0,0,0,0,0,0,0,0,0,0,0,0,0,0,0,0,0,0,0,0,0,0,0,0,0,0,0,0,0,0,0,0,0,0,14.28571143,0,0,0,,,0.24
# 3440,8702,80184,Aleinikov F.K.,1962,,0,0,0,0,0,0,0,0,0,0,0,0,0,0,0,0,0,0,0,0,0,0,0,0,0,0,0,0,0,0,0,0,0,0,0,0,0,0,0,0,0,0,0,0,0,0,0,0,0,0,0,0,0,0,0,0,0,0,0,0,0,0,0,0,0,0,0,0,0,0,0,0,0,0,0,0,0,0,0,0,0,0,0,14.28571143,0,0,0,0,0,0,0,0,0,0,0,0,0,0,0,0,0,0,0,0,0,0,0,0,0,0,0,0,0,0,0,0,0,0,0,0,0,0,0,0,0,0,0,0,0,0,0,0,0,0,0,0,0,71.42857714,0,0,0,0,0,0,0,0,0,14.28571143,0,0,0,0,0,0,0,0,0,0,0,0,0,0,0,0,0,0,0,0,0,0,0,0,0,0,0,0,0,0,0,0,0,,,0.24
# 3441,8702,80185,Aleinikov F.K.,1962,,0,0,0,0,0,0,0,0,0,0,0,0,0,0,0,0,0,0,0,0,0,0,0,0,0,0,0,0,14.28571143,0,0,0,0,0,0,0,0,0,0,0,0,0,0,0,0,0,0,0,0,0,0,0,0,0,0,0,0,0,0,0,0,0,0,0,0,0,0,0,0,0,0,0,0,0,0,0,0,0,0,0,0,0,0,14.28571143,0,0,0,0,0,0,0,0,0,0,0,0,0,0,0,0,0,0,0,0,0,0,0,0,0,0,0,0,0,0,0,0,0,0,0,0,0,0,0,0,0,0,0,0,0,0,0,0,0,0,0,0,0,71.42857714,0,0,0,0,0,0,0,0,0,0,0,0,0,0,0,0,0,0,0,0,0,0,0,0,0,0,0,0,0,0,0,0,0,0,0,0,0,0,0,0,0,0,0,,,0.24
# 3442,8891,71813,Topping J.A.,1974,,0,0,0,0,0,0,0,0,0,0,0,0,0,0,0,0,0,0,0,0,0,0,0,0,0,0,0,0,0,0,0,0,0,0,0,0,0,0,0,0,0,0,0,0,0,0,0,0,0,0,0,0,0,0,0,0,0,0,0,0,80,0,0,0,0,0,0,0,0,0,0,0,0,0,0,0,0,0,0,0,0,0,0,0,0,0,0,0,0,0,0,0,0,0,0,0,0,0,0,0,0,0,0,0,0,0,0,0,0,0,0,0,0,0,0,0,0,0,0,20,0,0,0,0,0,0,0,0,0,0,0,0,0,0,0,0,0,0,0,0,0,0,0,0,0,0,0,0,0,0,0,0,0,0,0,0,0,0,0,0,0,0,0,0,0,0,0,0,0,0,0,0,0,0,0,0,0,0,0,0,0,55.1,22.26,0.24
# 3443,8891,71814,Topping J.A.,1974,,0,0,0,0,0,0,0,0,0,0,0,0,0,0,0,0,0,0,0,0,0,0,0,0,0,0,0,0,0,0,0,0,0,0,0,0,0,0,0,0,0,0,0,0,0,0,0,0,0,0,0,0,0,0,0,0,0,0,0,0,70,0,0,0,0,0,0,0,0,0,0,0,0,0,0,0,0,0,0,0,0,0,0,0,0,0,0,0,0,0,0,0,0,0,0,0,0,0,0,0,0,0,0,0,0,0,0,0,0,0,0,0,0,0,0,0,0,0,0,30,0,0,0,0,0,0,0,0,0,0,0,0,0,0,0,0,0,0,0,0,0,0,0,0,0,0,0,0,0,0,0,0,0,0,0,0,0,0,0,0,0,0,0,0,0,0,0,0,0,0,0,0,0,0,0,0,0,0,0,0,0,56.3,22.85,0.24
# 3444,9898,41102,Coenen M.,1961,,0,0,0,0,0,0,0,0,0,0,0,0,0,40,0,0,0,0,0,0,0,0,0,0,0,0,0,0,0,0,0,0,0,0,0,0,0,0,0,0,0,0,0,0,0,0,0,0,0,0,0,0,0,0,0,0,0,0,0,0,0,0,0,0,0,0,0,0,0,0,0,0,0,0,0,0,0,0,0,0,0,0,0,0,0,0,0,0,0,0,0,0,0,0,0,0,0,0,0,0,33.33333,0,0,0,0,0,0,0,0,0,0,0,0,0,0,0,0,0,0,0,0,0,0,0,0,0,0,0,0,0,0,0,0,0,0,0,0,26.66667,0,0,0,0,0,0,0,0,0,0,0,0,0,0,0,0,0,0,0,0,0,0,0,0,0,0,0,0,0,0,0,0,0,0,0,0,0,0,0,0,0,0,0,125,45,0.24
# 3445,10250,97567,Yuritsyn N.S.,1988,,0,0,0,0,0,0,0,0,0,0,0,0,0,10.3,0,0,0,0,0,0,0,0,0,0,0,0,0,0,0,0,0,0,0,0,0,0,0,0,0,0,0,0,0,0,0,0,0,0,0,0,0,0,0,0,0,0,0,0,0,0,0,0,0,0,0,0,0,0,0,0,0,0,0,0,0,0,0,0,0,0,0,0,0,0,0,0,0,0,0,0,0,0,0,0,0,0,0,0,0,0,9.1,0,0,0,0,0,0,0,0,0,0,0,0,0,0,0,0,0,0,0,0,0,0,0,0,0,0,0,0,0,0,0,0,0,0,0,0,80.6,0,0,0,0,0,0,0,0,0,0,0,0,0,0,0,0,0,0,0,0,0,0,0,0,0,0,0,0,0,0,0,0,0,0,0,0,0,0,0,0,0,0,0,75.2,30.3,0.24
# 3446,10648,75139,Farley J.M.,1975,,0,0,0,0,0,0,0,0,0,0,0,0,0,0,0,0,0,0,0,0,0,0,0,0,0,0,0,0,0,0,0,0,0,0,0,0,0,0,0,0,0,0,0,0,0,0,0,0,0,0,0,0,0,0,0,0,0,0,0,0,0,0,0,0,0,0,0,0,0,0,0,0,0,0,0,0,0,0,0,0,0,0,0,0,0,0,0,0,0,0,0,0,0,0,0,0,0,76,0,0,0,0,0,0,0,0,0,0,0,0,0,0,0,0,0,24,0,0,0,0,0,0,0,0,0,0,0,0,0,0,0,0,0,0,0,0,0,0,0,0,0,0,0,0,0,0,0,0,0,0,0,0,0,0,0,0,0,0,0,0,0,0,0,0,0,0,0,0,0,0,0,0,0,0,0,0,0,0,0,0,0,45.9,18.4,0.24
# 3447,10648,75141,Farley J.M.,1975,,0,0,0,0,0,0,0,0,0,0,0,0,0,0,0,0,0,0,0,0,0,0,0,0,0,0,0,0,0,0,0,0,0,0,0,0,0,0,0,0,0,0,0,0,0,0,0,0,0,0,38,0,0,0,0,0,0,0,0,0,0,0,0,0,0,0,0,0,0,0,0,0,0,0,0,0,0,0,0,0,0,0,0,0,0,0,0,0,0,0,0,0,0,0,0,0,0,0,0,0,0,0,0,0,0,0,0,0,0,0,0,0,0,0,0,62,0,0,0,0,0,0,0,0,0,0,0,0,0,0,0,0,0,0,0,0,0,0,0,0,0,0,0,0,0,0,0,0,0,0,0,0,0,0,0,0,0,0,0,0,0,0,0,0,0,0,0,0,0,0,0,0,0,0,0,0,0,0,0,0,0,66.8,26.9,0.24
# 3448,10648,75142,Farley J.M.,1975,,0,0,0,0,0,0,0,0,0,0,0,0,0,0,0,0,0,0,0,0,0,0,0,0,0,0,0,0,0,0,0,0,0,0,0,0,0,0,0,0,54,0,0,0,0,0,0,0,0,0,0,0,0,0,0,0,0,0,0,0,0,0,0,0,0,0,0,0,0,0,0,0,0,0,0,0,0,0,0,0,0,0,0,0,0,0,0,0,0,0,0,0,0,0,0,0,0,0,0,0,0,0,0,0,0,0,0,0,0,0,0,0,0,0,0,46,0,0,0,0,0,0,0,0,0,0,0,0,0,0,0,0,0,0,0,0,0,0,0,0,0,0,0,0,0,0,0,0,0,0,0,0,0,0,0,0,0,0,0,0,0,0,0,0,0,0,0,0,0,0,0,0,0,0,0,0,0,0,0,0,0,61.3,24.7,0.24
# 3449,11320,98746,Higazy A.A.,1985,,0,0,0,0,0,0,0,0,0,0,0,0,0,0,0,0,0,0,0,0,0,0,0,0,0,0,0,0,0,0,0,0,0,6.86,0,0,0,0,0,0,0,0,0,0,0,0,0,0,0,0,0,0,0,0,0,0,0,0,0,0,0,0,0,0,0,0,0,0,0,0,0,0,0,0,0,0,0,0,0,0,0,0,0,0,0,0,0,0,0,0,0,0,0,0,0,0,0,0,0,0,0,0,0,0,0,0,0,0,0,0,0,0,0,0,0,93.14,0,0,0,0,0,0,0,0,0,0,0,0,0,0,0,0,0,0,0,0,0,0,0,0,0,0,0,0,0,0,0,0,0,0,0,0,0,0,0,0,0,0,0,0,0,0,0,0,0,0,0,0,0,0,0,0,0,0,0,0,0,0,0,0,0,49.7,20,0.24
# 3450,13828,140227,Dumbaugh W.H.,1980,,0,0,0,9.424292115,0,0,0,0,0,0,0,0,0,3.680591264,0,0,2.506843499,0,0,0,0,0,0,0,11.42365772,0,0,0,0,0,0,0,0,0,0,0,0,0,0,0,0,0,0,0,0,0,0,0,0,0,0,0,0,0,0,0,0,0,0,0,0,0,0,0,0,0,0,0,0,0,0,0,0,0,0,0,0,0,0,0,0,0,0,0,0,0,0,0,0,0,0,11.12598777,0,0,0,0,0,0,0,0,0,0,0,0,0,0,0,0,0,0,0,0,0,0,0,0,0,0,0,0,0,0,0,0,0,0,0,0,0,0,0,0,0,0,0,0,0,61.83862763,0,0,0,0,0,0,0,0,0,0,0,0,0,0,0,0,0,0,0,0,0,0,0,0,0,0,0,0,0,0,0,0,0,0,0,0,0,0,0,0,0,0,0,86.2,34.75,0.24
# 3451,13973,13986,Ecolivet C.,1984,,0,0,0,0.659738666,0,4.078015244,0,0,0,0,0,0,0,0,0,0,0,0,0,0,0,0,0,0,31.78739882,0,0,0,0,0,0,0,0,0,0,0,0,0,0,0,0,0,0,0,0,0,0,0,0,0,0,0,0,0,0,0,0,0,0,0,0,0,0,0,0,0,0,0,0,0,0,0,0,0,0,0,0,0,0,0,0,0,0,0,0,0,0,0,0,0,0,0,0,0,0,0,0,0,0,0,0,0,0,0,0,0,0,0,0,0,0,0,0,0,0,0,0,0,0,0,0,0,0,0,0,0,0,0,0,0,0,0,0,0,0,0,0,63.47484727,0,0,0,0,0,0,0,0,0,0,0,0,0,0,0,0,0,0,0,0,0,0,0,0,0,0,0,0,0,0,0,0,0,0,0,0,0,0,0,0,0,0,0,93.5,37.6,0.24
