Repository: jacobergzhou/Poisson-Ratio

File: Poisson_data_no_metal_07192019.csv (part 37 of 57)
,Code,Glass #,Author,Year,Trademark,Ag2O,AgI,Al,Al2O3,AlF3,AlN,As,As2O3,As2O5,As2S3,As2Se3,AsSe,B,B2O3,BaCl2,BaF2,BaO,BeF2,BeO,Bi2O3,BiCl3,Br,Ca,CaF2,CaO,Cd,CdCl2,CdF2,CdO,Ce2O3,CeF3,CeO2,Cl,Co3O4,CoO,Cr2O3,Cs2O,CsCl,CsF,Cu2O,CuO,Dy2O3,Er,Er2O3,ErF3,Eu,Eu2O3,EuF3,F,Fe,Fe2O3,FeO,Ga,Ga2O3,Ga2S3,Ga2Se3,GaF3,Gd2O3,GdF3,Ge,GeO2,GeS2,GeSe2,H2O,HfF4,HfO2,Hg,Ho2O3,I,InF3,K,K2O,K2S,K2SO4,KBr,KCl,KF,KHF2,La,La2O3,La2S3,LaF3,Li,Li2O,Li2S,Li2SO4,LiBr,LiCl,LiF,LiI,MgF2,MgO,Mn2O3,MnF2,MnO,MnO2,MoO2,MoO3,N,Na,Na2O,Na2S,Na2SO4,NaCl,NaF,NaPO3,Nb2O5,Nd,Nd2O3,NdF3,NH4NO3,NiO,O,OH,P,P2O5,Pb,PbCl2,PbF2,PbO,PdO,Pr2O3,Pr6O11,PrF3,Rb2O,RbF,Rh2O3,RuO2,S,Sb,Sb2O3,Sb2S3,Sc2O3,Se,Si,Si3N4,SiC,SiO2,Sm2O3,Sn,SnO,SnO2,SO2,SO3,Sr,SrCl2,SrF2,SrO,Ta2O3,Ta2O5,Tb2O3,TbF3,Te,TeO2,Th,ThF4,ThO2,TiO2,Tl,Tl2O,Tl2Se,TlSe,Tm2O3,U,U3O8,UO2,V,V2O5,VO6,WO3,Y,Y2O3,Yb2O3,YbF3,YF3,ZnCl2,ZnF2,ZnO,ZnSO4,ZrF4,ZrO2,Young's modulus E (GPa),Shear modulus G (GPa),Poisson's ratio v,Calculated Poisson,Percent Error
# 420,12499,113879,Hwa Luu0Gen,1998,nan,0,0,0,0,0,0,0,0,0,0,0,0,0,0,0,0,0,0,0,0,0,0,0,0,0,0,0,0,0,0,0,0,0,0,0,0,0,0,0,0,0,0,0,0,0,0,0,0,0,0,0,0,0,13.79329035,0,0,0,0,0,0,68.96647174,0,0,0,0,0,0,0,0,0,0,0,0,0,0,0,0,0,0,17.24023792,0,0,0,0,0,0,0,0,0,0,0,0,0,0,0,0,0,0,0,0,0,0,0,0,0,0,0,0,0,0,0,0,0,0,0,0,0,0,0,0,0,0,0,0,0,0,0,0,0,0,0,0,0,0,0,0,0,0,0,0,0,0,0,0,0,0,0,0,0,0,0,0,0,0,0,0,0,0,0,0,0,0,0,0,0,0,0,0,0,0,0,0,0,0,0,0,0,0,0,0,0,100,38.16,0.31,0.310272537,0.087915061
# 421,12499,158120,Hwa Luu0Gen,1998,nan,0,0,0,0,0,0,0,0,0,0,0,0,0,0,0,0,0,0,0,0,0,0,0,0,0,0,0,0,0,0,0,0,0,0,0,0,0,0,0,0,0,0,0,0,0,0,0,0,0,0,0,0,0,21.56903981,0,0,0,0,0,0,65.36071185,0,0,0,0,0,0,0,0,0,0,0,0,0,0,0,0,0,0,13.07024833,0,0,0,0,0,0,0,0,0,0,0,0,0,0,0,0,0,0,0,0,0,0,0,0,0,0,0,0,0,0,0,0,0,0,0,0,0,0,0,0,0,0,0,0,0,0,0,0,0,0,0,0,0,0,0,0,0,0,0,0,0,0,0,0,0,0,0,0,0,0,0,0,0,0,0,0,0,0,0,0,0,0,0,0,0,0,0,0,0,0,0,0,0,0,0,0,0,0,0,0,0,100,38.16,0.31,0.310272537,0.087915061
# 422,12499,152670,Hwa Luu0Gen,1998,nan,0,0,0,0,0,0,0,0,0,0,0,0,0,0,0,0,0,0,0,0,0,0,0,0,0,0,0,0,0,0,0,0,0,0,0,0,0,0,0,0,0,0,0,0,0,0,0,0,0,0,0,0,0,19.87942458,0,0,0,0,0,0,60.24067084,0,0,0,0,0,0,0,0,0,0,0,0,0,0,0,0,0,0,19.87990458,0,0,0,0,0,0,0,0,0,0,0,0,0,0,0,0,0,0,0,0,0,0,0,0,0,0,0,0,0,0,0,0,0,0,0,0,0,0,0,0,0,0,0,0,0,0,0,0,0,0,0,0,0,0,0,0,0,0,0,0,0,0,0,0,0,0,0,0,0,0,0,0,0,0,0,0,0,0,0,0,0,0,0,0,0,0,0,0,0,0,0,0,0,0,0,0,0,0,0,0,0,100,38.16,0.31,0.310272537,0.087915061
# 436,26481,308273,Hwa L.G.,2002,nan,0,0,0,0,0,0,0,0,0,0,0,0,0,0,0,0,0,0,0,0,0,0,0,0,0,0,0,0,0,0,0,0,0,0,0,0,0,0,0,0,0,0,0,0,0,0,0,0,0,0,0,0,0,21.56903981,0,0,0,0,0,0,65.36071185,0,0,0,0,0,0,0,0,0,0,0,0,0,0,0,0,0,0,13.07024833,0,0,0,0,0,0,0,0,0,0,0,0,0,0,0,0,0,0,0,0,0,0,0,0,0,0,0,0,0,0,0,0,0,0,0,0,0,0,0,0,0,0,0,0,0,0,0,0,0,0,0,0,0,0,0,0,0,0,0,0,0,0,0,0,0,0,0,0,0,0,0,0,0,0,0,0,0,0,0,0,0,0,0,0,0,0,0,0,0,0,0,0,0,0,0,0,0,0,0,0,0,100,38.16,0.31,0.310272537,0.087915061
# 449,28749,373084,Hwa L.G.,2005,nan,0,0,0,0,0,0,0,0,0,0,0,0,0,0,0,0,0,0,0,0,0,0,0,0,0,0,0,0,0,0,0,0,0,0,0,0,0,0,0,0,0,0,0,0,0,0,0,0,0,0,0,0,0,16.66611502,0,0,0,0,0,0,66.66444007,0,0,0,0,0,0,0,0,0,0,0,0,0,0,0,0,0,0,16.66944491,0,0,0,0,0,0,0,0,0,0,0,0,0,0,0,0,0,0,0,0,0,0,0,0,0,0,0,0,0,0,0,0,0,0,0,0,0,0,0,0,0,0,0,0,0,0,0,0,0,0,0,0,0,0,0,0,0,0,0,0,0,0,0,0,0,0,0,0,0,0,0,0,0,0,0,0,0,0,0,0,0,0,0,0,0,0,0,0,0,0,0,0,0,0,0,0,0,0,0,0,0,100,38.16,0.31,0.310272537,0.087915061
# 450,28749,373087,Hwa L.G.,2005,nan,0,0,0,0,0,0,0,0,0,0,0,0,0,0,0,0,0,0,0,0,0,0,0,0,0,0,0,0,0,0,0,0,0,0,0,0,0,0,0,0,0,0,0,0,0,0,0,0,0,0,0,0,0,21.56903981,0,0,0,0,0,0,65.36071185,0,0,0,0,0,0,0,0,0,0,0,0,0,0,0,0,0,0,13.07024833,0,0,0,0,0,0,0,0,0,0,0,0,0,0,0,0,0,0,0,0,0,0,0,0,0,0,0,0,0,0,0,0,0,0,0,0,0,0,0,0,0,0,0,0,0,0,0,0,0,0,0,0,0,0,0,0,0,0,0,0,0,0,0,0,0,0,0,0,0,0,0,0,0,0,0,0,0,0,0,0,0,0,0,0,0,0,0,0,0,0,0,0,0,0,0,0,0,0,0,0,0,100,38.16,0.31,0.310272537,0.087915061
# 451,28749,373088,Hwa L.G.,2005,nan,0,0,0,0,0,0,0,0,0,0,0,0,0,0,0,0,0,0,0,0,0,0,0,0,0,0,0,0,0,0,0,0,0,0,0,0,0,0,0,0,0,0,0,0,0,0,0,0,0,0,0,0,0,20.88666065,0,0,0,0,0,0,63.29289954,0,0,0,0,0,0,0,0,0,0,0,0,0,0,0,0,0,0,15.82043981,0,0,0,0,0,0,0,0,0,0,0,0,0,0,0,0,0,0,0,0,0,0,0,0,0,0,0,0,0,0,0,0,0,0,0,0,0,0,0,0,0,0,0,0,0,0,0,0,0,0,0,0,0,0,0,0,0,0,0,0,0,0,0,0,0,0,0,0,0,0,0,0,0,0,0,0,0,0,0,0,0,0,0,0,0,0,0,0,0,0,0,0,0,0,0,0,0,0,0,0,0,100,38.16,0.31,0.310272537,0.087915061
# 3942,24395,189325,Muthupari S.,1996,nan,0,0,0,0,0,0,0,0,0,0,0,0,0,0,0,0,0,0,0,0,0,0,0,0,0,0,0,0,0,0,0,0,0,0,0,0,0,0,0,0,0,0,0,0,0,0,0,0,0,0,0,0,0,0,0,0,0,0,0,0,0,0,0,0,0,0,0,0,0,0,0,0,0,0,0,0,0,0,0,0,0,0,0,0,0,0,0,0,0,0,0,0,0,0,0,0,0,50,0,0,10,0,0,0,0,0,0,0,0,0,0,0,0,0,0,40,0,0,0,0,0,0,0,0,0,0,0,0,0,0,0,0,0,0,0,0,0,0,0,0,0,0,0,0,0,0,0,0,0,0,0,0,0,0,0,0,0,0,0,0,0,0,0,0,0,0,0,0,0,0,0,0,0,0,0,0,0,0,0,0,0,48.7,19.8,0.23,0.22979798,0.08783487
# 3082,31921,405142,Aitken B.G.,2007,nan,0,0,0,15.42623664,0,0,0,0,0,0,0,0,0,0,0,0,0.020008086,0,0,0,0,0,0,0,0,0,0,0,0,0,0,0,0,0,0,0,0,0,0,0,0,0,0,0,0,0,0,0,0,0,0,0,0,0,0,0,0,0,0,0,0,0,0,0,0,0,0,0,0,0,0,0,0,0,0,0,0,0,0,8.583037079,0,0,0,0,0,0,0,0,0,0,0,0,0,0,0,0,0,0,0,0,0,0,0,0,0,0,0,0,0,0,0,0,0,0,0,0,0,0,0,0,0,0,0,0,0,0,0,0,0,0,0,0,0,0,0,0,0,72.96950523,0,0,0,0,0,0,0,0,0,3.001212965,0,0,0,0,0,0,0,0,0,0,0,0,0,0,0,0,0,0,0,0,0,0,0,0,0,0,0,0,0,0,0,0,0,89.6,35.92,0.247,0.247216036,0.08746382
# 1490,26395,307575,Hwa Luu0Gen,2002,nan,0,0,0,36,0,0,0,0,0,0,0,0,0,0,0,0,0,0,0,0,0,0,0,0,54,0,0,0,0,0,0,0,0,0,0,0,0,0,0,0,0,0,0,0,0,0,0,0,0,0,0,0,0,0,0,0,0,0,0,0,0,0,0,0,0,0,0,0,0,0,0,0,0,0,0,0,0,0,0,0,0,0,0,0,0,0,0,0,0,0,0,0,0,0,0,0,0,0,0,0,0,0,0,0,0,0,0,0,0,0,0,0,0,0,0,0,0,0,0,0,0,0,0,0,0,0,0,0,0,0,0,0,0,0,0,0,0,10,0,0,0,0,0,0,0,0,0,0,0,0,0,0,0,0,0,0,0,0,0,0,0,0,0,0,0,0,0,0,0,0,0,0,0,0,0,0,0,0,0,0,0,109,42.57,0.28,0.280244304,0.08725125
# 4764,40613,476116,Akiba S.,2011,nan,0,0,0,6,0,0,0,0,0,0,0,0,0,0,0,0,0,0,0,0,0,0,0,0,0,0,0,0,0,0,0,0,0,0,0,0,0,0,0,0,0,0,0,0,0,0,0,0,0,0,0,0,0,0,0,0,0,0,0,0,0,0,0,0,0,0,0,0,0,0,0,0,0,0,0,0,0,0,0,0,0,0,0,0,0,0,0,0,0,0,0,14,0,0,0,0,0,0,0,0,8,0,0,0,0,0,0,0,0,0,0,0,0,0,0,0,0,0,0,0,0,0,0,0,0,0,0,0,0,0,0,0,0,0,0,0,0,72,0,0,0,0,0,0,0,0,0,0,0,0,0,0,0,0,0,0,0,0,0,0,0,0,0,0,0,0,0,0,0,0,0,0,0,0,0,0,0,0,0,0,0,73.3,30.36,0.207,0.207180501,0.087198386
# 4181,1966,110943,Kisin B.I.,1959,OF1,0,0,0,2.195381431,0,0,0,0,0,0,0,0,0,23.59677988,0,0,0.449594022,0,0,0,0,0,0,0,0,0,0,0,0,0,0,0,0,0,0,0,0,0,0,0,0,0,0,0,0,0,0,0,0,0,0,0,0,0,0,0,0,0,0,0,0,0,0,0,0,0,0,0,0,0,0,4.514268281,0,0,0,0,0,0,0,0,0,0,0,0,0,0,0,0,0,0,0,0,0,0,0,0,0,0,0,0,2.961772026,0,0,0,0,0,0,0,0,0,0,0,0,0,0,0,0,0,0,0,0,0,0,0,0,0,0,0,0,0,5.28201788,0,0,0,0,0,0,61.00018649,0,0,0,0,0,0,0,0,0,0,0,0,0,0,0,0,0,0,0,0,0,0,0,0,0,0,0,0,0,0,0,0,0,0,0,0,0,0,0,0,0,0,0,53.1,21.67,0.225,0.225196124,0.087166077
# 1710,6816,70553,Nemilov S.V.,1972,nan,0,0,0,0,0,0,0,0,0,0,0,0,0,87.5,0,0,0,0,0,12.5,0,0,0,0,0,0,0,0,0,0,0,0,0,0,0,0,0,0,0,0,0,0,0,0,0,0,0,0,0,0,0,0,0,0,0,0,0,0,0,0,0,0,0,0,0,0,0,0,0,0,0,0,0,0,0,0,0,0,0,0,0,0,0,0,0,0,0,0,0,0,0,0,0,0,0,0,0,0,0,0,0,0,0,0,0,0,0,0,0,0,0,0,0,0,0,0,0,0,0,0,0,0,0,0,0,0,0,0,0,0,0,0,0,0,0,0,0,0,0,0,0,0,0,0,0,0,0,0,0,0,0,0,0,0,0,0,0,0,0,0,0,0,0,0,0,0,0,0,0,0,0,0,0,0,0,0,0,0,0,0,0,39.9,15.65,0.275,0.274760383,0.087133314
# 1747,7464,383146,Gurjev N.V.,1988,nan,0,0,0,0,3.80880956,0,0,0,0,0,0,0,0,0,0,27.61861907,0,0,0,0,0,0,0,0,0,0,0,0,0,0,0,0,0,0,0,0,0,0,0,0,0,0,0,0,0,0,0,0,0,0,0,0,0,0,0,0,0,0,0,0,0,0,0,0,0,0,0,0,0,0,0,0,0,0,0,0,0,0,0,0,0,4.761761912,0,0,0,0,0,0,0,0,0,0,0,0,0,0,0,0,0,0,0,0,0,0,0,0,0,0,0,0,0,0,0,0,0,0,0,0,0,0,0,0,0,0,0,9.523523824,0,0,0,0,0,0,0,0,0,0,0,0,0,0,0,0,0,0,0,0,0,0,0,0,0,0,0,0,0,0,0,0,0,0,0,0,0,0,0,0,0,0,0,0,0,0,0,0,0,0,0,0,0,54.28728564,0,46,18.05,0.274,0.274238227,0.086944214
# 4454,23675,190639,Ohara K.,2000,nan,0,0,0,16.6898507,0,0,0,0,0,0,0,0,0,0,0,0,1.398613059,0,0,0,0,0,0,0,1.233573052,0,0,0,0,0,0,0,0,0,0,0,0,0,0,0,0,0,0,0,0,0,0,0,0,0,0,0,0,0,0,0,0,0,0,0,0,0,0,0,0,0,0,0,0,0,0,0,0,0,0,0,0,0,0,0,0,0,0,9.491518399,0,0,0,0,0,0,0,1.716328072,0,0,0,0,0,0,0,0,0,0,0,0,0,0,0,0,0,0,0,0,0,0,0,3.996207168,0,0,0,0,0,0,0,0,0,0,0,0,0,0,0,0,0,0,0,0,0,65.04894273,0,0,0,0,0,0,0,0,0,0,0,0,0,0,0,0,0,0,0,0,0,0,0,0,0,0,0,0,0,0,0,0,0,0,0,0,0,0,0,0.424966818,0,0,0,83.1,34.08,0.219,0.219190141,0.086822304
# 2153,5879,93259,Keshishyan T.N.,1978,nan,0,0,0,9.1,0,0,0,0,0,0,0,0,0,0,0,0,0,0,0,0,0,0,0,0,0,0,0,0,0,0,0,0,0,0,0,0,0,0,0,0,0,0,0,0,0,0,0,0,0,0,0,0,0,0,0,0,0,0,0,0,0,0,0,0,0,0,0,0,0,0,0,0,0,0,0,0,0,0,0,0,0,0,0,0,0,0,0,0,0,0,0,0,0,0,0,0,0,0,0,0,0,0,0,0,0,0,0,0,0,0,0,0,0,0,0,59.1,0,0,0,31.8,0,0,0,0,0,0,0,0,0,0,0,0,0,0,0,0,0,0,0,0,0,0,0,0,0,0,0,0,0,0,0,0,0,0,0,0,0,0,0,0,0,0,0,0,0,0,0,0,0,0,0,0,0,0,0,0,0,0,0,0,0,54,21.34,0.265,0.265229616,0.086647451
# 4085,259,20600,Livshits V.Ya.,1988,nan,0,0,0,0,0,0,0,0,0,0,0,0,0,0,0,0,0,0,0,0,0,0,0,0,0,0,0,0,0,0,0,0,0,0,0,0,0,0,0,0,0,0,0,0,0,0,0,0,0,0,0,0,0,0,0,0,0,0,0,0,14.19999858,0,0,0,0,0,0,0,0,0,0,3.49999965,0,0,0,0,0,0,0,0,0,0,0,0,0,0,0,0,0,0,0,0,0,0,0,0,0,0,0,0,13.69999863,0,0,0,0,0,0,0,0,0,0,0,0,0,0,0,0,0,0,0,0,0,0,0,0,0,0,0,0,0,0,0,0,0,0,0,0,68.60000314,0,0,0,0,0,0,0,0,0,0,0,0,0,0,0,0,0,0,0,0,0,0,0,0,0,0,0,0,0,0,0,0,0,0,0,0,0,0,0,0,0,0,0,71.4,29.1,0.227,0.226804124,0.086289114
# 4366,16186,156786,Manns P.,1985,nan,0,0,0,0.354300249,0,0,0,0,0,0,0,0,0,0,0,0,0.003862425,0,0,0,0,0,0,0,9.219414285,0,0,0,0,0,0,0,0,0,0,0,0,0,0,0,0,0,0,0,0,0,0,0,0,0,0.043390006,0,0,0,0,0,0,0,0,0,0,0,0,0,0,0,0,0,0,0,0,0.169749424,0,0,0,0,0,0,0,0,0,0,0,0,0,0,0,0,0,0,0,5.274957735,0,0,0,0,0,0,0,0,13.13819183,0,0,0,0,0,0,0,0,0,0,0,0,0,0,0,0,0,0,0,0,0,0,0,0,0,0,0,0,0,0,0,0,0,0,0,0,71.58663998,0,0,0,0,0,0.127200018,0,0,0,0,0,0,0,0,0,0,0,0,0,0.082294051,0,0,0,0,0,0,0,0,0,0,0,0,0,0,0,0,0,0,0,0,0,0,0,74.7,30.61,0.22,0.220189481,0.086127528
# 3617,255,20580,Livshits V.Ya.,1989,nan,0,0,0,0,0,0,0,0,0,0,0,0,0,0,0,0,0,0,0,0,0,0,0,0,0,0,0,0,0,0,0,0,0,0,0,0,0,0,0,0,0,0,0,0,0,0,0,0,0,0,0,0,0,0,0,0,0,0,0,0,0,0,0,0,0,0,0,0,0,0,0,0,0,0,0,0,0,0,0,0,0,0,0,35,0,0,0,0,0,0,0,0,0,0,0,0,0,0,0,0,0,0,0,0,0,0,0,0,0,0,0,0,0,0,0,0,0,0,0,0,0,0,0,0,0,0,0,0,0,0,0,0,0,0,0,0,0,50,0,0,0,0,0,0,0,0,0,0,0,15,0,0,0,0,0,0,0,0,0,0,0,0,0,0,0,0,0,0,0,0,0,0,0,0,0,0,0,0,0,0,0,112,45.3,0.236,0.236203091,0.0860553
# 4245,1966,110905,Kisin B.I.,1959,BF4,0,0,0,0,0,0,0,0.049920007,0,0,0,0,0,4.005124601,0,0,5.782812867,0,0,0,0,0,0,0,0,0,0,0,0,0,0,0,0,0,0,0,0,0,0,0,0,0,0,0,0,0,0,0,0,0,0,0,0,0,0,0,0,0,0,0,0,0,0,0,0,0,0,0,0,0,0,8.977346347,0,0,0,0,0,0,0,0,0,0,0,0,0,0,0,0,0,0,0,0,0,0,0,0,0,0,0,0,0,0,0,0,0,0,0,0,0,0,0,0,0,0,0,0,0,0,0,3.679746552,0,0,0,0,0,0,0,0,0,0,0.059950009,0,0,0,0,0,0,73.46836102,0,0,0,0,0,0,0,0,0,0,0,0,0,0,0,0,0,0,0,0,0,0,0,0,0,0,0,0,0,0,0,0,0,0,0,0,0,0,0,3.976738597,0,0,0,67.3,27.51,0.223,0.223191567,0.085904351
# 4100,23675,190636,Ohara K.,2000,nan,0,0,0,16.57182722,0,0,0,0.347199942,0,0,0,0,0,0,0,0,0.447975025,0,0,0,0,0,0,0,1.224849794,0,0,0,0,0.857999856,0,0,0,0,0,0,0,0,0,0,0,0,0,0,0,0,0,0,0,0,0,0,0,0,0,0,0,0,0,0,0,0,0,0,0,0,0,0,0,0,0,0,0,0,0,0,0,0,0,0.442699926,0,0,0,9.424398417,0,0,0,0,0,0,0,1.704190714,0,0,0,0,0,0,0,0,0,0,0,0,0,0,0,0,0,0,0,0,0,0,0,3.967948333,0,0,0,0,0,0,0,0,0,0,0,0,0,0,0,0,0,0,0,0,0,64.58894915,0,0,0,0,0,0,0,0,0,0,0,0,0,0,0,0,0,0,0,0,0,0,0,0,0,0,0,0,0,0,0,0,0,0,0,0,0,0,0,0.421961629,0,0,0,86.1,35.08,0.227,0.227194983,0.085895549
# 2035,30327,390394,Begum A.N.,2006,nan,0,0,0,0,0,0,0,0,0,0,0,0,0,0,0,13.84011626,0,0,0,0,0,0,0,0,0,0,0,0,0,0,0,0,0,0,0,0,0,0,0,0,0,0,0,0,0,0,0,0,0,0,0,0,0,0,0,0,0,0,0,0,0,0,0,0,0,0,0,0,0,0,0,0,0,0,0,0,0,0,0,0,0,0,0,0,0,0,0,0,0,0,0,0,0,0,0,0,0,0,0,0,0,0,0,0,0,0,0,0,0,0,0,0,0,0,0,0,0,0,0,0,0,0,0,0,0,0,0,0,0,0,0,0,0,0,0,0,0,0,0,0,0,0,0,0,0,0,0,0,0,0,0,0,0,86.15988374,0,0,0,0,0,0,0,0,0,0,0,0,0,0,0,0,0,0,0,0,0,0,0,0,0,0,0,33,13,0.269,0.269230769,0.085787818
# 2037,31400,403631,Shimizu K.,2004,nan,0,0,0,0,0,0,0,0,0,0,0,0,0,0,0,0,0,0,0,0,0,0,0,0,0,0,0,0,0,0,0,0,0,0,0,0,0,0,0,0,0,0,0,0,0,0,0,0,0,0,0,0,0,0,0,0,0,0,0,0,0,0,0,0,0,0,0,0,0,0,0,8.13182622,0,0,0,0,0,0,0,0,0,0,0,16.0213724,0,0,0,0,0,0,0,0,0,0,0,0,0,0,0,0,0,0,0,0,0,0,16.93000254,0,0,0,0,0,0,0,0,0,0,0,0,0,0,0,0,0,0,0,0,0,0,0,0.032850005,0,0,0,0,0,0,44.61979669,0,0,0,0,0,0,0,0,0,0,0,0,0,0,0,0,0,0,0,14.26415214,0,0,0,0,0,0,0,0,0,0,0,0,0,0,0,0,0,0,0,0,0,0,0,99,39,0.269,0.269230769,0.085787818
# 2352,8701,80150,Aleinikov F.K.,1962,nan,0,0,0,0,0,0,0,0,0,0,0,0,0,0,0,0,0,0,0,0,0,0,0,0,0,0,0,0,0,0,0,0,0,0,0,0,0,0,0,0,0,0,0,0,0,0,0,0,0,0,0,0,0,0,0,0,0,0,0,0,0,0,0,0,0,0,0,0,0,0,0,0,0,0,0,0,0,0,0,0,0,0,0,0,0,0,0,0,0,0,0,0,0,0,0,0,0,0,0,0,14.28571143,0,0,0,0,0,0,0,0,0,0,0,0,0,0,0,0,0,0,0,0,0,0,0,0,0,0,0,0,0,0,0,0,0,0,0,0,71.42857714,0,0,0,0,0,0,0,0,0,0,0,0,0,0,0,0,0,0,0,0,0,0,0,0,0,0,0,0,0,0,0,0,0,0,0,0,0,0,0,14.28571143,0,0,0,67.8,26.9,0.26,0.260223048,0.085787818
# 4500,292,21082,Karapetyan G.O.,1980,nan,0,0,0,12.81043,0,0,0,0,0,0,0,0,0,0,0,0,0,0,0,0,0,0,0,0,0,0,0,0,0,0,0,0,0,0,0,0,0,0,0,0,0,0,0,0,0,0,0,0,0,0,0,0,0,0,0,0,0,0,0,0,0,0,0,0,0,0,0,0,0,0,0,0,0,0,0,0,0,0,0,0,0,0,0,43.71173,0,0,0,0,0,0,0,0,0,0,0,0,0,0,0,0,0,0,0,0,0,0,0,0,0,0,0,0,0,0,0,0,0,0,0,0,0,0,0,0,0,0,0,0,0,0,0,0,0,0,0,0,0,43.47784,0,0,0,0,0,0,0,0,0,0,0,0,0,0,0,0,0,0,0,0,0,0,0,0,0,0,0,0,0,0,0,0,0,0,0,0,0,0,0,0,0,0,0,82.5,33.9,0.217,0.216814159,0.085640879
# 5139,12180,137624,Dumbaugh W.H.,1974,YM0310A,0,0,0,0,0,0,0,0,0,0,0,0,0,0,0,0,0,0,16.9,0,0,0,0,0,12,0,0,0,0,0,0,0.9,0,0,0,0,0,0,0,0,0,0,0,0,0,0,0,0,0,0,0.2,0,0,0,0,0,0,0,0,0,0,0,0,0,0,0,0,0,0,0,0,0,0,0,0,0,0,0,0,0,0,0,0,5.3,0,0,0,0,0,0,0,11.8,0,0,0,0,0,0,0,0,0,0,0,0,0,0,0,0,0,0,0,0,0,0,0,0,0,0,0,0,0,0,0,0,0,0,0,0,0,0,0,0,0,0,0,0,0,47.6,0,0,0,0,0,0,0,0,0,0,0,0,0,0,0,0,0,0,0,5.3,0,0,0,0,0,0,0,0,0,0,0,0,0,0,0,0,0,0,0,0,0,0,0,111,47.43,0.17,0.170145478,0.085575027
# 4274,1965,110882,Kisin B.I.,1959,BK11,0,0,0,0.585277117,0,0,0,0.113100023,0,0,0,0,0,14.82886297,0,0,12.0167424,0,0,0,0,0,0,0,0,0,0,0,0,0,0,0,0,0,0,0,0,0,0,0,0,0,0,0,0,0,0,0,0,0,0,0,0,0,0,0,0,0,0,0,0,0,0,0,0,0,0,0,0,0,0,4.022889805,0,0,0,0,0,0,0,0,0,0,0,0,0,0,0,0,0,0,0,0,0,0,0,0,0,0,0,0,3.117184623,0,0,0,0,0,0,0,0,0,0,0,0,0,0,0,0,0,0,0,0,0,0,0,0,0,0,0,0,0,0.025590005,0,0,0,0,0,0,65.29035306,0,0,0,0,0,0,0,0,0,0,0,0,0,0,0,0,0,0,0,0,0,0,0,0,0,0,0,0,0,0,0,0,0,0,0,0,0,0,0,0,0,0,0,82.4,33.71,0.222,0.222189261,0.085252859
# 4305,1966,110936,Kisin B.I.,1959,TF3,0,0,0,0,0,0,0,0.142099959,0,0,0,0,0,0.597529429,0,0,0,0,0,0,0,0,0,0,0,0,0,0,0,0,0,0,0,0,0,0,0,0,0,0,0,0,0,0,0,0,0,0,0,0,0,0,0,0,0,0,0,0,0,0,0,0,0,0,0,0,0,0,0,0,0,5.013137566,0,0,0,0,0,0,0,0,0,0,0,0,0,0,0,0,0,0,0,0,0,0,0,0,0,0,0,0,0,0,0,0,0,0,0,0,0,0,0,0,0,0,0,0,0,0,0,30.7528512,0,0,0,0,0,0,0,0,0,0,0.096429972,0,0,0,0,0,0,63.39795187,0,0,0,0,0,0,0,0,0,0,0,0,0,0,0,0,0,0,0,0,0,0,0,0,0,0,0,0,0,0,0,0,0,0,0,0,0,0,0,0,0,0,0,55.1,22.56,0.221,0.221187943,0.0850422
# 4665,24395,189345,Muthupari S.,1996,nan,0,0,0,0,0,0,0,0,0,0,0,0,0,0,0,0,0,0,0,0,0,0,0,0,0,0,0,0,0,0,0,0,0,0,0,0,0,0,0,0,0,0,0,0,0,0,0,0,0,0,0,0,0,0,0,0,0,0,0,0,0,0,0,0,0,0,0,0,0,0,0,0,0,0,0,0,0,0,0,0,0,0,0,0,0,0,0,0,0,0,0,0,0,0,0,0,0,0,0,0,0,0,0,0,0,0,0,0,0,0,0,0,0,0,0,30,0,0,0,0,0,0,0,0,0,0,0,0,0,0,0,0,0,0,0,0,0,0,0,0,0,0,0,0,0,0,0,0,0,0,0,0,0,0,0,0,0,0,0,0,0,0,0,0,0,0,0,0,0,70,0,0,0,0,0,0,0,0,0,0,0,81.3,33.6,0.21,0.209821429,0.085034014
# 1406,5832,92836,Rao K.J.,1986,nan,0,0,0,0,0,0,0,0,0,0,0,0,0,0,0,0,0,0,0,0,0,0,0,0,0,0,0,0,0,0,0,0,0,0,0,0,0,0,0,0,0,0,0,0,0,0,0,0,0,0,0,0,0,0,0,0,0,0,0,0,0,0,0,0,0,0,0,0,0,0,0,0,0,0,0,0,0,0,0,0,0,0,0,0,0,0,0,0,0,0,0,0,0,0,0,0,0,60,0,0,20,0,0,0,0,0,0,0,0,0,0,0,0,0,0,20,0,0,0,0,0,0,0,0,0,0,0,0,0,0,0,0,0,0,0,0,0,0,0,0,0,0,0,0,0,0,0,0,0,0,0,0,0,0,0,0,0,0,0,0,0,0,0,0,0,0,0,0,0,0,0,0,0,0,0,0,0,0,0,0,0,43,16.8,0.28,0.279761905,0.085034014
# 260,6896,52436,Zaretskaya G.N.,1987,nan,0,0,0,0,0,0,0,0,0,0,0,0,0,0,0,0,0,0,0,0,0,0,0,0,0,0,0,0,0,0,0,0,0,0,0,0,0,0,0,0,0,0,0,0,0,0,0,0,0,0,0,0,0,0,0,0,0,0,0,0,0,0,0,0,0,0,0,0,0,0,0,0,0,0,0,0,0,0,0,0,0,0,0,0,0,0,0,0,0,0,0,0,0,0,0,0,0,0,0,0,40,20,0,0,0,0,0,0,0,0,0,0,0,0,0,40,0,0,0,0,0,0,0,0,0,0,0,0,0,0,0,0,0,0,0,0,0,0,0,0,0,0,0,0,0,0,0,0,0,0,0,0,0,0,0,0,0,0,0,0,0,0,0,0,0,0,0,0,0,0,0,0,0,0,0,0,0,0,0,0,0,38.8,14.7,0.32,0.319727891,0.085034014
# 300,39196,460468,Startsev Yu.K.,2011,nan,0,0,0,0,0,0,0,0,0,0,0,0,0,0,0,0,0,0,0,0,0,0,0,0,0,0,0,0,0,0,0,0,0,0,0,0,0,0,0,0,0,0,0,0,0,0,0,0,0,0,0,0,0,0,0,0,0,0,0,0,0,0,0,0,0,0,0,0,0,0,0,0,0,0,0,0,0,0,0,0,0,0,0,0,0,0,0,0,0,0,0,0,0,0,0,0,0,0,0,0,38.75,22.5,0,0,0,0,0,0,0,0,0,0,0,0,0,38.75,0,0,0,0,0,0,0,0,0,0,0,0,0,0,0,0,0,0,0,0,0,0,0,0,0,0,0,0,0,0,0,0,0,0,0,0,0,0,0,0,0,0,0,0,0,0,0,0,0,0,0,0,0,0,0,0,0,0,0,0,0,0,0,0,0,38.8,14.7,0.32,0.319727891,0.085034014
# 4311,7831,149173,Bridge B.,1986,nan,0,0,0,0,0,0,0,0,0,0,0,0,0,0,0,0,0,0,0,0,0,0,0,0,0,0,0,0,0,0,0,0,0,0,0,0,0,0,0,0,0,0,0,0,0,0,0,0,0,0,0,0,0,0,0,0,0,0,0,0,0,0,0,0,0,0,0,0,0,0,0,0,0,0,0,0,0,0,0,0,0,0,0,0,0,0,0,0,0,0,0,0,0,0,0,0,0,50,0,0,0,0,0,0,0,0,0,0,0,0,0,0,0,0,0,50,0,0,0,0,0,0,0,0,0,0,0,0,0,0,0,0,0,0,0,0,0,0,0,0,0,0,0,0,0,0,0,0,0,0,0,0,0,0,0,0,0,0,0,0,0,0,0,0,0,0,0,0,0,0,0,0,0,0,0,0,0,0,0,0,0,48.1,19.7,0.221,0.220812183,0.084985185
# 3437,34780,419250,Saddeek Y.B.,2009,nan,0,0,0,0,0,0,0,0,0,0,0,0,0,53.3,0,0,0,0,0,0,0,0,0,0,0,0,0,0,0,0,0,0,0,0,0,0,0,0,0,0,0,0,0,0,0,0,0,0,0,0,0,0,0,0,0,0,0,0,0,0,0,0,0,0,0,0,0,0,0,0,0,0,0,0,0,0,0,0,0,0,0,0,0,0,0,0,0,0,0,0,0,0,0,0,0,0,0,0,0,0,26.7,0,0,0,0,0,0,0,0,0,0,0,0,0,0,0,0,0,0,20,0,0,0,0,0,0,0,0,0,0,0,0,0,0,0,0,0,0,0,0,0,0,0,0,0,0,0,0,0,0,0,0,0,0,0,0,0,0,0,0,0,0,0,0,0,0,0,0,0,0,0,0,0,0,0,0,0,0,0,0,0,63.3,25.52,0.24,0.240203762,0.084900731
# 1028,11956,136024,Malmendier J.W.,1975,nan,0,0,0,16.79454289,0,0,0,0,0,0,0,0,0,36.61010593,0,0,0,0,0,0,0,0,0,0,0,0,0,0,0,0,0,0,0,0,0,0,0,0,0,0,0,0,0,0,0,0,0,0,0,0,0,0,0,0,0,0,0,0,0,0,0,0,0,0,0,0,0,0,0,0,0,0,0,0,0,0,0,0,0,9.999835003,0,0,0,0,0,0,0,0,0,0,0,36.59551617,0,0,0,0,0,0,0,0,0,0,0,0,0,0,0,0,0,0,0,0,0,0,0,0,0,0,0,0,0,0,0,0,0,0,0,0,0,0,0,0,0,0,0,0,0,0,0,0,0,0,0,0,0,0,0,0,0,0,0,0,0,0,0,0,0,0,0,0,0,0,0,0,0,0,0,0,0,0,0,0,0,0,0,0,0,0,0,0,0,109,42.24,0.29,0.290246212,0.084900731
# 328,24453,189625,Higazy A.A.,1995,nan,0,0,0,0,0,0,0,0,0,0,0,0,0,0,0,0,0,0,0,0,0,0,0,0,0,0,0,0,0,0,0,0,0,0,0,0,0,0,0,0,0,0,0,0,0,0,0,0,0,0,0,0,0,0,0,0,0,0,0,0,0,0,0,0,0,0,0,0,0,0,0,0,0,0,0,0,0,0,0,0,0,0,0,0,0,0,0,0,0,0,0,0,0,0,0,10,0,0,0,0,0,0,0,0,0,0,0,0,0,0,0,0,0,0,0,90,0,0,0,0,0,0,0,0,0,0,0,0,0,0,0,0,0,0,0,0,0,0,0,0,0,0,0,0,0,0,0,0,0,0,0,0,0,0,0,0,0,0,0,0,0,0,0,0,0,0,0,0,0,0,0,0,0,0,0,0,0,0,0,0,0,65.6,24.9,0.317,0.317269076,0.084882115
# 1836,27098,357044,Reid L.R.,1968,nan,0,0,0,0,0,0,10,0,0,0,0,0,0,0,0,0,0,0,0,0,0,0,0,0,0,0,0,0,0,0,0,0,0,0,0,0,0,0,0,0,0,0,0,0,0,0,0,0,0,0,0,0,0,0,0,0,0,0,0,30,0,0,0,0,0,0,0,0,0,0,0,0,0,0,0,0,0,0,0,0,0,0,0,0,0,0,0,0,0,0,0,0,0,0,0,0,0,0,0,0,0,0,0,0,0,0,0,0,0,0,0,0,0,0,0,0,0,0,0,0,0,0,0,0,0,0,0,0,0,0,0,0,0,60,0,0,0,0,0,0,0,0,0,0,0,0,0,0,0,0,0,0,0,0,0,0,0,0,0,0,0,0,0,0,0,0,0,0,0,0,0,0,0,0,0,0,0,0,0,0,0,18.6,7.31,0.272,0.272229822,0.084493442
# 3186,31400,403630,Shimizu K.,2004,nan,0,0,0,0,0,0,0,0,0,0,0,0,0,0,0,0,0,0,0,0,0,0,0,0,0,0,0,0,0,0,0,0,0,0,0,0,0,0,0,0,0,0,0,0,0,0,0,0,0,0,0,0,0,0,0,0,0,0,0,0,0,0,0,0,0,0,0,0,0,0,0,0,0,0,0,0,0,0,0,0,0,0,0,9.348778,0,0,0,0,0,0,0,0,0,0,0,0,0,0,0,0,13.5217531,0,0,0,0,0,15.6292176,0,0,0,0,0,0,0,0,0,0,0,0,0,0,0,0,0,0,0,0,0,0,0,0,0,0,0,0,0,0,44.01409665,0,0,0,0,0,0,0,0,0,0,0,0,0,0,0,0,0,0,0,17.48615464,0,0,0,0,0,0,0,0,0,0,0,0,0,0,0,0,0,0,0,0,0,0,0,102,40.99,0.244,0.244205904,0.084386836
# 3188,31400,403636,Shimizu K.,2004,nan,0,0,0,0,0,0,0,0,0,0,0,0,0,2.842771387,0,0,0,0,0,0,0,0,0,0,0,0,0,0,0,0,0,0,0,0,0,0,0,0,0,0,0,0,0,0,0,0,0,0,0,0,0,0,0,0,0,0,0,0,0,0,0,0,0,0,0,0,0,0,0,0,0,6.303271069,0,0,0,0,0,0,0,0.60741504,0,0,0,16.55831998,0,0,0,0,0,0,0,0,0,0,0,0,0,0,0,0,0,0,0,0,0,0,16.75041474,0,0,0,0,0,0,0,0,0,0,0,0,0,0,0,0,0,0,0,0,0,0,0,0,0,0,0,0,0,0,44.46824103,0,0,0,0,0,0,0,0,0,1.910012292,0,0.671816634,0,0,0,0,0,0,0,8.671889716,0,0,0,0,0,0,0,0,0,0,0,0,0,0,0,0,0,0,0,1.215848104,0,0,0,102,40.99,0.244,0.244205904,0.084386836
# 1755,27073,356808,Duddridge A.,2003,nan,0,0,0,0,0,0,0,0,0,0,0,0,0,16.3366633,0,0,0,0,0,0,0,0,0,0,0,0,0,0,0,0,0,0,0,0,0,0,0,0,0,0,0,0,0,0,0,0,0,0,0,0,0,0,0,0,0,0,0,0,0,0,0,0,0,0,0,0,0,0,0,0,0,0,0,0,0,0,0,0,0,11.99023729,0,0,0,9.059239282,0,0,0,0,0,0,0,0,0,0,0,0,0,0,0,0,9.279464641,0,0,0,0,0,0,0,0,0,0,0,0,0,0,0,0,0,0,0,0,0,0,0,0,0,0,0,0,0,0,0,0,0,0,0,0,53.33439549,0,0,0,0,0,0,0,0,0,0,0,0,0,0,0,0,0,0,0,0,0,0,0,0,0,0,0,0,0,0,0,0,0,0,0,0,0,0,0,0,0,0,0,98.6,38.69,0.274,0.274231067,0.08433119
# 1122,39036,460261,Hashimoto T.,2007,nan,0,0,0,0,0,0,0,0,0,0,0,0,0,52.2,0,0,0,0,0,0,0,0,0,0,37.4,0,0,0,0,0,0,0,0,0,0,0,0,0,0,0,0,0,0,0,0,0,0,0,0,0,0,0,0,0,0,0,0,0,0,0,0,0,0,0,0,0,0,0,0,0,0,0,0,0,0,0,0,0,0,0,0,0,0,0,0,0,0,0,0,0,0,0,0,0,0,0,0,0,0,0,0,0,0,0,0,0,1.9,0,0,0,0,0,0,0,0,0,0,0,0,0,0,0,0,0,0,0,0,0,0,0,0,0,0,0,0,0,0,0,0,0,0,0,0,0,0,0,0,0,0,0,0,0,0,0,0,0,0,8.5,0,0,0,0,0,0,0,0,0,0,0,0,0,0,0,0,0,0,0,0,0,0,0,105,40.69,0.29,0.290243303,0.083897594
# 423,12499,158122,Hwa Luu0Gen,1998,nan,0,0,0,0,0,0,0,0,0,0,0,0,0,0,0,0,0,0,0,0,0,0,0,0,0,0,0,0,0,0,0,0,0,0,0,0,0,0,0,0,0,0,0,0,0,0,0,0,0,0,0,0,0,29.4102042,0,0,0,0,0,0,58.8204184,0,0,0,0,0,0,0,0,0,0,0,0,0,0,0,0,0,0,11.7693774,0,0,0,0,0,0,0,0,0,0,0,0,0,0,0,0,0,0,0,0,0,0,0,0,0,0,0,0,0,0,0,0,0,0,0,0,0,0,0,0,0,0,0,0,0,0,0,0,0,0,0,0,0,0,0,0,0,0,0,0,0,0,0,0,0,0,0,0,0,0,0,0,0,0,0,0,0,0,0,0,0,0,0,0,0,0,0,0,0,0,0,0,0,0,0,0,0,0,0,0,0,106,40.45,0.31,0.31025958,0.083735396
# 437,26481,308274,Hwa L.G.,2002,nan,0,0,0,0,0,0,0,0,0,0,0,0,0,0,0,0,0,0,0,0,0,0,0,0,0,0,0,0,0,0,0,0,0,0,0,0,0,0,0,0,0,0,0,0,0,0,0,0,0,0,0,0,0,29.4102042,0,0,0,0,0,0,58.8204184,0,0,0,0,0,0,0,0,0,0,0,0,0,0,0,0,0,0,11.7693774,0,0,0,0,0,0,0,0,0,0,0,0,0,0,0,0,0,0,0,0,0,0,0,0,0,0,0,0,0,0,0,0,0,0,0,0,0,0,0,0,0,0,0,0,0,0,0,0,0,0,0,0,0,0,0,0,0,0,0,0,0,0,0,0,0,0,0,0,0,0,0,0,0,0,0,0,0,0,0,0,0,0,0,0,0,0,0,0,0,0,0,0,0,0,0,0,0,0,0,0,0,106,40.45,0.31,0.31025958,0.083735396
# 453,28749,373091,Hwa L.G.,2005,nan,0,0,0,0,0,0,0,0,0,0,0,0,0,0,0,0,0,0,0,0,0,0,0,0,0,0,0,0,0,0,0,0,0,0,0,0,0,0,0,0,0,0,0,0,0,0,0,0,0,0,0,0,0,29.4102042,0,0,0,0,0,0,58.8204184,0,0,0,0,0,0,0,0,0,0,0,0,0,0,0,0,0,0,11.7693774,0,0,0,0,0,0,0,0,0,0,0,0,0,0,0,0,0,0,0,0,0,0,0,0,0,0,0,0,0,0,0,0,0,0,0,0,0,0,0,0,0,0,0,0,0,0,0,0,0,0,0,0,0,0,0,0,0,0,0,0,0,0,0,0,0,0,0,0,0,0,0,0,0,0,0,0,0,0,0,0,0,0,0,0,0,0,0,0,0,0,0,0,0,0,0,0,0,0,0,0,0,106,40.45,0.31,0.31025958,0.083735396
# 3949,27139,310649,Boyd D.C.,1980,Corning 7040,0,0,0,1.872553037,0,0,0,0,0,0,0,0,0,21.02523042,0,0,0,0,0,0,0,0,0,0,0,0,0,0,0,0,0,0,0,0,0,0,0,0,0,0,0,0,0,0,0,0,0,0,0,0,0,0,0,0,0,0,0,0,0,0,0,0,0,0,0,0,0,0,0,0,0,2.026922041,0,0,0,0,0,0,0,0,0,0,0,0,0,0,0,0,0,0,0,0,0,0,0,0,0,0,0,0,4.107373082,0,0,0,0,0,0,0,0,0,0,0,0,0,0,0,0,0,0,0,0,0,0,0,0,0,0,0,0,0,0,0,0,0,0,0,0,70.96792142,0,0,0,0,0,0,0,0,0,0,0,0,0,0,0,0,0,0,0,0,0,0,0,0,0,0,0,0,0,0,0,0,0,0,0,0,0,0,0,0,0,0,0,59,23.98,0.23,0.230191827,0.083402836
# 4362,16185,156779,Orgaz F.,1985,nan,0,0,0,14.57291811,0,0,0,0,0,0,0,0,0,0,0,0,0,0,0,0,0,0,0,0,4.840968371,0,0,0,0,0,0,0,0,0,0,0,0,0,0,0,0,0,0,0,0,0,0,0,0,0,0,0,0,0,0,0,0,0,0,0,0,0,0,0,0,0,0,0,0,0,0,0,0,0,0,0,0,0,0,0,0,0,0,0,0,0,0,0,0,0,0,0,0,0,0,0,0,0,0,0,14.49289812,0,0,0,0,0,0,0,0,0,0,0,0,0,0,0,0,0,0,0,0,0,0,0,0,0,0,0,0,0,0,0,0,0,0,0,0,61.67233198,0,0,0,0,0,0,0,0,0,0,0,0,0,0,0,0,0,0,0,0,0,0,0,0,0,0,0,0,0,0,0,0,0,0,0,0,0,0,0,4.420883425,0,0,0,79.8,32.7,0.22,0.220183486,0.083402836
# 2643,40864,476662,Striepe S.,2013,nan,0,0,0,0,0,0,0,0,0,0,0,0,0,0,0,0,0,0,0,0,0,0,0,0,0,0,0,0,0,0,0,0,0,0,0,0,0,0,0,0,0,0,0,0,0,0,0,0,0,0,0,0,0,0,0,0,0,0,0,0,0,0,0,0,0,0,0,0,0,0,0,0,0,0,0,0,0,0,0,0,0,0,0,0,0,0,0,0,0,0,0,50,0,0,0,0,0,0,0,0,0,0,0,0,0,0,0,0,0,0,0,0,0,0,0,50,0,0,0,0,0,0,0,0,0,0,0,0,0,0,0,0,0,0,0,0,0,0,0,0,0,0,0,0,0,0,0,0,0,0,0,0,0,0,0,0,0,0,0,0,0,0,0,0,0,0,0,0,0,0,0,0,0,0,0,0,0,0,0,0,0,55.6,22.13,0.256,0.256213285,0.083314505
# 137,36159,433194,Eraiah B.,2010,nan,40,0,0,0,0,0,0,0,0,0,0,0,0,0,0,0,0,0,0,0,0,0,0,0,0,0,0,0,0,0,0,0,0,0,0,0,0,0,0,0,0,0,0,0,0,0,0,0,0,0,0,0,0,0,0,0,0,0,0,0,0,0,0,0,0,0,0,0,0,0,0,0,0,0,0,0,0,0,0,0,0,0,0,0,0,0,0,0,0,0,0,0,0,0,0,0,0,0,0,0,0,0,0,0,0,0,0,0,0,0,0,0,0,0,0,10,0,0,0,0,0,0,0,0,0,0,0,0,0,0,0,0,0,0,0,0,0,0,0,0,0,0,0,0,0,0,0,0,0,0,0,0,0,0,0,0,0,0,0,0,0,0,0,0,0,0,0,50,0,0,0,0,0,0,0,0,0,0,0,0,0,54.7,20.43,0.339,0.338717572,0.083312036
# 4253,13204,78418,Bokin P.Ya.,1963,F4,0,0,0,0,0,0,0,0.243399981,0,0,0,0,0,0,0,0,0,0,0,0,0,0,0,0,0,0,0,0,0,0,0,0,0,0,0,0,0,0,0,0,0,0,0,0,0,0,0,0,0,0,0,0,0,0,0,0,0,0,0,0,0,0,0,0,0,0,0,0,0,0,0,6.2467775,0,0,0,0,0,0,0,0,0,0,0,0,0,0,0,0,0,0,0,0,0,0,0,0,0,0,0,0,0,0,0,0,0,0,0,0,0,0,0,0,0,0,0,0,0,0,0,20.69346834,0,0,0,0,0,0,0,0,0,0,0,0,0,0,0,0,0,72.81635417,0,0,0,0,0,0,0,0,0,0,0,0,0,0,0,0,0,0,0,0,0,0,0,0,0,0,0,0,0,0,0,0,0,0,0,0,0,0,0,0,0,0,0,53.6,21.91,0.223,0.22318576,0.083300416
# 1017,11955,136002,Malmendier J.W.,1975,nan,0,0,0,21.91576219,0,0,0,0,0,0,0,0,0,41.53766415,0,0,0,0,0,0,0,0,0,0,0,0,0,0,0,0,0,0,0,0,0,0,0,0,0,0,0,0,0,0,0,0,0,0,0,0,0,0,0,0,0,0,0,0,0,0,0,0,0,0,0,0,0,0,0,0,0,0,0,0,0,0,0,0,0,0,0,0,0,0,0,0,0,0,0,0,0,36.54657365,0,0,0,0,0,0,0,0,0,0,0,0,0,0,0,0,0,0,0,0,0,0,0,0,0,0,0,0,0,0,0,0,0,0,0,0,0,0,0,0,0,0,0,0,0,0,0,0,0,0,0,0,0,0,0,0,0,0,0,0,0,0,0,0,0,0,0,0,0,0,0,0,0,0,0,0,0,0,0,0,0,0,0,0,0,0,0,0,0,101,39.14,0.29,0.290240164,0.082815005
# 1064,27303,358086,Hwa L.G.,2004,nan,0,0,0,25,0,0,0,0,0,0,0,0,0,0,0,0,0,0,0,0,0,0,0,0,0,0,0,0,0,0,0,0,0,0,0,0,0,0,0,0,0,0,0,0,0,0,0,0,0,0,0,0,0,0,0,0,0,0,0,0,0,0,0,0,0,0,0,0,0,0,0,0,0,0,0,0,0,0,0,15,0,0,0,0,0,0,0,0,0,0,0,0,0,0,0,0,0,0,0,0,0,0,0,0,0,0,0,0,0,0,0,0,0,0,0,0,0,0,0,0,0,0,0,0,0,0,0,0,0,0,0,0,0,0,0,0,0,60,0,0,0,0,0,0,0,0,0,0,0,0,0,0,0,0,0,0,0,0,0,0,0,0,0,0,0,0,0,0,0,0,0,0,0,0,0,0,0,0,0,0,0,101,39.14,0.29,0.290240164,0.082815005
# 2443,39860,471128,Li Hong,2012,nan,0,0,0,4.240442785,0,0,0,0,0,0,0,0,0,0,0,0,1.690176487,0,0,0,0,0,0,0,1.700177532,0,0,0,0,0,0,0,0,0,0,0,0,0,0,0,0,0,0,0,0,0,0,0,0,0,0,0,0,0,0,0,0,0,0,0,0,0,0,0,0,0,0,0,0,0,0,10.77112772,0,0,0,0,0,0,0,2.610011562,0,0,0,2.51026212,0,0,0,0,0,0,0,10.94113847,0,0,0,0,0,0,0,0,7.650798893,0,0,0,0,0,0,0,0,0,0,0,0,0,0,50.89531547,0,0,0,0,0,0,0,0,0,0,0,0,0,0,0.350001551,0,0,0,0,0,0,2.590270475,0,0,0,0,0,0,0,0,0,0,0,0,0,0,0,2.590270475,0,0,0,0,0,0,0,0,0,0,0,0,0,0,0,0,0,0,1.460006468,0,0,0,0,0,0,0,0,58.6,23.25,0.26,0.260215054,0.082712986
# 2283,435,22471,Livshits V.Ya.,1985,nan,0,0,0,0,0,0,0,0,0,0,0,0,0,0,0,0,0,0,0,0,0,0,0,0,0,0,0,0,0,0,0,0,0,0,0,0,0,0,0,0,0,0,0,0,0,0,0,0,0,0,0,0,0,0,0,0,0,0,0,0,66,0,0,0,0,0,0,0,0,0,0,13.3,0,0,0,0,0,0,0,0,0,0,0,0,0,0,0,0,0,0,0,0,0,0,0,0,0,0,0,0,10.2,0,0,0,0,0,0,0,0,0,0,0,0,0,0,0,0,0,0,0,0,0,0,0,0,0,0,0,0,0,0,0,0,0,0,0,0,10.5,0,0,0,0,0,0,0,0,0,0,0,0,0,0,0,0,0,0,0,0,0,0,0,0,0,0,0,0,0,0,0,0,0,0,0,0,0,0,0,0,0,0,0,64.3,25.5,0.261,0.260784314,0.082638419
# 3784,24933,302465,Shen G.0Q.,2002,nan,0,0,0,2.97,0,0,0,0,0,0,0,0,0,0,0,0,0,0,0,0,0,0,0,0,0,0,0,0,0,0,0,0,0,0,0,0,0,0,0,0,0,0,0,0,0,0,0,0,0,0,0,0,0,0,0,0,0,0,0,0,0,0,0,0,0,0,0,0,0,0,0,0,0,0,0,0,0,0,0,0,0,0,0,0,0,0,0,0,0,0,0,11.88,0,0,0,0,0,0,0,0,14.85,0,0,0,0,0,0,0,0,0,0,0,0,0,0,0,0,0,0,0,0,1,0,0,0,0,0,0,0,0,0,0,0,0,0,0,0,69.3,0,0,0,0,0,0,0,0,0,0,0,0,0,0,0,0,0,0,0,0,0,0,0,0,0,0,0,0,0,0,0,0,0,0,0,0,0,0,0,0,0,0,0,64.2,26.03,0.233,0.23319247,0.082605247
# 3830,24933,302460,Shen G.0Q.,2002,nan,0,0,0,2.985000299,0,0,0,0,0,0,0,0,0,0,0,0,0,0,0,0,0,0,0,0,0,0,0,0,0,0,0,0,0,0,0,0,0,0,0,0,0,0,0,0,0,0,0.50000005,0,0,0,0,0,0,0,0,0,0,0,0,0,0,0,0,0,0,0,0,0,0,0,0,0,0,0,0,0,0,0,0,0,0,0,0,0,0,0,0,0,0,0,0,11.94000119,0,0,0,0,0,0,0,0,14.92500149,0,0,0,0,0,0,0,0,0,0,0,0,0,0,0,0,0,0,0,0,0,0,0,0,0,0,0,0,0,0,0,0,0,0,0,0,69.64999696,0,0,0,0,0,0,0,0,0,0,0,0,0,0,0,0,0,0,0,0,0,0,0,0,0,0,0,0,0,0,0,0,0,0,0,0,0,0,0,0,0,0,0,64,25.97,0.232,0.23219099,0.082323105
# 620,5879,93242,Keshishyan T.N.,1978,nan,0,0,0,9.1,0,0,0,0,0,0,0,0,0,63.6,0,0,0,0,0,0,0,0,0,0,0,0,0,0,0,0,0,0,0,0,0,0,0,0,0,0,0,0,0,0,0,0,0,0,0,0,0,0,0,0,0,0,0,0,0,0,0,0,0,0,0,0,0,0,0,0,0,0,0,0,0,0,0,0,0,0,0,0,0,27.3,0,0,0,0,0,0,0,0,0,0,0,0,0,0,0,0,0,0,0,0,0,0,0,0,0,0,0,0,0,0,0,0,0,0,0,0,0,0,0,0,0,0,0,0,0,0,0,0,0,0,0,0,0,0,0,0,0,0,0,0,0,0,0,0,0,0,0,0,0,0,0,0,0,0,0,0,0,0,0,0,0,0,0,0,0,0,0,0,0,0,0,0,0,0,0,0,0,73,28.05,0.301,0.301247772,0.082316225
# 76,30494,390593,Yousef E.S.,2006,nan,0,0,0,0,0,0,0,0,0,0,0,0,0,0,0,0,0,0,0,0,0,0,0,0,0,0,0,0,0,0,0,0,0,0,0,0,0,0,0,0,0,0,0,0,0,0,0,0,0,0,0,0,0,0,0,0,0,0,0,0,0,0,0,0,0,0,0,0,0,0,0,0,0,0,0,0,0,0,0,0,0,0,0,0,0,0,0,0,0,0,0,0,0,0,0,0,0,0,0,0,0,0,0,0,0,0,0,0,0,0,0,0,0,0,0,0,0,0,0,0,0,0,0,0,0,0,0,0,0,0,0,0,0,0,0,0,0,0,0,0,0,0,0,0,0,0,0,0,0,0,0,0,0,80,0,0,0,0,0,0,0,0,0,0,0,0,0,0,0,15,0,0,0,0,0,0,0,0,0,0,5,37.3,13.65,0.366,0.366300366,0.082067295
# 3980,39839,470649,Li Hong,2012,nan,0,0,0,8.83,0,0,0,0.12,0,0,0,0,0,5,0,0,0,0,0,0,0,0,0,0,0,0,0,0,0,0,0,0,0,0,0,0,0,0,0,0,0,0,0,0,0,0,0,0,0,0,0,0,0,0,0,0,0,0,0,0,0,0,0,0,0,0,0,0,0,0,0,0,0,0,0,0,0,0,0,3.19,0,0,0,1.5,0,0,0,0,0,0,0,15.09,0,0,0,0,0,0,0,0,0,0,0,0,0,0,0,0,1,0,0,0,0,0,0,61.27,0,0,0,0,0,0,0,0,0,0,0,0,0,0,0,0,0,0,0,0,0,4,0,0,0,0,0,0,0,0,0,0,0,0,0,0,0,0,0,0,0,0,0,0,0,0,0,0,0,0,0,0,0,0,0,0,0,0,0,0,0,0,0,0,0,65.2,26.5,0.23,0.230188679,0.082034454
# 70,5483,6002,Lyubimov M.L.,1957,S9301,0,0,0,1.355048054,0,0,0,0,0,0,0,0,0,0,0,0,0,0,0,0,0,0,0,0,0,0,0,0,0,0,0,0,0,0,0,0,0,0,0,0,0,0,0,0,0,0,0,0,0,0,0,0,0,0,0,0,0,0,0,0,0,0,0,0,0,0,0,0,0,0,0,7.937735318,0,0,0,0,0,0,0,0,0,0,0,0,0,0,0,0,0,0,0,0,0,0,0,0,0,0,0,0,4.982883199,0,0,0,0,0,0,0,0,0,0,0,0,0,0,0,0,0,0,10.92369044,0,0,0,0,0,0,0,0,0,0,0,0,0,0,0,0,0,74.80064299,0,0,0,0,0,0,0,0,0,0,0,0,0,0,0,0,0,0,0,0,0,0,0,0,0,0,0,0,0,0,0,0,0,0,0,0,0,0,0,0,0,0,0,59.8,21.82,0.37,0.370302475,0.081749944
# 4687,32232,406891,Kamimura Y.,2003,nan,0,0,0,0.099987993,0,0,0,0,0,0,0,0,0,10.99868033,0,0,0.99988003,0,0,0,0,0,0,0,0,0,0,0,0,0,0,0,0,0,0,0,0,0,0,0,0,0,0,0,0,0,0,0,0,0,0.002,0,0,0,0,0,0,0,0,0,0,0,0,0,0,0,0,0,0,0,0,6.999159211,0,0,0,0,0,0,0,0,0,0,0,0,0,0,0,0,0,0,0,0,0,0,0,0,0,0,0,0,8.898931268,0,0,0,0,0,0,0,0,0,0,0,0,0,0,0,0,0,0,0,0,0,0,0,0,0,0,0,0,0,0.009999,0,0,0,0,0,0,71.99136217,0,0,0,0,0,0,0,0,0,0,0,0,0,0,0,0,0,0,0,0,0,0,0,0,0,0,0,0,0,0,0,0,0,0,0,0,0,0,0,0,0,0,0,79,32.64,0.21,0.210171569,0.081699346
# 4698,39036,460250,Hashimoto T.,2007,nan,0,0,0,4.298281339,0,0,0,0,0,0,0,0,0,14.09436111,0,0,0,0,0,0,0,0,0,0,0,0,0,0,0,0,0,0,0,0,0,0,0,0,0,0,0,0,0,0,0,0,0,0,0,0,0,0,0,0,0,0,0,0,0,0,0,0,0,0,0,0,0,0,0,0,0,4.698121371,0,0,0,0,0,0,0,0,0,0,0,12.29508097,0,0,0,0,0,0,0,0,0,0,0,0,0,0,0,0,0.199920016,0,0,0,0,0,0,0,0,0,0,0,0,0,0,0,0,0,0,0,0,0,0,0,0,0,0,0,0,0,0.039980003,0,0,0,0,0,0,63.77449503,0,0,0,0,0,0,0,0,0,0,0,0,0,0,0,0,0,0,0,0.099960018,0,0,0,0,0,0,0,0,0,0,0,0,0,0,0,0,0,0,0,0.499800139,0,0,0,79,32.64,0.21,0.210171569,0.081699346
# 4701,39073,461867,Hachitani Y.,2005,nan,0,0,0,0.099987993,0,0,0,0,0,0,0,0,0,10.99868033,0,0,0.99988003,0,0,0,0,0,0,0,0,0,0,0,0,0,0,0,0,0,0,0,0,0,0,0,0,0,0,0,0,0,0,0,0,0,0.002,0,0,0,0,0,0,0,0,0,0,0,0,0,0,0,0,0,0,0,0,6.999159211,0,0,0,0,0,0,0,0,0,0,0,0,0,0,0,0,0,0,0,0,0,0,0,0,0,0,0,0,8.898931268,0,0,0,0,0,0,0,0,0,0,0,0,0,0,0,0,0,0,0,0,0,0,0,0,0,0,0,0,0,0.009999,0,0,0,0,0,0,71.99136217,0,0,0,0,0,0,0,0,0,0,0,0,0,0,0,0,0,0,0,0,0,0,0,0,0,0,0,0,0,0,0,0,0,0,0,0,0,0,0,0,0,0,0,79,32.64,0.21,0.210171569,0.081699346
# 263,12499,113876,Hwa Luu0Gen,1998,nan,0,0,0,0,0,0,0,0,0,0,0,0,0,0,0,0,0,0,0,0,0,0,0,0,0,0,0,0,0,0,0,0,0,0,0,0,0,0,0,0,0,0,0,0,0,0,0,0,0,0,0,0,0,16.66611502,0,0,0,0,0,0,66.66444007,0,0,0,0,0,0,0,0,0,0,0,0,0,0,0,0,0,0,16.66944491,0,0,0,0,0,0,0,0,0,0,0,0,0,0,0,0,0,0,0,0,0,0,0,0,0,0,0,0,0,0,0,0,0,0,0,0,0,0,0,0,0,0,0,0,0,0,0,0,0,0,0,0,0,0,0,0,0,0,0,0,0,0,0,0,0,0,0,0,0,0,0,0,0,0,0,0,0,0,0,0,0,0,0,0,0,0,0,0,0,0,0,0,0,0,0,0,0,0,0,0,0,101,38.25,0.32,0.320261438,0.081699346
# 267,12499,158121,Hwa Luu0Gen,1998,nan,0,0,0,0,0,0,0,0,0,0,0,0,0,0,0,0,0,0,0,0,0,0,0,0,0,0,0,0,0,0,0,0,0,0,0,0,0,0,0,0,0,0,0,0,0,0,0,0,0,0,0,0,0,18.0332228,0,0,0,0,0,0,54.64612151,0,0,0,0,0,0,0,0,0,0,0,0,0,0,0,0,0,0,27.3206557,0,0,0,0,0,0,0,0,0,0,0,0,0,0,0,0,0,0,0,0,0,0,0,0,0,0,0,0,0,0,0,0,0,0,0,0,0,0,0,0,0,0,0,0,0,0,0,0,0,0,0,0,0,0,0,0,0,0,0,0,0,0,0,0,0,0,0,0,0,0,0,0,0,0,0,0,0,0,0,0,0,0,0,0,0,0,0,0,0,0,0,0,0,0,0,0,0,0,0,0,0,101,38.25,0.32,0.320261438,0.081699346
# 285,28749,373090,Hwa L.G.,2005,nan,0,0,0,0,0,0,0,0,0,0,0,0,0,0,0,0,0,0,0,0,0,0,0,0,0,0,0,0,0,0,0,0,0,0,0,0,0,0,0,0,0,0,0,0,0,0,0,0,0,0,0,0,0,18.0332228,0,0,0,0,0,0,54.64612151,0,0,0,0,0,0,0,0,0,0,0,0,0,0,0,0,0,0,27.3206557,0,0,0,0,0,0,0,0,0,0,0,0,0,0,0,0,0,0,0,0,0,0,0,0,0,0,0,0,0,0,0,0,0,0,0,0,0,0,0,0,0,0,0,0,0,0,0,0,0,0,0,0,0,0,0,0,0,0,0,0,0,0,0,0,0,0,0,0,0,0,0,0,0,0,0,0,0,0,0,0,0,0,0,0,0,0,0,0,0,0,0,0,0,0,0,0,0,0,0,0,0,101,38.25,0.32,0.320261438,0.081699346
# 2450,39860,471137,Li Hong,2012,nan,0,0,0,4.24,0,0,0,0,0,0,0,0,0,0,0,0,1.69,0,0,0,0,0,0,0,1.7,0,0,0,0,0,0,0,0,0,0,0,0,0,0,0,0,0,0,0,0,0,0,0,0,0,0,0,0,0,0,0,0,0,0,0,0,0,0,0,0,0,0,0,0,0,0,10.77,0,0,0,0,0,0,0,3.46,0,0,0,2.51,0,0,0,0,0,0,0,10.94,0,0,0,0,0,0,0,0,7.65,0,0,0,0,0,3.46,0,0.61,0,0,0,0,0,0,50.89,0,0,0,0,0,0,0,0,0,0,0,0,0,0,0.35,0,0,0,0,0,0,0,0,0,0,0,0,0,0,0,0,0,0,0,0,0,0,1.73,0,0,0,0,0,0,0,0,0,0,0,0,0,0,0,0,0,0,0,0,0,0,0,0,0,0,0,61.7,24.48,0.26,0.260212418,0.081699346
# 5218,39036,460253,Hashimoto T.,2007,nan,0,0,0,0,0,0,0,0,0,0,0,0,0,2.898550797,0,0,5.797100593,0,0,0,0,0,0,0,0,0,0,0,0,0,0,0,0,0,0,0,0,0,0,0,0,0,0,0,0,0,0,0,0,0,0,0,0,0,0,0,0,0,0,0,0,0,0,0,0,0,0,0,0,0,0,6.996500509,0,0,0,0,0,0,0,0,0,0,0,6.796601523,0,0,0,0,0,0,0,0,0,0,0,0,0,0,0,0,3.898050726,0,0,0,0,0,0,0,0,0,0,0,0,0,0,0,0,0,0,0,0,0,0,0,0,0,0,0,0,0,0.049979996,0,0,0,0,0,0,69.36531513,0,0,0,0,0,0,0,0,0,0,0,0,0,0,0,0,0,0,0,0.099950013,0,0,0,0,0,0,0,0,0,0,0,0,0,0,0,0,0,0,0,4.097950712,0,0,0,71,30.6,0.16,0.160130719,0.081699346
# 4976,38854,460034,Sidkey M.A.,2008,nan,0,0,0,0,0,0,0,0,0,0,0,0,0,60,0,0,0,0,0,0,0,0,0,0,0,0,0,0,0,0,0,0,0,0,0,0,0,0,0,0,0,0,0,0,0,0,0,0,0,0,0,0,0,0,0,0,0,0,0,0,0,0,0,0,0,0,0,0,0,0,0,0,0,0,0,0,0,0,0,0,0,0,0,39,0,0,0,0,0,0,0,0,0,0,0,0,0,0,0,0,0,0,0,0,0,0,0,0,0,0,0,0,0,0,0,0,0,0,0,0,0,0,0,0,0,0,0,0,0,0,0,0,0,0,0,0,0,0,0,0,0,0,0,0,0,0,0,0,0,0,0,0,0,0,0,0,0,0,0,0,0,0,0,0,0,0,0,1,0,0,0,0,0,0,0,0,0,0,0,0,0,83.3,34.8,0.197,0.19683908,0.081685046
# 3662,259,20605,Livshits V.Ya.,1988,nan,0,0,0,0,0,0,0,0,0,0,0,0,0,0,0,0,0,0,0,0,0,0,0,0,0,0,0,0,0,0,0,8.19999918,0,0,0,0,0,0,0,0,0,0,0,0,0,0,0,0,0,0,0,0,0,0,0,0,0,0,0,0,0,0,0,0,0,0,0,0,0,0,0,3.69999963,0,0,0,0,0,0,0,0,0,0,0,0,0,0,0,0,0,0,0,0,0,0,0,0,0,0,0,0,14.69999853,0,0,0,0,0,0,0,0,0,0,0,0,0,0,0,0,0,0,0,0,0,0,0,0,0,0,0,0,0,0,0,0,0,0,0,0,73.40000266,0,0,0,0,0,0,0,0,0,0,0,0,0,0,0,0,0,0,0,0,0,0,0,0,0,0,0,0,0,0,0,0,0,0,0,0,0,0,0,0,0,0,0,70.9,28.7,0.235,0.235191638,0.081547928
# 3116,8498,66755,Franklin B.,1985,nan,0,0,0,8.572762514,0,0,0,0,0,0,0,0,0,3.209885193,0,0,4.266409256,0,0,0,0,0,0,0,6.355948381,0,0,0,0,0,0,0,0,0,0,0,0,0,0,0,0,0,0,0,0,0,0,0,0,0,0,0,0,0,0,0,0,0,0,0,0,0,0,0,0,0,0,0,0,0,0,0,0,0,0,0,0,0,0,0,0,0,0,0,0,0,0,0,0,0,0,0,0,0,0,0,0,0,0,0,0,0,0,0,0,0,0,0,0,0,0,0,0,0,0,0,0,0,0,0,0,0,0,0,0,0,0,0,0,0,0,0,0,0,0,0,0,64.9351239,0,0,0,0,0,0,0,0,0,0,0,0,0,0,0,0,0,0,0,0,0,0,0,0,0,0,0,0,0,0,0,0,0,0,0,0,0,0,0,12.65987076,0,0,0,82,32.9,0.246,0.246200608,0.081547928
# 4726,1965,110871,Kisin B.I.,1959,K8,0,0,0,0,0,0,0,0.116500042,0,0,0,0,0,9.88930656,0,0,1.282372462,0,0,0,0,0,0,0,0,0,0,0,0,0,0,0,0,0,0,0,0,0,0,0,0,0,0,0,0,0,0,0,0,0,0,0,0,0,0,0,0,0,0,0,0,0,0,0,0,0,0,0,0,0,0,4.27672054,0,0,0,0,0,0,0,0,0,0,0,0,0,0,0,0,0,0,0,0,0,0,0,0,0,0,0,0,10.74686387,0,0,0,0,0,0,0,0,0,0,0,0,0,0,0,0,0,0,0,0,0,0,0,0,0,0,0,0,0,0,0,0,0,0,0,0,73.68823653,0,0,0,0,0,0,0,0,0,0,0,0,0,0,0,0,0,0,0,0,0,0,0,0,0,0,0,0,0,0,0,0,0,0,0,0,0,0,0,0,0,0,0,80.7,33.37,0.209,0.209169913,0.081298132
# 1270,12234,125224,Polukhin V.N.,1975,OF6,0,0,0,8.155674104,0,0,0,0.141499585,0,0,0,0,0,76.59889557,0,0,0,0,0,0,0,0,0,0,3.578229516,0,0,0,0,0,0,0,0,0,0,0,0,0,0,0,0,0,0,0,0,0,0,0,0,0,0,0,0,0,0,0,0,0,0,0,0,0,0,0,0,0,0,0,0,0,0,0,0,0,0,0,0,0,0,3.580989508,0,0,0,0,0,0,0,0,0,0,0,0,0,0,0,0,0,0,0,0,0,0,0,0,0,0,0,0,0,0,0,0,0,0,0,0,0,0,0,7.944711722,0,0,0,0,0,0,0,0,0,0,0,0,0,0,0,0,0,0,0,0,0,0,0,0,0,0,0,0,0,0,0,0,0,0,0,0,0,0,0,0,0,0,0,0,0,0,0,0,0,0,0,0,0,0,0,0,0,0,0,0,0,68.4,26.61,0.285,0.285231116,0.081093376
# 3979,39839,470642,Li Hong,2012,nan,0,0,0,8.24204508,0,0,0,0.126299082,0,0,0,0,0,7.368367432,0,0,0,0,0,0,0,0,0,0,0,0,0,0,0,0,0,0,0,0,0,0,0,0,0,0,0,0,0,0,0,0,0,0,0,0,0,0,0,0,0,0,0,0,0,0,0,0,0,0,0,0,0,0,0,0,0,0,0,0,0,0,0,0,0,1.252990891,0,0,0,10.09466661,0,0,0,0,0,0,0,0,0,0,0,0,0,0,0,0,0,0,0,0,0,0,0,0,1.052992345,0,0,0,0,0,0,64.49427113,0,0,0,0,0,0,0,0,0,0,0,0,0,0,0,0,0,0,0,0,0,7.368367432,0,0,0,0,0,0,0,0,0,0,0,0,0,0,0,0,0,0,0,0,0,0,0,0,0,0,0,0,0,0,0,0,0,0,0,0,0,0,0,0,0,0,0,71.4,29.02,0.23,0.230186079,0.080903725
# 4526,29546,369262,Li Liu En,2005,nan,0,0,0,14.5,0,0,0,0,0,0,0,0,0,7.7,0,0,0,0,0,0,0,0,0,0,7.2,0,0,0,0,0,0,0,0,0,0,0,0,0,0,0,0,0,0,0,0,0,0,0,0,0,0,0,0,0,0,0,0,0,0,0,0,0,0,0,0,0,0,0,0,0,0,0,0,0,0,0,0,0,0,0,0,0,0,0,0,0,0,0,0,0,0,6.1,0,0,0,0,0,0,0,0,0,0,0,0,0,0,0,0,0,0,0,0,0,0,0,0,0,0,0,0,0,0,0,0,0,0,0,0,0,0,0,0,0,0,0,0,0,62.2,0,0,0,0,0,0,0,0,0,2.3,0,0,0,0,0,0,0,0,0,0,0,0,0,0,0,0,0,0,0,0,0,0,0,0,0,0,0,0,0,0,0,0,0,79.1,32.52,0.216,0.216174662,0.08086192
# 3194,36766,438057,Saddeek Y.B.,2010,nan,0,0,0,0.42,0,0,0,0,0,0,0,0,0,60,0,0,0,0,0,0,0,0,0,0,0.98,0,0,0,0,0,0,0,0,0,0,0,0,0,0,0,0,0,0,0,0,0,0,0,0,0,0,0,0,0,0,0,0,0,0,0,0,0,0,0,0,0,0,0,0,0,0,0,0,0,0,0,0,0,0,0,0,0,0,0,0,0,0,0,0,0,0,0,0,0,0,0,0,0,0,0,30,0,0,0,0,0,0,0,0,0,0,0,0,0,0,0,0,0,0,8,0,0,0,0,0,0,0,0,0,0,0,0,0,0,0,0,0,0.6,0,0,0,0,0,0,0,0,0,0,0,0,0,0,0,0,0,0,0,0,0,0,0,0,0,0,0,0,0,0,0,0,0,0,0,0,0,0,0,0,0,0,0,53.6,21.54,0.244,0.244196843,0.080673395
# 4565,31876,379655,Duckworth W.H.,1983,nan,0,0,0,0.057725424,0,0,0,0,0,0,0,0,0,0,0,0,0,0,0,0,0,0,0,0,9.383223998,0,0,0,0,0,0,0,0,0,0,0,0,0,0,0,0,0,0,0,0,0,0,0,0,0,0.044229995,0,0,0,0,0,0,0,0,0,0,0,0,0,0,0,0,0,0,0,0,0.018745248,0,0,0,0,0,0,0,0,0,0,0,0,0,0,0,0,0,0,0,5.695274392,0,0,0,0,0,0,0,0,13.02903861,0,0,0,0,0,0,0,0,0,0,0,0,0,0,0,0,0,0,0,0,0,0,0,0,0,0,0,0,0,0,0,0,0,0,0,0,71.58796235,0,0,0,0,0,0.18379998,0,0,0,0,0,0,0,0,0,0,0,0,0,0,0,0,0,0,0,0,0,0,0,0,0,0,0,0,0,0,0,0,0,0,0,0,0,72.4,29.79,0.215,0.215172877,0.080407816
# 3733,37832,447066,Kolberg U.,2009,nan,0,0,0,10.40229946,0,0,0,0,0,0,0,0,0,9.794972491,0,0,0,0,0,0,0,0,0,0,8.586597553,0,0,0,0,0,0,0,0,0,0,0,0,0,0,0,0,0,0,0,0,0,0,0,0,0,0.032599998,0,0,0,0,0,0,0,0,0,0,0,0,0,0,0,0,0,0,0,0,0,0,0,0,0,0,0,0,0,0,0,0,0,0,0,0,0,0,0,0,1.695172912,0,0,0,0,0,0,0,0,0,0,0,0,0,0,0,0,0,0,0,0,0,0,0,0,0,0,0,0,0,0,0,0,0,0,0,0,0,0,0,0,0,0,0,0,0,68.87686642,0,0,0,0.077719996,0,0,0,0,0,0.533771172,0,0,0,0,0,0,0,0,0,0,0,0,0,0,0,0,0,0,0,0,0,0,0,0,0,0,0,0,0,0,0,0,0,72.2,29.25,0.234,0.234188034,0.080356491
# 3371,7922,69927,Tarumi T.,1991,nan,0,0,0,1.905211092,0,0,0,0,0,0,0,0,0,18.60168066,0,0,0,0,0,0,0,0,0,0,0,0,0,0,0,0,0,0,0,0,0,0,0,0,0,0,0.814000466,0,0,0,0,0,0,0,0,0,0,0,0,0,0,0,0,0,0,0,0,0,0,0,0,0,0,0,0,0,0,0,0,0,0.544100312,0,0,0,0,0,0,0,0,0,0,0,0,0,0,0,0,0,0,0,0,0,0,0,0,0,10.44751599,0,0,0,0,0,0,0,0,0,0,0,0,0,0,0,0,0,0,0.870333199,0,0,0,0,0,0,0,0,0,0,0,0,0,0,0,0,0,66.81715829,0,0,0,0,0,0,0,0,0,0,0,0,0,0,0,0,0,0,0,0,0,0,0,0,0,0,0,0,0,0,0,0,0,0,0,0,0,0,0,0,0,0,0,98,39.51,0.24,0.240192356,0.080148486
# 4338,6099,17437,Nemilov S.V.,1976,nan,0,0,0,0,0,0,0,0,0,0,0,0,0,15,0,0,0,0,0,0,0,0,0,0,0,0,0,0,0,0,0,0,0,0,0,0,0,0,0,0,0,0,0,0,0,0,0,0,0,0,0,0,0,0,0,0,0,0,0,0,65,0,0,0,0,0,0,0,0,0,0,0,0,0,0,0,0,0,0,20,0,0,0,0,0,0,0,0,0,0,0,0,0,0,0,0,0,0,0,0,0,0,0,0,0,0,0,0,0,0,0,0,0,0,0,0,0,0,0,0,0,0,0,0,0,0,0,0,0,0,0,0,0,0,0,0,0,0,0,0,0,0,0,0,0,0,0,0,0,0,0,0,0,0,0,0,0,0,0,0,0,0,0,0,0,0,0,0,0,0,0,0,0,0,0,0,0,0,0,0,0,85.9,35.21,0.22,0.219823914,0.080039245
# 1602,28787,373198,Kodama M.,1999,nan,0,0,0,0,0,0,0,0,0,0,0,0,0,95.8,0,0,0,0,0,0,0,0,0,0,0,0,0,0,0,0,0,0,0,0,0,0,0,0,0,0,0,0,0,0,0,0,0,0,0,0,0,0,0,0,0,0,0,0,0,0,0,0,0,0,0,0,0,0,0,0,0,0,0,0,0,0,0,0,0,0,0,0,0,4.2,0,0,0,0,0,0,0,0,0,0,0,0,0,0,0,0,0,0,0,0,0,0,0,0,0,0,0,0,0,0,0,0,0,0,0,0,0,0,0,0,0,0,0,0,0,0,0,0,0,0,0,0,0,0,0,0,0,0,0,0,0,0,0,0,0,0,0,0,0,0,0,0,0,0,0,0,0,0,0,0,0,0,0,0,0,0,0,0,0,0,0,0,0,0,0,0,0,23,9,0.278,0.277777778,0.079936051
# 5164,35599,427700,Reddy M.V.S.,2009,nan,0,0,0,0,0,0,0,0,0,0,0,0,0,70,0,0,0,0,0,0,0,0,0,0,0,0,0,0,0,0,0,0,0,0,0,0,0,0,0,0,0,0,0,0,0,0,0,0,0,0,0,0,0,0,0,0,0,0,0,0,0,0,0,0,0,0,0,0,0,0,0,0,0,0,0,0,0,0,0,0,0,0,0,0,0,0,0,0,0,0,0,0,0,0,0,0,0,0,0,0,20,0,0,0,0,0,0,0,0,0,0,0,0,0,0,0,0,0,0,0,0,0,0,0,0,0,0,0,0,0,0,0,0,0,0,0,0,0,0,0,0,0,0,0,0,0,0,0,0,0,0,0,0,0,0,0,0,0,0,0,0,0,0,0,0,0,0,10,0,0,0,0,0,0,0,0,0,0,0,0,0,48.7,20.85,0.168,0.167865707,0.079936051
# 913,14914,151985,Hwa Luu0Gen,1999,nan,0,0,0,35.19,0,0,0,0,0,0,0,0,0,0,0,0,0.03,0,0,0,0,0,0,0,34.17,0,0,0,0,0,0,0,0,0,0,0,0,0,0,0,0,0,0,0,0,0,0,0,0,0,0,0,0,0,0,0,0,0,0,0,30.55,0,0,0,0,0,0,0,0,0,0,0,0,0,0,0,0,0,0,0,0,0,0,0,0,0,0,0,0,0,0,0,0,0,0,0,0,0,0,0,0,0,0,0,0,0,0,0,0,0,0,0,0,0,0,0,0,0,0,0,0,0,0,0,0,0,0,0,0,0,0,0,0,0,0,0,0,0,0,0,0,0,0,0,0,0,0,0,0,0,0,0,0,0,0,0,0,0,0,0,0,0,0,0,0,0,0,0,0,0,0,0,0,0,0,0,0,0.06,0,0,0,86,33.25,0.293,0.293233083,0.079550412
# 184,36713,437591,Patil S.D.,2009,nan,0,0,0,0,0,0,0,0,0,0,0,0,0,60,0,0,0,0,0,0,0,0,0,0,0,0,0,0,0,0,0,0,0,0,0,0,0,0,0,0,0,0,0,0,0,0,0,0,0,0,0,0,0,0,0,0,0,0,0,0,0,0,0,0,0,0,0,0,0,0,0,0,0,0,0,0,0,0,0,0,0,0,0,0,0,0,0,0,0,0,0,0,0,0,0,0,0,0,0,0,20,0,0,0,0,0,0,0,0,0,0,0,0,0,0,0,0,0,0,0,0,0,0,0,0,0,0,0,0,0,0,0,0,0,0,0,0,0,0,0,0,0,0,0,0,0,0,0,0,0,0,0,0,0,0,0,0,0,0,0,0,0,0,0,0,0,0,0,0,0,0,0,0,0,0,0,15,5,0,0,0,86.3,32.45,0.33,0.329738059,0.079376196
