Repository: jacobergzhou/Poisson-Ratio

File: Poisson_ratio.csv (part 37 of 70)
,Code,Glass #,Author,Year,Trademark,Ag2O,AgI,Al,Al2O3,AlF3,AlN,As,As2O3,As2O5,As2S3,As2Se3,AsSe,B,B2O3,Ba,BaCl2,BaF2,BaO,Be,BeF2,BeO,Bi2O3,BiCl3,Br,C,Ca,CaF2,CaO,Cd,CdCl2,CdF2,CdO,Ce2O3,CeF3,CeO2,Cl,Co,Co3O4,CoO,Cr,Cr2O3,Cs,Cs2O,CsCl,CsF,Cu,Cu2O,CuO,Dy2O3,Er,Er2O3,ErF3,Eu,Eu2O3,EuF3,F,Fe,Fe2O3,FeO,Ga,Ga2O3,Ga2S3,Ga2Se3,GaF3,Gd2O3,GdF3,Ge,GeO2,GeS2,GeSe2,H2O,HfF4,HfO2,Hg,Ho2O3,I,InF3,K,K2O,K2S,K2SO4,KBr,KCl,KF,KHF2,La,La2O3,La2S3,LaF3,Li,Li2O,Li2S,Li2SO4,LiBr,LiCl,LiF,LiI,Mg,MgF2,MgO,Mn,Mn2O3,MnF2,MnO,MnO2,Mo,MoO2,MoO3,N,Na,Na2O,Na2S,Na2SO4,NaCl,NaF,NaPO3,Nb,Nb2O5,Nd,Nd2O3,NdF3,NH4NO3,Ni,NiO,O,OH,P,P2O5,Pb,PbCl2,PbF2,PbO,PdO,Pr2O3,Pr6O11,PrF3,R2O3,Rb2O,RbF,Rh2O3,RŒO,RuO2,S,Sb,Sb2O3,Sb2S3,Sc2O3,Se,Si,Si3N4,SiC,SiO2,Sm2O3,Sn,SnO,SnO2,SO2,SO3,Sr,SrCl2,SrF2,SrO,Ta2O3,Ta2O5,Tb2O3,TbF3,Te,TeO2,Th,ThF4,ThO2,Ti,TiO2,Tl,Tl2O,Tl2Se,TlSe,Tm2O3,U,U3O8,UO2,V,V2O5,VO6,WO3,Y,Y2O3,Yb2O3,YbF3,YF3,Zn,ZnCl2,ZnF2,ZnO,ZnSO4,Zr,ZrF4,ZrO2,Young's modulus E (GPa),Shear modulus G (GPa),Poisson's ratio v
2789,16954,172863,Cline C.F.,1979,,-,-,-,0.0,7.5,-,-,-,-,-,-,-,-,0.0,-,-,-,0.0,-,92.5,0.0,0.0,-,-,-,-,-,0.0,-,-,-,0.0,-,-,-,-,-,-,-,-,-,-,0.0,-,-,-,-,-,-,-,-,-,-,-,-,-,-,-,-,-,0.0,-,-,-,-,-,-,0.0,-,-,0.0,-,-,-,-,-,-,-,0.0,-,-,-,-,-,-,-,-,-,-,-,0.0,-,-,-,-,-,-,,-,0.0,-,-,-,-,-,-,-,-,-,-,0.0,-,-,-,-,-,-,-,-,-,-,-,-,-,-,-,-,0.0,-,-,-,0.0,-,-,-,-,0.0,-,-,-,0.0,-,-,-,-,-,-,-,-,-,-,0.0,-,-,-,-,-,-,-,-,-,0.0,-,-,-,-,-,0.0,-,-,-,-,0.0,-,-,-,-,-,-,-,-,-,-,-,0.0,-,-,-,-,-,-,-,-,0.0,-,-,-,0.0,46.7,20.06,0.164
2790,16954,172864,Cline C.F.,1979,,-,-,-,0.0,5,-,-,-,-,-,-,-,-,0.0,-,-,-,0.0,-,93,0.0,0.0,-,-,-,-,-,0.0,-,-,-,0.0,-,-,-,-,-,-,-,-,-,-,0.0,-,-,-,-,-,-,-,-,-,-,-,-,-,-,-,-,-,0.0,-,-,-,-,-,-,0.0,-,-,0.0,-,-,-,-,-,-,-,0.0,-,-,-,-,-,-,-,-,-,-,-,0.0,-,-,-,-,-,-,,-,0.0,-,-,-,-,-,-,-,-,-,-,0.0,-,-,-,-,-,-,-,-,-,2,-,-,-,-,-,-,0.0,-,-,-,0.0,-,-,-,-,0.0,-,-,-,0.0,-,-,-,-,-,-,-,-,-,-,0.0,-,-,-,-,-,-,-,-,-,0.0,-,-,-,-,-,0.0,-,-,-,-,0.0,-,-,-,-,-,-,-,-,-,-,-,0.0,-,-,-,-,-,-,-,-,0.0,-,-,-,0.0,44.4,19.03,0.166
2791,17142,147484,Hessenkemper H.,1989,,-,-,-,1.807485,-,-,-,-,-,-,-,-,-,8.823755,-,-,-,0.0,-,-,0.0,0.0,-,-,-,-,-,1.095471,-,-,-,0.0,-,-,-,-,-,-,-,-,-,-,0.0,-,-,-,-,-,-,-,-,-,-,-,-,-,-,-,-,-,0.0,-,-,-,-,-,-,0.0,-,-,0.0,-,-,-,-,-,-,-,0.0,-,-,-,-,-,-,-,-,-,-,-,0.0,-,-,-,-,-,-,,-,1.52418,-,-,-,-,-,-,-,-,-,-,4.95581,-,-,-,-,-,-,-,-,-,-,-,-,-,-,-,-,0.0,-,-,-,0.0,-,-,-,-,10.63124,-,-,-,100.0,-,-,-,-,-,-,-,-,-,-,81.7933,-,-,-,-,-,-,-,-,-,0.0,-,-,-,-,-,0.0,-,-,-,-,0.0,-,-,-,-,-,-,-,-,-,-,-,0.0,-,-,-,-,-,-,-,-,0.0,-,-,-,0.0,59.0,25.0,0.18
2792,17142,147485,Hessenkemper H.,1989,,-,-,-,0.0,-,-,-,-,-,-,-,-,-,0.0,-,-,-,0.8290209,-,-,0.0,0.0,-,-,-,-,-,9.06681,-,-,-,0.0,-,-,-,-,-,-,-,-,-,-,0.0,-,-,-,-,-,-,-,-,-,-,-,-,-,-,-,-,-,0.0,-,-,-,-,-,-,0.0,-,-,0.0,-,-,-,-,-,-,-,6.07243,-,-,-,-,-,-,-,-,-,-,-,0.0,-,-,-,-,-,-,,-,0.0,-,-,-,-,-,-,-,-,-,-,8.203483,-,-,-,-,-,-,-,-,-,-,-,-,-,-,-,-,0.0,-,-,-,0.0,-,-,-,-,0.1090151,-,-,-,99.99999,-,-,-,0.109,-,-,-,-,-,-,72.98615,-,-,-,-,-,-,-,-,-,0.0,-,-,-,-,-,0.0,-,-,-,-,0.0,-,-,-,-,-,-,-,-,-,-,-,0.0,-,-,-,-,-,-,-,-,2.733082,-,-,-,0.0,64.5,26.0,0.2403846
2793,17142,147486,Hessenkemper H.,1989,,-,-,-,0.3475708,-,-,-,-,-,-,-,-,-,0.0,-,-,-,0.0,-,-,0.0,0.0,-,-,-,-,-,10.11139,-,-,-,0.0,-,-,-,-,-,-,-,-,-,-,0.0,-,-,-,-,-,-,-,-,-,-,-,-,-,-,-,-,-,0.0,-,-,-,-,-,-,0.0,-,-,0.0,-,-,-,-,-,-,-,0.01881118,-,-,-,-,-,-,-,-,-,-,-,0.0,-,-,-,-,-,-,,-,5.861853,-,-,-,-,-,-,-,-,-,-,13.3417,-,-,-,-,-,-,-,-,-,-,-,-,-,-,-,-,0.0,-,-,-,0.0,-,-,-,-,0.3475708,-,-,-,100.0,-,-,-,-,-,-,-,-,-,-,70.08997,-,-,-,-,-,0.2287,-,-,-,0.0,-,-,-,-,-,0.0,-,-,-,-,0.0,-,-,-,-,-,-,-,-,-,-,-,0.0,-,-,-,-,-,-,-,-,0.0,-,-,-,0.0,73.0,32.0,0.140625
2794,17142,147487,Hessenkemper H.,1989,,-,-,-,1.49692,-,-,-,-,-,-,-,-,-,0.0,-,-,-,0.0,-,-,0.0,0.0,-,-,-,-,-,11.9886,-,-,-,0.0,-,-,-,-,-,-,-,-,-,-,0.0,-,-,-,-,-,-,-,-,-,-,-,-,-,-,-,-,-,0.0,-,-,-,-,-,-,0.0,-,-,0.0,-,-,-,-,-,-,-,0.5015284,-,-,-,-,-,-,-,-,-,-,-,0.0,-,-,-,-,-,-,,-,0.0,-,-,-,-,-,-,-,-,-,-,11.9904,-,-,-,-,-,-,-,-,-,-,-,-,-,-,-,-,0.0,-,-,-,0.0,-,-,-,-,1.600808,-,-,-,100.0,-,-,-,0.1039,-,-,-,-,-,-,73.91866,-,-,-,-,-,-,-,-,-,0.0,-,-,-,-,-,0.0,-,-,-,-,0.0,-,-,-,-,-,-,-,-,-,-,-,0.0,-,-,-,-,-,-,-,-,0.0,-,-,-,0.0,75.0,31.0,0.2096774
2795,17142,147488,Hessenkemper H.,1989,,-,-,-,1.499021,-,-,-,-,-,-,-,-,-,0.0,-,-,-,0.0,-,-,0.0,0.0,-,-,-,-,-,7.994966,-,-,-,0.0,-,-,-,-,-,-,-,-,-,-,0.0,-,-,-,-,-,-,-,-,-,-,-,-,-,-,-,-,-,0.0,-,-,-,-,-,-,0.0,-,-,0.0,-,-,-,-,-,-,-,0.4963237,-,-,-,-,-,-,-,-,-,-,-,0.0,-,-,-,-,-,-,,-,3.985522,-,-,-,-,-,-,-,-,-,-,11.99169,-,-,-,-,-,-,-,-,-,-,-,-,-,-,-,-,0.0,-,-,-,0.0,-,-,-,-,1.601831,-,-,-,100.0,-,-,-,0.1028,-,-,-,-,-,-,73.92966,-,-,-,-,-,-,-,-,-,0.0,-,-,-,-,-,0.0,-,-,-,-,0.0,-,-,-,-,-,-,-,-,-,-,-,0.0,-,-,-,-,-,-,-,-,0.0,-,-,-,0.0,72.0,30.5,0.1803279
2796,17142,147489,Hessenkemper H.,1989,,-,-,-,1.50689,-,-,-,-,-,-,-,-,-,0.0,-,-,-,0.0,-,-,0.0,0.0,-,-,-,-,-,4.003602,-,-,-,0.0,-,-,-,-,-,-,-,-,-,-,0.0,-,-,-,-,-,-,-,-,-,-,-,-,-,-,-,-,-,0.0,-,-,-,-,-,-,0.0,-,-,0.0,-,-,-,-,-,-,-,0.49945,-,-,-,-,-,-,-,-,-,-,-,0.0,-,-,-,-,-,-,,-,8.008371,-,-,-,-,-,-,-,-,-,-,12.03938,-,-,-,-,-,-,-,-,-,-,-,-,-,-,-,-,0.0,-,-,-,0.0,-,-,-,-,1.609039,-,-,-,100.0,-,-,-,0.1022,-,-,-,-,-,-,73.84016,-,-,-,-,-,-,-,-,-,0.0,-,-,-,-,-,0.0,-,-,-,-,0.0,-,-,-,-,-,-,-,-,-,-,-,0.0,-,-,-,-,-,-,-,-,0.0,-,-,-,0.0,71.0,30.5,0.1639344
2797,17206,182088,Primak W.,1984,Suprasil,-,-,-,0.0,-,-,-,-,-,-,-,-,-,0.0,-,-,-,0.0,-,-,0.0,0.0,-,-,-,-,-,0.0,-,-,-,0.0,-,-,-,-,-,-,-,-,-,-,0.0,-,-,-,-,-,-,-,-,-,-,-,-,-,-,-,-,-,0.0,-,-,-,-,-,-,0.0,-,-,0.0,-,-,-,-,-,-,-,0.0,-,-,-,-,-,-,-,-,-,-,-,0.0,-,-,-,-,-,-,,-,0.0,-,-,-,-,-,-,-,-,-,-,0.0,-,-,-,-,-,-,-,-,-,-,-,-,-,-,-,-,0.0,-,-,-,0.0,-,-,-,-,0.0,-,-,-,100.0,-,-,-,-,-,-,-,-,-,-,100.0,-,-,-,-,-,-,-,-,-,0.0,-,-,-,-,-,0.0,-,-,-,-,0.0,-,-,-,-,-,-,-,-,-,-,-,0.0,-,-,-,-,-,-,-,-,0.0,-,-,-,0.0,73.0,31.35,0.164
2798,17206,182089,Primak W.,1984,Pyrex,-,-,-,1.211578,-,-,-,-,-,-,-,-,-,11.5336,-,-,-,0.0,-,-,0.0,0.0,-,-,-,-,-,0.0,-,-,-,0.0,-,-,-,-,-,-,-,-,-,-,0.0,-,-,-,-,-,-,-,-,-,-,-,-,-,-,-,-,-,0.0,-,-,-,-,-,-,0.0,-,-,0.0,-,-,-,-,-,-,-,0.0,-,-,-,-,-,-,-,-,-,-,-,0.0,-,-,-,-,-,-,,-,0.0,-,-,-,-,-,-,-,-,-,-,3.986324,-,-,-,-,-,-,-,-,-,-,-,-,-,-,-,-,0.0,-,-,-,0.0,-,-,-,-,12.74518,-,-,-,100.0,-,-,-,-,-,-,-,-,-,-,83.2685,-,-,-,-,-,-,-,-,-,0.0,-,-,-,-,-,0.0,-,-,-,-,0.0,-,-,-,-,-,-,-,-,-,-,-,0.0,-,-,-,-,-,-,-,-,0.0,-,-,-,0.0,62.6,26.08,0.2
2799,17206,182090,Primak W.,1984,BK-7,-,-,-,0.07886362,-,-,-,-,-,-,-,-,-,9.913633,-,-,-,0.6031051,-,-,0.0,0.0,-,-,-,-,-,0.2509356,-,-,-,0.0,-,-,-,-,-,-,-,-,-,-,0.0,-,-,-,-,-,-,-,-,-,-,-,-,-,-,-,-,-,0.0,-,-,-,-,-,-,0.0,-,-,0.0,-,-,-,-,-,-,-,5.200149,-,-,-,-,-,-,-,-,-,-,-,0.0,-,-,-,-,-,-,,-,0.0,-,-,-,-,-,-,-,-,-,-,10.68178,-,-,-,-,-,-,-,-,-,-,-,-,-,-,-,-,0.0,-,-,-,0.0,-,-,-,-,9.992496,-,-,-,100.0,-,-,-,-,-,-,-,-,-,-,73.27152,-,-,-,-,-,-,-,-,-,0.0,-,-,-,-,-,0.0,-,-,-,-,0.0,-,-,-,-,-,-,-,-,-,-,-,0.0,-,-,-,-,-,-,-,-,0.0,-,-,-,0.0,67.8,28.01,0.21
2800,17206,182091,Primak W.,1984,LF2,-,-,-,0.0,-,-,-,-,-,-,-,-,-,0.0,-,-,-,0.09476056,-,-,0.0,0.0,-,-,-,-,-,0.1066856,-,-,-,0.0,-,-,-,-,-,-,-,-,-,-,0.0,-,-,-,-,-,-,-,-,-,-,-,-,-,-,-,-,-,0.0,-,-,-,-,-,-,0.0,-,-,0.0,-,-,-,-,-,-,-,8.02076,-,-,-,-,-,-,-,-,-,-,-,0.0,-,-,-,-,-,-,,-,0.0,-,-,-,-,-,-,-,-,-,-,4.922885,-,-,-,-,-,-,-,-,-,-,-,-,-,-,-,-,0.0,-,-,-,12.1767,-,-,-,-,0.0,-,-,-,100.0,-,-,-,-,-,-,-,-,-,-,74.67822,-,-,-,-,-,-,-,-,-,0.0,-,-,-,-,-,0.0,-,-,-,-,0.0,-,-,-,-,-,-,-,-,-,-,-,0.0,-,-,-,-,-,-,-,-,0.0,-,-,-,0.0,60.0,24.0,0.25
2801,17206,182092,Primak W.,1984,LBC-2,-,-,-,2.421399,-,-,-,-,-,-,-,-,-,7.042854,-,-,-,16.32739,-,-,0.0,0.0,-,-,-,-,-,0.09236322,-,-,-,0.0,-,-,-,-,-,-,-,-,-,-,0.0,-,-,-,-,-,-,-,-,-,-,-,-,-,-,-,-,-,0.0,-,-,-,-,-,-,0.0,-,-,0.0,-,-,-,-,-,-,-,0.0,-,-,-,-,-,-,-,-,-,-,-,0.0,-,-,-,-,-,-,,-,0.0,-,-,-,-,-,-,-,-,-,-,3.551663,-,-,-,-,-,-,-,-,-,-,-,-,-,-,-,-,0.0,-,-,-,0.0,-,-,-,-,9.464252,-,-,-,100.0,-,-,-,-,-,-,-,-,-,-,62.64135,-,-,-,-,-,-,-,-,-,0.0,-,-,-,-,-,0.0,-,-,-,-,0.0,-,-,-,-,-,-,-,-,-,-,-,0.0,-,-,-,-,-,-,-,-,7.922977,-,-,-,0.0,68.6,27.88,0.23
2802,17404,166472,El Khiati N.,1998,,-,-,-,0.5488865,-,-,-,-,-,-,-,-,-,0.0,-,-,-,0.0,-,-,0.0,0.0,-,-,-,-,-,11.64332,-,-,-,0.0,-,-,-,-,-,-,-,-,-,-,0.0,-,-,-,-,-,-,-,-,-,-,-,-,-,-,-,-,-,0.0,-,-,-,-,-,-,0.0,-,-,0.0,-,-,-,-,-,-,-,1.914437,-,-,-,-,-,-,-,-,-,-,-,0.0,-,-,-,-,-,-,,-,3.085695,-,-,-,-,-,-,-,-,-,-,7.123438,-,-,-,-,-,-,-,-,-,-,-,-,-,-,-,-,0.0,-,-,-,0.0,-,-,-,-,0.5488865,-,-,-,100.0,-,-,-,-,-,-,-,-,-,-,72.03171,-,-,-,-,-,-,-,-,-,2.340448,-,-,-,-,-,0.0,-,-,-,-,0.0,-,-,-,-,-,-,-,-,-,-,-,0.0,-,-,-,-,-,-,-,-,0.0,-,-,-,1.312072,78.6,32.21,0.22
2803,17404,166473,El Khiati N.,1998,,-,-,-,0.5476047,-,-,-,-,-,-,-,-,-,0.0,-,-,-,0.0,-,-,0.0,0.0,-,-,-,-,-,9.537455,-,-,-,0.0,-,-,-,-,-,-,-,-,-,-,0.0,-,-,-,-,-,-,-,-,-,-,-,-,-,-,0.0368,-,-,0.0,-,-,-,-,-,-,0.0,-,-,0.0,-,-,-,-,-,-,-,0.2807754,-,-,-,-,-,-,-,-,-,-,-,0.0,-,-,-,-,-,-,,-,8.239008,-,-,-,-,-,-,-,-,-,-,8.581899,-,-,-,-,-,-,-,-,-,-,-,-,-,-,-,-,0.0,-,-,-,0.0,-,-,-,-,0.5844088,-,-,-,100.0,-,-,-,-,-,-,-,-,-,-,72.77645,-,-,-,-,-,-,-,-,-,0.0,-,-,-,-,-,0.0,-,-,-,-,0.0,-,-,-,-,-,-,-,-,-,-,-,0.0,-,-,-,-,-,-,-,-,0.0,-,-,-,0.0,75.4,31.41,0.2
2804,17411,166586,Kohli J.T.,1998,,-,-,-,11.15838,-,-,-,-,-,-,-,-,-,6.445951,-,-,-,0.0,-,-,0.0,0.0,-,-,-,-,-,9.129796,-,-,-,0.0,-,-,-,-,-,-,-,-,-,-,0.0,-,-,-,-,-,-,-,-,-,-,-,-,-,-,-,-,-,0.0,-,-,-,-,-,-,0.0,-,-,0.0,-,-,-,-,-,-,-,0.0,-,-,-,-,-,-,-,-,-,-,-,0.0,-,-,-,-,-,-,,-,9.095769,-,-,-,-,-,-,-,-,-,-,0.0,-,-,-,-,-,-,-,-,-,-,-,-,-,-,-,-,0.0,-,-,-,0.0,-,-,-,-,17.60433,-,-,-,100.0,-,-,-,-,-,-,-,-,-,-,64.1701,-,-,-,-,-,-,-,-,-,0.0,-,-,-,-,-,0.0,-,-,-,-,0.0,-,-,-,-,-,-,-,-,-,-,-,0.0,-,-,-,-,-,-,-,-,0.0,-,-,-,0.0,82.7,33.05,0.2511346
2805,17411,166587,Kohli J.T.,1998,,-,-,-,11.41103,-,-,-,-,-,-,-,-,-,8.60914,-,-,-,4.323018,-,-,0.0,0.0,-,-,-,-,-,5.218388,-,-,-,0.0,-,-,-,-,-,-,-,-,-,-,0.0,-,-,-,-,-,-,-,-,-,-,-,-,-,-,-,-,-,0.0,-,-,-,-,-,-,0.0,-,-,0.0,-,-,-,-,-,-,-,0.0,-,-,-,-,-,-,-,-,-,-,-,0.0,-,-,-,-,-,-,,-,1.312154,-,-,-,-,-,-,-,-,-,-,0.0,-,-,-,-,-,-,-,-,-,-,-,-,-,-,-,-,0.0,-,-,-,0.0,-,-,-,-,20.02017,-,-,-,100.0,-,-,-,-,-,-,-,-,-,-,67.8333,-,-,-,-,-,-,-,-,-,1.292971,-,-,-,-,-,0.0,-,-,-,-,0.0,-,-,-,-,-,-,-,-,-,-,-,0.0,-,-,-,-,-,-,-,-,0.0,-,-,-,0.0,70.3,28.25,0.2442478
2806,17437,167107,Bordeaux F.,1999,,-,-,-,0.3485958,-,-,-,-,-,-,-,-,-,0.0,-,-,-,0.0,-,-,0.0,0.0,-,-,-,-,-,10.14121,-,-,-,0.0,-,-,-,-,-,-,-,-,-,-,0.0,-,-,-,-,-,-,-,-,-,-,-,-,-,-,-,-,-,0.0,-,-,-,-,-,-,0.0,-,-,0.0,-,-,-,-,-,-,-,0.1886666,-,-,-,-,-,-,-,-,-,-,-,0.0,-,-,-,-,-,-,,-,6.026119,-,-,-,-,-,-,-,-,-,-,12.99874,-,-,-,-,-,-,-,-,-,-,-,-,-,-,-,-,0.0,-,-,-,0.0,-,-,-,-,0.3485958,-,-,-,100.0,-,-,-,-,-,-,-,-,-,-,70.29668,-,-,-,-,-,-,-,-,-,0.0,-,-,-,-,-,0.0,-,-,-,-,0.0,-,-,-,-,-,-,-,-,-,-,-,0.0,-,-,-,-,-,-,-,-,0.0,-,-,-,0.0,70.0,28.68,0.22
2807,17437,167108,Bordeaux F.,1999,,-,-,-,1.283751,-,-,-,-,-,-,-,-,-,0.0,-,-,-,0.04065182,-,-,0.0,0.0,-,-,-,-,-,9.447742,-,-,-,0.0,-,-,-,-,-,-,-,-,-,-,0.0,-,-,-,-,-,-,-,-,-,-,-,-,-,-,-,-,-,0.0,-,-,-,-,-,-,0.0,-,-,0.0,-,-,-,-,-,-,-,3.374696,-,-,-,-,-,-,-,-,-,-,-,0.0,-,-,-,-,-,-,,-,0.1546481,-,-,-,-,-,-,-,-,-,-,16.09062,-,-,-,-,-,-,-,-,-,-,-,-,-,-,-,-,0.0,-,-,-,0.0,-,-,-,-,1.283751,-,-,-,100.0,-,-,-,-,-,-,-,-,-,-,69.60789,-,-,-,-,-,-,-,-,-,0.0,-,-,-,-,-,0.0,-,-,-,-,0.0,-,-,-,-,-,-,-,-,-,-,-,0.0,-,-,-,-,-,-,-,-,0.0,-,-,-,0.0,68.0,27.86,0.22
2808,17437,167109,Bordeaux F.,1999,,-,-,-,0.2673614,-,-,-,-,-,-,-,-,-,0.0,-,-,-,0.0,-,-,0.0,0.0,-,-,-,-,-,14.24881,-,-,-,0.0,-,-,-,-,-,-,-,-,-,-,0.0,-,-,-,-,-,-,-,-,-,-,-,-,-,-,-,-,-,0.0,-,-,-,-,-,-,0.0,-,-,0.0,-,-,-,-,-,-,-,0.006431157,-,-,-,-,-,-,-,-,-,-,-,0.0,-,-,-,-,-,-,,-,0.1052125,-,-,-,-,-,-,-,-,-,-,21.2587,-,-,-,-,-,-,-,-,-,-,-,-,-,-,-,-,0.0,-,-,-,0.0,-,-,-,-,0.2673614,-,-,-,99.99999,-,-,-,-,-,-,-,-,-,-,64.11348,-,-,-,-,-,-,-,-,-,0.0,-,-,-,-,-,0.0,-,-,-,-,0.0,-,-,-,-,-,-,-,-,-,-,-,0.0,-,-,-,-,-,-,-,-,0.0,-,-,-,0.0,70.0,28.45,0.23
2809,17437,167110,Bordeaux F.,1999,,-,-,-,1.475839,-,-,-,-,-,-,-,-,-,0.0,-,-,-,0.0,-,-,0.0,0.0,-,-,-,-,-,14.67659,-,-,-,0.0,-,-,-,-,-,-,-,-,-,-,0.0,-,-,-,-,-,-,-,-,-,-,-,-,-,-,-,-,-,0.0,-,-,-,-,-,-,0.0,-,-,0.0,-,-,-,-,-,-,-,1.727912,-,-,-,-,-,-,-,-,-,-,-,0.0,-,-,-,-,-,-,,-,0.1523897,-,-,-,-,-,-,-,-,-,-,17.34211,-,-,-,-,-,-,-,-,-,-,-,-,-,-,-,-,0.0,-,-,-,0.0,-,-,-,-,1.475839,-,-,-,100.0,-,-,-,-,-,-,-,-,-,-,64.62516,-,-,-,-,-,-,-,-,-,0.0,-,-,-,-,-,0.0,-,-,-,-,0.0,-,-,-,-,-,-,-,-,-,-,-,0.0,-,-,-,-,-,-,-,-,0.0,-,-,-,0.0,70.0,28.45,0.23
2810,17437,167111,Bordeaux F.,1999,,-,-,-,1.204335,-,-,-,-,-,-,-,-,-,0.0,-,-,-,0.0,-,-,0.0,0.0,-,-,-,-,-,11.38671,-,-,-,0.0,-,-,-,-,-,-,-,-,-,-,0.0,-,-,-,-,-,-,-,-,-,-,-,-,-,-,-,-,-,0.0,-,-,-,-,-,-,0.0,-,-,0.0,-,-,-,-,-,-,-,3.193863,-,-,-,-,-,-,-,-,-,-,-,0.0,-,-,-,-,-,-,,-,0.761676,-,-,-,-,-,-,-,-,-,-,17.23685,-,-,-,-,-,-,-,-,-,-,-,-,-,-,-,-,0.0,-,-,-,0.0,-,-,-,-,1.204335,-,-,-,100.0,-,-,-,-,-,-,-,-,-,-,66.21658,-,-,-,-,-,-,-,-,-,0.0,-,-,-,-,-,0.0,-,-,-,-,0.0,-,-,-,-,-,-,-,-,-,-,-,0.0,-,-,-,-,-,-,-,-,0.0,-,-,-,0.0,68.0,27.64,0.23
2811,17437,167112,Bordeaux F.,1999,,-,-,-,1.218611,-,-,-,-,-,-,-,-,-,0.0,-,-,-,0.8103701,-,-,0.0,0.0,-,-,-,-,-,11.52168,-,-,-,0.0,-,-,-,-,-,-,-,-,-,-,0.0,-,-,-,-,-,-,-,-,-,-,-,-,-,-,-,-,-,0.0,-,-,-,-,-,-,0.0,-,-,0.0,-,-,-,-,-,-,-,3.165769,-,-,-,-,-,-,-,-,-,-,-,0.0,-,-,-,-,-,-,,-,0.7707045,-,-,-,-,-,-,-,-,-,-,16.33856,-,-,-,-,-,-,-,-,-,-,-,-,-,-,-,-,0.0,-,-,-,0.0,-,-,-,-,1.218611,-,-,-,100.0,-,-,-,-,-,-,-,-,-,-,66.17429,-,-,-,-,-,-,-,-,-,0.0,-,-,-,-,-,0.0,-,-,-,-,0.0,-,-,-,-,-,-,-,-,-,-,-,0.0,-,-,-,-,-,-,-,-,0.0,-,-,-,0.0,68.0,27.64,0.23
2812,17437,167113,Bordeaux F.,1999,,-,-,-,0.5913142,-,-,-,-,-,-,-,-,-,0.0,-,-,-,0.0,-,-,0.0,0.0,-,-,-,-,-,15.1595,-,-,-,0.0,-,-,-,-,-,-,-,-,-,-,0.0,-,-,-,-,-,-,-,-,-,-,-,-,-,-,-,-,-,0.0,-,-,-,-,-,-,0.0,-,-,0.0,-,-,-,-,-,-,-,0.6400608,-,-,-,-,-,-,-,-,-,-,-,0.0,-,-,-,-,-,-,,-,0.0,-,-,-,-,-,-,-,-,-,-,18.38533,-,-,-,-,-,-,-,-,-,-,-,-,-,-,-,-,0.0,-,-,-,0.0,-,-,-,-,0.5913142,-,-,-,100.0,-,-,-,-,-,-,-,-,-,-,65.22379,-,-,-,-,-,-,-,-,-,0.0,-,-,-,-,-,0.0,-,-,-,-,0.0,-,-,-,-,-,-,-,-,-,-,-,0.0,-,-,-,-,-,-,-,-,0.0,-,-,-,0.0,69.0,28.04,0.23
2813,17460,183299,Rabukhin A.I.,1986,,-,-,-,1.99,-,-,-,-,-,-,-,-,-,0.0,-,-,-,0.0,-,-,0.0,9.96,-,-,-,-,-,0.0,-,-,-,0.0,-,-,-,-,-,-,-,-,-,-,0.0,-,-,-,-,-,-,-,-,-,-,-,-,-,-,-,-,-,0.0,-,-,-,-,-,-,58.11,-,-,0.0,-,-,-,-,-,-,-,0.0,-,-,-,-,-,-,-,-,-,-,-,0.0,-,-,-,-,-,-,,-,0.0,-,-,-,-,-,-,-,-,-,-,0.0,-,-,-,-,-,-,-,-,-,-,-,-,-,-,-,-,0.0,-,-,-,29.94,-,-,-,-,11.95,-,-,-,100.0,-,-,-,-,-,-,-,-,-,-,0.0,-,-,-,-,-,-,-,-,-,0.0,-,-,-,-,-,0.0,-,-,-,-,0.0,-,-,-,-,-,-,-,-,-,-,-,0.0,-,-,-,-,-,-,-,-,0.0,-,-,-,0.0,55.3,21.82,0.2671861
2814,17460,183300,Rabukhin A.I.,1986,,-,-,-,2.13,-,-,-,-,-,-,-,-,-,0.0,-,-,-,0.0,-,-,0.0,10.05,-,-,-,-,-,0.0,-,-,-,0.0,-,-,-,-,-,-,-,-,-,-,0.0,-,-,-,-,-,-,-,-,-,-,-,-,-,-,-,-,-,0.0,-,-,-,-,-,-,50.75,-,-,0.0,-,-,-,-,-,-,-,0.0,-,-,-,-,-,-,-,-,-,-,-,0.0,-,-,-,-,-,-,,-,0.0,-,-,-,-,-,-,-,-,-,-,0.0,-,-,-,-,-,-,-,-,-,-,-,-,-,-,-,-,0.0,-,-,-,37.07,-,-,-,-,12.18,-,-,-,99.99999,-,-,-,-,-,-,-,-,-,-,0.0,-,-,-,-,-,-,-,-,-,0.0,-,-,-,-,-,0.0,-,-,-,-,0.0,-,-,-,-,-,-,-,-,-,-,-,0.0,-,-,-,-,-,-,-,-,0.0,-,-,-,0.0,52.7,20.72,0.2717182
2815,17460,183301,Rabukhin A.I.,1986,,-,-,-,3.09,-,-,-,-,-,-,-,-,-,0.0,-,-,-,0.0,-,-,0.0,9.94,-,-,-,-,-,0.0,-,-,-,0.0,-,-,-,-,-,-,-,-,-,-,0.0,-,-,-,-,-,-,-,-,-,-,-,-,-,-,-,-,-,0.0,-,-,-,-,-,-,43.36,-,-,0.0,-,-,-,-,-,-,-,0.0,-,-,-,-,-,-,-,-,-,-,-,0.0,-,-,-,-,-,-,,-,0.0,-,-,-,-,-,-,-,-,-,-,0.0,-,-,-,-,-,-,-,-,-,-,-,-,-,-,-,-,0.0,-,-,-,43.61,-,-,-,-,13.03,-,-,-,100.0,-,-,-,-,-,-,-,-,-,-,0.0,-,-,-,-,-,-,-,-,-,0.0,-,-,-,-,-,0.0,-,-,-,-,0.0,-,-,-,-,-,-,-,-,-,-,-,0.0,-,-,-,-,-,-,-,-,0.0,-,-,-,0.0,49.7,19.46,0.2769785
2816,17460,183302,Rabukhin A.I.,1986,,-,-,-,4.61,-,-,-,-,-,-,-,-,-,0.0,-,-,-,0.0,-,-,0.0,10.34,-,-,-,-,-,0.0,-,-,-,0.0,-,-,-,-,-,-,-,-,-,-,0.0,-,-,-,-,-,-,-,-,-,-,-,-,-,-,-,-,-,0.0,-,-,-,-,-,-,37.26,-,-,0.0,-,-,-,-,-,-,-,0.0,-,-,-,-,-,-,-,-,-,-,-,0.0,-,-,-,-,-,-,,-,0.0,-,-,-,-,-,-,-,-,-,-,0.0,-,-,-,-,-,-,-,-,-,-,-,-,-,-,-,-,0.0,-,-,-,47.79,-,-,-,-,14.95,-,-,-,100.0,-,-,-,-,-,-,-,-,-,-,0.0,-,-,-,-,-,-,-,-,-,0.0,-,-,-,-,-,0.0,-,-,-,-,0.0,-,-,-,-,-,-,-,-,-,-,-,0.0,-,-,-,-,-,-,-,-,0.0,-,-,-,0.0,49.4,19.29,0.2804562
2817,17460,183303,Rabukhin A.I.,1986,,-,-,-,2.45,-,-,-,-,-,-,-,-,-,0.0,-,-,-,0.0,-,-,0.0,19.41,-,-,-,-,-,0.0,-,-,-,0.0,-,-,-,-,-,-,-,-,-,-,0.0,-,-,-,-,-,-,-,-,-,-,-,-,-,-,-,-,-,0.0,-,-,-,-,-,-,58.55,-,-,0.0,-,-,-,-,-,-,-,0.0,-,-,-,-,-,-,-,-,-,-,-,0.0,-,-,-,-,-,-,,-,0.0,-,-,-,-,-,-,-,-,-,-,0.0,-,-,-,-,-,-,-,-,-,-,-,-,-,-,-,-,0.0,-,-,-,19.59,-,-,-,-,21.86,-,-,-,100.0,-,-,-,-,-,-,-,-,-,-,0.0,-,-,-,-,-,-,-,-,-,0.0,-,-,-,-,-,0.0,-,-,-,-,0.0,-,-,-,-,-,-,-,-,-,-,-,0.0,-,-,-,-,-,-,-,-,0.0,-,-,-,0.0,58.0,22.77,0.2736056
2818,17460,183304,Rabukhin A.I.,1986,,-,-,-,6.09,-,-,-,-,-,-,-,-,-,0.0,-,-,-,0.0,-,-,0.0,18.66,-,-,-,-,-,0.0,-,-,-,0.0,-,-,-,-,-,-,-,-,-,-,0.0,-,-,-,-,-,-,-,-,-,-,-,-,-,-,-,-,-,0.0,-,-,-,-,-,-,48.57,-,-,0.0,-,-,-,-,-,-,-,0.0,-,-,-,-,-,-,-,-,-,-,-,0.0,-,-,-,-,-,-,,-,0.0,-,-,-,-,-,-,-,-,-,-,0.0,-,-,-,-,-,-,-,-,-,-,-,-,-,-,-,-,0.0,-,-,-,26.68,-,-,-,-,24.75,-,-,-,100.0,-,-,-,-,-,-,-,-,-,-,0.0,-,-,-,-,-,-,-,-,-,0.0,-,-,-,-,-,0.0,-,-,-,-,0.0,-,-,-,-,-,-,-,-,-,-,-,0.0,-,-,-,-,-,-,-,-,0.0,-,-,-,0.0,55.5,21.72,0.2776243
2819,17460,183305,Rabukhin A.I.,1986,,-,-,-,4.97,-,-,-,-,-,-,-,-,-,0.0,-,-,-,0.0,-,-,0.0,18.58,-,-,-,-,-,0.0,-,-,-,0.0,-,-,-,-,-,-,-,-,-,-,0.0,-,-,-,-,-,-,-,-,-,-,-,-,-,-,-,-,-,0.0,-,-,-,-,-,-,42.97,-,-,0.0,-,-,-,-,-,-,-,0.0,-,-,-,-,-,-,-,-,-,-,-,0.0,-,-,-,-,-,-,,-,0.0,-,-,-,-,-,-,-,-,-,-,0.0,-,-,-,-,-,-,-,-,-,-,-,-,-,-,-,-,0.0,-,-,-,33.48,-,-,-,-,23.55,-,-,-,100.0,-,-,-,-,-,-,-,-,-,-,0.0,-,-,-,-,-,-,-,-,-,0.0,-,-,-,-,-,0.0,-,-,-,-,0.0,-,-,-,-,-,-,-,-,-,-,-,0.0,-,-,-,-,-,-,-,-,0.0,-,-,-,0.0,52.1,20.32,0.2819882
2820,17460,183306,Rabukhin A.I.,1986,,-,-,-,4.98,-,-,-,-,-,-,-,-,-,0.0,-,-,-,0.0,-,-,0.0,18.36,-,-,-,-,-,0.0,-,-,-,0.0,-,-,-,-,-,-,-,-,-,-,0.0,-,-,-,-,-,-,-,-,-,-,-,-,-,-,-,-,-,0.0,-,-,-,-,-,-,37.32,-,-,0.0,-,-,-,-,-,-,-,0.0,-,-,-,-,-,-,-,-,-,-,-,0.0,-,-,-,-,-,-,,-,0.0,-,-,-,-,-,-,-,-,-,-,0.0,-,-,-,-,-,-,-,-,-,-,-,-,-,-,-,-,0.0,-,-,-,39.34,-,-,-,-,23.34,-,-,-,100.0,-,-,-,-,-,-,-,-,-,-,0.0,-,-,-,-,-,-,-,-,-,0.0,-,-,-,-,-,0.0,-,-,-,-,0.0,-,-,-,-,-,-,-,-,-,-,-,0.0,-,-,-,-,-,-,-,-,0.0,-,-,-,0.0,50.6,19.69,0.2849161
2821,17460,183307,Rabukhin A.I.,1986,,-,-,-,5.84,-,-,-,-,-,-,-,-,-,0.0,-,-,-,0.0,-,-,0.0,25.95,-,-,-,-,-,0.0,-,-,-,0.0,-,-,-,-,-,-,-,-,-,-,0.0,-,-,-,-,-,-,-,-,-,-,-,-,-,-,-,-,-,0.0,-,-,-,-,-,-,55.52,-,-,0.0,-,-,-,-,-,-,-,0.0,-,-,-,-,-,-,-,-,-,-,-,0.0,-,-,-,-,-,-,,-,0.0,-,-,-,-,-,-,-,-,-,-,0.0,-,-,-,-,-,-,-,-,-,-,-,-,-,-,-,-,0.0,-,-,-,12.69,-,-,-,-,31.79,-,-,-,100.0,-,-,-,-,-,-,-,-,-,-,0.0,-,-,-,-,-,-,-,-,-,0.0,-,-,-,-,-,0.0,-,-,-,-,0.0,-,-,-,-,-,-,-,-,-,-,-,0.0,-,-,-,-,-,-,-,-,0.0,-,-,-,0.0,58.7,23.03,0.2744246
2822,17460,183308,Rabukhin A.I.,1986,,-,-,-,5.93,-,-,-,-,-,-,-,-,-,0.0,-,-,-,0.0,-,-,0.0,25.68,-,-,-,-,-,0.0,-,-,-,0.0,-,-,-,-,-,-,-,-,-,-,0.0,-,-,-,-,-,-,-,-,-,-,-,-,-,-,-,-,-,0.0,-,-,-,-,-,-,49.46,-,-,0.0,-,-,-,-,-,-,-,0.0,-,-,-,-,-,-,-,-,-,-,-,0.0,-,-,-,-,-,-,,-,0.0,-,-,-,-,-,-,-,-,-,-,0.0,-,-,-,-,-,-,-,-,-,-,-,-,-,-,-,-,0.0,-,-,-,18.93,-,-,-,-,31.61,-,-,-,100.0,-,-,-,-,-,-,-,-,-,-,0.0,-,-,-,-,-,-,-,-,-,0.0,-,-,-,-,-,0.0,-,-,-,-,0.0,-,-,-,-,-,-,-,-,-,-,-,0.0,-,-,-,-,-,-,-,-,0.0,-,-,-,0.0,57.4,22.46,0.2778273
2823,17460,183309,Rabukhin A.I.,1986,,-,-,-,5.99,-,-,-,-,-,-,-,-,-,0.0,-,-,-,0.0,-,-,0.0,25.3,-,-,-,-,-,0.0,-,-,-,0.0,-,-,-,-,-,-,-,-,-,-,0.0,-,-,-,-,-,-,-,-,-,-,-,-,-,-,-,-,-,0.0,-,-,-,-,-,-,42.46,-,-,0.0,-,-,-,-,-,-,-,0.0,-,-,-,-,-,-,-,-,-,-,-,0.0,-,-,-,-,-,-,,-,0.0,-,-,-,-,-,-,-,-,-,-,0.0,-,-,-,-,-,-,-,-,-,-,-,-,-,-,-,-,0.0,-,-,-,26.25,-,-,-,-,31.29,-,-,-,99.99999,-,-,-,-,-,-,-,-,-,-,0.0,-,-,-,-,-,-,-,-,-,0.0,-,-,-,-,-,0.0,-,-,-,-,0.0,-,-,-,-,-,-,-,-,-,-,-,0.0,-,-,-,-,-,-,-,-,0.0,-,-,-,0.0,54.6,21.29,0.2822921
2824,17460,183310,Rabukhin A.I.,1986,,-,-,-,4.49,-,-,-,-,-,-,-,-,-,0.0,-,-,-,0.0,-,-,0.0,25.96,-,-,-,-,-,0.0,-,-,-,0.0,-,-,-,-,-,-,-,-,-,-,0.0,-,-,-,-,-,-,-,-,-,-,-,-,-,-,-,-,-,0.0,-,-,-,-,-,-,38.65,-,-,0.0,-,-,-,-,-,-,-,0.0,-,-,-,-,-,-,-,-,-,-,-,0.0,-,-,-,-,-,-,,-,0.0,-,-,-,-,-,-,-,-,-,-,0.0,-,-,-,-,-,-,-,-,-,-,-,-,-,-,-,-,0.0,-,-,-,30.9,-,-,-,-,30.45,-,-,-,100.0,-,-,-,-,-,-,-,-,-,-,0.0,-,-,-,-,-,-,-,-,-,0.0,-,-,-,-,-,0.0,-,-,-,-,0.0,-,-,-,-,-,-,-,-,-,-,-,0.0,-,-,-,-,-,-,-,-,0.0,-,-,-,0.0,52.9,20.58,0.2852284
2825,17460,183311,Rabukhin A.I.,1986,,-,-,-,1.05,-,-,-,-,-,-,-,-,-,0.0,-,-,-,0.0,-,-,0.0,15.12,-,-,-,-,-,0.0,-,-,-,0.0,-,-,-,-,-,-,-,-,-,-,0.0,-,-,-,-,-,-,-,-,-,-,-,-,-,-,-,-,-,0.0,-,-,-,-,-,-,68.21,-,-,0.0,-,-,-,-,-,-,-,0.0,-,-,-,-,-,-,-,-,-,-,-,0.0,-,-,-,-,-,-,,-,0.0,-,-,-,-,-,-,-,-,-,-,0.0,-,-,-,-,-,-,-,-,-,-,-,-,-,-,-,-,0.0,-,-,-,15.62,-,-,-,-,16.17,-,-,-,100.0,-,-,-,-,-,-,-,-,-,-,0.0,-,-,-,-,-,-,-,-,-,0.0,-,-,-,-,-,0.0,-,-,-,-,0.0,-,-,-,-,-,-,-,-,-,-,-,0.0,-,-,-,-,-,-,-,-,0.0,-,-,-,0.0,60.9,24.07,0.2650603
2826,17460,183312,Rabukhin A.I.,1986,,-,-,-,6.03,-,-,-,-,-,-,-,-,-,0.0,-,-,-,0.0,-,-,0.0,22.22,-,-,-,-,-,0.0,-,-,-,0.0,-,-,-,-,-,-,-,-,-,-,0.0,-,-,-,-,-,-,-,-,-,-,-,-,-,-,-,-,-,0.0,-,-,-,-,-,-,49.06,-,-,0.0,-,-,-,-,-,-,-,0.0,-,-,-,-,-,-,-,-,-,-,-,0.0,-,-,-,-,-,-,,-,0.0,-,-,-,-,-,-,-,-,-,-,0.0,-,-,-,-,-,-,-,-,-,-,-,-,-,-,-,-,0.0,-,-,-,22.69,-,-,-,-,28.25,-,-,-,100.0,-,-,-,-,-,-,-,-,-,-,0.0,-,-,-,-,-,-,-,-,-,0.0,-,-,-,-,-,0.0,-,-,-,-,0.0,-,-,-,-,-,-,-,-,-,-,-,0.0,-,-,-,-,-,-,-,-,0.0,-,-,-,0.0,57.7,22.6,0.2765487
2827,17520,167815,Cleek G.W.,1962,,-,-,-,0.0,-,-,-,-,-,-,-,-,-,0.0,-,-,-,19.0,-,-,0.0,0.0,-,-,-,-,-,0.0,-,-,-,0.0,-,-,-,-,-,-,-,-,-,-,0.0,-,-,-,-,-,-,-,-,-,-,-,-,-,-,-,-,-,0.0,-,-,-,-,-,-,0.0,-,-,0.0,-,-,-,-,-,-,-,0.0,-,-,-,-,-,-,-,7,-,-,-,0.0,-,-,-,-,-,-,836.0,-,0.0,-,-,-,-,-,-,-,-,-,-,0.0,-,-,-,-,-,-,-,-,-,-,-,-,-,-,-,-,0.0,-,-,-,0.0,-,-,-,-,7.0,-,-,-,100.0,-,-,-,-,-,-,-,-,-,-,44.0,-,-,-,-,-,-,-,-,-,0.0,-,1,-,-,-,0.0,-,-,4,-,20.0,-,-,-,-,-,-,-,-,-,-,-,0.0,-,-,-,-,-,-,-,-,0.0,-,-,-,5.0,106.0,41.7,0.275
2828,17520,167816,Cleek G.W.,1962,,-,-,-,0.0,-,-,-,-,-,-,-,-,-,0.0,-,-,-,18.0,-,-,0.0,0.0,-,-,-,-,-,0.0,-,-,-,0.0,-,-,-,-,-,-,-,-,-,-,0.0,-,-,-,-,-,-,-,-,-,-,-,-,-,-,-,-,-,0.0,-,-,-,-,-,-,0.0,-,-,0.0,-,-,-,-,-,-,-,0.0,-,-,-,-,-,-,-,7,-,-,-,0.0,-,-,-,-,-,-,824.0,-,0.0,-,-,-,-,-,-,-,-,-,-,0.0,-,-,-,-,-,-,-,-,-,-,-,-,-,-,-,-,0.0,-,-,-,2.0,-,-,-,-,7.0,-,-,-,100.0,-,-,-,-,-,-,-,-,-,-,43.0,-,-,-,-,-,-,-,-,-,0.0,-,-,-,-,-,0.0,-,-,3,-,20.0,-,-,-,-,-,-,-,-,-,-,-,2.0,-,-,-,-,-,-,-,-,0.0,-,-,-,5.0,103.0,40.1,0.287
2829,20173,183929,Mai C.,1985,,-,-,-,0.0,-,-,-,-,-,-,-,-,-,0.0,-,-,-,0.0,-,-,0.0,0.0,-,-,-,-,-,26.9,-,-,-,0.0,-,-,-,-,-,-,-,-,-,-,0.0,-,-,-,-,-,-,-,-,-,-,-,-,-,-,-,-,-,0.0,-,-,-,-,-,-,0.0,-,-,0.0,-,-,-,-,-,-,-,0.0,-,-,-,-,-,-,-,-,-,-,-,0.0,-,-,-,-,-,-,,-,0.0,-,-,-,-,-,-,-,-,-,-,24.3,-,-,-,-,-,-,-,-,-,-,-,-,-,-,-,-,2.6,-,-,-,0.0,-,-,-,-,0.0,-,-,-,100.0,-,-,-,-,-,-,-,-,-,-,46.2,-,-,-,-,-,-,-,-,-,0.0,-,-,-,-,-,0.0,-,-,-,-,0.0,-,-,-,-,-,-,-,-,-,-,-,0.0,-,-,-,-,-,-,-,-,0.0,-,-,-,0.0,76.6,31.9,0.2
2830,20233,148525,Osmanis A.D.,1969,,-,-,-,7.579242,-,-,-,-,-,-,-,-,-,0.0,-,-,-,0.0,-,-,0.0,0.0,-,-,-,-,-,0.0,-,-,-,0.0,-,-,-,-,-,-,-,-,-,-,0.0,-,-,-,-,-,-,-,-,-,-,-,-,-,-,-,-,-,0.0,-,-,-,-,-,-,0.0,-,-,0.0,-,-,-,-,-,-,-,0.0,-,-,-,-,-,-,-,-,-,-,-,0.0,-,-,-,-,-,-,,-,0.0,-,-,-,-,-,-,-,-,-,-,0.0,-,-,-,-,-,-,-,-,-,-,-,-,-,-,-,-,0.0,-,-,-,0.0,-,-,-,-,7.579242,-,-,-,64.73353,-,-,-,-,-,-,-,-,-,-,56.15438,-,-,-,-,-,-,-,-,-,0.0,-,-,-,-,-,0.0,-,-,-,-,0.9999,-,-,-,-,-,-,-,-,-,-,-,0.0,-,-,-,-,-,-,-,-,0.0,-,-,-,0.0,77.8,32.81,0.1856141
2831,20233,148526,Osmanis A.D.,1969,,-,-,-,7.5,-,-,-,-,-,-,-,-,-,0.0,-,-,-,0.0,-,-,0.0,0.0,-,-,-,-,-,0.0,-,-,-,0.0,-,-,-,-,-,-,-,-,-,-,0.0,-,-,-,-,-,-,-,-,-,-,-,-,-,-,-,-,-,0.0,-,-,-,-,-,-,0.0,-,-,0.0,-,-,-,-,-,-,-,0.0,-,-,-,-,-,-,-,-,-,-,-,0.0,-,-,-,-,-,-,,-,0.0,-,-,-,-,-,-,-,-,-,-,0.0,-,-,-,-,-,-,-,-,-,-,-,-,-,-,-,-,0.0,-,-,-,0.0,-,-,-,-,7.5,-,-,-,65.1,-,-,-,-,-,-,-,-,-,-,55.6,-,-,-,-,-,-,-,-,-,0.0,-,-,-,-,-,0.0,-,-,-,-,2.0,-,-,-,-,-,-,-,-,-,-,-,0.0,-,-,-,-,-,-,-,-,0.0,-,-,-,0.0,78.6,33.17,0.1848056
2832,20233,148528,Osmanis A.D.,1969,,-,-,-,7.342658,-,-,-,-,-,-,-,-,-,0.0,-,-,-,0.0,-,-,0.0,0.0,-,-,-,-,-,0.0,-,-,-,0.0,-,-,-,-,-,-,-,-,-,-,0.0,-,-,-,-,-,-,-,-,-,-,-,-,-,-,-,-,-,0.0,-,-,-,-,-,-,0.0,-,-,0.0,-,-,-,-,-,-,-,0.0,-,-,-,-,-,-,-,-,-,-,-,0.0,-,-,-,-,-,-,,-,0.0,-,-,-,-,-,-,-,-,-,-,0.0,-,-,-,-,-,-,-,-,-,-,-,-,-,-,-,-,0.0,-,-,-,0.0,-,-,-,-,7.342658,-,-,-,65.84416,-,-,-,-,-,-,-,-,-,-,54.5055,-,-,-,-,-,-,-,-,-,0.0,-,-,-,-,-,0.0,-,-,-,-,3.996004,-,-,-,-,-,-,-,-,-,-,-,0.0,-,-,-,-,-,-,-,-,0.0,-,-,-,0.0,80.7,33.89,0.1906167
2833,20233,148529,Osmanis A.D.,1969,,-,-,-,7.28,-,-,-,-,-,-,-,-,-,0.0,-,-,-,0.0,-,-,0.0,0.0,-,-,-,-,-,0.0,-,-,-,0.0,-,-,-,-,-,-,-,-,-,-,0.0,-,-,-,-,-,-,-,-,-,-,-,-,-,-,-,-,-,0.0,-,-,-,-,-,-,0.0,-,-,0.0,-,-,-,-,-,-,-,0.0,-,-,-,-,-,-,-,-,-,-,-,0.0,-,-,-,-,-,-,,-,0.0,-,-,-,-,-,-,-,-,-,-,0.0,-,-,-,-,-,-,-,-,-,-,-,-,-,-,-,-,0.0,-,-,-,0.0,-,-,-,-,7.28,-,-,-,66.17,-,-,-,-,-,-,-,-,-,-,53.89,-,-,-,-,-,-,-,-,-,0.0,-,-,-,-,-,0.0,-,-,-,-,5.0,-,-,-,-,-,-,-,-,-,-,-,0.0,-,-,-,-,-,-,-,-,0.0,-,-,-,0.0,81.7,34.23,0.1933976
2834,20233,148530,Osmanis A.D.,1969,,-,-,-,7.12,-,-,-,-,-,-,-,-,-,0.0,-,-,-,0.0,-,-,0.0,0.0,-,-,-,-,-,0.0,-,-,-,0.0,-,-,-,-,-,-,-,-,-,-,0.0,-,-,-,-,-,-,-,-,-,-,-,-,-,-,-,-,-,0.0,-,-,-,-,-,-,0.0,-,-,0.0,-,-,-,-,-,-,-,0.0,-,-,-,-,-,-,-,-,-,-,-,0.0,-,-,-,-,-,-,,-,0.0,-,-,-,-,-,-,-,-,-,-,0.0,-,-,-,-,-,-,-,-,-,-,-,-,-,-,-,-,0.0,-,-,-,0.0,-,-,-,-,7.12,-,-,-,66.88,-,-,-,-,-,-,-,-,-,-,52.76,-,-,-,-,-,-,-,-,-,0.0,-,-,-,-,-,0.0,-,-,-,-,7.0,-,-,-,-,-,-,-,-,-,-,-,0.0,-,-,-,-,-,-,-,-,0.0,-,-,-,0.0,83.8,35.01,0.196801
2835,20233,148531,Osmanis A.D.,1969,,-,-,-,6.89,-,-,-,-,-,-,-,-,-,0.0,-,-,-,0.0,-,-,0.0,0.0,-,-,-,-,-,0.0,-,-,-,0.0,-,-,-,-,-,-,-,-,-,-,0.0,-,-,-,-,-,-,-,-,-,-,-,-,-,-,-,-,-,0.0,-,-,-,-,-,-,0.0,-,-,0.0,-,-,-,-,-,-,-,0.0,-,-,-,-,-,-,-,-,-,-,-,0.0,-,-,-,-,-,-,,-,0.0,-,-,-,-,-,-,-,-,-,-,0.0,-,-,-,-,-,-,-,-,-,-,-,-,-,-,-,-,0.0,-,-,-,0.0,-,-,-,-,6.89,-,-,-,67.95,-,-,-,-,-,-,-,-,-,-,51.06,-,-,-,-,-,-,-,-,-,0.0,-,-,-,-,-,0.0,-,-,-,-,10.0,-,-,-,-,-,-,-,-,-,-,-,0.0,-,-,-,-,-,-,-,-,0.0,-,-,-,0.0,86.8,36.14,0.2008855
2836,20248,148587,Wang Yuhu,1992,,-,-,-,0.0,30,-,-,-,-,-,-,-,-,0.0,-,-,15,0.0,-,-,0.0,0.0,-,-,-,-,-,0.0,-,-,-,0.0,-,-,-,-,-,-,-,-,-,-,0.0,-,-,-,-,-,-,-,-,-,-,-,-,-,-,-,-,-,0.0,-,-,-,-,-,-,0.0,-,-,0.0,-,-,-,-,-,-,-,0.0,-,-,-,-,-,-,-,-,-,-,-,0.0,-,-,-,-,-,-,,-,0.0,-,-,-,-,-,-,-,-,-,-,0.0,-,-,-,-,-,-,-,-,-,-,-,-,-,-,-,-,0.0,-,-,15,0.0,-,-,-,-,0.0,-,-,-,0.0,-,-,-,-,-,-,-,-,-,-,0.0,-,-,-,-,-,-,-,-,-,0.0,-,-,-,-,-,0.0,-,-,-,-,0.0,-,-,-,-,-,-,-,-,-,-,-,0.0,-,-,-,25,-,-,-,15,0.0,-,-,-,0.0,63.5,24.1,0.32
2837,20356,174603,Saunders G.A.,2001,,-,-,-,0.0,-,-,-,-,-,-,-,-,-,0.0,-,-,-,0.0,-,-,0.0,0.0,-,-,-,-,-,0.0,-,-,-,0.0,-,-,22.6,-,-,-,-,-,-,-,0.0,-,-,-,-,-,-,-,-,-,-,-,-,-,-,-,-,-,0.0,-,-,-,-,-,-,0.0,-,-,0.0,-,-,-,-,-,-,-,0.0,-,-,-,-,-,-,-,-,-,-,-,0.0,-,-,-,-,-,-,,-,0.0,-,-,-,-,-,-,-,-,-,-,0.0,-,-,-,-,-,-,-,-,-,-,-,-,-,-,-,-,77.4,-,-,-,0.0,-,-,-,-,0.0,-,-,-,100.0,-,-,-,-,-,-,-,-,-,-,0.0,-,-,-,-,-,-,-,-,-,0.0,-,-,-,-,-,0.0,-,-,-,-,0.0,-,-,-,-,-,-,-,-,-,-,-,0.0,-,-,-,-,-,-,-,-,0.0,-,-,-,0.0,58.9,23.61,0.247
2838,20356,174604,Saunders G.A.,2001,,-,-,-,0.0,-,-,-,-,-,-,-,-,-,0.0,-,-,-,0.0,-,-,0.0,0.0,-,-,-,-,-,0.0,-,-,-,0.0,-,-,23.5,-,-,-,-,-,-,-,0.0,-,-,-,-,-,-,-,-,-,-,-,-,-,-,-,-,-,0.0,-,-,-,-,-,-,0.0,-,-,0.0,-,-,-,-,-,-,-,0.0,-,-,-,-,-,-,-,-,-,-,-,0.0,-,-,-,-,-,-,,-,0.0,-,-,-,-,-,-,-,-,-,-,0.0,-,-,-,-,-,-,-,-,-,-,-,-,-,-,-,-,76.5,-,-,-,0.0,-,-,-,-,0.0,-,-,-,100.0,-,-,-,-,-,-,-,-,-,-,0.0,-,-,-,-,-,-,-,-,-,0.0,-,-,-,-,-,0.0,-,-,-,-,0.0,-,-,-,-,-,-,-,-,-,-,-,0.0,-,-,-,-,-,-,-,-,0.0,-,-,-,0.0,58.1,23.16,0.254
2839,20356,174605,Saunders G.A.,2001,,-,-,-,0.0,-,-,-,-,-,-,-,-,-,0.0,-,-,-,0.0,-,-,0.0,0.0,-,-,-,-,-,0.0,-,-,-,0.0,-,-,24.5,-,-,-,-,-,-,-,0.0,-,-,-,-,-,-,-,-,-,-,-,-,-,-,-,-,-,0.0,-,-,-,-,-,-,0.0,-,-,0.0,-,-,-,-,-,-,-,0.0,-,-,-,-,-,-,-,-,-,-,-,0.0,-,-,-,-,-,-,,-,0.0,-,-,-,-,-,-,-,-,-,-,0.0,-,-,-,-,-,-,-,-,-,-,-,-,-,-,-,-,75.5,-,-,-,0.0,-,-,-,-,0.0,-,-,-,100.0,-,-,-,-,-,-,-,-,-,-,0.0,-,-,-,-,-,-,-,-,-,0.0,-,-,-,-,-,0.0,-,-,-,-,0.0,-,-,-,-,-,-,-,-,-,-,-,0.0,-,-,-,-,-,-,-,-,0.0,-,-,-,0.0,57.2,22.69,0.26
2840,20356,174606,Saunders G.A.,2001,,-,-,-,0.0,-,-,-,-,-,-,-,-,-,0.0,-,-,-,0.0,-,-,0.0,0.0,-,-,-,-,-,0.0,-,-,-,0.0,-,-,25.4,-,-,-,-,-,-,-,0.0,-,-,-,-,-,-,-,-,-,-,-,-,-,-,-,-,-,0.0,-,-,-,-,-,-,0.0,-,-,0.0,-,-,-,-,-,-,-,0.0,-,-,-,-,-,-,-,-,-,-,-,0.0,-,-,-,-,-,-,,-,0.0,-,-,-,-,-,-,-,-,-,-,0.0,-,-,-,-,-,-,-,-,-,-,-,-,-,-,-,-,74.6,-,-,-,0.0,-,-,-,-,0.0,-,-,-,100.0,-,-,-,-,-,-,-,-,-,-,0.0,-,-,-,-,-,-,-,-,-,0.0,-,-,-,-,-,0.0,-,-,-,-,0.0,-,-,-,-,-,-,-,-,-,-,-,0.0,-,-,-,-,-,-,-,-,0.0,-,-,-,0.0,56.4,22.15,0.273
2841,20356,174607,Saunders G.A.,2001,,-,-,-,0.0,-,-,-,-,-,-,-,-,-,0.0,-,-,-,0.0,-,-,0.0,0.0,-,-,-,-,-,0.0,-,-,-,0.0,-,-,25.7,-,-,-,-,-,-,-,0.0,-,-,-,-,-,-,-,-,-,-,-,-,-,-,-,-,-,0.0,-,-,-,-,-,-,0.0,-,-,0.0,-,-,-,-,-,-,-,0.0,-,-,-,-,-,-,-,-,-,-,-,0.0,-,-,-,-,-,-,,-,0.0,-,-,-,-,-,-,-,-,-,-,0.0,-,-,-,-,-,-,-,-,-,-,-,-,-,-,-,-,74.3,-,-,-,0.0,-,-,-,-,0.0,-,-,-,100.0,-,-,-,-,-,-,-,-,-,-,0.0,-,-,-,-,-,-,-,-,-,0.0,-,-,-,-,-,0.0,-,-,-,-,0.0,-,-,-,-,-,-,-,-,-,-,-,0.0,-,-,-,-,-,-,-,-,0.0,-,-,-,0.0,60.0,24.33,0.233
2842,20408,175149,Wiessner W.,1962,SK 16,-,-,-,4.202918,-,-,-,0.4332,-,-,-,-,-,24.6213,-,-,-,27.9492,-,-,0.0,0.0,-,-,-,-,-,0.0,-,-,-,0.0,-,-,-,-,-,-,-,-,-,-,0.0,-,-,-,-,-,-,-,-,-,-,-,-,-,-,-,-,-,0.0,-,-,-,-,-,-,0.0,-,-,0.0,-,-,-,-,-,-,-,0.0,-,-,-,-,-,-,-,-,-,-,-,0.0,-,-,-,-,-,-,,-,0.0,-,-,-,-,-,-,-,-,-,-,0.0,-,-,-,-,-,-,-,-,-,-,-,-,-,-,-,-,0.0,-,-,-,0.0,-,-,-,-,29.25743,-,-,-,100.0,-,-,-,-,-,-,-,-,-,-,42.79337,-,-,-,-,-,-,-,-,-,0.0,-,-,-,-,-,0.0,-,-,-,-,0.0,-,-,-,-,-,-,-,-,-,-,-,0.0,-,-,-,-,-,-,-,-,0.0,-,-,-,0.0,89.1,35.22,0.266
2843,20408,175150,Wiessner W.,1962,FK 4,-,-,-,0.0,-,-,-,0.3233,-,-,-,-,-,18.37349,-,-,-,0.0,-,-,0.0,0.0,-,-,-,-,-,0.0,-,-,-,0.0,-,-,-,-,-,-,-,-,-,-,0.0,-,-,-,-,-,-,-,-,-,-,-,-,-,-,-,-,-,0.0,-,-,-,-,-,-,0.0,-,-,0.0,-,-,-,-,-,-,-,6.789916,-,-,-,-,-,-,-,-,-,-,-,0.0,-,-,-,-,-,-,,-,0.0,-,-,-,-,-,-,-,-,-,-,0.0,-,-,-,-,-,-,-,-,-,-,-,-,-,-,-,-,0.0,-,-,-,0.0,-,-,-,-,18.69677,-,-,-,100.0,-,-,-,-,-,-,-,-,-,-,74.51331,-,-,-,-,-,-,-,-,-,0.0,-,-,-,-,-,0.0,-,-,-,-,0.0,-,-,-,-,-,-,-,-,-,-,-,0.0,-,-,-,-,-,-,-,-,0.0,-,-,-,0.0,56.8,23.28,0.217
2844,20408,175151,Wiessner W.,1962,BK 7,-,-,-,0.0,-,-,-,0.3132,-,-,-,-,-,8.900304,-,-,-,2.02066,-,-,0.0,0.0,-,-,-,-,-,0.0,-,-,-,0.0,-,-,-,-,-,-,-,-,-,-,0.0,-,-,-,-,-,-,-,-,-,-,-,-,-,-,-,-,-,0.0,-,-,-,-,-,-,0.0,-,-,0.0,-,-,-,-,-,-,-,6.578208,-,-,-,-,-,-,-,-,-,-,-,0.0,-,-,-,-,-,-,,-,0.0,-,-,-,-,-,-,-,-,-,-,9.997605,-,-,-,-,-,-,-,-,-,-,-,-,-,-,-,-,0.0,-,-,-,0.0,-,-,-,-,9.213505,-,-,-,100.0,-,-,-,-,-,-,-,-,-,-,72.19002,-,-,-,-,-,-,-,-,-,0.0,-,-,-,-,-,0.0,-,-,-,-,0.0,-,-,-,-,-,-,-,-,-,-,-,0.0,-,-,-,-,-,-,-,-,0.0,-,-,-,0.0,79.1,32.62,0.213
2845,20408,175152,Wiessner W.,1962,ZK 6,-,-,-,0.0,-,-,-,0.3089,-,-,-,-,-,8.777531,-,-,-,0.0,-,-,0.0,0.0,-,-,-,-,-,0.0,-,-,-,0.0,-,-,-,-,-,-,-,-,-,-,0.0,-,-,-,-,-,-,-,-,-,-,-,-,-,-,-,-,-,0.0,-,-,-,-,-,-,0.0,-,-,0.0,-,-,-,-,-,-,-,0.0,-,-,-,-,-,-,-,-,-,-,-,0.0,-,-,-,-,-,-,,-,0.0,-,-,-,-,-,-,-,-,-,-,19.71939,-,-,-,-,-,-,-,-,-,-,-,-,-,-,-,-,0.0,-,-,-,0.0,-,-,-,-,9.086411,-,-,-,100.0,-,-,-,-,-,-,-,-,-,-,71.1942,-,-,-,-,-,-,-,-,-,0.0,-,-,-,-,-,0.0,-,-,-,-,0.0,-,-,-,-,-,-,-,-,-,-,-,0.0,-,-,-,-,-,-,-,-,0.0,-,-,-,0.0,66.8,27.35,0.222
2846,20408,175153,Wiessner W.,1962,LLF 2,-,-,-,0.0,-,-,-,0.3654,-,-,-,-,-,0.0,-,-,-,0.0,-,-,0.0,0.0,-,-,-,-,-,0.0,-,-,-,0.0,-,-,-,-,-,-,-,-,-,-,0.0,-,-,-,-,-,-,-,-,-,-,-,-,-,-,-,-,-,0.0,-,-,-,-,-,-,0.0,-,-,0.0,-,-,-,-,-,-,-,7.675263,-,-,-,-,-,-,-,-,-,-,-,0.0,-,-,-,-,-,-,,-,0.0,-,-,-,-,-,-,-,-,-,-,11.66492,-,-,-,-,-,-,-,-,-,-,-,-,-,-,-,-,0.0,-,-,-,8.097907,-,-,-,-,0.3654337,-,-,-,100.0,-,-,-,-,-,-,-,-,-,-,72.19648,-,-,-,-,-,-,-,-,-,0.0,-,-,-,-,-,0.0,-,-,-,-,0.0,-,-,-,-,-,-,-,-,-,-,-,0.0,-,-,-,-,-,-,-,-,0.0,-,-,-,0.0,60.9,25.21,0.208
2847,20408,175154,Wiessner W.,1962,F 2,-,-,-,0.0,-,-,-,0.464,-,-,-,-,-,0.0,-,-,-,0.0,-,-,0.0,0.0,-,-,-,-,-,0.0,-,-,-,0.0,-,-,-,-,-,-,-,-,-,-,0.0,-,-,-,-,-,-,-,-,-,-,-,-,-,-,-,-,-,0.0,-,-,-,-,-,-,0.0,-,-,0.0,-,-,-,-,-,-,-,4.87262,-,-,-,-,-,-,-,-,-,-,-,0.0,-,-,-,-,-,-,,-,0.0,-,-,-,-,-,-,-,-,-,-,7.405439,-,-,-,-,-,-,-,-,-,-,-,-,-,-,-,-,0.0,-,-,-,18.50736,-,-,-,-,0.4639891,-,-,-,100.0,-,-,-,-,-,-,-,-,-,-,68.7506,-,-,-,-,-,-,-,-,-,0.0,-,-,-,-,-,0.0,-,-,-,-,0.0,-,-,-,-,-,-,-,-,-,-,-,0.0,-,-,-,-,-,-,-,-,0.0,-,-,-,0.0,57.3,23.44,0.222
2848,20459,175731,Wei T.Y.,2001,,-,-,-,4.0,-,-,-,-,-,-,-,-,-,10.0,-,-,-,0.0,-,-,0.0,0.0,-,-,-,-,-,0.0,-,-,-,0.0,-,-,-,-,-,-,-,-,-,-,0.0,-,-,-,-,-,-,-,-,-,-,-,-,-,-,-,-,-,0.0,-,-,-,-,-,-,0.0,-,-,0.0,-,-,-,-,-,-,-,0.0,-,-,-,-,-,-,-,-,-,-,-,15.0,-,-,-,-,-,-,,-,0.0,-,-,-,-,-,-,-,-,-,-,15.0,-,-,-,-,-,-,-,-,-,-,-,-,-,-,-,-,56.0,-,-,-,0.0,-,-,-,-,14.0,-,-,-,100.0,-,-,-,-,-,-,-,-,-,-,0.0,-,-,-,-,-,-,-,-,-,0.0,-,-,-,-,-,0.0,-,-,-,-,0.0,-,-,-,-,-,-,-,-,-,-,-,0.0,-,-,-,-,-,-,-,-,0.0,-,-,-,0.0,63.5,25.19,0.26
2849,20459,175732,Wei T.Y.,2001,,-,-,-,3.4,-,-,-,-,-,-,-,-,-,8.5,-,-,-,0.0,-,-,0.0,0.0,-,-,-,-,-,0.0,-,-,-,0.0,-,-,-,-,-,-,-,-,-,-,0.0,-,-,-,-,-,-,-,-,-,-,-,-,-,-,-,-,-,0.0,-,-,-,-,-,-,0.0,-,-,0.0,-,-,-,-,-,-,-,0.0,-,-,-,-,-,-,-,-,-,-,-,12.75,-,-,-,-,-,-,,-,15.0,-,-,-,-,-,-,-,-,-,-,12.75,-,-,-,-,-,-,-,-,-,-,-,-,-,-,-,-,47.6,-,-,-,0.0,-,-,-,-,11.9,-,-,-,100.0,-,-,-,-,-,-,-,-,-,-,0.0,-,-,-,-,-,-,-,-,-,0.0,-,-,-,-,-,0.0,-,-,-,-,0.0,-,-,-,-,-,-,-,-,-,-,-,0.0,-,-,-,-,-,-,-,-,0.0,-,-,-,0.0,70.1,28.26,0.24
2850,20459,175733,Wei T.Y.,2001,,-,-,-,3.4,-,-,-,-,-,-,-,-,-,8.5,-,-,-,0.0,-,-,0.0,0.0,-,-,-,-,-,15.0,-,-,-,0.0,-,-,-,-,-,-,-,-,-,-,0.0,-,-,-,-,-,-,-,-,-,-,-,-,-,-,-,-,-,0.0,-,-,-,-,-,-,0.0,-,-,0.0,-,-,-,-,-,-,-,0.0,-,-,-,-,-,-,-,-,-,-,-,12.75,-,-,-,-,-,-,,-,0.0,-,-,-,-,-,-,-,-,-,-,12.75,-,-,-,-,-,-,-,-,-,-,-,-,-,-,-,-,47.6,-,-,-,0.0,-,-,-,-,11.9,-,-,-,100.0,-,-,-,-,-,-,-,-,-,-,0.0,-,-,-,-,-,-,-,-,-,0.0,-,-,-,-,-,0.0,-,-,-,-,0.0,-,-,-,-,-,-,-,-,-,-,-,0.0,-,-,-,-,-,-,-,-,0.0,-,-,-,0.0,68.6,27.66,0.24
2851,20459,175734,Wei T.Y.,2001,,-,-,-,3.4,-,-,-,-,-,-,-,-,-,8.5,-,-,-,0.0,-,-,0.0,0.0,-,-,-,-,-,0.0,-,-,-,0.0,-,-,-,-,-,-,-,-,-,-,0.0,-,-,-,-,-,-,-,-,-,-,-,-,-,-,-,-,-,0.0,-,-,-,-,-,-,0.0,-,-,0.0,-,-,-,-,-,-,-,0.0,-,-,-,-,-,-,-,-,-,-,-,12.75,-,-,-,-,-,-,,-,0.0,-,-,-,-,-,-,-,-,-,-,12.75,-,-,-,-,-,-,-,-,-,-,-,-,-,-,-,-,47.6,-,-,-,0.0,-,-,-,-,11.9,-,-,-,100.0,-,-,-,-,-,-,-,-,-,-,0.0,-,-,-,-,-,-,-,-,-,15.0,-,-,-,-,-,0.0,-,-,-,-,0.0,-,-,-,-,-,-,-,-,-,-,-,0.0,-,-,-,-,-,-,-,-,0.0,-,-,-,0.0,64.9,25.96,0.25
2852,20459,175735,Wei T.Y.,2001,,-,-,-,3.4,-,-,-,-,-,-,-,-,-,8.5,-,-,-,15.0,-,-,0.0,0.0,-,-,-,-,-,0.0,-,-,-,0.0,-,-,-,-,-,-,-,-,-,-,0.0,-,-,-,-,-,-,-,-,-,-,-,-,-,-,-,-,-,0.0,-,-,-,-,-,-,0.0,-,-,0.0,-,-,-,-,-,-,-,0.0,-,-,-,-,-,-,-,-,-,-,-,12.75,-,-,-,-,-,-,,-,0.0,-,-,-,-,-,-,-,-,-,-,12.75,-,-,-,-,-,-,-,-,-,-,-,-,-,-,-,-,47.6,-,-,-,0.0,-,-,-,-,11.9,-,-,-,100.0,-,-,-,-,-,-,-,-,-,-,0.0,-,-,-,-,-,-,-,-,-,0.0,-,-,-,-,-,0.0,-,-,-,-,0.0,-,-,-,-,-,-,-,-,-,-,-,0.0,-,-,-,-,-,-,-,-,0.0,-,-,-,0.0,66.9,27.19,0.23
2853,20652,185941,Yamanaka H.,1988,,-,-,-,0.0,-,-,-,-,-,-,-,-,-,40.0,-,-,-,0.0,-,-,0.0,0.0,-,-,-,-,-,0.0,-,-,-,0.0,-,-,-,-,-,-,-,-,-,-,0.0,-,-,-,-,-,-,-,-,-,-,-,-,-,-,-,-,-,0.0,-,-,-,-,-,-,0.0,-,-,0.0,-,-,-,-,-,-,-,0.0,-,-,-,-,-,-,-,-,-,-,-,0.0,-,-,-,-,-,-,,-,0.0,-,-,-,-,-,-,-,-,-,-,20.0,-,-,-,-,-,-,-,-,-,-,-,-,-,-,-,-,0.0,-,-,-,0.0,-,-,-,-,40.0,-,-,-,100.0,-,-,-,-,-,-,-,-,-,-,40.0,-,-,-,-,-,-,-,-,-,0.0,-,-,-,-,-,0.0,-,-,-,-,0.0,-,-,-,-,-,-,-,-,-,-,-,0.0,-,-,-,-,-,-,-,-,0.0,-,-,-,0.0,74.0,30.0,0.2333333
2854,20652,185942,Yamanaka H.,1988,,-,-,-,0.0,-,-,-,-,-,-,-,-,-,40.0,-,-,-,0.0,-,-,0.0,0.0,-,-,-,-,-,0.0,-,-,-,0.0,-,-,-,-,-,-,-,-,-,-,5.0,-,-,-,-,-,-,-,-,-,-,-,-,-,-,-,-,-,0.0,-,-,-,-,-,-,0.0,-,-,0.0,-,-,-,-,-,-,-,0.0,-,-,-,-,-,-,-,-,-,-,-,0.0,-,-,-,-,-,-,,-,0.0,-,-,-,-,-,-,-,-,-,-,15.0,-,-,-,-,-,-,-,-,-,-,-,-,-,-,-,-,0.0,-,-,-,0.0,-,-,-,-,40.0,-,-,-,100.0,-,-,-,-,-,-,-,-,-,-,40.0,-,-,-,-,-,-,-,-,-,0.0,-,-,-,-,-,0.0,-,-,-,-,0.0,-,-,-,-,-,-,-,-,-,-,-,0.0,-,-,-,-,-,-,-,-,0.0,-,-,-,0.0,67.0,27.0,0.2407407
2855,20652,185943,Yamanaka H.,1988,,-,-,-,0.0,-,-,-,-,-,-,-,-,-,40.0,-,-,-,0.0,-,-,0.0,0.0,-,-,-,-,-,0.0,-,-,-,0.0,-,-,-,-,-,-,-,-,-,-,10.0,-,-,-,-,-,-,-,-,-,-,-,-,-,-,-,-,-,0.0,-,-,-,-,-,-,0.0,-,-,0.0,-,-,-,-,-,-,-,0.0,-,-,-,-,-,-,-,-,-,-,-,0.0,-,-,-,-,-,-,,-,0.0,-,-,-,-,-,-,-,-,-,-,10.0,-,-,-,-,-,-,-,-,-,-,-,-,-,-,-,-,0.0,-,-,-,0.0,-,-,-,-,40.0,-,-,-,100.0,-,-,-,-,-,-,-,-,-,-,40.0,-,-,-,-,-,-,-,-,-,0.0,-,-,-,-,-,0.0,-,-,-,-,0.0,-,-,-,-,-,-,-,-,-,-,-,0.0,-,-,-,-,-,-,-,-,0.0,-,-,-,0.0,62.0,24.0,0.2916667
2856,20652,185944,Yamanaka H.,1988,,-,-,-,0.0,-,-,-,-,-,-,-,-,-,40.0,-,-,-,0.0,-,-,0.0,0.0,-,-,-,-,-,0.0,-,-,-,0.0,-,-,-,-,-,-,-,-,-,-,15.0,-,-,-,-,-,-,-,-,-,-,-,-,-,-,-,-,-,0.0,-,-,-,-,-,-,0.0,-,-,0.0,-,-,-,-,-,-,-,0.0,-,-,-,-,-,-,-,-,-,-,-,0.0,-,-,-,-,-,-,,-,0.0,-,-,-,-,-,-,-,-,-,-,5.0,-,-,-,-,-,-,-,-,-,-,-,-,-,-,-,-,0.0,-,-,-,0.0,-,-,-,-,40.0,-,-,-,100.0,-,-,-,-,-,-,-,-,-,-,40.0,-,-,-,-,-,-,-,-,-,0.0,-,-,-,-,-,0.0,-,-,-,-,0.0,-,-,-,-,-,-,-,-,-,-,-,0.0,-,-,-,-,-,-,-,-,0.0,-,-,-,0.0,55.0,22.0,0.25
2857,20652,185945,Yamanaka H.,1988,,-,-,-,0.0,-,-,-,-,-,-,-,-,-,40.0,-,-,-,0.0,-,-,0.0,0.0,-,-,-,-,-,0.0,-,-,-,0.0,-,-,-,-,-,-,-,-,-,-,20.0,-,-,-,-,-,-,-,-,-,-,-,-,-,-,-,-,-,0.0,-,-,-,-,-,-,0.0,-,-,0.0,-,-,-,-,-,-,-,0.0,-,-,-,-,-,-,-,-,-,-,-,0.0,-,-,-,-,-,-,,-,0.0,-,-,-,-,-,-,-,-,-,-,0.0,-,-,-,-,-,-,-,-,-,-,-,-,-,-,-,-,0.0,-,-,-,0.0,-,-,-,-,40.0,-,-,-,100.0,-,-,-,-,-,-,-,-,-,-,40.0,-,-,-,-,-,-,-,-,-,0.0,-,-,-,-,-,0.0,-,-,-,-,0.0,-,-,-,-,-,-,-,-,-,-,-,0.0,-,-,-,-,-,-,-,-,0.0,-,-,-,0.0,48.0,19.0,0.2631579
2858,20694,186651,Malashkevich G.,1982,,-,-,-,35.8,-,-,-,-,-,-,-,-,-,0.0,-,-,-,0.0,-,-,0.0,0.0,-,-,-,-,-,0.0,-,-,-,0.0,-,-,-,-,-,-,-,-,-,-,0.0,-,-,-,-,-,-,-,-,-,-,-,-,-,-,-,-,-,0.0,-,-,-,-,-,-,0.0,-,-,0.0,-,-,-,-,-,-,-,0.0,-,-,-,-,-,-,-,-,-,-,-,0.0,-,-,-,-,-,-,860.0,-,0.0,-,-,-,-,-,-,-,-,-,-,0.0,-,-,-,-,-,-,-,-,19.5,-,-,-,-,-,-,-,0.0,-,-,-,0.0,-,-,-,-,55.3,-,-,-,100.0,-,-,-,-,-,-,-,-,-,-,44.7,-,-,-,-,-,-,-,-,-,0.0,-,-,-,-,-,0.0,-,-,-,-,0.0,-,-,-,-,-,-,-,-,-,-,-,0.0,-,-,-,-,-,-,-,-,0.0,-,-,-,0.0,106.0,45.0,0.17
2859,20715,186897,Sarkisov P.D.,1986,,-,-,-,0.0,-,-,-,-,-,-,-,-,-,0.0,-,-,-,0.0,-,-,0.0,0.0,-,-,-,-,-,0.0,-,-,-,0.0,-,-,-,-,-,-,-,-,-,-,0.0,-,-,-,-,-,-,-,-,-,-,-,-,-,-,-,-,-,0.0,-,-,-,-,-,-,0.0,-,-,0.0,-,-,-,-,-,-,-,0.0,-,-,-,-,-,-,-,-,-,-,-,0.0,-,-,-,-,-,-,,-,10.0,-,-,-,-,-,-,-,-,-,-,30.0,-,-,-,-,-,-,-,-,-,-,-,-,-,-,-,-,0.0,-,-,-,0.0,-,-,-,-,0.0,-,-,-,100.0,-,-,-,-,-,-,-,-,-,-,60.0,-,-,-,-,-,-,-,-,-,0.0,-,-,-,-,-,0.0,-,-,-,-,0.0,-,-,-,-,-,-,-,-,-,-,-,0.0,-,-,-,-,-,-,-,-,0.0,-,-,-,0.0,57.4,22.1,0.2986425
2860,20715,186898,Sarkisov P.D.,1986,,-,-,-,4.0,-,-,-,-,-,-,-,-,-,0.0,-,-,-,0.0,-,-,0.0,0.0,-,-,-,-,-,0.0,-,-,-,0.0,-,-,-,-,-,-,-,-,-,-,0.0,-,-,-,-,-,-,-,-,-,-,-,-,-,-,-,-,-,0.0,-,-,-,-,-,-,0.0,-,-,0.0,-,-,-,-,-,-,-,0.0,-,-,-,-,-,-,-,-,-,-,-,0.0,-,-,-,-,-,-,,-,10.0,-,-,-,-,-,-,-,-,-,-,26.0,-,-,-,-,-,-,-,-,-,-,-,-,-,-,-,-,0.0,-,-,-,0.0,-,-,-,-,4.0,-,-,-,100.0,-,-,-,-,-,-,-,-,-,-,60.0,-,-,-,-,-,-,-,-,-,0.0,-,-,-,-,-,0.0,-,-,-,-,0.0,-,-,-,-,-,-,-,-,-,-,-,0.0,-,-,-,-,-,-,-,-,0.0,-,-,-,0.0,59.3,23.7,0.2510548
2861,20715,186899,Sarkisov P.D.,1986,,-,-,-,8.0,-,-,-,-,-,-,-,-,-,0.0,-,-,-,0.0,-,-,0.0,0.0,-,-,-,-,-,0.0,-,-,-,0.0,-,-,-,-,-,-,-,-,-,-,0.0,-,-,-,-,-,-,-,-,-,-,-,-,-,-,-,-,-,0.0,-,-,-,-,-,-,0.0,-,-,0.0,-,-,-,-,-,-,-,0.0,-,-,-,-,-,-,-,-,-,-,-,0.0,-,-,-,-,-,-,,-,10.0,-,-,-,-,-,-,-,-,-,-,22.0,-,-,-,-,-,-,-,-,-,-,-,-,-,-,-,-,0.0,-,-,-,0.0,-,-,-,-,8.0,-,-,-,100.0,-,-,-,-,-,-,-,-,-,-,60.0,-,-,-,-,-,-,-,-,-,0.0,-,-,-,-,-,0.0,-,-,-,-,0.0,-,-,-,-,-,-,-,-,-,-,-,0.0,-,-,-,-,-,-,-,-,0.0,-,-,-,0.0,61.5,25.1,0.2250996
2862,20715,186900,Sarkisov P.D.,1986,,-,-,-,12.0,-,-,-,-,-,-,-,-,-,0.0,-,-,-,0.0,-,-,0.0,0.0,-,-,-,-,-,0.0,-,-,-,0.0,-,-,-,-,-,-,-,-,-,-,0.0,-,-,-,-,-,-,-,-,-,-,-,-,-,-,-,-,-,0.0,-,-,-,-,-,-,0.0,-,-,0.0,-,-,-,-,-,-,-,0.0,-,-,-,-,-,-,-,-,-,-,-,0.0,-,-,-,-,-,-,,-,10.0,-,-,-,-,-,-,-,-,-,-,18.0,-,-,-,-,-,-,-,-,-,-,-,-,-,-,-,-,0.0,-,-,-,0.0,-,-,-,-,12.0,-,-,-,100.0,-,-,-,-,-,-,-,-,-,-,60.0,-,-,-,-,-,-,-,-,-,0.0,-,-,-,-,-,0.0,-,-,-,-,0.0,-,-,-,-,-,-,-,-,-,-,-,0.0,-,-,-,-,-,-,-,-,0.0,-,-,-,0.0,63.7,26.0,0.225
2863,20715,186901,Sarkisov P.D.,1986,,-,-,-,16.0,-,-,-,-,-,-,-,-,-,0.0,-,-,-,0.0,-,-,0.0,0.0,-,-,-,-,-,0.0,-,-,-,0.0,-,-,-,-,-,-,-,-,-,-,0.0,-,-,-,-,-,-,-,-,-,-,-,-,-,-,-,-,-,0.0,-,-,-,-,-,-,0.0,-,-,0.0,-,-,-,-,-,-,-,0.0,-,-,-,-,-,-,-,-,-,-,-,0.0,-,-,-,-,-,-,,-,10.0,-,-,-,-,-,-,-,-,-,-,14.0,-,-,-,-,-,-,-,-,-,-,-,-,-,-,-,-,0.0,-,-,-,0.0,-,-,-,-,16.0,-,-,-,100.0,-,-,-,-,-,-,-,-,-,-,60.0,-,-,-,-,-,-,-,-,-,0.0,-,-,-,-,-,0.0,-,-,-,-,0.0,-,-,-,-,-,-,-,-,-,-,-,0.0,-,-,-,-,-,-,-,-,0.0,-,-,-,0.0,66.4,26.7,0.2434457
2864,20715,186902,Sarkisov P.D.,1986,,-,-,-,18.0,-,-,-,-,-,-,-,-,-,0.0,-,-,-,0.0,-,-,0.0,0.0,-,-,-,-,-,0.0,-,-,-,0.0,-,-,-,-,-,-,-,-,-,-,0.0,-,-,-,-,-,-,-,-,-,-,-,-,-,-,-,-,-,0.0,-,-,-,-,-,-,0.0,-,-,0.0,-,-,-,-,-,-,-,0.0,-,-,-,-,-,-,-,-,-,-,-,0.0,-,-,-,-,-,-,,-,10.0,-,-,-,-,-,-,-,-,-,-,12.0,-,-,-,-,-,-,-,-,-,-,-,-,-,-,-,-,0.0,-,-,-,0.0,-,-,-,-,18.0,-,-,-,100.0,-,-,-,-,-,-,-,-,-,-,60.0,-,-,-,-,-,-,-,-,-,0.0,-,-,-,-,-,0.0,-,-,-,-,0.0,-,-,-,-,-,-,-,-,-,-,-,0.0,-,-,-,-,-,-,-,-,0.0,-,-,-,0.0,67.6,27.0,0.2518518
