Repository: jacobergzhou/Poisson-Ratio

File: Non_metal_07242019.csv (part 38 of 91)
Index,Code,Glass #,Author,Year,Trademark,glass_comp,Ag2O,AgI,Al,Al2O3,AlF3,AlN,As,As2O3,As2O5,As2S3,As2Se3,AsSe,B,B2O3,BaCl2,BaF2,BaO,BeF2,BeO,Bi2O3,BiCl3,Br,Ca,CaF2,CaO,Cd,CdCl2,CdF2,CdO,Ce2O3,CeF3,CeO2,Cl,Co3O4,CoO,Cr2O3,Cs2O,CsCl,CsF,Cu2O,CuO,Dy2O3,Er,Er2O3,ErF3,Eu,Eu2O3,EuF3,F,Fe,Fe2O3,FeO,Ga,Ga2O3,Ga2S3,Ga2Se3,GaF3,Gd2O3,GdF3,Ge,GeO2,GeS2,GeSe2,H2O,HfF4,HfO2,Hg,Ho2O3,I,InF3,K,K2O,K2S,K2SO4,KBr,KCl,KF,KHF2,La,La2O3,La2S3,LaF3,Li,Li2O,Li2S,Li2SO4,LiBr,LiCl,LiF,LiI,MgF2,MgO,Mn2O3,MnF2,MnO,MnO2,MoO2,MoO3,N,Na,Na2O,Na2S,Na2SO4,NaCl,NaF,NaPO3,Nb2O5,Nd,Nd2O3,NdF3,NH4NO3,NiO,O,OH,P,P2O5,Pb,PbCl2,PbF2,PbO,PdO,Pr2O3,Pr6O11,PrF3,Rb2O,RbF,Rh2O3,RuO2,S,Sb,Sb2O3,Sb2S3,Sc2O3,Se,Si,Si3N4,SiC,SiO2,Sm2O3,Sn,SnO,SnO2,SO2,SO3,Sr,SrCl2,SrF2,SrO,Ta2O3,Ta2O5,Tb2O3,TbF3,Te,TeO2,Th,ThF4,ThO2,TiO2,Tl,Tl2O,Tl2Se,TlSe,Tm2O3,U,U3O8,UO2,V,V2O5,VO6,WO3,Y,Y2O3,Yb2O3,YbF3,YF3,ZnCl2,ZnF2,ZnO,ZnSO4,ZrF4,ZrO2,Young's modulus E (GPa),Shear modulus G (GPa),Poisson's ratio v
# 2471,4562,14674,Osaka A.,1986,nan,(GeO2)35.713570000000004 (Na2O)28.57286 (SiO2)35.713570000000004 ,0.0,0,0.0,0.0,0.0,0.0,0.0,0.0,0.0,0,0,0,0.0,0.0,0,0.0,0.0,0.0,0.0,0.0,0.0,0,0.0,0.0,0.0,0.0,0,0,0.0,0.0,0,0.0,0.0,0.0,0.0,0.0,0.0,0,0.0,0.0,0.0,0.0,0.0,0.0,0,0.0,0.0,0,0.0,0.0,0.0,0.0,0.0,0.0,0,0,0,0.0,0,0.0,35.713570000000004,0,0,0.0,0,0.0,0.0,0.0,0,0.0,0.0,0.0,0,0,0.0,0.0,0,0.0,0.0,0.0,0,0.0,0.0,0.0,0,0,0,0.0,0.0,0,0.0,0.0,0.0,0,0.0,0.0,0.0,0.0,0.0,0.0,28.57286,0.0,0.0,0.0,0.0,0.0,0.0,0.0,0.0,0.0,0.0,0.0,0.0,0.0,0.0,0.0,0.0,0.0,0.0,0.0,0.0,0.0,0.0,0,0.0,0.0,0.0,0.0,0.0,0.0,0.0,0,0.0,0.0,0.0,0.0,0.0,35.713570000000004,0.0,0,0.0,0.0,0.0,0.0,0.0,0,0.0,0.0,0.0,0.0,0.0,0,0.0,0.0,0.0,0.0,0,0.0,0.0,0.0,0,0,0,0.0,0.0,0.0,0.0,0.0,0.0,0.0,0.0,0.0,0.0,0.0,0.0,0.0,0.0,0.0,0,0.0,0.0,59.5,23.62,0.2595258
# 2472,40694,476424,Chenu S.,2012,nan,(NaPO3)66.67 (Nb2O5)11.11 (SnO)22.22 ,0.0,0,0.0,0.0,0.0,0.0,0.0,0.0,0.0,0,0,0,0.0,0.0,0,0.0,0.0,0.0,0.0,0.0,0.0,0,0.0,0.0,0.0,0.0,0,0,0.0,0.0,0,0.0,0.0,0.0,0.0,0.0,0.0,0,0.0,0.0,0.0,0.0,0.0,0.0,0,0.0,0.0,0,0.0,0.0,0.0,0.0,0.0,0.0,0,0,0,0.0,0,0.0,0.0,0,0,0.0,0,0.0,0.0,0.0,0,0.0,0.0,0.0,0,0,0.0,0.0,0,0.0,0.0,0.0,0,0.0,0.0,0.0,0,0,0,0.0,0.0,0,0.0,0.0,0.0,0,0.0,0.0,0.0,0.0,0.0,0.0,0.0,0.0,0.0,0.0,0.0,66.67,11.11,0.0,0.0,0.0,0.0,0.0,0.0,0.0,0.0,0.0,0.0,0.0,0.0,0.0,0.0,0.0,0.0,0,0.0,0.0,0.0,0.0,0.0,0.0,0.0,0,0.0,0.0,0.0,0.0,0.0,0.0,0.0,0,22.22,0.0,0.0,0.0,0.0,0,0.0,0.0,0.0,0.0,0.0,0,0.0,0.0,0.0,0.0,0,0.0,0.0,0.0,0,0,0,0.0,0.0,0.0,0.0,0.0,0.0,0.0,0.0,0.0,0.0,0.0,0.0,0.0,0.0,0.0,0,0.0,0.0,52.9,21.0,0.25952379999999997
# 2473,16778,146233,Burkhard D.J.M.,1997,nan,(Fe2O3)10.0 (Li2O)29.4 (SiO2)60.6 ,0.0,0,0.0,0.0,0.0,0.0,0.0,0.0,0.0,0,0,0,0.0,0.0,0,0.0,0.0,0.0,0.0,0.0,0.0,0,0.0,0.0,0.0,0.0,0,0,0.0,0.0,0,0.0,0.0,0.0,0.0,0.0,0.0,0,0.0,0.0,0.0,0.0,0.0,0.0,0,0.0,0.0,0,0.0,0.0,10.0,0.0,0.0,0.0,0,0,0,0.0,0,0.0,0.0,0,0,0.0,0,0.0,0.0,0.0,0,0.0,0.0,0.0,0,0,0.0,0.0,0,0.0,0.0,0.0,0,0.0,0.0,29.4,0,0,0,0.0,0.0,0,0.0,0.0,0.0,0,0.0,0.0,0.0,0.0,0.0,0.0,0.0,0.0,0.0,0.0,0.0,0.0,0.0,0.0,0.0,0.0,0.0,0.0,0.0,0.0,0.0,0.0,0.0,0.0,0.0,0.0,0.0,0.0,0.0,0,0.0,0.0,0.0,0.0,0.0,0.0,0.0,0,0.0,0.0,0.0,0.0,0.0,60.6,0.0,0,0.0,0.0,0.0,0.0,0.0,0,0.0,0.0,0.0,0.0,0.0,0,0.0,0.0,0.0,0.0,0,0.0,0.0,0.0,0,0,0,0.0,0.0,0.0,0.0,0.0,0.0,0.0,0.0,0.0,0.0,0.0,0.0,0.0,0.0,0.0,0,0.0,0.0,92.7,36.8,0.2595108
# 2474,1980,44511,Eagan R.J.,1978,nan,(B2O3)22.6 (Na2O)17.4 (SiO2)60.0 ,0.0,0,0.0,0.0,0.0,0.0,0.0,0.0,0.0,0,0,0,0.0,22.6,0,0.0,0.0,0.0,0.0,0.0,0.0,0,0.0,0.0,0.0,0.0,0,0,0.0,0.0,0,0.0,0.0,0.0,0.0,0.0,0.0,0,0.0,0.0,0.0,0.0,0.0,0.0,0,0.0,0.0,0,0.0,0.0,0.0,0.0,0.0,0.0,0,0,0,0.0,0,0.0,0.0,0,0,0.0,0,0.0,0.0,0.0,0,0.0,0.0,0.0,0,0,0.0,0.0,0,0.0,0.0,0.0,0,0.0,0.0,0.0,0,0,0,0.0,0.0,0,0.0,0.0,0.0,0,0.0,0.0,0.0,0.0,0.0,0.0,17.4,0.0,0.0,0.0,0.0,0.0,0.0,0.0,0.0,0.0,0.0,0.0,0.0,0.0,0.0,0.0,0.0,0.0,0.0,0.0,0.0,0.0,0.0,0,0.0,0.0,0.0,0.0,0.0,0.0,0.0,0,0.0,0.0,0.0,0.0,0.0,60.0,0.0,0,0.0,0.0,0.0,0.0,0.0,0,0.0,0.0,0.0,0.0,0.0,0,0.0,0.0,0.0,0.0,0,0.0,0.0,0.0,0,0,0,0.0,0.0,0.0,0.0,0.0,0.0,0.0,0.0,0.0,0.0,0.0,0.0,0.0,0.0,0.0,0,0.0,0.0,86.4,34.3,0.25947529999999996
# 2475,4562,14658,Osaka A.,1986,nan,(GeO2)57.7 (Na2O)23.08 (SiO2)19.22 ,0.0,0,0.0,0.0,0.0,0.0,0.0,0.0,0.0,0,0,0,0.0,0.0,0,0.0,0.0,0.0,0.0,0.0,0.0,0,0.0,0.0,0.0,0.0,0,0,0.0,0.0,0,0.0,0.0,0.0,0.0,0.0,0.0,0,0.0,0.0,0.0,0.0,0.0,0.0,0,0.0,0.0,0,0.0,0.0,0.0,0.0,0.0,0.0,0,0,0,0.0,0,0.0,57.7,0,0,0.0,0,0.0,0.0,0.0,0,0.0,0.0,0.0,0,0,0.0,0.0,0,0.0,0.0,0.0,0,0.0,0.0,0.0,0,0,0,0.0,0.0,0,0.0,0.0,0.0,0,0.0,0.0,0.0,0.0,0.0,0.0,23.08,0.0,0.0,0.0,0.0,0.0,0.0,0.0,0.0,0.0,0.0,0.0,0.0,0.0,0.0,0.0,0.0,0.0,0.0,0.0,0.0,0.0,0.0,0,0.0,0.0,0.0,0.0,0.0,0.0,0.0,0,0.0,0.0,0.0,0.0,0.0,19.22,0.0,0,0.0,0.0,0.0,0.0,0.0,0,0.0,0.0,0.0,0.0,0.0,0,0.0,0.0,0.0,0.0,0,0.0,0.0,0.0,0,0,0,0.0,0.0,0.0,0.0,0.0,0.0,0.0,0.0,0.0,0.0,0.0,0.0,0.0,0.0,0.0,0,0.0,0.0,66.5,26.4,0.2594697
# 2476,3861,12478,Takahashi K.,1983,nan,(B2O3)47.61904762 (K2O)4.7619047619999995 (SiO2)47.61904762 ,0.0,0,0.0,0.0,0.0,0.0,0.0,0.0,0.0,0,0,0,0.0,47.61904762,0,0.0,0.0,0.0,0.0,0.0,0.0,0,0.0,0.0,0.0,0.0,0,0,0.0,0.0,0,0.0,0.0,0.0,0.0,0.0,0.0,0,0.0,0.0,0.0,0.0,0.0,0.0,0,0.0,0.0,0,0.0,0.0,0.0,0.0,0.0,0.0,0,0,0,0.0,0,0.0,0.0,0,0,0.0,0,0.0,0.0,0.0,0,0.0,0.0,4.7619047619999995,0,0,0.0,0.0,0,0.0,0.0,0.0,0,0.0,0.0,0.0,0,0,0,0.0,0.0,0,0.0,0.0,0.0,0,0.0,0.0,0.0,0.0,0.0,0.0,0.0,0.0,0.0,0.0,0.0,0.0,0.0,0.0,0.0,0.0,0.0,0.0,0.0,0.0,0.0,0.0,0.0,0.0,0.0,0.0,0.0,0.0,0.0,0,0.0,0.0,0.0,0.0,0.0,0.0,0.0,0,0.0,0.0,0.0,0.0,0.0,47.61904762,0.0,0,0.0,0.0,0.0,0.0,0.0,0,0.0,0.0,0.0,0.0,0.0,0,0.0,0.0,0.0,0.0,0,0.0,0.0,0.0,0,0,0,0.0,0.0,0.0,0.0,0.0,0.0,0.0,0.0,0.0,0.0,0.0,0.0,0.0,0.0,0.0,0,0.0,0.0,33.9,13.46,0.2592868
# 2477,7459,56008,Kodama M.,1994,nan,(B2O3)98.0 (Li2O)2.0 ,0.0,0,0.0,0.0,0.0,0.0,0.0,0.0,0.0,0,0,0,0.0,98.0,0,0.0,0.0,0.0,0.0,0.0,0.0,0,0.0,0.0,0.0,0.0,0,0,0.0,0.0,0,0.0,0.0,0.0,0.0,0.0,0.0,0,0.0,0.0,0.0,0.0,0.0,0.0,0,0.0,0.0,0,0.0,0.0,0.0,0.0,0.0,0.0,0,0,0,0.0,0,0.0,0.0,0,0,0.0,0,0.0,0.0,0.0,0,0.0,0.0,0.0,0,0,0.0,0.0,0,0.0,0.0,0.0,0,0.0,0.0,2.0,0,0,0,0.0,0.0,0,0.0,0.0,0.0,0,0.0,0.0,0.0,0.0,0.0,0.0,0.0,0.0,0.0,0.0,0.0,0.0,0.0,0.0,0.0,0.0,0.0,0.0,0.0,0.0,0.0,0.0,0.0,0.0,0.0,0.0,0.0,0.0,0.0,0,0.0,0.0,0.0,0.0,0.0,0.0,0.0,0,0.0,0.0,0.0,0.0,0.0,0.0,0.0,0,0.0,0.0,0.0,0.0,0.0,0,0.0,0.0,0.0,0.0,0.0,0,0.0,0.0,0.0,0.0,0,0.0,0.0,0.0,0,0,0,0.0,0.0,0.0,0.0,0.0,0.0,0.0,0.0,0.0,0.0,0.0,0.0,0.0,0.0,0.0,0,0.0,0.0,20.4,8.1,0.2592592
# 2478,7820,74109,Osaka A.,1985,nan,(GeO2)82.4 (K2O)17.6 ,0.0,0,0.0,0.0,0.0,0.0,0.0,0.0,0.0,0,0,0,0.0,0.0,0,0.0,0.0,0.0,0.0,0.0,0.0,0,0.0,0.0,0.0,0.0,0,0,0.0,0.0,0,0.0,0.0,0.0,0.0,0.0,0.0,0,0.0,0.0,0.0,0.0,0.0,0.0,0,0.0,0.0,0,0.0,0.0,0.0,0.0,0.0,0.0,0,0,0,0.0,0,0.0,82.4,0,0,0.0,0,0.0,0.0,0.0,0,0.0,0.0,17.6,0,0,0.0,0.0,0,0.0,0.0,0.0,0,0.0,0.0,0.0,0,0,0,0.0,0.0,0,0.0,0.0,0.0,0,0.0,0.0,0.0,0.0,0.0,0.0,0.0,0.0,0.0,0.0,0.0,0.0,0.0,0.0,0.0,0.0,0.0,0.0,0.0,0.0,0.0,0.0,0.0,0.0,0.0,0.0,0.0,0.0,0.0,0,0.0,0.0,0.0,0.0,0.0,0.0,0.0,0,0.0,0.0,0.0,0.0,0.0,0.0,0.0,0,0.0,0.0,0.0,0.0,0.0,0,0.0,0.0,0.0,0.0,0.0,0,0.0,0.0,0.0,0.0,0,0.0,0.0,0.0,0,0,0,0.0,0.0,0.0,0.0,0.0,0.0,0.0,0.0,0.0,0.0,0.0,0.0,0.0,0.0,0.0,0,0.0,0.0,57.8,22.95,0.2592592
# 2479,16777,171590,Burkhard D.J.M.,1997,nan,(Fe2O3)5.0 (Na2O)36.0 (SiO2)59.0 ,0.0,0,0.0,0.0,0.0,0.0,0.0,0.0,0.0,0,0,0,0.0,0.0,0,0.0,0.0,0.0,0.0,0.0,0.0,0,0.0,0.0,0.0,0.0,0,0,0.0,0.0,0,0.0,0.0,0.0,0.0,0.0,0.0,0,0.0,0.0,0.0,0.0,0.0,0.0,0,0.0,0.0,0,0.0,0.0,5.0,0.0,0.0,0.0,0,0,0,0.0,0,0.0,0.0,0,0,0.0,0,0.0,0.0,0.0,0,0.0,0.0,0.0,0,0,0.0,0.0,0,0.0,0.0,0.0,0,0.0,0.0,0.0,0,0,0,0.0,0.0,0,0.0,0.0,0.0,0,0.0,0.0,0.0,0.0,0.0,0.0,36.0,0.0,0.0,0.0,0.0,0.0,0.0,0.0,0.0,0.0,0.0,0.0,0.0,0.0,0.0,0.0,0.0,0.0,0.0,0.0,0.0,0.0,0.0,0,0.0,0.0,0.0,0.0,0.0,0.0,0.0,0,0.0,0.0,0.0,0.0,0.0,59.0,0.0,0,0.0,0.0,0.0,0.0,0.0,0,0.0,0.0,0.0,0.0,0.0,0,0.0,0.0,0.0,0.0,0,0.0,0.0,0.0,0,0,0,0.0,0.0,0.0,0.0,0.0,0.0,0.0,0.0,0.0,0.0,0.0,0.0,0.0,0.0,0.0,0,0.0,0.0,62.2,24.7,0.2591093
# 2480,16777,171591,Burkhard D.J.M.,1997,nan,(Fe2O3)5.0 (Na2O)41.0 (SiO2)54.0 ,0.0,0,0.0,0.0,0.0,0.0,0.0,0.0,0.0,0,0,0,0.0,0.0,0,0.0,0.0,0.0,0.0,0.0,0.0,0,0.0,0.0,0.0,0.0,0,0,0.0,0.0,0,0.0,0.0,0.0,0.0,0.0,0.0,0,0.0,0.0,0.0,0.0,0.0,0.0,0,0.0,0.0,0,0.0,0.0,5.0,0.0,0.0,0.0,0,0,0,0.0,0,0.0,0.0,0,0,0.0,0,0.0,0.0,0.0,0,0.0,0.0,0.0,0,0,0.0,0.0,0,0.0,0.0,0.0,0,0.0,0.0,0.0,0,0,0,0.0,0.0,0,0.0,0.0,0.0,0,0.0,0.0,0.0,0.0,0.0,0.0,41.0,0.0,0.0,0.0,0.0,0.0,0.0,0.0,0.0,0.0,0.0,0.0,0.0,0.0,0.0,0.0,0.0,0.0,0.0,0.0,0.0,0.0,0.0,0,0.0,0.0,0.0,0.0,0.0,0.0,0.0,0,0.0,0.0,0.0,0.0,0.0,54.0,0.0,0,0.0,0.0,0.0,0.0,0.0,0,0.0,0.0,0.0,0.0,0.0,0,0.0,0.0,0.0,0.0,0,0.0,0.0,0.0,0,0,0,0.0,0.0,0.0,0.0,0.0,0.0,0.0,0.0,0.0,0.0,0.0,0.0,0.0,0.0,0.0,0,0.0,0.0,62.7,24.9,0.2590362
# 2481,1834,9133,Takahashi K.,1983,nan,(Na2O)27.5 (SiO2)72.5 ,0.0,0,0.0,0.0,0.0,0.0,0.0,0.0,0.0,0,0,0,0.0,0.0,0,0.0,0.0,0.0,0.0,0.0,0.0,0,0.0,0.0,0.0,0.0,0,0,0.0,0.0,0,0.0,0.0,0.0,0.0,0.0,0.0,0,0.0,0.0,0.0,0.0,0.0,0.0,0,0.0,0.0,0,0.0,0.0,0.0,0.0,0.0,0.0,0,0,0,0.0,0,0.0,0.0,0,0,0.0,0,0.0,0.0,0.0,0,0.0,0.0,0.0,0,0,0.0,0.0,0,0.0,0.0,0.0,0,0.0,0.0,0.0,0,0,0,0.0,0.0,0,0.0,0.0,0.0,0,0.0,0.0,0.0,0.0,0.0,0.0,27.5,0.0,0.0,0.0,0.0,0.0,0.0,0.0,0.0,0.0,0.0,0.0,0.0,0.0,0.0,0.0,0.0,0.0,0.0,0.0,0.0,0.0,0.0,0,0.0,0.0,0.0,0.0,0.0,0.0,0.0,0,0.0,0.0,0.0,0.0,0.0,72.5,0.0,0,0.0,0.0,0.0,0.0,0.0,0,0.0,0.0,0.0,0.0,0.0,0,0.0,0.0,0.0,0.0,0,0.0,0.0,0.0,0,0,0,0.0,0.0,0.0,0.0,0.0,0.0,0.0,0.0,0.0,0.0,0.0,0.0,0.0,0.0,0.0,0,0.0,0.0,55.9,22.2,0.259009
# 2482,213,20058,Polukhin V.N.,1983,nan,(GeO2)68.96551448 (Na2O)9.724138222 (SiO2)9.724138222 (ZnO)11.58620907 ,0.0,0,0.0,0.0,0.0,0.0,0.0,0.0,0.0,0,0,0,0.0,0.0,0,0.0,0.0,0.0,0.0,0.0,0.0,0,0.0,0.0,0.0,0.0,0,0,0.0,0.0,0,0.0,0.0,0.0,0.0,0.0,0.0,0,0.0,0.0,0.0,0.0,0.0,0.0,0,0.0,0.0,0,0.0,0.0,0.0,0.0,0.0,0.0,0,0,0,0.0,0,0.0,68.96551448,0,0,0.0,0,0.0,0.0,0.0,0,0.0,0.0,0.0,0,0,0.0,0.0,0,0.0,0.0,0.0,0,0.0,0.0,0.0,0,0,0,0.0,0.0,0,0.0,0.0,0.0,0,0.0,0.0,0.0,0.0,0.0,0.0,9.724138222,0.0,0.0,0.0,0.0,0.0,0.0,0.0,0.0,0.0,0.0,0.0,0.0,0.0,0.0,0.0,0.0,0.0,0.0,0.0,0.0,0.0,0.0,0,0.0,0.0,0.0,0.0,0.0,0.0,0.0,0,0.0,0.0,0.0,0.0,0.0,9.724138222,0.0,0,0.0,0.0,0.0,0.0,0.0,0,0.0,0.0,0.0,0.0,0.0,0,0.0,0.0,0.0,0.0,0,0.0,0.0,0.0,0,0,0,0.0,0.0,0.0,0.0,0.0,0.0,0.0,0.0,0.0,0.0,0.0,0.0,0.0,0.0,11.58620907,0,0.0,0.0,65.6,26.2,0.259
# 2483,575,24663,Spinner S.,1954,nan,(B2O3)35.7 (CaO)14.3 (Na2O)14.3 (SiO2)35.7 ,0.0,0,0.0,0.0,0.0,0.0,0.0,0.0,0.0,0,0,0,0.0,35.7,0,0.0,0.0,0.0,0.0,0.0,0.0,0,0.0,0.0,14.3,0.0,0,0,0.0,0.0,0,0.0,0.0,0.0,0.0,0.0,0.0,0,0.0,0.0,0.0,0.0,0.0,0.0,0,0.0,0.0,0,0.0,0.0,0.0,0.0,0.0,0.0,0,0,0,0.0,0,0.0,0.0,0,0,0.0,0,0.0,0.0,0.0,0,0.0,0.0,0.0,0,0,0.0,0.0,0,0.0,0.0,0.0,0,0.0,0.0,0.0,0,0,0,0.0,0.0,0,0.0,0.0,0.0,0,0.0,0.0,0.0,0.0,0.0,0.0,14.3,0.0,0.0,0.0,0.0,0.0,0.0,0.0,0.0,0.0,0.0,0.0,0.0,0.0,0.0,0.0,0.0,0.0,0.0,0.0,0.0,0.0,0.0,0,0.0,0.0,0.0,0.0,0.0,0.0,0.0,0,0.0,0.0,0.0,0.0,0.0,35.7,0.0,0,0.0,0.0,0.0,0.0,0.0,0,0.0,0.0,0.0,0.0,0.0,0,0.0,0.0,0.0,0.0,0,0.0,0.0,0.0,0,0,0,0.0,0.0,0.0,0.0,0.0,0.0,0.0,0.0,0.0,0.0,0.0,0.0,0.0,0.0,0.0,0,0.0,0.0,86.8,34.6,0.259
# 2484,1888,122465,Sanin V.I.,1982,nan,(CaO)30.0 (MgO)12.0 (Na2O)12.0 (SiO2)46.0 ,0.0,0,0.0,0.0,0.0,0.0,0.0,0.0,0.0,0,0,0,0.0,0.0,0,0.0,0.0,0.0,0.0,0.0,0.0,0,0.0,0.0,30.0,0.0,0,0,0.0,0.0,0,0.0,0.0,0.0,0.0,0.0,0.0,0,0.0,0.0,0.0,0.0,0.0,0.0,0,0.0,0.0,0,0.0,0.0,0.0,0.0,0.0,0.0,0,0,0,0.0,0,0.0,0.0,0,0,0.0,0,0.0,0.0,0.0,0,0.0,0.0,0.0,0,0,0.0,0.0,0,0.0,0.0,0.0,0,0.0,0.0,0.0,0,0,0,0.0,0.0,0,0.0,12.0,0.0,0,0.0,0.0,0.0,0.0,0.0,0.0,12.0,0.0,0.0,0.0,0.0,0.0,0.0,0.0,0.0,0.0,0.0,0.0,0.0,0.0,0.0,0.0,0.0,0.0,0.0,0.0,0.0,0.0,0.0,0,0.0,0.0,0.0,0.0,0.0,0.0,0.0,0,0.0,0.0,0.0,0.0,0.0,46.0,0.0,0,0.0,0.0,0.0,0.0,0.0,0,0.0,0.0,0.0,0.0,0.0,0,0.0,0.0,0.0,0.0,0,0.0,0.0,0.0,0,0,0,0.0,0.0,0.0,0.0,0.0,0.0,0.0,0.0,0.0,0.0,0.0,0.0,0.0,0.0,0.0,0,0.0,0.0,nan,nan,0.259
# 2485,1962,986,Yoshimoto M.,1986,nan,(PbO)50.0 (SiO2)50.0 ,0.0,0,0.0,0.0,0.0,0.0,0.0,0.0,0.0,0,0,0,0.0,0.0,0,0.0,0.0,0.0,0.0,0.0,0.0,0,0.0,0.0,0.0,0.0,0,0,0.0,0.0,0,0.0,0.0,0.0,0.0,0.0,0.0,0,0.0,0.0,0.0,0.0,0.0,0.0,0,0.0,0.0,0,0.0,0.0,0.0,0.0,0.0,0.0,0,0,0,0.0,0,0.0,0.0,0,0,0.0,0,0.0,0.0,0.0,0,0.0,0.0,0.0,0,0,0.0,0.0,0,0.0,0.0,0.0,0,0.0,0.0,0.0,0,0,0,0.0,0.0,0,0.0,0.0,0.0,0,0.0,0.0,0.0,0.0,0.0,0.0,0.0,0.0,0.0,0.0,0.0,0.0,0.0,0.0,0.0,0.0,0.0,0.0,0.0,0.0,0.0,0.0,0.0,0.0,0.0,50.0,0.0,0.0,0.0,0,0.0,0.0,0.0,0.0,0.0,0.0,0.0,0,0.0,0.0,0.0,0.0,0.0,50.0,0.0,0,0.0,0.0,0.0,0.0,0.0,0,0.0,0.0,0.0,0.0,0.0,0,0.0,0.0,0.0,0.0,0,0.0,0.0,0.0,0,0,0,0.0,0.0,0.0,0.0,0.0,0.0,0.0,0.0,0.0,0.0,0.0,0.0,0.0,0.0,0.0,0,0.0,0.0,51.1,20.3,0.259
# 2486,1965,110888,Kisin B.I.,1959,TK4,(Al2O3)3.821126133 (As2O3)0.269300221 (B2O3)5.884769826 (BaO)24.03153971 (Sb2O3)0.149800123 (SiO2)56.52715635 (ZnO)9.316307639 ,0.0,0,0.0,3.821126133,0.0,0.0,0.0,0.269300221,0.0,0,0,0,0.0,5.884769826,0,0.0,24.03153971,0.0,0.0,0.0,0.0,0,0.0,0.0,0.0,0.0,0,0,0.0,0.0,0,0.0,0.0,0.0,0.0,0.0,0.0,0,0.0,0.0,0.0,0.0,0.0,0.0,0,0.0,0.0,0,0.0,0.0,0.0,0.0,0.0,0.0,0,0,0,0.0,0,0.0,0.0,0,0,0.0,0,0.0,0.0,0.0,0,0.0,0.0,0.0,0,0,0.0,0.0,0,0.0,0.0,0.0,0,0.0,0.0,0.0,0,0,0,0.0,0.0,0,0.0,0.0,0.0,0,0.0,0.0,0.0,0.0,0.0,0.0,0.0,0.0,0.0,0.0,0.0,0.0,0.0,0.0,0.0,0.0,0.0,0.0,0.0,0.0,0.0,0.0,0.0,0.0,0.0,0.0,0.0,0.0,0.0,0,0.0,0.0,0.0,0.0,0.0,0.0,0.149800123,0,0.0,0.0,0.0,0.0,0.0,56.52715635,0.0,0,0.0,0.0,0.0,0.0,0.0,0,0.0,0.0,0.0,0.0,0.0,0,0.0,0.0,0.0,0.0,0,0.0,0.0,0.0,0,0,0,0.0,0.0,0.0,0.0,0.0,0.0,0.0,0.0,0.0,0.0,0.0,0.0,0.0,0.0,9.316307639,0,0.0,0.0,77.6,30.81,0.259
# 2487,1965,110893,Kisin B.I.,1959,TK13,(Al2O3)3.392498864 (B2O3)19.24799923 (BaO)25.27623899 (Na2O)0.7028949720000001 (Sb2O3)0.089669996 (SiO2)51.29069795 ,0.0,0,0.0,3.392498864,0.0,0.0,0.0,0.0,0.0,0,0,0,0.0,19.24799923,0,0.0,25.27623899,0.0,0.0,0.0,0.0,0,0.0,0.0,0.0,0.0,0,0,0.0,0.0,0,0.0,0.0,0.0,0.0,0.0,0.0,0,0.0,0.0,0.0,0.0,0.0,0.0,0,0.0,0.0,0,0.0,0.0,0.0,0.0,0.0,0.0,0,0,0,0.0,0,0.0,0.0,0,0,0.0,0,0.0,0.0,0.0,0,0.0,0.0,0.0,0,0,0.0,0.0,0,0.0,0.0,0.0,0,0.0,0.0,0.0,0,0,0,0.0,0.0,0,0.0,0.0,0.0,0,0.0,0.0,0.0,0.0,0.0,0.0,0.7028949720000001,0.0,0.0,0.0,0.0,0.0,0.0,0.0,0.0,0.0,0.0,0.0,0.0,0.0,0.0,0.0,0.0,0.0,0.0,0.0,0.0,0.0,0.0,0,0.0,0.0,0.0,0.0,0.0,0.0,0.089669996,0,0.0,0.0,0.0,0.0,0.0,51.29069795,0.0,0,0.0,0.0,0.0,0.0,0.0,0,0.0,0.0,0.0,0.0,0.0,0,0.0,0.0,0.0,0.0,0,0.0,0.0,0.0,0,0,0,0.0,0.0,0.0,0.0,0.0,0.0,0.0,0.0,0.0,0.0,0.0,0.0,0.0,0.0,0.0,0,0.0,0.0,84.3,33.47,0.259
# 2488,2027,9640,Shaw R.R.,1971,nan,(PbO)50.0 (SiO2)50.0 ,0.0,0,0.0,0.0,0.0,0.0,0.0,0.0,0.0,0,0,0,0.0,0.0,0,0.0,0.0,0.0,0.0,0.0,0.0,0,0.0,0.0,0.0,0.0,0,0,0.0,0.0,0,0.0,0.0,0.0,0.0,0.0,0.0,0,0.0,0.0,0.0,0.0,0.0,0.0,0,0.0,0.0,0,0.0,0.0,0.0,0.0,0.0,0.0,0,0,0,0.0,0,0.0,0.0,0,0,0.0,0,0.0,0.0,0.0,0,0.0,0.0,0.0,0,0,0.0,0.0,0,0.0,0.0,0.0,0,0.0,0.0,0.0,0,0,0,0.0,0.0,0,0.0,0.0,0.0,0,0.0,0.0,0.0,0.0,0.0,0.0,0.0,0.0,0.0,0.0,0.0,0.0,0.0,0.0,0.0,0.0,0.0,0.0,0.0,0.0,0.0,0.0,0.0,0.0,0.0,50.0,0.0,0.0,0.0,0,0.0,0.0,0.0,0.0,0.0,0.0,0.0,0,0.0,0.0,0.0,0.0,0.0,50.0,0.0,0,0.0,0.0,0.0,0.0,0.0,0,0.0,0.0,0.0,0.0,0.0,0,0.0,0.0,0.0,0.0,0,0.0,0.0,0.0,0,0,0,0.0,0.0,0.0,0.0,0.0,0.0,0.0,0.0,0.0,0.0,0.0,0.0,0.0,0.0,0.0,0,0.0,0.0,44.0,17.51,0.259
# 2489,2416,33043,Ashizuka M.,1985,nan,(Al2O3)23.1 (CaO)23.1 (P2O5)7.7 (SiO2)46.1 ,0.0,0,0.0,23.1,0.0,0.0,0.0,0.0,0.0,0,0,0,0.0,0.0,0,0.0,0.0,0.0,0.0,0.0,0.0,0,0.0,0.0,23.1,0.0,0,0,0.0,0.0,0,0.0,0.0,0.0,0.0,0.0,0.0,0,0.0,0.0,0.0,0.0,0.0,0.0,0,0.0,0.0,0,0.0,0.0,0.0,0.0,0.0,0.0,0,0,0,0.0,0,0.0,0.0,0,0,0.0,0,0.0,0.0,0.0,0,0.0,0.0,0.0,0,0,0.0,0.0,0,0.0,0.0,0.0,0,0.0,0.0,0.0,0,0,0,0.0,0.0,0,0.0,0.0,0.0,0,0.0,0.0,0.0,0.0,0.0,0.0,0.0,0.0,0.0,0.0,0.0,0.0,0.0,0.0,0.0,0.0,0.0,0.0,0.0,0.0,0.0,7.7,0.0,0.0,0.0,0.0,0.0,0.0,0.0,0,0.0,0.0,0.0,0.0,0.0,0.0,0.0,0,0.0,0.0,0.0,0.0,0.0,46.1,0.0,0,0.0,0.0,0.0,0.0,0.0,0,0.0,0.0,0.0,0.0,0.0,0,0.0,0.0,0.0,0.0,0,0.0,0.0,0.0,0,0,0,0.0,0.0,0.0,0.0,0.0,0.0,0.0,0.0,0.0,0.0,0.0,0.0,0.0,0.0,0.0,0,0.0,0.0,84.0,33.36,0.259
# 2490,2416,33044,Ashizuka M.,1985,nan,(Al2O3)13.8 (CaO)31.0 (P2O5)10.4 (SiO2)44.8 ,0.0,0,0.0,13.8,0.0,0.0,0.0,0.0,0.0,0,0,0,0.0,0.0,0,0.0,0.0,0.0,0.0,0.0,0.0,0,0.0,0.0,31.0,0.0,0,0,0.0,0.0,0,0.0,0.0,0.0,0.0,0.0,0.0,0,0.0,0.0,0.0,0.0,0.0,0.0,0,0.0,0.0,0,0.0,0.0,0.0,0.0,0.0,0.0,0,0,0,0.0,0,0.0,0.0,0,0,0.0,0,0.0,0.0,0.0,0,0.0,0.0,0.0,0,0,0.0,0.0,0,0.0,0.0,0.0,0,0.0,0.0,0.0,0,0,0,0.0,0.0,0,0.0,0.0,0.0,0,0.0,0.0,0.0,0.0,0.0,0.0,0.0,0.0,0.0,0.0,0.0,0.0,0.0,0.0,0.0,0.0,0.0,0.0,0.0,0.0,0.0,10.4,0.0,0.0,0.0,0.0,0.0,0.0,0.0,0,0.0,0.0,0.0,0.0,0.0,0.0,0.0,0,0.0,0.0,0.0,0.0,0.0,44.8,0.0,0,0.0,0.0,0.0,0.0,0.0,0,0.0,0.0,0.0,0.0,0.0,0,0.0,0.0,0.0,0.0,0,0.0,0.0,0.0,0,0,0,0.0,0.0,0.0,0.0,0.0,0.0,0.0,0.0,0.0,0.0,0.0,0.0,0.0,0.0,0.0,0,0.0,0.0,79.9,31.74,0.259
# 2491,3856,12425,Maynell C.A.,1973,nan,(B2O3)27.469990000000003 (SiO2)72.53001 ,0.0,0,0.0,0.0,0.0,0.0,0.0,0.0,0.0,0,0,0,0.0,27.469990000000003,0,0.0,0.0,0.0,0.0,0.0,0.0,0,0.0,0.0,0.0,0.0,0,0,0.0,0.0,0,0.0,0.0,0.0,0.0,0.0,0.0,0,0.0,0.0,0.0,0.0,0.0,0.0,0,0.0,0.0,0,0.0,0.0,0.0,0.0,0.0,0.0,0,0,0,0.0,0,0.0,0.0,0,0,0.0,0,0.0,0.0,0.0,0,0.0,0.0,0.0,0,0,0.0,0.0,0,0.0,0.0,0.0,0,0.0,0.0,0.0,0,0,0,0.0,0.0,0,0.0,0.0,0.0,0,0.0,0.0,0.0,0.0,0.0,0.0,0.0,0.0,0.0,0.0,0.0,0.0,0.0,0.0,0.0,0.0,0.0,0.0,0.0,0.0,0.0,0.0,0.0,0.0,0.0,0.0,0.0,0.0,0.0,0,0.0,0.0,0.0,0.0,0.0,0.0,0.0,0,0.0,0.0,0.0,0.0,0.0,72.53001,0.0,0,0.0,0.0,0.0,0.0,0.0,0,0.0,0.0,0.0,0.0,0.0,0,0.0,0.0,0.0,0.0,0,0.0,0.0,0.0,0,0,0,0.0,0.0,0.0,0.0,0.0,0.0,0.0,0.0,0.0,0.0,0.0,0.0,0.0,0.0,0.0,0,0.0,0.0,34.3,13.63,0.259
# 2492,3856,10793,Maynell C.A.,1973,nan,(B2O3)100.0 ,0.0,0,0.0,0.0,0.0,0.0,0.0,0.0,0.0,0,0,0,0.0,100.0,0,0.0,0.0,0.0,0.0,0.0,0.0,0,0.0,0.0,0.0,0.0,0,0,0.0,0.0,0,0.0,0.0,0.0,0.0,0.0,0.0,0,0.0,0.0,0.0,0.0,0.0,0.0,0,0.0,0.0,0,0.0,0.0,0.0,0.0,0.0,0.0,0,0,0,0.0,0,0.0,0.0,0,0,0.0,0,0.0,0.0,0.0,0,0.0,0.0,0.0,0,0,0.0,0.0,0,0.0,0.0,0.0,0,0.0,0.0,0.0,0,0,0,0.0,0.0,0,0.0,0.0,0.0,0,0.0,0.0,0.0,0.0,0.0,0.0,0.0,0.0,0.0,0.0,0.0,0.0,0.0,0.0,0.0,0.0,0.0,0.0,0.0,0.0,0.0,0.0,0.0,0.0,0.0,0.0,0.0,0.0,0.0,0,0.0,0.0,0.0,0.0,0.0,0.0,0.0,0,0.0,0.0,0.0,0.0,0.0,0.0,0.0,0,0.0,0.0,0.0,0.0,0.0,0,0.0,0.0,0.0,0.0,0.0,0,0.0,0.0,0.0,0.0,0,0.0,0.0,0.0,0,0,0,0.0,0.0,0.0,0.0,0.0,0.0,0.0,0.0,0.0,0.0,0.0,0.0,0.0,0.0,0.0,0,0.0,0.0,17.4,6.9,0.259
# 2493,3863,12538,Manghnani M.H.,1972,nan,(Na2O)27.5 (SiO2)47.5 (TiO2)25.0 ,0.0,0,0.0,0.0,0.0,0.0,0.0,0.0,0.0,0,0,0,0.0,0.0,0,0.0,0.0,0.0,0.0,0.0,0.0,0,0.0,0.0,0.0,0.0,0,0,0.0,0.0,0,0.0,0.0,0.0,0.0,0.0,0.0,0,0.0,0.0,0.0,0.0,0.0,0.0,0,0.0,0.0,0,0.0,0.0,0.0,0.0,0.0,0.0,0,0,0,0.0,0,0.0,0.0,0,0,0.0,0,0.0,0.0,0.0,0,0.0,0.0,0.0,0,0,0.0,0.0,0,0.0,0.0,0.0,0,0.0,0.0,0.0,0,0,0,0.0,0.0,0,0.0,0.0,0.0,0,0.0,0.0,0.0,0.0,0.0,0.0,27.5,0.0,0.0,0.0,0.0,0.0,0.0,0.0,0.0,0.0,0.0,0.0,0.0,0.0,0.0,0.0,0.0,0.0,0.0,0.0,0.0,0.0,0.0,0,0.0,0.0,0.0,0.0,0.0,0.0,0.0,0,0.0,0.0,0.0,0.0,0.0,47.5,0.0,0,0.0,0.0,0.0,0.0,0.0,0,0.0,0.0,0.0,0.0,0.0,0,0.0,0.0,0.0,0.0,0,25.0,0.0,0.0,0,0,0,0.0,0.0,0.0,0.0,0.0,0.0,0.0,0.0,0.0,0.0,0.0,0.0,0.0,0.0,0.0,0,0.0,0.0,78.9,31.26,0.259
# 2494,3865,12555,Johnston R.A.,1975,nan,(Na2O)30.0 (SiO2)45.0 (TiO2)25.0 ,0.0,0,0.0,0.0,0.0,0.0,0.0,0.0,0.0,0,0,0,0.0,0.0,0,0.0,0.0,0.0,0.0,0.0,0.0,0,0.0,0.0,0.0,0.0,0,0,0.0,0.0,0,0.0,0.0,0.0,0.0,0.0,0.0,0,0.0,0.0,0.0,0.0,0.0,0.0,0,0.0,0.0,0,0.0,0.0,0.0,0.0,0.0,0.0,0,0,0,0.0,0,0.0,0.0,0,0,0.0,0,0.0,0.0,0.0,0,0.0,0.0,0.0,0,0,0.0,0.0,0,0.0,0.0,0.0,0,0.0,0.0,0.0,0,0,0,0.0,0.0,0,0.0,0.0,0.0,0,0.0,0.0,0.0,0.0,0.0,0.0,30.0,0.0,0.0,0.0,0.0,0.0,0.0,0.0,0.0,0.0,0.0,0.0,0.0,0.0,0.0,0.0,0.0,0.0,0.0,0.0,0.0,0.0,0.0,0,0.0,0.0,0.0,0.0,0.0,0.0,0.0,0,0.0,0.0,0.0,0.0,0.0,45.0,0.0,0,0.0,0.0,0.0,0.0,0.0,0,0.0,0.0,0.0,0.0,0.0,0,0.0,0.0,0.0,0.0,0,25.0,0.0,0.0,0,0,0,0.0,0.0,0.0,0.0,0.0,0.0,0.0,0.0,0.0,0.0,0.0,0.0,0.0,0.0,0.0,0,0.0,0.0,78.2,31.06,0.259
# 2495,4550,14126,Higazy A.A.,1987,nan,(CaO)19.71026118 (Na2O)14.78269089 (SiO2)64.05834384 (TiO2)1.4487040869999999 ,0.0,0,0.0,0.0,0.0,0.0,0.0,0.0,0.0,0,0,0,0.0,0.0,0,0.0,0.0,0.0,0.0,0.0,0.0,0,0.0,0.0,19.71026118,0.0,0,0,0.0,0.0,0,0.0,0.0,0.0,0.0,0.0,0.0,0,0.0,0.0,0.0,0.0,0.0,0.0,0,0.0,0.0,0,0.0,0.0,0.0,0.0,0.0,0.0,0,0,0,0.0,0,0.0,0.0,0,0,0.0,0,0.0,0.0,0.0,0,0.0,0.0,0.0,0,0,0.0,0.0,0,0.0,0.0,0.0,0,0.0,0.0,0.0,0,0,0,0.0,0.0,0,0.0,0.0,0.0,0,0.0,0.0,0.0,0.0,0.0,0.0,14.78269089,0.0,0.0,0.0,0.0,0.0,0.0,0.0,0.0,0.0,0.0,0.0,0.0,0.0,0.0,0.0,0.0,0.0,0.0,0.0,0.0,0.0,0.0,0,0.0,0.0,0.0,0.0,0.0,0.0,0.0,0,0.0,0.0,0.0,0.0,0.0,64.05834384,0.0,0,0.0,0.0,0.0,0.0,0.0,0,0.0,0.0,0.0,0.0,0.0,0,0.0,0.0,0.0,0.0,0,1.4487040869999999,0.0,0.0,0,0,0,0.0,0.0,0.0,0.0,0.0,0.0,0.0,0.0,0.0,0.0,0.0,0.0,0.0,0.0,0.0,0,0.0,0.0,81.6,32.4,0.259
# 2496,5879,93263,Keshishyan T.N.,1978,nan,(Al2O3)9.1 (Li2O)31.8 (P2O5)59.1 ,0.0,0,0.0,9.1,0.0,0.0,0.0,0.0,0.0,0,0,0,0.0,0.0,0,0.0,0.0,0.0,0.0,0.0,0.0,0,0.0,0.0,0.0,0.0,0,0,0.0,0.0,0,0.0,0.0,0.0,0.0,0.0,0.0,0,0.0,0.0,0.0,0.0,0.0,0.0,0,0.0,0.0,0,0.0,0.0,0.0,0.0,0.0,0.0,0,0,0,0.0,0,0.0,0.0,0,0,0.0,0,0.0,0.0,0.0,0,0.0,0.0,0.0,0,0,0.0,0.0,0,0.0,0.0,0.0,0,0.0,0.0,31.8,0,0,0,0.0,0.0,0,0.0,0.0,0.0,0,0.0,0.0,0.0,0.0,0.0,0.0,0.0,0.0,0.0,0.0,0.0,0.0,0.0,0.0,0.0,0.0,0.0,0.0,0.0,0.0,0.0,59.1,0.0,0.0,0.0,0.0,0.0,0.0,0.0,0,0.0,0.0,0.0,0.0,0.0,0.0,0.0,0,0.0,0.0,0.0,0.0,0.0,0.0,0.0,0,0.0,0.0,0.0,0.0,0.0,0,0.0,0.0,0.0,0.0,0.0,0,0.0,0.0,0.0,0.0,0,0.0,0.0,0.0,0,0,0,0.0,0.0,0.0,0.0,0.0,0.0,0.0,0.0,0.0,0.0,0.0,0.0,0.0,0.0,0.0,0,0.0,0.0,nan,nan,0.259
# 2497,6239,90960,Ashizuka M.,1984,nan,(Al2O3)5.0 (MgO)50.0 (P2O5)45.0 ,0.0,0,0.0,5.0,0.0,0.0,0.0,0.0,0.0,0,0,0,0.0,0.0,0,0.0,0.0,0.0,0.0,0.0,0.0,0,0.0,0.0,0.0,0.0,0,0,0.0,0.0,0,0.0,0.0,0.0,0.0,0.0,0.0,0,0.0,0.0,0.0,0.0,0.0,0.0,0,0.0,0.0,0,0.0,0.0,0.0,0.0,0.0,0.0,0,0,0,0.0,0,0.0,0.0,0,0,0.0,0,0.0,0.0,0.0,0,0.0,0.0,0.0,0,0,0.0,0.0,0,0.0,0.0,0.0,0,0.0,0.0,0.0,0,0,0,0.0,0.0,0,0.0,50.0,0.0,0,0.0,0.0,0.0,0.0,0.0,0.0,0.0,0.0,0.0,0.0,0.0,0.0,0.0,0.0,0.0,0.0,0.0,0.0,0.0,0.0,0.0,45.0,0.0,0.0,0.0,0.0,0.0,0.0,0.0,0,0.0,0.0,0.0,0.0,0.0,0.0,0.0,0,0.0,0.0,0.0,0.0,0.0,0.0,0.0,0,0.0,0.0,0.0,0.0,0.0,0,0.0,0.0,0.0,0.0,0.0,0,0.0,0.0,0.0,0.0,0,0.0,0.0,0.0,0,0,0,0.0,0.0,0.0,0.0,0.0,0.0,0.0,0.0,0.0,0.0,0.0,0.0,0.0,0.0,0.0,0,0.0,0.0,64.8,25.75,0.259
# 2498,16682,145604,Livshits V.Ya.,1995,nan,(Na2O)10.0 (TeO2)90.0 ,0.0,0,0.0,0.0,0.0,0.0,0.0,0.0,0.0,0,0,0,0.0,0.0,0,0.0,0.0,0.0,0.0,0.0,0.0,0,0.0,0.0,0.0,0.0,0,0,0.0,0.0,0,0.0,0.0,0.0,0.0,0.0,0.0,0,0.0,0.0,0.0,0.0,0.0,0.0,0,0.0,0.0,0,0.0,0.0,0.0,0.0,0.0,0.0,0,0,0,0.0,0,0.0,0.0,0,0,0.0,0,0.0,0.0,0.0,0,0.0,0.0,0.0,0,0,0.0,0.0,0,0.0,0.0,0.0,0,0.0,0.0,0.0,0,0,0,0.0,0.0,0,0.0,0.0,0.0,0,0.0,0.0,0.0,0.0,0.0,0.0,10.0,0.0,0.0,0.0,0.0,0.0,0.0,0.0,0.0,0.0,0.0,0.0,0.0,0.0,0.0,0.0,0.0,0.0,0.0,0.0,0.0,0.0,0.0,0,0.0,0.0,0.0,0.0,0.0,0.0,0.0,0,0.0,0.0,0.0,0.0,0.0,0.0,0.0,0,0.0,0.0,0.0,0.0,0.0,0,0.0,0.0,0.0,0.0,0.0,0,0.0,90.0,0.0,0.0,0,0.0,0.0,0.0,0,0,0,0.0,0.0,0.0,0.0,0.0,0.0,0.0,0.0,0.0,0.0,0.0,0.0,0.0,0.0,0.0,0,0.0,0.0,43.8,17.42,0.259
# 2499,26288,354460,Rajendran V.,2003,nan,(Bi2O3)1.877789318 (TeO2)54.82328709 (V2O5)43.29892359 ,0.0,0,0.0,0.0,0.0,0.0,0.0,0.0,0.0,0,0,0,0.0,0.0,0,0.0,0.0,0.0,0.0,1.877789318,0.0,0,0.0,0.0,0.0,0.0,0,0,0.0,0.0,0,0.0,0.0,0.0,0.0,0.0,0.0,0,0.0,0.0,0.0,0.0,0.0,0.0,0,0.0,0.0,0,0.0,0.0,0.0,0.0,0.0,0.0,0,0,0,0.0,0,0.0,0.0,0,0,0.0,0,0.0,0.0,0.0,0,0.0,0.0,0.0,0,0,0.0,0.0,0,0.0,0.0,0.0,0,0.0,0.0,0.0,0,0,0,0.0,0.0,0,0.0,0.0,0.0,0,0.0,0.0,0.0,0.0,0.0,0.0,0.0,0.0,0.0,0.0,0.0,0.0,0.0,0.0,0.0,0.0,0.0,0.0,0.0,0.0,0.0,0.0,0.0,0.0,0.0,0.0,0.0,0.0,0.0,0,0.0,0.0,0.0,0.0,0.0,0.0,0.0,0,0.0,0.0,0.0,0.0,0.0,0.0,0.0,0,0.0,0.0,0.0,0.0,0.0,0,0.0,0.0,0.0,0.0,0.0,0,0.0,54.82328709,0.0,0.0,0,0.0,0.0,0.0,0,0,0,0.0,0.0,0.0,0.0,43.29892359,0.0,0.0,0.0,0.0,0.0,0.0,0.0,0.0,0.0,0.0,0,0.0,0.0,nan,nan,0.259
# 2500,27695,359313,Saddeek Y.B.,2004,nan,(B2O3)60.0 (Bi2O3)15.0 (Li2O)25.0 ,0.0,0,0.0,0.0,0.0,0.0,0.0,0.0,0.0,0,0,0,0.0,60.0,0,0.0,0.0,0.0,0.0,15.0,0.0,0,0.0,0.0,0.0,0.0,0,0,0.0,0.0,0,0.0,0.0,0.0,0.0,0.0,0.0,0,0.0,0.0,0.0,0.0,0.0,0.0,0,0.0,0.0,0,0.0,0.0,0.0,0.0,0.0,0.0,0,0,0,0.0,0,0.0,0.0,0,0,0.0,0,0.0,0.0,0.0,0,0.0,0.0,0.0,0,0,0.0,0.0,0,0.0,0.0,0.0,0,0.0,0.0,25.0,0,0,0,0.0,0.0,0,0.0,0.0,0.0,0,0.0,0.0,0.0,0.0,0.0,0.0,0.0,0.0,0.0,0.0,0.0,0.0,0.0,0.0,0.0,0.0,0.0,0.0,0.0,0.0,0.0,0.0,0.0,0.0,0.0,0.0,0.0,0.0,0.0,0,0.0,0.0,0.0,0.0,0.0,0.0,0.0,0,0.0,0.0,0.0,0.0,0.0,0.0,0.0,0,0.0,0.0,0.0,0.0,0.0,0,0.0,0.0,0.0,0.0,0.0,0,0.0,0.0,0.0,0.0,0,0.0,0.0,0.0,0,0,0,0.0,0.0,0.0,0.0,0.0,0.0,0.0,0.0,0.0,0.0,0.0,0.0,0.0,0.0,0.0,0,0.0,0.0,80.2,31.85,0.259
# 2501,31400,403627,Shimizu K.,2004,nan,(K2O)7.587209707 (Li2O)14.35042686 (Na2O)3.843697307 (Nb2O5)16.09950285 (Sb2O3)0.032688991 (SiO2)42.82091769 (TiO2)13.71890636 (ZrO2)1.546650239 ,0.0,0,0.0,0.0,0.0,0.0,0.0,0.0,0.0,0,0,0,0.0,0.0,0,0.0,0.0,0.0,0.0,0.0,0.0,0,0.0,0.0,0.0,0.0,0,0,0.0,0.0,0,0.0,0.0,0.0,0.0,0.0,0.0,0,0.0,0.0,0.0,0.0,0.0,0.0,0,0.0,0.0,0,0.0,0.0,0.0,0.0,0.0,0.0,0,0,0,0.0,0,0.0,0.0,0,0,0.0,0,0.0,0.0,0.0,0,0.0,0.0,7.587209707,0,0,0.0,0.0,0,0.0,0.0,0.0,0,0.0,0.0,14.35042686,0,0,0,0.0,0.0,0,0.0,0.0,0.0,0,0.0,0.0,0.0,0.0,0.0,0.0,3.843697307,0.0,0.0,0.0,0.0,0.0,16.09950285,0.0,0.0,0.0,0.0,0.0,0.0,0.0,0.0,0.0,0.0,0.0,0.0,0.0,0.0,0.0,0.0,0,0.0,0.0,0.0,0.0,0.0,0.0,0.032688991,0,0.0,0.0,0.0,0.0,0.0,42.82091769,0.0,0,0.0,0.0,0.0,0.0,0.0,0,0.0,0.0,0.0,0.0,0.0,0,0.0,0.0,0.0,0.0,0,13.71890636,0.0,0.0,0,0,0,0.0,0.0,0.0,0.0,0.0,0.0,0.0,0.0,0.0,0.0,0.0,0.0,0.0,0.0,0.0,0,0.0,1.546650239,98.0,38.91,0.259
# 2502,31921,405126,Aitken B.G.,2007,nan,(Al2O3)17.34601303 (La2O3)11.63937799 (MgO)1.5105232780000002 (SiO2)69.5040857 ,0.0,0,0.0,17.34601303,0.0,0.0,0.0,0.0,0.0,0,0,0,0.0,0.0,0,0.0,0.0,0.0,0.0,0.0,0.0,0,0.0,0.0,0.0,0.0,0,0,0.0,0.0,0,0.0,0.0,0.0,0.0,0.0,0.0,0,0.0,0.0,0.0,0.0,0.0,0.0,0,0.0,0.0,0,0.0,0.0,0.0,0.0,0.0,0.0,0,0,0,0.0,0,0.0,0.0,0,0,0.0,0,0.0,0.0,0.0,0,0.0,0.0,0.0,0,0,0.0,0.0,0,0.0,0.0,11.63937799,0,0.0,0.0,0.0,0,0,0,0.0,0.0,0,0.0,1.5105232780000002,0.0,0,0.0,0.0,0.0,0.0,0.0,0.0,0.0,0.0,0.0,0.0,0.0,0.0,0.0,0.0,0.0,0.0,0.0,0.0,0.0,0.0,0.0,0.0,0.0,0.0,0.0,0.0,0.0,0.0,0.0,0,0.0,0.0,0.0,0.0,0.0,0.0,0.0,0,0.0,0.0,0.0,0.0,0.0,69.5040857,0.0,0,0.0,0.0,0.0,0.0,0.0,0,0.0,0.0,0.0,0.0,0.0,0,0.0,0.0,0.0,0.0,0,0.0,0.0,0.0,0,0,0,0.0,0.0,0.0,0.0,0.0,0.0,0.0,0.0,0.0,0.0,0.0,0.0,0.0,0.0,0.0,0,0.0,0.0,95.4,37.88,0.259
# 2503,31921,405148,Aitken B.G.,2007,nan,(Al2O3)18.99661218 (La2O3)12.00937551 (SiO2)68.99401231 ,0.0,0,0.0,18.99661218,0.0,0.0,0.0,0.0,0.0,0,0,0,0.0,0.0,0,0.0,0.0,0.0,0.0,0.0,0.0,0,0.0,0.0,0.0,0.0,0,0,0.0,0.0,0,0.0,0.0,0.0,0.0,0.0,0.0,0,0.0,0.0,0.0,0.0,0.0,0.0,0,0.0,0.0,0,0.0,0.0,0.0,0.0,0.0,0.0,0,0,0,0.0,0,0.0,0.0,0,0,0.0,0,0.0,0.0,0.0,0,0.0,0.0,0.0,0,0,0.0,0.0,0,0.0,0.0,12.00937551,0,0.0,0.0,0.0,0,0,0,0.0,0.0,0,0.0,0.0,0.0,0,0.0,0.0,0.0,0.0,0.0,0.0,0.0,0.0,0.0,0.0,0.0,0.0,0.0,0.0,0.0,0.0,0.0,0.0,0.0,0.0,0.0,0.0,0.0,0.0,0.0,0.0,0.0,0.0,0.0,0,0.0,0.0,0.0,0.0,0.0,0.0,0.0,0,0.0,0.0,0.0,0.0,0.0,68.99401231,0.0,0,0.0,0.0,0.0,0.0,0.0,0,0.0,0.0,0.0,0.0,0.0,0,0.0,0.0,0.0,0.0,0,0.0,0.0,0.0,0,0,0,0.0,0.0,0.0,0.0,0.0,0.0,0.0,0.0,0.0,0.0,0.0,0.0,0.0,0.0,0.0,0,0.0,0.0,94.9,37.72,0.259
# 2504,31921,405213,Aitken B.G.,2007,nan,(Al2O3)17.82598512 (BaO)0.990332385 (La2O3)11.88042329 (SiO2)69.30325921 ,0.0,0,0.0,17.82598512,0.0,0.0,0.0,0.0,0.0,0,0,0,0.0,0.0,0,0.0,0.990332385,0.0,0.0,0.0,0.0,0,0.0,0.0,0.0,0.0,0,0,0.0,0.0,0,0.0,0.0,0.0,0.0,0.0,0.0,0,0.0,0.0,0.0,0.0,0.0,0.0,0,0.0,0.0,0,0.0,0.0,0.0,0.0,0.0,0.0,0,0,0,0.0,0,0.0,0.0,0,0,0.0,0,0.0,0.0,0.0,0,0.0,0.0,0.0,0,0,0.0,0.0,0,0.0,0.0,11.88042329,0,0.0,0.0,0.0,0,0,0,0.0,0.0,0,0.0,0.0,0.0,0,0.0,0.0,0.0,0.0,0.0,0.0,0.0,0.0,0.0,0.0,0.0,0.0,0.0,0.0,0.0,0.0,0.0,0.0,0.0,0.0,0.0,0.0,0.0,0.0,0.0,0.0,0.0,0.0,0.0,0,0.0,0.0,0.0,0.0,0.0,0.0,0.0,0,0.0,0.0,0.0,0.0,0.0,69.30325921,0.0,0,0.0,0.0,0.0,0.0,0.0,0,0.0,0.0,0.0,0.0,0.0,0,0.0,0.0,0.0,0.0,0,0.0,0.0,0.0,0,0,0,0.0,0.0,0.0,0.0,0.0,0.0,0.0,0.0,0.0,0.0,0.0,0.0,0.0,0.0,0.0,0,0.0,0.0,93.7,37.21,0.259
# 2505,34776,419214,Marzouk S.Y.,2009,nan,(Cu2O)4.0 (Na2O)48.0 (P2O5)48.0 ,0.0,0,0.0,0.0,0.0,0.0,0.0,0.0,0.0,0,0,0,0.0,0.0,0,0.0,0.0,0.0,0.0,0.0,0.0,0,0.0,0.0,0.0,0.0,0,0,0.0,0.0,0,0.0,0.0,0.0,0.0,0.0,0.0,0,0.0,4.0,0.0,0.0,0.0,0.0,0,0.0,0.0,0,0.0,0.0,0.0,0.0,0.0,0.0,0,0,0,0.0,0,0.0,0.0,0,0,0.0,0,0.0,0.0,0.0,0,0.0,0.0,0.0,0,0,0.0,0.0,0,0.0,0.0,0.0,0,0.0,0.0,0.0,0,0,0,0.0,0.0,0,0.0,0.0,0.0,0,0.0,0.0,0.0,0.0,0.0,0.0,48.0,0.0,0.0,0.0,0.0,0.0,0.0,0.0,0.0,0.0,0.0,0.0,0.0,0.0,0.0,48.0,0.0,0.0,0.0,0.0,0.0,0.0,0.0,0,0.0,0.0,0.0,0.0,0.0,0.0,0.0,0,0.0,0.0,0.0,0.0,0.0,0.0,0.0,0,0.0,0.0,0.0,0.0,0.0,0,0.0,0.0,0.0,0.0,0.0,0,0.0,0.0,0.0,0.0,0,0.0,0.0,0.0,0,0,0,0.0,0.0,0.0,0.0,0.0,0.0,0.0,0.0,0.0,0.0,0.0,0.0,0.0,0.0,0.0,0,0.0,0.0,41.5,16.48,0.259
# 2506,35365,425183,Abd El Latif L.,2005,nan,(B2O3)48.7 (Na2O)3.3 (SiO2)48.0 ,0.0,0,0.0,0.0,0.0,0.0,0.0,0.0,0.0,0,0,0,0.0,48.7,0,0.0,0.0,0.0,0.0,0.0,0.0,0,0.0,0.0,0.0,0.0,0,0,0.0,0.0,0,0.0,0.0,0.0,0.0,0.0,0.0,0,0.0,0.0,0.0,0.0,0.0,0.0,0,0.0,0.0,0,0.0,0.0,0.0,0.0,0.0,0.0,0,0,0,0.0,0,0.0,0.0,0,0,0.0,0,0.0,0.0,0.0,0,0.0,0.0,0.0,0,0,0.0,0.0,0,0.0,0.0,0.0,0,0.0,0.0,0.0,0,0,0,0.0,0.0,0,0.0,0.0,0.0,0,0.0,0.0,0.0,0.0,0.0,0.0,3.3,0.0,0.0,0.0,0.0,0.0,0.0,0.0,0.0,0.0,0.0,0.0,0.0,0.0,0.0,0.0,0.0,0.0,0.0,0.0,0.0,0.0,0.0,0,0.0,0.0,0.0,0.0,0.0,0.0,0.0,0,0.0,0.0,0.0,0.0,0.0,48.0,0.0,0,0.0,0.0,0.0,0.0,0.0,0,0.0,0.0,0.0,0.0,0.0,0,0.0,0.0,0.0,0.0,0,0.0,0.0,0.0,0,0,0,0.0,0.0,0.0,0.0,0.0,0.0,0.0,0.0,0.0,0.0,0.0,0.0,0.0,0.0,0.0,0,0.0,0.0,35.6,14.29,0.259
# 2507,35365,425184,Abd El Latif L.,2005,nan,(B2O3)48.94895245 (Na2O)4.40440522 (SiO2)46.64664233 ,0.0,0,0.0,0.0,0.0,0.0,0.0,0.0,0.0,0,0,0,0.0,48.94895245,0,0.0,0.0,0.0,0.0,0.0,0.0,0,0.0,0.0,0.0,0.0,0,0,0.0,0.0,0,0.0,0.0,0.0,0.0,0.0,0.0,0,0.0,0.0,0.0,0.0,0.0,0.0,0,0.0,0.0,0,0.0,0.0,0.0,0.0,0.0,0.0,0,0,0,0.0,0,0.0,0.0,0,0,0.0,0,0.0,0.0,0.0,0,0.0,0.0,0.0,0,0,0.0,0.0,0,0.0,0.0,0.0,0,0.0,0.0,0.0,0,0,0,0.0,0.0,0,0.0,0.0,0.0,0,0.0,0.0,0.0,0.0,0.0,0.0,4.40440522,0.0,0.0,0.0,0.0,0.0,0.0,0.0,0.0,0.0,0.0,0.0,0.0,0.0,0.0,0.0,0.0,0.0,0.0,0.0,0.0,0.0,0.0,0,0.0,0.0,0.0,0.0,0.0,0.0,0.0,0,0.0,0.0,0.0,0.0,0.0,46.64664233,0.0,0,0.0,0.0,0.0,0.0,0.0,0,0.0,0.0,0.0,0.0,0.0,0,0.0,0.0,0.0,0.0,0,0.0,0.0,0.0,0,0,0,0.0,0.0,0.0,0.0,0.0,0.0,0.0,0.0,0.0,0.0,0.0,0.0,0.0,0.0,0.0,0,0.0,0.0,34.0,13.64,0.259
# 2508,35365,425185,Abd El Latif L.,2005,nan,(B2O3)48.1 (Na2O)6.2 (SiO2)45.7 ,0.0,0,0.0,0.0,0.0,0.0,0.0,0.0,0.0,0,0,0,0.0,48.1,0,0.0,0.0,0.0,0.0,0.0,0.0,0,0.0,0.0,0.0,0.0,0,0,0.0,0.0,0,0.0,0.0,0.0,0.0,0.0,0.0,0,0.0,0.0,0.0,0.0,0.0,0.0,0,0.0,0.0,0,0.0,0.0,0.0,0.0,0.0,0.0,0,0,0,0.0,0,0.0,0.0,0,0,0.0,0,0.0,0.0,0.0,0,0.0,0.0,0.0,0,0,0.0,0.0,0,0.0,0.0,0.0,0,0.0,0.0,0.0,0,0,0,0.0,0.0,0,0.0,0.0,0.0,0,0.0,0.0,0.0,0.0,0.0,0.0,6.2,0.0,0.0,0.0,0.0,0.0,0.0,0.0,0.0,0.0,0.0,0.0,0.0,0.0,0.0,0.0,0.0,0.0,0.0,0.0,0.0,0.0,0.0,0,0.0,0.0,0.0,0.0,0.0,0.0,0.0,0,0.0,0.0,0.0,0.0,0.0,45.7,0.0,0,0.0,0.0,0.0,0.0,0.0,0,0.0,0.0,0.0,0.0,0.0,0,0.0,0.0,0.0,0.0,0,0.0,0.0,0.0,0,0,0,0.0,0.0,0.0,0.0,0.0,0.0,0.0,0.0,0.0,0.0,0.0,0.0,0.0,0.0,0.0,0,0.0,0.0,39.1,15.55,0.259
# 2509,35368,425204,Kannappan A.N.,2009,nan,(B2O3)66.0 (Na2O)20.0 (ZnO)14.0 ,0.0,0,0.0,0.0,0.0,0.0,0.0,0.0,0.0,0,0,0,0.0,66.0,0,0.0,0.0,0.0,0.0,0.0,0.0,0,0.0,0.0,0.0,0.0,0,0,0.0,0.0,0,0.0,0.0,0.0,0.0,0.0,0.0,0,0.0,0.0,0.0,0.0,0.0,0.0,0,0.0,0.0,0,0.0,0.0,0.0,0.0,0.0,0.0,0,0,0,0.0,0,0.0,0.0,0,0,0.0,0,0.0,0.0,0.0,0,0.0,0.0,0.0,0,0,0.0,0.0,0,0.0,0.0,0.0,0,0.0,0.0,0.0,0,0,0,0.0,0.0,0,0.0,0.0,0.0,0,0.0,0.0,0.0,0.0,0.0,0.0,20.0,0.0,0.0,0.0,0.0,0.0,0.0,0.0,0.0,0.0,0.0,0.0,0.0,0.0,0.0,0.0,0.0,0.0,0.0,0.0,0.0,0.0,0.0,0,0.0,0.0,0.0,0.0,0.0,0.0,0.0,0,0.0,0.0,0.0,0.0,0.0,0.0,0.0,0,0.0,0.0,0.0,0.0,0.0,0,0.0,0.0,0.0,0.0,0.0,0,0.0,0.0,0.0,0.0,0,0.0,0.0,0.0,0,0,0,0.0,0.0,0.0,0.0,0.0,0.0,0.0,0.0,0.0,0.0,0.0,0.0,0.0,0.0,14.0,0,0.0,0.0,60.0,23.83,0.259
# 2510,38279,450388,Halimah M.K.,2010,nan,(Ag2O)10.0 (B2O3)27.0 (TeO2)63.0 ,10.0,0,0.0,0.0,0.0,0.0,0.0,0.0,0.0,0,0,0,0.0,27.0,0,0.0,0.0,0.0,0.0,0.0,0.0,0,0.0,0.0,0.0,0.0,0,0,0.0,0.0,0,0.0,0.0,0.0,0.0,0.0,0.0,0,0.0,0.0,0.0,0.0,0.0,0.0,0,0.0,0.0,0,0.0,0.0,0.0,0.0,0.0,0.0,0,0,0,0.0,0,0.0,0.0,0,0,0.0,0,0.0,0.0,0.0,0,0.0,0.0,0.0,0,0,0.0,0.0,0,0.0,0.0,0.0,0,0.0,0.0,0.0,0,0,0,0.0,0.0,0,0.0,0.0,0.0,0,0.0,0.0,0.0,0.0,0.0,0.0,0.0,0.0,0.0,0.0,0.0,0.0,0.0,0.0,0.0,0.0,0.0,0.0,0.0,0.0,0.0,0.0,0.0,0.0,0.0,0.0,0.0,0.0,0.0,0,0.0,0.0,0.0,0.0,0.0,0.0,0.0,0,0.0,0.0,0.0,0.0,0.0,0.0,0.0,0,0.0,0.0,0.0,0.0,0.0,0,0.0,0.0,0.0,0.0,0.0,0,0.0,63.0,0.0,0.0,0,0.0,0.0,0.0,0,0,0,0.0,0.0,0.0,0.0,0.0,0.0,0.0,0.0,0.0,0.0,0.0,0.0,0.0,0.0,0.0,0,0.0,0.0,50.3,19.97,0.259
# 2511,38279,450389,Halimah M.K.,2010,nan,(Ag2O)15.0 (B2O3)25.5 (TeO2)59.5 ,15.0,0,0.0,0.0,0.0,0.0,0.0,0.0,0.0,0,0,0,0.0,25.5,0,0.0,0.0,0.0,0.0,0.0,0.0,0,0.0,0.0,0.0,0.0,0,0,0.0,0.0,0,0.0,0.0,0.0,0.0,0.0,0.0,0,0.0,0.0,0.0,0.0,0.0,0.0,0,0.0,0.0,0,0.0,0.0,0.0,0.0,0.0,0.0,0,0,0,0.0,0,0.0,0.0,0,0,0.0,0,0.0,0.0,0.0,0,0.0,0.0,0.0,0,0,0.0,0.0,0,0.0,0.0,0.0,0,0.0,0.0,0.0,0,0,0,0.0,0.0,0,0.0,0.0,0.0,0,0.0,0.0,0.0,0.0,0.0,0.0,0.0,0.0,0.0,0.0,0.0,0.0,0.0,0.0,0.0,0.0,0.0,0.0,0.0,0.0,0.0,0.0,0.0,0.0,0.0,0.0,0.0,0.0,0.0,0,0.0,0.0,0.0,0.0,0.0,0.0,0.0,0,0.0,0.0,0.0,0.0,0.0,0.0,0.0,0,0.0,0.0,0.0,0.0,0.0,0,0.0,0.0,0.0,0.0,0.0,0,0.0,59.5,0.0,0.0,0,0.0,0.0,0.0,0,0,0,0.0,0.0,0.0,0.0,0.0,0.0,0.0,0.0,0.0,0.0,0.0,0.0,0.0,0.0,0.0,0,0.0,0.0,50.0,19.88,0.259
# 2512,3263,110722,State Optical I,1975,TF11,(As2O3)0.17280130100000002 (B2O3)4.84987852 (F)21.26016009 (K2O)14.36038813 (PbO)6.010450259 (SiO2)38.1412672 (TiO2)15.20505449 ,0.0,0,0.0,0.0,0.0,0.0,0.0,0.17280130100000002,0.0,0,0,0,0.0,4.84987852,0,0.0,0.0,0.0,0.0,0.0,0.0,0,0.0,0.0,0.0,0.0,0,0,0.0,0.0,0,0.0,0.0,0.0,0.0,0.0,0.0,0,0.0,0.0,0.0,0.0,0.0,0.0,0,0.0,0.0,0,21.26016009,0.0,0.0,0.0,0.0,0.0,0,0,0,0.0,0,0.0,0.0,0,0,0.0,0,0.0,0.0,0.0,0,0.0,0.0,14.36038813,0,0,0.0,0.0,0,0.0,0.0,0.0,0,0.0,0.0,0.0,0,0,0,0.0,0.0,0,0.0,0.0,0.0,0,0.0,0.0,0.0,0.0,0.0,0.0,0.0,0.0,0.0,0.0,0.0,0.0,0.0,0.0,0.0,0.0,0.0,0.0,0.0,0.0,0.0,0.0,0.0,0.0,0.0,6.010450259,0.0,0.0,0.0,0,0.0,0.0,0.0,0.0,0.0,0.0,0.0,0,0.0,0.0,0.0,0.0,0.0,38.1412672,0.0,0,0.0,0.0,0.0,0.0,0.0,0,0.0,0.0,0.0,0.0,0.0,0,0.0,0.0,0.0,0.0,0,15.20505449,0.0,0.0,0,0,0,0.0,0.0,0.0,0.0,0.0,0.0,0.0,0.0,0.0,0.0,0.0,0.0,0.0,0.0,0.0,0,0.0,0.0,66.5,26.41,0.25899279999999997
# 2513,2688,110696,State Optical I,1975,TBF9,(As2O3)0.228495046 (B2O3)21.58285208 (BaO)9.800025535 (GeO2)14.36401859 (La2O3)18.44960001 (NH4NO3)3.765918355 (SiO2)25.00823782 (Ta2O5)6.800852558 ,0.0,0,0.0,0.0,0.0,0.0,0.0,0.228495046,0.0,0,0,0,0.0,21.58285208,0,0.0,9.800025535,0.0,0.0,0.0,0.0,0,0.0,0.0,0.0,0.0,0,0,0.0,0.0,0,0.0,0.0,0.0,0.0,0.0,0.0,0,0.0,0.0,0.0,0.0,0.0,0.0,0,0.0,0.0,0,0.0,0.0,0.0,0.0,0.0,0.0,0,0,0,0.0,0,0.0,14.36401859,0,0,0.0,0,0.0,0.0,0.0,0,0.0,0.0,0.0,0,0,0.0,0.0,0,0.0,0.0,18.44960001,0,0.0,0.0,0.0,0,0,0,0.0,0.0,0,0.0,0.0,0.0,0,0.0,0.0,0.0,0.0,0.0,0.0,0.0,0.0,0.0,0.0,0.0,0.0,0.0,0.0,0.0,0.0,3.765918355,0.0,0.0,0.0,0.0,0.0,0.0,0.0,0.0,0.0,0.0,0.0,0.0,0,0.0,0.0,0.0,0.0,0.0,0.0,0.0,0,0.0,0.0,0.0,0.0,0.0,25.00823782,0.0,0,0.0,0.0,0.0,0.0,0.0,0,0.0,0.0,0.0,6.800852558,0.0,0,0.0,0.0,0.0,0.0,0,0.0,0.0,0.0,0,0,0,0.0,0.0,0.0,0.0,0.0,0.0,0.0,0.0,0.0,0.0,0.0,0.0,0.0,0.0,0.0,0,0.0,0.0,108.0,42.9,0.2587412
# 2514,4562,14687,Osaka A.,1986,nan,(GeO2)40.0 (K2O)20.0 (SiO2)40.0 ,0.0,0,0.0,0.0,0.0,0.0,0.0,0.0,0.0,0,0,0,0.0,0.0,0,0.0,0.0,0.0,0.0,0.0,0.0,0,0.0,0.0,0.0,0.0,0,0,0.0,0.0,0,0.0,0.0,0.0,0.0,0.0,0.0,0,0.0,0.0,0.0,0.0,0.0,0.0,0,0.0,0.0,0,0.0,0.0,0.0,0.0,0.0,0.0,0,0,0,0.0,0,0.0,40.0,0,0,0.0,0,0.0,0.0,0.0,0,0.0,0.0,20.0,0,0,0.0,0.0,0,0.0,0.0,0.0,0,0.0,0.0,0.0,0,0,0,0.0,0.0,0,0.0,0.0,0.0,0,0.0,0.0,0.0,0.0,0.0,0.0,0.0,0.0,0.0,0.0,0.0,0.0,0.0,0.0,0.0,0.0,0.0,0.0,0.0,0.0,0.0,0.0,0.0,0.0,0.0,0.0,0.0,0.0,0.0,0,0.0,0.0,0.0,0.0,0.0,0.0,0.0,0,0.0,0.0,0.0,0.0,0.0,40.0,0.0,0,0.0,0.0,0.0,0.0,0.0,0,0.0,0.0,0.0,0.0,0.0,0,0.0,0.0,0.0,0.0,0,0.0,0.0,0.0,0,0,0,0.0,0.0,0.0,0.0,0.0,0.0,0.0,0.0,0.0,0.0,0.0,0.0,0.0,0.0,0.0,0,0.0,0.0,54.1,21.49,0.258725
# 2515,1580,9776,Manghnani M.H.,1974,nan,(Na2O)35.0 (SiO2)65.0 ,0.0,0,0.0,0.0,0.0,0.0,0.0,0.0,0.0,0,0,0,0.0,0.0,0,0.0,0.0,0.0,0.0,0.0,0.0,0,0.0,0.0,0.0,0.0,0,0,0.0,0.0,0,0.0,0.0,0.0,0.0,0.0,0.0,0,0.0,0.0,0.0,0.0,0.0,0.0,0,0.0,0.0,0,0.0,0.0,0.0,0.0,0.0,0.0,0,0,0,0.0,0,0.0,0.0,0,0,0.0,0,0.0,0.0,0.0,0,0.0,0.0,0.0,0,0,0.0,0.0,0,0.0,0.0,0.0,0,0.0,0.0,0.0,0,0,0,0.0,0.0,0,0.0,0.0,0.0,0,0.0,0.0,0.0,0.0,0.0,0.0,35.0,0.0,0.0,0.0,0.0,0.0,0.0,0.0,0.0,0.0,0.0,0.0,0.0,0.0,0.0,0.0,0.0,0.0,0.0,0.0,0.0,0.0,0.0,0,0.0,0.0,0.0,0.0,0.0,0.0,0.0,0,0.0,0.0,0.0,0.0,0.0,65.0,0.0,0,0.0,0.0,0.0,0.0,0.0,0,0.0,0.0,0.0,0.0,0.0,0,0.0,0.0,0.0,0.0,0,0.0,0.0,0.0,0,0,0,0.0,0.0,0.0,0.0,0.0,0.0,0.0,0.0,0.0,0.0,0.0,0.0,0.0,0.0,0.0,0,0.0,0.0,58.4,23.2,0.25862070000000004
# 2516,6622,38582,Gan Fuxi,1959,nan,(Al2O3)10.0 (BaO)18.0 (Na2O)12.0 (SiO2)60.0 ,0.0,0,0.0,10.0,0.0,0.0,0.0,0.0,0.0,0,0,0,0.0,0.0,0,0.0,18.0,0.0,0.0,0.0,0.0,0,0.0,0.0,0.0,0.0,0,0,0.0,0.0,0,0.0,0.0,0.0,0.0,0.0,0.0,0,0.0,0.0,0.0,0.0,0.0,0.0,0,0.0,0.0,0,0.0,0.0,0.0,0.0,0.0,0.0,0,0,0,0.0,0,0.0,0.0,0,0,0.0,0,0.0,0.0,0.0,0,0.0,0.0,0.0,0,0,0.0,0.0,0,0.0,0.0,0.0,0,0.0,0.0,0.0,0,0,0,0.0,0.0,0,0.0,0.0,0.0,0,0.0,0.0,0.0,0.0,0.0,0.0,12.0,0.0,0.0,0.0,0.0,0.0,0.0,0.0,0.0,0.0,0.0,0.0,0.0,0.0,0.0,0.0,0.0,0.0,0.0,0.0,0.0,0.0,0.0,0,0.0,0.0,0.0,0.0,0.0,0.0,0.0,0,0.0,0.0,0.0,0.0,0.0,60.0,0.0,0,0.0,0.0,0.0,0.0,0.0,0,0.0,0.0,0.0,0.0,0.0,0,0.0,0.0,0.0,0.0,0,0.0,0.0,0.0,0,0,0,0.0,0.0,0.0,0.0,0.0,0.0,0.0,0.0,0.0,0.0,0.0,0.0,0.0,0.0,0.0,0,0.0,0.0,63.2,25.11,0.2584628
# 2517,30154,376450,Yoko T.,1989,nan,(Li2O)20.0 (LiCl)10.0 (TeO2)70.0 ,0.0,0,0.0,0.0,0.0,0.0,0.0,0.0,0.0,0,0,0,0.0,0.0,0,0.0,0.0,0.0,0.0,0.0,0.0,0,0.0,0.0,0.0,0.0,0,0,0.0,0.0,0,0.0,0.0,0.0,0.0,0.0,0.0,0,0.0,0.0,0.0,0.0,0.0,0.0,0,0.0,0.0,0,0.0,0.0,0.0,0.0,0.0,0.0,0,0,0,0.0,0,0.0,0.0,0,0,0.0,0,0.0,0.0,0.0,0,0.0,0.0,0.0,0,0,0.0,0.0,0,0.0,0.0,0.0,0,0.0,0.0,20.0,0,0,0,10.0,0.0,0,0.0,0.0,0.0,0,0.0,0.0,0.0,0.0,0.0,0.0,0.0,0.0,0.0,0.0,0.0,0.0,0.0,0.0,0.0,0.0,0.0,0.0,0.0,0.0,0.0,0.0,0.0,0.0,0.0,0.0,0.0,0.0,0.0,0,0.0,0.0,0.0,0.0,0.0,0.0,0.0,0,0.0,0.0,0.0,0.0,0.0,0.0,0.0,0,0.0,0.0,0.0,0.0,0.0,0,0.0,0.0,0.0,0.0,0.0,0,0.0,70.0,0.0,0.0,0,0.0,0.0,0.0,0,0,0,0.0,0.0,0.0,0.0,0.0,0.0,0.0,0.0,0.0,0.0,0.0,0.0,0.0,0.0,0.0,0,0.0,0.0,45.2,17.96,0.25835199999999997
# 2518,30154,376455,Yoko T.,1989,nan,(Li2O)20.0 (LiCl)20.0 (TeO2)60.0 ,0.0,0,0.0,0.0,0.0,0.0,0.0,0.0,0.0,0,0,0,0.0,0.0,0,0.0,0.0,0.0,0.0,0.0,0.0,0,0.0,0.0,0.0,0.0,0,0,0.0,0.0,0,0.0,0.0,0.0,0.0,0.0,0.0,0,0.0,0.0,0.0,0.0,0.0,0.0,0,0.0,0.0,0,0.0,0.0,0.0,0.0,0.0,0.0,0,0,0,0.0,0,0.0,0.0,0,0,0.0,0,0.0,0.0,0.0,0,0.0,0.0,0.0,0,0,0.0,0.0,0,0.0,0.0,0.0,0,0.0,0.0,20.0,0,0,0,20.0,0.0,0,0.0,0.0,0.0,0,0.0,0.0,0.0,0.0,0.0,0.0,0.0,0.0,0.0,0.0,0.0,0.0,0.0,0.0,0.0,0.0,0.0,0.0,0.0,0.0,0.0,0.0,0.0,0.0,0.0,0.0,0.0,0.0,0.0,0,0.0,0.0,0.0,0.0,0.0,0.0,0.0,0,0.0,0.0,0.0,0.0,0.0,0.0,0.0,0,0.0,0.0,0.0,0.0,0.0,0,0.0,0.0,0.0,0.0,0.0,0,0.0,60.0,0.0,0.0,0,0.0,0.0,0.0,0,0,0,0.0,0.0,0.0,0.0,0.0,0.0,0.0,0.0,0.0,0.0,0.0,0.0,0.0,0.0,0.0,0,0.0,0.0,41.7,16.57,0.2582982
# 2519,1705,25772,Makishima A.,1978,nan,(Al2O3)30.0 (La2O3)10.0 (SiO2)50.0 (Y2O3)10.0 ,0.0,0,0.0,30.0,0.0,0.0,0.0,0.0,0.0,0,0,0,0.0,0.0,0,0.0,0.0,0.0,0.0,0.0,0.0,0,0.0,0.0,0.0,0.0,0,0,0.0,0.0,0,0.0,0.0,0.0,0.0,0.0,0.0,0,0.0,0.0,0.0,0.0,0.0,0.0,0,0.0,0.0,0,0.0,0.0,0.0,0.0,0.0,0.0,0,0,0,0.0,0,0.0,0.0,0,0,0.0,0,0.0,0.0,0.0,0,0.0,0.0,0.0,0,0,0.0,0.0,0,0.0,0.0,10.0,0,0.0,0.0,0.0,0,0,0,0.0,0.0,0,0.0,0.0,0.0,0,0.0,0.0,0.0,0.0,0.0,0.0,0.0,0.0,0.0,0.0,0.0,0.0,0.0,0.0,0.0,0.0,0.0,0.0,0.0,0.0,0.0,0.0,0.0,0.0,0.0,0.0,0.0,0.0,0.0,0,0.0,0.0,0.0,0.0,0.0,0.0,0.0,0,0.0,0.0,0.0,0.0,0.0,50.0,0.0,0,0.0,0.0,0.0,0.0,0.0,0,0.0,0.0,0.0,0.0,0.0,0,0.0,0.0,0.0,0.0,0,0.0,0.0,0.0,0,0,0,0.0,0.0,0.0,0.0,0.0,0.0,0.0,0.0,10.0,0.0,0.0,0.0,0.0,0.0,0.0,0,0.0,0.0,114.0,45.3,0.2582782
# 2520,3861,12458,Takahashi K.,1983,nan,(B2O3)48.30917855 (Na2O)3.3816428989999996 (SiO2)48.30917855 ,0.0,0,0.0,0.0,0.0,0.0,0.0,0.0,0.0,0,0,0,0.0,48.30917855,0,0.0,0.0,0.0,0.0,0.0,0.0,0,0.0,0.0,0.0,0.0,0,0,0.0,0.0,0,0.0,0.0,0.0,0.0,0.0,0.0,0,0.0,0.0,0.0,0.0,0.0,0.0,0,0.0,0.0,0,0.0,0.0,0.0,0.0,0.0,0.0,0,0,0,0.0,0,0.0,0.0,0,0,0.0,0,0.0,0.0,0.0,0,0.0,0.0,0.0,0,0,0.0,0.0,0,0.0,0.0,0.0,0,0.0,0.0,0.0,0,0,0,0.0,0.0,0,0.0,0.0,0.0,0,0.0,0.0,0.0,0.0,0.0,0.0,3.3816428989999996,0.0,0.0,0.0,0.0,0.0,0.0,0.0,0.0,0.0,0.0,0.0,0.0,0.0,0.0,0.0,0.0,0.0,0.0,0.0,0.0,0.0,0.0,0,0.0,0.0,0.0,0.0,0.0,0.0,0.0,0,0.0,0.0,0.0,0.0,0.0,48.30917855,0.0,0,0.0,0.0,0.0,0.0,0.0,0,0.0,0.0,0.0,0.0,0.0,0,0.0,0.0,0.0,0.0,0,0.0,0.0,0.0,0,0,0,0.0,0.0,0.0,0.0,0.0,0.0,0.0,0.0,0.0,0.0,0.0,0.0,0.0,0.0,0.0,0,0.0,0.0,34.2,13.59,0.2582782
# 2521,1987,110656,State Optical I,1975,TK13,(Al2O3)3.392498864 (B2O3)19.24799923 (BaO)25.27623899 (Na2O)0.7028949720000001 (Sb2O3)0.089669996 (SiO2)51.29069795 ,0.0,0,0.0,3.392498864,0.0,0.0,0.0,0.0,0.0,0,0,0,0.0,19.24799923,0,0.0,25.27623899,0.0,0.0,0.0,0.0,0,0.0,0.0,0.0,0.0,0,0,0.0,0.0,0,0.0,0.0,0.0,0.0,0.0,0.0,0,0.0,0.0,0.0,0.0,0.0,0.0,0,0.0,0.0,0,0.0,0.0,0.0,0.0,0.0,0.0,0,0,0,0.0,0,0.0,0.0,0,0,0.0,0,0.0,0.0,0.0,0,0.0,0.0,0.0,0,0,0.0,0.0,0,0.0,0.0,0.0,0,0.0,0.0,0.0,0,0,0,0.0,0.0,0,0.0,0.0,0.0,0,0.0,0.0,0.0,0.0,0.0,0.0,0.7028949720000001,0.0,0.0,0.0,0.0,0.0,0.0,0.0,0.0,0.0,0.0,0.0,0.0,0.0,0.0,0.0,0.0,0.0,0.0,0.0,0.0,0.0,0.0,0,0.0,0.0,0.0,0.0,0.0,0.0,0.089669996,0,0.0,0.0,0.0,0.0,0.0,51.29069795,0.0,0,0.0,0.0,0.0,0.0,0.0,0,0.0,0.0,0.0,0.0,0.0,0,0.0,0.0,0.0,0.0,0,0.0,0.0,0.0,0,0,0,0.0,0.0,0.0,0.0,0.0,0.0,0.0,0.0,0.0,0.0,0.0,0.0,0.0,0.0,0.0,0,0.0,0.0,84.3,33.5,0.258209
