Repository: jacobergzhou/Poisson-Ratio

File: Poisson_data_cleaned_06212019.csv (part 38 of 58)
,Code,Glass #,Author,Year,Trademark,Ag2O,AgI,Al,Al2O3,AlF3,AlN,As,As2O3,As2O5,As2S3,As2Se3,AsSe,B,B2O3,BaCl2,BaF2,BaO,BeF2,BeO,Bi2O3,BiCl3,Br,Ca,CaF2,CaO,Cd,CdCl2,CdF2,CdO,Ce2O3,CeF3,CeO2,Cl,Co3O4,CoO,Cr2O3,Cs2O,CsCl,CsF,Cu2O,CuO,Dy2O3,Er,Er2O3,ErF3,Eu,Eu2O3,EuF3,F,Fe,Fe2O3,FeO,Ga,Ga2O3,Ga2S3,Ga2Se3,GaF3,Gd2O3,GdF3,Ge,GeO2,GeS2,GeSe2,H2O,HfF4,HfO2,Hg,Ho2O3,I,InF3,K,K2O,K2S,K2SO4,KBr,KCl,KF,KHF2,La,La2O3,La2S3,LaF3,Li,Li2O,Li2S,Li2SO4,LiBr,LiCl,LiF,LiI,MgF2,MgO,Mn2O3,MnF2,MnO,MnO2,MoO2,MoO3,N,Na,Na2O,Na2S,Na2SO4,NaCl,NaF,NaPO3,Nb2O5,Nd,Nd2O3,NdF3,NH4NO3,NiO,O,OH,P,P2O5,Pb,PbCl2,PbF2,PbO,PdO,Pr2O3,Pr6O11,PrF3,Rb2O,RbF,Rh2O3,RuO2,S,Sb,Sb2O3,Sb2S3,Sc2O3,Se,Si,Si3N4,SiC,SiO2,Sm2O3,Sn,SnO,SnO2,SO2,SO3,Sr,SrCl2,SrF2,SrO,Ta2O3,Ta2O5,Tb2O3,TbF3,Te,TeO2,Th,ThF4,ThO2,TiO2,Tl,Tl2O,Tl2Se,TlSe,Tm2O3,U,U3O8,UO2,V,V2O5,VO6,WO3,Y,Y2O3,Yb2O3,YbF3,YF3,ZnCl2,ZnF2,ZnO,ZnSO4,ZrF4,ZrO2,Young's modulus E (GPa),Shear modulus G (GPa),Poisson's ratio v
# 3452,15795,155184,Singh K.J.,1991,,0,0,0,0,0,0,0,0,0,0,0,0,0,0,0,0,0,0,0,0,0,0,0,0,0,0,0,0,0,0,0,0,0,0,0,0,0,0,0,0,0,0,0,0,0,0,0,0,0,0,0,0,0,0,0,0,0,0,0,0,0,0,0,0,0,0,0,0,0,0,0,0,0,70,0,0,0,0,0,0,0,0,0,0,0,0,0,0,0,0,0,0,0,0,0,0,0,0,0,0,0,0,0,0,0,0,0,0,0,0,0,0,0,0,0,0,0,0,0,0,0,0,0,0,0,0,0,0,0,0,0,0,0,0,0,0,0,0,0,0,0,0,0,0,0,0,0,0,0,0,0,0,0,0,0,0,0,0,0,0,0,0,0,0,0,0,0,0,0,0,0,0,0,0,0,0,0,0,30,0,0,4.94,1.98,0.24
# 3453,16170,162457,Jiang S.,1998,,0,0,0,14,0,0,0,0,0,0,0,0,0,0,0,0,0,0,0,0,0,0,0,0,0,0,0,0,0,0,0,0,0,0,0,0,0,0,0,0,0,0,0,4,0,0,0,0,0,0,0,0,0,0,0,0,0,0,0,0,0,0,0,0,0,0,0,0,0,0,0,1,0,0,0,0,0,0,0,0,0,0,0,14,0,0,0,0,0,0,0,0,0,0,0,0,0,0,0,0,0,0,0,0,0,0,0,0,0,0,0,0,0,0,0,67,0,0,0,0,0,0,0,0,0,0,0,0,0,0,0,0,0,0,0,0,0,0,0,0,0,0,0,0,0,0,0,0,0,0,0,0,0,0,0,0,0,0,0,0,0,0,0,0,0,0,0,0,0,0,0,0,0,0,0,0,0,0,0,0,0,67,27.01,0.24
# 3454,16472,158847,Livshits V.Ya.,1999,,0,0,0,0,0,0,0,0,0,0,0,0,0,0,0,0,0,0,0,0,0,0,0,0,0,0,0,0,0,0,0,0,0,0,0,0,0,0,0,0,0,0,0,0,0,0,0,0,0,0,0,0,0,0,0,0,0,0,0,0,0,0,0,0,0,0,0,0,0,0,0,0,0,0,0,0,0,0,0,0,0,0,0,5,0,0,0,0,0,0,0,0,0,0,0,0,0,0,0,0,20,0,0,0,0,0,0,0,0,0,0,0,0,0,0,0,0,0,0,0,0,0,0,0,0,0,0,0,0,0,0,0,0,0,0,0,0,51,0,0,0,0,0,0,0,0,0,0,0,0,0,0,0,0,0,0,0,15,0,0,0,0,0,0,0,0,0,0,0,0,0,0,0,0,0,0,0,0,0,0,9,94.7,38.21,0.24
# 3455,16472,158855,Livshits V.Ya.,1999,,0,0,0,0,0,0,0,0,0,0,0,0,0,0,0,0,0,0,0,0,0,0,0,0,0,0,0,0,0,0,0,0,0,0,0,0,0,0,0,0,0,0,0,0,0,0,0,0,0,0,0,0,0,0,0,0,0,0,0,0,0,0,0,0,0,0,0,0,0,0,0,0,0,0,0,0,0,0,0,0,0,0,0,20,0,0,0,0,0,0,0,0,0,0,0,0,0,0,0,0,5,0,0,0,0,0,0,0,0,0,0,0,0,0,0,0,0,0,0,0,0,0,0,0,0,0,0,0,0,0,0,0,0,0,0,0,0,51,0,0,0,0,0,0,0,0,0,0,0,0,0,0,0,0,0,0,0,15,0,0,0,0,0,0,0,0,0,0,0,0,0,0,0,0,0,0,0,0,0,0,9,106,42.99,0.24
# 3456,20459,175732,Wei T.Y.,2001,,0,0,0,3.4,0,0,0,0,0,0,0,0,0,8.5,0,0,0,0,0,0,0,0,0,0,0,0,0,0,0,0,0,0,0,0,0,0,0,0,0,0,0,0,0,0,0,0,0,0,0,0,0,0,0,0,0,0,0,0,0,0,0,0,0,0,0,0,0,0,0,0,0,0,0,0,0,0,0,0,0,0,0,0,0,12.75,0,0,0,0,0,0,0,15,0,0,0,0,0,0,0,0,12.75,0,0,0,0,0,0,0,0,0,0,0,0,0,0,47.6,0,0,0,0,0,0,0,0,0,0,0,0,0,0,0,0,0,0,0,0,0,0,0,0,0,0,0,0,0,0,0,0,0,0,0,0,0,0,0,0,0,0,0,0,0,0,0,0,0,0,0,0,0,0,0,0,0,0,0,0,0,0,0,0,0,70.1,28.26,0.24
# 3457,20459,175733,Wei T.Y.,2001,,0,0,0,3.4,0,0,0,0,0,0,0,0,0,8.5,0,0,0,0,0,0,0,0,0,0,15,0,0,0,0,0,0,0,0,0,0,0,0,0,0,0,0,0,0,0,0,0,0,0,0,0,0,0,0,0,0,0,0,0,0,0,0,0,0,0,0,0,0,0,0,0,0,0,0,0,0,0,0,0,0,0,0,0,0,12.75,0,0,0,0,0,0,0,0,0,0,0,0,0,0,0,0,12.75,0,0,0,0,0,0,0,0,0,0,0,0,0,0,47.6,0,0,0,0,0,0,0,0,0,0,0,0,0,0,0,0,0,0,0,0,0,0,0,0,0,0,0,0,0,0,0,0,0,0,0,0,0,0,0,0,0,0,0,0,0,0,0,0,0,0,0,0,0,0,0,0,0,0,0,0,0,0,0,0,0,68.6,27.66,0.24
# 3458,24058,179471,Higazy A.A.,2001,,0,0,0,0,0,0,0,0,0,0,0,0,0,0,0,0,0,0,0,0,0,0,0,0,0,0,0,0,0,0,0,0,0,0,0,0,0,0,0,0,0,0,0,0,0,0,0,0,0,0,0,0,0,0,0,0,0,0,0,0,0,0,0,0,0,0,0,0,0,0,0,0,0,0,0,0,0,0,0,0,0,0,0,0,0,0,0,0,0,0,0,0,0,0,0,0,0,0,0,0,0,0,0,0,0,0,0,0,0.19990002,0,0,0,0,0,0,49.89383499,0,0,0,0,0,0,0,0,0,0,0,0,0,0,0,0,0,0,0,0,0,0,0,0,0,0,0,0,0,0,0,0,0,0,0,0,0,0,0,0,0,0,0,0,0,0,0,0,0,0,0,0,0,0,0,0,0,0,0,0,0,49.90626499,0,0,0,45.6,18.4,0.24
# 3459,24854,195812,Ricoult D.L.G.,1998,,0,0,0,1.767201355,0,0,0,0,0,0,0,0,0,0.882737178,0,0,0,0,0,0,0,0,0,0,0,0,0,0,0,0,0,0,0,0,0,0,0,0,0,0,0,0,0,0,0,0,0,0,0,0,0,0,0,0,0,0,0,0,0,0,0,0,0,0,0,0,0,0,0,0,0,6.414997659,0,0,0,0,0,0,0,0,0,0,0,0,0,0,0,0,0,0,0,4.710130281,0,0,0,0,0,0,0,0,8.763178801,0,0,0,0,0,0,0,0,0,0,0,0,0,0,0,0,0,0,0,0,0,0,0,0,0,0,0,0,0,0.132499952,0,0,0,0,0,0,67.44286538,0,0,0,0,0,0,0,0,0,0,0,0,0,0,0,0,0,0,0,0.588104785,0,0,0,0,0,0,0,0,0,0,0,0,0,0,0,0,0,0,0,9.298284606,0,0,0,70.5,28.5,0.24
# 3460,26546,308881,Farley J.M.,1975,,0,0,0,0,0,0,35,0,0,0,0,0,0,0,0,0,0,0,0,0,0,0,0,0,0,0,0,0,0,0,0,0,0,0,0,0,0,0,0,0,0,0,0,0,0,0,0,0,0,0,0,0,0,0,0,0,0,0,0,12,0,0,0,0,0,0,0,0,0,0,0,0,0,0,0,0,0,0,0,0,0,0,0,0,0,0,0,0,0,0,0,0,0,0,0,0,0,0,0,0,0,0,0,0,0,0,0,0,0,0,0,0,0,0,0,0,0,0,0,0,0,0,0,0,0,0,0,0,0,0,0,0,0,0,14,0,0,0,0,0,0,0,0,0,0,0,0,0,0,0,0,0,39,0,0,0,0,0,0,0,0,0,0,0,0,0,0,0,0,0,0,0,0,0,0,0,0,0,0,0,0,24.3,9.78,0.24
# 3461,27073,356804,Duddridge A.,2003,,0,0,0,0,0,0,0,0,0,0,0,0,0,17.91785191,0,0,0,0,0,0,0,0,0,0,0,0,0,0,0,0,0,0,0,0,0,0,0,0,0,0,0,0,0,0,0,0,0,0,0,0,0,0,0,0,0,0,0,0,0,0,0,0,0,0,0,0,0,0,0,0,0,0,0,0,0,0,0,0,0,3.623986229,0,0,0,9.929892266,0,0,0,0,0,0,0,0,0,0,0,0,0,0,0,0,10.16012139,0,0,0,0,0,0,0,0,0,0,0,0,0,0,0,0,0,0,0,0,0,0,0,0,0,0,0,0,0,0,0,0,0,0,0,0,58.3681482,0,0,0,0,0,0,0,0,0,0,0,0,0,0,0,0,0,0,0,0,0,0,0,0,0,0,0,0,0,0,0,0,0,0,0,0,0,0,0,0,0,0,0,93.1,37.54,0.24
# 3462,27139,310643,Boyd D.C.,1980,Corning 1720,0,0,0,10.40173917,0,0,0,0,0,0,0,0,0,4.480505642,0,0,0,0,0,0,0,0,0,0,8.900091288,0,0,0,0,0,0,0,0,0,0,0,0,0,0,0,0,0,0,0,0,0,0,0,0,0,0,0,0,0,0,0,0,0,0,0,0,0,0,0,0,0,0,0,0,0,0,0,0,0,0,0,0,0,0,0,0,0,0,0,0,0,0,0,0,0,0,10.83522913,0,0,0,0,0,0,0,0,1.006579919,0,0,0,0,0,0,0,0,0,0,0,0,0,0,0,0,0,0,0,0,0,0,0,0,0,0,0,0,0,0,0,0,0,0,0,0,64.37585485,0,0,0,0,0,0,0,0,0,0,0,0,0,0,0,0,0,0,0,0,0,0,0,0,0,0,0,0,0,0,0,0,0,0,0,0,0,0,0,0,0,0,0,87,35.08,0.24
# 3463,27139,310644,Boyd D.C.,1980,Corning 1723,0,0,0,10.0967901,0,0,0,0,0,0,0,0,0,3.696780037,0,0,2.517869025,0,0,0,0,0,0,0,11.47390011,0,0,0,0,0,0,0,0,0,0,0,0,0,0,0,0,0,0,0,0,0,0,0,0,0,0,0,0,0,0,0,0,0,0,0,0,0,0,0,0,0,0,0,0,0,0,0,0,0,0,0,0,0,0,0,0,0,0,0,0,0,0,0,0,0,0,11.17492011,0,0,0,0,0,0,0,0,0,0,0,0,0,0,0,0,0,0,0,0,0,0,0,0,0,0,0,0,0,0,0,0,0,0,0,0,0,0,0,0,0,0,0,0,0,61.03974061,0,0,0,0,0,0,0,0,0,0,0,0,0,0,0,0,0,0,0,0,0,0,0,0,0,0,0,0,0,0,0,0,0,0,0,0,0,0,0,0,0,0,0,86,34.67,0.24
# 3464,27139,310666,Boyd D.C.,1980,Corning 8161,0,0,0,0,0,0,0,0,0,0,0,0,0,0,0,0,1.351679566,0,0,0,0,0,0,0,0,0,0,0,0,0,0,0,0,0,0,0,0,0,0,0,0,0,0,0,0,0,0,0,0,0,0,0,0,0,0,0,0,0,0,0,0,0,0,0,0,0,0,0,0,0,0,6.60054235,0,0,0,0,0,0,0,0,0,0,0,0,0,0,0,0,0,0,0,0,0,0,0,0,0,0,0,0,0,0,0,0,0,0,0,0,0,0,0,0,0,0,0,0,0,0,0,23.67761234,0,0,0,0,1.108996362,0,0,0,0,0,0,0,0,0,0,0,0,67.26116938,0,0,0,0,0,0,0,0,0,0,0,0,0,0,0,0,0,0,0,0,0,0,0,0,0,0,0,0,0,0,0,0,0,0,0,0,0,0,0,0,0,0,0,54,21.77,0.24
# 3465,27916,370463,Baikova L.G.,2004,,0,0,0,18.63952559,0,0,0,0,0,0,0,0,0,0,0,0,0,0,0,0,0,0,0,0,0,0,0,0,0,0,0,0,0,0,0,0,0,0,0,0,0,0,0,0,0,0,0,0,0,0,0,0,0,0,0,0,0,0,0,0,0,0,0,0,0,0,0,0,0,0,0,12.41311372,0,0,0,0,0,0,0,0,0,0,0,0,0,0,0,0,0,0,0,0,0,0,0,0,0,0,0,0,0,0,0,0,0,0,0,0,0.695100209,0,0,0,0,0,0,68.25226048,0,0,0,0,0,0,0,0,0,0,0,0,0,0,0,0,0,0,0,0,0,0,0,0,0,0,0,0,0,0,0,0,0,0,0,0,0,0,0,0,0,0,0,0,0,0,0,0,0,0,0,0,0,0,0,0,0,0,0,0,0,0,0,0,0,68,27,0.24
# 3466,27916,370464,Baikova L.G.,2004,,0,0,0,16.673295,0,0,0,0,0,0,0,0,0,0,0,0,0,0,0,0,0,0,0,0,0,0,0,0,0,0,0,0,0,0,0,0,0,0,0,0,0,0,0,0,0,0,0,0,0,0,0,0,0,0,0,0,0,0,0,0,0,0,0,0,0,0,0,0,0,0,0,9.592852878,0,0,0,0,0,0,0,0,0,0,0,0,0,0,0,0,0,0,0,0,0,0,0,0,0,0,0,0,0,0,0,0,0,0,0,0,0.695100209,0,0,0,0,0,0,58.59981758,0,0,0,0,0,0,0,0,0,0,0,0,0,0,0,0,0,0,0,0,0,14.43893433,0,0,0,0,0,0,0,0,0,0,0,0,0,0,0,0,0,0,0,0,0,0,0,0,0,0,0,0,0,0,0,0,0,0,0,0,0,0,0,0,0,0,0,68,28,0.24
# 3467,28138,74360,Nemilov S.V.,1990,,0,0,0,0,0,0,0,0,0,0,0,0,0,0,0,0,0,0,0,0,0,0,0,0,0,0,0,0,0,0,0,0,0,0,0,0,0,0,0,0,0,0,0,0,0,0,0,0,0,0,0,0,0,0,0,0,0,0,0,0,0,0,0,0,0,0,0,0,0,0,0,0,0,0,0,0,0,0,0,0,0,0,0,0,0,0,0,0,0,0,0,0,0,0,0,0,0,0,0,0,0,0,0,0,0,0,0,0,0,0,0,0,0,0,0,49.7,0,0,0,0,0,0,0,0,0,0,0,0,0,0,0,0,0,0,0,0,0,0,0,0,0,0,0,0,0,0,0,50.3,0,0,0,0,0,0,0,0,0,0,0,0,0,0,0,0,0,0,0,0,0,0,0,0,0,0,0,0,0,0,0,0,0,46.6,18.83,0.24
# 3469,28649,380932,Saddeek Y.B.,2004,,0,0,0,5.422462837,0,0,0,0,0,0,0,0,0,39.70696881,0,0,0,0,0,0,0,0,0,0,0,0,0,0,0,0,0,0,0,0,0,0,0,0,0,0,0,0,0,0,0,0,0,0,0,0,0,0,0,0,0,0,0,0,0,0,0,0,0,0,0,0,0,0,0,0,0,0,0,0,0,0,0,0,0,0,0,0,0,0,0,0,0,0,0,0,0,54.87056835,0,0,0,0,0,0,0,0,0,0,0,0,0,0,0,0,0,0,0,0,0,0,0,0,0,0,0,0,0,0,0,0,0,0,0,0,0,0,0,0,0,0,0,0,0,0,0,0,0,0,0,0,0,0,0,0,0,0,0,0,0,0,0,0,0,0,0,0,0,0,0,0,0,0,0,0,0,0,0,0,0,0,0,0,0,0,0,0,0,88,35.48,0.24
# 3470,29926,375530,Yoshida S.,2004,,0,0,0,0,0,0,0,0,0,0,0,0,0,0,0,0,0,0,0,0,0,0,0,0,0,0,0,0,0,0,0,0,0,0,0,0,0,0,0,0,0,0,0,0,0,0,0,0,0,0,0,0,0,0,0,0,0,0,0,0,0,0,0,0,0,0,0,0,0,0,0,0,0,0,0,0,0,0,0,0,0,0,0,0,0,0,0,0,0,0,0,20,0,0,0,0,0,0,0,0,0,0,0,0,0,0,0,0,0,0,0,0,0,0,0,0,0,0,0,0,0,0,0,0,0,0,0,0,0,0,0,0,0,0,0,0,0,0,0,0,0,0,0,0,0,0,0,0,0,0,0,0,0,80,0,0,0,0,0,0,0,0,0,0,0,0,0,0,0,0,0,0,0,0,0,0,0,0,0,0,0,53.4,21.5,0.24
# 3471,29926,375534,Yoshida S.,2004,,0,0,0,0,0,0,0,0,0,0,0,0,0,0,0,0,0,0,0,0,0,0,0,0,0,0,0,0,0,0,0,0,0,0,0,0,0,0,0,0,0,0,0,0,0,0,0,0,0,0,0,0,0,0,0,0,0,0,0,0,0,0,0,0,0,0,0,0,0,0,0,0,0,0,0,0,0,0,0,0,0,0,0,0,0,0,0,0,0,0,0,0,0,0,0,0,0,0,0,0,0,0,0,0,0,0,0,0,0,0,0,0,0,0,0,0,0,0,0,0,0,0,0,0,0,0,0,0,0,0,0,0,0,0,0,0,0,0,0,0,0,0,0,0,0,0,0,0,0,0,0,0,0,75,0,0,0,0,0,0,0,0,0,0,0,0,0,0,0,0,0,0,0,0,0,0,0,25,0,0,0,50.1,20.2,0.24
# 3472,30180,376644,Sanghera J.S.,2002,,0,0,0,0,0,0,40,0,0,0,0,0,0,0,0,0,0,0,0,0,0,0,0,0,0,0,0,0,0,0,0,0,0,0,0,0,0,0,0,0,0,0,0,0,0,0,0,0,0,0,0,0,0,0,0,0,0,0,0,0,0,0,0,0,0,0,0,0,0,0,0,0,0,0,0,0,0,0,0,0,0,0,0,0,0,0,0,0,0,0,0,0,0,0,0,0,0,0,0,0,0,0,0,0,0,0,0,0,0,0,0,0,0,0,0,0,0,0,0,0,0,0,0,0,0,0,0,0,60,0,0,0,0,0,0,0,0,0,0,0,0,0,0,0,0,0,0,0,0,0,0,0,0,0,0,0,0,0,0,0,0,0,0,0,0,0,0,0,0,0,0,0,0,0,0,0,0,0,0,0,0,16,6.451,0.24
# 3473,30337,390458,Chang K.H.,2003,,0,0,0,0,0,0,0,0,0,0,0,0,0,0,0,0,0,0,0,0,0,0,0,0,0,0,0,0,0,0,0,0,0,0,0,0,0,0,0,0,0,0,0,0,0,0,0,0,0,0,20,0,0,0,0,0,0,0,0,0,0,0,0,0,0,0,0,0,0,0,0,0,0,0,0,0,0,0,0,0,0,0,0,0,0,0,0,0,0,0,0,0,0,0,0,0,0,0,0,0,0,0,0,0,0,0,0,0,0,0,0,0,0,0,0,80,0,0,0,0,0,0,0,0,0,0,0,0,0,0,0,0,0,0,0,0,0,0,0,0,0,0,0,0,0,0,0,0,0,0,0,0,0,0,0,0,0,0,0,0,0,0,0,0,0,0,0,0,0,0,0,0,0,0,0,0,0,0,0,0,0,71.5,28.83,0.24
# 3474,30337,390459,Chang K.H.,2003,,0,0,0,0,0,0,0,0,0,0,0,0,0,0,0,0,0,0,0,0,0,0,0,0,0,0,0,0,0,0,0,0,0,0,0,0,0,0,0,0,0,0,0,0,0,0,0,0,0,0,25,0,0,0,0,0,0,0,0,0,0,0,0,0,0,0,0,0,0,0,0,0,0,0,0,0,0,0,0,0,0,0,0,0,0,0,0,0,0,0,0,0,0,0,0,0,0,0,0,0,0,0,0,0,0,0,0,0,0,0,0,0,0,0,0,75,0,0,0,0,0,0,0,0,0,0,0,0,0,0,0,0,0,0,0,0,0,0,0,0,0,0,0,0,0,0,0,0,0,0,0,0,0,0,0,0,0,0,0,0,0,0,0,0,0,0,0,0,0,0,0,0,0,0,0,0,0,0,0,0,0,70.4,28.38,0.24
# 3475,30337,390460,Chang K.H.,2003,,0,0,0,0,0,0,0,0,0,0,0,0,0,0,0,0,0,0,0,0,0,0,0,0,0,0,0,0,0,0,0,0,0,0,0,0,0,0,0,0,0,0,0,0,0,0,0,0,0,0,30,0,0,0,0,0,0,0,0,0,0,0,0,0,0,0,0,0,0,0,0,0,0,0,0,0,0,0,0,0,0,0,0,0,0,0,0,0,0,0,0,0,0,0,0,0,0,0,0,0,0,0,0,0,0,0,0,0,0,0,0,0,0,0,0,70,0,0,0,0,0,0,0,0,0,0,0,0,0,0,0,0,0,0,0,0,0,0,0,0,0,0,0,0,0,0,0,0,0,0,0,0,0,0,0,0,0,0,0,0,0,0,0,0,0,0,0,0,0,0,0,0,0,0,0,0,0,0,0,0,0,70.9,28.58,0.24
# 3476,30337,390462,Chang K.H.,2003,,0,0,0,0,0,0,0,0,0,0,0,0,0,0,0,0,0,0,0,0,0,0,0,0,0,0,0,0,0,0,0,0,0,0,0,0,0,0,0,0,0,0,0,0,0,0,0,0,0,0,40,0,0,0,0,0,0,0,0,0,0,0,0,0,0,0,0,0,0,0,0,0,0,0,0,0,0,0,0,0,0,0,0,0,0,0,0,0,0,0,0,0,0,0,0,0,0,0,0,0,0,0,0,0,0,0,0,0,0,0,0,0,0,0,0,60,0,0,0,0,0,0,0,0,0,0,0,0,0,0,0,0,0,0,0,0,0,0,0,0,0,0,0,0,0,0,0,0,0,0,0,0,0,0,0,0,0,0,0,0,0,0,0,0,0,0,0,0,0,0,0,0,0,0,0,0,0,0,0,0,0,72.3,29.15,0.24
# 3477,31146,392639,Nemilov S.V.,1971,,0,0,0,0,0,0,40,0,0,0,0,0,0,0,0,0,0,0,0,0,0,0,0,0,0,25,0,0,0,0,0,0,0,0,0,0,0,0,0,0,0,0,0,0,0,0,0,0,0,0,0,0,0,0,0,0,0,0,0,25,0,0,0,0,0,0,0,0,0,0,0,0,0,0,0,0,0,0,0,0,0,0,0,0,0,0,0,0,0,0,0,0,0,0,0,0,0,0,0,0,0,0,0,0,0,0,0,0,0,0,0,0,0,0,10,0,0,0,0,0,0,0,0,0,0,0,0,0,0,0,0,0,0,0,0,0,0,0,0,0,0,0,0,0,0,0,0,0,0,0,0,0,0,0,0,0,0,0,0,0,0,0,0,0,0,0,0,0,0,0,0,0,0,0,0,0,0,0,0,0,0,49,19.76,0.24
# 3478,31146,392640,Nemilov S.V.,1971,,0,0,0,0,0,0,30,0,0,0,0,0,0,0,0,0,0,0,0,0,0,0,0,0,0,25,0,0,0,0,0,0,0,0,0,0,0,0,0,0,0,0,0,0,0,0,0,0,0,0,0,0,0,0,0,0,0,0,0,25,0,0,0,0,0,0,0,0,0,0,0,0,0,0,0,0,0,0,0,0,0,0,0,0,0,0,0,0,0,0,0,0,0,0,0,0,0,0,0,0,0,0,0,0,0,0,0,0,0,0,0,0,0,0,20,0,0,0,0,0,0,0,0,0,0,0,0,0,0,0,0,0,0,0,0,0,0,0,0,0,0,0,0,0,0,0,0,0,0,0,0,0,0,0,0,0,0,0,0,0,0,0,0,0,0,0,0,0,0,0,0,0,0,0,0,0,0,0,0,0,0,53.2,21.48,0.24
# 3479,31175,378606,Klocek P.,1987,,0,0,0,0,0,0,0,0,0,0,0,0,0,0,0,0,0,0,0,0,0,0,0,0,0,0,0,0,0,0,0,0,0,0,0,0,0,0,0,0,0,0,0,0,0,0,0,0,0,0,0,0,0,0,0,0,0,0,0,32,0,0,0,0,0,0,0,0,0,0,0,0,0,0,0,0,0,0,0,0,0,0,0,0,0,0,0,0,0,0,0,0,0,0,0,0,0,0,0,0,0,0,0,0,0,0,0,0,0,0,0,0,0,0,0,0,0,0,0,0,0,0,0,0,0,0,0,0,0,8,0,0,0,60,0,0,0,0,0,0,0,0,0,0,0,0,0,0,0,0,0,0,0,0,0,0,0,0,0,0,0,0,0,0,0,0,0,0,0,0,0,0,0,0,0,0,0,0,0,0,0,21.3,8.588,0.24
# 3480,31175,378607,Klocek P.,1987,,0,0,0,0,0,0,0,0,0,0,0,0,0,0,0,0,0,0,0,0,0,0,0,0,0,0,0,0,0,0,0,0,0,0,0,0,0,0,0,0,0,0,0,0,0,0,0,0,0,0,0,0,0,0,0,0,0,0,0,28,0,0,0,0,0,0,0,0,0,0,0,0,0,0,0,0,0,0,0,0,0,0,0,0,0,0,0,0,0,0,0,0,0,0,0,0,0,0,0,0,0,0,0,0,0,0,0,0,0,0,0,0,0,0,0,0,0,0,0,0,0,0,0,0,0,0,0,0,0,12,0,0,0,60,0,0,0,0,0,0,0,0,0,0,0,0,0,0,0,0,0,0,0,0,0,0,0,0,0,0,0,0,0,0,0,0,0,0,0,0,0,0,0,0,0,0,0,0,0,0,0,21.3,8.588,0.24
# 3481,31175,378608,Klocek P.,1987,,0,0,0,0,0,0,0,0,0,0,0,0,0,0,0,0,0,0,0,0,0,0,0,0,0,0,0,0,0,0,0,0,0,0,0,0,0,0,0,0,0,0,0,0,0,0,0,0,0,0,0,0,0,0,0,0,0,0,0,22,0,0,0,0,0,0,0,0,0,0,0,0,0,0,0,0,0,0,0,0,0,0,0,0,0,0,0,0,0,0,0,0,0,0,0,0,0,0,0,0,0,0,0,0,0,0,0,0,0,0,0,0,0,0,0,0,0,0,0,0,0,0,0,0,0,0,0,0,0,18,0,0,0,60,0,0,0,0,0,0,0,0,0,0,0,0,0,0,0,0,0,0,0,0,0,0,0,0,0,0,0,0,0,0,0,0,0,0,0,0,0,0,0,0,0,0,0,0,0,0,0,21.3,8.588,0.24
# 3482,31272,393039,Annapurna K.,1994,,0,0,0,0,0,0,0,0,0,0,0,0,0,0,0,0,0,0,0,0,0,0,0,0,0,0,0,0,0,0,0,0,0,0,0,0,0,0,0,0,0,0,0,0,0,0,0,0,0,0,0,0,0,0,0,0,0,0,0,0,30,0,0,0,0,0,0,0,0,0,0,0,0,0,0,0,0,0,0,0,0,0,0,0,0,0,0,0,0,0,0,0,0,0,0,0,0,0,0,0,20,0,0,0,0,0,0,0,0.1,0,0,0,0,0,0,0,0,0,0,0,0,0,0,0,0,0,0,0,0,0,0,0,0,0,0,0,0,0,0,0,0,0,0,0,0,0,0,0,0,0,0,0,0,0,0,0,0,0,0,0,0,0,0,0,0,0,0,49.9,0,0,0,0,0,0,0,0,0,0,0,0,0,413,166.7,0.24
# 3483,31400,403645,Shimizu K.,2004,,0,0,0,0,0,0,0,0,0,0,0,0,0,0,0,0,0,0,0,0,0,0,0,0,0,0,0,0,0,0,0,0,0,0,0,0,0,0,0,0,0,0,0,0,0,0,0,0,0,0,0,0,0,0,0,0,0,0,0,0,0,0,0,0,0,0,0,0,0,0,0,4.506731662,0,0,0,0,0,0,0,0,0,0,0,14.20669708,0,0,0,0,0,0,0,0,0,0,0,0,0,0,0,0,6.849360095,0,0,0,0,0,11.49988431,0,0,0,0,0,0,0,0,0,0,0,0,0,0,0,0,0,0,0,0,0,0,0,0,0,0,0,0,0,0,43.80511932,0,0,0,0,0,0,0,0,0,0,0,0,0,0,0,0,0,0,0,19.13220753,0,0,0,0,0,0,0,0,0,0,0,0,0,0,0,0,0,0,0,0,0,0,0,102,41.12,0.24
# 3484,31787,379165,Kodama M.,2006,,0,0,0,0,0,0,0,0,0,0,0,0,0,68.9,0,0,0,0,0,0,0,0,0,0,0,0,0,0,0,0,0,0,0,0,0,0,0,0,0,0,0,0,0,0,0,0,0,0,0,0,0,0,0,0,0,0,0,0,0,0,0,0,0,0,0,0,0,0,0,0,0,0,0,0,0,0,0,0,0,0,0,0,0,0,0,0,0,0,0,0,0,0,0,0,0,0,0,0,0,0,31.1,0,0,0,0,0,0,0,0,0,0,0,0,0,0,0,0,0,0,0,0,0,0,0,0,0,0,0,0,0,0,0,0,0,0,0,0,0,0,0,0,0,0,0,0,0,0,0,0,0,0,0,0,0,0,0,0,0,0,0,0,0,0,0,0,0,0,0,0,0,0,0,0,0,0,0,0,0,0,0,0,62,25,0.24
# 3485,32232,406894,Kamimura Y.,2003,,0,0,0,0,0,0,0,0,0,0,0,0,0,0,0,0,0,0,0,0,0,0,0,0,0,0,0,0,0,0,0,0,0,0,0,0,0,0,0,0,0,0,0,0,0,0,0,0,0,0,0.002,0,0,0,0,0,0,0,0,0,0,0,0,0,0,0,0,0,0,0,0,0.99998,0,0,0,0,0,0,0,0,0,0,0,0,0,0,0,0,0,0,0,0,0,0,0,0,0,0,0,0,0.99998,0,0,0,0,0,0,0,0,0,0,0,0,0,0,0,0,0,0,43.99912,0,0,0,0,0,0,0,0,0,0,0,0,0,0,0,0,0,53.99892,0,0,0,0,0,0,0,0,0,0,0,0,0,0,0,0,0,0,0,0,0,0,0,0,0,0,0,0,0,0,0,0,0,0,0,0,0,0,0,0,0,0,0,54,21.77,0.24
# 3486,33353,398997,Yurlova G.A.,1973,,0,0,0,0,0,0,39.68253968,0,0,0,0,0,0,0,0,0,0,0,0,0,0,0,0,0,0,0,0,0,0,0,0,0,0,0,0,0,0,0,0,0,0,0,0,0,0,0,0,0,0,0,0,0,0.793650794,0,0,0,0,0,0,0,0,0,0,0,0,0,0,0,0,0,0,0,0,0,0,0,0,0,0,0,0,0,0,0,0,0,0,0,0,0,0,0,0,0,0,0,0,0,0,0,0,0,0,0,0,0,0,0,0,0,0,0,0,0,0,0,0,0,0,0,0,0,0,0,0,0,0,0,0,0,0,0,0,29.76190476,0,0,0,0,0,0,0,0,0,0,0,0,0,0,0,0,0,0,29.76190476,0,0,0,0,0,0,0,0,0,0,0,0,0,0,0,0,0,0,0,0,0,0,0,0,0,0,0,0,16.4,6.65,0.24
# 3487,33353,399015,Yurlova G.A.,1973,,0,0,0,0,0,0,29.97002997,0,0,0,0,0,0,0,0,0,0,0,0,0,0,0,0,0,0,0,0,0,0,0,0,0,0,0,0,0,0,0,0,0,0,0,0,0,0,0,0,0,0,0,0,0,0,0,0,0,0,0,0,9.99000999,0,0,0,0,0,0,0,0,0,0,0,0,0,0,0,0,0,0,0,0,0,0,0,0,0,0,0,0,0,0,0,0,0,0,0,0,0,0,0,0,0,0,0,0,0,0,0,0,0,0,0,0,0,0,0,0,0,0,0,0,0,0,0,0,0,0,0,0,0,0,0,0,0,0,11.99001199,0,0,0,0,0,0,0,0,0,0,0,0,0,0,0,0,0,47.95004795,0,0,0,0,0,0.0999001,0,0,0,0,0,0,0,0,0,0,0,0,0,0,0,0,0,0,0,0,0,0,22.9,9.27,0.24
# 3488,33612,399966,Terai R.,1979,,0,0,0,4.100258439,0,0,0,0,0,0,0,0,0,17.42427537,0,0,0.581089711,0,0,0,0,0,0,0,3.666488296,0,0,0,0,0.271498837,0,0,0,0,0.091459608,0.090189614,0.340477342,0,0,0,0,0,0,0,0,0,0,0,0,0,0.772496691,0,0,0,0,0,0,0,0,0,0,0,0,0,0,0,0,0,0,0,0,0,0,0,0,0,0,0,0,0.168299279,0,0,0,6.88077253,0,0,0,0,0,0,0,5.101356151,0,0,0,0,0,1.523993473,0,0,10.0626869,0,0,0,0,0,0,0,0.733296859,0,0,0.550597642,0,0,0,0,0,0,0,0,0,0,0,0,0.073329686,0,0,0,0,0,0,0,0,0,0,0,0,45.62636458,0,0,0,0,0,0,0,0,0,0.330708884,0,0,0,0,0,0.128827448,0,0,0,0,0,0,0,0,0,0,0,0,0,0,0,0,0,0.09104961,0,0,0,0,0,0,0,0,1.390483045,81.9,33.1,0.24
# 3489,33612,399969,Terai R.,1979,,0,0,0,4.929456209,0,0,0,0,0,0,0,0,0,15.98574446,0,0,0.702442317,0,0,0,0,0,0,0,0,0,0,0,0,0.328099681,0,0,0,0,0.095819907,0.094479908,0.407661404,0,0,0,0,0,0,0,0,0,0,0,0,0,0.944199082,0,0,0,0,0,0,0,0,0,0,0,0,0,0,0,0,0,0,0,0,0,0,0,0,0,0,0,0,0.198299807,0,0,0,0,0,0,0,0,0,0,0,8.907459342,0,0,0,0,0,1.795998254,0,0,12.04829829,0,0,0,0,0,0,0,0.896299129,0,0,0.672899346,0,0,0,0,0,0,0,0,0,0,0,0,0.076819925,0,0,0,0,0,0,0,0,0,0,0,0,49.5933518,0,0,0,0,0,0,0,0,0,0.415763696,0,0,0,0,0,0.179956125,0,0,0,0,0,0,0,0,0,0,0,0,0,0,0,0,0,0.095389907,0,0,0,0,0,0,0,0,1.631561414,69.9,28.2,0.24
# 3490,33612,399971,Terai R.,1979,,0,0,0,4.572771879,0,0,0,0,0,0,0,0,0,8.296271294,0,0,0.635405895,0,0,0,0,0,0,0,0,0,0,0,0,0.296800511,0,0,0,0,0.09287016,0.091570158,0.395096681,0,0,0,0,0,0,0,0,0,0,0,0,0,0.871501502,0,0,0,0,0,0,0,0,0,0,0,0,0,0,0,0,0,0,0,0,0,0,0,0,0,0,0,0,0.192200331,0,0,0,2.794604815,0,0,0,0,0,0,0,12.94938231,0,0,0,0,0,1.692002915,0,0,12.68745186,0,0,0,0,0,0,0,0.827301425,0,0,0.652201124,0,0,0,0,0,0,0,0,0,0,0,0,0.074450128,0,0,0,0,0,0,0,0,0,0,0,0,49.33881501,0,0,0,0,0,0,0,0,0,0.335791079,0,0,0,0,0,0.174409701,0,0,0,0,0,0,0,0,0,0,0,0,0,0,0,0,0,0.092450159,0,0,0,0,0,0,0,0,2.93665106,76.9,31.1,0.24
# 3491,33915,414533,Miura T.,2001,,0,0,0,0,0,0,0,0,0,0,0,0,0,0,0,0,0,0,0,0,0,0,0,0,0,0,0,0,0,0,0,0,0,0,0,0,0,0,0,0,45,0,0,0,0,0,0,0,0,0,0,0,0,0,0,0,0,0,0,0,0,0,0,0,0,0,0,0,0,0,0,0,0,0,0,0,0,0,0,0,0,0,0,0,0,0,0,0,0,0,0,0,0,0,0,0,0,0,0,0,0,0,0,0,0,0,0,0,0,0,0,0,0,0,0,55,0,0,0,0,0,0,0,0,0,0,0,0,0,0,0,0,0,0,0,0,0,0,0,0,0,0,0,0,0,0,0,0,0,0,0,0,0,0,0,0,0,0,0,0,0,0,0,0,0,0,0,0,0,0,0,0,0,0,0,0,0,0,0,0,0,62.7,25.4,0.24
# 3492,34780,419250,Saddeek Y.B.,2009,,0,0,0,0,0,0,0,0,0,0,0,0,0,53.3,0,0,0,0,0,0,0,0,0,0,0,0,0,0,0,0,0,0,0,0,0,0,0,0,0,0,0,0,0,0,0,0,0,0,0,0,0,0,0,0,0,0,0,0,0,0,0,0,0,0,0,0,0,0,0,0,0,0,0,0,0,0,0,0,0,0,0,0,0,0,0,0,0,0,0,0,0,0,0,0,0,0,0,0,0,0,26.7,0,0,0,0,0,0,0,0,0,0,0,0,0,0,0,0,0,0,20,0,0,0,0,0,0,0,0,0,0,0,0,0,0,0,0,0,0,0,0,0,0,0,0,0,0,0,0,0,0,0,0,0,0,0,0,0,0,0,0,0,0,0,0,0,0,0,0,0,0,0,0,0,0,0,0,0,0,0,0,0,63.3,25.52,0.24
# 3493,34780,419251,Saddeek Y.B.,2009,,0,0,0,0,0,0,0,0,0,0,0,0,0,46.7,0,0,0,0,0,0,0,0,0,0,0,0,0,0,0,0,0,0,0,0,0,0,0,0,0,0,0,0,0,0,0,0,0,0,0,0,0,0,0,0,0,0,0,0,0,0,0,0,0,0,0,0,0,0,0,0,0,0,0,0,0,0,0,0,0,0,0,0,0,0,0,0,0,0,0,0,0,0,0,0,0,0,0,0,0,0,23.3,0,0,0,0,0,0,0,0,0,0,0,0,0,0,0,0,0,0,30,0,0,0,0,0,0,0,0,0,0,0,0,0,0,0,0,0,0,0,0,0,0,0,0,0,0,0,0,0,0,0,0,0,0,0,0,0,0,0,0,0,0,0,0,0,0,0,0,0,0,0,0,0,0,0,0,0,0,0,0,0,61.6,24.83,0.24
# 3494,34780,419252,Saddeek Y.B.,2009,,0,0,0,0,0,0,0,0,0,0,0,0,0,40,0,0,0,0,0,0,0,0,0,0,0,0,0,0,0,0,0,0,0,0,0,0,0,0,0,0,0,0,0,0,0,0,0,0,0,0,0,0,0,0,0,0,0,0,0,0,0,0,0,0,0,0,0,0,0,0,0,0,0,0,0,0,0,0,0,0,0,0,0,0,0,0,0,0,0,0,0,0,0,0,0,0,0,0,0,0,20,0,0,0,0,0,0,0,0,0,0,0,0,0,0,0,0,0,0,40,0,0,0,0,0,0,0,0,0,0,0,0,0,0,0,0,0,0,0,0,0,0,0,0,0,0,0,0,0,0,0,0,0,0,0,0,0,0,0,0,0,0,0,0,0,0,0,0,0,0,0,0,0,0,0,0,0,0,0,0,0,60.5,24.39,0.24
# 3495,35795,429814,Ikenishi M.,2003,,0,0,0,4,0,0,0,0,0,0,0,0,0,0,0,0,3,0,0,0,0,0,0,0,13,0,0,0,0,0,0,0,0,0,0,0,0,0,0,0,0,0,0,0,0,0,0,0,0,0,0,0,0,0,0,0,0,0,0,0,0,0,0,0,0,0,0,0,0,0,0,5,0,0,0,0,0,0,0,0,0,0,0,0,0,0,0,0,0,0,0,0,0,0,0,0,0,0,0,0,4,0,0,0,0,0,0,0,0,0,0,0,0,0,0,0,0,0,0,0,0,0,0,0,0,0,0,0,0,0,0,0,0,0,0,0,0,63,0,0,0,0,0,0,0,0,0,0,0,0,0,0,0,0,0,0,0,4,0,0,0,0,0,0,0,0,0,0,0,0,0,0,0,0,0,0,0,0,0,0,4,82.7,33.34,0.24
# 3496,35795,429817,Ikenishi M.,2003,,0,0,0,5.050505404,0,0,0,0,0,0,0,0,0,0,0,0,3.030303242,0,0,0,0,0,0,0,13.13131105,0,0,0,0,0,0,0,0,0,0,0,0,0,0,0,0,0,0,0,0,0,0,0,0,0,0,0,0,0,0,0,0,0,0,0,0,0,0,0,0,0,0,0,0,0,0,6.060606485,0,0,0,0,0,0,0,0,0,0,0,0,0,0,0,0,0,0,0,0,0,0,0,0,0,0,0,0,4.040404323,0,0,0,0,0,0,0,0,0,0,0,0,0,0,0,0,0,0,0,0,0,0,0,0,0,0,0,0,0,0,0,0,0,0,0,0,64.64646517,0,0,0,0,0,0,0,0,0,0,0,0,0,0,0,0,0,0,0,0,0,0,0,0,0,0,0,0,0,0,0,0,0,0,0,0,0,0,0,0,0,0,4.040404323,81.5,32.86,0.24
# 3497,35795,429818,Ikenishi M.,2003,,0,0,0,5,0,0,0,0,0,0,0,0,0,0,0,0,4,0,0,0,0,0,0,0,12,0,0,0,0,0,0,0,0,0,0,0,0,0,0,0,0,0,0,0,0,0,0,0,0,0,0,0,0,0,0,0,0,0,0,0,0,0,0,0,0,0,0,0,0,0,0,6,0,0,0,0,0,0,0,0,0,0,0,0,0,0,0,0,0,0,0,0,0,0,0,0,0,0,0,0,4,0,0,0,0,0,0,0,0,0,0,0,0,0,0,0,0,0,0,0,0,0,0,0,0,0,0,0,0,0,0,0,0,0,0,0,0,65,0,0,0,0,0,0,0,0,0,0,0,0,0,0,0,0,0,0,0,0,0,0,0,0,0,0,0,0,0,0,0,0,0,0,0,0,0,0,0,0,0,0,4,79.9,32.21,0.24
# 3498,36713,437588,Patil S.D.,2009,,0,0,0,0,0,0,0,0,0,0,0,0,0,60,0,0,0,0,0,0,0,0,0,0,0,0,0,0,0,0,0,0,0,0,0,0,0,0,0,0,0,0,0,0,0,0,0,0,0,0,0,0,0,0,0,0,0,0,0,0,0,0,0,0,0,0,0,0,0,0,0,0,0,0,0,0,0,0,0,0,0,0,0,0,0,0,0,0,0,0,0,0,0,0,0,0,0,0,0,0,20,0,0,0,0,0,0,0,0,0,0,0,0,0,0,0,0,0,0,0,0,0,0,0,0,0,0,0,0,0,0,0,0,0,0,0,0,0,0,0,0,0,0,0,0,0,0,0,0,0,0,0,0,0,0,0,0,0,0,0,0,0,0,0,0,0,0,0,0,0,0,0,0,0,0,0,0,20,0,0,0,38.4,15.5,0.24
# 3499,36826,438545,Hilton A.R.,1993,,0,0,0,0,0,0,40,0,0,0,0,0,0,0,0,0,0,0,0,0,0,0,0,0,0,0,0,0,0,0,0,0,0,0,0,0,0,0,0,0,0,0,0,0,0,0,0,0,0,0,0,0,0,0,0,0,0,0,0,0,0,0,0,0,0,0,0,0,0,0,0,0,0,0,0,0,0,0,0,0,0,0,0,0,0,0,0,0,0,0,0,0,0,0,0,0,0,0,0,0,0,0,0,0,0,0,0,0,0,0,0,0,0,0,0,0,0,0,0,0,0,0,0,0,0,0,0,0,60,0,0,0,0,0,0,0,0,0,0,0,0,0,0,0,0,0,0,0,0,0,0,0,0,0,0,0,0,0,0,0,0,0,0,0,0,0,0,0,0,0,0,0,0,0,0,0,0,0,0,0,0,15.8,8.894,0.24
# 3500,37070,440564,Hilton A.R.Sr.,1997,,0,0,0,0,0,0,40,0,0,0,0,0,0,0,0,0,0,0,0,0,0,0,0,0,0,0,0,0,0,0,0,0,0,0,0,0,0,0,0,0,0,0,0,0,0,0,0,0,0,0,0,0,0,0,0,0,0,0,0,0,0,0,0,0,0,0,0,0,0,0,0,0,0,0,0,0,0,0,0,0,0,0,0,0,0,0,0,0,0,0,0,0,0,0,0,0,0,0,0,0,0,0,0,0,0,0,0,0,0,0,0,0,0,0,0,0,0,0,0,0,0,0,0,0,0,0,0,0,60,0,0,0,0,0,0,0,0,0,0,0,0,0,0,0,0,0,0,0,0,0,0,0,0,0,0,0,0,0,0,0,0,0,0,0,0,0,0,0,0,0,0,0,0,0,0,0,0,0,0,0,0,15.8,6.37,0.24
# 3501,37171,441459,Mairaj A.K.,2000,,0,0,0,0,0,0,0,0,0,0,0,0,0,0,0,0,0,0,0,0,0,0,0,0,0,0,0,0,0,0,0,0,0,0,0,0,0,0,0,0,0,0,0,0,0,0,0,0,0,0,0,0,0,0,65,0,0,0,0,0,0,0,0,0,0,0,0,0,0,0,0,0,0,0,0,0,0,0,0,3,32,0,0,0,0,0,0,0,0,0,0,0,0,0,0,0,0,0,0,0,0,0,0,0,0,0,0,0,0,0,0,0,0,0,0,0,0,0,0,0,0,0,0,0,0,0,0,0,0,0,0,0,0,0,0,0,0,0,0,0,0,0,0,0,0,0,0,0,0,0,0,0,0,0,0,0,0,0,0,0,0,0,0,0,0,0,0,0,0,0,0,0,0,0,0,0,0,0,0,0,0,59,23,0.24
# 3502,37207,441732,Mohamed N.B.,2010,,0,0,0,0,0,0,0,0,0,0,0,0,0,0,0,0,0,0,0,0,0,0,0,0,0,0,0,0,0,0,0,0,0,0,0,0,0,0,0,0,0,0,0,0,0,0,0,0,0,0,0,0,0,0,0,0,0,0,0,0,0,0,0,0,0,0,0,0,0,0,0,0,0,0,0,0,0,0,0,0,0,0,0,0,0,0,0,0,0,0,0,0,0,0,0,0,0,0,0,0,0,0,0,0,0,0,10,0,0,0,0,0,0,0,0,0,0,0,0,0,0,0,0,0,0,0,0,0,0,0,0,0,0,0,0,0,0,0,0,0,0,0,0,0,0,0,0,0,0,0,0,0,0,80,0,0,0,0,0,0,0,0,0,0,0,0,0,0,0,0,0,0,0,0,0,0,0,10,0,0,0,38.1,24.01,0.24
# 3503,37832,447062,Kolberg U.,2009,,0,0,0,11.66389086,0,0,0,0,0,0,0,0,0,9.606436711,0,0,0,0,0,0,0,0,0,0,5.176472383,0,0,0,0,0,0,0,0,0,0,0,0,0,0,0,0,0,0,0,0,0,0,0,0,0,0.002402,0,0,0,0,0,0,0,0,0,0,0,0,0,0,0,0,0,0,0,0,0,0,0,0,0,0,0,0,0,0,0,0,0,0,0,0,0,0,0,0,8.947309662,0,0,0,0,0,0,0,0,0,0,0,0,0,0,0,0,0,0,0,0,0,0,0,0,0,0,0,0,0,0,0,0,0,0,0,0,0,0,0,0,0,0,0,0,0,64.59420478,0,0,0,0.008485001,0,0.0007986,0,0,0,0,0,0,0,0,0,0,0,0,0,0,0,0,0,0,0,0,0,0,0,0,0,0,0,0,0,0,0,0,0,0,0,0,0,78.2,31.53,0.24
# 3504,38049,449147,Jindal R.,2011,,0,0,0,12.47310025,0,0,0,0,0,0,0,0,0,5.137099103,0,0,0,0,0,0,0,0,0,0,6.642498133,0,0,0,0,0,0,0,0,0,0,0,0,0,0,0,0,0,0,0,0,0,0,0,0,0,0,0,0,0,0,0,0,0,0,0,0,0,0,0,0,0,0,0,0,0,0,0,0,0,0,0,0,0,0,0,0,0,0,0,0,0,0,0,0,0,0,6.246771125,0,0,0,0,0,0,0,0,12.42624025,0,0,0,0,0,0,0,0,0,0,0,0,0,0,0,0,0,0,0,0,0,0,0,0,0,0,0,0,0,0,0,0,0,0,0,0,57.07429114,0,0,0,0,0,0,0,0,0,0,0,0,0,0,0,0,0,0,0,0,0,0,0,0,0,0,0,0,0,0,0,0,0,0,0,0,0,0,0,0,0,0,0,75.3,30.49,0.24
# 3505,38135,449545,West Y.D.,2000,,0,0,0,0,0,0,0,0,0,0,0,0,0,0,0,0,0,0,0,0,0,0,0,0,0,0,0,0,0,0,0,0,0,0,0,0,0,0,0,0,0,0,0,0,0,0,0,0,0,0,0,0,0,0,70,0,0,0,0,0,0,0,0,0,0,0,0,0,0,0,0,0,0,0,0,0,0,0,0,0,30,0,0,0,0,0,0,0,0,0,0,0,0,0,0,0,0,0,0,0,0,0,0,0,0,0,0,0,0,0,0,0,0,0,0,0,0,0,0,0,0,0,0,0,0,0,0,0,0,0,0,0,0,0,0,0,0,0,0,0,0,0,0,0,0,0,0,0,0,0,0,0,0,0,0,0,0,0,0,0,0,0,0,0,0,0,0,0,0,0,0,0,0,0,0,0,0,0,0,0,0,59,24.5,0.24
# 3506,38657,458669,Ikenishi M.,2005,,0,0,0,4,0,0,0,0,0,0,0,0,0,0,0,0,3,0,0,0,0,0,0,0,16,0,0,0,0,0,0,0,0,0,0,0,0,0,0,0,0,0,0,0,0,0,0,0,0,0,0,0,0,0,0,0,0,0,0,0,0,0,0,0,0,0,0,0,0,0,0,1.5,0,0,0,0,0,0,0,0,0,0,0,0,0,0,0,0,0,0,0,0,0,0,0,0,0,0,0,0,7.5,0,0,0,0,0,0,0,0,0,0,0,0,0,0,0,0,0,0,0,0,0,0,0,0,0,0,0,0,0,0,0,0,0,0,0,0,64,0,0,0,0,0,0,0,0,0,0,0,0,0,0,0,0,0,0,0,0,0,0,0,0,0,0,0,0,0,0,0,0,0,0,0,0,0,0,0,0,0,0,4,84.9,34.23,0.24
# 3507,39036,460258,Hashimoto T.,2007,,0,0,0,13.29601,0,0,0,0,0,0,0,0,0,17.19484,0,0,0,0,0,0,0,0,0,0,0,0,0,0,0,0,0,0,0,0,0,0,0,0,0,0,0,0,0,0,0,0,0,0,0,0,0,0,0,0,0,0,0,0,0,0,0,0,0,0,0,0,0,0,0,0,0,6.69799,0,0,0,0,0,0,0,0,0,0,0,6.69799,0,0,0,0,0,0,0,0,0,0,0,0,0,0,0,0,6.69799,0,0,0,0,0,6.698,0,0,0,0,0,0,0,0,25.49235,0,0,0,0,0,0,0,0,0,0,0,0,0,0,0.02999,0,0,0,0,0,0,17.19484,0,0,0,0,0,0,0,0,0,0,0,0,0,0,0,0,0,0,0,0,0,0,0,0,0,0,0,0,0,0,0,0,0,0,0,0,0,0,0,0,0,0,0,61,24.59,0.24
# 3508,39036,460268,Hashimoto T.,2007,,0,0,0,0.4,0,0,0,0,0,0,0,0,0,6.400000006,0,0,0,0,0,0,0,0,0,0,29.50000003,0,0,0,0,0,0,0,0,0,0,0,0,0,0,0,0,0,0,0,0,0,0,0,0,0,0,0,0,0,0,0,0,0,0,0,0,0,0,0,0,0,0,0,0,0,0,0,0,0,0,0,0,0,0,0,0,0,0,0,0,0,0,0,0,0,0,0,0,0,0,0,0,0,0,0,0.899999901,0,0,0,0,0,0,0,0,0,0,0,0,0,0,59.40000006,0,0,0,0,0,0,0,0,0,0,0,0,0,0,0,0,0,0,0,0,0,3.400000003,0,0,0,0,0,0,0,0,0,0,0,0,0,0,0,0,0,0,0,0,0,0,0,0,0,0,0,0,0,0,0,0,0,0,0,0,0,0,0,0,0,0,0,58,23.38,0.24
# 3509,39036,460269,Hashimoto T.,2007,,0,0,0,0.40000004,0,0,0,0,0,0,0,0,0,6.400000646,0,0,0,0,0,0,0,0,0,0,22.50000227,0,0,0,0,0,0,0,0,0,0,0,0,0,0,0,0,0,0,0,0,0,0,0,0,0,0,0,0,0,0,0,0,0,0,0,0,0,0,0,0,0,0,0,0,0,0,0,0,0,0,0,0,0,0,0,0,0,0,0,0,0,0,0,0,0,0,0,0,0,0,0,0,0,0,0,0.899999991,0,0,0,0,0,0,0,0,0,0,0,0,0,0,66.39999671,0,0,0,0,0,0,0,0,0,0,0,0,0,0,0,0,0,0,0,0,0,3.400000343,0,0,0,0,0,0,0,0,0,0,0,0,0,0,0,0,0,0,0,0,0,0,0,0,0,0,0,0,0,0,0,0,0,0,0,0,0,0,0,0,0,0,0,56,22.58,0.24
# 3510,39402,465110,Hojamberdiev M.,2012,,0,0,0,0,0,0,0,0,0,0,0,0,0,0,0,0,0,0,0,0,0,0,0,0,12.43373963,0,0,0,0,0,0,0,0,0,0,0,0,0,0,0,0,0,0,0,0,0,0,0,0,0,0,0,0,0,0,0,0,0,0,0,0,0,0,0,0,0,0,0,0,0,0,0,0,0,0,0,0,0,0,0,0,0,0,0,0,0,0,0,0,0,0,0,0,0,0,0,0,0,0,0,14.06226958,0,0,0,0,0,0,0,0,0,0,0,0,0,0,0,0,0,0,0,0,0,0,0,0,0,0,0,0,0,0,0,0,0,0,0,0,70.59436788,0,0,0,0,0,0,0,0,0,0,0,0,0,0,0,0,0,0,0,2.909622913,0,0,0,0,0,0,0,0,0,0,0,0,0,0,0,0,0,0,0,0,0,0,0,76.5,30.85,0.24
# 3511,39402,465114,Hojamberdiev M.,2012,,0,0,0,0,0,0,0,0,0,0,0,0,0,0,0,0,0,0,0,0,0,0,0,0,12.562309,0,0,0,0,0,0,0,0,0,0,0,0,0,0,0,0,0,0,0,0,0,0,0,0,0,0,0,0,0,0,0,0,0,0,0,0,0,0,0,0,0,0,0,0,0,0,0,0,0,0,0,0,0,0,0,0,0,0,0,0,0,0,0,0,0,0,0,0,0,0,0,0,0,0,0,14.20767886,0,0,0,0,0,0,0,0,0,0,0,0,0,0,0,0,0,0,0,0,0,0,0,0,0,0,0,0,0,0,0,0,0,0,0,0,71.32435429,0,0,0,0,0,0,0,0,0,0,0,0,0,0,0,0,0,0,0,0,0,0,0,0,0,0,0,0,0,0,0,0,0,0,0,0,0,0,0,0,0,0,1.905657848,80.7,32.56,0.24
# 3512,39802,466078,Mohajerani A.,2012,,0,0,0,0,0,0,0,0,0,0,0,0,0,0,0,0,0,0,0,0,0,0,0,0,0,0,0,0,0,0,0,0,0,0,0,0,0,0,0,0,0,0,0,0,0,0,0,0,0,0,0,0,0,0,0,0,0,0,0,0,0,0,0,0,0,0,0,0,0,0,0,0,0,0,0,0,0,0,0,0,0,0,0,20,0,0,0,0,0,0,0,0,0,0,0,0,0,0,0,0,20,0,0,0,0,0,0,0,0,0,0,0,0,0,0,0,0,0,0,0,0,0,0,0,0,0,0,0,0,0,0,0,0,0,0,0,0,60,0,0,0,0,0,0,0,0,0,0,0,0,0,0,0,0,0,0,0,0,0,0,0,0,0,0,0,0,0,0,0,0,0,0,0,0,0,0,0,0,0,0,0,84,34,0.24
# 3513,39802,466084,Mohajerani A.,2012,,0,0,0,8,0,0,0,0,0,0,0,0,0,0,0,0,0,0,0,0,0,0,0,0,0,0,0,0,0,0,0,0,0,0,0,0,0,0,0,0,0,0,0,0,0,0,0,0,0,0,0,0,0,0,0,0,0,0,0,0,0,0,0,0,0,0,0,0,0,0,0,0,0,0,0,0,0,0,0,0,0,0,0,11.5,0,0,0,0,0,0,0,0,0,0,0,0,0,0,0,0,34.5,0,0,0,0,0,0,0,0,0,0,0,0,0,0,46,0,0,0,0,0,0,0,0,0,0,0,0,0,0,0,0,0,0,0,0,0,0,0,0,0,0,0,0,0,0,0,0,0,0,0,0,0,0,0,0,0,0,0,0,0,0,0,0,0,0,0,0,0,0,0,0,0,0,0,0,0,0,0,0,0,62,25,0.24
# 3514,39839,470638,Li Hong,2012,,0,0,0,9.83,0,0,0,0.12,0,0,0,0,0,5,0,0,0,0,0,0,0,0,0,0,0,0,0,0,0,0,0,0,0,0,0,0,0,0,0,0,0,0,0,0,0,0,0,0,0,0,0,0,0,0,0,0,0,0,0,0,0,0,0,0,0,0,0,0,0,0,0,0,0,0,0,0,0,0,0,3.19,0,0,0,14.59,0,0,0,0,0,0,0,0,0,0,0,0,0,0,0,0,0,0,0,0,0,0,0,0,1,0,0,0,0,0,0,61.27,0,0,0,0,0,0,0,0,0,0,0,0,0,0,0,0,0,0,0,0,0,5,0,0,0,0,0,0,0,0,0,0,0,0,0,0,0,0,0,0,0,0,0,0,0,0,0,0,0,0,0,0,0,0,0,0,0,0,0,0,0,0,0,0,0,69.1,27.86,0.24
# 3515,39839,470640,Li Hong,2012,,0,0,0,10.83,0,0,0,0.12,0,0,0,0,0,5,0,0,0,0,0,0,0,0,0,0,0,0,0,0,0,0,0,0,0,0,0,0,0,0,0,0,0,0,0,0,0,0,0,0,0,0,0,0,0,0,0,0,0,0,0,0,0,0,0,0,0,0,0,0,0,0,0,0,0,0,0,0,0,0,0,8,0,0,0,8.78,0,0,0,0,0,0,0,0,0,0,0,0,0,0,0,0,0,0,0,0,0,0,0,0,1,0,0,0,0,0,0,61.27,0,0,0,0,0,0,0,0,0,0,0,0,0,0,0,0,0,0,0,0,0,5,0,0,0,0,0,0,0,0,0,0,0,0,0,0,0,0,0,0,0,0,0,0,0,0,0,0,0,0,0,0,0,0,0,0,0,0,0,0,0,0,0,0,0,66.1,26.65,0.24
# 3516,39839,470647,Li Hong,2012,,0,0,0,6.829999068,0,0,0,0.120000001,0,0,0,0,0,5.00000005,0,0,0,0,0,0,0,0,0,0,0,0,0,0,0,0,0,0,0,0,0,0,0,0,0,0,0,0,0,0,0,0,0,0,0,0,0,0,0,0,0,0,0,0,0,0,0,0,0,0,0,0,0,0,0,0,0,0,0,0,0,0,0,0,0,1.190000012,0,0,0,1.500000015,0,0,0,0,0,0,0,23.09000023,0,0,0,0,0,0,0,0,0,0,0,0,0,0,0,0,1.00000001,0,0,0,0,0,0,61.27000061,0,0,0,0,0,0,0,0,0,0,0,0,0,0,0,0,0,0,0,0,0,0,0,0,0,0,0,0,0,0,0,0,0,0,0,0,0,0,0,0,0,0,0,0,0,0,0,0,0,0,0,0,0,0,0,0,0,0,0,0,0,0,0,0,0,64.5,26,0.24
# 3517,39839,470648,Li Hong,2012,,0,0,0,8.656825603,0,0,0,0.117699492,0,0,0,0,0,0,0,0,0,0,0,0,0,0,0,0,0,0,0,0,0,0,0,0,0,0,0,0,0,0,0,0,0,0,0,0,0,0,0,0,0,0,0,0,0,0,0,0,0,0,0,0,0,0,0,0,0,0,0,0,0,0,0,0,0,0,0,0,0,0,0,6.068973782,0,0,0,1.470581647,0,0,0,0,0,0,0,17.73521338,0,0,0,0,0,0,0,0,0,0,0,0,0,0,0,0,0.980395765,0,0,0,0,0,0,60.0683705,0,0,0,0,0,0,0,0,0,0,0,0,0,0,0,0,0,0,0,0,0,4.901939824,0,0,0,0,0,0,0,0,0,0,0,0,0,0,0,0,0,0,0,0,0,0,0,0,0,0,0,0,0,0,0,0,0,0,0,0,0,0,0,0,0,0,0,62.6,25.24,0.24
# 3518,39839,470655,Li Hong,2012,,0,0,0,6.829999068,0,0,0,0.120000001,0,0,0,0,0,0,0,0,0,0,0,0,0,0,0,0,0,0,0,0,0,0,0,0,0,0,0,0,0,0,0,0,0,0,0,0,0,0,0,0,0,0,0,0,0,0,0,0,0,0,0,0,0,0,0,0,0,0,0,0,0,0,0,0,0,0,0,0,0,0,0,1.190000012,0,0,0,1.500000015,0,0,0,0,0,0,0,23.09000023,0,0,0,0,0,0,0,0,0,0,0,0,0,0,0,0,1.00000001,0,0,0,0,0,0,61.27000061,0,0,0,0,0,0,0,0,0,0,0,0,0,0,0,0,0,0,0,0,0,0,0,0,0,0,0,0,0,0,0,0,0,0,0,0,0,0,0,0,0,5.00000005,0,0,0,0,0,0,0,0,0,0,0,0,0,0,0,0,0,0,0,0,0,0,0,64.3,25.92,0.24
# 3519,39858,471003,Ellison A.J.,2012,,0,0,0,12.33,0,0,0,0,0,0,0,0,0,4.46,0,0,1.4,0,0,0,0,0,0,0,5.09,0,0,0,0,0,0,0,0,0,0,0,0,0,0,0,0,0,0,0,0,0,0,0,0,0,0.03,0,0,0,0,0,0,0,0,0,0,0,0,0,0,0,0,0,0,0,0,0,0,0,0,0,0,0,0,0,0,0,0,0,0,0,0,0,0,0,0,5.19,0,0,0,0,0,0,0,0,0,0,0,0,0,0,0,0,0,0,0,0,0,0,0,0,0,0,0,0,0,0,0,0,0,0,0,0,0,0,0,0,0,0,0,0,0,67.86,0,0,0,0.08,0,0,0,0,0,3.55,0,0,0,0,0,0,0,0,0,0,0,0,0,0,0,0,0,0,0,0,0,0,0,0,0,0,0,0,0,0,0,0,0.009999999,81.6,32.9,0.24
# 3520,39858,471009,Ellison A.J.,2012,,0,0,0,12.41876037,0,0,0,0,0,0,0,0,0,4.389561132,0,0,1.059894032,0,0,0,0,0,0,0,5.259474158,0,0,0,0,0,0,0,0,0,0,0,0,0,0,0,0,0,0,0,0,0,0,0,0,0,0.030000001,0,0,0,0,0,0,0,0,0,0,0,0,0,0,0,0,0,0,0,0,0,0,0,0,0,0,0,0,0,0,0,0,0,0,0,0,0,0,0,0,5.229477157,0,0,0,0,0,0,0,0,0,0,0,0,0,0,0,0,0,0,0,0,0,0,0,0,0,0,0,0,0,0,0,0,0,0,0,0,0,0,0,0,0,0,0,0,0,67.93320204,0,0,0,0.089990003,0,0,0,0,0,3.569643107,0,0,0,0,0,0,0,0,0,0,0,0,0,0,0,0,0,0,0,0,0,0,0,0,0,0,0,0,0,0,0,0,0.019998001,81.9,32.2,0.24
# 3521,39858,471026,Ellison A.J.,2012,,0,0,0,12.34839393,0,0,0,0,0,0,0,0,0,4.440209817,0,0,1.754033138,0,0,0,0,0,0,0,6.114058994,0,0,0,0,0,0,0,0,0,0,0,0,0,0,0,0,0,0,0,0,0,0,0,0,0,0.02004999,0,0,0,0,0,0,0,0,0,0,0,0,0,0,0,0,0,0,0,0,0,0,0,0,0,0,0,0,0,0,0,0,0,0,0,0,0,0,0,0,3.999196034,0,0,0,0,0,0,0,0,0,0,0,0,0,0,0,0,0,0,0,0,0,0,0,0,0,0,0,0,0,0,0,0,0,0,0,0,0,0,0,0,0,0,0,0,0,69.39958588,0,0,0,0.110299946,0,0,0,0,0,1.784103123,0,0,0,0,0,0,0,0,0,0,0,0,0,0,0,0,0,0,0,0,0,0,0,0,0,0,0,0,0,0,0,0,0.030069145,11.7,4.73,0.24
# 3522,39858,471029,Ellison A.J.,2012,,0,0,0,12.41875789,0,0,0,0,0,0,0,0,0,4.419558249,0,0,1.849814686,0,0,0,0,0,0,0,6.419357909,0,0,0,0,0,0,0,0,0,0,0,0,0,0,0,0,0,0,0,0,0,0,0,0,0,0.029999995,0,0,0,0,0,0,0,0,0,0,0,0,0,0,0,0,0,0,0,0,0,0,0,0,0,0,0,0,0,0,0,0,0,0,0,0,0,0,0,0,3.909608335,0,0,0,0,0,0,0,0,0,0,0,0,0,0,0,0,0,0,0,0,0,0,0,0,0,0,0,0,0,0,0,0,0,0,0,0,0,0,0,0,0,0,0,0,0,68.99308827,0,0,0,0.109999981,0,0,0,0,0,1.829816689,0,0,0,0,0,0,0,0,0,0,0,0,0,0,0,0,0,0,0,0,0,0,0,0,0,0,0,0,0,0,0,0,0.019997997,11.6,4.72,0.24
# 3523,39860,471153,Li Hong,2012,,0,0,0,5.610000888,0,0,0,0,0,0,0,0,0,0,0,0,3.689999926,0,0,0,0,0,0,0,3.689999926,0,0,0,0,0,0,0,0,0,0,0,0,0,0,0,0,0,0,0,0,0,0,0,0,0,0,0,0,0,0,0,0,0,0,0,0,0,0,0,0,0,0,0,0,0,0,5.769999885,0,0,0,0,0,0,0,1.459999971,0,0,0,2.51999995,0,0,0,0,0,0,0,9.950000801,0,0,0,0,0,0,0,0,0,0,0,0,0,0,3.459999931,0,0.609999988,0,0,0,0,0,0,47.87999904,0,0,0,0,0,0,0,0,0,0,0,0,0,0,0.359999993,0,0,0,0,0,0,14.9999997,0,0,0,0,0,0,0,0,0,0,0,0,0,0,0,0,0,0,0,0,0,0,0,0,0,0,0,0,0,0,0,0,0,0,0,0,0,0,0,0,0,0,0,62.6,25.24,0.24
# 3524,39860,471154,Li Hong,2012,,0,0,0,5.61711828,0,0,0,0,0,0,0,0,0,9.994210395,0,0,2.692056531,0,0,0,0,0,0,0,2.707056545,0,0,0,0,0,0,0,0,0,0,0,0,0,0,0,0,0,0,0,0,0,0,0,0,0,0,0,0,0,0,0,0,0,0,0,0,0,0,0,0,0,0,0,0,0,0,3.772078546,0,0,0,0,0,0,0,1.458001371,0,0,0,2.502052352,0,0,0,0,0,0,0,9.928208333,0,0,0,0,0,0,0,0,0,0,0,0,0,0,2.45700231,0,0.615000578,0,0,0,0,0,0,47.89200502,0,0,0,0,0,0,0,0,0,0,0,0,0,0,0.355000334,0,0,0,0,0,0,10.01020941,0,0,0,0,0,0,0,0,0,0,0,0,0,0,0,0,0,0,0,0,0,0,0,0,0,0,0,0,0,0,0,0,0,0,0,0,0,0,0,0,0,0,0,67.2,27.09,0.24
# 3525,40457,468132,Hermansen C.,2013,,0,0,0,0,0,0,0,0,0,0,0,0,0,0,0,0,0,0,0,0,0,0,0,0,4.8,0,0,0,0,0,0,0,0,0,0,0,0,0,0,0,0,0,0,0,0,0,0,0,0,0,0,0,0,0,0,0,0,0,0,0,0,0,0,0,0,0,0,0,0,0,0,0,0,0,0,0,0,0,0,0,0,0,0,0,0,0,0,0,0,0,0,0,0,0,0,0,0,0,0,0,23.8,0,0,0,0,0,0,0,0,0,0,0,0,0,0,0,0,0,0,0,0,0,0,0,0,0,0,0,0,0,0,0,0,0,0,0,0,71.4,0,0,0,0,0,0,0,0,0,0,0,0,0,0,0,0,0,0,0,0,0,0,0,0,0,0,0,0,0,0,0,0,0,0,0,0,0,0,0,0,0,0,0,65.2,26.4,0.24
# 3526,40585,468498,Sidek H.A.A.,2012,,0,0,0,0,0,0,0,0,0,0,0,0,0,0,0,0,0,0,0,11.11111111,0,0,0,0,0,0,0,0,0,0,0,0,0,0,0,0,0,0,0,0,0,0,0,0,0,0,0,0,0,0,0,0,0,0,0,0,0,0,0,0,66.66666667,0,0,0,0,0,0,0,0,0,0,0,0,0,0,0,0,0,0,0,0,0,0,0,0,0,0,0,0,0,0,0,0,0,0,0,0,0,0,0,0,0,0,0,0,0,0,0,0,0,0,0,0,0,0,0,0,0,0,22.22222222,0,0,0,0,0,0,0,0,0,0,0,0,0,0,0,0,0,0,0,0,0,0,0,0,0,0,0,0,0,0,0,0,0,0,0,0,0,0,0,0,0,0,0,0,0,0,0,0,0,0,0,0,0,0,0,0,0,0,0,0,0,61.1,24.59,0.24
# 3527,40585,468499,Sidek H.A.A.,2012,,0,0,0,0,0,0,0,0,0,0,0,0,0,0,0,0,0,0,0,17.64706176,0,0,0,0,0,0,0,0,0,0,0,0,0,0,0,0,0,0,0,0,0,0,0,0,0,0,0,0,0,0,0,0,0,0,0,0,0,0,0,0,70.58823706,0,0,0,0,0,0,0,0,0,0,0,0,0,0,0,0,0,0,0,0,0,0,0,0,0,0,0,0,0,0,0,0,0,0,0,0,0,0,0,0,0,0,0,0,0,0,0,0,0,0,0,0,0,0,0,0,0,0,11.76470118,0,0,0,0,0,0,0,0,0,0,0,0,0,0,0,0,0,0,0,0,0,0,0,0,0,0,0,0,0,0,0,0,0,0,0,0,0,0,0,0,0,0,0,0,0,0,0,0,0,0,0,0,0,0,0,0,0,0,0,0,0,61.8,24.95,0.24
# 3528,40901,478143,Ellison A.J.,2013,,0,0,0,11.59116151,0,0,0,0,0,0,0,0,0,1.190119155,0,0,3.780378491,0,0,0,0,0,0,0,5.360536697,0,0,0,0,0,0,0,0,0,0,0,0,0,0,0,0,0,0,0,0,0,0,0,0,0,0.020000003,0,0,0,0,0,0,0,0,0,0,0,0,0,0,0,0,0,0,0,0,0,0,0,0,0,0,0,0,0,0,0,0,0,0,0,0,0,0,0,0,5.320532692,0,0,0,0,0,0,0,0,0,0,0,0,0,0,0,0,0,0,0,0,0,0,0,0,0,0,0,0,0,0,0,0,0,0,0,0,0,0,0,0,0,0,0,0,0,71.20712926,0,0,0,0.110000014,0,0,0,0,0,1.400140182,0,0,0,0,0,0,0,0,0,0,0,0,0,0,0,0,0,0,0,0,0,0,0,0,0,0,0,0,0,0,0,0,0.020002003,83.3,33.6,0.24
# 3529,40951,478476,Mauro J.C.,2013,,0,0,0,8.313347962,0,0,0,0,0,0,0,0,0,16.306956,0,0,0,0,0,0,0,0,0,0,8.872899825,0,0,0,0,0,0,0,0,0,0,0,0,0,0,0,0,0,0,0,0,0,0,0,0,0,0,0,0,0,0,0,0,0,0,0,0,0,0,0,0,0,0,0,0,0,0,0,0,0,0,0,0,0,0,0,0,0,0,0,0,0,0,0,0,0,0,3.557153128,0,0,0,0,0,0,0,0,0,0,0,0,0,0,0,0,0,0,0,0,0,0,0,0,0,0,0,0,0,0,0,0,0,0,0,0,0,0,0,0,0,0,0,0,0,62.16025476,0,0,0,0.149899963,0,0,0,0,0,0.619504348,0,0,0,0,0,0,0,0,0,0,0,0,0,0,0,0,0,0,0,0,0,0,0,0,0,0,0,0,0,0,0,0,0.019984005,68.1,27.46,0.24
# 3530,40951,478494,Mauro J.C.,2013,,0,0,0,7.59,0,0,0,0,0,0,0,0,0,16.39,0,0,0,0,0,0,0,0,0,0,3.49,0,0,0,0,0,0,0,0,0,0,0,0,0,0,0,0,0,0,0,0,0,0,0,0,0,0,0,0,0,0,0,0,0,0,0,0,0,0,0,0,0,0,0,0,0,0,0,0,0,0,0,0,0,0,0,0,0,0,0,0,0,0,0,0,0,0,3.47,0,0,0,0,0,0,0,0,0,0,0,0,0,0,0,0,0,0,0,0,0,0,0,0,0,0,0,0,0,0,0,0,0,0,0,0,0,0,0,0,0,0,0,0,0,63.37,0,0,0,0.07,0,0,0,0,0,5.61,0,0,0,0,0,0,0,0,0,0,0,0,0,0,0,0,0,0,0,0,0,0,0,0,0,0,0,0,0,0,0,0,0.01,66.8,26.98,0.24
# 3531,41095,480291,Sidek H.A.A.,2008,,0,0,0,0,0,0,0,0,0,0,0,0,0,35,0,0,0,0,0,65,0,0,0,0,0,0,0,0,0,0,0,0,0,0,0,0,0,0,0,0,0,0,0,0,0,0,0,0,0,0,0,0,0,0,0,0,0,0,0,0,0,0,0,0,0,0,0,0,0,0,0,0,0,0,0,0,0,0,0,0,0,0,0,0,0,0,0,0,0,0,0,0,0,0,0,0,0,0,0,0,0,0,0,0,0,0,0,0,0,0,0,0,0,0,0,0,0,0,0,0,0,0,0,0,0,0,0,0,0,0,0,0,0,0,0,0,0,0,0,0,0,0,0,0,0,0,0,0,0,0,0,0,0,0,0,0,0,0,0,0,0,0,0,0,0,0,0,0,0,0,0,0,0,0,0,0,0,0,0,0,0,65,26.5,0.24
# 3532,6623,38592,Gan Fuxi,1959,,0,0,0,0,0,0,0,0,0,0,0,0,0,10,0,0,0,0,0,0,0,0,0,0,0,0,0,0,18,0,0,0,0,0,0,0,0,0,0,0,0,0,0,0,0,0,0,0,0,0,0,0,0,0,0,0,0,0,0,0,0,0,0,0,0,0,0,0,0,0,0,0,0,0,0,0,0,0,0,0,0,0,0,0,0,0,0,0,0,0,0,0,0,0,0,0,0,0,0,0,12,0,0,0,0,0,0,0,0,0,0,0,0,0,0,0,0,0,0,0,0,0,0,0,0,0,0,0,0,0,0,0,0,0,0,0,0,60,0,0,0,0,0,0,0,0,0,0,0,0,0,0,0,0,0,0,0,0,0,0,0,0,0,0,0,0,0,0,0,0,0,0,0,0,0,0,0,0,0,0,0,74.9,30.21,0.2396558
# 3533,4562,14685,Osaka A.,1986,,0,0,0,0,0,0,0,0,0,0,0,0,0,0,0,0,0,0,0,0,0,0,0,0,0,0,0,0,0,0,0,0,0,0,0,0,0,0,0,0,0,0,0,0,0,0,0,0,0,0,0,0,0,0,0,0,0,0,0,0,43.48,0,0,0,0,0,0,0,0,0,0,13.04,0,0,0,0,0,0,0,0,0,0,0,0,0,0,0,0,0,0,0,0,0,0,0,0,0,0,0,0,0,0,0,0,0,0,0,0,0,0,0,0,0,0,0,0,0,0,0,0,0,0,0,0,0,0,0,0,0,0,0,0,0,0,0,0,0,43.48,0,0,0,0,0,0,0,0,0,0,0,0,0,0,0,0,0,0,0,0,0,0,0,0,0,0,0,0,0,0,0,0,0,0,0,0,0,0,0,0,0,0,0,65.2,26.3,0.2395437
# 3534,28441,364509,Zou Xuelu,2004,,0,0,0,4,0,0,0,0,0,0,0,0,0,0,0,0,3,0,0,0,0,0,0,0,13,0,0,0,0,0,0,0,0,0,0,0,0,0,0,0,0,0,0,0,0,0,0,0,0,0,0,0,0,0,0,0,0,0,0,0,0,0,0,0,0,0,0,0,0,0,0,5,0,0,0,0,0,0,0,0,0,0,0,0,0,0,0,0,0,0,0,0,0,0,0,0,0,0,0,0,5,0,0,0,0,0,0,0,0,0,0,0,0,0,0,0,0,0,0,0,0,0,0,0,0,0,0,0,0,0,0,0,0,0,0,0,0,63,0,0,0,0,0,0,0,0,0,0,0,0,0,0,0,0,0,0,0,3,0,0,0,0,0,0,0,0,0,0,0,0,0,0,0,0,0,0,0,0,0,0,4,82.3,33.2,0.2394578
# 3535,16777,171588,Burkhard D.J.M.,1997,,0,0,0,0,0,0,0,0,0,0,0,0,0,0,0,0,0,0,0,0,0,0,0,0,0,0,0,0,0,0,0,0,0,0,0,0,0,0,0,0,0,0,0,0,0,0,0,0,0,0,5.1,0,0,0,0,0,0,0,0,0,0,0,0,0,0,0,0,0,0,0,0,0,0,0,0,0,0,0,0,0,0,0,0,0,0,0,0,0,0,0,0,0,0,0,0,0,0,0,0,0,23.4,0,0,0,0,0,0,0,0,0,0,0,0,0,0,0,0,0,0,0,0,0,0,0,0,0,0,0,0,0,0,0,0,0,0,0,0,71.5,0,0,0,0,0,0,0,0,0,0,0,0,0,0,0,0,0,0,0,0,0,0,0,0,0,0,0,0,0,0,0,0,0,0,0,0,0,0,0,0,0,0,0,63.2,25.5,0.2392157
# 3536,12751,126796,Primenko V.I.,1976,K8,0,0,0,0,0,0,0,0.116500042,0,0,0,0,0,9.88930656,0,0,1.282372462,0,0,0,0,0,0,0,0,0,0,0,0,0,0,0,0,0,0,0,0,0,0,0,0,0,0,0,0,0,0,0,0,0,0,0,0,0,0,0,0,0,0,0,0,0,0,0,0,0,0,0,0,0,0,4.27672054,0,0,0,0,0,0,0,0,0,0,0,0,0,0,0,0,0,0,0,0,0,0,0,0,0,0,0,0,10.74686387,0,0,0,0,0,0,0,0,0,0,0,0,0,0,0,0,0,0,0,0,0,0,0,0,0,0,0,0,0,0,0,0,0,0,0,0,73.68823653,0,0,0,0,0,0,0,0,0,0,0,0,0,0,0,0,0,0,0,0,0,0,0,0,0,0,0,0,0,0,0,0,0,0,0,0,0,0,0,0,0,0,0,80.3,32.4,0.2391975
# 3537,3263,110717,State Optical I,1975,TF4,0,0,0,0,0,0,0,0.590699793,0,0,0,0,0,0,0,0,0,0,0,0,0,0,0,0,0,0,0,0,0,0,0,0,0,0,0,0,0,0,0,0,0,0,0,0,0,0,0,0,0,0,0,0,0,0,0,0,0,0,0,0,0,0,0,0,0,0,0,0,0,0,0,4.34199348,0,0,0,0,0,0,0,0,0,0,0,0,0,0,0,0,0,0,0,0,0,0,0,0,0,0,0,0,0,0,0,0,0,0,0,0,0,0,0,0,0,0,0,0,0,0,0,33.25607836,0,0,0,0,0,0,0,0,0,0,0.100219965,0,0,0,0,0,0,61.7110084,0,0,0,0,0,0,0,0,0,0,0,0,0,0,0,0,0,0,0,0,0,0,0,0,0,0,0,0,0,0,0,0,0,0,0,0,0,0,0,0,0,0,0,53.9,21.75,0.2390805
# 3538,215,20156,Polukhin V.N.,1983,,0,0,0,0,0,0,0,0,0,0,0,0,0,0,0,0,0,0,0,0,0,0,0,0,0,0,0,0,0,0,0,0,0,0,0,0,0,0,0,0,0,0,0,0,0,0,0,0,0,0,0,0,0,0,0,0,0,0,0,0,67.61312424,0,0,0,0,0,0,0,0,0,0,0,0,0,0,0,0,0,0,0,0,0,0,0,0,0,0,0,0,0,0,0,0,0,0,0,0,0,0,0,9.533450268,0,0,0,0,0,13.31997522,0,0,0,0,0,0,0,0,0,0,0,0,0,0,0,0,0,0,0,0,0,0,0,0,0,0,0,0,0,0,9.533450268,0,0,0,0,0,0,0,0,0,0,0,0,0,0,0,0,0,0,0,0,0,0,0,0,0,0,0,0,0,0,0,0,0,0,0,0,0,0,0,0,0,0,0,72.2,29.2,0.239
# 3539,217,20120,Polukhin V.N.,1983,,0,0,0,0,0,0,0,0,0,0,0,0,0,0,0,0,0,0,0,0,0,0,0,0,0,0,0,0,0,0,0,0,0,0,0,0,0,0,0,0,0,0,0,0,0,0,0,0,0,0,0,0,0,0,0,0,0,0,0,0,83.74639665,0,0,0,0,0,0,0,0,0,0,0,0,0,0,0,0,0,0,0,0,0,0,0,0,0,0,0,0,0,0,0,0,0,0,0,0,0,0,0,8.126801675,0,0,0,0,0,0,0,0,0,0,0,0,0,0,0,0,0,0,0,0,0,0,0,0,0,0,0,0,0,0,0,0,0,0,0,0,8.126801675,0,0,0,0,0,0,0,0,0,0,0,0,0,0,0,0,0,0,0,0,0,0,0,0,0,0,0,0,0,0,0,0,0,0,0,0,0,0,0,0,0,0,0,63.8,25.7,0.239
# 3540,291,21049,Livshits V.Ya.,1982,,0,0,0,5,0,0,0,0,0,0,0,0,0,0,0,0,0,0,0,0,0,0,0,0,0,0,0,0,0,0,0,0,0,0,0,0,0,0,0,0,0,0,0,0,0,0,0,0,0,0,0,0,0,0,0,0,0,0,0,0,0,0,0,0,0,0,0,0,0,0,0,0,0,0,0,0,0,0,0,0,0,0,0,6,0,0,0,0,0,0,0,0,0,0,0,0,0,0,0,0,26,0,0,0,0,0,0,0,0,0,0,0,0,0,0,0,0,0,0,0,0,0,0,0,0,0,0,0,0,0,0,0,0,0,0,0,0,63,0,0,0,0,0,0,0,0,0,0,0,0,0,0,0,0,0,0,0,0,0,0,0,0,0,0,0,0,0,0,0,0,0,0,0,0,0,0,0,0,0,0,0,71.6,28.9,0.239
