Repository: jacobergzhou/Poisson-Ratio

File: Poisson_data_no_metal_07192019.csv (part 38 of 57)
,Code,Glass #,Author,Year,Trademark,Ag2O,AgI,Al,Al2O3,AlF3,AlN,As,As2O3,As2O5,As2S3,As2Se3,AsSe,B,B2O3,BaCl2,BaF2,BaO,BeF2,BeO,Bi2O3,BiCl3,Br,Ca,CaF2,CaO,Cd,CdCl2,CdF2,CdO,Ce2O3,CeF3,CeO2,Cl,Co3O4,CoO,Cr2O3,Cs2O,CsCl,CsF,Cu2O,CuO,Dy2O3,Er,Er2O3,ErF3,Eu,Eu2O3,EuF3,F,Fe,Fe2O3,FeO,Ga,Ga2O3,Ga2S3,Ga2Se3,GaF3,Gd2O3,GdF3,Ge,GeO2,GeS2,GeSe2,H2O,HfF4,HfO2,Hg,Ho2O3,I,InF3,K,K2O,K2S,K2SO4,KBr,KCl,KF,KHF2,La,La2O3,La2S3,LaF3,Li,Li2O,Li2S,Li2SO4,LiBr,LiCl,LiF,LiI,MgF2,MgO,Mn2O3,MnF2,MnO,MnO2,MoO2,MoO3,N,Na,Na2O,Na2S,Na2SO4,NaCl,NaF,NaPO3,Nb2O5,Nd,Nd2O3,NdF3,NH4NO3,NiO,O,OH,P,P2O5,Pb,PbCl2,PbF2,PbO,PdO,Pr2O3,Pr6O11,PrF3,Rb2O,RbF,Rh2O3,RuO2,S,Sb,Sb2O3,Sb2S3,Sc2O3,Se,Si,Si3N4,SiC,SiO2,Sm2O3,Sn,SnO,SnO2,SO2,SO3,Sr,SrCl2,SrF2,SrO,Ta2O3,Ta2O5,Tb2O3,TbF3,Te,TeO2,Th,ThF4,ThO2,TiO2,Tl,Tl2O,Tl2Se,TlSe,Tm2O3,U,U3O8,UO2,V,V2O5,VO6,WO3,Y,Y2O3,Yb2O3,YbF3,YF3,ZnCl2,ZnF2,ZnO,ZnSO4,ZrF4,ZrO2,Young's modulus E (GPa),Shear modulus G (GPa),Poisson's ratio v,Calculated Poisson,Percent Error
# 3941,23675,190641,Ohara K.,2000,nan,0,0,0,16.21112697,0,0,0,0.652700281,0,0,0,0,0,0,0,0,1.726535742,0,0,0,0,0,0,0,1.151385495,0,0,0,0,0,0,0,0,0,0,0,0,0,0,0,0,0,0,0,0,0,0,0,0,0,0,0,0,0,0,0,0,0,0,0,0,0,0,0,0,0,0,0,0,0,0,0,0,0,0,0,0,0,0,0,0,0,0,9.939522274,0,0,0,0,0,0,0,3.364150447,0,0,0,0,0,0,0,0,0,0,0,0,0,0,0,0,0,0,0,0,0,0,0,0,0,0,0,0,0,0,0,0,0,0,0,0,0,0,0,0,0,0,0,0,0,66.19547846,0.759100326,0,0,0,0,0,0,0,0,0,0,0,0,0,0,0,0,0,0,0,0,0,0,0,0,0,0,0,0,0,0,0,0,0,0,0,0,0,0,0,0,0,0,83.8,34.06,0.23,0.230182032,0.079144221
# 4509,7830,74178,Patel N.D.,1983,nan,0,0,0,0,0,0,0,0,0,0,0,0,0,0,0,0,0,0,0,0,0,0,0,0,0,0,0,0,0,0,0,0,0,0,0,0,0,0,0,0,0,0,0,0,0,0,0,0,0,0,0,0,0,0,0,0,0,0,0,0,0,0,0,0,0,0,0,0,0,0,0,0,0,0,0,0,0,0,0,0,0,0,0,0,0,0,0,0,0,0,0,0,0,0,0,0,0,55.6,0,0,0,0,0,0,0,0,0,0,0,0,0,0,0,0,0,44.4,0,0,0,0,0,0,0,0,0,0,0,0,0,0,0,0,0,0,0,0,0,0,0,0,0,0,0,0,0,0,0,0,0,0,0,0,0,0,0,0,0,0,0,0,0,0,0,0,0,0,0,0,0,0,0,0,0,0,0,0,0,0,0,0,0,48.2,19.8,0.217,0.217171717,0.079132337
# 2032,7826,98714,Ashizuka M.,1983,nan,0,0,0,0,0,0,0,0,0,0,0,0,0,0,0,0,0,0,0,0,0,0,0,0,47.5,0,0,0,0,0,0,0,0,0,0,0,0,0,0,0,0,0,0,0,0,0,0,0,0,0,0,0,0,0,0,0,0,0,0,0,0,0,0,0,0,0,0,0,0,0,0,0,0,0,0,0,0,0,0,0,0,0,0,0,0,0,0,0,0,0,0,0,0,0,0,0,0,0,0,0,0,0,0,0,0,0,0,0,0,0,0,0,0,0,0,52.5,0,0,0,0,0,0,0,0,0,0,0,0,0,0,0,0,0,0,0,0,0,0,0,0,0,0,0,0,0,0,0,0,0,0,0,0,0,0,0,0,0,0,0,0,0,0,0,0,0,0,0,0,0,0,0,0,0,0,0,0,0,0,0,0,0,54.5,21.47,0.269,0.269212855,0.079128307
# 717,32112,420026,Weber M.J.,2003,nan,0,0,0,0,0,0,0,0,0,0,0,0,0,0,0,33,0,0,0,0,0,0,0,0,0,0,0,0,0,0,0,0,0,0,0,0,0,0,0,0,0,0,0,0,0,0,0,0,0,0,0,0,0,0,0,0,0,0,0,0,0,0,0,0,62,0,0,0,0,0,0,0,0,0,0,0,0,0,0,0,0,5,0,0,0,0,0,0,0,0,0,0,0,0,0,0,0,0,0,0,0,0,0,0,0,0,0,0,0,0,0,0,0,0,0,0,0,0,0,0,0,0,0,0,0,0,0,0,0,0,0,0,0,0,0,0,0,0,0,0,0,0,0,0,0,0,0,0,0,0,0,0,0,0,0,0,0,0,0,0,0,0,0,0,0,0,0,0,0,0,0,0,0,0,0,0,0,0,0,0,0,55,21.15,0.3,0.300236407,0.078802206
# 718,32112,420027,Weber M.J.,2003,nan,0,0,0,0,0,0,0,0,0,0,0,0,0,0,0,33,0,0,0,0,0,0,0,0,0,0,0,0,0,0,0,0,0,0,0,0,0,0,0,0,0,0,0,0,0,0,0,0,0,0,0,0,0,0,0,0,0,0,0,0,0,0,0,0,60,0,0,0,0,0,0,0,0,0,0,0,0,0,0,0,0,0,0,0,0,0,0,0,0,0,0,0,0,0,0,0,0,0,0,0,0,0,0,0,0,0,0,0,0,0,0,0,0,0,0,0,0,0,0,0,0,0,0,0,0,0,0,0,0,0,0,0,0,0,0,0,0,0,0,0,0,0,0,0,0,0,0,0,0,0,0,0,0,0,0,7,0,0,0,0,0,0,0,0,0,0,0,0,0,0,0,0,0,0,0,0,0,0,0,0,0,55,21.15,0.3,0.300236407,0.078802206
# 701,27303,358091,Hwa L.G.,2004,nan,0,0,0,25,0,0,0,0,0,0,0,0,0,0,0,0,0,0,0,0,0,0,0,0,0,0,0,0,0,0,0,0,0,0,0,0,0,0,0,0,0,0,0,0,0,0,0,0,0,0,0,0,0,0,0,0,0,0,0,0,0,0,0,0,0,0,0,0,0,0,0,0,0,0,0,0,0,0,0,25,0,0,0,0,0,0,0,0,0,0,0,0,0,0,0,0,0,0,0,0,0,0,0,0,0,0,0,0,0,0,0,0,0,0,0,0,0,0,0,0,0,0,0,0,0,0,0,0,0,0,0,0,0,0,0,0,0,50,0,0,0,0,0,0,0,0,0,0,0,0,0,0,0,0,0,0,0,0,0,0,0,0,0,0,0,0,0,0,0,0,0,0,0,0,0,0,0,0,0,0,0,121,46.53,0.3,0.300236407,0.078802206
# 709,28350,380301,Johnson J.,2005,nan,0,0,0,55,0,0,0,0,0,0,0,0,0,0,0,0,0,0,0,0,0,0,0,0,0,0,0,0,0,0,0,0,0,0,0,0,0,0,0,0,0,0,0,0,0,0,0,0,0,0,0,0,0,0,0,0,0,0,0,0,0,0,0,0,0,0,0,0,0,0,0,0,0,0,0,0,0,0,0,25,0,0,0,0,0,0,0,0,0,0,0,0,0,0,0,0,0,0,0,0,0,0,0,0,0,0,0,0,0,0,0,0,0,0,0,0,0,0,0,0,0,0,0,0,0,0,0,0,0,0,0,0,0,0,0,0,0,20,0,0,0,0,0,0,0,0,0,0,0,0,0,0,0,0,0,0,0,0,0,0,0,0,0,0,0,0,0,0,0,0,0,0,0,0,0,0,0,0,0,0,0,121,46.53,0.3,0.300236407,0.078802206
# 4315,30336,390454,Sidek H.A.A.,2004,nan,0,0,0,0,0,0,0,0,0,0,0,0,0,0,0,0,0,0,0,0,0,0,0,0,0,0,0,0,0,0,0,0,0,0,0,0,0,0,0,0,0,0,0,0,0,0,0,0,0,0,0,0,0,0,0,0,0,0,0,0,0,0,0,0,0,0,0,0,0,0,0,0,0,0,0,0,0,0,0,0,0,0,0,0,0,0,0,0,0,0,0,44.6409449,0,0,0,0,0,0,0,0,0,0,0,0,0,0,0,0,0,0,0,0,0,0,0,28.57020434,0,26.78885076,0,0,0,0,0,0,0,0,0,0,0,0,0,0,0,0,0,0,0,0,0,0,0,0,0,0,0,0,0,0,0,0,0,0,0,0,0,0,0,0,0,0,0,0,0,0,0,0,0,0,0,0,0,0,0,0,0,0,0,0,0,0,0,46.6,19.08,0.221,0.221174004,0.078734929
# 3445,37070,440564,Hilton A.R.Sr.,1997,nan,0,0,0,0,0,0,40,0,0,0,0,0,0,0,0,0,0,0,0,0,0,0,0,0,0,0,0,0,0,0,0,0,0,0,0,0,0,0,0,0,0,0,0,0,0,0,0,0,0,0,0,0,0,0,0,0,0,0,0,0,0,0,0,0,0,0,0,0,0,0,0,0,0,0,0,0,0,0,0,0,0,0,0,0,0,0,0,0,0,0,0,0,0,0,0,0,0,0,0,0,0,0,0,0,0,0,0,0,0,0,0,0,0,0,0,0,0,0,0,0,0,0,0,0,0,0,0,0,60,0,0,0,0,0,0,0,0,0,0,0,0,0,0,0,0,0,0,0,0,0,0,0,0,0,0,0,0,0,0,0,0,0,0,0,0,0,0,0,0,0,0,0,0,0,0,0,0,0,0,0,0,15.8,6.37,0.24,0.240188383,0.078492936
# 3965,33227,398685,Rocherulle J.,2003,nan,0,0,3.419068381,0,0,0,0,0,0,0,0,0,0,0,0,0,0,0,0,0,0,0,0,0,0,0,0,0,0,0,0,0,0,0,0,0,0,0,0,0,0,0,0,0,0,0,0,0,0,0,0,0,0,0,0,0,0,0,0,0,0,0,0,0,0,0,0,0,0,0,0,0,0,0,0,0,0,0,0,0,0,0,20.51041021,0,0,0,0,0,0,0,0,0,0,0,0,0,0,0,1.709034181,0,0,0,0,0,0,0,0,0,0,0,0,0,53.85107702,0,0,0,0,0,0,0,0,0,0,0,0,0,0,0,0,0,0,0,0,0,20.51041021,0,0,0,0,0,0,0,0,0,0,0,0,0,0,0,0,0,0,0,0,0,0,0,0,0,0,0,0,0,0,0,0,0,0,0,0,0,0,0,0,0,0,0,0,0,0,90,36.58,0.23,0.230180426,0.078446288
# 1826,6690,39207,Gurjev N.V.,1983,nan,0,0,0,9.951091801,0,0,0,0,0,0,0,0,0,0,0,0,0,0,0,0,0,0,0,0,0,0,0,0,0,0,0,0,0,0,0,0,0,0,0,0,0,0,0,0,0,0,0,0,0,0,0,0,0,0,0,0,0,0,0,0,0,0,0,0,0,0,0,0,0,0,0,14.9441497,0,0,0,0,0,0,0,0,0,0,0,35.1787193,0,0,0,0,0,0,0,0,0,0,0,0,0,0,0,0,0,0,0,0,0,0,0,0,0,0,0,0,0,0,0,39.9260392,0,0,0,0,0,0,0,0,0,0,0,0,0,0,0,0,0,0,0,0,0,0,0,0,0,0,0,0,0,0,0,0,0,0,0,0,0,0,0,0,0,0,0,0,0,0,0,0,0,0,0,0,0,0,0,0,0,0,0,0,0,0,0,0,0,63,24.76,0.272,0.272213247,0.078399696
# 549,8708,80289,Zhao Xiujian,1987,nan,0,0,0,0,7,0,0,0,0,0,0,0,0,0,0,21,0,0,0,0,0,0,0,0,0,0,0,0,0,0,0,0,0,0,0,0,0,0,0,0,0,0,0,0,0,0,0,0,0,0,0,0,0,0,0,0,0,0,0,0,0,0,0,0,0,0,0,0,0,0,0,0,0,0,0,0,0,0,0,0,0,0,0,0,0,0,0,0,5,0,0,0,0,0,0,0,0,0,0,0,0,0,0,0,25,0,0,0,0,0,0,0,0,0,0,0,0,0,0,0,0,0,0,0,0,0,0,0,0,0,0,0,0,0,0,0,0,0,0,0,0,0,0,0,0,0,0,0,0,0,0,0,0,0,0,0,0,0,0,0,0,0,0,0,0,0,0,0,0,0,0,0,0,0,0,0,0,0,0,42,0,54.8,21,0.305,0.304761905,0.078064012
# 5192,27975,370786,Lagakos N.,1980,nan,0,0,0,0,0,0,0,0,0,0,0,0,0,0,0,0,0,0,0,0,0,0,0,0,0,0,0,0,0,0,0,0,0,0,0,0,0,0,0,0,0,0,0,0,0,0,0,0,0,0,0,0,0,0,0,0,0,0,0,0,1.745400983,0,0,0,0,0,0,0,0,0,0,0,0,0,0,0,0,0,0,0,0,0,0,0,0,0,0,0,0,0,0,0,0,0,0,0,0,0,0,0,0,0,0,0,0,0,0,0,0,0,0,0,0,0,0,0,0,0,0,0,0,0,0,0,0,0,0,0,0,0,0,0,0,0,0,0,0,98.25459902,0,0,0,0,0,0,0,0,0,0,0,0,0,0,0,0,0,0,0,0,0,0,0,0,0,0,0,0,0,0,0,0,0,0,0,0,0,0,0,0,0,0,0,70.7,30.34,0.165,0.165128543,0.077904956
# 3620,309,21252,Nikulin V.Kh.,1981,nan,0,0,0,15,0,0,0,0,0,0,0,0,0,0,0,0,5,0,0,0,0,0,0,0,5,0,0,0,0,0,0,0,0,0,0,0,0,0,0,0,0,0,0,0,0,0,0,0,0,0,0,0,0,0,0,0,0,0,0,0,0,0,0,0,0,0,0,0,0,0,0,0,0,0,0,0,0,0,0,0,0,0,0,0,0,0,0,0,0,0,0,5,0,0,0,0,0,0,0,0,0,0,0,0,0,0,0,0,0,0,0,0,0,0,0,0,0,0,0,0,0,0,0,0,0,0,0,0,0,0,0,0,0,0,0,0,0,70,0,0,0,0,0,0,0,0,0,0,0,0,0,0,0,0,0,0,0,0,0,0,0,0,0,0,0,0,0,0,0,0,0,0,0,0,0,0,0,0,0,0,0,85,34.38,0.236,0.236183828,0.077893139
# 5268,26465,308114,Subbalakshmi P.,2002,nan,0,0,0,0,0,0,0,0,0,0,0,0,0,0,0,0,0,0,0,0,0,0,0,0,0,0,0,0,0,0,0,0,0,0,0,0,0,0,0,0,0,0,0,0,0,0,0,0,0,0,0,0,0,15,0,0,0,0,0,0,0,0,0,0,0,0,0,0,0,0,0,0,0,0,0,0,0,0,0,0,0,0,0,0,0,0,0,0,0,0,0,0,0,0,0,0,0,0,0,0,0,0,0,0,0,0,0,0,0,0,0,0,0,0,0,55,0,0,0,30,0,0,0,0,0,0,0,0,0,0,0,0,0,0,0,0,0,0,0,0,0,0,0,0,0,0,0,0,0,0,0,0,0,0,0,0,0,0,0,0,0,0,0,0,0,0,0,0,0,0,0,0,0,0,0,0,0,0,0,0,0,50.5,22.77,0.109,0.108915239,0.077762064
# 414,8701,80160,Aleinikov F.K.,1962,nan,0,0,0,0,0,0,0,0,0,0,0,0,0,0,0,0,0,0,0,0,0,0,0,0,0,0,0,0,33.33333,0,0,0,0,0,0,0,0,0,0,0,0,0,0,0,0,0,0,0,0,0,0,0,0,0,0,0,0,0,0,0,0,0,0,0,0,0,0,0,0,0,0,0,0,0,0,0,0,0,0,0,0,0,0,0,0,0,0,0,0,0,0,0,0,0,0,0,0,0,0,0,11.11111,0,0,0,0,0,0,0,0,0,0,0,0,0,0,0,0,0,0,0,0,0,0,0,0,0,0,0,0,0,0,0,0,0,0,0,0,55.55556,0,0,0,0,0,0,0,0,0,0,0,0,0,0,0,0,0,0,0,0,0,0,0,0,0,0,0,0,0,0,0,0,0,0,0,0,0,0,0,0,0,0,0,69.6,26.56,0.31,0.310240964,0.077730276
# 4890,27139,310660,Boyd D.C.,1980,Corning 7760,0,0,0,1.228012475,0,0,0,0.316400122,0,0,0,0,0,13.48851522,0,0,0,0,0,0,0,0,0,0,0,0,0,0,0,0,0,0,0,0,0,0,0,0,0,0,0,0,0,0,0,0,0,0,0,0,0,0,0,0,0,0,0,0,0,0,0,0,0,0,0,0,0,0,0,0,0,0.664623557,0,0,0,0,0,0,0,0,0,0,0,0,0,0,0,0,0,0,0,0,0,0,0,0,0,0,0,0,3.030297173,0,0,0,0,0,0,0,0,0,0,0,0,0,0,0,0,0,0,0,0,0,0,0,0,0,0,0,0,0,0,0,0,0,0,0,0,81.27215145,0,0,0,0,0,0,0,0,0,0,0,0,0,0,0,0,0,0,0,0,0,0,0,0,0,0,0,0,0,0,0,0,0,0,0,0,0,0,0,0,0,0,0,62,25.83,0.2,0.200154859,0.077429346
# 3074,7836,74232,Higazy A.A.,1989,nan,0,0,0,0,0,0,0,0,0,0,0,0,0,0,0,0,0,0,0,0,0,0,0,0,0,0,0,0,0,0,0,0,0,0,0,0,0,0,0,0,0,0,0,0,0,0,0,0,0,0,0,0,0,0,0,0,0,0,0,0,0,0,0,0,0,0,0,0,0,0,0,0,0,0,0,0,0,0,0,0,0,0,0,0,0,0,0,0,0,0,0,0,0,0,0,0,0,0,0,0,0,0,0,0,0,0,0,0,0,0,0,0,0,0,0,56.8,0,0,0,0,0,0,0,0,0,0,0,0,0,0,0,0,0,0,0,0,0,0,0,0,0,0,0,0,0,0,0,0,0,0,0,0,0,0,0,0,0,0,0,0,0,0,0,0,0,0,0,0,0,0,0,0,0,0,0,0,0,43.2,0,0,0,44.4,17.8,0.247,0.247191011,0.077332484
# 2368,12180,137600,Dumbaugh W.H.,1974,0,0,0,0,8.8,0,0,0,0,0,0,0,0,0,0,0,0,0,0,20.7,0,0,0,0,0,0,0,0,0,0,0,0,0,0,0,0,0,0,0,0,0,0,0,0,0,0,0,0,0,0,0,0,0,0,0,0,0,0,0,0,0,0,0,0,0,0,0,0,0,0,0,0,0,0,0,0,0,0,0,0,0,0,0,0,2,0,0,0,0,0,0,0,32.1,0,0,0,0,0,0,0,0,0,0,0,0,0,0,0,0,0,0,0,0,0,0,0,0,0,0,0,0,0,0,0,0,0,0,0,0,0,0,0,0,0,0,0,0,0,34.4,0,0,0,0,0,0,0,0,0,0,0,0,0,0,0,0,0,0,0,0,0,0,0,0,0,0,0,0,0,0,0,0,0,0,0,0,0,0,0,0,0,0,2,139,55.15,0.26,0.260199456,0.076713857
# 4880,17206,182089,Primak W.,1984,Pyrex,0,0,0,1.211577976,0,0,0,0,0,0,0,0,0,11.53359977,0,0,0,0,0,0,0,0,0,0,0,0,0,0,0,0,0,0,0,0,0,0,0,0,0,0,0,0,0,0,0,0,0,0,0,0,0,0,0,0,0,0,0,0,0,0,0,0,0,0,0,0,0,0,0,0,0,0,0,0,0,0,0,0,0,0,0,0,0,0,0,0,0,0,0,0,0,0,0,0,0,0,0,0,0,0,3.98632392,0,0,0,0,0,0,0,0,0,0,0,0,0,0,0,0,0,0,0,0,0,0,0,0,0,0,0,0,0,0,0,0,0,0,0,0,83.26849833,0,0,0,0,0,0,0,0,0,0,0,0,0,0,0,0,0,0,0,0,0,0,0,0,0,0,0,0,0,0,0,0,0,0,0,0,0,0,0,0,0,0,0,62.6,26.08,0.2,0.200153374,0.076687117
# 1267,7836,74240,Higazy A.A.,1989,nan,0,0,0,0,0,0,0,0,0,0,0,0,0,0,0,0,0,0,0,0,0,0,0,0,0,0,0,0,0,0,0,0,0,0,0,0,0,0,0,0,0,0,0,0,0,0,0,0,0,0,0,0,0,0,0,0,0,0,0,0,0,0,0,0,0,0,0,0,0,0,0,0,0,0,0,0,0,0,0,0,0,0,0,0,0,0,0,0,0,0,0,0,0,0,0,0,0,0,0,0,0,0,0,0,0,0,0,0,0,0,0,0,0,0,0,25,0,0,0,0,0,0,0,0,0,0,0,0,0,0,0,0,0,0,0,0,0,0,0,0,0,0,0,0,0,0,0,0,0,0,0,0,0,0,0,0,0,0,0,0,0,0,0,0,0,0,0,0,0,0,0,0,0,0,0,0,0,75,0,0,0,59.1,23,0.285,0.284782609,0.076277651
# 1301,24435,189494,Vijoy P.S.,1999,nan,0,0,0,0,0,0,0,0,0,0,0,0,0,65,0,0,0,0,0,0,0,0,0,0,0,0,20,0,0,0,0,0,0,0,0,0,0,0,0,0,0,0,0,0,0,0,0,0,0,0,0,0,0,0,0,0,0,0,0,0,0,0,0,0,0,0,0,0,0,0,0,0,0,0,0,0,0,0,0,0,0,0,0,15,0,0,0,0,0,0,0,0,0,0,0,0,0,0,0,0,0,0,0,0,0,0,0,0,0,0,0,0,0,0,0,0,0,0,0,0,0,0,0,0,0,0,0,0,0,0,0,0,0,0,0,0,0,0,0,0,0,0,0,0,0,0,0,0,0,0,0,0,0,0,0,0,0,0,0,0,0,0,0,0,0,0,0,0,0,0,0,0,0,0,0,0,0,0,0,0,0,51.3,19.98,0.284,0.283783784,0.07613247
# 3154,31400,403633,Shimizu K.,2004,nan,0,0,0,0,0,0,0,0,0,0,0,0,0,0,0,0,0,0,0,0,0,0,0,0,0,0,0,0,0,0,0,0,0,0,0,0,0,0,0,0,0,0,0,0,0,0,0,0,0,0,0,0,0,0,0,0,0,0,0,0,0,0,0,0,0,0,0,0,0,0,0,10.13796079,0,0,0,0,0,0,0,0,0,0,0,15.97910264,0,0,0,0,0,0,0,0,0,0,0,0,0,0,0,0,0,0,0,0,0,0,16.34950134,0,0,0,0,0,0,0,0,0,0,0,0,0,0,0,0,0,0,0,0,0,0,0,0.032759001,0,0,0,0,0,0,41.95910025,0,0,0,0,0,0,0,0,0,0,0,0,0,0,0,0,0,0,0,15.54157598,0,0,0,0,0,0,0,0,0,0,0,0,0,0,0,0,0,0,0,0,0,0,0,97,38.95,0.245,0.245186136,0.075973907
# 1690,35364,425176,Gaafar M.S.,2009,nan,0,0,0,2.8,0,0,0,0,0,0,0,0,0,46.9,0,0,0,0,0,0,0,0,0,0,0,0,0,0,0,0,0,0,0,0,0,0,0,0,0,0,0,0,0,0,0,0,0,0,0,0,0,0,0,0,0,0,0,0,0,0,0,0,0,0,0,0,0,0,0,0,0,0,0,0,0,0,0,0,0,0,0,0,0,0,0,0,0,0,0,0,0,0,0,0,0,0,0,0,0,0,20.3,0,0,0,0,0,0,0,0,0,0,0,0,0,0,0,0,0,0,0,0,0,0,0,0,0,0,0,0,0,0,0,0,0,0,0,0,0,0,0,0,0,0,0,0,0,0,0,0,0,0,0,0,0,0,0,0,0,0,0,0,0,0,0,0,0,0,0,0,0,0,0,0,0,0,0,0,30,0,0,0,63.3,24.8,0.276,0.276209677,0.075970079
# 2460,39860,471147,Li Hong,2012,nan,0,0,0,4.240438545,0,0,0,0,0,0,0,0,0,0,0,0,1.690174797,0,0,0,0,0,0,0,1.700175832,0,0,0,0,0,0,0,0,0,0,0,0,0,0,0,0,0,0,0,0,0,0,0,0,0,0,0,0,0,0,0,0,0,0,0,0,0,0,0,0,0,0,0,0,0,0,10.77111694,0,0,0,0,0,0,0,3.460011868,0,0,0,2.51025961,0,0,0,0,0,0,0,10.94112753,0,0,0,0,0,0,0,0,7.650791242,0,0,0,0,0,0,0,0.610102093,0,0,0,0,0,0,50.89526457,0,0,0,0,0,0,0,0,0,0,0,0,0,0,0.350001201,0,0,0,0,0,0,2.590267885,0,0,0,0,0,0,0,0,0,0,0,0,0,0,0,2.590267885,0,0,0,0,0,0,0,0,0,0,0,0,0,0,0,0,0,0,0,0,0,0,0,0,0,0,0,58.7,23.29,0.26,0.26019751,0.075965254
# 2994,27466,360996,Pucilowski S.,2001,nan,0,0,0,0.808780993,0,0,0,0.07510038,0,0,0,0,0,5.677009731,0,0,1.419691185,0,0,0,0,0,0,0,0,0,0,0,0,0,0,0,0,0,0,0,0,0,0,0,0,0,0,0,0,0,0,0,0,0,0,0,0,0,0,0,0,0,0,0,0,0,0,0,0,0,0,0,0,0,0,5.063442626,0,0,0,0,0,0,0,3.356016985,0,0,0,2.535960834,0,0,0,0,0,0,0,0,0,0,0,0,0,0,0,0,17.82420021,0,0,0,0,0,0,0,0,0,0,0,0,0,0,0,0,0,0,0,0,0,0,0,0,0,0,0,0,0,0,0,0,0,0,0,0,57.63169167,0,0,0,0,0,0,0,0,0,0,0,0,0,0,0,0,0,0,0,1.664810426,0,0,0,0,0,0,0,0,0,0,0,0,0,0,0,0,0,0,0,3.943294957,0,0,0,77,30.82,0.249,0.249188838,0.075838722
# 2026,1814,27401,Thiele A.,1955,SK 1,0,0,0,2.117723767,0,0,0,0,0.375799959,0,0,0,0,7.071382222,0,0,23.77169739,0,0,0,0,0,0,0,0,0,0,0,0,0,0,0,0,0,0,0,0,0,0,0,0,0,0,0,0,0,0,0,0,0,0,0,0,0,0,0,0,0,0,0,0,0,0,0,0,0,0,0,0,0,0,0,0,0,0,0,0,0,0,0,0,0,0,0,0,0,0,0,0,0,0,0,0,0,0,0,0,0,0,0,0,0,0,0,0,0,0,0,0,0,0,0,0,0,0,0,0,0,0,0,0,0,0,0,0,0,0,0,0,0,0,0,0,0,0,0,0,57.64320366,0,0,0,0,0,0,0,0,0,0,0,0,0,0,0,0,0,0,0,0,0,0,0,0,0,0,0,0,0,0,0,0,0,0,0,0,0,0,0,9.020193008,0,0,0,72.7,28.64,0.269,0.269203911,0.075803202
# 3728,24933,302461,Shen G.0Q.,2002,nan,0,0,0,2.97,0,0,0,0,0,0,0,0,0,0,0,0,0,0,0,0,0,0,0,0,0,0,0,0,0,0,0,0,0,0,0,0,0,0,0,0,0,0,0,0,0,0,1,0,0,0,0,0,0,0,0,0,0,0,0,0,0,0,0,0,0,0,0,0,0,0,0,0,0,0,0,0,0,0,0,0,0,0,0,0,0,0,0,0,0,0,0,11.88,0,0,0,0,0,0,0,0,14.85,0,0,0,0,0,0,0,0,0,0,0,0,0,0,0,0,0,0,0,0,0,0,0,0,0,0,0,0,0,0,0,0,0,0,0,0,69.3,0,0,0,0,0,0,0,0,0,0,0,0,0,0,0,0,0,0,0,0,0,0,0,0,0,0,0,0,0,0,0,0,0,0,0,0,0,0,0,0,0,0,0,66.3,26.86,0.234,0.234177215,0.075732987
# 3684,24933,302463,Shen G.0Q.,2002,nan,0,0,0,2.85,0,0,0,0,0,0,0,0,0,0,0,0,0,0,0,0,0,0,0,0,0,0,0,0,0,0,0,0,0,0,0,0,0,0,0,0,0,0,0,0,0,0,5,0,0,0,0,0,0,0,0,0,0,0,0,0,0,0,0,0,0,0,0,0,0,0,0,0,0,0,0,0,0,0,0,0,0,0,0,0,0,0,0,0,0,0,0,11.4,0,0,0,0,0,0,0,0,14.25,0,0,0,0,0,0,0,0,0,0,0,0,0,0,0,0,0,0,0,0,0,0,0,0,0,0,0,0,0,0,0,0,0,0,0,0,66.5,0,0,0,0,0,0,0,0,0,0,0,0,0,0,0,0,0,0,0,0,0,0,0,0,0,0,0,0,0,0,0,0,0,0,0,0,0,0,0,0,0,0,0,75,30.36,0.235,0.235177866,0.075687495
# 1849,39995,466445,Bahari H.,2012,nan,0,0,0,0,0,0,0,0,0,0,0,0,0,0,0,0,0,0,0,0,0,0,0,0,0,0,0,0,0,0,0,0,0,0,0,0,0,0,0,0,0,0,0,0,0,0,0,0,0,0,0,0,0,0,0,0,0,0,0,0,50,0,0,0,0,0,0,0,0,0,0,0,0,0,0,0,0,0,0,0,0,0,0,0,0,0,0,0,0,0,0,0,0,0,0,0,0,0,0,0,0,0,0,0,0,0,0,0,0,0,0,0,0,0,0,0,0,0,0,50,0,0,0,0,0,0,0,0,0,0,0,0,0,0,0,0,0,0,0,0,0,0,0,0,0,0,0,0,0,0,0,0,0,0,0,0,0,0,0,0,0,0,0,0,0,0,0,0,0,0,0,0,0,0,0,0,0,0,0,0,0,49.6,19.5,0.272,0.271794872,0.075414781
# 2332,6336,72722,Levenberg V.A.,1979,nan,0,0,0,0,0,0,0,0,0,0,0,0,0,0,0,0,0,0,0,0,0,0,0,0,0,0,0,0,0,0,0,0,0,0,0,0,0,0,0,0,0,0,0,0,0,0,0,0,0,0,0,0,0,0,0,0,0,0,0,0,0,0,0,0,0,0,0,0,0,0,0,0,0,0,0,0,0,0,0,0,0,0,0,0,0,0,0,0,0,0,0,0,0,0,0,0,0,0,0,0,0,0,0,0,0,0,0,0,0,0,0,0,0,0,0,75,0,0,0,0,0,0,0,0,0,0,0,0,0,0,0,0,0,0,0,0,0,0,0,0,0,0,0,0,0,0,0,0,0,0,0,0,0,0,0,0,0,0,0,0,0,0,0,0,0,0,0,0,0,0,0,25,0,0,0,0,0,0,0,0,0,61.8,24.52,0.26,0.260195759,0.075291756
# 2172,31921,405207,Aitken B.G.,2007,nan,0,0,0,17.90794258,0,0,0,0,0,0,0,0,0,0,0,0,0.010004437,0,0,0,0,0,0,0,0,0,0,0,0,0,0,0,0,0,0,0,0,0,0,0,0,0,0,0,0,0,0,0,0,0,0,0,0,0,0,0,0,0,0,0,0,0,0,0,0,0,0,0,0,0,0,0,0,0,0,0,0,0,0,10.9404781,0,0,0,0,0,0,0,0,0,0,0,0,0,0,0,0,0,0,0,0,0,0,0,0,0,0,0,0,0,0,0,0,0,0,0,0,0,0,0,0,0,0,0,0,0,0,0,0,0,0,0,0,0,0,0,0,0,69.65091374,0,0,0,0,0,0,0,0,0,1.490661142,0,0,0,0,0,0,0,0,0,0,0,0,0,0,0,0,0,0,0,0,0,0,0,0,0,0,0,0,0,0,0,0,0,94,37.16,0.265,0.264800861,0.075146739
# 3212,1965,110885,Kisin B.I.,1959,TK1,0,0,0,1.530106862,0,0,0,0.071689994,0,0,0,0,0,11.82694894,0,0,15.5864586,0,0,0,0,0,0,0,0,0,0,0,0,0,0,0,0,0,0,0,0,0,0,0,0,0,0,0,0,0,0,0,0,0,0,0,0,0,0,0,0,0,0,0,0,0,0,0,0,0,0,0,0,0,0,4.508667594,0,0,0,0,0,0,0,0,0,0,0,0,0,0,0,0,0,0,0,0,0,0,0,0,0,0,0,0,0,0,0,0,0,0,0,0,0,0,0,0,0,0,0,0,0,0,0,0,0,0,0,0,0,0,0,0,0,0,0.067579994,0,0,0,0,0,0,63.52358428,0,0,0,0,0,0,0,0,0,0,0,0,0,0,0,0,0,0,0,0,0,0,0,0,0,0,0,0,0,0,0,0,0,0,0,0,0,0,0,2.88496374,0,0,0,77.5,31.17,0.243,0.243182547,0.075122354
# 3975,39036,460254,Hashimoto T.,2007,nan,0,0,0,0,0,0,0,0,0,0,0,0,0,0,0,0,0,0,0,0,0,0,0,0,0,0,0,0,0,0,0,0,0,0,0,0,0,0,0,0,0,0,0,0,0,0,0,0,0,0,0,0,0,0,0,0,0,0,0,0,0,0,0,0,0,0,0,0,0,0,0,7.09858,0,0,0,0,0,0,0,0,0,0,0,0,0,0,0,0,0,0,0,0,0,0,0,0,0,0,0,0,10.4979,0,0,0,0,0,0,0,0,0,0,0,0,0,0,0,0,0,0,0,0,0,0,0,0,0,0,0,0,0,0.02,0,0,0,0,0,0,66.28674,0,0,0,0,0,0,0,0,0,0,0,0,0,0,0,0,0,0,0,16.09678,0,0,0,0,0,0,0,0,0,0,0,0,0,0,0,0,0,0,0,0,0,0,0,76,30.89,0.23,0.230171577,0.074598505
# 4354,13375,116213,Lane D.W.,1990,0,0,0,0,1.109572259,0,0,0,0,0,0,0,0,0,0,0,0,0,0,0,0,0,0,0,0,7.538899757,0,0,0,0,0,0,0,0,0,0,0,0,0,0,0,0,0,0,0,0,0,0,0,0,0,0.037290009,0,0,0,0,0,0,0,0,0,0,0,0,0,0,0,0,0,0,0,0,0.379276788,0,0,0,0,0,0,0,0,0,0,0,0,0,0,0,0,0,0,0,5.909421377,0,0,0,0,0,0,0,0,13.44997313,0,0,0,0,0,0,0,0,0,0,0,0,0,0,0,0,0,0,0,0,0,0,0,0,0,0,0,0,0,0,0,0,0,0,0,0,71.35246663,0,0,0,0,0,0.223100052,0,0,0,0,0,0,0,0,0,0,0,0,0,0,0,0,0,0,0,0,0,0,0,0,0,0,0,0,0,0,0,0,0,0,0,0,0,68.5,28.07,0.22,0.220163876,0.074489102
# 2272,37426,443690,Sellappan P.,2010,nan,0,0,0,0,0,0,0,0,0,0,0,0,0,0,0,0,0,0,0,0,0,0,0,0,0,0,0,0,0,0,0,0,0,0,0,0,0,0,0,0,0,0,0,0,0,0,0,0,0,0,0,0,0,0,0,0,0,0,0,0,0,0,0,0,0,0,0,0,0,0,0,0,0,0,0,0,0,0,0,0,0,0,0,0,0,0,0,0,0,0,0,0,0,0,0,0,0,0,4.55904559,0,0,0,0,0,0,0,0,0,0,0,0,0,55.72055721,0,0,0,0,0,0,0,0,0,0,0,0,0,0,0,0,0,0,0,0,0,23.0302303,0,0,0,0,0,0,0,0,0,16.6901669,0,0,0,0,0,0,0,0,0,0,0,0,0,0,0,0,0,0,0,0,0,0,0,0,0,0,0,0,0,0,0,0,0,0,0,0,82.8,32.8,0.262,0.262195122,0.074474027
# 13,14092,79589,Narasimham P.S.,1978,nan,0,0,0,0,0,0,0,0,0,0,0,0,0,0,0,0,0,0,0,0,0,0,0,0,0,0,0,0,0,0,0,0,0,0,0,0,0,0,0,0,0,0,0,0,0,0,0,0,0,0,0,0,0,0,0,0,0,0,0,0,0,0,0,0,0,0,0,0,0,0,0,0,0,45,0,0,0,0,0,0,0,0,0,0,0,0,0,0,0,0,0,0,0,0,0,0,0,0,0,0,0,0,0,0,0,0,0,0,0,0,0,0,0,0,0,0,0,0,0,0,0,0,0,0,0,0,0,0,0,0,0,0,0,0,0,0,0,0,0,0,0,0,0,0,0,0,0,0,0,0,0,0,0,0,0,0,0,0,0,0,0,0,0,0,0,0,0,0,0,0,0,0,0,0,0,0,0,0,55,0,0,5.63,1.949,0.444,0.444330426,0.074420239
# 2307,35366,425195,Gaafar M.S.,2009,nan,0,0,0,0,0,0,0,0,0,0,0,0,0,66.55,0,0,0,0,0,0,0,0,0,0,0,0,0,0,0,0,0,0,0,0,0,0,0,0,0,0,0,0,0,0,0,0,0,0,0,0,0,0,0,0,0,0,0,0,0,0,0,0,0,0,0,0,0,0,0,0,0,0,0,0,0,0,0,0,0,0,0,0,0,33.35,0,0,0,0,0,0,0,0,0,0,0,0.1,0,0,0,0,0,0,0,0,0,0,0,0,0,0,0,0,0,0,0,0,0,0,0,0,0,0,0,0,0,0,0,0,0,0,0,0,0,0,0,0,0,0,0,0,0,0,0,0,0,0,0,0,0,0,0,0,0,0,0,0,0,0,0,0,0,0,0,0,0,0,0,0,0,0,0,0,0,0,0,0,0,0,0,0,0,84.5,33.5,0.261,0.26119403,0.074340939
# 2990,16484,158976,Philip J.,2000,nan,0,0,0,0,0,0,0,0,0,0,0,0,0,0,0,0,0,0,0,50,0,0,0,0,0,0,0,0,0,0,0,0,0,0,0,0,0,0,0,0,50,0,0,0,0,0,0,0,0,0,0,0,0,0,0,0,0,0,0,0,0,0,0,0,0,0,0,0,0,0,0,0,0,0,0,0,0,0,0,0,0,0,0,0,0,0,0,0,0,0,0,0,0,0,0,0,0,0,0,0,0,0,0,0,0,0,0,0,0,0,0,0,0,0,0,0,0,0,0,0,0,0,0,0,0,0,0,0,0,0,0,0,0,0,0,0,0,0,0,0,0,0,0,0,0,0,0,0,0,0,0,0,0,0,0,0,0,0,0,0,0,0,0,0,0,0,0,0,0,0,0,0,0,0,0,0,0,0,0,0,0,76.6,30.66,0.249,0.249184605,0.074138694
# 1508,30162,376484,Kokubo T.,1985,nan,0,0,0,0,0,0,0,0,0,0,0,0,0,0,0,0,0,0,0,0,0,0,0,0.398999812,49.87879656,0,0,0,0,0,0,0,0,0,0,0,0,0,0,0,0,0,0,0,0,0,0,0,0,0,0,0,0,0,0,0,0,0,0,0,0,0,0,0,0,0,0,0,0,0,0,0,0,0,0,0,0,0,0,0,0,0,0,0,0,0,0,0,0,0,0,7.109889658,0,0,0,0,0,0,0,0,0,0,0,0,0,0,0,0,0,0,0,0,0,0,0,7.153630638,0,0,0,0,0,0,0,0,0,0,0,0,0,0,0,0,0,0,0,0,0,35.45868333,0,0,0,0,0,0,0,0,0,0,0,0,0,0,0,0,0,0,0,0,0,0,0,0,0,0,0,0,0,0,0,0,0,0,0,0,0,0,0,0,0,0,0,89,34.76,0.28,0.280207135,0.073976656
# 1560,6816,70567,Nemilov S.V.,1972,nan,0,0,0,0,0,0,0,0,0,0,0,0,0,64.99,0,0,0,0,0,35.01,0,0,0,0,0,0,0,0,0,0,0,0,0,0,0,0,0,0,0,0,0,0,0,0,0,0,0,0,0,0,0,0,0,0,0,0,0,0,0,0,0,0,0,0,0,0,0,0,0,0,0,0,0,0,0,0,0,0,0,0,0,0,0,0,0,0,0,0,0,0,0,0,0,0,0,0,0,0,0,0,0,0,0,0,0,0,0,0,0,0,0,0,0,0,0,0,0,0,0,0,0,0,0,0,0,0,0,0,0,0,0,0,0,0,0,0,0,0,0,0,0,0,0,0,0,0,0,0,0,0,0,0,0,0,0,0,0,0,0,0,0,0,0,0,0,0,0,0,0,0,0,0,0,0,0,0,0,0,0,0,0,75.5,29.52,0.279,0.278794038,0.073821527
# 4312,8696,59999,Vaills Y.,1992,nan,0,0,0,0,0,0,0,0,0,0,0,0,0,0,0,0,0,0,0,0,0,0,0,0,15.46961,0,0,0,0,0,0,0,0,0,0,0,0,0,0,0,0,0,0,0,0,0,0,0,0,0,0,0,0,0,0,0,0,0,0,0,0,0,0,0,0,0,0,0,0,0,0,0,0,0,0,0,0,0,0,0,0,0,0,0,0,0,0,0,0,0,0,0,0,0,0,0,0,0,0,0,10.49724,0,0,0,0,0,0,0,0,0,0,0,0,0,0,0,0,0,0,0,0,0,0,0,0,0,0,0,0,0,0,0,0,0,0,0,0,74.03315,0,0,0,0,0,0,0,0,0,0,0,0,0,0,0,0,0,0,0,0,0,0,0,0,0,0,0,0,0,0,0,0,0,0,0,0,0,0,0,0,0,0,0,79.4,32.51,0.221,0.221162719,0.073628581
# 3693,34805,419439,Rosmawati S.,2008,nan,0,0,0,0,0,0,0,0,0,0,0,0,0,0,0,0,0,0,0,0,0,0,0,0,0,0,0,0,0,0,0,0,0,0,0,0,0,0,0,0,0,0,0,0,0,0,0,0,0,0,0,0,0,0,0,0,0,0,0,0,0,0,0,0,0,0,0,0,0,0,0,0,0,0,0,0,0,0,0,0,0,0,0,0,0,0,0,0,0,0,0,0,0,0,0,0,0,0,0,0,0,0,0,0,0,0,0,0,0,0,0,0,0,0,0,0,0,0,0,0,0,0,0,0,0,0,0,0,0,0,0,0,0,0,0,0,0,0,0,0,0,0,0,0,0,0,0,0,0,0,0,0,0,70,0,0,0,0,0,0,0,0,0,0,0,0,0,0,0,0,0,0,0,0,0,0,0,30,0,0,0,47.9,19.39,0.235,0.235172769,0.073518923
# 4700,39036,460264,Hashimoto T.,2007,nan,0,0,0,33.33333333,0,0,0,0,0,0,0,0,0,0,0,0,0,0,0,0,0,0,0,0,0,0,0,0,0,0,0,0,0,0,0,0,0,0,0,0,0,0,0,0,0,0,0,0,0,0,0,0,0,0,0,0,0,0,0,0,0,0,0,0,0,0,0,0,0,0,0,0,0,0,0,0,0,0,0,0,0,0,0,0,0,0,0,0,0,0,0,0,0,0,0,0,0,0,0,0,0,0,0,0,0,0,0,0,0,0,0,0,0,0,0,66.66666667,0,0,0,0,0,0,0,0,0,0,0,0,0,0,0,0,0,0,0,0,0,0,0,0,0,0,0,0,0,0,0,0,0,0,0,0,0,0,0,0,0,0,0,0,0,0,0,0,0,0,0,0,0,0,0,0,0,0,0,0,0,0,0,0,0,82,33.88,0.21,0.210153483,0.073087086
# 4214,290,21034,Karapetyan G.O.,1979,nan,0,0,0,8,0,0,0,0,0,0,0,0,0,0,0,0,0,0,0,0,0,0,0,0,0,0,0,0,0,0,0,0,0,0,0,0,0,0,0,0,0,0,0,0,0,0,0,0,0,0,0,0,0,0,0,0,0,0,0,0,0,0,0,0,0,0,0,0,0,0,0,0,0,0,0,0,0,0,0,0,0,0,0,27,0,0,0,0,0,0,0,0,0,0,0,0,0,0,0,0,0,0,0,0,0,0,0,0,0,0,0,0,0,0,0,0,0,0,0,0,0,0,0,0,0,0,0,0,0,0,0,0,0,0,0,0,0,65,0,0,0,0,0,0,0,0,0,0,0,0,0,0,0,0,0,0,0,0,0,0,0,0,0,0,0,0,0,0,0,0,0,0,0,0,0,0,0,0,0,0,0,84.2,34.4,0.224,0.223837209,0.072674419
# 4493,40613,476111,Akiba S.,2011,nan,0,0,0,7,0,0,0,0,0,0,0,0,0,0,0,0,0,0,0,0,0,0,0,0,0,0,0,0,0,0,0,0,0,0,0,0,0,0,0,0,0,0,0,0,0,0,0,0,0,0,0,0,0,0,0,0,0,0,0,0,0,0,0,0,0,0,0,0,0,0,0,0,0,0,0,0,0,0,0,0,0,0,0,0,0,0,0,0,0,0,0,5.5,0,0,0,0,0,0,0,0,14,0,0,0,0,0,0,0,0,0,0,0,0,0,0,0,0,0,0,0,0,0,0,0,0,0,0,0,0,0,0,0,0,0,0,0,0,73.2,0,0,0,0,0,0,0,0,0,0,0,0,0,0,0,0,0,0,0,0,0,0,0,0,0,0,0,0,0,0,0,0,0,0,0,0,0,0,0,0,0,0,0.3,74.6,30.62,0.218,0.218158067,0.072507625
# 4405,39839,470643,Li Hong,2012,nan,0,0,0,8.83,0,0,0,0.12,0,0,0,0,0,6,0,0,0,0,0,0,0,0,0,0,0,0,0,0,0,0,0,0,0,0,0,0,0,0,0,0,0,0,0,0,0,0,0,0,0,0,0,0,0,0,0,0,0,0,0,0,0,0,0,0,0,0,0,0,0,0,0,0,0,0,0,0,0,0,0,0,0,0,0,9.78,0,0,0,0,0,0,0,5,0,0,0,0,0,0,0,0,0,0,0,0,0,0,0,0,1,0,0,0,0,0,0,64.27,0,0,0,0,0,0,0,0,0,0,0,0,0,0,0,0,0,0,0,0,0,5,0,0,0,0,0,0,0,0,0,0,0,0,0,0,0,0,0,0,0,0,0,0,0,0,0,0,0,0,0,0,0,0,0,0,0,0,0,0,0,0,0,0,0,73.6,30.16,0.22,0.220159151,0.072341452
# 2675,31921,405217,Aitken B.G.,2007,nan,0,0,0,17.82246574,0,0,0,0,0,0,0,0,0,0,0,0,2.972077622,0,0,0,0,0,0,0,0,0,0,0,0,0,0,0,0,0,0,0,0,0,0,0,0,0,0,0,0,0,0,0,0,0,0,0,0,0,0,0,0,0,0,0,0,0,0,0,0,0,0,0,0,0,0,0,0,0,0,0,0,0,0,9.896992082,0,0,0,0,0,0,0,0,0,0,0,0,0,0,0,0,0,0,0,0,0,0,0,0,0,0,0,0,0,0,0,0,0,0,0,0,0,0,0,0,0,0,0,0,0,0,0,0,0,0,0,0,0,0,0,0,0,69.30846455,0,0,0,0,0,0,0,0,0,0,0,0,0,0,0,0,0,0,0,0,0,0,0,0,0,0,0,0,0,0,0,0,0,0,0,0,0,0,0,0,0,0,0,91.2,36.34,0.255,0.25481563,0.072301898
# 3511,40951,478487,Mauro J.C.,2013,nan,0,0,0,9.32,0,0,0,0,0,0,0,0,0,15.94,0,0,0,0,0,0,0,0,0,0,9.62,0,0,0,0,0,0,0,0,0,0,0,0,0,0,0,0,0,0,0,0,0,0,0,0,0,0,0,0,0,0,0,0,0,0,0,0,0,0,0,0,0,0,0,0,0,0,0,0,0,0,0,0,0,0,0,0,0,0,0,0,0,0,0,0,0,0,2.57,0,0,0,0,0,0,0,0,0,0,0,0,0,0,0,0,0,0,0,0,0,0,0,0,0,0,0,0,0,0,0,0,0,0,0,0,0,0,0,0,0,0,0,0,0,61.15,0,0,0,0.07,0,0,0,0,0,1.32,0,0,0,0,0,0,0,0,0,0,0,0,0,0,0,0,0,0,0,0,0,0,0,0,0,0,0,0,0,0,0,0,0.01,69.3,27.97,0.239,0.238827315,0.072253146
# 2291,6772,51281,Bridge B.,1986,nan,0,0,0,5.219219879,0,0,0,0,0,0,0,0,0,0,0,0,0,0,0,0,0,0,0,0,0,0,0,0,0,0,0,0,0,0,0,0,0,0,0,0,0,0,0,0,0,0,0,0,0,0,0,0,0,0,0,0,0,0,0,0,0,0,0,0,0,0,0,0,0,0,0,0,0,0,0,0,0,0,0,0,0,0,0,0,0,0,0,0,0,0,0,0,0,0,0,0,0,0,0,0,0,0,0,0,0,0,0,0,0,0,0,0,0,0,0,0,0,0,0,0,0,0,0,0,0,0,0,0,0,0,0,0,0,0,0,0,0,0,0,0,0,0,0,0,0,0,0,0,0,0,0,0,0,77.12001241,0,0,0,0,0,0,0,0,0,0,0,0,0,0,0,0,0,0,0,0,0,17.66076771,0,0,0,0,0,37.9,15.03,0.261,0.26081171,0.072141796
# 2265,31921,405212,Aitken B.G.,2007,nan,0,0,0,16.9875609,0,0,0,0,0,0,0,0,0,0,0,0,0,0,0,0,0,0,0,0,0,0,0,0,0,0,0,0,0,0,0,0,0,0,0,0,0,0,0,0,0,0,0,0,0,0,0,0,0,0,0,0,0,0,0,0,0,0,0,0,0,0,0,0,0,0,0,0,0,0,0,0,0,0,0,11.32051372,0,0,0,0,0,0,0,0,0,0,0,0,0,0,0,0,0,0,0,0,0,0,0,0,0,0,0,0,0,0,0,0,0,0,0,0,0,0,0,0,0,0,0,0,0,0,0,0,0,0,0,0,0,0,0,0,0,68.8606649,0,0,0,0,0,0,0,0,0,2.831260483,0,0,0,0,0,0,0,0,0,0,0,0,0,0,0,0,0,0,0,0,0,0,0,0,0,0,0,0,0,0,0,0,0,93.2,36.92,0.262,0.262188516,0.071952561
# 3113,6774,51318,Rabukhin A.I.,1992,nan,0,0,0,2.9,0,0,0,0,0,0,0,0,0,0,0,0,0,0,0,25.06,0,0,0,0,0,0,0,0,0,0,0,0,0,0,0,0,0,0,0,0,0,0,0,0,0,0,0,0,0,0,0,0,0,18.36,0,0,0,0,0,0,0,0,0,0,0,0,0,0,0,0,0,0,0,0,0,0,0,0,0,0,0,0,0,0,0,0,0,0,0,0,0,0,0,0,0,0,0,0,0,0,0,0,0,0,0,0,0,0,0,0,0,0,0,0,0,0,0,0,0,53.68,0,0,0,0,0,0,0,0,0,0,0,0,0,0,0,0,0,0,0,0,0,0,0,0,0,0,0,0,0,0,0,0,0,0,0,0,0,0,0,0,0,0,0,0,0,0,0,0,0,0,0,0,0,0,0,0,0,0,0,0,0,52.2,20.95,0.246,0.245823389,0.071793081
# 4105,34275,417282,Reddy C.N.,2008,nan,0,0,0,0,0,0,0,0,0,0,0,0,0,70,0,0,0,0,0,0,0,0,0,0,0,0,0,0,0,0,0,0,0,0,0,0,0,0,0,0,0,0,0,0,0,0,0,0,0,0,0,0,0,0,0,0,0,0,0,0,0,0,0,0,0,0,0,0,0,0,0,0,0,0,0,0,0,0,0,0,0,0,0,10,0,0,0,0,0,0,0,0,0,0,0,0,0,0,0,0,0,0,0,0,0,0,0,0,0,0,0,0,0,0,0,0,0,0,0,0,0,0,0,0,0,0,0,0,0,0,0,0,0,0,0,0,0,0,0,0,0,0,0,0,0,0,0,0,0,0,0,0,0,0,0,0,0,0,0,0,0,0,0,0,0,0,0,20,0,0,0,0,0,0,0,0,0,0,0,0,0,38.4,15.65,0.227,0.226837061,0.071779426
# 5090,25692,352703,Le Houerou V.,2003,nan,0,0,0,0,0,0,0,0,0,0,0,0,0,0,0,0,0,0,0,0,0,0,0,0,9.1,0,0,0,0,0,0,0,0,0,0,0,0,0,0,0,0,0,0,0,0,0,0,0,0,0,0,0,0,0,0,0,0,0,0,0,0,0,0,0,0,0,0,0,0,0,0,0,0,0,0,0,0,0,0,0,0,0,0,0,0,0,0,0,0,0,0,0,0,0,0,0,0,0,0,0,13.9,0,0,0,0,0,0,0,0,0,0,0,0,0,0,0,0,0,0,0,0,0,0,0,0,0,0,0,0,0,0,0,0,0,0,0,0,77,0,0,0,0,0,0,0,0,0,0,0,0,0,0,0,0,0,0,0,0,0,0,0,0,0,0,0,0,0,0,0,0,0,0,0,0,0,0,0,0,0,0,0,68.6,29.04,0.181,0.181129477,0.071534024
# 5266,15564,154244,Rajendran V.,1997,nan,0,0,0,0,0,0,0,0,0,0,0,0,0,0,0,0,0,0,0,0,0,0,0,0,0,0,0,0,0,0,0,0,0,0,0,0.008004,0,0,0,0,0,0,0,0,0,0,0,0,0,0,0,0,0,0,0,0,0,0,0,0,0,0,0,0,0,0,0,0,0,0,0,0,0,0,0,0,0,0,0,0,0,0,0,0,0,0,0,0,0,0,0,0,0,0,0,0,0,0,0,0,39.25411843,0,0,0,0,0,0,0,0,0,0,0,0,0,0,0,0,0,0,0,0,0,0,0,0,0,0,0,0,0,0,0,0,0,0,0,0,60.73787757,0,0,0,0,0,0,0,0,0,0,0,0,0,0,0,0,0,0,0,0,0,0,0,0,0,0,0,0,0,0,0,0,0,0,0,0,0,0,0,0,0,0,0,30.3,13.66,0.109,0.109077599,0.071191586
# 193,28612,372515,Srinivasarao G.,2002,nan,0,0,0,0,0,0,0,59.5,0,0,0,0,0,0,0,0,0,0,0,0,0,0,0,0,0,0,0,0,0,0,0,0,0,0,0,0,0,0,0,0,0,0,0,0,0,0,0,0,0,0,0,0,0,0,0,0,0,0,0,0,0,0,0,0,0,0,0,0,0,0,0,0,0,0,0,0,0,0,0,0,0,0,0,0,0,0,0,0,0,0,0,0,0,0,0,0,0,0,0,0,0,0,0,0,0,0,0,0,0,0,0,0,0,0,0,0,0,0,0,40,0,0,0,0,0,0,0,0,0,0,0,0,0,0,0,0,0,0,0,0,0,0,0,0,0,0,0,0,0,0,0,0,0,0,0,0,0,0,0,0,0,0,0,0,0,0,0,0,0,0.5,0,0,0,0,0,0,0,0,0,0,0,38.8,14.6,0.329,0.328767123,0.070783195
# 3596,31400,403643,Shimizu K.,2004,nan,0,0,0,0,0,0,0,0,0,0,0,0,0,0,0,0,0,0,0,0,0,0,0,0,0,0,0,0,0,0,0,0,0,0,0,0,0,0,0,0,0,0,0,0,0,0,0,0,0,0,0,0,0,0,0,0,0,0,0,0,0,0,0,0,0,0,0,0,0,0,0,15.02062812,0,0,0,0,0,0,0,0,0,0,0,15.21963054,0,0,0,0,0,0,0,0,0,0,0,0,0,0,0,0,0,0,0,0,0,0,17.37933832,0,0,0,0,0,0,0,0,0,0,0,0,0,0,0,0,0,0,0,0,0,0,0,0.03466868,0,0,0,0,0,0,35.65886236,0,0,0,0,0,0,0,0,0,0,0,0,0,0,0,0,0,0,0,15.81506787,0,0,0,0,0,0,0,0,0,0,0,0.871804108,0,0,0,0,0,0,0,0,0,0,0,94,37.99,0.237,0.237167676,0.070749242
# 2054,3497,7662,Soga N.,1976,nan,0,0,0,0,0,0,0,0,0,0,0,0,0,0,0,0,0,0,0,0,0,0,0,0,0,0,0,0,0,0,0,0,0,0,0,0,0,0,0,0,0,0,0,0,0,0,0,0,0,0,0,0,0,0,0,0,0,0,0,0,0,0,0,0,0,0,0,0,0,0,0,0,0,0,0,0,0,0,0,0,0,0,0,0,0,0,0,0,0,0,0,12.5,0,0,0,0,0,0,0,0,0,0,0,0,0,0,0,0,0,0,0,0,0,0,0,0,0,0,0,0,0,0,0,0,0,0,0,0,0,0,0,0,0,0,0,0,0,50,0,0,0,0,0,0,0,0,0,37.5,0,0,0,0,0,0,0,0,0,0,0,0,0,0,0,0,0,0,0,0,0,0,0,0,0,0,0,0,0,0,0,0,0,87.2,34.39,0.268,0.26781041,0.070742536
# 3606,40951,478475,Mauro J.C.,2013,nan,0,0,0,8.109187189,0,0,0,0,0,0,0,0,0,16.53834835,0,0,0,0,0,0,0,0,0,0,8.459152154,0,0,0,0,0,0,0,0,0,0,0,0,0,0,0,0,0,0,0,0,0,0,0,0,0,0,0,0,0,0,0,0,0,0,0,0,0,0,0,0,0,0,0,0,0,0,0,0,0,0,0,0,0,0,0,0,0,0,0,0,0,0,0,0,0,0,2.419757758,0,0,0,0,0,0,0,0,0,0,0,0,0,0,0,0,0,0,0,0,0,0,0,0,0,0,0,0,0,0,0,0,0,0,0,0,0,0,0,0,0,0,0,0,0,62.43374376,0,0,0,0.149999985,0,0,0,0,0,1.869812813,0,0,0,0,0,0,0,0,0,0,0,0,0,0,0,0,0,0,0,0,0,0,0,0,0,0,0,0,0,0,0,0,0.019997998,68.1,27.53,0.237,0.236832546,0.070655564
# 708,28350,380300,Johnson J.,2005,nan,0,0,0,62.5,0,0,0,0,0,0,0,0,0,0,0,0,0,0,0,0,0,0,0,0,0,0,0,0,0,0,0,0,0,0,0,0,0,0,0,0,0,0,0,0,0,0,0,0,0,0,0,0,0,0,0,0,0,0,0,0,0,0,0,0,0,0,0,0,0,0,0,0,0,0,0,0,0,0,0,37.5,0,0,0,0,0,0,0,0,0,0,0,0,0,0,0,0,0,0,0,0,0,0,0,0,0,0,0,0,0,0,0,0,0,0,0,0,0,0,0,0,0,0,0,0,0,0,0,0,0,0,0,0,0,0,0,0,0,0,0,0,0,0,0,0,0,0,0,0,0,0,0,0,0,0,0,0,0,0,0,0,0,0,0,0,0,0,0,0,0,0,0,0,0,0,0,0,0,0,0,0,0,123,47.3,0.3,0.300211416,0.070472163
# 2193,27073,356807,Duddridge A.,2003,nan,0,0,0,0,0,0,0,0,0,0,0,0,0,16.76671484,0,0,0,0,0,0,0,0,0,0,0,0,0,0,0,0,0,0,0,0,0,0,0,0,0,0,0,0,0,0,0,0,0,0,0,0,0,0,0,0,0,0,0,0,0,0,0,0,0,0,0,0,0,0,0,0,0,0,0,0,0,0,0,0,0,9.669968186,0,0,0,9.299268405,0,0,0,0,0,0,0,0,0,0,0,0,0,0,0,0,9.529498648,0,0,0,0,0,0,0,0,0,0,0,0,0,0,0,0,0,0,0,0,0,0,0,0,0,0,0,0,0,0,0,0,0,0,0,0,54.73454992,0,0,0,0,0,0,0,0,0,0,0,0,0,0,0,0,0,0,0,0,0,0,0,0,0,0,0,0,0,0,0,0,0,0,0,0,0,0,0,0,0,0,0,95.8,37.89,0.264,0.264185801,0.070379168
# 1093,32862,397497,Bhide A.,2007,nan,0,0,0,0,0,0,0,0,0,0,0,0,0,0,0,0,0,0,0,0,0,0,0,0,0,0,0,0,0,0,0,0,0,0,0,0,0,0,0,0,0,0,0,0,0,0,0,0,0,0,0,0,0,0,0,0,0,0,0,0,0,0,0,0,0,0,0,0,0,0,0,0,0,0,0,0,0,0,0,0,0,0,0,0,0,0,0,0,0,0,0,0,0,0,0,0,0,0,0,0,37.5,0,25,0,0,0,0,0,0,0,0,0,0,0,0,37.5,0,0,0,0,0,0,0,0,0,0,0,0,0,0,0,0,0,0,0,0,0,0,0,0,0,0,0,0,0,0,0,0,0,0,0,0,0,0,0,0,0,0,0,0,0,0,0,0,0,0,0,0,0,0,0,0,0,0,0,0,0,0,0,0,0,63.2,24.5,0.29,0.289795918,0.070372977
# 4099,11648,76110,Hanada T.,1973,nan,0,0,0,0,0,0,0,0,0,0,0,0,0,0,0,0,0,0,0,0,0,0,0,0,0,0,0,0,0,0,0,0,0,0,0,0,0,0,0,0,0,0,0,0,0,0,0,0,0,0,0,0,0,0,0,0,0,0,0,0,95.5,0,0,0,0,0,0,0,0,0,0,0,0,0,0,0,0,0,0,0,0,0,0,0,0,0,0,0,0,0,0,0,0,0,0,0,0,0,0,0,0,4.5,0,0,0,0,0,0,0,0,0,0,0,0,0,0,0,0,0,0,0,0,0,0,0,0,0,0,0,0,0,0,0,0,0,0,0,0,0,0,0,0,0,0,0,0,0,0,0,0,0,0,0,0,0,0,0,0,0,0,0,0,0,0,0,0,0,0,0,0,0,0,0,0,0,0,0,0,0,0,0,49,19.97,0.227,0.22684026,0.070369872
# 3536,1966,110921,Kisin B.I.,1959,BF28,0,0,0,0,0,0,0,0.111000017,0,0,0,0,0,0,0,0,2.222810333,0,0,0,0,0,0,0,4.187919628,0,0,0,0,0,0,0,0,0,0,0,0,0,0,0,0,0,0,0,0,0,0,0,0,0,0,0,0,0,0,0,0,0,0,0,0,0,0,0,0,0,0,0,0,0,0,2.959385444,0,0,0,0,0,0,0,0,0,0,0,0,0,0,0,0,0,0,0,0,0,0,0,0,0,0,0,0,0,0,0,0,0,0,0,0,0,0,0,0,0,0,0,0,0,0,0,18.71268281,0,0,0,0,0,0,0,0,0,0,0.101500015,0,0,0,0,0,0,64.39715966,0,0,0,0,0,0,0,0,0,0,0,0,0,0,0,0,0,0,0,0,0,0,0,0,0,0,0,0,0,0,0,0,0,0,0,0,0,0,0,7.307542096,0,0,0,65.4,26.41,0.238,0.238167361,0.070319684
# 4750,20408,175153,Wiessner W.,1962,LLF 2,0,0,0,0,0,0,0,0.36540011,0,0,0,0,0,0,0,0,0,0,0,0,0,0,0,0,0,0,0,0,0,0,0,0,0,0,0,0,0,0,0,0,0,0,0,0,0,0,0,0,0,0,0,0,0,0,0,0,0,0,0,0,0,0,0,0,0,0,0,0,0,0,0,7.675265303,0,0,0,0,0,0,0,0,0,0,0,0,0,0,0,0,0,0,0,0,0,0,0,0,0,0,0,0,11.6649235,0,0,0,0,0,0,0,0,0,0,0,0,0,0,0,0,0,0,8.097909429,0,0,0,0,0,0,0,0,0,0,0,0,0,0,0,0,0,72.19650166,0,0,0,0,0,0,0,0,0,0,0,0,0,0,0,0,0,0,0,0,0,0,0,0,0,0,0,0,0,0,0,0,0,0,0,0,0,0,0,0,0,0,0,60.9,25.21,0.208,0.207854026,0.070179721
# 1240,34597,421667,Halimah M.K.,2005,nan,30,0,0,0,0,0,0,0,0,0,0,0,0,24.5,0,0,0,0,0,0,0,0,0,0,0,0,0,0,0,0,0,0,0,0,0,0,0,0,0,0,0,0,0,0,0,0,0,0,0,0,0,0,0,0,0,0,0,0,0,0,0,0,0,0,0,0,0,0,0,0,0,0,0,0,0,0,0,0,0,0,0,0,0,0,0,0,0,0,0,0,0,0,0,0,0,0,0,0,0,0,0,0,0,0,0,0,0,0,0,0,0,0,0,0,0,0,0,0,0,0,0,0,0,0,0,0,0,0,0,0,0,0,0,0,0,0,0,0,0,0,0,0,0,0,0,0,0,0,0,0,0,0,0,45.5,0,0,0,0,0,0,0,0,0,0,0,0,0,0,0,0,0,0,0,0,0,0,0,0,0,0,0,43.1,16.76,0.286,0.285799523,0.070096967
# 1712,12180,137611,Dumbaugh W.H.,1974,0,0,0,0,2.7,0,0,0,0,0,0,0,0,0,0,0,0,0,0,21.6,0,0,0,0,0,0,0,0,0,0,0,0,0,0,0,0,0,0,0,0,0,0,0,0,0,0,0,0,0,0,0,0,0,0,0,0,0,0,0,0,0,0,0,0,0,0,0,0,0,0,0,0,0,0,0,0,0,0,0,0,0,0,0,0,0,0,0,0,0,0,0,0,32.5,0,0,0,0,0,0,0,0,0,0,0,0,0,0,0,0,0,0,0,0,0,0,0,0,0,0,0,0,0,0,0,0,0,0,0,0,0,0,0,0,0,0,0,0,0,37.8,0,0,0,0,0,0,0,0,0,0,0,5.4,0,0,0,0,0,0,0,0,0,0,0,0,0,0,0,0,0,0,0,0,0,0,0,0,0,0,0,0,0,0,0,143,56.07,0.275,0.275191725,0.069718047
# 4308,3849,12366,Tille U.,1978,nan,0,0,0,0,0,0,0,0,0,0,0,0,0,0,0,0,0,0,0,0,0,0,0,0,19.5,0,0,0,0,0,0,0,0,0,0,0,0,0,0,0,0,0,0,0,0,0,0,0,0,0,0,0,0,0,0,0,0,0,0,0,0,0,0,0,0,0,0,0,0,0,0,0,0,0,0,0,0,0,0,0,0,0,0,0,0,0,0,0,0,0,0,0,0,0,0,0,0,0,0,0,10,0,0,0,0,0,0,0,0,0,0,0,0,0,0,0,0,0,0,0,0,0,0,0,0,0,0,0,0,0,0,0,0,0,0,0,0,70.5,0,0,0,0,0,0,0,0,0,0,0,0,0,0,0,0,0,0,0,0,0,0,0,0,0,0,0,0,0,0,0,0,0,0,0,0,0,0,0,0,0,0,0,76.2,31.2,0.221,0.221153846,0.069613644
# 2451,39860,471138,Li Hong,2012,nan,0,0,0,4.219999549,0,0,0,0,0,0,0,0,0,1.290000168,0,0,3.370000438,0,0,0,0,0,0,0,1.700000221,0,0,0,0,0,0,0,0,0,0,0,0,0,0,0,0,0,0,0,0,0,0,0,0,0,0,0,0,0,0,0,0,0,0,0,0,0,0,0,0,0,0,0,0,0,0,10.73000139,0,0,0,0,0,0,0,2.580000335,0,0,0,2.500000325,0,0,0,0,0,0,0,9.180000193,0,0,0,0,0,0,0,0,7.619999991,0,0,0,0,0,1.720000224,0,0.610000079,0,0,0,0,0,0,50.68999659,0,0,0,0,0,0,0,0,0,0,0,0,0,0,0.350000046,0,0,0,0,0,0,1.290000168,0,0,0,0,0,0,0,0,0,0,0,0,0,0,0,2.15000028,0,0,0,0,0,0,0,0,0,0,0,0,0,0,0,0,0,0,0,0,0,0,0,0,0,0,0,58.8,23.33,0.26,0.260180026,0.069240661
# 1559,6816,70555,Nemilov S.V.,1972,nan,0,0,0,0,0,0,0,0,0,0,0,0,0,83,0,0,0,0,0,17,0,0,0,0,0,0,0,0,0,0,0,0,0,0,0,0,0,0,0,0,0,0,0,0,0,0,0,0,0,0,0,0,0,0,0,0,0,0,0,0,0,0,0,0,0,0,0,0,0,0,0,0,0,0,0,0,0,0,0,0,0,0,0,0,0,0,0,0,0,0,0,0,0,0,0,0,0,0,0,0,0,0,0,0,0,0,0,0,0,0,0,0,0,0,0,0,0,0,0,0,0,0,0,0,0,0,0,0,0,0,0,0,0,0,0,0,0,0,0,0,0,0,0,0,0,0,0,0,0,0,0,0,0,0,0,0,0,0,0,0,0,0,0,0,0,0,0,0,0,0,0,0,0,0,0,0,0,0,0,0,0,56.6,22.13,0.279,0.278807049,0.069157973
# 1010,8701,80166,Aleinikov F.K.,1962,nan,0,0,0,0,0,0,0,0,0,0,0,0,0,0,0,0,33.33333,0,0,0,0,0,0,0,0,0,0,0,0,0,0,0,0,0,0,0,0,0,0,0,0,0,0,0,0,0,0,0,0,0,0,0,0,0,0,0,0,0,0,0,0,0,0,0,0,0,0,0,0,0,0,0,0,0,0,0,0,0,0,0,0,0,0,0,0,0,0,0,0,0,0,0,0,0,0,0,0,0,0,0,11.11111,0,0,0,0,0,0,0,0,0,0,0,0,0,0,0,0,0,0,0,0,0,0,0,0,0,0,0,0,0,0,0,0,0,0,0,0,55.55556,0,0,0,0,0,0,0,0,0,0,0,0,0,0,0,0,0,0,0,0,0,0,0,0,0,0,0,0,0,0,0,0,0,0,0,0,0,0,0,0,0,0,0,68.2,26.43,0.29,0.29020053,0.069148173
# 2772,40605,468542,Jingal R.,2012,nan,0,0,0,5.73,0,0,0,0,0,0,0,0,0,5.73,0,0,0,0,0,0,0,0,0,0,17.12,0,0,0,0,0,0,0,0,0,0,0,0,0,0,0,0,0,0,0,0,0,0,0,0,0,0,0,0,0,0,0,0,0,0,0,0,0,0,0,0,0,0,0,0,0,0,0,0,0,0,0,0,0,0,0,0,0,0,0,0,0,0,0,0,0,0,17.12,0,0,0,0,0,0,0,0,5.73,0,0,0,0,0,0,0,0,0,0,0,0,0,0,0,0,0,0,0,0,0,0,0,0,0,0,0,0,0,0,0,0,0,0,0,0,48.57,0,0,0,0,0,0,0,0,0,0,0,0,0,0,0,0,0,0,0,0,0,0,0,0,0,0,0,0,0,0,0,0,0,0,0,0,0,0,0,0,0,0,0,86.4,34.5,0.252,0.252173913,0.069013112
# 1491,26395,307576,Hwa Luu0Gen,2002,nan,0,0,0,35,0,0,0,0,0,0,0,0,0,0,0,0,0,0,0,0,0,0,0,0,52.5,0,0,0,0,0,0,0,0,0,0,0,0,0,0,0,0,0,0,0,0,0,0,0,0,0,0,0,0,0,0,0,0,0,0,0,0,0,0,0,0,0,0,0,0,0,0,0,0,0,0,0,0,0,0,0,0,0,0,0,0,0,0,0,0,0,0,0,0,0,0,0,0,0,0,0,0,0,0,0,0,0,0,0,0,0,0,0,0,0,0,0,0,0,0,0,0,0,0,0,0,0,0,0,0,0,0,0,0,0,0,0,0,12.5,0,0,0,0,0,0,0,0,0,0,0,0,0,0,0,0,0,0,0,0,0,0,0,0,0,0,0,0,0,0,0,0,0,0,0,0,0,0,0,0,0,0,0,106,41.4,0.28,0.280193237,0.069013112
# 3932,16683,145626,Baikova L.G.,1995,nan,0,0,0,19.80000002,0,0,0,0,0,0,0,0,0,0,0,0,0,0,0,0,0,0,0,0,0,0,0,0,0,0,0,0,0,0,0,0,0,0,0,0,0,0,0,0,0,0,0,0,0,0,0,0,0,0,0,0,0,0,0,0,0,0,0,0,0,0,0,0,0,0,0,12.60000001,0,0,0,0,0,0,0,0,0,0,0,0,0,0,0,0,0,0,0,0,0,0,0,0,0,0,0,0,0,0,0,0,0,0,0,0,0.900000001,0,0,0,0,0,0,65.80000007,0,0,0,0,0,0,0,0,0,0,0,0,0,0,0,0,0,0,0,0,0,0.899999901,0,0,0,0,0,0,0,0,0,0,0,0,0,0,0,0,0,0,0,0,0,0,0,0,0,0,0,0,0,0,0,0,0,0,0,0,0,0,0,0,0,0,0,68.2,27.72,0.23,0.23015873,0.069013112
# 1880,11320,98774,Higazy A.A.,1985,nan,0,0,0,0,0,0,0,0,0,0,0,0,0,0,0,0,0,0,0,0,0,0,0,0,0,0,0,0,0,0,0,0,0,51.74,0,0,0,0,0,0,0,0,0,0,0,0,0,0,0,0,0,0,0,0,0,0,0,0,0,0,0,0,0,0,0,0,0,0,0,0,0,0,0,0,0,0,0,0,0,0,0,0,0,0,0,0,0,0,0,0,0,0,0,0,0,0,0,0,0,0,0,0,0,0,0,0,0,0,0,0,0,0,0,0,0,48.26,0,0,0,0,0,0,0,0,0,0,0,0,0,0,0,0,0,0,0,0,0,0,0,0,0,0,0,0,0,0,0,0,0,0,0,0,0,0,0,0,0,0,0,0,0,0,0,0,0,0,0,0,0,0,0,0,0,0,0,0,0,0,0,0,0,60,23.6,0.271,0.271186441,0.068797298
# 1161,5879,93250,Keshishyan T.N.,1978,nan,0,0,0,9.1,0,0,0,0,0,0,0,0,0,27.3,0,0,0,0,0,0,0,0,0,0,0,0,0,0,0,0,0,0,0,0,0,0,0,0,0,0,0,0,0,0,0,0,0,0,0,0,0,0,0,0,0,0,0,0,0,0,0,0,0,0,0,0,0,0,0,0,0,0,0,0,0,0,0,0,0,0,0,0,0,0,0,0,0,0,0,0,0,0,0,0,0,0,0,0,0,0,0,0,0,0,0,0,0,0,0,0,0,0,0,0,0,0,0,0,0,63.6,0,0,0,0,0,0,0,0,0,0,0,0,0,0,0,0,0,0,0,0,0,0,0,0,0,0,0,0,0,0,0,0,0,0,0,0,0,0,0,0,0,0,0,0,0,0,0,0,0,0,0,0,0,0,0,0,0,0,0,0,0,43,16.69,0.288,0.288196525,0.0682378
# 2727,3869,12581,Brekhovskikh S.,1959,nan,0,0,0,0,0,0,0,0,0,0,0,0,0,0,0,0,0,0,0,9.059399091,0,0,0,0,0,0,0,0,0,0,0,0,0,0,0,0,0,0,0,0,0,0,0,0,0,0,0,0,0,0,0,0,0,0,0,0,0,0,0,0,0,0,0,0,0,0,0,0,0,0,0,0,0,0,0,0,0,0,0,0,0,0,0,0,0,0,0,0,0,0,0,0,0,0,0,0,0,0,0,0,0,0,0,0,0,0,0,0,0,0,0,0,0,0,0,0,0,0,0,72.65959073,0,0,0,0,0,0,0,0,0,0,0,0,0,0,0,0,0,18.28101018,0,0,0,0,0,0,0,0,0,0,0,0,0,0,0,0,0,0,0,0,0,0,0,0,0,0,0,0,0,0,0,0,0,0,0,0,0,0,0,0,0,0,0,39.5,15.76,0.253,0.253172589,0.06821693
# 2730,7346,144141,Brekhovskikh S.,1959,nan,0,0,0,0,0,0,0,0,0,0,0,0,0,0,0,0,0,0,0,9.059399091,0,0,0,0,0,0,0,0,0,0,0,0,0,0,0,0,0,0,0,0,0,0,0,0,0,0,0,0,0,0,0,0,0,0,0,0,0,0,0,0,0,0,0,0,0,0,0,0,0,0,0,0,0,0,0,0,0,0,0,0,0,0,0,0,0,0,0,0,0,0,0,0,0,0,0,0,0,0,0,0,0,0,0,0,0,0,0,0,0,0,0,0,0,0,0,0,0,0,0,72.65959073,0,0,0,0,0,0,0,0,0,0,0,0,0,0,0,0,0,18.28101018,0,0,0,0,0,0,0,0,0,0,0,0,0,0,0,0,0,0,0,0,0,0,0,0,0,0,0,0,0,0,0,0,0,0,0,0,0,0,0,0,0,0,0,39.5,15.76,0.253,0.253172589,0.06821693
# 4154,39858,471010,Ellison A.J.,2012,nan,0,0,0,12.53000013,0,0,0,0,0,0,0,0,0,4.920000049,0,0,2.170000022,0,0,0,0,0,0,0,6.679999067,0,0,0,0,0,0,0,0,0,0,0,0,0,0,0,0,0,0,0,0,0,0,0,0,0,0.01,0,0,0,0,0,0,0,0,0,0,0,0,0,0,0,0,0,0,0,0,0,0,0,0,0,0,0,0,0,0,0,0,0,0,0,0,0,0,0,0,4.070000041,0,0,0,0,0,0,0,0,0,0,0,0,0,0,0,0,0,0,0,0,0,0,0,0,0,0,0,0,0,0,0,0,0,0,0,0,0,0,0,0,0,0,0,0,0,67.62000068,0,0,0,0.050000001,0,0,0,0,0,1.900000019,0,0,0,0,0,0,0,0,0,0,0,0,0,0,0,0,0,0,0,0,0,0,0,0,0,0,0,0,0,0,0,0,0.050000001,79.7,32.5,0.226,0.226153846,0.068073519
# 3030,27073,356813,Duddridge A.,2003,nan,0,0,0,0,0,0,0,0,0,0,0,0,0,16.76671484,0,0,0,0,0,0,0,0,0,0,0,0,0,0,0,0,0,0,0,0,0,0,0,0,0,0,0,0,0,0,0,0,0,0,0,0,9.669968186,0,0,0,0,0,0,0,0,0,0,0,0,0,0,0,0,0,0,0,0,0,0,0,0,0,0,0,0,0,0,0,0,9.299268405,0,0,0,0,0,0,0,0,0,0,0,0,0,0,0,0,9.529498648,0,0,0,0,0,0,0,0,0,0,0,0,0,0,0,0,0,0,0,0,0,0,0,0,0,0,0,0,0,0,0,0,0,0,0,0,54.73454992,0,0,0,0,0,0,0,0,0,0,0,0,0,0,0,0,0,0,0,0,0,0,0,0,0,0,0,0,0,0,0,0,0,0,0,0,0,0,0,0,0,0,0,85.2,34.13,0.248,0.248168766,0.068051
# 5128,25692,352704,Le Houerou V.,2003,nan,0,0,0,0,0,0,0,0,0,0,0,0,0,0,0,0,0,0,0,0,0,0,0,0,7.9,0,0,0,0,0,0,0,0,0,0,0,0,0,0,0,0,0,0,0,0,0,0,0,0,0,0,0,0,0,0,0,0,0,0,0,0,0,0,0,0,0,0,0,0,0,0,0,0,0,0,0,0,0,0,0,0,0,0,0,0,0,0,0,0,0,0,0,0,0,0,0,0,0,0,0,12.1,0,0,0,0,0,0,0,0,0,0,0,0,0,0,0,0,0,0,0,0,0,0,0,0,0,0,0,0,0,0,0,0,0,0,0,0,80,0,0,0,0,0,0,0,0,0,0,0,0,0,0,0,0,0,0,0,0,0,0,0,0,0,0,0,0,0,0,0,0,0,0,0,0,0,0,0,0,0,0,0,68.1,29.05,0.172,0.17211704,0.068046271
# 5065,11477,99149,Comins J.D.,1987,nan,0,0,0,0,0,0,0,0,0,0,0,0,0,0,0,0,0,0,0,0,0,0,0,0,0,0,0,0,0,0,0,0,0,0,0,0,0,0,0,0,0,0,0,0,0,0,0,0,0,0,0,0,0,0,0,0,0,0,0,0,0,0,0,0,0,0,0,0,0,0,0,0,0,0,0,0,0,0,0,0,0,0,0,0,0,0,0,0,0,0,0,0,0,0,0,0,0,50,0,0,0,0,0,0,0,0,0,0,0,0,0,0,0,0,0,50,0,0,0,0,0,0,0,0,0,0,0,0,0,0,0,0,0,0,0,0,0,0,0,0,0,0,0,0,0,0,0,0,0,0,0,0,0,0,0,0,0,0,0,0,0,0,0,0,0,0,0,0,0,0,0,0,0,0,0,0,0,0,0,0,0,44.3,18.69,0.185,0.185125736,0.067965237
# 3556,38657,458661,Ikenishi M.,2005,nan,0,0,0,5,0,0,0,0,0,0,0,0,0,0,0,0,3,0,0,0,0,0,0,0,13,0,0,0,0,0,0,0,0,0,0,0,0,0,0,0,0,0,0,0,0,0,0,0,0,0,0,0,0,0,0,0,0,0,0,0,0,0,0,0,0,0,0,0,0,0,0,0,0,0,0,0,0,0,0,0,0,0,0,5,0,0,0,0,0,0,0,0,0,0,0,0,0,0,0,0,6,0,0,0,0,0,0,0,0,0,0,0,0,0,0,0,0,0,0,0,0,0,0,0,0,0,0,0,0,0,0,0,0,0,0,0,0,64,0,0,0,0,0,0,0,0,0,0,0,0,0,0,0,0,0,0,0,0,0,0,0,0,0,0,0,0,0,0,0,0,0,0,0,0,0,0,0,0,0,0,4,88.9,35.9,0.238,0.23816156,0.067882306
# 3365,6099,17448,Nemilov S.V.,1976,nan,0,0,0,0,0,0,0,0,0,0,0,0,0,35,0,0,0,0,0,0,0,0,0,0,0,0,0,0,0,0,0,0,0,0,0,0,0,0,0,0,0,0,0,0,0,0,0,0,0,0,0,0,0,0,0,0,0,0,0,0,42.5,0,0,0,0,0,0,0,0,0,0,0,0,0,0,0,0,0,0,22.5,0,0,0,0,0,0,0,0,0,0,0,0,0,0,0,0,0,0,0,0,0,0,0,0,0,0,0,0,0,0,0,0,0,0,0,0,0,0,0,0,0,0,0,0,0,0,0,0,0,0,0,0,0,0,0,0,0,0,0,0,0,0,0,0,0,0,0,0,0,0,0,0,0,0,0,0,0,0,0,0,0,0,0,0,0,0,0,0,0,0,0,0,0,0,0,0,0,0,0,0,0,91.5,36.9,0.24,0.239837398,0.067750678
# 3183,16472,158842,Livshits V.Ya.,1999,nan,0,0,0,0,0,0,0,0,0,0,0,0,0,0,0,0,0,0,0,0,0,0,0,0,0,0,0,0,0,0,0,0,0,0,0,0,0,0,0,0,0,0,0,0,0,0,0,0,0,0,0,0,0,0,0,0,0,0,0,0,0,0,0,0,0,0,0,0,0,0,0,0,0,0,0,0,0,0,0,0,0,0,0,0,0,0,0,0,0,0,0,0,0,0,0,0,0,0,0,0,25,0,0,0,0,0,0,0,0,0,0,0,0,0,0,0,0,0,0,0,0,0,0,0,0,0,0,0,0,0,0,0,0,0,0,0,0,54,0,0,0,0,0,0,0,0,0,0,0,0,0,0,0,0,0,0,0,15,0,0,0,0,0,0,0,0,0,0,0,0,0,0,0,0,0,0,0,0,0,0,6,80.7,32.44,0.244,0.243834772,0.06771644
