Repository: jacobergzhou/Poisson-Ratio

File: Poisson_ratio.csv (part 38 of 70)
,Code,Glass #,Author,Year,Trademark,Ag2O,AgI,Al,Al2O3,AlF3,AlN,As,As2O3,As2O5,As2S3,As2Se3,AsSe,B,B2O3,Ba,BaCl2,BaF2,BaO,Be,BeF2,BeO,Bi2O3,BiCl3,Br,C,Ca,CaF2,CaO,Cd,CdCl2,CdF2,CdO,Ce2O3,CeF3,CeO2,Cl,Co,Co3O4,CoO,Cr,Cr2O3,Cs,Cs2O,CsCl,CsF,Cu,Cu2O,CuO,Dy2O3,Er,Er2O3,ErF3,Eu,Eu2O3,EuF3,F,Fe,Fe2O3,FeO,Ga,Ga2O3,Ga2S3,Ga2Se3,GaF3,Gd2O3,GdF3,Ge,GeO2,GeS2,GeSe2,H2O,HfF4,HfO2,Hg,Ho2O3,I,InF3,K,K2O,K2S,K2SO4,KBr,KCl,KF,KHF2,La,La2O3,La2S3,LaF3,Li,Li2O,Li2S,Li2SO4,LiBr,LiCl,LiF,LiI,Mg,MgF2,MgO,Mn,Mn2O3,MnF2,MnO,MnO2,Mo,MoO2,MoO3,N,Na,Na2O,Na2S,Na2SO4,NaCl,NaF,NaPO3,Nb,Nb2O5,Nd,Nd2O3,NdF3,NH4NO3,Ni,NiO,O,OH,P,P2O5,Pb,PbCl2,PbF2,PbO,PdO,Pr2O3,Pr6O11,PrF3,R2O3,Rb2O,RbF,Rh2O3,RŒO,RuO2,S,Sb,Sb2O3,Sb2S3,Sc2O3,Se,Si,Si3N4,SiC,SiO2,Sm2O3,Sn,SnO,SnO2,SO2,SO3,Sr,SrCl2,SrF2,SrO,Ta2O3,Ta2O5,Tb2O3,TbF3,Te,TeO2,Th,ThF4,ThO2,Ti,TiO2,Tl,Tl2O,Tl2Se,TlSe,Tm2O3,U,U3O8,UO2,V,V2O5,VO6,WO3,Y,Y2O3,Yb2O3,YbF3,YF3,Zn,ZnCl2,ZnF2,ZnO,ZnSO4,Zr,ZrF4,ZrO2,Young's modulus E (GPa),Shear modulus G (GPa),Poisson's ratio v
2865,20715,186903,Sarkisov P.D.,1986,,-,-,-,15.0,-,-,-,-,-,-,-,-,-,0.0,-,-,-,0.0,-,-,0.0,0.0,-,-,-,-,-,0.0,-,-,-,0.0,-,-,-,-,-,-,-,-,-,-,0.0,-,-,-,-,-,-,-,-,-,-,-,-,-,-,-,-,-,0.0,-,-,-,-,-,-,0.0,-,-,0.0,-,-,-,-,-,-,-,0.0,-,-,-,-,-,-,-,-,-,-,-,0.0,-,-,-,-,-,-,,-,0.0,-,-,-,-,-,-,-,-,-,-,25.0,-,-,-,-,-,-,-,-,-,-,-,-,-,-,-,-,0.0,-,-,-,0.0,-,-,-,-,15.0,-,-,-,100.0,-,-,-,-,-,-,-,-,-,-,60.0,-,-,-,-,-,-,-,-,-,0.0,-,-,-,-,-,0.0,-,-,-,-,0.0,-,-,-,-,-,-,-,-,-,-,-,0.0,-,-,-,-,-,-,-,-,0.0,-,-,-,0.0,56.1,23.0,0.2195652
2866,20715,186904,Sarkisov P.D.,1986,,-,-,-,15.0,-,-,-,-,-,-,-,-,-,0.0,-,-,-,0.0,-,-,0.0,0.0,-,-,-,-,-,0.0,-,-,-,0.0,-,-,-,-,-,-,-,-,-,-,0.0,-,-,-,-,-,-,-,-,-,-,-,-,-,-,-,-,-,0.0,-,-,-,-,-,-,0.0,-,-,0.0,-,-,-,-,-,-,-,0.0,-,-,-,-,-,-,-,-,-,-,-,0.0,-,-,-,-,-,-,,-,3.0,-,-,-,-,-,-,-,-,-,-,22.0,-,-,-,-,-,-,-,-,-,-,-,-,-,-,-,-,0.0,-,-,-,0.0,-,-,-,-,15.0,-,-,-,100.0,-,-,-,-,-,-,-,-,-,-,60.0,-,-,-,-,-,-,-,-,-,0.0,-,-,-,-,-,0.0,-,-,-,-,0.0,-,-,-,-,-,-,-,-,-,-,-,0.0,-,-,-,-,-,-,-,-,0.0,-,-,-,0.0,59.1,24.5,0.2061224
2867,20715,186905,Sarkisov P.D.,1986,,-,-,-,15.0,-,-,-,-,-,-,-,-,-,0.0,-,-,-,0.0,-,-,0.0,0.0,-,-,-,-,-,0.0,-,-,-,0.0,-,-,-,-,-,-,-,-,-,-,0.0,-,-,-,-,-,-,-,-,-,-,-,-,-,-,-,-,-,0.0,-,-,-,-,-,-,0.0,-,-,0.0,-,-,-,-,-,-,-,0.0,-,-,-,-,-,-,-,-,-,-,-,0.0,-,-,-,-,-,-,,-,5.0,-,-,-,-,-,-,-,-,-,-,20.0,-,-,-,-,-,-,-,-,-,-,-,-,-,-,-,-,0.0,-,-,-,0.0,-,-,-,-,15.0,-,-,-,100.0,-,-,-,-,-,-,-,-,-,-,60.0,-,-,-,-,-,-,-,-,-,0.0,-,-,-,-,-,0.0,-,-,-,-,0.0,-,-,-,-,-,-,-,-,-,-,-,0.0,-,-,-,-,-,-,-,-,0.0,-,-,-,0.0,61.2,24.9,0.2289157
2868,20715,186906,Sarkisov P.D.,1986,,-,-,-,15.0,-,-,-,-,-,-,-,-,-,0.0,-,-,-,0.0,-,-,0.0,0.0,-,-,-,-,-,0.0,-,-,-,0.0,-,-,-,-,-,-,-,-,-,-,0.0,-,-,-,-,-,-,-,-,-,-,-,-,-,-,-,-,-,0.0,-,-,-,-,-,-,0.0,-,-,0.0,-,-,-,-,-,-,-,0.0,-,-,-,-,-,-,-,-,-,-,-,0.0,-,-,-,-,-,-,,-,7.0,-,-,-,-,-,-,-,-,-,-,18.0,-,-,-,-,-,-,-,-,-,-,-,-,-,-,-,-,0.0,-,-,-,0.0,-,-,-,-,15.0,-,-,-,100.0,-,-,-,-,-,-,-,-,-,-,60.0,-,-,-,-,-,-,-,-,-,0.0,-,-,-,-,-,0.0,-,-,-,-,0.0,-,-,-,-,-,-,-,-,-,-,-,0.0,-,-,-,-,-,-,-,-,0.0,-,-,-,0.0,63.4,25.9,0.2239383
2869,20715,186907,Sarkisov P.D.,1986,,-,-,-,15.0,-,-,-,-,-,-,-,-,-,0.0,-,-,-,0.0,-,-,0.0,0.0,-,-,-,-,-,0.0,-,-,-,0.0,-,-,-,-,-,-,-,-,-,-,0.0,-,-,-,-,-,-,-,-,-,-,-,-,-,-,-,-,-,0.0,-,-,-,-,-,-,0.0,-,-,0.0,-,-,-,-,-,-,-,0.0,-,-,-,-,-,-,-,-,-,-,-,0.0,-,-,-,-,-,-,,-,9.0,-,-,-,-,-,-,-,-,-,-,16.0,-,-,-,-,-,-,-,-,-,-,-,-,-,-,-,-,0.0,-,-,-,0.0,-,-,-,-,15.0,-,-,-,100.0,-,-,-,-,-,-,-,-,-,-,60.0,-,-,-,-,-,-,-,-,-,0.0,-,-,-,-,-,0.0,-,-,-,-,0.0,-,-,-,-,-,-,-,-,-,-,-,0.0,-,-,-,-,-,-,-,-,0.0,-,-,-,0.0,65.0,26.3,0.2357415
2870,20715,186908,Sarkisov P.D.,1986,,-,-,-,15.0,-,-,-,-,-,-,-,-,-,0.0,-,-,-,0.0,-,-,0.0,0.0,-,-,-,-,-,0.0,-,-,-,0.0,-,-,-,-,-,-,-,-,-,-,0.0,-,-,-,-,-,-,-,-,-,-,-,-,-,-,-,-,-,0.0,-,-,-,-,-,-,0.0,-,-,0.0,-,-,-,-,-,-,-,0.0,-,-,-,-,-,-,-,-,-,-,-,0.0,-,-,-,-,-,-,,-,11.0,-,-,-,-,-,-,-,-,-,-,14.0,-,-,-,-,-,-,-,-,-,-,-,-,-,-,-,-,0.0,-,-,-,0.0,-,-,-,-,15.0,-,-,-,100.0,-,-,-,-,-,-,-,-,-,-,60.0,-,-,-,-,-,-,-,-,-,0.0,-,-,-,-,-,0.0,-,-,-,-,0.0,-,-,-,-,-,-,-,-,-,-,-,0.0,-,-,-,-,-,-,-,-,0.0,-,-,-,0.0,66.4,26.8,0.238806
2871,20857,177508,Homeny J.,1990,,-,-,-,15.17,-,-,-,-,-,-,-,-,-,0.0,-,-,-,0.0,-,-,0.0,0.0,-,-,-,-,-,0.0,-,-,-,0.0,-,-,-,-,-,-,-,-,-,-,0.0,-,-,-,-,-,-,-,-,-,-,-,-,-,-,-,-,-,0.0,-,-,-,-,-,-,0.0,-,-,0.0,-,-,-,-,-,-,-,0.0,-,-,-,-,-,-,-,-,-,-,-,0.0,-,-,-,-,-,-,,-,23.03,-,-,-,-,-,-,-,-,-,-,0.0,-,-,-,-,-,-,-,-,-,-,-,-,-,-,-,-,0.0,-,-,-,0.0,-,-,-,-,15.17,-,-,-,100.0,-,-,-,-,-,-,-,-,-,-,61.8,-,-,-,-,-,-,-,-,-,0.0,-,-,-,-,-,0.0,-,-,-,-,0.0,-,-,-,-,-,-,-,-,-,-,-,0.0,-,-,-,-,-,-,-,-,0.0,-,-,-,0.0,90.0,35.0,0.2857143
2872,20857,177509,Homeny J.,1990,,-,-,-,15.9,-,-,-,-,-,-,-,-,-,0.0,-,-,-,0.0,-,-,0.0,0.0,-,-,-,-,-,0.0,-,-,-,0.0,-,-,-,-,-,-,-,-,-,-,0.0,-,-,-,-,-,-,-,-,-,-,-,-,-,-,-,-,-,0.0,-,-,-,-,-,-,0.0,-,-,0.0,-,-,-,-,-,-,-,0.0,-,-,-,-,-,-,-,-,-,-,-,0.0,-,-,-,-,-,-,,-,24.12,-,-,-,-,-,-,-,-,-,-,0.0,-,-,-,-,-,-,-,-,-,-,-,-,-,-,-,-,0.0,-,-,-,0.0,-,-,-,-,15.9,-,-,-,97.62,-,-,-,-,-,-,-,-,2.38,-,57.6,-,-,-,-,-,-,-,-,-,0.0,-,-,-,-,-,0.0,-,-,-,-,0.0,-,-,-,-,-,-,-,-,-,-,-,0.0,-,-,-,-,-,-,-,-,0.0,-,-,-,0.0,103.0,40.0,0.2875
2873,20857,177510,Homeny J.,1990,,-,-,-,16.67,-,-,-,-,-,-,-,-,-,0.0,-,-,-,0.0,-,-,0.0,0.0,-,-,-,-,-,0.0,-,-,-,0.0,-,-,-,-,-,-,-,-,-,-,0.0,-,-,-,-,-,-,-,-,-,-,-,-,-,-,-,-,-,0.0,-,-,-,-,-,-,0.0,-,-,0.0,-,-,-,-,-,-,-,0.0,-,-,-,-,-,-,-,-,-,-,-,0.0,-,-,-,-,-,-,,-,25.29,-,-,-,-,-,-,-,-,-,-,0.0,-,-,-,-,-,-,-,-,-,-,-,-,-,-,-,-,0.0,-,-,-,0.0,-,-,-,-,16.67,-,-,-,95.09,-,-,-,-,-,-,-,-,4.91,-,53.13,-,-,-,-,-,-,-,-,-,0.0,-,-,-,-,-,0.0,-,-,-,-,0.0,-,-,-,-,-,-,-,-,-,-,-,0.0,-,-,-,-,-,-,-,-,0.0,-,-,-,0.0,112.0,44.0,0.2727273
2874,20857,177511,Homeny J.,1990,,-,-,-,17.49,-,-,-,-,-,-,-,-,-,0.0,-,-,-,0.0,-,-,0.0,0.0,-,-,-,-,-,0.0,-,-,-,0.0,-,-,-,-,-,-,-,-,-,-,0.0,-,-,-,-,-,-,-,-,-,-,-,-,-,-,-,-,-,0.0,-,-,-,-,-,-,0.0,-,-,0.0,-,-,-,-,-,-,-,0.0,-,-,-,-,-,-,-,-,-,-,-,0.0,-,-,-,-,-,-,,-,26.54,-,-,-,-,-,-,-,-,-,-,0.0,-,-,-,-,-,-,-,-,-,-,-,-,-,-,-,-,0.0,-,-,-,0.0,-,-,-,-,17.49,-,-,-,92.38,-,-,-,-,-,-,-,-,7.62,-,48.35,-,-,-,-,-,-,-,-,-,0.0,-,-,-,-,-,0.0,-,-,-,-,0.0,-,-,-,-,-,-,-,-,-,-,-,0.0,-,-,-,-,-,-,-,-,0.0,-,-,-,0.0,121.0,47.0,0.287234
2875,23675,190634,Ohara K.,2000,,-,-,-,16.66092,-,-,-,-,-,-,-,-,-,0.0,-,-,-,0.0,-,-,0.0,0.0,-,-,-,-,-,0.0,-,-,-,0.0,-,-,-,-,-,-,-,-,-,-,0.0,-,-,-,-,-,-,-,-,-,-,-,-,-,-,-,-,-,0.0,-,-,-,-,-,-,0.0,-,-,0.0,-,-,-,-,-,-,-,0.0,-,-,-,-,-,-,-,-,-,-,-,0.0,-,-,-,-,-,-,,-,0.0,-,-,-,-,-,-,-,-,-,-,0.0,-,-,-,-,-,-,-,-,-,-,-,-,-,-,-,-,0.0,-,-,-,0.0,-,-,-,-,16.85359,-,-,-,100.0,-,-,-,-,-,-,-,-,-,-,66.51801,-,-,-,-,-,-,-,-,-,0.0,-,-,0.1927,-,-,0.0,-,-,-,-,0.0,-,-,-,-,-,-,-,-,-,-,-,0.0,-,-,-,-,-,-,-,-,16.6284,-,-,-,0.0,91.4,37.86,0.207
2876,23675,190635,Ohara K.,2000,,-,-,-,15.04693,-,-,-,-,-,-,-,-,-,0.0,-,-,-,0.0,-,-,0.0,0.0,-,-,-,-,-,0.0,-,-,-,0.0,-,-,-,-,-,-,-,-,-,-,0.0,-,-,-,-,-,-,-,-,-,-,-,-,-,-,-,-,-,0.0,-,-,-,-,-,-,0.0,-,-,0.0,-,-,-,-,-,-,-,0.0,-,-,-,-,-,-,-,-,-,-,-,0.0,-,-,-,-,-,-,,-,9.558282,-,-,-,-,-,-,-,-,-,-,0.0,-,-,-,-,-,-,-,-,-,-,-,-,-,-,-,-,0.0,-,-,-,0.0,-,-,-,-,15.23167,-,-,-,100.0,-,-,-,-,-,-,-,-,-,-,60.17973,-,-,-,-,-,-,-,-,-,0.0,-,-,0.1847,-,-,0.0,-,-,-,-,0.0,-,-,-,-,-,-,-,-,-,-,-,0.0,-,-,-,-,-,-,-,-,15.03032,-,-,-,0.0,90.1,37.1,0.214
2877,23675,190636,Ohara K.,2000,,-,-,-,16.57183,-,-,-,0.3472,-,-,-,-,-,0.0,-,-,-,0.4479751,-,-,0.0,0.0,-,-,-,-,-,1.22485,-,-,-,0.0,0.858,-,-,-,-,-,-,-,-,-,0.0,-,-,-,-,-,-,-,-,-,-,-,-,-,-,-,-,-,0.0,-,-,-,-,-,-,0.0,-,-,0.0,-,-,-,-,-,-,-,0.0,-,-,-,-,-,-,-,0.4427,-,-,-,9.4244,-,-,-,-,-,-,,-,1.704191,-,-,-,-,-,-,-,-,-,-,0.0,-,-,-,-,-,-,-,-,-,-,-,-,-,-,-,-,3.967949,-,-,-,0.0,-,-,-,-,18.21971,-,-,-,100.0,-,-,-,-,-,-,-,-,-,-,64.58896,-,-,-,-,-,-,-,-,-,0.0,-,-,-,-,-,0.0,-,-,-,-,0.0,-,-,-,-,-,-,-,-,-,-,-,0.0,-,-,-,-,-,-,-,-,0.4219617,-,-,-,0.0,86.1,35.08,0.227
2878,23675,190637,Ohara K.,2000,,-,-,-,16.70456,-,-,-,0.1708,-,-,-,-,-,0.0,-,-,-,0.4408116,-,-,0.0,0.0,-,-,-,-,-,1.205264,-,-,-,0.0,0.8649,-,-,-,-,-,-,-,-,-,0.0,-,-,-,-,-,-,-,-,-,-,-,-,-,-,-,-,-,0.0,-,-,-,-,-,-,0.0,-,-,0.0,-,-,-,-,-,-,-,0.0,-,-,-,-,-,-,-,-,-,-,-,9.499885,-,-,-,-,-,-,,-,1.67694,-,-,-,-,-,-,-,-,-,-,0.0,-,-,-,-,-,-,-,-,-,-,-,-,-,-,-,-,3.99973,-,-,-,0.0,-,-,-,-,17.85616,-,-,-,100.0,-,-,-,0.1159,-,-,-,-,-,-,64.90599,-,-,-,-,-,-,-,-,-,0.0,-,-,-,-,-,0.0,-,-,-,-,0.0,-,-,-,-,-,-,-,-,-,-,-,0.0,-,-,-,-,-,-,-,-,0.4152142,-,-,-,0.0,85.8,34.99,0.226
2879,23675,190638,Ohara K.,2000,,-,-,-,16.68987,-,-,-,-,-,-,-,-,-,0.0,-,-,-,0.4404238,-,-,0.0,0.0,-,-,-,-,-,1.204204,-,-,-,0.0,-,-,-,-,-,-,-,-,-,-,0.0,-,-,-,-,-,-,-,-,-,-,-,-,-,-,-,-,-,0.0,-,-,-,-,-,-,0.0,-,-,0.0,-,-,-,-,-,-,-,0.0,-,-,-,-,-,-,-,-,-,-,-,9.491528,-,-,-,-,-,-,,-,1.675465,-,-,-,-,-,-,-,-,-,-,0.0,-,-,-,-,-,-,-,-,-,-,-,-,-,-,-,-,3.996212,-,-,-,0.0,-,-,-,-,17.92843,-,-,-,100.0,-,-,-,0.4633,-,-,-,-,-,-,64.8489,-,-,-,-,-,-,-,-,-,0.0,-,-,0.7752,-,-,0.0,-,-,-,-,0.0,-,-,-,-,-,-,-,-,-,-,-,0.0,-,-,-,-,-,-,-,-,0.4148489,-,-,-,0.0,84.8,34.61,0.225
2880,23675,190639,Ohara K.,2000,,-,-,-,16.68985,-,-,-,-,-,-,-,-,-,0.0,-,-,-,1.398613,-,-,0.0,0.0,-,-,-,-,-,1.233573,-,-,-,0.0,-,-,-,-,-,-,-,-,-,-,0.0,-,-,-,-,-,-,-,-,-,-,-,-,-,-,-,-,-,0.0,-,-,-,-,-,-,0.0,-,-,0.0,-,-,-,-,-,-,-,0.0,-,-,-,-,-,-,-,-,-,-,-,9.491518,-,-,-,-,-,-,,-,1.716328,-,-,-,-,-,-,-,-,-,-,0.0,-,-,-,-,-,-,-,-,-,-,-,-,-,-,-,-,3.996207,-,-,-,0.0,-,-,-,-,16.68985,-,-,-,100.0,-,-,-,-,-,-,-,-,-,-,65.04894,-,-,-,-,-,-,-,-,-,0.0,-,-,-,-,-,0.0,-,-,-,-,0.0,-,-,-,-,-,-,-,-,-,-,-,0.0,-,-,-,-,-,-,-,-,0.4249668,-,-,-,0.0,83.1,34.08,0.219
2881,23675,190640,Ohara K.,2000,,-,-,-,16.43385,-,-,-,0.3283,-,-,-,-,-,0.0,-,-,-,1.736689,-,-,0.0,0.0,-,-,-,-,-,0.0,-,-,-,0.0,0.8113,-,-,-,-,-,-,-,-,-,0.0,-,-,-,-,-,-,-,-,-,-,-,-,-,-,-,-,-,0.0,-,-,-,-,-,-,0.0,-,-,0.0,-,-,-,-,-,-,-,0.0,-,-,-,-,-,-,-,-,-,-,-,9.997973,-,-,-,-,-,-,,-,3.383934,-,-,-,-,-,-,-,-,-,-,0.0,-,-,-,-,-,-,-,-,-,-,-,-,-,-,-,-,0.0,-,-,-,0.0,-,-,-,-,17.57339,-,-,-,100.0,-,-,-,-,-,-,-,-,-,-,66.90903,-,-,-,-,-,-,-,-,-,0.0,-,-,-,-,-,0.0,-,-,-,-,0.0,-,-,-,-,-,-,-,-,-,-,-,0.0,-,-,-,-,-,-,-,-,0.3989856,-,-,-,0.0,83.7,34.07,0.228
2882,23675,190641,Ohara K.,2000,,-,-,-,16.21112,-,-,-,0.6527,-,-,-,-,-,0.0,-,-,-,1.726535,-,-,0.0,0.0,-,-,-,-,-,1.151385,-,-,-,0.0,-,-,-,-,-,-,-,-,-,-,0.0,-,-,-,-,-,-,-,-,-,-,-,-,-,-,-,-,-,0.0,-,-,-,-,-,-,0.0,-,-,0.0,-,-,-,-,-,-,-,0.0,-,-,-,-,-,-,-,-,-,-,-,9.939518,-,-,-,-,-,-,,-,3.364149,-,-,-,-,-,-,-,-,-,-,0.0,-,-,-,-,-,-,-,-,-,-,-,-,-,-,-,-,0.0,-,-,-,0.0,-,-,-,-,17.62296,-,-,-,99.99999,-,-,-,-,-,-,-,-,-,-,66.19545,0.7591,-,-,-,-,-,-,-,-,0.0,-,-,-,-,-,0.0,-,-,-,-,0.0,-,-,-,-,-,-,-,-,-,-,-,0.0,-,-,-,-,-,-,-,-,0.0,-,-,-,0.0,83.8,34.06,0.23
2883,23675,190642,Ohara K.,2000,,-,-,-,16.8422,-,-,-,0.3288,-,-,-,-,-,0.0,-,-,-,1.739391,-,-,0.0,0.0,-,-,-,-,-,1.159958,-,-,-,0.0,-,-,-,-,-,-,-,-,-,-,0.0,-,-,-,-,-,-,-,-,-,-,0.7578,-,-,-,-,-,-,0.0,-,-,-,-,-,-,0.0,-,-,0.0,-,-,-,-,-,-,-,0.0,-,-,-,-,-,-,-,-,-,-,-,10.01353,-,-,-,-,-,-,,-,3.227808,-,-,-,-,-,-,-,-,-,-,0.0,-,-,-,-,-,-,-,-,-,-,-,-,-,-,-,-,0.0,-,-,-,0.0,-,-,-,-,17.92879,-,-,-,100.0,-,-,-,-,-,-,-,-,-,-,65.93052,-,-,-,-,-,-,-,-,-,0.0,-,-,-,-,-,0.0,-,-,-,-,0.0,-,-,-,-,-,-,-,-,-,-,-,0.0,-,-,-,-,-,-,-,-,0.0,-,-,-,0.0,83.9,34.13,0.229
2884,23675,190643,Ohara K.,2000,,-,-,-,16.63303,-,-,-,0.3284,-,-,-,-,-,0.0,-,-,-,1.695154,-,-,0.0,0.0,-,-,-,-,-,2.317439,-,-,-,0.0,-,-,-,-,-,-,-,-,-,-,0.0,-,-,-,-,-,0.6968,-,-,-,-,-,-,-,-,-,-,-,0.0,-,-,-,-,-,-,0.0,-,-,0.0,-,-,-,-,-,-,-,0.0,-,-,-,-,-,-,-,-,-,-,-,9.785381,-,-,-,-,-,-,,-,3.224361,-,-,-,-,-,-,-,-,-,-,0.0,-,-,-,-,-,-,-,-,-,-,-,-,-,-,-,-,0.0,-,-,-,0.0,-,-,-,-,17.65828,-,-,-,100.0,-,-,-,-,-,-,-,-,-,-,65.31938,-,-,-,-,-,-,-,-,-,0.0,-,-,-,-,-,0.0,-,-,-,-,0.0,-,-,-,-,-,-,-,-,-,-,-,0.0,-,-,-,-,-,-,-,-,0.0,-,-,-,0.0,82.4,33.46,0.231
2885,23675,190644,Ohara K.,2000,,-,-,-,11.29148,-,-,-,0.3233,-,-,-,-,-,0.0,-,-,-,2.502927,-,-,0.0,0.0,-,-,-,-,-,9.124643,-,-,-,0.0,-,-,-,-,-,-,-,-,-,-,0.0,-,-,-,-,-,-,-,-,-,-,-,-,-,-,-,-,-,0.0,-,-,-,-,-,-,0.0,-,-,0.0,-,-,-,-,-,-,-,0.0,-,-,-,-,-,-,-,-,-,-,-,12.84293,-,-,-,-,-,-,,-,9.521658,-,-,-,-,-,-,-,-,-,-,0.0,-,-,-,-,-,-,-,-,-,-,-,-,-,-,-,-,3.154229,-,-,-,0.0,-,-,-,-,12.31409,-,-,-,100.0,-,-,-,-,-,-,-,-,-,-,48.9678,-,-,-,-,-,-,-,-,-,0.0,-,-,0.6993,-,-,0.0,-,-,-,-,0.0,-,-,-,-,-,-,-,-,-,-,-,0.0,-,-,-,-,-,-,-,-,1.571723,-,-,-,0.0,81.4,33.0,0.233
2886,23789,178469,Moore L.A.,1999,Corning HPFS,-,-,-,0.0,-,-,-,-,-,-,-,-,-,0.0,-,-,-,0.0,-,-,0.0,0.0,-,-,-,-,-,0.0,-,-,-,0.0,-,-,-,-,-,-,-,-,-,-,0.0,-,-,-,-,-,-,-,-,-,-,-,-,-,-,-,-,-,0.0,-,-,-,-,-,-,0.0,-,-,0.0,-,-,-,-,-,-,-,0.0,-,-,-,-,-,-,-,-,-,-,-,0.0,-,-,-,-,-,-,,-,0.0,-,-,-,-,-,-,-,-,-,-,0.0,-,-,-,-,-,-,-,-,-,-,-,-,-,-,-,-,0.0,-,-,-,0.0,-,-,-,-,0.0,-,-,-,100.0,-,-,-,-,-,-,-,-,-,-,100.0,-,-,-,-,-,-,-,-,-,0.0,-,-,-,-,-,0.0,-,-,-,-,0.0,-,-,-,-,-,-,-,-,-,-,-,0.0,-,-,-,-,-,-,-,-,0.0,-,-,-,0.0,72.7,31.4,0.16
2887,23789,178473,Moore L.A.,1999,-,-,-,-,0.0,-,-,-,-,-,-,-,-,-,0.0,-,-,-,0.0,-,-,0.0,0.0,-,-,-,-,-,0.0,-,-,-,0.0,-,-,-,-,-,-,-,-,-,-,0.0,-,-,-,-,-,-,-,-,-,-,-,-,2.487,-,-,-,-,0.0,-,-,-,-,-,-,0.0,-,-,0.0,-,-,-,-,-,-,-,0.0,-,-,-,-,-,-,-,-,-,-,-,0.0,-,-,-,-,-,-,,-,0.0,-,-,-,-,-,-,-,-,-,-,0.0,-,-,-,-,-,-,-,-,-,-,-,-,-,-,-,-,0.0,-,-,-,0.0,-,-,-,-,0.0,-,-,-,97.51295,-,-,-,-,-,-,-,-,-,-,97.51295,-,-,-,-,-,-,-,-,-,0.0,-,-,-,-,-,0.0,-,-,-,-,0.0,-,-,-,-,-,-,-,-,-,-,-,0.0,-,-,-,-,-,-,-,-,0.0,-,-,-,0.0,69.3,29.6,0.17
2888,23837,178483,Rajendran V.,2001,,-,-,-,0.0,-,-,-,-,-,-,-,-,-,0.0,-,-,-,7.054677,-,-,0.0,56.44695,-,-,-,-,-,0.0,-,-,-,0.0,-,-,-,-,-,-,-,-,-,-,0.0,-,-,-,-,-,-,-,-,-,-,-,-,-,-,-,-,-,0.0,-,-,-,-,-,-,0.0,-,-,0.0,-,-,-,-,-,-,-,0.0,-,-,-,-,-,-,-,-,-,-,-,0.0,-,-,-,-,-,-,,-,0.0,-,-,-,-,-,-,-,-,-,-,0.0,-,-,-,-,-,-,-,-,-,-,-,-,-,-,-,-,0.0,-,-,-,29.46016,-,-,-,-,56.44695,-,-,-,100.0,-,-,-,-,-,-,-,-,-,-,0.0,-,-,-,-,-,-,-,-,-,0.0,-,-,-,-,-,0.0,-,-,-,-,7.038219,-,-,-,-,-,-,-,-,-,-,-,0.0,-,-,-,-,-,-,-,-,0.0,-,-,-,0.0,76.6,30.5,0.255
2889,23837,178484,Rajendran V.,2001,,-,-,-,0.0,-,-,-,-,-,-,-,-,-,0.0,-,-,-,6.551872,-,-,0.0,45.87085,-,-,-,-,-,0.0,-,-,-,0.0,-,-,-,-,-,-,-,-,-,-,0.0,-,-,-,-,-,-,-,-,-,-,-,-,-,-,-,-,-,0.0,-,-,-,-,-,-,0.0,-,-,0.0,-,-,-,-,-,-,-,0.0,-,-,-,-,-,-,-,-,-,-,-,0.0,-,-,-,-,-,-,,-,0.0,-,-,-,-,-,-,-,-,-,-,0.0,-,-,-,-,-,-,-,-,-,-,-,-,-,-,-,-,0.0,-,-,-,41.04069,-,-,-,-,45.87085,-,-,-,99.99998,-,-,-,-,-,-,-,-,-,-,0.0,-,-,-,-,-,-,-,-,-,0.0,-,-,-,-,-,0.0,-,-,-,-,6.536587,-,-,-,-,-,-,-,-,-,-,-,0.0,-,-,-,-,-,-,-,-,0.0,-,-,-,0.0,70.5,28.0,0.256
2890,23837,178485,Rajendran V.,2001,,-,-,-,0.0,-,-,-,-,-,-,-,-,-,0.0,-,-,-,6.115971,-,-,0.0,36.70202,-,-,-,-,-,0.0,-,-,-,0.0,-,-,-,-,-,-,-,-,-,-,0.0,-,-,-,-,-,-,-,-,-,-,-,-,-,-,-,-,-,0.0,-,-,-,-,-,-,0.0,-,-,0.0,-,-,-,-,-,-,-,0.0,-,-,-,-,-,-,-,-,-,-,-,0.0,-,-,-,-,-,-,,-,0.0,-,-,-,-,-,-,-,-,-,-,0.0,-,-,-,-,-,-,-,-,-,-,-,-,-,-,-,-,0.0,-,-,-,51.0803,-,-,-,-,36.70202,-,-,-,100.0,-,-,-,-,-,-,-,-,-,-,0.0,-,-,-,-,-,-,-,-,-,0.0,-,-,-,-,-,0.0,-,-,-,-,6.101703,-,-,-,-,-,-,-,-,-,-,-,0.0,-,-,-,-,-,-,-,-,0.0,-,-,-,0.0,64.8,25.6,0.267
2891,23837,178486,Rajendran V.,2001,,-,-,-,0.0,-,-,-,-,-,-,-,-,-,0.0,-,-,-,5.734454,-,-,0.0,28.67711,-,-,-,-,-,0.0,-,-,-,0.0,-,-,-,-,-,-,-,-,-,-,0.0,-,-,-,-,-,-,-,-,-,-,-,-,-,-,-,-,-,0.0,-,-,-,-,-,-,0.0,-,-,0.0,-,-,-,-,-,-,-,0.0,-,-,-,-,-,-,-,-,-,-,-,0.0,-,-,-,-,-,-,,-,0.0,-,-,-,-,-,-,-,-,-,-,0.0,-,-,-,-,-,-,-,-,-,-,-,-,-,-,-,-,0.0,-,-,-,59.86736,-,-,-,-,28.67711,-,-,-,100.0,-,-,-,-,-,-,-,-,-,-,0.0,-,-,-,-,-,-,-,-,-,0.0,-,-,-,-,-,0.0,-,-,-,-,5.721076,-,-,-,-,-,-,-,-,-,-,-,0.0,-,-,-,-,-,-,-,-,0.0,-,-,-,0.0,78.5,30.8,0.273
2892,24058,179469,Higazy A.A.,2001,,-,-,-,0.0,-,-,-,-,-,-,-,-,-,0.0,-,-,-,0.0,-,-,0.0,0.0,-,-,-,-,-,0.0,-,-,-,0.0,-,-,-,-,-,-,-,-,-,-,0.0,-,-,-,-,-,-,-,-,-,-,-,-,-,-,-,-,-,0.0,-,-,-,-,-,-,0.0,-,-,0.0,-,-,-,-,-,-,-,0.0,-,-,-,-,-,-,-,-,-,-,-,0.0,-,-,-,-,-,-,,-,0.0,-,-,-,-,-,-,-,-,-,-,0.0,-,-,-,-,-,-,-,-,-,-,-,-,-,-,-,-,49.99236,-,-,-,0.0,-,-,-,-,0.0,-,-,-,100.0,-,-,-,-,-,-,-,-,-,-,0.0,-,-,-,-,-,-,-,-,-,0.0,-,-,-,-,-,0.0,-,-,-,-,0.0,-,-,-,-,-,-,-,-,-,-,-,0.0,-,-,-,-,-,-,-,-,50.00764,-,-,-,0.0,51.9,20.8,0.245
2893,24058,179470,Higazy A.A.,2001,,-,-,-,0.0,-,-,-,-,-,-,-,-,-,0.0,-,-,-,0.0,-,-,0.0,0.0,-,-,-,-,-,0.0,-,-,-,0.0,-,-,-,-,-,-,-,-,-,-,0.0,-,-,-,-,-,-,-,-,-,-,-,-,-,-,-,-,-,0.0,-,-,-,-,-,-,0.0,-,-,0.0,-,-,-,-,-,-,-,0.0,-,-,-,-,-,-,-,-,-,-,-,0.0,-,-,-,-,-,-,,-,0.0,-,-,-,-,-,-,-,-,-,-,0.0,-,-,-,-,-,-,-,-,0.1331,-,-,-,-,-,-,-,49.93036,-,-,-,0.0,-,-,-,-,0.1331014,-,-,-,100.0,-,-,-,-,-,-,-,-,-,-,0.0,-,-,-,-,-,-,-,-,-,0.0,-,-,-,-,-,0.0,-,-,-,-,0.0,-,-,-,-,-,-,-,-,-,-,-,0.0,-,-,-,-,-,-,-,-,49.93653,-,-,-,0.0,48.7,19.6,0.243
2894,24058,179471,Higazy A.A.,2001,,-,-,-,0.0,-,-,-,-,-,-,-,-,-,0.0,-,-,-,0.0,-,-,0.0,0.0,-,-,-,-,-,0.0,-,-,-,0.0,-,-,-,-,-,-,-,-,-,-,0.0,-,-,-,-,-,-,-,-,-,-,-,-,-,-,-,-,-,0.0,-,-,-,-,-,-,0.0,-,-,0.0,-,-,-,-,-,-,-,0.0,-,-,-,-,-,-,-,-,-,-,-,0.0,-,-,-,-,-,-,,-,0.0,-,-,-,-,-,-,-,-,-,-,0.0,-,-,-,-,-,-,-,-,0.1999,-,-,-,-,-,-,-,49.89383,-,-,-,0.0,-,-,-,-,0.1999166,-,-,-,100.0,-,-,-,-,-,-,-,-,-,-,0.0,-,-,-,-,-,-,-,-,-,0.0,-,-,-,-,-,0.0,-,-,-,-,0.0,-,-,-,-,-,-,-,-,-,-,-,0.0,-,-,-,-,-,-,-,-,49.90626,-,-,-,0.0,45.6,18.4,0.24
2895,24058,179472,Higazy A.A.,2001,,-,-,-,0.0,-,-,-,-,-,-,-,-,-,0.0,-,-,-,0.0,-,-,0.0,0.0,-,-,-,-,-,0.0,-,-,-,0.0,-,-,-,-,-,-,-,-,-,-,0.0,-,-,-,-,-,-,-,-,-,-,-,-,-,-,-,-,-,0.0,-,-,-,-,-,-,0.0,-,-,0.0,-,-,-,-,-,-,-,0.0,-,-,-,-,-,-,-,-,-,-,-,0.0,-,-,-,-,-,-,,-,0.0,-,-,-,-,-,-,-,-,-,-,0.0,-,-,-,-,-,-,-,-,0.3341,-,-,-,-,-,-,-,49.82046,-,-,-,0.0,-,-,-,-,0.3340794,-,-,-,100.0,-,-,-,-,-,-,-,-,-,-,0.0,-,-,-,-,-,-,-,-,-,0.0,-,-,-,-,-,0.0,-,-,-,-,0.0,-,-,-,-,-,-,-,-,-,-,-,0.0,-,-,-,-,-,-,-,-,49.84547,-,-,-,0.0,41.6,16.8,0.236
2896,24058,179473,Higazy A.A.,2001,,-,-,-,0.0,-,-,-,-,-,-,-,-,-,0.0,-,-,-,0.0,-,-,0.0,0.0,-,-,-,-,-,0.0,-,-,-,0.0,-,-,-,-,-,-,-,-,-,-,0.0,-,-,-,-,-,-,-,-,-,-,-,-,-,-,-,-,-,0.0,-,-,-,-,-,-,0.0,-,-,0.0,-,-,-,-,-,-,-,0.0,-,-,-,-,-,-,-,-,-,-,-,0.0,-,-,-,-,-,-,,-,0.0,-,-,-,-,-,-,-,-,-,-,0.0,-,-,-,-,-,-,-,-,0.6727,-,-,-,-,-,-,-,49.65715,-,-,-,0.0,-,-,-,-,0.6727053,-,-,-,100.0,-,-,-,-,-,-,-,-,-,-,0.0,-,-,-,-,-,-,-,-,-,0.0,-,-,-,-,-,0.0,-,-,-,-,0.0,-,-,-,-,-,-,-,-,-,-,-,0.0,-,-,-,-,-,-,-,-,49.67015,-,-,-,0.0,51.3,20.6,0.246
2897,24058,179474,Higazy A.A.,2001,,-,-,-,0.0,-,-,-,-,-,-,-,-,-,0.0,-,-,-,0.0,-,-,0.0,0.0,-,-,-,-,-,0.0,-,-,-,0.0,-,-,-,-,-,-,-,-,-,-,0.0,-,-,-,-,-,-,-,-,-,-,-,-,-,-,-,-,-,0.0,-,-,-,-,-,-,0.0,-,-,0.0,-,-,-,-,-,-,-,0.0,-,-,-,-,-,-,-,-,-,-,-,0.0,-,-,-,-,-,-,,-,0.0,-,-,-,-,-,-,-,-,-,-,0.0,-,-,-,-,-,-,-,-,1.364,-,-,-,-,-,-,-,49.31273,-,-,-,0.0,-,-,-,-,1.363891,-,-,-,100.0,-,-,-,-,-,-,-,-,-,-,0.0,-,-,-,-,-,-,-,-,-,0.0,-,-,-,-,-,0.0,-,-,-,-,0.0,-,-,-,-,-,-,-,-,-,-,-,0.0,-,-,-,-,-,-,-,-,49.32338,-,-,-,0.0,70.6,28.1,0.258
2898,24058,179475,Higazy A.A.,2001,,-,-,-,0.0,-,-,-,-,-,-,-,-,-,0.0,-,-,-,0.0,-,-,0.0,0.0,-,-,-,-,-,0.0,-,-,-,0.0,-,-,-,-,-,-,-,-,-,-,0.0,-,-,-,-,-,-,-,-,-,-,-,-,-,-,-,-,-,0.0,-,-,-,-,-,-,0.0,-,-,0.0,-,-,-,-,-,-,-,0.0,-,-,-,-,-,-,-,-,-,-,-,0.0,-,-,-,-,-,-,,-,0.0,-,-,-,-,-,-,-,-,-,-,0.0,-,-,-,-,-,-,-,-,2.074,-,-,-,-,-,-,-,48.95873,-,-,-,0.0,-,-,-,-,2.07433,-,-,-,100.0,-,-,-,-,-,-,-,-,-,-,0.0,-,-,-,-,-,-,-,-,-,0.0,-,-,-,-,-,0.0,-,-,-,-,0.0,-,-,-,-,-,-,-,-,-,-,-,0.0,-,-,-,-,-,-,-,-,48.96695,-,-,-,0.0,65.9,26.3,0.252
2899,24058,179476,Higazy A.A.,2001,,-,-,-,0.0,-,-,-,-,-,-,-,-,-,0.0,-,-,-,0.0,-,-,0.0,0.0,-,-,-,-,-,0.0,-,-,-,0.0,-,-,-,-,-,-,-,-,-,-,0.0,-,-,-,-,-,-,-,-,-,-,-,-,-,-,-,-,-,0.0,-,-,-,-,-,-,0.0,-,-,0.0,-,-,-,-,-,-,-,0.0,-,-,-,-,-,-,-,-,-,-,-,0.0,-,-,-,-,-,-,,-,0.0,-,-,-,-,-,-,-,-,-,-,0.0,-,-,-,-,-,-,-,-,2.805,-,-,-,-,-,-,-,48.59472,-,-,-,0.0,-,-,-,-,2.804837,-,-,-,100.0,-,-,-,-,-,-,-,-,-,-,0.0,-,-,-,-,-,-,-,-,-,0.0,-,-,-,-,-,0.0,-,-,-,-,0.0,-,-,-,-,-,-,-,-,-,-,-,0.0,-,-,-,-,-,-,-,-,48.60044,-,-,-,0.0,58.7,23.5,0.249
2900,24058,179477,Higazy A.A.,2001,,-,-,-,0.0,-,-,-,-,-,-,-,-,-,0.0,-,-,-,0.0,-,-,0.0,0.0,-,-,-,-,-,0.0,-,-,-,0.0,-,-,-,-,-,-,-,-,-,-,0.0,-,-,-,-,-,-,-,-,-,-,-,-,-,-,-,-,-,0.0,-,-,-,-,-,-,0.0,-,-,0.0,-,-,-,-,-,-,-,0.0,-,-,-,-,-,-,-,-,-,-,-,0.0,-,-,-,-,-,-,,-,0.0,-,-,-,-,-,-,-,-,-,-,0.0,-,-,-,-,-,-,-,-,3.556,-,-,-,-,-,-,-,48.22028,-,-,-,0.0,-,-,-,-,3.556275,-,-,-,100.0,-,-,-,-,-,-,-,-,-,-,0.0,-,-,-,-,-,-,-,-,-,0.0,-,-,-,-,-,0.0,-,-,-,-,0.0,-,-,-,-,-,-,-,-,-,-,-,0.0,-,-,-,-,-,-,-,-,48.22345,-,-,-,0.0,51.9,20.9,0.242
2901,24323,188717,Wange P.,2002,,-,-,-,19.0,-,-,-,-,-,-,-,-,-,0.0,-,-,-,0.0,-,-,0.0,0.0,-,-,-,-,-,0.0,-,-,-,0.0,-,-,-,-,-,-,-,-,-,-,0.0,-,-,-,-,-,-,-,-,-,-,-,-,-,-,-,-,-,0.0,-,-,-,-,-,-,0.0,-,-,0.0,-,-,-,-,-,-,-,0.0,-,-,-,-,-,-,-,-,-,-,-,0.0,-,-,-,-,-,-,,-,14.6,-,-,-,-,-,-,-,-,-,-,0.0,-,-,-,-,-,-,-,-,-,-,-,-,-,-,-,-,0.0,-,-,-,0.0,-,-,-,-,19.0,-,-,-,100.0,-,-,-,-,-,-,-,-,-,-,57.3,-,-,-,-,-,-,-,-,-,0.0,-,-,-,-,-,0.0,-,-,-,-,9.1,-,-,-,-,-,-,-,-,-,-,-,0.0,-,-,-,-,-,-,-,-,0.0,-,-,-,0.0,103.0,40.9,0.26
2902,24381,189251,Hwa Luu-Gen,2000,,-,-,-,0.0,-,-,-,-,-,-,-,-,-,0.0,-,-,-,0.0,-,-,0.0,0.0,-,-,-,-,-,0.0,-,-,-,0.0,-,-,-,-,-,-,-,-,-,-,0.0,-,-,-,-,-,-,-,-,-,-,-,-,-,-,-,-,-,0.0,-,-,-,-,-,-,0.0,-,-,0.0,-,-,-,-,-,-,-,0.0,-,-,-,-,-,-,-,-,-,-,-,0.0,-,-,-,-,-,-,,-,0.0,-,-,-,-,-,-,-,-,-,-,0.0,-,-,-,-,-,-,-,-,-,-,-,-,-,-,-,-,0.0,-,-,-,0.0,-,-,-,-,0.0,-,-,-,100.0,-,-,-,-,-,-,-,-,-,-,100.0,-,-,-,-,-,-,-,-,-,0.0,-,-,-,-,-,0.0,-,-,-,-,0.0,-,-,-,-,-,-,-,-,-,-,-,0.0,-,-,-,-,-,-,-,-,0.0,-,-,-,0.0,72.5,31.08,0.166
2903,24381,189252,Hwa Luu-Gen,2000,,-,-,-,26.7,-,-,-,-,-,-,-,-,-,0.0,-,-,-,0.0,-,-,0.0,0.0,-,-,-,-,-,53.3,-,-,-,0.0,-,-,-,-,-,-,-,-,-,-,0.0,-,-,-,-,-,-,-,-,-,-,-,-,-,-,-,-,-,0.0,-,-,-,-,-,-,0.0,-,-,0.0,-,-,-,-,-,-,-,0.0,-,-,-,-,-,-,-,-,-,-,-,0.0,-,-,-,-,-,-,,-,0.0,-,-,-,-,-,-,-,-,-,-,0.0,-,-,-,-,-,-,-,-,-,-,-,-,-,-,-,-,0.0,-,-,-,0.0,-,-,-,-,26.7,-,-,-,100.0,-,-,-,-,-,-,-,-,-,-,20.0,-,-,-,-,-,-,-,-,-,0.0,-,-,-,-,-,0.0,-,-,-,-,0.0,-,-,-,-,-,-,-,-,-,-,-,0.0,-,-,-,-,-,-,-,-,0.0,-,-,-,0.0,98.0,37.06,0.322
2904,24381,189253,Hwa Luu-Gen,2000,,-,-,-,34.0,-,-,-,-,-,-,-,-,-,0.0,-,-,-,0.0,-,-,0.0,0.0,-,-,-,-,-,51.0,-,-,-,0.0,-,-,-,-,-,-,-,-,-,-,0.0,-,-,-,-,-,-,-,-,-,-,-,-,-,-,-,-,-,0.0,-,-,-,-,-,-,0.0,-,-,0.0,-,-,-,-,-,-,-,0.0,-,-,-,-,-,-,-,-,-,-,-,0.0,-,-,-,-,-,-,,-,0.0,-,-,-,-,-,-,-,-,-,-,0.0,-,-,-,-,-,-,-,-,-,-,-,-,-,-,-,-,0.0,-,-,-,0.0,-,-,-,-,34.0,-,-,-,100.0,-,-,-,-,-,-,-,-,-,-,15.0,-,-,-,-,-,-,-,-,-,0.0,-,-,-,-,-,0.0,-,-,-,-,0.0,-,-,-,-,-,-,-,-,-,-,-,0.0,-,-,-,-,-,-,-,-,0.0,-,-,-,0.0,107.0,42.05,0.272
2905,24381,189254,Hwa Luu-Gen,2000,,-,-,-,28.3,-,-,-,-,-,-,-,-,-,0.0,-,-,-,0.0,-,-,0.0,0.0,-,-,-,-,-,56.7,-,-,-,0.0,-,-,-,-,-,-,-,-,-,-,0.0,-,-,-,-,-,-,-,-,-,-,-,-,-,-,-,-,-,0.0,-,-,-,-,-,-,0.0,-,-,0.0,-,-,-,-,-,-,-,0.0,-,-,-,-,-,-,-,-,-,-,-,0.0,-,-,-,-,-,-,,-,0.0,-,-,-,-,-,-,-,-,-,-,0.0,-,-,-,-,-,-,-,-,-,-,-,-,-,-,-,-,0.0,-,-,-,0.0,-,-,-,-,28.3,-,-,-,100.0,-,-,-,-,-,-,-,-,-,-,15.0,-,-,-,-,-,-,-,-,-,0.0,-,-,-,-,-,0.0,-,-,-,-,0.0,-,-,-,-,-,-,-,-,-,-,-,0.0,-,-,-,-,-,-,-,-,0.0,-,-,-,0.0,110.0,42.96,0.28
2906,24381,189255,Hwa Luu-Gen,2000,,-,-,-,26.6,-,-,-,-,-,-,-,-,-,0.0,-,-,-,0.0,-,-,0.0,0.0,-,-,-,-,-,58.4,-,-,-,0.0,-,-,-,-,-,-,-,-,-,-,0.0,-,-,-,-,-,-,-,-,-,-,-,-,-,-,-,-,-,0.0,-,-,-,-,-,-,0.0,-,-,0.0,-,-,-,-,-,-,-,0.0,-,-,-,-,-,-,-,-,-,-,-,0.0,-,-,-,-,-,-,,-,0.0,-,-,-,-,-,-,-,-,-,-,0.0,-,-,-,-,-,-,-,-,-,-,-,-,-,-,-,-,0.0,-,-,-,0.0,-,-,-,-,26.6,-,-,-,100.0,-,-,-,-,-,-,-,-,-,-,15.0,-,-,-,-,-,-,-,-,-,0.0,-,-,-,-,-,0.0,-,-,-,-,0.0,-,-,-,-,-,-,-,-,-,-,-,0.0,-,-,-,-,-,-,-,-,0.0,-,-,-,0.0,106.0,40.86,0.297
2907,24381,189256,Hwa Luu-Gen,2000,,-,-,-,30.0,-,-,-,-,-,-,-,-,-,0.0,-,-,-,0.0,-,-,0.0,0.0,-,-,-,-,-,60.0,-,-,-,0.0,-,-,-,-,-,-,-,-,-,-,0.0,-,-,-,-,-,-,-,-,-,-,-,-,-,-,-,-,-,0.0,-,-,-,-,-,-,0.0,-,-,0.0,-,-,-,-,-,-,-,0.0,-,-,-,-,-,-,-,-,-,-,-,0.0,-,-,-,-,-,-,,-,0.0,-,-,-,-,-,-,-,-,-,-,0.0,-,-,-,-,-,-,-,-,-,-,-,-,-,-,-,-,0.0,-,-,-,0.0,-,-,-,-,30.0,-,-,-,100.0,-,-,-,-,-,-,-,-,-,-,10.0,-,-,-,-,-,-,-,-,-,0.0,-,-,-,-,-,0.0,-,-,-,-,0.0,-,-,-,-,-,-,-,-,-,-,-,0.0,-,-,-,-,-,-,-,-,0.0,-,-,-,0.0,112.0,43.68,0.282
2908,24381,189257,Hwa Luu-Gen,2000,,-,-,-,31.7,-,-,-,-,-,-,-,-,-,0.0,-,-,-,0.0,-,-,0.0,0.0,-,-,-,-,-,63.3,-,-,-,0.0,-,-,-,-,-,-,-,-,-,-,0.0,-,-,-,-,-,-,-,-,-,-,-,-,-,-,-,-,-,0.0,-,-,-,-,-,-,0.0,-,-,0.0,-,-,-,-,-,-,-,0.0,-,-,-,-,-,-,-,-,-,-,-,0.0,-,-,-,-,-,-,,-,0.0,-,-,-,-,-,-,-,-,-,-,0.0,-,-,-,-,-,-,-,-,-,-,-,-,-,-,-,-,0.0,-,-,-,0.0,-,-,-,-,31.7,-,-,-,100.0,-,-,-,-,-,-,-,-,-,-,5.0,-,-,-,-,-,-,-,-,-,0.0,-,-,-,-,-,0.0,-,-,-,-,0.0,-,-,-,-,-,-,-,-,-,-,-,0.0,-,-,-,-,-,-,-,-,0.0,-,-,-,0.0,99.8,37.77,0.321
2909,24395,189325,Muthupari S.,1996,,-,-,-,0.0,-,-,-,-,-,-,-,-,-,0.0,-,-,-,0.0,-,-,0.0,0.0,-,-,-,-,-,0.0,-,-,-,0.0,-,-,-,-,-,-,-,-,-,-,0.0,-,-,-,-,-,-,-,-,-,-,-,-,-,-,-,-,-,0.0,-,-,-,-,-,-,0.0,-,-,0.0,-,-,-,-,-,-,-,0.0,-,-,-,-,-,-,-,-,-,-,-,0.0,-,-,-,-,-,-,,-,0.0,-,-,-,-,-,-,-,50,-,-,10.0,-,-,-,-,-,-,-,-,-,-,-,-,-,-,-,-,40.0,-,-,-,0.0,-,-,-,-,0.0,-,-,-,100.0,-,-,-,-,-,-,-,-,-,-,0.0,-,-,-,-,-,-,-,-,-,0.0,-,-,-,-,-,0.0,-,-,-,-,0.0,-,-,-,-,-,-,-,-,-,-,-,0.0,-,-,-,-,-,-,-,-,0.0,-,-,-,0.0,48.7,19.8,0.23
2910,24395,189326,Muthupari S.,1996,,-,-,-,0.0,-,-,-,-,-,-,-,-,-,0.0,-,-,-,0.0,-,-,0.0,0.0,-,-,-,-,-,0.0,-,-,-,0.0,-,-,-,-,-,-,-,-,-,-,0.0,-,-,-,-,-,-,-,-,-,-,-,-,-,-,-,-,-,0.0,-,-,-,-,-,-,0.0,-,-,0.0,-,-,-,-,-,-,-,0.0,-,-,-,-,-,-,-,-,-,-,-,0.0,-,-,-,-,-,-,,-,0.0,-,-,-,-,-,-,-,50,-,-,20.0,-,-,-,-,-,-,-,-,-,-,-,-,-,-,-,-,30.0,-,-,-,0.0,-,-,-,-,0.0,-,-,-,100.0,-,-,-,-,-,-,-,-,-,-,0.0,-,-,-,-,-,-,-,-,-,0.0,-,-,-,-,-,0.0,-,-,-,-,0.0,-,-,-,-,-,-,-,-,-,-,-,0.0,-,-,-,-,-,-,-,-,0.0,-,-,-,0.0,46.2,18.5,0.25
2911,24395,189327,Muthupari S.,1996,,-,-,-,0.0,-,-,-,-,-,-,-,-,-,0.0,-,-,-,0.0,-,-,0.0,0.0,-,-,-,-,-,0.0,-,-,-,0.0,-,-,-,-,-,-,-,-,-,-,0.0,-,-,-,-,-,-,-,-,-,-,-,-,-,-,-,-,-,0.0,-,-,-,-,-,-,0.0,-,-,0.0,-,-,-,-,-,-,-,0.0,-,-,-,-,-,-,-,-,-,-,-,0.0,-,-,-,-,-,-,,-,0.0,-,-,-,-,-,-,-,50,-,-,30.0,-,-,-,-,-,-,-,-,-,-,-,-,-,-,-,-,20.0,-,-,-,0.0,-,-,-,-,0.0,-,-,-,100.0,-,-,-,-,-,-,-,-,-,-,0.0,-,-,-,-,-,-,-,-,-,0.0,-,-,-,-,-,0.0,-,-,-,-,0.0,-,-,-,-,-,-,-,-,-,-,-,0.0,-,-,-,-,-,-,-,-,0.0,-,-,-,0.0,43.5,17.3,0.26
2912,24395,189329,Muthupari S.,1996,,-,-,-,0.0,-,-,-,-,-,-,-,-,-,0.0,-,-,-,0.0,-,-,0.0,0.0,-,-,-,-,-,0.0,-,-,-,0.0,-,-,-,-,-,-,-,-,-,-,0.0,-,-,-,-,-,-,-,-,-,-,-,-,-,-,-,-,-,0.0,-,-,-,-,-,-,0.0,-,-,0.0,-,-,-,-,-,-,-,0.0,-,-,-,-,-,-,-,-,-,-,-,0.0,-,-,-,-,-,-,,-,0.0,-,-,-,-,-,-,-,40,-,-,40.0,-,-,-,-,-,-,-,-,-,-,-,-,-,-,-,-,20.0,-,-,-,0.0,-,-,-,-,0.0,-,-,-,100.0,-,-,-,-,-,-,-,-,-,-,0.0,-,-,-,-,-,-,-,-,-,0.0,-,-,-,-,-,0.0,-,-,-,-,0.0,-,-,-,-,-,-,-,-,-,-,-,0.0,-,-,-,-,-,-,-,-,0.0,-,-,-,0.0,40.2,15.6,0.29
2913,24395,189330,Muthupari S.,1996,,-,-,-,0.0,-,-,-,-,-,-,-,-,-,0.0,-,-,-,0.0,-,-,0.0,0.0,-,-,-,-,-,0.0,-,-,-,0.0,-,-,-,-,-,-,-,-,-,-,0.0,-,-,-,-,-,-,-,-,-,-,-,-,-,-,-,-,-,0.0,-,-,-,-,-,-,0.0,-,-,0.0,-,-,-,-,-,-,-,0.0,-,-,-,-,-,-,-,-,-,-,-,0.0,-,-,-,-,-,-,,-,0.0,-,-,-,-,-,-,-,35,-,-,40.0,-,-,-,-,-,-,-,-,-,-,-,-,-,-,-,-,25.0,-,-,-,0.0,-,-,-,-,0.0,-,-,-,100.0,-,-,-,-,-,-,-,-,-,-,0.0,-,-,-,-,-,-,-,-,-,0.0,-,-,-,-,-,0.0,-,-,-,-,0.0,-,-,-,-,-,-,-,-,-,-,-,0.0,-,-,-,-,-,-,-,-,0.0,-,-,-,0.0,42.5,16.5,0.29
2914,24395,189331,Muthupari S.,1996,,-,-,-,0.0,-,-,-,-,-,-,-,-,-,0.0,-,-,-,0.0,-,-,0.0,0.0,-,-,-,-,-,0.0,-,-,-,0.0,-,-,-,-,-,-,-,-,-,-,0.0,-,-,-,-,-,-,-,-,-,-,-,-,-,-,-,-,-,0.0,-,-,-,-,-,-,0.0,-,-,0.0,-,-,-,-,-,-,-,0.0,-,-,-,-,-,-,-,-,-,-,-,0.0,-,-,-,-,-,-,,-,0.0,-,-,-,-,-,-,-,30,-,-,40.0,-,-,-,-,-,-,-,-,-,-,-,-,-,-,-,-,30.0,-,-,-,0.0,-,-,-,-,0.0,-,-,-,100.0,-,-,-,-,-,-,-,-,-,-,0.0,-,-,-,-,-,-,-,-,-,0.0,-,-,-,-,-,0.0,-,-,-,-,0.0,-,-,-,-,-,-,-,-,-,-,-,0.0,-,-,-,-,-,-,-,-,0.0,-,-,-,0.0,43.3,16.8,0.29
2915,24395,189332,Muthupari S.,1996,,-,-,-,0.0,-,-,-,-,-,-,-,-,-,0.0,-,-,-,0.0,-,-,0.0,0.0,-,-,-,-,-,0.0,-,-,-,0.0,-,-,-,-,-,-,-,-,-,-,0.0,-,-,-,-,-,-,-,-,-,-,-,-,-,-,-,-,-,0.0,-,-,-,-,-,-,0.0,-,-,0.0,-,-,-,-,-,-,-,0.0,-,-,-,-,-,-,-,-,-,-,-,0.0,-,-,-,-,-,-,,-,0.0,-,-,-,-,-,-,-,20,-,-,40.0,-,-,-,-,-,-,-,-,-,-,-,-,-,-,-,-,40.0,-,-,-,0.0,-,-,-,-,0.0,-,-,-,100.0,-,-,-,-,-,-,-,-,-,-,0.0,-,-,-,-,-,-,-,-,-,0.0,-,-,-,-,-,0.0,-,-,-,-,0.0,-,-,-,-,-,-,-,-,-,-,-,0.0,-,-,-,-,-,-,-,-,0.0,-,-,-,0.0,40.1,15.7,0.28
2916,24395,189333,Muthupari S.,1996,,-,-,-,0.0,-,-,-,-,-,-,-,-,-,0.0,-,-,-,0.0,-,-,0.0,0.0,-,-,-,-,-,0.0,-,-,-,0.0,-,-,-,-,-,-,-,-,-,-,0.0,-,-,-,-,-,-,-,-,-,-,-,-,-,-,-,-,-,0.0,-,-,-,-,-,-,0.0,-,-,0.0,-,-,-,-,-,-,-,0.0,-,-,-,-,-,-,-,-,-,-,-,0.0,-,-,-,-,-,-,,-,0.0,-,-,-,-,-,-,-,80,-,-,0.0,-,-,-,-,-,-,-,-,-,-,-,-,-,-,-,-,20.0,-,-,-,0.0,-,-,-,-,0.0,-,-,-,100.0,-,-,-,-,-,-,-,-,-,-,0.0,-,-,-,-,-,-,-,-,-,0.0,-,-,-,-,-,0.0,-,-,-,-,0.0,-,-,-,-,-,-,-,-,-,-,-,0.0,-,-,-,-,-,-,-,-,0.0,-,-,-,0.0,50.7,20.8,0.22
2917,24395,189334,Muthupari S.,1996,,-,-,-,0.0,-,-,-,-,-,-,-,-,-,0.0,-,-,-,0.0,-,-,0.0,0.0,-,-,-,-,-,0.0,-,-,-,0.0,-,-,-,-,-,-,-,-,-,-,0.0,-,-,-,-,-,-,-,-,-,-,-,-,-,-,-,-,-,0.0,-,-,-,-,-,-,0.0,-,-,0.0,-,-,-,-,-,-,-,0.0,-,-,-,-,-,-,-,-,-,-,-,0.0,-,-,-,-,-,-,,-,0.0,-,-,-,-,-,-,-,70,-,-,0.0,-,-,-,-,-,-,-,-,-,-,-,-,-,-,-,-,30.0,-,-,-,0.0,-,-,-,-,0.0,-,-,-,100.0,-,-,-,-,-,-,-,-,-,-,0.0,-,-,-,-,-,-,-,-,-,0.0,-,-,-,-,-,0.0,-,-,-,-,0.0,-,-,-,-,-,-,-,-,-,-,-,0.0,-,-,-,-,-,-,-,-,0.0,-,-,-,0.0,51.7,21.4,0.21
2918,24395,189335,Muthupari S.,1996,,-,-,-,0.0,-,-,-,-,-,-,-,-,-,0.0,-,-,-,0.0,-,-,0.0,0.0,-,-,-,-,-,0.0,-,-,-,0.0,-,-,-,-,-,-,-,-,-,-,0.0,-,-,-,-,-,-,-,-,-,-,-,-,-,-,-,-,-,0.0,-,-,-,-,-,-,0.0,-,-,0.0,-,-,-,-,-,-,-,0.0,-,-,-,-,-,-,-,-,-,-,-,0.0,-,-,-,-,-,-,,-,0.0,-,-,-,-,-,-,-,60,-,-,0.0,-,-,-,-,-,-,-,-,-,-,-,-,-,-,-,-,40.0,-,-,-,0.0,-,-,-,-,0.0,-,-,-,100.0,-,-,-,-,-,-,-,-,-,-,0.0,-,-,-,-,-,-,-,-,-,0.0,-,-,-,-,-,0.0,-,-,-,-,0.0,-,-,-,-,-,-,-,-,-,-,-,0.0,-,-,-,-,-,-,-,-,0.0,-,-,-,0.0,52.5,21.9,0.2
2919,24395,189336,Muthupari S.,1996,,-,-,-,0.0,-,-,-,-,-,-,-,-,-,0.0,-,-,-,0.0,-,-,0.0,0.0,-,-,-,-,-,0.0,-,-,-,0.0,-,-,-,-,-,-,-,-,-,-,0.0,-,-,-,-,-,-,-,-,-,-,-,-,-,-,-,-,-,0.0,-,-,-,-,-,-,0.0,-,-,0.0,-,-,-,-,-,-,-,0.0,-,-,-,-,-,-,-,-,-,-,-,0.0,-,-,-,-,-,-,,-,0.0,-,-,-,-,-,-,-,-,-,-,10.0,-,-,-,-,-,-,-,-,-,-,-,-,-,-,-,-,40.0,-,-,-,0.0,-,-,-,-,0.0,-,-,-,100.0,-,-,-,-,-,-,-,-,-,-,0.0,-,-,-,-,-,-,-,-,-,0.0,-,-,-,-,-,0.0,-,-,-,-,0.0,-,-,-,-,-,-,-,-,-,-,-,50.0,-,-,-,-,-,-,-,-,0.0,-,-,-,0.0,66.1,26.9,0.23
2920,24395,189337,Muthupari S.,1996,,-,-,-,0.0,-,-,-,-,-,-,-,-,-,0.0,-,-,-,0.0,-,-,0.0,0.0,-,-,-,-,-,0.0,-,-,-,0.0,-,-,-,-,-,-,-,-,-,-,0.0,-,-,-,-,-,-,-,-,-,-,-,-,-,-,-,-,-,0.0,-,-,-,-,-,-,0.0,-,-,0.0,-,-,-,-,-,-,-,0.0,-,-,-,-,-,-,-,-,-,-,-,0.0,-,-,-,-,-,-,,-,0.0,-,-,-,-,-,-,-,-,-,-,20.0,-,-,-,-,-,-,-,-,-,-,-,-,-,-,-,-,30.0,-,-,-,0.0,-,-,-,-,0.0,-,-,-,100.0,-,-,-,-,-,-,-,-,-,-,0.0,-,-,-,-,-,-,-,-,-,0.0,-,-,-,-,-,0.0,-,-,-,-,0.0,-,-,-,-,-,-,-,-,-,-,-,50.0,-,-,-,-,-,-,-,-,0.0,-,-,-,0.0,63.0,25.2,0.25
2921,24395,189338,Muthupari S.,1996,,-,-,-,0.0,-,-,-,-,-,-,-,-,-,0.0,-,-,-,0.0,-,-,0.0,0.0,-,-,-,-,-,0.0,-,-,-,0.0,-,-,-,-,-,-,-,-,-,-,0.0,-,-,-,-,-,-,-,-,-,-,-,-,-,-,-,-,-,0.0,-,-,-,-,-,-,0.0,-,-,0.0,-,-,-,-,-,-,-,0.0,-,-,-,-,-,-,-,-,-,-,-,0.0,-,-,-,-,-,-,,-,0.0,-,-,-,-,-,-,-,-,-,-,30.0,-,-,-,-,-,-,-,-,-,-,-,-,-,-,-,-,20.0,-,-,-,0.0,-,-,-,-,0.0,-,-,-,100.0,-,-,-,-,-,-,-,-,-,-,0.0,-,-,-,-,-,-,-,-,-,0.0,-,-,-,-,-,0.0,-,-,-,-,0.0,-,-,-,-,-,-,-,-,-,-,-,50.0,-,-,-,-,-,-,-,-,0.0,-,-,-,0.0,53.4,20.7,0.29
2922,24395,189340,Muthupari S.,1996,,-,-,-,0.0,-,-,-,-,-,-,-,-,-,0.0,-,-,-,0.0,-,-,0.0,0.0,-,-,-,-,-,0.0,-,-,-,0.0,-,-,-,-,-,-,-,-,-,-,0.0,-,-,-,-,-,-,-,-,-,-,-,-,-,-,-,-,-,0.0,-,-,-,-,-,-,0.0,-,-,0.0,-,-,-,-,-,-,-,0.0,-,-,-,-,-,-,-,-,-,-,-,0.0,-,-,-,-,-,-,,-,0.0,-,-,-,-,-,-,-,-,-,-,40.0,-,-,-,-,-,-,-,-,-,-,-,-,-,-,-,-,20.0,-,-,-,0.0,-,-,-,-,0.0,-,-,-,100.0,-,-,-,-,-,-,-,-,-,-,0.0,-,-,-,-,-,-,-,-,-,0.0,-,-,-,-,-,0.0,-,-,-,-,0.0,-,-,-,-,-,-,-,-,-,-,-,40.0,-,-,-,-,-,-,-,-,0.0,-,-,-,0.0,38.0,14.3,0.33
2923,24395,189341,Muthupari S.,1996,,-,-,-,0.0,-,-,-,-,-,-,-,-,-,0.0,-,-,-,0.0,-,-,0.0,0.0,-,-,-,-,-,0.0,-,-,-,0.0,-,-,-,-,-,-,-,-,-,-,0.0,-,-,-,-,-,-,-,-,-,-,-,-,-,-,-,-,-,0.0,-,-,-,-,-,-,0.0,-,-,0.0,-,-,-,-,-,-,-,0.0,-,-,-,-,-,-,-,-,-,-,-,0.0,-,-,-,-,-,-,,-,0.0,-,-,-,-,-,-,-,-,-,-,40.0,-,-,-,-,-,-,-,-,-,-,-,-,-,-,-,-,25.0,-,-,-,0.0,-,-,-,-,0.0,-,-,-,100.0,-,-,-,-,-,-,-,-,-,-,0.0,-,-,-,-,-,-,-,-,-,0.0,-,-,-,-,-,0.0,-,-,-,-,0.0,-,-,-,-,-,-,-,-,-,-,-,35.0,-,-,-,-,-,-,-,-,0.0,-,-,-,0.0,44.6,16.9,0.32
2924,24395,189342,Muthupari S.,1996,,-,-,-,0.0,-,-,-,-,-,-,-,-,-,0.0,-,-,-,0.0,-,-,0.0,0.0,-,-,-,-,-,0.0,-,-,-,0.0,-,-,-,-,-,-,-,-,-,-,0.0,-,-,-,-,-,-,-,-,-,-,-,-,-,-,-,-,-,0.0,-,-,-,-,-,-,0.0,-,-,0.0,-,-,-,-,-,-,-,0.0,-,-,-,-,-,-,-,-,-,-,-,0.0,-,-,-,-,-,-,,-,0.0,-,-,-,-,-,-,-,-,-,-,40.0,-,-,-,-,-,-,-,-,-,-,-,-,-,-,-,-,30.0,-,-,-,0.0,-,-,-,-,0.0,-,-,-,100.0,-,-,-,-,-,-,-,-,-,-,0.0,-,-,-,-,-,-,-,-,-,0.0,-,-,-,-,-,0.0,-,-,-,-,0.0,-,-,-,-,-,-,-,-,-,-,-,30.0,-,-,-,-,-,-,-,-,0.0,-,-,-,0.0,44.5,17.0,0.31
2925,24395,189343,Muthupari S.,1996,,-,-,-,0.0,-,-,-,-,-,-,-,-,-,0.0,-,-,-,0.0,-,-,0.0,0.0,-,-,-,-,-,0.0,-,-,-,0.0,-,-,-,-,-,-,-,-,-,-,0.0,-,-,-,-,-,-,-,-,-,-,-,-,-,-,-,-,-,0.0,-,-,-,-,-,-,0.0,-,-,0.0,-,-,-,-,-,-,-,0.0,-,-,-,-,-,-,-,-,-,-,-,0.0,-,-,-,-,-,-,,-,0.0,-,-,-,-,-,-,-,-,-,-,40.0,-,-,-,-,-,-,-,-,-,-,-,-,-,-,-,-,40.0,-,-,-,0.0,-,-,-,-,0.0,-,-,-,100.0,-,-,-,-,-,-,-,-,-,-,0.0,-,-,-,-,-,-,-,-,-,0.0,-,-,-,-,-,0.0,-,-,-,-,0.0,-,-,-,-,-,-,-,-,-,-,-,20.0,-,-,-,-,-,-,-,-,0.0,-,-,-,0.0,34.8,13.1,0.33
2926,24395,189344,Muthupari S.,1996,,-,-,-,0.0,-,-,-,-,-,-,-,-,-,0.0,-,-,-,0.0,-,-,0.0,0.0,-,-,-,-,-,0.0,-,-,-,0.0,-,-,-,-,-,-,-,-,-,-,0.0,-,-,-,-,-,-,-,-,-,-,-,-,-,-,-,-,-,0.0,-,-,-,-,-,-,0.0,-,-,0.0,-,-,-,-,-,-,-,0.0,-,-,-,-,-,-,-,-,-,-,-,0.0,-,-,-,-,-,-,,-,0.0,-,-,-,-,-,-,-,-,-,-,0.0,-,-,-,-,-,-,-,-,-,-,-,-,-,-,-,-,20.0,-,-,-,0.0,-,-,-,-,0.0,-,-,-,100.0,-,-,-,-,-,-,-,-,-,-,0.0,-,-,-,-,-,-,-,-,-,0.0,-,-,-,-,-,0.0,-,-,-,-,0.0,-,-,-,-,-,-,-,-,-,-,-,80.0,-,-,-,-,-,-,-,-,0.0,-,-,-,0.0,86.1,35.6,0.21
2927,24395,189345,Muthupari S.,1996,,-,-,-,0.0,-,-,-,-,-,-,-,-,-,0.0,-,-,-,0.0,-,-,0.0,0.0,-,-,-,-,-,0.0,-,-,-,0.0,-,-,-,-,-,-,-,-,-,-,0.0,-,-,-,-,-,-,-,-,-,-,-,-,-,-,-,-,-,0.0,-,-,-,-,-,-,0.0,-,-,0.0,-,-,-,-,-,-,-,0.0,-,-,-,-,-,-,-,-,-,-,-,0.0,-,-,-,-,-,-,,-,0.0,-,-,-,-,-,-,-,-,-,-,0.0,-,-,-,-,-,-,-,-,-,-,-,-,-,-,-,-,30.0,-,-,-,0.0,-,-,-,-,0.0,-,-,-,100.0,-,-,-,-,-,-,-,-,-,-,0.0,-,-,-,-,-,-,-,-,-,0.0,-,-,-,-,-,0.0,-,-,-,-,0.0,-,-,-,-,-,-,-,-,-,-,-,70.0,-,-,-,-,-,-,-,-,0.0,-,-,-,0.0,81.3,33.6,0.21
2928,24395,189346,Muthupari S.,1996,,-,-,-,0.0,-,-,-,-,-,-,-,-,-,0.0,-,-,-,0.0,-,-,0.0,0.0,-,-,-,-,-,0.0,-,-,-,0.0,-,-,-,-,-,-,-,-,-,-,0.0,-,-,-,-,-,-,-,-,-,-,-,-,-,-,-,-,-,0.0,-,-,-,-,-,-,0.0,-,-,0.0,-,-,-,-,-,-,-,0.0,-,-,-,-,-,-,-,-,-,-,-,0.0,-,-,-,-,-,-,,-,0.0,-,-,-,-,-,-,-,-,-,-,0.0,-,-,-,-,-,-,-,-,-,-,-,-,-,-,-,-,40.0,-,-,-,0.0,-,-,-,-,0.0,-,-,-,100.0,-,-,-,-,-,-,-,-,-,-,0.0,-,-,-,-,-,-,-,-,-,0.0,-,-,-,-,-,0.0,-,-,-,-,0.0,-,-,-,-,-,-,-,-,-,-,-,60.0,-,-,-,-,-,-,-,-,0.0,-,-,-,0.0,73.9,30.8,0.2
2929,24413,189068,Filipecki J.,1995,,-,-,-,0.0,-,-,-,-,-,-,-,-,-,0.0,-,-,-,0.0,-,-,0.0,40.0,-,-,-,-,-,0.0,-,-,-,0.0,-,-,-,-,-,-,-,-,-,-,0.0,-,-,-,-,-,-,-,-,-,-,-,-,-,-,-,-,-,20.0,-,-,-,-,-,-,0.0,-,-,0.0,-,-,-,-,-,-,-,0.0,-,-,-,-,-,-,-,-,-,-,-,0.0,-,-,-,-,-,-,,-,0.0,-,-,-,-,-,-,-,-,-,-,0.0,-,-,-,-,-,-,-,-,-,-,-,-,-,-,-,-,0.0,-,-,-,40.0,-,-,-,-,60.0,-,-,-,100.0,-,-,-,-,-,-,-,-,-,-,0.0,-,-,-,-,-,-,-,-,-,0.0,-,-,-,-,-,0.0,-,-,-,-,0.0,-,-,-,-,-,-,-,-,-,-,-,0.0,-,-,-,-,-,-,-,-,0.0,-,-,-,0.0,68.1,21.7,0.5691243
2930,24413,189069,Filipecki J.,1995,,-,-,-,0.0,-,-,-,-,-,-,-,-,-,0.0,-,-,-,0.0,-,-,0.0,30.21277,-,-,-,-,-,0.0,-,-,-,0.0,-,-,-,-,-,-,-,-,-,-,0.0,-,-,-,-,-,-,-,-,-,-,-,-,-,-,-,-,-,0.0,-,-,-,-,-,-,0.0,-,-,0.0,-,-,-,-,-,-,-,0.0,-,-,-,-,-,-,-,-,-,-,-,0.0,-,-,-,-,-,-,,-,0.0,-,-,-,-,-,-,-,-,-,-,0.0,-,-,-,-,-,-,-,-,-,-,-,-,-,-,-,-,39.65957,-,-,-,30.12766,-,-,-,-,30.21277,-,-,-,100.0,-,-,-,-,-,-,-,-,-,-,0.0,-,-,-,-,-,-,-,-,-,0.0,-,-,-,-,-,0.0,-,-,-,-,0.0,-,-,-,-,-,-,-,-,-,-,-,0.0,-,-,-,-,-,-,-,-,0.0,-,-,-,0.0,59.7,18.3,0.6311476
2931,24421,189400,Rocherulle J.,2000,,-,-,-,5.263158,-,-,-,-,-,-,-,-,-,0.0,-,-,-,0.0,-,-,0.0,0.0,-,-,-,-,-,0.0,-,-,-,0.0,-,-,-,-,-,-,-,-,-,-,0.0,-,-,-,-,-,-,-,-,-,-,-,-,-,-,-,-,-,0.0,-,-,-,-,-,-,0.0,-,-,0.0,-,-,-,-,-,-,-,0.0,-,-,-,-,-,-,-,-,-,-,-,31.57895,-,-,-,-,-,-,,-,0.0,-,-,-,-,-,-,-,-,-,-,0.0,-,-,-,-,-,-,-,-,-,-,-,-,-,-,-,-,0.0,-,-,-,0.0,-,-,-,-,5.263158,-,-,-,100.0,-,-,-,-,-,-,-,-,-,-,63.15789,-,-,-,-,-,-,-,-,-,0.0,-,-,-,-,-,0.0,-,-,-,-,0.0,-,-,-,-,-,-,-,-,-,-,-,0.0,-,-,-,-,-,-,-,-,0.0,-,-,-,0.0,85.0,34.83,0.22
2932,24435,189485,Vijoy P.S.,1999,,-,-,-,0.0,-,-,-,-,-,-,-,-,-,75.0,-,-,-,0.0,-,-,0.0,0.0,-,-,-,-,-,0.0,-,-,-,0.0,-,-,-,-,-,-,-,-,-,-,0.0,-,-,-,-,-,-,-,-,-,-,-,-,-,-,-,-,-,0.0,-,-,-,-,-,-,0.0,-,-,0.0,-,-,-,-,-,-,-,0.0,-,-,-,-,-,-,-,-,-,-,-,5.0,-,-,-,-,-,-,,-,0.0,-,-,-,-,-,-,-,-,-,-,0.0,-,-,-,-,-,-,-,-,-,-,-,-,-,-,-,-,0.0,-,-,-,0.0,-,-,-,-,75.0,-,-,-,80.0,-,-,-,-,-,-,-,-,-,-,0.0,-,-,-,-,-,-,-,-,-,0.0,-,-,-,-,-,0.0,-,-,-,-,0.0,-,-,-,-,-,-,-,-,-,-,-,0.0,-,-,-,-,-,-,20,-,0.0,-,-,-,0.0,33.5,13.73,0.222
2933,24435,189486,Vijoy P.S.,1999,,-,-,-,0.0,-,-,-,-,-,-,-,-,-,70.0,-,-,-,0.0,-,-,0.0,0.0,-,-,-,-,-,0.0,-,-,-,0.0,-,-,-,-,-,-,-,-,-,-,0.0,-,-,-,-,-,-,-,-,-,-,-,-,-,-,-,-,-,0.0,-,-,-,-,-,-,0.0,-,-,0.0,-,-,-,-,-,-,-,0.0,-,-,-,-,-,-,-,-,-,-,-,10.0,-,-,-,-,-,-,,-,0.0,-,-,-,-,-,-,-,-,-,-,0.0,-,-,-,-,-,-,-,-,-,-,-,-,-,-,-,-,0.0,-,-,-,0.0,-,-,-,-,70.0,-,-,-,80.0,-,-,-,-,-,-,-,-,-,-,0.0,-,-,-,-,-,-,-,-,-,0.0,-,-,-,-,-,0.0,-,-,-,-,0.0,-,-,-,-,-,-,-,-,-,-,-,0.0,-,-,-,-,-,-,20,-,0.0,-,-,-,0.0,44.3,17.14,0.294
2934,24435,189487,Vijoy P.S.,1999,,-,-,-,0.0,-,-,-,-,-,-,-,-,-,65.0,-,-,-,0.0,-,-,0.0,0.0,-,-,-,-,-,0.0,-,-,-,0.0,-,-,-,-,-,-,-,-,-,-,0.0,-,-,-,-,-,-,-,-,-,-,-,-,-,-,-,-,-,0.0,-,-,-,-,-,-,0.0,-,-,0.0,-,-,-,-,-,-,-,0.0,-,-,-,-,-,-,-,-,-,-,-,15.0,-,-,-,-,-,-,,-,0.0,-,-,-,-,-,-,-,-,-,-,0.0,-,-,-,-,-,-,-,-,-,-,-,-,-,-,-,-,0.0,-,-,-,0.0,-,-,-,-,65.0,-,-,-,80.0,-,-,-,-,-,-,-,-,-,-,0.0,-,-,-,-,-,-,-,-,-,0.0,-,-,-,-,-,0.0,-,-,-,-,0.0,-,-,-,-,-,-,-,-,-,-,-,0.0,-,-,-,-,-,-,20,-,0.0,-,-,-,0.0,65.9,26.1,0.263
2935,24435,189488,Vijoy P.S.,1999,,-,-,-,0.0,-,-,-,-,-,-,-,-,-,60.0,-,-,-,0.0,-,-,0.0,0.0,-,-,-,-,-,0.0,-,-,-,0.0,-,-,-,-,-,-,-,-,-,-,0.0,-,-,-,-,-,-,-,-,-,-,-,-,-,-,-,-,-,0.0,-,-,-,-,-,-,0.0,-,-,0.0,-,-,-,-,-,-,-,0.0,-,-,-,-,-,-,-,-,-,-,-,20.0,-,-,-,-,-,-,,-,0.0,-,-,-,-,-,-,-,-,-,-,0.0,-,-,-,-,-,-,-,-,-,-,-,-,-,-,-,-,0.0,-,-,-,0.0,-,-,-,-,60.0,-,-,-,80.0,-,-,-,-,-,-,-,-,-,-,0.0,-,-,-,-,-,-,-,-,-,0.0,-,-,-,-,-,0.0,-,-,-,-,0.0,-,-,-,-,-,-,-,-,-,-,-,0.0,-,-,-,-,-,-,20,-,0.0,-,-,-,0.0,76.5,29.63,0.291
2936,24435,189489,Vijoy P.S.,1999,,-,-,-,0.0,-,-,-,-,-,-,-,-,-,75.0,-,-,-,0.0,-,-,0.0,0.0,-,-,-,-,-,0.0,-,-,-,0.0,-,-,-,-,-,-,-,-,-,-,0.0,-,-,-,-,-,-,-,-,-,-,-,-,-,-,-,-,-,0.0,-,-,-,-,-,-,0.0,-,-,0.0,-,-,-,-,-,-,-,0.0,-,-,-,-,-,-,-,-,-,-,-,20.0,-,-,-,-,-,-,,-,0.0,-,-,-,-,-,-,-,-,-,-,0.0,-,-,-,-,-,-,-,-,-,-,-,-,-,-,-,-,0.0,-,-,-,0.0,-,-,-,-,75.0,-,-,-,95.0,-,-,-,-,-,-,-,-,-,-,0.0,-,-,-,-,-,-,-,-,-,0.0,-,-,-,-,-,0.0,-,-,-,-,0.0,-,-,-,-,-,-,-,-,-,-,-,0.0,-,-,-,-,-,-,5,-,0.0,-,-,-,0.0,40.9,15.16,0.353
2937,24435,189490,Vijoy P.S.,1999,,-,-,-,0.0,-,-,-,-,-,-,-,-,-,70.0,-,-,-,0.0,-,-,0.0,0.0,-,-,-,-,-,0.0,-,-,-,0.0,-,-,-,-,-,-,-,-,-,-,0.0,-,-,-,-,-,-,-,-,-,-,-,-,-,-,-,-,-,0.0,-,-,-,-,-,-,0.0,-,-,0.0,-,-,-,-,-,-,-,0.0,-,-,-,-,-,-,-,-,-,-,-,20.0,-,-,-,-,-,-,,-,0.0,-,-,-,-,-,-,-,-,-,-,0.0,-,-,-,-,-,-,-,-,-,-,-,-,-,-,-,-,0.0,-,-,-,0.0,-,-,-,-,70.0,-,-,-,90.0,-,-,-,-,-,-,-,-,-,-,0.0,-,-,-,-,-,-,-,-,-,0.0,-,-,-,-,-,0.0,-,-,-,-,0.0,-,-,-,-,-,-,-,-,-,-,-,0.0,-,-,-,-,-,-,10,-,0.0,-,-,-,0.0,48.6,18.1,0.344
2938,24435,189491,Vijoy P.S.,1999,,-,-,-,0.0,-,-,-,-,-,-,-,-,-,65.0,-,-,-,0.0,-,-,0.0,0.0,-,-,-,-,-,0.0,-,-,-,0.0,-,-,-,-,-,-,-,-,-,-,0.0,-,-,-,-,-,-,-,-,-,-,-,-,-,-,-,-,-,0.0,-,-,-,-,-,-,0.0,-,-,0.0,-,-,-,-,-,-,-,0.0,-,-,-,-,-,-,-,-,-,-,-,20.0,-,-,-,-,-,-,,-,0.0,-,-,-,-,-,-,-,-,-,-,0.0,-,-,-,-,-,-,-,-,-,-,-,-,-,-,-,-,0.0,-,-,-,0.0,-,-,-,-,65.0,-,-,-,85.0,-,-,-,-,-,-,-,-,-,-,0.0,-,-,-,-,-,-,-,-,-,0.0,-,-,-,-,-,0.0,-,-,-,-,0.0,-,-,-,-,-,-,-,-,-,-,-,0.0,-,-,-,-,-,-,15,-,0.0,-,-,-,0.0,55.8,20.84,0.338
2939,24435,189492,Vijoy P.S.,1999,,-,-,-,0.0,-,-,-,-,-,-,-,-,-,75.0,-,-,-,0.0,-,-,0.0,0.0,-,-,-,-,-,0.0,-,20,-,0.0,-,-,-,-,-,-,-,-,-,-,0.0,-,-,-,-,-,-,-,-,-,-,-,-,-,-,-,-,-,0.0,-,-,-,-,-,-,0.0,-,-,0.0,-,-,-,-,-,-,-,0.0,-,-,-,-,-,-,-,-,-,-,-,5.0,-,-,-,-,-,-,,-,0.0,-,-,-,-,-,-,-,-,-,-,0.0,-,-,-,-,-,-,-,-,-,-,-,-,-,-,-,-,0.0,-,-,-,0.0,-,-,-,-,75.0,-,-,-,80.0,-,-,-,-,-,-,-,-,-,-,0.0,-,-,-,-,-,-,-,-,-,0.0,-,-,-,-,-,0.0,-,-,-,-,0.0,-,-,-,-,-,-,-,-,-,-,-,0.0,-,-,-,-,-,-,-,-,0.0,-,-,-,0.0,24.0,9.737,0.234
2940,24435,189493,Vijoy P.S.,1999,,-,-,-,0.0,-,-,-,-,-,-,-,-,-,70.0,-,-,-,0.0,-,-,0.0,0.0,-,-,-,-,-,0.0,-,20,-,0.0,-,-,-,-,-,-,-,-,-,-,0.0,-,-,-,-,-,-,-,-,-,-,-,-,-,-,-,-,-,0.0,-,-,-,-,-,-,0.0,-,-,0.0,-,-,-,-,-,-,-,0.0,-,-,-,-,-,-,-,-,-,-,-,10.0,-,-,-,-,-,-,,-,0.0,-,-,-,-,-,-,-,-,-,-,0.0,-,-,-,-,-,-,-,-,-,-,-,-,-,-,-,-,0.0,-,-,-,0.0,-,-,-,-,70.0,-,-,-,80.0,-,-,-,-,-,-,-,-,-,-,0.0,-,-,-,-,-,-,-,-,-,0.0,-,-,-,-,-,0.0,-,-,-,-,0.0,-,-,-,-,-,-,-,-,-,-,-,0.0,-,-,-,-,-,-,-,-,0.0,-,-,-,0.0,36.6,14.39,0.274
2941,24435,189494,Vijoy P.S.,1999,,-,-,-,0.0,-,-,-,-,-,-,-,-,-,65.0,-,-,-,0.0,-,-,0.0,0.0,-,-,-,-,-,0.0,-,20,-,0.0,-,-,-,-,-,-,-,-,-,-,0.0,-,-,-,-,-,-,-,-,-,-,-,-,-,-,-,-,-,0.0,-,-,-,-,-,-,0.0,-,-,0.0,-,-,-,-,-,-,-,0.0,-,-,-,-,-,-,-,-,-,-,-,15.0,-,-,-,-,-,-,,-,0.0,-,-,-,-,-,-,-,-,-,-,0.0,-,-,-,-,-,-,-,-,-,-,-,-,-,-,-,-,0.0,-,-,-,0.0,-,-,-,-,65.0,-,-,-,80.0,-,-,-,-,-,-,-,-,-,-,0.0,-,-,-,-,-,-,-,-,-,0.0,-,-,-,-,-,0.0,-,-,-,-,0.0,-,-,-,-,-,-,-,-,-,-,-,0.0,-,-,-,-,-,-,-,-,0.0,-,-,-,0.0,51.3,19.98,0.284
