Repository: jacobergzhou/Poisson-Ratio

File: Non_metal_07242019.csv (part 39 of 91)
Index,Code,Glass #,Author,Year,Trademark,glass_comp,Ag2O,AgI,Al,Al2O3,AlF3,AlN,As,As2O3,As2O5,As2S3,As2Se3,AsSe,B,B2O3,BaCl2,BaF2,BaO,BeF2,BeO,Bi2O3,BiCl3,Br,Ca,CaF2,CaO,Cd,CdCl2,CdF2,CdO,Ce2O3,CeF3,CeO2,Cl,Co3O4,CoO,Cr2O3,Cs2O,CsCl,CsF,Cu2O,CuO,Dy2O3,Er,Er2O3,ErF3,Eu,Eu2O3,EuF3,F,Fe,Fe2O3,FeO,Ga,Ga2O3,Ga2S3,Ga2Se3,GaF3,Gd2O3,GdF3,Ge,GeO2,GeS2,GeSe2,H2O,HfF4,HfO2,Hg,Ho2O3,I,InF3,K,K2O,K2S,K2SO4,KBr,KCl,KF,KHF2,La,La2O3,La2S3,LaF3,Li,Li2O,Li2S,Li2SO4,LiBr,LiCl,LiF,LiI,MgF2,MgO,Mn2O3,MnF2,MnO,MnO2,MoO2,MoO3,N,Na,Na2O,Na2S,Na2SO4,NaCl,NaF,NaPO3,Nb2O5,Nd,Nd2O3,NdF3,NH4NO3,NiO,O,OH,P,P2O5,Pb,PbCl2,PbF2,PbO,PdO,Pr2O3,Pr6O11,PrF3,Rb2O,RbF,Rh2O3,RuO2,S,Sb,Sb2O3,Sb2S3,Sc2O3,Se,Si,Si3N4,SiC,SiO2,Sm2O3,Sn,SnO,SnO2,SO2,SO3,Sr,SrCl2,SrF2,SrO,Ta2O3,Ta2O5,Tb2O3,TbF3,Te,TeO2,Th,ThF4,ThO2,TiO2,Tl,Tl2O,Tl2Se,TlSe,Tm2O3,U,U3O8,UO2,V,V2O5,VO6,WO3,Y,Y2O3,Yb2O3,YbF3,YF3,ZnCl2,ZnF2,ZnO,ZnSO4,ZrF4,ZrO2,Young's modulus E (GPa),Shear modulus G (GPa),Poisson's ratio v
# 2522,6619,38502,Gan Fuxi,1959,nan,(Al2O3)12.0 (B2O3)32.0 (Li2O)16.0 (SiO2)40.0 ,0.0,0,0.0,12.0,0.0,0.0,0.0,0.0,0.0,0,0,0,0.0,32.0,0,0.0,0.0,0.0,0.0,0.0,0.0,0,0.0,0.0,0.0,0.0,0,0,0.0,0.0,0,0.0,0.0,0.0,0.0,0.0,0.0,0,0.0,0.0,0.0,0.0,0.0,0.0,0,0.0,0.0,0,0.0,0.0,0.0,0.0,0.0,0.0,0,0,0,0.0,0,0.0,0.0,0,0,0.0,0,0.0,0.0,0.0,0,0.0,0.0,0.0,0,0,0.0,0.0,0,0.0,0.0,0.0,0,0.0,0.0,16.0,0,0,0,0.0,0.0,0,0.0,0.0,0.0,0,0.0,0.0,0.0,0.0,0.0,0.0,0.0,0.0,0.0,0.0,0.0,0.0,0.0,0.0,0.0,0.0,0.0,0.0,0.0,0.0,0.0,0.0,0.0,0.0,0.0,0.0,0.0,0.0,0.0,0,0.0,0.0,0.0,0.0,0.0,0.0,0.0,0,0.0,0.0,0.0,0.0,0.0,40.0,0.0,0,0.0,0.0,0.0,0.0,0.0,0,0.0,0.0,0.0,0.0,0.0,0,0.0,0.0,0.0,0.0,0,0.0,0.0,0.0,0,0,0,0.0,0.0,0.0,0.0,0.0,0.0,0.0,0.0,0.0,0.0,0.0,0.0,0.0,0.0,0.0,0,0.0,0.0,61.7,24.52,0.2581566
# 2523,4562,14682,Osaka A.,1986,nan,(GeO2)57.7 (K2O)23.08 (SiO2)19.22 ,0.0,0,0.0,0.0,0.0,0.0,0.0,0.0,0.0,0,0,0,0.0,0.0,0,0.0,0.0,0.0,0.0,0.0,0.0,0,0.0,0.0,0.0,0.0,0,0,0.0,0.0,0,0.0,0.0,0.0,0.0,0.0,0.0,0,0.0,0.0,0.0,0.0,0.0,0.0,0,0.0,0.0,0,0.0,0.0,0.0,0.0,0.0,0.0,0,0,0,0.0,0,0.0,57.7,0,0,0.0,0,0.0,0.0,0.0,0,0.0,0.0,23.08,0,0,0.0,0.0,0,0.0,0.0,0.0,0,0.0,0.0,0.0,0,0,0,0.0,0.0,0,0.0,0.0,0.0,0,0.0,0.0,0.0,0.0,0.0,0.0,0.0,0.0,0.0,0.0,0.0,0.0,0.0,0.0,0.0,0.0,0.0,0.0,0.0,0.0,0.0,0.0,0.0,0.0,0.0,0.0,0.0,0.0,0.0,0,0.0,0.0,0.0,0.0,0.0,0.0,0.0,0,0.0,0.0,0.0,0.0,0.0,19.22,0.0,0,0.0,0.0,0.0,0.0,0.0,0,0.0,0.0,0.0,0.0,0.0,0,0.0,0.0,0.0,0.0,0,0.0,0.0,0.0,0,0,0,0.0,0.0,0.0,0.0,0.0,0.0,0.0,0.0,0.0,0.0,0.0,0.0,0.0,0.0,0.0,0,0.0,0.0,50.3,19.99,0.2581291
# 2524,32494,396727,Hager I.Z.,2003,nan,(B2O3)55.0 (BaF2)30.0 (LiF)15.0 ,0.0,0,0.0,0.0,0.0,0.0,0.0,0.0,0.0,0,0,0,0.0,55.0,0,30.0,0.0,0.0,0.0,0.0,0.0,0,0.0,0.0,0.0,0.0,0,0,0.0,0.0,0,0.0,0.0,0.0,0.0,0.0,0.0,0,0.0,0.0,0.0,0.0,0.0,0.0,0,0.0,0.0,0,0.0,0.0,0.0,0.0,0.0,0.0,0,0,0,0.0,0,0.0,0.0,0,0,0.0,0,0.0,0.0,0.0,0,0.0,0.0,0.0,0,0,0.0,0.0,0,0.0,0.0,0.0,0,0.0,0.0,0.0,0,0,0,0.0,15.0,0,0.0,0.0,0.0,0,0.0,0.0,0.0,0.0,0.0,0.0,0.0,0.0,0.0,0.0,0.0,0.0,0.0,0.0,0.0,0.0,0.0,0.0,0.0,0.0,0.0,0.0,0.0,0.0,0.0,0.0,0.0,0.0,0.0,0,0.0,0.0,0.0,0.0,0.0,0.0,0.0,0,0.0,0.0,0.0,0.0,0.0,0.0,0.0,0,0.0,0.0,0.0,0.0,0.0,0,0.0,0.0,0.0,0.0,0.0,0,0.0,0.0,0.0,0.0,0,0.0,0.0,0.0,0,0,0,0.0,0.0,0.0,0.0,0.0,0.0,0.0,0.0,0.0,0.0,0.0,0.0,0.0,0.0,0.0,0,0.0,0.0,66.3,26.35,0.25806460000000003
# 2525,36434,435408,Matsuda Y.,2009,nan,(B2O3)52.0 (Li2O)48.0 ,0.0,0,0.0,0.0,0.0,0.0,0.0,0.0,0.0,0,0,0,0.0,52.0,0,0.0,0.0,0.0,0.0,0.0,0.0,0,0.0,0.0,0.0,0.0,0,0,0.0,0.0,0,0.0,0.0,0.0,0.0,0.0,0.0,0,0.0,0.0,0.0,0.0,0.0,0.0,0,0.0,0.0,0,0.0,0.0,0.0,0.0,0.0,0.0,0,0,0,0.0,0,0.0,0.0,0,0,0.0,0,0.0,0.0,0.0,0,0.0,0.0,0.0,0,0,0.0,0.0,0,0.0,0.0,0.0,0,0.0,0.0,48.0,0,0,0,0.0,0.0,0,0.0,0.0,0.0,0,0.0,0.0,0.0,0.0,0.0,0.0,0.0,0.0,0.0,0.0,0.0,0.0,0.0,0.0,0.0,0.0,0.0,0.0,0.0,0.0,0.0,0.0,0.0,0.0,0.0,0.0,0.0,0.0,0.0,0,0.0,0.0,0.0,0.0,0.0,0.0,0.0,0,0.0,0.0,0.0,0.0,0.0,0.0,0.0,0,0.0,0.0,0.0,0.0,0.0,0,0.0,0.0,0.0,0.0,0.0,0,0.0,0.0,0.0,0.0,0,0.0,0.0,0.0,0,0,0,0.0,0.0,0.0,0.0,0.0,0.0,0.0,0.0,0.0,0.0,0.0,0.0,0.0,0.0,0.0,0,0.0,0.0,78.0,31.0,0.2580645
# 2526,40153,466942,Lin Chung0Chern,2012,nan,(CaO)27.7 (Na2O)24.21 (P2O5)2.22 (SiO2)45.87 ,0.0,0,0.0,0.0,0.0,0.0,0.0,0.0,0.0,0,0,0,0.0,0.0,0,0.0,0.0,0.0,0.0,0.0,0.0,0,0.0,0.0,27.7,0.0,0,0,0.0,0.0,0,0.0,0.0,0.0,0.0,0.0,0.0,0,0.0,0.0,0.0,0.0,0.0,0.0,0,0.0,0.0,0,0.0,0.0,0.0,0.0,0.0,0.0,0,0,0,0.0,0,0.0,0.0,0,0,0.0,0,0.0,0.0,0.0,0,0.0,0.0,0.0,0,0,0.0,0.0,0,0.0,0.0,0.0,0,0.0,0.0,0.0,0,0,0,0.0,0.0,0,0.0,0.0,0.0,0,0.0,0.0,0.0,0.0,0.0,0.0,24.21,0.0,0.0,0.0,0.0,0.0,0.0,0.0,0.0,0.0,0.0,0.0,0.0,0.0,0.0,2.22,0.0,0.0,0.0,0.0,0.0,0.0,0.0,0,0.0,0.0,0.0,0.0,0.0,0.0,0.0,0,0.0,0.0,0.0,0.0,0.0,45.87,0.0,0,0.0,0.0,0.0,0.0,0.0,0,0.0,0.0,0.0,0.0,0.0,0,0.0,0.0,0.0,0.0,0,0.0,0.0,0.0,0,0,0,0.0,0.0,0.0,0.0,0.0,0.0,0.0,0.0,0.0,0.0,0.0,0.0,0.0,0.0,0.0,0,0.0,0.0,78.0,31.0,0.2580645
# 2527,213,20068,Polukhin V.N.,1983,nan,(CdO)3.681441926 (GeO2)75.1314785 (Na2O)10.59353979 (SiO2)10.59353979 ,0.0,0,0.0,0.0,0.0,0.0,0.0,0.0,0.0,0,0,0,0.0,0.0,0,0.0,0.0,0.0,0.0,0.0,0.0,0,0.0,0.0,0.0,0.0,0,0,3.681441926,0.0,0,0.0,0.0,0.0,0.0,0.0,0.0,0,0.0,0.0,0.0,0.0,0.0,0.0,0,0.0,0.0,0,0.0,0.0,0.0,0.0,0.0,0.0,0,0,0,0.0,0,0.0,75.1314785,0,0,0.0,0,0.0,0.0,0.0,0,0.0,0.0,0.0,0,0,0.0,0.0,0,0.0,0.0,0.0,0,0.0,0.0,0.0,0,0,0,0.0,0.0,0,0.0,0.0,0.0,0,0.0,0.0,0.0,0.0,0.0,0.0,10.59353979,0.0,0.0,0.0,0.0,0.0,0.0,0.0,0.0,0.0,0.0,0.0,0.0,0.0,0.0,0.0,0.0,0.0,0.0,0.0,0.0,0.0,0.0,0,0.0,0.0,0.0,0.0,0.0,0.0,0.0,0,0.0,0.0,0.0,0.0,0.0,10.59353979,0.0,0,0.0,0.0,0.0,0.0,0.0,0,0.0,0.0,0.0,0.0,0.0,0,0.0,0.0,0.0,0.0,0,0.0,0.0,0.0,0,0,0,0.0,0.0,0.0,0.0,0.0,0.0,0.0,0.0,0.0,0.0,0.0,0.0,0.0,0.0,0.0,0,0.0,0.0,71.6,28.4,0.258
# 2528,216,20149,Polukhin V.N.,1983,nan,(GeO2)67.06908 (Na2O)9.45674 (PbO)14.017439999999999 (SiO2)9.45674 ,0.0,0,0.0,0.0,0.0,0.0,0.0,0.0,0.0,0,0,0,0.0,0.0,0,0.0,0.0,0.0,0.0,0.0,0.0,0,0.0,0.0,0.0,0.0,0,0,0.0,0.0,0,0.0,0.0,0.0,0.0,0.0,0.0,0,0.0,0.0,0.0,0.0,0.0,0.0,0,0.0,0.0,0,0.0,0.0,0.0,0.0,0.0,0.0,0,0,0,0.0,0,0.0,67.06908,0,0,0.0,0,0.0,0.0,0.0,0,0.0,0.0,0.0,0,0,0.0,0.0,0,0.0,0.0,0.0,0,0.0,0.0,0.0,0,0,0,0.0,0.0,0,0.0,0.0,0.0,0,0.0,0.0,0.0,0.0,0.0,0.0,9.45674,0.0,0.0,0.0,0.0,0.0,0.0,0.0,0.0,0.0,0.0,0.0,0.0,0.0,0.0,0.0,0.0,0.0,0.0,14.017439999999999,0.0,0.0,0.0,0,0.0,0.0,0.0,0.0,0.0,0.0,0.0,0,0.0,0.0,0.0,0.0,0.0,9.45674,0.0,0,0.0,0.0,0.0,0.0,0.0,0,0.0,0.0,0.0,0.0,0.0,0,0.0,0.0,0.0,0.0,0,0.0,0.0,0.0,0,0,0,0.0,0.0,0.0,0.0,0.0,0.0,0.0,0.0,0.0,0.0,0.0,0.0,0.0,0.0,0.0,0,0.0,0.0,65.5,26.0,0.258
# 2529,572,24655,Spinner S.,1954,BaC6109/572,(Al2O3)3.736410266 (As2O3)0.175099919 (B2O3)8.332528132 (BaO)24.47988864 (CaO)3.5512173519999997 (PbO)0.077584384 (Sb2O3)0.059409972 (SiO2)55.11980441 (ZnO)4.468056926 ,0.0,0,0.0,3.736410266,0.0,0.0,0.0,0.175099919,0.0,0,0,0,0.0,8.332528132,0,0.0,24.47988864,0.0,0.0,0.0,0.0,0,0.0,0.0,3.5512173519999997,0.0,0,0,0.0,0.0,0,0.0,0.0,0.0,0.0,0.0,0.0,0,0.0,0.0,0.0,0.0,0.0,0.0,0,0.0,0.0,0,0.0,0.0,0.0,0.0,0.0,0.0,0,0,0,0.0,0,0.0,0.0,0,0,0.0,0,0.0,0.0,0.0,0,0.0,0.0,0.0,0,0,0.0,0.0,0,0.0,0.0,0.0,0,0.0,0.0,0.0,0,0,0,0.0,0.0,0,0.0,0.0,0.0,0,0.0,0.0,0.0,0.0,0.0,0.0,0.0,0.0,0.0,0.0,0.0,0.0,0.0,0.0,0.0,0.0,0.0,0.0,0.0,0.0,0.0,0.0,0.0,0.0,0.0,0.077584384,0.0,0.0,0.0,0,0.0,0.0,0.0,0.0,0.0,0.0,0.059409972,0,0.0,0.0,0.0,0.0,0.0,55.11980441,0.0,0,0.0,0.0,0.0,0.0,0.0,0,0.0,0.0,0.0,0.0,0.0,0,0.0,0.0,0.0,0.0,0,0.0,0.0,0.0,0,0,0,0.0,0.0,0.0,0.0,0.0,0.0,0.0,0.0,0.0,0.0,0.0,0.0,0.0,0.0,4.468056926,0,0.0,0.0,77.3,30.76,0.258
# 2530,1814,27400,Thiele A.,1955,BaK 1,(Al2O3)0.778209018 (As2O5)0.17260002600000002 (B2O3)4.2169466369999995 (BaO)15.26640231 (K2O)6.3177209539999994 (Na2O)1.280228193 (SiO2)63.38869957 (ZnO)8.579193295 ,0.0,0,0.0,0.778209018,0.0,0.0,0.0,0.0,0.17260002600000002,0,0,0,0.0,4.2169466369999995,0,0.0,15.26640231,0.0,0.0,0.0,0.0,0,0.0,0.0,0.0,0.0,0,0,0.0,0.0,0,0.0,0.0,0.0,0.0,0.0,0.0,0,0.0,0.0,0.0,0.0,0.0,0.0,0,0.0,0.0,0,0.0,0.0,0.0,0.0,0.0,0.0,0,0,0,0.0,0,0.0,0.0,0,0,0.0,0,0.0,0.0,0.0,0,0.0,0.0,6.3177209539999994,0,0,0.0,0.0,0,0.0,0.0,0.0,0,0.0,0.0,0.0,0,0,0,0.0,0.0,0,0.0,0.0,0.0,0,0.0,0.0,0.0,0.0,0.0,0.0,1.280228193,0.0,0.0,0.0,0.0,0.0,0.0,0.0,0.0,0.0,0.0,0.0,0.0,0.0,0.0,0.0,0.0,0.0,0.0,0.0,0.0,0.0,0.0,0,0.0,0.0,0.0,0.0,0.0,0.0,0.0,0,0.0,0.0,0.0,0.0,0.0,63.38869957,0.0,0,0.0,0.0,0.0,0.0,0.0,0,0.0,0.0,0.0,0.0,0.0,0,0.0,0.0,0.0,0.0,0,0.0,0.0,0.0,0,0,0,0.0,0.0,0.0,0.0,0.0,0.0,0.0,0.0,0.0,0.0,0.0,0.0,0.0,0.0,8.579193295,0,0.0,0.0,67.6,26.87,0.258
# 2531,1888,122461,Sanin V.I.,1982,nan,(CaO)30.0 (MgO)4.0 (Na2O)4.0 (SiO2)62.0 ,0.0,0,0.0,0.0,0.0,0.0,0.0,0.0,0.0,0,0,0,0.0,0.0,0,0.0,0.0,0.0,0.0,0.0,0.0,0,0.0,0.0,30.0,0.0,0,0,0.0,0.0,0,0.0,0.0,0.0,0.0,0.0,0.0,0,0.0,0.0,0.0,0.0,0.0,0.0,0,0.0,0.0,0,0.0,0.0,0.0,0.0,0.0,0.0,0,0,0,0.0,0,0.0,0.0,0,0,0.0,0,0.0,0.0,0.0,0,0.0,0.0,0.0,0,0,0.0,0.0,0,0.0,0.0,0.0,0,0.0,0.0,0.0,0,0,0,0.0,0.0,0,0.0,4.0,0.0,0,0.0,0.0,0.0,0.0,0.0,0.0,4.0,0.0,0.0,0.0,0.0,0.0,0.0,0.0,0.0,0.0,0.0,0.0,0.0,0.0,0.0,0.0,0.0,0.0,0.0,0.0,0.0,0.0,0.0,0,0.0,0.0,0.0,0.0,0.0,0.0,0.0,0,0.0,0.0,0.0,0.0,0.0,62.0,0.0,0,0.0,0.0,0.0,0.0,0.0,0,0.0,0.0,0.0,0.0,0.0,0,0.0,0.0,0.0,0.0,0,0.0,0.0,0.0,0,0,0,0.0,0.0,0.0,0.0,0.0,0.0,0.0,0.0,0.0,0.0,0.0,0.0,0.0,0.0,0.0,0,0.0,0.0,nan,nan,0.258
# 2532,1888,122462,Sanin V.I.,1982,nan,(CaO)30.0 (MgO)6.0 (Na2O)6.0 (SiO2)58.0 ,0.0,0,0.0,0.0,0.0,0.0,0.0,0.0,0.0,0,0,0,0.0,0.0,0,0.0,0.0,0.0,0.0,0.0,0.0,0,0.0,0.0,30.0,0.0,0,0,0.0,0.0,0,0.0,0.0,0.0,0.0,0.0,0.0,0,0.0,0.0,0.0,0.0,0.0,0.0,0,0.0,0.0,0,0.0,0.0,0.0,0.0,0.0,0.0,0,0,0,0.0,0,0.0,0.0,0,0,0.0,0,0.0,0.0,0.0,0,0.0,0.0,0.0,0,0,0.0,0.0,0,0.0,0.0,0.0,0,0.0,0.0,0.0,0,0,0,0.0,0.0,0,0.0,6.0,0.0,0,0.0,0.0,0.0,0.0,0.0,0.0,6.0,0.0,0.0,0.0,0.0,0.0,0.0,0.0,0.0,0.0,0.0,0.0,0.0,0.0,0.0,0.0,0.0,0.0,0.0,0.0,0.0,0.0,0.0,0,0.0,0.0,0.0,0.0,0.0,0.0,0.0,0,0.0,0.0,0.0,0.0,0.0,58.0,0.0,0,0.0,0.0,0.0,0.0,0.0,0,0.0,0.0,0.0,0.0,0.0,0,0.0,0.0,0.0,0.0,0,0.0,0.0,0.0,0,0,0,0.0,0.0,0.0,0.0,0.0,0.0,0.0,0.0,0.0,0.0,0.0,0.0,0.0,0.0,0.0,0,0.0,0.0,nan,nan,0.258
# 2533,1888,122463,Sanin V.I.,1982,nan,(CaO)30.0 (MgO)8.0 (Na2O)8.0 (SiO2)54.0 ,0.0,0,0.0,0.0,0.0,0.0,0.0,0.0,0.0,0,0,0,0.0,0.0,0,0.0,0.0,0.0,0.0,0.0,0.0,0,0.0,0.0,30.0,0.0,0,0,0.0,0.0,0,0.0,0.0,0.0,0.0,0.0,0.0,0,0.0,0.0,0.0,0.0,0.0,0.0,0,0.0,0.0,0,0.0,0.0,0.0,0.0,0.0,0.0,0,0,0,0.0,0,0.0,0.0,0,0,0.0,0,0.0,0.0,0.0,0,0.0,0.0,0.0,0,0,0.0,0.0,0,0.0,0.0,0.0,0,0.0,0.0,0.0,0,0,0,0.0,0.0,0,0.0,8.0,0.0,0,0.0,0.0,0.0,0.0,0.0,0.0,8.0,0.0,0.0,0.0,0.0,0.0,0.0,0.0,0.0,0.0,0.0,0.0,0.0,0.0,0.0,0.0,0.0,0.0,0.0,0.0,0.0,0.0,0.0,0,0.0,0.0,0.0,0.0,0.0,0.0,0.0,0,0.0,0.0,0.0,0.0,0.0,54.0,0.0,0,0.0,0.0,0.0,0.0,0.0,0,0.0,0.0,0.0,0.0,0.0,0,0.0,0.0,0.0,0.0,0,0.0,0.0,0.0,0,0,0,0.0,0.0,0.0,0.0,0.0,0.0,0.0,0.0,0.0,0.0,0.0,0.0,0.0,0.0,0.0,0,0.0,0.0,nan,nan,0.258
# 2534,2416,33050,Ashizuka M.,1985,nan,(Al2O3)14.0 (CaO)32.0 (P2O5)6.0 (SiO2)48.0 ,0.0,0,0.0,14.0,0.0,0.0,0.0,0.0,0.0,0,0,0,0.0,0.0,0,0.0,0.0,0.0,0.0,0.0,0.0,0,0.0,0.0,32.0,0.0,0,0,0.0,0.0,0,0.0,0.0,0.0,0.0,0.0,0.0,0,0.0,0.0,0.0,0.0,0.0,0.0,0,0.0,0.0,0,0.0,0.0,0.0,0.0,0.0,0.0,0,0,0,0.0,0,0.0,0.0,0,0,0.0,0,0.0,0.0,0.0,0,0.0,0.0,0.0,0,0,0.0,0.0,0,0.0,0.0,0.0,0,0.0,0.0,0.0,0,0,0,0.0,0.0,0,0.0,0.0,0.0,0,0.0,0.0,0.0,0.0,0.0,0.0,0.0,0.0,0.0,0.0,0.0,0.0,0.0,0.0,0.0,0.0,0.0,0.0,0.0,0.0,0.0,6.0,0.0,0.0,0.0,0.0,0.0,0.0,0.0,0,0.0,0.0,0.0,0.0,0.0,0.0,0.0,0,0.0,0.0,0.0,0.0,0.0,48.0,0.0,0,0.0,0.0,0.0,0.0,0.0,0,0.0,0.0,0.0,0.0,0.0,0,0.0,0.0,0.0,0.0,0,0.0,0.0,0.0,0,0,0,0.0,0.0,0.0,0.0,0.0,0.0,0.0,0.0,0.0,0.0,0.0,0.0,0.0,0.0,0.0,0,0.0,0.0,84.3,33.53,0.258
# 2535,3856,12423,Maynell C.A.,1973,nan,(B2O3)44.36510843 (Na2O)6.42361222 (OH)0.37000007 (SiO2)48.84127928 ,0.0,0,0.0,0.0,0.0,0.0,0.0,0.0,0.0,0,0,0,0.0,44.36510843,0,0.0,0.0,0.0,0.0,0.0,0.0,0,0.0,0.0,0.0,0.0,0,0,0.0,0.0,0,0.0,0.0,0.0,0.0,0.0,0.0,0,0.0,0.0,0.0,0.0,0.0,0.0,0,0.0,0.0,0,0.0,0.0,0.0,0.0,0.0,0.0,0,0,0,0.0,0,0.0,0.0,0,0,0.0,0,0.0,0.0,0.0,0,0.0,0.0,0.0,0,0,0.0,0.0,0,0.0,0.0,0.0,0,0.0,0.0,0.0,0,0,0,0.0,0.0,0,0.0,0.0,0.0,0,0.0,0.0,0.0,0.0,0.0,0.0,6.42361222,0.0,0.0,0.0,0.0,0.0,0.0,0.0,0.0,0.0,0.0,0.0,0.0,0.37000007,0.0,0.0,0.0,0.0,0.0,0.0,0.0,0.0,0.0,0,0.0,0.0,0.0,0.0,0.0,0.0,0.0,0,0.0,0.0,0.0,0.0,0.0,48.84127928,0.0,0,0.0,0.0,0.0,0.0,0.0,0,0.0,0.0,0.0,0.0,0.0,0,0.0,0.0,0.0,0.0,0,0.0,0.0,0.0,0,0,0,0.0,0.0,0.0,0.0,0.0,0.0,0.0,0.0,0.0,0.0,0.0,0.0,0.0,0.0,0.0,0,0.0,0.0,39.1,15.55,0.258
# 2536,3865,12554,Johnston R.A.,1975,nan,(Na2O)30.0 (SiO2)50.0 (TiO2)20.0 ,0.0,0,0.0,0.0,0.0,0.0,0.0,0.0,0.0,0,0,0,0.0,0.0,0,0.0,0.0,0.0,0.0,0.0,0.0,0,0.0,0.0,0.0,0.0,0,0,0.0,0.0,0,0.0,0.0,0.0,0.0,0.0,0.0,0,0.0,0.0,0.0,0.0,0.0,0.0,0,0.0,0.0,0,0.0,0.0,0.0,0.0,0.0,0.0,0,0,0,0.0,0,0.0,0.0,0,0,0.0,0,0.0,0.0,0.0,0,0.0,0.0,0.0,0,0,0.0,0.0,0,0.0,0.0,0.0,0,0.0,0.0,0.0,0,0,0,0.0,0.0,0,0.0,0.0,0.0,0,0.0,0.0,0.0,0.0,0.0,0.0,30.0,0.0,0.0,0.0,0.0,0.0,0.0,0.0,0.0,0.0,0.0,0.0,0.0,0.0,0.0,0.0,0.0,0.0,0.0,0.0,0.0,0.0,0.0,0,0.0,0.0,0.0,0.0,0.0,0.0,0.0,0,0.0,0.0,0.0,0.0,0.0,50.0,0.0,0,0.0,0.0,0.0,0.0,0.0,0,0.0,0.0,0.0,0.0,0.0,0,0.0,0.0,0.0,0.0,0,20.0,0.0,0.0,0,0,0,0.0,0.0,0.0,0.0,0.0,0.0,0.0,0.0,0.0,0.0,0.0,0.0,0.0,0.0,0.0,0,0.0,0.0,73.7,29.29,0.258
# 2537,4206,50457,Molot V.A.,1992,nan,(Al2O3)7.0 (Na2O)33.0 (SiO2)60.0 ,0.0,0,0.0,7.0,0.0,0.0,0.0,0.0,0.0,0,0,0,0.0,0.0,0,0.0,0.0,0.0,0.0,0.0,0.0,0,0.0,0.0,0.0,0.0,0,0,0.0,0.0,0,0.0,0.0,0.0,0.0,0.0,0.0,0,0.0,0.0,0.0,0.0,0.0,0.0,0,0.0,0.0,0,0.0,0.0,0.0,0.0,0.0,0.0,0,0,0,0.0,0,0.0,0.0,0,0,0.0,0,0.0,0.0,0.0,0,0.0,0.0,0.0,0,0,0.0,0.0,0,0.0,0.0,0.0,0,0.0,0.0,0.0,0,0,0,0.0,0.0,0,0.0,0.0,0.0,0,0.0,0.0,0.0,0.0,0.0,0.0,33.0,0.0,0.0,0.0,0.0,0.0,0.0,0.0,0.0,0.0,0.0,0.0,0.0,0.0,0.0,0.0,0.0,0.0,0.0,0.0,0.0,0.0,0.0,0,0.0,0.0,0.0,0.0,0.0,0.0,0.0,0,0.0,0.0,0.0,0.0,0.0,60.0,0.0,0,0.0,0.0,0.0,0.0,0.0,0,0.0,0.0,0.0,0.0,0.0,0,0.0,0.0,0.0,0.0,0,0.0,0.0,0.0,0,0,0,0.0,0.0,0.0,0.0,0.0,0.0,0.0,0.0,0.0,0.0,0.0,0.0,0.0,0.0,0.0,0,0.0,0.0,63.5,25.4,0.258
# 2538,4206,50459,Molot V.A.,1992,nan,(Al2O3)10.8 (Na2O)33.3 (SiO2)55.9 ,0.0,0,0.0,10.8,0.0,0.0,0.0,0.0,0.0,0,0,0,0.0,0.0,0,0.0,0.0,0.0,0.0,0.0,0.0,0,0.0,0.0,0.0,0.0,0,0,0.0,0.0,0,0.0,0.0,0.0,0.0,0.0,0.0,0,0.0,0.0,0.0,0.0,0.0,0.0,0,0.0,0.0,0,0.0,0.0,0.0,0.0,0.0,0.0,0,0,0,0.0,0,0.0,0.0,0,0,0.0,0,0.0,0.0,0.0,0,0.0,0.0,0.0,0,0,0.0,0.0,0,0.0,0.0,0.0,0,0.0,0.0,0.0,0,0,0,0.0,0.0,0,0.0,0.0,0.0,0,0.0,0.0,0.0,0.0,0.0,0.0,33.3,0.0,0.0,0.0,0.0,0.0,0.0,0.0,0.0,0.0,0.0,0.0,0.0,0.0,0.0,0.0,0.0,0.0,0.0,0.0,0.0,0.0,0.0,0,0.0,0.0,0.0,0.0,0.0,0.0,0.0,0,0.0,0.0,0.0,0.0,0.0,55.9,0.0,0,0.0,0.0,0.0,0.0,0.0,0,0.0,0.0,0.0,0.0,0.0,0,0.0,0.0,0.0,0.0,0,0.0,0.0,0.0,0,0,0,0.0,0.0,0.0,0.0,0.0,0.0,0.0,0.0,0.0,0.0,0.0,0.0,0.0,0.0,0.0,0,0.0,0.0,65.4,26.0,0.258
# 2539,4206,50467,Molot V.A.,1992,nan,(Al2O3)15.0 (Li2O)16.7 (Na2O)16.7 (SiO2)51.6 ,0.0,0,0.0,15.0,0.0,0.0,0.0,0.0,0.0,0,0,0,0.0,0.0,0,0.0,0.0,0.0,0.0,0.0,0.0,0,0.0,0.0,0.0,0.0,0,0,0.0,0.0,0,0.0,0.0,0.0,0.0,0.0,0.0,0,0.0,0.0,0.0,0.0,0.0,0.0,0,0.0,0.0,0,0.0,0.0,0.0,0.0,0.0,0.0,0,0,0,0.0,0,0.0,0.0,0,0,0.0,0,0.0,0.0,0.0,0,0.0,0.0,0.0,0,0,0.0,0.0,0,0.0,0.0,0.0,0,0.0,0.0,16.7,0,0,0,0.0,0.0,0,0.0,0.0,0.0,0,0.0,0.0,0.0,0.0,0.0,0.0,16.7,0.0,0.0,0.0,0.0,0.0,0.0,0.0,0.0,0.0,0.0,0.0,0.0,0.0,0.0,0.0,0.0,0.0,0.0,0.0,0.0,0.0,0.0,0,0.0,0.0,0.0,0.0,0.0,0.0,0.0,0,0.0,0.0,0.0,0.0,0.0,51.6,0.0,0,0.0,0.0,0.0,0.0,0.0,0,0.0,0.0,0.0,0.0,0.0,0,0.0,0.0,0.0,0.0,0,0.0,0.0,0.0,0,0,0,0.0,0.0,0.0,0.0,0.0,0.0,0.0,0.0,0.0,0.0,0.0,0.0,0.0,0.0,0.0,0,0.0,0.0,84.8,33.7,0.258
# 2540,7347,93934,Shinkai N.,1981,nan,(B2O3)70.0 (PbO)30.0 ,0.0,0,0.0,0.0,0.0,0.0,0.0,0.0,0.0,0,0,0,0.0,70.0,0,0.0,0.0,0.0,0.0,0.0,0.0,0,0.0,0.0,0.0,0.0,0,0,0.0,0.0,0,0.0,0.0,0.0,0.0,0.0,0.0,0,0.0,0.0,0.0,0.0,0.0,0.0,0,0.0,0.0,0,0.0,0.0,0.0,0.0,0.0,0.0,0,0,0,0.0,0,0.0,0.0,0,0,0.0,0,0.0,0.0,0.0,0,0.0,0.0,0.0,0,0,0.0,0.0,0,0.0,0.0,0.0,0,0.0,0.0,0.0,0,0,0,0.0,0.0,0,0.0,0.0,0.0,0,0.0,0.0,0.0,0.0,0.0,0.0,0.0,0.0,0.0,0.0,0.0,0.0,0.0,0.0,0.0,0.0,0.0,0.0,0.0,0.0,0.0,0.0,0.0,0.0,0.0,30.0,0.0,0.0,0.0,0,0.0,0.0,0.0,0.0,0.0,0.0,0.0,0,0.0,0.0,0.0,0.0,0.0,0.0,0.0,0,0.0,0.0,0.0,0.0,0.0,0,0.0,0.0,0.0,0.0,0.0,0,0.0,0.0,0.0,0.0,0,0.0,0.0,0.0,0,0,0,0.0,0.0,0.0,0.0,0.0,0.0,0.0,0.0,0.0,0.0,0.0,0.0,0.0,0.0,0.0,0,0.0,0.0,55.3,21.8,0.258
# 2541,11320,98744,Higazy A.A.,1985,nan,(Co3O4)6.16 (P2O5)93.84 ,0.0,0,0.0,0.0,0.0,0.0,0.0,0.0,0.0,0,0,0,0.0,0.0,0,0.0,0.0,0.0,0.0,0.0,0.0,0,0.0,0.0,0.0,0.0,0,0,0.0,0.0,0,0.0,0.0,6.16,0.0,0.0,0.0,0,0.0,0.0,0.0,0.0,0.0,0.0,0,0.0,0.0,0,0.0,0.0,0.0,0.0,0.0,0.0,0,0,0,0.0,0,0.0,0.0,0,0,0.0,0,0.0,0.0,0.0,0,0.0,0.0,0.0,0,0,0.0,0.0,0,0.0,0.0,0.0,0,0.0,0.0,0.0,0,0,0,0.0,0.0,0,0.0,0.0,0.0,0,0.0,0.0,0.0,0.0,0.0,0.0,0.0,0.0,0.0,0.0,0.0,0.0,0.0,0.0,0.0,0.0,0.0,0.0,0.0,0.0,0.0,93.84,0.0,0.0,0.0,0.0,0.0,0.0,0.0,0,0.0,0.0,0.0,0.0,0.0,0.0,0.0,0,0.0,0.0,0.0,0.0,0.0,0.0,0.0,0,0.0,0.0,0.0,0.0,0.0,0,0.0,0.0,0.0,0.0,0.0,0,0.0,0.0,0.0,0.0,0,0.0,0.0,0.0,0,0,0,0.0,0.0,0.0,0.0,0.0,0.0,0.0,0.0,0.0,0.0,0.0,0.0,0.0,0.0,0.0,0,0.0,0.0,44.9,17.9,0.258
# 2542,11320,98767,Higazy A.A.,1985,nan,(Co3O4)44.9 (P2O5)55.1 ,0.0,0,0.0,0.0,0.0,0.0,0.0,0.0,0.0,0,0,0,0.0,0.0,0,0.0,0.0,0.0,0.0,0.0,0.0,0,0.0,0.0,0.0,0.0,0,0,0.0,0.0,0,0.0,0.0,44.9,0.0,0.0,0.0,0,0.0,0.0,0.0,0.0,0.0,0.0,0,0.0,0.0,0,0.0,0.0,0.0,0.0,0.0,0.0,0,0,0,0.0,0,0.0,0.0,0,0,0.0,0,0.0,0.0,0.0,0,0.0,0.0,0.0,0,0,0.0,0.0,0,0.0,0.0,0.0,0,0.0,0.0,0.0,0,0,0,0.0,0.0,0,0.0,0.0,0.0,0,0.0,0.0,0.0,0.0,0.0,0.0,0.0,0.0,0.0,0.0,0.0,0.0,0.0,0.0,0.0,0.0,0.0,0.0,0.0,0.0,0.0,55.1,0.0,0.0,0.0,0.0,0.0,0.0,0.0,0,0.0,0.0,0.0,0.0,0.0,0.0,0.0,0,0.0,0.0,0.0,0.0,0.0,0.0,0.0,0,0.0,0.0,0.0,0.0,0.0,0,0.0,0.0,0.0,0.0,0.0,0,0.0,0.0,0.0,0.0,0,0.0,0.0,0.0,0,0,0,0.0,0.0,0.0,0.0,0.0,0.0,0.0,0.0,0.0,0.0,0.0,0.0,0.0,0.0,0.0,0,0.0,0.0,57.0,22.7,0.258
# 2543,11320,98768,Higazy A.A.,1985,nan,(Co3O4)45.15 (P2O5)54.85 ,0.0,0,0.0,0.0,0.0,0.0,0.0,0.0,0.0,0,0,0,0.0,0.0,0,0.0,0.0,0.0,0.0,0.0,0.0,0,0.0,0.0,0.0,0.0,0,0,0.0,0.0,0,0.0,0.0,45.15,0.0,0.0,0.0,0,0.0,0.0,0.0,0.0,0.0,0.0,0,0.0,0.0,0,0.0,0.0,0.0,0.0,0.0,0.0,0,0,0,0.0,0,0.0,0.0,0,0,0.0,0,0.0,0.0,0.0,0,0.0,0.0,0.0,0,0,0.0,0.0,0,0.0,0.0,0.0,0,0.0,0.0,0.0,0,0,0,0.0,0.0,0,0.0,0.0,0.0,0,0.0,0.0,0.0,0.0,0.0,0.0,0.0,0.0,0.0,0.0,0.0,0.0,0.0,0.0,0.0,0.0,0.0,0.0,0.0,0.0,0.0,54.85,0.0,0.0,0.0,0.0,0.0,0.0,0.0,0,0.0,0.0,0.0,0.0,0.0,0.0,0.0,0,0.0,0.0,0.0,0.0,0.0,0.0,0.0,0,0.0,0.0,0.0,0.0,0.0,0,0.0,0.0,0.0,0.0,0.0,0,0.0,0.0,0.0,0.0,0,0.0,0.0,0.0,0,0,0,0.0,0.0,0.0,0.0,0.0,0.0,0.0,0.0,0.0,0.0,0.0,0.0,0.0,0.0,0.0,0,0.0,0.0,57.0,22.7,0.258
# 2544,12263,125266,El0Mallawany R.,1994,nan,(MoO3)30.0 (TeO2)70.0 ,0.0,0,0.0,0.0,0.0,0.0,0.0,0.0,0.0,0,0,0,0.0,0.0,0,0.0,0.0,0.0,0.0,0.0,0.0,0,0.0,0.0,0.0,0.0,0,0,0.0,0.0,0,0.0,0.0,0.0,0.0,0.0,0.0,0,0.0,0.0,0.0,0.0,0.0,0.0,0,0.0,0.0,0,0.0,0.0,0.0,0.0,0.0,0.0,0,0,0,0.0,0,0.0,0.0,0,0,0.0,0,0.0,0.0,0.0,0,0.0,0.0,0.0,0,0,0.0,0.0,0,0.0,0.0,0.0,0,0.0,0.0,0.0,0,0,0,0.0,0.0,0,0.0,0.0,0.0,0,0.0,0.0,0.0,30.0,0.0,0.0,0.0,0.0,0.0,0.0,0.0,0.0,0.0,0.0,0.0,0.0,0.0,0.0,0.0,0.0,0.0,0.0,0.0,0.0,0.0,0.0,0.0,0.0,0.0,0,0.0,0.0,0.0,0.0,0.0,0.0,0.0,0,0.0,0.0,0.0,0.0,0.0,0.0,0.0,0,0.0,0.0,0.0,0.0,0.0,0,0.0,0.0,0.0,0.0,0.0,0,0.0,70.0,0.0,0.0,0,0.0,0.0,0.0,0,0,0,0.0,0.0,0.0,0.0,0.0,0.0,0.0,0.0,0.0,0.0,0.0,0.0,0.0,0.0,0.0,0,0.0,0.0,41.0,16.3,0.258
# 2545,16763,171305,Livshits V.Ya.,1990,nan,(Al2O3)11.5 (BaO)10.35 (Cs2O)20.25 (P2O5)57.9 ,0.0,0,0.0,11.5,0.0,0.0,0.0,0.0,0.0,0,0,0,0.0,0.0,0,0.0,10.35,0.0,0.0,0.0,0.0,0,0.0,0.0,0.0,0.0,0,0,0.0,0.0,0,0.0,0.0,0.0,0.0,0.0,20.25,0,0.0,0.0,0.0,0.0,0.0,0.0,0,0.0,0.0,0,0.0,0.0,0.0,0.0,0.0,0.0,0,0,0,0.0,0,0.0,0.0,0,0,0.0,0,0.0,0.0,0.0,0,0.0,0.0,0.0,0,0,0.0,0.0,0,0.0,0.0,0.0,0,0.0,0.0,0.0,0,0,0,0.0,0.0,0,0.0,0.0,0.0,0,0.0,0.0,0.0,0.0,0.0,0.0,0.0,0.0,0.0,0.0,0.0,0.0,0.0,0.0,0.0,0.0,0.0,0.0,0.0,0.0,0.0,57.9,0.0,0.0,0.0,0.0,0.0,0.0,0.0,0,0.0,0.0,0.0,0.0,0.0,0.0,0.0,0,0.0,0.0,0.0,0.0,0.0,0.0,0.0,0,0.0,0.0,0.0,0.0,0.0,0,0.0,0.0,0.0,0.0,0.0,0,0.0,0.0,0.0,0.0,0,0.0,0.0,0.0,0,0,0,0.0,0.0,0.0,0.0,0.0,0.0,0.0,0.0,0.0,0.0,0.0,0.0,0.0,0.0,0.0,0,0.0,0.0,37.2,14.8,0.258
# 2546,24058,179474,Higazy A.A.,2001,nan,(Nd2O3)1.3639985000000001 (P2O5)49.31267576 (ZnO)49.32332574 ,0.0,0,0.0,0.0,0.0,0.0,0.0,0.0,0.0,0,0,0,0.0,0.0,0,0.0,0.0,0.0,0.0,0.0,0.0,0,0.0,0.0,0.0,0.0,0,0,0.0,0.0,0,0.0,0.0,0.0,0.0,0.0,0.0,0,0.0,0.0,0.0,0.0,0.0,0.0,0,0.0,0.0,0,0.0,0.0,0.0,0.0,0.0,0.0,0,0,0,0.0,0,0.0,0.0,0,0,0.0,0,0.0,0.0,0.0,0,0.0,0.0,0.0,0,0,0.0,0.0,0,0.0,0.0,0.0,0,0.0,0.0,0.0,0,0,0,0.0,0.0,0,0.0,0.0,0.0,0,0.0,0.0,0.0,0.0,0.0,0.0,0.0,0.0,0.0,0.0,0.0,0.0,0.0,0.0,1.3639985000000001,0.0,0.0,0.0,0.0,0.0,0.0,49.31267576,0.0,0.0,0.0,0.0,0.0,0.0,0.0,0,0.0,0.0,0.0,0.0,0.0,0.0,0.0,0,0.0,0.0,0.0,0.0,0.0,0.0,0.0,0,0.0,0.0,0.0,0.0,0.0,0,0.0,0.0,0.0,0.0,0.0,0,0.0,0.0,0.0,0.0,0,0.0,0.0,0.0,0,0,0,0.0,0.0,0.0,0.0,0.0,0.0,0.0,0.0,0.0,0.0,0.0,0.0,0.0,0.0,49.32332574,0,0.0,0.0,70.6,28.1,0.258
# 2548,27466,360995,Pucilowski S.,2001,nan,(Al2O3)0.769419511 (As2O3)0.077750385 (B2O3)5.634213906 (BaO)2.046641137 (K2O)10.07583991 (La2O3)3.642018039 (Na2O)17.72076777 (SiO2)57.57803518 (TiO2)2.455314161 ,0.0,0,0.0,0.769419511,0.0,0.0,0.0,0.077750385,0.0,0,0,0,0.0,5.634213906,0,0.0,2.046641137,0.0,0.0,0.0,0.0,0,0.0,0.0,0.0,0.0,0,0,0.0,0.0,0,0.0,0.0,0.0,0.0,0.0,0.0,0,0.0,0.0,0.0,0.0,0.0,0.0,0,0.0,0.0,0,0.0,0.0,0.0,0.0,0.0,0.0,0,0,0,0.0,0,0.0,0.0,0,0,0.0,0,0.0,0.0,0.0,0,0.0,0.0,10.07583991,0,0,0.0,0.0,0,0.0,0.0,3.642018039,0,0.0,0.0,0.0,0,0,0,0.0,0.0,0,0.0,0.0,0.0,0,0.0,0.0,0.0,0.0,0.0,0.0,17.72076777,0.0,0.0,0.0,0.0,0.0,0.0,0.0,0.0,0.0,0.0,0.0,0.0,0.0,0.0,0.0,0.0,0.0,0.0,0.0,0.0,0.0,0.0,0,0.0,0.0,0.0,0.0,0.0,0.0,0.0,0,0.0,0.0,0.0,0.0,0.0,57.57803518,0.0,0,0.0,0.0,0.0,0.0,0.0,0,0.0,0.0,0.0,0.0,0.0,0,0.0,0.0,0.0,0.0,0,2.455314161,0.0,0.0,0,0,0,0.0,0.0,0.0,0.0,0.0,0.0,0.0,0.0,0.0,0.0,0.0,0.0,0.0,0.0,0.0,0,0.0,0.0,70.0,27.82,0.258
# 2550,29680,383705,Begum A.N.,2006,nan,(B2O3)0.8755634609999999 (CaO)23.91430167 (K2O)7.118412498 (MgO)7.562065529 (Na2O)5.901059413 (P2O5)0.85888366 (SiO2)53.76971376 ,0.0,0,0.0,0.0,0.0,0.0,0.0,0.0,0.0,0,0,0,0.0,0.8755634609999999,0,0.0,0.0,0.0,0.0,0.0,0.0,0,0.0,0.0,23.91430167,0.0,0,0,0.0,0.0,0,0.0,0.0,0.0,0.0,0.0,0.0,0,0.0,0.0,0.0,0.0,0.0,0.0,0,0.0,0.0,0,0.0,0.0,0.0,0.0,0.0,0.0,0,0,0,0.0,0,0.0,0.0,0,0,0.0,0,0.0,0.0,0.0,0,0.0,0.0,7.118412498,0,0,0.0,0.0,0,0.0,0.0,0.0,0,0.0,0.0,0.0,0,0,0,0.0,0.0,0,0.0,7.562065529,0.0,0,0.0,0.0,0.0,0.0,0.0,0.0,5.901059413,0.0,0.0,0.0,0.0,0.0,0.0,0.0,0.0,0.0,0.0,0.0,0.0,0.0,0.0,0.85888366,0.0,0.0,0.0,0.0,0.0,0.0,0.0,0,0.0,0.0,0.0,0.0,0.0,0.0,0.0,0,0.0,0.0,0.0,0.0,0.0,53.76971376,0.0,0,0.0,0.0,0.0,0.0,0.0,0,0.0,0.0,0.0,0.0,0.0,0,0.0,0.0,0.0,0.0,0,0.0,0.0,0.0,0,0,0,0.0,0.0,0.0,0.0,0.0,0.0,0.0,0.0,0.0,0.0,0.0,0.0,0.0,0.0,0.0,0,0.0,0.0,83.0,33.01,0.258
# 2551,30391,377817,Yousef E.S.,2006,nan,(B2O3)79.20792 (Bi2O3)19.80198 (Pr2O3)0.9901 ,0.0,0,0.0,0.0,0.0,0.0,0.0,0.0,0.0,0,0,0,0.0,79.20792,0,0.0,0.0,0.0,0.0,19.80198,0.0,0,0.0,0.0,0.0,0.0,0,0,0.0,0.0,0,0.0,0.0,0.0,0.0,0.0,0.0,0,0.0,0.0,0.0,0.0,0.0,0.0,0,0.0,0.0,0,0.0,0.0,0.0,0.0,0.0,0.0,0,0,0,0.0,0,0.0,0.0,0,0,0.0,0,0.0,0.0,0.0,0,0.0,0.0,0.0,0,0,0.0,0.0,0,0.0,0.0,0.0,0,0.0,0.0,0.0,0,0,0,0.0,0.0,0,0.0,0.0,0.0,0,0.0,0.0,0.0,0.0,0.0,0.0,0.0,0.0,0.0,0.0,0.0,0.0,0.0,0.0,0.0,0.0,0.0,0.0,0.0,0.0,0.0,0.0,0.0,0.0,0.0,0.0,0.0,0.9901,0.0,0,0.0,0.0,0.0,0.0,0.0,0.0,0.0,0,0.0,0.0,0.0,0.0,0.0,0.0,0.0,0,0.0,0.0,0.0,0.0,0.0,0,0.0,0.0,0.0,0.0,0.0,0,0.0,0.0,0.0,0.0,0,0.0,0.0,0.0,0,0,0,0.0,0.0,0.0,0.0,0.0,0.0,0.0,0.0,0.0,0.0,0.0,0.0,0.0,0.0,0.0,0,0.0,0.0,55.3,22.03,0.258
# 2552,31921,405121,Aitken B.G.,2007,nan,(Al2O3)17.74796965 (La2O3)12.24059979 (SiO2)70.01143056 ,0.0,0,0.0,17.74796965,0.0,0.0,0.0,0.0,0.0,0,0,0,0.0,0.0,0,0.0,0.0,0.0,0.0,0.0,0.0,0,0.0,0.0,0.0,0.0,0,0,0.0,0.0,0,0.0,0.0,0.0,0.0,0.0,0.0,0,0.0,0.0,0.0,0.0,0.0,0.0,0,0.0,0.0,0,0.0,0.0,0.0,0.0,0.0,0.0,0,0,0,0.0,0,0.0,0.0,0,0,0.0,0,0.0,0.0,0.0,0,0.0,0.0,0.0,0,0,0.0,0.0,0,0.0,0.0,12.24059979,0,0.0,0.0,0.0,0,0,0,0.0,0.0,0,0.0,0.0,0.0,0,0.0,0.0,0.0,0.0,0.0,0.0,0.0,0.0,0.0,0.0,0.0,0.0,0.0,0.0,0.0,0.0,0.0,0.0,0.0,0.0,0.0,0.0,0.0,0.0,0.0,0.0,0.0,0.0,0.0,0,0.0,0.0,0.0,0.0,0.0,0.0,0.0,0,0.0,0.0,0.0,0.0,0.0,70.01143056,0.0,0,0.0,0.0,0.0,0.0,0.0,0,0.0,0.0,0.0,0.0,0.0,0,0.0,0.0,0.0,0.0,0,0.0,0.0,0.0,0,0,0,0.0,0.0,0.0,0.0,0.0,0.0,0.0,0.0,0.0,0.0,0.0,0.0,0.0,0.0,0.0,0,0.0,0.0,94.5,37.57,0.258
# 2553,31921,405129,Aitken B.G.,2007,nan,(Al2O3)15.4245646 (CaO)0.020005915 (La2O3)8.582963608 (MgO)8.992659871 (SiO2)66.97980601 ,0.0,0,0.0,15.4245646,0.0,0.0,0.0,0.0,0.0,0,0,0,0.0,0.0,0,0.0,0.0,0.0,0.0,0.0,0.0,0,0.0,0.0,0.020005915,0.0,0,0,0.0,0.0,0,0.0,0.0,0.0,0.0,0.0,0.0,0,0.0,0.0,0.0,0.0,0.0,0.0,0,0.0,0.0,0,0.0,0.0,0.0,0.0,0.0,0.0,0,0,0,0.0,0,0.0,0.0,0,0,0.0,0,0.0,0.0,0.0,0,0.0,0.0,0.0,0,0,0.0,0.0,0,0.0,0.0,8.582963608,0,0.0,0.0,0.0,0,0,0,0.0,0.0,0,0.0,8.992659871,0.0,0,0.0,0.0,0.0,0.0,0.0,0.0,0.0,0.0,0.0,0.0,0.0,0.0,0.0,0.0,0.0,0.0,0.0,0.0,0.0,0.0,0.0,0.0,0.0,0.0,0.0,0.0,0.0,0.0,0.0,0,0.0,0.0,0.0,0.0,0.0,0.0,0.0,0,0.0,0.0,0.0,0.0,0.0,66.97980601,0.0,0,0.0,0.0,0.0,0.0,0.0,0,0.0,0.0,0.0,0.0,0.0,0,0.0,0.0,0.0,0.0,0,0.0,0.0,0.0,0,0,0,0.0,0.0,0.0,0.0,0.0,0.0,0.0,0.0,0.0,0.0,0.0,0.0,0.0,0.0,0.0,0,0.0,0.0,95.7,38.07,0.258
# 2554,31921,405209,Aitken B.G.,2007,nan,(Al2O3)17.7306955 (BaO)0.030018104 (La2O3)8.865027747000001 (SiO2)68.94158578 (SrO)4.432672874 ,0.0,0,0.0,17.7306955,0.0,0.0,0.0,0.0,0.0,0,0,0,0.0,0.0,0,0.0,0.030018104,0.0,0.0,0.0,0.0,0,0.0,0.0,0.0,0.0,0,0,0.0,0.0,0,0.0,0.0,0.0,0.0,0.0,0.0,0,0.0,0.0,0.0,0.0,0.0,0.0,0,0.0,0.0,0,0.0,0.0,0.0,0.0,0.0,0.0,0,0,0,0.0,0,0.0,0.0,0,0,0.0,0,0.0,0.0,0.0,0,0.0,0.0,0.0,0,0,0.0,0.0,0,0.0,0.0,8.865027747000001,0,0.0,0.0,0.0,0,0,0,0.0,0.0,0,0.0,0.0,0.0,0,0.0,0.0,0.0,0.0,0.0,0.0,0.0,0.0,0.0,0.0,0.0,0.0,0.0,0.0,0.0,0.0,0.0,0.0,0.0,0.0,0.0,0.0,0.0,0.0,0.0,0.0,0.0,0.0,0.0,0,0.0,0.0,0.0,0.0,0.0,0.0,0.0,0,0.0,0.0,0.0,0.0,0.0,68.94158578,0.0,0,0.0,0.0,0.0,0.0,0.0,0,0.0,4.432672874,0.0,0.0,0.0,0,0.0,0.0,0.0,0.0,0,0.0,0.0,0.0,0,0,0,0.0,0.0,0.0,0.0,0.0,0.0,0.0,0.0,0.0,0.0,0.0,0.0,0.0,0.0,0.0,0,0.0,0.0,92.0,36.57,0.258
# 2555,34497,418281,Sidek H.A.A.,2006,nan,(B2O3)60.447430000000004 (TeO2)39.55257 ,0.0,0,0.0,0.0,0.0,0.0,0.0,0.0,0.0,0,0,0,0.0,60.447430000000004,0,0.0,0.0,0.0,0.0,0.0,0.0,0,0.0,0.0,0.0,0.0,0,0,0.0,0.0,0,0.0,0.0,0.0,0.0,0.0,0.0,0,0.0,0.0,0.0,0.0,0.0,0.0,0,0.0,0.0,0,0.0,0.0,0.0,0.0,0.0,0.0,0,0,0,0.0,0,0.0,0.0,0,0,0.0,0,0.0,0.0,0.0,0,0.0,0.0,0.0,0,0,0.0,0.0,0,0.0,0.0,0.0,0,0.0,0.0,0.0,0,0,0,0.0,0.0,0,0.0,0.0,0.0,0,0.0,0.0,0.0,0.0,0.0,0.0,0.0,0.0,0.0,0.0,0.0,0.0,0.0,0.0,0.0,0.0,0.0,0.0,0.0,0.0,0.0,0.0,0.0,0.0,0.0,0.0,0.0,0.0,0.0,0,0.0,0.0,0.0,0.0,0.0,0.0,0.0,0,0.0,0.0,0.0,0.0,0.0,0.0,0.0,0,0.0,0.0,0.0,0.0,0.0,0,0.0,0.0,0.0,0.0,0.0,0,0.0,39.55257,0.0,0.0,0,0.0,0.0,0.0,0,0,0,0.0,0.0,0.0,0.0,0.0,0.0,0.0,0.0,0.0,0.0,0.0,0.0,0.0,0.0,0.0,0,0.0,0.0,42.0,18.0,0.258
# 2556,35409,425559,Yoshimoto M.,1987,nan,(BaO)12.5 (CaO)12.5 (MgO)25.0 (P2O5)50.0 ,0.0,0,0.0,0.0,0.0,0.0,0.0,0.0,0.0,0,0,0,0.0,0.0,0,0.0,12.5,0.0,0.0,0.0,0.0,0,0.0,0.0,12.5,0.0,0,0,0.0,0.0,0,0.0,0.0,0.0,0.0,0.0,0.0,0,0.0,0.0,0.0,0.0,0.0,0.0,0,0.0,0.0,0,0.0,0.0,0.0,0.0,0.0,0.0,0,0,0,0.0,0,0.0,0.0,0,0,0.0,0,0.0,0.0,0.0,0,0.0,0.0,0.0,0,0,0.0,0.0,0,0.0,0.0,0.0,0,0.0,0.0,0.0,0,0,0,0.0,0.0,0,0.0,25.0,0.0,0,0.0,0.0,0.0,0.0,0.0,0.0,0.0,0.0,0.0,0.0,0.0,0.0,0.0,0.0,0.0,0.0,0.0,0.0,0.0,0.0,0.0,50.0,0.0,0.0,0.0,0.0,0.0,0.0,0.0,0,0.0,0.0,0.0,0.0,0.0,0.0,0.0,0,0.0,0.0,0.0,0.0,0.0,0.0,0.0,0,0.0,0.0,0.0,0.0,0.0,0,0.0,0.0,0.0,0.0,0.0,0,0.0,0.0,0.0,0.0,0,0.0,0.0,0.0,0,0,0,0.0,0.0,0.0,0.0,0.0,0.0,0.0,0.0,0.0,0.0,0.0,0.0,0.0,0.0,0.0,0,0.0,0.0,59.0,23.5,0.258
# 2557,38438,450555,Connelly A.J.,2011,nan,(Al2O3)1.379554688 (B2O3)15.516736499999999 (BaO)0.154122765 (CaO)0.070233534 (Cr2O3)0.066629985 (Fe2O3)0.32769992600000003 (Li2O)16.3814663 (MgO)9.073925951 (Na2O)8.533319073 (P2O5)0.027746853999999998 (SiO2)48.13227913 (SrO)0.076018853 (ZrO2)0.260266441 ,0.0,0,0.0,1.379554688,0.0,0.0,0.0,0.0,0.0,0,0,0,0.0,15.516736499999999,0,0.0,0.154122765,0.0,0.0,0.0,0.0,0,0.0,0.0,0.070233534,0.0,0,0,0.0,0.0,0,0.0,0.0,0.0,0.0,0.066629985,0.0,0,0.0,0.0,0.0,0.0,0.0,0.0,0,0.0,0.0,0,0.0,0.0,0.32769992600000003,0.0,0.0,0.0,0,0,0,0.0,0,0.0,0.0,0,0,0.0,0,0.0,0.0,0.0,0,0.0,0.0,0.0,0,0,0.0,0.0,0,0.0,0.0,0.0,0,0.0,0.0,16.3814663,0,0,0,0.0,0.0,0,0.0,9.073925951,0.0,0,0.0,0.0,0.0,0.0,0.0,0.0,8.533319073,0.0,0.0,0.0,0.0,0.0,0.0,0.0,0.0,0.0,0.0,0.0,0.0,0.0,0.0,0.027746853999999998,0.0,0.0,0.0,0.0,0.0,0.0,0.0,0,0.0,0.0,0.0,0.0,0.0,0.0,0.0,0,0.0,0.0,0.0,0.0,0.0,48.13227913,0.0,0,0.0,0.0,0.0,0.0,0.0,0,0.0,0.076018853,0.0,0.0,0.0,0,0.0,0.0,0.0,0.0,0,0.0,0.0,0.0,0,0,0,0.0,0.0,0.0,0.0,0.0,0.0,0.0,0.0,0.0,0.0,0.0,0.0,0.0,0.0,0.0,0,0.0,0.260266441,87.0,34.6,0.258
# 2558,38945,460143,Rao G.S.,2012,nan,(B2O3)50.0 (CaF2)20.0 (ZnO)30.0 ,0.0,0,0.0,0.0,0.0,0.0,0.0,0.0,0.0,0,0,0,0.0,50.0,0,0.0,0.0,0.0,0.0,0.0,0.0,0,0.0,20.0,0.0,0.0,0,0,0.0,0.0,0,0.0,0.0,0.0,0.0,0.0,0.0,0,0.0,0.0,0.0,0.0,0.0,0.0,0,0.0,0.0,0,0.0,0.0,0.0,0.0,0.0,0.0,0,0,0,0.0,0,0.0,0.0,0,0,0.0,0,0.0,0.0,0.0,0,0.0,0.0,0.0,0,0,0.0,0.0,0,0.0,0.0,0.0,0,0.0,0.0,0.0,0,0,0,0.0,0.0,0,0.0,0.0,0.0,0,0.0,0.0,0.0,0.0,0.0,0.0,0.0,0.0,0.0,0.0,0.0,0.0,0.0,0.0,0.0,0.0,0.0,0.0,0.0,0.0,0.0,0.0,0.0,0.0,0.0,0.0,0.0,0.0,0.0,0,0.0,0.0,0.0,0.0,0.0,0.0,0.0,0,0.0,0.0,0.0,0.0,0.0,0.0,0.0,0,0.0,0.0,0.0,0.0,0.0,0,0.0,0.0,0.0,0.0,0.0,0,0.0,0.0,0.0,0.0,0,0.0,0.0,0.0,0,0,0,0.0,0.0,0.0,0.0,0.0,0.0,0.0,0.0,0.0,0.0,0.0,0.0,0.0,0.0,30.0,0,0.0,0.0,53.7,21.36,0.258
# 2560,32494,396725,Hager I.Z.,2003,nan,(B2O3)65.0 (BaF2)30.0 (LiF)5.0 ,0.0,0,0.0,0.0,0.0,0.0,0.0,0.0,0.0,0,0,0,0.0,65.0,0,30.0,0.0,0.0,0.0,0.0,0.0,0,0.0,0.0,0.0,0.0,0,0,0.0,0.0,0,0.0,0.0,0.0,0.0,0.0,0.0,0,0.0,0.0,0.0,0.0,0.0,0.0,0,0.0,0.0,0,0.0,0.0,0.0,0.0,0.0,0.0,0,0,0,0.0,0,0.0,0.0,0,0,0.0,0,0.0,0.0,0.0,0,0.0,0.0,0.0,0,0,0.0,0.0,0,0.0,0.0,0.0,0,0.0,0.0,0.0,0,0,0,0.0,5.0,0,0.0,0.0,0.0,0,0.0,0.0,0.0,0.0,0.0,0.0,0.0,0.0,0.0,0.0,0.0,0.0,0.0,0.0,0.0,0.0,0.0,0.0,0.0,0.0,0.0,0.0,0.0,0.0,0.0,0.0,0.0,0.0,0.0,0,0.0,0.0,0.0,0.0,0.0,0.0,0.0,0,0.0,0.0,0.0,0.0,0.0,0.0,0.0,0,0.0,0.0,0.0,0.0,0.0,0,0.0,0.0,0.0,0.0,0.0,0,0.0,0.0,0.0,0.0,0,0.0,0.0,0.0,0,0,0,0.0,0.0,0.0,0.0,0.0,0.0,0.0,0.0,0.0,0.0,0.0,0.0,0.0,0.0,0.0,0,0.0,0.0,60.4,24.01,0.25780929999999996
# 2561,1987,110652,State Optical I,1975,TK4,(Al2O3)3.821126133 (As2O3)0.269300221 (B2O3)5.884769826 (BaO)24.03153971 (Sb2O3)0.149800123 (SiO2)56.52715635 (ZnO)9.316307639 ,0.0,0,0.0,3.821126133,0.0,0.0,0.0,0.269300221,0.0,0,0,0,0.0,5.884769826,0,0.0,24.03153971,0.0,0.0,0.0,0.0,0,0.0,0.0,0.0,0.0,0,0,0.0,0.0,0,0.0,0.0,0.0,0.0,0.0,0.0,0,0.0,0.0,0.0,0.0,0.0,0.0,0,0.0,0.0,0,0.0,0.0,0.0,0.0,0.0,0.0,0,0,0,0.0,0,0.0,0.0,0,0,0.0,0,0.0,0.0,0.0,0,0.0,0.0,0.0,0,0,0.0,0.0,0,0.0,0.0,0.0,0,0.0,0.0,0.0,0,0,0,0.0,0.0,0,0.0,0.0,0.0,0,0.0,0.0,0.0,0.0,0.0,0.0,0.0,0.0,0.0,0.0,0.0,0.0,0.0,0.0,0.0,0.0,0.0,0.0,0.0,0.0,0.0,0.0,0.0,0.0,0.0,0.0,0.0,0.0,0.0,0,0.0,0.0,0.0,0.0,0.0,0.0,0.149800123,0,0.0,0.0,0.0,0.0,0.0,56.52715635,0.0,0,0.0,0.0,0.0,0.0,0.0,0,0.0,0.0,0.0,0.0,0.0,0,0.0,0.0,0.0,0.0,0,0.0,0.0,0.0,0,0,0,0.0,0.0,0.0,0.0,0.0,0.0,0.0,0.0,0.0,0.0,0.0,0.0,0.0,0.0,9.316307639,0,0.0,0.0,77.6,30.85,0.2576985
# 2562,2980,40275,Bucaro J.A.,1974,nan,(SiO2)100.0 ,0.0,0,0.0,0.0,0.0,0.0,0.0,0.0,0.0,0,0,0,0.0,0.0,0,0.0,0.0,0.0,0.0,0.0,0.0,0,0.0,0.0,0.0,0.0,0,0,0.0,0.0,0,0.0,0.0,0.0,0.0,0.0,0.0,0,0.0,0.0,0.0,0.0,0.0,0.0,0,0.0,0.0,0,0.0,0.0,0.0,0.0,0.0,0.0,0,0,0,0.0,0,0.0,0.0,0,0,0.0,0,0.0,0.0,0.0,0,0.0,0.0,0.0,0,0,0.0,0.0,0,0.0,0.0,0.0,0,0.0,0.0,0.0,0,0,0,0.0,0.0,0,0.0,0.0,0.0,0,0.0,0.0,0.0,0.0,0.0,0.0,0.0,0.0,0.0,0.0,0.0,0.0,0.0,0.0,0.0,0.0,0.0,0.0,0.0,0.0,0.0,0.0,0.0,0.0,0.0,0.0,0.0,0.0,0.0,0,0.0,0.0,0.0,0.0,0.0,0.0,0.0,0,0.0,0.0,0.0,0.0,0.0,100.0,0.0,0,0.0,0.0,0.0,0.0,0.0,0,0.0,0.0,0.0,0.0,0.0,0,0.0,0.0,0.0,0.0,0,0.0,0.0,0.0,0,0,0,0.0,0.0,0.0,0.0,0.0,0.0,0.0,0.0,0.0,0.0,0.0,0.0,0.0,0.0,0.0,0,0.0,0.0,78.0,31.01,0.25765879999999997
# 2563,36434,435405,Matsuda Y.,2009,nan,(B2O3)64.0 (Li2O)36.0 ,0.0,0,0.0,0.0,0.0,0.0,0.0,0.0,0.0,0,0,0,0.0,64.0,0,0.0,0.0,0.0,0.0,0.0,0.0,0,0.0,0.0,0.0,0.0,0,0,0.0,0.0,0,0.0,0.0,0.0,0.0,0.0,0.0,0,0.0,0.0,0.0,0.0,0.0,0.0,0,0.0,0.0,0,0.0,0.0,0.0,0.0,0.0,0.0,0,0,0,0.0,0,0.0,0.0,0,0,0.0,0,0.0,0.0,0.0,0,0.0,0.0,0.0,0,0,0.0,0.0,0,0.0,0.0,0.0,0,0.0,0.0,36.0,0,0,0,0.0,0.0,0,0.0,0.0,0.0,0,0.0,0.0,0.0,0.0,0.0,0.0,0.0,0.0,0.0,0.0,0.0,0.0,0.0,0.0,0.0,0.0,0.0,0.0,0.0,0.0,0.0,0.0,0.0,0.0,0.0,0.0,0.0,0.0,0.0,0,0.0,0.0,0.0,0.0,0.0,0.0,0.0,0,0.0,0.0,0.0,0.0,0.0,0.0,0.0,0,0.0,0.0,0.0,0.0,0.0,0,0.0,0.0,0.0,0.0,0.0,0,0.0,0.0,0.0,0.0,0,0.0,0.0,0.0,0,0,0,0.0,0.0,0.0,0.0,0.0,0.0,0.0,0.0,0.0,0.0,0.0,0.0,0.0,0.0,0.0,0,0.0,0.0,83.0,33.0,0.25757579999999997
# 2564,3861,12495,Takahashi K.,1983,nan,(B2O3)30.30303 (Na2O)9.090910000000001 (SiO2)60.60606 ,0.0,0,0.0,0.0,0.0,0.0,0.0,0.0,0.0,0,0,0,0.0,30.30303,0,0.0,0.0,0.0,0.0,0.0,0.0,0,0.0,0.0,0.0,0.0,0,0,0.0,0.0,0,0.0,0.0,0.0,0.0,0.0,0.0,0,0.0,0.0,0.0,0.0,0.0,0.0,0,0.0,0.0,0,0.0,0.0,0.0,0.0,0.0,0.0,0,0,0,0.0,0,0.0,0.0,0,0,0.0,0,0.0,0.0,0.0,0,0.0,0.0,0.0,0,0,0.0,0.0,0,0.0,0.0,0.0,0,0.0,0.0,0.0,0,0,0,0.0,0.0,0,0.0,0.0,0.0,0,0.0,0.0,0.0,0.0,0.0,0.0,9.090910000000001,0.0,0.0,0.0,0.0,0.0,0.0,0.0,0.0,0.0,0.0,0.0,0.0,0.0,0.0,0.0,0.0,0.0,0.0,0.0,0.0,0.0,0.0,0,0.0,0.0,0.0,0.0,0.0,0.0,0.0,0,0.0,0.0,0.0,0.0,0.0,60.60606,0.0,0,0.0,0.0,0.0,0.0,0.0,0,0.0,0.0,0.0,0.0,0.0,0,0.0,0.0,0.0,0.0,0,0.0,0.0,0.0,0,0,0,0.0,0.0,0.0,0.0,0.0,0.0,0.0,0.0,0.0,0.0,0.0,0.0,0.0,0.0,0.0,0,0.0,0.0,54.0,21.47,0.2575687
# 2565,6619,38478,Gan Fuxi,1959,nan,(Al2O3)8.0 (B2O3)24.0 (Na2O)16.0 (SiO2)52.0 ,0.0,0,0.0,8.0,0.0,0.0,0.0,0.0,0.0,0,0,0,0.0,24.0,0,0.0,0.0,0.0,0.0,0.0,0.0,0,0.0,0.0,0.0,0.0,0,0,0.0,0.0,0,0.0,0.0,0.0,0.0,0.0,0.0,0,0.0,0.0,0.0,0.0,0.0,0.0,0,0.0,0.0,0,0.0,0.0,0.0,0.0,0.0,0.0,0,0,0,0.0,0,0.0,0.0,0,0,0.0,0,0.0,0.0,0.0,0,0.0,0.0,0.0,0,0,0.0,0.0,0,0.0,0.0,0.0,0,0.0,0.0,0.0,0,0,0,0.0,0.0,0,0.0,0.0,0.0,0,0.0,0.0,0.0,0.0,0.0,0.0,16.0,0.0,0.0,0.0,0.0,0.0,0.0,0.0,0.0,0.0,0.0,0.0,0.0,0.0,0.0,0.0,0.0,0.0,0.0,0.0,0.0,0.0,0.0,0,0.0,0.0,0.0,0.0,0.0,0.0,0.0,0,0.0,0.0,0.0,0.0,0.0,52.0,0.0,0,0.0,0.0,0.0,0.0,0.0,0,0.0,0.0,0.0,0.0,0.0,0,0.0,0.0,0.0,0.0,0,0.0,0.0,0.0,0,0,0,0.0,0.0,0.0,0.0,0.0,0.0,0.0,0.0,0.0,0.0,0.0,0.0,0.0,0.0,0.0,0,0.0,0.0,62.9,25.01,0.257497
# 2566,6623,38586,Gan Fuxi,1959,nan,(B2O3)10.0 (BeO)18.0 (Na2O)12.0 (SiO2)60.0 ,0.0,0,0.0,0.0,0.0,0.0,0.0,0.0,0.0,0,0,0,0.0,10.0,0,0.0,0.0,0.0,18.0,0.0,0.0,0,0.0,0.0,0.0,0.0,0,0,0.0,0.0,0,0.0,0.0,0.0,0.0,0.0,0.0,0,0.0,0.0,0.0,0.0,0.0,0.0,0,0.0,0.0,0,0.0,0.0,0.0,0.0,0.0,0.0,0,0,0,0.0,0,0.0,0.0,0,0,0.0,0,0.0,0.0,0.0,0,0.0,0.0,0.0,0,0,0.0,0.0,0,0.0,0.0,0.0,0,0.0,0.0,0.0,0,0,0,0.0,0.0,0,0.0,0.0,0.0,0,0.0,0.0,0.0,0.0,0.0,0.0,12.0,0.0,0.0,0.0,0.0,0.0,0.0,0.0,0.0,0.0,0.0,0.0,0.0,0.0,0.0,0.0,0.0,0.0,0.0,0.0,0.0,0.0,0.0,0,0.0,0.0,0.0,0.0,0.0,0.0,0.0,0,0.0,0.0,0.0,0.0,0.0,60.0,0.0,0,0.0,0.0,0.0,0.0,0.0,0,0.0,0.0,0.0,0.0,0.0,0,0.0,0.0,0.0,0.0,0,0.0,0.0,0.0,0,0,0,0.0,0.0,0.0,0.0,0.0,0.0,0.0,0.0,0.0,0.0,0.0,0.0,0.0,0.0,0.0,0,0.0,0.0,80.9,32.17,0.2573828
# 2567,1834,9134,Takahashi K.,1983,nan,(Na2O)30.0 (SiO2)70.0 ,0.0,0,0.0,0.0,0.0,0.0,0.0,0.0,0.0,0,0,0,0.0,0.0,0,0.0,0.0,0.0,0.0,0.0,0.0,0,0.0,0.0,0.0,0.0,0,0,0.0,0.0,0,0.0,0.0,0.0,0.0,0.0,0.0,0,0.0,0.0,0.0,0.0,0.0,0.0,0,0.0,0.0,0,0.0,0.0,0.0,0.0,0.0,0.0,0,0,0,0.0,0,0.0,0.0,0,0,0.0,0,0.0,0.0,0.0,0,0.0,0.0,0.0,0,0,0.0,0.0,0,0.0,0.0,0.0,0,0.0,0.0,0.0,0,0,0,0.0,0.0,0,0.0,0.0,0.0,0,0.0,0.0,0.0,0.0,0.0,0.0,30.0,0.0,0.0,0.0,0.0,0.0,0.0,0.0,0.0,0.0,0.0,0.0,0.0,0.0,0.0,0.0,0.0,0.0,0.0,0.0,0.0,0.0,0.0,0,0.0,0.0,0.0,0.0,0.0,0.0,0.0,0,0.0,0.0,0.0,0.0,0.0,70.0,0.0,0,0.0,0.0,0.0,0.0,0.0,0,0.0,0.0,0.0,0.0,0.0,0,0.0,0.0,0.0,0.0,0,0.0,0.0,0.0,0,0,0,0.0,0.0,0.0,0.0,0.0,0.0,0.0,0.0,0.0,0.0,0.0,0.0,0.0,0.0,0.0,0,0.0,0.0,56.4,22.43,0.2572448
# 2568,6619,38501,Gan Fuxi,1959,nan,(Al2O3)8.0 (B2O3)32.0 (Li2O)16.0 (SiO2)44.0 ,0.0,0,0.0,8.0,0.0,0.0,0.0,0.0,0.0,0,0,0,0.0,32.0,0,0.0,0.0,0.0,0.0,0.0,0.0,0,0.0,0.0,0.0,0.0,0,0,0.0,0.0,0,0.0,0.0,0.0,0.0,0.0,0.0,0,0.0,0.0,0.0,0.0,0.0,0.0,0,0.0,0.0,0,0.0,0.0,0.0,0.0,0.0,0.0,0,0,0,0.0,0,0.0,0.0,0,0,0.0,0,0.0,0.0,0.0,0,0.0,0.0,0.0,0,0,0.0,0.0,0,0.0,0.0,0.0,0,0.0,0.0,16.0,0,0,0,0.0,0.0,0,0.0,0.0,0.0,0,0.0,0.0,0.0,0.0,0.0,0.0,0.0,0.0,0.0,0.0,0.0,0.0,0.0,0.0,0.0,0.0,0.0,0.0,0.0,0.0,0.0,0.0,0.0,0.0,0.0,0.0,0.0,0.0,0.0,0,0.0,0.0,0.0,0.0,0.0,0.0,0.0,0,0.0,0.0,0.0,0.0,0.0,44.0,0.0,0,0.0,0.0,0.0,0.0,0.0,0,0.0,0.0,0.0,0.0,0.0,0,0.0,0.0,0.0,0.0,0,0.0,0.0,0.0,0,0,0,0.0,0.0,0.0,0.0,0.0,0.0,0.0,0.0,0.0,0.0,0.0,0.0,0.0,0.0,0.0,0,0.0,0.0,65.1,25.89,0.2572422
# 2569,12282,125403,El0Adawy A.A.,1996,nan,(Bi2O3)22.89 (P2O5)77.11 ,0.0,0,0.0,0.0,0.0,0.0,0.0,0.0,0.0,0,0,0,0.0,0.0,0,0.0,0.0,0.0,0.0,22.89,0.0,0,0.0,0.0,0.0,0.0,0,0,0.0,0.0,0,0.0,0.0,0.0,0.0,0.0,0.0,0,0.0,0.0,0.0,0.0,0.0,0.0,0,0.0,0.0,0,0.0,0.0,0.0,0.0,0.0,0.0,0,0,0,0.0,0,0.0,0.0,0,0,0.0,0,0.0,0.0,0.0,0,0.0,0.0,0.0,0,0,0.0,0.0,0,0.0,0.0,0.0,0,0.0,0.0,0.0,0,0,0,0.0,0.0,0,0.0,0.0,0.0,0,0.0,0.0,0.0,0.0,0.0,0.0,0.0,0.0,0.0,0.0,0.0,0.0,0.0,0.0,0.0,0.0,0.0,0.0,0.0,0.0,0.0,77.11,0.0,0.0,0.0,0.0,0.0,0.0,0.0,0,0.0,0.0,0.0,0.0,0.0,0.0,0.0,0,0.0,0.0,0.0,0.0,0.0,0.0,0.0,0,0.0,0.0,0.0,0.0,0.0,0,0.0,0.0,0.0,0.0,0.0,0,0.0,0.0,0.0,0.0,0,0.0,0.0,0.0,0,0,0,0.0,0.0,0.0,0.0,0.0,0.0,0.0,0.0,0.0,0.0,0.0,0.0,0.0,0.0,0.0,0,0.0,0.0,52.8,21.0,0.2571428
# 2570,16777,171589,Burkhard D.J.M.,1997,nan,(Fe2O3)6.0 (Na2O)27.0 (SiO2)67.0 ,0.0,0,0.0,0.0,0.0,0.0,0.0,0.0,0.0,0,0,0,0.0,0.0,0,0.0,0.0,0.0,0.0,0.0,0.0,0,0.0,0.0,0.0,0.0,0,0,0.0,0.0,0,0.0,0.0,0.0,0.0,0.0,0.0,0,0.0,0.0,0.0,0.0,0.0,0.0,0,0.0,0.0,0,0.0,0.0,6.0,0.0,0.0,0.0,0,0,0,0.0,0,0.0,0.0,0,0,0.0,0,0.0,0.0,0.0,0,0.0,0.0,0.0,0,0,0.0,0.0,0,0.0,0.0,0.0,0,0.0,0.0,0.0,0,0,0,0.0,0.0,0,0.0,0.0,0.0,0,0.0,0.0,0.0,0.0,0.0,0.0,27.0,0.0,0.0,0.0,0.0,0.0,0.0,0.0,0.0,0.0,0.0,0.0,0.0,0.0,0.0,0.0,0.0,0.0,0.0,0.0,0.0,0.0,0.0,0,0.0,0.0,0.0,0.0,0.0,0.0,0.0,0,0.0,0.0,0.0,0.0,0.0,67.0,0.0,0,0.0,0.0,0.0,0.0,0.0,0,0.0,0.0,0.0,0.0,0.0,0,0.0,0.0,0.0,0.0,0,0.0,0.0,0.0,0,0,0,0.0,0.0,0.0,0.0,0.0,0.0,0.0,0.0,0.0,0.0,0.0,0.0,0.0,0.0,0.0,0,0.0,0.0,62.6,24.9,0.2570281
# 2571,216,20148,Polukhin V.N.,1983,nan,(GeO2)70.37297704 (Na2O)9.922589992 (PbO)9.781842978 (SiO2)9.922589992 ,0.0,0,0.0,0.0,0.0,0.0,0.0,0.0,0.0,0,0,0,0.0,0.0,0,0.0,0.0,0.0,0.0,0.0,0.0,0,0.0,0.0,0.0,0.0,0,0,0.0,0.0,0,0.0,0.0,0.0,0.0,0.0,0.0,0,0.0,0.0,0.0,0.0,0.0,0.0,0,0.0,0.0,0,0.0,0.0,0.0,0.0,0.0,0.0,0,0,0,0.0,0,0.0,70.37297704,0,0,0.0,0,0.0,0.0,0.0,0,0.0,0.0,0.0,0,0,0.0,0.0,0,0.0,0.0,0.0,0,0.0,0.0,0.0,0,0,0,0.0,0.0,0,0.0,0.0,0.0,0,0.0,0.0,0.0,0.0,0.0,0.0,9.922589992,0.0,0.0,0.0,0.0,0.0,0.0,0.0,0.0,0.0,0.0,0.0,0.0,0.0,0.0,0.0,0.0,0.0,0.0,9.781842978,0.0,0.0,0.0,0,0.0,0.0,0.0,0.0,0.0,0.0,0.0,0,0.0,0.0,0.0,0.0,0.0,9.922589992,0.0,0,0.0,0.0,0.0,0.0,0.0,0,0.0,0.0,0.0,0.0,0.0,0,0.0,0.0,0.0,0.0,0,0.0,0.0,0.0,0,0,0,0.0,0.0,0.0,0.0,0.0,0.0,0.0,0.0,0.0,0.0,0.0,0.0,0.0,0.0,0.0,0,0.0,0.0,66.5,26.5,0.257
# 2572,1888,122471,Sanin V.I.,1982,nan,(CaO)20.0 (K2O)12.0 (MgO)12.0 (SiO2)56.0 ,0.0,0,0.0,0.0,0.0,0.0,0.0,0.0,0.0,0,0,0,0.0,0.0,0,0.0,0.0,0.0,0.0,0.0,0.0,0,0.0,0.0,20.0,0.0,0,0,0.0,0.0,0,0.0,0.0,0.0,0.0,0.0,0.0,0,0.0,0.0,0.0,0.0,0.0,0.0,0,0.0,0.0,0,0.0,0.0,0.0,0.0,0.0,0.0,0,0,0,0.0,0,0.0,0.0,0,0,0.0,0,0.0,0.0,0.0,0,0.0,0.0,12.0,0,0,0.0,0.0,0,0.0,0.0,0.0,0,0.0,0.0,0.0,0,0,0,0.0,0.0,0,0.0,12.0,0.0,0,0.0,0.0,0.0,0.0,0.0,0.0,0.0,0.0,0.0,0.0,0.0,0.0,0.0,0.0,0.0,0.0,0.0,0.0,0.0,0.0,0.0,0.0,0.0,0.0,0.0,0.0,0.0,0.0,0.0,0,0.0,0.0,0.0,0.0,0.0,0.0,0.0,0,0.0,0.0,0.0,0.0,0.0,56.0,0.0,0,0.0,0.0,0.0,0.0,0.0,0,0.0,0.0,0.0,0.0,0.0,0,0.0,0.0,0.0,0.0,0,0.0,0.0,0.0,0,0,0,0.0,0.0,0.0,0.0,0.0,0.0,0.0,0.0,0.0,0.0,0.0,0.0,0.0,0.0,0.0,0,0.0,0.0,nan,nan,0.257
# 2573,3497,155880,Soga N.,1976,nan,(BaO)8.333333332999999 (CaO)8.333333332999999 (MgO)8.333333332999999 (SiO2)66.66666667 (SrO)8.333333332999999 ,0.0,0,0.0,0.0,0.0,0.0,0.0,0.0,0.0,0,0,0,0.0,0.0,0,0.0,8.333333332999999,0.0,0.0,0.0,0.0,0,0.0,0.0,8.333333332999999,0.0,0,0,0.0,0.0,0,0.0,0.0,0.0,0.0,0.0,0.0,0,0.0,0.0,0.0,0.0,0.0,0.0,0,0.0,0.0,0,0.0,0.0,0.0,0.0,0.0,0.0,0,0,0,0.0,0,0.0,0.0,0,0,0.0,0,0.0,0.0,0.0,0,0.0,0.0,0.0,0,0,0.0,0.0,0,0.0,0.0,0.0,0,0.0,0.0,0.0,0,0,0,0.0,0.0,0,0.0,8.333333332999999,0.0,0,0.0,0.0,0.0,0.0,0.0,0.0,0.0,0.0,0.0,0.0,0.0,0.0,0.0,0.0,0.0,0.0,0.0,0.0,0.0,0.0,0.0,0.0,0.0,0.0,0.0,0.0,0.0,0.0,0.0,0,0.0,0.0,0.0,0.0,0.0,0.0,0.0,0,0.0,0.0,0.0,0.0,0.0,66.66666667,0.0,0,0.0,0.0,0.0,0.0,0.0,0,0.0,8.333333332999999,0.0,0.0,0.0,0,0.0,0.0,0.0,0.0,0,0.0,0.0,0.0,0,0,0,0.0,0.0,0.0,0.0,0.0,0.0,0.0,0.0,0.0,0.0,0.0,0.0,0.0,0.0,0.0,0,0.0,0.0,73.2,29.15,0.257
# 2574,4550,14976,Higazy A.A.,1987,nan,(CaO)17.70224823 (Na2O)13.27668867 (SiO2)57.53230425 (TiO2)11.48875885 ,0.0,0,0.0,0.0,0.0,0.0,0.0,0.0,0.0,0,0,0,0.0,0.0,0,0.0,0.0,0.0,0.0,0.0,0.0,0,0.0,0.0,17.70224823,0.0,0,0,0.0,0.0,0,0.0,0.0,0.0,0.0,0.0,0.0,0,0.0,0.0,0.0,0.0,0.0,0.0,0,0.0,0.0,0,0.0,0.0,0.0,0.0,0.0,0.0,0,0,0,0.0,0,0.0,0.0,0,0,0.0,0,0.0,0.0,0.0,0,0.0,0.0,0.0,0,0,0.0,0.0,0,0.0,0.0,0.0,0,0.0,0.0,0.0,0,0,0,0.0,0.0,0,0.0,0.0,0.0,0,0.0,0.0,0.0,0.0,0.0,0.0,13.27668867,0.0,0.0,0.0,0.0,0.0,0.0,0.0,0.0,0.0,0.0,0.0,0.0,0.0,0.0,0.0,0.0,0.0,0.0,0.0,0.0,0.0,0.0,0,0.0,0.0,0.0,0.0,0.0,0.0,0.0,0,0.0,0.0,0.0,0.0,0.0,57.53230425,0.0,0,0.0,0.0,0.0,0.0,0.0,0,0.0,0.0,0.0,0.0,0.0,0,0.0,0.0,0.0,0.0,0,11.48875885,0.0,0.0,0,0,0,0.0,0.0,0.0,0.0,0.0,0.0,0.0,0.0,0.0,0.0,0.0,0.0,0.0,0.0,0.0,0,0.0,0.0,85.6,34.1,0.257
# 2575,5294,70431,Shaw R.R.,1969,nan,(B2O3)79.66815 (PbO)20.33185 ,0.0,0,0.0,0.0,0.0,0.0,0.0,0.0,0.0,0,0,0,0.0,79.66815,0,0.0,0.0,0.0,0.0,0.0,0.0,0,0.0,0.0,0.0,0.0,0,0,0.0,0.0,0,0.0,0.0,0.0,0.0,0.0,0.0,0,0.0,0.0,0.0,0.0,0.0,0.0,0,0.0,0.0,0,0.0,0.0,0.0,0.0,0.0,0.0,0,0,0,0.0,0,0.0,0.0,0,0,0.0,0,0.0,0.0,0.0,0,0.0,0.0,0.0,0,0,0.0,0.0,0,0.0,0.0,0.0,0,0.0,0.0,0.0,0,0,0,0.0,0.0,0,0.0,0.0,0.0,0,0.0,0.0,0.0,0.0,0.0,0.0,0.0,0.0,0.0,0.0,0.0,0.0,0.0,0.0,0.0,0.0,0.0,0.0,0.0,0.0,0.0,0.0,0.0,0.0,0.0,20.33185,0.0,0.0,0.0,0,0.0,0.0,0.0,0.0,0.0,0.0,0.0,0,0.0,0.0,0.0,0.0,0.0,0.0,0.0,0,0.0,0.0,0.0,0.0,0.0,0,0.0,0.0,0.0,0.0,0.0,0,0.0,0.0,0.0,0.0,0,0.0,0.0,0.0,0,0,0,0.0,0.0,0.0,0.0,0.0,0.0,0.0,0.0,0.0,0.0,0.0,0.0,0.0,0.0,0.0,0,0.0,0.0,60.3,24.02,0.257
