Repository: jacobergzhou/Poisson-Ratio

File: Poisson_data_cleaned_06212019.csv (part 39 of 58)
,Code,Glass #,Author,Year,Trademark,Ag2O,AgI,Al,Al2O3,AlF3,AlN,As,As2O3,As2O5,As2S3,As2Se3,AsSe,B,B2O3,BaCl2,BaF2,BaO,BeF2,BeO,Bi2O3,BiCl3,Br,Ca,CaF2,CaO,Cd,CdCl2,CdF2,CdO,Ce2O3,CeF3,CeO2,Cl,Co3O4,CoO,Cr2O3,Cs2O,CsCl,CsF,Cu2O,CuO,Dy2O3,Er,Er2O3,ErF3,Eu,Eu2O3,EuF3,F,Fe,Fe2O3,FeO,Ga,Ga2O3,Ga2S3,Ga2Se3,GaF3,Gd2O3,GdF3,Ge,GeO2,GeS2,GeSe2,H2O,HfF4,HfO2,Hg,Ho2O3,I,InF3,K,K2O,K2S,K2SO4,KBr,KCl,KF,KHF2,La,La2O3,La2S3,LaF3,Li,Li2O,Li2S,Li2SO4,LiBr,LiCl,LiF,LiI,MgF2,MgO,Mn2O3,MnF2,MnO,MnO2,MoO2,MoO3,N,Na,Na2O,Na2S,Na2SO4,NaCl,NaF,NaPO3,Nb2O5,Nd,Nd2O3,NdF3,NH4NO3,NiO,O,OH,P,P2O5,Pb,PbCl2,PbF2,PbO,PdO,Pr2O3,Pr6O11,PrF3,Rb2O,RbF,Rh2O3,RuO2,S,Sb,Sb2O3,Sb2S3,Sc2O3,Se,Si,Si3N4,SiC,SiO2,Sm2O3,Sn,SnO,SnO2,SO2,SO3,Sr,SrCl2,SrF2,SrO,Ta2O3,Ta2O5,Tb2O3,TbF3,Te,TeO2,Th,ThF4,ThO2,TiO2,Tl,Tl2O,Tl2Se,TlSe,Tm2O3,U,U3O8,UO2,V,V2O5,VO6,WO3,Y,Y2O3,Yb2O3,YbF3,YF3,ZnCl2,ZnF2,ZnO,ZnSO4,ZrF4,ZrO2,Young's modulus E (GPa),Shear modulus G (GPa),Poisson's ratio v
# 3541,292,21080,Karapetyan G.O.,1980,,0,0,0,15.65201157,0,0,0,0,0,0,0,0,0,0,0,0,0,0,0,0,0,0,0,0,0,0,0,0,0,0,0,0,0,0,0,0,0,0,0,0,0,0,0,0,0,0,0,0,0,0,0,0,0,0,0,0,0,0,0,0,0,0,0,0,0,0,0,0,0,0,0,0,0,0,0,0,0,0,0,0,0,0,0,44.50648445,0,0,0,0,0,0,0,0,0,0,0,0,0,0,0,0,0,0,0,0,0,0,0,0,0,0,0,0,0,0,0,0,0,0,0,0,0,0,0,0,0,0,0,0,0,0,0,0,0,0,0,0,0,39.84150398,0,0,0,0,0,0,0,0,0,0,0,0,0,0,0,0,0,0,0,0,0,0,0,0,0,0,0,0,0,0,0,0,0,0,0,0,0,0,0,0,0,0,0,90.5,36.6,0.239
# 3542,1966,110908,Kisin B.I.,1959,BF8,0,0,0,0,0,0,0,0.258999938,0,0,0,0,0,0,0,0,7.383765228,0,0,0,0,0,0,0,0,0,0,0,0,0,0,0,0,0,0,0,0,0,0,0,0,0,0,0,0,0,0,0,0,0,0,0,0,0,0,0,0,0,0,0,0,0,0,0,0,0,0,0,0,0,0,7.097254297,0,0,0,0,0,0,0,0,0,0,0,0,0,0,0,0,0,0,0,0,0,0,0,0,0,0,0,0,1.62663461,0,0,0,0,0,0,0,0,0,0,0,0,0,0,0,0,0,0,6.83459736,0,0,0,0,0,0,0,0,0,0,0,0,0,0,0,0,0,68.7675035,0,0,0,0,0,0,0,0,0,0,0,0,0,0,0,0,0,0,0,0,0,0,0,0,0,0,0,0,0,0,0,0,0,0,0,0,0,0,0,8.031245073,0,0,0,64.2,25.9,0.239
# 3543,3846,12331,Gan Fuxi,1959,,0,0,0,0,0,0,0,0,0,0,0,0,0,0,0,0,18,0,0,0,0,0,0,0,0,0,0,0,0,0,0,0,0,0,0,0,0,0,0,0,0,0,0,0,0,0,0,0,0,0,0,0,0,0,0,0,0,0,0,0,0,0,0,0,0,0,0,0,0,0,0,12,0,0,0,0,0,0,0,0,0,0,0,0,0,0,0,0,0,0,0,0,0,0,0,0,0,0,0,0,0,0,0,0,0,0,0,0,0,0,0,0,0,0,0,0,0,0,0,0,0,0,0,0,0,0,0,0,0,0,0,0,0,0,0,0,0,70,0,0,0,0,0,0,0,0,0,0,0,0,0,0,0,0,0,0,0,0,0,0,0,0,0,0,0,0,0,0,0,0,0,0,0,0,0,0,0,0,0,0,0,60.3,24.23,0.239
# 3544,5836,92871,El0Mallawany R.,1988,,0,0,0,0,0,0,0,0,0,0,0,0,0,0,0,0,0,0,0,0,0,0,0,0,0,0,0,0,0,0,0,0,0,0,0,0,0,0,0,0,0,0,0,0,0,0,0,0,0,0,0,0,0,0,0,0,0,0,0,0,0,0,0,0,0,0,0,0,0,0,0,0,0,0,0,0,0,0,0,0,0,0,0,0,0,0,0,0,0,0,0,0,0,0,0,0,0,0,0,0,0,0,0,0,0,0,0,0,0,0,0,0,0,0,0,0,0,0,0,0,0,0,0,0,0,0,0,0,0,0,0,0,0,0,0,0,0,0,0,0,0,0,0,0,0,0,0,0,0,0,0,0,0,77,0,0,0,0,0,0,0,0,0,0,0,0,0,0,0,20,0,3,0,0,0,0,0,0,0,0,0,61.6,24.85,0.239
# 3545,6760,39932,Livshits V.Ya.,1990,,0,0,0,0,0,0,0,0,0,0,0,0,0,40,0,0,0,0,0,0,0,0,0,0,0,0,0,0,0,0,0,0,0,0,0,0,0,0,0,0,0,0,0,0,0,0,0,0,0,0,0,0,0,0,0,0,0,0,0,0,0,0,0,0,0,0,0,0,0,0,0,0,0,0,0,0,0,0,0,0,0,0,0,30,0,0,0,0,0,0,0,0,0,0,0,0,0,0,0,0,0,0,0,0,0,0,0,0,0,0,0,0,0,0,0,30,0,0,0,0,0,0,0,0,0,0,0,0,0,0,0,0,0,0,0,0,0,0,0,0,0,0,0,0,0,0,0,0,0,0,0,0,0,0,0,0,0,0,0,0,0,0,0,0,0,0,0,0,0,0,0,0,0,0,0,0,0,0,0,0,0,76.2,30.8,0.239
# 3546,6760,39935,Livshits V.Ya.,1990,,0,0,0,0,0,0,0,0,0,0,0,0,0,45,0,0,0,0,0,0,0,0,0,0,0,0,0,0,0,0,0,0,0,0,0,0,0,0,0,0,0,0,0,0,0,0,0,0,0,0,0,0,0,0,0,0,0,0,0,0,0,0,0,0,0,0,0,0,0,0,0,0,0,0,0,0,0,0,0,0,0,0,0,12.5,0,0,0,0,0,0,0,0,0,0,0,0,0,0,0,0,12.5,0,0,0,0,0,0,0,0,0,0,0,0,0,0,30,0,0,0,0,0,0,0,0,0,0,0,0,0,0,0,0,0,0,0,0,0,0,0,0,0,0,0,0,0,0,0,0,0,0,0,0,0,0,0,0,0,0,0,0,0,0,0,0,0,0,0,0,0,0,0,0,0,0,0,0,0,0,0,0,0,73.8,29.8,0.239
# 3547,6772,51278,Bridge B.,1986,,0,0,0,1.556489016,0,0,0,0,0,0,0,0,0,0,0,0,0,0,0,0,0,0,0,0,0,0,0,0,0,0,0,0,0,0,0,0,0,0,0,0,0,0,0,0,0,0,0,0,0,0,0,0,0,0,0,0,0,0,0,0,0,0,0,0,0,0,0,0,0,0,0,0,0,0,0,0,0,0,0,0,0,0,0,0,0,0,0,0,0,0,0,0,0,0,0,0,0,0,0,0,0,0,0,0,0,0,0,0,0,0,0,0,0,0,0,0,0,0,0,0,0,0,0,0,0,0,0,0,0,0,0,0,0,0,0,0,0,0,0,0,0,0,0,0,0,0,0,0,0,0,0,0,0,98.44351098,0,0,0,0,0,0,0,0,0,0,0,0,0,0,0,0,0,0,0,0,0,0,0,0,0,0,0,50.4,20.33,0.239
# 3548,10017,97272,Rao K.J.,1986,,0,0,0,0,0,0,0,0,0,0,0,0,0,0,0,0,0,0,0,0,0,0,0,0,0,0,0,0,0,0,0,0,0,0,0,0,0,0,0,0,0,0,0,0,0,0,0,0,0,0,0,0,0,0,0,0,0,0,0,0,0,0,0,0,0,0,0,0,0,0,0,0,0,0,0,0,0,0,0,0,0,0,0,0,0,0,0,0,0,0,0,0,0,0,0,0,0,70,0,0,0,0,0,0,0,0,0,0,0,0,0,0,0,0,0,20,0,0,0,10,0,0,0,0,0,0,0,0,0,0,0,0,0,0,0,0,0,0,0,0,0,0,0,0,0,0,0,0,0,0,0,0,0,0,0,0,0,0,0,0,0,0,0,0,0,0,0,0,0,0,0,0,0,0,0,0,0,0,0,0,0,51.8,20.7,0.239
# 3549,10017,97280,Rao K.J.,1986,,0,0,0,0,0,0,0,0,0,0,0,0,0,0,0,0,0,0,0,0,0,0,0,0,0,0,0,0,0,0,0,0,0,0,0,0,0,0,0,0,0,0,0,0,0,0,0,0,0,0,0,0,0,0,0,0,0,0,0,0,0,0,0,0,0,0,0,0,0,0,0,0,0,0,0,0,0,0,0,0,0,0,0,0,0,0,0,0,0,0,0,0,0,0,0,0,0,40,0,0,0,0,0,0,0,0,0,0,0,0,0,0,0,0,0,40,0,0,0,20,0,0,0,0,0,0,0,0,0,0,0,0,0,0,0,0,0,0,0,0,0,0,0,0,0,0,0,0,0,0,0,0,0,0,0,0,0,0,0,0,0,0,0,0,0,0,0,0,0,0,0,0,0,0,0,0,0,0,0,0,0,49.2,20.1,0.239
# 3550,16472,158846,Livshits V.Ya.,1999,,0,0,0,0,0,0,0,0,0,0,0,0,0,0,0,0,0,0,0,0,0,0,0,0,0,0,0,0,0,0,0,0,0,0,0,0,0,0,0,0,0,0,0,0,0,0,0,0,0,0,0,0,0,0,0,0,0,0,0,0,0,0,0,0,0,0,0,0,0,0,0,0,0,0,0,0,0,0,0,0,0,0,0,5,0,0,0,0,0,0,0,0,0,0,0,0,0,0,0,0,20,0,0,0,0,0,0,0,0,0,0,0,0,0,0,0,0,0,0,0,0,0,0,0,0,0,0,0,0,0,0,0,0,0,0,0,0,54,0,0,0,0,0,0,0,0,0,0,0,0,0,0,0,0,0,0,0,15,0,0,0,0,0,0,0,0,0,0,0,0,0,0,0,0,0,0,0,0,0,0,6,91.4,36.9,0.239
# 3551,16472,158851,Livshits V.Ya.,1999,,0,0,0,0,0,0,0,0,0,0,0,0,0,0,0,0,0,0,0,0,0,0,0,0,0,0,0,0,0,0,0,0,0,0,0,0,0,0,0,0,0,0,0,0,0,0,0,0,0,0,0,0,0,0,0,0,0,0,0,0,0,0,0,0,0,0,0,0,0,0,0,0,0,0,0,0,0,0,0,0,0,0,0,12.5,0,0,0,0,0,0,0,0,0,0,0,0,0,0,0,0,12.5,0,0,0,0,0,0,0,0,0,0,0,0,0,0,0,0,0,0,0,0,0,0,0,0,0,0,0,0,0,0,0,0,0,0,0,0,51,0,0,0,0,0,0,0,0,0,0,0,0,0,0,0,0,0,0,0,15,0,0,0,0,0,0,0,0,0,0,0,0,0,0,0,0,0,0,0,0,0,0,9,103,41.67,0.239
# 3552,24854,195819,Ricoult D.L.G.,1998,,0,0,0,1.765777073,0,0,0,0,0,0,0,0,0,0.887183034,0,0,0,0,0,0,0,0,0,0,0,0,0,0,0,0,0,0,0,0,0,0,0,0,0,0,0,0,0,0,0,0,0,0,0,0,0,0,0,0,0,0,0,0,0,0,0,0,0,0,0,0,0,0,0,0,0,6.417650631,0,0,0,0,0,0,0,0,0,0,0,0,0,0,0,0,0,0,0,4.711574526,0,0,0,0,0,0,0,0,8.767627397,0,0,0,0,0,0,0,0,0,0,0,0,0,0,0,0,0,0,0,0,0,0,0,0,0,0,0,0,0,0.135299929,0,0,0,0,0,0,65.67085552,0,0,0,0,0,0,0,0,0,0,0,0,0,0,0,0,0,0,0,0,0,0,0,0,0,0,0,0,0,0,0,0,0,0,0,0,0,0,0,9.292406121,0,0,2.351625765,74,29.9,0.239
# 3553,25936,197262,Hayden J.S.,1990,,0,0,0,11.83951381,0,0,0,0.120100444,0,0,0,0,0,0,0,0,0,0,0,0,0,0,0,0,0,0,0,0,0,0,0,0,0,0,0,0,0,0,0,0,0,0,0,0,0,0,0,0,0,0,0,0,0,0,0,0,0,0,0,0,0,0,0,0,0,0,0,0,0,0,0,0,0,0,0,0,0,0,0,0.360301333,0,0,0,12.30989555,0,0,0,0,0,0,0,0,0,0,0,0,0,0,0,0,12.30989555,0,0,0,0,0,0,0,1.741006442,0,0,0,0,0,0,61.31928688,0,0,0,0,0,0,0,0,0,0,0,0,0,0,0,0,0,0,0,0,0,0,0,0,0,0,0,0,0,0,0,0,0,0,0,0,0,0,0,0,0,0,0,0,0,0,0,0,0,0,0,0,0,0,0,0,0,0,0,0,0,0,0,0,0,61,24.61,0.239
# 3554,31400,403644,Shimizu K.,2004,,0,0,0,0,0,0,0,0.049941408,0,0,0,0,0,0,0,0,0,0,0,0,0,0,0,0,0,0,0,0,0,0,0,0,0,0,0,0,0,0,0,0,0,0,0,0,0,0,0,0,0,0,0,0,0,0,0,0,0,0,0,0,0,0,0,0,0,0,0,0,0,0,0,13.70975662,0,0,0,0,0,0,0,0,0,0,0,14.94597148,0,0,0,0,0,0,0,0,0,0,0,0,0,0,0,0,0,0,0,0,0,0,17.33048872,0,0,0,0,0,0,0,0,0,0,0,0,0,0,0,0,0,0,0,0,0,0,0,0,0,0,0,0,0,0,39.66459854,0,0,0,0,0,0,0,0,0,0,0,0,0,0,0,0,0,0,0,14.29924324,0,0,0,0,0,0,0,0,0,0,0,0,0,0,0,0,0,0,0,0,0,0,0,93,37.53,0.239
# 3555,33070,398054,Reddy C.N.,2008,,0,0,0,0,0,0,0,0,0,0,0,0,0,50,0,0,0,0,0,0,0,0,0,0,0,0,0,0,0,0,0,0,0,0,0,0,0,0,0,0,0,0,0,0,0,0,0,0,0,0,0,0,0,0,0,0,0,0,0,0,0,0,0,0,0,0,0,0,0,0,0,0,0,0,0,0,0,0,0,0,0,0,0,0,0,0,0,0,0,0,0,0,0,0,0,0,0,0,0,0,0,0,0,0,0,0,0,0,0,0,0,0,0,0,0,0,0,0,0,40,0,0,0,0,0,0,0,0,0,0,0,0,0,0,0,0,0,0,0,0,0,0,0,0,0,0,0,0,0,0,0,0,0,0,0,0,0,0,0,0,0,0,0,0,0,0,0,10,0,0,0,0,0,0,0,0,0,0,0,0,0,96.9,39.11,0.239
# 3556,37832,447056,Kolberg U.,2009,,0,0,0,12.63262177,0,0,0,0,0,0,0,0,0,8.63993521,0,0,0,0,0,0,0,0,0,0,5.478092767,0,0,0,0,0,0,0,0,0,0,0,0,0,0,0,0,0,0,0,0,0,0,0,0,0,0.00242,0,0,0,0,0,0,0,0,0,0,0,0,0,0,0,0,0,0,0,0,0,0,0,0,0,0,0,0,0,0,0,0,0,0,0,0,0,0,0,0,8.06933513,0,0,0,0,0,0,0,0,0,0,0,0,0,0,0,0,0,0,0,0,0,0,0,0,0,0,0,0,0,0,0,0,0,0,0,0,0,0,0,0,0,0,0,0,0,65.16904912,0,0,0,0.008546001,0,0,0,0,0,0,0,0,0,0,0,0,0,0,0,0,0,0,0,0,0,0,0,0,0,0,0,0,0,0,0,0,0,0,0,0,0,0,0,79.5,32.08,0.239
# 3557,37832,447060,Kolberg U.,2009,,0,0,0,14.58584882,0,0,0,0,0,0,0,0,0,5.289071572,0,0,0,0,0,0,0,0,0,0,5.43146056,0,0,0,0,0,0,0,0,0,0,0,0,0,0,0,0,0,0,0,0,0,0,0,0,0,0.002847,0,0,0,0,0,0,0,0,0,0,0,0,0,0,0,0,0,0,0,0,0,0,0,0,0,0,0,0,0,0,0,0,0,0,0,0,0,0,0,0,7.992098353,0,0,0,0,0,0,0,0,0,0,0,0,0,0,0,0,0,0,0,0,0,0,0,0,0,0,0,0,0,0,0,0,0,0,0,0,0,0,0,0,0,0,0,0,0,66.6892446,0,0,0,0.008617999,0,0.0008111,0,0,0,0,0,0,0,0,0,0,0,0,0,0,0,0,0,0,0,0,0,0,0,0,0,0,0,0,0,0,0,0,0,0,0,0,0,84.7,34.18,0.239
# 3558,38657,458653,Ikenishi M.,2005,,0,0,0,4,0,0,0,0,0,0,0,0,0,0,0,0,3,0,0,0,0,0,0,0,16,0,0,0,0,0,0,0,0,0,0,0,0,0,0,0,0,0,0,0,0,0,0,0,0,0,0,0,0,0,0,0,0,0,0,0,0,0,0,0,0,0,0,0,0,0,0,1.5,0,0,0,0,0,0,0,0,0,0,0,1,0,0,0,0,0,0,0,0,0,0,0,0,0,0,0,0,6.5,0,0,0,0,0,0,0,0,0,0,0,0,0,0,0,0,0,0,0,0,0,0,0,0,0,0,0,0,0,0,0,0,0,0,0,0,64,0,0,0,0,0,0,0,0,0,0,0,0,0,0,0,0,0,0,0,0,0,0,0,0,0,0,0,0,0,0,0,0,0,0,0,0,0,0,0,0,0,0,4,85.7,34.58,0.239
# 3559,38657,458654,Ikenishi M.,2005,,0,0,0,4,0,0,0,0,0,0,0,0,0,0,0,0,3,0,0,0,0,0,0,0,16,0,0,0,0,0,0,0,0,0,0,0,0,0,0,0,0,0,0,0,0,0,0,0,0,0,0,0,0,0,0,0,0,0,0,0,0,0,0,0,0,0,0,0,0,0,0,1.5,0,0,0,0,0,0,0,0,0,0,0,2,0,0,0,0,0,0,0,0,0,0,0,0,0,0,0,0,5.5,0,0,0,0,0,0,0,0,0,0,0,0,0,0,0,0,0,0,0,0,0,0,0,0,0,0,0,0,0,0,0,0,0,0,0,0,64,0,0,0,0,0,0,0,0,0,0,0,0,0,0,0,0,0,0,0,0,0,0,0,0,0,0,0,0,0,0,0,0,0,0,0,0,0,0,0,0,0,0,4,86.8,35.02,0.239
# 3560,38657,458655,Ikenishi M.,2005,,0,0,0,4,0,0,0,0,0,0,0,0,0,0,0,0,3,0,0,0,0,0,0,0,16,0,0,0,0,0,0,0,0,0,0,0,0,0,0,0,0,0,0,0,0,0,0,0,0,0,0,0,0,0,0,0,0,0,0,0,0,0,0,0,0,0,0,0,0,0,0,3.5,0,0,0,0,0,0,0,0,0,0,0,2,0,0,0,0,0,0,0,0,0,0,0,0,0,0,0,0,3.5,0,0,0,0,0,0,0,0,0,0,0,0,0,0,0,0,0,0,0,0,0,0,0,0,0,0,0,0,0,0,0,0,0,0,0,0,64,0,0,0,0,0,0,0,0,0,0,0,0,0,0,0,0,0,0,0,0,0,0,0,0,0,0,0,0,0,0,0,0,0,0,0,0,0,0,0,0,0,0,4,85.6,34.54,0.239
# 3561,38657,458662,Ikenishi M.,2005,,0,0,0,5,0,0,0,0,0,0,0,0,0,0,0,0,3,0,0,0,0,0,0,0,15,0,0,0,0,0,0,0,0,0,0,0,0,0,0,0,0,0,0,0,0,0,0,0,0,0,0,0,0,0,0,0,0,0,0,0,0,0,0,0,0,0,0,0,0,0,0,0,0,0,0,0,0,0,0,0,0,0,0,4,0,0,0,0,0,0,0,0,0,0,0,0,0,0,0,0,5,0,0,0,0,0,0,0,0,0,0,0,0,0,0,0,0,0,0,0,0,0,0,0,0,0,0,0,0,0,0,0,0,0,0,0,0,64,0,0,0,0,0,0,0,0,0,0,0,0,0,0,0,0,0,0,0,0,0,0,0,0,0,0,0,0,0,0,0,0,0,0,0,0,0,0,0,0,0,0,4,89.6,36.15,0.239
# 3562,39402,465109,Hojamberdiev M.,2012,,0,0,0,0,0,0,0,0,0,0,0,0,0,0,0,0,0,0,0,0,0,0,0,0,12.61729013,0,0,0,0,0,0,0,0,0,0,0,0,0,0,0,0,0,0,0,0,0,0,0,0,0,0,0,0,0,0,0,0,0,0,0,0,0,0,0,0,0,0,0,0,0,0,0,0,0,0,0,0,0,0,0,0,0,0,0,0,0,0,0,0,0,0,0,0,0,0,0,0,0,0,0,14.26987014,0,0,0,0,0,0,0,0,0,0,0,0,0,0,0,0,0,0,0,0,0,0,0,0,0,0,0,0,0,0,0,0,0,0,0,0,71.63655072,0,0,0,0,0,0,0,0,0,0,0,0,0,0,0,0,0,0,0,1.476289015,0,0,0,0,0,0,0,0,0,0,0,0,0,0,0,0,0,0,0,0,0,0,0,74.7,30.19,0.239
# 3563,39858,471005,Ellison A.J.,2012,,0,0,0,12.10878891,0,0,0,0,0,0,0,0,0,4.629537583,0,0,1.239875888,0,0,0,0,0,0,0,5.369462517,0,0,0,0,0,0,0,0,0,0,0,0,0,0,0,0,0,0,0,0,0,0,0,0,0,0.029999997,0,0,0,0,0,0,0,0,0,0,0,0,0,0,0,0,0,0,0,0,0,0,0,0,0,0,0,0,0,0,0,0,0,0,0,0,0,0,0,0,4.859513563,0,0,0,0,0,0,0,0,0,0,0,0,0,0,0,0,0,0,0,0,0,0,0,0,0,0,0,0,0,0,0,0,0,0,0,0,0,0,0,0,0,0,0,0,0,68.55314383,0,0,0,0.089989992,0,0,0,0,0,3.10968872,0,0,0,0,0,0,0,0,0,0,0,0,0,0,0,0,0,0,0,0,0,0,0,0,0,0,0,0,0,0,0,0,0.009998999,81,32.7,0.239
# 3564,40951,478474,Mauro J.C.,2013,,0,0,0,8.960000821,0,0,0,0,0,0,0,0,0,16.88999966,0,0,0,0,0,0,0,0,0,0,8.960000821,0,0,0,0,0,0,0,0,0,0,0,0,0,0,0,0,0,0,0,0,0,0,0,0,0,0,0,0,0,0,0,0,0,0,0,0,0,0,0,0,0,0,0,0,0,0,0,0,0,0,0,0,0,0,0,0,0,0,0,0,0,0,0,0,0,0,2.849999943,0,0,0,0,0,0,0,0,0,0,0,0,0,0,0,0,0,0,0,0,0,0,0,0,0,0,0,0,0,0,0,0,0,0,0,0,0,0,0,0,0,0,0,0,0,61.08999878,0,0,0,0.159999997,0,0,0,0,0,1.069999979,0,0,0,0,0,0,0,0,0,0,0,0,0,0,0,0,0,0,0,0,0,0,0,0,0,0,0,0,0,0,0,0,0.02,67.6,27.3,0.239
# 3565,40951,478483,Mauro J.C.,2013,,0,0,0,7.259274073,0,0,0,0,0,0,0,0,0,16.54835017,0,0,0,0,0,0,0,0,0,0,7.469253075,0,0,0,0,0,0,0,0,0,0,0,0,0,0,0,0,0,0,0,0,0,0,0,0,0,0,0,0,0,0,0,0,0,0,0,0,0,0,0,0,0,0,0,0,0,0,0,0,0,0,0,0,0,0,0,0,0,0,0,0,0,0,0,0,0,0,2.539746025,0,0,0,0,0,0,0,0,0,0,0,0,0,0,0,0,0,0,0,0,0,0,0,0,0,0,0,0,0,0,0,0,0,0,0,0,0,0,0,0,0,0,0,0,0,62.77372063,0,0,0,0.069990001,0,0,0,0,0,3.329667033,0,0,0,0,0,0,0,0,0,0,0,0,0,0,0,0,0,0,0,0,0,0,0,0,0,0,0,0,0,0,0,0,0.009999,68.7,27.71,0.239
# 3566,40951,478487,Mauro J.C.,2013,,0,0,0,9.32,0,0,0,0,0,0,0,0,0,15.94,0,0,0,0,0,0,0,0,0,0,9.62,0,0,0,0,0,0,0,0,0,0,0,0,0,0,0,0,0,0,0,0,0,0,0,0,0,0,0,0,0,0,0,0,0,0,0,0,0,0,0,0,0,0,0,0,0,0,0,0,0,0,0,0,0,0,0,0,0,0,0,0,0,0,0,0,0,0,2.57,0,0,0,0,0,0,0,0,0,0,0,0,0,0,0,0,0,0,0,0,0,0,0,0,0,0,0,0,0,0,0,0,0,0,0,0,0,0,0,0,0,0,0,0,0,61.15,0,0,0,0.07,0,0,0,0,0,1.32,0,0,0,0,0,0,0,0,0,0,0,0,0,0,0,0,0,0,0,0,0,0,0,0,0,0,0,0,0,0,0,0,0.01,69.3,27.97,0.239
# 3567,40951,478489,Mauro J.C.,2013,,0,0,0,7.450744851,0,0,0,0,0,0,0,0,0,16.16161968,0,0,0,0,0,0,0,0,0,0,3.200319936,0,0,0,0,0,0,0,0,0,0,0,0,0,0,0,0,0,0,0,0,0,0,0,0,0,0,0,0,0,0,0,0,0,0,0,0,0,0,0,0,0,0,0,0,0,0,0,0,0,0,0,0,0,0,0,0,0,0,0,0,0,0,0,0,0,0,2.180217956,0,0,0,0,0,0,0,0,0,0,0,0,0,0,0,0,0,0,0,0,0,0,0,0,0,0,0,0,0,0,0,0,0,0,0,0,0,0,0,0,0,0,0,0,0,64.25641871,0,0,0,0.060009999,0,0,0,0,0,6.680667866,0,0,0,0,0,0,0,0,0,0,0,0,0,0,0,0,0,0,0,0,0,0,0,0,0,0,0,0,0,0,0,0,0.010001,67.4,27.2,0.239
# 3568,20715,186908,Sarkisov P.D.,1986,,0,0,0,15,0,0,0,0,0,0,0,0,0,0,0,0,0,0,0,0,0,0,0,0,0,0,0,0,0,0,0,0,0,0,0,0,0,0,0,0,0,0,0,0,0,0,0,0,0,0,0,0,0,0,0,0,0,0,0,0,0,0,0,0,0,0,0,0,0,0,0,0,0,0,0,0,0,0,0,0,0,0,0,0,0,0,0,0,0,0,0,11,0,0,0,0,0,0,0,0,14,0,0,0,0,0,0,0,0,0,0,0,0,0,0,0,0,0,0,0,0,0,0,0,0,0,0,0,0,0,0,0,0,0,0,0,0,60,0,0,0,0,0,0,0,0,0,0,0,0,0,0,0,0,0,0,0,0,0,0,0,0,0,0,0,0,0,0,0,0,0,0,0,0,0,0,0,0,0,0,0,66.4,26.8,0.238806
# 3569,1980,44500,Eagan R.J.,1978,,0,0,0,0,0,0,0,0,0,0,0,0,0,0,0,0,0,0,0,0,0,0,0,0,0,0,0,0,0,0,0,0,0,0,0,0,0,0,0,0,0,0,0,0,0,0,0,0,0,0,0,0,0,0,0,0,0,0,0,0,0,0,0,0,0,0,0,0,0,0,0,0,0,0,0,0,0,0,0,0,0,0,0,0,0,0,0,0,0,0,0,0,0,0,0,0,0,0,0,0,20,0,0,0,0,0,0,0,0,0,0,0,0,0,0,0,0,0,0,0,0,0,0,0,0,0,0,0,0,0,0,0,0,0,0,0,0,80,0,0,0,0,0,0,0,0,0,0,0,0,0,0,0,0,0,0,0,0,0,0,0,0,0,0,0,0,0,0,0,0,0,0,0,0,0,0,0,0,0,0,0,60.2,24.3,0.2386832
# 3570,3122,110702,State Optical I,1975,LF8,0,0,0,2.611838712,0,0,0,0.144105943,0,0,0,0,0,2.962517174,0,0,0,0,0,0,0,0,0,0,0,0,0,0,0,0,0,0,0,0,0,0,0,0,0,0,0,0,0,0,0,0,0,0,18.77077411,0,0,0,0,0,0,0,0,0,0,0,0,0,0,0,0,0,0,0,0,0,0,13.15689259,0,0,0,0,0,0,0,0,0,0,0,0,0,0,0,0,0,0,0,0,0,0,0,0,0,0,0,0,0,0,0,0,0,0,0,0,0,0,0,0,0,0,0,0,0,0,0,0,0,0,0,0,0,0,0,0,0,0,0,0,0,0,0,0,0,51.10676764,0,0,0,0,0,0,0,0,0,0,0,0,0,0,0,0,0,0,0,11.24710383,0,0,0,0,0,0,0,0,0,0,0,0,0,0,0,0,0,0,0,0,0,0,0,65.5,26.44,0.2386535
# 3571,3861,12497,Takahashi K.,1983,,0,0,0,0,0,0,0,0,0,0,0,0,0,29.41176,0,0,0,0,0,0,0,0,0,0,0,0,0,0,0,0,0,0,0,0,0,0,0,0,0,0,0,0,0,0,0,0,0,0,0,0,0,0,0,0,0,0,0,0,0,0,0,0,0,0,0,0,0,0,0,0,0,0,0,0,0,0,0,0,0,0,0,0,0,0,0,0,0,0,0,0,0,0,0,0,0,0,0,0,0,0,11.76471,0,0,0,0,0,0,0,0,0,0,0,0,0,0,0,0,0,0,0,0,0,0,0,0,0,0,0,0,0,0,0,0,0,0,0,0,58.82353,0,0,0,0,0,0,0,0,0,0,0,0,0,0,0,0,0,0,0,0,0,0,0,0,0,0,0,0,0,0,0,0,0,0,0,0,0,0,0,0,0,0,0,62.5,25.23,0.2386049
# 3572,4653,4471,Appen A.A.,1959,,0,0,0,0,0,0,0,0,0,0,0,0,0,24,0,0,0,0,0,0,0,0,0,0,0,0,0,0,0,0,0,0,0,0,0,0,0,0,0,0,0,0,0,0,0,0,0,0,0,0,0,0,0,0,0,0,0,0,0,0,0,0,0,0,0,0,0,0,0,0,0,0,0,0,0,0,0,0,0,0,0,0,0,0,0,0,0,0,0,0,0,0,0,0,0,0,0,0,0,0,8,0,0,0,0,0,0,0,0,0,0,0,0,0,0,0,0,0,0,0,0,0,0,0,0,0,0,0,0,0,0,0,0,0,0,0,0,68,0,0,0,0,0,0,0,0,0,0,0,0,0,0,0,0,0,0,0,0,0,0,0,0,0,0,0,0,0,0,0,0,0,0,0,0,0,0,0,0,0,0,0,61.7,24.91,0.2384585
# 3573,2681,110682,State Optical I,1975,BF8,0,0,0,0,0,0,0,0.258999938,0,0,0,0,0,0,0,0,7.383765228,0,0,0,0,0,0,0,0,0,0,0,0,0,0,0,0,0,0,0,0,0,0,0,0,0,0,0,0,0,0,0,0,0,0,0,0,0,0,0,0,0,0,0,0,0,0,0,0,0,0,0,0,0,0,7.097254297,0,0,0,0,0,0,0,0,0,0,0,0,0,0,0,0,0,0,0,0,0,0,0,0,0,0,0,0,1.62663461,0,0,0,0,0,0,0,0,0,0,0,0,0,0,0,0,0,0,6.83459736,0,0,0,0,0,0,0,0,0,0,0,0,0,0,0,0,0,68.7675035,0,0,0,0,0,0,0,0,0,0,0,0,0,0,0,0,0,0,0,0,0,0,0,0,0,0,0,0,0,0,0,0,0,0,0,0,0,0,0,8.031245073,0,0,0,64.2,25.92,0.2384259
# 3574,1834,9137,Takahashi K.,1983,,0,0,0,0,0,0,0,0,0,0,0,0,0,0,0,0,0,0,0,0,0,0,0,0,0,0,0,0,0,0,0,0,0,0,0,0,0,0,0,0,0,0,0,0,0,0,0,0,0,0,0,0,0,0,0,0,0,0,0,0,0,0,0,0,0,0,0,0,0,0,0,20,0,0,0,0,0,0,0,0,0,0,0,0,0,0,0,0,0,0,0,0,0,0,0,0,0,0,0,0,0,0,0,0,0,0,0,0,0,0,0,0,0,0,0,0,0,0,0,0,0,0,0,0,0,0,0,0,0,0,0,0,0,0,0,0,0,80,0,0,0,0,0,0,0,0,0,0,0,0,0,0,0,0,0,0,0,0,0,0,0,0,0,0,0,0,0,0,0,0,0,0,0,0,0,0,0,0,0,0,0,47.6,19.22,0.2382935
# 3575,1980,44499,Eagan R.J.,1978,,0,0,0,22.6,0,0,0,0,0,0,0,0,0,0,0,0,0,0,0,0,0,0,0,0,0,0,0,0,0,0,0,0,0,0,0,0,0,0,0,0,0,0,0,0,0,0,0,0,0,0,0,0,0,0,0,0,0,0,0,0,0,0,0,0,0,0,0,0,0,0,0,0,0,0,0,0,0,0,0,0,0,0,0,0,0,0,0,0,0,0,0,0,0,0,0,0,0,0,0,0,17.4,0,0,0,0,0,0,0,0,0,0,0,0,0,0,0,0,0,0,0,0,0,0,0,0,0,0,0,0,0,0,0,0,0,0,0,0,60,0,0,0,0,0,0,0,0,0,0,0,0,0,0,0,0,0,0,0,0,0,0,0,0,0,0,0,0,0,0,0,0,0,0,0,0,0,0,0,0,0,0,0,78,31.5,0.2380952
# 3576,4562,14653,Osaka A.,1986,,0,0,0,0,0,0,0,0,0,0,0,0,0,0,0,0,0,0,0,0,0,0,0,0,0,0,0,0,0,0,0,0,0,0,0,0,0,0,0,0,0,0,0,0,0,0,0,0,0,0,0,0,0,0,0,0,0,0,0,0,65.23,0,0,0,0,0,0,0,0,0,0,0,0,0,0,0,0,0,0,0,0,0,0,0,0,0,0,0,0,0,0,0,0,0,0,0,0,0,0,0,13.05,0,0,0,0,0,0,0,0,0,0,0,0,0,0,0,0,0,0,0,0,0,0,0,0,0,0,0,0,0,0,0,0,0,0,0,0,21.72,0,0,0,0,0,0,0,0,0,0,0,0,0,0,0,0,0,0,0,0,0,0,0,0,0,0,0,0,0,0,0,0,0,0,0,0,0,0,0,0,0,0,0,70.2,28.35,0.2380952
# 3577,28441,364508,Zou Xuelu,2004,,0,0,0,4,0,0,0,0,0,0,0,0,0,0,0,0,3,0,0,0,0,0,0,0,13,0,0,0,0,0,0,0,0,0,0,0,0,0,0,0,0,0,0,0,0,0,0,0,0,0,0,0,0,0,0,0,0,0,0,0,0,0,0,0,0,0,0,0,0,0,0,5,0,0,0,0,0,0,0,0,0,0,0,0,0,0,0,0,0,0,0,0,0,0,0,0,0,0,0,0,4,0,0,0,0,0,0,0,0,0,0,0,0,0,0,0,0,0,0,0,0,0,0,0,0,0,0,0,0,0,0,0,0,0,0,0,0,63,0,0,0,0,0,0,0,0,0,0,0,0,0,0,0,0,0,0,0,4,0,0,0,0,0,0,0,0,0,0,0,0,0,0,0,0,0,0,0,0,0,0,4,82.7,33.4,0.2380238
# 3578,214,20082,Polukhin V.N.,1983,,0,0,0,0,0,0,0,0,0,0,0,0,0,40.31656919,0,0,0,0,0,0,0,0,0,0,0,0,0,0,0,0,0,0,0,0,0,0,0,0,0,0,0,0,0,0,0,0,0,0,0,0,0,0,0,0,0,0,0,0,0,0,46.55493907,0,0,0,0,0,0,0,0,0,0,0,0,0,0,0,0,0,0,0,0,0,0,0,0,0,0,0,0,0,0,0,0,0,0,0,0,0,0,0,6.564245869,0,0,0,0,0,0,0,0,0,0,0,0,0,0,0,0,0,0,0,0,0,0,0,0,0,0,0,0,0,0,0,0,0,0,0,0,6.564245869,0,0,0,0,0,0,0,0,0,0,0,0,0,0,0,0,0,0,0,0,0,0,0,0,0,0,0,0,0,0,0,0,0,0,0,0,0,0,0,0,0,0,0,43.8,17.7,0.238
# 3579,215,20154,Polukhin V.N.,1983,,0,0,0,0,0,0,0,0,0,0,0,0,0,0,0,0,0,0,0,0,0,0,0,0,0,0,0,0,0,0,0,0,0,0,0,0,0,0,0,0,0,0,0,0,0,0,0,0,0,0,0,0,0,0,0,0,0,0,0,0,71.58190273,0,0,0,0,0,0,0,0,0,0,0,0,0,0,0,0,0,0,0,0,0,0,0,0,0,0,0,0,0,0,0,0,0,0,0,0,0,0,0,10.09305193,0,0,0,0,0,8.231993414,0,0,0,0,0,0,0,0,0,0,0,0,0,0,0,0,0,0,0,0,0,0,0,0,0,0,0,0,0,0,10.09305193,0,0,0,0,0,0,0,0,0,0,0,0,0,0,0,0,0,0,0,0,0,0,0,0,0,0,0,0,0,0,0,0,0,0,0,0,0,0,0,0,0,0,0,69.3,28,0.238
# 3580,216,20139,Polukhin V.N.,1983,,0,0,0,0,0,0,0,0,0,0,0,0,0,0,0,0,0,0,0,0,0,0,0,0,0,0,0,0,0,0,0,0,0,0,0,0,0,0,0,0,0,0,0,0,0,0,0,0,0,0,0,0,0,0,0,0,0,0,0,0,72.25429665,0,0,0,0,7.369995578,0,0,0,0,0,0,0,0,0,0,0,0,0,0,0,0,0,0,0,0,0,0,0,0,0,0,0,0,0,0,0,0,0,0,10.18785389,0,0,0,0,0,0,0,0,0,0,0,0,0,0,0,0,0,0,0,0,0,0,0,0,0,0,0,0,0,0,0,0,0,0,0,0,10.18785389,0,0,0,0,0,0,0,0,0,0,0,0,0,0,0,0,0,0,0,0,0,0,0,0,0,0,0,0,0,0,0,0,0,0,0,0,0,0,0,0,0,0,0,67.9,27.5,0.238
# 3581,216,20202,Polukhin V.N.,1983,,0,0,0,0,0,0,0,0,0,0,0,0,0,0,0,0,0,0,0,0,0,0,0,0,0,0,0,0,0,0,0,0,0,0,0,0,0,0,0,0,0,0,0,0,0,0,0,0,0,0,0,0,0,0,0,0,0,0,0,0,70.82153212,0,0,0,0,0,0,0,0,0,0,0,0,0,0,0,0,0,0,0,0,0,0,0,0,0,0,0,0,0,0,0,0,0,0,0,0,0,0,0,9.9858343,0,0,0,0,0,0,0,0,0,0,0,0,0,0,0,0,0,0,0,0,0,0,0,0,0,0,0,0,0,0,0,0,0,0,0,0,9.9858343,0,0,0,0,0,0,0,0,0,0,0,0,0,0,0,0,0,0,0,0,0,0,0,0,0,0,0,0,0,0,0,9.206799276,0,0,0,0,0,0,0,0,0,0,0,63.2,25.5,0.238
# 3582,217,20121,Polukhin V.N.,1983,,0,0,0,0,0,0,0,0,0,0,0,0,0,0,0,0,0,0,0,0,0,0,0,0,0,0,0,0,0,0,0,0,0,0,0,0,0,0,0,0,0,0,0,0,0,0,0,0,0,0,0,0,0,0,0,0,0,0,0,0,84.32462494,0,0,0,0,0,0,0,0,0,0,0,0,0,0,0,0,0,0,0,0,0,0,0,0,0,0,0,0,0,0,0,0,0,0,0,0,0,0,0,7.83768753,0,0,0,0,0,0,0,0,0,0,0,0,0,0,0,0,0,0,0,0,0,0,0,0,0,0,0,0,0,0,0,0,0,0,0,0,7.83768753,0,0,0,0,0,0,0,0,0,0,0,0,0,0,0,0,0,0,0,0,0,0,0,0,0,0,0,0,0,0,0,0,0,0,0,0,0,0,0,0,0,0,0,62.5,25.2,0.238
# 3583,217,20175,Polukhin V.N.,1983,,0,0,0,0,0,0,0,0,0,0,0,0,0,0,0,0,0,0,0,2.212051956,0,0,0,0,0,0,0,0,0,0,0,0,0,0,0,0,0,0,0,0,0,0,0,0,0,0,0,0,0,0,0,0,0,0,0,0,0,0,0,0,76.27764847,0,0,0,0,0,0,0,0,0,0,0,0,0,0,0,0,0,0,0,0,0,0,0,0,0,0,0,0,0,0,0,0,0,0,0,0,0,0,0,10.75514978,0,0,0,0,0,0,0,0,0,0,0,0,0,0,0,0,0,0,0,0,0,0,0,0,0,0,0,0,0,0,0,0,0,0,0,0,10.75514978,0,0,0,0,0,0,0,0,0,0,0,0,0,0,0,0,0,0,0,0,0,0,0,0,0,0,0,0,0,0,0,0,0,0,0,0,0,0,0,0,0,0,0,66.8,27,0.238
# 3584,217,20177,Polukhin V.N.,1983,,0,0,0,0,0,0,0,0,0,0,0,0,0,0,0,0,0,0,0,4.825537614,0,0,0,0,0,0,0,0,0,0,0,0,0,0,0,0,0,0,0,0,0,0,0,0,0,0,0,0,0,0,0,0,0,0,0,0,0,0,0,0,74.23904406,0,0,0,0,0,0,0,0,0,0,0,0,0,0,0,0,0,0,0,0,0,0,0,0,0,0,0,0,0,0,0,0,0,0,0,0,0,0,0,10.46770916,0,0,0,0,0,0,0,0,0,0,0,0,0,0,0,0,0,0,0,0,0,0,0,0,0,0,0,0,0,0,0,0,0,0,0,0,10.46770916,0,0,0,0,0,0,0,0,0,0,0,0,0,0,0,0,0,0,0,0,0,0,0,0,0,0,0,0,0,0,0,0,0,0,0,0,0,0,0,0,0,0,0,66.2,26.7,0.238
# 3585,217,20181,Polukhin V.N.,1983,,0,0,0,0,0,0,0,0,0,0,0,0,0,0,0,0,0,0,0,14.30481029,0,0,0,0,0,0,0,0,0,0,0,0,0,0,0,0,0,0,0,0,0,0,0,0,0,0,0,0,0,0,0,0,0,0,0,0,0,0,0,0,66.84492134,0,0,0,0,0,0,0,0,0,0,0,0,0,0,0,0,0,0,0,0,0,0,0,0,0,0,0,0,0,0,0,0,0,0,0,0,0,0,0,9.425134189,0,0,0,0,0,0,0,0,0,0,0,0,0,0,0,0,0,0,0,0,0,0,0,0,0,0,0,0,0,0,0,0,0,0,0,0,9.425134189,0,0,0,0,0,0,0,0,0,0,0,0,0,0,0,0,0,0,0,0,0,0,0,0,0,0,0,0,0,0,0,0,0,0,0,0,0,0,0,0,0,0,0,63.9,25.7,0.238
# 3586,255,20577,Livshits V.Ya.,1989,,0,0,0,0,0,0,0,0,0,0,0,0,0,0,0,0,0,0,0,0,0,0,0,0,0,0,0,0,0,0,0,0,0,0,0,0,0,0,0,0,0,0,0,0,0,0,0,0,0,0,0,0,0,0,0,0,0,0,0,0,0,0,0,0,0,0,0,0,0,0,0,0,0,0,0,0,0,0,0,0,0,0,0,20,0,0,0,0,0,0,0,0,0,0,0,0,0,0,0,0,14,0,0,0,0,0,0,0,0,0,0,0,0,0,0,0,0,0,0,0,0,0,0,0,0,0,0,0,0,0,0,0,0,0,0,0,0,51,0,0,0,0,0,0,0,0,0,0,0,15,0,0,0,0,0,0,0,0,0,0,0,0,0,0,0,0,0,0,0,0,0,0,0,0,0,0,0,0,0,0,0,112,45.5,0.238
# 3587,257,20592,Livshits V.Ya.,1988,,0,0,0,0,0,0,0,0,0,0,0,0,0,0,0,0,0,0,0,0,0,0,0,0,10.9,0,0,0,0,0,0,0,0,0,0,0,0,0,0,0,0,0,0,0,0,0,0,0,0,0,0,0,0,0,0,0,0,0,0,0,0,0,0,0,0,0,0,0,0,0,0,3.6,0,0,0,0,0,0,0,0,0,0,0,0,0,0,0,0,0,0,0,0,0,0,0,0,0,0,0,0,14.2,0,0,0,0,0,0,0,0,0,0,0,0,0,0,0,0,0,0,0,0,0,0,0,0,0,0,0,0,0,0,0,0,0,0,0,0,71.3,0,0,0,0,0,0,0,0,0,0,0,0,0,0,0,0,0,0,0,0,0,0,0,0,0,0,0,0,0,0,0,0,0,0,0,0,0,0,0,0,0,0,0,72.3,29.2,0.238
# 3588,267,20657,Livshits V.Ya.,1991,,0,0,0,0,0,0,0,0,0,0,0,0,0,0,0,0,0,0,0,0,0,0,0,0,0,0,0,0,0,0,0,0,0,0,0,0,0,0,0,0,0,0,0,0,0,0,0,0,0,0,0,0,0,0,0,0,0,0,0,0,0,0,0,0,0,0,0,0,0,0,0,0,0,0,0,0,0,0,0,0,0,0,0,15,0,0,0,0,0,0,0,0,0,0,0,0,0,0,0,0,16,0,0,0,0,0,10,0,0,0,0,0,0,0,0,0,0,0,0,0,0,0,0,0,0,0,0,0,0,0,0,0,0,0,0,0,0,59,0,0,0,0,0,0,0,0,0,0,0,0,0,0,0,0,0,0,0,0,0,0,0,0,0,0,0,0,0,0,0,0,0,0,0,0,0,0,0,0,0,0,0,91.8,37.1,0.238
# 3589,572,24637,Spinner S.,1954,F605/381,0,0,0,0,0,0,0,0.228300016,0,0,0,0,0,0,0,0,0,0,0,0,0,0,0,0,0,0,0,0,0,0,0,0,0,0,0,0,0,0,0,0,0,0,0,0,0,0,0,0,0,0,0,0,0,0,0,0,0,0,0,0,0,0,0,0,0,0,0,0,0,0,0,8.439914591,0,0,0,0,0,0,0,0,0,0,0,0,0,0,0,0,0,0,0,0,0,0,0,0,0,0,0,0,3.206759224,0,0,0,0,0,0,0,0,0,0,0,0,0,0,0,0,0,0,16.55458116,0,0,0,0,0,0,0,0,0,0,0,0,0,0,0,0,0,71.57044501,0,0,0,0,0,0,0,0,0,0,0,0,0,0,0,0,0,0,0,0,0,0,0,0,0,0,0,0,0,0,0,0,0,0,0,0,0,0,0,0,0,0,0,55.3,22.37,0.238
# 3590,1888,122468,Sanin V.I.,1982,,0,0,0,0,0,0,0,0,0,0,0,0,0,0,0,0,0,0,0,0,0,0,0,0,20,0,0,0,0,0,0,0,0,0,0,0,0,0,0,0,0,0,0,0,0,0,0,0,0,0,0,0,0,0,0,0,0,0,0,0,0,0,0,0,0,0,0,0,0,0,0,6,0,0,0,0,0,0,0,0,0,0,0,0,0,0,0,0,0,0,0,6,0,0,0,0,0,0,0,0,0,0,0,0,0,0,0,0,0,0,0,0,0,0,0,0,0,0,0,0,0,0,0,0,0,0,0,0,0,0,0,0,0,0,0,0,0,68,0,0,0,0,0,0,0,0,0,0,0,0,0,0,0,0,0,0,0,0,0,0,0,0,0,0,0,0,0,0,0,0,0,0,0,0,0,0,0,0,0,0,0,,,0.238
# 3591,1966,110921,Kisin B.I.,1959,BF28,0,0,0,0,0,0,0,0.111000017,0,0,0,0,0,0,0,0,2.222810333,0,0,0,0,0,0,0,4.187919628,0,0,0,0,0,0,0,0,0,0,0,0,0,0,0,0,0,0,0,0,0,0,0,0,0,0,0,0,0,0,0,0,0,0,0,0,0,0,0,0,0,0,0,0,0,0,2.959385444,0,0,0,0,0,0,0,0,0,0,0,0,0,0,0,0,0,0,0,0,0,0,0,0,0,0,0,0,0,0,0,0,0,0,0,0,0,0,0,0,0,0,0,0,0,0,0,18.71268281,0,0,0,0,0,0,0,0,0,0,0.101500015,0,0,0,0,0,0,64.39715966,0,0,0,0,0,0,0,0,0,0,0,0,0,0,0,0,0,0,0,0,0,0,0,0,0,0,0,0,0,0,0,0,0,0,0,0,0,0,0,7.307542096,0,0,0,65.4,26.41,0.238
# 3592,2314,31319,Tennison D.G.,1981,,0,0,0,0,0,0,0,0,0,0,0,0,0,0,0,0,0,0,0,0,0,0,0,0,0,0,0,0,0,0,0,0,0,0,0,0,0,0,0,0,0,0,0,0,0,0,0,0,0,0,0,0,0,0,0,0,0,0,0,0,0,0,0,0,0,0,0,0,0,0,0,5,0,0,0,0,0,0,0,0,0,0,0,0,0,0,0,0,0,0,0,0,0,0,0,0,0,0,0,0,20,0,0,0,0,0,0,0,0,0,0,0,0,0,0,0,0,0,0,0,0,0,0,0,0,0,0,0,0,0,0,0,0,0,0,0,0,75,0,0,0,0,0,0,0,0,0,0,0,0,0,0,0,0,0,0,0,0,0,0,0,0,0,0,0,0,0,0,0,0,0,0,0,0,0,0,0,0,0,0,0,60.7,24.5,0.238
# 3593,3128,153255,Livshits V.Ya.,1994,,0,0,0,0,0,0,0,0,0,0,0,0,0,0,0,0,0,0,0,0,0,0,0,0,0,0,0,0,0,0,0,0,0,0,0,0,0,0,0,0,0,0,0,0,0,0,0,0,0,0,0,0,0,0,0,0,0,0,0,0,0,0,0,0,0,0,0,0,0,0,0,0,0,0,0,0,0,0,0,0,0,0,0,5,0,0,0,0,0,0,0,0,0,0,0,0,0,0,0,0,20,0,0,0,0,0,0,0,0,0,0,0,0,0,0,0,0,0,0,0,0,0,0,0,0,0,0,0,0,0,0,0,0,0,0,0,0,57,0,0,0,3,0,0,0,0,0,0,0,0,0,0,0,0,0,0,0,15,0,0,0,0,0,0,0,0,0,0,0,0,0,0,0,0,0,0,0,0,0,0,0,89.7,36.2,0.238
# 3594,3842,12262,Rouse G.B.,1981,,0,0,0,0,0,0,0,0,0,0,0,0,0,0,0,0,0,0,0,0,0,0,0,0,0,0,0,0,0,0,0,0,0,0,0,0,3.3303329,0,0,0,0,0,0,0,0,0,0,0,0,0,0,0,0,0,0,0,0,0,0,0,0,0,0,0,0,0,0,0,0,0,0,0,0,0,0,0,0,0,0,0,0,0,0,0,0,0,0,0,0,0,0,0,0,0,0,0,0,0,0,0,13.3313296,0,0,0,0,0,0,0,0,0,0,0,0,0,0,0,0,0,0,0,0,0,0,0,0,0,0,0,0,0,0,0,0,0,0,0,0,83.3383375,0,0,0,0,0,0,0,0,0,0,0,0,0,0,0,0,0,0,0,0,0,0,0,0,0,0,0,0,0,0,0,0,0,0,0,0,0,0,0,0,0,0,0,56,22.61,0.238
# 3595,3865,12552,Johnston R.A.,1975,,0,0,0,0,0,0,0,0,0,0,0,0,0,0,0,0,0,0,0,0,0,0,0,0,0,0,0,0,0,0,0,0,0,0,0,0,0,0,0,0,0,0,0,0,0,0,0,0,0,0,0,0,0,0,0,0,0,0,0,0,0,0,0,0,0,0,0,0,0,0,0,0,0,0,0,0,0,0,0,0,0,0,0,0,0,0,0,0,0,0,0,0,0,0,0,0,0,0,0,0,20,0,0,0,0,0,0,0,0,0,0,0,0,0,0,0,0,0,0,0,0,0,0,0,0,0,0,0,0,0,0,0,0,0,0,0,0,60,0,0,0,0,0,0,0,0,0,0,0,0,0,0,0,0,0,0,0,20,0,0,0,0,0,0,0,0,0,0,0,0,0,0,0,0,0,0,0,0,0,0,0,82,33.11,0.238
# 3596,6099,17447,Nemilov S.V.,1976,,0,0,0,0,0,0,0,0,0,0,0,0,0,30,0,0,0,0,0,0,0,0,0,0,0,0,0,0,0,0,0,0,0,0,0,0,0,0,0,0,0,0,0,0,0,0,0,0,0,0,0,0,0,0,0,0,0,0,0,0,45,0,0,0,0,0,0,0,0,0,0,0,0,0,0,0,0,0,0,25,0,0,0,0,0,0,0,0,0,0,0,0,0,0,0,0,0,0,0,0,0,0,0,0,0,0,0,0,0,0,0,0,0,0,0,0,0,0,0,0,0,0,0,0,0,0,0,0,0,0,0,0,0,0,0,0,0,0,0,0,0,0,0,0,0,0,0,0,0,0,0,0,0,0,0,0,0,0,0,0,0,0,0,0,0,0,0,0,0,0,0,0,0,0,0,0,0,0,0,0,0,99.3,40.12,0.238
# 3597,7080,121858,Butler B.P.,1996,,0,0,0,11.69541728,0,0,0,0,0,0,0,0,0,0,0,0,0.060571634,0,0,0,0,0,0,0,12.9731379,0,0,0,0,0,0,0,0,0,0,0,0,0,0,0,0,0,0,0,0,0,0,0,8.538071015,0,1.027008542,0,0,0,0,0,0,0,0,0,0,0,0,0,0,0,0,0,0,0,0,1.538077793,0,0,0,0,0,0,0,0,0,0,0,1.056730789,0,0,0,0,0,0,0,1.735884438,0,0,0,0,0,0,0,0,6.852908998,0,0,0,0,0,0,0,0,0,0,0,0,0,0,0,0,0,0,0.088767068,0,0,0,0,0,0,0,0,0,0,0,0,0,0,0,0,0,53.84187782,0,0,0,0,0,0,0,0,0,0.59154672,0,0,0,0,0,0,0,0,0,0,0,0,0,0,0,0,0,0,0,0,0,0,0,0,0,0,0,0,0,0,0,0,0,79.7,32.19,0.238
# 3598,7080,121861,Butler B.P.,1996,,0,0,0,13.92799069,0,0,0,0,0,0,0,0,0,0,0,0,0,0,0,0,0,0,0,0,12.05701388,0,0,0,0,0,0,0,0,0,0,0,0,0,0,0,0,0,0,0,0,0,0,0,8.566031178,0,0.070830258,0,0,0,0,0,0,0,0,0,0,0,0,0,0,0,0,0,0,0,0,2.521591178,0,0,0,0,0,0,0,0,0,0,0,0,0,0,0,0,0,0,0,1.668194072,0,0,0,0,0,0,0,0,11.98363362,0,0,0,0,0,0,0,0,0,0,0,0,0,0,0,0,0,0,0.061936255,0,0,0,0,0,0,0,0,0,0,0,0,0,0,0,0,0,49.14277886,0,0,0,0,0,0,0,0,0,0,0,0,0,0,0,0,0,0,0,0,0,0,0,0,0,0,0,0,0,0,0,0,0,0,0,0,0,0,0,0,0,0,0,78.7,31.82,0.238
# 3599,7347,93927,Shinkai N.,1981,,0,0,0,0,0,0,0,0,0,0,0,0,0,50,0,0,0,0,0,0,0,0,0,0,0,0,0,0,0,0,0,0,0,0,0,0,0,0,0,0,0,0,0,0,0,0,0,0,0,0,0,0,0,0,0,0,0,0,0,0,0,0,0,0,0,0,0,0,0,0,0,0,0,0,0,0,0,0,0,0,0,0,0,0,0,0,0,0,0,0,0,0,0,0,0,0,0,0,0,0,0,0,0,0,0,0,0,0,0,0,0,0,0,0,0,0,0,0,0,37.5,0,0,0,0,0,0,0,0,0,0,0,0,0,0,0,0,0,0,0,0,0,0,0,0,0,0,0,0,0,0,0,0,0,0,0,0,0,0,0,0,0,0,0,0,0,0,0,0,0,0,0,0,0,0,0,0,0,12.5,0,0,0,71.9,29.1,0.238
# 3600,7347,93930,Shinkai N.,1981,,0,0,0,0,0,0,0,0,0,0,0,0,0,60,0,0,0,0,0,0,0,0,0,0,0,0,0,0,0,0,0,0,0,0,0,0,0,0,0,0,0,0,0,0,0,0,0,0,0,0,0,0,0,0,0,0,0,0,0,0,0,0,0,0,0,0,0,0,0,0,0,0,0,0,0,0,0,0,0,0,0,0,0,0,0,0,0,0,0,0,0,0,0,0,0,0,0,0,0,0,0,0,0,0,0,0,0,0,0,0,0,0,0,0,0,0,0,0,0,40,0,0,0,0,0,0,0,0,0,0,0,0,0,0,0,0,0,0,0,0,0,0,0,0,0,0,0,0,0,0,0,0,0,0,0,0,0,0,0,0,0,0,0,0,0,0,0,0,0,0,0,0,0,0,0,0,0,0,0,0,0,64.7,26.1,0.238
# 3601,7347,93935,Shinkai N.,1981,,0,0,0,0,0,0,0,0,0,0,0,0,0,70,0,0,0,0,0,0,0,0,0,0,0,0,0,0,0,0,0,0,0,0,0,0,0,0,0,0,0,0,0,0,0,0,0,0,0,0,0,0,0,0,0,0,0,0,0,0,0,0,0,0,0,0,0,0,0,0,0,0,0,0,0,0,0,0,0,0,0,0,0,0,0,0,0,0,0,0,0,0,0,0,0,0,0,0,0,0,0,0,0,0,0,0,0,0,0,0,0,0,0,0,0,0,0,0,0,22.5,0,0,0,0,0,0,0,0,0,0,0,0,0,0,0,0,0,0,0,0,0,0,0,0,0,0,0,0,0,0,0,0,0,0,0,0,0,0,0,0,0,0,0,0,0,0,0,0,0,0,0,0,0,0,0,0,0,7.5,0,0,0,64.4,26.1,0.238
# 3602,8583,59563,Senin H.B.,1994,,0,0,0,0,0,0,0,0,0,0,0,0,0,0,0,0,0,0,0,0,0,0,0,0,0,0,0,0,0,0,0,0,0,0,0,0,0,0,0,0,0,0,0,0,0,0,0,0,0,0,0,0,0,0,0,0,0,24.5,0,0,0,0,0,0,0,0,0,0,0,0,0,0,0,0,0,0,0,0,0,0,0,0,0,0,0,0,0,0,0,0,0,0,0,0,0,0,0,0,0,0,0,0,0,0,0,0,0,0,0,0,0,0,0,0,0,75.5,0,0,0,0,0,0,0,0,0,0,0,0,0,0,0,0,0,0,0,0,0,0,0,0,0,0,0,0,0,0,0,0,0,0,0,0,0,0,0,0,0,0,0,0,0,0,0,0,0,0,0,0,0,0,0,0,0,0,0,0,0,0,0,0,0,58.7,23.7,0.238
# 3603,14030,118696,Weber W.J.,1984,,0,0,0,0.932565473,0,0,0,0,0,0,0,0,0,9.378327759,0,0,0.124030276,0,0,0,0,0,0,0,4.747716916,0,0,0,0,0,0,0.162000099,0,0,0,0.020850013,0.051736202,0,0,0,0,0,0,0,0,0,0.01621001,0,0,0,0.039690024,0,0,0,0,0,0,0.001749001,0,0,0,0,0,0,0,0,0,0,0,0,0,0,0,0,0,0,0,0,0,0.021400013,0,0,0,0,0,0,0,0,0,0,0,4.875650994,0,0,0,0.160400099,0.445900274,0,0,0,16.7734803,0,0,0,0,0,0,0,0.067820042,0,0,0.084870052,0,0,0,0.196497721,0,0,0,0,0.170900105,0.019220012,0,0,0.01695001,0,0.009990006,0.252500155,0,0,0,0,0,0,0,0,0,57.92082557,0.012730008,0,0,0,0,0,0,0,0,0.14682279,0,0,0,0,0,0.043690447,0,0,0,2.698179657,0,0,0,0,0,0,0,0.06573004,0,0,0,0,0,0.01684001,0,0,0,0,0,0,0,0,0.524725922,81.7,33,0.238
# 3604,16472,158845,Livshits V.Ya.,1999,,0,0,0,0,0,0,0,0,0,0,0,0,0,0,0,0,0,0,0,0,0,0,0,0,0,0,0,0,0,0,0,0,0,0,0,0,0,0,0,0,0,0,0,0,0,0,0,0,0,0,0,0,0,0,0,0,0,0,0,0,0,0,0,0,0,0,0,0,0,0,0,0,0,0,0,0,0,0,0,0,0,0,0,5,0,0,0,0,0,0,0,0,0,0,0,0,0,0,0,0,20,0,0,0,0,0,0,0,0,0,0,0,0,0,0,0,0,0,0,0,0,0,0,0,0,0,0,0,0,0,0,0,0,0,0,0,0,57,0,0,0,0,0,0,0,0,0,0,0,0,0,0,0,0,0,0,0,15,0,0,0,0,0,0,0,0,0,0,0,0,0,0,0,0,0,0,0,0,0,0,3,87.6,35.4,0.238
# 3605,16472,158850,Livshits V.Ya.,1999,,0,0,0,0,0,0,0,0,0,0,0,0,0,0,0,0,0,0,0,0,0,0,0,0,0,0,0,0,0,0,0,0,0,0,0,0,0,0,0,0,0,0,0,0,0,0,0,0,0,0,0,0,0,0,0,0,0,0,0,0,0,0,0,0,0,0,0,0,0,0,0,0,0,0,0,0,0,0,0,0,0,0,0,12.5,0,0,0,0,0,0,0,0,0,0,0,0,0,0,0,0,12.5,0,0,0,0,0,0,0,0,0,0,0,0,0,0,0,0,0,0,0,0,0,0,0,0,0,0,0,0,0,0,0,0,0,0,0,0,54,0,0,0,0,0,0,0,0,0,0,0,0,0,0,0,0,0,0,0,15,0,0,0,0,0,0,0,0,0,0,0,0,0,0,0,0,0,0,0,0,0,0,6,100,40.46,0.238
# 3606,27482,361232,Brix P.,2003,,0,0,0,1.249301024,0,0,0,0,0,0,0,0,0,18.29647035,0,0,0.830779116,0,0,0,0,0,0,0,1.135755022,0,0,0,0,0,0,0,0,0,0,0,0,0,0,0,0,0,0,0,0,0,0,0,0,0,0,0,0,0,0,0,0,0,0,0,0,0,0,0,0,0,0,0,0,0,0,2.704581051,0,0,0,0,0,0,0,0,0,0,0,8.525730162,0,0,0,0,0,0,0,0,0,0,0,0,0,0,0,0,8.220881156,0,0,0,0,0,0,0,0,0,0,0,0,0,0,0,0,0,0,0,0,0,0,0,0,0,0,0,0,0,0.043700001,0,0,0,0,0,0,48.76063093,0,0,0,0,0,0,0,0,0,0,0,0,0,0,0,0,0,0,0,3.189341061,0,0,0,0,0,0,0,0,0,0,0,0,0,0,0,0,0,0,0,7.042830134,0,0,0,85,34.32,0.238
# 3607,29926,375529,Yoshida S.,2004,,0,0,0,0,0,0,0,0,0,0,0,0,0,0,0,0,0,0,0,0,0,0,0,0,0,0,0,0,0,0,0,0,0,0,0,0,0,0,0,0,0,0,0,0,0,0,0,0,0,0,0,0,0,0,0,0,0,0,0,0,0,0,0,0,0,0,0,0,0,0,0,0,0,0,0,0,0,0,0,0,0,0,0,0,0,0,0,0,0,0,0,15,0,0,0,0,0,0,0,0,0,0,0,0,0,0,0,0,0,0,0,0,0,0,0,0,0,0,0,0,0,0,0,0,0,0,0,0,0,0,0,0,0,0,0,0,0,0,0,0,0,0,0,0,0,0,0,0,0,0,0,0,0,85,0,0,0,0,0,0,0,0,0,0,0,0,0,0,0,0,0,0,0,0,0,0,0,0,0,0,0,52.3,21.1,0.238
# 3608,35599,427695,Reddy M.V.S.,2009,,0,0,0,0,0,0,0,0,0,0,0,0,0,60,0,0,0,0,0,0,0,0,0,0,0,0,0,0,0,0,0,0,0,0,0,0,0,0,0,0,0,0,0,0,0,0,0,0,0,0,0,0,0,0,0,0,0,0,0,0,0,0,0,0,0,0,0,0,0,0,0,0,0,0,0,0,0,0,0,0,0,0,0,0,0,0,0,0,0,0,0,0,0,0,0,0,0,0,0,0,20,0,0,0,0,0,0,0,0,0,0,0,0,0,0,0,0,0,0,0,0,0,0,0,0,0,0,0,0,0,0,0,0,0,0,0,0,0,0,0,0,0,0,0,0,0,0,0,0,0,0,0,0,0,0,0,0,0,0,0,0,0,0,0,0,0,0,20,0,0,0,0,0,0,0,0,0,0,0,0,0,63.9,25.83,0.238
# 3609,35795,429815,Ikenishi M.,2003,,0,0,0,4,0,0,0,0,0,0,0,0,0,0,0,0,3,0,0,0,0,0,0,0,13,0,0,0,0,0,0,0,0,0,0,0,0,0,0,0,0,0,0,0,0,0,0,0,0,0,0,0,0,0,0,0,0,0,0,0,0,0,0,0,0,0,0,0,0,0,0,5,0,0,0,0,0,0,0,0,0,0,0,0,0,0,0,0,0,0,0,0,0,0,0,0,0,0,0,0,5,0,0,0,0,0,0,0,0,0,0,0,0,0,0,0,0,0,0,0,0,0,0,0,0,0,0,0,0,0,0,0,0,0,0,0,0,63,0,0,0,0,0,0,0,0,0,0,0,0,0,0,0,0,0,0,0,3,0,0,0,0,0,0,0,0,0,0,0,0,0,0,0,0,0,0,0,0,0,0,4,82.3,33.23,0.238
# 3610,38657,458656,Ikenishi M.,2005,,0,0,0,5,0,0,0,0,0,0,0,0,0,0,0,0,3,0,0,0,0,0,0,0,15,0,0,0,0,0,0,0,0,0,0,0,0,0,0,0,0,0,0,0,0,0,0,0,0,0,0,0,0,0,0,0,0,0,0,0,0,0,0,0,0,0,0,0,0,0,0,1.5,0,0,0,0,0,0,0,0,0,0,0,2,0,0,0,0,0,0,0,0,0,0,0,0,0,0,0,0,5.5,0,0,0,0,0,0,0,0,0,0,0,0,0,0,0,0,0,0,0,0,0,0,0,0,0,0,0,0,0,0,0,0,0,0,0,0,64,0,0,0,0,0,0,0,0,0,0,0,0,0,0,0,0,0,0,0,0,0,0,0,0,0,0,0,0,0,0,0,0,0,0,0,0,0,0,0,0,0,0,4,86.9,35.09,0.238
# 3611,38657,458661,Ikenishi M.,2005,,0,0,0,5,0,0,0,0,0,0,0,0,0,0,0,0,3,0,0,0,0,0,0,0,13,0,0,0,0,0,0,0,0,0,0,0,0,0,0,0,0,0,0,0,0,0,0,0,0,0,0,0,0,0,0,0,0,0,0,0,0,0,0,0,0,0,0,0,0,0,0,0,0,0,0,0,0,0,0,0,0,0,0,5,0,0,0,0,0,0,0,0,0,0,0,0,0,0,0,0,6,0,0,0,0,0,0,0,0,0,0,0,0,0,0,0,0,0,0,0,0,0,0,0,0,0,0,0,0,0,0,0,0,0,0,0,0,64,0,0,0,0,0,0,0,0,0,0,0,0,0,0,0,0,0,0,0,0,0,0,0,0,0,0,0,0,0,0,0,0,0,0,0,0,0,0,0,0,0,0,4,88.9,35.9,0.238
# 3612,38657,458664,Ikenishi M.,2005,,0,0,0,5,0,0,0,0,0,0,0,0,0,0,0,0,3,0,0,0,0,0,0,0,13.5,0,0,0,0,0,0,0,0,0,0,0,0,0,0,0,0,0,0,0,0,0,0,0,0,0,0,0,0,0,0,0,0,0,0,0,0,0,0,0,0,0,0,0,0,0,0,1.5,0,0,0,0,0,0,0,0,0,0,0,4,0,0,0,0,0,0,0,0,0,0,0,0,0,0,0,0,5,0,0,0,0,0,0,0,0,0,0,0,0,0,0,0,0,0,0,0,0,0,0,0,0,0,0,0,0,0,0,0,0,0,0,0,0,64,0,0,0,0,0,0,0,0,0,0,0,0,0,0,0,0,0,0,0,0,0,0,0,0,0,0,0,0,0,0,0,0,0,0,0,0,0,0,0,0,0,0,4,88,35.54,0.238
# 3613,38854,460037,Sidkey M.A.,2008,,0,0,0,0,0,0,0,0,0,0,0,0,0,60,0,0,0,0,0,0,0,0,0,0,0,0,0,0,0,0,0,0,0,0,0,0,0,0,0,0,0,0,0,0,0,0,0,0,0,0,0,0,0,0,0,0,0,0,0,0,0,0,0,0,0,0,0,0,0,0,0,0,0,0,0,0,0,0,0,0,0,0,0,36,0,0,0,0,0,0,0,0,0,0,0,0,0,0,0,0,0,0,0,0,0,0,0,0,0,0,0,0,0,0,0,0,0,0,0,0,0,0,0,0,0,0,0,0,0,0,0,0,0,0,0,0,0,0,0,0,0,0,0,0,0,0,0,0,0,0,0,0,0,0,0,0,0,0,0,0,0,0,0,0,0,0,0,4,0,0,0,0,0,0,0,0,0,0,0,0,0,67.5,27.3,0.238
# 3614,39287,460635,Hojamberdiev M.,2012,,0,0,0,0,0,0,0,0,0,0,0,0,0,0,0,0,0,0,0,0,0,0,0,0,10,0,0,0,0,0,0,0,0,0,0,0,0,0,0,0,0,0,0,0,0,0,0,0,0,0,0,0,0,0,0,0,0,0,0,0,0,0,0,0,0,0,0,0,0,0,0,7.5,0,0,0,0,0,0,0,0,0,0,0,0,0,0,0,0,0,0,0,0,0,0,0,0,0,0,0,0,7.5,0,0,0,0,0,0,0,0,0,0,0,0,0,0,0,0,0,0,0,0,0,0,0,0,0,0,0,0,0,0,0,0,0,0,0,0,75,0,0,0,0,0,0,0,0,0,0,0,0,0,0,0,0,0,0,0,0,0,0,0,0,0,0,0,0,0,0,0,0,0,0,0,0,0,0,0,0,0,0,0,71.1,45.32,0.238
# 3615,39287,460636,Hojamberdiev M.,2012,,0,0,0,0,0,0,0,0,0,0,0,0,0,0,0,0,0,0,0,0,0,0,0,0,10,0,0,0,0,0,0,0,0,0,0,0,0,0,0,0,0,0,0,0,0,0,0,0,0,0,0,0,0,0,0,0,0,0,0,0,0,0,0,0,0,0,0,0,0,0,0,15,0,0,0,0,0,0,0,0,0,0,0,0,0,0,0,0,0,0,0,0,0,0,0,0,0,0,0,0,0,0,0,0,0,0,0,0,0,0,0,0,0,0,0,0,0,0,0,0,0,0,0,0,0,0,0,0,0,0,0,0,0,0,0,0,0,75,0,0,0,0,0,0,0,0,0,0,0,0,0,0,0,0,0,0,0,0,0,0,0,0,0,0,0,0,0,0,0,0,0,0,0,0,0,0,0,0,0,0,0,62.5,41.28,0.238
# 3616,39858,471002,Ellison A.J.,2012,,0,0,0,12.43124149,0,0,0,0,0,0,0,0,0,4.530453544,0,0,1.400140168,0,0,0,0,0,0,0,5.130512616,0,0,0,0,0,0,0,0,0,0,0,0,0,0,0,0,0,0,0,0,0,0,0,0,0,0.030000004,0,0,0,0,0,0,0,0,0,0,0,0,0,0,0,0,0,0,0,0,0,0,0,0,0,0,0,0,0,0,0,0,0,0,0,0,0,0,0,0,4.990498599,0,0,0,0,0,0,0,0,0,0,0,0,0,0,0,0,0,0,0,0,0,0,0,0,0,0,0,0,0,0,0,0,0,0,0,0,0,0,0,0,0,0,0,0,0,67.83678814,0,0,0,0.090010011,0,0,0,0,0,3.550354426,0,0,0,0,0,0,0,0,0,0,0,0,0,0,0,0,0,0,0,0,0,0,0,0,0,0,0,0,0,0,0,0,0.010001001,81.3,32.8,0.238
# 3617,39995,466449,Bahari H.,2012,,0,0,0,0,0,0,0,0,0,0,0,0,0,0,0,0,0,0,0,25,0,0,0,0,0,0,0,0,0,0,0,0,0,0,0,0,0,0,0,0,0,0,0,0,0,0,0,0,0,0,0,0,0,0,0,0,0,0,0,0,62.5,0,0,0,0,0,0,0,0,0,0,0,0,0,0,0,0,0,0,0,0,0,0,0,0,0,0,0,0,0,0,0,0,0,0,0,0,0,0,0,0,0,0,0,0,0,0,0,0,0,0,0,0,0,0,0,0,0,0,12.5,0,0,0,0,0,0,0,0,0,0,0,0,0,0,0,0,0,0,0,0,0,0,0,0,0,0,0,0,0,0,0,0,0,0,0,0,0,0,0,0,0,0,0,0,0,0,0,0,0,0,0,0,0,0,0,0,0,0,0,0,0,63.8,25.76,0.238
# 3618,40360,467694,Matori K.A.,2013,,0,0,0,0,0,0,0,0,0,0,0,0,0,0,0,0,0,0,0,0,0,0,0,0,0,0,0,0,0,0,0,0,0,0,0,0,0,0,0,0,0,0,0,0,0,0,0,0,0,0,0,0,0,0,0,0,0,0,0,0,0,0,0,0,0,0,0,0,0,0,0,0,0,0,0,0,0,0,0,0,0,0,0,0,0,0,0,0,0,0,0,0,0,0,0,0,0,0,0,0,0,0,0,0,0,0,0,0,0,0,0,0,0,0,0,90,0,0,0,10,0,0,0,0,0,0,0,0,0,0,0,0,0,0,0,0,0,0,0,0,0,0,0,0,0,0,0,0,0,0,0,0,0,0,0,0,0,0,0,0,0,0,0,0,0,0,0,0,0,0,0,0,0,0,0,0,0,0,0,0,0,25.5,30.3,0.238
# 3619,40951,478488,Mauro J.C.,2013,,0,0,0,7.32073222,0,0,0,0,0,0,0,0,0,15.89159048,0,0,0,0,0,0,0,0,0,0,11.76118035,0,0,0,0,0,0,0,0,0,0,0,0,0,0,0,0,0,0,0,0,0,0,0,0,0,0,0,0,0,0,0,0,0,0,0,0,0,0,0,0,0,0,0,0,0,0,0,0,0,0,0,0,0,0,0,0,0,0,0,0,0,0,0,0,0,0,1.540154046,0,0,0,0,0,0,0,0,0,0,0,0,0,0,0,0,0,0,0,0,0,0,0,0,0,0,0,0,0,0,0,0,0,0,0,0,0,0,0,0,0,0,0,0,0,63.1763119,0,0,0,0.010001,0,0,0,0,0,0.290029009,0,0,0,0,0,0,0,0,0,0,0,0,0,0,0,0,0,0,0,0,0,0,0,0,0,0,0,0,0,0,0,0,0.010001,69.3,28,0.238
# 3620,41259,480848,El0Mallawany R.,2013,,0,0,0,0,0,0,0,0,0,0,0,0,0,0,0,0,0,0,0,0,0,0,0,0,0,0,0,0,0,0,0,0,0,0,0,0,0,0,0,0,0,0,0,0,0,0,0,0,0,0,0,0,0,0,0,0,0,0,0,0,0,0,0,0,0,0,0,0,0,0,0,0,0,0,0,0,0,0,0,0,0,0,0,0,0,0,0,0,0,0,0,0,0,0,0,0,0,0,0,0,0,0,0,0,0,0,0.01,0,0,0,0,0,0,0,0,0,0,0,0,0,0,0,0,0,0,0,0,0,0,0,0,0,0,0,0,0,0,0,0,0,0,0,0,0,0,0,0,0,0,0,0,0,0,80,0,0,0,5,0,0,0,0,0,0,0,0,0,0,0,14.99,0,0,0,0,0,0,0,0,0,0,0,34.4,22.6,0.238
# 3621,6622,38580,Gan Fuxi,1959,,0,0,0,10,0,0,0,0,0,0,0,0,0,0,0,0,0,0,0,0,0,0,0,0,18,0,0,0,0,0,0,0,0,0,0,0,0,0,0,0,0,0,0,0,0,0,0,0,0,0,0,0,0,0,0,0,0,0,0,0,0,0,0,0,0,0,0,0,0,0,0,0,0,0,0,0,0,0,0,0,0,0,0,0,0,0,0,0,0,0,0,0,0,0,0,0,0,0,0,0,12,0,0,0,0,0,0,0,0,0,0,0,0,0,0,0,0,0,0,0,0,0,0,0,0,0,0,0,0,0,0,0,0,0,0,0,0,60,0,0,0,0,0,0,0,0,0,0,0,0,0,0,0,0,0,0,0,0,0,0,0,0,0,0,0,0,0,0,0,0,0,0,0,0,0,0,0,0,0,0,0,79.4,32.07,0.2379171
# 3622,16777,171583,Burkhard D.J.M.,1997,,0,0,0,0,0,0,0,0,0,0,0,0,0,0,0,0,0,0,0,0,0,0,0,0,0,0,0,0,0,0,0,0,0,0,0,0,0,0,0,0,0,0,0,0,0,0,0,0,0,0,4.1,0,0,0,0,0,0,0,0,0,0,0,0,0,0,0,0,0,0,0,0,0,0,0,0,0,0,0,0,0,0,0,0,24.9,0,0,0,0,0,0,0,0,0,0,0,0,0,0,0,0,0,0,0,0,0,0,0,0,0,0,0,0,0,0,0,0,0,0,0,0,0,0,0,0,0,0,0,0,0,0,0,0,0,0,0,0,0,71,0,0,0,0,0,0,0,0,0,0,0,0,0,0,0,0,0,0,0,0,0,0,0,0,0,0,0,0,0,0,0,0,0,0,0,0,0,0,0,0,0,0,0,85.9,34.7,0.2377522
# 3623,3861,12507,Takahashi K.,1983,,0,0,0,0,0,0,0,0,0,0,0,0,0,24.39024,0,0,0,0,0,0,0,0,0,0,0,0,0,0,0,0,0,0,0,0,0,0,0,0,0,0,0,0,0,0,0,0,0,0,0,0,0,0,0,0,0,0,0,0,0,0,0,0,0,0,0,0,0,0,0,0,0,0,0,0,0,0,0,0,0,0,0,0,0,0,0,0,0,0,0,0,0,0,0,0,0,0,0,0,0,0,26.82927,0,0,0,0,0,0,0,0,0,0,0,0,0,0,0,0,0,0,0,0,0,0,0,0,0,0,0,0,0,0,0,0,0,0,0,0,48.78049,0,0,0,0,0,0,0,0,0,0,0,0,0,0,0,0,0,0,0,0,0,0,0,0,0,0,0,0,0,0,0,0,0,0,0,0,0,0,0,0,0,0,0,73.2,29.57,0.2377409
# 3624,2687,110691,State Optical I,1975,BF28,0,0,0,0,0,0,0,0.111000017,0,0,0,0,0,0,0,0,2.222810333,0,0,0,0,0,0,0,4.187919628,0,0,0,0,0,0,0,0,0,0,0,0,0,0,0,0,0,0,0,0,0,0,0,0,0,0,0,0,0,0,0,0,0,0,0,0,0,0,0,0,0,0,0,0,0,0,2.959385444,0,0,0,0,0,0,0,0,0,0,0,0,0,0,0,0,0,0,0,0,0,0,0,0,0,0,0,0,0,0,0,0,0,0,0,0,0,0,0,0,0,0,0,0,0,0,0,18.71268281,0,0,0,0,0,0,0,0,0,0,0.101500015,0,0,0,0,0,0,64.39715966,0,0,0,0,0,0,0,0,0,0,0,0,0,0,0,0,0,0,0,0,0,0,0,0,0,0,0,0,0,0,0,0,0,0,0,0,0,0,0,7.307542096,0,0,0,65.4,26.42,0.2376987
# 3625,3861,12501,Takahashi K.,1983,,0,0,0,0,0,0,0,0,0,0,0,0,0,27.77778,0,0,0,0,0,0,0,0,0,0,0,0,0,0,0,0,0,0,0,0,0,0,0,0,0,0,0,0,0,0,0,0,0,0,0,0,0,0,0,0,0,0,0,0,0,0,0,0,0,0,0,0,0,0,0,0,0,0,0,0,0,0,0,0,0,0,0,0,0,0,0,0,0,0,0,0,0,0,0,0,0,0,0,0,0,0,16.66667,0,0,0,0,0,0,0,0,0,0,0,0,0,0,0,0,0,0,0,0,0,0,0,0,0,0,0,0,0,0,0,0,0,0,0,0,55.55555,0,0,0,0,0,0,0,0,0,0,0,0,0,0,0,0,0,0,0,0,0,0,0,0,0,0,0,0,0,0,0,0,0,0,0,0,0,0,0,0,0,0,0,73.7,29.78,0.2374076
# 3626,210,20041,Livshits V.Ya.,1994,,0,0,0,0,0,0,0,0,0,0,0,0,0,0,0,0,0,0,0,0,0,0,0,0,0,0,0,0,0,0,0,0,0,0,0,0,0,0,0,0,0,0,0,0,0,0,0,0,0,0,0,0,0,0,0,0,0,0,0,0,9.5,0,0,0,0,0,0,0,0,0,0,1.9,0,0,0,0,0,0,0,0,0,0,0,0,0,0,0,0,0,0,0,0,0,0,0,0,0,0,0,0,23.7,0,0,0,0,0,0,0,0,0,0,0,0,0,0,0,0,0,0,0,0,0,0,0,0,0,0,0,0,0,0,0,0,0,0,0,0,47.3,0,0,0,0,0,0,0,0,0,0,0,10,0,0,0,0,0,0,0,0,0,0,0,0,0,0,0,0,0,0,0,0,0,0,0,0,0,0,0,0,0,0,7.6,94.1,38.05,0.237
# 3627,215,20155,Polukhin V.N.,1983,,0,0,0,0,0,0,0,0,0,0,0,0,0,0,0,0,0,0,0,0,0,0,0,0,0,0,0,0,0,0,0,0,0,0,0,0,0,0,0,0,0,0,0,0,0,0,0,0,0,0,0,0,0,0,0,0,0,0,0,0,69.64083302,0,0,0,0,0,0,0,0,0,0,0,0,0,0,0,0,0,0,0,0,0,0,0,0,0,0,0,0,0,0,0,0,0,0,0,0,0,0,0,9.819356966,0,0,0,0,0,10.72045305,0,0,0,0,0,0,0,0,0,0,0,0,0,0,0,0,0,0,0,0,0,0,0,0,0,0,0,0,0,0,9.819356966,0,0,0,0,0,0,0,0,0,0,0,0,0,0,0,0,0,0,0,0,0,0,0,0,0,0,0,0,0,0,0,0,0,0,0,0,0,0,0,0,0,0,0,70.9,28.7,0.237
# 3628,216,20190,Polukhin V.N.,1983,,0,0,0,0,0,0,0,0,0,0,0,0,0,0,0,0,0,0,0,0,0,0,0,0,0,0,0,0,0,0,0,0,0,0,0,0,0,0,0,0,0,0,0,0,0,0,0,0,0,0,0,0,0,0,0,0,0,0,0,0,72.78003988,0,0,0,0,0,0,0,0,0,0,0,0,0,0,0,0,0,0,0,0,0,0,0,0,0,0,0,0,0,0,0,0,0,0,0,0,0,0,0,10.26198742,0,0,0,0,0,0,0,0,0,0,0,0,0,0,0,0,0,0,0,0,0,0,0,0,0,0,0,0,0,0,0,0,0,0,0,0,10.26198742,0,0,0,0,0,0,0,0,0,0,0,6.695985269,0,0,0,0,0,0,0,0,0,0,0,0,0,0,0,0,0,0,0,0,0,0,0,0,0,0,0,0,0,0,0,75.6,30.6,0.237
# 3629,217,20174,Polukhin V.N.,1983,,0,0,0,0,0,0,0,0,0,0,0,0,0,0,0,0,0,0,0,1.080247032,0,0,0,0,0,0,0,0,0,0,0,0,0,0,0,0,0,0,0,0,0,0,0,0,0,0,0,0,0,0,0,0,0,0,0,0,0,0,0,0,77.16049231,0,0,0,0,0,0,0,0,0,0,0,0,0,0,0,0,0,0,0,0,0,0,0,0,0,0,0,0,0,0,0,0,0,0,0,0,0,0,0,10.87963033,0,0,0,0,0,0,0,0,0,0,0,0,0,0,0,0,0,0,0,0,0,0,0,0,0,0,0,0,0,0,0,0,0,0,0,0,10.87963033,0,0,0,0,0,0,0,0,0,0,0,0,0,0,0,0,0,0,0,0,0,0,0,0,0,0,0,0,0,0,0,0,0,0,0,0,0,0,0,0,0,0,0,68,27.5,0.237
