Repository: jacobergzhou/Poisson-Ratio

File: Poisson_data_no_metal_07192019.csv (part 39 of 57)
,Code,Glass #,Author,Year,Trademark,Ag2O,AgI,Al,Al2O3,AlF3,AlN,As,As2O3,As2O5,As2S3,As2Se3,AsSe,B,B2O3,BaCl2,BaF2,BaO,BeF2,BeO,Bi2O3,BiCl3,Br,Ca,CaF2,CaO,Cd,CdCl2,CdF2,CdO,Ce2O3,CeF3,CeO2,Cl,Co3O4,CoO,Cr2O3,Cs2O,CsCl,CsF,Cu2O,CuO,Dy2O3,Er,Er2O3,ErF3,Eu,Eu2O3,EuF3,F,Fe,Fe2O3,FeO,Ga,Ga2O3,Ga2S3,Ga2Se3,GaF3,Gd2O3,GdF3,Ge,GeO2,GeS2,GeSe2,H2O,HfF4,HfO2,Hg,Ho2O3,I,InF3,K,K2O,K2S,K2SO4,KBr,KCl,KF,KHF2,La,La2O3,La2S3,LaF3,Li,Li2O,Li2S,Li2SO4,LiBr,LiCl,LiF,LiI,MgF2,MgO,Mn2O3,MnF2,MnO,MnO2,MoO2,MoO3,N,Na,Na2O,Na2S,Na2SO4,NaCl,NaF,NaPO3,Nb2O5,Nd,Nd2O3,NdF3,NH4NO3,NiO,O,OH,P,P2O5,Pb,PbCl2,PbF2,PbO,PdO,Pr2O3,Pr6O11,PrF3,Rb2O,RbF,Rh2O3,RuO2,S,Sb,Sb2O3,Sb2S3,Sc2O3,Se,Si,Si3N4,SiC,SiO2,Sm2O3,Sn,SnO,SnO2,SO2,SO3,Sr,SrCl2,SrF2,SrO,Ta2O3,Ta2O5,Tb2O3,TbF3,Te,TeO2,Th,ThF4,ThO2,TiO2,Tl,Tl2O,Tl2Se,TlSe,Tm2O3,U,U3O8,UO2,V,V2O5,VO6,WO3,Y,Y2O3,Yb2O3,YbF3,YF3,ZnCl2,ZnF2,ZnO,ZnSO4,ZrF4,ZrO2,Young's modulus E (GPa),Shear modulus G (GPa),Poisson's ratio v,Calculated Poisson,Percent Error
# 3674,5836,92873,El0Mallawany R.,1988,nan,0,0,0,0,0,0,0,0,0,0,0,0,0,0,0,0,0,0,0,0,0,0,0,0,0,0,0,0,0,0,0,0,0,0,0,0,0,0,0,0,0,0,0,0,0,0,0,0,0,0,0,0,0,0,0,0,0,0,0,0,0,0,0,0,0,0,0,0,0,0,0,0,0,0,0,0,0,0,0,0,0,0,0,0,0,0,0,0,0,0,0,0,0,0,0,0,0,0,0,0,0,0,0,0,0,0,0,0,0,0,0,0,0,0,0,0,0,0,0,0,0,0,0,0,0,0,0,0,0,0,0,0,0,0,0,0,0,0,5,0,0,0,0,0,0,0,0,0,0,0,0,0,0,75,0,0,0,0,0,0,0,0,0,0,0,0,0,0,0,20,0,0,0,0,0,0,0,0,0,0,0,64.5,26.11,0.235,0.235158943,0.067635291
# 2122,5798,92563,Singh S.,1989,nan,0,0,0,0,0,0,0,0,0,0,0,0,0,70,0,0,0,0,0,0,0,0,0,0,0,0,0,0,0,0,0,0,0,0,0,0,0,0,0,0,0,0,0,0,0,0,0,0,0,0,0,0,0,0,0,0,0,0,0,0,0,0,0,0,0,0,0,0,0,0,0,0,0,0,0,0,0,0,0,0,0,0,0,20,0,0,0,0,0,0,0,0,0,0,0,0,0,0,0,0,10,0,0,0,0,0,0,0,0,0,0,0,0,0,0,0,0,0,0,0,0,0,0,0,0,0,0,0,0,0,0,0,0,0,0,0,0,0,0,0,0,0,0,0,0,0,0,0,0,0,0,0,0,0,0,0,0,0,0,0,0,0,0,0,0,0,0,0,0,0,0,0,0,0,0,0,0,0,0,0,0,76.3,30.13,0.266,0.266179887,0.06762675
# 4901,32232,406885,Kamimura Y.,2003,nan,0,0,0,0.999780088,0,0,0,0,0,0,0,0,0,12.99713854,0,0,0,0,0,0,0,0,0,0,1.999559776,0,0,0,0,0,0,0,0,0,0,0,0,0,0,0,0,0,0,0,0,0,0,0,0,0,0.002,0,0,0,0,0,0,0,0,0,0,0,0,0,0,0,0,0,0,0,0,0,0,0,0,0,0,0,0,0,0,0,0,0.099977999,0,0,0,0,0,0,0,0,0,0,0,0,0,0,0,0,10.99757877,0,0,0,0,0,0,0,0,0,0,0,0,0,0,0,0,0,0,0,0,0,0,0,0,0,0,0,0,0,0.019999998,0,0,0,0,0,0,68.98482227,0,0,0,0,0,0,0,0,0,0,0,0,0,0,0,0,0,0,0,0,0,0,0,0,0,0,0,0,0,0,0,0,0,0,0,0,0,0,0,3.899142563,0,0,0,71,29.58,0.2,0.200135227,0.067613252
# 4903,32232,406887,Kamimura Y.,2003,nan,0,0,0,0.999780099,0,0,0,0,0,0,0,0,0,13.99691999,0,0,0,0,0,0,0,0,0,0,1.999559998,0,0,0,0,0,0,0,0,0,0,0,0,0,0,0,0,0,0,0,0,0,0,0,0,0,0.002,0,0,0,0,0,0,0,0,0,0,0,0,0,0,0,0,0,0,0,0,0,0,0,0,0,0,0,0,0,0,0,0,0,0,0,0,0,0,0,0,0,0,0,0,0,0,0,0,0,7.998239992,0,0,0,0,0,0,0,0,0,0,0,0,0,0,0,0,0,0,0,0,0,0,0,0,0,0,0,0,0,0.02,0,0,0,0,0,0,71.98415993,0,0,0,0,0,0,0,0,0,0,0,0,0,0,0,0,0,0,0,0,0,0,0,0,0,0,0,0,0,0,0,0,0,0,0,0,0,0,0,2.999339997,0,0,0,71,29.58,0.2,0.200135227,0.067613252
# 4915,39073,461861,Hachitani Y.,2005,nan,0,0,0,0.999780088,0,0,0,0,0,0,0,0,0,12.99713854,0,0,0,0,0,0,0,0,0,0,1.999559776,0,0,0,0,0,0,0,0,0,0,0,0,0,0,0,0,0,0,0,0,0,0,0,0,0,0.002,0,0,0,0,0,0,0,0,0,0,0,0,0,0,0,0,0,0,0,0,0,0,0,0,0,0,0,0,0,0,0,0,0.099977999,0,0,0,0,0,0,0,0,0,0,0,0,0,0,0,0,10.99757877,0,0,0,0,0,0,0,0,0,0,0,0,0,0,0,0,0,0,0,0,0,0,0,0,0,0,0,0,0,0.019999998,0,0,0,0,0,0,68.98482227,0,0,0,0,0,0,0,0,0,0,0,0,0,0,0,0,0,0,0,0,0,0,0,0,0,0,0,0,0,0,0,0,0,0,0,0,0,0,0,3.899142563,0,0,0,71,29.58,0.2,0.200135227,0.067613252
# 4917,39073,461863,Hachitani Y.,2005,nan,0,0,0,0.999780099,0,0,0,0,0,0,0,0,0,13.99691999,0,0,0,0,0,0,0,0,0,0,1.999559998,0,0,0,0,0,0,0,0,0,0,0,0,0,0,0,0,0,0,0,0,0,0,0,0,0,0.002,0,0,0,0,0,0,0,0,0,0,0,0,0,0,0,0,0,0,0,0,0,0,0,0,0,0,0,0,0,0,0,0,0,0,0,0,0,0,0,0,0,0,0,0,0,0,0,0,0,7.998239992,0,0,0,0,0,0,0,0,0,0,0,0,0,0,0,0,0,0,0,0,0,0,0,0,0,0,0,0,0,0.02,0,0,0,0,0,0,71.98415993,0,0,0,0,0,0,0,0,0,0,0,0,0,0,0,0,0,0,0,0,0,0,0,0,0,0,0,0,0,0,0,0,0,0,0,0,0,0,0,2.999339997,0,0,0,71,29.58,0.2,0.200135227,0.067613252
# 4943,40613,476147,Akiba S.,2011,nan,0,0,0,6.3,0,0,0,0,0,0,0,0,0,0,0,0,0,0,0,0,0,0,0,0,0,0,0,0,0,0,0,0,0,0,0,0,0,0,0,0,0,0,0,0,0,0,0,0,0,0,0,0,0,0,0,0,0,0,0,0,0,0,0,0,0,0,0,0,0,0,0,0,0,0,0,0,0,0,0,0,0,0,0,0,0,0,0,0,0,0,0,8.5,0,0,0,0,0,0,0,0,12.5,0,0,0,0,0,0,0,0,0,0,0,0,0,0,0,0,0,0,0,0,0,0,0,0,0,0,0,0,0,0,0,0,0,0,0,0,72.7,0,0,0,0,0,0,0,0,0,0,0,0,0,0,0,0,0,0,0,0,0,0,0,0,0,0,0,0,0,0,0,0,0,0,0,0,0,0,0,0,0,0,0,71,29.58,0.2,0.200135227,0.067613252
# 1905,1965,110889,Kisin B.I.,1959,TK7,0,0,0,2.384459858,0,0,0,0.464200167,0,0,0,0,0,9.959031585,0,0,25.70521925,0,0,0,0,0,0,0,0,0,0,0,0,0,0,0,0,0,0,0,0,0,0,0,0,0,0,0,0,0,0,0,0,0,0,0,0,0,0,0,0,0,0,0,0,0,0,0,0,0,0,0,0,0,0,0,0,0,0,0,0,0,0,0,0,0,0,0,0,0,0,0,0,0,0,0,0,0,0,0,0,0,0,0,0,0,0,0,0,0,0,0,0,0,0,0,0,0,0,0,0,0,0,0,0,0,0,0,0,0,0,0,0,0,0.077230028,0,0,0,0,0,0,53.11220912,0,0,0,0,0,0,0,0,0,0,0,0,0,0,0,0,0,0,0,0,0,0,0,0,0,0,0,0,0,0,0,0,0,0,0,0,0,0,0,8.297649987,0,0,0,77.1,30.35,0.27,0.270181219,0.067118189
# 1026,11956,136021,Malmendier J.W.,1975,nan,0,0,0,18.0008482,0,0,0,0,0,0,0,0,0,40.9927459,0,0,0,0,0,0,0,0,0,0,0,0,0,0,0,0,0,0,0,0,0,0,0,0,0,0,0,0,0,0,0,0,0,0,0,0,0,0,0,0,0,0,0,0,0,0,0,0,0,0,0,0,0,0,0,0,0,0,0,0,0,0,0,0,0,0,0,0,0,0,0,0,0,0,0,0,0,41.0064059,0,0,0,0,0,0,0,0,0,0,0,0,0,0,0,0,0,0,0,0,0,0,0,0,0,0,0,0,0,0,0,0,0,0,0,0,0,0,0,0,0,0,0,0,0,0,0,0,0,0,0,0,0,0,0,0,0,0,0,0,0,0,0,0,0,0,0,0,0,0,0,0,0,0,0,0,0,0,0,0,0,0,0,0,0,0,0,0,0,97.1,37.63,0.29,0.290193994,0.066894536
# 3638,16472,158849,Livshits V.Ya.,1999,nan,0,0,0,0,0,0,0,0,0,0,0,0,0,0,0,0,0,0,0,0,0,0,0,0,0,0,0,0,0,0,0,0,0,0,0,0,0,0,0,0,0,0,0,0,0,0,0,0,0,0,0,0,0,0,0,0,0,0,0,0,0,0,0,0,0,0,0,0,0,0,0,0,0,0,0,0,0,0,0,0,0,0,0,12.5,0,0,0,0,0,0,0,0,0,0,0,0,0,0,0,0,12.5,0,0,0,0,0,0,0,0,0,0,0,0,0,0,0,0,0,0,0,0,0,0,0,0,0,0,0,0,0,0,0,0,0,0,0,0,57,0,0,0,0,0,0,0,0,0,0,0,0,0,0,0,0,0,0,0,15,0,0,0,0,0,0,0,0,0,0,0,0,0,0,0,0,0,0,0,0,0,0,3,96,38.83,0.236,0.23615761,0.066783939
# 4837,6549,37696,Field M.B.,1971,0,0,0,0,12.26711951,0,0,0,0,0,0,0,0,0,0,0,0,0,0,0,0,0,0,0,0,0,0,0,0,0,0,0,0,0,0,0,0,0,0,0,0,0,0,0,0,0,0,0,0,0,0,0,0,0,0,0,0,0,0,0,0,0,0,0,0,0,0,0,0,0,0,0,0,0,0,0,0,0,0,0,0,0,0,0,11.52711954,0,0,0,0,0,0,0,0,0,0,0,0,0,0,0,0,0,0,0,0,0,0,0,0,0,0,0,0,0,0,0,0,0,0,0,0,0,0,0,0,0,0,0,0,0,0,0,0,0,0,0,0,0,73.86873705,0,0,0,0,0,0,0,0,0,0,0,0,0,0,0,0,0,0,0,1.164011953,0,0,0,0,0,0,0,0,0,0,0,0,0,0,0,0,0,0,0,0,0,0,1.173011953,79.9,33.24,0.202,0.201865223,0.066721474
# 3592,16763,171304,Livshits V.Ya.,1990,nan,0,0,0,11.5,0,0,0,0,0,0,0,0,0,0,0,0,10.35,0,0,0,0,0,0,0,0,0,0,0,0,0,0,0,0,0,0,0,0,0,0,0,0,0,0,0,0,0,0,0,0,0,0,0,0,0,0,0,0,0,0,0,0,0,0,0,0,0,0,0,0,0,0,0,0,0,0,0,0,0,0,0,0,0,0,0,0,0,0,0,0,0,0,0,0,0,0,0,0,0,0,0,0,0,0,0,0,0,0,0,0,0,0,0,0,0,0,57.9,0,0,0,0,0,0,0,0,20.25,0,0,0,0,0,0,0,0,0,0,0,0,0,0,0,0,0,0,0,0,0,0,0,0,0,0,0,0,0,0,0,0,0,0,0,0,0,0,0,0,0,0,0,0,0,0,0,0,0,0,0,0,0,0,0,0,51.7,20.9,0.237,0.236842105,0.066622252
# 4042,217,20125,Polukhin V.N.,1983,nan,0,0,0,0,0,0,0,0,0,0,0,0,0,0,0,0,0,0,0,0,0,0,0,0,0,0,0,0,0,0,0,0,0,0,0,0,0,0,0,0,0,0,0,0,0,0,0,0,0,0,0,0,0,0,0,0,0,0,0,0,86.21700828,0,0,0,0,0,0,0,0,0,0,0,0,0,0,0,0,0,0,0,0,0,0,0,0,0,0,0,0,0,0,0,0,0,0,0,0,0,0,0,6.891495862,0,0,0,0,0,0,0,0,0,0,0,0,0,0,0,0,0,0,0,0,0,0,0,0,0,0,0,0,0,0,0,0,0,0,0,0,6.891495862,0,0,0,0,0,0,0,0,0,0,0,0,0,0,0,0,0,0,0,0,0,0,0,0,0,0,0,0,0,0,0,0,0,0,0,0,0,0,0,0,0,0,0,58.2,23.7,0.228,0.227848101,0.066622252
# 168,12172,137492,Dumbaugh W.H.,1974,nan,0,0,0,15.9746139,0,0,0,0,0,0,0,0,0,0,0,0,0,0,0,0,0,0,0,0,5.036780147,0,0,0,0,0,0,0,0,0,0,0,0,0,0,0,0,0,0,0,0,0,0,0,0,0,0,0,0,0,0,0,0,0,0,0,0,0,0,0,0,0,0,0,0,0,0,0,0,0,0,0,0,0,0,6.993027972,0,0,0,0,0,0,0,0,0,0,0,14.01581606,0,0,0,0,0,0,0,0,0,0,0,0,0,0,0,0,0,0,0,0,0,0,0,0,0,0,0,0,0,0,0,0,0,0,0,0,0,0,0,0,0,0,0,0,0,34.94325977,0,0,0,0,0,0,0,0,0,0,0,0,0,0,0,0,0,0,0,18.03348213,0,0,0,0,0,0,0,0,0,0,0,0,0,5.003020012,0,0,0,0,0,0,0,0,0,131,49.24,0.33,0.330219334,0.066464811
# 4492,38258,450282,Sidek H.A.A.,2011,nan,0,0,0,0,5,0,0,0,0,0,0,0,0,0,0,0,0,0,0,0,0,0,0,0,0,0,0,0,0,0,0,0,0,0,0,0,0,0,0,0,0,0,0,0,0,0,0,0,0,0,0,0,0,0,0,0,0,0,0,0,0,0,0,0,0,0,0,0,0,0,0,0,0,0,0,0,0,0,0,0,0,0,0,0,0,0,0,0,0,0,0,0,0,0,0,0,0,0,0,0,0,0,0,0,0,0,0,0,0,0,0,0,0,0,0,0,0,0,0,0,0,0,0,0,0,0,0,0,0,0,0,0,0,0,0,0,0,0,0,0,0,0,0,0,0,0,0,0,0,0,0,0,0,90,0,0,0,0,0,0,0,0,0,0,0,0,0,0,0,0,0,0,0,0,0,0,0,5,0,0,0,50.2,20.61,0.218,0.21785541,0.06632569
# 3238,38438,450559,Connelly A.J.,2011,nan,0,0,0,3.097590233,0,0,0,0,0,0,0,0,0,9.586636481,0,0,0,0,0,0,0,0,0,0,0.329425576,0,0,0,0,0,0,0,0,0,0,0,0,0,0,0,0,0,0,0,0,0,0,0,0,0,1.720004572,0,0,0,0,0,0,0,0,0,0,0,0,0,0,0,0,0,0,0,0,0.044284228,0,0,0,0,0,0,0,0,0,0,0,15.75468188,0,0,0,0,0,0,0,0,0,0,0,0,0,0,0,0,15.47980115,0,0,0,0,0,0,0,0,0,0,0,0,0,0,0,0,0,0,0,0,0,0,0,0,0,0,0,0,0,0,0,0,0,0,0,0,53.95372341,0,0,0,0,0,0,0,0,0,0,0,0,0,0,0,0,0,0,0,0,0,0,0,0,0,0,0,0,0,0,0,0,0,0,0,0,0,0,0,0,0,0,0.03385248,81.8,32.9,0.243,0.243161094,0.06629392
# 1839,30900,391622,Schilling F.R.,2001,nan,0,0,0,16.24073,0,0,0,0,0,0,0,0,0,0,0,0,0,0,0,0,0,0,0,0,21.39032,0,0,0,0,0,0,0,0,0,0,0,0,0,0,0,0,0,0,0,0,0,0,0,0,0,0,0,0,0,0,0,0,0,0,0,0,0,0,0,0,0,0,0,0,0,0,0,0,0,0,0,0,0,0,0,0,0,0,0,0,0,0,0,0,0,0,15.07782,0,0,0,0,0,0,0,0,0,0,0,0,0,0,0,0,0,0,0,0,0,0,0,0,0,0,0,0,0,0,0,0,0,0,0,0,0,0,0,0,0,0,0,0,0,47.29113,0,0,0,0,0,0,0,0,0,0,0,0,0,0,0,0,0,0,0,0,0,0,0,0,0,0,0,0,0,0,0,0,0,0,0,0,0,0,0,0,0,0,0,102,40.1,0.272,0.271820449,0.066011442
# 2592,31921,405128,Aitken B.G.,2007,nan,0,0,0,16.19485125,0,0,0,0,0,0,0,0,0,0,0,0,0,0,0,0,0,0,0,0,0,0,0,0,0,0,0,0,0,0,0,0,0,0,0,0,0,0,0,0,0,0,0,0,0,0,0,0,0,0,0,0,0,0,0,0,0,0,0,0,0,0,0,0,0,0,0,0,0,0,0,0,0,0,0,9.802994706,0,0,0,0,0,0,0,0,0,0,0,6.011800754,0,0,0,0,0,0,0,0,0,0,0,0,0,0,0,0,0,0,0,0,0,0,0,0,0,0,0,0,0,0,0,0,0,0,0,0,0,0,0,0,0,0,0,0,0,67.99035329,0,0,0,0,0,0,0,0,0,0,0,0,0,0,0,0,0,0,0,0,0,0,0,0,0,0,0,0,0,0,0,0,0,0,0,0,0,0,0,0,0,0,0,96.6,38.43,0.257,0.256830601,0.065913972
# 3690,27073,356825,Duddridge A.,2003,nan,0,0,0,0,0,0,0,0,0,0,0,0,0,16.76677034,0,0,0,0,0,9.669669193,0,0,0,0,0,0,0,0,0,0,0,0,0,0,0,0,0,0,0,0,0,0,0,0,0,0,0,0,0,0,0,0,0,0,0,0,0,0,0,0,0,0,0,0,0,0,0,0,0,0,0,0,0,0,0,0,0,0,0,0,0,0,0,9.299299186,0,0,0,0,0,0,0,0,0,0,0,0,0,0,0,0,9.529530191,0,0,0,0,0,0,0,0,0,0,0,0,0,0,0,0,0,0,0,0,0,0,0,0,0,0,0,0,0,0,0,0,0,0,0,0,54.73473109,0,0,0,0,0,0,0,0,0,0,0,0,0,0,0,0,0,0,0,0,0,0,0,0,0,0,0,0,0,0,0,0,0,0,0,0,0,0,0,0,0,0,0,83.2,33.68,0.235,0.235154394,0.065699702
# 2017,39036,460257,Hashimoto T.,2007,nan,0,0,0,0,0,0,0,0,0,0,0,0,0,49.5900795,0,0,0,0,0,0,0,0,0,0,23.99519976,0,0,0,0,0,0,0,0,0,0,0,0,0,0,0,0,0,0,0,0,0,0,0,0,0,0,0,0,0,0,0,0,0,0,0,0,0,0,0,0,0,0,0,0,0,0,0,0,0,0,0,0,0,0,0,0,0,0,0,0,0,0,0,0,0,0,0,0,0,0,0,0,0,0,0,9.298140907,0,0,0,0,0,0,0,0,0,0,0,0,0,0,0,0,0,0,0,0,0,0,0,0,0,0,0,0,0,0.02,0,0,0,0,0,0,17.09657983,0,0,0,0,0,0,0,0,0,0,0,0,0,0,0,0,0,0,0,0,0,0,0,0,0,0,0,0,0,0,0,0,0,0,0,0,0,0,0,0,0,0,0,96,37.79,0.27,0.270177296,0.06566503
# 2369,12180,137601,Dumbaugh W.H.,1974,0,0,0,0,10,0,0,0,0,0,0,0,0,0,0,0,0,0,0,20,0,0,0,0,0,0,0,0,0,0,0,0,0,0,0,0,0,0,0,0,0,0,0,0,0,0,0,0,0,0,0,0,0,0,0,0,0,0,0,0,0,0,0,0,0,0,0,0,0,0,0,0,0,0,0,0,0,0,0,0,0,0,0,0,0,0,0,0,0,0,0,0,25,0,0,0,0,0,0,0,0,0,0,0,0,0,0,0,0,0,0,0,0,0,0,0,0,0,0,0,0,0,0,0,0,0,0,0,0,0,0,0,0,0,0,0,0,0,45,0,0,0,0,0,0,0,0,0,0,0,0,0,0,0,0,0,0,0,0,0,0,0,0,0,0,0,0,0,0,0,0,0,0,0,0,0,0,0,0,0,0,0,127,50.39,0.26,0.260170669,0.06564184
# 2743,34776,419216,Marzouk S.Y.,2009,nan,0,0,0,0,0,0,0,0,0,0,0,0,0,0,0,0,0,0,0,0,0,0,0,0,0,0,0,0,0,0,0,0,0,0,0,0,0,0,0,7.8,0,0,0,0,0,0,0,0,0,0,0,0,0,0,0,0,0,0,0,0,0,0,0,0,0,0,0,0,0,0,0,0,0,0,0,0,0,0,0,0,0,0,0,0,0,0,0,0,0,0,0,0,0,0,0,0,0,0,0,0,46.1,0,0,0,0,0,0,0,0,0,0,0,0,0,0,46.1,0,0,0,0,0,0,0,0,0,0,0,0,0,0,0,0,0,0,0,0,0,0,0,0,0,0,0,0,0,0,0,0,0,0,0,0,0,0,0,0,0,0,0,0,0,0,0,0,0,0,0,0,0,0,0,0,0,0,0,0,0,0,0,0,0,44.2,17.64,0.253,0.252834467,0.065428016
# 1079,30337,390463,Chang K.H.,2003,nan,0,0,0,0,0,0,0,0,0,0,0,0,0,0,0,0,0,0,0,0,0,0,0,0,0,0,0,0,0,0,0,0,0,0,0,0,0,0,0,0,0,0,0,0,0,0,0,0,0,0,0,0,0,0,0,0,0,0,0,0,0,0,0,0,0,0,0,0,0,0,0,0,0,0,0,0,0,0,0,0,0,0,0,0,0,0,0,0,0,0,0,0,0,0,0,0,0,0,0,0,0,0,0,0,0,0,0,0,0,0,0,0,0,0,0,100,0,0,0,0,0,0,0,0,0,0,0,0,0,0,0,0,0,0,0,0,0,0,0,0,0,0,0,0,0,0,0,0,0,0,0,0,0,0,0,0,0,0,0,0,0,0,0,0,0,0,0,0,0,0,0,0,0,0,0,0,0,0,0,0,0,31.3,12.13,0.29,0.290189613,0.065383631
# 3503,38657,458653,Ikenishi M.,2005,nan,0,0,0,4,0,0,0,0,0,0,0,0,0,0,0,0,3,0,0,0,0,0,0,0,16,0,0,0,0,0,0,0,0,0,0,0,0,0,0,0,0,0,0,0,0,0,0,0,0,0,0,0,0,0,0,0,0,0,0,0,0,0,0,0,0,0,0,0,0,0,0,1.5,0,0,0,0,0,0,0,0,0,0,0,1,0,0,0,0,0,0,0,0,0,0,0,0,0,0,0,0,6.5,0,0,0,0,0,0,0,0,0,0,0,0,0,0,0,0,0,0,0,0,0,0,0,0,0,0,0,0,0,0,0,0,0,0,0,0,64,0,0,0,0,0,0,0,0,0,0,0,0,0,0,0,0,0,0,0,0,0,0,0,0,0,0,0,0,0,0,0,0,0,0,0,0,0,0,0,0,0,0,4,85.7,34.58,0.239,0.239155581,0.065096762
# 4637,41245,480761,Bootjomchai Ch.,2014,nan,0,0,0,0,0,0,0,0,0,0,0,0,0,28.57142857,0,0,0,0,0,4.761904762,0,0,0,0,0,0,0,0,0,0,0,0,0,0,0,0,0,0,0,0,0,0,0,0,0,0,0,0,0,0,0,0,0,0,0,0,0,0,0,0,0,0,0,0,0,0,0,0,0,0,0,0,0,0,0,0,0,0,0,0,0,0,0,0,0,0,0,0,0,0,0,0,0,0,0,0,0,0,0,0,0,0,0,0,0,0,0,0,0,0,0,0,0,0,0,0,0,0,0,0,0,0,0,0,0,0,0,0,0,0,0,0,0,0,0,0,0,66.66666667,0,0,0,0,0,0,0,0,0,0,0,0,0,0,0,0,0,0,0,0,0,0,0,0,0,0,0,0,0,0,0,0,0,0,0,0,0,0,0,0,0,0,0,90.5,37.37,0.211,0.21086433,0.064298732
# 4615,7832,74202,Patel N.D.,1983,nan,0,0,0,0,0,0,0,0,0,0,0,0,0,0,0,0,0,0,0,0,0,0,0,0,0,0,0,0,0,0,0,0,0,0,0,0,0,0,0,0,0,0,0,0,0,0,0,0,0,0,0,0,0,0,0,0,0,0,0,0,0,0,0,0,0,0,0,0,0,0,0,0,0,0,0,0,0,0,0,0,0,0,0,0,0,0,0,0,0,0,0,0,0,0,0,0,0,49.5,0,0,0,0,0,0,0,0,0,0,0,0,0,0,0,0,0,50.5,0,0,0,0,0,0,0,0,0,0,0,0,0,0,0,0,0,0,0,0,0,0,0,0,0,0,0,0,0,0,0,0,0,0,0,0,0,0,0,0,0,0,0,0,0,0,0,0,0,0,0,0,0,0,0,0,0,0,0,0,0,0,0,0,0,57.2,23.6,0.212,0.211864407,0.063959066
# 3616,217,20178,Polukhin V.N.,1983,nan,0,0,0,0,0,0,0,0,0,0,0,0,0,0,0,0,0,0,0,8.034432875,0,0,0,0,0,0,0,0,0,0,0,0,0,0,0,0,0,0,0,0,0,0,0,0,0,0,0,0,0,0,0,0,0,0,0,0,0,0,0,0,71.73600996,0,0,0,0,0,0,0,0,0,0,0,0,0,0,0,0,0,0,0,0,0,0,0,0,0,0,0,0,0,0,0,0,0,0,0,0,0,0,0,10.11477858,0,0,0,0,0,0,0,0,0,0,0,0,0,0,0,0,0,0,0,0,0,0,0,0,0,0,0,0,0,0,0,0,0,0,0,0,10.11477858,0,0,0,0,0,0,0,0,0,0,0,0,0,0,0,0,0,0,0,0,0,0,0,0,0,0,0,0,0,0,0,0,0,0,0,0,0,0,0,0,0,0,0,65.5,26.5,0.236,0.235849057,0.063959066
# 3330,38657,458667,Ikenishi M.,2005,nan,0,0,0,5,0,0,0,0,0,0,0,0,0,0,0,0,3,0,0,0,0,0,0,0,15,0,0,0,0,0,0,0,0,0,0,0,0,0,0,0,0,0,0,0,0,0,0,0,0,0,0,0,0,0,0,0,0,0,0,0,0,0,0,0,0,0,0,0,0,0,0,0,0,0,0,0,0,0,0,0,0,0,0,3,0,0,0,0,0,0,0,2,0,0,0,0,0,0,0,0,4,0,0,0,0,0,0,0,0,0,0,0,0,0,0,0,0,0,0,0,0,0,0,0,0,0,0,0,0,0,0,0,0,0,0,0,0,64,0,0,0,0,0,0,0,0,0,0,0,0,0,0,0,0,0,0,0,0,0,0,0,0,0,0,0,0,0,0,0,0,0,0,0,0,0,0,0,0,0,0,4,91.2,36.74,0.241,0.241154056,0.063923454
# 3976,39036,460260,Hashimoto T.,2007,nan,0,0,0,2.5025029,0,0,0,0,0,0,0,0,0,7.207207712,0,0,0,0,0,0,0,0,0,0,11.21120955,0,0,0,0,0,0,0,0,0,0,0,0,0,0,0,0,0,0,0,0,0,0,0,0,0,0,0,0,0,0,0,0,0,0,0,0,0,0,0,0,0,0,0,0,0,0,4.704704812,0,0,0,0,0,0,0,0,0,0,0,0,0,0,0,0,0,0,0,0,0,0,0,0,0,0,0,0,7.107107716,0,0,0,0,0,0,0,0,0,0,0,0,0,0,0,0,0,0,0,0,0,0,0,0,0,0,0,0,0,0,0,0,0,0,0,0,67.26726731,0,0,0,0,0,0,0,0,0,0,0,0,0,0,0,0,0,0,0,0,0,0,0,0,0,0,0,0,0,0,0,0,0,0,0,0,0,0,0,0,0,0,0,79,32.11,0.23,0.230146372,0.063639933
# 2661,4550,14975,Higazy A.A.,1987,nan,0,0,0,0,0,0,0,0,0,0,0,0,0,0,0,0,0,0,0,0,0,0,0,0,18.07338,0,0,0,0,0,0,0,0,0,0,0,0,0,0,0,0,0,0,0,0,0,0,0,0,0,0,0,0,0,0,0,0,0,0,0,0,0,0,0,0,0,0,0,0,0,0,0,0,0,0,0,0,0,0,0,0,0,0,0,0,0,0,0,0,0,0,0,0,0,0,0,0,0,0,0,13.55503,0,0,0,0,0,0,0,0,0,0,0,0,0,0,0,0,0,0,0,0,0,0,0,0,0,0,0,0,0,0,0,0,0,0,0,0,58.73848,0,0,0,0,0,0,0,0,0,0,0,0,0,0,0,0,0,0,0,9.63311,0,0,0,0,0,0,0,0,0,0,0,0,0,0,0,0,0,0,0,0,0,0,0,85.1,33.9,0.255,0.255162242,0.06362427
# 2013,36766,438058,Saddeek Y.B.,2010,nan,0,0,0,0,0,0,0,0,0,0,0,0,0,60,0,0,0,0,0,0,0,0,0,0,0,0,0,0,0,0,0,0,0,0,0,0,0,0,0,0,0,0,0,0,0,0,0,0,0,0,0,0,0,0,0,0,0,0,0,0,0,0,0,0,0,0,0,0,0,0,0,0,0,0,0,0,0,0,0,0,0,0,0,0,0,0,0,0,0,0,0,0,0,0,0,0,0,0,0,0,30,0,0,0,0,0,0,0,0,0,0,0,0,0,0,0,0,0,0,10,0,0,0,0,0,0,0,0,0,0,0,0,0,0,0,0,0,0,0,0,0,0,0,0,0,0,0,0,0,0,0,0,0,0,0,0,0,0,0,0,0,0,0,0,0,0,0,0,0,0,0,0,0,0,0,0,0,0,0,0,0,48.8,19.21,0.27,0.270171786,0.06362427
# 3991,40497,468290,Trejo R.,2012,nan,0,0,0,3.354630262,0,0,0,0,0,0,0,0,0,5.866953709,0,0,3.22709729,0,0,0,0,0,0,0,5.388853814,0,0,0,0,0,0,0,0,0,0,0,0,0,0,0,0,0,0,0,0,0,0,0,0,0,0,0.138699969,0,0,0,0,0,0,0,0,0,0,0,0,0,0,0,0,0,0,0,2.256266504,0,0,0,0,0,0,0,0,0,0,0,0,0,0,0,0,0,0,0,2.554182438,0,0,0,0,0,0,0,0,15.05583669,0,0,0,0,0,0,0,0,0,0,0,0,0,0,0,0,0,0,0,0,0,0,0,0,0,0,0,0,0,0,0,0,0,0,0,0,57.42451737,0,0,0,0,0,0,0,0,0,0,0,0,0,0,0,0,0,0,0,0,0,0,0,0,0,0,0,0,0,0,0,0,0,0,0,0,0,0,0,4.732961959,0,0,0,72.8,29.59,0.23,0.230145319,0.063182332
# 1583,3497,7663,Soga N.,1976,nan,0,0,0,0,0,0,0,0,0,0,0,0,0,0,0,0,0,0,0,0,0,0,0,0,0,0,0,0,0,0,0,0,0,0,0,0,0,0,0,0,0,0,0,0,0,0,0,0,0,0,0,0,0,0,0,0,0,0,0,0,0,0,0,0,0,0,0,0,0,0,0,0,0,0,0,0,0,0,0,0,0,0,0,0,0,0,0,0,0,0,0,25,0,0,0,0,0,0,0,0,0,0,0,0,0,0,0,0,0,0,0,0,0,0,0,0,0,0,0,0,0,0,0,0,0,0,0,0,0,0,0,0,0,0,0,0,0,50,0,0,0,0,0,0,0,0,0,25,0,0,0,0,0,0,0,0,0,0,0,0,0,0,0,0,0,0,0,0,0,0,0,0,0,0,0,0,0,0,0,0,0,90.7,35.49,0.278,0.277824739,0.063043395
# 4254,27073,356815,Duddridge A.,2003,nan,0,0,0,2.401680976,0,0,0,0,0,0,0,0,0,18.11267982,0,0,0,0,0,0,0,0,0,0,0,0,0,0,0,0,0,0,0,0,0,0,0,0,0,0,0,0,0,0,0,0,0,0,0,0,0,0,0,0,0,0,0,0,0,0,0,0,0,0,0,0,0,0,0,0,0,0,0,0,0,0,0,0,0,0,0,0,0,10.0470299,0,0,0,0,0,0,0,0,0,0,0,0,0,0,0,0,10.2972099,0,0,0,0,0,0,0,0,0,0,0,0,0,0,0,0,0,0,0,0,0,0,0,0,0,0,0,0,0,0,0,0,0,0,0,0,59.14139941,0,0,0,0,0,0,0,0,0,0,0,0,0,0,0,0,0,0,0,0,0,0,0,0,0,0,0,0,0,0,0,0,0,0,0,0,0,0,0,0,0,0,0,88.8,36.3,0.223,0.223140496,0.063002631
# 2717,40951,478492,Mauro J.C.,2013,nan,0,0,0,11.10111011,0,0,0,0,0,0,0,0,0,17.60176018,0,0,0,0,0,0,0,0,0,0,3.120312031,0,0,0,0,0,0,0,0,0,0,0,0,0,0,0,0,0,0,0,0,0,0,0,0,0,0,0,0,0,0,0,0,0,0,0,0,0,0,0,0,0,0,0,0,0,0,0,0,0,0,0,0,0,0,0,0,0,0,0,0,0,0,0,0,0,0,2.050205021,0,0,0,0,0,0,0,0,0,0,0,0,0,0,0,0,0,0,0,0,0,0,0,0,0,0,0,0,0,0,0,0,0,0,0,0,0,0,0,0,0,0,0,0,0,60.93609061,0,0,0,0.070010001,0,0,0,0,0,5.110511051,0,0,0,0,0,0,0,0,0,0,0,0,0,0,0,0,0,0,0,0,0,0,0,0,0,0,0,0,0,0,0,0,0.010001,65.3,26.04,0.254,0.253840246,0.062895364
# 3892,1965,110866,Kisin B.I.,1959,FK1,0,0,0,10.29995103,0,0,0,0,0,0,0,0,0,6.70429067,0,0,0,0,0,0,0,0,0,0,0,0,0,0,0,0,0,0,0,0,0,0,0,0,0,0,0,0,0,0,0,0,0,0,0,0,0,0,0,0,0,0,0,0,0,0,0,0,0,0,0,0,0,0,0,0,0,13.13602131,0,0,0,0,0,0,0,0,0,0,0,0,0,0,0,0,0,0,0,11.58072116,0,0,0,0,0,0,0,0,0,0,0,0,0,0,0,0,0,0,0,0,0,0,0,57.87871579,0,0,0,0,0,0,0,0,0,0,0,0,0,0,0.40030004,0,0,0,0,0,0,0,0,0,0,0,0,0,0,0,0,0,0,0,0,0,0,0,0,0,0,0,0,0,0,0,0,0,0,0,0,0,0,0,0,0,0,0,0,0,0,0,0,0,0,66.6,27.07,0.23,0.230144071,0.062639534
# 2376,25936,197263,Hayden J.S.,1990,nan,0,0,0,11.8146185,0,0,0,0.119799782,0,0,0,0,0,0,0,0,0,0,0,0,0,0,0,0,0,0,0,0,0,0,0,0,0,0,0,0,0,0,0,0,0,0,0,0,0,0,0,0,0,0,0,0,0,0,0,0,0,0,0,0,0,0,0,0,0,0,0,0,0,0,0,8.259248968,0,0,0,0,0,0,0,0.359499346,0,0,0,8.259248968,0,0,0,0,0,0,0,0,0,0,0,0,0,0,0,0,8.259248968,0,0,0,0,0,0,0,1.737996837,0,0,0,0,0,0,61.19033863,0,0,0,0,0,0,0,0,0,0,0,0,0,0,0,0,0,0,0,0,0,0,0,0,0,0,0,0,0,0,0,0,0,0,0,0,0,0,0,0,0,0,0,0,0,0,0,0,0,0,0,0,0,0,0,0,0,0,0,0,0,0,0,0,0,62,24.6,0.26,0.260162602,0.062539087
# 4127,3859,12444,Livshits V.Ya.,1982,nan,0,0,0,0,0,0,0,0,0,0,0,0,0,0,0,0,0,0,0,0,0,0,0,0,0,0,0,0,0,0,0,0,0,0,0,0,0,0,0,0,0,0,0,0,0,0,0,0,0,0,0,0,0,0,0,0,0,0,0,0,0,0,0,0,0,0,0,0,0,0,0,0,0,0,0,0,0,0,0,0,0,0,0,0,0,0,0,0,0,0,0,0,0,0,0,0,0,0,0,0,25,0,0,0,0,0,0,0,0,0,0,0,0,0,0,0,0,0,0,0,0,0,0,0,0,0,0,0,0,0,0,0,0,0,0,0,0,75,0,0,0,0,0,0,0,0,0,0,0,0,0,0,0,0,0,0,0,0,0,0,0,0,0,0,0,0,0,0,0,0,0,0,0,0,0,0,0,0,0,0,0,59.1,24.1,0.226,0.226141079,0.062424265
# 1961,12180,137602,Dumbaugh W.H.,1974,0,0,0,0,5.8,0,0,0,0,0,0,0,0,0,0,0,0,0,0,23.5,0,0,0,0,0,0,0,0,0,0,0,0,0,0,0,0,0,0,0,0,0,0,0,0,0,0,0,0,0,0,0,0,0,0,0,0,0,0,0,0,0,0,0,0,0,0,0,0,0,0,0,0,0,0,0,0,0,0,0,0,0,0,0,0,0,0,0,0,0,0,0,0,23.6,0,0,0,0,0,0,0,0,0,0,0,0,0,0,0,0,0,0,0,0,0,0,0,0,0,0,0,0,0,0,0,0,0,0,0,0,0,0,0,0,0,0,0,0,0,35.4,0,0,0,0,0,0,0,0,0,0,0,5.9,0,0,0,0,0,0,0,0,0,0,0,0,0,0,0,0,0,0,0,0,0,5.8,0,0,0,0,0,0,0,0,0,148,58.26,0.27,0.270168211,0.062300543
# 2539,4206,50467,Molot V.A.,1992,nan,0,0,0,15,0,0,0,0,0,0,0,0,0,0,0,0,0,0,0,0,0,0,0,0,0,0,0,0,0,0,0,0,0,0,0,0,0,0,0,0,0,0,0,0,0,0,0,0,0,0,0,0,0,0,0,0,0,0,0,0,0,0,0,0,0,0,0,0,0,0,0,0,0,0,0,0,0,0,0,0,0,0,0,16.7,0,0,0,0,0,0,0,0,0,0,0,0,0,0,0,0,16.7,0,0,0,0,0,0,0,0,0,0,0,0,0,0,0,0,0,0,0,0,0,0,0,0,0,0,0,0,0,0,0,0,0,0,0,0,51.6,0,0,0,0,0,0,0,0,0,0,0,0,0,0,0,0,0,0,0,0,0,0,0,0,0,0,0,0,0,0,0,0,0,0,0,0,0,0,0,0,0,0,0,84.8,33.7,0.258,0.258160237,0.062107515
# 4404,39839,470639,Li Hong,2012,nan,0,0,0,8.83,0,0,0,0.12,0,0,0,0,0,8,0,0,0,0,0,0,0,0,0,0,0,0,0,0,0,0,0,0,0,0,0,0,0,0,0,0,0,0,0,0,0,0,0,0,0,0,0,0,0,0,0,0,0,0,0,0,0,0,0,0,0,0,0,0,0,0,0,0,0,0,0,0,0,0,0,0,0,0,0,10.78,0,0,0,0,0,0,0,0,0,0,0,0,0,0,0,0,0,0,0,0,0,0,0,0,1,0,0,0,0,0,0,61.27,0,0,0,0,0,0,0,0,0,0,0,0,0,0,0,0,0,0,0,0,0,10,0,0,0,0,0,0,0,0,0,0,0,0,0,0,0,0,0,0,0,0,0,0,0,0,0,0,0,0,0,0,0,0,0,0,0,0,0,0,0,0,0,0,0,71.5,29.3,0.22,0.220136519,0.062053987
# 3729,25936,197269,Hayden J.S.,1990,nan,0,0,0,14.84330063,0,0,0,0.12009952,0,0,0,0,0,0,0,0,0,0,0,0,0,0,0,0,0,0,0,0,0,0,0,0,0,0,0,0,0,0,0,0,0,0,0,0,0,0,0,0,0,0,0,0,0,0,0,0,0,0,0,0,0,0,0,0,0,0,0,0,0,0,0,0,0,0,0,0,0,0,0,0.360298559,0,0,0,21.60936356,0,0,0,0,0,0,0,0,0,0,0,0,0,0,0,0,0,0,0,0,0,0,0,0,1.741993032,0,0,0,0,0,0,61.3249447,0,0,0,0,0,0,0,0,0,0,0,0,0,0,0,0,0,0,0,0,0,0,0,0,0,0,0,0,0,0,0,0,0,0,0,0,0,0,0,0,0,0,0,0,0,0,0,0,0,0,0,0,0,0,0,0,0,0,0,0,0,0,0,0,0,72,29.17,0.234,0.234144669,0.061824436
# 1773,3833,12222,Ashizuka M.,1984,nan,0,0,0,0,0,0,0,0,0,0,0,0,0,0,0,0,0,0,0,0,0,0,0,0,47.5,0,0,0,0,0,0,0,0,0,0,0,0,0,0,0,0,0,0,0,0,0,0,0,0,0,0,0,0,0,0,0,0,0,0,0,0,0,0,0,0,0,0,0,0,0,0,0,0,0,0,0,0,0,0,0,0,0,0,0,0,0,0,0,0,0,0,0,0,0,0,0,0,0,0,0,0,0,0,0,0,0,0,0,0,0,0,0,0,0,0,42.5,0,0,0,0,0,0,0,0,0,0,0,0,0,0,0,0,0,0,0,0,0,10,0,0,0,0,0,0,0,0,0,0,0,0,0,0,0,0,0,0,0,0,0,0,0,0,0,0,0,0,0,0,0,0,0,0,0,0,0,0,0,0,0,0,0,57.7,22.66,0.273,0.273168579,0.061750547
# 4215,290,21036,Karapetyan G.O.,1979,nan,0,0,0,12,0,0,0,0,0,0,0,0,0,0,0,0,0,0,0,0,0,0,0,0,0,0,0,0,0,0,0,0,0,0,0,0,0,0,0,0,0,0,0,0,0,0,0,0,0,0,0,0,0,0,0,0,0,0,0,0,0,0,0,0,0,0,0,0,0,0,0,0,0,0,0,0,0,0,0,0,0,0,0,23,0,0,0,0,0,0,0,0,0,0,0,0,0,0,0,0,0,0,0,0,0,0,0,0,0,0,0,0,0,0,0,0,0,0,0,0,0,0,0,0,0,0,0,0,0,0,0,0,0,0,0,0,0,65,0,0,0,0,0,0,0,0,0,0,0,0,0,0,0,0,0,0,0,0,0,0,0,0,0,0,0,0,0,0,0,0,0,0,0,0,0,0,0,0,0,0,0,85.2,34.8,0.224,0.224137931,0.061576355
# 985,6336,72725,Levenberg V.A.,1979,nan,0,0,0,0,0,0,0,0,0,0,0,0,0,0,0,0,0,0,0,0,0,0,0,0,0,0,0,0,0,0,0,0,0,0,0,0,0,0,0,0,0,0,0,0,0,0,0,0,0,0,0,0,0,0,0,0,0,0,0,0,0,0,0,0,0,0,0,0,0,0,0,0,0,0,0,0,0,0,0,0,0,0,0,0,0,0,0,0,0,0,0,0,0,0,0,0,0,0,0,0,0,0,0,0,0,0,0,0,0,0,0,0,0,0,0,75,0,0,0,0,0,25,0,0,0,0,0,0,0,0,0,0,0,0,0,0,0,0,0,0,0,0,0,0,0,0,0,0,0,0,0,0,0,0,0,0,0,0,0,0,0,0,0,0,0,0,0,0,0,0,0,0,0,0,0,0,0,0,0,0,0,57.8,22.4,0.29,0.290178571,0.061576355
# 1003,7858,74388,Patel N.D.,1983,nan,0,0,0,0,0,0,0,0,0,0,0,0,0,0,0,0,0,0,0,0,0,0,0,0,0,0,0,0,0,0,0,0,0,0,0,0,0,0,0,0,0,0,0,0,0,0,0,0,0,0,0,0,0,0,0,0,0,0,0,0,0,0,0,1.2,0,0,0,0,0,0,0,0,0,0,0,0,0,0,0,0,0,0,0,0,0,0,0,0,0,0,0,0,0,0,0,0,0,0,0,0,0,0,0,0,0,0,0,0,0,0,0,0,0,0,0,98.8,0,0,0,0,0,0,0,0,0,0,0,0,0,0,0,0,0,0,0,0,0,0,0,0,0,0,0,0,0,0,0,0,0,0,0,0,0,0,0,0,0,0,0,0,0,0,0,0,0,0,0,0,0,0,0,0,0,0,0,0,0,0,0,0,0,28.9,11.2,0.29,0.290178571,0.061576355
# 1516,32483,396350,Chaudhri M.M.,1986,nan,0,0,0,0,0,0,0,0,0,0,0,0,0,67.5,0,0,0,0,0,0,0,0,0,0,0,0,0,0,0,0,0,0,0,0,0,0,0,0,0,0,0,0,0,0,0,0,0,0,0,0,0,0,0,0,0,0,0,0,0,0,0,0,0,0,0,0,0,0,0,0,0,0,0,0,0,0,0,0,0,0,0,0,0,0,0,0,0,0,0,0,0,0,0,0,0,0,0,0,0,0,32.5,0,0,0,0,0,0,0,0,0,0,0,0,0,0,0,0,0,0,0,0,0,0,0,0,0,0,0,0,0,0,0,0,0,0,0,0,0,0,0,0,0,0,0,0,0,0,0,0,0,0,0,0,0,0,0,0,0,0,0,0,0,0,0,0,0,0,0,0,0,0,0,0,0,0,0,0,0,0,0,0,59.4,23.2,0.28,0.280172414,0.061576355
# 4527,29546,369263,Li Liu En,2005,nan,0,0,0,13.3,0,0,0,0,0,0,0,0,0,9.1,0,0,0,0,0,0,0,0,0,0,7.9,0,0,0,0,0,0,0,0,0,0,0,0,0,0,0,0,0,0,0,0,0,0,0,0,0,0,0,0,0,0,0,0,0,0,0,0,0,0,0,0,0,0,0,0,0,0,0,0,0,0,0,0,0,0,0,0,0,0,0,0,0,0,0,0,0,0,6.2,0,0,0,0,0,0,0,0,0,0,0,0,0,0,0,0,0,0,0,0,0,0,0,0,0,0,0,0,0,0,0,0,0,0,0,0,0,0,0,0,0,0,0,0,0,62.2,0,0,0,0,0,0,0,0,0,1.3,0,0,0,0,0,0,0,0,0,0,0,0,0,0,0,0,0,0,0,0,0,0,0,0,0,0,0,0,0,0,0,0,0,78.1,32.11,0.216,0.216132046,0.06113245
# 1190,6772,51285,Bridge B.,1986,nan,0,0,0,0,0,0,0,0,0,0,0,0,0,0,0,0,0,0,0,0,0,0,0,0,0,0,0,0,0,0,0,0,0,0,0,0,0,0,0,0,0,0,0,0,0,0,0,0,0,0,0,0,0,0,0,0,0,0,0,0,0,0,0,0,0,0,0,0,0,0,0,0,0,0,0,0,0,0,0,0,0,0,0,0,0,0,0,0,0,0,0,0,0,0,0,0,0,0,0,0,0,0,0,0,0,0,0,0,0,0,0,0,0,0,0,0,0,0,0,0,0,0,0,0,0,0,0,0,0,0,0,0,0,0,0,0,0,0,0,0,0,0,0,0,0,0,0,0,0,0,0,0,0,60.17066515,0,0,0,0,0,0,0,0,0,0,0,0,0,0,0,0,0,0,0,0,0,39.82933485,0,0,0,0,0,27.7,10.76,0.287,0.287174721,0.060878463
# 702,27303,358093,Hwa L.G.,2004,nan,0,0,0,35,0,0,0,0,0,0,0,0,0,0,0,0,0,0,0,0,0,0,0,0,0,0,0,0,0,0,0,0,0,0,0,0,0,0,0,0,0,0,0,0,0,0,0,0,0,0,0,0,0,0,0,0,0,0,0,0,0,0,0,0,0,0,0,0,0,0,0,0,0,0,0,0,0,0,0,25,0,0,0,0,0,0,0,0,0,0,0,0,0,0,0,0,0,0,0,0,0,0,0,0,0,0,0,0,0,0,0,0,0,0,0,0,0,0,0,0,0,0,0,0,0,0,0,0,0,0,0,0,0,0,0,0,0,40,0,0,0,0,0,0,0,0,0,0,0,0,0,0,0,0,0,0,0,0,0,0,0,0,0,0,0,0,0,0,0,0,0,0,0,0,0,0,0,0,0,0,0,114,43.84,0.3,0.300182482,0.060827251
# 3332,39858,471006,Ellison A.J.,2012,nan,0,0,0,12.24999988,0,0,0,0,0,0,0,0,0,4.599999954,0,0,1.239999988,0,0,0,0,0,0,0,5.210000948,0,0,0,0,0,0,0,0,0,0,0,0,0,0,0,0,0,0,0,0,0,0,0,0,0,0.03,0,0,0,0,0,0,0,0,0,0,0,0,0,0,0,0,0,0,0,0,0,0,0,0,0,0,0,0,0,0,0,0,0,0,0,0,0,0,0,0,4.849999952,0,0,0,0,0,0,0,0,0,0,0,0,0,0,0,0,0,0,0,0,0,0,0,0,0,0,0,0,0,0,0,0,0,0,0,0,0,0,0,0,0,0,0,0,0,68.12999932,0,0,0,0.079999999,0,0,0,0,0,3.599999964,0,0,0,0,0,0,0,0,0,0,0,0,0,0,0,0,0,0,0,0,0,0,0,0,0,0,0,0,0,0,0,0,0.01,81.4,32.8,0.241,0.240853659,0.060722599
# 1230,14914,151983,Hwa Luu0Gen,1999,nan,0,0,0,40,0,0,0,0,0,0,0,0,0,0,0,0,0,0,0,0,0,0,0,0,60,0,0,0,0,0,0,0,0,0,0,0,0,0,0,0,0,0,0,0,0,0,0,0,0,0,0,0,0,0,0,0,0,0,0,0,0,0,0,0,0,0,0,0,0,0,0,0,0,0,0,0,0,0,0,0,0,0,0,0,0,0,0,0,0,0,0,0,0,0,0,0,0,0,0,0,0,0,0,0,0,0,0,0,0,0,0,0,0,0,0,0,0,0,0,0,0,0,0,0,0,0,0,0,0,0,0,0,0,0,0,0,0,0,0,0,0,0,0,0,0,0,0,0,0,0,0,0,0,0,0,0,0,0,0,0,0,0,0,0,0,0,0,0,0,0,0,0,0,0,0,0,0,0,0,0,0,112,43.54,0.286,0.286173633,0.060710993
# 1241,35363,425167,Calvez L.,2007,nan,0,0,0,0,0,0,0,0,0,0,0,0,0,0,0,0,0,0,0,0,0,0,0,0,0,0,0,0,0,0,0,0,0,0,0,0,0,20,0,0,0,0,0,0,0,0,0,0,0,0,0,0,0,0,0,24,0,0,0,0,0,0,56,0,0,0,0,0,0,0,0,0,0,0,0,0,0,0,0,0,0,0,0,0,0,0,0,0,0,0,0,0,0,0,0,0,0,0,0,0,0,0,0,0,0,0,0,0,0,0,0,0,0,0,0,0,0,0,0,0,0,0,0,0,0,0,0,0,0,0,0,0,0,0,0,0,0,0,0,0,0,0,0,0,0,0,0,0,0,0,0,0,0,0,0,0,0,0,0,0,0,0,0,0,0,0,0,0,0,0,0,0,0,0,0,0,0,0,0,0,0,16.8,6.531,0.286,0.286173633,0.060710993
# 2790,3865,12558,Johnston R.A.,1975,nan,0,0,0,0,0,0,0,0,0,0,0,0,0,0,0,0,0,0,0,0,0,0,0,0,0,0,0,0,0,0,0,0,0,0,0,0,0,0,0,0,0,0,0,0,0,0,0,0,0,0,0,0,0,0,0,0,0,0,0,0,0,0,0,0,0,0,0,0,0,0,0,0,0,0,0,0,0,0,0,0,0,0,0,0,0,0,0,0,0,0,0,0,0,0,0,0,0,0,0,0,26,0,0,0,0,0,0,0,0,0,0,0,0,0,0,0,0,0,0,0,0,0,0,0,0,0,0,0,0,0,0,0,0,0,0,0,0,50,0,0,0,0,0,0,0,0,0,0,0,0,0,0,0,0,0,0,0,24,0,0,0,0,0,0,0,0,0,0,0,0,0,0,0,0,0,0,0,0,0,0,0,81.5,32.57,0.251,0.251151366,0.060305294
# 2217,11320,98771,Higazy A.A.,1985,nan,0,0,0,0,0,0,0,0,0,0,0,0,0,0,0,0,0,0,0,0,0,0,0,0,0,0,0,0,0,0,0,0,0,47.48,0,0,0,0,0,0,0,0,0,0,0,0,0,0,0,0,0,0,0,0,0,0,0,0,0,0,0,0,0,0,0,0,0,0,0,0,0,0,0,0,0,0,0,0,0,0,0,0,0,0,0,0,0,0,0,0,0,0,0,0,0,0,0,0,0,0,0,0,0,0,0,0,0,0,0,0,0,0,0,0,0,52.52,0,0,0,0,0,0,0,0,0,0,0,0,0,0,0,0,0,0,0,0,0,0,0,0,0,0,0,0,0,0,0,0,0,0,0,0,0,0,0,0,0,0,0,0,0,0,0,0,0,0,0,0,0,0,0,0,0,0,0,0,0,0,0,0,0,57.6,22.8,0.263,0.263157895,0.060036022
# 2224,31400,403632,Shimizu K.,2004,nan,0,0,0,0,0,0,0,0,0,0,0,0,0,0,0,0,0,0,0,0,0,0,0,0,0,0,0,0,0,0,0,0,0,0,0,0,0,0,0,0,0,0,0,0,0,0,0,0,0,0,0,0,0,0,0,0,0,0,0,0,0,0,0,0,0,0,0,0,0,0,0,11.47234228,0,0,0,0,0,0,0,0,0,0,0,14.79460321,0,0,0,0,0,0,0,0,0,0,0,0,0,0,0,0,0,0,0,0,0,0,17.37010943,0,0,0,0,0,0,0,0,0,0,0,0,0,0,0,0,0,0,0,0,0,0,0,0.033700212,0,0,0,0,0,0,41.69375267,0,0,0,0,0,0,0,0,0,0,0,0,0,0,0,0,0,0,0,14.6354922,0,0,0,0,0,0,0,0,0,0,0,0,0,0,0,0,0,0,0,0,0,0,0,96,38,0.263,0.263157895,0.060036022
# 2133,30327,390393,Begum A.N.,2006,nan,0,0,0,0,0,0,0,0,0,0,0,0,0,0,0,11.04028263,0,0,0,0,0,0,0,0,0,0,0,0,0,0,0,0,0,0,0,0,0,0,0,0,0,0,0,0,0,0,0,0,0,0,0,0,0,0,0,0,0,0,0,0,0,0,0,0,0,0,0,0,0,0,0,0,0,0,0,0,0,0,0,0,0,0,0,0,0,0,0,0,0,0,0,0,0,0,0,0,0,0,0,0,0,0,0,0,0,0,0,0,0,0,0,0,0,0,0,0,0,0,0,0,0,0,0,0,0,0,0,0,0,0,0,0,0,0,0,0,0,0,0,0,0,0,0,0,0,0,0,0,0,0,0,0,0,88.95971737,0,0,0,0,0,0,0,0,0,0,0,0,0,0,0,0,0,0,0,0,0,0,0,0,0,0,0,33.3,13.15,0.266,0.266159696,0.060036022
# 4905,32232,406889,Kamimura Y.,2003,nan,0,0,0,0.999780099,0,0,0,0,0,0,0,0,0,12.99713999,0,0,1.999559998,0,0,0,0,0,0,0,2.999339997,0,0,0,0,0,0,0,0,0,0,0,0,0,0,0,0,0,0,0,0,0,0,0,0,0,0.002,0,0,0,0,0,0,0,0,0,0,0,0,0,0,0,0,0,0,0,0,0,0,0,0,0,0,0,0,0,0,0,0,0,0,0,0,0,0,0,0,0,0,0,0,0,0,0,0,0,9.99779999,0,0,0,0,0,0,0,0,0,0,0,0,0,0,0,0,0,0,0,0,0,0,0,0,0,0,0,0,0,0.02,0,0,0,0,0,0,70.98437993,0,0,0,0,0,0,0,0,0,0,0,0,0,0,0,0,0,0,0,0,0,0,0,0,0,0,0,0,0,0,0,0,0,0,0,0,0,0,0,0,0,0,0,80,33.33,0.2,0.200120012,0.060006001
# 4919,39073,461865,Hachitani Y.,2005,nan,0,0,0,0.999780099,0,0,0,0,0,0,0,0,0,12.99713999,0,0,1.999559998,0,0,0,0,0,0,0,2.999339997,0,0,0,0,0,0,0,0,0,0,0,0,0,0,0,0,0,0,0,0,0,0,0,0,0,0.002,0,0,0,0,0,0,0,0,0,0,0,0,0,0,0,0,0,0,0,0,0,0,0,0,0,0,0,0,0,0,0,0,0,0,0,0,0,0,0,0,0,0,0,0,0,0,0,0,0,9.99779999,0,0,0,0,0,0,0,0,0,0,0,0,0,0,0,0,0,0,0,0,0,0,0,0,0,0,0,0,0,0.02,0,0,0,0,0,0,70.98437993,0,0,0,0,0,0,0,0,0,0,0,0,0,0,0,0,0,0,0,0,0,0,0,0,0,0,0,0,0,0,0,0,0,0,0,0,0,0,0,0,0,0,0,80,33.33,0.2,0.200120012,0.060006001
# 873,7464,383142,Gurjev N.V.,1988,nan,0,0,0,0,4,0,0,0,0,0,0,0,0,0,0,29,0,0,0,0,0,0,0,0,0,0,0,0,0,0,0,0,0,0,0,0,0,0,0,0,0,0,0,0,0,0,0,0,0,0,0,0,0,0,0,0,0,0,0,0,0,0,0,0,0,0,0,0,0,0,0,0,0,0,0,0,0,0,0,0,0,5,0,0,0,0,0,0,0,0,0,0,0,0,0,0,0,0,0,0,0,0,0,0,0,0,0,0,0,0,0,0,0,0,0,0,0,0,0,0,0,0,0,0,0,5,0,0,0,0,0,0,0,0,0,0,0,0,0,0,0,0,0,0,0,0,0,0,0,0,0,0,0,0,0,0,0,0,0,0,0,0,0,0,0,0,0,0,0,0,0,0,0,0,0,0,0,0,0,57,0,52,20.09,0.294,0.294176207,0.059934377
# 2103,34597,421663,Halimah M.K.,2005,nan,10,0,0,0,0,0,0,0,0,0,0,0,0,31.5,0,0,0,0,0,0,0,0,0,0,0,0,0,0,0,0,0,0,0,0,0,0,0,0,0,0,0,0,0,0,0,0,0,0,0,0,0,0,0,0,0,0,0,0,0,0,0,0,0,0,0,0,0,0,0,0,0,0,0,0,0,0,0,0,0,0,0,0,0,0,0,0,0,0,0,0,0,0,0,0,0,0,0,0,0,0,0,0,0,0,0,0,0,0,0,0,0,0,0,0,0,0,0,0,0,0,0,0,0,0,0,0,0,0,0,0,0,0,0,0,0,0,0,0,0,0,0,0,0,0,0,0,0,0,0,0,0,0,0,58.5,0,0,0,0,0,0,0,0,0,0,0,0,0,0,0,0,0,0,0,0,0,0,0,0,0,0,0,48,18.94,0.267,0.267159451,0.059719437
# 4196,13204,78415,Bokin P.Ya.,1963,K8,0,0,0,0,0,0,0,0.116500042,0,0,0,0,0,9.88930656,0,0,1.282372462,0,0,0,0,0,0,0,0,0,0,0,0,0,0,0,0,0,0,0,0,0,0,0,0,0,0,0,0,0,0,0,0,0,0,0,0,0,0,0,0,0,0,0,0,0,0,0,0,0,0,0,0,0,0,4.27672054,0,0,0,0,0,0,0,0,0,0,0,0,0,0,0,0,0,0,0,0,0,0,0,0,0,0,0,0,10.74686387,0,0,0,0,0,0,0,0,0,0,0,0,0,0,0,0,0,0,0,0,0,0,0,0,0,0,0,0,0,0,0,0,0,0,0,0,73.68823653,0,0,0,0,0,0,0,0,0,0,0,0,0,0,0,0,0,0,0,0,0,0,0,0,0,0,0,0,0,0,0,0,0,0,0,0,0,0,0,0,0,0,0,77.6,31.67,0.225,0.225134196,0.059642845
# 4894,31219,378768,Stett M.A.,1970,nan,0,0,0,0,0,0,0,0,0,0,0,0,0,12.38037,0,0,0,0,0,0,0,0,0,0,0,0,0,0,0,0,0,0,0,0,0,0,0,0,0,0,0,0,0,0,0,0,0,0,0,0,0,0,0,0,0,0,0,0,0,0,0,0,0,0,0,0,0,0,0,0,0,0,0,0,0,0,0,0,0,0,0,0,0,0,0,0,0,0,0,0,0,0,0,0,0,0,0,0,0,0,15.8934,0,0,0,0,0,0,0,0,0,0,0,0,0,0,0,0,0,0,0,0,0,0,0,0,0,0,0,0,0,0,0,0,0,0,0,0,71.72623,0,0,0,0,0,0,0,0,0,0,0,0,0,0,0,0,0,0,0,0,0,0,0,0,0,0,0,0,0,0,0,0,0,0,0,0,0,0,0,0,0,0,0,80.6,33.58,0.2,0.200119119,0.059559261
# 2640,38438,450561,Connelly A.J.,2011,nan,0,0,0,2.179391463,0,0,0,0,0,0,0,0,0,2.722415828,0,0,7.885813295,0,0,0,0,0,0,0,13.23981889,0,0,0,0,0,0,0,0,0,0,0,0,0,0,0,0,0,0,0,0,0,0,0,0,0,1.371000921,0,0,0,0,0,0,0,0,0,0,0,0,0,0,0,0,0,0,0,0,0.062445592,0,0,0,0,0,0,0,0,0,0,0,13.77942925,0,0,0,0,0,0,0,0.875654988,0,0,0,0,0,0,0,0,6.116114107,0,0,0,0,0,0,0,0,0,0,0,0,0,0,0.027626409,0,0,0,0,0,0,0,0,0,0,0,0,0,0,0,0,0,0,0,0,0,51.6683147,0,0,0,0,0,0,0,0,0,0,0,0,0,0,0,0,0,0,0,0,0,0,0,0,0,0,0,0,0,0,0,0,0,0,0,0,0,0,0,0.040150767,0,0,0.031823791,85.9,34.2,0.256,0.255847953,0.059393275
# 2260,30756,391254,Senin H.B.,1994,nan,0,0,0,0,0,0,0,0,0,0,0,0,0,0,0,0,0,0,0,0,0,0,0,0,0,0,0,0,0,0,0,0,0,0,0,0,0,0,0,0,0,0,0,0,0,0,0,0,0,0,0,0,0,0,0,0,0,0,0,0,0,0,0,0,0,0,0,0,0,0,0,0,0,0,0,0,0,0,0,16.6,0,0,0,0,0,0,0,0,0,0,0,0,0,0,0,0,0,0,0,0,0,0,0,0,0,0,0,0,0,0,0,0,0,0,0,74.8,0,0,0,0,0,0,0,0,0,0,0,0,0,0,0,0,0,0,0,0,0,0,8.6,0,0,0,0,0,0,0,0,0,0,0,0,0,0,0,0,0,0,0,0,0,0,0,0,0,0,0,0,0,0,0,0,0,0,0,0,0,0,0,0,0,0,62.3,24.68,0.262,0.262155592,0.059386096
# 1445,8701,80165,Aleinikov F.K.,1962,nan,0,0,0,0,0,0,0,0,0,0,0,0,0,0,0,0,29.41176,0,0,0,0,0,0,0,0,0,0,0,0,0,0,0,0,0,0,0,0,0,0,0,0,0,0,0,0,0,0,0,0,0,0,0,0,0,0,0,0,0,0,0,0,0,0,0,0,0,0,0,0,0,0,0,0,0,0,0,0,0,0,0,0,0,0,0,0,0,0,0,0,0,0,0,0,0,0,0,0,0,0,0,11.76471,0,0,0,0,0,0,0,0,0,0,0,0,0,0,0,0,0,0,0,0,0,0,0,0,0,0,0,0,0,0,0,0,0,0,0,0,58.82353,0,0,0,0,0,0,0,0,0,0,0,0,0,0,0,0,0,0,0,0,0,0,0,0,0,0,0,0,0,0,0,0,0,0,0,0,0,0,0,0,0,0,0,67.9,26.52,0.28,0.280165913,0.059254471
# 4554,29546,369270,Li Liu En,2005,nan,0,0,0,13.59999823,0,0,0,0,0,0,0,0,0,7.699999999,0,0,0,0,0,0,0,0,0,0,6.200000194,0,0,0,0,0,0,0,0,0,0,0,0,0,0,0,0,0,0,0,0,0,0,0,0,0,0,0,0,0,0,0,0,0,0,0,0,0,0,0,0,0,0,0,0,0,0,0,0,0,0,0,0,0,0,0,0,0,0,0,0,0,0,0,0,0,0,6.200000194,0,0,0,0,0,0,0,0,0,0,0,0,0,0,0,0,0,0,0,0,0,0,0,0,0,0,0,0,0,0,0,0,0,0,0,0,0,0,0,0,0,0,0,0,0,63.20000178,0,0,0,0,0,0,0,0,0,3.099999597,0,0,0,0,0,0,0,0,0,0,0,0,0,0,0,0,0,0,0,0,0,0,0,0,0,0,0,0,0,0,0,0,0,78.4,32.26,0.215,0.215127092,0.059112732
# 1027,11956,136022,Malmendier J.W.,1975,nan,0,0,0,21.79176768,0,0,0,0,0,0,0,0,0,36.62675778,0,0,0,0,0,0,0,0,0,0,0,0,0,0,0,0,0,0,0,0,0,0,0,0,0,0,0,0,0,0,0,0,0,0,0,0,0,0,0,0,0,0,0,0,0,0,0,0,0,0,0,0,0,0,0,0,0,0,0,0,0,0,0,0,0,0,0,0,0,0,0,0,0,0,0,0,0,36.58444756,0,0,0,0,0,0,0,0,0,0,0,0,0,0,0,0,0,0,0,0,0,0,0,0,0,0,0,0,0,0,0,0,0,0,0,0,0,0,0,0,0,0,0,0,0,0,0,0,0,0,0,0,0,0,0,0,0,4.997026984,0,0,0,0,0,0,0,0,0,0,0,0,0,0,0,0,0,0,0,0,0,0,0,0,0,0,0,0,0,0,0,110,42.63,0.29,0.290171241,0.05904859
# 1065,27303,358092,Hwa L.G.,2004,nan,0,0,0,30,0,0,0,0,0,0,0,0,0,0,0,0,0,0,0,0,0,0,0,0,0,0,0,0,0,0,0,0,0,0,0,0,0,0,0,0,0,0,0,0,0,0,0,0,0,0,0,0,0,0,0,0,0,0,0,0,0,0,0,0,0,0,0,0,0,0,0,0,0,0,0,0,0,0,0,25,0,0,0,0,0,0,0,0,0,0,0,0,0,0,0,0,0,0,0,0,0,0,0,0,0,0,0,0,0,0,0,0,0,0,0,0,0,0,0,0,0,0,0,0,0,0,0,0,0,0,0,0,0,0,0,0,0,45,0,0,0,0,0,0,0,0,0,0,0,0,0,0,0,0,0,0,0,0,0,0,0,0,0,0,0,0,0,0,0,0,0,0,0,0,0,0,0,0,0,0,0,110,42.63,0.29,0.290171241,0.05904859
# 2073,34770,419189,Gaafar M.S.,2009,nan,0,0,0,0,0,0,0,0,0,0,0,0,0,67.5,0,0,0,0,0,0,0,0,0,0,0,0,0,0,0,0,0,0,0,0,0,0,0,0,0,0,0,0,0,0,0,0,0,0,0,0,0,0,0,0,0,0,0,0,0,0,0,0,0,0,0,0,0,0,0,0,0,0,0,0,0,0,0,0,0,0,0,0,0,20,0,0,0,0,0,0,0,0,0,0,0,0,0,0,0,0,0,0,0,0,0,0,0,0,0,0,0,0,0,0,0,0,0,0,0,0,0,0,0,0,0,0,0,0,0,0,0,0,0,0,0,0,0,0,0,0,0,0,0,0,0,0,0,0,0,0,0,0,0,0,0,0,0,0,0,0,0,0,0,0,0,0,0,0,0,12.5,0,0,0,0,0,0,0,0,0,0,0,60.4,23.82,0.268,0.267842149,0.058899457
# 1923,6172,90299,Nemilov S.V.,1973,nan,0,0,0,0,0,0,0,0,0,0,0,0,0,0,0,0,0,0,0,0,0,0,0,0,0,0,0,0,0,0,0,0,0,0,0,0,0,0,0,0,0,0,0,0,0,0,0,0,0,0,0,0,0,0,0,0,0,0,0,0,62.5,0,0,0,0,0,0,0,0,0,0,0,0,0,0,0,0,0,0,20,0,0,0,0,0,0,0,0,0,0,0,0,0,0,0,0,0,0,0,0,0,0,0,0,0,0,0,0,0,0,0,0,0,0,0,0,0,0,0,0,0,0,0,0,0,0,0,0,0,0,0,0,0,0,0,0,0,0,0,0,0,0,0,0,0,0,0,0,0,17.5,0,0,0,0,0,0,0,0,0,0,0,0,0,0,0,0,0,0,0,0,0,0,0,0,0,0,0,0,0,0,0,104,40.95,0.27,0.26984127,0.058788948
# 1977,28138,74359,Nemilov S.V.,1990,nan,0,0,0,0,0,0,0,0,0,0,0,0,0,0,0,0,0,0,0,0,0,0,0,0,50.59406,0,0,0,0,0,0,0,0,0,0,0,0,0,0,0,0,0,0,0,0,0,0,0,0,0,0,0,0,0,0,0,0,0,0,0,0,0,0,0,0,0,0,0,0,0,0,0,0,0,0,0,0,0,0,0,0,0,0,0,0,0,0,0,0,0,0,0,0,0,0,0,0,0,0,0,0,0,0,0,0,0,0,0,0,0,0,0,0,0,0,49.40594,0,0,0,0,0,0,0,0,0,0,0,0,0,0,0,0,0,0,0,0,0,0,0,0,0,0,0,0,0,0,0,0,0,0,0,0,0,0,0,0,0,0,0,0,0,0,0,0,0,0,0,0,0,0,0,0,0,0,0,0,0,0,0,0,0,52.8,20.79,0.27,0.26984127,0.058788948
# 1073,28728,381176,Saddeek Y.B.,2004,nan,0,0,0,0,0,0,0,0,0,0,0,0,27.3716423,0,0,0,0,0,0,0,0,0,0,0,0,0,0,0,0,0,0,0,0,0,0,0,0,0,0,0,0,0,0,0,0,0,0,0,0,0,0,0,0,0,0,0,0,0,0,0,0,0,0,0,0,0,0,0,0,0,0,0,0,0,0,0,0,0,0,0,0,0,0,0,0,0,0,0,0,0,0,0,0,0,0,0,0,0,0,13.68082085,0,0,0,0,0,0,0,0,0,0,0,0,55.2633158,0,0,0,0,0,0,0,0,0,0,0,0,0,0,0,0,0,0,0,0,0,0,0,0,0,0,0,0,0,0,0,0,0,0,0,0,0,0,0,3.684221053,0,0,0,0,0,0,0,0,0,0,0,0,0,0,0,0,0,0,0,0,0,0,0,0,0,0,0,0,54.6,21.16,0.29,0.290170132,0.058666319
# 419,12499,113875,Hwa Luu0Gen,1998,nan,0,0,0,0,0,0,0,0,0,0,0,0,0,0,0,0,0,0,0,0,0,0,0,0,0,0,0,0,0,0,0,0,0,0,0,0,0,0,0,0,0,0,0,0,0,0,0,0,0,0,0,0,0,17.2419145,0,0,0,0,0,0,68.967658,0,0,0,0,0,0,0,0,0,0,0,0,0,0,0,0,0,0,13.7904275,0,0,0,0,0,0,0,0,0,0,0,0,0,0,0,0,0,0,0,0,0,0,0,0,0,0,0,0,0,0,0,0,0,0,0,0,0,0,0,0,0,0,0,0,0,0,0,0,0,0,0,0,0,0,0,0,0,0,0,0,0,0,0,0,0,0,0,0,0,0,0,0,0,0,0,0,0,0,0,0,0,0,0,0,0,0,0,0,0,0,0,0,0,0,0,0,0,0,0,0,0,99.6,38.01,0.31,0.310181531,0.058558444
# 1675,6693,39410,Gurjev N.V.,1983,nan,0,0,0,0,0,0,0,0,0,0,0,0,0,0,0,0,0,0,0,0,0,0,0,0,0,0,0,0,0,0,0,0,0,0,0,0,0,0,0,0,0,0,0,0,0,0,0,0,0,0,0,0,0,0,0,0,0,0,0,0,0,0,0,0,0,0,0,0,0,0,0,0,0,0,0,0,0,0,0,0,0,0,0,50,0,0,0,0,0,0,0,0,0,0,0,0,0,0,0,0,0,0,0,0,0,0,0,0,0,0,0,0,0,0,0,50,0,0,0,0,0,0,0,0,0,0,0,0,0,0,0,0,0,0,0,0,0,0,0,0,0,0,0,0,0,0,0,0,0,0,0,0,0,0,0,0,0,0,0,0,0,0,0,0,0,0,0,0,0,0,0,0,0,0,0,0,0,0,0,0,0,50,19.59,0.276,0.276161307,0.058444489
# 3451,38657,458669,Ikenishi M.,2005,nan,0,0,0,4,0,0,0,0,0,0,0,0,0,0,0,0,3,0,0,0,0,0,0,0,16,0,0,0,0,0,0,0,0,0,0,0,0,0,0,0,0,0,0,0,0,0,0,0,0,0,0,0,0,0,0,0,0,0,0,0,0,0,0,0,0,0,0,0,0,0,0,1.5,0,0,0,0,0,0,0,0,0,0,0,0,0,0,0,0,0,0,0,0,0,0,0,0,0,0,0,0,7.5,0,0,0,0,0,0,0,0,0,0,0,0,0,0,0,0,0,0,0,0,0,0,0,0,0,0,0,0,0,0,0,0,0,0,0,0,64,0,0,0,0,0,0,0,0,0,0,0,0,0,0,0,0,0,0,0,0,0,0,0,0,0,0,0,0,0,0,0,0,0,0,0,0,0,0,0,0,0,0,4,84.9,34.23,0.24,0.240140228,0.058428279
# 3041,40605,468541,Jingal R.,2012,nan,0,0,0,9.099100364,0,0,0,0,0,0,0,0,0,6.066066243,0,0,0,0,0,0,0,0,0,0,12.12212048,0,0,0,0,0,0,0,0,0,0,0,0,0,0,0,0,0,0,0,0,0,0,0,0,0,0,0,0,0,0,0,0,0,0,0,0,0,0,0,0,0,0,0,0,0,0,0,0,0,0,0,0,0,0,0,0,0,0,0,0,0,0,0,0,0,0,12.12212048,0,0,0,0,0,0,0,0,9.099100364,0,0,0,0,0,0,0,0,0,0,0,0,0,0,0,0,0,0,0,0,0,0,0,0,0,0,0,0,0,0,0,0,0,0,0,0,51.49149206,0,0,0,0,0,0,0,0,0,0,0,0,0,0,0,0,0,0,0,0,0,0,0,0,0,0,0,0,0,0,0,0,0,0,0,0,0,0,0,0,0,0,0,84.1,33.69,0.248,0.24814485,0.0584073
# 4358,14312,119662,Novotny V.,1978,0,0,0,0,0.638691047,0,0,0,0,0,0,0,0,0,0,0,0,0,0,0,0,0,0,0,0,7.601129369,0,0,0,0,0,0,0,0,0,0,0,0,0,0,0,0,0,0,0,0,0,0,0,0,0,0.025949998,0,0,0,0,0,0,0,0,0,0,0,0,0,0,0,0,0,0,0,0,0.188548184,0,0,0,0,0,0,0,0,0,0,0,0,0,0,0,0,0,0,0,5.875448512,0,0,0,0,0,0,0,0,14.13679883,0,0,0,0,0,0,0,0,0,0,0,0,0,0,0,0,0,0,0,0,0,0,0,0,0,0,0,0,0,0,0,0,0,0,0,0,71.53343406,0,0,0,0,0,0,0,0,0,0,0,0,0,0,0,0,0,0,0,0,0,0,0,0,0,0,0,0,0,0,0,0,0,0,0,0,0,0,0,0,0,0,0,72.5,29.71,0.22,0.220127903,0.058137756
# 4411,40603,468522,Sidek H.A.A.,2012,nan,0,0,0,0,3,0,0,0,0,0,0,0,0,0,0,0,0,0,0,0,0,0,0,0,0,0,0,0,0,0,0,0,0,0,0,0,0,0,0,0,0,0,0,0,0,0,0,0,0,0,0,0,0,0,0,0,0,0,0,0,0,0,0,0,0,0,0,0,0,0,0,0,0,0,0,0,0,0,0,0,0,0,0,0,0,0,0,0,0,0,0,0,0,0,0,0,0,0,0,0,0,0,0,0,0,0,0,0,0,0,0,0,0,0,0,0,0,0,0,0,0,0,0,0,0,0,0,0,0,0,0,0,0,0,0,0,0,0,0,0,0,0,0,0,0,0,0,0,0,0,0,0,0,90,0,0,0,0,0,0,0,0,0,0,0,0,0,0,0,0,0,0,0,0,0,0,0,7,0,0,0,49.6,20.33,0.22,0.21987211,0.058131735
# 1466,12180,137615,Dumbaugh W.H.,1974,0,0,0,0,9.109302208,0,0,0,0,0,0,0,0,0,0,0,0,0,0,12.1123669,0,0,0,0,0,0,0,0,0,0,0,0,0,0,0,0,0,0,0,0,0,0,0,0,0,0,0,0,0,0,0,0,0,0,0,0,0,0,0,0,0,0,0,0,0,0,0,0,0,0,0,0,0,0,0,0,0,0,0,0,0,0,0,0,0,0,0,0,0,0,0,0,30.33097332,0,0,0,0,0,0,0,0,0,0,0,0,0,0,0,0,0,0,0,0,0,0,0,0,0,0,0,0,0,0,0,0,0,0,0,0,0,0,0,0,0,0,0,0,0,36.33710071,0,0,0,0,0,0,0,0,0,0,0,12.11025686,0,0,0,0,0,0,0,0,0,0,0,0,0,0,0,0,0,0,0,0,0,0,0,0,0,0,0,0,0,0,0,139,54.29,0.28,0.280162092,0.057890167
# 4096,1966,110935,Kisin B.I.,1959,TF2,0,0,0,0,0,0,0,0.132500009,0,0,0,0,0,0,0,0,0,0,0,0,0,0,0,0,0,0,0,0,0,0,0,0,0,0,0,0,0,0,0,0,0,0,0,0,0,0,0,0,0,0,0,0,0,0,0,0,0,0,0,0,0,0,0,0,0,0,0,0,0,0,0,5.498743385,0,0,0,0,0,0,0,0,0,0,0,0,0,0,0,0,0,0,0,0,0,0,0,0,0,0,0,0,0,0,0,0,0,0,0,0,0,0,0,0,0,0,0,0,0,0,0,26.02939182,0,0,0,0,0,0,0,0,0,0,0.107900008,0,0,0,0,0,0,68.23146478,0,0,0,0,0,0,0,0,0,0,0,0,0,0,0,0,0,0,0,0,0,0,0,0,0,0,0,0,0,0,0,0,0,0,0,0,0,0,0,0,0,0,0,55,22.41,0.227,0.227130745,0.057597006
# 3032,29116,382235,El0Mallawany R.,2006,nan,0,0,0,0,0,0,0,0,0,0,0,0,0,0,0,0,0,0,0,0,0,0,0,0,0,0,0,0,0,0,0,0,0,0,0,0,0,0,0,0,0,0,0,0,0,0,0,0,0,0,0,0,0,0,0,0,0,0,0,0,0,0,0,0,0,0,0,0,0,0,0,0,0,0,0,0,0,0,0,0,0,0,0,0,0,0,0,0,0,0,0,0,0,0,0,0,0,0,0,0,0,0,0,0,0,0,0,0,0,0,0,0,0,0,0,0,0,0,0,0,0,0,0,0,0,0,0,0,0,0,0,0,0,0,0,0,0,0,0,0,0,0,0,0,0,0,0,0,0,0,0,0,0,50,0,0,0,10,0,0,0,0,0,0,0,0,0,40,0,0,0,0,0,0,0,0,0,0,0,0,0,50.4,20.19,0.248,0.248142645,0.057518094
# 5183,26065,354043,Melnichenko T.N,2002,nan,0,0,0,0,0,0,0,0,0,0,0,0,0,0,0,0,0,0,0,0,0,0,0,0,0,0,0,0,0,0,0,0,3,0,0,0,0,0,0,0,0,0,0,0,0,0,0,0,0,0,0,0,0,0,0,0,0,0,0,0,0,0,0,0,0,0,0,0,0,0,0,0,0,0,0,0,0,0,0,0,0,0,0,0,0,0,0,0,0,0,0,0,0,0,0,0,0,0,0,0,0,0,0,0,0,0,0,0,0,0,0,0,58,0,0,0,0,0,0,0,0,0,0,0,0,0,0,0,0,39,0,0,0,0,0,0,0,0,0,0,0,0,0,0,0,0,0,0,0,0,0,0,0,0,0,0,0,0,0,0,0,0,0,0,0,0,0,0,0,0,0,0,0,0,0,0,0,0,0,0,0,35.7,15.31,0.166,0.165904637,0.057447294
# 1261,3868,12576,Thiele A.,1955,nan,0,0,0,0,0,0,0,0,0,0,0,0,0,18.179,0,0,0,0,0,0,0,0,0,0,0,0,0,0,0,0,0,0,0,0,0,0,0,0,0,0,0,0,0,0,0,0,0,0,0,0,0,0,0,0,0,0,0,0,0,0,0,0,0,0,0,0,0,0,0,0,0,0,0,0,0,0,0,0,0,0,0,0,0,0,0,0,0,0,0,0,0,0,0,0,0,0,0,0,0,0,0,0,0,0,0,0,0,0,0,0,0,0,0,0,0,0,0,0,0,39.69267,0,0,0,0,0,0,0,0,0,0,0,0,0,0,0,0,0,42.12833,0,0,0,0,0,0,0,0,0,0,0,0,0,0,0,0,0,0,0,0,0,0,0,0,0,0,0,0,0,0,0,0,0,0,0,0,0,0,0,0,0,0,0,54.4,21.17,0.285,0.284837034,0.057181215
