Repository: jacobergzhou/Poisson-Ratio

File: Poisson_ratio.csv (part 39 of 70)
,Code,Glass #,Author,Year,Trademark,Ag2O,AgI,Al,Al2O3,AlF3,AlN,As,As2O3,As2O5,As2S3,As2Se3,AsSe,B,B2O3,Ba,BaCl2,BaF2,BaO,Be,BeF2,BeO,Bi2O3,BiCl3,Br,C,Ca,CaF2,CaO,Cd,CdCl2,CdF2,CdO,Ce2O3,CeF3,CeO2,Cl,Co,Co3O4,CoO,Cr,Cr2O3,Cs,Cs2O,CsCl,CsF,Cu,Cu2O,CuO,Dy2O3,Er,Er2O3,ErF3,Eu,Eu2O3,EuF3,F,Fe,Fe2O3,FeO,Ga,Ga2O3,Ga2S3,Ga2Se3,GaF3,Gd2O3,GdF3,Ge,GeO2,GeS2,GeSe2,H2O,HfF4,HfO2,Hg,Ho2O3,I,InF3,K,K2O,K2S,K2SO4,KBr,KCl,KF,KHF2,La,La2O3,La2S3,LaF3,Li,Li2O,Li2S,Li2SO4,LiBr,LiCl,LiF,LiI,Mg,MgF2,MgO,Mn,Mn2O3,MnF2,MnO,MnO2,Mo,MoO2,MoO3,N,Na,Na2O,Na2S,Na2SO4,NaCl,NaF,NaPO3,Nb,Nb2O5,Nd,Nd2O3,NdF3,NH4NO3,Ni,NiO,O,OH,P,P2O5,Pb,PbCl2,PbF2,PbO,PdO,Pr2O3,Pr6O11,PrF3,R2O3,Rb2O,RbF,Rh2O3,RŒO,RuO2,S,Sb,Sb2O3,Sb2S3,Sc2O3,Se,Si,Si3N4,SiC,SiO2,Sm2O3,Sn,SnO,SnO2,SO2,SO3,Sr,SrCl2,SrF2,SrO,Ta2O3,Ta2O5,Tb2O3,TbF3,Te,TeO2,Th,ThF4,ThO2,Ti,TiO2,Tl,Tl2O,Tl2Se,TlSe,Tm2O3,U,U3O8,UO2,V,V2O5,VO6,WO3,Y,Y2O3,Yb2O3,YbF3,YF3,Zn,ZnCl2,ZnF2,ZnO,ZnSO4,Zr,ZrF4,ZrO2,Young's modulus E (GPa),Shear modulus G (GPa),Poisson's ratio v
2942,24435,189495,Vijoy P.S.,1999,,-,-,-,0.0,-,-,-,-,-,-,-,-,-,60.0,-,-,-,0.0,-,-,0.0,0.0,-,-,-,-,-,0.0,-,20,-,0.0,-,-,-,-,-,-,-,-,-,-,0.0,-,-,-,-,-,-,-,-,-,-,-,-,-,-,-,-,-,0.0,-,-,-,-,-,-,0.0,-,-,0.0,-,-,-,-,-,-,-,0.0,-,-,-,-,-,-,-,-,-,-,-,20.0,-,-,-,-,-,-,,-,0.0,-,-,-,-,-,-,-,-,-,-,0.0,-,-,-,-,-,-,-,-,-,-,-,-,-,-,-,-,0.0,-,-,-,0.0,-,-,-,-,60.0,-,-,-,80.0,-,-,-,-,-,-,-,-,-,-,0.0,-,-,-,-,-,-,-,-,-,0.0,-,-,-,-,-,0.0,-,-,-,-,0.0,-,-,-,-,-,-,-,-,-,-,-,0.0,-,-,-,-,-,-,-,-,0.0,-,-,-,0.0,61.0,23.42,0.302
2943,24435,189496,Vijoy P.S.,1999,,-,-,-,0.0,-,-,-,-,-,-,-,-,-,75.0,-,-,-,0.0,-,-,0.0,0.0,-,-,-,-,-,0.0,-,5,-,0.0,-,-,-,-,-,-,-,-,-,-,0.0,-,-,-,-,-,-,-,-,-,-,-,-,-,-,-,-,-,0.0,-,-,-,-,-,-,0.0,-,-,0.0,-,-,-,-,-,-,-,0.0,-,-,-,-,-,-,-,-,-,-,-,20.0,-,-,-,-,-,-,,-,0.0,-,-,-,-,-,-,-,-,-,-,0.0,-,-,-,-,-,-,-,-,-,-,-,-,-,-,-,-,0.0,-,-,-,0.0,-,-,-,-,75.0,-,-,-,95.0,-,-,-,-,-,-,-,-,-,-,0.0,-,-,-,-,-,-,-,-,-,0.0,-,-,-,-,-,0.0,-,-,-,-,0.0,-,-,-,-,-,-,-,-,-,-,-,0.0,-,-,-,-,-,-,-,-,0.0,-,-,-,0.0,54.1,20.49,0.32
2944,24435,189497,Vijoy P.S.,1999,,-,-,-,0.0,-,-,-,-,-,-,-,-,-,70.0,-,-,-,0.0,-,-,0.0,0.0,-,-,-,-,-,0.0,-,10,-,0.0,-,-,-,-,-,-,-,-,-,-,0.0,-,-,-,-,-,-,-,-,-,-,-,-,-,-,-,-,-,0.0,-,-,-,-,-,-,0.0,-,-,0.0,-,-,-,-,-,-,-,0.0,-,-,-,-,-,-,-,-,-,-,-,20.0,-,-,-,-,-,-,,-,0.0,-,-,-,-,-,-,-,-,-,-,0.0,-,-,-,-,-,-,-,-,-,-,-,-,-,-,-,-,0.0,-,-,-,0.0,-,-,-,-,70.0,-,-,-,90.0,-,-,-,-,-,-,-,-,-,-,0.0,-,-,-,-,-,-,-,-,-,0.0,-,-,-,-,-,0.0,-,-,-,-,0.0,-,-,-,-,-,-,-,-,-,-,-,0.0,-,-,-,-,-,-,-,-,0.0,-,-,-,0.0,48.9,28.66,0.311
2945,24435,189498,Vijoy P.S.,1999,,-,-,-,0.0,-,-,-,-,-,-,-,-,-,65.0,-,-,-,0.0,-,-,0.0,0.0,-,-,-,-,-,0.0,-,15,-,0.0,-,-,-,-,-,-,-,-,-,-,0.0,-,-,-,-,-,-,-,-,-,-,-,-,-,-,-,-,-,0.0,-,-,-,-,-,-,0.0,-,-,0.0,-,-,-,-,-,-,-,0.0,-,-,-,-,-,-,-,-,-,-,-,20.0,-,-,-,-,-,-,,-,0.0,-,-,-,-,-,-,-,-,-,-,0.0,-,-,-,-,-,-,-,-,-,-,-,-,-,-,-,-,0.0,-,-,-,0.0,-,-,-,-,65.0,-,-,-,85.0,-,-,-,-,-,-,-,-,-,-,0.0,-,-,-,-,-,-,-,-,-,0.0,-,-,-,-,-,0.0,-,-,-,-,0.0,-,-,-,-,-,-,-,-,-,-,-,0.0,-,-,-,-,-,-,-,-,0.0,-,-,-,0.0,56.0,21.4,0.31
2946,24453,189623,Higazy A.A.,1995,,-,-,-,0.0,-,-,-,-,-,-,-,-,-,0.0,-,-,-,0.0,-,-,0.0,0.0,-,-,-,-,-,0.0,-,-,-,0.0,-,-,-,-,-,-,-,-,-,-,0.0,-,-,-,-,-,-,-,-,-,-,-,-,-,-,-,-,-,0.0,-,-,-,-,-,-,0.0,-,-,0.0,-,-,-,-,-,-,-,0.0,-,-,-,-,-,-,-,-,-,-,-,0.0,-,-,-,-,-,-,,-,0.0,-,-,-,-,-,-,-,-,-,-,0.0,-,-,-,-,-,-,-,-,-,-,-,-,-,-,-,-,100.0,-,-,-,0.0,-,-,-,-,0.0,-,-,-,100.0,-,-,-,-,-,-,-,-,-,-,0.0,-,-,-,-,-,-,-,-,-,0.0,-,-,-,-,-,0.0,-,-,-,-,0.0,-,-,-,-,-,-,-,-,-,-,-,0.0,-,-,-,-,-,-,-,-,0.0,-,-,-,0.0,31.3,12.1,0.294
2947,24453,189624,Higazy A.A.,1995,,-,-,-,0.0,-,-,-,-,-,-,-,-,-,0.0,-,-,-,0.0,-,-,0.0,0.0,-,-,-,-,-,0.0,-,-,-,0.0,-,-,-,-,-,-,-,-,-,-,0.0,-,-,-,-,-,-,-,-,-,-,-,-,-,-,-,-,-,0.0,-,-,-,-,-,-,0.0,-,-,0.0,-,-,-,-,-,-,-,0.0,-,-,-,-,-,-,-,-,-,-,-,0.0,-,-,-,-,-,-,,-,0.0,-,-,-,-,5,-,-,-,-,-,0.0,-,-,-,-,-,-,-,-,-,-,-,-,-,-,-,-,95.0,-,-,-,0.0,-,-,-,-,0.0,-,-,-,100.0,-,-,-,-,-,-,-,-,-,-,0.0,-,-,-,-,-,-,-,-,-,0.0,-,-,-,-,-,0.0,-,-,-,-,0.0,-,-,-,-,-,-,-,-,-,-,-,0.0,-,-,-,-,-,-,-,-,0.0,-,-,-,0.0,45.8,18.0,0.271
2948,24453,189625,Higazy A.A.,1995,,-,-,-,0.0,-,-,-,-,-,-,-,-,-,0.0,-,-,-,0.0,-,-,0.0,0.0,-,-,-,-,-,0.0,-,-,-,0.0,-,-,-,-,-,-,-,-,-,-,0.0,-,-,-,-,-,-,-,-,-,-,-,-,-,-,-,-,-,0.0,-,-,-,-,-,-,0.0,-,-,0.0,-,-,-,-,-,-,-,0.0,-,-,-,-,-,-,-,-,-,-,-,0.0,-,-,-,-,-,-,,-,0.0,-,-,-,-,10,-,-,-,-,-,0.0,-,-,-,-,-,-,-,-,-,-,-,-,-,-,-,-,90.0,-,-,-,0.0,-,-,-,-,0.0,-,-,-,100.0,-,-,-,-,-,-,-,-,-,-,0.0,-,-,-,-,-,-,-,-,-,0.0,-,-,-,-,-,0.0,-,-,-,-,0.0,-,-,-,-,-,-,-,-,-,-,-,0.0,-,-,-,-,-,-,-,-,0.0,-,-,-,0.0,65.6,24.9,0.317
2949,24453,189626,Higazy A.A.,1995,,-,-,-,0.0,-,-,-,-,-,-,-,-,-,0.0,-,-,-,0.0,-,-,0.0,0.0,-,-,-,-,-,0.0,-,-,-,0.0,-,-,-,-,-,-,-,-,-,-,0.0,-,-,-,-,-,-,-,-,-,-,-,-,-,-,-,-,-,0.0,-,-,-,-,-,-,0.0,-,-,0.0,-,-,-,-,-,-,-,0.0,-,-,-,-,-,-,-,-,-,-,-,0.0,-,-,-,-,-,-,,-,0.0,-,-,-,-,15,-,-,-,-,-,0.0,-,-,-,-,-,-,-,-,-,-,-,-,-,-,-,-,85.0,-,-,-,0.0,-,-,-,-,0.0,-,-,-,100.0,-,-,-,-,-,-,-,-,-,-,0.0,-,-,-,-,-,-,-,-,-,0.0,-,-,-,-,-,0.0,-,-,-,-,0.0,-,-,-,-,-,-,-,-,-,-,-,0.0,-,-,-,-,-,-,-,-,0.0,-,-,-,0.0,75.9,29.3,0.296
2950,24453,189627,Higazy A.A.,1995,,-,-,-,0.0,-,-,-,-,-,-,-,-,-,0.0,-,-,-,0.0,-,-,0.0,0.0,-,-,-,-,-,0.0,-,-,-,0.0,-,-,-,-,-,-,-,-,-,-,0.0,-,-,-,-,-,-,-,-,-,-,-,-,-,-,-,-,-,0.0,-,-,-,-,-,-,0.0,-,-,0.0,-,-,-,-,-,-,-,0.0,-,-,-,-,-,-,-,-,-,-,-,0.0,-,-,-,-,-,-,,-,0.0,-,-,-,-,20,-,-,-,-,-,0.0,-,-,-,-,-,-,-,-,-,-,-,-,-,-,-,-,80.0,-,-,-,0.0,-,-,-,-,0.0,-,-,-,100.0,-,-,-,-,-,-,-,-,-,-,0.0,-,-,-,-,-,-,-,-,-,0.0,-,-,-,-,-,0.0,-,-,-,-,0.0,-,-,-,-,-,-,-,-,-,-,-,0.0,-,-,-,-,-,-,-,-,0.0,-,-,-,0.0,58.1,22.5,0.291
2951,24453,189628,Higazy A.A.,1995,,-,-,-,0.0,-,-,-,-,-,-,-,-,-,0.0,-,-,-,0.0,-,-,0.0,0.0,-,-,-,-,-,0.0,-,-,-,0.0,-,-,-,-,-,-,-,-,-,-,0.0,-,-,-,-,-,-,-,-,-,-,-,-,-,-,-,-,-,0.0,-,-,-,-,-,-,0.0,-,-,0.0,-,-,-,-,-,-,-,0.0,-,-,-,-,-,-,-,-,-,-,-,0.0,-,-,-,-,-,-,,-,0.0,-,-,-,-,30,-,-,-,-,-,0.0,-,-,-,-,-,-,-,-,-,-,-,-,-,-,-,-,70.0,-,-,-,0.0,-,-,-,-,0.0,-,-,-,100.0,-,-,-,-,-,-,-,-,-,-,0.0,-,-,-,-,-,-,-,-,-,0.0,-,-,-,-,-,0.0,-,-,-,-,0.0,-,-,-,-,-,-,-,-,-,-,-,0.0,-,-,-,-,-,-,-,-,0.0,-,-,-,0.0,40.4,15.8,0.279
2952,24453,189629,Higazy A.A.,1995,,-,-,-,0.0,-,-,-,-,-,-,-,-,-,0.0,-,-,-,0.0,-,-,0.0,0.0,-,-,-,-,-,0.0,-,-,-,0.0,-,-,-,-,-,-,-,-,-,-,0.0,-,-,-,-,-,-,-,-,-,-,-,-,-,-,-,-,-,0.0,-,-,-,-,-,-,0.0,-,-,0.0,-,-,-,-,-,-,-,0.0,-,-,-,-,-,-,-,-,-,-,-,0.0,-,-,-,-,-,-,,-,0.0,-,-,-,-,35,-,-,-,-,-,0.0,-,-,-,-,-,-,-,-,-,-,-,-,-,-,-,-,65.0,-,-,-,0.0,-,-,-,-,0.0,-,-,-,100.0,-,-,-,-,-,-,-,-,-,-,0.0,-,-,-,-,-,-,-,-,-,0.0,-,-,-,-,-,0.0,-,-,-,-,0.0,-,-,-,-,-,-,-,-,-,-,-,0.0,-,-,-,-,-,-,-,-,0.0,-,-,-,0.0,38.1,14.8,0.286
2953,24453,189630,Higazy A.A.,1995,,-,-,-,0.0,-,-,-,-,-,-,-,-,-,0.0,-,-,-,0.0,-,-,0.0,0.0,-,-,-,-,-,0.0,-,-,-,0.0,-,-,-,-,-,-,-,-,-,-,0.0,-,-,-,-,-,-,-,-,-,-,-,-,-,-,-,-,-,0.0,-,-,-,-,-,-,0.0,-,-,0.0,-,-,-,-,-,-,-,0.0,-,-,-,-,-,-,-,-,-,-,-,0.0,-,-,-,-,-,-,,-,0.0,-,-,-,-,40,-,-,-,-,-,0.0,-,-,-,-,-,-,-,-,-,-,-,-,-,-,-,-,60.0,-,-,-,0.0,-,-,-,-,0.0,-,-,-,100.0,-,-,-,-,-,-,-,-,-,-,0.0,-,-,-,-,-,-,-,-,-,0.0,-,-,-,-,-,0.0,-,-,-,-,0.0,-,-,-,-,-,-,-,-,-,-,-,0.0,-,-,-,-,-,-,-,-,0.0,-,-,-,0.0,47.6,18.6,0.281
2954,24453,189631,Higazy A.A.,1995,,-,-,-,0.0,-,-,-,-,-,-,-,-,-,0.0,-,-,-,0.0,-,-,0.0,0.0,-,-,-,-,-,0.0,-,-,-,0.0,-,-,-,-,-,-,-,-,-,-,0.0,-,-,-,-,-,-,-,-,-,-,-,-,-,-,-,-,-,0.0,-,-,-,-,-,-,0.0,-,-,0.0,-,-,-,-,-,-,-,0.0,-,-,-,-,-,-,-,-,-,-,-,0.0,-,-,-,-,-,-,,-,0.0,-,-,-,-,50,-,-,-,-,-,0.0,-,-,-,-,-,-,-,-,-,-,-,-,-,-,-,-,50.0,-,-,-,0.0,-,-,-,-,0.0,-,-,-,100.0,-,-,-,-,-,-,-,-,-,-,0.0,-,-,-,-,-,-,-,-,-,0.0,-,-,-,-,-,0.0,-,-,-,-,0.0,-,-,-,-,-,-,-,-,-,-,-,0.0,-,-,-,-,-,-,-,-,0.0,-,-,-,0.0,81.2,31.4,0.294
2955,24453,189632,Higazy A.A.,1995,,-,-,-,0.0,-,-,-,-,-,-,-,-,-,0.0,-,-,-,0.0,-,-,0.0,0.0,-,-,-,-,-,0.0,-,-,-,0.0,-,-,-,-,-,-,-,-,-,-,0.0,-,-,-,-,-,-,-,-,-,-,-,-,-,-,-,-,-,0.0,-,-,-,-,-,-,0.0,-,-,0.0,-,-,-,-,-,-,-,0.0,-,-,-,-,-,-,-,-,-,-,-,0.0,-,-,-,-,-,-,,-,0.0,-,-,-,-,55,-,-,-,-,-,0.0,-,-,-,-,-,-,-,-,-,-,-,-,-,-,-,-,45.0,-,-,-,0.0,-,-,-,-,0.0,-,-,-,100.0,-,-,-,-,-,-,-,-,-,-,0.0,-,-,-,-,-,-,-,-,-,0.0,-,-,-,-,-,0.0,-,-,-,-,0.0,-,-,-,-,-,-,-,-,-,-,-,0.0,-,-,-,-,-,-,-,-,0.0,-,-,-,0.0,102.0,40.5,0.267
2956,24453,189633,Higazy A.A.,1995,,-,-,-,0.0,-,-,-,-,-,-,-,-,-,0.0,-,-,-,0.0,-,-,0.0,0.0,-,-,-,-,-,0.0,-,-,-,0.0,-,-,-,-,-,-,-,-,-,-,0.0,-,-,-,-,-,-,-,-,-,-,-,-,-,-,-,-,-,0.0,-,-,-,-,-,-,0.0,-,-,0.0,-,-,-,-,-,-,-,0.0,-,-,-,-,-,-,-,-,-,-,-,0.0,-,-,-,-,-,-,,-,0.0,-,-,-,-,60,-,-,-,-,-,0.0,-,-,-,-,-,-,-,-,-,-,-,-,-,-,-,-,40.0,-,-,-,0.0,-,-,-,-,0.0,-,-,-,100.0,-,-,-,-,-,-,-,-,-,-,0.0,-,-,-,-,-,-,-,-,-,0.0,-,-,-,-,-,0.0,-,-,-,-,0.0,-,-,-,-,-,-,-,-,-,-,-,0.0,-,-,-,-,-,-,-,-,0.0,-,-,-,0.0,117.0,45.4,0.293
2957,24472,189870,Rajendran V.,1995,,-,-,-,0.0,-,-,-,-,-,-,-,-,-,0.0,-,-,-,0.0,-,-,0.0,0.0,-,-,-,-,-,0.0,-,-,-,0.0,-,-,-,-,-,-,-,-,-,-,0.0,-,-,-,-,-,-,-,-,-,-,-,-,-,-,-,-,-,0.0,-,-,-,-,-,-,0.0,-,-,0.0,-,-,-,-,-,-,-,0.0,-,-,-,-,-,-,-,-,-,-,-,26.19054,-,-,-,-,-,-,,-,0.0,-,-,-,-,-,-,-,-,-,-,0.0,-,-,-,-,-,-,-,-,-,-,-,-,-,-,-,-,0.0,-,-,-,0.0,-,-,-,-,0.0,-,-,-,100.0,-,-,-,-,-,-,-,-,-,-,73.80946,-,-,-,-,-,-,-,-,-,0.0,-,-,-,-,-,0.0,-,-,-,-,0.0,-,-,-,-,-,-,-,-,-,-,-,0.0,-,-,-,-,-,-,-,-,0.0,-,-,-,0.0,14.2,5.707,0.244
2958,24472,189871,Rajendran V.,1995,,-,-,-,0.0,-,-,-,-,-,-,-,-,-,0.0,-,-,-,0.0,-,-,0.0,0.0,-,-,-,-,-,0.0,-,-,-,0.0,-,-,-,-,-,-,-,-,-,-,0.0,-,-,-,-,-,-,-,-,-,-,-,-,-,-,-,-,-,0.0,-,-,-,-,-,-,0.0,-,-,0.0,-,-,-,-,-,-,-,0.0,-,-,-,-,-,-,-,-,-,-,-,30.62234,-,-,-,-,-,-,,-,0.0,-,-,-,-,-,-,-,-,-,-,0.0,-,-,-,-,-,-,-,-,-,-,-,-,-,-,-,-,0.0,-,-,-,0.0,-,-,-,-,0.0,-,-,-,100.0,-,-,-,-,-,-,-,-,-,-,69.37766,-,-,-,-,-,-,-,-,-,0.0,-,-,-,-,-,0.0,-,-,-,-,0.0,-,-,-,-,-,-,-,-,-,-,-,0.0,-,-,-,-,-,-,-,-,0.0,-,-,-,0.0,19.2,7.723,0.243
2959,24472,189872,Rajendran V.,1995,,-,-,-,0.0,-,-,-,-,-,-,-,-,-,0.0,-,-,-,0.0,-,-,0.0,0.0,-,-,-,-,-,0.0,-,-,-,0.0,-,-,-,-,-,-,-,-,-,-,0.0,-,-,-,-,-,-,-,-,-,-,-,-,-,-,-,-,-,0.0,-,-,-,-,-,-,0.0,-,-,0.0,-,-,-,-,-,-,-,0.0,-,-,-,-,-,-,-,-,-,-,-,33.45267,-,-,-,-,-,-,,-,0.0,-,-,-,-,-,-,-,-,-,-,0.0,-,-,-,-,-,-,-,-,-,-,-,-,-,-,-,-,0.0,-,-,-,0.0,-,-,-,-,0.0,-,-,-,100.0,-,-,-,-,-,-,-,-,-,-,66.54733,-,-,-,-,-,-,-,-,-,0.0,-,-,-,-,-,0.0,-,-,-,-,0.0,-,-,-,-,-,-,-,-,-,-,-,0.0,-,-,-,-,-,-,-,-,0.0,-,-,-,0.0,34.3,13.79,0.243
2960,24472,189873,Rajendran V.,1995,,-,-,-,0.0,-,-,-,-,-,-,-,-,-,0.0,-,-,-,0.0,-,-,0.0,0.0,-,-,-,-,-,0.0,-,-,-,0.0,-,-,-,-,-,-,-,-,-,-,0.0,-,-,-,-,-,-,-,-,-,-,-,-,-,-,-,-,-,0.0,-,-,-,-,-,-,0.0,-,-,0.0,-,-,-,-,-,-,-,0.0,-,-,-,-,-,-,-,-,-,-,-,36.18938,-,-,-,-,-,-,,-,0.0,-,-,-,-,-,-,-,-,-,-,0.0,-,-,-,-,-,-,-,-,-,-,-,-,-,-,-,-,0.0,-,-,-,0.0,-,-,-,-,0.0,-,-,-,100.0,-,-,-,-,-,-,-,-,-,-,63.81062,-,-,-,-,-,-,-,-,-,0.0,-,-,-,-,-,0.0,-,-,-,-,0.0,-,-,-,-,-,-,-,-,-,-,-,0.0,-,-,-,-,-,-,-,-,0.0,-,-,-,0.0,32.9,13.24,0.242
2961,24472,189874,Rajendran V.,1995,,-,-,-,0.0,-,-,-,-,-,-,-,-,-,0.0,-,-,-,0.0,-,-,0.0,0.0,-,-,-,-,-,0.0,-,-,-,0.0,-,-,-,-,-,-,-,-,-,-,0.0,-,-,-,-,-,-,-,-,-,-,-,-,-,-,-,-,-,0.0,-,-,-,-,-,-,0.0,-,-,0.0,-,-,-,-,-,-,-,0.0,-,-,-,-,-,-,-,-,-,-,-,40.12883,-,-,-,-,-,-,,-,0.0,-,-,-,-,-,-,-,-,-,-,0.0,-,-,-,-,-,-,-,-,-,-,-,-,-,-,-,-,0.0,-,-,-,0.0,-,-,-,-,0.0,-,-,-,100.0,-,-,-,-,-,-,-,-,-,-,59.87117,-,-,-,-,-,-,-,-,-,0.0,-,-,-,-,-,0.0,-,-,-,-,0.0,-,-,-,-,-,-,-,-,-,-,-,0.0,-,-,-,-,-,-,-,-,0.0,-,-,-,0.0,26.7,10.75,0.241
2962,24535,300277,El-Mallawany R.,1998,,3.705,-,-,0.0,-,-,-,-,-,-,-,-,-,0.0,-,-,-,0.0,-,-,0.0,0.0,-,-,-,-,-,0.0,-,-,-,0.0,-,-,-,-,-,-,-,-,-,-,0.0,-,-,-,-,-,-,-,-,-,-,-,-,-,-,-,-,-,0.0,-,-,-,-,-,-,0.0,-,-,0.0,-,-,-,-,-,-,-,0.0,-,-,-,-,-,-,-,-,-,-,-,0.0,-,-,-,-,-,-,,-,0.0,-,-,-,-,-,-,-,-,-,-,0.0,-,-,-,-,-,-,-,-,-,-,-,-,-,-,-,-,0.0,-,-,-,0.0,-,-,-,-,0.0,-,-,-,100.0,-,-,-,-,-,-,-,-,-,-,0.0,-,-,-,-,-,-,-,-,-,0.0,-,-,-,-,-,53.80346,-,-,-,-,0.0,-,-,-,-,-,-,-,-,-,42.49,-,0.0,-,-,-,-,-,-,-,-,0.0,-,-,-,0.0,44.9,16.0,0.403125
2963,24535,300278,El-Mallawany R.,1998,,7.487,-,-,0.0,-,-,-,-,-,-,-,-,-,0.0,-,-,-,0.0,-,-,0.0,0.0,-,-,-,-,-,0.0,-,-,-,0.0,-,-,-,-,-,-,-,-,-,-,0.0,-,-,-,-,-,-,-,-,-,-,-,-,-,-,-,-,-,0.0,-,-,-,-,-,-,0.0,-,-,0.0,-,-,-,-,-,-,-,0.0,-,-,-,-,-,-,-,-,-,-,-,0.0,-,-,-,-,-,-,,-,0.0,-,-,-,-,-,-,-,-,-,-,0.0,-,-,-,-,-,-,-,-,-,-,-,-,-,-,-,-,0.0,-,-,-,0.0,-,-,-,-,0.0,-,-,-,100.0,-,-,-,-,-,-,-,-,-,-,0.0,-,-,-,-,-,-,-,-,-,0.0,-,-,-,-,-,54.35556,-,-,-,-,0.0,-,-,-,-,-,-,-,-,-,38.16,-,0.0,-,-,-,-,-,-,-,-,0.0,-,-,-,0.0,39.3,14.3,0.3741258
2964,24535,300279,El-Mallawany R.,1998,,11.35,-,-,0.0,-,-,-,-,-,-,-,-,-,0.0,-,-,-,0.0,-,-,0.0,0.0,-,-,-,-,-,0.0,-,-,-,0.0,-,-,-,-,-,-,-,-,-,-,0.0,-,-,-,-,-,-,-,-,-,-,-,-,-,-,-,-,-,0.0,-,-,-,-,-,-,0.0,-,-,0.0,-,-,-,-,-,-,-,0.0,-,-,-,-,-,-,-,-,-,-,-,0.0,-,-,-,-,-,-,,-,0.0,-,-,-,-,-,-,-,-,-,-,0.0,-,-,-,-,-,-,-,-,-,-,-,-,-,-,-,-,0.0,-,-,-,0.0,-,-,-,-,0.0,-,-,-,100.0,-,-,-,-,-,-,-,-,-,-,0.0,-,-,-,-,-,-,-,-,-,0.0,-,-,-,-,-,54.91912,-,-,-,-,0.0,-,-,-,-,-,-,-,-,-,33.73,-,0.0,-,-,-,-,-,-,-,-,0.0,-,-,-,0.0,32.2,11.6,0.387931
2965,24535,300280,El-Mallawany R.,1998,,15.29,-,-,0.0,-,-,-,-,-,-,-,-,-,0.0,-,-,-,0.0,-,-,0.0,0.0,-,-,-,-,-,0.0,-,-,-,0.0,-,-,-,-,-,-,-,-,-,-,0.0,-,-,-,-,-,-,-,-,-,-,-,-,-,-,-,-,-,0.0,-,-,-,-,-,-,0.0,-,-,0.0,-,-,-,-,-,-,-,0.0,-,-,-,-,-,-,-,-,-,-,-,0.0,-,-,-,-,-,-,,-,0.0,-,-,-,-,-,-,-,-,-,-,0.0,-,-,-,-,-,-,-,-,-,-,-,-,-,-,-,-,0.0,-,-,-,0.0,-,-,-,-,0.0,-,-,-,100.0,-,-,-,-,-,-,-,-,-,-,0.0,-,-,-,-,-,-,-,-,-,0.0,-,-,-,-,-,55.49448,-,-,-,-,0.0,-,-,-,-,-,-,-,-,-,29.22,-,0.0,-,-,-,-,-,-,-,-,0.0,-,-,-,0.0,31.4,11.3,0.3893805
2966,24535,300281,El-Mallawany R.,1998,,17.29,-,-,0.0,-,-,-,-,-,-,-,-,-,0.0,-,-,-,0.0,-,-,0.0,0.0,-,-,-,-,-,0.0,-,-,-,0.0,-,-,-,-,-,-,-,-,-,-,0.0,-,-,-,-,-,-,-,-,-,-,-,-,-,-,-,-,-,0.0,-,-,-,-,-,-,0.0,-,-,0.0,-,-,-,-,-,-,-,0.0,-,-,-,-,-,-,-,-,-,-,-,0.0,-,-,-,-,-,-,,-,0.0,-,-,-,-,-,-,-,-,-,-,0.0,-,-,-,-,-,-,-,-,-,-,-,-,-,-,-,-,0.0,-,-,-,0.0,-,-,-,-,0.0,-,-,-,100.0,-,-,-,-,-,-,-,-,-,-,0.0,-,-,-,-,-,-,-,-,-,0.0,-,-,-,-,-,55.7867,-,-,-,-,0.0,-,-,-,-,-,-,-,-,-,26.92,-,0.0,-,-,-,-,-,-,-,-,0.0,-,-,-,0.0,30.1,10.8,0.3935185
2967,24535,371100,El-Mallawany R.,1998,,19.31,-,-,0.0,-,-,-,-,-,-,-,-,-,0.0,-,-,-,0.0,-,-,0.0,0.0,-,-,-,-,-,0.0,-,-,-,0.0,-,-,-,-,-,-,-,-,-,-,0.0,-,-,-,-,-,-,-,-,-,-,-,-,-,-,-,-,-,0.0,-,-,-,-,-,-,0.0,-,-,0.0,-,-,-,-,-,-,-,0.0,-,-,-,-,-,-,-,-,-,-,-,0.0,-,-,-,-,-,-,,-,0.0,-,-,-,-,-,-,-,-,-,-,0.0,-,-,-,-,-,-,-,-,-,-,-,-,-,-,-,-,0.0,-,-,-,0.0,-,-,-,-,0.0,-,-,-,100.0,-,-,-,-,-,-,-,-,-,-,0.0,-,-,-,-,-,-,-,-,-,0.0,-,-,-,-,-,56.08202,-,-,-,-,0.0,-,-,-,-,-,-,-,-,-,24.61,-,0.0,-,-,-,-,-,-,-,-,0.0,-,-,-,0.0,29.4,10.6,0.3867924
2968,24535,371101,El-Mallawany R.,1998,,21.36,-,-,0.0,-,-,-,-,-,-,-,-,-,0.0,-,-,-,0.0,-,-,0.0,0.0,-,-,-,-,-,0.0,-,-,-,0.0,-,-,-,-,-,-,-,-,-,-,0.0,-,-,-,-,-,-,-,-,-,-,-,-,-,-,-,-,-,0.0,-,-,-,-,-,-,0.0,-,-,0.0,-,-,-,-,-,-,-,0.0,-,-,-,-,-,-,-,-,-,-,-,0.0,-,-,-,-,-,-,,-,0.0,-,-,-,-,-,-,-,-,-,-,0.0,-,-,-,-,-,-,-,-,-,-,-,-,-,-,-,-,0.0,-,-,-,0.0,-,-,-,-,0.0,-,-,-,100.0,-,-,-,-,-,-,-,-,-,-,0.0,-,-,-,-,-,-,-,-,-,0.0,-,-,-,-,-,56.38049,-,-,-,-,0.0,-,-,-,-,-,-,-,-,-,22.26,-,0.0,-,-,-,-,-,-,-,-,0.0,-,-,-,0.0,25.7,9.2,0.3967392
2969,24544,300316,Hwa L.G.,2002,,-,-,-,0.0,3,-,-,-,-,-,-,-,-,0.0,-,-,20,0.0,-,-,0.0,0.0,-,-,-,-,-,0.0,-,-,-,0.0,-,-,-,-,-,-,-,-,-,-,0.0,-,-,-,-,-,-,-,-,-,-,-,-,-,-,-,-,-,0.0,-,-,-,-,-,-,0.0,-,-,0.0,-,-,-,-,-,-,-,0.0,-,-,-,-,-,-,-,-,-,4,-,0.0,-,-,-,-,-,-,,-,0.0,-,-,-,-,-,-,-,-,-,-,0.0,-,-,-,20,-,-,-,-,-,-,-,-,-,-,-,-,0.0,-,-,-,0.0,-,-,-,-,0.0,-,-,-,0.0,-,-,-,-,-,-,-,-,-,-,0.0,-,-,-,-,-,-,-,-,-,0.0,-,-,-,-,-,0.0,-,-,-,-,0.0,-,-,-,-,-,-,-,-,-,-,-,0.0,-,-,-,-,-,-,-,-,0.0,-,-,53,0.0,55.6,21.22,0.31
2970,24565,359663,Sidkey M.A.,2002,,-,-,-,0.0,-,-,-,-,-,-,-,-,-,0.0,-,-,-,0.0,-,-,0.0,0.0,-,-,-,-,-,0.0,-,-,-,0.0,-,-,-,-,-,-,-,-,-,-,0.0,-,-,-,-,-,-,-,-,-,-,-,-,-,-,-,-,-,0.0,-,-,-,-,-,-,0.0,-,-,0.0,-,-,-,-,-,-,-,0.0,-,-,-,-,-,-,-,-,-,-,-,0.0,-,-,-,-,-,-,,-,0.0,-,-,-,-,-,-,-,-,-,-,0.0,-,-,-,-,-,-,-,-,-,-,-,-,-,-,-,-,0.0,-,-,-,0.0,-,-,-,-,0.0,-,-,-,100.0,-,-,-,-,-,-,-,-,-,-,0.0,-,-,-,-,-,-,-,-,-,0.0,-,-,-,-,-,100.0,-,-,-,-,0.0,-,-,-,-,-,-,-,-,-,-,-,0.0,-,-,-,-,-,-,-,-,0.0,-,-,-,0.0,50.7,20.58,0.233
2971,24565,300447,Sidkey M.A.,2002,,-,-,-,0.0,-,-,-,-,-,-,-,-,-,0.0,-,-,-,0.0,-,-,0.0,0.0,-,-,-,-,-,0.0,-,-,-,0.0,-,-,-,-,-,-,-,-,-,-,0.0,-,-,-,-,-,-,-,-,-,-,-,-,-,-,-,-,-,0.0,-,-,-,-,-,-,0.0,-,-,0.0,-,-,-,-,-,-,-,0.0,-,-,-,-,-,-,-,-,-,-,-,0.0,-,-,-,-,-,-,,-,0.0,-,-,-,-,-,-,-,-,-,-,0.0,-,-,-,-,-,-,4,-,-,-,-,-,-,-,-,-,0.0,-,-,-,0.0,-,-,-,-,0.0,-,-,-,100.0,-,-,-,-,-,-,-,-,-,-,0.0,-,-,-,-,-,-,-,-,-,0.0,-,-,-,-,-,96.0,-,-,-,-,0.0,-,-,-,-,-,-,-,-,-,-,-,0.0,-,-,-,-,-,-,-,-,0.0,-,-,-,0.0,20.1,6.98,0.44
2972,24565,359664,Sidkey M.A.,2002,,-,-,-,0.0,-,-,-,-,-,-,-,-,-,0.0,-,-,-,0.0,-,-,0.0,0.0,-,-,-,-,-,0.0,-,-,-,0.0,-,-,-,-,-,-,-,-,-,-,0.0,-,-,-,-,-,-,-,-,-,-,-,-,-,-,-,-,-,0.0,-,-,-,-,-,-,0.0,-,-,0.0,-,-,-,-,-,-,-,0.0,-,-,-,-,-,-,-,-,-,-,-,0.0,-,-,-,-,-,-,,-,0.0,-,-,-,-,-,-,-,-,-,-,0.0,-,-,-,-,-,-,7.5,-,-,-,-,-,-,-,-,-,0.0,-,-,-,0.0,-,-,-,-,0.0,-,-,-,100.0,-,-,-,-,-,-,-,-,-,-,0.0,-,-,-,-,-,-,-,-,-,0.0,-,-,-,-,-,92.5,-,-,-,-,0.0,-,-,-,-,-,-,-,-,-,-,-,0.0,-,-,-,-,-,-,-,-,0.0,-,-,-,0.0,22.2,7.76,0.435
2973,24565,300448,Sidkey M.A.,2002,,-,-,-,0.0,-,-,-,-,-,-,-,-,-,0.0,-,-,-,0.0,-,-,0.0,0.0,-,-,-,-,-,0.0,-,-,-,0.0,-,-,-,-,-,-,-,-,-,-,0.0,-,-,-,-,-,-,-,-,-,-,-,-,-,-,-,-,-,0.0,-,-,-,-,-,-,0.0,-,-,0.0,-,-,-,-,-,-,-,0.0,-,-,-,-,-,-,-,-,-,-,-,0.0,-,-,-,-,-,-,,-,0.0,-,-,-,-,-,-,-,-,-,-,0.0,-,-,-,-,-,-,10,-,-,-,-,-,-,-,-,-,0.0,-,-,-,0.0,-,-,-,-,0.0,-,-,-,100.0,-,-,-,-,-,-,-,-,-,-,0.0,-,-,-,-,-,-,-,-,-,0.0,-,-,-,-,-,90.0,-,-,-,-,0.0,-,-,-,-,-,-,-,-,-,-,-,0.0,-,-,-,-,-,-,-,-,0.0,-,-,-,0.0,24.5,8.58,0.43
2974,24565,359665,Sidkey M.A.,2002,,-,-,-,0.0,-,-,-,-,-,-,-,-,-,0.0,-,-,-,0.0,-,-,0.0,0.0,-,-,-,-,-,0.0,-,-,-,0.0,-,-,-,-,-,-,-,-,-,-,0.0,-,-,-,-,-,-,-,-,-,-,-,-,-,-,-,-,-,0.0,-,-,-,-,-,-,0.0,-,-,0.0,-,-,-,-,-,-,-,0.0,-,-,-,-,-,-,-,-,-,-,-,0.0,-,-,-,-,-,-,,-,0.0,-,-,-,-,-,-,-,-,-,-,0.0,-,-,-,-,-,-,12.5,-,-,-,-,-,-,-,-,-,0.0,-,-,-,0.0,-,-,-,-,0.0,-,-,-,100.0,-,-,-,-,-,-,-,-,-,-,0.0,-,-,-,-,-,-,-,-,-,0.0,-,-,-,-,-,87.5,-,-,-,-,0.0,-,-,-,-,-,-,-,-,-,-,-,0.0,-,-,-,-,-,-,-,-,0.0,-,-,-,0.0,26.9,9.47,0.425
2975,24565,300449,Sidkey M.A.,2002,,-,-,-,0.0,-,-,-,-,-,-,-,-,-,0.0,-,-,-,0.0,-,-,0.0,0.0,-,-,-,-,-,0.0,-,-,-,0.0,-,-,-,-,-,-,-,-,-,-,0.0,-,-,-,-,-,-,-,-,-,-,-,-,-,-,-,-,-,0.0,-,-,-,-,-,-,0.0,-,-,0.0,-,-,-,-,-,-,-,0.0,-,-,-,-,-,-,-,-,-,-,-,0.0,-,-,-,-,-,-,,-,0.0,-,-,-,-,-,-,-,-,-,-,0.0,-,-,-,-,-,-,15,-,-,-,-,-,-,-,-,-,0.0,-,-,-,0.0,-,-,-,-,0.0,-,-,-,100.0,-,-,-,-,-,-,-,-,-,-,0.0,-,-,-,-,-,-,-,-,-,0.0,-,-,-,-,-,85.0,-,-,-,-,0.0,-,-,-,-,-,-,-,-,-,-,-,0.0,-,-,-,-,-,-,-,-,0.0,-,-,-,0.0,29.7,10.48,0.42
2976,24565,359666,Sidkey M.A.,2002,,-,-,-,0.0,-,-,-,-,-,-,-,-,-,0.0,-,-,-,0.0,-,-,0.0,0.0,-,-,-,-,-,0.0,-,-,-,0.0,-,-,-,-,-,-,-,-,-,-,0.0,-,-,-,-,-,-,-,-,-,-,-,-,-,-,-,-,-,0.0,-,-,-,-,-,-,0.0,-,-,0.0,-,-,-,-,-,-,-,0.0,-,-,-,-,-,-,-,-,-,-,-,0.0,-,-,-,-,-,-,,-,0.0,-,-,-,-,-,-,-,-,-,-,0.0,-,-,-,-,-,-,17.5,-,-,-,-,-,-,-,-,-,0.0,-,-,-,0.0,-,-,-,-,0.0,-,-,-,100.0,-,-,-,-,-,-,-,-,-,-,0.0,-,-,-,-,-,-,-,-,-,0.0,-,-,-,-,-,82.5,-,-,-,-,0.0,-,-,-,-,-,-,-,-,-,-,-,0.0,-,-,-,-,-,-,-,-,0.0,-,-,-,0.0,33.7,11.95,0.41
2977,24565,359667,Sidkey M.A.,2002,,-,-,-,0.0,-,-,-,-,-,-,-,-,-,0.0,-,-,-,0.0,-,-,0.0,0.0,-,-,-,-,-,0.0,-,-,-,0.0,-,-,-,-,-,-,-,-,-,-,0.0,-,-,-,-,-,-,-,-,-,-,-,-,-,-,-,-,-,0.0,-,-,-,-,-,-,0.0,-,-,0.0,-,-,-,-,-,-,-,0.0,-,-,-,-,-,-,-,-,-,-,-,0.0,-,-,-,-,-,-,,-,0.0,-,-,-,-,-,-,-,-,-,-,0.0,-,-,-,-,-,-,20,-,-,-,-,-,-,-,-,-,0.0,-,-,-,0.0,-,-,-,-,0.0,-,-,-,100.0,-,-,-,-,-,-,-,-,-,-,0.0,-,-,-,-,-,-,-,-,-,0.0,-,-,-,-,-,80.0,-,-,-,-,0.0,-,-,-,-,-,-,-,-,-,-,-,0.0,-,-,-,-,-,-,-,-,0.0,-,-,-,0.0,38.0,13.59,0.4
2978,24565,300450,Sidkey M.A.,2002,,-,-,-,0.0,-,-,-,-,-,-,-,-,-,0.0,-,-,-,0.0,-,-,0.0,0.0,-,-,-,-,-,0.0,-,-,-,0.0,-,-,-,-,-,-,-,-,-,-,0.0,-,-,-,-,-,-,-,-,-,-,-,-,-,-,-,-,-,0.0,-,-,-,-,-,-,0.0,-,-,0.0,-,-,-,-,-,-,-,0.0,-,-,-,-,-,-,-,-,-,-,-,0.0,-,-,-,-,-,-,,-,0.0,-,-,-,-,-,-,-,-,-,-,0.0,-,-,-,-,-,-,22.5,-,-,-,-,-,-,-,-,-,0.0,-,-,-,0.0,-,-,-,-,0.0,-,-,-,100.0,-,-,-,-,-,-,-,-,-,-,0.0,-,-,-,-,-,-,-,-,-,0.0,-,-,-,-,-,77.5,-,-,-,-,0.0,-,-,-,-,-,-,-,-,-,-,-,0.0,-,-,-,-,-,-,-,-,0.0,-,-,-,0.0,39.1,14.0,0.399
2979,24565,300451,Sidkey M.A.,2002,,-,-,-,0.0,-,-,-,-,-,-,-,-,-,0.0,-,-,-,0.0,-,-,0.0,0.0,-,-,-,-,-,0.0,-,-,-,0.0,-,-,-,-,-,-,-,-,-,-,0.0,-,-,-,-,-,-,-,-,-,-,-,-,-,-,-,-,-,0.0,-,-,-,-,-,-,0.0,-,-,0.0,-,-,-,-,-,-,-,0.0,-,-,-,-,-,-,-,-,-,-,-,5.0,-,-,-,-,-,-,,-,0.0,-,-,-,-,-,-,-,-,-,-,0.0,-,-,-,-,-,-,5,-,-,-,-,-,-,-,-,-,0.0,-,-,-,0.0,-,-,-,-,0.0,-,-,-,100.0,-,-,-,-,-,-,-,-,-,-,0.0,-,-,-,-,-,-,-,-,-,0.0,-,-,-,-,-,90.0,-,-,-,-,0.0,-,-,-,-,-,-,-,-,-,-,-,0.0,-,-,-,-,-,-,-,-,0.0,-,-,-,0.0,20.8,7.24,0.438
2980,24565,300452,Sidkey M.A.,2002,,-,-,-,0.0,-,-,-,-,-,-,-,-,-,0.0,-,-,-,0.0,-,-,0.0,0.0,-,-,-,-,-,0.0,-,-,-,0.0,-,-,-,-,-,-,-,-,-,-,0.0,-,-,-,-,-,-,-,-,-,-,-,-,-,-,-,-,-,0.0,-,-,-,-,-,-,0.0,-,-,0.0,-,-,-,-,-,-,-,0.0,-,-,-,-,-,-,-,-,-,-,-,10.0,-,-,-,-,-,-,,-,0.0,-,-,-,-,-,-,-,-,-,-,0.0,-,-,-,-,-,-,10,-,-,-,-,-,-,-,-,-,0.0,-,-,-,0.0,-,-,-,-,0.0,-,-,-,100.0,-,-,-,-,-,-,-,-,-,-,0.0,-,-,-,-,-,-,-,-,-,0.0,-,-,-,-,-,80.0,-,-,-,-,0.0,-,-,-,-,-,-,-,-,-,-,-,0.0,-,-,-,-,-,-,-,-,0.0,-,-,-,0.0,25.3,8.88,0.43
2981,24565,300453,Sidkey M.A.,2002,,-,-,-,0.0,-,-,-,-,-,-,-,-,-,0.0,-,-,-,0.0,-,-,0.0,0.0,-,-,-,-,-,0.0,-,-,-,0.0,-,-,-,-,-,-,-,-,-,-,0.0,-,-,-,-,-,-,-,-,-,-,-,-,-,-,-,-,-,0.0,-,-,-,-,-,-,0.0,-,-,0.0,-,-,-,-,-,-,-,0.0,-,-,-,-,-,-,-,-,-,-,-,12.5,-,-,-,-,-,-,,-,0.0,-,-,-,-,-,-,-,-,-,-,0.0,-,-,-,-,-,-,12.5,-,-,-,-,-,-,-,-,-,0.0,-,-,-,0.0,-,-,-,-,0.0,-,-,-,100.0,-,-,-,-,-,-,-,-,-,-,0.0,-,-,-,-,-,-,-,-,-,0.0,-,-,-,-,-,75.0,-,-,-,-,0.0,-,-,-,-,-,-,-,-,-,-,-,0.0,-,-,-,-,-,-,-,-,0.0,-,-,-,0.0,27.8,9.77,0.425
2982,24565,300454,Sidkey M.A.,2002,,-,-,-,0.0,-,-,-,-,-,-,-,-,-,0.0,-,-,-,0.0,-,-,0.0,0.0,-,-,-,-,-,0.0,-,-,-,0.0,-,-,-,-,-,-,-,-,-,-,0.0,-,-,-,-,-,-,-,-,-,-,-,-,-,-,-,-,-,0.0,-,-,-,-,-,-,0.0,-,-,0.0,-,-,-,-,-,-,-,0.0,-,-,-,-,-,-,-,-,-,-,-,15.0,-,-,-,-,-,-,,-,0.0,-,-,-,-,-,-,-,-,-,-,0.0,-,-,-,-,-,-,15,-,-,-,-,-,-,-,-,-,0.0,-,-,-,0.0,-,-,-,-,0.0,-,-,-,100.0,-,-,-,-,-,-,-,-,-,-,0.0,-,-,-,-,-,-,-,-,-,0.0,-,-,-,-,-,70.0,-,-,-,-,0.0,-,-,-,-,-,-,-,-,-,-,-,0.0,-,-,-,-,-,-,-,-,0.0,-,-,-,0.0,30.7,10.21,0.42
2983,24651,301046,Sampaio J.A.,2002,,-,-,-,27.1,-,-,-,-,-,-,-,-,-,0.0,-,-,-,0.0,-,-,0.0,0.0,-,-,-,-,-,59.2,-,-,-,0.0,-,-,-,-,-,-,-,-,-,-,0.0,-,-,-,-,-,-,-,-,-,-,-,-,-,-,-,-,-,0.0,-,-,-,-,-,-,0.0,-,-,0.0,-,-,-,-,-,-,-,0.0,-,-,-,-,-,-,-,-,-,-,-,0.0,-,-,-,-,-,-,,-,6.9,-,-,-,-,-,-,-,-,-,-,0.0,-,-,-,-,-,-,-,-,-,-,-,-,-,-,-,-,0.0,-,-,-,0.0,-,-,-,-,27.1,-,-,-,100.0,-,-,-,-,-,-,-,-,-,-,6.8,-,-,-,-,-,-,-,-,-,0.0,-,-,-,-,-,0.0,-,-,-,-,0.0,-,-,-,-,-,-,-,-,-,-,-,0.0,-,-,-,-,-,-,-,-,0.0,-,-,-,0.0,109.0,42.0,0.29
2984,24651,301047,Sampaio J.A.,2002,,-,-,-,26.6,-,-,-,-,-,-,-,-,-,0.0,-,-,-,0.0,-,-,0.0,0.0,-,-,-,-,-,58.0,-,-,-,0.0,-,-,-,-,-,-,-,-,-,-,0.0,-,-,-,-,-,-,-,0.4,-,-,-,-,-,-,-,-,-,0.0,-,-,-,-,-,-,0.0,-,-,0.0,-,-,-,-,-,-,-,0.0,-,-,-,-,-,-,-,-,-,-,-,0.0,-,-,-,-,-,-,,-,7.0,-,-,-,-,-,-,-,-,-,-,0.0,-,-,-,-,-,-,-,-,-,-,-,-,-,-,-,-,0.0,-,-,-,0.0,-,-,-,-,27.0,-,-,-,100.0,-,-,-,-,-,-,-,-,-,-,8.0,-,-,-,-,-,-,-,-,-,0.0,-,-,-,-,-,0.0,-,-,-,-,0.0,-,-,-,-,-,-,-,-,-,-,-,0.0,-,-,-,-,-,-,-,-,0.0,-,-,-,0.0,110.0,43.0,0.29
2985,24651,301048,Sampaio J.A.,2002,,-,-,-,25.8,-,-,-,-,-,-,-,-,-,0.0,-,-,-,0.0,-,-,0.0,0.0,-,-,-,-,-,58.4,-,-,-,0.0,-,-,-,-,-,-,-,-,-,-,0.0,-,-,-,-,-,-,-,0.4,-,-,-,-,-,-,-,-,-,0.0,-,-,-,-,-,-,0.0,-,-,0.0,-,-,-,-,-,-,-,0.0,-,-,-,-,-,-,-,-,-,-,-,0.0,-,-,-,-,-,-,,-,7.0,-,-,-,-,-,-,-,-,-,-,0.0,-,-,-,-,-,-,-,-,-,-,-,-,-,-,-,-,0.0,-,-,-,0.0,-,-,-,-,26.5,-,-,-,100.0,-,-,-,-,-,-,-,-,-,-,8.099999,-,-,-,-,-,-,-,-,-,0.0,-,-,-,-,-,0.0,-,-,-,-,0.0,-,-,-,-,-,-,-,-,-,-,-,0.0,-,-,0.3,-,-,-,-,-,0.0,-,-,-,0.0,107.0,41.0,0.29
2986,24651,301049,Sampaio J.A.,2002,,-,-,-,24.9,-,-,-,-,-,-,-,-,-,0.0,-,-,-,0.0,-,-,0.0,0.0,-,-,-,-,-,58.9,-,-,-,0.0,-,-,-,-,-,-,-,-,-,-,0.0,-,-,-,-,-,-,-,1,-,-,-,-,-,-,-,-,-,0.0,-,-,-,-,-,-,0.0,-,-,0.0,-,-,-,-,-,-,-,0.0,-,-,-,-,-,-,-,-,-,-,-,0.0,-,-,-,-,-,-,,-,7.1,-,-,-,-,-,-,-,-,-,-,0.0,-,-,-,-,-,-,-,-,-,-,-,-,-,-,-,-,0.0,-,-,-,0.0,-,-,-,-,25.9,-,-,-,100.0,-,-,-,-,-,-,-,-,-,-,8.1,-,-,-,-,-,-,-,-,-,0.0,-,-,-,-,-,0.0,-,-,-,-,0.0,-,-,-,-,-,-,-,-,-,-,-,0.0,-,-,-,-,-,-,-,-,0.0,-,-,-,0.0,108.0,42.0,0.29
2987,24651,301050,Sampaio J.A.,2002,,-,-,-,27.1,-,-,-,-,-,-,-,-,-,0.0,-,-,-,0.0,-,-,0.0,0.0,-,-,-,-,-,58.1,-,-,-,0.0,-,-,-,-,-,-,-,-,-,-,0.0,-,-,-,-,-,-,-,-,-,-,-,-,-,-,-,-,-,0.0,-,-,-,-,-,-,0.0,-,-,0.0,-,-,-,-,-,-,-,0.0,-,-,-,-,-,-,-,-,-,-,-,0.0,-,-,-,-,-,-,,-,6.9,-,-,-,-,-,-,-,-,-,-,0.0,-,-,-,-,-,-,-,-,-,-,-,-,-,-,-,-,0.0,-,-,-,0.0,-,-,-,-,27.1,-,-,-,100.0,-,-,-,-,-,-,-,-,-,-,7.9,-,-,-,-,-,-,-,-,-,0.0,-,-,-,-,-,0.0,-,-,-,-,0.0,-,-,-,-,-,-,-,-,-,-,-,0.0,-,-,-,-,-,-,-,-,0.0,-,-,-,0.0,103.0,40.0,0.3
2988,24651,301051,Sampaio J.A.,2002,,-,-,-,27.14571,-,-,-,-,-,-,-,-,-,0.0,-,-,-,0.0,-,-,0.0,0.0,-,-,-,-,-,57.68463,-,-,-,0.0,-,-,-,-,-,-,-,-,-,-,0.0,-,-,-,-,-,-,-,-,-,-,-,-,-,-,-,-,-,0.0,-,-,-,-,-,-,0.0,-,-,0.0,-,-,-,-,-,-,-,0.0,-,-,-,-,-,-,-,-,-,-,-,0.0,-,-,-,-,-,-,,-,6.986028,-,-,-,-,-,-,-,-,-,-,0.0,-,-,-,-,-,-,-,-,-,-,-,-,-,-,-,-,0.0,-,-,-,0.0,-,-,-,-,27.34531,-,-,-,99.99999,-,-,-,-,-,-,-,-,-,-,7.984032,-,-,-,-,-,-,-,-,-,0.0,-,-,-,-,-,0.0,-,-,-,-,0.0,-,-,-,-,-,-,-,-,-,-,-,0.0,-,-,0.1996,-,-,-,-,-,0.0,-,-,-,0.0,108.0,42.0,0.28
2989,24651,301052,Sampaio J.A.,2002,,-,-,-,25.0,-,-,-,-,-,-,-,-,-,0.0,-,-,-,0.0,-,-,0.0,0.0,-,-,-,-,-,58.9,-,-,-,0.0,-,-,-,-,-,-,-,-,-,-,0.0,-,-,-,-,-,-,-,-,-,-,-,-,-,-,-,-,-,0.0,-,-,-,-,-,-,0.0,-,-,0.0,-,-,-,-,-,-,-,0.0,-,-,-,-,-,-,-,-,-,-,-,0.0,-,-,-,-,-,-,,-,7.1,-,-,-,-,-,-,-,-,-,-,0.0,-,-,-,-,-,-,-,-,-,-,-,-,-,-,-,-,0.0,-,-,-,0.0,-,-,-,-,25.9,-,-,-,100.0,-,-,-,-,-,-,-,-,-,-,8.1,-,-,-,-,-,-,-,-,-,0.0,-,-,-,-,-,0.0,-,-,-,-,0.0,-,-,-,-,-,-,-,-,-,-,-,0.0,-,-,0.9,-,-,-,-,-,0.0,-,-,-,0.0,109.0,43.0,0.28
2990,24651,301053,Sampaio J.A.,2002,,-,-,-,24.23039,-,-,-,-,-,-,-,-,-,0.0,-,-,-,0.0,-,-,0.0,0.0,-,-,-,-,-,59.38431,-,-,-,0.0,-,-,-,-,-,-,-,-,-,-,0.0,-,-,-,-,-,-,-,1.092,-,-,-,-,-,-,-,-,-,0.0,-,-,-,-,-,-,0.0,-,-,0.0,-,-,-,-,-,-,-,0.0,-,-,-,-,-,-,-,-,-,-,-,0.0,-,-,-,-,-,-,,-,7.149951,-,-,-,-,-,-,-,-,-,-,0.0,-,-,-,-,-,-,-,-,-,-,-,-,-,-,-,-,0.0,-,-,-,0.0,-,-,-,-,25.32274,-,-,-,100.0,-,-,-,-,-,-,-,-,-,-,8.142999,-,-,-,-,-,-,-,-,-,0.0,-,-,-,-,-,0.0,-,-,-,-,0.0,-,-,-,-,-,-,-,-,-,-,-,0.0,-,-,-,-,-,-,-,-,0.0,-,-,-,0.0,108.0,42.0,0.28
2991,24651,301054,Sampaio J.A.,2002,,-,-,-,23.34669,-,-,-,-,-,-,-,-,-,0.0,-,-,-,0.0,-,-,0.0,0.0,-,-,-,-,-,59.91984,-,-,-,0.0,-,-,-,-,-,-,-,-,-,-,0.0,-,-,-,-,-,-,-,1.503,-,-,-,-,-,-,-,-,-,0.0,-,-,-,-,-,-,0.0,-,-,0.0,-,-,-,-,-,-,-,0.0,-,-,-,-,-,-,-,-,-,-,-,0.0,-,-,-,-,-,-,,-,7.014029,-,-,-,-,-,-,-,-,-,-,0.0,-,-,-,-,-,-,-,-,-,-,-,-,-,-,-,-,0.0,-,-,-,0.0,-,-,-,-,24.8497,-,-,-,100.0,-,-,-,-,-,-,-,-,-,-,8.216434,-,-,-,-,-,-,-,-,-,0.0,-,-,-,-,-,0.0,-,-,-,-,0.0,-,-,-,-,-,-,-,-,-,-,-,0.0,-,-,-,-,-,-,-,-,0.0,-,-,-,0.0,106.0,41.0,0.28
2992,24657,301085,Roychoudhury P.,2002,,-,-,-,0.0,-,-,-,-,-,-,-,-,-,0.0,-,-,-,0.0,-,-,0.0,0.0,-,-,-,-,-,0.0,-,-,-,0.0,-,-,-,-,-,-,-,-,-,-,0.0,-,-,-,-,-,-,-,-,-,-,-,-,-,-,-,-,-,0.0,-,-,-,-,-,-,0.0,-,-,0.0,-,-,-,-,-,-,-,0.0,-,-,-,-,-,-,-,-,-,-,-,0.0,-,-,-,-,-,-,,-,0.0,-,-,-,-,-,-,-,-,-,-,0.0,-,-,-,-,-,-,-,-,-,-,-,-,-,-,-,-,0.0,-,-,-,9.4,-,-,-,-,0.0,-,-,-,100.0,-,-,-,-,-,-,-,-,-,-,0.0,-,-,-,-,-,-,-,-,-,0.0,-,-,-,-,-,90.6,-,-,-,-,0.0,-,-,-,-,-,-,-,-,-,-,-,0.0,-,-,-,-,-,-,-,-,0.0,-,-,-,0.0,48.3,18.89,0.281
2993,24657,301086,Roychoudhury P.,2002,,-,-,-,0.0,-,-,-,-,-,-,-,-,-,0.0,-,-,-,0.0,-,-,0.0,0.0,-,-,-,-,-,0.0,-,-,-,0.0,-,-,-,-,-,-,-,-,-,-,0.0,-,-,-,-,-,-,-,-,-,-,-,-,-,-,-,-,-,0.0,-,-,-,-,-,-,0.0,-,-,0.0,-,-,-,-,-,-,-,0.0,-,-,-,-,-,-,-,-,-,-,-,0.0,-,-,-,-,-,-,,-,0.0,-,-,-,-,-,-,-,-,-,-,0.0,-,-,-,-,-,-,-,-,-,-,-,-,-,-,-,-,0.0,-,-,-,14.0,-,-,-,-,0.0,-,-,-,100.0,-,-,-,-,-,-,-,-,-,-,0.0,-,-,-,-,-,-,-,-,-,0.0,-,-,-,-,-,86.0,-,-,-,-,0.0,-,-,-,-,-,-,-,-,-,-,-,0.0,-,-,-,-,-,-,-,-,0.0,-,-,-,0.0,45.5,17.8,0.279
2994,24657,301087,Roychoudhury P.,2002,,-,-,-,0.0,-,-,-,-,-,-,-,-,-,0.0,-,-,-,0.0,-,-,0.0,0.0,-,-,-,-,-,0.0,-,-,-,0.0,-,-,-,-,-,-,-,-,-,-,0.0,-,-,-,-,-,-,-,-,-,-,-,-,-,-,-,-,-,0.0,-,-,-,-,-,-,0.0,-,-,0.0,-,-,-,-,-,-,-,0.0,-,-,-,-,-,-,-,-,-,-,-,0.0,-,-,-,-,-,-,,-,0.0,-,-,-,-,-,-,-,-,-,-,0.0,-,-,-,-,-,-,-,-,-,-,-,-,-,-,-,-,0.0,-,-,-,19.1,-,-,-,-,0.0,-,-,-,100.0,-,-,-,-,-,-,-,-,-,-,0.0,-,-,-,-,-,-,-,-,-,0.0,-,-,-,-,-,80.9,-,-,-,-,0.0,-,-,-,-,-,-,-,-,-,-,-,0.0,-,-,-,-,-,-,-,-,0.0,-,-,-,0.0,48.2,18.34,0.315
2995,24657,301088,Roychoudhury P.,2002,,-,-,-,0.0,-,-,-,-,-,-,-,-,-,0.0,-,-,-,0.0,-,-,0.0,0.0,-,-,-,-,-,0.0,-,-,-,0.0,-,-,-,-,-,-,-,-,-,-,0.0,-,-,-,-,-,-,-,-,-,-,-,-,-,-,-,-,-,0.0,-,-,-,-,-,-,0.0,-,-,0.0,-,-,-,-,-,-,-,0.0,-,-,-,-,-,-,-,-,-,-,-,0.0,-,-,-,-,-,-,,-,0.0,-,-,-,-,-,-,-,-,-,-,0.0,-,-,-,-,-,-,-,-,-,-,-,-,-,-,-,-,0.0,-,-,-,24.2,-,-,-,-,0.0,-,-,-,100.0,-,-,-,-,-,-,-,-,-,-,0.0,-,-,-,-,-,-,-,-,-,0.0,-,-,-,-,-,75.8,-,-,-,-,0.0,-,-,-,-,-,-,-,-,-,-,-,0.0,-,-,-,-,-,-,-,-,0.0,-,-,-,0.0,44.2,17.25,0.282
2996,24657,301089,Roychoudhury P.,2002,,-,-,-,0.0,-,-,-,-,-,-,-,-,-,0.0,-,-,-,0.0,-,-,0.0,0.0,-,-,-,-,-,0.0,-,-,-,0.0,-,-,-,-,-,-,-,-,-,-,0.0,-,-,-,-,-,-,-,-,-,-,-,-,-,-,-,-,-,0.0,-,-,-,-,-,-,0.0,-,-,0.0,-,-,-,-,-,-,-,0.0,-,-,-,-,-,-,-,-,-,-,-,0.0,-,-,-,-,-,-,,-,0.0,-,-,-,-,-,-,-,-,-,-,0.0,-,-,-,-,-,-,-,-,-,-,-,-,-,-,-,-,0.0,-,-,-,29.1,-,-,-,-,0.0,-,-,-,100.0,-,-,-,-,-,-,-,-,-,-,0.0,-,-,-,-,-,-,-,-,-,0.0,-,-,-,-,-,70.9,-,-,-,-,0.0,-,-,-,-,-,-,-,-,-,-,-,0.0,-,-,-,-,-,-,-,-,0.0,-,-,-,0.0,44.7,17.23,0.299
2997,24854,195810,Ricoult D.L.G.,1998,,-,-,-,0.04307243,-,-,-,-,-,-,-,-,-,0.4956375,-,-,-,0.0,-,-,0.0,0.0,-,-,-,-,-,10.06912,-,-,-,0.0,-,-,-,-,-,-,-,-,-,-,0.0,-,-,-,-,-,-,-,-,-,-,-,-,-,-,-,-,-,0.0,-,-,-,-,-,-,0.0,-,-,0.0,-,-,-,-,-,-,-,3.33023,-,-,-,-,-,-,-,-,-,-,-,0.0,-,-,-,-,-,-,,-,1.556626,-,-,-,-,-,-,-,-,-,-,11.38794,-,-,-,-,-,-,-,-,-,-,-,-,-,-,-,-,0.0,-,-,-,0.0,-,-,-,-,0.6678474,-,-,-,100.0,-,-,-,0.1291,-,-,-,-,-,-,72.98824,-,-,-,-,-,-,-,-,-,0.0,-,-,-,-,-,0.0,-,-,-,-,0.0,-,-,-,-,-,-,-,-,-,-,-,0.0,-,-,-,-,-,-,-,-,0.0,-,-,-,0.0,73.6,30.0,0.22
2998,24854,195811,Ricoult D.L.G.,1998,,-,-,-,1.732627,-,-,-,-,-,-,-,-,-,2.819438,-,-,-,0.0,-,-,0.0,0.0,-,-,-,-,-,1.166779,-,-,-,0.0,-,-,-,-,-,-,-,-,-,-,0.0,-,-,-,-,-,-,-,-,-,-,-,-,-,-,-,-,-,0.0,-,-,-,-,-,-,0.0,-,-,0.0,-,-,-,-,-,-,-,5.869496,-,-,-,-,-,-,-,-,-,-,-,0.0,-,-,-,-,-,-,,-,0.0,-,-,-,-,-,-,-,-,-,-,10.74683,-,-,-,-,-,-,-,-,-,-,-,-,-,-,-,-,0.0,-,-,-,0.0,-,-,-,-,4.686741,-,-,-,100.0,-,-,-,0.1347,-,-,-,-,-,-,70.6741,-,-,-,-,-,-,-,-,-,0.0,-,-,-,-,-,0.0,-,-,-,-,1.228673,-,-,-,-,-,-,-,-,-,-,-,0.0,-,-,-,-,-,-,-,-,5.627387,-,-,-,0.0,71.5,29.0,0.22
2999,24854,195812,Ricoult D.L.G.,1998,,-,-,-,1.767202,-,-,-,-,-,-,-,-,-,0.8827375,-,-,-,0.0,-,-,0.0,0.0,-,-,-,-,-,0.0,-,-,-,0.0,-,-,-,-,-,-,-,-,-,-,0.0,-,-,-,-,-,-,-,-,-,-,-,-,-,-,-,-,-,0.0,-,-,-,-,-,-,0.0,-,-,0.0,-,-,-,-,-,-,-,6.415,-,-,-,-,-,-,-,-,-,-,-,0.0,-,-,-,-,-,-,,-,4.710132,-,-,-,-,-,-,-,-,-,-,8.763182,-,-,-,-,-,-,-,-,-,-,-,-,-,-,-,-,0.0,-,-,-,0.0,-,-,-,-,2.782398,-,-,-,100.0,-,-,-,0.1325,-,-,-,-,-,-,67.44289,-,-,-,-,-,-,-,-,-,0.0,-,-,-,-,-,0.0,-,-,-,-,0.588105,-,-,-,-,-,-,-,-,-,-,-,0.0,-,-,-,-,-,-,-,-,9.298288,-,-,-,0.0,70.5,28.5,0.24
3000,24854,195813,Ricoult D.L.G.,1998,,-,-,-,1.767889,-,-,-,-,-,-,-,-,-,0.8816059,-,-,-,0.0,-,-,0.0,0.0,-,-,-,-,-,0.0,-,-,-,0.0,-,-,-,-,-,-,-,-,-,-,0.0,-,-,-,-,-,-,-,-,-,-,-,-,-,-,-,-,-,0.0,-,-,-,-,-,-,0.0,-,-,0.0,-,-,-,-,-,-,-,6.41306,-,-,-,-,-,-,-,-,-,-,-,0.0,-,-,-,-,-,-,,-,4.712822,-,-,-,-,-,-,-,-,-,-,8.766737,-,-,-,-,-,-,-,-,-,-,-,-,-,-,-,-,0.0,-,-,-,0.0,-,-,-,-,2.782479,-,-,-,100.0,-,-,-,0.133,-,-,-,-,-,-,67.44211,-,-,-,-,-,-,-,-,-,0.0,-,-,-,-,-,0.0,-,-,-,-,0.0,-,-,-,-,-,-,-,-,-,-,-,0.0,-,-,-,-,-,-,-,-,9.295552,-,-,-,0.5872366,71.0,29.0,0.22
3001,24854,195814,Ricoult D.L.G.,1998,,-,-,-,1.765322,-,-,-,-,-,-,-,-,-,0.886682,-,-,-,0.0,-,-,0.0,0.0,-,-,-,-,-,0.0,-,-,-,0.0,-,-,-,-,-,-,-,-,-,-,0.0,-,-,-,-,-,-,-,-,-,-,-,-,-,-,-,-,-,0.0,-,-,-,-,-,-,0.0,-,-,0.0,-,-,-,-,-,-,-,6.415493,-,-,-,-,-,-,-,-,-,-,-,0.0,-,-,-,-,-,-,,-,4.707713,-,-,-,-,-,-,-,-,-,-,8.764792,-,-,-,-,-,-,-,-,-,-,-,-,-,-,-,-,0.0,-,-,-,0.0,-,-,-,-,2.785754,-,-,-,100.0,-,-,-,0.1338,-,-,-,-,-,-,66.8571,-,-,-,-,-,-,-,-,-,0.0,-,-,-,-,-,0.0,-,-,-,-,0.0,-,-,-,-,-,-,-,-,-,-,-,0.0,-,-,-,-,-,-,-,-,9.293187,-,-,-,1.175962,71.3,29.0,0.23
3002,24854,195815,Ricoult D.L.G.,1998,,-,-,-,2.364564,-,-,-,-,-,-,-,-,-,0.8865252,-,-,-,0.0,-,-,0.0,0.0,-,-,-,-,-,0.0,-,-,-,0.0,-,-,-,-,-,-,-,-,-,-,0.0,-,-,-,-,-,-,-,-,-,-,-,-,-,-,-,-,-,0.0,-,-,-,-,-,-,0.0,-,-,0.0,-,-,-,-,-,-,-,3.494561,-,-,-,-,-,-,-,-,-,-,-,0.0,-,-,-,-,-,-,,-,4.737608,-,-,-,-,-,-,-,-,-,-,11.78391,-,-,-,-,-,-,-,-,-,-,-,-,-,-,-,-,0.0,-,-,-,0.0,-,-,-,-,3.383423,-,-,-,100.0,-,-,-,0.1323,-,-,-,-,-,-,66.06338,-,-,-,-,-,-,-,-,-,0.0,-,-,-,-,-,0.0,-,-,-,-,0.0,-,-,-,-,-,-,-,-,-,-,-,0.0,-,-,-,-,-,-,-,-,9.352743,-,-,-,1.184377,72.5,29.1,0.23
3003,24854,195816,Ricoult D.L.G.,1998,,-,-,-,5.898537,-,-,-,-,-,-,-,-,-,6.158501,-,-,-,0.0,-,-,0.0,0.0,-,-,-,-,-,0.0,-,-,-,0.0,-,-,-,-,-,-,-,-,-,-,0.0,-,-,-,-,-,-,-,-,-,-,-,-,-,-,-,-,-,0.0,-,-,-,-,-,-,0.0,-,-,0.0,-,-,-,-,-,-,-,2.608842,-,-,-,-,-,-,-,-,-,-,-,0.0,-,-,-,-,-,-,,-,0.0,-,-,-,-,-,-,-,-,-,-,15.83888,-,-,-,-,-,-,-,-,-,-,-,-,-,-,-,-,0.0,-,-,-,0.0,-,-,-,-,12.19015,-,-,-,100.0,-,-,-,0.1331,-,-,-,-,-,-,68.71136,-,-,-,-,-,-,-,-,-,0.0,-,-,-,-,-,0.0,-,-,-,-,0.0,-,-,-,-,-,-,-,-,-,-,-,0.0,-,-,-,-,-,-,-,-,0.0,-,-,-,0.6507697,75.9,31.4,0.21
3004,24854,195817,Ricoult D.L.G.,1998,,-,-,-,5.897073,-,-,-,-,-,-,-,-,-,6.159565,-,-,-,0.0,-,-,0.0,0.0,-,-,-,-,-,0.0,-,-,-,0.0,-,-,-,-,-,-,-,-,-,-,0.0,-,-,-,-,-,-,-,-,-,-,-,-,-,-,-,-,-,0.0,-,-,-,-,-,-,0.0,-,-,0.0,-,-,-,-,-,-,-,2.604407,-,-,-,-,-,-,-,-,-,-,-,0.0,-,-,-,-,-,-,,-,0.0,-,-,-,-,-,-,-,-,-,-,15.84328,-,-,-,-,-,-,-,-,-,-,-,-,-,-,-,-,0.0,-,-,-,0.0,-,-,-,-,12.19058,-,-,-,100.0,-,-,-,0.1339,-,-,-,-,-,-,68.05736,-,-,-,-,-,-,-,-,-,0.0,-,-,-,-,-,0.0,-,-,-,-,0.0,-,-,-,-,-,-,-,-,-,-,-,0.0,-,-,-,-,-,-,-,-,0.0,-,-,-,1.304385,76.4,31.4,0.22
3005,24854,195818,Ricoult D.L.G.,1998,,-,-,-,1.724837,-,-,-,-,-,-,-,-,-,2.806762,-,-,-,0.0,-,-,0.0,0.0,-,-,-,-,-,1.149918,-,-,-,0.0,-,-,-,-,-,-,-,-,-,-,0.0,-,-,-,-,-,-,-,-,-,-,-,-,-,-,-,-,-,0.0,-,-,-,-,-,-,0.0,-,-,0.0,-,-,-,-,-,-,-,5.905341,-,-,-,-,-,-,-,-,-,-,-,0.0,-,-,-,-,-,-,,-,0.0,-,-,-,-,-,-,-,-,-,-,10.78258,-,-,-,-,-,-,-,-,-,-,-,-,-,-,-,-,0.0,-,-,-,0.0,-,-,-,-,4.665669,-,-,-,100.0,-,-,-,0.1341,-,-,-,-,-,-,70.65989,-,-,-,-,-,-,-,-,-,0.0,-,-,-,-,-,0.0,-,-,-,-,0.0,-,-,-,-,-,-,-,-,-,-,-,0.0,-,-,-,-,-,-,-,-,5.626095,-,-,-,1.210498,71.6,29.2,0.23
3006,24854,195819,Ricoult D.L.G.,1998,,-,-,-,1.765778,-,-,-,-,-,-,-,-,-,0.8871835,-,-,-,0.0,-,-,0.0,0.0,-,-,-,-,-,0.0,-,-,-,0.0,-,-,-,-,-,-,-,-,-,-,0.0,-,-,-,-,-,-,-,-,-,-,-,-,-,-,-,-,-,0.0,-,-,-,-,-,-,0.0,-,-,0.0,-,-,-,-,-,-,-,6.417654,-,-,-,-,-,-,-,-,-,-,-,0.0,-,-,-,-,-,-,,-,4.711577,-,-,-,-,-,-,-,-,-,-,8.767632,-,-,-,-,-,-,-,-,-,-,-,-,-,-,-,-,0.0,-,-,-,0.0,-,-,-,-,2.788211,-,-,-,100.0,-,-,-,0.1353,-,-,-,-,-,-,65.67089,-,-,-,-,-,-,-,-,-,0.0,-,-,-,-,-,0.0,-,-,-,-,0.0,-,-,-,-,-,-,-,-,-,-,-,0.0,-,-,-,-,-,-,-,-,9.292411,-,-,-,2.351627,74.0,29.9,0.239
3007,24854,195820,Ricoult D.L.G.,1998,,-,-,-,1.766332,-,-,-,-,-,-,-,-,-,0.8781953,-,-,-,0.0,-,-,0.0,0.0,-,-,-,-,-,0.0,-,-,-,0.0,-,-,-,-,-,-,-,-,-,-,0.0,-,-,-,-,-,-,-,-,-,-,-,-,-,-,-,-,-,0.0,-,-,-,-,-,-,0.0,-,-,0.0,-,-,-,-,-,-,-,6.413129,-,-,-,-,-,-,-,-,-,-,-,0.0,-,-,-,-,-,-,,-,4.715764,-,-,-,-,-,-,-,-,-,-,8.770971,-,-,-,-,-,-,-,-,-,-,-,-,-,-,-,-,0.0,-,-,-,0.0,-,-,-,-,2.781317,-,-,-,100.0,-,-,-,0.1368,-,-,-,-,-,-,64.49418,-,-,-,-,-,-,-,-,-,0.0,-,-,-,-,-,0.0,-,-,-,-,0.0,-,-,-,-,-,-,-,-,-,-,-,0.0,-,-,-,-,-,-,-,-,9.29208,-,-,-,3.532554,74.0,29.9,0.236
3008,24854,195821,Ricoult D.L.G.,1998,,-,-,-,1.766414,-,-,-,-,-,-,-,-,-,0.8784137,-,-,-,0.0,-,-,0.0,0.0,-,-,-,-,-,0.0,-,-,-,0.0,-,-,-,-,-,-,-,-,-,-,0.0,-,-,-,-,-,-,-,-,-,-,-,-,-,-,-,-,-,0.0,-,-,-,-,-,-,0.0,-,-,0.0,-,-,-,-,-,-,-,6.421005,-,-,-,-,-,-,-,-,-,-,-,0.0,-,-,-,-,-,-,,-,4.702075,-,-,-,-,-,-,-,-,-,-,8.771975,-,-,-,-,-,-,-,-,-,-,-,-,-,-,-,-,0.0,-,-,-,0.0,-,-,-,-,2.783155,-,-,-,100.0,-,-,-,0.1383,-,-,-,-,-,-,63.3177,-,-,-,-,-,-,-,-,-,0.0,-,-,-,-,-,0.0,-,-,-,-,0.0,-,-,-,-,-,-,-,-,-,-,-,0.0,-,-,-,-,-,-,-,-,9.297443,-,-,-,4.706658,78.0,31.6,0.235
3009,24854,195822,Ricoult D.L.G.,1998,,-,-,-,1.72602,-,-,-,-,-,-,-,-,-,2.81507,-,-,-,0.0,-,-,0.0,0.0,-,-,-,-,-,1.153084,-,-,-,0.0,-,-,-,-,-,-,-,-,-,-,0.0,-,-,-,-,-,-,-,-,-,-,-,-,-,-,-,-,-,0.0,-,-,-,-,-,-,0.0,-,-,0.0,-,-,-,-,-,-,-,5.902157,-,-,-,-,-,-,-,-,-,-,-,0.0,-,-,-,-,-,-,,-,0.0,-,-,-,-,-,-,-,-,-,-,10.77707,-,-,-,-,-,-,-,-,-,-,-,-,-,-,-,-,0.0,-,-,-,0.0,-,-,-,-,4.678302,-,-,-,100.0,-,-,-,0.1372,-,-,-,-,-,-,68.2325,-,-,-,-,-,-,-,-,-,0.0,-,-,-,-,-,0.0,-,-,-,-,0.0,-,-,-,-,-,-,-,-,-,-,-,0.0,-,-,-,-,-,-,-,-,5.626859,-,-,-,3.630017,75.1,30.6,0.228
3010,24933,302458,Shen G.-Q.,2002,,-,-,-,0.0,-,-,-,-,-,-,-,-,-,0.0,-,-,-,0.0,-,-,0.0,0.0,-,-,-,-,-,0.0,-,-,-,0.0,-,-,-,-,-,-,-,-,-,-,0.0,-,-,-,-,-,-,-,-,-,-,-,-,-,-,-,-,-,0.0,-,-,-,-,-,-,0.0,-,-,0.0,-,-,-,-,-,-,-,0.0,-,-,-,-,-,-,-,-,-,-,-,0.0,-,-,-,-,-,-,,-,0.0,-,-,-,-,-,-,-,-,-,-,0.0,-,-,-,-,-,-,-,-,-,-,-,-,-,-,-,-,0.0,-,-,-,0.0,-,-,-,-,0.0,-,-,-,100.0,-,-,-,-,-,-,-,-,-,-,100.0,-,-,-,-,-,-,-,-,-,0.0,-,-,-,-,-,0.0,-,-,-,-,0.0,-,-,-,-,-,-,-,-,-,-,-,0.0,-,-,-,-,-,-,-,-,0.0,-,-,-,0.0,,,0.171
3011,24933,302459,Shen G.-Q.,2002,,-,-,-,3.0,-,-,-,-,-,-,-,-,-,0.0,-,-,-,0.0,-,-,0.0,0.0,-,-,-,-,-,0.0,-,-,-,0.0,-,-,-,-,-,-,-,-,-,-,0.0,-,-,-,-,-,-,-,-,-,-,-,-,-,-,-,-,-,0.0,-,-,-,-,-,-,0.0,-,-,0.0,-,-,-,-,-,-,-,0.0,-,-,-,-,-,-,-,-,-,-,-,0.0,-,-,-,-,-,-,,-,12.0,-,-,-,-,-,-,-,-,-,-,15.0,-,-,-,-,-,-,-,-,-,-,-,-,-,-,-,-,0.0,-,-,-,0.0,-,-,-,-,3.0,-,-,-,100.0,-,-,-,-,-,-,-,-,-,-,70.0,-,-,-,-,-,-,-,-,-,0.0,-,-,-,-,-,0.0,-,-,-,-,0.0,-,-,-,-,-,-,-,-,-,-,-,0.0,-,-,-,-,-,-,-,-,0.0,-,-,-,0.0,73.3,29.99,0.222
3012,24933,302460,Shen G.-Q.,2002,,-,-,-,2.985,-,-,-,-,-,-,-,-,-,0.0,-,-,-,0.0,-,-,0.0,0.0,-,-,-,-,-,0.0,-,-,-,0.0,-,-,-,-,-,-,-,-,-,-,0.0,-,-,-,-,-,-,-,-,-,-,0.5,-,-,-,-,-,-,0.0,-,-,-,-,-,-,0.0,-,-,0.0,-,-,-,-,-,-,-,0.0,-,-,-,-,-,-,-,-,-,-,-,0.0,-,-,-,-,-,-,,-,11.94,-,-,-,-,-,-,-,-,-,-,14.925,-,-,-,-,-,-,-,-,-,-,-,-,-,-,-,-,0.0,-,-,-,0.0,-,-,-,-,3.485,-,-,-,100.0,-,-,-,-,-,-,-,-,-,-,69.64999,-,-,-,-,-,-,-,-,-,0.0,-,-,-,-,-,0.0,-,-,-,-,0.0,-,-,-,-,-,-,-,-,-,-,-,0.0,-,-,-,-,-,-,-,-,0.0,-,-,-,0.0,64.0,25.97,0.232
3013,24933,302461,Shen G.-Q.,2002,,-,-,-,2.97,-,-,-,-,-,-,-,-,-,0.0,-,-,-,0.0,-,-,0.0,0.0,-,-,-,-,-,0.0,-,-,-,0.0,-,-,-,-,-,-,-,-,-,-,0.0,-,-,-,-,-,-,-,-,-,-,1,-,-,-,-,-,-,0.0,-,-,-,-,-,-,0.0,-,-,0.0,-,-,-,-,-,-,-,0.0,-,-,-,-,-,-,-,-,-,-,-,0.0,-,-,-,-,-,-,,-,11.88,-,-,-,-,-,-,-,-,-,-,14.85,-,-,-,-,-,-,-,-,-,-,-,-,-,-,-,-,0.0,-,-,-,0.0,-,-,-,-,3.97,-,-,-,100.0,-,-,-,-,-,-,-,-,-,-,69.3,-,-,-,-,-,-,-,-,-,0.0,-,-,-,-,-,0.0,-,-,-,-,0.0,-,-,-,-,-,-,-,-,-,-,-,0.0,-,-,-,-,-,-,-,-,0.0,-,-,-,0.0,66.3,26.86,0.234
3014,24933,302462,Shen G.-Q.,2002,,-,-,-,2.925,-,-,-,-,-,-,-,-,-,0.0,-,-,-,0.0,-,-,0.0,0.0,-,-,-,-,-,0.0,-,-,-,0.0,-,-,-,-,-,-,-,-,-,-,0.0,-,-,-,-,-,-,-,-,-,-,2.5,-,-,-,-,-,-,0.0,-,-,-,-,-,-,0.0,-,-,0.0,-,-,-,-,-,-,-,0.0,-,-,-,-,-,-,-,-,-,-,-,0.0,-,-,-,-,-,-,,-,11.7,-,-,-,-,-,-,-,-,-,-,14.625,-,-,-,-,-,-,-,-,-,-,-,-,-,-,-,-,0.0,-,-,-,0.0,-,-,-,-,5.425,-,-,-,100.0,-,-,-,-,-,-,-,-,-,-,68.25,-,-,-,-,-,-,-,-,-,0.0,-,-,-,-,-,0.0,-,-,-,-,0.0,-,-,-,-,-,-,-,-,-,-,-,0.0,-,-,-,-,-,-,-,-,0.0,-,-,-,0.0,68.3,27.65,0.235
3015,24933,302463,Shen G.-Q.,2002,,-,-,-,2.85,-,-,-,-,-,-,-,-,-,0.0,-,-,-,0.0,-,-,0.0,0.0,-,-,-,-,-,0.0,-,-,-,0.0,-,-,-,-,-,-,-,-,-,-,0.0,-,-,-,-,-,-,-,-,-,-,5,-,-,-,-,-,-,0.0,-,-,-,-,-,-,0.0,-,-,0.0,-,-,-,-,-,-,-,0.0,-,-,-,-,-,-,-,-,-,-,-,0.0,-,-,-,-,-,-,,-,11.4,-,-,-,-,-,-,-,-,-,-,14.25,-,-,-,-,-,-,-,-,-,-,-,-,-,-,-,-,0.0,-,-,-,0.0,-,-,-,-,7.85,-,-,-,100.0,-,-,-,-,-,-,-,-,-,-,66.5,-,-,-,-,-,-,-,-,-,0.0,-,-,-,-,-,0.0,-,-,-,-,0.0,-,-,-,-,-,-,-,-,-,-,-,0.0,-,-,-,-,-,-,-,-,0.0,-,-,-,0.0,75.0,30.36,0.235
3016,24933,302464,Shen G.-Q.,2002,,-,-,-,2.985,-,-,-,-,-,-,-,-,-,0.0,-,-,-,0.0,-,-,0.0,0.0,-,-,-,-,-,0.0,-,-,-,0.0,-,-,-,-,-,-,-,-,-,-,0.0,-,-,-,-,-,-,-,-,-,-,-,-,-,-,-,-,-,0.0,-,-,-,-,-,-,0.0,-,-,0.0,-,-,-,-,-,-,-,0.0,-,-,-,-,-,-,-,-,-,-,-,0.0,-,-,-,-,-,-,,-,11.94,-,-,-,-,-,-,-,-,-,-,14.925,-,-,-,-,-,-,-,-,-,-,-,-,-,-,-,-,0.0,-,-,-,0.0,-,0.5,-,-,3.485,-,-,-,100.0,-,-,-,-,-,-,-,-,-,-,69.64999,-,-,-,-,-,-,-,-,-,0.0,-,-,-,-,-,0.0,-,-,-,-,0.0,-,-,-,-,-,-,-,-,-,-,-,0.0,-,-,-,-,-,-,-,-,0.0,-,-,-,0.0,61.8,25.12,0.23
3017,24933,302465,Shen G.-Q.,2002,,-,-,-,2.97,-,-,-,-,-,-,-,-,-,0.0,-,-,-,0.0,-,-,0.0,0.0,-,-,-,-,-,0.0,-,-,-,0.0,-,-,-,-,-,-,-,-,-,-,0.0,-,-,-,-,-,-,-,-,-,-,-,-,-,-,-,-,-,0.0,-,-,-,-,-,-,0.0,-,-,0.0,-,-,-,-,-,-,-,0.0,-,-,-,-,-,-,-,-,-,-,-,0.0,-,-,-,-,-,-,,-,11.88,-,-,-,-,-,-,-,-,-,-,14.85,-,-,-,-,-,-,-,-,-,-,-,-,-,-,-,-,0.0,-,-,-,0.0,-,1,-,-,3.97,-,-,-,100.0,-,-,-,-,-,-,-,-,-,-,69.3,-,-,-,-,-,-,-,-,-,0.0,-,-,-,-,-,0.0,-,-,-,-,0.0,-,-,-,-,-,-,-,-,-,-,-,0.0,-,-,-,-,-,-,-,-,0.0,-,-,-,0.0,64.2,26.03,0.233
3018,24933,302466,Shen G.-Q.,2002,,-,-,-,2.925,-,-,-,-,-,-,-,-,-,0.0,-,-,-,0.0,-,-,0.0,0.0,-,-,-,-,-,0.0,-,-,-,0.0,-,-,-,-,-,-,-,-,-,-,0.0,-,-,-,-,-,-,-,-,-,-,-,-,-,-,-,-,-,0.0,-,-,-,-,-,-,0.0,-,-,0.0,-,-,-,-,-,-,-,0.0,-,-,-,-,-,-,-,-,-,-,-,0.0,-,-,-,-,-,-,,-,11.7,-,-,-,-,-,-,-,-,-,-,14.625,-,-,-,-,-,-,-,-,-,-,-,-,-,-,-,-,0.0,-,-,-,0.0,-,2.5,-,-,5.425,-,-,-,100.0,-,-,-,-,-,-,-,-,-,-,68.25,-,-,-,-,-,-,-,-,-,0.0,-,-,-,-,-,0.0,-,-,-,-,0.0,-,-,-,-,-,-,-,-,-,-,-,0.0,-,-,-,-,-,-,-,-,0.0,-,-,-,0.0,67.0,27.12,0.235
