Repository: jacobergzhou/Poisson-Ratio

File: Non_metal_07242019.csv (part 40 of 91)
Index,Code,Glass #,Author,Year,Trademark,glass_comp,Ag2O,AgI,Al,Al2O3,AlF3,AlN,As,As2O3,As2O5,As2S3,As2Se3,AsSe,B,B2O3,BaCl2,BaF2,BaO,BeF2,BeO,Bi2O3,BiCl3,Br,Ca,CaF2,CaO,Cd,CdCl2,CdF2,CdO,Ce2O3,CeF3,CeO2,Cl,Co3O4,CoO,Cr2O3,Cs2O,CsCl,CsF,Cu2O,CuO,Dy2O3,Er,Er2O3,ErF3,Eu,Eu2O3,EuF3,F,Fe,Fe2O3,FeO,Ga,Ga2O3,Ga2S3,Ga2Se3,GaF3,Gd2O3,GdF3,Ge,GeO2,GeS2,GeSe2,H2O,HfF4,HfO2,Hg,Ho2O3,I,InF3,K,K2O,K2S,K2SO4,KBr,KCl,KF,KHF2,La,La2O3,La2S3,LaF3,Li,Li2O,Li2S,Li2SO4,LiBr,LiCl,LiF,LiI,MgF2,MgO,Mn2O3,MnF2,MnO,MnO2,MoO2,MoO3,N,Na,Na2O,Na2S,Na2SO4,NaCl,NaF,NaPO3,Nb2O5,Nd,Nd2O3,NdF3,NH4NO3,NiO,O,OH,P,P2O5,Pb,PbCl2,PbF2,PbO,PdO,Pr2O3,Pr6O11,PrF3,Rb2O,RbF,Rh2O3,RuO2,S,Sb,Sb2O3,Sb2S3,Sc2O3,Se,Si,Si3N4,SiC,SiO2,Sm2O3,Sn,SnO,SnO2,SO2,SO3,Sr,SrCl2,SrF2,SrO,Ta2O3,Ta2O5,Tb2O3,TbF3,Te,TeO2,Th,ThF4,ThO2,TiO2,Tl,Tl2O,Tl2Se,TlSe,Tm2O3,U,U3O8,UO2,V,V2O5,VO6,WO3,Y,Y2O3,Yb2O3,YbF3,YF3,ZnCl2,ZnF2,ZnO,ZnSO4,ZrF4,ZrO2,Young's modulus E (GPa),Shear modulus G (GPa),Poisson's ratio v
# 2576,6581,38047,Senin H.B.,1994,nan,(P2O5)77.4 (Tb2O3)22.6 ,0.0,0,0.0,0.0,0.0,0.0,0.0,0.0,0.0,0,0,0,0.0,0.0,0,0.0,0.0,0.0,0.0,0.0,0.0,0,0.0,0.0,0.0,0.0,0,0,0.0,0.0,0,0.0,0.0,0.0,0.0,0.0,0.0,0,0.0,0.0,0.0,0.0,0.0,0.0,0,0.0,0.0,0,0.0,0.0,0.0,0.0,0.0,0.0,0,0,0,0.0,0,0.0,0.0,0,0,0.0,0,0.0,0.0,0.0,0,0.0,0.0,0.0,0,0,0.0,0.0,0,0.0,0.0,0.0,0,0.0,0.0,0.0,0,0,0,0.0,0.0,0,0.0,0.0,0.0,0,0.0,0.0,0.0,0.0,0.0,0.0,0.0,0.0,0.0,0.0,0.0,0.0,0.0,0.0,0.0,0.0,0.0,0.0,0.0,0.0,0.0,77.4,0.0,0.0,0.0,0.0,0.0,0.0,0.0,0,0.0,0.0,0.0,0.0,0.0,0.0,0.0,0,0.0,0.0,0.0,0.0,0.0,0.0,0.0,0,0.0,0.0,0.0,0.0,0.0,0,0.0,0.0,0.0,0.0,22.6,0,0.0,0.0,0.0,0.0,0,0.0,0.0,0.0,0,0,0,0.0,0.0,0.0,0.0,0.0,0.0,0.0,0.0,0.0,0.0,0.0,0.0,0.0,0.0,0.0,0,0.0,0.0,60.8,24.18,0.257
# 2577,6760,39934,Livshits V.Ya.,1990,nan,(B2O3)40.0 (Na2O)30.0 (P2O5)30.0 ,0.0,0,0.0,0.0,0.0,0.0,0.0,0.0,0.0,0,0,0,0.0,40.0,0,0.0,0.0,0.0,0.0,0.0,0.0,0,0.0,0.0,0.0,0.0,0,0,0.0,0.0,0,0.0,0.0,0.0,0.0,0.0,0.0,0,0.0,0.0,0.0,0.0,0.0,0.0,0,0.0,0.0,0,0.0,0.0,0.0,0.0,0.0,0.0,0,0,0,0.0,0,0.0,0.0,0,0,0.0,0,0.0,0.0,0.0,0,0.0,0.0,0.0,0,0,0.0,0.0,0,0.0,0.0,0.0,0,0.0,0.0,0.0,0,0,0,0.0,0.0,0,0.0,0.0,0.0,0,0.0,0.0,0.0,0.0,0.0,0.0,30.0,0.0,0.0,0.0,0.0,0.0,0.0,0.0,0.0,0.0,0.0,0.0,0.0,0.0,0.0,30.0,0.0,0.0,0.0,0.0,0.0,0.0,0.0,0,0.0,0.0,0.0,0.0,0.0,0.0,0.0,0,0.0,0.0,0.0,0.0,0.0,0.0,0.0,0,0.0,0.0,0.0,0.0,0.0,0,0.0,0.0,0.0,0.0,0.0,0,0.0,0.0,0.0,0.0,0,0.0,0.0,0.0,0,0,0,0.0,0.0,0.0,0.0,0.0,0.0,0.0,0.0,0.0,0.0,0.0,0.0,0.0,0.0,0.0,0,0.0,0.0,61.7,24.6,0.257
# 2578,6760,39937,Livshits V.Ya.,1990,nan,(B2O3)35.0 (Na2O)30.0 (P2O5)35.0 ,0.0,0,0.0,0.0,0.0,0.0,0.0,0.0,0.0,0,0,0,0.0,35.0,0,0.0,0.0,0.0,0.0,0.0,0.0,0,0.0,0.0,0.0,0.0,0,0,0.0,0.0,0,0.0,0.0,0.0,0.0,0.0,0.0,0,0.0,0.0,0.0,0.0,0.0,0.0,0,0.0,0.0,0,0.0,0.0,0.0,0.0,0.0,0.0,0,0,0,0.0,0,0.0,0.0,0,0,0.0,0,0.0,0.0,0.0,0,0.0,0.0,0.0,0,0,0.0,0.0,0,0.0,0.0,0.0,0,0.0,0.0,0.0,0,0,0,0.0,0.0,0,0.0,0.0,0.0,0,0.0,0.0,0.0,0.0,0.0,0.0,30.0,0.0,0.0,0.0,0.0,0.0,0.0,0.0,0.0,0.0,0.0,0.0,0.0,0.0,0.0,35.0,0.0,0.0,0.0,0.0,0.0,0.0,0.0,0,0.0,0.0,0.0,0.0,0.0,0.0,0.0,0,0.0,0.0,0.0,0.0,0.0,0.0,0.0,0,0.0,0.0,0.0,0.0,0.0,0,0.0,0.0,0.0,0.0,0.0,0,0.0,0.0,0.0,0.0,0,0.0,0.0,0.0,0,0,0,0.0,0.0,0.0,0.0,0.0,0.0,0.0,0.0,0.0,0.0,0.0,0.0,0.0,0.0,0.0,0,0.0,0.0,68.2,27.2,0.257
# 2579,7347,93926,Shinkai N.,1981,nan,(B2O3)50.0 (PbO)50.0 ,0.0,0,0.0,0.0,0.0,0.0,0.0,0.0,0.0,0,0,0,0.0,50.0,0,0.0,0.0,0.0,0.0,0.0,0.0,0,0.0,0.0,0.0,0.0,0,0,0.0,0.0,0,0.0,0.0,0.0,0.0,0.0,0.0,0,0.0,0.0,0.0,0.0,0.0,0.0,0,0.0,0.0,0,0.0,0.0,0.0,0.0,0.0,0.0,0,0,0,0.0,0,0.0,0.0,0,0,0.0,0,0.0,0.0,0.0,0,0.0,0.0,0.0,0,0,0.0,0.0,0,0.0,0.0,0.0,0,0.0,0.0,0.0,0,0,0,0.0,0.0,0,0.0,0.0,0.0,0,0.0,0.0,0.0,0.0,0.0,0.0,0.0,0.0,0.0,0.0,0.0,0.0,0.0,0.0,0.0,0.0,0.0,0.0,0.0,0.0,0.0,0.0,0.0,0.0,0.0,50.0,0.0,0.0,0.0,0,0.0,0.0,0.0,0.0,0.0,0.0,0.0,0,0.0,0.0,0.0,0.0,0.0,0.0,0.0,0,0.0,0.0,0.0,0.0,0.0,0,0.0,0.0,0.0,0.0,0.0,0,0.0,0.0,0.0,0.0,0,0.0,0.0,0.0,0,0,0,0.0,0.0,0.0,0.0,0.0,0.0,0.0,0.0,0.0,0.0,0.0,0.0,0.0,0.0,0.0,0,0.0,0.0,61.1,25.1,0.257
# 2580,11320,98766,Higazy A.A.,1985,nan,(Co3O4)44.6 (P2O5)55.4 ,0.0,0,0.0,0.0,0.0,0.0,0.0,0.0,0.0,0,0,0,0.0,0.0,0,0.0,0.0,0.0,0.0,0.0,0.0,0,0.0,0.0,0.0,0.0,0,0,0.0,0.0,0,0.0,0.0,44.6,0.0,0.0,0.0,0,0.0,0.0,0.0,0.0,0.0,0.0,0,0.0,0.0,0,0.0,0.0,0.0,0.0,0.0,0.0,0,0,0,0.0,0,0.0,0.0,0,0,0.0,0,0.0,0.0,0.0,0,0.0,0.0,0.0,0,0,0.0,0.0,0,0.0,0.0,0.0,0,0.0,0.0,0.0,0,0,0,0.0,0.0,0,0.0,0.0,0.0,0,0.0,0.0,0.0,0.0,0.0,0.0,0.0,0.0,0.0,0.0,0.0,0.0,0.0,0.0,0.0,0.0,0.0,0.0,0.0,0.0,0.0,55.4,0.0,0.0,0.0,0.0,0.0,0.0,0.0,0,0.0,0.0,0.0,0.0,0.0,0.0,0.0,0,0.0,0.0,0.0,0.0,0.0,0.0,0.0,0,0.0,0.0,0.0,0.0,0.0,0,0.0,0.0,0.0,0.0,0.0,0,0.0,0.0,0.0,0.0,0,0.0,0.0,0.0,0,0,0,0.0,0.0,0.0,0.0,0.0,0.0,0.0,0.0,0.0,0.0,0.0,0.0,0.0,0.0,0.0,0,0.0,0.0,56.7,22.6,0.257
# 2581,12263,125265,El0Mallawany R.,1994,nan,(MoO3)20.0 (TeO2)80.0 ,0.0,0,0.0,0.0,0.0,0.0,0.0,0.0,0.0,0,0,0,0.0,0.0,0,0.0,0.0,0.0,0.0,0.0,0.0,0,0.0,0.0,0.0,0.0,0,0,0.0,0.0,0,0.0,0.0,0.0,0.0,0.0,0.0,0,0.0,0.0,0.0,0.0,0.0,0.0,0,0.0,0.0,0,0.0,0.0,0.0,0.0,0.0,0.0,0,0,0,0.0,0,0.0,0.0,0,0,0.0,0,0.0,0.0,0.0,0,0.0,0.0,0.0,0,0,0.0,0.0,0,0.0,0.0,0.0,0,0.0,0.0,0.0,0,0,0,0.0,0.0,0,0.0,0.0,0.0,0,0.0,0.0,0.0,20.0,0.0,0.0,0.0,0.0,0.0,0.0,0.0,0.0,0.0,0.0,0.0,0.0,0.0,0.0,0.0,0.0,0.0,0.0,0.0,0.0,0.0,0.0,0.0,0.0,0.0,0,0.0,0.0,0.0,0.0,0.0,0.0,0.0,0,0.0,0.0,0.0,0.0,0.0,0.0,0.0,0,0.0,0.0,0.0,0.0,0.0,0,0.0,0.0,0.0,0.0,0.0,0,0.0,80.0,0.0,0.0,0,0.0,0.0,0.0,0,0,0,0.0,0.0,0.0,0.0,0.0,0.0,0.0,0.0,0.0,0.0,0.0,0.0,0.0,0.0,0.0,0,0.0,0.0,44.0,17.5,0.257
# 2582,12263,125267,El0Mallawany R.,1994,nan,(MoO3)45.0 (TeO2)55.0 ,0.0,0,0.0,0.0,0.0,0.0,0.0,0.0,0.0,0,0,0,0.0,0.0,0,0.0,0.0,0.0,0.0,0.0,0.0,0,0.0,0.0,0.0,0.0,0,0,0.0,0.0,0,0.0,0.0,0.0,0.0,0.0,0.0,0,0.0,0.0,0.0,0.0,0.0,0.0,0,0.0,0.0,0,0.0,0.0,0.0,0.0,0.0,0.0,0,0,0,0.0,0,0.0,0.0,0,0,0.0,0,0.0,0.0,0.0,0,0.0,0.0,0.0,0,0,0.0,0.0,0,0.0,0.0,0.0,0,0.0,0.0,0.0,0,0,0,0.0,0.0,0,0.0,0.0,0.0,0,0.0,0.0,0.0,45.0,0.0,0.0,0.0,0.0,0.0,0.0,0.0,0.0,0.0,0.0,0.0,0.0,0.0,0.0,0.0,0.0,0.0,0.0,0.0,0.0,0.0,0.0,0.0,0.0,0.0,0,0.0,0.0,0.0,0.0,0.0,0.0,0.0,0,0.0,0.0,0.0,0.0,0.0,0.0,0.0,0,0.0,0.0,0.0,0.0,0.0,0,0.0,0.0,0.0,0.0,0.0,0,0.0,55.0,0.0,0.0,0,0.0,0.0,0.0,0,0,0,0.0,0.0,0.0,0.0,0.0,0.0,0.0,0.0,0.0,0.0,0.0,0.0,0.0,0.0,0.0,0,0.0,0.0,38.7,15.4,0.257
# 2583,12263,301107,El0Mallawany R.,1994,nan,(MoO3)50.0 (TeO2)50.0 ,0.0,0,0.0,0.0,0.0,0.0,0.0,0.0,0.0,0,0,0,0.0,0.0,0,0.0,0.0,0.0,0.0,0.0,0.0,0,0.0,0.0,0.0,0.0,0,0,0.0,0.0,0,0.0,0.0,0.0,0.0,0.0,0.0,0,0.0,0.0,0.0,0.0,0.0,0.0,0,0.0,0.0,0,0.0,0.0,0.0,0.0,0.0,0.0,0,0,0,0.0,0,0.0,0.0,0,0,0.0,0,0.0,0.0,0.0,0,0.0,0.0,0.0,0,0,0.0,0.0,0,0.0,0.0,0.0,0,0.0,0.0,0.0,0,0,0,0.0,0.0,0,0.0,0.0,0.0,0,0.0,0.0,0.0,50.0,0.0,0.0,0.0,0.0,0.0,0.0,0.0,0.0,0.0,0.0,0.0,0.0,0.0,0.0,0.0,0.0,0.0,0.0,0.0,0.0,0.0,0.0,0.0,0.0,0.0,0,0.0,0.0,0.0,0.0,0.0,0.0,0.0,0,0.0,0.0,0.0,0.0,0.0,0.0,0.0,0,0.0,0.0,0.0,0.0,0.0,0,0.0,0.0,0.0,0.0,0.0,0,0.0,50.0,0.0,0.0,0,0.0,0.0,0.0,0,0,0,0.0,0.0,0.0,0.0,0.0,0.0,0.0,0.0,0.0,0.0,0.0,0.0,0.0,0.0,0.0,0,0.0,0.0,37.2,14.8,0.257
# 2584,16484,158971,Philip J.,2000,nan,(Bi2O3)100.0 ,0.0,0,0.0,0.0,0.0,0.0,0.0,0.0,0.0,0,0,0,0.0,0.0,0,0.0,0.0,0.0,0.0,100.0,0.0,0,0.0,0.0,0.0,0.0,0,0,0.0,0.0,0,0.0,0.0,0.0,0.0,0.0,0.0,0,0.0,0.0,0.0,0.0,0.0,0.0,0,0.0,0.0,0,0.0,0.0,0.0,0.0,0.0,0.0,0,0,0,0.0,0,0.0,0.0,0,0,0.0,0,0.0,0.0,0.0,0,0.0,0.0,0.0,0,0,0.0,0.0,0,0.0,0.0,0.0,0,0.0,0.0,0.0,0,0,0,0.0,0.0,0,0.0,0.0,0.0,0,0.0,0.0,0.0,0.0,0.0,0.0,0.0,0.0,0.0,0.0,0.0,0.0,0.0,0.0,0.0,0.0,0.0,0.0,0.0,0.0,0.0,0.0,0.0,0.0,0.0,0.0,0.0,0.0,0.0,0,0.0,0.0,0.0,0.0,0.0,0.0,0.0,0,0.0,0.0,0.0,0.0,0.0,0.0,0.0,0,0.0,0.0,0.0,0.0,0.0,0,0.0,0.0,0.0,0.0,0.0,0,0.0,0.0,0.0,0.0,0,0.0,0.0,0.0,0,0,0,0.0,0.0,0.0,0.0,0.0,0.0,0.0,0.0,0.0,0.0,0.0,0.0,0.0,0.0,0.0,0,0.0,0.0,71.0,28.24,0.257
# 2585,16484,158972,Philip J.,2000,nan,(Bi2O3)90.0 (CuO)10.0 ,0.0,0,0.0,0.0,0.0,0.0,0.0,0.0,0.0,0,0,0,0.0,0.0,0,0.0,0.0,0.0,0.0,90.0,0.0,0,0.0,0.0,0.0,0.0,0,0,0.0,0.0,0,0.0,0.0,0.0,0.0,0.0,0.0,0,0.0,0.0,10.0,0.0,0.0,0.0,0,0.0,0.0,0,0.0,0.0,0.0,0.0,0.0,0.0,0,0,0,0.0,0,0.0,0.0,0,0,0.0,0,0.0,0.0,0.0,0,0.0,0.0,0.0,0,0,0.0,0.0,0,0.0,0.0,0.0,0,0.0,0.0,0.0,0,0,0,0.0,0.0,0,0.0,0.0,0.0,0,0.0,0.0,0.0,0.0,0.0,0.0,0.0,0.0,0.0,0.0,0.0,0.0,0.0,0.0,0.0,0.0,0.0,0.0,0.0,0.0,0.0,0.0,0.0,0.0,0.0,0.0,0.0,0.0,0.0,0,0.0,0.0,0.0,0.0,0.0,0.0,0.0,0,0.0,0.0,0.0,0.0,0.0,0.0,0.0,0,0.0,0.0,0.0,0.0,0.0,0,0.0,0.0,0.0,0.0,0.0,0,0.0,0.0,0.0,0.0,0,0.0,0.0,0.0,0,0,0,0.0,0.0,0.0,0.0,0.0,0.0,0.0,0.0,0.0,0.0,0.0,0.0,0.0,0.0,0.0,0,0.0,0.0,66.7,26.53,0.257
# 2589,31400,403637,Shimizu K.,2004,nan,(CaO)1.776768556 (K2O)11.63533373 (La2O3)0.917485312 (Li2O)10.00319986 (Na2O)6.430349057000001 (Nb2O5)16.11974194 (SiO2)44.77354322 (TiO2)7.484080187000001 (WO3)0.85949814 ,0.0,0,0.0,0.0,0.0,0.0,0.0,0.0,0.0,0,0,0,0.0,0.0,0,0.0,0.0,0.0,0.0,0.0,0.0,0,0.0,0.0,1.776768556,0.0,0,0,0.0,0.0,0,0.0,0.0,0.0,0.0,0.0,0.0,0,0.0,0.0,0.0,0.0,0.0,0.0,0,0.0,0.0,0,0.0,0.0,0.0,0.0,0.0,0.0,0,0,0,0.0,0,0.0,0.0,0,0,0.0,0,0.0,0.0,0.0,0,0.0,0.0,11.63533373,0,0,0.0,0.0,0,0.0,0.0,0.917485312,0,0.0,0.0,10.00319986,0,0,0,0.0,0.0,0,0.0,0.0,0.0,0,0.0,0.0,0.0,0.0,0.0,0.0,6.430349057000001,0.0,0.0,0.0,0.0,0.0,16.11974194,0.0,0.0,0.0,0.0,0.0,0.0,0.0,0.0,0.0,0.0,0.0,0.0,0.0,0.0,0.0,0.0,0,0.0,0.0,0.0,0.0,0.0,0.0,0.0,0,0.0,0.0,0.0,0.0,0.0,44.77354322,0.0,0,0.0,0.0,0.0,0.0,0.0,0,0.0,0.0,0.0,0.0,0.0,0,0.0,0.0,0.0,0.0,0,7.484080187000001,0.0,0.0,0,0,0,0.0,0.0,0.0,0.0,0.0,0.0,0.85949814,0.0,0.0,0.0,0.0,0.0,0.0,0.0,0.0,0,0.0,0.0,93.0,36.99,0.257
# 2591,31921,405127,Aitken B.G.,2007,nan,(Al2O3)16.97565189 (La2O3)11.03036511 (MgO)3.000999333 (SiO2)68.99298367 ,0.0,0,0.0,16.97565189,0.0,0.0,0.0,0.0,0.0,0,0,0,0.0,0.0,0,0.0,0.0,0.0,0.0,0.0,0.0,0,0.0,0.0,0.0,0.0,0,0,0.0,0.0,0,0.0,0.0,0.0,0.0,0.0,0.0,0,0.0,0.0,0.0,0.0,0.0,0.0,0,0.0,0.0,0,0.0,0.0,0.0,0.0,0.0,0.0,0,0,0,0.0,0,0.0,0.0,0,0,0.0,0,0.0,0.0,0.0,0,0.0,0.0,0.0,0,0,0.0,0.0,0,0.0,0.0,11.03036511,0,0.0,0.0,0.0,0,0,0,0.0,0.0,0,0.0,3.000999333,0.0,0,0.0,0.0,0.0,0.0,0.0,0.0,0.0,0.0,0.0,0.0,0.0,0.0,0.0,0.0,0.0,0.0,0.0,0.0,0.0,0.0,0.0,0.0,0.0,0.0,0.0,0.0,0.0,0.0,0.0,0,0.0,0.0,0.0,0.0,0.0,0.0,0.0,0,0.0,0.0,0.0,0.0,0.0,68.99298367,0.0,0,0.0,0.0,0.0,0.0,0.0,0,0.0,0.0,0.0,0.0,0.0,0,0.0,0.0,0.0,0.0,0,0.0,0.0,0.0,0,0,0,0.0,0.0,0.0,0.0,0.0,0.0,0.0,0.0,0.0,0.0,0.0,0.0,0.0,0.0,0.0,0,0.0,0.0,94.7,37.7,0.257
# 2592,31921,405128,Aitken B.G.,2007,nan,(Al2O3)16.19485125 (La2O3)9.802994706 (MgO)6.011800753999999 (SiO2)67.99035329 ,0.0,0,0.0,16.19485125,0.0,0.0,0.0,0.0,0.0,0,0,0,0.0,0.0,0,0.0,0.0,0.0,0.0,0.0,0.0,0,0.0,0.0,0.0,0.0,0,0,0.0,0.0,0,0.0,0.0,0.0,0.0,0.0,0.0,0,0.0,0.0,0.0,0.0,0.0,0.0,0,0.0,0.0,0,0.0,0.0,0.0,0.0,0.0,0.0,0,0,0,0.0,0,0.0,0.0,0,0,0.0,0,0.0,0.0,0.0,0,0.0,0.0,0.0,0,0,0.0,0.0,0,0.0,0.0,9.802994706,0,0.0,0.0,0.0,0,0,0,0.0,0.0,0,0.0,6.011800753999999,0.0,0,0.0,0.0,0.0,0.0,0.0,0.0,0.0,0.0,0.0,0.0,0.0,0.0,0.0,0.0,0.0,0.0,0.0,0.0,0.0,0.0,0.0,0.0,0.0,0.0,0.0,0.0,0.0,0.0,0.0,0,0.0,0.0,0.0,0.0,0.0,0.0,0.0,0,0.0,0.0,0.0,0.0,0.0,67.99035329,0.0,0,0.0,0.0,0.0,0.0,0.0,0,0.0,0.0,0.0,0.0,0.0,0,0.0,0.0,0.0,0.0,0,0.0,0.0,0.0,0,0,0,0.0,0.0,0.0,0.0,0.0,0.0,0.0,0.0,0.0,0.0,0.0,0.0,0.0,0.0,0.0,0,0.0,0.0,96.6,38.43,0.257
# 2593,31921,405138,Aitken B.G.,2007,nan,(Al2O3)15.12910194 (CaO)7.804694316 (La2O3)8.575012433 (MgO)0.020012039 (SiO2)68.47117928 ,0.0,0,0.0,15.12910194,0.0,0.0,0.0,0.0,0.0,0,0,0,0.0,0.0,0,0.0,0.0,0.0,0.0,0.0,0.0,0,0.0,0.0,7.804694316,0.0,0,0,0.0,0.0,0,0.0,0.0,0.0,0.0,0.0,0.0,0,0.0,0.0,0.0,0.0,0.0,0.0,0,0.0,0.0,0,0.0,0.0,0.0,0.0,0.0,0.0,0,0,0,0.0,0,0.0,0.0,0,0,0.0,0,0.0,0.0,0.0,0,0.0,0.0,0.0,0,0,0.0,0.0,0,0.0,0.0,8.575012433,0,0.0,0.0,0.0,0,0,0,0.0,0.0,0,0.0,0.020012039,0.0,0,0.0,0.0,0.0,0.0,0.0,0.0,0.0,0.0,0.0,0.0,0.0,0.0,0.0,0.0,0.0,0.0,0.0,0.0,0.0,0.0,0.0,0.0,0.0,0.0,0.0,0.0,0.0,0.0,0.0,0,0.0,0.0,0.0,0.0,0.0,0.0,0.0,0,0.0,0.0,0.0,0.0,0.0,68.47117928,0.0,0,0.0,0.0,0.0,0.0,0.0,0,0.0,0.0,0.0,0.0,0.0,0,0.0,0.0,0.0,0.0,0,0.0,0.0,0.0,0,0,0,0.0,0.0,0.0,0.0,0.0,0.0,0.0,0.0,0.0,0.0,0.0,0.0,0.0,0.0,0.0,0,0.0,0.0,91.8,36.56,0.257
# 2594,31921,405140,Aitken B.G.,2007,nan,(Al2O3)16.97753803 (BaO)0.010004441 (La2O3)11.02048556 (SiO2)70.99152789 (SrO)1.00044408 ,0.0,0,0.0,16.97753803,0.0,0.0,0.0,0.0,0.0,0,0,0,0.0,0.0,0,0.0,0.010004441,0.0,0.0,0.0,0.0,0,0.0,0.0,0.0,0.0,0,0,0.0,0.0,0,0.0,0.0,0.0,0.0,0.0,0.0,0,0.0,0.0,0.0,0.0,0.0,0.0,0,0.0,0.0,0,0.0,0.0,0.0,0.0,0.0,0.0,0,0,0,0.0,0,0.0,0.0,0,0,0.0,0,0.0,0.0,0.0,0,0.0,0.0,0.0,0,0,0.0,0.0,0,0.0,0.0,11.02048556,0,0.0,0.0,0.0,0,0,0,0.0,0.0,0,0.0,0.0,0.0,0,0.0,0.0,0.0,0.0,0.0,0.0,0.0,0.0,0.0,0.0,0.0,0.0,0.0,0.0,0.0,0.0,0.0,0.0,0.0,0.0,0.0,0.0,0.0,0.0,0.0,0.0,0.0,0.0,0.0,0,0.0,0.0,0.0,0.0,0.0,0.0,0.0,0,0.0,0.0,0.0,0.0,0.0,70.99152789,0.0,0,0.0,0.0,0.0,0.0,0.0,0,0.0,1.00044408,0.0,0.0,0.0,0,0.0,0.0,0.0,0.0,0,0.0,0.0,0.0,0,0,0,0.0,0.0,0.0,0.0,0.0,0.0,0.0,0.0,0.0,0.0,0.0,0.0,0.0,0.0,0.0,0,0.0,0.0,92.8,36.92,0.257
# 2595,31921,405153,Aitken B.G.,2007,nan,(Al2O3)17.18596017 (BaO)0.960332801 (La2O3)11.63937704 (SiO2)70.19432305 (SrO)0.020006938999999998 ,0.0,0,0.0,17.18596017,0.0,0.0,0.0,0.0,0.0,0,0,0,0.0,0.0,0,0.0,0.960332801,0.0,0.0,0.0,0.0,0,0.0,0.0,0.0,0.0,0,0,0.0,0.0,0,0.0,0.0,0.0,0.0,0.0,0.0,0,0.0,0.0,0.0,0.0,0.0,0.0,0,0.0,0.0,0,0.0,0.0,0.0,0.0,0.0,0.0,0,0,0,0.0,0,0.0,0.0,0,0,0.0,0,0.0,0.0,0.0,0,0.0,0.0,0.0,0,0,0.0,0.0,0,0.0,0.0,11.63937704,0,0.0,0.0,0.0,0,0,0,0.0,0.0,0,0.0,0.0,0.0,0,0.0,0.0,0.0,0.0,0.0,0.0,0.0,0.0,0.0,0.0,0.0,0.0,0.0,0.0,0.0,0.0,0.0,0.0,0.0,0.0,0.0,0.0,0.0,0.0,0.0,0.0,0.0,0.0,0.0,0,0.0,0.0,0.0,0.0,0.0,0.0,0.0,0,0.0,0.0,0.0,0.0,0.0,70.19432305,0.0,0,0.0,0.0,0.0,0.0,0.0,0,0.0,0.020006938999999998,0.0,0.0,0.0,0,0.0,0.0,0.0,0.0,0,0.0,0.0,0.0,0,0,0,0.0,0.0,0.0,0.0,0.0,0.0,0.0,0.0,0.0,0.0,0.0,0.0,0.0,0.0,0.0,0,0.0,0.0,88.4,35.16,0.257
# 2596,31921,405202,Aitken B.G.,2007,nan,(Al2O3)17.81533501 (La2O3)9.902997227 (MgO)2.9608871710000004 (SiO2)69.32078059 ,0.0,0,0.0,17.81533501,0.0,0.0,0.0,0.0,0.0,0,0,0,0.0,0.0,0,0.0,0.0,0.0,0.0,0.0,0.0,0,0.0,0.0,0.0,0.0,0,0,0.0,0.0,0,0.0,0.0,0.0,0.0,0.0,0.0,0,0.0,0.0,0.0,0.0,0.0,0.0,0,0.0,0.0,0,0.0,0.0,0.0,0.0,0.0,0.0,0,0,0,0.0,0,0.0,0.0,0,0,0.0,0,0.0,0.0,0.0,0,0.0,0.0,0.0,0,0,0.0,0.0,0,0.0,0.0,9.902997227,0,0.0,0.0,0.0,0,0,0,0.0,0.0,0,0.0,2.9608871710000004,0.0,0,0.0,0.0,0.0,0.0,0.0,0.0,0.0,0.0,0.0,0.0,0.0,0.0,0.0,0.0,0.0,0.0,0.0,0.0,0.0,0.0,0.0,0.0,0.0,0.0,0.0,0.0,0.0,0.0,0.0,0,0.0,0.0,0.0,0.0,0.0,0.0,0.0,0,0.0,0.0,0.0,0.0,0.0,69.32078059,0.0,0,0.0,0.0,0.0,0.0,0.0,0,0.0,0.0,0.0,0.0,0.0,0,0.0,0.0,0.0,0.0,0,0.0,0.0,0.0,0,0,0,0.0,0.0,0.0,0.0,0.0,0.0,0.0,0.0,0.0,0.0,0.0,0.0,0.0,0.0,0.0,0,0.0,0.0,95.3,37.9,0.257
# 2597,31921,405204,Aitken B.G.,2007,nan,(Al2O3)17.90595911 (CaO)1.500499366 (La2O3)10.94035994 (SiO2)69.65318159 ,0.0,0,0.0,17.90595911,0.0,0.0,0.0,0.0,0.0,0,0,0,0.0,0.0,0,0.0,0.0,0.0,0.0,0.0,0.0,0,0.0,0.0,1.500499366,0.0,0,0,0.0,0.0,0,0.0,0.0,0.0,0.0,0.0,0.0,0,0.0,0.0,0.0,0.0,0.0,0.0,0,0.0,0.0,0,0.0,0.0,0.0,0.0,0.0,0.0,0,0,0,0.0,0,0.0,0.0,0,0,0.0,0,0.0,0.0,0.0,0,0.0,0.0,0.0,0,0,0.0,0.0,0,0.0,0.0,10.94035994,0,0.0,0.0,0.0,0,0,0,0.0,0.0,0,0.0,0.0,0.0,0,0.0,0.0,0.0,0.0,0.0,0.0,0.0,0.0,0.0,0.0,0.0,0.0,0.0,0.0,0.0,0.0,0.0,0.0,0.0,0.0,0.0,0.0,0.0,0.0,0.0,0.0,0.0,0.0,0.0,0,0.0,0.0,0.0,0.0,0.0,0.0,0.0,0,0.0,0.0,0.0,0.0,0.0,69.65318159,0.0,0,0.0,0.0,0.0,0.0,0.0,0,0.0,0.0,0.0,0.0,0.0,0,0.0,0.0,0.0,0.0,0,0.0,0.0,0.0,0,0,0,0.0,0.0,0.0,0.0,0.0,0.0,0.0,0.0,0.0,0.0,0.0,0.0,0.0,0.0,0.0,0,0.0,0.0,94.0,37.39,0.257
# 2598,32784,397212,Palanivelu N.,2006,nan,(PbO)3.841808807 (TeO2)53.72780677 (V2O5)42.43038442 ,0.0,0,0.0,0.0,0.0,0.0,0.0,0.0,0.0,0,0,0,0.0,0.0,0,0.0,0.0,0.0,0.0,0.0,0.0,0,0.0,0.0,0.0,0.0,0,0,0.0,0.0,0,0.0,0.0,0.0,0.0,0.0,0.0,0,0.0,0.0,0.0,0.0,0.0,0.0,0,0.0,0.0,0,0.0,0.0,0.0,0.0,0.0,0.0,0,0,0,0.0,0,0.0,0.0,0,0,0.0,0,0.0,0.0,0.0,0,0.0,0.0,0.0,0,0,0.0,0.0,0,0.0,0.0,0.0,0,0.0,0.0,0.0,0,0,0,0.0,0.0,0,0.0,0.0,0.0,0,0.0,0.0,0.0,0.0,0.0,0.0,0.0,0.0,0.0,0.0,0.0,0.0,0.0,0.0,0.0,0.0,0.0,0.0,0.0,0.0,0.0,0.0,0.0,0.0,0.0,3.841808807,0.0,0.0,0.0,0,0.0,0.0,0.0,0.0,0.0,0.0,0.0,0,0.0,0.0,0.0,0.0,0.0,0.0,0.0,0,0.0,0.0,0.0,0.0,0.0,0,0.0,0.0,0.0,0.0,0.0,0,0.0,53.72780677,0.0,0.0,0,0.0,0.0,0.0,0,0,0,0.0,0.0,0.0,0.0,42.43038442,0.0,0.0,0.0,0.0,0.0,0.0,0.0,0.0,0.0,0.0,0,0.0,0.0,45.3,18.01,0.257
# 2599,35365,425186,Abd El Latif L.,2005,nan,(B2O3)44.5 (Na2O)8.8 (SiO2)46.7 ,0.0,0,0.0,0.0,0.0,0.0,0.0,0.0,0.0,0,0,0,0.0,44.5,0,0.0,0.0,0.0,0.0,0.0,0.0,0,0.0,0.0,0.0,0.0,0,0,0.0,0.0,0,0.0,0.0,0.0,0.0,0.0,0.0,0,0.0,0.0,0.0,0.0,0.0,0.0,0,0.0,0.0,0,0.0,0.0,0.0,0.0,0.0,0.0,0,0,0,0.0,0,0.0,0.0,0,0,0.0,0,0.0,0.0,0.0,0,0.0,0.0,0.0,0,0,0.0,0.0,0,0.0,0.0,0.0,0,0.0,0.0,0.0,0,0,0,0.0,0.0,0,0.0,0.0,0.0,0,0.0,0.0,0.0,0.0,0.0,0.0,8.8,0.0,0.0,0.0,0.0,0.0,0.0,0.0,0.0,0.0,0.0,0.0,0.0,0.0,0.0,0.0,0.0,0.0,0.0,0.0,0.0,0.0,0.0,0,0.0,0.0,0.0,0.0,0.0,0.0,0.0,0,0.0,0.0,0.0,0.0,0.0,46.7,0.0,0,0.0,0.0,0.0,0.0,0.0,0,0.0,0.0,0.0,0.0,0.0,0,0.0,0.0,0.0,0.0,0,0.0,0.0,0.0,0,0,0,0.0,0.0,0.0,0.0,0.0,0.0,0.0,0.0,0.0,0.0,0.0,0.0,0.0,0.0,0.0,0,0.0,0.0,44.5,18.09,0.257
# 2601,35365,425188,Abd El Latif L.,2005,nan,(B2O3)49.7996 (Na2O)19.839679999999998 (SiO2)30.36072 ,0.0,0,0.0,0.0,0.0,0.0,0.0,0.0,0.0,0,0,0,0.0,49.7996,0,0.0,0.0,0.0,0.0,0.0,0.0,0,0.0,0.0,0.0,0.0,0,0,0.0,0.0,0,0.0,0.0,0.0,0.0,0.0,0.0,0,0.0,0.0,0.0,0.0,0.0,0.0,0,0.0,0.0,0,0.0,0.0,0.0,0.0,0.0,0.0,0,0,0,0.0,0,0.0,0.0,0,0,0.0,0,0.0,0.0,0.0,0,0.0,0.0,0.0,0,0,0.0,0.0,0,0.0,0.0,0.0,0,0.0,0.0,0.0,0,0,0,0.0,0.0,0,0.0,0.0,0.0,0,0.0,0.0,0.0,0.0,0.0,0.0,19.839679999999998,0.0,0.0,0.0,0.0,0.0,0.0,0.0,0.0,0.0,0.0,0.0,0.0,0.0,0.0,0.0,0.0,0.0,0.0,0.0,0.0,0.0,0.0,0,0.0,0.0,0.0,0.0,0.0,0.0,0.0,0,0.0,0.0,0.0,0.0,0.0,30.36072,0.0,0,0.0,0.0,0.0,0.0,0.0,0,0.0,0.0,0.0,0.0,0.0,0,0.0,0.0,0.0,0.0,0,0.0,0.0,0.0,0,0,0,0.0,0.0,0.0,0.0,0.0,0.0,0.0,0.0,0.0,0.0,0.0,0.0,0.0,0.0,0.0,0,0.0,0.0,67.6,27.87,0.257
# 2602,35409,425563,Yoshimoto M.,1987,nan,(BaO)8.7 (CaO)8.7 (Cr2O3)30.0 (MgO)17.5 (P2O5)35.1 ,0.0,0,0.0,0.0,0.0,0.0,0.0,0.0,0.0,0,0,0,0.0,0.0,0,0.0,8.7,0.0,0.0,0.0,0.0,0,0.0,0.0,8.7,0.0,0,0,0.0,0.0,0,0.0,0.0,0.0,0.0,30.0,0.0,0,0.0,0.0,0.0,0.0,0.0,0.0,0,0.0,0.0,0,0.0,0.0,0.0,0.0,0.0,0.0,0,0,0,0.0,0,0.0,0.0,0,0,0.0,0,0.0,0.0,0.0,0,0.0,0.0,0.0,0,0,0.0,0.0,0,0.0,0.0,0.0,0,0.0,0.0,0.0,0,0,0,0.0,0.0,0,0.0,17.5,0.0,0,0.0,0.0,0.0,0.0,0.0,0.0,0.0,0.0,0.0,0.0,0.0,0.0,0.0,0.0,0.0,0.0,0.0,0.0,0.0,0.0,0.0,35.1,0.0,0.0,0.0,0.0,0.0,0.0,0.0,0,0.0,0.0,0.0,0.0,0.0,0.0,0.0,0,0.0,0.0,0.0,0.0,0.0,0.0,0.0,0,0.0,0.0,0.0,0.0,0.0,0,0.0,0.0,0.0,0.0,0.0,0,0.0,0.0,0.0,0.0,0,0.0,0.0,0.0,0,0,0,0.0,0.0,0.0,0.0,0.0,0.0,0.0,0.0,0.0,0.0,0.0,0.0,0.0,0.0,0.0,0,0.0,0.0,122.0,48.5,0.257
# 2603,36159,433191,Eraiah B.,2010,nan,(Ag2O)15.0 (P2O5)35.0 (V2O5)50.0 ,15.0,0,0.0,0.0,0.0,0.0,0.0,0.0,0.0,0,0,0,0.0,0.0,0,0.0,0.0,0.0,0.0,0.0,0.0,0,0.0,0.0,0.0,0.0,0,0,0.0,0.0,0,0.0,0.0,0.0,0.0,0.0,0.0,0,0.0,0.0,0.0,0.0,0.0,0.0,0,0.0,0.0,0,0.0,0.0,0.0,0.0,0.0,0.0,0,0,0,0.0,0,0.0,0.0,0,0,0.0,0,0.0,0.0,0.0,0,0.0,0.0,0.0,0,0,0.0,0.0,0,0.0,0.0,0.0,0,0.0,0.0,0.0,0,0,0,0.0,0.0,0,0.0,0.0,0.0,0,0.0,0.0,0.0,0.0,0.0,0.0,0.0,0.0,0.0,0.0,0.0,0.0,0.0,0.0,0.0,0.0,0.0,0.0,0.0,0.0,0.0,35.0,0.0,0.0,0.0,0.0,0.0,0.0,0.0,0,0.0,0.0,0.0,0.0,0.0,0.0,0.0,0,0.0,0.0,0.0,0.0,0.0,0.0,0.0,0,0.0,0.0,0.0,0.0,0.0,0,0.0,0.0,0.0,0.0,0.0,0,0.0,0.0,0.0,0.0,0,0.0,0.0,0.0,0,0,0,0.0,0.0,0.0,0.0,50.0,0.0,0.0,0.0,0.0,0.0,0.0,0.0,0.0,0.0,0.0,0,0.0,0.0,52.1,20.75,0.257
# 2604,40864,476666,Striepe S.,2013,nan,(Li2O)40.0 (MgO)10.0 (P2O5)50.0 ,0.0,0,0.0,0.0,0.0,0.0,0.0,0.0,0.0,0,0,0,0.0,0.0,0,0.0,0.0,0.0,0.0,0.0,0.0,0,0.0,0.0,0.0,0.0,0,0,0.0,0.0,0,0.0,0.0,0.0,0.0,0.0,0.0,0,0.0,0.0,0.0,0.0,0.0,0.0,0,0.0,0.0,0,0.0,0.0,0.0,0.0,0.0,0.0,0,0,0,0.0,0,0.0,0.0,0,0,0.0,0,0.0,0.0,0.0,0,0.0,0.0,0.0,0,0,0.0,0.0,0,0.0,0.0,0.0,0,0.0,0.0,40.0,0,0,0,0.0,0.0,0,0.0,10.0,0.0,0,0.0,0.0,0.0,0.0,0.0,0.0,0.0,0.0,0.0,0.0,0.0,0.0,0.0,0.0,0.0,0.0,0.0,0.0,0.0,0.0,0.0,50.0,0.0,0.0,0.0,0.0,0.0,0.0,0.0,0,0.0,0.0,0.0,0.0,0.0,0.0,0.0,0,0.0,0.0,0.0,0.0,0.0,0.0,0.0,0,0.0,0.0,0.0,0.0,0.0,0,0.0,0.0,0.0,0.0,0.0,0,0.0,0.0,0.0,0.0,0,0.0,0.0,0.0,0,0,0,0.0,0.0,0.0,0.0,0.0,0.0,0.0,0.0,0.0,0.0,0.0,0.0,0.0,0.0,0.0,0,0.0,0.0,61.7,24.54,0.257
# 2605,30154,376452,Yoko T.,1989,nan,(Li2O)10.0 (LiCl)20.0 (TeO2)70.0 ,0.0,0,0.0,0.0,0.0,0.0,0.0,0.0,0.0,0,0,0,0.0,0.0,0,0.0,0.0,0.0,0.0,0.0,0.0,0,0.0,0.0,0.0,0.0,0,0,0.0,0.0,0,0.0,0.0,0.0,0.0,0.0,0.0,0,0.0,0.0,0.0,0.0,0.0,0.0,0,0.0,0.0,0,0.0,0.0,0.0,0.0,0.0,0.0,0,0,0,0.0,0,0.0,0.0,0,0,0.0,0,0.0,0.0,0.0,0,0.0,0.0,0.0,0,0,0.0,0.0,0,0.0,0.0,0.0,0,0.0,0.0,10.0,0,0,0,20.0,0.0,0,0.0,0.0,0.0,0,0.0,0.0,0.0,0.0,0.0,0.0,0.0,0.0,0.0,0.0,0.0,0.0,0.0,0.0,0.0,0.0,0.0,0.0,0.0,0.0,0.0,0.0,0.0,0.0,0.0,0.0,0.0,0.0,0.0,0,0.0,0.0,0.0,0.0,0.0,0.0,0.0,0,0.0,0.0,0.0,0.0,0.0,0.0,0.0,0,0.0,0.0,0.0,0.0,0.0,0,0.0,0.0,0.0,0.0,0.0,0,0.0,70.0,0.0,0.0,0,0.0,0.0,0.0,0,0,0,0.0,0.0,0.0,0.0,0.0,0.0,0.0,0.0,0.0,0.0,0.0,0.0,0.0,0.0,0.0,0,0.0,0.0,45.1,17.94,0.2569676
# 2606,6619,38496,Gan Fuxi,1959,nan,(Al2O3)12.0 (B2O3)16.0 (Li2O)16.0 (SiO2)56.0 ,0.0,0,0.0,12.0,0.0,0.0,0.0,0.0,0.0,0,0,0,0.0,16.0,0,0.0,0.0,0.0,0.0,0.0,0.0,0,0.0,0.0,0.0,0.0,0,0,0.0,0.0,0,0.0,0.0,0.0,0.0,0.0,0.0,0,0.0,0.0,0.0,0.0,0.0,0.0,0,0.0,0.0,0,0.0,0.0,0.0,0.0,0.0,0.0,0,0,0,0.0,0,0.0,0.0,0,0,0.0,0,0.0,0.0,0.0,0,0.0,0.0,0.0,0,0,0.0,0.0,0,0.0,0.0,0.0,0,0.0,0.0,16.0,0,0,0,0.0,0.0,0,0.0,0.0,0.0,0,0.0,0.0,0.0,0.0,0.0,0.0,0.0,0.0,0.0,0.0,0.0,0.0,0.0,0.0,0.0,0.0,0.0,0.0,0.0,0.0,0.0,0.0,0.0,0.0,0.0,0.0,0.0,0.0,0.0,0,0.0,0.0,0.0,0.0,0.0,0.0,0.0,0,0.0,0.0,0.0,0.0,0.0,56.0,0.0,0,0.0,0.0,0.0,0.0,0.0,0,0.0,0.0,0.0,0.0,0.0,0,0.0,0.0,0.0,0.0,0,0.0,0.0,0.0,0,0,0,0.0,0.0,0.0,0.0,0.0,0.0,0.0,0.0,0.0,0.0,0.0,0.0,0.0,0.0,0.0,0,0.0,0.0,72.5,28.84,0.2569348
# 2607,6619,38503,Gan Fuxi,1959,nan,(Al2O3)4.0 (Na2O)32.0 (SiO2)64.0 ,0.0,0,0.0,4.0,0.0,0.0,0.0,0.0,0.0,0,0,0,0.0,0.0,0,0.0,0.0,0.0,0.0,0.0,0.0,0,0.0,0.0,0.0,0.0,0,0,0.0,0.0,0,0.0,0.0,0.0,0.0,0.0,0.0,0,0.0,0.0,0.0,0.0,0.0,0.0,0,0.0,0.0,0,0.0,0.0,0.0,0.0,0.0,0.0,0,0,0,0.0,0,0.0,0.0,0,0,0.0,0,0.0,0.0,0.0,0,0.0,0.0,0.0,0,0,0.0,0.0,0,0.0,0.0,0.0,0,0.0,0.0,0.0,0,0,0,0.0,0.0,0,0.0,0.0,0.0,0,0.0,0.0,0.0,0.0,0.0,0.0,32.0,0.0,0.0,0.0,0.0,0.0,0.0,0.0,0.0,0.0,0.0,0.0,0.0,0.0,0.0,0.0,0.0,0.0,0.0,0.0,0.0,0.0,0.0,0,0.0,0.0,0.0,0.0,0.0,0.0,0.0,0,0.0,0.0,0.0,0.0,0.0,64.0,0.0,0,0.0,0.0,0.0,0.0,0.0,0,0.0,0.0,0.0,0.0,0.0,0,0.0,0.0,0.0,0.0,0,0.0,0.0,0.0,0,0,0,0.0,0.0,0.0,0.0,0.0,0.0,0.0,0.0,0.0,0.0,0.0,0.0,0.0,0.0,0.0,0,0.0,0.0,60.9,24.23,0.2567066
# 2608,7820,74107,Osaka A.,1985,nan,(GeO2)87.6 (K2O)12.4 ,0.0,0,0.0,0.0,0.0,0.0,0.0,0.0,0.0,0,0,0,0.0,0.0,0,0.0,0.0,0.0,0.0,0.0,0.0,0,0.0,0.0,0.0,0.0,0,0,0.0,0.0,0,0.0,0.0,0.0,0.0,0.0,0.0,0,0.0,0.0,0.0,0.0,0.0,0.0,0,0.0,0.0,0,0.0,0.0,0.0,0.0,0.0,0.0,0,0,0,0.0,0,0.0,87.6,0,0,0.0,0,0.0,0.0,0.0,0,0.0,0.0,12.4,0,0,0.0,0.0,0,0.0,0.0,0.0,0,0.0,0.0,0.0,0,0,0,0.0,0.0,0,0.0,0.0,0.0,0,0.0,0.0,0.0,0.0,0.0,0.0,0.0,0.0,0.0,0.0,0.0,0.0,0.0,0.0,0.0,0.0,0.0,0.0,0.0,0.0,0.0,0.0,0.0,0.0,0.0,0.0,0.0,0.0,0.0,0,0.0,0.0,0.0,0.0,0.0,0.0,0.0,0,0.0,0.0,0.0,0.0,0.0,0.0,0.0,0,0.0,0.0,0.0,0.0,0.0,0,0.0,0.0,0.0,0.0,0.0,0,0.0,0.0,0.0,0.0,0,0.0,0.0,0.0,0,0,0,0.0,0.0,0.0,0.0,0.0,0.0,0.0,0.0,0.0,0.0,0.0,0.0,0.0,0.0,0.0,0,0.0,0.0,58.6,23.32,0.2564322
# 2609,30154,376451,Yoko T.,1989,nan,(Li2O)15.0 (LiCl)15.0 (TeO2)70.0 ,0.0,0,0.0,0.0,0.0,0.0,0.0,0.0,0.0,0,0,0,0.0,0.0,0,0.0,0.0,0.0,0.0,0.0,0.0,0,0.0,0.0,0.0,0.0,0,0,0.0,0.0,0,0.0,0.0,0.0,0.0,0.0,0.0,0,0.0,0.0,0.0,0.0,0.0,0.0,0,0.0,0.0,0,0.0,0.0,0.0,0.0,0.0,0.0,0,0,0,0.0,0,0.0,0.0,0,0,0.0,0,0.0,0.0,0.0,0,0.0,0.0,0.0,0,0,0.0,0.0,0,0.0,0.0,0.0,0,0.0,0.0,15.0,0,0,0,15.0,0.0,0,0.0,0.0,0.0,0,0.0,0.0,0.0,0.0,0.0,0.0,0.0,0.0,0.0,0.0,0.0,0.0,0.0,0.0,0.0,0.0,0.0,0.0,0.0,0.0,0.0,0.0,0.0,0.0,0.0,0.0,0.0,0.0,0.0,0,0.0,0.0,0.0,0.0,0.0,0.0,0.0,0,0.0,0.0,0.0,0.0,0.0,0.0,0.0,0,0.0,0.0,0.0,0.0,0.0,0,0.0,0.0,0.0,0.0,0.0,0,0.0,70.0,0.0,0.0,0,0.0,0.0,0.0,0,0,0,0.0,0.0,0.0,0.0,0.0,0.0,0.0,0.0,0.0,0.0,0.0,0.0,0.0,0.0,0.0,0,0.0,0.0,44.9,17.87,0.25629539999999995
# 2610,213,20051,Polukhin V.N.,1983,nan,(GeO2)73.47538367 (MgO)5.80455529 (Na2O)10.36003052 (SiO2)10.36003052 ,0.0,0,0.0,0.0,0.0,0.0,0.0,0.0,0.0,0,0,0,0.0,0.0,0,0.0,0.0,0.0,0.0,0.0,0.0,0,0.0,0.0,0.0,0.0,0,0,0.0,0.0,0,0.0,0.0,0.0,0.0,0.0,0.0,0,0.0,0.0,0.0,0.0,0.0,0.0,0,0.0,0.0,0,0.0,0.0,0.0,0.0,0.0,0.0,0,0,0,0.0,0,0.0,73.47538367,0,0,0.0,0,0.0,0.0,0.0,0,0.0,0.0,0.0,0,0,0.0,0.0,0,0.0,0.0,0.0,0,0.0,0.0,0.0,0,0,0,0.0,0.0,0,0.0,5.80455529,0.0,0,0.0,0.0,0.0,0.0,0.0,0.0,10.36003052,0.0,0.0,0.0,0.0,0.0,0.0,0.0,0.0,0.0,0.0,0.0,0.0,0.0,0.0,0.0,0.0,0.0,0.0,0.0,0.0,0.0,0.0,0,0.0,0.0,0.0,0.0,0.0,0.0,0.0,0,0.0,0.0,0.0,0.0,0.0,10.36003052,0.0,0,0.0,0.0,0.0,0.0,0.0,0,0.0,0.0,0.0,0.0,0.0,0,0.0,0.0,0.0,0.0,0,0.0,0.0,0.0,0,0,0,0.0,0.0,0.0,0.0,0.0,0.0,0.0,0.0,0.0,0.0,0.0,0.0,0.0,0.0,0.0,0,0.0,0.0,72.4,28.8,0.256
# 2611,216,20147,Polukhin V.N.,1983,nan,(GeO2)70.57162788 (Na2O)9.950600701 (PbO)9.527170714 (SiO2)9.950600701 ,0.0,0,0.0,0.0,0.0,0.0,0.0,0.0,0.0,0,0,0,0.0,0.0,0,0.0,0.0,0.0,0.0,0.0,0.0,0,0.0,0.0,0.0,0.0,0,0,0.0,0.0,0,0.0,0.0,0.0,0.0,0.0,0.0,0,0.0,0.0,0.0,0.0,0.0,0.0,0,0.0,0.0,0,0.0,0.0,0.0,0.0,0.0,0.0,0,0,0,0.0,0,0.0,70.57162788,0,0,0.0,0,0.0,0.0,0.0,0,0.0,0.0,0.0,0,0,0.0,0.0,0,0.0,0.0,0.0,0,0.0,0.0,0.0,0,0,0,0.0,0.0,0,0.0,0.0,0.0,0,0.0,0.0,0.0,0.0,0.0,0.0,9.950600701,0.0,0.0,0.0,0.0,0.0,0.0,0.0,0.0,0.0,0.0,0.0,0.0,0.0,0.0,0.0,0.0,0.0,0.0,9.527170714,0.0,0.0,0.0,0,0.0,0.0,0.0,0.0,0.0,0.0,0.0,0,0.0,0.0,0.0,0.0,0.0,9.950600701,0.0,0,0.0,0.0,0.0,0.0,0.0,0,0.0,0.0,0.0,0.0,0.0,0,0.0,0.0,0.0,0.0,0,0.0,0.0,0.0,0,0,0,0.0,0.0,0.0,0.0,0.0,0.0,0.0,0.0,0.0,0.0,0.0,0.0,0.0,0.0,0.0,0,0.0,0.0,66.9,26.6,0.256
# 2612,575,24665,Spinner S.,1954,nan,(B2O3)57.09999571 (CaO)14.30000143 (Na2O)14.30000143 (SiO2)14.30000143 ,0.0,0,0.0,0.0,0.0,0.0,0.0,0.0,0.0,0,0,0,0.0,57.09999571,0,0.0,0.0,0.0,0.0,0.0,0.0,0,0.0,0.0,14.30000143,0.0,0,0,0.0,0.0,0,0.0,0.0,0.0,0.0,0.0,0.0,0,0.0,0.0,0.0,0.0,0.0,0.0,0,0.0,0.0,0,0.0,0.0,0.0,0.0,0.0,0.0,0,0,0,0.0,0,0.0,0.0,0,0,0.0,0,0.0,0.0,0.0,0,0.0,0.0,0.0,0,0,0.0,0.0,0,0.0,0.0,0.0,0,0.0,0.0,0.0,0,0,0,0.0,0.0,0,0.0,0.0,0.0,0,0.0,0.0,0.0,0.0,0.0,0.0,14.30000143,0.0,0.0,0.0,0.0,0.0,0.0,0.0,0.0,0.0,0.0,0.0,0.0,0.0,0.0,0.0,0.0,0.0,0.0,0.0,0.0,0.0,0.0,0,0.0,0.0,0.0,0.0,0.0,0.0,0.0,0,0.0,0.0,0.0,0.0,0.0,14.30000143,0.0,0,0.0,0.0,0.0,0.0,0.0,0,0.0,0.0,0.0,0.0,0.0,0,0.0,0.0,0.0,0.0,0,0.0,0.0,0.0,0,0,0,0.0,0.0,0.0,0.0,0.0,0.0,0.0,0.0,0.0,0.0,0.0,0.0,0.0,0.0,0.0,0,0.0,0.0,79.2,31.5,0.256
# 2613,1888,122470,Sanin V.I.,1982,nan,(CaO)20.0 (K2O)10.0 (MgO)10.0 (SiO2)60.0 ,0.0,0,0.0,0.0,0.0,0.0,0.0,0.0,0.0,0,0,0,0.0,0.0,0,0.0,0.0,0.0,0.0,0.0,0.0,0,0.0,0.0,20.0,0.0,0,0,0.0,0.0,0,0.0,0.0,0.0,0.0,0.0,0.0,0,0.0,0.0,0.0,0.0,0.0,0.0,0,0.0,0.0,0,0.0,0.0,0.0,0.0,0.0,0.0,0,0,0,0.0,0,0.0,0.0,0,0,0.0,0,0.0,0.0,0.0,0,0.0,0.0,10.0,0,0,0.0,0.0,0,0.0,0.0,0.0,0,0.0,0.0,0.0,0,0,0,0.0,0.0,0,0.0,10.0,0.0,0,0.0,0.0,0.0,0.0,0.0,0.0,0.0,0.0,0.0,0.0,0.0,0.0,0.0,0.0,0.0,0.0,0.0,0.0,0.0,0.0,0.0,0.0,0.0,0.0,0.0,0.0,0.0,0.0,0.0,0,0.0,0.0,0.0,0.0,0.0,0.0,0.0,0,0.0,0.0,0.0,0.0,0.0,60.0,0.0,0,0.0,0.0,0.0,0.0,0.0,0,0.0,0.0,0.0,0.0,0.0,0,0.0,0.0,0.0,0.0,0,0.0,0.0,0.0,0,0,0,0.0,0.0,0.0,0.0,0.0,0.0,0.0,0.0,0.0,0.0,0.0,0.0,0.0,0.0,0.0,0,0.0,0.0,nan,nan,0.256
# 2614,1888,122479,Sanin V.I.,1982,nan,(CaO)30.0 (K2O)4.0 (MgO)4.0 (SiO2)62.0 ,0.0,0,0.0,0.0,0.0,0.0,0.0,0.0,0.0,0,0,0,0.0,0.0,0,0.0,0.0,0.0,0.0,0.0,0.0,0,0.0,0.0,30.0,0.0,0,0,0.0,0.0,0,0.0,0.0,0.0,0.0,0.0,0.0,0,0.0,0.0,0.0,0.0,0.0,0.0,0,0.0,0.0,0,0.0,0.0,0.0,0.0,0.0,0.0,0,0,0,0.0,0,0.0,0.0,0,0,0.0,0,0.0,0.0,0.0,0,0.0,0.0,4.0,0,0,0.0,0.0,0,0.0,0.0,0.0,0,0.0,0.0,0.0,0,0,0,0.0,0.0,0,0.0,4.0,0.0,0,0.0,0.0,0.0,0.0,0.0,0.0,0.0,0.0,0.0,0.0,0.0,0.0,0.0,0.0,0.0,0.0,0.0,0.0,0.0,0.0,0.0,0.0,0.0,0.0,0.0,0.0,0.0,0.0,0.0,0,0.0,0.0,0.0,0.0,0.0,0.0,0.0,0,0.0,0.0,0.0,0.0,0.0,62.0,0.0,0,0.0,0.0,0.0,0.0,0.0,0,0.0,0.0,0.0,0.0,0.0,0,0.0,0.0,0.0,0.0,0,0.0,0.0,0.0,0,0,0,0.0,0.0,0.0,0.0,0.0,0.0,0.0,0.0,0.0,0.0,0.0,0.0,0.0,0.0,0.0,0,0.0,0.0,nan,nan,0.256
# 2615,3863,12541,Manghnani M.H.,1972,nan,(Na2O)30.0 (SiO2)50.0 (TiO2)20.0 ,0.0,0,0.0,0.0,0.0,0.0,0.0,0.0,0.0,0,0,0,0.0,0.0,0,0.0,0.0,0.0,0.0,0.0,0.0,0,0.0,0.0,0.0,0.0,0,0,0.0,0.0,0,0.0,0.0,0.0,0.0,0.0,0.0,0,0.0,0.0,0.0,0.0,0.0,0.0,0,0.0,0.0,0,0.0,0.0,0.0,0.0,0.0,0.0,0,0,0,0.0,0,0.0,0.0,0,0,0.0,0,0.0,0.0,0.0,0,0.0,0.0,0.0,0,0,0.0,0.0,0,0.0,0.0,0.0,0,0.0,0.0,0.0,0,0,0,0.0,0.0,0,0.0,0.0,0.0,0,0.0,0.0,0.0,0.0,0.0,0.0,30.0,0.0,0.0,0.0,0.0,0.0,0.0,0.0,0.0,0.0,0.0,0.0,0.0,0.0,0.0,0.0,0.0,0.0,0.0,0.0,0.0,0.0,0.0,0,0.0,0.0,0.0,0.0,0.0,0.0,0.0,0,0.0,0.0,0.0,0.0,0.0,50.0,0.0,0,0.0,0.0,0.0,0.0,0.0,0,0.0,0.0,0.0,0.0,0.0,0,0.0,0.0,0.0,0.0,0,20.0,0.0,0.0,0,0,0,0.0,0.0,0.0,0.0,0.0,0.0,0.0,0.0,0.0,0.0,0.0,0.0,0.0,0.0,0.0,0,0.0,0.0,75.4,29.18,0.256
# 2616,7347,93931,Shinkai N.,1981,nan,(B2O3)60.0 (PbO)30.0 (ZnO)10.0 ,0.0,0,0.0,0.0,0.0,0.0,0.0,0.0,0.0,0,0,0,0.0,60.0,0,0.0,0.0,0.0,0.0,0.0,0.0,0,0.0,0.0,0.0,0.0,0,0,0.0,0.0,0,0.0,0.0,0.0,0.0,0.0,0.0,0,0.0,0.0,0.0,0.0,0.0,0.0,0,0.0,0.0,0,0.0,0.0,0.0,0.0,0.0,0.0,0,0,0,0.0,0,0.0,0.0,0,0,0.0,0,0.0,0.0,0.0,0,0.0,0.0,0.0,0,0,0.0,0.0,0,0.0,0.0,0.0,0,0.0,0.0,0.0,0,0,0,0.0,0.0,0,0.0,0.0,0.0,0,0.0,0.0,0.0,0.0,0.0,0.0,0.0,0.0,0.0,0.0,0.0,0.0,0.0,0.0,0.0,0.0,0.0,0.0,0.0,0.0,0.0,0.0,0.0,0.0,0.0,30.0,0.0,0.0,0.0,0,0.0,0.0,0.0,0.0,0.0,0.0,0.0,0,0.0,0.0,0.0,0.0,0.0,0.0,0.0,0,0.0,0.0,0.0,0.0,0.0,0,0.0,0.0,0.0,0.0,0.0,0,0.0,0.0,0.0,0.0,0,0.0,0.0,0.0,0,0,0,0.0,0.0,0.0,0.0,0.0,0.0,0.0,0.0,0.0,0.0,0.0,0.0,0.0,0.0,10.0,0,0.0,0.0,83.9,33.4,0.256
# 2617,7826,98712,Ashizuka M.,1983,nan,(MgO)55.0 (P2O5)45.0 ,0.0,0,0.0,0.0,0.0,0.0,0.0,0.0,0.0,0,0,0,0.0,0.0,0,0.0,0.0,0.0,0.0,0.0,0.0,0,0.0,0.0,0.0,0.0,0,0,0.0,0.0,0,0.0,0.0,0.0,0.0,0.0,0.0,0,0.0,0.0,0.0,0.0,0.0,0.0,0,0.0,0.0,0,0.0,0.0,0.0,0.0,0.0,0.0,0,0,0,0.0,0,0.0,0.0,0,0,0.0,0,0.0,0.0,0.0,0,0.0,0.0,0.0,0,0,0.0,0.0,0,0.0,0.0,0.0,0,0.0,0.0,0.0,0,0,0,0.0,0.0,0,0.0,55.0,0.0,0,0.0,0.0,0.0,0.0,0.0,0.0,0.0,0.0,0.0,0.0,0.0,0.0,0.0,0.0,0.0,0.0,0.0,0.0,0.0,0.0,0.0,45.0,0.0,0.0,0.0,0.0,0.0,0.0,0.0,0,0.0,0.0,0.0,0.0,0.0,0.0,0.0,0,0.0,0.0,0.0,0.0,0.0,0.0,0.0,0,0.0,0.0,0.0,0.0,0.0,0,0.0,0.0,0.0,0.0,0.0,0,0.0,0.0,0.0,0.0,0,0.0,0.0,0.0,0,0,0,0.0,0.0,0.0,0.0,0.0,0.0,0.0,0.0,0.0,0.0,0.0,0.0,0.0,0.0,0.0,0,0.0,0.0,59.1,23.56,0.256
# 2618,8696,80070,Vaills Y.,1992,nan,(CaO)10.975610000000001 (Na2O)21.951220000000003 (SiO2)67.07316999999999 ,0.0,0,0.0,0.0,0.0,0.0,0.0,0.0,0.0,0,0,0,0.0,0.0,0,0.0,0.0,0.0,0.0,0.0,0.0,0,0.0,0.0,10.975610000000001,0.0,0,0,0.0,0.0,0,0.0,0.0,0.0,0.0,0.0,0.0,0,0.0,0.0,0.0,0.0,0.0,0.0,0,0.0,0.0,0,0.0,0.0,0.0,0.0,0.0,0.0,0,0,0,0.0,0,0.0,0.0,0,0,0.0,0,0.0,0.0,0.0,0,0.0,0.0,0.0,0,0,0.0,0.0,0,0.0,0.0,0.0,0,0.0,0.0,0.0,0,0,0,0.0,0.0,0,0.0,0.0,0.0,0,0.0,0.0,0.0,0.0,0.0,0.0,21.951220000000003,0.0,0.0,0.0,0.0,0.0,0.0,0.0,0.0,0.0,0.0,0.0,0.0,0.0,0.0,0.0,0.0,0.0,0.0,0.0,0.0,0.0,0.0,0,0.0,0.0,0.0,0.0,0.0,0.0,0.0,0,0.0,0.0,0.0,0.0,0.0,67.07316999999999,0.0,0,0.0,0.0,0.0,0.0,0.0,0,0.0,0.0,0.0,0.0,0.0,0,0.0,0.0,0.0,0.0,0,0.0,0.0,0.0,0,0,0,0.0,0.0,0.0,0.0,0.0,0.0,0.0,0.0,0.0,0.0,0.0,0.0,0.0,0.0,0.0,0,0.0,0.0,71.8,28.58,0.256
# 2619,8696,80071,Vaills Y.,1992,nan,(CaO)17.64706 (Na2O)17.64706 (SiO2)64.70588000000001 ,0.0,0,0.0,0.0,0.0,0.0,0.0,0.0,0.0,0,0,0,0.0,0.0,0,0.0,0.0,0.0,0.0,0.0,0.0,0,0.0,0.0,17.64706,0.0,0,0,0.0,0.0,0,0.0,0.0,0.0,0.0,0.0,0.0,0,0.0,0.0,0.0,0.0,0.0,0.0,0,0.0,0.0,0,0.0,0.0,0.0,0.0,0.0,0.0,0,0,0,0.0,0,0.0,0.0,0,0,0.0,0,0.0,0.0,0.0,0,0.0,0.0,0.0,0,0,0.0,0.0,0,0.0,0.0,0.0,0,0.0,0.0,0.0,0,0,0,0.0,0.0,0,0.0,0.0,0.0,0,0.0,0.0,0.0,0.0,0.0,0.0,17.64706,0.0,0.0,0.0,0.0,0.0,0.0,0.0,0.0,0.0,0.0,0.0,0.0,0.0,0.0,0.0,0.0,0.0,0.0,0.0,0.0,0.0,0.0,0,0.0,0.0,0.0,0.0,0.0,0.0,0.0,0,0.0,0.0,0.0,0.0,0.0,64.70588000000001,0.0,0,0.0,0.0,0.0,0.0,0.0,0,0.0,0.0,0.0,0.0,0.0,0,0.0,0.0,0.0,0.0,0,0.0,0.0,0.0,0,0,0,0.0,0.0,0.0,0.0,0.0,0.0,0.0,0.0,0.0,0.0,0.0,0.0,0.0,0.0,0.0,0,0.0,0.0,76.7,30.53,0.256
# 2620,8910,81807,Bornhoft H.,1994,nan,(CaO)10.0 (Cs2O)16.0 (SiO2)74.0 ,0.0,0,0.0,0.0,0.0,0.0,0.0,0.0,0.0,0,0,0,0.0,0.0,0,0.0,0.0,0.0,0.0,0.0,0.0,0,0.0,0.0,10.0,0.0,0,0,0.0,0.0,0,0.0,0.0,0.0,0.0,0.0,16.0,0,0.0,0.0,0.0,0.0,0.0,0.0,0,0.0,0.0,0,0.0,0.0,0.0,0.0,0.0,0.0,0,0,0,0.0,0,0.0,0.0,0,0,0.0,0,0.0,0.0,0.0,0,0.0,0.0,0.0,0,0,0.0,0.0,0,0.0,0.0,0.0,0,0.0,0.0,0.0,0,0,0,0.0,0.0,0,0.0,0.0,0.0,0,0.0,0.0,0.0,0.0,0.0,0.0,0.0,0.0,0.0,0.0,0.0,0.0,0.0,0.0,0.0,0.0,0.0,0.0,0.0,0.0,0.0,0.0,0.0,0.0,0.0,0.0,0.0,0.0,0.0,0,0.0,0.0,0.0,0.0,0.0,0.0,0.0,0,0.0,0.0,0.0,0.0,0.0,74.0,0.0,0,0.0,0.0,0.0,0.0,0.0,0,0.0,0.0,0.0,0.0,0.0,0,0.0,0.0,0.0,0.0,0,0.0,0.0,0.0,0,0,0,0.0,0.0,0.0,0.0,0.0,0.0,0.0,0.0,0.0,0.0,0.0,0.0,0.0,0.0,0.0,0,0.0,0.0,52.9,21.0,0.256
# 2621,11320,98762,Higazy A.A.,1985,nan,(Co3O4)40.17 (P2O5)59.83 ,0.0,0,0.0,0.0,0.0,0.0,0.0,0.0,0.0,0,0,0,0.0,0.0,0,0.0,0.0,0.0,0.0,0.0,0.0,0,0.0,0.0,0.0,0.0,0,0,0.0,0.0,0,0.0,0.0,40.17,0.0,0.0,0.0,0,0.0,0.0,0.0,0.0,0.0,0.0,0,0.0,0.0,0,0.0,0.0,0.0,0.0,0.0,0.0,0,0,0,0.0,0,0.0,0.0,0,0,0.0,0,0.0,0.0,0.0,0,0.0,0.0,0.0,0,0,0.0,0.0,0,0.0,0.0,0.0,0,0.0,0.0,0.0,0,0,0,0.0,0.0,0,0.0,0.0,0.0,0,0.0,0.0,0.0,0.0,0.0,0.0,0.0,0.0,0.0,0.0,0.0,0.0,0.0,0.0,0.0,0.0,0.0,0.0,0.0,0.0,0.0,59.83,0.0,0.0,0.0,0.0,0.0,0.0,0.0,0,0.0,0.0,0.0,0.0,0.0,0.0,0.0,0,0.0,0.0,0.0,0.0,0.0,0.0,0.0,0,0.0,0.0,0.0,0.0,0.0,0,0.0,0.0,0.0,0.0,0.0,0,0.0,0.0,0.0,0.0,0,0.0,0.0,0.0,0,0,0,0.0,0.0,0.0,0.0,0.0,0.0,0.0,0.0,0.0,0.0,0.0,0.0,0.0,0.0,0.0,0,0.0,0.0,55.8,22.2,0.256
# 2622,11320,98763,Higazy A.A.,1985,nan,(Co3O4)42.29 (P2O5)57.71 ,0.0,0,0.0,0.0,0.0,0.0,0.0,0.0,0.0,0,0,0,0.0,0.0,0,0.0,0.0,0.0,0.0,0.0,0.0,0,0.0,0.0,0.0,0.0,0,0,0.0,0.0,0,0.0,0.0,42.29,0.0,0.0,0.0,0,0.0,0.0,0.0,0.0,0.0,0.0,0,0.0,0.0,0,0.0,0.0,0.0,0.0,0.0,0.0,0,0,0,0.0,0,0.0,0.0,0,0,0.0,0,0.0,0.0,0.0,0,0.0,0.0,0.0,0,0,0.0,0.0,0,0.0,0.0,0.0,0,0.0,0.0,0.0,0,0,0,0.0,0.0,0,0.0,0.0,0.0,0,0.0,0.0,0.0,0.0,0.0,0.0,0.0,0.0,0.0,0.0,0.0,0.0,0.0,0.0,0.0,0.0,0.0,0.0,0.0,0.0,0.0,57.71,0.0,0.0,0.0,0.0,0.0,0.0,0.0,0,0.0,0.0,0.0,0.0,0.0,0.0,0.0,0,0.0,0.0,0.0,0.0,0.0,0.0,0.0,0,0.0,0.0,0.0,0.0,0.0,0,0.0,0.0,0.0,0.0,0.0,0,0.0,0.0,0.0,0.0,0,0.0,0.0,0.0,0,0,0,0.0,0.0,0.0,0.0,0.0,0.0,0.0,0.0,0.0,0.0,0.0,0.0,0.0,0.0,0.0,0,0.0,0.0,56.1,22.4,0.256
# 2623,11320,98764,Higazy A.A.,1985,nan,(Co3O4)42.67 (P2O5)57.33 ,0.0,0,0.0,0.0,0.0,0.0,0.0,0.0,0.0,0,0,0,0.0,0.0,0,0.0,0.0,0.0,0.0,0.0,0.0,0,0.0,0.0,0.0,0.0,0,0,0.0,0.0,0,0.0,0.0,42.67,0.0,0.0,0.0,0,0.0,0.0,0.0,0.0,0.0,0.0,0,0.0,0.0,0,0.0,0.0,0.0,0.0,0.0,0.0,0,0,0,0.0,0,0.0,0.0,0,0,0.0,0,0.0,0.0,0.0,0,0.0,0.0,0.0,0,0,0.0,0.0,0,0.0,0.0,0.0,0,0.0,0.0,0.0,0,0,0,0.0,0.0,0,0.0,0.0,0.0,0,0.0,0.0,0.0,0.0,0.0,0.0,0.0,0.0,0.0,0.0,0.0,0.0,0.0,0.0,0.0,0.0,0.0,0.0,0.0,0.0,0.0,57.33,0.0,0.0,0.0,0.0,0.0,0.0,0.0,0,0.0,0.0,0.0,0.0,0.0,0.0,0.0,0,0.0,0.0,0.0,0.0,0.0,0.0,0.0,0,0.0,0.0,0.0,0.0,0.0,0,0.0,0.0,0.0,0.0,0.0,0,0.0,0.0,0.0,0.0,0,0.0,0.0,0.0,0,0,0,0.0,0.0,0.0,0.0,0.0,0.0,0.0,0.0,0.0,0.0,0.0,0.0,0.0,0.0,0.0,0,0.0,0.0,56.4,22.5,0.256
# 2624,11320,98765,Higazy A.A.,1985,nan,(Co3O4)43.68 (P2O5)56.32 ,0.0,0,0.0,0.0,0.0,0.0,0.0,0.0,0.0,0,0,0,0.0,0.0,0,0.0,0.0,0.0,0.0,0.0,0.0,0,0.0,0.0,0.0,0.0,0,0,0.0,0.0,0,0.0,0.0,43.68,0.0,0.0,0.0,0,0.0,0.0,0.0,0.0,0.0,0.0,0,0.0,0.0,0,0.0,0.0,0.0,0.0,0.0,0.0,0,0,0,0.0,0,0.0,0.0,0,0,0.0,0,0.0,0.0,0.0,0,0.0,0.0,0.0,0,0,0.0,0.0,0,0.0,0.0,0.0,0,0.0,0.0,0.0,0,0,0,0.0,0.0,0,0.0,0.0,0.0,0,0.0,0.0,0.0,0.0,0.0,0.0,0.0,0.0,0.0,0.0,0.0,0.0,0.0,0.0,0.0,0.0,0.0,0.0,0.0,0.0,0.0,56.32,0.0,0.0,0.0,0.0,0.0,0.0,0.0,0,0.0,0.0,0.0,0.0,0.0,0.0,0.0,0,0.0,0.0,0.0,0.0,0.0,0.0,0.0,0,0.0,0.0,0.0,0.0,0.0,0,0.0,0.0,0.0,0.0,0.0,0,0.0,0.0,0.0,0.0,0,0.0,0.0,0.0,0,0,0,0.0,0.0,0.0,0.0,0.0,0.0,0.0,0.0,0.0,0.0,0.0,0.0,0.0,0.0,0.0,0,0.0,0.0,56.5,22.5,0.256
# 2625,23837,178484,Rajendran V.,2001,nan,(BaO)6.5518720660000005 (Bi2O3)45.87085046 (PbO)41.04069041 (TiO2)6.536587065 ,0.0,0,0.0,0.0,0.0,0.0,0.0,0.0,0.0,0,0,0,0.0,0.0,0,0.0,6.5518720660000005,0.0,0.0,45.87085046,0.0,0,0.0,0.0,0.0,0.0,0,0,0.0,0.0,0,0.0,0.0,0.0,0.0,0.0,0.0,0,0.0,0.0,0.0,0.0,0.0,0.0,0,0.0,0.0,0,0.0,0.0,0.0,0.0,0.0,0.0,0,0,0,0.0,0,0.0,0.0,0,0,0.0,0,0.0,0.0,0.0,0,0.0,0.0,0.0,0,0,0.0,0.0,0,0.0,0.0,0.0,0,0.0,0.0,0.0,0,0,0,0.0,0.0,0,0.0,0.0,0.0,0,0.0,0.0,0.0,0.0,0.0,0.0,0.0,0.0,0.0,0.0,0.0,0.0,0.0,0.0,0.0,0.0,0.0,0.0,0.0,0.0,0.0,0.0,0.0,0.0,0.0,41.04069041,0.0,0.0,0.0,0,0.0,0.0,0.0,0.0,0.0,0.0,0.0,0,0.0,0.0,0.0,0.0,0.0,0.0,0.0,0,0.0,0.0,0.0,0.0,0.0,0,0.0,0.0,0.0,0.0,0.0,0,0.0,0.0,0.0,0.0,0,6.536587065,0.0,0.0,0,0,0,0.0,0.0,0.0,0.0,0.0,0.0,0.0,0.0,0.0,0.0,0.0,0.0,0.0,0.0,0.0,0,0.0,0.0,70.5,28.0,0.256
# 2627,27073,356806,Duddridge A.,2003,nan,(B2O3)17.21726322 (La2O3)7.257018215 (Li2O)9.559583995 (Na2O)9.749773472000001 (SiO2)56.2163611 ,0.0,0,0.0,0.0,0.0,0.0,0.0,0.0,0.0,0,0,0,0.0,17.21726322,0,0.0,0.0,0.0,0.0,0.0,0.0,0,0.0,0.0,0.0,0.0,0,0,0.0,0.0,0,0.0,0.0,0.0,0.0,0.0,0.0,0,0.0,0.0,0.0,0.0,0.0,0.0,0,0.0,0.0,0,0.0,0.0,0.0,0.0,0.0,0.0,0,0,0,0.0,0,0.0,0.0,0,0,0.0,0,0.0,0.0,0.0,0,0.0,0.0,0.0,0,0,0.0,0.0,0,0.0,0.0,7.257018215,0,0.0,0.0,9.559583995,0,0,0,0.0,0.0,0,0.0,0.0,0.0,0,0.0,0.0,0.0,0.0,0.0,0.0,9.749773472000001,0.0,0.0,0.0,0.0,0.0,0.0,0.0,0.0,0.0,0.0,0.0,0.0,0.0,0.0,0.0,0.0,0.0,0.0,0.0,0.0,0.0,0.0,0,0.0,0.0,0.0,0.0,0.0,0.0,0.0,0,0.0,0.0,0.0,0.0,0.0,56.2163611,0.0,0,0.0,0.0,0.0,0.0,0.0,0,0.0,0.0,0.0,0.0,0.0,0,0.0,0.0,0.0,0.0,0,0.0,0.0,0.0,0,0,0,0.0,0.0,0.0,0.0,0.0,0.0,0.0,0.0,0.0,0.0,0.0,0.0,0.0,0.0,0.0,0,0.0,0.0,95.6,38.05,0.256
# 2628,27695,359311,Saddeek Y.B.,2004,nan,(B2O3)70.0 (Bi2O3)5.0 (Li2O)25.0 ,0.0,0,0.0,0.0,0.0,0.0,0.0,0.0,0.0,0,0,0,0.0,70.0,0,0.0,0.0,0.0,0.0,5.0,0.0,0,0.0,0.0,0.0,0.0,0,0,0.0,0.0,0,0.0,0.0,0.0,0.0,0.0,0.0,0,0.0,0.0,0.0,0.0,0.0,0.0,0,0.0,0.0,0,0.0,0.0,0.0,0.0,0.0,0.0,0,0,0,0.0,0,0.0,0.0,0,0,0.0,0,0.0,0.0,0.0,0,0.0,0.0,0.0,0,0,0.0,0.0,0,0.0,0.0,0.0,0,0.0,0.0,25.0,0,0,0,0.0,0.0,0,0.0,0.0,0.0,0,0.0,0.0,0.0,0.0,0.0,0.0,0.0,0.0,0.0,0.0,0.0,0.0,0.0,0.0,0.0,0.0,0.0,0.0,0.0,0.0,0.0,0.0,0.0,0.0,0.0,0.0,0.0,0.0,0.0,0,0.0,0.0,0.0,0.0,0.0,0.0,0.0,0,0.0,0.0,0.0,0.0,0.0,0.0,0.0,0,0.0,0.0,0.0,0.0,0.0,0,0.0,0.0,0.0,0.0,0.0,0,0.0,0.0,0.0,0.0,0,0.0,0.0,0.0,0,0,0,0.0,0.0,0.0,0.0,0.0,0.0,0.0,0.0,0.0,0.0,0.0,0.0,0.0,0.0,0.0,0,0.0,0.0,81.2,32.34,0.256
# 2631,31741,350636,El0Adawy A.,1999,nan,(B2O3)75.0 (Bi2O3)25.0 ,0.0,0,0.0,0.0,0.0,0.0,0.0,0.0,0.0,0,0,0,0.0,75.0,0,0.0,0.0,0.0,0.0,25.0,0.0,0,0.0,0.0,0.0,0.0,0,0,0.0,0.0,0,0.0,0.0,0.0,0.0,0.0,0.0,0,0.0,0.0,0.0,0.0,0.0,0.0,0,0.0,0.0,0,0.0,0.0,0.0,0.0,0.0,0.0,0,0,0,0.0,0,0.0,0.0,0,0,0.0,0,0.0,0.0,0.0,0,0.0,0.0,0.0,0,0,0.0,0.0,0,0.0,0.0,0.0,0,0.0,0.0,0.0,0,0,0,0.0,0.0,0,0.0,0.0,0.0,0,0.0,0.0,0.0,0.0,0.0,0.0,0.0,0.0,0.0,0.0,0.0,0.0,0.0,0.0,0.0,0.0,0.0,0.0,0.0,0.0,0.0,0.0,0.0,0.0,0.0,0.0,0.0,0.0,0.0,0,0.0,0.0,0.0,0.0,0.0,0.0,0.0,0,0.0,0.0,0.0,0.0,0.0,0.0,0.0,0,0.0,0.0,0.0,0.0,0.0,0,0.0,0.0,0.0,0.0,0.0,0,0.0,0.0,0.0,0.0,0,0.0,0.0,0.0,0,0,0,0.0,0.0,0.0,0.0,0.0,0.0,0.0,0.0,0.0,0.0,0.0,0.0,0.0,0.0,0.0,0,0.0,0.0,162.0,64.6,0.256
# 2632,31921,405135,Aitken B.G.,2007,nan,(Al2O3)17.3057957 (CaO)1.300435515 (La2O3)11.64040741 (SiO2)69.75336137 ,0.0,0,0.0,17.3057957,0.0,0.0,0.0,0.0,0.0,0,0,0,0.0,0.0,0,0.0,0.0,0.0,0.0,0.0,0.0,0,0.0,0.0,1.300435515,0.0,0,0,0.0,0.0,0,0.0,0.0,0.0,0.0,0.0,0.0,0,0.0,0.0,0.0,0.0,0.0,0.0,0,0.0,0.0,0,0.0,0.0,0.0,0.0,0.0,0.0,0,0,0,0.0,0,0.0,0.0,0,0,0.0,0,0.0,0.0,0.0,0,0.0,0.0,0.0,0,0,0.0,0.0,0,0.0,0.0,11.64040741,0,0.0,0.0,0.0,0,0,0,0.0,0.0,0,0.0,0.0,0.0,0,0.0,0.0,0.0,0.0,0.0,0.0,0.0,0.0,0.0,0.0,0.0,0.0,0.0,0.0,0.0,0.0,0.0,0.0,0.0,0.0,0.0,0.0,0.0,0.0,0.0,0.0,0.0,0.0,0.0,0,0.0,0.0,0.0,0.0,0.0,0.0,0.0,0,0.0,0.0,0.0,0.0,0.0,69.75336137,0.0,0,0.0,0.0,0.0,0.0,0.0,0,0.0,0.0,0.0,0.0,0.0,0,0.0,0.0,0.0,0.0,0,0.0,0.0,0.0,0,0,0,0.0,0.0,0.0,0.0,0.0,0.0,0.0,0.0,0.0,0.0,0.0,0.0,0.0,0.0,0.0,0,0.0,0.0,94.1,37.45,0.256
# 2633,31921,405145,Aitken B.G.,2007,nan,(Al2O3)16.77745022 (BaO)0.020008883 (La2O3)11.02048622 (SiO2)69.88103315 (SrO)2.301021521 ,0.0,0,0.0,16.77745022,0.0,0.0,0.0,0.0,0.0,0,0,0,0.0,0.0,0,0.0,0.020008883,0.0,0.0,0.0,0.0,0,0.0,0.0,0.0,0.0,0,0,0.0,0.0,0,0.0,0.0,0.0,0.0,0.0,0.0,0,0.0,0.0,0.0,0.0,0.0,0.0,0,0.0,0.0,0,0.0,0.0,0.0,0.0,0.0,0.0,0,0,0,0.0,0,0.0,0.0,0,0,0.0,0,0.0,0.0,0.0,0,0.0,0.0,0.0,0,0,0.0,0.0,0,0.0,0.0,11.02048622,0,0.0,0.0,0.0,0,0,0,0.0,0.0,0,0.0,0.0,0.0,0,0.0,0.0,0.0,0.0,0.0,0.0,0.0,0.0,0.0,0.0,0.0,0.0,0.0,0.0,0.0,0.0,0.0,0.0,0.0,0.0,0.0,0.0,0.0,0.0,0.0,0.0,0.0,0.0,0.0,0,0.0,0.0,0.0,0.0,0.0,0.0,0.0,0,0.0,0.0,0.0,0.0,0.0,69.88103315,0.0,0,0.0,0.0,0.0,0.0,0.0,0,0.0,2.301021521,0.0,0.0,0.0,0,0.0,0.0,0.0,0.0,0,0.0,0.0,0.0,0,0,0,0.0,0.0,0.0,0.0,0.0,0.0,0.0,0.0,0.0,0.0,0.0,0.0,0.0,0.0,0.0,0,0.0,0.0,92.9,37.01,0.256
# 2634,31921,405146,Aitken B.G.,2007,nan,(Al2O3)15.78787484 (BaO)0.030014981 (La2O3)9.794990596 (SiO2)69.784823 (SrO)4.602296581 ,0.0,0,0.0,15.78787484,0.0,0.0,0.0,0.0,0.0,0,0,0,0.0,0.0,0,0.0,0.030014981,0.0,0.0,0.0,0.0,0,0.0,0.0,0.0,0.0,0,0,0.0,0.0,0,0.0,0.0,0.0,0.0,0.0,0.0,0,0.0,0.0,0.0,0.0,0.0,0.0,0,0.0,0.0,0,0.0,0.0,0.0,0.0,0.0,0.0,0,0,0,0.0,0,0.0,0.0,0,0,0.0,0,0.0,0.0,0.0,0,0.0,0.0,0.0,0,0,0.0,0.0,0,0.0,0.0,9.794990596,0,0.0,0.0,0.0,0,0,0,0.0,0.0,0,0.0,0.0,0.0,0,0.0,0.0,0.0,0.0,0.0,0.0,0.0,0.0,0.0,0.0,0.0,0.0,0.0,0.0,0.0,0.0,0.0,0.0,0.0,0.0,0.0,0.0,0.0,0.0,0.0,0.0,0.0,0.0,0.0,0,0.0,0.0,0.0,0.0,0.0,0.0,0.0,0,0.0,0.0,0.0,0.0,0.0,69.784823,0.0,0,0.0,0.0,0.0,0.0,0.0,0,0.0,4.602296581,0.0,0.0,0.0,0,0.0,0.0,0.0,0.0,0,0.0,0.0,0.0,0,0,0,0.0,0.0,0.0,0.0,0.0,0.0,0.0,0.0,0.0,0.0,0.0,0.0,0.0,0.0,0.0,0,0.0,0.0,91.0,36.25,0.256
