Repository: jacobergzhou/Poisson-Ratio

File: Poisson_data_cleaned_06212019.csv (part 40 of 58)
,Code,Glass #,Author,Year,Trademark,Ag2O,AgI,Al,Al2O3,AlF3,AlN,As,As2O3,As2O5,As2S3,As2Se3,AsSe,B,B2O3,BaCl2,BaF2,BaO,BeF2,BeO,Bi2O3,BiCl3,Br,Ca,CaF2,CaO,Cd,CdCl2,CdF2,CdO,Ce2O3,CeF3,CeO2,Cl,Co3O4,CoO,Cr2O3,Cs2O,CsCl,CsF,Cu2O,CuO,Dy2O3,Er,Er2O3,ErF3,Eu,Eu2O3,EuF3,F,Fe,Fe2O3,FeO,Ga,Ga2O3,Ga2S3,Ga2Se3,GaF3,Gd2O3,GdF3,Ge,GeO2,GeS2,GeSe2,H2O,HfF4,HfO2,Hg,Ho2O3,I,InF3,K,K2O,K2S,K2SO4,KBr,KCl,KF,KHF2,La,La2O3,La2S3,LaF3,Li,Li2O,Li2S,Li2SO4,LiBr,LiCl,LiF,LiI,MgF2,MgO,Mn2O3,MnF2,MnO,MnO2,MoO2,MoO3,N,Na,Na2O,Na2S,Na2SO4,NaCl,NaF,NaPO3,Nb2O5,Nd,Nd2O3,NdF3,NH4NO3,NiO,O,OH,P,P2O5,Pb,PbCl2,PbF2,PbO,PdO,Pr2O3,Pr6O11,PrF3,Rb2O,RbF,Rh2O3,RuO2,S,Sb,Sb2O3,Sb2S3,Sc2O3,Se,Si,Si3N4,SiC,SiO2,Sm2O3,Sn,SnO,SnO2,SO2,SO3,Sr,SrCl2,SrF2,SrO,Ta2O3,Ta2O5,Tb2O3,TbF3,Te,TeO2,Th,ThF4,ThO2,TiO2,Tl,Tl2O,Tl2Se,TlSe,Tm2O3,U,U3O8,UO2,V,V2O5,VO6,WO3,Y,Y2O3,Yb2O3,YbF3,YF3,ZnCl2,ZnF2,ZnO,ZnSO4,ZrF4,ZrO2,Young's modulus E (GPa),Shear modulus G (GPa),Poisson's ratio v
# 3630,217,20176,Polukhin V.N.,1983,,0,0,0,0,0,0,0,0,0,0,0,0,0,0,0,0,0,0,0,3.463855792,0,0,0,0,0,0,0,0,0,0,0,0,0,0,0,0,0,0,0,0,0,0,0,0,0,0,0,0,0,0,0,0,0,0,0,0,0,0,0,0,75.30120548,0,0,0,0,0,0,0,0,0,0,0,0,0,0,0,0,0,0,0,0,0,0,0,0,0,0,0,0,0,0,0,0,0,0,0,0,0,0,0,10.61746936,0,0,0,0,0,0,0,0,0,0,0,0,0,0,0,0,0,0,0,0,0,0,0,0,0,0,0,0,0,0,0,0,0,0,0,0,10.61746936,0,0,0,0,0,0,0,0,0,0,0,0,0,0,0,0,0,0,0,0,0,0,0,0,0,0,0,0,0,0,0,0,0,0,0,0,0,0,0,0,0,0,0,67.2,27.2,0.237
# 3631,217,20180,Polukhin V.N.,1983,,0,0,0,0,0,0,0,0,0,0,0,0,0,0,0,0,0,0,0,10.66202021,0,0,0,0,0,0,0,0,0,0,0,0,0,0,0,0,0,0,0,0,0,0,0,0,0,0,0,0,0,0,0,0,0,0,0,0,0,0,0,0,69.68641139,0,0,0,0,0,0,0,0,0,0,0,0,0,0,0,0,0,0,0,0,0,0,0,0,0,0,0,0,0,0,0,0,0,0,0,0,0,0,0,9.825784197,0,0,0,0,0,0,0,0,0,0,0,0,0,0,0,0,0,0,0,0,0,0,0,0,0,0,0,0,0,0,0,0,0,0,0,0,9.825784197,0,0,0,0,0,0,0,0,0,0,0,0,0,0,0,0,0,0,0,0,0,0,0,0,0,0,0,0,0,0,0,0,0,0,0,0,0,0,0,0,0,0,0,64.5,26.1,0.237
# 3632,575,24662,Spinner S.,1954,,0,0,0,0,0,0,0,0,0,0,0,0,0,28.6,0,0,0,0,0,0,0,0,0,0,14.3,0,0,0,0,0,0,0,0,0,0,0,0,0,0,0,0,0,0,0,0,0,0,0,0,0,0,0,0,0,0,0,0,0,0,0,0,0,0,0,0,0,0,0,0,0,0,0,0,0,0,0,0,0,0,0,0,0,0,0,0,0,0,0,0,0,0,0,0,0,0,0,0,0,0,0,14.3,0,0,0,0,0,0,0,0,0,0,0,0,0,0,0,0,0,0,0,0,0,0,0,0,0,0,0,0,0,0,0,0,0,0,0,0,42.8,0,0,0,0,0,0,0,0,0,0,0,0,0,0,0,0,0,0,0,0,0,0,0,0,0,0,0,0,0,0,0,0,0,0,0,0,0,0,0,0,0,0,0,88.3,35.7,0.237
# 3633,1962,985,Yoshimoto M.,1986,,0,0,0,0,0,0,0,0,0,0,0,0,0,0,0,0,0,0,0,0,0,0,0,0,0,0,0,0,0,0,0,0,0,0,0,0,0,0,0,0,0,0,0,0,0,0,0,0,0,0,0,0,0,0,0,0,0,0,0,0,0,0,0,0,0,0,0,0,0,0,0,0,0,0,0,0,0,0,0,0,0,0,0,0,0,0,0,0,0,0,0,0,0,0,0,0,0,0,0,0,0,0,0,0,0,0,0,0,0,0,0,0,0,0,0,0,0,0,0,40,0,0,0,0,0,0,0,0,0,0,0,0,0,0,0,0,0,60,0,0,0,0,0,0,0,0,0,0,0,0,0,0,0,0,0,0,0,0,0,0,0,0,0,0,0,0,0,0,0,0,0,0,0,0,0,0,0,0,0,0,0,54.9,22.22,0.237
# 3634,1965,110884,Kisin B.I.,1959,BK13,0,0,0,1.916209019,0,0,0,0.197500002,0,0,0,0,0,10.1253401,0,0,15.06696015,0,0,0,0,0,0,0,0,0,0,0,0,0,0,0,0,0,0,0,0,0,0,0,0,0,0,0,0,0,0,0,0,0,0,0,0,0,0,0,0,0,0,0,0,0,0,0,0,0,0,0,0,0,0,4.164948042,0,0,0,0,0,0,0,0,0,0,0,0,0,0,0,0,0,0,0,0,0,0,0,0,0,0,0,0,1.260939013,0,0,0,0,0,0,0,0,0,0,0,0,0,0,0,0,0,0,0,0,0,0,0,0,0,0,0,0,0,0.080430001,0,0,0,0,0,0,65.55530066,0,0,0,0,0,0,0,0,0,0,0,0,0,0,0,0,0,0,0,0,0,0,0,0,0,0,0,0,0,0,0,0,0,0,0,0,0,0,0,1.632373016,0,0,0,77.5,31.32,0.237
# 3635,3128,153254,Livshits V.Ya.,1994,,0,0,0,0,0,0,0,0,0,0,0,0,0,0,0,0,0,0,0,0,0,0,0,0,0,0,0,0,0,0,0,0,0,0,0,0,0,0,0,0,0,0,0,0,0,0,0,0,0,0,0,0,0,0,0,0,0,0,0,0,0,0,0,0,0,0,0,0,0,0,0,0,0,0,0,0,0,0,0,0,0,0,0,5,0,0,0,0,0,0,0,0,0,0,0,0,0,0,0,0,20,0,0,0,0,0,0,0,0,0,0,0,0,0,0,0,0,0,0,0,0,0,0,0,0,0,0,0,0,0,0,0,0,0,0,0,0,58,0,0,0,2,0,0,0,0,0,0,0,0,0,0,0,0,0,0,0,15,0,0,0,0,0,0,0,0,0,0,0,0,0,0,0,0,0,0,0,0,0,0,0,87.1,35.2,0.237
# 3636,3128,153258,Livshits V.Ya.,1994,,0,0,0,0,0,0,0,0,0,0,0,0,0,0,0,0,0,0,0,0,0,0,0,0,0,0,0,0,0,0,0,0,0,0,0,0,0,0,0,0,0,0,0,0,0,0,0,0,0,0,0,0,0,0,0,0,0,0,0,0,0,0,0,0,0,0,0,0,0,0,0,0,0,0,0,0,0,0,0,0,0,0,0,12.5,0,0,0,0,0,0,0,0,0,0,0,0,0,0,0,0,12.5,0,0,0,0,0,0,0,0,0,0,0,0,0,0,0,0,0,0,0,0,0,0,0,0,0,0,0,0,0,0,0,0,0,0,0,0,57,0,0,0,3,0,0,0,0,0,0,0,0,0,0,0,0,0,0,0,15,0,0,0,0,0,0,0,0,0,0,0,0,0,0,0,0,0,0,0,0,0,0,0,97.4,39.4,0.237
# 3637,4204,50417,Molot V.A.,1992,,0,0,0,0,0,0,0,0,0,0,0,0,0,0,0,0,0,0,0,0,0,0,0,0,0,0,0,0,0,0,0,0,0,0,0,0,0,0,0,0,0,0,0,0,0,0,0,0,0,0,0,0,0,2,0,0,0,0,0,0,0,0,0,0,0,0,0,0,0,0,0,0,0,0,0,0,0,0,0,0,0,0,0,0,0,0,0,0,0,0,0,0,0,0,0,0,0,0,0,0,25,0,0,0,0,0,0,0,0,0,0,0,0,0,0,0,0,0,0,0,0,0,0,0,0,0,0,0,0,0,0,0,0,0,0,0,0,73,0,0,0,0,0,0,0,0,0,0,0,0,0,0,0,0,0,0,0,0,0,0,0,0,0,0,0,0,0,0,0,0,0,0,0,0,0,0,0,0,0,0,0,60.2,24.3,0.237
# 3638,4204,50420,Molot V.A.,1992,,0,0,0,0,0,0,0,0,0,0,0,0,0,0,0,0,0,0,0,0,0,0,0,0,0,0,0,0,0,0,0,0,0,0,0,0,0,0,0,0,0,0,0,0,0,0,0,0,0,0,0,0,0,6.25,0,0,0,0,0,0,0,0,0,0,0,0,0,0,0,0,0,0,0,0,0,0,0,0,0,0,0,0,0,0,0,0,0,0,0,0,0,0,0,0,0,0,0,0,0,0,25,0,0,0,0,0,0,0,0,0,0,0,0,0,0,0,0,0,0,0,0,0,0,0,0,0,0,0,0,0,0,0,0,0,0,0,0,68.75,0,0,0,0,0,0,0,0,0,0,0,0,0,0,0,0,0,0,0,0,0,0,0,0,0,0,0,0,0,0,0,0,0,0,0,0,0,0,0,0,0,0,0,62.4,25.3,0.237
# 3639,4206,50464,Molot V.A.,1992,,0,0,0,6,0,0,0,0,0,0,0,0,0,0,0,0,0,0,0,0,0,0,0,0,0,0,0,0,0,0,0,0,0,0,0,0,0,0,0,0,0,0,0,0,0,0,0,0,0,0,0,0,0,0,0,0,0,0,0,0,0,0,0,0,0,0,0,0,0,0,0,0,0,0,0,0,0,0,0,0,0,0,0,16.7,0,0,0,0,0,0,0,0,0,0,0,0,0,0,0,0,16.7,0,0,0,0,0,0,0,0,0,0,0,0,0,0,0,0,0,0,0,0,0,0,0,0,0,0,0,0,0,0,0,0,0,0,0,0,60.6,0,0,0,0,0,0,0,0,0,0,0,0,0,0,0,0,0,0,0,0,0,0,0,0,0,0,0,0,0,0,0,0,0,0,0,0,0,0,0,0,0,0,0,78.6,31.8,0.237
# 3640,6142,90032,Livshits V.Ya.,1986,,0,0,0,15,0,0,0,0,0,0,0,0,0,0,0,0,0,0,0,0,0,0,0,0,0,0,0,0,0,0,0,0,0,0,0,0,0,0,0,0,0,0,0,0,0,0,0,0,0,0,0,0,0,0,0,0,0,0,0,0,75,0,0,0,0,0,0,0,0,0,0,0,0,0,0,0,0,0,0,0,0,0,0,0,0,0,0,0,0,0,0,0,0,0,0,0,0,0,0,0,10,0,0,0,0,0,0,0,0,0,0,0,0,0,0,0,0,0,0,0,0,0,0,0,0,0,0,0,0,0,0,0,0,0,0,0,0,0,0,0,0,0,0,0,0,0,0,0,0,0,0,0,0,0,0,0,0,0,0,0,0,0,0,0,0,0,0,0,0,0,0,0,0,0,0,0,0,0,0,0,0,58.7,23.7,0.237
# 3641,7079,121842,Butler B.P.,1996,,0,0,0,12.50382121,0,0,0,0,0,0,0,0,0,0,0,0,0,0,0,0,0,0,0,0,10.05640076,0,0,0,0,0,0,0,0,0,0,0,0,0,0,0,0,0,0,0,0,0,0,0,7.706969925,0,0.664297408,0,0,0,0,0,0,0,0,0,0,0,0,0,0,0,0,0,0,0,0,1.159168477,0,0,0,0,0,0,0,0,0,0,0,1.058852868,0,0,0,0,0,0,0,1.800941972,0,0,0,0,0,0,0,0,8.828578548,0,0,0,0,0,0,0,0,0,0,0,0,0,0,0,0,0,0,0.027795422,0,0,0,0,0,0,0,0,0,0,0,0,0,0,0,0,0,55.61241298,0,0,0,0,0,0,0,0,0,0.580760434,0,0,0,0,0,0,0,0,0,0,0,0,0,0,0,0,0,0,0,0,0,0,0,0,0,0,0,0,0,0,0,0,0,78.3,31.66,0.237
# 3642,7079,121843,Butler B.P.,1996,,0,0,0,15.65908294,0,0,0,0,0,0,0,0,0,0,0,0,0.785736358,0,0,0,0,0,0,0,10.02968031,0,0,0,0,0,0,0,0,0,0,0,0,0,0,0,0,0,0,0,0,0,0,0,0,0,1.572006319,0,0,0,0,0,0,0,0,0,0,0,0,0,0,0,0,0,0,0,0,0.12933432,0,0,0,0,0,0,0,0,0,0,0,0,0,0,0,0,0,0,0,6.078968435,0,0,0,0,0,0,0,0,10.83281354,0,0,0,0,0,0,0,0,0,0,0,0,0,0,0,0,0,0,0.009097081,0,0,0,0,0,0,0,0,0,0,0,0,0,0,0,0,0,54.90328069,0,0,0,0,0,0,0,0,0,0,0,0,0,0,0,0,0,0,0,0,0,0,0,0,0,0,0,0,0,0,0,0,0,0,0,0,0,0,0,0,0,0,0,85.3,34.5,0.237
# 3643,7830,74193,Patel N.D.,1983,,0,0,0,0,0,0,0,0,0,0,0,0,0,0,0,0,0,0,0,0,0,0,0,0,0,0,0,0,0,0,0,0,0,0,0,0,0,0,0,0,0,0,0,0,0,0,0,0,0,0,0,0,0,0,0,0,0,0,0,0,0,0,0,0,0,0,0,0,0,0,0,0,0,0,0,0,0,0,0,0,0,0,0,0,0,0,0,0,0,0,0,0,0,0,0,0,0,76,0,0,0,0,0,0,0,0,0,0,0,0,0,0,0,0,0,24,0,0,0,0,0,0,0,0,0,0,0,0,0,0,0,0,0,0,0,0,0,0,0,0,0,0,0,0,0,0,0,0,0,0,0,0,0,0,0,0,0,0,0,0,0,0,0,0,0,0,0,0,0,0,0,0,0,0,0,0,0,0,0,0,0,48.7,19.7,0.237
# 3645,8583,59562,Senin H.B.,1994,,0,0,0,0,0,0,0,0,0,0,0,0,0,0,0,0,0,0,0,0,0,0,0,0,0,0,0,0,0,0,0,0,0,0,0,0,0,0,0,0,0,0,0,0,0,0,0,0,0,0,0,0,0,0,0,0,0,22.9,0,0,0,0,0,0,0,0,0,0,0,0,0,0,0,0,0,0,0,0,0,0,0,0,0,0,0,0,0,0,0,0,0,0,0,0,0,0,0,0,0,0,0,0,0,0,0,0,0,0,0,0,0,0,0,0,0,77.1,0,0,0,0,0,0,0,0,0,0,0,0,0,0,0,0,0,0,0,0,0,0,0,0,0,0,0,0,0,0,0,0,0,0,0,0,0,0,0,0,0,0,0,0,0,0,0,0,0,0,0,0,0,0,0,0,0,0,0,0,0,0,0,0,0,56.8,22.95,0.237
# 3646,11477,99154,Comins J.D.,1987,,0,0,0,0,0,0,0,0,0,0,0,0,0,0,0,0,0,0,0,0,0,0,0,0,0,0,0,0,0,0,0,0,0,0,0,0,0,0,0,0,0,0,0,0,0,0,0,0,0,0,0,0,0,0,0,0,0,0,0,0,0,0,0,0,0,0,0,0,0,0,0,0,0,0,0,0,0,0,0,0,0,0,0,0,0,0,0,0,0,0,0,0,0,0,0,0,0,65,0,0,0,0,0,0,0,0,0,0,0,0,0,0,0,0,0,35,0,0,0,0,0,0,0,0,0,0,0,0,0,0,0,0,0,0,0,0,0,0,0,0,0,0,0,0,0,0,0,0,0,0,0,0,0,0,0,0,0,0,0,0,0,0,0,0,0,0,0,0,0,0,0,0,0,0,0,0,0,0,0,0,0,44.8,18.1,0.237
# 3647,16472,158854,Livshits V.Ya.,1999,,0,0,0,0,0,0,0,0,0,0,0,0,0,0,0,0,0,0,0,0,0,0,0,0,0,0,0,0,0,0,0,0,0,0,0,0,0,0,0,0,0,0,0,0,0,0,0,0,0,0,0,0,0,0,0,0,0,0,0,0,0,0,0,0,0,0,0,0,0,0,0,0,0,0,0,0,0,0,0,0,0,0,0,20,0,0,0,0,0,0,0,0,0,0,0,0,0,0,0,0,5,0,0,0,0,0,0,0,0,0,0,0,0,0,0,0,0,0,0,0,0,0,0,0,0,0,0,0,0,0,0,0,0,0,0,0,0,54,0,0,0,0,0,0,0,0,0,0,0,0,0,0,0,0,0,0,0,15,0,0,0,0,0,0,0,0,0,0,0,0,0,0,0,0,0,0,0,0,0,0,6,103,41.89,0.237
# 3648,16763,171304,Livshits V.Ya.,1990,,0,0,0,11.5,0,0,0,0,0,0,0,0,0,0,0,0,10.35,0,0,0,0,0,0,0,0,0,0,0,0,0,0,0,0,0,0,0,0,0,0,0,0,0,0,0,0,0,0,0,0,0,0,0,0,0,0,0,0,0,0,0,0,0,0,0,0,0,0,0,0,0,0,0,0,0,0,0,0,0,0,0,0,0,0,0,0,0,0,0,0,0,0,0,0,0,0,0,0,0,0,0,0,0,0,0,0,0,0,0,0,0,0,0,0,0,0,57.9,0,0,0,0,0,0,0,0,20.25,0,0,0,0,0,0,0,0,0,0,0,0,0,0,0,0,0,0,0,0,0,0,0,0,0,0,0,0,0,0,0,0,0,0,0,0,0,0,0,0,0,0,0,0,0,0,0,0,0,0,0,0,0,0,0,0,51.7,20.9,0.237
# 3649,27073,356826,Duddridge A.,2003,,0,0,0,0,0,0,0,0,0,0,0,0,0,16.3363382,0,0,0,0,0,11.99198868,0,0,0,0,0,0,0,0,0,0,0,0,0,0,0,0,0,0,0,0,0,0,0,0,0,0,0,0,0,0,0,0,0,0,0,0,0,0,0,0,0,0,0,0,0,0,0,0,0,0,0,0,0,0,0,0,0,0,0,0,0,0,0,9.059059004,0,0,0,0,0,0,0,0,0,0,0,0,0,0,0,0,9.279279979,0,0,0,0,0,0,0,0,0,0,0,0,0,0,0,0,0,0,0,0,0,0,0,0,0,0,0,0,0,0,0,0,0,0,0,0,53.33333413,0,0,0,0,0,0,0,0,0,0,0,0,0,0,0,0,0,0,0,0,0,0,0,0,0,0,0,0,0,0,0,0,0,0,0,0,0,0,0,0,0,0,0,80.7,32.61,0.237
# 3650,28213,358635,Elshafie A.,1997,,0,0,0,0,0,0,0,0,0,0,0,0,0,0,0,0,0,0,0,0,0,0,0,0,0,0,0,0,0,0,0,0,0,0,0,0,0,0,0,0,0,0,0,0,0,0,0,0,0,0,0,0,0,0,0,0,0,0,0,10,0,0,0,0,0,0,0,0,0,0,0,0,0,0,0,0,0,0,0,0,0,0,0,0,0,0,0,0,0,0,0,0,0,0,0,0,0,0,0,0,0,0,0,0,0,0,0,0,0,0,0,0,0,0,0,0,0,0,0,0,0,0,0,0,0,0,0,0,0,6,0,0,0,74,0,0,0,0,0,0,0,0,0,0,0,0,0,0,0,0,0,0,10,0,0,0,0,0,0,0,0,0,0,0,0,0,0,0,0,0,0,0,0,0,0,0,0,0,0,0,0,13.9,5.64,0.237
# 3651,29926,375545,Yoshida S.,2004,,0,0,0,0,0,0,0,0,0,0,0,0,0,0,0,0,0,0,0,0,0,0,0,0,0,0,0,0,0,0,0,0,0,0,0,0,0,0,0,0,0,0,0,0,0,0,0,0,0,0,0,0,0,0,0,0,0,0,0,0,0,0,0,0,0,0,0,0,0,0,0,0,0,0,0,0,0,0,0,0,0,0,0,0,0,0,0,0,0,0,0,0,0,0,0,0,0,0,0,0,0,0,0,0,0,0,0,0,0,0,0,0,0,0,0,0,0,0,0,0,0,0,0,0,0,0,0,0,0,0,0,0,0,0,0,0,0,0,0,0,0,0,0,0,0,0,0,0,0,0,0,0,0,75,0,0,0,0,0,0,0,0,0,0,0,0,0,0,0,25,0,0,0,0,0,0,0,0,0,0,0,56.8,23,0.237
# 3652,31400,403643,Shimizu K.,2004,,0,0,0,0,0,0,0,0,0,0,0,0,0,0,0,0,0,0,0,0,0,0,0,0,0,0,0,0,0,0,0,0,0,0,0,0,0,0,0,0,0,0,0,0,0,0,0,0,0,0,0,0,0,0,0,0,0,0,0,0,0,0,0,0,0,0,0,0,0,0,0,15.02062812,0,0,0,0,0,0,0,0,0,0,0,15.21963054,0,0,0,0,0,0,0,0,0,0,0,0,0,0,0,0,0,0,0,0,0,0,17.37933832,0,0,0,0,0,0,0,0,0,0,0,0,0,0,0,0,0,0,0,0,0,0,0,0.03466868,0,0,0,0,0,0,35.65886236,0,0,0,0,0,0,0,0,0,0,0,0,0,0,0,0,0,0,0,15.81506787,0,0,0,0,0,0,0,0,0,0,0,0.871804108,0,0,0,0,0,0,0,0,0,0,0,94,37.99,0.237
# 3653,34275,417280,Reddy C.N.,2008,,0,0,0,0,0,0,0,0,0,0,0,0,0,85,0,0,0,0,0,0,0,0,0,0,0,0,0,0,0,0,0,0,0,0,0,0,0,0,0,0,0,0,0,0,0,0,0,0,0,0,0,0,0,0,0,0,0,0,0,0,0,0,0,0,0,0,0,0,0,0,0,0,0,0,0,0,0,0,0,0,0,0,0,10,0,0,0,0,0,0,0,0,0,0,0,0,0,0,0,0,0,0,0,0,0,0,0,0,0,0,0,0,0,0,0,0,0,0,0,0,0,0,0,0,0,0,0,0,0,0,0,0,0,0,0,0,0,0,0,0,0,0,0,0,0,0,0,0,0,0,0,0,0,0,0,0,0,0,0,0,0,0,0,0,0,0,0,5,0,0,0,0,0,0,0,0,0,0,0,0,0,34.9,14.12,0.237
# 3654,35795,429816,Ikenishi M.,2003,,0,0,0,5,0,0,0,0,0,0,0,0,0,0,0,0,3,0,0,0,0,0,0,0,12,0,0,0,0,0,0,0,0,0,0,0,0,0,0,0,0,0,0,0,0,0,0,0,0,0,0,0,0,0,0,0,0,0,0,0,0,0,0,0,0,0,0,0,0,0,0,5,0,0,0,0,0,0,0,0,0,0,0,0,0,0,0,0,0,0,0,0,0,0,0,0,0,0,0,0,5,0,0,0,0,0,0,0,0,0,0,0,0,0,0,0,0,0,0,0,0,0,0,0,0,0,0,0,0,0,0,0,0,0,0,0,0,63,0,0,0,0,0,0,0,0,0,0,0,0,0,0,0,0,0,0,0,3,0,0,0,0,0,0,0,0,0,0,0,0,0,0,0,0,0,0,0,0,0,0,4,82.3,33.26,0.237
# 3655,38657,458657,Ikenishi M.,2005,,0,0,0,5,0,0,0,0,0,0,0,0,0,0,0,0,3,0,0,0,0,0,0,0,14,0,0,0,0,0,0,0,0,0,0,0,0,0,0,0,0,0,0,0,0,0,0,0,0,0,0,0,0,0,0,0,0,0,0,0,0,0,0,0,0,0,0,0,0,0,0,1.5,0,0,0,0,0,0,0,0,0,0,0,2,0,0,0,0,0,0,0,0,0,0,0,0,0,0,0,0,6.5,0,0,0,0,0,0,0,0,0,0,0,0,0,0,0,0,0,0,0,0,0,0,0,0,0,0,0,0,0,0,0,0,0,0,0,0,64,0,0,0,0,0,0,0,0,0,0,0,0,0,0,0,0,0,0,0,0,0,0,0,0,0,0,0,0,0,0,0,0,0,0,0,0,0,0,0,0,0,0,4,86.5,34.96,0.237
# 3656,38657,458658,Ikenishi M.,2005,,0,0,0,5,0,0,0,0,0,0,0,0,0,0,0,0,3,0,0,0,0,0,0,0,13,0,0,0,0,0,0,0,0,0,0,0,0,0,0,0,0,0,0,0,0,0,0,0,0,0,0,0,0,0,0,0,0,0,0,0,0,0,0,0,0,0,0,0,0,0,0,1.5,0,0,0,0,0,0,0,0,0,0,0,2,0,0,0,0,0,0,0,0,0,0,0,0,0,0,0,0,7.5,0,0,0,0,0,0,0,0,0,0,0,0,0,0,0,0,0,0,0,0,0,0,0,0,0,0,0,0,0,0,0,0,0,0,0,0,64,0,0,0,0,0,0,0,0,0,0,0,0,0,0,0,0,0,0,0,0,0,0,0,0,0,0,0,0,0,0,0,0,0,0,0,0,0,0,0,0,0,0,4,85.6,34.59,0.237
# 3657,38657,458660,Ikenishi M.,2005,,0,0,0,5,0,0,0,0,0,0,0,0,0,0,0,0,3,0,0,0,0,0,0,0,12.5,0,0,0,0,0,0,0,0,0,0,0,0,0,0,0,0,0,0,0,0,0,0,0,0,0,0,0,0,0,0,0,0,0,0,0,0,0,0,0,0,0,0,0,0,0,0,1.5,0,0,0,0,0,0,0,0,0,0,0,5,0,0,0,0,0,0,0,0,0,0,0,0,0,0,0,0,5,0,0,0,0,0,0,0,0,0,0,0,0,0,0,0,0,0,0,0,0,0,0,0,0,0,0,0,0,0,0,0,0,0,0,0,0,64,0,0,0,0,0,0,0,0,0,0,0,0,0,0,0,0,0,0,0,0,0,0,0,0,0,0,0,0,0,0,0,0,0,0,0,0,0,0,0,0,0,0,4,88.2,35.65,0.237
# 3658,38657,458665,Ikenishi M.,2005,,0,0,0,5,0,0,0,0,0,0,0,0,0,0,0,0,3,0,0,0,0,0,0,0,14,0,0,0,0,0,0,0,0,0,0,0,0,0,0,0,0,0,0,0,0,0,0,0,0,0,0,0,0,0,0,0,0,0,0,0,0,0,0,0,0,0,0,0,0,0,0,0,0,0,0,0,0,0,0,0,0,0,0,4,0,0,0,0,0,0,0,0,0,0,0,0,0,0,0,0,6,0,0,0,0,0,0,0,0,0,0,0,0,0,0,0,0,0,0,0,0,0,0,0,0,0,0,0,0,0,0,0,0,0,0,0,0,64,0,0,0,0,0,0,0,0,0,0,0,0,0,0,0,0,0,0,0,0,0,0,0,0,0,0,0,0,0,0,0,0,0,0,0,0,0,0,0,0,0,0,4,88.7,35.85,0.237
# 3659,38657,458666,Ikenishi M.,2005,,0,0,0,5,0,0,0,0,0,0,0,0,0,0,0,0,3,0,0,0,0,0,0,0,13,0,0,0,0,0,0,0,0,0,0,0,0,0,0,0,0,0,0,0,0,0,0,0,0,0,0,0,0,0,0,0,0,0,0,0,0,0,0,0,0,0,0,0,0,0,0,1,0,0,0,0,0,0,0,0,0,0,0,4,0,0,0,0,0,0,0,0,0,0,0,0,0,0,0,0,6,0,0,0,0,0,0,0,0,0,0,0,0,0,0,0,0,0,0,0,0,0,0,0,0,0,0,0,0,0,0,0,0,0,0,0,0,64,0,0,0,0,0,0,0,0,0,0,0,0,0,0,0,0,0,0,0,0,0,0,0,0,0,0,0,0,0,0,0,0,0,0,0,0,0,0,0,0,0,0,4,87.8,35.48,0.237
# 3660,39858,471007,Ellison A.J.,2012,,0,0,0,12.14841902,0,0,0,0,0,0,0,0,0,4.44242164,0,0,1.089857912,0,0,0,0,0,0,0,5.249316575,0,0,0,0,0,0,0,0,0,0,0,0,0,0,0,0,0,0,0,0,0,0,0,0,0,0.029999998,0,0,0,0,0,0,0,0,0,0,0,0,0,0,0,0,0,0,0,0,0,0,0,0,0,0,0,0,0,0,0,0,0,0,0,0,0,0,0,0,4.949355599,0,0,0,0,0,0,0,0,0,0,0,0,0,0,0,0,0,0,0,0,0,0,0,0,0,0,0,0,0,0,0,0,0,0,0,0,0,0,0,0,0,0,0,0,0,68.49109445,0,0,0,0.099989992,0,0,0,0,0,3.469548719,0,0,0,0,0,0,0,0,0,0,0,0,0,0,0,0,0,0,0,0,0,0,0,0,0,0,0,0,0,0,0,0,0.029996098,81.2,32.8,0.237
# 3661,39858,471017,Ellison A.J.,2012,,0,0,0,12.37875814,0,0,0,0,0,0,0,0,0,3.9995994,0,0,1.79981973,0,0,0,0,0,0,0,6.279371058,0,0,0,0,0,0,0,0,0,0,0,0,0,0,0,0,0,0,0,0,0,0,0,0,0,0.029999996,0,0,0,0,0,0,0,0,0,0,0,0,0,0,0,0,0,0,0,0,0,0,0,0,0,0,0,0,0,0,0,0,0,0,0,0,0,0,0,0,4.379561343,0,0,0,0,0,0,0,0,0,0,0,0,0,0,0,0,0,0,0,0,0,0,0,0,0,0,0,0,0,0,0,0,0,0,0,0,0,0,0,0,0,0,0,0,0,68.93309966,0,0,0,0.109999984,0,0,0,0,0,2.06979269,0,0,0,0,0,0,0,0,0,0,0,0,0,0,0,0,0,0,0,0,0,0,0,0,0,0,0,0,0,0,0,0,0.019997997,11.7,4.76,0.237
# 3662,40951,478475,Mauro J.C.,2013,,0,0,0,8.109187189,0,0,0,0,0,0,0,0,0,16.53834835,0,0,0,0,0,0,0,0,0,0,8.459152154,0,0,0,0,0,0,0,0,0,0,0,0,0,0,0,0,0,0,0,0,0,0,0,0,0,0,0,0,0,0,0,0,0,0,0,0,0,0,0,0,0,0,0,0,0,0,0,0,0,0,0,0,0,0,0,0,0,0,0,0,0,0,0,0,0,0,2.419757758,0,0,0,0,0,0,0,0,0,0,0,0,0,0,0,0,0,0,0,0,0,0,0,0,0,0,0,0,0,0,0,0,0,0,0,0,0,0,0,0,0,0,0,0,0,62.43374376,0,0,0,0.149999985,0,0,0,0,0,1.869812813,0,0,0,0,0,0,0,0,0,0,0,0,0,0,0,0,0,0,0,0,0,0,0,0,0,0,0,0,0,0,0,0,0.019997998,68.1,27.53,0.237
# 3663,28441,364512,Zou Xuelu,2004,,0,0,0,5,0,0,0,0,0,0,0,0,0,0,0,0,4,0,0,0,0,0,0,0,12,0,0,0,0,0,0,0,0,0,0,0,0,0,0,0,0,0,0,0,0,0,0,0,0,0,0,0,0,0,0,0,0,0,0,0,0,0,0,0,0,0,0,0,0,0,0,6,0,0,0,0,0,0,0,0,0,0,0,0,0,0,0,0,0,0,0,0,0,0,0,0,0,0,0,0,4,0,0,0,0,0,0,0,0,0,0,0,0,0,0,0,0,0,0,0,0,0,0,0,0,0,0,0,0,0,0,0,0,0,0,0,0,65,0,0,0,0,0,0,0,0,0,0,0,0,0,0,0,0,0,0,0,0,0,0,0,0,0,0,0,0,0,0,0,0,0,0,0,0,0,0,0,0,0,0,4,79.9,32.3,0.2368422
# 3664,31787,379160,Kodama M.,2006,,0,0,0,0,0,0,0,0,0,0,0,0,0,78.9,0,0,0,0,0,0,0,0,0,0,0,0,0,0,0,0,0,0,0,0,0,0,0,0,0,0,0,0,0,0,0,0,0,0,0,0,0,0,0,0,0,0,0,0,0,0,0,0,0,0,0,0,0,0,0,0,0,0,0,0,0,0,0,0,0,0,0,0,0,0,0,0,0,0,0,0,0,0,0,0,0,0,0,0,0,0,21.1,0,0,0,0,0,0,0,0,0,0,0,0,0,0,0,0,0,0,0,0,0,0,0,0,0,0,0,0,0,0,0,0,0,0,0,0,0,0,0,0,0,0,0,0,0,0,0,0,0,0,0,0,0,0,0,0,0,0,0,0,0,0,0,0,0,0,0,0,0,0,0,0,0,0,0,0,0,0,0,0,47,19,0.2368421
# 3665,1980,44497,Eagan R.J.,1978,,0,0,0,16,0,0,0,0,0,0,0,0,0,0,0,0,0,0,0,0,0,0,0,0,0,0,0,0,0,0,0,0,0,0,0,0,0,0,0,0,0,0,0,0,0,0,0,0,0,0,0,0,0,0,0,0,0,0,0,0,0,0,0,0,0,0,0,0,0,0,0,0,0,0,0,0,0,0,0,0,0,0,0,0,0,0,0,0,0,0,0,0,0,0,0,0,0,0,0,0,24,0,0,0,0,0,0,0,0,0,0,0,0,0,0,0,0,0,0,0,0,0,0,0,0,0,0,0,0,0,0,0,0,0,0,0,0,60,0,0,0,0,0,0,0,0,0,0,0,0,0,0,0,0,0,0,0,0,0,0,0,0,0,0,0,0,0,0,0,0,0,0,0,0,0,0,0,0,0,0,0,73.2,29.6,0.2364864
# 3666,3263,110718,State Optical I,1975,TF5,0,0,0,0,0,0,0,0.120399954,0,0,0,0,0,0,0,0,0,0,0,0,0,0,0,0,0,0,0,0,0,0,0,0,0,0,0,0,0,0,0,0,0,0,0,0,0,0,0,0,0,0,0,0,0,0,0,0,0,0,0,0,0,0,0,0,0,0,0,0,0,0,0,3.338286731,0,0,0,0,0,0,0,0,0,0,0,0,0,0,0,0,0,0,0,0,0,0,0,0,0,0,0,0,0,0,0,0,0,0,0,0,0,0,0,0,0,0,0,0,0,0,0,35.24245661,0,0,0,0,0,0,0,0,0,0,0.102199961,0,0,0,0,0,0,61.19665675,0,0,0,0,0,0,0,0,0,0,0,0,0,0,0,0,0,0,0,0,0,0,0,0,0,0,0,0,0,0,0,0,0,0,0,0,0,0,0,0,0,0,0,53.9,21.8,0.2362386
# 3667,214,20084,Polukhin V.N.,1983,,0,0,0,2.805155832,0,0,0,0,0,0,0,0,0,0,0,0,0,0,0,0,0,0,0,0,0,0,0,0,0,0,0,0,0,0,0,0,0,0,0,0,0,0,0,0,0,0,0,0,0,0,0,0,0,0,0,0,0,0,0,0,75.81500545,0,0,0,0,0,0,0,0,0,0,0,0,0,0,0,0,0,0,0,0,0,0,0,0,0,0,0,0,0,0,0,0,0,0,0,0,0,0,0,10.68991936,0,0,0,0,0,0,0,0,0,0,0,0,0,0,0,0,0,0,0,0,0,0,0,0,0,0,0,0,0,0,0,0,0,0,0,0,10.68991936,0,0,0,0,0,0,0,0,0,0,0,0,0,0,0,0,0,0,0,0,0,0,0,0,0,0,0,0,0,0,0,0,0,0,0,0,0,0,0,0,0,0,0,65.8,26.6,0.236
# 3668,215,20099,Polukhin V.N.,1983,,0,0,0,0,0,0,0,0,0,0,0,0,0,0,0,0,0,0,0,0,0,0,0,0,0,0,0,0,0,0,0,0,0,0,0,0,0,0,0,0,0,0,0,0,0,0,0,0,0,0,0,0,0,7.902299079,0,0,0,0,0,0,71.83908072,0,0,0,0,0,0,0,0,0,0,0,0,0,0,0,0,0,0,0,0,0,0,0,0,0,0,0,0,0,0,0,0,0,0,0,0,0,0,0,10.1293101,0,0,0,0,0,0,0,0,0,0,0,0,0,0,0,0,0,0,0,0,0,0,0,0,0,0,0,0,0,0,0,0,0,0,0,0,10.1293101,0,0,0,0,0,0,0,0,0,0,0,0,0,0,0,0,0,0,0,0,0,0,0,0,0,0,0,0,0,0,0,0,0,0,0,0,0,0,0,0,0,0,0,56.8,23,0.236
# 3669,216,20195,Polukhin V.N.,1983,,0,0,0,0,0,0,0,0,0,0,0,0,0,0,0,0,0,0,0,0,0,0,0,0,0,0,0,0,0,0,0,0,0,0,0,0,0,0,0,0,0,0,0,0,0,0,0,0,0,0,0,0,0,0,0,0,0,0,0,0,64.18165375,0,0,0,0,0,0,0,0,0,0,0,0,0,0,0,0,0,0,0,0,0,0,0,0,0,0,0,0,0,0,0,0,0,0,0,0,0,0,0,9.049614329,0,0,0,0,0,0,0,0,0,0,0,0,0,0,0,0,0,0,0,0,0,0,0,0,0,0,0,0,0,0,0,0,0,0,0,0,9.049614329,0,0,0,0,0,0,0,0,0,0,0,17.71911759,0,0,0,0,0,0,0,0,0,0,0,0,0,0,0,0,0,0,0,0,0,0,0,0,0,0,0,0,0,0,0,83.2,33.6,0.236
# 3670,217,20122,Polukhin V.N.,1983,,0,0,0,0,0,0,0,0,0,0,0,0,0,0,0,0,0,0,0,0,0,0,0,0,0,0,0,0,0,0,0,0,0,0,0,0,0,0,0,0,0,0,0,0,0,0,0,0,0,0,0,0,0,0,0,0,0,0,0,0,84.82239,0,0,0,0,0,0,0,0,0,0,0,0,0,0,0,0,0,0,0,0,0,0,0,0,0,0,0,0,0,0,0,0,0,0,0,0,0,0,0,7.588805,0,0,0,0,0,0,0,0,0,0,0,0,0,0,0,0,0,0,0,0,0,0,0,0,0,0,0,0,0,0,0,0,0,0,0,0,7.588805,0,0,0,0,0,0,0,0,0,0,0,0,0,0,0,0,0,0,0,0,0,0,0,0,0,0,0,0,0,0,0,0,0,0,0,0,0,0,0,0,0,0,0,61.4,24.9,0.236
# 3671,217,20173,Polukhin V.N.,1983,,0,0,0,0,0,0,0,0,0,0,0,0,0,0,0,0,0,0,0,0.543056673,0,0,0,0,0,0,0,0,0,0,0,0,0,0,0,0,0,0,0,0,0,0,0,0,0,0,0,0,0,0,0,0,0,0,0,0,0,0,0,0,77.5795204,0,0,0,0,0,0,0,0,0,0,0,0,0,0,0,0,0,0,0,0,0,0,0,0,0,0,0,0,0,0,0,0,0,0,0,0,0,0,0,10.93871147,0,0,0,0,0,0,0,0,0,0,0,0,0,0,0,0,0,0,0,0,0,0,0,0,0,0,0,0,0,0,0,0,0,0,0,0,10.93871147,0,0,0,0,0,0,0,0,0,0,0,0,0,0,0,0,0,0,0,0,0,0,0,0,0,0,0,0,0,0,0,0,0,0,0,0,0,0,0,0,0,0,0,68.3,27.6,0.236
# 3672,217,20178,Polukhin V.N.,1983,,0,0,0,0,0,0,0,0,0,0,0,0,0,0,0,0,0,0,0,8.034432875,0,0,0,0,0,0,0,0,0,0,0,0,0,0,0,0,0,0,0,0,0,0,0,0,0,0,0,0,0,0,0,0,0,0,0,0,0,0,0,0,71.73600996,0,0,0,0,0,0,0,0,0,0,0,0,0,0,0,0,0,0,0,0,0,0,0,0,0,0,0,0,0,0,0,0,0,0,0,0,0,0,0,10.11477858,0,0,0,0,0,0,0,0,0,0,0,0,0,0,0,0,0,0,0,0,0,0,0,0,0,0,0,0,0,0,0,0,0,0,0,0,10.11477858,0,0,0,0,0,0,0,0,0,0,0,0,0,0,0,0,0,0,0,0,0,0,0,0,0,0,0,0,0,0,0,0,0,0,0,0,0,0,0,0,0,0,0,65.5,26.5,0.236
# 3673,255,20580,Livshits V.Ya.,1989,,0,0,0,0,0,0,0,0,0,0,0,0,0,0,0,0,0,0,0,0,0,0,0,0,0,0,0,0,0,0,0,0,0,0,0,0,0,0,0,0,0,0,0,0,0,0,0,0,0,0,0,0,0,0,0,0,0,0,0,0,0,0,0,0,0,0,0,0,0,0,0,0,0,0,0,0,0,0,0,0,0,0,0,35,0,0,0,0,0,0,0,0,0,0,0,0,0,0,0,0,0,0,0,0,0,0,0,0,0,0,0,0,0,0,0,0,0,0,0,0,0,0,0,0,0,0,0,0,0,0,0,0,0,0,0,0,0,50,0,0,0,0,0,0,0,0,0,0,0,15,0,0,0,0,0,0,0,0,0,0,0,0,0,0,0,0,0,0,0,0,0,0,0,0,0,0,0,0,0,0,0,112,45.3,0.236
# 3674,267,20656,Livshits V.Ya.,1991,,0,0,0,0,0,0,0,0,0,0,0,0,0,0,0,0,0,0,0,0,0,0,0,0,0,0,0,0,0,0,0,0,0,0,0,0,0,0,0,0,0,0,0,0,0,0,0,0,0,0,0,0,0,0,0,0,0,0,0,0,0,0,0,0,0,0,0,0,0,0,0,0,0,0,0,0,0,0,0,0,0,0,0,15,0,0,0,0,0,0,0,0,0,0,0,0,0,0,0,0,16,0,0,0,0,0,5,0,0,0,0,0,0,0,0,0,0,0,0,0,0,0,0,0,0,0,0,0,0,0,0,0,0,0,0,0,0,64,0,0,0,0,0,0,0,0,0,0,0,0,0,0,0,0,0,0,0,0,0,0,0,0,0,0,0,0,0,0,0,0,0,0,0,0,0,0,0,0,0,0,0,85.2,34.4,0.236
# 3675,292,21062,Karapetyan G.O.,1980,,0,0,0,21.20785852,0,0,0,0,0,0,0,0,0,0,0,0,0,0,0,0,0,0,0,0,0,0,0,0,0,0,0,0,0,0,0,0,0,0,0,0,0,0,0,0,0,0,0,0,0,0,0,0,0,0,0,0,0,0,0,0,0,0,0,0,0,0,0,0,0,0,0,0,0,0,0,0,0,0,0,0,0,0,0,15.25777893,0,0,0,0,0,0,0,0,0,0,0,0,0,0,0,0,0,0,0,0,0,0,0,0,0,0,0,0,0,0,0,0,0,0,0,0,0,0,0,0,0,0,0,0,0,0,0,0,0,0,0,0,0,59.62051583,0,0,0,0,0,0,0,0,0,0,0,0,0,0,0,0,0,0,0,3.913846726,0,0,0,0,0,0,0,0,0,0,0,0,0,0,0,0,0,0,0,0,0,0,0,88.9,36,0.236
# 3676,309,21252,Nikulin V.Kh.,1981,,0,0,0,15,0,0,0,0,0,0,0,0,0,0,0,0,5,0,0,0,0,0,0,0,5,0,0,0,0,0,0,0,0,0,0,0,0,0,0,0,0,0,0,0,0,0,0,0,0,0,0,0,0,0,0,0,0,0,0,0,0,0,0,0,0,0,0,0,0,0,0,0,0,0,0,0,0,0,0,0,0,0,0,0,0,0,0,0,0,0,0,5,0,0,0,0,0,0,0,0,0,0,0,0,0,0,0,0,0,0,0,0,0,0,0,0,0,0,0,0,0,0,0,0,0,0,0,0,0,0,0,0,0,0,0,0,0,70,0,0,0,0,0,0,0,0,0,0,0,0,0,0,0,0,0,0,0,0,0,0,0,0,0,0,0,0,0,0,0,0,0,0,0,0,0,0,0,0,0,0,0,85,34.38,0.236
# 3677,309,21255,Nikulin V.Kh.,1981,,0,0,0,10,0,0,0,0,0,0,0,0,0,0,0,0,5,0,0,0,0,0,0,0,5,0,0,0,0,0,0,0,0,0,0,0,0,0,0,0,0,0,0,0,0,0,0,0,0,0,0,0,0,0,0,0,0,0,0,0,0,0,0,0,0,0,0,0,0,0,0,0,0,0,0,0,0,0,0,0,0,0,0,0,0,0,0,0,0,0,0,10,0,0,0,0,0,0,0,0,0,0,0,0,0,0,0,0,0,0,0,0,0,0,0,0,0,0,0,0,0,0,0,0,0,0,0,0,0,0,0,0,0,0,0,0,0,70,0,0,0,0,0,0,0,0,0,0,0,0,0,0,0,0,0,0,0,0,0,0,0,0,0,0,0,0,0,0,0,0,0,0,0,0,0,0,0,0,0,0,0,83.7,33.88,0.236
# 3678,309,21259,Nikulin V.Kh.,1981,,0,0,0,10,0,0,0,0,0,0,0,0,0,0,0,0,10,0,0,0,0,0,0,0,5,0,0,0,0,0,0,0,0,0,0,0,0,0,0,0,0,0,0,0,0,0,0,0,0,0,0,0,0,0,0,0,0,0,0,0,0,0,0,0,0,0,0,0,0,0,0,0,0,0,0,0,0,0,0,0,0,0,0,0,0,0,0,0,0,0,0,5,0,0,0,0,0,0,0,0,0,0,0,0,0,0,0,0,0,0,0,0,0,0,0,0,0,0,0,0,0,0,0,0,0,0,0,0,0,0,0,0,0,0,0,0,0,70,0,0,0,0,0,0,0,0,0,0,0,0,0,0,0,0,0,0,0,0,0,0,0,0,0,0,0,0,0,0,0,0,0,0,0,0,0,0,0,0,0,0,0,79.9,32.33,0.236
# 3679,1583,9804,Karapetyan G.O.,1981,,0,0,0,0,0,0,0,0,0,0,0,0,0,0,0,0,0,0,0,0,0,0,0,0,0,0,0,0,0,0,0,0,0,0,0,0,0,0,0,0,0,0,0,0,0,0,0,0,0,0,0,0,0,0,0,0,0,0,0,0,0,0,0,0,0,0,0,0,0,0,0,0,0,0,0,0,0,0,0,0,0,0,0,0,0,0,0,0,0,0,0,0,0,0,0,0,0,0,0,0,30,0,0,0,0,0,0,0,0,0,0,0,0,0,0,0,0,0,0,0,0,0,0,0,0,0,0,0,0,0,0,0,0,0,0,0,0,70,0,0,0,0,0,0,0,0,0,0,0,0,0,0,0,0,0,0,0,0,0,0,0,0,0,0,0,0,0,0,0,0,0,0,0,0,0,0,0,0,0,0,0,60.5,24.5,0.236
# 3680,2027,9463,Shaw R.R.,1971,,0,0,0,0,0,0,0,0,0,0,0,0,0,0,0,0,0,0,0,0,0,0,0,0,0,0,0,0,0,0,0,0,0,0,0,0,0,0,0,0,0,0,0,0,0,0,0,0,0,0,0,0,0,0,0,0,0,0,0,0,0,0,0,0,0,0,0,0,0,0,0,0,0,0,0,0,0,0,0,0,0,0,0,25,0,0,0,0,0,0,0,0,0,0,0,0,0,0,0,0,0,0,0,0,0,0,0,0,0,0,0,0,0,0,0,0,0,0,0,0,0,0,0,0,0,0,0,0,0,0,0,0,0,0,0,0,0,75,0,0,0,0,0,0,0,0,0,0,0,0,0,0,0,0,0,0,0,0,0,0,0,0,0,0,0,0,0,0,0,0,0,0,0,0,0,0,0,0,0,0,0,78.4,31.74,0.236
# 3681,3066,1797,Jagdt R.,1960,,0,0,0,0,0,0,0,0,0,0,0,0,0,0,0,0,0,0,0,0,0,0,0,0,0,0,0,0,0,0,0,0,0,0,0,0,0,0,0,0,0,0,0,0,0,0,0,0,0,0,0,0,0,0,0,0,0,0,0,0,0,0,0,0,0,0,0,0,0,0,0,0,0,0,0,0,0,0,0,0,0,0,0,0,0,0,0,0,0,0,0,0,0,0,0,0,0,0,0,0,33.30682,0,0,0,0,0,0,0,0,0,0,0,0,0,0,0,0,0,0,0,0,0,0,0,0,0,0,0,0,0,0,0,0,0,0,0,0,66.69318,0,0,0,0,0,0,0,0,0,0,0,0,0,0,0,0,0,0,0,0,0,0,0,0,0,0,0,0,0,0,0,0,0,0,0,0,0,0,0,0,0,0,0,,,0.236
# 3682,3096,231,Nemilov S.V.,1973,,0,0,0,0,0,0,0,0,0,0,0,0,0,0,0,0,0,0,0,0,0,0,0,0,0,0,0,0,0,0,0,0,0,0,0,0,0,0,0,0,0,0,0,0,0,0,0,0,0,0,0,0,0,0,0,0,0,0,0,0,0,0,0,0,0,0,0,0,0,0,0,0,0,0,0,0,0,0,0,0,0,0,0,40,0,0,0,0,0,0,0,0,0,0,0,0,0,0,0,0,0,0,0,0,0,0,0,0,0,0,0,0,0,0,0,0,0,0,0,0,0,0,0,0,0,0,0,0,0,0,0,0,0,0,0,0,0,60,0,0,0,0,0,0,0,0,0,0,0,0,0,0,0,0,0,0,0,0,0,0,0,0,0,0,0,0,0,0,0,0,0,0,0,0,0,0,0,0,0,0,0,75.6,30.6,0.236
# 3683,3128,153253,Livshits V.Ya.,1994,,0,0,0,0,0,0,0,0,0,0,0,0,0,0,0,0,0,0,0,0,0,0,0,0,0,0,0,0,0,0,0,0,0,0,0,0,0,0,0,0,0,0,0,0,0,0,0,0,0,0,0,0,0,0,0,0,0,0,0,0,0,0,0,0,0,0,0,0,0,0,0,0,0,0,0,0,0,0,0,0,0,0,0,5,0,0,0,0,0,0,0,0,0,0,0,0,0,0,0,0,20,0,0,0,0,0,0,0,0,0,0,0,0,0,0,0,0,0,0,0,0,0,0,0,0,0,0,0,0,0,0,0,0,0,0,0,0,59,0,0,0,1,0,0,0,0,0,0,0,0,0,0,0,0,0,0,0,15,0,0,0,0,0,0,0,0,0,0,0,0,0,0,0,0,0,0,0,0,0,0,0,85.4,34.5,0.236
# 3684,3128,153256,Livshits V.Ya.,1994,,0,0,0,0,0,0,0,0,0,0,0,0,0,0,0,0,0,0,0,0,0,0,0,0,0,0,0,0,0,0,0,0,0,0,0,0,0,0,0,0,0,0,0,0,0,0,0,0,0,0,0,0,0,0,0,0,0,0,0,0,0,0,0,0,0,0,0,0,0,0,0,0,0,0,0,0,0,0,0,0,0,0,0,12.5,0,0,0,0,0,0,0,0,0,0,0,0,0,0,0,0,12.5,0,0,0,0,0,0,0,0,0,0,0,0,0,0,0,0,0,0,0,0,0,0,0,0,0,0,0,0,0,0,0,0,0,0,0,0,59,0,0,0,1,0,0,0,0,0,0,0,0,0,0,0,0,0,0,0,15,0,0,0,0,0,0,0,0,0,0,0,0,0,0,0,0,0,0,0,0,0,0,0,93.5,37.8,0.236
# 3685,4204,50427,Molot V.A.,1992,,0,0,0,11.4,0,0,0,0,0,0,0,0,0,0,0,0,0,0,0,0,0,0,0,0,0,0,0,0,0,0,0,0,0,0,0,0,0,0,0,0,0,0,0,0,0,0,0,0,0,0,0,0,0,0,0,0,0,0,0,0,0,0,0,0,0,0,0,0,0,0,0,0,0,0,0,0,0,0,0,0,0,0,0,0,0,0,0,0,0,0,0,0,0,0,0,0,0,0,0,0,25.1,0,0,0,0,0,0,0,0,0,0,0,0,0,0,0,0,0,0,0,0,0,0,0,0,0,0,0,0,0,0,0,0,0,0,0,0,63.5,0,0,0,0,0,0,0,0,0,0,0,0,0,0,0,0,0,0,0,0,0,0,0,0,0,0,0,0,0,0,0,0,0,0,0,0,0,0,0,0,0,0,0,65,26.3,0.236
# 3686,6774,51312,Rabukhin A.I.,1992,,0,0,0,2.13,0,0,0,0,0,0,0,0,0,0,0,0,0,0,0,13.36,0,0,0,0,0,0,0,0,0,0,0,0,0,0,0,0,0,0,0,0,0,0,0,0,0,0,0,0,0,0,0,0,0,18.01,0,0,0,0,0,0,0,0,0,0,0,0,0,0,0,0,0,0,0,0,0,0,0,0,0,0,0,0,0,0,0,0,0,0,0,0,0,0,0,0,0,0,0,0,0,0,0,0,0,0,0,0,0,0,0,0,0,0,0,0,0,0,0,0,0,66.5,0,0,0,0,0,0,0,0,0,0,0,0,0,0,0,0,0,0,0,0,0,0,0,0,0,0,0,0,0,0,0,0,0,0,0,0,0,0,0,0,0,0,0,0,0,0,0,0,0,0,0,0,0,0,0,0,0,0,0,0,0,48.5,19.63,0.236
# 3687,6816,70552,Nemilov S.V.,1972,,0,0,0,0,0,0,0,0,0,0,0,0,0,90,0,0,0,0,0,10,0,0,0,0,0,0,0,0,0,0,0,0,0,0,0,0,0,0,0,0,0,0,0,0,0,0,0,0,0,0,0,0,0,0,0,0,0,0,0,0,0,0,0,0,0,0,0,0,0,0,0,0,0,0,0,0,0,0,0,0,0,0,0,0,0,0,0,0,0,0,0,0,0,0,0,0,0,0,0,0,0,0,0,0,0,0,0,0,0,0,0,0,0,0,0,0,0,0,0,0,0,0,0,0,0,0,0,0,0,0,0,0,0,0,0,0,0,0,0,0,0,0,0,0,0,0,0,0,0,0,0,0,0,0,0,0,0,0,0,0,0,0,0,0,0,0,0,0,0,0,0,0,0,0,0,0,0,0,0,0,0,21.8,8.838,0.236
# 3688,7080,121845,Butler B.P.,1996,,0,0,0,14.01551076,0,0,0,0,0,0,0,0,0,0,0,0,0,0,0,0,0,0,0,0,11.4541888,0,0,0,0,0,0,0,0,0,0,0,0,0,0,0,0,0,0,0,0,0,0,0,7.797005988,0,0.074050057,0,0,0,0,0,0,0,0,0,0,0,0,0,0,0,0,0,0,0,0,0.125543296,0,0,0,0,0,0,0,0,0,0,0,0,0,0,0,0,0,0,0,1.822224399,0,0,0,0,0,0,0,0,8.877293818,0,0,0,0,0,0,0,0,0,0,0,0,0,0,0,0,0,0,0,0,0,0,0,0,0,0,0,0,0,0,0,0,0,0,0,0,55.83418288,0,0,0,0,0,0,0,0,0,0,0,0,0,0,0,0,0,0,0,0,0,0,0,0,0,0,0,0,0,0,0,0,0,0,0,0,0,0,0,0,0,0,0,79.3,32.11,0.236
# 3689,7830,74189,Patel N.D.,1983,,0,0,0,0,0,0,0,0,0,0,0,0,0,0,0,0,0,0,0,0,0,0,0,0,0,0,0,0,0,0,0,0,0,0,0,0,0,0,0,0,0,0,0,0,0,0,0,0,0,0,0,0,0,0,0,0,0,0,0,0,0,0,0,0,0,0,0,0,0,0,0,0,0,0,0,0,0,0,0,0,0,0,0,0,0,0,0,0,0,0,0,0,0,0,0,0,0,69.5,0,0,0,0,0,0,0,0,0,0,0,0,0,0,0,0,0,30.5,0,0,0,0,0,0,0,0,0,0,0,0,0,0,0,0,0,0,0,0,0,0,0,0,0,0,0,0,0,0,0,0,0,0,0,0,0,0,0,0,0,0,0,0,0,0,0,0,0,0,0,0,0,0,0,0,0,0,0,0,0,0,0,0,0,46.5,18.8,0.236
# 3690,7830,74195,Patel N.D.,1983,,0,0,0,0,0,0,0,0,0,0,0,0,0,0,0,0,0,0,0,0,0,0,0,0,0,0,0,0,0,0,0,0,0,0,0,0,0,0,0,0,0,0,0,0,0,0,0,0,0,0,0,0,0,0,0,0,0,0,0,0,0,0,0,0,0,0,0,0,0,0,0,0,0,0,0,0,0,0,0,0,0,0,0,0,0,0,0,0,0,0,0,0,0,0,0,0,0,78,0,0,0,0,0,0,0,0,0,0,0,0,0,0,0,0,0,22,0,0,0,0,0,0,0,0,0,0,0,0,0,0,0,0,0,0,0,0,0,0,0,0,0,0,0,0,0,0,0,0,0,0,0,0,0,0,0,0,0,0,0,0,0,0,0,0,0,0,0,0,0,0,0,0,0,0,0,0,0,0,0,0,0,49.4,20,0.236
# 3691,7830,74196,Patel N.D.,1983,,0,0,0,0,0,0,0,0,0,0,0,0,0,0,0,0,0,0,0,0,0,0,0,0,0,0,0,0,0,0,0,0,0,0,0,0,0,0,0,0,0,0,0,0,0,0,0,0,0,0,0,0,0,0,0,0,0,0,0,0,0,0,0,0,0,0,0,0,0,0,0,0,0,0,0,0,0,0,0,0,0,0,0,0,0,0,0,0,0,0,0,0,0,0,0,0,0,80.8,0,0,0,0,0,0,0,0,0,0,0,0,0,0,0,0,0,19.2,0,0,0,0,0,0,0,0,0,0,0,0,0,0,0,0,0,0,0,0,0,0,0,0,0,0,0,0,0,0,0,0,0,0,0,0,0,0,0,0,0,0,0,0,0,0,0,0,0,0,0,0,0,0,0,0,0,0,0,0,0,0,0,0,0,50.7,20.5,0.236
# 3692,7830,74198,Patel N.D.,1983,,0,0,0,0,0,0,0,0,0,0,0,0,0,0,0,0,0,0,0,0,0,0,0,0,0,0,0,0,0,0,0,0,0,0,0,0,0,0,0,0,0,0,0,0,0,0,0,0,0,0,0,0,0,0,0,0,0,0,0,0,0,0,0,0,0,0,0,0,0,0,0,0,0,0,0,0,0,0,0,0,0,0,0,0,0,0,0,0,0,0,0,0,0,0,0,0,0,85.2,0,0,0,0,0,0,0,0,0,0,0,0,0,0,0,0,0,14.8,0,0,0,0,0,0,0,0,0,0,0,0,0,0,0,0,0,0,0,0,0,0,0,0,0,0,0,0,0,0,0,0,0,0,0,0,0,0,0,0,0,0,0,0,0,0,0,0,0,0,0,0,0,0,0,0,0,0,0,0,0,0,0,0,0,51.9,21,0.236
# 3693,14762,151381,Waxler R.M.,1971,,0,0,0,1.315351883,0,0,0,0,0,0,0,0,0,0,0,0,1.381108727,0,0,0,0,0,0,0,0,0,0,0,0,0,0,0,0,0,0,0,0,0,0,0,0,0,0,0,0,0,0,0,0,0,0.00441999,0,0,0,0,0,0,0,0,0,0,0,0,0,0,0,0,0,0,0,0,12.88900945,0,0,0,0,0,0,0,0,0,0,0,2.362232402,0,0,0,0,0,0,0,0,0,0,0,0,0,0,0,0,7.061080265,0,0,0,0,0,0,0,1.216997116,0,0,0,0,0,0,0,0,0,0,0,0,0,0,0,0,0,0,0,0,0,0.193699541,0,0,0,0,0,0,72.01500932,0,0,0,0,0,0,0,0,0,0,0,0,0,0,0,0,0,0,0,0,0,0,0,0,0,0,0,0,0,0,0,0,0,0,0,0,0,0,0,1.5610913,0,0,0,65.8,26.6,0.236
# 3694,16472,158849,Livshits V.Ya.,1999,,0,0,0,0,0,0,0,0,0,0,0,0,0,0,0,0,0,0,0,0,0,0,0,0,0,0,0,0,0,0,0,0,0,0,0,0,0,0,0,0,0,0,0,0,0,0,0,0,0,0,0,0,0,0,0,0,0,0,0,0,0,0,0,0,0,0,0,0,0,0,0,0,0,0,0,0,0,0,0,0,0,0,0,12.5,0,0,0,0,0,0,0,0,0,0,0,0,0,0,0,0,12.5,0,0,0,0,0,0,0,0,0,0,0,0,0,0,0,0,0,0,0,0,0,0,0,0,0,0,0,0,0,0,0,0,0,0,0,0,57,0,0,0,0,0,0,0,0,0,0,0,0,0,0,0,0,0,0,0,15,0,0,0,0,0,0,0,0,0,0,0,0,0,0,0,0,0,0,0,0,0,0,3,96,38.83,0.236
# 3695,16682,145597,Livshits V.Ya.,1995,,0,0,0,0,0,0,0,0,0,0,0,0,0,0,0,0,0,0,0,0,0,0,0,0,0,0,0,0,0,0,0,0,0,0,0,0,0,0,0,0,0,0,0,0,0,0,0,0,0,0,0,0,0,0,0,0,0,0,0,0,0,0,0,0,0,0,0,0,0,0,0,0,0,0,0,0,0,0,0,0,0,0,0,0,0,0,0,0,0,0,0,0,0,0,0,0,0,0,0,0,0,0,0,0,0,0,0,0,0,0,0,0,0,0,0,0,0,0,0,0,0,0,0,0,0,0,0,0,0,0,0,0,0,0,0,0,0,0,0,0,0,0,0,0,0,0,0,0,0,0,0,0,0,100,0,0,0,0,0,0,0,0,0,0,0,0,0,0,0,0,0,0,0,0,0,0,0,0,0,0,0,53.4,21.61,0.236
# 3696,24058,179472,Higazy A.A.,2001,,0,0,0,0,0,0,0,0,0,0,0,0,0,0,0,0,0,0,0,0,0,0,0,0,0,0,0,0,0,0,0,0,0,0,0,0,0,0,0,0,0,0,0,0,0,0,0,0,0,0,0,0,0,0,0,0,0,0,0,0,0,0,0,0,0,0,0,0,0,0,0,0,0,0,0,0,0,0,0,0,0,0,0,0,0,0,0,0,0,0,0,0,0,0,0,0,0,0,0,0,0,0,0,0,0,0,0,0,0.3340999,0,0,0,0,0,0,49.82044505,0,0,0,0,0,0,0,0,0,0,0,0,0,0,0,0,0,0,0,0,0,0,0,0,0,0,0,0,0,0,0,0,0,0,0,0,0,0,0,0,0,0,0,0,0,0,0,0,0,0,0,0,0,0,0,0,0,0,0,0,0,49.84545505,0,0,0,41.6,16.8,0.236
# 3697,24854,195820,Ricoult D.L.G.,1998,,0,0,0,1.766331906,0,0,0,0,0,0,0,0,0,0.878195253,0,0,0,0,0,0,0,0,0,0,0,0,0,0,0,0,0,0,0,0,0,0,0,0,0,0,0,0,0,0,0,0,0,0,0,0,0,0,0,0,0,0,0,0,0,0,0,0,0,0,0,0,0,0,0,0,0,6.41312866,0,0,0,0,0,0,0,0,0,0,0,0,0,0,0,0,0,0,0,4.71576375,0,0,0,0,0,0,0,0,8.770970535,0,0,0,0,0,0,0,0,0,0,0,0,0,0,0,0,0,0,0,0,0,0,0,0,0,0,0,0,0,0.136799993,0,0,0,0,0,0,64.49417658,0,0,0,0,0,0,0,0,0,0,0,0,0,0,0,0,0,0,0,0,0,0,0,0,0,0,0,0,0,0,0,0,0,0,0,0,0,0,0,9.292079508,0,0,3.532553813,74,29.9,0.236
# 3698,24933,302467,Shen G.0Q.,2002,,0,0,0,2.85,0,0,0,0,0,0,0,0,0,0,0,0,0,0,0,0,0,0,0,0,0,0,0,0,0,0,0,0,0,0,0,0,0,0,0,0,0,0,0,0,0,0,0,0,0,0,0,0,0,0,0,0,0,0,0,0,0,0,0,0,0,0,0,0,0,0,0,0,0,0,0,0,0,0,0,0,0,0,0,0,0,0,0,0,0,0,0,11.4,0,0,0,0,0,0,0,0,14.25,0,0,0,0,0,0,0,0,0,0,0,0,0,0,0,0,0,0,0,0,5,0,0,0,0,0,0,0,0,0,0,0,0,0,0,0,66.5,0,0,0,0,0,0,0,0,0,0,0,0,0,0,0,0,0,0,0,0,0,0,0,0,0,0,0,0,0,0,0,0,0,0,0,0,0,0,0,0,0,0,0,73.5,29.73,0.236
# 3699,27722,359747,Schrimpf C.,1984,,0,0,0,0,0,0,0,0,0,0,0,0,0,0,0,0,0,0,0,0,0,0,0,0,10.61566329,0,0,0,0,0,0,0,0,0,0,0,0,0,0,0,0,0,0,0,0,0,0,0,0,0,0,0,0,0,0,0,0,0,0,0,0,0,0,0,0,0,0,0,0,0,0,0,0,0,0,0,0,0,0,0,0,0,0,0,0,0,0,0,0,0,0,0,0,0,0,0,0,0,0,0,16.98506527,0,0,0,0,0,0,0,0,0,0,0,0,0,0,0,0,0,0,0,0,0,0,0,0,0,0,0,0,0,0,0,0,0,0,3.078986452,0,69.32028499,0,0,0,0,0,0,0,0,0,0,0,0,0,0,0,0,0,0,0,0,0,0,0,0,0,0,0,0,0,0,0,0,0,0,0,0,0,0,0,0,0,0,0,82.4,33.3,0.236
# 3700,37832,447061,Kolberg U.,2009,,0,0,0,10.68480067,0,0,0,0,0,0,0,0,0,11.25578071,0,0,0,0,0,0,0,0,0,0,2.931147185,0,0,0,0,0,0,0,0,0,0,0,0,0,0,0,0,0,0,0,0,0,0,0,0,0,0.002394,0,0,0,0,0,0,0,0,0,0,0,0,0,0,0,0,0,0,0,0,0,0,0,0,0,0,0,0,0,0,0,0,0,0,0,0,0,0,0,0,9.057492571,0,0,0,0,0,0,0,0,0,0,0,0,0,0,0,0,0,0,0,0,0,0,0,0,0,0,0,0,0,0,0,0,0,0,0,0,0,0,0,0,0,0,0,0,0,66.05913416,0,0,0,0.008455001,0,0.0007957,0,0,0,0,0,0,0,0,0,0,0,0,0,0,0,0,0,0,0,0,0,0,0,0,0,0,0,0,0,0,0,0,0,0,0,0,0,74.7,30.21,0.236
# 3701,38657,458668,Ikenishi M.,2005,,0,0,0,5,0,0,0,0,0,0,0,0,0,0,0,0,3,0,0,0,0,0,0,0,13,0,0,0,0,0,0,0,0,0,0,0,0,0,0,0,0,0,0,0,0,0,0,0,0,0,0,0,0,0,0,0,0,0,0,0,0,0,0,0,0,0,0,0,0,0,0,6,0,0,0,0,0,0,0,0,0,0,0,0,0,0,0,0,0,0,0,0,0,0,0,0,0,0,0,0,4,0,0,0,0,0,0,0,0,0,0,0,0,0,0,0,0,0,0,0,0,0,0,0,0,0,0,0,0,0,0,0,0,0,0,0,0,65,0,0,0,0,0,0,0,0,0,0,0,0,0,0,0,0,0,0,0,0,0,0,0,0,0,0,0,0,0,0,0,0,0,0,0,0,0,0,0,0,0,0,4,79.9,32.32,0.236
# 3702,39287,460633,Hojamberdiev M.,2012,,0,0,0,0,0,0,0,0,0,0,0,0,0,0,0,0,0,0,0,0,0,0,0,0,3,0,0,0,0,0,0,0,0,0,0,0,0,0,0,0,0,0,0,0,0,0,0,0,0,0,0,0,0,0,0,0,0,0,0,0,0,0,0,0,0,0,0,0,0,0,0,0,0,0,0,0,0,0,0,0,0,0,0,4,0,0,0,0,0,0,0,7,0,0,0,0,0,0,0,0,13,0,0,0,0,0,0,0,0,0,0,0,0,0,0,0,0,0,0,0,0,0,0,0,0,0,0,0,0,0,0,0,0,0,0,0,0,73,0,0,0,0,0,0,0,0,0,0,0,0,0,0,0,0,0,0,0,0,0,0,0,0,0,0,0,0,0,0,0,0,0,0,0,0,0,0,0,0,0,0,0,75.9,44.25,0.236
# 3703,40297,467554,Shyam A.,2012,,0,0,0,23.94720928,0,0,0,0,0,0,0,0,0,0,0,0,0,0,0,0,0,0,0,0,0,0,0,0,0,0,0,0,0,0,0,0,0,0,0,0,0,0,0,0,0,0,0,0,0,0,0,0,0,0,0,0,0,0,0,0,0,0,0,0,0,0,0,0,0,0,0,0,0,0,0,0,0,0,0,0,0,0,0,21.50332935,0,0,0,0,0,0,0,0,0,0,0,0,0,0,0,0,0,0,0,0,0,0,0,0,0,0,0,0,0,0,0,0,0,0,0,0,0,0,0,0,0,0,0,0,0,0,0,0,0,0,0,0,0,51.33183846,0,0,0,0,0,0,0,0,0,0,0,0,0,0,0,0,0,0,0,3.217622903,0,0,0,0,0,0,0,0,0,0,0,0,0,0,0,0,0,0,0,0,0,0,0,87.5,35.39,0.236
# 3704,16115,143906,Aleinikov F.K.,1967,,0,0,0,0,0,0,0,0,0,0,0,0,0,0,0,0,0,0,0,0,0,0,0,0,0,0,0,0,14.28571143,0,0,0,0,0,0,0,0,0,0,0,0,0,0,0,0,0,0,0,0,0,0,0,0,0,0,0,0,0,0,0,0,0,0,0,0,0,0,0,0,0,0,0,0,0,0,0,0,0,0,0,0,0,0,0,0,0,0,0,0,0,0,0,0,0,0,0,0,0,0,0,14.28571143,0,0,0,0,0,0,0,0,0,0,0,0,0,0,0,0,0,0,0,0,0,0,0,0,0,0,0,0,0,0,0,0,0,0,0,0,71.42857714,0,0,0,0,0,0,0,0,0,0,0,0,0,0,0,0,0,0,0,0,0,0,0,0,0,0,0,0,0,0,0,0,0,0,0,0,0,0,0,0,0,0,0,65.7,26.58,0.2358916
# 3705,20715,186907,Sarkisov P.D.,1986,,0,0,0,15,0,0,0,0,0,0,0,0,0,0,0,0,0,0,0,0,0,0,0,0,0,0,0,0,0,0,0,0,0,0,0,0,0,0,0,0,0,0,0,0,0,0,0,0,0,0,0,0,0,0,0,0,0,0,0,0,0,0,0,0,0,0,0,0,0,0,0,0,0,0,0,0,0,0,0,0,0,0,0,0,0,0,0,0,0,0,0,9,0,0,0,0,0,0,0,0,16,0,0,0,0,0,0,0,0,0,0,0,0,0,0,0,0,0,0,0,0,0,0,0,0,0,0,0,0,0,0,0,0,0,0,0,0,60,0,0,0,0,0,0,0,0,0,0,0,0,0,0,0,0,0,0,0,0,0,0,0,0,0,0,0,0,0,0,0,0,0,0,0,0,0,0,0,0,0,0,0,65,26.3,0.2357415
# 3706,37266,442007,Lin Chung0Chern,2010,,0,0,0,0,0,0,0,0,0,0,0,0,0,0,0,0,0,0,0,0,0,0,0,0,0,0,0,0,0,0,0,0,0,0,0,0,0,0,0,0,0,0,0,0,0,0,0,0,0,0,0,0,0,0,0,0,0,0,0,0,0,0,0,0,0,0,0,0,0,0,0,0,0,0,0,0,0,0,0,0,0,0,0,0,0,0,0,0,0,0,0,0,0,0,0,0,0,0,0,0,16.66667,0,0,0,0,0,0,0,0,0,0,0,0,0,0,0,0,0,0,0,0,0,0,0,0,0,0,0,0,0,0,0,0,0,0,0,0,66.66666,0,0,0,0,0,0,0,0,0,16.66667,0,0,0,0,0,0,0,0,0,0,0,0,0,0,0,0,0,0,0,0,0,0,0,0,0,0,0,0,0,0,0,0,0,69.2,28,0.2357142
# 3707,3861,12494,Takahashi K.,1983,,0,0,0,0,0,0,0,0,0,0,0,0,0,31.25,0,0,0,0,0,0,0,0,0,0,0,0,0,0,0,0,0,0,0,0,0,0,0,0,0,0,0,0,0,0,0,0,0,0,0,0,0,0,0,0,0,0,0,0,0,0,0,0,0,0,0,0,0,0,0,0,0,0,0,0,0,0,0,0,0,0,0,0,0,0,0,0,0,0,0,0,0,0,0,0,0,0,0,0,0,0,6.25,0,0,0,0,0,0,0,0,0,0,0,0,0,0,0,0,0,0,0,0,0,0,0,0,0,0,0,0,0,0,0,0,0,0,0,0,62.5,0,0,0,0,0,0,0,0,0,0,0,0,0,0,0,0,0,0,0,0,0,0,0,0,0,0,0,0,0,0,0,0,0,0,0,0,0,0,0,0,0,0,0,47.5,19.22,0.235692
# 3708,8877,71707,Shaw R.R.,1971,,0,0,0,0,0,0,0,0,0,0,0,0,0,0,0,0,0,0,0,0,0,0,0,0,0,0,0,0,0,0,0,0,0,0,0,0,0,0,0,0,0,0,0,0,0,0,0,0,0,0,0,0,0,0,0,0,0,0,0,0,70,0,0,0,0,0,0,0,0,0,0,0,0,0,0,0,0,0,0,0,0,0,0,0,0,0,0,0,0,0,0,0,0,0,0,0,0,0,0,0,30,0,0,0,0,0,0,0,0,0,0,0,0,0,0,0,0,0,0,0,0,0,0,0,0,0,0,0,0,0,0,0,0,0,0,0,0,0,0,0,0,0,0,0,0,0,0,0,0,0,0,0,0,0,0,0,0,0,0,0,0,0,0,0,0,0,0,0,0,0,0,0,0,0,0,0,0,0,0,0,0,60.3,24.4,0.2356557
# 3709,1978,110650,State Optical I,1975,BK13,0,0,0,1.916209019,0,0,0,0.197500002,0,0,0,0,0,10.1253401,0,0,15.06696015,0,0,0,0,0,0,0,0,0,0,0,0,0,0,0,0,0,0,0,0,0,0,0,0,0,0,0,0,0,0,0,0,0,0,0,0,0,0,0,0,0,0,0,0,0,0,0,0,0,0,0,0,0,0,4.164948042,0,0,0,0,0,0,0,0,0,0,0,0,0,0,0,0,0,0,0,0,0,0,0,0,0,0,0,0,1.260939013,0,0,0,0,0,0,0,0,0,0,0,0,0,0,0,0,0,0,0,0,0,0,0,0,0,0,0,0,0,0.080430001,0,0,0,0,0,0,65.55530066,0,0,0,0,0,0,0,0,0,0,0,0,0,0,0,0,0,0,0,0,0,0,0,0,0,0,0,0,0,0,0,0,0,0,0,0,0,0,0,1.632373016,0,0,0,77.5,31.36,0.2356505
# 3710,31749,166036,El0Mallawany R.,1992,,0,0,0,0,0,0,0,0,0,0,0,0,0,0,0,0,0,0,0,0,0,0,0,0,0,0,0,0,0,0,0,0,0,0,0,0,0,0,0,0,0,0,0,0,0,0,0,0,0,0,0,0,0,0,0,0,0,0,0,0,0,0,0,0,0,0,0,0,0,0,0,0,0,0,0,0,0,0,0,0,0,0,0,0,0,0,0,0,0,0,0,0,0,0,0,0,0,0,0,0,0,0,0,0,0,0,0,0,0,0,0,0,0,0,0,0,0,0,0,0,0,0,0,0,0,0,0,0,0,0,0,0,0,0,0,0,0,0,0,0,0,0,0,0,0,0,0,0,0,0,0,0,0,84.59072,0,0,0,0,0,0,0,0,0,0,0,0,0,0,0,0,0,0,0,0,0,0,0,15.40928,0,0,0,62.3,25.21,0.2356208
# 3711,4562,14668,Osaka A.,1986,,0,0,0,0,0,0,0,0,0,0,0,0,0,0,0,0,0,0,0,0,0,0,0,0,0,0,0,0,0,0,0,0,0,0,0,0,0,0,0,0,0,0,0,0,0,0,0,0,0,0,0,0,0,0,0,0,0,0,0,0,43.48,0,0,0,0,0,0,0,0,0,0,0,0,0,0,0,0,0,0,0,0,0,0,0,0,0,0,0,0,0,0,0,0,0,0,0,0,0,0,0,13.04,0,0,0,0,0,0,0,0,0,0,0,0,0,0,0,0,0,0,0,0,0,0,0,0,0,0,0,0,0,0,0,0,0,0,0,0,43.48,0,0,0,0,0,0,0,0,0,0,0,0,0,0,0,0,0,0,0,0,0,0,0,0,0,0,0,0,0,0,0,0,0,0,0,0,0,0,0,0,0,0,0,70.4,28.49,0.2355213
# 3712,26687,21334,LaCourse W.C.,1996,,0,0,0,15,0,0,0,0,0,0,0,0,0,0,0,0,0,0,0,0,0,0,0,0,0,0,0,0,0,0,0,0,0,0,0,0,0,0,0,0,0,0,0,0,0,0,0,0,0,0,0,0,0,0,0,0,0,0,0,0,0,0,0,0,0,0,0,0,0,0,0,0,0,0,0,0,0,0,0,0,0,0,0,12.5,0,0,0,0,0,0,0,0,0,0,0,0,0,0,0,0,12.5,0,0,0,0,0,0,0,0,0,0,0,0,0,0,0,0,0,0,0,0,0,0,0,0,0,0,0,0,0,0,0,0,0,0,0,0,60,0,0,0,0,0,0,0,0,0,0,0,0,0,0,0,0,0,0,0,0,0,0,0,0,0,0,0,0,0,0,0,0,0,0,0,0,0,0,0,0,0,0,0,84,34,0.2352941
# 3713,26666,355018,Gapochenko S.,2000,,0,0,0,0,0,0,28,0,0,0,0,0,0,0,0,0,0,0,0,0,0,0,0,0,0,0,0,0,0,0,0,0,0,0,0,0,0,0,0,0,0,0,0,0,0,0,0,0,0,0,0,0,0,0,0,0,0,0,0,18,0,0,0,0,0,0,0,0,0,0,0,0,0,0,0,0,0,0,0,0,0,0,0,0,0,0,0,0,0,0,0,0,0,0,0,0,0,0,0,0,0,0,0,0,0,0,0,0,0,0,0,0,0,0,0,0,0,0,0,0,0,0,0,0,0,0,0,0,0,0,0,0,0,54,0,0,0,0,0,0,0,0,0,0,0,0,0,0,0,0,0,0,0,0,0,0,0,0,0,0,0,0,0,0,0,0,0,0,0,0,0,0,0,0,0,0,0,0,0,0,0,16.8,6.8,0.235294
# 3714,26961,309932,Kojima S.,2003,,0,0,0,0,0,0,0,0,0,0,0,0,0,71.42857286,0,0,0,0,0,0,0,0,0,0,0,0,0,0,0,0,0,0,0,0,0,0,5.714286229,0,0,0,0,0,0,0,0,0,0,0,0,0,0,0,0,0,0,0,0,0,0,0,0,0,0,0,0,0,0,0,0,0,0,0,0,0,0,0,0,0,0,0,0,0,0,22.85714091,0,0,0,0,0,0,0,0,0,0,0,0,0,0,0,0,0,0,0,0,0,0,0,0,0,0,0,0,0,0,0,0,0,0,0,0,0,0,0,0,0,0,0,0,0,0,0,0,0,0,0,0,0,0,0,0,0,0,0,0,0,0,0,0,0,0,0,0,0,0,0,0,0,0,0,0,0,0,0,0,0,0,0,0,0,0,0,0,0,0,0,0,0,0,0,0,0,58.3,23.6,0.2351695
# 3715,3814,110723,State Optical I,1975,TF12,0,0,0,2.876597741,0,0,0,0.296499973,0,0,0,0,0,0,0,0,0,0,0,0,0,0,0,0,0,0,0,0,0,0,0,0,0,0,0,0,0,0,0,0,0,0,0,0,0,0,0,0,0,0,0,0,0,0,0,0,0,0,0,0,0,0,0,0,0,0,0,0,0,0,0,0,0,0,0,0,0,0,0,0,0,0,0,0,0,0,0,0,0,0,0,0,0,0,0,0,0,0,0,0,0.946455915,0,0,0,0,0,0,0,0,0,0,0,0,0,0,0,0,0,0,33.43017699,0,0,0,0,0,0,0,0,0,0,0,0,0,0,0,0,0,57.01595487,0,0,0,0,0,0,0,0,0,0,0,0,0,0,0,0,0,0,0,5.434314511,0,0,0,0,0,0,0,0,0,0,0,0,0,0,0,0,0,0,0,0,0,0,0,64.4,26.07,0.2351362
# 3716,210,20035,Livshits V.Ya.,1994,,0,0,0,0,0,0,0,0,0,0,0,0,0,0,0,0,0,0,0,0,0,0,0,0,0,0,0,0,0,0,0,0,0,0,0,0,0,0,0,0,0,0,0,0,0,0,0,0,0,0,0,0,0,0,0,0,0,0,0,0,10.4,0,0,0,0,0,0,0,0,0,0,2.1,0,0,0,0,0,0,0,0,0,0,0,23,0,0,0,0,0,0,0,0,0,0,0,0,0,0,0,0,3.1,0,0,0,0,0,0,0,0,0,0,0,0,0,0,0,0,0,0,0,0,0,0,0,0,0,0,0,0,0,0,0,0,0,0,0,0,52.1,0,0,0,0,0,0,0,0,0,0,0,1,0,0,0,0,0,0,0,0,0,0,0,0,0,0,0,0,0,0,0,0,0,0,0,0,0,0,0,0,0,0,8.3,90.5,36.65,0.235
# 3717,237,20240,Livshits V.Ya.,1992,,0,0,0,0,0,0,0,0,0,0,0,0,0,0,0,0,0,0,0,0,0,0,0,0,0,0,0,0,0,0,0,0,0,0,0,0,0,0,0,0,0,0,0,0,0,0,0,0,0,0,0,0,0,0,0,0,0,0,0,0,0,0,0,0,0,0,0,0,0,0,0,0,0,0,0,0,0,0,0,0,0,0,0,5,0,0,0,0,0,0,0,0,0,0,0,0,0,0,0,0,20,0,0,0,0,0,0,0,0,0,0,0,0,0,0,0,0,0,0,0,0,0,0,0,0,0,0,0,0,0,0,0,0,0,0,0,0,60,0,0,0,0,0,0,0,0,0,0,0,0,0,0,0,0,0,0,0,15,0,0,0,0,0,0,0,0,0,0,0,0,0,0,0,0,0,0,0,0,0,0,0,85.3,34.5,0.235
# 3718,259,20605,Livshits V.Ya.,1988,,0,0,0,0,0,0,0,0,0,0,0,0,0,0,0,0,0,0,0,0,0,0,0,0,0,0,0,0,0,0,0,8.19999918,0,0,0,0,0,0,0,0,0,0,0,0,0,0,0,0,0,0,0,0,0,0,0,0,0,0,0,0,0,0,0,0,0,0,0,0,0,0,0,3.69999963,0,0,0,0,0,0,0,0,0,0,0,0,0,0,0,0,0,0,0,0,0,0,0,0,0,0,0,0,14.69999853,0,0,0,0,0,0,0,0,0,0,0,0,0,0,0,0,0,0,0,0,0,0,0,0,0,0,0,0,0,0,0,0,0,0,0,0,73.40000266,0,0,0,0,0,0,0,0,0,0,0,0,0,0,0,0,0,0,0,0,0,0,0,0,0,0,0,0,0,0,0,0,0,0,0,0,0,0,0,0,0,0,0,70.9,28.7,0.235
# 3719,309,21257,Nikulin V.Kh.,1981,,0,0,0,10,0,0,0,0,0,0,0,0,0,0,0,0,5,0,0,0,0,0,0,0,10,0,0,0,0,0,0,0,0,0,0,0,0,0,0,0,0,0,0,0,0,0,0,0,0,0,0,0,0,0,0,0,0,0,0,0,0,0,0,0,0,0,0,0,0,0,0,0,0,0,0,0,0,0,0,0,0,0,0,0,0,0,0,0,0,0,0,5,0,0,0,0,0,0,0,0,0,0,0,0,0,0,0,0,0,0,0,0,0,0,0,0,0,0,0,0,0,0,0,0,0,0,0,0,0,0,0,0,0,0,0,0,0,70,0,0,0,0,0,0,0,0,0,0,0,0,0,0,0,0,0,0,0,0,0,0,0,0,0,0,0,0,0,0,0,0,0,0,0,0,0,0,0,0,0,0,0,82.6,33.44,0.235
# 3720,1571,9718,Appen A.A.,1961,,0,0,0,0,0,0,0,0,0,0,0,0,0,0,0,0,0,0,0,0,0,0,0,0,0,0,0,0,0,0,0,0,0,0,0,0,0,0,0,0,0,0,0,0,0,0,0,0,0,0,0,0,0,0,0,0,0,0,0,0,0,0,0,0,0,0,0,0,0,0,0,0,0,0,0,0,0,0,0,0,0,0,0,0,0,0,0,0,0,0,0,0,0,0,0,0,0,0,0,0,28,0,0,0,0,0,0,0,0,0,0,0,0,0,0,0,0,0,0,0,0,0,0,0,0,0,0,0,0,0,0,0,0,0,0,0,0,72,0,0,0,0,0,0,0,0,0,0,0,0,0,0,0,0,0,0,0,0,0,0,0,0,0,0,0,0,0,0,0,0,0,0,0,0,0,0,0,0,0,0,0,60.3,24.42,0.235
# 3721,1576,9757,Bokin P.Ya.,1970,,0,0,0,0,0,0,0,0,0,0,0,0,0,0,0,0,0,0,0,0,0,0,0,0,0,0,0,0,0,0,0,0,0,0,0,0,0,0,0,0,0,0,0,0,0,0,0,0,0,0,0,0,0,0,0,0,0,0,0,0,0,0,0,0,0,0,0,0,0,0,0,0,0,0,0,0,0,0,0,0,0,0,0,0,0,0,0,0,0,0,0,0,0,0,0,0,0,0,0,0,20,0,0,0,0,0,0,0,0,0,0,0,0,0,0,0,0,0,0,0,0,0,0,0,0,0,0,0,0,0,0,0,0,0,0,0,0,80,0,0,0,0,0,0,0,0,0,0,0,0,0,0,0,0,0,0,0,0,0,0,0,0,0,0,0,0,0,0,0,0,0,0,0,0,0,0,0,0,0,0,0,56.4,22.76,0.235
