Repository: jacobergzhou/Poisson-Ratio

File: Poisson_data_no_metal_07192019.csv (part 40 of 57)
,Code,Glass #,Author,Year,Trademark,Ag2O,AgI,Al,Al2O3,AlF3,AlN,As,As2O3,As2O5,As2S3,As2Se3,AsSe,B,B2O3,BaCl2,BaF2,BaO,BeF2,BeO,Bi2O3,BiCl3,Br,Ca,CaF2,CaO,Cd,CdCl2,CdF2,CdO,Ce2O3,CeF3,CeO2,Cl,Co3O4,CoO,Cr2O3,Cs2O,CsCl,CsF,Cu2O,CuO,Dy2O3,Er,Er2O3,ErF3,Eu,Eu2O3,EuF3,F,Fe,Fe2O3,FeO,Ga,Ga2O3,Ga2S3,Ga2Se3,GaF3,Gd2O3,GdF3,Ge,GeO2,GeS2,GeSe2,H2O,HfF4,HfO2,Hg,Ho2O3,I,InF3,K,K2O,K2S,K2SO4,KBr,KCl,KF,KHF2,La,La2O3,La2S3,LaF3,Li,Li2O,Li2S,Li2SO4,LiBr,LiCl,LiF,LiI,MgF2,MgO,Mn2O3,MnF2,MnO,MnO2,MoO2,MoO3,N,Na,Na2O,Na2S,Na2SO4,NaCl,NaF,NaPO3,Nb2O5,Nd,Nd2O3,NdF3,NH4NO3,NiO,O,OH,P,P2O5,Pb,PbCl2,PbF2,PbO,PdO,Pr2O3,Pr6O11,PrF3,Rb2O,RbF,Rh2O3,RuO2,S,Sb,Sb2O3,Sb2S3,Sc2O3,Se,Si,Si3N4,SiC,SiO2,Sm2O3,Sn,SnO,SnO2,SO2,SO3,Sr,SrCl2,SrF2,SrO,Ta2O3,Ta2O5,Tb2O3,TbF3,Te,TeO2,Th,ThF4,ThO2,TiO2,Tl,Tl2O,Tl2Se,TlSe,Tm2O3,U,U3O8,UO2,V,V2O5,VO6,WO3,Y,Y2O3,Yb2O3,YbF3,YF3,ZnCl2,ZnF2,ZnO,ZnSO4,ZrF4,ZrO2,Young's modulus E (GPa),Shear modulus G (GPa),Poisson's ratio v,Calculated Poisson,Percent Error
# 4618,40944,478387,Mauro J.C.,2013,nan,0,0,0,0,0,0,0,0,0,0,0,0,0,5.27,0,0,5.27,0,0,0,0,0,0,0,0,0,0,0,0,0,0,0,0,0,0,0,0,0,0,0,0,0,0,0,0,0,0,0,0,0,0,0,0,0,0,0,0,0,0,0,0,0,0,0,0,0,0,0,0,0,0,13.25,0,0,0,0,0,0,0,0,0,0,0,0,0,0,0,0,0,0,0,0,0,0,0,0,0,0,0,0,0,0,0,0,0,0,0,0,0,0,0,0,0,0,0,0,0,0,0,0,0,0,0,0,0,0,0,0,0,0,0,0,0,0,0,0,0,75.11,0,0,0,0.1,0,0,0,0,0,0,0,0,0,0,0,0,0,0,0,1,0,0,0,0,0,0,0,0,0,0,0,0,0,0,0,0,0,0,0,0,0,0,0,64.8,26.73,0.212,0.212121212,0.057175529
# 3421,30337,390462,Chang K.H.,2003,nan,0,0,0,0,0,0,0,0,0,0,0,0,0,0,0,0,0,0,0,0,0,0,0,0,0,0,0,0,0,0,0,0,0,0,0,0,0,0,0,0,0,0,0,0,0,0,0,0,0,0,40,0,0,0,0,0,0,0,0,0,0,0,0,0,0,0,0,0,0,0,0,0,0,0,0,0,0,0,0,0,0,0,0,0,0,0,0,0,0,0,0,0,0,0,0,0,0,0,0,0,0,0,0,0,0,0,0,0,0,0,0,0,0,0,0,60,0,0,0,0,0,0,0,0,0,0,0,0,0,0,0,0,0,0,0,0,0,0,0,0,0,0,0,0,0,0,0,0,0,0,0,0,0,0,0,0,0,0,0,0,0,0,0,0,0,0,0,0,0,0,0,0,0,0,0,0,0,0,0,0,0,72.3,29.15,0.24,0.240137221,0.057175529
# 4344,7922,69928,Tarumi T.,1991,nan,0,0,0,13.94026387,0,0,0,0,0,0,0,0,0,23.81869952,0,0,0,0,0,0,0,0,0,0,4.224422141,0,0,0,0,0,0,0,0,0,0,0,0,0,0,0,0.992699563,0,0,0,0,0,0,0,0,0,0,0,0,0,0,0,0,0,0,0,0,0,0,0,0,0,0,0,0,0,0,0,0,0,0.663599708,0,0,0,0,0,0,0,0,0,0,0,0,0,0,0,0,0,0,0,0,0,0,0,0,0,17.83684215,0,0,0,0,0,0,0,0,0,0,0,0,0,0,12.23877461,0,0,0,0,0,0,0,0,0,0,0,0,0,0,0,0,0,0,0,0,0,26.28469843,0,0,0,0,0,0,0,0,0,0,0,0,0,0,0,0,0,0,0,0,0,0,0,0,0,0,0,0,0,0,0,0,0,0,0,0,0,0,0,0,0,0,0,97,39.75,0.22,0.220125786,0.057175529
# 1030,11956,136026,Malmendier J.W.,1975,nan,0,0,0,15.54403876,0,0,0,0,0,0,0,0,0,33.89640729,0,0,0,0,0,0,0,0,0,0,0,0,0,0,8.320647334,0,0,0,0,0,0,0,0,0,0,0,0,0,0,0,0,0,0,0,0,0,0,0,0,0,0,0,0,0,0,0,0,0,0,0,0,0,0,0,0,0,0,0,0,0,0,0,0,0,0,0,0,0,0,0,0,0,0,0,0,0,0,42.23890662,0,0,0,0,0,0,0,0,0,0,0,0,0,0,0,0,0,0,0,0,0,0,0,0,0,0,0,0,0,0,0,0,0,0,0,0,0,0,0,0,0,0,0,0,0,0,0,0,0,0,0,0,0,0,0,0,0,0,0,0,0,0,0,0,0,0,0,0,0,0,0,0,0,0,0,0,0,0,0,0,0,0,0,0,0,0,0,0,0,106,41.08,0.29,0.290165531,0.057079542
# 851,7464,171165,Gurjev N.V.,1988,nan,0,0,0,0,3.389932201,0,0,0,0,0,0,0,0,0,0,16.09967801,0,0,0,0,0,0,0,0,0,0,0,0,0,0,0,0,0,0,0,0,0,0,0,0,0,0,0,0,0,0,0,0,0,0,0,0,0,0,0,0,0,0,0,0,0,0,0,0,0,0,0,0,0,0,0,0,0,0,0,0,0,0,0,0,0,4.236915262,0,0,0,0,0,0,22.87954241,0,0,0,0,0,0,0,0,0,0,0,0,0,0,0,5.084898302,0,0,0,0,0,0,0,0,0,0,0,0,0,0,0,0,0,0,0,0,0,0,0,0,0,0,0,0,0,0,0,0,0,0,0,0,0,0,0,0,0,0,0,0,0,0,0,0,0,0,0,0,0,0,0,0,0,0,0,0,0,0,0,0,0,0,0,0,0,0,0,0,0,0,48.30903382,0,59.5,22.97,0.295,0.29516761,0.056816924
# 568,7512,56764,Inoue H.,1991,nan,0,0,0,0,9,0,0,0,0,0,0,0,0,0,0,20,0,0,0,0,0,0,0,0,0,0,0,0,0,0,0,0,0,0,0,0,0,0,0,0,0,0,0,0,0,0,0,0,0,0,0,0,0,0,0,0,0,0,0,0,0,0,0,0,0,0,0,0,0,0,0,0,0,0,0,0,0,0,0,0,0,4,0,0,0,0,0,0,0,0,0,0,0,0,0,0,0,0,0,0,0,0,0,0,20,0,0,0,0,0,0,0,0,0,0,0,0,0,0,0,0,0,0,0,0,0,0,0,0,0,0,0,0,0,0,0,0,0,0,0,0,0,0,0,0,0,0,0,0,0,0,0,0,0,0,0,0,0,0,0,0,0,0,0,0,0,0,0,0,0,0,0,0,0,0,0,0,0,0,47,0,54.5,20.9,0.304,0.303827751,0.056660791
# 2494,3865,12555,Johnston R.A.,1975,nan,0,0,0,0,0,0,0,0,0,0,0,0,0,0,0,0,0,0,0,0,0,0,0,0,0,0,0,0,0,0,0,0,0,0,0,0,0,0,0,0,0,0,0,0,0,0,0,0,0,0,0,0,0,0,0,0,0,0,0,0,0,0,0,0,0,0,0,0,0,0,0,0,0,0,0,0,0,0,0,0,0,0,0,0,0,0,0,0,0,0,0,0,0,0,0,0,0,0,0,0,30,0,0,0,0,0,0,0,0,0,0,0,0,0,0,0,0,0,0,0,0,0,0,0,0,0,0,0,0,0,0,0,0,0,0,0,0,45,0,0,0,0,0,0,0,0,0,0,0,0,0,0,0,0,0,0,0,25,0,0,0,0,0,0,0,0,0,0,0,0,0,0,0,0,0,0,0,0,0,0,0,78.2,31.06,0.259,0.258853831,0.056435794
# 3414,28649,380932,Saddeek Y.B.,2004,nan,0,0,0,5.422462837,0,0,0,0,0,0,0,0,0,39.70696881,0,0,0,0,0,0,0,0,0,0,0,0,0,0,0,0,0,0,0,0,0,0,0,0,0,0,0,0,0,0,0,0,0,0,0,0,0,0,0,0,0,0,0,0,0,0,0,0,0,0,0,0,0,0,0,0,0,0,0,0,0,0,0,0,0,0,0,0,0,0,0,0,0,0,0,0,0,54.87056835,0,0,0,0,0,0,0,0,0,0,0,0,0,0,0,0,0,0,0,0,0,0,0,0,0,0,0,0,0,0,0,0,0,0,0,0,0,0,0,0,0,0,0,0,0,0,0,0,0,0,0,0,0,0,0,0,0,0,0,0,0,0,0,0,0,0,0,0,0,0,0,0,0,0,0,0,0,0,0,0,0,0,0,0,0,0,0,0,0,88,35.48,0.24,0.240135287,0.056369786
# 282,28749,373082,Hwa L.G.,2005,nan,0,0,0,0,0,0,0,0,0,0,0,0,0,0,0,0,0,0,0,0,0,0,0,0,0,0,0,0,0,0,0,0,0,0,0,0,0,0,0,0,0,0,0,0,0,0,0,0,0,0,0,0,0,13.07171961,0,0,0,0,0,0,65.35857805,0,0,0,0,0,0,0,0,0,0,0,0,0,0,0,0,0,0,21.56970234,0,0,0,0,0,0,0,0,0,0,0,0,0,0,0,0,0,0,0,0,0,0,0,0,0,0,0,0,0,0,0,0,0,0,0,0,0,0,0,0,0,0,0,0,0,0,0,0,0,0,0,0,0,0,0,0,0,0,0,0,0,0,0,0,0,0,0,0,0,0,0,0,0,0,0,0,0,0,0,0,0,0,0,0,0,0,0,0,0,0,0,0,0,0,0,0,0,0,0,0,0,99.7,37.76,0.32,0.320180085,0.056276483
# 1422,6692,39227,Gurjev N.V.,1983,nan,0,0,0,0,0,0,0,0,0,0,0,0,0,0,0,0,0,0,0,0,0,0,0,0,0,0,0,0,0,0,0,0,0,0,0,0,0,0,0,0,0,0,0,0,0,0,0,0,0,0,0,0,0,0,0,0,0,0,0,0,0,0,0,0,0,0,0,0,0,0,0,10.0056902,0,0,0,0,0,0,0,0,0,0,0,40.0106108,0,0,0,0,0,0,0,4.9800181,0,0,0,0,0,0,0,0,0,0,0,0,0,0,0,0,0,0,0,0,0,0,0,45.0036809,0,0,0,0,0,0,0,0,0,0,0,0,0,0,0,0,0,0,0,0,0,0,0,0,0,0,0,0,0,0,0,0,0,0,0,0,0,0,0,0,0,0,0,0,0,0,0,0,0,0,0,0,0,0,0,0,0,0,0,0,0,0,0,0,0,52,20.31,0.28,0.280157558,0.056270662
# 1423,6692,39234,Gurjev N.V.,1983,nan,0,0,0,0,0,0,0,0,0,0,0,0,0,0,0,0,0,0,0,0,0,0,0,0,0,0,0,0,0,0,0,0,0,0,0,0,0,0,0,0,0,0,0,0,0,0,0,0,0,0,0,0,0,0,0,0,0,0,0,0,0,0,0,0,0,0,0,0,0,0,0,19.923269,0,0,0,0,0,0,0,0,0,0,0,30.21734849,0,0,0,0,0,0,0,9.883644506,0,0,0,0,0,0,0,0,0,0,0,0,0,0,0,0,0,0,0,0,0,0,0,39.975738,0,0,0,0,0,0,0,0,0,0,0,0,0,0,0,0,0,0,0,0,0,0,0,0,0,0,0,0,0,0,0,0,0,0,0,0,0,0,0,0,0,0,0,0,0,0,0,0,0,0,0,0,0,0,0,0,0,0,0,0,0,0,0,0,0,52,20.31,0.28,0.280157558,0.056270662
# 4130,5486,6015,Lyubimov M.L.,1957,No.82,0,0,0,0,0,0,0,0,0,0,0,0,0,0,0,0,0,0,0,0,0,0,0,0,6.112127183,0,0,0,0,0,0,0,0,0,0,0,0,0,0,0,0,0,0,0,0,0,0,0,0,0,0,0,0,0,0,0,0,0,0,0,0,0,0,0,0,0,0,0,0,0,0,0,0,0,0,0,0,0,0,0,0,0,0,0,0,0,0,0,0,0,0,5.278400158,0,0,0,0,0,0,0,0,15.82764047,0,0,0,0,0,0,0,0,0,0,0,0,0,0,0,0,0,0,0,0,0,0,0,0,0,0,0,0,0,0,0,0,0,0,0,0,72.78183218,0,0,0,0,0,0,0,0,0,0,0,0,0,0,0,0,0,0,0,0,0,0,0,0,0,0,0,0,0,0,0,0,0,0,0,0,0,0,0,0,0,0,0,64.2,26.18,0.226,0.226126814,0.05611255
# 1962,12180,137605,Dumbaugh W.H.,1974,0,0,0,0,10,0,0,0,0,0,0,0,0,0,0,0,0,0,0,4.8,0,0,0,0,0,0,0,0,0,0,0,0,0,0,0,0,0,0,0,0,0,0,0,0,0,0,0,0,0,0,0,0,0,0,0,0,0,0,0,0,0,0,0,0,0,0,0,0,0,0,0,0,0,0,0,0,0,0,0,0,0,0,0,0,0,0,0,0,0,0,0,0,28.1,0,0,0,0,0,0,0,0,0,0,0,0,0,0,0,0,0,0,0,0,0,0,0,0,0,0,0,0,0,0,0,0,0,0,0,0,0,0,0,0,0,0,0,0,0,57.1,0,0,0,0,0,0,0,0,0,0,0,0,0,0,0,0,0,0,0,0,0,0,0,0,0,0,0,0,0,0,0,0,0,0,0,0,0,0,0,0,0,0,0,104,40.94,0.27,0.270151441,0.056089309
# 235,24381,189252,Hwa Luu0Gen,2000,nan,0,0,0,26.7,0,0,0,0,0,0,0,0,0,0,0,0,0,0,0,0,0,0,0,0,53.3,0,0,0,0,0,0,0,0,0,0,0,0,0,0,0,0,0,0,0,0,0,0,0,0,0,0,0,0,0,0,0,0,0,0,0,0,0,0,0,0,0,0,0,0,0,0,0,0,0,0,0,0,0,0,0,0,0,0,0,0,0,0,0,0,0,0,0,0,0,0,0,0,0,0,0,0,0,0,0,0,0,0,0,0,0,0,0,0,0,0,0,0,0,0,0,0,0,0,0,0,0,0,0,0,0,0,0,0,0,0,0,0,20,0,0,0,0,0,0,0,0,0,0,0,0,0,0,0,0,0,0,0,0,0,0,0,0,0,0,0,0,0,0,0,0,0,0,0,0,0,0,0,0,0,0,0,98,37.06,0.322,0.322180248,0.055977716
# 3321,8498,66756,Franklin B.,1985,nan,0,0,0,10.06286098,0,0,0,0,0,0,0,0,0,2.199464213,0,0,4.257133413,0,0,0,0,0,0,0,3.171064308,0,0,0,0,0,0,0,0,0,0,0,0,0,0,0,0,0,0,0,0,0,0,0,0,0,0,0,0,0,0,0,0,0,0,0,0,0,0,0,0,0,0,0,0,0,0,0,0,0,0,0,0,0,0,0,0,0,0,0,0,0,0,0,0,0,0,3.168972307,0,0,0,0,0,0,0,0,0,0,0,0,0,0,0,0,0,0,0,0,0,0,0,0,0,0,0,0.158077315,0,0,0,0,0,0,0,0,0,0,0,0,0,0,0,0,0,66.34420644,0,0,0,0,0,0,0,0,0,0,0,0,0,0,0,0,0,0,0,0,0,0,0,0,0,0,0,0,0,0,0,0,0,0,0,0,0,0,0,10.63822103,0,0,0,84,33.84,0.241,0.241134752,0.055913599
# 2434,39860,471119,Li Hong,2012,nan,0,0,0,4.22,0,0,0,0,0,0,0,0,0,1.29,0,0,3.37,0,0,0,0,0,0,0,1.7,0,0,0,0,0,0,0,0,0,0,0,0,0,0,0,0,0,0,0,0,0,0,0,0,0,0,0,0,0,0,0,0,0,0,0,0,0,0,0,0,0,0,0,0,0,0,10.73,0,0,0,0,0,0,0,1.7,0,0,0,2.5,0,0,0,0,0,0,0,9.18,0,0,0,0,0,0,0,0,7.62,0,0,0,0,0,1.72,0,0,0,0,0,0,0,0,50.69,0,0,0,0,0,0,0,0,0,0,0,0,0,0,0.35,0,0,0,0,0,0,1.29,0,0,0,0,0,0,0,0,0,0,0,0,0,0,0,2.15,0,0,0,0,0,0,0,0,0,0,0,0,0,0,0,0,0,0,1.49,0,0,0,0,0,0,0,0,59,23.41,0.26,0.260145237,0.055860415
# 4559,29546,369277,Li Liu En,2005,nan,0,0,0,12.9,0,0,0,0,0,0,0,0,0,9.7,0,0,0,0,0,0,0,0,0,0,9.8,0,0,0,0,0,0,0,0,0,0,0,0,0,0,0,0,0,0,0,0,0,0,0,0,0,0,0,0,0,0,0,0,0,0,0,0,0,0,0,0,0,0,0,0,0,0,0,0,0,0,0,0,0,0,0,0,0,0,0,0,0,0,0,0,0,0,2.6,0,0,0,0,0,0,0,0,0,0,0,0,0,0,0,0,0,0,0,0,0,0,0,0,0,0,0,0,0,0,0,0,0,0,0,0,0,0,0,0,0,0,0,0,0,63.9,0,0,0,0,0,0,0,0,0,1.1,0,0,0,0,0,0,0,0,0,0,0,0,0,0,0,0,0,0,0,0,0,0,0,0,0,0,0,0,0,0,0,0,0,74.9,30.82,0.215,0.215120052,0.0558381
# 3156,35795,429819,Ikenishi M.,2003,nan,0,0,0,3,0,0,0,0,0,0,0,0,0,0,0,0,3,0,0,0,0,0,0,0,18,0,0,0,0,0,0,0,0,0,0,0,0,0,0,0,0,0,0,0,0,0,0,0,0,0,0,0,0,0,0,0,0,0,0,0,0,0,0,0,0,0,0,0,0,0,0,5,0,0,0,0,0,0,0,0,0,0,0,0,0,0,0,0,0,0,0,0,0,0,0,0,0,0,0,0,4,0,0,0,0,0,0,0,0,0,0,0,0,0,0,0,0,0,0,0,0,0,0,0,0,0,0,0,0,0,0,0,0,0,0,0,0,62,0,0,0,0,0,0,0,0,0,0,0,0,0,0,0,0,0,0,0,1,0,0,0,0,0,0,0,0,0,0,0,0,0,0,0,0,0,0,0,0,0,0,4,83.2,33.41,0.245,0.245136187,0.055586437
# 2581,12263,125265,El0Mallawany R.,1994,nan,0,0,0,0,0,0,0,0,0,0,0,0,0,0,0,0,0,0,0,0,0,0,0,0,0,0,0,0,0,0,0,0,0,0,0,0,0,0,0,0,0,0,0,0,0,0,0,0,0,0,0,0,0,0,0,0,0,0,0,0,0,0,0,0,0,0,0,0,0,0,0,0,0,0,0,0,0,0,0,0,0,0,0,0,0,0,0,0,0,0,0,0,0,0,0,0,0,20,0,0,0,0,0,0,0,0,0,0,0,0,0,0,0,0,0,0,0,0,0,0,0,0,0,0,0,0,0,0,0,0,0,0,0,0,0,0,0,0,0,0,0,0,0,0,0,0,0,0,0,0,0,0,0,80,0,0,0,0,0,0,0,0,0,0,0,0,0,0,0,0,0,0,0,0,0,0,0,0,0,0,0,44,17.5,0.257,0.257142857,0.055586437
# 1831,7826,98715,Ashizuka M.,1983,nan,0,0,0,0,0,0,0,0,0,0,0,0,0,0,0,0,0,0,0,0,0,0,0,0,50,0,0,0,0,0,0,0,0,0,0,0,0,0,0,0,0,0,0,0,0,0,0,0,0,0,0,0,0,0,0,0,0,0,0,0,0,0,0,0,0,0,0,0,0,0,0,0,0,0,0,0,0,0,0,0,0,0,0,0,0,0,0,0,0,0,0,0,0,0,0,0,0,0,0,0,0,0,0,0,0,0,0,0,0,0,0,0,0,0,0,50,0,0,0,0,0,0,0,0,0,0,0,0,0,0,0,0,0,0,0,0,0,0,0,0,0,0,0,0,0,0,0,0,0,0,0,0,0,0,0,0,0,0,0,0,0,0,0,0,0,0,0,0,0,0,0,0,0,0,0,0,0,0,0,0,0,55.3,21.74,0.272,0.271849126,0.05546837
# 2619,8696,80071,Vaills Y.,1992,nan,0,0,0,0,0,0,0,0,0,0,0,0,0,0,0,0,0,0,0,0,0,0,0,0,17.64706,0,0,0,0,0,0,0,0,0,0,0,0,0,0,0,0,0,0,0,0,0,0,0,0,0,0,0,0,0,0,0,0,0,0,0,0,0,0,0,0,0,0,0,0,0,0,0,0,0,0,0,0,0,0,0,0,0,0,0,0,0,0,0,0,0,0,0,0,0,0,0,0,0,0,0,17.64706,0,0,0,0,0,0,0,0,0,0,0,0,0,0,0,0,0,0,0,0,0,0,0,0,0,0,0,0,0,0,0,0,0,0,0,0,64.70588,0,0,0,0,0,0,0,0,0,0,0,0,0,0,0,0,0,0,0,0,0,0,0,0,0,0,0,0,0,0,0,0,0,0,0,0,0,0,0,0,0,0,0,76.7,30.53,0.256,0.2561415,0.055273501
# 2694,1965,110887,Kisin B.I.,1959,TK3,0,0,0,3.536652379,0,0,0,0.257900101,0,0,0,0,0,21.50003839,0,0,22.38700873,0,0,0,0,0,0,0,0,0,0,0,0,0,0,0,0,0,0,0,0,0,0,0,0,0,0,0,0,0,0,0,0,0,0,0,0,0,0,0,0,0,0,0,0,0,0,0,0,0,0,0,0,0,0,0,0,0,0,0,0,0,0,0,0,0,0,0,0,0,0,0,0,0,0,0,0,0,0,0,0,0,0,0,0,0,0,0,0,0,0,0,0,0,0,0,0,0,0,0,0,0,0,0,0,0,0,0,0,0,0,0,0,0,0.087530034,0,0,0,0,0,0,52.23087037,0,0,0,0,0,0,0,0,0,0,0,0,0,0,0,0,0,0,0,0,0,0,0,0,0,0,0,0,0,0,0,0,0,0,0,0,0,0,0,0,0,0,0,83.3,33.21,0.254,0.254140319,0.055243772
# 2447,39860,471134,Li Hong,2012,nan,0,0,0,4.689523919,0,0,0,0,0,0,0,0,0,0,0,0,3.749619338,0,0,0,0,0,0,0,1.889808146,0,0,0,0,0,0,0,0,0,0,0,0,0,0,0,0,0,0,0,0,0,0,0,0,0,0,0,0,0,0,0,0,0,0,0,0,0,0,0,0,0,0,0,0,0,0,11.92879199,0,0,0,0,0,0,0,1.439997826,0,0,0,2.779717803,0,0,0,0,0,0,0,6.169373684,0,0,0,0,0,0,0,0,8.469140212,0,0,0,0,0,0,0,0.679898973,0,0,0,0,0,0,56.37427487,0,0,0,0,0,0,0,0,0,0,0,0,0,0,0.389999411,0,0,0,0,0,0,0,0,0,0,0,0,0,0,0,0,0,0,0,0,0,0,1.439853826,0,0,0,0,0,0,0,0,0,0,0,0,0,0,0,0,0,0,0,0,0,0,0,0,0,0,0,52.8,20.95,0.26,0.260143198,0.055076189
# 1063,27303,358085,Hwa L.G.,2004,nan,0,0,0,20,0,0,0,0,0,0,0,0,0,0,0,0,0,0,0,0,0,0,0,0,0,0,0,0,0,0,0,0,0,0,0,0,0,0,0,0,0,0,0,0,0,0,0,0,0,0,0,0,0,0,0,0,0,0,0,0,0,0,0,0,0,0,0,0,0,0,0,0,0,0,0,0,0,0,0,15,0,0,0,0,0,0,0,0,0,0,0,0,0,0,0,0,0,0,0,0,0,0,0,0,0,0,0,0,0,0,0,0,0,0,0,0,0,0,0,0,0,0,0,0,0,0,0,0,0,0,0,0,0,0,0,0,0,65,0,0,0,0,0,0,0,0,0,0,0,0,0,0,0,0,0,0,0,0,0,0,0,0,0,0,0,0,0,0,0,0,0,0,0,0,0,0,0,0,0,0,0,102,39.53,0.29,0.290159373,0.054956079
# 1120,38189,449942,Lee Seong Joo,2007,nan,0,0,0,38,0,0,0,0,0,0,0,0,0,0,0,0,10,0,0,0,0,0,0,0,52,0,0,0,0,0,0,0,0,0,0,0,0,0,0,0,0,0,0,0,0,0,0,0,0,0,0,0,0,0,0,0,0,0,0,0,0,0,0,0,0,0,0,0,0,0,0,0,0,0,0,0,0,0,0,0,0,0,0,0,0,0,0,0,0,0,0,0,0,0,0,0,0,0,0,0,0,0,0,0,0,0,0,0,0,0,0,0,0,0,0,0,0,0,0,0,0,0,0,0,0,0,0,0,0,0,0,0,0,0,0,0,0,0,0,0,0,0,0,0,0,0,0,0,0,0,0,0,0,0,0,0,0,0,0,0,0,0,0,0,0,0,0,0,0,0,0,0,0,0,0,0,0,0,0,0,0,102,39.53,0.29,0.290159373,0.054956079
# 231,8584,59565,Sudhakar Rao D.,1990,nan,0,0,0,0,0,0,0,0,0,0,0,0,0,0,0,0,0,0,0,0,0,0,0,0,0,0,0,0,0,0,0,0,0,0,0,0,0,0,0,0,0,0,0,0,0,0,0,0,0,0,0,0,0,0,0,0,0,0,0,0,0,0,0,0,0,0,0,0,0,0,0,0,0,0,0,0,0,0,0,0,0,0,0,0,0,0,0,0,0,0,0,0,0,0,0,0,0,0,0,0,44.20820558,0,0,0,0,0,0,0,0,0,0,0,0,0,0,41.36391586,0,0,0,0,0,0,0,0,0,0,0,0,0,0,0,0,0,0,0,0,0,0,0,0,0,0,0,0,0,0,0,0,0,0,0,0,0,0,0,0,0,0,0,0,0,0,0,0,0,0,0,0,0,0,0,0,0,0,0,0,0,14.42787856,0,0,0,63.2,23.9,0.322,0.322175732,0.054575223
# 265,12499,113880,Hwa Luu0Gen,1998,nan,0,0,0,0,0,0,0,0,0,0,0,0,0,0,0,0,0,0,0,0,0,0,0,0,0,0,0,0,0,0,0,0,0,0,0,0,0,0,0,0,0,0,0,0,0,0,0,0,0,0,0,0,0,20.88666065,0,0,0,0,0,0,63.29289954,0,0,0,0,0,0,0,0,0,0,0,0,0,0,0,0,0,0,15.82043981,0,0,0,0,0,0,0,0,0,0,0,0,0,0,0,0,0,0,0,0,0,0,0,0,0,0,0,0,0,0,0,0,0,0,0,0,0,0,0,0,0,0,0,0,0,0,0,0,0,0,0,0,0,0,0,0,0,0,0,0,0,0,0,0,0,0,0,0,0,0,0,0,0,0,0,0,0,0,0,0,0,0,0,0,0,0,0,0,0,0,0,0,0,0,0,0,0,0,0,0,0,103,39.01,0.32,0.320174314,0.054473212
# 269,12499,158123,Hwa Luu0Gen,1998,nan,0,0,0,0,0,0,0,0,0,0,0,0,0,0,0,0,0,0,0,0,0,0,0,0,0,0,0,0,0,0,0,0,0,0,0,0,0,0,0,0,0,0,0,0,0,0,0,0,0,0,0,0,0,25,0,0,0,0,0,0,50,0,0,0,0,0,0,0,0,0,0,0,0,0,0,0,0,0,0,25,0,0,0,0,0,0,0,0,0,0,0,0,0,0,0,0,0,0,0,0,0,0,0,0,0,0,0,0,0,0,0,0,0,0,0,0,0,0,0,0,0,0,0,0,0,0,0,0,0,0,0,0,0,0,0,0,0,0,0,0,0,0,0,0,0,0,0,0,0,0,0,0,0,0,0,0,0,0,0,0,0,0,0,0,0,0,0,0,0,0,0,0,0,0,0,0,0,0,0,0,0,103,39.01,0.32,0.320174314,0.054473212
# 288,28749,373094,Hwa L.G.,2005,nan,0,0,0,0,0,0,0,0,0,0,0,0,0,0,0,0,0,0,0,0,0,0,0,0,0,0,0,0,0,0,0,0,0,0,0,0,0,0,0,0,0,0,0,0,0,0,0,0,0,0,0,0,0,25,0,0,0,0,0,0,50,0,0,0,0,0,0,0,0,0,0,0,0,0,0,0,0,0,0,25,0,0,0,0,0,0,0,0,0,0,0,0,0,0,0,0,0,0,0,0,0,0,0,0,0,0,0,0,0,0,0,0,0,0,0,0,0,0,0,0,0,0,0,0,0,0,0,0,0,0,0,0,0,0,0,0,0,0,0,0,0,0,0,0,0,0,0,0,0,0,0,0,0,0,0,0,0,0,0,0,0,0,0,0,0,0,0,0,0,0,0,0,0,0,0,0,0,0,0,0,0,103,39.01,0.32,0.320174314,0.054473212
# 4067,5879,93252,Keshishyan T.N.,1978,nan,0,0,0,9.1,0,0,0,0,0,0,0,0,0,0,0,0,0,0,0,0,0,0,0,0,0,0,0,0,0,0,0,0,0,0,0,0,0,0,0,0,0,0,0,0,0,0,0,0,0,0,0,0,0,0,0,0,0,0,0,0,0,0,0,0,0,0,0,0,0,0,0,0,0,0,0,0,0,0,0,0,0,0,0,27.3,0,0,0,0,0,0,0,0,0,0,0,0,0,0,0,0,0,0,0,0,0,0,0,0,0,0,0,0,0,0,0,0,0,0,0,0,0,0,0,0,0,0,0,0,0,0,0,0,0,0,0,0,0,63.6,0,0,0,0,0,0,0,0,0,0,0,0,0,0,0,0,0,0,0,0,0,0,0,0,0,0,0,0,0,0,0,0,0,0,0,0,0,0,0,0,0,0,0,80,32.57,0.228,0.228124041,0.05440374
# 1040,12180,137617,Dumbaugh W.H.,1974,0,0,0,0,5.7,0,0,0,0,0,0,0,0,0,0,0,0,0,0,23,0,0,0,0,0,0,0,0,0,0,0,0,0,0,0,0,0,0,0,0,0,0,0,0,0,0,0,0,0,0,0,0,0,0,0,0,0,0,0,0,0,0,0,0,0,0,0,0,0,0,0,0,0,0,0,0,0,0,0,0,0,0,0,0,0,0,0,0,0,0,0,0,34.6,0,0,0,0,0,0,0,0,0,0,0,0,0,0,0,0,0,0,0,0,0,0,0,0,0,0,0,0,0,0,0,0,0,0,0,0,0,0,0,0,0,0,0,0,0,28.8,0,0,0,0,0,0,0,0,0,0,0,0,0,0,0,0,0,0,0,2.2,0,0,0,0,0,0,0,0,0,0,0,0,0,5.7,0,0,0,0,0,0,0,0,0,151,58.52,0.29,0.290157211,0.054210762
# 1070,28350,380305,Johnson J.,2005,nan,0,0,0,55,0,0,0,0,0,0,0,0,0,0,0,0,0,0,0,0,0,0,0,0,0,0,0,0,0,0,0,0,0,0,0,0,0,0,0,0,0,0,0,0,0,0,0,0,0,0,0,0,0,0,0,0,0,0,0,0,0,0,0,0,0,0,0,0,0,0,0,0,0,0,0,0,0,0,0,0,0,0,0,0,0,0,0,0,0,0,0,0,0,0,0,0,0,0,0,0,0,0,0,0,0,0,0,0,0,0,0,0,0,0,0,0,0,0,0,0,0,0,0,0,0,0,0,0,0,0,0,0,0,0,0,0,0,10,0,0,0,0,0,0,0,0,0,0,0,0,0,0,0,0,0,0,0,0,0,0,0,0,0,0,0,0,0,0,0,0,0,35,0,0,0,0,0,0,0,0,0,151,58.52,0.29,0.290157211,0.054210762
# 4028,23675,190642,Ohara K.,2000,nan,0,0,0,16.84219882,0,0,0,0.328799977,0,0,0,0,0,0,0,0,1.739390878,0,0,0,0,0,0,0,1.159957919,0,0,0,0,0,0,0,0,0,0,0,0,0,0,0,0,0,0,0,0,0,0.757799947,0,0,0,0,0,0,0,0,0,0,0,0,0,0,0,0,0,0,0,0,0,0,0,0,0,0,0,0,0,0,0,0,0,0,0,0,10.0135293,0,0,0,0,0,0,0,3.227807774,0,0,0,0,0,0,0,0,0,0,0,0,0,0,0,0,0,0,0,0,0,0,0,0,0,0,0,0,0,0,0,0,0,0,0,0,0,0,0,0,0,0,0,0,0,65.93051538,0,0,0,0,0,0,0,0,0,0,0,0,0,0,0,0,0,0,0,0,0,0,0,0,0,0,0,0,0,0,0,0,0,0,0,0,0,0,0,0,0,0,0,83.9,34.13,0.229,0.229123938,0.054121347
# 3599,38657,458657,Ikenishi M.,2005,nan,0,0,0,5,0,0,0,0,0,0,0,0,0,0,0,0,3,0,0,0,0,0,0,0,14,0,0,0,0,0,0,0,0,0,0,0,0,0,0,0,0,0,0,0,0,0,0,0,0,0,0,0,0,0,0,0,0,0,0,0,0,0,0,0,0,0,0,0,0,0,0,1.5,0,0,0,0,0,0,0,0,0,0,0,2,0,0,0,0,0,0,0,0,0,0,0,0,0,0,0,0,6.5,0,0,0,0,0,0,0,0,0,0,0,0,0,0,0,0,0,0,0,0,0,0,0,0,0,0,0,0,0,0,0,0,0,0,0,0,64,0,0,0,0,0,0,0,0,0,0,0,0,0,0,0,0,0,0,0,0,0,0,0,0,0,0,0,0,0,0,0,0,0,0,0,0,0,0,0,0,0,0,4,86.5,34.96,0.237,0.237128146,0.054070233
# 3455,39402,465110,Hojamberdiev M.,2012,nan,0,0,0,0,0,0,0,0,0,0,0,0,0,0,0,0,0,0,0,0,0,0,0,0,12.43373963,0,0,0,0,0,0,0,0,0,0,0,0,0,0,0,0,0,0,0,0,0,0,0,0,0,0,0,0,0,0,0,0,0,0,0,0,0,0,0,0,0,0,0,0,0,0,0,0,0,0,0,0,0,0,0,0,0,0,0,0,0,0,0,0,0,0,0,0,0,0,0,0,0,0,0,14.06226958,0,0,0,0,0,0,0,0,0,0,0,0,0,0,0,0,0,0,0,0,0,0,0,0,0,0,0,0,0,0,0,0,0,0,0,0,70.59436788,0,0,0,0,0,0,0,0,0,0,0,0,0,0,0,0,0,0,0,2.909622913,0,0,0,0,0,0,0,0,0,0,0,0,0,0,0,0,0,0,0,0,0,0,0,76.5,30.85,0.24,0.23987034,0.054024851
# 5079,27734,359603,Deriano S.,2004,nan,0,0,0,2,0,0,0,0,0,0,0,0,0,0,0,0,0,0,0,0,0,0,0,0,1,0,0,0,0,0,0,0,0,0,0,0,0,0,0,0,0,0,0,0,0,0,0,0,0,0,0,0,0,0,0,0,0,0,0,0,0,0,0,0,0,0,0,0,0,0,0,1,0,0,0,0,0,0,0,0,0,0,0,0,0,0,0,0,0,0,0,4,0,0,0,0,0,0,0,0,13,0,0,0,0,0,0,0,0,0,0,0,0,0,0,0,0,0,0,0,0,0,0,0,0,0,0,0,0,0,0,0,0,0,0,0,0,79,0,0,0,0,0,0,0,0,0,0,0,0,0,0,0,0,0,0,0,0,0,0,0,0,0,0,0,0,0,0,0,0,0,0,0,0,0,0,0,0,0,0,0,67.2,28.4,0.183,0.183098592,0.053875164
# 3459,39839,470638,Li Hong,2012,nan,0,0,0,9.83,0,0,0,0.12,0,0,0,0,0,5,0,0,0,0,0,0,0,0,0,0,0,0,0,0,0,0,0,0,0,0,0,0,0,0,0,0,0,0,0,0,0,0,0,0,0,0,0,0,0,0,0,0,0,0,0,0,0,0,0,0,0,0,0,0,0,0,0,0,0,0,0,0,0,0,0,3.19,0,0,0,14.59,0,0,0,0,0,0,0,0,0,0,0,0,0,0,0,0,0,0,0,0,0,0,0,0,1,0,0,0,0,0,0,61.27,0,0,0,0,0,0,0,0,0,0,0,0,0,0,0,0,0,0,0,0,0,5,0,0,0,0,0,0,0,0,0,0,0,0,0,0,0,0,0,0,0,0,0,0,0,0,0,0,0,0,0,0,0,0,0,0,0,0,0,0,0,0,0,0,0,69.1,27.86,0.24,0.240129218,0.053840632
# 2554,31921,405209,Aitken B.G.,2007,nan,0,0,0,17.7306955,0,0,0,0,0,0,0,0,0,0,0,0,0.030018104,0,0,0,0,0,0,0,0,0,0,0,0,0,0,0,0,0,0,0,0,0,0,0,0,0,0,0,0,0,0,0,0,0,0,0,0,0,0,0,0,0,0,0,0,0,0,0,0,0,0,0,0,0,0,0,0,0,0,0,0,0,0,8.865027747,0,0,0,0,0,0,0,0,0,0,0,0,0,0,0,0,0,0,0,0,0,0,0,0,0,0,0,0,0,0,0,0,0,0,0,0,0,0,0,0,0,0,0,0,0,0,0,0,0,0,0,0,0,0,0,0,0,68.94158578,0,0,0,0,0,0,0,0,0,4.432672874,0,0,0,0,0,0,0,0,0,0,0,0,0,0,0,0,0,0,0,0,0,0,0,0,0,0,0,0,0,0,0,0,0,92,36.57,0.258,0.257861635,0.05362976
# 4369,17404,166472,El Khiati N.,1998,nan,0,0,0,0.548886464,0,0,0,0,0,0,0,0,0,0,0,0,0,0,0,0,0,0,0,0,11.64331924,0,0,0,0,0,0,0,0,0,0,0,0,0,0,0,0,0,0,0,0,0,0,0,0,0,0,0,0,0,0,0,0,0,0,0,0,0,0,0,0,0,0,0,0,0,0,1.914436876,0,0,0,0,0,0,0,0,0,0,0,0,0,0,0,0,0,0,0,3.085694799,0,0,0,0,0,0,0,0,7.123437537,0,0,0,0,0,0,0,0,0,0,0,0,0,0,0,0,0,0,0,0,0,0,0,0,0,0,0,0,0,0,0,0,0,0,0,0,72.03170532,0,0,0,0,0,0,0,0,0,2.340447848,0,0,0,0,0,0,0,0,0,0,0,0,0,0,0,0,0,0,0,0,0,0,0,0,0,0,0,0,0,0,0,0,1.312071915,78.6,32.21,0.22,0.220117976,0.053625356
# 3642,24933,302467,Shen G.0Q.,2002,nan,0,0,0,2.85,0,0,0,0,0,0,0,0,0,0,0,0,0,0,0,0,0,0,0,0,0,0,0,0,0,0,0,0,0,0,0,0,0,0,0,0,0,0,0,0,0,0,0,0,0,0,0,0,0,0,0,0,0,0,0,0,0,0,0,0,0,0,0,0,0,0,0,0,0,0,0,0,0,0,0,0,0,0,0,0,0,0,0,0,0,0,0,11.4,0,0,0,0,0,0,0,0,14.25,0,0,0,0,0,0,0,0,0,0,0,0,0,0,0,0,0,0,0,0,5,0,0,0,0,0,0,0,0,0,0,0,0,0,0,0,66.5,0,0,0,0,0,0,0,0,0,0,0,0,0,0,0,0,0,0,0,0,0,0,0,0,0,0,0,0,0,0,0,0,0,0,0,0,0,0,0,0,0,0,0,73.5,29.73,0.236,0.236125126,0.053019549
# 4542,1966,110933,Kisin B.I.,1959,F13,0,0,0,0,0,0,0,0.239600103,0,0,0,0,0,0,0,0,0,0,0,0,0,0,0,0,0,0,0,0,0,0,0,0,0,0,0,0,0,0,0,0,0,0,0,0,0,0,0,0,0,0,0,0,0,0,0,0,0,0,0,0,0,0,0,0,0,0,0,0,0,0,0,5.496519364,0,0,0,0,0,0,0,0,0,0,0,0,0,0,0,0,0,0,0,0,0,0,0,0,0,0,0,0,1.070980461,0,0,0,0,0,0,0,0,0,0,0,0,0,0,0,0,0,0,19.81919852,0,0,0,0,0,0,0,0,0,0,0.081330035,0,0,0,0,0,0,73.29237152,0,0,0,0,0,0,0,0,0,0,0,0,0,0,0,0,0,0,0,0,0,0,0,0,0,0,0,0,0,0,0,0,0,0,0,0,0,0,0,0,0,0,0,56.6,23.29,0.215,0.215113783,0.052922204
# 2663,6926,52757,Baikova L.G.,1993,nan,0,0,0,16.6838739,0,0,0,0,0,0,0,0,0,0,0,0,0,0,0,0,0,0,0,0,0,0,0,0,0,0,0,0,0,0,0,0,0,0,0,0,0,0,0,0,0,0,0,0,0,0,0,0,0,0,0,0,0,0,0,0,0,0,0,0,0,0,0,0,0,0,0,0,0,0,0,0,0,0,0,0,0,0,0,0,0,0,0,0,0,0,0,0,0,0,0,0,0,0,0,0,0,0,0,0,0,0,0,0,0,0,0,0,0,0,0,66.6355723,0,0,0,0,0,0,0,0,16.68055379,0,0,0,0,0,0,0,0,0,0,0,0,0,0,0,0,0,0,0,0,0,0,0,0,0,0,0,0,0,0,0,0,0,0,0,0,0,0,0,0,0,0,0,0,0,0,0,0,0,0,0,0,0,0,0,0,55,21.91,0.255,0.255134642,0.052800673
# 4656,10250,97568,Yuritsyn N.S.,1988,nan,0,0,0,0,0,0,0,0,0,0,0,0,0,14.3,0,0,0,0,0,0,0,0,0,0,0,0,0,0,0,0,0,0,0,0,0,0,0,0,0,0,0,0,0,0,0,0,0,0,0,0,0,0,0,0,0,0,0,0,0,0,0,0,0,0,0,0,0,0,0,0,0,0,0,0,0,0,0,0,0,0,0,0,0,0,0,0,0,0,0,0,0,0,0,0,0,0,0,0,0,0,13.2,0,0,0,0,0,0,0,0,0,0,0,0,0,0,0,0,0,0,0,0,0,0,0,0,0,0,0,0,0,0,0,0,0,0,0,0,72.5,0,0,0,0,0,0,0,0,0,0,0,0,0,0,0,0,0,0,0,0,0,0,0,0,0,0,0,0,0,0,0,0,0,0,0,0,0,0,0,0,0,0,0,76.6,31.65,0.21,0.210110585,0.052659294
# 1071,28350,380306,Johnson J.,2005,nan,0,0,0,55,0,0,0,0,0,0,0,0,0,0,0,0,0,0,0,0,0,0,0,0,0,0,0,0,0,0,0,0,0,0,0,0,0,0,0,0,0,0,0,0,0,0,0,0,0,0,0,0,0,0,0,0,0,0,0,0,0,0,0,0,0,0,0,0,0,0,0,0,0,0,0,0,0,0,0,0,0,0,0,0,0,0,0,0,0,0,0,0,0,0,0,0,0,0,0,0,0,0,0,0,0,0,0,0,0,0,0,0,0,0,0,0,0,0,0,0,0,0,0,0,0,0,0,0,0,0,0,0,0,0,0,0,0,15,0,0,0,0,0,0,0,0,0,0,0,0,0,0,0,0,0,0,0,0,0,0,0,0,0,0,0,0,0,0,0,0,0,30,0,0,0,0,0,0,0,0,0,147,56.97,0.29,0.290152712,0.052659294
# 1592,7836,74228,Higazy A.A.,1989,nan,0,0,0,0,0,0,0,0,0,0,0,0,0,0,0,0,0,0,0,0,0,0,0,0,0,0,0,0,0,0,0,0,0,0,0,0,0,0,0,0,0,0,0,0,0,0,0,0,0,0,0,0,0,0,0,0,0,0,0,0,0,0,0,0,0,0,0,0,0,0,0,0,0,0,0,0,0,0,0,0,0,0,0,0,0,0,0,0,0,0,0,0,0,0,0,0,0,0,0,0,0,0,0,0,0,0,0,0,0,0,0,0,0,0,0,85.98,0,0,0,0,0,0,0,0,0,0,0,0,0,0,0,0,0,0,0,0,0,0,0,0,0,0,0,0,0,0,0,0,0,0,0,0,0,0,0,0,0,0,0,0,0,0,0,0,0,0,0,0,0,0,0,0,0,0,0,0,0,14.02,0,0,0,38.6,15.1,0.278,0.278145695,0.052408404
# 4564,29935,400406,Siedel H.,1998,nan,0,0,0,0.591047604,0,0,0,0,0,0,0,0,0,0,0,0,0,0,0,0,0,0,0,0,12.89589009,0,0,0,0,0,0,0,0,0,0,0,0,0,0,0,0,0,0,0,0,0,0,0,0,0,0,0,0,0,0,0,0,0,0,0,0,0,0,0,0,0,0,0,0,0,0,0.191931701,0,0,0,0,0,0,0,0,0,0,0,0,0,0,0,0,0,0,0,0,0,0,0,0,0,0,0,0,10.69563007,0,0,0,0,0,0,0,0,0,0,0,0,0,0,0,0,0,0,0,0,0,0,0,0,0,0,0,0,0,0,0,0,0,0,0,0,75.62550053,0,0,0,0,0,0,0,0,0,0,0,0,0,0,0,0,0,0,0,0,0,0,0,0,0,0,0,0,0,0,0,0,0,0,0,0,0,0,0,0,0,0,0,71.4,29.38,0.215,0.215112321,0.052242468
# 4198,15409,132624,Petzoldt J.,1991,nan,0,0,0,17.95116621,0,0,0,0.175899963,0,0,0,0,0,0,0,0,0,0,0,0,0,0,0,0,0,0,0,0,0,0,0,0,0,0,0,0,0,0,0,0,0,0,0,0,0,0,0,0,0,0,0,0,0,0,0,0,0,0,0,0,0,0,0,0,0,0,0,0,0,0,0,0,0,0,0,0,0,0,0,0,0,0,0,8.966689108,0,0,0,0,0,0,0,1.899382599,0,0,0,0,0,0,0,0,0.673719958,0,0,0,0,0,0,0,0,0,0,0,0,0,0,3.579122245,0,0,0,0,0,0,0,0,0,0,0,0,0,0,0,0,0,0,0,0,0,61.38851705,0,0,0,0,0,0,0,0,0,0,0,0,0,0,0,0,0,0,0,2.439488485,0,0,0,0,0,0,0,0,0,0,0,0,0,0,0,0,0,0,0,1.881166603,0,0,1.04484778,83.7,34.16,0.225,0.225117096,0.052042675
# 4203,29650,369896,Jenaer Glaswerk,1969,nan,0,0,0,17.90728048,0,0,0,0.175400103,0,0,0,0,0,0,0,0,0,0,0,0,0,0,0,0,0,0,0,0,0,0,0,0,0,0,0,0,0,0,0,0,0,0,0,0,0,0,0,0,0,0,0,0,0,0,0,0,0,0,0,0,0,0,0,0,0,0,0,0,0,0,0,0,0,0,0,0,0,0,0,0,0,0,0,8.944767233,0,0,0,0,0,0,0,1.894739108,0,0,0,0,0,0,0,0,0.672072893,0,0,0,0,0,0,0,0,0,0,0,0,0,0,3.814919232,0,0,0,0,0,0,0,0,0,0,0,0,0,0,0,0,0,0,0,0,0,61.23843582,0,0,0,0,0,0,0,0,0,0,0,0,0,0,0,0,0,0,0,2.433524424,0,0,0,0,0,0,0,0,0,0,0,0,0,0,0,0,0,0,0,1.876567098,0,0,1.04229361,83.7,34.16,0.225,0.225117096,0.052042675
# 2249,6774,51307,Rabukhin A.I.,1992,nan,0,0,0,2.19,0,0,0,0,0,0,0,0,0,0,0,0,0,0,0,51.85,0,0,0,0,0,0,0,0,34.06,0,0,0,0,0,0,0,0,0,0,0,0,0,0,0,0,0,0,0,0,0,0,0,0,11.9,0,0,0,0,0,0,0,0,0,0,0,0,0,0,0,0,0,0,0,0,0,0,0,0,0,0,0,0,0,0,0,0,0,0,0,0,0,0,0,0,0,0,0,0,0,0,0,0,0,0,0,0,0,0,0,0,0,0,0,0,0,0,0,0,0,0,0,0,0,0,0,0,0,0,0,0,0,0,0,0,0,0,0,0,0,0,0,0,0,0,0,0,0,0,0,0,0,0,0,0,0,0,0,0,0,0,0,0,0,0,0,0,0,0,0,0,0,0,0,0,0,0,0,0,0,0,0,57.2,22.66,0.262,0.262135922,0.051878752
# 431,25712,352816,Wang Yuhu,1991,nan,0,0,0,0,30.40395251,0,0,0,0,0,0,0,0,0,0,10.71139248,0,0,0,0,0,0,0,20.50266535,0,0,0,0,0,0,0,0,0,0,0,0,0,0,0,0,0,0,0,0,0,0,0,0,0,0,0,0,0,0,0,0,0,0,0,0,0,0,0,0,0,0,0,0,0,0,0,0,0,0,0,0,0,0,0,0,0,0,0,0,0,0,0,0,0,0,3.53545961,0,0,0,0,0,0,0,0,0,0,0,0,0,3.838499005,0,0,0,0,0,0,0,0,0,0,0,0,0,0,0,0,0,0,0,0,0,0,0,0,0,0,0,0,0,0,0,0,0,0,0,0,0,0,0,0,0,12.32160181,0,0,0,0,0,0,0,0,0,0,0,0,0,0,0,0,0,0,0,0,0,0,0,0,0,0,0,8.385090062,0,0,0,0,10.30133917,0,63.7,24.31,0.31,0.310160428,0.051750906
# 2604,40864,476666,Striepe S.,2013,nan,0,0,0,0,0,0,0,0,0,0,0,0,0,0,0,0,0,0,0,0,0,0,0,0,0,0,0,0,0,0,0,0,0,0,0,0,0,0,0,0,0,0,0,0,0,0,0,0,0,0,0,0,0,0,0,0,0,0,0,0,0,0,0,0,0,0,0,0,0,0,0,0,0,0,0,0,0,0,0,0,0,0,0,40,0,0,0,0,0,0,0,10,0,0,0,0,0,0,0,0,0,0,0,0,0,0,0,0,0,0,0,0,0,0,0,50,0,0,0,0,0,0,0,0,0,0,0,0,0,0,0,0,0,0,0,0,0,0,0,0,0,0,0,0,0,0,0,0,0,0,0,0,0,0,0,0,0,0,0,0,0,0,0,0,0,0,0,0,0,0,0,0,0,0,0,0,0,0,0,0,0,61.7,24.54,0.257,0.257131214,0.051056165
# 1039,12180,137604,Dumbaugh W.H.,1974,0,0,0,0,8.8,0,0,0,0,0,0,0,0,0,0,0,0,0,0,17.7,0,0,0,0,0,0,0,0,0,0,0,0,0,0,0,0,0,0,0,0,0,0,0,0,0,0,0,0,0,0,0,0,0,0,0,0,0,0,0,0,0,0,0,0,0,0,0,0,0,0,0,0,0,0,0,0,0,0,0,0,0,0,0,0,0,0,0,0,0,0,0,0,29.5,0,0,0,0,0,0,0,0,0,0,0,0,0,0,0,0,0,0,0,0,0,0,0,0,0,0,0,0,0,0,0,0,0,0,0,0,0,0,0,0,0,0,0,0,0,35.3,0,0,0,0,0,0,0,0,0,0,0,0,0,0,0,0,0,0,0,0,0,0,0,0,0,0,0,0,0,0,0,0,0,8.7,0,0,0,0,0,0,0,0,0,143,55.42,0.29,0.290147961,0.051021043
# 1042,12180,137623,Dumbaugh W.H.,1974,0,0,0,0,6.094211442,0,0,0,0,0,0,0,0,0,0,0,0,0,0,6.094211442,0,0,0,0,0,0,0,0,0,0,0,0,0,0,0,0,0,0,0,0,0,0,0,0,0,0,0,0,0,0,0,0,0,0,0,0,0,0,0,0,0,0,0,0,0,0,0,0,0,0,0,0,0,0,0,0,0,0,0,0,0,0,0,0,0,0,0,0,0,0,0,0,30.3711522,0,0,0,0,0,0,0,0,0,0,0,0,0,0,0,0,0,0,0,0,0,0,0,0,0,0,0,0,0,0,0,0,0,0,0,0,0,0,0,0,0,0,0,0,0,36.36546264,0,0,0,0,0,0,0,0,0,0,0,0,0,0,0,0,0,0,0,6.094211442,0,0,0,0,0,0,0,0,0,0,0,0,0,14.98075084,0,0,0,0,0,0,0,0,0,143,55.42,0.29,0.290147961,0.051021043
# 3548,14030,118696,Weber W.J.,1984,nan,0,0,0,0.932565473,0,0,0,0,0,0,0,0,0,9.378327759,0,0,0.124030276,0,0,0,0,0,0,0,4.747716916,0,0,0,0,0,0,0.162000099,0,0,0,0.020850013,0.051736202,0,0,0,0,0,0,0,0,0,0.01621001,0,0,0,0.039690024,0,0,0,0,0,0,0.001749001,0,0,0,0,0,0,0,0,0,0,0,0,0,0,0,0,0,0,0,0,0,0.021400013,0,0,0,0,0,0,0,0,0,0,0,4.875650994,0,0,0,0.160400099,0.445900274,0,0,0,16.7734803,0,0,0,0,0,0,0,0.067820042,0,0,0.084870052,0,0,0,0.196497721,0,0,0,0,0.170900105,0.019220012,0,0,0.01695001,0,0.009990006,0.252500155,0,0,0,0,0,0,0,0,0,57.92082557,0.012730008,0,0,0,0,0,0,0,0,0.14682279,0,0,0,0,0,0.043690447,0,0,0,2.698179657,0,0,0,0,0,0,0,0.06573004,0,0,0,0,0,0.01684001,0,0,0,0,0,0,0,0,0.524725922,81.7,33,0.238,0.237878788,0.050929463
# 4596,1966,110898,Kisin B.I.,1959,KF1,0,0,0,2.353832884,0,0,0,0,0,0,0,0,0,3.327714491,0,0,0,0,0,0,0,0,0,0,0,0,0,0,0,0,0,0,0,0,0,0,0,0,0,0,0,0,0,0,0,0,0,0,7.59401253,0,0,0,0,0,0,0,0,0,0,0,0,0,0,0,0,0,0,0,0,0,0,8.100187365,0,0,0,0,0,0,0,0,0,0,0,0,0,0,0,0,0,0,0,0,0,0,0,0,0,0,0,0,0,0,0,0,0,0,0,0,0,0,0,0,0,0,0,0,0,0,0,5.10909143,0,0,0,0,0,0,0,0,0,0,0,0,0,0,0,0,0,73.5151613,0,0,0,0,0,0,0,0,0,0,0,0,0,0,0,0,0,0,0,0,0,0,0,0,0,0,0,0,0,0,0,0,0,0,0,0,0,0,0,0,0,0,0,63.3,26.09,0.213,0.213108471,0.050925201
# 2759,7080,121846,Butler B.P.,1996,nan,0,0,0,11.17074706,0,0,0,0,0,0,0,0,0,0,0,0,0,0,0,0,0,0,0,0,11.31763715,0,0,0,0,0,0,0,0,0,0,0,0,0,0,0,0,0,0,0,0,0,0,0,8.079005105,0,0.682700431,0,0,0,0,0,0,0,0,0,0,0,0,0,0,0,0,0,0,0,0,0.911722676,0,0,0,0,0,0,0,0,0,0,0,1.080316683,0,0,0,0,0,0,0,3.400213149,0,0,0,0,0,0,0,0,9.424331955,0,0,0,0,0,0,0,0,0,0,0,0,0,0,0,0,0,0,0.008186614,0,0,0,0,0,0,0,0,0,0,0,0,0,0,0,0,0,53.3314537,0,0,0,0,0,0,0,0,0,0.593685475,0,0,0,0,0,0,0,0,0,0,0,0,0,0,0,0,0,0,0,0,0,0,0,0,0,0,0,0,0,0,0,0,0,83.6,33.39,0.252,0.251871818,0.050865909
# 3145,8498,66753,Franklin B.,1985,nan,0,0,0,8.562109283,0,0,0,0,0,0,0,0,0,3.198134106,0,0,4.25538514,0,0,0,0,0,0,0,3.178904105,0,0,0,0,0,0,0,0,0,0,0,0,0,0,0,0,0,0,0,0,0,0,0,0,0,0,0,0,0,0,0,0,0,0,0,0,0,0,0,0,0,0,0,0,0,0,0,0,0,0,0,0,0,0,0,0,0,0,0,0,0,0,0,0,0,0,3.181733105,0,0,0,0,0,0,0,0,0,0,0,0,0,0,0,0,0,0,0,0,0,0,0,0,0,0,0,0.157841705,0,0,0,0,0,0,0,0,0,0,0,0,0,0,0,0,0,64.82639214,0,0,0,0,0,0,0,0,0,0,0,0,0,0,0,0,0,0,0,0,0,0,0,0,0,0,0,0,0,0,0,0,0,0,0,0,0,0,0,12.63950042,0,0,0,83,33.33,0.245,0.245124512,0.050821409
# 3146,8498,66754,Franklin B.,1985,nan,0,0,0,8.57392,0,0,0,0,0,0,0,0,0,3.207283,0,0,4.263618,0,0,0,0,0,0,0,3.18047,0,0,0,0,0,0,0,0,0,0,0,0,0,0,0,0,0,0,0,0,0,0,0,0,0,0,0,0,0,0,0,0,0,0,0,0,0,0,0,0,0,0,0,0,0,0,0,0,0,0,0,0,0,0,0,0,0,0,0,0,0,0,0,0,0,0,3.188189,0,0,0,0,0,0,0,0,0,0,0,0,0,0,0,0,0,0,0,0,0,0,0,0,0,0,0,0,0,0,0,0,0,0,0,0,0,0,0,0,0,0,0,0,0,64.93019,0,0,0,0,0,0,0,0,0,0,0,0,0,0,0,0,0,0,0,0,0,0,0,0,0,0,0,0,0,0,0,0,0,0,0,0,0,0,0,12.65633,0,0,0,83,33.33,0.245,0.245124512,0.050821409
# 4556,29546,369273,Li Liu En,2005,nan,0,0,0,14.7,0,0,0,0,0,0,0,0,0,6.3,0,0,0,0,0,0,0,0,0,0,7.3,0,0,0,0,0,0,0,0,0,0,0,0,0,0,0,0,0,0,0,0,0,0,0,0,0,0,0,0,0,0,0,0,0,0,0,0,0,0,0,0,0,0,0,0,0,0,0,0,0,0,0,0,0,0,0,0,0,0,0,0,0,0,0,0,0,0,6.3,0,0,0,0,0,0,0,0,0,0,0,0,0,0,0,0,0,0,0,0,0,0,0,0,0,0,0,0,0,0,0,0,0,0,0,0,0,0,0,0,0,0,0,0,0,63.3,0,0,0,0,0,0,0,0,0,2.1,0,0,0,0,0,0,0,0,0,0,0,0,0,0,0,0,0,0,0,0,0,0,0,0,0,0,0,0,0,0,0,0,0,80.1,32.96,0.215,0.215109223,0.050801535
# 4561,29546,369279,Li Liu En,2005,nan,0,0,0,13.90000154,0,0,0,0,0,0,0,0,0,6.300000699,0,0,0,0,0,0,0,0,0,0,8.399999932,0,0,0,0,0,0,0,0,0,0,0,0,0,0,0,0,0,0,0,0,0,0,0,0,0,0,0,0,0,0,0,0,0,0,0,0,0,0,0,0,0,0,0,0,0,0,0,0,0,0,0,0,0,0,0,0,0,0,0,0,0,0,0,0,0,0,6.300000699,0,0,0,0,0,0,0,0,0,0,0,0,0,0,0,0,0,0,0,0,0,0,0,0,0,0,0,0,0,0,0,0,0,0,0,0,0,0,0,0,0,0,0,0,0,64.09999712,0,0,0,0,0,0,0,0,0,1.000000011,0,0,0,0,0,0,0,0,0,0,0,0,0,0,0,0,0,0,0,0,0,0,0,0,0,0,0,0,0,0,0,0,0,80.1,32.96,0.215,0.215109223,0.050801535
# 3464,39858,471003,Ellison A.J.,2012,nan,0,0,0,12.33,0,0,0,0,0,0,0,0,0,4.46,0,0,1.4,0,0,0,0,0,0,0,5.09,0,0,0,0,0,0,0,0,0,0,0,0,0,0,0,0,0,0,0,0,0,0,0,0,0,0.03,0,0,0,0,0,0,0,0,0,0,0,0,0,0,0,0,0,0,0,0,0,0,0,0,0,0,0,0,0,0,0,0,0,0,0,0,0,0,0,0,5.19,0,0,0,0,0,0,0,0,0,0,0,0,0,0,0,0,0,0,0,0,0,0,0,0,0,0,0,0,0,0,0,0,0,0,0,0,0,0,0,0,0,0,0,0,0,67.86,0,0,0,0.08,0,0,0,0,0,3.55,0,0,0,0,0,0,0,0,0,0,0,0,0,0,0,0,0,0,0,0,0,0,0,0,0,0,0,0,0,0,0,0,0.009999999,81.6,32.9,0.24,0.240121581,0.050658561
# 4689,32862,397492,Bhide A.,2007,nan,0,0,0,0,0,0,0,0,0,0,0,0,0,0,0,0,0,0,0,0,0,0,0,0,0,0,0,0,0,0,0,0,0,0,0,0,0,0,0,0,0,0,0,0,0,0,0,0,0,0,0,0,0,0,0,0,0,0,0,0,0,0,0,0,0,0,0,0,0,0,0,0,0,0,0,0,0,0,0,0,0,0,0,0,0,0,0,0,0,0,0,0,0,0,0,0,0,0,0,0,50,0,0,0,0,0,0,0,0,0,0,0,0,0,0,50,0,0,0,0,0,0,0,0,0,0,0,0,0,0,0,0,0,0,0,0,0,0,0,0,0,0,0,0,0,0,0,0,0,0,0,0,0,0,0,0,0,0,0,0,0,0,0,0,0,0,0,0,0,0,0,0,0,0,0,0,0,0,0,0,0,45.5,18.8,0.21,0.210106383,0.050658561
# 3422,31146,392639,Nemilov S.V.,1971,nan,0,0,0,0,0,0,40,0,0,0,0,0,0,0,0,0,0,0,0,0,0,0,0,0,0,25,0,0,0,0,0,0,0,0,0,0,0,0,0,0,0,0,0,0,0,0,0,0,0,0,0,0,0,0,0,0,0,0,0,25,0,0,0,0,0,0,0,0,0,0,0,0,0,0,0,0,0,0,0,0,0,0,0,0,0,0,0,0,0,0,0,0,0,0,0,0,0,0,0,0,0,0,0,0,0,0,0,0,0,0,0,0,0,0,10,0,0,0,0,0,0,0,0,0,0,0,0,0,0,0,0,0,0,0,0,0,0,0,0,0,0,0,0,0,0,0,0,0,0,0,0,0,0,0,0,0,0,0,0,0,0,0,0,0,0,0,0,0,0,0,0,0,0,0,0,0,0,0,0,0,0,49,19.76,0.24,0.239878543,0.050607287
# 1790,20356,174606,Saunders G.A.,2001,nan,0,0,0,0,0,0,0,0,0,0,0,0,0,0,0,0,0,0,0,0,0,0,0,0,0,0,0,0,0,0,0,25.4,0,0,0,0,0,0,0,0,0,0,0,0,0,0,0,0,0,0,0,0,0,0,0,0,0,0,0,0,0,0,0,0,0,0,0,0,0,0,0,0,0,0,0,0,0,0,0,0,0,0,0,0,0,0,0,0,0,0,0,0,0,0,0,0,0,0,0,0,0,0,0,0,0,0,0,0,0,0,0,0,0,0,0,74.6,0,0,0,0,0,0,0,0,0,0,0,0,0,0,0,0,0,0,0,0,0,0,0,0,0,0,0,0,0,0,0,0,0,0,0,0,0,0,0,0,0,0,0,0,0,0,0,0,0,0,0,0,0,0,0,0,0,0,0,0,0,0,0,0,0,56.4,22.15,0.273,0.273137698,0.050438651
# 1815,213,20060,Polukhin V.N.,1983,nan,0,0,0,0,0,0,0,0,0,0,0,0,0,0,0,0,0,0,0,0,0,0,0,0,0,0,0,0,0,0,0,0,0,0,0,0,0,0,0,0,0,0,0,0,0,0,0,0,0,0,0,0,0,0,0,0,0,0,0,0,60.31362759,0,0,0,0,0,0,0,0,0,0,0,0,0,0,0,0,0,0,0,0,0,0,0,0,0,0,0,0,0,0,0,0,0,0,0,0,0,0,0,8.50422166,0,0,0,0,0,0,0,0,0,0,0,0,0,0,0,0,0,0,0,0,0,0,0,0,0,0,0,0,0,0,0,0,0,0,0,0,8.50422166,0,0,0,0,0,0,0,0,0,0,0,0,0,0,0,0,0,0,0,0,0,0,0,0,0,0,0,0,0,0,0,0,0,0,0,0,0,0,0,22.67792909,0,0,0,66.9,26.3,0.272,0.271863118,0.050324312
# 1046,24395,189338,Muthupari S.,1996,nan,0,0,0,0,0,0,0,0,0,0,0,0,0,0,0,0,0,0,0,0,0,0,0,0,0,0,0,0,0,0,0,0,0,0,0,0,0,0,0,0,0,0,0,0,0,0,0,0,0,0,0,0,0,0,0,0,0,0,0,0,0,0,0,0,0,0,0,0,0,0,0,0,0,0,0,0,0,0,0,0,0,0,0,0,0,0,0,0,0,0,0,0,0,0,0,0,0,0,0,0,30,0,0,0,0,0,0,0,0,0,0,0,0,0,0,20,0,0,0,0,0,0,0,0,0,0,0,0,0,0,0,0,0,0,0,0,0,0,0,0,0,0,0,0,0,0,0,0,0,0,0,0,0,0,0,0,0,0,0,0,0,0,0,0,0,0,0,0,0,50,0,0,0,0,0,0,0,0,0,0,0,53.4,20.7,0.29,0.289855072,0.049975012
# 3810,217,20164,Polukhin V.N.,1983,nan,0,0,0,0,0,0,0,0,0,0,0,0,0,0,0,0,0,0,0,0,0,0,0,0,0,0,0,0,0,0,0,0,0,0,0,0,0,0,0,0,0,0,0,0,0,0,0,0,0,0,0,0,0,0,0,0,0,0,0,0,64.10289077,0,0,0,0,0,0,0,0,0,0,0,0,0,0,0,0,0,0,0,0,0,0,0,0,0,0,0,0,0,0,0,0,0,0,0,0,0,0,0,9.038508639,0,0,0,0,0,0,0,0,0,0,0,0,0,0,0,0,0,0,0,0,0,0,0,0,0,0,0,0,0,17.82009195,0,0,0,0,0,0,9.038508639,0,0,0,0,0,0,0,0,0,0,0,0,0,0,0,0,0,0,0,0,0,0,0,0,0,0,0,0,0,0,0,0,0,0,0,0,0,0,0,0,0,0,0,51,20.7,0.232,0.231884058,0.049975012
# 2771,36766,438064,Saddeek Y.B.,2010,nan,0,0,0,0,0,0,0,0,0,0,0,0,0,50,0,0,0,0,0,0,0,0,0,0,0,0,0,0,0,0,0,0,0,0,0,0,0,0,0,0,0,0,0,0,0,0,0,0,0,0,0,0,0,0,0,0,0,0,0,0,0,0,0,0,0,0,0,0,0,0,0,0,0,0,0,0,0,0,0,0,0,0,0,0,0,0,0,0,0,0,0,0,0,0,0,0,0,0,0,0,25,0,0,0,0,0,0,0,0,0,0,0,0,0,0,0,0,0,0,25,0,0,0,0,0,0,0,0,0,0,0,0,0,0,0,0,0,0,0,0,0,0,0,0,0,0,0,0,0,0,0,0,0,0,0,0,0,0,0,0,0,0,0,0,0,0,0,0,0,0,0,0,0,0,0,0,0,0,0,0,0,58.9,23.52,0.252,0.25212585,0.049940611
# 5084,5836,74507,El0Mallawany R.,1988,nan,0,0,0,0,0,0,0,0,0,0,0,0,0,0,0,0,0,0,0,0,0,0,0,0,0,0,0,0,0,0,0,0,0,0,0,0,0,0,0,0,0,0,0,0,0,0,0,0,0,0,0,0,0,0,0,0,0,0,0,0,0,0,0,0,0,0,0,0,0,0,0,0,0,0,0,0,0,0,0,0,0,0,0,0,0,0,0,0,0,0,0,0,0,0,0,0,0,0,0,0,0,0,0,0,0,0,0,0,0,0,0,0,0,0,0,0,0,0,0,0,0,0,0,0,0,0,0,0,0,0,0,0,0,0,0,0,0,0,10,0,0,0,0,0,0,0,0,0,0,0,0,0,0,90,0,0,0,0,0,0,0,0,0,0,0,0,0,0,0,0,0,0,0,0,0,0,0,0,0,0,0,63.1,26.69,0.182,0.182090671,0.049819046
# 2072,34597,421664,Halimah M.K.,2005,nan,15,0,0,0,0,0,0,0,0,0,0,0,0,29.75,0,0,0,0,0,0,0,0,0,0,0,0,0,0,0,0,0,0,0,0,0,0,0,0,0,0,0,0,0,0,0,0,0,0,0,0,0,0,0,0,0,0,0,0,0,0,0,0,0,0,0,0,0,0,0,0,0,0,0,0,0,0,0,0,0,0,0,0,0,0,0,0,0,0,0,0,0,0,0,0,0,0,0,0,0,0,0,0,0,0,0,0,0,0,0,0,0,0,0,0,0,0,0,0,0,0,0,0,0,0,0,0,0,0,0,0,0,0,0,0,0,0,0,0,0,0,0,0,0,0,0,0,0,0,0,0,0,0,0,55.25,0,0,0,0,0,0,0,0,0,0,0,0,0,0,0,0,0,0,0,0,0,0,0,0,0,0,0,47.9,18.89,0.268,0.267866596,0.049777581
# 700,27303,358090,Hwa L.G.,2004,nan,0,0,0,20,0,0,0,0,0,0,0,0,0,0,0,0,0,0,0,0,0,0,0,0,0,0,0,0,0,0,0,0,0,0,0,0,0,0,0,0,0,0,0,0,0,0,0,0,0,0,0,0,0,0,0,0,0,0,0,0,0,0,0,0,0,0,0,0,0,0,0,0,0,0,0,0,0,0,0,25,0,0,0,0,0,0,0,0,0,0,0,0,0,0,0,0,0,0,0,0,0,0,0,0,0,0,0,0,0,0,0,0,0,0,0,0,0,0,0,0,0,0,0,0,0,0,0,0,0,0,0,0,0,0,0,0,0,55,0,0,0,0,0,0,0,0,0,0,0,0,0,0,0,0,0,0,0,0,0,0,0,0,0,0,0,0,0,0,0,0,0,0,0,0,0,0,0,0,0,0,0,105,40.38,0.3,0.300148588,0.04952947
# 736,38189,449941,Lee Seong Joo,2007,nan,0,0,0,38,0,0,0,0,0,0,0,0,0,0,0,0,5,0,0,0,0,0,0,0,57,0,0,0,0,0,0,0,0,0,0,0,0,0,0,0,0,0,0,0,0,0,0,0,0,0,0,0,0,0,0,0,0,0,0,0,0,0,0,0,0,0,0,0,0,0,0,0,0,0,0,0,0,0,0,0,0,0,0,0,0,0,0,0,0,0,0,0,0,0,0,0,0,0,0,0,0,0,0,0,0,0,0,0,0,0,0,0,0,0,0,0,0,0,0,0,0,0,0,0,0,0,0,0,0,0,0,0,0,0,0,0,0,0,0,0,0,0,0,0,0,0,0,0,0,0,0,0,0,0,0,0,0,0,0,0,0,0,0,0,0,0,0,0,0,0,0,0,0,0,0,0,0,0,0,0,0,105,40.38,0.3,0.300148588,0.04952947
# 745,39845,470744,Li Hong,2012,nan,0,0,0,18.92,0,0,0,0,0,0,0,0,0,12.35,0,0,0,0,0,0,0,0,0,0,0,0,0,0,0,0,0,0,0,0,0,0,0,0,0,0,0,0,0,0,0,0,0,0,0,0,0,0,0,0,0,0,0,0,0,0,0,0,0,0,0,0,0,0,0,0,0,0,0,0,0,0,0,0,0,20.31,0,0,0,0,0,0,0,0,0,0,0,0,0,0,0,0,0,0,0,0,0,0,0,0,0,0,0,0,0,0,0,0,0,0,0,0,0,0,0,0,0,0,0,0,0,0,0,0,0,0,0,0,0,0,0,0,0,46.42,0,0,0,0,0,0,0,0,0,0,0,0,0,0,0,0,0,0,0,0,0,0,0,0,0,0,0,0,0,0,0,0,0,0,2,0,0,0,0,0,0,0,0,105,40.38,0.3,0.300148588,0.04952947
# 749,39845,470748,Li Hong,2012,nan,0,0,0,18.92,0,0,0,0,0,0,0,0,0,12.35,0,0,0,0,0,0,0,0,0,0,0,0,0,0,0,0,0,0,0,0,0,0,0,0,0,0,0,0,0,0,0,0,0,0,0,0,0,0,0,0,0,0,0,0,0,0,0,0,0,0,0,0,0,0,0,0,0,0,0,0,0,0,0,0,0,18.31,0,0,0,0,0,0,0,0,0,0,0,0,0,0,0,0,0,0,0,0,0,0,0,0,0,0,0,0,4,0,0,0,0,0,0,0,0,0,0,0,0,0,0,0,0,0,0,0,0,0,0,0,0,0,0,0,0,46.42,0,0,0,0,0,0,0,0,0,0,0,0,0,0,0,0,0,0,0,0,0,0,0,0,0,0,0,0,0,0,0,0,0,0,0,0,0,0,0,0,0,0,0,105,40.38,0.3,0.300148588,0.04952947
# 750,39845,470749,Li Hong,2012,nan,0,0,0,18.93,0,0,0,0,0,0,0,0,0,12.36,0,0,0,0,0,0,0,0,0,0,0,0,0,0,0,0,0,0,0,0,0,0,0,0,0,0,0,0,0,0,0,0,0,0,0,0,0,0,0,0,0,0,0,0,0,0,0,0,0,0,0,0,0,0,0,0,0,0,0,0,0,0,0,0,0,21.83,0,0,0,0,0,0,0,0,0,0,0,0,0,0,0,0,0,0,0,0,0,0,0,0,0,0,0,0,0,0,0,0,0,0,0,0,0,0,0,0,0,0,0,0,0,0,0,0,0,0,0,0,0,0,0,0,0,46.45,0,0,0,0,0,0,0,0,0,0,0,0,0,0,0,0,0,0,0,0,0,0,0,0,0,0,0,0,0,0,0,0,0,0,0.43,0,0,0,0,0,0,0,0,105,40.38,0.3,0.300148588,0.04952947
# 447,28749,373081,Hwa L.G.,2005,nan,0,0,0,0,0,0,0,0,0,0,0,0,0,0,0,0,0,0,0,0,0,0,0,0,0,0,0,0,0,0,0,0,0,0,0,0,0,0,0,0,0,0,0,0,0,0,0,0,0,0,0,0,0,13.79329035,0,0,0,0,0,0,68.96647174,0,0,0,0,0,0,0,0,0,0,0,0,0,0,0,0,0,0,17.24023792,0,0,0,0,0,0,0,0,0,0,0,0,0,0,0,0,0,0,0,0,0,0,0,0,0,0,0,0,0,0,0,0,0,0,0,0,0,0,0,0,0,0,0,0,0,0,0,0,0,0,0,0,0,0,0,0,0,0,0,0,0,0,0,0,0,0,0,0,0,0,0,0,0,0,0,0,0,0,0,0,0,0,0,0,0,0,0,0,0,0,0,0,0,0,0,0,0,0,0,0,0,99.1,37.82,0.31,0.310153358,0.049470326
# 2642,40605,468543,Jingal R.,2012,nan,0,0,0,2.72,0,0,0,0,0,0,0,0,0,5.43,0,0,0,0,0,0,0,0,0,0,21.6,0,0,0,0,0,0,0,0,0,0,0,0,0,0,0,0,0,0,0,0,0,0,0,0,0,0,0,0,0,0,0,0,0,0,0,0,0,0,0,0,0,0,0,0,0,0,0,0,0,0,0,0,0,0,0,0,0,0,0,0,0,0,0,0,0,0,21.6,0,0,0,0,0,0,0,0,2.72,0,0,0,0,0,0,0,0,0,0,0,0,0,0,0,0,0,0,0,0,0,0,0,0,0,0,0,0,0,0,0,0,0,0,0,0,45.93,0,0,0,0,0,0,0,0,0,0,0,0,0,0,0,0,0,0,0,0,0,0,0,0,0,0,0,0,0,0,0,0,0,0,0,0,0,0,0,0,0,0,0,97.4,38.77,0.256,0.256125871,0.049168171
# 3417,30180,376644,Sanghera J.S.,2002,nan,0,0,0,0,0,0,40,0,0,0,0,0,0,0,0,0,0,0,0,0,0,0,0,0,0,0,0,0,0,0,0,0,0,0,0,0,0,0,0,0,0,0,0,0,0,0,0,0,0,0,0,0,0,0,0,0,0,0,0,0,0,0,0,0,0,0,0,0,0,0,0,0,0,0,0,0,0,0,0,0,0,0,0,0,0,0,0,0,0,0,0,0,0,0,0,0,0,0,0,0,0,0,0,0,0,0,0,0,0,0,0,0,0,0,0,0,0,0,0,0,0,0,0,0,0,0,0,0,60,0,0,0,0,0,0,0,0,0,0,0,0,0,0,0,0,0,0,0,0,0,0,0,0,0,0,0,0,0,0,0,0,0,0,0,0,0,0,0,0,0,0,0,0,0,0,0,0,0,0,0,0,16,6.451,0.24,0.240117811,0.049087997
# 274,24435,189496,Vijoy P.S.,1999,nan,0,0,0,0,0,0,0,0,0,0,0,0,0,75,0,0,0,0,0,0,0,0,0,0,0,0,5,0,0,0,0,0,0,0,0,0,0,0,0,0,0,0,0,0,0,0,0,0,0,0,0,0,0,0,0,0,0,0,0,0,0,0,0,0,0,0,0,0,0,0,0,0,0,0,0,0,0,0,0,0,0,0,0,20,0,0,0,0,0,0,0,0,0,0,0,0,0,0,0,0,0,0,0,0,0,0,0,0,0,0,0,0,0,0,0,0,0,0,0,0,0,0,0,0,0,0,0,0,0,0,0,0,0,0,0,0,0,0,0,0,0,0,0,0,0,0,0,0,0,0,0,0,0,0,0,0,0,0,0,0,0,0,0,0,0,0,0,0,0,0,0,0,0,0,0,0,0,0,0,0,0,54.1,20.49,0.32,0.320156174,0.048804295
# 759,5879,93243,Keshishyan T.N.,1978,nan,0,0,0,9.1,0,0,0,0,0,0,0,0,0,59.1,0,0,0,0,0,0,0,0,0,0,0,0,0,0,0,0,0,0,0,0,0,0,0,0,0,0,0,0,0,0,0,0,0,0,0,0,0,0,0,0,0,0,0,0,0,0,0,0,0,0,0,0,0,0,0,0,0,0,0,0,0,0,0,0,0,0,0,0,0,31.8,0,0,0,0,0,0,0,0,0,0,0,0,0,0,0,0,0,0,0,0,0,0,0,0,0,0,0,0,0,0,0,0,0,0,0,0,0,0,0,0,0,0,0,0,0,0,0,0,0,0,0,0,0,0,0,0,0,0,0,0,0,0,0,0,0,0,0,0,0,0,0,0,0,0,0,0,0,0,0,0,0,0,0,0,0,0,0,0,0,0,0,0,0,0,0,0,0,76,29.25,0.299,0.299145299,0.048595032
# 1437,8701,80147,Aleinikov F.K.,1962,nan,0,0,0,0,0,0,0,0,0,0,0,0,0,0,0,0,0,0,0,0,0,0,0,0,0,0,0,0,0,0,0,0,0,0,0,0,0,0,0,0,0,0,0,0,0,0,0,0,0,0,0,0,0,0,0,0,0,0,0,0,0,0,0,0,0,0,0,0,0,0,0,0,0,0,0,0,0,0,0,0,0,0,0,0,0,0,0,0,0,0,0,0,0,0,0,0,0,0,0,0,11.76471,0,0,0,0,0,0,0,0,0,0,0,0,0,0,0,0,0,0,0,0,0,0,0,0,0,0,0,0,0,0,0,0,0,0,0,0,58.82353,0,0,0,0,0,0,0,0,0,29.41176,0,0,0,0,0,0,0,0,0,0,0,0,0,0,0,0,0,0,0,0,0,0,0,0,0,0,0,0,0,0,0,0,0,75.4,29.45,0.28,0.280135823,0.048508368
# 2449,39860,471136,Li Hong,2012,nan,0,0,0,4.200425973,0,0,0,0,0,0,0,0,0,2.570261267,0,0,5.040512367,0,0,0,0,0,0,0,1.690171806,0,0,0,0,0,0,0,0,0,0,0,0,0,0,0,0,0,0,0,0,0,0,0,0,0,0,0,0,0,0,0,0,0,0,0,0,0,0,0,0,0,0,0,0,0,0,10.68108773,0,0,0,0,0,0,0,1.710002839,0,0,0,2.490253134,0,0,0,0,0,0,0,7.430755335,0,0,0,0,0,0,0,0,7.590771601,0,0,0,0,0,0,0,0.610101013,0,0,0,0,0,0,50.49513382,0,0,0,0,0,0,0,0,0,0,0,0,0,0,0.350000581,0,0,0,0,0,0,2.570261267,0,0,0,0,0,0,0,0,0,0,0,0,0,0,0,2.570261267,0,0,0,0,0,0,0,0,0,0,0,0,0,0,0,0,0,0,0,0,0,0,0,0,0,0,0,56,22.22,0.26,0.260126013,0.048466385
# 4092,292,21085,Karapetyan G.O.,1980,nan,0,0,0,0,0,0,0,0,0,0,0,0,0,0,0,0,0,0,0,0,0,0,0,0,0,0,0,0,0,0,0,0,0,0,0,0,0,0,0,0,0,0,0,0,0,0,0,0,0,0,0,0,0,0,0,0,0,0,0,0,0,0,0,0,0,0,0,0,0,0,0,0,0,0,0,0,0,0,0,0,0,0,0,49.75818498,0,0,0,0,0,0,0,0,0,0,0,0,0,0,0,0,0,0,0,0,0,0,0,0,0,0,0,0,0,0,0,0,0,0,0,0,0,0,0,0,0,0,0,0,0,0,0,0,0,0,0,0,0,50.24181502,0,0,0,0,0,0,0,0,0,0,0,0,0,0,0,0,0,0,0,0,0,0,0,0,0,0,0,0,0,0,0,0,0,0,0,0,0,0,0,0,0,0,0,87.6,35.7,0.227,0.226890756,0.048124977
# 2618,8696,80070,Vaills Y.,1992,nan,0,0,0,0,0,0,0,0,0,0,0,0,0,0,0,0,0,0,0,0,0,0,0,0,10.97561,0,0,0,0,0,0,0,0,0,0,0,0,0,0,0,0,0,0,0,0,0,0,0,0,0,0,0,0,0,0,0,0,0,0,0,0,0,0,0,0,0,0,0,0,0,0,0,0,0,0,0,0,0,0,0,0,0,0,0,0,0,0,0,0,0,0,0,0,0,0,0,0,0,0,0,21.95122,0,0,0,0,0,0,0,0,0,0,0,0,0,0,0,0,0,0,0,0,0,0,0,0,0,0,0,0,0,0,0,0,0,0,0,0,67.07317,0,0,0,0,0,0,0,0,0,0,0,0,0,0,0,0,0,0,0,0,0,0,0,0,0,0,0,0,0,0,0,0,0,0,0,0,0,0,0,0,0,0,0,71.8,28.58,0.256,0.256123163,0.048110567
