Repository: jacobergzhou/Poisson-Ratio

File: Poisson_ratio.csv (part 40 of 70)
,Code,Glass #,Author,Year,Trademark,Ag2O,AgI,Al,Al2O3,AlF3,AlN,As,As2O3,As2O5,As2S3,As2Se3,AsSe,B,B2O3,Ba,BaCl2,BaF2,BaO,Be,BeF2,BeO,Bi2O3,BiCl3,Br,C,Ca,CaF2,CaO,Cd,CdCl2,CdF2,CdO,Ce2O3,CeF3,CeO2,Cl,Co,Co3O4,CoO,Cr,Cr2O3,Cs,Cs2O,CsCl,CsF,Cu,Cu2O,CuO,Dy2O3,Er,Er2O3,ErF3,Eu,Eu2O3,EuF3,F,Fe,Fe2O3,FeO,Ga,Ga2O3,Ga2S3,Ga2Se3,GaF3,Gd2O3,GdF3,Ge,GeO2,GeS2,GeSe2,H2O,HfF4,HfO2,Hg,Ho2O3,I,InF3,K,K2O,K2S,K2SO4,KBr,KCl,KF,KHF2,La,La2O3,La2S3,LaF3,Li,Li2O,Li2S,Li2SO4,LiBr,LiCl,LiF,LiI,Mg,MgF2,MgO,Mn,Mn2O3,MnF2,MnO,MnO2,Mo,MoO2,MoO3,N,Na,Na2O,Na2S,Na2SO4,NaCl,NaF,NaPO3,Nb,Nb2O5,Nd,Nd2O3,NdF3,NH4NO3,Ni,NiO,O,OH,P,P2O5,Pb,PbCl2,PbF2,PbO,PdO,Pr2O3,Pr6O11,PrF3,R2O3,Rb2O,RbF,Rh2O3,RŒO,RuO2,S,Sb,Sb2O3,Sb2S3,Sc2O3,Se,Si,Si3N4,SiC,SiO2,Sm2O3,Sn,SnO,SnO2,SO2,SO3,Sr,SrCl2,SrF2,SrO,Ta2O3,Ta2O5,Tb2O3,TbF3,Te,TeO2,Th,ThF4,ThO2,Ti,TiO2,Tl,Tl2O,Tl2Se,TlSe,Tm2O3,U,U3O8,UO2,V,V2O5,VO6,WO3,Y,Y2O3,Yb2O3,YbF3,YF3,Zn,ZnCl2,ZnF2,ZnO,ZnSO4,Zr,ZrF4,ZrO2,Young's modulus E (GPa),Shear modulus G (GPa),Poisson's ratio v
3019,24933,302467,Shen G.-Q.,2002,,-,-,-,2.85,-,-,-,-,-,-,-,-,-,0.0,-,-,-,0.0,-,-,0.0,0.0,-,-,-,-,-,0.0,-,-,-,0.0,-,-,-,-,-,-,-,-,-,-,0.0,-,-,-,-,-,-,-,-,-,-,-,-,-,-,-,-,-,0.0,-,-,-,-,-,-,0.0,-,-,0.0,-,-,-,-,-,-,-,0.0,-,-,-,-,-,-,-,-,-,-,-,0.0,-,-,-,-,-,-,,-,11.4,-,-,-,-,-,-,-,-,-,-,14.25,-,-,-,-,-,-,-,-,-,-,-,-,-,-,-,-,0.0,-,-,-,0.0,-,5,-,-,7.85,-,-,-,100.0,-,-,-,-,-,-,-,-,-,-,66.5,-,-,-,-,-,-,-,-,-,0.0,-,-,-,-,-,0.0,-,-,-,-,0.0,-,-,-,-,-,-,-,-,-,-,-,0.0,-,-,-,-,-,-,-,-,0.0,-,-,-,0.0,73.5,29.73,0.236
3020,25073,350460,Giridhar A.,1980,,-,-,-,0.0,-,-,-,-,-,-,-,-,-,0.0,-,-,-,0.0,-,-,0.0,0.0,-,-,-,-,-,0.0,-,-,-,0.0,-,-,-,-,-,-,-,-,-,-,0.0,-,-,-,-,-,-,-,-,-,-,-,-,-,-,-,-,-,0.0,-,-,-,-,-,32,0.0,-,-,0.0,-,-,-,-,-,-,-,0.0,-,-,-,-,-,-,-,-,-,-,-,0.0,-,-,-,-,-,-,324.0,-,0.0,-,-,-,-,-,-,-,-,-,-,0.0,-,-,-,-,-,-,-,-,-,-,-,-,-,-,-,-,0.0,-,-,-,0.0,-,-,-,-,0.0,-,-,-,0.0,-,-,10,-,-,-,58,-,-,-,0.0,-,-,-,-,-,-,-,-,-,0.0,-,-,-,-,-,0.0,-,-,-,-,0.0,-,-,-,-,-,-,-,-,-,-,-,0.0,-,-,-,-,-,-,-,-,0.0,-,-,-,0.0,24.7,9.7,0.274
3021,25073,350461,Giridhar A.,1980,,-,-,-,0.0,-,-,-,-,-,-,-,-,-,0.0,-,-,-,0.0,-,-,0.0,0.0,-,-,-,-,-,0.0,-,-,-,0.0,-,-,-,-,-,-,-,-,-,-,0.0,-,-,-,-,-,-,-,-,-,-,-,-,-,-,-,-,-,0.0,-,-,-,-,-,30,0.0,-,-,0.0,-,-,-,-,-,-,-,0.0,-,-,-,-,-,-,-,-,-,-,-,0.0,-,-,-,-,-,-,346.0,-,0.0,-,-,-,-,-,-,-,-,-,-,0.0,-,-,-,-,-,-,-,-,-,-,-,-,-,-,-,-,0.0,-,-,-,0.0,-,-,-,-,0.0,-,-,-,0.0,-,-,10,-,-,-,60,-,-,-,0.0,-,-,-,-,-,-,-,-,-,0.0,-,-,-,-,-,0.0,-,-,-,-,0.0,-,-,-,-,-,-,-,-,-,-,-,0.0,-,-,-,-,-,-,-,-,0.0,-,-,-,0.0,21.4,8.4,0.275
3022,25073,350462,Giridhar A.,1980,,-,-,-,0.0,-,-,-,-,-,-,-,-,-,0.0,-,-,-,0.0,-,-,0.0,0.0,-,-,-,-,-,0.0,-,-,-,0.0,-,-,-,-,-,-,-,-,-,-,0.0,-,-,-,-,-,-,-,-,-,-,-,-,-,-,-,-,-,0.0,-,-,-,-,-,25,0.0,-,-,0.0,-,-,-,-,-,-,-,0.0,-,-,-,-,-,-,-,-,-,-,-,0.0,-,-,-,-,-,-,378.0,-,0.0,-,-,-,-,-,-,-,-,-,-,0.0,-,-,-,-,-,-,-,-,-,-,-,-,-,-,-,-,0.0,-,-,-,0.0,-,-,-,-,0.0,-,-,-,0.0,-,-,10,-,-,-,65,-,-,-,0.0,-,-,-,-,-,-,-,-,-,0.0,-,-,-,-,-,0.0,-,-,-,-,0.0,-,-,-,-,-,-,-,-,-,-,-,0.0,-,-,-,-,-,-,-,-,0.0,-,-,-,0.0,18.5,7.2,0.289
3023,25073,350464,Giridhar A.,1980,,-,-,-,0.0,-,-,-,-,-,-,-,-,-,0.0,-,-,-,0.0,-,-,0.0,0.0,-,-,-,-,-,0.0,-,-,-,0.0,-,-,-,-,-,-,-,-,-,-,0.0,-,-,-,-,-,-,-,-,-,-,-,-,-,-,-,-,-,0.0,-,-,-,-,-,20,0.0,-,-,0.0,-,-,-,-,-,-,-,0.0,-,-,-,-,-,-,-,-,-,-,-,0.0,-,-,-,-,-,-,264.0,-,0.0,-,-,-,-,-,-,-,-,-,-,0.0,-,-,-,-,-,-,-,-,-,-,-,-,-,-,-,-,0.0,-,-,-,0.0,-,-,-,-,0.0,-,-,-,0.0,-,-,10,-,-,-,70,-,-,-,0.0,-,-,-,-,-,-,-,-,-,0.0,-,-,-,-,-,0.0,-,-,-,-,0.0,-,-,-,-,-,-,-,-,-,-,-,0.0,-,-,-,-,-,-,-,-,0.0,-,-,-,0.0,17.6,6.8,0.293
3024,25073,350465,Giridhar A.,1980,,-,-,-,0.0,-,-,-,-,-,-,-,-,-,0.0,-,-,-,0.0,-,-,0.0,0.0,-,-,-,-,-,0.0,-,-,-,0.0,-,-,-,-,-,-,-,-,-,-,0.0,-,-,-,-,-,-,-,-,-,-,-,-,-,-,-,-,-,0.0,-,-,-,-,-,15,0.0,-,-,0.0,-,-,-,-,-,-,-,0.0,-,-,-,-,-,-,-,-,-,-,-,0.0,-,-,-,-,-,-,233.0,-,0.0,-,-,-,-,-,-,-,-,-,-,0.0,-,-,-,-,-,-,-,-,-,-,-,-,-,-,-,-,0.0,-,-,-,0.0,-,-,-,-,0.0,-,-,-,0.0,-,-,10,-,-,-,75,-,-,-,0.0,-,-,-,-,-,-,-,-,-,0.0,-,-,-,-,-,0.0,-,-,-,-,0.0,-,-,-,-,-,-,-,-,-,-,-,0.0,-,-,-,-,-,-,-,-,0.0,-,-,-,0.0,15.8,6.0,0.308
3025,25074,350468,Giridhar A.,1981,,-,-,-,0.0,-,-,-,-,-,-,-,-,-,0.0,-,-,-,0.0,-,-,0.0,0.0,-,-,-,-,-,0.0,-,-,-,0.0,-,-,-,-,-,-,-,-,-,-,0.0,-,-,-,-,-,-,-,-,-,-,-,-,-,-,-,-,-,0.0,-,-,-,-,-,20.84,0.0,-,-,0.0,-,-,-,-,-,-,-,0.0,-,-,-,-,-,-,-,-,-,-,-,0.0,-,-,-,-,-,-,348.0,-,0.0,-,-,-,-,-,-,-,-,-,-,0.0,-,-,-,-,-,-,-,-,-,-,-,-,-,-,-,-,0.0,-,-,-,0.0,-,-,-,-,0.0,-,-,-,0.0,-,-,15,-,-,-,64.16,-,-,-,0.0,-,-,-,-,-,-,-,-,-,0.0,-,-,-,-,-,0.0,-,-,-,-,0.0,-,-,-,-,-,-,-,-,-,-,-,0.0,-,-,-,-,-,-,-,-,0.0,-,-,-,0.0,18.5,7.1,0.297
3026,25074,350476,Giridhar A.,1981,,-,-,-,0.0,-,-,-,-,-,-,-,-,-,0.0,-,-,-,0.0,-,-,0.0,0.0,-,-,-,-,-,0.0,-,-,-,0.0,-,-,-,-,-,-,-,-,-,-,0.0,-,-,-,-,-,-,-,-,-,-,-,-,-,-,-,-,-,0.0,-,-,-,-,-,12.5,0.0,-,-,0.0,-,-,-,-,-,-,-,0.0,-,-,-,-,-,-,-,-,-,-,-,0.0,-,-,-,-,-,-,286.0,-,0.0,-,-,-,-,-,-,-,-,-,-,0.0,-,-,-,-,-,-,-,-,-,-,-,-,-,-,-,-,0.0,-,-,-,0.0,-,-,-,-,0.0,-,-,-,0.0,-,-,25,-,-,-,62.5,-,-,-,0.0,-,-,-,-,-,-,-,-,-,0.0,-,-,-,-,-,0.0,-,-,-,-,0.0,-,-,-,-,-,-,-,-,-,-,-,0.0,-,-,-,-,-,-,-,-,0.0,-,-,-,0.0,19.9,7.7,0.291
3027,25074,350477,Giridhar A.,1981,,-,-,-,0.0,-,-,-,-,-,-,-,-,-,0.0,-,-,-,0.0,-,-,0.0,0.0,-,-,-,-,-,0.0,-,-,-,0.0,-,-,-,-,-,-,-,-,-,-,0.0,-,-,-,-,-,-,-,-,-,-,-,-,-,-,-,-,-,0.0,-,-,-,-,-,16.67,0.0,-,-,0.0,-,-,-,-,-,-,-,0.0,-,-,-,-,-,-,-,-,-,-,-,0.0,-,-,-,-,-,-,310.0,-,0.0,-,-,-,-,-,-,-,-,-,-,0.0,-,-,-,-,-,-,-,-,-,-,-,-,-,-,-,-,0.0,-,-,-,0.0,-,-,-,-,0.0,-,-,-,0.0,-,-,20,-,-,-,63.33,-,-,-,0.0,-,-,-,-,-,-,-,-,-,0.0,-,-,-,-,-,0.0,-,-,-,-,0.0,-,-,-,-,-,-,-,-,-,-,-,0.0,-,-,-,-,-,-,-,-,0.0,-,-,-,0.0,19.1,7.4,0.296
3028,25090,302375,Ota R.,1978,,-,-,-,0.0,-,-,-,-,-,-,-,-,-,0.0,-,-,-,0.0,-,-,0.0,0.0,-,-,-,-,-,0.0,-,-,-,0.0,-,-,-,-,-,-,-,-,-,-,0.0,-,-,-,-,-,-,-,-,-,-,-,-,-,-,-,-,-,0.0,-,-,-,-,-,-,0.0,-,-,0.0,-,-,-,-,-,-,-,0.0,-,-,-,-,-,-,-,-,-,-,-,0.0,-,-,-,-,-,-,48.0,-,0.0,-,-,-,-,-,-,-,-,-,-,0.0,-,-,-,-,-,-,-,-,-,-,-,-,-,-,-,-,0.0,-,-,-,0.0,-,-,-,-,0.0,-,-,-,0.0,-,-,-,-,-,-,100,-,-,-,0.0,-,-,-,-,-,-,-,-,-,0.0,-,-,-,-,-,0.0,-,-,-,-,0.0,-,-,-,-,-,-,-,-,-,-,-,0.0,-,-,-,-,-,-,-,-,0.0,-,-,-,0.0,9.61,3.61,0.3310249
3029,25090,302376,Ota R.,1978,,-,-,-,0.0,-,-,-,-,-,-,-,-,-,0.0,-,-,-,0.0,-,-,0.0,0.0,-,-,-,-,-,0.0,-,-,-,0.0,-,-,-,-,-,-,-,-,-,-,0.0,-,-,-,-,-,-,-,-,-,-,-,-,-,-,-,-,-,0.0,-,-,-,-,-,5,0.0,-,-,0.0,-,-,-,-,-,-,-,0.0,-,-,-,-,-,-,-,-,-,-,-,0.0,-,-,-,-,-,-,74.0,-,0.0,-,-,-,-,-,-,-,-,-,-,0.0,-,-,-,-,-,-,-,-,-,-,-,-,-,-,-,-,0.0,-,-,-,0.0,-,-,-,-,0.0,-,-,-,0.0,-,-,-,-,-,-,95,-,-,-,0.0,-,-,-,-,-,-,-,-,-,0.0,-,-,-,-,-,0.0,-,-,-,-,0.0,-,-,-,-,-,-,-,-,-,-,-,0.0,-,-,-,-,-,-,-,-,0.0,-,-,-,0.0,10.2,3.88,0.3144329
3030,25090,302377,Ota R.,1978,,-,-,-,0.0,-,-,-,-,-,-,-,-,-,0.0,-,-,-,0.0,-,-,0.0,0.0,-,-,-,-,-,0.0,-,-,-,0.0,-,-,-,-,-,-,-,-,-,-,0.0,-,-,-,-,-,-,-,-,-,-,-,-,-,-,-,-,-,0.0,-,-,-,-,-,10,0.0,-,-,0.0,-,-,-,-,-,-,-,0.0,-,-,-,-,-,-,-,-,-,-,-,0.0,-,-,-,-,-,-,110.0,-,0.0,-,-,-,-,-,-,-,-,-,-,0.0,-,-,-,-,-,-,-,-,-,-,-,-,-,-,-,-,0.0,-,-,-,0.0,-,-,-,-,0.0,-,-,-,0.0,-,-,-,-,-,-,90,-,-,-,0.0,-,-,-,-,-,-,-,-,-,0.0,-,-,-,-,-,0.0,-,-,-,-,0.0,-,-,-,-,-,-,-,-,-,-,-,0.0,-,-,-,-,-,-,-,-,0.0,-,-,-,0.0,11.6,4.43,0.3092552
3031,25090,302378,Ota R.,1978,,-,-,-,0.0,-,-,-,-,-,-,-,-,-,0.0,-,-,-,0.0,-,-,0.0,0.0,-,-,-,-,-,0.0,-,-,-,0.0,-,-,-,-,-,-,-,-,-,-,0.0,-,-,-,-,-,-,-,-,-,-,-,-,-,-,-,-,-,0.0,-,-,-,-,-,15,0.0,-,-,0.0,-,-,-,-,-,-,-,0.0,-,-,-,-,-,-,-,-,-,-,-,0.0,-,-,-,-,-,-,144.0,-,0.0,-,-,-,-,-,-,-,-,-,-,0.0,-,-,-,-,-,-,-,-,-,-,-,-,-,-,-,-,0.0,-,-,-,0.0,-,-,-,-,0.0,-,-,-,0.0,-,-,-,-,-,-,85,-,-,-,0.0,-,-,-,-,-,-,-,-,-,0.0,-,-,-,-,-,0.0,-,-,-,-,0.0,-,-,-,-,-,-,-,-,-,-,-,0.0,-,-,-,-,-,-,-,-,0.0,-,-,-,0.0,12.8,4.89,0.3087935
3032,25090,302379,Ota R.,1978,,-,-,-,0.0,-,-,-,-,-,-,-,-,-,0.0,-,-,-,0.0,-,-,0.0,0.0,-,-,-,-,-,0.0,-,-,-,0.0,-,-,-,-,-,-,-,-,-,-,0.0,-,-,-,-,-,-,-,-,-,-,-,-,-,-,-,-,-,0.0,-,-,-,-,-,20,0.0,-,-,0.0,-,-,-,-,-,-,-,0.0,-,-,-,-,-,-,-,-,-,-,-,0.0,-,-,-,-,-,-,192.0,-,0.0,-,-,-,-,-,-,-,-,-,-,0.0,-,-,-,-,-,-,-,-,-,-,-,-,-,-,-,-,0.0,-,-,-,0.0,-,-,-,-,0.0,-,-,-,0.0,-,-,-,-,-,-,80,-,-,-,0.0,-,-,-,-,-,-,-,-,-,0.0,-,-,-,-,-,0.0,-,-,-,-,0.0,-,-,-,-,-,-,-,-,-,-,-,0.0,-,-,-,-,-,-,-,-,0.0,-,-,-,0.0,13.5,5.18,0.3030888
3033,25090,302380,Ota R.,1978,,-,-,-,0.0,-,-,-,-,-,-,-,-,-,0.0,-,-,-,0.0,-,-,0.0,0.0,-,-,-,-,-,0.0,-,-,-,0.0,-,-,-,-,-,-,-,-,-,-,0.0,-,-,-,-,-,-,-,-,-,-,-,-,-,-,-,-,-,0.0,-,-,-,-,-,25,0.0,-,-,0.0,-,-,-,-,-,-,-,0.0,-,-,-,-,-,-,-,-,-,-,-,0.0,-,-,-,-,-,-,253.0,-,0.0,-,-,-,-,-,-,-,-,-,-,0.0,-,-,-,-,-,-,-,-,-,-,-,-,-,-,-,-,0.0,-,-,-,0.0,-,-,-,-,0.0,-,-,-,0.0,-,-,-,-,-,-,75,-,-,-,0.0,-,-,-,-,-,-,-,-,-,0.0,-,-,-,-,-,0.0,-,-,-,-,0.0,-,-,-,-,-,-,-,-,-,-,-,0.0,-,-,-,-,-,-,-,-,0.0,-,-,-,0.0,15.6,6.11,0.2765957
3034,25090,302381,Ota R.,1978,,-,-,-,0.0,-,-,-,-,-,-,-,-,-,0.0,-,-,-,0.0,-,-,0.0,0.0,-,-,-,-,-,0.0,-,-,-,0.0,-,-,-,-,-,-,-,-,-,-,0.0,-,-,-,-,-,-,-,-,-,-,-,-,-,-,-,-,-,0.0,-,-,-,-,-,30,0.0,-,-,0.0,-,-,-,-,-,-,-,0.0,-,-,-,-,-,-,-,-,-,-,-,0.0,-,-,-,-,-,-,333.0,-,0.0,-,-,-,-,-,-,-,-,-,-,0.0,-,-,-,-,-,-,-,-,-,-,-,-,-,-,-,-,0.0,-,-,-,0.0,-,-,-,-,0.0,-,-,-,0.0,-,-,-,-,-,-,70,-,-,-,0.0,-,-,-,-,-,-,-,-,-,0.0,-,-,-,-,-,0.0,-,-,-,-,0.0,-,-,-,-,-,-,-,-,-,-,-,0.0,-,-,-,-,-,-,-,-,0.0,-,-,-,0.0,21.0,8.33,0.2605042
3035,25144,350525,Anan`ev A.V.,1998,,-,-,-,0.0,-,-,-,-,-,-,-,-,-,0.0,-,-,-,0.0,-,-,0.0,0.0,-,-,-,-,-,0.0,-,-,-,0.0,-,-,-,-,-,-,-,-,-,-,0.0,-,-,-,-,-,-,-,-,-,-,-,-,-,-,-,-,-,0.0,-,-,-,-,-,-,0.0,-,-,0.0,-,-,-,-,-,-,-,0.0,-,-,-,-,-,-,-,-,-,-,-,0.0,-,-,-,-,-,-,,-,0.0,-,-,-,-,-,-,-,-,-,-,0.0,-,-,-,-,-,-,-,-,-,-,-,-,-,-,-,-,0.0,-,-,-,0.0,-,-,-,-,0.0,-,-,-,100.0,-,-,-,-,-,-,-,-,-,-,100.0,-,-,-,-,-,-,-,-,-,0.0,-,-,-,-,-,0.0,-,-,-,-,0.0,-,-,-,-,-,-,-,-,-,-,-,0.0,-,-,-,-,-,-,-,-,0.0,-,-,-,0.0,72.8,31.2,0.166
3036,25144,350526,Anan`ev A.V.,1998,,-,-,-,0.0,-,-,-,-,-,-,-,-,-,0.0,-,-,-,0.0,-,-,0.0,0.0,-,-,-,-,-,0.0,-,-,-,0.0,-,-,-,-,-,-,-,-,-,-,0.0,-,-,-,-,-,-,-,-,-,-,-,-,-,-,-,-,-,0.0,-,-,-,-,-,-,0.0,-,-,0.0,-,-,-,-,-,-,-,0.0,-,-,-,-,-,-,-,-,-,-,-,0.0,-,-,-,-,-,-,,-,0.0,-,-,-,-,-,-,-,-,-,-,0.0,-,-,-,-,-,-,-,-,-,-,-,-,-,-,-,-,0.0,-,-,-,0.0,-,-,-,-,0.0,-,-,-,100.0,-,-,-,-,-,-,-,-,-,-,99.71,-,-,-,-,-,-,-,-,-,0.0,-,-,-,-,-,0.0,-,-,-,-,0.29,-,-,-,-,-,-,-,-,-,-,-,0.0,-,-,-,-,-,-,-,-,0.0,-,-,-,0.0,72.3,31.0,0.166
3037,25144,350527,Anan`ev A.V.,1998,,-,-,-,0.0,-,-,-,-,-,-,-,-,-,0.0,-,-,-,0.0,-,-,0.0,0.0,-,-,-,-,-,0.0,-,-,-,0.0,-,-,-,-,-,-,-,-,-,-,0.0,-,-,-,-,-,-,-,-,-,-,-,-,-,-,-,-,-,0.0,-,-,-,-,-,-,0.0,-,-,0.0,-,-,-,-,-,-,-,0.0,-,-,-,-,-,-,-,-,-,-,-,0.0,-,-,-,-,-,-,,-,0.0,-,-,-,-,-,-,-,-,-,-,0.0,-,-,-,-,-,-,-,-,-,-,-,-,-,-,-,-,0.0,-,-,-,0.0,-,-,-,-,0.0,-,-,-,100.0,-,-,-,-,-,-,-,-,-,-,99.62,-,-,-,-,-,-,-,-,-,0.0,-,-,-,-,-,0.0,-,-,-,-,0.38,-,-,-,-,-,-,-,-,-,-,-,0.0,-,-,-,-,-,-,-,-,0.0,-,-,-,0.0,72.0,30.9,0.166
3038,25144,350528,Anan`ev A.V.,1998,,-,-,-,0.0,-,-,-,-,-,-,-,-,-,0.0,-,-,-,0.0,-,-,0.0,0.0,-,-,-,-,-,0.0,-,-,-,0.0,-,-,-,-,-,-,-,-,-,-,0.0,-,-,-,-,-,-,-,-,-,-,-,-,-,-,-,-,-,0.0,-,-,-,-,-,-,0.0,-,-,0.0,-,-,-,-,-,-,-,0.0,-,-,-,-,-,-,-,-,-,-,-,0.0,-,-,-,-,-,-,,-,0.0,-,-,-,-,-,-,-,-,-,-,0.0,-,-,-,-,-,-,-,-,-,-,-,-,-,-,-,-,0.0,-,-,-,0.0,-,-,-,-,0.0,-,-,-,100.0,-,-,-,-,-,-,-,-,-,-,99.47,-,-,-,-,-,-,-,-,-,0.0,-,-,-,-,-,0.0,-,-,-,-,0.53,-,-,-,-,-,-,-,-,-,-,-,0.0,-,-,-,-,-,-,-,-,0.0,-,-,-,0.0,72.0,30.7,0.172
3039,25144,350529,Anan`ev A.V.,1998,,-,-,-,0.0,-,-,-,-,-,-,-,-,-,0.0,-,-,-,0.0,-,-,0.0,0.0,-,-,-,-,-,0.0,-,-,-,0.0,-,-,-,-,-,-,-,-,-,-,0.0,-,-,-,-,-,-,-,-,-,-,-,-,-,-,-,-,-,0.0,-,-,-,-,-,-,0.0,-,-,0.0,-,-,-,-,-,-,-,0.0,-,-,-,-,-,-,-,-,-,-,-,0.0,-,-,-,-,-,-,,-,0.0,-,-,-,-,-,-,-,-,-,-,0.0,-,-,-,-,-,-,-,-,-,-,-,-,-,-,-,-,0.0,-,-,-,0.0,-,-,-,-,0.0,-,-,-,100.0,-,-,-,-,-,-,-,-,-,-,99.02,-,-,-,-,-,-,-,-,-,0.0,-,-,-,-,-,0.0,-,-,-,-,0.98,-,-,-,-,-,-,-,-,-,-,-,0.0,-,-,-,-,-,-,-,-,0.0,-,-,-,0.0,70.5,29.6,0.19
3040,25144,350530,Anan`ev A.V.,1998,,-,-,-,0.0,-,-,-,-,-,-,-,-,-,0.0,-,-,-,0.0,-,-,0.0,0.0,-,-,-,-,-,0.0,-,-,-,0.0,-,-,-,-,-,-,-,-,-,-,0.0,-,-,-,-,-,-,-,-,-,-,-,-,-,-,-,-,-,0.0,-,-,-,-,-,-,0.0,-,-,0.0,-,-,-,-,-,-,-,0.0,-,-,-,-,-,-,-,-,-,-,-,0.0,-,-,-,-,-,-,,-,0.0,-,-,-,-,-,-,-,-,-,-,0.0,-,-,-,-,-,-,-,-,-,-,-,-,-,-,-,-,0.0,-,-,-,0.0,-,-,-,-,0.0,-,-,-,100.0,-,-,-,-,-,-,-,-,-,-,96.51,-,-,-,-,-,-,-,-,-,0.0,-,-,-,-,-,0.0,-,-,-,-,3.49,-,-,-,-,-,-,-,-,-,-,-,0.0,-,-,-,-,-,-,-,-,0.0,-,-,-,0.0,68.2,35.9,0.184
3041,25144,350531,Anan`ev A.V.,1998,,-,-,-,0.0,-,-,-,-,-,-,-,-,-,0.0,-,-,-,0.0,-,-,0.0,0.0,-,-,-,-,-,0.0,-,-,-,0.0,-,-,-,-,-,-,-,-,-,-,0.0,-,-,-,-,-,-,-,-,-,-,-,-,-,-,-,-,-,0.0,-,-,-,-,-,-,0.0,-,-,0.0,-,-,-,-,-,-,-,0.0,-,-,-,-,-,-,-,-,-,-,-,0.0,-,-,-,-,-,-,,-,0.0,-,-,-,-,-,-,-,-,-,-,0.0,-,-,-,-,-,-,-,-,-,-,-,-,-,-,-,-,0.0,-,-,-,0.0,-,-,-,-,0.0,-,-,-,100.0,-,-,-,-,-,-,-,-,-,-,96.0,-,-,-,-,-,-,-,-,-,0.0,-,-,-,-,-,0.0,-,-,-,-,4.0,-,-,-,-,-,-,-,-,-,-,-,0.0,-,-,-,-,-,-,-,-,0.0,-,-,-,0.0,67.8,28.8,0.178
3042,25144,350532,Anan`ev A.V.,1998,,-,-,-,0.0,-,-,-,-,-,-,-,-,-,0.0,-,-,-,0.0,-,-,0.0,0.0,-,-,-,-,-,0.0,-,-,-,0.0,-,-,-,-,-,-,-,-,-,-,0.0,-,-,-,-,-,-,-,-,-,-,-,-,-,-,-,-,-,0.0,-,-,-,-,-,-,0.0,-,-,0.0,-,-,-,-,-,-,-,0.0,-,-,-,-,-,-,-,-,-,-,-,0.0,-,-,-,-,-,-,,-,0.0,-,-,-,-,-,-,-,-,-,-,0.0,-,-,-,-,-,-,-,-,-,-,-,-,-,-,-,-,0.0,-,-,-,0.0,-,-,-,-,0.0,-,-,-,100.0,-,-,-,-,-,-,-,-,-,-,94.65,-,-,-,-,-,-,-,-,-,0.0,-,-,-,-,-,0.0,-,-,-,-,5.35,-,-,-,-,-,-,-,-,-,-,-,0.0,-,-,-,-,-,-,-,-,0.0,-,-,-,0.0,67.0,28.5,0.175
3043,25144,350533,Anan`ev A.V.,1998,,-,-,-,0.0,-,-,-,-,-,-,-,-,-,0.0,-,-,-,0.0,-,-,0.0,0.0,-,-,-,-,-,0.0,-,-,-,0.0,-,-,-,-,-,-,-,-,-,-,0.0,-,-,-,-,-,-,-,-,-,-,-,-,-,-,-,-,-,0.0,-,-,-,-,-,-,0.0,-,-,0.0,-,-,-,-,-,-,-,0.0,-,-,-,-,-,-,-,-,-,-,-,0.0,-,-,-,-,-,-,,-,0.0,-,-,-,-,-,-,-,-,-,-,0.0,-,-,-,-,-,-,-,-,-,-,-,-,-,-,-,-,0.0,-,-,-,0.0,-,-,-,-,0.0,-,-,-,100.0,-,-,-,-,-,-,-,-,-,-,94.3,-,-,-,-,-,-,-,-,-,0.0,-,-,-,-,-,0.0,-,-,-,-,5.7,-,-,-,-,-,-,-,-,-,-,-,0.0,-,-,-,-,-,-,-,-,0.0,-,-,-,0.0,66.6,28.3,0.177
3044,25178,302934,Sreeram A.N.,1991,,-,-,-,0.0,-,-,-,-,-,-,-,-,-,0.0,-,-,-,0.0,-,-,0.0,0.0,-,-,-,-,-,0.0,-,-,-,0.0,-,-,-,-,-,-,-,-,-,-,0.0,-,-,-,-,-,-,-,-,-,-,-,-,-,-,-,-,-,0.0,-,-,-,-,-,13.3,0.0,-,-,0.0,-,-,-,-,-,-,-,0.0,-,-,-,-,-,-,-,-,-,-,-,0.0,-,-,-,-,-,-,,-,0.0,-,-,-,-,-,-,-,-,-,-,0.0,-,-,-,-,-,-,-,-,-,-,-,-,-,-,-,-,0.0,-,-,-,0.0,-,-,-,-,0.0,-,-,-,0.0,-,-,13.3,-,-,-,73.4,-,-,-,0.0,-,-,-,-,-,-,-,-,-,0.0,-,-,-,-,-,0.0,-,-,-,-,0.0,-,-,-,-,-,-,-,-,-,-,-,0.0,-,-,-,-,-,-,-,-,0.0,-,-,-,0.0,18.1,7.08,0.281
3045,25178,302935,Sreeram A.N.,1991,,-,-,-,0.0,-,-,-,-,-,-,-,-,-,0.0,-,-,-,0.0,-,-,0.0,0.0,-,-,-,-,-,0.0,-,-,-,0.0,-,-,-,-,-,-,-,-,-,-,0.0,-,-,-,-,-,-,-,-,-,-,-,-,-,-,-,-,-,0.0,-,-,-,-,-,18.2,0.0,-,-,0.0,-,-,-,-,-,-,-,0.0,-,-,-,-,-,-,-,-,-,-,-,0.0,-,-,-,-,-,-,,-,0.0,-,-,-,-,-,-,-,-,-,-,0.0,-,-,-,-,-,-,-,-,-,-,-,-,-,-,-,-,0.0,-,-,-,0.0,-,-,-,-,0.0,-,-,-,0.0,-,-,18.2,-,-,-,63.6,-,-,-,0.0,-,-,-,-,-,-,-,-,-,0.0,-,-,-,-,-,0.0,-,-,-,-,0.0,-,-,-,-,-,-,-,-,-,-,-,0.0,-,-,-,-,-,-,-,-,0.0,-,-,-,0.0,20.3,7.97,0.277
3046,25178,302936,Sreeram A.N.,1991,,-,-,-,0.0,-,-,-,-,-,-,-,-,-,0.0,-,-,-,0.0,-,-,0.0,0.0,-,-,-,-,-,0.0,-,-,-,0.0,-,-,-,-,-,-,-,-,-,-,0.0,-,-,-,-,-,-,-,-,-,-,-,-,-,-,-,-,-,0.0,-,-,-,-,-,20,0.0,-,-,0.0,-,-,-,-,-,-,-,0.0,-,-,-,-,-,-,-,-,-,-,-,0.0,-,-,-,-,-,-,,-,0.0,-,-,-,-,-,-,-,-,-,-,0.0,-,-,-,-,-,-,-,-,-,-,-,-,-,-,-,-,0.0,-,-,-,0.0,-,-,-,-,0.0,-,-,-,0.0,-,-,20,-,-,-,60,-,-,-,0.0,-,-,-,-,-,-,-,-,-,0.0,-,-,-,-,-,0.0,-,-,-,-,0.0,-,-,-,-,-,-,-,-,-,-,-,0.0,-,-,-,-,-,-,-,-,0.0,-,-,-,0.0,21.8,8.69,0.257
3047,25178,302937,Sreeram A.N.,1991,,-,-,-,0.0,-,-,-,-,-,-,-,-,-,0.0,-,-,-,0.0,-,-,0.0,0.0,-,-,-,-,-,0.0,-,-,-,0.0,-,-,-,-,-,-,-,-,-,-,0.0,-,-,-,-,-,-,-,-,-,-,-,-,-,-,-,-,-,0.0,-,-,-,-,-,23.23,0.0,-,-,0.0,-,-,-,-,-,-,-,0.0,-,-,-,-,-,-,-,-,-,-,-,0.0,-,-,-,-,-,-,,-,0.0,-,-,-,-,-,-,-,-,-,-,0.0,-,-,-,-,-,-,-,-,-,-,-,-,-,-,-,-,0.0,-,-,-,0.0,-,-,-,-,0.0,-,-,-,0.0,-,-,13.26,-,-,-,63.51,-,-,-,0.0,-,-,-,-,-,-,-,-,-,0.0,-,-,-,-,-,0.0,-,-,-,-,0.0,-,-,-,-,-,-,-,-,-,-,-,0.0,-,-,-,-,-,-,-,-,0.0,-,-,-,0.0,20.2,7.96,0.271
3048,25178,302938,Sreeram A.N.,1991,,-,-,-,0.0,-,-,-,-,-,-,-,-,-,0.0,-,-,-,0.0,-,-,0.0,0.0,-,-,-,-,-,0.0,-,-,-,0.0,-,-,-,-,-,-,-,-,-,-,0.0,-,-,-,-,-,-,-,-,-,-,-,-,-,-,-,-,-,0.0,-,-,-,-,-,25,0.0,-,-,0.0,-,-,-,-,-,-,-,0.0,-,-,-,-,-,-,-,-,-,-,-,0.0,-,-,-,-,-,-,,-,0.0,-,-,-,-,-,-,-,-,-,-,0.0,-,-,-,-,-,-,-,-,-,-,-,-,-,-,-,-,0.0,-,-,-,0.0,-,-,-,-,0.0,-,-,-,0.0,-,-,10,-,-,-,65,-,-,-,0.0,-,-,-,-,-,-,-,-,-,0.0,-,-,-,-,-,0.0,-,-,-,-,0.0,-,-,-,-,-,-,-,-,-,-,-,0.0,-,-,-,-,-,-,-,-,0.0,-,-,-,0.0,18.5,7.28,0.273
3049,25178,302939,Sreeram A.N.,1991,,-,-,-,0.0,-,-,-,-,-,-,-,-,-,0.0,-,-,-,0.0,-,-,0.0,0.0,-,-,-,-,-,0.0,-,-,-,0.0,-,-,-,-,-,-,-,-,-,-,0.0,-,-,-,-,-,-,-,-,-,-,-,-,-,-,-,-,-,0.0,-,-,-,-,-,26.67,0.0,-,-,0.0,-,-,-,-,-,-,-,0.0,-,-,-,-,-,-,-,-,-,-,-,0.0,-,-,-,-,-,-,,-,0.0,-,-,-,-,-,-,-,-,-,-,0.0,-,-,-,-,-,-,-,-,-,-,-,-,-,-,-,-,0.0,-,-,-,0.0,-,-,-,-,0.0,-,-,-,0.0,-,-,6.693,-,-,-,66.63,-,-,-,0.0,-,-,-,-,-,-,-,-,-,0.0,-,-,-,-,-,0.0,-,-,-,-,0.0,-,-,-,-,-,-,-,-,-,-,-,0.0,-,-,-,-,-,-,-,-,0.0,-,-,-,0.0,18.8,7.47,0.263
3050,25178,302940,Sreeram A.N.,1991,,-,-,-,0.0,-,-,-,-,-,-,-,-,-,0.0,-,-,-,0.0,-,-,0.0,0.0,-,-,-,-,-,0.0,-,-,-,0.0,-,-,-,-,-,-,-,-,-,-,0.0,-,-,-,-,-,-,-,-,-,-,-,-,-,-,-,-,-,0.0,-,-,-,-,-,13.3,0.0,-,-,0.0,-,-,-,-,-,-,-,0.0,-,-,-,-,-,-,-,-,-,-,-,0.0,-,-,-,-,-,-,,-,0.0,-,-,-,-,-,-,-,-,-,-,0.0,-,-,-,-,-,-,-,-,-,-,-,-,-,-,-,-,0.0,-,-,-,0.0,-,-,-,-,0.0,-,-,-,0.0,-,-,23.3,-,-,-,63.4,-,-,-,0.0,-,-,-,-,-,-,-,-,-,0.0,-,-,-,-,-,0.0,-,-,-,-,0.0,-,-,-,-,-,-,-,-,-,-,-,0.0,-,-,-,-,-,-,-,-,0.0,-,-,-,0.0,21.6,8.55,0.269
3051,25178,302941,Sreeram A.N.,1991,,-,-,-,0.0,-,-,-,-,-,-,-,-,-,0.0,-,-,-,0.0,-,-,0.0,0.0,-,-,-,-,-,0.0,-,-,-,0.0,-,-,-,-,-,-,-,-,-,-,0.0,-,-,-,-,-,-,-,-,-,-,-,-,-,-,-,-,-,0.0,-,-,-,-,-,16.68,0.0,-,-,0.0,-,-,-,-,-,-,-,0.0,-,-,-,-,-,-,-,-,-,-,-,0.0,-,-,-,-,-,-,,-,0.0,-,-,-,-,-,-,-,-,-,-,0.0,-,-,-,-,-,-,-,-,-,-,-,-,-,-,-,-,0.0,-,-,-,0.0,-,-,-,-,0.0,-,-,-,0.0,-,-,16.68,-,-,-,66.63,-,-,-,0.0,-,-,-,-,-,-,-,-,-,0.0,-,-,-,-,-,0.0,-,-,-,-,0.0,-,-,-,-,-,-,-,-,-,-,-,0.0,-,-,-,-,-,-,-,-,0.0,-,-,-,0.0,20.3,7.99,0.273
3052,25178,302942,Sreeram A.N.,1991,,-,-,-,0.0,-,-,-,-,-,-,-,-,-,0.0,-,-,-,0.0,-,-,0.0,0.0,-,-,-,-,-,0.0,-,-,-,0.0,-,-,-,-,-,-,-,-,-,-,0.0,-,-,-,-,-,-,-,-,-,-,-,-,-,-,-,-,-,0.0,-,-,-,-,-,20,0.0,-,-,0.0,-,-,-,-,-,-,-,0.0,-,-,-,-,-,-,-,-,-,-,-,0.0,-,-,-,-,-,-,,-,0.0,-,-,-,-,-,-,-,-,-,-,0.0,-,-,-,-,-,-,-,-,-,-,-,-,-,-,-,-,0.0,-,-,-,0.0,-,-,-,-,0.0,-,-,-,0.0,-,-,10,-,-,-,70,-,-,-,0.0,-,-,-,-,-,-,-,-,-,0.0,-,-,-,-,-,0.0,-,-,-,-,0.0,-,-,-,-,-,-,-,-,-,-,-,0.0,-,-,-,-,-,-,-,-,0.0,-,-,-,0.0,17.8,6.98,0.276
3053,25178,302943,Sreeram A.N.,1991,,-,-,-,0.0,-,-,-,-,-,-,-,-,-,0.0,-,-,-,0.0,-,-,0.0,0.0,-,-,-,-,-,0.0,-,-,-,0.0,-,-,-,-,-,-,-,-,-,-,0.0,-,-,-,-,-,-,-,-,-,-,-,-,-,-,-,-,-,0.0,-,-,-,-,-,23.32,0.0,-,-,0.0,-,-,-,-,-,-,-,0.0,-,-,-,-,-,-,-,-,-,-,-,0.0,-,-,-,-,-,-,,-,0.0,-,-,-,-,-,-,-,-,-,-,0.0,-,-,-,-,-,-,-,-,-,-,-,-,-,-,-,-,0.0,-,-,-,0.0,-,-,-,-,0.0,-,-,-,0.0,-,-,3.303,-,-,-,73.37,-,-,-,0.0,-,-,-,-,-,-,-,-,-,0.0,-,-,-,-,-,0.0,-,-,-,-,0.0,-,-,-,-,-,-,-,-,-,-,-,0.0,-,-,-,-,-,-,-,-,0.0,-,-,-,0.0,16.9,6.57,0.29
3054,25178,302944,Sreeram A.N.,1991,,-,-,-,0.0,-,-,-,-,-,-,-,-,-,0.0,-,-,-,0.0,-,-,0.0,0.0,-,-,-,-,-,0.0,-,-,-,0.0,-,-,-,-,-,-,-,-,-,-,0.0,-,-,-,-,-,-,-,-,-,-,-,-,-,-,-,-,-,0.0,-,-,-,-,-,6.7,0.0,-,-,0.0,-,-,-,-,-,-,-,0.0,-,-,-,-,-,-,-,-,-,-,-,0.0,-,-,-,-,-,-,,-,0.0,-,-,-,-,-,-,-,-,-,-,0.0,-,-,-,-,-,-,-,-,-,-,-,-,-,-,-,-,0.0,-,-,-,0.0,-,-,-,-,0.0,-,-,-,0.0,-,-,26.7,-,-,-,66.6,-,-,-,0.0,-,-,-,-,-,-,-,-,-,0.0,-,-,-,-,-,0.0,-,-,-,-,0.0,-,-,-,-,-,-,-,-,-,-,-,0.0,-,-,-,-,-,-,-,-,0.0,-,-,-,0.0,22.3,8.82,0.267
3055,25178,302945,Sreeram A.N.,1991,,-,-,-,0.0,-,-,-,-,-,-,-,-,-,0.0,-,-,-,0.0,-,-,0.0,0.0,-,-,-,-,-,0.0,-,-,-,0.0,-,-,-,-,-,-,-,-,-,-,0.0,-,-,-,-,-,-,-,-,-,-,-,-,-,-,-,-,-,0.0,-,-,-,-,-,10,0.0,-,-,0.0,-,-,-,-,-,-,-,0.0,-,-,-,-,-,-,-,-,-,-,-,0.0,-,-,-,-,-,-,,-,0.0,-,-,-,-,-,-,-,-,-,-,0.0,-,-,-,-,-,-,-,-,-,-,-,-,-,-,-,-,0.0,-,-,-,0.0,-,-,-,-,0.0,-,-,-,0.0,-,-,20,-,-,-,70,-,-,-,0.0,-,-,-,-,-,-,-,-,-,0.0,-,-,-,-,-,0.0,-,-,-,-,0.0,-,-,-,-,-,-,-,-,-,-,-,0.0,-,-,-,-,-,-,-,-,0.0,-,-,-,0.0,20.6,8.02,0.284
3056,25178,302946,Sreeram A.N.,1991,,-,-,-,0.0,-,-,-,-,-,-,-,-,-,0.0,-,-,-,0.0,-,-,0.0,0.0,-,-,-,-,-,0.0,-,-,-,0.0,-,-,-,-,-,-,-,-,-,-,0.0,-,-,-,-,-,-,-,-,-,-,-,-,-,-,-,-,-,0.0,-,-,-,-,-,16.68,0.0,-,-,0.0,-,-,-,-,-,-,-,0.0,-,-,-,-,-,-,-,-,-,-,-,0.0,-,-,-,-,-,-,,-,0.0,-,-,-,-,-,-,-,-,-,-,0.0,-,-,-,-,-,-,-,-,-,-,-,-,-,-,-,-,0.0,-,-,-,0.0,-,-,-,-,0.0,-,-,-,0.0,-,-,6.693,-,-,-,76.62,-,-,-,0.0,-,-,-,-,-,-,-,-,-,0.0,-,-,-,-,-,0.0,-,-,-,-,0.0,-,-,-,-,-,-,-,-,-,-,-,0.0,-,-,-,-,-,-,-,-,0.0,-,-,-,0.0,16.6,6.55,0.268
3057,25178,302947,Sreeram A.N.,1991,,-,-,-,0.0,-,-,-,-,-,-,-,-,-,0.0,-,-,-,0.0,-,-,0.0,0.0,-,-,-,-,-,0.0,-,-,-,0.0,-,-,-,-,-,-,-,-,-,-,0.0,-,-,-,-,-,-,-,-,-,-,-,-,-,-,-,-,-,0.0,-,-,-,-,-,3.3,0.0,-,-,0.0,-,-,-,-,-,-,-,0.0,-,-,-,-,-,-,-,-,-,-,-,0.0,-,-,-,-,-,-,,-,0.0,-,-,-,-,-,-,-,-,-,-,0.0,-,-,-,-,-,-,-,-,-,-,-,-,-,-,-,-,0.0,-,-,-,0.0,-,-,-,-,0.0,-,-,-,0.0,-,-,3.3,-,-,-,93.4,-,-,-,0.0,-,-,-,-,-,-,-,-,-,0.0,-,-,-,-,-,0.0,-,-,-,-,0.0,-,-,-,-,-,-,-,-,-,-,-,0.0,-,-,-,-,-,-,-,-,0.0,-,-,-,0.0,10.9,4.12,0.322
3058,25178,302948,Sreeram A.N.,1991,,-,-,-,0.0,-,-,-,-,-,-,-,-,-,0.0,-,-,-,0.0,-,-,0.0,0.0,-,-,-,-,-,0.0,-,-,-,0.0,-,-,-,-,-,-,-,-,-,-,0.0,-,-,-,-,-,-,-,-,-,-,-,-,-,-,-,-,-,0.0,-,-,-,-,-,6.7,0.0,-,-,0.0,-,-,-,-,-,-,-,0.0,-,-,-,-,-,-,-,-,-,-,-,0.0,-,-,-,-,-,-,,-,0.0,-,-,-,-,-,-,-,-,-,-,0.0,-,-,-,-,-,-,-,-,-,-,-,-,-,-,-,-,0.0,-,-,-,0.0,-,-,-,-,0.0,-,-,-,0.0,-,-,6.7,-,-,-,86.6,-,-,-,0.0,-,-,-,-,-,-,-,-,-,0.0,-,-,-,-,-,0.0,-,-,-,-,0.0,-,-,-,-,-,-,-,-,-,-,-,0.0,-,-,-,-,-,-,-,-,0.0,-,-,-,0.0,14.6,5.6,0.312
3059,25178,302949,Sreeram A.N.,1991,,-,-,-,0.0,-,-,-,-,-,-,-,-,-,0.0,-,-,-,0.0,-,-,0.0,0.0,-,-,-,-,-,0.0,-,-,-,0.0,-,-,-,-,-,-,-,-,-,-,0.0,-,-,-,-,-,-,-,-,-,-,-,-,-,-,-,-,-,0.0,-,-,-,-,-,13.29,0.0,-,-,0.0,-,-,-,-,-,-,-,0.0,-,-,-,-,-,-,-,-,-,-,-,0.0,-,-,-,-,-,-,,-,0.0,-,-,-,-,-,-,-,-,-,-,0.0,-,-,-,-,-,-,-,-,-,-,-,-,-,-,-,-,0.0,-,-,-,0.0,-,-,-,-,0.0,-,-,-,0.0,-,-,3.297,-,-,-,83.42,-,-,-,0.0,-,-,-,-,-,-,-,-,-,0.0,-,-,-,-,-,0.0,-,-,-,-,0.0,-,-,-,-,-,-,-,-,-,-,-,0.0,-,-,-,-,-,-,-,-,0.0,-,-,-,0.0,14.2,5.49,0.298
3060,25178,302950,Sreeram A.N.,1991,,-,-,-,0.0,-,-,-,-,-,-,-,-,-,0.0,-,-,-,0.0,-,-,0.0,0.0,-,-,-,-,-,0.0,-,-,-,0.0,-,-,-,-,-,-,-,-,-,-,0.0,-,-,-,-,-,-,-,-,-,-,-,-,-,-,-,-,-,0.0,-,-,-,-,-,10,0.0,-,-,0.0,-,-,-,-,-,-,-,0.0,-,-,-,-,-,-,-,-,-,-,-,0.0,-,-,-,-,-,-,,-,0.0,-,-,-,-,-,-,-,-,-,-,0.0,-,-,-,-,-,-,-,-,-,-,-,-,-,-,-,-,0.0,-,-,-,0.0,-,-,-,-,0.0,-,-,-,0.0,-,-,10,-,-,-,80,-,-,-,0.0,-,-,-,-,-,-,-,-,-,0.0,-,-,-,-,-,0.0,-,-,-,-,0.0,-,-,-,-,-,-,-,-,-,-,-,0.0,-,-,-,-,-,-,-,-,0.0,-,-,-,0.0,15.1,5.89,0.287
3061,25178,302951,Sreeram A.N.,1991,,-,-,-,0.0,-,-,-,-,-,-,-,-,-,0.0,-,-,-,0.0,-,-,0.0,0.0,-,-,-,-,-,0.0,-,-,-,0.0,-,-,-,-,-,-,-,-,-,-,0.0,-,-,-,-,-,-,-,-,-,-,-,-,-,-,-,-,-,0.0,-,-,-,-,-,6.693,0.0,-,-,0.0,-,-,-,-,-,-,-,0.0,-,-,-,-,-,-,-,-,-,-,-,0.0,-,-,-,-,-,-,,-,0.0,-,-,-,-,-,-,-,-,-,-,0.0,-,-,-,-,-,-,-,-,-,-,-,-,-,-,-,-,0.0,-,-,-,0.0,-,-,-,-,0.0,-,-,-,0.0,-,-,16.68,-,-,-,76.62,-,-,-,0.0,-,-,-,-,-,-,-,-,-,0.0,-,-,-,-,-,0.0,-,-,-,-,0.0,-,-,-,-,-,-,-,-,-,-,-,0.0,-,-,-,-,-,-,-,-,0.0,-,-,-,0.0,17.8,6.94,0.288
3062,25178,302952,Sreeram A.N.,1991,,-,-,-,0.0,-,-,-,-,-,-,-,-,-,0.0,-,-,-,0.0,-,-,0.0,0.0,-,-,-,-,-,0.0,-,-,-,0.0,-,-,-,-,-,-,-,-,-,-,0.0,-,-,-,-,-,-,-,-,-,-,-,-,-,-,-,-,-,0.0,-,-,-,-,-,30,0.0,-,-,0.0,-,-,-,-,-,-,-,0.0,-,-,-,-,-,-,-,-,-,-,-,0.0,-,-,-,-,-,-,,-,0.0,-,-,-,-,-,-,-,-,-,-,0.0,-,-,-,-,-,-,-,-,-,-,-,-,-,-,-,-,0.0,-,-,-,0.0,-,-,-,-,0.0,-,-,-,0.0,-,-,10,-,-,-,60,-,-,-,0.0,-,-,-,-,-,-,-,-,-,0.0,-,-,-,-,-,0.0,-,-,-,-,0.0,-,-,-,-,-,-,-,-,-,-,-,0.0,-,-,-,-,-,-,-,-,0.0,-,-,-,0.0,21.5,8.59,0.256
3063,25178,302953,Sreeram A.N.,1991,,-,-,-,0.0,-,-,-,-,-,-,-,-,-,0.0,-,-,-,0.0,-,-,0.0,0.0,-,-,-,-,-,0.0,-,-,-,0.0,-,-,-,-,-,-,-,-,-,-,0.0,-,-,-,-,-,-,-,-,-,-,-,-,-,-,-,-,-,0.0,-,-,-,-,-,16.72,0.0,-,-,0.0,-,-,-,-,-,-,-,0.0,-,-,-,-,-,-,-,-,-,-,-,0.0,-,-,-,-,-,-,,-,0.0,-,-,-,-,-,-,-,-,-,-,0.0,-,-,-,-,-,-,-,-,-,-,-,-,-,-,-,-,0.0,-,-,-,0.0,-,-,-,-,0.0,-,-,-,0.0,-,-,26.63,-,-,-,56.66,-,-,-,0.0,-,-,-,-,-,-,-,-,-,0.0,-,-,-,-,-,0.0,-,-,-,-,0.0,-,-,-,-,-,-,-,-,-,-,-,0.0,-,-,-,-,-,-,-,-,0.0,-,-,-,0.0,24.1,9.61,0.257
3064,25178,302954,Sreeram A.N.,1991,,-,-,-,0.0,-,-,-,-,-,-,-,-,-,0.0,-,-,-,0.0,-,-,0.0,0.0,-,-,-,-,-,0.0,-,-,-,0.0,-,-,-,-,-,-,-,-,-,-,0.0,-,-,-,-,-,-,-,-,-,-,-,-,-,-,-,-,-,0.0,-,-,-,-,-,30,0.0,-,-,0.0,-,-,-,-,-,-,-,0.0,-,-,-,-,-,-,-,-,-,-,-,0.0,-,-,-,-,-,-,,-,0.0,-,-,-,-,-,-,-,-,-,-,0.0,-,-,-,-,-,-,-,-,-,-,-,-,-,-,-,-,0.0,-,-,-,0.0,-,-,-,-,0.0,-,-,-,0.0,-,-,-,-,-,-,70,-,-,-,0.0,-,-,-,-,-,-,-,-,-,0.0,-,-,-,-,-,0.0,-,-,-,-,0.0,-,-,-,-,-,-,-,-,-,-,-,0.0,-,-,-,-,-,-,-,-,0.0,-,-,-,0.0,16.4,6.44,0.267
3065,25178,302955,Sreeram A.N.,1991,,-,-,-,0.0,-,-,-,-,-,-,-,-,-,0.0,-,-,-,0.0,-,-,0.0,0.0,-,-,-,-,-,0.0,-,-,-,0.0,-,-,-,-,-,-,-,-,-,-,0.0,-,-,-,-,-,-,-,-,-,-,-,-,-,-,-,-,-,0.0,-,-,-,-,-,20,0.0,-,-,0.0,-,-,-,-,-,-,-,0.0,-,-,-,-,-,-,-,-,-,-,-,0.0,-,-,-,-,-,-,,-,0.0,-,-,-,-,-,-,-,-,-,-,0.0,-,-,-,-,-,-,-,-,-,-,-,-,-,-,-,-,0.0,-,-,-,0.0,-,-,-,-,0.0,-,-,-,0.0,-,-,-,-,-,-,80,-,-,-,0.0,-,-,-,-,-,-,-,-,-,0.0,-,-,-,-,-,0.0,-,-,-,-,0.0,-,-,-,-,-,-,-,-,-,-,-,0.0,-,-,-,-,-,-,-,-,0.0,-,-,-,0.0,14.5,5.65,0.288
3066,25178,302956,Sreeram A.N.,1991,,-,-,-,0.0,-,-,-,-,-,-,-,-,-,0.0,-,-,-,0.0,-,-,0.0,0.0,-,-,-,-,-,0.0,-,-,-,0.0,-,-,-,-,-,-,-,-,-,-,0.0,-,-,-,-,-,-,-,-,-,-,-,-,-,-,-,-,-,0.0,-,-,-,-,-,10,0.0,-,-,0.0,-,-,-,-,-,-,-,0.0,-,-,-,-,-,-,-,-,-,-,-,0.0,-,-,-,-,-,-,,-,0.0,-,-,-,-,-,-,-,-,-,-,0.0,-,-,-,-,-,-,-,-,-,-,-,-,-,-,-,-,0.0,-,-,-,0.0,-,-,-,-,0.0,-,-,-,0.0,-,-,-,-,-,-,90,-,-,-,0.0,-,-,-,-,-,-,-,-,-,0.0,-,-,-,-,-,0.0,-,-,-,-,0.0,-,-,-,-,-,-,-,-,-,-,-,0.0,-,-,-,-,-,-,-,-,0.0,-,-,-,0.0,11.1,4.29,0.302
3067,25178,302957,Sreeram A.N.,1991,,-,-,-,0.0,-,-,-,-,-,-,-,-,-,0.0,-,-,-,0.0,-,-,0.0,0.0,-,-,-,-,-,0.0,-,-,-,0.0,-,-,-,-,-,-,-,-,-,-,0.0,-,-,-,-,-,-,-,-,-,-,-,-,-,-,-,-,-,0.0,-,-,-,-,-,-,0.0,-,-,0.0,-,-,-,-,-,-,-,0.0,-,-,-,-,-,-,-,-,-,-,-,0.0,-,-,-,-,-,-,,-,0.0,-,-,-,-,-,-,-,-,-,-,0.0,-,-,-,-,-,-,-,-,-,-,-,-,-,-,-,-,0.0,-,-,-,0.0,-,-,-,-,0.0,-,-,-,0.0,-,-,-,-,-,-,100,-,-,-,0.0,-,-,-,-,-,-,-,-,-,0.0,-,-,-,-,-,0.0,-,-,-,-,0.0,-,-,-,-,-,-,-,-,-,-,-,0.0,-,-,-,-,-,-,-,-,0.0,-,-,-,0.0,12.2,4.63,0.322
3068,25178,302958,Sreeram A.N.,1991,,-,-,-,0.0,-,-,-,-,-,-,-,-,-,0.0,-,-,-,0.0,-,-,0.0,0.0,-,-,-,-,-,0.0,-,-,-,0.0,-,-,-,-,-,-,-,-,-,-,0.0,-,-,-,-,-,-,-,-,-,-,-,-,-,-,-,-,-,0.0,-,-,-,-,-,25,0.0,-,-,0.0,-,-,-,-,-,-,-,0.0,-,-,-,-,-,-,-,-,-,-,-,0.0,-,-,-,-,-,-,,-,0.0,-,-,-,-,-,-,-,-,-,-,0.0,-,-,-,-,-,-,-,-,-,-,-,-,-,-,-,-,0.0,-,-,-,0.0,-,-,-,-,0.0,-,-,-,0.0,-,-,-,-,-,-,75,-,-,-,0.0,-,-,-,-,-,-,-,-,-,0.0,-,-,-,-,-,0.0,-,-,-,-,0.0,-,-,-,-,-,-,-,-,-,-,-,0.0,-,-,-,-,-,-,-,-,0.0,-,-,-,0.0,16.9,6.67,0.274
3069,25178,302959,Sreeram A.N.,1991,,-,-,-,0.0,-,-,-,-,-,-,-,-,-,0.0,-,-,-,0.0,-,-,0.0,0.0,-,-,-,-,-,0.0,-,-,-,0.0,-,-,-,-,-,-,-,-,-,-,0.0,-,-,-,-,-,-,-,-,-,-,-,-,-,-,-,-,-,0.0,-,-,-,-,-,22,0.0,-,-,0.0,-,-,-,-,-,-,-,0.0,-,-,-,-,-,-,-,-,-,-,-,0.0,-,-,-,-,-,-,,-,0.0,-,-,-,-,-,-,-,-,-,-,0.0,-,-,-,-,-,-,-,-,-,-,-,-,-,-,-,-,0.0,-,-,-,0.0,-,-,-,-,0.0,-,-,-,0.0,-,-,-,-,-,-,78,-,-,-,0.0,-,-,-,-,-,-,-,-,-,0.0,-,-,-,-,-,0.0,-,-,-,-,0.0,-,-,-,-,-,-,-,-,-,-,-,0.0,-,-,-,-,-,-,-,-,0.0,-,-,-,0.0,16.1,6.3,0.284
3070,25178,302960,Sreeram A.N.,1991,,-,-,-,0.0,-,-,4.4,-,-,-,-,-,-,0.0,-,-,-,0.0,-,-,0.0,0.0,-,-,-,-,-,0.0,-,-,-,0.0,-,-,-,-,-,-,-,-,-,-,0.0,-,-,-,-,-,-,-,-,-,-,-,-,-,-,-,-,-,0.0,-,-,-,-,-,13.3,0.0,-,-,0.0,-,-,-,-,-,-,-,0.0,-,-,-,-,-,-,-,-,-,-,-,0.0,-,-,-,-,-,-,,-,0.0,-,-,-,-,-,-,-,-,-,-,0.0,-,-,-,-,-,-,-,-,-,-,-,-,-,-,-,-,0.0,-,-,-,0.0,-,-,-,-,0.0,-,-,-,0.0,-,-,8.9,-,-,-,61.1,-,-,-,0.0,-,-,-,-,-,-,-,-,-,0.0,-,-,-,-,12.3,0.0,-,-,-,-,0.0,-,-,-,-,-,-,-,-,-,-,-,0.0,-,-,-,-,-,-,-,-,0.0,-,-,-,0.0,18.3,7.16,0.282
3071,25178,302961,Sreeram A.N.,1991,,-,-,-,0.0,-,-,6.1,-,-,-,-,-,-,0.0,-,-,-,0.0,-,-,0.0,0.0,-,-,-,-,-,0.0,-,-,-,0.0,-,-,-,-,-,-,-,-,-,-,0.0,-,-,-,-,-,-,-,-,-,-,-,-,-,-,-,-,-,0.0,-,-,-,-,-,18.2,0.0,-,-,0.0,-,-,-,-,-,-,-,0.0,-,-,-,-,-,-,-,-,-,-,-,0.0,-,-,-,-,-,-,,-,0.0,-,-,-,-,-,-,-,-,-,-,0.0,-,-,-,-,-,-,-,-,-,-,-,-,-,-,-,-,0.0,-,-,-,0.0,-,-,-,-,0.0,-,-,-,0.0,-,-,12.1,-,-,-,53,-,-,-,0.0,-,-,-,-,-,-,-,-,-,0.0,-,-,-,-,10.6,0.0,-,-,-,-,0.0,-,-,-,-,-,-,-,-,-,-,-,0.0,-,-,-,-,-,-,-,-,0.0,-,-,-,0.0,21.9,8.61,0.274
3072,25178,302962,Sreeram A.N.,1991,,-,-,-,0.0,-,-,6.7,-,-,-,-,-,-,0.0,-,-,-,0.0,-,-,0.0,0.0,-,-,-,-,-,0.0,-,-,-,0.0,-,-,-,-,-,-,-,-,-,-,0.0,-,-,-,-,-,-,-,-,-,-,-,-,-,-,-,-,-,0.0,-,-,-,-,-,20,0.0,-,-,0.0,-,-,-,-,-,-,-,0.0,-,-,-,-,-,-,-,-,-,-,-,0.0,-,-,-,-,-,-,,-,0.0,-,-,-,-,-,-,-,-,-,-,0.0,-,-,-,-,-,-,-,-,-,-,-,-,-,-,-,-,0.0,-,-,-,0.0,-,-,-,-,0.0,-,-,-,0.0,-,-,13.3,-,-,-,50,-,-,-,0.0,-,-,-,-,-,-,-,-,-,0.0,-,-,-,-,10,0.0,-,-,-,-,0.0,-,-,-,-,-,-,-,-,-,-,-,0.0,-,-,-,-,-,-,-,-,0.0,-,-,-,0.0,21.8,8.54,0.279
3073,25178,302963,Sreeram A.N.,1991,,-,-,-,0.0,-,-,4.387,-,-,-,-,-,-,0.0,-,-,-,0.0,-,-,0.0,0.0,-,-,-,-,-,0.0,-,-,-,0.0,-,-,-,-,-,-,-,-,-,-,0.0,-,-,-,-,-,-,-,-,-,-,-,-,-,-,-,-,-,0.0,-,-,-,-,-,23.23,0.0,-,-,0.0,-,-,-,-,-,-,-,0.0,-,-,-,-,-,-,-,-,-,-,-,0.0,-,-,-,-,-,-,,-,0.0,-,-,-,-,-,-,-,-,-,-,0.0,-,-,-,-,-,-,-,-,-,-,-,-,-,-,-,-,0.0,-,-,-,0.0,-,-,-,-,0.0,-,-,-,0.0,-,-,8.873,-,-,-,52.84,-,-,-,0.0,-,-,-,-,-,-,-,-,-,0.0,-,-,-,-,10.67,0.0,-,-,-,-,0.0,-,-,-,-,-,-,-,-,-,-,-,0.0,-,-,-,-,-,-,-,-,0.0,-,-,-,0.0,20.6,8.12,0.272
3074,25178,302964,Sreeram A.N.,1991,,-,-,-,0.0,-,-,7.8,-,-,-,-,-,-,0.0,-,-,-,0.0,-,-,0.0,0.0,-,-,-,-,-,0.0,-,-,-,0.0,-,-,-,-,-,-,-,-,-,-,0.0,-,-,-,-,-,-,-,-,-,-,-,-,-,-,-,-,-,0.0,-,-,-,-,-,13.3,0.0,-,-,0.0,-,-,-,-,-,-,-,0.0,-,-,-,-,-,-,-,-,-,-,-,0.0,-,-,-,-,-,-,,-,0.0,-,-,-,-,-,-,-,-,-,-,0.0,-,-,-,-,-,-,-,-,-,-,-,-,-,-,-,-,0.0,-,-,-,0.0,-,-,-,-,0.0,-,-,-,0.0,-,-,15.5,-,-,-,52.8,-,-,-,0.0,-,-,-,-,-,-,-,-,-,0.0,-,-,-,-,10.6,0.0,-,-,-,-,0.0,-,-,-,-,-,-,-,-,-,-,-,0.0,-,-,-,-,-,-,-,-,0.0,-,-,-,0.0,21.8,8.55,0.277
3075,25178,302965,Sreeram A.N.,1991,,-,-,-,0.0,-,-,5.594,-,-,-,-,-,-,0.0,-,-,-,0.0,-,-,0.0,0.0,-,-,-,-,-,0.0,-,-,-,0.0,-,-,-,-,-,-,-,-,-,-,0.0,-,-,-,-,-,-,-,-,-,-,-,-,-,-,-,-,-,0.0,-,-,-,-,-,16.68,0.0,-,-,0.0,-,-,-,-,-,-,-,0.0,-,-,-,-,-,-,-,-,-,-,-,0.0,-,-,-,-,-,-,,-,0.0,-,-,-,-,-,-,-,-,-,-,0.0,-,-,-,-,-,-,-,-,-,-,-,-,-,-,-,-,0.0,-,-,-,0.0,-,-,-,-,0.0,-,-,-,0.0,-,-,11.09,-,-,-,55.54,-,-,-,0.0,-,-,-,-,-,-,-,-,-,0.0,-,-,-,-,11.09,0.0,-,-,-,-,0.0,-,-,-,-,-,-,-,-,-,-,-,0.0,-,-,-,-,-,-,-,-,0.0,-,-,-,0.0,18.4,7.18,0.286
3076,25178,302966,Sreeram A.N.,1991,,-,-,-,0.0,-,-,3.3,-,-,-,-,-,-,0.0,-,-,-,0.0,-,-,0.0,0.0,-,-,-,-,-,0.0,-,-,-,0.0,-,-,-,-,-,-,-,-,-,-,0.0,-,-,-,-,-,-,-,-,-,-,-,-,-,-,-,-,-,0.0,-,-,-,-,-,20,0.0,-,-,0.0,-,-,-,-,-,-,-,0.0,-,-,-,-,-,-,-,-,-,-,-,0.0,-,-,-,-,-,-,,-,0.0,-,-,-,-,-,-,-,-,-,-,0.0,-,-,-,-,-,-,-,-,-,-,-,-,-,-,-,-,0.0,-,-,-,0.0,-,-,-,-,0.0,-,-,-,0.0,-,-,6.7,-,-,-,58.3,-,-,-,0.0,-,-,-,-,-,-,-,-,-,0.0,-,-,-,-,11.7,0.0,-,-,-,-,0.0,-,-,-,-,-,-,-,-,-,-,-,0.0,-,-,-,-,-,-,-,-,0.0,-,-,-,0.0,19.2,7.43,0.295
3077,25178,302967,Sreeram A.N.,1991,,-,-,-,0.0,-,-,8.9,-,-,-,-,-,-,0.0,-,-,-,0.0,-,-,0.0,0.0,-,-,-,-,-,0.0,-,-,-,0.0,-,-,-,-,-,-,-,-,-,-,0.0,-,-,-,-,-,-,-,-,-,-,-,-,-,-,-,-,-,0.0,-,-,-,-,-,6.7,0.0,-,-,0.0,-,-,-,-,-,-,-,0.0,-,-,-,-,-,-,-,-,-,-,-,0.0,-,-,-,-,-,-,,-,0.0,-,-,-,-,-,-,-,-,-,-,0.0,-,-,-,-,-,-,-,-,-,-,-,-,-,-,-,-,0.0,-,-,-,0.0,-,-,-,-,0.0,-,-,-,0.0,-,-,17.8,-,-,-,55.5,-,-,-,0.0,-,-,-,-,-,-,-,-,-,0.0,-,-,-,-,11.1,0.0,-,-,-,-,0.0,-,-,-,-,-,-,-,-,-,-,-,0.0,-,-,-,-,-,-,-,-,0.0,-,-,-,0.0,21.8,8.52,0.284
3078,25178,302968,Sreeram A.N.,1991,,-,-,-,0.0,-,-,6.7,-,-,-,-,-,-,0.0,-,-,-,0.0,-,-,0.0,0.0,-,-,-,-,-,0.0,-,-,-,0.0,-,-,-,-,-,-,-,-,-,-,0.0,-,-,-,-,-,-,-,-,-,-,-,-,-,-,-,-,-,0.0,-,-,-,-,-,10,0.0,-,-,0.0,-,-,-,-,-,-,-,0.0,-,-,-,-,-,-,-,-,-,-,-,0.0,-,-,-,-,-,-,,-,0.0,-,-,-,-,-,-,-,-,-,-,0.0,-,-,-,-,-,-,-,-,-,-,-,-,-,-,-,-,0.0,-,-,-,0.0,-,-,-,-,0.0,-,-,-,0.0,-,-,13.3,-,-,-,58.3,-,-,-,0.0,-,-,-,-,-,-,-,-,-,0.0,-,-,-,-,11.7,0.0,-,-,-,-,0.0,-,-,-,-,-,-,-,-,-,-,-,0.0,-,-,-,-,-,-,-,-,0.0,-,-,-,0.0,20.3,7.92,0.284
3079,25178,302969,Sreeram A.N.,1991,,-,-,-,0.0,-,-,2.198,-,-,-,-,-,-,0.0,-,-,-,0.0,-,-,0.0,0.0,-,-,-,-,-,0.0,-,-,-,0.0,-,-,-,-,-,-,-,-,-,-,0.0,-,-,-,-,-,-,-,-,-,-,-,-,-,-,-,-,-,0.0,-,-,-,-,-,16.68,0.0,-,-,0.0,-,-,-,-,-,-,-,0.0,-,-,-,-,-,-,-,-,-,-,-,0.0,-,-,-,-,-,-,,-,0.0,-,-,-,-,-,-,-,-,-,-,0.0,-,-,-,-,-,-,-,-,-,-,-,-,-,-,-,-,0.0,-,-,-,0.0,-,-,-,-,0.0,-,-,-,0.0,-,-,4.496,-,-,-,63.84,-,-,-,0.0,-,-,-,-,-,-,-,-,-,0.0,-,-,-,-,12.79,0.0,-,-,-,-,0.0,-,-,-,-,-,-,-,-,-,-,-,0.0,-,-,-,-,-,-,-,-,0.0,-,-,-,0.0,16.9,6.56,0.29
3080,25178,302970,Sreeram A.N.,1991,,-,-,-,0.0,-,-,1.1,-,-,-,-,-,-,0.0,-,-,-,0.0,-,-,0.0,0.0,-,-,-,-,-,0.0,-,-,-,0.0,-,-,-,-,-,-,-,-,-,-,0.0,-,-,-,-,-,-,-,-,-,-,-,-,-,-,-,-,-,0.0,-,-,-,-,-,3.3,0.0,-,-,0.0,-,-,-,-,-,-,-,0.0,-,-,-,-,-,-,-,-,-,-,-,0.0,-,-,-,-,-,-,,-,0.0,-,-,-,-,-,-,-,-,-,-,0.0,-,-,-,-,-,-,-,-,-,-,-,-,-,-,-,-,0.0,-,-,-,0.0,-,-,-,-,0.0,-,-,-,0.0,-,-,2.2,-,-,-,77.8,-,-,-,0.0,-,-,-,-,-,-,-,-,-,0.0,-,-,-,-,15.6,0.0,-,-,-,-,0.0,-,-,-,-,-,-,-,-,-,-,-,0.0,-,-,-,-,-,-,-,-,0.0,-,-,-,0.0,12.7,4.83,0.319
3081,25178,302971,Sreeram A.N.,1991,,-,-,-,0.0,-,-,2.2,-,-,-,-,-,-,0.0,-,-,-,0.0,-,-,0.0,0.0,-,-,-,-,-,0.0,-,-,-,0.0,-,-,-,-,-,-,-,-,-,-,0.0,-,-,-,-,-,-,-,-,-,-,-,-,-,-,-,-,-,0.0,-,-,-,-,-,6.7,0.0,-,-,0.0,-,-,-,-,-,-,-,0.0,-,-,-,-,-,-,-,-,-,-,-,0.0,-,-,-,-,-,-,,-,0.0,-,-,-,-,-,-,-,-,-,-,0.0,-,-,-,-,-,-,-,-,-,-,-,-,-,-,-,-,0.0,-,-,-,0.0,-,-,-,-,0.0,-,-,-,0.0,-,-,4.5,-,-,-,72.2,-,-,-,0.0,-,-,-,-,-,-,-,-,-,0.0,-,-,-,-,14.4,0.0,-,-,-,-,0.0,-,-,-,-,-,-,-,-,-,-,-,0.0,-,-,-,-,-,-,-,-,0.0,-,-,-,0.0,14.9,5.67,0.314
3082,25178,302972,Sreeram A.N.,1991,,-,-,-,0.0,-,-,1.101,-,-,-,-,-,-,0.0,-,-,-,0.0,-,-,0.0,0.0,-,-,-,-,-,0.0,-,-,-,0.0,-,-,-,-,-,-,-,-,-,-,0.0,-,-,-,-,-,-,-,-,-,-,-,-,-,-,-,-,-,0.0,-,-,-,-,-,13.31,0.0,-,-,0.0,-,-,-,-,-,-,-,0.0,-,-,-,-,-,-,-,-,-,-,-,0.0,-,-,-,-,-,-,,-,0.0,-,-,-,-,-,-,-,-,-,-,0.0,-,-,-,-,-,-,-,-,-,-,-,-,-,-,-,-,0.0,-,-,-,0.0,-,-,-,-,0.0,-,-,-,0.0,-,-,2.202,-,-,-,69.47,-,-,-,0.0,-,-,-,-,-,-,-,-,-,0.0,-,-,-,-,13.91,0.0,-,-,-,-,0.0,-,-,-,-,-,-,-,-,-,-,-,0.0,-,-,-,-,-,-,-,-,0.0,-,-,-,0.0,14.8,5.67,0.312
3083,25178,302973,Sreeram A.N.,1991,,-,-,-,0.0,-,-,3.3,-,-,-,-,-,-,0.0,-,-,-,0.0,-,-,0.0,0.0,-,-,-,-,-,0.0,-,-,-,0.0,-,-,-,-,-,-,-,-,-,-,0.0,-,-,-,-,-,-,-,-,-,-,-,-,-,-,-,-,-,0.0,-,-,-,-,-,10,0.0,-,-,0.0,-,-,-,-,-,-,-,0.0,-,-,-,-,-,-,-,-,-,-,-,0.0,-,-,-,-,-,-,,-,0.0,-,-,-,-,-,-,-,-,-,-,0.0,-,-,-,-,-,-,-,-,-,-,-,-,-,-,-,-,0.0,-,-,-,0.0,-,-,-,-,0.0,-,-,-,0.0,-,-,6.7,-,-,-,66.7,-,-,-,0.0,-,-,-,-,-,-,-,-,-,0.0,-,-,-,-,13.3,0.0,-,-,-,-,0.0,-,-,-,-,-,-,-,-,-,-,-,0.0,-,-,-,-,-,-,-,-,0.0,-,-,-,0.0,16.6,6.41,0.296
3084,25178,302974,Sreeram A.N.,1991,,-,-,-,0.0,-,-,5.594,-,-,-,-,-,-,0.0,-,-,-,0.0,-,-,0.0,0.0,-,-,-,-,-,0.0,-,-,-,0.0,-,-,-,-,-,-,-,-,-,-,0.0,-,-,-,-,-,-,-,-,-,-,-,-,-,-,-,-,-,0.0,-,-,-,-,-,6.693,0.0,-,-,0.0,-,-,-,-,-,-,-,0.0,-,-,-,-,-,-,-,-,-,-,-,0.0,-,-,-,-,-,-,,-,0.0,-,-,-,-,-,-,-,-,-,-,0.0,-,-,-,-,-,-,-,-,-,-,-,-,-,-,-,-,0.0,-,-,-,0.0,-,-,-,-,0.0,-,-,-,0.0,-,-,11.09,-,-,-,63.84,-,-,-,0.0,-,-,-,-,-,-,-,-,-,0.0,-,-,-,-,12.79,0.0,-,-,-,-,0.0,-,-,-,-,-,-,-,-,-,-,-,0.0,-,-,-,-,-,-,-,-,0.0,-,-,-,0.0,19.0,7.39,0.289
3085,25178,302975,Sreeram A.N.,1991,,-,-,-,0.0,-,-,5.606,-,-,-,-,-,-,0.0,-,-,-,0.0,-,-,0.0,0.0,-,-,-,-,-,0.0,-,-,-,0.0,-,-,-,-,-,-,-,-,-,-,0.0,-,-,-,-,-,-,-,-,-,-,-,-,-,-,-,-,-,0.0,-,-,-,-,-,26.63,0.0,-,-,0.0,-,-,-,-,-,-,-,0.0,-,-,-,-,-,-,-,-,-,-,-,0.0,-,-,-,-,-,-,,-,0.0,-,-,-,-,-,-,-,-,-,-,0.0,-,-,-,-,-,-,-,-,-,-,-,-,-,-,-,-,0.0,-,-,-,0.0,-,-,-,-,0.0,-,-,-,0.0,-,-,11.11,-,-,-,47.25,-,-,-,0.0,-,-,-,-,-,-,-,-,-,0.0,-,-,-,-,9.409,0.0,-,-,-,-,0.0,-,-,-,-,-,-,-,-,-,-,-,0.0,-,-,-,-,-,-,-,-,0.0,-,-,-,0.0,23.8,9.54,0.249
3086,25178,302976,Sreeram A.N.,1991,,-,-,-,0.0,-,-,8.909,-,-,-,-,-,-,0.0,-,-,-,0.0,-,-,0.0,0.0,-,-,-,-,-,0.0,-,-,-,0.0,-,-,-,-,-,-,-,-,-,-,0.0,-,-,-,-,-,-,-,-,-,-,-,-,-,-,-,-,-,0.0,-,-,-,-,-,16.72,0.0,-,-,0.0,-,-,-,-,-,-,-,0.0,-,-,-,-,-,-,-,-,-,-,-,0.0,-,-,-,-,-,-,,-,0.0,-,-,-,-,-,-,-,-,-,-,0.0,-,-,-,-,-,-,-,-,-,-,-,-,-,-,-,-,0.0,-,-,-,0.0,-,-,-,-,0.0,-,-,-,0.0,-,-,17.72,-,-,-,47.25,-,-,-,0.0,-,-,-,-,-,-,-,-,-,0.0,-,-,-,-,9.409,0.0,-,-,-,-,0.0,-,-,-,-,-,-,-,-,-,-,-,0.0,-,-,-,-,-,-,-,-,0.0,-,-,-,0.0,22.8,9.13,0.251
3087,25178,302977,Sreeram A.N.,1991,,-,-,-,0.0,-,-,-,-,-,-,-,-,-,0.0,-,-,-,0.0,-,-,0.0,0.0,-,-,-,-,-,0.0,-,-,-,0.0,-,-,-,-,-,-,-,-,-,-,0.0,-,-,-,-,-,-,-,-,-,-,-,-,-,-,-,-,-,0.0,-,-,-,-,-,20,0.0,-,-,0.0,-,-,-,-,-,-,-,0.0,-,-,-,-,-,-,-,-,-,-,-,0.0,-,-,-,-,-,-,,-,0.0,-,-,-,-,-,-,-,-,-,-,0.0,-,-,-,-,-,-,-,-,-,-,-,-,-,-,-,-,0.0,-,-,-,0.0,-,-,-,-,0.0,-,-,-,0.0,-,-,-,-,-,-,66.7,-,-,-,0.0,-,-,-,-,-,-,-,-,-,0.0,-,-,-,-,13.3,0.0,-,-,-,-,0.0,-,-,-,-,-,-,-,-,-,-,-,0.0,-,-,-,-,-,-,-,-,0.0,-,-,-,0.0,16.2,6.26,0.296
3088,25178,302978,Sreeram A.N.,1991,,-,-,-,0.0,-,-,-,-,-,-,-,-,-,0.0,-,-,-,0.0,-,-,0.0,0.0,-,-,-,-,-,0.0,-,-,-,0.0,-,-,-,-,-,-,-,-,-,-,0.0,-,-,-,-,-,-,-,-,-,-,-,-,-,-,-,-,-,0.0,-,-,-,-,-,10,0.0,-,-,0.0,-,-,-,-,-,-,-,0.0,-,-,-,-,-,-,-,-,-,-,-,0.0,-,-,-,-,-,-,,-,0.0,-,-,-,-,-,-,-,-,-,-,0.0,-,-,-,-,-,-,-,-,-,-,-,-,-,-,-,-,0.0,-,-,-,0.0,-,-,-,-,0.0,-,-,-,0.0,-,-,-,-,-,-,75,-,-,-,0.0,-,-,-,-,-,-,-,-,-,0.0,-,-,-,-,15,0.0,-,-,-,-,0.0,-,-,-,-,-,-,-,-,-,-,-,0.0,-,-,-,-,-,-,-,-,0.0,-,-,-,0.0,14.9,5.73,0.309
3089,25178,302979,Sreeram A.N.,1991,,-,-,-,0.0,-,-,-,-,-,-,-,-,-,0.0,-,-,-,0.0,-,-,0.0,0.0,-,-,-,-,-,0.0,-,-,-,0.0,-,-,-,-,-,-,-,-,-,-,0.0,-,-,-,-,-,-,-,-,-,-,-,-,-,-,-,-,-,0.0,-,-,-,-,-,-,0.0,-,-,0.0,-,-,-,-,-,-,-,0.0,-,-,-,-,-,-,-,-,-,-,-,0.0,-,-,-,-,-,-,,-,0.0,-,-,-,-,-,-,-,-,-,-,0.0,-,-,-,-,-,-,-,-,-,-,-,-,-,-,-,-,0.0,-,-,-,0.0,-,-,-,-,0.0,-,-,-,0.0,-,-,-,-,-,-,83,-,-,-,0.0,-,-,-,-,-,-,-,-,-,0.0,-,-,-,-,17,0.0,-,-,-,-,0.0,-,-,-,-,-,-,-,-,-,-,-,0.0,-,-,-,-,-,-,-,-,0.0,-,-,-,0.0,12.1,4.6,0.323
3090,25178,302980,Sreeram A.N.,1991,,-,-,-,0.0,-,-,10,-,-,-,-,-,-,0.0,-,-,-,0.0,-,-,0.0,0.0,-,-,-,-,-,0.0,-,-,-,0.0,-,-,-,-,-,-,-,-,-,-,0.0,-,-,-,-,-,-,-,-,-,-,-,-,-,-,-,-,-,0.0,-,-,-,-,-,10,0.0,-,-,0.0,-,-,-,-,-,-,-,0.0,-,-,-,-,-,-,-,-,-,-,-,0.0,-,-,-,-,-,-,,-,0.0,-,-,-,-,-,-,-,-,-,-,0.0,-,-,-,-,-,-,-,-,-,-,-,-,-,-,-,-,0.0,-,-,-,0.0,-,-,-,-,0.0,-,-,-,0.0,-,-,20,-,-,-,50,-,-,-,0.0,-,-,-,-,-,-,-,-,-,0.0,-,-,-,-,10,0.0,-,-,-,-,0.0,-,-,-,-,-,-,-,-,-,-,-,0.0,-,-,-,-,-,-,-,-,0.0,-,-,-,0.0,23.3,9.27,0.258
3091,25178,302981,Sreeram A.N.,1991,,-,-,-,0.0,-,-,7.715,-,-,-,-,-,-,0.0,-,-,-,0.0,-,-,0.0,0.0,-,-,-,-,-,0.0,-,-,-,0.0,-,-,-,-,-,-,-,-,-,-,0.0,-,-,-,-,-,-,-,-,-,-,-,-,-,-,-,-,-,0.0,-,-,-,-,-,3.307,0.0,-,-,0.0,-,-,-,-,-,-,-,0.0,-,-,-,-,-,-,-,-,-,-,-,0.0,-,-,-,-,-,-,,-,0.0,-,-,-,-,-,-,-,-,-,-,0.0,-,-,-,-,-,-,-,-,-,-,-,-,-,-,-,-,0.0,-,-,-,0.0,-,-,-,-,0.0,-,-,-,0.0,-,-,15.53,-,-,-,61.22,-,-,-,0.0,-,-,-,-,-,-,-,-,-,0.0,-,-,-,-,12.22,0.0,-,-,-,-,0.0,-,-,-,-,-,-,-,-,-,-,-,0.0,-,-,-,-,-,-,-,-,0.0,-,-,-,0.0,20.0,7.73,0.293
3092,25178,302982,Sreeram A.N.,1991,,-,-,-,0.0,-,-,4.409,-,-,-,-,-,-,0.0,-,-,-,0.0,-,-,0.0,0.0,-,-,-,-,-,0.0,-,-,-,0.0,-,-,-,-,-,-,-,-,-,-,0.0,-,-,-,-,-,-,-,-,-,-,-,-,-,-,-,-,-,0.0,-,-,-,-,-,3.307,0.0,-,-,0.0,-,-,-,-,-,-,-,0.0,-,-,-,-,-,-,-,-,-,-,-,0.0,-,-,-,-,-,-,,-,0.0,-,-,-,-,-,-,-,-,-,-,0.0,-,-,-,-,-,-,-,-,-,-,-,-,-,-,-,-,0.0,-,-,-,0.0,-,-,-,-,0.0,-,-,-,0.0,-,-,8.818,-,-,-,69.54,-,-,-,0.0,-,-,-,-,-,-,-,-,-,0.0,-,-,-,-,13.93,0.0,-,-,-,-,0.0,-,-,-,-,-,-,-,-,-,-,-,0.0,-,-,-,-,-,-,-,-,0.0,-,-,-,0.0,17.1,6.54,0.309
3093,25178,302983,Sreeram A.N.,1991,,-,-,-,0.0,-,-,3.3,-,-,-,-,-,-,0.0,-,-,-,0.0,-,-,0.0,0.0,-,-,-,-,-,0.0,-,-,-,0.0,-,-,-,-,-,-,-,-,-,-,0.0,-,-,-,-,-,-,-,-,-,-,-,-,-,-,-,-,-,0.0,-,-,-,-,-,-,0.0,-,-,0.0,-,-,-,-,-,-,-,0.0,-,-,-,-,-,-,-,-,-,-,-,0.0,-,-,-,-,-,-,,-,0.0,-,-,-,-,-,-,-,-,-,-,0.0,-,-,-,-,-,-,-,-,-,-,-,-,-,-,-,-,0.0,-,-,-,0.0,-,-,-,-,0.0,-,-,-,0.0,-,-,6.7,-,-,-,75,-,-,-,0.0,-,-,-,-,-,-,-,-,-,0.0,-,-,-,-,15,0.0,-,-,-,-,0.0,-,-,-,-,-,-,-,-,-,-,-,0.0,-,-,-,-,-,-,-,-,0.0,-,-,-,0.0,14.9,5.66,0.322
3094,25178,302985,Sreeram A.N.,1991,,-,-,-,0.0,-,-,-,-,-,-,-,-,-,0.0,-,-,-,0.0,-,-,0.0,0.0,-,-,-,-,-,0.0,-,-,-,0.0,-,-,-,-,-,-,-,-,-,-,0.0,-,-,-,-,-,-,-,-,-,-,-,-,-,-,-,-,-,0.0,-,-,-,-,-,22,0.0,-,-,0.0,-,-,-,-,-,-,-,0.0,-,-,-,-,-,-,-,-,-,-,-,0.0,-,-,-,-,-,-,,-,0.0,-,-,-,-,-,-,-,-,-,-,0.0,-,-,-,-,-,-,-,-,-,-,-,-,-,-,-,-,0.0,-,-,-,0.0,-,-,-,-,0.0,-,-,-,0.0,-,-,-,-,-,-,64.7,-,-,-,0.0,-,-,-,-,-,-,-,-,-,0.0,-,-,-,-,13.3,0.0,-,-,-,-,0.0,-,-,-,-,-,-,-,-,-,-,-,0.0,-,-,-,-,-,-,-,-,0.0,-,-,-,0.0,16.2,6.28,0.291
3095,25178,302986,Sreeram A.N.,1991,,-,-,-,0.0,-,-,-,-,-,-,-,-,-,0.0,-,-,-,0.0,-,-,0.0,0.0,-,-,-,-,-,0.0,-,-,-,0.0,-,-,-,-,-,-,-,-,-,-,0.0,-,-,-,-,-,-,-,-,-,-,-,-,-,-,-,-,-,0.0,-,-,-,-,-,13.3,0.0,-,-,0.0,-,-,-,-,-,-,-,0.0,-,-,-,-,-,-,-,-,-,-,-,0.0,-,-,-,-,-,-,,-,0.0,-,-,-,-,-,-,-,-,-,-,0.0,-,-,-,-,-,-,-,-,-,-,-,-,-,-,-,-,0.0,-,-,-,0.0,-,-,-,-,0.0,-,-,-,0.0,-,-,13.3,-,-,-,44,-,-,-,0.0,-,-,-,-,-,-,-,-,-,0.0,-,-,-,-,29.4,0.0,-,-,-,-,0.0,-,-,-,-,-,-,-,-,-,-,-,0.0,-,-,-,-,-,-,-,-,0.0,-,-,-,0.0,22.7,8.89,0.28
3096,25178,302987,Sreeram A.N.,1991,,-,-,-,0.0,-,-,-,-,-,-,-,-,-,0.0,-,-,-,0.0,-,-,0.0,0.0,-,-,-,-,-,0.0,-,-,-,0.0,-,-,-,-,-,-,-,-,-,-,0.0,-,-,-,-,-,-,-,-,-,-,-,-,-,-,-,-,-,0.0,-,-,-,-,-,16.68,0.0,-,-,0.0,-,-,-,-,-,-,-,0.0,-,-,-,-,-,-,-,-,-,-,-,0.0,-,-,-,-,-,-,,-,0.0,-,-,-,-,-,-,-,-,-,-,0.0,-,-,-,-,-,-,-,-,-,-,-,-,-,-,-,-,0.0,-,-,-,0.0,-,-,-,-,0.0,-,-,-,0.0,-,-,6.693,-,-,-,45.95,-,-,-,0.0,-,-,-,-,-,-,-,-,-,0.0,-,-,-,-,30.67,0.0,-,-,-,-,0.0,-,-,-,-,-,-,-,-,-,-,-,0.0,-,-,-,-,-,-,-,-,0.0,-,-,-,0.0,21.1,8.29,0.278
