Repository: jacobergzhou/Poisson-Ratio

File: Non_metal_07242019.csv (part 41 of 91)
Index,Code,Glass #,Author,Year,Trademark,glass_comp,Ag2O,AgI,Al,Al2O3,AlF3,AlN,As,As2O3,As2O5,As2S3,As2Se3,AsSe,B,B2O3,BaCl2,BaF2,BaO,BeF2,BeO,Bi2O3,BiCl3,Br,Ca,CaF2,CaO,Cd,CdCl2,CdF2,CdO,Ce2O3,CeF3,CeO2,Cl,Co3O4,CoO,Cr2O3,Cs2O,CsCl,CsF,Cu2O,CuO,Dy2O3,Er,Er2O3,ErF3,Eu,Eu2O3,EuF3,F,Fe,Fe2O3,FeO,Ga,Ga2O3,Ga2S3,Ga2Se3,GaF3,Gd2O3,GdF3,Ge,GeO2,GeS2,GeSe2,H2O,HfF4,HfO2,Hg,Ho2O3,I,InF3,K,K2O,K2S,K2SO4,KBr,KCl,KF,KHF2,La,La2O3,La2S3,LaF3,Li,Li2O,Li2S,Li2SO4,LiBr,LiCl,LiF,LiI,MgF2,MgO,Mn2O3,MnF2,MnO,MnO2,MoO2,MoO3,N,Na,Na2O,Na2S,Na2SO4,NaCl,NaF,NaPO3,Nb2O5,Nd,Nd2O3,NdF3,NH4NO3,NiO,O,OH,P,P2O5,Pb,PbCl2,PbF2,PbO,PdO,Pr2O3,Pr6O11,PrF3,Rb2O,RbF,Rh2O3,RuO2,S,Sb,Sb2O3,Sb2S3,Sc2O3,Se,Si,Si3N4,SiC,SiO2,Sm2O3,Sn,SnO,SnO2,SO2,SO3,Sr,SrCl2,SrF2,SrO,Ta2O3,Ta2O5,Tb2O3,TbF3,Te,TeO2,Th,ThF4,ThO2,TiO2,Tl,Tl2O,Tl2Se,TlSe,Tm2O3,U,U3O8,UO2,V,V2O5,VO6,WO3,Y,Y2O3,Yb2O3,YbF3,YF3,ZnCl2,ZnF2,ZnO,ZnSO4,ZrF4,ZrO2,Young's modulus E (GPa),Shear modulus G (GPa),Poisson's ratio v
# 2635,31921,405150,Aitken B.G.,2007,nan,(Al2O3)16.98753947 (BaO)0.900399825 (La2O3)11.03048665 (SiO2)71.06156517 (SrO)0.020008883 ,0.0,0,0.0,16.98753947,0.0,0.0,0.0,0.0,0.0,0,0,0,0.0,0.0,0,0.0,0.900399825,0.0,0.0,0.0,0.0,0,0.0,0.0,0.0,0.0,0,0,0.0,0.0,0,0.0,0.0,0.0,0.0,0.0,0.0,0,0.0,0.0,0.0,0.0,0.0,0.0,0,0.0,0.0,0,0.0,0.0,0.0,0.0,0.0,0.0,0,0,0,0.0,0,0.0,0.0,0,0,0.0,0,0.0,0.0,0.0,0,0.0,0.0,0.0,0,0,0.0,0.0,0,0.0,0.0,11.03048665,0,0.0,0.0,0.0,0,0,0,0.0,0.0,0,0.0,0.0,0.0,0,0.0,0.0,0.0,0.0,0.0,0.0,0.0,0.0,0.0,0.0,0.0,0.0,0.0,0.0,0.0,0.0,0.0,0.0,0.0,0.0,0.0,0.0,0.0,0.0,0.0,0.0,0.0,0.0,0.0,0,0.0,0.0,0.0,0.0,0.0,0.0,0.0,0,0.0,0.0,0.0,0.0,0.0,71.06156517,0.0,0,0.0,0.0,0.0,0.0,0.0,0,0.0,0.020008883,0.0,0.0,0.0,0,0.0,0.0,0.0,0.0,0,0.0,0.0,0.0,0,0,0,0.0,0.0,0.0,0.0,0.0,0.0,0.0,0.0,0.0,0.0,0.0,0.0,0.0,0.0,0.0,0,0.0,0.0,92.2,36.74,0.256
# 2636,31921,405201,Aitken B.G.,2007,nan,(Al2O3)17.91795445 (La2O3)10.94047897 (MgO)1.4806568230000001 (SiO2)69.66090975 ,0.0,0,0.0,17.91795445,0.0,0.0,0.0,0.0,0.0,0,0,0,0.0,0.0,0,0.0,0.0,0.0,0.0,0.0,0.0,0,0.0,0.0,0.0,0.0,0,0,0.0,0.0,0,0.0,0.0,0.0,0.0,0.0,0.0,0,0.0,0.0,0.0,0.0,0.0,0.0,0,0.0,0.0,0,0.0,0.0,0.0,0.0,0.0,0.0,0,0,0,0.0,0,0.0,0.0,0,0,0.0,0,0.0,0.0,0.0,0,0.0,0.0,0.0,0,0,0.0,0.0,0,0.0,0.0,10.94047897,0,0.0,0.0,0.0,0,0,0,0.0,0.0,0,0.0,1.4806568230000001,0.0,0,0.0,0.0,0.0,0.0,0.0,0.0,0.0,0.0,0.0,0.0,0.0,0.0,0.0,0.0,0.0,0.0,0.0,0.0,0.0,0.0,0.0,0.0,0.0,0.0,0.0,0.0,0.0,0.0,0.0,0,0.0,0.0,0.0,0.0,0.0,0.0,0.0,0,0.0,0.0,0.0,0.0,0.0,69.66090975,0.0,0,0.0,0.0,0.0,0.0,0.0,0,0.0,0.0,0.0,0.0,0.0,0,0.0,0.0,0.0,0.0,0,0.0,0.0,0.0,0,0,0,0.0,0.0,0.0,0.0,0.0,0.0,0.0,0.0,0.0,0.0,0.0,0.0,0.0,0.0,0.0,0,0.0,0.0,94.7,37.89,0.256
# 2637,31921,405206,Aitken B.G.,2007,nan,(Al2O3)17.73069567 (CaO)4.44267995 (La2O3)8.865027836 (SiO2)68.96159654 ,0.0,0,0.0,17.73069567,0.0,0.0,0.0,0.0,0.0,0,0,0,0.0,0.0,0,0.0,0.0,0.0,0.0,0.0,0.0,0,0.0,0.0,4.44267995,0.0,0,0,0.0,0.0,0,0.0,0.0,0.0,0.0,0.0,0.0,0,0.0,0.0,0.0,0.0,0.0,0.0,0,0.0,0.0,0,0.0,0.0,0.0,0.0,0.0,0.0,0,0,0,0.0,0,0.0,0.0,0,0,0.0,0,0.0,0.0,0.0,0,0.0,0.0,0.0,0,0,0.0,0.0,0,0.0,0.0,8.865027836,0,0.0,0.0,0.0,0,0,0,0.0,0.0,0,0.0,0.0,0.0,0,0.0,0.0,0.0,0.0,0.0,0.0,0.0,0.0,0.0,0.0,0.0,0.0,0.0,0.0,0.0,0.0,0.0,0.0,0.0,0.0,0.0,0.0,0.0,0.0,0.0,0.0,0.0,0.0,0.0,0,0.0,0.0,0.0,0.0,0.0,0.0,0.0,0,0.0,0.0,0.0,0.0,0.0,68.96159654,0.0,0,0.0,0.0,0.0,0.0,0.0,0,0.0,0.0,0.0,0.0,0.0,0,0.0,0.0,0.0,0.0,0,0.0,0.0,0.0,0,0,0,0.0,0.0,0.0,0.0,0.0,0.0,0.0,0.0,0.0,0.0,0.0,0.0,0.0,0.0,0.0,0,0.0,0.0,93.2,37.12,0.256
# 2638,34770,419184,Gaafar M.S.,2009,nan,(B2O3)78.0 (Li2O)20.0 (WO3)2.0 ,0.0,0,0.0,0.0,0.0,0.0,0.0,0.0,0.0,0,0,0,0.0,78.0,0,0.0,0.0,0.0,0.0,0.0,0.0,0,0.0,0.0,0.0,0.0,0,0,0.0,0.0,0,0.0,0.0,0.0,0.0,0.0,0.0,0,0.0,0.0,0.0,0.0,0.0,0.0,0,0.0,0.0,0,0.0,0.0,0.0,0.0,0.0,0.0,0,0,0,0.0,0,0.0,0.0,0,0,0.0,0,0.0,0.0,0.0,0,0.0,0.0,0.0,0,0,0.0,0.0,0,0.0,0.0,0.0,0,0.0,0.0,20.0,0,0,0,0.0,0.0,0,0.0,0.0,0.0,0,0.0,0.0,0.0,0.0,0.0,0.0,0.0,0.0,0.0,0.0,0.0,0.0,0.0,0.0,0.0,0.0,0.0,0.0,0.0,0.0,0.0,0.0,0.0,0.0,0.0,0.0,0.0,0.0,0.0,0,0.0,0.0,0.0,0.0,0.0,0.0,0.0,0,0.0,0.0,0.0,0.0,0.0,0.0,0.0,0,0.0,0.0,0.0,0.0,0.0,0,0.0,0.0,0.0,0.0,0.0,0,0.0,0.0,0.0,0.0,0,0.0,0.0,0.0,0,0,0,0.0,0.0,0.0,0.0,0.0,0.0,2.0,0.0,0.0,0.0,0.0,0.0,0.0,0.0,0.0,0,0.0,0.0,56.9,22.65,0.256
# 2639,36334,434225,Sharma G.,2009,nan,(B2O3)70.0 (Bi2O3)30.0 ,0.0,0,0.0,0.0,0.0,0.0,0.0,0.0,0.0,0,0,0,0.0,70.0,0,0.0,0.0,0.0,0.0,30.0,0.0,0,0.0,0.0,0.0,0.0,0,0,0.0,0.0,0,0.0,0.0,0.0,0.0,0.0,0.0,0,0.0,0.0,0.0,0.0,0.0,0.0,0,0.0,0.0,0,0.0,0.0,0.0,0.0,0.0,0.0,0,0,0,0.0,0,0.0,0.0,0,0,0.0,0,0.0,0.0,0.0,0,0.0,0.0,0.0,0,0,0.0,0.0,0,0.0,0.0,0.0,0,0.0,0.0,0.0,0,0,0,0.0,0.0,0,0.0,0.0,0.0,0,0.0,0.0,0.0,0.0,0.0,0.0,0.0,0.0,0.0,0.0,0.0,0.0,0.0,0.0,0.0,0.0,0.0,0.0,0.0,0.0,0.0,0.0,0.0,0.0,0.0,0.0,0.0,0.0,0.0,0,0.0,0.0,0.0,0.0,0.0,0.0,0.0,0,0.0,0.0,0.0,0.0,0.0,0.0,0.0,0,0.0,0.0,0.0,0.0,0.0,0,0.0,0.0,0.0,0.0,0.0,0,0.0,0.0,0.0,0.0,0,0.0,0.0,0.0,0,0,0,0.0,0.0,0.0,0.0,0.0,0.0,0.0,0.0,0.0,0.0,0.0,0.0,0.0,0.0,0.0,0,0.0,0.0,164.0,66.0,0.256
# 2640,38438,450561,Connelly A.J.,2011,nan,(Al2O3)2.179391463 (B2O3)2.722415828 (BaO)7.885813295 (CaO)13.23981889 (Fe2O3)1.371000921 (K2O)0.062445592 (Li2O)13.77942925 (MgO)0.875654988 (Na2O)6.1161141070000005 (P2O5)0.027626408999999998 (SiO2)51.6683147 (ZnO)0.040150767000000004 (ZrO2)0.031823791000000004 ,0.0,0,0.0,2.179391463,0.0,0.0,0.0,0.0,0.0,0,0,0,0.0,2.722415828,0,0.0,7.885813295,0.0,0.0,0.0,0.0,0,0.0,0.0,13.23981889,0.0,0,0,0.0,0.0,0,0.0,0.0,0.0,0.0,0.0,0.0,0,0.0,0.0,0.0,0.0,0.0,0.0,0,0.0,0.0,0,0.0,0.0,1.371000921,0.0,0.0,0.0,0,0,0,0.0,0,0.0,0.0,0,0,0.0,0,0.0,0.0,0.0,0,0.0,0.0,0.062445592,0,0,0.0,0.0,0,0.0,0.0,0.0,0,0.0,0.0,13.77942925,0,0,0,0.0,0.0,0,0.0,0.875654988,0.0,0,0.0,0.0,0.0,0.0,0.0,0.0,6.1161141070000005,0.0,0.0,0.0,0.0,0.0,0.0,0.0,0.0,0.0,0.0,0.0,0.0,0.0,0.0,0.027626408999999998,0.0,0.0,0.0,0.0,0.0,0.0,0.0,0,0.0,0.0,0.0,0.0,0.0,0.0,0.0,0,0.0,0.0,0.0,0.0,0.0,51.6683147,0.0,0,0.0,0.0,0.0,0.0,0.0,0,0.0,0.0,0.0,0.0,0.0,0,0.0,0.0,0.0,0.0,0,0.0,0.0,0.0,0,0,0,0.0,0.0,0.0,0.0,0.0,0.0,0.0,0.0,0.0,0.0,0.0,0.0,0.0,0.0,0.040150767000000004,0,0.0,0.031823791000000004,85.9,34.2,0.256
# 2641,40360,467698,Matori K.A.,2013,nan,(P2O5)50.0 (PbO)50.0 ,0.0,0,0.0,0.0,0.0,0.0,0.0,0.0,0.0,0,0,0,0.0,0.0,0,0.0,0.0,0.0,0.0,0.0,0.0,0,0.0,0.0,0.0,0.0,0,0,0.0,0.0,0,0.0,0.0,0.0,0.0,0.0,0.0,0,0.0,0.0,0.0,0.0,0.0,0.0,0,0.0,0.0,0,0.0,0.0,0.0,0.0,0.0,0.0,0,0,0,0.0,0,0.0,0.0,0,0,0.0,0,0.0,0.0,0.0,0,0.0,0.0,0.0,0,0,0.0,0.0,0,0.0,0.0,0.0,0,0.0,0.0,0.0,0,0,0,0.0,0.0,0,0.0,0.0,0.0,0,0.0,0.0,0.0,0.0,0.0,0.0,0.0,0.0,0.0,0.0,0.0,0.0,0.0,0.0,0.0,0.0,0.0,0.0,0.0,0.0,0.0,50.0,0.0,0.0,0.0,50.0,0.0,0.0,0.0,0,0.0,0.0,0.0,0.0,0.0,0.0,0.0,0,0.0,0.0,0.0,0.0,0.0,0.0,0.0,0,0.0,0.0,0.0,0.0,0.0,0,0.0,0.0,0.0,0.0,0.0,0,0.0,0.0,0.0,0.0,0,0.0,0.0,0.0,0,0,0,0.0,0.0,0.0,0.0,0.0,0.0,0.0,0.0,0.0,0.0,0.0,0.0,0.0,0.0,0.0,0,0.0,0.0,37.9,46.4,0.256
# 2642,40605,468543,Jingal R.,2012,nan,(Al2O3)2.72 (B2O3)5.43 (CaO)21.6 (MgO)21.6 (Na2O)2.72 (SiO2)45.93 ,0.0,0,0.0,2.72,0.0,0.0,0.0,0.0,0.0,0,0,0,0.0,5.43,0,0.0,0.0,0.0,0.0,0.0,0.0,0,0.0,0.0,21.6,0.0,0,0,0.0,0.0,0,0.0,0.0,0.0,0.0,0.0,0.0,0,0.0,0.0,0.0,0.0,0.0,0.0,0,0.0,0.0,0,0.0,0.0,0.0,0.0,0.0,0.0,0,0,0,0.0,0,0.0,0.0,0,0,0.0,0,0.0,0.0,0.0,0,0.0,0.0,0.0,0,0,0.0,0.0,0,0.0,0.0,0.0,0,0.0,0.0,0.0,0,0,0,0.0,0.0,0,0.0,21.6,0.0,0,0.0,0.0,0.0,0.0,0.0,0.0,2.72,0.0,0.0,0.0,0.0,0.0,0.0,0.0,0.0,0.0,0.0,0.0,0.0,0.0,0.0,0.0,0.0,0.0,0.0,0.0,0.0,0.0,0.0,0,0.0,0.0,0.0,0.0,0.0,0.0,0.0,0,0.0,0.0,0.0,0.0,0.0,45.93,0.0,0,0.0,0.0,0.0,0.0,0.0,0,0.0,0.0,0.0,0.0,0.0,0,0.0,0.0,0.0,0.0,0,0.0,0.0,0.0,0,0,0,0.0,0.0,0.0,0.0,0.0,0.0,0.0,0.0,0.0,0.0,0.0,0.0,0.0,0.0,0.0,0,0.0,0.0,97.4,38.77,0.256
# 2643,40864,476662,Striepe S.,2013,nan,(MgO)50.0 (P2O5)50.0 ,0.0,0,0.0,0.0,0.0,0.0,0.0,0.0,0.0,0,0,0,0.0,0.0,0,0.0,0.0,0.0,0.0,0.0,0.0,0,0.0,0.0,0.0,0.0,0,0,0.0,0.0,0,0.0,0.0,0.0,0.0,0.0,0.0,0,0.0,0.0,0.0,0.0,0.0,0.0,0,0.0,0.0,0,0.0,0.0,0.0,0.0,0.0,0.0,0,0,0,0.0,0,0.0,0.0,0,0,0.0,0,0.0,0.0,0.0,0,0.0,0.0,0.0,0,0,0.0,0.0,0,0.0,0.0,0.0,0,0.0,0.0,0.0,0,0,0,0.0,0.0,0,0.0,50.0,0.0,0,0.0,0.0,0.0,0.0,0.0,0.0,0.0,0.0,0.0,0.0,0.0,0.0,0.0,0.0,0.0,0.0,0.0,0.0,0.0,0.0,0.0,50.0,0.0,0.0,0.0,0.0,0.0,0.0,0.0,0,0.0,0.0,0.0,0.0,0.0,0.0,0.0,0,0.0,0.0,0.0,0.0,0.0,0.0,0.0,0,0.0,0.0,0.0,0.0,0.0,0,0.0,0.0,0.0,0.0,0.0,0,0.0,0.0,0.0,0.0,0,0.0,0.0,0.0,0,0,0,0.0,0.0,0.0,0.0,0.0,0.0,0.0,0.0,0.0,0.0,0.0,0.0,0.0,0.0,0.0,0,0.0,0.0,55.6,22.13,0.256
# 2644,40951,478493,Mauro J.C.,2013,nan,(Al2O3)12.52875063 (B2O3)17.9882009 (CaO)4.109589205 (MgO)1.039896052 (SiO2)60.16398301 (SnO2)0.069990003 (SrO)4.0895912039999995 (ZrO2)0.009999 ,0.0,0,0.0,12.52875063,0.0,0.0,0.0,0.0,0.0,0,0,0,0.0,17.9882009,0,0.0,0.0,0.0,0.0,0.0,0.0,0,0.0,0.0,4.109589205,0.0,0,0,0.0,0.0,0,0.0,0.0,0.0,0.0,0.0,0.0,0,0.0,0.0,0.0,0.0,0.0,0.0,0,0.0,0.0,0,0.0,0.0,0.0,0.0,0.0,0.0,0,0,0,0.0,0,0.0,0.0,0,0,0.0,0,0.0,0.0,0.0,0,0.0,0.0,0.0,0,0,0.0,0.0,0,0.0,0.0,0.0,0,0.0,0.0,0.0,0,0,0,0.0,0.0,0,0.0,1.039896052,0.0,0,0.0,0.0,0.0,0.0,0.0,0.0,0.0,0.0,0.0,0.0,0.0,0.0,0.0,0.0,0.0,0.0,0.0,0.0,0.0,0.0,0.0,0.0,0.0,0.0,0.0,0.0,0.0,0.0,0.0,0,0.0,0.0,0.0,0.0,0.0,0.0,0.0,0,0.0,0.0,0.0,0.0,0.0,60.16398301,0.0,0,0.0,0.069990003,0.0,0.0,0.0,0,0.0,4.0895912039999995,0.0,0.0,0.0,0,0.0,0.0,0.0,0.0,0,0.0,0.0,0.0,0,0,0,0.0,0.0,0.0,0.0,0.0,0.0,0.0,0.0,0.0,0.0,0.0,0.0,0.0,0.0,0.0,0,0.0,0.009999,65.9,26.24,0.256
# 2645,4562,14654,Osaka A.,1986,nan,(GeO2)63.17 (Na2O)15.79 (SiO2)21.04 ,0.0,0,0.0,0.0,0.0,0.0,0.0,0.0,0.0,0,0,0,0.0,0.0,0,0.0,0.0,0.0,0.0,0.0,0.0,0,0.0,0.0,0.0,0.0,0,0,0.0,0.0,0,0.0,0.0,0.0,0.0,0.0,0.0,0,0.0,0.0,0.0,0.0,0.0,0.0,0,0.0,0.0,0,0.0,0.0,0.0,0.0,0.0,0.0,0,0,0,0.0,0,0.0,63.17,0,0,0.0,0,0.0,0.0,0.0,0,0.0,0.0,0.0,0,0,0.0,0.0,0,0.0,0.0,0.0,0,0.0,0.0,0.0,0,0,0,0.0,0.0,0,0.0,0.0,0.0,0,0.0,0.0,0.0,0.0,0.0,0.0,15.79,0.0,0.0,0.0,0.0,0.0,0.0,0.0,0.0,0.0,0.0,0.0,0.0,0.0,0.0,0.0,0.0,0.0,0.0,0.0,0.0,0.0,0.0,0,0.0,0.0,0.0,0.0,0.0,0.0,0.0,0,0.0,0.0,0.0,0.0,0.0,21.04,0.0,0,0.0,0.0,0.0,0.0,0.0,0,0.0,0.0,0.0,0.0,0.0,0,0.0,0.0,0.0,0.0,0,0.0,0.0,0.0,0,0,0,0.0,0.0,0.0,0.0,0.0,0.0,0.0,0.0,0.0,0.0,0.0,0.0,0.0,0.0,0.0,0,0.0,0.0,70.6,28.11,0.2557808
# 2646,30154,376453,Yoko T.,1989,nan,(Li2O)5.0 (LiCl)25.0 (TeO2)70.0 ,0.0,0,0.0,0.0,0.0,0.0,0.0,0.0,0.0,0,0,0,0.0,0.0,0,0.0,0.0,0.0,0.0,0.0,0.0,0,0.0,0.0,0.0,0.0,0,0,0.0,0.0,0,0.0,0.0,0.0,0.0,0.0,0.0,0,0.0,0.0,0.0,0.0,0.0,0.0,0,0.0,0.0,0,0.0,0.0,0.0,0.0,0.0,0.0,0,0,0,0.0,0,0.0,0.0,0,0,0.0,0,0.0,0.0,0.0,0,0.0,0.0,0.0,0,0,0.0,0.0,0,0.0,0.0,0.0,0,0.0,0.0,5.0,0,0,0,25.0,0.0,0,0.0,0.0,0.0,0,0.0,0.0,0.0,0.0,0.0,0.0,0.0,0.0,0.0,0.0,0.0,0.0,0.0,0.0,0.0,0.0,0.0,0.0,0.0,0.0,0.0,0.0,0.0,0.0,0.0,0.0,0.0,0.0,0.0,0,0.0,0.0,0.0,0.0,0.0,0.0,0.0,0,0.0,0.0,0.0,0.0,0.0,0.0,0.0,0,0.0,0.0,0.0,0.0,0.0,0,0.0,0.0,0.0,0.0,0.0,0,0.0,70.0,0.0,0.0,0,0.0,0.0,0.0,0,0,0,0.0,0.0,0.0,0.0,0.0,0.0,0.0,0.0,0.0,0.0,0.0,0.0,0.0,0.0,0.0,0,0.0,0.0,44.6,17.76,0.2556306
# 2647,3861,12472,Takahashi K.,1983,nan,(B2O3)33.33333333 (Na2O)33.33333333 (SiO2)33.33333333 ,0.0,0,0.0,0.0,0.0,0.0,0.0,0.0,0.0,0,0,0,0.0,33.33333333,0,0.0,0.0,0.0,0.0,0.0,0.0,0,0.0,0.0,0.0,0.0,0,0,0.0,0.0,0,0.0,0.0,0.0,0.0,0.0,0.0,0,0.0,0.0,0.0,0.0,0.0,0.0,0,0.0,0.0,0,0.0,0.0,0.0,0.0,0.0,0.0,0,0,0,0.0,0,0.0,0.0,0,0,0.0,0,0.0,0.0,0.0,0,0.0,0.0,0.0,0,0,0.0,0.0,0,0.0,0.0,0.0,0,0.0,0.0,0.0,0,0,0,0.0,0.0,0,0.0,0.0,0.0,0,0.0,0.0,0.0,0.0,0.0,0.0,33.33333333,0.0,0.0,0.0,0.0,0.0,0.0,0.0,0.0,0.0,0.0,0.0,0.0,0.0,0.0,0.0,0.0,0.0,0.0,0.0,0.0,0.0,0.0,0,0.0,0.0,0.0,0.0,0.0,0.0,0.0,0,0.0,0.0,0.0,0.0,0.0,33.33333333,0.0,0,0.0,0.0,0.0,0.0,0.0,0,0.0,0.0,0.0,0.0,0.0,0,0.0,0.0,0.0,0.0,0,0.0,0.0,0.0,0,0,0,0.0,0.0,0.0,0.0,0.0,0.0,0.0,0.0,0.0,0.0,0.0,0.0,0.0,0.0,0.0,0,0.0,0.0,70.4,28.04,0.2553495
# 2648,12282,125401,El0Adawy A.A.,1996,nan,(Bi2O3)15.75 (P2O5)84.25 ,0.0,0,0.0,0.0,0.0,0.0,0.0,0.0,0.0,0,0,0,0.0,0.0,0,0.0,0.0,0.0,0.0,15.75,0.0,0,0.0,0.0,0.0,0.0,0,0,0.0,0.0,0,0.0,0.0,0.0,0.0,0.0,0.0,0,0.0,0.0,0.0,0.0,0.0,0.0,0,0.0,0.0,0,0.0,0.0,0.0,0.0,0.0,0.0,0,0,0,0.0,0,0.0,0.0,0,0,0.0,0,0.0,0.0,0.0,0,0.0,0.0,0.0,0,0,0.0,0.0,0,0.0,0.0,0.0,0,0.0,0.0,0.0,0,0,0,0.0,0.0,0,0.0,0.0,0.0,0,0.0,0.0,0.0,0.0,0.0,0.0,0.0,0.0,0.0,0.0,0.0,0.0,0.0,0.0,0.0,0.0,0.0,0.0,0.0,0.0,0.0,84.25,0.0,0.0,0.0,0.0,0.0,0.0,0.0,0,0.0,0.0,0.0,0.0,0.0,0.0,0.0,0,0.0,0.0,0.0,0.0,0.0,0.0,0.0,0,0.0,0.0,0.0,0.0,0.0,0,0.0,0.0,0.0,0.0,0.0,0,0.0,0.0,0.0,0.0,0,0.0,0.0,0.0,0,0,0,0.0,0.0,0.0,0.0,0.0,0.0,0.0,0.0,0.0,0.0,0.0,0.0,0.0,0.0,0.0,0,0.0,0.0,49.7,19.8,0.25505059999999996
# 2649,4562,14657,Osaka A.,1986,nan,(GeO2)59.41406 (Na2O)20.79792 (SiO2)19.78802 ,0.0,0,0.0,0.0,0.0,0.0,0.0,0.0,0.0,0,0,0,0.0,0.0,0,0.0,0.0,0.0,0.0,0.0,0.0,0,0.0,0.0,0.0,0.0,0,0,0.0,0.0,0,0.0,0.0,0.0,0.0,0.0,0.0,0,0.0,0.0,0.0,0.0,0.0,0.0,0,0.0,0.0,0,0.0,0.0,0.0,0.0,0.0,0.0,0,0,0,0.0,0,0.0,59.41406,0,0,0.0,0,0.0,0.0,0.0,0,0.0,0.0,0.0,0,0,0.0,0.0,0,0.0,0.0,0.0,0,0.0,0.0,0.0,0,0,0,0.0,0.0,0,0.0,0.0,0.0,0,0.0,0.0,0.0,0.0,0.0,0.0,20.79792,0.0,0.0,0.0,0.0,0.0,0.0,0.0,0.0,0.0,0.0,0.0,0.0,0.0,0.0,0.0,0.0,0.0,0.0,0.0,0.0,0.0,0.0,0,0.0,0.0,0.0,0.0,0.0,0.0,0.0,0,0.0,0.0,0.0,0.0,0.0,19.78802,0.0,0,0.0,0.0,0.0,0.0,0.0,0,0.0,0.0,0.0,0.0,0.0,0,0.0,0.0,0.0,0.0,0,0.0,0.0,0.0,0,0,0,0.0,0.0,0.0,0.0,0.0,0.0,0.0,0.0,0.0,0.0,0.0,0.0,0.0,0.0,0.0,0,0.0,0.0,68.6,27.33,0.2550311
# 2650,256,20586,Livshits V.Ya.,1989,nan,(Li2O)15.0 (Na2O)15.0 (Nb2O5)25.0 (SiO2)32.0 (Ta2O5)10.0 (ZrO2)3.0 ,0.0,0,0.0,0.0,0.0,0.0,0.0,0.0,0.0,0,0,0,0.0,0.0,0,0.0,0.0,0.0,0.0,0.0,0.0,0,0.0,0.0,0.0,0.0,0,0,0.0,0.0,0,0.0,0.0,0.0,0.0,0.0,0.0,0,0.0,0.0,0.0,0.0,0.0,0.0,0,0.0,0.0,0,0.0,0.0,0.0,0.0,0.0,0.0,0,0,0,0.0,0,0.0,0.0,0,0,0.0,0,0.0,0.0,0.0,0,0.0,0.0,0.0,0,0,0.0,0.0,0,0.0,0.0,0.0,0,0.0,0.0,15.0,0,0,0,0.0,0.0,0,0.0,0.0,0.0,0,0.0,0.0,0.0,0.0,0.0,0.0,15.0,0.0,0.0,0.0,0.0,0.0,25.0,0.0,0.0,0.0,0.0,0.0,0.0,0.0,0.0,0.0,0.0,0.0,0.0,0.0,0.0,0.0,0.0,0,0.0,0.0,0.0,0.0,0.0,0.0,0.0,0,0.0,0.0,0.0,0.0,0.0,32.0,0.0,0,0.0,0.0,0.0,0.0,0.0,0,0.0,0.0,0.0,10.0,0.0,0,0.0,0.0,0.0,0.0,0,0.0,0.0,0.0,0,0,0,0.0,0.0,0.0,0.0,0.0,0.0,0.0,0.0,0.0,0.0,0.0,0.0,0.0,0.0,0.0,0,0.0,3.0,115.0,46.0,0.255
# 2651,435,22473,Livshits V.Ya.,1985,nan,(GeO2)74.2 (Na2O)11.4 (Rb2O)2.6 (SiO2)11.8 ,0.0,0,0.0,0.0,0.0,0.0,0.0,0.0,0.0,0,0,0,0.0,0.0,0,0.0,0.0,0.0,0.0,0.0,0.0,0,0.0,0.0,0.0,0.0,0,0,0.0,0.0,0,0.0,0.0,0.0,0.0,0.0,0.0,0,0.0,0.0,0.0,0.0,0.0,0.0,0,0.0,0.0,0,0.0,0.0,0.0,0.0,0.0,0.0,0,0,0,0.0,0,0.0,74.2,0,0,0.0,0,0.0,0.0,0.0,0,0.0,0.0,0.0,0,0,0.0,0.0,0,0.0,0.0,0.0,0,0.0,0.0,0.0,0,0,0,0.0,0.0,0,0.0,0.0,0.0,0,0.0,0.0,0.0,0.0,0.0,0.0,11.4,0.0,0.0,0.0,0.0,0.0,0.0,0.0,0.0,0.0,0.0,0.0,0.0,0.0,0.0,0.0,0.0,0.0,0.0,0.0,0.0,0.0,0.0,0,2.6,0.0,0.0,0.0,0.0,0.0,0.0,0,0.0,0.0,0.0,0.0,0.0,11.8,0.0,0,0.0,0.0,0.0,0.0,0.0,0,0.0,0.0,0.0,0.0,0.0,0,0.0,0.0,0.0,0.0,0,0.0,0.0,0.0,0,0,0,0.0,0.0,0.0,0.0,0.0,0.0,0.0,0.0,0.0,0.0,0.0,0.0,0.0,0.0,0.0,0,0.0,0.0,71.2,28.4,0.255
# 2652,435,22476,Livshits V.Ya.,1985,nan,(GeO2)67.8 (Na2O)10.4 (Rb2O)11.0 (SiO2)10.8 ,0.0,0,0.0,0.0,0.0,0.0,0.0,0.0,0.0,0,0,0,0.0,0.0,0,0.0,0.0,0.0,0.0,0.0,0.0,0,0.0,0.0,0.0,0.0,0,0,0.0,0.0,0,0.0,0.0,0.0,0.0,0.0,0.0,0,0.0,0.0,0.0,0.0,0.0,0.0,0,0.0,0.0,0,0.0,0.0,0.0,0.0,0.0,0.0,0,0,0,0.0,0,0.0,67.8,0,0,0.0,0,0.0,0.0,0.0,0,0.0,0.0,0.0,0,0,0.0,0.0,0,0.0,0.0,0.0,0,0.0,0.0,0.0,0,0,0,0.0,0.0,0,0.0,0.0,0.0,0,0.0,0.0,0.0,0.0,0.0,0.0,10.4,0.0,0.0,0.0,0.0,0.0,0.0,0.0,0.0,0.0,0.0,0.0,0.0,0.0,0.0,0.0,0.0,0.0,0.0,0.0,0.0,0.0,0.0,0,11.0,0.0,0.0,0.0,0.0,0.0,0.0,0,0.0,0.0,0.0,0.0,0.0,10.8,0.0,0,0.0,0.0,0.0,0.0,0.0,0,0.0,0.0,0.0,0.0,0.0,0,0.0,0.0,0.0,0.0,0,0.0,0.0,0.0,0,0,0,0.0,0.0,0.0,0.0,0.0,0.0,0.0,0.0,0.0,0.0,0.0,0.0,0.0,0.0,0.0,0,0.0,0.0,61.7,24.7,0.255
# 2653,1576,9759,Bokin P.Ya.,1970,nan,(Na2O)30.0 (SiO2)70.0 ,0.0,0,0.0,0.0,0.0,0.0,0.0,0.0,0.0,0,0,0,0.0,0.0,0,0.0,0.0,0.0,0.0,0.0,0.0,0,0.0,0.0,0.0,0.0,0,0,0.0,0.0,0,0.0,0.0,0.0,0.0,0.0,0.0,0,0.0,0.0,0.0,0.0,0.0,0.0,0,0.0,0.0,0,0.0,0.0,0.0,0.0,0.0,0.0,0,0,0,0.0,0,0.0,0.0,0,0,0.0,0,0.0,0.0,0.0,0,0.0,0.0,0.0,0,0,0.0,0.0,0,0.0,0.0,0.0,0,0.0,0.0,0.0,0,0,0,0.0,0.0,0,0.0,0.0,0.0,0,0.0,0.0,0.0,0.0,0.0,0.0,30.0,0.0,0.0,0.0,0.0,0.0,0.0,0.0,0.0,0.0,0.0,0.0,0.0,0.0,0.0,0.0,0.0,0.0,0.0,0.0,0.0,0.0,0.0,0,0.0,0.0,0.0,0.0,0.0,0.0,0.0,0,0.0,0.0,0.0,0.0,0.0,70.0,0.0,0,0.0,0.0,0.0,0.0,0.0,0,0.0,0.0,0.0,0.0,0.0,0,0.0,0.0,0.0,0.0,0,0.0,0.0,0.0,0,0,0,0.0,0.0,0.0,0.0,0.0,0.0,0.0,0.0,0.0,0.0,0.0,0.0,0.0,0.0,0.0,0,0.0,0.0,56.8,22.55,0.255
# 2654,1576,9760,Bokin P.Ya.,1970,nan,(Na2O)33.3 (SiO2)66.7 ,0.0,0,0.0,0.0,0.0,0.0,0.0,0.0,0.0,0,0,0,0.0,0.0,0,0.0,0.0,0.0,0.0,0.0,0.0,0,0.0,0.0,0.0,0.0,0,0,0.0,0.0,0,0.0,0.0,0.0,0.0,0.0,0.0,0,0.0,0.0,0.0,0.0,0.0,0.0,0,0.0,0.0,0,0.0,0.0,0.0,0.0,0.0,0.0,0,0,0,0.0,0,0.0,0.0,0,0,0.0,0,0.0,0.0,0.0,0,0.0,0.0,0.0,0,0,0.0,0.0,0,0.0,0.0,0.0,0,0.0,0.0,0.0,0,0,0,0.0,0.0,0,0.0,0.0,0.0,0,0.0,0.0,0.0,0.0,0.0,0.0,33.3,0.0,0.0,0.0,0.0,0.0,0.0,0.0,0.0,0.0,0.0,0.0,0.0,0.0,0.0,0.0,0.0,0.0,0.0,0.0,0.0,0.0,0.0,0,0.0,0.0,0.0,0.0,0.0,0.0,0.0,0,0.0,0.0,0.0,0.0,0.0,66.7,0.0,0,0.0,0.0,0.0,0.0,0.0,0,0.0,0.0,0.0,0.0,0.0,0,0.0,0.0,0.0,0.0,0,0.0,0.0,0.0,0,0,0,0.0,0.0,0.0,0.0,0.0,0.0,0.0,0.0,0.0,0.0,0.0,0.0,0.0,0.0,0.0,0,0.0,0.0,58.7,23.51,0.255
# 2655,1965,110877,Kisin B.I.,1959,BK4,(As2O3)0.178699964 (B2O3)3.280156344 (BaO)6.972077606 (K2O)7.573315485 (Na2O)3.433600313 (SiO2)74.29693514 (ZnO)4.265215147 ,0.0,0,0.0,0.0,0.0,0.0,0.0,0.178699964,0.0,0,0,0,0.0,3.280156344,0,0.0,6.972077606,0.0,0.0,0.0,0.0,0,0.0,0.0,0.0,0.0,0,0,0.0,0.0,0,0.0,0.0,0.0,0.0,0.0,0.0,0,0.0,0.0,0.0,0.0,0.0,0.0,0,0.0,0.0,0,0.0,0.0,0.0,0.0,0.0,0.0,0,0,0,0.0,0,0.0,0.0,0,0,0.0,0,0.0,0.0,0.0,0,0.0,0.0,7.573315485,0,0,0.0,0.0,0,0.0,0.0,0.0,0,0.0,0.0,0.0,0,0,0,0.0,0.0,0,0.0,0.0,0.0,0,0.0,0.0,0.0,0.0,0.0,0.0,3.433600313,0.0,0.0,0.0,0.0,0.0,0.0,0.0,0.0,0.0,0.0,0.0,0.0,0.0,0.0,0.0,0.0,0.0,0.0,0.0,0.0,0.0,0.0,0,0.0,0.0,0.0,0.0,0.0,0.0,0.0,0,0.0,0.0,0.0,0.0,0.0,74.29693514,0.0,0,0.0,0.0,0.0,0.0,0.0,0,0.0,0.0,0.0,0.0,0.0,0,0.0,0.0,0.0,0.0,0,0.0,0.0,0.0,0,0,0,0.0,0.0,0.0,0.0,0.0,0.0,0.0,0.0,0.0,0.0,0.0,0.0,0.0,0.0,4.265215147,0,0.0,0.0,70.3,28.0,0.255
# 2656,2314,31321,Tennison D.G.,1981,nan,(K2O)15.0 (Na2O)10.0 (SiO2)75.0 ,0.0,0,0.0,0.0,0.0,0.0,0.0,0.0,0.0,0,0,0,0.0,0.0,0,0.0,0.0,0.0,0.0,0.0,0.0,0,0.0,0.0,0.0,0.0,0,0,0.0,0.0,0,0.0,0.0,0.0,0.0,0.0,0.0,0,0.0,0.0,0.0,0.0,0.0,0.0,0,0.0,0.0,0,0.0,0.0,0.0,0.0,0.0,0.0,0,0,0,0.0,0,0.0,0.0,0,0,0.0,0,0.0,0.0,0.0,0,0.0,0.0,15.0,0,0,0.0,0.0,0,0.0,0.0,0.0,0,0.0,0.0,0.0,0,0,0,0.0,0.0,0,0.0,0.0,0.0,0,0.0,0.0,0.0,0.0,0.0,0.0,10.0,0.0,0.0,0.0,0.0,0.0,0.0,0.0,0.0,0.0,0.0,0.0,0.0,0.0,0.0,0.0,0.0,0.0,0.0,0.0,0.0,0.0,0.0,0,0.0,0.0,0.0,0.0,0.0,0.0,0.0,0,0.0,0.0,0.0,0.0,0.0,75.0,0.0,0,0.0,0.0,0.0,0.0,0.0,0,0.0,0.0,0.0,0.0,0.0,0,0.0,0.0,0.0,0.0,0,0.0,0.0,0.0,0,0,0,0.0,0.0,0.0,0.0,0.0,0.0,0.0,0.0,0.0,0.0,0.0,0.0,0.0,0.0,0.0,0,0.0,0.0,55.5,22.1,0.255
# 2657,3270,18509,Nemilov S.V.,1973,nan,(PbO)47.0 (SiO2)53.0 ,0.0,0,0.0,0.0,0.0,0.0,0.0,0.0,0.0,0,0,0,0.0,0.0,0,0.0,0.0,0.0,0.0,0.0,0.0,0,0.0,0.0,0.0,0.0,0,0,0.0,0.0,0,0.0,0.0,0.0,0.0,0.0,0.0,0,0.0,0.0,0.0,0.0,0.0,0.0,0,0.0,0.0,0,0.0,0.0,0.0,0.0,0.0,0.0,0,0,0,0.0,0,0.0,0.0,0,0,0.0,0,0.0,0.0,0.0,0,0.0,0.0,0.0,0,0,0.0,0.0,0,0.0,0.0,0.0,0,0.0,0.0,0.0,0,0,0,0.0,0.0,0,0.0,0.0,0.0,0,0.0,0.0,0.0,0.0,0.0,0.0,0.0,0.0,0.0,0.0,0.0,0.0,0.0,0.0,0.0,0.0,0.0,0.0,0.0,0.0,0.0,0.0,0.0,0.0,0.0,47.0,0.0,0.0,0.0,0,0.0,0.0,0.0,0.0,0.0,0.0,0.0,0,0.0,0.0,0.0,0.0,0.0,53.0,0.0,0,0.0,0.0,0.0,0.0,0.0,0,0.0,0.0,0.0,0.0,0.0,0,0.0,0.0,0.0,0.0,0,0.0,0.0,0.0,0,0,0,0.0,0.0,0.0,0.0,0.0,0.0,0.0,0.0,0.0,0.0,0.0,0.0,0.0,0.0,0.0,0,0.0,0.0,52.1,20.79,0.255
# 2658,3833,12212,Ashizuka M.,1984,nan,(MgO)50.0 (P2O5)40.0 (SiO2)10.0 ,0.0,0,0.0,0.0,0.0,0.0,0.0,0.0,0.0,0,0,0,0.0,0.0,0,0.0,0.0,0.0,0.0,0.0,0.0,0,0.0,0.0,0.0,0.0,0,0,0.0,0.0,0,0.0,0.0,0.0,0.0,0.0,0.0,0,0.0,0.0,0.0,0.0,0.0,0.0,0,0.0,0.0,0,0.0,0.0,0.0,0.0,0.0,0.0,0,0,0,0.0,0,0.0,0.0,0,0,0.0,0,0.0,0.0,0.0,0,0.0,0.0,0.0,0,0,0.0,0.0,0,0.0,0.0,0.0,0,0.0,0.0,0.0,0,0,0,0.0,0.0,0,0.0,50.0,0.0,0,0.0,0.0,0.0,0.0,0.0,0.0,0.0,0.0,0.0,0.0,0.0,0.0,0.0,0.0,0.0,0.0,0.0,0.0,0.0,0.0,0.0,40.0,0.0,0.0,0.0,0.0,0.0,0.0,0.0,0,0.0,0.0,0.0,0.0,0.0,0.0,0.0,0,0.0,0.0,0.0,0.0,0.0,10.0,0.0,0,0.0,0.0,0.0,0.0,0.0,0,0.0,0.0,0.0,0.0,0.0,0,0.0,0.0,0.0,0.0,0,0.0,0.0,0.0,0,0,0,0.0,0.0,0.0,0.0,0.0,0.0,0.0,0.0,0.0,0.0,0.0,0.0,0.0,0.0,0.0,0,0.0,0.0,67.7,27.01,0.255
# 2659,3863,12540,Manghnani M.H.,1972,nan,(Na2O)25.0 (SiO2)55.0 (TiO2)20.0 ,0.0,0,0.0,0.0,0.0,0.0,0.0,0.0,0.0,0,0,0,0.0,0.0,0,0.0,0.0,0.0,0.0,0.0,0.0,0,0.0,0.0,0.0,0.0,0,0,0.0,0.0,0,0.0,0.0,0.0,0.0,0.0,0.0,0,0.0,0.0,0.0,0.0,0.0,0.0,0,0.0,0.0,0,0.0,0.0,0.0,0.0,0.0,0.0,0,0,0,0.0,0,0.0,0.0,0,0,0.0,0,0.0,0.0,0.0,0,0.0,0.0,0.0,0,0,0.0,0.0,0,0.0,0.0,0.0,0,0.0,0.0,0.0,0,0,0,0.0,0.0,0,0.0,0.0,0.0,0,0.0,0.0,0.0,0.0,0.0,0.0,25.0,0.0,0.0,0.0,0.0,0.0,0.0,0.0,0.0,0.0,0.0,0.0,0.0,0.0,0.0,0.0,0.0,0.0,0.0,0.0,0.0,0.0,0.0,0,0.0,0.0,0.0,0.0,0.0,0.0,0.0,0,0.0,0.0,0.0,0.0,0.0,55.0,0.0,0,0.0,0.0,0.0,0.0,0.0,0,0.0,0.0,0.0,0.0,0.0,0,0.0,0.0,0.0,0.0,0,20.0,0.0,0.0,0,0,0,0.0,0.0,0.0,0.0,0.0,0.0,0.0,0.0,0.0,0.0,0.0,0.0,0.0,0.0,0.0,0,0.0,0.0,77.9,31.09,0.255
# 2660,4550,14125,Higazy A.A.,1987,nan,(CaO)19.85309115 (Na2O)14.88981086 (SiO2)64.52253374 (TiO2)0.734564243 ,0.0,0,0.0,0.0,0.0,0.0,0.0,0.0,0.0,0,0,0,0.0,0.0,0,0.0,0.0,0.0,0.0,0.0,0.0,0,0.0,0.0,19.85309115,0.0,0,0,0.0,0.0,0,0.0,0.0,0.0,0.0,0.0,0.0,0,0.0,0.0,0.0,0.0,0.0,0.0,0,0.0,0.0,0,0.0,0.0,0.0,0.0,0.0,0.0,0,0,0,0.0,0,0.0,0.0,0,0,0.0,0,0.0,0.0,0.0,0,0.0,0.0,0.0,0,0,0.0,0.0,0,0.0,0.0,0.0,0,0.0,0.0,0.0,0,0,0,0.0,0.0,0,0.0,0.0,0.0,0,0.0,0.0,0.0,0.0,0.0,0.0,14.88981086,0.0,0.0,0.0,0.0,0.0,0.0,0.0,0.0,0.0,0.0,0.0,0.0,0.0,0.0,0.0,0.0,0.0,0.0,0.0,0.0,0.0,0.0,0,0.0,0.0,0.0,0.0,0.0,0.0,0.0,0,0.0,0.0,0.0,0.0,0.0,64.52253374,0.0,0,0.0,0.0,0.0,0.0,0.0,0,0.0,0.0,0.0,0.0,0.0,0,0.0,0.0,0.0,0.0,0,0.734564243,0.0,0.0,0,0,0,0.0,0.0,0.0,0.0,0.0,0.0,0.0,0.0,0.0,0.0,0.0,0.0,0.0,0.0,0.0,0,0.0,0.0,80.1,31.9,0.255
# 2661,4550,14975,Higazy A.A.,1987,nan,(CaO)18.07338 (Na2O)13.555029999999999 (SiO2)58.73848 (TiO2)9.63311 ,0.0,0,0.0,0.0,0.0,0.0,0.0,0.0,0.0,0,0,0,0.0,0.0,0,0.0,0.0,0.0,0.0,0.0,0.0,0,0.0,0.0,18.07338,0.0,0,0,0.0,0.0,0,0.0,0.0,0.0,0.0,0.0,0.0,0,0.0,0.0,0.0,0.0,0.0,0.0,0,0.0,0.0,0,0.0,0.0,0.0,0.0,0.0,0.0,0,0,0,0.0,0,0.0,0.0,0,0,0.0,0,0.0,0.0,0.0,0,0.0,0.0,0.0,0,0,0.0,0.0,0,0.0,0.0,0.0,0,0.0,0.0,0.0,0,0,0,0.0,0.0,0,0.0,0.0,0.0,0,0.0,0.0,0.0,0.0,0.0,0.0,13.555029999999999,0.0,0.0,0.0,0.0,0.0,0.0,0.0,0.0,0.0,0.0,0.0,0.0,0.0,0.0,0.0,0.0,0.0,0.0,0.0,0.0,0.0,0.0,0,0.0,0.0,0.0,0.0,0.0,0.0,0.0,0,0.0,0.0,0.0,0.0,0.0,58.73848,0.0,0,0.0,0.0,0.0,0.0,0.0,0,0.0,0.0,0.0,0.0,0.0,0,0.0,0.0,0.0,0.0,0,9.63311,0.0,0.0,0,0,0,0.0,0.0,0.0,0.0,0.0,0.0,0.0,0.0,0.0,0.0,0.0,0.0,0.0,0.0,0.0,0,0.0,0.0,85.1,33.9,0.255
# 2662,6142,90038,Livshits V.Ya.,1986,nan,(Al2O3)15.0 (GeO2)55.0 (Na2O)30.0 ,0.0,0,0.0,15.0,0.0,0.0,0.0,0.0,0.0,0,0,0,0.0,0.0,0,0.0,0.0,0.0,0.0,0.0,0.0,0,0.0,0.0,0.0,0.0,0,0,0.0,0.0,0,0.0,0.0,0.0,0.0,0.0,0.0,0,0.0,0.0,0.0,0.0,0.0,0.0,0,0.0,0.0,0,0.0,0.0,0.0,0.0,0.0,0.0,0,0,0,0.0,0,0.0,55.0,0,0,0.0,0,0.0,0.0,0.0,0,0.0,0.0,0.0,0,0,0.0,0.0,0,0.0,0.0,0.0,0,0.0,0.0,0.0,0,0,0,0.0,0.0,0,0.0,0.0,0.0,0,0.0,0.0,0.0,0.0,0.0,0.0,30.0,0.0,0.0,0.0,0.0,0.0,0.0,0.0,0.0,0.0,0.0,0.0,0.0,0.0,0.0,0.0,0.0,0.0,0.0,0.0,0.0,0.0,0.0,0,0.0,0.0,0.0,0.0,0.0,0.0,0.0,0,0.0,0.0,0.0,0.0,0.0,0.0,0.0,0,0.0,0.0,0.0,0.0,0.0,0,0.0,0.0,0.0,0.0,0.0,0,0.0,0.0,0.0,0.0,0,0.0,0.0,0.0,0,0,0,0.0,0.0,0.0,0.0,0.0,0.0,0.0,0.0,0.0,0.0,0.0,0.0,0.0,0.0,0.0,0,0.0,0.0,61.6,24.4,0.255
# 2663,6926,52757,Baikova L.G.,1993,nan,(Al2O3)16.683873900000002 (P2O5)66.6355723 (Rb2O)16.68055379 ,0.0,0,0.0,16.683873900000002,0.0,0.0,0.0,0.0,0.0,0,0,0,0.0,0.0,0,0.0,0.0,0.0,0.0,0.0,0.0,0,0.0,0.0,0.0,0.0,0,0,0.0,0.0,0,0.0,0.0,0.0,0.0,0.0,0.0,0,0.0,0.0,0.0,0.0,0.0,0.0,0,0.0,0.0,0,0.0,0.0,0.0,0.0,0.0,0.0,0,0,0,0.0,0,0.0,0.0,0,0,0.0,0,0.0,0.0,0.0,0,0.0,0.0,0.0,0,0,0.0,0.0,0,0.0,0.0,0.0,0,0.0,0.0,0.0,0,0,0,0.0,0.0,0,0.0,0.0,0.0,0,0.0,0.0,0.0,0.0,0.0,0.0,0.0,0.0,0.0,0.0,0.0,0.0,0.0,0.0,0.0,0.0,0.0,0.0,0.0,0.0,0.0,66.6355723,0.0,0.0,0.0,0.0,0.0,0.0,0.0,0,16.68055379,0.0,0.0,0.0,0.0,0.0,0.0,0,0.0,0.0,0.0,0.0,0.0,0.0,0.0,0,0.0,0.0,0.0,0.0,0.0,0,0.0,0.0,0.0,0.0,0.0,0,0.0,0.0,0.0,0.0,0,0.0,0.0,0.0,0,0,0,0.0,0.0,0.0,0.0,0.0,0.0,0.0,0.0,0.0,0.0,0.0,0.0,0.0,0.0,0.0,0,0.0,0.0,55.0,21.91,0.255
# 2664,7836,74234,Higazy A.A.,1989,nan,(P2O5)46.5 (ZnO)53.5 ,0.0,0,0.0,0.0,0.0,0.0,0.0,0.0,0.0,0,0,0,0.0,0.0,0,0.0,0.0,0.0,0.0,0.0,0.0,0,0.0,0.0,0.0,0.0,0,0,0.0,0.0,0,0.0,0.0,0.0,0.0,0.0,0.0,0,0.0,0.0,0.0,0.0,0.0,0.0,0,0.0,0.0,0,0.0,0.0,0.0,0.0,0.0,0.0,0,0,0,0.0,0,0.0,0.0,0,0,0.0,0,0.0,0.0,0.0,0,0.0,0.0,0.0,0,0,0.0,0.0,0,0.0,0.0,0.0,0,0.0,0.0,0.0,0,0,0,0.0,0.0,0,0.0,0.0,0.0,0,0.0,0.0,0.0,0.0,0.0,0.0,0.0,0.0,0.0,0.0,0.0,0.0,0.0,0.0,0.0,0.0,0.0,0.0,0.0,0.0,0.0,46.5,0.0,0.0,0.0,0.0,0.0,0.0,0.0,0,0.0,0.0,0.0,0.0,0.0,0.0,0.0,0,0.0,0.0,0.0,0.0,0.0,0.0,0.0,0,0.0,0.0,0.0,0.0,0.0,0,0.0,0.0,0.0,0.0,0.0,0,0.0,0.0,0.0,0.0,0,0.0,0.0,0.0,0,0,0,0.0,0.0,0.0,0.0,0.0,0.0,0.0,0.0,0.0,0.0,0.0,0.0,0.0,0.0,53.5,0,0.0,0.0,39.9,15.9,0.255
# 2665,11320,98761,Higazy A.A.,1985,nan,(Co3O4)38.7 (P2O5)61.3 ,0.0,0,0.0,0.0,0.0,0.0,0.0,0.0,0.0,0,0,0,0.0,0.0,0,0.0,0.0,0.0,0.0,0.0,0.0,0,0.0,0.0,0.0,0.0,0,0,0.0,0.0,0,0.0,0.0,38.7,0.0,0.0,0.0,0,0.0,0.0,0.0,0.0,0.0,0.0,0,0.0,0.0,0,0.0,0.0,0.0,0.0,0.0,0.0,0,0,0,0.0,0,0.0,0.0,0,0,0.0,0,0.0,0.0,0.0,0,0.0,0.0,0.0,0,0,0.0,0.0,0,0.0,0.0,0.0,0,0.0,0.0,0.0,0,0,0,0.0,0.0,0,0.0,0.0,0.0,0,0.0,0.0,0.0,0.0,0.0,0.0,0.0,0.0,0.0,0.0,0.0,0.0,0.0,0.0,0.0,0.0,0.0,0.0,0.0,0.0,0.0,61.3,0.0,0.0,0.0,0.0,0.0,0.0,0.0,0,0.0,0.0,0.0,0.0,0.0,0.0,0.0,0,0.0,0.0,0.0,0.0,0.0,0.0,0.0,0,0.0,0.0,0.0,0.0,0.0,0,0.0,0.0,0.0,0.0,0.0,0,0.0,0.0,0.0,0.0,0,0.0,0.0,0.0,0,0,0,0.0,0.0,0.0,0.0,0.0,0.0,0.0,0.0,0.0,0.0,0.0,0.0,0.0,0.0,0.0,0,0.0,0.0,55.5,22.1,0.255
# 2666,11648,76106,Hanada T.,1973,nan,(GeO2)75.0 (Na2O)25.0 ,0.0,0,0.0,0.0,0.0,0.0,0.0,0.0,0.0,0,0,0,0.0,0.0,0,0.0,0.0,0.0,0.0,0.0,0.0,0,0.0,0.0,0.0,0.0,0,0,0.0,0.0,0,0.0,0.0,0.0,0.0,0.0,0.0,0,0.0,0.0,0.0,0.0,0.0,0.0,0,0.0,0.0,0,0.0,0.0,0.0,0.0,0.0,0.0,0,0,0,0.0,0,0.0,75.0,0,0,0.0,0,0.0,0.0,0.0,0,0.0,0.0,0.0,0,0,0.0,0.0,0,0.0,0.0,0.0,0,0.0,0.0,0.0,0,0,0,0.0,0.0,0,0.0,0.0,0.0,0,0.0,0.0,0.0,0.0,0.0,0.0,25.0,0.0,0.0,0.0,0.0,0.0,0.0,0.0,0.0,0.0,0.0,0.0,0.0,0.0,0.0,0.0,0.0,0.0,0.0,0.0,0.0,0.0,0.0,0,0.0,0.0,0.0,0.0,0.0,0.0,0.0,0,0.0,0.0,0.0,0.0,0.0,0.0,0.0,0,0.0,0.0,0.0,0.0,0.0,0,0.0,0.0,0.0,0.0,0.0,0,0.0,0.0,0.0,0.0,0,0.0,0.0,0.0,0,0,0,0.0,0.0,0.0,0.0,0.0,0.0,0.0,0.0,0.0,0.0,0.0,0.0,0.0,0.0,0.0,0,0.0,0.0,61.9,24.67,0.255
# 2667,14762,151384,Waxler R.M.,1971,nan,(Al2O3)2.368892052 (CaO)9.886932045 (CeO2)0.159499936 (Fe2O3)0.001890999 (Li2O)26.63759934 (Nd2O3)0.5546997779999999 (SiO2)60.39048584 ,0.0,0,0.0,2.368892052,0.0,0.0,0.0,0.0,0.0,0,0,0,0.0,0.0,0,0.0,0.0,0.0,0.0,0.0,0.0,0,0.0,0.0,9.886932045,0.0,0,0,0.0,0.0,0,0.159499936,0.0,0.0,0.0,0.0,0.0,0,0.0,0.0,0.0,0.0,0.0,0.0,0,0.0,0.0,0,0.0,0.0,0.001890999,0.0,0.0,0.0,0,0,0,0.0,0,0.0,0.0,0,0,0.0,0,0.0,0.0,0.0,0,0.0,0.0,0.0,0,0,0.0,0.0,0,0.0,0.0,0.0,0,0.0,0.0,26.63759934,0,0,0,0.0,0.0,0,0.0,0.0,0.0,0,0.0,0.0,0.0,0.0,0.0,0.0,0.0,0.0,0.0,0.0,0.0,0.0,0.0,0.0,0.5546997779999999,0.0,0.0,0.0,0.0,0.0,0.0,0.0,0.0,0.0,0.0,0.0,0.0,0.0,0.0,0,0.0,0.0,0.0,0.0,0.0,0.0,0.0,0,0.0,0.0,0.0,0.0,0.0,60.39048584,0.0,0,0.0,0.0,0.0,0.0,0.0,0,0.0,0.0,0.0,0.0,0.0,0,0.0,0.0,0.0,0.0,0,0.0,0.0,0.0,0,0,0,0.0,0.0,0.0,0.0,0.0,0.0,0.0,0.0,0.0,0.0,0.0,0.0,0.0,0.0,0.0,0,0.0,0.0,90.8,36.2,0.255
# 2668,16484,158973,Philip J.,2000,nan,(Bi2O3)80.0 (CuO)20.0 ,0.0,0,0.0,0.0,0.0,0.0,0.0,0.0,0.0,0,0,0,0.0,0.0,0,0.0,0.0,0.0,0.0,80.0,0.0,0,0.0,0.0,0.0,0.0,0,0,0.0,0.0,0,0.0,0.0,0.0,0.0,0.0,0.0,0,0.0,0.0,20.0,0.0,0.0,0.0,0,0.0,0.0,0,0.0,0.0,0.0,0.0,0.0,0.0,0,0,0,0.0,0,0.0,0.0,0,0,0.0,0,0.0,0.0,0.0,0,0.0,0.0,0.0,0,0,0.0,0.0,0,0.0,0.0,0.0,0,0.0,0.0,0.0,0,0,0,0.0,0.0,0,0.0,0.0,0.0,0,0.0,0.0,0.0,0.0,0.0,0.0,0.0,0.0,0.0,0.0,0.0,0.0,0.0,0.0,0.0,0.0,0.0,0.0,0.0,0.0,0.0,0.0,0.0,0.0,0.0,0.0,0.0,0.0,0.0,0,0.0,0.0,0.0,0.0,0.0,0.0,0.0,0,0.0,0.0,0.0,0.0,0.0,0.0,0.0,0,0.0,0.0,0.0,0.0,0.0,0,0.0,0.0,0.0,0.0,0.0,0,0.0,0.0,0.0,0.0,0,0.0,0.0,0.0,0,0,0,0.0,0.0,0.0,0.0,0.0,0.0,0.0,0.0,0.0,0.0,0.0,0.0,0.0,0.0,0.0,0,0.0,0.0,70.7,28.16,0.255
# 2670,26288,354459,Rajendran V.,2003,nan,(TeO2)53.2611451 (V2O5)46.7388549 ,0.0,0,0.0,0.0,0.0,0.0,0.0,0.0,0.0,0,0,0,0.0,0.0,0,0.0,0.0,0.0,0.0,0.0,0.0,0,0.0,0.0,0.0,0.0,0,0,0.0,0.0,0,0.0,0.0,0.0,0.0,0.0,0.0,0,0.0,0.0,0.0,0.0,0.0,0.0,0,0.0,0.0,0,0.0,0.0,0.0,0.0,0.0,0.0,0,0,0,0.0,0,0.0,0.0,0,0,0.0,0,0.0,0.0,0.0,0,0.0,0.0,0.0,0,0,0.0,0.0,0,0.0,0.0,0.0,0,0.0,0.0,0.0,0,0,0,0.0,0.0,0,0.0,0.0,0.0,0,0.0,0.0,0.0,0.0,0.0,0.0,0.0,0.0,0.0,0.0,0.0,0.0,0.0,0.0,0.0,0.0,0.0,0.0,0.0,0.0,0.0,0.0,0.0,0.0,0.0,0.0,0.0,0.0,0.0,0,0.0,0.0,0.0,0.0,0.0,0.0,0.0,0,0.0,0.0,0.0,0.0,0.0,0.0,0.0,0,0.0,0.0,0.0,0.0,0.0,0,0.0,0.0,0.0,0.0,0.0,0,0.0,53.2611451,0.0,0.0,0,0.0,0.0,0.0,0,0,0,0.0,0.0,0.0,0.0,46.7388549,0.0,0.0,0.0,0.0,0.0,0.0,0.0,0.0,0.0,0.0,0,0.0,0.0,nan,nan,0.255
# 2671,29926,375536,Yoshida S.,2004,nan,(TeO2)65.0 (ZnO)35.0 ,0.0,0,0.0,0.0,0.0,0.0,0.0,0.0,0.0,0,0,0,0.0,0.0,0,0.0,0.0,0.0,0.0,0.0,0.0,0,0.0,0.0,0.0,0.0,0,0,0.0,0.0,0,0.0,0.0,0.0,0.0,0.0,0.0,0,0.0,0.0,0.0,0.0,0.0,0.0,0,0.0,0.0,0,0.0,0.0,0.0,0.0,0.0,0.0,0,0,0,0.0,0,0.0,0.0,0,0,0.0,0,0.0,0.0,0.0,0,0.0,0.0,0.0,0,0,0.0,0.0,0,0.0,0.0,0.0,0,0.0,0.0,0.0,0,0,0,0.0,0.0,0,0.0,0.0,0.0,0,0.0,0.0,0.0,0.0,0.0,0.0,0.0,0.0,0.0,0.0,0.0,0.0,0.0,0.0,0.0,0.0,0.0,0.0,0.0,0.0,0.0,0.0,0.0,0.0,0.0,0.0,0.0,0.0,0.0,0,0.0,0.0,0.0,0.0,0.0,0.0,0.0,0,0.0,0.0,0.0,0.0,0.0,0.0,0.0,0,0.0,0.0,0.0,0.0,0.0,0,0.0,0.0,0.0,0.0,0.0,0,0.0,65.0,0.0,0.0,0,0.0,0.0,0.0,0,0,0,0.0,0.0,0.0,0.0,0.0,0.0,0.0,0.0,0.0,0.0,0.0,0.0,0.0,0.0,35.0,0,0.0,0.0,50.7,20.2,0.255
# 2672,31921,405123,Aitken B.G.,2007,nan,(Al2O3)17.37771566 (La2O3)11.02048556 (MgO)1.51067056 (SiO2)70.09112822 ,0.0,0,0.0,17.37771566,0.0,0.0,0.0,0.0,0.0,0,0,0,0.0,0.0,0,0.0,0.0,0.0,0.0,0.0,0.0,0,0.0,0.0,0.0,0.0,0,0,0.0,0.0,0,0.0,0.0,0.0,0.0,0.0,0.0,0,0.0,0.0,0.0,0.0,0.0,0.0,0,0.0,0.0,0,0.0,0.0,0.0,0.0,0.0,0.0,0,0,0,0.0,0,0.0,0.0,0,0,0.0,0,0.0,0.0,0.0,0,0.0,0.0,0.0,0,0,0.0,0.0,0,0.0,0.0,11.02048556,0,0.0,0.0,0.0,0,0,0,0.0,0.0,0,0.0,1.51067056,0.0,0,0.0,0.0,0.0,0.0,0.0,0.0,0.0,0.0,0.0,0.0,0.0,0.0,0.0,0.0,0.0,0.0,0.0,0.0,0.0,0.0,0.0,0.0,0.0,0.0,0.0,0.0,0.0,0.0,0.0,0,0.0,0.0,0.0,0.0,0.0,0.0,0.0,0,0.0,0.0,0.0,0.0,0.0,70.09112822,0.0,0,0.0,0.0,0.0,0.0,0.0,0,0.0,0.0,0.0,0.0,0.0,0,0.0,0.0,0.0,0.0,0,0.0,0.0,0.0,0,0,0,0.0,0.0,0.0,0.0,0.0,0.0,0.0,0.0,0.0,0.0,0.0,0.0,0.0,0.0,0.0,0,0.0,0.0,94.1,37.48,0.255
# 2673,31921,405156,Aitken B.G.,2007,nan,(Al2O3)14.42151691 (BaO)5.754594787 (La2O3)8.566986284 (SiO2)71.13680611 (SrO)0.120095908 ,0.0,0,0.0,14.42151691,0.0,0.0,0.0,0.0,0.0,0,0,0,0.0,0.0,0,0.0,5.754594787,0.0,0.0,0.0,0.0,0,0.0,0.0,0.0,0.0,0,0,0.0,0.0,0,0.0,0.0,0.0,0.0,0.0,0.0,0,0.0,0.0,0.0,0.0,0.0,0.0,0,0.0,0.0,0,0.0,0.0,0.0,0.0,0.0,0.0,0,0,0,0.0,0,0.0,0.0,0,0,0.0,0,0.0,0.0,0.0,0,0.0,0.0,0.0,0,0,0.0,0.0,0,0.0,0.0,8.566986284,0,0.0,0.0,0.0,0,0,0,0.0,0.0,0,0.0,0.0,0.0,0,0.0,0.0,0.0,0.0,0.0,0.0,0.0,0.0,0.0,0.0,0.0,0.0,0.0,0.0,0.0,0.0,0.0,0.0,0.0,0.0,0.0,0.0,0.0,0.0,0.0,0.0,0.0,0.0,0.0,0,0.0,0.0,0.0,0.0,0.0,0.0,0.0,0,0.0,0.0,0.0,0.0,0.0,71.13680611,0.0,0,0.0,0.0,0.0,0.0,0.0,0,0.0,0.120095908,0.0,0.0,0.0,0,0.0,0.0,0.0,0.0,0,0.0,0.0,0.0,0,0,0,0.0,0.0,0.0,0.0,0.0,0.0,0.0,0.0,0.0,0.0,0.0,0.0,0.0,0.0,0.0,0,0.0,0.0,87.1,34.72,0.255
# 2674,31921,405203,Aitken B.G.,2007,nan,(Al2O3)17.73525988 (La2O3)8.872969921000001 (MgO)4.431313978 (SiO2)68.96045622 ,0.0,0,0.0,17.73525988,0.0,0.0,0.0,0.0,0.0,0,0,0,0.0,0.0,0,0.0,0.0,0.0,0.0,0.0,0.0,0,0.0,0.0,0.0,0.0,0,0,0.0,0.0,0,0.0,0.0,0.0,0.0,0.0,0.0,0,0.0,0.0,0.0,0.0,0.0,0.0,0,0.0,0.0,0,0.0,0.0,0.0,0.0,0.0,0.0,0,0,0,0.0,0,0.0,0.0,0,0,0.0,0,0.0,0.0,0.0,0,0.0,0.0,0.0,0,0,0.0,0.0,0,0.0,0.0,8.872969921000001,0,0.0,0.0,0.0,0,0,0,0.0,0.0,0,0.0,4.431313978,0.0,0,0.0,0.0,0.0,0.0,0.0,0.0,0.0,0.0,0.0,0.0,0.0,0.0,0.0,0.0,0.0,0.0,0.0,0.0,0.0,0.0,0.0,0.0,0.0,0.0,0.0,0.0,0.0,0.0,0.0,0,0.0,0.0,0.0,0.0,0.0,0.0,0.0,0,0.0,0.0,0.0,0.0,0.0,68.96045622,0.0,0,0.0,0.0,0.0,0.0,0.0,0,0.0,0.0,0.0,0.0,0.0,0,0.0,0.0,0.0,0.0,0,0.0,0.0,0.0,0,0,0,0.0,0.0,0.0,0.0,0.0,0.0,0.0,0.0,0.0,0.0,0.0,0.0,0.0,0.0,0.0,0,0.0,0.0,95.0,37.88,0.255
# 2675,31921,405217,Aitken B.G.,2007,nan,(Al2O3)17.82246574 (BaO)2.972077622 (La2O3)9.896992082 (SiO2)69.30846455 ,0.0,0,0.0,17.82246574,0.0,0.0,0.0,0.0,0.0,0,0,0,0.0,0.0,0,0.0,2.972077622,0.0,0.0,0.0,0.0,0,0.0,0.0,0.0,0.0,0,0,0.0,0.0,0,0.0,0.0,0.0,0.0,0.0,0.0,0,0.0,0.0,0.0,0.0,0.0,0.0,0,0.0,0.0,0,0.0,0.0,0.0,0.0,0.0,0.0,0,0,0,0.0,0,0.0,0.0,0,0,0.0,0,0.0,0.0,0.0,0,0.0,0.0,0.0,0,0,0.0,0.0,0,0.0,0.0,9.896992082,0,0.0,0.0,0.0,0,0,0,0.0,0.0,0,0.0,0.0,0.0,0,0.0,0.0,0.0,0.0,0.0,0.0,0.0,0.0,0.0,0.0,0.0,0.0,0.0,0.0,0.0,0.0,0.0,0.0,0.0,0.0,0.0,0.0,0.0,0.0,0.0,0.0,0.0,0.0,0.0,0,0.0,0.0,0.0,0.0,0.0,0.0,0.0,0,0.0,0.0,0.0,0.0,0.0,69.30846455,0.0,0,0.0,0.0,0.0,0.0,0.0,0,0.0,0.0,0.0,0.0,0.0,0,0.0,0.0,0.0,0.0,0,0.0,0.0,0.0,0,0,0,0.0,0.0,0.0,0.0,0.0,0.0,0.0,0.0,0.0,0.0,0.0,0.0,0.0,0.0,0.0,0,0.0,0.0,91.2,36.34,0.255
# 2676,32784,397211,Palanivelu N.,2006,nan,(TeO2)53.2611451 (V2O5)46.7388549 ,0.0,0,0.0,0.0,0.0,0.0,0.0,0.0,0.0,0,0,0,0.0,0.0,0,0.0,0.0,0.0,0.0,0.0,0.0,0,0.0,0.0,0.0,0.0,0,0,0.0,0.0,0,0.0,0.0,0.0,0.0,0.0,0.0,0,0.0,0.0,0.0,0.0,0.0,0.0,0,0.0,0.0,0,0.0,0.0,0.0,0.0,0.0,0.0,0,0,0,0.0,0,0.0,0.0,0,0,0.0,0,0.0,0.0,0.0,0,0.0,0.0,0.0,0,0,0.0,0.0,0,0.0,0.0,0.0,0,0.0,0.0,0.0,0,0,0,0.0,0.0,0,0.0,0.0,0.0,0,0.0,0.0,0.0,0.0,0.0,0.0,0.0,0.0,0.0,0.0,0.0,0.0,0.0,0.0,0.0,0.0,0.0,0.0,0.0,0.0,0.0,0.0,0.0,0.0,0.0,0.0,0.0,0.0,0.0,0,0.0,0.0,0.0,0.0,0.0,0.0,0.0,0,0.0,0.0,0.0,0.0,0.0,0.0,0.0,0,0.0,0.0,0.0,0.0,0.0,0,0.0,0.0,0.0,0.0,0.0,0,0.0,53.2611451,0.0,0.0,0,0.0,0.0,0.0,0,0,0,0.0,0.0,0.0,0.0,46.7388549,0.0,0.0,0.0,0.0,0.0,0.0,0.0,0.0,0.0,0.0,0,0.0,0.0,44.0,17.52,0.255
# 2677,34776,419215,Marzouk S.Y.,2009,nan,(Cu2O)6.0 (Na2O)47.0 (P2O5)47.0 ,0.0,0,0.0,0.0,0.0,0.0,0.0,0.0,0.0,0,0,0,0.0,0.0,0,0.0,0.0,0.0,0.0,0.0,0.0,0,0.0,0.0,0.0,0.0,0,0,0.0,0.0,0,0.0,0.0,0.0,0.0,0.0,0.0,0,0.0,6.0,0.0,0.0,0.0,0.0,0,0.0,0.0,0,0.0,0.0,0.0,0.0,0.0,0.0,0,0,0,0.0,0,0.0,0.0,0,0,0.0,0,0.0,0.0,0.0,0,0.0,0.0,0.0,0,0,0.0,0.0,0,0.0,0.0,0.0,0,0.0,0.0,0.0,0,0,0,0.0,0.0,0,0.0,0.0,0.0,0,0.0,0.0,0.0,0.0,0.0,0.0,47.0,0.0,0.0,0.0,0.0,0.0,0.0,0.0,0.0,0.0,0.0,0.0,0.0,0.0,0.0,47.0,0.0,0.0,0.0,0.0,0.0,0.0,0.0,0,0.0,0.0,0.0,0.0,0.0,0.0,0.0,0,0.0,0.0,0.0,0.0,0.0,0.0,0.0,0,0.0,0.0,0.0,0.0,0.0,0,0.0,0.0,0.0,0.0,0.0,0,0.0,0.0,0.0,0.0,0,0.0,0.0,0.0,0,0,0,0.0,0.0,0.0,0.0,0.0,0.0,0.0,0.0,0.0,0.0,0.0,0.0,0.0,0.0,0.0,0,0.0,0.0,43.0,17.13,0.255
# 2678,36766,438061,Saddeek Y.B.,2010,nan,(Al2O3)1.575 (B2O3)50.0 (CaO)3.675 (Na2O)25.0 (PbO)17.5 (SiO2)2.25 ,0.0,0,0.0,1.575,0.0,0.0,0.0,0.0,0.0,0,0,0,0.0,50.0,0,0.0,0.0,0.0,0.0,0.0,0.0,0,0.0,0.0,3.675,0.0,0,0,0.0,0.0,0,0.0,0.0,0.0,0.0,0.0,0.0,0,0.0,0.0,0.0,0.0,0.0,0.0,0,0.0,0.0,0,0.0,0.0,0.0,0.0,0.0,0.0,0,0,0,0.0,0,0.0,0.0,0,0,0.0,0,0.0,0.0,0.0,0,0.0,0.0,0.0,0,0,0.0,0.0,0,0.0,0.0,0.0,0,0.0,0.0,0.0,0,0,0,0.0,0.0,0,0.0,0.0,0.0,0,0.0,0.0,0.0,0.0,0.0,0.0,25.0,0.0,0.0,0.0,0.0,0.0,0.0,0.0,0.0,0.0,0.0,0.0,0.0,0.0,0.0,0.0,0.0,0.0,0.0,17.5,0.0,0.0,0.0,0,0.0,0.0,0.0,0.0,0.0,0.0,0.0,0,0.0,0.0,0.0,0.0,0.0,2.25,0.0,0,0.0,0.0,0.0,0.0,0.0,0,0.0,0.0,0.0,0.0,0.0,0,0.0,0.0,0.0,0.0,0,0.0,0.0,0.0,0,0,0,0.0,0.0,0.0,0.0,0.0,0.0,0.0,0.0,0.0,0.0,0.0,0.0,0.0,0.0,0.0,0,0.0,0.0,61.4,24.46,0.255
# 2679,26961,309933,Kojima S.,2003,nan,(B2O3)71.42856786 (Cs2O)2.8571429139999998 (Li2O)25.71428923 ,0.0,0,0.0,0.0,0.0,0.0,0.0,0.0,0.0,0,0,0,0.0,71.42856786,0,0.0,0.0,0.0,0.0,0.0,0.0,0,0.0,0.0,0.0,0.0,0,0,0.0,0.0,0,0.0,0.0,0.0,0.0,0.0,2.8571429139999998,0,0.0,0.0,0.0,0.0,0.0,0.0,0,0.0,0.0,0,0.0,0.0,0.0,0.0,0.0,0.0,0,0,0,0.0,0,0.0,0.0,0,0,0.0,0,0.0,0.0,0.0,0,0.0,0.0,0.0,0,0,0.0,0.0,0,0.0,0.0,0.0,0,0.0,0.0,25.71428923,0,0,0,0.0,0.0,0,0.0,0.0,0.0,0,0.0,0.0,0.0,0.0,0.0,0.0,0.0,0.0,0.0,0.0,0.0,0.0,0.0,0.0,0.0,0.0,0.0,0.0,0.0,0.0,0.0,0.0,0.0,0.0,0.0,0.0,0.0,0.0,0.0,0,0.0,0.0,0.0,0.0,0.0,0.0,0.0,0,0.0,0.0,0.0,0.0,0.0,0.0,0.0,0,0.0,0.0,0.0,0.0,0.0,0,0.0,0.0,0.0,0.0,0.0,0,0.0,0.0,0.0,0.0,0,0.0,0.0,0.0,0,0,0,0.0,0.0,0.0,0.0,0.0,0.0,0.0,0.0,0.0,0.0,0.0,0.0,0.0,0.0,0.0,0,0.0,0.0,67.5,26.9,0.2546469
# 2680,6619,38499,Gan Fuxi,1959,nan,(Al2O3)12.0 (B2O3)24.0 (Li2O)16.0 (SiO2)48.0 ,0.0,0,0.0,12.0,0.0,0.0,0.0,0.0,0.0,0,0,0,0.0,24.0,0,0.0,0.0,0.0,0.0,0.0,0.0,0,0.0,0.0,0.0,0.0,0,0,0.0,0.0,0,0.0,0.0,0.0,0.0,0.0,0.0,0,0.0,0.0,0.0,0.0,0.0,0.0,0,0.0,0.0,0,0.0,0.0,0.0,0.0,0.0,0.0,0,0,0,0.0,0,0.0,0.0,0,0,0.0,0,0.0,0.0,0.0,0,0.0,0.0,0.0,0,0,0.0,0.0,0,0.0,0.0,0.0,0,0.0,0.0,16.0,0,0,0,0.0,0.0,0,0.0,0.0,0.0,0,0.0,0.0,0.0,0.0,0.0,0.0,0.0,0.0,0.0,0.0,0.0,0.0,0.0,0.0,0.0,0.0,0.0,0.0,0.0,0.0,0.0,0.0,0.0,0.0,0.0,0.0,0.0,0.0,0.0,0,0.0,0.0,0.0,0.0,0.0,0.0,0.0,0,0.0,0.0,0.0,0.0,0.0,48.0,0.0,0,0.0,0.0,0.0,0.0,0.0,0,0.0,0.0,0.0,0.0,0.0,0,0.0,0.0,0.0,0.0,0,0.0,0.0,0.0,0,0,0,0.0,0.0,0.0,0.0,0.0,0.0,0.0,0.0,0.0,0.0,0.0,0.0,0.0,0.0,0.0,0,0.0,0.0,68.9,27.46,0.2545522
# 2681,4562,14680,Osaka A.,1986,nan,(GeO2)63.17 (K2O)15.79 (SiO2)21.04 ,0.0,0,0.0,0.0,0.0,0.0,0.0,0.0,0.0,0,0,0,0.0,0.0,0,0.0,0.0,0.0,0.0,0.0,0.0,0,0.0,0.0,0.0,0.0,0,0,0.0,0.0,0,0.0,0.0,0.0,0.0,0.0,0.0,0,0.0,0.0,0.0,0.0,0.0,0.0,0,0.0,0.0,0,0.0,0.0,0.0,0.0,0.0,0.0,0,0,0,0.0,0,0.0,63.17,0,0,0.0,0,0.0,0.0,0.0,0,0.0,0.0,15.79,0,0,0.0,0.0,0,0.0,0.0,0.0,0,0.0,0.0,0.0,0,0,0,0.0,0.0,0,0.0,0.0,0.0,0,0.0,0.0,0.0,0.0,0.0,0.0,0.0,0.0,0.0,0.0,0.0,0.0,0.0,0.0,0.0,0.0,0.0,0.0,0.0,0.0,0.0,0.0,0.0,0.0,0.0,0.0,0.0,0.0,0.0,0,0.0,0.0,0.0,0.0,0.0,0.0,0.0,0,0.0,0.0,0.0,0.0,0.0,21.04,0.0,0,0.0,0.0,0.0,0.0,0.0,0,0.0,0.0,0.0,0.0,0.0,0,0.0,0.0,0.0,0.0,0,0.0,0.0,0.0,0,0,0,0.0,0.0,0.0,0.0,0.0,0.0,0.0,0.0,0.0,0.0,0.0,0.0,0.0,0.0,0.0,0,0.0,0.0,62.3,24.83,0.2545308
# 2682,8877,71697,Shaw R.R.,1971,nan,(GeO2)94.0 (Na2O)6.0 ,0.0,0,0.0,0.0,0.0,0.0,0.0,0.0,0.0,0,0,0,0.0,0.0,0,0.0,0.0,0.0,0.0,0.0,0.0,0,0.0,0.0,0.0,0.0,0,0,0.0,0.0,0,0.0,0.0,0.0,0.0,0.0,0.0,0,0.0,0.0,0.0,0.0,0.0,0.0,0,0.0,0.0,0,0.0,0.0,0.0,0.0,0.0,0.0,0,0,0,0.0,0,0.0,94.0,0,0,0.0,0,0.0,0.0,0.0,0,0.0,0.0,0.0,0,0,0.0,0.0,0,0.0,0.0,0.0,0,0.0,0.0,0.0,0,0,0,0.0,0.0,0,0.0,0.0,0.0,0,0.0,0.0,0.0,0.0,0.0,0.0,6.0,0.0,0.0,0.0,0.0,0.0,0.0,0.0,0.0,0.0,0.0,0.0,0.0,0.0,0.0,0.0,0.0,0.0,0.0,0.0,0.0,0.0,0.0,0,0.0,0.0,0.0,0.0,0.0,0.0,0.0,0,0.0,0.0,0.0,0.0,0.0,0.0,0.0,0,0.0,0.0,0.0,0.0,0.0,0,0.0,0.0,0.0,0.0,0.0,0,0.0,0.0,0.0,0.0,0,0.0,0.0,0.0,0,0,0,0.0,0.0,0.0,0.0,0.0,0.0,0.0,0.0,0.0,0.0,0.0,0.0,0.0,0.0,0.0,0,0.0,0.0,56.7,22.6,0.2544248
# 2683,3861,12471,Takahashi K.,1983,nan,(B2O3)34.48276 (Na2O)31.03448 (SiO2)34.48276 ,0.0,0,0.0,0.0,0.0,0.0,0.0,0.0,0.0,0,0,0,0.0,34.48276,0,0.0,0.0,0.0,0.0,0.0,0.0,0,0.0,0.0,0.0,0.0,0,0,0.0,0.0,0,0.0,0.0,0.0,0.0,0.0,0.0,0,0.0,0.0,0.0,0.0,0.0,0.0,0,0.0,0.0,0,0.0,0.0,0.0,0.0,0.0,0.0,0,0,0,0.0,0,0.0,0.0,0,0,0.0,0,0.0,0.0,0.0,0,0.0,0.0,0.0,0,0,0.0,0.0,0,0.0,0.0,0.0,0,0.0,0.0,0.0,0,0,0,0.0,0.0,0,0.0,0.0,0.0,0,0.0,0.0,0.0,0.0,0.0,0.0,31.03448,0.0,0.0,0.0,0.0,0.0,0.0,0.0,0.0,0.0,0.0,0.0,0.0,0.0,0.0,0.0,0.0,0.0,0.0,0.0,0.0,0.0,0.0,0,0.0,0.0,0.0,0.0,0.0,0.0,0.0,0,0.0,0.0,0.0,0.0,0.0,34.48276,0.0,0,0.0,0.0,0.0,0.0,0.0,0,0.0,0.0,0.0,0.0,0.0,0,0.0,0.0,0.0,0.0,0,0.0,0.0,0.0,0,0,0,0.0,0.0,0.0,0.0,0.0,0.0,0.0,0.0,0.0,0.0,0.0,0.0,0.0,0.0,0.0,0,0.0,0.0,71.5,28.5,0.254386
# 2684,1738,110636,State Optical I,1975,FK14,(Al2O3)4.461840255 (As2O3)0.33149935 (B2O3)5.35189651 (BaO)32.88386555 (La2O3)2.325995441 (P2O5)48.60619473 (SiO2)6.038708164 ,0.0,0,0.0,4.461840255,0.0,0.0,0.0,0.33149935,0.0,0,0,0,0.0,5.35189651,0,0.0,32.88386555,0.0,0.0,0.0,0.0,0,0.0,0.0,0.0,0.0,0,0,0.0,0.0,0,0.0,0.0,0.0,0.0,0.0,0.0,0,0.0,0.0,0.0,0.0,0.0,0.0,0,0.0,0.0,0,0.0,0.0,0.0,0.0,0.0,0.0,0,0,0,0.0,0,0.0,0.0,0,0,0.0,0,0.0,0.0,0.0,0,0.0,0.0,0.0,0,0,0.0,0.0,0,0.0,0.0,2.325995441,0,0.0,0.0,0.0,0,0,0,0.0,0.0,0,0.0,0.0,0.0,0,0.0,0.0,0.0,0.0,0.0,0.0,0.0,0.0,0.0,0.0,0.0,0.0,0.0,0.0,0.0,0.0,0.0,0.0,0.0,0.0,0.0,48.60619473,0.0,0.0,0.0,0.0,0.0,0.0,0.0,0,0.0,0.0,0.0,0.0,0.0,0.0,0.0,0,0.0,0.0,0.0,0.0,0.0,6.038708164,0.0,0,0.0,0.0,0.0,0.0,0.0,0,0.0,0.0,0.0,0.0,0.0,0,0.0,0.0,0.0,0.0,0,0.0,0.0,0.0,0,0,0,0.0,0.0,0.0,0.0,0.0,0.0,0.0,0.0,0.0,0.0,0.0,0.0,0.0,0.0,0.0,0,0.0,0.0,57.3,22.84,0.2543783
# 2685,29184,382355,Gur C.H.,2005,nan,(Al2O3)0.8875701690000001 (CaO)4.271827903 (F)15.69018329 (K2O)10.45510214 (MgO)17.03829904 (SiO2)50.32414789 (TiO2)1.332869571 ,0.0,0,0.0,0.8875701690000001,0.0,0.0,0.0,0.0,0.0,0,0,0,0.0,0.0,0,0.0,0.0,0.0,0.0,0.0,0.0,0,0.0,0.0,4.271827903,0.0,0,0,0.0,0.0,0,0.0,0.0,0.0,0.0,0.0,0.0,0,0.0,0.0,0.0,0.0,0.0,0.0,0,0.0,0.0,0,15.69018329,0.0,0.0,0.0,0.0,0.0,0,0,0,0.0,0,0.0,0.0,0,0,0.0,0,0.0,0.0,0.0,0,0.0,0.0,10.45510214,0,0,0.0,0.0,0,0.0,0.0,0.0,0,0.0,0.0,0.0,0,0,0,0.0,0.0,0,0.0,17.03829904,0.0,0,0.0,0.0,0.0,0.0,0.0,0.0,0.0,0.0,0.0,0.0,0.0,0.0,0.0,0.0,0.0,0.0,0.0,0.0,0.0,0.0,0.0,0.0,0.0,0.0,0.0,0.0,0.0,0.0,0.0,0,0.0,0.0,0.0,0.0,0.0,0.0,0.0,0,0.0,0.0,0.0,0.0,0.0,50.32414789,0.0,0,0.0,0.0,0.0,0.0,0.0,0,0.0,0.0,0.0,0.0,0.0,0,0.0,0.0,0.0,0.0,0,1.332869571,0.0,0.0,0,0,0,0.0,0.0,0.0,0.0,0.0,0.0,0.0,0.0,0.0,0.0,0.0,0.0,0.0,0.0,0.0,0,0.0,0.0,74.1,29.54,0.2542315
# 2686,1834,9138,Takahashi K.,1983,nan,(K2O)22.5 (SiO2)77.5 ,0.0,0,0.0,0.0,0.0,0.0,0.0,0.0,0.0,0,0,0,0.0,0.0,0,0.0,0.0,0.0,0.0,0.0,0.0,0,0.0,0.0,0.0,0.0,0,0,0.0,0.0,0,0.0,0.0,0.0,0.0,0.0,0.0,0,0.0,0.0,0.0,0.0,0.0,0.0,0,0.0,0.0,0,0.0,0.0,0.0,0.0,0.0,0.0,0,0,0,0.0,0,0.0,0.0,0,0,0.0,0,0.0,0.0,0.0,0,0.0,0.0,22.5,0,0,0.0,0.0,0,0.0,0.0,0.0,0,0.0,0.0,0.0,0,0,0,0.0,0.0,0,0.0,0.0,0.0,0,0.0,0.0,0.0,0.0,0.0,0.0,0.0,0.0,0.0,0.0,0.0,0.0,0.0,0.0,0.0,0.0,0.0,0.0,0.0,0.0,0.0,0.0,0.0,0.0,0.0,0.0,0.0,0.0,0.0,0,0.0,0.0,0.0,0.0,0.0,0.0,0.0,0,0.0,0.0,0.0,0.0,0.0,77.5,0.0,0,0.0,0.0,0.0,0.0,0.0,0,0.0,0.0,0.0,0.0,0.0,0,0.0,0.0,0.0,0.0,0,0.0,0.0,0.0,0,0,0,0.0,0.0,0.0,0.0,0.0,0.0,0.0,0.0,0.0,0.0,0.0,0.0,0.0,0.0,0.0,0,0.0,0.0,46.0,18.34,0.25408939999999997
