Repository: jacobergzhou/Poisson-Ratio

File: Poisson_data_cleaned_06212019.csv (part 41 of 58)
,Code,Glass #,Author,Year,Trademark,Ag2O,AgI,Al,Al2O3,AlF3,AlN,As,As2O3,As2O5,As2S3,As2Se3,AsSe,B,B2O3,BaCl2,BaF2,BaO,BeF2,BeO,Bi2O3,BiCl3,Br,Ca,CaF2,CaO,Cd,CdCl2,CdF2,CdO,Ce2O3,CeF3,CeO2,Cl,Co3O4,CoO,Cr2O3,Cs2O,CsCl,CsF,Cu2O,CuO,Dy2O3,Er,Er2O3,ErF3,Eu,Eu2O3,EuF3,F,Fe,Fe2O3,FeO,Ga,Ga2O3,Ga2S3,Ga2Se3,GaF3,Gd2O3,GdF3,Ge,GeO2,GeS2,GeSe2,H2O,HfF4,HfO2,Hg,Ho2O3,I,InF3,K,K2O,K2S,K2SO4,KBr,KCl,KF,KHF2,La,La2O3,La2S3,LaF3,Li,Li2O,Li2S,Li2SO4,LiBr,LiCl,LiF,LiI,MgF2,MgO,Mn2O3,MnF2,MnO,MnO2,MoO2,MoO3,N,Na,Na2O,Na2S,Na2SO4,NaCl,NaF,NaPO3,Nb2O5,Nd,Nd2O3,NdF3,NH4NO3,NiO,O,OH,P,P2O5,Pb,PbCl2,PbF2,PbO,PdO,Pr2O3,Pr6O11,PrF3,Rb2O,RbF,Rh2O3,RuO2,S,Sb,Sb2O3,Sb2S3,Sc2O3,Se,Si,Si3N4,SiC,SiO2,Sm2O3,Sn,SnO,SnO2,SO2,SO3,Sr,SrCl2,SrF2,SrO,Ta2O3,Ta2O5,Tb2O3,TbF3,Te,TeO2,Th,ThF4,ThO2,TiO2,Tl,Tl2O,Tl2Se,TlSe,Tm2O3,U,U3O8,UO2,V,V2O5,VO6,WO3,Y,Y2O3,Yb2O3,YbF3,YF3,ZnCl2,ZnF2,ZnO,ZnSO4,ZrF4,ZrO2,Young's modulus E (GPa),Shear modulus G (GPa),Poisson's ratio v
# 3722,1966,110915,Kisin B.I.,1959,BF21,0,0,0,0,0,0,0,0.227199898,0,0,0,0,0,0,0,0,4.11543516,0,0,0,0,0,0,0,0,0,0,0,0,0,0,0,0,0,0,0,0,0,0,0,0,0,0,0,0,0,0,0,0,0,0,0,0,0,0,0,0,0,0,0,0,0,0,0,0,0,0,0,0,0,0,6.508000091,0,0,0,0,0,0,0,0,0,0,0,0,0,0,0,0,0,0,0,0,0,0,0,0,0,0,0,0,0.725139376,0,0,0,0,0,0,0,0,0,0,0,0,0,0,0,0,0,0,13.16892411,0,0,0,0,0,0,0,0,0,0,0.154199931,0,0,0,0,0,0,67.67950975,0,0,0,0,0,0,0,0,0,0,0,0,0,0,0,0,0,0,0,0,0,0,0,0,0,0,0,0,0,0,0,0,0,0,0,0,0,0,0,7.421591683,0,0,0,62.1,25.14,0.235
# 3723,3096,229,Nemilov S.V.,1973,,0,0,0,0,0,0,0,0,0,0,0,0,0,0,0,0,0,0,0,0,0,0,0,0,0,0,0,0,0,0,0,0,0,0,0,0,0,0,0,0,0,0,0,0,0,0,0,0,0,0,0,0,0,0,0,0,0,0,0,0,0,0,0,0,0,0,0,0,0,0,0,0,0,0,0,0,0,0,0,0,0,0,0,30,0,0,0,0,0,0,0,0,0,0,0,0,0,0,0,0,0,0,0,0,0,0,0,0,0,0,0,0,0,0,0,0,0,0,0,0,0,0,0,0,0,0,0,0,0,0,0,0,0,0,0,0,0,70,0,0,0,0,0,0,0,0,0,0,0,0,0,0,0,0,0,0,0,0,0,0,0,0,0,0,0,0,0,0,0,0,0,0,0,0,0,0,0,0,0,0,0,77,31.19,0.235
# 3724,3128,153257,Livshits V.Ya.,1994,,0,0,0,0,0,0,0,0,0,0,0,0,0,0,0,0,0,0,0,0,0,0,0,0,0,0,0,0,0,0,0,0,0,0,0,0,0,0,0,0,0,0,0,0,0,0,0,0,0,0,0,0,0,0,0,0,0,0,0,0,0,0,0,0,0,0,0,0,0,0,0,0,0,0,0,0,0,0,0,0,0,0,0,12.5,0,0,0,0,0,0,0,0,0,0,0,0,0,0,0,0,12.5,0,0,0,0,0,0,0,0,0,0,0,0,0,0,0,0,0,0,0,0,0,0,0,0,0,0,0,0,0,0,0,0,0,0,0,0,58,0,0,0,2,0,0,0,0,0,0,0,0,0,0,0,0,0,0,0,15,0,0,0,0,0,0,0,0,0,0,0,0,0,0,0,0,0,0,0,0,0,0,0,94.4,38.2,0.235
# 3725,3270,18503,Nemilov S.V.,1973,,0,0,0,0,0,0,0,0,0,0,0,0,0,0,0,0,0,0,0,0,0,0,0,0,50,0,0,0,0,0,0,0,0,0,0,0,0,0,0,0,0,0,0,0,0,0,0,0,0,0,0,0,0,0,0,0,0,0,0,0,0,0,0,0,0,0,0,0,0,0,0,0,0,0,0,0,0,0,0,0,0,0,0,0,0,0,0,0,0,0,0,0,0,0,0,0,0,0,0,0,0,0,0,0,0,0,0,0,0,0,0,0,0,0,0,0,0,0,0,0,0,0,0,0,0,0,0,0,0,0,0,0,0,0,0,0,0,50,0,0,0,0,0,0,0,0,0,0,0,0,0,0,0,0,0,0,0,0,0,0,0,0,0,0,0,0,0,0,0,0,0,0,0,0,0,0,0,0,0,0,0,,,0.235
# 3726,3384,8183,Shchavelev O.S.,1973,,0,0,0,0,0,0,0,0,0,0,0,0,0,0,0,0,0,0,0,0,0,0,0,0,0,0,0,0,0,0,0,0,0,0,0,0,0,0,0,0,0,0,0,0,0,0,0,0,0,0,0,0,0,0,0,0,0,0,0,0,0,0,0,0,0,0,0,0,0,0,0,14.7,0,0,0,0,0,0,0,0,0,0,0,0,0,0,0,0,0,0,0,0,0,0,0,0,0,0,0,0,0,0,0,0,0,0,0,0,0,0,0,0,0,0,0,0,0,0,0,0,0,0,0,0,0,0,0,0,0,0,0,0,0,0,0,0,0,80.7,0,0,0,0,0,0,0,0,0,4.6,0,0,0,0,0,0,0,0,0,0,0,0,0,0,0,0,0,0,0,0,0,0,0,0,0,0,0,0,0,0,0,0,0,57.3,23.24,0.235
# 3727,3846,12329,Gan Fuxi,1959,,0,0,0,0,0,0,0,0,0,0,0,0,0,0,0,0,0,0,0,0,0,0,0,0,18,0,0,0,0,0,0,0,0,0,0,0,0,0,0,0,0,0,0,0,0,0,0,0,0,0,0,0,0,0,0,0,0,0,0,0,0,0,0,0,0,0,0,0,0,0,0,12,0,0,0,0,0,0,0,0,0,0,0,0,0,0,0,0,0,0,0,0,0,0,0,0,0,0,0,0,0,0,0,0,0,0,0,0,0,0,0,0,0,0,0,0,0,0,0,0,0,0,0,0,0,0,0,0,0,0,0,0,0,0,0,0,0,70,0,0,0,0,0,0,0,0,0,0,0,0,0,0,0,0,0,0,0,0,0,0,0,0,0,0,0,0,0,0,0,0,0,0,0,0,0,0,0,0,0,0,0,70.7,29.33,0.235
# 3728,3846,12330,Gan Fuxi,1959,,0,0,0,0,0,0,0,0,0,0,0,0,0,0,0,0,0,0,0,0,0,0,0,0,0,0,0,0,0,0,0,0,0,0,0,0,0,0,0,0,0,0,0,0,0,0,0,0,0,0,0,0,0,0,0,0,0,0,0,0,0,0,0,0,0,0,0,0,0,0,0,12,0,0,0,0,0,0,0,0,0,0,0,0,0,0,0,0,0,0,0,0,0,0,0,0,0,0,0,0,0,0,0,0,0,0,0,0,0,0,0,0,0,0,0,0,0,0,0,0,0,0,0,0,0,0,0,0,0,0,0,0,0,0,0,0,0,70,0,0,0,0,0,0,0,0,0,18,0,0,0,0,0,0,0,0,0,0,0,0,0,0,0,0,0,0,0,0,0,0,0,0,0,0,0,0,0,0,0,0,0,64,25.89,0.235
# 3729,3846,12332,Gan Fuxi,1959,,0,0,0,0,0,0,0,0,0,0,0,0,0,0,0,0,0,0,0,0,0,0,0,0,0,0,0,0,0,0,0,0,0,0,0,0,0,0,0,0,0,0,0,0,0,0,0,0,0,0,0,0,0,0,0,0,0,0,0,0,0,0,0,0,0,0,0,0,0,0,0,12,0,0,0,0,0,0,0,0,0,0,0,0,0,0,0,0,0,0,0,0,0,0,0,0,0,0,0,0,0,0,0,0,0,0,0,0,0,0,0,0,0,0,0,0,0,0,0,0,0,0,0,0,0,0,0,0,0,0,0,0,0,0,0,0,0,70,0,0,0,0,0,0,0,0,0,0,0,0,0,0,0,0,0,0,0,0,0,0,0,0,0,0,0,0,0,0,0,0,0,0,0,0,0,0,0,18,0,0,0,63.3,25.7,0.235
# 3730,5836,92873,El0Mallawany R.,1988,,0,0,0,0,0,0,0,0,0,0,0,0,0,0,0,0,0,0,0,0,0,0,0,0,0,0,0,0,0,0,0,0,0,0,0,0,0,0,0,0,0,0,0,0,0,0,0,0,0,0,0,0,0,0,0,0,0,0,0,0,0,0,0,0,0,0,0,0,0,0,0,0,0,0,0,0,0,0,0,0,0,0,0,0,0,0,0,0,0,0,0,0,0,0,0,0,0,0,0,0,0,0,0,0,0,0,0,0,0,0,0,0,0,0,0,0,0,0,0,0,0,0,0,0,0,0,0,0,0,0,0,0,0,0,0,0,0,0,5,0,0,0,0,0,0,0,0,0,0,0,0,0,0,75,0,0,0,0,0,0,0,0,0,0,0,0,0,0,0,20,0,0,0,0,0,0,0,0,0,0,0,64.5,26.11,0.235
# 3731,6099,17438,Nemilov S.V.,1976,,0,0,0,0,0,0,0,0,0,0,0,0,0,20,0,0,0,0,0,0,0,0,0,0,0,0,0,0,0,0,0,0,0,0,0,0,0,0,0,0,0,0,0,0,0,0,0,0,0,0,0,0,0,0,0,0,0,0,0,0,60,0,0,0,0,0,0,0,0,0,0,0,0,0,0,0,0,0,0,20,0,0,0,0,0,0,0,0,0,0,0,0,0,0,0,0,0,0,0,0,0,0,0,0,0,0,0,0,0,0,0,0,0,0,0,0,0,0,0,0,0,0,0,0,0,0,0,0,0,0,0,0,0,0,0,0,0,0,0,0,0,0,0,0,0,0,0,0,0,0,0,0,0,0,0,0,0,0,0,0,0,0,0,0,0,0,0,0,0,0,0,0,0,0,0,0,0,0,0,0,0,85.1,34.47,0.235
# 3732,7079,121840,Butler B.P.,1996,,0,0,0,12.25362587,0,0,0,0,0,0,0,0,0,0,0,0,0.597510737,0,0,0,0,0,0,0,9.714538367,0,0,0,0,0,0,0,0,0,0,0,0,0,0,0,0,0,0,0,0,0,0,0,8.220030772,0,0.650702436,0,0,0,0,0,0,0,0,0,0,0,0,0,0,0,0,0,0,0,0,1.04439291,0,0,0,0,0,0,0,0,0,0,0,1.11114116,0,0,0,0,0,0,0,5.080051017,0,0,0,0,0,0,0,0,8.472080715,0,0,0,0,0,0,0,0,0,0,0,0,0,0,0,0,0,0,0.002754757,0,0,0,0,0,0,0,0,0,0,0,0,0,0,0,0,0,52.27165568,0,0,0,0,0,0,0,0,0,0.581515577,0,0,0,0,0,0,0,0,0,0,0,0,0,0,0,0,0,0,0,0,0,0,0,0,0,0,0,0,0,0,0,0,0,83.7,33.9,0.235
# 3733,7080,121856,Butler B.P.,1996,,0,0,0,10.10441051,0,0,0,0,0,0,0,0,0,0,0,0,0.812419141,0,0,0,0,0,0,0,12.07837061,0,0,0,0,0,0,0,0,0,0,0,0,0,0,0,0,0,0,0,0,0,0,0,0,0,0.914100047,0,0,0,0,0,0,0,0,0,0,0,0,0,0,0,0,0,0,0,0,0.144638107,0,0,0,0,0,0,0,0,0,0,0,0,0,0,0,0,0,0,0,3.074516156,0,0,0,0,0,0,0,0,7.892654402,0,0,0,0,0,0,0,0,0,0,0,0,0,0,0,0,0,0,0.034880612,0,0,0,0,0,0,0,0,0,0,0,0,0,0,0,0,0,64.31163327,0,0,0,0,0,0,0,0,0,0.632377132,0,0,0,0,0,0,0,0,0,0,0,0,0,0,0,0,0,0,0,0,0,0,0,0,0,0,0,0,0,0,0,0,0,77.8,31.52,0.235
# 3734,7830,74197,Patel N.D.,1983,,0,0,0,0,0,0,0,0,0,0,0,0,0,0,0,0,0,0,0,0,0,0,0,0,0,0,0,0,0,0,0,0,0,0,0,0,0,0,0,0,0,0,0,0,0,0,0,0,0,0,0,0,0,0,0,0,0,0,0,0,0,0,0,0,0,0,0,0,0,0,0,0,0,0,0,0,0,0,0,0,0,0,0,0,0,0,0,0,0,0,0,0,0,0,0,0,0,81,0,0,0,0,0,0,0,0,0,0,0,0,0,0,0,0,0,19,0,0,0,0,0,0,0,0,0,0,0,0,0,0,0,0,0,0,0,0,0,0,0,0,0,0,0,0,0,0,0,0,0,0,0,0,0,0,0,0,0,0,0,0,0,0,0,0,0,0,0,0,0,0,0,0,0,0,0,0,0,0,0,0,0,50.4,20.4,0.235
# 3735,7831,149172,Bridge B.,1986,,0,0,0,0,0,0,0,0,0,0,0,0,0,0,0,0,0,0,0,0,0,0,0,0,0,0,0,0,0,0,0,0,0,0,0,0,0,0,0,0,0,0,0,0,0,0,0,0,0,0,0,0,0,0,0,0,0,0,0,0,0,0,0,0,0,0,0,0,0,0,0,0,0,0,0,0,0,0,0,0,0,0,0,0,0,0,0,0,0,0,0,0,0,0,0,0,0,40,0,0,0,0,0,0,0,0,0,0,0,0,0,0,0,0,0,60,0,0,0,0,0,0,0,0,0,0,0,0,0,0,0,0,0,0,0,0,0,0,0,0,0,0,0,0,0,0,0,0,0,0,0,0,0,0,0,0,0,0,0,0,0,0,0,0,0,0,0,0,0,0,0,0,0,0,0,0,0,0,0,0,0,41,16.6,0.235
# 3736,7832,74209,Patel N.D.,1983,,0,0,0,0,0,0,0,0,0,0,0,0,0,0,0,0,0,0,0,0,0,0,0,0,0,0,0,0,0,0,0,0,0,0,0,0,0,0,0,0,0,0,0,0,0,0,0,0,0,0,0,0,0,0,0,0,0,0,0,0,0,0,0,0,0,0,0,0,0,0,0,0,0,0,0,0,0,0,0,0,0,0,0,0,0,0,0,0,0,0,0,0,0,0,0,0,0,69.8,0,0,0,0,0,0,0,0,0,0,0,0,0,0,0,0,0,30.2,0,0,0,0,0,0,0,0,0,0,0,0,0,0,0,0,0,0,0,0,0,0,0,0,0,0,0,0,0,0,0,0,0,0,0,0,0,0,0,0,0,0,0,0,0,0,0,0,0,0,0,0,0,0,0,0,0,0,0,0,0,0,0,0,0,53.7,21.7,0.235
# 3737,16472,158844,Livshits V.Ya.,1999,,0,0,0,0,0,0,0,0,0,0,0,0,0,0,0,0,0,0,0,0,0,0,0,0,0,0,0,0,0,0,0,0,0,0,0,0,0,0,0,0,0,0,0,0,0,0,0,0,0,0,0,0,0,0,0,0,0,0,0,0,0,0,0,0,0,0,0,0,0,0,0,0,0,0,0,0,0,0,0,0,0,0,0,5,0,0,0,0,0,0,0,0,0,0,0,0,0,0,0,0,20,0,0,0,0,0,0,0,0,0,0,0,0,0,0,0,0,0,0,0,0,0,0,0,0,0,0,0,0,0,0,0,0,0,0,0,0,60,0,0,0,0,0,0,0,0,0,0,0,0,0,0,0,0,0,0,0,15,0,0,0,0,0,0,0,0,0,0,0,0,0,0,0,0,0,0,0,0,0,0,0,85.3,34.5,0.235
# 3738,24854,195821,Ricoult D.L.G.,1998,,0,0,0,1.766414288,0,0,0,0,0,0,0,0,0,0.878413843,0,0,0,0,0,0,0,0,0,0,0,0,0,0,0,0,0,0,0,0,0,0,0,0,0,0,0,0,0,0,0,0,0,0,0,0,0,0,0,0,0,0,0,0,0,0,0,0,0,0,0,0,0,0,0,0,0,6.421006047,0,0,0,0,0,0,0,0,0,0,0,0,0,0,0,0,0,0,0,4.702075766,0,0,0,0,0,0,0,0,8.77197643,0,0,0,0,0,0,0,0,0,0,0,0,0,0,0,0,0,0,0,0,0,0,0,0,0,0,0,0,0,0.138300023,0,0,0,0,0,0,63.31771032,0,0,0,0,0,0,0,0,0,0,0,0,0,0,0,0,0,0,0,0,0,0,0,0,0,0,0,0,0,0,0,0,0,0,0,0,0,0,0,9.297444515,0,0,4.706658767,78,31.6,0.235
# 3739,24933,302462,Shen G.0Q.,2002,,0,0,0,2.925,0,0,0,0,0,0,0,0,0,0,0,0,0,0,0,0,0,0,0,0,0,0,0,0,0,0,0,0,0,0,0,0,0,0,0,0,0,0,0,0,0,0,2.5,0,0,0,0,0,0,0,0,0,0,0,0,0,0,0,0,0,0,0,0,0,0,0,0,0,0,0,0,0,0,0,0,0,0,0,0,0,0,0,0,0,0,0,0,11.7,0,0,0,0,0,0,0,0,14.625,0,0,0,0,0,0,0,0,0,0,0,0,0,0,0,0,0,0,0,0,0,0,0,0,0,0,0,0,0,0,0,0,0,0,0,0,68.25,0,0,0,0,0,0,0,0,0,0,0,0,0,0,0,0,0,0,0,0,0,0,0,0,0,0,0,0,0,0,0,0,0,0,0,0,0,0,0,0,0,0,0,68.3,27.65,0.235
# 3740,24933,302463,Shen G.0Q.,2002,,0,0,0,2.85,0,0,0,0,0,0,0,0,0,0,0,0,0,0,0,0,0,0,0,0,0,0,0,0,0,0,0,0,0,0,0,0,0,0,0,0,0,0,0,0,0,0,5,0,0,0,0,0,0,0,0,0,0,0,0,0,0,0,0,0,0,0,0,0,0,0,0,0,0,0,0,0,0,0,0,0,0,0,0,0,0,0,0,0,0,0,0,11.4,0,0,0,0,0,0,0,0,14.25,0,0,0,0,0,0,0,0,0,0,0,0,0,0,0,0,0,0,0,0,0,0,0,0,0,0,0,0,0,0,0,0,0,0,0,0,66.5,0,0,0,0,0,0,0,0,0,0,0,0,0,0,0,0,0,0,0,0,0,0,0,0,0,0,0,0,0,0,0,0,0,0,0,0,0,0,0,0,0,0,0,75,30.36,0.235
# 3741,24933,302466,Shen G.0Q.,2002,,0,0,0,2.925,0,0,0,0,0,0,0,0,0,0,0,0,0,0,0,0,0,0,0,0,0,0,0,0,0,0,0,0,0,0,0,0,0,0,0,0,0,0,0,0,0,0,0,0,0,0,0,0,0,0,0,0,0,0,0,0,0,0,0,0,0,0,0,0,0,0,0,0,0,0,0,0,0,0,0,0,0,0,0,0,0,0,0,0,0,0,0,11.7,0,0,0,0,0,0,0,0,14.625,0,0,0,0,0,0,0,0,0,0,0,0,0,0,0,0,0,0,0,0,2.5,0,0,0,0,0,0,0,0,0,0,0,0,0,0,0,68.25,0,0,0,0,0,0,0,0,0,0,0,0,0,0,0,0,0,0,0,0,0,0,0,0,0,0,0,0,0,0,0,0,0,0,0,0,0,0,0,0,0,0,0,67,27.12,0.235
# 3742,25936,197230,Hayden J.S.,1990,,0,0,0,11.84662146,0,0,0,0.120200421,0,0,0,0,0,0,0,0,0,0,0,0,0,0,0,0,0,0,0,0,0,0,0,0,0,0,0,0,0,0,0,0,0,0,0,0,0,0,0,0,0,0,0,0,0,0,0,0,0,0,0,0,0,0,0,0,0,0,0,0,0,0,0,0,0,0,0,0,0,0,0,0.350501227,0,0,0,24.62455619,0,0,0,0,0,0,0,0,0,0,0,0,0,0,0,0,0,0,0,0,0,0,0,0,1.702005957,0,0,0,0,0,0,61.35611475,0,0,0,0,0,0,0,0,0,0,0,0,0,0,0,0,0,0,0,0,0,0,0,0,0,0,0,0,0,0,0,0,0,0,0,0,0,0,0,0,0,0,0,0,0,0,0,0,0,0,0,0,0,0,0,0,0,0,0,0,0,0,0,0,0,70,28.34,0.235
# 3743,25936,197268,Hayden J.S.,1990,,0,0,0,11.8406124,0,0,0,0.120099517,0,0,0,0,0,0,0,0,0,0,0,0,0,0,0,0,0,0,0,0,0,0,0,0,0,0,0,0,0,0,0,0,0,0,0,0,0,0,0,0,0,0,0,0,0,0,0,0,0,0,0,0,0,0,0,0,0,0,0,0,0,0,0,0,0,0,0,0,0,0,0,0.360298552,0,0,0,21.60936313,0,0,0,0,0,0,0,3.002689929,0,0,0,0,0,0,0,0,0,0,0,0,0,0,0,0,1.741992997,0,0,0,0,0,0,61.32494347,0,0,0,0,0,0,0,0,0,0,0,0,0,0,0,0,0,0,0,0,0,0,0,0,0,0,0,0,0,0,0,0,0,0,0,0,0,0,0,0,0,0,0,0,0,0,0,0,0,0,0,0,0,0,0,0,0,0,0,0,0,0,0,0,0,71,28.74,0.235
# 3744,27073,356803,Duddridge A.,2003,,0,0,0,0,0,0,0,0,0,0,0,0,0,18.11262204,0,0,0,0,0,0,0,0,0,0,0,0,0,0,0,0,0,0,0,0,0,0,0,0,0,0,0,0,0,0,0,0,0,0,0,0,0,0,0,0,0,0,0,0,0,0,0,0,0,0,0,0,0,0,0,0,0,0,0,0,0,0,0,0,0,2.401992314,0,0,0,10.04699785,0,0,0,0,0,0,0,0,0,0,0,0,0,0,0,0,10.29717705,0,0,0,0,0,0,0,0,0,0,0,0,0,0,0,0,0,0,0,0,0,0,0,0,0,0,0,0,0,0,0,0,0,0,0,0,59.14121075,0,0,0,0,0,0,0,0,0,0,0,0,0,0,0,0,0,0,0,0,0,0,0,0,0,0,0,0,0,0,0,0,0,0,0,0,0,0,0,0,0,0,0,92.9,37.61,0.235
# 3745,27073,356820,Duddridge A.,2003,,0,0,0,11.99198868,0,0,0,0,0,0,0,0,0,16.3363382,0,0,0,0,0,0,0,0,0,0,0,0,0,0,0,0,0,0,0,0,0,0,0,0,0,0,0,0,0,0,0,0,0,0,0,0,0,0,0,0,0,0,0,0,0,0,0,0,0,0,0,0,0,0,0,0,0,0,0,0,0,0,0,0,0,0,0,0,0,9.059059004,0,0,0,0,0,0,0,0,0,0,0,0,0,0,0,0,9.279279979,0,0,0,0,0,0,0,0,0,0,0,0,0,0,0,0,0,0,0,0,0,0,0,0,0,0,0,0,0,0,0,0,0,0,0,0,53.33333413,0,0,0,0,0,0,0,0,0,0,0,0,0,0,0,0,0,0,0,0,0,0,0,0,0,0,0,0,0,0,0,0,0,0,0,0,0,0,0,0,0,0,0,75.6,30.6,0.235
# 3746,27073,356825,Duddridge A.,2003,,0,0,0,0,0,0,0,0,0,0,0,0,0,16.76677034,0,0,0,0,0,9.669669193,0,0,0,0,0,0,0,0,0,0,0,0,0,0,0,0,0,0,0,0,0,0,0,0,0,0,0,0,0,0,0,0,0,0,0,0,0,0,0,0,0,0,0,0,0,0,0,0,0,0,0,0,0,0,0,0,0,0,0,0,0,0,0,9.299299186,0,0,0,0,0,0,0,0,0,0,0,0,0,0,0,0,9.529530191,0,0,0,0,0,0,0,0,0,0,0,0,0,0,0,0,0,0,0,0,0,0,0,0,0,0,0,0,0,0,0,0,0,0,0,0,54.73473109,0,0,0,0,0,0,0,0,0,0,0,0,0,0,0,0,0,0,0,0,0,0,0,0,0,0,0,0,0,0,0,0,0,0,0,0,0,0,0,0,0,0,0,83.2,33.68,0.235
# 3747,27482,366396,Brix P.,2003,,0,0,0,1.25012789,0,0,0,0,0,0,0,0,0,18.76628835,0,0,0.831328727,0,0,0,0,0,0,0,1.1365059,0,0,0,0,0,0,0,0,0,0,0,0,0,0,0,0,0,0,0,0,0,0,0,0,0,0,0,0,0,0,0,0,0,0,0,0,0,0,0,0,0,0,0,0,0,0,2.706370762,0,0,0,0,0,0,0,0,0,0,0,8.531370249,0,0,0,0,0,0,0,0,0,0,0,0,0,0,0,0,8.020662294,0,0,0,0,0,0,0,0,0,0,0,0,0,0,0,0,0,0,0,0,0,0,0,0,0,0,0,0,0,0.043729996,0,0,0,0,0,0,48.47467573,0,0,0,0,0,0,0,0,0,0,0,0,0,0,0,0,0,0,0,3.191450719,0,0,0,0,0,0,0,0,0,0,0,0,0,0,0,0,0,0,0,7.04748938,0,0,0,85,34.41,0.235
# 3748,27722,359746,Schrimpf C.,1984,,0,0,0,0,0,0,0,0,0,0,0,0,0,0,0,0,0,0,0,0,0,0,0,0,10.60336605,0,0,0,0,0,0,0,0,0,0,0,0,0,0,0,0,0,0,0,0,0,0,0,0,0,0,0,0,0,0,0,0,0,0,0,0,0,0,0,0,0,0,0,0,0,0,0,0,0,0,0,0,0,0,0,0,0,0,0,0,0,0,0,0,0,0,0,0,0,0,0,0,0,0,0,16.96538768,0,0,0,0,0,0,0,0,0,0,0,0,0,0,0,0,0,0,0,0,0,0,0,0,0,0,0,0,0,0,0,0,0,0,3.011010237,0,69.42023603,0,0,0,0,0,0,0,0,0,0,0,0,0,0,0,0,0,0,0,0,0,0,0,0,0,0,0,0,0,0,0,0,0,0,0,0,0,0,0,0,0,0,0,82.4,33.2,0.235
# 3749,34805,419439,Rosmawati S.,2008,,0,0,0,0,0,0,0,0,0,0,0,0,0,0,0,0,0,0,0,0,0,0,0,0,0,0,0,0,0,0,0,0,0,0,0,0,0,0,0,0,0,0,0,0,0,0,0,0,0,0,0,0,0,0,0,0,0,0,0,0,0,0,0,0,0,0,0,0,0,0,0,0,0,0,0,0,0,0,0,0,0,0,0,0,0,0,0,0,0,0,0,0,0,0,0,0,0,0,0,0,0,0,0,0,0,0,0,0,0,0,0,0,0,0,0,0,0,0,0,0,0,0,0,0,0,0,0,0,0,0,0,0,0,0,0,0,0,0,0,0,0,0,0,0,0,0,0,0,0,0,0,0,0,70,0,0,0,0,0,0,0,0,0,0,0,0,0,0,0,0,0,0,0,0,0,0,0,30,0,0,0,47.9,19.39,0.235
# 3750,37832,447059,Kolberg U.,2009,,0,0,0,12.5751095,0,0,0,0,0,0,0,0,0,5.396092784,0,0,0,0,0,0,0,0,0,0,5.441719782,0,0,0,0,0,0,0,0,0,0,0,0,0,0,0,0,0,0,0,0,0,0,0,0,0,0.00281,0,0,0,0,0,0,0,0,0,0,0,0,0,0,0,0,0,0,0,0,0,0,0,0,0,0,0,0,0,0,0,0,0,0,0,0,0,0,0,0,7.968972681,0,0,0,0,0,0,0,0,0,0,0,0,0,0,0,0,0,0,0,0,0,0,0,0,0,0,0,0,0,0,0,0,0,0,0,0,0,0,0,0,0,0,0,0,0,68.60678726,0,0,0,0.008508,0,0,0,0,0,0,0,0,0,0,0,0,0,0,0,0,0,0,0,0,0,0,0,0,0,0,0,0,0,0,0,0,0,0,0,0,0,0,0,82.6,33.44,0.235
# 3751,37832,447063,Kolberg U.,2009,,0,0,0,9.615175865,0,0,0,0,0,0,0,0,0,11.36535102,0,0,0,0,0,0,0,0,0,0,4.060462365,0,0,0,0,0,0,0,0,0,0,0,0,0,0,0,0,0,0,0,0,0,0,0,0,0,0.00198,0,0,0,0,0,0,0,0,0,0,0,0,0,0,0,0,0,0,0,0,0,0,0,0,0,0,0,0,0,0,0,0,0,0,0,0,0,0,0,0,8.945060805,0,0,0,0,0,0,0,0,0,0,0,0,0,0,0,0,0,0,0,0,0,0,0,0,0,0,0,0,0,0,0,0,0,0,0,0,0,0,0,0,0,0,0,0,0,66.00357594,0,0,0,0.008394001,0,0,0,0,0,0,0,0,0,0,0,0,0,0,0,0,0,0,0,0,0,0,0,0,0,0,0,0,0,0,0,0,0,0,0,0,0,0,0,73.7,29.83,0.235
# 3752,38657,458659,Ikenishi M.,2005,,0,0,0,5,0,0,0,0,0,0,0,0,0,0,0,0,3,0,0,0,0,0,0,0,10,0,0,0,0,0,0,0,0,0,0,0,0,0,0,0,0,0,0,0,0,0,0,0,0,0,0,0,0,0,0,0,0,0,0,0,0,0,0,0,0,0,0,0,0,0,0,1.5,0,0,0,0,0,0,0,0,0,0,0,5,0,0,0,0,0,0,0,0,0,0,0,0,0,0,0,0,7.5,0,0,0,0,0,0,0,0,0,0,0,0,0,0,0,0,0,0,0,0,0,0,0,0,0,0,0,0,0,0,0,0,0,0,0,0,64,0,0,0,0,0,0,0,0,0,0,0,0,0,0,0,0,0,0,0,0,0,0,0,0,0,0,0,0,0,0,0,0,0,0,0,0,0,0,0,0,0,0,4,86.5,35.02,0.235
# 3753,39858,471018,Ellison A.J.,2012,,0,0,0,12.06,0,0,0,0,0,0,0,0,0,3.28,0,0,1.69,0,0,0,0,0,0,0,5.35,0,0,0,0,0,0,0,0,0,0,0,0,0,0,0,0,0,0,0,0,0,0,0,0,0,0.02,0,0,0,0,0,0,0,0,0,0,0,0,0,0,0,0,0,0,0,0,0,0,0,0,0,0,0,0,0,0,0,0,0,0,0,0,0,0,0,0,4.94,0,0,0,0,0,0,0,0,0,0,0,0,0,0,0,0,0,0,0,0,0,0,0,0,0,0,0,0,0,0,0,0,0,0,0,0,0,0,0,0,0,0,0,0,0,69.5,0,0,0,0.1,0,0,0,0,0,3.03,0,0,0,0,0,0,0,0,0,0,0,0,0,0,0,0,0,0,0,0,0,0,0,0,0,0,0,0,0,0,0,0,0.03,81.6,33,0.235
# 3754,40901,478146,Ellison A.J.,2013,,0,0,0,13.27133133,0,0,0,0,0,0,0,0,0,2.570257257,0,0,4.240423424,0,0,0,0,0,0,0,4.820482482,0,0,0,0,0,0,0,0,0,0,0,0,0,0,0,0,0,0,0,0,0,0,0,0,0,0.010001001,0,0,0,0,0,0,0,0,0,0,0,0,0,0,0,0,0,0,0,0,0,0,0,0,0,0,0,0,0,0,0,0,0,0,0,0,0,0,0,0,3.510351351,0,0,0,0,0,0,0,0,0,0,0,0,0,0,0,0,0,0,0,0,0,0,0,0,0,0,0,0,0,0,0,0,0,0,0,0,0,0,0,0,0,0,0,0,0,70.21701702,0,0,0,0.10001001,0,0,0,0,0,1.240124124,0,0,0,0,0,0,0,0,0,0,0,0,0,0,0,0,0,0,0,0,0,0,0,0,0,0,0,0,0,0,0,0,0.020002002,81.6,33,0.235
# 3755,40951,478472,Mauro J.C.,2013,,0,0,0,8.45,0,0,0,0,0,0,0,0,0,16.55,0,0,0,0,0,0,0,0,0,0,8.12,0,0,0,0,0,0,0,0,0,0,0,0,0,0,0,0,0,0,0,0,0,0,0,0,0,0,0,0,0,0,0,0,0,0,0,0,0,0,0,0,0,0,0,0,0,0,0,0,0,0,0,0,0,0,0,0,0,0,0,0,0,0,0,0,0,0,2.54,0,0,0,0,0,0,0,0,0,0,0,0,0,0,0,0,0,0,0,0,0,0,0,0,0,0,0,0,0,0,0,0,0,0,0,0,0,0,0,0,0,0,0,0,0,63.13,0,0,0,0.15,0,0,0,0,0,1.04,0,0,0,0,0,0,0,0,0,0,0,0,0,0,0,0,0,0,0,0,0,0,0,0,0,0,0,0,0,0,0,0,0.02,66.3,26.86,0.235
# 3756,39407,465139,Zheng Qiuju,2012,,0,0,0,17.93821126,0,0,0,0,0,0,0,0,0,5.069493355,0,0,0,0,0,0,0,0,0,0,0,0,0,0,0,0,0,0,0,0,0,0,0,0,0,0,0,0,0,0,0,0,0,0,0,0,0.939900066,0,0,0,0,0,0,0,0,0,0,0,0,0,0,0,0,0,0,0,0,0,0,0,0,0,0,0,0,0,0,0,0,0,0,0,0,0,0,0,0,0,0,0,0,0,0,0,0,0,13.74862096,0,0,0,0,0,0,0,0,0,0,0,0,0,0,0,0,0,0,0,0,0,0,0,0,0,0,0,0,0,0,0,0,0,0,0,0,62.30377436,0,0,0,0,0,0,0,0,0,0,0,0,0,0,0,0,0,0,0,0,0,0,0,0,0,0,0,0,0,0,0,0,0,0,0,0,0,0,0,0,0,0,0,69.4,28.1,0.2348755
# 3757,28441,364511,Zou Xuelu,2004,,0,0,0,5,0,0,0,0,0,0,0,0,0,0,0,0,3,0,0,0,0,0,0,0,13,0,0,0,0,0,0,0,0,0,0,0,0,0,0,0,0,0,0,0,0,0,0,0,0,0,0,0,0,0,0,0,0,0,0,0,0,0,0,0,0,0,0,0,0,0,0,6,0,0,0,0,0,0,0,0,0,0,0,0,0,0,0,0,0,0,0,0,0,0,0,0,0,0,0,0,4,0,0,0,0,0,0,0,0,0,0,0,0,0,0,0,0,0,0,0,0,0,0,0,0,0,0,0,0,0,0,0,0,0,0,0,0,65,0,0,0,0,0,0,0,0,0,0,0,0,0,0,0,0,0,0,0,0,0,0,0,0,0,0,0,0,0,0,0,0,0,0,0,0,0,0,0,0,0,0,4,81.5,33,0.2348485
# 3758,31885,379784,Hushur A.,2005,,0,0,0,0,0,0,0,0,0,0,0,0,0,0,0,0,0,0,0,0,0,0,0,0,0,0,0,0,0,0,0,0,0,0,0,0,0,0,0,0,0,0,0,0,0,0,0,0,0,0,0,0,0,0,0,0,0,0,0,0,0,0,0,0,0,0,0,0,0,0,0,0,0,0,0,0,0,0,0,0,0,0,0,37.5,0,0,0,0,0,0,0,0,0,0,0,0,0,0,0,0,0,0,0,0,0,0,0,0,0,0,0,0,0,0,0,0,0,0,0,0,0,0,0,0,0,0,0,0,0,0,0,0,0,0,0,0,0,62.5,0,0,0,0,0,0,0,0,0,0,0,0,0,0,0,0,0,0,0,0,0,0,0,0,0,0,0,0,0,0,0,0,0,0,0,0,0,0,0,0,0,0,0,81.5,33,0.2348485
# 3759,37424,443681,Hemono N.,2010,,0,0,0,0,0,0,0,0,0,0,0,0,0,0,0,0,0,0,0,0,0,0,0,0,0,0,0,0,0,0,0,0,0,0,0,0,0,0,0,0,0,0,0,0,0,0,0,0,0,0,0,0,0,0,0,0,0,0,0,0,0,0,0,0,0,0,0,0,0,0,0,0,0,0,0,0,0,0,0,0,0,0,0,0,0,0,0,0,0,0,0,0,0,0,0,0,0,0,0,0,0,0,0,0,0,0,0,0,0,0,0,0,0,0,0,40,0,0,0,0,0,0,0,0,0,0,0,0,0,0,0,0,0,0,0,0,0,0,0,0,60,0,0,0,0,0,0,0,0,0,0,0,0,0,0,0,0,0,0,0,0,0,0,0,0,0,0,0,0,0,0,0,0,0,0,0,0,0,0,0,0,32.1,13,0.2346153
# 3760,3861,12505,Takahashi K.,1983,,0,0,0,0,0,0,0,0,0,0,0,0,0,25.64103,0,0,0,0,0,0,0,0,0,0,0,0,0,0,0,0,0,0,0,0,0,0,0,0,0,0,0,0,0,0,0,0,0,0,0,0,0,0,0,0,0,0,0,0,0,0,0,0,0,0,0,0,0,0,0,0,0,0,0,0,0,0,0,0,0,0,0,0,0,0,0,0,0,0,0,0,0,0,0,0,0,0,0,0,0,0,23.07692,0,0,0,0,0,0,0,0,0,0,0,0,0,0,0,0,0,0,0,0,0,0,0,0,0,0,0,0,0,0,0,0,0,0,0,0,51.28205,0,0,0,0,0,0,0,0,0,0,0,0,0,0,0,0,0,0,0,0,0,0,0,0,0,0,0,0,0,0,0,0,0,0,0,0,0,0,0,0,0,0,0,75.7,30.66,0.2345075
# 3761,16778,146237,Burkhard D.J.M.,1997,,0,0,0,0,0,0,0,0,0,0,0,0,0,0,0,0,0,0,0,0,0,0,0,0,0,0,0,0,0,0,0,0,0,0,0,0,0,0,0,0,0,0,0,0,0,0,0,0,0,0,2,0,0,0,0,0,0,0,0,0,0,0,0,0,0,0,0,0,0,0,0,0,0,0,0,0,0,0,0,0,0,0,0,32,0,0,0,0,0,0,0,0,0,0,0,0,0,0,0,0,0,0,0,0,0,0,0,0,0,0,0,0,0,0,0,0,0,0,0,0,0,0,0,0,0,0,0,0,0,0,0,0,0,0,0,0,0,66,0,0,0,0,0,0,0,0,0,0,0,0,0,0,0,0,0,0,0,0,0,0,0,0,0,0,0,0,0,0,0,0,0,0,0,0,0,0,0,0,0,0,0,83.2,33.7,0.2344213
# 3762,26687,161453,LaCourse W.C.,1996,,0,0,0,4,0,0,0,0,0,0,0,0,0,0,0,0,0,0,0,0,0,0,0,0,0,0,0,0,0,0,0,0,0,0,0,0,0,0,0,0,0,0,0,0,0,0,0,0,0,0,0,0,0,0,0,0,0,0,0,0,0,0,0,0,0,0,0,0,0,0,0,0,0,0,0,0,0,0,0,0,0,0,0,33.3,0,0,0,0,0,0,0,0,0,0,0,0,0,0,0,0,0,0,0,0,0,0,0,0,0,0,0,0,0,0,0,0,0,0,0,0,0,0,0,0,0,0,0,0,0,0,0,0,0,0,0,0,0,62.7,0,0,0,0,0,0,0,0,0,0,0,0,0,0,0,0,0,0,0,0,0,0,0,0,0,0,0,0,0,0,0,0,0,0,0,0,0,0,0,0,0,0,0,79,32,0.234375
# 3763,6619,38515,Gan Fuxi,1959,,0,0,0,4,0,0,0,0,0,0,0,0,0,0,0,0,0,0,0,0,0,0,0,0,0,0,0,0,0,0,0,0,0,0,0,0,0,0,0,0,0,0,0,0,0,0,0,0,0,0,0,0,0,0,0,0,0,0,0,0,0,0,0,0,0,0,0,0,0,0,0,0,0,0,0,0,0,0,0,0,0,0,0,32,0,0,0,0,0,0,0,0,0,0,0,0,0,0,0,0,0,0,0,0,0,0,0,0,0,0,0,0,0,0,0,0,0,0,0,0,0,0,0,0,0,0,0,0,0,0,0,0,0,0,0,0,0,64,0,0,0,0,0,0,0,0,0,0,0,0,0,0,0,0,0,0,0,0,0,0,0,0,0,0,0,0,0,0,0,0,0,0,0,0,0,0,0,0,0,0,0,79.9,32.37,0.2341675
# 3764,210,20034,Livshits V.Ya.,1994,,0,0,0,0,0,0,0,0,0,0,0,0,0,0,0,0,0,0,0,0,0,0,0,0,0,0,0,0,0,0,0,0,0,0,0,0,0,0,0,0,0,0,0,0,0,0,0,0,0,0,0,0,0,0,0,0,0,0,0,0,10.4999999,0,0,0,0,0,0,0,0,0,0,2.099999979,0,0,0,0,0,0,0,0,0,0,0,23.19999977,0,0,0,0,0,0,0,0,0,0,0,0,0,0,0,0,3.199999968,0,0,0,0,0,0,0,0,0,0,0,0,0,0,0,0,0,0,0,0,0,0,0,0,0,0,0,0,0,0,0,0,0,0,0,0,52.59999947,0,0,0,0,0,0,0,0,0,0,0,0,0,0,0,0,0,0,0,0,0,0,0,0,0,0,0,0,0,0,0,0,0,0,0,0,0,0,0,0,0,0,8.400000916,88.8,35.96,0.234
# 3765,210,20036,Livshits V.Ya.,1994,,0,0,0,0,0,0,0,0,0,0,0,0,0,0,0,0,0,0,0,0,0,0,0,0,0,0,0,0,0,0,0,0,0,0,0,0,0,0,0,0,0,0,0,0,0,0,0,0,0,0,0,0,0,0,0,0,0,0,0,0,10,0,0,0,0,0,0,0,0,0,0,2,0,0,0,0,0,0,0,0,0,0,0,22,0,0,0,0,0,0,0,0,0,0,0,0,0,0,0,0,3,0,0,0,0,0,0,0,0,0,0,0,0,0,0,0,0,0,0,0,0,0,0,0,0,0,0,0,0,0,0,0,0,0,0,0,0,50,0,0,0,0,0,0,0,0,0,0,0,5,0,0,0,0,0,0,0,0,0,0,0,0,0,0,0,0,0,0,0,0,0,0,0,0,0,0,0,0,0,0,8,101,40.97,0.234
# 3766,210,20037,Livshits V.Ya.,1994,,0,0,0,0,0,0,0,0,0,0,0,0,0,0,0,0,0,0,0,0,0,0,0,0,0,0,0,0,0,0,0,0,0,0,0,0,0,0,0,0,0,0,0,0,0,0,0,0,0,0,0,0,0,0,0,0,0,0,0,0,9.5,0,0,0,0,0,0,0,0,0,0,1.9,0,0,0,0,0,0,0,0,0,0,0,20.9,0,0,0,0,0,0,0,0,0,0,0,0,0,0,0,0,2.8,0,0,0,0,0,0,0,0,0,0,0,0,0,0,0,0,0,0,0,0,0,0,0,0,0,0,0,0,0,0,0,0,0,0,0,0,47.3,0,0,0,0,0,0,0,0,0,0,0,10,0,0,0,0,0,0,0,0,0,0,0,0,0,0,0,0,0,0,0,0,0,0,0,0,0,0,0,0,0,0,7.6,108,43.98,0.234
# 3767,216,20140,Polukhin V.N.,1983,,0,0,0,0,0,0,0,0,0,0,0,0,0,0,0,0,0,0,0,0,0,0,0,0,0,0,0,0,0,0,0,0,0,0,0,0,0,0,0,0,0,0,0,0,0,0,0,0,0,0,0,0,0,0,0,0,0,0,0,0,70.12494653,0,0,0,0,10.09981659,0,0,0,0,0,0,0,0,0,0,0,0,0,0,0,0,0,0,0,0,0,0,0,0,0,0,0,0,0,0,0,0,0,0,9.887618441,0,0,0,0,0,0,0,0,0,0,0,0,0,0,0,0,0,0,0,0,0,0,0,0,0,0,0,0,0,0,0,0,0,0,0,0,9.887618441,0,0,0,0,0,0,0,0,0,0,0,0,0,0,0,0,0,0,0,0,0,0,0,0,0,0,0,0,0,0,0,0,0,0,0,0,0,0,0,0,0,0,0,66.9,27.1,0.234
# 3768,217,20123,Polukhin V.N.,1983,,0,0,0,0,0,0,0,0,0,0,0,0,0,0,0,0,0,0,0,0,0,0,0,0,0,0,0,0,0,0,0,0,0,0,0,0,0,0,0,0,0,0,0,0,0,0,0,0,0,0,0,0,0,0,0,0,0,0,0,0,85.3125,0,0,0,0,0,0,0,0,0,0,0,0,0,0,0,0,0,0,0,0,0,0,0,0,0,0,0,0,0,0,0,0,0,0,0,0,0,0,0,7.34375,0,0,0,0,0,0,0,0,0,0,0,0,0,0,0,0,0,0,0,0,0,0,0,0,0,0,0,0,0,0,0,0,0,0,0,0,7.34375,0,0,0,0,0,0,0,0,0,0,0,0,0,0,0,0,0,0,0,0,0,0,0,0,0,0,0,0,0,0,0,0,0,0,0,0,0,0,0,0,0,0,0,60,24.3,0.234
# 3769,291,21050,Livshits V.Ya.,1982,,0,0,0,5,0,0,0,0,0,0,0,0,0,0,0,0,0,0,0,0,0,0,0,0,0,0,0,0,0,0,0,0,0,0,0,0,0,0,0,0,0,0,0,0,0,0,0,0,0,0,0,0,0,0,0,0,0,0,0,0,0,0,0,0,0,0,0,0,0,0,0,0,0,0,0,0,0,0,0,0,0,0,0,12,0,0,0,0,0,0,0,0,0,0,0,0,0,0,0,0,20,0,0,0,0,0,0,0,0,0,0,0,0,0,0,0,0,0,0,0,0,0,0,0,0,0,0,0,0,0,0,0,0,0,0,0,0,63,0,0,0,0,0,0,0,0,0,0,0,0,0,0,0,0,0,0,0,0,0,0,0,0,0,0,0,0,0,0,0,0,0,0,0,0,0,0,0,0,0,0,0,76.3,31,0.234
# 3770,1572,14377,Harsell W.B.,1966,,0,0,0,4.53385,0,0,0,0,0,0,0,0,0,0,0,0,0,0,0,0,0,0,0,0,0,0,0,0,0,0,0,0,0,0,0,0,0,0,0,0,0,0,0,0,0,0,0,0,0,0,0,0,0,0,0,0,0,0,0,0,0,0,0,0,0,0,0,0,0,0,0,0,0,0,0,0,0,0,0,0,0,0,0,0,0,0,0,0,0,0,0,0,0,0,0,0,0,0,0,0,25.702,0,0,0,0,0,0,0,0,0,0,0,0,0,0,0,0,0,0,0,0,0,0,0,0,0,0,0,0,0,0,0,0,0,0,0,0,69.76415,0,0,0,0,0,0,0,0,0,0,0,0,0,0,0,0,0,0,0,0,0,0,0,0,0,0,0,0,0,0,0,0,0,0,0,0,0,0,0,0,0,0,0,61.4,24.87,0.234
# 3771,1966,110917,Kisin B.I.,1959,BF24,0,0,0,0,0,0,0,0.100299947,0,0,0,0,0,0,0,0,0,0,0,0,0,0,0,0,3.022990398,0,0,0,0,0,0,0,0,0,0,0,0,0,0,0,0,0,0,0,0,0,0,0,0,0,0,0,0,0,0,0,0,0,0,0,0,0,0,0,0,0,0,0,0,0,0,6.030799804,0,0,0,0,0,0,0,0,0,0,0,0,0,0,0,0,0,0,0,1.81217204,0,0,0,0,0,0,0,0,2.007713936,0,0,0,0,0,0,0,0,0,0,0,0,0,0,0,0,0,0,16.56371122,0,0,0,0,0,0,0,0,0,0,0.105199944,0,0,0,0,0,0,65.32726538,0,0,0,0,0,0,0,0,0,0,0,0,0,0,0,0,0,0,0,0,0,0,0,0,0,0,0,0,0,0,0,0,0,0,0,0,0,0,0,5.029847334,0,0,0,63.1,25.56,0.234
# 3772,3170,94948,Kulyamina L.L.,1975,0,0,0,0,0.87428309,0,0,0,0,0,0,0,0,0,0,0,0,0,0,0,0,0,0,0,0,6.35857193,0,0,0,0,0,0,0,0,0,0,0,0,0,0,0,0,0,0,0,0,0,0,0,0,0,0,0,0,0,0,0,0,0,0,0,0,0,0,0,0,0,0,0,0,0,0,0,0,0,0,0,0,0,0,0,0,0,0,0,0,0,0,0,0,0,0,5.897985935,0,0,0,0,0,0,0,0,21.09476977,0,0,0,0,0,0,0,0,0,0,0,0,0,0,0,0,0,0,0,0,0,0,0,0,0,0,0,0,0,0,0,0,0,0,0,0,65.77438928,0,0,0,0,0,0,0,0,0,0,0,0,0,0,0,0,0,0,0,0,0,0,0,0,0,0,0,0,0,0,0,0,0,0,0,0,0,0,0,0,0,0,0,66,26.74,0.234
# 3773,4204,50414,Molot V.A.,1992,,0,0,0,0,0,0,0,0,0,0,0,0,0,10,0,0,0,0,0,0,0,0,0,0,0,0,0,0,0,0,0,0,0,0,0,0,0,0,0,0,0,0,0,0,0,0,0,0,0,0,0,0,0,0,0,0,0,0,0,0,0,0,0,0,0,0,0,0,0,0,0,0,0,0,0,0,0,0,0,0,0,0,0,0,0,0,0,0,0,0,0,0,0,0,0,0,0,0,0,0,25,0,0,0,0,0,0,0,0,0,0,0,0,0,0,0,0,0,0,0,0,0,0,0,0,0,0,0,0,0,0,0,0,0,0,0,0,65,0,0,0,0,0,0,0,0,0,0,0,0,0,0,0,0,0,0,0,0,0,0,0,0,0,0,0,0,0,0,0,0,0,0,0,0,0,0,0,0,0,0,0,71.3,29.2,0.234
# 3774,4205,50435,Molot V.A.,1992,,0,0,0,10,0,0,0,0,0,0,0,0,0,0,0,0,0,0,0,0,0,0,0,0,7,0,0,0,0,0,0,0,0,0,0,0,0,0,0,0,0,0,0,0,0,0,0,0,0,0,0,0,0,0,0,0,0,0,0,0,0,0,0,0,0,0,0,0,0,0,0,0,0,0,0,0,0,0,0,0,0,0,0,0,0,0,0,0,0,0,0,0,0,0,0,0,0,0,0,0,18,0,0,0,0,0,0,0,0,0,0,0,0,0,0,0,0,0,0,0,0,0,0,0,0,0,0,0,0,0,0,0,0,0,0,0,0,65,0,0,0,0,0,0,0,0,0,0,0,0,0,0,0,0,0,0,0,0,0,0,0,0,0,0,0,0,0,0,0,0,0,0,0,0,0,0,0,0,0,0,0,72.2,29.2,0.234
# 3775,4206,50463,Molot V.A.,1992,,0,0,0,4.3,0,0,0,0,0,0,0,0,0,0,0,0,0,0,0,0,0,0,0,0,0,0,0,0,0,0,0,0,0,0,0,0,0,0,0,0,0,0,0,0,0,0,0,0,0,0,0,0,0,0,0,0,0,0,0,0,0,0,0,0,0,0,0,0,0,0,0,0,0,0,0,0,0,0,0,0,0,0,0,16.1,0,0,0,0,0,0,0,0,0,0,0,0,0,0,0,0,17.7,0,0,0,0,0,0,0,0,0,0,0,0,0,0,0,0,0,0,0,0,0,0,0,0,0,0,0,0,0,0,0,0,0,0,0,0,61.9,0,0,0,0,0,0,0,0,0,0,0,0,0,0,0,0,0,0,0,0,0,0,0,0,0,0,0,0,0,0,0,0,0,0,0,0,0,0,0,0,0,0,0,76.4,31,0.234
# 3776,7080,121854,Butler B.P.,1996,,0,0,0,12.69696447,0,0,0,0,0,0,0,0,0,0,0,0,0,0,0,0,0,0,0,0,11.13504761,0,0,0,0,0,0,0,0,0,0,0,0,0,0,0,0,0,0,0,0,0,0,0,7.614984686,0,0.704598583,0,0,0,0,0,0,0,0,0,0,0,0,0,0,0,0,0,0,0,0,1.023883941,0,0,0,0,0,0,0,0,0,0,0,0.972423644,0,0,0,0,0,0,0,3.282614399,0,0,0,0,0,0,0,0,8.538630829,0,0,0,0,0,0,0,0,0,0,0,0,0,0,0,0,0,0,0,0,0,0,0,0,0,0,0,0,0,0,0,0,0,0,0,0,53.5058024,0,0,0,0,0,0,0,0,0,0.525049444,0,0,0,0,0,0,0,0,0,0,0,0,0,0,0,0,0,0,0,0,0,0,0,0,0,0,0,0,0,0,0,0,0,81.7,33.12,0.234
# 3777,7830,74184,Patel N.D.,1983,,0,0,0,0,0,0,0,0,0,0,0,0,0,0,0,0,0,0,0,0,0,0,0,0,0,0,0,0,0,0,0,0,0,0,0,0,0,0,0,0,0,0,0,0,0,0,0,0,0,0,0,0,0,0,0,0,0,0,0,0,0,0,0,0,0,0,0,0,0,0,0,0,0,0,0,0,0,0,0,0,0,0,0,0,0,0,0,0,0,0,0,0,0,0,0,0,0,64.8,0,0,0,0,0,0,0,0,0,0,0,0,0,0,0,0,0,35.2,0,0,0,0,0,0,0,0,0,0,0,0,0,0,0,0,0,0,0,0,0,0,0,0,0,0,0,0,0,0,0,0,0,0,0,0,0,0,0,0,0,0,0,0,0,0,0,0,0,0,0,0,0,0,0,0,0,0,0,0,0,0,0,0,0,44.9,18.2,0.234
# 3778,7830,74185,Patel N.D.,1983,,0,0,0,0,0,0,0,0,0,0,0,0,0,0,0,0,0,0,0,0,0,0,0,0,0,0,0,0,0,0,0,0,0,0,0,0,0,0,0,0,0,0,0,0,0,0,0,0,0,0,0,0,0,0,0,0,0,0,0,0,0,0,0,0,0,0,0,0,0,0,0,0,0,0,0,0,0,0,0,0,0,0,0,0,0,0,0,0,0,0,0,0,0,0,0,0,0,65,0,0,0,0,0,0,0,0,0,0,0,0,0,0,0,0,0,35,0,0,0,0,0,0,0,0,0,0,0,0,0,0,0,0,0,0,0,0,0,0,0,0,0,0,0,0,0,0,0,0,0,0,0,0,0,0,0,0,0,0,0,0,0,0,0,0,0,0,0,0,0,0,0,0,0,0,0,0,0,0,0,0,0,45.2,18.3,0.234
# 3779,7830,74187,Patel N.D.,1983,,0,0,0,0,0,0,0,0,0,0,0,0,0,0,0,0,0,0,0,0,0,0,0,0,0,0,0,0,0,0,0,0,0,0,0,0,0,0,0,0,0,0,0,0,0,0,0,0,0,0,0,0,0,0,0,0,0,0,0,0,0,0,0,0,0,0,0,0,0,0,0,0,0,0,0,0,0,0,0,0,0,0,0,0,0,0,0,0,0,0,0,0,0,0,0,0,0,65.6,0,0,0,0,0,0,0,0,0,0,0,0,0,0,0,0,0,34.4,0,0,0,0,0,0,0,0,0,0,0,0,0,0,0,0,0,0,0,0,0,0,0,0,0,0,0,0,0,0,0,0,0,0,0,0,0,0,0,0,0,0,0,0,0,0,0,0,0,0,0,0,0,0,0,0,0,0,0,0,0,0,0,0,0,45.2,18.3,0.234
# 3780,7830,74190,Patel N.D.,1983,,0,0,0,0,0,0,0,0,0,0,0,0,0,0,0,0,0,0,0,0,0,0,0,0,0,0,0,0,0,0,0,0,0,0,0,0,0,0,0,0,0,0,0,0,0,0,0,0,0,0,0,0,0,0,0,0,0,0,0,0,0,0,0,0,0,0,0,0,0,0,0,0,0,0,0,0,0,0,0,0,0,0,0,0,0,0,0,0,0,0,0,0,0,0,0,0,0,70,0,0,0,0,0,0,0,0,0,0,0,0,0,0,0,0,0,30,0,0,0,0,0,0,0,0,0,0,0,0,0,0,0,0,0,0,0,0,0,0,0,0,0,0,0,0,0,0,0,0,0,0,0,0,0,0,0,0,0,0,0,0,0,0,0,0,0,0,0,0,0,0,0,0,0,0,0,0,0,0,0,0,0,46.4,18.8,0.234
# 3781,7830,74194,Patel N.D.,1983,,0,0,0,0,0,0,0,0,0,0,0,0,0,0,0,0,0,0,0,0,0,0,0,0,0,0,0,0,0,0,0,0,0,0,0,0,0,0,0,0,0,0,0,0,0,0,0,0,0,0,0,0,0,0,0,0,0,0,0,0,0,0,0,0,0,0,0,0,0,0,0,0,0,0,0,0,0,0,0,0,0,0,0,0,0,0,0,0,0,0,0,0,0,0,0,0,0,76.7,0,0,0,0,0,0,0,0,0,0,0,0,0,0,0,0,0,23.3,0,0,0,0,0,0,0,0,0,0,0,0,0,0,0,0,0,0,0,0,0,0,0,0,0,0,0,0,0,0,0,0,0,0,0,0,0,0,0,0,0,0,0,0,0,0,0,0,0,0,0,0,0,0,0,0,0,0,0,0,0,0,0,0,0,49.1,19.9,0.234
# 3782,7830,74199,Patel N.D.,1983,,0,0,0,0,0,0,0,0,0,0,0,0,0,0,0,0,0,0,0,0,0,0,0,0,0,0,0,0,0,0,0,0,0,0,0,0,0,0,0,0,0,0,0,0,0,0,0,0,0,0,0,0,0,0,0,0,0,0,0,0,0,0,0,0,0,0,0,0,0,0,0,0,0,0,0,0,0,0,0,0,0,0,0,0,0,0,0,0,0,0,0,0,0,0,0,0,0,85.4,0,0,0,0,0,0,0,0,0,0,0,0,0,0,0,0,0,14.6,0,0,0,0,0,0,0,0,0,0,0,0,0,0,0,0,0,0,0,0,0,0,0,0,0,0,0,0,0,0,0,0,0,0,0,0,0,0,0,0,0,0,0,0,0,0,0,0,0,0,0,0,0,0,0,0,0,0,0,0,0,0,0,0,0,52.1,21.1,0.234
# 3783,24435,189492,Vijoy P.S.,1999,,0,0,0,0,0,0,0,0,0,0,0,0,0,75,0,0,0,0,0,0,0,0,0,0,0,0,20,0,0,0,0,0,0,0,0,0,0,0,0,0,0,0,0,0,0,0,0,0,0,0,0,0,0,0,0,0,0,0,0,0,0,0,0,0,0,0,0,0,0,0,0,0,0,0,0,0,0,0,0,0,0,0,0,5,0,0,0,0,0,0,0,0,0,0,0,0,0,0,0,0,0,0,0,0,0,0,0,0,0,0,0,0,0,0,0,0,0,0,0,0,0,0,0,0,0,0,0,0,0,0,0,0,0,0,0,0,0,0,0,0,0,0,0,0,0,0,0,0,0,0,0,0,0,0,0,0,0,0,0,0,0,0,0,0,0,0,0,0,0,0,0,0,0,0,0,0,0,0,0,0,0,24,9.737,0.234
# 3784,24933,302461,Shen G.0Q.,2002,,0,0,0,2.97,0,0,0,0,0,0,0,0,0,0,0,0,0,0,0,0,0,0,0,0,0,0,0,0,0,0,0,0,0,0,0,0,0,0,0,0,0,0,0,0,0,0,1,0,0,0,0,0,0,0,0,0,0,0,0,0,0,0,0,0,0,0,0,0,0,0,0,0,0,0,0,0,0,0,0,0,0,0,0,0,0,0,0,0,0,0,0,11.88,0,0,0,0,0,0,0,0,14.85,0,0,0,0,0,0,0,0,0,0,0,0,0,0,0,0,0,0,0,0,0,0,0,0,0,0,0,0,0,0,0,0,0,0,0,0,69.3,0,0,0,0,0,0,0,0,0,0,0,0,0,0,0,0,0,0,0,0,0,0,0,0,0,0,0,0,0,0,0,0,0,0,0,0,0,0,0,0,0,0,0,66.3,26.86,0.234
# 3785,25936,197269,Hayden J.S.,1990,,0,0,0,14.84330063,0,0,0,0.12009952,0,0,0,0,0,0,0,0,0,0,0,0,0,0,0,0,0,0,0,0,0,0,0,0,0,0,0,0,0,0,0,0,0,0,0,0,0,0,0,0,0,0,0,0,0,0,0,0,0,0,0,0,0,0,0,0,0,0,0,0,0,0,0,0,0,0,0,0,0,0,0,0.360298559,0,0,0,21.60936356,0,0,0,0,0,0,0,0,0,0,0,0,0,0,0,0,0,0,0,0,0,0,0,0,1.741993032,0,0,0,0,0,0,61.3249447,0,0,0,0,0,0,0,0,0,0,0,0,0,0,0,0,0,0,0,0,0,0,0,0,0,0,0,0,0,0,0,0,0,0,0,0,0,0,0,0,0,0,0,0,0,0,0,0,0,0,0,0,0,0,0,0,0,0,0,0,0,0,0,0,0,72,29.17,0.234
# 3786,33070,398053,Reddy C.N.,2008,,0,0,0,0,0,0,0,0,0,0,0,0,0,50,0,0,0,0,0,0,0,0,0,0,0,0,0,0,0,0,0,0,0,0,0,0,0,0,0,0,0,0,0,0,0,0,0,0,0,0,0,0,0,0,0,0,0,0,0,0,0,0,0,0,0,0,0,0,0,0,0,0,0,0,0,0,0,0,0,0,0,0,0,0,0,0,0,0,0,0,0,0,0,0,0,0,0,0,0,0,0,0,0,0,0,0,0,0,0,0,0,0,0,0,0,0,0,0,0,35,0,0,0,0,0,0,0,0,0,0,0,0,0,0,0,0,0,0,0,0,0,0,0,0,0,0,0,0,0,0,0,0,0,0,0,0,0,0,0,0,0,0,0,0,0,0,0,15,0,0,0,0,0,0,0,0,0,0,0,0,0,84,34.1,0.234
# 3787,33101,421414,El Joundi  A.S.,1996,,0,0,0,0,0,0,0,0,0,0,0,0,0,0,0,0,0,0,0,0,0,0,0,0,0,0,0,0,0,0,0,0,0,0,0,0,0,0,0,0,0,0,0,0,0,0,2.28,0,0,0,0,0,0,0,0,0,0,0,0,0,0,0,0,0,0,0,0,0,0,0,0,0,0,0,0,0,0,0,0,0,0,0,0,0,0,0,0,0,0,0,0,0,0,0,0,0,0,0,0,0,0,0,0,0,0,0,0,0,0,0,0,0,0,0,0,48.86,0,0,0,0,0,0,0,0,0,0,0,0,0,0,0,0,0,0,0,0,0,0,0,0,0,0,0,0,0,0,0,0,0,0,0,0,0,0,0,0,0,0,0,0,0,0,0,0,0,0,0,0,0,0,0,0,0,0,0,0,0,48.86,0,0,0,34.6,14,0.234
# 3788,36766,438055,Saddeek Y.B.,2010,,0,0,0,1.26,0,0,0,0,0,0,0,0,0,60,0,0,0,0,0,0,0,0,0,0,2.94,0,0,0,0,0,0,0,0,0,0,0,0,0,0,0,0,0,0,0,0,0,0,0,0,0,0,0,0,0,0,0,0,0,0,0,0,0,0,0,0,0,0,0,0,0,0,0,0,0,0,0,0,0,0,0,0,0,0,0,0,0,0,0,0,0,0,0,0,0,0,0,0,0,0,0,30,0,0,0,0,0,0,0,0,0,0,0,0,0,0,0,0,0,0,4,0,0,0,0,0,0,0,0,0,0,0,0,0,0,0,0,0,1.8,0,0,0,0,0,0,0,0,0,0,0,0,0,0,0,0,0,0,0,0,0,0,0,0,0,0,0,0,0,0,0,0,0,0,0,0,0,0,0,0,0,0,0,63.8,25.85,0.234
# 3789,37832,447066,Kolberg U.,2009,,0,0,0,10.40229946,0,0,0,0,0,0,0,0,0,9.794972491,0,0,0,0,0,0,0,0,0,0,8.586597553,0,0,0,0,0,0,0,0,0,0,0,0,0,0,0,0,0,0,0,0,0,0,0,0,0,0.032599998,0,0,0,0,0,0,0,0,0,0,0,0,0,0,0,0,0,0,0,0,0,0,0,0,0,0,0,0,0,0,0,0,0,0,0,0,0,0,0,0,1.695172912,0,0,0,0,0,0,0,0,0,0,0,0,0,0,0,0,0,0,0,0,0,0,0,0,0,0,0,0,0,0,0,0,0,0,0,0,0,0,0,0,0,0,0,0,0,68.87686642,0,0,0,0.077719996,0,0,0,0,0,0.533771172,0,0,0,0,0,0,0,0,0,0,0,0,0,0,0,0,0,0,0,0,0,0,0,0,0,0,0,0,0,0,0,0,0,72.2,29.25,0.234
# 3790,37832,447067,Kolberg U.,2009,,0,0,0,10.45942921,0,0,0,0,0,0,0,0,0,9.461796281,0,0,0,0,0,0,0,0,0,0,8.905796323,0,0,0,0,0,0,0,0,0,0,0,0,0,0,0,0,0,0,0,0,0,0,0,0,0,0.003258,0,0,0,0,0,0,0,0,0,0,0,0,0,0,0,0,0,0,0,0,0,0,0,0,0,0,0,0,0,0,0,0,0,0,0,0,0,0,0,0,1.677954872,0,0,0,0,0,0,0,0,0,0,0,0,0,0,0,0,0,0,0,0,0,0,0,0,0,0,0,0,0,0,0,0,0,0,0,0,0,0,0,0,0,0,0,0,0,68.83281477,0,0,0,0.069039995,0,0,0,0,0,0.589910555,0,0,0,0,0,0,0,0,0,0,0,0,0,0,0,0,0,0,0,0,0,0,0,0,0,0,0,0,0,0,0,0,0,72.7,29.45,0.234
# 3791,39858,471008,Ellison A.J.,2012,,0,0,0,12.3287684,0,0,0,0,0,0,0,0,0,4.419558425,0,0,0.869912887,0,0,0,0,0,0,0,5.879412236,0,0,0,0,0,0,0,0,0,0,0,0,0,0,0,0,0,0,0,0,0,0,0,0,0,0.029999996,0,0,0,0,0,0,0,0,0,0,0,0,0,0,0,0,0,0,0,0,0,0,0,0,0,0,0,0,0,0,0,0,0,0,0,0,0,0,0,0,4.859513368,0,0,0,0,0,0,0,0,0,0,0,0,0,0,0,0,0,0,0,0,0,0,0,0,0,0,0,0,0,0,0,0,0,0,0,0,0,0,0,0,0,0,0,0,0,68.35316111,0,0,0,0.099989987,0,0,0,0,0,3.129686593,0,0,0,0,0,0,0,0,0,0,0,0,0,0,0,0,0,0,0,0,0,0,0,0,0,0,0,0,0,0,0,0,0.029996996,81.3,32.9,0.234
# 3792,40302,467570,Zhao Qing,2012,,0,0,0,0,0,0,0,0,0,0,0,0,0,0,0,0,0,0,0,0,0,0,0,0,0,0,0,0,0,0,0,0,0,0,0,0,0,0,0,0,0,0,0,0,0,0,0,0,0,0,0,0,0,0,0,0,0,0,0,0,0,0,0,0,0,0,0,0,0,0,0,0,0,0,0,0,0,0,0,0,0,0,0,0,0,0,0,0,0,0,0,0,0,0,0,0,0,0,0,0,25,0,0,0,0,0,0,0,0,0,0,0,0,0,0,0,0,0,0,0,0,0,0,0,0,0,0,0,0,0,0,0,0,0,0,0,0,75,0,0,0,0,0,0,0,0,0,0,0,0,0,0,0,0,0,0,0,0,0,0,0,0,0,0,0,0,0,0,0,0,0,0,0,0,0,0,0,0,0,0,0,60.1,24.3,0.234
# 3793,40944,478405,Mauro J.C.,2013,,0,0,0,5,0,0,0,0,0,0,0,0,0,8.26,0,0,0,0,0,0,0,0,0,0,2.64,0,0,0,0,0,0,0,0,0,0,0,0,0,0,0,0,0,0,0,0,0,0,0,0,0,0,0,0,0,0,0,0,0,0,0,0,0,0,0,0,0,0,0,0,0,0,19.25,0,0,0,0,0,0,0,0,0,0,0,0,0,0,0,0,0,0,0,0,0,0,0,0,0,0,0,0,0,0,0,0,0,0,0,0,0,0,0,0,0,0,0,0,0,0,0,0,0,0,0,0,0,0,0,0,0,0,0,0,0,0,0,0,0,62.11,0,0,0,0.1,0,0,0,0,0,2.64,0,0,0,0,0,0,0,0,0,0,0,0,0,0,0,0,0,0,0,0,0,0,0,0,0,0,0,0,0,0,0,0,0,65.4,26.51,0.234
# 3794,40951,478481,Mauro J.C.,2013,,0,0,0,7.489999925,0,0,0,0,0,0,0,0,0,16.28999984,0,0,0,0,0,0,0,0,0,0,8.180000918,0,0,0,0,0,0,0,0,0,0,0,0,0,0,0,0,0,0,0,0,0,0,0,0,0,0,0,0,0,0,0,0,0,0,0,0,0,0,0,0,0,0,0,0,0,0,0,0,0,0,0,0,0,0,0,0,0,0,0,0,0,0,0,0,0,0,2.199999978,0,0,0,0,0,0,0,0,0,0,0,0,0,0,0,0,0,0,0,0,0,0,0,0,0,0,0,0,0,0,0,0,0,0,0,0,0,0,0,0,0,0,0,0,0,64.62999935,0,0,0,0.069999999,0,0,0,0,0,1.129999989,0,0,0,0,0,0,0,0,0,0,0,0,0,0,0,0,0,0,0,0,0,0,0,0,0,0,0,0,0,0,0,0,0.01,65.7,26.62,0.234
# 3795,40951,478484,Mauro J.C.,2013,,0,0,0,7.340734147,0,0,0,0,0,0,0,0,0,16.00160032,0,0,0,0,0,0,0,0,0,0,7.590759152,0,0,0,0,0,0,0,0,0,0,0,0,0,0,0,0,0,0,0,0,0,0,0,0,0,0,0,0,0,0,0,0,0,0,0,0,0,0,0,0,0,0,0,0,0,0,0,0,0,0,0,0,0,0,0,0,0,0,0,0,0,0,0,0,0,0,4.620462092,0,0,0,0,0,0,0,0,0,0,0,0,0,0,0,0,0,0,0,0,0,0,0,0,0,0,0,0,0,0,0,0,0,0,0,0,0,0,0,0,0,0,0,0,0,63.04630126,0,0,0,0.070010001,0,0,0,0,0,1.320132026,0,0,0,0,0,0,0,0,0,0,0,0,0,0,0,0,0,0,0,0,0,0,0,0,0,0,0,0,0,0,0,0,0.010001,67.9,27.51,0.234
# 3796,41095,480290,Sidek H.A.A.,2008,,0,0,0,0,0,0,0,0,0,0,0,0,0,40,0,0,0,0,0,60,0,0,0,0,0,0,0,0,0,0,0,0,0,0,0,0,0,0,0,0,0,0,0,0,0,0,0,0,0,0,0,0,0,0,0,0,0,0,0,0,0,0,0,0,0,0,0,0,0,0,0,0,0,0,0,0,0,0,0,0,0,0,0,0,0,0,0,0,0,0,0,0,0,0,0,0,0,0,0,0,0,0,0,0,0,0,0,0,0,0,0,0,0,0,0,0,0,0,0,0,0,0,0,0,0,0,0,0,0,0,0,0,0,0,0,0,0,0,0,0,0,0,0,0,0,0,0,0,0,0,0,0,0,0,0,0,0,0,0,0,0,0,0,0,0,0,0,0,0,0,0,0,0,0,0,0,0,0,0,0,0,65,26.5,0.234
# 3797,41095,480292,Sidek H.A.A.,2008,,0,0,0,0,0,0,0,0,0,0,0,0,0,30,0,0,0,0,0,70,0,0,0,0,0,0,0,0,0,0,0,0,0,0,0,0,0,0,0,0,0,0,0,0,0,0,0,0,0,0,0,0,0,0,0,0,0,0,0,0,0,0,0,0,0,0,0,0,0,0,0,0,0,0,0,0,0,0,0,0,0,0,0,0,0,0,0,0,0,0,0,0,0,0,0,0,0,0,0,0,0,0,0,0,0,0,0,0,0,0,0,0,0,0,0,0,0,0,0,0,0,0,0,0,0,0,0,0,0,0,0,0,0,0,0,0,0,0,0,0,0,0,0,0,0,0,0,0,0,0,0,0,0,0,0,0,0,0,0,0,0,0,0,0,0,0,0,0,0,0,0,0,0,0,0,0,0,0,0,0,0,65.5,26.5,0.234
# 3798,3861,143631,Takahashi K.,1983,,0,0,0,0,0,0,0,0,0,0,0,0,0,28.16901,0,0,0,0,0,0,0,0,0,0,0,0,0,0,0,0,0,0,0,0,0,0,0,0,0,0,0,0,0,0,0,0,0,0,0,0,0,0,0,0,0,0,0,0,0,0,0,0,0,0,0,0,0,0,0,0,0,15.49296,0,0,0,0,0,0,0,0,0,0,0,0,0,0,0,0,0,0,0,0,0,0,0,0,0,0,0,0,0,0,0,0,0,0,0,0,0,0,0,0,0,0,0,0,0,0,0,0,0,0,0,0,0,0,0,0,0,0,0,0,0,0,0,0,0,56.33803,0,0,0,0,0,0,0,0,0,0,0,0,0,0,0,0,0,0,0,0,0,0,0,0,0,0,0,0,0,0,0,0,0,0,0,0,0,0,0,0,0,0,0,62.1,25.17,0.2336114
# 3799,16778,146243,Burkhard D.J.M.,1997,,0,0,0,0,0,0,0,0,0,0,0,0,0,0,0,0,0,0,0,0,0,0,0,0,0,0,0,0,0,0,0,0,0,0,0,0,0,0,0,0,0,0,0,0,0,0,0,0,0,0,10,0,0,0,0,0,0,0,0,0,0,0,0,0,0,0,0,0,0,0,0,0,0,0,0,0,0,0,0,0,0,0,0,0,0,0,0,0,0,0,0,0,0,0,0,0,0,0,0,0,38.8,0,0,0,0,0,0,0,0,0,0,0,0,0,0,0,0,0,0,0,0,0,0,0,0,0,0,0,0,0,0,0,0,0,0,0,0,51.2,0,0,0,0,0,0,0,0,0,0,0,0,0,0,0,0,0,0,0,0,0,0,0,0,0,0,0,0,0,0,0,0,0,0,0,0,0,0,0,0,0,0,0,59.7,24.2,0.2334711
# 3800,20652,185941,Yamanaka H.,1988,,0,0,0,0,0,0,0,0,0,0,0,0,0,40,0,0,0,0,0,0,0,0,0,0,0,0,0,0,0,0,0,0,0,0,0,0,0,0,0,0,0,0,0,0,0,0,0,0,0,0,0,0,0,0,0,0,0,0,0,0,0,0,0,0,0,0,0,0,0,0,0,0,0,0,0,0,0,0,0,0,0,0,0,0,0,0,0,0,0,0,0,0,0,0,0,0,0,0,0,0,20,0,0,0,0,0,0,0,0,0,0,0,0,0,0,0,0,0,0,0,0,0,0,0,0,0,0,0,0,0,0,0,0,0,0,0,0,40,0,0,0,0,0,0,0,0,0,0,0,0,0,0,0,0,0,0,0,0,0,0,0,0,0,0,0,0,0,0,0,0,0,0,0,0,0,0,0,0,0,0,0,74,30,0.2333333
# 3801,31787,379156,Kodama M.,2006,,0,0,0,0,0,0,0,0,0,0,0,0,0,86.7,0,0,0,0,0,0,0,0,0,0,0,0,0,0,0,0,0,0,0,0,0,0,0,0,0,0,0,0,0,0,0,0,0,0,0,0,0,0,0,0,0,0,0,0,0,0,0,0,0,0,0,0,0,0,0,0,0,0,0,0,0,0,0,0,0,0,0,0,0,0,0,0,0,0,0,0,0,0,0,0,0,0,0,0,0,0,13.3,0,0,0,0,0,0,0,0,0,0,0,0,0,0,0,0,0,0,0,0,0,0,0,0,0,0,0,0,0,0,0,0,0,0,0,0,0,0,0,0,0,0,0,0,0,0,0,0,0,0,0,0,0,0,0,0,0,0,0,0,0,0,0,0,0,0,0,0,0,0,0,0,0,0,0,0,0,0,0,0,37,15,0.2333333
# 3802,3122,110706,State Optical I,1975,LF12,0,0,0,3.421817845,0,0,0,0.145994959,0,0,0,0,0,3.343738541,0,0,0,0,0,0,0,0,0,0,0,0,0,0,0,0,0,0,0,0,0,0,0,0,0,0,0,0,0,0,0,0,0,0,22.05923829,0,0,0,0,0,0,0,0,0,0,0,0,0,0,0,0,0,0,0,0,0,0,12.48815878,0,0,0,0,0,0,0,0,0,0,0,0,0,0,0,0,0,0,0,0,0,0,0,0,0,0,0,0,0,0,0,0,0,0,0,0,0,0,0,0,0,0,0,0,0,0,0,0,0,0,0,0,0,0,0,0,0,0,0,0,0,0,0,0,0,49.94567538,0,0,0,0,0,0,0,0,0,0,0,0,0,0,0,0,0,0,0,8.595376202,0,0,0,0,0,0,0,0,0,0,0,0,0,0,0,0,0,0,0,0,0,0,0,64.1,25.99,0.2331666
# 3803,2687,110687,State Optical I,1975,BF21,0,0,0,0,0,0,0,0.227199898,0,0,0,0,0,0,0,0,4.11543516,0,0,0,0,0,0,0,0,0,0,0,0,0,0,0,0,0,0,0,0,0,0,0,0,0,0,0,0,0,0,0,0,0,0,0,0,0,0,0,0,0,0,0,0,0,0,0,0,0,0,0,0,0,0,6.508000091,0,0,0,0,0,0,0,0,0,0,0,0,0,0,0,0,0,0,0,0,0,0,0,0,0,0,0,0,0.725139376,0,0,0,0,0,0,0,0,0,0,0,0,0,0,0,0,0,0,13.16892411,0,0,0,0,0,0,0,0,0,0,0.154199931,0,0,0,0,0,0,67.67950975,0,0,0,0,0,0,0,0,0,0,0,0,0,0,0,0,0,0,0,0,0,0,0,0,0,0,0,0,0,0,0,0,0,0,0,0,0,0,0,7.421591683,0,0,0,62,25.14,0.2330947
# 3804,210,20038,Livshits V.Ya.,1994,,0,0,0,0,0,0,0,0,0,0,0,0,0,0,0,0,0,0,0,0,0,0,0,0,0,0,0,0,0,0,0,0,0,0,0,0,0,0,0,0,0,0,0,0,0,0,0,0,0,0,0,0,0,0,0,0,0,0,0,0,8.9,0,0,0,0,0,0,0,0,0,0,1.8,0,0,0,0,0,0,0,0,0,0,0,19.7,0,0,0,0,0,0,0,0,0,0,0,0,0,0,0,0,2.7,0,0,0,0,0,0,0,0,0,0,0,0,0,0,0,0,0,0,0,0,0,0,0,0,0,0,0,0,0,0,0,0,0,0,0,0,44.7,0,0,0,0,0,0,0,0,0,0,0,15,0,0,0,0,0,0,0,0,0,0,0,0,0,0,0,0,0,0,0,0,0,0,0,0,0,0,0,0,0,0,7.2,115,46.87,0.233
# 3805,215,20100,Polukhin V.N.,1983,,0,0,0,0,0,0,0,0,0,0,0,0,0,0,0,0,0,0,0,0,0,0,0,0,0,0,0,0,0,0,0,0,0,0,0,0,0,0,0,0,0,0,0,0,0,0,0,0,0,0,0,0,0,10.97221956,0,0,0,0,0,0,69.44444722,0,0,0,0,0,0,0,0,0,0,0,0,0,0,0,0,0,0,0,0,0,0,0,0,0,0,0,0,0,0,0,0,0,0,0,0,0,0,0,9.791666608,0,0,0,0,0,0,0,0,0,0,0,0,0,0,0,0,0,0,0,0,0,0,0,0,0,0,0,0,0,0,0,0,0,0,0,0,9.791666608,0,0,0,0,0,0,0,0,0,0,0,0,0,0,0,0,0,0,0,0,0,0,0,0,0,0,0,0,0,0,0,0,0,0,0,0,0,0,0,0,0,0,0,53.4,21.7,0.233
# 3806,216,20191,Polukhin V.N.,1983,,0,0,0,0,0,0,0,0,0,0,0,0,0,0,0,0,0,0,0,0,0,0,0,0,0,0,0,0,0,0,0,0,0,0,0,0,0,0,0,0,0,0,0,0,0,0,0,0,0,0,0,0,0,0,0,0,0,0,0,0,71.42826286,0,0,0,0,0,0,0,0,0,0,0,0,0,0,0,0,0,0,0,0,0,0,0,0,0,0,0,0,0,0,0,0,0,0,0,0,0,0,0,10.07138669,0,0,0,0,0,0,0,0,0,0,0,0,0,0,0,0,0,0,0,0,0,0,0,0,0,0,0,0,0,0,0,0,0,0,0,0,10.07138669,0,0,0,0,0,0,0,0,0,0,0,8.428963755,0,0,0,0,0,0,0,0,0,0,0,0,0,0,0,0,0,0,0,0,0,0,0,0,0,0,0,0,0,0,0,76.2,30.9,0.233
# 3807,217,20124,Polukhin V.N.,1983,,0,0,0,0,0,0,0,0,0,0,0,0,0,0,0,0,0,0,0,0,0,0,0,0,0,0,0,0,0,0,0,0,0,0,0,0,0,0,0,0,0,0,0,0,0,0,0,0,0,0,0,0,0,0,0,0,0,0,0,0,85.69979657,0,0,0,0,0,0,0,0,0,0,0,0,0,0,0,0,0,0,0,0,0,0,0,0,0,0,0,0,0,0,0,0,0,0,0,0,0,0,0,7.150101714,0,0,0,0,0,0,0,0,0,0,0,0,0,0,0,0,0,0,0,0,0,0,0,0,0,0,0,0,0,0,0,0,0,0,0,0,7.150101714,0,0,0,0,0,0,0,0,0,0,0,0,0,0,0,0,0,0,0,0,0,0,0,0,0,0,0,0,0,0,0,0,0,0,0,0,0,0,0,0,0,0,0,59.9,24.3,0.233
# 3808,255,20579,Livshits V.Ya.,1989,,0,0,0,0,0,0,0,0,0,0,0,0,0,0,0,0,0,0,0,0,0,0,0,0,0,0,0,0,0,0,0,0,0,0,0,0,0,0,0,0,0,0,0,0,0,0,0,0,0,0,0,0,0,0,0,0,0,0,0,0,0,0,0,0,0,0,0,0,0,0,0,0,0,0,0,0,0,0,0,0,0,0,0,30,0,0,0,0,0,0,0,0,0,0,0,0,0,0,0,0,0,0,0,0,0,0,0,0,0,0,0,0,0,0,0,0,0,0,0,0,0,0,0,0,0,0,0,0,0,0,0,0,0,0,0,0,0,50,0,0,0,0,0,0,0,0,0,0,0,20,0,0,0,0,0,0,0,0,0,0,0,0,0,0,0,0,0,0,0,0,0,0,0,0,0,0,0,0,0,0,0,121,49.1,0.233
# 3809,258,20599,Livshits V.Ya.,1988,,0,0,0,0,0,0,0,0,0,0,0,0,0,0,0,0,0,0,0,0,0,0,0,0,0,0,0,0,0,0,0,0,0,0,0,0,0,0,0,0,0,0,0,0,0,0,0,0,0,0,0,0,0,0,0,0,0,0,0,0,0,0,0,0,0,0,0,0,0,0,0,3.80000038,0,0,0,0,0,0,0,0,0,0,0,0,0,0,0,0,0,0,0,0,0,0,0,0,0,0,0,0,15.30000153,0,0,0,0,0,0,0,4.40000044,0,0,0,0,0,0,0,0,0,0,0,0,0,0,0,0,0,0,0,0,0,0,0,0,0,0,0,0,76.49999765,0,0,0,0,0,0,0,0,0,0,0,0,0,0,0,0,0,0,0,0,0,0,0,0,0,0,0,0,0,0,0,0,0,0,0,0,0,0,0,0,0,0,0,69,28.1,0.233
# 3810,292,21083,Karapetyan G.O.,1980,,0,0,0,6.676805334,0,0,0,0,0,0,0,0,0,0,0,0,0,0,0,0,0,0,0,0,0,0,0,0,0,0,0,0,0,0,0,0,0,0,0,0,0,0,0,0,0,0,0,0,0,0,0,0,0,0,0,0,0,0,0,0,0,0,0,0,0,0,0,0,0,0,0,0,0,0,0,0,0,0,0,0,0,0,0,47.19251236,0,0,0,0,0,0,0,0,0,0,0,0,0,0,0,0,0,0,0,0,0,0,0,0,0,0,0,0,0,0,0,0,0,0,0,0,0,0,0,0,0,0,0,0,0,0,0,0,0,0,0,0,0,46.13068231,0,0,0,0,0,0,0,0,0,0,0,0,0,0,0,0,0,0,0,0,0,0,0,0,0,0,0,0,0,0,0,0,0,0,0,0,0,0,0,0,0,0,0,87.6,35.6,0.233
