Repository: jacobergzhou/Poisson-Ratio

File: Poisson_data_no_metal_07192019.csv (part 41 of 57)
,Code,Glass #,Author,Year,Trademark,Ag2O,AgI,Al,Al2O3,AlF3,AlN,As,As2O3,As2O5,As2S3,As2Se3,AsSe,B,B2O3,BaCl2,BaF2,BaO,BeF2,BeO,Bi2O3,BiCl3,Br,Ca,CaF2,CaO,Cd,CdCl2,CdF2,CdO,Ce2O3,CeF3,CeO2,Cl,Co3O4,CoO,Cr2O3,Cs2O,CsCl,CsF,Cu2O,CuO,Dy2O3,Er,Er2O3,ErF3,Eu,Eu2O3,EuF3,F,Fe,Fe2O3,FeO,Ga,Ga2O3,Ga2S3,Ga2Se3,GaF3,Gd2O3,GdF3,Ge,GeO2,GeS2,GeSe2,H2O,HfF4,HfO2,Hg,Ho2O3,I,InF3,K,K2O,K2S,K2SO4,KBr,KCl,KF,KHF2,La,La2O3,La2S3,LaF3,Li,Li2O,Li2S,Li2SO4,LiBr,LiCl,LiF,LiI,MgF2,MgO,Mn2O3,MnF2,MnO,MnO2,MoO2,MoO3,N,Na,Na2O,Na2S,Na2SO4,NaCl,NaF,NaPO3,Nb2O5,Nd,Nd2O3,NdF3,NH4NO3,NiO,O,OH,P,P2O5,Pb,PbCl2,PbF2,PbO,PdO,Pr2O3,Pr6O11,PrF3,Rb2O,RbF,Rh2O3,RuO2,S,Sb,Sb2O3,Sb2S3,Sc2O3,Se,Si,Si3N4,SiC,SiO2,Sm2O3,Sn,SnO,SnO2,SO2,SO3,Sr,SrCl2,SrF2,SrO,Ta2O3,Ta2O5,Tb2O3,TbF3,Te,TeO2,Th,ThF4,ThO2,TiO2,Tl,Tl2O,Tl2Se,TlSe,Tm2O3,U,U3O8,UO2,V,V2O5,VO6,WO3,Y,Y2O3,Yb2O3,YbF3,YF3,ZnCl2,ZnF2,ZnO,ZnSO4,ZrF4,ZrO2,Young's modulus E (GPa),Shear modulus G (GPa),Poisson's ratio v,Calculated Poisson,Percent Error
# 245,24381,189257,Hwa Luu0Gen,2000,nan,0,0,0,31.7,0,0,0,0,0,0,0,0,0,0,0,0,0,0,0,0,0,0,0,0,63.3,0,0,0,0,0,0,0,0,0,0,0,0,0,0,0,0,0,0,0,0,0,0,0,0,0,0,0,0,0,0,0,0,0,0,0,0,0,0,0,0,0,0,0,0,0,0,0,0,0,0,0,0,0,0,0,0,0,0,0,0,0,0,0,0,0,0,0,0,0,0,0,0,0,0,0,0,0,0,0,0,0,0,0,0,0,0,0,0,0,0,0,0,0,0,0,0,0,0,0,0,0,0,0,0,0,0,0,0,0,0,0,0,5,0,0,0,0,0,0,0,0,0,0,0,0,0,0,0,0,0,0,0,0,0,0,0,0,0,0,0,0,0,0,0,0,0,0,0,0,0,0,0,0,0,0,0,99.8,37.77,0.321,0.321154355,0.048085766
# 1470,12180,137621,Dumbaugh W.H.,1974,0,0,0,0,10.7,0,0,0,0,0,0,0,0,0,0,0,0,0,0,20.7,0,0,0,0,0,0,0,0,0,0,0,0,0,0,0,0,0,0,0,0,0,0,0,0,0,0,0,0,0,0,0,0,0,0,0,0,0,0,0,0,0,0,0,0,0,0,0,0,0,0,0,0,0,0,0,0,0,0,0,0,0,0,0,0,4.1,0,0,0,0,0,0,0,28.1,0,0,0,0,0,0,0,0,0,0,0,0,0,0,0,0,0,0,0,0,0,0,0,0,0,0,0,0,0,0,0,0,0,0,0,0,0,0,0,0,0,0,0,0,0,34.5,0,0,0,0,0,0,0,0,0,0,0,0,0,0,0,0,0,0,0,0,0,0,0,0,0,0,0,0,0,0,0,0,0,0,0,0,0,0,0,0,0,0,1.9,137,53.51,0.28,0.280134554,0.048055103
# 5278,36159,433193,Eraiah B.,2010,nan,30,0,0,0,0,0,0,0,0,0,0,0,0,0,0,0,0,0,0,0,0,0,0,0,0,0,0,0,0,0,0,0,0,0,0,0,0,0,0,0,0,0,0,0,0,0,0,0,0,0,0,0,0,0,0,0,0,0,0,0,0,0,0,0,0,0,0,0,0,0,0,0,0,0,0,0,0,0,0,0,0,0,0,0,0,0,0,0,0,0,0,0,0,0,0,0,0,0,0,0,0,0,0,0,0,0,0,0,0,0,0,0,0,0,0,20,0,0,0,0,0,0,0,0,0,0,0,0,0,0,0,0,0,0,0,0,0,0,0,0,0,0,0,0,0,0,0,0,0,0,0,0,0,0,0,0,0,0,0,0,0,0,0,0,0,0,0,50,0,0,0,0,0,0,0,0,0,0,0,0,0,91.7,41.68,0.1,0.100047985,0.047984645
# 1604,31400,403641,Shimizu K.,2004,nan,0,0,0,0,0,0,0,0,0,0,0,0,0,0,0,0,0,0,0,0,0,0,0,0,0,0,0,0,0,0,0,0,0,0,0,0,0,0,0,0,0,0,0,0,0,0,0,0,0,0,0,0,0,0,0,0,0,0,0,0,0,0,0,0,0,0,0,0,0,0,0,13.36280716,0,0,0,0,0,0,0,0,0,0,0,14.56774559,0,0,0,0,0,0,0,0,0,0,0,0,0,0,0,0,0,0,0,0,0,0,15.80919215,0,0,0,0,0,0,0,0,0,0,0,0,0,0,0,0,0,0,0,0,0,0,0,0.033038312,0,0,0,0,0,0,38.66081443,0,0,0,0,0,0,0,0,0,0,0,0,0,0,0,0,0,0,0,17.56640236,0,0,0,0,0,0,0,0,0,0,0,0,0,0,0,0,0,0,0,0,0,0,0,92,35.99,0.278,0.278132815,0.047775061
# 3218,6581,38048,Senin H.B.,1994,nan,0,0,0,0,0,0,0,0,0,0,0,0,0,0,0,0,0,0,0,0,0,0,0,0,0,0,0,0,0,0,0,0,0,0,0,0,0,0,0,0,0,0,0,0,0,0,0,0,0,0,0,0,0,0,0,0,0,0,0,0,0,0,0,0,0,0,0,0,0,0,0,0,0,0,0,0,0,0,0,0,0,0,0,0,0,0,0,0,0,0,0,0,0,0,0,0,0,0,0,0,0,0,0,0,0,0,0,0,0,0,0,0,0,0,0,75.3,0,0,0,0,0,0,0,0,0,0,0,0,0,0,0,0,0,0,0,0,0,0,0,0,0,0,0,0,0,0,0,0,0,0,24.7,0,0,0,0,0,0,0,0,0,0,0,0,0,0,0,0,0,0,0,0,0,0,0,0,0,0,0,0,0,0,63.2,25.42,0.243,0.243115657,0.047595458
# 1435,8649,59752,Matusita K.,1989,nan,0,0,0,0,0,0,0,0,0,0,0,0,0,0,0,31,0,0,0,0,0,0,0,0,0,0,0,0,0,0,0,0,0,0,0,0,0,0,0,0,0,0,0,0,0,0,0,0,0,0,0,0,0,0,0,0,0,0,0,0,0,0,0,0,0,0,0,0,0,0,0,0,0,0,0,0,0,0,0,0,0,10,0,0,0,0,0,0,0,0,0,0,0,0,0,0,0,0,0,0,0,0,0,0,0,0,0,0,0,0,0,0,0,0,0,0,0,0,0,0,0,0,0,0,0,0,0,0,0,0,0,0,0,0,0,0,0,0,0,0,0,0,0,0,0,0,0,0,0,0,0,0,0,0,0,0,0,0,0,0,0,0,0,0,0,0,0,0,0,0,0,0,0,0,0,0,0,0,0,59,0,61.6,24.06,0.28,0.280133001,0.047500297
# 996,6691,39215,Gurjev N.V.,1983,nan,0,0,0,0,0,0,0,0,0,0,0,0,0,0,0,0,4.98015095,0,0,0,0,0,0,0,0,0,0,0,0,0,0,0,0,0,0,0,0,0,0,0,0,0,0,0,0,0,0,0,0,0,0,0,0,0,0,0,0,0,0,0,0,0,0,0,0,0,0,0,0,0,0,19.8974798,0,0,0,0,0,0,0,0,0,0,0,30.2001597,0,0,0,0,0,0,0,0,0,0,0,0,0,0,0,0,0,0,0,0,0,0,0,0,0,0,0,0,0,0,0,44.92220955,0,0,0,0,0,0,0,0,0,0,0,0,0,0,0,0,0,0,0,0,0,0,0,0,0,0,0,0,0,0,0,0,0,0,0,0,0,0,0,0,0,0,0,0,0,0,0,0,0,0,0,0,0,0,0,0,0,0,0,0,0,0,0,0,0,45,17.44,0.29,0.290137615,0.047453338
# 4557,29546,369275,Li Liu En,2005,nan,0,0,0,13.49999973,0,0,0,0,0,0,0,0,0,8.700000826,0,0,0,0,0,0,0,0,0,0,8.50000083,0,0,0,0,0,0,0,0,0,0,0,0,0,0,0,0,0,0,0,0,0,0,0,0,0,0,0,0,0,0,0,0,0,0,0,0,0,0,0,0,0,0,0,0,0,0,0,0,0,0,0,0,0,0,0,0,0,0,0,0,0,0,0,0,0,0,3.99999992,0,0,0,0,0,0,0,0,0,0,0,0,0,0,0,0,0,0,0,0,0,0,0,0,0,0,0,0,0,0,0,0,0,0,0,0,0,0,0,0,0,0,0,0,0,63.59999873,0,0,0,0,0,0,0,0,0,1.699999966,0,0,0,0,0,0,0,0,0,0,0,0,0,0,0,0,0,0,0,0,0,0,0,0,0,0,0,0,0,0,0,0,0,76.6,31.52,0.215,0.215101523,0.047219927
# 97,37148,441308,Marzouk S.Y.,2010,nan,0,0,0,0,0,0,0,0,0,0,0,0,0,8.57,0,0,0,0,0,0,0,0,0,0,0,0,0,0,0,0,0,0,0,0,0,0,0,0,0,0,0,0,0,0,0,0,0,0,0,0,0,0,0,0,0,0,0,2.52,0,0,0,0,0,0,0,0,0,0,0,0,0,0,0,0,0,0,0,0,0,0,0,0,0,0,0,0,0,0,0,0,0,0,0,0,0,0,0,0,0,0,14.44,0,0,0,0,0,0,0,0,0,0,0,0,0,0,0,0,0,0,0,0,0,0,0,0,0,0,0,0,0,0,0,0,0,0,0,0,74.47,0,0,0,0,0,0,0,0,0,0,0,0,0,0,0,0,0,0,0,0,0,0,0,0,0,0,0,0,0,0,0,0,0,0,0,0,0,0,0,0,0,0,0,58.5,21.6,0.354,0.354166667,0.047080979
# 2192,25636,304971,Guin J.0P.,2002,nan,0,0,0,0,0,0,0,0,0,0,0,0,0,0,0,0,0,0,0,0,0,0,0,0,0,0,0,0,0,0,0,0,0,0,0,0,0,0,0,0,0,0,0,0,0,0,0,0,0,0,0,0,0,0,0,0,0,0,0,30,0,0,0,0,0,0,0,0,0,0,0,0,0,0,0,0,0,0,0,0,0,0,0,0,0,0,0,0,0,0,0,0,0,0,0,0,0,0,0,0,0,0,0,0,0,0,0,0,0,0,0,0,0,0,0,0,0,0,0,0,0,0,0,0,0,0,0,0,0,0,0,0,0,70,0,0,0,0,0,0,0,0,0,0,0,0,0,0,0,0,0,0,0,0,0,0,0,0,0,0,0,0,0,0,0,0,0,0,0,0,0,0,0,0,0,0,0,0,0,0,0,17.9,7.08,0.264,0.264124294,0.047080979
# 1226,7464,383141,Gurjev N.V.,1988,nan,0,0,0,0,2.857057141,0,0,0,0,0,0,0,0,0,0,10.0002,0,0,0,0,0,0,0,0,0,0,0,0,0,0,0,0,0,0,0,0,0,0,0,0,0,0,0,0,0,0,0,0,0,0,0,0,0,0,0,0,0,0,0,0,0,0,0,0,0,0,0,0,0,0,0,0,0,0,0,0,0,0,0,0,0,3.571071421,0,0,0,0,0,0,14.29028581,0,0,0,0,0,0,0,0,0,0,0,0,0,0,0,28.57057141,0,0,0,0,0,0,0,0,0,0,0,0,0,0,0,0,0,0,0,0,0,0,0,0,0,0,0,0,0,0,0,0,0,0,0,0,0,0,0,0,0,0,0,0,0,0,0,0,0,0,0,0,0,0,0,0,0,0,0,0,0,0,0,0,0,0,0,0,0,0,0,0,0,0,40.71081422,0,52.5,20.41,0.286,0.286134248,0.046939831
# 3866,35366,425191,Gaafar M.S.,2009,nan,0,0,0,0,0,0,0,0,0,0,0,0,0,66.55,0,0,0,0,0,0,0,0,0,0,0,0,0,0,0,0,0,0,0,0,0,0,0,0,0,0,0,0,0,0,0,0,0,0,0,0,0.1,0,0,0,0,0,0,0,0,0,0,0,0,0,0,0,0,0,0,0,0,0,0,0,0,0,0,0,0,0,0,0,0,33.35,0,0,0,0,0,0,0,0,0,0,0,0,0,0,0,0,0,0,0,0,0,0,0,0,0,0,0,0,0,0,0,0,0,0,0,0,0,0,0,0,0,0,0,0,0,0,0,0,0,0,0,0,0,0,0,0,0,0,0,0,0,0,0,0,0,0,0,0,0,0,0,0,0,0,0,0,0,0,0,0,0,0,0,0,0,0,0,0,0,0,0,0,0,0,0,0,0,77.3,31.4,0.231,0.23089172,0.046874569
# 4095,1966,110934,Kisin B.I.,1959,TF1,0,0,0,0,0,0,0,0.254300013,0,0,0,0,0,0,0,0,0,0,0,0,0,0,0,0,0,0,0,0,0,0,0,0,0,0,0,0,0,0,0,0,0,0,0,0,0,0,0,0,0,0,0,0,0,0,0,0,0,0,0,0,0,0,0,0,0,0,0,0,0,0,0,7.477355374,0,0,0,0,0,0,0,0,0,0,0,0,0,0,0,0,0,0,0,0,0,0,0,0,0,0,0,0,0,0,0,0,0,0,0,0,0,0,0,0,0,0,0,0,0,0,0,23.07223115,0,0,0,0,0,0,0,0,0,0,0,0,0,0,0,0,0,69.19611346,0,0,0,0,0,0,0,0,0,0,0,0,0,0,0,0,0,0,0,0,0,0,0,0,0,0,0,0,0,0,0,0,0,0,0,0,0,0,0,0,0,0,0,53.6,21.84,0.227,0.227106227,0.046796082
# 1588,6772,51292,Bridge B.,1986,nan,0,0,0,2.41808837,0,0,0,0,0,0,0,0,0,0,0,0,0,0,0,0,0,0,0,0,0,0,0,0,0,0,0,0,0,0,0,0,0,0,0,0,0,0,0,0,0,0,0,0,0,0,0,0,0,0,0,0,0,0,0,0,0,0,0,0,0,0,0,0,0,0,0,0,0,0,0,0,0,0,0,0,0,0,0,0,0,0,0,0,0,0,0,0,0,0,0,0,0,0,0,0,0,0,0,0,0,0,0,0,0,0,0,0,0,0,0,0,0,0,0,0,0,0,0,0,0,0,0,0,0,0,0,0,0,0,0,0,0,0,0,0,0,0,0,0,0,0,0,0,0,0,0,0,0,0,0,0,0,0,0,0,0,0,0,0,0,0,0,0,0,0,0,0,0,0,0,97.58191163,0,0,0,0,0,11.7,4.577,0.278,0.278129779,0.046683213
# 116,27966,370738,Srinivasarao G.,2002,nan,0,0,0,0,0,0,0,59.6,0,0,0,0,0,0,0,0,0,0,0,0,0,0,0,0,0,0,0,0,0,0,0,0,0,0,0,0,0,0,0,0,0,0,0,0,0,0,0,0,0,0,0,0,0,0,0,0,0,0,0,0,0,0,0,0,0,0,0,0,0,0,0,0,0,0,0,0,0,0,0,0,0,0,0,0,0,0,0,0,0,0,0,0,0,0,0,0,0,0.4,0,0,0,0,0,0,0,0,0,0,0,0,0,0,0,0,0,0,0,0,0,40,0,0,0,0,0,0,0,0,0,0,0,0,0,0,0,0,0,0,0,0,0,0,0,0,0,0,0,0,0,0,0,0,0,0,0,0,0,0,0,0,0,0,0,0,0,0,0,0,0,0,0,0,0,0,0,0,0,0,0,0,0,46.4,17.2,0.349,0.348837209,0.046644899
# 2802,25936,197266,Hayden J.S.,1990,nan,0,0,0,11.83951381,0,0,0,0.120100444,0,0,0,0,0,0,0,0,0,0,0,0,0,0,0,0,0,0,0,0,0,0,0,0,0,0,0,0,0,0,0,0,0,0,0,0,0,0,0,0,0,0,0,0,0,0,0,0,0,0,0,0,0,0,0,0,0,0,0,0,0,0,0,12.30989555,0,0,0,0,0,0,0,0.360301333,0,0,0,0,0,0,0,0,0,0,0,0,0,0,0,0,0,0,0,0,12.30989555,0,0,0,0,0,0,0,1.741006442,0,0,0,0,0,0,61.31928688,0,0,0,0,0,0,0,0,0,0,0,0,0,0,0,0,0,0,0,0,0,0,0,0,0,0,0,0,0,0,0,0,0,0,0,0,0,0,0,0,0,0,0,0,0,0,0,0,0,0,0,0,0,0,0,0,0,0,0,0,0,0,0,0,0,56,22.38,0.251,0.251117069,0.046640961
# 4793,3868,12577,Thiele A.,1955,nan,0,0,0,0,0,0,0,0,0,0,0,0,0,47.50333,0,0,0,0,0,0,0,0,0,0,0,0,0,0,0,0,0,0,0,0,0,0,0,0,0,0,0,0,0,0,0,0,0,0,0,0,0,0,0,0,0,0,0,0,0,0,0,0,0,0,0,0,0,0,0,0,0,0,0,0,0,0,0,0,0,0,0,0,0,0,0,0,0,0,0,0,0,0,0,0,0,0,0,0,0,0,0,0,0,0,0,0,0,0,0,0,0,0,0,0,0,0,0,0,0,41.48817,0,0,0,0,0,0,0,0,0,0,0,0,0,0,0,0,0,11.0085,0,0,0,0,0,0,0,0,0,0,0,0,0,0,0,0,0,0,0,0,0,0,0,0,0,0,0,0,0,0,0,0,0,0,0,0,0,0,0,0,0,0,0,73.8,30.62,0.205,0.205094709,0.046199678
# 557,35363,425169,Calvez L.,2007,nan,0,0,0,0,0,0,0,0,0,0,0,0,0,0,0,0,0,0,0,0,0,0,0,0,0,0,0,0,0,0,0,0,0,0,0,0,0,40,0,0,0,0,0,0,0,0,0,0,0,0,0,0,0,0,0,18,0,0,0,0,0,0,42,0,0,0,0,0,0,0,0,0,0,0,0,0,0,0,0,0,0,0,0,0,0,0,0,0,0,0,0,0,0,0,0,0,0,0,0,0,0,0,0,0,0,0,0,0,0,0,0,0,0,0,0,0,0,0,0,0,0,0,0,0,0,0,0,0,0,0,0,0,0,0,0,0,0,0,0,0,0,0,0,0,0,0,0,0,0,0,0,0,0,0,0,0,0,0,0,0,0,0,0,0,0,0,0,0,0,0,0,0,0,0,0,0,0,0,0,0,0,12.9,4.942,0.305,0.30513962,0.045776914
# 4056,1965,110862,Kisin B.I.,1959,LK3,0,0,0,0,0,0,0,0.052659173,0,0,0,0,0,9.9744914,0,0,0,0,0,0,0,0,0,0,0,0,0,0,0,0,0,0,0,0,0,0,0,0,0,0,0,0,0,0,0,0,0,0,30.10952728,0,0,0,0,0,0,0,0,0,0,0,0,0,0,0,0,0,0,0,0,0,0,9.844267445,0,0,0,0,0,0,0,0,0,0,0,0,0,0,0,0,0,0,0,0,0,0,0,0,0,0,0,0,0,0,0,0,0,0,0,0,0,0,0,0,0,0,0,0,0,0,0,0,0,0,0,0,0,0,0,0,0,0,0,0,0,0,0,0,0,50.0190547,0,0,0,0,0,0,0,0,0,0,0,0,0,0,0,0,0,0,0,0,0,0,0,0,0,0,0,0,0,0,0,0,0,0,0,0,0,0,0,0,0,0,0,63.1,25.69,0.228,0.228104321,0.045754714
# 3441,35795,429817,Ikenishi M.,2003,nan,0,0,0,5.050505404,0,0,0,0,0,0,0,0,0,0,0,0,3.030303242,0,0,0,0,0,0,0,13.13131105,0,0,0,0,0,0,0,0,0,0,0,0,0,0,0,0,0,0,0,0,0,0,0,0,0,0,0,0,0,0,0,0,0,0,0,0,0,0,0,0,0,0,0,0,0,0,6.060606485,0,0,0,0,0,0,0,0,0,0,0,0,0,0,0,0,0,0,0,0,0,0,0,0,0,0,0,0,4.040404323,0,0,0,0,0,0,0,0,0,0,0,0,0,0,0,0,0,0,0,0,0,0,0,0,0,0,0,0,0,0,0,0,0,0,0,0,64.64646517,0,0,0,0,0,0,0,0,0,0,0,0,0,0,0,0,0,0,0,0,0,0,0,0,0,0,0,0,0,0,0,0,0,0,0,0,0,0,0,0,0,0,4.040404323,81.5,32.86,0.24,0.240109556,0.045648205
# 1827,6693,39412,Gurjev N.V.,1983,nan,0,0,0,0,0,0,0,0,0,0,0,0,0,0,0,0,0,0,0,0,0,0,0,0,0,0,0,0,0,0,0,0,0,0,0,0,0,0,0,0,0,0,0,0,0,0,0,0,0,0,0,0,0,0,0,0,0,0,0,0,0,0,0,0,0,0,0,0,0,0,0,10,0,0,0,0,0,0,0,0,0,0,0,40,0,0,0,0,0,0,0,0,0,0,0,0,0,0,0,0,0,0,0,0,0,0,0,0,0,0,0,0,0,0,0,50,0,0,0,0,0,0,0,0,0,0,0,0,0,0,0,0,0,0,0,0,0,0,0,0,0,0,0,0,0,0,0,0,0,0,0,0,0,0,0,0,0,0,0,0,0,0,0,0,0,0,0,0,0,0,0,0,0,0,0,0,0,0,0,0,0,46,18.08,0.272,0.272123894,0.045549193
# 1425,6816,70554,Nemilov S.V.,1972,nan,0,0,0,0,0,0,0,0,0,0,0,0,0,85.4,0,0,0,0,0,14.6,0,0,0,0,0,0,0,0,0,0,0,0,0,0,0,0,0,0,0,0,0,0,0,0,0,0,0,0,0,0,0,0,0,0,0,0,0,0,0,0,0,0,0,0,0,0,0,0,0,0,0,0,0,0,0,0,0,0,0,0,0,0,0,0,0,0,0,0,0,0,0,0,0,0,0,0,0,0,0,0,0,0,0,0,0,0,0,0,0,0,0,0,0,0,0,0,0,0,0,0,0,0,0,0,0,0,0,0,0,0,0,0,0,0,0,0,0,0,0,0,0,0,0,0,0,0,0,0,0,0,0,0,0,0,0,0,0,0,0,0,0,0,0,0,0,0,0,0,0,0,0,0,0,0,0,0,0,0,0,0,0,48.2,18.83,0.28,0.279872544,0.045520067
# 3716,3170,94948,Kulyamina L.L.,1975,0,0,0,0,0.87428309,0,0,0,0,0,0,0,0,0,0,0,0,0,0,0,0,0,0,0,0,6.35857193,0,0,0,0,0,0,0,0,0,0,0,0,0,0,0,0,0,0,0,0,0,0,0,0,0,0,0,0,0,0,0,0,0,0,0,0,0,0,0,0,0,0,0,0,0,0,0,0,0,0,0,0,0,0,0,0,0,0,0,0,0,0,0,0,0,0,5.897985935,0,0,0,0,0,0,0,0,21.09476977,0,0,0,0,0,0,0,0,0,0,0,0,0,0,0,0,0,0,0,0,0,0,0,0,0,0,0,0,0,0,0,0,0,0,0,0,65.77438928,0,0,0,0,0,0,0,0,0,0,0,0,0,0,0,0,0,0,0,0,0,0,0,0,0,0,0,0,0,0,0,0,0,0,0,0,0,0,0,0,0,0,0,66,26.74,0.234,0.234106208,0.045388004
# 625,12234,125223,Polukhin V.N.,1975,OK1,0,0,0,5.299953411,0,0,0,0,0,0,0,0,0,0,0,0,13.83213339,0,0,0,0,0,0,0,5.626409914,0,0,0,0,0,0,0,0,0,0,0,0,0,0,0,0,0,0,0,0,0,0,0,60.66712013,0,0,0,0,0,0,0,0,0,0,0,0,0,0,0,0,0,0,0,0,0,0,0,0,0,0,0,0,0,0,0,0,0,0,0,0,0,0,0,0,0,0,3.657944357,0,0,0,0,0,0,0,0,1.119947836,0,0,0,0,0,0,0,0,0,0,0,0,0,0,9.796490961,0,0,0,0,0,0,0,0,0,0,0,0,0,0,0,0,0,0,0,0,0,0,0,0,0,0,0,0,0,0,0,0,0,0,0,0,0,0,0,0,0,0,0,0,0,0,0,0,0,0,0,0,0,0,0,0,0,0,0,0,0,0,0,0,0,68.7,26.4,0.301,0.301136364,0.045303534
# 4780,27734,359602,Deriano S.,2004,nan,0,0,0,6,0,0,0,0,0,0,0,0,0,0,0,0,0,0,0,0,0,0,0,0,0,0,0,0,0,0,0,0,0,0,0,0,0,0,0,0,0,0,0,0,0,0,0,0,0,0,0,0,0,0,0,0,0,0,0,0,0,0,0,0,0,0,0,0,0,0,0,0,0,0,0,0,0,0,0,0,0,0,0,0,0,0,0,0,0,0,0,2,0,0,0,0,0,0,0,0,17,0,0,0,0,0,0,0,0,0,0,0,0,0,0,0,0,0,0,0,0,0,0,0,0,0,0,0,0,0,0,0,0,0,0,0,0,75,0,0,0,0,0,0,0,0,0,0,0,0,0,0,0,0,0,0,0,0,0,0,0,0,0,0,0,0,0,0,0,0,0,0,0,0,0,0,0,0,0,0,0,67.3,27.9,0.206,0.20609319,0.045237847
# 3691,27482,366396,Brix P.,2003,nan,0,0,0,1.25012789,0,0,0,0,0,0,0,0,0,18.76628835,0,0,0.831328727,0,0,0,0,0,0,0,1.1365059,0,0,0,0,0,0,0,0,0,0,0,0,0,0,0,0,0,0,0,0,0,0,0,0,0,0,0,0,0,0,0,0,0,0,0,0,0,0,0,0,0,0,0,0,0,0,2.706370762,0,0,0,0,0,0,0,0,0,0,0,8.531370249,0,0,0,0,0,0,0,0,0,0,0,0,0,0,0,0,8.020662294,0,0,0,0,0,0,0,0,0,0,0,0,0,0,0,0,0,0,0,0,0,0,0,0,0,0,0,0,0,0.043729996,0,0,0,0,0,0,48.47467573,0,0,0,0,0,0,0,0,0,0,0,0,0,0,0,0,0,0,0,3.191450719,0,0,0,0,0,0,0,0,0,0,0,0,0,0,0,0,0,0,0,7.04748938,0,0,0,85,34.41,0.235,0.235106074,0.045137794
# 1609,33101,421410,El Joundi  A.S.,1996,nan,0,0,0,0,0,0,0,0,0,0,0,0,0,0,0,0,0,0,0,0,0,0,0,0,0,0,0,0,0,0,0,0,0,0,0,0,0,0,0,0,0,0,0,0,0,0,0.290000116,0,0,0,0,0,0,0,0,0,0,0,0,0,0,0,0,0,0,0,0,0,0,0,0,0,0,0,0,0,0,0,0,0,0,0,0,0,0,0,0,0,0,0,0,0,0,0,0,0,0,0,0,0,0,0,0,0,0,0,0,0,0,0,0,0,0,0,0,49.85499994,0,0,0,0,0,0,0,0,0,0,0,0,0,0,0,0,0,0,0,0,0,0,0,0,0,0,0,0,0,0,0,0,0,0,0,0,0,0,0,0,0,0,0,0,0,0,0,0,0,0,0,0,0,0,0,0,0,0,0,0,0,49.85499994,0,0,0,40.9,16,0.278,0.278125,0.044964029
# 1414,5833,92854,Damodaran K.V.,1989,nan,0,0,0,0,0,0,0,0,0,0,0,0,0,0,0,0,0,0,0,0,0,0,0,0,0,0,0,0,0,0,0,0,0,0,0,0,0,0,0,0,0,0,0,0,0,0,0,0,0,0,0,0,0,0,0,0,0,0,0,0,0,0,0,0,0,0,0,0,0,0,0,30,0,0,0,0,0,0,0,0,0,0,0,0,0,0,0,0,0,0,0,0,0,0,0,0,0,0,0,0,0,0,0,0,0,0,0,0,0,0,0,0,0,0,0,20,0,0,0,0,0,0,0,0,0,0,0,0,0,0,0,0,0,0,0,0,0,0,0,0,0,0,0,0,0,0,0,0,0,0,0,0,0,0,0,0,0,0,0,0,0,0,0,0,0,0,0,0,0,50,0,0,0,0,0,0,0,0,0,0,0,40.7,15.9,0.28,0.279874214,0.04492363
# 4677,29546,369288,Li Liu En,2005,nan,0,0,0,12,0,0,0,0,0,0,0,0,0,7.4,0,0,0,0,0,0,0,0,0,0,6,0,0,0,0,0,0,0,0,0,0,0,0,0,0,0,0,0,0,0,0,0,0,0,0,0,0,0,0,0,0,0,0,0,0,0,0,0,0,0,0,0,0,0,0,0,0,0,0,0,0,0,0,0,0,0,0,0,0,0,0,0,0,0,0,0,0,6,0,0,0,0,0,0,0,0,0,0,0,0,0,0,0,0,0,0,0,0,0,0,0,0,0,0,0,0,0,0,0,0,0,0,0,0,0,0,0,0,0,0,0,0,0,63.5,0,0,0,0,0,0,0,0,0,3.1,0,0,0,0,0,0,0,0,0,2,0,0,0,0,0,0,0,0,0,0,0,0,0,0,0,0,0,0,0,0,0,0,0,79.6,32.89,0.21,0.210094254,0.044882654
# 4833,1965,110874,Kisin B.I.,1959,K18,0,0,0,0,0,0,0,0.124599959,0,0,0,0,0,7.663010502,0,0,0.516930431,0,0,0,0,0,0,0,0,0,0,0,0,0,0,0,0,0,0,0,0,0,0,0,0,0,0,0,0,0,0,0,0,0,0,0,0,0,0,0,0,0,0,0,0,0,0,0,0,0,0,0,0,0,0,6.554648863,0,0,0,0,0,0,0,0,0,0,0,0,0,0,0,0,0,0,0,0,0,0,0,0,0,0,0,0,5.545078192,0,0,0,0,0,0,0,0,0,0,0,0,0,0,0,0,0,0,1.548732495,0,0,0,0,0,0,0,0,0,0,0,0,0,0,0,0,0,76.78675497,0,0,0,0,0,0,0,0,0,0,0,0,0,0,0,0,0,0,0,0,0,0,0,0,0,0,0,0,0,0,0,0,0,0,0,0,0,0,0,1.260244589,0,0,0,75.9,31.57,0.202,0.202090592,0.04484769
# 769,35562,428068,Fu Jie,2009,nan,0,0,0,6.85,0,0,0,0,0,0,0,0,0,23,0,0,0,0,0,0,0,0,0,0,0,0,0,0,0,0,0,0,0,0,0,0,0,0,0,0,0,0,0,0,0,0,0,0,0,0,0,0,0,0,0,0,0,18,0,0,0,0,0,0,0,0,0,0,0,0,0,0,0,0,0,0,0,0,0,6,0,0,0,0,0,0,0,0,0,0,0,0,0,0,0,0,0,0,0,0,0,0,0,0,0,0,0,0,0,0,0,0,0,0,0,0,0,0,0,0,0,0,0,0,0,0,0,0,0,0,0.15,0,0,0,0,0,0,28.5,0,0,0,0,0,0,0,0,0,0,0,0,0,0,0,0,0,0,0,0,0,0,0,0,0,0,0,0,0,0,0,5,0,0,0,0,0,0,0,9,0,0,3.5,117,45.03,0.299,0.299133911,0.044786196
# 69,6774,51306,Rabukhin A.I.,1992,nan,0,0,0,2.47,0,0,0,0,0,0,0,0,0,0,0,0,0,0,0,43.81,0,0,0,0,0,0,0,0,35.51,0,0,0,0,0,0,0,0,0,0,0,0,0,0,0,0,0,0,0,0,0,0,0,0,18.21,0,0,0,0,0,0,0,0,0,0,0,0,0,0,0,0,0,0,0,0,0,0,0,0,0,0,0,0,0,0,0,0,0,0,0,0,0,0,0,0,0,0,0,0,0,0,0,0,0,0,0,0,0,0,0,0,0,0,0,0,0,0,0,0,0,0,0,0,0,0,0,0,0,0,0,0,0,0,0,0,0,0,0,0,0,0,0,0,0,0,0,0,0,0,0,0,0,0,0,0,0,0,0,0,0,0,0,0,0,0,0,0,0,0,0,0,0,0,0,0,0,0,0,0,0,0,0,63.9,23.29,0.372,0.371833405,0.04478363
# 1879,10775,98195,Fedelesh V.I.,1983,nan,0,0,0,0,0,0,0,0,0,0,0,0,0,0,0,0,0,0,0,30,0,0,0,0,0,0,0,0,0,0,0,0,0,0,0,0,0,0,0,0,0,0,0,0,0,0,0,0,0,0,0,0,0,0,0,0,0,0,0,0,70,0,0,0,0,0,0,0,0,0,0,0,0,0,0,0,0,0,0,0,0,0,0,0,0,0,0,0,0,0,0,0,0,0,0,0,0,0,0,0,0,0,0,0,0,0,0,0,0,0,0,0,0,0,0,0,0,0,0,0,0,0,0,0,0,0,0,0,0,0,0,0,0,0,0,0,0,0,0,0,0,0,0,0,0,0,0,0,0,0,0,0,0,0,0,0,0,0,0,0,0,0,0,0,0,0,0,0,0,0,0,0,0,0,0,0,0,0,0,0,0,66.2,26.04,0.271,0.271121352,0.04477925
# 1794,25636,304972,Guin J.0P.,2002,nan,0,0,0,0,0,0,0,0,0,0,0,0,0,0,0,0,0,0,0,0,0,0,0,0,0,0,0,0,0,0,0,0,0,0,0,0,0,0,0,0,0,0,0,0,0,0,0,0,0,0,0,0,0,0,0,0,0,0,0,40,0,0,0,0,0,0,0,0,0,0,0,0,0,0,0,0,0,0,0,0,0,0,0,0,0,0,0,0,0,0,0,0,0,0,0,0,0,0,0,0,0,0,0,0,0,0,0,0,0,0,0,0,0,0,0,0,0,0,0,0,0,0,0,0,0,0,0,0,0,0,0,0,0,60,0,0,0,0,0,0,0,0,0,0,0,0,0,0,0,0,0,0,0,0,0,0,0,0,0,0,0,0,0,0,0,0,0,0,0,0,0,0,0,0,0,0,0,0,0,0,0,22.3,8.758,0.273,0.273121717,0.044585087
# 689,12172,137495,Dumbaugh W.H.,1974,nan,0,0,0,13.97003588,0,0,0,0,0,0,0,0,0,0,0,0,0,0,0,0,0,0,0,0,4.973557362,0,0,0,0,0,0,0,0,0,0,0,0,0,0,0,0,0,0,0,0,0,0,0,0,0,0,0,0,0,0,0,0,0,0,0,0,0,0,0,0,0,0,0,0,0,0,0,0,0,0,0,0,0,0,12.01947162,0,0,0,0,0,0,0,0,0,0,0,12.10989765,0,0,0,0,0,0,0,0,0,0,0,0,0,0,0,0,0,0,0,0,0,0,0,0,0,0,0,0,0,0,0,0,0,0,0,0,0,0,0,0,0,0,0,0,0,34.97989228,0,0,0,0,0,0,0,0,0,0,0,0,0,0,0,0,0,0,0,21.9471452,0,0,0,0,0,0,0,0,0,0,0,0,0,0,0,0,0,0,0,0,0,0,0,118,45.38,0.3,0.300132217,0.044072279
# 711,28350,380421,Johnson J.,2005,nan,0,0,0,71.5,0,0,0,0,0,0,0,0,0,0,0,0,0,0,0,0,0,0,0,0,0,0,0,0,0,0,0,0,0,0,0,0,0,0,0,0,0,0,0,0,0,0,0,0,0,0,0,0,0,0,0,0,0,0,0,0,0,0,0,0,0,0,0,0,0,0,0,0,0,0,0,0,0,0,0,0,0,0,0,0,0,0,0,0,0,0,0,0,0,0,0,0,0,0,0,0,0,0,0,0,0,0,0,0,0,0,0,0,0,0,0,0,0,0,0,0,0,0,0,0,0,0,0,0,0,0,0,0,0,0,0,0,0,0,0,0,0,0,0,0,0,0,0,0,0,0,0,0,0,0,0,0,0,0,0,0,0,0,0,0,0,0,0,0,0,0,0,28.5,0,0,0,0,0,0,0,0,0,118,45.38,0.3,0.300132217,0.044072279
# 3937,17437,167111,Bordeaux F.,1999,nan,0,0,0,1.204334831,0,0,0,0,0,0,0,0,0,0,0,0,0,0,0,0,0,0,0,0,11.38670841,0,0,0,0,0,0,0,0,0,0,0,0,0,0,0,0,0,0,0,0,0,0,0,0,0,0,0,0,0,0,0,0,0,0,0,0,0,0,0,0,0,0,0,0,0,0,3.193862553,0,0,0,0,0,0,0,0,0,0,0,0,0,0,0,0,0,0,0,0.761675893,0,0,0,0,0,0,0,0,17.23684759,0,0,0,0,0,0,0,0,0,0,0,0,0,0,0,0,0,0,0,0,0,0,0,0,0,0,0,0,0,0,0,0,0,0,0,0,66.21657073,0,0,0,0,0,0,0,0,0,0,0,0,0,0,0,0,0,0,0,0,0,0,0,0,0,0,0,0,0,0,0,0,0,0,0,0,0,0,0,0,0,0,0,68,27.64,0.23,0.230101302,0.044044548
# 3938,17437,167112,Bordeaux F.,1999,nan,0,0,0,1.218611188,0,0,0,0,0,0,0,0,0,0,0,0,0.810370225,0,0,0,0,0,0,0,11.52168177,0,0,0,0,0,0,0,0,0,0,0,0,0,0,0,0,0,0,0,0,0,0,0,0,0,0,0,0,0,0,0,0,0,0,0,0,0,0,0,0,0,0,0,0,0,0,3.165769488,0,0,0,0,0,0,0,0,0,0,0,0,0,0,0,0,0,0,0,0.770704619,0,0,0,0,0,0,0,0,16.33856252,0,0,0,0,0,0,0,0,0,0,0,0,0,0,0,0,0,0,0,0,0,0,0,0,0,0,0,0,0,0,0,0,0,0,0,0,66.17430019,0,0,0,0,0,0,0,0,0,0,0,0,0,0,0,0,0,0,0,0,0,0,0,0,0,0,0,0,0,0,0,0,0,0,0,0,0,0,0,0,0,0,0,68,27.64,0.23,0.230101302,0.044044548
# 2706,8696,80068,Vaills Y.,1992,nan,0,0,0,0,0,0,0,0,0,0,0,0,0,0,0,0,0,0,0,0,0,0,0,0,0,0,0,0,0,0,0,0,0,0,0,0,0,0,0,0,0,0,0,0,0,0,0,0,0,0,0,0,0,0,0,0,0,0,0,0,0,0,0,0,0,0,0,0,0,0,0,0,0,0,0,0,0,0,0,0,0,0,0,0,0,0,0,0,0,0,0,0,0,0,0,0,0,0,0,0,29.03226,0,0,0,0,0,0,0,0,0,0,0,0,0,0,0,0,0,0,0,0,0,0,0,0,0,0,0,0,0,0,0,0,0,0,0,0,70.96774,0,0,0,0,0,0,0,0,0,0,0,0,0,0,0,0,0,0,0,0,0,0,0,0,0,0,0,0,0,0,0,0,0,0,0,0,0,0,0,0,0,0,0,61,24.32,0.254,0.254111842,0.044032325
# 2707,8696,80075,Vaills Y.,1992,nan,0,0,0,0,0,0,0,0,0,0,0,0,0,0,0,0,0,0,0,0,0,0,0,0,0,0,0,0,0,0,0,0,0,0,0,0,0,0,0,0,0,0,0,0,0,0,0,0,0,0,0,0,0,0,0,0,0,0,0,0,0,0,0,0,0,0,0,0,0,0,0,0,0,0,0,0,0,0,0,0,0,0,0,0,0,0,0,0,0,0,0,0,0,0,0,0,0,0,0,0,29.03226,0,0,0,0,0,0,0,0,0,0,0,0,0,0,0,0,0,0,0,0,0,0,0,0,0,0,0,0,0,0,0,0,0,0,0,0,70.96774,0,0,0,0,0,0,0,0,0,0,0,0,0,0,0,0,0,0,0,0,0,0,0,0,0,0,0,0,0,0,0,0,0,0,0,0,0,0,0,0,0,0,0,61,24.32,0.254,0.254111842,0.044032325
# 1383,11320,98779,Higazy A.A.,1985,nan,0,0,0,0,0,0,0,0,0,0,0,0,0,0,0,0,0,0,0,0,0,0,0,0,0,0,0,0,0,0,0,0,0,57.14,0,0,0,0,0,0,0,0,0,0,0,0,0,0,0,0,0,0,0,0,0,0,0,0,0,0,0,0,0,0,0,0,0,0,0,0,0,0,0,0,0,0,0,0,0,0,0,0,0,0,0,0,0,0,0,0,0,0,0,0,0,0,0,0,0,0,0,0,0,0,0,0,0,0,0,0,0,0,0,0,0,42.86,0,0,0,0,0,0,0,0,0,0,0,0,0,0,0,0,0,0,0,0,0,0,0,0,0,0,0,0,0,0,0,0,0,0,0,0,0,0,0,0,0,0,0,0,0,0,0,0,0,0,0,0,0,0,0,0,0,0,0,0,0,0,0,0,0,64.3,25.1,0.281,0.280876494,0.043952305
# 2253,11320,98770,Higazy A.A.,1985,nan,0,0,0,0,0,0,0,0,0,0,0,0,0,0,0,0,0,0,0,0,0,0,0,0,0,0,0,0,0,0,0,0,0,47.2,0,0,0,0,0,0,0,0,0,0,0,0,0,0,0,0,0,0,0,0,0,0,0,0,0,0,0,0,0,0,0,0,0,0,0,0,0,0,0,0,0,0,0,0,0,0,0,0,0,0,0,0,0,0,0,0,0,0,0,0,0,0,0,0,0,0,0,0,0,0,0,0,0,0,0,0,0,0,0,0,0,52.8,0,0,0,0,0,0,0,0,0,0,0,0,0,0,0,0,0,0,0,0,0,0,0,0,0,0,0,0,0,0,0,0,0,0,0,0,0,0,0,0,0,0,0,0,0,0,0,0,0,0,0,0,0,0,0,0,0,0,0,0,0,0,0,0,0,57.3,22.7,0.262,0.262114537,0.043716582
# 424,12841,114456,Shahriari M.R.,1988,nan,0,0,0,0,40,0,0,0,0,0,0,0,0,0,0,12,0,0,0,0,0,0,0,22,0,0,0,0,0,0,0,0,0,0,0,0,0,0,0,0,0,0,0,0,0,0,0,0,0,0,0,0,0,0,0,0,0,0,0,0,0,0,0,0,0,0,0,0,0,0,0,0,0,0,0,0,0,0,0,0,0,0,0,0,0,0,0,0,0,0,0,0,0,0,0,0,0,0,0,0,0,0,0,0,0,0,0,0,0,0,0,0,0,0,0,0,0,0,0,0,0,0,0,0,0,0,0,0,0,0,0,0,0,0,0,0,0,0,0,0,0,0,0,0,0,0,10,0,0,0,0,0,0,0,0,0,0,0,0,0,0,0,0,0,0,0,0,0,0,0,0,0,0,0,16,0,0,0,0,0,0,56.1,21.41,0.31,0.310135451,0.043693782
# 1199,8649,59744,Matusita K.,1989,nan,0,0,0,0,0,0,0,0,0,0,0,0,0,0,0,33,0,0,0,0,0,0,0,0,0,0,0,0,0,0,0,0,0,0,0,0,0,0,0,0,0,0,0,0,0,0,0,0,0,0,0,0,0,0,0,0,0,0,5,0,0,0,0,0,0,0,0,0,0,0,0,0,0,0,0,0,0,0,0,0,0,0,0,0,0,0,0,0,0,0,0,0,0,0,0,0,0,0,0,0,0,0,0,0,0,0,0,0,0,0,0,0,0,0,0,0,0,0,0,0,0,0,0,0,0,0,0,0,0,0,0,0,0,0,0,0,0,0,0,0,0,0,0,0,0,0,0,0,0,0,0,0,0,0,0,0,0,0,0,0,0,0,0,0,0,0,0,0,0,0,0,0,0,0,0,0,0,0,0,62,0,60.2,23.39,0.287,0.286874733,0.043647111
# 4987,3842,79905,Rouse G.B.,1981,nan,0,0,0,0,0,0,0,0,0,0,0,0,0,0,0,0,0,0,0,0,0,0,0,0,0,0,0,0,0,0,0,0,0,0,0,0,0,0,0,0,0,0,0,0,0,0,0,0,0,0,0,0,0,0,0,0,0,0,0,0,0,0,0,0,0,0,0,0,0,0,0,0,0,0,0,0,0,0,0,0,0,0,0,0,0,0,0,0,0,0,0,0,0,0,0,0,0,0,0,0,0,0,0,0,0,0,0,0,0,0,0,0,0,0,0,0,0,0,0,0,0,0,0,0,0,0,0,0,0,0,0,0,0,0,0,0,0,100,0,0,0,0,0,0,0,0,0,0,0,0,0,0,0,0,0,0,0,0,0,0,0,0,0,0,0,0,0,0,0,0,0,0,0,0,0,0,0,0,0,0,0,66,27.59,0.196,0.196085538,0.043641958
# 4384,27139,310654,Boyd D.C.,1980,Corning 7070,0,0,0,0.61197119,0,0,0,0,0,0,0,0,0,22.40634964,0,0,0,0,0,0,0,0,0,0,0,0,0,0,0,0,0,0,0,0,0,0,0,0,0,0,0,0,0,0,0,0,0,0,0,0,0,0,0,0,0,0,0,0,0,0,0,0,0,0,0,0,0,0,0,0,0,0.662420689,0,0,0,0,0,0,0,0,0,0,0,1.044083983,0,0,0,0,0,0,0,0,0,0,0,0,0,0,0,0,0.503375692,0,0,0,0,0,0,0,0,0,0,0,0,0,0,0,0,0,0,0,0,0,0,0,0,0,0,0,0,0,0,0,0,0,0,0,0,74.7717988,0,0,0,0,0,0,0,0,0,0,0,0,0,0,0,0,0,0,0,0,0,0,0,0,0,0,0,0,0,0,0,0,0,0,0,0,0,0,0,0,0,0,0,51,20.9,0.22,0.220095694,0.043497173
# 2117,1965,110890,Kisin B.I.,1959,TK8,0,0,0,3.8095122,0,0,0,0,0,0,0,0,0,4.254434107,0,0,25.61647462,0,0,0,0,0,0,0,0,0,0,0,0,0,0,0,0,0,0,0,0,0,0,0,0,0,0,0,0,0,0,0,0,0,0,0,0,0,0,0,0,0,0,0,0,0,0,0,0,0,0,0,0,0,0,0,0,0,0,0,0,0,0,0,0,0,0,0,0,0,0,0,0,0,0,0,0,0,0,0,0,0,0,0,0,0,0,0,0,0,0,0,0,0,0,0,0,0,0,0,0,0,0,0,0,0,0,0,0,0,0,0,0,0,0.517199891,0,0,0,0,0,0,58.69825767,0,0,0,0,0,0,0,0,0,0,0,0,0,0,0,0,0,0,0,0,0,0,0,0,0,0,0,0,0,0,0,0,0,0,0,0,0,0,0,7.104121508,0,0,0,76.6,30.25,0.266,0.266115702,0.043497173
# 3275,7079,121844,Butler B.P.,1996,nan,0,0,0,13.32131882,0,0,0,0,0,0,0,0,0,0,0,0,0.49146267,0,0,0,0,0,0,0,10.9851885,0,0,0,0,0,0,0,0,0,0,0,0,0,0,0,0,0,0,0,0,0,0,0,7.767034293,0,0.821803628,0,0,0,0,0,0,0,0,0,0,0,0,0,0,0,0,0,0,0,0,0.739974467,0,0,0,0,0,0,0,0,0,0,0,0,0,0,0,0,0,0,0,3.412069065,0,0,0,0,0,0,0,0,6.6362593,0,0,0,0,0,0,0,0,0,0,0,0,0,0,0,0,0,0,0.039387754,0,0,0,0,0,0,0,0,0,0,0,0,0,0,0,0,0,55.16130355,0,0,0,0,0,0,0,0,0,0.624197956,0,0,0,0,0,0,0,0,0,0,0,0,0,0,0,0,0,0,0,0,0,0,0,0,0,0,0,0,0,0,0,0,0,82.6,33.25,0.242,0.242105263,0.043497173
# 2323,5832,52367,Rao K.J.,1986,nan,0,0,0,0,0,0,0,0,0,0,0,0,0,0,0,0,0,0,0,0,0,0,0,0,0,0,0,0,0,0,0,0,0,0,0,0,0,0,0,0,0,0,0,0,0,0,0,0,0,0,0,0,0,0,0,0,0,0,0,0,0,0,0,0,0,0,0,0,0,0,0,10,0,0,0,0,0,0,0,0,0,0,0,10,0,0,0,0,0,0,0,0,0,0,0,0,0,60,0,0,0,0,0,0,0,0,0,0,0,0,0,0,0,0,0,20,0,0,0,0,0,0,0,0,0,0,0,0,0,0,0,0,0,0,0,0,0,0,0,0,0,0,0,0,0,0,0,0,0,0,0,0,0,0,0,0,0,0,0,0,0,0,0,0,0,0,0,0,0,0,0,0,0,0,0,0,0,0,0,0,0,44.6,17.7,0.26,0.259887006,0.043459365
# 843,5154,19236,Nemilov S.V.,1973,nan,0,0,0,0,0,0,0,0,0,0,0,0,0,87,0,0,0,0,0,0,0,0,0,0,0,0,0,0,0,0,0,0,0,0,0,0,0,0,0,0,0,0,0,0,0,0,0,0,0,0,0,0,0,0,0,0,0,0,0,0,0,0,0,0,0,0,0,0,0,0,0,13,0,0,0,0,0,0,0,0,0,0,0,0,0,0,0,0,0,0,0,0,0,0,0,0,0,0,0,0,0,0,0,0,0,0,0,0,0,0,0,0,0,0,0,0,0,0,0,0,0,0,0,0,0,0,0,0,0,0,0,0,0,0,0,0,0,0,0,0,0,0,0,0,0,0,0,0,0,0,0,0,0,0,0,0,0,0,0,0,0,0,0,0,0,0,0,0,0,0,0,0,0,0,0,0,0,0,0,0,0,30.3,11.7,0.295,0.294871795,0.043459365
# 2678,36766,438061,Saddeek Y.B.,2010,nan,0,0,0,1.575,0,0,0,0,0,0,0,0,0,50,0,0,0,0,0,0,0,0,0,0,3.675,0,0,0,0,0,0,0,0,0,0,0,0,0,0,0,0,0,0,0,0,0,0,0,0,0,0,0,0,0,0,0,0,0,0,0,0,0,0,0,0,0,0,0,0,0,0,0,0,0,0,0,0,0,0,0,0,0,0,0,0,0,0,0,0,0,0,0,0,0,0,0,0,0,0,0,25,0,0,0,0,0,0,0,0,0,0,0,0,0,0,0,0,0,0,17.5,0,0,0,0,0,0,0,0,0,0,0,0,0,0,0,0,0,2.25,0,0,0,0,0,0,0,0,0,0,0,0,0,0,0,0,0,0,0,0,0,0,0,0,0,0,0,0,0,0,0,0,0,0,0,0,0,0,0,0,0,0,0,61.4,24.46,0.255,0.255110384,0.043287961
# 726,33353,398993,Yurlova G.A.,1973,nan,0,0,0,0,0,0,36.00360036,0,0,0,0,0,0,0,0,0,0,0,0,0,0,0,0,0,0,0,0,0,0,0,0,0,0,0,0,0,0,0,0,0,0,0,0,0,0,0,0,0,0,0,0,0,0,0,0,0,0,0,0,0,0,0,0,0,0,0,0,0,0,0,0,0,0,0,0,0,0,0,0,0,0,0,0,0,0,0,0,0,0,0,0,0,0,0,0,0,0,0,0,0,0,0,0,0,0,0,0,0,0,0,0,0,0,0,0,0,0,0,0,0,0,0,0,0,0,0,0,0,0,0,0,0,0,27.00270027,0,0,0,0,0,0,0,0,0,0,0,0,0,0,0,0,0,0,27.00270027,0,0,0,0,0,9.9909991,0,0,0,0,0,0,0,0,0,0,0,0,0,0,0,0,0,0,0,0,0,0,20.1,7.73,0.3,0.300129366,0.043122035
# 2428,39845,470755,Li Hong,2012,nan,0,0,0,4.44,0,0,0,0,0,0,0,0,0,14.31,0,0,0,0,0,0,0,0,0,0,0,0,0,0,0,0,0,0,0,0,0,0,0,0,0,0,0,0,0,0,0,0,0,0,0,0,0,0,0,0,0,0,0,0,0,0,0,0,0,0,0,0,0,0,0,0,0,0,0,0,0,0,0,0,0,5.25,0,0,0,0,0,0,0,0,0,0,0,0,0,0,0,0,0,0,0,0,17.75,0,0,0,0,0,0,0,0,0,0,0,0,0,0,0,0,0,0,0,0,0,0,0,0,0,0,0,0,0,0,0,0,0,0,0,0,54.25,0,0,0,0,0,0,0,0,0,0,0,0,0,0,0,0,0,0,0,0,0,0,0,0,0,0,0,0,0,0,0,0,0,0,4,0,0,0,0,0,0,0,0,81,32.14,0.26,0.26011201,0.043080752
# 3111,6581,38049,Senin H.B.,1994,nan,0,0,0,0,0,0,0,0,0,0,0,0,0,0,0,0,0,0,0,0,0,0,0,0,0,0,0,0,0,0,0,0,0,0,0,0,0,0,0,0,0,0,0,0,0,0,0,0,0,0,0,0,0,0,0,0,0,0,0,0,0,0,0,0,0,0,0,0,0,0,0,0,0,0,0,0,0,0,0,0,0,0,0,0,0,0,0,0,0,0,0,0,0,0,0,0,0,0,0,0,0,0,0,0,0,0,0,0,0,0,0,0,0,0,0,73.7,0,0,0,0,0,0,0,0,0,0,0,0,0,0,0,0,0,0,0,0,0,0,0,0,0,0,0,0,0,0,0,0,0,0,26.3,0,0,0,0,0,0,0,0,0,0,0,0,0,0,0,0,0,0,0,0,0,0,0,0,0,0,0,0,0,0,64,25.68,0.246,0.246105919,0.043056505
# 1469,12180,137619,Dumbaugh W.H.,1974,0,0,0,0,10.3,0,0,0,0,0,0,0,0,0,0,0,0,0,0,15.4,0,0,0,0,0,5.2,0,0,0,0,0,0,0,0,0,0,0,0,0,0,0,0,0,0,0,0,0,0,0,0,0,0,0,0,0,0,0,0,0,0,0,0,0,0,0,0,0,0,0,0,0,0,0,0,0,0,0,0,0,0,2.6,0,0,0,0,0,0,0,0,0,0,0,15.1,0,0,0,0,0,0,0,0,0,0,0,0,0,0,0,0,0,0,0,0,0,0,0,0,0,0,0,0,0,0,0,0,0,0,0,0,0,0,0,0,0,0,0,0,0,46.3,0,0,0,0,0,0,0,0,0,0,0,0,0,0,0,0,0,0,0,0,0,0,0,0,0,0,0,0,0,0,0,0,0,0,0,0,0,0,0,5.1,0,0,0,119,46.48,0.28,0.280120482,0.04302926
# 1499,27139,310653,Boyd D.C.,1980,Corning 7059,0,0,0,7.560869749,0,0,0,0.389699832,0,0,0,0,0,16.60975286,0,0,12.56985459,0,0,0,0,0,0,0,0,0,0,0,0,0,0,0,0,0,0,0,0,0,0,0,0,0,0,0,0,0,0,0,0,0,0,0,0,0,0,0,0,0,0,0,0,0,0,0,0,0,0,0,0,0,0,0,0,0,0,0,0,0,0,0,0,0,0,0,0,0,0,0,0,0,0,0,0,0,0,0,0,0,0,0,0,0,0,0,0,0,0,0,0,0,0,0,0,0,0,0,0,0,0,0,0,0,0,0,0,0,0,0,0,0,0,0,0,0,0,0,0,62.86982297,0,0,0,0,0,0,0,0,0,0,0,0,0,0,0,0,0,0,0,0,0,0,0,0,0,0,0,0,0,0,0,0,0,0,0,0,0,0,0,0,0,0,0,68,26.56,0.28,0.280120482,0.04302926
# 2595,31921,405153,Aitken B.G.,2007,nan,0,0,0,17.18596017,0,0,0,0,0,0,0,0,0,0,0,0,0.960332801,0,0,0,0,0,0,0,0,0,0,0,0,0,0,0,0,0,0,0,0,0,0,0,0,0,0,0,0,0,0,0,0,0,0,0,0,0,0,0,0,0,0,0,0,0,0,0,0,0,0,0,0,0,0,0,0,0,0,0,0,0,0,11.63937704,0,0,0,0,0,0,0,0,0,0,0,0,0,0,0,0,0,0,0,0,0,0,0,0,0,0,0,0,0,0,0,0,0,0,0,0,0,0,0,0,0,0,0,0,0,0,0,0,0,0,0,0,0,0,0,0,0,70.19432305,0,0,0,0,0,0,0,0,0,0.020006939,0,0,0,0,0,0,0,0,0,0,0,0,0,0,0,0,0,0,0,0,0,0,0,0,0,0,0,0,0,0,0,0,0,88.4,35.16,0.257,0.257110353,0.042938783
# 648,6553,37742,Komarova N.V.,1991,nan,0,0,0,0,0,0,0,0,0,0,0,0,0,0,0,0,50,0,0,0,0,0,0,0,0,0,0,0,0,0,0,0,0,0,0,0,0,0,0,0,0,0,0,0,0,0,0,0,0,0,0,0,0,0,0,0,0,0,0,0,0,0,0,0,0,0,0,0,0,0,0,0,0,0,0,0,0,0,0,0,0,0,0,0,0,0,0,0,0,0,0,0,0,0,0,0,0,0,0,0,0,0,0,0,0,0,0,0,0,0,0,0,0,0,0,50,0,0,0,0,0,0,0,0,0,0,0,0,0,0,0,0,0,0,0,0,0,0,0,0,0,0,0,0,0,0,0,0,0,0,0,0,0,0,0,0,0,0,0,0,0,0,0,0,0,0,0,0,0,0,0,0,0,0,0,0,0,0,0,0,0,40.4,15.54,0.3,0.2998713,0.042900043
# 3780,16472,158853,Livshits V.Ya.,1999,nan,0,0,0,0,0,0,0,0,0,0,0,0,0,0,0,0,0,0,0,0,0,0,0,0,0,0,0,0,0,0,0,0,0,0,0,0,0,0,0,0,0,0,0,0,0,0,0,0,0,0,0,0,0,0,0,0,0,0,0,0,0,0,0,0,0,0,0,0,0,0,0,0,0,0,0,0,0,0,0,0,0,0,0,20,0,0,0,0,0,0,0,0,0,0,0,0,0,0,0,0,5,0,0,0,0,0,0,0,0,0,0,0,0,0,0,0,0,0,0,0,0,0,0,0,0,0,0,0,0,0,0,0,0,0,0,0,0,57,0,0,0,0,0,0,0,0,0,0,0,0,0,0,0,0,0,0,0,15,0,0,0,0,0,0,0,0,0,0,0,0,0,0,0,0,0,0,0,0,0,0,3,98.5,39.94,0.233,0.233099649,0.042768015
# 691,12180,137614,Dumbaugh W.H.,1974,0,0,0,0,15,0,0,0,0,0,0,0,0,0,0,0,0,0,0,10,0,0,0,0,0,0,0,0,0,0,0,0,0,0,0,0,0,0,0,0,0,0,0,0,0,0,0,0,0,0,0,0,0,0,0,0,0,0,0,0,0,0,0,0,0,0,0,0,0,0,0,0,0,0,0,0,0,0,0,0,0,0,0,0,0,0,0,0,0,0,0,0,25.1,0,0,0,0,0,0,0,0,0,0,0,0,0,0,0,0,0,0,0,0,0,0,0,0,0,0,0,0,0,0,0,0,0,0,0,0,0,0,0,0,0,0,0,0,0,30.1,0,0,0,0,0,0,0,0,0,0,0,0,0,0,0,0,0,0,0,0,0,0,0,0,0,0,0,0,0,0,0,0,0,19.8,0,0,0,0,0,0,0,0,0,142,54.61,0.3,0.300128182,0.042727217
# 169,12499,113877,Hwa Luu0Gen,1998,nan,0,0,0,0,0,0,0,0,0,0,0,0,0,0,0,0,0,0,0,0,0,0,0,0,0,0,0,0,0,0,0,0,0,0,0,0,0,0,0,0,0,0,0,0,0,0,0,0,0,0,0,0,0,15.82215977,0,0,0,0,0,0,63.28865908,0,0,0,0,0,0,0,0,0,0,0,0,0,0,0,0,0,0,20.88918114,0,0,0,0,0,0,0,0,0,0,0,0,0,0,0,0,0,0,0,0,0,0,0,0,0,0,0,0,0,0,0,0,0,0,0,0,0,0,0,0,0,0,0,0,0,0,0,0,0,0,0,0,0,0,0,0,0,0,0,0,0,0,0,0,0,0,0,0,0,0,0,0,0,0,0,0,0,0,0,0,0,0,0,0,0,0,0,0,0,0,0,0,0,0,0,0,0,0,0,0,0,100,37.59,0.33,0.330140995,0.042725741
# 3424,31175,378606,Klocek P.,1987,nan,0,0,0,0,0,0,0,0,0,0,0,0,0,0,0,0,0,0,0,0,0,0,0,0,0,0,0,0,0,0,0,0,0,0,0,0,0,0,0,0,0,0,0,0,0,0,0,0,0,0,0,0,0,0,0,0,0,0,0,32,0,0,0,0,0,0,0,0,0,0,0,0,0,0,0,0,0,0,0,0,0,0,0,0,0,0,0,0,0,0,0,0,0,0,0,0,0,0,0,0,0,0,0,0,0,0,0,0,0,0,0,0,0,0,0,0,0,0,0,0,0,0,0,0,0,0,0,0,0,8,0,0,0,60,0,0,0,0,0,0,0,0,0,0,0,0,0,0,0,0,0,0,0,0,0,0,0,0,0,0,0,0,0,0,0,0,0,0,0,0,0,0,0,0,0,0,0,0,0,0,0,21.3,8.588,0.24,0.240102469,0.042695234
# 3425,31175,378607,Klocek P.,1987,nan,0,0,0,0,0,0,0,0,0,0,0,0,0,0,0,0,0,0,0,0,0,0,0,0,0,0,0,0,0,0,0,0,0,0,0,0,0,0,0,0,0,0,0,0,0,0,0,0,0,0,0,0,0,0,0,0,0,0,0,28,0,0,0,0,0,0,0,0,0,0,0,0,0,0,0,0,0,0,0,0,0,0,0,0,0,0,0,0,0,0,0,0,0,0,0,0,0,0,0,0,0,0,0,0,0,0,0,0,0,0,0,0,0,0,0,0,0,0,0,0,0,0,0,0,0,0,0,0,0,12,0,0,0,60,0,0,0,0,0,0,0,0,0,0,0,0,0,0,0,0,0,0,0,0,0,0,0,0,0,0,0,0,0,0,0,0,0,0,0,0,0,0,0,0,0,0,0,0,0,0,0,21.3,8.588,0.24,0.240102469,0.042695234
# 3426,31175,378608,Klocek P.,1987,nan,0,0,0,0,0,0,0,0,0,0,0,0,0,0,0,0,0,0,0,0,0,0,0,0,0,0,0,0,0,0,0,0,0,0,0,0,0,0,0,0,0,0,0,0,0,0,0,0,0,0,0,0,0,0,0,0,0,0,0,22,0,0,0,0,0,0,0,0,0,0,0,0,0,0,0,0,0,0,0,0,0,0,0,0,0,0,0,0,0,0,0,0,0,0,0,0,0,0,0,0,0,0,0,0,0,0,0,0,0,0,0,0,0,0,0,0,0,0,0,0,0,0,0,0,0,0,0,0,0,18,0,0,0,60,0,0,0,0,0,0,0,0,0,0,0,0,0,0,0,0,0,0,0,0,0,0,0,0,0,0,0,0,0,0,0,0,0,0,0,0,0,0,0,0,0,0,0,0,0,0,0,21.3,8.588,0.24,0.240102469,0.042695234
# 2016,38514,450696,Shinozaki K.,2011,nan,0,0,0,20,0,0,0,0,0,0,0,0,0,0,0,0,0,0,0,0,0,0,0,25,5,0,0,0,0,0,0,0,0,0,0,0,0,0,0,0,0,0,0,0,0,0,0,0,0,0,0,0,0,0,0,0,0,0,0,0,0,0,0,0,0,0,0,0,0,0,0,0,0,0,0,0,0,0,0,0,0,0,0,0,0,0,0,0,0,0,0,0,0,0,0,0,0,0,0,0,0,0,0,0,0,0,0,0,0,0,0,0,0,0,0,0,0,0,0,0,0,0,0,0,0,0,0,0,0,0,0,0,0,0,0,0,0,50,0,0,0,0,0,0,0,0,0,0,0,0,0,0,0,0,0,0,0,0,0,0,0,0,0,0,0,0,0,0,0,0,0,0,0,0,0,0,0,0,0,0,0,88.4,34.8,0.27,0.270114943,0.042571307
# 2452,39860,471139,Li Hong,2012,nan,0,0,0,4.200440968,0,0,0,0,0,0,0,0,0,2.570269443,0,0,5.040529362,0,0,0,0,0,0,0,1.69017784,0,0,0,0,0,0,0,0,0,0,0,0,0,0,0,0,0,0,0,0,0,0,0,0,0,0,0,0,0,0,0,0,0,0,0,0,0,0,0,0,0,0,0,0,0,0,10.68112586,0,0,0,0,0,0,0,1.710008943,0,0,0,2.490262024,0,0,0,0,0,0,0,7.430780863,0,0,0,0,0,0,0,0,7.5907977,0,0,0,0,0,3.430017939,0,0.610103191,0,0,0,0,0,0,50.49530409,0,0,0,0,0,0,0,0,0,0,0,0,0,0,0.350001831,0,0,0,0,0,0,0,0,0,0,0,0,0,0,0,0,0,0,0,0,0,0,1.710179944,0,0,0,0,0,0,0,0,0,0,0,0,0,0,0,0,0,0,0,0,0,0,0,0,0,0,0,59.2,23.49,0.26,0.260110685,0.042571307
# 4502,1966,110931,Kisin B.I.,1959,F7,0,0,0,0,0,0,0,0.142299954,0,0,0,0,0,2.021492353,0,0,0,0,0,0,0,0,0,0,0,0,0,0,0,0,0,0,0,0,0,0,0,0,0,0,0,0,0,0,0,0,0,0,0,0,0,0,0,0,0,0,0,0,0,0,0,0,0,0,0,0,0,0,0,0,0,4.980278406,0,0,0,0,0,0,0,0,0,0,0,0,0,0,0,0,0,0,0,0,0,0,0,0,0,0,0,0,2.270718273,0,0,0,0,0,0,0,0,0,0,0,0,0,0,0,0,0,0,19.3786738,0,0,0,0,0,0,0,0,0,0,0,0,0,0,0,0,0,71.20653721,0,0,0,0,0,0,0,0,0,0,0,0,0,0,0,0,0,0,0,0,0,0,0,0,0,0,0,0,0,0,0,0,0,0,0,0,0,0,0,0,0,0,0,60.1,24.69,0.217,0.21709194,0.04236869
# 2677,34776,419215,Marzouk S.Y.,2009,nan,0,0,0,0,0,0,0,0,0,0,0,0,0,0,0,0,0,0,0,0,0,0,0,0,0,0,0,0,0,0,0,0,0,0,0,0,0,0,0,6,0,0,0,0,0,0,0,0,0,0,0,0,0,0,0,0,0,0,0,0,0,0,0,0,0,0,0,0,0,0,0,0,0,0,0,0,0,0,0,0,0,0,0,0,0,0,0,0,0,0,0,0,0,0,0,0,0,0,0,0,47,0,0,0,0,0,0,0,0,0,0,0,0,0,0,47,0,0,0,0,0,0,0,0,0,0,0,0,0,0,0,0,0,0,0,0,0,0,0,0,0,0,0,0,0,0,0,0,0,0,0,0,0,0,0,0,0,0,0,0,0,0,0,0,0,0,0,0,0,0,0,0,0,0,0,0,0,0,0,0,0,43,17.13,0.255,0.255107998,0.042352025
# 2536,3865,12554,Johnston R.A.,1975,nan,0,0,0,0,0,0,0,0,0,0,0,0,0,0,0,0,0,0,0,0,0,0,0,0,0,0,0,0,0,0,0,0,0,0,0,0,0,0,0,0,0,0,0,0,0,0,0,0,0,0,0,0,0,0,0,0,0,0,0,0,0,0,0,0,0,0,0,0,0,0,0,0,0,0,0,0,0,0,0,0,0,0,0,0,0,0,0,0,0,0,0,0,0,0,0,0,0,0,0,0,30,0,0,0,0,0,0,0,0,0,0,0,0,0,0,0,0,0,0,0,0,0,0,0,0,0,0,0,0,0,0,0,0,0,0,0,0,50,0,0,0,0,0,0,0,0,0,0,0,0,0,0,0,0,0,0,0,20,0,0,0,0,0,0,0,0,0,0,0,0,0,0,0,0,0,0,0,0,0,0,0,73.7,29.29,0.258,0.258108569,0.042081193
# 2293,8696,80072,Vaills Y.,1992,nan,0,0,0,0,0,0,0,0,0,0,0,0,0,0,0,0,0,0,0,0,0,0,0,0,25.8427,0,0,0,0,0,0,0,0,0,0,0,0,0,0,0,0,0,0,0,0,0,0,0,0,0,0,0,0,0,0,0,0,0,0,0,0,0,0,0,0,0,0,0,0,0,0,0,0,0,0,0,0,0,0,0,0,0,0,0,0,0,0,0,0,0,0,0,0,0,0,0,0,0,0,0,12.35955,0,0,0,0,0,0,0,0,0,0,0,0,0,0,0,0,0,0,0,0,0,0,0,0,0,0,0,0,0,0,0,0,0,0,0,0,61.79775,0,0,0,0,0,0,0,0,0,0,0,0,0,0,0,0,0,0,0,0,0,0,0,0,0,0,0,0,0,0,0,0,0,0,0,0,0,0,0,0,0,0,0,82.3,32.63,0.261,0.261109409,0.041918973
# 3602,38657,458665,Ikenishi M.,2005,nan,0,0,0,5,0,0,0,0,0,0,0,0,0,0,0,0,3,0,0,0,0,0,0,0,14,0,0,0,0,0,0,0,0,0,0,0,0,0,0,0,0,0,0,0,0,0,0,0,0,0,0,0,0,0,0,0,0,0,0,0,0,0,0,0,0,0,0,0,0,0,0,0,0,0,0,0,0,0,0,0,0,0,0,4,0,0,0,0,0,0,0,0,0,0,0,0,0,0,0,0,6,0,0,0,0,0,0,0,0,0,0,0,0,0,0,0,0,0,0,0,0,0,0,0,0,0,0,0,0,0,0,0,0,0,0,0,0,64,0,0,0,0,0,0,0,0,0,0,0,0,0,0,0,0,0,0,0,0,0,0,0,0,0,0,0,0,0,0,0,0,0,0,0,0,0,0,0,0,0,0,4,88.7,35.85,0.237,0.237099024,0.041782156
# 3947,24933,302464,Shen G.0Q.,2002,nan,0,0,0,2.985000299,0,0,0,0,0,0,0,0,0,0,0,0,0,0,0,0,0,0,0,0,0,0,0,0,0,0,0,0,0,0,0,0,0,0,0,0,0,0,0,0,0,0,0,0,0,0,0,0,0,0,0,0,0,0,0,0,0,0,0,0,0,0,0,0,0,0,0,0,0,0,0,0,0,0,0,0,0,0,0,0,0,0,0,0,0,0,0,11.94000119,0,0,0,0,0,0,0,0,14.92500149,0,0,0,0,0,0,0,0,0,0,0,0,0,0,0,0,0,0,0,0,0.50000005,0,0,0,0,0,0,0,0,0,0,0,0,0,0,0,69.64999696,0,0,0,0,0,0,0,0,0,0,0,0,0,0,0,0,0,0,0,0,0,0,0,0,0,0,0,0,0,0,0,0,0,0,0,0,0,0,0,0,0,0,0,61.8,25.12,0.23,0.230095541,0.04153974
# 845,5838,92881,Damodaran K.V.,1989,nan,0,0,0,0,0,0,0,0,0,0,0,0,0,0,0,0,0,0,0,0,0,0,0,0,0,0,0,0,0,0,0,0,0,0,0,0,0,0,0,0,0,0,0,0,0,0,0,0,0,0,0,0,0,0,0,0,0,0,0,0,0,0,0,0,0,0,0,0,0,0,0,0,0,0,0,0,0,0,0,0,0,0,0,0,0,0,0,0,0,0,0,0,0,0,0,0,0,0,0,0,0,0,0,0,0,0,0,0,0,0,0,0,0,0,0,20,0,0,0,40,0,0,0,0,0,0,0,0,0,0,0,0,0,0,0,0,0,0,0,0,0,0,0,0,0,0,0,0,0,0,0,0,0,0,0,0,0,0,0,0,0,0,0,0,0,0,0,0,0,40,0,0,0,0,0,0,0,0,0,0,0,53.1,20.5,0.295,0.295121951,0.041339396
# 3739,40951,478484,Mauro J.C.,2013,nan,0,0,0,7.340734147,0,0,0,0,0,0,0,0,0,16.00160032,0,0,0,0,0,0,0,0,0,0,7.590759152,0,0,0,0,0,0,0,0,0,0,0,0,0,0,0,0,0,0,0,0,0,0,0,0,0,0,0,0,0,0,0,0,0,0,0,0,0,0,0,0,0,0,0,0,0,0,0,0,0,0,0,0,0,0,0,0,0,0,0,0,0,0,0,0,0,0,4.620462092,0,0,0,0,0,0,0,0,0,0,0,0,0,0,0,0,0,0,0,0,0,0,0,0,0,0,0,0,0,0,0,0,0,0,0,0,0,0,0,0,0,0,0,0,0,63.04630126,0,0,0,0.070010001,0,0,0,0,0,1.320132026,0,0,0,0,0,0,0,0,0,0,0,0,0,0,0,0,0,0,0,0,0,0,0,0,0,0,0,0,0,0,0,0,0.010001,67.9,27.51,0.234,0.234096692,0.041321415
# 3416,29926,375534,Yoshida S.,2004,nan,0,0,0,0,0,0,0,0,0,0,0,0,0,0,0,0,0,0,0,0,0,0,0,0,0,0,0,0,0,0,0,0,0,0,0,0,0,0,0,0,0,0,0,0,0,0,0,0,0,0,0,0,0,0,0,0,0,0,0,0,0,0,0,0,0,0,0,0,0,0,0,0,0,0,0,0,0,0,0,0,0,0,0,0,0,0,0,0,0,0,0,0,0,0,0,0,0,0,0,0,0,0,0,0,0,0,0,0,0,0,0,0,0,0,0,0,0,0,0,0,0,0,0,0,0,0,0,0,0,0,0,0,0,0,0,0,0,0,0,0,0,0,0,0,0,0,0,0,0,0,0,0,0,75,0,0,0,0,0,0,0,0,0,0,0,0,0,0,0,0,0,0,0,0,0,0,0,25,0,0,0,50.1,20.2,0.24,0.24009901,0.041254125
# 264,12499,113878,Hwa Luu0Gen,1998,nan,0,0,0,0,0,0,0,0,0,0,0,0,0,0,0,0,0,0,0,0,0,0,0,0,0,0,0,0,0,0,0,0,0,0,0,0,0,0,0,0,0,0,0,0,0,0,0,0,0,0,0,0,0,14.28591429,0,0,0,0,0,0,57.14367715,0,0,0,0,0,0,0,0,0,0,0,0,0,0,0,0,0,0,28.57040856,0,0,0,0,0,0,0,0,0,0,0,0,0,0,0,0,0,0,0,0,0,0,0,0,0,0,0,0,0,0,0,0,0,0,0,0,0,0,0,0,0,0,0,0,0,0,0,0,0,0,0,0,0,0,0,0,0,0,0,0,0,0,0,0,0,0,0,0,0,0,0,0,0,0,0,0,0,0,0,0,0,0,0,0,0,0,0,0,0,0,0,0,0,0,0,0,0,0,0,0,0,104,39.39,0.32,0.320132013,0.041254125
# 268,12499,152671,Hwa Luu0Gen,1998,nan,0,0,0,0,0,0,0,0,0,0,0,0,0,0,0,0,0,0,0,0,0,0,0,0,0,0,0,0,0,0,0,0,0,0,0,0,0,0,0,0,0,0,0,0,0,0,0,0,0,0,0,0,0,27.32316232,0,0,0,0,0,0,54.64633463,0,0,0,0,0,0,0,0,0,0,0,0,0,0,0,0,0,0,18.03050305,0,0,0,0,0,0,0,0,0,0,0,0,0,0,0,0,0,0,0,0,0,0,0,0,0,0,0,0,0,0,0,0,0,0,0,0,0,0,0,0,0,0,0,0,0,0,0,0,0,0,0,0,0,0,0,0,0,0,0,0,0,0,0,0,0,0,0,0,0,0,0,0,0,0,0,0,0,0,0,0,0,0,0,0,0,0,0,0,0,0,0,0,0,0,0,0,0,0,0,0,0,104,39.39,0.32,0.320132013,0.041254125
# 286,28749,373092,Hwa L.G.,2005,nan,0,0,0,0,0,0,0,0,0,0,0,0,0,0,0,0,0,0,0,0,0,0,0,0,0,0,0,0,0,0,0,0,0,0,0,0,0,0,0,0,0,0,0,0,0,0,0,0,0,0,0,0,0,28.57020434,0,0,0,0,0,0,57.14040868,0,0,0,0,0,0,0,0,0,0,0,0,0,0,0,0,0,0,14.28938699,0,0,0,0,0,0,0,0,0,0,0,0,0,0,0,0,0,0,0,0,0,0,0,0,0,0,0,0,0,0,0,0,0,0,0,0,0,0,0,0,0,0,0,0,0,0,0,0,0,0,0,0,0,0,0,0,0,0,0,0,0,0,0,0,0,0,0,0,0,0,0,0,0,0,0,0,0,0,0,0,0,0,0,0,0,0,0,0,0,0,0,0,0,0,0,0,0,0,0,0,0,104,39.39,0.32,0.320132013,0.041254125
# 4563,29546,369281,Li Liu En,2005,nan,0,0,0,13.80000166,0,0,0,0,0,0,0,0,0,8.299999996,0,0,0,0,0,0,0,0,0,0,8.600000032,0,0,0,0,0,0,0,0,0,0,0,0,0,0,0,0,0,0,0,0,0,0,0,0,0,0,0,0,0,0,0,0,0,0,0,0,0,0,0,0,0,0,0,0,0,0,0,0,0,0,0,0,0,0,0,0,0,0,0,0,0,0,0,0,0,0,2.600000312,0,0,0,0,0,0,0,0,0,0,0,0,0,0,0,0,0,0,0,0,0,0,0,0,0,0,0,0,0,0,0,0,0,0,0,0,0,0,0,0,0,0,0,0,0,64.39999773,0,0,0,0,0,0,0,0,0,2.300000276,0,0,0,0,0,0,0,0,0,0,0,0,0,0,0,0,0,0,0,0,0,0,0,0,0,0,0,0,0,0,0,0,0,75.7,31.15,0.215,0.215088283,0.04106163
# 2197,30327,390392,Begum A.N.,2006,nan,0,0,0,0,0,0,0,0,0,0,0,0,0,0,0,9.185951314,0,0,0,0,0,0,0,0,0,0,0,0,0,0,0,0,0,0,0,0,0,0,0,0,0,0,0,0,0,0,0,0,0,0,0,0,0,0,0,0,0,0,0,0,0,0,0,0,0,0,0,0,0,0,0,0,0,0,0,0,0,0,0,0,0,0,0,0,0,0,0,0,0,0,0,0,0,0,0,0,0,0,0,0,0,0,0,0,0,0,0,0,0,0,0,0,0,0,0,0,0,0,0,0,0,0,0,0,0,0,0,0,0,0,0,0,0,0,0,0,0,0,0,0,0,0,0,0,0,0,0,0,0,0,0,0,0,90.81404869,0,0,0,0,0,0,0,0,0,0,0,0,0,0,0,0,0,0,0,0,0,0,0,0,0,0,0,33.6,13.29,0.264,0.264108352,0.041042479
# 3315,1965,110865,Kisin B.I.,1959,LK6,0,0,0,4.380213478,0,0,0,0.058638346,0,0,0,0,0,15.46260395,0,0,0,0,0,0,0,0,0,0,0,0,0,0,0,0,0,0,0,0,0,0,0,0,0,0,0,0,0,0,0,0,0,0,21.12940415,0,0,0,0,0,0,0,0,0,0,0,0,0,0,0,0,0,0,0,0,0,0,9.408727674,0,0,0,0,0,0,0,0,0,0,0,0,0,0,0,0,0,0,0,0,0,0,0,0,0,0,0,0,0,0,0,0,0,0,0,0,0,0,0,0,0,0,0,0,0,0,0,0,0,0,0,0,0,0,0,0,0,0,0,0,0,0,0,0,0,49.5604124,0,0,0,0,0,0,0,0,0,0,0,0,0,0,0,0,0,0,0,0,0,0,0,0,0,0,0,0,0,0,0,0,0,0,0,0,0,0,0,0,0,0,0,48.8,19.66,0.241,0.241098678,0.040945028
# 355,26067,354094,Messier D.R.,1982,nan,0,0,13.31133113,0,0,0,0,0,0,0,0,0,0,0,0,0,0,0,0,0,0,0,0,0,0,0,0,0,0,0,0,0,0,0,0,0,0,0,0,0,0,0,0,0,0,0,0,0,0,0,0,0,0,0,0,0,0,0,0,0,0,0,0,0,0,0,0,0,0,0,0,0,0,0,0,0,0,0,0,0,0,0,0,0,0,0,0,0,0,0,0,0,0,0,0,0,0,0,13.31133113,0,0,0,0,0,0,0,0,0,0,0,0,0,46.75467547,0,0,0,0,0,0,0,0,0,0,0,0,0,0,0,0,0,0,0,0,0,13.31133113,0,0,0,0,0,0,0,0,0,0,0,0,0,0,0,0,0,0,0,0,0,0,0,0,0,0,0,0,0,0,0,0,0,0,0,13.31133113,0,0,0,0,0,0,0,0,0,0,157,59.69,0.315,0.315128162,0.040686404
# 358,33002,397900,Wald J.W.,1986,nan,0,0,13.67050444,0,0,0,0,0,0,0,0,0,0.268709915,0,0,0,0,0,0,0,0,0,0,0,0,0,0,0,0,0,0,0,0,0,0,0,0,0,0,0,0,0,0,0,0,0,0,0,0,0.067612495,0,0,0,0,0,0,0,0,0,0,0,0,0,0,0,0,0,0,0,0,0,0,0,0,0,0,0,0,0,0,0,0,0,0,0,0,0,0,0,0,0,0,0,0,0,0,0,0,13.27048968,0,0,0,0,0,0,0,0,0,0,0,0,0,45.0216613,0,0,0,0,0,0,0,0,0,0,0,0,0,0,0,0,0,0,0,0,0,13.6505037,0,0,0,0,0,0,0,0,0,0,0,0,0,0,0,0,0,0,0,0,0,0,0,0,0,0,0,0,0,0,0,0,0,0,0,14.05051846,0,0,0,0,0,0,0,0,0,0,157,59.69,0.315,0.315128162,0.040686404
# 683,11955,136012,Malmendier J.W.,1975,nan,0,0,0,20.09529823,0,0,0,0,0,0,0,0,0,36.60407785,0,0,0,0,0,0,0,0,0,0,0,0,0,0,0,0,0,0,0,0,0,0,0,0,0,0,0,0,0,0,0,0,0,0,0,0,0,0,0,0,0,0,0,0,0,0,0,0,0,0,0,0,0,0,0,0,0,0,0,0,0,0,0,0,0,6.699016078,0,0,0,0,0,0,0,0,0,0,0,36.60160784,0,0,0,0,0,0,0,0,0,0,0,0,0,0,0,0,0,0,0,0,0,0,0,0,0,0,0,0,0,0,0,0,0,0,0,0,0,0,0,0,0,0,0,0,0,0,0,0,0,0,0,0,0,0,0,0,0,0,0,0,0,0,0,0,0,0,0,0,0,0,0,0,0,0,0,0,0,0,0,0,0,0,0,0,0,0,0,0,0,107,41.15,0.3,0.300121507,0.040502228
# 753,39845,470752,Li Hong,2012,nan,0,0,0,21.91999978,0,0,0,0,0,0,0,0,0,8.350000916,0,0,0,0,0,0,0,0,0,0,0,0,0,0,0,0,0,0,0,0,0,0,0,0,0,0,0,0,0,0,0,0,0,0,0,0,0,0,0,0,0,0,0,0,0,0,0,0,0,0,0,0,0,0,0,0,0,0,0,0,0,0,0,0,0,22.80999977,0,0,0,0,0,0,0,0,0,0,0,0,0,0,0,0,0,0,0,0,0,0,0,0,0,0,0,0,0.499999995,0,0,0,0,0,0,0,0,0,0,0,0,0,0,0,0,0,0,0,0,0,0,0,0,0,0,0,0,46.41999954,0,0,0,0,0,0,0,0,0,0,0,0,0,0,0,0,0,0,0,0,0,0,0,0,0,0,0,0,0,0,0,0,0,0,0,0,0,0,0,0,0,0,0,107,41.15,0.3,0.300121507,0.040502228
