Repository: jacobergzhou/Poisson-Ratio

File: Poisson_ratio.csv (part 41 of 70)
,Code,Glass #,Author,Year,Trademark,Ag2O,AgI,Al,Al2O3,AlF3,AlN,As,As2O3,As2O5,As2S3,As2Se3,AsSe,B,B2O3,Ba,BaCl2,BaF2,BaO,Be,BeF2,BeO,Bi2O3,BiCl3,Br,C,Ca,CaF2,CaO,Cd,CdCl2,CdF2,CdO,Ce2O3,CeF3,CeO2,Cl,Co,Co3O4,CoO,Cr,Cr2O3,Cs,Cs2O,CsCl,CsF,Cu,Cu2O,CuO,Dy2O3,Er,Er2O3,ErF3,Eu,Eu2O3,EuF3,F,Fe,Fe2O3,FeO,Ga,Ga2O3,Ga2S3,Ga2Se3,GaF3,Gd2O3,GdF3,Ge,GeO2,GeS2,GeSe2,H2O,HfF4,HfO2,Hg,Ho2O3,I,InF3,K,K2O,K2S,K2SO4,KBr,KCl,KF,KHF2,La,La2O3,La2S3,LaF3,Li,Li2O,Li2S,Li2SO4,LiBr,LiCl,LiF,LiI,Mg,MgF2,MgO,Mn,Mn2O3,MnF2,MnO,MnO2,Mo,MoO2,MoO3,N,Na,Na2O,Na2S,Na2SO4,NaCl,NaF,NaPO3,Nb,Nb2O5,Nd,Nd2O3,NdF3,NH4NO3,Ni,NiO,O,OH,P,P2O5,Pb,PbCl2,PbF2,PbO,PdO,Pr2O3,Pr6O11,PrF3,R2O3,Rb2O,RbF,Rh2O3,RŒO,RuO2,S,Sb,Sb2O3,Sb2S3,Sc2O3,Se,Si,Si3N4,SiC,SiO2,Sm2O3,Sn,SnO,SnO2,SO2,SO3,Sr,SrCl2,SrF2,SrO,Ta2O3,Ta2O5,Tb2O3,TbF3,Te,TeO2,Th,ThF4,ThO2,Ti,TiO2,Tl,Tl2O,Tl2Se,TlSe,Tm2O3,U,U3O8,UO2,V,V2O5,VO6,WO3,Y,Y2O3,Yb2O3,YbF3,YF3,Zn,ZnCl2,ZnF2,ZnO,ZnSO4,Zr,ZrF4,ZrO2,Young's modulus E (GPa),Shear modulus G (GPa),Poisson's ratio v
3097,25178,302988,Sreeram A.N.,1991,,-,-,-,0.0,-,-,-,-,-,-,-,-,-,0.0,-,-,-,0.0,-,-,0.0,0.0,-,-,-,-,-,0.0,-,-,-,0.0,-,-,-,-,-,-,-,-,-,-,0.0,-,-,-,-,-,-,-,-,-,-,-,-,-,-,-,-,-,0.0,-,-,-,-,-,3.3,0.0,-,-,0.0,-,-,-,-,-,-,-,0.0,-,-,-,-,-,-,-,-,-,-,-,0.0,-,-,-,-,-,-,,-,0.0,-,-,-,-,-,-,-,-,-,-,0.0,-,-,-,-,-,-,-,-,-,-,-,-,-,-,-,-,0.0,-,-,-,0.0,-,-,-,-,0.0,-,-,-,0.0,-,-,3.3,-,-,-,56,-,-,-,0.0,-,-,-,-,-,-,-,-,-,0.0,-,-,-,-,37.4,0.0,-,-,-,-,0.0,-,-,-,-,-,-,-,-,-,-,-,0.0,-,-,-,-,-,-,-,-,0.0,-,-,-,0.0,15.0,5.78,0.304
3098,25178,302989,Sreeram A.N.,1991,,-,-,-,0.0,-,-,-,-,-,-,-,-,-,0.0,-,-,-,0.0,-,-,0.0,0.0,-,-,-,-,-,0.0,-,-,-,0.0,-,-,-,-,-,-,-,-,-,-,0.0,-,-,-,-,-,-,-,-,-,-,-,-,-,-,-,-,-,0.0,-,-,-,-,-,6.7,0.0,-,-,0.0,-,-,-,-,-,-,-,0.0,-,-,-,-,-,-,-,-,-,-,-,0.0,-,-,-,-,-,-,,-,0.0,-,-,-,-,-,-,-,-,-,-,0.0,-,-,-,-,-,-,-,-,-,-,-,-,-,-,-,-,0.0,-,-,-,0.0,-,-,-,-,0.0,-,-,-,0.0,-,-,6.7,-,-,-,52,-,-,-,0.0,-,-,-,-,-,-,-,-,-,0.0,-,-,-,-,34.6,0.0,-,-,-,-,0.0,-,-,-,-,-,-,-,-,-,-,-,0.0,-,-,-,-,-,-,-,-,0.0,-,-,-,0.0,17.1,6.63,0.291
3099,25178,302990,Sreeram A.N.,1991,,-,-,-,0.0,-,-,-,-,-,-,-,-,-,0.0,-,-,-,0.0,-,-,0.0,0.0,-,-,-,-,-,0.0,-,-,-,0.0,-,-,-,-,-,-,-,-,-,-,0.0,-,-,-,-,-,-,-,-,-,-,-,-,-,-,-,-,-,0.0,-,-,-,-,-,13.29,0.0,-,-,0.0,-,-,-,-,-,-,-,0.0,-,-,-,-,-,-,-,-,-,-,-,0.0,-,-,-,-,-,-,,-,0.0,-,-,-,-,-,-,-,-,-,-,0.0,-,-,-,-,-,-,-,-,-,-,-,-,-,-,-,-,0.0,-,-,-,0.0,-,-,-,-,0.0,-,-,-,0.0,-,-,3.297,-,-,-,50.05,-,-,-,0.0,-,-,-,-,-,-,-,-,-,0.0,-,-,-,-,33.37,0.0,-,-,-,-,0.0,-,-,-,-,-,-,-,-,-,-,-,0.0,-,-,-,-,-,-,-,-,0.0,-,-,-,0.0,17.3,6.75,0.285
3100,25178,302991,Sreeram A.N.,1991,,-,-,-,0.0,-,-,-,-,-,-,-,-,-,0.0,-,-,-,0.0,-,-,0.0,0.0,-,-,-,-,-,0.0,-,-,-,0.0,-,-,-,-,-,-,-,-,-,-,0.0,-,-,-,-,-,-,-,-,-,-,-,-,-,-,-,-,-,0.0,-,-,-,-,-,10,0.0,-,-,0.0,-,-,-,-,-,-,-,0.0,-,-,-,-,-,-,-,-,-,-,-,0.0,-,-,-,-,-,-,,-,0.0,-,-,-,-,-,-,-,-,-,-,0.0,-,-,-,-,-,-,-,-,-,-,-,-,-,-,-,-,0.0,-,-,-,0.0,-,-,-,-,0.0,-,-,-,0.0,-,-,10,-,-,-,48,-,-,-,0.0,-,-,-,-,-,-,-,-,-,0.0,-,-,-,-,32,0.0,-,-,-,-,0.0,-,-,-,-,-,-,-,-,-,-,-,0.0,-,-,-,-,-,-,-,-,0.0,-,-,-,0.0,18.5,7.09,0.306
3101,25178,302992,Sreeram A.N.,1991,,-,-,-,0.0,-,-,-,-,-,-,-,-,-,0.0,-,-,-,0.0,-,-,0.0,0.0,-,-,-,-,-,0.0,-,-,-,0.0,-,-,-,-,-,-,-,-,-,-,0.0,-,-,-,-,-,-,-,-,-,-,-,-,-,-,-,-,-,0.0,-,-,-,-,-,6.693,0.0,-,-,0.0,-,-,-,-,-,-,-,0.0,-,-,-,-,-,-,-,-,-,-,-,0.0,-,-,-,-,-,-,,-,0.0,-,-,-,-,-,-,-,-,-,-,0.0,-,-,-,-,-,-,-,-,-,-,-,-,-,-,-,-,0.0,-,-,-,0.0,-,-,-,-,0.0,-,-,-,0.0,-,-,16.68,-,-,-,45.95,-,-,-,0.0,-,-,-,-,-,-,-,-,-,0.0,-,-,-,-,30.67,0.0,-,-,-,-,0.0,-,-,-,-,-,-,-,-,-,-,-,0.0,-,-,-,-,-,-,-,-,0.0,-,-,-,0.0,21.9,8.55,0.283
3102,25178,302993,Sreeram A.N.,1991,,-,-,-,0.0,-,-,-,-,-,-,-,-,-,0.0,-,-,-,0.0,-,-,0.0,0.0,-,-,-,-,-,0.0,-,-,-,0.0,-,-,-,-,-,-,-,-,-,-,0.0,-,-,-,-,-,-,-,-,-,-,-,-,-,-,-,-,-,0.0,-,-,-,-,-,20,0.0,-,-,0.0,-,-,-,-,-,-,-,0.0,-,-,-,-,-,-,-,-,-,-,-,0.0,-,-,-,-,-,-,,-,0.0,-,-,-,-,-,-,-,-,-,-,0.0,-,-,-,-,-,-,-,-,-,-,-,-,-,-,-,-,0.0,-,-,-,0.0,-,-,-,-,0.0,-,-,-,0.0,-,-,-,-,-,-,48,-,-,-,0.0,-,-,-,-,-,-,-,-,-,0.0,-,-,-,-,32,0.0,-,-,-,-,0.0,-,-,-,-,-,-,-,-,-,-,-,0.0,-,-,-,-,-,-,-,-,0.0,-,-,-,0.0,17.9,6.99,0.283
3103,25178,302994,Sreeram A.N.,1991,,-,-,-,0.0,-,-,-,-,-,-,-,-,-,0.0,-,-,-,0.0,-,-,0.0,0.0,-,-,-,-,-,0.0,-,-,-,0.0,-,-,-,-,-,-,-,-,-,-,0.0,-,-,-,-,-,-,-,-,-,-,-,-,-,-,-,-,-,0.0,-,-,-,-,-,10,0.0,-,-,0.0,-,-,-,-,-,-,-,0.0,-,-,-,-,-,-,-,-,-,-,-,0.0,-,-,-,-,-,-,,-,0.0,-,-,-,-,-,-,-,-,-,-,0.0,-,-,-,-,-,-,-,-,-,-,-,-,-,-,-,-,0.0,-,-,-,0.0,-,-,-,-,0.0,-,-,-,0.0,-,-,-,-,-,-,54,-,-,-,0.0,-,-,-,-,-,-,-,-,-,0.0,-,-,-,-,36,0.0,-,-,-,-,0.0,-,-,-,-,-,-,-,-,-,-,-,0.0,-,-,-,-,-,-,-,-,0.0,-,-,-,0.0,15.7,6.1,0.294
3104,25178,302995,Sreeram A.N.,1991,,-,-,-,0.0,-,-,-,-,-,-,-,-,-,0.0,-,-,-,0.0,-,-,0.0,0.0,-,-,-,-,-,0.0,-,-,-,0.0,-,-,-,-,-,-,-,-,-,-,0.0,-,-,-,-,-,-,-,-,-,-,-,-,-,-,-,-,-,0.0,-,-,-,-,-,-,0.0,-,-,0.0,-,-,-,-,-,-,-,0.0,-,-,-,-,-,-,-,-,-,-,-,0.0,-,-,-,-,-,-,,-,0.0,-,-,-,-,-,-,-,-,-,-,0.0,-,-,-,-,-,-,-,-,-,-,-,-,-,-,-,-,0.0,-,-,-,0.0,-,-,-,-,0.0,-,-,-,0.0,-,-,-,-,-,-,60,-,-,-,0.0,-,-,-,-,-,-,-,-,-,0.0,-,-,-,-,40,0.0,-,-,-,-,0.0,-,-,-,-,-,-,-,-,-,-,-,0.0,-,-,-,-,-,-,-,-,0.0,-,-,-,0.0,14.1,5.38,0.315
3105,25178,302996,Sreeram A.N.,1991,,-,-,-,0.0,-,-,-,-,-,-,-,-,-,0.0,-,-,-,0.0,-,-,0.0,0.0,-,-,-,-,-,0.0,-,-,-,0.0,-,-,-,-,-,-,-,-,-,-,0.0,-,-,-,-,-,-,-,-,-,-,-,-,-,-,-,-,-,0.0,-,-,-,-,-,15,0.0,-,-,0.0,-,-,-,-,-,-,-,0.0,-,-,-,-,-,-,-,-,-,-,-,0.0,-,-,-,-,-,-,,-,0.0,-,-,-,-,-,-,-,-,-,-,0.0,-,-,-,-,-,-,-,-,-,-,-,-,-,-,-,-,0.0,-,-,-,0.0,-,-,-,-,0.0,-,-,-,0.0,-,-,-,-,-,-,51,-,-,-,0.0,-,-,-,-,-,-,-,-,-,0.0,-,-,-,-,34,0.0,-,-,-,-,0.0,-,-,-,-,-,-,-,-,-,-,-,0.0,-,-,-,-,-,-,-,-,0.0,-,-,-,0.0,17.8,6.92,0.29
3106,25303,303492,Hilton A.R.,1975,,-,-,-,0.0,-,-,-,-,-,-,-,-,-,0.0,-,-,-,0.0,-,-,0.0,0.0,-,-,-,-,-,0.0,-,-,-,0.0,-,-,-,-,-,-,-,-,-,-,0.0,-,-,-,-,-,-,-,-,-,-,-,-,-,-,-,-,-,0.0,-,-,-,-,-,-,0.0,-,-,0.0,-,-,-,-,-,-,-,0.0,-,-,-,-,-,-,-,-,-,-,-,0.0,-,-,-,-,-,-,,-,0.0,-,-,-,-,-,-,-,-,-,-,0.0,-,-,-,-,-,-,-,-,-,-,-,-,-,-,-,-,0.0,-,-,-,0.0,-,-,-,-,0.0,-,-,-,0.0,-,-,-,-,-,-,100,-,-,-,0.0,-,-,-,-,-,-,-,-,-,0.0,-,-,-,-,-,0.0,-,-,-,-,0.0,-,-,-,-,-,-,-,-,-,-,-,0.0,-,-,-,-,-,-,-,-,0.0,-,-,-,0.0,9.85,3.757,0.315
3107,25303,303493,Hilton A.R.,1975,,-,-,-,0.0,-,-,15,-,-,-,-,-,-,0.0,-,-,-,0.0,-,-,0.0,0.0,-,-,-,-,-,0.0,-,-,-,0.0,-,-,-,-,-,-,-,-,-,-,0.0,-,-,-,-,-,-,-,-,-,-,-,-,-,-,-,-,-,0.0,-,-,-,-,-,15,0.0,-,-,0.0,-,-,-,-,-,-,-,0.0,-,-,-,-,-,-,-,-,-,-,-,0.0,-,-,-,-,-,-,,-,0.0,-,-,-,-,-,-,-,-,-,-,0.0,-,-,-,-,-,-,-,-,-,-,-,-,-,-,-,-,0.0,-,-,-,0.0,-,-,-,-,0.0,-,-,-,0.0,-,70,-,-,-,-,-,-,-,-,0.0,-,-,-,-,-,-,-,-,-,0.0,-,-,-,-,-,0.0,-,-,-,-,0.0,-,-,-,-,-,-,-,-,-,-,-,0.0,-,-,-,-,-,-,-,-,0.0,-,-,-,0.0,13.8,5.35,0.295
3108,25303,303494,Hilton A.R.,1975,,-,-,-,0.0,-,-,3,-,-,-,-,-,-,0.0,-,-,-,0.0,-,-,0.0,0.0,-,-,-,-,-,0.0,-,-,-,0.0,-,-,-,-,-,-,-,-,-,-,0.0,-,-,-,-,-,-,-,-,-,-,-,-,-,-,-,-,-,0.0,-,-,-,-,-,37,0.0,-,-,0.0,-,-,-,-,-,-,-,0.0,-,-,-,-,-,-,-,-,-,-,-,0.0,-,-,-,-,-,-,,-,0.0,-,-,-,-,-,-,-,-,-,-,0.0,-,-,-,-,-,-,-,-,-,-,-,-,-,-,-,-,0.0,-,-,-,0.0,-,-,-,-,0.0,-,-,-,0.0,-,60,-,-,-,-,-,-,-,-,0.0,-,-,-,-,-,-,-,-,-,0.0,-,-,-,-,-,0.0,-,-,-,-,0.0,-,-,-,-,-,-,-,-,-,-,-,0.0,-,-,-,-,-,-,-,-,0.0,-,-,-,0.0,23.2,9.515,0.244
3109,25303,303495,Hilton A.R.,1975,,-,-,-,0.0,-,-,4,-,-,-,-,-,-,0.0,-,-,-,0.0,-,-,0.0,0.0,-,-,-,-,-,0.0,-,-,-,0.0,-,-,-,-,-,-,-,-,-,-,0.0,-,-,-,-,-,-,-,-,-,-,-,-,-,-,-,-,-,0.0,-,-,-,-,-,36,0.0,-,-,0.0,-,-,-,-,-,-,-,0.0,-,-,-,-,-,-,-,-,-,-,-,0.0,-,-,-,-,-,-,,-,0.0,-,-,-,-,-,-,-,-,-,-,0.0,-,-,-,-,-,-,-,-,-,-,-,-,-,-,-,-,0.0,-,-,-,0.0,-,-,-,-,0.0,-,-,-,0.0,-,60,-,-,-,-,-,-,-,-,0.0,-,-,-,-,-,-,-,-,-,0.0,-,-,-,-,-,0.0,-,-,-,-,0.0,-,-,-,-,-,-,-,-,-,-,-,0.0,-,-,-,-,-,-,-,-,0.0,-,-,-,0.0,21.0,8.411,0.25
3110,25303,303496,Hilton A.R.,1975,,-,-,-,0.0,-,-,10,-,-,-,-,-,-,0.0,-,-,-,0.0,-,-,0.0,0.0,-,-,-,-,-,0.0,-,-,-,0.0,-,-,-,-,-,-,-,-,-,-,0.0,-,-,-,-,-,-,-,-,-,-,-,-,-,-,-,-,-,0.0,-,-,-,-,-,40,0.0,-,-,0.0,-,-,-,-,-,-,-,0.0,-,-,-,-,-,-,-,-,-,-,-,0.0,-,-,-,-,-,-,,-,0.0,-,-,-,-,-,-,-,-,-,-,0.0,-,-,-,-,-,-,-,-,-,-,-,-,-,-,-,-,0.0,-,-,-,0.0,-,-,-,-,0.0,-,-,-,0.0,-,50,-,-,-,-,-,-,-,-,0.0,-,-,-,-,-,-,-,-,-,0.0,-,-,-,-,-,0.0,-,-,-,-,0.0,-,-,-,-,-,-,-,-,-,-,-,0.0,-,-,-,-,-,-,-,-,0.0,-,-,-,0.0,29.3,11.72,0.251
3111,25303,303497,Hilton A.R.,1975,,-,-,-,0.0,-,-,40,-,-,-,-,-,-,0.0,-,-,-,0.0,-,-,0.0,0.0,-,-,-,-,-,0.0,-,-,-,0.0,-,-,-,-,-,-,-,-,-,-,0.0,-,-,-,-,-,-,-,-,-,-,-,-,-,-,-,-,-,0.0,-,-,-,-,-,35,0.0,-,-,0.0,-,-,-,-,-,-,-,0.0,-,-,-,-,-,-,-,-,-,-,-,0.0,-,-,-,-,-,-,,-,0.0,-,-,-,-,-,-,-,-,-,-,0.0,-,-,-,-,-,-,-,-,-,-,-,-,-,-,-,-,0.0,-,-,-,0.0,-,-,-,-,0.0,-,-,-,0.0,-,25,-,-,-,-,-,-,-,-,0.0,-,-,-,-,-,-,-,-,-,0.0,-,-,-,-,-,0.0,-,-,-,-,0.0,-,-,-,-,-,-,-,-,-,-,-,0.0,-,-,-,-,-,-,-,-,0.0,-,-,-,0.0,41.9,16.47,0.271
3112,25303,303499,Hilton A.R.,1975,,-,-,-,0.0,-,-,10,-,-,-,-,-,-,0.0,-,-,-,0.0,-,-,0.0,0.0,-,-,-,-,-,0.0,-,-,-,0.0,-,-,-,-,-,-,-,-,-,-,0.0,-,-,-,-,-,-,-,-,-,-,-,-,-,-,-,-,-,0.0,-,-,-,-,-,30,0.0,-,-,0.0,-,-,-,-,-,-,-,0.0,-,-,-,-,-,-,-,-,-,-,-,0.0,-,-,-,-,-,-,,-,0.0,-,-,-,-,-,-,-,-,-,-,0.0,-,-,-,-,-,-,-,-,-,-,-,-,-,-,-,-,0.0,-,-,-,0.0,-,-,-,-,0.0,-,-,-,0.0,-,30,-,-,-,-,30,-,-,-,0.0,-,-,-,-,-,-,-,-,-,0.0,-,-,-,-,-,0.0,-,-,-,-,0.0,-,-,-,-,-,-,-,-,-,-,-,0.0,-,-,-,-,-,-,-,-,0.0,-,-,-,0.0,18.7,7.032,0.274
3113,25303,303501,Hilton A.R.,1975,,-,-,-,0.0,-,-,40,-,-,-,-,-,-,0.0,-,-,-,0.0,-,-,0.0,0.0,-,-,-,-,-,0.0,-,-,-,0.0,-,-,-,-,-,-,-,-,-,-,0.0,-,-,-,-,-,-,-,-,-,-,-,-,-,-,-,-,-,0.0,-,-,-,-,-,-,0.0,-,-,0.0,-,-,-,-,-,-,-,0.0,-,-,-,-,-,-,-,-,-,-,-,0.0,-,-,-,-,-,-,,-,0.0,-,-,-,-,-,-,-,-,-,-,0.0,-,-,-,-,-,-,-,-,-,-,-,-,-,-,-,-,0.0,-,-,-,0.0,-,-,-,-,0.0,-,-,-,0.0,-,-,-,-,-,-,60,-,-,-,0.0,-,-,-,-,-,-,-,-,-,0.0,-,-,-,-,-,0.0,-,-,-,-,0.0,-,-,-,-,-,-,-,-,-,-,-,0.0,-,-,-,-,-,-,-,-,0.0,-,-,-,0.0,18.2,7.101,0.289
3114,25303,303502,Hilton A.R.,1975,,-,-,-,0.0,-,-,-,-,-,-,-,-,-,0.0,-,-,-,0.0,-,-,0.0,0.0,-,-,-,-,-,0.0,-,-,-,0.0,-,-,-,-,-,-,-,-,-,-,0.0,-,-,-,-,-,-,-,-,-,-,-,-,-,-,-,-,-,0.0,-,-,-,-,-,17.5,0.0,-,-,0.0,-,-,-,-,-,-,-,0.0,-,-,-,-,-,-,-,-,-,-,-,0.0,-,-,-,-,-,-,,-,0.0,-,-,-,-,-,-,-,-,-,-,0.0,-,-,-,-,-,-,-,-,-,-,-,-,-,-,-,-,0.0,-,-,-,0.0,-,-,-,-,0.0,-,-,-,0.0,-,-,7.5,-,-,-,75,-,-,-,0.0,-,-,-,-,-,-,-,-,-,0.0,-,-,-,-,-,0.0,-,-,-,-,0.0,-,-,-,-,-,-,-,-,-,-,-,0.0,-,-,-,-,-,-,-,-,0.0,-,-,-,0.0,16.2,6.343,0.279
3115,25303,303503,Hilton A.R.,1975,,-,-,-,0.0,-,-,-,-,-,-,-,-,-,0.0,-,-,-,0.0,-,-,0.0,0.0,-,-,-,-,-,0.0,-,-,-,0.0,-,-,-,-,-,-,-,-,-,-,0.0,-,-,-,-,-,-,-,-,-,-,-,-,-,-,-,-,-,0.0,-,-,-,-,-,21,0.0,-,-,0.0,-,-,-,-,-,-,-,0.0,-,-,-,-,-,-,-,-,-,-,-,0.0,-,-,-,-,-,-,,-,0.0,-,-,-,-,-,-,-,-,-,-,0.0,-,-,-,-,-,-,-,-,-,-,-,-,-,-,-,-,0.0,-,-,-,0.0,-,-,-,-,0.0,-,-,-,0.0,-,-,9,-,-,-,70,-,-,-,0.0,-,-,-,-,-,-,-,-,-,0.0,-,-,-,-,-,0.0,-,-,-,-,0.0,-,-,-,-,-,-,-,-,-,-,-,0.0,-,-,-,-,-,-,-,-,0.0,-,-,-,0.0,17.6,6.895,0.278
3116,25303,303504,Hilton A.R.,1975,,-,-,-,0.0,-,-,-,-,-,-,-,-,-,0.0,-,-,-,0.0,-,-,0.0,0.0,-,-,-,-,-,0.0,-,-,-,0.0,-,-,-,-,-,-,-,-,-,-,0.0,-,-,-,-,-,-,-,-,-,-,-,-,-,-,-,-,-,0.0,-,-,-,-,-,28,0.0,-,-,0.0,-,-,-,-,-,-,-,0.0,-,-,-,-,-,-,-,-,-,-,-,0.0,-,-,-,-,-,-,,-,0.0,-,-,-,-,-,-,-,-,-,-,0.0,-,-,-,-,-,-,-,-,-,-,-,-,-,-,-,-,0.0,-,-,-,0.0,-,-,-,-,0.0,-,-,-,0.0,-,-,12,-,-,-,60,-,-,-,0.0,-,-,-,-,-,-,-,-,-,0.0,-,-,-,-,-,0.0,-,-,-,-,0.0,-,-,-,-,-,-,-,-,-,-,-,0.0,-,-,-,-,-,-,-,-,0.0,-,-,-,0.0,21.7,8.687,0.265
3117,25303,303508,Hilton A.R.,1975,,-,-,-,0.0,-,-,25,-,-,-,-,-,-,0.0,-,-,-,0.0,-,-,0.0,0.0,-,-,-,-,-,0.0,-,-,-,0.0,-,-,-,-,-,-,-,-,-,-,0.0,-,-,-,-,-,-,-,-,-,-,-,-,-,-,-,-,-,0.0,-,-,-,-,-,20,0.0,-,-,0.0,-,-,-,-,-,-,-,0.0,-,-,-,-,-,-,-,-,-,-,-,0.0,-,-,-,-,-,-,,-,0.0,-,-,-,-,-,-,-,-,-,-,0.0,-,-,-,-,-,-,-,-,-,-,-,-,-,-,-,-,0.0,-,-,-,0.0,-,-,-,-,0.0,-,-,-,0.0,-,-,-,-,-,-,25,-,-,-,0.0,-,-,-,-,-,-,-,-,-,0.0,-,-,-,-,30,0.0,-,-,-,-,0.0,-,-,-,-,-,-,-,-,-,-,-,0.0,-,-,-,-,-,-,-,-,0.0,-,-,-,0.0,20.6,8.136,0.27
3118,25303,303509,Hilton A.R.,1975,,-,-,-,0.0,-,-,21,-,-,-,-,-,-,0.0,-,-,-,0.0,-,-,0.0,0.0,-,-,-,-,-,0.0,-,-,-,0.0,-,-,-,-,-,-,-,-,-,-,0.0,-,-,-,-,-,-,-,-,-,-,-,-,-,-,-,-,-,0.0,-,-,-,-,-,7,0.0,-,-,0.0,-,-,-,-,-,-,-,0.0,-,-,-,-,-,-,-,-,-,-,-,0.0,-,-,-,-,-,-,,-,0.0,-,-,-,-,-,-,-,-,-,-,0.0,-,-,-,-,-,-,-,-,-,-,-,-,-,-,-,-,0.0,-,-,-,0.0,-,-,-,-,0.0,-,-,-,0.0,-,-,-,-,-,-,-,7,-,-,0.0,-,-,-,-,-,-,-,-,-,0.0,-,-,-,-,65,0.0,-,-,-,-,0.0,-,-,-,-,-,-,-,-,-,-,-,0.0,-,-,-,-,-,-,-,-,0.0,-,-,-,0.0,9.85,3.757,0.3108864
3119,25315,350788,Soga N.,1973,,-,-,-,0.0,-,-,-,-,-,-,-,-,-,0.0,-,-,-,0.0,-,-,0.0,0.0,-,-,-,-,-,0.0,-,-,-,0.0,-,-,-,-,-,-,-,-,-,-,0.0,-,-,-,-,-,-,-,-,-,-,-,-,-,-,-,-,-,0.0,-,-,-,-,-,-,0.0,-,-,0.0,-,-,-,-,-,-,-,0.0,-,-,-,-,-,-,-,-,-,-,-,0.0,-,-,-,-,-,-,,-,0.0,-,-,-,-,-,-,-,-,-,-,0.0,-,-,-,-,-,-,-,-,-,-,-,-,-,-,-,-,0.0,-,-,-,0.0,-,-,-,-,0.0,-,-,-,0.0,-,-,-,-,-,-,100,-,-,-,0.0,-,-,-,-,-,-,-,-,-,0.0,-,-,-,-,-,0.0,-,-,-,-,0.0,-,-,-,-,-,-,-,-,-,-,-,0.0,-,-,-,-,-,-,-,-,0.0,-,-,-,0.0,9.61,3.61,0.331
3120,25315,350789,Soga N.,1973,,-,-,-,0.0,-,-,-,-,-,-,100,-,-,0.0,-,-,-,0.0,-,-,0.0,0.0,-,-,-,-,-,0.0,-,-,-,0.0,-,-,-,-,-,-,-,-,-,-,0.0,-,-,-,-,-,-,-,-,-,-,-,-,-,-,-,-,-,0.0,-,-,-,-,-,-,0.0,-,-,0.0,-,-,-,-,-,-,-,0.0,-,-,-,-,-,-,-,-,-,-,-,0.0,-,-,-,-,-,-,,-,0.0,-,-,-,-,-,-,-,-,-,-,0.0,-,-,-,-,-,-,-,-,-,-,-,-,-,-,-,-,0.0,-,-,-,0.0,-,-,-,-,0.0,-,-,-,0.0,-,-,-,-,-,-,-,-,-,-,0.0,-,-,-,-,-,-,-,-,-,0.0,-,-,-,-,-,0.0,-,-,-,-,0.0,-,-,-,-,-,-,-,-,-,-,-,0.0,-,-,-,-,-,-,-,-,0.0,-,-,-,0.0,17.7,6.87,0.294
3121,25337,303668,Thompson J.C.,1978,,-,-,-,0.0,-,-,40,-,-,-,-,-,-,0.0,-,-,-,0.0,-,-,0.0,0.0,-,-,-,-,-,0.0,-,-,-,0.0,-,-,-,-,-,-,-,-,-,-,0.0,-,-,-,-,-,-,-,-,-,-,-,-,-,-,-,-,-,0.0,-,-,-,-,-,-,0.0,-,-,0.0,-,-,-,-,-,-,-,0.0,-,-,-,-,-,-,-,-,-,-,-,0.0,-,-,-,-,-,-,,-,0.0,-,-,-,-,-,-,-,-,-,-,0.0,-,-,-,-,-,-,-,-,-,-,-,-,-,-,-,-,0.0,-,-,-,0.0,-,-,-,-,0.0,-,-,-,0.0,-,60,-,-,-,-,-,-,-,-,0.0,-,-,-,-,-,-,-,-,-,0.0,-,-,-,-,-,0.0,-,-,-,-,0.0,-,-,-,-,-,-,-,-,-,-,-,0.0,-,-,-,-,-,-,-,-,0.0,-,-,-,0.0,14.6,5.663,0.296
3122,25337,303669,Thompson J.C.,1978,,-,-,-,0.0,-,-,40,-,-,-,-,-,-,0.0,-,-,-,0.0,-,-,0.0,0.0,-,-,-,-,-,0.0,-,-,-,0.0,-,-,-,-,-,-,-,-,-,-,0.0,-,-,-,-,-,-,-,-,-,-,-,-,-,-,-,-,-,0.0,-,-,-,-,-,-,0.0,-,-,0.0,-,-,-,-,-,-,-,0.0,-,-,-,-,-,-,-,-,-,-,-,0.0,-,-,-,-,-,-,,-,0.0,-,-,-,-,-,-,-,-,-,-,0.0,-,-,-,-,-,-,-,-,-,-,-,-,-,-,-,-,0.0,-,-,-,0.0,-,-,-,-,0.0,-,-,-,0.0,-,-,-,-,-,-,60,-,-,-,0.0,-,-,-,-,-,-,-,-,-,0.0,-,-,-,-,-,0.0,-,-,-,-,0.0,-,-,-,-,-,-,-,-,-,-,-,0.0,-,-,-,-,-,-,-,-,0.0,-,-,-,0.0,17.3,6.726,0.288
3123,25337,303670,Thompson J.C.,1978,,-,-,-,0.0,-,-,33.33,-,-,-,-,-,-,0.0,-,-,-,0.0,-,-,0.0,0.0,-,-,-,-,-,0.0,-,-,-,0.0,-,-,-,-,-,-,-,-,-,-,0.0,-,-,-,-,-,-,-,-,-,-,-,-,-,-,-,-,-,0.0,-,-,-,-,-,33.33,0.0,-,-,0.0,-,-,-,-,-,-,-,0.0,-,-,-,-,-,-,-,-,-,-,-,0.0,-,-,-,-,-,-,,-,0.0,-,-,-,-,-,-,-,-,-,-,0.0,-,-,-,-,-,-,-,-,-,-,-,-,-,-,-,-,0.0,-,-,-,0.0,-,-,-,-,0.0,-,-,-,0.0,-,-,-,-,-,-,-,-,-,-,0.0,-,-,-,-,-,-,-,-,-,0.0,-,-,-,-,33.33,0.0,-,-,-,-,0.0,-,-,-,-,-,-,-,-,-,-,-,0.0,-,-,-,-,-,-,-,-,0.0,-,-,-,0.0,19.2,7.653,0.26
3124,25337,303671,Thompson J.C.,1978,,-,-,-,0.0,-,-,33.33,-,-,-,-,-,-,0.0,-,-,-,0.0,-,-,0.0,0.0,-,-,-,-,-,0.0,-,-,-,0.0,-,-,-,-,-,-,-,-,-,-,0.0,-,-,-,-,-,-,-,-,-,-,-,-,-,-,-,-,-,0.0,-,-,-,-,-,33.33,0.0,-,-,0.0,-,-,-,-,-,-,-,0.0,-,-,-,-,-,-,-,-,-,-,-,0.0,-,-,-,-,-,-,,-,0.0,-,-,-,-,-,-,-,-,-,-,0.0,-,-,-,-,-,-,-,-,-,-,-,-,-,-,-,-,0.0,-,-,-,0.0,-,-,-,-,0.0,-,-,-,0.0,-,-,-,-,-,-,16.67,-,-,-,0.0,-,-,-,-,-,-,-,-,-,0.0,-,-,-,-,16.67,0.0,-,-,-,-,0.0,-,-,-,-,-,-,-,-,-,-,-,0.0,-,-,-,-,-,-,-,-,0.0,-,-,-,0.0,30.0,11.98,0.253
3125,25337,303672,Thompson J.C.,1978,,-,-,-,0.0,-,-,10,-,-,-,-,-,-,0.0,-,-,-,0.0,-,-,0.0,0.0,-,-,-,-,-,0.0,-,-,-,0.0,-,-,-,-,-,-,-,-,-,-,0.0,-,-,-,-,-,-,-,-,-,-,-,-,-,-,-,-,-,0.0,-,-,-,-,-,15,0.0,-,-,0.0,-,-,-,-,-,-,-,0.0,-,-,-,-,-,-,-,-,-,-,-,0.0,-,-,-,-,-,-,,-,0.0,-,-,-,-,-,-,-,-,-,-,0.0,-,-,-,-,-,-,-,-,-,-,-,-,-,-,-,-,0.0,-,-,-,0.0,-,-,-,-,0.0,-,-,-,0.0,-,-,-,-,-,-,-,-,-,-,0.0,-,-,-,-,-,-,-,-,-,0.0,-,-,-,-,75,0.0,-,-,-,-,0.0,-,-,-,-,-,-,-,-,-,-,-,0.0,-,-,-,-,-,-,-,-,0.0,-,-,-,0.0,24.4,9.668,0.265
3126,25337,303673,Thompson J.C.,1978,,-,-,-,0.0,-,-,55,-,-,-,-,-,-,0.0,-,-,-,0.0,-,-,0.0,0.0,-,-,-,-,-,0.0,30,-,-,0.0,-,-,-,-,-,-,-,-,-,-,0.0,-,-,-,-,-,-,-,-,-,-,-,-,-,-,-,-,-,0.0,-,-,-,-,-,15,0.0,-,-,0.0,-,-,-,-,-,-,-,0.0,-,-,-,-,-,-,-,-,-,-,-,0.0,-,-,-,-,-,-,,-,0.0,-,-,-,-,-,-,-,-,-,-,0.0,-,-,-,-,-,-,-,-,-,-,-,-,-,-,-,-,0.0,-,-,-,0.0,-,-,-,-,0.0,-,-,-,0.0,-,-,-,-,-,-,-,-,-,-,0.0,-,-,-,-,-,-,-,-,-,0.0,-,-,-,-,-,0.0,-,-,-,-,0.0,-,-,-,-,-,-,-,-,-,-,-,0.0,-,-,-,-,-,-,-,-,0.0,-,-,-,0.0,47.2,18.3,0.29
3127,25433,304222,Ota R.,1977,,-,-,-,0.0,-,-,-,-,-,-,-,-,-,0.0,-,-,-,0.0,-,-,0.0,0.0,-,-,-,-,-,0.0,-,-,-,0.0,-,-,-,-,-,-,-,-,-,-,0.0,-,-,-,-,-,-,-,-,-,-,-,-,-,-,-,-,-,0.0,-,-,-,-,-,-,0.0,-,100,0.0,-,-,-,-,-,-,-,0.0,-,-,-,-,-,-,-,-,-,-,-,0.0,-,-,-,-,-,-,500.0,-,0.0,-,-,-,-,-,-,-,-,-,-,0.0,-,-,-,-,-,-,-,-,-,-,-,-,-,-,-,-,0.0,-,-,-,0.0,-,-,-,-,0.0,-,-,-,0.0,-,-,-,-,-,-,-,-,-,-,0.0,-,-,-,-,-,-,-,-,-,0.0,-,-,-,-,-,0.0,-,-,-,-,0.0,-,-,-,-,-,-,-,-,-,-,-,0.0,-,-,-,-,-,-,-,-,0.0,-,-,-,0.0,15.5,6.06,0.28
3128,25518,351590,Korepanova N.A.,1976,,-,-,-,0.0,-,-,-,-,-,-,-,-,-,0.0,-,-,-,0.0,-,-,0.0,0.0,-,-,-,-,-,0.0,-,-,-,0.0,-,-,-,-,-,-,-,-,-,-,0.0,-,-,-,-,-,-,-,-,-,-,-,-,-,-,-,-,-,0.0,-,-,-,-,-,5,0.0,-,-,0.0,-,-,-,-,-,-,-,0.0,-,-,-,-,-,-,-,-,-,-,-,0.0,-,-,-,-,-,-,126.0,-,0.0,-,-,-,-,-,-,-,-,-,-,0.0,-,-,-,-,-,-,-,-,-,-,-,-,-,-,-,-,0.0,-,-,-,0.0,-,-,-,-,0.0,-,-,-,0.0,-,-,10,-,-,-,85,-,-,-,0.0,-,-,-,-,-,-,-,-,-,0.0,-,-,-,-,-,0.0,-,-,-,-,0.0,-,-,-,-,-,-,-,-,-,-,-,0.0,-,-,-,-,-,-,-,-,0.0,-,-,-,0.0,14.2,5.4,0.32
3129,25518,351591,Korepanova N.A.,1976,,-,-,-,0.0,-,-,-,-,-,-,-,-,-,0.0,-,-,-,0.0,-,-,0.0,0.0,-,-,-,-,-,0.0,-,-,-,0.0,-,-,-,-,-,-,-,-,-,-,0.0,-,-,-,-,-,-,-,-,-,-,-,-,-,-,-,-,-,0.0,-,-,-,-,-,10,0.0,-,-,0.0,-,-,-,-,-,-,-,0.0,-,-,-,-,-,-,-,-,-,-,-,0.0,-,-,-,-,-,-,,-,0.0,-,-,-,-,-,-,-,-,-,-,0.0,-,-,-,-,-,-,-,-,-,-,-,-,-,-,-,-,0.0,-,-,-,0.0,-,-,-,-,0.0,-,-,-,0.0,-,-,5,-,-,-,85,-,-,-,0.0,-,-,-,-,-,-,-,-,-,0.0,-,-,-,-,-,0.0,-,-,-,-,0.0,-,-,-,-,-,-,-,-,-,-,-,0.0,-,-,-,-,-,-,-,-,0.0,-,-,-,0.0,14.0,5.3,0.318
3130,25518,351592,Korepanova N.A.,1976,,-,-,-,0.0,-,-,-,-,-,-,-,-,-,0.0,-,-,-,0.0,-,-,0.0,0.0,-,-,-,-,-,0.0,-,-,-,0.0,-,-,-,-,-,-,-,-,-,-,0.0,-,-,-,-,-,-,-,-,-,-,-,-,-,-,-,-,-,0.0,-,-,-,-,-,10,0.0,-,-,0.0,-,-,-,-,-,-,-,0.0,-,-,-,-,-,-,-,-,-,-,-,0.0,-,-,-,-,-,-,150.0,-,0.0,-,-,-,-,-,-,-,-,-,-,0.0,-,-,-,-,-,-,-,-,-,-,-,-,-,-,-,-,0.0,-,-,-,0.0,-,-,-,-,0.0,-,-,-,0.0,-,-,10,-,-,-,80,-,-,-,0.0,-,-,-,-,-,-,-,-,-,0.0,-,-,-,-,-,0.0,-,-,-,-,0.0,-,-,-,-,-,-,-,-,-,-,-,0.0,-,-,-,-,-,-,-,-,0.0,-,-,-,0.0,15.5,5.9,0.311
3131,25518,351593,Korepanova N.A.,1976,,-,-,-,0.0,-,-,-,-,-,-,-,-,-,0.0,-,-,-,0.0,-,-,0.0,0.0,-,-,-,-,-,0.0,-,-,-,0.0,-,-,-,-,-,-,-,-,-,-,0.0,-,-,-,-,-,-,-,-,-,-,-,-,-,-,-,-,-,0.0,-,-,-,-,-,15,0.0,-,-,0.0,-,-,-,-,-,-,-,0.0,-,-,-,-,-,-,-,-,-,-,-,0.0,-,-,-,-,-,-,174.0,-,0.0,-,-,-,-,-,-,-,-,-,-,0.0,-,-,-,-,-,-,-,-,-,-,-,-,-,-,-,-,0.0,-,-,-,0.0,-,-,-,-,0.0,-,-,-,0.0,-,-,5,-,-,-,80,-,-,-,0.0,-,-,-,-,-,-,-,-,-,0.0,-,-,-,-,-,0.0,-,-,-,-,0.0,-,-,-,-,-,-,-,-,-,-,-,0.0,-,-,-,-,-,-,-,-,0.0,-,-,-,0.0,14.8,5.6,0.318
3132,25518,351594,Korepanova N.A.,1976,,-,-,-,0.0,-,-,-,-,-,-,-,-,-,0.0,-,-,-,0.0,-,-,0.0,0.0,-,-,-,-,-,0.0,-,-,-,0.0,-,-,-,-,-,-,-,-,-,-,0.0,-,-,-,-,-,-,-,-,-,-,-,-,-,-,-,-,-,0.0,-,-,-,-,-,10,0.0,-,-,0.0,-,-,-,-,-,-,-,0.0,-,-,-,-,-,-,-,-,-,-,-,0.0,-,-,-,-,-,-,156.0,-,0.0,-,-,-,-,-,-,-,-,-,-,0.0,-,-,-,-,-,-,-,-,-,-,-,-,-,-,-,-,0.0,-,-,-,0.0,-,-,-,-,0.0,-,-,-,0.0,-,-,15,-,-,-,75,-,-,-,0.0,-,-,-,-,-,-,-,-,-,0.0,-,-,-,-,-,0.0,-,-,-,-,0.0,-,-,-,-,-,-,-,-,-,-,-,0.0,-,-,-,-,-,-,-,-,0.0,-,-,-,0.0,17.5,6.7,0.296
3133,25518,351595,Korepanova N.A.,1976,,-,-,-,0.0,-,-,-,-,-,-,-,-,-,0.0,-,-,-,0.0,-,-,0.0,0.0,-,-,-,-,-,0.0,-,-,-,0.0,-,-,-,-,-,-,-,-,-,-,0.0,-,-,-,-,-,-,-,-,-,-,-,-,-,-,-,-,-,0.0,-,-,-,-,-,15,0.0,-,-,0.0,-,-,-,-,-,-,-,0.0,-,-,-,-,-,-,-,-,-,-,-,0.0,-,-,-,-,-,-,186.0,-,0.0,-,-,-,-,-,-,-,-,-,-,0.0,-,-,-,-,-,-,-,-,-,-,-,-,-,-,-,-,0.0,-,-,-,0.0,-,-,-,-,0.0,-,-,-,0.0,-,-,10,-,-,-,75,-,-,-,0.0,-,-,-,-,-,-,-,-,-,0.0,-,-,-,-,-,0.0,-,-,-,-,0.0,-,-,-,-,-,-,-,-,-,-,-,0.0,-,-,-,-,-,-,-,-,0.0,-,-,-,0.0,16.8,6.4,0.305
3134,25518,351596,Korepanova N.A.,1976,,-,-,-,0.0,-,-,-,-,-,-,-,-,-,0.0,-,-,-,0.0,-,-,0.0,0.0,-,-,-,-,-,0.0,-,-,-,0.0,-,-,-,-,-,-,-,-,-,-,0.0,-,-,-,-,-,-,-,-,-,-,-,-,-,-,-,-,-,0.0,-,-,-,-,-,10,0.0,-,-,0.0,-,-,-,-,-,-,-,0.0,-,-,-,-,-,-,-,-,-,-,-,0.0,-,-,-,-,-,-,178.0,-,0.0,-,-,-,-,-,-,-,-,-,-,0.0,-,-,-,-,-,-,-,-,-,-,-,-,-,-,-,-,0.0,-,-,-,0.0,-,-,-,-,0.0,-,-,-,0.0,-,-,20,-,-,-,70,-,-,-,0.0,-,-,-,-,-,-,-,-,-,0.0,-,-,-,-,-,0.0,-,-,-,-,0.0,-,-,-,-,-,-,-,-,-,-,-,0.0,-,-,-,-,-,-,-,-,0.0,-,-,-,0.0,19.6,7.5,0.295
3135,25518,351597,Korepanova N.A.,1976,,-,-,-,0.0,-,-,-,-,-,-,-,-,-,0.0,-,-,-,0.0,-,-,0.0,0.0,-,-,-,-,-,0.0,-,-,-,0.0,-,-,-,-,-,-,-,-,-,-,0.0,-,-,-,-,-,-,-,-,-,-,-,-,-,-,-,-,-,0.0,-,-,-,-,-,15,0.0,-,-,0.0,-,-,-,-,-,-,-,0.0,-,-,-,-,-,-,-,-,-,-,-,0.0,-,-,-,-,-,-,199.0,-,0.0,-,-,-,-,-,-,-,-,-,-,0.0,-,-,-,-,-,-,-,-,-,-,-,-,-,-,-,-,0.0,-,-,-,0.0,-,-,-,-,0.0,-,-,-,0.0,-,-,15,-,-,-,70,-,-,-,0.0,-,-,-,-,-,-,-,-,-,0.0,-,-,-,-,-,0.0,-,-,-,-,0.0,-,-,-,-,-,-,-,-,-,-,-,0.0,-,-,-,-,-,-,-,-,0.0,-,-,-,0.0,18.6,7.2,0.297
3136,25518,351598,Korepanova N.A.,1976,,-,-,-,0.0,-,-,-,-,-,-,-,-,-,0.0,-,-,-,0.0,-,-,0.0,0.0,-,-,-,-,-,0.0,-,-,-,0.0,-,-,-,-,-,-,-,-,-,-,0.0,-,-,-,-,-,-,-,-,-,-,-,-,-,-,-,-,-,0.0,-,-,-,-,-,20,0.0,-,-,0.0,-,-,-,-,-,-,-,0.0,-,-,-,-,-,-,-,-,-,-,-,0.0,-,-,-,-,-,-,241.0,-,0.0,-,-,-,-,-,-,-,-,-,-,0.0,-,-,-,-,-,-,-,-,-,-,-,-,-,-,-,-,0.0,-,-,-,0.0,-,-,-,-,0.0,-,-,-,0.0,-,-,10,-,-,-,70,-,-,-,0.0,-,-,-,-,-,-,-,-,-,0.0,-,-,-,-,-,0.0,-,-,-,-,0.0,-,-,-,-,-,-,-,-,-,-,-,0.0,-,-,-,-,-,-,-,-,0.0,-,-,-,0.0,18.1,7.0,0.297
3137,25518,351599,Korepanova N.A.,1976,,-,-,-,0.0,-,-,-,-,-,-,-,-,-,0.0,-,-,-,0.0,-,-,0.0,0.0,-,-,-,-,-,0.0,-,-,-,0.0,-,-,-,-,-,-,-,-,-,-,0.0,-,-,-,-,-,-,-,-,-,-,-,-,-,-,-,-,-,0.0,-,-,-,-,-,15,0.0,-,-,0.0,-,-,-,-,-,-,-,0.0,-,-,-,-,-,-,-,-,-,-,-,0.0,-,-,-,-,-,-,241.0,-,0.0,-,-,-,-,-,-,-,-,-,-,0.0,-,-,-,-,-,-,-,-,-,-,-,-,-,-,-,-,0.0,-,-,-,0.0,-,-,-,-,0.0,-,-,-,0.0,-,-,20,-,-,-,65,-,-,-,0.0,-,-,-,-,-,-,-,-,-,0.0,-,-,-,-,-,0.0,-,-,-,-,0.0,-,-,-,-,-,-,-,-,-,-,-,0.0,-,-,-,-,-,-,-,-,0.0,-,-,-,0.0,20.6,8.0,0.292
3138,25518,351600,Korepanova N.A.,1976,,-,-,-,0.0,-,-,-,-,-,-,-,-,-,0.0,-,-,-,0.0,-,-,0.0,0.0,-,-,-,-,-,0.0,-,-,-,0.0,-,-,-,-,-,-,-,-,-,-,0.0,-,-,-,-,-,-,-,-,-,-,-,-,-,-,-,-,-,0.0,-,-,-,-,-,25,0.0,-,-,0.0,-,-,-,-,-,-,-,0.0,-,-,-,-,-,-,-,-,-,-,-,0.0,-,-,-,-,-,-,331.0,-,0.0,-,-,-,-,-,-,-,-,-,-,0.0,-,-,-,-,-,-,-,-,-,-,-,-,-,-,-,-,0.0,-,-,-,0.0,-,-,-,-,0.0,-,-,-,0.0,-,-,10,-,-,-,65,-,-,-,0.0,-,-,-,-,-,-,-,-,-,0.0,-,-,-,-,-,0.0,-,-,-,-,0.0,-,-,-,-,-,-,-,-,-,-,-,0.0,-,-,-,-,-,-,-,-,0.0,-,-,-,0.0,18.7,7.2,0.291
3139,25518,351601,Korepanova N.A.,1976,,-,-,-,0.0,-,-,-,-,-,-,-,-,-,0.0,-,-,-,0.0,-,-,0.0,0.0,-,-,-,-,-,0.0,-,-,-,0.0,-,-,-,-,-,-,-,-,-,-,0.0,-,-,-,-,-,-,-,-,-,-,-,-,-,-,-,-,-,0.0,-,-,-,-,-,20,0.0,-,-,0.0,-,-,-,-,-,-,-,0.0,-,-,-,-,-,-,-,-,-,-,-,0.0,-,-,-,-,-,-,304.0,-,0.0,-,-,-,-,-,-,-,-,-,-,0.0,-,-,-,-,-,-,-,-,-,-,-,-,-,-,-,-,0.0,-,-,-,0.0,-,-,-,-,0.0,-,-,-,0.0,-,-,16,-,-,-,64,-,-,-,0.0,-,-,-,-,-,-,-,-,-,0.0,-,-,-,-,-,0.0,-,-,-,-,0.0,-,-,-,-,-,-,-,-,-,-,-,0.0,-,-,-,-,-,-,-,-,0.0,-,-,-,0.0,19.9,7.7,0.286
3140,25518,351602,Korepanova N.A.,1976,,-,-,-,0.0,-,-,-,-,-,-,-,-,-,0.0,-,-,-,0.0,-,-,0.0,0.0,-,-,-,-,-,0.0,-,-,-,0.0,-,-,-,-,-,-,-,-,-,-,0.0,-,-,-,-,-,-,-,-,-,-,-,-,-,-,-,-,-,0.0,-,-,-,-,-,15,0.0,-,-,0.0,-,-,-,-,-,-,-,0.0,-,-,-,-,-,-,-,-,-,-,-,0.0,-,-,-,-,-,-,265.0,-,0.0,-,-,-,-,-,-,-,-,-,-,0.0,-,-,-,-,-,-,-,-,-,-,-,-,-,-,-,-,0.0,-,-,-,0.0,-,-,-,-,0.0,-,-,-,0.0,-,-,22,-,-,-,63,-,-,-,0.0,-,-,-,-,-,-,-,-,-,0.0,-,-,-,-,-,0.0,-,-,-,-,0.0,-,-,-,-,-,-,-,-,-,-,-,0.0,-,-,-,-,-,-,-,-,0.0,-,-,-,0.0,21.3,8.3,0.28
3141,25518,351603,Korepanova N.A.,1976,,-,-,-,0.0,-,-,-,-,-,-,-,-,-,0.0,-,-,-,0.0,-,-,0.0,0.0,-,-,-,-,-,0.0,-,-,-,0.0,-,-,-,-,-,-,-,-,-,-,0.0,-,-,-,-,-,-,-,-,-,-,-,-,-,-,-,-,-,0.0,-,-,-,-,-,15,0.0,-,-,0.0,-,-,-,-,-,-,-,0.0,-,-,-,-,-,-,-,-,-,-,-,0.0,-,-,-,-,-,-,251.0,-,0.0,-,-,-,-,-,-,-,-,-,-,0.0,-,-,-,-,-,-,-,-,-,-,-,-,-,-,-,-,0.0,-,-,-,0.0,-,-,-,-,0.0,-,-,-,0.0,-,-,25,-,-,-,60,-,-,-,0.0,-,-,-,-,-,-,-,-,-,0.0,-,-,-,-,-,0.0,-,-,-,-,0.0,-,-,-,-,-,-,-,-,-,-,-,0.0,-,-,-,-,-,-,-,-,0.0,-,-,-,0.0,22.8,8.9,0.284
3142,25518,351604,Korepanova N.A.,1976,,-,-,-,0.0,-,-,-,-,-,-,-,-,-,0.0,-,-,-,0.0,-,-,0.0,0.0,-,-,-,-,-,0.0,-,-,-,0.0,-,-,-,-,-,-,-,-,-,-,0.0,-,-,-,-,-,-,-,-,-,-,-,-,-,-,-,-,-,0.0,-,-,-,-,-,20,0.0,-,-,0.0,-,-,-,-,-,-,-,0.0,-,-,-,-,-,-,-,-,-,-,-,0.0,-,-,-,-,-,-,267.0,-,0.0,-,-,-,-,-,-,-,-,-,-,0.0,-,-,-,-,-,-,-,-,-,-,-,-,-,-,-,-,0.0,-,-,-,0.0,-,-,-,-,0.0,-,-,-,0.0,-,-,20,-,-,-,60,-,-,-,0.0,-,-,-,-,-,-,-,-,-,0.0,-,-,-,-,-,0.0,-,-,-,-,0.0,-,-,-,-,-,-,-,-,-,-,-,0.0,-,-,-,-,-,-,-,-,0.0,-,-,-,0.0,21.9,8.5,0.286
3143,25518,351605,Korepanova N.A.,1976,,-,-,-,0.0,-,-,-,-,-,-,-,-,-,0.0,-,-,-,0.0,-,-,0.0,0.0,-,-,-,-,-,0.0,-,-,-,0.0,-,-,-,-,-,-,-,-,-,-,0.0,-,-,-,-,-,-,-,-,-,-,-,-,-,-,-,-,-,0.0,-,-,-,-,-,25,0.0,-,-,0.0,-,-,-,-,-,-,-,0.0,-,-,-,-,-,-,-,-,-,-,-,0.0,-,-,-,-,-,-,272.0,-,0.0,-,-,-,-,-,-,-,-,-,-,0.0,-,-,-,-,-,-,-,-,-,-,-,-,-,-,-,-,0.0,-,-,-,0.0,-,-,-,-,0.0,-,-,-,0.0,-,-,15,-,-,-,60,-,-,-,0.0,-,-,-,-,-,-,-,-,-,0.0,-,-,-,-,-,0.0,-,-,-,-,0.0,-,-,-,-,-,-,-,-,-,-,-,0.0,-,-,-,-,-,-,-,-,0.0,-,-,-,0.0,21.6,8.4,0.283
3144,25518,351606,Korepanova N.A.,1976,,-,-,-,0.0,-,-,-,-,-,-,-,-,-,0.0,-,-,-,0.0,-,-,0.0,0.0,-,-,-,-,-,0.0,-,-,-,0.0,-,-,-,-,-,-,-,-,-,-,0.0,-,-,-,-,-,-,-,-,-,-,-,-,-,-,-,-,-,0.0,-,-,-,-,-,30,0.0,-,-,0.0,-,-,-,-,-,-,-,0.0,-,-,-,-,-,-,-,-,-,-,-,0.0,-,-,-,-,-,-,309.0,-,0.0,-,-,-,-,-,-,-,-,-,-,0.0,-,-,-,-,-,-,-,-,-,-,-,-,-,-,-,-,0.0,-,-,-,0.0,-,-,-,-,0.0,-,-,-,0.0,-,-,10,-,-,-,60,-,-,-,0.0,-,-,-,-,-,-,-,-,-,0.0,-,-,-,-,-,0.0,-,-,-,-,0.0,-,-,-,-,-,-,-,-,-,-,-,0.0,-,-,-,-,-,-,-,-,0.0,-,-,-,0.0,21.1,8.2,0.288
3145,25570,304845,Ma H.L.,1999,,-,-,-,0.0,-,-,-,-,-,-,-,-,-,0.0,-,-,-,0.0,-,-,0.0,0.0,-,-,-,-,-,0.0,-,-,-,0.0,-,-,-,-,-,-,-,-,-,-,0.0,-,-,-,-,-,-,-,-,-,-,-,-,-,-,-,-,5,0.0,-,-,-,-,-,25,0.0,-,-,0.0,-,-,-,-,-,-,-,0.0,-,-,-,-,-,-,-,-,-,-,-,0.0,-,-,-,-,-,-,,-,0.0,-,-,-,-,-,-,-,-,-,-,0.0,-,-,-,-,-,-,-,-,-,-,-,-,-,-,-,-,0.0,-,-,-,0.0,-,-,-,-,0.0,-,-,-,0.0,-,-,10,-,-,-,60,-,-,-,0.0,-,-,-,-,-,-,-,-,-,0.0,-,-,-,-,-,0.0,-,-,-,-,0.0,-,-,-,-,-,-,-,-,-,-,-,0.0,-,-,-,-,-,-,-,-,0.0,-,-,-,0.0,23.9,9.469,0.262
3146,25636,304966,Guin J.-P.,2002,,-,-,-,0.0,-,-,-,-,-,-,-,-,-,0.0,-,-,-,0.0,-,-,0.0,0.0,-,-,-,-,-,0.0,-,-,-,0.0,-,-,-,-,-,-,-,-,-,-,0.0,-,-,-,-,-,-,-,-,-,-,-,-,-,-,-,-,-,0.0,-,-,-,-,-,5,0.0,-,-,0.0,-,-,-,-,-,-,-,0.0,-,-,-,-,-,-,-,-,-,-,-,0.0,-,-,-,-,-,-,,-,0.0,-,-,-,-,-,-,-,-,-,-,0.0,-,-,-,-,-,-,-,-,-,-,-,-,-,-,-,-,0.0,-,-,-,0.0,-,-,-,-,0.0,-,-,-,0.0,-,-,-,-,-,-,95,-,-,-,0.0,-,-,-,-,-,-,-,-,-,0.0,-,-,-,-,-,0.0,-,-,-,-,0.0,-,-,-,-,-,-,-,-,-,-,-,0.0,-,-,-,-,-,-,-,-,0.0,-,-,-,0.0,11.0,4.179,0.316
3147,25636,304967,Guin J.-P.,2002,,-,-,-,0.0,-,-,-,-,-,-,-,-,-,0.0,-,-,-,0.0,-,-,0.0,0.0,-,-,-,-,-,0.0,-,-,-,0.0,-,-,-,-,-,-,-,-,-,-,0.0,-,-,-,-,-,-,-,-,-,-,-,-,-,-,-,-,-,0.0,-,-,-,-,-,10,0.0,-,-,0.0,-,-,-,-,-,-,-,0.0,-,-,-,-,-,-,-,-,-,-,-,0.0,-,-,-,-,-,-,,-,0.0,-,-,-,-,-,-,-,-,-,-,0.0,-,-,-,-,-,-,-,-,-,-,-,-,-,-,-,-,0.0,-,-,-,0.0,-,-,-,-,0.0,-,-,-,0.0,-,-,-,-,-,-,90,-,-,-,0.0,-,-,-,-,-,-,-,-,-,0.0,-,-,-,-,-,0.0,-,-,-,-,0.0,-,-,-,-,-,-,-,-,-,-,-,0.0,-,-,-,-,-,-,-,-,0.0,-,-,-,0.0,12.0,4.59,0.307
3148,25636,304968,Guin J.-P.,2002,,-,-,-,0.0,-,-,-,-,-,-,-,-,-,0.0,-,-,-,0.0,-,-,0.0,0.0,-,-,-,-,-,0.0,-,-,-,0.0,-,-,-,-,-,-,-,-,-,-,0.0,-,-,-,-,-,-,-,-,-,-,-,-,-,-,-,-,-,0.0,-,-,-,-,-,15,0.0,-,-,0.0,-,-,-,-,-,-,-,0.0,-,-,-,-,-,-,-,-,-,-,-,0.0,-,-,-,-,-,-,,-,0.0,-,-,-,-,-,-,-,-,-,-,0.0,-,-,-,-,-,-,-,-,-,-,-,-,-,-,-,-,0.0,-,-,-,0.0,-,-,-,-,0.0,-,-,-,0.0,-,-,-,-,-,-,85,-,-,-,0.0,-,-,-,-,-,-,-,-,-,0.0,-,-,-,-,-,0.0,-,-,-,-,0.0,-,-,-,-,-,-,-,-,-,-,-,0.0,-,-,-,-,-,-,-,-,0.0,-,-,-,0.0,13.8,5.328,0.295
3149,25636,304969,Guin J.-P.,2002,,-,-,-,0.0,-,-,-,-,-,-,-,-,-,0.0,-,-,-,0.0,-,-,0.0,0.0,-,-,-,-,-,0.0,-,-,-,0.0,-,-,-,-,-,-,-,-,-,-,0.0,-,-,-,-,-,-,-,-,-,-,-,-,-,-,-,-,-,0.0,-,-,-,-,-,20,0.0,-,-,0.0,-,-,-,-,-,-,-,0.0,-,-,-,-,-,-,-,-,-,-,-,0.0,-,-,-,-,-,-,,-,0.0,-,-,-,-,-,-,-,-,-,-,0.0,-,-,-,-,-,-,-,-,-,-,-,-,-,-,-,-,0.0,-,-,-,0.0,-,-,-,-,0.0,-,-,-,0.0,-,-,-,-,-,-,80,-,-,-,0.0,-,-,-,-,-,-,-,-,-,0.0,-,-,-,-,-,0.0,-,-,-,-,0.0,-,-,-,-,-,-,-,-,-,-,-,0.0,-,-,-,-,-,-,-,-,0.0,-,-,-,0.0,14.7,5.715,0.286
3150,25636,304970,Guin J.-P.,2002,,-,-,-,0.0,-,-,-,-,-,-,-,-,-,0.0,-,-,-,0.0,-,-,0.0,0.0,-,-,-,-,-,0.0,-,-,-,0.0,-,-,-,-,-,-,-,-,-,-,0.0,-,-,-,-,-,-,-,-,-,-,-,-,-,-,-,-,-,0.0,-,-,-,-,-,25,0.0,-,-,0.0,-,-,-,-,-,-,-,0.0,-,-,-,-,-,-,-,-,-,-,-,0.0,-,-,-,-,-,-,,-,0.0,-,-,-,-,-,-,-,-,-,-,0.0,-,-,-,-,-,-,-,-,-,-,-,-,-,-,-,-,0.0,-,-,-,0.0,-,-,-,-,0.0,-,-,-,0.0,-,-,-,-,-,-,75,-,-,-,0.0,-,-,-,-,-,-,-,-,-,0.0,-,-,-,-,-,0.0,-,-,-,-,0.0,-,-,-,-,-,-,-,-,-,-,-,0.0,-,-,-,-,-,-,-,-,0.0,-,-,-,0.0,16.0,6.245,0.281
3151,25636,304971,Guin J.-P.,2002,,-,-,-,0.0,-,-,-,-,-,-,-,-,-,0.0,-,-,-,0.0,-,-,0.0,0.0,-,-,-,-,-,0.0,-,-,-,0.0,-,-,-,-,-,-,-,-,-,-,0.0,-,-,-,-,-,-,-,-,-,-,-,-,-,-,-,-,-,0.0,-,-,-,-,-,30,0.0,-,-,0.0,-,-,-,-,-,-,-,0.0,-,-,-,-,-,-,-,-,-,-,-,0.0,-,-,-,-,-,-,,-,0.0,-,-,-,-,-,-,-,-,-,-,0.0,-,-,-,-,-,-,-,-,-,-,-,-,-,-,-,-,0.0,-,-,-,0.0,-,-,-,-,0.0,-,-,-,0.0,-,-,-,-,-,-,70,-,-,-,0.0,-,-,-,-,-,-,-,-,-,0.0,-,-,-,-,-,0.0,-,-,-,-,0.0,-,-,-,-,-,-,-,-,-,-,-,0.0,-,-,-,-,-,-,-,-,0.0,-,-,-,0.0,17.9,7.08,0.264
3152,25636,304972,Guin J.-P.,2002,,-,-,-,0.0,-,-,-,-,-,-,-,-,-,0.0,-,-,-,0.0,-,-,0.0,0.0,-,-,-,-,-,0.0,-,-,-,0.0,-,-,-,-,-,-,-,-,-,-,0.0,-,-,-,-,-,-,-,-,-,-,-,-,-,-,-,-,-,0.0,-,-,-,-,-,40,0.0,-,-,0.0,-,-,-,-,-,-,-,0.0,-,-,-,-,-,-,-,-,-,-,-,0.0,-,-,-,-,-,-,,-,0.0,-,-,-,-,-,-,-,-,-,-,0.0,-,-,-,-,-,-,-,-,-,-,-,-,-,-,-,-,0.0,-,-,-,0.0,-,-,-,-,0.0,-,-,-,0.0,-,-,-,-,-,-,60,-,-,-,0.0,-,-,-,-,-,-,-,-,-,0.0,-,-,-,-,-,0.0,-,-,-,-,0.0,-,-,-,-,-,-,-,-,-,-,-,0.0,-,-,-,-,-,-,-,-,0.0,-,-,-,0.0,22.3,8.758,0.273
3153,25692,352701,Le Houerou V.,2003,,-,-,-,0.0,-,-,-,-,-,-,-,-,-,0.0,-,-,-,0.0,-,-,0.0,0.0,-,-,-,-,-,11.5,-,-,-,0.0,-,-,-,-,-,-,-,-,-,-,0.0,-,-,-,-,-,-,-,-,-,-,-,-,-,-,-,-,-,0.0,-,-,-,-,-,-,0.0,-,-,0.0,-,-,-,-,-,-,-,0.0,-,-,-,-,-,-,-,-,-,-,-,0.0,-,-,-,-,-,-,,-,0.0,-,-,-,-,-,-,-,-,-,-,17.5,-,-,-,-,-,-,-,-,-,-,-,-,-,-,-,-,0.0,-,-,-,0.0,-,-,-,-,0.0,-,-,-,100.0,-,-,-,-,-,-,-,-,-,-,71.0,-,-,-,-,-,-,-,-,-,0.0,-,-,-,-,-,0.0,-,-,-,-,0.0,-,-,-,-,-,-,-,-,-,-,-,0.0,-,-,-,-,-,-,-,-,0.0,-,-,-,0.0,70.2,29.2,0.202
3154,25692,352702,Le Houerou V.,2003,,-,-,-,0.0,-,-,-,-,-,-,-,-,-,0.0,-,-,-,0.0,-,-,0.0,0.0,-,-,-,-,-,10.3,-,-,-,0.0,-,-,-,-,-,-,-,-,-,-,0.0,-,-,-,-,-,-,-,-,-,-,-,-,-,-,-,-,-,0.0,-,-,-,-,-,-,0.0,-,-,0.0,-,-,-,-,-,-,-,0.0,-,-,-,-,-,-,-,-,-,-,-,0.0,-,-,-,-,-,-,,-,0.0,-,-,-,-,-,-,-,-,-,-,15.7,-,-,-,-,-,-,-,-,-,-,-,-,-,-,-,-,0.0,-,-,-,0.0,-,-,-,-,0.0,-,-,-,100.0,-,-,-,-,-,-,-,-,-,-,74.0,-,-,-,-,-,-,-,-,-,0.0,-,-,-,-,-,0.0,-,-,-,-,0.0,-,-,-,-,-,-,-,-,-,-,-,0.0,-,-,-,-,-,-,-,-,0.0,-,-,-,0.0,69.3,29.16,0.188
3155,25692,352703,Le Houerou V.,2003,,-,-,-,0.0,-,-,-,-,-,-,-,-,-,0.0,-,-,-,0.0,-,-,0.0,0.0,-,-,-,-,-,9.1,-,-,-,0.0,-,-,-,-,-,-,-,-,-,-,0.0,-,-,-,-,-,-,-,-,-,-,-,-,-,-,-,-,-,0.0,-,-,-,-,-,-,0.0,-,-,0.0,-,-,-,-,-,-,-,0.0,-,-,-,-,-,-,-,-,-,-,-,0.0,-,-,-,-,-,-,,-,0.0,-,-,-,-,-,-,-,-,-,-,13.9,-,-,-,-,-,-,-,-,-,-,-,-,-,-,-,-,0.0,-,-,-,0.0,-,-,-,-,0.0,-,-,-,100.0,-,-,-,-,-,-,-,-,-,-,77.0,-,-,-,-,-,-,-,-,-,0.0,-,-,-,-,-,0.0,-,-,-,-,0.0,-,-,-,-,-,-,-,-,-,-,-,0.0,-,-,-,-,-,-,-,-,0.0,-,-,-,0.0,68.6,29.04,0.181
3156,25692,352704,Le Houerou V.,2003,,-,-,-,0.0,-,-,-,-,-,-,-,-,-,0.0,-,-,-,0.0,-,-,0.0,0.0,-,-,-,-,-,7.9,-,-,-,0.0,-,-,-,-,-,-,-,-,-,-,0.0,-,-,-,-,-,-,-,-,-,-,-,-,-,-,-,-,-,0.0,-,-,-,-,-,-,0.0,-,-,0.0,-,-,-,-,-,-,-,0.0,-,-,-,-,-,-,-,-,-,-,-,0.0,-,-,-,-,-,-,,-,0.0,-,-,-,-,-,-,-,-,-,-,12.1,-,-,-,-,-,-,-,-,-,-,-,-,-,-,-,-,0.0,-,-,-,0.0,-,-,-,-,0.0,-,-,-,100.0,-,-,-,-,-,-,-,-,-,-,80.0,-,-,-,-,-,-,-,-,-,0.0,-,-,-,-,-,0.0,-,-,-,-,0.0,-,-,-,-,-,-,-,-,-,-,-,0.0,-,-,-,-,-,-,-,-,0.0,-,-,-,0.0,68.1,29.05,0.172
3157,25712,352815,Wang Yuhu,1991,,-,-,-,0.0,17,-,-,-,-,-,-,-,-,0.0,-,-,12,0.0,-,-,0.0,0.0,-,-,-,-,6,0.0,-,-,-,0.0,-,-,-,-,-,-,-,-,-,-,0.0,-,-,-,-,-,-,-,-,-,-,-,-,-,-,-,-,-,0.0,-,-,-,-,-,-,0.0,-,-,0.0,-,-,-,-,-,-,-,0.0,-,-,-,-,-,-,-,-,-,-,-,0.0,-,-,-,-,2,-,,-,0.0,-,-,-,-,-,-,-,-,-,-,0.0,-,-,-,-,-,-,-,-,-,-,-,-,-,-,-,-,0.0,-,-,15,0.0,-,-,-,-,0.0,-,-,-,0.0,-,-,-,-,-,-,-,-,-,-,0.0,-,-,-,-,-,-,-,-,-,0.0,-,-,-,-,-,0.0,-,-,-,-,0.0,-,-,-,-,-,-,-,-,-,-,-,0.0,-,-,-,18,-,-,-,12,0.0,-,-,18,0.0,62.9,24.0,0.31
3158,25712,352816,Wang Yuhu,1991,,-,-,-,0.0,30.4,-,-,-,-,-,-,-,-,0.0,-,-,10.71,0.0,-,-,0.0,0.0,-,-,-,-,20.5,0.0,-,-,-,0.0,-,-,-,-,-,-,-,-,-,-,0.0,-,-,-,-,-,-,-,-,-,-,-,-,-,-,-,-,-,0.0,-,-,-,-,-,-,0.0,-,-,0.0,-,-,-,-,-,-,-,0.0,-,-,-,-,-,-,-,-,-,-,-,0.0,-,-,-,-,-,-,,3.535,0.0,-,-,-,-,-,-,-,-,-,-,0.0,-,-,-,3.838,-,-,-,-,-,-,-,-,-,-,-,-,0.0,-,-,-,0.0,-,-,-,-,0.0,-,-,-,0.0,-,-,-,-,-,-,-,-,-,-,0.0,-,-,-,-,-,-,-,-,12.32,0.0,-,-,-,-,-,0.0,-,-,-,-,0.0,-,-,-,-,-,-,-,-,-,-,-,0.0,-,-,-,-,8.384,-,-,-,0.0,-,-,10.3,0.0,63.7,24.31,0.31
3159,25712,352817,Wang Yuhu,1991,,-,-,-,0.0,35,-,-,-,-,-,-,-,-,0.0,-,-,10,0.0,-,-,0.0,0.0,-,-,-,-,15,0.0,-,-,-,0.0,-,-,-,-,-,-,-,-,-,-,0.0,-,-,-,-,-,-,-,-,-,-,-,-,-,-,-,-,-,0.0,-,-,-,-,-,-,0.0,-,-,0.0,-,-,-,-,-,-,-,0.0,-,-,-,-,-,-,-,-,-,-,-,0.0,-,-,-,-,-,-,,5,0.0,-,-,-,-,-,-,-,-,-,-,0.0,-,-,-,-,-,-,-,-,-,-,-,-,-,-,-,-,0.0,-,-,20,0.0,-,-,-,-,0.0,-,-,-,0.0,-,-,-,-,-,-,-,-,-,-,0.0,-,-,-,-,-,-,-,-,-,0.0,-,-,-,-,-,0.0,-,-,-,-,0.0,-,-,-,-,-,-,-,-,-,-,-,0.0,-,-,-,15,-,-,-,-,0.0,-,-,-,0.0,52.7,22.9,0.31
3160,25839,353261,Carini G.,1984,,-,-,-,0.0,-,-,-,-,-,-,-,-,-,0.0,-,-,-,0.0,-,-,0.0,0.0,-,-,-,-,-,0.0,-,-,-,0.0,-,-,-,-,-,-,-,-,-,-,0.0,-,-,-,-,-,-,-,-,-,-,-,-,-,-,-,-,-,0.0,-,-,-,-,-,-,0.0,-,-,0.0,-,-,-,-,-,-,-,0.0,-,-,-,-,-,-,-,-,-,-,-,0.0,-,-,-,-,-,-,,-,0.0,-,-,-,-,-,-,-,-,-,-,0.0,-,-,-,-,-,-,-,-,-,-,-,-,-,-,-,-,0.0,-,-,-,0.0,-,-,-,-,0.0,-,-,-,0.0,-,-,-,-,-,-,100,-,-,-,0.0,-,-,-,-,-,-,-,-,-,0.0,-,-,-,-,-,0.0,-,-,-,-,0.0,-,-,-,-,-,-,-,-,-,-,-,0.0,-,-,-,-,-,-,-,-,0.0,-,-,-,0.0,9.62,3.62,0.3287293
3161,25839,353262,Carini G.,1984,,-,-,-,0.0,-,-,-,-,-,-,-,-,-,0.0,-,-,-,0.0,-,-,0.0,0.0,-,-,-,-,-,0.0,-,-,-,0.0,-,-,-,-,-,-,-,-,-,-,0.0,-,-,-,-,-,-,-,-,-,-,-,-,-,-,-,-,-,0.0,-,-,-,-,-,-,0.0,-,-,0.0,-,-,-,-,-,-,-,0.0,-,-,-,-,-,-,-,-,-,-,-,0.0,-,-,-,-,-,-,,-,0.0,-,-,-,-,-,-,-,-,-,-,0.0,-,-,-,-,-,-,-,-,-,-,-,-,-,-,-,-,0.0,-,-,-,0.0,-,-,-,-,0.0,-,-,-,0.0,-,-,-,-,-,-,93.2,-,-,-,0.0,-,-,-,-,-,-,-,-,-,0.0,-,-,-,-,6.8,0.0,-,-,-,-,0.0,-,-,-,-,-,-,-,-,-,-,-,0.0,-,-,-,-,-,-,-,-,0.0,-,-,-,0.0,10.2,3.89,0.3110539
3162,25839,353263,Carini G.,1984,,-,-,-,0.0,-,-,-,-,-,-,-,-,-,0.0,-,-,-,0.0,-,-,0.0,0.0,-,-,-,-,-,0.0,-,-,-,0.0,-,-,-,-,-,-,-,-,-,-,0.0,-,-,-,-,-,-,-,-,-,-,-,-,-,-,-,-,-,0.0,-,-,-,-,-,-,0.0,-,-,0.0,-,-,-,-,-,-,-,0.0,-,-,-,-,-,-,-,-,-,-,-,0.0,-,-,-,-,-,-,,-,0.0,-,-,-,-,-,-,-,-,-,-,0.0,-,-,-,-,-,-,-,-,-,-,-,-,-,-,-,-,0.0,-,-,-,0.0,-,-,-,-,0.0,-,-,-,0.0,-,-,-,-,-,-,86,-,-,-,0.0,-,-,-,-,-,-,-,-,-,0.0,-,-,-,-,14,0.0,-,-,-,-,0.0,-,-,-,-,-,-,-,-,-,-,-,0.0,-,-,-,-,-,-,-,-,0.0,-,-,-,0.0,10.9,4.16,0.3100961
3163,25839,353264,Carini G.,1984,,-,-,-,0.0,-,-,-,-,-,-,-,-,-,0.0,-,-,-,0.0,-,-,0.0,0.0,-,-,-,-,-,0.0,-,-,-,0.0,-,-,-,-,-,-,-,-,-,-,0.0,-,-,-,-,-,-,-,-,-,-,-,-,-,-,-,-,-,0.0,-,-,-,-,-,-,0.0,-,-,0.0,-,-,-,-,-,-,-,0.0,-,-,-,-,-,-,-,-,-,-,-,0.0,-,-,-,-,-,-,,-,0.0,-,-,-,-,-,-,-,-,-,-,0.0,-,-,-,-,-,-,-,-,-,-,-,-,-,-,-,-,0.0,-,-,-,0.0,-,-,-,-,0.0,-,-,-,0.0,-,-,-,-,-,-,79,-,-,-,0.0,-,-,-,-,-,-,-,-,-,0.0,-,-,-,-,21,0.0,-,-,-,-,0.0,-,-,-,-,-,-,-,-,-,-,-,0.0,-,-,-,-,-,-,-,-,0.0,-,-,-,0.0,11.5,4.38,0.3127854
3164,25864,306018,Frischat G.H.,1982,,-,-,-,0.0,-,-,34,-,-,-,-,-,-,0.0,-,-,-,0.0,-,-,0.0,0.0,-,-,-,-,-,0.0,-,-,-,0.0,-,-,-,-,-,-,-,-,-,-,0.0,-,-,-,-,-,-,-,-,-,-,-,-,-,-,-,-,-,0.0,-,-,-,-,-,-,0.0,-,-,0.0,-,-,-,-,-,-,-,0.0,-,-,-,-,-,-,-,-,-,-,-,0.0,-,-,-,-,-,-,,-,0.0,-,-,-,-,-,-,-,-,-,-,0.0,-,-,-,-,-,-,-,-,-,-,-,-,-,-,-,-,0.0,-,-,-,0.0,-,-,-,-,0.0,-,-,-,0.0,-,-,-,-,-,-,65,-,-,-,0.0,-,1,-,-,-,-,-,-,-,0.0,-,-,-,-,-,0.0,-,-,-,-,0.0,-,-,-,-,-,-,-,-,-,-,-,0.0,-,-,-,-,-,-,-,-,0.0,-,-,-,0.0,16.8,6.3,0.335
3165,25864,306019,Frischat G.H.,1982,,-,-,-,0.0,-,-,33,-,-,-,-,-,-,0.0,-,-,-,0.0,-,-,0.0,0.0,-,-,-,-,-,0.0,-,-,-,0.0,-,-,-,-,-,-,-,-,-,-,0.0,-,-,-,-,-,-,-,-,-,-,-,-,-,-,-,-,-,0.0,-,-,-,-,-,-,0.0,-,-,0.0,-,-,-,-,-,-,-,0.0,-,-,-,-,-,-,-,-,-,-,-,0.0,-,-,-,-,-,-,,-,0.0,-,-,-,-,-,-,-,-,-,-,0.0,-,-,-,-,-,-,-,-,-,-,-,-,-,-,-,-,0.0,-,-,-,0.0,-,-,-,-,0.0,-,-,-,0.0,-,-,-,-,-,-,65,-,-,-,0.0,-,2,-,-,-,-,-,-,-,0.0,-,-,-,-,-,0.0,-,-,-,-,0.0,-,-,-,-,-,-,-,-,-,-,-,0.0,-,-,-,-,-,-,-,-,0.0,-,-,-,0.0,17.1,6.5,0.319
3166,25864,306020,Frischat G.H.,1982,,-,-,-,0.0,-,-,32,-,-,-,-,-,-,0.0,-,-,-,0.0,-,-,0.0,0.0,-,-,-,-,-,0.0,-,-,-,0.0,-,-,-,-,-,-,-,-,-,-,0.0,-,-,-,-,-,-,-,-,-,-,-,-,-,-,-,-,-,0.0,-,-,-,-,-,-,0.0,-,-,0.0,-,-,-,-,-,-,-,0.0,-,-,-,-,-,-,-,-,-,-,-,0.0,-,-,-,-,-,-,,-,0.0,-,-,-,-,-,-,-,-,-,-,0.0,-,-,-,-,-,-,-,-,-,-,-,-,-,-,-,-,0.0,-,-,-,0.0,-,-,-,-,0.0,-,-,-,0.0,-,-,-,-,-,-,65,-,-,-,0.0,-,3,-,-,-,-,-,-,-,0.0,-,-,-,-,-,0.0,-,-,-,-,0.0,-,-,-,-,-,-,-,-,-,-,-,0.0,-,-,-,-,-,-,-,-,0.0,-,-,-,0.0,18.9,7.1,0.328
3167,25864,306022,Frischat G.H.,1982,,-,-,-,0.0,-,-,39,-,-,-,-,-,-,0.0,-,-,-,0.0,-,-,0.0,0.0,-,-,-,-,-,0.0,-,-,-,0.0,-,-,-,-,-,-,-,-,-,-,0.0,-,-,-,-,-,-,-,-,-,-,-,-,-,-,-,-,-,0.0,-,-,-,-,-,-,0.0,-,-,0.0,-,-,-,-,-,-,-,0.0,-,-,-,-,-,-,-,-,-,-,-,0.0,-,-,-,-,-,-,,-,0.0,-,-,-,-,-,-,-,-,-,-,0.0,-,-,-,-,-,-,-,-,-,-,-,-,-,-,-,-,0.0,-,-,-,0.0,-,-,-,-,0.0,-,-,-,0.0,-,-,-,-,-,-,60,-,-,-,0.0,-,1,-,-,-,-,-,-,-,0.0,-,-,-,-,-,0.0,-,-,-,-,0.0,-,-,-,-,-,-,-,-,-,-,-,0.0,-,-,-,-,-,-,-,-,0.0,-,-,-,0.0,18.6,7.1,0.314
3168,25864,306023,Frischat G.H.,1982,,-,-,-,0.0,-,-,38,-,-,-,-,-,-,0.0,-,-,-,0.0,-,-,0.0,0.0,-,-,-,-,-,0.0,-,-,-,0.0,-,-,-,-,-,-,-,-,-,-,0.0,-,-,-,-,-,-,-,-,-,-,-,-,-,-,-,-,-,0.0,-,-,-,-,-,-,0.0,-,-,0.0,-,-,-,-,-,-,-,0.0,-,-,-,-,-,-,-,-,-,-,-,0.0,-,-,-,-,-,-,,-,0.0,-,-,-,-,-,-,-,-,-,-,0.0,-,-,-,-,-,-,-,-,-,-,-,-,-,-,-,-,0.0,-,-,-,0.0,-,-,-,-,0.0,-,-,-,0.0,-,-,-,-,-,-,60,-,-,-,0.0,-,2,-,-,-,-,-,-,-,0.0,-,-,-,-,-,0.0,-,-,-,-,0.0,-,-,-,-,-,-,-,-,-,-,-,0.0,-,-,-,-,-,-,-,-,0.0,-,-,-,0.0,17.6,6.7,0.319
3169,25864,306024,Frischat G.H.,1982,,-,-,-,0.0,-,-,37,-,-,-,-,-,-,0.0,-,-,-,0.0,-,-,0.0,0.0,-,-,-,-,-,0.0,-,-,-,0.0,-,-,-,-,-,-,-,-,-,-,0.0,-,-,-,-,-,-,-,-,-,-,-,-,-,-,-,-,-,0.0,-,-,-,-,-,-,0.0,-,-,0.0,-,-,-,-,-,-,-,0.0,-,-,-,-,-,-,-,-,-,-,-,0.0,-,-,-,-,-,-,,-,0.0,-,-,-,-,-,-,-,-,-,-,0.0,-,-,-,-,-,-,-,-,-,-,-,-,-,-,-,-,0.0,-,-,-,0.0,-,-,-,-,0.0,-,-,-,0.0,-,-,-,-,-,-,60,-,-,-,0.0,-,3,-,-,-,-,-,-,-,0.0,-,-,-,-,-,0.0,-,-,-,-,0.0,-,-,-,-,-,-,-,-,-,-,-,0.0,-,-,-,-,-,-,-,-,0.0,-,-,-,0.0,17.9,6.8,0.315
3170,25864,306025,Frischat G.H.,1982,,-,-,-,0.0,-,-,40,-,-,-,-,-,-,0.0,-,-,-,0.0,-,-,0.0,0.0,-,-,-,-,-,0.0,-,-,-,0.0,-,-,-,-,-,-,-,-,-,-,0.0,-,-,-,-,-,-,-,-,-,-,-,-,-,-,-,-,-,0.0,-,-,-,-,-,-,0.0,-,-,0.0,-,-,-,-,-,-,-,0.0,-,-,-,-,-,-,-,-,-,-,-,0.0,-,-,-,-,-,-,,-,0.0,-,-,-,-,-,-,-,-,-,-,0.0,-,-,-,-,-,-,-,-,-,-,-,-,-,-,-,-,0.0,-,-,-,0.0,-,-,-,-,0.0,-,-,-,0.0,-,-,-,-,-,-,59,-,-,-,0.0,-,1,-,-,-,-,-,-,-,0.0,-,-,-,-,-,0.0,-,-,-,-,0.0,-,-,-,-,-,-,-,-,-,-,-,0.0,-,-,-,-,-,-,-,-,0.0,-,-,-,0.0,17.8,6.8,0.317
3171,25864,306026,Frischat G.H.,1982,,-,-,-,0.0,-,-,41,-,-,-,-,-,-,0.0,-,-,-,0.0,-,-,0.0,0.0,-,-,-,-,-,0.0,-,-,-,0.0,-,-,-,-,-,-,-,-,-,-,0.0,-,-,-,-,-,-,-,-,-,-,-,-,-,-,-,-,-,0.0,-,-,-,-,-,-,0.0,-,-,0.0,-,-,-,-,-,-,-,0.0,-,-,-,-,-,-,-,-,-,-,-,0.0,-,-,-,-,-,-,,-,0.0,-,-,-,-,-,-,-,-,-,-,0.0,-,-,-,-,-,-,-,-,-,-,-,-,-,-,-,-,0.0,-,-,-,0.0,-,-,-,-,0.0,-,-,-,0.0,-,-,-,-,-,-,58,-,-,-,0.0,-,1,-,-,-,-,-,-,-,0.0,-,-,-,-,-,0.0,-,-,-,-,0.0,-,-,-,-,-,-,-,-,-,-,-,0.0,-,-,-,-,-,-,-,-,0.0,-,-,-,0.0,17.2,6.6,0.318
3172,25864,306027,Frischat G.H.,1982,,-,-,-,0.0,-,-,40,-,-,-,-,-,-,0.0,-,-,-,0.0,-,-,0.0,0.0,-,-,-,-,-,0.0,-,-,-,0.0,-,-,-,-,-,-,-,-,-,-,0.0,-,-,-,-,-,-,-,-,-,-,-,-,-,-,-,-,-,0.0,-,-,-,-,-,-,0.0,-,-,0.0,-,-,-,-,-,-,-,0.0,-,-,-,-,-,-,-,-,-,-,-,0.0,-,-,-,-,-,-,,-,0.0,-,-,-,-,-,-,-,-,-,-,0.0,-,-,-,-,-,-,-,-,-,-,-,-,-,-,-,-,0.0,-,-,-,0.0,-,-,-,-,0.0,-,-,-,0.0,-,-,-,-,-,-,58,-,-,-,0.0,-,2,-,-,-,-,-,-,-,0.0,-,-,-,-,-,0.0,-,-,-,-,0.0,-,-,-,-,-,-,-,-,-,-,-,0.0,-,-,-,-,-,-,-,-,0.0,-,-,-,0.0,17.4,6.6,0.317
3173,25864,306028,Frischat G.H.,1982,,-,-,-,0.0,-,-,39,-,-,-,-,-,-,0.0,-,-,-,0.0,-,-,0.0,0.0,-,-,-,-,-,0.0,-,-,-,0.0,-,-,-,-,-,-,-,-,-,-,0.0,-,-,-,-,-,-,-,-,-,-,-,-,-,-,-,-,-,0.0,-,-,-,-,-,-,0.0,-,-,0.0,-,-,-,-,-,-,-,0.0,-,-,-,-,-,-,-,-,-,-,-,0.0,-,-,-,-,-,-,,-,0.0,-,-,-,-,-,-,-,-,-,-,0.0,-,-,-,-,-,-,-,-,-,-,-,-,-,-,-,-,0.0,-,-,-,0.0,-,-,-,-,0.0,-,-,-,0.0,-,-,-,-,-,-,58,-,-,-,0.0,-,3,-,-,-,-,-,-,-,0.0,-,-,-,-,-,0.0,-,-,-,-,0.0,-,-,-,-,-,-,-,-,-,-,-,0.0,-,-,-,-,-,-,-,-,0.0,-,-,-,0.0,20.0,7.4,0.346
3174,25864,306030,Frischat G.H.,1982,,-,-,-,0.0,-,-,40,-,-,-,-,-,-,0.0,-,-,-,0.0,-,-,0.0,0.0,-,-,-,-,-,0.0,-,-,-,0.0,-,-,-,-,-,-,-,-,-,-,0.0,-,-,-,-,-,-,-,-,-,-,-,-,-,-,-,-,-,0.0,-,-,-,-,-,-,0.0,-,-,0.0,-,-,-,-,-,-,-,0.0,-,-,-,-,-,-,-,-,-,-,-,0.0,-,-,-,-,-,-,,-,0.0,-,-,-,-,-,-,-,-,-,-,0.0,-,-,-,-,-,-,-,-,-,-,-,-,-,-,-,-,0.0,-,-,-,0.0,-,-,-,-,0.0,-,-,-,0.0,-,-,-,-,-,-,56,-,-,-,0.0,-,4,-,-,-,-,-,-,-,0.0,-,-,-,-,-,0.0,-,-,-,-,0.0,-,-,-,-,-,-,-,-,-,-,-,0.0,-,-,-,-,-,-,-,-,0.0,-,-,-,0.0,17.6,6.6,0.322
3175,25864,306031,Frischat G.H.,1982,,-,-,-,0.0,-,-,44,-,-,-,-,-,-,0.0,-,-,-,0.0,-,-,0.0,0.0,-,-,-,-,-,0.0,-,-,-,0.0,-,-,-,-,-,-,-,-,-,-,0.0,-,-,-,-,-,-,-,-,-,-,-,-,-,-,-,-,-,0.0,-,-,-,-,-,-,0.0,-,-,0.0,-,-,-,-,-,-,-,0.0,-,-,-,-,-,-,-,-,-,-,-,0.0,-,-,-,-,-,-,,-,0.0,-,-,-,-,-,-,-,-,-,-,0.0,-,-,-,-,-,-,-,-,-,-,-,-,-,-,-,-,0.0,-,-,-,0.0,-,-,-,-,0.0,-,-,-,0.0,-,-,-,-,-,-,55,-,-,-,0.0,-,1,-,-,-,-,-,-,-,0.0,-,-,-,-,-,0.0,-,-,-,-,0.0,-,-,-,-,-,-,-,-,-,-,-,0.0,-,-,-,-,-,-,-,-,0.0,-,-,-,0.0,16.1,6.1,0.323
