Repository: jacobergzhou/Poisson-Ratio

File: Non_metal_07242019.csv (part 42 of 91)
Index,Code,Glass #,Author,Year,Trademark,glass_comp,Ag2O,AgI,Al,Al2O3,AlF3,AlN,As,As2O3,As2O5,As2S3,As2Se3,AsSe,B,B2O3,BaCl2,BaF2,BaO,BeF2,BeO,Bi2O3,BiCl3,Br,Ca,CaF2,CaO,Cd,CdCl2,CdF2,CdO,Ce2O3,CeF3,CeO2,Cl,Co3O4,CoO,Cr2O3,Cs2O,CsCl,CsF,Cu2O,CuO,Dy2O3,Er,Er2O3,ErF3,Eu,Eu2O3,EuF3,F,Fe,Fe2O3,FeO,Ga,Ga2O3,Ga2S3,Ga2Se3,GaF3,Gd2O3,GdF3,Ge,GeO2,GeS2,GeSe2,H2O,HfF4,HfO2,Hg,Ho2O3,I,InF3,K,K2O,K2S,K2SO4,KBr,KCl,KF,KHF2,La,La2O3,La2S3,LaF3,Li,Li2O,Li2S,Li2SO4,LiBr,LiCl,LiF,LiI,MgF2,MgO,Mn2O3,MnF2,MnO,MnO2,MoO2,MoO3,N,Na,Na2O,Na2S,Na2SO4,NaCl,NaF,NaPO3,Nb2O5,Nd,Nd2O3,NdF3,NH4NO3,NiO,O,OH,P,P2O5,Pb,PbCl2,PbF2,PbO,PdO,Pr2O3,Pr6O11,PrF3,Rb2O,RbF,Rh2O3,RuO2,S,Sb,Sb2O3,Sb2S3,Sc2O3,Se,Si,Si3N4,SiC,SiO2,Sm2O3,Sn,SnO,SnO2,SO2,SO3,Sr,SrCl2,SrF2,SrO,Ta2O3,Ta2O5,Tb2O3,TbF3,Te,TeO2,Th,ThF4,ThO2,TiO2,Tl,Tl2O,Tl2Se,TlSe,Tm2O3,U,U3O8,UO2,V,V2O5,VO6,WO3,Y,Y2O3,Yb2O3,YbF3,YF3,ZnCl2,ZnF2,ZnO,ZnSO4,ZrF4,ZrO2,Young's modulus E (GPa),Shear modulus G (GPa),Poisson's ratio v
# 2687,35186,423681,Saddeek Y.B.,2009,nan,(B2O3)56.1 (Bi2O3)7.5 (Na2O)28.9 (Nb2O5)7.5 ,0.0,0,0.0,0.0,0.0,0.0,0.0,0.0,0.0,0,0,0,0.0,56.1,0,0.0,0.0,0.0,0.0,7.5,0.0,0,0.0,0.0,0.0,0.0,0,0,0.0,0.0,0,0.0,0.0,0.0,0.0,0.0,0.0,0,0.0,0.0,0.0,0.0,0.0,0.0,0,0.0,0.0,0,0.0,0.0,0.0,0.0,0.0,0.0,0,0,0,0.0,0,0.0,0.0,0,0,0.0,0,0.0,0.0,0.0,0,0.0,0.0,0.0,0,0,0.0,0.0,0,0.0,0.0,0.0,0,0.0,0.0,0.0,0,0,0,0.0,0.0,0,0.0,0.0,0.0,0,0.0,0.0,0.0,0.0,0.0,0.0,28.9,0.0,0.0,0.0,0.0,0.0,7.5,0.0,0.0,0.0,0.0,0.0,0.0,0.0,0.0,0.0,0.0,0.0,0.0,0.0,0.0,0.0,0.0,0,0.0,0.0,0.0,0.0,0.0,0.0,0.0,0,0.0,0.0,0.0,0.0,0.0,0.0,0.0,0,0.0,0.0,0.0,0.0,0.0,0,0.0,0.0,0.0,0.0,0.0,0,0.0,0.0,0.0,0.0,0,0.0,0.0,0.0,0,0,0,0.0,0.0,0.0,0.0,0.0,0.0,0.0,0.0,0.0,0.0,0.0,0.0,0.0,0.0,0.0,0,0.0,0.0,61.7,24.6,0.254065
# 2688,213,20057,Polukhin V.N.,1983,nan,(GeO2)73.47538367 (Na2O)10.36003052 (SiO2)10.36003052 (ZnO)5.80455529 ,0.0,0,0.0,0.0,0.0,0.0,0.0,0.0,0.0,0,0,0,0.0,0.0,0,0.0,0.0,0.0,0.0,0.0,0.0,0,0.0,0.0,0.0,0.0,0,0,0.0,0.0,0,0.0,0.0,0.0,0.0,0.0,0.0,0,0.0,0.0,0.0,0.0,0.0,0.0,0,0.0,0.0,0,0.0,0.0,0.0,0.0,0.0,0.0,0,0,0,0.0,0,0.0,73.47538367,0,0,0.0,0,0.0,0.0,0.0,0,0.0,0.0,0.0,0,0,0.0,0.0,0,0.0,0.0,0.0,0,0.0,0.0,0.0,0,0,0,0.0,0.0,0,0.0,0.0,0.0,0,0.0,0.0,0.0,0.0,0.0,0.0,10.36003052,0.0,0.0,0.0,0.0,0.0,0.0,0.0,0.0,0.0,0.0,0.0,0.0,0.0,0.0,0.0,0.0,0.0,0.0,0.0,0.0,0.0,0.0,0,0.0,0.0,0.0,0.0,0.0,0.0,0.0,0,0.0,0.0,0.0,0.0,0.0,10.36003052,0.0,0,0.0,0.0,0.0,0.0,0.0,0,0.0,0.0,0.0,0.0,0.0,0,0.0,0.0,0.0,0.0,0,0.0,0.0,0.0,0,0,0,0.0,0.0,0.0,0.0,0.0,0.0,0.0,0.0,0.0,0.0,0.0,0.0,0.0,0.0,5.80455529,0,0.0,0.0,68.6,26.7,0.254
# 2689,216,20145,Polukhin V.N.,1983,nan,(GeO2)74.18397852 (Na2O)10.45993979 (PbO)4.896141902 (SiO2)10.45993979 ,0.0,0,0.0,0.0,0.0,0.0,0.0,0.0,0.0,0,0,0,0.0,0.0,0,0.0,0.0,0.0,0.0,0.0,0.0,0,0.0,0.0,0.0,0.0,0,0,0.0,0.0,0,0.0,0.0,0.0,0.0,0.0,0.0,0,0.0,0.0,0.0,0.0,0.0,0.0,0,0.0,0.0,0,0.0,0.0,0.0,0.0,0.0,0.0,0,0,0,0.0,0,0.0,74.18397852,0,0,0.0,0,0.0,0.0,0.0,0,0.0,0.0,0.0,0,0,0.0,0.0,0,0.0,0.0,0.0,0,0.0,0.0,0.0,0,0,0,0.0,0.0,0,0.0,0.0,0.0,0,0.0,0.0,0.0,0.0,0.0,0.0,10.45993979,0.0,0.0,0.0,0.0,0.0,0.0,0.0,0.0,0.0,0.0,0.0,0.0,0.0,0.0,0.0,0.0,0.0,0.0,4.896141902,0.0,0.0,0.0,0,0.0,0.0,0.0,0.0,0.0,0.0,0.0,0,0.0,0.0,0.0,0.0,0.0,10.45993979,0.0,0,0.0,0.0,0.0,0.0,0.0,0,0.0,0.0,0.0,0.0,0.0,0,0.0,0.0,0.0,0.0,0,0.0,0.0,0.0,0,0,0,0.0,0.0,0.0,0.0,0.0,0.0,0.0,0.0,0.0,0.0,0.0,0.0,0.0,0.0,0.0,0,0.0,0.0,69.1,27.5,0.254
# 2690,267,20659,Livshits V.Ya.,1991,nan,(Na2O)34.0 (Nb2O5)19.0 (SiO2)47.0 ,0.0,0,0.0,0.0,0.0,0.0,0.0,0.0,0.0,0,0,0,0.0,0.0,0,0.0,0.0,0.0,0.0,0.0,0.0,0,0.0,0.0,0.0,0.0,0,0,0.0,0.0,0,0.0,0.0,0.0,0.0,0.0,0.0,0,0.0,0.0,0.0,0.0,0.0,0.0,0,0.0,0.0,0,0.0,0.0,0.0,0.0,0.0,0.0,0,0,0,0.0,0,0.0,0.0,0,0,0.0,0,0.0,0.0,0.0,0,0.0,0.0,0.0,0,0,0.0,0.0,0,0.0,0.0,0.0,0,0.0,0.0,0.0,0,0,0,0.0,0.0,0,0.0,0.0,0.0,0,0.0,0.0,0.0,0.0,0.0,0.0,34.0,0.0,0.0,0.0,0.0,0.0,19.0,0.0,0.0,0.0,0.0,0.0,0.0,0.0,0.0,0.0,0.0,0.0,0.0,0.0,0.0,0.0,0.0,0,0.0,0.0,0.0,0.0,0.0,0.0,0.0,0,0.0,0.0,0.0,0.0,0.0,47.0,0.0,0,0.0,0.0,0.0,0.0,0.0,0,0.0,0.0,0.0,0.0,0.0,0,0.0,0.0,0.0,0.0,0,0.0,0.0,0.0,0,0,0,0.0,0.0,0.0,0.0,0.0,0.0,0.0,0.0,0.0,0.0,0.0,0.0,0.0,0.0,0.0,0,0.0,0.0,83.1,33.2,0.254
# 2691,267,20660,Livshits V.Ya.,1991,nan,(Li2O)5.0 (Na2O)29.0 (Nb2O5)19.0 (SiO2)47.0 ,0.0,0,0.0,0.0,0.0,0.0,0.0,0.0,0.0,0,0,0,0.0,0.0,0,0.0,0.0,0.0,0.0,0.0,0.0,0,0.0,0.0,0.0,0.0,0,0,0.0,0.0,0,0.0,0.0,0.0,0.0,0.0,0.0,0,0.0,0.0,0.0,0.0,0.0,0.0,0,0.0,0.0,0,0.0,0.0,0.0,0.0,0.0,0.0,0,0,0,0.0,0,0.0,0.0,0,0,0.0,0,0.0,0.0,0.0,0,0.0,0.0,0.0,0,0,0.0,0.0,0,0.0,0.0,0.0,0,0.0,0.0,5.0,0,0,0,0.0,0.0,0,0.0,0.0,0.0,0,0.0,0.0,0.0,0.0,0.0,0.0,29.0,0.0,0.0,0.0,0.0,0.0,19.0,0.0,0.0,0.0,0.0,0.0,0.0,0.0,0.0,0.0,0.0,0.0,0.0,0.0,0.0,0.0,0.0,0,0.0,0.0,0.0,0.0,0.0,0.0,0.0,0,0.0,0.0,0.0,0.0,0.0,47.0,0.0,0,0.0,0.0,0.0,0.0,0.0,0,0.0,0.0,0.0,0.0,0.0,0,0.0,0.0,0.0,0.0,0,0.0,0.0,0.0,0,0,0,0.0,0.0,0.0,0.0,0.0,0.0,0.0,0.0,0.0,0.0,0.0,0.0,0.0,0.0,0.0,0,0.0,0.0,91.1,36.3,0.254
# 2692,309,21254,Nikulin V.Kh.,1981,nan,(Al2O3)25.0 (BaO)5.0 (CaO)5.0 (MgO)5.0 (SiO2)60.0 ,0.0,0,0.0,25.0,0.0,0.0,0.0,0.0,0.0,0,0,0,0.0,0.0,0,0.0,5.0,0.0,0.0,0.0,0.0,0,0.0,0.0,5.0,0.0,0,0,0.0,0.0,0,0.0,0.0,0.0,0.0,0.0,0.0,0,0.0,0.0,0.0,0.0,0.0,0.0,0,0.0,0.0,0,0.0,0.0,0.0,0.0,0.0,0.0,0,0,0,0.0,0,0.0,0.0,0,0,0.0,0,0.0,0.0,0.0,0,0.0,0.0,0.0,0,0,0.0,0.0,0,0.0,0.0,0.0,0,0.0,0.0,0.0,0,0,0,0.0,0.0,0,0.0,5.0,0.0,0,0.0,0.0,0.0,0.0,0.0,0.0,0.0,0.0,0.0,0.0,0.0,0.0,0.0,0.0,0.0,0.0,0.0,0.0,0.0,0.0,0.0,0.0,0.0,0.0,0.0,0.0,0.0,0.0,0.0,0,0.0,0.0,0.0,0.0,0.0,0.0,0.0,0,0.0,0.0,0.0,0.0,0.0,60.0,0.0,0,0.0,0.0,0.0,0.0,0.0,0,0.0,0.0,0.0,0.0,0.0,0,0.0,0.0,0.0,0.0,0,0.0,0.0,0.0,0,0,0,0.0,0.0,0.0,0.0,0.0,0.0,0.0,0.0,0.0,0.0,0.0,0.0,0.0,0.0,0.0,0,0.0,0.0,92.7,36.97,0.254
# 2693,1888,122472,Sanin V.I.,1982,nan,(CaO)20.0 (MgO)2.0 (Na2O)2.0 (SiO2)76.0 ,0.0,0,0.0,0.0,0.0,0.0,0.0,0.0,0.0,0,0,0,0.0,0.0,0,0.0,0.0,0.0,0.0,0.0,0.0,0,0.0,0.0,20.0,0.0,0,0,0.0,0.0,0,0.0,0.0,0.0,0.0,0.0,0.0,0,0.0,0.0,0.0,0.0,0.0,0.0,0,0.0,0.0,0,0.0,0.0,0.0,0.0,0.0,0.0,0,0,0,0.0,0,0.0,0.0,0,0,0.0,0,0.0,0.0,0.0,0,0.0,0.0,0.0,0,0,0.0,0.0,0,0.0,0.0,0.0,0,0.0,0.0,0.0,0,0,0,0.0,0.0,0,0.0,2.0,0.0,0,0.0,0.0,0.0,0.0,0.0,0.0,2.0,0.0,0.0,0.0,0.0,0.0,0.0,0.0,0.0,0.0,0.0,0.0,0.0,0.0,0.0,0.0,0.0,0.0,0.0,0.0,0.0,0.0,0.0,0,0.0,0.0,0.0,0.0,0.0,0.0,0.0,0,0.0,0.0,0.0,0.0,0.0,76.0,0.0,0,0.0,0.0,0.0,0.0,0.0,0,0.0,0.0,0.0,0.0,0.0,0,0.0,0.0,0.0,0.0,0,0.0,0.0,0.0,0,0,0,0.0,0.0,0.0,0.0,0.0,0.0,0.0,0.0,0.0,0.0,0.0,0.0,0.0,0.0,0.0,0,0.0,0.0,nan,nan,0.254
# 2694,1965,110887,Kisin B.I.,1959,TK3,(Al2O3)3.536652379 (As2O3)0.257900101 (B2O3)21.50003839 (BaO)22.38700873 (Sb2O3)0.087530034 (SiO2)52.23087037 ,0.0,0,0.0,3.536652379,0.0,0.0,0.0,0.257900101,0.0,0,0,0,0.0,21.50003839,0,0.0,22.38700873,0.0,0.0,0.0,0.0,0,0.0,0.0,0.0,0.0,0,0,0.0,0.0,0,0.0,0.0,0.0,0.0,0.0,0.0,0,0.0,0.0,0.0,0.0,0.0,0.0,0,0.0,0.0,0,0.0,0.0,0.0,0.0,0.0,0.0,0,0,0,0.0,0,0.0,0.0,0,0,0.0,0,0.0,0.0,0.0,0,0.0,0.0,0.0,0,0,0.0,0.0,0,0.0,0.0,0.0,0,0.0,0.0,0.0,0,0,0,0.0,0.0,0,0.0,0.0,0.0,0,0.0,0.0,0.0,0.0,0.0,0.0,0.0,0.0,0.0,0.0,0.0,0.0,0.0,0.0,0.0,0.0,0.0,0.0,0.0,0.0,0.0,0.0,0.0,0.0,0.0,0.0,0.0,0.0,0.0,0,0.0,0.0,0.0,0.0,0.0,0.0,0.087530034,0,0.0,0.0,0.0,0.0,0.0,52.23087037,0.0,0,0.0,0.0,0.0,0.0,0.0,0,0.0,0.0,0.0,0.0,0.0,0,0.0,0.0,0.0,0.0,0,0.0,0.0,0.0,0,0,0,0.0,0.0,0.0,0.0,0.0,0.0,0.0,0.0,0.0,0.0,0.0,0.0,0.0,0.0,0.0,0,0.0,0.0,83.3,33.21,0.254
# 2695,2416,33049,Ashizuka M.,1985,nan,(Al2O3)15.1 (CaO)32.1 (P2O5)5.6 (SiO2)47.2 ,0.0,0,0.0,15.1,0.0,0.0,0.0,0.0,0.0,0,0,0,0.0,0.0,0,0.0,0.0,0.0,0.0,0.0,0.0,0,0.0,0.0,32.1,0.0,0,0,0.0,0.0,0,0.0,0.0,0.0,0.0,0.0,0.0,0,0.0,0.0,0.0,0.0,0.0,0.0,0,0.0,0.0,0,0.0,0.0,0.0,0.0,0.0,0.0,0,0,0,0.0,0,0.0,0.0,0,0,0.0,0,0.0,0.0,0.0,0,0.0,0.0,0.0,0,0,0.0,0.0,0,0.0,0.0,0.0,0,0.0,0.0,0.0,0,0,0,0.0,0.0,0,0.0,0.0,0.0,0,0.0,0.0,0.0,0.0,0.0,0.0,0.0,0.0,0.0,0.0,0.0,0.0,0.0,0.0,0.0,0.0,0.0,0.0,0.0,0.0,0.0,5.6,0.0,0.0,0.0,0.0,0.0,0.0,0.0,0,0.0,0.0,0.0,0.0,0.0,0.0,0.0,0,0.0,0.0,0.0,0.0,0.0,47.2,0.0,0,0.0,0.0,0.0,0.0,0.0,0,0.0,0.0,0.0,0.0,0.0,0,0.0,0.0,0.0,0.0,0,0.0,0.0,0.0,0,0,0,0.0,0.0,0.0,0.0,0.0,0.0,0.0,0.0,0.0,0.0,0.0,0.0,0.0,0.0,0.0,0,0.0,0.0,86.2,33.94,0.254
# 2696,3270,18506,Nemilov S.V.,1973,nan,(PbO)45.2 (SiO2)54.8 ,0.0,0,0.0,0.0,0.0,0.0,0.0,0.0,0.0,0,0,0,0.0,0.0,0,0.0,0.0,0.0,0.0,0.0,0.0,0,0.0,0.0,0.0,0.0,0,0,0.0,0.0,0,0.0,0.0,0.0,0.0,0.0,0.0,0,0.0,0.0,0.0,0.0,0.0,0.0,0,0.0,0.0,0,0.0,0.0,0.0,0.0,0.0,0.0,0,0,0,0.0,0,0.0,0.0,0,0,0.0,0,0.0,0.0,0.0,0,0.0,0.0,0.0,0,0,0.0,0.0,0,0.0,0.0,0.0,0,0.0,0.0,0.0,0,0,0,0.0,0.0,0,0.0,0.0,0.0,0,0.0,0.0,0.0,0.0,0.0,0.0,0.0,0.0,0.0,0.0,0.0,0.0,0.0,0.0,0.0,0.0,0.0,0.0,0.0,0.0,0.0,0.0,0.0,0.0,0.0,45.2,0.0,0.0,0.0,0,0.0,0.0,0.0,0.0,0.0,0.0,0.0,0,0.0,0.0,0.0,0.0,0.0,54.8,0.0,0,0.0,0.0,0.0,0.0,0.0,0,0.0,0.0,0.0,0.0,0.0,0,0.0,0.0,0.0,0.0,0,0.0,0.0,0.0,0,0,0,0.0,0.0,0.0,0.0,0.0,0.0,0.0,0.0,0.0,0.0,0.0,0.0,0.0,0.0,0.0,0,0.0,0.0,52.8,21.09,0.254
# 2697,3384,3821,Shchavelev O.S.,1973,nan,(K2O)18.0 (SiO2)76.4 (SrO)5.6 ,0.0,0,0.0,0.0,0.0,0.0,0.0,0.0,0.0,0,0,0,0.0,0.0,0,0.0,0.0,0.0,0.0,0.0,0.0,0,0.0,0.0,0.0,0.0,0,0,0.0,0.0,0,0.0,0.0,0.0,0.0,0.0,0.0,0,0.0,0.0,0.0,0.0,0.0,0.0,0,0.0,0.0,0,0.0,0.0,0.0,0.0,0.0,0.0,0,0,0,0.0,0,0.0,0.0,0,0,0.0,0,0.0,0.0,0.0,0,0.0,0.0,18.0,0,0,0.0,0.0,0,0.0,0.0,0.0,0,0.0,0.0,0.0,0,0,0,0.0,0.0,0,0.0,0.0,0.0,0,0.0,0.0,0.0,0.0,0.0,0.0,0.0,0.0,0.0,0.0,0.0,0.0,0.0,0.0,0.0,0.0,0.0,0.0,0.0,0.0,0.0,0.0,0.0,0.0,0.0,0.0,0.0,0.0,0.0,0,0.0,0.0,0.0,0.0,0.0,0.0,0.0,0,0.0,0.0,0.0,0.0,0.0,76.4,0.0,0,0.0,0.0,0.0,0.0,0.0,0,0.0,5.6,0.0,0.0,0.0,0,0.0,0.0,0.0,0.0,0,0.0,0.0,0.0,0,0,0,0.0,0.0,0.0,0.0,0.0,0.0,0.0,0.0,0.0,0.0,0.0,0.0,0.0,0.0,0.0,0,0.0,0.0,55.0,21.97,0.254
# 2698,3384,3822,Shchavelev O.S.,1973,nan,(K2O)16.8 (SiO2)71.4 (SrO)11.8 ,0.0,0,0.0,0.0,0.0,0.0,0.0,0.0,0.0,0,0,0,0.0,0.0,0,0.0,0.0,0.0,0.0,0.0,0.0,0,0.0,0.0,0.0,0.0,0,0,0.0,0.0,0,0.0,0.0,0.0,0.0,0.0,0.0,0,0.0,0.0,0.0,0.0,0.0,0.0,0,0.0,0.0,0,0.0,0.0,0.0,0.0,0.0,0.0,0,0,0,0.0,0,0.0,0.0,0,0,0.0,0,0.0,0.0,0.0,0,0.0,0.0,16.8,0,0,0.0,0.0,0,0.0,0.0,0.0,0,0.0,0.0,0.0,0,0,0,0.0,0.0,0,0.0,0.0,0.0,0,0.0,0.0,0.0,0.0,0.0,0.0,0.0,0.0,0.0,0.0,0.0,0.0,0.0,0.0,0.0,0.0,0.0,0.0,0.0,0.0,0.0,0.0,0.0,0.0,0.0,0.0,0.0,0.0,0.0,0,0.0,0.0,0.0,0.0,0.0,0.0,0.0,0,0.0,0.0,0.0,0.0,0.0,71.4,0.0,0,0.0,0.0,0.0,0.0,0.0,0,0.0,11.8,0.0,0.0,0.0,0,0.0,0.0,0.0,0.0,0,0.0,0.0,0.0,0,0,0,0.0,0.0,0.0,0.0,0.0,0.0,0.0,0.0,0.0,0.0,0.0,0.0,0.0,0.0,0.0,0,0.0,0.0,58.8,23.44,0.254
# 2699,3833,12217,Ashizuka M.,1984,nan,(MgO)50.0 (P2O5)45.0 (SiO2)5.0 ,0.0,0,0.0,0.0,0.0,0.0,0.0,0.0,0.0,0,0,0,0.0,0.0,0,0.0,0.0,0.0,0.0,0.0,0.0,0,0.0,0.0,0.0,0.0,0,0,0.0,0.0,0,0.0,0.0,0.0,0.0,0.0,0.0,0,0.0,0.0,0.0,0.0,0.0,0.0,0,0.0,0.0,0,0.0,0.0,0.0,0.0,0.0,0.0,0,0,0,0.0,0,0.0,0.0,0,0,0.0,0,0.0,0.0,0.0,0,0.0,0.0,0.0,0,0,0.0,0.0,0,0.0,0.0,0.0,0,0.0,0.0,0.0,0,0,0,0.0,0.0,0,0.0,50.0,0.0,0,0.0,0.0,0.0,0.0,0.0,0.0,0.0,0.0,0.0,0.0,0.0,0.0,0.0,0.0,0.0,0.0,0.0,0.0,0.0,0.0,0.0,45.0,0.0,0.0,0.0,0.0,0.0,0.0,0.0,0,0.0,0.0,0.0,0.0,0.0,0.0,0.0,0,0.0,0.0,0.0,0.0,0.0,5.0,0.0,0,0.0,0.0,0.0,0.0,0.0,0,0.0,0.0,0.0,0.0,0.0,0,0.0,0.0,0.0,0.0,0,0.0,0.0,0.0,0,0,0,0.0,0.0,0.0,0.0,0.0,0.0,0.0,0.0,0.0,0.0,0.0,0.0,0.0,0.0,0.0,0,0.0,0.0,61.0,24.33,0.254
# 2700,3856,12419,Maynell C.A.,1973,nan,(B2O3)46.38128549 (Na2O)10.31674008 (OH)1.052996946 (SiO2)42.24897748 ,0.0,0,0.0,0.0,0.0,0.0,0.0,0.0,0.0,0,0,0,0.0,46.38128549,0,0.0,0.0,0.0,0.0,0.0,0.0,0,0.0,0.0,0.0,0.0,0,0,0.0,0.0,0,0.0,0.0,0.0,0.0,0.0,0.0,0,0.0,0.0,0.0,0.0,0.0,0.0,0,0.0,0.0,0,0.0,0.0,0.0,0.0,0.0,0.0,0,0,0,0.0,0,0.0,0.0,0,0,0.0,0,0.0,0.0,0.0,0,0.0,0.0,0.0,0,0,0.0,0.0,0,0.0,0.0,0.0,0,0.0,0.0,0.0,0,0,0,0.0,0.0,0,0.0,0.0,0.0,0,0.0,0.0,0.0,0.0,0.0,0.0,10.31674008,0.0,0.0,0.0,0.0,0.0,0.0,0.0,0.0,0.0,0.0,0.0,0.0,1.052996946,0.0,0.0,0.0,0.0,0.0,0.0,0.0,0.0,0.0,0,0.0,0.0,0.0,0.0,0.0,0.0,0.0,0,0.0,0.0,0.0,0.0,0.0,42.24897748,0.0,0,0.0,0.0,0.0,0.0,0.0,0,0.0,0.0,0.0,0.0,0.0,0,0.0,0.0,0.0,0.0,0,0.0,0.0,0.0,0,0,0,0.0,0.0,0.0,0.0,0.0,0.0,0.0,0.0,0.0,0.0,0.0,0.0,0.0,0.0,0.0,0,0.0,0.0,42.9,17.12,0.254
# 2701,5879,93260,Keshishyan T.N.,1978,nan,(Al2O3)9.1 (P2O5)50.0 (PbO)40.9 ,0.0,0,0.0,9.1,0.0,0.0,0.0,0.0,0.0,0,0,0,0.0,0.0,0,0.0,0.0,0.0,0.0,0.0,0.0,0,0.0,0.0,0.0,0.0,0,0,0.0,0.0,0,0.0,0.0,0.0,0.0,0.0,0.0,0,0.0,0.0,0.0,0.0,0.0,0.0,0,0.0,0.0,0,0.0,0.0,0.0,0.0,0.0,0.0,0,0,0,0.0,0,0.0,0.0,0,0,0.0,0,0.0,0.0,0.0,0,0.0,0.0,0.0,0,0,0.0,0.0,0,0.0,0.0,0.0,0,0.0,0.0,0.0,0,0,0,0.0,0.0,0,0.0,0.0,0.0,0,0.0,0.0,0.0,0.0,0.0,0.0,0.0,0.0,0.0,0.0,0.0,0.0,0.0,0.0,0.0,0.0,0.0,0.0,0.0,0.0,0.0,50.0,0.0,0.0,0.0,40.9,0.0,0.0,0.0,0,0.0,0.0,0.0,0.0,0.0,0.0,0.0,0,0.0,0.0,0.0,0.0,0.0,0.0,0.0,0,0.0,0.0,0.0,0.0,0.0,0,0.0,0.0,0.0,0.0,0.0,0,0.0,0.0,0.0,0.0,0,0.0,0.0,0.0,0,0,0,0.0,0.0,0.0,0.0,0.0,0.0,0.0,0.0,0.0,0.0,0.0,0.0,0.0,0.0,0.0,0,0.0,0.0,46.0,18.34,0.254
# 2702,6099,17443,Nemilov S.V.,1976,nan,(B2O3)50.0 (GeO2)30.0 (La2O3)20.0 ,0.0,0,0.0,0.0,0.0,0.0,0.0,0.0,0.0,0,0,0,0.0,50.0,0,0.0,0.0,0.0,0.0,0.0,0.0,0,0.0,0.0,0.0,0.0,0,0,0.0,0.0,0,0.0,0.0,0.0,0.0,0.0,0.0,0,0.0,0.0,0.0,0.0,0.0,0.0,0,0.0,0.0,0,0.0,0.0,0.0,0.0,0.0,0.0,0,0,0,0.0,0,0.0,30.0,0,0,0.0,0,0.0,0.0,0.0,0,0.0,0.0,0.0,0,0,0.0,0.0,0,0.0,0.0,20.0,0,0.0,0.0,0.0,0,0,0,0.0,0.0,0,0.0,0.0,0.0,0,0.0,0.0,0.0,0.0,0.0,0.0,0.0,0.0,0.0,0.0,0.0,0.0,0.0,0.0,0.0,0.0,0.0,0.0,0.0,0.0,0.0,0.0,0.0,0.0,0.0,0.0,0.0,0.0,0.0,0,0.0,0.0,0.0,0.0,0.0,0.0,0.0,0,0.0,0.0,0.0,0.0,0.0,0.0,0.0,0,0.0,0.0,0.0,0.0,0.0,0,0.0,0.0,0.0,0.0,0.0,0,0.0,0.0,0.0,0.0,0,0.0,0.0,0.0,0,0,0,0.0,0.0,0.0,0.0,0.0,0.0,0.0,0.0,0.0,0.0,0.0,0.0,0.0,0.0,0.0,0,0.0,0.0,97.8,39.03,0.254
# 2703,6760,39936,Livshits V.Ya.,1990,nan,(B2O3)35.0 (Li2O)15.0 (Na2O)25.0 (P2O5)25.0 ,0.0,0,0.0,0.0,0.0,0.0,0.0,0.0,0.0,0,0,0,0.0,35.0,0,0.0,0.0,0.0,0.0,0.0,0.0,0,0.0,0.0,0.0,0.0,0,0,0.0,0.0,0,0.0,0.0,0.0,0.0,0.0,0.0,0,0.0,0.0,0.0,0.0,0.0,0.0,0,0.0,0.0,0,0.0,0.0,0.0,0.0,0.0,0.0,0,0,0,0.0,0,0.0,0.0,0,0,0.0,0,0.0,0.0,0.0,0,0.0,0.0,0.0,0,0,0.0,0.0,0,0.0,0.0,0.0,0,0.0,0.0,15.0,0,0,0,0.0,0.0,0,0.0,0.0,0.0,0,0.0,0.0,0.0,0.0,0.0,0.0,25.0,0.0,0.0,0.0,0.0,0.0,0.0,0.0,0.0,0.0,0.0,0.0,0.0,0.0,0.0,25.0,0.0,0.0,0.0,0.0,0.0,0.0,0.0,0,0.0,0.0,0.0,0.0,0.0,0.0,0.0,0,0.0,0.0,0.0,0.0,0.0,0.0,0.0,0,0.0,0.0,0.0,0.0,0.0,0,0.0,0.0,0.0,0.0,0.0,0,0.0,0.0,0.0,0.0,0,0.0,0.0,0.0,0,0,0,0.0,0.0,0.0,0.0,0.0,0.0,0.0,0.0,0.0,0.0,0.0,0.0,0.0,0.0,0.0,0,0.0,0.0,63.7,25.4,0.254
# 2704,6772,51280,Bridge B.,1986,nan,(Al2O3)3.161450186 (TeO2)84.81870499 (ZnCl2)12.01984482 ,0.0,0,0.0,3.161450186,0.0,0.0,0.0,0.0,0.0,0,0,0,0.0,0.0,0,0.0,0.0,0.0,0.0,0.0,0.0,0,0.0,0.0,0.0,0.0,0,0,0.0,0.0,0,0.0,0.0,0.0,0.0,0.0,0.0,0,0.0,0.0,0.0,0.0,0.0,0.0,0,0.0,0.0,0,0.0,0.0,0.0,0.0,0.0,0.0,0,0,0,0.0,0,0.0,0.0,0,0,0.0,0,0.0,0.0,0.0,0,0.0,0.0,0.0,0,0,0.0,0.0,0,0.0,0.0,0.0,0,0.0,0.0,0.0,0,0,0,0.0,0.0,0,0.0,0.0,0.0,0,0.0,0.0,0.0,0.0,0.0,0.0,0.0,0.0,0.0,0.0,0.0,0.0,0.0,0.0,0.0,0.0,0.0,0.0,0.0,0.0,0.0,0.0,0.0,0.0,0.0,0.0,0.0,0.0,0.0,0,0.0,0.0,0.0,0.0,0.0,0.0,0.0,0,0.0,0.0,0.0,0.0,0.0,0.0,0.0,0,0.0,0.0,0.0,0.0,0.0,0,0.0,0.0,0.0,0.0,0.0,0,0.0,84.81870499,0.0,0.0,0,0.0,0.0,0.0,0,0,0,0.0,0.0,0.0,0.0,0.0,0.0,0.0,0.0,0.0,0.0,0.0,0.0,12.01984482,0.0,0.0,0,0.0,0.0,40.7,16.22,0.254
# 2705,6926,52756,Baikova L.G.,1993,nan,(Al2O3)16.683320000000002 (Cs2O)16.683320000000002 (P2O5)66.63336 ,0.0,0,0.0,16.683320000000002,0.0,0.0,0.0,0.0,0.0,0,0,0,0.0,0.0,0,0.0,0.0,0.0,0.0,0.0,0.0,0,0.0,0.0,0.0,0.0,0,0,0.0,0.0,0,0.0,0.0,0.0,0.0,0.0,16.683320000000002,0,0.0,0.0,0.0,0.0,0.0,0.0,0,0.0,0.0,0,0.0,0.0,0.0,0.0,0.0,0.0,0,0,0,0.0,0,0.0,0.0,0,0,0.0,0,0.0,0.0,0.0,0,0.0,0.0,0.0,0,0,0.0,0.0,0,0.0,0.0,0.0,0,0.0,0.0,0.0,0,0,0,0.0,0.0,0,0.0,0.0,0.0,0,0.0,0.0,0.0,0.0,0.0,0.0,0.0,0.0,0.0,0.0,0.0,0.0,0.0,0.0,0.0,0.0,0.0,0.0,0.0,0.0,0.0,66.63336,0.0,0.0,0.0,0.0,0.0,0.0,0.0,0,0.0,0.0,0.0,0.0,0.0,0.0,0.0,0,0.0,0.0,0.0,0.0,0.0,0.0,0.0,0,0.0,0.0,0.0,0.0,0.0,0,0.0,0.0,0.0,0.0,0.0,0,0.0,0.0,0.0,0.0,0,0.0,0.0,0.0,0,0,0,0.0,0.0,0.0,0.0,0.0,0.0,0.0,0.0,0.0,0.0,0.0,0.0,0.0,0.0,0.0,0,0.0,0.0,50.1,19.97,0.254
# 2706,8696,80068,Vaills Y.,1992,nan,(Na2O)29.032259999999997 (SiO2)70.96774 ,0.0,0,0.0,0.0,0.0,0.0,0.0,0.0,0.0,0,0,0,0.0,0.0,0,0.0,0.0,0.0,0.0,0.0,0.0,0,0.0,0.0,0.0,0.0,0,0,0.0,0.0,0,0.0,0.0,0.0,0.0,0.0,0.0,0,0.0,0.0,0.0,0.0,0.0,0.0,0,0.0,0.0,0,0.0,0.0,0.0,0.0,0.0,0.0,0,0,0,0.0,0,0.0,0.0,0,0,0.0,0,0.0,0.0,0.0,0,0.0,0.0,0.0,0,0,0.0,0.0,0,0.0,0.0,0.0,0,0.0,0.0,0.0,0,0,0,0.0,0.0,0,0.0,0.0,0.0,0,0.0,0.0,0.0,0.0,0.0,0.0,29.032259999999997,0.0,0.0,0.0,0.0,0.0,0.0,0.0,0.0,0.0,0.0,0.0,0.0,0.0,0.0,0.0,0.0,0.0,0.0,0.0,0.0,0.0,0.0,0,0.0,0.0,0.0,0.0,0.0,0.0,0.0,0,0.0,0.0,0.0,0.0,0.0,70.96774,0.0,0,0.0,0.0,0.0,0.0,0.0,0,0.0,0.0,0.0,0.0,0.0,0,0.0,0.0,0.0,0.0,0,0.0,0.0,0.0,0,0,0,0.0,0.0,0.0,0.0,0.0,0.0,0.0,0.0,0.0,0.0,0.0,0.0,0.0,0.0,0.0,0,0.0,0.0,61.0,24.32,0.254
# 2707,8696,80075,Vaills Y.,1992,nan,(Na2O)29.032259999999997 (SiO2)70.96774 ,0.0,0,0.0,0.0,0.0,0.0,0.0,0.0,0.0,0,0,0,0.0,0.0,0,0.0,0.0,0.0,0.0,0.0,0.0,0,0.0,0.0,0.0,0.0,0,0,0.0,0.0,0,0.0,0.0,0.0,0.0,0.0,0.0,0,0.0,0.0,0.0,0.0,0.0,0.0,0,0.0,0.0,0,0.0,0.0,0.0,0.0,0.0,0.0,0,0,0,0.0,0,0.0,0.0,0,0,0.0,0,0.0,0.0,0.0,0,0.0,0.0,0.0,0,0,0.0,0.0,0,0.0,0.0,0.0,0,0.0,0.0,0.0,0,0,0,0.0,0.0,0,0.0,0.0,0.0,0,0.0,0.0,0.0,0.0,0.0,0.0,29.032259999999997,0.0,0.0,0.0,0.0,0.0,0.0,0.0,0.0,0.0,0.0,0.0,0.0,0.0,0.0,0.0,0.0,0.0,0.0,0.0,0.0,0.0,0.0,0,0.0,0.0,0.0,0.0,0.0,0.0,0.0,0,0.0,0.0,0.0,0.0,0.0,70.96774,0.0,0,0.0,0.0,0.0,0.0,0.0,0,0.0,0.0,0.0,0.0,0.0,0,0.0,0.0,0.0,0.0,0,0.0,0.0,0.0,0,0,0,0.0,0.0,0.0,0.0,0.0,0.0,0.0,0.0,0.0,0.0,0.0,0.0,0.0,0.0,0.0,0,0.0,0.0,61.0,24.32,0.254
# 2708,11090,44220,Farok H.M.,1994,nan,(Eu2O3)25.2 (P2O5)74.8 ,0.0,0,0.0,0.0,0.0,0.0,0.0,0.0,0.0,0,0,0,0.0,0.0,0,0.0,0.0,0.0,0.0,0.0,0.0,0,0.0,0.0,0.0,0.0,0,0,0.0,0.0,0,0.0,0.0,0.0,0.0,0.0,0.0,0,0.0,0.0,0.0,0.0,0.0,0.0,0,0.0,25.2,0,0.0,0.0,0.0,0.0,0.0,0.0,0,0,0,0.0,0,0.0,0.0,0,0,0.0,0,0.0,0.0,0.0,0,0.0,0.0,0.0,0,0,0.0,0.0,0,0.0,0.0,0.0,0,0.0,0.0,0.0,0,0,0,0.0,0.0,0,0.0,0.0,0.0,0,0.0,0.0,0.0,0.0,0.0,0.0,0.0,0.0,0.0,0.0,0.0,0.0,0.0,0.0,0.0,0.0,0.0,0.0,0.0,0.0,0.0,74.8,0.0,0.0,0.0,0.0,0.0,0.0,0.0,0,0.0,0.0,0.0,0.0,0.0,0.0,0.0,0,0.0,0.0,0.0,0.0,0.0,0.0,0.0,0,0.0,0.0,0.0,0.0,0.0,0,0.0,0.0,0.0,0.0,0.0,0,0.0,0.0,0.0,0.0,0,0.0,0.0,0.0,0,0,0,0.0,0.0,0.0,0.0,0.0,0.0,0.0,0.0,0.0,0.0,0.0,0.0,0.0,0.0,0.0,0,0.0,0.0,58.2,23.2,0.254
# 2709,20356,174604,Saunders G.A.,2001,nan,(CeO2)23.5 (P2O5)76.5 ,0.0,0,0.0,0.0,0.0,0.0,0.0,0.0,0.0,0,0,0,0.0,0.0,0,0.0,0.0,0.0,0.0,0.0,0.0,0,0.0,0.0,0.0,0.0,0,0,0.0,0.0,0,23.5,0.0,0.0,0.0,0.0,0.0,0,0.0,0.0,0.0,0.0,0.0,0.0,0,0.0,0.0,0,0.0,0.0,0.0,0.0,0.0,0.0,0,0,0,0.0,0,0.0,0.0,0,0,0.0,0,0.0,0.0,0.0,0,0.0,0.0,0.0,0,0,0.0,0.0,0,0.0,0.0,0.0,0,0.0,0.0,0.0,0,0,0,0.0,0.0,0,0.0,0.0,0.0,0,0.0,0.0,0.0,0.0,0.0,0.0,0.0,0.0,0.0,0.0,0.0,0.0,0.0,0.0,0.0,0.0,0.0,0.0,0.0,0.0,0.0,76.5,0.0,0.0,0.0,0.0,0.0,0.0,0.0,0,0.0,0.0,0.0,0.0,0.0,0.0,0.0,0,0.0,0.0,0.0,0.0,0.0,0.0,0.0,0,0.0,0.0,0.0,0.0,0.0,0,0.0,0.0,0.0,0.0,0.0,0,0.0,0.0,0.0,0.0,0,0.0,0.0,0.0,0,0,0,0.0,0.0,0.0,0.0,0.0,0.0,0.0,0.0,0.0,0.0,0.0,0.0,0.0,0.0,0.0,0,0.0,0.0,58.1,23.16,0.254
# 2710,31921,405205,Aitken B.G.,2007,nan,(Al2O3)17.81533572 (CaO)2.980893285 (La2O3)9.902997623 (SiO2)69.30077337 ,0.0,0,0.0,17.81533572,0.0,0.0,0.0,0.0,0.0,0,0,0,0.0,0.0,0,0.0,0.0,0.0,0.0,0.0,0.0,0,0.0,0.0,2.980893285,0.0,0,0,0.0,0.0,0,0.0,0.0,0.0,0.0,0.0,0.0,0,0.0,0.0,0.0,0.0,0.0,0.0,0,0.0,0.0,0,0.0,0.0,0.0,0.0,0.0,0.0,0,0,0,0.0,0,0.0,0.0,0,0,0.0,0,0.0,0.0,0.0,0,0.0,0.0,0.0,0,0,0.0,0.0,0,0.0,0.0,9.902997623,0,0.0,0.0,0.0,0,0,0,0.0,0.0,0,0.0,0.0,0.0,0,0.0,0.0,0.0,0.0,0.0,0.0,0.0,0.0,0.0,0.0,0.0,0.0,0.0,0.0,0.0,0.0,0.0,0.0,0.0,0.0,0.0,0.0,0.0,0.0,0.0,0.0,0.0,0.0,0.0,0,0.0,0.0,0.0,0.0,0.0,0.0,0.0,0,0.0,0.0,0.0,0.0,0.0,69.30077337,0.0,0,0.0,0.0,0.0,0.0,0.0,0,0.0,0.0,0.0,0.0,0.0,0,0.0,0.0,0.0,0.0,0,0.0,0.0,0.0,0,0,0,0.0,0.0,0.0,0.0,0.0,0.0,0.0,0.0,0.0,0.0,0.0,0.0,0.0,0.0,0.0,0,0.0,0.0,93.3,37.21,0.254
# 2711,32370,389013,Reddy C.N.,2007,nan,(B2O3)55.0 (Li2O)25.0 (ZnO)20.0 ,0.0,0,0.0,0.0,0.0,0.0,0.0,0.0,0.0,0,0,0,0.0,55.0,0,0.0,0.0,0.0,0.0,0.0,0.0,0,0.0,0.0,0.0,0.0,0,0,0.0,0.0,0,0.0,0.0,0.0,0.0,0.0,0.0,0,0.0,0.0,0.0,0.0,0.0,0.0,0,0.0,0.0,0,0.0,0.0,0.0,0.0,0.0,0.0,0,0,0,0.0,0,0.0,0.0,0,0,0.0,0,0.0,0.0,0.0,0,0.0,0.0,0.0,0,0,0.0,0.0,0,0.0,0.0,0.0,0,0.0,0.0,25.0,0,0,0,0.0,0.0,0,0.0,0.0,0.0,0,0.0,0.0,0.0,0.0,0.0,0.0,0.0,0.0,0.0,0.0,0.0,0.0,0.0,0.0,0.0,0.0,0.0,0.0,0.0,0.0,0.0,0.0,0.0,0.0,0.0,0.0,0.0,0.0,0.0,0,0.0,0.0,0.0,0.0,0.0,0.0,0.0,0,0.0,0.0,0.0,0.0,0.0,0.0,0.0,0,0.0,0.0,0.0,0.0,0.0,0,0.0,0.0,0.0,0.0,0.0,0,0.0,0.0,0.0,0.0,0,0.0,0.0,0.0,0,0,0,0.0,0.0,0.0,0.0,0.0,0.0,0.0,0.0,0.0,0.0,0.0,0.0,0.0,0.0,20.0,0,0.0,0.0,68.8,27.45,0.254
# 2712,34275,417267,Reddy C.N.,2008,nan,(B2O3)75.0 (Li2O)15.0 (V2O5)10.0 ,0.0,0,0.0,0.0,0.0,0.0,0.0,0.0,0.0,0,0,0,0.0,75.0,0,0.0,0.0,0.0,0.0,0.0,0.0,0,0.0,0.0,0.0,0.0,0,0,0.0,0.0,0,0.0,0.0,0.0,0.0,0.0,0.0,0,0.0,0.0,0.0,0.0,0.0,0.0,0,0.0,0.0,0,0.0,0.0,0.0,0.0,0.0,0.0,0,0,0,0.0,0,0.0,0.0,0,0,0.0,0,0.0,0.0,0.0,0,0.0,0.0,0.0,0,0,0.0,0.0,0,0.0,0.0,0.0,0,0.0,0.0,15.0,0,0,0,0.0,0.0,0,0.0,0.0,0.0,0,0.0,0.0,0.0,0.0,0.0,0.0,0.0,0.0,0.0,0.0,0.0,0.0,0.0,0.0,0.0,0.0,0.0,0.0,0.0,0.0,0.0,0.0,0.0,0.0,0.0,0.0,0.0,0.0,0.0,0,0.0,0.0,0.0,0.0,0.0,0.0,0.0,0,0.0,0.0,0.0,0.0,0.0,0.0,0.0,0,0.0,0.0,0.0,0.0,0.0,0,0.0,0.0,0.0,0.0,0.0,0,0.0,0.0,0.0,0.0,0,0.0,0.0,0.0,0,0,0,0.0,0.0,0.0,0.0,10.0,0.0,0.0,0.0,0.0,0.0,0.0,0.0,0.0,0.0,0.0,0,0.0,0.0,33.5,13.34,0.254
# 2713,34275,417268,Reddy C.N.,2008,nan,(B2O3)70.0 (Li2O)20.0 (V2O5)10.0 ,0.0,0,0.0,0.0,0.0,0.0,0.0,0.0,0.0,0,0,0,0.0,70.0,0,0.0,0.0,0.0,0.0,0.0,0.0,0,0.0,0.0,0.0,0.0,0,0,0.0,0.0,0,0.0,0.0,0.0,0.0,0.0,0.0,0,0.0,0.0,0.0,0.0,0.0,0.0,0,0.0,0.0,0,0.0,0.0,0.0,0.0,0.0,0.0,0,0,0,0.0,0,0.0,0.0,0,0,0.0,0,0.0,0.0,0.0,0,0.0,0.0,0.0,0,0,0.0,0.0,0,0.0,0.0,0.0,0,0.0,0.0,20.0,0,0,0,0.0,0.0,0,0.0,0.0,0.0,0,0.0,0.0,0.0,0.0,0.0,0.0,0.0,0.0,0.0,0.0,0.0,0.0,0.0,0.0,0.0,0.0,0.0,0.0,0.0,0.0,0.0,0.0,0.0,0.0,0.0,0.0,0.0,0.0,0.0,0,0.0,0.0,0.0,0.0,0.0,0.0,0.0,0,0.0,0.0,0.0,0.0,0.0,0.0,0.0,0,0.0,0.0,0.0,0.0,0.0,0,0.0,0.0,0.0,0.0,0.0,0,0.0,0.0,0.0,0.0,0,0.0,0.0,0.0,0,0,0,0.0,0.0,0.0,0.0,10.0,0.0,0.0,0.0,0.0,0.0,0.0,0.0,0.0,0.0,0.0,0,0.0,0.0,37.6,15.01,0.254
# 2714,35599,427696,Reddy M.V.S.,2009,nan,(B2O3)60.0 (Na2O)25.0 (V2O5)15.0 ,0.0,0,0.0,0.0,0.0,0.0,0.0,0.0,0.0,0,0,0,0.0,60.0,0,0.0,0.0,0.0,0.0,0.0,0.0,0,0.0,0.0,0.0,0.0,0,0,0.0,0.0,0,0.0,0.0,0.0,0.0,0.0,0.0,0,0.0,0.0,0.0,0.0,0.0,0.0,0,0.0,0.0,0,0.0,0.0,0.0,0.0,0.0,0.0,0,0,0,0.0,0,0.0,0.0,0,0,0.0,0,0.0,0.0,0.0,0,0.0,0.0,0.0,0,0,0.0,0.0,0,0.0,0.0,0.0,0,0.0,0.0,0.0,0,0,0,0.0,0.0,0,0.0,0.0,0.0,0,0.0,0.0,0.0,0.0,0.0,0.0,25.0,0.0,0.0,0.0,0.0,0.0,0.0,0.0,0.0,0.0,0.0,0.0,0.0,0.0,0.0,0.0,0.0,0.0,0.0,0.0,0.0,0.0,0.0,0,0.0,0.0,0.0,0.0,0.0,0.0,0.0,0,0.0,0.0,0.0,0.0,0.0,0.0,0.0,0,0.0,0.0,0.0,0.0,0.0,0,0.0,0.0,0.0,0.0,0.0,0,0.0,0.0,0.0,0.0,0,0.0,0.0,0.0,0,0,0,0.0,0.0,0.0,0.0,15.0,0.0,0.0,0.0,0.0,0.0,0.0,0.0,0.0,0.0,0.0,0,0.0,0.0,72.6,29.32,0.254
# 2715,36766,438059,Saddeek Y.B.,2010,nan,(Al2O3)2.625 (B2O3)50.0 (CaO)6.125 (Na2O)25.0 (PbO)12.5 (SiO2)3.75 ,0.0,0,0.0,2.625,0.0,0.0,0.0,0.0,0.0,0,0,0,0.0,50.0,0,0.0,0.0,0.0,0.0,0.0,0.0,0,0.0,0.0,6.125,0.0,0,0,0.0,0.0,0,0.0,0.0,0.0,0.0,0.0,0.0,0,0.0,0.0,0.0,0.0,0.0,0.0,0,0.0,0.0,0,0.0,0.0,0.0,0.0,0.0,0.0,0,0,0,0.0,0,0.0,0.0,0,0,0.0,0,0.0,0.0,0.0,0,0.0,0.0,0.0,0,0,0.0,0.0,0,0.0,0.0,0.0,0,0.0,0.0,0.0,0,0,0,0.0,0.0,0,0.0,0.0,0.0,0,0.0,0.0,0.0,0.0,0.0,0.0,25.0,0.0,0.0,0.0,0.0,0.0,0.0,0.0,0.0,0.0,0.0,0.0,0.0,0.0,0.0,0.0,0.0,0.0,0.0,12.5,0.0,0.0,0.0,0,0.0,0.0,0.0,0.0,0.0,0.0,0.0,0,0.0,0.0,0.0,0.0,0.0,3.75,0.0,0,0.0,0.0,0.0,0.0,0.0,0,0.0,0.0,0.0,0.0,0.0,0,0.0,0.0,0.0,0.0,0,0.0,0.0,0.0,0,0,0,0.0,0.0,0.0,0.0,0.0,0.0,0.0,0.0,0.0,0.0,0.0,0.0,0.0,0.0,0.0,0,0.0,0.0,63.1,25.15,0.254
# 2716,39995,466448,Bahari H.,2012,nan,(Bi2O3)17.64706 (GeO2)58.823530000000005 (PbO)23.529410000000002 ,0.0,0,0.0,0.0,0.0,0.0,0.0,0.0,0.0,0,0,0,0.0,0.0,0,0.0,0.0,0.0,0.0,17.64706,0.0,0,0.0,0.0,0.0,0.0,0,0,0.0,0.0,0,0.0,0.0,0.0,0.0,0.0,0.0,0,0.0,0.0,0.0,0.0,0.0,0.0,0,0.0,0.0,0,0.0,0.0,0.0,0.0,0.0,0.0,0,0,0,0.0,0,0.0,58.823530000000005,0,0,0.0,0,0.0,0.0,0.0,0,0.0,0.0,0.0,0,0,0.0,0.0,0,0.0,0.0,0.0,0,0.0,0.0,0.0,0,0,0,0.0,0.0,0,0.0,0.0,0.0,0,0.0,0.0,0.0,0.0,0.0,0.0,0.0,0.0,0.0,0.0,0.0,0.0,0.0,0.0,0.0,0.0,0.0,0.0,0.0,0.0,0.0,0.0,0.0,0.0,0.0,23.529410000000002,0.0,0.0,0.0,0,0.0,0.0,0.0,0.0,0.0,0.0,0.0,0,0.0,0.0,0.0,0.0,0.0,0.0,0.0,0,0.0,0.0,0.0,0.0,0.0,0,0.0,0.0,0.0,0.0,0.0,0,0.0,0.0,0.0,0.0,0,0.0,0.0,0.0,0,0,0,0.0,0.0,0.0,0.0,0.0,0.0,0.0,0.0,0.0,0.0,0.0,0.0,0.0,0.0,0.0,0,0.0,0.0,60.1,23.97,0.254
# 2717,40951,478492,Mauro J.C.,2013,nan,(Al2O3)11.10111011 (B2O3)17.60176018 (CaO)3.120312031 (MgO)2.050205021 (SiO2)60.93609061 (SnO2)0.070010001 (SrO)5.1105110510000005 (ZrO2)0.010001000000000001 ,0.0,0,0.0,11.10111011,0.0,0.0,0.0,0.0,0.0,0,0,0,0.0,17.60176018,0,0.0,0.0,0.0,0.0,0.0,0.0,0,0.0,0.0,3.120312031,0.0,0,0,0.0,0.0,0,0.0,0.0,0.0,0.0,0.0,0.0,0,0.0,0.0,0.0,0.0,0.0,0.0,0,0.0,0.0,0,0.0,0.0,0.0,0.0,0.0,0.0,0,0,0,0.0,0,0.0,0.0,0,0,0.0,0,0.0,0.0,0.0,0,0.0,0.0,0.0,0,0,0.0,0.0,0,0.0,0.0,0.0,0,0.0,0.0,0.0,0,0,0,0.0,0.0,0,0.0,2.050205021,0.0,0,0.0,0.0,0.0,0.0,0.0,0.0,0.0,0.0,0.0,0.0,0.0,0.0,0.0,0.0,0.0,0.0,0.0,0.0,0.0,0.0,0.0,0.0,0.0,0.0,0.0,0.0,0.0,0.0,0.0,0,0.0,0.0,0.0,0.0,0.0,0.0,0.0,0,0.0,0.0,0.0,0.0,0.0,60.93609061,0.0,0,0.0,0.070010001,0.0,0.0,0.0,0,0.0,5.1105110510000005,0.0,0.0,0.0,0,0.0,0.0,0.0,0.0,0,0.0,0.0,0.0,0,0,0,0.0,0.0,0.0,0.0,0.0,0.0,0.0,0.0,0.0,0.0,0.0,0.0,0.0,0.0,0.0,0,0.0,0.010001000000000001,65.3,26.04,0.254
# 2718,35186,423679,Saddeek Y.B.,2009,nan,(B2O3)62.7 (Bi2O3)2.5 (Na2O)32.3 (Nb2O5)2.5 ,0.0,0,0.0,0.0,0.0,0.0,0.0,0.0,0.0,0,0,0,0.0,62.7,0,0.0,0.0,0.0,0.0,2.5,0.0,0,0.0,0.0,0.0,0.0,0,0,0.0,0.0,0,0.0,0.0,0.0,0.0,0.0,0.0,0,0.0,0.0,0.0,0.0,0.0,0.0,0,0.0,0.0,0,0.0,0.0,0.0,0.0,0.0,0.0,0,0,0,0.0,0,0.0,0.0,0,0,0.0,0,0.0,0.0,0.0,0,0.0,0.0,0.0,0,0,0.0,0.0,0,0.0,0.0,0.0,0,0.0,0.0,0.0,0,0,0,0.0,0.0,0,0.0,0.0,0.0,0,0.0,0.0,0.0,0.0,0.0,0.0,32.3,0.0,0.0,0.0,0.0,0.0,2.5,0.0,0.0,0.0,0.0,0.0,0.0,0.0,0.0,0.0,0.0,0.0,0.0,0.0,0.0,0.0,0.0,0,0.0,0.0,0.0,0.0,0.0,0.0,0.0,0,0.0,0.0,0.0,0.0,0.0,0.0,0.0,0,0.0,0.0,0.0,0.0,0.0,0,0.0,0.0,0.0,0.0,0.0,0,0.0,0.0,0.0,0.0,0,0.0,0.0,0.0,0,0,0,0.0,0.0,0.0,0.0,0.0,0.0,0.0,0.0,0.0,0.0,0.0,0.0,0.0,0.0,0.0,0,0.0,0.0,64.2,25.6,0.25390619999999997
# 2719,35186,423682,Saddeek Y.B.,2009,nan,(B2O3)52.8 (Bi2O3)10.0 (Na2O)27.2 (Nb2O5)10.0 ,0.0,0,0.0,0.0,0.0,0.0,0.0,0.0,0.0,0,0,0,0.0,52.8,0,0.0,0.0,0.0,0.0,10.0,0.0,0,0.0,0.0,0.0,0.0,0,0,0.0,0.0,0,0.0,0.0,0.0,0.0,0.0,0.0,0,0.0,0.0,0.0,0.0,0.0,0.0,0,0.0,0.0,0,0.0,0.0,0.0,0.0,0.0,0.0,0,0,0,0.0,0,0.0,0.0,0,0,0.0,0,0.0,0.0,0.0,0,0.0,0.0,0.0,0,0,0.0,0.0,0,0.0,0.0,0.0,0,0.0,0.0,0.0,0,0,0,0.0,0.0,0,0.0,0.0,0.0,0,0.0,0.0,0.0,0.0,0.0,0.0,27.2,0.0,0.0,0.0,0.0,0.0,10.0,0.0,0.0,0.0,0.0,0.0,0.0,0.0,0.0,0.0,0.0,0.0,0.0,0.0,0.0,0.0,0.0,0,0.0,0.0,0.0,0.0,0.0,0.0,0.0,0,0.0,0.0,0.0,0.0,0.0,0.0,0.0,0,0.0,0.0,0.0,0.0,0.0,0,0.0,0.0,0.0,0.0,0.0,0,0.0,0.0,0.0,0.0,0,0.0,0.0,0.0,0,0,0,0.0,0.0,0.0,0.0,0.0,0.0,0.0,0.0,0.0,0.0,0.0,0.0,0.0,0.0,0.0,0,0.0,0.0,65.7,26.2,0.2538167
# 2720,6619,38484,Gan Fuxi,1959,nan,(Al2O3)12.0 (B2O3)32.0 (Na2O)16.0 (SiO2)40.0 ,0.0,0,0.0,12.0,0.0,0.0,0.0,0.0,0.0,0,0,0,0.0,32.0,0,0.0,0.0,0.0,0.0,0.0,0.0,0,0.0,0.0,0.0,0.0,0,0,0.0,0.0,0,0.0,0.0,0.0,0.0,0.0,0.0,0,0.0,0.0,0.0,0.0,0.0,0.0,0,0.0,0.0,0,0.0,0.0,0.0,0.0,0.0,0.0,0,0,0,0.0,0,0.0,0.0,0,0,0.0,0,0.0,0.0,0.0,0,0.0,0.0,0.0,0,0,0.0,0.0,0,0.0,0.0,0.0,0,0.0,0.0,0.0,0,0,0,0.0,0.0,0,0.0,0.0,0.0,0,0.0,0.0,0.0,0.0,0.0,0.0,16.0,0.0,0.0,0.0,0.0,0.0,0.0,0.0,0.0,0.0,0.0,0.0,0.0,0.0,0.0,0.0,0.0,0.0,0.0,0.0,0.0,0.0,0.0,0,0.0,0.0,0.0,0.0,0.0,0.0,0.0,0,0.0,0.0,0.0,0.0,0.0,40.0,0.0,0,0.0,0.0,0.0,0.0,0.0,0,0.0,0.0,0.0,0.0,0.0,0,0.0,0.0,0.0,0.0,0,0.0,0.0,0.0,0,0,0,0.0,0.0,0.0,0.0,0.0,0.0,0.0,0.0,0.0,0.0,0.0,0.0,0.0,0.0,0.0,0,0.0,0.0,50.9,20.3,0.2536947
# 2721,8877,71703,Shaw R.R.,1971,nan,(GeO2)82.0 (Na2O)18.0 ,0.0,0,0.0,0.0,0.0,0.0,0.0,0.0,0.0,0,0,0,0.0,0.0,0,0.0,0.0,0.0,0.0,0.0,0.0,0,0.0,0.0,0.0,0.0,0,0,0.0,0.0,0,0.0,0.0,0.0,0.0,0.0,0.0,0,0.0,0.0,0.0,0.0,0.0,0.0,0,0.0,0.0,0,0.0,0.0,0.0,0.0,0.0,0.0,0,0,0,0.0,0,0.0,82.0,0,0,0.0,0,0.0,0.0,0.0,0,0.0,0.0,0.0,0,0,0.0,0.0,0,0.0,0.0,0.0,0,0.0,0.0,0.0,0,0,0,0.0,0.0,0,0.0,0.0,0.0,0,0.0,0.0,0.0,0.0,0.0,0.0,18.0,0.0,0.0,0.0,0.0,0.0,0.0,0.0,0.0,0.0,0.0,0.0,0.0,0.0,0.0,0.0,0.0,0.0,0.0,0.0,0.0,0.0,0.0,0,0.0,0.0,0.0,0.0,0.0,0.0,0.0,0,0.0,0.0,0.0,0.0,0.0,0.0,0.0,0,0.0,0.0,0.0,0.0,0.0,0,0.0,0.0,0.0,0.0,0.0,0,0.0,0.0,0.0,0.0,0,0.0,0.0,0.0,0,0,0,0.0,0.0,0.0,0.0,0.0,0.0,0.0,0.0,0.0,0.0,0.0,0.0,0.0,0.0,0.0,0,0.0,0.0,72.7,29.0,0.2534482
# 2722,35231,423980,Gross T.M.,2009,nan,(Al2O3)20.0 (CaO)20.0 (SiO2)60.0 ,0.0,0,0.0,20.0,0.0,0.0,0.0,0.0,0.0,0,0,0,0.0,0.0,0,0.0,0.0,0.0,0.0,0.0,0.0,0,0.0,0.0,20.0,0.0,0,0,0.0,0.0,0,0.0,0.0,0.0,0.0,0.0,0.0,0,0.0,0.0,0.0,0.0,0.0,0.0,0,0.0,0.0,0,0.0,0.0,0.0,0.0,0.0,0.0,0,0,0,0.0,0,0.0,0.0,0,0,0.0,0,0.0,0.0,0.0,0,0.0,0.0,0.0,0,0,0.0,0.0,0,0.0,0.0,0.0,0,0.0,0.0,0.0,0,0,0,0.0,0.0,0,0.0,0.0,0.0,0,0.0,0.0,0.0,0.0,0.0,0.0,0.0,0.0,0.0,0.0,0.0,0.0,0.0,0.0,0.0,0.0,0.0,0.0,0.0,0.0,0.0,0.0,0.0,0.0,0.0,0.0,0.0,0.0,0.0,0,0.0,0.0,0.0,0.0,0.0,0.0,0.0,0,0.0,0.0,0.0,0.0,0.0,60.0,0.0,0,0.0,0.0,0.0,0.0,0.0,0,0.0,0.0,0.0,0.0,0.0,0,0.0,0.0,0.0,0.0,0,0.0,0.0,0.0,0,0,0,0.0,0.0,0.0,0.0,0.0,0.0,0.0,0.0,0.0,0.0,0.0,0.0,0.0,0.0,0.0,0,0.0,0.0,92.0,36.7,0.253406
# 2723,216,20144,Polukhin V.N.,1983,nan,(GeO2)74.62686149 (Na2O)10.52239021 (PbO)4.328358087 (SiO2)10.52239021 ,0.0,0,0.0,0.0,0.0,0.0,0.0,0.0,0.0,0,0,0,0.0,0.0,0,0.0,0.0,0.0,0.0,0.0,0.0,0,0.0,0.0,0.0,0.0,0,0,0.0,0.0,0,0.0,0.0,0.0,0.0,0.0,0.0,0,0.0,0.0,0.0,0.0,0.0,0.0,0,0.0,0.0,0,0.0,0.0,0.0,0.0,0.0,0.0,0,0,0,0.0,0,0.0,74.62686149,0,0,0.0,0,0.0,0.0,0.0,0,0.0,0.0,0.0,0,0,0.0,0.0,0,0.0,0.0,0.0,0,0.0,0.0,0.0,0,0,0,0.0,0.0,0,0.0,0.0,0.0,0,0.0,0.0,0.0,0.0,0.0,0.0,10.52239021,0.0,0.0,0.0,0.0,0.0,0.0,0.0,0.0,0.0,0.0,0.0,0.0,0.0,0.0,0.0,0.0,0.0,0.0,4.328358087,0.0,0.0,0.0,0,0.0,0.0,0.0,0.0,0.0,0.0,0.0,0,0.0,0.0,0.0,0.0,0.0,10.52239021,0.0,0,0.0,0.0,0.0,0.0,0.0,0,0.0,0.0,0.0,0.0,0.0,0,0.0,0.0,0.0,0.0,0,0.0,0.0,0.0,0,0,0,0.0,0.0,0.0,0.0,0.0,0.0,0.0,0.0,0.0,0.0,0.0,0.0,0.0,0.0,0.0,0,0.0,0.0,69.5,27.7,0.253
# 2724,435,22469,Livshits V.Ya.,1985,nan,(GeO2)72.8 (K2O)4.4 (Na2O)11.2 (SiO2)11.6 ,0.0,0,0.0,0.0,0.0,0.0,0.0,0.0,0.0,0,0,0,0.0,0.0,0,0.0,0.0,0.0,0.0,0.0,0.0,0,0.0,0.0,0.0,0.0,0,0,0.0,0.0,0,0.0,0.0,0.0,0.0,0.0,0.0,0,0.0,0.0,0.0,0.0,0.0,0.0,0,0.0,0.0,0,0.0,0.0,0.0,0.0,0.0,0.0,0,0,0,0.0,0,0.0,72.8,0,0,0.0,0,0.0,0.0,0.0,0,0.0,0.0,4.4,0,0,0.0,0.0,0,0.0,0.0,0.0,0,0.0,0.0,0.0,0,0,0,0.0,0.0,0,0.0,0.0,0.0,0,0.0,0.0,0.0,0.0,0.0,0.0,11.2,0.0,0.0,0.0,0.0,0.0,0.0,0.0,0.0,0.0,0.0,0.0,0.0,0.0,0.0,0.0,0.0,0.0,0.0,0.0,0.0,0.0,0.0,0,0.0,0.0,0.0,0.0,0.0,0.0,0.0,0,0.0,0.0,0.0,0.0,0.0,11.6,0.0,0,0.0,0.0,0.0,0.0,0.0,0,0.0,0.0,0.0,0.0,0.0,0,0.0,0.0,0.0,0.0,0,0.0,0.0,0.0,0,0,0,0.0,0.0,0.0,0.0,0.0,0.0,0.0,0.0,0.0,0.0,0.0,0.0,0.0,0.0,0.0,0,0.0,0.0,72.4,28.9,0.253
# 2725,3833,12220,Ashizuka M.,1984,nan,(MgO)48.75 (P2O5)48.75 (SiO2)2.5 ,0.0,0,0.0,0.0,0.0,0.0,0.0,0.0,0.0,0,0,0,0.0,0.0,0,0.0,0.0,0.0,0.0,0.0,0.0,0,0.0,0.0,0.0,0.0,0,0,0.0,0.0,0,0.0,0.0,0.0,0.0,0.0,0.0,0,0.0,0.0,0.0,0.0,0.0,0.0,0,0.0,0.0,0,0.0,0.0,0.0,0.0,0.0,0.0,0,0,0,0.0,0,0.0,0.0,0,0,0.0,0,0.0,0.0,0.0,0,0.0,0.0,0.0,0,0,0.0,0.0,0,0.0,0.0,0.0,0,0.0,0.0,0.0,0,0,0,0.0,0.0,0,0.0,48.75,0.0,0,0.0,0.0,0.0,0.0,0.0,0.0,0.0,0.0,0.0,0.0,0.0,0.0,0.0,0.0,0.0,0.0,0.0,0.0,0.0,0.0,0.0,48.75,0.0,0.0,0.0,0.0,0.0,0.0,0.0,0,0.0,0.0,0.0,0.0,0.0,0.0,0.0,0,0.0,0.0,0.0,0.0,0.0,2.5,0.0,0,0.0,0.0,0.0,0.0,0.0,0,0.0,0.0,0.0,0.0,0.0,0,0.0,0.0,0.0,0.0,0,0.0,0.0,0.0,0,0,0,0.0,0.0,0.0,0.0,0.0,0.0,0.0,0.0,0.0,0.0,0.0,0.0,0.0,0.0,0.0,0,0.0,0.0,55.6,22.21,0.253
# 2726,3859,12451,Livshits V.Ya.,1982,nan,(Na2O)35.0 (SiO2)65.0 ,0.0,0,0.0,0.0,0.0,0.0,0.0,0.0,0.0,0,0,0,0.0,0.0,0,0.0,0.0,0.0,0.0,0.0,0.0,0,0.0,0.0,0.0,0.0,0,0,0.0,0.0,0,0.0,0.0,0.0,0.0,0.0,0.0,0,0.0,0.0,0.0,0.0,0.0,0.0,0,0.0,0.0,0,0.0,0.0,0.0,0.0,0.0,0.0,0,0,0,0.0,0,0.0,0.0,0,0,0.0,0,0.0,0.0,0.0,0,0.0,0.0,0.0,0,0,0.0,0.0,0,0.0,0.0,0.0,0,0.0,0.0,0.0,0,0,0,0.0,0.0,0,0.0,0.0,0.0,0,0.0,0.0,0.0,0.0,0.0,0.0,35.0,0.0,0.0,0.0,0.0,0.0,0.0,0.0,0.0,0.0,0.0,0.0,0.0,0.0,0.0,0.0,0.0,0.0,0.0,0.0,0.0,0.0,0.0,0,0.0,0.0,0.0,0.0,0.0,0.0,0.0,0,0.0,0.0,0.0,0.0,0.0,65.0,0.0,0,0.0,0.0,0.0,0.0,0.0,0,0.0,0.0,0.0,0.0,0.0,0,0.0,0.0,0.0,0.0,0,0.0,0.0,0.0,0,0,0,0.0,0.0,0.0,0.0,0.0,0.0,0.0,0.0,0.0,0.0,0.0,0.0,0.0,0.0,0.0,0,0.0,0.0,59.0,23.5,0.253
# 2727,3869,12581,Brekhovskikh S.,1959,nan,(Bi2O3)9.059399091 (PbO)72.65959073 (SiO2)18.28101018 ,0.0,0,0.0,0.0,0.0,0.0,0.0,0.0,0.0,0,0,0,0.0,0.0,0,0.0,0.0,0.0,0.0,9.059399091,0.0,0,0.0,0.0,0.0,0.0,0,0,0.0,0.0,0,0.0,0.0,0.0,0.0,0.0,0.0,0,0.0,0.0,0.0,0.0,0.0,0.0,0,0.0,0.0,0,0.0,0.0,0.0,0.0,0.0,0.0,0,0,0,0.0,0,0.0,0.0,0,0,0.0,0,0.0,0.0,0.0,0,0.0,0.0,0.0,0,0,0.0,0.0,0,0.0,0.0,0.0,0,0.0,0.0,0.0,0,0,0,0.0,0.0,0,0.0,0.0,0.0,0,0.0,0.0,0.0,0.0,0.0,0.0,0.0,0.0,0.0,0.0,0.0,0.0,0.0,0.0,0.0,0.0,0.0,0.0,0.0,0.0,0.0,0.0,0.0,0.0,0.0,72.65959073,0.0,0.0,0.0,0,0.0,0.0,0.0,0.0,0.0,0.0,0.0,0,0.0,0.0,0.0,0.0,0.0,18.28101018,0.0,0,0.0,0.0,0.0,0.0,0.0,0,0.0,0.0,0.0,0.0,0.0,0,0.0,0.0,0.0,0.0,0,0.0,0.0,0.0,0,0,0,0.0,0.0,0.0,0.0,0.0,0.0,0.0,0.0,0.0,0.0,0.0,0.0,0.0,0.0,0.0,0,0.0,0.0,39.5,15.76,0.253
# 2728,4206,50454,Molot V.A.,1992,nan,(Na2O)33.0 (SiO2)67.0 ,0.0,0,0.0,0.0,0.0,0.0,0.0,0.0,0.0,0,0,0,0.0,0.0,0,0.0,0.0,0.0,0.0,0.0,0.0,0,0.0,0.0,0.0,0.0,0,0,0.0,0.0,0,0.0,0.0,0.0,0.0,0.0,0.0,0,0.0,0.0,0.0,0.0,0.0,0.0,0,0.0,0.0,0,0.0,0.0,0.0,0.0,0.0,0.0,0,0,0,0.0,0,0.0,0.0,0,0,0.0,0,0.0,0.0,0.0,0,0.0,0.0,0.0,0,0,0.0,0.0,0,0.0,0.0,0.0,0,0.0,0.0,0.0,0,0,0,0.0,0.0,0,0.0,0.0,0.0,0,0.0,0.0,0.0,0.0,0.0,0.0,33.0,0.0,0.0,0.0,0.0,0.0,0.0,0.0,0.0,0.0,0.0,0.0,0.0,0.0,0.0,0.0,0.0,0.0,0.0,0.0,0.0,0.0,0.0,0,0.0,0.0,0.0,0.0,0.0,0.0,0.0,0,0.0,0.0,0.0,0.0,0.0,67.0,0.0,0,0.0,0.0,0.0,0.0,0.0,0,0.0,0.0,0.0,0.0,0.0,0,0.0,0.0,0.0,0.0,0,0.0,0.0,0.0,0,0,0,0.0,0.0,0.0,0.0,0.0,0.0,0.0,0.0,0.0,0.0,0.0,0.0,0.0,0.0,0.0,0,0.0,0.0,59.9,24.0,0.253
# 2729,5846,39790,El0Mallawany R.,1987,nan,(TeO2)85.0 (WO3)15.0 ,0.0,0,0.0,0.0,0.0,0.0,0.0,0.0,0.0,0,0,0,0.0,0.0,0,0.0,0.0,0.0,0.0,0.0,0.0,0,0.0,0.0,0.0,0.0,0,0,0.0,0.0,0,0.0,0.0,0.0,0.0,0.0,0.0,0,0.0,0.0,0.0,0.0,0.0,0.0,0,0.0,0.0,0,0.0,0.0,0.0,0.0,0.0,0.0,0,0,0,0.0,0,0.0,0.0,0,0,0.0,0,0.0,0.0,0.0,0,0.0,0.0,0.0,0,0,0.0,0.0,0,0.0,0.0,0.0,0,0.0,0.0,0.0,0,0,0,0.0,0.0,0,0.0,0.0,0.0,0,0.0,0.0,0.0,0.0,0.0,0.0,0.0,0.0,0.0,0.0,0.0,0.0,0.0,0.0,0.0,0.0,0.0,0.0,0.0,0.0,0.0,0.0,0.0,0.0,0.0,0.0,0.0,0.0,0.0,0,0.0,0.0,0.0,0.0,0.0,0.0,0.0,0,0.0,0.0,0.0,0.0,0.0,0.0,0.0,0,0.0,0.0,0.0,0.0,0.0,0,0.0,0.0,0.0,0.0,0.0,0,0.0,85.0,0.0,0.0,0,0.0,0.0,0.0,0,0,0,0.0,0.0,0.0,0.0,0.0,0.0,15.0,0.0,0.0,0.0,0.0,0.0,0.0,0.0,0.0,0,0.0,0.0,54.3,21.66,0.253
# 2730,7346,144141,Brekhovskikh S.,1959,nan,(Bi2O3)9.059399091 (PbO)72.65959073 (SiO2)18.28101018 ,0.0,0,0.0,0.0,0.0,0.0,0.0,0.0,0.0,0,0,0,0.0,0.0,0,0.0,0.0,0.0,0.0,9.059399091,0.0,0,0.0,0.0,0.0,0.0,0,0,0.0,0.0,0,0.0,0.0,0.0,0.0,0.0,0.0,0,0.0,0.0,0.0,0.0,0.0,0.0,0,0.0,0.0,0,0.0,0.0,0.0,0.0,0.0,0.0,0,0,0,0.0,0,0.0,0.0,0,0,0.0,0,0.0,0.0,0.0,0,0.0,0.0,0.0,0,0,0.0,0.0,0,0.0,0.0,0.0,0,0.0,0.0,0.0,0,0,0,0.0,0.0,0,0.0,0.0,0.0,0,0.0,0.0,0.0,0.0,0.0,0.0,0.0,0.0,0.0,0.0,0.0,0.0,0.0,0.0,0.0,0.0,0.0,0.0,0.0,0.0,0.0,0.0,0.0,0.0,0.0,72.65959073,0.0,0.0,0.0,0,0.0,0.0,0.0,0.0,0.0,0.0,0.0,0,0.0,0.0,0.0,0.0,0.0,18.28101018,0.0,0,0.0,0.0,0.0,0.0,0.0,0,0.0,0.0,0.0,0.0,0.0,0,0.0,0.0,0.0,0.0,0,0.0,0.0,0.0,0,0,0,0.0,0.0,0.0,0.0,0.0,0.0,0.0,0.0,0.0,0.0,0.0,0.0,0.0,0.0,0.0,0,0.0,0.0,39.5,15.76,0.253
# 2731,7836,74235,Higazy A.A.,1989,nan,(P2O5)43.68 (ZnO)56.32 ,0.0,0,0.0,0.0,0.0,0.0,0.0,0.0,0.0,0,0,0,0.0,0.0,0,0.0,0.0,0.0,0.0,0.0,0.0,0,0.0,0.0,0.0,0.0,0,0,0.0,0.0,0,0.0,0.0,0.0,0.0,0.0,0.0,0,0.0,0.0,0.0,0.0,0.0,0.0,0,0.0,0.0,0,0.0,0.0,0.0,0.0,0.0,0.0,0,0,0,0.0,0,0.0,0.0,0,0,0.0,0,0.0,0.0,0.0,0,0.0,0.0,0.0,0,0,0.0,0.0,0,0.0,0.0,0.0,0,0.0,0.0,0.0,0,0,0,0.0,0.0,0,0.0,0.0,0.0,0,0.0,0.0,0.0,0.0,0.0,0.0,0.0,0.0,0.0,0.0,0.0,0.0,0.0,0.0,0.0,0.0,0.0,0.0,0.0,0.0,0.0,43.68,0.0,0.0,0.0,0.0,0.0,0.0,0.0,0,0.0,0.0,0.0,0.0,0.0,0.0,0.0,0,0.0,0.0,0.0,0.0,0.0,0.0,0.0,0,0.0,0.0,0.0,0.0,0.0,0,0.0,0.0,0.0,0.0,0.0,0,0.0,0.0,0.0,0.0,0,0.0,0.0,0.0,0,0,0,0.0,0.0,0.0,0.0,0.0,0.0,0.0,0.0,0.0,0.0,0.0,0.0,0.0,0.0,56.32,0,0.0,0.0,41.1,16.4,0.253
# 2732,11320,98760,Higazy A.A.,1985,nan,(Co3O4)37.63 (P2O5)62.37 ,0.0,0,0.0,0.0,0.0,0.0,0.0,0.0,0.0,0,0,0,0.0,0.0,0,0.0,0.0,0.0,0.0,0.0,0.0,0,0.0,0.0,0.0,0.0,0,0,0.0,0.0,0,0.0,0.0,37.63,0.0,0.0,0.0,0,0.0,0.0,0.0,0.0,0.0,0.0,0,0.0,0.0,0,0.0,0.0,0.0,0.0,0.0,0.0,0,0,0,0.0,0,0.0,0.0,0,0,0.0,0,0.0,0.0,0.0,0,0.0,0.0,0.0,0,0,0.0,0.0,0,0.0,0.0,0.0,0,0.0,0.0,0.0,0,0,0,0.0,0.0,0,0.0,0.0,0.0,0,0.0,0.0,0.0,0.0,0.0,0.0,0.0,0.0,0.0,0.0,0.0,0.0,0.0,0.0,0.0,0.0,0.0,0.0,0.0,0.0,0.0,62.37,0.0,0.0,0.0,0.0,0.0,0.0,0.0,0,0.0,0.0,0.0,0.0,0.0,0.0,0.0,0,0.0,0.0,0.0,0.0,0.0,0.0,0.0,0,0.0,0.0,0.0,0.0,0.0,0,0.0,0.0,0.0,0.0,0.0,0,0.0,0.0,0.0,0.0,0,0.0,0.0,0.0,0,0,0,0.0,0.0,0.0,0.0,0.0,0.0,0.0,0.0,0.0,0.0,0.0,0.0,0.0,0.0,0.0,0,0.0,0.0,55.4,22.1,0.253
# 2735,25936,197267,Hayden J.S.,1990,nan,(Al2O3)11.84061264 (As2O3)0.12009952 (K2O)24.61205155 (La2O3)0.36029855899999996 (Nd2O3)1.7419930319999999 (P2O5)61.3249447 ,0.0,0,0.0,11.84061264,0.0,0.0,0.0,0.12009952,0.0,0,0,0,0.0,0.0,0,0.0,0.0,0.0,0.0,0.0,0.0,0,0.0,0.0,0.0,0.0,0,0,0.0,0.0,0,0.0,0.0,0.0,0.0,0.0,0.0,0,0.0,0.0,0.0,0.0,0.0,0.0,0,0.0,0.0,0,0.0,0.0,0.0,0.0,0.0,0.0,0,0,0,0.0,0,0.0,0.0,0,0,0.0,0,0.0,0.0,0.0,0,0.0,0.0,24.61205155,0,0,0.0,0.0,0,0.0,0.0,0.36029855899999996,0,0.0,0.0,0.0,0,0,0,0.0,0.0,0,0.0,0.0,0.0,0,0.0,0.0,0.0,0.0,0.0,0.0,0.0,0.0,0.0,0.0,0.0,0.0,0.0,0.0,1.7419930319999999,0.0,0.0,0.0,0.0,0.0,0.0,61.3249447,0.0,0.0,0.0,0.0,0.0,0.0,0.0,0,0.0,0.0,0.0,0.0,0.0,0.0,0.0,0,0.0,0.0,0.0,0.0,0.0,0.0,0.0,0,0.0,0.0,0.0,0.0,0.0,0,0.0,0.0,0.0,0.0,0.0,0,0.0,0.0,0.0,0.0,0,0.0,0.0,0.0,0,0,0,0.0,0.0,0.0,0.0,0.0,0.0,0.0,0.0,0.0,0.0,0.0,0.0,0.0,0.0,0.0,0,0.0,0.0,51.0,20.35,0.253
# 2736,27073,356814,Duddridge A.,2003,nan,(B2O3)16.3366633 (Fe2O3)11.99023729 (Li2O)9.059239282 (Na2O)9.279464641 (SiO2)53.33439549 ,0.0,0,0.0,0.0,0.0,0.0,0.0,0.0,0.0,0,0,0,0.0,16.3366633,0,0.0,0.0,0.0,0.0,0.0,0.0,0,0.0,0.0,0.0,0.0,0,0,0.0,0.0,0,0.0,0.0,0.0,0.0,0.0,0.0,0,0.0,0.0,0.0,0.0,0.0,0.0,0,0.0,0.0,0,0.0,0.0,11.99023729,0.0,0.0,0.0,0,0,0,0.0,0,0.0,0.0,0,0,0.0,0,0.0,0.0,0.0,0,0.0,0.0,0.0,0,0,0.0,0.0,0,0.0,0.0,0.0,0,0.0,0.0,9.059239282,0,0,0,0.0,0.0,0,0.0,0.0,0.0,0,0.0,0.0,0.0,0.0,0.0,0.0,9.279464641,0.0,0.0,0.0,0.0,0.0,0.0,0.0,0.0,0.0,0.0,0.0,0.0,0.0,0.0,0.0,0.0,0.0,0.0,0.0,0.0,0.0,0.0,0,0.0,0.0,0.0,0.0,0.0,0.0,0.0,0,0.0,0.0,0.0,0.0,0.0,53.33439549,0.0,0,0.0,0.0,0.0,0.0,0.0,0,0.0,0.0,0.0,0.0,0.0,0,0.0,0.0,0.0,0.0,0,0.0,0.0,0.0,0,0,0,0.0,0.0,0.0,0.0,0.0,0.0,0.0,0.0,0.0,0.0,0.0,0.0,0.0,0.0,0.0,0,0.0,0.0,85.5,34.11,0.253
# 2737,28049,359587,Sidkey M.A.,2004,nan,(K2O)5.0 (TeO2)80.0 (WO3)15.0 ,0.0,0,0.0,0.0,0.0,0.0,0.0,0.0,0.0,0,0,0,0.0,0.0,0,0.0,0.0,0.0,0.0,0.0,0.0,0,0.0,0.0,0.0,0.0,0,0,0.0,0.0,0,0.0,0.0,0.0,0.0,0.0,0.0,0,0.0,0.0,0.0,0.0,0.0,0.0,0,0.0,0.0,0,0.0,0.0,0.0,0.0,0.0,0.0,0,0,0,0.0,0,0.0,0.0,0,0,0.0,0,0.0,0.0,0.0,0,0.0,0.0,5.0,0,0,0.0,0.0,0,0.0,0.0,0.0,0,0.0,0.0,0.0,0,0,0,0.0,0.0,0,0.0,0.0,0.0,0,0.0,0.0,0.0,0.0,0.0,0.0,0.0,0.0,0.0,0.0,0.0,0.0,0.0,0.0,0.0,0.0,0.0,0.0,0.0,0.0,0.0,0.0,0.0,0.0,0.0,0.0,0.0,0.0,0.0,0,0.0,0.0,0.0,0.0,0.0,0.0,0.0,0,0.0,0.0,0.0,0.0,0.0,0.0,0.0,0,0.0,0.0,0.0,0.0,0.0,0,0.0,0.0,0.0,0.0,0.0,0,0.0,80.0,0.0,0.0,0,0.0,0.0,0.0,0,0,0,0.0,0.0,0.0,0.0,0.0,0.0,15.0,0.0,0.0,0.0,0.0,0.0,0.0,0.0,0.0,0,0.0,0.0,48.7,19.44,0.253
# 2738,29926,375541,Yoshida S.,2004,nan,(MoO3)35.0 (TeO2)65.0 ,0.0,0,0.0,0.0,0.0,0.0,0.0,0.0,0.0,0,0,0,0.0,0.0,0,0.0,0.0,0.0,0.0,0.0,0.0,0,0.0,0.0,0.0,0.0,0,0,0.0,0.0,0,0.0,0.0,0.0,0.0,0.0,0.0,0,0.0,0.0,0.0,0.0,0.0,0.0,0,0.0,0.0,0,0.0,0.0,0.0,0.0,0.0,0.0,0,0,0,0.0,0,0.0,0.0,0,0,0.0,0,0.0,0.0,0.0,0,0.0,0.0,0.0,0,0,0.0,0.0,0,0.0,0.0,0.0,0,0.0,0.0,0.0,0,0,0,0.0,0.0,0,0.0,0.0,0.0,0,0.0,0.0,0.0,35.0,0.0,0.0,0.0,0.0,0.0,0.0,0.0,0.0,0.0,0.0,0.0,0.0,0.0,0.0,0.0,0.0,0.0,0.0,0.0,0.0,0.0,0.0,0.0,0.0,0.0,0,0.0,0.0,0.0,0.0,0.0,0.0,0.0,0,0.0,0.0,0.0,0.0,0.0,0.0,0.0,0,0.0,0.0,0.0,0.0,0.0,0,0.0,0.0,0.0,0.0,0.0,0,0.0,65.0,0.0,0.0,0,0.0,0.0,0.0,0,0,0,0.0,0.0,0.0,0.0,0.0,0.0,0.0,0.0,0.0,0.0,0.0,0.0,0.0,0.0,0.0,0,0.0,0.0,50.0,20.0,0.253
# 2739,31921,405124,Aitken B.G.,2007,nan,(Al2O3)16.99508929 (La2O3)9.802993824 (MgO)3.010901103 (SiO2)70.19101578 ,0.0,0,0.0,16.99508929,0.0,0.0,0.0,0.0,0.0,0,0,0,0.0,0.0,0,0.0,0.0,0.0,0.0,0.0,0.0,0,0.0,0.0,0.0,0.0,0,0,0.0,0.0,0,0.0,0.0,0.0,0.0,0.0,0.0,0,0.0,0.0,0.0,0.0,0.0,0.0,0,0.0,0.0,0,0.0,0.0,0.0,0.0,0.0,0.0,0,0,0,0.0,0,0.0,0.0,0,0,0.0,0,0.0,0.0,0.0,0,0.0,0.0,0.0,0,0,0.0,0.0,0,0.0,0.0,9.802993824,0,0.0,0.0,0.0,0,0,0,0.0,0.0,0,0.0,3.010901103,0.0,0,0.0,0.0,0.0,0.0,0.0,0.0,0.0,0.0,0.0,0.0,0.0,0.0,0.0,0.0,0.0,0.0,0.0,0.0,0.0,0.0,0.0,0.0,0.0,0.0,0.0,0.0,0.0,0.0,0.0,0,0.0,0.0,0.0,0.0,0.0,0.0,0.0,0,0.0,0.0,0.0,0.0,0.0,70.19101578,0.0,0,0.0,0.0,0.0,0.0,0.0,0,0.0,0.0,0.0,0.0,0.0,0,0.0,0.0,0.0,0.0,0,0.0,0.0,0.0,0,0,0,0.0,0.0,0.0,0.0,0.0,0.0,0.0,0.0,0.0,0.0,0.0,0.0,0.0,0.0,0.0,0,0.0,0.0,93.7,37.39,0.253
# 2740,31921,405149,Aitken B.G.,2007,nan,(Al2O3)17.36581468 (BaO)0.450150674 (La2O3)11.64040532 (SiO2)70.53362598 (SrO)0.010003348 ,0.0,0,0.0,17.36581468,0.0,0.0,0.0,0.0,0.0,0,0,0,0.0,0.0,0,0.0,0.450150674,0.0,0.0,0.0,0.0,0,0.0,0.0,0.0,0.0,0,0,0.0,0.0,0,0.0,0.0,0.0,0.0,0.0,0.0,0,0.0,0.0,0.0,0.0,0.0,0.0,0,0.0,0.0,0,0.0,0.0,0.0,0.0,0.0,0.0,0,0,0,0.0,0,0.0,0.0,0,0,0.0,0,0.0,0.0,0.0,0,0.0,0.0,0.0,0,0,0.0,0.0,0,0.0,0.0,11.64040532,0,0.0,0.0,0.0,0,0,0,0.0,0.0,0,0.0,0.0,0.0,0,0.0,0.0,0.0,0.0,0.0,0.0,0.0,0.0,0.0,0.0,0.0,0.0,0.0,0.0,0.0,0.0,0.0,0.0,0.0,0.0,0.0,0.0,0.0,0.0,0.0,0.0,0.0,0.0,0.0,0,0.0,0.0,0.0,0.0,0.0,0.0,0.0,0,0.0,0.0,0.0,0.0,0.0,70.53362598,0.0,0,0.0,0.0,0.0,0.0,0.0,0,0.0,0.010003348,0.0,0.0,0.0,0,0.0,0.0,0.0,0.0,0,0.0,0.0,0.0,0,0,0,0.0,0.0,0.0,0.0,0.0,0.0,0.0,0.0,0.0,0.0,0.0,0.0,0.0,0.0,0.0,0,0.0,0.0,92.9,37.08,0.253
