Repository: jacobergzhou/Poisson-Ratio

File: Poisson_data_cleaned_06212019.csv (part 42 of 58)
,Code,Glass #,Author,Year,Trademark,Ag2O,AgI,Al,Al2O3,AlF3,AlN,As,As2O3,As2O5,As2S3,As2Se3,AsSe,B,B2O3,BaCl2,BaF2,BaO,BeF2,BeO,Bi2O3,BiCl3,Br,Ca,CaF2,CaO,Cd,CdCl2,CdF2,CdO,Ce2O3,CeF3,CeO2,Cl,Co3O4,CoO,Cr2O3,Cs2O,CsCl,CsF,Cu2O,CuO,Dy2O3,Er,Er2O3,ErF3,Eu,Eu2O3,EuF3,F,Fe,Fe2O3,FeO,Ga,Ga2O3,Ga2S3,Ga2Se3,GaF3,Gd2O3,GdF3,Ge,GeO2,GeS2,GeSe2,H2O,HfF4,HfO2,Hg,Ho2O3,I,InF3,K,K2O,K2S,K2SO4,KBr,KCl,KF,KHF2,La,La2O3,La2S3,LaF3,Li,Li2O,Li2S,Li2SO4,LiBr,LiCl,LiF,LiI,MgF2,MgO,Mn2O3,MnF2,MnO,MnO2,MoO2,MoO3,N,Na,Na2O,Na2S,Na2SO4,NaCl,NaF,NaPO3,Nb2O5,Nd,Nd2O3,NdF3,NH4NO3,NiO,O,OH,P,P2O5,Pb,PbCl2,PbF2,PbO,PdO,Pr2O3,Pr6O11,PrF3,Rb2O,RbF,Rh2O3,RuO2,S,Sb,Sb2O3,Sb2S3,Sc2O3,Se,Si,Si3N4,SiC,SiO2,Sm2O3,Sn,SnO,SnO2,SO2,SO3,Sr,SrCl2,SrF2,SrO,Ta2O3,Ta2O5,Tb2O3,TbF3,Te,TeO2,Th,ThF4,ThO2,TiO2,Tl,Tl2O,Tl2Se,TlSe,Tm2O3,U,U3O8,UO2,V,V2O5,VO6,WO3,Y,Y2O3,Yb2O3,YbF3,YF3,ZnCl2,ZnF2,ZnO,ZnSO4,ZrF4,ZrO2,Young's modulus E (GPa),Shear modulus G (GPa),Poisson's ratio v
# 3811,292,21063,Karapetyan G.O.,1980,,0,0,0,20.20329141,0,0,0,0,0,0,0,0,0,0,0,0,0,0,0,0,0,0,0,0,0,0,0,0,0,0,0,0,0,0,0,0,0,0,0,0,0,0,0,0,0,0,0,0,0,0,0,0,0,0,0,0,0,0,0,0,0,0,0,0,0,0,0,0,0,0,0,0,0,0,0,0,0,0,0,0,0,0,0,14.352951,0,0,0,0,0,0,0,0,0,0,0,0,0,0,0,0,0,0,0,0,0,0,0,0,0,0,0,0,0,0,0,0,0,0,0,0,0,0,0,0,0,0,0,0,0,0,0,0,0,0,0,0,0,61.53887431,0,0,0,0,0,0,0,0,0,0,0,0,0,0,0,0,0,0,0,3.904883273,0,0,0,0,0,0,0,0,0,0,0,0,0,0,0,0,0,0,0,0,0,0,0,88.4,35.8,0.233
# 3812,575,24661,Spinner S.,1954,,0,0,0,0,0,0,0,0,0,0,0,0,0,21.4,0,0,0,0,0,0,0,0,0,0,14.3,0,0,0,0,0,0,0,0,0,0,0,0,0,0,0,0,0,0,0,0,0,0,0,0,0,0,0,0,0,0,0,0,0,0,0,0,0,0,0,0,0,0,0,0,0,0,0,0,0,0,0,0,0,0,0,0,0,0,0,0,0,0,0,0,0,0,0,0,0,0,0,0,0,0,0,14.3,0,0,0,0,0,0,0,0,0,0,0,0,0,0,0,0,0,0,0,0,0,0,0,0,0,0,0,0,0,0,0,0,0,0,0,0,50,0,0,0,0,0,0,0,0,0,0,0,0,0,0,0,0,0,0,0,0,0,0,0,0,0,0,0,0,0,0,0,0,0,0,0,0,0,0,0,0,0,0,0,86.8,35.2,0.233
# 3813,2403,32843,Petrenko Yu.M.,1971,,0,0,0,0,0,0,0,0,0,0,0,0,0,0,0,0,0,0,0,0,0,0,0,0,0,0,0,0,0,0,0,0,0,0,0,0,0,0,0,0,0,0,0,0,0,0,0,0,0,0,0.3,0,0,0,0,0,0,0,0,0,0,0,0,0,0,0,0,0,0,0,0,0,0,0,0,0,0,0,0,0,0,0,0,0,0,0,0,0,0,0,0,0,0,0,0,0,0,0,0,0,20,0,0,0,0,0,0,0,0,0,0,0,0,0,0,0,0,0,0,0,0,0,0,0,0,0,0,0,0,0,0,0,0,0,0,0,0,79.7,0,0,0,0,0,0,0,0,0,0,0,0,0,0,0,0,0,0,0,0,0,0,0,0,0,0,0,0,0,0,0,0,0,0,0,0,0,0,0,0,0,0,0,58.9,23.93,0.233
# 3814,3856,12426,Maynell C.A.,1973,,0,0,0,0,0,0,0,0,0,0,0,0,0,41.68148,0,0,0,0,0,0,0,0,0,0,0,0,0,0,0,0,0,0,0,0,0,0,0,0,0,0,0,0,0,0,0,0,0,0,0,0,0,0,0,0,0,0,0,0,0,0,0,0,0,0,0,0,0,0,0,0,0,0,0,0,0,0,0,0,0,0,0,0,0,0,0,0,0,0,0,0,0,0,0,0,0,0,0,0,0,0,0,0,0,0,0,0,0,0,0,0,0,0,0,0,0,0,0,0,0,0,0,0,0,0,0,0,0,0,0,0,0,0,0,0,0,0,0,58.31852,0,0,0,0,0,0,0,0,0,0,0,0,0,0,0,0,0,0,0,0,0,0,0,0,0,0,0,0,0,0,0,0,0,0,0,0,0,0,0,0,0,0,0,26.3,10.67,0.233
# 3815,3859,12450,Livshits V.Ya.,1982,,0,0,0,30,0,0,0,0,0,0,0,0,0,0,0,0,0,0,0,0,0,0,0,0,0,0,0,0,0,0,0,0,0,0,0,0,0,0,0,0,0,0,0,0,0,0,0,0,0,0,0,0,0,0,0,0,0,0,0,0,0,0,0,0,0,0,0,0,0,0,0,0,0,0,0,0,0,0,0,0,0,0,0,0,0,0,0,0,0,0,0,0,0,0,0,0,0,0,0,0,25,0,0,0,0,0,0,0,0,0,0,0,0,0,0,0,0,0,0,0,0,0,0,0,0,0,0,0,0,0,0,0,0,0,0,0,0,45,0,0,0,0,0,0,0,0,0,0,0,0,0,0,0,0,0,0,0,0,0,0,0,0,0,0,0,0,0,0,0,0,0,0,0,0,0,0,0,0,0,0,0,78.5,31.9,0.233
# 3816,3863,12539,Manghnani M.H.,1972,,0,0,0,0,0,0,0,0,0,0,0,0,0,0,0,0,0,0,0,0,0,0,0,0,0,0,0,0,0,0,0,0,0,0,0,0,0,0,0,0,0,0,0,0,0,0,0,0,0,0,0,0,0,0,0,0,0,0,0,0,0,0,0,0,0,0,0,0,0,0,0,0,0,0,0,0,0,0,0,0,0,0,0,0,0,0,0,0,0,0,0,0,0,0,0,0,0,0,0,0,17.5,0,0,0,0,0,0,0,0,0,0,0,0,0,0,0,0,0,0,0,0,0,0,0,0,0,0,0,0,0,0,0,0,0,0,0,0,62.5,0,0,0,0,0,0,0,0,0,0,0,0,0,0,0,0,0,0,0,20,0,0,0,0,0,0,0,0,0,0,0,0,0,0,0,0,0,0,0,0,0,0,0,81.8,33.69,0.233
# 3817,3865,12553,Johnston R.A.,1975,,0,0,0,0,0,0,0,0,0,0,0,0,0,0,0,0,0,0,0,0,0,0,0,0,0,0,0,0,0,0,0,0,0,0,0,0,0,0,0,0,0,0,0,0,0,0,0,0,0,0,0,0,0,0,0,0,0,0,0,0,0,0,0,0,0,0,0,0,0,0,0,0,0,0,0,0,0,0,0,0,0,0,0,0,0,0,0,0,0,0,0,0,0,0,0,0,0,0,0,0,21,0,0,0,0,0,0,0,0,0,0,0,0,0,0,0,0,0,0,0,0,0,0,0,0,0,0,0,0,0,0,0,0,0,0,0,0,67,0,0,0,0,0,0,0,0,0,0,0,0,0,0,0,0,0,0,0,12,0,0,0,0,0,0,0,0,0,0,0,0,0,0,0,0,0,0,0,0,0,0,0,74.2,30.1,0.233
# 3818,4204,50411,Molot V.A.,1992,,0,0,0,0,0,0,0,0,0,0,0,0,0,5.3,0,0,0,0,0,0,0,0,0,0,0,0,0,0,0,0,0,0,0,0,0,0,0,0,0,0,0,0,0,0,0,0,0,0,0,0,0,0,0,0,0,0,0,0,0,0,0,0,0,0,0,0,0,0,0,0,0,0,0,0,0,0,0,0,0,0,0,0,0,0,0,0,0,0,0,0,0,0,0,0,0,0,0,0,0,0,24.9,0,0,0,0,0,0,0,0,0,0,0,0,0,0,0,0,0,0,0,0,0,0,0,0,0,0,0,0,0,0,0,0,0,0,0,0,69.8,0,0,0,0,0,0,0,0,0,0,0,0,0,0,0,0,0,0,0,0,0,0,0,0,0,0,0,0,0,0,0,0,0,0,0,0,0,0,0,0,0,0,0,62.2,25.2,0.233
# 3819,4204,50429,Molot V.A.,1992,,0,0,0,25,0,0,0,0,0,0,0,0,0,0,0,0,0,0,0,0,0,0,0,0,0,0,0,0,0,0,0,0,0,0,0,0,0,0,0,0,0,0,0,0,0,0,0,0,0,0,0,0,0,0,0,0,0,0,0,0,0,0,0,0,0,0,0,0,0,0,0,0,0,0,0,0,0,0,0,0,0,0,0,0,0,0,0,0,0,0,0,0,0,0,0,0,0,0,0,0,25,0,0,0,0,0,0,0,0,0,0,0,0,0,0,0,0,0,0,0,0,0,0,0,0,0,0,0,0,0,0,0,0,0,0,0,0,50,0,0,0,0,0,0,0,0,0,0,0,0,0,0,0,0,0,0,0,0,0,0,0,0,0,0,0,0,0,0,0,0,0,0,0,0,0,0,0,0,0,0,0,69.1,28,0.233
# 3820,4206,50468,Molot V.A.,1992,,0,0,0,20,0,0,0,0,0,0,0,0,0,0,0,0,0,0,0,0,0,0,0,0,0,0,0,0,0,0,0,0,0,0,0,0,0,0,0,0,0,0,0,0,0,0,0,0,0,0,0,0,0,0,0,0,0,0,0,0,0,0,0,0,0,0,0,0,0,0,0,0,0,0,0,0,0,0,0,0,0,0,0,16.7,0,0,0,0,0,0,0,0,0,0,0,0,0,0,0,0,16.7,0,0,0,0,0,0,0,0,0,0,0,0,0,0,0,0,0,0,0,0,0,0,0,0,0,0,0,0,0,0,0,0,0,0,0,0,46.6,0,0,0,0,0,0,0,0,0,0,0,0,0,0,0,0,0,0,0,0,0,0,0,0,0,0,0,0,0,0,0,0,0,0,0,0,0,0,0,0,0,0,0,86,34.9,0.233
# 3821,5836,92927,El0Mallawany R.,1988,,0,0,0,0,0,0,0,0,0,0,0,0,0,0,0,0,0,0,0,0,0,0,0,0,0,0,0,0,0,0,0,5,0,0,0,0,0,0,0,0,0,0,0,0,0,0,0,0,0,0,0,0,0,0,0,0,0,0,0,0,0,0,0,0,0,0,0,0,0,0,0,0,0,0,0,0,0,0,0,0,0,0,0,0,0,0,0,0,0,0,0,0,0,0,0,0,0,0,0,0,0,0,0,0,0,0,0,0,0,0,0,0,0,0,0,0,0,0,0,0,0,0,0,0,0,0,0,0,0,0,0,0,0,0,0,0,0,0,0,0,0,0,0,0,0,0,0,0,0,0,0,0,0,74,0,0,0,0,0,0,0,0,0,0,0,0,0,0,0,21,0,0,0,0,0,0,0,0,0,0,0,72.6,29.44,0.233
# 3822,5846,99388,El0Mallawany R.,1987,,0,0,0,0,0,0,0,0,0,0,0,0,0,0,0,0,0,0,0,0,0,0,0,0,0,0,0,0,0,0,0,0,0,0,0,0,0,0,0,0,0,0,0,0,0,0,0,0,0,0,0,0,0,0,0,0,0,0,0,0,0,0,0,0,0,0,0,0,0,0,0,0,0,0,0,0,0,0,0,0,0,0,0,0,0,0,0,0,0,0,0,0,0,0,0,0,0,0,0,0,0,0,0,0,0,0,0,0,0,0,0,0,0,0,0,0,0,0,0,0,0,0,0,0,0,0,0,0,0,0,0,0,0,0,0,0,0,0,0,0,0,0,0,0,0,0,0,0,0,0,0,0,0,100,0,0,0,0,0,0,0,0,0,0,0,0,0,0,0,0,0,0,0,0,0,0,0,0,0,0,0,50.7,20.55,0.233
# 3823,5846,39792,El0Mallawany R.,1987,,0,0,0,0,0,0,0,0,0,0,0,0,0,0,0,0,0,0,0,0,0,0,0,0,0,0,0,0,0,0,0,0,0,0,0,0,0,0,0,0,0,0,0,0,0,0,0,0,0,0,0,0,0,0,0,0,0,0,0,0,0,0,0,0,0,0,0,0,0,0,0,0,0,0,0,0,0,0,0,0,0,0,0,0,0,0,0,0,0,0,0,0,0,0,0,0,0,0,0,0,0,0,0,0,0,0,0,0,0,0,0,0,0,0,0,0,0,0,0,0,0,0,0,0,0,0,0,0,0,0,0,0,0,0,0,0,0,0,0,0,0,0,0,0,0,0,0,0,0,0,0,0,0,67,0,0,0,0,0,0,0,0,0,0,0,0,0,0,0,33,0,0,0,0,0,0,0,0,0,0,0,61.9,25.1,0.233
# 3824,6304,72537,Gurovich E.A.,1979,,0,0,0,0,0,0,0,0,0,0,0,0,0,0,0,0,0,0,0,0,0,0,0,0,0,0,0,0,0,0,0,0,0,0,0,0,0,0,0,0,0,0,0,0,0,0,0,0,0,0,0,0,0,0,0,0,0,0,0,0,0,0,0,0,0,0,0,0,0,0,0,0,0,0,0,0,0,0,0,0,0,0,0,0,0,0,0,0,0,0,0,51,0,0,0,0,0,0,0,0,0,0,0,0,0,0,0,0,0,0,0,0,0,0,0,49,0,0,0,0,0,0,0,0,0,0,0,0,0,0,0,0,0,0,0,0,0,0,0,0,0,0,0,0,0,0,0,0,0,0,0,0,0,0,0,0,0,0,0,0,0,0,0,0,0,0,0,0,0,0,0,0,0,0,0,0,0,0,0,0,0,58.9,23.9,0.233
# 3825,6304,72538,Gurovich E.A.,1979,,0,0,0,0,0,0,0,0,0,0,0,0,0,0,0,0,0,0,0,0,0,0,0,0,0,0,0,0,0,0,0,0,0,0,0,0,0,0,0,0,0,0,0,0,0,0,0,0,0,0,0,0,0,0,0,0,0,0,0,0,0,0,0,0,0,0,0,0,0,0,0,0,0,0,0,0,0,0,0,0,0,0,0,0,0,0,0,0,0,0,0,50,0,0,0,0,0,0,0,0,0,0,0,0,0,0,0,0,0,0,0,0,0,0,0,50,0,0,0,0,0,0,0,0,0,0,0,0,0,0,0,0,0,0,0,0,0,0,0,0,0,0,0,0,0,0,0,0,0,0,0,0,0,0,0,0,0,0,0,0,0,0,0,0,0,0,0,0,0,0,0,0,0,0,0,0,0,0,0,0,0,58.9,23.9,0.233
# 3826,6304,72539,Gurovich E.A.,1979,,0,0,0,0,0,0,0,0,0,0,0,0,0,0,0,0,0,0,0,0,0,0,0,0,0,0,0,0,0,0,0,0,0,0,0,0,0,0,0,0,0,0,0,0,0,0,0,0,0,0,0,0,0,0,0,0,0,0,0,0,0,0,0,0,0,0,0,0,0,0,0,0,0,0,0,0,0,0,0,0,0,0,0,0,0,0,0,0,0,0,0,49,0,0,0,0,0,0,0,0,0,0,0,0,0,0,0,0,0,0,0,0,0,0,0,51,0,0,0,0,0,0,0,0,0,0,0,0,0,0,0,0,0,0,0,0,0,0,0,0,0,0,0,0,0,0,0,0,0,0,0,0,0,0,0,0,0,0,0,0,0,0,0,0,0,0,0,0,0,0,0,0,0,0,0,0,0,0,0,0,0,59.4,24.1,0.233
# 3827,7079,121838,Butler B.P.,1996,,0,0,0,11.41512661,0,0,0,0,0,0,0,0,0,0,0,0,0,0,0,0,0,0,0,0,11.31681664,0,0,0,0,0,0,0,0,0,0,0,0,0,0,0,0,0,0,0,0,0,0,0,0,0,0.827599754,0,0,0,0,0,0,0,0,0,0,0,0,0,0,0,0,0,0,0,0,2.708772195,0,0,0,0,0,0,0,0,0,0,0,0,0,0,0,0,0,0,0,3.652332915,0,0,0,0,0,0,0,0,6.977464928,0,0,0,0,0,0,0,0,0,0,0,0,0,0,0,0,0,0,0,0,0,0,0,0,0,0,0,0,0,0,0,0,0,0,0,0,62.57783141,0,0,0,0,0,0,0,0,0,0.524055544,0,0,0,0,0,0,0,0,0,0,0,0,0,0,0,0,0,0,0,0,0,0,0,0,0,0,0,0,0,0,0,0,0,80.9,32.82,0.233
# 3828,7080,121863,Butler B.P.,1996,,0,0,0,11.65767342,0,0,0,0,0,0,0,0,0,0,0,0,0.724824804,0,0,0,0,0,0,0,10.97968613,0,0,0,0,0,0,0,0,0,0,0,0,0,0,0,0,0,0,0,0,0,0,0,7.261970986,0,1.34399463,0,0,0,0,0,0,0,0,0,0,0,0,0,0,0,0,0,0,0,0,2.271501924,0,0,0,0,0,0,0,0,0,0,0,0,0,0,0,0,0,0,0,3.755748994,0,0,0,0,0,0,0,0,9.30559882,0,0,0,0,0,0,0,0,0,0,0,0,0,0,0,0,0,0,0.037200691,0,0,0,0,0,0,0,0,0,0,0,0,0,0,0,0,0,52.6617996,0,0,0,0,0,0,0,0,0,0,0,0,0,0,0,0,0,0,0,0,0,0,0,0,0,0,0,0,0,0,0,0,0,0,0,0,0,0,0,0,0,0,0,80.2,32.56,0.233
# 3829,7830,74162,Patel N.D.,1983,,0,0,0,0,0,0,0,0,0,0,0,0,0,0,0,0,0,0,0,0,0,0,0,0,0,0,0,0,0,0,0,0,0,0,0,0,0,0,0,0,0,0,0,0,0,0,0,0,0,0,0,0,0,0,0,0,0,0,0,0,0,0,0,0,0,0,0,0,0,0,0,0,0,0,0,0,0,0,0,0,0,0,0,0,0,0,0,0,0,0,0,0,0,0,0,0,0,37.5,0,0,0,0,0,0,0,0,0,0,0,0,0,0,0,0,0,62.5,0,0,0,0,0,0,0,0,0,0,0,0,0,0,0,0,0,0,0,0,0,0,0,0,0,0,0,0,0,0,0,0,0,0,0,0,0,0,0,0,0,0,0,0,0,0,0,0,0,0,0,0,0,0,0,0,0,0,0,0,0,0,0,0,0,43.2,17.5,0.233
# 3830,7830,74186,Patel N.D.,1983,,0,0,0,0,0,0,0,0,0,0,0,0,0,0,0,0,0,0,0,0,0,0,0,0,0,0,0,0,0,0,0,0,0,0,0,0,0,0,0,0,0,0,0,0,0,0,0,0,0,0,0,0,0,0,0,0,0,0,0,0,0,0,0,0,0,0,0,0,0,0,0,0,0,0,0,0,0,0,0,0,0,0,0,0,0,0,0,0,0,0,0,0,0,0,0,0,0,65.1,0,0,0,0,0,0,0,0,0,0,0,0,0,0,0,0,0,34.9,0,0,0,0,0,0,0,0,0,0,0,0,0,0,0,0,0,0,0,0,0,0,0,0,0,0,0,0,0,0,0,0,0,0,0,0,0,0,0,0,0,0,0,0,0,0,0,0,0,0,0,0,0,0,0,0,0,0,0,0,0,0,0,0,0,44.6,18.1,0.233
# 3831,7830,74191,Patel N.D.,1983,,0,0,0,0,0,0,0,0,0,0,0,0,0,0,0,0,0,0,0,0,0,0,0,0,0,0,0,0,0,0,0,0,0,0,0,0,0,0,0,0,0,0,0,0,0,0,0,0,0,0,0,0,0,0,0,0,0,0,0,0,0,0,0,0,0,0,0,0,0,0,0,0,0,0,0,0,0,0,0,0,0,0,0,0,0,0,0,0,0,0,0,0,0,0,0,0,0,70.6,0,0,0,0,0,0,0,0,0,0,0,0,0,0,0,0,0,29.4,0,0,0,0,0,0,0,0,0,0,0,0,0,0,0,0,0,0,0,0,0,0,0,0,0,0,0,0,0,0,0,0,0,0,0,0,0,0,0,0,0,0,0,0,0,0,0,0,0,0,0,0,0,0,0,0,0,0,0,0,0,0,0,0,0,46.8,19,0.233
# 3832,7830,74192,Patel N.D.,1983,,0,0,0,0,0,0,0,0,0,0,0,0,0,0,0,0,0,0,0,0,0,0,0,0,0,0,0,0,0,0,0,0,0,0,0,0,0,0,0,0,0,0,0,0,0,0,0,0,0,0,0,0,0,0,0,0,0,0,0,0,0,0,0,0,0,0,0,0,0,0,0,0,0,0,0,0,0,0,0,0,0,0,0,0,0,0,0,0,0,0,0,0,0,0,0,0,0,73,0,0,0,0,0,0,0,0,0,0,0,0,0,0,0,0,0,27,0,0,0,0,0,0,0,0,0,0,0,0,0,0,0,0,0,0,0,0,0,0,0,0,0,0,0,0,0,0,0,0,0,0,0,0,0,0,0,0,0,0,0,0,0,0,0,0,0,0,0,0,0,0,0,0,0,0,0,0,0,0,0,0,0,46.8,19,0.233
# 3833,7831,149174,Bridge B.,1986,,0,0,0,0,0,0,0,0,0,0,0,0,0,0,0,0,0,0,0,0,0,0,0,0,0,0,0,0,0,0,0,0,0,0,0,0,0,0,0,0,0,0,0,0,0,0,0,0,0,0,0,0,0,0,0,0,0,0,0,0,0,0,0,0,0,0,0,0,0,0,0,0,0,0,0,0,0,0,0,0,0,0,0,0,0,0,0,0,0,0,0,0,0,0,0,0,0,76,0,0,0,0,0,0,0,0,0,0,0,0,0,0,0,0,0,24,0,0,0,0,0,0,0,0,0,0,0,0,0,0,0,0,0,0,0,0,0,0,0,0,0,0,0,0,0,0,0,0,0,0,0,0,0,0,0,0,0,0,0,0,0,0,0,0,0,0,0,0,0,0,0,0,0,0,0,0,0,0,0,0,0,44.1,17.9,0.233
# 3834,7896,74549,Lambson E.F.,1984,,0,0,0,1.5,0,0,0,0,0,0,0,0,0,0,0,0,0,0,0,0,0,0,0,0,0,0,0,0,0,0,0,0,0,0,0,0,0,0,0,0,0,0,0,0,0,0,0,0,0,0,0,0,0,0,0,0,0,0,0,0,0,0,0,0,0,0,0,0,0,0,0,0,0,0,0,0,0,0,0,0,0,0,0,0,0,0,0,0,0,0,0,0,0,0,0,0,0,0,0,0,0,0,0,0,0,0,0,0,0,0,0,0,0,0,0,0,0,0,0,0,0,0,0,0,0,0,0,0,0,0,0,0,0,0,0,0,0,0,0,0,0,0,0,0,0,0,0,0,0,0,0,0,0,98.5,0,0,0,0,0,0,0,0,0,0,0,0,0,0,0,0,0,0,0,0,0,0,0,0,0,0,0,50.7,20.55,0.233
# 3835,10017,97273,Rao K.J.,1986,,0,0,0,0,0,0,0,0,0,0,0,0,0,0,0,0,0,0,0,0,0,0,0,0,0,0,0,0,0,0,0,0,0,0,0,0,0,0,0,0,0,0,0,0,0,0,0,0,0,0,0,0,0,0,0,0,0,0,0,0,0,0,0,0,0,0,0,0,0,0,0,0,0,0,0,0,0,0,0,0,0,0,0,0,0,0,0,0,0,0,0,0,0,0,0,0,0,60,0,0,0,0,0,0,0,0,0,0,0,0,0,0,0,0,0,20,0,0,0,20,0,0,0,0,0,0,0,0,0,0,0,0,0,0,0,0,0,0,0,0,0,0,0,0,0,0,0,0,0,0,0,0,0,0,0,0,0,0,0,0,0,0,0,0,0,0,0,0,0,0,0,0,0,0,0,0,0,0,0,0,0,53,20.9,0.233
# 3836,16472,158853,Livshits V.Ya.,1999,,0,0,0,0,0,0,0,0,0,0,0,0,0,0,0,0,0,0,0,0,0,0,0,0,0,0,0,0,0,0,0,0,0,0,0,0,0,0,0,0,0,0,0,0,0,0,0,0,0,0,0,0,0,0,0,0,0,0,0,0,0,0,0,0,0,0,0,0,0,0,0,0,0,0,0,0,0,0,0,0,0,0,0,20,0,0,0,0,0,0,0,0,0,0,0,0,0,0,0,0,5,0,0,0,0,0,0,0,0,0,0,0,0,0,0,0,0,0,0,0,0,0,0,0,0,0,0,0,0,0,0,0,0,0,0,0,0,57,0,0,0,0,0,0,0,0,0,0,0,0,0,0,0,0,0,0,0,15,0,0,0,0,0,0,0,0,0,0,0,0,0,0,0,0,0,0,0,0,0,0,3,98.5,39.94,0.233
# 3837,20356,174607,Saunders G.A.,2001,,0,0,0,0,0,0,0,0,0,0,0,0,0,0,0,0,0,0,0,0,0,0,0,0,0,0,0,0,0,0,0,25.7,0,0,0,0,0,0,0,0,0,0,0,0,0,0,0,0,0,0,0,0,0,0,0,0,0,0,0,0,0,0,0,0,0,0,0,0,0,0,0,0,0,0,0,0,0,0,0,0,0,0,0,0,0,0,0,0,0,0,0,0,0,0,0,0,0,0,0,0,0,0,0,0,0,0,0,0,0,0,0,0,0,0,0,74.3,0,0,0,0,0,0,0,0,0,0,0,0,0,0,0,0,0,0,0,0,0,0,0,0,0,0,0,0,0,0,0,0,0,0,0,0,0,0,0,0,0,0,0,0,0,0,0,0,0,0,0,0,0,0,0,0,0,0,0,0,0,0,0,0,0,60,24.33,0.233
# 3838,23675,190644,Ohara K.,2000,,0,0,0,11.29148113,0,0,0,0.323300032,0,0,0,0,0,0,0,0,2.50292725,0,0,0,0,0,0,0,9.124643912,0,0,0,0,0,0,0,0,0,0,0,0,0,0,0,0,0,0,0,0,0,0,0,0,0,0,0,0,0,0,0,0,0,0,0,0,0,0,0,0,0,0,0,0,0,0,0,0,0,0,0,0,0,0,0,0,0,0,12.84293128,0,0,0,0,0,0,0,9.521658952,0,0,0,0,0,0,0,0,0,0,0,0,0,0,0,0,0,0,0,0,0,0,0,3.154229315,0,0,0,0,0,0,0,0,0,0,0,0,0,0,0,0,0,0,0,0,0,48.9678049,0,0,0,0,0,0,0,0,0,0,0,0,0.69930007,0,0,0,0,0,0,0,0,0,0,0,0,0,0,0,0,0,0,0,0,0,0,0,0,0,0,1.571723157,0,0,0,81.4,33,0.233
# 3839,24565,359663,Sidkey M.A.,2002,,0,0,0,0,0,0,0,0,0,0,0,0,0,0,0,0,0,0,0,0,0,0,0,0,0,0,0,0,0,0,0,0,0,0,0,0,0,0,0,0,0,0,0,0,0,0,0,0,0,0,0,0,0,0,0,0,0,0,0,0,0,0,0,0,0,0,0,0,0,0,0,0,0,0,0,0,0,0,0,0,0,0,0,0,0,0,0,0,0,0,0,0,0,0,0,0,0,0,0,0,0,0,0,0,0,0,0,0,0,0,0,0,0,0,0,0,0,0,0,0,0,0,0,0,0,0,0,0,0,0,0,0,0,0,0,0,0,0,0,0,0,0,0,0,0,0,0,0,0,0,0,0,0,100,0,0,0,0,0,0,0,0,0,0,0,0,0,0,0,0,0,0,0,0,0,0,0,0,0,0,0,50.7,20.58,0.233
# 3840,24933,302465,Shen G.0Q.,2002,,0,0,0,2.97,0,0,0,0,0,0,0,0,0,0,0,0,0,0,0,0,0,0,0,0,0,0,0,0,0,0,0,0,0,0,0,0,0,0,0,0,0,0,0,0,0,0,0,0,0,0,0,0,0,0,0,0,0,0,0,0,0,0,0,0,0,0,0,0,0,0,0,0,0,0,0,0,0,0,0,0,0,0,0,0,0,0,0,0,0,0,0,11.88,0,0,0,0,0,0,0,0,14.85,0,0,0,0,0,0,0,0,0,0,0,0,0,0,0,0,0,0,0,0,1,0,0,0,0,0,0,0,0,0,0,0,0,0,0,0,69.3,0,0,0,0,0,0,0,0,0,0,0,0,0,0,0,0,0,0,0,0,0,0,0,0,0,0,0,0,0,0,0,0,0,0,0,0,0,0,0,0,0,0,0,64.2,26.03,0.233
# 3841,27073,356811,Duddridge A.,2003,,0,0,0,0,0,0,0,0,0,0,0,0,0,17.66763961,0,0,0,0,0,0,0,0,0,0,0,0,0,0,0,0,0,0,0,0,0,0,0,0,0,0,0,0,0,0,0,0,0,0,0,0,4.834991684,0,0,0,0,0,0,0,0,0,0,0,0,0,0,0,0,0,0,0,0,0,0,0,0,0,0,0,0,0,0,0,0,9.799785144,0,0,0,0,0,0,0,0,0,0,0,0,0,0,0,0,10.04002273,0,0,0,0,0,0,0,0,0,0,0,0,0,0,0,0,0,0,0,0,0,0,0,0,0,0,0,0,0,0,0,0,0,0,0,0,57.65756083,0,0,0,0,0,0,0,0,0,0,0,0,0,0,0,0,0,0,0,0,0,0,0,0,0,0,0,0,0,0,0,0,0,0,0,0,0,0,0,0,0,0,0,86.7,35.15,0.233
# 3842,31836,394632,Lin Chung0Chern,2006,,0,0,0,6.026999337,0,0,0,0,0,0,0,0,0,0,0,0,0,0,0,0,0,0,0,0,7.381000188,0,0,0,0,0,0,0,0,0,0,0,0,0,0,0,0,0,0,0,0,0,0,0,0,0,0.881999903,4.400999516,0,0,0,0,0,0,0,0,0,0,0,0,0,0,0,0,0,0,0,0.36299996,0,0,0,0,0,0,0,0,0,0,0,0,0,0,0,0,0,0,0,7.916999129,0,0,0.097999989,0,0,0,0,0,1.811999801,0,0,0,0,0,0,0,0,0,0,0,0,0,0,0.099999989,0,0,0,0,0,0,0,0,0,0,0,0,0,0,0,0,0,0,0,0,0,70.0000023,0,0,0,0,0,0,0,0,0,0,0,0,0,0,0,0,0,0,0,1.018999888,0,0,0,0,0,0,0,0,0,0,0,0,0,0,0,0,0,0,0,0,0,0,0,84,34,0.233
# 3843,33129,398396,Livshits V.Ya.,1992,,0,0,0,0,0,0,0,0,0,0,0,0,0,0,0,0,0,0,0,0,0,0,0,0,0,0,0,0,0,0,0,0,0,0,0,0,0,0,0,0,0,0,0,0,0,0,0,0,0,0,0,0,0,0,0,0,0,0,0,0,71.4,0,0,0,0,0,0,0,0,0,0,0,0,0,0,0,0,0,0,0,0,0,0,0,0,0,0,0,0,0,0,0,0,0,0,0,0,0,0,0,10.1,0,0,0,0,0,0,0,0,0,0,0,0,0,0,0,0,0,0,0,0,0,0,0,0,0,0,0,0,0,0,0,0,0,0,0,0,10.1,0,0,0,0,0,0,0,0,0,0,0,8.4,0,0,0,0,0,0,0,0,0,0,0,0,0,0,0,0,0,0,0,0,0,0,0,0,0,0,0,0,0,0,0,76.2,30.9,0.233
# 3844,34497,418287,Sidek H.A.A.,2006,,0,0,0,0,0,0,0,0,0,0,0,0,0,39.26807,0,0,0,0,0,0,0,0,0,0,0,0,0,0,0,0,0,0,0,0,0,0,0,0,0,0,0,0,0,0,0,0,0,0,0,0,0,0,0,0,0,0,0,0,0,0,0,0,0,0,0,0,0,0,0,0,0,0,0,0,0,0,0,0,0,0,0,0,0,0,0,0,0,0,0,0,0,0,0,0,0,0,0,0,0,0,0,0,0,0,0,0,0,0,0,0,0,0,0,0,0,0,0,0,0,0,0,0,0,0,0,0,0,0,0,0,0,0,0,0,0,0,0,0,0,0,0,0,0,0,0,0,0,0,0,0,0,0,0,60.73193,0,0,0,0,0,0,0,0,0,0,0,0,0,0,0,0,0,0,0,0,0,0,0,0,0,0,0,50,22,0.233
# 3845,34805,419440,Rosmawati S.,2008,,0,0,0,0,0,0,0,0,0,0,0,0,0,0,0,0,0,0,0,0,0,0,0,0,0,0,0,0,0,0,0,0,0,0,0,0,0,0,0,0,0,0,0,0,0,0,0,0,0,0,0,0,0,0,0,0,0,0,0,0,0,0,0,0,0,0,0,0,0,0,0,0,0,0,0,0,0,0,0,0,0,0,0,0,0,0,0,0,0,0,0,0,0,0,0,0,0,0,0,0,0,0,0,0,0,0,0,0,0,0,0,0,0,0,0,0,0,0,0,0,0,0,0,0,0,0,0,0,0,0,0,0,0,0,0,0,0,0,0,0,0,0,0,0,0,0,0,0,0,0,0,0,0,65,0,0,0,0,0,0,0,0,0,0,0,0,0,0,0,0,0,0,0,0,0,0,0,35,0,0,0,48,19.46,0.233
# 3846,37832,447064,Kolberg U.,2009,,0,0,0,11.03725331,0,0,0,0,0,0,0,0,0,8.876269663,0,0,0,0,0,0,0,0,0,0,4.154469246,0,0,0,0,0,0,0,0,0,0,0,0,0,0,0,0,0,0,0,0,0,0,0,0,0,0,0,0,0,0,0,0,0,0,0,0,0,0,0,0,0,0,0,0,0,0,0,0,0,0,0,0,0,0,0,0,0,0,0,0,0,0,0,0,0,0,6.694707008,0,0,0,0,0,0,0,0,0,0,0,0,0,0,0,0,0,0,0,0,0,0,0,0,0,0,0,0,0,0,0,0,0,0,0,0,0,0,0.451500135,0,0,0,0,0,0,68.78580064,0,0,0,0,0,0,0,0,0,0,0,0,0,0,0,0,0,0,0,0,0,0,0,0,0,0,0,0,0,0,0,0,0,0,0,0,0,0,0,0,0,0,0,75.6,30.65,0.233
# 3847,37969,448780,Gaafar M.S.,2011,,0,0,0,0,0,0,0,0,0,0,0,0,0,0,0,0,0,0,0,0,0,0,0,0,0,0,0,0,0,0,0,0,0,0,0,0,0,0,0,0,0,0,0,0,0,0,0,0,0,0,0,0,0,0,0,0,0,0,0,0,0,0,0,0,0,0,0,0,0,0,0,0,0,0,0,0,0,0,0,0,0,0,0,0,0,0,0,0,0,0,0,0,0,0,0,0,0,0,0,0,0,0,0,0,0,0,20,0,0,0,0,0,0,0,0,0,0,0,0,20,0,0,0,0,0,0,0,0,0,0,0,0,0,0,0,0,0,0,0,0,0,0,0,0,0,0,0,0,0,0,0,0,0,60,0,0,0,0,0,0,0,0,0,0,0,0,0,0,0,0,0,0,0,0,0,0,0,0,0,0,0,,,0.233
# 3848,39402,465113,Hojamberdiev M.,2012,,0,0,0,0,0,0,0,0,0,0,0,0,0,0,0,0,0,0,0,0,0,0,0,0,12.68315934,0,0,0,0,0,0,0,0,0,0,0,0,0,0,0,0,0,0,0,0,0,0,0,0,0,0,0,0,0,0,0,0,0,0,0,0,0,0,0,0,0,0,0,0,0,0,0,0,0,0,0,0,0,0,0,0,0,0,0,0,0,0,0,0,0,0,0,0,0,0,0,0,0,0,0,14.34435925,0,0,0,0,0,0,0,0,0,0,0,0,0,0,0,0,0,0,0,0,0,0,0,0,0,0,0,0,0,0,0,0,0,0,0,0,72.01048626,0,0,0,0,0,0,0,0,0,0,0,0,0,0,0,0,0,0,0,0,0,0,0,0,0,0,0,0,0,0,0,0,0,0,0,0,0,0,0,0,0,0,0.96199515,78.8,31.98,0.233
# 3849,39402,465117,Hojamberdiev M.,2012,,0,0,0,0,0,0,0,0,0,0,0,0,0,0,0,0,0,0,0,0,0,0,0,0,12.73394255,0,0,0,0,0,0,0,0,0,0,0,0,0,0,0,0,0,0,0,0,0,0,0,0,0,0,0,0,0,0,0,0,0,0,0,0,0,0,0,0,0.565400113,0,0,0,0,0,0,0,0,0,0,0,0,0,0,0,0,0,0,0,0,0,0,0,0,0,0,0,0,0,0,0,0,0,0,14.40180288,0,0,0,0,0,0,0,0,0,0,0,0,0,0,0,0,0,0,0,0,0,0,0,0,0,0,0,0,0,0,0,0,0,0,0,0,72.29885446,0,0,0,0,0,0,0,0,0,0,0,0,0,0,0,0,0,0,0,0,0,0,0,0,0,0,0,0,0,0,0,0,0,0,0,0,0,0,0,0,0,0,0,76.5,31.03,0.233
# 3850,39858,471019,Ellison A.J.,2012,,0,0,0,12.40248062,0,0,0,0,0,0,0,0,0,4.350871218,0,0,2.010402101,0,0,0,0,0,0,0,5.971194299,0,0,0,0,0,0,0,0,0,0,0,0,0,0,0,0,0,0,0,0,0,0,0,0,0,0.020000001,0,0,0,0,0,0,0,0,0,0,0,0,0,0,0,0,0,0,0,0,0,0,0,0,0,0,0,0,0,0,0,0,0,0,0,0,0,0,0,0,3.980796199,0,0,0,0,0,0,0,0,0,0,0,0,0,0,0,0,0,0,0,0,0,0,0,0,0,0,0,0,0,0,0,0,0,0,0,0,0,0,0,0,0,0,0,0,0,69.40388347,0,0,0,0.100020005,0,0,0,0,0,1.730346087,0,0,0,0,0,0,0,0,0,0,0,0,0,0,0,0,0,0,0,0,0,0,0,0,0,0,0,0,0,0,0,0,0.030006002,11.6,4.72,0.233
# 3851,40665,476257,Yousef E.S.,2013,,0,0,0,0,0,0,0,0,0,0,0,0,0,0,0,0,0,0,0,0,0,0,0,0,0,0,0,0,0,0,0,0,0,0,0,0,0,0,0,0,0,0,0,0,0,0,0,0,0,0,0,0,0,0,0,0,0,0,0,0,0,0,0,0,0,0,0,0,0,0,0,0,0,0,0,0,0,0,0,0,0,0,0,15,0,0,0,0,0,0,0,0,0,0,0,0,0,0,0,0,0,0,0,0,0,0,15,0,0,0,0,0,0,0,0,9,0,0,0,0,0,0,0,0,0,0,0,0,0,0,0,0,0,0,0,0,0,0,0,0,0,0,0,0,0,0,0,0,0,0,0,0,0,46,0,0,0,0,0,0,0,0,0,0,0,0,0,0,0,0,0,0,0,0,0,0,0,15,0,0,0,63.9,25.93,0.233
# 3852,40951,478473,Mauro J.C.,2013,,0,0,0,8,0,0,0,0,0,0,0,0,0,16.81,0,0,0,0,0,0,0,0,0,0,8.39,0,0,0,0,0,0,0,0,0,0,0,0,0,0,0,0,0,0,0,0,0,0,0,0,0,0,0,0,0,0,0,0,0,0,0,0,0,0,0,0,0,0,0,0,0,0,0,0,0,0,0,0,0,0,0,0,0,0,0,0,0,0,0,0,0,0,2.94,0,0,0,0,0,0,0,0,0,0,0,0,0,0,0,0,0,0,0,0,0,0,0,0,0,0,0,0,0,0,0,0,0,0,0,0,0,0,0,0,0,0,0,0,0,61.61,0,0,0,0.15,0,0,0,0,0,2.08,0,0,0,0,0,0,0,0,0,0,0,0,0,0,0,0,0,0,0,0,0,0,0,0,0,0,0,0,0,0,0,0,0.02,67.8,27.53,0.233
# 3853,40951,478478,Mauro J.C.,2013,,0,0,0,7.5,0,0,0,0,0,0,0,0,0,14.39,0,0,0,0,0,0,0,0,0,0,9.78,0,0,0,0,0,0,0,0,0,0,0,0,0,0,0,0,0,0,0,0,0,0,0,0,0,0,0,0,0,0,0,0,0,0,0,0,0,0,0,0,0,0,0,0,0,0,0,0,0,0,0,0,0,0,0,0,0,0,0,0,0,0,0,0,0,0,2.61,0,0,0,0,0,0,0,0,0,0,0,0,0,0,0,0,0,0,0,0,0,0,0,0,0,0,0,0,0,0,0,0,0,0,0,0,0,0,0,0,0,0,0,0,0,64.3,0,0,0,0.07,0,0,0,0,0,1.34,0,0,0,0,0,0,0,0,0,0,0,0,0,0,0,0,0,0,0,0,0,0,0,0,0,0,0,0,0,0,0,0,0.01,70,28.41,0.233
# 3854,3861,12506,Takahashi K.,1983,,0,0,0,0,0,0,0,0,0,0,0,0,0,25,0,0,0,0,0,0,0,0,0,0,0,0,0,0,0,0,0,0,0,0,0,0,0,0,0,0,0,0,0,0,0,0,0,0,0,0,0,0,0,0,0,0,0,0,0,0,0,0,0,0,0,0,0,0,0,0,0,0,0,0,0,0,0,0,0,0,0,0,0,0,0,0,0,0,0,0,0,0,0,0,0,0,0,0,0,0,25,0,0,0,0,0,0,0,0,0,0,0,0,0,0,0,0,0,0,0,0,0,0,0,0,0,0,0,0,0,0,0,0,0,0,0,0,50,0,0,0,0,0,0,0,0,0,0,0,0,0,0,0,0,0,0,0,0,0,0,0,0,0,0,0,0,0,0,0,0,0,0,0,0,0,0,0,0,0,0,0,76.1,30.86,0.2329876
# 3855,12969,78269,Schmidt G.,1986,,0,0,0,0,0,0,0,0,0,0,0,0,0,25.5,0,0,0,0,0,0,0,0,0,0,0,0,0,0,0,0,0,0,0,0,0,0,0,0,0,0,0,0,0,0,0,0,0,0,0,0,0,0,0,0,0,0,0,0,0,0,0,0,0,0,0,0,0,0,0,0,0,12.7,0,0,0,0,0,0,0,0,0,0,0,0,0,0,0,0,0,0,0,0,0,0,0,0,0,0,0,0,0,0,0,0,0,0,0,0,0,0,0,0,0,0,0,0,0,0,0,0,0,0,0,0,0,0,0,0,0,0,0,0,0,0,0,0,0,61.8,0,0,0,0,0,0,0,0,0,0,0,0,0,0,0,0,0,0,0,0,0,0,0,0,0,0,0,0,0,0,0,0,0,0,0,0,0,0,0,0,0,0,0,65.1,26.4,0.2329545
# 3856,2687,110688,State Optical I,1975,BF24,0,0,0,0,0,0,0,0.100299947,0,0,0,0,0,0,0,0,0,0,0,0,0,0,0,0,3.022990398,0,0,0,0,0,0,0,0,0,0,0,0,0,0,0,0,0,0,0,0,0,0,0,0,0,0,0,0,0,0,0,0,0,0,0,0,0,0,0,0,0,0,0,0,0,0,6.030799804,0,0,0,0,0,0,0,0,0,0,0,0,0,0,0,0,0,0,0,1.81217204,0,0,0,0,0,0,0,0,2.007713936,0,0,0,0,0,0,0,0,0,0,0,0,0,0,0,0,0,0,16.56371122,0,0,0,0,0,0,0,0,0,0,0.105199944,0,0,0,0,0,0,65.32726538,0,0,0,0,0,0,0,0,0,0,0,0,0,0,0,0,0,0,0,0,0,0,0,0,0,0,0,0,0,0,0,0,0,0,0,0,0,0,0,5.029847334,0,0,0,63,25.55,0.2328767
# 3857,572,24638,Spinner S.,1954,F617/366,0,0,0,0,0,0,0,0.230400032,0,0,0,0,0,0,0,0,0,0,0,0,0,0,0,0,0,0,0,0,0,0,0,0,0,0,0,0,0,0,0,0,0,0,0,0,0,0,0,0,0,0,0,0,0,0,0,0,0,0,0,0,0,0,0,0,0,0,0,0,0,0,0,5.613903786,0,0,0,0,0,0,0,0,0,0,0,0,0,0,0,0,0,0,0,0,0,0,0,0,0,0,0,0,7.35521403,0,0,0,0,0,0,0,0,0,0,0,0,0,0,0,0,0,0,17.60571246,0,0,0,0,0,0,0,0,0,0,0,0,0,0,0,0,0,69.19476969,0,0,0,0,0,0,0,0,0,0,0,0,0,0,0,0,0,0,0,0,0,0,0,0,0,0,0,0,0,0,0,0,0,0,0,0,0,0,0,0,0,0,0,56.8,23.04,0.2326388
# 3858,38891,459604,Halimah M.K.,2010,,9,10,0,0,0,0,0,0,0,0,0,0,0,24.3,0,0,0,0,0,0,0,0,0,0,0,0,0,0,0,0,0,0,0,0,0,0,0,0,0,0,0,0,0,0,0,0,0,0,0,0,0,0,0,0,0,0,0,0,0,0,0,0,0,0,0,0,0,0,0,0,0,0,0,0,0,0,0,0,0,0,0,0,0,0,0,0,0,0,0,0,0,0,0,0,0,0,0,0,0,0,0,0,0,0,0,0,0,0,0,0,0,0,0,0,0,0,0,0,0,0,0,0,0,0,0,0,0,0,0,0,0,0,0,0,0,0,0,0,0,0,0,0,0,0,0,0,0,0,0,0,0,0,0,56.7,0,0,0,0,0,0,0,0,0,0,0,0,0,0,0,0,0,0,0,0,0,0,0,0,0,0,0,53,21.5,0.2325581
# 3859,12751,126798,Primenko V.I.,1976,BK4,0,0,0,0,0,0,0,0.178900039,0,0,0,0,0,3.27424372,0,0,7.073465556,0,0,0,0,0,0,0,0,0,0,0,0,0,0,0,0,0,0,0,0,0,0,0,0,0,0,0,0,0,0,0,0,0,0,0,0,0,0,0,0,0,0,0,0,0,0,0,0,0,0,0,0,0,0,7.568109665,0,0,0,0,0,0,0,0,0,0,0,0,0,0,0,0,0,0,0,0,0,0,0,0,0,0,0,0,3.426632754,0,0,0,0,0,0,0,0,0,0,0,0,0,0,0,0,0,0,0,0,0,0,0,0,0,0,0,0,0,0,0,0,0,0,0,0,74.21659633,0,0,0,0,0,0,0,0,0,0,0,0,0,0,0,0,0,0,0,0,0,0,0,0,0,0,0,0,0,0,0,0,0,0,0,0,0,0,0,4.262051938,0,0,0,68,27.59,0.2323305
# 3860,6619,38465,Gan Fuxi,1959,,0,0,0,12,0,0,0,0,0,0,0,0,0,4,0,0,0,0,0,0,0,0,0,0,0,0,0,0,0,0,0,0,0,0,0,0,0,0,0,0,0,0,0,0,0,0,0,0,0,0,0,0,0,0,0,0,0,0,0,0,0,0,0,0,0,0,0,0,0,0,0,0,0,0,0,0,0,0,0,0,0,0,0,0,0,0,0,0,0,0,0,0,0,0,0,0,0,0,0,0,16,0,0,0,0,0,0,0,0,0,0,0,0,0,0,0,0,0,0,0,0,0,0,0,0,0,0,0,0,0,0,0,0,0,0,0,0,68,0,0,0,0,0,0,0,0,0,0,0,0,0,0,0,0,0,0,0,0,0,0,0,0,0,0,0,0,0,0,0,0,0,0,0,0,0,0,0,0,0,0,0,71.3,28.93,0.2322849
# 3861,26687,21303,LaCourse W.C.,1996,,0,0,0,25,0,0,0,0,0,0,0,0,0,0,0,0,0,0,0,0,0,0,0,0,0,0,0,0,0,0,0,0,0,0,0,0,0,0,0,0,0,0,0,0,0,0,0,0,0,0,0,0,0,0,0,0,0,0,0,0,0,0,0,0,0,0,0,0,0,0,0,0,0,0,0,0,0,0,0,0,0,0,0,0,0,0,0,0,0,0,0,0,0,0,0,0,0,0,0,0,25,0,0,0,0,0,0,0,0,0,0,0,0,0,0,0,0,0,0,0,0,0,0,0,0,0,0,0,0,0,0,0,0,0,0,0,0,50,0,0,0,0,0,0,0,0,0,0,0,0,0,0,0,0,0,0,0,0,0,0,0,0,0,0,0,0,0,0,0,0,0,0,0,0,0,0,0,0,0,0,0,69,28,0.2321429
# 3862,35231,423981,Gross T.M.,2009,,0,0,0,15,0,0,0,0,0,0,0,0,0,0,0,0,0,0,0,0,0,0,0,0,15,0,0,0,0,0,0,0,0,0,0,0,0,0,0,0,0,0,0,0,0,0,0,0,0,0,0,0,0,0,0,0,0,0,0,0,0,0,0,0,0,0,0,0,0,0,0,0,0,0,0,0,0,0,0,0,0,0,0,0,0,0,0,0,0,0,0,0,0,0,0,0,0,0,0,0,0,0,0,0,0,0,0,0,0,0,0,0,0,0,0,0,0,0,0,0,0,0,0,0,0,0,0,0,0,0,0,0,0,0,0,0,0,70,0,0,0,0,0,0,0,0,0,0,0,0,0,0,0,0,0,0,0,0,0,0,0,0,0,0,0,0,0,0,0,0,0,0,0,0,0,0,0,0,0,0,0,86,34.9,0.2320916
# 3863,6619,38518,Gan Fuxi,1959,,0,0,0,4,0,0,0,0,0,0,0,0,0,8,0,0,0,0,0,0,0,0,0,0,0,0,0,0,0,0,0,0,0,0,0,0,0,0,0,0,0,0,0,0,0,0,0,0,0,0,0,0,0,0,0,0,0,0,0,0,0,0,0,0,0,0,0,0,0,0,0,0,0,0,0,0,0,0,0,0,0,0,0,24,0,0,0,0,0,0,0,0,0,0,0,0,0,0,0,0,0,0,0,0,0,0,0,0,0,0,0,0,0,0,0,0,0,0,0,0,0,0,0,0,0,0,0,0,0,0,0,0,0,0,0,0,0,64,0,0,0,0,0,0,0,0,0,0,0,0,0,0,0,0,0,0,0,0,0,0,0,0,0,0,0,0,0,0,0,0,0,0,0,0,0,0,0,0,0,0,0,84.1,34.13,0.2320538
# 3864,39407,465149,Zheng Qiuju,2012,,0,0,0,17.18,0,0,0,0,0,0,0,0,0,4.99,0,0,0,0,0,0,0,0,0,0,0,0,0,0,0,0,0,0,0,0,0,0,0,0,0,0,0,0,0,0,0,0,0,0,0,0,0.13,0,0,0,0,0,0,0,0,0,0,0,0,0,0,0,0,0,0,0,0,0,0,0,0,0,0,0,0,0,0,0,0,0,0,0,0,0,0,0,0,0,0,0,0,0,0,0,0,0,14.73,0,0,0,0,0,0,0,0,0,0,0,0,0,0,0,0,0,0,0,0,0,0,0,0,0,0,0,0,0,0,0,0,0,0,0,0,62.97,0,0,0,0,0,0,0,0,0,0,0,0,0,0,0,0,0,0,0,0,0,0,0,0,0,0,0,0,0,0,0,0,0,0,0,0,0,0,0,0,0,0,0,68.5,27.8,0.2320144
# 3865,217,20163,Polukhin V.N.,1983,,0,0,0,0,0,0,0,0,0,0,0,0,0,0,0,0,0,0,0,0,0,0,0,0,0,0,0,0,0,0,0,0,0,0,0,0,0,0,0,0,0,0,0,0,0,0,0,0,0,0,0,0,0,0,0,0,0,0,0,0,66.357215,0,0,0,0,0,0,0,0,0,0,0,0,0,0,0,0,0,0,0,0,0,0,0,0,0,0,0,0,0,0,0,0,0,0,0,0,0,0,0,9.356368315,0,0,0,0,0,0,0,0,0,0,0,0,0,0,0,0,0,0,0,0,0,0,0,0,0,0,0,0,0,14.93004837,0,0,0,0,0,0,9.356368315,0,0,0,0,0,0,0,0,0,0,0,0,0,0,0,0,0,0,0,0,0,0,0,0,0,0,0,0,0,0,0,0,0,0,0,0,0,0,0,0,0,0,0,53.6,21.7,0.232
# 3866,217,20164,Polukhin V.N.,1983,,0,0,0,0,0,0,0,0,0,0,0,0,0,0,0,0,0,0,0,0,0,0,0,0,0,0,0,0,0,0,0,0,0,0,0,0,0,0,0,0,0,0,0,0,0,0,0,0,0,0,0,0,0,0,0,0,0,0,0,0,64.10289077,0,0,0,0,0,0,0,0,0,0,0,0,0,0,0,0,0,0,0,0,0,0,0,0,0,0,0,0,0,0,0,0,0,0,0,0,0,0,0,9.038508639,0,0,0,0,0,0,0,0,0,0,0,0,0,0,0,0,0,0,0,0,0,0,0,0,0,0,0,0,0,17.82009195,0,0,0,0,0,0,9.038508639,0,0,0,0,0,0,0,0,0,0,0,0,0,0,0,0,0,0,0,0,0,0,0,0,0,0,0,0,0,0,0,0,0,0,0,0,0,0,0,0,0,0,0,51,20.7,0.232
# 3867,237,20241,Livshits V.Ya.,1992,,0,0,0,0,0,0,0,0,0,0,0,0,0,0,0,0,0,0,0,0,0,0,0,0,0,0,0,0,0,0,0,0,0,0,0,0,0,0,0,0,0,0,0,0,0,0,0,0,0,0,0,0,0,0,0,0,0,0,0,0,0,0,0,0,0,0,0,0,0,0,0,0,0,0,0,0,0,0,0,0,0,0,0,12.5,0,0,0,0,0,0,0,0,0,0,0,0,0,0,0,0,12.5,0,0,0,0,0,0,0,0,0,0,0,0,0,0,0,0,0,0,0,0,0,0,0,0,0,0,0,0,0,0,0,0,0,0,0,0,60,0,0,0,0,0,0,0,0,0,0,0,0,0,0,0,0,0,0,0,15,0,0,0,0,0,0,0,0,0,0,0,0,0,0,0,0,0,0,0,0,0,0,0,90.7,36.8,0.232
# 3868,259,20604,Livshits V.Ya.,1988,,0,0,0,0,0,0,0,0,0,0,0,0,0,0,0,0,0,0,0,0,0,0,0,0,0,0,0,0,0,0,0,0,0,0,0,0,0,0,0,0,0,0,0,0,0,0,0,0,0,0,0,0,0,0,0,0,0,0,0,0,0,0,0,0,0,0,0,0,0,0,0,3.6,0,0,0,0,0,0,0,0,0,0,0,0,0,0,0,0,0,0,0,0,0,0,0,0,0,0,0,0,14.2,0,0,0,0,0,0,0,0,0,0,0,0,0,0,0,0,0,0,0,0,0,0,0,0,0,0,0,0,0,0,0,0,0,0,0,0,71.1,0,0,0,0,0,0,0,0,0,0,0,0,0,0,0,0,0,0,0,0,0,0,0,0,0,0,0,0,0,0,0,0,0,0,0,0,0,0,0,0,0,0,11.1,82,33.4,0.232
# 3869,268,20676,Karapetyan G.O.,1984,,0,0,0,9,0,0,0,0,0,0,0,0,0,0,0,0,0,0,0,0,0,0,0,0,0,0,0,0,0,0,0,0,0,0,0,0,0,0,0,0,0,0,0,0,0,0,0,0,0,0,0,0,0,0,0,0,0,0,0,0,0,0,0,0,0,0,0,0,0,0,0,0,0,0,0,0,0,0,0,0,0,0,0,30,0,0,0,0,0,0,0,0,0,0,0,0,0,0,0,0,0,0,0,0,0,0,0,0,0,0,0,0,0,0,0,0,0,0,0,0,0,0,0,0,0,0,0,0,0,0,0,0,0,0,0,0,0,61,0,0,0,0,0,0,0,0,0,0,0,0,0,0,0,0,0,0,0,0,0,0,0,0,0,0,0,0,0,0,0,0,0,0,0,0,0,0,0,0,0,0,0,86.3,35,0.232
# 3870,292,21090,Karapetyan G.O.,1980,,0,0,0,4.188360958,0,0,0,0,0,0,0,0,0,0,0,0,0,0,0,0,0,0,0,0,0,0,0,0,0,0,0,0,0,0,0,0,0,0,0,0,0,0,0,0,0,0,0,0,0,0,0,0,0,0,0,0,0,0,0,0,0,0,0,0,0,0,0,0,0,0,0,0,0,0,0,0,0,0,0,0,0,0,0,47.63840952,0,0,0,0,0,0,0,0,0,0,0,0,0,0,0,0,0,0,0,0,0,0,0,0,0,0,0,0,0,0,0,0,0,0,0,0,0,0,0,0,0,0,0,0,0,0,0,0,0,0,0,0,0,48.17322952,0,0,0,0,0,0,0,0,0,0,0,0,0,0,0,0,0,0,0,0,0,0,0,0,0,0,0,0,0,0,0,0,0,0,0,0,0,0,0,0,0,0,0,86.2,35,0.232
# 3871,292,21065,Karapetyan G.O.,1980,,0,0,0,20.18377161,0,0,0,0,0,0,0,0,0,0,0,0,0,0,0,0,0,0,0,0,0,0,0,0,0,0,0,0,0,0,0,0,0,0,0,0,0,0,0,0,0,0,0,0,0,0,0,0,0,0,0,0,0,0,0,0,0,0,0,0,0,0,0,0,0,0,0,0,0,0,0,0,0,0,0,0,0,0,0,12.502071,0,0,0,0,0,0,0,0,0,0,0,0,0,0,0,0,0,0,0,0,0,0,0,0,0,0,0,0,0,0,0,0,0,0,0,0,0,0,0,0,0,0,0,0,0,0,0,0,0,0,0,0,0,63.37577507,0,0,0,0,0,0,0,0,0,0,0,0,0,0,0,0,0,0,0,3.938382315,0,0,0,0,0,0,0,0,0,0,0,0,0,0,0,0,0,0,0,0,0,0,0,86.6,35.2,0.232
# 3872,292,21070,Karapetyan G.O.,1980,,0,0,0,19.23611058,0,0,0,0,0,0,0,0,0,0,0,0,0,0,0,0,0,0,0,0,0,0,0,0,0,0,0,0,0,0,0,0,0,0,0,0,0,0,0,0,0,0,0,0,0,0,0,0,0,0,0,0,0,0,0,0,0,0,0,0,0,0,0,0,0,0,0,0,0,0,0,0,0,0,0,0,0,0,0,12.42968037,0,0,0,0,0,0,0,0,0,0,0,0,0,0,0,0,0,0,0,0,0,0,0,0,0,0,0,0,0,0,0,0,0,0,0,0,0,0,0,0,0,0,0,0,0,0,0,0,0,0,0,0,0,64.41863193,0,0,0,0,0,0,0,0,0,0,0,0,0,0,0,0,0,0,0,3.915577117,0,0,0,0,0,0,0,0,0,0,0,0,0,0,0,0,0,0,0,0,0,0,0,88.8,36,0.232
# 3873,572,24644,Spinner S.,1954,F754/277,0,0,0,0,0,0,0,0.18010005,0,0,0,0,0,0,0,0,0,0,0,0,0,0,0,0,0,0,0,0,0,0,0,0,0,0,0,0,0,0,0,0,0,0,0,0,0,0,0,0,0,0,0,0,0,0,0,0,0,0,0,0,0,0,0,0,0,0,0,0,0,0,0,2.900592812,0,0,0,0,0,0,0,0,0,0,0,0,0,0,0,0,0,0,0,0,0,0,0,0,0,0,0,0,0,0,0,0,0,0,0,0,0,0,0,0,0,0,0,0,0,0,0,35.23353987,0,0,0,0,0,0,0,0,0,0,0,0,0,0,0,0,0,61.68576727,0,0,0,0,0,0,0,0,0,0,0,0,0,0,0,0,0,0,0,0,0,0,0,0,0,0,0,0,0,0,0,0,0,0,0,0,0,0,0,0,0,0,0,54.2,22.11,0.232
# 3874,572,24646,Spinner S.,1954,BaF588/534,0,0,0,0,0,0,0,0.164600043,0,0,0,0,0,5.145969338,0,0,14.86931387,0,0,0,0,0,0,0,0,0,0,0,0,0,0,0,0,0,0,0,0,0,0,0,0,0,0,0,0,0,0,0,0,0,0,0,0,0,0,0,0,0,0,0,0,0,0,0,0,0,0,0,0,0,0,5.186431348,0,0,0,0,0,0,0,0,0,0,0,0,0,0,0,0,0,0,0,0,0,0,0,0,0,0,0,0,3.021575786,0,0,0,0,0,0,0,0,0,0,0,0,0,0,0,0,0,0,2.042889531,0,0,0,0,0,0,0,0,0,0,0,0,0,0,0,0,0,62.06607614,0,0,0,0,0,0,0,0,0,0,0,0,0,0,0,0,0,0,0,0,0,0,0,0,0,0,0,0,0,0,0,0,0,0,0,0,0,0,0,7.503143951,0,0,0,75.9,30.83,0.232
# 3875,1965,110878,Kisin B.I.,1959,BK6,0,0,0,0,0,0,0,0.183999991,0,0,0,0,0,3.19991484,0,0,9.173655541,0,0,0,0,0,0,0,0,0,0,0,0,0,0,0,0,0,0,0,0,0,0,0,0,0,0,0,0,0,0,0,0,0,0,0,0,0,0,0,0,0,0,0,0,0,0,0,0,0,0,0,0,0,0,7.620731619,0,0,0,0,0,0,0,0,0,0,0,0,0,0,0,0,0,0,0,0,0,0,0,0,0,0,0,0,3.476960826,0,0,0,0,0,0,0,0,0,0,0,0,0,0,0,0,0,0,0,0,0,0,0,0,0,0,0,0,0,0,0,0,0,0,0,0,71.9258664,0,0,0,0,0,0,0,0,0,0,0,0,0,0,0,0,0,0,0,0,0,0,0,0,0,0,0,0,0,0,0,0,0,0,0,0,0,0,0,4.418870779,0,0,0,70.1,28.44,0.232
# 3876,3096,230,Nemilov S.V.,1973,,0,0,0,0,0,0,0,0,0,0,0,0,0,0,0,0,0,0,0,0,0,0,0,0,0,0,0,0,0,0,0,0,0,0,0,0,0,0,0,0,0,0,0,0,0,0,0,0,0,0,0,0,0,0,0,0,0,0,0,0,0,0,0,0,0,0,0,0,0,0,0,0,0,0,0,0,0,0,0,0,0,0,0,33.3,0,0,0,0,0,0,0,0,0,0,0,0,0,0,0,0,0,0,0,0,0,0,0,0,0,0,0,0,0,0,0,0,0,0,0,0,0,0,0,0,0,0,0,0,0,0,0,0,0,0,0,0,0,66.7,0,0,0,0,0,0,0,0,0,0,0,0,0,0,0,0,0,0,0,0,0,0,0,0,0,0,0,0,0,0,0,0,0,0,0,0,0,0,0,0,0,0,0,72.5,29.43,0.232
# 3877,3128,153259,Livshits V.Ya.,1994,,0,0,0,0,0,0,0,0,0,0,0,0,0,0,0,0,0,0,0,0,0,0,0,0,0,0,0,0,0,0,0,0,0,0,0,0,0,0,0,0,0,0,0,0,0,0,0,0,0,0,0,0,0,0,0,0,0,0,0,0,0,0,0,0,0,0,0,0,0,0,0,0,0,0,0,0,0,0,0,0,0,0,0,20,0,0,0,0,0,0,0,0,0,0,0,0,0,0,0,0,5,0,0,0,0,0,0,0,0,0,0,0,0,0,0,0,0,0,0,0,0,0,0,0,0,0,0,0,0,0,0,0,0,0,0,0,0,58,0,0,0,2,0,0,0,0,0,0,0,0,0,0,0,0,0,0,0,15,0,0,0,0,0,0,0,0,0,0,0,0,0,0,0,0,0,0,0,0,0,0,0,97.7,39.6,0.232
# 3878,3846,12322,Gan Fuxi,1959,,0,0,0,0,0,0,0,0,0,0,0,0,0,0,0,0,0,0,0,0,0,0,0,0,0,0,0,0,0,0,0,0,0,0,0,0,0,0,0,0,0,0,0,0,0,0,0,0,0,0,0,0,0,0,0,0,0,0,0,0,0,0,0,0,0,0,0,0,0,0,0,0,0,0,0,0,0,0,0,0,0,0,0,0,0,0,0,0,0,0,0,0,0,0,0,0,0,0,0,0,12,0,0,0,0,0,0,0,0,0,0,0,0,0,0,0,0,0,0,0,0,0,0,0,0,0,0,0,0,0,0,0,0,0,0,0,0,70,0,0,0,0,0,0,0,0,0,18,0,0,0,0,0,0,0,0,0,0,0,0,0,0,0,0,0,0,0,0,0,0,0,0,0,0,0,0,0,0,0,0,0,75,30.41,0.232
# 3879,3846,12327,Gan Fuxi,1959,,0,0,0,0,0,0,0,0,0,0,0,0,0,0,0,0,0,0,18,0,0,0,0,0,0,0,0,0,0,0,0,0,0,0,0,0,0,0,0,0,0,0,0,0,0,0,0,0,0,0,0,0,0,0,0,0,0,0,0,0,0,0,0,0,0,0,0,0,0,0,0,12,0,0,0,0,0,0,0,0,0,0,0,0,0,0,0,0,0,0,0,0,0,0,0,0,0,0,0,0,0,0,0,0,0,0,0,0,0,0,0,0,0,0,0,0,0,0,0,0,0,0,0,0,0,0,0,0,0,0,0,0,0,0,0,0,0,70,0,0,0,0,0,0,0,0,0,0,0,0,0,0,0,0,0,0,0,0,0,0,0,0,0,0,0,0,0,0,0,0,0,0,0,0,0,0,0,0,0,0,0,69.8,28.35,0.232
# 3880,4206,50458,Molot V.A.,1992,,0,0,0,8,0,0,0,0,0,0,0,0,0,0,0,0,0,0,0,0,0,0,0,0,0,0,0,0,0,0,0,0,0,0,0,0,0,0,0,0,0,0,0,0,0,0,0,0,0,0,0,0,0,0,0,0,0,0,0,0,0,0,0,0,0,0,0,0,0,0,0,0,0,0,0,0,0,0,0,0,0,0,0,0,0,0,0,0,0,0,0,0,0,0,0,0,0,0,0,0,33,0,0,0,0,0,0,0,0,0,0,0,0,0,0,0,0,0,0,0,0,0,0,0,0,0,0,0,0,0,0,0,0,0,0,0,0,59,0,0,0,0,0,0,0,0,0,0,0,0,0,0,0,0,0,0,0,0,0,0,0,0,0,0,0,0,0,0,0,0,0,0,0,0,0,0,0,0,0,0,0,63.8,26,0.232
# 3881,7080,121857,Butler B.P.,1996,,0,0,0,9.839801832,0,0,0,0,0,0,0,0,0,0,0,0,0,0,0,0,0,0,0,0,11.21812069,0,0,0,0,0,0,0,0,0,0,0,0,0,0,0,0,0,0,0,0,0,0,0,7.51699376,0,0.079239934,0,0,0,0,0,0,0,0,0,0,0,0,0,0,0,0,0,0,0,0,0.127939594,0,0,0,0,0,0,0,0,0,0,0,0,0,0,0,0,0,0,0,4.275836451,0,0,0,0,0,0,0,0,10.78189105,0,0,0,0,0,0,0,0,0,0,0,0,0,0,0,0,0,0,0.059393261,0,0,0,0,0,0,0,0,0,0,0,0,0,0,0,0,0,56.10078343,0,0,0,0,0,0,0,0,0,0,0,0,0,0,0,0,0,0,0,0,0,0,0,0,0,0,0,0,0,0,0,0,0,0,0,0,0,0,0,0,0,0,0,80.3,32.6,0.232
# 3882,7830,74182,Patel N.D.,1983,,0,0,0,0,0,0,0,0,0,0,0,0,0,0,0,0,0,0,0,0,0,0,0,0,0,0,0,0,0,0,0,0,0,0,0,0,0,0,0,0,0,0,0,0,0,0,0,0,0,0,0,0,0,0,0,0,0,0,0,0,0,0,0,0,0,0,0,0,0,0,0,0,0,0,0,0,0,0,0,0,0,0,0,0,0,0,0,0,0,0,0,0,0,0,0,0,0,62.3,0,0,0,0,0,0,0,0,0,0,0,0,0,0,0,0,0,37.7,0,0,0,0,0,0,0,0,0,0,0,0,0,0,0,0,0,0,0,0,0,0,0,0,0,0,0,0,0,0,0,0,0,0,0,0,0,0,0,0,0,0,0,0,0,0,0,0,0,0,0,0,0,0,0,0,0,0,0,0,0,0,0,0,0,43.9,17.8,0.232
# 3883,7830,74188,Patel N.D.,1983,,0,0,0,0,0,0,0,0,0,0,0,0,0,0,0,0,0,0,0,0,0,0,0,0,0,0,0,0,0,0,0,0,0,0,0,0,0,0,0,0,0,0,0,0,0,0,0,0,0,0,0,0,0,0,0,0,0,0,0,0,0,0,0,0,0,0,0,0,0,0,0,0,0,0,0,0,0,0,0,0,0,0,0,0,0,0,0,0,0,0,0,0,0,0,0,0,0,65.8,0,0,0,0,0,0,0,0,0,0,0,0,0,0,0,0,0,34.2,0,0,0,0,0,0,0,0,0,0,0,0,0,0,0,0,0,0,0,0,0,0,0,0,0,0,0,0,0,0,0,0,0,0,0,0,0,0,0,0,0,0,0,0,0,0,0,0,0,0,0,0,0,0,0,0,0,0,0,0,0,0,0,0,0,44.8,18.2,0.232
# 3884,8910,81806,Bornhoft H.,1994,,0,0,0,0,0,0,0,0,0,0,0,0,0,0,0,0,0,0,0,0,0,0,0,0,10,0,0,0,0,0,0,0,0,0,0,0,0,0,0,0,0,0,0,0,0,0,0,0,0,0,0,0,0,0,0,0,0,0,0,0,0,0,0,0,0,0,0,0,0,0,0,16,0,0,0,0,0,0,0,0,0,0,0,0,0,0,0,0,0,0,0,0,0,0,0,0,0,0,0,0,0,0,0,0,0,0,0,0,0,0,0,0,0,0,0,0,0,0,0,0,0,0,0,0,0,0,0,0,0,0,0,0,0,0,0,0,0,74,0,0,0,0,0,0,0,0,0,0,0,0,0,0,0,0,0,0,0,0,0,0,0,0,0,0,0,0,0,0,0,0,0,0,0,0,0,0,0,0,0,0,0,62.4,25.3,0.232
# 3885,16472,158848,Livshits V.Ya.,1999,,0,0,0,0,0,0,0,0,0,0,0,0,0,0,0,0,0,0,0,0,0,0,0,0,0,0,0,0,0,0,0,0,0,0,0,0,0,0,0,0,0,0,0,0,0,0,0,0,0,0,0,0,0,0,0,0,0,0,0,0,0,0,0,0,0,0,0,0,0,0,0,0,0,0,0,0,0,0,0,0,0,0,0,12.5,0,0,0,0,0,0,0,0,0,0,0,0,0,0,0,0,12.5,0,0,0,0,0,0,0,0,0,0,0,0,0,0,0,0,0,0,0,0,0,0,0,0,0,0,0,0,0,0,0,0,0,0,0,0,60,0,0,0,0,0,0,0,0,0,0,0,0,0,0,0,0,0,0,0,15,0,0,0,0,0,0,0,0,0,0,0,0,0,0,0,0,0,0,0,0,0,0,0,90.7,36.8,0.232
# 3886,24933,302460,Shen G.0Q.,2002,,0,0,0,2.985000299,0,0,0,0,0,0,0,0,0,0,0,0,0,0,0,0,0,0,0,0,0,0,0,0,0,0,0,0,0,0,0,0,0,0,0,0,0,0,0,0,0,0,0.50000005,0,0,0,0,0,0,0,0,0,0,0,0,0,0,0,0,0,0,0,0,0,0,0,0,0,0,0,0,0,0,0,0,0,0,0,0,0,0,0,0,0,0,0,0,11.94000119,0,0,0,0,0,0,0,0,14.92500149,0,0,0,0,0,0,0,0,0,0,0,0,0,0,0,0,0,0,0,0,0,0,0,0,0,0,0,0,0,0,0,0,0,0,0,0,69.64999696,0,0,0,0,0,0,0,0,0,0,0,0,0,0,0,0,0,0,0,0,0,0,0,0,0,0,0,0,0,0,0,0,0,0,0,0,0,0,0,0,0,0,0,64,25.97,0.232
# 3887,27722,359726,Schrimpf C.,1984,,0,0,0,0,0,0,0,0,0,0,0,0,0,0,0,0,0,0,0,0,0,0,0,0,10.09387101,0,0,0,0,0,0,0,0,0,0,0,0,0,0,0,0,0,0,0,0,0,0,0,0,0,0,0,0,0,0,0,0,0,0,0,0,0,0,0,0,0,0,0,0,0,0,0,0,0,0,0,0,0,0,0,0,0,0,0,0,0,0,0,0,0,0,0,0,0,0,0,0,0,0,0,16.15020162,0,0,0,0,0,0,0,0,0,0,0,0,0,0,0,0,0,0,0,0,0,0,0,0,0,0,0,0,0,0,0,0,0,0,0.474400047,0,73.28152733,0,0,0,0,0,0,0,0,0,0,0,0,0,0,0,0,0,0,0,0,0,0,0,0,0,0,0,0,0,0,0,0,0,0,0,0,0,0,0,0,0,0,0,73.4,29.8,0.232
# 3888,31400,403622,Shimizu K.,2004,,0,0,0,0,0,0,0,0,0,0,0,0,0,0,0,0,0,0,0,0,0,0,0,0,0,0,0,0,0,0,0,0,0,0,0,0,0,0,0,0,0,0,0,0,0,0,0,0,0,0,0,0,0,0,0,0,0,0,0,0,0,0,0,0,0,0,0,0,0,0,0,6.129471517,0,0,0,0,0,0,0,0,0,0,0,19.32210572,0,0,0,0,0,0,0,0,0,0,0,0,0,0,0,0,0,0,0,0,0,0,18.44921296,0,0,0,0,0,0,0,0,0,0,0,0,0,0,0,0,0,0,0,0,0,0,0,0.016509296,0,0,0,0,0,0,46.44523865,0,0,0,0,0,0,0,0,0,0,0,0,0,0,0,0,0,0,0,9.637461866,0,0,0,0,0,0,0,0,0,0,0,0,0,0,0,0,0,0,0,0,0,0,0,101,40.99,0.232
# 3889,31921,405143,Aitken B.G.,2007,,0,0,0,13.86827576,0,0,0,0,0,0,0,0,0,0,0,0,0.040023882,0,0,0,0,0,0,0,0,0,0,0,0,0,0,0,0,0,0,0,0,0,0,0,0,0,0,0,0,0,0,0,0,0,0,0,0,0,0,0,0,0,0,0,0,0,0,0,0,0,0,0,0,0,0,0,0,0,0,0,0,0,0,6.123980464,0,0,0,0,0,0,0,0,0,0,0,0,0,0,0,0,0,0,0,0,0,0,0,0,0,0,0,0,0,0,0,0,0,0,0,0,0,0,0,0,0,0,0,0,0,0,0,0,0,0,0,0,0,0,0,0,0,74.97474082,0,0,0,0,0,0,0,0,0,4.992979072,0,0,0,0,0,0,0,0,0,0,0,0,0,0,0,0,0,0,0,0,0,0,0,0,0,0,0,0,0,0,0,0,0,86.2,34.99,0.232
# 3890,33070,398052,Reddy C.N.,2008,,0,0,0,0,0,0,0,0,0,0,0,0,0,50,0,0,0,0,0,0,0,0,0,0,0,0,0,0,0,0,0,0,0,0,0,0,0,0,0,0,0,0,0,0,0,0,0,0,0,0,0,0,0,0,0,0,0,0,0,0,0,0,0,0,0,0,0,0,0,0,0,0,0,0,0,0,0,0,0,0,0,0,0,0,0,0,0,0,0,0,0,0,0,0,0,0,0,0,0,0,0,0,0,0,0,0,0,0,0,0,0,0,0,0,0,0,0,0,0,30,0,0,0,0,0,0,0,0,0,0,0,0,0,0,0,0,0,0,0,0,0,0,0,0,0,0,0,0,0,0,0,0,0,0,0,0,0,0,0,0,0,0,0,0,0,0,0,20,0,0,0,0,0,0,0,0,0,0,0,0,0,71.5,29.05,0.232
# 3891,35366,425192,Gaafar M.S.,2009,,0,0,0,0,0,0,0,0,0,0,0,0,0,66.55,0,0,0,0,0,0,0,0,0,0,0,0,0,0,0,0,0,0,0,0,0,0.1,0,0,0,0,0,0,0,0,0,0,0,0,0,0,0,0,0,0,0,0,0,0,0,0,0,0,0,0,0,0,0,0,0,0,0,0,0,0,0,0,0,0,0,0,0,0,0,33.35,0,0,0,0,0,0,0,0,0,0,0,0,0,0,0,0,0,0,0,0,0,0,0,0,0,0,0,0,0,0,0,0,0,0,0,0,0,0,0,0,0,0,0,0,0,0,0,0,0,0,0,0,0,0,0,0,0,0,0,0,0,0,0,0,0,0,0,0,0,0,0,0,0,0,0,0,0,0,0,0,0,0,0,0,0,0,0,0,0,0,0,0,0,0,0,0,0,77.4,31.4,0.232
# 3892,36766,438054,Saddeek Y.B.,2010,,0,0,0,1.68,0,0,0,0,0,0,0,0,0,60,0,0,0,0,0,0,0,0,0,0,3.92,0,0,0,0,0,0,0,0,0,0,0,0,0,0,0,0,0,0,0,0,0,0,0,0,0,0,0,0,0,0,0,0,0,0,0,0,0,0,0,0,0,0,0,0,0,0,0,0,0,0,0,0,0,0,0,0,0,0,0,0,0,0,0,0,0,0,0,0,0,0,0,0,0,0,0,30,0,0,0,0,0,0,0,0,0,0,0,0,0,0,0,0,0,0,2,0,0,0,0,0,0,0,0,0,0,0,0,0,0,0,0,0,2.4,0,0,0,0,0,0,0,0,0,0,0,0,0,0,0,0,0,0,0,0,0,0,0,0,0,0,0,0,0,0,0,0,0,0,0,0,0,0,0,0,0,0,0,68.6,27.84,0.232
# 3893,39402,465112,Hojamberdiev M.,2012,,0,0,0,0,0,0,0,0,0,0,0,0,0,0,0,0,0,0,0,0,0,0,0,0,12.74445971,0,0,0,0,0,0,0,0,0,0,0,0,0,0,0,0,0,0,0,0,0,0,0,0,0,0,0,0,0,0,0,0,0,0,0,0,0,0,0,0,0,0,0,0,0,0,0,0,0,0,0,0,0,0,0,0,0,0,0,0,0,0,0,0,0,0,0,0,0,0,0,0,0,0,0,14.41367967,0,0,0,0,0,0,0,0,0,0,0,0,0,0,0,0,0,0,0,0,0,0,0,0,0,0,0,0,0,0,0,0,0,0,0,0,72.35853834,0,0,0,0,0,0,0,0,0,0,0,0,0,0,0,0,0,0,0,0,0,0,0,0,0,0,0,0,0,0,0,0,0,0,0,0,0,0,0,0,0,0,0.483322289,76.5,31.07,0.232
# 3894,39858,471014,Ellison A.J.,2012,,0,0,0,11.84881609,0,0,0,0,0,0,0,0,0,3.889609716,0,0,1.739825426,0,0,0,0,0,0,0,5.039495337,0,0,0,0,0,0,0,0,0,0,0,0,0,0,0,0,0,0,0,0,0,0,0,0,0,0.02999999,0,0,0,0,0,0,0,0,0,0,0,0,0,0,0,0,0,0,0,0,0,0,0,0,0,0,0,0,0,0,0,0,0,0,0,0,0,0,0,0,4.929506373,0,0,0,0,0,0,0,0,0,0,0,0,0,0,0,0,0,0,0,0,0,0,0,0,0,0,0,0,0,0,0,0,0,0,0,0,0,0,0,0,0,0,0,0,0,69.52303706,0,0,0,0.109999964,0,0,0,0,0,2.869712053,0,0,0,0,0,0,0,0,0,0,0,0,0,0,0,0,0,0,0,0,0,0,0,0,0,0,0,0,0,0,0,0,0.019997993,80.7,32.7,0.232
# 3895,39858,471016,Ellison A.J.,2012,,0,0,0,12.38124111,0,0,0,0,0,0,0,0,0,4.11041137,0,0,1.860186167,0,0,0,0,0,0,0,6.44064458,0,0,0,0,0,0,0,0,0,0,0,0,0,0,0,0,0,0,0,0,0,0,0,0,0,0.030000003,0,0,0,0,0,0,0,0,0,0,0,0,0,0,0,0,0,0,0,0,0,0,0,0,0,0,0,0,0,0,0,0,0,0,0,0,0,0,0,0,4.22042238,0,0,0,0,0,0,0,0,0,0,0,0,0,0,0,0,0,0,0,0,0,0,0,0,0,0,0,0,0,0,0,0,0,0,0,0,0,0,0,0,0,0,0,0,0,68.96690621,0,0,0,0.11000001,0,0,0,0,0,1.860186167,0,0,0,0,0,0,0,0,0,0,0,0,0,0,0,0,0,0,0,0,0,0,0,0,0,0,0,0,0,0,0,0,0.020002002,11.7,4.75,0.232
# 3896,40901,478145,Ellison A.J.,2013,,0,0,0,13.13,0,0,0,0,0,0,0,0,0,2.73,0,0,4.12,0,0,0,0,0,0,0,4.65,0,0,0,0,0,0,0,0,0,0,0,0,0,0,0,0,0,0,0,0,0,0,0,0,0,0.01,0,0,0,0,0,0,0,0,0,0,0,0,0,0,0,0,0,0,0,0,0,0,0,0,0,0,0,0,0,0,0,0,0,0,0,0,0,0,0,0,3.38,0,0,0,0,0,0,0,0,0,0,0,0,0,0,0,0,0,0,0,0,0,0,0,0,0,0,0,0,0,0,0,0,0,0,0,0,0,0,0,0,0,0,0,0,0,70.61,0,0,0,0.1,0,0,0,0,0,1.25,0,0,0,0,0,0,0,0,0,0,0,0,0,0,0,0,0,0,0,0,0,0,0,0,0,0,0,0,0,0,0,0,0.02,80.9,32.8,0.232
# 3897,31885,379783,Hushur A.,2005,,0,0,0,0,0,0,0,0,0,0,0,0,0,0,0,0,0,0,0,0,0,0,0,0,0,0,0,0,0,0,0,0,0,0,0,0,0,0,0,0,0,0,0,0,0,0,0,0,0,0,0,0,0,0,0,0,0,0,0,0,0,0,0,0,0,0,0,0,0,0,0,0,0,0,0,0,0,0,0,0,0,0,0,33.33333333,0,0,0,0,0,0,0,0,0,0,0,0,0,0,0,0,0,0,0,0,0,0,0,0,0,0,0,0,0,0,0,0,0,0,0,0,0,0,0,0,0,0,0,0,0,0,0,0,0,0,0,0,0,66.66666667,0,0,0,0,0,0,0,0,0,0,0,0,0,0,0,0,0,0,0,0,0,0,0,0,0,0,0,0,0,0,0,0,0,0,0,0,0,0,0,0,0,0,0,80.3,32.6,0.2315952
# 3898,1978,110647,State Optical I,1975,BK6,0,0,0,0,0,0,0,0.183999989,0,0,0,0,0,3.199914808,0,0,9.17365545,0,0,0,0,0,0,0,0,0,0,0,0,0,0,0,0,0,0,0,0,0,0,0,0,0,0,0,0,0,0,0,0,0,0,0,0,0,0,0,0,0,0,0,0,0,0,0,0,0,0,0,0,0,0,7.620731543,0,0,0,0,0,0,0,0,0,0,0,0,0,0,0,0,0,0,0,0,0,0,0,0,0,0,0,0,3.476960791,0,0,0,0,0,0,0,0,0,0,0,0,0,0,0,0,0,0,0,0,0,0,0,0,0,0,0,0,0,0,0,0,0,0,0,0,71.92586568,0,0,0,0,0,0,0,0,0,0,0,0,0,0,0,0,0,0,0,0,0,0,0,0,0,0,0,0,0,0,0,0,0,0,0,0,0,0,0,4.418871735,0,0,0,70.1,28.46,0.2315531
# 3899,6619,38498,Gan Fuxi,1959,,0,0,0,8,0,0,0,0,0,0,0,0,0,24,0,0,0,0,0,0,0,0,0,0,0,0,0,0,0,0,0,0,0,0,0,0,0,0,0,0,0,0,0,0,0,0,0,0,0,0,0,0,0,0,0,0,0,0,0,0,0,0,0,0,0,0,0,0,0,0,0,0,0,0,0,0,0,0,0,0,0,0,0,16,0,0,0,0,0,0,0,0,0,0,0,0,0,0,0,0,0,0,0,0,0,0,0,0,0,0,0,0,0,0,0,0,0,0,0,0,0,0,0,0,0,0,0,0,0,0,0,0,0,0,0,0,0,52,0,0,0,0,0,0,0,0,0,0,0,0,0,0,0,0,0,0,0,0,0,0,0,0,0,0,0,0,0,0,0,0,0,0,0,0,0,0,0,0,0,0,0,73.2,29.72,0.2314939
# 3900,1738,110634,State Optical I,1975,FK11,0,0,0,9.383907601,0,0,0,0,0,0,0,0,0,6.108033391,0,0,0.721953646,0,0,0,0,0,0,0,0,0,0,0,0,0,0,0,0,0,0,0,0,0,0,0,0,0,0,0,0,0,0,0,0,0,0,0,0,0,0,0,0,0,0,0,0,0,0,0,0,0,0,0,0,0,0,11.94931076,0,0,0,0,0,0,0,0,0,0,0,0,0,0,0,0,0,0,0,18.7901612,0,0,0,0,0,0,0,0,0,0,0,0,0,0,0,0,0,0,0,0,0,0,0,52.68193337,0,0,0,0,0,0,0,0,0,0,0,0,0,0,0.364700023,0,0,0,0,0,0,0,0,0,0,0,0,0,0,0,0,0,0,0,0,0,0,0,0,0,0,0,0,0,0,0,0,0,0,0,0,0,0,0,0,0,0,0,0,0,0,0,0,0,0,64.5,26.19,0.231386
