Repository: jacobergzhou/Poisson-Ratio

File: Poisson_data_no_metal_07192019.csv (part 42 of 57)
,Code,Glass #,Author,Year,Trademark,Ag2O,AgI,Al,Al2O3,AlF3,AlN,As,As2O3,As2O5,As2S3,As2Se3,AsSe,B,B2O3,BaCl2,BaF2,BaO,BeF2,BeO,Bi2O3,BiCl3,Br,Ca,CaF2,CaO,Cd,CdCl2,CdF2,CdO,Ce2O3,CeF3,CeO2,Cl,Co3O4,CoO,Cr2O3,Cs2O,CsCl,CsF,Cu2O,CuO,Dy2O3,Er,Er2O3,ErF3,Eu,Eu2O3,EuF3,F,Fe,Fe2O3,FeO,Ga,Ga2O3,Ga2S3,Ga2Se3,GaF3,Gd2O3,GdF3,Ge,GeO2,GeS2,GeSe2,H2O,HfF4,HfO2,Hg,Ho2O3,I,InF3,K,K2O,K2S,K2SO4,KBr,KCl,KF,KHF2,La,La2O3,La2S3,LaF3,Li,Li2O,Li2S,Li2SO4,LiBr,LiCl,LiF,LiI,MgF2,MgO,Mn2O3,MnF2,MnO,MnO2,MoO2,MoO3,N,Na,Na2O,Na2S,Na2SO4,NaCl,NaF,NaPO3,Nb2O5,Nd,Nd2O3,NdF3,NH4NO3,NiO,O,OH,P,P2O5,Pb,PbCl2,PbF2,PbO,PdO,Pr2O3,Pr6O11,PrF3,Rb2O,RbF,Rh2O3,RuO2,S,Sb,Sb2O3,Sb2S3,Sc2O3,Se,Si,Si3N4,SiC,SiO2,Sm2O3,Sn,SnO,SnO2,SO2,SO3,Sr,SrCl2,SrF2,SrO,Ta2O3,Ta2O5,Tb2O3,TbF3,Te,TeO2,Th,ThF4,ThO2,TiO2,Tl,Tl2O,Tl2Se,TlSe,Tm2O3,U,U3O8,UO2,V,V2O5,VO6,WO3,Y,Y2O3,Yb2O3,YbF3,YF3,ZnCl2,ZnF2,ZnO,ZnSO4,ZrF4,ZrO2,Young's modulus E (GPa),Shear modulus G (GPa),Poisson's ratio v,Calculated Poisson,Percent Error
# 435,26481,308272,Hwa L.G.,2002,nan,0,0,0,0,0,0,0,0,0,0,0,0,0,0,0,0,0,0,0,0,0,0,0,0,0,0,0,0,0,0,0,0,0,0,0,0,0,0,0,0,0,0,0,0,0,0,0,0,0,0,0,0,0,17.2419145,0,0,0,0,0,0,68.967658,0,0,0,0,0,0,0,0,0,0,0,0,0,0,0,0,0,0,13.7904275,0,0,0,0,0,0,0,0,0,0,0,0,0,0,0,0,0,0,0,0,0,0,0,0,0,0,0,0,0,0,0,0,0,0,0,0,0,0,0,0,0,0,0,0,0,0,0,0,0,0,0,0,0,0,0,0,0,0,0,0,0,0,0,0,0,0,0,0,0,0,0,0,0,0,0,0,0,0,0,0,0,0,0,0,0,0,0,0,0,0,0,0,0,0,0,0,0,0,0,0,0,98.6,37.63,0.31,0.3101249,0.040290434
# 446,28749,373080,Hwa L.G.,2005,nan,0,0,0,0,0,0,0,0,0,0,0,0,0,0,0,0,0,0,0,0,0,0,0,0,0,0,0,0,0,0,0,0,0,0,0,0,0,0,0,0,0,0,0,0,0,0,0,0,0,0,0,0,0,14.2850986,0,0,0,0,0,0,71.42551299,0,0,0,0,0,0,0,0,0,0,0,0,0,0,0,0,0,0,14.28938841,0,0,0,0,0,0,0,0,0,0,0,0,0,0,0,0,0,0,0,0,0,0,0,0,0,0,0,0,0,0,0,0,0,0,0,0,0,0,0,0,0,0,0,0,0,0,0,0,0,0,0,0,0,0,0,0,0,0,0,0,0,0,0,0,0,0,0,0,0,0,0,0,0,0,0,0,0,0,0,0,0,0,0,0,0,0,0,0,0,0,0,0,0,0,0,0,0,0,0,0,0,98.6,37.63,0.31,0.3101249,0.040290434
# 4367,16683,145624,Baikova L.G.,1995,nan,0,0,0,28.9,0,0,0,0,0,0,0,0,0,0,0,0,0,0,0,0,0,0,0,0,0,0,0,0,0,0,0,0,0,0,0,0,0,0,0,0,0,0,0,0,0,0,0,0,0,0,0,0,0,0,0,0,0,0,0,0,0,0,0,0,0,0,0,0,0,0,0,2.9,0,0,0,0,0,0,0,0,0,0,0,0,0,0,0,0,0,0,0,0,0,0,0,0,0,0,0,0,0,0,0,0,0,0,0,0,1.2,0,0,0,0,0,0,65.3,0,0,0,0,0,0,0,0,0,0,0,0,0,0,0,0,0,0,0,0,0,1.7,0,0,0,0,0,0,0,0,0,0,0,0,0,0,0,0,0,0,0,0,0,0,0,0,0,0,0,0,0,0,0,0,0,0,0,0,0,0,0,0,0,0,0,82.6,33.85,0.22,0.220088626,0.040284678
# 4813,40613,476105,Akiba S.,2011,nan,0,0,0,7,0,0,0,0,0,0,0,0,0,0,0,0,0,0,0,0,0,0,0,0,0,0,0,0,0,0,0,0,0,0,0,0,0,0,0,0,0,0,0,0,0,0,0,0,0,0,0,0,0,0,0,0,0,0,0,0,0,0,0,0,0,0,0,0,0,0,0,0,0,0,0,0,0,0,0,0,0,0,0,0,0,0,0,0,0,0,0,6,0,0,0,0,0,0,0,0,14,0,0,0,0,0,0,0,0,0,0,0,0,0,0,0,0,0,0,0,0,0,0,0,0,0,0,0,0,0,0,0,0,0,0,0,0,73,0,0,0,0,0,0,0,0,0,0,0,0,0,0,0,0,0,0,0,0,0,0,0,0,0,0,0,0,0,0,0,0,0,0,0,0,0,0,0,0,0,0,0,70.8,29.4,0.204,0.204081633,0.040016006
# 842,5154,19233,Nemilov S.V.,1973,nan,0,0,0,0,0,0,0,0,0,0,0,0,0,94,0,0,0,0,0,0,0,0,0,0,0,0,0,0,0,0,0,0,0,0,0,0,0,0,0,0,0,0,0,0,0,0,0,0,0,0,0,0,0,0,0,0,0,0,0,0,0,0,0,0,0,0,0,0,0,0,0,6,0,0,0,0,0,0,0,0,0,0,0,0,0,0,0,0,0,0,0,0,0,0,0,0,0,0,0,0,0,0,0,0,0,0,0,0,0,0,0,0,0,0,0,0,0,0,0,0,0,0,0,0,0,0,0,0,0,0,0,0,0,0,0,0,0,0,0,0,0,0,0,0,0,0,0,0,0,0,0,0,0,0,0,0,0,0,0,0,0,0,0,0,0,0,0,0,0,0,0,0,0,0,0,0,0,0,0,0,0,25.1,9.692,0.295,0.294882377,0.039872129
# 986,6337,72730,Levenberg V.A.,1979,nan,0,0,0,0,0,0,0,0,0,0,0,0,0,0,0,0,0,0,0,0,0,0,0,0,0,0,0,0,0,0,0,0,0,0,0,0,0,0,0,0,0,0,0,0,0,0,0,0,0,0,0,0,0,0,0,0,0,0,0,0,0,0,0,0,0,0,0,0,0,0,0,0,0,0,0,0,0,0,0,0,0,0,0,0,0,0,0,0,0,0,0,0,0,0,0,0,0,0,0,0,0,0,0,0,0,0,0,0,0,0,0,0,0,0,0,75,0,0,0,0,0,0,0,0,0,0,0,0,0,0,0,0,0,0,0,0,0,0,0,0,0,0,0,0,0,0,0,0,0,0,25,0,0,0,0,0,0,0,0,0,0,0,0,0,0,0,0,0,0,0,0,0,0,0,0,0,0,0,0,0,0,60.3,23.37,0.29,0.290115533,0.039838874
# 1228,12180,137606,Dumbaugh W.H.,1974,0,0,0,0,5.5,0,0,0,0,0,0,0,0,0,0,0,0,0,0,22.2,0,0,0,0,0,0,0,0,0,0,0,0,0,0,0,0,0,0,0,0,0,0,0,0,0,0,0,0,0,0,0,0,0,0,0,0,0,0,0,0,0,0,0,0,0,0,0,0,0,0,0,0,0,0,0,0,0,0,0,0,5.6,0,0,0,0,0,0,0,0,0,0,0,33.4,0,0,0,0,0,0,0,0,0,0,0,0,0,0,0,0,0,0,0,0,0,0,0,0,0,0,0,0,0,0,0,0,0,0,0,0,0,0,0,0,0,0,0,0,0,33.3,0,0,0,0,0,0,0,0,0,0,0,0,0,0,0,0,0,0,0,0,0,0,0,0,0,0,0,0,0,0,0,0,0,0,0,0,0,0,0,0,0,0,0,138,53.65,0.286,0.2861137,0.039755212
# 3462,39839,470648,Li Hong,2012,nan,0,0,0,8.656825603,0,0,0,0.117699492,0,0,0,0,0,0,0,0,0,0,0,0,0,0,0,0,0,0,0,0,0,0,0,0,0,0,0,0,0,0,0,0,0,0,0,0,0,0,0,0,0,0,0,0,0,0,0,0,0,0,0,0,0,0,0,0,0,0,0,0,0,0,0,0,0,0,0,0,0,0,0,6.068973782,0,0,0,1.470581647,0,0,0,0,0,0,0,17.73521338,0,0,0,0,0,0,0,0,0,0,0,0,0,0,0,0,0.980395765,0,0,0,0,0,0,60.0683705,0,0,0,0,0,0,0,0,0,0,0,0,0,0,0,0,0,0,0,0,0,4.901939824,0,0,0,0,0,0,0,0,0,0,0,0,0,0,0,0,0,0,0,0,0,0,0,0,0,0,0,0,0,0,0,0,0,0,0,0,0,0,0,0,0,0,0,62.6,25.24,0.24,0.240095087,0.039619651
# 3468,39860,471153,Li Hong,2012,nan,0,0,0,5.610000888,0,0,0,0,0,0,0,0,0,0,0,0,3.689999926,0,0,0,0,0,0,0,3.689999926,0,0,0,0,0,0,0,0,0,0,0,0,0,0,0,0,0,0,0,0,0,0,0,0,0,0,0,0,0,0,0,0,0,0,0,0,0,0,0,0,0,0,0,0,0,0,5.769999885,0,0,0,0,0,0,0,1.459999971,0,0,0,2.51999995,0,0,0,0,0,0,0,9.950000801,0,0,0,0,0,0,0,0,0,0,0,0,0,0,3.459999931,0,0.609999988,0,0,0,0,0,0,47.87999904,0,0,0,0,0,0,0,0,0,0,0,0,0,0,0.359999993,0,0,0,0,0,0,14.9999997,0,0,0,0,0,0,0,0,0,0,0,0,0,0,0,0,0,0,0,0,0,0,0,0,0,0,0,0,0,0,0,0,0,0,0,0,0,0,0,0,0,0,0,62.6,25.24,0.24,0.240095087,0.039619651
# 2505,34776,419214,Marzouk S.Y.,2009,nan,0,0,0,0,0,0,0,0,0,0,0,0,0,0,0,0,0,0,0,0,0,0,0,0,0,0,0,0,0,0,0,0,0,0,0,0,0,0,0,4,0,0,0,0,0,0,0,0,0,0,0,0,0,0,0,0,0,0,0,0,0,0,0,0,0,0,0,0,0,0,0,0,0,0,0,0,0,0,0,0,0,0,0,0,0,0,0,0,0,0,0,0,0,0,0,0,0,0,0,0,48,0,0,0,0,0,0,0,0,0,0,0,0,0,0,48,0,0,0,0,0,0,0,0,0,0,0,0,0,0,0,0,0,0,0,0,0,0,0,0,0,0,0,0,0,0,0,0,0,0,0,0,0,0,0,0,0,0,0,0,0,0,0,0,0,0,0,0,0,0,0,0,0,0,0,0,0,0,0,0,0,41.5,16.48,0.259,0.259101942,0.039359748
# 1967,16682,145614,Livshits V.Ya.,1995,nan,0,0,0,0,0,0,0,0,0,0,0,0,0,0,0,0,0,0,0,0,0,0,0,0,0,0,0,0,0,0,0,0,0,0,0,0,0,0,0,0,0,0,0,0,0,0,0,0,0,0,0,0,0,0,0,0,0,0,0,0,0,0,0,0,0,0,0,0,0,0,0,0,0,0,0,0,0,0,0,0,0,0,0,0,0,0,0,0,0,0,0,0,0,0,0,0,0,0,0,0,0,0,0,0,0,0,0,0,0,0,0,0,0,0,0,0,0,0,0,0,0,0,0,0,9,0,0,0,0,0,0,0,0,0,0,0,0,0,0,0,0,0,0,0,0,0,0,0,0,0,0,0,0,91,0,0,0,0,0,0,0,0,0,0,0,0,0,0,0,0,0,0,0,0,0,0,0,0,0,0,0,38.3,15.08,0.27,0.269893899,0.039296591
# 1016,11955,136001,Malmendier J.W.,1975,nan,0,0,0,25.00117,0,0,0,0,0,0,0,0,0,41.99941,0,0,0,0,0,0,0,0,0,0,0,0,0,0,0,0,0,0,0,0,0,0,0,0,0,0,0,0,0,0,0,0,0,0,0,0,0,0,0,0,0,0,0,0,0,0,0,0,0,0,0,0,0,0,0,0,0,0,0,0,0,0,0,0,0,0,0,0,0,0,0,0,0,0,0,0,0,32.99942,0,0,0,0,0,0,0,0,0,0,0,0,0,0,0,0,0,0,0,0,0,0,0,0,0,0,0,0,0,0,0,0,0,0,0,0,0,0,0,0,0,0,0,0,0,0,0,0,0,0,0,0,0,0,0,0,0,0,0,0,0,0,0,0,0,0,0,0,0,0,0,0,0,0,0,0,0,0,0,0,0,0,0,0,0,0,0,0,0,99.7,38.64,0.29,0.290113872,0.039266081
# 15,24565,300447,Sidkey M.A.,2002,nan,0,0,0,0,0,0,0,0,0,0,0,0,0,0,0,0,0,0,0,0,0,0,0,0,0,0,0,0,0,0,0,0,0,0,0,0,0,0,0,0,0,0,0,0,0,0,0,0,0,0,0,0,0,0,0,0,0,0,0,0,0,0,0,0,0,0,0,0,0,0,0,0,0,0,0,0,0,0,0,0,0,0,0,0,0,0,0,0,0,0,0,0,0,0,0,0,0,0,0,0,0,0,0,0,0,0,4,0,0,0,0,0,0,0,0,0,0,0,0,0,0,0,0,0,0,0,0,0,0,0,0,0,0,0,0,0,0,0,0,0,0,0,0,0,0,0,0,0,0,0,0,0,0,96,0,0,0,0,0,0,0,0,0,0,0,0,0,0,0,0,0,0,0,0,0,0,0,0,0,0,0,20.1,6.98,0.44,0.43982808,0.039072675
# 1025,11956,136015,Malmendier J.W.,1975,nan,0,0,0,26.79495268,0,0,0,0,0,0,0,0,0,36.60061366,0,0,0,0,18.30447183,0,0,0,0,0,0,0,0,0,0,0,0,0,0,0,0,0,0,0,0,0,0,0,0,0,0,0,0,0,0,0,0,0,0,0,0,0,0,0,0,0,0,0,0,0,0,0,0,0,0,0,0,0,0,0,0,0,0,0,0,0,0,0,0,0,0,0,0,0,0,0,0,18.29996183,0,0,0,0,0,0,0,0,0,0,0,0,0,0,0,0,0,0,0,0,0,0,0,0,0,0,0,0,0,0,0,0,0,0,0,0,0,0,0,0,0,0,0,0,0,0,0,0,0,0,0,0,0,0,0,0,0,0,0,0,0,0,0,0,0,0,0,0,0,0,0,0,0,0,0,0,0,0,0,0,0,0,0,0,0,0,0,0,0,119,46.12,0.29,0.290112749,0.038879086
# 1033,12172,137486,Dumbaugh W.H.,1974,nan,0,0,0,11.14173482,0,0,0,0,0,0,0,0,0,0,0,0,0,0,0,0,0,0,0,0,5.59367644,0,0,0,0,0,0,0,0,0,0,0,0,0,0,0,0,0,0,0,0,0,0,0,0,0,0,0,0,0,0,0,0,0,0,0,0,0,0,0,0,0,0,0,0,0,0,0,0,0,0,0,0,0,0,5.568007405,0,0,0,0,0,0,0,0,0,0,0,22.29650965,0,0,0,0,0,0,0,0,0,0,0,0,0,0,0,0,0,0,0,0,0,0,0,0,0,0,0,0,0,0,0,0,0,0,0,0,0,0,0,0,0,0,0,0,0,44.5871293,0,0,0,0,0,0,0,0,0,0,0,0,0,0,0,0,0,0,0,5.51893534,0,0,0,0,0,0,0,0,0,0,0,0,0,5.294007041,0,0,0,0,0,0,0,0,0,119,46.12,0.29,0.290112749,0.038879086
# 1037,12180,137597,Dumbaugh W.H.,1974,0,0,0,0,10.2,0,0,0,0,0,0,0,0,0,0,0,0,0,0,15.3,0,0,0,0,0,5.1,0,0,0,0,0,0,0,0,0,0,0,0,0,0,0,0,0,0,0,0,0,0,0,0,0,0.2,0,0,0,0,0,0,0,0,0,0,0,0,0,0,0,0,0,0,0,0,0,0,0,0,0,0,0,0,2.6,0,0,0,0,0,0,0,0,0,0,0,20.4,0,0,0,0,0,0,0,0,0,0,0,0,0,0,0,0,0,0,0,0,0,0,0,0,0,0,0,0,0,0,0,0,0,0,0,0,0,0,0,0,0,0,0,0,0,46.2,0,0,0,0,0,0,0,0,0,0,0,0,0,0,0,0,0,0,0,0,0,0,0,0,0,0,0,0,0,0,0,0,0,0,0,0,0,0,0,0,0,0,0,119,46.12,0.29,0.290112749,0.038879086
# 1220,3270,18511,Nemilov S.V.,1973,nan,0,0,0,0,0,0,0,0,0,0,0,0,0,0,0,0,0,0,0,0,0,0,0,0,0,0,0,0,0,0,0,0,0,0,0,0,0,0,0,0,0,0,0,0,0,0,0,0,0,0,0,0,0,0,0,0,0,0,0,0,0,0,0,0,0,0,0,0,0,0,0,0,0,0,0,0,0,0,0,0,0,0,0,0,0,0,0,0,0,0,0,0,0,0,0,0,0,0,0,0,0,0,0,0,0,0,0,0,0,0,0,0,0,0,0,0,0,0,0,60.8,0,0,0,0,0,0,0,0,0,0,0,0,0,0,0,0,0,39.2,0,0,0,0,0,0,0,0,0,0,0,0,0,0,0,0,0,0,0,0,0,0,0,0,0,0,0,0,0,0,0,0,0,0,0,0,0,0,0,0,0,0,0,46.3,18,0.286,0.286111111,0.038850039
# 2256,16484,158975,Philip J.,2000,nan,0,0,0,0,0,0,0,0,0,0,0,0,0,0,0,0,0,0,0,60,0,0,0,0,0,0,0,0,0,0,0,0,0,0,0,0,0,0,0,0,40,0,0,0,0,0,0,0,0,0,0,0,0,0,0,0,0,0,0,0,0,0,0,0,0,0,0,0,0,0,0,0,0,0,0,0,0,0,0,0,0,0,0,0,0,0,0,0,0,0,0,0,0,0,0,0,0,0,0,0,0,0,0,0,0,0,0,0,0,0,0,0,0,0,0,0,0,0,0,0,0,0,0,0,0,0,0,0,0,0,0,0,0,0,0,0,0,0,0,0,0,0,0,0,0,0,0,0,0,0,0,0,0,0,0,0,0,0,0,0,0,0,0,0,0,0,0,0,0,0,0,0,0,0,0,0,0,0,0,0,0,70.4,27.89,0.262,0.262101112,0.038592179
# 1137,5846,99390,El0Mallawany R.,1987,nan,0,0,0,0,0,0,0,0,0,0,0,0,0,0,0,0,0,0,0,0,0,0,0,0,0,0,0,0,0,0,0,0,0,0,0,0,0,0,0,0,0,0,0,0,0,0,0,0,0,0,0,0,0,0,0,0,0,0,0,0,0,0,0,0,0,0,0,0,0,0,0,0,0,0,0,0,0,0,0,0,0,0,0,0,0,0,0,0,0,0,0,0,0,0,0,0,0,0,0,0,0,0,0,0,0,0,0,0,0,0,0,0,0,0,0,0,0,0,0,0,0,0,0,0,0,0,0,0,0,0,0,0,0,0,0,0,0,0,0,0,0,0,0,0,0,0,0,0,0,0,0,0,0,80,0,0,0,0,0,0,0,0,0,0,0,0,0,0,0,0,0,0,0,0,0,20,0,0,0,0,0,41.2,15.98,0.289,0.289111389,0.038542988
# 1463,12180,137595,Dumbaugh W.H.,1974,0,0,0,0,5.8,0,0,0,0,0,0,0,0,0,0,0,0,0,0,25.1,0,0,0,0,0,0,0,0,0,0,0,0,0,0,0,0,0,0,0,0,0,0,0,0,0,0,0,0,0,0,0,0,0,0,0,0,0,0,0,0,0,0,0,0,0,0,0,0,0,0,0,0,0,0,0,0,0,0,0,0,0,0,0,0,0,0,0,0,0,0,0,0,11.4,0,0,0,0,0,0,0,0,0,0,0,0,0,0,0,0,0,0,0,0,0,0,0,0,0,0,0,0,0,0,0,0,0,0,0,0,0,0,0,0,0,0,0,0,0,34.6,0,0,0,0,0,0,0,0,0,0,0,5.8,0,0,0,0,0,0,0,0,0,0,0,0,0,0,0,0,0,0,0,0,0,5.8,0,0,0,0,0,0,0,0,11.5,152,59.37,0.28,0.280107799,0.038499483
# 957,24453,189627,Higazy A.A.,1995,nan,0,0,0,0,0,0,0,0,0,0,0,0,0,0,0,0,0,0,0,0,0,0,0,0,0,0,0,0,0,0,0,0,0,0,0,0,0,0,0,0,0,0,0,0,0,0,0,0,0,0,0,0,0,0,0,0,0,0,0,0,0,0,0,0,0,0,0,0,0,0,0,0,0,0,0,0,0,0,0,0,0,0,0,0,0,0,0,0,0,0,0,0,0,0,0,20,0,0,0,0,0,0,0,0,0,0,0,0,0,0,0,0,0,0,0,80,0,0,0,0,0,0,0,0,0,0,0,0,0,0,0,0,0,0,0,0,0,0,0,0,0,0,0,0,0,0,0,0,0,0,0,0,0,0,0,0,0,0,0,0,0,0,0,0,0,0,0,0,0,0,0,0,0,0,0,0,0,0,0,0,0,58.1,22.5,0.291,0.291111111,0.038182512
# 4760,23675,190634,Ohara K.,2000,nan,0,0,0,16.660915,0,0,0,0,0,0,0,0,0,0,0,0,0,0,0,0,0,0,0,0,0,0,0,0,0,0,0,0,0,0,0,0,0,0,0,0,0,0,0,0,0,0,0,0,0,0,0,0,0,0,0,0,0,0,0,0,0,0,0,0,0,0,0,0,0,0,0,0,0,0,0,0,0,0,0,0,0,0,0,0,0,0,0,0,0,0,0,0,0,0,0,0,0,0,0,0,0,0,0,0,0,0,0,0,0,0,0,0,0,0,0,0,0,0,0,0,0,0,0,0,0,0,0,0,0,0,0,0,0,0,0,0,0,66.51799004,0,0,0,0,0,0,0,0,0,0,0,0,0.192699942,0,0,0,0,0,0,0,0,0,0,0,0,0,0,0,0,0,0,0,0,0,0,0,0,0,0,16.62839501,0,0,0,91.4,37.86,0.207,0.207078711,0.038024657
# 4654,7922,69929,Tarumi T.,1991,nan,0,0,0,2.204814,0,0,0,0,0,0,0,0,0,12.91612,0,0,0,0,0,0,0,0,0,0,0,0,0,0,0,0,0,0,0,0,0,0,0,0,0,0,0,0,0,0,0,0,0,0,0,0,0,0,0,0,0,0,0,0,0,0,0,0,0,0,0,0,0,0,0,0,0,0,0,0,0,0,0,0,0,0,0,0,0,0,0,0,0,0,0,0,0,3.563528,0,0,0,0,0,0,0,0,8.564058,0,0,0,0,0,0,0,0,0,0,0,0,0,0,0,0,0,0,0,0,0,0,0,0,0,0,0,0,0,0,0,0,0,0,0,0,72.75148,0,0,0,0,0,0,0,0,0,0,0,0,0,0,0,0,0,0,0,0,0,0,0,0,0,0,0,0,0,0,0,0,0,0,0,0,0,0,0,0,0,0,0,97,40.08,0.21,0.21007984,0.0380192
# 57,3644,149944,Borjesson L.,1985,nan,25,50,0,0,0,0,0,0,0,0,0,0,0,0,0,0,0,0,0,0,0,0,0,0,0,0,0,0,0,0,0,0,0,0,0,0,0,0,0,0,0,0,0,0,0,0,0,0,0,0,0,0,0,0,0,0,0,0,0,0,0,0,0,0,0,0,0,0,0,0,0,0,0,0,0,0,0,0,0,0,0,0,0,0,0,0,0,0,0,0,0,0,0,0,0,0,0,0,0,0,0,0,0,0,0,0,0,0,0,0,0,0,0,0,0,25,0,0,0,0,0,0,0,0,0,0,0,0,0,0,0,0,0,0,0,0,0,0,0,0,0,0,0,0,0,0,0,0,0,0,0,0,0,0,0,0,0,0,0,0,0,0,0,0,0,0,0,0,0,0,0,0,0,0,0,0,0,0,0,0,0,18.4,6.618,0.39,0.390148081,0.037969485
# 803,24381,189255,Hwa Luu0Gen,2000,nan,0,0,0,26.6,0,0,0,0,0,0,0,0,0,0,0,0,0,0,0,0,0,0,0,0,58.4,0,0,0,0,0,0,0,0,0,0,0,0,0,0,0,0,0,0,0,0,0,0,0,0,0,0,0,0,0,0,0,0,0,0,0,0,0,0,0,0,0,0,0,0,0,0,0,0,0,0,0,0,0,0,0,0,0,0,0,0,0,0,0,0,0,0,0,0,0,0,0,0,0,0,0,0,0,0,0,0,0,0,0,0,0,0,0,0,0,0,0,0,0,0,0,0,0,0,0,0,0,0,0,0,0,0,0,0,0,0,0,0,15,0,0,0,0,0,0,0,0,0,0,0,0,0,0,0,0,0,0,0,0,0,0,0,0,0,0,0,0,0,0,0,0,0,0,0,0,0,0,0,0,0,0,0,106,40.86,0.297,0.29711209,0.037740762
# 3501,37832,447056,Kolberg U.,2009,nan,0,0,0,12.63262177,0,0,0,0,0,0,0,0,0,8.63993521,0,0,0,0,0,0,0,0,0,0,5.478092767,0,0,0,0,0,0,0,0,0,0,0,0,0,0,0,0,0,0,0,0,0,0,0,0,0,0.00242,0,0,0,0,0,0,0,0,0,0,0,0,0,0,0,0,0,0,0,0,0,0,0,0,0,0,0,0,0,0,0,0,0,0,0,0,0,0,0,0,8.06933513,0,0,0,0,0,0,0,0,0,0,0,0,0,0,0,0,0,0,0,0,0,0,0,0,0,0,0,0,0,0,0,0,0,0,0,0,0,0,0,0,0,0,0,0,0,65.16904912,0,0,0,0.008546001,0,0,0,0,0,0,0,0,0,0,0,0,0,0,0,0,0,0,0,0,0,0,0,0,0,0,0,0,0,0,0,0,0,0,0,0,0,0,0,79.5,32.08,0.239,0.239089776,0.037562996
# 2589,31400,403637,Shimizu K.,2004,nan,0,0,0,0,0,0,0,0,0,0,0,0,0,0,0,0,0,0,0,0,0,0,0,0,1.776768556,0,0,0,0,0,0,0,0,0,0,0,0,0,0,0,0,0,0,0,0,0,0,0,0,0,0,0,0,0,0,0,0,0,0,0,0,0,0,0,0,0,0,0,0,0,0,11.63533373,0,0,0,0,0,0,0,0.917485312,0,0,0,10.00319986,0,0,0,0,0,0,0,0,0,0,0,0,0,0,0,0,6.430349057,0,0,0,0,0,16.11974194,0,0,0,0,0,0,0,0,0,0,0,0,0,0,0,0,0,0,0,0,0,0,0,0,0,0,0,0,0,0,44.77354322,0,0,0,0,0,0,0,0,0,0,0,0,0,0,0,0,0,0,0,7.484080187,0,0,0,0,0,0,0,0,0,0,0,0.85949814,0,0,0,0,0,0,0,0,0,0,0,93,36.99,0.257,0.257096513,0.03755353
# 3855,1966,110932,Kisin B.I.,1959,F8,0,0,0,0,0,0,0,0.144400012,0,0,0,0,0,0,0,0,0,0,0,0,0,0,0,0,0,0,0,0,0,0,0,0,0,0,0,0,0,0,0,0,0,0,0,0,0,0,0,0,0,0,0,0,0,0,0,0,0,0,0,0,0,0,0,0,0,0,0,0,0,0,0,10.51433084,0,0,0,0,0,0,0,0,0,0,0,0,0,0,0,0,0,0,0,0,0,0,0,0,0,0,0,0,2.304772184,0,0,0,0,0,0,0,0,0,0,0,0,0,0,0,0,0,0,19.19996154,0,0,0,0,0,0,0,0,0,0,0,0,0,0,0,0,0,67.83653543,0,0,0,0,0,0,0,0,0,0,0,0,0,0,0,0,0,0,0,0,0,0,0,0,0,0,0,0,0,0,0,0,0,0,0,0,0,0,0,0,0,0,0,53.7,21.81,0.231,0.231086657,0.037514068
# 1462,12172,137496,Dumbaugh W.H.,1974,nan,0,0,0,22.02431179,0,0,0,0,0,0,0,0,0,0,0,0,0,0,0,0,0,0,0,0,6.94998421,0,0,0,0,0,0,0,0,0,0,0,0,0,0,0,0,0,0,0,0,0,0,0,0,0,0,0,0,0,0,0,0,0,0,0,0,0,0,0,0,0,0,0,0,0,0,0,0,0,0,0,0,0,0,7.006054647,0,0,0,0,0,0,0,0,0,0,0,17.95827007,0,0,0,0,0,0,0,0,0,0,0,0,0,0,0,0,0,0,0,0,0,0,0,0,0,0,0,0,0,0,0,0,0,0,0,0,0,0,0,0,0,0,0,0,0,39.07346477,0,0,0,0,0,0,0,0,0,0,0,0,0,0,0,0,0,0,0,1.974875404,0,0,0,0,0,0,0,0,0,0,0,0,0,5.013039102,0,0,0,0,0,0,0,0,0,118,46.09,0.28,0.280104144,0.037194309
# 1468,12180,137618,Dumbaugh W.H.,1974,0,0,0,0,10,0,0,0,0,0,0,0,0,0,0,0,0,0,0,20,0,0,0,0,0,10,0,0,0,0,0,0,0,0,0,0,0,0,0,0,0,0,0,0,0,0,0,0,0,0,0,0,0,0,0,0,0,0,0,0,0,0,0,0,0,0,0,0,0,0,0,0,0,0,0,0,0,0,0,0,0,0,0,0,0,0,0,0,0,0,0,0,15,0,0,0,0,0,0,0,0,0,0,0,0,0,0,0,0,0,0,0,0,0,0,0,0,0,0,0,0,0,0,0,0,0,0,0,0,0,0,0,0,0,0,0,0,0,45,0,0,0,0,0,0,0,0,0,0,0,0,0,0,0,0,0,0,0,0,0,0,0,0,0,0,0,0,0,0,0,0,0,0,0,0,0,0,0,0,0,0,0,118,46.09,0.28,0.280104144,0.037194309
# 223,5879,93246,Keshishyan T.N.,1978,nan,0,0,0,9.1,0,0,0,0,0,0,0,0,0,63.6,0,0,0,0,0,0,0,0,0,0,0,0,0,0,0,0,0,0,0,0,0,0,0,0,0,0,0,0,0,0,0,0,0,0,0,0,0,0,0,0,0,0,0,0,0,0,0,0,0,0,0,0,0,0,0,0,0,0,0,0,0,0,0,0,0,0,0,0,0,0,0,0,0,0,0,0,0,0,0,0,0,0,0,0,0,0,0,0,0,0,0,0,0,0,0,0,0,0,0,0,0,0,0,0,0,27.3,0,0,0,0,0,0,0,0,0,0,0,0,0,0,0,0,0,0,0,0,0,0,0,0,0,0,0,0,0,0,0,0,0,0,0,0,0,0,0,0,0,0,0,0,0,0,0,0,0,0,0,0,0,0,0,0,0,0,0,0,0,57,21.54,0.323,0.323119777,0.037082712
# 1441,8701,80158,Aleinikov F.K.,1962,nan,0,0,0,0,0,0,0,0,0,0,0,0,0,0,0,0,0,0,0,0,0,0,0,0,0,0,0,0,25,0,0,0,0,0,0,0,0,0,0,0,0,0,0,0,0,0,0,0,0,0,0,0,0,0,0,0,0,0,0,0,0,0,0,0,0,0,0,0,0,0,0,0,0,0,0,0,0,0,0,0,0,0,0,0,0,0,0,0,0,0,0,0,0,0,0,0,0,0,0,0,12.5,0,0,0,0,0,0,0,0,0,0,0,0,0,0,0,0,0,0,0,0,0,0,0,0,0,0,0,0,0,0,0,0,0,0,0,0,62.5,0,0,0,0,0,0,0,0,0,0,0,0,0,0,0,0,0,0,0,0,0,0,0,0,0,0,0,0,0,0,0,0,0,0,0,0,0,0,0,0,0,0,0,69.1,26.99,0.28,0.280103742,0.03705076
# 1442,8701,80159,Aleinikov F.K.,1962,nan,0,0,0,0,0,0,0,0,0,0,0,0,0,0,0,0,0,0,0,0,0,0,0,0,0,0,0,0,29.41176,0,0,0,0,0,0,0,0,0,0,0,0,0,0,0,0,0,0,0,0,0,0,0,0,0,0,0,0,0,0,0,0,0,0,0,0,0,0,0,0,0,0,0,0,0,0,0,0,0,0,0,0,0,0,0,0,0,0,0,0,0,0,0,0,0,0,0,0,0,0,0,11.76471,0,0,0,0,0,0,0,0,0,0,0,0,0,0,0,0,0,0,0,0,0,0,0,0,0,0,0,0,0,0,0,0,0,0,0,0,58.82353,0,0,0,0,0,0,0,0,0,0,0,0,0,0,0,0,0,0,0,0,0,0,0,0,0,0,0,0,0,0,0,0,0,0,0,0,0,0,0,0,0,0,0,69.1,26.99,0.28,0.280103742,0.03705076
# 3448,37832,447062,Kolberg U.,2009,nan,0,0,0,11.66389086,0,0,0,0,0,0,0,0,0,9.606436711,0,0,0,0,0,0,0,0,0,0,5.176472383,0,0,0,0,0,0,0,0,0,0,0,0,0,0,0,0,0,0,0,0,0,0,0,0,0,0.002402,0,0,0,0,0,0,0,0,0,0,0,0,0,0,0,0,0,0,0,0,0,0,0,0,0,0,0,0,0,0,0,0,0,0,0,0,0,0,0,0,8.947309662,0,0,0,0,0,0,0,0,0,0,0,0,0,0,0,0,0,0,0,0,0,0,0,0,0,0,0,0,0,0,0,0,0,0,0,0,0,0,0,0,0,0,0,0,0,64.59420478,0,0,0,0.008485001,0,0.0007986,0,0,0,0,0,0,0,0,0,0,0,0,0,0,0,0,0,0,0,0,0,0,0,0,0,0,0,0,0,0,0,0,0,0,0,0,0,78.2,31.53,0.24,0.240088804,0.037001797
# 4743,1966,110903,Kisin B.I.,1959,KF8,0,0,0,2.270146569,0,0,0,0,0,0,0,0,0,3.557846324,0,0,0,0,0,0,0,0,0,0,0,0,0,0,0,0,0,0,0,0,0,0,0,0,0,0,0,0,0,0,0,0,0,0,0,0,0,0,0,0,0,0,0,0,0,0,0,0,0,0,0,0,0,0,0,0,0,7.461776582,0,0,0,0,0,0,0,0,0,0,0,0,0,0,0,0,0,0,0,0,0,0,0,0,0,0,0,0,6.717740724,0,0,0,0,0,0,0,0,0,0,0,0,0,0,0,0,0,0,3.443104346,0,0,0,0,0,0,0,0,0,0,0.251799952,0,0,0,0,0,0,74.66319581,0,0,0,0,0,0,0,0,0,0,0,0,0,0,0,0,0,0,0,1.634389689,0,0,0,0,0,0,0,0,0,0,0,0,0,0,0,0,0,0,0,0,0,0,0,70.6,29.22,0.208,0.20807666,0.036855684
# 3864,31400,403626,Shimizu K.,2004,nan,0,0,0,0,0,0,0,0,0,0,0,0,0,0,0,0,0,0,0,0,0,0,0,0,0,0,0,0,0,0,0,0,0,0,0,0,0,0,0,0,0,0,0,0,0,0,0,0,0,0,0,0,0,0,0,0,0,0,0,0,0,0,0,0,0,0,0,0,0,0,0,11.3498191,0,0,0,0,0,0,0,0,0,0,0,15.33358184,0,0,0,0,0,0,0,0,0,0,0,0,0,0,0,0,1.642811479,0,0,0,0,0,19.53094491,0,0,0,0,0,0,0,0,0,0,0,0,0,0,0,0,0,0,0,0,0,0,0,0,0,0,0,0,0,0,40.67074765,0,0,0,0,0,0,0,0,0,0,0,0,0,0,0,0,0,0,0,11.47209502,0,0,0,0,0,0,0,0,0,0,0,0,0,0,0,0,0,0,0,0,0,0,0,96,38.99,0.231,0.231084894,0.03675046
# 3884,290,21042,Karapetyan G.O.,1979,nan,0,0,0,22,0,0,0,0,0,0,0,0,0,0,0,0,0,0,0,0,0,0,0,0,0,0,0,0,0,0,0,0,0,0,0,0,0,0,0,0,0,0,0,0,0,0,0,0,0,0,0,0,0,0,0,0,0,0,0,0,0,0,0,0,0,0,0,0,0,0,0,0,0,0,0,0,0,0,0,0,0,0,0,13,0,0,0,0,0,0,0,0,0,0,0,0,0,0,0,0,0,0,0,0,0,0,0,0,0,0,0,0,0,0,0,0,0,0,0,0,0,0,0,0,0,0,0,0,0,0,0,0,0,0,0,0,0,65,0,0,0,0,0,0,0,0,0,0,0,0,0,0,0,0,0,0,0,0,0,0,0,0,0,0,0,0,0,0,0,0,0,0,0,0,0,0,0,0,0,0,0,88.8,36.1,0.23,0.229916898,0.036131519
# 685,11956,136017,Malmendier J.W.,1975,nan,0,0,0,13.43704654,0,0,0,0,0,0,0,0,0,31.58226164,0,0,0,0,0,0,0,0,0,0,0,0,0,0,0,0,0,0,0,0,0,0,0,0,0,0,0,0,0,0,0,0,0,0,0,0,0,0,0,0,0,0,0,0,0,0,0,0,0,0,0,0,0,0,0,0,0,0,0,0,0,0,0,0,0,13.39939823,0,0,0,0,0,0,0,0,0,0,0,36.57205755,0,0,0,0,0,0,0,0,0,0,0,0,0,0,0,0,0,0,0,0,0,0,0,0,0,0,0,0,0,0,0,0,0,0,0,0,0,0,0,0,0,0,0,0,0,0,0,0,0,0,0,0,0,0,0,0,0,0,0,0,0,0,0,0,0,5.009236035,0,0,0,0,0,0,0,0,0,0,0,0,0,0,0,0,0,0,0,0,0,0,0,120,46.15,0.3,0.300108342,0.036114121
# 690,12180,137596,Dumbaugh W.H.,1974,0,0,0,0,6,0,0,0,0,0,0,0,0,0,0,0,0,0,0,6,0,0,0,0,0,0.2,0,0,0,0,0,0,0,0,0,0,0,0,0,0,0,0,0,0,0,0,0,0,0,0,0,0,0,0,0,0,0,0,0,0,0,0,0,0,0,0,0,0,0,0,0,0,0,0,0,0,0,0,0,0,0,0,0,0,0,0,0,0,0,0,0,0,30.1,0,0,0,0,0,0,0,0,0,0,0,0,0,0,0,0,0,0,0,0,0,0,0,0,0,0,0,0,0,0,0,0,0,0,0,0,0,0,0,0,0,0,0,0,0,30.8,0,0,0,0,0,0,0,0,0,0,0,0,0,0,0,0,0,0,0,12,0,0,0,0,0,0,0,0,0,0,0,0,0,14.9,0,0,0,0,0,0,0,0,0,144,55.38,0.3,0.300108342,0.036114121
# 4796,41245,480755,Bootjomchai Ch.,2014,nan,0,0,0,0,0,0,0,0,0,0,0,0,0,28.84615173,0,0,3.846154231,0,0,0,0,0,0,0,0,0,0,0,0,0,0,0,0,0,0,0,0,0,0,0,0,0,0,0,0,0,0,0,0,0,0,0,0,0,0,0,0,0,0,0,0,0,0,0,0,0,0,0,0,0,0,0,0,0,0,0,0,0,0,0,0,0,0,0,0,0,0,0,0,0,0,0,0,0,0,0,0,0,0,0,0,0,0,0,0,0,0,0,0,0,0,0,0,0,0,0,0,0,0,0,0,0,0,0,0,0,0,0,0,0,0,0,0,0,0,0,0,67.30769404,0,0,0,0,0,0,0,0,0,0,0,0,0,0,0,0,0,0,0,0,0,0,0,0,0,0,0,0,0,0,0,0,0,0,0,0,0,0,0,0,0,0,0,79.8,33.11,0.205,0.205073996,0.036095498
# 4314,27073,356817,Duddridge A.,2003,nan,0,0,0,4.834835613,0,0,0,0,0,0,0,0,0,17.66766859,0,0,0,0,0,0,0,0,0,0,0,0,0,0,0,0,0,0,0,0,0,0,0,0,0,0,0,0,0,0,0,0,0,0,0,0,0,0,0,0,0,0,0,0,0,0,0,0,0,0,0,0,0,0,0,0,0,0,0,0,0,0,0,0,0,0,0,0,0,9.799801216,0,0,0,0,0,0,0,0,0,0,0,0,0,0,0,0,10.0400392,0,0,0,0,0,0,0,0,0,0,0,0,0,0,0,0,0,0,0,0,0,0,0,0,0,0,0,0,0,0,0,0,0,0,0,0,57.65765539,0,0,0,0,0,0,0,0,0,0,0,0,0,0,0,0,0,0,0,0,0,0,0,0,0,0,0,0,0,0,0,0,0,0,0,0,0,0,0,0,0,0,0,85.5,35.01,0.221,0.221079692,0.03605951
# 1265,6691,39213,Gurjev N.V.,1983,nan,0,0,0,0,0,0,0,0,0,0,0,0,0,0,0,0,5.0172819,0,0,0,0,0,0,0,0,0,0,0,0,0,0,0,0,0,0,0,0,0,0,0,0,0,0,0,0,0,0,0,0,0,0,0,0,0,0,0,0,0,0,0,0,0,0,0,0,0,0,0,0,0,0,0,0,0,0,0,0,0,0,0,0,0,0,50.042689,0,0,0,0,0,0,0,0,0,0,0,0,0,0,0,0,0,0,0,0,0,0,0,0,0,0,0,0,0,0,0,44.9400291,0,0,0,0,0,0,0,0,0,0,0,0,0,0,0,0,0,0,0,0,0,0,0,0,0,0,0,0,0,0,0,0,0,0,0,0,0,0,0,0,0,0,0,0,0,0,0,0,0,0,0,0,0,0,0,0,0,0,0,0,0,0,0,0,0,54,21.01,0.285,0.285102332,0.035906043
# 1945,8701,80152,Aleinikov F.K.,1962,nan,0,0,0,0,0,0,0,0,0,0,0,0,0,0,0,0,0,0,0,0,0,0,0,0,0,0,0,0,0,0,0,0,0,0,0,0,0,0,0,0,0,0,0,0,0,0,0,0,0,0,0,0,0,0,0,0,0,0,0,0,0,0,0,0,0,0,0,0,0,0,0,0,0,0,0,0,0,0,0,0,0,0,0,0,0,0,0,0,0,0,0,0,0,0,0,0,0,0,0,0,12.5,0,0,0,0,0,0,0,0,0,0,0,0,0,0,0,0,0,0,0,0,0,0,0,0,0,0,0,0,0,0,0,0,0,0,0,0,62.5,0,0,0,0,0,0,0,0,0,0,0,0,0,0,0,0,0,0,0,0,0,0,0,0,0,0,0,0,0,0,0,0,0,0,0,0,0,0,0,25,0,0,0,71.1,27.99,0.27,0.270096463,0.035727045
# 1979,28649,380934,Saddeek Y.B.,2004,nan,0,0,0,8.15749,0,0,0,0,0,0,0,0,0,59.73469,0,0,0,0,0,0,0,0,0,0,0,0,0,0,0,0,0,0,0,0,0,0,0,0,0,0,0,0,0,0,0,0,0,0,0,0,0,0,0,0,0,0,0,0,0,0,0,0,0,0,0,0,0,0,0,0,0,0,0,0,0,0,0,0,0,0,0,0,0,0,0,0,0,0,0,0,0,0,0,0,0,0,0,0,0,0,0,0,0,0,0,0,0,0,0,0,0,0,0,0,0,0,0,0,0,0,0,0,0,0,0,0,0,0,0,0,0,0,0,0,0,0,0,0,0,0,0,0,0,0,0,0,0,32.10782,0,0,0,0,0,0,0,0,0,0,0,0,0,0,0,0,0,0,0,0,0,0,0,0,0,0,0,0,0,0,0,0,0,79,31.1,0.27,0.270096463,0.035727045
# 3666,1966,110915,Kisin B.I.,1959,BF21,0,0,0,0,0,0,0,0.227199898,0,0,0,0,0,0,0,0,4.11543516,0,0,0,0,0,0,0,0,0,0,0,0,0,0,0,0,0,0,0,0,0,0,0,0,0,0,0,0,0,0,0,0,0,0,0,0,0,0,0,0,0,0,0,0,0,0,0,0,0,0,0,0,0,0,6.508000091,0,0,0,0,0,0,0,0,0,0,0,0,0,0,0,0,0,0,0,0,0,0,0,0,0,0,0,0,0.725139376,0,0,0,0,0,0,0,0,0,0,0,0,0,0,0,0,0,0,13.16892411,0,0,0,0,0,0,0,0,0,0,0.154199931,0,0,0,0,0,0,67.67950975,0,0,0,0,0,0,0,0,0,0,0,0,0,0,0,0,0,0,0,0,0,0,0,0,0,0,0,0,0,0,0,0,0,0,0,0,0,0,0,7.421591683,0,0,0,62.1,25.14,0.235,0.235083532,0.035545625
# 159,27966,370737,Srinivasarao G.,2002,nan,0,0,0,0,0,0,0,59.8,0,0,0,0,0,0,0,0,0,0,0,0,0,0,0,0,0,0,0,0,0,0,0,0,0,0,0,0,0,0,0,0,0,0,0,0,0,0,0,0,0,0,0,0,0,0,0,0,0,0,0,0,0,0,0,0,0,0,0,0,0,0,0,0,0,0,0,0,0,0,0,0,0,0,0,0,0,0,0,0,0,0,0,0,0,0,0,0,0,0.2,0,0,0,0,0,0,0,0,0,0,0,0,0,0,0,0,0,0,0,0,0,40,0,0,0,0,0,0,0,0,0,0,0,0,0,0,0,0,0,0,0,0,0,0,0,0,0,0,0,0,0,0,0,0,0,0,0,0,0,0,0,0,0,0,0,0,0,0,0,0,0,0,0,0,0,0,0,0,0,0,0,0,0,36.2,13.6,0.331,0.330882353,0.035542918
# 2530,1814,27400,Thiele A.,1955,BaK 1,0,0,0,0.778209018,0,0,0,0,0.172600026,0,0,0,0,4.216946637,0,0,15.26640231,0,0,0,0,0,0,0,0,0,0,0,0,0,0,0,0,0,0,0,0,0,0,0,0,0,0,0,0,0,0,0,0,0,0,0,0,0,0,0,0,0,0,0,0,0,0,0,0,0,0,0,0,0,0,6.317720954,0,0,0,0,0,0,0,0,0,0,0,0,0,0,0,0,0,0,0,0,0,0,0,0,0,0,0,0,1.280228193,0,0,0,0,0,0,0,0,0,0,0,0,0,0,0,0,0,0,0,0,0,0,0,0,0,0,0,0,0,0,0,0,0,0,0,0,63.38869957,0,0,0,0,0,0,0,0,0,0,0,0,0,0,0,0,0,0,0,0,0,0,0,0,0,0,0,0,0,0,0,0,0,0,0,0,0,0,0,8.579193295,0,0,0,67.6,26.87,0.258,0.257908448,0.035485239
# 3184,24472,189870,Rajendran V.,1995,nan,0,0,0,0,0,0,0,0,0,0,0,0,0,0,0,0,0,0,0,0,0,0,0,0,0,0,0,0,0,0,0,0,0,0,0,0,0,0,0,0,0,0,0,0,0,0,0,0,0,0,0,0,0,0,0,0,0,0,0,0,0,0,0,0,0,0,0,0,0,0,0,0,0,0,0,0,0,0,0,0,0,0,0,26.19054,0,0,0,0,0,0,0,0,0,0,0,0,0,0,0,0,0,0,0,0,0,0,0,0,0,0,0,0,0,0,0,0,0,0,0,0,0,0,0,0,0,0,0,0,0,0,0,0,0,0,0,0,0,73.80946,0,0,0,0,0,0,0,0,0,0,0,0,0,0,0,0,0,0,0,0,0,0,0,0,0,0,0,0,0,0,0,0,0,0,0,0,0,0,0,0,0,0,0,14.2,5.707,0.244,0.24408621,0.035331933
# 4200,23675,190638,Ohara K.,2000,nan,0,0,0,16.68987806,0,0,0,0,0,0,0,0,0,0,0,0,0.440424013,0,0,0,0,0,0,0,1.204204582,0,0,0,0,0,0,0,0,0,0,0,0,0,0,0,0,0,0,0,0,0,0,0,0,0,0,0,0,0,0,0,0,0,0,0,0,0,0,0,0,0,0,0,0,0,0,0,0,0,0,0,0,0,0,0,0,0,0,9.491532584,0,0,0,0,0,0,0,1.675465809,0,0,0,0,0,0,0,0,0,0,0,0,0,0,0,0,0,0,0,0,0,0,0,3.99621393,0,0,0,0,0,0,0,0,0,0,0,0,0,0,0.463300224,0,0,0,0,0,0,64.84893132,0,0,0,0,0,0,0,0,0,0,0,0,0.775200374,0,0,0,0,0,0,0,0,0,0,0,0,0,0,0,0,0,0,0,0,0,0,0,0,0,0,0.4148491,0,0,0,84.8,34.61,0.225,0.225079457,0.035314135
# 4202,27073,356824,Duddridge A.,2003,nan,0,0,0,0,0,0,0,0,0,0,0,0,0,17.21721897,0,0,0,0,0,7.257256565,0,0,0,0,0,0,0,0,0,0,0,0,0,0,0,0,0,0,0,0,0,0,0,0,0,0,0,0,0,0,0,0,0,0,0,0,0,0,0,0,0,0,0,0,0,0,0,0,0,0,0,0,0,0,0,0,0,0,0,0,0,0,0,9.559559426,0,0,0,0,0,0,0,0,0,0,0,0,0,0,0,0,9.749748415,0,0,0,0,0,0,0,0,0,0,0,0,0,0,0,0,0,0,0,0,0,0,0,0,0,0,0,0,0,0,0,0,0,0,0,0,56.21621663,0,0,0,0,0,0,0,0,0,0,0,0,0,0,0,0,0,0,0,0,0,0,0,0,0,0,0,0,0,0,0,0,0,0,0,0,0,0,0,0,0,0,0,84.8,34.61,0.225,0.225079457,0.035314135
# 905,6693,39415,Gurjev N.V.,1983,nan,0,0,0,0,0,0,0,0,0,0,0,0,0,0,0,0,0,0,0,0,0,0,0,0,0,0,0,0,0,0,0,0,0,0,0,0,0,0,0,0,0,0,0,0,0,0,0,0,0,0,0,0,0,0,0,0,0,0,0,0,0,0,0,0,0,0,0,0,0,0,0,25,0,0,0,0,0,0,0,0,0,0,0,25,0,0,0,0,0,0,0,0,0,0,0,0,0,0,0,0,0,0,0,0,0,0,0,0,0,0,0,0,0,0,0,50,0,0,0,0,0,0,0,0,0,0,0,0,0,0,0,0,0,0,0,0,0,0,0,0,0,0,0,0,0,0,0,0,0,0,0,0,0,0,0,0,0,0,0,0,0,0,0,0,0,0,0,0,0,0,0,0,0,0,0,0,0,0,0,0,0,39,15.08,0.293,0.293103448,0.035306579
# 2701,5879,93260,Keshishyan T.N.,1978,nan,0,0,0,9.1,0,0,0,0,0,0,0,0,0,0,0,0,0,0,0,0,0,0,0,0,0,0,0,0,0,0,0,0,0,0,0,0,0,0,0,0,0,0,0,0,0,0,0,0,0,0,0,0,0,0,0,0,0,0,0,0,0,0,0,0,0,0,0,0,0,0,0,0,0,0,0,0,0,0,0,0,0,0,0,0,0,0,0,0,0,0,0,0,0,0,0,0,0,0,0,0,0,0,0,0,0,0,0,0,0,0,0,0,0,0,0,50,0,0,0,40.9,0,0,0,0,0,0,0,0,0,0,0,0,0,0,0,0,0,0,0,0,0,0,0,0,0,0,0,0,0,0,0,0,0,0,0,0,0,0,0,0,0,0,0,0,0,0,0,0,0,0,0,0,0,0,0,0,0,0,0,0,0,46,18.34,0.254,0.254089422,0.035205523
# 4346,8701,80117,Aleinikov F.K.,1962,nan,0,0,0,0,0,0,0,0,0,0,0,0,0,0,0,0,0,0,0,0,0,0,0,0,0,0,0,0,0,0,0,0,0,0,0,0,0,0,0,0,0,0,0,0,0,0,0,0,0,0,0,0,0,0,0,0,0,0,0,0,0,0,0,0,0,0,0,0,0,0,0,0,0,0,0,0,0,0,0,0,0,0,0,0,0,0,0,0,0,0,0,0,0,0,0,0,0,0,0,0,16.66666833,0,0,0,0,0,0,0,0,0,0,0,0,0,0,0,0,0,0,0,0,0,0,0,0,0,0,0,0,0,0,0,0,0,0,0,0,83.33333167,0,0,0,0,0,0,0,0,0,0,0,0,0,0,0,0,0,0,0,0,0,0,0,0,0,0,0,0,0,0,0,0,0,0,0,0,0,0,0,0,0,0,0,63.2,25.9,0.22,0.22007722,0.035100035
# 4672,29546,369283,Li Liu En,2005,nan,0,0,0,13.3,0,0,0,0,0,0,0,0,0,6.6,0,0,0,0,0,0,0,0,0,0,5.9,0,0,0,0,0,0,0,0,0,0,0,0,0,0,0,0,0,0,0,0,0,0,0,0,0,0,0,0,0,0,0,0,0,0,0,0,0,0,0,0,0,0,0,0,0,0,0,0,0,0,0,0,0,0,0,0,0,0,0,0,0,0,0,0,0,0,6.2,0,0,0,0,0,0,0,0,0,0,0,0,0,0,0,0,0,0,0,0,0,0,0,0,0,0,0,0,0,0,0,0,0,0,0,0,0,0,0,0,0,0,0,0,0,64.7,0,0,0,0,0,0,0,0,0,3.3,0,0,0,0,0,0,0,0,0,0,0,0,0,0,0,0,0,0,0,0,0,0,0,0,0,0,0,0,0,0,0,0,0,78.8,32.56,0.21,0.21007371,0.035100035
# 4674,29546,369285,Li Liu En,2005,nan,0,0,0,12.4,0,0,0,0,0,0,0,0,0,7.4,0,0,0,0,0,0,0,0,0,0,8,0,0,0,0,0,0,0,0,0,0,0,0,0,0,0,0,0,0,0,0,0,0,0,0,0,0,0,0,0,0,0,0,0,0,0,0,0,0,0,0,0,0,0,0,0,0,0,0,0,0,0,0,0,0,0,0,0,0,0,0,0,0,0,0,0,0,6.3,0,0,0,0,0,0,0,0,0,0,0,0,0,0,0,0,0,0,0,0,0,0,0,0,0,0,0,0,0,0,0,0,0,0,0,0,0,0,0,0,0,0,0,0,0,64.8,0,0,0,0,0,0,0,0,0,1.1,0,0,0,0,0,0,0,0,0,0,0,0,0,0,0,0,0,0,0,0,0,0,0,0,0,0,0,0,0,0,0,0,0,78.8,32.56,0.21,0.21007371,0.035100035
# 955,12180,137610,Dumbaugh W.H.,1974,0,0,0,0,2.7,0,0,0,0,0,0,0,0,0,0,0,0,0,0,21.6,0,0,0,0,0,0,0,0,0,0,0,0,0,0,0,0,0,0,0,0,0,0,0,0,0,0,0,0,0,0,0,0,0,0,0,0,0,0,0,0,0,0,0,0,0,0,0,0,0,0,0,0,0,0,0,0,0,0,0,0,5.4,0,0,0,0,0,0,0,0,0,0,0,32.5,0,0,0,0,0,0,0,0,0,0,0,0,0,0,0,0,0,0,0,0,0,0,0,0,0,0,0,0,0,0,0,0,0,0,0,0,0,0,0,0,0,0,0,0,0,37.8,0,0,0,0,0,0,0,0,0,0,0,0,0,0,0,0,0,0,0,0,0,0,0,0,0,0,0,0,0,0,0,0,0,0,0,0,0,0,0,0,0,0,0,139,53.83,0.291,0.291101616,0.034919656
# 1924,6239,90965,Ashizuka M.,1984,nan,0,0,0,5,0,0,0,0,0,0,0,0,0,0,0,0,0,0,0,0,0,0,0,0,47.5,0,0,0,0,0,0,0,0,0,0,0,0,0,0,0,0,0,0,0,0,0,0,0,0,0,0,0,0,0,0,0,0,0,0,0,0,0,0,0,0,0,0,0,0,0,0,0,0,0,0,0,0,0,0,0,0,0,0,0,0,0,0,0,0,0,0,0,0,0,0,0,0,0,0,0,0,0,0,0,0,0,0,0,0,0,0,0,0,0,0,47.5,0,0,0,0,0,0,0,0,0,0,0,0,0,0,0,0,0,0,0,0,0,0,0,0,0,0,0,0,0,0,0,0,0,0,0,0,0,0,0,0,0,0,0,0,0,0,0,0,0,0,0,0,0,0,0,0,0,0,0,0,0,0,0,0,0,62.2,24.49,0.27,0.269906084,0.034783661
# 3683,24933,302462,Shen G.0Q.,2002,nan,0,0,0,2.925,0,0,0,0,0,0,0,0,0,0,0,0,0,0,0,0,0,0,0,0,0,0,0,0,0,0,0,0,0,0,0,0,0,0,0,0,0,0,0,0,0,0,2.5,0,0,0,0,0,0,0,0,0,0,0,0,0,0,0,0,0,0,0,0,0,0,0,0,0,0,0,0,0,0,0,0,0,0,0,0,0,0,0,0,0,0,0,0,11.7,0,0,0,0,0,0,0,0,14.625,0,0,0,0,0,0,0,0,0,0,0,0,0,0,0,0,0,0,0,0,0,0,0,0,0,0,0,0,0,0,0,0,0,0,0,0,68.25,0,0,0,0,0,0,0,0,0,0,0,0,0,0,0,0,0,0,0,0,0,0,0,0,0,0,0,0,0,0,0,0,0,0,0,0,0,0,0,0,0,0,0,68.3,27.65,0.235,0.235081374,0.034627371
# 1963,12180,137620,Dumbaugh W.H.,1974,0,0,0,0,10.4,0,0,0,0,0,0,0,0,0,0,0,0,0,0,19.7,0,0,0,0,0,0,0,0,0,0,0,0,0,0,0,0,0,0,0,0,0,0,0,0,0,0,0,0,0,0,0,0,0,0,0,0,0,0,0,0,0,0,0,0,0,0,0,0,0,0,0,0,0,0,0,0,0,0,0,0,0,0,0,0,2.6,0,0,0,0,0,0,0,25.9,0,0,0,0,0,0,0,0,0,0,0,0,0,0,0,0,0,0,0,0,0,0,0,0,0,0,0,0,0,0,0,0,0,0,0,0,0,0,0,0,0,0,0,0,0,41.4,0,0,0,0,0,0,0,0,0,0,0,0,0,0,0,0,0,0,0,0,0,0,0,0,0,0,0,0,0,0,0,0,0,0,0,0,0,0,0,0,0,0,0,128,50.39,0.27,0.270093272,0.034545361
# 3216,1966,110920,Kisin B.I.,1959,BF27,0,0,0,0,0,0,0,0.192500069,0,0,0,0,0,1.240118446,0,0,7.253983611,0,0,0,0,0,0,0,1.539608554,0,0,0,0,0,0,0,0,0,0,0,0,0,0,0,0,0,0,0,0,0,0,0,0,0,0,0,0,0,0,0,0,0,0,0,0,0,0,0,0,0,0,0,0,0,0,6.451936323,0,0,0,0,0,0,0,0,0,0,0,0,0,0,0,0,0,0,0,2.142129771,0,0,0,0,0,0,0,0,1.106213398,0,0,0,0,0,0,0,0,0,0,0,0,0,0,0,0,0,0,8.498592059,0,0,0,0,0,0,0,0,0,0,0.058070021,0,0,0,0,0,0,63.63370291,0,0,0,0,0,0,0,0,0,0,0,0,0,0,0,0,0,0,0,0,0,0,0,0,0,0,0,0,0,0,0,0,0,0,0,0,0,0,0,7.883144838,0,0,0,67.4,27.11,0.243,0.243083733,0.034458
# 4929,40613,476123,Akiba S.,2011,nan,0,0,0,7,0,0,0,0,0,0,0,0,0,0,0,0,0,0,0,0,0,0,0,0,0,0,0,0,0,0,0,0,0,0,0,0,0,0,0,0,0,0,0,0,0,0,0,0,0,0,0,0,0,0,0,0,0,0,0,0,0,0,0,0,0,0,0,0,0,0,0,0,0,0,0,0,0,0,0,0,0,0,0,0,0,0,0,0,0,0,0,7,0,0,0,0,0,0,0,0,14,0,0,0,0,0,0,0,0,0,0,0,0,0,0,0,0,0,0,0,0,0,0,0,0,0,0,0,0,0,0,0,0,0,0,0,0,72,0,0,0,0,0,0,0,0,0,0,0,0,0,0,0,0,0,0,0,0,0,0,0,0,0,0,0,0,0,0,0,0,0,0,0,0,0,0,0,0,0,0,0,69.7,29.04,0.2,0.200068871,0.034435262
# 4896,31219,378770,Stett M.A.,1970,nan,0,0,0,8.19067459,0,0,0,0,0,0,0,0,0,0,0,0,0,0,0,0,0,0,0,0,0,0,0,0,0,0,0,0,0,0,0,0,0,0,0,0,0,0,0,0,0,0,0,0,0,0,0,0,0,0,0,0,0,0,0,0,0,0,0,0,0,0,0,0,0,0,0,0,0,0,0,0,0,0,0,0,0,0,0,0,0,0,0,0,0,0,0,0,0,0,0,0,0,0,0,0,38.35034808,0,0,0,0,0,0,0,0,0,0,0,0,0,0,0,0,0,0,0,0,0,0,0,0,0,0,0,0,0,0,0,0,0,0,0,0,53.45897733,0,0,0,0,0,0,0,0,0,0,0,0,0,0,0,0,0,0,0,0,0,0,0,0,0,0,0,0,0,0,0,0,0,0,0,0,0,0,0,0,0,0,0,70.3,29.29,0.2,0.200068283,0.034141345
# 4933,40613,476136,Akiba S.,2011,nan,0,0,0,7.5,0,0,0,0,0,0,0,0,0,0,0,0,0,0,0,0,0,0,0,0,0,0,0,0,0,0,0,0,0,0,0,0,0,0,0,0,0,0,0,0,0,0,0,0,0,0,0,0,0,0,0,0,0,0,0,0,0,0,0,0,0,0,0,0,0,0,0,0,0,0,0,0,0,0,0,0,0,0,0,0,0,0,0,0,0,0,0,7,0,0,0,0,0,0,0,0,12.9,0,0,0,0,0,0,0,0,0,0,0,0,0,0,0,0,0,0,0,0,0,0,0,0,0,0,0,0,0,0,0,0,0,0,0,0,72.6,0,0,0,0,0,0,0,0,0,0,0,0,0,0,0,0,0,0,0,0,0,0,0,0,0,0,0,0,0,0,0,0,0,0,0,0,0,0,0,0,0,0,0,70.3,29.29,0.2,0.200068283,0.034141345
# 2548,27466,360995,Pucilowski S.,2001,nan,0,0,0,0.769419511,0,0,0,0.077750385,0,0,0,0,0,5.634213906,0,0,2.046641137,0,0,0,0,0,0,0,0,0,0,0,0,0,0,0,0,0,0,0,0,0,0,0,0,0,0,0,0,0,0,0,0,0,0,0,0,0,0,0,0,0,0,0,0,0,0,0,0,0,0,0,0,0,0,10.07583991,0,0,0,0,0,0,0,3.642018039,0,0,0,0,0,0,0,0,0,0,0,0,0,0,0,0,0,0,0,0,17.72076777,0,0,0,0,0,0,0,0,0,0,0,0,0,0,0,0,0,0,0,0,0,0,0,0,0,0,0,0,0,0,0,0,0,0,0,0,57.57803518,0,0,0,0,0,0,0,0,0,0,0,0,0,0,0,0,0,0,0,2.455314161,0,0,0,0,0,0,0,0,0,0,0,0,0,0,0,0,0,0,0,0,0,0,0,70,27.82,0.258,0.258087707,0.033994839
# 1465,12180,137607,Dumbaugh W.H.,1974,0,0,0,0,5.3,0,0,0,0,0,0,0,0,0,0,0,0,0,0,21,0,0,0,0,0,0,0,0,0,0,0,0,0,0,0,0,0,0,0,0,0,0,0,0,0,0,0,0,0,0,0,0,0,0,0,0,0,0,0,0,0,0,0,0,0,0,0,0,0,0,0,0,0,0,0,0,0,0,0,0,0,0,0,0,0,0,0,0,0,0,0,0,31.6,0,0,0,0,0,0,0,0,0,0,0,0,0,0,0,0,0,0,0,0,0,0,0,0,0,0,0,0,0,0,0,0,0,0,0,0,0,0,0,0,0,0,0,0,0,31.6,0,0,0,0,0,0,0,0,0,0,0,0,0,0,0,0,0,0,0,10.5,0,0,0,0,0,0,0,0,0,0,0,0,0,0,0,0,0,0,0,0,0,0,0,151,58.98,0.28,0.280094947,0.0339098
# 4133,5879,93253,Keshishyan T.N.,1978,nan,0,0,0,9.1,0,0,0,0,0,0,0,0,0,0,0,0,0,0,0,0,0,0,0,0,0,0,0,0,0,0,0,0,0,0,0,0,0,0,0,0,0,0,0,0,0,0,0,0,0,0,0,0,0,0,0,0,0,0,0,0,0,0,0,0,0,0,0,0,0,0,0,0,0,0,0,0,0,0,0,0,0,0,0,31.8,0,0,0,0,0,0,0,0,0,0,0,0,0,0,0,0,0,0,0,0,0,0,0,0,0,0,0,0,0,0,0,0,0,0,0,0,0,0,0,0,0,0,0,0,0,0,0,0,0,0,0,0,0,59.1,0,0,0,0,0,0,0,0,0,0,0,0,0,0,0,0,0,0,0,0,0,0,0,0,0,0,0,0,0,0,0,0,0,0,0,0,0,0,0,0,0,0,0,82,33.44,0.226,0.226076555,0.033873904
# 4145,27073,356818,Duddridge A.,2003,nan,0,0,0,7.257256565,0,0,0,0,0,0,0,0,0,17.21721897,0,0,0,0,0,0,0,0,0,0,0,0,0,0,0,0,0,0,0,0,0,0,0,0,0,0,0,0,0,0,0,0,0,0,0,0,0,0,0,0,0,0,0,0,0,0,0,0,0,0,0,0,0,0,0,0,0,0,0,0,0,0,0,0,0,0,0,0,0,9.559559426,0,0,0,0,0,0,0,0,0,0,0,0,0,0,0,0,9.749748415,0,0,0,0,0,0,0,0,0,0,0,0,0,0,0,0,0,0,0,0,0,0,0,0,0,0,0,0,0,0,0,0,0,0,0,0,56.21621663,0,0,0,0,0,0,0,0,0,0,0,0,0,0,0,0,0,0,0,0,0,0,0,0,0,0,0,0,0,0,0,0,0,0,0,0,0,0,0,0,0,0,0,82,33.44,0.226,0.226076555,0.033873904
# 2285,1965,110894,Kisin B.I.,1959,TK14,0,0,0,1.712773681,0,0,0,0.220699959,0,0,0,0,0,21.82324594,0,0,25.7980452,0,0,0,0,0,0,0,1.868524652,0,0,0,0,0,0,0,0,0,0,0,0,0,0,0,0,0,0,0,0,0,0,0,0,0,0,0,0,0,0,0,0,0,0,0,0,0,0,0,0,0,0,0,0,0,0,0,0,0,0,0,0,0,0,0,0,0,0,0,0,0,0,0,0,0,0,0,0,0,0,0,0,0,0,0,0.704419469,0,0,0,0,0,0,0,0,0,0,0,0,0,0,0,0,0,0,0,0,0,0,0,0,0,0,0,0,0,0.059909989,0,0,0,0,0,0,47.81238111,0,0,0,0,0,0,0,0,0,0,0,0,0,0,0,0,0,0,0,0,0,0,0,0,0,0,0,0,0,0,0,0,0,0,0,0,0,0,0,0,0,0,0,85.3,33.82,0.261,0.261088114,0.033759978
# 4507,7830,74175,Patel N.D.,1983,nan,0,0,0,0,0,0,0,0,0,0,0,0,0,0,0,0,0,0,0,0,0,0,0,0,0,0,0,0,0,0,0,0,0,0,0,0,0,0,0,0,0,0,0,0,0,0,0,0,0,0,0,0,0,0,0,0,0,0,0,0,0,0,0,0,0,0,0,0,0,0,0,0,0,0,0,0,0,0,0,0,0,0,0,0,0,0,0,0,0,0,0,0,0,0,0,0,0,55,0,0,0,0,0,0,0,0,0,0,0,0,0,0,0,0,0,45,0,0,0,0,0,0,0,0,0,0,0,0,0,0,0,0,0,0,0,0,0,0,0,0,0,0,0,0,0,0,0,0,0,0,0,0,0,0,0,0,0,0,0,0,0,0,0,0,0,0,0,0,0,0,0,0,0,0,0,0,0,0,0,0,0,49.9,20.5,0.217,0.217073171,0.033719231
# 989,6552,37726,Komarova N.V.,1991,nan,0,0,0,0,0,0,0,0,0,0,0,0,0,0,0,0,38.4,0,0,0,0,0,0,0,0,0,0,0,0,0,0,0,0,0,0,0,0,0,0,0,0,0,0,0,0,0,0,0,0,0,0,0,0,0,0,0,0,0,0,0,0,0,0,0,0,0,0,0,0,0,0,0,0,0,0,0,0,0,0,0,0,0,0,0,0,0,0,0,0,0,0,0,0,0,0,0,0,0,0,0,0,0,0,0,0,0,0,0,0,0,0,0,0,0,0,61.6,0,0,0,0,0,0,0,0,0,0,0,0,0,0,0,0,0,0,0,0,0,0,0,0,0,0,0,0,0,0,0,0,0,0,0,0,0,0,0,0,0,0,0,0,0,0,0,0,0,0,0,0,0,0,0,0,0,0,0,0,0,0,0,0,0,39.6,15.35,0.29,0.28990228,0.033696507
# 1943,8701,80146,Aleinikov F.K.,1962,nan,0,0,0,0,0,0,0,0,0,0,0,0,0,0,0,0,0,0,0,0,0,0,0,0,0,0,0,0,0,0,0,0,0,0,0,0,0,0,0,0,0,0,0,0,0,0,0,0,0,0,0,0,0,0,0,0,0,0,0,0,0,0,0,0,0,0,0,0,0,0,0,0,0,0,0,0,0,0,0,0,0,0,0,0,0,0,0,0,0,0,0,0,0,0,0,0,0,0,0,0,12.5,0,0,0,0,0,0,0,0,0,0,0,0,0,0,0,0,0,0,0,0,0,0,0,0,0,0,0,0,0,0,0,0,0,0,0,0,62.5,0,0,0,0,0,0,0,0,0,25,0,0,0,0,0,0,0,0,0,0,0,0,0,0,0,0,0,0,0,0,0,0,0,0,0,0,0,0,0,0,0,0,0,72.7,28.62,0.27,0.270090846,0.033646505
# 4854,27975,189690,Lagakos N.,1980,nan,0,0,0,0,0,0,0,0,0,0,0,0,0,0,0,0,0,0,0,0,0,0,0,0,0,0,0,0,0,0,0,0,0,0,0,0,0,0,0,0,0,0,0,0,0,0,0,0,0,0,0,0,0,0,0,0,0,0,0,0,0,0,0,0,0,0,0,0,0,0,0,10.83355,0,0,0,0,0,0,0,0,0,0,0,0,0,0,0,0,0,0,0,0,0,0,0,0,0,0,0,0,0,0,0,0,0,0,0,0,0,0,0,0,0,0,0,0,0,0,0,0,0,0,0,0,0,0,0,0,0,0,0,0,0,0,0,0,0,89.16645,0,0,0,0,0,0,0,0,0,0,0,0,0,0,0,0,0,0,0,0,0,0,0,0,0,0,0,0,0,0,0,0,0,0,0,0,0,0,0,0,0,0,0,54,22.48,0.201,0.201067616,0.033639631
# 4935,40613,476138,Akiba S.,2011,nan,0,0,0,7,0,0,0,0,0,0,0,0,0,0,0,0,0,0,0,0,0,0,0,0,0,0,0,0,0,0,0,0,0,0,0,0,0,0,0,0,0,0,0,0,0,0,0,0,0,0,0,0,0,0,0,0,0,0,0,0,0,0,0,0,0,0,0,0,0,0,0,0,0,0,0,0,0,0,0,0,0,0,0,0,0,0,0,0,0,0,0,8,0,0,0,0,0,0,0,0,13.4,0,0,0,0,0,0,0,0,0,0,0,0,0,0,0,0,0,0,0,0,0,0,0,0,0,0,0,0,0,0,0,0,0,0,0,0,71.6,0,0,0,0,0,0,0,0,0,0,0,0,0,0,0,0,0,0,0,0,0,0,0,0,0,0,0,0,0,0,0,0,0,0,0,0,0,0,0,0,0,0,0,71.5,29.79,0.2,0.200067137,0.033568312
# 2099,31400,403649,Shimizu K.,2004,nan,0,0,0,0,0,0,0,0,0,0,0,0,0,0,0,0,0,0,0,0,0,0,0,0,0,0,0,0,0,0,0,0,0,0,0,0,0,0,0,0,0,0,0,0,0,0,0,0,0,0,0,0,0,0,0,0,0,0,0,0,0,0,0,0,0,0,0,0,0,0,0,22.94341108,0,0,0,0,0,0,0,0,0,0,0,0,0,0,0,0,0,0,0,0,0,0,0,0,0,0,0,0,0,0,0,0,0,0,16.26014959,0,0,0,0,0,0,0,0,0,0,0,0,0,0,0,0,0,0,0,0,0,0,0,0,0,0,0,0,0,0,26.97680819,0,0,0,0,0,0,0,0,0,0,0,0,0,0,0,0,0,0,0,33.81963114,0,0,0,0,0,0,0,0,0,0,0,0,0,0,0,0,0,0,0,0,0,0,0,76,29.99,0.267,0.26708903,0.033344448
# 2100,31400,403651,Shimizu K.,2004,nan,0,0,0,0,0,0,0,0,0,0,0,0,0,0,0,0,0,0,0,0,0,0,0,0,0,0,0,0,0,0,0,0,0,0,0,0,0,0,0,0,0,0,0,0,0,0,0,0,0,0,0,0,0,0,0,0,0,0,0,0,0,0,0,0,0,0,0,0,0,0,0,21.42823286,0,0,0,0,0,0,0,0,0,0,0,0,0,0,0,0,0,0,0,0,0,0,0,0,0,0,0,0,0,0,0,0,0,0,12.52993735,0,0,0,0,0,0,0,0,0,0,0,0,0,0,0,0,0,0,0,0,0,0,0,0,0,0,0,0,0,0,26.87495563,0,0,0,0,0,0,0,0,0,0,0,0,0,0,0,0,0,0,0,39.16687417,0,0,0,0,0,0,0,0,0,0,0,0,0,0,0,0,0,0,0,0,0,0,0,76,29.99,0.267,0.26708903,0.033344448
# 4284,24933,302459,Shen G.0Q.,2002,nan,0,0,0,3,0,0,0,0,0,0,0,0,0,0,0,0,0,0,0,0,0,0,0,0,0,0,0,0,0,0,0,0,0,0,0,0,0,0,0,0,0,0,0,0,0,0,0,0,0,0,0,0,0,0,0,0,0,0,0,0,0,0,0,0,0,0,0,0,0,0,0,0,0,0,0,0,0,0,0,0,0,0,0,0,0,0,0,0,0,0,0,12,0,0,0,0,0,0,0,0,15,0,0,0,0,0,0,0,0,0,0,0,0,0,0,0,0,0,0,0,0,0,0,0,0,0,0,0,0,0,0,0,0,0,0,0,0,70,0,0,0,0,0,0,0,0,0,0,0,0,0,0,0,0,0,0,0,0,0,0,0,0,0,0,0,0,0,0,0,0,0,0,0,0,0,0,0,0,0,0,0,73.3,29.99,0.222,0.222074025,0.033344448
# 5203,1572,10479,Harsell W.B.,1966,nan,0,0,0,0,0,0,0,0,0,0,0,0,0,0,0,0,0,0,0,0,0,0,0,0,0,0,0,0,0,0,0,0,0,0,0,0,0,0,0,0,0,0,0,0,0,0,0,0,0,0,0,0,0,0,0,0,0,0,0,0,0,0,0,0,0,0,0,0,0,0,0,0,0,0,0,0,0,0,0,0,0,0,0,0,0,0,0,0,0,0,0,0,0,0,0,0,0,0,0,0,0,0,0,0,0,0,0,0,0,0,0,0,0,0,0,0,0,0,0,0,0,0,0,0,0,0,0,0,0,0,0,0,0,0,0,0,0,100,0,0,0,0,0,0,0,0,0,0,0,0,0,0,0,0,0,0,0,0,0,0,0,0,0,0,0,0,0,0,0,0,0,0,0,0,0,0,0,0,0,0,0,71.9,30.91,0.163,0.163054028,0.033145904
# 3346,257,20588,Livshits V.Ya.,1988,nan,0,0,0,0,0,0,0,0,0,0,0,0,0,0,0,0,0,0,0,0,0,0,0,0,0,0,0,0,0,0,0,0,0,0,0,0,0,0,0,0,0,0,0,0,0,0,0,0,0,0,0,0,0,0,0,0,0,0,0,0,0,0,0,0,0,0,0,0,0,0,0,3.7,0,0,0,0,0,0,0,0,0,0,0,0,0,0,0,0,0,0,0,0,0,0,0,0,0,0,0,0,23.6,0,0,0,0,0,0,0,0,0,0,0,0,0,0,0,0,0,0,0,0,0,0,0,0,0,0,0,0,0,0,0,0,0,0,0,0,72.7,0,0,0,0,0,0,0,0,0,0,0,0,0,0,0,0,0,0,0,0,0,0,0,0,0,0,0,0,0,0,0,0,0,0,0,0,0,0,0,0,0,0,0,62.5,25.2,0.24,0.240079365,0.033068783
# 3372,7922,69930,Tarumi T.,1991,nan,0,0,0,0.577769013,0,0,0,0,0,0,0,0,0,0,0,0,0,0,0,0,0,0,0,0,10.29503845,0,0,0,0,0,0,0,0,0,0,0,0,0,0,0,0,0,0,0,0,0,0,0,0,0,0,0,0,0,0,0,0,0,0,0,0,0,0,0,0,0,0,0,0,0,0,0,0,0,0,0,0,0,0,0,0,0,0,0,0,0,0,0,0,0,0,6.285005051,0,0,0,0,0,0,0,0,12.64145809,0,0,0,0,0,0,0,0,0,0,0,0,0,0,0,0,0,0,0,0,0,0,0,0,0,0,0,0,0,0,0,0,0,0,0,0,70.2007294,0,0,0,0,0,0,0,0,0,0,0,0,0,0,0,0,0,0,0,0,0,0,0,0,0,0,0,0,0,0,0,0,0,0,0,0,0,0,0,0,0,0,0,100,40.32,0.24,0.240079365,0.033068783
# 4444,7830,74164,Patel N.D.,1983,nan,0,0,0,0,0,0,0,0,0,0,0,0,0,0,0,0,0,0,0,0,0,0,0,0,0,0,0,0,0,0,0,0,0,0,0,0,0,0,0,0,0,0,0,0,0,0,0,0,0,0,0,0,0,0,0,0,0,0,0,0,0,0,0,0,0,0,0,0,0,0,0,0,0,0,0,0,0,0,0,0,0,0,0,0,0,0,0,0,0,0,0,0,0,0,0,0,0,44.2,0,0,0,0,0,0,0,0,0,0,0,0,0,0,0,0,0,55.8,0,0,0,0,0,0,0,0,0,0,0,0,0,0,0,0,0,0,0,0,0,0,0,0,0,0,0,0,0,0,0,0,0,0,0,0,0,0,0,0,0,0,0,0,0,0,0,0,0,0,0,0,0,0,0,0,0,0,0,0,0,0,0,0,0,47.3,19.4,0.219,0.219072165,0.032952031
# 4553,29546,369269,Li Liu En,2005,nan,0,0,0,12.1,0,0,0,0,0,0,0,0,0,9.3,0,0,0,0,0,0,0,0,0,0,7.4,0,0,0,0,0,0,0,0,0,0,0,0,0,0,0,0,0,0,0,0,0,0,0,0,0,0,0,0,0,0,0,0,0,0,0,0,0,0,0,0,0,0,0,0,0,0,0,0,0,0,0,0,0,0,0,0,0,0,0,0,0,0,0,0,0,0,6.3,0,0,0,0,0,0,0,0,0,0,0,0,0,0,0,0,0,0,0,0,0,0,0,0,0,0,0,0,0,0,0,0,0,0,0,0,0,0,0,0,0,0,0,0,0,63.2,0,0,0,0,0,0,0,0,0,1.7,0,0,0,0,0,0,0,0,0,0,0,0,0,0,0,0,0,0,0,0,0,0,0,0,0,0,0,0,0,0,0,0,0,77.4,31.85,0.215,0.215070644,0.032857508
# 4355,13828,140226,Dumbaugh W.H.,1980,nan,0,0,0,12.93204897,0,0,0,0,0,0,0,0,0,0,0,0,0,0,0,0,0,0,0,0,3.527004718,0,0,0,0,0,0,0,0,0,0,0,0,0,0,0,0,0,0,0,0,0,0,0,0,0,0,0,0,0,0,0,0,0,0,0,0,0,0,0,0,0,0,0,0,0,0,2.799627776,0,0,0,0,0,0,0,0,0,0,0,0,0,0,0,0,0,0,0,3.271524738,0,0,0,0,0,0,0,0,13.82839889,0,0,0,0,0,0,0,0,0,0,0,0,0,0,0,0,0,0,0,0,0,0,0,0,0,0,0,0,0,0,0,0,0,0,0,0,63.64139491,0,0,0,0,0,0,0,0,0,0,0,0,0,0,0,0,0,0,0,0,0,0,0,0,0,0,0,0,0,0,0,0,0,0,0,0,0,0,0,0,0,0,0,74.4,30.49,0.22,0.220072155,0.032797639
# 2997,31400,403624,Shimizu K.,2004,nan,0,0,0,0,0,0,0,0,0,0,0,0,0,0,0,0,0,0,0,0,0,0,0,0,0,0,0,0,0,0,0,0,0,0,0,0,0,0,0,0,0,0,0,0,0,0,0,0,0,0,0,0,0,0,0,0,0,0,0,0,0,0,0,0,0,0,0,0,0,0,0,5.766892793,0,0,0,0,0,0,0,0,0,0,0,18.1791423,0,0,0,0,0,0,0,0,0,0,0,0,0,0,0,0,0,0,0,0,0,0,14.95033907,0,0,0,0,0,0,0,0,0,0,0,0,0,0,0,0,0,0,0,0,0,0,0,0.031060704,0,0,0,0,0,0,45.20466524,0,0,0,0,0,0,0,0,0,0,0,0,0,0,0,0,0,0,0,15.86789988,0,0,0,0,0,0,0,0,0,0,0,0,0,0,0,0,0,0,0,0,0,0,0,102,40.83,0.249,0.249081558,0.032754088
# 2764,16682,145603,Livshits V.Ya.,1995,nan,0,0,0,0,0,0,0,0,0,0,0,0,0,0,0,0,0,0,0,0,0,0,0,0,0,0,0,0,0,0,0,0,0,0,0,0,0,0,0,0,0,0,0,0,0,0,0,0,0,0,0,0,0,0,0,0,0,0,0,0,0,0,0,0,0,0,0,0,0,0,0,0,0,0,0,0,0,0,0,0,0,0,0,27,0,0,0,0,0,0,0,0,0,0,0,0,0,0,0,0,0,0,0,0,0,0,0,0,0,0,0,0,0,0,0,0,0,0,0,0,0,0,0,0,0,0,0,0,0,0,0,0,0,0,0,0,0,0,0,0,0,0,0,0,0,0,0,0,0,0,0,0,0,73,0,0,0,0,0,0,0,0,0,0,0,0,0,0,0,0,0,0,0,0,0,0,0,0,0,0,0,45.1,18.01,0.252,0.252082177,0.032609749
