Repository: jacobergzhou/Poisson-Ratio

File: Poisson_ratio.csv (part 42 of 70)
,Code,Glass #,Author,Year,Trademark,Ag2O,AgI,Al,Al2O3,AlF3,AlN,As,As2O3,As2O5,As2S3,As2Se3,AsSe,B,B2O3,Ba,BaCl2,BaF2,BaO,Be,BeF2,BeO,Bi2O3,BiCl3,Br,C,Ca,CaF2,CaO,Cd,CdCl2,CdF2,CdO,Ce2O3,CeF3,CeO2,Cl,Co,Co3O4,CoO,Cr,Cr2O3,Cs,Cs2O,CsCl,CsF,Cu,Cu2O,CuO,Dy2O3,Er,Er2O3,ErF3,Eu,Eu2O3,EuF3,F,Fe,Fe2O3,FeO,Ga,Ga2O3,Ga2S3,Ga2Se3,GaF3,Gd2O3,GdF3,Ge,GeO2,GeS2,GeSe2,H2O,HfF4,HfO2,Hg,Ho2O3,I,InF3,K,K2O,K2S,K2SO4,KBr,KCl,KF,KHF2,La,La2O3,La2S3,LaF3,Li,Li2O,Li2S,Li2SO4,LiBr,LiCl,LiF,LiI,Mg,MgF2,MgO,Mn,Mn2O3,MnF2,MnO,MnO2,Mo,MoO2,MoO3,N,Na,Na2O,Na2S,Na2SO4,NaCl,NaF,NaPO3,Nb,Nb2O5,Nd,Nd2O3,NdF3,NH4NO3,Ni,NiO,O,OH,P,P2O5,Pb,PbCl2,PbF2,PbO,PdO,Pr2O3,Pr6O11,PrF3,R2O3,Rb2O,RbF,Rh2O3,RŒO,RuO2,S,Sb,Sb2O3,Sb2S3,Sc2O3,Se,Si,Si3N4,SiC,SiO2,Sm2O3,Sn,SnO,SnO2,SO2,SO3,Sr,SrCl2,SrF2,SrO,Ta2O3,Ta2O5,Tb2O3,TbF3,Te,TeO2,Th,ThF4,ThO2,Ti,TiO2,Tl,Tl2O,Tl2Se,TlSe,Tm2O3,U,U3O8,UO2,V,V2O5,VO6,WO3,Y,Y2O3,Yb2O3,YbF3,YF3,Zn,ZnCl2,ZnF2,ZnO,ZnSO4,Zr,ZrF4,ZrO2,Young's modulus E (GPa),Shear modulus G (GPa),Poisson's ratio v
3176,25864,306032,Frischat G.H.,1982,,-,-,-,0.0,-,-,43,-,-,-,-,-,-,0.0,-,-,-,0.0,-,-,0.0,0.0,-,-,-,-,-,0.0,-,-,-,0.0,-,-,-,-,-,-,-,-,-,-,0.0,-,-,-,-,-,-,-,-,-,-,-,-,-,-,-,-,-,0.0,-,-,-,-,-,-,0.0,-,-,0.0,-,-,-,-,-,-,-,0.0,-,-,-,-,-,-,-,-,-,-,-,0.0,-,-,-,-,-,-,,-,0.0,-,-,-,-,-,-,-,-,-,-,0.0,-,-,-,-,-,-,-,-,-,-,-,-,-,-,-,-,0.0,-,-,-,0.0,-,-,-,-,0.0,-,-,-,0.0,-,-,-,-,-,-,55,-,-,-,0.0,-,2,-,-,-,-,-,-,-,0.0,-,-,-,-,-,0.0,-,-,-,-,0.0,-,-,-,-,-,-,-,-,-,-,-,0.0,-,-,-,-,-,-,-,-,0.0,-,-,-,0.0,16.2,6.2,0.315
3177,25864,306033,Frischat G.H.,1982,,-,-,-,0.0,-,-,42,-,-,-,-,-,-,0.0,-,-,-,0.0,-,-,0.0,0.0,-,-,-,-,-,0.0,-,-,-,0.0,-,-,-,-,-,-,-,-,-,-,0.0,-,-,-,-,-,-,-,-,-,-,-,-,-,-,-,-,-,0.0,-,-,-,-,-,-,0.0,-,-,0.0,-,-,-,-,-,-,-,0.0,-,-,-,-,-,-,-,-,-,-,-,0.0,-,-,-,-,-,-,,-,0.0,-,-,-,-,-,-,-,-,-,-,0.0,-,-,-,-,-,-,-,-,-,-,-,-,-,-,-,-,0.0,-,-,-,0.0,-,-,-,-,0.0,-,-,-,0.0,-,-,-,-,-,-,55,-,-,-,0.0,-,3,-,-,-,-,-,-,-,0.0,-,-,-,-,-,0.0,-,-,-,-,0.0,-,-,-,-,-,-,-,-,-,-,-,0.0,-,-,-,-,-,-,-,-,0.0,-,-,-,0.0,16.0,6.0,0.319
3178,25864,306036,Frischat G.H.,1982,,-,-,-,0.0,-,-,45,-,-,-,-,-,-,0.0,-,-,-,0.0,-,-,0.0,0.0,-,-,-,-,-,0.0,-,-,-,0.0,-,-,-,-,-,-,-,-,-,-,0.0,-,-,-,-,-,-,-,-,-,-,-,-,-,-,-,-,-,0.0,-,-,-,-,-,-,0.0,-,-,0.0,-,-,-,-,-,-,-,0.0,-,-,-,-,-,-,-,-,-,-,-,0.0,-,-,-,-,-,-,,-,0.0,-,-,-,-,-,-,-,-,-,-,0.0,-,-,-,-,-,-,-,-,-,-,-,-,-,-,-,-,0.0,-,-,-,0.0,-,-,-,-,0.0,-,-,-,0.0,-,-,-,-,-,-,54,-,-,-,0.0,-,1,-,-,-,-,-,-,-,0.0,-,-,-,-,-,0.0,-,-,-,-,0.0,-,-,-,-,-,-,-,-,-,-,-,0.0,-,-,-,-,-,-,-,-,0.0,-,-,-,0.0,15.6,5.9,0.323
3179,25864,306037,Frischat G.H.,1982,,-,-,-,0.0,-,-,45,-,-,-,-,-,-,0.0,-,-,-,0.0,-,-,0.0,0.0,-,-,-,-,-,0.0,-,-,-,0.0,-,-,-,-,-,-,-,-,-,-,0.0,-,-,-,-,-,-,-,-,-,-,-,-,-,-,-,-,-,0.0,-,-,-,-,-,-,0.0,-,-,0.0,-,-,-,-,-,-,-,0.0,-,-,-,-,-,-,-,-,-,-,-,0.0,-,-,-,-,-,-,,-,0.0,-,-,-,-,-,-,-,-,-,-,0.0,-,-,-,-,-,-,-,-,-,-,-,-,-,-,-,-,0.0,-,-,-,0.0,-,-,-,-,0.0,-,-,-,0.0,-,-,-,-,-,-,53,-,-,-,0.0,-,2,-,-,-,-,-,-,-,0.0,-,-,-,-,-,0.0,-,-,-,-,0.0,-,-,-,-,-,-,-,-,-,-,-,0.0,-,-,-,-,-,-,-,-,0.0,-,-,-,0.0,15.1,5.7,0.319
3180,25864,306038,Frischat G.H.,1982,,-,-,-,0.0,-,-,45,-,-,-,-,-,-,0.0,-,-,-,0.0,-,-,0.0,0.0,-,-,-,-,-,0.0,-,-,-,0.0,-,-,-,-,-,-,-,-,-,-,0.0,-,-,-,-,-,-,-,-,-,-,-,-,-,-,-,-,-,0.0,-,-,-,-,-,-,0.0,-,-,0.0,-,-,-,-,-,-,-,0.0,-,-,-,-,-,-,-,-,-,-,-,0.0,-,-,-,-,-,-,,-,0.0,-,-,-,-,-,-,-,-,-,-,0.0,-,-,-,-,-,-,-,-,-,-,-,-,-,-,-,-,0.0,-,-,-,0.0,-,-,-,-,0.0,-,-,-,0.0,-,-,-,-,-,-,52,-,-,-,0.0,-,3,-,-,-,-,-,-,-,0.0,-,-,-,-,-,0.0,-,-,-,-,0.0,-,-,-,-,-,-,-,-,-,-,-,0.0,-,-,-,-,-,-,-,-,0.0,-,-,-,0.0,14.7,5.6,0.318
3181,25864,306039,Frischat G.H.,1982,,-,-,-,0.0,-,-,50,-,-,-,-,-,-,0.0,-,-,-,0.0,-,-,0.0,0.0,-,-,-,-,-,0.0,-,-,-,0.0,-,-,-,-,-,-,-,-,-,-,0.0,-,-,-,-,-,-,-,-,-,-,-,-,-,-,-,-,-,0.0,-,-,-,-,-,-,0.0,-,-,0.0,-,-,-,-,-,-,-,0.0,-,-,-,-,-,-,-,-,-,-,-,0.0,-,-,-,-,-,-,,-,0.0,-,-,-,-,-,-,-,-,-,-,0.0,-,-,-,-,-,-,-,-,-,-,-,-,-,-,-,-,0.0,-,-,-,0.0,-,-,-,-,0.0,-,-,-,0.0,-,-,-,-,-,-,49,-,-,-,0.0,-,1,-,-,-,-,-,-,-,0.0,-,-,-,-,-,0.0,-,-,-,-,0.0,-,-,-,-,-,-,-,-,-,-,-,0.0,-,-,-,-,-,-,-,-,0.0,-,-,-,0.0,13.1,4.9,0.323
3182,25864,306040,Frischat G.H.,1982,,-,-,-,0.0,-,-,50,-,-,-,-,-,-,0.0,-,-,-,0.0,-,-,0.0,0.0,-,-,-,-,-,0.0,-,-,-,0.0,-,-,-,-,-,-,-,-,-,-,0.0,-,-,-,-,-,-,-,-,-,-,-,-,-,-,-,-,-,0.0,-,-,-,-,-,-,0.0,-,-,0.0,-,-,-,-,-,-,-,0.0,-,-,-,-,-,-,-,-,-,-,-,0.0,-,-,-,-,-,-,,-,0.0,-,-,-,-,-,-,-,-,-,-,0.0,-,-,-,-,-,-,-,-,-,-,-,-,-,-,-,-,0.0,-,-,-,0.0,-,-,-,-,0.0,-,-,-,0.0,-,-,-,-,-,-,48,-,-,-,0.0,-,2,-,-,-,-,-,-,-,0.0,-,-,-,-,-,0.0,-,-,-,-,0.0,-,-,-,-,-,-,-,-,-,-,-,0.0,-,-,-,-,-,-,-,-,0.0,-,-,-,0.0,13.3,5.0,0.325
3183,25864,306041,Frischat G.H.,1982,,-,-,-,0.0,-,-,50,-,-,-,-,-,-,0.0,-,-,-,0.0,-,-,0.0,0.0,-,-,-,-,-,0.0,-,-,-,0.0,-,-,-,-,-,-,-,-,-,-,0.0,-,-,-,-,-,-,-,-,-,-,-,-,-,-,-,-,-,0.0,-,-,-,-,-,-,0.0,-,-,0.0,-,-,-,-,-,-,-,0.0,-,-,-,-,-,-,-,-,-,-,-,0.0,-,-,-,-,-,-,,-,0.0,-,-,-,-,-,-,-,-,-,-,0.0,-,-,-,-,-,-,-,-,-,-,-,-,-,-,-,-,0.0,-,-,-,0.0,-,-,-,-,0.0,-,-,-,0.0,-,-,-,-,-,-,47,-,-,-,0.0,-,3,-,-,-,-,-,-,-,0.0,-,-,-,-,-,0.0,-,-,-,-,0.0,-,-,-,-,-,-,-,-,-,-,-,0.0,-,-,-,-,-,-,-,-,0.0,-,-,-,0.0,13.6,5.1,0.323
3184,25883,353299,Tille U.,1977,,-,-,-,0.0,-,-,10,-,-,-,-,-,-,0.0,-,-,-,0.0,-,-,0.0,0.0,-,-,-,-,-,0.0,-,-,-,0.0,-,-,-,-,-,-,-,-,-,-,0.0,-,-,-,-,-,-,-,-,-,-,-,-,-,-,-,-,-,0.0,-,-,-,-,-,10,0.0,-,-,0.0,-,-,-,-,-,-,-,0.0,-,-,-,-,-,-,-,-,-,-,-,0.0,-,-,-,-,-,-,,-,0.0,-,-,-,-,-,-,-,-,-,-,0.0,-,-,-,-,-,-,-,-,-,-,-,-,-,-,-,-,0.0,-,-,-,0.0,-,-,-,-,0.0,-,-,-,0.0,-,-,-,-,-,-,80,-,-,-,0.0,-,-,-,-,-,-,-,-,-,0.0,-,-,-,-,-,0.0,-,-,-,-,0.0,-,-,-,-,-,-,-,-,-,-,-,0.0,-,-,-,-,-,-,-,-,0.0,-,-,-,0.0,13.3,5.2,0.305
3185,25883,353300,Tille U.,1977,,-,-,-,0.0,-,-,20,-,-,-,-,-,-,0.0,-,-,-,0.0,-,-,0.0,0.0,-,-,-,-,-,0.0,-,-,-,0.0,-,-,-,-,-,-,-,-,-,-,0.0,-,-,-,-,-,-,-,-,-,-,-,-,-,-,-,-,-,0.0,-,-,-,-,-,10,0.0,-,-,0.0,-,-,-,-,-,-,-,0.0,-,-,-,-,-,-,-,-,-,-,-,0.0,-,-,-,-,-,-,,-,0.0,-,-,-,-,-,-,-,-,-,-,0.0,-,-,-,-,-,-,-,-,-,-,-,-,-,-,-,-,0.0,-,-,-,0.0,-,-,-,-,0.0,-,-,-,0.0,-,-,-,-,-,-,70,-,-,-,0.0,-,-,-,-,-,-,-,-,-,0.0,-,-,-,-,-,0.0,-,-,-,-,0.0,-,-,-,-,-,-,-,-,-,-,-,0.0,-,-,-,-,-,-,-,-,0.0,-,-,-,0.0,16.5,6.5,0.297
3186,25883,353301,Tille U.,1977,,-,-,-,0.0,-,-,30,-,-,-,-,-,-,0.0,-,-,-,0.0,-,-,0.0,0.0,-,-,-,-,-,0.0,-,-,-,0.0,-,-,-,-,-,-,-,-,-,-,0.0,-,-,-,-,-,-,-,-,-,-,-,-,-,-,-,-,-,0.0,-,-,-,-,-,10,0.0,-,-,0.0,-,-,-,-,-,-,-,0.0,-,-,-,-,-,-,-,-,-,-,-,0.0,-,-,-,-,-,-,,-,0.0,-,-,-,-,-,-,-,-,-,-,0.0,-,-,-,-,-,-,-,-,-,-,-,-,-,-,-,-,0.0,-,-,-,0.0,-,-,-,-,0.0,-,-,-,0.0,-,-,-,-,-,-,60,-,-,-,0.0,-,-,-,-,-,-,-,-,-,0.0,-,-,-,-,-,0.0,-,-,-,-,0.0,-,-,-,-,-,-,-,-,-,-,-,0.0,-,-,-,-,-,-,-,-,0.0,-,-,-,0.0,18.0,7.1,0.29
3187,25883,353302,Tille U.,1977,,-,-,-,0.0,-,-,40,-,-,-,-,-,-,0.0,-,-,-,0.0,-,-,0.0,0.0,-,-,-,-,-,0.0,-,-,-,0.0,-,-,-,-,-,-,-,-,-,-,0.0,-,-,-,-,-,-,-,-,-,-,-,-,-,-,-,-,-,0.0,-,-,-,-,-,10,0.0,-,-,0.0,-,-,-,-,-,-,-,0.0,-,-,-,-,-,-,-,-,-,-,-,0.0,-,-,-,-,-,-,,-,0.0,-,-,-,-,-,-,-,-,-,-,0.0,-,-,-,-,-,-,-,-,-,-,-,-,-,-,-,-,0.0,-,-,-,0.0,-,-,-,-,0.0,-,-,-,0.0,-,-,-,-,-,-,50,-,-,-,0.0,-,-,-,-,-,-,-,-,-,0.0,-,-,-,-,-,0.0,-,-,-,-,0.0,-,-,-,-,-,-,-,-,-,-,-,0.0,-,-,-,-,-,-,-,-,0.0,-,-,-,0.0,15.9,6.3,0.292
3188,25883,353303,Tille U.,1977,,-,-,-,0.0,-,-,50,-,-,-,-,-,-,0.0,-,-,-,0.0,-,-,0.0,0.0,-,-,-,-,-,0.0,-,-,-,0.0,-,-,-,-,-,-,-,-,-,-,0.0,-,-,-,-,-,-,-,-,-,-,-,-,-,-,-,-,-,0.0,-,-,-,-,-,10,0.0,-,-,0.0,-,-,-,-,-,-,-,0.0,-,-,-,-,-,-,-,-,-,-,-,0.0,-,-,-,-,-,-,,-,0.0,-,-,-,-,-,-,-,-,-,-,0.0,-,-,-,-,-,-,-,-,-,-,-,-,-,-,-,-,0.0,-,-,-,0.0,-,-,-,-,0.0,-,-,-,0.0,-,-,-,-,-,-,40,-,-,-,0.0,-,-,-,-,-,-,-,-,-,0.0,-,-,-,-,-,0.0,-,-,-,-,0.0,-,-,-,-,-,-,-,-,-,-,-,0.0,-,-,-,-,-,-,-,-,0.0,-,-,-,0.0,16.9,6.7,0.29
3189,25883,353304,Tille U.,1977,,-,-,-,0.0,-,-,10,-,-,-,-,-,-,0.0,-,-,-,0.0,-,-,0.0,0.0,-,-,-,-,-,0.0,-,-,-,0.0,-,-,-,-,-,-,-,-,-,-,0.0,-,-,-,-,-,-,-,-,-,-,-,-,-,-,-,-,-,0.0,-,-,-,-,-,20,0.0,-,-,0.0,-,-,-,-,-,-,-,0.0,-,-,-,-,-,-,-,-,-,-,-,0.0,-,-,-,-,-,-,,-,0.0,-,-,-,-,-,-,-,-,-,-,0.0,-,-,-,-,-,-,-,-,-,-,-,-,-,-,-,-,0.0,-,-,-,0.0,-,-,-,-,0.0,-,-,-,0.0,-,-,-,-,-,-,70,-,-,-,0.0,-,-,-,-,-,-,-,-,-,0.0,-,-,-,-,-,0.0,-,-,-,-,0.0,-,-,-,-,-,-,-,-,-,-,-,0.0,-,-,-,-,-,-,-,-,0.0,-,-,-,0.0,16.1,6.7,0.302
3190,25883,353305,Tille U.,1977,,-,-,-,0.0,-,-,20,-,-,-,-,-,-,0.0,-,-,-,0.0,-,-,0.0,0.0,-,-,-,-,-,0.0,-,-,-,0.0,-,-,-,-,-,-,-,-,-,-,0.0,-,-,-,-,-,-,-,-,-,-,-,-,-,-,-,-,-,0.0,-,-,-,-,-,20,0.0,-,-,0.0,-,-,-,-,-,-,-,0.0,-,-,-,-,-,-,-,-,-,-,-,0.0,-,-,-,-,-,-,,-,0.0,-,-,-,-,-,-,-,-,-,-,0.0,-,-,-,-,-,-,-,-,-,-,-,-,-,-,-,-,0.0,-,-,-,0.0,-,-,-,-,0.0,-,-,-,0.0,-,-,-,-,-,-,60,-,-,-,0.0,-,-,-,-,-,-,-,-,-,0.0,-,-,-,-,-,0.0,-,-,-,-,0.0,-,-,-,-,-,-,-,-,-,-,-,0.0,-,-,-,-,-,-,-,-,0.0,-,-,-,0.0,16.6,6.5,0.314
3191,25883,353306,Tille U.,1977,,-,-,-,0.0,-,-,30,-,-,-,-,-,-,0.0,-,-,-,0.0,-,-,0.0,0.0,-,-,-,-,-,0.0,-,-,-,0.0,-,-,-,-,-,-,-,-,-,-,0.0,-,-,-,-,-,-,-,-,-,-,-,-,-,-,-,-,-,0.0,-,-,-,-,-,20,0.0,-,-,0.0,-,-,-,-,-,-,-,0.0,-,-,-,-,-,-,-,-,-,-,-,0.0,-,-,-,-,-,-,,-,0.0,-,-,-,-,-,-,-,-,-,-,0.0,-,-,-,-,-,-,-,-,-,-,-,-,-,-,-,-,0.0,-,-,-,0.0,-,-,-,-,0.0,-,-,-,0.0,-,-,-,-,-,-,50,-,-,-,0.0,-,-,-,-,-,-,-,-,-,0.0,-,-,-,-,-,0.0,-,-,-,-,0.0,-,-,-,-,-,-,-,-,-,-,-,0.0,-,-,-,-,-,-,-,-,0.0,-,-,-,0.0,17.8,7.0,0.287
3192,25883,353307,Tille U.,1977,,-,-,-,0.0,-,-,40,-,-,-,-,-,-,0.0,-,-,-,0.0,-,-,0.0,0.0,-,-,-,-,-,0.0,-,-,-,0.0,-,-,-,-,-,-,-,-,-,-,0.0,-,-,-,-,-,-,-,-,-,-,-,-,-,-,-,-,-,0.0,-,-,-,-,-,20,0.0,-,-,0.0,-,-,-,-,-,-,-,0.0,-,-,-,-,-,-,-,-,-,-,-,0.0,-,-,-,-,-,-,,-,0.0,-,-,-,-,-,-,-,-,-,-,0.0,-,-,-,-,-,-,-,-,-,-,-,-,-,-,-,-,0.0,-,-,-,0.0,-,-,-,-,0.0,-,-,-,0.0,-,-,-,-,-,-,40,-,-,-,0.0,-,-,-,-,-,-,-,-,-,0.0,-,-,-,-,-,0.0,-,-,-,-,0.0,-,-,-,-,-,-,-,-,-,-,-,0.0,-,-,-,-,-,-,-,-,0.0,-,-,-,0.0,18.3,7.3,0.283
3193,25883,353309,Tille U.,1977,,-,-,-,0.0,-,-,10,-,-,-,-,-,-,0.0,-,-,-,0.0,-,-,0.0,0.0,-,-,-,-,-,0.0,-,-,-,0.0,-,-,-,-,-,-,-,-,-,-,0.0,-,-,-,-,-,-,-,-,-,-,-,-,-,-,-,-,-,0.0,-,-,-,-,-,30,0.0,-,-,0.0,-,-,-,-,-,-,-,0.0,-,-,-,-,-,-,-,-,-,-,-,0.0,-,-,-,-,-,-,,-,0.0,-,-,-,-,-,-,-,-,-,-,0.0,-,-,-,-,-,-,-,-,-,-,-,-,-,-,-,-,0.0,-,-,-,0.0,-,-,-,-,0.0,-,-,-,0.0,-,-,-,-,-,-,60,-,-,-,0.0,-,-,-,-,-,-,-,-,-,0.0,-,-,-,-,-,0.0,-,-,-,-,0.0,-,-,-,-,-,-,-,-,-,-,-,0.0,-,-,-,-,-,-,-,-,0.0,-,-,-,0.0,17.5,7.2,0.241
3194,25883,353310,Tille U.,1977,,-,-,-,0.0,-,-,20,-,-,-,-,-,-,0.0,-,-,-,0.0,-,-,0.0,0.0,-,-,-,-,-,0.0,-,-,-,0.0,-,-,-,-,-,-,-,-,-,-,0.0,-,-,-,-,-,-,-,-,-,-,-,-,-,-,-,-,-,0.0,-,-,-,-,-,30,0.0,-,-,0.0,-,-,-,-,-,-,-,0.0,-,-,-,-,-,-,-,-,-,-,-,0.0,-,-,-,-,-,-,,-,0.0,-,-,-,-,-,-,-,-,-,-,0.0,-,-,-,-,-,-,-,-,-,-,-,-,-,-,-,-,0.0,-,-,-,0.0,-,-,-,-,0.0,-,-,-,0.0,-,-,-,-,-,-,50,-,-,-,0.0,-,-,-,-,-,-,-,-,-,0.0,-,-,-,-,-,0.0,-,-,-,-,0.0,-,-,-,-,-,-,-,-,-,-,-,0.0,-,-,-,-,-,-,-,-,0.0,-,-,-,0.0,21.3,8.5,0.278
3195,25883,353311,Tille U.,1977,,-,-,-,0.0,-,-,30,-,-,-,-,-,-,0.0,-,-,-,0.0,-,-,0.0,0.0,-,-,-,-,-,0.0,-,-,-,0.0,-,-,-,-,-,-,-,-,-,-,0.0,-,-,-,-,-,-,-,-,-,-,-,-,-,-,-,-,-,0.0,-,-,-,-,-,30,0.0,-,-,0.0,-,-,-,-,-,-,-,0.0,-,-,-,-,-,-,-,-,-,-,-,0.0,-,-,-,-,-,-,,-,0.0,-,-,-,-,-,-,-,-,-,-,0.0,-,-,-,-,-,-,-,-,-,-,-,-,-,-,-,-,0.0,-,-,-,0.0,-,-,-,-,0.0,-,-,-,0.0,-,-,-,-,-,-,40,-,-,-,0.0,-,-,-,-,-,-,-,-,-,0.0,-,-,-,-,-,0.0,-,-,-,-,0.0,-,-,-,-,-,-,-,-,-,-,-,0.0,-,-,-,-,-,-,-,-,0.0,-,-,-,0.0,23.4,9.3,0.288
3196,25883,353312,Tille U.,1977,,-,-,-,0.0,-,-,40,-,-,-,-,-,-,0.0,-,-,-,0.0,-,-,0.0,0.0,-,-,-,-,-,0.0,-,-,-,0.0,-,-,-,-,-,-,-,-,-,-,0.0,-,-,-,-,-,-,-,-,-,-,-,-,-,-,-,-,-,0.0,-,-,-,-,-,30,0.0,-,-,0.0,-,-,-,-,-,-,-,0.0,-,-,-,-,-,-,-,-,-,-,-,0.0,-,-,-,-,-,-,,-,0.0,-,-,-,-,-,-,-,-,-,-,0.0,-,-,-,-,-,-,-,-,-,-,-,-,-,-,-,-,0.0,-,-,-,0.0,-,-,-,-,0.0,-,-,-,0.0,-,-,-,-,-,-,30,-,-,-,0.0,-,-,-,-,-,-,-,-,-,0.0,-,-,-,-,-,0.0,-,-,-,-,0.0,-,-,-,-,-,-,-,-,-,-,-,0.0,-,-,-,-,-,-,-,-,0.0,-,-,-,0.0,29.9,12.1,0.261
3197,25883,353313,Tille U.,1977,,-,-,-,0.0,-,-,20,-,-,-,-,-,-,0.0,-,-,-,0.0,-,-,0.0,0.0,-,-,-,-,-,0.0,-,-,-,0.0,-,-,-,-,-,-,-,-,-,-,0.0,-,-,-,-,-,-,-,-,-,-,-,-,-,-,-,-,-,0.0,-,-,-,-,-,40,0.0,-,-,0.0,-,-,-,-,-,-,-,0.0,-,-,-,-,-,-,-,-,-,-,-,0.0,-,-,-,-,-,-,,-,0.0,-,-,-,-,-,-,-,-,-,-,0.0,-,-,-,-,-,-,-,-,-,-,-,-,-,-,-,-,0.0,-,-,-,0.0,-,-,-,-,0.0,-,-,-,0.0,-,-,-,-,-,-,40,-,-,-,0.0,-,-,-,-,-,-,-,-,-,0.0,-,-,-,-,-,0.0,-,-,-,-,0.0,-,-,-,-,-,-,-,-,-,-,-,0.0,-,-,-,-,-,-,-,-,0.0,-,-,-,0.0,29.9,12.1,0.253
3198,25932,353494,Orlova G.M.,1975,,-,-,-,0.0,-,-,-,-,-,-,-,-,-,0.0,-,-,-,0.0,-,-,0.0,0.0,-,-,-,-,-,0.0,-,-,-,0.0,-,-,-,-,-,-,-,-,-,-,0.0,-,-,-,-,-,-,-,-,-,-,-,-,-,-,-,-,-,0.0,-,-,-,-,-,-,0.0,-,-,0.0,-,-,-,-,-,-,-,0.0,-,-,-,-,-,-,-,-,-,-,-,0.0,-,-,-,-,-,-,,-,0.0,-,-,-,-,-,-,-,-,-,-,0.0,-,-,-,-,-,-,-,-,-,-,-,-,-,-,-,-,0.0,-,-,-,0.0,-,-,-,-,0.0,-,-,-,0.0,-,-,-,-,-,-,100,-,-,-,0.0,-,-,-,-,-,-,-,-,-,0.0,-,-,-,-,-,0.0,-,-,-,-,0.0,-,-,-,-,-,-,-,-,-,-,-,0.0,-,-,-,-,-,-,-,-,0.0,-,-,-,0.0,9.67,3.58,0.35
3199,25932,353495,Orlova G.M.,1975,,-,-,-,0.0,-,-,-,-,-,-,-,-,-,0.0,-,-,-,0.0,-,-,0.0,0.0,-,-,-,-,-,0.0,-,-,-,0.0,-,-,-,-,-,-,-,-,-,-,0.0,-,-,-,-,-,-,-,-,-,-,-,-,-,-,-,-,-,0.0,-,-,-,-,-,-,0.0,-,-,0.0,-,-,-,-,-,-,-,0.0,-,-,-,-,-,-,-,-,-,-,-,0.0,-,-,-,-,-,-,,-,0.0,-,-,-,-,-,-,-,-,-,-,0.0,-,-,-,-,-,-,-,-,-,-,-,-,-,-,-,5,0.0,-,-,-,0.0,-,-,-,-,0.0,-,-,-,0.0,-,-,-,-,-,-,95,-,-,-,0.0,-,-,-,-,-,-,-,-,-,0.0,-,-,-,-,-,0.0,-,-,-,-,0.0,-,-,-,-,-,-,-,-,-,-,-,0.0,-,-,-,-,-,-,-,-,0.0,-,-,-,0.0,10.1,3.78,0.34
3200,25932,353496,Orlova G.M.,1975,,-,-,-,0.0,-,-,-,-,-,-,-,-,-,0.0,-,-,-,0.0,-,-,0.0,0.0,-,-,-,-,-,0.0,-,-,-,0.0,-,-,-,-,-,-,-,-,-,-,0.0,-,-,-,-,-,-,-,-,-,-,-,-,-,-,-,-,-,0.0,-,-,-,-,-,-,0.0,-,-,0.0,-,-,-,-,-,-,-,0.0,-,-,-,-,-,-,-,-,-,-,-,0.0,-,-,-,-,-,-,,-,0.0,-,-,-,-,-,-,-,-,-,-,0.0,-,-,-,-,-,-,-,-,-,-,-,-,-,-,-,10,0.0,-,-,-,0.0,-,-,-,-,0.0,-,-,-,0.0,-,-,-,-,-,-,90,-,-,-,0.0,-,-,-,-,-,-,-,-,-,0.0,-,-,-,-,-,0.0,-,-,-,-,0.0,-,-,-,-,-,-,-,-,-,-,-,0.0,-,-,-,-,-,-,-,-,0.0,-,-,-,0.0,10.4,3.99,0.31
3201,25932,353497,Orlova G.M.,1975,,-,-,-,0.0,-,-,-,-,-,-,-,-,-,0.0,-,-,-,0.0,-,-,0.0,0.0,-,-,-,-,-,0.0,-,-,-,0.0,-,-,-,-,-,-,-,-,-,-,0.0,-,-,-,-,-,-,-,-,-,-,-,-,-,-,-,-,-,0.0,-,-,-,-,-,-,0.0,-,-,0.0,-,-,-,-,-,-,-,0.0,-,-,-,-,-,-,-,-,-,-,-,0.0,-,-,-,-,-,-,,-,0.0,-,-,-,-,-,-,-,-,-,-,0.0,-,-,-,-,-,-,-,-,-,-,-,-,-,-,-,15,0.0,-,-,-,0.0,-,-,-,-,0.0,-,-,-,0.0,-,-,-,-,-,-,85,-,-,-,0.0,-,-,-,-,-,-,-,-,-,0.0,-,-,-,-,-,0.0,-,-,-,-,0.0,-,-,-,-,-,-,-,-,-,-,-,0.0,-,-,-,-,-,-,-,-,0.0,-,-,-,0.0,11.0,4.15,0.33
3202,25932,353498,Orlova G.M.,1975,,-,-,-,0.0,-,-,-,-,-,-,-,-,-,0.0,-,-,-,0.0,-,-,0.0,0.0,-,-,-,-,-,0.0,-,-,-,0.0,-,-,-,-,-,-,-,-,-,-,0.0,-,-,-,-,-,-,-,-,-,-,-,-,-,-,-,-,-,0.0,-,-,-,-,-,-,0.0,-,-,0.0,-,-,-,-,-,-,-,0.0,-,-,-,-,-,-,-,-,-,-,-,0.0,-,-,-,-,-,-,,-,0.0,-,-,-,-,-,-,-,-,-,-,0.0,-,-,-,-,-,-,-,-,-,-,-,-,-,-,-,20,0.0,-,-,-,0.0,-,-,-,-,0.0,-,-,-,0.0,-,-,-,-,-,-,80,-,-,-,0.0,-,-,-,-,-,-,-,-,-,0.0,-,-,-,-,-,0.0,-,-,-,-,0.0,-,-,-,-,-,-,-,-,-,-,-,0.0,-,-,-,-,-,-,-,-,0.0,-,-,-,0.0,11.6,4.38,0.33
3203,25932,353499,Orlova G.M.,1975,,-,-,-,0.0,-,-,-,-,-,-,-,-,-,0.0,-,-,-,0.0,-,-,0.0,0.0,-,-,-,-,-,0.0,-,-,-,0.0,-,-,-,-,-,-,-,-,-,-,0.0,-,-,-,-,-,-,-,-,-,-,-,-,-,-,-,-,-,0.0,-,-,-,-,-,-,0.0,-,-,0.0,-,-,-,-,-,-,-,0.0,-,-,-,-,-,-,-,-,-,-,-,0.0,-,-,-,-,-,-,,-,0.0,-,-,-,-,-,-,-,-,-,-,0.0,-,-,-,-,-,-,-,-,-,-,-,-,-,-,-,28.6,0.0,-,-,-,0.0,-,-,-,-,0.0,-,-,-,0.0,-,-,-,-,-,-,71.4,-,-,-,0.0,-,-,-,-,-,-,-,-,-,0.0,-,-,-,-,-,0.0,-,-,-,-,0.0,-,-,-,-,-,-,-,-,-,-,-,0.0,-,-,-,-,-,-,-,-,0.0,-,-,-,0.0,11.5,4.28,0.35
3204,25932,353500,Orlova G.M.,1975,,-,-,-,0.0,-,-,-,-,-,-,-,-,-,0.0,-,-,-,0.0,-,-,0.0,0.0,-,-,-,-,-,0.0,-,-,-,0.0,-,-,-,-,-,-,-,-,-,-,0.0,-,-,-,-,-,-,-,-,-,-,-,-,-,-,-,-,-,0.0,-,-,-,-,-,-,0.0,-,-,0.0,-,-,-,-,-,-,-,0.0,-,-,-,-,-,-,-,-,-,-,-,0.0,-,-,-,-,-,-,,-,0.0,-,-,-,-,-,-,-,-,-,-,0.0,-,-,-,-,-,-,-,-,-,-,-,-,-,-,-,35,0.0,-,-,-,0.0,-,-,-,-,0.0,-,-,-,0.0,-,-,-,-,-,-,65,-,-,-,0.0,-,-,-,-,-,-,-,-,-,0.0,-,-,-,-,-,0.0,-,-,-,-,0.0,-,-,-,-,-,-,-,-,-,-,-,0.0,-,-,-,-,-,-,-,-,0.0,-,-,-,0.0,11.4,4.32,0.33
3205,25932,353501,Orlova G.M.,1975,,-,-,-,0.0,-,-,-,-,-,-,-,-,-,0.0,-,-,-,0.0,-,-,0.0,0.0,-,-,-,-,-,0.0,-,-,-,0.0,-,-,-,-,-,-,-,-,-,-,0.0,-,-,-,-,-,-,-,-,-,-,-,-,-,-,-,-,-,0.0,-,-,-,-,-,-,0.0,-,-,0.0,-,-,-,-,-,-,-,0.0,-,-,-,-,-,-,-,-,-,-,-,0.0,-,-,-,-,-,-,,-,0.0,-,-,-,-,-,-,-,-,-,-,0.0,-,-,-,-,-,-,-,-,-,-,-,-,-,-,-,40,0.0,-,-,-,0.0,-,-,-,-,0.0,-,-,-,0.0,-,-,-,-,-,-,60,-,-,-,0.0,-,-,-,-,-,-,-,-,-,0.0,-,-,-,-,-,0.0,-,-,-,-,0.0,-,-,-,-,-,-,-,-,-,-,-,0.0,-,-,-,-,-,-,-,-,0.0,-,-,-,0.0,11.3,4.22,0.34
3206,25932,353502,Orlova G.M.,1975,,-,-,-,0.0,-,-,-,-,-,-,-,-,-,0.0,-,-,-,0.0,-,-,0.0,0.0,-,-,-,-,-,0.0,-,-,-,0.0,-,-,-,-,-,-,-,-,-,-,0.0,-,-,-,-,-,-,-,-,-,-,-,-,-,-,-,-,-,0.0,-,-,-,-,-,-,0.0,-,-,0.0,-,-,-,-,-,-,-,0.0,-,-,-,-,-,-,-,-,-,-,-,0.0,-,-,-,-,-,-,,-,0.0,-,-,-,-,-,-,-,-,-,-,0.0,-,-,-,-,-,-,-,-,-,-,-,-,-,-,-,45,0.0,-,-,-,0.0,-,-,-,-,0.0,-,-,-,0.0,-,-,-,-,-,-,55,-,-,-,0.0,-,-,-,-,-,-,-,-,-,0.0,-,-,-,-,-,0.0,-,-,-,-,0.0,-,-,-,-,-,-,-,-,-,-,-,0.0,-,-,-,-,-,-,-,-,0.0,-,-,-,0.0,10.4,3.9,0.34
3207,25934,352689,Glaze F.W.,1957,,-,-,-,0.0,-,-,-,-,-,100,-,-,-,0.0,-,-,-,0.0,-,-,0.0,0.0,-,-,-,-,-,0.0,-,-,-,0.0,-,-,-,-,-,-,-,-,-,-,0.0,-,-,-,-,-,-,-,-,-,-,-,-,-,-,-,-,-,0.0,-,-,-,-,-,-,0.0,-,-,0.0,-,-,-,-,-,-,-,0.0,-,-,-,-,-,-,-,-,-,-,-,0.0,-,-,-,-,-,-,,-,0.0,-,-,-,-,-,-,-,-,-,-,0.0,-,-,-,-,-,-,-,-,-,-,-,-,-,-,-,-,0.0,-,-,-,0.0,-,-,-,-,0.0,-,-,-,0.0,-,-,-,-,-,-,-,-,-,-,0.0,-,-,-,-,-,-,-,-,-,0.0,-,-,-,-,-,0.0,-,-,-,-,0.0,-,-,-,-,-,-,-,-,-,-,-,0.0,-,-,-,-,-,-,-,-,0.0,-,-,-,0.0,16.2,6.2,0.306
3208,25936,197230,Hayden J.S.,1990,,-,-,-,11.84658,-,-,-,0.1202,-,-,-,-,-,0.0,-,-,-,0.0,-,-,0.0,0.0,-,-,-,-,-,0.0,-,-,-,0.0,-,-,-,-,-,-,-,-,-,-,0.0,-,-,-,-,-,-,-,-,-,-,-,-,-,-,-,-,-,0.0,-,-,-,-,-,-,0.0,-,-,0.0,-,-,-,-,-,-,-,0.0,-,-,-,-,-,-,-,0.3505,-,-,-,24.62447,-,-,-,-,-,-,,-,0.0,-,-,-,-,-,-,-,-,-,-,0.0,-,-,-,-,-,-,-,-,1.702,-,-,-,-,-,-,-,61.3559,-,-,-,0.0,-,-,-,-,14.01963,-,-,-,100.0,-,-,-,-,-,-,-,-,-,-,0.0,-,-,-,-,-,-,-,-,-,0.0,-,-,-,-,-,0.0,-,-,-,-,0.0,-,-,-,-,-,-,-,-,-,-,-,0.0,-,-,-,-,-,-,-,-,0.0,-,-,-,0.0,70.0,28.34,0.235
3209,25936,197262,Hayden J.S.,1990,,-,-,-,11.83947,-,-,-,0.1201,-,-,-,-,-,0.0,-,-,-,0.0,-,-,0.0,0.0,-,-,-,-,-,0.0,-,-,-,0.0,-,-,-,-,-,-,-,-,-,-,0.0,-,-,-,-,-,-,-,-,-,-,-,-,-,-,-,-,-,0.0,-,-,-,-,-,-,0.0,-,-,0.0,-,-,-,-,-,-,-,0.0,-,-,-,-,-,-,-,0.3603,-,-,-,12.30985,-,-,-,-,-,-,,-,0.0,-,-,-,-,-,-,-,-,-,-,12.30985,-,-,-,-,-,-,-,-,1.741,-,-,-,-,-,-,-,61.31906,-,-,-,0.0,-,-,-,-,14.06125,-,-,-,100.0,-,-,-,-,-,-,-,-,-,-,0.0,-,-,-,-,-,-,-,-,-,0.0,-,-,-,-,-,0.0,-,-,-,-,0.0,-,-,-,-,-,-,-,-,-,-,-,0.0,-,-,-,-,-,-,-,-,0.0,-,-,-,0.0,61.0,24.61,0.239
3210,25936,197263,Hayden J.S.,1990,,-,-,-,11.81464,-,-,-,0.1198,-,-,-,-,-,0.0,-,-,-,0.0,-,-,0.0,0.0,-,-,-,-,-,0.0,-,-,-,0.0,-,-,-,-,-,-,-,-,-,-,0.0,-,-,-,-,-,-,-,-,-,-,-,-,-,-,-,-,-,0.0,-,-,-,-,-,-,0.0,-,-,0.0,-,-,-,-,-,-,-,8.259264,-,-,-,-,-,-,-,0.3595,-,-,-,8.259264,-,-,-,-,-,-,,-,0.0,-,-,-,-,-,-,-,-,-,-,8.259264,-,-,-,-,-,-,-,-,1.738,-,-,-,-,-,-,-,61.19045,-,-,-,0.0,-,-,-,-,14.03176,-,-,-,100.0,-,-,-,-,-,-,-,-,-,-,0.0,-,-,-,-,-,-,-,-,-,0.0,-,-,-,-,-,0.0,-,-,-,-,0.0,-,-,-,-,-,-,-,-,-,-,-,0.0,-,-,-,-,-,-,-,-,0.0,-,-,-,0.0,62.0,24.6,0.26
3211,25936,197264,Hayden J.S.,1990,,-,-,-,11.83947,-,-,-,0.1201,-,-,-,-,-,0.0,-,-,-,0.0,-,-,0.0,0.0,-,-,-,-,-,0.0,-,-,-,0.0,-,-,-,-,-,-,-,-,-,-,0.0,-,-,-,-,-,-,-,-,-,-,-,-,-,-,-,-,-,0.0,-,-,-,-,-,-,0.0,-,-,0.0,-,-,-,-,-,-,-,12.30985,-,-,-,-,-,-,-,0.3603,-,-,-,12.30985,-,-,-,-,-,-,,-,0.0,-,-,-,-,-,-,-,-,-,-,0.0,-,-,-,-,-,-,-,-,1.741,-,-,-,-,-,-,-,61.31906,-,-,-,0.0,-,-,-,-,14.06125,-,-,-,100.0,-,-,-,-,-,-,-,-,-,-,0.0,-,-,-,-,-,-,-,-,-,0.0,-,-,-,-,-,0.0,-,-,-,-,0.0,-,-,-,-,-,-,-,-,-,-,-,0.0,-,-,-,-,-,-,-,-,0.0,-,-,-,0.0,62.0,24.95,0.242
3212,25936,197265,Hayden J.S.,1990,,-,-,-,11.84066,-,-,-,0.1201,-,-,-,-,-,0.0,-,-,-,0.0,-,-,0.0,0.0,-,-,-,-,-,0.0,-,-,-,0.0,-,-,-,-,-,-,-,-,-,-,0.0,-,-,-,-,-,-,-,-,-,-,-,-,-,-,-,-,-,0.0,-,-,-,-,-,-,0.0,-,-,0.0,-,-,-,-,-,-,-,0.0,-,-,-,-,-,-,-,0.3603,-,-,-,0.0,-,-,-,-,-,-,,-,0.0,-,-,-,-,-,-,-,-,-,-,24.61215,-,-,-,-,-,-,-,-,1.742,-,-,-,-,-,-,-,61.32519,-,-,-,0.0,-,-,-,-,14.06266,-,-,-,100.0,-,-,-,-,-,-,-,-,-,-,0.0,-,-,-,-,-,-,-,-,-,0.0,-,-,-,-,-,0.0,-,-,-,-,0.0,-,-,-,-,-,-,-,-,-,-,-,0.0,-,-,-,-,-,-,-,-,0.0,-,-,-,0.0,59.0,23.61,0.249
3213,25936,197266,Hayden J.S.,1990,,-,-,-,11.83947,-,-,-,0.1201,-,-,-,-,-,0.0,-,-,-,0.0,-,-,0.0,0.0,-,-,-,-,-,0.0,-,-,-,0.0,-,-,-,-,-,-,-,-,-,-,0.0,-,-,-,-,-,-,-,-,-,-,-,-,-,-,-,-,-,0.0,-,-,-,-,-,-,0.0,-,-,0.0,-,-,-,-,-,-,-,12.30985,-,-,-,-,-,-,-,0.3603,-,-,-,0.0,-,-,-,-,-,-,,-,0.0,-,-,-,-,-,-,-,-,-,-,12.30985,-,-,-,-,-,-,-,-,1.741,-,-,-,-,-,-,-,61.31906,-,-,-,0.0,-,-,-,-,14.06125,-,-,-,100.0,-,-,-,-,-,-,-,-,-,-,0.0,-,-,-,-,-,-,-,-,-,0.0,-,-,-,-,-,0.0,-,-,-,-,0.0,-,-,-,-,-,-,-,-,-,-,-,0.0,-,-,-,-,-,-,-,-,0.0,-,-,-,0.0,56.0,22.38,0.251
3214,25936,197267,Hayden J.S.,1990,,-,-,-,11.84066,-,-,-,0.1201,-,-,-,-,-,0.0,-,-,-,0.0,-,-,0.0,0.0,-,-,-,-,-,0.0,-,-,-,0.0,-,-,-,-,-,-,-,-,-,-,0.0,-,-,-,-,-,-,-,-,-,-,-,-,-,-,-,-,-,0.0,-,-,-,-,-,-,0.0,-,-,0.0,-,-,-,-,-,-,-,24.61215,-,-,-,-,-,-,-,0.3603,-,-,-,0.0,-,-,-,-,-,-,,-,0.0,-,-,-,-,-,-,-,-,-,-,0.0,-,-,-,-,-,-,-,-,1.742,-,-,-,-,-,-,-,61.32519,-,-,-,0.0,-,-,-,-,14.06266,-,-,-,100.0,-,-,-,-,-,-,-,-,-,-,0.0,-,-,-,-,-,-,-,-,-,0.0,-,-,-,-,-,0.0,-,-,-,-,0.0,-,-,-,-,-,-,-,-,-,-,-,0.0,-,-,-,-,-,-,-,-,0.0,-,-,-,0.0,51.0,20.35,0.253
3215,25936,197268,Hayden J.S.,1990,,-,-,-,11.84066,-,-,-,0.1201,-,-,-,-,-,0.0,-,-,-,0.0,-,-,0.0,0.0,-,-,-,-,-,0.0,-,-,-,0.0,-,-,-,-,-,-,-,-,-,-,0.0,-,-,-,-,-,-,-,-,-,-,-,-,-,-,-,-,-,0.0,-,-,-,-,-,-,0.0,-,-,0.0,-,-,-,-,-,-,-,0.0,-,-,-,-,-,-,-,0.3603,-,-,-,21.60945,-,-,-,-,-,-,,-,3.002702,-,-,-,-,-,-,-,-,-,-,0.0,-,-,-,-,-,-,-,-,1.742,-,-,-,-,-,-,-,61.32519,-,-,-,0.0,-,-,-,-,14.06266,-,-,-,100.0,-,-,-,-,-,-,-,-,-,-,0.0,-,-,-,-,-,-,-,-,-,0.0,-,-,-,-,-,0.0,-,-,-,-,0.0,-,-,-,-,-,-,-,-,-,-,-,0.0,-,-,-,-,-,-,-,-,0.0,-,-,-,0.0,71.0,28.74,0.235
3216,25936,197269,Hayden J.S.,1990,,-,-,-,14.84336,-,-,-,0.1201,-,-,-,-,-,0.0,-,-,-,0.0,-,-,0.0,0.0,-,-,-,-,-,0.0,-,-,-,0.0,-,-,-,-,-,-,-,-,-,-,0.0,-,-,-,-,-,-,-,-,-,-,-,-,-,-,-,-,-,0.0,-,-,-,-,-,-,0.0,-,-,0.0,-,-,-,-,-,-,-,0.0,-,-,-,-,-,-,-,0.3603,-,-,-,21.60945,-,-,-,-,-,-,,-,0.0,-,-,-,-,-,-,-,-,-,-,0.0,-,-,-,-,-,-,-,-,1.742,-,-,-,-,-,-,-,61.32519,-,-,-,0.0,-,-,-,-,17.06536,-,-,-,100.0,-,-,-,-,-,-,-,-,-,-,0.0,-,-,-,-,-,-,-,-,-,0.0,-,-,-,-,-,0.0,-,-,-,-,0.0,-,-,-,-,-,-,-,-,-,-,-,0.0,-,-,-,-,-,-,-,-,0.0,-,-,-,0.0,72.0,29.17,0.234
3217,25936,197270,Hayden J.S.,1990,,-,-,-,8.837954,-,-,-,0.1201,-,-,-,-,-,0.0,-,-,-,0.0,-,-,0.0,0.0,-,-,-,-,-,0.0,-,-,-,0.0,-,-,-,-,-,-,-,-,-,-,0.0,-,-,-,-,-,-,-,-,-,-,-,-,-,-,-,-,-,0.0,-,-,-,-,-,-,0.0,-,-,0.0,-,-,-,-,-,-,-,0.0,-,-,-,-,-,-,-,0.3603,-,-,-,27.61485,-,-,-,-,-,-,,-,0.0,-,-,-,-,-,-,-,-,-,-,0.0,-,-,-,-,-,-,-,-,1.742,-,-,-,-,-,-,-,61.32519,-,-,-,0.0,-,-,-,-,11.05995,-,-,-,100.0,-,-,-,-,-,-,-,-,-,-,0.0,-,-,-,-,-,-,-,-,-,0.0,-,-,-,-,-,0.0,-,-,-,-,0.0,-,-,-,-,-,-,-,-,-,-,-,0.0,-,-,-,-,-,-,-,-,0.0,-,-,-,0.0,66.0,26.57,0.242
3218,26065,354043,Melnichenko T.N,2002,,-,-,-,0.0,-,-,-,-,-,-,-,-,-,0.0,-,-,-,0.0,-,-,0.0,0.0,-,-,-,-,-,0.0,-,-,-,0.0,-,-,-,3,-,-,-,-,-,-,0.0,-,-,-,-,-,-,-,-,-,-,-,-,-,-,-,-,-,0.0,-,-,-,-,-,-,0.0,-,-,0.0,-,-,-,-,-,-,-,0.0,-,-,-,-,-,-,-,-,-,-,-,0.0,-,-,-,-,-,-,,-,0.0,-,-,-,-,-,-,-,-,-,-,0.0,-,-,-,-,-,-,-,-,-,-,-,-,-,58,-,-,0.0,-,-,-,0.0,-,-,-,-,0.0,-,-,-,0.0,-,-,39,-,-,-,-,-,-,-,0.0,-,-,-,-,-,-,-,-,-,0.0,-,-,-,-,-,0.0,-,-,-,-,0.0,-,-,-,-,-,-,-,-,-,-,-,0.0,-,-,-,-,-,-,-,-,0.0,-,-,-,0.0,35.7,15.31,0.166
3219,26065,354044,Melnichenko T.N,2002,,-,-,-,0.0,-,-,-,-,-,-,-,-,-,0.0,-,-,-,0.0,-,-,0.0,0.0,-,-,-,-,-,0.0,-,-,-,0.0,-,-,-,5,-,-,-,-,-,-,0.0,-,-,-,-,-,-,-,-,-,-,-,-,-,-,-,-,-,0.0,-,-,-,-,-,-,0.0,-,-,0.0,-,-,-,-,-,-,-,0.0,-,-,-,-,-,-,-,-,-,-,-,0.0,-,-,-,-,-,-,,-,0.0,-,-,-,-,-,-,-,-,-,-,0.0,-,-,-,-,-,-,-,-,-,-,-,-,-,56,-,-,0.0,-,-,-,0.0,-,-,-,-,0.0,-,-,-,0.0,-,-,39,-,-,-,-,-,-,-,0.0,-,-,-,-,-,-,-,-,-,0.0,-,-,-,-,-,0.0,-,-,-,-,0.0,-,-,-,-,-,-,-,-,-,-,-,0.0,-,-,-,-,-,-,-,-,0.0,-,-,-,0.0,36.4,15.73,0.158
3220,26065,354045,Melnichenko T.N,2002,,-,-,-,0.0,-,-,-,-,-,-,-,-,-,0.0,-,-,-,0.0,-,-,0.0,0.0,-,-,-,-,-,0.0,-,-,-,0.0,-,-,-,6,-,-,-,-,-,-,0.0,-,-,-,-,-,-,-,-,-,-,-,-,-,-,-,-,-,0.0,-,-,-,-,-,-,0.0,-,-,0.0,-,-,-,-,-,-,-,0.0,-,-,-,-,-,-,-,-,-,-,-,0.0,-,-,-,-,-,-,,-,0.0,-,-,-,-,-,-,-,-,-,-,0.0,-,-,-,-,-,-,-,-,-,-,-,-,-,55,-,-,0.0,-,-,-,0.0,-,-,-,-,0.0,-,-,-,0.0,-,-,39,-,-,-,-,-,-,-,0.0,-,-,-,-,-,-,-,-,-,0.0,-,-,-,-,-,0.0,-,-,-,-,0.0,-,-,-,-,-,-,-,-,-,-,-,0.0,-,-,-,-,-,-,-,-,0.0,-,-,-,0.0,37.9,16.62,0.14
3221,26065,354046,Melnichenko T.N,2002,,-,-,-,0.0,-,-,-,-,-,-,-,-,-,0.0,-,-,-,0.0,-,-,0.0,0.0,-,-,-,-,-,0.0,-,-,-,0.0,-,-,-,10,-,-,-,-,-,-,0.0,-,-,-,-,-,-,-,-,-,-,-,-,-,-,-,-,-,0.0,-,-,-,-,-,-,0.0,-,-,0.0,-,-,-,-,-,-,-,0.0,-,-,-,-,-,-,-,-,-,-,-,0.0,-,-,-,-,-,-,,-,0.0,-,-,-,-,-,-,-,-,-,-,0.0,-,-,-,-,-,-,-,-,-,-,-,-,-,43,-,-,0.0,-,-,-,0.0,-,-,-,-,0.0,-,-,-,0.0,-,-,47,-,-,-,-,-,-,-,0.0,-,-,-,-,-,-,-,-,-,0.0,-,-,-,-,-,0.0,-,-,-,-,0.0,-,-,-,-,-,-,-,-,-,-,-,0.0,-,-,-,-,-,-,-,-,0.0,-,-,-,0.0,42.6,17.31,0.142
3222,26065,354047,Melnichenko T.N,2002,,-,-,-,0.0,-,-,-,-,-,-,-,-,-,0.0,-,-,-,0.0,-,-,0.0,0.0,-,3,-,-,-,0.0,-,-,-,0.0,-,-,-,-,-,-,-,-,-,-,0.0,-,-,-,-,-,-,-,-,-,-,-,-,-,-,-,-,-,0.0,-,-,-,-,-,-,0.0,-,-,0.0,-,-,-,-,-,-,-,0.0,-,-,-,-,-,-,-,-,-,-,-,0.0,-,-,-,-,-,-,,-,0.0,-,-,-,-,-,-,-,-,-,-,0.0,-,-,-,-,-,-,-,-,-,-,-,-,-,58,-,-,0.0,-,-,-,0.0,-,-,-,-,0.0,-,-,-,0.0,-,-,39,-,-,-,-,-,-,-,0.0,-,-,-,-,-,-,-,-,-,0.0,-,-,-,-,-,0.0,-,-,-,-,0.0,-,-,-,-,-,-,-,-,-,-,-,0.0,-,-,-,-,-,-,-,-,0.0,-,-,-,0.0,32.9,13.86,0.185
3223,26065,354048,Melnichenko T.N,2002,,-,-,-,0.0,-,-,-,-,-,-,-,-,-,0.0,-,-,-,0.0,-,-,0.0,0.0,-,5,-,-,-,0.0,-,-,-,0.0,-,-,-,-,-,-,-,-,-,-,0.0,-,-,-,-,-,-,-,-,-,-,-,-,-,-,-,-,-,0.0,-,-,-,-,-,-,0.0,-,-,0.0,-,-,-,-,-,-,-,0.0,-,-,-,-,-,-,-,-,-,-,-,0.0,-,-,-,-,-,-,,-,0.0,-,-,-,-,-,-,-,-,-,-,0.0,-,-,-,-,-,-,-,-,-,-,-,-,-,56,-,-,0.0,-,-,-,0.0,-,-,-,-,0.0,-,-,-,0.0,-,-,39,-,-,-,-,-,-,-,0.0,-,-,-,-,-,-,-,-,-,0.0,-,-,-,-,-,0.0,-,-,-,-,0.0,-,-,-,-,-,-,-,-,-,-,-,0.0,-,-,-,-,-,-,-,-,0.0,-,-,-,0.0,32.6,13.85,0.178
3224,26065,354049,Melnichenko T.N,2002,,-,-,-,0.0,-,-,-,-,-,-,-,-,-,0.0,-,-,-,0.0,-,-,0.0,0.0,-,6,-,-,-,0.0,-,-,-,0.0,-,-,-,-,-,-,-,-,-,-,0.0,-,-,-,-,-,-,-,-,-,-,-,-,-,-,-,-,-,0.0,-,-,-,-,-,-,0.0,-,-,0.0,-,-,-,-,-,-,-,0.0,-,-,-,-,-,-,-,-,-,-,-,0.0,-,-,-,-,-,-,,-,0.0,-,-,-,-,-,-,-,-,-,-,0.0,-,-,-,-,-,-,-,-,-,-,-,-,-,55,-,-,0.0,-,-,-,0.0,-,-,-,-,0.0,-,-,-,0.0,-,-,39,-,-,-,-,-,-,-,0.0,-,-,-,-,-,-,-,-,-,0.0,-,-,-,-,-,0.0,-,-,-,-,0.0,-,-,-,-,-,-,-,-,-,-,-,0.0,-,-,-,-,-,-,-,-,0.0,-,-,-,0.0,31.9,13.42,0.187
3225,26065,354050,Melnichenko T.N,2002,,-,-,-,0.0,-,-,-,-,-,-,-,-,-,0.0,-,-,-,0.0,-,-,0.0,0.0,-,10,-,-,-,0.0,-,-,-,0.0,-,-,-,-,-,-,-,-,-,-,0.0,-,-,-,-,-,-,-,-,-,-,-,-,-,-,-,-,-,0.0,-,-,-,-,-,-,0.0,-,-,0.0,-,-,-,-,-,-,-,0.0,-,-,-,-,-,-,-,-,-,-,-,0.0,-,-,-,-,-,-,,-,0.0,-,-,-,-,-,-,-,-,-,-,0.0,-,-,-,-,-,-,-,-,-,-,-,-,-,43,-,-,0.0,-,-,-,0.0,-,-,-,-,0.0,-,-,-,0.0,-,-,47,-,-,-,-,-,-,-,0.0,-,-,-,-,-,-,-,-,-,0.0,-,-,-,-,-,0.0,-,-,-,-,0.0,-,-,-,-,-,-,-,-,-,-,-,0.0,-,-,-,-,-,-,-,-,0.0,-,-,-,0.0,31.0,13.34,0.189
3226,26065,354051,Melnichenko T.N,2002,,-,-,-,0.0,-,-,-,-,-,-,-,-,-,0.0,-,-,-,0.0,-,-,0.0,0.0,-,-,-,-,-,0.0,-,-,-,0.0,-,-,-,-,-,-,-,-,-,-,0.0,-,-,-,-,-,-,-,-,-,-,-,-,-,-,-,-,-,0.0,-,-,-,-,-,-,0.0,-,-,0.0,-,-,-,-,3,-,-,0.0,-,-,-,-,-,-,-,-,-,-,-,0.0,-,-,-,-,-,-,,-,0.0,-,-,-,-,-,-,-,-,-,-,0.0,-,-,-,-,-,-,-,-,-,-,-,-,-,58,-,-,0.0,-,-,-,0.0,-,-,-,-,0.0,-,-,-,0.0,-,-,39,-,-,-,-,-,-,-,0.0,-,-,-,-,-,-,-,-,-,0.0,-,-,-,-,-,0.0,-,-,-,-,0.0,-,-,-,-,-,-,-,-,-,-,-,0.0,-,-,-,-,-,-,-,-,0.0,-,-,-,0.0,30.6,12.77,0.199
3227,26065,354052,Melnichenko T.N,2002,,-,-,-,0.0,-,-,-,-,-,-,-,-,-,0.0,-,-,-,0.0,-,-,0.0,0.0,-,-,-,-,-,0.0,-,-,-,0.0,-,-,-,-,-,-,-,-,-,-,0.0,-,-,-,-,-,-,-,-,-,-,-,-,-,-,-,-,-,0.0,-,-,-,-,-,-,0.0,-,-,0.0,-,-,-,-,5,-,-,0.0,-,-,-,-,-,-,-,-,-,-,-,0.0,-,-,-,-,-,-,,-,0.0,-,-,-,-,-,-,-,-,-,-,0.0,-,-,-,-,-,-,-,-,-,-,-,-,-,56,-,-,0.0,-,-,-,0.0,-,-,-,-,0.0,-,-,-,0.0,-,-,39,-,-,-,-,-,-,-,0.0,-,-,-,-,-,-,-,-,-,0.0,-,-,-,-,-,0.0,-,-,-,-,0.0,-,-,-,-,-,-,-,-,-,-,-,0.0,-,-,-,-,-,-,-,-,0.0,-,-,-,0.0,30.1,12.49,0.205
3228,26065,354053,Melnichenko T.N,2002,,-,-,-,0.0,-,-,-,-,-,-,-,-,-,0.0,-,-,-,0.0,-,-,0.0,0.0,-,-,-,-,-,0.0,-,-,-,0.0,-,-,-,-,-,-,-,-,-,-,0.0,-,-,-,-,-,-,-,-,-,-,-,-,-,-,-,-,-,0.0,-,-,-,-,-,-,0.0,-,-,0.0,-,-,-,-,6,-,-,0.0,-,-,-,-,-,-,-,-,-,-,-,0.0,-,-,-,-,-,-,,-,0.0,-,-,-,-,-,-,-,-,-,-,0.0,-,-,-,-,-,-,-,-,-,-,-,-,-,55,-,-,0.0,-,-,-,0.0,-,-,-,-,0.0,-,-,-,0.0,-,-,39,-,-,-,-,-,-,-,0.0,-,-,-,-,-,-,-,-,-,0.0,-,-,-,-,-,0.0,-,-,-,-,0.0,-,-,-,-,-,-,-,-,-,-,-,0.0,-,-,-,-,-,-,-,-,0.0,-,-,-,0.0,29.8,12.37,0.206
3229,26065,354054,Melnichenko T.N,2002,,-,-,-,0.0,-,-,36,-,-,-,-,-,-,0.0,-,-,-,0.0,-,-,0.0,0.0,-,-,-,-,-,0.0,-,-,-,0.0,-,-,-,-,-,-,-,-,-,-,0.0,-,-,-,-,-,-,-,-,-,-,-,-,-,-,-,-,-,0.0,-,-,-,-,-,-,0.0,-,-,0.0,-,-,-,-,-,-,-,0.0,-,-,-,-,-,-,-,-,-,-,-,0.0,-,-,-,-,-,-,,-,0.0,-,-,-,-,-,-,-,-,-,-,0.0,-,-,-,-,-,-,-,-,-,-,-,-,-,60,-,-,0.0,-,-,-,0.0,-,-,-,-,0.0,-,-,-,0.0,-,-,4,-,-,-,-,-,-,-,0.0,-,-,-,-,-,-,-,-,-,0.0,-,-,-,-,-,0.0,-,-,-,-,0.0,-,-,-,-,-,-,-,-,-,-,-,0.0,-,-,-,-,-,-,-,-,0.0,-,-,-,0.0,14.9,5.79,0.291
3230,26065,354055,Melnichenko T.N,2002,,-,-,-,0.0,-,-,32,-,-,-,-,-,-,0.0,-,-,-,0.0,-,-,0.0,0.0,-,-,-,-,-,0.0,-,-,-,0.0,-,-,-,-,-,-,-,-,-,-,0.0,-,-,-,-,-,-,-,-,-,-,-,-,-,-,-,-,-,0.0,-,-,-,-,-,-,0.0,-,-,0.0,-,-,-,-,-,-,-,0.0,-,-,-,-,-,-,-,-,-,-,-,0.0,-,-,-,-,-,-,,-,0.0,-,-,-,-,-,-,-,-,-,-,0.0,-,-,-,-,-,-,-,-,-,-,-,-,-,60,-,-,0.0,-,-,-,0.0,-,-,-,-,0.0,-,-,-,0.0,-,-,8,-,-,-,-,-,-,-,0.0,-,-,-,-,-,-,-,-,-,0.0,-,-,-,-,-,0.0,-,-,-,-,0.0,-,-,-,-,-,-,-,-,-,-,-,0.0,-,-,-,-,-,-,-,-,0.0,-,-,-,0.0,16.8,6.54,0.29
3231,26065,354056,Melnichenko T.N,2002,,-,-,-,0.0,-,-,24,-,-,-,-,-,-,0.0,-,-,-,0.0,-,-,0.0,0.0,-,-,-,-,-,0.0,-,-,-,0.0,-,-,-,-,-,-,-,-,-,-,0.0,-,-,-,-,-,-,-,-,-,-,-,-,-,-,-,-,-,0.0,-,-,-,-,-,-,0.0,-,-,0.0,-,-,-,-,-,-,-,0.0,-,-,-,-,-,-,-,-,-,-,-,0.0,-,-,-,-,-,-,,-,0.0,-,-,-,-,-,-,-,-,-,-,0.0,-,-,-,-,-,-,-,-,-,-,-,-,-,60,-,-,0.0,-,-,-,0.0,-,-,-,-,0.0,-,-,-,0.0,-,-,16,-,-,-,-,-,-,-,0.0,-,-,-,-,-,-,-,-,-,0.0,-,-,-,-,-,0.0,-,-,-,-,0.0,-,-,-,-,-,-,-,-,-,-,-,0.0,-,-,-,-,-,-,-,-,0.0,-,-,-,0.0,26.7,9.94,0.312
3232,26065,354057,Melnichenko T.N,2002,,-,-,-,0.0,-,-,24,-,-,-,-,-,-,0.0,-,-,-,0.0,-,-,0.0,0.0,-,-,-,-,-,0.0,-,-,-,0.0,-,-,-,-,-,-,-,-,-,-,0.0,-,-,-,-,-,-,-,-,-,-,-,-,-,-,-,-,-,0.0,-,-,-,-,-,-,0.0,-,-,0.0,-,-,-,-,-,-,-,0.0,-,-,-,-,-,-,-,-,-,-,-,0.0,-,-,-,-,-,-,,-,0.0,-,-,-,-,-,-,-,-,-,-,0.0,-,-,-,-,-,-,-,-,-,-,-,-,-,58,-,-,0.0,-,-,-,0.0,-,-,-,-,0.0,-,-,-,0.0,-,-,18,-,-,-,-,-,-,-,0.0,-,-,-,-,-,-,-,-,-,0.0,-,-,-,-,-,0.0,-,-,-,-,0.0,-,-,-,-,-,-,-,-,-,-,-,0.0,-,-,-,-,-,-,-,-,0.0,-,-,-,0.0,30.4,11.97,0.272
3233,26065,354058,Melnichenko T.N,2002,,-,-,-,0.0,-,-,8,-,-,-,-,-,-,0.0,-,-,-,0.0,-,-,0.0,0.0,-,-,-,-,-,0.0,-,-,-,0.0,-,-,-,-,-,-,-,-,-,-,0.0,-,-,-,-,-,-,-,-,-,-,-,-,-,-,-,-,-,0.0,-,-,-,-,-,-,0.0,-,-,0.0,-,-,-,-,-,-,-,0.0,-,-,-,-,-,-,-,-,-,-,-,0.0,-,-,-,-,-,-,,-,0.0,-,-,-,-,-,-,-,-,-,-,0.0,-,-,-,-,-,-,-,-,-,-,-,-,-,60,-,-,0.0,-,-,-,0.0,-,-,-,-,0.0,-,-,-,0.0,-,-,32,-,-,-,-,-,-,-,0.0,-,-,-,-,-,-,-,-,-,0.0,-,-,-,-,-,0.0,-,-,-,-,0.0,-,-,-,-,-,-,-,-,-,-,-,0.0,-,-,-,-,-,-,-,-,0.0,-,-,-,0.0,45.5,17.4,0.303
3234,26067,354093,Messier D.R.,1982,,-,-,6.3,0.0,-,-,-,-,-,-,-,-,-,0.0,-,-,-,0.0,-,-,0.0,0.0,-,-,-,-,-,0.0,-,-,-,0.0,-,-,-,-,-,-,-,-,-,-,0.0,-,-,-,-,-,-,-,-,-,-,-,-,-,-,-,-,-,0.0,-,-,-,-,-,-,0.0,-,-,0.0,-,-,-,-,-,-,-,0.0,-,-,-,-,-,-,-,-,-,-,-,0.0,-,-,-,-,-,-,,-,0.0,-,-,-,-,-,-,-,-,6.3,-,0.0,-,-,-,-,-,-,-,-,-,-,-,-,-,56.2,-,-,0.0,-,-,-,0.0,-,-,-,-,0.0,-,-,-,0.0,-,-,-,-,-,-,-,18.7,-,-,0.0,-,-,-,-,-,-,-,-,-,0.0,-,-,-,-,-,0.0,-,-,-,-,0.0,-,-,-,-,-,-,-,-,-,-,-,0.0,12.5,-,-,-,-,-,-,-,0.0,-,-,-,0.0,141.0,54.73,0.288
3235,26067,354094,Messier D.R.,1982,,-,-,13.31,0.0,-,-,-,-,-,-,-,-,-,0.0,-,-,-,0.0,-,-,0.0,0.0,-,-,-,-,-,0.0,-,-,-,0.0,-,-,-,-,-,-,-,-,-,-,0.0,-,-,-,-,-,-,-,-,-,-,-,-,-,-,-,-,-,0.0,-,-,-,-,-,-,0.0,-,-,0.0,-,-,-,-,-,-,-,0.0,-,-,-,-,-,-,-,-,-,-,-,0.0,-,-,-,-,-,-,,-,0.0,-,-,-,-,-,-,-,-,13.31,-,0.0,-,-,-,-,-,-,-,-,-,-,-,-,-,46.75,-,-,0.0,-,-,-,0.0,-,-,-,-,0.0,-,-,-,0.0,-,-,-,-,-,-,-,13.31,-,-,0.0,-,-,-,-,-,-,-,-,-,0.0,-,-,-,-,-,0.0,-,-,-,-,0.0,-,-,-,-,-,-,-,-,-,-,-,0.0,13.31,-,-,-,-,-,-,-,0.0,-,-,-,0.0,157.0,59.69,0.315
3236,26067,354095,Messier D.R.,1982,,-,-,10,0.0,-,-,-,-,-,-,-,-,-,0.0,-,-,-,0.0,-,-,0.0,0.0,-,-,-,-,-,0.0,-,-,-,0.0,-,-,-,-,-,-,-,-,-,-,0.0,-,-,-,-,-,-,-,-,-,-,-,-,-,-,-,-,-,0.0,-,-,-,-,-,-,0.0,-,-,0.0,-,-,-,-,-,-,-,0.0,-,-,-,-,-,-,-,-,-,-,-,0.0,-,-,-,-,-,-,,-,0.0,-,-,-,-,-,-,-,-,15,-,0.0,-,-,-,-,-,-,-,-,-,-,-,-,-,45,-,-,0.0,-,-,-,0.0,-,-,-,-,0.0,-,-,-,0.0,-,-,-,-,-,-,-,15,-,-,0.0,-,-,-,-,-,-,-,-,-,0.0,-,-,-,-,-,0.0,-,-,-,-,0.0,-,-,-,-,-,-,-,-,-,-,-,0.0,15,-,-,-,-,-,-,-,0.0,-,-,-,0.0,186.0,72.03,0.291
3237,26288,354459,Rajendran V.,2003,,-,-,-,0.0,-,-,-,-,-,-,-,-,-,0.0,-,-,-,0.0,-,-,0.0,0.0,-,-,-,-,-,0.0,-,-,-,0.0,-,-,-,-,-,-,-,-,-,-,0.0,-,-,-,-,-,-,-,-,-,-,-,-,-,-,-,-,-,0.0,-,-,-,-,-,-,0.0,-,-,0.0,-,-,-,-,-,-,-,0.0,-,-,-,-,-,-,-,-,-,-,-,0.0,-,-,-,-,-,-,,-,0.0,-,-,-,-,-,-,-,-,-,-,0.0,-,-,-,-,-,-,-,-,-,-,-,-,-,-,-,-,0.0,-,-,-,0.0,-,-,-,-,0.0,-,-,-,100.0,-,-,-,-,-,-,-,-,-,-,0.0,-,-,-,-,-,-,-,-,-,0.0,-,-,-,-,-,53.26245,-,-,-,-,0.0,-,-,-,-,-,-,-,-,-,46.74,-,0.0,-,-,-,-,-,-,-,-,0.0,-,-,-,0.0,,,0.255
3238,26288,354460,Rajendran V.,2003,,-,-,-,0.0,-,-,-,-,-,-,-,-,-,0.0,-,-,-,0.0,-,-,0.0,1.877836,-,-,-,-,-,0.0,-,-,-,0.0,-,-,-,-,-,-,-,-,-,-,0.0,-,-,-,-,-,-,-,-,-,-,-,-,-,-,-,-,-,0.0,-,-,-,-,-,-,0.0,-,-,0.0,-,-,-,-,-,-,-,0.0,-,-,-,-,-,-,-,-,-,-,-,0.0,-,-,-,-,-,-,,-,0.0,-,-,-,-,-,-,-,-,-,-,0.0,-,-,-,-,-,-,-,-,-,-,-,-,-,-,-,-,0.0,-,-,-,0.0,-,-,-,-,1.877836,-,-,-,100.0,-,-,-,-,-,-,-,-,-,-,0.0,-,-,-,-,-,-,-,-,-,0.0,-,-,-,-,-,54.82465,-,-,-,-,0.0,-,-,-,-,-,-,-,-,-,43.3,-,0.0,-,-,-,-,-,-,-,-,0.0,-,-,-,0.0,,,0.259
3239,26288,354461,Rajendran V.,2003,,-,-,-,0.0,-,-,-,-,-,-,-,-,-,0.0,-,-,-,0.0,-,-,0.0,3.869155,-,-,-,-,-,0.0,-,-,-,0.0,-,-,-,-,-,-,-,-,-,-,0.0,-,-,-,-,-,-,-,-,-,-,-,-,-,-,-,-,-,0.0,-,-,-,-,-,-,0.0,-,-,0.0,-,-,-,-,-,-,-,0.0,-,-,-,-,-,-,-,-,-,-,-,0.0,-,-,-,-,-,-,,-,0.0,-,-,-,-,-,-,-,-,-,-,0.0,-,-,-,-,-,-,-,-,-,-,-,-,-,-,-,-,0.0,-,-,-,0.0,-,-,-,-,3.869155,-,-,-,100.0,-,-,-,-,-,-,-,-,-,-,0.0,-,-,-,-,-,-,-,-,-,0.0,-,-,-,-,-,56.48124,-,-,-,-,0.0,-,-,-,-,-,-,-,-,-,39.65,-,0.0,-,-,-,-,-,-,-,-,0.0,-,-,-,0.0,,,0.26
3240,26288,354462,Rajendran V.,2003,,-,-,-,0.0,-,-,-,-,-,-,-,-,-,0.0,-,-,-,0.0,-,-,0.0,5.984563,-,-,-,-,-,0.0,-,-,-,0.0,-,-,-,-,-,-,-,-,-,-,0.0,-,-,-,-,-,-,-,-,-,-,-,-,-,-,-,-,-,0.0,-,-,-,-,-,-,0.0,-,-,0.0,-,-,-,-,-,-,-,0.0,-,-,-,-,-,-,-,-,-,-,-,0.0,-,-,-,-,-,-,,-,0.0,-,-,-,-,-,-,-,-,-,-,0.0,-,-,-,-,-,-,-,-,-,-,-,-,-,-,-,-,0.0,-,-,-,0.0,-,-,-,-,5.984563,-,-,-,100.0,-,-,-,-,-,-,-,-,-,-,0.0,-,-,-,-,-,-,-,-,-,0.0,-,-,-,-,-,58.24107,-,-,-,-,0.0,-,-,-,-,-,-,-,-,-,35.77,-,0.0,-,-,-,-,-,-,-,-,0.0,-,-,-,0.0,,,0.263
3241,26288,354463,Rajendran V.,2003,,-,-,-,0.0,-,-,-,-,-,-,-,-,-,0.0,-,-,-,0.0,-,-,0.0,8.236033,-,-,-,-,-,0.0,-,-,-,0.0,-,-,-,-,-,-,-,-,-,-,0.0,-,-,-,-,-,-,-,-,-,-,-,-,-,-,-,-,-,0.0,-,-,-,-,-,-,0.0,-,-,0.0,-,-,-,-,-,-,-,0.0,-,-,-,-,-,-,-,-,-,-,-,0.0,-,-,-,-,-,-,,-,0.0,-,-,-,-,-,-,-,-,-,-,0.0,-,-,-,-,-,-,-,-,-,-,-,-,-,-,-,-,0.0,-,-,-,0.0,-,-,-,-,8.236033,-,-,-,100.0,-,-,-,-,-,-,-,-,-,-,0.0,-,-,-,-,-,-,-,-,-,0.0,-,-,-,-,-,60.11408,-,-,-,-,0.0,-,-,-,-,-,-,-,-,-,31.65,-,0.0,-,-,-,-,-,-,-,-,0.0,-,-,-,0.0,,,0.265
3242,26288,354464,Rajendran V.,2003,,-,-,-,0.0,-,-,-,-,-,-,-,-,-,0.0,-,-,-,0.0,-,-,0.0,10.63713,-,-,-,-,-,0.0,-,-,-,0.0,-,-,-,-,-,-,-,-,-,-,0.0,-,-,-,-,-,-,-,-,-,-,-,-,-,-,-,-,-,0.0,-,-,-,-,-,-,0.0,-,-,0.0,-,-,-,-,-,-,-,0.0,-,-,-,-,-,-,-,-,-,-,-,0.0,-,-,-,-,-,-,,-,0.0,-,-,-,-,-,-,-,-,-,-,0.0,-,-,-,-,-,-,-,-,-,-,-,-,-,-,-,-,0.0,-,-,-,0.0,-,-,-,-,10.63713,-,-,-,100.0,-,-,-,-,-,-,-,-,-,-,0.0,-,-,-,-,-,-,-,-,-,0.0,-,-,-,-,-,62.11157,-,-,-,-,0.0,-,-,-,-,-,-,-,-,-,27.25,-,0.0,-,-,-,-,-,-,-,-,0.0,-,-,-,0.0,,,0.266
3243,26385,307530,Afifi H.,2003,,-,-,-,0.0,-,-,-,-,-,-,-,-,-,0.0,-,-,-,0.0,-,-,0.0,0.0,-,-,-,-,-,0.0,-,-,-,0.0,-,-,-,-,-,-,-,-,-,-,0.0,-,-,-,-,-,-,-,-,-,-,-,-,-,-,-,-,-,0.0,-,-,-,-,-,-,0.0,-,-,0.0,-,-,-,-,-,-,-,0.0,-,-,-,-,-,-,-,-,-,-,-,0.0,-,-,-,-,-,-,,-,0.0,-,-,-,-,-,-,-,-,-,-,0.0,-,-,-,-,-,-,-,-,-,-,-,-,-,-,-,-,0.0,-,-,-,10.0,-,-,-,-,0.0,-,-,-,100.0,-,-,-,-,-,-,-,-,-,-,0.0,-,-,-,-,-,-,-,-,-,0.0,-,-,-,-,-,70.0,-,-,-,-,0.0,-,-,-,-,-,-,-,-,-,-,-,20.0,-,-,-,-,-,-,-,-,0.0,-,-,-,0.0,31.9,11.7,0.367
3244,26385,307531,Afifi H.,2003,,-,-,-,0.0,-,-,-,-,-,-,-,-,-,0.0,-,-,-,0.0,-,-,0.0,0.0,-,-,-,-,-,0.0,-,-,-,0.0,-,-,-,-,-,-,-,-,-,-,0.0,-,-,-,-,-,-,-,-,-,-,-,-,-,-,-,-,-,0.0,-,-,-,-,-,-,0.0,-,-,0.0,-,-,-,-,-,-,-,0.0,-,-,-,-,-,-,-,-,-,-,-,0.0,-,-,-,-,-,-,,-,0.0,-,-,-,-,-,-,-,-,-,-,0.0,-,-,-,-,-,-,-,-,-,-,-,-,-,-,-,-,0.0,-,-,-,12.5,-,-,-,-,0.0,-,-,-,100.0,-,-,-,-,-,-,-,-,-,-,0.0,-,-,-,-,-,-,-,-,-,0.0,-,-,-,-,-,67.5,-,-,-,-,0.0,-,-,-,-,-,-,-,-,-,-,-,20.0,-,-,-,-,-,-,-,-,0.0,-,-,-,0.0,36.5,13.39,0.363
3245,26385,307532,Afifi H.,2003,,-,-,-,0.0,-,-,-,-,-,-,-,-,-,0.0,-,-,-,0.0,-,-,0.0,0.0,-,-,-,-,-,0.0,-,-,-,0.0,-,-,-,-,-,-,-,-,-,-,0.0,-,-,-,-,-,-,-,-,-,-,-,-,-,-,-,-,-,0.0,-,-,-,-,-,-,0.0,-,-,0.0,-,-,-,-,-,-,-,0.0,-,-,-,-,-,-,-,-,-,-,-,0.0,-,-,-,-,-,-,,-,0.0,-,-,-,-,-,-,-,-,-,-,0.0,-,-,-,-,-,-,-,-,-,-,-,-,-,-,-,-,0.0,-,-,-,15.0,-,-,-,-,0.0,-,-,-,100.0,-,-,-,-,-,-,-,-,-,-,0.0,-,-,-,-,-,-,-,-,-,0.0,-,-,-,-,-,65.0,-,-,-,-,0.0,-,-,-,-,-,-,-,-,-,-,-,20.0,-,-,-,-,-,-,-,-,0.0,-,-,-,0.0,40.6,14.97,0.357
3246,26385,307533,Afifi H.,2003,,-,-,-,0.0,-,-,-,-,-,-,-,-,-,0.0,-,-,-,0.0,-,-,0.0,0.0,-,-,-,-,-,0.0,-,-,-,0.0,-,-,-,-,-,-,-,-,-,-,0.0,-,-,-,-,-,-,-,-,-,-,-,-,-,-,-,-,-,0.0,-,-,-,-,-,-,0.0,-,-,0.0,-,-,-,-,-,-,-,0.0,-,-,-,-,-,-,-,-,-,-,-,0.0,-,-,-,-,-,-,,-,0.0,-,-,-,-,-,-,-,-,-,-,0.0,-,-,-,-,-,-,-,-,-,-,-,-,-,-,-,-,0.0,-,-,-,17.5,-,-,-,-,0.0,-,-,-,100.0,-,-,-,-,-,-,-,-,-,-,0.0,-,-,-,-,-,-,-,-,-,0.0,-,-,-,-,-,62.5,-,-,-,-,0.0,-,-,-,-,-,-,-,-,-,-,-,20.0,-,-,-,-,-,-,-,-,0.0,-,-,-,0.0,44.6,16.55,0.349
3247,26385,307534,Afifi H.,2003,,-,-,-,0.0,-,-,-,-,-,-,-,-,-,0.0,-,-,-,0.0,-,-,0.0,0.0,-,-,-,-,-,0.0,-,-,-,0.0,-,-,-,-,-,-,-,-,-,-,0.0,-,-,-,-,-,-,-,-,-,-,-,-,-,-,-,-,-,0.0,-,-,-,-,-,-,0.0,-,-,0.0,-,-,-,-,-,-,-,0.0,-,-,-,-,-,-,-,-,-,-,-,0.0,-,-,-,-,-,-,,-,0.0,-,-,-,-,-,-,-,-,-,-,0.0,-,-,-,-,-,-,-,-,-,-,-,-,-,-,-,-,0.0,-,-,-,20.0,-,-,-,-,0.0,-,-,-,100.0,-,-,-,-,-,-,-,-,-,-,0.0,-,-,-,-,-,-,-,-,-,0.0,-,-,-,-,-,60.0,-,-,-,-,0.0,-,-,-,-,-,-,-,-,-,-,-,20.0,-,-,-,-,-,-,-,-,0.0,-,-,-,0.0,49.2,18.34,0.342
3248,26395,307572,Hwa Luu-Gen,2002,,-,-,-,39.0,-,-,-,-,-,-,-,-,-,0.0,-,-,-,0.0,-,-,0.0,0.0,-,-,-,-,-,58.5,-,-,-,0.0,-,-,-,-,-,-,-,-,-,-,0.0,-,-,-,-,-,-,-,-,-,-,-,-,-,-,-,-,-,0.0,-,-,-,-,-,-,0.0,-,-,0.0,-,-,-,-,-,-,-,0.0,-,-,-,-,-,-,-,-,-,-,-,0.0,-,-,-,-,-,-,,-,0.0,-,-,-,-,-,-,-,-,-,-,0.0,-,-,-,-,-,-,-,-,-,-,-,-,-,-,-,-,0.0,-,-,-,0.0,-,-,-,-,39.0,-,-,-,100.0,-,-,-,-,-,-,-,-,-,-,2.5,-,-,-,-,-,-,-,-,-,0.0,-,-,-,-,-,0.0,-,-,-,-,0.0,-,-,-,-,-,-,-,-,-,-,-,0.0,-,-,-,-,-,-,-,-,0.0,-,-,-,0.0,116.0,45.66,0.27
3249,26395,307573,Hwa Luu-Gen,2002,,-,-,-,38.0,-,-,-,-,-,-,-,-,-,0.0,-,-,-,0.0,-,-,0.0,0.0,-,-,-,-,-,57.0,-,-,-,0.0,-,-,-,-,-,-,-,-,-,-,0.0,-,-,-,-,-,-,-,-,-,-,-,-,-,-,-,-,-,0.0,-,-,-,-,-,-,0.0,-,-,0.0,-,-,-,-,-,-,-,0.0,-,-,-,-,-,-,-,-,-,-,-,0.0,-,-,-,-,-,-,,-,0.0,-,-,-,-,-,-,-,-,-,-,0.0,-,-,-,-,-,-,-,-,-,-,-,-,-,-,-,-,0.0,-,-,-,0.0,-,-,-,-,38.0,-,-,-,100.0,-,-,-,-,-,-,-,-,-,-,5.0,-,-,-,-,-,-,-,-,-,0.0,-,-,-,-,-,0.0,-,-,-,-,0.0,-,-,-,-,-,-,-,-,-,-,-,0.0,-,-,-,-,-,-,-,-,0.0,-,-,-,0.0,111.0,43.35,0.28
3250,26395,307574,Hwa Luu-Gen,2002,,-,-,-,37.0,-,-,-,-,-,-,-,-,-,0.0,-,-,-,0.0,-,-,0.0,0.0,-,-,-,-,-,55.5,-,-,-,0.0,-,-,-,-,-,-,-,-,-,-,0.0,-,-,-,-,-,-,-,-,-,-,-,-,-,-,-,-,-,0.0,-,-,-,-,-,-,0.0,-,-,0.0,-,-,-,-,-,-,-,0.0,-,-,-,-,-,-,-,-,-,-,-,0.0,-,-,-,-,-,-,,-,0.0,-,-,-,-,-,-,-,-,-,-,0.0,-,-,-,-,-,-,-,-,-,-,-,-,-,-,-,-,0.0,-,-,-,0.0,-,-,-,-,37.0,-,-,-,100.0,-,-,-,-,-,-,-,-,-,-,7.5,-,-,-,-,-,-,-,-,-,0.0,-,-,-,-,-,0.0,-,-,-,-,0.0,-,-,-,-,-,-,-,-,-,-,-,0.0,-,-,-,-,-,-,-,-,0.0,-,-,-,0.0,111.0,43.35,0.28
3251,26395,307575,Hwa Luu-Gen,2002,,-,-,-,36.0,-,-,-,-,-,-,-,-,-,0.0,-,-,-,0.0,-,-,0.0,0.0,-,-,-,-,-,54.0,-,-,-,0.0,-,-,-,-,-,-,-,-,-,-,0.0,-,-,-,-,-,-,-,-,-,-,-,-,-,-,-,-,-,0.0,-,-,-,-,-,-,0.0,-,-,0.0,-,-,-,-,-,-,-,0.0,-,-,-,-,-,-,-,-,-,-,-,0.0,-,-,-,-,-,-,,-,0.0,-,-,-,-,-,-,-,-,-,-,0.0,-,-,-,-,-,-,-,-,-,-,-,-,-,-,-,-,0.0,-,-,-,0.0,-,-,-,-,36.0,-,-,-,100.0,-,-,-,-,-,-,-,-,-,-,10.0,-,-,-,-,-,-,-,-,-,0.0,-,-,-,-,-,0.0,-,-,-,-,0.0,-,-,-,-,-,-,-,-,-,-,-,0.0,-,-,-,-,-,-,-,-,0.0,-,-,-,0.0,109.0,42.57,0.28
3252,26395,307576,Hwa Luu-Gen,2002,,-,-,-,35.0,-,-,-,-,-,-,-,-,-,0.0,-,-,-,0.0,-,-,0.0,0.0,-,-,-,-,-,52.5,-,-,-,0.0,-,-,-,-,-,-,-,-,-,-,0.0,-,-,-,-,-,-,-,-,-,-,-,-,-,-,-,-,-,0.0,-,-,-,-,-,-,0.0,-,-,0.0,-,-,-,-,-,-,-,0.0,-,-,-,-,-,-,-,-,-,-,-,0.0,-,-,-,-,-,-,,-,0.0,-,-,-,-,-,-,-,-,-,-,0.0,-,-,-,-,-,-,-,-,-,-,-,-,-,-,-,-,0.0,-,-,-,0.0,-,-,-,-,35.0,-,-,-,100.0,-,-,-,-,-,-,-,-,-,-,12.5,-,-,-,-,-,-,-,-,-,0.0,-,-,-,-,-,0.0,-,-,-,-,0.0,-,-,-,-,-,-,-,-,-,-,-,0.0,-,-,-,-,-,-,-,-,0.0,-,-,-,0.0,106.0,41.4,0.28
3253,26395,307577,Hwa Luu-Gen,2002,,-,-,-,34.0,-,-,-,-,-,-,-,-,-,0.0,-,-,-,0.0,-,-,0.0,0.0,-,-,-,-,-,51.0,-,-,-,0.0,-,-,-,-,-,-,-,-,-,-,0.0,-,-,-,-,-,-,-,-,-,-,-,-,-,-,-,-,-,0.0,-,-,-,-,-,-,0.0,-,-,0.0,-,-,-,-,-,-,-,0.0,-,-,-,-,-,-,-,-,-,-,-,0.0,-,-,-,-,-,-,,-,0.0,-,-,-,-,-,-,-,-,-,-,0.0,-,-,-,-,-,-,-,-,-,-,-,-,-,-,-,-,0.0,-,-,-,0.0,-,-,-,-,34.0,-,-,-,100.0,-,-,-,-,-,-,-,-,-,-,15.0,-,-,-,-,-,-,-,-,-,0.0,-,-,-,-,-,0.0,-,-,-,-,0.0,-,-,-,-,-,-,-,-,-,-,-,0.0,-,-,-,-,-,-,-,-,0.0,-,-,-,0.0,116.0,44.96,0.29
