Repository: jacobergzhou/Poisson-Ratio

File: Non_metal_07242019.csv (part 43 of 91)
Index,Code,Glass #,Author,Year,Trademark,glass_comp,Ag2O,AgI,Al,Al2O3,AlF3,AlN,As,As2O3,As2O5,As2S3,As2Se3,AsSe,B,B2O3,BaCl2,BaF2,BaO,BeF2,BeO,Bi2O3,BiCl3,Br,Ca,CaF2,CaO,Cd,CdCl2,CdF2,CdO,Ce2O3,CeF3,CeO2,Cl,Co3O4,CoO,Cr2O3,Cs2O,CsCl,CsF,Cu2O,CuO,Dy2O3,Er,Er2O3,ErF3,Eu,Eu2O3,EuF3,F,Fe,Fe2O3,FeO,Ga,Ga2O3,Ga2S3,Ga2Se3,GaF3,Gd2O3,GdF3,Ge,GeO2,GeS2,GeSe2,H2O,HfF4,HfO2,Hg,Ho2O3,I,InF3,K,K2O,K2S,K2SO4,KBr,KCl,KF,KHF2,La,La2O3,La2S3,LaF3,Li,Li2O,Li2S,Li2SO4,LiBr,LiCl,LiF,LiI,MgF2,MgO,Mn2O3,MnF2,MnO,MnO2,MoO2,MoO3,N,Na,Na2O,Na2S,Na2SO4,NaCl,NaF,NaPO3,Nb2O5,Nd,Nd2O3,NdF3,NH4NO3,NiO,O,OH,P,P2O5,Pb,PbCl2,PbF2,PbO,PdO,Pr2O3,Pr6O11,PrF3,Rb2O,RbF,Rh2O3,RuO2,S,Sb,Sb2O3,Sb2S3,Sc2O3,Se,Si,Si3N4,SiC,SiO2,Sm2O3,Sn,SnO,SnO2,SO2,SO3,Sr,SrCl2,SrF2,SrO,Ta2O3,Ta2O5,Tb2O3,TbF3,Te,TeO2,Th,ThF4,ThO2,TiO2,Tl,Tl2O,Tl2Se,TlSe,Tm2O3,U,U3O8,UO2,V,V2O5,VO6,WO3,Y,Y2O3,Yb2O3,YbF3,YF3,ZnCl2,ZnF2,ZnO,ZnSO4,ZrF4,ZrO2,Young's modulus E (GPa),Shear modulus G (GPa),Poisson's ratio v
# 2741,34770,419185,Gaafar M.S.,2009,nan,(B2O3)77.5 (Li2O)20.0 (WO3)2.5 ,0.0,0,0.0,0.0,0.0,0.0,0.0,0.0,0.0,0,0,0,0.0,77.5,0,0.0,0.0,0.0,0.0,0.0,0.0,0,0.0,0.0,0.0,0.0,0,0,0.0,0.0,0,0.0,0.0,0.0,0.0,0.0,0.0,0,0.0,0.0,0.0,0.0,0.0,0.0,0,0.0,0.0,0,0.0,0.0,0.0,0.0,0.0,0.0,0,0,0,0.0,0,0.0,0.0,0,0,0.0,0,0.0,0.0,0.0,0,0.0,0.0,0.0,0,0,0.0,0.0,0,0.0,0.0,0.0,0,0.0,0.0,20.0,0,0,0,0.0,0.0,0,0.0,0.0,0.0,0,0.0,0.0,0.0,0.0,0.0,0.0,0.0,0.0,0.0,0.0,0.0,0.0,0.0,0.0,0.0,0.0,0.0,0.0,0.0,0.0,0.0,0.0,0.0,0.0,0.0,0.0,0.0,0.0,0.0,0,0.0,0.0,0.0,0.0,0.0,0.0,0.0,0,0.0,0.0,0.0,0.0,0.0,0.0,0.0,0,0.0,0.0,0.0,0.0,0.0,0,0.0,0.0,0.0,0.0,0.0,0,0.0,0.0,0.0,0.0,0,0.0,0.0,0.0,0,0,0,0.0,0.0,0.0,0.0,0.0,0.0,2.5,0.0,0.0,0.0,0.0,0.0,0.0,0.0,0.0,0,0.0,0.0,56.5,22.57,0.253
# 2742,34770,419186,Gaafar M.S.,2009,nan,(B2O3)75.0 (Li2O)20.0 (WO3)5.0 ,0.0,0,0.0,0.0,0.0,0.0,0.0,0.0,0.0,0,0,0,0.0,75.0,0,0.0,0.0,0.0,0.0,0.0,0.0,0,0.0,0.0,0.0,0.0,0,0,0.0,0.0,0,0.0,0.0,0.0,0.0,0.0,0.0,0,0.0,0.0,0.0,0.0,0.0,0.0,0,0.0,0.0,0,0.0,0.0,0.0,0.0,0.0,0.0,0,0,0,0.0,0,0.0,0.0,0,0,0.0,0,0.0,0.0,0.0,0,0.0,0.0,0.0,0,0,0.0,0.0,0,0.0,0.0,0.0,0,0.0,0.0,20.0,0,0,0,0.0,0.0,0,0.0,0.0,0.0,0,0.0,0.0,0.0,0.0,0.0,0.0,0.0,0.0,0.0,0.0,0.0,0.0,0.0,0.0,0.0,0.0,0.0,0.0,0.0,0.0,0.0,0.0,0.0,0.0,0.0,0.0,0.0,0.0,0.0,0,0.0,0.0,0.0,0.0,0.0,0.0,0.0,0,0.0,0.0,0.0,0.0,0.0,0.0,0.0,0,0.0,0.0,0.0,0.0,0.0,0,0.0,0.0,0.0,0.0,0.0,0,0.0,0.0,0.0,0.0,0,0.0,0.0,0.0,0,0,0,0.0,0.0,0.0,0.0,0.0,0.0,5.0,0.0,0.0,0.0,0.0,0.0,0.0,0.0,0.0,0,0.0,0.0,58.2,23.22,0.253
# 2743,34776,419216,Marzouk S.Y.,2009,nan,(Cu2O)7.8 (Na2O)46.1 (P2O5)46.1 ,0.0,0,0.0,0.0,0.0,0.0,0.0,0.0,0.0,0,0,0,0.0,0.0,0,0.0,0.0,0.0,0.0,0.0,0.0,0,0.0,0.0,0.0,0.0,0,0,0.0,0.0,0,0.0,0.0,0.0,0.0,0.0,0.0,0,0.0,7.8,0.0,0.0,0.0,0.0,0,0.0,0.0,0,0.0,0.0,0.0,0.0,0.0,0.0,0,0,0,0.0,0,0.0,0.0,0,0,0.0,0,0.0,0.0,0.0,0,0.0,0.0,0.0,0,0,0.0,0.0,0,0.0,0.0,0.0,0,0.0,0.0,0.0,0,0,0,0.0,0.0,0,0.0,0.0,0.0,0,0.0,0.0,0.0,0.0,0.0,0.0,46.1,0.0,0.0,0.0,0.0,0.0,0.0,0.0,0.0,0.0,0.0,0.0,0.0,0.0,0.0,46.1,0.0,0.0,0.0,0.0,0.0,0.0,0.0,0,0.0,0.0,0.0,0.0,0.0,0.0,0.0,0,0.0,0.0,0.0,0.0,0.0,0.0,0.0,0,0.0,0.0,0.0,0.0,0.0,0,0.0,0.0,0.0,0.0,0.0,0,0.0,0.0,0.0,0.0,0,0.0,0.0,0.0,0,0,0,0.0,0.0,0.0,0.0,0.0,0.0,0.0,0.0,0.0,0.0,0.0,0.0,0.0,0.0,0.0,0,0.0,0.0,44.2,17.64,0.253
# 2744,38438,450567,Connelly A.J.,2011,nan,(Al2O3)3.0287856239999997 (B2O3)16.12229735 (CaO)0.307121859 (Fe2O3)1.297998982 (K2O)0.044133275 (Li2O)16.694706900000003 (Na2O)10.06110211 (SiO2)52.3860189 (ZrO2)0.057834995 ,0.0,0,0.0,3.0287856239999997,0.0,0.0,0.0,0.0,0.0,0,0,0,0.0,16.12229735,0,0.0,0.0,0.0,0.0,0.0,0.0,0,0.0,0.0,0.307121859,0.0,0,0,0.0,0.0,0,0.0,0.0,0.0,0.0,0.0,0.0,0,0.0,0.0,0.0,0.0,0.0,0.0,0,0.0,0.0,0,0.0,0.0,1.297998982,0.0,0.0,0.0,0,0,0,0.0,0,0.0,0.0,0,0,0.0,0,0.0,0.0,0.0,0,0.0,0.0,0.044133275,0,0,0.0,0.0,0,0.0,0.0,0.0,0,0.0,0.0,16.694706900000003,0,0,0,0.0,0.0,0,0.0,0.0,0.0,0,0.0,0.0,0.0,0.0,0.0,0.0,10.06110211,0.0,0.0,0.0,0.0,0.0,0.0,0.0,0.0,0.0,0.0,0.0,0.0,0.0,0.0,0.0,0.0,0.0,0.0,0.0,0.0,0.0,0.0,0,0.0,0.0,0.0,0.0,0.0,0.0,0.0,0,0.0,0.0,0.0,0.0,0.0,52.3860189,0.0,0,0.0,0.0,0.0,0.0,0.0,0,0.0,0.0,0.0,0.0,0.0,0,0.0,0.0,0.0,0.0,0,0.0,0.0,0.0,0,0,0,0.0,0.0,0.0,0.0,0.0,0.0,0.0,0.0,0.0,0.0,0.0,0.0,0.0,0.0,0.0,0,0.0,0.057834995,82.7,33.0,0.253
# 2745,35186,423680,Saddeek Y.B.,2009,nan,(B2O3)59.4 (Bi2O3)5.0 (Na2O)30.6 (Nb2O5)5.0 ,0.0,0,0.0,0.0,0.0,0.0,0.0,0.0,0.0,0,0,0,0.0,59.4,0,0.0,0.0,0.0,0.0,5.0,0.0,0,0.0,0.0,0.0,0.0,0,0,0.0,0.0,0,0.0,0.0,0.0,0.0,0.0,0.0,0,0.0,0.0,0.0,0.0,0.0,0.0,0,0.0,0.0,0,0.0,0.0,0.0,0.0,0.0,0.0,0,0,0,0.0,0,0.0,0.0,0,0,0.0,0,0.0,0.0,0.0,0,0.0,0.0,0.0,0,0,0.0,0.0,0,0.0,0.0,0.0,0,0.0,0.0,0.0,0,0,0,0.0,0.0,0,0.0,0.0,0.0,0,0.0,0.0,0.0,0.0,0.0,0.0,30.6,0.0,0.0,0.0,0.0,0.0,5.0,0.0,0.0,0.0,0.0,0.0,0.0,0.0,0.0,0.0,0.0,0.0,0.0,0.0,0.0,0.0,0.0,0,0.0,0.0,0.0,0.0,0.0,0.0,0.0,0,0.0,0.0,0.0,0.0,0.0,0.0,0.0,0,0.0,0.0,0.0,0.0,0.0,0,0.0,0.0,0.0,0.0,0.0,0,0.0,0.0,0.0,0.0,0,0.0,0.0,0.0,0,0,0,0.0,0.0,0.0,0.0,0.0,0.0,0.0,0.0,0.0,0.0,0.0,0.0,0.0,0.0,0.0,0,0.0,0.0,63.9,25.5,0.25294120000000003
# 2746,16778,146232,Burkhard D.J.M.,1997,nan,(Fe2O3)10.0 (Li2O)24.7 (SiO2)65.3 ,0.0,0,0.0,0.0,0.0,0.0,0.0,0.0,0.0,0,0,0,0.0,0.0,0,0.0,0.0,0.0,0.0,0.0,0.0,0,0.0,0.0,0.0,0.0,0,0,0.0,0.0,0,0.0,0.0,0.0,0.0,0.0,0.0,0,0.0,0.0,0.0,0.0,0.0,0.0,0,0.0,0.0,0,0.0,0.0,10.0,0.0,0.0,0.0,0,0,0,0.0,0,0.0,0.0,0,0,0.0,0,0.0,0.0,0.0,0,0.0,0.0,0.0,0,0,0.0,0.0,0,0.0,0.0,0.0,0,0.0,0.0,24.7,0,0,0,0.0,0.0,0,0.0,0.0,0.0,0,0.0,0.0,0.0,0.0,0.0,0.0,0.0,0.0,0.0,0.0,0.0,0.0,0.0,0.0,0.0,0.0,0.0,0.0,0.0,0.0,0.0,0.0,0.0,0.0,0.0,0.0,0.0,0.0,0.0,0,0.0,0.0,0.0,0.0,0.0,0.0,0.0,0,0.0,0.0,0.0,0.0,0.0,65.3,0.0,0,0.0,0.0,0.0,0.0,0.0,0,0.0,0.0,0.0,0.0,0.0,0,0.0,0.0,0.0,0.0,0,0.0,0.0,0.0,0,0,0,0.0,0.0,0.0,0.0,0.0,0.0,0.0,0.0,0.0,0.0,0.0,0.0,0.0,0.0,0.0,0,0.0,0.0,89.7,35.8,0.2527933
# 2747,3861,12481,Takahashi K.,1983,nan,(B2O3)41.66666583 (K2O)16.66666833 (SiO2)41.66666583 ,0.0,0,0.0,0.0,0.0,0.0,0.0,0.0,0.0,0,0,0,0.0,41.66666583,0,0.0,0.0,0.0,0.0,0.0,0.0,0,0.0,0.0,0.0,0.0,0,0,0.0,0.0,0,0.0,0.0,0.0,0.0,0.0,0.0,0,0.0,0.0,0.0,0.0,0.0,0.0,0,0.0,0.0,0,0.0,0.0,0.0,0.0,0.0,0.0,0,0,0,0.0,0,0.0,0.0,0,0,0.0,0,0.0,0.0,0.0,0,0.0,0.0,16.66666833,0,0,0.0,0.0,0,0.0,0.0,0.0,0,0.0,0.0,0.0,0,0,0,0.0,0.0,0,0.0,0.0,0.0,0,0.0,0.0,0.0,0.0,0.0,0.0,0.0,0.0,0.0,0.0,0.0,0.0,0.0,0.0,0.0,0.0,0.0,0.0,0.0,0.0,0.0,0.0,0.0,0.0,0.0,0.0,0.0,0.0,0.0,0,0.0,0.0,0.0,0.0,0.0,0.0,0.0,0,0.0,0.0,0.0,0.0,0.0,41.66666583,0.0,0,0.0,0.0,0.0,0.0,0.0,0,0.0,0.0,0.0,0.0,0.0,0,0.0,0.0,0.0,0.0,0,0.0,0.0,0.0,0,0,0,0.0,0.0,0.0,0.0,0.0,0.0,0.0,0.0,0.0,0.0,0.0,0.0,0.0,0.0,0.0,0,0.0,0.0,51.8,20.68,0.2524177
# 2748,7820,74106,Osaka A.,1985,nan,(GeO2)90.1 (K2O)9.9 ,0.0,0,0.0,0.0,0.0,0.0,0.0,0.0,0.0,0,0,0,0.0,0.0,0,0.0,0.0,0.0,0.0,0.0,0.0,0,0.0,0.0,0.0,0.0,0,0,0.0,0.0,0,0.0,0.0,0.0,0.0,0.0,0.0,0,0.0,0.0,0.0,0.0,0.0,0.0,0,0.0,0.0,0,0.0,0.0,0.0,0.0,0.0,0.0,0,0,0,0.0,0,0.0,90.1,0,0,0.0,0,0.0,0.0,0.0,0,0.0,0.0,9.9,0,0,0.0,0.0,0,0.0,0.0,0.0,0,0.0,0.0,0.0,0,0,0,0.0,0.0,0,0.0,0.0,0.0,0,0.0,0.0,0.0,0.0,0.0,0.0,0.0,0.0,0.0,0.0,0.0,0.0,0.0,0.0,0.0,0.0,0.0,0.0,0.0,0.0,0.0,0.0,0.0,0.0,0.0,0.0,0.0,0.0,0.0,0,0.0,0.0,0.0,0.0,0.0,0.0,0.0,0,0.0,0.0,0.0,0.0,0.0,0.0,0.0,0,0.0,0.0,0.0,0.0,0.0,0,0.0,0.0,0.0,0.0,0.0,0,0.0,0.0,0.0,0.0,0,0.0,0.0,0.0,0,0,0,0.0,0.0,0.0,0.0,0.0,0.0,0.0,0.0,0.0,0.0,0.0,0.0,0.0,0.0,0.0,0,0.0,0.0,56.1,22.4,0.2522321
# 2749,6619,38508,Gan Fuxi,1959,nan,(Al2O3)8.0 (B2O3)8.0 (Na2O)24.0 (SiO2)60.0 ,0.0,0,0.0,8.0,0.0,0.0,0.0,0.0,0.0,0,0,0,0.0,8.0,0,0.0,0.0,0.0,0.0,0.0,0.0,0,0.0,0.0,0.0,0.0,0,0,0.0,0.0,0,0.0,0.0,0.0,0.0,0.0,0.0,0,0.0,0.0,0.0,0.0,0.0,0.0,0,0.0,0.0,0,0.0,0.0,0.0,0.0,0.0,0.0,0,0,0,0.0,0,0.0,0.0,0,0,0.0,0,0.0,0.0,0.0,0,0.0,0.0,0.0,0,0,0.0,0.0,0,0.0,0.0,0.0,0,0.0,0.0,0.0,0,0,0,0.0,0.0,0,0.0,0.0,0.0,0,0.0,0.0,0.0,0.0,0.0,0.0,24.0,0.0,0.0,0.0,0.0,0.0,0.0,0.0,0.0,0.0,0.0,0.0,0.0,0.0,0.0,0.0,0.0,0.0,0.0,0.0,0.0,0.0,0.0,0,0.0,0.0,0.0,0.0,0.0,0.0,0.0,0,0.0,0.0,0.0,0.0,0.0,60.0,0.0,0,0.0,0.0,0.0,0.0,0.0,0,0.0,0.0,0.0,0.0,0.0,0,0.0,0.0,0.0,0.0,0,0.0,0.0,0.0,0,0,0,0.0,0.0,0.0,0.0,0.0,0.0,0.0,0.0,0.0,0.0,0.0,0.0,0.0,0.0,0.0,0,0.0,0.0,70.5,28.15,0.2522203
# 2750,3861,143638,Takahashi K.,1983,nan,(B2O3)24.39024 (K2O)26.82927 (SiO2)48.78049 ,0.0,0,0.0,0.0,0.0,0.0,0.0,0.0,0.0,0,0,0,0.0,24.39024,0,0.0,0.0,0.0,0.0,0.0,0.0,0,0.0,0.0,0.0,0.0,0,0,0.0,0.0,0,0.0,0.0,0.0,0.0,0.0,0.0,0,0.0,0.0,0.0,0.0,0.0,0.0,0,0.0,0.0,0,0.0,0.0,0.0,0.0,0.0,0.0,0,0,0,0.0,0,0.0,0.0,0,0,0.0,0,0.0,0.0,0.0,0,0.0,0.0,26.82927,0,0,0.0,0.0,0,0.0,0.0,0.0,0,0.0,0.0,0.0,0,0,0,0.0,0.0,0,0.0,0.0,0.0,0,0.0,0.0,0.0,0.0,0.0,0.0,0.0,0.0,0.0,0.0,0.0,0.0,0.0,0.0,0.0,0.0,0.0,0.0,0.0,0.0,0.0,0.0,0.0,0.0,0.0,0.0,0.0,0.0,0.0,0,0.0,0.0,0.0,0.0,0.0,0.0,0.0,0,0.0,0.0,0.0,0.0,0.0,48.78049,0.0,0,0.0,0.0,0.0,0.0,0.0,0,0.0,0.0,0.0,0.0,0.0,0,0.0,0.0,0.0,0.0,0,0.0,0.0,0.0,0,0,0,0.0,0.0,0.0,0.0,0.0,0.0,0.0,0.0,0.0,0.0,0.0,0.0,0.0,0.0,0.0,0,0.0,0.0,61.0,24.36,0.2520525
# 2751,12969,78268,Schmidt G.,1986,nan,(B2O3)37.4 (K2O)17.6 (SiO2)45.0 ,0.0,0,0.0,0.0,0.0,0.0,0.0,0.0,0.0,0,0,0,0.0,37.4,0,0.0,0.0,0.0,0.0,0.0,0.0,0,0.0,0.0,0.0,0.0,0,0,0.0,0.0,0,0.0,0.0,0.0,0.0,0.0,0.0,0,0.0,0.0,0.0,0.0,0.0,0.0,0,0.0,0.0,0,0.0,0.0,0.0,0.0,0.0,0.0,0,0,0,0.0,0,0.0,0.0,0,0,0.0,0,0.0,0.0,0.0,0,0.0,0.0,17.6,0,0,0.0,0.0,0,0.0,0.0,0.0,0,0.0,0.0,0.0,0,0,0,0.0,0.0,0,0.0,0.0,0.0,0,0.0,0.0,0.0,0.0,0.0,0.0,0.0,0.0,0.0,0.0,0.0,0.0,0.0,0.0,0.0,0.0,0.0,0.0,0.0,0.0,0.0,0.0,0.0,0.0,0.0,0.0,0.0,0.0,0.0,0,0.0,0.0,0.0,0.0,0.0,0.0,0.0,0,0.0,0.0,0.0,0.0,0.0,45.0,0.0,0,0.0,0.0,0.0,0.0,0.0,0,0.0,0.0,0.0,0.0,0.0,0,0.0,0.0,0.0,0.0,0,0.0,0.0,0.0,0,0,0,0.0,0.0,0.0,0.0,0.0,0.0,0.0,0.0,0.0,0.0,0.0,0.0,0.0,0.0,0.0,0,0.0,0.0,62.1,24.8,0.2520161
# 2752,215,20106,Polukhin V.N.,1983,nan,(GeO2)74.57099374 (Na2O)10.51450951 (SiO2)10.51450951 (Y2O3)4.39998724 ,0.0,0,0.0,0.0,0.0,0.0,0.0,0.0,0.0,0,0,0,0.0,0.0,0,0.0,0.0,0.0,0.0,0.0,0.0,0,0.0,0.0,0.0,0.0,0,0,0.0,0.0,0,0.0,0.0,0.0,0.0,0.0,0.0,0,0.0,0.0,0.0,0.0,0.0,0.0,0,0.0,0.0,0,0.0,0.0,0.0,0.0,0.0,0.0,0,0,0,0.0,0,0.0,74.57099374,0,0,0.0,0,0.0,0.0,0.0,0,0.0,0.0,0.0,0,0,0.0,0.0,0,0.0,0.0,0.0,0,0.0,0.0,0.0,0,0,0,0.0,0.0,0,0.0,0.0,0.0,0,0.0,0.0,0.0,0.0,0.0,0.0,10.51450951,0.0,0.0,0.0,0.0,0.0,0.0,0.0,0.0,0.0,0.0,0.0,0.0,0.0,0.0,0.0,0.0,0.0,0.0,0.0,0.0,0.0,0.0,0,0.0,0.0,0.0,0.0,0.0,0.0,0.0,0,0.0,0.0,0.0,0.0,0.0,10.51450951,0.0,0,0.0,0.0,0.0,0.0,0.0,0,0.0,0.0,0.0,0.0,0.0,0,0.0,0.0,0.0,0.0,0,0.0,0.0,0.0,0,0,0,0.0,0.0,0.0,0.0,0.0,0.0,0.0,0.0,4.39998724,0.0,0.0,0.0,0.0,0.0,0.0,0,0.0,0.0,70.9,28.3,0.252
# 2753,216,20142,Polukhin V.N.,1983,nan,(GeO2)76.33587695 (Na2O)10.76335957 (PbO)2.137403915 (SiO2)10.76335957 ,0.0,0,0.0,0.0,0.0,0.0,0.0,0.0,0.0,0,0,0,0.0,0.0,0,0.0,0.0,0.0,0.0,0.0,0.0,0,0.0,0.0,0.0,0.0,0,0,0.0,0.0,0,0.0,0.0,0.0,0.0,0.0,0.0,0,0.0,0.0,0.0,0.0,0.0,0.0,0,0.0,0.0,0,0.0,0.0,0.0,0.0,0.0,0.0,0,0,0,0.0,0,0.0,76.33587695,0,0,0.0,0,0.0,0.0,0.0,0,0.0,0.0,0.0,0,0,0.0,0.0,0,0.0,0.0,0.0,0,0.0,0.0,0.0,0,0,0,0.0,0.0,0,0.0,0.0,0.0,0,0.0,0.0,0.0,0.0,0.0,0.0,10.76335957,0.0,0.0,0.0,0.0,0.0,0.0,0.0,0.0,0.0,0.0,0.0,0.0,0.0,0.0,0.0,0.0,0.0,0.0,2.137403915,0.0,0.0,0.0,0,0.0,0.0,0.0,0.0,0.0,0.0,0.0,0,0.0,0.0,0.0,0.0,0.0,10.76335957,0.0,0,0.0,0.0,0.0,0.0,0.0,0,0.0,0.0,0.0,0.0,0.0,0,0.0,0.0,0.0,0.0,0,0.0,0.0,0.0,0,0,0,0.0,0.0,0.0,0.0,0.0,0.0,0.0,0.0,0.0,0.0,0.0,0.0,0.0,0.0,0.0,0,0.0,0.0,70.7,28.2,0.252
# 2754,1888,122478,Sanin V.I.,1982,nan,(CaO)30.0 (K2O)2.0 (MgO)2.0 (SiO2)66.0 ,0.0,0,0.0,0.0,0.0,0.0,0.0,0.0,0.0,0,0,0,0.0,0.0,0,0.0,0.0,0.0,0.0,0.0,0.0,0,0.0,0.0,30.0,0.0,0,0,0.0,0.0,0,0.0,0.0,0.0,0.0,0.0,0.0,0,0.0,0.0,0.0,0.0,0.0,0.0,0,0.0,0.0,0,0.0,0.0,0.0,0.0,0.0,0.0,0,0,0,0.0,0,0.0,0.0,0,0,0.0,0,0.0,0.0,0.0,0,0.0,0.0,2.0,0,0,0.0,0.0,0,0.0,0.0,0.0,0,0.0,0.0,0.0,0,0,0,0.0,0.0,0,0.0,2.0,0.0,0,0.0,0.0,0.0,0.0,0.0,0.0,0.0,0.0,0.0,0.0,0.0,0.0,0.0,0.0,0.0,0.0,0.0,0.0,0.0,0.0,0.0,0.0,0.0,0.0,0.0,0.0,0.0,0.0,0.0,0,0.0,0.0,0.0,0.0,0.0,0.0,0.0,0,0.0,0.0,0.0,0.0,0.0,66.0,0.0,0,0.0,0.0,0.0,0.0,0.0,0,0.0,0.0,0.0,0.0,0.0,0,0.0,0.0,0.0,0.0,0,0.0,0.0,0.0,0,0,0,0.0,0.0,0.0,0.0,0.0,0.0,0.0,0.0,0.0,0.0,0.0,0.0,0.0,0.0,0.0,0,0.0,0.0,nan,nan,0.252
# 2755,2027,9637,Shaw R.R.,1971,nan,(PbO)35.7 (SiO2)64.3 ,0.0,0,0.0,0.0,0.0,0.0,0.0,0.0,0.0,0,0,0,0.0,0.0,0,0.0,0.0,0.0,0.0,0.0,0.0,0,0.0,0.0,0.0,0.0,0,0,0.0,0.0,0,0.0,0.0,0.0,0.0,0.0,0.0,0,0.0,0.0,0.0,0.0,0.0,0.0,0,0.0,0.0,0,0.0,0.0,0.0,0.0,0.0,0.0,0,0,0,0.0,0,0.0,0.0,0,0,0.0,0,0.0,0.0,0.0,0,0.0,0.0,0.0,0,0,0.0,0.0,0,0.0,0.0,0.0,0,0.0,0.0,0.0,0,0,0,0.0,0.0,0,0.0,0.0,0.0,0,0.0,0.0,0.0,0.0,0.0,0.0,0.0,0.0,0.0,0.0,0.0,0.0,0.0,0.0,0.0,0.0,0.0,0.0,0.0,0.0,0.0,0.0,0.0,0.0,0.0,35.7,0.0,0.0,0.0,0,0.0,0.0,0.0,0.0,0.0,0.0,0.0,0,0.0,0.0,0.0,0.0,0.0,64.3,0.0,0,0.0,0.0,0.0,0.0,0.0,0,0.0,0.0,0.0,0.0,0.0,0,0.0,0.0,0.0,0.0,0,0.0,0.0,0.0,0,0,0,0.0,0.0,0.0,0.0,0.0,0.0,0.0,0.0,0.0,0.0,0.0,0.0,0.0,0.0,0.0,0,0.0,0.0,46.3,18.5,0.252
# 2756,2416,33042,Ashizuka M.,1985,nan,(Al2O3)19.2 (CaO)23.1 (P2O5)7.7 (SiO2)50.0 ,0.0,0,0.0,19.2,0.0,0.0,0.0,0.0,0.0,0,0,0,0.0,0.0,0,0.0,0.0,0.0,0.0,0.0,0.0,0,0.0,0.0,23.1,0.0,0,0,0.0,0.0,0,0.0,0.0,0.0,0.0,0.0,0.0,0,0.0,0.0,0.0,0.0,0.0,0.0,0,0.0,0.0,0,0.0,0.0,0.0,0.0,0.0,0.0,0,0,0,0.0,0,0.0,0.0,0,0,0.0,0,0.0,0.0,0.0,0,0.0,0.0,0.0,0,0,0.0,0.0,0,0.0,0.0,0.0,0,0.0,0.0,0.0,0,0,0,0.0,0.0,0,0.0,0.0,0.0,0,0.0,0.0,0.0,0.0,0.0,0.0,0.0,0.0,0.0,0.0,0.0,0.0,0.0,0.0,0.0,0.0,0.0,0.0,0.0,0.0,0.0,7.7,0.0,0.0,0.0,0.0,0.0,0.0,0.0,0,0.0,0.0,0.0,0.0,0.0,0.0,0.0,0,0.0,0.0,0.0,0.0,0.0,50.0,0.0,0,0.0,0.0,0.0,0.0,0.0,0,0.0,0.0,0.0,0.0,0.0,0,0.0,0.0,0.0,0.0,0,0.0,0.0,0.0,0,0,0,0.0,0.0,0.0,0.0,0.0,0.0,0.0,0.0,0.0,0.0,0.0,0.0,0.0,0.0,0.0,0,0.0,0.0,82.9,33.14,0.252
# 2757,3846,12323,Gan Fuxi,1959,nan,(BaO)18.0 (Na2O)12.0 (SiO2)70.0 ,0.0,0,0.0,0.0,0.0,0.0,0.0,0.0,0.0,0,0,0,0.0,0.0,0,0.0,18.0,0.0,0.0,0.0,0.0,0,0.0,0.0,0.0,0.0,0,0,0.0,0.0,0,0.0,0.0,0.0,0.0,0.0,0.0,0,0.0,0.0,0.0,0.0,0.0,0.0,0,0.0,0.0,0,0.0,0.0,0.0,0.0,0.0,0.0,0,0,0,0.0,0,0.0,0.0,0,0,0.0,0,0.0,0.0,0.0,0,0.0,0.0,0.0,0,0,0.0,0.0,0,0.0,0.0,0.0,0,0.0,0.0,0.0,0,0,0,0.0,0.0,0,0.0,0.0,0.0,0,0.0,0.0,0.0,0.0,0.0,0.0,12.0,0.0,0.0,0.0,0.0,0.0,0.0,0.0,0.0,0.0,0.0,0.0,0.0,0.0,0.0,0.0,0.0,0.0,0.0,0.0,0.0,0.0,0.0,0,0.0,0.0,0.0,0.0,0.0,0.0,0.0,0,0.0,0.0,0.0,0.0,0.0,70.0,0.0,0,0.0,0.0,0.0,0.0,0.0,0,0.0,0.0,0.0,0.0,0.0,0,0.0,0.0,0.0,0.0,0,0.0,0.0,0.0,0,0,0,0.0,0.0,0.0,0.0,0.0,0.0,0.0,0.0,0.0,0.0,0.0,0.0,0.0,0.0,0.0,0,0.0,0.0,73.6,30.01,0.252
# 2758,6239,90957,Ashizuka M.,1984,nan,(Al2O3)2.5 (MgO)48.75 (P2O5)48.75 ,0.0,0,0.0,2.5,0.0,0.0,0.0,0.0,0.0,0,0,0,0.0,0.0,0,0.0,0.0,0.0,0.0,0.0,0.0,0,0.0,0.0,0.0,0.0,0,0,0.0,0.0,0,0.0,0.0,0.0,0.0,0.0,0.0,0,0.0,0.0,0.0,0.0,0.0,0.0,0,0.0,0.0,0,0.0,0.0,0.0,0.0,0.0,0.0,0,0,0,0.0,0,0.0,0.0,0,0,0.0,0,0.0,0.0,0.0,0,0.0,0.0,0.0,0,0,0.0,0.0,0,0.0,0.0,0.0,0,0.0,0.0,0.0,0,0,0,0.0,0.0,0,0.0,48.75,0.0,0,0.0,0.0,0.0,0.0,0.0,0.0,0.0,0.0,0.0,0.0,0.0,0.0,0.0,0.0,0.0,0.0,0.0,0.0,0.0,0.0,0.0,48.75,0.0,0.0,0.0,0.0,0.0,0.0,0.0,0,0.0,0.0,0.0,0.0,0.0,0.0,0.0,0,0.0,0.0,0.0,0.0,0.0,0.0,0.0,0,0.0,0.0,0.0,0.0,0.0,0,0.0,0.0,0.0,0.0,0.0,0,0.0,0.0,0.0,0.0,0,0.0,0.0,0.0,0,0,0,0.0,0.0,0.0,0.0,0.0,0.0,0.0,0.0,0.0,0.0,0.0,0.0,0.0,0.0,0.0,0,0.0,0.0,58.5,23.37,0.252
# 2759,7080,121846,Butler B.P.,1996,nan,(Al2O3)11.17074706 (CaO)11.31763715 (F)8.079005105 (Fe2O3)0.6827004309999999 (K2O)0.9117226759999999 (Li2O)1.080316683 (MgO)3.400213149 (Na2O)9.424331955 (PbO)0.008186614 (SiO2)53.331453700000004 (SrO)0.593685475 ,0.0,0,0.0,11.17074706,0.0,0.0,0.0,0.0,0.0,0,0,0,0.0,0.0,0,0.0,0.0,0.0,0.0,0.0,0.0,0,0.0,0.0,11.31763715,0.0,0,0,0.0,0.0,0,0.0,0.0,0.0,0.0,0.0,0.0,0,0.0,0.0,0.0,0.0,0.0,0.0,0,0.0,0.0,0,8.079005105,0.0,0.6827004309999999,0.0,0.0,0.0,0,0,0,0.0,0,0.0,0.0,0,0,0.0,0,0.0,0.0,0.0,0,0.0,0.0,0.9117226759999999,0,0,0.0,0.0,0,0.0,0.0,0.0,0,0.0,0.0,1.080316683,0,0,0,0.0,0.0,0,0.0,3.400213149,0.0,0,0.0,0.0,0.0,0.0,0.0,0.0,9.424331955,0.0,0.0,0.0,0.0,0.0,0.0,0.0,0.0,0.0,0.0,0.0,0.0,0.0,0.0,0.0,0.0,0.0,0.0,0.008186614,0.0,0.0,0.0,0,0.0,0.0,0.0,0.0,0.0,0.0,0.0,0,0.0,0.0,0.0,0.0,0.0,53.331453700000004,0.0,0,0.0,0.0,0.0,0.0,0.0,0,0.0,0.593685475,0.0,0.0,0.0,0,0.0,0.0,0.0,0.0,0,0.0,0.0,0.0,0,0,0,0.0,0.0,0.0,0.0,0.0,0.0,0.0,0.0,0.0,0.0,0.0,0.0,0.0,0.0,0.0,0,0.0,0.0,83.6,33.39,0.252
# 2760,7347,93918,Shinkai N.,1981,nan,(B2O3)30.0 (PbO)70.0 ,0.0,0,0.0,0.0,0.0,0.0,0.0,0.0,0.0,0,0,0,0.0,30.0,0,0.0,0.0,0.0,0.0,0.0,0.0,0,0.0,0.0,0.0,0.0,0,0,0.0,0.0,0,0.0,0.0,0.0,0.0,0.0,0.0,0,0.0,0.0,0.0,0.0,0.0,0.0,0,0.0,0.0,0,0.0,0.0,0.0,0.0,0.0,0.0,0,0,0,0.0,0,0.0,0.0,0,0,0.0,0,0.0,0.0,0.0,0,0.0,0.0,0.0,0,0,0.0,0.0,0,0.0,0.0,0.0,0,0.0,0.0,0.0,0,0,0,0.0,0.0,0,0.0,0.0,0.0,0,0.0,0.0,0.0,0.0,0.0,0.0,0.0,0.0,0.0,0.0,0.0,0.0,0.0,0.0,0.0,0.0,0.0,0.0,0.0,0.0,0.0,0.0,0.0,0.0,0.0,70.0,0.0,0.0,0.0,0,0.0,0.0,0.0,0.0,0.0,0.0,0.0,0,0.0,0.0,0.0,0.0,0.0,0.0,0.0,0,0.0,0.0,0.0,0.0,0.0,0,0.0,0.0,0.0,0.0,0.0,0,0.0,0.0,0.0,0.0,0,0.0,0.0,0.0,0,0,0,0.0,0.0,0.0,0.0,0.0,0.0,0.0,0.0,0.0,0.0,0.0,0.0,0.0,0.0,0.0,0,0.0,0.0,43.7,17.2,0.252
# 2761,8696,80069,Vaills Y.,1992,nan,(CaO)5.0314462010000005 (Na2O)25.78616103 (SiO2)69.18239277 ,0.0,0,0.0,0.0,0.0,0.0,0.0,0.0,0.0,0,0,0,0.0,0.0,0,0.0,0.0,0.0,0.0,0.0,0.0,0,0.0,0.0,5.0314462010000005,0.0,0,0,0.0,0.0,0,0.0,0.0,0.0,0.0,0.0,0.0,0,0.0,0.0,0.0,0.0,0.0,0.0,0,0.0,0.0,0,0.0,0.0,0.0,0.0,0.0,0.0,0,0,0,0.0,0,0.0,0.0,0,0,0.0,0,0.0,0.0,0.0,0,0.0,0.0,0.0,0,0,0.0,0.0,0,0.0,0.0,0.0,0,0.0,0.0,0.0,0,0,0,0.0,0.0,0,0.0,0.0,0.0,0,0.0,0.0,0.0,0.0,0.0,0.0,25.78616103,0.0,0.0,0.0,0.0,0.0,0.0,0.0,0.0,0.0,0.0,0.0,0.0,0.0,0.0,0.0,0.0,0.0,0.0,0.0,0.0,0.0,0.0,0,0.0,0.0,0.0,0.0,0.0,0.0,0.0,0,0.0,0.0,0.0,0.0,0.0,69.18239277,0.0,0,0.0,0.0,0.0,0.0,0.0,0,0.0,0.0,0.0,0.0,0.0,0,0.0,0.0,0.0,0.0,0,0.0,0.0,0.0,0,0,0,0.0,0.0,0.0,0.0,0.0,0.0,0.0,0.0,0.0,0.0,0.0,0.0,0.0,0.0,0.0,0,0.0,0.0,66.4,26.51,0.252
# 2762,16682,145601,Livshits V.Ya.,1995,nan,(Li2O)23.0 (TeO2)77.0 ,0.0,0,0.0,0.0,0.0,0.0,0.0,0.0,0.0,0,0,0,0.0,0.0,0,0.0,0.0,0.0,0.0,0.0,0.0,0,0.0,0.0,0.0,0.0,0,0,0.0,0.0,0,0.0,0.0,0.0,0.0,0.0,0.0,0,0.0,0.0,0.0,0.0,0.0,0.0,0,0.0,0.0,0,0.0,0.0,0.0,0.0,0.0,0.0,0,0,0,0.0,0,0.0,0.0,0,0,0.0,0,0.0,0.0,0.0,0,0.0,0.0,0.0,0,0,0.0,0.0,0,0.0,0.0,0.0,0,0.0,0.0,23.0,0,0,0,0.0,0.0,0,0.0,0.0,0.0,0,0.0,0.0,0.0,0.0,0.0,0.0,0.0,0.0,0.0,0.0,0.0,0.0,0.0,0.0,0.0,0.0,0.0,0.0,0.0,0.0,0.0,0.0,0.0,0.0,0.0,0.0,0.0,0.0,0.0,0,0.0,0.0,0.0,0.0,0.0,0.0,0.0,0,0.0,0.0,0.0,0.0,0.0,0.0,0.0,0,0.0,0.0,0.0,0.0,0.0,0,0.0,0.0,0.0,0.0,0.0,0,0.0,77.0,0.0,0.0,0,0.0,0.0,0.0,0,0,0,0.0,0.0,0.0,0.0,0.0,0.0,0.0,0.0,0.0,0.0,0.0,0.0,0.0,0.0,0.0,0,0.0,0.0,46.3,18.49,0.252
# 2763,16682,145602,Livshits V.Ya.,1995,nan,(Li2O)24.0 (TeO2)76.0 ,0.0,0,0.0,0.0,0.0,0.0,0.0,0.0,0.0,0,0,0,0.0,0.0,0,0.0,0.0,0.0,0.0,0.0,0.0,0,0.0,0.0,0.0,0.0,0,0,0.0,0.0,0,0.0,0.0,0.0,0.0,0.0,0.0,0,0.0,0.0,0.0,0.0,0.0,0.0,0,0.0,0.0,0,0.0,0.0,0.0,0.0,0.0,0.0,0,0,0,0.0,0,0.0,0.0,0,0,0.0,0,0.0,0.0,0.0,0,0.0,0.0,0.0,0,0,0.0,0.0,0,0.0,0.0,0.0,0,0.0,0.0,24.0,0,0,0,0.0,0.0,0,0.0,0.0,0.0,0,0.0,0.0,0.0,0.0,0.0,0.0,0.0,0.0,0.0,0.0,0.0,0.0,0.0,0.0,0.0,0.0,0.0,0.0,0.0,0.0,0.0,0.0,0.0,0.0,0.0,0.0,0.0,0.0,0.0,0,0.0,0.0,0.0,0.0,0.0,0.0,0.0,0,0.0,0.0,0.0,0.0,0.0,0.0,0.0,0,0.0,0.0,0.0,0.0,0.0,0,0.0,0.0,0.0,0.0,0.0,0,0.0,76.0,0.0,0.0,0,0.0,0.0,0.0,0,0,0,0.0,0.0,0.0,0.0,0.0,0.0,0.0,0.0,0.0,0.0,0.0,0.0,0.0,0.0,0.0,0,0.0,0.0,46.0,18.4,0.252
# 2764,16682,145603,Livshits V.Ya.,1995,nan,(Li2O)27.0 (TeO2)73.0 ,0.0,0,0.0,0.0,0.0,0.0,0.0,0.0,0.0,0,0,0,0.0,0.0,0,0.0,0.0,0.0,0.0,0.0,0.0,0,0.0,0.0,0.0,0.0,0,0,0.0,0.0,0,0.0,0.0,0.0,0.0,0.0,0.0,0,0.0,0.0,0.0,0.0,0.0,0.0,0,0.0,0.0,0,0.0,0.0,0.0,0.0,0.0,0.0,0,0,0,0.0,0,0.0,0.0,0,0,0.0,0,0.0,0.0,0.0,0,0.0,0.0,0.0,0,0,0.0,0.0,0,0.0,0.0,0.0,0,0.0,0.0,27.0,0,0,0,0.0,0.0,0,0.0,0.0,0.0,0,0.0,0.0,0.0,0.0,0.0,0.0,0.0,0.0,0.0,0.0,0.0,0.0,0.0,0.0,0.0,0.0,0.0,0.0,0.0,0.0,0.0,0.0,0.0,0.0,0.0,0.0,0.0,0.0,0.0,0,0.0,0.0,0.0,0.0,0.0,0.0,0.0,0,0.0,0.0,0.0,0.0,0.0,0.0,0.0,0,0.0,0.0,0.0,0.0,0.0,0,0.0,0.0,0.0,0.0,0.0,0,0.0,73.0,0.0,0.0,0,0.0,0.0,0.0,0,0,0,0.0,0.0,0.0,0.0,0.0,0.0,0.0,0.0,0.0,0.0,0.0,0.0,0.0,0.0,0.0,0,0.0,0.0,45.1,18.01,0.252
# 2765,24058,179475,Higazy A.A.,2001,nan,(Nd2O3)2.074006637 (P2O5)48.95888667 (ZnO)48.96710669 ,0.0,0,0.0,0.0,0.0,0.0,0.0,0.0,0.0,0,0,0,0.0,0.0,0,0.0,0.0,0.0,0.0,0.0,0.0,0,0.0,0.0,0.0,0.0,0,0,0.0,0.0,0,0.0,0.0,0.0,0.0,0.0,0.0,0,0.0,0.0,0.0,0.0,0.0,0.0,0,0.0,0.0,0,0.0,0.0,0.0,0.0,0.0,0.0,0,0,0,0.0,0,0.0,0.0,0,0,0.0,0,0.0,0.0,0.0,0,0.0,0.0,0.0,0,0,0.0,0.0,0,0.0,0.0,0.0,0,0.0,0.0,0.0,0,0,0,0.0,0.0,0,0.0,0.0,0.0,0,0.0,0.0,0.0,0.0,0.0,0.0,0.0,0.0,0.0,0.0,0.0,0.0,0.0,0.0,2.074006637,0.0,0.0,0.0,0.0,0.0,0.0,48.95888667,0.0,0.0,0.0,0.0,0.0,0.0,0.0,0,0.0,0.0,0.0,0.0,0.0,0.0,0.0,0,0.0,0.0,0.0,0.0,0.0,0.0,0.0,0,0.0,0.0,0.0,0.0,0.0,0,0.0,0.0,0.0,0.0,0.0,0,0.0,0.0,0.0,0.0,0,0.0,0.0,0.0,0,0,0,0.0,0.0,0.0,0.0,0.0,0.0,0.0,0.0,0.0,0.0,0.0,0.0,0.0,0.0,48.96710669,0,0.0,0.0,65.9,26.3,0.252
# 2766,30336,390455,Sidek H.A.A.,2004,nan,(MgO)42.85775287 (P2O5)28.57183858 (PbCl2)28.57040856 ,0.0,0,0.0,0.0,0.0,0.0,0.0,0.0,0.0,0,0,0,0.0,0.0,0,0.0,0.0,0.0,0.0,0.0,0.0,0,0.0,0.0,0.0,0.0,0,0,0.0,0.0,0,0.0,0.0,0.0,0.0,0.0,0.0,0,0.0,0.0,0.0,0.0,0.0,0.0,0,0.0,0.0,0,0.0,0.0,0.0,0.0,0.0,0.0,0,0,0,0.0,0,0.0,0.0,0,0,0.0,0,0.0,0.0,0.0,0,0.0,0.0,0.0,0,0,0.0,0.0,0,0.0,0.0,0.0,0,0.0,0.0,0.0,0,0,0,0.0,0.0,0,0.0,42.85775287,0.0,0,0.0,0.0,0.0,0.0,0.0,0.0,0.0,0.0,0.0,0.0,0.0,0.0,0.0,0.0,0.0,0.0,0.0,0.0,0.0,0.0,0.0,28.57183858,0.0,28.57040856,0.0,0.0,0.0,0.0,0.0,0,0.0,0.0,0.0,0.0,0.0,0.0,0.0,0,0.0,0.0,0.0,0.0,0.0,0.0,0.0,0,0.0,0.0,0.0,0.0,0.0,0,0.0,0.0,0.0,0.0,0.0,0,0.0,0.0,0.0,0.0,0,0.0,0.0,0.0,0,0,0,0.0,0.0,0.0,0.0,0.0,0.0,0.0,0.0,0.0,0.0,0.0,0.0,0.0,0.0,0.0,0,0.0,0.0,45.6,18.21,0.252
# 2767,31921,405141,Aitken B.G.,2007,nan,(Al2O3)16.19485142 (BaO)0.010002995 (La2O3)9.802994803999999 (SiO2)71.99155184 (SrO)2.00059894 ,0.0,0,0.0,16.19485142,0.0,0.0,0.0,0.0,0.0,0,0,0,0.0,0.0,0,0.0,0.010002995,0.0,0.0,0.0,0.0,0,0.0,0.0,0.0,0.0,0,0,0.0,0.0,0,0.0,0.0,0.0,0.0,0.0,0.0,0,0.0,0.0,0.0,0.0,0.0,0.0,0,0.0,0.0,0,0.0,0.0,0.0,0.0,0.0,0.0,0,0,0,0.0,0,0.0,0.0,0,0,0.0,0,0.0,0.0,0.0,0,0.0,0.0,0.0,0,0,0.0,0.0,0,0.0,0.0,9.802994803999999,0,0.0,0.0,0.0,0,0,0,0.0,0.0,0,0.0,0.0,0.0,0,0.0,0.0,0.0,0.0,0.0,0.0,0.0,0.0,0.0,0.0,0.0,0.0,0.0,0.0,0.0,0.0,0.0,0.0,0.0,0.0,0.0,0.0,0.0,0.0,0.0,0.0,0.0,0.0,0.0,0,0.0,0.0,0.0,0.0,0.0,0.0,0.0,0,0.0,0.0,0.0,0.0,0.0,71.99155184,0.0,0,0.0,0.0,0.0,0.0,0.0,0,0.0,2.00059894,0.0,0.0,0.0,0,0.0,0.0,0.0,0.0,0,0.0,0.0,0.0,0,0,0,0.0,0.0,0.0,0.0,0.0,0.0,0.0,0.0,0.0,0.0,0.0,0.0,0.0,0.0,0.0,0,0.0,0.0,91.4,36.5,0.252
# 2768,32370,389012,Reddy C.N.,2007,nan,(B2O3)60.0 (Li2O)20.0 (ZnO)20.0 ,0.0,0,0.0,0.0,0.0,0.0,0.0,0.0,0.0,0,0,0,0.0,60.0,0,0.0,0.0,0.0,0.0,0.0,0.0,0,0.0,0.0,0.0,0.0,0,0,0.0,0.0,0,0.0,0.0,0.0,0.0,0.0,0.0,0,0.0,0.0,0.0,0.0,0.0,0.0,0,0.0,0.0,0,0.0,0.0,0.0,0.0,0.0,0.0,0,0,0,0.0,0,0.0,0.0,0,0,0.0,0,0.0,0.0,0.0,0,0.0,0.0,0.0,0,0,0.0,0.0,0,0.0,0.0,0.0,0,0.0,0.0,20.0,0,0,0,0.0,0.0,0,0.0,0.0,0.0,0,0.0,0.0,0.0,0.0,0.0,0.0,0.0,0.0,0.0,0.0,0.0,0.0,0.0,0.0,0.0,0.0,0.0,0.0,0.0,0.0,0.0,0.0,0.0,0.0,0.0,0.0,0.0,0.0,0.0,0,0.0,0.0,0.0,0.0,0.0,0.0,0.0,0,0.0,0.0,0.0,0.0,0.0,0.0,0.0,0,0.0,0.0,0.0,0.0,0.0,0,0.0,0.0,0.0,0.0,0.0,0,0.0,0.0,0.0,0.0,0,0.0,0.0,0.0,0,0,0,0.0,0.0,0.0,0.0,0.0,0.0,0.0,0.0,0.0,0.0,0.0,0.0,0.0,0.0,20.0,0,0.0,0.0,62.9,25.12,0.252
# 2769,33070,398056,Reddy C.N.,2008,nan,(B2O3)50.0 (PbO)49.0 (V2O5)1.0 ,0.0,0,0.0,0.0,0.0,0.0,0.0,0.0,0.0,0,0,0,0.0,50.0,0,0.0,0.0,0.0,0.0,0.0,0.0,0,0.0,0.0,0.0,0.0,0,0,0.0,0.0,0,0.0,0.0,0.0,0.0,0.0,0.0,0,0.0,0.0,0.0,0.0,0.0,0.0,0,0.0,0.0,0,0.0,0.0,0.0,0.0,0.0,0.0,0,0,0,0.0,0,0.0,0.0,0,0,0.0,0,0.0,0.0,0.0,0,0.0,0.0,0.0,0,0,0.0,0.0,0,0.0,0.0,0.0,0,0.0,0.0,0.0,0,0,0,0.0,0.0,0,0.0,0.0,0.0,0,0.0,0.0,0.0,0.0,0.0,0.0,0.0,0.0,0.0,0.0,0.0,0.0,0.0,0.0,0.0,0.0,0.0,0.0,0.0,0.0,0.0,0.0,0.0,0.0,0.0,49.0,0.0,0.0,0.0,0,0.0,0.0,0.0,0.0,0.0,0.0,0.0,0,0.0,0.0,0.0,0.0,0.0,0.0,0.0,0,0.0,0.0,0.0,0.0,0.0,0,0.0,0.0,0.0,0.0,0.0,0,0.0,0.0,0.0,0.0,0,0.0,0.0,0.0,0,0,0,0.0,0.0,0.0,0.0,1.0,0.0,0.0,0.0,0.0,0.0,0.0,0.0,0.0,0.0,0.0,0,0.0,0.0,128.0,51.16,0.252
# 2770,36766,438060,Saddeek Y.B.,2010,nan,(Al2O3)2.1 (B2O3)50.0 (CaO)4.9 (Na2O)25.0 (PbO)15.0 (SiO2)3.0 ,0.0,0,0.0,2.1,0.0,0.0,0.0,0.0,0.0,0,0,0,0.0,50.0,0,0.0,0.0,0.0,0.0,0.0,0.0,0,0.0,0.0,4.9,0.0,0,0,0.0,0.0,0,0.0,0.0,0.0,0.0,0.0,0.0,0,0.0,0.0,0.0,0.0,0.0,0.0,0,0.0,0.0,0,0.0,0.0,0.0,0.0,0.0,0.0,0,0,0,0.0,0,0.0,0.0,0,0,0.0,0,0.0,0.0,0.0,0,0.0,0.0,0.0,0,0,0.0,0.0,0,0.0,0.0,0.0,0,0.0,0.0,0.0,0,0,0,0.0,0.0,0,0.0,0.0,0.0,0,0.0,0.0,0.0,0.0,0.0,0.0,25.0,0.0,0.0,0.0,0.0,0.0,0.0,0.0,0.0,0.0,0.0,0.0,0.0,0.0,0.0,0.0,0.0,0.0,0.0,15.0,0.0,0.0,0.0,0,0.0,0.0,0.0,0.0,0.0,0.0,0.0,0,0.0,0.0,0.0,0.0,0.0,3.0,0.0,0,0.0,0.0,0.0,0.0,0.0,0,0.0,0.0,0.0,0.0,0.0,0,0.0,0.0,0.0,0.0,0,0.0,0.0,0.0,0,0,0,0.0,0.0,0.0,0.0,0.0,0.0,0.0,0.0,0.0,0.0,0.0,0.0,0.0,0.0,0.0,0,0.0,0.0,62.5,24.96,0.252
# 2771,36766,438064,Saddeek Y.B.,2010,nan,(B2O3)50.0 (Na2O)25.0 (PbO)25.0 ,0.0,0,0.0,0.0,0.0,0.0,0.0,0.0,0.0,0,0,0,0.0,50.0,0,0.0,0.0,0.0,0.0,0.0,0.0,0,0.0,0.0,0.0,0.0,0,0,0.0,0.0,0,0.0,0.0,0.0,0.0,0.0,0.0,0,0.0,0.0,0.0,0.0,0.0,0.0,0,0.0,0.0,0,0.0,0.0,0.0,0.0,0.0,0.0,0,0,0,0.0,0,0.0,0.0,0,0,0.0,0,0.0,0.0,0.0,0,0.0,0.0,0.0,0,0,0.0,0.0,0,0.0,0.0,0.0,0,0.0,0.0,0.0,0,0,0,0.0,0.0,0,0.0,0.0,0.0,0,0.0,0.0,0.0,0.0,0.0,0.0,25.0,0.0,0.0,0.0,0.0,0.0,0.0,0.0,0.0,0.0,0.0,0.0,0.0,0.0,0.0,0.0,0.0,0.0,0.0,25.0,0.0,0.0,0.0,0,0.0,0.0,0.0,0.0,0.0,0.0,0.0,0,0.0,0.0,0.0,0.0,0.0,0.0,0.0,0,0.0,0.0,0.0,0.0,0.0,0,0.0,0.0,0.0,0.0,0.0,0,0.0,0.0,0.0,0.0,0,0.0,0.0,0.0,0,0,0,0.0,0.0,0.0,0.0,0.0,0.0,0.0,0.0,0.0,0.0,0.0,0.0,0.0,0.0,0.0,0,0.0,0.0,58.9,23.52,0.252
# 2772,40605,468542,Jingal R.,2012,nan,(Al2O3)5.73 (B2O3)5.73 (CaO)17.12 (MgO)17.12 (Na2O)5.73 (SiO2)48.57 ,0.0,0,0.0,5.73,0.0,0.0,0.0,0.0,0.0,0,0,0,0.0,5.73,0,0.0,0.0,0.0,0.0,0.0,0.0,0,0.0,0.0,17.12,0.0,0,0,0.0,0.0,0,0.0,0.0,0.0,0.0,0.0,0.0,0,0.0,0.0,0.0,0.0,0.0,0.0,0,0.0,0.0,0,0.0,0.0,0.0,0.0,0.0,0.0,0,0,0,0.0,0,0.0,0.0,0,0,0.0,0,0.0,0.0,0.0,0,0.0,0.0,0.0,0,0,0.0,0.0,0,0.0,0.0,0.0,0,0.0,0.0,0.0,0,0,0,0.0,0.0,0,0.0,17.12,0.0,0,0.0,0.0,0.0,0.0,0.0,0.0,5.73,0.0,0.0,0.0,0.0,0.0,0.0,0.0,0.0,0.0,0.0,0.0,0.0,0.0,0.0,0.0,0.0,0.0,0.0,0.0,0.0,0.0,0.0,0,0.0,0.0,0.0,0.0,0.0,0.0,0.0,0,0.0,0.0,0.0,0.0,0.0,48.57,0.0,0,0.0,0.0,0.0,0.0,0.0,0,0.0,0.0,0.0,0.0,0.0,0,0.0,0.0,0.0,0.0,0,0.0,0.0,0.0,0,0,0,0.0,0.0,0.0,0.0,0.0,0.0,0.0,0.0,0.0,0.0,0.0,0.0,0.0,0.0,0.0,0,0.0,0.0,86.4,34.5,0.252
# 2773,40665,476256,Yousef E.S.,2013,nan,(Li2O)12.5 (Nb2O5)12.5 (P2O5)9.0 (TeO2)51.0 (ZnO)15.0 ,0.0,0,0.0,0.0,0.0,0.0,0.0,0.0,0.0,0,0,0,0.0,0.0,0,0.0,0.0,0.0,0.0,0.0,0.0,0,0.0,0.0,0.0,0.0,0,0,0.0,0.0,0,0.0,0.0,0.0,0.0,0.0,0.0,0,0.0,0.0,0.0,0.0,0.0,0.0,0,0.0,0.0,0,0.0,0.0,0.0,0.0,0.0,0.0,0,0,0,0.0,0,0.0,0.0,0,0,0.0,0,0.0,0.0,0.0,0,0.0,0.0,0.0,0,0,0.0,0.0,0,0.0,0.0,0.0,0,0.0,0.0,12.5,0,0,0,0.0,0.0,0,0.0,0.0,0.0,0,0.0,0.0,0.0,0.0,0.0,0.0,0.0,0.0,0.0,0.0,0.0,0.0,12.5,0.0,0.0,0.0,0.0,0.0,0.0,0.0,0.0,9.0,0.0,0.0,0.0,0.0,0.0,0.0,0.0,0,0.0,0.0,0.0,0.0,0.0,0.0,0.0,0,0.0,0.0,0.0,0.0,0.0,0.0,0.0,0,0.0,0.0,0.0,0.0,0.0,0,0.0,0.0,0.0,0.0,0.0,0,0.0,51.0,0.0,0.0,0,0.0,0.0,0.0,0,0,0,0.0,0.0,0.0,0.0,0.0,0.0,0.0,0.0,0.0,0.0,0.0,0.0,0.0,0.0,15.0,0,0.0,0.0,53.0,21.17,0.252
# 2774,40864,476663,Striepe S.,2013,nan,(Li2O)12.5 (MgO)37.5 (P2O5)50.0 ,0.0,0,0.0,0.0,0.0,0.0,0.0,0.0,0.0,0,0,0,0.0,0.0,0,0.0,0.0,0.0,0.0,0.0,0.0,0,0.0,0.0,0.0,0.0,0,0,0.0,0.0,0,0.0,0.0,0.0,0.0,0.0,0.0,0,0.0,0.0,0.0,0.0,0.0,0.0,0,0.0,0.0,0,0.0,0.0,0.0,0.0,0.0,0.0,0,0,0,0.0,0,0.0,0.0,0,0,0.0,0,0.0,0.0,0.0,0,0.0,0.0,0.0,0,0,0.0,0.0,0,0.0,0.0,0.0,0,0.0,0.0,12.5,0,0,0,0.0,0.0,0,0.0,37.5,0.0,0,0.0,0.0,0.0,0.0,0.0,0.0,0.0,0.0,0.0,0.0,0.0,0.0,0.0,0.0,0.0,0.0,0.0,0.0,0.0,0.0,0.0,50.0,0.0,0.0,0.0,0.0,0.0,0.0,0.0,0,0.0,0.0,0.0,0.0,0.0,0.0,0.0,0,0.0,0.0,0.0,0.0,0.0,0.0,0.0,0,0.0,0.0,0.0,0.0,0.0,0,0.0,0.0,0.0,0.0,0.0,0,0.0,0.0,0.0,0.0,0,0.0,0.0,0.0,0,0,0,0.0,0.0,0.0,0.0,0.0,0.0,0.0,0.0,0.0,0.0,0.0,0.0,0.0,0.0,0.0,0,0.0,0.0,66.4,26.51,0.252
# 2775,40864,476665,Striepe S.,2013,nan,(Li2O)33.3 (MgO)16.7 (P2O5)50.0 ,0.0,0,0.0,0.0,0.0,0.0,0.0,0.0,0.0,0,0,0,0.0,0.0,0,0.0,0.0,0.0,0.0,0.0,0.0,0,0.0,0.0,0.0,0.0,0,0,0.0,0.0,0,0.0,0.0,0.0,0.0,0.0,0.0,0,0.0,0.0,0.0,0.0,0.0,0.0,0,0.0,0.0,0,0.0,0.0,0.0,0.0,0.0,0.0,0,0,0,0.0,0,0.0,0.0,0,0,0.0,0,0.0,0.0,0.0,0,0.0,0.0,0.0,0,0,0.0,0.0,0,0.0,0.0,0.0,0,0.0,0.0,33.3,0,0,0,0.0,0.0,0,0.0,16.7,0.0,0,0.0,0.0,0.0,0.0,0.0,0.0,0.0,0.0,0.0,0.0,0.0,0.0,0.0,0.0,0.0,0.0,0.0,0.0,0.0,0.0,0.0,50.0,0.0,0.0,0.0,0.0,0.0,0.0,0.0,0,0.0,0.0,0.0,0.0,0.0,0.0,0.0,0,0.0,0.0,0.0,0.0,0.0,0.0,0.0,0,0.0,0.0,0.0,0.0,0.0,0,0.0,0.0,0.0,0.0,0.0,0,0.0,0.0,0.0,0.0,0,0.0,0.0,0.0,0,0,0,0.0,0.0,0.0,0.0,0.0,0.0,0.0,0.0,0.0,0.0,0.0,0.0,0.0,0.0,0.0,0,0.0,0.0,66.1,26.39,0.252
# 2777,40951,478491,Mauro J.C.,2013,nan,(Al2O3)9.12908673 (B2O3)16.2383713 (CaO)3.859614309 (MgO)3.8296173060000003 (SiO2)63.02370504 (SnO2)0.069990006 (SrO)3.839616307 (ZrO2)0.009999001 ,0.0,0,0.0,9.12908673,0.0,0.0,0.0,0.0,0.0,0,0,0,0.0,16.2383713,0,0.0,0.0,0.0,0.0,0.0,0.0,0,0.0,0.0,3.859614309,0.0,0,0,0.0,0.0,0,0.0,0.0,0.0,0.0,0.0,0.0,0,0.0,0.0,0.0,0.0,0.0,0.0,0,0.0,0.0,0,0.0,0.0,0.0,0.0,0.0,0.0,0,0,0,0.0,0,0.0,0.0,0,0,0.0,0,0.0,0.0,0.0,0,0.0,0.0,0.0,0,0,0.0,0.0,0,0.0,0.0,0.0,0,0.0,0.0,0.0,0,0,0,0.0,0.0,0,0.0,3.8296173060000003,0.0,0,0.0,0.0,0.0,0.0,0.0,0.0,0.0,0.0,0.0,0.0,0.0,0.0,0.0,0.0,0.0,0.0,0.0,0.0,0.0,0.0,0.0,0.0,0.0,0.0,0.0,0.0,0.0,0.0,0.0,0,0.0,0.0,0.0,0.0,0.0,0.0,0.0,0,0.0,0.0,0.0,0.0,0.0,63.02370504,0.0,0,0.0,0.069990006,0.0,0.0,0.0,0,0.0,3.839616307,0.0,0.0,0.0,0,0.0,0.0,0.0,0.0,0,0.0,0.0,0.0,0,0,0,0.0,0.0,0.0,0.0,0.0,0.0,0.0,0.0,0.0,0.0,0.0,0.0,0.0,0.0,0.0,0,0.0,0.009999001,67.1,26.82,0.252
# 2780,38047,449136,Chenu S.,2010,nan,(Na2O)35.0 (P2O5)35.0 (SnO)15.0 (WO3)15.0 ,0.0,0,0.0,0.0,0.0,0.0,0.0,0.0,0.0,0,0,0,0.0,0.0,0,0.0,0.0,0.0,0.0,0.0,0.0,0,0.0,0.0,0.0,0.0,0,0,0.0,0.0,0,0.0,0.0,0.0,0.0,0.0,0.0,0,0.0,0.0,0.0,0.0,0.0,0.0,0,0.0,0.0,0,0.0,0.0,0.0,0.0,0.0,0.0,0,0,0,0.0,0,0.0,0.0,0,0,0.0,0,0.0,0.0,0.0,0,0.0,0.0,0.0,0,0,0.0,0.0,0,0.0,0.0,0.0,0,0.0,0.0,0.0,0,0,0,0.0,0.0,0,0.0,0.0,0.0,0,0.0,0.0,0.0,0.0,0.0,0.0,35.0,0.0,0.0,0.0,0.0,0.0,0.0,0.0,0.0,0.0,0.0,0.0,0.0,0.0,0.0,35.0,0.0,0.0,0.0,0.0,0.0,0.0,0.0,0,0.0,0.0,0.0,0.0,0.0,0.0,0.0,0,0.0,0.0,0.0,0.0,0.0,0.0,0.0,0,15.0,0.0,0.0,0.0,0.0,0,0.0,0.0,0.0,0.0,0.0,0,0.0,0.0,0.0,0.0,0,0.0,0.0,0.0,0,0,0,0.0,0.0,0.0,0.0,0.0,0.0,15.0,0.0,0.0,0.0,0.0,0.0,0.0,0.0,0.0,0,0.0,0.0,43.8,17.5,0.2514285
# 2781,17411,166586,Kohli J.T.,1998,nan,(Al2O3)11.15838045 (B2O3)6.445951257999999 (CaO)9.129796365 (MgO)9.095769364 (SiO2)64.17010257 ,0.0,0,0.0,11.15838045,0.0,0.0,0.0,0.0,0.0,0,0,0,0.0,6.445951257999999,0,0.0,0.0,0.0,0.0,0.0,0.0,0,0.0,0.0,9.129796365,0.0,0,0,0.0,0.0,0,0.0,0.0,0.0,0.0,0.0,0.0,0,0.0,0.0,0.0,0.0,0.0,0.0,0,0.0,0.0,0,0.0,0.0,0.0,0.0,0.0,0.0,0,0,0,0.0,0,0.0,0.0,0,0,0.0,0,0.0,0.0,0.0,0,0.0,0.0,0.0,0,0,0.0,0.0,0,0.0,0.0,0.0,0,0.0,0.0,0.0,0,0,0,0.0,0.0,0,0.0,9.095769364,0.0,0,0.0,0.0,0.0,0.0,0.0,0.0,0.0,0.0,0.0,0.0,0.0,0.0,0.0,0.0,0.0,0.0,0.0,0.0,0.0,0.0,0.0,0.0,0.0,0.0,0.0,0.0,0.0,0.0,0.0,0,0.0,0.0,0.0,0.0,0.0,0.0,0.0,0,0.0,0.0,0.0,0.0,0.0,64.17010257,0.0,0,0.0,0.0,0.0,0.0,0.0,0,0.0,0.0,0.0,0.0,0.0,0,0.0,0.0,0.0,0.0,0,0.0,0.0,0.0,0,0,0,0.0,0.0,0.0,0.0,0.0,0.0,0.0,0.0,0.0,0.0,0.0,0.0,0.0,0.0,0.0,0,0.0,0.0,82.7,33.05,0.2511346
# 2782,6619,38483,Gan Fuxi,1959,nan,(Al2O3)8.0 (B2O3)32.0 (Na2O)16.0 (SiO2)44.0 ,0.0,0,0.0,8.0,0.0,0.0,0.0,0.0,0.0,0,0,0,0.0,32.0,0,0.0,0.0,0.0,0.0,0.0,0.0,0,0.0,0.0,0.0,0.0,0,0,0.0,0.0,0,0.0,0.0,0.0,0.0,0.0,0.0,0,0.0,0.0,0.0,0.0,0.0,0.0,0,0.0,0.0,0,0.0,0.0,0.0,0.0,0.0,0.0,0,0,0,0.0,0,0.0,0.0,0,0,0.0,0,0.0,0.0,0.0,0,0.0,0.0,0.0,0,0,0.0,0.0,0,0.0,0.0,0.0,0,0.0,0.0,0.0,0,0,0,0.0,0.0,0,0.0,0.0,0.0,0,0.0,0.0,0.0,0.0,0.0,0.0,16.0,0.0,0.0,0.0,0.0,0.0,0.0,0.0,0.0,0.0,0.0,0.0,0.0,0.0,0.0,0.0,0.0,0.0,0.0,0.0,0.0,0.0,0.0,0,0.0,0.0,0.0,0.0,0.0,0.0,0.0,0,0.0,0.0,0.0,0.0,0.0,44.0,0.0,0,0.0,0.0,0.0,0.0,0.0,0,0.0,0.0,0.0,0.0,0.0,0,0.0,0.0,0.0,0.0,0,0.0,0.0,0.0,0,0,0,0.0,0.0,0.0,0.0,0.0,0.0,0.0,0.0,0.0,0.0,0.0,0.0,0.0,0.0,0.0,0,0.0,0.0,55.7,22.26,0.25112310000000004
# 2783,3861,12484,Takahashi K.,1983,nan,(B2O3)38.46154 (K2O)23.07692 (SiO2)38.46154 ,0.0,0,0.0,0.0,0.0,0.0,0.0,0.0,0.0,0,0,0,0.0,38.46154,0,0.0,0.0,0.0,0.0,0.0,0.0,0,0.0,0.0,0.0,0.0,0,0,0.0,0.0,0,0.0,0.0,0.0,0.0,0.0,0.0,0,0.0,0.0,0.0,0.0,0.0,0.0,0,0.0,0.0,0,0.0,0.0,0.0,0.0,0.0,0.0,0,0,0,0.0,0,0.0,0.0,0,0,0.0,0,0.0,0.0,0.0,0,0.0,0.0,23.07692,0,0,0.0,0.0,0,0.0,0.0,0.0,0,0.0,0.0,0.0,0,0,0,0.0,0.0,0,0.0,0.0,0.0,0,0.0,0.0,0.0,0.0,0.0,0.0,0.0,0.0,0.0,0.0,0.0,0.0,0.0,0.0,0.0,0.0,0.0,0.0,0.0,0.0,0.0,0.0,0.0,0.0,0.0,0.0,0.0,0.0,0.0,0,0.0,0.0,0.0,0.0,0.0,0.0,0.0,0,0.0,0.0,0.0,0.0,0.0,38.46154,0.0,0,0.0,0.0,0.0,0.0,0.0,0,0.0,0.0,0.0,0.0,0.0,0,0.0,0.0,0.0,0.0,0,0.0,0.0,0.0,0,0,0,0.0,0.0,0.0,0.0,0.0,0.0,0.0,0.0,0.0,0.0,0.0,0.0,0.0,0.0,0.0,0,0.0,0.0,58.6,23.42,0.2510674
# 2784,20715,186898,Sarkisov P.D.,1986,nan,(Al2O3)4.0 (MgO)10.0 (Na2O)26.0 (SiO2)60.0 ,0.0,0,0.0,4.0,0.0,0.0,0.0,0.0,0.0,0,0,0,0.0,0.0,0,0.0,0.0,0.0,0.0,0.0,0.0,0,0.0,0.0,0.0,0.0,0,0,0.0,0.0,0,0.0,0.0,0.0,0.0,0.0,0.0,0,0.0,0.0,0.0,0.0,0.0,0.0,0,0.0,0.0,0,0.0,0.0,0.0,0.0,0.0,0.0,0,0,0,0.0,0,0.0,0.0,0,0,0.0,0,0.0,0.0,0.0,0,0.0,0.0,0.0,0,0,0.0,0.0,0,0.0,0.0,0.0,0,0.0,0.0,0.0,0,0,0,0.0,0.0,0,0.0,10.0,0.0,0,0.0,0.0,0.0,0.0,0.0,0.0,26.0,0.0,0.0,0.0,0.0,0.0,0.0,0.0,0.0,0.0,0.0,0.0,0.0,0.0,0.0,0.0,0.0,0.0,0.0,0.0,0.0,0.0,0.0,0,0.0,0.0,0.0,0.0,0.0,0.0,0.0,0,0.0,0.0,0.0,0.0,0.0,60.0,0.0,0,0.0,0.0,0.0,0.0,0.0,0,0.0,0.0,0.0,0.0,0.0,0,0.0,0.0,0.0,0.0,0,0.0,0.0,0.0,0,0,0,0.0,0.0,0.0,0.0,0.0,0.0,0.0,0.0,0.0,0.0,0.0,0.0,0.0,0.0,0.0,0,0.0,0.0,59.3,23.7,0.25105479999999997
# 2785,216,20143,Polukhin V.N.,1983,nan,(GeO2)75.41478754 (Na2O)10.63348106 (PbO)3.318250332 (SiO2)10.63348106 ,0.0,0,0.0,0.0,0.0,0.0,0.0,0.0,0.0,0,0,0,0.0,0.0,0,0.0,0.0,0.0,0.0,0.0,0.0,0,0.0,0.0,0.0,0.0,0,0,0.0,0.0,0,0.0,0.0,0.0,0.0,0.0,0.0,0,0.0,0.0,0.0,0.0,0.0,0.0,0,0.0,0.0,0,0.0,0.0,0.0,0.0,0.0,0.0,0,0,0,0.0,0,0.0,75.41478754,0,0,0.0,0,0.0,0.0,0.0,0,0.0,0.0,0.0,0,0,0.0,0.0,0,0.0,0.0,0.0,0,0.0,0.0,0.0,0,0,0,0.0,0.0,0,0.0,0.0,0.0,0,0.0,0.0,0.0,0.0,0.0,0.0,10.63348106,0.0,0.0,0.0,0.0,0.0,0.0,0.0,0.0,0.0,0.0,0.0,0.0,0.0,0.0,0.0,0.0,0.0,0.0,3.318250332,0.0,0.0,0.0,0,0.0,0.0,0.0,0.0,0.0,0.0,0.0,0,0.0,0.0,0.0,0.0,0.0,10.63348106,0.0,0,0.0,0.0,0.0,0.0,0.0,0,0.0,0.0,0.0,0.0,0.0,0,0.0,0.0,0.0,0.0,0,0.0,0.0,0.0,0,0,0,0.0,0.0,0.0,0.0,0.0,0.0,0.0,0.0,0.0,0.0,0.0,0.0,0.0,0.0,0.0,0,0.0,0.0,69.9,27.9,0.251
# 2786,267,20661,Livshits V.Ya.,1991,nan,(Li2O)10.0 (Na2O)24.0 (Nb2O5)19.0 (SiO2)47.0 ,0.0,0,0.0,0.0,0.0,0.0,0.0,0.0,0.0,0,0,0,0.0,0.0,0,0.0,0.0,0.0,0.0,0.0,0.0,0,0.0,0.0,0.0,0.0,0,0,0.0,0.0,0,0.0,0.0,0.0,0.0,0.0,0.0,0,0.0,0.0,0.0,0.0,0.0,0.0,0,0.0,0.0,0,0.0,0.0,0.0,0.0,0.0,0.0,0,0,0,0.0,0,0.0,0.0,0,0,0.0,0,0.0,0.0,0.0,0,0.0,0.0,0.0,0,0,0.0,0.0,0,0.0,0.0,0.0,0,0.0,0.0,10.0,0,0,0,0.0,0.0,0,0.0,0.0,0.0,0,0.0,0.0,0.0,0.0,0.0,0.0,24.0,0.0,0.0,0.0,0.0,0.0,19.0,0.0,0.0,0.0,0.0,0.0,0.0,0.0,0.0,0.0,0.0,0.0,0.0,0.0,0.0,0.0,0.0,0,0.0,0.0,0.0,0.0,0.0,0.0,0.0,0,0.0,0.0,0.0,0.0,0.0,47.0,0.0,0,0.0,0.0,0.0,0.0,0.0,0,0.0,0.0,0.0,0.0,0.0,0,0.0,0.0,0.0,0.0,0,0.0,0.0,0.0,0,0,0,0.0,0.0,0.0,0.0,0.0,0.0,0.0,0.0,0.0,0.0,0.0,0.0,0.0,0.0,0.0,0,0.0,0.0,96.1,38.4,0.251
# 2787,269,20683,Livshits V.Ya.,1991,nan,(CaO)7.6 (K2O)2.8 (Li2O)14.2 (Na2O)14.2 (Nb2O5)11.3 (SiO2)49.9 ,0.0,0,0.0,0.0,0.0,0.0,0.0,0.0,0.0,0,0,0,0.0,0.0,0,0.0,0.0,0.0,0.0,0.0,0.0,0,0.0,0.0,7.6,0.0,0,0,0.0,0.0,0,0.0,0.0,0.0,0.0,0.0,0.0,0,0.0,0.0,0.0,0.0,0.0,0.0,0,0.0,0.0,0,0.0,0.0,0.0,0.0,0.0,0.0,0,0,0,0.0,0,0.0,0.0,0,0,0.0,0,0.0,0.0,0.0,0,0.0,0.0,2.8,0,0,0.0,0.0,0,0.0,0.0,0.0,0,0.0,0.0,14.2,0,0,0,0.0,0.0,0,0.0,0.0,0.0,0,0.0,0.0,0.0,0.0,0.0,0.0,14.2,0.0,0.0,0.0,0.0,0.0,11.3,0.0,0.0,0.0,0.0,0.0,0.0,0.0,0.0,0.0,0.0,0.0,0.0,0.0,0.0,0.0,0.0,0,0.0,0.0,0.0,0.0,0.0,0.0,0.0,0,0.0,0.0,0.0,0.0,0.0,49.9,0.0,0,0.0,0.0,0.0,0.0,0.0,0,0.0,0.0,0.0,0.0,0.0,0,0.0,0.0,0.0,0.0,0,0.0,0.0,0.0,0,0,0,0.0,0.0,0.0,0.0,0.0,0.0,0.0,0.0,0.0,0.0,0.0,0.0,0.0,0.0,0.0,0,0.0,0.0,96.0,38.4,0.251
# 2788,435,22472,Livshits V.Ya.,1985,nan,(GeO2)62.3 (K2O)17.8 (Na2O)10.0 (SiO2)9.9 ,0.0,0,0.0,0.0,0.0,0.0,0.0,0.0,0.0,0,0,0,0.0,0.0,0,0.0,0.0,0.0,0.0,0.0,0.0,0,0.0,0.0,0.0,0.0,0,0,0.0,0.0,0,0.0,0.0,0.0,0.0,0.0,0.0,0,0.0,0.0,0.0,0.0,0.0,0.0,0,0.0,0.0,0,0.0,0.0,0.0,0.0,0.0,0.0,0,0,0,0.0,0,0.0,62.3,0,0,0.0,0,0.0,0.0,0.0,0,0.0,0.0,17.8,0,0,0.0,0.0,0,0.0,0.0,0.0,0,0.0,0.0,0.0,0,0,0,0.0,0.0,0,0.0,0.0,0.0,0,0.0,0.0,0.0,0.0,0.0,0.0,10.0,0.0,0.0,0.0,0.0,0.0,0.0,0.0,0.0,0.0,0.0,0.0,0.0,0.0,0.0,0.0,0.0,0.0,0.0,0.0,0.0,0.0,0.0,0,0.0,0.0,0.0,0.0,0.0,0.0,0.0,0,0.0,0.0,0.0,0.0,0.0,9.9,0.0,0,0.0,0.0,0.0,0.0,0.0,0,0.0,0.0,0.0,0.0,0.0,0,0.0,0.0,0.0,0.0,0,0.0,0.0,0.0,0,0,0,0.0,0.0,0.0,0.0,0.0,0.0,0.0,0.0,0.0,0.0,0.0,0.0,0.0,0.0,0.0,0,0.0,0.0,59.1,23.6,0.251
# 2789,2402,32842,Petrenko Yu.M.,1971,nan,(Fe2O3)10.0 (Na2O)20.0 (SiO2)70.0 ,0.0,0,0.0,0.0,0.0,0.0,0.0,0.0,0.0,0,0,0,0.0,0.0,0,0.0,0.0,0.0,0.0,0.0,0.0,0,0.0,0.0,0.0,0.0,0,0,0.0,0.0,0,0.0,0.0,0.0,0.0,0.0,0.0,0,0.0,0.0,0.0,0.0,0.0,0.0,0,0.0,0.0,0,0.0,0.0,10.0,0.0,0.0,0.0,0,0,0,0.0,0,0.0,0.0,0,0,0.0,0,0.0,0.0,0.0,0,0.0,0.0,0.0,0,0,0.0,0.0,0,0.0,0.0,0.0,0,0.0,0.0,0.0,0,0,0,0.0,0.0,0,0.0,0.0,0.0,0,0.0,0.0,0.0,0.0,0.0,0.0,20.0,0.0,0.0,0.0,0.0,0.0,0.0,0.0,0.0,0.0,0.0,0.0,0.0,0.0,0.0,0.0,0.0,0.0,0.0,0.0,0.0,0.0,0.0,0,0.0,0.0,0.0,0.0,0.0,0.0,0.0,0,0.0,0.0,0.0,0.0,0.0,70.0,0.0,0,0.0,0.0,0.0,0.0,0.0,0,0.0,0.0,0.0,0.0,0.0,0,0.0,0.0,0.0,0.0,0,0.0,0.0,0.0,0,0,0,0.0,0.0,0.0,0.0,0.0,0.0,0.0,0.0,0.0,0.0,0.0,0.0,0.0,0.0,0.0,0,0.0,0.0,66.2,26.48,0.251
# 2790,3865,12558,Johnston R.A.,1975,nan,(Na2O)26.0 (SiO2)50.0 (TiO2)24.0 ,0.0,0,0.0,0.0,0.0,0.0,0.0,0.0,0.0,0,0,0,0.0,0.0,0,0.0,0.0,0.0,0.0,0.0,0.0,0,0.0,0.0,0.0,0.0,0,0,0.0,0.0,0,0.0,0.0,0.0,0.0,0.0,0.0,0,0.0,0.0,0.0,0.0,0.0,0.0,0,0.0,0.0,0,0.0,0.0,0.0,0.0,0.0,0.0,0,0,0,0.0,0,0.0,0.0,0,0,0.0,0,0.0,0.0,0.0,0,0.0,0.0,0.0,0,0,0.0,0.0,0,0.0,0.0,0.0,0,0.0,0.0,0.0,0,0,0,0.0,0.0,0,0.0,0.0,0.0,0,0.0,0.0,0.0,0.0,0.0,0.0,26.0,0.0,0.0,0.0,0.0,0.0,0.0,0.0,0.0,0.0,0.0,0.0,0.0,0.0,0.0,0.0,0.0,0.0,0.0,0.0,0.0,0.0,0.0,0,0.0,0.0,0.0,0.0,0.0,0.0,0.0,0,0.0,0.0,0.0,0.0,0.0,50.0,0.0,0,0.0,0.0,0.0,0.0,0.0,0,0.0,0.0,0.0,0.0,0.0,0,0.0,0.0,0.0,0.0,0,24.0,0.0,0.0,0,0,0,0.0,0.0,0.0,0.0,0.0,0.0,0.0,0.0,0.0,0.0,0.0,0.0,0.0,0.0,0.0,0,0.0,0.0,81.5,32.57,0.251
# 2791,4204,50410,Molot V.A.,1992,nan,(B2O3)2.0 (Na2O)25.0 (SiO2)73.0 ,0.0,0,0.0,0.0,0.0,0.0,0.0,0.0,0.0,0,0,0,0.0,2.0,0,0.0,0.0,0.0,0.0,0.0,0.0,0,0.0,0.0,0.0,0.0,0,0,0.0,0.0,0,0.0,0.0,0.0,0.0,0.0,0.0,0,0.0,0.0,0.0,0.0,0.0,0.0,0,0.0,0.0,0,0.0,0.0,0.0,0.0,0.0,0.0,0,0,0,0.0,0,0.0,0.0,0,0,0.0,0,0.0,0.0,0.0,0,0.0,0.0,0.0,0,0,0.0,0.0,0,0.0,0.0,0.0,0,0.0,0.0,0.0,0,0,0,0.0,0.0,0,0.0,0.0,0.0,0,0.0,0.0,0.0,0.0,0.0,0.0,25.0,0.0,0.0,0.0,0.0,0.0,0.0,0.0,0.0,0.0,0.0,0.0,0.0,0.0,0.0,0.0,0.0,0.0,0.0,0.0,0.0,0.0,0.0,0,0.0,0.0,0.0,0.0,0.0,0.0,0.0,0,0.0,0.0,0.0,0.0,0.0,73.0,0.0,0,0.0,0.0,0.0,0.0,0.0,0,0.0,0.0,0.0,0.0,0.0,0,0.0,0.0,0.0,0.0,0,0.0,0.0,0.0,0,0,0,0.0,0.0,0.0,0.0,0.0,0.0,0.0,0.0,0.0,0.0,0.0,0.0,0.0,0.0,0.0,0,0.0,0.0,61.3,24.6,0.251
# 2792,4204,50421,Molot V.A.,1992,nan,(Ga2O3)15.1 (Na2O)25.0 (SiO2)59.9 ,0.0,0,0.0,0.0,0.0,0.0,0.0,0.0,0.0,0,0,0,0.0,0.0,0,0.0,0.0,0.0,0.0,0.0,0.0,0,0.0,0.0,0.0,0.0,0,0,0.0,0.0,0,0.0,0.0,0.0,0.0,0.0,0.0,0,0.0,0.0,0.0,0.0,0.0,0.0,0,0.0,0.0,0,0.0,0.0,0.0,0.0,0.0,15.1,0,0,0,0.0,0,0.0,0.0,0,0,0.0,0,0.0,0.0,0.0,0,0.0,0.0,0.0,0,0,0.0,0.0,0,0.0,0.0,0.0,0,0.0,0.0,0.0,0,0,0,0.0,0.0,0,0.0,0.0,0.0,0,0.0,0.0,0.0,0.0,0.0,0.0,25.0,0.0,0.0,0.0,0.0,0.0,0.0,0.0,0.0,0.0,0.0,0.0,0.0,0.0,0.0,0.0,0.0,0.0,0.0,0.0,0.0,0.0,0.0,0,0.0,0.0,0.0,0.0,0.0,0.0,0.0,0,0.0,0.0,0.0,0.0,0.0,59.9,0.0,0,0.0,0.0,0.0,0.0,0.0,0,0.0,0.0,0.0,0.0,0.0,0,0.0,0.0,0.0,0.0,0,0.0,0.0,0.0,0,0,0,0.0,0.0,0.0,0.0,0.0,0.0,0.0,0.0,0.0,0.0,0.0,0.0,0.0,0.0,0.0,0,0.0,0.0,63.9,25.5,0.251
# 2793,4206,50451,Molot V.A.,1992,nan,(Al2O3)10.2 (Li2O)32.7 (SiO2)57.1 ,0.0,0,0.0,10.2,0.0,0.0,0.0,0.0,0.0,0,0,0,0.0,0.0,0,0.0,0.0,0.0,0.0,0.0,0.0,0,0.0,0.0,0.0,0.0,0,0,0.0,0.0,0,0.0,0.0,0.0,0.0,0.0,0.0,0,0.0,0.0,0.0,0.0,0.0,0.0,0,0.0,0.0,0,0.0,0.0,0.0,0.0,0.0,0.0,0,0,0,0.0,0,0.0,0.0,0,0,0.0,0,0.0,0.0,0.0,0,0.0,0.0,0.0,0,0,0.0,0.0,0,0.0,0.0,0.0,0,0.0,0.0,32.7,0,0,0,0.0,0.0,0,0.0,0.0,0.0,0,0.0,0.0,0.0,0.0,0.0,0.0,0.0,0.0,0.0,0.0,0.0,0.0,0.0,0.0,0.0,0.0,0.0,0.0,0.0,0.0,0.0,0.0,0.0,0.0,0.0,0.0,0.0,0.0,0.0,0,0.0,0.0,0.0,0.0,0.0,0.0,0.0,0,0.0,0.0,0.0,0.0,0.0,57.1,0.0,0,0.0,0.0,0.0,0.0,0.0,0,0.0,0.0,0.0,0.0,0.0,0,0.0,0.0,0.0,0.0,0,0.0,0.0,0.0,0,0,0,0.0,0.0,0.0,0.0,0.0,0.0,0.0,0.0,0.0,0.0,0.0,0.0,0.0,0.0,0.0,0,0.0,0.0,84.8,33.9,0.251
# 2794,6239,90958,Ashizuka M.,1984,nan,(Al2O3)5.0 (MgO)45.0 (P2O5)50.0 ,0.0,0,0.0,5.0,0.0,0.0,0.0,0.0,0.0,0,0,0,0.0,0.0,0,0.0,0.0,0.0,0.0,0.0,0.0,0,0.0,0.0,0.0,0.0,0,0,0.0,0.0,0,0.0,0.0,0.0,0.0,0.0,0.0,0,0.0,0.0,0.0,0.0,0.0,0.0,0,0.0,0.0,0,0.0,0.0,0.0,0.0,0.0,0.0,0,0,0,0.0,0,0.0,0.0,0,0,0.0,0,0.0,0.0,0.0,0,0.0,0.0,0.0,0,0,0.0,0.0,0,0.0,0.0,0.0,0,0.0,0.0,0.0,0,0,0,0.0,0.0,0,0.0,45.0,0.0,0,0.0,0.0,0.0,0.0,0.0,0.0,0.0,0.0,0.0,0.0,0.0,0.0,0.0,0.0,0.0,0.0,0.0,0.0,0.0,0.0,0.0,50.0,0.0,0.0,0.0,0.0,0.0,0.0,0.0,0,0.0,0.0,0.0,0.0,0.0,0.0,0.0,0,0.0,0.0,0.0,0.0,0.0,0.0,0.0,0,0.0,0.0,0.0,0.0,0.0,0,0.0,0.0,0.0,0.0,0.0,0,0.0,0.0,0.0,0.0,0,0.0,0.0,0.0,0,0,0,0.0,0.0,0.0,0.0,0.0,0.0,0.0,0.0,0.0,0.0,0.0,0.0,0.0,0.0,0.0,0,0.0,0.0,59.1,23.63,0.251
# 2795,6239,90959,Ashizuka M.,1984,nan,(Al2O3)5.0 (MgO)47.5 (P2O5)47.5 ,0.0,0,0.0,5.0,0.0,0.0,0.0,0.0,0.0,0,0,0,0.0,0.0,0,0.0,0.0,0.0,0.0,0.0,0.0,0,0.0,0.0,0.0,0.0,0,0,0.0,0.0,0,0.0,0.0,0.0,0.0,0.0,0.0,0,0.0,0.0,0.0,0.0,0.0,0.0,0,0.0,0.0,0,0.0,0.0,0.0,0.0,0.0,0.0,0,0,0,0.0,0,0.0,0.0,0,0,0.0,0,0.0,0.0,0.0,0,0.0,0.0,0.0,0,0,0.0,0.0,0,0.0,0.0,0.0,0,0.0,0.0,0.0,0,0,0,0.0,0.0,0,0.0,47.5,0.0,0,0.0,0.0,0.0,0.0,0.0,0.0,0.0,0.0,0.0,0.0,0.0,0.0,0.0,0.0,0.0,0.0,0.0,0.0,0.0,0.0,0.0,47.5,0.0,0.0,0.0,0.0,0.0,0.0,0.0,0,0.0,0.0,0.0,0.0,0.0,0.0,0.0,0,0.0,0.0,0.0,0.0,0.0,0.0,0.0,0,0.0,0.0,0.0,0.0,0.0,0,0.0,0.0,0.0,0.0,0.0,0,0.0,0.0,0.0,0.0,0,0.0,0.0,0.0,0,0,0,0.0,0.0,0.0,0.0,0.0,0.0,0.0,0.0,0.0,0.0,0.0,0.0,0.0,0.0,0.0,0,0.0,0.0,61.4,24.57,0.251
