Repository: jacobergzhou/Poisson-Ratio

File: Poisson_data_cleaned_06212019.csv (part 43 of 58)
,Code,Glass #,Author,Year,Trademark,Ag2O,AgI,Al,Al2O3,AlF3,AlN,As,As2O3,As2O5,As2S3,As2Se3,AsSe,B,B2O3,BaCl2,BaF2,BaO,BeF2,BeO,Bi2O3,BiCl3,Br,Ca,CaF2,CaO,Cd,CdCl2,CdF2,CdO,Ce2O3,CeF3,CeO2,Cl,Co3O4,CoO,Cr2O3,Cs2O,CsCl,CsF,Cu2O,CuO,Dy2O3,Er,Er2O3,ErF3,Eu,Eu2O3,EuF3,F,Fe,Fe2O3,FeO,Ga,Ga2O3,Ga2S3,Ga2Se3,GaF3,Gd2O3,GdF3,Ge,GeO2,GeS2,GeSe2,H2O,HfF4,HfO2,Hg,Ho2O3,I,InF3,K,K2O,K2S,K2SO4,KBr,KCl,KF,KHF2,La,La2O3,La2S3,LaF3,Li,Li2O,Li2S,Li2SO4,LiBr,LiCl,LiF,LiI,MgF2,MgO,Mn2O3,MnF2,MnO,MnO2,MoO2,MoO3,N,Na,Na2O,Na2S,Na2SO4,NaCl,NaF,NaPO3,Nb2O5,Nd,Nd2O3,NdF3,NH4NO3,NiO,O,OH,P,P2O5,Pb,PbCl2,PbF2,PbO,PdO,Pr2O3,Pr6O11,PrF3,Rb2O,RbF,Rh2O3,RuO2,S,Sb,Sb2O3,Sb2S3,Sc2O3,Se,Si,Si3N4,SiC,SiO2,Sm2O3,Sn,SnO,SnO2,SO2,SO3,Sr,SrCl2,SrF2,SrO,Ta2O3,Ta2O5,Tb2O3,TbF3,Te,TeO2,Th,ThF4,ThO2,TiO2,Tl,Tl2O,Tl2Se,TlSe,Tm2O3,U,U3O8,UO2,V,V2O5,VO6,WO3,Y,Y2O3,Yb2O3,YbF3,YF3,ZnCl2,ZnF2,ZnO,ZnSO4,ZrF4,ZrO2,Young's modulus E (GPa),Shear modulus G (GPa),Poisson's ratio v
# 3901,31749,166032,El0Mallawany R.,1992,,0,0,0,0,0,0,0,0,0,0,0,0,0,0,0,0,0,0,0,0,0,0,0,0,0,0,0,0,0,0,0,0,0,0,0,0,0,0,0,0,0,0,0,0,0,0,0,0,0,0,0,0,0,0,0,0,0,0,0,0,0,0,0,0,0,0,0,0,0,0,0,0,0,0,0,0,0,0,0,0,0,0,0,0,0,0,0,0,0,0,0,0,0,0,0,0,0,0,0,0,0,0,0,0,0,0,0,0,0,0,0,0,0,0,0,0,0,0,0,0,0,0,0,0,0,0,0,0,0,0,0,0,0,0,0,0,0,0,0,0,0,0,0,0,0,0,0,0,0,0,0,0,0,99.60856661,0,0,0,0,0,0,0,0,0,0,0,0,0,0,0,0,0,0,0,0,0,0,0,0.391433387,0,0,0,50.7,20.59,0.2311802
# 3902,3861,12489,Takahashi K.,1983,,0,0,0,0,0,0,0,0,0,0,0,0,0,32.25806323,0,0,0,0,0,0,0,0,0,0,0,0,0,0,0,0,0,0,0,0,0,0,0,0,0,0,0,0,0,0,0,0,0,0,0,0,0,0,0,0,0,0,0,0,0,0,0,0,0,0,0,0,0,0,0,0,0,35.48387355,0,0,0,0,0,0,0,0,0,0,0,0,0,0,0,0,0,0,0,0,0,0,0,0,0,0,0,0,0,0,0,0,0,0,0,0,0,0,0,0,0,0,0,0,0,0,0,0,0,0,0,0,0,0,0,0,0,0,0,0,0,0,0,0,0,32.25806323,0,0,0,0,0,0,0,0,0,0,0,0,0,0,0,0,0,0,0,0,0,0,0,0,0,0,0,0,0,0,0,0,0,0,0,0,0,0,0,0,0,0,0,49,19.9,0.2311558
# 3903,6619,38480,Gan Fuxi,1959,,0,0,0,16,0,0,0,0,0,0,0,0,0,24,0,0,0,0,0,0,0,0,0,0,0,0,0,0,0,0,0,0,0,0,0,0,0,0,0,0,0,0,0,0,0,0,0,0,0,0,0,0,0,0,0,0,0,0,0,0,0,0,0,0,0,0,0,0,0,0,0,0,0,0,0,0,0,0,0,0,0,0,0,0,0,0,0,0,0,0,0,0,0,0,0,0,0,0,0,0,16,0,0,0,0,0,0,0,0,0,0,0,0,0,0,0,0,0,0,0,0,0,0,0,0,0,0,0,0,0,0,0,0,0,0,0,0,44,0,0,0,0,0,0,0,0,0,0,0,0,0,0,0,0,0,0,0,0,0,0,0,0,0,0,0,0,0,0,0,0,0,0,0,0,0,0,0,0,0,0,0,53.6,21.77,0.2310518
# 3904,259,20602,Livshits V.Ya.,1988,,0,0,0,0,0,0,0,0,0,0,0,0,0,0,0,0,0,0,0,0,0,0,0,0,0,0,0,0,0,0,0,0,0,0,0,0,0,0,0,0,0,0,0,0,0,0,0,0,0,0,0,0,0,0,0,0,0,0,0,0,0,0,0,0,0,0,0,0,0,0,0,3.3,0,0,0,0,0,0,0,0,0,0,0,0,0,0,0,0,0,0,0,0,0,0,0,0,0,0,0,0,13,0,0,0,0,0,0,0,0,0,0,0,0,0,0,0,0,0,0,0,0,0,0,0,0,0,0,0,0,0,0,0,0,0,0,0,0,65.2,0,0,0,0,0,0,0,0,0,0,0,0,0,0,0,0,0,0,0,18.5,0,0,0,0,0,0,0,0,0,0,0,0,0,0,0,0,0,0,0,0,0,0,0,81.5,33.2,0.231
# 3905,268,20677,Karapetyan G.O.,1984,,0,0,0,9,0,0,0,0,0,0,0,0,0,0,0,0,0,0,0,0,0,0,0,0,0,0,0,0,0,0,0,0,0,0,0,0,0,0,0,0,0,0,0,0,0,0,0,0,0,0,0,0,0,0,0,0,0,0,0,0,0,0,0,0,0,0,0,0,0,0,0,0,0,0,0,0,0,0,0,0,0,0,0,27,0,0,0,0,0,0,0,0,0,0,0,0,0,0,0,0,3,0,0,0,0,0,0,0,0,0,0,0,0,0,0,0,0,0,0,0,0,0,0,0,0,0,0,0,0,0,0,0,0,0,0,0,0,61,0,0,0,0,0,0,0,0,0,0,0,0,0,0,0,0,0,0,0,0,0,0,0,0,0,0,0,0,0,0,0,0,0,0,0,0,0,0,0,0,0,0,0,86.2,35,0.231
# 3906,268,20678,Karapetyan G.O.,1984,,0,0,0,9,0,0,0,0,0,0,0,0,0,0,0,0,0,0,0,0,0,0,0,0,0,0,0,0,0,0,0,0,0,0,0,0,0,0,0,0,0,0,0,0,0,0,0,0,0,0,0,0,0,0,0,0,0,0,0,0,0,0,0,0,0,0,0,0,0,0,0,0,0,0,0,0,0,0,0,0,0,0,0,26,0,0,0,0,0,0,0,0,0,0,0,0,0,0,0,0,4,0,0,0,0,0,0,0,0,0,0,0,0,0,0,0,0,0,0,0,0,0,0,0,0,0,0,0,0,0,0,0,0,0,0,0,0,61,0,0,0,0,0,0,0,0,0,0,0,0,0,0,0,0,0,0,0,0,0,0,0,0,0,0,0,0,0,0,0,0,0,0,0,0,0,0,0,0,0,0,0,86,35,0.231
# 3907,290,21046,Karapetyan G.O.,1979,,0,0,0,20,0,0,0,0,0,0,0,0,0,0,0,0,0,0,0,0,0,0,0,0,0,0,0,0,0,0,0,0,0,0,0,0,0,0,0,0,0,0,0,0,0,0,0,0,0,0,0,0,0,0,0,0,0,0,0,0,0,0,0,0,0,0,0,0,0,0,0,0,0,0,0,0,0,0,0,0,0,0,0,13,0,0,0,0,0,0,0,0,0,0,0,0,0,0,0,0,0,0,0,0,0,0,0,0,0,0,0,0,0,0,0,0,0,0,0,0,0,0,0,0,0,0,0,0,0,0,0,0,0,0,0,0,0,67,0,0,0,0,0,0,0,0,0,0,0,0,0,0,0,0,0,0,0,0,0,0,0,0,0,0,0,0,0,0,0,0,0,0,0,0,0,0,0,0,0,0,0,88.6,36.1,0.231
# 3908,291,21051,Livshits V.Ya.,1982,,0,0,0,5,0,0,0,0,0,0,0,0,0,0,0,0,0,0,0,0,0,0,0,0,0,0,0,0,0,0,0,0,0,0,0,0,0,0,0,0,0,0,0,0,0,0,0,0,0,0,0,0,0,0,0,0,0,0,0,0,0,0,0,0,0,0,0,0,0,0,0,0,0,0,0,0,0,0,0,0,0,0,0,16,0,0,0,0,0,0,0,0,0,0,0,0,0,0,0,0,16,0,0,0,0,0,0,0,0,0,0,0,0,0,0,0,0,0,0,0,0,0,0,0,0,0,0,0,0,0,0,0,0,0,0,0,0,63,0,0,0,0,0,0,0,0,0,0,0,0,0,0,0,0,0,0,0,0,0,0,0,0,0,0,0,0,0,0,0,0,0,0,0,0,0,0,0,0,0,0,0,78.5,31.9,0.231
# 3909,1888,122460,Sanin V.I.,1982,,0,0,0,0,0,0,0,0,0,0,0,0,0,0,0,0,0,0,0,0,0,0,0,0,30,0,0,0,0,0,0,0,0,0,0,0,0,0,0,0,0,0,0,0,0,0,0,0,0,0,0,0,0,0,0,0,0,0,0,0,0,0,0,0,0,0,0,0,0,0,0,0,0,0,0,0,0,0,0,0,0,0,0,0,0,0,0,0,0,0,0,2,0,0,0,0,0,0,0,0,2,0,0,0,0,0,0,0,0,0,0,0,0,0,0,0,0,0,0,0,0,0,0,0,0,0,0,0,0,0,0,0,0,0,0,0,0,66,0,0,0,0,0,0,0,0,0,0,0,0,0,0,0,0,0,0,0,0,0,0,0,0,0,0,0,0,0,0,0,0,0,0,0,0,0,0,0,0,0,0,0,,,0.231
# 3910,1888,122474,Sanin V.I.,1982,,0,0,0,0,0,0,0,0,0,0,0,0,0,0,0,0,0,0,0,0,0,0,0,0,20,0,0,0,0,0,0,0,0,0,0,0,0,0,0,0,0,0,0,0,0,0,0,0,0,0,0,0,0,0,0,0,0,0,0,0,0,0,0,0,0,0,0,0,0,0,0,0,0,0,0,0,0,0,0,0,0,0,0,0,0,0,0,0,0,0,0,6,0,0,0,0,0,0,0,0,6,0,0,0,0,0,0,0,0,0,0,0,0,0,0,0,0,0,0,0,0,0,0,0,0,0,0,0,0,0,0,0,0,0,0,0,0,68,0,0,0,0,0,0,0,0,0,0,0,0,0,0,0,0,0,0,0,0,0,0,0,0,0,0,0,0,0,0,0,0,0,0,0,0,0,0,0,0,0,0,0,,,0.231
# 3911,1966,110932,Kisin B.I.,1959,F8,0,0,0,0,0,0,0,0.144400012,0,0,0,0,0,0,0,0,0,0,0,0,0,0,0,0,0,0,0,0,0,0,0,0,0,0,0,0,0,0,0,0,0,0,0,0,0,0,0,0,0,0,0,0,0,0,0,0,0,0,0,0,0,0,0,0,0,0,0,0,0,0,0,10.51433084,0,0,0,0,0,0,0,0,0,0,0,0,0,0,0,0,0,0,0,0,0,0,0,0,0,0,0,0,2.304772184,0,0,0,0,0,0,0,0,0,0,0,0,0,0,0,0,0,0,19.19996154,0,0,0,0,0,0,0,0,0,0,0,0,0,0,0,0,0,67.83653543,0,0,0,0,0,0,0,0,0,0,0,0,0,0,0,0,0,0,0,0,0,0,0,0,0,0,0,0,0,0,0,0,0,0,0,0,0,0,0,0,0,0,0,53.7,21.81,0.231
# 3912,3856,12422,Maynell C.A.,1973,,0,0,0,0,0,0,0,0,0,0,0,0,0,40.89168022,0,0,0,0,0,0,0,0,0,0,0,0,0,0,0,0,0,0,0,0,0,0,0,0,0,0,0,0,0,0,0,0,0,0,0,0,0,0,0,0,0,0,0,0,0,0,0,0,0,0,0,0,0,0,0,0,0,0,0,0,0,0,0,0,0,0,0,0,0,0,0,0,0,0,0,0,0,0,0,0,0,0,0,0,0,0,9.083407271,0,0,0,0,0,0,0,0,0,0,0,0,0.300900075,0,0,0,0,0,0,0,0,0,0,0,0,0,0,0,0,0,0,0,0,0,0,0,49.72401243,0,0,0,0,0,0,0,0,0,0,0,0,0,0,0,0,0,0,0,0,0,0,0,0,0,0,0,0,0,0,0,0,0,0,0,0,0,0,0,0,0,0,0,44.5,18.09,0.231
# 3913,3859,12445,Livshits V.Ya.,1982,,0,0,0,5,0,0,0,0,0,0,0,0,0,0,0,0,0,0,0,0,0,0,0,0,0,0,0,0,0,0,0,0,0,0,0,0,0,0,0,0,0,0,0,0,0,0,0,0,0,0,0,0,0,0,0,0,0,0,0,0,0,0,0,0,0,0,0,0,0,0,0,0,0,0,0,0,0,0,0,0,0,0,0,0,0,0,0,0,0,0,0,0,0,0,0,0,0,0,0,0,25,0,0,0,0,0,0,0,0,0,0,0,0,0,0,0,0,0,0,0,0,0,0,0,0,0,0,0,0,0,0,0,0,0,0,0,0,70,0,0,0,0,0,0,0,0,0,0,0,0,0,0,0,0,0,0,0,0,0,0,0,0,0,0,0,0,0,0,0,0,0,0,0,0,0,0,0,0,0,0,0,63.5,25.8,0.231
# 3914,7080,121855,Butler B.P.,1996,,0,0,0,11.32624882,0,0,0,0,0,0,0,0,0,0,0,0,0.721399703,0,0,0,0,0,0,0,9.672784748,0,0,0,0,0,0,0,0,0,0,0,0,0,0,0,0,0,0,0,0,0,0,0,9.012951312,0,1.048994333,0,0,0,0,0,0,0,0,0,0,0,0,0,0,0,0,0,0,0,0,0.126049419,0,0,0,0,0,0,0,0,0,0,0,0,0,0,0,0,0,0,0,1.643512122,0,0,0,0,0,0,0,0,10.98003069,0,0,0,0,0,0,0,0,0,0,0,0,0,0,0,0,0,0,0.022398379,0,0,0,0,0,0,0,0,0,0,0,0,0,0,0,0,0,55.44563048,0,0,0,0,0,0,0,0,0,0,0,0,0,0,0,0,0,0,0,0,0,0,0,0,0,0,0,0,0,0,0,0,0,0,0,0,0,0,0,0,0,0,0,77.9,31.65,0.231
# 3915,8583,59564,Senin H.B.,1994,,0,0,0,0,0,0,0,0,0,0,0,0,0,0,0,0,0,0,0,0,0,0,0,0,0,0,0,0,0,0,0,0,0,0,0,0,0,0,0,0,0,0,0,0,0,0,0,0,0,0,0,0,0,0,0,0,0,25,0,0,0,0,0,0,0,0,0,0,0,0,0,0,0,0,0,0,0,0,0,0,0,0,0,0,0,0,0,0,0,0,0,0,0,0,0,0,0,0,0,0,0,0,0,0,0,0,0,0,0,0,0,0,0,0,0,75,0,0,0,0,0,0,0,0,0,0,0,0,0,0,0,0,0,0,0,0,0,0,0,0,0,0,0,0,0,0,0,0,0,0,0,0,0,0,0,0,0,0,0,0,0,0,0,0,0,0,0,0,0,0,0,0,0,0,0,0,0,0,0,0,0,61.6,25.02,0.231
# 3916,14029,118695,Weber W.J.,1984,,0,0,0,0.959081754,0,0,0,0,0,0,0,0,0,9.656693536,0,0,0,0,0,0,0,0,0,0,5.013499759,0,0,0,0,0,0,0,0,0,0,0,0,0,0,0,0,0,0,0,0,0,0,0,0,0,0,0,0,0,0,0,0,0,0,0,0,0,0,0,0,0,0,0,0,0,0,0,0,0,0,0,0,0,0,0,0,0,0,0,0,0,0,0,0,0,0,4.852533767,0,0,0,0,0,0,0,0,17.25698917,0,0,0,0,0,0,0,0,0,0,0,0,0,0,0,0,0,0,0,0,0,0,0,0,0,0,0,0,0,0,0,0,0,0,0,0,59.50670714,0,0,0,0,0,0,0,0,0,0,0,0,0,0,0,0,0,0,0,2.754494868,0,0,0,0,0,0,0,0,0,0,0,0,0,0,0,0,0,0,0,0,0,0,0,81.7,33.2,0.231
# 3917,23675,190643,Ohara K.,2000,,0,0,0,16.63303915,0,0,0,0.328400181,0,0,0,0,0,0,0,0,1.695154932,0,0,0,0,0,0,0,2.317440275,0,0,0,0,0,0,0,0,0,0,0,0,0,0,0,0,0.696800383,0,0,0,0,0,0,0,0,0,0,0,0,0,0,0,0,0,0,0,0,0,0,0,0,0,0,0,0,0,0,0,0,0,0,0,0,0,0,0,0,0,9.785386382,0,0,0,0,0,0,0,3.224362773,0,0,0,0,0,0,0,0,0,0,0,0,0,0,0,0,0,0,0,0,0,0,0,0,0,0,0,0,0,0,0,0,0,0,0,0,0,0,0,0,0,0,0,0,0,65.31941593,0,0,0,0,0,0,0,0,0,0,0,0,0,0,0,0,0,0,0,0,0,0,0,0,0,0,0,0,0,0,0,0,0,0,0,0,0,0,0,0,0,0,0,82.4,33.46,0.231
# 3918,27073,356810,Duddridge A.,2003,,0,0,0,0,0,0,0,0,0,0,0,0,0,17.91785191,0,0,0,0,0,0,0,0,0,0,0,0,0,0,0,0,0,0,0,0,0,0,0,0,0,0,0,0,0,0,0,0,0,0,0,0,3.623986229,0,0,0,0,0,0,0,0,0,0,0,0,0,0,0,0,0,0,0,0,0,0,0,0,0,0,0,0,0,0,0,0,9.929892266,0,0,0,0,0,0,0,0,0,0,0,0,0,0,0,0,10.16012139,0,0,0,0,0,0,0,0,0,0,0,0,0,0,0,0,0,0,0,0,0,0,0,0,0,0,0,0,0,0,0,0,0,0,0,0,58.3681482,0,0,0,0,0,0,0,0,0,0,0,0,0,0,0,0,0,0,0,0,0,0,0,0,0,0,0,0,0,0,0,0,0,0,0,0,0,0,0,0,0,0,0,87.6,35.58,0.231
# 3919,27073,356819,Duddridge A.,2003,,0,0,0,9.669669193,0,0,0,0,0,0,0,0,0,16.76677034,0,0,0,0,0,0,0,0,0,0,0,0,0,0,0,0,0,0,0,0,0,0,0,0,0,0,0,0,0,0,0,0,0,0,0,0,0,0,0,0,0,0,0,0,0,0,0,0,0,0,0,0,0,0,0,0,0,0,0,0,0,0,0,0,0,0,0,0,0,9.299299186,0,0,0,0,0,0,0,0,0,0,0,0,0,0,0,0,9.529530191,0,0,0,0,0,0,0,0,0,0,0,0,0,0,0,0,0,0,0,0,0,0,0,0,0,0,0,0,0,0,0,0,0,0,0,0,54.73473109,0,0,0,0,0,0,0,0,0,0,0,0,0,0,0,0,0,0,0,0,0,0,0,0,0,0,0,0,0,0,0,0,0,0,0,0,0,0,0,0,0,0,0,79.1,32.12,0.231
# 3920,31400,403626,Shimizu K.,2004,,0,0,0,0,0,0,0,0,0,0,0,0,0,0,0,0,0,0,0,0,0,0,0,0,0,0,0,0,0,0,0,0,0,0,0,0,0,0,0,0,0,0,0,0,0,0,0,0,0,0,0,0,0,0,0,0,0,0,0,0,0,0,0,0,0,0,0,0,0,0,0,11.3498191,0,0,0,0,0,0,0,0,0,0,0,15.33358184,0,0,0,0,0,0,0,0,0,0,0,0,0,0,0,0,1.642811479,0,0,0,0,0,19.53094491,0,0,0,0,0,0,0,0,0,0,0,0,0,0,0,0,0,0,0,0,0,0,0,0,0,0,0,0,0,0,40.67074765,0,0,0,0,0,0,0,0,0,0,0,0,0,0,0,0,0,0,0,11.47209502,0,0,0,0,0,0,0,0,0,0,0,0,0,0,0,0,0,0,0,0,0,0,0,96,38.99,0.231
# 3921,32370,389011,Reddy C.N.,2007,,0,0,0,0,0,0,0,0,0,0,0,0,0,65,0,0,0,0,0,0,0,0,0,0,0,0,0,0,0,0,0,0,0,0,0,0,0,0,0,0,0,0,0,0,0,0,0,0,0,0,0,0,0,0,0,0,0,0,0,0,0,0,0,0,0,0,0,0,0,0,0,0,0,0,0,0,0,0,0,0,0,0,0,15,0,0,0,0,0,0,0,0,0,0,0,0,0,0,0,0,0,0,0,0,0,0,0,0,0,0,0,0,0,0,0,0,0,0,0,0,0,0,0,0,0,0,0,0,0,0,0,0,0,0,0,0,0,0,0,0,0,0,0,0,0,0,0,0,0,0,0,0,0,0,0,0,0,0,0,0,0,0,0,0,0,0,0,0,0,0,0,0,0,0,0,0,0,20,0,0,0,56.2,22.84,0.231
# 3922,35366,425191,Gaafar M.S.,2009,,0,0,0,0,0,0,0,0,0,0,0,0,0,66.55,0,0,0,0,0,0,0,0,0,0,0,0,0,0,0,0,0,0,0,0,0,0,0,0,0,0,0,0,0,0,0,0,0,0,0,0,0.1,0,0,0,0,0,0,0,0,0,0,0,0,0,0,0,0,0,0,0,0,0,0,0,0,0,0,0,0,0,0,0,0,33.35,0,0,0,0,0,0,0,0,0,0,0,0,0,0,0,0,0,0,0,0,0,0,0,0,0,0,0,0,0,0,0,0,0,0,0,0,0,0,0,0,0,0,0,0,0,0,0,0,0,0,0,0,0,0,0,0,0,0,0,0,0,0,0,0,0,0,0,0,0,0,0,0,0,0,0,0,0,0,0,0,0,0,0,0,0,0,0,0,0,0,0,0,0,0,0,0,0,77.3,31.4,0.231
# 3923,35366,425193,Gaafar M.S.,2009,,0,0,0,0,0,0,0,0,0,0,0,0,0,66.55,0,0,0,0,0,0,0,0,0,0,0,0,0,0,0,0,0,0,0,0,0,0,0,0,0,0,0,0,0,0,0,0,0,0,0,0,0,0,0,0,0,0,0,0,0,0,0,0,0,0,0,0,0,0,0,0,0,0,0,0,0,0,0,0,0,0,0,0,0,33.35,0,0,0,0,0,0,0,0,0,0,0,0,0,0,0,0,0,0,0,0,0,0,0,0,0,0,0,0.1,0,0,0,0,0,0,0,0,0,0,0,0,0,0,0,0,0,0,0,0,0,0,0,0,0,0,0,0,0,0,0,0,0,0,0,0,0,0,0,0,0,0,0,0,0,0,0,0,0,0,0,0,0,0,0,0,0,0,0,0,0,0,0,0,0,0,0,0,0,80.1,32.5,0.231
# 3924,36445,435472,Eraiah B.,2010,,0,0,0,0,0,0,0,0,0,0,0,0,0,0,0,0,0,0,0,0,0,0,0,0,0,0,0,0,0,0,0,0,0,0,0,0,0,0,0,0,0,0,0,0,0,0,0,0,0,0,0,0,0,0,0,0,0,0,0,0,0,0,0,0,0,0,0,0,0,0,0,0,0,0,0,0,0,0,0,0,0,0,0,0,0,0,0,0,0,0,0,0,0,0,0,0,0,0,0,0,0,0,0,0,0,0,0,0,0,0,0,0,0,0,0,60,0,0,0,39.7,0,0,0,0,0,0,0,0,0,0,0,0,0,0,0,0,0,0,0.3,0,0,0,0,0,0,0,0,0,0,0,0,0,0,0,0,0,0,0,0,0,0,0,0,0,0,0,0,0,0,0,0,0,0,0,0,0,0,0,0,0,0,23.6,9.6,0.231
# 3925,39287,460629,Hojamberdiev M.,2012,,0,0,0,0.86,0,0,0,0,0,0,0,0,0,0,0,0,0,0,0,0,0,0,0,0,8.34,0,0,0,0,0,0,0,0,0,0,0,0,0,0,0,0,0,0,0,0,0,0,0,0,0,0.04,0,0,0,0,0,0,0,0,0,0,0,0,0,0,0,0,0,0,0,0,0.63,0,0,0,0,0,0,0,0,0,0,0,0,0,0,0,0,0,0,0,5.7,0,0,0,0,0,0,0,0,13.3,0,0,0,0,0,0,0,0,0,0,0,0,0,0,0,0,0,0,0,0,0,0,0,0,0,0,0,0,0,0,0,0,0,0,0,0,71.13,0,0,0,0,0,0,0,0,0,0,0,0,0,0,0,0,0,0,0,0,0,0,0,0,0,0,0,0,0,0,0,0,0,0,0,0,0,0,0,0,0,0,0,74.1,46.07,0.231
# 3926,39402,465116,Hojamberdiev M.,2012,,0,0,0,0,0,0,0,0,0,0,0,0,0,0,0,0,0,0,0,0,0,0,0,0,12.77004128,0,0,0,0,0,0,0,0,0,0,0,0,0,0,0,0,0,0,0,0,0,0,0,0,0,0,0,0,0,0,0,0,0,0,0,0,0,0,0,0,0.283500028,0,0,0,0,0,0,0,0,0,0,0,0,0,0,0,0,0,0,0,0,0,0,0,0,0,0,0,0,0,0,0,0,0,0,14.44263144,0,0,0,0,0,0,0,0,0,0,0,0,0,0,0,0,0,0,0,0,0,0,0,0,0,0,0,0,0,0,0,0,0,0,0,0,72.50382725,0,0,0,0,0,0,0,0,0,0,0,0,0,0,0,0,0,0,0,0,0,0,0,0,0,0,0,0,0,0,0,0,0,0,0,0,0,0,0,0,0,0,0,76,30.89,0.231
# 3927,39858,471015,Ellison A.J.,2012,,0,0,0,12.07,0,0,0,0,0,0,0,0,0,3.78,0,0,1.55,0,0,0,0,0,0,0,5.36,0,0,0,0,0,0,0,0,0,0,0,0,0,0,0,0,0,0,0,0,0,0,0,0,0,0.02,0,0,0,0,0,0,0,0,0,0,0,0,0,0,0,0,0,0,0,0,0,0,0,0,0,0,0,0,0,0,0,0,0,0,0,0,0,0,0,0,4.94,0,0,0,0,0,0,0,0,0,0,0,0,0,0,0,0,0,0,0,0,0,0,0,0,0,0,0,0,0,0,0,0,0,0,0,0,0,0,0,0,0,0,0,0,0,69.24,0,0,0,0.11,0,0,0,0,0,2.91,0,0,0,0,0,0,0,0,0,0,0,0,0,0,0,0,0,0,0,0,0,0,0,0,0,0,0,0,0,0,0,0,0.02,80.8,32.8,0.231
# 3928,40901,478142,Ellison A.J.,2013,,0,0,0,11.8,0,0,0,0,0,0,0,0,0,1.2,0,0,3.08,0,0,0,0,0,0,0,5.36,0,0,0,0,0,0,0,0,0,0,0,0,0,0,0,0,0,0,0,0,0,0,0,0,0,0.02,0,0,0,0,0,0,0,0,0,0,0,0,0,0,0,0,0,0,0,0,0,0,0,0,0,0,0,0,0,0,0,0,0,0,0,0,0,0,0,0,5.57,0,0,0,0,0,0,0,0,0,0,0,0,0,0,0,0,0,0,0,0,0,0,0,0,0,0,0,0,0,0,0,0,0,0,0,0,0,0,0,0,0,0,0,0,0,70.99,0,0,0,0.11,0,0,0,0,0,1.84,0,0,0,0,0,0,0,0,0,0,0,0,0,0,0,0,0,0,0,0,0,0,0,0,0,0,0,0,0,0,0,0,0.03,83.1,33.7,0.231
# 3929,40951,478482,Mauro J.C.,2013,,0,0,0,7.3,0,0,0,0,0,0,0,0,0,16.4,0,0,0,0,0,0,0,0,0,0,7.59,0,0,0,0,0,0,0,0,0,0,0,0,0,0,0,0,0,0,0,0,0,0,0,0,0,0,0,0,0,0,0,0,0,0,0,0,0,0,0,0,0,0,0,0,0,0,0,0,0,0,0,0,0,0,0,0,0,0,0,0,0,0,0,0,0,0,3.62,0,0,0,0,0,0,0,0,0,0,0,0,0,0,0,0,0,0,0,0,0,0,0,0,0,0,0,0,0,0,0,0,0,0,0,0,0,0,0,0,0,0,0,0,0,62.67,0,0,0,0.07,0,0,0,0,0,2.34,0,0,0,0,0,0,0,0,0,0,0,0,0,0,0,0,0,0,0,0,0,0,0,0,0,0,0,0,0,0,0,0,0.01,67.9,27.58,0.231
# 3930,1738,110635,State Optical I,1975,FK13,0,0,0,9.93447851,0,0,0,0.302299955,0,0,0,0,0,5.061474241,0,0,16.21488757,0,0,0,0,0,0,0,0,0,0,0,0,0,0,0,0,0,0,0,0,0,0,0,0,0,0,0,0,0,0,0,0,0,0,0,0,0,0,0,0,0,0,0,0,0,0,0,0,0,0,0,0,0,0,0,0,0,0,0,0,0,0,0.949899858,0,0,0,0,0,0,0,0,0,0,0,0,0,0,0,0,0,0,0,0,0,0,0,0,0,0,0,0,0,0,0,0,0,0,0,57.71184134,0,0,0,0,0,0,0,0,0,0,0,0,0,0,0,0,0,0,0,0,0,9.825118526,0,0,0,0,0,0,0,0,0,0,0,0,0,0,0,0,0,0,0,0,0,0,0,0,0,0,0,0,0,0,0,0,0,0,0,0,0,0,0,0,0,0,0,67.5,27.42,0.2308534
# 3931,26687,21318,LaCourse W.C.,1996,,0,0,0,8,0,0,0,0,0,0,0,0,0,0,0,0,0,0,0,0,0,0,0,0,0,0,0,0,0,0,0,0,0,0,0,0,0,0,0,0,0,0,0,0,0,0,0,0,0,0,0,0,0,0,0,0,0,0,0,0,0,0,0,0,0,0,0,0,0,0,0,0,0,0,0,0,0,0,0,0,0,0,0,0,0,0,0,0,0,0,0,0,0,0,0,0,0,0,0,0,33.3,0,0,0,0,0,0,0,0,0,0,0,0,0,0,0,0,0,0,0,0,0,0,0,0,0,0,0,0,0,0,0,0,0,0,0,0,58.7,0,0,0,0,0,0,0,0,0,0,0,0,0,0,0,0,0,0,0,0,0,0,0,0,0,0,0,0,0,0,0,0,0,0,0,0,0,0,0,0,0,0,0,64,26,0.2307692
# 3932,31787,379154,Kodama M.,2006,,0,0,0,0,0,0,0,0,0,0,0,0,0,90.8,0,0,0,0,0,0,0,0,0,0,0,0,0,0,0,0,0,0,0,0,0,0,0,0,0,0,0,0,0,0,0,0,0,0,0,0,0,0,0,0,0,0,0,0,0,0,0,0,0,0,0,0,0,0,0,0,0,0,0,0,0,0,0,0,0,0,0,0,0,0,0,0,0,0,0,0,0,0,0,0,0,0,0,0,0,0,9.2,0,0,0,0,0,0,0,0,0,0,0,0,0,0,0,0,0,0,0,0,0,0,0,0,0,0,0,0,0,0,0,0,0,0,0,0,0,0,0,0,0,0,0,0,0,0,0,0,0,0,0,0,0,0,0,0,0,0,0,0,0,0,0,0,0,0,0,0,0,0,0,0,0,0,0,0,0,0,0,0,32,13,0.2307692
# 3933,4653,4467,Appen A.A.,1959,,0,0,0,0,0,0,0,0,0,0,0,0,0,4,0,0,0,0,0,0,0,0,0,0,0,0,0,0,0,0,0,0,0,0,0,0,0,0,0,0,0,0,0,0,0,0,0,0,0,0,0,0,0,0,0,0,0,0,0,0,0,0,0,0,0,0,0,0,0,0,0,0,0,0,0,0,0,0,0,0,0,0,0,0,0,0,0,0,0,0,0,0,0,0,0,0,0,0,0,0,28,0,0,0,0,0,0,0,0,0,0,0,0,0,0,0,0,0,0,0,0,0,0,0,0,0,0,0,0,0,0,0,0,0,0,0,0,68,0,0,0,0,0,0,0,0,0,0,0,0,0,0,0,0,0,0,0,0,0,0,0,0,0,0,0,0,0,0,0,0,0,0,0,0,0,0,0,0,0,0,0,63.5,25.8,0.2306202
# 3934,8788,80816,El0Mallawany R.,1992,,0,0,0,0,0,0,0,0,0,0,0,0,0,0,0,0,0,0,0,0,0,0,0,0,0,0,0,0,0,0,0,0,0,0,0,0,0,0,0,0,0,0,0,0,0,0,0,0,0,0,0,0,0,0,0,0,0,0,0,0,0,0,0,0,0,0,0,0,0,0,0,0,0,0,0,0,0,0,0,0,0,0,0,0,0,0,0,0,0,0,0,0,0,0,0,0,0,0,0,0,0,0,0,0,0,0,0,0,0,0,0,0,0,0,0,0,0,0,0,0,0,0,0,0,0,0,0,0,0,0,0,0,0,0,0,0,0,0,0,0,0,0,0,0,0,0,0,0,0,0,0,0,0,86.88074,0,0,0,0,0,0,0,0,0,0,0,0,0,0,0,0,0,0,0,0,0,0,0,13.11926,0,0,0,58.8,23.9,0.2301255
# 3935,214,20081,Polukhin V.N.,1983,,0,0,0,0,0,0,0,0,0,0,0,0,0,34.69180139,0,0,0,0,0,0,0,0,0,0,0,0,0,0,0,0,0,0,0,0,0,0,0,0,0,0,0,0,0,0,0,0,0,0,0,0,0,0,0,0,0,0,0,0,0,0,50.94243204,0,0,0,0,0,0,0,0,0,0,0,0,0,0,0,0,0,0,0,0,0,0,0,0,0,0,0,0,0,0,0,0,0,0,0,0,0,0,0,7.182883287,0,0,0,0,0,0,0,0,0,0,0,0,0,0,0,0,0,0,0,0,0,0,0,0,0,0,0,0,0,0,0,0,0,0,0,0,7.182883287,0,0,0,0,0,0,0,0,0,0,0,0,0,0,0,0,0,0,0,0,0,0,0,0,0,0,0,0,0,0,0,0,0,0,0,0,0,0,0,0,0,0,0,46.1,18.7,0.23
# 3936,216,20192,Polukhin V.N.,1983,,0,0,0,0,0,0,0,0,0,0,0,0,0,0,0,0,0,0,0,0,0,0,0,0,0,0,0,0,0,0,0,0,0,0,0,0,0,0,0,0,0,0,0,0,0,0,0,0,0,0,0,0,0,0,0,0,0,0,0,0,69.8828073,0,0,0,0,0,0,0,0,0,0,0,0,0,0,0,0,0,0,0,0,0,0,0,0,0,0,0,0,0,0,0,0,0,0,0,0,0,0,0,9.85347663,0,0,0,0,0,0,0,0,0,0,0,0,0,0,0,0,0,0,0,0,0,0,0,0,0,0,0,0,0,0,0,0,0,0,0,0,9.85347663,0,0,0,0,0,0,0,0,0,0,0,10.41023944,0,0,0,0,0,0,0,0,0,0,0,0,0,0,0,0,0,0,0,0,0,0,0,0,0,0,0,0,0,0,0,76.7,31.2,0.23
# 3937,216,20193,Polukhin V.N.,1983,,0,0,0,0,0,0,0,0,0,0,0,0,0,0,0,0,0,0,0,0,0,0,0,0,0,0,0,0,0,0,0,0,0,0,0,0,0,0,0,0,0,0,0,0,0,0,0,0,0,0,0,0,0,0,0,0,0,0,0,0,68.26038479,0,0,0,0,0,0,0,0,0,0,0,0,0,0,0,0,0,0,0,0,0,0,0,0,0,0,0,0,0,0,0,0,0,0,0,0,0,0,0,9.624715676,0,0,0,0,0,0,0,0,0,0,0,0,0,0,0,0,0,0,0,0,0,0,0,0,0,0,0,0,0,0,0,0,0,0,0,0,9.624715676,0,0,0,0,0,0,0,0,0,0,0,12.49018386,0,0,0,0,0,0,0,0,0,0,0,0,0,0,0,0,0,0,0,0,0,0,0,0,0,0,0,0,0,0,0,77.9,31.6,0.23
# 3938,268,20679,Karapetyan G.O.,1984,,0,0,0,9,0,0,0,0,0,0,0,0,0,0,0,0,0,0,0,0,0,0,0,0,0,0,0,0,0,0,0,0,0,0,0,0,0,0,0,0,0,0,0,0,0,0,0,0,0,0,0,0,0,0,0,0,0,0,0,0,0,0,0,0,0,0,0,0,0,0,0,0,0,0,0,0,0,0,0,0,0,0,0,21,0,0,0,0,0,0,0,0,0,0,0,0,0,0,0,0,9,0,0,0,0,0,0,0,0,0,0,0,0,0,0,0,0,0,0,0,0,0,0,0,0,0,0,0,0,0,0,0,0,0,0,0,0,61,0,0,0,0,0,0,0,0,0,0,0,0,0,0,0,0,0,0,0,0,0,0,0,0,0,0,0,0,0,0,0,0,0,0,0,0,0,0,0,0,0,0,0,84.1,34.2,0.23
# 3939,290,21041,Karapetyan G.O.,1979,,0,0,0,20,0,0,0,0,0,0,0,0,0,0,0,0,0,0,0,0,0,0,0,0,0,0,0,0,0,0,0,0,0,0,0,0,0,0,0,0,0,0,0,0,0,0,0,0,0,0,0,0,0,0,0,0,0,0,0,0,0,0,0,0,0,0,0,0,0,0,0,0,0,0,0,0,0,0,0,0,0,0,0,15,0,0,0,0,0,0,0,0,0,0,0,0,0,0,0,0,0,0,0,0,0,0,0,0,0,0,0,0,0,0,0,0,0,0,0,0,0,0,0,0,0,0,0,0,0,0,0,0,0,0,0,0,0,65,0,0,0,0,0,0,0,0,0,0,0,0,0,0,0,0,0,0,0,0,0,0,0,0,0,0,0,0,0,0,0,0,0,0,0,0,0,0,0,0,0,0,0,87.5,35.6,0.23
# 3940,290,21042,Karapetyan G.O.,1979,,0,0,0,22,0,0,0,0,0,0,0,0,0,0,0,0,0,0,0,0,0,0,0,0,0,0,0,0,0,0,0,0,0,0,0,0,0,0,0,0,0,0,0,0,0,0,0,0,0,0,0,0,0,0,0,0,0,0,0,0,0,0,0,0,0,0,0,0,0,0,0,0,0,0,0,0,0,0,0,0,0,0,0,13,0,0,0,0,0,0,0,0,0,0,0,0,0,0,0,0,0,0,0,0,0,0,0,0,0,0,0,0,0,0,0,0,0,0,0,0,0,0,0,0,0,0,0,0,0,0,0,0,0,0,0,0,0,65,0,0,0,0,0,0,0,0,0,0,0,0,0,0,0,0,0,0,0,0,0,0,0,0,0,0,0,0,0,0,0,0,0,0,0,0,0,0,0,0,0,0,0,88.8,36.1,0.23
# 3941,291,21052,Livshits V.Ya.,1982,,0,0,0,5,0,0,0,0,0,0,0,0,0,0,0,0,0,0,0,0,0,0,0,0,0,0,0,0,0,0,0,0,0,0,0,0,0,0,0,0,0,0,0,0,0,0,0,0,0,0,0,0,0,0,0,0,0,0,0,0,0,0,0,0,0,0,0,0,0,0,0,0,0,0,0,0,0,0,0,0,0,0,0,19,0,0,0,0,0,0,0,0,0,0,0,0,0,0,0,0,13,0,0,0,0,0,0,0,0,0,0,0,0,0,0,0,0,0,0,0,0,0,0,0,0,0,0,0,0,0,0,0,0,0,0,0,0,63,0,0,0,0,0,0,0,0,0,0,0,0,0,0,0,0,0,0,0,0,0,0,0,0,0,0,0,0,0,0,0,0,0,0,0,0,0,0,0,0,0,0,0,80.3,32.6,0.23
# 3942,291,21058,Livshits V.Ya.,1982,,0,0,0,5,0,0,0,0,0,0,0,0,0,0,0,0,0,0,0,0,0,0,0,0,0,0,0,0,0,0,0,0,0,0,0,0,0,0,0,0,0,0,0,0,0,0,0,0,0,0,0,0,0,0,0,0,0,0,0,0,0,0,0,0,0,0,0,0,0,0,0,0,0,0,0,0,0,0,0,0,0,0,0,32,0,0,0,0,0,0,0,0,0,0,0,0,0,0,0,0,0,0,0,0,0,0,0,0,0,0,0,0,0,0,0,0,0,0,0,0,0,0,0,0,0,0,0,0,0,0,0,0,0,0,0,0,0,63,0,0,0,0,0,0,0,0,0,0,0,0,0,0,0,0,0,0,0,0,0,0,0,0,0,0,0,0,0,0,0,0,0,0,0,0,0,0,0,0,0,0,0,84.1,34.2,0.23
# 3943,292,21064,Karapetyan G.O.,1980,,0,0,0,17.35135913,0,0,0,0,0,0,0,0,0,0,0,0,0,0,0,0,0,0,0,0,0,0,0,0,0,0,0,0,0,0,0,0,0,0,0,0,0,0,0,0,0,0,0,0,0,0,0,0,0,0,0,0,0,0,0,0,0,0,0,0,0,0,0,0,0,0,0,0,0,0,0,0,0,0,0,0,0,0,0,16.28172919,0,0,0,0,0,0,0,0,0,0,0,0,0,0,0,0,0,0,0,0,0,0,0,0,0,0,0,0,0,0,0,0,0,0,0,0,0,0,0,0,0,0,0,0,0,0,0,0,0,0,0,0,0,62.57008687,0,0,0,0,0,0,0,0,0,0,0,0,0,0,0,0,0,0,0,3.79682481,0,0,0,0,0,0,0,0,0,0,0,0,0,0,0,0,0,0,0,0,0,0,0,85.2,35.2,0.23
# 3944,414,22219,Gan Fuxi,1959,,0,0,0,10,0,0,0,0,0,0,0,0,0,10,0,0,0,0,0,0,0,0,0,0,18,0,0,0,0,0,0,0,0,0,0,0,0,0,0,0,0,0,0,0,0,0,0,0,0,0,0,0,0,0,0,0,0,0,0,0,0,0,0,0,0,0,0,0,0,0,0,0,0,0,0,0,0,0,0,0,0,0,0,0,0,0,0,0,0,0,0,0,0,0,0,0,0,0,0,0,12,0,0,0,0,0,0,0,0,0,0,0,0,0,0,0,0,0,0,0,0,0,0,0,0,0,0,0,0,0,0,0,0,0,0,0,0,50,0,0,0,0,0,0,0,0,0,0,0,0,0,0,0,0,0,0,0,0,0,0,0,0,0,0,0,0,0,0,0,0,0,0,0,0,0,0,0,0,0,0,0,77.4,31.09,0.23
# 3945,1571,9717,Appen A.A.,1961,,0,0,0,0,0,0,0,0,0,0,0,0,0,0,0,0,0,0,0,0,0,0,0,0,0,0,0,0,0,0,0,0,0,0,0,0,0,0,0,0,0,0,0,0,0,0,0,0,0,0,0,0,0,0,0,0,0,0,0,0,0,0,0,0,0,0,0,0,0,0,0,0,0,0,0,0,0,0,0,0,0,0,0,40,0,0,0,0,0,0,0,0,0,0,0,0,0,0,0,0,0,0,0,0,0,0,0,0,0,0,0,0,0,0,0,0,0,0,0,0,0,0,0,0,0,0,0,0,0,0,0,0,0,0,0,0,0,60,0,0,0,0,0,0,0,0,0,0,0,0,0,0,0,0,0,0,0,0,0,0,0,0,0,0,0,0,0,0,0,0,0,0,0,0,0,0,0,0,0,0,0,81.8,33.15,0.23
# 3946,1576,9761,Bokin P.Ya.,1970,,0,0,0,0,0,0,0,0,0,0,0,0,0,0,0,0,0,0,0,0,0,0,0,0,0,0,0,0,0,0,0,0,0,0,0,0,0,0,0,0,0,0,0,0,0,0,0,0,0,0,0,0,0,0,0,0,0,0,0,0,0,0,0,0,0,0,0,0,0,0,0,13,0,0,0,0,0,0,0,0,0,0,0,0,0,0,0,0,0,0,0,0,0,0,0,0,0,0,0,0,0,0,0,0,0,0,0,0,0,0,0,0,0,0,0,0,0,0,0,0,0,0,0,0,0,0,0,0,0,0,0,0,0,0,0,0,0,87,0,0,0,0,0,0,0,0,0,0,0,0,0,0,0,0,0,0,0,0,0,0,0,0,0,0,0,0,0,0,0,0,0,0,0,0,0,0,0,0,0,0,0,53,21.58,0.23
# 3947,1962,984,Yoshimoto M.,1986,,0,0,0,0,0,0,0,0,0,0,0,0,0,0,0,0,0,0,0,0,0,0,0,0,0,0,0,0,0,0,0,0,0,0,0,0,0,0,0,0,0,0,0,0,0,0,0,0,0,0,0,0,0,0,0,0,0,0,0,0,0,0,0,0,0,0,0,0,0,0,0,0,0,0,0,0,0,0,0,0,0,0,0,0,0,0,0,0,0,0,0,0,0,0,0,0,0,0,0,0,0,0,0,0,0,0,0,0,0,0,0,0,0,0,0,0,0,0,0,33,0,0,0,0,0,0,0,0,0,0,0,0,0,0,0,0,0,67,0,0,0,0,0,0,0,0,0,0,0,0,0,0,0,0,0,0,0,0,0,0,0,0,0,0,0,0,0,0,0,0,0,0,0,0,0,0,0,0,0,0,0,56.2,22.87,0.23
# 3948,1965,110866,Kisin B.I.,1959,FK1,0,0,0,10.29995103,0,0,0,0,0,0,0,0,0,6.70429067,0,0,0,0,0,0,0,0,0,0,0,0,0,0,0,0,0,0,0,0,0,0,0,0,0,0,0,0,0,0,0,0,0,0,0,0,0,0,0,0,0,0,0,0,0,0,0,0,0,0,0,0,0,0,0,0,0,13.13602131,0,0,0,0,0,0,0,0,0,0,0,0,0,0,0,0,0,0,0,11.58072116,0,0,0,0,0,0,0,0,0,0,0,0,0,0,0,0,0,0,0,0,0,0,0,57.87871579,0,0,0,0,0,0,0,0,0,0,0,0,0,0,0.40030004,0,0,0,0,0,0,0,0,0,0,0,0,0,0,0,0,0,0,0,0,0,0,0,0,0,0,0,0,0,0,0,0,0,0,0,0,0,0,0,0,0,0,0,0,0,0,0,0,0,0,66.6,27.07,0.23
# 3949,3849,12363,Tille U.,1978,,0,0,0,0,0,0,0,0,0,0,0,0,0,0,0,0,0,0,0,0,0,0,0,0,25,0,0,0,0,0,0,0,0,0,0,0,0,0,0,0,0,0,0,0,0,0,0,0,0,0,0,0,0,0,0,0,0,0,0,0,0,0,0,0,0,0,0,0,0,0,0,0,0,0,0,0,0,0,0,0,0,0,0,0,0,0,0,0,0,0,0,0,0,0,0,0,0,0,0,0,10,0,0,0,0,0,0,0,0,0,0,0,0,0,0,0,0,0,0,0,0,0,0,0,0,0,0,0,0,0,0,0,0,0,0,0,0,65,0,0,0,0,0,0,0,0,0,0,0,0,0,0,0,0,0,0,0,0,0,0,0,0,0,0,0,0,0,0,0,0,0,0,0,0,0,0,0,0,0,0,0,79.7,32.4,0.23
# 3950,3852,4462,Appen A.A.,1959,,0,0,0,0,0,0,0,0,0,0,0,0,0,16,0,0,0,0,0,0,0,0,0,0,0,0,0,0,0,0,0,0,0,0,0,0,0,0,0,0,0,0,0,0,0,0,0,0,0,0,0,0,0,0,0,0,0,0,0,0,0,0,0,0,0,0,0,0,0,0,0,0,0,0,0,0,0,0,0,0,0,0,0,0,0,0,0,0,0,0,0,0,0,0,0,0,0,0,0,0,16,0,0,0,0,0,0,0,0,0,0,0,0,0,0,0,0,0,0,0,0,0,0,0,0,0,0,0,0,0,0,0,0,0,0,0,0,68,0,0,0,0,0,0,0,0,0,0,0,0,0,0,0,0,0,0,0,0,0,0,0,0,0,0,0,0,0,0,0,0,0,0,0,0,0,0,0,0,0,0,0,78.4,32.86,0.23
# 3951,3856,12424,Maynell C.A.,1973,,0,0,0,0,0,0,0,0,0,0,0,0,0,42.55506745,0,0,0,0,0,0,0,0,0,0,0,0,0,0,0,0,0,0,0,0,0,0,0,0,0,0,0,0,0,0,0,0,0,0,0,0,0,0,0,0,0,0,0,0,0,0,0,0,0,0,0,0,0,0,0,0,0,0,0,0,0,0,0,0,0,0,0,0,0,0,0,0,0,0,0,0,0,0,0,0,0,0,0,0,0,0,9.954345403,0,0,0,0,0,0,0,0,0,0,0,0,0,0,0,0,0,0,0,0,0,0,0,0,0,0,0,0,0,0,0,0,0,0,0,0,47.49058715,0,0,0,0,0,0,0,0,0,0,0,0,0,0,0,0,0,0,0,0,0,0,0,0,0,0,0,0,0,0,0,0,0,0,0,0,0,0,0,0,0,0,0,45.6,18.55,0.23
# 3952,5832,92847,Rao K.J.,1986,,0,0,0,0,0,0,0,0,0,0,0,0,0,0,0,0,0,0,0,0,0,0,0,0,0,0,0,0,0,0,0,0,0,0,0,0,0,0,0,0,0,0,0,0,0,0,0,0,0,0,0,0,0,0,0,0,0,0,0,0,0,0,0,0,0,0,0,0,0,0,0,10,0,0,0,0,0,0,0,0,0,0,0,0,0,0,0,0,0,0,0,0,0,0,0,0,0,50,0,0,0,0,0,0,0,0,0,0,0,0,0,0,0,0,0,40,0,0,0,0,0,0,0,0,0,0,0,0,0,0,0,0,0,0,0,0,0,0,0,0,0,0,0,0,0,0,0,0,0,0,0,0,0,0,0,0,0,0,0,0,0,0,0,0,0,0,0,0,0,0,0,0,0,0,0,0,0,0,0,0,0,43.8,17.8,0.23
# 3953,5833,92857,Damodaran K.V.,1989,,0,0,0,0,0,0,0,0,0,0,0,0,0,0,0,0,0,0,0,0,0,0,0,0,0,0,0,0,0,0,0,0,0,0,0,0,0,0,0,0,0,0,0,0,0,0,0,0,0,0,0,0,0,0,0,0,0,0,0,0,0,0,0,0,0,0,0,0,0,0,0,10,0,0,0,0,0,0,0,0,0,0,0,0,0,0,0,0,0,0,0,0,0,0,0,0,0,0,0,0,0,0,0,0,0,0,0,0,0,0,0,0,0,0,0,40,0,0,0,0,0,0,0,0,0,0,0,0,0,0,0,0,0,0,0,0,0,0,0,0,0,0,0,0,0,0,0,0,0,0,0,0,0,0,0,0,0,0,0,0,0,0,0,0,0,0,0,0,0,50,0,0,0,0,0,0,0,0,0,0,0,50.7,20.7,0.23
# 3954,5838,92878,Damodaran K.V.,1989,,0,0,0,0,0,0,0,0,0,0,0,0,0,0,0,0,0,0,0,0,0,0,0,0,0,0,0,0,0,0,0,0,0,0,0,0,0,0,0,0,0,0,0,0,0,0,0,0,0,0,0,0,0,0,0,0,0,0,0,0,0,0,0,0,0,0,0,0,0,0,0,0,0,0,0,0,0,0,0,0,0,0,0,0,0,0,0,0,0,0,0,0,0,0,0,0,0,0,0,0,0,0,0,0,0,0,0,0,0,0,0,0,0,0,0,20,0,0,0,10,0,0,0,0,0,0,0,0,0,0,0,0,0,0,0,0,0,0,0,0,0,0,0,0,0,0,0,0,0,0,0,0,0,0,0,0,0,0,0,0,0,0,0,0,0,0,0,0,0,70,0,0,0,0,0,0,0,0,0,0,0,75.1,30,0.23
# 3955,5838,92883,Damodaran K.V.,1989,,0,0,0,0,0,0,0,0,0,0,0,0,0,0,0,0,0,0,0,0,0,0,0,0,0,0,0,0,0,0,0,0,0,0,0,0,0,0,0,0,0,0,0,0,0,0,0,0,0,0,0,0,0,0,0,0,0,0,0,0,0,0,0,0,0,0,0,0,0,0,0,0,0,0,0,0,0,0,0,0,0,0,0,0,0,0,0,0,0,0,0,0,0,0,0,0,0,0,0,0,0,0,0,0,0,0,0,0,0,0,0,0,0,0,0,40,0,0,0,10,0,0,0,0,0,0,0,0,0,0,0,0,0,0,0,0,0,0,0,0,0,0,0,0,0,0,0,0,0,0,0,0,0,0,0,0,0,0,0,0,0,0,0,0,0,0,0,0,0,50,0,0,0,0,0,0,0,0,0,0,0,59.4,24.2,0.23
# 3956,6099,17444,Nemilov S.V.,1976,,0,0,0,0,0,0,0,0,0,0,0,0,0,60,0,0,0,0,0,0,0,0,0,0,0,0,0,0,0,0,0,0,0,0,0,0,0,0,0,0,0,0,0,0,0,0,0,0,0,0,0,0,0,0,0,0,0,0,0,0,20,0,0,0,0,0,0,0,0,0,0,0,0,0,0,0,0,0,0,20,0,0,0,0,0,0,0,0,0,0,0,0,0,0,0,0,0,0,0,0,0,0,0,0,0,0,0,0,0,0,0,0,0,0,0,0,0,0,0,0,0,0,0,0,0,0,0,0,0,0,0,0,0,0,0,0,0,0,0,0,0,0,0,0,0,0,0,0,0,0,0,0,0,0,0,0,0,0,0,0,0,0,0,0,0,0,0,0,0,0,0,0,0,0,0,0,0,0,0,0,0,92.7,37.7,0.23
# 3957,6142,90031,Livshits V.Ya.,1986,,0,0,0,10,0,0,0,0,0,0,0,0,0,0,0,0,0,0,0,0,0,0,0,0,0,0,0,0,0,0,0,0,0,0,0,0,0,0,0,0,0,0,0,0,0,0,0,0,0,0,0,0,0,0,0,0,0,0,0,0,80,0,0,0,0,0,0,0,0,0,0,0,0,0,0,0,0,0,0,0,0,0,0,0,0,0,0,0,0,0,0,0,0,0,0,0,0,0,0,0,10,0,0,0,0,0,0,0,0,0,0,0,0,0,0,0,0,0,0,0,0,0,0,0,0,0,0,0,0,0,0,0,0,0,0,0,0,0,0,0,0,0,0,0,0,0,0,0,0,0,0,0,0,0,0,0,0,0,0,0,0,0,0,0,0,0,0,0,0,0,0,0,0,0,0,0,0,0,0,0,0,53.9,21.9,0.23
# 3958,7080,121847,Butler B.P.,1996,,0,0,0,10.92675172,0,0,0,0,0,0,0,0,0,0,0,0,0.797409425,0,0,0,0,0,0,0,11.21615176,0,0,0,0,0,0,0,0,0,0,0,0,0,0,0,0,0,0,0,0,0,0,0,0,0,0.76560012,0,0,0,0,0,0,0,0,0,0,0,0,0,0,0,0,0,0,0,0,1.360443214,0,0,0,0,0,0,0,0,0,0,0,1.181543186,0,0,0,0,0,0,0,3.357952527,0,0,0,0,0,0,0,0,8.608008351,0,0,0,0,0,0,0,0,0,0,0,0,0,0,0,0,0,0,0,0,0,0,0,0,0,0,0,0,0,0,0,0,0,0,0,0,61.7861397,0,0,0,0,0,0,0,0,0,0,0,0,0,0,0,0,0,0,0,0,0,0,0,0,0,0,0,0,0,0,0,0,0,0,0,0,0,0,0,0,0,0,0,80.6,32.8,0.23
# 3959,7080,121852,Butler B.P.,1996,,0,0,0,14.09016397,0,0,0,0,0,0,0,0,0,0,0,0,0.998736534,0,0,0,0,0,0,0,9.812525551,0,0,0,0,0,0,0,0,0,0,0,0,0,0,0,0,0,0,0,0,0,0,0,8.227037352,0,0.871403956,0,0,0,0,0,0,0,0,0,0,0,0,0,0,0,0,0,0,0,0,1.268165758,0,0,0,0,0,0,0,0,0,0,0,1.10574002,0,0,0,0,0,0,0,3.389509389,0,0,0,0,0,0,0,0,7.914508933,0,0,0,0,0,0,0,0,0,0,0,0,0,0,0,0,0,0,0.045548887,0,0,0,0,0,0,0,0,0,0,0,0,0,0,0,0,0,51.94552584,0,0,0,0,0,0,0,0,0,0.331133803,0,0,0,0,0,0,0,0,0,0,0,0,0,0,0,0,0,0,0,0,0,0,0,0,0,0,0,0,0,0,0,0,0,80.1,32.6,0.23
# 3960,7815,74083,Livshits V.Ya.,1986,,0,0,0,0,0,0,0,0,0,0,0,0,0,0,0,0,0,0,0,0,0,0,0,0,0,0,0,0,0,0,0,0,0,0,0,0,0,0,0,0,0,0,0,0,0,0,0,0,0,0,0,0,0,0,0,0,0,0,0,0,95,0,0,0,0,0,0,0,0,0,0,0,0,0,0,0,0,0,0,0,0,0,0,0,0,0,0,0,0,0,0,0,0,0,0,0,0,0,0,0,5,0,0,0,0,0,0,0,0,0,0,0,0,0,0,0,0,0,0,0,0,0,0,0,0,0,0,0,0,0,0,0,0,0,0,0,0,0,0,0,0,0,0,0,0,0,0,0,0,0,0,0,0,0,0,0,0,0,0,0,0,0,0,0,0,0,0,0,0,0,0,0,0,0,0,0,0,0,0,0,0,57.8,23.5,0.23
# 3961,7828,74151,Berezina E.E.,1977,,0,0,0,0,0,0,0,0,0,0,0,0,0,0,0,0,0,0,0,0,0,0,0,0,49.65244986,0,0,0,0,0,0,0,0,0,0,0,0,0,0,0,0,0,0,0,0,0,0,0,0,0,0,0,0,0,0,0,0,0,0,0,0,0,0,0,0,0,0,0,0,0,0,0,0,0,0,0,0,0,0,0,0,0,0,0,0,0,0,0,0,0,0,0,0,0,0,0,0,0,0,0,0,0,0,0,0,0,0,0,0.695100278,0,0,0,0,0,0,49.65244986,0,0,0,0,0,0,0,0,0,0,0,0,0,0,0,0,0,0,0,0,0,0,0,0,0,0,0,0,0,0,0,0,0,0,0,0,0,0,0,0,0,0,0,0,0,0,0,0,0,0,0,0,0,0,0,0,0,0,0,0,0,0,0,0,0,51.5,20.93,0.23
# 3962,7849,74330,Mierzejewski A.,1988,,0,0,0,0,0,0,0,0,0,0,0,0,0,0,0,0,0,0,0,0,0,0,0,0,0,0,0,0,0,0,0,0,0,0,0,0,0,0,0,0,0,0,0,0,0,0,0,0,0,0,0,0,0,0,0,0,0,0,0,0,0,0,0,0,0,0,0,0,0,0,0,0,0,0,0,0,0,0,0,0,0,0,0,0,0,0,0,0,0,0,0,0,0,0,0,0,0,0,0,0,0,0,0,0,0,0,0,0,0,0,0,0,0,0,0,90,0,0,0,0,0,0,0,0,0,0,0,0,0,0,0,0,0,0,0,0,0,0,10,0,0,0,0,0,0,0,0,0,0,0,0,0,0,0,0,0,0,0,0,0,0,0,0,0,0,0,0,0,0,0,0,0,0,0,0,0,0,0,0,0,0,,,0.23
# 3963,7923,69931,Tarumi T.,1991,,0,0,0,3.133677065,0,0,0,0,0,0,0,0,0,19.27540655,0,0,0,0,0,0,0,0,0,0,0,0,0,0,0,0,0,0,0,0,0,0,0,0,0,0,0.803300273,0,0,0,0,0,0,0,0,0,0,0,0,0,0,0,0,0,0,0,0,0,0,0,0,0,0,0,0,0,0,0,0,0,0.537000183,0,0,0,0,0,0,0,0,0,0,0,0,0,0,0,0,0,0,0,0,0,0,0,0,0,10.31040351,0,0,0,0,0,0,0,0,0,0,0,0,0,0,0,0,0,0,0,0,0,0,0,0,0,0,0,0,0,0,0,0,0,0,0,0,65.94021242,0,0,0,0,0,0,0,0,0,0,0,0,0,0,0,0,0,0,0,0,0,0,0,0,0,0,0,0,0,0,0,0,0,0,0,0,0,0,0,0,0,0,0,98,39.83,0.23
# 3964,8701,80126,Aleinikov F.K.,1962,,0,0,0,0,0,0,0,0,0,0,0,0,0,0,0,0,0,0,14.28571143,0,0,0,0,0,0,0,0,0,0,0,0,0,0,0,0,0,0,0,0,0,0,0,0,0,0,0,0,0,0,0,0,0,0,0,0,0,0,0,0,0,0,0,0,0,0,0,0,0,0,0,0,0,0,0,0,0,0,0,0,0,0,0,0,0,0,0,0,0,0,0,0,0,0,0,0,0,0,0,0,0,14.28571143,0,0,0,0,0,0,0,0,0,0,0,0,0,0,0,0,0,0,0,0,0,0,0,0,0,0,0,0,0,0,0,0,0,0,0,0,71.42857714,0,0,0,0,0,0,0,0,0,0,0,0,0,0,0,0,0,0,0,0,0,0,0,0,0,0,0,0,0,0,0,0,0,0,0,0,0,0,0,0,0,0,0,74.8,30.4,0.23
# 3965,8701,80127,Aleinikov F.K.,1962,,0,0,0,0,0,0,0,0,0,0,0,0,0,0,0,0,0,0,20.000002,0,0,0,0,0,0,0,0,0,0,0,0,0,0,0,0,0,0,0,0,0,0,0,0,0,0,0,0,0,0,0,0,0,0,0,0,0,0,0,0,0,0,0,0,0,0,0,0,0,0,0,0,0,0,0,0,0,0,0,0,0,0,0,0,0,0,0,0,0,0,0,0,0,0,0,0,0,0,0,0,0,13.33333133,0,0,0,0,0,0,0,0,0,0,0,0,0,0,0,0,0,0,0,0,0,0,0,0,0,0,0,0,0,0,0,0,0,0,0,0,66.66666667,0,0,0,0,0,0,0,0,0,0,0,0,0,0,0,0,0,0,0,0,0,0,0,0,0,0,0,0,0,0,0,0,0,0,0,0,0,0,0,0,0,0,0,79.6,32.35,0.23
# 3966,8701,80128,Aleinikov F.K.,1962,,0,0,0,0,0,0,0,0,0,0,0,0,0,0,0,0,0,0,25,0,0,0,0,0,0,0,0,0,0,0,0,0,0,0,0,0,0,0,0,0,0,0,0,0,0,0,0,0,0,0,0,0,0,0,0,0,0,0,0,0,0,0,0,0,0,0,0,0,0,0,0,0,0,0,0,0,0,0,0,0,0,0,0,0,0,0,0,0,0,0,0,0,0,0,0,0,0,0,0,0,12.5,0,0,0,0,0,0,0,0,0,0,0,0,0,0,0,0,0,0,0,0,0,0,0,0,0,0,0,0,0,0,0,0,0,0,0,0,62.5,0,0,0,0,0,0,0,0,0,0,0,0,0,0,0,0,0,0,0,0,0,0,0,0,0,0,0,0,0,0,0,0,0,0,0,0,0,0,0,0,0,0,0,82.7,33.61,0.23
# 3967,8701,80130,Aleinikov F.K.,1962,,0,0,0,0,0,0,0,0,0,0,0,0,0,0,0,0,0,0,0,0,0,0,0,0,7.692307231,0,0,0,0,0,0,0,0,0,0,0,0,0,0,0,0,0,0,0,0,0,0,0,0,0,0,0,0,0,0,0,0,0,0,0,0,0,0,0,0,0,0,0,0,0,0,0,0,0,0,0,0,0,0,0,0,0,0,0,0,0,0,0,0,0,0,0,0,0,0,0,0,0,0,0,15.38461046,0,0,0,0,0,0,0,0,0,0,0,0,0,0,0,0,0,0,0,0,0,0,0,0,0,0,0,0,0,0,0,0,0,0,0,0,76.92308231,0,0,0,0,0,0,0,0,0,0,0,0,0,0,0,0,0,0,0,0,0,0,0,0,0,0,0,0,0,0,0,0,0,0,0,0,0,0,0,0,0,0,0,72,29.26,0.23
# 3968,8701,80138,Aleinikov F.K.,1962,,0,0,0,0,0,0,0,0,0,0,0,0,0,0,0,0,0,0,0,0,0,0,0,0,0,0,0,0,0,0,0,0,0,0,0,0,0,0,0,0,0,0,0,0,0,0,0,0,0,0,0,0,0,0,0,0,0,0,0,0,0,0,0,0,0,0,0,0,0,0,0,0,0,0,0,0,0,0,0,0,0,0,0,0,0,0,0,0,0,0,0,14.28571143,0,0,0,0,0,0,0,0,14.28571143,0,0,0,0,0,0,0,0,0,0,0,0,0,0,0,0,0,0,0,0,0,0,0,0,0,0,0,0,0,0,0,0,0,0,0,0,71.42857714,0,0,0,0,0,0,0,0,0,0,0,0,0,0,0,0,0,0,0,0,0,0,0,0,0,0,0,0,0,0,0,0,0,0,0,0,0,0,0,0,0,0,0,,,0.23
# 3969,8701,80139,Aleinikov F.K.,1962,,0,0,0,0,0,0,0,0,0,0,0,0,0,0,0,0,0,0,0,0,0,0,0,0,0,0,0,0,0,0,0,0,0,0,0,0,0,0,0,0,0,0,0,0,0,0,0,0,0,0,0,0,0,0,0,0,0,0,0,0,0,0,0,0,0,0,0,0,0,0,0,0,0,0,0,0,0,0,0,0,0,0,0,0,0,0,0,0,0,0,0,20.000002,0,0,0,0,0,0,0,0,13.33333133,0,0,0,0,0,0,0,0,0,0,0,0,0,0,0,0,0,0,0,0,0,0,0,0,0,0,0,0,0,0,0,0,0,0,0,0,66.66666667,0,0,0,0,0,0,0,0,0,0,0,0,0,0,0,0,0,0,0,0,0,0,0,0,0,0,0,0,0,0,0,0,0,0,0,0,0,0,0,0,0,0,0,76.7,31.17,0.23
# 3970,8701,80149,Aleinikov F.K.,1962,,0,0,0,0,0,0,0,0,0,0,0,0,0,0,0,0,0,0,0,0,0,0,0,0,0,0,0,0,0,0,0,0,0,0,0,0,0,0,0,0,0,0,0,0,0,0,0,0,0,0,0,0,0,0,0,0,0,0,0,0,0,0,0,0,0,0,0,0,0,0,0,0,0,0,0,0,0,0,0,0,0,0,0,0,0,0,0,0,0,0,0,0,0,0,0,0,0,0,0,0,15.38461046,0,0,0,0,0,0,0,0,0,0,0,0,0,0,0,0,0,0,0,0,0,0,0,0,0,0,0,0,0,0,0,0,0,0,0,0,76.92308231,0,0,0,0,0,0,0,0,0,0,0,0,0,0,0,0,0,0,0,0,0,0,0,0,0,0,0,0,0,0,0,0,0,0,0,0,0,0,0,7.692307231,0,0,0,67.4,27.39,0.23
# 3971,8701,80167,Aleinikov F.K.,1962,,0,0,0,0,0,0,0,0,0,0,0,0,0,0,0,0,0,0,0,0,0,0,0,0,0,0,0,0,0,0,0,0,0,0,0,0,0,0,0,0,0,0,0,0,0,0,0,0,0,0,0,0,0,0,0,0,0,0,0,0,0,0,0,0,0,0,0,0,0,0,0,0,0,0,0,0,0,0,0,0,0,0,0,0,0,0,0,0,0,0,0,0,0,0,0,0,0,0,0,0,15.38461046,0,0,0,0,0,0,0,0,0,0,0,0,0,0,0,0,0,0,7.692307231,0,0,0,0,0,0,0,0,0,0,0,0,0,0,0,0,0,76.92308231,0,0,0,0,0,0,0,0,0,0,0,0,0,0,0,0,0,0,0,0,0,0,0,0,0,0,0,0,0,0,0,0,0,0,0,0,0,0,0,0,0,0,0,59.3,24.1,0.23
# 3972,8702,80180,Aleinikov F.K.,1962,,0,0,0,0,0,0,0,0,0,0,0,0,0,0,0,0,0,0,14.28571143,0,0,0,0,0,0,0,0,0,0,0,0,0,0,0,0,0,0,0,0,0,0,0,0,0,0,0,0,0,0,0,0,0,0,0,0,0,0,0,0,0,0,0,0,0,0,0,0,0,0,0,0,0,0,0,0,0,0,0,0,0,0,0,0,14.28571143,0,0,0,0,0,0,0,0,0,0,0,0,0,0,0,0,0,0,0,0,0,0,0,0,0,0,0,0,0,0,0,0,0,0,0,0,0,0,0,0,0,0,0,0,0,0,0,0,0,0,0,0,0,71.42857714,0,0,0,0,0,0,0,0,0,0,0,0,0,0,0,0,0,0,0,0,0,0,0,0,0,0,0,0,0,0,0,0,0,0,0,0,0,0,0,0,0,0,0,,,0.23
# 3973,8702,80181,Aleinikov F.K.,1962,,0,0,0,0,0,0,0,0,0,0,0,0,0,0,0,0,0,0,0,0,0,0,0,0,0,0,0,0,0,0,0,0,0,0,0,0,0,0,0,0,0,0,0,0,0,0,0,0,0,0,0,0,0,0,0,0,0,0,0,0,0,0,0,0,0,0,0,0,0,0,0,0,0,0,0,0,0,0,0,0,0,0,0,14.28571143,0,0,0,0,0,0,0,14.28571143,0,0,0,0,0,0,0,0,0,0,0,0,0,0,0,0,0,0,0,0,0,0,0,0,0,0,0,0,0,0,0,0,0,0,0,0,0,0,0,0,0,0,0,0,0,71.42857714,0,0,0,0,0,0,0,0,0,0,0,0,0,0,0,0,0,0,0,0,0,0,0,0,0,0,0,0,0,0,0,0,0,0,0,0,0,0,0,0,0,0,0,,,0.23
# 3974,8702,80187,Aleinikov F.K.,1962,,0,0,0,0,0,0,0,0,0,0,0,0,0,0,0,0,0,0,0,0,0,0,0,0,0,0,0,0,0,0,0,0,0,0,0,0,0,0,0,0,0,0,0,0,0,0,0,0,0,0,0,0,0,0,0,0,0,0,0,0,0,0,0,0,0,0,0,0,0,0,0,0,0,0,0,0,0,0,0,0,0,0,0,14.28571143,0,0,0,0,0,0,0,0,0,0,0,0,0,0,0,0,0,0,0,0,0,0,0,0,0,0,0,0,0,0,0,0,0,0,0,14.28571143,0,0,0,0,0,0,0,0,0,0,0,0,0,0,0,0,0,71.42857714,0,0,0,0,0,0,0,0,0,0,0,0,0,0,0,0,0,0,0,0,0,0,0,0,0,0,0,0,0,0,0,0,0,0,0,0,0,0,0,0,0,0,0,,,0.23
# 3975,8824,81275,Senin H.B.,1993,,0,0,0,0,0,0,0,0,0,0,0,0,0,0,0,0,0,0,0,0,0,0,0,0,0,0,0,0,0,0,0,0,0,0,0,0,0,0,0,0,0,0,0,0,0,0,0,0,0,0,0,0,0,0,0,0,0,0,0,0,0,0,0,0,0,0,0,0,0,0,0,0,0,0,0,0,0,0,0,0,0,0,0,0,0,0,0,0,0,0,0,0,0,0,0,0,0,0,0,0,0,0,0,0,0,0,0,0,0,0,0,0,0,0,0,80,0,0,0,0,0,0,0,0,0,0,0,0,0,0,0,0,0,0,0,0,0,0,20,0,0,0,0,0,0,0,0,0,0,0,0,0,0,0,0,0,0,0,0,0,0,0,0,0,0,0,0,0,0,0,0,0,0,0,0,0,0,0,0,0,0,57.7,23.45,0.23
# 3976,9656,140716,Waxler R.M.,1973,F1329,0,0,0,12.78363,0,0,0,0,0,0,0,0,0,0,0,0,0,0,0,0,0,0,0,0,0,0,0,0,0,0,0,0,0,0,0,0,0,0,0,0,0,0,0,0,0,0,0,0,0,0,0,0,0,0,0,0,0,0,0,0,0,0,0,0,0,0,0,0,0,0,0,0,0,0,0,0,0,0,0,0,0,0,0,0,0,0,0,0,0,0,0,27.75831,0,0,0,0,0,0,0,0,0,0,0,0,0,0,0,0,0,0,0,0,0,0,0,59.45806,0,0,0,0,0,0,0,0,0,0,0,0,0,0,0,0,0,0,0,0,0,0,0,0,0,0,0,0,0,0,0,0,0,0,0,0,0,0,0,0,0,0,0,0,0,0,0,0,0,0,0,0,0,0,0,0,0,0,0,0,0,0,0,0,0,59,24,0.23
# 3977,10250,97569,Yuritsyn N.S.,1988,,0,0,0,0,0,0,0,0,0,0,0,0,0,25.3,0,0,0,0,0,0,0,0,0,0,0,0,0,0,0,0,0,0,0,0,0,0,0,0,0,0,0,0,0,0,0,0,0,0,0,0,0,0,0,0,0,0,0,0,0,0,0,0,0,0,0,0,0,0,0,0,0,0,0,0,0,0,0,0,0,0,0,0,0,0,0,0,0,0,0,0,0,0,0,0,0,0,0,0,0,0,25.4,0,0,0,0,0,0,0,0,0,0,0,0,0,0,0,0,0,0,0,0,0,0,0,0,0,0,0,0,0,0,0,0,0,0,0,0,49.3,0,0,0,0,0,0,0,0,0,0,0,0,0,0,0,0,0,0,0,0,0,0,0,0,0,0,0,0,0,0,0,0,0,0,0,0,0,0,0,0,0,0,0,75.8,30.8,0.23
# 3978,12909,38062,Nakao Y.,1985,,0,0,0,9.877445284,0,0,0,0,0,0,0,0,0,1.928784251,0,0,2.452222319,0,0,0,0,0,0,0,6.704847872,0,0,0,0,0,0,0,0,0,0,0,0,0,0,0,0,0,0,0,0,0,0,0,0,0,0,0,0,0,0,0,0,0,0,0,0,0,0,0,0,0,0,0,0,0,0,0,0,0,0,0,0,0,0,0,0,0,0,0,0,0,0,0,0,0,0,9.328770213,0,0,0,0,0,0,0,0,0,0,0,0,0,0,0,0,0,0,0,0,0,0,0,0,0,0,0,0,0,0,0,0,0,0,0,0,0,0,0,0,0,0,0,0,0,61.45970799,0,0,0,0,0,0,0,0,0,3.628572472,0,0,0,0,0,0,0,0,0,0,0,0,0,0,0,0,0,0,0,0,0,0,0,0,0,0,0,0,0,4.619649601,0,0,0,87.4,35.41,0.23
# 3979,15795,155185,Singh K.J.,1991,,0,0,0,0,0,0,0,0,0,0,0,0,0,0,0,0,0,0,0,0,0,0,0,0,0,0,0,0,0,0,0,0,0,0,0,0,0,0,0,0,0,0,0,0,0,0,0,0,0,0,0,0,0,0,0,0,0,0,0,0,0,0,0,0,0,0,0,0,0,0,0,0,0,65,0,0,0,0,0,0,0,0,0,0,0,0,0,0,0,0,0,0,0,0,0,0,0,0,0,0,0,0,0,0,0,0,0,0,0,0,0,0,0,0,0,0,0,0,0,0,0,0,0,0,0,0,0,0,0,0,0,0,0,0,0,0,0,0,0,0,0,0,0,0,0,0,0,0,0,0,0,0,0,0,0,0,0,0,0,0,0,0,0,0,0,0,0,0,0,0,0,0,0,0,0,0,0,0,35,0,0,5,2.02,0.23
# 3980,16185,156774,Orgaz F.,1985,,0,0,0,16,0,0,0,0,0,0,0,0,0,0,0,0,0,0,0,0,0,0,0,0,0,0,0,0,0,0,0,0,0,0,0,0,0,0,0,0,0,0,0,0,0,0,0,0,0,0,0,0,0,0,0,0,0,0,0,0,0,0,0,0,0,0,0,0,0,0,0,0,0,0,0,0,0,0,0,0,0,0,0,0,0,0,0,0,0,0,0,9,0,0,0,0,0,0,0,0,15,0,0,0,0,0,0,0,0,0,0,0,0,0,0,0,0,0,0,0,0,0,0,0,0,0,0,0,0,0,0,0,0,0,0,0,0,60,0,0,0,0,0,0,0,0,0,0,0,0,0,0,0,0,0,0,0,0,0,0,0,0,0,0,0,0,0,0,0,0,0,0,0,0,0,0,0,0,0,0,0,74.7,30.4,0.23
# 3981,16185,156777,Orgaz F.,1985,,0,0,0,14.18,0,0,0,0,0,0,0,0,0,0,0,0,0,0,0,0,0,0,0,0,5.13,0,0,0,0,0,0,0,0,0,0,0,0,0,0,0,0,0,0,0,0,0,0,0,0,0,0,0,0,0,0,0,0,0,0,0,0,0,0,0,0,0,0,0,0,0,0,0,0,0,0,0,0,0,0,0,0,0,0,0,0,0,0,0,0,0,0,4.37,0,0,0,0,0,0,0,0,15.18,0,0,0,0,0,0,0,0,0,0,0,0,0,0,0,0,0,0,0,0,0,0,0,0,0,0,0,0,0,0,0,0,0,0,0,0,61.14,0,0,0,0,0,0,0,0,0,0,0,0,0,0,0,0,0,0,0,0,0,0,0,0,0,0,0,0,0,0,0,0,0,0,0,0,0,0,0,0,0,0,0,76.9,31.3,0.23
# 3982,16185,156778,Orgaz F.,1985,,0,0,0,13.65136918,0,0,0,0,0,0,0,0,0,0,0,0,0,0,0,0,0,0,0,0,0.350034979,0,0,0,0,0,0,0,0,0,0,0,0,0,0,0,0,0,0,0,0,0,0,0,0,0,0,0,0,0,0,0,0,0,0,0,0,0,0,0,0,0,0,0,0,0,0,0,0,0,0,0,0,0,0,0,0,0,0,0,0,0,0,0,0,0,0,4.140413752,0,0,0,0,0,0,0,0,15.0014991,0,0,0,0,0,0,0,0,0,0,0,0,0,0,0,0,0,0,0,0,0,0,0,0,0,0,0,0,0,0,0,0,0,0,0,0,61.6861663,0,0,0,0,0,0,0,0,0,0,0,0,0,0,0,0,0,0,0,0,0,0,0,0,0,0,0,0,0,0,0,0,0,0,0,0,0,0,0,5.17051669,0,0,0,76.9,31.3,0.23
# 3983,16185,156780,Orgaz F.,1985,,0,0,0,14.13240125,0,0,0,0,0,0,0,0,0,0,0,0,0,0,0,0,0,0,0,0,9.398194828,0,0,0,0,0,0,0,0,0,0,0,0,0,0,0,0,0,0,0,0,0,0,0,0,0,0,0,0,0,0,0,0,0,0,0,0,0,0,0,0,0,0,0,0,0,0,4.483450395,0,0,0,0,0,0,0,0,0,0,0,0,0,0,0,0,0,0,0,0.120361111,0,0,0,0,0,0,0,0,9.638916849,0,0,0,0,0,0,0,0,0,0,0,0,0,0,0,0,0,0,0,0,0,0,0,0,0,0,0,0,0,0,0,0,0,0,0,0,62.21664548,0,0,0,0,0,0,0,0,0,0,0,0,0,0,0,0,0,0,0,0,0,0,0,0,0,0,0,0,0,0,0,0,0,0,0,0,0,0,0,0.010030091,0,0,0,71.8,29.2,0.23
# 3984,16185,156783,Orgaz F.,1985,,0,0,0,13.16395,0,0,0,0,0,0,0,0,0,0,0,0,0,0,0,0,0,0,0,0,4.451335,0,0,0,0,0,0,0,0,0,0,0,0,0,0,0,0,0,0,0,0,0,0,0,0,0,0,0,0,0,0,0,0,0,0,0,0,0,0,0,0,0,0,0,0,0,0,4.631389,0,0,0,0,0,0,0,0,0,0,0,0,0,0,0,0,0,0,0,5.051516,0,0,0,0,0,0,0,0,10.64319,0,0,0,0,0,0,0,0,0,0,0,0,0,0,0,0,0,0,0,0,0,0,0,0,0,0,0,0,0,0,0,0,0,0,0,0,62.05862,0,0,0,0,0,0,0,0,0,0,0,0,0,0,0,0,0,0,0,0,0,0,0,0,0,0,0,0,0,0,0,0,0,0,0,0,0,0,0,0,0,0,0,73.9,30,0.23
# 3985,16508,354480,Le Bourhis E.,2000,,0,0,0,0.348027302,0,0,0,0,0,0,0,0,0,0,0,0,0,0,0,0,0,0,0,0,10.12467007,0,0,0,0,0,0,0,0,0,0,0,0,0,0,0,0,0,0,0,0,0,0,0,0,0,0,0,0,0,0,0,0,0,0,0,0,0,0,0,0,0,0,0,0,0,0,0,0,0,0,0,0,0,0,0,0,0,0,0,0,0,0,0,0,0,0,5.869552041,0,0,0,0,0,0,0,0,12.78669009,0,0,0,0,0,0,0,0,0,0,0,0,0,0,0,0,0,0,0,0,0,0,0,0,0,0,0,0,0,0,0,0,0,0,0,0,70.8710605,0,0,0,0,0,0,0,0,0,0,0,0,0,0,0,0,0,0,0,0,0,0,0,0,0,0,0,0,0,0,0,0,0,0,0,0,0,0,0,0,0,0,0,73,29.1,0.23
# 3986,16683,145623,Baikova L.G.,1995,,0,0,0,27.5,0,0,0,0,0,0,0,0,0,0,0,0,0,0,0,0,0,0,0,0,0,0,0,0,0,0,0,0,0,0,0,0,0,0,0,0,0,0,0,0,0,0,0,0,0,0,0,0,0,0,0,0,0,0,0,0,0,0,0,0,0,0,0,0,0,0,0,0,0,0,0,0,0,0,0,0,0,0,0,0,0,0,0,0,0,0,0,0,0,0,0,0,0,0,0,0,0,0,0,0,0,0,0,0,0.8,0,0,0,0,0,0,67.2,0,0,0,0,0,0,0,0,0,0,0,0,0,0,0,0,0,0,0,0,0,4.5,0,0,0,0,0,0,0,0,0,0,0,0,0,0,0,0,0,0,0,0,0,0,0,0,0,0,0,0,0,0,0,0,0,0,0,0,0,0,0,0,0,0,0,89,36.17,0.23
# 3987,16683,145625,Baikova L.G.,1995,,0,0,0,25.5,0,0,0,0,0,0,0,0,0,0,0,0,0,0,0,0,0,0,0,0,0,0,0,0,0,0,0,0,0,0,0,0,0,0,0,0,0,0,0,0,0,0,0,0,0,0,0,0,0,0,0,0,0,0,0,0,0,0,0,0,0,0,0,0,0,0,0,6.4,0,0,0,0,0,0,0,0,0,0,0,0,0,0,0,0,0,0,0,0,0,0,0,0,0,0,0,0,0,0,0,0,0,0,0,0,1,0,0,0,0,0,0,65.5,0,0,0,0,0,0,0,0,0,0,0,0,0,0,0,0,0,0,0,0,0,1.6,0,0,0,0,0,0,0,0,0,0,0,0,0,0,0,0,0,0,0,0,0,0,0,0,0,0,0,0,0,0,0,0,0,0,0,0,0,0,0,0,0,0,0,79.3,32.23,0.23
# 3988,16683,145626,Baikova L.G.,1995,,0,0,0,19.80000002,0,0,0,0,0,0,0,0,0,0,0,0,0,0,0,0,0,0,0,0,0,0,0,0,0,0,0,0,0,0,0,0,0,0,0,0,0,0,0,0,0,0,0,0,0,0,0,0,0,0,0,0,0,0,0,0,0,0,0,0,0,0,0,0,0,0,0,12.60000001,0,0,0,0,0,0,0,0,0,0,0,0,0,0,0,0,0,0,0,0,0,0,0,0,0,0,0,0,0,0,0,0,0,0,0,0,0.900000001,0,0,0,0,0,0,65.80000007,0,0,0,0,0,0,0,0,0,0,0,0,0,0,0,0,0,0,0,0,0,0.899999901,0,0,0,0,0,0,0,0,0,0,0,0,0,0,0,0,0,0,0,0,0,0,0,0,0,0,0,0,0,0,0,0,0,0,0,0,0,0,0,0,0,0,0,68.2,27.72,0.23
# 3989,16927,146716,Tesar A.,1983,,0,0,0,0,4,0,0,0,0,0,0,0,0,0,0,24,0,0,0,0,0,0,0,0,0,0,0,0,0,0,0,0,0,0,0,0,0,0,0,0,0,0,0,0,0,0,0,0,0,0,0,0,0,0,0,0,0,0,0,0,0,0,0,0,0,0,0,0,0,0,0,0,0,0,0,0,0,0,0,0,0,6,0,0,0,0,0,0,0,0,0,0,0,0,0,0,0,0,0,0,0,0,0,0,10,0,0,0,0,0,0,0,0,0,0,0,0,0,0,0,0,0,0,0,0,0,0,0,0,0,0,0,0,0,0,0,0,0,0,0,0,0,0,0,0,0,0,0,0,0,0,0,0,0,0,0,0,0,0,0,0,0,0,0,0,0,0,0,0,0,0,0,0,0,0,0,0,0,0,56,0,58.3,23.8,0.23
# 3990,17206,182092,Primak W.,1984,LBC02,0,0,0,2.421399092,0,0,0,0,0,0,0,0,0,7.042854266,0,0,16.32739062,0,0,0,0,0,0,0,0.092363223,0,0,0,0,0,0,0,0,0,0,0,0,0,0,0,0,0,0,0,0,0,0,0,0,0,0,0,0,0,0,0,0,0,0,0,0,0,0,0,0,0,0,0,0,0,0,0,0,0,0,0,0,0,0,0,0,0,0,0,0,0,0,0,0,0,0,0,0,0,0,0,0,0,0,0,3.551663134,0,0,0,0,0,0,0,0,0,0,0,0,0,0,0,0,0,0,0,0,0,0,0,0,0,0,0,0,0,0,0,0,0,0,0,0,62.64135237,0,0,0,0,0,0,0,0,0,0,0,0,0,0,0,0,0,0,0,0,0,0,0,0,0,0,0,0,0,0,0,0,0,0,0,0,0,0,0,7.922977299,0,0,0,68.6,27.88,0.23
