Repository: jacobergzhou/Poisson-Ratio

File: Poisson_data_no_metal_07192019.csv (part 43 of 57)
,Code,Glass #,Author,Year,Trademark,Ag2O,AgI,Al,Al2O3,AlF3,AlN,As,As2O3,As2O5,As2S3,As2Se3,AsSe,B,B2O3,BaCl2,BaF2,BaO,BeF2,BeO,Bi2O3,BiCl3,Br,Ca,CaF2,CaO,Cd,CdCl2,CdF2,CdO,Ce2O3,CeF3,CeO2,Cl,Co3O4,CoO,Cr2O3,Cs2O,CsCl,CsF,Cu2O,CuO,Dy2O3,Er,Er2O3,ErF3,Eu,Eu2O3,EuF3,F,Fe,Fe2O3,FeO,Ga,Ga2O3,Ga2S3,Ga2Se3,GaF3,Gd2O3,GdF3,Ge,GeO2,GeS2,GeSe2,H2O,HfF4,HfO2,Hg,Ho2O3,I,InF3,K,K2O,K2S,K2SO4,KBr,KCl,KF,KHF2,La,La2O3,La2S3,LaF3,Li,Li2O,Li2S,Li2SO4,LiBr,LiCl,LiF,LiI,MgF2,MgO,Mn2O3,MnF2,MnO,MnO2,MoO2,MoO3,N,Na,Na2O,Na2S,Na2SO4,NaCl,NaF,NaPO3,Nb2O5,Nd,Nd2O3,NdF3,NH4NO3,NiO,O,OH,P,P2O5,Pb,PbCl2,PbF2,PbO,PdO,Pr2O3,Pr6O11,PrF3,Rb2O,RbF,Rh2O3,RuO2,S,Sb,Sb2O3,Sb2S3,Sc2O3,Se,Si,Si3N4,SiC,SiO2,Sm2O3,Sn,SnO,SnO2,SO2,SO3,Sr,SrCl2,SrF2,SrO,Ta2O3,Ta2O5,Tb2O3,TbF3,Te,TeO2,Th,ThF4,ThO2,TiO2,Tl,Tl2O,Tl2Se,TlSe,Tm2O3,U,U3O8,UO2,V,V2O5,VO6,WO3,Y,Y2O3,Yb2O3,YbF3,YF3,ZnCl2,ZnF2,ZnO,ZnSO4,ZrF4,ZrO2,Young's modulus E (GPa),Shear modulus G (GPa),Poisson's ratio v,Calculated Poisson,Percent Error
# 687,12172,137487,Dumbaugh W.H.,1974,nan,0,0,0,12.50927196,0,0,0,0,0,0,0,0,0,0,0,0,0,0,0,0,0,0,0,0,0.144870538,0,0,0,0,0,0,0,0,0,0,0,0,0,0,0,0,0,0,0,0,0,0,0,0,0,0,0,0,0,0,0,0,0,0,0,0,0,0,0,0,0,0,0,0,0,0,0,0,0,0,0,0,0,0,0,0,0,0,0,0,0,0,0,0,0,0,24.99407389,0,0,0,0,0,0,0,0,0,0,0,0,0,0,0,0,0,0,0,0,0,0,0,0,0,0,0,0,0,0,0,0,0,0,0,0,0,0,0,0,0,0,0,0,0,43.80785188,0,0,0,0,0,0,0,0,0,0,0,0,0,0,0,0,0,0,0,6.203919931,0,0,0,0,0,0,0,0,0,0,0,0,0,12.3400118,0,0,0,0,0,0,0,0,0,133,51.15,0.3,0.300097752,0.032583904
# 4763,40613,476112,Akiba S.,2011,nan,0,0,0,6,0,0,0,0,0,0,0,0,0,0,0,0,0,0,0,0,0,0,0,0,0,0,0,0,0,0,0,0,0,0,0,0,0,0,0,0,0,0,0,0,0,0,0,0,0,0,0,0,0,0,0,0,0,0,0,0,0,0,0,0,0,0,0,0,0,0,0,0,0,0,0,0,0,0,0,0,0,0,0,0,0,0,0,0,0,0,0,10,0,0,0,0,0,0,0,0,12,0,0,0,0,0,0,0,0,0,0,0,0,0,0,0,0,0,0,0,0,0,0,0,0,0,0,0,0,0,0,0,0,0,0,0,0,72,0,0,0,0,0,0,0,0,0,0,0,0,0,0,0,0,0,0,0,0,0,0,0,0,0,0,0,0,0,0,0,0,0,0,0,0,0,0,0,0,0,0,0,73.1,30.28,0.207,0.207067371,0.032546474
# 3645,38657,458668,Ikenishi M.,2005,nan,0,0,0,5,0,0,0,0,0,0,0,0,0,0,0,0,3,0,0,0,0,0,0,0,13,0,0,0,0,0,0,0,0,0,0,0,0,0,0,0,0,0,0,0,0,0,0,0,0,0,0,0,0,0,0,0,0,0,0,0,0,0,0,0,0,0,0,0,0,0,0,6,0,0,0,0,0,0,0,0,0,0,0,0,0,0,0,0,0,0,0,0,0,0,0,0,0,0,0,0,4,0,0,0,0,0,0,0,0,0,0,0,0,0,0,0,0,0,0,0,0,0,0,0,0,0,0,0,0,0,0,0,0,0,0,0,0,65,0,0,0,0,0,0,0,0,0,0,0,0,0,0,0,0,0,0,0,0,0,0,0,0,0,0,0,0,0,0,0,0,0,0,0,0,0,0,0,0,0,0,4,79.9,32.32,0.236,0.236076733,0.032513845
# 2185,213,20069,Polukhin V.N.,1983,nan,0,0,0,0,0,0,0,0,0,0,0,0,0,0,0,0,0,0,0,0,0,0,0,0,0,0,0,0,7.101449071,0,0,0,0,0,0,0,0,0,0,0,0,0,0,0,0,0,0,0,0,0,0,0,0,0,0,0,0,0,0,0,72.46377072,0,0,0,0,0,0,0,0,0,0,0,0,0,0,0,0,0,0,0,0,0,0,0,0,0,0,0,0,0,0,0,0,0,0,0,0,0,0,0,10.2173901,0,0,0,0,0,0,0,0,0,0,0,0,0,0,0,0,0,0,0,0,0,0,0,0,0,0,0,0,0,0,0,0,0,0,0,0,10.2173901,0,0,0,0,0,0,0,0,0,0,0,0,0,0,0,0,0,0,0,0,0,0,0,0,0,0,0,0,0,0,0,0,0,0,0,0,0,0,0,0,0,0,0,71.8,28.4,0.264,0.264084507,0.032010243
# 2584,16484,158971,Philip J.,2000,nan,0,0,0,0,0,0,0,0,0,0,0,0,0,0,0,0,0,0,0,100,0,0,0,0,0,0,0,0,0,0,0,0,0,0,0,0,0,0,0,0,0,0,0,0,0,0,0,0,0,0,0,0,0,0,0,0,0,0,0,0,0,0,0,0,0,0,0,0,0,0,0,0,0,0,0,0,0,0,0,0,0,0,0,0,0,0,0,0,0,0,0,0,0,0,0,0,0,0,0,0,0,0,0,0,0,0,0,0,0,0,0,0,0,0,0,0,0,0,0,0,0,0,0,0,0,0,0,0,0,0,0,0,0,0,0,0,0,0,0,0,0,0,0,0,0,0,0,0,0,0,0,0,0,0,0,0,0,0,0,0,0,0,0,0,0,0,0,0,0,0,0,0,0,0,0,0,0,0,0,0,0,71,28.24,0.257,0.257082153,0.031966138
# 2509,35368,425204,Kannappan A.N.,2009,nan,0,0,0,0,0,0,0,0,0,0,0,0,0,66,0,0,0,0,0,0,0,0,0,0,0,0,0,0,0,0,0,0,0,0,0,0,0,0,0,0,0,0,0,0,0,0,0,0,0,0,0,0,0,0,0,0,0,0,0,0,0,0,0,0,0,0,0,0,0,0,0,0,0,0,0,0,0,0,0,0,0,0,0,0,0,0,0,0,0,0,0,0,0,0,0,0,0,0,0,0,20,0,0,0,0,0,0,0,0,0,0,0,0,0,0,0,0,0,0,0,0,0,0,0,0,0,0,0,0,0,0,0,0,0,0,0,0,0,0,0,0,0,0,0,0,0,0,0,0,0,0,0,0,0,0,0,0,0,0,0,0,0,0,0,0,0,0,0,0,0,0,0,0,0,0,0,0,14,0,0,0,60,23.83,0.259,0.258917331,0.031918496
# 1243,35368,425212,Kannappan A.N.,2009,nan,0,0,0,0,0,0,0,0,0,0,0,0,0,62,0,0,0,0,0,0,0,0,0,0,0,0,0,0,0,0,0,0,0,0,0,0,0,0,0,0,0,0,0,0,0,0,0,0,0,0,0,0,0,0,0,0,0,0,0,0,0,0,0,0,0,0,0,0,0,0,0,0,0,0,0,0,0,0,0,0,0,0,0,0,0,0,0,0,0,0,0,0,0,0,0,0,0,0,0,0,20,0,0,0,0,0,0,0,0,0,0,0,0,0,0,0,0,0,0,18,0,0,0,0,0,0,0,0,0,0,0,0,0,0,0,0,0,0,0,0,0,0,0,0,0,0,0,0,0,0,0,0,0,0,0,0,0,0,0,0,0,0,0,0,0,0,0,0,0,0,0,0,0,0,0,0,0,0,0,0,0,56.4,21.93,0.286,0.285909713,0.031568978
# 2162,13973,42939,Ecolivet C.,1984,nan,0,0,0,0.654260565,0,17.1102083,0,0,0,0,0,0,0,0,0,0,0,0,0,0,0,0,0,0,27.3782933,0,0,0,0,0,0,0,0,0,0,0,0,0,0,0,0,0,0,0,0,0,0,0,0,0,0,0,0,0,0,0,0,0,0,0,0,0,0,0,0,0,0,0,0,0,0,0,0,0,0,0,0,0,0,0,0,0,0,0,0,0,0,0,0,0,0,0,0,0,0,0,0,0,0,0,0,0,0,0,0,0,0,0,0,0,0,0,0,0,0,0,0,0,0,0,0,0,0,0,0,0,0,0,0,0,0,0,0,0,0,0,0,54.85723783,0,0,0,0,0,0,0,0,0,0,0,0,0,0,0,0,0,0,0,0,0,0,0,0,0,0,0,0,0,0,0,0,0,0,0,0,0,0,0,0,0,0,0,106,41.9,0.265,0.264916468,0.031521592
# 4808,1966,110923,Kisin B.I.,1959,LF5,0,0,0,0,0,0,0,0.218900069,0,0,0,0,0,0,0,0,0.423750434,0,0,0,0,0,0,0,0,0,0,0,0,0,0,0,0,0,0,0,0,0,0,0,0,0,0,0,0,0,0,0,0,0,0,0,0,0,0,0,0,0,0,0,0,0,0,0,0,0,0,0,0,0,0,7.421760353,0,0,0,0,0,0,0,0,0,0,0,0,0,0,0,0,0,0,0,0,0,0,0,0,0,0,0,0,0,0,0,0,0,0,0,0,0,0,0,0,0,0,0,0,0,0,0,14.29468453,0,0,0,0,0,0,0,0,0,0,0,0,0,0,0,0,0,77.64090461,0,0,0,0,0,0,0,0,0,0,0,0,0,0,0,0,0,0,0,0,0,0,0,0,0,0,0,0,0,0,0,0,0,0,0,0,0,0,0,0,0,0,0,55.7,23.13,0.204,0.204063986,0.031365767
# 5035,27139,310662,Boyd D.C.,1980,Corning 7913,0,0,0,0.296469689,0,0,0,0,0,0,0,0,0,2.605143904,0,0,0,0,0,0,0,0,0,0,0,0,0,0,0,0,0,0,0,0,0,0,0,0,0,0,0,0,0,0,0,0,0,0,0,0,0,0,0,0,0,0,0,0,0,0,0,0,0,0,0,0,0,0,0,0,0,0,0,0,0,0,0,0,0,0,0,0,0,0,0,0,0,0,0,0,0,0,0,0,0,0,0,0,0,0,0,0,0,0,0,0,0,0,0,0,0,0,0,0,0,0,0,0,0,0,0,0,0,0,0,0,0,0,0,0,0,0,0,0,0,0,0,97.09838641,0,0,0,0,0,0,0,0,0,0,0,0,0,0,0,0,0,0,0,0,0,0,0,0,0,0,0,0,0,0,0,0,0,0,0,0,0,0,0,0,0,0,0,68,28.57,0.19,0.190059503,0.031317355
# 2355,8701,80172,Aleinikov F.K.,1962,nan,0,0,0,0,0,0,0,0,0,0,0,0,0,0,0,0,0,0,0,0,0,0,0,0,0,0,0,0,0,0,0,0,0,0,0,0,0,0,0,0,0,0,0,0,0,0,0,0,0,0,0,0,0,0,0,0,0,0,0,0,0,0,0,0,0,0,0,0,0,0,0,0,0,0,0,0,0,0,0,0,0,0,0,0,0,0,0,0,0,0,0,0,0,0,0,0,0,0,0,0,11.11111,0,0,0,0,0,0,0,0,0,0,0,0,0,0,0,0,0,0,33.33333,0,0,0,0,0,0,0,0,0,0,0,0,0,0,0,0,0,55.55556,0,0,0,0,0,0,0,0,0,0,0,0,0,0,0,0,0,0,0,0,0,0,0,0,0,0,0,0,0,0,0,0,0,0,0,0,0,0,0,0,0,0,0,50,19.84,0.26,0.260080645,0.03101737
# 443,27303,358089,Hwa L.G.,2004,nan,0,0,0,15,0,0,0,0,0,0,0,0,0,0,0,0,0,0,0,0,0,0,0,0,0,0,0,0,0,0,0,0,0,0,0,0,0,0,0,0,0,0,0,0,0,0,0,0,0,0,0,0,0,0,0,0,0,0,0,0,0,0,0,0,0,0,0,0,0,0,0,0,0,0,0,0,0,0,0,25,0,0,0,0,0,0,0,0,0,0,0,0,0,0,0,0,0,0,0,0,0,0,0,0,0,0,0,0,0,0,0,0,0,0,0,0,0,0,0,0,0,0,0,0,0,0,0,0,0,0,0,0,0,0,0,0,0,60,0,0,0,0,0,0,0,0,0,0,0,0,0,0,0,0,0,0,0,0,0,0,0,0,0,0,0,0,0,0,0,0,0,0,0,0,0,0,0,0,0,0,0,109,41.6,0.31,0.310096154,0.03101737
# 4057,1966,110913,Kisin B.I.,1959,BF18,0,0,0,0,0,0,0,0.117299955,0,0,0,0,0,0.177712432,0,0,6.626918449,0,0,0,0,0,0,0,0,0,0,0,0,0,0,0,0,0,0,0,0,0,0,0,0,0,0,0,0,0,0,0,0,0,0,0,0,0,0,0,0,0,0,0,0,0,0,0,0,0,0,0,0,0,0,7.109165263,0,0,0,0,0,0,0,0,0,0,0,0,0,0,0,0,0,0,0,0,0,0,0,0,0,0,0,0,2.046128212,0,0,0,0,0,0,0,0,0,0,0,0,0,0,0,0,0,0,3.81787553,0,0,0,0,0,0,0,0,0,0,0.079579969,0,0,0,0,0,0,70.59091282,0,0,0,0,0,0,0,0,0,0,0,0,0,0,0,0,0,0,0,0,0,0,0,0,0,0,0,0,0,0,0,0,0,0,0,0,0,0,0,9.434407368,0,0,0,65.8,26.79,0.228,0.228070175,0.030778701
# 1029,11956,136025,Malmendier J.W.,1975,nan,0,0,0,12.85138,0,0,0,0,0,0,0,0,0,34.97804,0,0,0,0,0,0,0,0,0,0,0,0,0,0,17.1754,0,0,0,0,0,0,0,0,0,0,0,0,0,0,0,0,0,0,0,0,0,0,0,0,0,0,0,0,0,0,0,0,0,0,0,0,0,0,0,0,0,0,0,0,0,0,0,0,0,0,0,0,0,0,0,0,0,0,0,0,0,0,34.99518,0,0,0,0,0,0,0,0,0,0,0,0,0,0,0,0,0,0,0,0,0,0,0,0,0,0,0,0,0,0,0,0,0,0,0,0,0,0,0,0,0,0,0,0,0,0,0,0,0,0,0,0,0,0,0,0,0,0,0,0,0,0,0,0,0,0,0,0,0,0,0,0,0,0,0,0,0,0,0,0,0,0,0,0,0,0,0,0,0,107,41.47,0.29,0.290089221,0.030765905
# 1973,26709,310058,Baikova L.G.,2003,nan,0,0,0,0,0,0,0,0,0,0,0,0,0,9.930489376,0,0,0,0,0,0,0,0,0,0,0,0,0,0,0,0,0,0,0,0,0,0,0,0,0,0,0,0,0,0,0,0,0,0,0,0,0,0,0,0,0,0,0,0,0,0,0,0,0,0,0,0,0,0,0,0,0,0,0,0,0,0,0,0,0,0,0,0,0,44.68720519,0,0,0,0,0,0,0,0,0,0,0,0,0,0,0,0,0,0,0,0,0,0,0,0,0.695100236,0,0,0,0,0,0,44.68720519,0,0,0,0,0,0,0,0,0,0,0,0,0,0,0,0,0,0,0,0,0,0,0,0,0,0,0,0,0,0,0,0,0,0,0,0,0,0,0,0,0,0,0,0,0,0,0,0,0,0,0,0,0,0,0,0,0,0,0,0,0,0,0,0,0,58.5,23.03,0.27,0.270082501,0.030555958
# 3271,6053,93438,Stokowski S.E.,1981,nan,0,0,0,2.466089296,0,0,0,0,0,0,0,0,0,0,0,0,0,0,0,0,0,0,0,0,9.921830191,0,0,0,0,0,0,0.155400019,0,0,0,0,0,0,0,0,0,0,0,0,0,0,0,0,0,0,0,0,0,0,0,0,0,0,0,0,0,0,0,0,0,0,0,0,0,0,0,0,0,0,0,0,0,0,0,0,0,0,0,27.39282329,0,0,0,0,0,0,0,0,0,0,0,0,0,0,0,0,0,0,0,0,0,0,0,0,0.318000038,0,0,0,0,0,0,0,0,0,0,0,0,0,0,0,0,0,0,0,0,0,0,0,0,0,0,0,0,59.74585717,0,0,0,0,0,0,0,0,0,0,0,0,0,0,0,0,0,0,0,0,0,0,0,0,0,0,0,0,0,0,0,0,0,0,0,0,0,0,0,0,0,0,0,90.1,36.27,0.242,0.242073339,0.030305309
# 1691,39943,466346,Hager I.Z.,2012,nan,0,0,0,0,0,0,0,0,0,0,0,0,0,70,0,0,0,0,0,0,0,0,0,0,0,0,0,0,0,0,0,0,0,0,0,0,0,0,0,0,0,0,0,0,3,0,0,0,0,0,0,0,0,0,0,0,0,0,0,0,0,0,0,0,0,0,0,0,0,0,0,0,0,0,0,0,0,0,0,0,0,0,0,0,0,0,0,0,0,0,0,0,0,0,0,0,0,0,0,0,12,0,0,0,15,0,0,0,0,0,0,0,0,0,0,0,0,0,0,0,0,0,0,0,0,0,0,0,0,0,0,0,0,0,0,0,0,0,0,0,0,0,0,0,0,0,0,0,0,0,0,0,0,0,0,0,0,0,0,0,0,0,0,0,0,0,0,0,0,0,0,0,0,0,0,0,0,0,0,0,0,47.7,18.69,0.276,0.276083467,0.030241701
# 1011,9144,74653,Birch F.,1942,nan,0,0,0,0,0,0,0,0,0,0,0,0,0,100,0,0,0,0,0,0,0,0,0,0,0,0,0,0,0,0,0,0,0,0,0,0,0,0,0,0,0,0,0,0,0,0,0,0,0,0,0,0,0,0,0,0,0,0,0,0,0,0,0,0,0,0,0,0,0,0,0,0,0,0,0,0,0,0,0,0,0,0,0,0,0,0,0,0,0,0,0,0,0,0,0,0,0,0,0,0,0,0,0,0,0,0,0,0,0,0,0,0,0,0,0,0,0,0,0,0,0,0,0,0,0,0,0,0,0,0,0,0,0,0,0,0,0,0,0,0,0,0,0,0,0,0,0,0,0,0,0,0,0,0,0,0,0,0,0,0,0,0,0,0,0,0,0,0,0,0,0,0,0,0,0,0,0,0,0,0,0,17.7,6.86,0.29,0.290087464,0.030159847
# 4034,40605,468539,Jingal R.,2012,nan,0,0,0,17.27,0,0,0,0,0,0,0,0,0,6.89,0,0,0,0,0,0,0,0,0,0,0,0,0,0,0,0,0,0,0,0,0,0,0,0,0,0,0,0,0,0,0,0,0,0,0,0,0,0,0,0,0,0,0,0,0,0,0,0,0,0,0,0,0,0,0,0,0,0,0,0,0,0,0,0,0,0,0,0,0,0,0,0,0,0,0,0,0,0,0,0,0,0,0,0,0,0,17.27,0,0,0,0,0,0,0,0,0,0,0,0,0,0,0,0,0,0,0,0,0,0,0,0,0,0,0,0,0,0,0,0,0,0,0,0,58.57,0,0,0,0,0,0,0,0,0,0,0,0,0,0,0,0,0,0,0,0,0,0,0,0,0,0,0,0,0,0,0,0,0,0,0,0,0,0,0,0,0,0,0,73.4,29.86,0.229,0.229068989,0.030126032
# 1891,35363,425166,Calvez L.,2007,nan,0,0,0,0,0,0,0,0,0,0,0,0,0,0,0,0,0,0,0,0,0,0,0,0,0,0,0,0,0,0,0,0,0,0,0,0,0,10,0,0,0,0,0,0,0,0,0,0,0,0,0,0,0,0,0,27,0,0,0,0,0,0,63,0,0,0,0,0,0,0,0,0,0,0,0,0,0,0,0,0,0,0,0,0,0,0,0,0,0,0,0,0,0,0,0,0,0,0,0,0,0,0,0,0,0,0,0,0,0,0,0,0,0,0,0,0,0,0,0,0,0,0,0,0,0,0,0,0,0,0,0,0,0,0,0,0,0,0,0,0,0,0,0,0,0,0,0,0,0,0,0,0,0,0,0,0,0,0,0,0,0,0,0,0,0,0,0,0,0,0,0,0,0,0,0,0,0,0,0,0,0,20.5,8.064,0.271,0.271081349,0.030018157
# 522,6172,90291,Nemilov S.V.,1973,nan,0,0,0,0,0,0,0,0,0,0,0,0,0,0,0,0,0,0,0,0,0,0,0,0,0,0,0,0,0,0,0,0,0,0,0,0,0,0,0,0,0,0,0,0,0,0,0,0,0,0,0,0,0,0,0,0,0,0,0,0,72.5,0,0,0,0,0,0,0,0,0,0,0,0,0,0,0,0,0,0,22.5,0,0,0,0,0,0,0,0,0,0,0,0,0,0,0,0,0,0,0,0,0,0,0,0,0,0,0,0,0,0,0,0,0,0,0,0,0,0,0,0,0,0,0,0,0,0,0,0,0,0,0,0,0,0,0,0,0,0,0,0,0,0,0,0,0,0,0,0,0,5,0,0,0,0,0,0,0,0,0,0,0,0,0,0,0,0,0,0,0,0,0,0,0,0,0,0,0,0,0,0,0,94.6,36.22,0.306,0.305908338,0.029954923
# 4855,41245,480754,Bootjomchai Ch.,2014,nan,0,0,0,0,0,0,0,0,0,0,0,0,0,29.12620971,0,0,2.912620971,0,0,0,0,0,0,0,0,0,0,0,0,0,0,0,0,0,0,0,0,0,0,0,0,0,0,0,0,0,0,0,0,0,0,0,0,0,0,0,0,0,0,0,0,0,0,0,0,0,0,0,0,0,0,0,0,0,0,0,0,0,0,0,0,0,0,0,0,0,0,0,0,0,0,0,0,0,0,0,0,0,0,0,0,0,0,0,0,0,0,0,0,0,0,0,0,0,0,0,0,0,0,0,0,0,0,0,0,0,0,0,0,0,0,0,0,0,0,0,0,67.96116932,0,0,0,0,0,0,0,0,0,0,0,0,0,0,0,0,0,0,0,0,0,0,0,0,0,0,0,0,0,0,0,0,0,0,0,0,0,0,0,0,0,0,0,81.6,33.97,0.201,0.201059759,0.029730652
# 784,14914,151984,Hwa Luu0Gen,1999,nan,0,0,0,39.51,0,0,0,0,0,0,0,0,0,0,0,0,0,0,0,0,0,0,0,0,59.26,0,0,0,0,0,0,0,0,0,0,0,0,0,0,0,0,0,0,0,0,0,0,0,0,0,0,0,0,0,0,0,0,0,0,0,0,0,0,0,0,0,0,0,0,0,0,0,0,0,0,0,0,0,0,0,0,0,0,0,0,0,0,0,0,0,0,0,0,0,0,0,0,0,0,0,0,0,0,0,0,0,0,0,0,0,0,0,0,0,0,0,0,0,0,0,0,0,0,0,0,0,0,0,0,0,0,0,0,0,0,0,0,1.23,0,0,0,0,0,0,0,0,0,0,0,0,0,0,0,0,0,0,0,0,0,0,0,0,0,0,0,0,0,0,0,0,0,0,0,0,0,0,0,0,0,0,0,110,42.37,0.298,0.29808827,0.029620806
# 4155,40613,476109,Akiba S.,2011,nan,0,0,0,7,0,0,0,0,0,0,0,0,0,0,0,0,0,0,0,0,0,0,0,0,0,0,0,0,0,0,0,0,0,0,0,0,0,0,0,0,0,0,0,0,0,0,0,0,0,0,0,0,0,0,0,0,0,0,0,0,0,0,0,0,0,0,0,0,0,0,0,0,0,0,0,0,0,0,0,0,0,0,0,0,0,0,0,0,0,0,0,5.5,0,0,0,0,0,0,0,0,14,0,0,0,0,0,0,0,0,0,0,0,0,0,0,0,0,0,0,0,0,0,0,0,0,0,0,0,0,0,0,0,0,0,0,0,0,73,0,0,0,0,0,0,0,0,0,0,0,0,0,0,0,0,0,0,0,0,0,0,0,0,0,0,0,0,0,0,0,0,0,0,0,0,0,0,0,0,0,0,0.5,73,29.77,0.226,0.22606651,0.029429163
# 3380,8701,80169,Aleinikov F.K.,1962,nan,0,0,0,0,0,0,0,0,0,0,0,0,0,0,0,0,0,0,0,0,0,0,0,0,0,0,0,0,0,0,0,0,0,0,0,0,0,0,0,0,0,0,0,0,0,0,0,0,0,0,0,0,0,0,0,0,0,0,0,0,0,0,0,0,0,0,0,0,0,0,0,0,0,0,0,0,0,0,0,0,0,0,0,0,0,0,0,0,0,0,0,0,0,0,0,0,0,0,0,0,13.33333133,0,0,0,0,0,0,0,0,0,0,0,0,0,0,0,0,0,0,20.000002,0,0,0,0,0,0,0,0,0,0,0,0,0,0,0,0,0,66.66666667,0,0,0,0,0,0,0,0,0,0,0,0,0,0,0,0,0,0,0,0,0,0,0,0,0,0,0,0,0,0,0,0,0,0,0,0,0,0,0,0,0,0,0,56.2,22.66,0.24,0.240070609,0.029420418
# 1538,39036,460262,Hashimoto T.,2007,nan,0,0,0,0,0,0,0,0,0,0,0,0,0,57.2,0,0,0,0,0,0,0,0,0,0,32.4,0,0,0,0,0,0,0,0,0,0,0,0,0,0,0,0,0,0,0,0,0,0,0,0,0,0,0,0,0,0,0,0,0,0,0,0,0,0,0,0,0,0,0,0,0,0,0,0,0,0,0,0,0,0,0,0,0,0,0,0,0,0,0,0,0,0,0,0,0,0,0,0,0,0,0,0,0,0,0,0,0,1.9,0,0,0,0,0,0,0,0,0,0,0,0,0,0,0,0,0,0,0,0,0,0,0,0,0,0,0,0,0,0,0,0,0,0,0,0,0,0,0,0,0,0,0,0,0,0,0,0,0,0,8.5,0,0,0,0,0,0,0,0,0,0,0,0,0,0,0,0,0,0,0,0,0,0,0,100,39.06,0.28,0.280081925,0.029259015
# 1041,12180,137622,Dumbaugh W.H.,1974,0,0,0,0,5.7,0,0,0,0,0,0,0,0,0,0,0,0,0,0,22.8,0,0,0,0,0,0,0,0,0,0,0,0,0,0,0,0,0,0,0,0,0,0,0,0,0,0,0,0,0,0,0,0,0,0,0,0,0,0,0,0,0,0,0,0,0,0,0,0,0,0,0,0,0,0,0,0,0,0,0,0,5.7,0,0,0,0,0,0,0,0,0,0,0,23,0,0,0,0,0,0,0,0,0,0,0,0,0,0,0,0,0,0,0,0,0,0,0,0,0,0,0,0,0,0,0,0,0,0,0,0,0,0,0,0,0,0,0,0,0,34.2,0,0,0,0,0,0,0,0,0,0,0,2.9,0,0,0,0,0,0,0,0,0,0,0,0,0,0,0,0,0,0,0,0,0,0,0,0,0,0,0,5.7,0,0,0,140,54.26,0.29,0.290084777,0.029233448
# 3767,5846,39792,El0Mallawany R.,1987,nan,0,0,0,0,0,0,0,0,0,0,0,0,0,0,0,0,0,0,0,0,0,0,0,0,0,0,0,0,0,0,0,0,0,0,0,0,0,0,0,0,0,0,0,0,0,0,0,0,0,0,0,0,0,0,0,0,0,0,0,0,0,0,0,0,0,0,0,0,0,0,0,0,0,0,0,0,0,0,0,0,0,0,0,0,0,0,0,0,0,0,0,0,0,0,0,0,0,0,0,0,0,0,0,0,0,0,0,0,0,0,0,0,0,0,0,0,0,0,0,0,0,0,0,0,0,0,0,0,0,0,0,0,0,0,0,0,0,0,0,0,0,0,0,0,0,0,0,0,0,0,0,0,0,67,0,0,0,0,0,0,0,0,0,0,0,0,0,0,0,33,0,0,0,0,0,0,0,0,0,0,0,61.9,25.1,0.233,0.233067729,0.029068276
# 4437,4206,50440,Molot V.A.,1992,nan,0,0,0,4,0,0,0,0,0,0,0,0,0,0,0,0,0,0,0,0,0,0,0,0,0,0,0,0,0,0,0,0,0,0,0,0,0,0,0,0,0,0,0,0,0,0,0,0,0,0,0,0,0,0,0,0,0,0,0,0,0,0,0,0,0,0,0,0,0,0,0,0,0,0,0,0,0,0,0,0,0,0,0,12.5,0,0,0,0,0,0,0,0,0,0,0,0,0,0,0,0,12.5,0,0,0,0,0,0,0,0,0,0,0,0,0,0,0,0,0,0,0,0,0,0,0,0,0,0,0,0,0,0,0,0,0,0,0,0,71,0,0,0,0,0,0,0,0,0,0,0,0,0,0,0,0,0,0,0,0,0,0,0,0,0,0,0,0,0,0,0,0,0,0,0,0,0,0,0,0,0,0,0,72.9,29.9,0.219,0.219063545,0.02901605
# 3180,8583,59560,Senin H.B.,1994,nan,0,0,0,0,0,0,0,0,0,0,0,0,0,0,0,0,0,0,0,0,0,0,0,0,0,0,0,0,0,0,0,0,0,0,0,0,0,0,0,0,0,0,0,0,0,0,0,0,0,0,0,0,0,0,0,0,0,22.2,0,0,0,0,0,0,0,0,0,0,0,0,0,0,0,0,0,0,0,0,0,0,0,0,0,0,0,0,0,0,0,0,0,0,0,0,0,0,0,0,0,0,0,0,0,0,0,0,0,0,0,0,0,0,0,0,0,77.8,0,0,0,0,0,0,0,0,0,0,0,0,0,0,0,0,0,0,0,0,0,0,0,0,0,0,0,0,0,0,0,0,0,0,0,0,0,0,0,0,0,0,0,0,0,0,0,0,0,0,0,0,0,0,0,0,0,0,0,0,0,0,0,0,0,57.7,23.19,0.244,0.24407072,0.028983663
# 54,3644,149941,Borjesson L.,1985,nan,45,10,0,0,0,0,0,0,0,0,0,0,0,0,0,0,0,0,0,0,0,0,0,0,0,0,0,0,0,0,0,0,0,0,0,0,0,0,0,0,0,0,0,0,0,0,0,0,0,0,0,0,0,0,0,0,0,0,0,0,0,0,0,0,0,0,0,0,0,0,0,0,0,0,0,0,0,0,0,0,0,0,0,0,0,0,0,0,0,0,0,0,0,0,0,0,0,0,0,0,0,0,0,0,0,0,0,0,0,0,0,0,0,0,0,45,0,0,0,0,0,0,0,0,0,0,0,0,0,0,0,0,0,0,0,0,0,0,0,0,0,0,0,0,0,0,0,0,0,0,0,0,0,0,0,0,0,0,0,0,0,0,0,0,0,0,0,0,0,0,0,0,0,0,0,0,0,0,0,0,0,22.1,7.949,0.39,0.390111964,0.028708659
# 4144,23675,190637,Ohara K.,2000,nan,0,0,0,16.70456087,0,0,0,0.170800009,0,0,0,0,0,0,0,0,0.440811623,0,0,0,0,0,0,0,1.205264063,0,0,0,0,0.864900045,0,0,0,0,0,0,0,0,0,0,0,0,0,0,0,0,0,0,0,0,0,0,0,0,0,0,0,0,0,0,0,0,0,0,0,0,0,0,0,0,0,0,0,0,0,0,0,0,0,0,0,0,0,9.499885494,0,0,0,0,0,0,0,1.676940087,0,0,0,0,0,0,0,0,0,0,0,0,0,0,0,0,0,0,0,0,0,0,0,3.999730208,0,0,0,0,0,0,0,0,0,0,0,0,0,0,0.115900006,0,0,0,0,0,0,64.90599338,0,0,0,0,0,0,0,0,0,0,0,0,0,0,0,0,0,0,0,0,0,0,0,0,0,0,0,0,0,0,0,0,0,0,0,0,0,0,0,0.415214222,0,0,0,85.8,34.99,0.226,0.22606459,0.028579594
# 266,12499,113881,Hwa Luu0Gen,1998,nan,0,0,0,0,0,0,0,0,0,0,0,0,0,0,0,0,0,0,0,0,0,0,0,0,0,0,0,0,0,0,0,0,0,0,0,0,0,0,0,0,0,0,0,0,0,0,0,0,0,0,0,0,0,28.57020434,0,0,0,0,0,0,57.14040868,0,0,0,0,0,0,0,0,0,0,0,0,0,0,0,0,0,0,14.28938699,0,0,0,0,0,0,0,0,0,0,0,0,0,0,0,0,0,0,0,0,0,0,0,0,0,0,0,0,0,0,0,0,0,0,0,0,0,0,0,0,0,0,0,0,0,0,0,0,0,0,0,0,0,0,0,0,0,0,0,0,0,0,0,0,0,0,0,0,0,0,0,0,0,0,0,0,0,0,0,0,0,0,0,0,0,0,0,0,0,0,0,0,0,0,0,0,0,0,0,0,0,105,39.77,0.32,0.32009052,0.028287654
# 287,28749,373093,Hwa L.G.,2005,nan,0,0,0,0,0,0,0,0,0,0,0,0,0,0,0,0,0,0,0,0,0,0,0,0,0,0,0,0,0,0,0,0,0,0,0,0,0,0,0,0,0,0,0,0,0,0,0,0,0,0,0,0,0,27.32316232,0,0,0,0,0,0,54.64633463,0,0,0,0,0,0,0,0,0,0,0,0,0,0,0,0,0,0,18.03050305,0,0,0,0,0,0,0,0,0,0,0,0,0,0,0,0,0,0,0,0,0,0,0,0,0,0,0,0,0,0,0,0,0,0,0,0,0,0,0,0,0,0,0,0,0,0,0,0,0,0,0,0,0,0,0,0,0,0,0,0,0,0,0,0,0,0,0,0,0,0,0,0,0,0,0,0,0,0,0,0,0,0,0,0,0,0,0,0,0,0,0,0,0,0,0,0,0,0,0,0,0,105,39.77,0.32,0.32009052,0.028287654
# 2735,25936,197267,Hayden J.S.,1990,nan,0,0,0,11.84061264,0,0,0,0.12009952,0,0,0,0,0,0,0,0,0,0,0,0,0,0,0,0,0,0,0,0,0,0,0,0,0,0,0,0,0,0,0,0,0,0,0,0,0,0,0,0,0,0,0,0,0,0,0,0,0,0,0,0,0,0,0,0,0,0,0,0,0,0,0,24.61205155,0,0,0,0,0,0,0,0.360298559,0,0,0,0,0,0,0,0,0,0,0,0,0,0,0,0,0,0,0,0,0,0,0,0,0,0,0,0,1.741993032,0,0,0,0,0,0,61.3249447,0,0,0,0,0,0,0,0,0,0,0,0,0,0,0,0,0,0,0,0,0,0,0,0,0,0,0,0,0,0,0,0,0,0,0,0,0,0,0,0,0,0,0,0,0,0,0,0,0,0,0,0,0,0,0,0,0,0,0,0,0,0,0,0,0,51,20.35,0.253,0.253071253,0.028163269
# 3170,1965,110881,Kisin B.I.,1959,BK10,0,0,0,0,0,0,0,0.193799951,0,0,0,0,0,5.429511637,0,0,10.65152733,0,0,0,0,0,0,0,0,0,0,0,0,0,0,0,0,0,0,0,0,0,0,0,0,0,0,0,0,0,0,0,0,0,0,0,0,0,0,0,0,0,0,0,0,0,0,0,0,0,0,0,0,0,0,5.787437547,0,0,0,0,0,0,0,0,0,0,0,0,0,0,0,0,0,0,0,0,0,0,0,0,0,0,0,0,1.558746609,0,0,0,0,0,0,0,0,0,0,0,0,0,0,0,0,0,0,0.752315911,0,0,0,0,0,0,0,0,0,0,0.052609987,0,0,0,0,0,0,63.741704,0,0,0,0,0,0,0,0,0,0,0,0,0,0,0,0,0,0,0,0,0,0,0,0,0,0,0,0,0,0,0,0,0,0,0,0,0,0,0,11.83234703,0,0,0,73.4,29.5,0.244,0.244067797,0.027785496
# 4485,8696,80067,Vaills Y.,1992,nan,0,0,0,0,0,0,0,0,0,0,0,0,0,0,0,0,0,0,0,0,0,0,0,0,22.34042799,0,0,0,0,0,0,0,0,0,0,0,0,0,0,0,0,0,0,0,0,0,0,0,0,0,0,0,0,0,0,0,0,0,0,0,0,0,0,0,0,0,0,0,0,0,0,0,0,0,0,0,0,0,0,0,0,0,0,0,0,0,0,0,0,0,0,0,0,0,0,0,0,0,0,0,6.382978426,0,0,0,0,0,0,0,0,0,0,0,0,0,0,0,0,0,0,0,0,0,0,0,0,0,0,0,0,0,0,0,0,0,0,0,0,71.27659359,0,0,0,0,0,0,0,0,0,0,0,0,0,0,0,0,0,0,0,0,0,0,0,0,0,0,0,0,0,0,0,0,0,0,0,0,0,0,0,0,0,0,0,83.9,34.44,0.218,0.218060395,0.027704078
# 1015,11955,136000,Malmendier J.W.,1975,nan,0,0,0,23.49176,0,0,0,0,0,0,0,0,0,38.25359,0,0,0,0,0,0,0,0,0,0,0,0,0,0,0,0,0,0,0,0,0,0,0,0,0,0,0,0,0,0,0,0,0,0,0,0,0,0,0,0,0,0,0,0,0,0,0,0,0,0,0,0,0,0,0,0,0,0,0,0,0,0,0,0,0,0,0,0,0,0,0,0,0,0,0,0,0,38.25465,0,0,0,0,0,0,0,0,0,0,0,0,0,0,0,0,0,0,0,0,0,0,0,0,0,0,0,0,0,0,0,0,0,0,0,0,0,0,0,0,0,0,0,0,0,0,0,0,0,0,0,0,0,0,0,0,0,0,0,0,0,0,0,0,0,0,0,0,0,0,0,0,0,0,0,0,0,0,0,0,0,0,0,0,0,0,0,0,0,103,39.92,0.29,0.29008016,0.02764149
# 1021,11955,136006,Malmendier J.W.,1975,nan,0,0,0,17.95555767,0,0,0,0,0,0,0,0,0,38.51629499,0,0,0,0,0,0,0,0,0,0,0,0,0,0,0,0,0,0,0,0,0,0,0,0,0,0,0,0,0,0,0,0,0,0,0,0,0,0,0,0,0,0,0,0,0,0,0,0,0,0,0,0,0,0,0,0,0,0,0,0,0,0,0,0,0,0,0,0,0,0,0,0,0,0,0,0,0,38.52667499,0,0,0,0,0,0,0,0,0,0,0,0,0,0,0,0,0,0,0,0,0,0,0,0,0,0,0,0,0,0,0,0,0,0,0,0,0,0,0,0,0,0,0,0,0,0,0,0,0,0,0,0,0,0,0,0,0,0,0,0,0,0,0,0,0,5.00147235,0,0,0,0,0,0,0,0,0,0,0,0,0,0,0,0,0,0,0,0,0,0,0,103,39.92,0.29,0.29008016,0.02764149
# 1022,11955,136007,Malmendier J.W.,1975,nan,0,0,0,22.99719092,0,0,0,0,0,0,0,0,0,38.49724154,0,0,0,0,0,0,0,0,0,0,0,0,0,0,0,0,0,0,0,0,0,0,0,0,0,0,0,0,0,0,0,0,0,0,0,0,0,0,0,0,0,0,0,0,0,0,0,0,0,0,0,0,0,0,0,0,0,0,0,0,0,0,0,0,0,0,0,0,0,0,0,0,0,0,0,0,0,33.50143134,0,0,0,0,0,0,0,0,0,0,0,0,0,0,0,0,0,0,0,0,0,0,0,0,0,0,0,0,0,0,0,0,0,0,0,0,0,0,0,0,0,0,0,0,0,0,0,0,0,0,0,0,0,0,0,0,0,0,0,0,0,0,0,0,0,5.0041362,0,0,0,0,0,0,0,0,0,0,0,0,0,0,0,0,0,0,0,0,0,0,0,103,39.92,0.29,0.29008016,0.02764149
# 1156,1965,110897,Kisin B.I.,1959,TK21,0,0,0,1.974594763,0,0,0,0.093359989,0,0,0,0,0,6.526596217,0,0,28.16530662,0,0,0,0,0,0,0,4.232551492,0,0,0,0,0,0,0,0,0,0,0,0,0,0,0,0,0,0,0,0,0,0,0,0,0,0,0,0,0,0,0,0,0,0,0,0,0,0,0,0,0,0,0,0,0,0,0,0,0,0,0,0,0,0,0,0,0,0,0,0,0,0,0,0,0,0,0,0,0,0,0,0,0,0,0,0,0,0,0,0,0,0,0,0,0,0,0,0,0,0,0,0,0,0,1.013747878,0,0,0,0,0,0,0,0,0,0,0.161599981,0,0,0,0,0,0,45.75881451,0,0,0,0,0,0,0,0,0,0,0,0,0,0,0,0,0,0,0,0,0,0,0,0,0,0,0,0,0,0,0,0,0,0,0,0,0,0,0,12.07342855,0,0,0,77.8,30.2,0.288,0.28807947,0.027593819
# 2638,34770,419184,Gaafar M.S.,2009,nan,0,0,0,0,0,0,0,0,0,0,0,0,0,78,0,0,0,0,0,0,0,0,0,0,0,0,0,0,0,0,0,0,0,0,0,0,0,0,0,0,0,0,0,0,0,0,0,0,0,0,0,0,0,0,0,0,0,0,0,0,0,0,0,0,0,0,0,0,0,0,0,0,0,0,0,0,0,0,0,0,0,0,0,20,0,0,0,0,0,0,0,0,0,0,0,0,0,0,0,0,0,0,0,0,0,0,0,0,0,0,0,0,0,0,0,0,0,0,0,0,0,0,0,0,0,0,0,0,0,0,0,0,0,0,0,0,0,0,0,0,0,0,0,0,0,0,0,0,0,0,0,0,0,0,0,0,0,0,0,0,0,0,0,0,0,0,0,0,0,2,0,0,0,0,0,0,0,0,0,0,0,56.9,22.65,0.256,0.25607064,0.027593819
# 2432,39860,471117,Li Hong,2012,nan,0,0,0,4.200426931,0,0,0,0,0,0,0,0,0,2.570261241,0,0,5.040512317,0,0,0,0,0,0,0,1.690171789,0,0,0,0,0,0,0,0,0,0,0,0,0,0,0,0,0,0,0,0,0,0,0,0,0,0,0,0,0,0,0,0,0,0,0,0,0,0,0,0,0,0,0,0,0,0,10.68108762,0,0,0,0,0,0,0,0.870101436,0,0,0,2.490253109,0,0,0,0,0,0,0,7.430755261,0,0,0,0,0,0,0,0,7.590771525,0,0,0,0,0,0,0,0,0,0,0,0,0,0,50.49513332,0,0,0,0,0,0,0,0,0,0,0,0,0,0,0.350000578,0,0,0,0,0,0,2.570261241,0,0,0,0,0,0,0,0,0,0,0,0,0,0,0,2.570261241,0,0,0,0,0,0,0,0,0,0,0,0,0,0,0,0,0,0,1.450002393,0,0,0,0,0,0,0,0,56.3,22.34,0.26,0.26007162,0.027546312
# 5153,39036,460246,Hashimoto T.,2007,nan,0,0,0,0,0,0,0,0,0,0,0,0,0,0,0,0,0,0,0,0,0,0,0,0,0,0,0,0,0,0,0,0,0,0,0,0,0,0,0,0,0,0,0,0,0,0,0,0,0,0,0,0,0,0,0,0,0,0,0,0,0,0,0,0,0,0,0,0,0,0,0,0,0,0,0,0,0,0,0,0,0,0,0,0,0,0,0,0,0,0,0,0,0,0,0,0,0,0,0,0,0,0,0,0,0,0,0,0,0,0,0,0,0,0,0,0,0,0,0,0,0,0,0,0,0,0,0,0,0,0,0,0,0,0,0,0,0,100,0,0,0,0,0,0,0,0,0,0,0,0,0,0,0,0,0,0,0,0,0,0,0,0,0,0,0,0,0,0,0,0,0,0,0,0,0,0,0,0,0,0,0,75,32.05,0.17,0.170046802,0.027530513
# 429,24544,300316,Hwa L.G.,2002,nan,0,0,0,0,3,0,0,0,0,0,0,0,0,0,0,20,0,0,0,0,0,0,0,0,0,0,0,0,0,0,0,0,0,0,0,0,0,0,0,0,0,0,0,0,0,0,0,0,0,0,0,0,0,0,0,0,0,0,0,0,0,0,0,0,0,0,0,0,0,0,0,0,0,0,0,0,0,0,0,0,0,4,0,0,0,0,0,0,0,0,0,0,0,0,0,0,0,0,0,0,0,0,0,0,20,0,0,0,0,0,0,0,0,0,0,0,0,0,0,0,0,0,0,0,0,0,0,0,0,0,0,0,0,0,0,0,0,0,0,0,0,0,0,0,0,0,0,0,0,0,0,0,0,0,0,0,0,0,0,0,0,0,0,0,0,0,0,0,0,0,0,0,0,0,0,0,0,0,0,53,0,55.6,21.22,0.31,0.310084826,0.027363108
# 1167,12180,137612,Dumbaugh W.H.,1974,0,0,0,0,2.8,0,0,0,0,0,0,0,0,0,0,0,0,0,0,22.2,0,0,0,0,0,0,0,0,0,0,0,0,0,0,0,0,0,0,0,0,0,0,0,0,0,0,0,0,0,0,0,0,0,0,0,0,0,0,0,0,0,0,0,0,0,0,0,0,0,0,0,0,0,0,0,0,0,0,0,0,8.3,0,0,0,0,0,0,0,0,0,0,0,27.8,0,0,0,0,0,0,0,0,0,0,0,0,0,0,0,0,0,0,0,0,0,0,0,0,0,0,0,0,0,0,0,0,0,0,0,0,0,0,0,0,0,0,0,0,0,38.9,0,0,0,0,0,0,0,0,0,0,0,0,0,0,0,0,0,0,0,0,0,0,0,0,0,0,0,0,0,0,0,0,0,0,0,0,0,0,0,0,0,0,0,137,53.18,0.288,0.288078225,0.027161422
# 4838,25692,352701,Le Houerou V.,2003,nan,0,0,0,0,0,0,0,0,0,0,0,0,0,0,0,0,0,0,0,0,0,0,0,0,11.5,0,0,0,0,0,0,0,0,0,0,0,0,0,0,0,0,0,0,0,0,0,0,0,0,0,0,0,0,0,0,0,0,0,0,0,0,0,0,0,0,0,0,0,0,0,0,0,0,0,0,0,0,0,0,0,0,0,0,0,0,0,0,0,0,0,0,0,0,0,0,0,0,0,0,0,17.5,0,0,0,0,0,0,0,0,0,0,0,0,0,0,0,0,0,0,0,0,0,0,0,0,0,0,0,0,0,0,0,0,0,0,0,0,71,0,0,0,0,0,0,0,0,0,0,0,0,0,0,0,0,0,0,0,0,0,0,0,0,0,0,0,0,0,0,0,0,0,0,0,0,0,0,0,0,0,0,0,70.2,29.2,0.202,0.202054795,0.027126
# 4839,27734,359606,Deriano S.,2004,nan,0,0,0,0,0,0,0,0,0,0,0,0,0,0,0,0,0,0,0,0,0,0,0,0,11.5,0,0,0,0,0,0,0,0,0,0,0,0,0,0,0,0,0,0,0,0,0,0,0,0,0,0,0,0,0,0,0,0,0,0,0,0,0,0,0,0,0,0,0,0,0,0,0,0,0,0,0,0,0,0,0,0,0,0,0,0,0,0,0,0,0,0,0,0,0,0,0,0,0,0,0,17.5,0,0,0,0,0,0,0,0,0,0,0,0,0,0,0,0,0,0,0,0,0,0,0,0,0,0,0,0,0,0,0,0,0,0,0,0,71,0,0,0,0,0,0,0,0,0,0,0,0,0,0,0,0,0,0,0,0,0,0,0,0,0,0,0,0,0,0,0,0,0,0,0,0,0,0,0,0,0,0,0,70.2,29.2,0.202,0.202054795,0.027126
# 4840,27734,359612,Deriano S.,2004,nan,0,0,0,0,0,0,0,0,0,0,0,0,0,0,0,0,0,0,0,0,0,0,0,0,0,0,0,0,0,0,0,0,0,0,0,0,0,0,0,0,0,0,0,0,0,0,0,0,0,0,0,0,0,0,0,0,0,0,0,0,0,0,0,0,0,0,0,0,0,0,0,0,0,0,0,0,0,0,0,0,0,0,0,0,0,0,0,0,0,0,0,14,0,0,0,0,0,0,0,0,14,0,0,0,0,0,0,0,0,0,0,0,0,0,0,0,0,0,0,0,0,0,0,0,0,0,0,0,0,0,0,0,0,0,0,0,0,72,0,0,0,0,0,0,0,0,0,0,0,0,0,0,0,0,0,0,0,0,0,0,0,0,0,0,0,0,0,0,0,0,0,0,0,0,0,0,0,0,0,0,0,70.2,29.2,0.202,0.202054795,0.027126
# 2504,31921,405213,Aitken B.G.,2007,nan,0,0,0,17.82598512,0,0,0,0,0,0,0,0,0,0,0,0,0.990332385,0,0,0,0,0,0,0,0,0,0,0,0,0,0,0,0,0,0,0,0,0,0,0,0,0,0,0,0,0,0,0,0,0,0,0,0,0,0,0,0,0,0,0,0,0,0,0,0,0,0,0,0,0,0,0,0,0,0,0,0,0,0,11.88042329,0,0,0,0,0,0,0,0,0,0,0,0,0,0,0,0,0,0,0,0,0,0,0,0,0,0,0,0,0,0,0,0,0,0,0,0,0,0,0,0,0,0,0,0,0,0,0,0,0,0,0,0,0,0,0,0,0,69.30325921,0,0,0,0,0,0,0,0,0,0,0,0,0,0,0,0,0,0,0,0,0,0,0,0,0,0,0,0,0,0,0,0,0,0,0,0,0,0,0,0,0,0,0,93.7,37.21,0.259,0.259070142,0.027082021
# 4961,36159,433190,Eraiah B.,2010,nan,10,0,0,0,0,0,0,0,0,0,0,0,0,0,0,0,0,0,0,0,0,0,0,0,0,0,0,0,0,0,0,0,0,0,0,0,0,0,0,0,0,0,0,0,0,0,0,0,0,0,0,0,0,0,0,0,0,0,0,0,0,0,0,0,0,0,0,0,0,0,0,0,0,0,0,0,0,0,0,0,0,0,0,0,0,0,0,0,0,0,0,0,0,0,0,0,0,0,0,0,0,0,0,0,0,0,0,0,0,0,0,0,0,0,0,40,0,0,0,0,0,0,0,0,0,0,0,0,0,0,0,0,0,0,0,0,0,0,0,0,0,0,0,0,0,0,0,0,0,0,0,0,0,0,0,0,0,0,0,0,0,0,0,0,0,0,0,50,0,0,0,0,0,0,0,0,0,0,0,0,0,65.9,27.48,0.199,0.199053857,0.027063995
# 4950,41245,480758,Bootjomchai Ch.,2014,nan,0,0,0,0,0,0,0,0,0,0,0,0,0,29.41176176,0,0,0,0,0,1.960784118,0,0,0,0,0,0,0,0,0,0,0,0,0,0,0,0,0,0,0,0,0,0,0,0,0,0,0,0,0,0,0,0,0,0,0,0,0,0,0,0,0,0,0,0,0,0,0,0,0,0,0,0,0,0,0,0,0,0,0,0,0,0,0,0,0,0,0,0,0,0,0,0,0,0,0,0,0,0,0,0,0,0,0,0,0,0,0,0,0,0,0,0,0,0,0,0,0,0,0,0,0,0,0,0,0,0,0,0,0,0,0,0,0,0,0,0,0,68.62745412,0,0,0,0,0,0,0,0,0,0,0,0,0,0,0,0,0,0,0,0,0,0,0,0,0,0,0,0,0,0,0,0,0,0,0,0,0,0,0,0,0,0,0,88.7,36.96,0.2,0.199945887,0.027056277
# 956,24435,189488,Vijoy P.S.,1999,nan,0,0,0,0,0,0,0,0,0,0,0,0,0,60,0,0,0,0,0,0,0,0,0,0,0,0,0,0,0,0,0,0,0,0,0,0,0,0,0,0,0,0,0,0,0,0,0,0,0,0,0,0,0,0,0,0,0,0,0,0,0,0,0,0,0,0,0,0,0,0,0,0,0,0,0,0,0,0,0,0,0,0,0,20,0,0,0,0,0,0,0,0,0,0,0,0,0,0,0,0,0,0,0,0,0,0,0,0,0,0,0,0,0,0,0,0,0,0,0,0,0,0,0,0,0,0,0,0,0,0,0,0,0,0,0,0,0,0,0,0,0,0,0,0,0,0,0,0,0,0,0,0,0,0,0,0,0,0,0,0,0,0,0,0,0,0,0,0,0,0,0,0,0,0,0,20,0,0,0,0,0,76.5,29.63,0.291,0.290921363,0.027022858
# 4809,3384,3840,Shchavelev O.S.,1973,nan,0,0,0,0,0,0,0,0,0,0,0,0,0,0,0,0,0,0,0,0,0,0,0,0,0,0,0,0,0,0,0,0,0,0,0,0,0,0,0,0,0,0,0,0,0,0,0,0,0,0,0,0,0,0,0,0,0,0,0,0,0,0,0,0,0,0,0,0,0,0,0,5.4,0,0,0,0,0,0,0,0,0,0,0,0,0,0,0,0,0,0,0,0,0,0,0,0,0,0,0,0,0,0,0,0,0,0,0,0,0,0,0,0,0,0,0,0,0,0,0,0,0,0,0,0,0,0,0,0,0,0,0,0,0,0,0,0,0,84.5,0,0,0,0,0,0,0,0,0,10.1,0,0,0,0,0,0,0,0,0,0,0,0,0,0,0,0,0,0,0,0,0,0,0,0,0,0,0,0,0,0,0,0,0,64.7,26.87,0.204,0.20394492,0.027000007
# 4635,29638,369809,Jenaer Glaswerk,1969,nan,0,0,0,15.32510054,0,0,0,0.27590001,0,0,0,0,0,0,0,0,0,0,0,0,0,0,0,0,0,0,0,0,0,0,0,0,0,0,0,0,0,0,0,0,0,0,0,0,0,0,0,0,0,0,0,0,0,0,0,0,0,0,0,0,0,0,0,0,0,0,0,0,0,0,0,0,0,0,0,0,0,0,0,0,0,0,0,7.99227328,0,0,0,0,0,0,0,1.185083041,0,0,0,0,0,0,0,0,0.660557023,0,0,0,0,0,0,0,0,0,0,0,0,0,0,3.509195123,0,0,0,0,0,0,0,0,0,0,0,0,0,0,0,0,0,0,0,0,0,66.20804232,0,0,0,0,0,0,0,0,0,0,0,0,0,0,0,0,0,0,0,2.477249087,0,0,0,0,0,0,0,0,0,0,0,0,0,0,0,0,0,0,0,1.42522805,0,0,0.941371533,79.3,32.74,0.211,0.211056811,0.026924758
# 3893,3849,12363,Tille U.,1978,nan,0,0,0,0,0,0,0,0,0,0,0,0,0,0,0,0,0,0,0,0,0,0,0,0,25,0,0,0,0,0,0,0,0,0,0,0,0,0,0,0,0,0,0,0,0,0,0,0,0,0,0,0,0,0,0,0,0,0,0,0,0,0,0,0,0,0,0,0,0,0,0,0,0,0,0,0,0,0,0,0,0,0,0,0,0,0,0,0,0,0,0,0,0,0,0,0,0,0,0,0,10,0,0,0,0,0,0,0,0,0,0,0,0,0,0,0,0,0,0,0,0,0,0,0,0,0,0,0,0,0,0,0,0,0,0,0,0,65,0,0,0,0,0,0,0,0,0,0,0,0,0,0,0,0,0,0,0,0,0,0,0,0,0,0,0,0,0,0,0,0,0,0,0,0,0,0,0,0,0,0,0,79.7,32.4,0.23,0.229938272,0.026838433
# 1068,28350,380299,Johnson J.,2005,nan,0,0,0,71.5,0,0,0,0,0,0,0,0,0,0,0,0,0,0,0,0,0,0,0,0,0,0,0,0,0,0,0,0,0,0,0,0,0,0,0,0,0,0,0,0,0,0,0,0,0,0,0,0,0,0,0,0,0,0,0,0,0,0,0,0,0,0,0,0,0,0,0,0,0,0,0,0,0,0,0,28.5,0,0,0,0,0,0,0,0,0,0,0,0,0,0,0,0,0,0,0,0,0,0,0,0,0,0,0,0,0,0,0,0,0,0,0,0,0,0,0,0,0,0,0,0,0,0,0,0,0,0,0,0,0,0,0,0,0,0,0,0,0,0,0,0,0,0,0,0,0,0,0,0,0,0,0,0,0,0,0,0,0,0,0,0,0,0,0,0,0,0,0,0,0,0,0,0,0,0,0,0,0,169,65.5,0.29,0.290076336,0.026322717
# 1069,28350,380304,Johnson J.,2005,nan,0,0,0,55,0,0,0,0,0,0,0,0,0,0,0,0,0,0,0,0,0,0,0,0,0,0,0,0,0,0,0,0,0,0,0,0,0,0,0,0,0,0,0,0,0,0,0,0,0,0,0,0,0,0,0,0,0,0,0,0,0,0,0,0,0,0,0,0,0,0,0,0,0,0,0,0,0,0,0,0,0,0,0,0,0,0,0,0,0,0,0,0,0,0,0,0,0,0,0,0,0,0,0,0,0,0,0,0,0,0,0,0,0,0,0,0,0,0,0,0,0,0,0,0,0,0,0,0,0,0,0,0,0,0,0,0,0,5,0,0,0,0,0,0,0,0,0,0,0,0,0,0,0,0,0,0,0,0,0,0,0,0,0,0,0,0,0,0,0,0,0,40,0,0,0,0,0,0,0,0,0,169,65.5,0.29,0.290076336,0.026322717
# 2585,16484,158972,Philip J.,2000,nan,0,0,0,0,0,0,0,0,0,0,0,0,0,0,0,0,0,0,0,90,0,0,0,0,0,0,0,0,0,0,0,0,0,0,0,0,0,0,0,0,10,0,0,0,0,0,0,0,0,0,0,0,0,0,0,0,0,0,0,0,0,0,0,0,0,0,0,0,0,0,0,0,0,0,0,0,0,0,0,0,0,0,0,0,0,0,0,0,0,0,0,0,0,0,0,0,0,0,0,0,0,0,0,0,0,0,0,0,0,0,0,0,0,0,0,0,0,0,0,0,0,0,0,0,0,0,0,0,0,0,0,0,0,0,0,0,0,0,0,0,0,0,0,0,0,0,0,0,0,0,0,0,0,0,0,0,0,0,0,0,0,0,0,0,0,0,0,0,0,0,0,0,0,0,0,0,0,0,0,0,0,66.7,26.53,0.257,0.257067471,0.026253225
# 4229,30756,391258,Senin H.B.,1994,nan,0,0,0,0,0,0,0,0,0,0,0,0,0,0,0,0,0,0,0,0,0,0,0,0,0,0,0,0,0,0,0,0,0,0,0,0,0,0,0,0,0,0,0,0,0,0,0,0,0,0,0,0,0,0,0,0,0,0,0,0,0,0,0,0,0,0,0,0,0,0,0,0,0,0,0,0,0,0,0,0,0,0,0,0,0,0,0,0,0,0,0,0,0,0,0,0,0,0,0,0,0,0,0,0,0,0,0,0,0,0,0,0,0,0,0,77.6,0,0,0,0,0,0,0,0,0,0,0,0,0,0,0,0,0,0,0,0,0,0,22.4,0,0,0,0,0,0,0,0,0,0,0,0,0,0,0,0,0,0,0,0,0,0,0,0,0,0,0,0,0,0,0,0,0,0,0,0,0,0,0,0,0,0,57.8,23.61,0.224,0.224057603,0.025715496
# 3679,7831,149172,Bridge B.,1986,nan,0,0,0,0,0,0,0,0,0,0,0,0,0,0,0,0,0,0,0,0,0,0,0,0,0,0,0,0,0,0,0,0,0,0,0,0,0,0,0,0,0,0,0,0,0,0,0,0,0,0,0,0,0,0,0,0,0,0,0,0,0,0,0,0,0,0,0,0,0,0,0,0,0,0,0,0,0,0,0,0,0,0,0,0,0,0,0,0,0,0,0,0,0,0,0,0,0,40,0,0,0,0,0,0,0,0,0,0,0,0,0,0,0,0,0,60,0,0,0,0,0,0,0,0,0,0,0,0,0,0,0,0,0,0,0,0,0,0,0,0,0,0,0,0,0,0,0,0,0,0,0,0,0,0,0,0,0,0,0,0,0,0,0,0,0,0,0,0,0,0,0,0,0,0,0,0,0,0,0,0,0,41,16.6,0.235,0.234939759,0.025634453
# 2991,24058,179476,Higazy A.A.,2001,nan,0,0,0,0,0,0,0,0,0,0,0,0,0,0,0,0,0,0,0,0,0,0,0,0,0,0,0,0,0,0,0,0,0,0,0,0,0,0,0,0,0,0,0,0,0,0,0,0,0,0,0,0,0,0,0,0,0,0,0,0,0,0,0,0,0,0,0,0,0,0,0,0,0,0,0,0,0,0,0,0,0,0,0,0,0,0,0,0,0,0,0,0,0,0,0,0,0,0,0,0,0,0,0,0,0,0,0,0,2.804995512,0,0,0,0,0,0,48.59464225,0,0,0,0,0,0,0,0,0,0,0,0,0,0,0,0,0,0,0,0,0,0,0,0,0,0,0,0,0,0,0,0,0,0,0,0,0,0,0,0,0,0,0,0,0,0,0,0,0,0,0,0,0,0,0,0,0,0,0,0,0,48.60036224,0,0,0,58.7,23.5,0.249,0.24893617,0.025634453
# 2418,37238,442110,Wilhelm A.,2007,nan,0,0,0,0,0,0,0,0,0,0,0,0,0,0,0,0,0,0,0,0,0,0,0,0,0,0,0,0,0,0,0,0,0,0,0,0,0,0,0,0,0,0,0,0,0,0,0,0,0,0,0,0,0,0,0,0,0,0,0,20,0,0,0,0,0,0,0,0,7,0,0,0,0,0,0,0,0,0,0,0,0,0,0,0,0,0,0,0,0,0,0,0,0,0,0,0,0,0,0,0,0,0,0,0,0,0,0,0,0,0,0,0,0,0,0,0,0,0,0,0,0,0,0,0,0,0,0,0,0,0,0,0,0,0,0,0,0,0,0,0,0,0,0,0,0,0,0,0,0,0,0,0,73,0,0,0,0,0,0,0,0,0,0,0,0,0,0,0,0,0,0,0,0,0,0,0,0,0,0,0,0,16.9,6.706,0.26,0.260065613,0.025235725
# 2703,6760,39936,Livshits V.Ya.,1990,nan,0,0,0,0,0,0,0,0,0,0,0,0,0,35,0,0,0,0,0,0,0,0,0,0,0,0,0,0,0,0,0,0,0,0,0,0,0,0,0,0,0,0,0,0,0,0,0,0,0,0,0,0,0,0,0,0,0,0,0,0,0,0,0,0,0,0,0,0,0,0,0,0,0,0,0,0,0,0,0,0,0,0,0,15,0,0,0,0,0,0,0,0,0,0,0,0,0,0,0,0,25,0,0,0,0,0,0,0,0,0,0,0,0,0,0,25,0,0,0,0,0,0,0,0,0,0,0,0,0,0,0,0,0,0,0,0,0,0,0,0,0,0,0,0,0,0,0,0,0,0,0,0,0,0,0,0,0,0,0,0,0,0,0,0,0,0,0,0,0,0,0,0,0,0,0,0,0,0,0,0,0,63.7,25.4,0.254,0.253937008,0.02480005
# 2427,39839,470656,Li Hong,2012,nan,0,0,0,8.742507333,0,0,0,0.11879908,0,0,0,0,0,0,0,0,0,0,0,0,0,0,0,0,0,0,0,0,0,0,0,0,0,0,0,0,0,0,0,0,0,0,0,0,0,0,0,0,0,0,0,0,0,0,0,0,0,0,0,0,0,0,0,0,0,0,0,0,0,0,0,0,0,0,0,0,0,0,0,11.07991424,0,0,0,1.485137505,0,0,0,0,0,0,0,16.92065903,0,0,0,0,0,0,0,0,0,0,0,0,0,0,0,0,0.990092337,0,0,0,0,0,0,60.66289047,0,0,0,0,0,0,0,0,0,0,0,0,0,0,0,0,0,0,0,0,0,0,0,0,0,0,0,0,0,0,0,0,0,0,0,0,0,0,0,0,0,0,0,0,0,0,0,0,0,0,0,0,0,0,0,0,0,0,0,0,0,0,0,0,0,62.6,24.84,0.26,0.260064412,0.024773938
# 2299,28483,380553,El0Adawy A.,2004,nan,0,0,0,0,0,0,0,0,0,0,0,0,0,79.20792079,0,0,0,0,0,0,0,0,0,0,0,0,0,0,0,0,0,0,0,0,0,0,0,0,0,0,0,0,0,0,0,0,0,0,0,0,0,0,0,0,0,0,0,0,0,0,0,0,0,0,0,0,0,0,0,0,0,0,0,0,0,0,0,0,0,0,0,0,0,0,0,0,0,0,0,0,0,0,0,0,0,0,0,0,0,0,19.8019802,0,0,0,0,0,0,0,0,0,0,0,0,0,0,0,0,0,0,0,0,0,0,0,0,0,0,0,0,0,0,0,0,0,0,0,0,0,0,0,0,0,0,0,0,0,0,0,0,0,0,0,0,0,0,0,0,0.99009901,0,0,0,0,0,0,0,0,0,0,0,0,0,0,0,0,0,0,0,0,0,0,0,49,19.43,0.261,0.260936696,0.024254471
# 3981,39839,470650,Li Hong,2012,nan,0,0,0,9.83,0,0,0,0.12,0,0,0,0,0,5,0,0,0,0,0,0,0,0,0,0,0,0,0,0,0,0,0,0,0,0,0,0,0,0,0,0,0,0,0,0,0,0,0,0,0,0,0,0,0,0,0,0,0,0,0,0,0,0,0,0,0,0,0,0,0,0,0,0,0,0,0,0,0,0,0,0,0,0,0,1.5,0,0,0,0,0,0,0,15.08,0,0,0,0,0,0,0,0,0,0,0,0,0,0,0,0,1.2,0,0,0,0,0,0,59.27,0,0,0,0,0,0,0,0,0,0,0,0,0,0,0,0,0,0,0,0,0,5,0,0,0,0,0,0,0,0,0,0,0,0,0,0,0,0,0,0,0,0,0,0,0,0,0,0,0,0,0,0,0,0,0,0,0,0,0,0,0,3,0,0,0,66.3,26.95,0.23,0.230055659,0.024199403
# 4396,32095,379899,Pender D.C.,2001,nan,0,0,0,0,0,22.23881912,0,0,0,0,0,0,0,0,0,0,0,0,0,0,0,0,0,0,0,0,0,0,0,0,0,0,0,0,0,0,0,0,0,0,0,0,0,0,0,0,0,0,0,0,0,0,0,0,0,0,0,0,0,0,0,0,0,0,0,0,0,0,0,0,0,0,0,0,0,0,0,0,0,0,0,0,0,0,0,0,0,0,0,0,0,17.64326314,0,0,0,0,0,0,0,0,0,0,0,0,0,0,0,0,0,0,0,0,0,0,0,0,0,0,0,0,0,0,0,0,0,0,0,0,0,0,0,0,0,0,0,0,0,51.29638616,0,0,0,0,0,0,0,0,0,0,0,0,0,0,0,0,0,0,0,0,0,0,0,0,0,0,0,0,0,0,0,0,0,8.821531577,0,0,0,0,0,0,0,0,0,110,45.08,0.22,0.220053239,0.024199403
# 3376,8701,80143,Aleinikov F.K.,1962,nan,0,0,0,0,0,0,0,0,0,0,0,0,0,0,0,0,0,0,0,0,0,0,0,0,0,0,0,0,0,0,0,0,0,0,0,0,0,0,0,0,0,0,0,0,0,0,0,0,0,0,0,0,0,0,0,0,0,0,0,0,0,0,0,0,0,0,0,0,0,0,0,0,0,0,0,0,0,0,0,0,0,0,0,0,0,0,0,0,0,0,0,0,0,0,0,0,0,0,0,0,15.38461046,0,0,0,0,0,0,0,0,0,0,0,0,0,0,0,0,0,0,0,0,0,0,0,0,0,0,0,0,0,0,0,0,0,0,0,0,76.92308231,0,0,0,0,0,0,0,0,0,7.692307231,0,0,0,0,0,0,0,0,0,0,0,0,0,0,0,0,0,0,0,0,0,0,0,0,0,0,0,0,0,0,0,0,0,68.6,27.66,0.24,0.240057845,0.024102193
# 3403,20459,175733,Wei T.Y.,2001,nan,0,0,0,3.4,0,0,0,0,0,0,0,0,0,8.5,0,0,0,0,0,0,0,0,0,0,15,0,0,0,0,0,0,0,0,0,0,0,0,0,0,0,0,0,0,0,0,0,0,0,0,0,0,0,0,0,0,0,0,0,0,0,0,0,0,0,0,0,0,0,0,0,0,0,0,0,0,0,0,0,0,0,0,0,0,12.75,0,0,0,0,0,0,0,0,0,0,0,0,0,0,0,0,12.75,0,0,0,0,0,0,0,0,0,0,0,0,0,0,47.6,0,0,0,0,0,0,0,0,0,0,0,0,0,0,0,0,0,0,0,0,0,0,0,0,0,0,0,0,0,0,0,0,0,0,0,0,0,0,0,0,0,0,0,0,0,0,0,0,0,0,0,0,0,0,0,0,0,0,0,0,0,0,0,0,0,68.6,27.66,0.24,0.240057845,0.024102193
# 64,3644,149940,Borjesson L.,1985,nan,50,0,0,0,0,0,0,0,0,0,0,0,0,0,0,0,0,0,0,0,0,0,0,0,0,0,0,0,0,0,0,0,0,0,0,0,0,0,0,0,0,0,0,0,0,0,0,0,0,0,0,0,0,0,0,0,0,0,0,0,0,0,0,0,0,0,0,0,0,0,0,0,0,0,0,0,0,0,0,0,0,0,0,0,0,0,0,0,0,0,0,0,0,0,0,0,0,0,0,0,0,0,0,0,0,0,0,0,0,0,0,0,0,0,0,50,0,0,0,0,0,0,0,0,0,0,0,0,0,0,0,0,0,0,0,0,0,0,0,0,0,0,0,0,0,0,0,0,0,0,0,0,0,0,0,0,0,0,0,0,0,0,0,0,0,0,0,0,0,0,0,0,0,0,0,0,0,0,0,0,0,24.4,8.84,0.38,0.380090498,0.023815194
# 4016,3865,12550,Johnston R.A.,1975,nan,0,0,0,0,0,0,0,0,0,0,0,0,0,0,0,0,0,0,0,0,0,0,0,0,0,0,0,0,0,0,0,0,0,0,0,0,0,0,0,0,0,0,0,0,0,0,0,0,0,0,0,0,0,0,0,0,0,0,0,0,0,0,0,0,0,0,0,0,0,0,0,0,0,0,0,0,0,0,0,0,0,0,0,0,0,0,0,0,0,0,0,0,0,0,0,0,0,0,0,0,20,0,0,0,0,0,0,0,0,0,0,0,0,0,0,0,0,0,0,0,0,0,0,0,0,0,0,0,0,0,0,0,0,0,0,0,0,65,0,0,0,0,0,0,0,0,0,0,0,0,0,0,0,0,0,0,0,15,0,0,0,0,0,0,0,0,0,0,0,0,0,0,0,0,0,0,0,0,0,0,0,78.8,32.06,0.229,0.228945727,0.023700104
# 3143,6099,17450,Nemilov S.V.,1976,nan,0,0,0,0,0,0,0,0,0,0,0,0,0,65,0,0,0,0,0,0,0,0,0,0,0,0,0,0,0,0,0,0,0,0,0,0,0,0,0,0,0,0,0,0,0,0,0,0,0,0,0,0,0,0,0,0,0,0,0,0,17.5,0,0,0,0,0,0,0,0,0,0,0,0,0,0,0,0,0,0,17.5,0,0,0,0,0,0,0,0,0,0,0,0,0,0,0,0,0,0,0,0,0,0,0,0,0,0,0,0,0,0,0,0,0,0,0,0,0,0,0,0,0,0,0,0,0,0,0,0,0,0,0,0,0,0,0,0,0,0,0,0,0,0,0,0,0,0,0,0,0,0,0,0,0,0,0,0,0,0,0,0,0,0,0,0,0,0,0,0,0,0,0,0,0,0,0,0,0,0,0,0,0,92.3,37.07,0.245,0.244942002,0.023672809
# 2766,30336,390455,Sidek H.A.A.,2004,nan,0,0,0,0,0,0,0,0,0,0,0,0,0,0,0,0,0,0,0,0,0,0,0,0,0,0,0,0,0,0,0,0,0,0,0,0,0,0,0,0,0,0,0,0,0,0,0,0,0,0,0,0,0,0,0,0,0,0,0,0,0,0,0,0,0,0,0,0,0,0,0,0,0,0,0,0,0,0,0,0,0,0,0,0,0,0,0,0,0,0,0,42.85775287,0,0,0,0,0,0,0,0,0,0,0,0,0,0,0,0,0,0,0,0,0,0,0,28.57183858,0,28.57040856,0,0,0,0,0,0,0,0,0,0,0,0,0,0,0,0,0,0,0,0,0,0,0,0,0,0,0,0,0,0,0,0,0,0,0,0,0,0,0,0,0,0,0,0,0,0,0,0,0,0,0,0,0,0,0,0,0,0,0,0,0,0,0,45.6,18.21,0.252,0.252059308,0.023534949
# 204,27966,370741,Srinivasarao G.,2002,nan,0,0,0,0,0,0,0,59,0,0,0,0,0,0,0,0,0,0,0,0,0,0,0,0,0,0,0,0,0,0,0,0,0,0,0,0,0,0,0,0,0,0,0,0,0,0,0,0,0,0,0,0,0,0,0,0,0,0,0,0,0,0,0,0,0,0,0,0,0,0,0,0,0,0,0,0,0,0,0,0,0,0,0,0,0,0,0,0,0,0,0,0,0,0,0,0,0,1,0,0,0,0,0,0,0,0,0,0,0,0,0,0,0,0,0,0,0,0,0,40,0,0,0,0,0,0,0,0,0,0,0,0,0,0,0,0,0,0,0,0,0,0,0,0,0,0,0,0,0,0,0,0,0,0,0,0,0,0,0,0,0,0,0,0,0,0,0,0,0,0,0,0,0,0,0,0,0,0,0,0,0,34.5,13,0.327,0.326923077,0.023523877
# 3329,38657,458663,Ikenishi M.,2005,nan,0,0,0,5,0,0,0,0,0,0,0,0,0,0,0,0,3,0,0,0,0,0,0,0,16,0,0,0,0,0,0,0,0,0,0,0,0,0,0,0,0,0,0,0,0,0,0,0,0,0,0,0,0,0,0,0,0,0,0,0,0,0,0,0,0,0,0,0,0,0,0,0,0,0,0,0,0,0,0,0,0,0,0,4,0,0,0,0,0,0,0,0,0,0,0,0,0,0,0,0,4,0,0,0,0,0,0,0,0,0,0,0,0,0,0,0,0,0,0,0,0,0,0,0,0,0,0,0,0,0,0,0,0,0,0,0,0,64,0,0,0,0,0,0,0,0,0,0,0,0,0,0,0,0,0,0,0,0,0,0,0,0,0,0,0,0,0,0,0,0,0,0,0,0,0,0,0,0,0,0,4,90.2,36.34,0.241,0.241056687,0.023521513
# 684,11955,136013,Malmendier J.W.,1975,nan,0,0,0,13.39603581,0,0,0,0,0,0,0,0,0,36.60341418,0,0,0,0,0,0,0,0,0,0,0,0,0,0,0,0,0,0,0,0,0,0,0,0,0,0,0,0,0,0,0,0,0,0,0,0,0,0,0,0,0,0,0,0,0,0,0,0,0,0,0,0,0,0,0,0,0,0,0,0,0,0,0,0,0,13.40038593,0,0,0,0,0,0,0,0,0,0,0,36.60016408,0,0,0,0,0,0,0,0,0,0,0,0,0,0,0,0,0,0,0,0,0,0,0,0,0,0,0,0,0,0,0,0,0,0,0,0,0,0,0,0,0,0,0,0,0,0,0,0,0,0,0,0,0,0,0,0,0,0,0,0,0,0,0,0,0,0,0,0,0,0,0,0,0,0,0,0,0,0,0,0,0,0,0,0,0,0,0,0,0,111,42.69,0.3,0.300070274,0.02342469
# 699,27303,358088,Hwa L.G.,2004,nan,0,0,0,35,0,0,0,0,0,0,0,0,0,0,0,0,0,0,0,0,0,0,0,0,0,0,0,0,0,0,0,0,0,0,0,0,0,0,0,0,0,0,0,0,0,0,0,0,0,0,0,0,0,0,0,0,0,0,0,0,0,0,0,0,0,0,0,0,0,0,0,0,0,0,0,0,0,0,0,15,0,0,0,0,0,0,0,0,0,0,0,0,0,0,0,0,0,0,0,0,0,0,0,0,0,0,0,0,0,0,0,0,0,0,0,0,0,0,0,0,0,0,0,0,0,0,0,0,0,0,0,0,0,0,0,0,0,50,0,0,0,0,0,0,0,0,0,0,0,0,0,0,0,0,0,0,0,0,0,0,0,0,0,0,0,0,0,0,0,0,0,0,0,0,0,0,0,0,0,0,0,111,42.69,0.3,0.300070274,0.02342469
# 3192,34805,422062,Rosmawati S.,2008,nan,0,0,0,0,0,0,0,0,0,0,0,0,0,0,0,0,0,0,0,0,0,0,0,0,0,0,0,0,0,0,0,0,0,0,0,0,0,0,0,0,0,0,0,0,0,0,0,0,0,0,0,0,0,0,0,0,0,0,0,0,0,0,0,0,0,0,0,0,0,0,0,0,0,0,0,0,0,0,0,0,0,0,0,0,0,0,0,0,0,0,0,0,0,0,0,0,0,0,0,0,0,0,0,0,0,0,0,0,0,0,0,0,0,0,0,0,0,0,0,0,0,0,0,0,0,0,0,0,0,0,0,0,0,0,0,0,0,0,0,0,0,0,0,0,0,0,0,0,0,0,0,0,0,60,0,0,0,0,0,0,0,0,0,0,0,0,0,0,0,0,0,0,0,0,0,0,0,40,0,0,0,47.1,18.93,0.244,0.244057052,0.023382089
# 2370,16683,145628,Baikova L.G.,1995,nan,0,0,0,14.3,0,0,0,0,0,0,0,0,0,0,0,0,0,0,0,0,0,0,0,0,0,0,0,0,0,0,0,0,0,0,0,0,0,0,0,0,0,0,0,0,0,0,0,0,0,0,0,0,0,0,0,0,0,0,0,0,0,0,0,0,0,0,0,0,0,0,0,20.8,0,0,0,0,0,0,0,0,0,0,0,0,0,0,0,0,0,0,0,0,0,0,0,0,0,0,0,0,0,0,0,0,0,0,0,0,0.8,0,0,0,0,0,0,63.5,0,0,0,0,0,0,0,0,0,0,0,0,0,0,0,0,0,0,0,0,0,0.6,0,0,0,0,0,0,0,0,0,0,0,0,0,0,0,0,0,0,0,0,0,0,0,0,0,0,0,0,0,0,0,0,0,0,0,0,0,0,0,0,0,0,0,50.1,19.88,0.26,0.260060362,0.02321622
# 2442,39860,471127,Li Hong,2012,nan,0,0,0,4.13,0,0,0,0,0,0,0,0,0,2.53,0,0,4.96,0,0,0,0,0,0,0,1.66,0,0,0,0,0,0,0,0,0,0,0,0,0,0,0,0,0,0,0,0,0,0,0,0,0,0,0,0,0,0,0,0,0,0,0,0,0,0,0,0,0,0,0,0,0,0,10.5,0,0,0,0,0,0,0,2.5,0,0,0,2.44,0,0,0,0,0,0,0,10.67,0,0,0,0,0,0,0,0,7.46,0,0,0,0,0,0,0,0,0,0,0,0,0,0,49.64,0,0,0,0,0,0,0,0,0,0,0,0,0,0,0.35,0,0,0,0,0,0,0,0,0,0,0,0,0,0,0,0,0,0,0,0,0,0,1.69,0,0,0,0,0,0,0,0,0,0,0,0,0,0,0,0,0,0,1.47,0,0,0,0,0,0,0,0,59.5,23.61,0.26,0.260059297,0.022806503
# 2049,435,22479,Livshits V.Ya.,1985,nan,0,0,0,0,0,0,0,0,0,0,0,0,0,0,0,0,0,0,0,0,0,0,0,0,0,0,0,0,0,0,0,0,0,0,0,0,3.5,0,0,0,0,0,0,0,0,0,0,0,0,0,0,0,0,0,0,0,0,0,0,0,73.5,0,0,0,0,0,0,0,0,0,0,0,0,0,0,0,0,0,0,0,0,0,0,0,0,0,0,0,0,0,0,0,0,0,0,0,0,0,0,0,11.3,0,0,0,0,0,0,0,0,0,0,0,0,0,0,0,0,0,0,0,0,0,0,0,0,0,0,0,0,0,0,0,0,0,0,0,0,11.7,0,0,0,0,0,0,0,0,0,0,0,0,0,0,0,0,0,0,0,0,0,0,0,0,0,0,0,0,0,0,0,0,0,0,0,0,0,0,0,0,0,0,0,66.7,26.3,0.268,0.268060837,0.022700187
# 52,14092,79586,Narasimham P.S.,1978,nan,0,0,0,0,0,0,0,0,0,0,0,0,0,0,0,0,0,0,0,0,0,0,0,0,0,0,0,0,0,0,0,0,0,0,0,0,0,0,0,0,0,0,0,0,0,0,0,0,0,0,0,0,0,0,0,0,0,0,0,0,0,0,0,0,0,0,0,0,0,0,0,0,0,60,0,0,0,0,0,0,0,0,0,0,0,0,0,0,0,0,0,0,0,0,0,0,0,0,0,0,0,0,0,0,0,0,0,0,0,0,0,0,0,0,0,0,0,0,0,0,0,0,0,0,0,0,0,0,0,0,0,0,0,0,0,0,0,0,0,0,0,0,0,0,0,0,0,0,0,0,0,0,0,0,0,0,0,0,0,0,0,0,0,0,0,0,0,0,0,0,0,0,0,0,0,0,0,0,40,0,0,5.56,1.997,0.392,0.392088132,0.022482704
# 2349,8701,80134,Aleinikov F.K.,1962,nan,0,0,0,0,0,0,0,0,0,0,0,0,0,0,0,0,0,0,0,0,0,0,0,0,29.41176,0,0,0,0,0,0,0,0,0,0,0,0,0,0,0,0,0,0,0,0,0,0,0,0,0,0,0,0,0,0,0,0,0,0,0,0,0,0,0,0,0,0,0,0,0,0,0,0,0,0,0,0,0,0,0,0,0,0,0,0,0,0,0,0,0,0,0,0,0,0,0,0,0,0,0,11.76471,0,0,0,0,0,0,0,0,0,0,0,0,0,0,0,0,0,0,0,0,0,0,0,0,0,0,0,0,0,0,0,0,0,0,0,0,58.82353,0,0,0,0,0,0,0,0,0,0,0,0,0,0,0,0,0,0,0,0,0,0,0,0,0,0,0,0,0,0,0,0,0,0,0,0,0,0,0,0,0,0,0,78.3,31.07,0.26,0.260057934,0.022282192
# 4529,29546,369271,Li Liu En,2005,nan,0,0,0,14.9,0,0,0,0,0,0,0,0,0,7.4,0,0,0,0,0,0,0,0,0,0,9.9,0,0,0,0,0,0,0,0,0,0,0,0,0,0,0,0,0,0,0,0,0,0,0,0,0,0,0,0,0,0,0,0,0,0,0,0,0,0,0,0,0,0,0,0,0,0,0,0,0,0,0,0,0,0,0,0,0,0,0,0,0,0,0,0,0,0,3.5,0,0,0,0,0,0,0,0,0,0,0,0,0,0,0,0,0,0,0,0,0,0,0,0,0,0,0,0,0,0,0,0,0,0,0,0,0,0,0,0,0,0,0,0,0,63.3,0,0,0,0,0,0,0,0,0,1,0,0,0,0,0,0,0,0,0,0,0,0,0,0,0,0,0,0,0,0,0,0,0,0,0,0,0,0,0,0,0,0,0,77.9,32.03,0.216,0.216047456,0.021970144
# 4530,29546,369274,Li Liu En,2005,nan,0,0,0,14,0,0,0,0,0,0,0,0,0,7.5,0,0,0,0,0,0,0,0,0,0,9.3,0,0,0,0,0,0,0,0,0,0,0,0,0,0,0,0,0,0,0,0,0,0,0,0,0,0,0,0,0,0,0,0,0,0,0,0,0,0,0,0,0,0,0,0,0,0,0,0,0,0,0,0,0,0,0,0,0,0,0,0,0,0,0,0,0,0,4.1,0,0,0,0,0,0,0,0,0,0,0,0,0,0,0,0,0,0,0,0,0,0,0,0,0,0,0,0,0,0,0,0,0,0,0,0,0,0,0,0,0,0,0,0,0,63.5,0,0,0,0,0,0,0,0,0,1.6,0,0,0,0,0,0,0,0,0,0,0,0,0,0,0,0,0,0,0,0,0,0,0,0,0,0,0,0,0,0,0,0,0,77.9,32.03,0.216,0.216047456,0.021970144
