Repository: jacobergzhou/Poisson-Ratio

File: Poisson_ratio.csv (part 43 of 70)
,Code,Glass #,Author,Year,Trademark,Ag2O,AgI,Al,Al2O3,AlF3,AlN,As,As2O3,As2O5,As2S3,As2Se3,AsSe,B,B2O3,Ba,BaCl2,BaF2,BaO,Be,BeF2,BeO,Bi2O3,BiCl3,Br,C,Ca,CaF2,CaO,Cd,CdCl2,CdF2,CdO,Ce2O3,CeF3,CeO2,Cl,Co,Co3O4,CoO,Cr,Cr2O3,Cs,Cs2O,CsCl,CsF,Cu,Cu2O,CuO,Dy2O3,Er,Er2O3,ErF3,Eu,Eu2O3,EuF3,F,Fe,Fe2O3,FeO,Ga,Ga2O3,Ga2S3,Ga2Se3,GaF3,Gd2O3,GdF3,Ge,GeO2,GeS2,GeSe2,H2O,HfF4,HfO2,Hg,Ho2O3,I,InF3,K,K2O,K2S,K2SO4,KBr,KCl,KF,KHF2,La,La2O3,La2S3,LaF3,Li,Li2O,Li2S,Li2SO4,LiBr,LiCl,LiF,LiI,Mg,MgF2,MgO,Mn,Mn2O3,MnF2,MnO,MnO2,Mo,MoO2,MoO3,N,Na,Na2O,Na2S,Na2SO4,NaCl,NaF,NaPO3,Nb,Nb2O5,Nd,Nd2O3,NdF3,NH4NO3,Ni,NiO,O,OH,P,P2O5,Pb,PbCl2,PbF2,PbO,PdO,Pr2O3,Pr6O11,PrF3,R2O3,Rb2O,RbF,Rh2O3,RŒO,RuO2,S,Sb,Sb2O3,Sb2S3,Sc2O3,Se,Si,Si3N4,SiC,SiO2,Sm2O3,Sn,SnO,SnO2,SO2,SO3,Sr,SrCl2,SrF2,SrO,Ta2O3,Ta2O5,Tb2O3,TbF3,Te,TeO2,Th,ThF4,ThO2,Ti,TiO2,Tl,Tl2O,Tl2Se,TlSe,Tm2O3,U,U3O8,UO2,V,V2O5,VO6,WO3,Y,Y2O3,Yb2O3,YbF3,YF3,Zn,ZnCl2,ZnF2,ZnO,ZnSO4,Zr,ZrF4,ZrO2,Young's modulus E (GPa),Shear modulus G (GPa),Poisson's ratio v
3254,26395,307578,Hwa Luu-Gen,2002,,-,-,-,33.0,-,-,-,-,-,-,-,-,-,0.0,-,-,-,0.0,-,-,0.0,0.0,-,-,-,-,-,49.5,-,-,-,0.0,-,-,-,-,-,-,-,-,-,-,0.0,-,-,-,-,-,-,-,-,-,-,-,-,-,-,-,-,-,0.0,-,-,-,-,-,-,0.0,-,-,0.0,-,-,-,-,-,-,-,0.0,-,-,-,-,-,-,-,-,-,-,-,0.0,-,-,-,-,-,-,,-,0.0,-,-,-,-,-,-,-,-,-,-,0.0,-,-,-,-,-,-,-,-,-,-,-,-,-,-,-,-,0.0,-,-,-,0.0,-,-,-,-,33.0,-,-,-,100.0,-,-,-,-,-,-,-,-,-,-,17.5,-,-,-,-,-,-,-,-,-,0.0,-,-,-,-,-,0.0,-,-,-,-,0.0,-,-,-,-,-,-,-,-,-,-,-,0.0,-,-,-,-,-,-,-,-,0.0,-,-,-,0.0,104.0,40.62,0.28
3255,26395,307579,Hwa Luu-Gen,2002,,-,-,-,32.0,-,-,-,-,-,-,-,-,-,0.0,-,-,-,0.0,-,-,0.0,0.0,-,-,-,-,-,48.0,-,-,-,0.0,-,-,-,-,-,-,-,-,-,-,0.0,-,-,-,-,-,-,-,-,-,-,-,-,-,-,-,-,-,0.0,-,-,-,-,-,-,0.0,-,-,0.0,-,-,-,-,-,-,-,0.0,-,-,-,-,-,-,-,-,-,-,-,0.0,-,-,-,-,-,-,,-,0.0,-,-,-,-,-,-,-,-,-,-,0.0,-,-,-,-,-,-,-,-,-,-,-,-,-,-,-,-,0.0,-,-,-,0.0,-,-,-,-,32.0,-,-,-,100.0,-,-,-,-,-,-,-,-,-,-,20.0,-,-,-,-,-,-,-,-,-,0.0,-,-,-,-,-,0.0,-,-,-,-,0.0,-,-,-,-,-,-,-,-,-,-,-,0.0,-,-,-,-,-,-,-,-,0.0,-,-,-,0.0,105.0,40.69,0.29
3256,26395,307580,Hwa Luu-Gen,2002,,-,-,-,0.0,-,-,-,-,-,-,-,-,-,0.0,-,-,-,0.0,-,-,0.0,0.0,-,-,-,-,-,0.0,-,-,-,0.0,-,-,-,-,-,-,-,-,-,-,0.0,-,-,-,-,-,-,-,-,-,-,-,-,-,-,-,-,-,0.0,-,-,-,-,-,-,0.0,-,-,0.0,-,-,-,-,-,-,-,0.0,-,-,-,-,-,-,-,-,-,-,-,0.0,-,-,-,-,-,-,,-,0.0,-,-,-,-,-,-,-,-,-,-,0.0,-,-,-,-,-,-,-,-,-,-,-,-,-,-,-,-,0.0,-,-,-,0.0,-,-,-,-,0.0,-,-,-,100.0,-,-,-,-,-,-,-,-,-,-,100.0,-,-,-,-,-,-,-,-,-,0.0,-,-,-,-,-,0.0,-,-,-,-,0.0,-,-,-,-,-,-,-,-,-,-,-,0.0,-,-,-,-,-,-,-,-,0.0,-,-,-,0.0,72.5,31.25,0.16
3257,26465,308111,Subbalakshmi P.,2002,,-,-,-,0.0,-,-,-,-,-,-,-,-,-,0.0,-,-,-,0.0,-,-,0.0,0.0,-,-,-,-,-,0.0,-,-,-,0.0,-,-,-,-,-,-,-,-,-,-,0.0,-,-,-,-,-,-,-,-,-,-,-,-,-,-,-,-,-,0.0,-,-,-,-,-,-,0.0,-,-,0.0,-,-,-,-,-,-,-,0.0,-,-,-,-,-,-,-,-,-,-,-,0.0,-,-,-,-,-,-,,-,0.0,-,-,-,-,-,-,-,-,-,-,0.0,-,-,-,-,-,-,-,-,-,-,-,-,-,-,-,-,60.0,-,-,-,40.0,-,-,-,-,0.0,-,-,-,100.0,-,-,-,-,-,-,-,-,-,-,0.0,-,-,-,-,-,-,-,-,-,0.0,-,-,-,-,-,0.0,-,-,-,-,0.0,-,-,-,-,-,-,-,-,-,-,-,0.0,-,-,-,-,-,-,-,-,0.0,-,-,-,0.0,55.8,25.11,0.111
3258,26465,308112,Subbalakshmi P.,2002,,-,-,-,0.0,-,-,-,-,-,-,-,-,-,0.0,-,-,-,0.0,-,-,0.0,0.0,-,-,-,-,-,0.0,-,-,-,0.0,-,-,-,-,-,-,-,-,-,-,0.0,-,-,-,-,-,-,-,-,-,-,-,-,-,-,-,-,-,40.0,-,-,-,-,-,-,0.0,-,-,0.0,-,-,-,-,-,-,-,0.0,-,-,-,-,-,-,-,-,-,-,-,0.0,-,-,-,-,-,-,,-,0.0,-,-,-,-,-,-,-,-,-,-,0.0,-,-,-,-,-,-,-,-,-,-,-,-,-,-,-,-,55.0,-,-,-,5.0,-,-,-,-,40.0,-,-,-,100.0,-,-,-,-,-,-,-,-,-,-,0.0,-,-,-,-,-,-,-,-,-,0.0,-,-,-,-,-,0.0,-,-,-,-,0.0,-,-,-,-,-,-,-,-,-,-,-,0.0,-,-,-,-,-,-,-,-,0.0,-,-,-,0.0,59.0,26.57,0.11
3259,26465,308113,Subbalakshmi P.,2002,,-,-,-,0.0,-,-,-,-,-,-,-,-,-,0.0,-,-,-,0.0,-,-,0.0,0.0,-,-,-,-,-,0.0,-,-,-,0.0,-,-,-,-,-,-,-,-,-,-,0.0,-,-,-,-,-,-,-,-,-,-,-,-,-,-,-,-,-,10.0,-,-,-,-,-,-,0.0,-,-,0.0,-,-,-,-,-,-,-,0.0,-,-,-,-,-,-,-,-,-,-,-,0.0,-,-,-,-,-,-,,-,0.0,-,-,-,-,-,-,-,-,-,-,0.0,-,-,-,-,-,-,-,-,-,-,-,-,-,-,-,-,55.0,-,-,-,35.0,-,-,-,-,10.0,-,-,-,100.0,-,-,-,-,-,-,-,-,-,-,0.0,-,-,-,-,-,-,-,-,-,0.0,-,-,-,-,-,0.0,-,-,-,-,0.0,-,-,-,-,-,-,-,-,-,-,-,0.0,-,-,-,-,-,-,-,-,0.0,-,-,-,0.0,55.2,24.88,0.109
3260,26465,308114,Subbalakshmi P.,2002,,-,-,-,0.0,-,-,-,-,-,-,-,-,-,0.0,-,-,-,0.0,-,-,0.0,0.0,-,-,-,-,-,0.0,-,-,-,0.0,-,-,-,-,-,-,-,-,-,-,0.0,-,-,-,-,-,-,-,-,-,-,-,-,-,-,-,-,-,15.0,-,-,-,-,-,-,0.0,-,-,0.0,-,-,-,-,-,-,-,0.0,-,-,-,-,-,-,-,-,-,-,-,0.0,-,-,-,-,-,-,,-,0.0,-,-,-,-,-,-,-,-,-,-,0.0,-,-,-,-,-,-,-,-,-,-,-,-,-,-,-,-,55.0,-,-,-,30.0,-,-,-,-,15.0,-,-,-,100.0,-,-,-,-,-,-,-,-,-,-,0.0,-,-,-,-,-,-,-,-,-,0.0,-,-,-,-,-,0.0,-,-,-,-,0.0,-,-,-,-,-,-,-,-,-,-,-,0.0,-,-,-,-,-,-,-,-,0.0,-,-,-,0.0,50.5,22.77,0.109
3261,26465,308115,Subbalakshmi P.,2002,,-,-,-,0.0,-,-,-,-,-,-,-,-,-,0.0,-,-,-,0.0,-,-,0.0,0.0,-,-,-,-,-,0.0,-,-,-,0.0,-,-,-,-,-,-,-,-,-,-,0.0,-,-,-,-,-,-,-,-,-,-,-,-,-,-,-,-,-,20.0,-,-,-,-,-,-,0.0,-,-,0.0,-,-,-,-,-,-,-,0.0,-,-,-,-,-,-,-,-,-,-,-,0.0,-,-,-,-,-,-,,-,0.0,-,-,-,-,-,-,-,-,-,-,0.0,-,-,-,-,-,-,-,-,-,-,-,-,-,-,-,-,55.0,-,-,-,25.0,-,-,-,-,20.0,-,-,-,100.0,-,-,-,-,-,-,-,-,-,-,0.0,-,-,-,-,-,-,-,-,-,0.0,-,-,-,-,-,0.0,-,-,-,-,0.0,-,-,-,-,-,-,-,-,-,-,-,0.0,-,-,-,-,-,-,-,-,0.0,-,-,-,0.0,47.2,21.28,0.109
3262,26481,308271,Hwa L.G.,2002,,-,-,-,0.0,-,-,-,-,-,-,-,-,-,0.0,-,-,-,0.0,-,-,0.0,0.0,-,-,-,-,-,0.0,-,-,-,0.0,-,-,-,-,-,-,-,-,-,-,0.0,-,-,-,-,-,-,-,-,-,-,-,-,-,-,-,-,-,14.28571,-,-,-,-,-,-,71.42857,-,-,0.0,-,-,-,-,-,-,-,0.0,-,-,-,-,-,-,-,14.29,-,-,-,0.0,-,-,-,-,-,-,,-,0.0,-,-,-,-,-,-,-,-,-,-,0.0,-,-,-,-,-,-,-,-,-,-,-,-,-,-,-,-,0.0,-,-,-,0.0,-,-,-,-,28.57143,-,-,-,100.0,-,-,-,-,-,-,-,-,-,-,0.0,-,-,-,-,-,-,-,-,-,0.0,-,-,-,-,-,0.0,-,-,-,-,0.0,-,-,-,-,-,-,-,-,-,-,-,0.0,-,-,-,-,-,-,-,-,0.0,-,-,-,0.0,98.7,37.67,0.31
3263,26481,308272,Hwa L.G.,2002,,-,-,-,0.0,-,-,-,-,-,-,-,-,-,0.0,-,-,-,0.0,-,-,0.0,0.0,-,-,-,-,-,0.0,-,-,-,0.0,-,-,-,-,-,-,-,-,-,-,0.0,-,-,-,-,-,-,-,-,-,-,-,-,-,-,-,-,-,17.24138,-,-,-,-,-,-,68.96552,-,-,0.0,-,-,-,-,-,-,-,0.0,-,-,-,-,-,-,-,13.79,-,-,-,0.0,-,-,-,-,-,-,,-,0.0,-,-,-,-,-,-,-,-,-,-,0.0,-,-,-,-,-,-,-,-,-,-,-,-,-,-,-,-,0.0,-,-,-,0.0,-,-,-,-,31.03448,-,-,-,100.0,-,-,-,-,-,-,-,-,-,-,0.0,-,-,-,-,-,-,-,-,-,0.0,-,-,-,-,-,0.0,-,-,-,-,0.0,-,-,-,-,-,-,-,-,-,-,-,0.0,-,-,-,-,-,-,-,-,0.0,-,-,-,0.0,98.6,37.63,0.31
3264,26481,308273,Hwa L.G.,2002,,-,-,-,0.0,-,-,-,-,-,-,-,-,-,0.0,-,-,-,0.0,-,-,0.0,0.0,-,-,-,-,-,0.0,-,-,-,0.0,-,-,-,-,-,-,-,-,-,-,0.0,-,-,-,-,-,-,-,-,-,-,-,-,-,-,-,-,-,21.56863,-,-,-,-,-,-,65.35947,-,-,0.0,-,-,-,-,-,-,-,0.0,-,-,-,-,-,-,-,13.07,-,-,-,0.0,-,-,-,-,-,-,,-,0.0,-,-,-,-,-,-,-,-,-,-,0.0,-,-,-,-,-,-,-,-,-,-,-,-,-,-,-,-,0.0,-,-,-,0.0,-,-,-,-,34.64052,-,-,-,99.99999,-,-,-,-,-,-,-,-,-,-,0.0,-,-,-,-,-,-,-,-,-,0.0,-,-,-,-,-,0.0,-,-,-,-,0.0,-,-,-,-,-,-,-,-,-,-,-,0.0,-,-,-,-,-,-,-,-,0.0,-,-,-,0.0,100.0,38.16,0.31
3265,26481,308274,Hwa L.G.,2002,,-,-,-,0.0,-,-,-,-,-,-,-,-,-,0.0,-,-,-,0.0,-,-,0.0,0.0,-,-,-,-,-,0.0,-,-,-,0.0,-,-,-,-,-,-,-,-,-,-,0.0,-,-,-,-,-,-,-,-,-,-,-,-,-,-,-,-,-,29.41176,-,-,-,-,-,-,58.82353,-,-,0.0,-,-,-,-,-,-,-,0.0,-,-,-,-,-,-,-,11.77,-,-,-,0.0,-,-,-,-,-,-,,-,0.0,-,-,-,-,-,-,-,-,-,-,0.0,-,-,-,-,-,-,-,-,-,-,-,-,-,-,-,-,0.0,-,-,-,0.0,-,-,-,-,41.17647,-,-,-,100.0,-,-,-,-,-,-,-,-,-,-,0.0,-,-,-,-,-,-,-,-,-,0.0,-,-,-,-,-,0.0,-,-,-,-,0.0,-,-,-,-,-,-,-,-,-,-,-,0.0,-,-,-,-,-,-,-,-,0.0,-,-,-,0.0,106.0,40.45,0.31
3266,26481,386672,Hwa L.G.,2002,,-,-,-,0.0,-,-,-,-,-,-,-,-,-,0.0,-,-,-,0.0,-,-,0.0,0.0,-,-,-,-,-,0.0,-,-,-,0.0,-,-,-,-,-,-,-,-,-,-,0.0,-,-,-,-,-,-,-,-,-,-,-,-,-,-,-,-,-,0.0,-,-,-,-,-,-,100.0,-,-,0.0,-,-,-,-,-,-,-,0.0,-,-,-,-,-,-,-,-,-,-,-,0.0,-,-,-,-,-,-,,-,0.0,-,-,-,-,-,-,-,-,-,-,0.0,-,-,-,-,-,-,-,-,-,-,-,-,-,-,-,-,0.0,-,-,-,0.0,-,-,-,-,0.0,-,-,-,100.0,-,-,-,-,-,-,-,-,-,-,0.0,-,-,-,-,-,-,-,-,-,0.0,-,-,-,-,-,0.0,-,-,-,-,0.0,-,-,-,-,-,-,-,-,-,-,-,0.0,-,-,-,-,-,-,-,-,0.0,-,-,-,0.0,43.3,18.19,0.19
3267,26525,308655,Brassington M.P,1981,,-,-,-,0.0,-,-,-,-,-,100,-,-,-,0.0,-,-,-,0.0,-,-,0.0,0.0,-,-,-,-,-,0.0,-,-,-,0.0,-,-,-,-,-,-,-,-,-,-,0.0,-,-,-,-,-,-,-,-,-,-,-,-,-,-,-,-,-,0.0,-,-,-,-,-,-,0.0,-,-,0.0,-,-,-,-,-,-,-,0.0,-,-,-,-,-,-,-,-,-,-,-,0.0,-,-,-,-,-,-,,-,0.0,-,-,-,-,-,-,-,-,-,-,0.0,-,-,-,-,-,-,-,-,-,-,-,-,-,-,-,-,0.0,-,-,-,0.0,-,-,-,-,0.0,-,-,-,0.0,-,-,-,-,-,-,-,-,-,-,0.0,-,-,-,-,-,-,-,-,-,0.0,-,-,-,-,-,0.0,-,-,-,-,0.0,-,-,-,-,-,-,-,-,-,-,-,0.0,-,-,-,-,-,-,-,-,0.0,-,-,-,0.0,16.3,6.308,0.292
3268,26546,308877,Farley J.M.,1975,,-,-,-,0.0,-,-,30,-,-,-,-,-,-,0.0,-,-,-,0.0,-,-,0.0,0.0,-,-,-,-,-,0.0,-,-,-,0.0,-,-,-,-,-,-,-,-,-,-,0.0,-,-,-,-,-,-,-,-,-,-,-,-,-,-,-,-,-,0.0,-,-,-,-,-,10,0.0,-,-,0.0,-,-,-,-,-,-,-,0.0,-,-,-,-,-,-,-,-,-,-,-,0.0,-,-,-,-,-,-,,-,0.0,-,-,-,-,-,-,-,-,-,-,0.0,-,-,-,-,-,-,-,-,-,-,-,-,-,-,-,-,0.0,-,-,-,0.0,-,-,-,-,0.0,-,-,-,0.0,-,-,-,-,-,-,-,12,-,-,0.0,-,-,-,-,-,-,-,-,-,0.0,-,-,-,-,48,0.0,-,-,-,-,0.0,-,-,-,-,-,-,-,-,-,-,-,0.0,-,-,-,-,-,-,-,-,0.0,-,-,-,0.0,21.8,8.35,0.27
3269,26546,308878,Farley J.M.,1975,,-,-,-,0.0,-,-,30,-,-,-,-,-,-,0.0,-,-,-,0.0,-,-,0.0,0.0,-,-,-,-,-,0.0,-,-,-,0.0,-,-,-,-,-,-,-,-,-,-,0.0,-,-,-,-,-,-,-,-,-,-,-,-,-,-,-,-,-,0.0,-,-,-,-,-,20,0.0,-,-,0.0,-,-,-,-,-,-,-,0.0,-,-,-,-,-,-,-,-,-,-,-,0.0,-,-,-,-,-,-,,-,0.0,-,-,-,-,-,-,-,-,-,-,0.0,-,-,-,-,-,-,-,-,-,-,-,-,-,-,-,-,0.0,-,-,-,0.0,-,-,-,-,0.0,-,-,-,0.0,-,-,-,-,-,-,50,-,-,-,0.0,-,-,-,-,-,-,-,-,-,0.0,-,-,-,-,-,0.0,-,-,-,-,0.0,-,-,-,-,-,-,-,-,-,-,-,0.0,-,-,-,-,-,-,-,-,0.0,-,-,-,0.0,17.6,6.86,0.28
3270,26546,308879,Farley J.M.,1975,,-,-,-,0.0,-,-,32,-,-,-,-,-,-,0.0,-,-,-,0.0,-,-,0.0,0.0,-,-,-,-,-,0.0,-,-,-,0.0,-,-,-,-,-,-,-,-,-,-,0.0,-,-,-,-,-,-,-,-,-,-,-,-,-,-,-,-,-,0.0,-,-,-,-,-,-,0.0,-,-,0.0,-,-,-,-,-,-,-,0.0,-,-,-,-,-,-,-,-,-,-,-,0.0,-,-,-,-,-,-,,-,0.0,-,-,-,-,-,-,-,-,-,-,0.0,-,-,-,-,-,-,-,-,-,-,-,-,-,-,-,-,0.0,-,-,-,0.0,-,-,-,-,0.0,-,-,-,0.0,-,-,-,-,-,-,-,20,-,-,0.0,-,-,-,-,-,-,-,-,-,0.0,-,-,-,-,48,0.0,-,-,-,-,0.0,-,-,-,-,-,-,-,-,-,-,-,0.0,-,-,-,-,-,-,-,-,0.0,-,-,-,0.0,20.5,8.15,0.26
3271,26546,308880,Farley J.M.,1975,,-,-,-,0.0,-,-,29,-,-,-,-,-,-,0.0,-,-,-,0.0,-,-,0.0,0.0,-,-,-,-,-,0.0,-,-,-,0.0,-,-,-,-,-,-,-,-,-,-,0.0,-,-,-,-,-,-,-,-,-,-,-,-,-,-,-,-,-,0.0,-,-,-,-,-,10,0.0,-,-,0.0,-,-,-,-,-,-,-,0.0,-,-,-,-,-,-,-,-,-,-,-,0.0,-,-,-,-,-,-,,-,0.0,-,-,-,-,-,-,-,-,-,-,0.0,-,-,-,-,-,-,-,-,-,-,-,-,-,-,-,-,0.0,-,-,-,0.0,-,-,-,-,0.0,-,-,-,0.0,-,-,-,-,-,-,-,12,-,-,0.0,-,-,-,-,-,-,-,-,-,0.0,-,-,-,-,49,0.0,-,-,-,-,0.0,-,-,-,-,-,-,-,-,-,-,-,0.0,-,-,-,-,-,-,-,-,0.0,-,-,-,0.0,23.8,9.66,0.23
3272,26546,308881,Farley J.M.,1975,,-,-,-,0.0,-,-,35,-,-,-,-,-,-,0.0,-,-,-,0.0,-,-,0.0,0.0,-,-,-,-,-,0.0,-,-,-,0.0,-,-,-,-,-,-,-,-,-,-,0.0,-,-,-,-,-,-,-,-,-,-,-,-,-,-,-,-,-,0.0,-,-,-,-,-,12,0.0,-,-,0.0,-,-,-,-,-,-,-,0.0,-,-,-,-,-,-,-,-,-,-,-,0.0,-,-,-,-,-,-,,-,0.0,-,-,-,-,-,-,-,-,-,-,0.0,-,-,-,-,-,-,-,-,-,-,-,-,-,-,-,-,0.0,-,-,-,0.0,-,-,-,-,0.0,-,-,-,0.0,-,-,-,-,-,-,-,14,-,-,0.0,-,-,-,-,-,-,-,-,-,0.0,-,-,-,-,39,0.0,-,-,-,-,0.0,-,-,-,-,-,-,-,-,-,-,-,0.0,-,-,-,-,-,-,-,-,0.0,-,-,-,0.0,24.3,9.78,0.24
3273,26666,355014,Gapochenko S.,2000,,-,-,-,0.0,-,-,10,-,-,-,-,-,-,0.0,-,-,-,0.0,-,-,0.0,0.0,-,-,-,-,-,0.0,-,-,-,0.0,-,-,-,-,-,-,-,-,-,-,0.0,-,-,-,-,-,-,-,-,-,-,-,-,-,-,-,-,-,0.0,-,-,-,-,-,-,0.0,-,-,0.0,-,-,-,-,-,-,-,0.0,-,-,-,-,-,-,-,-,-,-,-,0.0,-,-,-,-,-,-,,-,0.0,-,-,-,-,-,-,-,-,-,-,0.0,-,-,-,-,-,-,-,-,-,-,-,-,-,-,-,-,0.0,-,-,-,0.0,-,-,-,-,0.0,-,-,-,0.0,-,-,-,-,-,-,90,-,-,-,0.0,-,-,-,-,-,-,-,-,-,0.0,-,-,-,-,-,0.0,-,-,-,-,0.0,-,-,-,-,-,-,-,-,-,-,-,0.0,-,-,-,-,-,-,-,-,0.0,-,-,-,0.0,10.5,3.8,0.381579
3274,26666,355015,Gapochenko S.,2000,,-,-,-,0.0,-,-,14.5,-,-,-,-,-,-,0.0,-,-,-,0.0,-,-,0.0,0.0,-,-,-,-,-,0.0,-,-,-,0.0,-,-,-,-,-,-,-,-,-,-,0.0,-,-,-,-,-,-,-,-,-,-,-,-,-,-,-,-,-,0.0,-,-,-,-,-,4.5,0.0,-,-,0.0,-,-,-,-,-,-,-,0.0,-,-,-,-,-,-,-,-,-,-,-,0.0,-,-,-,-,-,-,,-,0.0,-,-,-,-,-,-,-,-,-,-,0.0,-,-,-,-,-,-,-,-,-,-,-,-,-,-,-,-,0.0,-,-,-,0.0,-,-,-,-,0.0,-,-,-,0.0,-,-,-,-,-,-,81,-,-,-,0.0,-,-,-,-,-,-,-,-,-,0.0,-,-,-,-,-,0.0,-,-,-,-,0.0,-,-,-,-,-,-,-,-,-,-,-,0.0,-,-,-,-,-,-,-,-,0.0,-,-,-,0.0,12.0,4.5,0.3333333
3275,26666,355016,Gapochenko S.,2000,,-,-,-,0.0,-,-,20,-,-,-,-,-,-,0.0,-,-,-,0.0,-,-,0.0,0.0,-,-,-,-,-,0.0,-,-,-,0.0,-,-,-,-,-,-,-,-,-,-,0.0,-,-,-,-,-,-,-,-,-,-,-,-,-,-,-,-,-,0.0,-,-,-,-,-,10,0.0,-,-,0.0,-,-,-,-,-,-,-,0.0,-,-,-,-,-,-,-,-,-,-,-,0.0,-,-,-,-,-,-,,-,0.0,-,-,-,-,-,-,-,-,-,-,0.0,-,-,-,-,-,-,-,-,-,-,-,-,-,-,-,-,0.0,-,-,-,0.0,-,-,-,-,0.0,-,-,-,0.0,-,-,-,-,-,-,70,-,-,-,0.0,-,-,-,-,-,-,-,-,-,0.0,-,-,-,-,-,0.0,-,-,-,-,0.0,-,-,-,-,-,-,-,-,-,-,-,0.0,-,-,-,-,-,-,-,-,0.0,-,-,-,0.0,14.3,5.1,0.4019608
3276,26666,355017,Gapochenko S.,2000,,-,-,-,0.0,-,-,23.5,-,-,-,-,-,-,0.0,-,-,-,0.0,-,-,0.0,0.0,-,-,-,-,-,0.0,-,-,-,0.0,-,-,-,-,-,-,-,-,-,-,0.0,-,-,-,-,-,-,-,-,-,-,-,-,-,-,-,-,-,0.0,-,-,-,-,-,13.5,0.0,-,-,0.0,-,-,-,-,-,-,-,0.0,-,-,-,-,-,-,-,-,-,-,-,0.0,-,-,-,-,-,-,,-,0.0,-,-,-,-,-,-,-,-,-,-,0.0,-,-,-,-,-,-,-,-,-,-,-,-,-,-,-,-,0.0,-,-,-,0.0,-,-,-,-,0.0,-,-,-,0.0,-,-,-,-,-,-,63,-,-,-,0.0,-,-,-,-,-,-,-,-,-,0.0,-,-,-,-,-,0.0,-,-,-,-,0.0,-,-,-,-,-,-,-,-,-,-,-,0.0,-,-,-,-,-,-,-,-,0.0,-,-,-,0.0,16.2,6.25,0.2960001
3277,26666,355018,Gapochenko S.,2000,,-,-,-,0.0,-,-,28,-,-,-,-,-,-,0.0,-,-,-,0.0,-,-,0.0,0.0,-,-,-,-,-,0.0,-,-,-,0.0,-,-,-,-,-,-,-,-,-,-,0.0,-,-,-,-,-,-,-,-,-,-,-,-,-,-,-,-,-,0.0,-,-,-,-,-,18,0.0,-,-,0.0,-,-,-,-,-,-,-,0.0,-,-,-,-,-,-,-,-,-,-,-,0.0,-,-,-,-,-,-,,-,0.0,-,-,-,-,-,-,-,-,-,-,0.0,-,-,-,-,-,-,-,-,-,-,-,-,-,-,-,-,0.0,-,-,-,0.0,-,-,-,-,0.0,-,-,-,0.0,-,-,-,-,-,-,54,-,-,-,0.0,-,-,-,-,-,-,-,-,-,0.0,-,-,-,-,-,0.0,-,-,-,-,0.0,-,-,-,-,-,-,-,-,-,-,-,0.0,-,-,-,-,-,-,-,-,0.0,-,-,-,0.0,16.8,6.8,0.235294
3278,26666,355019,Gapochenko S.,2000,,-,-,-,0.0,-,-,32.5,-,-,-,-,-,-,0.0,-,-,-,0.0,-,-,0.0,0.0,-,-,-,-,-,0.0,-,-,-,0.0,-,-,-,-,-,-,-,-,-,-,0.0,-,-,-,-,-,-,-,-,-,-,-,-,-,-,-,-,-,0.0,-,-,-,-,-,22.5,0.0,-,-,0.0,-,-,-,-,-,-,-,0.0,-,-,-,-,-,-,-,-,-,-,-,0.0,-,-,-,-,-,-,,-,0.0,-,-,-,-,-,-,-,-,-,-,0.0,-,-,-,-,-,-,-,-,-,-,-,-,-,-,-,-,0.0,-,-,-,0.0,-,-,-,-,0.0,-,-,-,0.0,-,-,-,-,-,-,45,-,-,-,0.0,-,-,-,-,-,-,-,-,-,0.0,-,-,-,-,-,0.0,-,-,-,-,0.0,-,-,-,-,-,-,-,-,-,-,-,0.0,-,-,-,-,-,-,-,-,0.0,-,-,-,0.0,16.9,6.4,0.3203124
3279,26666,355020,Gapochenko S.,2000,,-,-,-,0.0,-,-,37,-,-,-,-,-,-,0.0,-,-,-,0.0,-,-,0.0,0.0,-,-,-,-,-,0.0,-,-,-,0.0,-,-,-,-,-,-,-,-,-,-,0.0,-,-,-,-,-,-,-,-,-,-,-,-,-,-,-,-,-,0.0,-,-,-,-,-,27,0.0,-,-,0.0,-,-,-,-,-,-,-,0.0,-,-,-,-,-,-,-,-,-,-,-,0.0,-,-,-,-,-,-,,-,0.0,-,-,-,-,-,-,-,-,-,-,0.0,-,-,-,-,-,-,-,-,-,-,-,-,-,-,-,-,0.0,-,-,-,0.0,-,-,-,-,0.0,-,-,-,0.0,-,-,-,-,-,-,36,-,-,-,0.0,-,-,-,-,-,-,-,-,-,0.0,-,-,-,-,-,0.0,-,-,-,-,0.0,-,-,-,-,-,-,-,-,-,-,-,0.0,-,-,-,-,-,-,-,-,0.0,-,-,-,0.0,25.1,10.4,0.2067308
3280,26666,355021,Gapochenko S.,2000,,-,-,-,0.0,-,-,40,-,-,-,-,-,-,0.0,-,-,-,0.0,-,-,0.0,0.0,-,-,-,-,-,0.0,-,-,-,0.0,-,-,-,-,-,-,-,-,-,-,0.0,-,-,-,-,-,-,-,-,-,-,-,-,-,-,-,-,-,0.0,-,-,-,-,-,30,0.0,-,-,0.0,-,-,-,-,-,-,-,0.0,-,-,-,-,-,-,-,-,-,-,-,0.0,-,-,-,-,-,-,,-,0.0,-,-,-,-,-,-,-,-,-,-,0.0,-,-,-,-,-,-,-,-,-,-,-,-,-,-,-,-,0.0,-,-,-,0.0,-,-,-,-,0.0,-,-,-,0.0,-,-,-,-,-,-,30,-,-,-,0.0,-,-,-,-,-,-,-,-,-,0.0,-,-,-,-,-,0.0,-,-,-,-,0.0,-,-,-,-,-,-,-,-,-,-,-,0.0,-,-,-,-,-,-,-,-,0.0,-,-,-,0.0,26.3,11.1,0.1846846
3281,26687,21296,LaCourse W.C.,1996,,-,-,-,0.0,-,-,-,-,-,-,-,-,-,0.0,-,-,-,0.0,-,-,0.0,0.0,-,-,-,-,-,0.0,-,-,-,0.0,-,-,-,-,-,-,-,-,-,-,0.0,-,-,-,-,-,-,-,-,-,-,-,-,-,-,-,-,-,0.0,-,-,-,-,-,-,0.0,-,-,0.0,-,-,-,-,-,-,-,0.0,-,-,-,-,-,-,-,-,-,-,-,0.0,-,-,-,-,-,-,,-,0.0,-,-,-,-,-,-,-,-,-,-,25.0,-,-,-,-,-,-,-,-,-,-,-,-,-,-,-,-,0.0,-,-,-,0.0,-,-,-,-,0.0,-,-,-,100.0,-,-,-,-,-,-,-,-,-,-,75.0,-,-,-,-,-,-,-,-,-,0.0,-,-,-,-,-,0.0,-,-,-,-,0.0,-,-,-,-,-,-,-,-,-,-,-,0.0,-,-,-,-,-,-,-,-,0.0,-,-,-,0.0,58.0,24.0,0.2083333
3282,26687,21297,LaCourse W.C.,1996,,-,-,-,2.0,-,-,-,-,-,-,-,-,-,0.0,-,-,-,0.0,-,-,0.0,0.0,-,-,-,-,-,0.0,-,-,-,0.0,-,-,-,-,-,-,-,-,-,-,0.0,-,-,-,-,-,-,-,-,-,-,-,-,-,-,-,-,-,0.0,-,-,-,-,-,-,0.0,-,-,0.0,-,-,-,-,-,-,-,0.0,-,-,-,-,-,-,-,-,-,-,-,0.0,-,-,-,-,-,-,,-,0.0,-,-,-,-,-,-,-,-,-,-,25.0,-,-,-,-,-,-,-,-,-,-,-,-,-,-,-,-,0.0,-,-,-,0.0,-,-,-,-,2.0,-,-,-,100.0,-,-,-,-,-,-,-,-,-,-,73.0,-,-,-,-,-,-,-,-,-,0.0,-,-,-,-,-,0.0,-,-,-,-,0.0,-,-,-,-,-,-,-,-,-,-,-,0.0,-,-,-,-,-,-,-,-,0.0,-,-,-,0.0,60.0,24.0,0.25
3283,26687,21298,LaCourse W.C.,1996,,-,-,-,4.0,-,-,-,-,-,-,-,-,-,0.0,-,-,-,0.0,-,-,0.0,0.0,-,-,-,-,-,0.0,-,-,-,0.0,-,-,-,-,-,-,-,-,-,-,0.0,-,-,-,-,-,-,-,-,-,-,-,-,-,-,-,-,-,0.0,-,-,-,-,-,-,0.0,-,-,0.0,-,-,-,-,-,-,-,0.0,-,-,-,-,-,-,-,-,-,-,-,0.0,-,-,-,-,-,-,,-,0.0,-,-,-,-,-,-,-,-,-,-,25.0,-,-,-,-,-,-,-,-,-,-,-,-,-,-,-,-,0.0,-,-,-,0.0,-,-,-,-,4.0,-,-,-,100.0,-,-,-,-,-,-,-,-,-,-,71.0,-,-,-,-,-,-,-,-,-,0.0,-,-,-,-,-,0.0,-,-,-,-,0.0,-,-,-,-,-,-,-,-,-,-,-,0.0,-,-,-,-,-,-,-,-,0.0,-,-,-,0.0,60.0,25.0,0.2
3284,26687,21299,LaCourse W.C.,1996,,-,-,-,6.0,-,-,-,-,-,-,-,-,-,0.0,-,-,-,0.0,-,-,0.0,0.0,-,-,-,-,-,0.0,-,-,-,0.0,-,-,-,-,-,-,-,-,-,-,0.0,-,-,-,-,-,-,-,-,-,-,-,-,-,-,-,-,-,0.0,-,-,-,-,-,-,0.0,-,-,0.0,-,-,-,-,-,-,-,0.0,-,-,-,-,-,-,-,-,-,-,-,0.0,-,-,-,-,-,-,,-,0.0,-,-,-,-,-,-,-,-,-,-,25.0,-,-,-,-,-,-,-,-,-,-,-,-,-,-,-,-,0.0,-,-,-,0.0,-,-,-,-,6.0,-,-,-,100.0,-,-,-,-,-,-,-,-,-,-,69.0,-,-,-,-,-,-,-,-,-,0.0,-,-,-,-,-,0.0,-,-,-,-,0.0,-,-,-,-,-,-,-,-,-,-,-,0.0,-,-,-,-,-,-,-,-,0.0,-,-,-,0.0,61.0,25.0,0.22
3285,26687,21301,LaCourse W.C.,1996,,-,-,-,10.0,-,-,-,-,-,-,-,-,-,0.0,-,-,-,0.0,-,-,0.0,0.0,-,-,-,-,-,0.0,-,-,-,0.0,-,-,-,-,-,-,-,-,-,-,0.0,-,-,-,-,-,-,-,-,-,-,-,-,-,-,-,-,-,0.0,-,-,-,-,-,-,0.0,-,-,0.0,-,-,-,-,-,-,-,0.0,-,-,-,-,-,-,-,-,-,-,-,0.0,-,-,-,-,-,-,,-,0.0,-,-,-,-,-,-,-,-,-,-,25.0,-,-,-,-,-,-,-,-,-,-,-,-,-,-,-,-,0.0,-,-,-,0.0,-,-,-,-,10.0,-,-,-,100.0,-,-,-,-,-,-,-,-,-,-,65.0,-,-,-,-,-,-,-,-,-,0.0,-,-,-,-,-,0.0,-,-,-,-,0.0,-,-,-,-,-,-,-,-,-,-,-,0.0,-,-,-,-,-,-,-,-,0.0,-,-,-,0.0,65.0,26.0,0.25
3286,26687,21302,LaCourse W.C.,1996,,-,-,-,15.0,-,-,-,-,-,-,-,-,-,0.0,-,-,-,0.0,-,-,0.0,0.0,-,-,-,-,-,0.0,-,-,-,0.0,-,-,-,-,-,-,-,-,-,-,0.0,-,-,-,-,-,-,-,-,-,-,-,-,-,-,-,-,-,0.0,-,-,-,-,-,-,0.0,-,-,0.0,-,-,-,-,-,-,-,0.0,-,-,-,-,-,-,-,-,-,-,-,0.0,-,-,-,-,-,-,,-,0.0,-,-,-,-,-,-,-,-,-,-,25.0,-,-,-,-,-,-,-,-,-,-,-,-,-,-,-,-,0.0,-,-,-,0.0,-,-,-,-,15.0,-,-,-,100.0,-,-,-,-,-,-,-,-,-,-,60.0,-,-,-,-,-,-,-,-,-,0.0,-,-,-,-,-,0.0,-,-,-,-,0.0,-,-,-,-,-,-,-,-,-,-,-,0.0,-,-,-,-,-,-,-,-,0.0,-,-,-,0.0,66.0,27.0,0.2222222
3287,26687,21303,LaCourse W.C.,1996,,-,-,-,25.0,-,-,-,-,-,-,-,-,-,0.0,-,-,-,0.0,-,-,0.0,0.0,-,-,-,-,-,0.0,-,-,-,0.0,-,-,-,-,-,-,-,-,-,-,0.0,-,-,-,-,-,-,-,-,-,-,-,-,-,-,-,-,-,0.0,-,-,-,-,-,-,0.0,-,-,0.0,-,-,-,-,-,-,-,0.0,-,-,-,-,-,-,-,-,-,-,-,0.0,-,-,-,-,-,-,,-,0.0,-,-,-,-,-,-,-,-,-,-,25.0,-,-,-,-,-,-,-,-,-,-,-,-,-,-,-,-,0.0,-,-,-,0.0,-,-,-,-,25.0,-,-,-,100.0,-,-,-,-,-,-,-,-,-,-,50.0,-,-,-,-,-,-,-,-,-,0.0,-,-,-,-,-,0.0,-,-,-,-,0.0,-,-,-,-,-,-,-,-,-,-,-,0.0,-,-,-,-,-,-,-,-,0.0,-,-,-,0.0,69.0,28.0,0.2321429
3288,26687,21304,LaCourse W.C.,1996,,-,-,-,0.0,-,-,-,-,-,-,-,-,-,0.0,-,-,-,0.0,-,-,0.0,0.0,-,-,-,-,-,0.0,-,-,-,0.0,-,-,-,-,-,-,-,-,-,-,0.0,-,-,-,-,-,-,-,-,-,-,-,-,-,-,-,-,-,0.0,-,-,-,-,-,-,0.0,-,-,0.0,-,-,-,-,-,-,-,0.0,-,-,-,-,-,-,-,-,-,-,-,12.5,-,-,-,-,-,-,,-,0.0,-,-,-,-,-,-,-,-,-,-,12.5,-,-,-,-,-,-,-,-,-,-,-,-,-,-,-,-,0.0,-,-,-,0.0,-,-,-,-,0.0,-,-,-,100.0,-,-,-,-,-,-,-,-,-,-,75.0,-,-,-,-,-,-,-,-,-,0.0,-,-,-,-,-,0.0,-,-,-,-,0.0,-,-,-,-,-,-,-,-,-,-,-,0.0,-,-,-,-,-,-,-,-,0.0,-,-,-,0.0,70.0,29.0,0.2068966
3289,26687,21305,LaCourse W.C.,1996,,-,-,-,2.0,-,-,-,-,-,-,-,-,-,0.0,-,-,-,0.0,-,-,0.0,0.0,-,-,-,-,-,0.0,-,-,-,0.0,-,-,-,-,-,-,-,-,-,-,0.0,-,-,-,-,-,-,-,-,-,-,-,-,-,-,-,-,-,0.0,-,-,-,-,-,-,0.0,-,-,0.0,-,-,-,-,-,-,-,0.0,-,-,-,-,-,-,-,-,-,-,-,12.5,-,-,-,-,-,-,,-,0.0,-,-,-,-,-,-,-,-,-,-,12.5,-,-,-,-,-,-,-,-,-,-,-,-,-,-,-,-,0.0,-,-,-,0.0,-,-,-,-,2.0,-,-,-,100.0,-,-,-,-,-,-,-,-,-,-,73.0,-,-,-,-,-,-,-,-,-,0.0,-,-,-,-,-,0.0,-,-,-,-,0.0,-,-,-,-,-,-,-,-,-,-,-,0.0,-,-,-,-,-,-,-,-,0.0,-,-,-,0.0,72.0,30.0,0.2
3290,26687,21306,LaCourse W.C.,1996,,-,-,-,4.0,-,-,-,-,-,-,-,-,-,0.0,-,-,-,0.0,-,-,0.0,0.0,-,-,-,-,-,0.0,-,-,-,0.0,-,-,-,-,-,-,-,-,-,-,0.0,-,-,-,-,-,-,-,-,-,-,-,-,-,-,-,-,-,0.0,-,-,-,-,-,-,0.0,-,-,0.0,-,-,-,-,-,-,-,0.0,-,-,-,-,-,-,-,-,-,-,-,12.5,-,-,-,-,-,-,,-,0.0,-,-,-,-,-,-,-,-,-,-,12.5,-,-,-,-,-,-,-,-,-,-,-,-,-,-,-,-,0.0,-,-,-,0.0,-,-,-,-,4.0,-,-,-,100.0,-,-,-,-,-,-,-,-,-,-,71.0,-,-,-,-,-,-,-,-,-,0.0,-,-,-,-,-,0.0,-,-,-,-,0.0,-,-,-,-,-,-,-,-,-,-,-,0.0,-,-,-,-,-,-,-,-,0.0,-,-,-,0.0,73.0,30.0,0.2166667
3291,26687,21307,LaCourse W.C.,1996,,-,-,-,6.0,-,-,-,-,-,-,-,-,-,0.0,-,-,-,0.0,-,-,0.0,0.0,-,-,-,-,-,0.0,-,-,-,0.0,-,-,-,-,-,-,-,-,-,-,0.0,-,-,-,-,-,-,-,-,-,-,-,-,-,-,-,-,-,0.0,-,-,-,-,-,-,0.0,-,-,0.0,-,-,-,-,-,-,-,0.0,-,-,-,-,-,-,-,-,-,-,-,12.5,-,-,-,-,-,-,,-,0.0,-,-,-,-,-,-,-,-,-,-,12.5,-,-,-,-,-,-,-,-,-,-,-,-,-,-,-,-,0.0,-,-,-,0.0,-,-,-,-,6.0,-,-,-,100.0,-,-,-,-,-,-,-,-,-,-,69.0,-,-,-,-,-,-,-,-,-,0.0,-,-,-,-,-,0.0,-,-,-,-,0.0,-,-,-,-,-,-,-,-,-,-,-,0.0,-,-,-,-,-,-,-,-,0.0,-,-,-,0.0,73.0,30.0,0.2166667
3292,26687,21308,LaCourse W.C.,1996,,-,-,-,8.0,-,-,-,-,-,-,-,-,-,0.0,-,-,-,0.0,-,-,0.0,0.0,-,-,-,-,-,0.0,-,-,-,0.0,-,-,-,-,-,-,-,-,-,-,0.0,-,-,-,-,-,-,-,-,-,-,-,-,-,-,-,-,-,0.0,-,-,-,-,-,-,0.0,-,-,0.0,-,-,-,-,-,-,-,0.0,-,-,-,-,-,-,-,-,-,-,-,12.5,-,-,-,-,-,-,,-,0.0,-,-,-,-,-,-,-,-,-,-,12.5,-,-,-,-,-,-,-,-,-,-,-,-,-,-,-,-,0.0,-,-,-,0.0,-,-,-,-,8.0,-,-,-,100.0,-,-,-,-,-,-,-,-,-,-,67.0,-,-,-,-,-,-,-,-,-,0.0,-,-,-,-,-,0.0,-,-,-,-,0.0,-,-,-,-,-,-,-,-,-,-,-,0.0,-,-,-,-,-,-,-,-,0.0,-,-,-,0.0,78.0,33.0,0.1818182
3293,26687,21333,LaCourse W.C.,1996,,-,-,-,10.0,-,-,-,-,-,-,-,-,-,0.0,-,-,-,0.0,-,-,0.0,0.0,-,-,-,-,-,0.0,-,-,-,0.0,-,-,-,-,-,-,-,-,-,-,0.0,-,-,-,-,-,-,-,-,-,-,-,-,-,-,-,-,-,0.0,-,-,-,-,-,-,0.0,-,-,0.0,-,-,-,-,-,-,-,0.0,-,-,-,-,-,-,-,-,-,-,-,12.5,-,-,-,-,-,-,,-,0.0,-,-,-,-,-,-,-,-,-,-,12.5,-,-,-,-,-,-,-,-,-,-,-,-,-,-,-,-,0.0,-,-,-,0.0,-,-,-,-,10.0,-,-,-,100.0,-,-,-,-,-,-,-,-,-,-,65.0,-,-,-,-,-,-,-,-,-,0.0,-,-,-,-,-,0.0,-,-,-,-,0.0,-,-,-,-,-,-,-,-,-,-,-,0.0,-,-,-,-,-,-,-,-,0.0,-,-,-,0.0,79.0,33.0,0.1969697
3294,26687,21334,LaCourse W.C.,1996,,-,-,-,15.0,-,-,-,-,-,-,-,-,-,0.0,-,-,-,0.0,-,-,0.0,0.0,-,-,-,-,-,0.0,-,-,-,0.0,-,-,-,-,-,-,-,-,-,-,0.0,-,-,-,-,-,-,-,-,-,-,-,-,-,-,-,-,-,0.0,-,-,-,-,-,-,0.0,-,-,0.0,-,-,-,-,-,-,-,0.0,-,-,-,-,-,-,-,-,-,-,-,12.5,-,-,-,-,-,-,,-,0.0,-,-,-,-,-,-,-,-,-,-,12.5,-,-,-,-,-,-,-,-,-,-,-,-,-,-,-,-,0.0,-,-,-,0.0,-,-,-,-,15.0,-,-,-,100.0,-,-,-,-,-,-,-,-,-,-,60.0,-,-,-,-,-,-,-,-,-,0.0,-,-,-,-,-,0.0,-,-,-,-,0.0,-,-,-,-,-,-,-,-,-,-,-,0.0,-,-,-,-,-,-,-,-,0.0,-,-,-,0.0,84.0,34.0,0.2352941
3295,26687,21335,LaCourse W.C.,1996,,-,-,-,25.0,-,-,-,-,-,-,-,-,-,0.0,-,-,-,0.0,-,-,0.0,0.0,-,-,-,-,-,0.0,-,-,-,0.0,-,-,-,-,-,-,-,-,-,-,0.0,-,-,-,-,-,-,-,-,-,-,-,-,-,-,-,-,-,0.0,-,-,-,-,-,-,0.0,-,-,0.0,-,-,-,-,-,-,-,0.0,-,-,-,-,-,-,-,-,-,-,-,12.5,-,-,-,-,-,-,,-,0.0,-,-,-,-,-,-,-,-,-,-,12.5,-,-,-,-,-,-,-,-,-,-,-,-,-,-,-,-,0.0,-,-,-,0.0,-,-,-,-,25.0,-,-,-,100.0,-,-,-,-,-,-,-,-,-,-,50.0,-,-,-,-,-,-,-,-,-,0.0,-,-,-,-,-,0.0,-,-,-,-,0.0,-,-,-,-,-,-,-,-,-,-,-,0.0,-,-,-,-,-,-,-,-,0.0,-,-,-,0.0,87.0,35.0,0.2428571
3296,26687,21336,LaCourse W.C.,1996,,-,-,-,0.0,-,-,-,-,-,-,-,-,-,0.0,-,-,-,0.0,-,-,0.0,0.0,-,-,-,-,-,7.0,-,-,-,0.0,-,-,-,-,-,-,-,-,-,-,0.0,-,-,-,-,-,-,-,-,-,-,-,-,-,-,-,-,-,0.0,-,-,-,-,-,-,0.0,-,-,0.0,-,-,-,-,-,-,-,0.0,-,-,-,-,-,-,-,-,-,-,-,0.0,-,-,-,-,-,-,,-,0.0,-,-,-,-,-,-,-,-,-,-,18.0,-,-,-,-,-,-,-,-,-,-,-,-,-,-,-,-,0.0,-,-,-,0.0,-,-,-,-,0.0,-,-,-,100.0,-,-,-,-,-,-,-,-,-,-,75.0,-,-,-,-,-,-,-,-,-,0.0,-,-,-,-,-,0.0,-,-,-,-,0.0,-,-,-,-,-,-,-,-,-,-,-,0.0,-,-,-,-,-,-,-,-,0.0,-,-,-,0.0,67.0,28.0,0.1964286
3297,26687,21337,LaCourse W.C.,1996,,-,-,-,2.0,-,-,-,-,-,-,-,-,-,0.0,-,-,-,0.0,-,-,0.0,0.0,-,-,-,-,-,7.0,-,-,-,0.0,-,-,-,-,-,-,-,-,-,-,0.0,-,-,-,-,-,-,-,-,-,-,-,-,-,-,-,-,-,0.0,-,-,-,-,-,-,0.0,-,-,0.0,-,-,-,-,-,-,-,0.0,-,-,-,-,-,-,-,-,-,-,-,0.0,-,-,-,-,-,-,,-,0.0,-,-,-,-,-,-,-,-,-,-,18.0,-,-,-,-,-,-,-,-,-,-,-,-,-,-,-,-,0.0,-,-,-,0.0,-,-,-,-,2.0,-,-,-,100.0,-,-,-,-,-,-,-,-,-,-,73.0,-,-,-,-,-,-,-,-,-,0.0,-,-,-,-,-,0.0,-,-,-,-,0.0,-,-,-,-,-,-,-,-,-,-,-,0.0,-,-,-,-,-,-,-,-,0.0,-,-,-,0.0,68.0,28.0,0.2142857
3298,26687,21379,LaCourse W.C.,1996,,-,-,-,4.0,-,-,-,-,-,-,-,-,-,0.0,-,-,-,0.0,-,-,0.0,0.0,-,-,-,-,-,7.0,-,-,-,0.0,-,-,-,-,-,-,-,-,-,-,0.0,-,-,-,-,-,-,-,-,-,-,-,-,-,-,-,-,-,0.0,-,-,-,-,-,-,0.0,-,-,0.0,-,-,-,-,-,-,-,0.0,-,-,-,-,-,-,-,-,-,-,-,0.0,-,-,-,-,-,-,,-,0.0,-,-,-,-,-,-,-,-,-,-,18.0,-,-,-,-,-,-,-,-,-,-,-,-,-,-,-,-,0.0,-,-,-,0.0,-,-,-,-,4.0,-,-,-,100.0,-,-,-,-,-,-,-,-,-,-,71.0,-,-,-,-,-,-,-,-,-,0.0,-,-,-,-,-,0.0,-,-,-,-,0.0,-,-,-,-,-,-,-,-,-,-,-,0.0,-,-,-,-,-,-,-,-,0.0,-,-,-,0.0,69.0,29.0,0.1896552
3299,26687,21380,LaCourse W.C.,1996,,-,-,-,6.0,-,-,-,-,-,-,-,-,-,0.0,-,-,-,0.0,-,-,0.0,0.0,-,-,-,-,-,7.0,-,-,-,0.0,-,-,-,-,-,-,-,-,-,-,0.0,-,-,-,-,-,-,-,-,-,-,-,-,-,-,-,-,-,0.0,-,-,-,-,-,-,0.0,-,-,0.0,-,-,-,-,-,-,-,0.0,-,-,-,-,-,-,-,-,-,-,-,0.0,-,-,-,-,-,-,,-,0.0,-,-,-,-,-,-,-,-,-,-,18.0,-,-,-,-,-,-,-,-,-,-,-,-,-,-,-,-,0.0,-,-,-,0.0,-,-,-,-,6.0,-,-,-,100.0,-,-,-,-,-,-,-,-,-,-,69.0,-,-,-,-,-,-,-,-,-,0.0,-,-,-,-,-,0.0,-,-,-,-,0.0,-,-,-,-,-,-,-,-,-,-,-,0.0,-,-,-,-,-,-,-,-,0.0,-,-,-,0.0,70.0,29.0,0.2068966
3300,26687,21381,LaCourse W.C.,1996,,-,-,-,8.0,-,-,-,-,-,-,-,-,-,0.0,-,-,-,0.0,-,-,0.0,0.0,-,-,-,-,-,7.0,-,-,-,0.0,-,-,-,-,-,-,-,-,-,-,0.0,-,-,-,-,-,-,-,-,-,-,-,-,-,-,-,-,-,0.0,-,-,-,-,-,-,0.0,-,-,0.0,-,-,-,-,-,-,-,0.0,-,-,-,-,-,-,-,-,-,-,-,0.0,-,-,-,-,-,-,,-,0.0,-,-,-,-,-,-,-,-,-,-,18.0,-,-,-,-,-,-,-,-,-,-,-,-,-,-,-,-,0.0,-,-,-,0.0,-,-,-,-,8.0,-,-,-,100.0,-,-,-,-,-,-,-,-,-,-,67.0,-,-,-,-,-,-,-,-,-,0.0,-,-,-,-,-,0.0,-,-,-,-,0.0,-,-,-,-,-,-,-,-,-,-,-,0.0,-,-,-,-,-,-,-,-,0.0,-,-,-,0.0,70.0,29.0,0.2068966
3301,26687,22282,LaCourse W.C.,1996,,-,-,-,10.0,-,-,-,-,-,-,-,-,-,0.0,-,-,-,0.0,-,-,0.0,0.0,-,-,-,-,-,7.0,-,-,-,0.0,-,-,-,-,-,-,-,-,-,-,0.0,-,-,-,-,-,-,-,-,-,-,-,-,-,-,-,-,-,0.0,-,-,-,-,-,-,0.0,-,-,0.0,-,-,-,-,-,-,-,0.0,-,-,-,-,-,-,-,-,-,-,-,0.0,-,-,-,-,-,-,,-,0.0,-,-,-,-,-,-,-,-,-,-,18.0,-,-,-,-,-,-,-,-,-,-,-,-,-,-,-,-,0.0,-,-,-,0.0,-,-,-,-,10.0,-,-,-,100.0,-,-,-,-,-,-,-,-,-,-,65.0,-,-,-,-,-,-,-,-,-,0.0,-,-,-,-,-,0.0,-,-,-,-,0.0,-,-,-,-,-,-,-,-,-,-,-,0.0,-,-,-,-,-,-,-,-,0.0,-,-,-,0.0,72.0,29.0,0.2413793
3302,26687,22283,LaCourse W.C.,1996,,-,-,-,15.0,-,-,-,-,-,-,-,-,-,0.0,-,-,-,0.0,-,-,0.0,0.0,-,-,-,-,-,7.0,-,-,-,0.0,-,-,-,-,-,-,-,-,-,-,0.0,-,-,-,-,-,-,-,-,-,-,-,-,-,-,-,-,-,0.0,-,-,-,-,-,-,0.0,-,-,0.0,-,-,-,-,-,-,-,0.0,-,-,-,-,-,-,-,-,-,-,-,0.0,-,-,-,-,-,-,,-,0.0,-,-,-,-,-,-,-,-,-,-,18.0,-,-,-,-,-,-,-,-,-,-,-,-,-,-,-,-,0.0,-,-,-,0.0,-,-,-,-,15.0,-,-,-,100.0,-,-,-,-,-,-,-,-,-,-,60.0,-,-,-,-,-,-,-,-,-,0.0,-,-,-,-,-,0.0,-,-,-,-,0.0,-,-,-,-,-,-,-,-,-,-,-,0.0,-,-,-,-,-,-,-,-,0.0,-,-,-,0.0,73.0,30.0,0.2166667
3303,26687,22284,LaCourse W.C.,1996,,-,-,-,25.0,-,-,-,-,-,-,-,-,-,0.0,-,-,-,0.0,-,-,0.0,0.0,-,-,-,-,-,7.0,-,-,-,0.0,-,-,-,-,-,-,-,-,-,-,0.0,-,-,-,-,-,-,-,-,-,-,-,-,-,-,-,-,-,0.0,-,-,-,-,-,-,0.0,-,-,0.0,-,-,-,-,-,-,-,0.0,-,-,-,-,-,-,-,-,-,-,-,0.0,-,-,-,-,-,-,,-,0.0,-,-,-,-,-,-,-,-,-,-,18.0,-,-,-,-,-,-,-,-,-,-,-,-,-,-,-,-,0.0,-,-,-,0.0,-,-,-,-,25.0,-,-,-,100.0,-,-,-,-,-,-,-,-,-,-,50.0,-,-,-,-,-,-,-,-,-,0.0,-,-,-,-,-,0.0,-,-,-,-,0.0,-,-,-,-,-,-,-,-,-,-,-,0.0,-,-,-,-,-,-,-,-,0.0,-,-,-,0.0,76.0,31.0,0.2258064
3304,26687,22285,LaCourse W.C.,1996,,-,-,-,0.0,-,-,-,-,-,-,-,-,-,0.0,-,-,-,0.0,-,-,0.0,0.0,-,-,-,-,-,0.0,-,-,-,0.0,-,-,-,-,-,-,-,-,-,-,0.0,-,-,-,-,-,-,-,-,-,-,-,-,-,-,-,-,-,0.0,-,-,-,-,-,-,0.0,-,-,0.0,-,-,-,-,-,-,-,0.0,-,-,-,-,-,-,-,-,-,-,-,0.0,-,-,-,-,-,-,,-,0.0,-,-,-,-,-,-,-,-,-,-,33.3,-,-,-,-,-,-,-,-,-,-,-,-,-,-,-,-,0.0,-,-,-,0.0,-,-,-,-,0.0,-,-,-,100.0,-,-,-,-,-,-,-,-,-,-,66.7,-,-,-,-,-,-,-,-,-,0.0,-,-,-,-,-,0.0,-,-,-,-,0.0,-,-,-,-,-,-,-,-,-,-,-,0.0,-,-,-,-,-,-,-,-,0.0,-,-,-,0.0,60.0,24.0,0.25
3305,26687,21315,LaCourse W.C.,1996,,-,-,-,2.0,-,-,-,-,-,-,-,-,-,0.0,-,-,-,0.0,-,-,0.0,0.0,-,-,-,-,-,0.0,-,-,-,0.0,-,-,-,-,-,-,-,-,-,-,0.0,-,-,-,-,-,-,-,-,-,-,-,-,-,-,-,-,-,0.0,-,-,-,-,-,-,0.0,-,-,0.0,-,-,-,-,-,-,-,0.0,-,-,-,-,-,-,-,-,-,-,-,0.0,-,-,-,-,-,-,,-,0.0,-,-,-,-,-,-,-,-,-,-,33.3,-,-,-,-,-,-,-,-,-,-,-,-,-,-,-,-,0.0,-,-,-,0.0,-,-,-,-,2.0,-,-,-,100.0,-,-,-,-,-,-,-,-,-,-,64.7,-,-,-,-,-,-,-,-,-,0.0,-,-,-,-,-,0.0,-,-,-,-,0.0,-,-,-,-,-,-,-,-,-,-,-,0.0,-,-,-,-,-,-,-,-,0.0,-,-,-,0.0,61.0,24.0,0.2708333
3306,26687,21316,LaCourse W.C.,1996,,-,-,-,4.0,-,-,-,-,-,-,-,-,-,0.0,-,-,-,0.0,-,-,0.0,0.0,-,-,-,-,-,0.0,-,-,-,0.0,-,-,-,-,-,-,-,-,-,-,0.0,-,-,-,-,-,-,-,-,-,-,-,-,-,-,-,-,-,0.0,-,-,-,-,-,-,0.0,-,-,0.0,-,-,-,-,-,-,-,0.0,-,-,-,-,-,-,-,-,-,-,-,0.0,-,-,-,-,-,-,,-,0.0,-,-,-,-,-,-,-,-,-,-,33.3,-,-,-,-,-,-,-,-,-,-,-,-,-,-,-,-,0.0,-,-,-,0.0,-,-,-,-,4.0,-,-,-,100.0,-,-,-,-,-,-,-,-,-,-,62.7,-,-,-,-,-,-,-,-,-,0.0,-,-,-,-,-,0.0,-,-,-,-,0.0,-,-,-,-,-,-,-,-,-,-,-,0.0,-,-,-,-,-,-,-,-,0.0,-,-,-,0.0,63.0,25.0,0.26
3307,26687,21317,LaCourse W.C.,1996,,-,-,-,6.0,-,-,-,-,-,-,-,-,-,0.0,-,-,-,0.0,-,-,0.0,0.0,-,-,-,-,-,0.0,-,-,-,0.0,-,-,-,-,-,-,-,-,-,-,0.0,-,-,-,-,-,-,-,-,-,-,-,-,-,-,-,-,-,0.0,-,-,-,-,-,-,0.0,-,-,0.0,-,-,-,-,-,-,-,0.0,-,-,-,-,-,-,-,-,-,-,-,0.0,-,-,-,-,-,-,,-,0.0,-,-,-,-,-,-,-,-,-,-,33.3,-,-,-,-,-,-,-,-,-,-,-,-,-,-,-,-,0.0,-,-,-,0.0,-,-,-,-,6.0,-,-,-,100.0,-,-,-,-,-,-,-,-,-,-,60.7,-,-,-,-,-,-,-,-,-,0.0,-,-,-,-,-,0.0,-,-,-,-,0.0,-,-,-,-,-,-,-,-,-,-,-,0.0,-,-,-,-,-,-,-,-,0.0,-,-,-,0.0,63.0,25.0,0.26
3308,26687,21318,LaCourse W.C.,1996,,-,-,-,8.0,-,-,-,-,-,-,-,-,-,0.0,-,-,-,0.0,-,-,0.0,0.0,-,-,-,-,-,0.0,-,-,-,0.0,-,-,-,-,-,-,-,-,-,-,0.0,-,-,-,-,-,-,-,-,-,-,-,-,-,-,-,-,-,0.0,-,-,-,-,-,-,0.0,-,-,0.0,-,-,-,-,-,-,-,0.0,-,-,-,-,-,-,-,-,-,-,-,0.0,-,-,-,-,-,-,,-,0.0,-,-,-,-,-,-,-,-,-,-,33.3,-,-,-,-,-,-,-,-,-,-,-,-,-,-,-,-,0.0,-,-,-,0.0,-,-,-,-,8.0,-,-,-,100.0,-,-,-,-,-,-,-,-,-,-,58.7,-,-,-,-,-,-,-,-,-,0.0,-,-,-,-,-,0.0,-,-,-,-,0.0,-,-,-,-,-,-,-,-,-,-,-,0.0,-,-,-,-,-,-,-,-,0.0,-,-,-,0.0,64.0,26.0,0.2307692
3309,26687,161449,LaCourse W.C.,1996,,-,-,-,10.0,-,-,-,-,-,-,-,-,-,0.0,-,-,-,0.0,-,-,0.0,0.0,-,-,-,-,-,0.0,-,-,-,0.0,-,-,-,-,-,-,-,-,-,-,0.0,-,-,-,-,-,-,-,-,-,-,-,-,-,-,-,-,-,0.0,-,-,-,-,-,-,0.0,-,-,0.0,-,-,-,-,-,-,-,0.0,-,-,-,-,-,-,-,-,-,-,-,0.0,-,-,-,-,-,-,,-,0.0,-,-,-,-,-,-,-,-,-,-,33.3,-,-,-,-,-,-,-,-,-,-,-,-,-,-,-,-,0.0,-,-,-,0.0,-,-,-,-,10.0,-,-,-,100.0,-,-,-,-,-,-,-,-,-,-,56.7,-,-,-,-,-,-,-,-,-,0.0,-,-,-,-,-,0.0,-,-,-,-,0.0,-,-,-,-,-,-,-,-,-,-,-,0.0,-,-,-,-,-,-,-,-,0.0,-,-,-,0.0,65.0,26.0,0.25
3310,26687,161450,LaCourse W.C.,1996,,-,-,-,20.0,-,-,-,-,-,-,-,-,-,0.0,-,-,-,0.0,-,-,0.0,0.0,-,-,-,-,-,0.0,-,-,-,0.0,-,-,-,-,-,-,-,-,-,-,0.0,-,-,-,-,-,-,-,-,-,-,-,-,-,-,-,-,-,0.0,-,-,-,-,-,-,0.0,-,-,0.0,-,-,-,-,-,-,-,0.0,-,-,-,-,-,-,-,-,-,-,-,0.0,-,-,-,-,-,-,,-,0.0,-,-,-,-,-,-,-,-,-,-,33.3,-,-,-,-,-,-,-,-,-,-,-,-,-,-,-,-,0.0,-,-,-,0.0,-,-,-,-,20.0,-,-,-,100.0,-,-,-,-,-,-,-,-,-,-,46.7,-,-,-,-,-,-,-,-,-,0.0,-,-,-,-,-,0.0,-,-,-,-,0.0,-,-,-,-,-,-,-,-,-,-,-,0.0,-,-,-,-,-,-,-,-,0.0,-,-,-,0.0,70.0,28.0,0.25
3311,26687,161451,LaCourse W.C.,1996,,-,-,-,0.0,-,-,-,-,-,-,-,-,-,0.0,-,-,-,0.0,-,-,0.0,0.0,-,-,-,-,-,0.0,-,-,-,0.0,-,-,-,-,-,-,-,-,-,-,0.0,-,-,-,-,-,-,-,-,-,-,-,-,-,-,-,-,-,0.0,-,-,-,-,-,-,0.0,-,-,0.0,-,-,-,-,-,-,-,0.0,-,-,-,-,-,-,-,-,-,-,-,33.3,-,-,-,-,-,-,,-,0.0,-,-,-,-,-,-,-,-,-,-,0.0,-,-,-,-,-,-,-,-,-,-,-,-,-,-,-,-,0.0,-,-,-,0.0,-,-,-,-,0.0,-,-,-,100.0,-,-,-,-,-,-,-,-,-,-,66.7,-,-,-,-,-,-,-,-,-,0.0,-,-,-,-,-,0.0,-,-,-,-,0.0,-,-,-,-,-,-,-,-,-,-,-,0.0,-,-,-,-,-,-,-,-,0.0,-,-,-,0.0,78.0,32.0,0.21875
3312,26687,161453,LaCourse W.C.,1996,,-,-,-,4.0,-,-,-,-,-,-,-,-,-,0.0,-,-,-,0.0,-,-,0.0,0.0,-,-,-,-,-,0.0,-,-,-,0.0,-,-,-,-,-,-,-,-,-,-,0.0,-,-,-,-,-,-,-,-,-,-,-,-,-,-,-,-,-,0.0,-,-,-,-,-,-,0.0,-,-,0.0,-,-,-,-,-,-,-,0.0,-,-,-,-,-,-,-,-,-,-,-,33.3,-,-,-,-,-,-,,-,0.0,-,-,-,-,-,-,-,-,-,-,0.0,-,-,-,-,-,-,-,-,-,-,-,-,-,-,-,-,0.0,-,-,-,0.0,-,-,-,-,4.0,-,-,-,100.0,-,-,-,-,-,-,-,-,-,-,62.7,-,-,-,-,-,-,-,-,-,0.0,-,-,-,-,-,0.0,-,-,-,-,0.0,-,-,-,-,-,-,-,-,-,-,-,0.0,-,-,-,-,-,-,-,-,0.0,-,-,-,0.0,79.0,32.0,0.234375
3313,26687,161454,LaCourse W.C.,1996,,-,-,-,6.0,-,-,-,-,-,-,-,-,-,0.0,-,-,-,0.0,-,-,0.0,0.0,-,-,-,-,-,0.0,-,-,-,0.0,-,-,-,-,-,-,-,-,-,-,0.0,-,-,-,-,-,-,-,-,-,-,-,-,-,-,-,-,-,0.0,-,-,-,-,-,-,0.0,-,-,0.0,-,-,-,-,-,-,-,0.0,-,-,-,-,-,-,-,-,-,-,-,33.3,-,-,-,-,-,-,,-,0.0,-,-,-,-,-,-,-,-,-,-,0.0,-,-,-,-,-,-,-,-,-,-,-,-,-,-,-,-,0.0,-,-,-,0.0,-,-,-,-,6.0,-,-,-,100.0,-,-,-,-,-,-,-,-,-,-,60.7,-,-,-,-,-,-,-,-,-,0.0,-,-,-,-,-,0.0,-,-,-,-,0.0,-,-,-,-,-,-,-,-,-,-,-,0.0,-,-,-,-,-,-,-,-,0.0,-,-,-,0.0,82.0,33.0,0.2424242
3314,26687,161456,LaCourse W.C.,1996,,-,-,-,10.0,-,-,-,-,-,-,-,-,-,0.0,-,-,-,0.0,-,-,0.0,0.0,-,-,-,-,-,0.0,-,-,-,0.0,-,-,-,-,-,-,-,-,-,-,0.0,-,-,-,-,-,-,-,-,-,-,-,-,-,-,-,-,-,0.0,-,-,-,-,-,-,0.0,-,-,0.0,-,-,-,-,-,-,-,0.0,-,-,-,-,-,-,-,-,-,-,-,33.3,-,-,-,-,-,-,,-,0.0,-,-,-,-,-,-,-,-,-,-,0.0,-,-,-,-,-,-,-,-,-,-,-,-,-,-,-,-,0.0,-,-,-,0.0,-,-,-,-,10.0,-,-,-,100.0,-,-,-,-,-,-,-,-,-,-,56.7,-,-,-,-,-,-,-,-,-,0.0,-,-,-,-,-,0.0,-,-,-,-,0.0,-,-,-,-,-,-,-,-,-,-,-,0.0,-,-,-,-,-,-,-,-,0.0,-,-,-,0.0,84.0,33.0,0.2727273
3315,26687,161457,LaCourse W.C.,1996,,-,-,-,15.0,-,-,-,-,-,-,-,-,-,0.0,-,-,-,0.0,-,-,0.0,0.0,-,-,-,-,-,0.0,-,-,-,0.0,-,-,-,-,-,-,-,-,-,-,0.0,-,-,-,-,-,-,-,-,-,-,-,-,-,-,-,-,-,0.0,-,-,-,-,-,-,0.0,-,-,0.0,-,-,-,-,-,-,-,0.0,-,-,-,-,-,-,-,-,-,-,-,33.3,-,-,-,-,-,-,,-,0.0,-,-,-,-,-,-,-,-,-,-,0.0,-,-,-,-,-,-,-,-,-,-,-,-,-,-,-,-,0.0,-,-,-,0.0,-,-,-,-,15.0,-,-,-,100.0,-,-,-,-,-,-,-,-,-,-,51.7,-,-,-,-,-,-,-,-,-,0.0,-,-,-,-,-,0.0,-,-,-,-,0.0,-,-,-,-,-,-,-,-,-,-,-,0.0,-,-,-,-,-,-,-,-,0.0,-,-,-,0.0,91.0,36.0,0.2638889
3316,26687,161458,LaCourse W.C.,1996,,-,-,-,25.0,-,-,-,-,-,-,-,-,-,0.0,-,-,-,0.0,-,-,0.0,0.0,-,-,-,-,-,0.0,-,-,-,0.0,-,-,-,-,-,-,-,-,-,-,0.0,-,-,-,-,-,-,-,-,-,-,-,-,-,-,-,-,-,0.0,-,-,-,-,-,-,0.0,-,-,0.0,-,-,-,-,-,-,-,0.0,-,-,-,-,-,-,-,-,-,-,-,33.3,-,-,-,-,-,-,,-,0.0,-,-,-,-,-,-,-,-,-,-,0.0,-,-,-,-,-,-,-,-,-,-,-,-,-,-,-,-,0.0,-,-,-,0.0,-,-,-,-,25.0,-,-,-,100.0,-,-,-,-,-,-,-,-,-,-,41.7,-,-,-,-,-,-,-,-,-,0.0,-,-,-,-,-,0.0,-,-,-,-,0.0,-,-,-,-,-,-,-,-,-,-,-,0.0,-,-,-,-,-,-,-,-,0.0,-,-,-,0.0,92.0,37.0,0.2432432
3317,26709,310056,Baikova L.G.,2003,,-,-,-,0.0,-,-,-,-,-,-,-,-,-,0.0,-,-,-,0.0,-,-,0.0,0.0,-,-,-,-,-,0.0,-,-,-,0.0,-,-,-,-,-,-,-,-,-,-,0.0,-,-,-,-,-,-,-,-,-,-,-,-,-,-,-,-,-,0.0,-,-,-,-,-,-,0.0,-,-,0.0,-,-,-,-,-,-,-,0.0,-,-,-,-,-,-,-,-,-,-,-,49.65243,-,-,-,-,-,-,,-,0.0,-,-,-,-,-,-,-,-,-,-,0.0,-,-,-,-,-,-,-,-,0.6951,-,-,-,-,-,-,-,49.65243,-,-,-,0.0,-,-,-,-,0.695134,-,-,-,100.0,-,-,-,-,-,-,-,-,-,-,0.0,-,-,-,-,-,-,-,-,-,0.0,-,-,-,-,-,0.0,-,-,-,-,0.0,-,-,-,-,-,-,-,-,-,-,-,0.0,-,-,-,-,-,-,-,-,0.0,-,-,-,0.0,52.5,21.0,0.25
3318,26709,310057,Baikova L.G.,2003,,-,-,-,0.0,-,-,-,-,-,-,-,-,-,4.965243,-,-,-,0.0,-,-,0.0,0.0,-,-,-,-,-,0.0,-,-,-,0.0,-,-,-,-,-,-,-,-,-,-,0.0,-,-,-,-,-,-,-,-,-,-,-,-,-,-,-,-,-,0.0,-,-,-,-,-,-,0.0,-,-,0.0,-,-,-,-,-,-,-,0.0,-,-,-,-,-,-,-,-,-,-,-,44.68719,-,-,-,-,-,-,,-,0.0,-,-,-,-,-,-,-,-,-,-,0.0,-,-,-,-,-,-,-,-,0.6951,-,-,-,-,-,-,-,49.65243,-,-,-,0.0,-,-,-,-,5.660377,-,-,-,99.99999,-,-,-,-,-,-,-,-,-,-,0.0,-,-,-,-,-,-,-,-,-,0.0,-,-,-,-,-,0.0,-,-,-,-,0.0,-,-,-,-,-,-,-,-,-,-,-,0.0,-,-,-,-,-,-,-,-,0.0,-,-,-,0.0,53.1,20.9,0.27
3319,26709,310058,Baikova L.G.,2003,,-,-,-,0.0,-,-,-,-,-,-,-,-,-,9.930486,-,-,-,0.0,-,-,0.0,0.0,-,-,-,-,-,0.0,-,-,-,0.0,-,-,-,-,-,-,-,-,-,-,0.0,-,-,-,-,-,-,-,-,-,-,-,-,-,-,-,-,-,0.0,-,-,-,-,-,-,0.0,-,-,0.0,-,-,-,-,-,-,-,0.0,-,-,-,-,-,-,-,-,-,-,-,44.68719,-,-,-,-,-,-,,-,0.0,-,-,-,-,-,-,-,-,-,-,0.0,-,-,-,-,-,-,-,-,0.6951,-,-,-,-,-,-,-,44.68719,-,-,-,0.0,-,-,-,-,10.62562,-,-,-,100.0,-,-,-,-,-,-,-,-,-,-,0.0,-,-,-,-,-,-,-,-,-,0.0,-,-,-,-,-,0.0,-,-,-,-,0.0,-,-,-,-,-,-,-,-,-,-,-,0.0,-,-,-,-,-,-,-,-,0.0,-,-,-,0.0,58.5,23.03,0.27
3320,26709,310059,Baikova L.G.,2003,,-,-,-,0.0,-,-,-,-,-,-,-,-,-,14.89573,-,-,-,0.0,-,-,0.0,0.0,-,-,-,-,-,0.0,-,-,-,0.0,-,-,-,-,-,-,-,-,-,-,0.0,-,-,-,-,-,-,-,-,-,-,-,-,-,-,-,-,-,0.0,-,-,-,-,-,-,0.0,-,-,0.0,-,-,-,-,-,-,-,0.0,-,-,-,-,-,-,-,-,-,-,-,44.68719,-,-,-,-,-,-,,-,0.0,-,-,-,-,-,-,-,-,-,-,0.0,-,-,-,-,-,-,-,-,0.6951,-,-,-,-,-,-,-,39.72195,-,-,-,0.0,-,-,-,-,15.59086,-,-,-,100.0,-,-,-,-,-,-,-,-,-,-,0.0,-,-,-,-,-,-,-,-,-,0.0,-,-,-,-,-,0.0,-,-,-,-,0.0,-,-,-,-,-,-,-,-,-,-,-,0.0,-,-,-,-,-,-,-,-,0.0,-,-,-,0.0,65.9,26.15,0.26
3321,26709,310060,Baikova L.G.,2003,,-,-,-,0.0,-,-,-,-,-,-,-,-,-,19.86097,-,-,-,0.0,-,-,0.0,0.0,-,-,-,-,-,0.0,-,-,-,0.0,-,-,-,-,-,-,-,-,-,-,0.0,-,-,-,-,-,-,-,-,-,-,-,-,-,-,-,-,-,0.0,-,-,-,-,-,-,0.0,-,-,0.0,-,-,-,-,-,-,-,0.0,-,-,-,-,-,-,-,-,-,-,-,44.68719,-,-,-,-,-,-,,-,0.0,-,-,-,-,-,-,-,-,-,-,0.0,-,-,-,-,-,-,-,-,0.6951,-,-,-,-,-,-,-,34.7567,-,-,-,0.0,-,-,-,-,20.5561,-,-,-,99.99999,-,-,-,-,-,-,-,-,-,-,0.0,-,-,-,-,-,-,-,-,-,0.0,-,-,-,-,-,0.0,-,-,-,-,0.0,-,-,-,-,-,-,-,-,-,-,-,0.0,-,-,-,-,-,-,-,-,0.0,-,-,-,0.0,72.1,28.61,0.26
3322,26709,310061,Baikova L.G.,2003,,-,-,-,0.0,-,-,-,-,-,-,-,-,-,24.82622,-,-,-,0.0,-,-,0.0,0.0,-,-,-,-,-,0.0,-,-,-,0.0,-,-,-,-,-,-,-,-,-,-,0.0,-,-,-,-,-,-,-,-,-,-,-,-,-,-,-,-,-,0.0,-,-,-,-,-,-,0.0,-,-,0.0,-,-,-,-,-,-,-,0.0,-,-,-,-,-,-,-,-,-,-,-,44.68719,-,-,-,-,-,-,,-,0.0,-,-,-,-,-,-,-,-,-,-,0.0,-,-,-,-,-,-,-,-,0.6951,-,-,-,-,-,-,-,29.79146,-,-,-,0.0,-,-,-,-,25.52135,-,-,-,100.0,-,-,-,-,-,-,-,-,-,-,0.0,-,-,-,-,-,-,-,-,-,0.0,-,-,-,-,-,0.0,-,-,-,-,0.0,-,-,-,-,-,-,-,-,-,-,-,0.0,-,-,-,-,-,-,-,-,0.0,-,-,-,0.0,73.8,29.28,0.26
3323,26709,310062,Baikova L.G.,2003,,-,-,-,0.0,-,-,-,-,-,-,-,-,-,29.79146,-,-,-,0.0,-,-,0.0,0.0,-,-,-,-,-,0.0,-,-,-,0.0,-,-,-,-,-,-,-,-,-,-,0.0,-,-,-,-,-,-,-,-,-,-,-,-,-,-,-,-,-,0.0,-,-,-,-,-,-,0.0,-,-,0.0,-,-,-,-,-,-,-,0.0,-,-,-,-,-,-,-,-,-,-,-,44.68719,-,-,-,-,-,-,,-,0.0,-,-,-,-,-,-,-,-,-,-,0.0,-,-,-,-,-,-,-,-,0.6951,-,-,-,-,-,-,-,24.82622,-,-,-,0.0,-,-,-,-,30.48659,-,-,-,100.0,-,-,-,-,-,-,-,-,-,-,0.0,-,-,-,-,-,-,-,-,-,0.0,-,-,-,-,-,0.0,-,-,-,-,0.0,-,-,-,-,-,-,-,-,-,-,-,0.0,-,-,-,-,-,-,-,-,0.0,-,-,-,0.0,73.0,28.74,0.27
3324,26710,310063,Sokolov I.A.,2003,,-,-,-,0.0,-,-,-,-,-,-,-,-,-,0.0,-,-,-,0.0,-,-,0.0,0.0,-,-,-,-,-,0.0,-,-,-,0.0,-,-,-,-,-,-,-,-,-,-,0.0,-,-,-,-,-,-,-,-,-,-,-,-,-,-,-,-,-,0.0,-,-,-,-,-,-,0.0,-,-,0.0,-,-,-,-,-,-,-,0.0,-,-,-,-,-,-,-,-,-,-,-,50.0,-,-,-,-,-,-,,-,0.0,-,-,-,-,-,-,-,-,-,-,0.0,-,-,-,-,-,-,-,-,-,-,-,-,-,-,-,-,50.0,-,-,-,0.0,-,-,-,-,0.0,-,-,-,100.0,-,-,-,-,-,-,-,-,-,-,0.0,-,-,-,-,-,-,-,-,-,0.0,-,-,-,-,-,0.0,-,-,-,-,0.0,-,-,-,-,-,-,-,-,-,-,-,0.0,-,-,-,-,-,-,-,-,0.0,-,-,-,0.0,49.0,19.0,0.27
3325,26710,310064,Sokolov I.A.,2003,,-,-,-,0.0,-,-,-,-,-,-,-,-,-,0.0,-,-,-,0.0,-,-,0.0,0.0,-,-,-,-,-,0.0,-,-,-,0.0,-,-,-,-,-,-,-,-,-,-,0.0,-,-,-,-,-,-,-,-,-,-,-,-,-,-,-,-,-,0.0,-,-,-,-,-,-,0.0,-,-,0.0,-,-,-,-,-,-,-,0.0,-,-,-,-,-,-,-,-,-,-,-,47.5,5,-,-,-,-,-,,-,0.0,-,-,-,-,-,-,-,-,-,-,0.0,-,-,-,-,-,-,-,-,-,-,-,-,-,-,-,-,47.5,-,-,-,0.0,-,-,-,-,0.0,-,-,-,95.0,-,-,-,-,-,-,-,-,-,-,0.0,-,-,-,-,-,-,-,-,-,0.0,-,-,-,-,-,0.0,-,-,-,-,0.0,-,-,-,-,-,-,-,-,-,-,-,0.0,-,-,-,-,-,-,-,-,0.0,-,-,-,0.0,57.0,19.84,0.28
3326,26710,310065,Sokolov I.A.,2003,,-,-,-,0.0,-,-,-,-,-,-,-,-,-,0.0,-,-,-,0.0,-,-,0.0,0.0,-,-,-,-,-,0.0,-,-,-,0.0,-,-,-,-,-,-,-,-,-,-,0.0,-,-,-,-,-,-,-,-,-,-,-,-,-,-,-,-,-,0.0,-,-,-,-,-,-,0.0,-,-,0.0,-,-,-,-,-,-,-,0.0,-,-,-,-,-,-,-,-,-,-,-,45.0,10,-,-,-,-,-,,-,0.0,-,-,-,-,-,-,-,-,-,-,0.0,-,-,-,-,-,-,-,-,-,-,-,-,-,-,-,-,45.0,-,-,-,0.0,-,-,-,-,0.0,-,-,-,90.0,-,-,-,-,-,-,-,-,-,-,0.0,-,-,-,-,-,-,-,-,-,0.0,-,-,-,-,-,0.0,-,-,-,-,0.0,-,-,-,-,-,-,-,-,-,-,-,0.0,-,-,-,-,-,-,-,-,0.0,-,-,-,0.0,50.8,19.86,0.28
3327,26710,310066,Sokolov I.A.,2003,,-,-,-,0.0,-,-,-,-,-,-,-,-,-,0.0,-,-,-,0.0,-,-,0.0,0.0,-,-,-,-,-,0.0,-,-,-,0.0,-,-,-,-,-,-,-,-,-,-,0.0,-,-,-,-,-,-,-,-,-,-,-,-,-,-,-,-,-,0.0,-,-,-,-,-,-,0.0,-,-,0.0,-,-,-,-,-,-,-,0.0,-,-,-,-,-,-,-,-,-,-,-,42.5,15,-,-,-,-,-,,-,0.0,-,-,-,-,-,-,-,-,-,-,0.0,-,-,-,-,-,-,-,-,-,-,-,-,-,-,-,-,42.5,-,-,-,0.0,-,-,-,-,0.0,-,-,-,85.0,-,-,-,-,-,-,-,-,-,-,0.0,-,-,-,-,-,-,-,-,-,0.0,-,-,-,-,-,0.0,-,-,-,-,0.0,-,-,-,-,-,-,-,-,-,-,-,0.0,-,-,-,-,-,-,-,-,0.0,-,-,-,0.0,50.9,19.89,0.28
3328,26710,310068,Sokolov I.A.,2003,,-,-,-,0.0,-,-,-,-,-,-,-,-,-,0.0,-,-,-,0.0,-,-,0.0,0.0,-,-,-,-,-,0.0,-,-,-,0.0,-,-,-,-,-,-,-,-,-,-,0.0,-,-,-,-,-,-,-,-,-,-,-,-,-,-,-,-,-,0.0,-,-,-,-,-,-,0.0,-,-,0.0,-,-,-,-,-,-,-,0.0,-,-,-,-,-,-,-,-,-,-,-,40.0,20,-,-,-,-,-,,-,0.0,-,-,-,-,-,-,-,-,-,-,0.0,-,-,-,-,-,-,-,-,-,-,-,-,-,-,-,-,40.0,-,-,-,0.0,-,-,-,-,0.0,-,-,-,80.0,-,-,-,-,-,-,-,-,-,-,0.0,-,-,-,-,-,-,-,-,-,0.0,-,-,-,-,-,0.0,-,-,-,-,0.0,-,-,-,-,-,-,-,-,-,-,-,0.0,-,-,-,-,-,-,-,-,0.0,-,-,-,0.0,51.2,20.01,0.28
3329,26710,310070,Sokolov I.A.,2003,,-,-,-,0.0,-,-,-,-,-,-,-,-,-,0.0,-,-,-,0.0,-,-,0.0,0.0,-,-,-,-,-,0.0,-,-,-,0.0,-,-,-,-,-,-,-,-,-,-,0.0,-,-,-,-,-,-,-,-,-,-,-,-,-,-,-,-,-,0.0,-,-,-,-,-,-,0.0,-,-,0.0,-,-,-,-,-,-,-,0.0,-,-,-,-,-,-,-,-,-,-,-,37.5,25,-,-,-,-,-,,-,0.0,-,-,-,-,-,-,-,-,-,-,0.0,-,-,-,-,-,-,-,-,-,-,-,-,-,-,-,-,37.5,-,-,-,0.0,-,-,-,-,0.0,-,-,-,75.0,-,-,-,-,-,-,-,-,-,-,0.0,-,-,-,-,-,-,-,-,-,0.0,-,-,-,-,-,0.0,-,-,-,-,0.0,-,-,-,-,-,-,-,-,-,-,-,0.0,-,-,-,-,-,-,-,-,0.0,-,-,-,0.0,51.2,20.03,0.28
3330,26801,309327,Kasatkin B.E.,1974,,-,-,-,0.0,-,-,-,-,-,-,-,-,-,0.0,-,-,-,0.0,-,-,0.0,0.0,-,-,-,-,-,0.0,-,-,-,0.0,-,-,-,-,-,-,-,-,-,-,0.0,-,-,-,-,-,-,-,-,-,-,-,-,-,-,-,-,-,0.0,-,-,-,-,-,-,0.0,-,-,0.0,-,-,-,-,-,-,-,0.0,-,-,-,-,-,-,-,-,-,-,-,0.0,-,-,-,-,-,-,78.0,-,0.0,-,-,-,-,-,-,-,-,-,-,0.0,-,-,-,-,-,-,-,-,-,-,-,-,-,-,-,10,0.0,-,-,-,0.0,-,-,-,-,0.0,-,-,-,0.0,-,-,-,-,-,-,90,-,-,-,0.0,-,-,-,-,-,-,-,-,-,0.0,-,-,-,-,-,0.0,-,-,-,-,0.0,-,-,-,-,-,-,-,-,-,-,-,0.0,-,-,-,-,-,-,-,-,0.0,-,-,-,0.0,11.2,4.25,0.32
3331,26801,309328,Kasatkin B.E.,1974,,-,-,-,0.0,-,-,-,-,-,-,-,-,-,0.0,-,-,-,0.0,-,-,0.0,0.0,-,-,-,-,-,0.0,-,-,-,0.0,-,-,-,-,-,-,-,-,-,-,0.0,-,-,-,-,-,-,-,-,-,-,-,-,-,-,-,-,-,0.0,-,-,-,-,-,-,0.0,-,-,0.0,-,-,-,-,-,-,-,0.0,-,-,-,-,-,-,-,-,-,-,-,0.0,-,-,-,-,-,-,90.0,-,0.0,-,-,-,-,-,-,-,-,-,-,0.0,-,-,-,-,-,-,-,-,-,-,-,-,-,-,-,9.001,0.0,-,-,-,0.0,-,-,-,-,0.0,-,-,-,0.0,-,-,-,-,-,-,81.01,-,-,-,0.0,-,-,-,-,-,-,-,-,-,0.0,-,-,-,-,9.99,0.0,-,-,-,-,0.0,-,-,-,-,-,-,-,-,-,-,-,0.0,-,-,-,-,-,-,-,-,0.0,-,-,-,0.0,13.0,4.96,0.313
