Repository: jacobergzhou/Poisson-Ratio

File: Non_metal_07242019.csv (part 44 of 91)
Index,Code,Glass #,Author,Year,Trademark,glass_comp,Ag2O,AgI,Al,Al2O3,AlF3,AlN,As,As2O3,As2O5,As2S3,As2Se3,AsSe,B,B2O3,BaCl2,BaF2,BaO,BeF2,BeO,Bi2O3,BiCl3,Br,Ca,CaF2,CaO,Cd,CdCl2,CdF2,CdO,Ce2O3,CeF3,CeO2,Cl,Co3O4,CoO,Cr2O3,Cs2O,CsCl,CsF,Cu2O,CuO,Dy2O3,Er,Er2O3,ErF3,Eu,Eu2O3,EuF3,F,Fe,Fe2O3,FeO,Ga,Ga2O3,Ga2S3,Ga2Se3,GaF3,Gd2O3,GdF3,Ge,GeO2,GeS2,GeSe2,H2O,HfF4,HfO2,Hg,Ho2O3,I,InF3,K,K2O,K2S,K2SO4,KBr,KCl,KF,KHF2,La,La2O3,La2S3,LaF3,Li,Li2O,Li2S,Li2SO4,LiBr,LiCl,LiF,LiI,MgF2,MgO,Mn2O3,MnF2,MnO,MnO2,MoO2,MoO3,N,Na,Na2O,Na2S,Na2SO4,NaCl,NaF,NaPO3,Nb2O5,Nd,Nd2O3,NdF3,NH4NO3,NiO,O,OH,P,P2O5,Pb,PbCl2,PbF2,PbO,PdO,Pr2O3,Pr6O11,PrF3,Rb2O,RbF,Rh2O3,RuO2,S,Sb,Sb2O3,Sb2S3,Sc2O3,Se,Si,Si3N4,SiC,SiO2,Sm2O3,Sn,SnO,SnO2,SO2,SO3,Sr,SrCl2,SrF2,SrO,Ta2O3,Ta2O5,Tb2O3,TbF3,Te,TeO2,Th,ThF4,ThO2,TiO2,Tl,Tl2O,Tl2Se,TlSe,Tm2O3,U,U3O8,UO2,V,V2O5,VO6,WO3,Y,Y2O3,Yb2O3,YbF3,YF3,ZnCl2,ZnF2,ZnO,ZnSO4,ZrF4,ZrO2,Young's modulus E (GPa),Shear modulus G (GPa),Poisson's ratio v
# 2796,6239,90962,Ashizuka M.,1984,nan,(Al2O3)7.0 (MgO)46.5 (P2O5)46.5 ,0.0,0,0.0,7.0,0.0,0.0,0.0,0.0,0.0,0,0,0,0.0,0.0,0,0.0,0.0,0.0,0.0,0.0,0.0,0,0.0,0.0,0.0,0.0,0,0,0.0,0.0,0,0.0,0.0,0.0,0.0,0.0,0.0,0,0.0,0.0,0.0,0.0,0.0,0.0,0,0.0,0.0,0,0.0,0.0,0.0,0.0,0.0,0.0,0,0,0,0.0,0,0.0,0.0,0,0,0.0,0,0.0,0.0,0.0,0,0.0,0.0,0.0,0,0,0.0,0.0,0,0.0,0.0,0.0,0,0.0,0.0,0.0,0,0,0,0.0,0.0,0,0.0,46.5,0.0,0,0.0,0.0,0.0,0.0,0.0,0.0,0.0,0.0,0.0,0.0,0.0,0.0,0.0,0.0,0.0,0.0,0.0,0.0,0.0,0.0,0.0,46.5,0.0,0.0,0.0,0.0,0.0,0.0,0.0,0,0.0,0.0,0.0,0.0,0.0,0.0,0.0,0,0.0,0.0,0.0,0.0,0.0,0.0,0.0,0,0.0,0.0,0.0,0.0,0.0,0,0.0,0.0,0.0,0.0,0.0,0,0.0,0.0,0.0,0.0,0,0.0,0.0,0.0,0,0,0,0.0,0.0,0.0,0.0,0.0,0.0,0.0,0.0,0.0,0.0,0.0,0.0,0.0,0.0,0.0,0,0.0,0.0,61.2,24.49,0.251
# 2797,7836,74230,Higazy A.A.,1989,nan,(P2O5)66.55 (ZnO)33.45 ,0.0,0,0.0,0.0,0.0,0.0,0.0,0.0,0.0,0,0,0,0.0,0.0,0,0.0,0.0,0.0,0.0,0.0,0.0,0,0.0,0.0,0.0,0.0,0,0,0.0,0.0,0,0.0,0.0,0.0,0.0,0.0,0.0,0,0.0,0.0,0.0,0.0,0.0,0.0,0,0.0,0.0,0,0.0,0.0,0.0,0.0,0.0,0.0,0,0,0,0.0,0,0.0,0.0,0,0,0.0,0,0.0,0.0,0.0,0,0.0,0.0,0.0,0,0,0.0,0.0,0,0.0,0.0,0.0,0,0.0,0.0,0.0,0,0,0,0.0,0.0,0,0.0,0.0,0.0,0,0.0,0.0,0.0,0.0,0.0,0.0,0.0,0.0,0.0,0.0,0.0,0.0,0.0,0.0,0.0,0.0,0.0,0.0,0.0,0.0,0.0,66.55,0.0,0.0,0.0,0.0,0.0,0.0,0.0,0,0.0,0.0,0.0,0.0,0.0,0.0,0.0,0,0.0,0.0,0.0,0.0,0.0,0.0,0.0,0,0.0,0.0,0.0,0.0,0.0,0,0.0,0.0,0.0,0.0,0.0,0,0.0,0.0,0.0,0.0,0,0.0,0.0,0.0,0,0,0,0.0,0.0,0.0,0.0,0.0,0.0,0.0,0.0,0.0,0.0,0.0,0.0,0.0,0.0,33.45,0,0.0,0.0,44.8,17.9,0.251
# 2798,11320,98759,Higazy A.A.,1985,nan,(Co3O4)32.56 (P2O5)67.44 ,0.0,0,0.0,0.0,0.0,0.0,0.0,0.0,0.0,0,0,0,0.0,0.0,0,0.0,0.0,0.0,0.0,0.0,0.0,0,0.0,0.0,0.0,0.0,0,0,0.0,0.0,0,0.0,0.0,32.56,0.0,0.0,0.0,0,0.0,0.0,0.0,0.0,0.0,0.0,0,0.0,0.0,0,0.0,0.0,0.0,0.0,0.0,0.0,0,0,0,0.0,0,0.0,0.0,0,0,0.0,0,0.0,0.0,0.0,0,0.0,0.0,0.0,0,0,0.0,0.0,0,0.0,0.0,0.0,0,0.0,0.0,0.0,0,0,0,0.0,0.0,0,0.0,0.0,0.0,0,0.0,0.0,0.0,0.0,0.0,0.0,0.0,0.0,0.0,0.0,0.0,0.0,0.0,0.0,0.0,0.0,0.0,0.0,0.0,0.0,0.0,67.44,0.0,0.0,0.0,0.0,0.0,0.0,0.0,0,0.0,0.0,0.0,0.0,0.0,0.0,0.0,0,0.0,0.0,0.0,0.0,0.0,0.0,0.0,0,0.0,0.0,0.0,0.0,0.0,0,0.0,0.0,0.0,0.0,0.0,0,0.0,0.0,0.0,0.0,0,0.0,0.0,0.0,0,0,0,0.0,0.0,0.0,0.0,0.0,0.0,0.0,0.0,0.0,0.0,0.0,0.0,0.0,0.0,0.0,0,0.0,0.0,55.6,22.2,0.251
# 2799,16682,145600,Livshits V.Ya.,1995,nan,(Li2O)21.0 (TeO2)79.0 ,0.0,0,0.0,0.0,0.0,0.0,0.0,0.0,0.0,0,0,0,0.0,0.0,0,0.0,0.0,0.0,0.0,0.0,0.0,0,0.0,0.0,0.0,0.0,0,0,0.0,0.0,0,0.0,0.0,0.0,0.0,0.0,0.0,0,0.0,0.0,0.0,0.0,0.0,0.0,0,0.0,0.0,0,0.0,0.0,0.0,0.0,0.0,0.0,0,0,0,0.0,0,0.0,0.0,0,0,0.0,0,0.0,0.0,0.0,0,0.0,0.0,0.0,0,0,0.0,0.0,0,0.0,0.0,0.0,0,0.0,0.0,21.0,0,0,0,0.0,0.0,0,0.0,0.0,0.0,0,0.0,0.0,0.0,0.0,0.0,0.0,0.0,0.0,0.0,0.0,0.0,0.0,0.0,0.0,0.0,0.0,0.0,0.0,0.0,0.0,0.0,0.0,0.0,0.0,0.0,0.0,0.0,0.0,0.0,0,0.0,0.0,0.0,0.0,0.0,0.0,0.0,0,0.0,0.0,0.0,0.0,0.0,0.0,0.0,0,0.0,0.0,0.0,0.0,0.0,0,0.0,0.0,0.0,0.0,0.0,0,0.0,79.0,0.0,0.0,0,0.0,0.0,0.0,0,0,0,0.0,0.0,0.0,0.0,0.0,0.0,0.0,0.0,0.0,0.0,0.0,0.0,0.0,0.0,0.0,0,0.0,0.0,46.4,18.57,0.251
# 2802,25936,197266,Hayden J.S.,1990,nan,(Al2O3)11.83951381 (As2O3)0.120100444 (K2O)12.30989555 (La2O3)0.36030133299999995 (Na2O)12.30989555 (Nd2O3)1.741006442 (P2O5)61.31928688 ,0.0,0,0.0,11.83951381,0.0,0.0,0.0,0.120100444,0.0,0,0,0,0.0,0.0,0,0.0,0.0,0.0,0.0,0.0,0.0,0,0.0,0.0,0.0,0.0,0,0,0.0,0.0,0,0.0,0.0,0.0,0.0,0.0,0.0,0,0.0,0.0,0.0,0.0,0.0,0.0,0,0.0,0.0,0,0.0,0.0,0.0,0.0,0.0,0.0,0,0,0,0.0,0,0.0,0.0,0,0,0.0,0,0.0,0.0,0.0,0,0.0,0.0,12.30989555,0,0,0.0,0.0,0,0.0,0.0,0.36030133299999995,0,0.0,0.0,0.0,0,0,0,0.0,0.0,0,0.0,0.0,0.0,0,0.0,0.0,0.0,0.0,0.0,0.0,12.30989555,0.0,0.0,0.0,0.0,0.0,0.0,0.0,1.741006442,0.0,0.0,0.0,0.0,0.0,0.0,61.31928688,0.0,0.0,0.0,0.0,0.0,0.0,0.0,0,0.0,0.0,0.0,0.0,0.0,0.0,0.0,0,0.0,0.0,0.0,0.0,0.0,0.0,0.0,0,0.0,0.0,0.0,0.0,0.0,0,0.0,0.0,0.0,0.0,0.0,0,0.0,0.0,0.0,0.0,0,0.0,0.0,0.0,0,0,0,0.0,0.0,0.0,0.0,0.0,0.0,0.0,0.0,0.0,0.0,0.0,0.0,0.0,0.0,0.0,0,0.0,0.0,56.0,22.38,0.251
# 2803,29926,375540,Yoshida S.,2004,nan,(MoO3)30.0 (TeO2)70.0 ,0.0,0,0.0,0.0,0.0,0.0,0.0,0.0,0.0,0,0,0,0.0,0.0,0,0.0,0.0,0.0,0.0,0.0,0.0,0,0.0,0.0,0.0,0.0,0,0,0.0,0.0,0,0.0,0.0,0.0,0.0,0.0,0.0,0,0.0,0.0,0.0,0.0,0.0,0.0,0,0.0,0.0,0,0.0,0.0,0.0,0.0,0.0,0.0,0,0,0,0.0,0,0.0,0.0,0,0,0.0,0,0.0,0.0,0.0,0,0.0,0.0,0.0,0,0,0.0,0.0,0,0.0,0.0,0.0,0,0.0,0.0,0.0,0,0,0,0.0,0.0,0,0.0,0.0,0.0,0,0.0,0.0,0.0,30.0,0.0,0.0,0.0,0.0,0.0,0.0,0.0,0.0,0.0,0.0,0.0,0.0,0.0,0.0,0.0,0.0,0.0,0.0,0.0,0.0,0.0,0.0,0.0,0.0,0.0,0,0.0,0.0,0.0,0.0,0.0,0.0,0.0,0,0.0,0.0,0.0,0.0,0.0,0.0,0.0,0,0.0,0.0,0.0,0.0,0.0,0,0.0,0.0,0.0,0.0,0.0,0,0.0,70.0,0.0,0.0,0,0.0,0.0,0.0,0,0,0,0.0,0.0,0.0,0.0,0.0,0.0,0.0,0.0,0.0,0.0,0.0,0.0,0.0,0.0,0.0,0,0.0,0.0,49.7,19.9,0.251
# 2804,31836,394631,Lin Chung0Chern,2006,nan,(Al2O3)7.835 (CaO)9.595 (Fe2O3)1.146 (FeO)5.722 (K2O)0.47200000000000003 (MgO)10.292 (MnO)0.127 (Na2O)2.356 (P2O5)0.13 (SiO2)61.0 (TiO2)1.325 ,0.0,0,0.0,7.835,0.0,0.0,0.0,0.0,0.0,0,0,0,0.0,0.0,0,0.0,0.0,0.0,0.0,0.0,0.0,0,0.0,0.0,9.595,0.0,0,0,0.0,0.0,0,0.0,0.0,0.0,0.0,0.0,0.0,0,0.0,0.0,0.0,0.0,0.0,0.0,0,0.0,0.0,0,0.0,0.0,1.146,5.722,0.0,0.0,0,0,0,0.0,0,0.0,0.0,0,0,0.0,0,0.0,0.0,0.0,0,0.0,0.0,0.47200000000000003,0,0,0.0,0.0,0,0.0,0.0,0.0,0,0.0,0.0,0.0,0,0,0,0.0,0.0,0,0.0,10.292,0.0,0,0.127,0.0,0.0,0.0,0.0,0.0,2.356,0.0,0.0,0.0,0.0,0.0,0.0,0.0,0.0,0.0,0.0,0.0,0.0,0.0,0.0,0.13,0.0,0.0,0.0,0.0,0.0,0.0,0.0,0,0.0,0.0,0.0,0.0,0.0,0.0,0.0,0,0.0,0.0,0.0,0.0,0.0,61.0,0.0,0,0.0,0.0,0.0,0.0,0.0,0,0.0,0.0,0.0,0.0,0.0,0,0.0,0.0,0.0,0.0,0,1.325,0.0,0.0,0,0,0,0.0,0.0,0.0,0.0,0.0,0.0,0.0,0.0,0.0,0.0,0.0,0.0,0.0,0.0,0.0,0,0.0,0.0,89.0,35.0,0.251
# 2805,31921,405154,Aitken B.G.,2007,nan,(Al2O3)16.64553963 (BaO)1.920639419 (La2O3)11.02036389 (SiO2)70.37344372 (SrO)0.040013331 ,0.0,0,0.0,16.64553963,0.0,0.0,0.0,0.0,0.0,0,0,0,0.0,0.0,0,0.0,1.920639419,0.0,0.0,0.0,0.0,0,0.0,0.0,0.0,0.0,0,0,0.0,0.0,0,0.0,0.0,0.0,0.0,0.0,0.0,0,0.0,0.0,0.0,0.0,0.0,0.0,0,0.0,0.0,0,0.0,0.0,0.0,0.0,0.0,0.0,0,0,0,0.0,0,0.0,0.0,0,0,0.0,0,0.0,0.0,0.0,0,0.0,0.0,0.0,0,0,0.0,0.0,0,0.0,0.0,11.02036389,0,0.0,0.0,0.0,0,0,0,0.0,0.0,0,0.0,0.0,0.0,0,0.0,0.0,0.0,0.0,0.0,0.0,0.0,0.0,0.0,0.0,0.0,0.0,0.0,0.0,0.0,0.0,0.0,0.0,0.0,0.0,0.0,0.0,0.0,0.0,0.0,0.0,0.0,0.0,0.0,0,0.0,0.0,0.0,0.0,0.0,0.0,0.0,0,0.0,0.0,0.0,0.0,0.0,70.37344372,0.0,0,0.0,0.0,0.0,0.0,0.0,0,0.0,0.040013331,0.0,0.0,0.0,0,0.0,0.0,0.0,0.0,0,0.0,0.0,0.0,0,0,0,0.0,0.0,0.0,0.0,0.0,0.0,0.0,0.0,0.0,0.0,0.0,0.0,0.0,0.0,0.0,0,0.0,0.0,91.3,36.5,0.251
# 2806,31921,405155,Aitken B.G.,2007,nan,(Al2O3)15.53084685 (BaO)3.832677288 (La2O3)9.786985413 (SiO2)70.76943453 (SrO)0.080055921 ,0.0,0,0.0,15.53084685,0.0,0.0,0.0,0.0,0.0,0,0,0,0.0,0.0,0,0.0,3.832677288,0.0,0.0,0.0,0.0,0,0.0,0.0,0.0,0.0,0,0,0.0,0.0,0,0.0,0.0,0.0,0.0,0.0,0.0,0,0.0,0.0,0.0,0.0,0.0,0.0,0,0.0,0.0,0,0.0,0.0,0.0,0.0,0.0,0.0,0,0,0,0.0,0,0.0,0.0,0,0,0.0,0,0.0,0.0,0.0,0,0.0,0.0,0.0,0,0,0.0,0.0,0,0.0,0.0,9.786985413,0,0.0,0.0,0.0,0,0,0,0.0,0.0,0,0.0,0.0,0.0,0,0.0,0.0,0.0,0.0,0.0,0.0,0.0,0.0,0.0,0.0,0.0,0.0,0.0,0.0,0.0,0.0,0.0,0.0,0.0,0.0,0.0,0.0,0.0,0.0,0.0,0.0,0.0,0.0,0.0,0,0.0,0.0,0.0,0.0,0.0,0.0,0.0,0,0.0,0.0,0.0,0.0,0.0,70.76943453,0.0,0,0.0,0.0,0.0,0.0,0.0,0,0.0,0.080055921,0.0,0.0,0.0,0,0.0,0.0,0.0,0.0,0,0.0,0.0,0.0,0,0,0,0.0,0.0,0.0,0.0,0.0,0.0,0.0,0.0,0.0,0.0,0.0,0.0,0.0,0.0,0.0,0,0.0,0.0,89.0,35.59,0.251
# 2807,34776,419217,Marzouk S.Y.,2009,nan,(Cu2O)9.4 (Na2O)45.3 (P2O5)45.3 ,0.0,0,0.0,0.0,0.0,0.0,0.0,0.0,0.0,0,0,0,0.0,0.0,0,0.0,0.0,0.0,0.0,0.0,0.0,0,0.0,0.0,0.0,0.0,0,0,0.0,0.0,0,0.0,0.0,0.0,0.0,0.0,0.0,0,0.0,9.4,0.0,0.0,0.0,0.0,0,0.0,0.0,0,0.0,0.0,0.0,0.0,0.0,0.0,0,0,0,0.0,0,0.0,0.0,0,0,0.0,0,0.0,0.0,0.0,0,0.0,0.0,0.0,0,0,0.0,0.0,0,0.0,0.0,0.0,0,0.0,0.0,0.0,0,0,0,0.0,0.0,0,0.0,0.0,0.0,0,0.0,0.0,0.0,0.0,0.0,0.0,45.3,0.0,0.0,0.0,0.0,0.0,0.0,0.0,0.0,0.0,0.0,0.0,0.0,0.0,0.0,45.3,0.0,0.0,0.0,0.0,0.0,0.0,0.0,0,0.0,0.0,0.0,0.0,0.0,0.0,0.0,0,0.0,0.0,0.0,0.0,0.0,0.0,0.0,0,0.0,0.0,0.0,0.0,0.0,0,0.0,0.0,0.0,0.0,0.0,0,0.0,0.0,0.0,0.0,0,0.0,0.0,0.0,0,0,0,0.0,0.0,0.0,0.0,0.0,0.0,0.0,0.0,0.0,0.0,0.0,0.0,0.0,0.0,0.0,0,0.0,0.0,45.6,18.23,0.251
# 2808,36766,438062,Saddeek Y.B.,2010,nan,(Al2O3)1.05 (B2O3)50.0 (CaO)2.45 (Na2O)25.0 (PbO)20.0 (SiO2)1.5 ,0.0,0,0.0,1.05,0.0,0.0,0.0,0.0,0.0,0,0,0,0.0,50.0,0,0.0,0.0,0.0,0.0,0.0,0.0,0,0.0,0.0,2.45,0.0,0,0,0.0,0.0,0,0.0,0.0,0.0,0.0,0.0,0.0,0,0.0,0.0,0.0,0.0,0.0,0.0,0,0.0,0.0,0,0.0,0.0,0.0,0.0,0.0,0.0,0,0,0,0.0,0,0.0,0.0,0,0,0.0,0,0.0,0.0,0.0,0,0.0,0.0,0.0,0,0,0.0,0.0,0,0.0,0.0,0.0,0,0.0,0.0,0.0,0,0,0,0.0,0.0,0,0.0,0.0,0.0,0,0.0,0.0,0.0,0.0,0.0,0.0,25.0,0.0,0.0,0.0,0.0,0.0,0.0,0.0,0.0,0.0,0.0,0.0,0.0,0.0,0.0,0.0,0.0,0.0,0.0,20.0,0.0,0.0,0.0,0,0.0,0.0,0.0,0.0,0.0,0.0,0.0,0,0.0,0.0,0.0,0.0,0.0,1.5,0.0,0,0.0,0.0,0.0,0.0,0.0,0,0.0,0.0,0.0,0.0,0.0,0,0.0,0.0,0.0,0.0,0,0.0,0.0,0.0,0,0,0,0.0,0.0,0.0,0.0,0.0,0.0,0.0,0.0,0.0,0.0,0.0,0.0,0.0,0.0,0.0,0,0.0,0.0,61.2,24.46,0.251
# 2809,36766,438063,Saddeek Y.B.,2010,nan,(Al2O3)0.525 (B2O3)50.0 (CaO)1.225 (Na2O)25.0 (PbO)22.5 (SiO2)0.75 ,0.0,0,0.0,0.525,0.0,0.0,0.0,0.0,0.0,0,0,0,0.0,50.0,0,0.0,0.0,0.0,0.0,0.0,0.0,0,0.0,0.0,1.225,0.0,0,0,0.0,0.0,0,0.0,0.0,0.0,0.0,0.0,0.0,0,0.0,0.0,0.0,0.0,0.0,0.0,0,0.0,0.0,0,0.0,0.0,0.0,0.0,0.0,0.0,0,0,0,0.0,0,0.0,0.0,0,0,0.0,0,0.0,0.0,0.0,0,0.0,0.0,0.0,0,0,0.0,0.0,0,0.0,0.0,0.0,0,0.0,0.0,0.0,0,0,0,0.0,0.0,0,0.0,0.0,0.0,0,0.0,0.0,0.0,0.0,0.0,0.0,25.0,0.0,0.0,0.0,0.0,0.0,0.0,0.0,0.0,0.0,0.0,0.0,0.0,0.0,0.0,0.0,0.0,0.0,0.0,22.5,0.0,0.0,0.0,0,0.0,0.0,0.0,0.0,0.0,0.0,0.0,0,0.0,0.0,0.0,0.0,0.0,0.75,0.0,0,0.0,0.0,0.0,0.0,0.0,0,0.0,0.0,0.0,0.0,0.0,0,0.0,0.0,0.0,0.0,0,0.0,0.0,0.0,0,0,0,0.0,0.0,0.0,0.0,0.0,0.0,0.0,0.0,0.0,0.0,0.0,0.0,0.0,0.0,0.0,0,0.0,0.0,60.8,24.3,0.251
# 2810,40864,476664,Striepe S.,2013,nan,(Li2O)25.0 (MgO)25.0 (P2O5)50.0 ,0.0,0,0.0,0.0,0.0,0.0,0.0,0.0,0.0,0,0,0,0.0,0.0,0,0.0,0.0,0.0,0.0,0.0,0.0,0,0.0,0.0,0.0,0.0,0,0,0.0,0.0,0,0.0,0.0,0.0,0.0,0.0,0.0,0,0.0,0.0,0.0,0.0,0.0,0.0,0,0.0,0.0,0,0.0,0.0,0.0,0.0,0.0,0.0,0,0,0,0.0,0,0.0,0.0,0,0,0.0,0,0.0,0.0,0.0,0,0.0,0.0,0.0,0,0,0.0,0.0,0,0.0,0.0,0.0,0,0.0,0.0,25.0,0,0,0,0.0,0.0,0,0.0,25.0,0.0,0,0.0,0.0,0.0,0.0,0.0,0.0,0.0,0.0,0.0,0.0,0.0,0.0,0.0,0.0,0.0,0.0,0.0,0.0,0.0,0.0,0.0,50.0,0.0,0.0,0.0,0.0,0.0,0.0,0.0,0,0.0,0.0,0.0,0.0,0.0,0.0,0.0,0,0.0,0.0,0.0,0.0,0.0,0.0,0.0,0,0.0,0.0,0.0,0.0,0.0,0,0.0,0.0,0.0,0.0,0.0,0,0.0,0.0,0.0,0.0,0,0.0,0.0,0.0,0,0,0,0.0,0.0,0.0,0.0,0.0,0.0,0.0,0.0,0.0,0.0,0.0,0.0,0.0,0.0,0.0,0,0.0,0.0,68.7,27.45,0.251
# 2811,1980,44496,Eagan R.J.,1978,nan,(Al2O3)8.0 (Na2O)32.0 (SiO2)60.0 ,0.0,0,0.0,8.0,0.0,0.0,0.0,0.0,0.0,0,0,0,0.0,0.0,0,0.0,0.0,0.0,0.0,0.0,0.0,0,0.0,0.0,0.0,0.0,0,0,0.0,0.0,0,0.0,0.0,0.0,0.0,0.0,0.0,0,0.0,0.0,0.0,0.0,0.0,0.0,0,0.0,0.0,0,0.0,0.0,0.0,0.0,0.0,0.0,0,0,0,0.0,0,0.0,0.0,0,0,0.0,0,0.0,0.0,0.0,0,0.0,0.0,0.0,0,0,0.0,0.0,0,0.0,0.0,0.0,0,0.0,0.0,0.0,0,0,0,0.0,0.0,0,0.0,0.0,0.0,0,0.0,0.0,0.0,0.0,0.0,0.0,32.0,0.0,0.0,0.0,0.0,0.0,0.0,0.0,0.0,0.0,0.0,0.0,0.0,0.0,0.0,0.0,0.0,0.0,0.0,0.0,0.0,0.0,0.0,0,0.0,0.0,0.0,0.0,0.0,0.0,0.0,0,0.0,0.0,0.0,0.0,0.0,60.0,0.0,0,0.0,0.0,0.0,0.0,0.0,0,0.0,0.0,0.0,0.0,0.0,0,0.0,0.0,0.0,0.0,0,0.0,0.0,0.0,0,0,0,0.0,0.0,0.0,0.0,0.0,0.0,0.0,0.0,0.0,0.0,0.0,0.0,0.0,0.0,0.0,0,0.0,0.0,69.3,27.7,0.25090250000000003
# 2812,26961,309934,Kojima S.,2003,nan,(B2O3)71.42857 (Li2O)28.57143 ,0.0,0,0.0,0.0,0.0,0.0,0.0,0.0,0.0,0,0,0,0.0,71.42857,0,0.0,0.0,0.0,0.0,0.0,0.0,0,0.0,0.0,0.0,0.0,0,0,0.0,0.0,0,0.0,0.0,0.0,0.0,0.0,0.0,0,0.0,0.0,0.0,0.0,0.0,0.0,0,0.0,0.0,0,0.0,0.0,0.0,0.0,0.0,0.0,0,0,0,0.0,0,0.0,0.0,0,0,0.0,0,0.0,0.0,0.0,0,0.0,0.0,0.0,0,0,0.0,0.0,0,0.0,0.0,0.0,0,0.0,0.0,28.57143,0,0,0,0.0,0.0,0,0.0,0.0,0.0,0,0.0,0.0,0.0,0.0,0.0,0.0,0.0,0.0,0.0,0.0,0.0,0.0,0.0,0.0,0.0,0.0,0.0,0.0,0.0,0.0,0.0,0.0,0.0,0.0,0.0,0.0,0.0,0.0,0.0,0,0.0,0.0,0.0,0.0,0.0,0.0,0.0,0,0.0,0.0,0.0,0.0,0.0,0.0,0.0,0,0.0,0.0,0.0,0.0,0.0,0,0.0,0.0,0.0,0.0,0.0,0,0.0,0.0,0.0,0.0,0,0.0,0.0,0.0,0,0,0,0.0,0.0,0.0,0.0,0.0,0.0,0.0,0.0,0.0,0.0,0.0,0.0,0.0,0.0,0.0,0,0.0,0.0,74.8,29.9,0.2508362
# 2813,32494,396726,Hager I.Z.,2003,nan,(B2O3)57.56 (BaF2)31.36 (LiF)11.08 ,0.0,0,0.0,0.0,0.0,0.0,0.0,0.0,0.0,0,0,0,0.0,57.56,0,31.36,0.0,0.0,0.0,0.0,0.0,0,0.0,0.0,0.0,0.0,0,0,0.0,0.0,0,0.0,0.0,0.0,0.0,0.0,0.0,0,0.0,0.0,0.0,0.0,0.0,0.0,0,0.0,0.0,0,0.0,0.0,0.0,0.0,0.0,0.0,0,0,0,0.0,0,0.0,0.0,0,0,0.0,0,0.0,0.0,0.0,0,0.0,0.0,0.0,0,0,0.0,0.0,0,0.0,0.0,0.0,0,0.0,0.0,0.0,0,0,0,0.0,11.08,0,0.0,0.0,0.0,0,0.0,0.0,0.0,0.0,0.0,0.0,0.0,0.0,0.0,0.0,0.0,0.0,0.0,0.0,0.0,0.0,0.0,0.0,0.0,0.0,0.0,0.0,0.0,0.0,0.0,0.0,0.0,0.0,0.0,0,0.0,0.0,0.0,0.0,0.0,0.0,0.0,0,0.0,0.0,0.0,0.0,0.0,0.0,0.0,0,0.0,0.0,0.0,0.0,0.0,0,0.0,0.0,0.0,0.0,0.0,0,0.0,0.0,0.0,0.0,0,0.0,0.0,0.0,0,0,0,0.0,0.0,0.0,0.0,0.0,0.0,0.0,0.0,0.0,0.0,0.0,0.0,0.0,0.0,0.0,0,0.0,0.0,63.4,25.35,0.2504931
# 2814,38047,449137,Chenu S.,2010,nan,(Na2O)30.0 (P2O5)30.0 (SnO)20.0 (WO3)20.0 ,0.0,0,0.0,0.0,0.0,0.0,0.0,0.0,0.0,0,0,0,0.0,0.0,0,0.0,0.0,0.0,0.0,0.0,0.0,0,0.0,0.0,0.0,0.0,0,0,0.0,0.0,0,0.0,0.0,0.0,0.0,0.0,0.0,0,0.0,0.0,0.0,0.0,0.0,0.0,0,0.0,0.0,0,0.0,0.0,0.0,0.0,0.0,0.0,0,0,0,0.0,0,0.0,0.0,0,0,0.0,0,0.0,0.0,0.0,0,0.0,0.0,0.0,0,0,0.0,0.0,0,0.0,0.0,0.0,0,0.0,0.0,0.0,0,0,0,0.0,0.0,0,0.0,0.0,0.0,0,0.0,0.0,0.0,0.0,0.0,0.0,30.0,0.0,0.0,0.0,0.0,0.0,0.0,0.0,0.0,0.0,0.0,0.0,0.0,0.0,0.0,30.0,0.0,0.0,0.0,0.0,0.0,0.0,0.0,0,0.0,0.0,0.0,0.0,0.0,0.0,0.0,0,0.0,0.0,0.0,0.0,0.0,0.0,0.0,0,20.0,0.0,0.0,0.0,0.0,0,0.0,0.0,0.0,0.0,0.0,0,0.0,0.0,0.0,0.0,0,0.0,0.0,0.0,0,0,0,0.0,0.0,0.0,0.0,0.0,0.0,20.0,0.0,0.0,0.0,0.0,0.0,0.0,0.0,0.0,0,0.0,0.0,47.0,18.8,0.2500001
# 2815,215,20133,Polukhin V.N.,1983,nan,(GeO2)73.42144175 (Na2O)10.35242166 (SiO2)10.35242166 (TiO2)5.87371494 ,0.0,0,0.0,0.0,0.0,0.0,0.0,0.0,0.0,0,0,0,0.0,0.0,0,0.0,0.0,0.0,0.0,0.0,0.0,0,0.0,0.0,0.0,0.0,0,0,0.0,0.0,0,0.0,0.0,0.0,0.0,0.0,0.0,0,0.0,0.0,0.0,0.0,0.0,0.0,0,0.0,0.0,0,0.0,0.0,0.0,0.0,0.0,0.0,0,0,0,0.0,0,0.0,73.42144175,0,0,0.0,0,0.0,0.0,0.0,0,0.0,0.0,0.0,0,0,0.0,0.0,0,0.0,0.0,0.0,0,0.0,0.0,0.0,0,0,0,0.0,0.0,0,0.0,0.0,0.0,0,0.0,0.0,0.0,0.0,0.0,0.0,10.35242166,0.0,0.0,0.0,0.0,0.0,0.0,0.0,0.0,0.0,0.0,0.0,0.0,0.0,0.0,0.0,0.0,0.0,0.0,0.0,0.0,0.0,0.0,0,0.0,0.0,0.0,0.0,0.0,0.0,0.0,0,0.0,0.0,0.0,0.0,0.0,10.35242166,0.0,0,0.0,0.0,0.0,0.0,0.0,0,0.0,0.0,0.0,0.0,0.0,0,0.0,0.0,0.0,0.0,0,5.87371494,0.0,0.0,0,0,0,0.0,0.0,0.0,0.0,0.0,0.0,0.0,0.0,0.0,0.0,0.0,0.0,0.0,0.0,0.0,0,0.0,0.0,71.4,28.6,0.25
# 2816,216,20196,Polukhin V.N.,1983,nan,(GeO2)77.22007923 (Na2O)10.88802989 (SiO2)10.88802989 (WO3)1.00386099 ,0.0,0,0.0,0.0,0.0,0.0,0.0,0.0,0.0,0,0,0,0.0,0.0,0,0.0,0.0,0.0,0.0,0.0,0.0,0,0.0,0.0,0.0,0.0,0,0,0.0,0.0,0,0.0,0.0,0.0,0.0,0.0,0.0,0,0.0,0.0,0.0,0.0,0.0,0.0,0,0.0,0.0,0,0.0,0.0,0.0,0.0,0.0,0.0,0,0,0,0.0,0,0.0,77.22007923,0,0,0.0,0,0.0,0.0,0.0,0,0.0,0.0,0.0,0,0,0.0,0.0,0,0.0,0.0,0.0,0,0.0,0.0,0.0,0,0,0,0.0,0.0,0,0.0,0.0,0.0,0,0.0,0.0,0.0,0.0,0.0,0.0,10.88802989,0.0,0.0,0.0,0.0,0.0,0.0,0.0,0.0,0.0,0.0,0.0,0.0,0.0,0.0,0.0,0.0,0.0,0.0,0.0,0.0,0.0,0.0,0,0.0,0.0,0.0,0.0,0.0,0.0,0.0,0,0.0,0.0,0.0,0.0,0.0,10.88802989,0.0,0,0.0,0.0,0.0,0.0,0.0,0,0.0,0.0,0.0,0.0,0.0,0,0.0,0.0,0.0,0.0,0,0.0,0.0,0.0,0,0,0,0.0,0.0,0.0,0.0,0.0,0.0,1.00386099,0.0,0.0,0.0,0.0,0.0,0.0,0.0,0.0,0,0.0,0.0,69.9,28.0,0.25
# 2817,216,20197,Polukhin V.N.,1983,nan,(GeO2)76.33587695 (Na2O)10.76335957 (SiO2)10.76335957 (WO3)2.137403915 ,0.0,0,0.0,0.0,0.0,0.0,0.0,0.0,0.0,0,0,0,0.0,0.0,0,0.0,0.0,0.0,0.0,0.0,0.0,0,0.0,0.0,0.0,0.0,0,0,0.0,0.0,0,0.0,0.0,0.0,0.0,0.0,0.0,0,0.0,0.0,0.0,0.0,0.0,0.0,0,0.0,0.0,0,0.0,0.0,0.0,0.0,0.0,0.0,0,0,0,0.0,0,0.0,76.33587695,0,0,0.0,0,0.0,0.0,0.0,0,0.0,0.0,0.0,0,0,0.0,0.0,0,0.0,0.0,0.0,0,0.0,0.0,0.0,0,0,0,0.0,0.0,0,0.0,0.0,0.0,0,0.0,0.0,0.0,0.0,0.0,0.0,10.76335957,0.0,0.0,0.0,0.0,0.0,0.0,0.0,0.0,0.0,0.0,0.0,0.0,0.0,0.0,0.0,0.0,0.0,0.0,0.0,0.0,0.0,0.0,0,0.0,0.0,0.0,0.0,0.0,0.0,0.0,0,0.0,0.0,0.0,0.0,0.0,10.76335957,0.0,0,0.0,0.0,0.0,0.0,0.0,0,0.0,0.0,0.0,0.0,0.0,0,0.0,0.0,0.0,0.0,0,0.0,0.0,0.0,0,0,0,0.0,0.0,0.0,0.0,0.0,0.0,2.137403915,0.0,0.0,0.0,0.0,0.0,0.0,0.0,0.0,0,0.0,0.0,68.7,27.5,0.25
# 2818,257,20590,Livshits V.Ya.,1988,nan,(K2O)3.6999999630000002 (Na2O)14.49999986 (SiO2)72.69999927 (ZnO)9.100000909 ,0.0,0,0.0,0.0,0.0,0.0,0.0,0.0,0.0,0,0,0,0.0,0.0,0,0.0,0.0,0.0,0.0,0.0,0.0,0,0.0,0.0,0.0,0.0,0,0,0.0,0.0,0,0.0,0.0,0.0,0.0,0.0,0.0,0,0.0,0.0,0.0,0.0,0.0,0.0,0,0.0,0.0,0,0.0,0.0,0.0,0.0,0.0,0.0,0,0,0,0.0,0,0.0,0.0,0,0,0.0,0,0.0,0.0,0.0,0,0.0,0.0,3.6999999630000002,0,0,0.0,0.0,0,0.0,0.0,0.0,0,0.0,0.0,0.0,0,0,0,0.0,0.0,0,0.0,0.0,0.0,0,0.0,0.0,0.0,0.0,0.0,0.0,14.49999986,0.0,0.0,0.0,0.0,0.0,0.0,0.0,0.0,0.0,0.0,0.0,0.0,0.0,0.0,0.0,0.0,0.0,0.0,0.0,0.0,0.0,0.0,0,0.0,0.0,0.0,0.0,0.0,0.0,0.0,0,0.0,0.0,0.0,0.0,0.0,72.69999927,0.0,0,0.0,0.0,0.0,0.0,0.0,0,0.0,0.0,0.0,0.0,0.0,0,0.0,0.0,0.0,0.0,0,0.0,0.0,0.0,0,0,0,0.0,0.0,0.0,0.0,0.0,0.0,0.0,0.0,0.0,0.0,0.0,0.0,0.0,0.0,9.100000909,0,0.0,0.0,63.0,25.2,0.25
# 2819,267,20662,Livshits V.Ya.,1991,nan,(Li2O)15.0 (Na2O)19.0 (Nb2O5)19.0 (SiO2)47.0 ,0.0,0,0.0,0.0,0.0,0.0,0.0,0.0,0.0,0,0,0,0.0,0.0,0,0.0,0.0,0.0,0.0,0.0,0.0,0,0.0,0.0,0.0,0.0,0,0,0.0,0.0,0,0.0,0.0,0.0,0.0,0.0,0.0,0,0.0,0.0,0.0,0.0,0.0,0.0,0,0.0,0.0,0,0.0,0.0,0.0,0.0,0.0,0.0,0,0,0,0.0,0,0.0,0.0,0,0,0.0,0,0.0,0.0,0.0,0,0.0,0.0,0.0,0,0,0.0,0.0,0,0.0,0.0,0.0,0,0.0,0.0,15.0,0,0,0,0.0,0.0,0,0.0,0.0,0.0,0,0.0,0.0,0.0,0.0,0.0,0.0,19.0,0.0,0.0,0.0,0.0,0.0,19.0,0.0,0.0,0.0,0.0,0.0,0.0,0.0,0.0,0.0,0.0,0.0,0.0,0.0,0.0,0.0,0.0,0,0.0,0.0,0.0,0.0,0.0,0.0,0.0,0,0.0,0.0,0.0,0.0,0.0,47.0,0.0,0,0.0,0.0,0.0,0.0,0.0,0,0.0,0.0,0.0,0.0,0.0,0,0.0,0.0,0.0,0.0,0,0.0,0.0,0.0,0,0,0,0.0,0.0,0.0,0.0,0.0,0.0,0.0,0.0,0.0,0.0,0.0,0.0,0.0,0.0,0.0,0,0.0,0.0,99.4,39.8,0.25
# 2820,1572,9727,Harsell W.B.,1966,nan,(Na2O)33.009879999999995 (SiO2)66.99011999999999 ,0.0,0,0.0,0.0,0.0,0.0,0.0,0.0,0.0,0,0,0,0.0,0.0,0,0.0,0.0,0.0,0.0,0.0,0.0,0,0.0,0.0,0.0,0.0,0,0,0.0,0.0,0,0.0,0.0,0.0,0.0,0.0,0.0,0,0.0,0.0,0.0,0.0,0.0,0.0,0,0.0,0.0,0,0.0,0.0,0.0,0.0,0.0,0.0,0,0,0,0.0,0,0.0,0.0,0,0,0.0,0,0.0,0.0,0.0,0,0.0,0.0,0.0,0,0,0.0,0.0,0,0.0,0.0,0.0,0,0.0,0.0,0.0,0,0,0,0.0,0.0,0,0.0,0.0,0.0,0,0.0,0.0,0.0,0.0,0.0,0.0,33.009879999999995,0.0,0.0,0.0,0.0,0.0,0.0,0.0,0.0,0.0,0.0,0.0,0.0,0.0,0.0,0.0,0.0,0.0,0.0,0.0,0.0,0.0,0.0,0,0.0,0.0,0.0,0.0,0.0,0.0,0.0,0,0.0,0.0,0.0,0.0,0.0,66.99011999999999,0.0,0,0.0,0.0,0.0,0.0,0.0,0,0.0,0.0,0.0,0.0,0.0,0,0.0,0.0,0.0,0.0,0,0.0,0.0,0.0,0,0,0,0.0,0.0,0.0,0.0,0.0,0.0,0.0,0.0,0.0,0.0,0.0,0.0,0.0,0.0,0.0,0,0.0,0.0,59.1,23.64,0.25
# 2822,1834,9135,Takahashi K.,1983,nan,(Na2O)33.3 (SiO2)66.7 ,0.0,0,0.0,0.0,0.0,0.0,0.0,0.0,0.0,0,0,0,0.0,0.0,0,0.0,0.0,0.0,0.0,0.0,0.0,0,0.0,0.0,0.0,0.0,0,0,0.0,0.0,0,0.0,0.0,0.0,0.0,0.0,0.0,0,0.0,0.0,0.0,0.0,0.0,0.0,0,0.0,0.0,0,0.0,0.0,0.0,0.0,0.0,0.0,0,0,0,0.0,0,0.0,0.0,0,0,0.0,0,0.0,0.0,0.0,0,0.0,0.0,0.0,0,0,0.0,0.0,0,0.0,0.0,0.0,0,0.0,0.0,0.0,0,0,0,0.0,0.0,0,0.0,0.0,0.0,0,0.0,0.0,0.0,0.0,0.0,0.0,33.3,0.0,0.0,0.0,0.0,0.0,0.0,0.0,0.0,0.0,0.0,0.0,0.0,0.0,0.0,0.0,0.0,0.0,0.0,0.0,0.0,0.0,0.0,0,0.0,0.0,0.0,0.0,0.0,0.0,0.0,0,0.0,0.0,0.0,0.0,0.0,66.7,0.0,0,0.0,0.0,0.0,0.0,0.0,0,0.0,0.0,0.0,0.0,0.0,0,0.0,0.0,0.0,0.0,0,0.0,0.0,0.0,0,0,0,0.0,0.0,0.0,0.0,0.0,0.0,0.0,0.0,0.0,0.0,0.0,0.0,0.0,0.0,0.0,0,0.0,0.0,57.3,22.92,0.25
# 2823,1888,122476,Sanin V.I.,1982,nan,(CaO)20.0 (MgO)10.0 (Na2O)10.0 (SiO2)60.0 ,0.0,0,0.0,0.0,0.0,0.0,0.0,0.0,0.0,0,0,0,0.0,0.0,0,0.0,0.0,0.0,0.0,0.0,0.0,0,0.0,0.0,20.0,0.0,0,0,0.0,0.0,0,0.0,0.0,0.0,0.0,0.0,0.0,0,0.0,0.0,0.0,0.0,0.0,0.0,0,0.0,0.0,0,0.0,0.0,0.0,0.0,0.0,0.0,0,0,0,0.0,0,0.0,0.0,0,0,0.0,0,0.0,0.0,0.0,0,0.0,0.0,0.0,0,0,0.0,0.0,0,0.0,0.0,0.0,0,0.0,0.0,0.0,0,0,0,0.0,0.0,0,0.0,10.0,0.0,0,0.0,0.0,0.0,0.0,0.0,0.0,10.0,0.0,0.0,0.0,0.0,0.0,0.0,0.0,0.0,0.0,0.0,0.0,0.0,0.0,0.0,0.0,0.0,0.0,0.0,0.0,0.0,0.0,0.0,0,0.0,0.0,0.0,0.0,0.0,0.0,0.0,0,0.0,0.0,0.0,0.0,0.0,60.0,0.0,0,0.0,0.0,0.0,0.0,0.0,0,0.0,0.0,0.0,0.0,0.0,0,0.0,0.0,0.0,0.0,0,0.0,0.0,0.0,0,0,0,0.0,0.0,0.0,0.0,0.0,0.0,0.0,0.0,0.0,0.0,0.0,0.0,0.0,0.0,0.0,0,0.0,0.0,nan,nan,0.25
# 2824,1966,110918,Kisin B.I.,1959,BF25,(Al2O3)1.863516621 (As2O3)0.14870005 (B2O3)0.434737845 (BaO)9.387437126 (CaO)2.578699859 (K2O)3.9093263019999998 (Na2O)1.939777646 (PbO)6.369580121 (SiO2)61.38564044 (ZnO)11.98258399 ,0.0,0,0.0,1.863516621,0.0,0.0,0.0,0.14870005,0.0,0,0,0,0.0,0.434737845,0,0.0,9.387437126,0.0,0.0,0.0,0.0,0,0.0,0.0,2.578699859,0.0,0,0,0.0,0.0,0,0.0,0.0,0.0,0.0,0.0,0.0,0,0.0,0.0,0.0,0.0,0.0,0.0,0,0.0,0.0,0,0.0,0.0,0.0,0.0,0.0,0.0,0,0,0,0.0,0,0.0,0.0,0,0,0.0,0,0.0,0.0,0.0,0,0.0,0.0,3.9093263019999998,0,0,0.0,0.0,0,0.0,0.0,0.0,0,0.0,0.0,0.0,0,0,0,0.0,0.0,0,0.0,0.0,0.0,0,0.0,0.0,0.0,0.0,0.0,0.0,1.939777646,0.0,0.0,0.0,0.0,0.0,0.0,0.0,0.0,0.0,0.0,0.0,0.0,0.0,0.0,0.0,0.0,0.0,0.0,6.369580121,0.0,0.0,0.0,0,0.0,0.0,0.0,0.0,0.0,0.0,0.0,0,0.0,0.0,0.0,0.0,0.0,61.38564044,0.0,0,0.0,0.0,0.0,0.0,0.0,0,0.0,0.0,0.0,0.0,0.0,0,0.0,0.0,0.0,0.0,0,0.0,0.0,0.0,0,0,0,0.0,0.0,0.0,0.0,0.0,0.0,0.0,0.0,0.0,0.0,0.0,0.0,0.0,0.0,11.98258399,0,0.0,0.0,72.1,28.84,0.25
# 2825,2687,110689,State Optical I,1975,BF25,(Al2O3)1.863516676 (As2O3)0.148700054 (B2O3)0.434737858 (BaO)9.387436408 (CaO)2.578699936 (K2O)3.909325419 (Na2O)1.9397777040000002 (PbO)6.369579312000001 (SiO2)61.38564228 (ZnO)11.98258435 ,0.0,0,0.0,1.863516676,0.0,0.0,0.0,0.148700054,0.0,0,0,0,0.0,0.434737858,0,0.0,9.387436408,0.0,0.0,0.0,0.0,0,0.0,0.0,2.578699936,0.0,0,0,0.0,0.0,0,0.0,0.0,0.0,0.0,0.0,0.0,0,0.0,0.0,0.0,0.0,0.0,0.0,0,0.0,0.0,0,0.0,0.0,0.0,0.0,0.0,0.0,0,0,0,0.0,0,0.0,0.0,0,0,0.0,0,0.0,0.0,0.0,0,0.0,0.0,3.909325419,0,0,0.0,0.0,0,0.0,0.0,0.0,0,0.0,0.0,0.0,0,0,0,0.0,0.0,0,0.0,0.0,0.0,0,0.0,0.0,0.0,0.0,0.0,0.0,1.9397777040000002,0.0,0.0,0.0,0.0,0.0,0.0,0.0,0.0,0.0,0.0,0.0,0.0,0.0,0.0,0.0,0.0,0.0,0.0,6.369579312000001,0.0,0.0,0.0,0,0.0,0.0,0.0,0.0,0.0,0.0,0.0,0,0.0,0.0,0.0,0.0,0.0,61.38564228,0.0,0,0.0,0.0,0.0,0.0,0.0,0,0.0,0.0,0.0,0.0,0.0,0,0.0,0.0,0.0,0.0,0,0.0,0.0,0.0,0,0,0,0.0,0.0,0.0,0.0,0.0,0.0,0.0,0.0,0.0,0.0,0.0,0.0,0.0,0.0,11.98258435,0,0.0,0.0,72.1,28.84,0.25
# 2826,3833,12213,Ashizuka M.,1984,nan,(MgO)47.5 (P2O5)42.5 (SiO2)10.0 ,0.0,0,0.0,0.0,0.0,0.0,0.0,0.0,0.0,0,0,0,0.0,0.0,0,0.0,0.0,0.0,0.0,0.0,0.0,0,0.0,0.0,0.0,0.0,0,0,0.0,0.0,0,0.0,0.0,0.0,0.0,0.0,0.0,0,0.0,0.0,0.0,0.0,0.0,0.0,0,0.0,0.0,0,0.0,0.0,0.0,0.0,0.0,0.0,0,0,0,0.0,0,0.0,0.0,0,0,0.0,0,0.0,0.0,0.0,0,0.0,0.0,0.0,0,0,0.0,0.0,0,0.0,0.0,0.0,0,0.0,0.0,0.0,0,0,0,0.0,0.0,0,0.0,47.5,0.0,0,0.0,0.0,0.0,0.0,0.0,0.0,0.0,0.0,0.0,0.0,0.0,0.0,0.0,0.0,0.0,0.0,0.0,0.0,0.0,0.0,0.0,42.5,0.0,0.0,0.0,0.0,0.0,0.0,0.0,0,0.0,0.0,0.0,0.0,0.0,0.0,0.0,0,0.0,0.0,0.0,0.0,0.0,10.0,0.0,0,0.0,0.0,0.0,0.0,0.0,0,0.0,0.0,0.0,0.0,0.0,0,0.0,0.0,0.0,0.0,0,0.0,0.0,0.0,0,0,0,0.0,0.0,0.0,0.0,0.0,0.0,0.0,0.0,0.0,0.0,0.0,0.0,0.0,0.0,0.0,0,0.0,0.0,57.8,23.13,0.25
# 2827,3833,12218,Ashizuka M.,1984,nan,(MgO)47.5 (P2O5)47.5 (SiO2)5.0 ,0.0,0,0.0,0.0,0.0,0.0,0.0,0.0,0.0,0,0,0,0.0,0.0,0,0.0,0.0,0.0,0.0,0.0,0.0,0,0.0,0.0,0.0,0.0,0,0,0.0,0.0,0,0.0,0.0,0.0,0.0,0.0,0.0,0,0.0,0.0,0.0,0.0,0.0,0.0,0,0.0,0.0,0,0.0,0.0,0.0,0.0,0.0,0.0,0,0,0,0.0,0,0.0,0.0,0,0,0.0,0,0.0,0.0,0.0,0,0.0,0.0,0.0,0,0,0.0,0.0,0,0.0,0.0,0.0,0,0.0,0.0,0.0,0,0,0,0.0,0.0,0,0.0,47.5,0.0,0,0.0,0.0,0.0,0.0,0.0,0.0,0.0,0.0,0.0,0.0,0.0,0.0,0.0,0.0,0.0,0.0,0.0,0.0,0.0,0.0,0.0,47.5,0.0,0.0,0.0,0.0,0.0,0.0,0.0,0,0.0,0.0,0.0,0.0,0.0,0.0,0.0,0,0.0,0.0,0.0,0.0,0.0,5.0,0.0,0,0.0,0.0,0.0,0.0,0.0,0,0.0,0.0,0.0,0.0,0.0,0,0.0,0.0,0.0,0.0,0,0.0,0.0,0.0,0,0,0,0.0,0.0,0.0,0.0,0.0,0.0,0.0,0.0,0.0,0.0,0.0,0.0,0.0,0.0,0.0,0,0.0,0.0,57.5,23.04,0.25
# 2828,3846,12333,Gan Fuxi,1959,nan,(CdO)18.0 (K2O)12.0 (SiO2)70.0 ,0.0,0,0.0,0.0,0.0,0.0,0.0,0.0,0.0,0,0,0,0.0,0.0,0,0.0,0.0,0.0,0.0,0.0,0.0,0,0.0,0.0,0.0,0.0,0,0,18.0,0.0,0,0.0,0.0,0.0,0.0,0.0,0.0,0,0.0,0.0,0.0,0.0,0.0,0.0,0,0.0,0.0,0,0.0,0.0,0.0,0.0,0.0,0.0,0,0,0,0.0,0,0.0,0.0,0,0,0.0,0,0.0,0.0,0.0,0,0.0,0.0,12.0,0,0,0.0,0.0,0,0.0,0.0,0.0,0,0.0,0.0,0.0,0,0,0,0.0,0.0,0,0.0,0.0,0.0,0,0.0,0.0,0.0,0.0,0.0,0.0,0.0,0.0,0.0,0.0,0.0,0.0,0.0,0.0,0.0,0.0,0.0,0.0,0.0,0.0,0.0,0.0,0.0,0.0,0.0,0.0,0.0,0.0,0.0,0,0.0,0.0,0.0,0.0,0.0,0.0,0.0,0,0.0,0.0,0.0,0.0,0.0,70.0,0.0,0,0.0,0.0,0.0,0.0,0.0,0,0.0,0.0,0.0,0.0,0.0,0,0.0,0.0,0.0,0.0,0,0.0,0.0,0.0,0,0,0,0.0,0.0,0.0,0.0,0.0,0.0,0.0,0.0,0.0,0.0,0.0,0.0,0.0,0.0,0.0,0,0.0,0.0,60.0,24.03,0.25
# 2829,3852,4466,Appen A.A.,1959,nan,(Na2O)32.0 (SiO2)68.0 ,0.0,0,0.0,0.0,0.0,0.0,0.0,0.0,0.0,0,0,0,0.0,0.0,0,0.0,0.0,0.0,0.0,0.0,0.0,0,0.0,0.0,0.0,0.0,0,0,0.0,0.0,0,0.0,0.0,0.0,0.0,0.0,0.0,0,0.0,0.0,0.0,0.0,0.0,0.0,0,0.0,0.0,0,0.0,0.0,0.0,0.0,0.0,0.0,0,0,0,0.0,0,0.0,0.0,0,0,0.0,0,0.0,0.0,0.0,0,0.0,0.0,0.0,0,0,0.0,0.0,0,0.0,0.0,0.0,0,0.0,0.0,0.0,0,0,0,0.0,0.0,0,0.0,0.0,0.0,0,0.0,0.0,0.0,0.0,0.0,0.0,32.0,0.0,0.0,0.0,0.0,0.0,0.0,0.0,0.0,0.0,0.0,0.0,0.0,0.0,0.0,0.0,0.0,0.0,0.0,0.0,0.0,0.0,0.0,0,0.0,0.0,0.0,0.0,0.0,0.0,0.0,0,0.0,0.0,0.0,0.0,0.0,68.0,0.0,0,0.0,0.0,0.0,0.0,0.0,0,0.0,0.0,0.0,0.0,0.0,0,0.0,0.0,0.0,0.0,0,0.0,0.0,0.0,0,0,0,0.0,0.0,0.0,0.0,0.0,0.0,0.0,0.0,0.0,0.0,0.0,0.0,0.0,0.0,0.0,0,0.0,0.0,58.5,23.64,0.25
# 2830,4654,4485,Appen A.A.,1959,nan,(K2O)32.0 (SiO2)68.0 ,0.0,0,0.0,0.0,0.0,0.0,0.0,0.0,0.0,0,0,0,0.0,0.0,0,0.0,0.0,0.0,0.0,0.0,0.0,0,0.0,0.0,0.0,0.0,0,0,0.0,0.0,0,0.0,0.0,0.0,0.0,0.0,0.0,0,0.0,0.0,0.0,0.0,0.0,0.0,0,0.0,0.0,0,0.0,0.0,0.0,0.0,0.0,0.0,0,0,0,0.0,0,0.0,0.0,0,0,0.0,0,0.0,0.0,0.0,0,0.0,0.0,32.0,0,0,0.0,0.0,0,0.0,0.0,0.0,0,0.0,0.0,0.0,0,0,0,0.0,0.0,0,0.0,0.0,0.0,0,0.0,0.0,0.0,0.0,0.0,0.0,0.0,0.0,0.0,0.0,0.0,0.0,0.0,0.0,0.0,0.0,0.0,0.0,0.0,0.0,0.0,0.0,0.0,0.0,0.0,0.0,0.0,0.0,0.0,0,0.0,0.0,0.0,0.0,0.0,0.0,0.0,0,0.0,0.0,0.0,0.0,0.0,68.0,0.0,0,0.0,0.0,0.0,0.0,0.0,0,0.0,0.0,0.0,0.0,0.0,0,0.0,0.0,0.0,0.0,0,0.0,0.0,0.0,0,0,0,0.0,0.0,0.0,0.0,0.0,0.0,0.0,0.0,0.0,0.0,0.0,0.0,0.0,0.0,0.0,0,0.0,0.0,38.7,15.4,0.25
# 2831,5690,115517,Lambson E.F.,1985,nan,(BaO)9.23 (TeO2)76.82 (WO3)13.95 ,0.0,0,0.0,0.0,0.0,0.0,0.0,0.0,0.0,0,0,0,0.0,0.0,0,0.0,9.23,0.0,0.0,0.0,0.0,0,0.0,0.0,0.0,0.0,0,0,0.0,0.0,0,0.0,0.0,0.0,0.0,0.0,0.0,0,0.0,0.0,0.0,0.0,0.0,0.0,0,0.0,0.0,0,0.0,0.0,0.0,0.0,0.0,0.0,0,0,0,0.0,0,0.0,0.0,0,0,0.0,0,0.0,0.0,0.0,0,0.0,0.0,0.0,0,0,0.0,0.0,0,0.0,0.0,0.0,0,0.0,0.0,0.0,0,0,0,0.0,0.0,0,0.0,0.0,0.0,0,0.0,0.0,0.0,0.0,0.0,0.0,0.0,0.0,0.0,0.0,0.0,0.0,0.0,0.0,0.0,0.0,0.0,0.0,0.0,0.0,0.0,0.0,0.0,0.0,0.0,0.0,0.0,0.0,0.0,0,0.0,0.0,0.0,0.0,0.0,0.0,0.0,0,0.0,0.0,0.0,0.0,0.0,0.0,0.0,0,0.0,0.0,0.0,0.0,0.0,0,0.0,0.0,0.0,0.0,0.0,0,0.0,76.82,0.0,0.0,0,0.0,0.0,0.0,0,0,0,0.0,0.0,0.0,0.0,0.0,0.0,13.95,0.0,0.0,0.0,0.0,0.0,0.0,0.0,0.0,0,0.0,0.0,53.9,21.56,0.25
# 2832,5832,92838,Rao K.J.,1986,nan,(K2O)10.0 (MoO3)70.0 (P2O5)20.0 ,0.0,0,0.0,0.0,0.0,0.0,0.0,0.0,0.0,0,0,0,0.0,0.0,0,0.0,0.0,0.0,0.0,0.0,0.0,0,0.0,0.0,0.0,0.0,0,0,0.0,0.0,0,0.0,0.0,0.0,0.0,0.0,0.0,0,0.0,0.0,0.0,0.0,0.0,0.0,0,0.0,0.0,0,0.0,0.0,0.0,0.0,0.0,0.0,0,0,0,0.0,0,0.0,0.0,0,0,0.0,0,0.0,0.0,0.0,0,0.0,0.0,10.0,0,0,0.0,0.0,0,0.0,0.0,0.0,0,0.0,0.0,0.0,0,0,0,0.0,0.0,0,0.0,0.0,0.0,0,0.0,0.0,0.0,70.0,0.0,0.0,0.0,0.0,0.0,0.0,0.0,0.0,0.0,0.0,0.0,0.0,0.0,0.0,0.0,0.0,0.0,20.0,0.0,0.0,0.0,0.0,0.0,0.0,0.0,0,0.0,0.0,0.0,0.0,0.0,0.0,0.0,0,0.0,0.0,0.0,0.0,0.0,0.0,0.0,0,0.0,0.0,0.0,0.0,0.0,0,0.0,0.0,0.0,0.0,0.0,0,0.0,0.0,0.0,0.0,0,0.0,0.0,0.0,0,0,0,0.0,0.0,0.0,0.0,0.0,0.0,0.0,0.0,0.0,0.0,0.0,0.0,0.0,0.0,0.0,0,0.0,0.0,42.7,17.1,0.25
# 2833,5832,92839,Rao K.J.,1986,nan,(K2O)20.0 (MoO3)60.0 (P2O5)20.0 ,0.0,0,0.0,0.0,0.0,0.0,0.0,0.0,0.0,0,0,0,0.0,0.0,0,0.0,0.0,0.0,0.0,0.0,0.0,0,0.0,0.0,0.0,0.0,0,0,0.0,0.0,0,0.0,0.0,0.0,0.0,0.0,0.0,0,0.0,0.0,0.0,0.0,0.0,0.0,0,0.0,0.0,0,0.0,0.0,0.0,0.0,0.0,0.0,0,0,0,0.0,0,0.0,0.0,0,0,0.0,0,0.0,0.0,0.0,0,0.0,0.0,20.0,0,0,0.0,0.0,0,0.0,0.0,0.0,0,0.0,0.0,0.0,0,0,0,0.0,0.0,0,0.0,0.0,0.0,0,0.0,0.0,0.0,60.0,0.0,0.0,0.0,0.0,0.0,0.0,0.0,0.0,0.0,0.0,0.0,0.0,0.0,0.0,0.0,0.0,0.0,20.0,0.0,0.0,0.0,0.0,0.0,0.0,0.0,0,0.0,0.0,0.0,0.0,0.0,0.0,0.0,0,0.0,0.0,0.0,0.0,0.0,0.0,0.0,0,0.0,0.0,0.0,0.0,0.0,0,0.0,0.0,0.0,0.0,0.0,0,0.0,0.0,0.0,0.0,0,0.0,0.0,0.0,0,0,0,0.0,0.0,0.0,0.0,0.0,0.0,0.0,0.0,0.0,0.0,0.0,0.0,0.0,0.0,0.0,0,0.0,0.0,38.4,15.3,0.25
# 2834,5832,52368,Rao K.J.,1986,nan,(K2O)5.0 (Li2O)15.0 (MoO3)60.0 (P2O5)20.0 ,0.0,0,0.0,0.0,0.0,0.0,0.0,0.0,0.0,0,0,0,0.0,0.0,0,0.0,0.0,0.0,0.0,0.0,0.0,0,0.0,0.0,0.0,0.0,0,0,0.0,0.0,0,0.0,0.0,0.0,0.0,0.0,0.0,0,0.0,0.0,0.0,0.0,0.0,0.0,0,0.0,0.0,0,0.0,0.0,0.0,0.0,0.0,0.0,0,0,0,0.0,0,0.0,0.0,0,0,0.0,0,0.0,0.0,0.0,0,0.0,0.0,5.0,0,0,0.0,0.0,0,0.0,0.0,0.0,0,0.0,0.0,15.0,0,0,0,0.0,0.0,0,0.0,0.0,0.0,0,0.0,0.0,0.0,60.0,0.0,0.0,0.0,0.0,0.0,0.0,0.0,0.0,0.0,0.0,0.0,0.0,0.0,0.0,0.0,0.0,0.0,20.0,0.0,0.0,0.0,0.0,0.0,0.0,0.0,0,0.0,0.0,0.0,0.0,0.0,0.0,0.0,0,0.0,0.0,0.0,0.0,0.0,0.0,0.0,0,0.0,0.0,0.0,0.0,0.0,0,0.0,0.0,0.0,0.0,0.0,0,0.0,0.0,0.0,0.0,0,0.0,0.0,0.0,0,0,0,0.0,0.0,0.0,0.0,0.0,0.0,0.0,0.0,0.0,0.0,0.0,0.0,0.0,0.0,0.0,0,0.0,0.0,50.3,20.1,0.25
# 2835,5832,92834,Rao K.J.,1986,nan,(Li2O)20.0 (MoO3)60.0 (P2O5)20.0 ,0.0,0,0.0,0.0,0.0,0.0,0.0,0.0,0.0,0,0,0,0.0,0.0,0,0.0,0.0,0.0,0.0,0.0,0.0,0,0.0,0.0,0.0,0.0,0,0,0.0,0.0,0,0.0,0.0,0.0,0.0,0.0,0.0,0,0.0,0.0,0.0,0.0,0.0,0.0,0,0.0,0.0,0,0.0,0.0,0.0,0.0,0.0,0.0,0,0,0,0.0,0,0.0,0.0,0,0,0.0,0,0.0,0.0,0.0,0,0.0,0.0,0.0,0,0,0.0,0.0,0,0.0,0.0,0.0,0,0.0,0.0,20.0,0,0,0,0.0,0.0,0,0.0,0.0,0.0,0,0.0,0.0,0.0,60.0,0.0,0.0,0.0,0.0,0.0,0.0,0.0,0.0,0.0,0.0,0.0,0.0,0.0,0.0,0.0,0.0,0.0,20.0,0.0,0.0,0.0,0.0,0.0,0.0,0.0,0,0.0,0.0,0.0,0.0,0.0,0.0,0.0,0,0.0,0.0,0.0,0.0,0.0,0.0,0.0,0,0.0,0.0,0.0,0.0,0.0,0,0.0,0.0,0.0,0.0,0.0,0,0.0,0.0,0.0,0.0,0,0.0,0.0,0.0,0,0,0,0.0,0.0,0.0,0.0,0.0,0.0,0.0,0.0,0.0,0.0,0.0,0.0,0.0,0.0,0.0,0,0.0,0.0,54.0,21.6,0.25
# 2836,5832,92843,Rao K.J.,1986,nan,(Li2O)20.0 (MoO3)40.0 (P2O5)40.0 ,0.0,0,0.0,0.0,0.0,0.0,0.0,0.0,0.0,0,0,0,0.0,0.0,0,0.0,0.0,0.0,0.0,0.0,0.0,0,0.0,0.0,0.0,0.0,0,0,0.0,0.0,0,0.0,0.0,0.0,0.0,0.0,0.0,0,0.0,0.0,0.0,0.0,0.0,0.0,0,0.0,0.0,0,0.0,0.0,0.0,0.0,0.0,0.0,0,0,0,0.0,0,0.0,0.0,0,0,0.0,0,0.0,0.0,0.0,0,0.0,0.0,0.0,0,0,0.0,0.0,0,0.0,0.0,0.0,0,0.0,0.0,20.0,0,0,0,0.0,0.0,0,0.0,0.0,0.0,0,0.0,0.0,0.0,40.0,0.0,0.0,0.0,0.0,0.0,0.0,0.0,0.0,0.0,0.0,0.0,0.0,0.0,0.0,0.0,0.0,0.0,40.0,0.0,0.0,0.0,0.0,0.0,0.0,0.0,0,0.0,0.0,0.0,0.0,0.0,0.0,0.0,0,0.0,0.0,0.0,0.0,0.0,0.0,0.0,0,0.0,0.0,0.0,0.0,0.0,0,0.0,0.0,0.0,0.0,0.0,0,0.0,0.0,0.0,0.0,0,0.0,0.0,0.0,0,0,0,0.0,0.0,0.0,0.0,0.0,0.0,0.0,0.0,0.0,0.0,0.0,0.0,0.0,0.0,0.0,0,0.0,0.0,51.6,20.6,0.25
# 2837,5832,92844,Rao K.J.,1986,nan,(Li2O)40.0 (MoO3)20.0 (P2O5)40.0 ,0.0,0,0.0,0.0,0.0,0.0,0.0,0.0,0.0,0,0,0,0.0,0.0,0,0.0,0.0,0.0,0.0,0.0,0.0,0,0.0,0.0,0.0,0.0,0,0,0.0,0.0,0,0.0,0.0,0.0,0.0,0.0,0.0,0,0.0,0.0,0.0,0.0,0.0,0.0,0,0.0,0.0,0,0.0,0.0,0.0,0.0,0.0,0.0,0,0,0,0.0,0,0.0,0.0,0,0,0.0,0,0.0,0.0,0.0,0,0.0,0.0,0.0,0,0,0.0,0.0,0,0.0,0.0,0.0,0,0.0,0.0,40.0,0,0,0,0.0,0.0,0,0.0,0.0,0.0,0,0.0,0.0,0.0,20.0,0.0,0.0,0.0,0.0,0.0,0.0,0.0,0.0,0.0,0.0,0.0,0.0,0.0,0.0,0.0,0.0,0.0,40.0,0.0,0.0,0.0,0.0,0.0,0.0,0.0,0,0.0,0.0,0.0,0.0,0.0,0.0,0.0,0,0.0,0.0,0.0,0.0,0.0,0.0,0.0,0,0.0,0.0,0.0,0.0,0.0,0,0.0,0.0,0.0,0.0,0.0,0,0.0,0.0,0.0,0.0,0,0.0,0.0,0.0,0,0,0,0.0,0.0,0.0,0.0,0.0,0.0,0.0,0.0,0.0,0.0,0.0,0.0,0.0,0.0,0.0,0,0.0,0.0,51.2,20.5,0.25
# 2838,5833,92853,Damodaran K.V.,1989,nan,(K2O)20.0 (P2O5)20.0 (WO3)60.0 ,0.0,0,0.0,0.0,0.0,0.0,0.0,0.0,0.0,0,0,0,0.0,0.0,0,0.0,0.0,0.0,0.0,0.0,0.0,0,0.0,0.0,0.0,0.0,0,0,0.0,0.0,0,0.0,0.0,0.0,0.0,0.0,0.0,0,0.0,0.0,0.0,0.0,0.0,0.0,0,0.0,0.0,0,0.0,0.0,0.0,0.0,0.0,0.0,0,0,0,0.0,0,0.0,0.0,0,0,0.0,0,0.0,0.0,0.0,0,0.0,0.0,20.0,0,0,0.0,0.0,0,0.0,0.0,0.0,0,0.0,0.0,0.0,0,0,0,0.0,0.0,0,0.0,0.0,0.0,0,0.0,0.0,0.0,0.0,0.0,0.0,0.0,0.0,0.0,0.0,0.0,0.0,0.0,0.0,0.0,0.0,0.0,0.0,0.0,0.0,0.0,20.0,0.0,0.0,0.0,0.0,0.0,0.0,0.0,0,0.0,0.0,0.0,0.0,0.0,0.0,0.0,0,0.0,0.0,0.0,0.0,0.0,0.0,0.0,0,0.0,0.0,0.0,0.0,0.0,0,0.0,0.0,0.0,0.0,0.0,0,0.0,0.0,0.0,0.0,0,0.0,0.0,0.0,0,0,0,0.0,0.0,0.0,0.0,0.0,0.0,60.0,0.0,0.0,0.0,0.0,0.0,0.0,0.0,0.0,0,0.0,0.0,50.5,20.2,0.25
# 2839,5833,92858,Damodaran K.V.,1989,nan,(K2O)20.0 (P2O5)40.0 (WO3)40.0 ,0.0,0,0.0,0.0,0.0,0.0,0.0,0.0,0.0,0,0,0,0.0,0.0,0,0.0,0.0,0.0,0.0,0.0,0.0,0,0.0,0.0,0.0,0.0,0,0,0.0,0.0,0,0.0,0.0,0.0,0.0,0.0,0.0,0,0.0,0.0,0.0,0.0,0.0,0.0,0,0.0,0.0,0,0.0,0.0,0.0,0.0,0.0,0.0,0,0,0,0.0,0,0.0,0.0,0,0,0.0,0,0.0,0.0,0.0,0,0.0,0.0,20.0,0,0,0.0,0.0,0,0.0,0.0,0.0,0,0.0,0.0,0.0,0,0,0,0.0,0.0,0,0.0,0.0,0.0,0,0.0,0.0,0.0,0.0,0.0,0.0,0.0,0.0,0.0,0.0,0.0,0.0,0.0,0.0,0.0,0.0,0.0,0.0,0.0,0.0,0.0,40.0,0.0,0.0,0.0,0.0,0.0,0.0,0.0,0,0.0,0.0,0.0,0.0,0.0,0.0,0.0,0,0.0,0.0,0.0,0.0,0.0,0.0,0.0,0,0.0,0.0,0.0,0.0,0.0,0,0.0,0.0,0.0,0.0,0.0,0,0.0,0.0,0.0,0.0,0,0.0,0.0,0.0,0,0,0,0.0,0.0,0.0,0.0,0.0,0.0,40.0,0.0,0.0,0.0,0.0,0.0,0.0,0.0,0.0,0,0.0,0.0,37.4,14.9,0.25
# 2840,5838,92879,Damodaran K.V.,1989,nan,(P2O5)20.0 (PbO)20.0 (WO3)60.0 ,0.0,0,0.0,0.0,0.0,0.0,0.0,0.0,0.0,0,0,0,0.0,0.0,0,0.0,0.0,0.0,0.0,0.0,0.0,0,0.0,0.0,0.0,0.0,0,0,0.0,0.0,0,0.0,0.0,0.0,0.0,0.0,0.0,0,0.0,0.0,0.0,0.0,0.0,0.0,0,0.0,0.0,0,0.0,0.0,0.0,0.0,0.0,0.0,0,0,0,0.0,0,0.0,0.0,0,0,0.0,0,0.0,0.0,0.0,0,0.0,0.0,0.0,0,0,0.0,0.0,0,0.0,0.0,0.0,0,0.0,0.0,0.0,0,0,0,0.0,0.0,0,0.0,0.0,0.0,0,0.0,0.0,0.0,0.0,0.0,0.0,0.0,0.0,0.0,0.0,0.0,0.0,0.0,0.0,0.0,0.0,0.0,0.0,0.0,0.0,0.0,20.0,0.0,0.0,0.0,20.0,0.0,0.0,0.0,0,0.0,0.0,0.0,0.0,0.0,0.0,0.0,0,0.0,0.0,0.0,0.0,0.0,0.0,0.0,0,0.0,0.0,0.0,0.0,0.0,0,0.0,0.0,0.0,0.0,0.0,0,0.0,0.0,0.0,0.0,0,0.0,0.0,0.0,0,0,0,0.0,0.0,0.0,0.0,0.0,0.0,60.0,0.0,0.0,0.0,0.0,0.0,0.0,0.0,0.0,0,0.0,0.0,66.2,26.4,0.25
# 2841,5879,93264,Keshishyan T.N.,1978,nan,(Al2O3)9.1 (Li2O)36.4 (P2O5)54.5 ,0.0,0,0.0,9.1,0.0,0.0,0.0,0.0,0.0,0,0,0,0.0,0.0,0,0.0,0.0,0.0,0.0,0.0,0.0,0,0.0,0.0,0.0,0.0,0,0,0.0,0.0,0,0.0,0.0,0.0,0.0,0.0,0.0,0,0.0,0.0,0.0,0.0,0.0,0.0,0,0.0,0.0,0,0.0,0.0,0.0,0.0,0.0,0.0,0,0,0,0.0,0,0.0,0.0,0,0,0.0,0,0.0,0.0,0.0,0,0.0,0.0,0.0,0,0,0.0,0.0,0,0.0,0.0,0.0,0,0.0,0.0,36.4,0,0,0,0.0,0.0,0,0.0,0.0,0.0,0,0.0,0.0,0.0,0.0,0.0,0.0,0.0,0.0,0.0,0.0,0.0,0.0,0.0,0.0,0.0,0.0,0.0,0.0,0.0,0.0,0.0,54.5,0.0,0.0,0.0,0.0,0.0,0.0,0.0,0,0.0,0.0,0.0,0.0,0.0,0.0,0.0,0,0.0,0.0,0.0,0.0,0.0,0.0,0.0,0,0.0,0.0,0.0,0.0,0.0,0,0.0,0.0,0.0,0.0,0.0,0,0.0,0.0,0.0,0.0,0,0.0,0.0,0.0,0,0,0,0.0,0.0,0.0,0.0,0.0,0.0,0.0,0.0,0.0,0.0,0.0,0.0,0.0,0.0,0.0,0,0.0,0.0,59.0,23.6,0.25
# 2842,6142,90034,Livshits V.Ya.,1986,nan,(Al2O3)15.0 (GeO2)65.0 (Na2O)20.0 ,0.0,0,0.0,15.0,0.0,0.0,0.0,0.0,0.0,0,0,0,0.0,0.0,0,0.0,0.0,0.0,0.0,0.0,0.0,0,0.0,0.0,0.0,0.0,0,0,0.0,0.0,0,0.0,0.0,0.0,0.0,0.0,0.0,0,0.0,0.0,0.0,0.0,0.0,0.0,0,0.0,0.0,0,0.0,0.0,0.0,0.0,0.0,0.0,0,0,0,0.0,0,0.0,65.0,0,0,0.0,0,0.0,0.0,0.0,0,0.0,0.0,0.0,0,0,0.0,0.0,0,0.0,0.0,0.0,0,0.0,0.0,0.0,0,0,0,0.0,0.0,0,0.0,0.0,0.0,0,0.0,0.0,0.0,0.0,0.0,0.0,20.0,0.0,0.0,0.0,0.0,0.0,0.0,0.0,0.0,0.0,0.0,0.0,0.0,0.0,0.0,0.0,0.0,0.0,0.0,0.0,0.0,0.0,0.0,0,0.0,0.0,0.0,0.0,0.0,0.0,0.0,0,0.0,0.0,0.0,0.0,0.0,0.0,0.0,0,0.0,0.0,0.0,0.0,0.0,0,0.0,0.0,0.0,0.0,0.0,0,0.0,0.0,0.0,0.0,0,0.0,0.0,0.0,0,0,0,0.0,0.0,0.0,0.0,0.0,0.0,0.0,0.0,0.0,0.0,0.0,0.0,0.0,0.0,0.0,0,0.0,0.0,61.7,24.7,0.25
# 2843,6142,90035,Livshits V.Ya.,1986,nan,(Al2O3)15.0 (GeO2)60.0 (Na2O)25.0 ,0.0,0,0.0,15.0,0.0,0.0,0.0,0.0,0.0,0,0,0,0.0,0.0,0,0.0,0.0,0.0,0.0,0.0,0.0,0,0.0,0.0,0.0,0.0,0,0,0.0,0.0,0,0.0,0.0,0.0,0.0,0.0,0.0,0,0.0,0.0,0.0,0.0,0.0,0.0,0,0.0,0.0,0,0.0,0.0,0.0,0.0,0.0,0.0,0,0,0,0.0,0,0.0,60.0,0,0,0.0,0,0.0,0.0,0.0,0,0.0,0.0,0.0,0,0,0.0,0.0,0,0.0,0.0,0.0,0,0.0,0.0,0.0,0,0,0,0.0,0.0,0,0.0,0.0,0.0,0,0.0,0.0,0.0,0.0,0.0,0.0,25.0,0.0,0.0,0.0,0.0,0.0,0.0,0.0,0.0,0.0,0.0,0.0,0.0,0.0,0.0,0.0,0.0,0.0,0.0,0.0,0.0,0.0,0.0,0,0.0,0.0,0.0,0.0,0.0,0.0,0.0,0,0.0,0.0,0.0,0.0,0.0,0.0,0.0,0,0.0,0.0,0.0,0.0,0.0,0,0.0,0.0,0.0,0.0,0.0,0,0.0,0.0,0.0,0.0,0,0.0,0.0,0.0,0,0,0,0.0,0.0,0.0,0.0,0.0,0.0,0.0,0.0,0.0,0.0,0.0,0.0,0.0,0.0,0.0,0,0.0,0.0,61.3,24.6,0.25
# 2844,6338,72735,Levenberg V.A.,1979,nan,(P2O5)75.0 (Yb2O3)25.0 ,0.0,0,0.0,0.0,0.0,0.0,0.0,0.0,0.0,0,0,0,0.0,0.0,0,0.0,0.0,0.0,0.0,0.0,0.0,0,0.0,0.0,0.0,0.0,0,0,0.0,0.0,0,0.0,0.0,0.0,0.0,0.0,0.0,0,0.0,0.0,0.0,0.0,0.0,0.0,0,0.0,0.0,0,0.0,0.0,0.0,0.0,0.0,0.0,0,0,0,0.0,0,0.0,0.0,0,0,0.0,0,0.0,0.0,0.0,0,0.0,0.0,0.0,0,0,0.0,0.0,0,0.0,0.0,0.0,0,0.0,0.0,0.0,0,0,0,0.0,0.0,0,0.0,0.0,0.0,0,0.0,0.0,0.0,0.0,0.0,0.0,0.0,0.0,0.0,0.0,0.0,0.0,0.0,0.0,0.0,0.0,0.0,0.0,0.0,0.0,0.0,75.0,0.0,0.0,0.0,0.0,0.0,0.0,0.0,0,0.0,0.0,0.0,0.0,0.0,0.0,0.0,0,0.0,0.0,0.0,0.0,0.0,0.0,0.0,0,0.0,0.0,0.0,0.0,0.0,0,0.0,0.0,0.0,0.0,0.0,0,0.0,0.0,0.0,0.0,0,0.0,0.0,0.0,0,0,0,0.0,0.0,0.0,0.0,0.0,0.0,0.0,0.0,0.0,25.0,0.0,0.0,0.0,0.0,0.0,0,0.0,0.0,65.2,26.08,0.25
# 2847,6554,37756,Komarova N.V.,1991,nan,(P2O5)45.3 (SrO)54.7 ,0.0,0,0.0,0.0,0.0,0.0,0.0,0.0,0.0,0,0,0,0.0,0.0,0,0.0,0.0,0.0,0.0,0.0,0.0,0,0.0,0.0,0.0,0.0,0,0,0.0,0.0,0,0.0,0.0,0.0,0.0,0.0,0.0,0,0.0,0.0,0.0,0.0,0.0,0.0,0,0.0,0.0,0,0.0,0.0,0.0,0.0,0.0,0.0,0,0,0,0.0,0,0.0,0.0,0,0,0.0,0,0.0,0.0,0.0,0,0.0,0.0,0.0,0,0,0.0,0.0,0,0.0,0.0,0.0,0,0.0,0.0,0.0,0,0,0,0.0,0.0,0,0.0,0.0,0.0,0,0.0,0.0,0.0,0.0,0.0,0.0,0.0,0.0,0.0,0.0,0.0,0.0,0.0,0.0,0.0,0.0,0.0,0.0,0.0,0.0,0.0,45.3,0.0,0.0,0.0,0.0,0.0,0.0,0.0,0,0.0,0.0,0.0,0.0,0.0,0.0,0.0,0,0.0,0.0,0.0,0.0,0.0,0.0,0.0,0,0.0,0.0,0.0,0.0,0.0,0,0.0,54.7,0.0,0.0,0.0,0,0.0,0.0,0.0,0.0,0,0.0,0.0,0.0,0,0,0,0.0,0.0,0.0,0.0,0.0,0.0,0.0,0.0,0.0,0.0,0.0,0.0,0.0,0.0,0.0,0,0.0,0.0,46.3,18.54,0.25
# 2848,6926,52758,Baikova L.G.,1993,nan,(Al2O3)16.683320000000002 (K2O)16.683320000000002 (P2O5)66.63336 ,0.0,0,0.0,16.683320000000002,0.0,0.0,0.0,0.0,0.0,0,0,0,0.0,0.0,0,0.0,0.0,0.0,0.0,0.0,0.0,0,0.0,0.0,0.0,0.0,0,0,0.0,0.0,0,0.0,0.0,0.0,0.0,0.0,0.0,0,0.0,0.0,0.0,0.0,0.0,0.0,0,0.0,0.0,0,0.0,0.0,0.0,0.0,0.0,0.0,0,0,0,0.0,0,0.0,0.0,0,0,0.0,0,0.0,0.0,0.0,0,0.0,0.0,16.683320000000002,0,0,0.0,0.0,0,0.0,0.0,0.0,0,0.0,0.0,0.0,0,0,0,0.0,0.0,0,0.0,0.0,0.0,0,0.0,0.0,0.0,0.0,0.0,0.0,0.0,0.0,0.0,0.0,0.0,0.0,0.0,0.0,0.0,0.0,0.0,0.0,0.0,0.0,0.0,66.63336,0.0,0.0,0.0,0.0,0.0,0.0,0.0,0,0.0,0.0,0.0,0.0,0.0,0.0,0.0,0,0.0,0.0,0.0,0.0,0.0,0.0,0.0,0,0.0,0.0,0.0,0.0,0.0,0,0.0,0.0,0.0,0.0,0.0,0,0.0,0.0,0.0,0.0,0,0.0,0.0,0.0,0,0,0,0.0,0.0,0.0,0.0,0.0,0.0,0.0,0.0,0.0,0.0,0.0,0.0,0.0,0.0,0.0,0,0.0,0.0,58.8,23.52,0.25
# 2849,6926,52760,Baikova L.G.,1993,nan,(Al2O3)16.683320000000002 (Li2O)16.683320000000002 (P2O5)66.63336 ,0.0,0,0.0,16.683320000000002,0.0,0.0,0.0,0.0,0.0,0,0,0,0.0,0.0,0,0.0,0.0,0.0,0.0,0.0,0.0,0,0.0,0.0,0.0,0.0,0,0,0.0,0.0,0,0.0,0.0,0.0,0.0,0.0,0.0,0,0.0,0.0,0.0,0.0,0.0,0.0,0,0.0,0.0,0,0.0,0.0,0.0,0.0,0.0,0.0,0,0,0,0.0,0,0.0,0.0,0,0,0.0,0,0.0,0.0,0.0,0,0.0,0.0,0.0,0,0,0.0,0.0,0,0.0,0.0,0.0,0,0.0,0.0,16.683320000000002,0,0,0,0.0,0.0,0,0.0,0.0,0.0,0,0.0,0.0,0.0,0.0,0.0,0.0,0.0,0.0,0.0,0.0,0.0,0.0,0.0,0.0,0.0,0.0,0.0,0.0,0.0,0.0,0.0,66.63336,0.0,0.0,0.0,0.0,0.0,0.0,0.0,0,0.0,0.0,0.0,0.0,0.0,0.0,0.0,0,0.0,0.0,0.0,0.0,0.0,0.0,0.0,0,0.0,0.0,0.0,0.0,0.0,0,0.0,0.0,0.0,0.0,0.0,0,0.0,0.0,0.0,0.0,0,0.0,0.0,0.0,0,0,0,0.0,0.0,0.0,0.0,0.0,0.0,0.0,0.0,0.0,0.0,0.0,0.0,0.0,0.0,0.0,0,0.0,0.0,74.4,29.76,0.25
# 2850,7815,74084,Livshits V.Ya.,1986,nan,(GeO2)90.0 (Na2O)10.0 ,0.0,0,0.0,0.0,0.0,0.0,0.0,0.0,0.0,0,0,0,0.0,0.0,0,0.0,0.0,0.0,0.0,0.0,0.0,0,0.0,0.0,0.0,0.0,0,0,0.0,0.0,0,0.0,0.0,0.0,0.0,0.0,0.0,0,0.0,0.0,0.0,0.0,0.0,0.0,0,0.0,0.0,0,0.0,0.0,0.0,0.0,0.0,0.0,0,0,0,0.0,0,0.0,90.0,0,0,0.0,0,0.0,0.0,0.0,0,0.0,0.0,0.0,0,0,0.0,0.0,0,0.0,0.0,0.0,0,0.0,0.0,0.0,0,0,0,0.0,0.0,0,0.0,0.0,0.0,0,0.0,0.0,0.0,0.0,0.0,0.0,10.0,0.0,0.0,0.0,0.0,0.0,0.0,0.0,0.0,0.0,0.0,0.0,0.0,0.0,0.0,0.0,0.0,0.0,0.0,0.0,0.0,0.0,0.0,0,0.0,0.0,0.0,0.0,0.0,0.0,0.0,0,0.0,0.0,0.0,0.0,0.0,0.0,0.0,0,0.0,0.0,0.0,0.0,0.0,0,0.0,0.0,0.0,0.0,0.0,0,0.0,0.0,0.0,0.0,0,0.0,0.0,0.0,0,0,0,0.0,0.0,0.0,0.0,0.0,0.0,0.0,0.0,0.0,0.0,0.0,0.0,0.0,0.0,0.0,0,0.0,0.0,67.9,27.2,0.25
# 2851,7828,74156,Berezina E.E.,1977,nan,(Nd2O3)0.695100278 (P2O5)49.65244986 (PbO)49.65244986 ,0.0,0,0.0,0.0,0.0,0.0,0.0,0.0,0.0,0,0,0,0.0,0.0,0,0.0,0.0,0.0,0.0,0.0,0.0,0,0.0,0.0,0.0,0.0,0,0,0.0,0.0,0,0.0,0.0,0.0,0.0,0.0,0.0,0,0.0,0.0,0.0,0.0,0.0,0.0,0,0.0,0.0,0,0.0,0.0,0.0,0.0,0.0,0.0,0,0,0,0.0,0,0.0,0.0,0,0,0.0,0,0.0,0.0,0.0,0,0.0,0.0,0.0,0,0,0.0,0.0,0,0.0,0.0,0.0,0,0.0,0.0,0.0,0,0,0,0.0,0.0,0,0.0,0.0,0.0,0,0.0,0.0,0.0,0.0,0.0,0.0,0.0,0.0,0.0,0.0,0.0,0.0,0.0,0.0,0.695100278,0.0,0.0,0.0,0.0,0.0,0.0,49.65244986,0.0,0.0,0.0,49.65244986,0.0,0.0,0.0,0,0.0,0.0,0.0,0.0,0.0,0.0,0.0,0,0.0,0.0,0.0,0.0,0.0,0.0,0.0,0,0.0,0.0,0.0,0.0,0.0,0,0.0,0.0,0.0,0.0,0.0,0,0.0,0.0,0.0,0.0,0,0.0,0.0,0.0,0,0,0,0.0,0.0,0.0,0.0,0.0,0.0,0.0,0.0,0.0,0.0,0.0,0.0,0.0,0.0,0.0,0,0.0,0.0,37.7,15.08,0.25
# 2852,8573,59482,Homeny J.,1987,nan,(Al2O3)15.173129999999999 (MgO)23.030820000000002 (SiO2)61.79605 ,0.0,0,0.0,15.173129999999999,0.0,0.0,0.0,0.0,0.0,0,0,0,0.0,0.0,0,0.0,0.0,0.0,0.0,0.0,0.0,0,0.0,0.0,0.0,0.0,0,0,0.0,0.0,0,0.0,0.0,0.0,0.0,0.0,0.0,0,0.0,0.0,0.0,0.0,0.0,0.0,0,0.0,0.0,0,0.0,0.0,0.0,0.0,0.0,0.0,0,0,0,0.0,0,0.0,0.0,0,0,0.0,0,0.0,0.0,0.0,0,0.0,0.0,0.0,0,0,0.0,0.0,0,0.0,0.0,0.0,0,0.0,0.0,0.0,0,0,0,0.0,0.0,0,0.0,23.030820000000002,0.0,0,0.0,0.0,0.0,0.0,0.0,0.0,0.0,0.0,0.0,0.0,0.0,0.0,0.0,0.0,0.0,0.0,0.0,0.0,0.0,0.0,0.0,0.0,0.0,0.0,0.0,0.0,0.0,0.0,0.0,0,0.0,0.0,0.0,0.0,0.0,0.0,0.0,0,0.0,0.0,0.0,0.0,0.0,61.79605,0.0,0,0.0,0.0,0.0,0.0,0.0,0,0.0,0.0,0.0,0.0,0.0,0,0.0,0.0,0.0,0.0,0,0.0,0.0,0.0,0,0,0,0.0,0.0,0.0,0.0,0.0,0.0,0.0,0.0,0.0,0.0,0.0,0.0,0.0,0.0,0.0,0,0.0,0.0,97.3,38.81,0.25
