Repository: jacobergzhou/Poisson-Ratio

File: Poisson_data_cleaned_06212019.csv (part 44 of 58)
,Code,Glass #,Author,Year,Trademark,Ag2O,AgI,Al,Al2O3,AlF3,AlN,As,As2O3,As2O5,As2S3,As2Se3,AsSe,B,B2O3,BaCl2,BaF2,BaO,BeF2,BeO,Bi2O3,BiCl3,Br,Ca,CaF2,CaO,Cd,CdCl2,CdF2,CdO,Ce2O3,CeF3,CeO2,Cl,Co3O4,CoO,Cr2O3,Cs2O,CsCl,CsF,Cu2O,CuO,Dy2O3,Er,Er2O3,ErF3,Eu,Eu2O3,EuF3,F,Fe,Fe2O3,FeO,Ga,Ga2O3,Ga2S3,Ga2Se3,GaF3,Gd2O3,GdF3,Ge,GeO2,GeS2,GeSe2,H2O,HfF4,HfO2,Hg,Ho2O3,I,InF3,K,K2O,K2S,K2SO4,KBr,KCl,KF,KHF2,La,La2O3,La2S3,LaF3,Li,Li2O,Li2S,Li2SO4,LiBr,LiCl,LiF,LiI,MgF2,MgO,Mn2O3,MnF2,MnO,MnO2,MoO2,MoO3,N,Na,Na2O,Na2S,Na2SO4,NaCl,NaF,NaPO3,Nb2O5,Nd,Nd2O3,NdF3,NH4NO3,NiO,O,OH,P,P2O5,Pb,PbCl2,PbF2,PbO,PdO,Pr2O3,Pr6O11,PrF3,Rb2O,RbF,Rh2O3,RuO2,S,Sb,Sb2O3,Sb2S3,Sc2O3,Se,Si,Si3N4,SiC,SiO2,Sm2O3,Sn,SnO,SnO2,SO2,SO3,Sr,SrCl2,SrF2,SrO,Ta2O3,Ta2O5,Tb2O3,TbF3,Te,TeO2,Th,ThF4,ThO2,TiO2,Tl,Tl2O,Tl2Se,TlSe,Tm2O3,U,U3O8,UO2,V,V2O5,VO6,WO3,Y,Y2O3,Yb2O3,YbF3,YF3,ZnCl2,ZnF2,ZnO,ZnSO4,ZrF4,ZrO2,Young's modulus E (GPa),Shear modulus G (GPa),Poisson's ratio v
# 3991,17437,167109,Bordeaux F.,1999,,0,0,0,0.267361413,0,0,0,0,0,0,0,0,0,0,0,0,0,0,0,0,0,0,0,0,14.2488107,0,0,0,0,0,0,0,0,0,0,0,0,0,0,0,0,0,0,0,0,0,0,0,0,0,0,0,0,0,0,0,0,0,0,0,0,0,0,0,0,0,0,0,0,0,0,0.006431157,0,0,0,0,0,0,0,0,0,0,0,0,0,0,0,0,0,0,0,0.105212505,0,0,0,0,0,0,0,0,21.25870105,0,0,0,0,0,0,0,0,0,0,0,0,0,0,0,0,0,0,0,0,0,0,0,0,0,0,0,0,0,0,0,0,0,0,0,0,64.11348317,0,0,0,0,0,0,0,0,0,0,0,0,0,0,0,0,0,0,0,0,0,0,0,0,0,0,0,0,0,0,0,0,0,0,0,0,0,0,0,0,0,0,0,70,28.45,0.23
# 3992,17437,167110,Bordeaux F.,1999,,0,0,0,1.47583899,0,0,0,0,0,0,0,0,0,0,0,0,0,0,0,0,0,0,0,0,14.6765899,0,0,0,0,0,0,0,0,0,0,0,0,0,0,0,0,0,0,0,0,0,0,0,0,0,0,0,0,0,0,0,0,0,0,0,0,0,0,0,0,0,0,0,0,0,0,1.727911988,0,0,0,0,0,0,0,0,0,0,0,0,0,0,0,0,0,0,0,0.152389699,0,0,0,0,0,0,0,0,17.34210988,0,0,0,0,0,0,0,0,0,0,0,0,0,0,0,0,0,0,0,0,0,0,0,0,0,0,0,0,0,0,0,0,0,0,0,0,64.62515955,0,0,0,0,0,0,0,0,0,0,0,0,0,0,0,0,0,0,0,0,0,0,0,0,0,0,0,0,0,0,0,0,0,0,0,0,0,0,0,0,0,0,0,70,28.45,0.23
# 3993,17437,167111,Bordeaux F.,1999,,0,0,0,1.204334831,0,0,0,0,0,0,0,0,0,0,0,0,0,0,0,0,0,0,0,0,11.38670841,0,0,0,0,0,0,0,0,0,0,0,0,0,0,0,0,0,0,0,0,0,0,0,0,0,0,0,0,0,0,0,0,0,0,0,0,0,0,0,0,0,0,0,0,0,0,3.193862553,0,0,0,0,0,0,0,0,0,0,0,0,0,0,0,0,0,0,0,0.761675893,0,0,0,0,0,0,0,0,17.23684759,0,0,0,0,0,0,0,0,0,0,0,0,0,0,0,0,0,0,0,0,0,0,0,0,0,0,0,0,0,0,0,0,0,0,0,0,66.21657073,0,0,0,0,0,0,0,0,0,0,0,0,0,0,0,0,0,0,0,0,0,0,0,0,0,0,0,0,0,0,0,0,0,0,0,0,0,0,0,0,0,0,0,68,27.64,0.23
# 3994,17437,167112,Bordeaux F.,1999,,0,0,0,1.218611188,0,0,0,0,0,0,0,0,0,0,0,0,0.810370225,0,0,0,0,0,0,0,11.52168177,0,0,0,0,0,0,0,0,0,0,0,0,0,0,0,0,0,0,0,0,0,0,0,0,0,0,0,0,0,0,0,0,0,0,0,0,0,0,0,0,0,0,0,0,0,0,3.165769488,0,0,0,0,0,0,0,0,0,0,0,0,0,0,0,0,0,0,0,0.770704619,0,0,0,0,0,0,0,0,16.33856252,0,0,0,0,0,0,0,0,0,0,0,0,0,0,0,0,0,0,0,0,0,0,0,0,0,0,0,0,0,0,0,0,0,0,0,0,66.17430019,0,0,0,0,0,0,0,0,0,0,0,0,0,0,0,0,0,0,0,0,0,0,0,0,0,0,0,0,0,0,0,0,0,0,0,0,0,0,0,0,0,0,0,68,27.64,0.23
# 3995,17437,167113,Bordeaux F.,1999,,0,0,0,0.59131423,0,0,0,0,0,0,0,0,0,0,0,0,0,0,0,0,0,0,0,0,15.15950076,0,0,0,0,0,0,0,0,0,0,0,0,0,0,0,0,0,0,0,0,0,0,0,0,0,0,0,0,0,0,0,0,0,0,0,0,0,0,0,0,0,0,0,0,0,0,0.640060832,0,0,0,0,0,0,0,0,0,0,0,0,0,0,0,0,0,0,0,0,0,0,0,0,0,0,0,0,18.38533092,0,0,0,0,0,0,0,0,0,0,0,0,0,0,0,0,0,0,0,0,0,0,0,0,0,0,0,0,0,0,0,0,0,0,0,0,65.22379326,0,0,0,0,0,0,0,0,0,0,0,0,0,0,0,0,0,0,0,0,0,0,0,0,0,0,0,0,0,0,0,0,0,0,0,0,0,0,0,0,0,0,0,69,28.04,0.23
# 3996,20459,175735,Wei T.Y.,2001,,0,0,0,3.4,0,0,0,0,0,0,0,0,0,8.5,0,0,15,0,0,0,0,0,0,0,0,0,0,0,0,0,0,0,0,0,0,0,0,0,0,0,0,0,0,0,0,0,0,0,0,0,0,0,0,0,0,0,0,0,0,0,0,0,0,0,0,0,0,0,0,0,0,0,0,0,0,0,0,0,0,0,0,0,0,12.75,0,0,0,0,0,0,0,0,0,0,0,0,0,0,0,0,12.75,0,0,0,0,0,0,0,0,0,0,0,0,0,0,47.6,0,0,0,0,0,0,0,0,0,0,0,0,0,0,0,0,0,0,0,0,0,0,0,0,0,0,0,0,0,0,0,0,0,0,0,0,0,0,0,0,0,0,0,0,0,0,0,0,0,0,0,0,0,0,0,0,0,0,0,0,0,0,0,0,0,66.9,27.19,0.23
# 3997,23675,190641,Ohara K.,2000,,0,0,0,16.21112697,0,0,0,0.652700281,0,0,0,0,0,0,0,0,1.726535742,0,0,0,0,0,0,0,1.151385495,0,0,0,0,0,0,0,0,0,0,0,0,0,0,0,0,0,0,0,0,0,0,0,0,0,0,0,0,0,0,0,0,0,0,0,0,0,0,0,0,0,0,0,0,0,0,0,0,0,0,0,0,0,0,0,0,0,0,9.939522274,0,0,0,0,0,0,0,3.364150447,0,0,0,0,0,0,0,0,0,0,0,0,0,0,0,0,0,0,0,0,0,0,0,0,0,0,0,0,0,0,0,0,0,0,0,0,0,0,0,0,0,0,0,0,0,66.19547846,0.759100326,0,0,0,0,0,0,0,0,0,0,0,0,0,0,0,0,0,0,0,0,0,0,0,0,0,0,0,0,0,0,0,0,0,0,0,0,0,0,0,0,0,0,83.8,34.06,0.23
# 3998,24395,189325,Muthupari S.,1996,,0,0,0,0,0,0,0,0,0,0,0,0,0,0,0,0,0,0,0,0,0,0,0,0,0,0,0,0,0,0,0,0,0,0,0,0,0,0,0,0,0,0,0,0,0,0,0,0,0,0,0,0,0,0,0,0,0,0,0,0,0,0,0,0,0,0,0,0,0,0,0,0,0,0,0,0,0,0,0,0,0,0,0,0,0,0,0,0,0,0,0,0,0,0,0,0,0,50,0,0,10,0,0,0,0,0,0,0,0,0,0,0,0,0,0,40,0,0,0,0,0,0,0,0,0,0,0,0,0,0,0,0,0,0,0,0,0,0,0,0,0,0,0,0,0,0,0,0,0,0,0,0,0,0,0,0,0,0,0,0,0,0,0,0,0,0,0,0,0,0,0,0,0,0,0,0,0,0,0,0,0,48.7,19.8,0.23
# 3999,24395,189336,Muthupari S.,1996,,0,0,0,0,0,0,0,0,0,0,0,0,0,0,0,0,0,0,0,0,0,0,0,0,0,0,0,0,0,0,0,0,0,0,0,0,0,0,0,0,0,0,0,0,0,0,0,0,0,0,0,0,0,0,0,0,0,0,0,0,0,0,0,0,0,0,0,0,0,0,0,0,0,0,0,0,0,0,0,0,0,0,0,0,0,0,0,0,0,0,0,0,0,0,0,0,0,0,0,0,10,0,0,0,0,0,0,0,0,0,0,0,0,0,0,40,0,0,0,0,0,0,0,0,0,0,0,0,0,0,0,0,0,0,0,0,0,0,0,0,0,0,0,0,0,0,0,0,0,0,0,0,0,0,0,0,0,0,0,0,0,0,0,0,0,0,0,0,0,50,0,0,0,0,0,0,0,0,0,0,0,66.1,26.9,0.23
# 4000,24854,195814,Ricoult D.L.G.,1998,,0,0,0,1.7653211,0,0,0,0,0,0,0,0,0,0.886681548,0,0,0,0,0,0,0,0,0,0,0,0,0,0,0,0,0,0,0,0,0,0,0,0,0,0,0,0,0,0,0,0,0,0,0,0,0,0,0,0,0,0,0,0,0,0,0,0,0,0,0,0,0,0,0,0,0,6.415489728,0,0,0,0,0,0,0,0,0,0,0,0,0,0,0,0,0,0,0,4.707710599,0,0,0,0,0,0,0,0,8.76478753,0,0,0,0,0,0,0,0,0,0,0,0,0,0,0,0,0,0,0,0,0,0,0,0,0,0,0,0,0,0.133799932,0,0,0,0,0,0,66.8570659,0,0,0,0,0,0,0,0,0,0,0,0,0,0,0,0,0,0,0,0,0,0,0,0,0,0,0,0,0,0,0,0,0,0,0,0,0,0,0,9.29318226,0,0,1.1759614,71.3,29,0.23
# 4001,24854,195815,Ricoult D.L.G.,1998,,0,0,0,2.364564752,0,0,0,0,0,0,0,0,0,0.886525482,0,0,0,0,0,0,0,0,0,0,0,0,0,0,0,0,0,0,0,0,0,0,0,0,0,0,0,0,0,0,0,0,0,0,0,0,0,0,0,0,0,0,0,0,0,0,0,0,0,0,0,0,0,0,0,0,0,3.494562111,0,0,0,0,0,0,0,0,0,0,0,0,0,0,0,0,0,0,0,4.737609507,0,0,0,0,0,0,0,0,11.78391375,0,0,0,0,0,0,0,0,0,0,0,0,0,0,0,0,0,0,0,0,0,0,0,0,0,0,0,0,0,0.132300042,0,0,0,0,0,0,66.06340101,0,0,0,0,0,0,0,0,0,0,0,0,0,0,0,0,0,0,0,0,0,0,0,0,0,0,0,0,0,0,0,0,0,0,0,0,0,0,0,9.352745974,0,0,1.184377377,72.5,29.1,0.23
# 4002,24854,195818,Ricoult D.L.G.,1998,,0,0,0,1.724836638,0,0,0,0,0,0,0,0,0,2.806761411,0,0,0,0,0,0,0,0,0,0,1.149917759,0,0,0,0,0,0,0,0,0,0,0,0,0,0,0,0,0,0,0,0,0,0,0,0,0,0,0,0,0,0,0,0,0,0,0,0,0,0,0,0,0,0,0,0,0,0,5.90533976,0,0,0,0,0,0,0,0,0,0,0,0,0,0,0,0,0,0,0,0,0,0,0,0,0,0,0,0,10.78257774,0,0,0,0,0,0,0,0,0,0,0,0,0,0,0,0,0,0,0,0,0,0,0,0,0,0,0,0,0,0.134099972,0,0,0,0,0,0,70.65987516,0,0,0,0,0,0,0,0,0,0,0,0,0,0,0,0,0,0,0,0,0,0,0,0,0,0,0,0,0,0,0,0,0,0,0,0,0,0,0,5.626093819,0,0,1.210497746,71.6,29.2,0.23
# 4003,24933,302464,Shen G.0Q.,2002,,0,0,0,2.985000299,0,0,0,0,0,0,0,0,0,0,0,0,0,0,0,0,0,0,0,0,0,0,0,0,0,0,0,0,0,0,0,0,0,0,0,0,0,0,0,0,0,0,0,0,0,0,0,0,0,0,0,0,0,0,0,0,0,0,0,0,0,0,0,0,0,0,0,0,0,0,0,0,0,0,0,0,0,0,0,0,0,0,0,0,0,0,0,11.94000119,0,0,0,0,0,0,0,0,14.92500149,0,0,0,0,0,0,0,0,0,0,0,0,0,0,0,0,0,0,0,0,0.50000005,0,0,0,0,0,0,0,0,0,0,0,0,0,0,0,69.64999696,0,0,0,0,0,0,0,0,0,0,0,0,0,0,0,0,0,0,0,0,0,0,0,0,0,0,0,0,0,0,0,0,0,0,0,0,0,0,0,0,0,0,0,61.8,25.12,0.23
# 4004,26546,308880,Farley J.M.,1975,,0,0,0,0,0,0,29,0,0,0,0,0,0,0,0,0,0,0,0,0,0,0,0,0,0,0,0,0,0,0,0,0,0,0,0,0,0,0,0,0,0,0,0,0,0,0,0,0,0,0,0,0,0,0,0,0,0,0,0,10,0,0,0,0,0,0,0,0,0,0,0,0,0,0,0,0,0,0,0,0,0,0,0,0,0,0,0,0,0,0,0,0,0,0,0,0,0,0,0,0,0,0,0,0,0,0,0,0,0,0,0,0,0,0,0,0,0,0,0,0,0,0,0,0,0,0,0,0,0,0,0,0,0,0,12,0,0,0,0,0,0,0,0,0,0,0,0,0,0,0,0,0,49,0,0,0,0,0,0,0,0,0,0,0,0,0,0,0,0,0,0,0,0,0,0,0,0,0,0,0,0,23.8,9.66,0.23
# 4005,27139,310649,Boyd D.C.,1980,Corning 7040,0,0,0,1.872553037,0,0,0,0,0,0,0,0,0,21.02523042,0,0,0,0,0,0,0,0,0,0,0,0,0,0,0,0,0,0,0,0,0,0,0,0,0,0,0,0,0,0,0,0,0,0,0,0,0,0,0,0,0,0,0,0,0,0,0,0,0,0,0,0,0,0,0,0,0,2.026922041,0,0,0,0,0,0,0,0,0,0,0,0,0,0,0,0,0,0,0,0,0,0,0,0,0,0,0,0,4.107373082,0,0,0,0,0,0,0,0,0,0,0,0,0,0,0,0,0,0,0,0,0,0,0,0,0,0,0,0,0,0,0,0,0,0,0,0,70.96792142,0,0,0,0,0,0,0,0,0,0,0,0,0,0,0,0,0,0,0,0,0,0,0,0,0,0,0,0,0,0,0,0,0,0,0,0,0,0,0,0,0,0,0,59,23.98,0.23
# 4006,27139,310669,Boyd D.C.,1980,Corning 9741,0,0,0,3.095055969,0,0,0,0,0,0,0,0,0,24.47723976,0,0,0,0,0,0,0,0,0,0,0,0,0,0,0,0,0,0,0,0,0,0,0,0,0,0,0,0,0,0,0,0,0,0,0,0,0,0,0,0,0,0,0,0,0,0,0,0,0,0,0,0,0,0,0,0,0,0,0,0,0,0,0,0,0,0,0,0,0,2.112189979,0,0,0,0,0,0,0,0,0,0,0,0,0,0,0,0,2.03666498,0,0,0,0,0,0,0,0,0,0,0,0,0,0,0,0,0,0,0,0,0,0,0,0,0,0,0,0,0,0,0,0,0,0,0,0,68.27884932,0,0,0,0,0,0,0,0,0,0,0,0,0,0,0,0,0,0,0,0,0,0,0,0,0,0,0,0,0,0,0,0,0,0,0,0,0,0,0,0,0,0,0,49,19.91,0.23
# 4007,27722,359744,Schrimpf C.,1984,,0,0,0,0,0,0,0,0,0,0,0,0,0,0,0,0,0,0,0,0,0,0,0,0,10.55072257,0,0,0,0,0,0,0,0,0,0,0,0,0,0,0,0,0,0,0,0,0,0,0,0,0,0,0,0,0,0,0,0,0,0,0,0,0,0,0,0,0,0,0,0,0,0,0,0,0,0,0,0,0,0,0,0,0,0,0,0,0,0,0,0,0,0,0,0,0,0,0,0,0,0,0,16.88115611,0,0,0,0,0,0,0,0,0,0,0,0,0,0,0,0,0,0,0,0,0,0,0,0,0,0,0,0,0,0,0,0,0,0,2.75399284,0,69.81412848,0,0,0,0,0,0,0,0,0,0,0,0,0,0,0,0,0,0,0,0,0,0,0,0,0,0,0,0,0,0,0,0,0,0,0,0,0,0,0,0,0,0,0,81.8,32.2,0.23
# 4008,27916,370465,Baikova L.G.,2004,,0,0,0,15.47170511,0,0,0,0,0,0,0,0,0,0,0,0,0,0,0,0,0,0,0,0,0,0,0,0,0,0,0,0,0,0,0,0,0,0,0,0,0,0,0,0,0,0,0,0,0,0,0,0,0,0,0,0,0,0,0,0,0,0,0,0,0,0,0,0,0,0,0,8.500499805,0,0,0,0,0,0,0,0,0,0,0,0,0,0,0,0,0,0,0,0,0,0,0,0,0,0,0,0,0,0,0,0,0,0,0,0,0.695100229,0,0,0,0,0,0,54.09137785,0,0,0,0,0,0,0,0,0,0,0,0,0,0,0,0,0,0,0,0,0,21.24131701,0,0,0,0,0,0,0,0,0,0,0,0,0,0,0,0,0,0,0,0,0,0,0,0,0,0,0,0,0,0,0,0,0,0,0,0,0,0,0,0,0,0,0,68,28,0.23
# 4009,27916,370466,Baikova L.G.,2004,,0,0,0,14.49851594,0,0,0,0,0,0,0,0,0,0,0,0,0,0,0,0,0,0,0,0,0,0,0,0,0,0,0,0,0,0,0,0,0,0,0,0,0,0,0,0,0,0,0,0,0,0,0,0,0,0,0,0,0,0,0,0,0,0,0,0,0,0,0,0,0,0,0,7.725922168,0,0,0,0,0,0,0,0,0,0,0,0,0,0,0,0,0,0,0,0,0,0,0,0,0,0,0,0,0,0,0,0,0,0,0,0,0.695100285,0,0,0,0,0,0,51.90667128,0,0,0,0,0,0,0,0,0,0,0,0,0,0,0,0,0,0,0,0,0,25.17379032,0,0,0,0,0,0,0,0,0,0,0,0,0,0,0,0,0,0,0,0,0,0,0,0,0,0,0,0,0,0,0,0,0,0,0,0,0,0,0,0,0,0,0,68,28,0.23
# 4010,27916,370467,Baikova L.G.,2004,,0,0,0,14.7765668,0,0,0,0,0,0,0,0,0,0,0,0,0,0,0,0,0,0,0,0,0,0,0,0,0,0,0,0,0,0,0,0,0,0,0,0,0,0,0,0,0,0,0,0,0,0,0,0,0,0,0,0,0,0,0,0,0,0,0,0,0,0,0,0,0,0,0,6.623637047,0,0,0,0,0,0,0,0,0,0,0,0,0,0,0,0,0,0,0,0,0,0,0,0,0,0,0,0,0,0,0,0,0,0,0,0,0.69510032,0,0,0,0,0,0,45.32276085,0,0,0,0,0,0,0,0,0,0,0,0,0,0,0,0,0,0,0,0,0,32.58193499,0,0,0,0,0,0,0,0,0,0,0,0,0,0,0,0,0,0,0,0,0,0,0,0,0,0,0,0,0,0,0,0,0,0,0,0,0,0,0,0,0,0,0,67,27,0.23
# 4011,27916,370468,Baikova L.G.,2004,,0,0,0,13.29692545,0,0,0,0,0,0,0,0,0,0,0,0,0,0,0,0,0,0,0,0,0,0,0,0,0,0,0,0,0,0,0,0,0,0,0,0,0,0,0,0,0,0,0,0,0,0,0,0,0,0,0,0,0,0,0,0,0,0,0,0,0,0,0,0,0,0,0,6.305861585,0,0,0,0,0,0,0,0,0,0,0,0,0,0,0,0,0,0,0,0,0,0,0,0,0,0,0,0,0,0,0,0,0,0,0,0,0.695100285,0,0,0,0,0,0,43.902698,0,0,0,0,0,0,0,0,0,0,0,0,0,0,0,0,0,0,0,0,0,35.79941468,0,0,0,0,0,0,0,0,0,0,0,0,0,0,0,0,0,0,0,0,0,0,0,0,0,0,0,0,0,0,0,0,0,0,0,0,0,0,0,0,0,0,0,67,27,0.23
# 4012,28138,74358,Nemilov S.V.,1990,,0,0,0,0,0,0,0,0,0,0,0,0,0,0,0,0,0,0,0,0,0,0,0,0,0,0,0,0,0,0,0,0,0,0,0,0,0,0,0,0,0,0,0,0,0,0,0,0,0,0,0,0,0,0,0,0,0,0,0,0,0,0,0,0,0,0,0,0,0,0,0,0,0,0,0,0,0,0,0,0,0,0,0,0,0,0,0,0,0,0,0,50,0,0,0,0,0,0,0,0,0,0,0,0,0,0,0,0,0,0,0,0,0,0,0,50,0,0,0,0,0,0,0,0,0,0,0,0,0,0,0,0,0,0,0,0,0,0,0,0,0,0,0,0,0,0,0,0,0,0,0,0,0,0,0,0,0,0,0,0,0,0,0,0,0,0,0,0,0,0,0,0,0,0,0,0,0,0,0,0,0,51.3,20.89,0.23
# 4014,30499,390612,Sakai R.,2000,,0,0,0,0,0,0,0,0,0,0,0,0,0,0,0,0,0,0,0,0,0,0,0,0,0,0,0,0,0,0,0,0,0,0,0,0,0,0,0,0,0,0,0,0,0,0,0,0,0,0,0,0,0,0,0,0,0,0,0,0,0,0,0,0,0,0,0,0,0,0,0,15,0,0,0,0,0,0,0,0,0,0,0,0,0,0,0,0,0,0,0,0,0,0,0,0,0,0,0,0,0,0,0,0,0,0,15,0,0,0,0,0,0,0,0,0,0,0,0,0,0,0,0,0,0,0,0,0,0,0,0,0,0,0,0,0,0,0,0,0,0,0,0,0,0,0,0,0,0,0,0,0,0,70,0,0,0,0,0,0,0,0,0,0,0,0,0,0,0,0,0,0,0,0,0,0,0,0,0,0,0,46.8,19.02,0.23
# 4015,30756,391257,Senin H.B.,1994,,0,0,0,0,0,0,0,0,0,0,0,0,0,0,0,0,0,0,0,0,0,0,0,0,0,0,0,0,0,0,0,0,0,0,0,0,0,0,0,0,0,0,0,0,0,0,0,0,0,0,0,0,0,0,0,0,0,0,0,0,0,0,0,0,0,0,0,0,0,0,0,0,0,0,0,0,0,0,0,0,0,0,0,0,0,0,0,0,0,0,0,0,0,0,0,0,0,0,0,0,0,0,0,0,0,0,0,0,0,0,0,0,0,0,0,78.8,0,0,0,0,0,0,0,0,0,0,0,0,0,0,0,0,0,0,0,0,0,0,21.2,0,0,0,0,0,0,0,0,0,0,0,0,0,0,0,0,0,0,0,0,0,0,0,0,0,0,0,0,0,0,0,0,0,0,0,0,0,0,0,0,0,0,57.7,23.45,0.23
# 4016,30772,377581,Lin Chung0Chern,2006,,0,0,0,0,0,0,0,0,0,0,0,0,0,0,0,0,0,0,0,0,0,0,0,0,0,0,0,0,0,0,0,0,0,0,0,0,0,0,0,0,0,0,0,0,0,0,0,0,0,0,0,0,0,0,0,0,0,0,0,0,0,0,0,0,0,0,0,0,0,0,0,0,0,0,0,0,0,0,0,0,0,0,0,24.66095,0,0,0,0,0,0,0,0,0,0,0,0,0,0,0,0,0,0,0,0,0,0,0,0,0,0,0,0,0,0,0,0,0,0,0,0,0,0,0,0,0,0,0,0,0,0,0,0,0,0,0,0,0,75.33905,0,0,0,0,0,0,0,0,0,0,0,0,0,0,0,0,0,0,0,0,0,0,0,0,0,0,0,0,0,0,0,0,0,0,0,0,0,0,0,0,0,0,0,83.8,34.2,0.23
# 4017,31108,387815,Boccaccini A.R.,1994,,0,0,0,1.581445032,0,0,0,0,0,0,0,0,0,11.04594022,0,0,0,0,0,0,0,0,0,0,4.534319091,0,0,0,0,0,0,0,0,0,0,0,0,0,0,0,0,0,0,0,0,0,0,0,0,0,0,0,0,0,0,0,0,0,0,0,0,0,0,0,0,0,0,0,0,0,0,0,0,0,0,0,0,0,0,0,0,0,0,0,0,0,0,0,0,0,0,3.231342065,0,0,0,0,0,0,0,0,17.51096035,0,0,0,0,0,0,0,0,0,0,0,0,0,0,0,0,0,0,0,0,0,0,0,0,0,0,0,0,0,0,0,0,0,0,0,0,58.52456117,0,0,0,0,0,0,0,0,0,0,0,0,0,0,0,0,0,0,0,3.571432071,0,0,0,0,0,0,0,0,0,0,0,0,0,0,0,0,0,0,0,0,0,0,0,74.8,30.4,0.23
# 4018,31400,403648,Shimizu K.,2004,,0,0,0,0,0,0,0,0,0,0,0,0,0,1.300484473,0,0,0,0,0,0,0,0,0,0,0,0,0,0,0,0,0,0,0,0,0,0,0,0,0,0,0,0,0,0,0,0,0,0,0,0,0,0,0,0,0,0,0,0,0,0,0,0,0,0,0,0,0,0,0,0,0,6.728310244,0,0,0,0,0,0,0,0,0,0,0,12.11991048,0,0,0,0,0,0,0,0,0,0,0,0,0,0,0,0,14.60818998,0,0,0,0,0,13.96943577,0,0,0,0,0,0,0,0,0,0,0,0,0,0,0,0,0,0,0,0,0,0,0,0,0,0,0,0,0,0,37.67206843,0,0,0,0,0,0,0,0,0,0,0,0,0,0,0,0,0,0,0,13.60160063,0,0,0,0,0,0,0,0,0,0,0,0,0,0,0,0,0,0,0,0,0,0,0,94,38.21,0.23
# 4019,31575,378941,Millett J.C.F.,2005,,0,0,0,0.582932451,0,0,0,0,0,0,0,0,0,0,0,0,0,0,0,0,0,0,0,0,8.903177252,0,0,0,0,0,0,0,0,0,0,0,0,0,0,0,0,0,0,0,0,0,0,0,0,0,0.040939997,0,0,0,0,0,0,0,0,0,0,0,0,0,0,0,0,0,0,0,0,0.378592868,0,0,0,0,0,0,0,0,0,0,0,0,0,0,0,0,0,0,0,5.810284512,0,0,0,0,0,0,0,0,12.46673895,0,0,0,0,0,0,0,0,0,0,0,0,0,0,0,0,0,0,0,0,0,0,0,0,0,0,0,0,0,0,0,0,0,0,0,0,71.81733397,0,0,0,0,0,0,0,0,0,0,0,0,0,0,0,0,0,0,0,0,0,0,0,0,0,0,0,0,0,0,0,0,0,0,0,0,0,0,0,0,0,0,0,,,0.23
# 4020,31853,379489,Gowda V.C.V.,2007,,0,0,0,0,0,0,0,0,0,0,0,0,0,50,0,0,0,0,0,0,0,0,0,0,0,0,0,0,0,0,0,0,0,0,0,0,0,0,0,0,0,0,0,0,0,0,0,0,0,0,0,0,0,0,0,0,0,0,0,0,0,0,0,0,0,0,0,0,0,0,0,0,0,0,0,0,0,0,0,0,0,0,0,0,0,0,0,0,0,0,0,0,0,0,0,0,0,0,0,0,25,0,0,0,0,0,0,0,0,0,0,0,0,0,0,0,0,0,0,25,0,0,0,0,0,0,0,0,0,0,0,0,0,0,0,0,0,0,0,0,0,0,0,0,0,0,0,0,0,0,0,0,0,0,0,0,0,0,0,0,0,0,0,0,0,0,0,0,0,0,0,0,0,0,0,0,0,0,0,0,0,48.8,19.89,0.23
# 4021,32635,397122,Oguma M.,1987,,0,0,0,0,0,0,0,0,0,0,0,0,0,0,0,0,0,0,0,0,0,0,8.772438622,0,0,0,0,0,0,0,0,0,0,0,0,0,0,0,0,0,0,0,0,0,0,0,0,0,7.017350868,0,0,0,0,0,0,0,0,0,0,0,0,0,0,0,0,0,0,0,0,0,3.509175459,0,0,0,0,0,0,0,0,0,0,0,0,0,0,0,0,0,0,0,0,0,0,0,0,0,0,0,0,7.017350868,0,0,0,0,0,0,0,0,0,0,0,0,52.63263163,0,0,0,0,0,0,0,0,0,0,0,0,0,0,0,0,0,0,0,0,0,21.05105255,0,0,0,0,0,0,0,0,0,0,0,0,0,0,0,0,0,0,0,0,0,0,0,0,0,0,0,0,0,0,0,0,0,0,0,0,0,0,0,0,0,0,0,0,0,0,72.3,29.39,0.23
# 4022,33227,398685,Rocherulle J.,2003,,0,0,3.419068381,0,0,0,0,0,0,0,0,0,0,0,0,0,0,0,0,0,0,0,0,0,0,0,0,0,0,0,0,0,0,0,0,0,0,0,0,0,0,0,0,0,0,0,0,0,0,0,0,0,0,0,0,0,0,0,0,0,0,0,0,0,0,0,0,0,0,0,0,0,0,0,0,0,0,0,0,0,0,0,20.51041021,0,0,0,0,0,0,0,0,0,0,0,0,0,0,0,1.709034181,0,0,0,0,0,0,0,0,0,0,0,0,0,53.85107702,0,0,0,0,0,0,0,0,0,0,0,0,0,0,0,0,0,0,0,0,0,20.51041021,0,0,0,0,0,0,0,0,0,0,0,0,0,0,0,0,0,0,0,0,0,0,0,0,0,0,0,0,0,0,0,0,0,0,0,0,0,0,0,0,0,0,0,0,0,0,90,36.58,0.23
# 4023,33915,414531,Miura T.,2001,,0,0,0,0,0,0,0,0,0,0,0,0,0,0,0,0,0,0,0,0,0,0,0,0,0,0,0,0,0,0,0,0,0,0,0,0,0,0,0,0,45,0,0,0,0,0,0,0,0,0,0,0,0,0,0,0,0,0,0,0,0,0,0,0,0,0,0,0,0,0,0,0,0,0,0,0,0,0,0,0,0,0,0,0,0,0,0,0,0,0,0,0,0,0,0,0,0,0,0,0,0,0,0,0,0,0,0,0,0,0,0,0,0,0,0,55,0,0,0,0,0,0,0,0,0,0,0,0,0,0,0,0,0,0,0,0,0,0,0,0,0,0,0,0,0,0,0,0,0,0,0,0,0,0,0,0,0,0,0,0,0,0,0,0,0,0,0,0,0,0,0,0,0,0,0,0,0,0,0,0,0,66.8,27.1,0.23
# 4024,33915,414532,Miura T.,2001,,0,0,0,0,0,0,0,0,0,0,0,0,0,0,0,0,0,0,0,0,0,0,0,0,0,0,0,0,0,0,0,0,0,0,0,0,0,0,0,0,45,0,0,0,0,0,0,0,0,0,0,0,0,0,0,0,0,0,0,0,0,0,0,0,0,0,0,0,0,0,0,0,0,0,0,0,0,0,0,0,0,0,0,0,0,0,0,0,0,0,0,0,0,0,0,0,0,0,0,0,0,0,0,0,0,0,0,0,0,0,0,0,0,0,0,55,0,0,0,0,0,0,0,0,0,0,0,0,0,0,0,0,0,0,0,0,0,0,0,0,0,0,0,0,0,0,0,0,0,0,0,0,0,0,0,0,0,0,0,0,0,0,0,0,0,0,0,0,0,0,0,0,0,0,0,0,0,0,0,0,0,66.5,27,0.23
# 4025,33915,414535,Miura T.,2001,,0,0,0,0,0,0,0,0,0,0,0,0,0,0,0,0,0,0,0,0,0,0,0,0,0,0,0,0,0,0,0,0,0,0,0,0,0,0,0,0,50,0,0,0,0,0,0,0,0,0,0,0,0,0,0,0,0,0,0,0,0,0,0,0,0,0,0,0,0,0,0,0,0,0,0,0,0,0,0,0,0,0,0,0,0,0,0,0,0,0,0,0,0,0,0,0,0,0,0,0,0,0,0,0,0,0,0,0,0,0,0,0,0,0,0,50,0,0,0,0,0,0,0,0,0,0,0,0,0,0,0,0,0,0,0,0,0,0,0,0,0,0,0,0,0,0,0,0,0,0,0,0,0,0,0,0,0,0,0,0,0,0,0,0,0,0,0,0,0,0,0,0,0,0,0,0,0,0,0,0,0,72.9,29.6,0.23
# 4026,33915,414539,Miura T.,2001,,0,0,0,0,0,0,0,0,0,0,0,0,0,0,0,0,0,0,0,0,0,0,0,0,0,0,0,0,0,0,0,0,0,0,0,0,0,0,0,0,55,0,0,0,0,0,0,0,0,0,0,0,0,0,0,0,0,0,0,0,0,0,0,0,0,0,0,0,0,0,0,0,0,0,0,0,0,0,0,0,0,0,0,0,0,0,0,0,0,0,0,0,0,0,0,0,0,0,0,0,0,0,0,0,0,0,0,0,0,0,0,0,0,0,0,45,0,0,0,0,0,0,0,0,0,0,0,0,0,0,0,0,0,0,0,0,0,0,0,0,0,0,0,0,0,0,0,0,0,0,0,0,0,0,0,0,0,0,0,0,0,0,0,0,0,0,0,0,0,0,0,0,0,0,0,0,0,0,0,0,0,78.2,31.8,0.23
# 4027,34275,417275,Reddy C.N.,2008,,0,0,0,0,0,0,0,0,0,0,0,0,0,35,0,0,0,0,0,0,0,0,0,0,0,0,0,0,0,0,0,0,0,0,0,0,0,0,0,0,0,0,0,0,0,0,0,0,0,0,0,0,0,0,0,0,0,0,0,0,0,0,0,0,0,0,0,0,0,0,0,0,0,0,0,0,0,0,0,0,0,0,0,55,0,0,0,0,0,0,0,0,0,0,0,0,0,0,0,0,0,0,0,0,0,0,0,0,0,0,0,0,0,0,0,0,0,0,0,0,0,0,0,0,0,0,0,0,0,0,0,0,0,0,0,0,0,0,0,0,0,0,0,0,0,0,0,0,0,0,0,0,0,0,0,0,0,0,0,0,0,0,0,0,0,0,0,10,0,0,0,0,0,0,0,0,0,0,0,0,0,55.5,22.59,0.23
# 4028,34780,419255,Saddeek Y.B.,2009,,0,0,0,0,0,0,0,0,0,0,0,0,0,20,0,0,0,0,0,0,0,0,0,0,0,0,0,0,0,0,0,0,0,0,0,0,0,0,0,0,0,0,0,0,0,0,0,0,0,0,0,0,0,0,0,0,0,0,0,0,0,0,0,0,0,0,0,0,0,0,0,0,0,0,0,0,0,0,0,0,0,0,0,0,0,0,0,0,0,0,0,0,0,0,0,0,0,0,0,0,10,0,0,0,0,0,0,0,0,0,0,0,0,0,0,0,0,0,0,70,0,0,0,0,0,0,0,0,0,0,0,0,0,0,0,0,0,0,0,0,0,0,0,0,0,0,0,0,0,0,0,0,0,0,0,0,0,0,0,0,0,0,0,0,0,0,0,0,0,0,0,0,0,0,0,0,0,0,0,0,0,52.2,21.21,0.23
# 4029,34939,422362,Dauce R.,2008,,0,0,0,19.14,0,0,0,0,0,0,0,0,0,0,0,0,0,0,0,0,0,0,0,0,0,0,0,0,0,0,0,0,0,0,0,0,0,0,0,0,0,0,0,0,0,0,0,0,0,0,0,0,0,0,0,0,0,0,0,0,0,0,0,0,0,0,0,0,0,0,0,0,0,0,0,0,0,0,0,0,0,0,0,0,0,0,0,0,0,0,0,20.34,0,0,0,0,0,0,0,0,0,0,0,0,0,0,0,0,0,0,0,0,0,0,0,0,0,0,0,0,0,0,0,0,0,0,0,0,0,0,0,0,0,0,0,0,0,52.64,0,0,0,0,0,0,0,0,0,0,0,0,0,0,0,0,0,0,0,0,0,0,0,0,0,0,0,0,0,0,0,0,0,7.88,0,0,0,0,0,0,0,0,0,107,44,0.23
# 4030,38049,449148,Jindal R.,2011,,0,0,0,16.11700919,0,0,0,0,0,0,0,0,0,6.40998468,0,0,0,0,0,0,0,0,0,0,0,0,0,0,0,0,0,0,0,0,0,0,0,0,0,0,0,0,0,0,0,0,0,0,0,0,0,0,0,0,0,0,0,0,0,0,0,0,0,0,0,0,0,0,0,0,0,0,0,0,0,0,0,0,0,0,0,0,0,0,0,0,0,0,0,0,0,0,0,0,0,0,0,0,0,0,18.43834908,0,0,0,0,0,0,0,0,0,0,0,0,0,0,0,0,0,0,0,0,0,0,0,0,0,0,0,0,0,0,0,0,0,0,0,0,59.03465705,0,0,0,0,0,0,0,0,0,0,0,0,0,0,0,0,0,0,0,0,0,0,0,0,0,0,0,0,0,0,0,0,0,0,0,0,0,0,0,0,0,0,0,73.4,30.47,0.23
# 4031,38511,450681,Baizura N.,2011,,0,0,0,0,0,0,0,0,0,0,0,0,0,0,0,0,0,0,0,0,0,0,0,0,0,0,0,0,0,0,0,0,0,0,0,0,0,0,0,0,0,0,0,0,0,0,0,0,0,0,0,0,0,0,0,0,0,0,0,0,0,0,0,0,0,0,0,0,0,0,0,0,0,0,0,0,0,0,0,0,0,0,0,0,0,0,0,0,0,0,0,0,0,0,0,0,0,0,0,0,0,0,0,0,0,0,10,0,0,0,0,0,0,0,0,0,0,0,0,0,0,0,0,0,0,0,0,0,0,0,0,0,0,0,0,0,0,0,0,0,0,0,0,0,0,0,0,0,0,0,0,0,0,75,0,0,0,0,0,0,0,0,0,0,0,0,0,0,0,0,0,0,0,0,0,0,0,15,0,0,0,60,24.6,0.23
# 4032,39036,460254,Hashimoto T.,2007,,0,0,0,0,0,0,0,0,0,0,0,0,0,0,0,0,0,0,0,0,0,0,0,0,0,0,0,0,0,0,0,0,0,0,0,0,0,0,0,0,0,0,0,0,0,0,0,0,0,0,0,0,0,0,0,0,0,0,0,0,0,0,0,0,0,0,0,0,0,0,0,7.09858,0,0,0,0,0,0,0,0,0,0,0,0,0,0,0,0,0,0,0,0,0,0,0,0,0,0,0,0,10.4979,0,0,0,0,0,0,0,0,0,0,0,0,0,0,0,0,0,0,0,0,0,0,0,0,0,0,0,0,0,0.02,0,0,0,0,0,0,66.28674,0,0,0,0,0,0,0,0,0,0,0,0,0,0,0,0,0,0,0,16.09678,0,0,0,0,0,0,0,0,0,0,0,0,0,0,0,0,0,0,0,0,0,0,0,76,30.89,0.23
# 4033,39036,460260,Hashimoto T.,2007,,0,0,0,2.5025029,0,0,0,0,0,0,0,0,0,7.207207712,0,0,0,0,0,0,0,0,0,0,11.21120955,0,0,0,0,0,0,0,0,0,0,0,0,0,0,0,0,0,0,0,0,0,0,0,0,0,0,0,0,0,0,0,0,0,0,0,0,0,0,0,0,0,0,0,0,0,0,4.704704812,0,0,0,0,0,0,0,0,0,0,0,0,0,0,0,0,0,0,0,0,0,0,0,0,0,0,0,0,7.107107716,0,0,0,0,0,0,0,0,0,0,0,0,0,0,0,0,0,0,0,0,0,0,0,0,0,0,0,0,0,0,0,0,0,0,0,0,67.26726731,0,0,0,0,0,0,0,0,0,0,0,0,0,0,0,0,0,0,0,0,0,0,0,0,0,0,0,0,0,0,0,0,0,0,0,0,0,0,0,0,0,0,0,79,32.11,0.23
# 4034,39802,466077,Mohajerani A.,2012,,0,0,0,0,0,0,0,0,0,0,0,0,0,0,0,0,0,0,0,0,0,0,0,0,0,0,0,0,0,0,0,0,0,0,0,0,0,0,0,0,0,0,0,0,0,0,0,0,0,0,0,0,0,0,0,0,0,0,0,0,0,0,0,0,0,0,0,0,0,0,0,0,0,0,0,0,0,0,0,0,0,0,0,30,0,0,0,0,0,0,0,0,0,0,0,0,0,0,0,0,10,0,0,0,0,0,0,0,0,0,0,0,0,0,0,0,0,0,0,0,0,0,0,0,0,0,0,0,0,0,0,0,0,0,0,0,0,60,0,0,0,0,0,0,0,0,0,0,0,0,0,0,0,0,0,0,0,0,0,0,0,0,0,0,0,0,0,0,0,0,0,0,0,0,0,0,0,0,0,0,0,84,34,0.23
# 4035,39839,470641,Li Hong,2012,,0,0,0,10.83,0,0,0,0.12,0,0,0,0,0,5,0,0,0,0,0,0,0,0,0,0,0,0,0,0,0,0,0,0,0,0,0,0,0,0,0,0,0,0,0,0,0,0,0,0,0,0,0,0,0,0,0,0,0,0,0,0,0,0,0,0,0,0,0,0,0,0,0,0,0,0,0,0,0,0,0,1.5,0,0,0,11.78,0,0,0,0,0,0,0,0,0,0,0,0,0,0,0,0,0,0,0,0,0,0,0,0,1,0,0,0,0,0,0,61.27,0,0,0,0,0,0,0,0,0,0,0,0,0,0,0,0,0,0,0,0,0,8.5,0,0,0,0,0,0,0,0,0,0,0,0,0,0,0,0,0,0,0,0,0,0,0,0,0,0,0,0,0,0,0,0,0,0,0,0,0,0,0,0,0,0,0,72.2,29.34,0.23
# 4036,39839,470642,Li Hong,2012,,0,0,0,8.24204508,0,0,0,0.126299082,0,0,0,0,0,7.368367432,0,0,0,0,0,0,0,0,0,0,0,0,0,0,0,0,0,0,0,0,0,0,0,0,0,0,0,0,0,0,0,0,0,0,0,0,0,0,0,0,0,0,0,0,0,0,0,0,0,0,0,0,0,0,0,0,0,0,0,0,0,0,0,0,0,1.252990891,0,0,0,10.09466661,0,0,0,0,0,0,0,0,0,0,0,0,0,0,0,0,0,0,0,0,0,0,0,0,1.052992345,0,0,0,0,0,0,64.49427113,0,0,0,0,0,0,0,0,0,0,0,0,0,0,0,0,0,0,0,0,0,7.368367432,0,0,0,0,0,0,0,0,0,0,0,0,0,0,0,0,0,0,0,0,0,0,0,0,0,0,0,0,0,0,0,0,0,0,0,0,0,0,0,0,0,0,0,71.4,29.02,0.23
# 4037,39839,470649,Li Hong,2012,,0,0,0,8.83,0,0,0,0.12,0,0,0,0,0,5,0,0,0,0,0,0,0,0,0,0,0,0,0,0,0,0,0,0,0,0,0,0,0,0,0,0,0,0,0,0,0,0,0,0,0,0,0,0,0,0,0,0,0,0,0,0,0,0,0,0,0,0,0,0,0,0,0,0,0,0,0,0,0,0,0,3.19,0,0,0,1.5,0,0,0,0,0,0,0,15.09,0,0,0,0,0,0,0,0,0,0,0,0,0,0,0,0,1,0,0,0,0,0,0,61.27,0,0,0,0,0,0,0,0,0,0,0,0,0,0,0,0,0,0,0,0,0,4,0,0,0,0,0,0,0,0,0,0,0,0,0,0,0,0,0,0,0,0,0,0,0,0,0,0,0,0,0,0,0,0,0,0,0,0,0,0,0,0,0,0,0,65.2,26.5,0.23
# 4038,39839,470650,Li Hong,2012,,0,0,0,9.83,0,0,0,0.12,0,0,0,0,0,5,0,0,0,0,0,0,0,0,0,0,0,0,0,0,0,0,0,0,0,0,0,0,0,0,0,0,0,0,0,0,0,0,0,0,0,0,0,0,0,0,0,0,0,0,0,0,0,0,0,0,0,0,0,0,0,0,0,0,0,0,0,0,0,0,0,0,0,0,0,1.5,0,0,0,0,0,0,0,15.08,0,0,0,0,0,0,0,0,0,0,0,0,0,0,0,0,1.2,0,0,0,0,0,0,59.27,0,0,0,0,0,0,0,0,0,0,0,0,0,0,0,0,0,0,0,0,0,5,0,0,0,0,0,0,0,0,0,0,0,0,0,0,0,0,0,0,0,0,0,0,0,0,0,0,0,0,0,0,0,0,0,0,0,0,0,0,0,3,0,0,0,66.3,26.95,0.23
# 4039,39839,470651,Li Hong,2012,,0,0,0,9.732686652,0,0,0,0.118800154,0,0,0,0,0,0,0,0,0,0,0,0,0,0,0,0,0,0,0,0,0,0,0,0,0,0,0,0,0,0,0,0,0,0,0,0,0,0,0,0,0,0,0,0,0,0,0,0,0,0,0,0,0,0,0,0,0,0,0,0,0,0,0,0,0,0,0,0,0,0,0,0.990101287,0,0,0,1.485150931,0,0,0,0,0,0,0,14.93070941,0,0,0,0,0,0,0,0,0,0,0,0,0,0,0,0,1.188001544,0,0,0,0,0,0,58.68324629,0,0,0,0,0,0,0,0,0,0,0,0,0,0,0,0,0,0,0,0,0,7.920802297,0,0,0,0,0,0,0,0,0,0,0,0,0,0,0,0,0,0,0,0,0,0,0,0,0,0,0,0,0,0,0,0,0,0,0,0,0,0,0,4.950501436,0,0,0,64.7,26.3,0.23
# 4040,39839,470652,Li Hong,2012,,0,0,0,9.83,0,0,0,0.12,0,0,0,0,0,4,0,0,0,0,0,0,0,0,0,0,0,0,0,0,0,0,0,0,0,0,0,0,0,0,0,0,0,0,0,0,0,0,0,0,0,0,0,0,0,0,0,0,0,0,0,0,0,0,0,0,0,0,0,0,0,0,0,0,0,0,0,0,0,0,0,1,0,0,0,1.5,0,0,0,0,0,0,0,15.08,0,0,0,0,0,0,0,0,0,0,0,0,0,0,0,0,1.2,0,0,0,0,0,0,59.27,0,0,0,0,0,0,0,0,0,0,0,0,0,0,0,0,0,0,0,0,0,3,0,0,0,0,0,0,0,0,0,0,0,0,0,0,0,0,0,0,0,0,0,0,0,0,0,0,0,0,0,0,0,0,0,0,0,0,0,0,0,5,0,0,0,63.7,25.89,0.23
# 4041,39839,470653,Li Hong,2012,,0,0,0,9.83,0,0,0,0.12,0,0,0,0,0,7,0,0,0,0,0,0,0,0,0,0,0,0,0,0,0,0,0,0,0,0,0,0,0,0,0,0,0,0,0,0,0,0,0,0,0,0,0,0,0,0,0,0,0,0,0,0,0,0,0,0,0,0,0,0,0,0,0,0,0,0,0,0,0,0,0,1,0,0,0,1.5,0,0,0,0,0,0,0,15.08,0,0,0,0,0,0,0,0,0,0,0,0,0,0,0,0,1.2,0,0,0,0,0,0,59.27,0,0,0,0,0,0,0,0,0,0,0,0,0,0,0,0,0,0,0,0,0,0,0,0,0,0,0,0,0,0,0,0,0,0,0,0,0,0,0,0,0,0,0,0,0,0,0,0,0,0,0,0,0,0,0,0,0,0,0,0,0,5,0,0,0,64.6,26.26,0.23
# 4042,39858,471013,Ellison A.J.,2012,,0,0,0,12.41,0,0,0,0,0,0,0,0,0,4.1,0,0,1.74,0,0,0,0,0,0,0,6.02,0,0,0,0,0,0,0,0,0,0,0,0,0,0,0,0,0,0,0,0,0,0,0,0,0,0.03,0,0,0,0,0,0,0,0,0,0,0,0,0,0,0,0,0,0,0,0,0,0,0,0,0,0,0,0,0,0,0,0,0,0,0,0,0,0,0,0,4.53,0,0,0,0,0,0,0,0,0,0,0,0,0,0,0,0,0,0,0,0,0,0,0,0,0,0,0,0,0,0,0,0,0,0,0,0,0,0,0,0,0,0,0,0,0,68.63,0,0,0,0.1,0,0,0,0,0,2.41,0,0,0,0,0,0,0,0,0,0,0,0,0,0,0,0,0,0,0,0,0,0,0,0,0,0,0,0,0,0,0,0,0.03,80.9,32.9,0.23
# 4043,39858,471027,Ellison A.J.,2012,,0,0,0,12.20686499,0,0,0,0,0,0,0,0,0,4.389658793,0,0,1.733814708,0,0,0,0,0,0,0,6.043297469,0,0,0,0,0,0,0,0,0,0,0,0,0,0,0,0,0,0,0,0,0,0,0,0,0,0.020040008,0,0,0,0,0,0,0,0,0,0,0,0,0,0,0,0,0,0,0,0,0,0,0,0,0,0,0,0,0,0,0,0,0,0,0,0,0,0,0,0,3.948688613,0,0,0,0,0,0,0,0,0,0,0,0,0,0,0,0,0,0,0,0,0,0,0,0,0,0,0,0,0,0,0,0,0,0,0,0,0,0,0,0,0,0,0,0,0,69.75348849,0,0,0,0.110200045,0,0,0,0,0,1.763880721,0,0,0,0,0,0,0,0,0,0,0,0,0,0,0,0,0,0,0,0,0,0,0,0,0,0,0,0,0,0,0,0,0.030066162,11.6,4.72,0.23
# 4044,39858,471028,Ellison A.J.,2012,,0,0,0,12.49874248,0,0,0,0,0,0,0,0,0,4.490325299,0,0,1.774079933,0,0,0,0,0,0,0,6.18422128,0,0,0,0,0,0,0,0,0,0,0,0,0,0,0,0,0,0,0,0,0,0,0,0,0,0.020049988,0,0,0,0,0,0,0,0,0,0,0,0,0,0,0,0,0,0,0,0,0,0,0,0,0,0,0,0,0,0,0,0,0,0,0,0,0,0,0,0,4.059334558,0,0,0,0,0,0,0,0,0,0,0,0,0,0,0,0,0,0,0,0,0,0,0,0,0,0,0,0,0,0,0,0,0,0,0,0,0,0,0,0,0,0,0,0,0,69.02872847,0,0,0,0.110299934,0,0,0,0,0,1.804148915,0,0,0,0,0,0,0,0,0,0,0,0,0,0,0,0,0,0,0,0,0,0,0,0,0,0,0,0,0,0,0,0,0.030069142,11.6,4.73,0.23
# 4045,39858,471030,Ellison A.J.,2012,,0,0,0,12.39124248,0,0,0,0,0,0,0,0,0,4.410440882,0,0,1.870187374,0,0,0,0,0,0,0,6.320633264,0,0,0,0,0,0,0,0,0,0,0,0,0,0,0,0,0,0,0,0,0,0,0,0,0,0.030000006,0,0,0,0,0,0,0,0,0,0,0,0,0,0,0,0,0,0,0,0,0,0,0,0,0,0,0,0,0,0,0,0,0,0,0,0,0,0,0,0,3.960396792,0,0,0,0,0,0,0,0,0,0,0,0,0,0,0,0,0,0,0,0,0,0,0,0,0,0,0,0,0,0,0,0,0,0,0,0,0,0,0,0,0,0,0,0,0,69.05691381,0,0,0,0.110000022,0,0,0,0,0,1.830183366,0,0,0,0,0,0,0,0,0,0,0,0,0,0,0,0,0,0,0,0,0,0,0,0,0,0,0,0,0,0,0,0,0.020002004,11.6,4.74,0.23
# 4046,40457,468131,Hermansen C.,2013,,0,0,0,0,0,0,0,0,0,0,0,0,0,0,0,0,0,0,0,0,0,0,0,0,0,0,0,0,0,0,0,0,0,0,0,0,0,0,0,0,0,0,0,0,0,0,0,0,0,0,0,0,0,0,0,0,0,0,0,0,0,0,0,0,0,0,0,0,0,0,0,0,0,0,0,0,0,0,0,0,0,0,0,0,0,0,0,0,0,0,0,0,0,0,0,0,0,0,0,0,25,0,0,0,0,0,0,0,0,0,0,0,0,0,0,0,0,0,0,0,0,0,0,0,0,0,0,0,0,0,0,0,0,0,0,0,0,75,0,0,0,0,0,0,0,0,0,0,0,0,0,0,0,0,0,0,0,0,0,0,0,0,0,0,0,0,0,0,0,0,0,0,0,0,0,0,0,0,0,0,0,59.2,24.1,0.23
# 4047,40457,468138,Hermansen C.,2013,,0,0,0,0,0,0,0,0,0,0,0,0,0,0,0,0,0,0,0,0,0,0,0,0,10,0,0,0,0,0,0,0,0,0,0,0,0,0,0,0,0,0,0,0,0,0,0,0,0,0,0,0,0,0,0,0,0,0,0,0,0,0,0,0,0,0,0,0,0,0,0,15,0,0,0,0,0,0,0,0,0,0,0,0,0,0,0,0,0,0,0,0,0,0,0,0,0,0,0,0,0,0,0,0,0,0,0,0,0,0,0,0,0,0,0,0,0,0,0,0,0,0,0,0,0,0,0,0,0,0,0,0,0,0,0,0,0,75,0,0,0,0,0,0,0,0,0,0,0,0,0,0,0,0,0,0,0,0,0,0,0,0,0,0,0,0,0,0,0,0,0,0,0,0,0,0,0,0,0,0,0,62.7,25.4,0.23
# 4048,40497,468290,Trejo R.,2012,,0,0,0,3.354630262,0,0,0,0,0,0,0,0,0,5.866953709,0,0,3.22709729,0,0,0,0,0,0,0,5.388853814,0,0,0,0,0,0,0,0,0,0,0,0,0,0,0,0,0,0,0,0,0,0,0,0,0,0,0.138699969,0,0,0,0,0,0,0,0,0,0,0,0,0,0,0,0,0,0,0,2.256266504,0,0,0,0,0,0,0,0,0,0,0,0,0,0,0,0,0,0,0,2.554182438,0,0,0,0,0,0,0,0,15.05583669,0,0,0,0,0,0,0,0,0,0,0,0,0,0,0,0,0,0,0,0,0,0,0,0,0,0,0,0,0,0,0,0,0,0,0,0,57.42451737,0,0,0,0,0,0,0,0,0,0,0,0,0,0,0,0,0,0,0,0,0,0,0,0,0,0,0,0,0,0,0,0,0,0,0,0,0,0,0,4.732961959,0,0,0,72.8,29.59,0.23
# 4049,40613,476110,Akiba S.,2011,,0,0,0,7,0,0,0,0,0,0,0,0,0,0,0,0,0,0,0,0,0,0,0,0,0,0,0,0,0,0,0,0,0,0,0,0,0,0,0,0,0,0,0,0,0,0,0,0,0,0,0,0,0,0,0,0,0,0,0,0,0,0,0,0,0,0,0,0,0,0,0,0,0,0,0,0,0,0,0,0,0,0,0,0,0,0,0,0,0,0,0,5.5,0,0,0,0,0,0,0,0,14,0,0,0,0,0,0,0,0,0,0,0,0,0,0,0,0,0,0,0,0,0,0,0,0,0,0,0,0,0,0,0,0,0,0,0,0,73,0,0,0,0,0,0,0,0,0,0,0,0,0,0,0,0,0,0,0,0,0,0,0,0,0,0,0,0,0,0,0,0,0,0,0,0,0,0,0,0,0,0,0.5,72.3,29.39,0.23
# 4050,40613,476114,Akiba S.,2011,,0,0,0,7,0,0,0,0,0,0,0,0,0,0,0,0,0,0,0,0,0,0,0,0,0,0,0,0,0,0,0,0,0,0,0,0,0,0,0,0,0,0,0,0,0,0,0,0,0,0,0,0,0,0,0,0,0,0,0,0,0,0,0,0,0,0,0,0,0,0,0,0,0,0,0,0,0,0,0,0,0,0,0,0,0,0,0,0,0,0,0,9,0,0,0,0,0,0,0,0,12,0,0,0,0,0,0,0,0,0,0,0,0,0,0,0,0,0,0,0,0,0,0,0,0,0,0,0,0,0,0,0,0,0,0,0,0,72,0,0,0,0,0,0,0,0,0,0,0,0,0,0,0,0,0,0,0,0,0,0,0,0,0,0,0,0,0,0,0,0,0,0,0,0,0,0,0,0,0,0,0,72.3,29.39,0.23
# 4051,40952,478502,Mauro J.C.,2013,,0,0,0,12.98407878,0,0,0,0,0,0,0,0,0,0,0,0,0,0,0,0,0,0,0,0,0,0,0,0,0,0,0,0,0,0,0,0,0,0,0,0,0,0,0,0,0,0,0,0,10.48972433,0,0,0,0,0,0,0,0,0,0,0,0,0,0,0,0,0,0,0,0,0,0,0,0,0,0,0,0,0,0,0,0,0,0,0,0,0,0,0,0,0,0,0,0,0,0,0,0,0,0,0,12.98407878,0,0,0,0,0,0,0,0,0,0,0,0,0,0,0,0,0,0,0,0,0,0,0,0,0,0,0,0,0,0,0,0,0,0,0,0,57.92895763,0,0,0,0.119896849,0,0,0,0,0,0,0,0,0,0,0,0,0,0,0,0,0,0,0,0,0,0,0,0,0,0,0,0,0,0,0,0,0,0,0,5.493263637,0,0,0,68.9,28,0.23
# 4052,41177,480572,Soltani M.T.,2013,,0,0,0,0,0,0,0,0,0,0,0,0,0,0,0,0,0,0,0,0,0,0,0,0,0,0,0,0,0,0,0,0,0,0,0,0,0,0,0,0,0,0,0,0,0,0,0,0,0,0,0,0,0,0,0,0,0,0,0,0,0,0,0,0,0,0,0,0,0,0,0,0,0,0,0,0,0,0,0,0,0,0,0,20,0,0,0,0,0,0,0,0,0,0,0,0,0,10,0,0,0,0,0,0,0,0,0,0,0,0,0,0,0,0,0,0,0,0,0,0,0,0,0,0,0,0,0,0,0,0,70,0,0,0,0,0,0,0,0,0,0,0,0,0,0,0,0,0,0,0,0,0,0,0,0,0,0,0,0,0,0,0,0,0,0,0,0,0,0,0,0,0,0,0,0,0,0,0,0,0,0,3.45,1.4,0.23
# 4053,4562,14669,Osaka A.,1986,,0,0,0,0,0,0,0,0,0,0,0,0,0,0,0,0,0,0,0,0,0,0,0,0,0,0,0,0,0,0,0,0,0,0,0,0,0,0,0,0,0,0,0,0,0,0,0,0,0,0,0,0,0,0,0,0,0,0,0,0,42.92,0,0,0,0,0,0,0,0,0,0,0,0,0,0,0,0,0,0,0,0,0,0,0,0,0,0,0,0,0,0,0,0,0,0,0,0,0,0,0,14.16,0,0,0,0,0,0,0,0,0,0,0,0,0,0,0,0,0,0,0,0,0,0,0,0,0,0,0,0,0,0,0,0,0,0,0,0,42.92,0,0,0,0,0,0,0,0,0,0,0,0,0,0,0,0,0,0,0,0,0,0,0,0,0,0,0,0,0,0,0,0,0,0,0,0,0,0,0,0,0,0,0,71.9,29.23,0.2299008
# 4054,6619,38521,Gan Fuxi,1959,,0,0,0,4,0,0,0,0,0,0,0,0,0,12,0,0,0,0,0,0,0,0,0,0,0,0,0,0,0,0,0,0,0,0,0,0,0,0,0,0,0,0,0,0,0,0,0,0,0,0,0,0,0,0,0,0,0,0,0,0,0,0,0,0,0,0,0,0,0,0,0,0,0,0,0,0,0,0,0,0,0,0,0,20,0,0,0,0,0,0,0,0,0,0,0,0,0,0,0,0,0,0,0,0,0,0,0,0,0,0,0,0,0,0,0,0,0,0,0,0,0,0,0,0,0,0,0,0,0,0,0,0,0,0,0,0,0,64,0,0,0,0,0,0,0,0,0,0,0,0,0,0,0,0,0,0,0,0,0,0,0,0,0,0,0,0,0,0,0,0,0,0,0,0,0,0,0,0,0,0,0,86.6,35.21,0.2297643
# 4055,3861,12466,Takahashi K.,1983,,0,0,0,0,0,0,0,0,0,0,0,0,0,40,0,0,0,0,0,0,0,0,0,0,0,0,0,0,0,0,0,0,0,0,0,0,0,0,0,0,0,0,0,0,0,0,0,0,0,0,0,0,0,0,0,0,0,0,0,0,0,0,0,0,0,0,0,0,0,0,0,0,0,0,0,0,0,0,0,0,0,0,0,0,0,0,0,0,0,0,0,0,0,0,0,0,0,0,0,0,20,0,0,0,0,0,0,0,0,0,0,0,0,0,0,0,0,0,0,0,0,0,0,0,0,0,0,0,0,0,0,0,0,0,0,0,0,40,0,0,0,0,0,0,0,0,0,0,0,0,0,0,0,0,0,0,0,0,0,0,0,0,0,0,0,0,0,0,0,0,0,0,0,0,0,0,0,0,0,0,0,71,28.87,0.2296501
# 4056,3861,12503,Takahashi K.,1983,,0,0,0,0,0,0,0,0,0,0,0,0,0,27.02703,0,0,0,0,0,0,0,0,0,0,0,0,0,0,0,0,0,0,0,0,0,0,0,0,0,0,0,0,0,0,0,0,0,0,0,0,0,0,0,0,0,0,0,0,0,0,0,0,0,0,0,0,0,0,0,0,0,0,0,0,0,0,0,0,0,0,0,0,0,0,0,0,0,0,0,0,0,0,0,0,0,0,0,0,0,0,18.91892,0,0,0,0,0,0,0,0,0,0,0,0,0,0,0,0,0,0,0,0,0,0,0,0,0,0,0,0,0,0,0,0,0,0,0,0,54.05405,0,0,0,0,0,0,0,0,0,0,0,0,0,0,0,0,0,0,0,0,0,0,0,0,0,0,0,0,0,0,0,0,0,0,0,0,0,0,0,0,0,0,0,76.5,31.11,0.2295082
# 4057,37424,443683,Hemono N.,2010,,0,0,0,0,0,0,0,0,0,0,0,0,0,0,0,0,0,0,0,0,0,0,0,0,0,0,0,0,0,0,0,0,0,0,0,0,0,0,0,0,0,0,0,0,0,0,0,0,0,0,0,0,0,0,0,0,0,0,0,0,0,0,0,0,0,0,0,0,0,0,0,0,0,0,0,0,0,0,0,0,0,0,0,0,0,0,0,0,0,0,0,0,0,0,0,0,0,0,0,0,0,0,0,0,0,0,0,0,0,0,0,0,0,0,0,35,0,0,0,0,0,0,0,0,0,0,0,0,0,0,0,0,0,0,0,0,0,0,0,0,65,0,0,0,0,0,0,0,0,0,0,0,0,0,0,0,0,0,0,0,0,0,0,0,0,0,0,0,0,0,0,0,0,0,0,0,0,0,0,0,0,30,12.2,0.2295082
# 4058,3263,110720,State Optical I,1975,TF8,0,0,0,0,0,0,0,0,0,0,0,0,0,0,0,0,0,0,0,0,0,0,0,0,0,0,0,0,0,0,0,0,0,0,0,0,0,0,0,0,0,0,0,0,0,0,0,0,0,0,0,0,0,0,0,0,0,0,0,0,0,0,0,0,0,0,0,0,0,0,0,3.643312198,0,0,0,0,0,0,0,0,0,0,0,0,0,0,0,0,0,0,0,0,0,0,0,0,0,0,0,0,2.579408433,0,0,0,0,0,0,0,0,0,0,0,0,0,0,0,0,0,0,27.55694394,0,0,0,0,0,0,0,0,0,0,0.109699976,0,0,0,0,0,0,66.11063546,0,0,0,0,0,0,0,0,0,0,0,0,0,0,0,0,0,0,0,0,0,0,0,0,0,0,0,0,0,0,0,0,0,0,0,0,0,0,0,0,0,0,0,56.2,22.86,0.2292213
# 4059,39407,465140,Zheng Qiuju,2012,,0,0,0,19.38,0,0,0,0,0,0,0,0,0,4.98,0,0,0,0,0,0,0,0,0,0,0,0,0,0,0,0,0,0,0,0,0,0,0,0,0,0,0,0,0,0,0,0,0,0,0,0,0.88,0,0,0,0,0,0,0,0,0,0,0,0,0,0,0,0,0,0,0,0,0,0,0,0,0,0,0,0,0,0,0,0,0,0,0,0,0,0,0,0,0,0,0,0,0,0,0,0,0,13.63,0,0,0,0,0,0,0,0,0,0,0,0,0,0,0,0,0,0,0,0,0,0,0,0,0,0,0,0,0,0,0,0,0,0,0,0,61.13,0,0,0,0,0,0,0,0,0,0,0,0,0,0,0,0,0,0,0,0,0,0,0,0,0,0,0,0,0,0,0,0,0,0,0,0,0,0,0,0,0,0,0,70.8,28.8,0.2291667
# 4060,214,20085,Polukhin V.N.,1983,,0,0,0,4.825537614,0,0,0,0,0,0,0,0,0,0,0,0,0,0,0,0,0,0,0,0,0,0,0,0,0,0,0,0,0,0,0,0,0,0,0,0,0,0,0,0,0,0,0,0,0,0,0,0,0,0,0,0,0,0,0,0,74.23904406,0,0,0,0,0,0,0,0,0,0,0,0,0,0,0,0,0,0,0,0,0,0,0,0,0,0,0,0,0,0,0,0,0,0,0,0,0,0,0,10.46770916,0,0,0,0,0,0,0,0,0,0,0,0,0,0,0,0,0,0,0,0,0,0,0,0,0,0,0,0,0,0,0,0,0,0,0,0,10.46770916,0,0,0,0,0,0,0,0,0,0,0,0,0,0,0,0,0,0,0,0,0,0,0,0,0,0,0,0,0,0,0,0,0,0,0,0,0,0,0,0,0,0,0,62.5,25.4,0.229
# 4061,217,20165,Polukhin V.N.,1983,,0,0,0,0,0,0,0,0,0,0,0,0,0,0,0,0,0,0,0,0,0,0,0,0,0,0,0,0,0,0,0,0,0,0,0,0,0,0,0,0,0,0,0,0,0,0,0,0,0,0,0,0,0,0,0,0,0,0,0,0,61.5758069,0,0,0,0,0,0,0,0,0,0,0,0,0,0,0,0,0,0,0,0,0,0,0,0,0,0,0,0,0,0,0,0,0,0,0,0,0,0,0,8.682189423,0,0,0,0,0,0,0,0,0,0,0,0,0,0,0,0,0,0,0,0,0,0,0,0,0,0,0,0,0,21.05981425,0,0,0,0,0,0,8.682189423,0,0,0,0,0,0,0,0,0,0,0,0,0,0,0,0,0,0,0,0,0,0,0,0,0,0,0,0,0,0,0,0,0,0,0,0,0,0,0,0,0,0,0,49.7,20.2,0.229
# 4062,237,20242,Livshits V.Ya.,1992,,0,0,0,0,0,0,0,0,0,0,0,0,0,0,0,0,0,0,0,0,0,0,0,0,0,0,0,0,0,0,0,0,0,0,0,0,0,0,0,0,0,0,0,0,0,0,0,0,0,0,0,0,0,0,0,0,0,0,0,0,0,0,0,0,0,0,0,0,0,0,0,0,0,0,0,0,0,0,0,0,0,0,0,20,0,0,0,0,0,0,0,0,0,0,0,0,0,0,0,0,5,0,0,0,0,0,0,0,0,0,0,0,0,0,0,0,0,0,0,0,0,0,0,0,0,0,0,0,0,0,0,0,0,0,0,0,0,60,0,0,0,0,0,0,0,0,0,0,0,0,0,0,0,0,0,0,0,15,0,0,0,0,0,0,0,0,0,0,0,0,0,0,0,0,0,0,0,0,0,0,0,94.7,38.5,0.229
# 4063,290,21030,Karapetyan G.O.,1979,,0,0,0,22,0,0,0,0,0,0,0,0,0,0,0,0,0,0,0,0,0,0,0,0,0,0,0,0,0,0,0,0,0,0,0,0,0,0,0,0,0,0,0,0,0,0,0,0,0,0,0,0,0,0,0,0,0,0,0,0,0,0,0,0,0,0,0,0,0,0,0,0,0,0,0,0,0,0,0,0,0,0,0,15,0,0,0,0,0,0,0,0,0,0,0,0,0,0,0,0,0,0,0,0,0,0,0,0,0,0,0,0,0,0,0,0,0,0,0,0,0,0,0,0,0,0,0,0,0,0,0,0,0,0,0,0,0,63,0,0,0,0,0,0,0,0,0,0,0,0,0,0,0,0,0,0,0,0,0,0,0,0,0,0,0,0,0,0,0,0,0,0,0,0,0,0,0,0,0,0,0,87.3,35.5,0.229
# 4064,290,21031,Karapetyan G.O.,1979,,0,0,0,2,0,0,0,0,0,0,0,0,0,0,0,0,0,0,0,0,0,0,0,0,0,0,0,0,0,0,0,0,0,0,0,0,0,0,0,0,0,0,0,0,0,0,0,0,0,0,0,0,0,0,0,0,0,0,0,0,0,0,0,0,0,0,0,0,0,0,0,0,0,0,0,0,0,0,0,0,0,0,0,33,0,0,0,0,0,0,0,0,0,0,0,0,0,0,0,0,0,0,0,0,0,0,0,0,0,0,0,0,0,0,0,0,0,0,0,0,0,0,0,0,0,0,0,0,0,0,0,0,0,0,0,0,0,65,0,0,0,0,0,0,0,0,0,0,0,0,0,0,0,0,0,0,0,0,0,0,0,0,0,0,0,0,0,0,0,0,0,0,0,0,0,0,0,0,0,0,0,82.4,33.5,0.229
# 4065,291,21054,Livshits V.Ya.,1982,,0,0,0,5,0,0,0,0,0,0,0,0,0,0,0,0,0,0,0,0,0,0,0,0,0,0,0,0,0,0,0,0,0,0,0,0,0,0,0,0,0,0,0,0,0,0,0,0,0,0,0,0,0,0,0,0,0,0,0,0,0,0,0,0,0,0,0,0,0,0,0,0,0,0,0,0,0,0,0,0,0,0,0,24,0,0,0,0,0,0,0,0,0,0,0,0,0,0,0,0,8,0,0,0,0,0,0,0,0,0,0,0,0,0,0,0,0,0,0,0,0,0,0,0,0,0,0,0,0,0,0,0,0,0,0,0,0,63,0,0,0,0,0,0,0,0,0,0,0,0,0,0,0,0,0,0,0,0,0,0,0,0,0,0,0,0,0,0,0,0,0,0,0,0,0,0,0,0,0,0,0,82.7,33.7,0.229
# 4066,291,21056,Livshits V.Ya.,1982,,0,0,0,5,0,0,0,0,0,0,0,0,0,0,0,0,0,0,0,0,0,0,0,0,0,0,0,0,0,0,0,0,0,0,0,0,0,0,0,0,0,0,0,0,0,0,0,0,0,0,0,0,0,0,0,0,0,0,0,0,0,0,0,0,0,0,0,0,0,0,0,0,0,0,0,0,0,0,0,0,0,0,0,27,0,0,0,0,0,0,0,0,0,0,0,0,0,0,0,0,5,0,0,0,0,0,0,0,0,0,0,0,0,0,0,0,0,0,0,0,0,0,0,0,0,0,0,0,0,0,0,0,0,0,0,0,0,63,0,0,0,0,0,0,0,0,0,0,0,0,0,0,0,0,0,0,0,0,0,0,0,0,0,0,0,0,0,0,0,0,0,0,0,0,0,0,0,0,0,0,0,84,34.2,0.229
# 4067,291,21057,Livshits V.Ya.,1982,,0,0,0,5,0,0,0,0,0,0,0,0,0,0,0,0,0,0,0,0,0,0,0,0,0,0,0,0,0,0,0,0,0,0,0,0,0,0,0,0,0,0,0,0,0,0,0,0,0,0,0,0,0,0,0,0,0,0,0,0,0,0,0,0,0,0,0,0,0,0,0,0,0,0,0,0,0,0,0,0,0,0,0,29,0,0,0,0,0,0,0,0,0,0,0,0,0,0,0,0,3,0,0,0,0,0,0,0,0,0,0,0,0,0,0,0,0,0,0,0,0,0,0,0,0,0,0,0,0,0,0,0,0,0,0,0,0,63,0,0,0,0,0,0,0,0,0,0,0,0,0,0,0,0,0,0,0,0,0,0,0,0,0,0,0,0,0,0,0,0,0,0,0,0,0,0,0,0,0,0,0,84.2,34.3,0.229
# 4068,292,21089,Karapetyan G.O.,1980,,0,0,0,2.261425113,0,0,0,0,0,0,0,0,0,0,0,0,0,0,0,0,0,0,0,0,0,0,0,0,0,0,0,0,0,0,0,0,0,0,0,0,0,0,0,0,0,0,0,0,0,0,0,0,0,0,0,0,0,0,0,0,0,0,0,0,0,0,0,0,0,0,0,0,0,0,0,0,0,0,0,0,0,0,0,49.38517247,0,0,0,0,0,0,0,0,0,0,0,0,0,0,0,0,0,0,0,0,0,0,0,0,0,0,0,0,0,0,0,0,0,0,0,0,0,0,0,0,0,0,0,0,0,0,0,0,0,0,0,0,0,48.35340242,0,0,0,0,0,0,0,0,0,0,0,0,0,0,0,0,0,0,0,0,0,0,0,0,0,0,0,0,0,0,0,0,0,0,0,0,0,0,0,0,0,0,0,84.2,34.2,0.229
# 4069,292,21072,Karapetyan G.O.,1980,,0,0,0,19.24147846,0,0,0,0,0,0,0,0,0,0,0,0,0,0,0,0,0,0,0,0,0,0,0,0,0,0,0,0,0,0,0,0,0,0,0,0,0,0,0,0,0,0,0,0,0,0,0,0,0,0,0,0,0,0,0,0,0,0,0,0,0,0,0,0,0,0,0,0,0,0,0,0,0,0,0,0,0,0,0,9.50571724,0,0,0,0,0,0,0,0,0,0,0,0,0,0,0,0,0,0,0,0,0,0,0,0,0,0,0,0,0,0,0,0,0,0,0,0,0,0,0,0,0,0,0,0,0,0,0,0,0,0,0,0,0,67.28338462,0,0,0,0,0,0,0,0,0,0,0,0,0,0,0,0,0,0,0,3.969419682,0,0,0,0,0,0,0,0,0,0,0,0,0,0,0,0,0,0,0,0,0,0,0,88.9,36.1,0.229
# 4070,1965,110879,Kisin B.I.,1959,BK8,0,0,0,0,0,0,0,0.184200077,0,0,0,0,0,15.54024653,0,0,9.519328998,0,0,0,0,0,0,0,0,0,0,0,0,0,0,0,0,0,0,0,0,0,0,0,0,0,0,0,0,0,0,0,0,0,0,0,0,0,0,0,0,0,0,0,0,0,0,0,0,0,0,0,0,0,0,4.303299807,0,0,0,0,0,0,0,0,0,0,0,0,0,0,0,0,0,0,0,0,0,0,0,0,0,0,0,0,2.764286161,0,0,0,0,0,0,0,0,0,0,0,0,0,0,0,0,0,0,0,0,0,0,0,0,0,0,0,0,0,0,0,0,0,0,0,0,64.45494707,0,0,0,0,0,0,0,0,0,0,0,0,0,0,0,0,0,0,0,0,0,0,0,0,0,0,0,0,0,0,0,0,0,0,0,0,0,0,0,3.233691358,0,0,0,80.3,32.66,0.229
# 4071,1966,110940,Kisin B.I.,1959,TF8,0,0,0,0,0,0,0,0,0,0,0,0,0,0,0,0,0,0,0,0,0,0,0,0,0,0,0,0,0,0,0,0,0,0,0,0,0,0,0,0,0,0,0,0,0,0,0,0,0,0,0,0,0,0,0,0,0,0,0,0,0,0,0,0,0,0,0,0,0,0,0,3.643312198,0,0,0,0,0,0,0,0,0,0,0,0,0,0,0,0,0,0,0,0,0,0,0,0,0,0,0,0,2.579408433,0,0,0,0,0,0,0,0,0,0,0,0,0,0,0,0,0,0,27.55694394,0,0,0,0,0,0,0,0,0,0,0.109699976,0,0,0,0,0,0,66.11063546,0,0,0,0,0,0,0,0,0,0,0,0,0,0,0,0,0,0,0,0,0,0,0,0,0,0,0,0,0,0,0,0,0,0,0,0,0,0,0,0,0,0,0,56.2,22.86,0.229
# 4072,2314,31325,Tennison D.G.,1981,,0,0,0,0,0,0,0,0,0,0,0,0,0,0,0,0,0,0,0,0,0,0,0,0,0,0,0,0,0,0,0,0,0,0,0,0,0,0,0,0,0,0,0,0,0,0,0,0,0,0,0,0,0,0,0,0,0,0,0,0,0,0,0,0,0,0,0,0,0,0,0,0,0,0,0,0,0,0,0,0,0,0,0,0,0,0,0,0,0,0,0,0,0,0,0,0,0,0,0,0,15,0,0,0,0,0,0,0,0,0,0,0,0,0,0,0,0,0,0,0,0,0,0,0,10,0,0,0,0,0,0,0,0,0,0,0,0,75,0,0,0,0,0,0,0,0,0,0,0,0,0,0,0,0,0,0,0,0,0,0,0,0,0,0,0,0,0,0,0,0,0,0,0,0,0,0,0,0,0,0,0,57.2,23.3,0.229
# 4073,3865,12550,Johnston R.A.,1975,,0,0,0,0,0,0,0,0,0,0,0,0,0,0,0,0,0,0,0,0,0,0,0,0,0,0,0,0,0,0,0,0,0,0,0,0,0,0,0,0,0,0,0,0,0,0,0,0,0,0,0,0,0,0,0,0,0,0,0,0,0,0,0,0,0,0,0,0,0,0,0,0,0,0,0,0,0,0,0,0,0,0,0,0,0,0,0,0,0,0,0,0,0,0,0,0,0,0,0,0,20,0,0,0,0,0,0,0,0,0,0,0,0,0,0,0,0,0,0,0,0,0,0,0,0,0,0,0,0,0,0,0,0,0,0,0,0,65,0,0,0,0,0,0,0,0,0,0,0,0,0,0,0,0,0,0,0,15,0,0,0,0,0,0,0,0,0,0,0,0,0,0,0,0,0,0,0,0,0,0,0,78.8,32.06,0.229
# 4074,4204,50412,Molot V.A.,1992,,0,0,0,0,0,0,0,0,0,0,0,0,0,6,0,0,0,0,0,0,0,0,0,0,0,0,0,0,0,0,0,0,0,0,0,0,0,0,0,0,0,0,0,0,0,0,0,0,0,0,0,0,0,0,0,0,0,0,0,0,0,0,0,0,0,0,0,0,0,0,0,0,0,0,0,0,0,0,0,0,0,0,0,0,0,0,0,0,0,0,0,0,0,0,0,0,0,0,0,0,25,0,0,0,0,0,0,0,0,0,0,0,0,0,0,0,0,0,0,0,0,0,0,0,0,0,0,0,0,0,0,0,0,0,0,0,0,69,0,0,0,0,0,0,0,0,0,0,0,0,0,0,0,0,0,0,0,0,0,0,0,0,0,0,0,0,0,0,0,0,0,0,0,0,0,0,0,0,0,0,0,64.4,26.4,0.229
# 4075,4205,50437,Molot V.A.,1992,,0,0,0,26.1,0,0,0,0,0,0,0,0,0,0,0,0,0,0,0,0,0,0,0,0,7.9,0,0,0,0,0,0,0,0,0,0,0,0,0,0,0,0,0,0,0,0,0,0,0,0,0,0,0,0,0,0,0,0,0,0,0,0,0,0,0,0,0,0,0,0,0,0,0,0,0,0,0,0,0,0,0,0,0,0,0,0,0,0,0,0,0,0,0,0,0,0,0,0,0,0,0,17.9,0,0,0,0,0,0,0,0,0,0,0,0,0,0,0,0,0,0,0,0,0,0,0,0,0,0,0,0,0,0,0,0,0,0,0,0,48.1,0,0,0,0,0,0,0,0,0,0,0,0,0,0,0,0,0,0,0,0,0,0,0,0,0,0,0,0,0,0,0,0,0,0,0,0,0,0,0,0,0,0,0,76.1,30.9,0.229
# 4076,4602,15074,Oda K.,1989,,0,0,0,18.9,0,0,0,0,0,0,0,0,0,0,0,0,0,0,0,0,0,0,0,0,0,0,0,0,0,0,0,0,0,0,0,0,0,0,0,0,0,0,0,0,0,0,0,0,0,0,0,0,0,0,0,0,0,0,0,0,0,0,0,0,0,0,0,0,0,0,0,0,0,0,0,0,0,0,0,0,0,0,0,0,0,0,0,0,0,0,0,0,0,0,0,0,0,0,0,0,0,0,0,0,0,0,0,0,0,0,0,0,0,0,0,0,0,0,0,0,0,0,0,0,0,0,0,0,0,0,0,0,0,0,0,0,0,64.1,0,0,0,0,0,0,0,0,0,0,0,0,0,0,0,0,0,0,0,0,0,0,0,0,0,0,0,0,0,0,0,0,0,17,0,0,0,0,0,0,0,0,0,80.2,32.64,0.229
# 4077,7079,121839,Butler B.P.,1996,,0,0,0,10.3823372,0,0,0,0,0,0,0,0,0,0,0,0,0.774032664,0,0,0,0,0,0,0,9.959313865,0,0,0,0,0,0,0,0,0,0,0,0,0,0,0,0,0,0,0,0,0,0,0,8.585047294,0,1.478008142,0,0,0,0,0,0,0,0,0,0,0,0,0,0,0,0,0,0,0,0,2.459206548,0,0,0,0,0,0,0,0,0,0,0,0,0,0,0,0,0,0,0,1.684868282,0,0,0,0,0,0,0,0,7.229281825,0,0,0,0,0,0,0,0,0,0,0,0,0,0,0,0,0,0,0.039807929,0,0,0,0,0,0,0,0,0,0,0,0,0,0,0,0,0,57.40809626,0,0,0,0,0,0,0,0,0,0,0,0,0,0,0,0,0,0,0,0,0,0,0,0,0,0,0,0,0,0,0,0,0,0,0,0,0,0,0,0,0,0,0,74.8,30.42,0.229
# 4078,7079,121841,Butler B.P.,1996,,0,0,0,12.76517502,0,0,0,0,0,0,0,0,0,0,0,0,0,0,0,0,0,0,0,0,12.13035526,0,0,0,0,0,0,0,0,0,0,0,0,0,0,0,0,0,0,0,0,0,0,0,0,0,0.893799651,0,0,0,0,0,0,0,0,0,0,0,0,0,0,0,0,0,0,0,0,1.675060346,0,0,0,0,0,0,0,0,0,0,0,1.248877512,0,0,0,0,0,0,0,3.573684604,0,0,0,0,0,0,0,0,6.126745608,0,0,0,0,0,0,0,0,0,0,0,0,0,0,0,0,0,0,0.032266037,0,0,0,0,0,0,0,0,0,0,0,0,0,0,0,0,0,61.55403596,0,0,0,0,0,0,0,0,0,0,0,0,0,0,0,0,0,0,0,0,0,0,0,0,0,0,0,0,0,0,0,0,0,0,0,0,0,0,0,0,0,0,0,81.1,33.02,0.229
# 4079,7080,121850,Butler B.P.,1996,,0,0,0,12.29120419,0,0,0,0,0,0,0,0,0,0,0,0,0,0,0,0,0,0,0,0,12.20688423,0,0,0,0,0,0,0,0,0,0,0,0,0,0,0,0,0,0,0,0,0,0,0,0,0,0.926199562,0,0,0,0,0,0,0,0,0,0,0,0,0,0,0,0,0,0,0,0,1.764664166,0,0,0,0,0,0,0,0,0,0,0,0,0,0,0,0,0,0,0,3.458502365,0,0,0,0,0,0,0,0,8.478758991,0,0,0,0,0,0,0,0,0,0,0,0,0,0,0,0,0,0,0.008796079,0,0,0,0,0,0,0,0,0,0,0,0,0,0,0,0,0,60.22079153,0,0,0,0,0,0,0,0,0,0.644198895,0,0,0,0,0,0,0,0,0,0,0,0,0,0,0,0,0,0,0,0,0,0,0,0,0,0,0,0,0,0,0,0,0,78.9,32.1,0.229
# 4080,7830,74183,Patel N.D.,1983,,0,0,0,0,0,0,0,0,0,0,0,0,0,0,0,0,0,0,0,0,0,0,0,0,0,0,0,0,0,0,0,0,0,0,0,0,0,0,0,0,0,0,0,0,0,0,0,0,0,0,0,0,0,0,0,0,0,0,0,0,0,0,0,0,0,0,0,0,0,0,0,0,0,0,0,0,0,0,0,0,0,0,0,0,0,0,0,0,0,0,0,0,0,0,0,0,0,63,0,0,0,0,0,0,0,0,0,0,0,0,0,0,0,0,0,37,0,0,0,0,0,0,0,0,0,0,0,0,0,0,0,0,0,0,0,0,0,0,0,0,0,0,0,0,0,0,0,0,0,0,0,0,0,0,0,0,0,0,0,0,0,0,0,0,0,0,0,0,0,0,0,0,0,0,0,0,0,0,0,0,0,44.7,18.2,0.229
