Repository: jacobergzhou/Poisson-Ratio

File: Poisson_data_no_metal_07192019.csv (part 44 of 57)
,Code,Glass #,Author,Year,Trademark,Ag2O,AgI,Al,Al2O3,AlF3,AlN,As,As2O3,As2O5,As2S3,As2Se3,AsSe,B,B2O3,BaCl2,BaF2,BaO,BeF2,BeO,Bi2O3,BiCl3,Br,Ca,CaF2,CaO,Cd,CdCl2,CdF2,CdO,Ce2O3,CeF3,CeO2,Cl,Co3O4,CoO,Cr2O3,Cs2O,CsCl,CsF,Cu2O,CuO,Dy2O3,Er,Er2O3,ErF3,Eu,Eu2O3,EuF3,F,Fe,Fe2O3,FeO,Ga,Ga2O3,Ga2S3,Ga2Se3,GaF3,Gd2O3,GdF3,Ge,GeO2,GeS2,GeSe2,H2O,HfF4,HfO2,Hg,Ho2O3,I,InF3,K,K2O,K2S,K2SO4,KBr,KCl,KF,KHF2,La,La2O3,La2S3,LaF3,Li,Li2O,Li2S,Li2SO4,LiBr,LiCl,LiF,LiI,MgF2,MgO,Mn2O3,MnF2,MnO,MnO2,MoO2,MoO3,N,Na,Na2O,Na2S,Na2SO4,NaCl,NaF,NaPO3,Nb2O5,Nd,Nd2O3,NdF3,NH4NO3,NiO,O,OH,P,P2O5,Pb,PbCl2,PbF2,PbO,PdO,Pr2O3,Pr6O11,PrF3,Rb2O,RbF,Rh2O3,RuO2,S,Sb,Sb2O3,Sb2S3,Sc2O3,Se,Si,Si3N4,SiC,SiO2,Sm2O3,Sn,SnO,SnO2,SO2,SO3,Sr,SrCl2,SrF2,SrO,Ta2O3,Ta2O5,Tb2O3,TbF3,Te,TeO2,Th,ThF4,ThO2,TiO2,Tl,Tl2O,Tl2Se,TlSe,Tm2O3,U,U3O8,UO2,V,V2O5,VO6,WO3,Y,Y2O3,Yb2O3,YbF3,YF3,ZnCl2,ZnF2,ZnO,ZnSO4,ZrF4,ZrO2,Young's modulus E (GPa),Shear modulus G (GPa),Poisson's ratio v,Calculated Poisson,Percent Error
# 2767,31921,405141,Aitken B.G.,2007,nan,0,0,0,16.19485142,0,0,0,0,0,0,0,0,0,0,0,0,0.010002995,0,0,0,0,0,0,0,0,0,0,0,0,0,0,0,0,0,0,0,0,0,0,0,0,0,0,0,0,0,0,0,0,0,0,0,0,0,0,0,0,0,0,0,0,0,0,0,0,0,0,0,0,0,0,0,0,0,0,0,0,0,0,9.802994804,0,0,0,0,0,0,0,0,0,0,0,0,0,0,0,0,0,0,0,0,0,0,0,0,0,0,0,0,0,0,0,0,0,0,0,0,0,0,0,0,0,0,0,0,0,0,0,0,0,0,0,0,0,0,0,0,0,71.99155184,0,0,0,0,0,0,0,0,0,2.00059894,0,0,0,0,0,0,0,0,0,0,0,0,0,0,0,0,0,0,0,0,0,0,0,0,0,0,0,0,0,0,0,0,0,91.4,36.5,0.252,0.252054795,0.021743857
# 904,6099,17440,Nemilov S.V.,1976,nan,0,0,0,0,0,0,0,0,0,0,0,0,0,30,0,0,0,0,0,0,0,0,0,0,0,0,0,0,0,0,0,0,0,0,0,0,0,0,0,0,0,0,0,0,0,0,0,0,0,0,0,0,0,0,0,0,0,0,0,0,50,0,0,0,0,0,0,0,0,0,0,0,0,0,0,0,0,0,0,20,0,0,0,0,0,0,0,0,0,0,0,0,0,0,0,0,0,0,0,0,0,0,0,0,0,0,0,0,0,0,0,0,0,0,0,0,0,0,0,0,0,0,0,0,0,0,0,0,0,0,0,0,0,0,0,0,0,0,0,0,0,0,0,0,0,0,0,0,0,0,0,0,0,0,0,0,0,0,0,0,0,0,0,0,0,0,0,0,0,0,0,0,0,0,0,0,0,0,0,0,0,94.1,36.39,0.293,0.29293762,0.021290025
# 5033,27139,310646,Boyd D.C.,1980,Corning 3320,0,0,0,1.236061951,0,0,0,0,0,0,0,0,0,13.57692946,0,0,0,0,0,0,0,0,0,0,0,0,0,0,0,0,0,0,0,0,0,0,0,0,0,0,0,0,0,0,0,0,0,0,0,0,0,0,0,0,0,0,0,0,0,0,0,0,0,0,0,0,0,0,0,0,0,1.337959946,0,0,0,0,0,0,0,0,0,0,0,0,0,0,0,0,0,0,0,0,0,0,0,0,0,0,0,0,4.066881837,0,0,0,0,0,0,0,0,0,0,0,0,0,0,0,0,0,0,0,0,0,0,0,0,0,0,0,0,0,0,0,0,0,0,0,0,79.70733681,0,0,0,0,0,0,0,0,0,0,0,0,0,0,0,0,0,0,0,0,0,0,0,0,0,0,0.074829997,0,0,0,0,0,0,0,0,0,0,0,0,0,0,0,0,65,27.31,0.19,0.190040278,0.021199098
# 3360,5483,6000,Lyubimov M.L.,1957,S3901,0,0,0,0,0,0,0,0,0,0,0,0,0,15.35801077,0,0,0,0,0,0,0,0,0,0,0,0,0,0,0,0,0,0,0,0,0,0,0,0,0,0,0,0,0,0,0,0,0,0,0,0,0,0,0,0,0,0,0,0,0,0,0,0,0,0,0,0,0,0,0,0,0,1.031918052,0,0,0,0,0,0,0,0,0,0,0,0,0,0,0,0,0,0,0,0,0,0,0,0,0,0,0,0,3.136631157,0,0,0,0,0,0,0,0,0,0,0,0,0,0,0,0,0,0,1.741986087,0,0,0,0,0,0,0,0,0,0,0,0,0,0,0,0,0,78.73145394,0,0,0,0,0,0,0,0,0,0,0,0,0,0,0,0,0,0,0,0,0,0,0,0,0,0,0,0,0,0,0,0,0,0,0,0,0,0,0,0,0,0,0,59.2,23.87,0.24,0.240050272,0.020946795
# 5269,26465,308115,Subbalakshmi P.,2002,nan,0,0,0,0,0,0,0,0,0,0,0,0,0,0,0,0,0,0,0,0,0,0,0,0,0,0,0,0,0,0,0,0,0,0,0,0,0,0,0,0,0,0,0,0,0,0,0,0,0,0,0,0,0,20,0,0,0,0,0,0,0,0,0,0,0,0,0,0,0,0,0,0,0,0,0,0,0,0,0,0,0,0,0,0,0,0,0,0,0,0,0,0,0,0,0,0,0,0,0,0,0,0,0,0,0,0,0,0,0,0,0,0,0,0,0,55,0,0,0,25,0,0,0,0,0,0,0,0,0,0,0,0,0,0,0,0,0,0,0,0,0,0,0,0,0,0,0,0,0,0,0,0,0,0,0,0,0,0,0,0,0,0,0,0,0,0,0,0,0,0,0,0,0,0,0,0,0,0,0,0,0,47.2,21.28,0.109,0.109022556,0.020693937
# 2137,38438,450558,Connelly A.J.,2011,nan,0,0,0,2.724239457,0,0,0,0,0,0,0,0,0,10.35636694,0,0,0,0,0,0,0,0,0,0,0.411016672,0,0,0,0,0,0,0,0,0,0,0,0,0,0,0,0,0,0,0,0,0,0,0,0,0,2.076003396,0,0,0,0,0,0,0,0,0,0,0,0,0,0,0,0,0,0,0,0,0.025096331,0,0,0,0,0,0,0,0,0,0,0,16.8112775,0,0,0,0,0,0,0,2.09684543,0,0,0,0,0,0,0,0,14.87521433,0,0,0,0,0,0,0,0,0,0,0,0,0,0,0.037471991,0,0,0,0,0,0,0,0,0,0,0,0,0,0,0,0,0,0,0,0,0,50.55742271,0,0,0,0,0,0,0,0,0,0,0,0,0,0,0,0,0,0,0,0,0,0,0,0,0,0,0,0,0,0,0,0,0,0,0,0,0,0,0,0.029045238,0,0,0,82.8,32.7,0.266,0.266055046,0.020693937
# 3663,309,21257,Nikulin V.Kh.,1981,nan,0,0,0,10,0,0,0,0,0,0,0,0,0,0,0,0,5,0,0,0,0,0,0,0,10,0,0,0,0,0,0,0,0,0,0,0,0,0,0,0,0,0,0,0,0,0,0,0,0,0,0,0,0,0,0,0,0,0,0,0,0,0,0,0,0,0,0,0,0,0,0,0,0,0,0,0,0,0,0,0,0,0,0,0,0,0,0,0,0,0,0,5,0,0,0,0,0,0,0,0,0,0,0,0,0,0,0,0,0,0,0,0,0,0,0,0,0,0,0,0,0,0,0,0,0,0,0,0,0,0,0,0,0,0,0,0,0,70,0,0,0,0,0,0,0,0,0,0,0,0,0,0,0,0,0,0,0,0,0,0,0,0,0,0,0,0,0,0,0,0,0,0,0,0,0,0,0,0,0,0,0,82.6,33.44,0.235,0.235047847,0.020360379
# 3694,37832,447059,Kolberg U.,2009,nan,0,0,0,12.5751095,0,0,0,0,0,0,0,0,0,5.396092784,0,0,0,0,0,0,0,0,0,0,5.441719782,0,0,0,0,0,0,0,0,0,0,0,0,0,0,0,0,0,0,0,0,0,0,0,0,0,0.00281,0,0,0,0,0,0,0,0,0,0,0,0,0,0,0,0,0,0,0,0,0,0,0,0,0,0,0,0,0,0,0,0,0,0,0,0,0,0,0,0,7.968972681,0,0,0,0,0,0,0,0,0,0,0,0,0,0,0,0,0,0,0,0,0,0,0,0,0,0,0,0,0,0,0,0,0,0,0,0,0,0,0,0,0,0,0,0,0,68.60678726,0,0,0,0.008508,0,0,0,0,0,0,0,0,0,0,0,0,0,0,0,0,0,0,0,0,0,0,0,0,0,0,0,0,0,0,0,0,0,0,0,0,0,0,0,82.6,33.44,0.235,0.235047847,0.020360379
# 1439,8701,80153,Aleinikov F.K.,1962,nan,0,0,0,0,0,0,0,0,0,0,0,0,0,0,0,0,0,0,0,0,0,0,0,0,0,0,0,0,0,0,0,0,0,0,0,0,0,0,0,0,0,0,0,0,0,0,0,0,0,0,0,0,0,0,0,0,0,0,0,0,0,0,0,0,0,0,0,0,0,0,0,0,0,0,0,0,0,0,0,0,0,0,0,0,0,0,0,0,0,0,0,0,0,0,0,0,0,0,0,0,11.76471,0,0,0,0,0,0,0,0,0,0,0,0,0,0,0,0,0,0,0,0,0,0,0,0,0,0,0,0,0,0,0,0,0,0,0,0,58.82353,0,0,0,0,0,0,0,0,0,0,0,0,0,0,0,0,0,0,0,0,0,0,0,0,0,0,0,0,0,0,0,0,0,0,0,0,0,0,0,29.41176,0,0,0,72.4,28.28,0.28,0.280056577,0.020206102
# 1529,36516,435937,Pouvreau C.,2003,nan,0,0,0,0,0,0,30,0,0,0,0,0,0,0,0,0,0,0,0,0,0,0,0,0,0,0,0,0,0,0,0,0,0,0,0,0,0,0,0,0,0,0,0,0,0,0,0,0,0,0,0,0,0,0,0,0,0,0,0,0,0,0,0,0,0,0,0,0,0,0,0,0,0,0,0,0,0,0,0,0,0,0,0,0,0,0,0,0,0,0,0,0,0,0,0,0,0,0,0,0,0,0,0,0,0,0,0,0,0,0,0,0,0,0,0,0,0,0,0,0,0,0,0,0,0,0,0,0,0,0,0,0,0,50,0,0,0,0,0,0,0,0,0,0,0,0,0,0,0,0,0,0,20,0,0,0,0,0,0,0,0,0,0,0,0,0,0,0,0,0,0,0,0,0,0,0,0,0,0,0,0,18.1,7.07,0.28,0.280056577,0.020206102
# 639,3489,7931,Hamilton E.H.,1959,nan,0,0,0,0,0,0,0,0,0,0,0,0,0,45,0,0,0,0,0,0,0,0,0,0,0,0,0,0,0,0,0,0,0,0,0,0,0,0,0,0,0,0,0,0,0,0,0,0,0,0,0,0,0,0,0,0,0,0,0,0,0,0,0,0,0,0,0,0,0,0,0,0,0,0,0,0,0,0,0,0,0,0,0,0,0,0,0,0,0,0,0,0,0,0,0,0,0,0,0,0,0,0,0,0,0,0,0,0,0,0,0,0,0,0,0,0,0,0,0,0,0,0,0,0,0,0,0,0,0,0,0,0,0,0,0,0,0,0,0,0,0,0,0,0,0,0,0,0,0,0,0,0,0,0,0,0,0,0,0,0,0,0,0,0,0,0,0,0,0,0,0,0,0,0,0,0,0,55,0,0,0,85.9,33.04,0.3,0.299939467,0.020177563
# 4051,292,21088,Karapetyan G.O.,1980,nan,0,0,0,11.39944,0,0,0,0,0,0,0,0,0,0,0,0,0,0,0,0,0,0,0,0,0,0,0,0,0,0,0,0,0,0,0,0,0,0,0,0,0,0,0,0,0,0,0,0,0,0,0,0,0,0,0,0,0,0,0,0,0,0,0,0,0,0,0,0,0,0,0,0,0,0,0,0,0,0,0,0,0,0,0,31.48818,0,0,0,0,0,0,0,0,0,0,0,0,0,0,0,0,0,0,0,0,0,0,0,0,0,0,0,0,0,0,0,0,0,0,0,0,0,0,0,0,0,0,0,0,0,0,0,0,0,0,0,0,0,57.11238,0,0,0,0,0,0,0,0,0,0,0,0,0,0,0,0,0,0,0,0,0,0,0,0,0,0,0,0,0,0,0,0,0,0,0,0,0,0,0,0,0,0,0,86.7,35.3,0.228,0.228045326,0.019879728
# 1941,8701,80135,Aleinikov F.K.,1962,nan,0,0,0,0,0,0,0,0,0,0,0,0,0,0,0,0,0,0,0,0,0,0,0,0,33.33333,0,0,0,0,0,0,0,0,0,0,0,0,0,0,0,0,0,0,0,0,0,0,0,0,0,0,0,0,0,0,0,0,0,0,0,0,0,0,0,0,0,0,0,0,0,0,0,0,0,0,0,0,0,0,0,0,0,0,0,0,0,0,0,0,0,0,0,0,0,0,0,0,0,0,0,11.11111,0,0,0,0,0,0,0,0,0,0,0,0,0,0,0,0,0,0,0,0,0,0,0,0,0,0,0,0,0,0,0,0,0,0,0,0,55.55556,0,0,0,0,0,0,0,0,0,0,0,0,0,0,0,0,0,0,0,0,0,0,0,0,0,0,0,0,0,0,0,0,0,0,0,0,0,0,0,0,0,0,0,85.5,33.66,0.27,0.270053476,0.019805902
# 4386,27139,310667,Boyd D.C.,1980,Corning 8830,0,0,0,3.115205,0,0,0,0,0,0,0,0,0,20.98672,0,0,0,0,0,0,0,0,0,0,0,0,0,0,0,0,0,0,0,0,0,0,0,0,0,0,0,0,0,0,0,0,0,0,0,0,0,0,0,0,0,0,0,0,0,0,0,0,0,0,0,0,0,0,0,0,0,0,0,0,0,0,0,0,0,0,0,0,0,0,0,0,0,0,0,0,0,0,0,0,0,0,0,0,0,0,7.174735,0,0,0,0,0,0,0,0,0,0,0,0,0,0,0,0,0,0,0,0,0,0,0,0,0,0,0,0,0,0,0,0,0,0,0,0,68.72334,0,0,0,0,0,0,0,0,0,0,0,0,0,0,0,0,0,0,0,0,0,0,0,0,0,0,0,0,0,0,0,0,0,0,0,0,0,0,0,0,0,0,0,56,22.95,0.22,0.220043573,0.019805902
# 1467,12180,137616,Dumbaugh W.H.,1974,0,0,0,0,5.7,0,0,0,0,0,0,0,0,0,0,0,0,0,0,22.8,0,0,0,0,0,0,0,0,0,0,0,0,0,0,0,0,0,0,0,0,0,0,0,0,0,0,0,0,0,0,0,0,0,0,0,0,0,0,0,0,0,0,0,0,0,0,0,0,0,0,0,0,0,0,0,0,0,0,0,0,0,0,0,0,2.9,0,0,0,0,0,0,0,28.7,0,0,0,0,0,0,0,0,0,0,0,0,0,0,0,0,0,0,0,0,0,0,0,0,0,0,0,0,0,0,0,0,0,0,0,0,0,0,0,0,0,0,0,0,0,34.2,0,0,0,0,0,0,0,0,0,0,0,0,0,0,0,0,0,0,0,0,0,0,0,0,0,0,0,0,0,0,0,0,0,5.7,0,0,0,0,0,0,0,0,0,148,57.81,0.28,0.280055354,0.019769195
# 56,3644,149943,Borjesson L.,1985,nan,30,40,0,0,0,0,0,0,0,0,0,0,0,0,0,0,0,0,0,0,0,0,0,0,0,0,0,0,0,0,0,0,0,0,0,0,0,0,0,0,0,0,0,0,0,0,0,0,0,0,0,0,0,0,0,0,0,0,0,0,0,0,0,0,0,0,0,0,0,0,0,0,0,0,0,0,0,0,0,0,0,0,0,0,0,0,0,0,0,0,0,0,0,0,0,0,0,0,0,0,0,0,0,0,0,0,0,0,0,0,0,0,0,0,0,30,0,0,0,0,0,0,0,0,0,0,0,0,0,0,0,0,0,0,0,0,0,0,0,0,0,0,0,0,0,0,0,0,0,0,0,0,0,0,0,0,0,0,0,0,0,0,0,0,0,0,0,0,0,0,0,0,0,0,0,0,0,0,0,0,0,19.5,7.014,0.39,0.390076989,0.019740738
# 434,26481,308271,Hwa L.G.,2002,nan,0,0,0,0,0,0,0,0,0,0,0,0,0,0,0,0,0,0,0,0,0,0,0,0,0,0,0,0,0,0,0,0,0,0,0,0,0,0,0,0,0,0,0,0,0,0,0,0,0,0,0,0,0,14.2850986,0,0,0,0,0,0,71.42551299,0,0,0,0,0,0,0,0,0,0,0,0,0,0,0,0,0,0,14.28938841,0,0,0,0,0,0,0,0,0,0,0,0,0,0,0,0,0,0,0,0,0,0,0,0,0,0,0,0,0,0,0,0,0,0,0,0,0,0,0,0,0,0,0,0,0,0,0,0,0,0,0,0,0,0,0,0,0,0,0,0,0,0,0,0,0,0,0,0,0,0,0,0,0,0,0,0,0,0,0,0,0,0,0,0,0,0,0,0,0,0,0,0,0,0,0,0,0,0,0,0,0,98.7,37.67,0.31,0.310061057,0.019695659
# 448,28749,373083,Hwa L.G.,2005,nan,0,0,0,0,0,0,0,0,0,0,0,0,0,0,0,0,0,0,0,0,0,0,0,0,0,0,0,0,0,0,0,0,0,0,0,0,0,0,0,0,0,0,0,0,0,0,0,0,0,0,0,0,0,17.2419145,0,0,0,0,0,0,68.967658,0,0,0,0,0,0,0,0,0,0,0,0,0,0,0,0,0,0,13.7904275,0,0,0,0,0,0,0,0,0,0,0,0,0,0,0,0,0,0,0,0,0,0,0,0,0,0,0,0,0,0,0,0,0,0,0,0,0,0,0,0,0,0,0,0,0,0,0,0,0,0,0,0,0,0,0,0,0,0,0,0,0,0,0,0,0,0,0,0,0,0,0,0,0,0,0,0,0,0,0,0,0,0,0,0,0,0,0,0,0,0,0,0,0,0,0,0,0,0,0,0,0,98.7,37.67,0.31,0.310061057,0.019695659
# 3781,20356,174607,Saunders G.A.,2001,nan,0,0,0,0,0,0,0,0,0,0,0,0,0,0,0,0,0,0,0,0,0,0,0,0,0,0,0,0,0,0,0,25.7,0,0,0,0,0,0,0,0,0,0,0,0,0,0,0,0,0,0,0,0,0,0,0,0,0,0,0,0,0,0,0,0,0,0,0,0,0,0,0,0,0,0,0,0,0,0,0,0,0,0,0,0,0,0,0,0,0,0,0,0,0,0,0,0,0,0,0,0,0,0,0,0,0,0,0,0,0,0,0,0,0,0,0,74.3,0,0,0,0,0,0,0,0,0,0,0,0,0,0,0,0,0,0,0,0,0,0,0,0,0,0,0,0,0,0,0,0,0,0,0,0,0,0,0,0,0,0,0,0,0,0,0,0,0,0,0,0,0,0,0,0,0,0,0,0,0,0,0,0,0,60,24.33,0.233,0.233045623,0.019580553
# 3756,575,24661,Spinner S.,1954,nan,0,0,0,0,0,0,0,0,0,0,0,0,0,21.4,0,0,0,0,0,0,0,0,0,0,14.3,0,0,0,0,0,0,0,0,0,0,0,0,0,0,0,0,0,0,0,0,0,0,0,0,0,0,0,0,0,0,0,0,0,0,0,0,0,0,0,0,0,0,0,0,0,0,0,0,0,0,0,0,0,0,0,0,0,0,0,0,0,0,0,0,0,0,0,0,0,0,0,0,0,0,0,14.3,0,0,0,0,0,0,0,0,0,0,0,0,0,0,0,0,0,0,0,0,0,0,0,0,0,0,0,0,0,0,0,0,0,0,0,0,50,0,0,0,0,0,0,0,0,0,0,0,0,0,0,0,0,0,0,0,0,0,0,0,0,0,0,0,0,0,0,0,0,0,0,0,0,0,0,0,0,0,0,0,86.8,35.2,0.233,0.232954545,0.019508389
# 2671,29926,375536,Yoshida S.,2004,nan,0,0,0,0,0,0,0,0,0,0,0,0,0,0,0,0,0,0,0,0,0,0,0,0,0,0,0,0,0,0,0,0,0,0,0,0,0,0,0,0,0,0,0,0,0,0,0,0,0,0,0,0,0,0,0,0,0,0,0,0,0,0,0,0,0,0,0,0,0,0,0,0,0,0,0,0,0,0,0,0,0,0,0,0,0,0,0,0,0,0,0,0,0,0,0,0,0,0,0,0,0,0,0,0,0,0,0,0,0,0,0,0,0,0,0,0,0,0,0,0,0,0,0,0,0,0,0,0,0,0,0,0,0,0,0,0,0,0,0,0,0,0,0,0,0,0,0,0,0,0,0,0,0,65,0,0,0,0,0,0,0,0,0,0,0,0,0,0,0,0,0,0,0,0,0,0,0,35,0,0,0,50.7,20.2,0.255,0.254950495,0.019413706
# 3961,31400,403648,Shimizu K.,2004,nan,0,0,0,0,0,0,0,0,0,0,0,0,0,1.300484473,0,0,0,0,0,0,0,0,0,0,0,0,0,0,0,0,0,0,0,0,0,0,0,0,0,0,0,0,0,0,0,0,0,0,0,0,0,0,0,0,0,0,0,0,0,0,0,0,0,0,0,0,0,0,0,0,0,6.728310244,0,0,0,0,0,0,0,0,0,0,0,12.11991048,0,0,0,0,0,0,0,0,0,0,0,0,0,0,0,0,14.60818998,0,0,0,0,0,13.96943577,0,0,0,0,0,0,0,0,0,0,0,0,0,0,0,0,0,0,0,0,0,0,0,0,0,0,0,0,0,0,37.67206843,0,0,0,0,0,0,0,0,0,0,0,0,0,0,0,0,0,0,0,13.60160063,0,0,0,0,0,0,0,0,0,0,0,0,0,0,0,0,0,0,0,0,0,0,0,94,38.21,0.23,0.230044491,0.0193439
# 2731,7836,74235,Higazy A.A.,1989,nan,0,0,0,0,0,0,0,0,0,0,0,0,0,0,0,0,0,0,0,0,0,0,0,0,0,0,0,0,0,0,0,0,0,0,0,0,0,0,0,0,0,0,0,0,0,0,0,0,0,0,0,0,0,0,0,0,0,0,0,0,0,0,0,0,0,0,0,0,0,0,0,0,0,0,0,0,0,0,0,0,0,0,0,0,0,0,0,0,0,0,0,0,0,0,0,0,0,0,0,0,0,0,0,0,0,0,0,0,0,0,0,0,0,0,0,43.68,0,0,0,0,0,0,0,0,0,0,0,0,0,0,0,0,0,0,0,0,0,0,0,0,0,0,0,0,0,0,0,0,0,0,0,0,0,0,0,0,0,0,0,0,0,0,0,0,0,0,0,0,0,0,0,0,0,0,0,0,0,56.32,0,0,0,41.1,16.4,0.253,0.25304878,0.019280825
# 2998,31921,405147,Aitken B.G.,2007,nan,0,0,0,14.8274527,0,0,0,0,0,0,0,0,0,0,0,0,0.050025164,0,0,0,0,0,0,0,0,0,0,0,0,0,0,0,0,0,0,0,0,0,0,0,0,0,0,0,0,0,0,0,0,0,0,0,0,0,0,0,0,0,0,0,0,0,0,0,0,0,0,0,0,0,0,0,0,0,0,0,0,0,0,8.574024691,0,0,0,0,0,0,0,0,0,0,0,0,0,0,0,0,0,0,0,0,0,0,0,0,0,0,0,0,0,0,0,0,0,0,0,0,0,0,0,0,0,0,0,0,0,0,0,0,0,0,0,0,0,0,0,0,0,69.65503059,0,0,0,0,0,0,0,0,0,6.893466852,0,0,0,0,0,0,0,0,0,0,0,0,0,0,0,0,0,0,0,0,0,0,0,0,0,0,0,0,0,0,0,0,0,89.4,35.79,0.249,0.248952221,0.019188237
# 4846,41245,480747,Bootjomchai Ch.,2014,nan,0,0,0,0,0,0,0,0,0,0,0,0,0,29.7029703,0,0,0,0,0,0,0,0,0,0,0,0,0,0,0,0,0,0,0,0,0,0,0,0,0,0,0,0,0,0,0,0,0,0,0,0,0,0,0,0,0,0,0,0,0,0,0,0,0,0,0,0,0,0,0,0,0,0,0,0,0,0,0,0,0,0,0,0,0,0,0,0,0,0,0,0,0,0,0,0,0,0,0,0,0,0,0,0,0,0,0,0,0,0,0,0,0,0,0,0,0,0,0,0,0,0,0,0,0,0,0,0,0,0,0,0,0,0,0,0,0,0,0,69.30693069,0,0,0,0,0,0,0,0,0,0,0,0,0,0,0,0,0,0,0,0.99009901,0,0,0,0,0,0,0,0,0,0,0,0,0,0,0,0,0,0,0,0,0,0,0,80.2,33.36,0.202,0.202038369,0.018994705
# 2382,26709,310060,Baikova L.G.,2003,nan,0,0,0,0,0,0,0,0,0,0,0,0,0,19.86097794,0,0,0,0,0,0,0,0,0,0,0,0,0,0,0,0,0,0,0,0,0,0,0,0,0,0,0,0,0,0,0,0,0,0,0,0,0,0,0,0,0,0,0,0,0,0,0,0,0,0,0,0,0,0,0,0,0,0,0,0,0,0,0,0,0,0,0,0,0,44.68720787,0,0,0,0,0,0,0,0,0,0,0,0,0,0,0,0,0,0,0,0,0,0,0,0,0.695100278,0,0,0,0,0,0,34.7567139,0,0,0,0,0,0,0,0,0,0,0,0,0,0,0,0,0,0,0,0,0,0,0,0,0,0,0,0,0,0,0,0,0,0,0,0,0,0,0,0,0,0,0,0,0,0,0,0,0,0,0,0,0,0,0,0,0,0,0,0,0,0,0,0,0,72.1,28.61,0.26,0.260048934,0.018820746
# 3688,27073,356803,Duddridge A.,2003,nan,0,0,0,0,0,0,0,0,0,0,0,0,0,18.11262204,0,0,0,0,0,0,0,0,0,0,0,0,0,0,0,0,0,0,0,0,0,0,0,0,0,0,0,0,0,0,0,0,0,0,0,0,0,0,0,0,0,0,0,0,0,0,0,0,0,0,0,0,0,0,0,0,0,0,0,0,0,0,0,0,0,2.401992314,0,0,0,10.04699785,0,0,0,0,0,0,0,0,0,0,0,0,0,0,0,0,10.29717705,0,0,0,0,0,0,0,0,0,0,0,0,0,0,0,0,0,0,0,0,0,0,0,0,0,0,0,0,0,0,0,0,0,0,0,0,59.14121075,0,0,0,0,0,0,0,0,0,0,0,0,0,0,0,0,0,0,0,0,0,0,0,0,0,0,0,0,0,0,0,0,0,0,0,0,0,0,0,0,0,0,0,92.9,37.61,0.235,0.235043871,0.018668643
# 2409,34780,419249,Saddeek Y.B.,2009,nan,0,0,0,0,0,0,0,0,0,0,0,0,0,60,0,0,0,0,0,0,0,0,0,0,0,0,0,0,0,0,0,0,0,0,0,0,0,0,0,0,0,0,0,0,0,0,0,0,0,0,0,0,0,0,0,0,0,0,0,0,0,0,0,0,0,0,0,0,0,0,0,0,0,0,0,0,0,0,0,0,0,0,0,0,0,0,0,0,0,0,0,0,0,0,0,0,0,0,0,0,30,0,0,0,0,0,0,0,0,0,0,0,0,0,0,0,0,0,0,10,0,0,0,0,0,0,0,0,0,0,0,0,0,0,0,0,0,0,0,0,0,0,0,0,0,0,0,0,0,0,0,0,0,0,0,0,0,0,0,0,0,0,0,0,0,0,0,0,0,0,0,0,0,0,0,0,0,0,0,0,0,62.7,24.88,0.26,0.260048232,0.018550581
# 3158,40951,478477,Mauro J.C.,2013,nan,0,0,0,7.51,0,0,0,0,0,0,0,0,0,16.72,0,0,0,0,0,0,0,0,0,0,10.66,0,0,0,0,0,0,0,0,0,0,0,0,0,0,0,0,0,0,0,0,0,0,0,0,0,0,0,0,0,0,0,0,0,0,0,0,0,0,0,0,0,0,0,0,0,0,0,0,0,0,0,0,0,0,0,0,0,0,0,0,0,0,0,0,0,0,2.79,0,0,0,0,0,0,0,0,0,0,0,0,0,0,0,0,0,0,0,0,0,0,0,0,0,0,0,0,0,0,0,0,0,0,0,0,0,0,0,0,0,0,0,0,0,60.88,0,0,0,0.07,0,0,0,0,0,1.36,0,0,0,0,0,0,0,0,0,0,0,0,0,0,0,0,0,0,0,0,0,0,0,0,0,0,0,0,0,0,0,0,0.01,69.1,27.75,0.245,0.245045045,0.018385733
# 3724,7830,74190,Patel N.D.,1983,nan,0,0,0,0,0,0,0,0,0,0,0,0,0,0,0,0,0,0,0,0,0,0,0,0,0,0,0,0,0,0,0,0,0,0,0,0,0,0,0,0,0,0,0,0,0,0,0,0,0,0,0,0,0,0,0,0,0,0,0,0,0,0,0,0,0,0,0,0,0,0,0,0,0,0,0,0,0,0,0,0,0,0,0,0,0,0,0,0,0,0,0,0,0,0,0,0,0,70,0,0,0,0,0,0,0,0,0,0,0,0,0,0,0,0,0,30,0,0,0,0,0,0,0,0,0,0,0,0,0,0,0,0,0,0,0,0,0,0,0,0,0,0,0,0,0,0,0,0,0,0,0,0,0,0,0,0,0,0,0,0,0,0,0,0,0,0,0,0,0,0,0,0,0,0,0,0,0,0,0,0,0,46.4,18.8,0.234,0.234042553,0.018185125
# 3732,36766,438055,Saddeek Y.B.,2010,nan,0,0,0,1.26,0,0,0,0,0,0,0,0,0,60,0,0,0,0,0,0,0,0,0,0,2.94,0,0,0,0,0,0,0,0,0,0,0,0,0,0,0,0,0,0,0,0,0,0,0,0,0,0,0,0,0,0,0,0,0,0,0,0,0,0,0,0,0,0,0,0,0,0,0,0,0,0,0,0,0,0,0,0,0,0,0,0,0,0,0,0,0,0,0,0,0,0,0,0,0,0,0,30,0,0,0,0,0,0,0,0,0,0,0,0,0,0,0,0,0,0,4,0,0,0,0,0,0,0,0,0,0,0,0,0,0,0,0,0,1.8,0,0,0,0,0,0,0,0,0,0,0,0,0,0,0,0,0,0,0,0,0,0,0,0,0,0,0,0,0,0,0,0,0,0,0,0,0,0,0,0,0,0,0,63.8,25.85,0.234,0.234042553,0.018185125
# 1346,6690,39209,Gurjev N.V.,1983,nan,0,0,0,9.976683698,0,0,0,0,0,0,0,0,0,0,0,0,0,0,0,0,0,0,0,0,0,0,0,0,0,0,0,0,0,0,0,0,0,0,0,0,0,0,0,0,0,0,0,0,0,0,0,0,0,0,0,0,0,0,0,0,0,0,0,0,0,0,0,0,0,0,0,24.92109174,0,0,0,0,0,0,0,0,0,0,0,25.20449176,0,0,0,0,0,0,0,0,0,0,0,0,0,0,0,0,0,0,0,0,0,0,0,0,0,0,0,0,0,0,0,39.89773279,0,0,0,0,0,0,0,0,0,0,0,0,0,0,0,0,0,0,0,0,0,0,0,0,0,0,0,0,0,0,0,0,0,0,0,0,0,0,0,0,0,0,0,0,0,0,0,0,0,0,0,0,0,0,0,0,0,0,0,0,0,0,0,0,0,56,21.84,0.282,0.282051282,0.018185125
# 1353,24381,189256,Hwa Luu0Gen,2000,nan,0,0,0,30,0,0,0,0,0,0,0,0,0,0,0,0,0,0,0,0,0,0,0,0,60,0,0,0,0,0,0,0,0,0,0,0,0,0,0,0,0,0,0,0,0,0,0,0,0,0,0,0,0,0,0,0,0,0,0,0,0,0,0,0,0,0,0,0,0,0,0,0,0,0,0,0,0,0,0,0,0,0,0,0,0,0,0,0,0,0,0,0,0,0,0,0,0,0,0,0,0,0,0,0,0,0,0,0,0,0,0,0,0,0,0,0,0,0,0,0,0,0,0,0,0,0,0,0,0,0,0,0,0,0,0,0,0,10,0,0,0,0,0,0,0,0,0,0,0,0,0,0,0,0,0,0,0,0,0,0,0,0,0,0,0,0,0,0,0,0,0,0,0,0,0,0,0,0,0,0,0,112,43.68,0.282,0.282051282,0.018185125
# 1347,6692,39228,Gurjev N.V.,1983,nan,0,0,0,0,0,0,0,0,0,0,0,0,0,0,0,0,0,0,0,0,0,0,0,0,0,0,0,0,0,0,0,0,0,0,0,0,0,0,0,0,0,0,0,0,0,0,0,0,0,0,0,0,0,0,0,0,0,0,0,0,0,0,0,0,0,0,0,0,0,0,0,19.9943114,0,0,0,0,0,0,0,0,0,0,0,30.10323211,0,0,0,0,0,0,0,4.882133342,0,0,0,0,0,0,0,0,0,0,0,0,0,0,0,0,0,0,0,0,0,0,0,45.02032315,0,0,0,0,0,0,0,0,0,0,0,0,0,0,0,0,0,0,0,0,0,0,0,0,0,0,0,0,0,0,0,0,0,0,0,0,0,0,0,0,0,0,0,0,0,0,0,0,0,0,0,0,0,0,0,0,0,0,0,0,0,0,0,0,0,46,17.94,0.282,0.282051282,0.018185125
# 1590,6816,70570,Nemilov S.V.,1972,nan,0,0,0,0,0,0,0,0,0,0,0,0,0,60.8,0,0,0,0,0,39.2,0,0,0,0,0,0,0,0,0,0,0,0,0,0,0,0,0,0,0,0,0,0,0,0,0,0,0,0,0,0,0,0,0,0,0,0,0,0,0,0,0,0,0,0,0,0,0,0,0,0,0,0,0,0,0,0,0,0,0,0,0,0,0,0,0,0,0,0,0,0,0,0,0,0,0,0,0,0,0,0,0,0,0,0,0,0,0,0,0,0,0,0,0,0,0,0,0,0,0,0,0,0,0,0,0,0,0,0,0,0,0,0,0,0,0,0,0,0,0,0,0,0,0,0,0,0,0,0,0,0,0,0,0,0,0,0,0,0,0,0,0,0,0,0,0,0,0,0,0,0,0,0,0,0,0,0,0,0,0,0,0,74.3,29.07,0.278,0.277949776,0.018066043
# 2417,37238,442108,Wilhelm A.,2007,nan,0,0,0,0,0,0,0,0,0,0,0,0,0,0,0,0,0,0,0,0,0,0,0,0,0,0,0,0,0,0,0,0,0,0,0,0,0,0,0,0,0,0,0,0,0,0,0,0,0,0,0,0,0,0,0,0,0,0,0,20,0,0,0,0,0,0,0,0,3,0,0,0,0,0,0,0,0,0,0,0,0,0,0,0,0,0,0,0,0,0,0,0,0,0,0,0,0,0,0,0,0,0,0,0,0,0,0,0,0,0,0,0,0,0,0,0,0,0,0,0,0,0,0,0,0,0,0,0,0,0,0,0,0,0,0,0,0,0,0,0,0,0,0,0,0,0,0,0,0,0,0,0,77,0,0,0,0,0,0,0,0,0,0,0,0,0,0,0,0,0,0,0,0,0,0,0,0,0,0,0,0,18.5,7.341,0.26,0.260046315,0.017813545
# 5034,27139,310655,Boyd D.C.,1980,Corning 7251,0,0,0,1.209873964,0,0,0,0,0,0,0,0,0,10.63142968,0,0,0,0,0,0,0,0,0,0,0,0,0,0,0,0,0,0,0,0,0,0,0,0,0,0,0,0,0,0,0,0,0,0,0,0,0,0,0,0,0,0,0,0,0,0,0,0,0,0,0,0,0,0,0,0,0,0,0,0,0,0,0,0,0,0,0,0,0,0,0,0,0,0,0,0,0,0,0,0,0,0,0,0,0,0,3.980718881,0,0,0,0,0,0,0,0,0,0,0,0,0,0,0,0,0,0,0,0,0,0,0,0,0,0,0,0,0,0,0,0,0,0,0,0,84.17797747,0,0,0,0,0,0,0,0,0,0,0,0,0,0,0,0,0,0,0,0,0,0,0,0,0,0,0,0,0,0,0,0,0,0,0,0,0,0,0,0,0,0,0,64,26.89,0.19,0.19003347,0.017615627
# 4795,26065,354052,Melnichenko T.N,2002,nan,0,0,0,0,0,0,0,0,0,0,0,0,0,0,0,0,0,0,0,0,0,0,0,0,0,0,0,0,0,0,0,0,0,0,0,0,0,0,0,0,0,0,0,0,0,0,0,0,0,0,0,0,0,0,0,0,0,0,0,0,0,0,0,0,0,0,0,0,5,0,0,0,0,0,0,0,0,0,0,0,0,0,0,0,0,0,0,0,0,0,0,0,0,0,0,0,0,0,0,0,0,0,0,0,0,0,0,0,0,0,0,0,56,0,0,0,0,0,0,0,0,0,0,0,0,0,0,0,0,39,0,0,0,0,0,0,0,0,0,0,0,0,0,0,0,0,0,0,0,0,0,0,0,0,0,0,0,0,0,0,0,0,0,0,0,0,0,0,0,0,0,0,0,0,0,0,0,0,0,0,0,30.1,12.49,0.205,0.204963971,0.017575036
# 1643,12180,137608,Dumbaugh W.H.,1974,0,0,0,0,5.6,0,0,0,0,0,0,0,0,0,0,0,0,0,0,22.2,0,0,0,0,0,0,0,0,0,0,0,0,0,0,0,0,0,0,0,0,0,0,0,0,0,0,0,0,0,0,0,0,0,0,0,0,0,0,0,0,0,0,0,0,0,0,0,0,0,0,0,0,0,0,0,0,0,0,0,0,0,0,0,0,0,0,0,0,0,0,0,0,33.4,0,0,0,0,0,0,0,0,0,0,0,0,0,0,0,0,0,0,0,0,0,0,0,0,0,0,0,0,0,0,0,0,0,0,0,0,0,0,0,0,0,0,0,0,0,33.3,0,0,0,0,0,0,0,0,0,0,0,5.5,0,0,0,0,0,0,0,0,0,0,0,0,0,0,0,0,0,0,0,0,0,0,0,0,0,0,0,0,0,0,0,144,56.38,0.277,0.277048599,0.017544691
# 3557,38657,458664,Ikenishi M.,2005,nan,0,0,0,5,0,0,0,0,0,0,0,0,0,0,0,0,3,0,0,0,0,0,0,0,13.5,0,0,0,0,0,0,0,0,0,0,0,0,0,0,0,0,0,0,0,0,0,0,0,0,0,0,0,0,0,0,0,0,0,0,0,0,0,0,0,0,0,0,0,0,0,0,1.5,0,0,0,0,0,0,0,0,0,0,0,4,0,0,0,0,0,0,0,0,0,0,0,0,0,0,0,0,5,0,0,0,0,0,0,0,0,0,0,0,0,0,0,0,0,0,0,0,0,0,0,0,0,0,0,0,0,0,0,0,0,0,0,0,0,64,0,0,0,0,0,0,0,0,0,0,0,0,0,0,0,0,0,0,0,0,0,0,0,0,0,0,0,0,0,0,0,0,0,0,0,0,0,0,0,0,0,0,4,88,35.54,0.238,0.238041643,0.017497151
# 1910,5686,114708,Hart S.,1983,nan,0,0,0,0,0,0,0,0,0,0,0,0,0,0,0,0,0,0,0,0,0,0,0,0,0,0,0,0,0,0,0,0,0,0,0,0,0,0,0,0,0,0,0,0,0,0,0,0,0,0,0,0,0,0,0,0,0,0,0,0,0,0,0,0,0,0,0,0,0,0,0,0,0,0,0,0,0,0,0,0,0,0,0,0,0,0,0,0,0,0,0,0,0,0,0,0,0,0,0,0,0,0,0,0,0,0,0,0,0,0,0,0,0,0,0,0,0,0,0,16.83416,0,0,0,0,0,0,0,0,0,0,0,0,0,0,0,0,0,0,0,0,0,0,0,0,0,0,0,0,0,0,0,0,0,58.85656,0,0,0,0,0,0,0,0,0,0,0,0,0,0,0,24.30928,0,0,0,0,0,0,0,0,0,0,0,54.1,21.3,0.27,0.269953052,0.01738828
# 1371,1966,110945,Kisin B.I.,1959,OF3,0,0,0,9.330135286,0,0,0,0.149300037,0,0,0,0,0,73.55535802,0,0,0,0,0,0,0,0,0,0,0,0,0,0,0,0,0,0,0,0,0,0,0,0,0,0,0,0,0,0,0,0,0,0,0,0,0,0,0,0,0,0,0,0,0,0,0,0,0,0,0,0,0,0,0,0,0,0.313642577,0,0,0,0,0,0,0,0,0,0,0,0,0,0,0,0,0,0,0,0,0,0,0,0,0,0,0,0,0,0,0,0,0,0,0,0,0,0,0,0,0,0,0,0,0,0,0,16.65156408,0,0,0,0,0,0,0,0,0,0,0,0,0,0,0,0,0,0,0,0,0,0,0,0,0,0,0,0,0,0,0,0,0,0,0,0,0,0,0,0,0,0,0,0,0,0,0,0,0,0,0,0,0,0,0,0,0,0,0,0,0,55.7,21.74,0.281,0.281048758,0.017351619
# 3836,36766,438054,Saddeek Y.B.,2010,nan,0,0,0,1.68,0,0,0,0,0,0,0,0,0,60,0,0,0,0,0,0,0,0,0,0,3.92,0,0,0,0,0,0,0,0,0,0,0,0,0,0,0,0,0,0,0,0,0,0,0,0,0,0,0,0,0,0,0,0,0,0,0,0,0,0,0,0,0,0,0,0,0,0,0,0,0,0,0,0,0,0,0,0,0,0,0,0,0,0,0,0,0,0,0,0,0,0,0,0,0,0,0,30,0,0,0,0,0,0,0,0,0,0,0,0,0,0,0,0,0,0,2,0,0,0,0,0,0,0,0,0,0,0,0,0,0,0,0,0,2.4,0,0,0,0,0,0,0,0,0,0,0,0,0,0,0,0,0,0,0,0,0,0,0,0,0,0,0,0,0,0,0,0,0,0,0,0,0,0,0,0,0,0,0,68.6,27.84,0.232,0.23204023,0.017340468
# 2034,28728,381172,Saddeek Y.B.,2004,nan,0,0,0,0,0,0,0,0,0,0,0,0,30.76692331,0,0,0,0,0,0,0,0,0,0,0,0,0,0,0,0,0,0,0,0,0,0,0,0,0,0,0,0,0,0,0,0,0,0,0,0,0,0,0,0,0,0,0,0,0,0,0,0,0,0,0,0,0,0,0,0,0,0,0,0,0,0,0,0,0,0,0,0,0,0,0,0,0,0,0,0,0,0,0,0,0,0,0,0,0,0,15.38846115,0,0,0,0,0,0,0,0,0,0,0,0,53.84461554,0,0,0,0,0,0,0,0,0,0,0,0,0,0,0,0,0,0,0,0,0,0,0,0,0,0,0,0,0,0,0,0,0,0,0,0,0,0,0,0,0,0,0,0,0,0,0,0,0,0,0,0,0,0,0,0,0,0,0,0,0,0,0,0,0,0,0,0,63.3,24.94,0.269,0.26904571,0.016992455
# 539,6172,90290,Nemilov S.V.,1973,nan,0,0,0,0,0,0,0,0,0,0,0,0,0,0,0,0,0,0,0,0,0,0,0,0,0,0,0,0,0,0,0,0,0,0,0,0,0,0,0,0,0,0,0,0,0,0,0,0,0,0,0,0,0,0,0,0,0,0,0,0,75,0,0,0,0,0,0,0,0,0,0,0,0,0,0,0,0,0,0,20,0,0,0,0,0,0,0,0,0,0,0,0,0,0,0,0,0,0,0,0,0,0,0,0,0,0,0,0,0,0,0,0,0,0,0,0,0,0,0,0,0,0,0,0,0,0,0,0,0,0,0,0,0,0,0,0,0,0,0,0,0,0,0,0,0,0,0,0,0,5,0,0,0,0,0,0,0,0,0,0,0,0,0,0,0,0,0,0,0,0,0,0,0,0,0,0,0,0,0,0,0,94.4,36.17,0.305,0.304948853,0.016769626
# 201,6692,39238,Gurjev N.V.,1983,nan,0,0,0,0,0,0,0,0,0,0,0,0,0,0,0,0,0,0,0,0,0,0,0,0,0,0,0,0,0,0,0,0,0,0,0,0,0,0,0,0,0,0,0,0,0,0,0,0,0,0,0,0,0,0,0,0,0,0,0,0,0,0,0,0,0,0,0,0,0,0,0,49.988739,0,0,0,0,0,0,0,0,0,0,0,0,0,0,0,0,0,0,0,9.914421802,0,0,0,0,0,0,0,0,0,0,0,0,0,0,0,0,0,0,0,0,0,0,0,40.0968392,0,0,0,0,0,0,0,0,0,0,0,0,0,0,0,0,0,0,0,0,0,0,0,0,0,0,0,0,0,0,0,0,0,0,0,0,0,0,0,0,0,0,0,0,0,0,0,0,0,0,0,0,0,0,0,0,0,0,0,0,0,0,0,0,0,31,11.68,0.327,0.327054795,0.016756734
# 3224,24472,189871,Rajendran V.,1995,nan,0,0,0,0,0,0,0,0,0,0,0,0,0,0,0,0,0,0,0,0,0,0,0,0,0,0,0,0,0,0,0,0,0,0,0,0,0,0,0,0,0,0,0,0,0,0,0,0,0,0,0,0,0,0,0,0,0,0,0,0,0,0,0,0,0,0,0,0,0,0,0,0,0,0,0,0,0,0,0,0,0,0,0,30.62234,0,0,0,0,0,0,0,0,0,0,0,0,0,0,0,0,0,0,0,0,0,0,0,0,0,0,0,0,0,0,0,0,0,0,0,0,0,0,0,0,0,0,0,0,0,0,0,0,0,0,0,0,0,69.37766,0,0,0,0,0,0,0,0,0,0,0,0,0,0,0,0,0,0,0,0,0,0,0,0,0,0,0,0,0,0,0,0,0,0,0,0,0,0,0,0,0,0,0,19.2,7.723,0.243,0.243040269,0.016571739
# 1716,27975,189692,Lagakos N.,1980,nan,0,0,0,18.94785572,0,0,0,0,0,0,0,0,0,0,0,0,0,0,16.51190684,0,0,0,0,0,31.5804962,0,0,0,0,0,0,0,0,0,0,0,0,0,0,0,0,0,0,0,0,0,0,0,0,0,0,0,0,0,0,0,0,0,0,0,0,0,0,0,0,0,0,0,0,0,0,0,0,0,0,0,0,0,0,1.267989007,0,0,0,0,0,0,0,0,0,0,0,5.036534333,0,0,0,0,0,0,0,0,0,0,0,0,0,0,0,0,0,0,0,0,0,0,0,0,0,0,0,0,0,0,0,0,0,0,0,0,0,0,0,0,0,0,0,0,0,17.12547152,0,0,0,0,0,0,0,0,0,0,1.007991261,0,0,0,0,0,0,0,0,5.170193174,0,0,0,0,0,0,0,0,0,0,0,0,0,0,0,0,0,0,0,0,0,0,3.351561942,126,49.41,0.275,0.275045537,0.016559033
# 3982,39839,470651,Li Hong,2012,nan,0,0,0,9.732686652,0,0,0,0.118800154,0,0,0,0,0,0,0,0,0,0,0,0,0,0,0,0,0,0,0,0,0,0,0,0,0,0,0,0,0,0,0,0,0,0,0,0,0,0,0,0,0,0,0,0,0,0,0,0,0,0,0,0,0,0,0,0,0,0,0,0,0,0,0,0,0,0,0,0,0,0,0,0.990101287,0,0,0,1.485150931,0,0,0,0,0,0,0,14.93070941,0,0,0,0,0,0,0,0,0,0,0,0,0,0,0,0,1.188001544,0,0,0,0,0,0,58.68324629,0,0,0,0,0,0,0,0,0,0,0,0,0,0,0,0,0,0,0,0,0,7.920802297,0,0,0,0,0,0,0,0,0,0,0,0,0,0,0,0,0,0,0,0,0,0,0,0,0,0,0,0,0,0,0,0,0,0,0,0,0,0,0,4.950501436,0,0,0,64.7,26.3,0.23,0.230038023,0.016531658
# 4545,4205,50432,Molot V.A.,1992,nan,0,0,0,4.7,0,0,0,0,0,0,0,0,0,0,0,0,0,0,0,0,0,0,0,0,7.5,0,0,0,0,0,0,0,0,0,0,0,0,0,0,0,0,0,0,0,0,0,0,0,0,0,0,0,0,0,0,0,0,0,0,0,0,0,0,0,0,0,0,0,0,0,0,0,0,0,0,0,0,0,0,0,0,0,0,0,0,0,0,0,0,0,0,0,0,0,0,0,0,0,0,0,19.7,0,0,0,0,0,0,0,0,0,0,0,0,0,0,0,0,0,0,0,0,0,0,0,0,0,0,0,0,0,0,0,0,0,0,0,0,68.1,0,0,0,0,0,0,0,0,0,0,0,0,0,0,0,0,0,0,0,0,0,0,0,0,0,0,0,0,0,0,0,0,0,0,0,0,0,0,0,0,0,0,0,69.5,28.6,0.215,0.215034965,0.016262807
# 1530,37238,442109,Wilhelm A.,2007,nan,0,0,0,0,0,0,0,0,0,0,0,0,0,0,0,0,0,0,0,0,0,0,0,0,0,0,0,0,0,0,0,0,0,0,0,0,0,0,0,0,0,0,0,0,0,0,0,0,0,0,0,0,0,0,0,0,0,0,0,20,0,0,0,0,0,0,0,0,5,0,0,0,0,0,0,0,0,0,0,0,0,0,0,0,0,0,0,0,0,0,0,0,0,0,0,0,0,0,0,0,0,0,0,0,0,0,0,0,0,0,0,0,0,0,0,0,0,0,0,0,0,0,0,0,0,0,0,0,0,0,0,0,0,0,0,0,0,0,0,0,0,0,0,0,0,0,0,0,0,0,0,0,75,0,0,0,0,0,0,0,0,0,0,0,0,0,0,0,0,0,0,0,0,0,0,0,0,0,0,0,0,18,7.031,0.28,0.280045513,0.016254546
# 633,35363,425168,Calvez L.,2007,nan,0,0,0,0,0,0,0,0,0,0,0,0,0,0,0,0,0,0,0,0,0,0,0,0,0,0,0,0,0,0,0,0,0,0,0,0,0,30,0,0,0,0,0,0,0,0,0,0,0,0,0,0,0,0,0,21,0,0,0,0,0,0,49,0,0,0,0,0,0,0,0,0,0,0,0,0,0,0,0,0,0,0,0,0,0,0,0,0,0,0,0,0,0,0,0,0,0,0,0,0,0,0,0,0,0,0,0,0,0,0,0,0,0,0,0,0,0,0,0,0,0,0,0,0,0,0,0,0,0,0,0,0,0,0,0,0,0,0,0,0,0,0,0,0,0,0,0,0,0,0,0,0,0,0,0,0,0,0,0,0,0,0,0,0,0,0,0,0,0,0,0,0,0,0,0,0,0,0,0,0,0,14.4,5.534,0.301,0.301048066,0.015968936
# 3542,7080,121858,Butler B.P.,1996,nan,0,0,0,11.69541728,0,0,0,0,0,0,0,0,0,0,0,0,0.060571634,0,0,0,0,0,0,0,12.9731379,0,0,0,0,0,0,0,0,0,0,0,0,0,0,0,0,0,0,0,0,0,0,0,8.538071015,0,1.027008542,0,0,0,0,0,0,0,0,0,0,0,0,0,0,0,0,0,0,0,0,1.538077793,0,0,0,0,0,0,0,0,0,0,0,1.056730789,0,0,0,0,0,0,0,1.735884438,0,0,0,0,0,0,0,0,6.852908998,0,0,0,0,0,0,0,0,0,0,0,0,0,0,0,0,0,0,0.088767068,0,0,0,0,0,0,0,0,0,0,0,0,0,0,0,0,0,53.84187782,0,0,0,0,0,0,0,0,0,0.59154672,0,0,0,0,0,0,0,0,0,0,0,0,0,0,0,0,0,0,0,0,0,0,0,0,0,0,0,0,0,0,0,0,0,79.7,32.19,0.238,0.2379621,0.015924357
# 1035,12172,137490,Dumbaugh W.H.,1974,nan,0,0,0,17.99391059,0,0,0,0,0,0,0,0,0,0,0,0,0,0,0,0,0,0,0,0,4.982278851,0,0,0,0,0,0,0,0,0,0,0,0,0,0,0,0,0,0,0,0,0,0,0,0,0,0,0,0,0,0,0,0,0,0,0,0,0,0,0,0,0,0,0,0,0,0,0,0,0,0,0,0,0,0,7.003039147,0,0,0,0,0,0,0,0,0,0,0,15.94377913,0,0,0,0,0,0,0,0,0,0,0,0,0,0,0,0,0,0,0,0,0,0,0,0,0,0,0,0,0,0,0,0,0,0,0,0,0,0,0,0,0,0,0,0,0,39.06017835,0,0,0,0,0,0,0,0,0,0,0,0,0,0,0,0,0,0,0,10.02678605,0,0,0,0,0,0,0,0,0,0,0,0,0,4.990027894,0,0,0,0,0,0,0,0,0,120,46.51,0.29,0.290045152,0.01556951
# 1036,12172,137494,Dumbaugh W.H.,1974,nan,0,0,0,11.03040967,0,0,0,0,0,0,0,0,0,0,0,0,0,0,0,0,0,0,0,0,3.980531708,0,0,0,0,0,0,0,0,0,0,0,0,0,0,0,0,0,0,0,0,0,0,0,0,0,0,0,0,0,0,0,0,0,0,0,0,0,0,0,0,0,0,0,0,0,0,0,0,0,0,0,0,0,0,7.009018854,0,0,0,0,0,0,0,0,0,0,0,11.92865209,0,0,0,0,0,0,0,0,0,0,0,0,0,0,0,0,0,0,0,0,0,0,0,0,0,0,0,0,0,0,0,0,0,0,0,0,0,0,0,0,0,0,0,0,0,41.00875031,0,0,0,0,0,0,0,0,0,0,0,0,0,0,0,0,0,0,0,25.04263736,0,0,0,0,0,0,0,0,0,0,0,0,0,0,0,0,0,0,0,0,0,0,0,120,46.51,0.29,0.290045152,0.01556951
# 1038,12180,137598,Dumbaugh W.H.,1974,0,0,0,0,10.5105326,0,0,0,0,0,0,0,0,0,0,0,0,0,0,15.71574379,0,0,0,0,0,5.205216191,0,0,0,0,0,0,0,0,0,0,0,0,0,0,0,0,0,0,0,0,0,0,0,0,0,0.100100215,0,0,0,0,0,0,0,0,0,0,0,0,0,0,0,0,0,0,0,0,0,0,0,0,0,0,0,0,5.205011191,0,0,0,0,0,0,0,0,0,0,0,15.71574379,0,0,0,0,0,0,0,0,0,0,0,0,0,0,0,0,0,0,0,0,0,0,0,0,0,0,0,0,0,0,0,0,0,0,0,0,0,0,0,0,0,0,0,0,0,47.54765223,0,0,0,0,0,0,0,0,0,0,0,0,0,0,0,0,0,0,0,0,0,0,0,0,0,0,0,0,0,0,0,0,0,0,0,0,0,0,0,0,0,0,0,120,46.51,0.29,0.290045152,0.01556951
# 4383,27139,310651,Boyd D.C.,1980,Corning 7052,0,0,0,5.115840898,0,0,0,0,0,0,0,0,0,17.79429964,0,0,1.275752974,0,0,0,0,0,0,0,0,0,0,0,0,0,0,0,0,0,0,0,0,0,0,0,0,0,0,0,0,0,0,0,0,0,0,0,0,0,0,0,0,0,0,0,0,0,0,0,0,0,0,0,0,0,0,2.076591958,0,0,0,0,0,0,0,0,0,0,0,2.182033956,0,0,0,0,0,0,0,0,0,0,0,0,0,0,0,0,2.104011958,0,0,0,0,0,0,0,0,0,0,0,0,0,0,0,0,0,0,0,0,0,0,0,0,0,0,0,0,0,0,0,0,0,0,0,0,69.45146861,0,0,0,0,0,0,0,0,0,0,0,0,0,0,0,0,0,0,0,0,0,0,0,0,0,0,0,0,0,0,0,0,0,0,0,0,0,0,0,0,0,0,0,57,23.36,0.22,0.220034247,0.015566625
# 4401,39036,460256,Hashimoto T.,2007,nan,0,0,0,2.297702014,0,0,0,0,0,0,0,0,0,14.68531009,0,0,0,0,0,0,0,0,0,0,1.198801007,0,0,0,0,0,0,0,0,0,0,0,0,0,0,0,0,0,0,0,0,0,0,0,0,0,0,0,0,0,0,0,0,0,0,0,47.85215029,0,0,0,0,0,0,0,0,0,0,0.399600402,0,0,0,0,0,0,0,0,0,0,0,0,0,0,0,0,0,0,0,0,0,0,0,0,0,0,0,0,5.394606032,0,0,0,0,0,0,0,0,0,0,0,0,0,0,0,0,0,0,0,0,0,0,0,0,0,0,0,0,0,0,0,0,0,0,0,0,28.17183017,0,0,0,0,0,0,0,0,0,0,0,0,0,0,0,0,0,0,0,0,0,0,0,0,0,0,0,0,0,0,0,0,0,0,0,0,0,0,0,0,0,0,0,57,23.36,0.22,0.220034247,0.015566625
# 2348,8701,80132,Aleinikov F.K.,1962,nan,0,0,0,0,0,0,0,0,0,0,0,0,0,0,0,0,0,0,0,0,0,0,0,0,20.000002,0,0,0,0,0,0,0,0,0,0,0,0,0,0,0,0,0,0,0,0,0,0,0,0,0,0,0,0,0,0,0,0,0,0,0,0,0,0,0,0,0,0,0,0,0,0,0,0,0,0,0,0,0,0,0,0,0,0,0,0,0,0,0,0,0,0,0,0,0,0,0,0,0,0,0,13.33333133,0,0,0,0,0,0,0,0,0,0,0,0,0,0,0,0,0,0,0,0,0,0,0,0,0,0,0,0,0,0,0,0,0,0,0,0,66.66666667,0,0,0,0,0,0,0,0,0,0,0,0,0,0,0,0,0,0,0,0,0,0,0,0,0,0,0,0,0,0,0,0,0,0,0,0,0,0,0,0,0,0,0,75.3,29.88,0.26,0.260040161,0.015446401
# 3873,40951,478482,Mauro J.C.,2013,nan,0,0,0,7.3,0,0,0,0,0,0,0,0,0,16.4,0,0,0,0,0,0,0,0,0,0,7.59,0,0,0,0,0,0,0,0,0,0,0,0,0,0,0,0,0,0,0,0,0,0,0,0,0,0,0,0,0,0,0,0,0,0,0,0,0,0,0,0,0,0,0,0,0,0,0,0,0,0,0,0,0,0,0,0,0,0,0,0,0,0,0,0,0,0,3.62,0,0,0,0,0,0,0,0,0,0,0,0,0,0,0,0,0,0,0,0,0,0,0,0,0,0,0,0,0,0,0,0,0,0,0,0,0,0,0,0,0,0,0,0,0,62.67,0,0,0,0.07,0,0,0,0,0,2.34,0,0,0,0,0,0,0,0,0,0,0,0,0,0,0,0,0,0,0,0,0,0,0,0,0,0,0,0,0,0,0,0,0.01,67.9,27.58,0.231,0.230964467,0.015382249
# 4494,40613,476115,Akiba S.,2011,nan,0,0,0,6,0,0,0,0,0,0,0,0,0,0,0,0,0,0,0,0,0,0,0,0,0,0,0,0,0,0,0,0,0,0,0,0,0,0,0,0,0,0,0,0,0,0,0,0,0,0,0,0,0,0,0,0,0,0,0,0,0,0,0,0,0,0,0,0,0,0,0,0,0,0,0,0,0,0,0,0,0,0,0,0,0,0,0,0,0,0,0,12,0,0,0,0,0,0,0,0,10,0,0,0,0,0,0,0,0,0,0,0,0,0,0,0,0,0,0,0,0,0,0,0,0,0,0,0,0,0,0,0,0,0,0,0,0,72,0,0,0,0,0,0,0,0,0,0,0,0,0,0,0,0,0,0,0,0,0,0,0,0,0,0,0,0,0,0,0,0,0,0,0,0,0,0,0,0,0,0,0,74.3,30.5,0.218,0.218032787,0.015039856
# 3738,40951,478481,Mauro J.C.,2013,nan,0,0,0,7.489999925,0,0,0,0,0,0,0,0,0,16.28999984,0,0,0,0,0,0,0,0,0,0,8.180000918,0,0,0,0,0,0,0,0,0,0,0,0,0,0,0,0,0,0,0,0,0,0,0,0,0,0,0,0,0,0,0,0,0,0,0,0,0,0,0,0,0,0,0,0,0,0,0,0,0,0,0,0,0,0,0,0,0,0,0,0,0,0,0,0,0,0,2.199999978,0,0,0,0,0,0,0,0,0,0,0,0,0,0,0,0,0,0,0,0,0,0,0,0,0,0,0,0,0,0,0,0,0,0,0,0,0,0,0,0,0,0,0,0,0,64.62999935,0,0,0,0.069999999,0,0,0,0,0,1.129999989,0,0,0,0,0,0,0,0,0,0,0,0,0,0,0,0,0,0,0,0,0,0,0,0,0,0,0,0,0,0,0,0,0.01,65.7,26.62,0.234,0.23403456,0.014769436
# 3454,39036,460269,Hashimoto T.,2007,nan,0,0,0,0.40000004,0,0,0,0,0,0,0,0,0,6.400000646,0,0,0,0,0,0,0,0,0,0,22.50000227,0,0,0,0,0,0,0,0,0,0,0,0,0,0,0,0,0,0,0,0,0,0,0,0,0,0,0,0,0,0,0,0,0,0,0,0,0,0,0,0,0,0,0,0,0,0,0,0,0,0,0,0,0,0,0,0,0,0,0,0,0,0,0,0,0,0,0,0,0,0,0,0,0,0,0,0.899999991,0,0,0,0,0,0,0,0,0,0,0,0,0,0,66.39999671,0,0,0,0,0,0,0,0,0,0,0,0,0,0,0,0,0,0,0,0,0,3.400000343,0,0,0,0,0,0,0,0,0,0,0,0,0,0,0,0,0,0,0,0,0,0,0,0,0,0,0,0,0,0,0,0,0,0,0,0,0,0,0,0,0,0,0,56,22.58,0.24,0.24003543,0.014762327
# 821,6692,39231,Gurjev N.V.,1983,nan,0,0,0,0,0,0,0,0,0,0,0,0,0,0,0,0,0,0,0,0,0,0,0,0,0,0,0,0,0,0,0,0,0,0,0,0,0,0,0,0,0,0,0,0,0,0,0,0,0,0,0,0,0,0,0,0,0,0,0,0,0,0,0,0,0,0,0,0,0,0,0,34.8728893,0,0,0,0,0,0,0,0,0,0,0,15.2105497,0,0,0,0,0,0,0,4.869611903,0,0,0,0,0,0,0,0,0,0,0,0,0,0,0,0,0,0,0,0,0,0,0,45.0469491,0,0,0,0,0,0,0,0,0,0,0,0,0,0,0,0,0,0,0,0,0,0,0,0,0,0,0,0,0,0,0,0,0,0,0,0,0,0,0,0,0,0,0,0,0,0,0,0,0,0,0,0,0,0,0,0,0,0,0,0,0,0,0,0,0,38,14.66,0.296,0.296043656,0.014748719
# 2381,26709,310059,Baikova L.G.,2003,nan,0,0,0,0,0,0,0,0,0,0,0,0,0,14.89573447,0,0,0,0,0,0,0,0,0,0,0,0,0,0,0,0,0,0,0,0,0,0,0,0,0,0,0,0,0,0,0,0,0,0,0,0,0,0,0,0,0,0,0,0,0,0,0,0,0,0,0,0,0,0,0,0,0,0,0,0,0,0,0,0,0,0,0,0,0,44.68720341,0,0,0,0,0,0,0,0,0,0,0,0,0,0,0,0,0,0,0,0,0,0,0,0,0.695100209,0,0,0,0,0,0,39.72196192,0,0,0,0,0,0,0,0,0,0,0,0,0,0,0,0,0,0,0,0,0,0,0,0,0,0,0,0,0,0,0,0,0,0,0,0,0,0,0,0,0,0,0,0,0,0,0,0,0,0,0,0,0,0,0,0,0,0,0,0,0,0,0,0,0,65.9,26.15,0.26,0.260038241,0.014708045
# 2225,31921,405130,Aitken B.G.,2007,nan,0,0,0,17.74796965,0,0,0,0,0,0,0,0,0,0,0,0,0,0,0,0,0,0,0,0,0,0,0,0,0,0,0,0,0,0,0,0,0,0,0,0,0,0,0,0,0,0,0,0,0,0,0,0,0,0,0,0,0,0,0,0,0,0,0,0,0,0,0,0,0,0,0,0,0,0,0,0,0,0,0,12.24059979,0,0,0,0,0,0,0,0,0,0,0,0,0,0,0,0,0,0,0,0,0,0,0,0,0,0,0,0,0,0,0,0,0,0,0,0,0,0,0,0,0,0,0,0,0,0,0,0,0,0,0,0,0,0,0,0,0,70.01143056,0,0,0,0,0,0,0,0,0,0,0,0,0,0,0,0,0,0,0,0,0,0,0,0,0,0,0,0,0,0,0,0,0,0,0,0,0,0,0,0,0,0,0,95,37.61,0.263,0.262961978,0.014456959
# 405,5879,93247,Keshishyan T.N.,1978,nan,0,0,0,9.1,0,0,0,0,0,0,0,0,0,54.5,0,0,0,0,0,0,0,0,0,0,0,0,0,0,0,0,0,0,0,0,0,0,0,0,0,0,0,0,0,0,0,0,0,0,0,0,0,0,0,0,0,0,0,0,0,0,0,0,0,0,0,0,0,0,0,0,0,0,0,0,0,0,0,0,0,0,0,0,0,0,0,0,0,0,0,0,0,0,0,0,0,0,0,0,0,0,0,0,0,0,0,0,0,0,0,0,0,0,0,0,0,0,0,0,0,36.4,0,0,0,0,0,0,0,0,0,0,0,0,0,0,0,0,0,0,0,0,0,0,0,0,0,0,0,0,0,0,0,0,0,0,0,0,0,0,0,0,0,0,0,0,0,0,0,0,0,0,0,0,0,0,0,0,0,0,0,0,0,60,22.9,0.31,0.310043668,0.014086491
# 461,32112,420022,Weber M.J.,2003,nan,0,0,0,0,0,0,0,0,0,0,0,0,0,0,0,33,0,0,0,0,0,0,0,0,0,0,0,0,0,0,0,0,0,0,0,0,0,0,0,0,0,0,0,0,0,0,0,0,0,0,0,0,0,0,0,0,0,0,0,0,0,0,0,0,0,0,0,0,0,0,0,0,0,0,0,0,0,0,0,0,0,5,0,0,0,0,0,0,0,0,0,0,0,0,0,0,0,0,0,0,0,0,0,0,0,0,0,0,0,0,0,0,0,0,0,0,0,0,0,0,0,0,0,0,0,0,0,0,0,0,0,0,0,0,0,0,0,0,0,0,0,0,0,0,0,0,0,0,0,0,0,0,0,0,0,0,0,0,0,0,0,0,0,0,0,0,0,0,0,0,0,0,0,0,0,0,0,0,0,62,0,60,22.9,0.31,0.310043668,0.014086491
# 462,32112,420025,Weber M.J.,2003,nan,0,0,0,0,4,0,0,0,0,0,0,0,0,0,0,14,0,0,0,0,0,0,0,0,0,0,0,0,0,0,0,0,0,0,0,0,0,0,0,0,0,0,0,0,0,0,0,0,0,0,0,0,0,0,0,0,0,0,0,0,0,0,0,0,0,0,0,0,0,0,0,0,0,0,0,0,0,0,0,0,0,6,0,0,0,0,0,0,0,0,0,0,0,0,0,0,0,0,0,0,0,0,0,0,20,0,0,0,0,0,0,0,0,0,0,0,0,0,0,0,0,0,0,0,0,0,0,0,0,0,0,0,0,0,0,0,0,0,0,0,0,0,0,0,0,0,0,0,0,0,0,0,0,0,0,0,0,0,0,0,0,0,0,0,0,0,0,0,0,0,0,0,0,0,0,0,0,0,0,56,0,60,22.9,0.31,0.310043668,0.014086491
# 5037,32232,406892,Kamimura Y.,2003,nan,0,0,0,1.399299846,0,0,0,0,0,0,0,0,0,11.69414871,0,0,0,0,0,0,0,0,0,0,0,0,0,0,0,0,0,0,0,0,0,0,0,0,0,0,0,0,0,0,0,0,0,0,0,0,0.049979995,0,0,0,0,0,0,0,0,0,0,0,0,0,0,0,0,0,0,0,0,0,0,0,0,0,0,0,0,0,0,0,0,0,0,0,0,0,0,0,0,0,0,0,0,0,0,0,0,0,4.497750505,0,0,0,0,0,0,0,0,0,0,0,0,0,0,0,0,0,0,0,0,0,0,0,0,0,0,0,0,0,0,0,0,0,0,0,0,82.35882094,0,0,0,0,0,0,0,0,0,0,0,0,0,0,0,0,0,0,0,0,0,0,0,0,0,0,0,0,0,0,0,0,0,0,0,0,0,0,0,0,0,0,0,63,26.47,0.19,0.190026445,0.013918438
# 710,28350,380312,Johnson J.,2005,nan,0,0,0,50,0,0,0,0,0,0,0,0,0,0,0,0,0,0,0,0,0,0,0,0,0,0,0,0,0,0,0,0,0,0,0,0,0,0,0,0,0,0,0,0,0,0,0,0,0,0,0,0,0,0,0,0,0,0,0,0,0,0,0,0,0,0,0,0,0,0,0,0,0,0,0,0,0,0,0,20,0,0,0,0,0,0,0,0,0,0,0,0,0,0,0,0,0,0,0,0,0,0,0,0,0,0,0,0,0,0,0,0,0,0,0,0,0,0,0,0,0,0,0,0,0,0,0,0,0,0,0,0,0,0,0,0,0,20,0,0,0,0,0,0,0,0,0,0,0,0,0,0,0,0,0,0,0,0,0,0,0,0,0,0,0,0,0,0,0,0,0,10,0,0,0,0,0,0,0,0,0,126,48.46,0.3,0.300041271,0.01375705
# 2058,5879,93257,Keshishyan T.N.,1978,nan,0,0,0,9.1,0,0,0,0,0,0,0,0,0,0,0,0,0,0,0,0,0,0,0,0,0,0,0,0,0,0,0,0,0,0,0,0,0,0,0,0,0,0,0,0,0,0,0,0,0,0,0,0,0,0,0,0,0,0,0,0,0,0,0,0,0,0,0,0,0,0,0,0,0,0,0,0,0,0,0,0,0,0,0,0,0,0,0,0,0,0,0,0,0,0,0,0,0,0,0,0,0,0,0,0,0,0,0,0,0,0,0,0,0,0,0,66.4,0,0,0,24.5,0,0,0,0,0,0,0,0,0,0,0,0,0,0,0,0,0,0,0,0,0,0,0,0,0,0,0,0,0,0,0,0,0,0,0,0,0,0,0,0,0,0,0,0,0,0,0,0,0,0,0,0,0,0,0,0,0,0,0,0,0,58,22.87,0.268,0.268036729,0.013704978
# 4132,5879,93251,Keshishyan T.N.,1978,nan,0,0,0,9.1,0,0,0,0,0,0,0,0,0,0,0,0,0,0,0,0,0,0,0,0,0,0,0,0,0,0,0,0,0,0,0,0,0,0,0,0,0,0,0,0,0,0,0,0,0,0,0,0,0,0,0,0,0,0,0,0,0,0,0,0,0,0,0,0,0,0,0,0,0,0,0,0,0,0,0,0,0,0,0,22.7,0,0,0,0,0,0,0,0,0,0,0,0,0,0,0,0,0,0,0,0,0,0,0,0,0,0,0,0,0,0,0,0,0,0,0,0,0,0,0,0,0,0,0,0,0,0,0,0,0,0,0,0,0,68.2,0,0,0,0,0,0,0,0,0,0,0,0,0,0,0,0,0,0,0,0,0,0,0,0,0,0,0,0,0,0,0,0,0,0,0,0,0,0,0,0,0,0,0,78,31.81,0.226,0.22602955,0.013075423
# 2367,12180,137599,Dumbaugh W.H.,1974,0,0,0,0,10.8,0,0,0,0,0,0,0,0,0,0,0,0,0,0,20.7,0,0,0,0,0,0,0,0,0,0,0,0,0,0,0,0,0,0,0,0,0,0,0,0,0,0,0,0,0,0,0,0,0,0,0,0,0,0,0,0,0,0,0,0,0,0,0,0,0,0,0,0,0,0,0,0,0,0,0,0,0,0,0,0,0,0,0,0,0,0,0,0,32.1,0,0,0,0,0,0,0,0,0,0,0,0,0,0,0,0,0,0,0,0,0,0,0,0,0,0,0,0,0,0,0,0,0,0,0,0,0,0,0,0,0,0,0,0,0,34.4,0,0,0,0,0,0,0,0,0,0,0,0,0,0,0,0,0,0,0,0,0,0,0,0,0,0,0,0,0,0,0,0,0,0,0,0,0,0,0,0,0,0,2,135,53.57,0.26,0.260033601,0.012923422
# 1460,12172,137491,Dumbaugh W.H.,1974,nan,0,0,0,10.97906471,0,0,0,0,0,0,0,0,0,0,0,0,0,0,0,0,0,0,0,0,7.9849637,0,0,0,0,0,0,0,0,0,0,0,0,0,0,0,0,0,0,0,0,0,0,0,0,0,0,0,0,0,0,0,0,0,0,0,0,0,0,0,0,0,0,0,0,0,0,0,0,0,0,0,0,0,0,7.988010704,0,0,0,0,0,0,0,0,0,0,0,21.98824946,0,0,0,0,0,0,0,0,0,0,0,0,0,0,0,0,0,0,0,0,0,0,0,0,0,0,0,0,0,0,0,0,0,0,0,0,0,0,0,0,0,0,0,0,0,45.02529033,0,0,0,0,0,0,0,0,0,0,0,2.998004017,0,0,0,0,0,0,0,3.036417069,0,0,0,0,0,0,0,0,0,0,0,0,0,0,0,0,0,0,0,0,0,0,0,114,44.53,0.28,0.280035931,0.01283244
# 4408,40497,468289,Trejo R.,2012,nan,0,0,0,2.339973788,0,0,0,0,0,0,0,0,0,0.100793391,0,0,6.155633442,0,0,0,0,0,0,0,5.568517495,0,0,0,0,0,0,0,0,0,0,0,0,0,0,0,0,0,0,0,0,0,0,0,0,0,0,0,0,0,0,0,0,0,0,0,0,0,0,0,0,0,0,0,0,0,0,10.57847904,0,0,0,0,0,0,0,0,0,0,0,0,0,0,0,0,0,0,0,2.176331803,0,0,0,0,0,0,0,0,10.24641907,0,0,0,0,0,0,0,0,0,0,0,0,0,0,0,0,0,0,0,0,0,0,0,0,0,0,0,0,0,0,0,0,0,0,0,0,62.30757435,0,0,0,0,0,0,0,0,0,0,0,0,0,0,0,0,0,0,0,0.483168456,0,0,0,0,0,0,0,0,0,0,0,0,0,0,0,0,0,0,0,0.043109166,0,0,0,51.9,21.27,0.22,0.220028209,0.012822157
# 1881,12180,137613,Dumbaugh W.H.,1974,0,0,0,0,2.8,0,0,0,0,0,0,0,0,0,0,0,0,0,0,22.2,0,0,0,0,0,0,0,0,0,0,0,0,0,0,0,0,0,0,0,0,0,0,0,0,0,0,0,0,0,0,0,0,0,0,0,0,0,0,0,0,0,0,0,0,0,0,0,0,0,0,0,0,0,0,0,0,0,0,0,0,5.5,0,0,0,0,0,0,0,0,0,0,0,22.3,0,0,0,0,0,0,0,0,0,0,0,0,0,0,0,0,0,0,0,0,0,0,0,0,0,0,0,0,0,0,0,0,0,0,0,0,0,0,0,0,0,0,0,0,0,33.3,0,0,0,0,0,0,0,0,0,0,0,2.8,0,0,0,0,0,0,0,0,0,0,0,0,0,0,0,0,0,0,0,0,0,0,0,0,0,0,0,5.5,0,0,5.6,142,55.86,0.271,0.27103473,0.012815381
# 2147,1962,987,Yoshimoto M.,1986,nan,0,0,0,0,0,0,0,0,0,0,0,0,0,0,0,0,0,0,0,0,0,0,0,0,0,0,0,0,0,0,0,0,0,0,0,0,0,0,0,0,0,0,0,0,0,0,0,0,0,0,0,0,0,0,0,0,0,0,0,0,0,0,0,0,0,0,0,0,0,0,0,0,0,0,0,0,0,0,0,0,0,0,0,0,0,0,0,0,0,0,0,0,0,0,0,0,0,0,0,0,0,0,0,0,0,0,0,0,0,0,0,0,0,0,0,0,0,0,0,58,0,0,0,0,0,0,0,0,0,0,0,0,0,0,0,0,0,42,0,0,0,0,0,0,0,0,0,0,0,0,0,0,0,0,0,0,0,0,0,0,0,0,0,0,0,0,0,0,0,0,0,0,0,0,0,0,0,0,0,0,0,48.6,19.21,0.265,0.264966163,0.012768507
# 4549,29546,369264,Li Liu En,2005,nan,0,0,0,14.3,0,0,0,0,0,0,0,0,0,8.2,0,0,0,0,0,0,0,0,0,0,3.6,0,0,0,0,0,0,0,0,0,0,0,0,0,0,0,0,0,0,0,0,0,0,0,0,0,0,0,0,0,0,0,0,0,0,0,0,0,0,0,0,0,0,0,0,0,0,0,0,0,0,0,0,0,0,0,0,0,0,0,0,0,0,0,0,0,0,6,0,0,0,0,0,0,0,0,0,0,0,0,0,0,0,0,0,0,0,0,0,0,0,0,0,0,0,0,0,0,0,0,0,0,0,0,0,0,0,0,0,0,0,0,0,62.6,0,0,0,0,0,0,0,0,0,5.3,0,0,0,0,0,0,0,0,0,0,0,0,0,0,0,0,0,0,0,0,0,0,0,0,0,0,0,0,0,0,0,0,0,77.3,31.81,0.215,0.215026721,0.012428445
# 4560,29546,369278,Li Liu En,2005,nan,0,0,0,11.8,0,0,0,0,0,0,0,0,0,9,0,0,0,0,0,0,0,0,0,0,7.4,0,0,0,0,0,0,0,0,0,0,0,0,0,0,0,0,0,0,0,0,0,0,0,0,0,0,0,0,0,0,0,0,0,0,0,0,0,0,0,0,0,0,0,0,0,0,0,0,0,0,0,0,0,0,0,0,0,0,0,0,0,0,0,0,0,0,6.1,0,0,0,0,0,0,0,0,0,0,0,0,0,0,0,0,0,0,0,0,0,0,0,0,0,0,0,0,0,0,0,0,0,0,0,0,0,0,0,0,0,0,0,0,0,64,0,0,0,0,0,0,0,0,0,1.7,0,0,0,0,0,0,0,0,0,0,0,0,0,0,0,0,0,0,0,0,0,0,0,0,0,0,0,0,0,0,0,0,0,77.3,31.81,0.215,0.215026721,0.012428445
# 3862,27073,356810,Duddridge A.,2003,nan,0,0,0,0,0,0,0,0,0,0,0,0,0,17.91785191,0,0,0,0,0,0,0,0,0,0,0,0,0,0,0,0,0,0,0,0,0,0,0,0,0,0,0,0,0,0,0,0,0,0,0,0,3.623986229,0,0,0,0,0,0,0,0,0,0,0,0,0,0,0,0,0,0,0,0,0,0,0,0,0,0,0,0,0,0,0,0,9.929892266,0,0,0,0,0,0,0,0,0,0,0,0,0,0,0,0,10.16012139,0,0,0,0,0,0,0,0,0,0,0,0,0,0,0,0,0,0,0,0,0,0,0,0,0,0,0,0,0,0,0,0,0,0,0,0,58.3681482,0,0,0,0,0,0,0,0,0,0,0,0,0,0,0,0,0,0,0,0,0,0,0,0,0,0,0,0,0,0,0,0,0,0,0,0,0,0,0,0,0,0,0,87.6,35.58,0.231,0.231028668,0.012410299
# 3512,40951,478489,Mauro J.C.,2013,nan,0,0,0,7.450744851,0,0,0,0,0,0,0,0,0,16.16161968,0,0,0,0,0,0,0,0,0,0,3.200319936,0,0,0,0,0,0,0,0,0,0,0,0,0,0,0,0,0,0,0,0,0,0,0,0,0,0,0,0,0,0,0,0,0,0,0,0,0,0,0,0,0,0,0,0,0,0,0,0,0,0,0,0,0,0,0,0,0,0,0,0,0,0,0,0,0,0,2.180217956,0,0,0,0,0,0,0,0,0,0,0,0,0,0,0,0,0,0,0,0,0,0,0,0,0,0,0,0,0,0,0,0,0,0,0,0,0,0,0,0,0,0,0,0,0,64.25641871,0,0,0,0.060009999,0,0,0,0,0,6.680667866,0,0,0,0,0,0,0,0,0,0,0,0,0,0,0,0,0,0,0,0,0,0,0,0,0,0,0,0,0,0,0,0,0.010001,67.4,27.2,0.239,0.238970588,0.012306178
# 4022,7080,121850,Butler B.P.,1996,nan,0,0,0,12.29120419,0,0,0,0,0,0,0,0,0,0,0,0,0,0,0,0,0,0,0,0,12.20688423,0,0,0,0,0,0,0,0,0,0,0,0,0,0,0,0,0,0,0,0,0,0,0,0,0,0.926199562,0,0,0,0,0,0,0,0,0,0,0,0,0,0,0,0,0,0,0,0,1.764664166,0,0,0,0,0,0,0,0,0,0,0,0,0,0,0,0,0,0,0,3.458502365,0,0,0,0,0,0,0,0,8.478758991,0,0,0,0,0,0,0,0,0,0,0,0,0,0,0,0,0,0,0.008796079,0,0,0,0,0,0,0,0,0,0,0,0,0,0,0,0,0,60.22079153,0,0,0,0,0,0,0,0,0,0.644198895,0,0,0,0,0,0,0,0,0,0,0,0,0,0,0,0,0,0,0,0,0,0,0,0,0,0,0,0,0,0,0,0,0,78.9,32.1,0.229,0.228971963,0.012243399
# 3502,37832,447060,Kolberg U.,2009,nan,0,0,0,14.58584882,0,0,0,0,0,0,0,0,0,5.289071572,0,0,0,0,0,0,0,0,0,0,5.43146056,0,0,0,0,0,0,0,0,0,0,0,0,0,0,0,0,0,0,0,0,0,0,0,0,0,0.002847,0,0,0,0,0,0,0,0,0,0,0,0,0,0,0,0,0,0,0,0,0,0,0,0,0,0,0,0,0,0,0,0,0,0,0,0,0,0,0,0,7.992098353,0,0,0,0,0,0,0,0,0,0,0,0,0,0,0,0,0,0,0,0,0,0,0,0,0,0,0,0,0,0,0,0,0,0,0,0,0,0,0,0,0,0,0,0,0,66.6892446,0,0,0,0.008617999,0,0.0008111,0,0,0,0,0,0,0,0,0,0,0,0,0,0,0,0,0,0,0,0,0,0,0,0,0,0,0,0,0,0,0,0,0,0,0,0,0,84.7,34.18,0.239,0.239028672,0.011996543
