Repository: jacobergzhou/Poisson-Ratio

File: Poisson_ratio.csv (part 44 of 70)
,Code,Glass #,Author,Year,Trademark,Ag2O,AgI,Al,Al2O3,AlF3,AlN,As,As2O3,As2O5,As2S3,As2Se3,AsSe,B,B2O3,Ba,BaCl2,BaF2,BaO,Be,BeF2,BeO,Bi2O3,BiCl3,Br,C,Ca,CaF2,CaO,Cd,CdCl2,CdF2,CdO,Ce2O3,CeF3,CeO2,Cl,Co,Co3O4,CoO,Cr,Cr2O3,Cs,Cs2O,CsCl,CsF,Cu,Cu2O,CuO,Dy2O3,Er,Er2O3,ErF3,Eu,Eu2O3,EuF3,F,Fe,Fe2O3,FeO,Ga,Ga2O3,Ga2S3,Ga2Se3,GaF3,Gd2O3,GdF3,Ge,GeO2,GeS2,GeSe2,H2O,HfF4,HfO2,Hg,Ho2O3,I,InF3,K,K2O,K2S,K2SO4,KBr,KCl,KF,KHF2,La,La2O3,La2S3,LaF3,Li,Li2O,Li2S,Li2SO4,LiBr,LiCl,LiF,LiI,Mg,MgF2,MgO,Mn,Mn2O3,MnF2,MnO,MnO2,Mo,MoO2,MoO3,N,Na,Na2O,Na2S,Na2SO4,NaCl,NaF,NaPO3,Nb,Nb2O5,Nd,Nd2O3,NdF3,NH4NO3,Ni,NiO,O,OH,P,P2O5,Pb,PbCl2,PbF2,PbO,PdO,Pr2O3,Pr6O11,PrF3,R2O3,Rb2O,RbF,Rh2O3,RŒO,RuO2,S,Sb,Sb2O3,Sb2S3,Sc2O3,Se,Si,Si3N4,SiC,SiO2,Sm2O3,Sn,SnO,SnO2,SO2,SO3,Sr,SrCl2,SrF2,SrO,Ta2O3,Ta2O5,Tb2O3,TbF3,Te,TeO2,Th,ThF4,ThO2,Ti,TiO2,Tl,Tl2O,Tl2Se,TlSe,Tm2O3,U,U3O8,UO2,V,V2O5,VO6,WO3,Y,Y2O3,Yb2O3,YbF3,YF3,Zn,ZnCl2,ZnF2,ZnO,ZnSO4,Zr,ZrF4,ZrO2,Young's modulus E (GPa),Shear modulus G (GPa),Poisson's ratio v
3332,26801,309329,Kasatkin B.E.,1974,,-,-,-,0.0,-,-,-,-,-,-,-,-,-,0.0,-,-,-,0.0,-,-,0.0,0.0,-,-,-,-,-,0.0,-,-,-,0.0,-,-,-,-,-,-,-,-,-,-,0.0,-,-,-,-,-,-,-,-,-,-,-,-,-,-,-,-,-,0.0,-,-,-,-,-,-,0.0,-,-,0.0,-,-,-,-,-,-,-,0.0,-,-,-,-,-,-,-,-,-,-,-,0.0,-,-,-,-,-,-,96.0,-,0.0,-,-,-,-,-,-,-,-,-,-,0.0,-,-,-,-,-,-,-,-,-,-,-,-,-,-,-,8,0.0,-,-,-,0.0,-,-,-,-,0.0,-,-,-,0.0,-,-,-,-,-,-,72,-,-,-,0.0,-,-,-,-,-,-,-,-,-,0.0,-,-,-,-,20,0.0,-,-,-,-,0.0,-,-,-,-,-,-,-,-,-,-,-,0.0,-,-,-,-,-,-,-,-,0.0,-,-,-,0.0,14.3,5.49,0.31
3333,26801,309330,Kasatkin B.E.,1974,,-,-,-,0.0,-,-,-,-,-,-,-,-,-,0.0,-,-,-,0.0,-,-,0.0,0.0,-,-,-,-,-,0.0,-,-,-,0.0,-,-,-,-,-,-,-,-,-,-,0.0,-,-,-,-,-,-,-,-,-,-,-,-,-,-,-,-,-,0.0,-,-,-,-,-,-,0.0,-,-,0.0,-,-,-,-,-,-,-,0.0,-,-,-,-,-,-,-,-,-,-,-,0.0,-,-,-,-,-,-,92.0,-,0.0,-,-,-,-,-,-,-,-,-,-,0.0,-,-,-,-,-,-,-,-,-,-,-,-,-,-,-,7.003,0.0,-,-,-,0.0,-,-,-,-,0.0,-,-,-,0.0,-,-,-,-,-,-,63.03,-,-,-,0.0,-,-,-,-,-,-,-,-,-,0.0,-,-,-,-,29.97,0.0,-,-,-,-,0.0,-,-,-,-,-,-,-,-,-,-,-,0.0,-,-,-,-,-,-,-,-,0.0,-,-,-,0.0,15.7,6.04,0.301
3334,26801,309331,Kasatkin B.E.,1974,,-,-,-,0.0,-,-,-,-,-,-,-,-,-,0.0,-,-,-,0.0,-,-,0.0,0.0,-,-,-,-,-,0.0,-,-,-,0.0,-,-,-,-,-,-,-,-,-,-,0.0,-,-,-,-,-,-,-,-,-,-,-,-,-,-,-,-,-,0.0,-,-,-,-,-,-,0.0,-,-,0.0,-,-,-,-,-,-,-,0.0,-,-,-,-,-,-,-,-,-,-,-,0.0,-,-,-,-,-,-,84.0,-,0.0,-,-,-,-,-,-,-,-,-,-,0.0,-,-,-,-,-,-,-,-,-,-,-,-,-,-,-,5.999,0.0,-,-,-,0.0,-,-,-,-,0.0,-,-,-,0.0,-,-,-,-,-,-,53.99,-,-,-,0.0,-,-,-,-,-,-,-,-,-,0.0,-,-,-,-,40.01,0.0,-,-,-,-,0.0,-,-,-,-,-,-,-,-,-,-,-,0.0,-,-,-,-,-,-,-,-,0.0,-,-,-,0.0,16.3,6.29,0.297
3335,26801,309334,Kasatkin B.E.,1974,,-,-,-,0.0,-,-,-,-,-,-,-,-,-,0.0,-,-,-,0.0,-,-,0.0,0.0,-,-,-,-,-,0.0,-,-,-,0.0,-,-,-,-,-,-,-,-,-,-,0.0,-,-,-,-,-,-,-,-,-,-,-,-,-,-,-,-,-,0.0,-,-,-,-,-,-,0.0,-,-,0.0,-,-,-,-,-,-,-,0.0,-,-,-,-,-,-,-,-,-,-,-,0.0,-,-,-,-,-,-,,-,0.0,-,-,-,-,-,-,-,-,-,-,0.0,-,-,-,-,-,-,-,-,-,-,-,-,-,-,-,11.43,0.0,-,-,-,0.0,-,-,-,-,0.0,-,-,-,0.0,-,-,-,-,-,-,68.57,-,-,-,0.0,-,-,-,-,-,-,-,-,-,0.0,-,-,-,-,20,0.0,-,-,-,-,0.0,-,-,-,-,-,-,-,-,-,-,-,0.0,-,-,-,-,-,-,-,-,0.0,-,-,-,0.0,15.1,5.81,0.302
3336,26801,309335,Kasatkin B.E.,1974,,-,-,-,0.0,-,-,-,-,-,-,-,-,-,0.0,-,-,-,0.0,-,-,0.0,0.0,-,-,-,-,-,0.0,-,-,-,0.0,-,-,-,-,-,-,-,-,-,-,0.0,-,-,-,-,-,-,-,-,-,-,-,-,-,-,-,-,-,0.0,-,-,-,-,-,-,0.0,-,-,0.0,-,-,-,-,-,-,-,0.0,-,-,-,-,-,-,-,-,-,-,-,0.0,-,-,-,-,-,-,96.0,-,0.0,-,-,-,-,-,-,-,-,-,-,0.0,-,-,-,-,-,-,-,-,-,-,-,-,-,-,-,20,0.0,-,-,-,0.0,-,-,-,-,0.0,-,-,-,0.0,-,-,-,-,-,-,80,-,-,-,0.0,-,-,-,-,-,-,-,-,-,0.0,-,-,-,-,-,0.0,-,-,-,-,0.0,-,-,-,-,-,-,-,-,-,-,-,0.0,-,-,-,-,-,-,-,-,0.0,-,-,-,0.0,11.8,4.49,0.314
3337,26801,309336,Kasatkin B.E.,1974,,-,-,-,0.0,-,-,-,-,-,-,-,-,-,0.0,-,-,-,0.0,-,-,0.0,0.0,-,-,-,-,-,0.0,-,-,-,0.0,-,-,-,-,-,-,-,-,-,-,0.0,-,-,-,-,-,-,-,-,-,-,-,-,-,-,-,-,-,0.0,-,-,-,-,-,-,0.0,-,-,0.0,-,-,-,-,-,-,-,0.0,-,-,-,-,-,-,-,-,-,-,-,0.0,-,-,-,-,-,-,107.0,-,0.0,-,-,-,-,-,-,-,-,-,-,0.0,-,-,-,-,-,-,-,-,-,-,-,-,-,-,-,18.02,0.0,-,-,-,0.0,-,-,-,-,0.0,-,-,-,0.0,-,-,-,-,-,-,72.07,-,-,-,0.0,-,-,-,-,-,-,-,-,-,0.0,-,-,-,-,9.91,0.0,-,-,-,-,0.0,-,-,-,-,-,-,-,-,-,-,-,0.0,-,-,-,-,-,-,-,-,0.0,-,-,-,0.0,13.3,5.05,0.32
3338,26801,309337,Kasatkin B.E.,1974,,-,-,-,0.0,-,-,-,-,-,-,-,-,-,0.0,-,-,-,0.0,-,-,0.0,0.0,-,-,-,-,-,0.0,-,-,-,0.0,-,-,-,-,-,-,-,-,-,-,0.0,-,-,-,-,-,-,-,-,-,-,-,-,-,-,-,-,-,0.0,-,-,-,-,-,-,0.0,-,-,0.0,-,-,-,-,-,-,-,0.0,-,-,-,-,-,-,-,-,-,-,-,0.0,-,-,-,-,-,-,113.0,-,0.0,-,-,-,-,-,-,-,-,-,-,0.0,-,-,-,-,-,-,-,-,-,-,-,-,-,-,-,16,0.0,-,-,-,0.0,-,-,-,-,0.0,-,-,-,0.0,-,-,-,-,-,-,64,-,-,-,0.0,-,-,-,-,-,-,-,-,-,0.0,-,-,-,-,20,0.0,-,-,-,-,0.0,-,-,-,-,-,-,-,-,-,-,-,0.0,-,-,-,-,-,-,-,-,0.0,-,-,-,0.0,15.6,5.97,0.307
3339,26801,309338,Kasatkin B.E.,1974,,-,-,-,0.0,-,-,-,-,-,-,-,-,-,0.0,-,-,-,0.0,-,-,0.0,0.0,-,-,-,-,-,0.0,-,-,-,0.0,-,-,-,-,-,-,-,-,-,-,0.0,-,-,-,-,-,-,-,-,-,-,-,-,-,-,-,-,-,0.0,-,-,-,-,-,-,0.0,-,-,0.0,-,-,-,-,-,-,-,0.0,-,-,-,-,-,-,-,-,-,-,-,0.0,-,-,-,-,-,-,110.0,-,0.0,-,-,-,-,-,-,-,-,-,-,0.0,-,-,-,-,-,-,-,-,-,-,-,-,-,-,-,14.01,0.0,-,-,-,0.0,-,-,-,-,0.0,-,-,-,0.0,-,-,-,-,-,-,56.02,-,-,-,0.0,-,-,-,-,-,-,-,-,-,0.0,-,-,-,-,29.97,0.0,-,-,-,-,0.0,-,-,-,-,-,-,-,-,-,-,-,0.0,-,-,-,-,-,-,-,-,0.0,-,-,-,0.0,16.8,6.51,0.295
3340,26801,309339,Kasatkin B.E.,1974,,-,-,-,0.0,-,-,-,-,-,-,-,-,-,0.0,-,-,-,0.0,-,-,0.0,0.0,-,-,-,-,-,0.0,-,-,-,0.0,-,-,-,-,-,-,-,-,-,-,0.0,-,-,-,-,-,-,-,-,-,-,-,-,-,-,-,-,-,0.0,-,-,-,-,-,-,0.0,-,-,0.0,-,-,-,-,-,-,-,0.0,-,-,-,-,-,-,-,-,-,-,-,0.0,-,-,-,-,-,-,114.0,-,0.0,-,-,-,-,-,-,-,-,-,-,0.0,-,-,-,-,-,-,-,-,-,-,-,-,-,-,-,12.01,0.0,-,-,-,0.0,-,-,-,-,0.0,-,-,-,0.0,-,-,-,-,-,-,48.02,-,-,-,0.0,-,-,-,-,-,-,-,-,-,0.0,-,-,-,-,39.98,0.0,-,-,-,-,0.0,-,-,-,-,-,-,-,-,-,-,-,0.0,-,-,-,-,-,-,-,-,0.0,-,-,-,0.0,17.0,6.59,0.294
3341,26801,309342,Kasatkin B.E.,1974,,-,-,-,0.0,-,-,-,-,-,-,-,-,-,0.0,-,-,-,0.0,-,-,0.0,0.0,-,-,-,-,-,0.0,-,-,-,0.0,-,-,-,-,-,-,-,-,-,-,0.0,-,-,-,-,-,-,-,-,-,-,-,-,-,-,-,-,-,0.0,-,-,-,-,-,-,0.0,-,-,0.0,-,-,-,-,-,-,-,0.0,-,-,-,-,-,-,-,-,-,-,-,0.0,-,-,-,-,-,-,106.0,-,0.0,-,-,-,-,-,-,-,-,-,-,0.0,-,-,-,-,-,-,-,-,-,-,-,-,-,-,-,28.57,0.0,-,-,-,0.0,-,-,-,-,0.0,-,-,-,0.0,-,-,-,-,-,-,71.43,-,-,-,0.0,-,-,-,-,-,-,-,-,-,0.0,-,-,-,-,-,0.0,-,-,-,-,0.0,-,-,-,-,-,-,-,-,-,-,-,0.0,-,-,-,-,-,-,-,-,0.0,-,-,-,0.0,11.7,4.44,0.318
3342,26801,309344,Kasatkin B.E.,1974,,-,-,-,0.0,-,-,-,-,-,-,-,-,-,0.0,-,-,-,0.0,-,-,0.0,0.0,-,-,-,-,-,0.0,-,-,-,0.0,-,-,-,-,-,-,-,-,-,-,0.0,-,-,-,-,-,-,-,-,-,-,-,-,-,-,-,-,-,0.0,-,-,-,-,-,-,0.0,-,-,0.0,-,-,-,-,-,-,-,0.0,-,-,-,-,-,-,-,-,-,-,-,0.0,-,-,-,-,-,-,113.0,-,0.0,-,-,-,-,-,-,-,-,-,-,0.0,-,-,-,-,-,-,-,-,-,-,-,-,-,-,-,25.64,0.0,-,-,-,0.0,-,-,-,-,0.0,-,-,-,0.0,-,-,-,-,-,-,64.1,-,-,-,0.0,-,-,-,-,-,-,-,-,-,0.0,-,-,-,-,10.26,0.0,-,-,-,-,0.0,-,-,-,-,-,-,-,-,-,-,-,0.0,-,-,-,-,-,-,-,-,0.0,-,-,-,0.0,12.9,4.95,0.313
3343,26801,309345,Kasatkin B.E.,1974,,-,-,-,0.0,-,-,-,-,-,-,-,-,-,0.0,-,-,-,0.0,-,-,0.0,0.0,-,-,-,-,-,0.0,-,-,-,0.0,-,-,-,-,-,-,-,-,-,-,0.0,-,-,-,-,-,-,-,-,-,-,-,-,-,-,-,-,-,0.0,-,-,-,-,-,-,0.0,-,-,0.0,-,-,-,-,-,-,-,0.0,-,-,-,-,-,-,-,-,-,-,-,0.0,-,-,-,-,-,-,109.0,-,0.0,-,-,-,-,-,-,-,-,-,-,0.0,-,-,-,-,-,-,-,-,-,-,-,-,-,-,-,22.88,0.0,-,-,-,0.0,-,-,-,-,0.0,-,-,-,0.0,-,-,-,-,-,-,57.21,-,-,-,0.0,-,-,-,-,-,-,-,-,-,0.0,-,-,-,-,19.91,0.0,-,-,-,-,0.0,-,-,-,-,-,-,-,-,-,-,-,0.0,-,-,-,-,-,-,-,-,0.0,-,-,-,0.0,14.6,5.64,0.299
3344,26801,309346,Kasatkin B.E.,1974,,-,-,-,0.0,-,-,-,-,-,-,-,-,-,0.0,-,-,-,0.0,-,-,0.0,0.0,-,-,-,-,-,0.0,-,-,-,0.0,-,-,-,-,-,-,-,-,-,-,0.0,-,-,-,-,-,-,-,-,-,-,-,-,-,-,-,-,-,0.0,-,-,-,-,-,-,0.0,-,-,0.0,-,-,-,-,-,-,-,0.0,-,-,-,-,-,-,-,-,-,-,-,0.0,-,-,-,-,-,-,114.0,-,0.0,-,-,-,-,-,-,-,-,-,-,0.0,-,-,-,-,-,-,-,-,-,-,-,-,-,-,-,20,0.0,-,-,-,0.0,-,-,-,-,0.0,-,-,-,0.0,-,-,-,-,-,-,50,-,-,-,0.0,-,-,-,-,-,-,-,-,-,0.0,-,-,-,-,30,0.0,-,-,-,-,0.0,-,-,-,-,-,-,-,-,-,-,-,0.0,-,-,-,-,-,-,-,-,0.0,-,-,-,0.0,14.8,5.71,0.301
3345,26801,309347,Kasatkin B.E.,1974,,-,-,-,0.0,-,-,-,-,-,-,-,-,-,0.0,-,-,-,0.0,-,-,0.0,0.0,-,-,-,-,-,0.0,-,-,-,0.0,-,-,-,-,-,-,-,-,-,-,0.0,-,-,-,-,-,-,-,-,-,-,-,-,-,-,-,-,-,0.0,-,-,-,-,-,-,0.0,-,-,0.0,-,-,-,-,-,-,-,0.0,-,-,-,-,-,-,-,-,-,-,-,0.0,-,-,-,-,-,-,104.0,-,0.0,-,-,-,-,-,-,-,-,-,-,0.0,-,-,-,-,-,-,-,-,-,-,-,-,-,-,-,17.15,0.0,-,-,-,0.0,-,-,-,-,0.0,-,-,-,0.0,-,-,-,-,-,-,42.88,-,-,-,0.0,-,-,-,-,-,-,-,-,-,0.0,-,-,-,-,39.97,0.0,-,-,-,-,0.0,-,-,-,-,-,-,-,-,-,-,-,0.0,-,-,-,-,-,-,-,-,0.0,-,-,-,0.0,14.9,5.75,0.301
3346,26801,309348,Kasatkin B.E.,1974,,-,-,-,0.0,-,-,-,-,-,-,-,-,-,0.0,-,-,-,0.0,-,-,0.0,0.0,-,-,-,-,-,0.0,-,-,-,0.0,-,-,-,-,-,-,-,-,-,-,0.0,-,-,-,-,-,-,-,-,-,-,-,-,-,-,-,-,-,0.0,-,-,-,-,-,-,0.0,-,-,0.0,-,-,-,-,-,-,-,0.0,-,-,-,-,-,-,-,-,-,-,-,0.0,-,-,-,-,-,-,113.0,-,0.0,-,-,-,-,-,-,-,-,-,-,0.0,-,-,-,-,-,-,-,-,-,-,-,-,-,-,-,40,0.0,-,-,-,0.0,-,-,-,-,0.0,-,-,-,0.0,-,-,-,-,-,-,60,-,-,-,0.0,-,-,-,-,-,-,-,-,-,0.0,-,-,-,-,-,0.0,-,-,-,-,0.0,-,-,-,-,-,-,-,-,-,-,-,0.0,-,-,-,-,-,-,-,-,0.0,-,-,-,0.0,10.9,4.13,0.322
3347,26801,309349,Kasatkin B.E.,1974,,-,-,-,0.0,-,-,-,-,-,-,-,-,-,0.0,-,-,-,0.0,-,-,0.0,0.0,-,-,-,-,-,0.0,-,-,-,0.0,-,-,-,-,-,-,-,-,-,-,0.0,-,-,-,-,-,-,-,-,-,-,-,-,-,-,-,-,-,0.0,-,-,-,-,-,-,0.0,-,-,0.0,-,-,-,-,-,-,-,0.0,-,-,-,-,-,-,-,-,-,-,-,0.0,-,-,-,-,-,-,,-,0.0,-,-,-,-,-,-,-,-,-,-,0.0,-,-,-,-,-,-,-,-,-,-,-,-,-,-,-,38.02,0.0,-,-,-,0.0,-,-,-,-,0.0,-,-,-,0.0,-,-,-,-,-,-,57.03,-,-,-,0.0,-,-,-,-,-,-,-,-,-,0.0,-,-,-,-,4.943,0.0,-,-,-,-,0.0,-,-,-,-,-,-,-,-,-,-,-,0.0,-,-,-,-,-,-,-,-,0.0,-,-,-,0.0,11.2,4.23,0.323
3348,26801,309350,Kasatkin B.E.,1974,,-,-,-,0.0,-,-,-,-,-,-,-,-,-,0.0,-,-,-,0.0,-,-,0.0,0.0,-,-,-,-,-,0.0,-,-,-,0.0,-,-,-,-,-,-,-,-,-,-,0.0,-,-,-,-,-,-,-,-,-,-,-,-,-,-,-,-,-,0.0,-,-,-,-,-,-,0.0,-,-,0.0,-,-,-,-,-,-,-,0.0,-,-,-,-,-,-,-,-,-,-,-,0.0,-,-,-,-,-,-,124.0,-,0.0,-,-,-,-,-,-,-,-,-,-,0.0,-,-,-,-,-,-,-,-,-,-,-,-,-,-,-,35.97,0.0,-,-,-,0.0,-,-,-,-,0.0,-,-,-,0.0,-,-,-,-,-,-,53.96,-,-,-,0.0,-,-,-,-,-,-,-,-,-,0.0,-,-,-,-,10.07,0.0,-,-,-,-,0.0,-,-,-,-,-,-,-,-,-,-,-,0.0,-,-,-,-,-,-,-,-,0.0,-,-,-,0.0,11.6,4.39,0.327
3349,26801,309351,Kasatkin B.E.,1974,,-,-,-,0.0,-,-,-,-,-,-,-,-,-,0.0,-,-,-,0.0,-,-,0.0,0.0,-,-,-,-,-,0.0,-,-,-,0.0,-,-,-,-,-,-,-,-,-,-,0.0,-,-,-,-,-,-,-,-,-,-,-,-,-,-,-,-,-,0.0,-,-,-,-,-,-,0.0,-,-,0.0,-,-,-,-,-,-,-,0.0,-,-,-,-,-,-,-,-,-,-,-,0.0,-,-,-,-,-,-,111.0,-,0.0,-,-,-,-,-,-,-,-,-,-,0.0,-,-,-,-,-,-,-,-,-,-,-,-,-,-,-,31.95,0.0,-,-,-,0.0,-,-,-,-,0.0,-,-,-,0.0,-,-,-,-,-,-,47.92,-,-,-,0.0,-,-,-,-,-,-,-,-,-,0.0,-,-,-,-,20.13,0.0,-,-,-,-,0.0,-,-,-,-,-,-,-,-,-,-,-,0.0,-,-,-,-,-,-,-,-,0.0,-,-,-,0.0,12.2,4.62,0.325
3350,26801,309352,Kasatkin B.E.,1974,,-,-,-,0.0,-,-,-,-,-,-,-,-,-,0.0,-,-,-,0.0,-,-,0.0,0.0,-,-,-,-,-,0.0,-,-,-,0.0,-,-,-,-,-,-,-,-,-,-,0.0,-,-,-,-,-,-,-,-,-,-,-,-,-,-,-,-,-,0.0,-,-,-,-,-,-,0.0,-,-,0.0,-,-,-,-,-,-,-,0.0,-,-,-,-,-,-,-,-,-,-,-,0.0,-,-,-,-,-,-,111.0,-,0.0,-,-,-,-,-,-,-,-,-,-,0.0,-,-,-,-,-,-,-,-,-,-,-,-,-,-,-,28.01,0.0,-,-,-,0.0,-,-,-,-,0.0,-,-,-,0.0,-,-,-,-,-,-,42.02,-,-,-,0.0,-,-,-,-,-,-,-,-,-,0.0,-,-,-,-,29.97,0.0,-,-,-,-,0.0,-,-,-,-,-,-,-,-,-,-,-,0.0,-,-,-,-,-,-,-,-,0.0,-,-,-,0.0,13.3,5.07,0.318
3351,26961,309924,Kojima S.,2003,,-,-,-,0.0,-,-,-,-,-,-,-,-,-,71.42857,-,-,-,0.0,-,-,0.0,0.0,-,-,-,-,-,0.0,-,-,-,0.0,-,-,-,-,-,-,-,-,-,-,28.57143,-,-,-,-,-,-,-,-,-,-,-,-,-,-,-,-,-,0.0,-,-,-,-,-,-,0.0,-,-,0.0,-,-,-,-,-,-,-,0.0,-,-,-,-,-,-,-,-,-,-,-,0.0,-,-,-,-,-,-,,-,0.0,-,-,-,-,-,-,-,-,-,-,0.0,-,-,-,-,-,-,-,-,-,-,-,-,-,-,-,-,0.0,-,-,-,0.0,-,-,-,-,71.42857,-,-,-,100.0,-,-,-,-,-,-,-,-,-,-,0.0,-,-,-,-,-,-,-,-,-,0.0,-,-,-,-,-,0.0,-,-,-,-,0.0,-,-,-,-,-,-,-,-,-,-,-,0.0,-,-,-,-,-,-,-,-,0.0,-,-,-,0.0,28.5,10.9,0.3073395
3352,26961,309925,Kojima S.,2003,,-,-,-,0.0,-,-,-,-,-,-,-,-,-,71.42857,-,-,-,0.0,-,-,0.0,0.0,-,-,-,-,-,0.0,-,-,-,0.0,-,-,-,-,-,-,-,-,-,-,25.71429,-,-,-,-,-,-,-,-,-,-,-,-,-,-,-,-,-,0.0,-,-,-,-,-,-,0.0,-,-,0.0,-,-,-,-,-,-,-,0.0,-,-,-,-,-,-,-,-,-,-,-,2.857143,-,-,-,-,-,-,,-,0.0,-,-,-,-,-,-,-,-,-,-,0.0,-,-,-,-,-,-,-,-,-,-,-,-,-,-,-,-,0.0,-,-,-,0.0,-,-,-,-,71.42857,-,-,-,100.0,-,-,-,-,-,-,-,-,-,-,0.0,-,-,-,-,-,-,-,-,-,0.0,-,-,-,-,-,0.0,-,-,-,-,0.0,-,-,-,-,-,-,-,-,-,-,-,0.0,-,-,-,-,-,-,-,-,0.0,-,-,-,0.0,30.4,11.7,0.2991453
3353,26961,309926,Kojima S.,2003,,-,-,-,0.0,-,-,-,-,-,-,-,-,-,71.42857,-,-,-,0.0,-,-,0.0,0.0,-,-,-,-,-,0.0,-,-,-,0.0,-,-,-,-,-,-,-,-,-,-,22.85714,-,-,-,-,-,-,-,-,-,-,-,-,-,-,-,-,-,0.0,-,-,-,-,-,-,0.0,-,-,0.0,-,-,-,-,-,-,-,0.0,-,-,-,-,-,-,-,-,-,-,-,5.714286,-,-,-,-,-,-,,-,0.0,-,-,-,-,-,-,-,-,-,-,0.0,-,-,-,-,-,-,-,-,-,-,-,-,-,-,-,-,0.0,-,-,-,0.0,-,-,-,-,71.42857,-,-,-,100.0,-,-,-,-,-,-,-,-,-,-,0.0,-,-,-,-,-,-,-,-,-,0.0,-,-,-,-,-,0.0,-,-,-,-,0.0,-,-,-,-,-,-,-,-,-,-,-,0.0,-,-,-,-,-,-,-,-,0.0,-,-,-,0.0,32.4,12.5,0.2960001
3354,26961,309927,Kojima S.,2003,,-,-,-,0.0,-,-,-,-,-,-,-,-,-,71.42857,-,-,-,0.0,-,-,0.0,0.0,-,-,-,-,-,0.0,-,-,-,0.0,-,-,-,-,-,-,-,-,-,-,20.0,-,-,-,-,-,-,-,-,-,-,-,-,-,-,-,-,-,0.0,-,-,-,-,-,-,0.0,-,-,0.0,-,-,-,-,-,-,-,0.0,-,-,-,-,-,-,-,-,-,-,-,8.571428,-,-,-,-,-,-,,-,0.0,-,-,-,-,-,-,-,-,-,-,0.0,-,-,-,-,-,-,-,-,-,-,-,-,-,-,-,-,0.0,-,-,-,0.0,-,-,-,-,71.42857,-,-,-,100.0,-,-,-,-,-,-,-,-,-,-,0.0,-,-,-,-,-,-,-,-,-,0.0,-,-,-,-,-,0.0,-,-,-,-,0.0,-,-,-,-,-,-,-,-,-,-,-,0.0,-,-,-,-,-,-,-,-,0.0,-,-,-,0.0,35.1,13.8,0.2717391
3355,26961,309928,Kojima S.,2003,,-,-,-,0.0,-,-,-,-,-,-,-,-,-,71.42857,-,-,-,0.0,-,-,0.0,0.0,-,-,-,-,-,0.0,-,-,-,0.0,-,-,-,-,-,-,-,-,-,-,17.14286,-,-,-,-,-,-,-,-,-,-,-,-,-,-,-,-,-,0.0,-,-,-,-,-,-,0.0,-,-,0.0,-,-,-,-,-,-,-,0.0,-,-,-,-,-,-,-,-,-,-,-,11.42857,-,-,-,-,-,-,,-,0.0,-,-,-,-,-,-,-,-,-,-,0.0,-,-,-,-,-,-,-,-,-,-,-,-,-,-,-,-,0.0,-,-,-,0.0,-,-,-,-,71.42857,-,-,-,100.0,-,-,-,-,-,-,-,-,-,-,0.0,-,-,-,-,-,-,-,-,-,0.0,-,-,-,-,-,0.0,-,-,-,-,0.0,-,-,-,-,-,-,-,-,-,-,-,0.0,-,-,-,-,-,-,-,-,0.0,-,-,-,0.0,40.1,15.7,0.27707
3356,26961,309929,Kojima S.,2003,,-,-,-,0.0,-,-,-,-,-,-,-,-,-,71.42857,-,-,-,0.0,-,-,0.0,0.0,-,-,-,-,-,0.0,-,-,-,0.0,-,-,-,-,-,-,-,-,-,-,14.28571,-,-,-,-,-,-,-,-,-,-,-,-,-,-,-,-,-,0.0,-,-,-,-,-,-,0.0,-,-,0.0,-,-,-,-,-,-,-,0.0,-,-,-,-,-,-,-,-,-,-,-,14.28571,-,-,-,-,-,-,,-,0.0,-,-,-,-,-,-,-,-,-,-,0.0,-,-,-,-,-,-,-,-,-,-,-,-,-,-,-,-,0.0,-,-,-,0.0,-,-,-,-,71.42857,-,-,-,100.0,-,-,-,-,-,-,-,-,-,-,0.0,-,-,-,-,-,-,-,-,-,0.0,-,-,-,-,-,0.0,-,-,-,-,0.0,-,-,-,-,-,-,-,-,-,-,-,0.0,-,-,-,-,-,-,-,-,0.0,-,-,-,0.0,43.7,17.3,0.2630059
3357,26961,309930,Kojima S.,2003,,-,-,-,0.0,-,-,-,-,-,-,-,-,-,71.42857,-,-,-,0.0,-,-,0.0,0.0,-,-,-,-,-,0.0,-,-,-,0.0,-,-,-,-,-,-,-,-,-,-,11.42857,-,-,-,-,-,-,-,-,-,-,-,-,-,-,-,-,-,0.0,-,-,-,-,-,-,0.0,-,-,0.0,-,-,-,-,-,-,-,0.0,-,-,-,-,-,-,-,-,-,-,-,17.14286,-,-,-,-,-,-,,-,0.0,-,-,-,-,-,-,-,-,-,-,0.0,-,-,-,-,-,-,-,-,-,-,-,-,-,-,-,-,0.0,-,-,-,0.0,-,-,-,-,71.42857,-,-,-,100.0,-,-,-,-,-,-,-,-,-,-,0.0,-,-,-,-,-,-,-,-,-,0.0,-,-,-,-,-,0.0,-,-,-,-,0.0,-,-,-,-,-,-,-,-,-,-,-,0.0,-,-,-,-,-,-,-,-,0.0,-,-,-,0.0,46.7,18.7,0.2486631
3358,26961,309931,Kojima S.,2003,,-,-,-,0.0,-,-,-,-,-,-,-,-,-,71.42857,-,-,-,0.0,-,-,0.0,0.0,-,-,-,-,-,0.0,-,-,-,0.0,-,-,-,-,-,-,-,-,-,-,8.571428,-,-,-,-,-,-,-,-,-,-,-,-,-,-,-,-,-,0.0,-,-,-,-,-,-,0.0,-,-,0.0,-,-,-,-,-,-,-,0.0,-,-,-,-,-,-,-,-,-,-,-,20.0,-,-,-,-,-,-,,-,0.0,-,-,-,-,-,-,-,-,-,-,0.0,-,-,-,-,-,-,-,-,-,-,-,-,-,-,-,-,0.0,-,-,-,0.0,-,-,-,-,71.42857,-,-,-,100.0,-,-,-,-,-,-,-,-,-,-,0.0,-,-,-,-,-,-,-,-,-,0.0,-,-,-,-,-,0.0,-,-,-,-,0.0,-,-,-,-,-,-,-,-,-,-,-,0.0,-,-,-,-,-,-,-,-,0.0,-,-,-,0.0,53.6,21.2,0.2641509
3359,26961,309932,Kojima S.,2003,,-,-,-,0.0,-,-,-,-,-,-,-,-,-,71.42857,-,-,-,0.0,-,-,0.0,0.0,-,-,-,-,-,0.0,-,-,-,0.0,-,-,-,-,-,-,-,-,-,-,5.714286,-,-,-,-,-,-,-,-,-,-,-,-,-,-,-,-,-,0.0,-,-,-,-,-,-,0.0,-,-,0.0,-,-,-,-,-,-,-,0.0,-,-,-,-,-,-,-,-,-,-,-,22.85714,-,-,-,-,-,-,,-,0.0,-,-,-,-,-,-,-,-,-,-,0.0,-,-,-,-,-,-,-,-,-,-,-,-,-,-,-,-,0.0,-,-,-,0.0,-,-,-,-,71.42857,-,-,-,100.0,-,-,-,-,-,-,-,-,-,-,0.0,-,-,-,-,-,-,-,-,-,0.0,-,-,-,-,-,0.0,-,-,-,-,0.0,-,-,-,-,-,-,-,-,-,-,-,0.0,-,-,-,-,-,-,-,-,0.0,-,-,-,0.0,58.3,23.6,0.2351695
3360,26961,309933,Kojima S.,2003,,-,-,-,0.0,-,-,-,-,-,-,-,-,-,71.42857,-,-,-,0.0,-,-,0.0,0.0,-,-,-,-,-,0.0,-,-,-,0.0,-,-,-,-,-,-,-,-,-,-,2.857143,-,-,-,-,-,-,-,-,-,-,-,-,-,-,-,-,-,0.0,-,-,-,-,-,-,0.0,-,-,0.0,-,-,-,-,-,-,-,0.0,-,-,-,-,-,-,-,-,-,-,-,25.71429,-,-,-,-,-,-,,-,0.0,-,-,-,-,-,-,-,-,-,-,0.0,-,-,-,-,-,-,-,-,-,-,-,-,-,-,-,-,0.0,-,-,-,0.0,-,-,-,-,71.42857,-,-,-,100.0,-,-,-,-,-,-,-,-,-,-,0.0,-,-,-,-,-,-,-,-,-,0.0,-,-,-,-,-,0.0,-,-,-,-,0.0,-,-,-,-,-,-,-,-,-,-,-,0.0,-,-,-,-,-,-,-,-,0.0,-,-,-,0.0,67.5,26.9,0.2546469
3361,26961,309934,Kojima S.,2003,,-,-,-,0.0,-,-,-,-,-,-,-,-,-,71.42857,-,-,-,0.0,-,-,0.0,0.0,-,-,-,-,-,0.0,-,-,-,0.0,-,-,-,-,-,-,-,-,-,-,0.0,-,-,-,-,-,-,-,-,-,-,-,-,-,-,-,-,-,0.0,-,-,-,-,-,-,0.0,-,-,0.0,-,-,-,-,-,-,-,0.0,-,-,-,-,-,-,-,-,-,-,-,28.57143,-,-,-,-,-,-,,-,0.0,-,-,-,-,-,-,-,-,-,-,0.0,-,-,-,-,-,-,-,-,-,-,-,-,-,-,-,-,0.0,-,-,-,0.0,-,-,-,-,71.42857,-,-,-,100.0,-,-,-,-,-,-,-,-,-,-,0.0,-,-,-,-,-,-,-,-,-,0.0,-,-,-,-,-,0.0,-,-,-,-,0.0,-,-,-,-,-,-,-,-,-,-,-,0.0,-,-,-,-,-,-,-,-,0.0,-,-,-,0.0,74.8,29.9,0.2508362
3362,27035,310519,Chernov A.P.,1968,,-,-,-,0.0,-,-,-,-,-,-,-,-,-,0.0,-,-,-,0.0,-,-,0.0,0.0,-,-,-,-,-,0.0,-,-,-,0.0,-,-,-,-,-,-,-,-,-,-,0.0,-,-,-,-,-,-,-,-,-,-,-,-,-,-,-,-,-,0.0,-,-,-,-,-,-,0.0,-,-,0.0,-,-,-,-,-,-,-,0.0,-,-,-,-,-,-,-,-,-,-,-,0.0,-,-,-,-,-,-,,-,0.0,-,-,-,-,-,-,-,-,-,-,0.0,-,-,-,-,-,-,-,-,-,-,-,-,-,-,-,-,0.0,-,-,-,0.0,-,-,-,-,0.0,-,-,-,0.0,-,-,-,-,-,-,100,-,-,-,0.0,-,-,-,-,-,-,-,-,-,0.0,-,-,-,-,-,0.0,-,-,-,-,0.0,-,-,-,-,-,-,-,-,-,-,-,0.0,-,-,-,-,-,-,-,-,0.0,-,-,-,0.0,9.8,3.7,0.334
3363,27035,310520,Chernov A.P.,1968,,-,-,-,0.0,-,-,5,-,-,-,-,-,-,0.0,-,-,-,0.0,-,-,0.0,0.0,-,-,-,-,-,0.0,-,-,-,0.0,-,-,-,-,-,-,-,-,-,-,0.0,-,-,-,-,-,-,-,-,-,-,-,-,-,-,-,-,-,0.0,-,-,-,-,-,-,0.0,-,-,0.0,-,-,-,-,-,-,-,0.0,-,-,-,-,-,-,-,-,-,-,-,0.0,-,-,-,-,-,-,,-,0.0,-,-,-,-,-,-,-,-,-,-,0.0,-,-,-,-,-,-,-,-,-,-,-,-,-,-,-,-,0.0,-,-,-,0.0,-,-,-,-,0.0,-,-,-,0.0,-,-,-,-,-,-,95,-,-,-,0.0,-,-,-,-,-,-,-,-,-,0.0,-,-,-,-,-,0.0,-,-,-,-,0.0,-,-,-,-,-,-,-,-,-,-,-,0.0,-,-,-,-,-,-,-,-,0.0,-,-,-,0.0,10.3,3.89,0.329
3364,27035,310521,Chernov A.P.,1968,,-,-,-,0.0,-,-,10,-,-,-,-,-,-,0.0,-,-,-,0.0,-,-,0.0,0.0,-,-,-,-,-,0.0,-,-,-,0.0,-,-,-,-,-,-,-,-,-,-,0.0,-,-,-,-,-,-,-,-,-,-,-,-,-,-,-,-,-,0.0,-,-,-,-,-,-,0.0,-,-,0.0,-,-,-,-,-,-,-,0.0,-,-,-,-,-,-,-,-,-,-,-,0.0,-,-,-,-,-,-,,-,0.0,-,-,-,-,-,-,-,-,-,-,0.0,-,-,-,-,-,-,-,-,-,-,-,-,-,-,-,-,0.0,-,-,-,0.0,-,-,-,-,0.0,-,-,-,0.0,-,-,-,-,-,-,90,-,-,-,0.0,-,-,-,-,-,-,-,-,-,0.0,-,-,-,-,-,0.0,-,-,-,-,0.0,-,-,-,-,-,-,-,-,-,-,-,0.0,-,-,-,-,-,-,-,-,0.0,-,-,-,0.0,11.0,4.13,0.331
3365,27035,310522,Chernov A.P.,1968,,-,-,-,0.0,-,-,13,-,-,-,-,-,-,0.0,-,-,-,0.0,-,-,0.0,0.0,-,-,-,-,-,0.0,-,-,-,0.0,-,-,-,-,-,-,-,-,-,-,0.0,-,-,-,-,-,-,-,-,-,-,-,-,-,-,-,-,-,0.0,-,-,-,-,-,-,0.0,-,-,0.0,-,-,-,-,-,-,-,0.0,-,-,-,-,-,-,-,-,-,-,-,0.0,-,-,-,-,-,-,,-,0.0,-,-,-,-,-,-,-,-,-,-,0.0,-,-,-,-,-,-,-,-,-,-,-,-,-,-,-,-,0.0,-,-,-,0.0,-,-,-,-,0.0,-,-,-,0.0,-,-,-,-,-,-,87,-,-,-,0.0,-,-,-,-,-,-,-,-,-,0.0,-,-,-,-,-,0.0,-,-,-,-,0.0,-,-,-,-,-,-,-,-,-,-,-,0.0,-,-,-,-,-,-,-,-,0.0,-,-,-,0.0,12.1,4.59,0.32
3366,27035,310523,Chernov A.P.,1968,,-,-,-,0.0,-,-,14.5,-,-,-,-,-,-,0.0,-,-,-,0.0,-,-,0.0,0.0,-,-,-,-,-,0.0,-,-,-,0.0,-,-,-,-,-,-,-,-,-,-,0.0,-,-,-,-,-,-,-,-,-,-,-,-,-,-,-,-,-,0.0,-,-,-,-,-,-,0.0,-,-,0.0,-,-,-,-,-,-,-,0.0,-,-,-,-,-,-,-,-,-,-,-,0.0,-,-,-,-,-,-,,-,0.0,-,-,-,-,-,-,-,-,-,-,0.0,-,-,-,-,-,-,-,-,-,-,-,-,-,-,-,-,0.0,-,-,-,0.0,-,-,-,-,0.0,-,-,-,0.0,-,-,-,-,-,-,85.5,-,-,-,0.0,-,-,-,-,-,-,-,-,-,0.0,-,-,-,-,-,0.0,-,-,-,-,0.0,-,-,-,-,-,-,-,-,-,-,-,0.0,-,-,-,-,-,-,-,-,0.0,-,-,-,0.0,12.1,4.57,0.327
3367,27035,310524,Chernov A.P.,1968,,-,-,-,0.0,-,-,16.7,-,-,-,-,-,-,0.0,-,-,-,0.0,-,-,0.0,0.0,-,-,-,-,-,0.0,-,-,-,0.0,-,-,-,-,-,-,-,-,-,-,0.0,-,-,-,-,-,-,-,-,-,-,-,-,-,-,-,-,-,0.0,-,-,-,-,-,-,0.0,-,-,0.0,-,-,-,-,-,-,-,0.0,-,-,-,-,-,-,-,-,-,-,-,0.0,-,-,-,-,-,-,,-,0.0,-,-,-,-,-,-,-,-,-,-,0.0,-,-,-,-,-,-,-,-,-,-,-,-,-,-,-,-,0.0,-,-,-,0.0,-,-,-,-,0.0,-,-,-,0.0,-,-,-,-,-,-,83.3,-,-,-,0.0,-,-,-,-,-,-,-,-,-,0.0,-,-,-,-,-,0.0,-,-,-,-,0.0,-,-,-,-,-,-,-,-,-,-,-,0.0,-,-,-,-,-,-,-,-,0.0,-,-,-,0.0,13.0,4.95,0.314
3368,27035,310525,Chernov A.P.,1968,,-,-,-,0.0,-,-,20,-,-,-,-,-,-,0.0,-,-,-,0.0,-,-,0.0,0.0,-,-,-,-,-,0.0,-,-,-,0.0,-,-,-,-,-,-,-,-,-,-,0.0,-,-,-,-,-,-,-,-,-,-,-,-,-,-,-,-,-,0.0,-,-,-,-,-,-,0.0,-,-,0.0,-,-,-,-,-,-,-,0.0,-,-,-,-,-,-,-,-,-,-,-,0.0,-,-,-,-,-,-,,-,0.0,-,-,-,-,-,-,-,-,-,-,0.0,-,-,-,-,-,-,-,-,-,-,-,-,-,-,-,-,0.0,-,-,-,0.0,-,-,-,-,0.0,-,-,-,0.0,-,-,-,-,-,-,80,-,-,-,0.0,-,-,-,-,-,-,-,-,-,0.0,-,-,-,-,-,0.0,-,-,-,-,0.0,-,-,-,-,-,-,-,-,-,-,-,0.0,-,-,-,-,-,-,-,-,0.0,-,-,-,0.0,13.1,4.98,0.315
3369,27035,310526,Chernov A.P.,1968,,-,-,-,0.0,-,-,22.5,-,-,-,-,-,-,0.0,-,-,-,0.0,-,-,0.0,0.0,-,-,-,-,-,0.0,-,-,-,0.0,-,-,-,-,-,-,-,-,-,-,0.0,-,-,-,-,-,-,-,-,-,-,-,-,-,-,-,-,-,0.0,-,-,-,-,-,-,0.0,-,-,0.0,-,-,-,-,-,-,-,0.0,-,-,-,-,-,-,-,-,-,-,-,0.0,-,-,-,-,-,-,,-,0.0,-,-,-,-,-,-,-,-,-,-,0.0,-,-,-,-,-,-,-,-,-,-,-,-,-,-,-,-,0.0,-,-,-,0.0,-,-,-,-,0.0,-,-,-,0.0,-,-,-,-,-,-,77.5,-,-,-,0.0,-,-,-,-,-,-,-,-,-,0.0,-,-,-,-,-,0.0,-,-,-,-,0.0,-,-,-,-,-,-,-,-,-,-,-,0.0,-,-,-,-,-,-,-,-,0.0,-,-,-,0.0,13.6,5.19,0.315
3370,27035,310527,Chernov A.P.,1968,,-,-,-,0.0,-,-,25.5,-,-,-,-,-,-,0.0,-,-,-,0.0,-,-,0.0,0.0,-,-,-,-,-,0.0,-,-,-,0.0,-,-,-,-,-,-,-,-,-,-,0.0,-,-,-,-,-,-,-,-,-,-,-,-,-,-,-,-,-,0.0,-,-,-,-,-,-,0.0,-,-,0.0,-,-,-,-,-,-,-,0.0,-,-,-,-,-,-,-,-,-,-,-,0.0,-,-,-,-,-,-,,-,0.0,-,-,-,-,-,-,-,-,-,-,0.0,-,-,-,-,-,-,-,-,-,-,-,-,-,-,-,-,0.0,-,-,-,0.0,-,-,-,-,0.0,-,-,-,0.0,-,-,-,-,-,-,74.5,-,-,-,0.0,-,-,-,-,-,-,-,-,-,0.0,-,-,-,-,-,0.0,-,-,-,-,0.0,-,-,-,-,-,-,-,-,-,-,-,0.0,-,-,-,-,-,-,-,-,0.0,-,-,-,0.0,13.7,5.28,0.305
3371,27035,310528,Chernov A.P.,1968,,-,-,-,0.0,-,-,28.5,-,-,-,-,-,-,0.0,-,-,-,0.0,-,-,0.0,0.0,-,-,-,-,-,0.0,-,-,-,0.0,-,-,-,-,-,-,-,-,-,-,0.0,-,-,-,-,-,-,-,-,-,-,-,-,-,-,-,-,-,0.0,-,-,-,-,-,-,0.0,-,-,0.0,-,-,-,-,-,-,-,0.0,-,-,-,-,-,-,-,-,-,-,-,0.0,-,-,-,-,-,-,,-,0.0,-,-,-,-,-,-,-,-,-,-,0.0,-,-,-,-,-,-,-,-,-,-,-,-,-,-,-,-,0.0,-,-,-,0.0,-,-,-,-,0.0,-,-,-,0.0,-,-,-,-,-,-,71.5,-,-,-,0.0,-,-,-,-,-,-,-,-,-,0.0,-,-,-,-,-,0.0,-,-,-,-,0.0,-,-,-,-,-,-,-,-,-,-,-,0.0,-,-,-,-,-,-,-,-,0.0,-,-,-,0.0,14.8,5.66,0.312
3372,27035,310529,Chernov A.P.,1968,,-,-,-,0.0,-,-,31,-,-,-,-,-,-,0.0,-,-,-,0.0,-,-,0.0,0.0,-,-,-,-,-,0.0,-,-,-,0.0,-,-,-,-,-,-,-,-,-,-,0.0,-,-,-,-,-,-,-,-,-,-,-,-,-,-,-,-,-,0.0,-,-,-,-,-,-,0.0,-,-,0.0,-,-,-,-,-,-,-,0.0,-,-,-,-,-,-,-,-,-,-,-,0.0,-,-,-,-,-,-,,-,0.0,-,-,-,-,-,-,-,-,-,-,0.0,-,-,-,-,-,-,-,-,-,-,-,-,-,-,-,-,0.0,-,-,-,0.0,-,-,-,-,0.0,-,-,-,0.0,-,-,-,-,-,-,69,-,-,-,0.0,-,-,-,-,-,-,-,-,-,0.0,-,-,-,-,-,0.0,-,-,-,-,0.0,-,-,-,-,-,-,-,-,-,-,-,0.0,-,-,-,-,-,-,-,-,0.0,-,-,-,0.0,15.3,5.85,0.314
3373,27035,310530,Chernov A.P.,1968,,-,-,-,0.0,-,-,33.5,-,-,-,-,-,-,0.0,-,-,-,0.0,-,-,0.0,0.0,-,-,-,-,-,0.0,-,-,-,0.0,-,-,-,-,-,-,-,-,-,-,0.0,-,-,-,-,-,-,-,-,-,-,-,-,-,-,-,-,-,0.0,-,-,-,-,-,-,0.0,-,-,0.0,-,-,-,-,-,-,-,0.0,-,-,-,-,-,-,-,-,-,-,-,0.0,-,-,-,-,-,-,,-,0.0,-,-,-,-,-,-,-,-,-,-,0.0,-,-,-,-,-,-,-,-,-,-,-,-,-,-,-,-,0.0,-,-,-,0.0,-,-,-,-,0.0,-,-,-,0.0,-,-,-,-,-,-,66.5,-,-,-,0.0,-,-,-,-,-,-,-,-,-,0.0,-,-,-,-,-,0.0,-,-,-,-,0.0,-,-,-,-,-,-,-,-,-,-,-,0.0,-,-,-,-,-,-,-,-,0.0,-,-,-,0.0,16.0,6.13,0.305
3374,27035,310531,Chernov A.P.,1968,,-,-,-,0.0,-,-,37,-,-,-,-,-,-,0.0,-,-,-,0.0,-,-,0.0,0.0,-,-,-,-,-,0.0,-,-,-,0.0,-,-,-,-,-,-,-,-,-,-,0.0,-,-,-,-,-,-,-,-,-,-,-,-,-,-,-,-,-,0.0,-,-,-,-,-,-,0.0,-,-,0.0,-,-,-,-,-,-,-,0.0,-,-,-,-,-,-,-,-,-,-,-,0.0,-,-,-,-,-,-,,-,0.0,-,-,-,-,-,-,-,-,-,-,0.0,-,-,-,-,-,-,-,-,-,-,-,-,-,-,-,-,0.0,-,-,-,0.0,-,-,-,-,0.0,-,-,-,0.0,-,-,-,-,-,-,63,-,-,-,0.0,-,-,-,-,-,-,-,-,-,0.0,-,-,-,-,-,0.0,-,-,-,-,0.0,-,-,-,-,-,-,-,-,-,-,-,0.0,-,-,-,-,-,-,-,-,0.0,-,-,-,0.0,17.3,6.62,0.306
3375,27035,310532,Chernov A.P.,1968,,-,-,-,0.0,-,-,40,-,-,-,-,-,-,0.0,-,-,-,0.0,-,-,0.0,0.0,-,-,-,-,-,0.0,-,-,-,0.0,-,-,-,-,-,-,-,-,-,-,0.0,-,-,-,-,-,-,-,-,-,-,-,-,-,-,-,-,-,0.0,-,-,-,-,-,-,0.0,-,-,0.0,-,-,-,-,-,-,-,0.0,-,-,-,-,-,-,-,-,-,-,-,0.0,-,-,-,-,-,-,,-,0.0,-,-,-,-,-,-,-,-,-,-,0.0,-,-,-,-,-,-,-,-,-,-,-,-,-,-,-,-,0.0,-,-,-,0.0,-,-,-,-,0.0,-,-,-,0.0,-,-,-,-,-,-,60,-,-,-,0.0,-,-,-,-,-,-,-,-,-,0.0,-,-,-,-,-,0.0,-,-,-,-,0.0,-,-,-,-,-,-,-,-,-,-,-,0.0,-,-,-,-,-,-,-,-,0.0,-,-,-,0.0,17.8,6.86,0.293
3376,27035,310533,Chernov A.P.,1968,,-,-,-,0.0,-,-,43.5,-,-,-,-,-,-,0.0,-,-,-,0.0,-,-,0.0,0.0,-,-,-,-,-,0.0,-,-,-,0.0,-,-,-,-,-,-,-,-,-,-,0.0,-,-,-,-,-,-,-,-,-,-,-,-,-,-,-,-,-,0.0,-,-,-,-,-,-,0.0,-,-,0.0,-,-,-,-,-,-,-,0.0,-,-,-,-,-,-,-,-,-,-,-,0.0,-,-,-,-,-,-,,-,0.0,-,-,-,-,-,-,-,-,-,-,0.0,-,-,-,-,-,-,-,-,-,-,-,-,-,-,-,-,0.0,-,-,-,0.0,-,-,-,-,0.0,-,-,-,0.0,-,-,-,-,-,-,56.5,-,-,-,0.0,-,-,-,-,-,-,-,-,-,0.0,-,-,-,-,-,0.0,-,-,-,-,0.0,-,-,-,-,-,-,-,-,-,-,-,0.0,-,-,-,-,-,-,-,-,0.0,-,-,-,0.0,16.4,6.39,0.285
3377,27035,310534,Chernov A.P.,1968,,-,-,-,0.0,-,-,47,-,-,-,-,-,-,0.0,-,-,-,0.0,-,-,0.0,0.0,-,-,-,-,-,0.0,-,-,-,0.0,-,-,-,-,-,-,-,-,-,-,0.0,-,-,-,-,-,-,-,-,-,-,-,-,-,-,-,-,-,0.0,-,-,-,-,-,-,0.0,-,-,0.0,-,-,-,-,-,-,-,0.0,-,-,-,-,-,-,-,-,-,-,-,0.0,-,-,-,-,-,-,,-,0.0,-,-,-,-,-,-,-,-,-,-,0.0,-,-,-,-,-,-,-,-,-,-,-,-,-,-,-,-,0.0,-,-,-,0.0,-,-,-,-,0.0,-,-,-,0.0,-,-,-,-,-,-,53,-,-,-,0.0,-,-,-,-,-,-,-,-,-,0.0,-,-,-,-,-,0.0,-,-,-,-,0.0,-,-,-,-,-,-,-,-,-,-,-,0.0,-,-,-,-,-,-,-,-,0.0,-,-,-,0.0,14.2,5.4,0.32
3378,27035,310535,Chernov A.P.,1968,,-,-,-,0.0,-,-,48.5,-,-,-,-,-,-,0.0,-,-,-,0.0,-,-,0.0,0.0,-,-,-,-,-,0.0,-,-,-,0.0,-,-,-,-,-,-,-,-,-,-,0.0,-,-,-,-,-,-,-,-,-,-,-,-,-,-,-,-,-,0.0,-,-,-,-,-,-,0.0,-,-,0.0,-,-,-,-,-,-,-,0.0,-,-,-,-,-,-,-,-,-,-,-,0.0,-,-,-,-,-,-,,-,0.0,-,-,-,-,-,-,-,-,-,-,0.0,-,-,-,-,-,-,-,-,-,-,-,-,-,-,-,-,0.0,-,-,-,0.0,-,-,-,-,0.0,-,-,-,0.0,-,-,-,-,-,-,51.5,-,-,-,0.0,-,-,-,-,-,-,-,-,-,0.0,-,-,-,-,-,0.0,-,-,-,-,0.0,-,-,-,-,-,-,-,-,-,-,-,0.0,-,-,-,-,-,-,-,-,0.0,-,-,-,0.0,13.8,5.27,0.31
3379,27035,310536,Chernov A.P.,1968,,-,-,-,0.0,-,-,50,-,-,-,-,-,-,0.0,-,-,-,0.0,-,-,0.0,0.0,-,-,-,-,-,0.0,-,-,-,0.0,-,-,-,-,-,-,-,-,-,-,0.0,-,-,-,-,-,-,-,-,-,-,-,-,-,-,-,-,-,0.0,-,-,-,-,-,-,0.0,-,-,0.0,-,-,-,-,-,-,-,0.0,-,-,-,-,-,-,-,-,-,-,-,0.0,-,-,-,-,-,-,,-,0.0,-,-,-,-,-,-,-,-,-,-,0.0,-,-,-,-,-,-,-,-,-,-,-,-,-,-,-,-,0.0,-,-,-,0.0,-,-,-,-,0.0,-,-,-,0.0,-,-,-,-,-,-,50,-,-,-,0.0,-,-,-,-,-,-,-,-,-,0.0,-,-,-,-,-,0.0,-,-,-,-,0.0,-,-,-,-,-,-,-,-,-,-,-,0.0,-,-,-,-,-,-,-,-,0.0,-,-,-,0.0,13.1,4.98,0.318
3380,27035,310537,Chernov A.P.,1968,,-,-,-,0.0,-,-,50.75,-,-,-,-,-,-,0.0,-,-,-,0.0,-,-,0.0,0.0,-,-,-,-,-,0.0,-,-,-,0.0,-,-,-,-,-,-,-,-,-,-,0.0,-,-,-,-,-,-,-,-,-,-,-,-,-,-,-,-,-,0.0,-,-,-,-,-,-,0.0,-,-,0.0,-,-,-,-,-,-,-,0.0,-,-,-,-,-,-,-,-,-,-,-,0.0,-,-,-,-,-,-,,-,0.0,-,-,-,-,-,-,-,-,-,-,0.0,-,-,-,-,-,-,-,-,-,-,-,-,-,-,-,-,0.0,-,-,-,0.0,-,-,-,-,0.0,-,-,-,0.0,-,-,-,-,-,-,49.25,-,-,-,0.0,-,-,-,-,-,-,-,-,-,0.0,-,-,-,-,-,0.0,-,-,-,-,0.0,-,-,-,-,-,-,-,-,-,-,-,0.0,-,-,-,-,-,-,-,-,0.0,-,-,-,0.0,12.7,4.88,0.319
3381,27035,310538,Chernov A.P.,1968,,-,-,-,0.0,-,-,51.5,-,-,-,-,-,-,0.0,-,-,-,0.0,-,-,0.0,0.0,-,-,-,-,-,0.0,-,-,-,0.0,-,-,-,-,-,-,-,-,-,-,0.0,-,-,-,-,-,-,-,-,-,-,-,-,-,-,-,-,-,0.0,-,-,-,-,-,-,0.0,-,-,0.0,-,-,-,-,-,-,-,0.0,-,-,-,-,-,-,-,-,-,-,-,0.0,-,-,-,-,-,-,,-,0.0,-,-,-,-,-,-,-,-,-,-,0.0,-,-,-,-,-,-,-,-,-,-,-,-,-,-,-,-,0.0,-,-,-,0.0,-,-,-,-,0.0,-,-,-,0.0,-,-,-,-,-,-,48.5,-,-,-,0.0,-,-,-,-,-,-,-,-,-,0.0,-,-,-,-,-,0.0,-,-,-,-,0.0,-,-,-,-,-,-,-,-,-,-,-,0.0,-,-,-,-,-,-,-,-,0.0,-,-,-,0.0,12.5,4.74,0.322
3382,27035,310539,Chernov A.P.,1968,,-,-,-,0.0,-,-,53,-,-,-,-,-,-,0.0,-,-,-,0.0,-,-,0.0,0.0,-,-,-,-,-,0.0,-,-,-,0.0,-,-,-,-,-,-,-,-,-,-,0.0,-,-,-,-,-,-,-,-,-,-,-,-,-,-,-,-,-,0.0,-,-,-,-,-,-,0.0,-,-,0.0,-,-,-,-,-,-,-,0.0,-,-,-,-,-,-,-,-,-,-,-,0.0,-,-,-,-,-,-,,-,0.0,-,-,-,-,-,-,-,-,-,-,0.0,-,-,-,-,-,-,-,-,-,-,-,-,-,-,-,-,0.0,-,-,-,0.0,-,-,-,-,0.0,-,-,-,0.0,-,-,-,-,-,-,47,-,-,-,0.0,-,-,-,-,-,-,-,-,-,0.0,-,-,-,-,-,0.0,-,-,-,-,0.0,-,-,-,-,-,-,-,-,-,-,-,0.0,-,-,-,-,-,-,-,-,0.0,-,-,-,0.0,11.9,4.51,0.324
3383,27035,310540,Chernov A.P.,1968,,-,-,-,0.0,-,-,55,-,-,-,-,-,-,0.0,-,-,-,0.0,-,-,0.0,0.0,-,-,-,-,-,0.0,-,-,-,0.0,-,-,-,-,-,-,-,-,-,-,0.0,-,-,-,-,-,-,-,-,-,-,-,-,-,-,-,-,-,0.0,-,-,-,-,-,-,0.0,-,-,0.0,-,-,-,-,-,-,-,0.0,-,-,-,-,-,-,-,-,-,-,-,0.0,-,-,-,-,-,-,,-,0.0,-,-,-,-,-,-,-,-,-,-,0.0,-,-,-,-,-,-,-,-,-,-,-,-,-,-,-,-,0.0,-,-,-,0.0,-,-,-,-,0.0,-,-,-,0.0,-,-,-,-,-,-,45,-,-,-,0.0,-,-,-,-,-,-,-,-,-,0.0,-,-,-,-,-,0.0,-,-,-,-,0.0,-,-,-,-,-,-,-,-,-,-,-,0.0,-,-,-,-,-,-,-,-,0.0,-,-,-,0.0,11.2,4.22,0.326
3384,27035,310541,Chernov A.P.,1968,,-,-,-,0.0,-,-,11.3,-,-,-,-,-,-,0.0,-,-,-,0.0,-,-,0.0,0.0,-,-,-,-,-,0.0,-,-,-,0.0,-,-,-,-,-,-,-,-,-,-,0.0,-,-,-,-,-,-,-,-,-,-,-,-,-,-,-,-,-,0.0,-,-,-,-,-,-,0.0,-,-,0.0,-,-,-,-,-,-,-,0.0,-,-,-,-,-,-,-,-,-,-,-,0.0,-,-,-,-,-,-,,-,0.0,-,-,-,-,-,-,-,-,-,-,0.0,-,-,-,-,-,-,-,-,-,-,-,-,-,-,-,-,0.0,-,-,-,0.0,-,-,-,-,0.0,-,-,-,0.0,-,88.7,-,-,-,-,-,-,-,-,0.0,-,-,-,-,-,-,-,-,-,0.0,-,-,-,-,-,0.0,-,-,-,-,0.0,-,-,-,-,-,-,-,-,-,-,-,0.0,-,-,-,-,-,-,-,-,0.0,-,-,-,0.0,5.61,2.04,0.375
3385,27035,310542,Chernov A.P.,1968,,-,-,-,0.0,-,-,13.5,-,-,-,-,-,-,0.0,-,-,-,0.0,-,-,0.0,0.0,-,-,-,-,-,0.0,-,-,-,0.0,-,-,-,-,-,-,-,-,-,-,0.0,-,-,-,-,-,-,-,-,-,-,-,-,-,-,-,-,-,0.0,-,-,-,-,-,-,0.0,-,-,0.0,-,-,-,-,-,-,-,0.0,-,-,-,-,-,-,-,-,-,-,-,0.0,-,-,-,-,-,-,,-,0.0,-,-,-,-,-,-,-,-,-,-,0.0,-,-,-,-,-,-,-,-,-,-,-,-,-,-,-,-,0.0,-,-,-,0.0,-,-,-,-,0.0,-,-,-,0.0,-,86.5,-,-,-,-,-,-,-,-,0.0,-,-,-,-,-,-,-,-,-,0.0,-,-,-,-,-,0.0,-,-,-,-,0.0,-,-,-,-,-,-,-,-,-,-,-,0.0,-,-,-,-,-,-,-,-,0.0,-,-,-,0.0,6.6,2.42,0.365
3386,27035,310543,Chernov A.P.,1968,,-,-,-,0.0,-,-,16,-,-,-,-,-,-,0.0,-,-,-,0.0,-,-,0.0,0.0,-,-,-,-,-,0.0,-,-,-,0.0,-,-,-,-,-,-,-,-,-,-,0.0,-,-,-,-,-,-,-,-,-,-,-,-,-,-,-,-,-,0.0,-,-,-,-,-,-,0.0,-,-,0.0,-,-,-,-,-,-,-,0.0,-,-,-,-,-,-,-,-,-,-,-,0.0,-,-,-,-,-,-,,-,0.0,-,-,-,-,-,-,-,-,-,-,0.0,-,-,-,-,-,-,-,-,-,-,-,-,-,-,-,-,0.0,-,-,-,0.0,-,-,-,-,0.0,-,-,-,0.0,-,84,-,-,-,-,-,-,-,-,0.0,-,-,-,-,-,-,-,-,-,0.0,-,-,-,-,-,0.0,-,-,-,-,0.0,-,-,-,-,-,-,-,-,-,-,-,0.0,-,-,-,-,-,-,-,-,0.0,-,-,-,0.0,7.55,2.79,0.355
3387,27035,310544,Chernov A.P.,1968,,-,-,-,0.0,-,-,21,-,-,-,-,-,-,0.0,-,-,-,0.0,-,-,0.0,0.0,-,-,-,-,-,0.0,-,-,-,0.0,-,-,-,-,-,-,-,-,-,-,0.0,-,-,-,-,-,-,-,-,-,-,-,-,-,-,-,-,-,0.0,-,-,-,-,-,-,0.0,-,-,0.0,-,-,-,-,-,-,-,0.0,-,-,-,-,-,-,-,-,-,-,-,0.0,-,-,-,-,-,-,,-,0.0,-,-,-,-,-,-,-,-,-,-,0.0,-,-,-,-,-,-,-,-,-,-,-,-,-,-,-,-,0.0,-,-,-,0.0,-,-,-,-,0.0,-,-,-,0.0,-,79,-,-,-,-,-,-,-,-,0.0,-,-,-,-,-,-,-,-,-,0.0,-,-,-,-,-,0.0,-,-,-,-,0.0,-,-,-,-,-,-,-,-,-,-,-,0.0,-,-,-,-,-,-,-,-,0.0,-,-,-,0.0,9.06,3.45,0.317
3388,27035,310545,Chernov A.P.,1968,,-,-,-,0.0,-,-,25.5,-,-,-,-,-,-,0.0,-,-,-,0.0,-,-,0.0,0.0,-,-,-,-,-,0.0,-,-,-,0.0,-,-,-,-,-,-,-,-,-,-,0.0,-,-,-,-,-,-,-,-,-,-,-,-,-,-,-,-,-,0.0,-,-,-,-,-,-,0.0,-,-,0.0,-,-,-,-,-,-,-,0.0,-,-,-,-,-,-,-,-,-,-,-,0.0,-,-,-,-,-,-,,-,0.0,-,-,-,-,-,-,-,-,-,-,0.0,-,-,-,-,-,-,-,-,-,-,-,-,-,-,-,-,0.0,-,-,-,0.0,-,-,-,-,0.0,-,-,-,0.0,-,74.5,-,-,-,-,-,-,-,-,0.0,-,-,-,-,-,-,-,-,-,0.0,-,-,-,-,-,0.0,-,-,-,-,0.0,-,-,-,-,-,-,-,-,-,-,-,0.0,-,-,-,-,-,-,-,-,0.0,-,-,-,0.0,10.5,4.02,0.318
3389,27035,310546,Chernov A.P.,1968,,-,-,-,0.0,-,-,28.7,-,-,-,-,-,-,0.0,-,-,-,0.0,-,-,0.0,0.0,-,-,-,-,-,0.0,-,-,-,0.0,-,-,-,-,-,-,-,-,-,-,0.0,-,-,-,-,-,-,-,-,-,-,-,-,-,-,-,-,-,0.0,-,-,-,-,-,-,0.0,-,-,0.0,-,-,-,-,-,-,-,0.0,-,-,-,-,-,-,-,-,-,-,-,0.0,-,-,-,-,-,-,,-,0.0,-,-,-,-,-,-,-,-,-,-,0.0,-,-,-,-,-,-,-,-,-,-,-,-,-,-,-,-,0.0,-,-,-,0.0,-,-,-,-,0.0,-,-,-,0.0,-,71.3,-,-,-,-,-,-,-,-,0.0,-,-,-,-,-,-,-,-,-,0.0,-,-,-,-,-,0.0,-,-,-,-,0.0,-,-,-,-,-,-,-,-,-,-,-,0.0,-,-,-,-,-,-,-,-,0.0,-,-,-,0.0,11.1,4.25,0.318
3390,27035,310547,Chernov A.P.,1968,,-,-,-,0.0,-,-,33,-,-,-,-,-,-,0.0,-,-,-,0.0,-,-,0.0,0.0,-,-,-,-,-,0.0,-,-,-,0.0,-,-,-,-,-,-,-,-,-,-,0.0,-,-,-,-,-,-,-,-,-,-,-,-,-,-,-,-,-,0.0,-,-,-,-,-,-,0.0,-,-,0.0,-,-,-,-,-,-,-,0.0,-,-,-,-,-,-,-,-,-,-,-,0.0,-,-,-,-,-,-,,-,0.0,-,-,-,-,-,-,-,-,-,-,0.0,-,-,-,-,-,-,-,-,-,-,-,-,-,-,-,-,0.0,-,-,-,0.0,-,-,-,-,0.0,-,-,-,0.0,-,67,-,-,-,-,-,-,-,-,0.0,-,-,-,-,-,-,-,-,-,0.0,-,-,-,-,-,0.0,-,-,-,-,0.0,-,-,-,-,-,-,-,-,-,-,-,0.0,-,-,-,-,-,-,-,-,0.0,-,-,-,0.0,12.2,4.64,0.314
3391,27035,310548,Chernov A.P.,1968,,-,-,-,0.0,-,-,35,-,-,-,-,-,-,0.0,-,-,-,0.0,-,-,0.0,0.0,-,-,-,-,-,0.0,-,-,-,0.0,-,-,-,-,-,-,-,-,-,-,0.0,-,-,-,-,-,-,-,-,-,-,-,-,-,-,-,-,-,0.0,-,-,-,-,-,-,0.0,-,-,0.0,-,-,-,-,-,-,-,0.0,-,-,-,-,-,-,-,-,-,-,-,0.0,-,-,-,-,-,-,,-,0.0,-,-,-,-,-,-,-,-,-,-,0.0,-,-,-,-,-,-,-,-,-,-,-,-,-,-,-,-,0.0,-,-,-,0.0,-,-,-,-,0.0,-,-,-,0.0,-,65,-,-,-,-,-,-,-,-,0.0,-,-,-,-,-,-,-,-,-,0.0,-,-,-,-,-,0.0,-,-,-,-,0.0,-,-,-,-,-,-,-,-,-,-,-,0.0,-,-,-,-,-,-,-,-,0.0,-,-,-,0.0,13.5,5.24,0.314
3392,27035,310549,Chernov A.P.,1968,,-,-,-,0.0,-,-,40,-,-,-,-,-,-,0.0,-,-,-,0.0,-,-,0.0,0.0,-,-,-,-,-,0.0,-,-,-,0.0,-,-,-,-,-,-,-,-,-,-,0.0,-,-,-,-,-,-,-,-,-,-,-,-,-,-,-,-,-,0.0,-,-,-,-,-,-,0.0,-,-,0.0,-,-,-,-,-,-,-,0.0,-,-,-,-,-,-,-,-,-,-,-,0.0,-,-,-,-,-,-,,-,0.0,-,-,-,-,-,-,-,-,-,-,0.0,-,-,-,-,-,-,-,-,-,-,-,-,-,-,-,-,0.0,-,-,-,0.0,-,-,-,-,0.0,-,-,-,0.0,-,60,-,-,-,-,-,-,-,-,0.0,-,-,-,-,-,-,-,-,-,0.0,-,-,-,-,-,0.0,-,-,-,-,0.0,-,-,-,-,-,-,-,-,-,-,-,0.0,-,-,-,-,-,-,-,-,0.0,-,-,-,0.0,15.5,6.0,0.306
3393,27035,310550,Chernov A.P.,1968,,-,-,-,0.0,-,-,42,-,-,-,-,-,-,0.0,-,-,-,0.0,-,-,0.0,0.0,-,-,-,-,-,0.0,-,-,-,0.0,-,-,-,-,-,-,-,-,-,-,0.0,-,-,-,-,-,-,-,-,-,-,-,-,-,-,-,-,-,0.0,-,-,-,-,-,-,0.0,-,-,0.0,-,-,-,-,-,-,-,0.0,-,-,-,-,-,-,-,-,-,-,-,0.0,-,-,-,-,-,-,,-,0.0,-,-,-,-,-,-,-,-,-,-,0.0,-,-,-,-,-,-,-,-,-,-,-,-,-,-,-,-,0.0,-,-,-,0.0,-,-,-,-,0.0,-,-,-,0.0,-,58,-,-,-,-,-,-,-,-,0.0,-,-,-,-,-,-,-,-,-,0.0,-,-,-,-,-,0.0,-,-,-,-,0.0,-,-,-,-,-,-,-,-,-,-,-,0.0,-,-,-,-,-,-,-,-,0.0,-,-,-,0.0,14.7,5.59,0.328
3394,27035,310551,Chernov A.P.,1968,,-,-,-,0.0,-,-,44,-,-,-,-,-,-,0.0,-,-,-,0.0,-,-,0.0,0.0,-,-,-,-,-,0.0,-,-,-,0.0,-,-,-,-,-,-,-,-,-,-,0.0,-,-,-,-,-,-,-,-,-,-,-,-,-,-,-,-,-,0.0,-,-,-,-,-,-,0.0,-,-,0.0,-,-,-,-,-,-,-,0.0,-,-,-,-,-,-,-,-,-,-,-,0.0,-,-,-,-,-,-,,-,0.0,-,-,-,-,-,-,-,-,-,-,0.0,-,-,-,-,-,-,-,-,-,-,-,-,-,-,-,-,0.0,-,-,-,0.0,-,-,-,-,0.0,-,-,-,0.0,-,56,-,-,-,-,-,-,-,-,0.0,-,-,-,-,-,-,-,-,-,0.0,-,-,-,-,-,0.0,-,-,-,-,0.0,-,-,-,-,-,-,-,-,-,-,-,0.0,-,-,-,-,-,-,-,-,0.0,-,-,-,0.0,12.6,4.85,0.304
3395,27035,310552,Chernov A.P.,1968,,-,-,-,0.0,-,-,-,-,-,-,-,-,-,0.0,-,-,-,0.0,-,-,0.0,0.0,-,-,-,-,-,0.0,-,-,-,0.0,-,-,-,-,-,-,-,-,-,-,0.0,-,-,-,-,-,-,-,-,-,-,-,-,-,-,-,-,-,0.0,-,-,-,-,-,2.5,0.0,-,-,0.0,-,-,-,-,-,-,-,0.0,-,-,-,-,-,-,-,-,-,-,-,0.0,-,-,-,-,-,-,,-,0.0,-,-,-,-,-,-,-,-,-,-,0.0,-,-,-,-,-,-,-,-,-,-,-,-,-,-,-,-,0.0,-,-,-,0.0,-,-,-,-,0.0,-,-,-,0.0,-,-,-,-,-,-,97.5,-,-,-,0.0,-,-,-,-,-,-,-,-,-,0.0,-,-,-,-,-,0.0,-,-,-,-,0.0,-,-,-,-,-,-,-,-,-,-,-,0.0,-,-,-,-,-,-,-,-,0.0,-,-,-,0.0,10.3,3.87,0.33
3396,27035,310553,Chernov A.P.,1968,,-,-,-,0.0,-,-,-,-,-,-,-,-,-,0.0,-,-,-,0.0,-,-,0.0,0.0,-,-,-,-,-,0.0,-,-,-,0.0,-,-,-,-,-,-,-,-,-,-,0.0,-,-,-,-,-,-,-,-,-,-,-,-,-,-,-,-,-,0.0,-,-,-,-,-,3.75,0.0,-,-,0.0,-,-,-,-,-,-,-,0.0,-,-,-,-,-,-,-,-,-,-,-,0.0,-,-,-,-,-,-,,-,0.0,-,-,-,-,-,-,-,-,-,-,0.0,-,-,-,-,-,-,-,-,-,-,-,-,-,-,-,-,0.0,-,-,-,0.0,-,-,-,-,0.0,-,-,-,0.0,-,-,-,-,-,-,96.25,-,-,-,0.0,-,-,-,-,-,-,-,-,-,0.0,-,-,-,-,-,0.0,-,-,-,-,0.0,-,-,-,-,-,-,-,-,-,-,-,0.0,-,-,-,-,-,-,-,-,0.0,-,-,-,0.0,10.3,3.96,0.325
3397,27035,310554,Chernov A.P.,1968,,-,-,-,0.0,-,-,-,-,-,-,-,-,-,0.0,-,-,-,0.0,-,-,0.0,0.0,-,-,-,-,-,0.0,-,-,-,0.0,-,-,-,-,-,-,-,-,-,-,0.0,-,-,-,-,-,-,-,-,-,-,-,-,-,-,-,-,-,0.0,-,-,-,-,-,5,0.0,-,-,0.0,-,-,-,-,-,-,-,0.0,-,-,-,-,-,-,-,-,-,-,-,0.0,-,-,-,-,-,-,,-,0.0,-,-,-,-,-,-,-,-,-,-,0.0,-,-,-,-,-,-,-,-,-,-,-,-,-,-,-,-,0.0,-,-,-,0.0,-,-,-,-,0.0,-,-,-,0.0,-,-,-,-,-,-,95,-,-,-,0.0,-,-,-,-,-,-,-,-,-,0.0,-,-,-,-,-,0.0,-,-,-,-,0.0,-,-,-,-,-,-,-,-,-,-,-,0.0,-,-,-,-,-,-,-,-,0.0,-,-,-,0.0,11.0,4.18,0.318
3398,27035,310555,Chernov A.P.,1968,,-,-,-,0.0,-,-,-,-,-,-,-,-,-,0.0,-,-,-,0.0,-,-,0.0,0.0,-,-,-,-,-,0.0,-,-,-,0.0,-,-,-,-,-,-,-,-,-,-,0.0,-,-,-,-,-,-,-,-,-,-,-,-,-,-,-,-,-,0.0,-,-,-,-,-,6.25,0.0,-,-,0.0,-,-,-,-,-,-,-,0.0,-,-,-,-,-,-,-,-,-,-,-,0.0,-,-,-,-,-,-,,-,0.0,-,-,-,-,-,-,-,-,-,-,0.0,-,-,-,-,-,-,-,-,-,-,-,-,-,-,-,-,0.0,-,-,-,0.0,-,-,-,-,0.0,-,-,-,0.0,-,-,-,-,-,-,93.75,-,-,-,0.0,-,-,-,-,-,-,-,-,-,0.0,-,-,-,-,-,0.0,-,-,-,-,0.0,-,-,-,-,-,-,-,-,-,-,-,0.0,-,-,-,-,-,-,-,-,0.0,-,-,-,0.0,11.0,4.19,0.321
3399,27035,310556,Chernov A.P.,1968,,-,-,-,0.0,-,-,-,-,-,-,-,-,-,0.0,-,-,-,0.0,-,-,0.0,0.0,-,-,-,-,-,0.0,-,-,-,0.0,-,-,-,-,-,-,-,-,-,-,0.0,-,-,-,-,-,-,-,-,-,-,-,-,-,-,-,-,-,0.0,-,-,-,-,-,7.5,0.0,-,-,0.0,-,-,-,-,-,-,-,0.0,-,-,-,-,-,-,-,-,-,-,-,0.0,-,-,-,-,-,-,,-,0.0,-,-,-,-,-,-,-,-,-,-,0.0,-,-,-,-,-,-,-,-,-,-,-,-,-,-,-,-,0.0,-,-,-,0.0,-,-,-,-,0.0,-,-,-,0.0,-,-,-,-,-,-,92.5,-,-,-,0.0,-,-,-,-,-,-,-,-,-,0.0,-,-,-,-,-,0.0,-,-,-,-,0.0,-,-,-,-,-,-,-,-,-,-,-,0.0,-,-,-,-,-,-,-,-,0.0,-,-,-,0.0,11.2,4.24,0.32
3400,27035,310557,Chernov A.P.,1968,,-,-,-,0.0,-,-,-,-,-,-,-,-,-,0.0,-,-,-,0.0,-,-,0.0,0.0,-,-,-,-,-,0.0,-,-,-,0.0,-,-,-,-,-,-,-,-,-,-,0.0,-,-,-,-,-,-,-,-,-,-,-,-,-,-,-,-,-,0.0,-,-,-,-,-,9,0.0,-,-,0.0,-,-,-,-,-,-,-,0.0,-,-,-,-,-,-,-,-,-,-,-,0.0,-,-,-,-,-,-,,-,0.0,-,-,-,-,-,-,-,-,-,-,0.0,-,-,-,-,-,-,-,-,-,-,-,-,-,-,-,-,0.0,-,-,-,0.0,-,-,-,-,0.0,-,-,-,0.0,-,-,-,-,-,-,91,-,-,-,0.0,-,-,-,-,-,-,-,-,-,0.0,-,-,-,-,-,0.0,-,-,-,-,0.0,-,-,-,-,-,-,-,-,-,-,-,0.0,-,-,-,-,-,-,-,-,0.0,-,-,-,0.0,11.4,4.34,0.318
3401,27035,310558,Chernov A.P.,1968,,-,-,-,0.0,-,-,-,-,-,-,-,-,-,0.0,-,-,-,0.0,-,-,0.0,0.0,-,-,-,-,-,0.0,-,-,-,0.0,-,-,-,-,-,-,-,-,-,-,0.0,-,-,-,-,-,-,-,-,-,-,-,-,-,-,-,-,-,0.0,-,-,-,-,-,10,0.0,-,-,0.0,-,-,-,-,-,-,-,0.0,-,-,-,-,-,-,-,-,-,-,-,0.0,-,-,-,-,-,-,,-,0.0,-,-,-,-,-,-,-,-,-,-,0.0,-,-,-,-,-,-,-,-,-,-,-,-,-,-,-,-,0.0,-,-,-,0.0,-,-,-,-,0.0,-,-,-,0.0,-,-,-,-,-,-,90,-,-,-,0.0,-,-,-,-,-,-,-,-,-,0.0,-,-,-,-,-,0.0,-,-,-,-,0.0,-,-,-,-,-,-,-,-,-,-,-,0.0,-,-,-,-,-,-,-,-,0.0,-,-,-,0.0,11.8,4.51,0.317
3402,27035,310559,Chernov A.P.,1968,,-,-,-,0.0,-,-,-,-,-,-,-,-,-,0.0,-,-,-,0.0,-,-,0.0,0.0,-,-,-,-,-,0.0,-,-,-,0.0,-,-,-,-,-,-,-,-,-,-,0.0,-,-,-,-,-,-,-,-,-,-,-,-,-,-,-,-,-,0.0,-,-,-,-,-,12.5,0.0,-,-,0.0,-,-,-,-,-,-,-,0.0,-,-,-,-,-,-,-,-,-,-,-,0.0,-,-,-,-,-,-,,-,0.0,-,-,-,-,-,-,-,-,-,-,0.0,-,-,-,-,-,-,-,-,-,-,-,-,-,-,-,-,0.0,-,-,-,0.0,-,-,-,-,0.0,-,-,-,0.0,-,-,-,-,-,-,87.5,-,-,-,0.0,-,-,-,-,-,-,-,-,-,0.0,-,-,-,-,-,0.0,-,-,-,-,0.0,-,-,-,-,-,-,-,-,-,-,-,0.0,-,-,-,-,-,-,-,-,0.0,-,-,-,0.0,12.5,4.79,0.31
3403,27035,310560,Chernov A.P.,1968,,-,-,-,0.0,-,-,-,-,-,-,-,-,-,0.0,-,-,-,0.0,-,-,0.0,0.0,-,-,-,-,-,0.0,-,-,-,0.0,-,-,-,-,-,-,-,-,-,-,0.0,-,-,-,-,-,-,-,-,-,-,-,-,-,-,-,-,-,0.0,-,-,-,-,-,14,0.0,-,-,0.0,-,-,-,-,-,-,-,0.0,-,-,-,-,-,-,-,-,-,-,-,0.0,-,-,-,-,-,-,,-,0.0,-,-,-,-,-,-,-,-,-,-,0.0,-,-,-,-,-,-,-,-,-,-,-,-,-,-,-,-,0.0,-,-,-,0.0,-,-,-,-,0.0,-,-,-,0.0,-,-,-,-,-,-,86,-,-,-,0.0,-,-,-,-,-,-,-,-,-,0.0,-,-,-,-,-,0.0,-,-,-,-,0.0,-,-,-,-,-,-,-,-,-,-,-,0.0,-,-,-,-,-,-,-,-,0.0,-,-,-,0.0,12.9,4.94,0.306
3404,27035,310561,Chernov A.P.,1968,,-,-,-,0.0,-,-,-,-,-,-,-,-,-,0.0,-,-,-,0.0,-,-,0.0,0.0,-,-,-,-,-,0.0,-,-,-,0.0,-,-,-,-,-,-,-,-,-,-,0.0,-,-,-,-,-,-,-,-,-,-,-,-,-,-,-,-,-,0.0,-,-,-,-,-,15,0.0,-,-,0.0,-,-,-,-,-,-,-,0.0,-,-,-,-,-,-,-,-,-,-,-,0.0,-,-,-,-,-,-,,-,0.0,-,-,-,-,-,-,-,-,-,-,0.0,-,-,-,-,-,-,-,-,-,-,-,-,-,-,-,-,0.0,-,-,-,0.0,-,-,-,-,0.0,-,-,-,0.0,-,-,-,-,-,-,85,-,-,-,0.0,-,-,-,-,-,-,-,-,-,0.0,-,-,-,-,-,0.0,-,-,-,-,0.0,-,-,-,-,-,-,-,-,-,-,-,0.0,-,-,-,-,-,-,-,-,0.0,-,-,-,0.0,13.0,4.98,0.31
3405,27035,310562,Chernov A.P.,1968,,-,-,-,0.0,-,-,-,-,-,-,-,-,-,0.0,-,-,-,0.0,-,-,0.0,0.0,-,-,-,-,-,0.0,-,-,-,0.0,-,-,-,-,-,-,-,-,-,-,0.0,-,-,-,-,-,-,-,-,-,-,-,-,-,-,-,-,-,0.0,-,-,-,-,-,16.5,0.0,-,-,0.0,-,-,-,-,-,-,-,0.0,-,-,-,-,-,-,-,-,-,-,-,0.0,-,-,-,-,-,-,,-,0.0,-,-,-,-,-,-,-,-,-,-,0.0,-,-,-,-,-,-,-,-,-,-,-,-,-,-,-,-,0.0,-,-,-,0.0,-,-,-,-,0.0,-,-,-,0.0,-,-,-,-,-,-,83.5,-,-,-,0.0,-,-,-,-,-,-,-,-,-,0.0,-,-,-,-,-,0.0,-,-,-,-,0.0,-,-,-,-,-,-,-,-,-,-,-,0.0,-,-,-,-,-,-,-,-,0.0,-,-,-,0.0,13.5,5.17,0.304
3406,27035,310563,Chernov A.P.,1968,,-,-,-,0.0,-,-,-,-,-,-,-,-,-,0.0,-,-,-,0.0,-,-,0.0,0.0,-,-,-,-,-,0.0,-,-,-,0.0,-,-,-,-,-,-,-,-,-,-,0.0,-,-,-,-,-,-,-,-,-,-,-,-,-,-,-,-,-,0.0,-,-,-,-,-,17.5,0.0,-,-,0.0,-,-,-,-,-,-,-,0.0,-,-,-,-,-,-,-,-,-,-,-,0.0,-,-,-,-,-,-,,-,0.0,-,-,-,-,-,-,-,-,-,-,0.0,-,-,-,-,-,-,-,-,-,-,-,-,-,-,-,-,0.0,-,-,-,0.0,-,-,-,-,0.0,-,-,-,0.0,-,-,-,-,-,-,82.5,-,-,-,0.0,-,-,-,-,-,-,-,-,-,0.0,-,-,-,-,-,0.0,-,-,-,-,0.0,-,-,-,-,-,-,-,-,-,-,-,0.0,-,-,-,-,-,-,-,-,0.0,-,-,-,0.0,13.7,5.28,0.305
3407,27035,310564,Chernov A.P.,1968,,-,-,-,0.0,-,-,-,-,-,-,-,-,-,0.0,-,-,-,0.0,-,-,0.0,0.0,-,-,-,-,-,0.0,-,-,-,0.0,-,-,-,-,-,-,-,-,-,-,0.0,-,-,-,-,-,-,-,-,-,-,-,-,-,-,-,-,-,0.0,-,-,-,-,-,20,0.0,-,-,0.0,-,-,-,-,-,-,-,0.0,-,-,-,-,-,-,-,-,-,-,-,0.0,-,-,-,-,-,-,,-,0.0,-,-,-,-,-,-,-,-,-,-,0.0,-,-,-,-,-,-,-,-,-,-,-,-,-,-,-,-,0.0,-,-,-,0.0,-,-,-,-,0.0,-,-,-,0.0,-,-,-,-,-,-,80,-,-,-,0.0,-,-,-,-,-,-,-,-,-,0.0,-,-,-,-,-,0.0,-,-,-,-,0.0,-,-,-,-,-,-,-,-,-,-,-,0.0,-,-,-,-,-,-,-,-,0.0,-,-,-,0.0,14.2,5.46,0.302
3408,27035,310565,Chernov A.P.,1968,,-,-,-,0.0,-,-,-,-,-,-,-,-,-,0.0,-,-,-,0.0,-,-,0.0,0.0,-,-,-,-,-,0.0,-,-,-,0.0,-,-,-,-,-,-,-,-,-,-,0.0,-,-,-,-,-,-,-,-,-,-,-,-,-,-,-,-,-,0.0,-,-,-,-,-,25,0.0,-,-,0.0,-,-,-,-,-,-,-,0.0,-,-,-,-,-,-,-,-,-,-,-,0.0,-,-,-,-,-,-,,-,0.0,-,-,-,-,-,-,-,-,-,-,0.0,-,-,-,-,-,-,-,-,-,-,-,-,-,-,-,-,0.0,-,-,-,0.0,-,-,-,-,0.0,-,-,-,0.0,-,-,-,-,-,-,75,-,-,-,0.0,-,-,-,-,-,-,-,-,-,0.0,-,-,-,-,-,0.0,-,-,-,-,0.0,-,-,-,-,-,-,-,-,-,-,-,0.0,-,-,-,-,-,-,-,-,0.0,-,-,-,0.0,15.8,6.1,0.294
3409,27036,310566,Ota R.,1973,,-,-,-,0.0,-,-,-,-,-,-,-,-,-,0.0,-,-,-,0.0,-,-,0.0,0.0,-,-,-,-,-,0.0,-,-,-,0.0,-,-,-,-,-,-,-,-,-,-,0.0,-,-,-,-,-,-,-,-,-,-,-,-,-,-,-,-,-,0.0,-,-,-,-,-,-,0.0,-,-,0.0,-,-,-,-,-,-,-,0.0,-,-,-,-,-,-,-,-,-,-,-,0.0,-,-,-,-,-,-,,-,0.0,-,-,-,-,-,-,-,-,-,-,0.0,-,-,-,-,-,-,-,-,-,-,-,-,-,-,-,-,0.0,-,-,-,0.0,-,-,-,-,0.0,-,-,-,0.0,-,-,-,-,-,-,100,-,-,-,0.0,-,-,-,-,-,-,-,-,-,0.0,-,-,-,-,-,0.0,-,-,-,-,0.0,-,-,-,-,-,-,-,-,-,-,-,0.0,-,-,-,-,-,-,-,-,0.0,-,-,-,0.0,9.61,3.63,0.325
