Repository: jacobergzhou/Poisson-Ratio

File: Poisson_data_cleaned_06212019.csv (part 45 of 58)
,Code,Glass #,Author,Year,Trademark,Ag2O,AgI,Al,Al2O3,AlF3,AlN,As,As2O3,As2O5,As2S3,As2Se3,AsSe,B,B2O3,BaCl2,BaF2,BaO,BeF2,BeO,Bi2O3,BiCl3,Br,Ca,CaF2,CaO,Cd,CdCl2,CdF2,CdO,Ce2O3,CeF3,CeO2,Cl,Co3O4,CoO,Cr2O3,Cs2O,CsCl,CsF,Cu2O,CuO,Dy2O3,Er,Er2O3,ErF3,Eu,Eu2O3,EuF3,F,Fe,Fe2O3,FeO,Ga,Ga2O3,Ga2S3,Ga2Se3,GaF3,Gd2O3,GdF3,Ge,GeO2,GeS2,GeSe2,H2O,HfF4,HfO2,Hg,Ho2O3,I,InF3,K,K2O,K2S,K2SO4,KBr,KCl,KF,KHF2,La,La2O3,La2S3,LaF3,Li,Li2O,Li2S,Li2SO4,LiBr,LiCl,LiF,LiI,MgF2,MgO,Mn2O3,MnF2,MnO,MnO2,MoO2,MoO3,N,Na,Na2O,Na2S,Na2SO4,NaCl,NaF,NaPO3,Nb2O5,Nd,Nd2O3,NdF3,NH4NO3,NiO,O,OH,P,P2O5,Pb,PbCl2,PbF2,PbO,PdO,Pr2O3,Pr6O11,PrF3,Rb2O,RbF,Rh2O3,RuO2,S,Sb,Sb2O3,Sb2S3,Sc2O3,Se,Si,Si3N4,SiC,SiO2,Sm2O3,Sn,SnO,SnO2,SO2,SO3,Sr,SrCl2,SrF2,SrO,Ta2O3,Ta2O5,Tb2O3,TbF3,Te,TeO2,Th,ThF4,ThO2,TiO2,Tl,Tl2O,Tl2Se,TlSe,Tm2O3,U,U3O8,UO2,V,V2O5,VO6,WO3,Y,Y2O3,Yb2O3,YbF3,YF3,ZnCl2,ZnF2,ZnO,ZnSO4,ZrF4,ZrO2,Young's modulus E (GPa),Shear modulus G (GPa),Poisson's ratio v
# 4081,8696,59998,Vaills Y.,1992,,0,0,0,0,0,0,0,0,0,0,0,0,0,0,0,0,0,0,0,0,0,0,0,0,8.045976437,0,0,0,0,0,0,0,0,0,0,0,0,0,0,0,0,0,0,0,0,0,0,0,0,0,0,0,0,0,0,0,0,0,0,0,0,0,0,0,0,0,0,0,0,0,0,0,0,0,0,0,0,0,0,0,0,0,0,0,0,0,0,0,0,0,0,0,0,0,0,0,0,0,0,0,14.94252895,0,0,0,0,0,0,0,0,0,0,0,0,0,0,0,0,0,0,0,0,0,0,0,0,0,0,0,0,0,0,0,0,0,0,0,0,77.01149461,0,0,0,0,0,0,0,0,0,0,0,0,0,0,0,0,0,0,0,0,0,0,0,0,0,0,0,0,0,0,0,0,0,0,0,0,0,0,0,0,0,0,0,74,30.1,0.229
# 4082,14762,151382,Waxler R.M.,1971,,0,0,0,0,0,0,0,0,0,0,0,0,0,0,0,0,1.483618948,0,0,0,0,0,0,0,0,0,0,0,0,0,0,0,0,0,0,0,0,0,0,0,0,0,0,0,0,0,0,0,0,0,0.003021994,0,0,0,0,0,0,0,0,0,0,0,0,0,0,0,0,0,0,0,0,10.09884923,0,0,0,0,0,0,0,0,0,0,0,0,0,0,0,0,0,0,0,0,0,0,0,0,0,0,0,0,8.786345926,0,0,0,0,0,0,0,1.126997682,0,0,0,0,0,0,0,0,0,0,0.339723101,0,0,0,0,0,0,0,0,0,0,0.212799562,0,0,0,0,0,0,77.78468,0,0,0,0,0,0,0,0,0,0,0,0,0,0,0,0,0,0,0,0.163963563,0,0,0,0,0,0,0,0,0,0,0,0,0,0,0,0,0,0,0,0,0,0,0,64.1,26.1,0.229
# 4083,16472,158852,Livshits V.Ya.,1999,,0,0,0,0,0,0,0,0,0,0,0,0,0,0,0,0,0,0,0,0,0,0,0,0,0,0,0,0,0,0,0,0,0,0,0,0,0,0,0,0,0,0,0,0,0,0,0,0,0,0,0,0,0,0,0,0,0,0,0,0,0,0,0,0,0,0,0,0,0,0,0,0,0,0,0,0,0,0,0,0,0,0,0,20,0,0,0,0,0,0,0,0,0,0,0,0,0,0,0,0,5,0,0,0,0,0,0,0,0,0,0,0,0,0,0,0,0,0,0,0,0,0,0,0,0,0,0,0,0,0,0,0,0,0,0,0,0,60,0,0,0,0,0,0,0,0,0,0,0,0,0,0,0,0,0,0,0,15,0,0,0,0,0,0,0,0,0,0,0,0,0,0,0,0,0,0,0,0,0,0,0,94.7,38.5,0.229
# 4084,16763,171303,Livshits V.Ya.,1990,,0,0,0,11.5,0,0,0,0,0,0,0,0,0,0,0,0,10.35,0,0,0,0,0,0,0,0,0,0,0,0,0,0,0,0,0,0,0,0,0,0,0,0,0,0,0,0,0,0,0,0,0,0,0,0,0,0,0,0,0,0,0,0,0,0,0,0,0,0,0,0,0,0,0,0,0,0,0,0,0,0,0,0,0,0,0,0,0,0,0,0,0,0,0,0,0,0,0,0,0,0,0,20.25,0,0,0,0,0,0,0,0,0,0,0,0,0,0,57.9,0,0,0,0,0,0,0,0,0,0,0,0,0,0,0,0,0,0,0,0,0,0,0,0,0,0,0,0,0,0,0,0,0,0,0,0,0,0,0,0,0,0,0,0,0,0,0,0,0,0,0,0,0,0,0,0,0,0,0,0,0,0,0,0,0,58.3,23.8,0.229
# 4085,23675,190642,Ohara K.,2000,,0,0,0,16.84219882,0,0,0,0.328799977,0,0,0,0,0,0,0,0,1.739390878,0,0,0,0,0,0,0,1.159957919,0,0,0,0,0,0,0,0,0,0,0,0,0,0,0,0,0,0,0,0,0,0.757799947,0,0,0,0,0,0,0,0,0,0,0,0,0,0,0,0,0,0,0,0,0,0,0,0,0,0,0,0,0,0,0,0,0,0,0,0,10.0135293,0,0,0,0,0,0,0,3.227807774,0,0,0,0,0,0,0,0,0,0,0,0,0,0,0,0,0,0,0,0,0,0,0,0,0,0,0,0,0,0,0,0,0,0,0,0,0,0,0,0,0,0,0,0,0,65.93051538,0,0,0,0,0,0,0,0,0,0,0,0,0,0,0,0,0,0,0,0,0,0,0,0,0,0,0,0,0,0,0,0,0,0,0,0,0,0,0,0,0,0,0,83.9,34.13,0.229
# 4086,31388,393466,Gaafar M.S.,2007,,0,0,0,0,0,0,0,0,0,0,0,0,0,8.79,0,0,0,0,0,0,0,0,0,0,0,0,0,0,0,0,0,0,0,0,0,0,0,0,0,0,0,0,0,0,0,0,0,0,0,0,0,0,0,0,0,0,0,0,0,0,0,0,0,0,0,0,0,0,0,0,0,0,0,0,0,0,0,0,0,0,0,0,0,0,0,0,0,0,0,0,0,0,0,0,0,0,0,0,0,0,14.81,0,0,0,0,0,0,0,0,0,0,0,0,0,0,0,0,0,0,0,0,0,0,0,0,0,0,0,0,0,0,0,0,0,0,0,0,76.4,0,0,0,0,0,0,0,0,0,0,0,0,0,0,0,0,0,0,0,0,0,0,0,0,0,0,0,0,0,0,0,0,0,0,0,0,0,0,0,0,0,0,0,86.1,35,0.229
# 4087,32592,389338,Marzouk S.Y.,2007,,0,0,0,0,0,0,0,0,0,0,0,0,0,72.38438,0,0,0,0,0,0,0,0,0,0,0,0,0,0,0,0,0,0,0,0,0,0,0,0,0,0,0,0,0,0,0,0,0,0,0,0,0,0,0,0,0,0,0,0,0,0,0,0,0,0,0,0,0,0,0,0,0,0,0,0,0,0,0,0,0,0,0,0,0,0,0,0,0,0,0,0,0,0,0,0,0,0,0,0,0,0,10.84114,0,0,0,0,0,0,0,0,0,0,0,0,0,0,0,0,0,0,0,0,0,0,0,0,0,0,0,0,0,0,0,0,0,0,0,0,16.77448,0,0,0,0,0,0,0,0,0,0,0,0,0,0,0,0,0,0,0,0,0,0,0,0,0,0,0,0,0,0,0,0,0,0,0,0,0,0,0,0,0,0,0,86.1,35,0.229
# 4088,34275,417281,Reddy C.N.,2008,,0,0,0,0,0,0,0,0,0,0,0,0,0,75,0,0,0,0,0,0,0,0,0,0,0,0,0,0,0,0,0,0,0,0,0,0,0,0,0,0,0,0,0,0,0,0,0,0,0,0,0,0,0,0,0,0,0,0,0,0,0,0,0,0,0,0,0,0,0,0,0,0,0,0,0,0,0,0,0,0,0,0,0,10,0,0,0,0,0,0,0,0,0,0,0,0,0,0,0,0,0,0,0,0,0,0,0,0,0,0,0,0,0,0,0,0,0,0,0,0,0,0,0,0,0,0,0,0,0,0,0,0,0,0,0,0,0,0,0,0,0,0,0,0,0,0,0,0,0,0,0,0,0,0,0,0,0,0,0,0,0,0,0,0,0,0,0,15,0,0,0,0,0,0,0,0,0,0,0,0,0,37.1,15.09,0.229
# 4089,39287,460628,Hojamberdiev M.,2012,,0,0,0,0.980000108,0,0,0,0,0,0,0,0,0,0,0,0,0,0,0,0,0,0,0,0,9.09,0,0,0,0,0,0,0,0,0,0,0,0,0,0,0,0,0,0,0,0,0,0,0,0,0,0.050000006,0,0,0,0,0,0,0,0,0,0,0,0,0,0,0,0,0,0,0,0,0.260000029,0,0,0,0,0,0,0,0,0,0,0,0,0,0,0,0,0,0,0,4.980000548,0,0,0,0,0,0,0,0,13.18000145,0,0,0,0,0,0,0,0,0,0,0,0,0,0,0,0,0,0,0,0,0,0,0,0,0,0,0,0,0,0,0,0,0,0,0,0,71.45999786,0,0,0,0,0,0,0,0,0,0,0,0,0,0,0,0,0,0,0,0,0,0,0,0,0,0,0,0,0,0,0,0,0,0,0,0,0,0,0,0,0,0,0,74,45.67,0.229
# 4090,39402,465108,Hojamberdiev M.,2012,,0,0,0,0,0,0,0,0,0,0,0,0,0,0,0,0,0,0,0,0,0,0,0,0,12.71112085,0,0,0,0,0,0,0,0,0,0,0,0,0,0,0,0,0,0,0,0,0,0,0,0,0,0,0,0,0,0,0,0,0,0,0,0,0,0,0,0,0,0,0,0,0,0,0,0,0,0,0,0,0,0,0,0,0,0,0,0,0,0,0,0,0,0,0,0,0,0,0,0,0,0,0,14.37598096,0,0,0,0,0,0,0,0,0,0,0,0,0,0,0,0,0,0,0,0,0,0,0,0,0,0,0,0,0,0,0,0,0,0,0,0,72.16926484,0,0,0,0,0,0,0,0,0,0,0,0,0,0,0,0,0,0,0,0.74363335,0,0,0,0,0,0,0,0,0,0,0,0,0,0,0,0,0,0,0,0,0,0,0,73.3,29.83,0.229
# 4091,40605,468539,Jingal R.,2012,,0,0,0,17.27,0,0,0,0,0,0,0,0,0,6.89,0,0,0,0,0,0,0,0,0,0,0,0,0,0,0,0,0,0,0,0,0,0,0,0,0,0,0,0,0,0,0,0,0,0,0,0,0,0,0,0,0,0,0,0,0,0,0,0,0,0,0,0,0,0,0,0,0,0,0,0,0,0,0,0,0,0,0,0,0,0,0,0,0,0,0,0,0,0,0,0,0,0,0,0,0,0,17.27,0,0,0,0,0,0,0,0,0,0,0,0,0,0,0,0,0,0,0,0,0,0,0,0,0,0,0,0,0,0,0,0,0,0,0,0,58.57,0,0,0,0,0,0,0,0,0,0,0,0,0,0,0,0,0,0,0,0,0,0,0,0,0,0,0,0,0,0,0,0,0,0,0,0,0,0,0,0,0,0,0,73.4,29.86,0.229
# 4092,40901,478147,Ellison A.J.,2013,,0,0,0,13.25,0,0,0,0,0,0,0,0,0,2.52,0,0,4.29,0,0,0,0,0,0,0,4.58,0,0,0,0,0,0,0,0,0,0,0,0,0,0,0,0,0,0,0,0,0,0,0,0,0,0.01,0,0,0,0,0,0,0,0,0,0,0,0,0,0,0,0,0,0,0,0,0,0,0,0,0,0,0,0,0,0,0,0,0,0,0,0,0,0,0,0,3.41,0,0,0,0,0,0,0,0,0,0,0,0,0,0,0,0,0,0,0,0,0,0,0,0,0,0,0,0,0,0,0,0,0,0,0,0,0,0,0,0,0,0,0,0,0,70.4,0,0,0,0.1,0,0,0,0,0,1.42,0,0,0,0,0,0,0,0,0,0,0,0,0,0,0,0,0,0,0,0,0,0,0,0,0,0,0,0,0,0,0,0,0.02,81.1,33,0.229
# 4093,41259,480849,El0Mallawany R.,2013,,0,0,0,0,0,0,0,0,0,0,0,0,0,0,0,0,0,0,0,0,0,0,0,0,0,0,0,0,0,0,0,0,0,0,0,0,0,0,0,0,0,0,0,0,0,0,0,0,0,0,0,0,0,0,0,0,0,0,0,0,0,0,0,0,0,0,0,0,0,0,0,0,0,0,0,0,0,0,0,0,0,0,0,0,0,0,0,0,0,0,0,0,0,0,0,0,0,0,0,0,0,0,0,0,0,0,5,0,0,0,0,0,0,0,0,0,0,0,0,0,0,0,0,0,0,0,0,0,0,0,0,0,0,0,0,0,0,0,0,0,0,0,0,0,0,0,0,0,0,0,0,0,0,80,0,0,0,5,0,0,0,0,0,0,0,0,0,0,0,10,0,0,0,0,0,0,0,0,0,0,0,36.6,23.7,0.229
# 4094,20715,186905,Sarkisov P.D.,1986,,0,0,0,15,0,0,0,0,0,0,0,0,0,0,0,0,0,0,0,0,0,0,0,0,0,0,0,0,0,0,0,0,0,0,0,0,0,0,0,0,0,0,0,0,0,0,0,0,0,0,0,0,0,0,0,0,0,0,0,0,0,0,0,0,0,0,0,0,0,0,0,0,0,0,0,0,0,0,0,0,0,0,0,0,0,0,0,0,0,0,0,5,0,0,0,0,0,0,0,0,20,0,0,0,0,0,0,0,0,0,0,0,0,0,0,0,0,0,0,0,0,0,0,0,0,0,0,0,0,0,0,0,0,0,0,0,0,60,0,0,0,0,0,0,0,0,0,0,0,0,0,0,0,0,0,0,0,0,0,0,0,0,0,0,0,0,0,0,0,0,0,0,0,0,0,0,0,0,0,0,0,61.2,24.9,0.2289157
# 4095,6619,38526,Gan Fuxi,1959,,0,0,0,4,0,0,0,0,0,0,0,0,0,24,0,0,0,0,0,0,0,0,0,0,0,0,0,0,0,0,0,0,0,0,0,0,0,0,0,0,0,0,0,0,0,0,0,0,0,0,0,0,0,0,0,0,0,0,0,0,0,0,0,0,0,0,0,0,0,0,0,0,0,0,0,0,0,0,0,0,0,0,0,8,0,0,0,0,0,0,0,0,0,0,0,0,0,0,0,0,0,0,0,0,0,0,0,0,0,0,0,0,0,0,0,0,0,0,0,0,0,0,0,0,0,0,0,0,0,0,0,0,0,0,0,0,0,64,0,0,0,0,0,0,0,0,0,0,0,0,0,0,0,0,0,0,0,0,0,0,0,0,0,0,0,0,0,0,0,0,0,0,0,0,0,0,0,0,0,0,0,58.8,23.93,0.2285833
# 4096,1978,110648,State Optical I,1975,BK8,0,0,0,0,0,0,0,0.184200083,0,0,0,0,0,15.54024699,0,0,9.519328284,0,0,0,0,0,0,0,0,0,0,0,0,0,0,0,0,0,0,0,0,0,0,0,0,0,0,0,0,0,0,0,0,0,0,0,0,0,0,0,0,0,0,0,0,0,0,0,0,0,0,0,0,0,0,4.303298936,0,0,0,0,0,0,0,0,0,0,0,0,0,0,0,0,0,0,0,0,0,0,0,0,0,0,0,0,2.764285244,0,0,0,0,0,0,0,0,0,0,0,0,0,0,0,0,0,0,0,0,0,0,0,0,0,0,0,0,0,0,0,0,0,0,0,0,64.454949,0,0,0,0,0,0,0,0,0,0,0,0,0,0,0,0,0,0,0,0,0,0,0,0,0,0,0,0,0,0,0,0,0,0,0,0,0,0,0,3.233691455,0,0,0,80.3,32.68,0.2285802
# 4097,1834,9127,Takahashi K.,1983,,0,0,0,0,0,0,0,0,0,0,0,0,0,0,0,0,0,0,0,0,0,0,0,0,0,0,0,0,0,0,0,0,0,0,0,0,0,0,0,0,0,0,0,0,0,0,0,0,0,0,0,0,0,0,0,0,0,0,0,0,0,0,0,0,0,0,0,0,0,0,0,0,0,0,0,0,0,0,0,0,0,0,0,32,0,0,0,0,0,0,0,0,0,0,0,0,0,0,0,0,0,0,0,0,0,0,0,0,0,0,0,0,0,0,0,0,0,0,0,0,0,0,0,0,0,0,0,0,0,0,0,0,0,0,0,0,0,68,0,0,0,0,0,0,0,0,0,0,0,0,0,0,0,0,0,0,0,0,0,0,0,0,0,0,0,0,0,0,0,0,0,0,0,0,0,0,0,0,0,0,0,75.4,30.69,0.2284132
# 4098,8788,80815,El0Mallawany R.,1992,,0,0,0,0,0,0,0,0,0,0,0,0,0,0,0,0,0,0,0,0,0,0,0,0,0,0,0,0,0,0,0,0,0,0,0,0,0,0,0,0,0,0,0,0,0,0,0,0,0,0,0,0,0,0,0,0,0,0,0,0,0,0,0,0,0,0,0,0,0,0,0,0,0,0,0,0,0,0,0,0,0,0,0,0,0,0,0,0,0,0,0,0,0,0,0,0,0,0,0,0,0,0,0,0,0,0,0,0,0,0,0,0,0,0,0,0,0,0,0,0,0,0,0,0,0,0,0,0,0,0,0,0,0,0,0,0,0,0,0,0,0,0,0,0,0,0,0,0,0,0,0,0,0,89.40313,0,0,0,0,0,0,0,0,0,0,0,0,0,0,0,0,0,0,0,0,0,0,0,10.59687,0,0,0,56.5,23,0.2282609
# 4099,217,20125,Polukhin V.N.,1983,,0,0,0,0,0,0,0,0,0,0,0,0,0,0,0,0,0,0,0,0,0,0,0,0,0,0,0,0,0,0,0,0,0,0,0,0,0,0,0,0,0,0,0,0,0,0,0,0,0,0,0,0,0,0,0,0,0,0,0,0,86.21700828,0,0,0,0,0,0,0,0,0,0,0,0,0,0,0,0,0,0,0,0,0,0,0,0,0,0,0,0,0,0,0,0,0,0,0,0,0,0,0,6.891495862,0,0,0,0,0,0,0,0,0,0,0,0,0,0,0,0,0,0,0,0,0,0,0,0,0,0,0,0,0,0,0,0,0,0,0,0,6.891495862,0,0,0,0,0,0,0,0,0,0,0,0,0,0,0,0,0,0,0,0,0,0,0,0,0,0,0,0,0,0,0,0,0,0,0,0,0,0,0,0,0,0,0,58.2,23.7,0.228
# 4100,217,20126,Polukhin V.N.,1983,,0,0,0,0,0,0,0,0,0,0,0,0,0,0,0,0,0,0,0,0,0,0,0,0,0,0,0,0,0,0,0,0,0,0,0,0,0,0,0,0,0,0,0,0,0,0,0,0,0,0,0,0,0,0,0,0,0,0,0,0,86.64140173,0,0,0,0,0,0,0,0,0,0,0,0,0,0,0,0,0,0,0,0,0,0,0,0,0,0,0,0,0,0,0,0,0,0,0,0,0,0,0,6.679299134,0,0,0,0,0,0,0,0,0,0,0,0,0,0,0,0,0,0,0,0,0,0,0,0,0,0,0,0,0,0,0,0,0,0,0,0,6.679299134,0,0,0,0,0,0,0,0,0,0,0,0,0,0,0,0,0,0,0,0,0,0,0,0,0,0,0,0,0,0,0,0,0,0,0,0,0,0,0,0,0,0,0,57.4,23.4,0.228
# 4101,217,20166,Polukhin V.N.,1983,,0,0,0,0,0,0,0,0,0,0,0,0,0,0,0,0,0,0,0,0,0,0,0,0,0,0,0,0,0,0,0,0,0,0,0,0,0,0,0,0,0,0,0,0,0,0,0,0,0,0,0,0,0,0,0,0,0,0,0,0,55.80347179,0,0,0,0,0,0,0,0,0,0,0,0,0,0,0,0,0,0,0,0,0,0,0,0,0,0,0,0,0,0,0,0,0,0,0,0,0,0,0,7.868289152,0,0,0,0,0,0,0,0,0,0,0,0,0,0,0,0,0,0,0,0,0,0,0,0,0,0,0,0,0,28.45994991,0,0,0,0,0,0,7.868289152,0,0,0,0,0,0,0,0,0,0,0,0,0,0,0,0,0,0,0,0,0,0,0,0,0,0,0,0,0,0,0,0,0,0,0,0,0,0,0,0,0,0,0,45.3,18.5,0.228
# 4102,255,20578,Livshits V.Ya.,1989,,0,0,0,0,0,0,0,0,0,0,0,0,0,0,0,0,0,0,0,0,0,0,0,0,0,0,0,0,0,0,0,0,0,0,0,0,0,0,0,0,0,0,0,0,0,0,0,0,0,0,0,0,0,0,0,0,0,0,0,0,0,0,0,0,0,0,0,0,0,0,0,0,0,0,0,0,0,0,0,0,0,0,0,15,0,0,0,0,0,0,0,0,0,0,0,0,0,0,0,0,16,0,0,0,0,0,0,0,0,0,0,0,0,0,0,0,0,0,0,0,0,0,0,0,0,0,0,0,0,0,0,0,0,0,0,0,0,69,0,0,0,0,0,0,0,0,0,0,0,0,0,0,0,0,0,0,0,0,0,0,0,0,0,0,0,0,0,0,0,0,0,0,0,0,0,0,0,0,0,0,0,75.2,30.6,0.228
# 4103,257,20591,Livshits V.Ya.,1988,,0,0,0,0,0,0,0,0,0,0,0,0,0,0,0,0,0,0,0,0,0,0,0,0,0,0,0,0,0,0,0,0,0,0,0,0,0,0,0,0,0,0,0,0,0,0,0,0,0,0,0,0,0,0,0,0,0,0,0,0,0,0,0,0,0,0,0,0,0,0,0,3.7,0,0,0,0,0,0,0,0,0,0,0,0,0,0,0,0,0,0,0,0,0,0,0,0,0,0,0,0,14.5,0,0,0,0,0,0,0,0,0,0,0,0,0,0,0,0,0,0,0,0,0,0,0,0,0,0,0,0,0,0,0,0,0,0,0,0,81.8,0,0,0,0,0,0,0,0,0,0,0,0,0,0,0,0,0,0,0,0,0,0,0,0,0,0,0,0,0,0,0,0,0,0,0,0,0,0,0,0,0,0,0,62.9,25.6,0.228
# 4104,258,20598,Livshits V.Ya.,1988,,0,0,0,0,0,0,0,0,0,0,0,0,0,0,0,0,0,0,0,0,0,0,0,0,0,0,0,0,0,0,0,0,0,0,0,0,0,0,0,0,0,0,0,0,0,0,0,0,0,0,0,0,0,0,0,0,0,0,0,0,0,0,0,0,0,0,0,0,0,0,0,3.8,0,0,0,0,0,0,0,0,0,0,0,0,0,0,0,0,0,0,0,0,0,0,0,0,0,0,0,0,15.2,0,0,0,0,0,0,0,0,0,0,0,0,0,0,0,0,0,0,0,0,0,0,0,0,0,0,0,0,0,4.8,0,0,0,0,0,0,76.2,0,0,0,0,0,0,0,0,0,0,0,0,0,0,0,0,0,0,0,0,0,0,0,0,0,0,0,0,0,0,0,0,0,0,0,0,0,0,0,0,0,0,0,65.5,26.5,0.228
# 4105,259,20601,Livshits V.Ya.,1988,,0,0,0,0,0,0,0,0,0,0,0,0,0,0,0,0,0,0,0,0,0,0,0,0,0,0,0,0,0,0,0,0,0,0,0,0,0,0,0,0,0,0,0,0,0,0,0,0,0,0,0,0,0,0,0,0,0,0,0,0,0,0,0,0,0,0,0,0,0,0,0,3.6,0,0,0,0,0,0,0,0,0,0,0,0,0,0,0,0,0,0,0,0,0,0,0,0,0,0,0,0,14.5,0,0,0,0,0,0,0,0,0,0,0,0,0,0,0,0,0,0,0,0,0,0,0,0,0,0,0,0,0,0,0,0,0,0,0,0,72.6,0,0,0,9.3,0,0,0,0,0,0,0,0,0,0,0,0,0,0,0,0,0,0,0,0,0,0,0,0,0,0,0,0,0,0,0,0,0,0,0,0,0,0,0,84.1,33.9,0.228
# 4106,267,20655,Livshits V.Ya.,1991,,0,0,0,0,0,0,0,0,0,0,0,0,0,0,0,0,0,0,0,0,0,0,0,0,0,0,0,0,0,0,0,0,0,0,0,0,0,0,0,0,0,0,0,0,0,0,0,0,0,0,0,0,0,0,0,0,0,0,0,0,0,0,0,0,0,0,0,0,0,0,0,0,0,0,0,0,0,0,0,0,0,0,0,15,0,0,0,0,0,0,0,0,0,0,0,0,0,0,0,0,16,0,0,0,0,0,0,0,0,0,0,0,0,0,0,0,0,0,0,0,0,0,0,0,0,0,0,0,0,0,0,0,0,0,0,0,0,69,0,0,0,0,0,0,0,0,0,0,0,0,0,0,0,0,0,0,0,0,0,0,0,0,0,0,0,0,0,0,0,0,0,0,0,0,0,0,0,0,0,0,0,75.2,30.6,0.228
# 4107,290,21033,Karapetyan G.O.,1979,,0,0,0,6,0,0,0,0,0,0,0,0,0,0,0,0,0,0,0,0,0,0,0,0,0,0,0,0,0,0,0,0,0,0,0,0,0,0,0,0,0,0,0,0,0,0,0,0,0,0,0,0,0,0,0,0,0,0,0,0,0,0,0,0,0,0,0,0,0,0,0,0,0,0,0,0,0,0,0,0,0,0,0,29,0,0,0,0,0,0,0,0,0,0,0,0,0,0,0,0,0,0,0,0,0,0,0,0,0,0,0,0,0,0,0,0,0,0,0,0,0,0,0,0,0,0,0,0,0,0,0,0,0,0,0,0,0,65,0,0,0,0,0,0,0,0,0,0,0,0,0,0,0,0,0,0,0,0,0,0,0,0,0,0,0,0,0,0,0,0,0,0,0,0,0,0,0,0,0,0,0,83.8,34.1,0.228
# 4108,292,21088,Karapetyan G.O.,1980,,0,0,0,11.39944,0,0,0,0,0,0,0,0,0,0,0,0,0,0,0,0,0,0,0,0,0,0,0,0,0,0,0,0,0,0,0,0,0,0,0,0,0,0,0,0,0,0,0,0,0,0,0,0,0,0,0,0,0,0,0,0,0,0,0,0,0,0,0,0,0,0,0,0,0,0,0,0,0,0,0,0,0,0,0,31.48818,0,0,0,0,0,0,0,0,0,0,0,0,0,0,0,0,0,0,0,0,0,0,0,0,0,0,0,0,0,0,0,0,0,0,0,0,0,0,0,0,0,0,0,0,0,0,0,0,0,0,0,0,0,57.11238,0,0,0,0,0,0,0,0,0,0,0,0,0,0,0,0,0,0,0,0,0,0,0,0,0,0,0,0,0,0,0,0,0,0,0,0,0,0,0,0,0,0,0,86.7,35.3,0.228
# 4109,292,21073,Karapetyan G.O.,1980,,0,0,0,17.30673896,0,0,0,0,0,0,0,0,0,0,0,0,0,0,0,0,0,0,0,0,0,0,0,0,0,0,0,0,0,0,0,0,0,0,0,0,0,0,0,0,0,0,0,0,0,0,0,0,0,0,0,0,0,0,0,0,0,0,0,0,0,0,0,0,0,0,0,0,0,0,0,0,0,0,0,0,0,0,0,11.46470931,0,0,0,0,0,0,0,0,0,0,0,0,0,0,0,0,0,0,0,0,0,0,0,0,0,0,0,0,0,0,0,0,0,0,0,0,0,0,0,0,0,0,0,0,0,0,0,0,0,0,0,0,0,67.34438596,0,0,0,0,0,0,0,0,0,0,0,0,0,0,0,0,0,0,0,3.884165767,0,0,0,0,0,0,0,0,0,0,0,0,0,0,0,0,0,0,0,0,0,0,0,86.3,35.1,0.228
# 4110,572,24636,Spinner S.,1954,F579/410,0,0,0,0,0,0,0,0.130899993,0,0,0,0,0,0,0,0,0.337835082,0,0,0,0,0,0,0,0,0,0,0,0,0,0,0,0,0,0,0,0,0,0,0,0,0,0,0,0,0,0,0,0,0,0,0,0,0,0,0,0,0,0,0,0,0,0,0,0,0,0,0,0,0,0,8.798511534,0,0,0,0,0,0,0,0,0,0,0,0,0,0,0,0,0,0,0,0,0,0,0,0,0,0,0,0,0.55716817,0,0,0,0,0,0,0,0,0,0,0,0,0,0,0,0,0,0,13.73110927,0,0,0,0,0,0,0,0,0,0,0.148099992,0,0,0,0,0,0,76.29637596,0,0,0,0,0,0,0,0,0,0,0,0,0,0,0,0,0,0,0,0,0,0,0,0,0,0,0,0,0,0,0,0,0,0,0,0,0,0,0,0,0,0,0,55.4,22.6,0.228
# 4111,572,24651,Spinner S.,1954,BaC541/598,0,0,0,0,0,0,0,0.110700004,0,0,0,0,0,3.554756142,0,0,9.522664381,0,0,0,0,0,0,0,0,0,0,0,0,0,0,0,0,0,0,0,0,0,0,0,0,0,0,0,0,0,0,0,0,0,0,0,0,0,0,0,0,0,0,0,0,0,0,0,0,0,0,0,0,0,0,7.897454316,0,0,0,0,0,0,0,0,0,0,0,0,0,0,0,0,0,0,0,0,0,0,0,0,0,0,0,0,3.769218151,0,0,0,0,0,0,0,0,0,0,0,0,0,0,0,0,0,0,0,0,0,0,0,0,0,0,0,0,0,0,0,0,0,0,0,0,71.46763286,0,0,0,0,0,0,0,0,0,0,0,0,0,0,0,0,0,0,0,0,0,0,0,0,0,0,0,0,0,0,0,0,0,0,0,0,0,0,0,3.677574147,0,0,0,68.7,27.93,0.228
# 4112,1888,122467,Sanin V.I.,1982,,0,0,0,0,0,0,0,0,0,0,0,0,0,0,0,0,0,0,0,0,0,0,0,0,20,0,0,0,0,0,0,0,0,0,0,0,0,0,0,0,0,0,0,0,0,0,0,0,0,0,0,0,0,0,0,0,0,0,0,0,0,0,0,0,0,0,0,0,0,0,0,4,0,0,0,0,0,0,0,0,0,0,0,0,0,0,0,0,0,0,0,4,0,0,0,0,0,0,0,0,0,0,0,0,0,0,0,0,0,0,0,0,0,0,0,0,0,0,0,0,0,0,0,0,0,0,0,0,0,0,0,0,0,0,0,0,0,72,0,0,0,0,0,0,0,0,0,0,0,0,0,0,0,0,0,0,0,0,0,0,0,0,0,0,0,0,0,0,0,0,0,0,0,0,0,0,0,0,0,0,0,,,0.228
# 4113,1965,110862,Kisin B.I.,1959,LK3,0,0,0,0,0,0,0,0.052659173,0,0,0,0,0,9.9744914,0,0,0,0,0,0,0,0,0,0,0,0,0,0,0,0,0,0,0,0,0,0,0,0,0,0,0,0,0,0,0,0,0,0,30.10952728,0,0,0,0,0,0,0,0,0,0,0,0,0,0,0,0,0,0,0,0,0,0,9.844267445,0,0,0,0,0,0,0,0,0,0,0,0,0,0,0,0,0,0,0,0,0,0,0,0,0,0,0,0,0,0,0,0,0,0,0,0,0,0,0,0,0,0,0,0,0,0,0,0,0,0,0,0,0,0,0,0,0,0,0,0,0,0,0,0,0,50.0190547,0,0,0,0,0,0,0,0,0,0,0,0,0,0,0,0,0,0,0,0,0,0,0,0,0,0,0,0,0,0,0,0,0,0,0,0,0,0,0,0,0,0,0,63.1,25.69,0.228
# 4114,1966,110913,Kisin B.I.,1959,BF18,0,0,0,0,0,0,0,0.117299955,0,0,0,0,0,0.177712432,0,0,6.626918449,0,0,0,0,0,0,0,0,0,0,0,0,0,0,0,0,0,0,0,0,0,0,0,0,0,0,0,0,0,0,0,0,0,0,0,0,0,0,0,0,0,0,0,0,0,0,0,0,0,0,0,0,0,0,7.109165263,0,0,0,0,0,0,0,0,0,0,0,0,0,0,0,0,0,0,0,0,0,0,0,0,0,0,0,0,2.046128212,0,0,0,0,0,0,0,0,0,0,0,0,0,0,0,0,0,0,3.81787553,0,0,0,0,0,0,0,0,0,0,0.079579969,0,0,0,0,0,0,70.59091282,0,0,0,0,0,0,0,0,0,0,0,0,0,0,0,0,0,0,0,0,0,0,0,0,0,0,0,0,0,0,0,0,0,0,0,0,0,0,0,9.434407368,0,0,0,65.8,26.79,0.228
# 4115,2027,9465,Shaw R.R.,1971,,0,0,0,0,0,0,0,0,0,0,0,0,0,0,0,0,0,0,0,0,0,0,0,0,0,0,0,0,0,0,0,0,0,0,0,0,0,0,0,0,0,0,0,0,0,0,0,0,0,0,0,0,0,0,0,0,0,0,0,0,0,0,0,0,0,0,0,0,0,0,0,0,0,0,0,0,0,0,0,0,0,0,0,35,0,0,0,0,0,0,0,0,0,0,0,0,0,0,0,0,0,0,0,0,0,0,0,0,0,0,0,0,0,0,0,0,0,0,0,0,0,0,0,0,0,0,0,0,0,0,0,0,0,0,0,0,0,65,0,0,0,0,0,0,0,0,0,0,0,0,0,0,0,0,0,0,0,0,0,0,0,0,0,0,0,0,0,0,0,0,0,0,0,0,0,0,0,0,0,0,0,81.2,33.1,0.228
# 4116,3384,3816,Shchavelev O.S.,1973,,0,0,0,0,0,0,0,0,0,0,0,0,0,0,0,0,0,0,0,0,0,0,0,0,0,0,0,0,0,0,0,0,0,0,0,0,0,0,0,0,0,0,0,0,0,0,0,0,0,0,0,0,0,0,0,0,0,0,0,0,0,0,0,0,0,0,0,0,0,0,0,14.2,0,0,0,0,0,0,0,0,0,0,0,0,0,0,0,0,0,0,0,0,0,0,0,0,0,0,0,0,0,0,0,0,0,0,0,0,0,0,0,0,0,0,0,0,0,0,0,0,0,0,0,0,0,0,0,0,0,0,0,0,0,0,0,0,0,81.3,0,0,0,0,0,0,0,0,0,4.5,0,0,0,0,0,0,0,0,0,0,0,0,0,0,0,0,0,0,0,0,0,0,0,0,0,0,0,0,0,0,0,0,0,57.5,23.44,0.228
# 4117,3384,3817,Shchavelev O.S.,1973,,0,0,0,0,0,0,0,0,0,0,0,0,0,0,0,0,0,0,0,0,0,0,0,0,0,0,0,0,0,0,0,0,0,0,0,0,0,0,0,0,0,0,0,0,0,0,0,0,0,0,0,0,0,0,0,0,0,0,0,0,0,0,0,0,0,0,0,0,0,0,0,13.5,0,0,0,0,0,0,0,0,0,0,0,0,0,0,0,0,0,0,0,0,0,0,0,0,0,0,0,0,0,0,0,0,0,0,0,0,0,0,0,0,0,0,0,0,0,0,0,0,0,0,0,0,0,0,0,0,0,0,0,0,0,0,0,0,0,76.9,0,0,0,0,0,0,0,0,0,9.6,0,0,0,0,0,0,0,0,0,0,0,0,0,0,0,0,0,0,0,0,0,0,0,0,0,0,0,0,0,0,0,0,0,60.4,24.62,0.228
# 4118,3852,4465,Appen A.A.,1959,,0,0,0,0,0,0,0,0,0,0,0,0,0,32,0,0,0,0,0,0,0,0,0,0,0,0,0,0,0,0,0,0,0,0,0,0,0,0,0,0,0,0,0,0,0,0,0,0,0,0,0,0,0,0,0,0,0,0,0,0,0,0,0,0,0,0,0,0,0,0,0,0,0,0,0,0,0,0,0,0,0,0,0,0,0,0,0,0,0,0,0,0,0,0,0,0,0,0,0,0,16,0,0,0,0,0,0,0,0,0,0,0,0,0,0,0,0,0,0,0,0,0,0,0,0,0,0,0,0,0,0,0,0,0,0,0,0,52,0,0,0,0,0,0,0,0,0,0,0,0,0,0,0,0,0,0,0,0,0,0,0,0,0,0,0,0,0,0,0,0,0,0,0,0,0,0,0,0,0,0,0,69.7,28.44,0.228
# 4119,3859,12446,Livshits V.Ya.,1982,,0,0,0,10,0,0,0,0,0,0,0,0,0,0,0,0,0,0,0,0,0,0,0,0,0,0,0,0,0,0,0,0,0,0,0,0,0,0,0,0,0,0,0,0,0,0,0,0,0,0,0,0,0,0,0,0,0,0,0,0,0,0,0,0,0,0,0,0,0,0,0,0,0,0,0,0,0,0,0,0,0,0,0,0,0,0,0,0,0,0,0,0,0,0,0,0,0,0,0,0,25,0,0,0,0,0,0,0,0,0,0,0,0,0,0,0,0,0,0,0,0,0,0,0,0,0,0,0,0,0,0,0,0,0,0,0,0,65,0,0,0,0,0,0,0,0,0,0,0,0,0,0,0,0,0,0,0,0,0,0,0,0,0,0,0,0,0,0,0,0,0,0,0,0,0,0,0,0,0,0,0,67,27.3,0.228
# 4120,3863,12536,Manghnani M.H.,1972,,0,0,0,0,0,0,0,0,0,0,0,0,0,0,0,0,0,0,0,0,0,0,0,0,0,0,0,0,0,0,0,0,0,0,0,0,0,0,0,0,0,0,0,0,0,0,0,0,0,0,0,0,0,0,0,0,0,0,0,0,0,0,0,0,0,0,0,0,0,0,0,0,0,0,0,0,0,0,0,0,0,0,0,0,0,0,0,0,0,0,0,0,0,0,0,0,0,0,0,0,17.5,0,0,0,0,0,0,0,0,0,0,0,0,0,0,0,0,0,0,0,0,0,0,0,0,0,0,0,0,0,0,0,0,0,0,0,0,57.5,0,0,0,0,0,0,0,0,0,0,0,0,0,0,0,0,0,0,0,25,0,0,0,0,0,0,0,0,0,0,0,0,0,0,0,0,0,0,0,0,0,0,0,84.7,35.03,0.228
# 4121,4204,50425,Molot V.A.,1992,,0,0,0,4.5,0,0,0,0,0,0,0,0,0,0,0,0,0,0,0,0,0,0,0,0,0,0,0,0,0,0,0,0,0,0,0,0,0,0,0,0,0,0,0,0,0,0,0,0,0,0,0,0,0,0,0,0,0,0,0,0,0,0,0,0,0,0,0,0,0,0,0,0,0,0,0,0,0,0,0,0,0,0,0,0,0,0,0,0,0,0,0,0,0,0,0,0,0,0,0,0,24.1,0,0,0,0,0,0,0,0,0,0,0,0,0,0,0,0,0,0,0,0,0,0,0,0,0,0,0,0,0,0,0,0,0,0,0,0,71.4,0,0,0,0,0,0,0,0,0,0,0,0,0,0,0,0,0,0,0,0,0,0,0,0,0,0,0,0,0,0,0,0,0,0,0,0,0,0,0,0,0,0,0,60.4,24.6,0.228
# 4122,4205,50431,Molot V.A.,1992,,0,0,0,2,0,0,0,0,0,0,0,0,0,0,0,0,0,0,0,0,0,0,0,0,7,0,0,0,0,0,0,0,0,0,0,0,0,0,0,0,0,0,0,0,0,0,0,0,0,0,0,0,0,0,0,0,0,0,0,0,0,0,0,0,0,0,0,0,0,0,0,0,0,0,0,0,0,0,0,0,0,0,0,0,0,0,0,0,0,0,0,0,0,0,0,0,0,0,0,0,18,0,0,0,0,0,0,0,0,0,0,0,0,0,0,0,0,0,0,0,0,0,0,0,0,0,0,0,0,0,0,0,0,0,0,0,0,73,0,0,0,0,0,0,0,0,0,0,0,0,0,0,0,0,0,0,0,0,0,0,0,0,0,0,0,0,0,0,0,0,0,0,0,0,0,0,0,0,0,0,0,67.6,27.5,0.228
# 4123,4206,50461,Molot V.A.,1992,,0,0,0,0,0,0,0,0,0,0,0,0,0,0,0,0,0,0,0,0,0,0,0,0,0,0,0,0,0,0,0,0,0,0,0,0,0,0,0,0,0,0,0,0,0,0,0,0,0,0,0,0,0,0,0,0,0,0,0,0,0,0,0,0,0,0,0,0,0,0,0,0,0,0,0,0,0,0,0,0,0,0,0,16.3,0,0,0,0,0,0,0,0,0,0,0,0,0,0,0,0,17.1,0,0,0,0,0,0,0,0,0,0,0,0,0,0,0,0,0,0,0,0,0,0,0,0,0,0,0,0,0,0,0,0,0,0,0,0,66.6,0,0,0,0,0,0,0,0,0,0,0,0,0,0,0,0,0,0,0,0,0,0,0,0,0,0,0,0,0,0,0,0,0,0,0,0,0,0,0,0,0,0,0,74,30.1,0.228
# 4124,5879,93252,Keshishyan T.N.,1978,,0,0,0,9.1,0,0,0,0,0,0,0,0,0,0,0,0,0,0,0,0,0,0,0,0,0,0,0,0,0,0,0,0,0,0,0,0,0,0,0,0,0,0,0,0,0,0,0,0,0,0,0,0,0,0,0,0,0,0,0,0,0,0,0,0,0,0,0,0,0,0,0,0,0,0,0,0,0,0,0,0,0,0,0,27.3,0,0,0,0,0,0,0,0,0,0,0,0,0,0,0,0,0,0,0,0,0,0,0,0,0,0,0,0,0,0,0,0,0,0,0,0,0,0,0,0,0,0,0,0,0,0,0,0,0,0,0,0,0,63.6,0,0,0,0,0,0,0,0,0,0,0,0,0,0,0,0,0,0,0,0,0,0,0,0,0,0,0,0,0,0,0,0,0,0,0,0,0,0,0,0,0,0,0,80,32.57,0.228
# 4125,7080,121862,Butler B.P.,1996,,0,0,0,13.27778381,0,0,0,0,0,0,0,0,0,0,0,0,0.04328265,0,0,0,0,0,0,0,12.39052422,0,0,0,0,0,0,0,0,0,0,0,0,0,0,0,0,0,0,0,0,0,0,0,0,0,0.802099626,0,0,0,0,0,0,0,0,0,0,0,0,0,0,0,0,0,0,0,0,3.015380595,0,0,0,0,0,0,0,0,0,0,0,0,0,0,0,0,0,0,0,3.079072565,0,0,0,0,0,0,0,0,9.829453418,0,0,0,0,0,0,0,0,0,0,0,0,0,0,0,0,0,0,0.035679523,0,0,0,0,0,0,0,0,0,0,0,0,0,0,0,0,0,56.93750346,0,0,0,0,0,0,0,0,0,0.589220125,0,0,0,0,0,0,0,0,0,0,0,0,0,0,0,0,0,0,0,0,0,0,0,0,0,0,0,0,0,0,0,0,0,79.2,32.26,0.228
# 4126,7830,74180,Patel N.D.,1983,,0,0,0,0,0,0,0,0,0,0,0,0,0,0,0,0,0,0,0,0,0,0,0,0,0,0,0,0,0,0,0,0,0,0,0,0,0,0,0,0,0,0,0,0,0,0,0,0,0,0,0,0,0,0,0,0,0,0,0,0,0,0,0,0,0,0,0,0,0,0,0,0,0,0,0,0,0,0,0,0,0,0,0,0,0,0,0,0,0,0,0,0,0,0,0,0,0,61.6,0,0,0,0,0,0,0,0,0,0,0,0,0,0,0,0,0,38.4,0,0,0,0,0,0,0,0,0,0,0,0,0,0,0,0,0,0,0,0,0,0,0,0,0,0,0,0,0,0,0,0,0,0,0,0,0,0,0,0,0,0,0,0,0,0,0,0,0,0,0,0,0,0,0,0,0,0,0,0,0,0,0,0,0,44.2,18,0.228
# 4127,7832,74207,Patel N.D.,1983,,0,0,0,0,0,0,0,0,0,0,0,0,0,0,0,0,0,0,0,0,0,0,0,0,0,0,0,0,0,0,0,0,0,0,0,0,0,0,0,0,0,0,0,0,0,0,0,0,0,0,0,0,0,0,0,0,0,0,0,0,0,0,0,0,0,0,0,0,0,0,0,0,0,0,0,0,0,0,0,0,0,0,0,0,0,0,0,0,0,0,0,0,0,0,0,0,0,65.2,0,0,0,0,0,0,0,0,0,0,0,0,0,0,0,0,0,34.8,0,0,0,0,0,0,0,0,0,0,0,0,0,0,0,0,0,0,0,0,0,0,0,0,0,0,0,0,0,0,0,0,0,0,0,0,0,0,0,0,0,0,0,0,0,0,0,0,0,0,0,0,0,0,0,0,0,0,0,0,0,0,0,0,0,57,23.2,0.228
# 4128,23675,190640,Ohara K.,2000,,0,0,0,16.43383988,0,0,0,0.328299798,0,0,0,0,0,0,0,0,1.73668793,0,0,0,0,0,0,0,0,0,0,0,0,0.8112995,0,0,0,0,0,0,0,0,0,0,0,0,0,0,0,0,0,0,0,0,0,0,0,0,0,0,0,0,0,0,0,0,0,0,0,0,0,0,0,0,0,0,0,0,0,0,0,0,0,0,0,0,0,9.997966841,0,0,0,0,0,0,0,3.383931915,0,0,0,0,0,0,0,0,0,0,0,0,0,0,0,0,0,0,0,0,0,0,0,0,0,0,0,0,0,0,0,0,0,0,0,0,0,0,0,0,0,0,0,0,0,66.90898878,0,0,0,0,0,0,0,0,0,0,0,0,0,0,0,0,0,0,0,0,0,0,0,0,0,0,0,0,0,0,0,0,0,0,0,0,0,0,0,0.398985354,0,0,0,83.7,34.07,0.228
# 4129,24854,195822,Ricoult D.L.G.,1998,,0,0,0,1.726020397,0,0,0,0,0,0,0,0,0,2.815070647,0,0,0,0,0,0,0,0,0,0,1.153084265,0,0,0,0,0,0,0,0,0,0,0,0,0,0,0,0,0,0,0,0,0,0,0,0,0,0,0,0,0,0,0,0,0,0,0,0,0,0,0,0,0,0,0,0,0,0,5.902158357,0,0,0,0,0,0,0,0,0,0,0,0,0,0,0,0,0,0,0,0,0,0,0,0,0,0,0,0,10.77707248,0,0,0,0,0,0,0,0,0,0,0,0,0,0,0,0,0,0,0,0,0,0,0,0,0,0,0,0,0,0.137200032,0,0,0,0,0,0,68.23251569,0,0,0,0,0,0,0,0,0,0,0,0,0,0,0,0,0,0,0,0,0,0,0,0,0,0,0,0,0,0,0,0,0,0,0,0,0,0,0,5.626860294,0,0,3.630017835,75.1,30.6,0.228
# 4130,37204,441714,Kaundal R.S.,2010,,0,0,0,0,0,0,0,0,0,0,0,0,0,40,0,0,0,0,0,0,0,0,0,0,0,0,0,0,0,0,0,0,0,0,0,0,0,0,0,0,0,0,0,0,0,0,0,0,0,0,0,0,0,0,0,0,0,0,0,0,0,0,0,0,0,0,0,0,0,0,0,0,0,0,0,0,0,0,0,0,0,0,0,0,0,0,0,0,0,0,0,0,0,0,0,0,0,0,0,0,0,0,0,0,0,0,0,0,0,0,0,0,0,0,0,0,0,0,0,50,0,0,0,0,0,0,0,0,0,0,0,0,0,0,0,0,0,0,0,0,0,0,0,0,0,0,0,10,0,0,0,0,0,0,0,0,0,0,0,0,0,0,0,0,0,0,0,0,0,0,0,0,0,0,0,0,0,0,0,0,0,,,0.228
# 4131,37832,447065,Kolberg U.,2009,,0,0,0,9.111971016,0,0,0,0,0,0,0,0,0,7.907027749,0,0,0,0,0,0,0,0,0,0,0.067622895,0,0,0,0,0,0,0,0,0,0,0,0,0,0,0,0,0,0,0,0,0,0,0,0,0,0,0,0,0,0,0,0,0,0,0,0,0,0,0,0,0,0,0,0,0,0,0,0,0,0,0,0,0,0,0,0,0,0,0,0,0,0,0,0,0,0,12.52924277,0,0,0,0,0,0,0,0,0,0,0,0,0,0,0,0,0,0,0,0,0,0,0,0,0,0,0,0,0,0,0,0,0,0,0,0,0,0,0.433600096,0,0,0,0,0,0,69.95053547,0,0,0,0,0,0,0,0,0,0,0,0,0,0,0,0,0,0,0,0,0,0,0,0,0,0,0,0,0,0,0,0,0,0,0,0,0,0,0,0,0,0,0,76.6,31.18,0.228
# 4132,40901,478141,Ellison A.J.,2013,,0,0,0,10.80999978,0,0,0,0,0,0,0,0,0,0,0,0,4.219999916,0,0,0,0,0,0,0,5.840000883,0,0,0,0,0,0,0,0,0,0,0,0,0,0,0,0,0,0,0,0,0,0,0,0,0,0.02,0,0,0,0,0,0,0,0,0,0,0,0,0,0,0,0,0,0,0,0,0,0,0,0,0,0,0,0,0,0,0,0,0,0,0,0,0,0,0,0,5.340000893,0,0,0,0,0,0,0,0,0,0,0,0,0,0,0,0,0,0,0,0,0,0,0,0,0,0,0,0,0,0,0,0,0,0,0,0,0,0,0,0,0,0,0,0,0,72.08999856,0,0,0,0.139999997,0,0,0,0,0,1.51999997,0,0,0,0,0,0,0,0,0,0,0,0,0,0,0,0,0,0,0,0,0,0,0,0,0,0,0,0,0,0,0,0,0.02,83.4,34,0.228
# 4133,40901,478148,Ellison A.J.,2013,,0,0,0,12.25000147,0,0,0,0,0,0,0,0,0,2.300000276,0,0,4.119999494,0,0,0,0,0,0,0,4.929999592,0,0,0,0,0,0,0,0,0,0,0,0,0,0,0,0,0,0,0,0,0,0,0,0,0,0.010000001,0,0,0,0,0,0,0,0,0,0,0,0,0,0,0,0,0,0,0,0,0,0,0,0,0,0,0,0,0,0,0,0,0,0,0,0,0,0,0,0,4.260000511,0,0,0,0,0,0,0,0,0,0,0,0,0,0,0,0,0,0,0,0,0,0,0,0,0,0,0,0,0,0,0,0,0,0,0,0,0,0,0,0,0,0,0,0,0,70.73999849,0,0,0,0.110000013,0,0,0,0,0,1.260000151,0,0,0,0,0,0,0,0,0,0,0,0,0,0,0,0,0,0,0,0,0,0,0,0,0,0,0,0,0,0,0,0,0.020000002,81.1,33,0.228
# 4134,3861,12462,Takahashi K.,1983,,0,0,0,0,0,0,0,0,0,0,0,0,0,43.47826,0,0,0,0,0,0,0,0,0,0,0,0,0,0,0,0,0,0,0,0,0,0,0,0,0,0,0,0,0,0,0,0,0,0,0,0,0,0,0,0,0,0,0,0,0,0,0,0,0,0,0,0,0,0,0,0,0,0,0,0,0,0,0,0,0,0,0,0,0,0,0,0,0,0,0,0,0,0,0,0,0,0,0,0,0,0,13.04348,0,0,0,0,0,0,0,0,0,0,0,0,0,0,0,0,0,0,0,0,0,0,0,0,0,0,0,0,0,0,0,0,0,0,0,0,43.47826,0,0,0,0,0,0,0,0,0,0,0,0,0,0,0,0,0,0,0,0,0,0,0,0,0,0,0,0,0,0,0,0,0,0,0,0,0,0,0,0,0,0,0,56.1,22.85,0.2275711
# 4135,1980,44508,Eagan R.J.,1978,,0,0,0,0,0,0,0,0,0,0,0,0,0,8,0,0,0,0,0,0,0,0,0,0,0,0,0,0,0,0,0,0,0,0,0,0,0,0,0,0,0,0,0,0,0,0,0,0,0,0,0,0,0,0,0,0,0,0,0,0,0,0,0,0,0,0,0,0,0,0,0,0,0,0,0,0,0,0,0,0,0,0,0,0,0,0,0,0,0,0,0,0,0,0,0,0,0,0,0,0,32,0,0,0,0,0,0,0,0,0,0,0,0,0,0,0,0,0,0,0,0,0,0,0,0,0,0,0,0,0,0,0,0,0,0,0,0,60,0,0,0,0,0,0,0,0,0,0,0,0,0,0,0,0,0,0,0,0,0,0,0,0,0,0,0,0,0,0,0,0,0,0,0,0,0,0,0,0,0,0,0,65.3,26.6,0.2274437
# 4136,4562,14666,Osaka A.,1986,,0,0,0,0,0,0,0,0,0,0,0,0,0,0,0,0,0,0,0,0,0,0,0,0,0,0,0,0,0,0,0,0,0,0,0,0,0,0,0,0,0,0,0,0,0,0,0,0,0,0,0,0,0,0,0,0,0,0,0,0,45.0454955,0,0,0,0,0,0,0,0,0,0,0,0,0,0,0,0,0,0,0,0,0,0,0,0,0,0,0,0,0,0,0,0,0,0,0,0,0,0,0,9.909009009,0,0,0,0,0,0,0,0,0,0,0,0,0,0,0,0,0,0,0,0,0,0,0,0,0,0,0,0,0,0,0,0,0,0,0,0,45.0454955,0,0,0,0,0,0,0,0,0,0,0,0,0,0,0,0,0,0,0,0,0,0,0,0,0,0,0,0,0,0,0,0,0,0,0,0,0,0,0,0,0,0,0,68,27.7,0.2274368
# 4137,37266,442006,Lin Chung0Chern,2010,,0,0,0,0,0,0,0,0,0,0,0,0,0,0,0,0,0,0,0,0,0,0,0,0,16.66667,0,0,0,0,0,0,0,0,0,0,0,0,0,0,0,0,0,0,0,0,0,0,0,0,0,0,0,0,0,0,0,0,0,0,0,0,0,0,0,0,0,0,0,0,0,0,0,0,0,0,0,0,0,0,0,0,0,0,0,0,0,0,0,0,0,0,0,0,0,0,0,0,0,0,0,16.66667,0,0,0,0,0,0,0,0,0,0,0,0,0,0,0,0,0,0,0,0,0,0,0,0,0,0,0,0,0,0,0,0,0,0,0,0,66.66666,0,0,0,0,0,0,0,0,0,0,0,0,0,0,0,0,0,0,0,0,0,0,0,0,0,0,0,0,0,0,0,0,0,0,0,0,0,0,0,0,0,0,0,73.4,29.9,0.2274248
# 4138,38891,459603,Halimah M.K.,2010,,9.2,8,0,0,0,0,0,0,0,0,0,0,0,24.84,0,0,0,0,0,0,0,0,0,0,0,0,0,0,0,0,0,0,0,0,0,0,0,0,0,0,0,0,0,0,0,0,0,0,0,0,0,0,0,0,0,0,0,0,0,0,0,0,0,0,0,0,0,0,0,0,0,0,0,0,0,0,0,0,0,0,0,0,0,0,0,0,0,0,0,0,0,0,0,0,0,0,0,0,0,0,0,0,0,0,0,0,0,0,0,0,0,0,0,0,0,0,0,0,0,0,0,0,0,0,0,0,0,0,0,0,0,0,0,0,0,0,0,0,0,0,0,0,0,0,0,0,0,0,0,0,0,0,0,57.96,0,0,0,0,0,0,0,0,0,0,0,0,0,0,0,0,0,0,0,0,0,0,0,0,0,0,0,54,22,0.2272727
# 4139,4562,14665,Osaka A.,1986,,0,0,0,0,0,0,0,0,0,0,0,0,0,0,0,0,0,0,0,0,0,0,0,0,0,0,0,0,0,0,0,0,0,0,0,0,0,0,0,0,0,0,0,0,0,0,0,0,0,0,0,0,0,0,0,0,0,0,0,0,45.454545,0,0,0,0,0,0,0,0,0,0,0,0,0,0,0,0,0,0,0,0,0,0,0,0,0,0,0,0,0,0,0,0,0,0,0,0,0,0,0,9.09091,0,0,0,0,0,0,0,0,0,0,0,0,0,0,0,0,0,0,0,0,0,0,0,0,0,0,0,0,0,0,0,0,0,0,0,0,45.454545,0,0,0,0,0,0,0,0,0,0,0,0,0,0,0,0,0,0,0,0,0,0,0,0,0,0,0,0,0,0,0,0,0,0,0,0,0,0,0,0,0,0,0,68.3,27.83,0.2270931
# 4140,218,20109,Polukhin V.N.,1983,,0,0,0,0,0,0,0,0,0,0,0,0,0,0,0,0,0,0,0,0,0,0,0,0,0,0,0,0,0,0,0,0,0,0,0,0,0,0,0,0,0,0,0,0,0,0,0,0,0,0,0,0,0,0,0,0,0,0,0,0,67.79660864,0,0,0,0,0,0,0,0,0,0,0,0,0,0,0,0,0,0,0,0,0,0,0,0,0,0,0,0,0,0,0,0,0,0,0,0,0,0,0,9.559321809,0,0,0,0,0,0,0,0,0,0,0,0,0,0,0,0,0,0,0,0,0,0,0,0,0,0,0,0,0,0,0,0,0,0,0,0,22.64406955,0,0,0,0,0,0,0,0,0,0,0,0,0,0,0,0,0,0,0,0,0,0,0,0,0,0,0,0,0,0,0,0,0,0,0,0,0,0,0,0,0,0,0,70.3,28.6,0.227
# 4141,255,20575,Livshits V.Ya.,1989,,0,0,0,0,0,0,0,0,0,0,0,0,0,0,0,0,0,0,0,0,0,0,0,0,0,0,0,0,0,0,0,0,0,0,0,0,0,0,0,0,0,0,0,0,0,0,0,0,0,0,0,0,0,0,0,0,0,0,0,0,0,0,0,0,0,0,0,0,0,0,0,0,0,0,0,0,0,0,0,0,0,0,0,13,0,0,0,0,0,0,0,0,0,0,0,0,0,0,0,0,12,0,0,0,0,0,0,0,0,0,0,0,0,0,0,0,0,0,0,0,0,0,0,0,0,0,0,0,0,0,0,0,0,0,0,0,0,50,0,0,0,0,0,0,0,0,0,0,0,25,0,0,0,0,0,0,0,0,0,0,0,0,0,0,0,0,0,0,0,0,0,0,0,0,0,0,0,0,0,0,0,124,50.8,0.227
# 4142,259,20600,Livshits V.Ya.,1988,,0,0,0,0,0,0,0,0,0,0,0,0,0,0,0,0,0,0,0,0,0,0,0,0,0,0,0,0,0,0,0,0,0,0,0,0,0,0,0,0,0,0,0,0,0,0,0,0,0,0,0,0,0,0,0,0,0,0,0,0,14.19999858,0,0,0,0,0,0,0,0,0,0,3.49999965,0,0,0,0,0,0,0,0,0,0,0,0,0,0,0,0,0,0,0,0,0,0,0,0,0,0,0,0,13.69999863,0,0,0,0,0,0,0,0,0,0,0,0,0,0,0,0,0,0,0,0,0,0,0,0,0,0,0,0,0,0,0,0,0,0,0,0,68.60000314,0,0,0,0,0,0,0,0,0,0,0,0,0,0,0,0,0,0,0,0,0,0,0,0,0,0,0,0,0,0,0,0,0,0,0,0,0,0,0,0,0,0,0,71.4,29.1,0.227
# 4143,290,21032,Karapetyan G.O.,1979,,0,0,0,4,0,0,0,0,0,0,0,0,0,0,0,0,0,0,0,0,0,0,0,0,0,0,0,0,0,0,0,0,0,0,0,0,0,0,0,0,0,0,0,0,0,0,0,0,0,0,0,0,0,0,0,0,0,0,0,0,0,0,0,0,0,0,0,0,0,0,0,0,0,0,0,0,0,0,0,0,0,0,0,31,0,0,0,0,0,0,0,0,0,0,0,0,0,0,0,0,0,0,0,0,0,0,0,0,0,0,0,0,0,0,0,0,0,0,0,0,0,0,0,0,0,0,0,0,0,0,0,0,0,0,0,0,0,65,0,0,0,0,0,0,0,0,0,0,0,0,0,0,0,0,0,0,0,0,0,0,0,0,0,0,0,0,0,0,0,0,0,0,0,0,0,0,0,0,0,0,0,83,33.8,0.227
# 4144,290,21035,Karapetyan G.O.,1979,,0,0,0,10,0,0,0,0,0,0,0,0,0,0,0,0,0,0,0,0,0,0,0,0,0,0,0,0,0,0,0,0,0,0,0,0,0,0,0,0,0,0,0,0,0,0,0,0,0,0,0,0,0,0,0,0,0,0,0,0,0,0,0,0,0,0,0,0,0,0,0,0,0,0,0,0,0,0,0,0,0,0,0,25,0,0,0,0,0,0,0,0,0,0,0,0,0,0,0,0,0,0,0,0,0,0,0,0,0,0,0,0,0,0,0,0,0,0,0,0,0,0,0,0,0,0,0,0,0,0,0,0,0,0,0,0,0,65,0,0,0,0,0,0,0,0,0,0,0,0,0,0,0,0,0,0,0,0,0,0,0,0,0,0,0,0,0,0,0,0,0,0,0,0,0,0,0,0,0,0,0,85.3,34.7,0.227
# 4145,290,21043,Karapetyan G.O.,1979,,0,0,0,20,0,0,0,0,0,0,0,0,0,0,0,0,0,0,0,0,0,0,0,0,0,0,0,0,0,0,0,0,0,0,0,0,0,0,0,0,0,0,0,0,0,0,0,0,0,0,0,0,0,0,0,0,0,0,0,0,0,0,0,0,0,0,0,0,0,0,0,0,0,0,0,0,0,0,0,0,0,0,0,20,0,0,0,0,0,0,0,0,0,0,0,0,0,0,0,0,0,0,0,0,0,0,0,0,0,0,0,0,0,0,0,0,0,0,0,0,0,0,0,0,0,0,0,0,0,0,0,0,0,0,0,0,0,60,0,0,0,0,0,0,0,0,0,0,0,0,0,0,0,0,0,0,0,0,0,0,0,0,0,0,0,0,0,0,0,0,0,0,0,0,0,0,0,0,0,0,0,85.7,34.9,0.227
# 4146,290,21044,Karapetyan G.O.,1979,,0,0,0,20,0,0,0,0,0,0,0,0,0,0,0,0,0,0,0,0,0,0,0,0,0,0,0,0,0,0,0,0,0,0,0,0,0,0,0,0,0,0,0,0,0,0,0,0,0,0,0,0,0,0,0,0,0,0,0,0,0,0,0,0,0,0,0,0,0,0,0,0,0,0,0,0,0,0,0,0,0,0,0,19,0,0,0,0,0,0,0,0,0,0,0,0,0,0,0,0,0,0,0,0,0,0,0,0,0,0,0,0,0,0,0,0,0,0,0,0,0,0,0,0,0,0,0,0,0,0,0,0,0,0,0,0,0,61,0,0,0,0,0,0,0,0,0,0,0,0,0,0,0,0,0,0,0,0,0,0,0,0,0,0,0,0,0,0,0,0,0,0,0,0,0,0,0,0,0,0,0,86.3,35.1,0.227
# 4147,291,21053,Livshits V.Ya.,1982,,0,0,0,5,0,0,0,0,0,0,0,0,0,0,0,0,0,0,0,0,0,0,0,0,0,0,0,0,0,0,0,0,0,0,0,0,0,0,0,0,0,0,0,0,0,0,0,0,0,0,0,0,0,0,0,0,0,0,0,0,0,0,0,0,0,0,0,0,0,0,0,0,0,0,0,0,0,0,0,0,0,0,0,22,0,0,0,0,0,0,0,0,0,0,0,0,0,0,0,0,10,0,0,0,0,0,0,0,0,0,0,0,0,0,0,0,0,0,0,0,0,0,0,0,0,0,0,0,0,0,0,0,0,0,0,0,0,63,0,0,0,0,0,0,0,0,0,0,0,0,0,0,0,0,0,0,0,0,0,0,0,0,0,0,0,0,0,0,0,0,0,0,0,0,0,0,0,0,0,0,0,81.5,33.2,0.227
# 4148,291,21055,Livshits V.Ya.,1982,,0,0,0,5,0,0,0,0,0,0,0,0,0,0,0,0,0,0,0,0,0,0,0,0,0,0,0,0,0,0,0,0,0,0,0,0,0,0,0,0,0,0,0,0,0,0,0,0,0,0,0,0,0,0,0,0,0,0,0,0,0,0,0,0,0,0,0,0,0,0,0,0,0,0,0,0,0,0,0,0,0,0,0,25,0,0,0,0,0,0,0,0,0,0,0,0,0,0,0,0,7,0,0,0,0,0,0,0,0,0,0,0,0,0,0,0,0,0,0,0,0,0,0,0,0,0,0,0,0,0,0,0,0,0,0,0,0,63,0,0,0,0,0,0,0,0,0,0,0,0,0,0,0,0,0,0,0,0,0,0,0,0,0,0,0,0,0,0,0,0,0,0,0,0,0,0,0,0,0,0,0,82.9,33.8,0.227
# 4149,292,21085,Karapetyan G.O.,1980,,0,0,0,0,0,0,0,0,0,0,0,0,0,0,0,0,0,0,0,0,0,0,0,0,0,0,0,0,0,0,0,0,0,0,0,0,0,0,0,0,0,0,0,0,0,0,0,0,0,0,0,0,0,0,0,0,0,0,0,0,0,0,0,0,0,0,0,0,0,0,0,0,0,0,0,0,0,0,0,0,0,0,0,49.75818498,0,0,0,0,0,0,0,0,0,0,0,0,0,0,0,0,0,0,0,0,0,0,0,0,0,0,0,0,0,0,0,0,0,0,0,0,0,0,0,0,0,0,0,0,0,0,0,0,0,0,0,0,0,50.24181502,0,0,0,0,0,0,0,0,0,0,0,0,0,0,0,0,0,0,0,0,0,0,0,0,0,0,0,0,0,0,0,0,0,0,0,0,0,0,0,0,0,0,0,87.6,35.7,0.227
# 4150,292,21068,Karapetyan G.O.,1980,,0,0,0,19.27545058,0,0,0,0,0,0,0,0,0,0,0,0,0,0,0,0,0,0,0,0,0,0,0,0,0,0,0,0,0,0,0,0,0,0,0,0,0,0,0,0,0,0,0,0,0,0,0,0,0,0,0,0,0,0,0,0,0,0,0,0,0,0,0,0,0,0,0,0,0,0,0,0,0,0,0,0,0,0,0,13.4582304,0,0,0,0,0,0,0,0,0,0,0,0,0,0,0,0,0,0,0,0,0,0,0,0,0,0,0,0,0,0,0,0,0,0,0,0,0,0,0,0,0,0,0,0,0,0,0,0,0,0,0,0,0,63.3686319,0,0,0,0,0,0,0,0,0,0,0,0,0,0,0,0,0,0,0,3.897687117,0,0,0,0,0,0,0,0,0,0,0,0,0,0,0,0,0,0,0,0,0,0,0,86.2,35,0.227
# 4151,1966,110899,Kisin B.I.,1959,KF3,0,0,0,0,0,0,0,0.064569991,0,0,0,0,0,0,0,0,0,0,0,0,0,0,0,0,0,0,0,0,0,0,0,0,0,0,0,0,0,0,0,0,0,0,0,0,0,0,0,0,0,0,0,0,0,0,0,0,0,0,0,0,0,0,0,0,0,0,0,0,0,0,0,0,0,0,0,0,0,0,0,0,0,0,0,0,0,0,0,0,0,0,0,0,0,0,0,0,0,0,0,0,18.20161745,0,0,0,0,0,0,0,0,0,0,0,0,0,0,0,0,0,0,3.750061475,0,0,0,0,0,0,0,0,0,0,0,0,0,0,0,0,0,75.19177947,0,0,0,0,0,0,0,0,0,0,0,0,0,0,0,0,0,0,0,0,0,0,0,0,0,0,0,0,0,0,0,0,0,0,0,0,0,0,0,2.791971609,0,0,0,63.9,26.03,0.227
# 4152,1966,110934,Kisin B.I.,1959,TF1,0,0,0,0,0,0,0,0.254300013,0,0,0,0,0,0,0,0,0,0,0,0,0,0,0,0,0,0,0,0,0,0,0,0,0,0,0,0,0,0,0,0,0,0,0,0,0,0,0,0,0,0,0,0,0,0,0,0,0,0,0,0,0,0,0,0,0,0,0,0,0,0,0,7.477355374,0,0,0,0,0,0,0,0,0,0,0,0,0,0,0,0,0,0,0,0,0,0,0,0,0,0,0,0,0,0,0,0,0,0,0,0,0,0,0,0,0,0,0,0,0,0,0,23.07223115,0,0,0,0,0,0,0,0,0,0,0,0,0,0,0,0,0,69.19611346,0,0,0,0,0,0,0,0,0,0,0,0,0,0,0,0,0,0,0,0,0,0,0,0,0,0,0,0,0,0,0,0,0,0,0,0,0,0,0,0,0,0,0,53.6,21.84,0.227
# 4153,1966,110935,Kisin B.I.,1959,TF2,0,0,0,0,0,0,0,0.132500009,0,0,0,0,0,0,0,0,0,0,0,0,0,0,0,0,0,0,0,0,0,0,0,0,0,0,0,0,0,0,0,0,0,0,0,0,0,0,0,0,0,0,0,0,0,0,0,0,0,0,0,0,0,0,0,0,0,0,0,0,0,0,0,5.498743385,0,0,0,0,0,0,0,0,0,0,0,0,0,0,0,0,0,0,0,0,0,0,0,0,0,0,0,0,0,0,0,0,0,0,0,0,0,0,0,0,0,0,0,0,0,0,0,26.02939182,0,0,0,0,0,0,0,0,0,0,0.107900008,0,0,0,0,0,0,68.23146478,0,0,0,0,0,0,0,0,0,0,0,0,0,0,0,0,0,0,0,0,0,0,0,0,0,0,0,0,0,0,0,0,0,0,0,0,0,0,0,0,0,0,0,55,22.41,0.227
# 4154,3859,12447,Livshits V.Ya.,1982,,0,0,0,15,0,0,0,0,0,0,0,0,0,0,0,0,0,0,0,0,0,0,0,0,0,0,0,0,0,0,0,0,0,0,0,0,0,0,0,0,0,0,0,0,0,0,0,0,0,0,0,0,0,0,0,0,0,0,0,0,0,0,0,0,0,0,0,0,0,0,0,0,0,0,0,0,0,0,0,0,0,0,0,0,0,0,0,0,0,0,0,0,0,0,0,0,0,0,0,0,25,0,0,0,0,0,0,0,0,0,0,0,0,0,0,0,0,0,0,0,0,0,0,0,0,0,0,0,0,0,0,0,0,0,0,0,0,60,0,0,0,0,0,0,0,0,0,0,0,0,0,0,0,0,0,0,0,0,0,0,0,0,0,0,0,0,0,0,0,0,0,0,0,0,0,0,0,0,0,0,0,68.4,27.8,0.227
# 4155,4206,50449,Molot V.A.,1992,,0,0,0,5.8,0,0,0,0,0,0,0,0,0,0,0,0,0,0,0,0,0,0,0,0,0,0,0,0,0,0,0,0,0,0,0,0,0,0,0,0,0,0,0,0,0,0,0,0,0,0,0,0,0,0,0,0,0,0,0,0,0,0,0,0,0,0,0,0,0,0,0,0,0,0,0,0,0,0,0,0,0,0,0,32.9,0,0,0,0,0,0,0,0,0,0,0,0,0,0,0,0,0,0,0,0,0,0,0,0,0,0,0,0,0,0,0,0,0,0,0,0,0,0,0,0,0,0,0,0,0,0,0,0,0,0,0,0,0,61.3,0,0,0,0,0,0,0,0,0,0,0,0,0,0,0,0,0,0,0,0,0,0,0,0,0,0,0,0,0,0,0,0,0,0,0,0,0,0,0,0,0,0,0,82.3,33.6,0.227
# 4156,11648,76110,Hanada T.,1973,,0,0,0,0,0,0,0,0,0,0,0,0,0,0,0,0,0,0,0,0,0,0,0,0,0,0,0,0,0,0,0,0,0,0,0,0,0,0,0,0,0,0,0,0,0,0,0,0,0,0,0,0,0,0,0,0,0,0,0,0,95.5,0,0,0,0,0,0,0,0,0,0,0,0,0,0,0,0,0,0,0,0,0,0,0,0,0,0,0,0,0,0,0,0,0,0,0,0,0,0,0,0,4.5,0,0,0,0,0,0,0,0,0,0,0,0,0,0,0,0,0,0,0,0,0,0,0,0,0,0,0,0,0,0,0,0,0,0,0,0,0,0,0,0,0,0,0,0,0,0,0,0,0,0,0,0,0,0,0,0,0,0,0,0,0,0,0,0,0,0,0,0,0,0,0,0,0,0,0,0,0,0,0,49,19.97,0.227
# 4157,23675,190636,Ohara K.,2000,,0,0,0,16.57182722,0,0,0,0.347199942,0,0,0,0,0,0,0,0,0.447975025,0,0,0,0,0,0,0,1.224849794,0,0,0,0,0.857999856,0,0,0,0,0,0,0,0,0,0,0,0,0,0,0,0,0,0,0,0,0,0,0,0,0,0,0,0,0,0,0,0,0,0,0,0,0,0,0,0,0,0,0,0,0,0,0,0,0,0.442699926,0,0,0,9.424398417,0,0,0,0,0,0,0,1.704190714,0,0,0,0,0,0,0,0,0,0,0,0,0,0,0,0,0,0,0,0,0,0,0,3.967948333,0,0,0,0,0,0,0,0,0,0,0,0,0,0,0,0,0,0,0,0,0,64.58894915,0,0,0,0,0,0,0,0,0,0,0,0,0,0,0,0,0,0,0,0,0,0,0,0,0,0,0,0,0,0,0,0,0,0,0,0,0,0,0,0.421961629,0,0,0,86.1,35.08,0.227
# 4158,28213,358634,Elshafie A.,1997,,0,0,0,0,0,0,0,0,0,0,0,0,0,0,0,0,0,0,0,0,0,0,0,0,0,0,0,0,0,0,0,0,0,0,0,0,0,0,0,0,0,0,0,0,0,0,0,0,0,0,0,0,0,0,0,0,0,0,0,10,0,0,0,0,0,0,0,0,0,0,0,0,0,0,0,0,0,0,0,0,0,0,0,0,0,0,0,0,0,0,0,0,0,0,0,0,0,0,0,0,0,0,0,0,0,0,0,0,0,0,0,0,0,0,0,0,0,0,0,0,0,0,0,0,0,0,0,0,0,3,0,0,0,77,0,0,0,0,0,0,0,0,0,0,0,0,0,0,0,0,0,0,10,0,0,0,0,0,0,0,0,0,0,0,0,0,0,0,0,0,0,0,0,0,0,0,0,0,0,0,0,16.5,6.732,0.227
# 4159,29926,375546,Yoshida S.,2004,,0,0,0,0,0,0,0,0,0,0,0,0,0,0,0,0,0,0,0,0,0,0,0,0,0,0,0,0,0,0,0,0,0,0,0,0,0,0,0,0,0,0,0,0,0,0,0,0,0,0,0,0,0,0,0,0,0,0,0,0,0,0,0,0,0,0,0,0,0,0,0,0,0,0,0,0,0,0,0,0,0,0,0,0,0,0,0,0,0,0,0,0,0,0,0,0,0,0,0,0,0,0,0,0,0,0,0,0,0,0,0,0,0,0,0,0,0,0,0,0,0,0,0,0,0,0,0,0,0,0,0,0,0,0,0,0,0,0,0,0,0,0,0,0,0,0,0,0,0,0,0,0,0,70,0,0,0,0,0,0,0,0,0,0,0,0,0,0,0,30,0,0,0,0,0,0,0,0,0,0,0,58.5,23.8,0.227
# 4160,32370,389010,Reddy C.N.,2007,,0,0,0,0,0,0,0,0,0,0,0,0,0,70,0,0,0,0,0,0,0,0,0,0,0,0,0,0,0,0,0,0,0,0,0,0,0,0,0,0,0,0,0,0,0,0,0,0,0,0,0,0,0,0,0,0,0,0,0,0,0,0,0,0,0,0,0,0,0,0,0,0,0,0,0,0,0,0,0,0,0,0,0,10,0,0,0,0,0,0,0,0,0,0,0,0,0,0,0,0,0,0,0,0,0,0,0,0,0,0,0,0,0,0,0,0,0,0,0,0,0,0,0,0,0,0,0,0,0,0,0,0,0,0,0,0,0,0,0,0,0,0,0,0,0,0,0,0,0,0,0,0,0,0,0,0,0,0,0,0,0,0,0,0,0,0,0,0,0,0,0,0,0,0,0,0,0,20,0,0,0,44.8,18.28,0.227
# 4161,34275,417270,Reddy C.N.,2008,,0,0,0,0,0,0,0,0,0,0,0,0,0,60,0,0,0,0,0,0,0,0,0,0,0,0,0,0,0,0,0,0,0,0,0,0,0,0,0,0,0,0,0,0,0,0,0,0,0,0,0,0,0,0,0,0,0,0,0,0,0,0,0,0,0,0,0,0,0,0,0,0,0,0,0,0,0,0,0,0,0,0,0,30,0,0,0,0,0,0,0,0,0,0,0,0,0,0,0,0,0,0,0,0,0,0,0,0,0,0,0,0,0,0,0,0,0,0,0,0,0,0,0,0,0,0,0,0,0,0,0,0,0,0,0,0,0,0,0,0,0,0,0,0,0,0,0,0,0,0,0,0,0,0,0,0,0,0,0,0,0,0,0,0,0,0,0,10,0,0,0,0,0,0,0,0,0,0,0,0,0,47.8,19.57,0.227
# 4162,34275,417282,Reddy C.N.,2008,,0,0,0,0,0,0,0,0,0,0,0,0,0,70,0,0,0,0,0,0,0,0,0,0,0,0,0,0,0,0,0,0,0,0,0,0,0,0,0,0,0,0,0,0,0,0,0,0,0,0,0,0,0,0,0,0,0,0,0,0,0,0,0,0,0,0,0,0,0,0,0,0,0,0,0,0,0,0,0,0,0,0,0,10,0,0,0,0,0,0,0,0,0,0,0,0,0,0,0,0,0,0,0,0,0,0,0,0,0,0,0,0,0,0,0,0,0,0,0,0,0,0,0,0,0,0,0,0,0,0,0,0,0,0,0,0,0,0,0,0,0,0,0,0,0,0,0,0,0,0,0,0,0,0,0,0,0,0,0,0,0,0,0,0,0,0,0,20,0,0,0,0,0,0,0,0,0,0,0,0,0,38.4,15.65,0.227
# 4163,34275,417283,Reddy C.N.,2008,,0,0,0,0,0,0,0,0,0,0,0,0,0,65,0,0,0,0,0,0,0,0,0,0,0,0,0,0,0,0,0,0,0,0,0,0,0,0,0,0,0,0,0,0,0,0,0,0,0,0,0,0,0,0,0,0,0,0,0,0,0,0,0,0,0,0,0,0,0,0,0,0,0,0,0,0,0,0,0,0,0,0,0,10,0,0,0,0,0,0,0,0,0,0,0,0,0,0,0,0,0,0,0,0,0,0,0,0,0,0,0,0,0,0,0,0,0,0,0,0,0,0,0,0,0,0,0,0,0,0,0,0,0,0,0,0,0,0,0,0,0,0,0,0,0,0,0,0,0,0,0,0,0,0,0,0,0,0,0,0,0,0,0,0,0,0,0,25,0,0,0,0,0,0,0,0,0,0,0,0,0,39.2,15.98,0.227
# 4164,40901,478144,Ellison A.J.,2013,,0,0,0,13.29,0,0,0,0,0,0,0,0,0,2.72,0,0,4.18,0,0,0,0,0,0,0,4.55,0,0,0,0,0,0,0,0,0,0,0,0,0,0,0,0,0,0,0,0,0,0,0,0,0,0.01,0,0,0,0,0,0,0,0,0,0,0,0,0,0,0,0,0,0,0,0,0,0,0,0,0,0,0,0,0,0,0,0,0,0,0,0,0,0,0,0,3.49,0,0,0,0,0,0,0,0,0,0,0,0,0,0,0,0,0,0,0,0,0,0,0,0,0,0,0,0,0,0,0,0,0,0,0,0,0,0,0,0,0,0,0,0,0,70.54,0,0,0,0.1,0,0,0,0,0,1.1,0,0,0,0,0,0,0,0,0,0,0,0,0,0,0,0,0,0,0,0,0,0,0,0,0,0,0,0,0,0,0,0,0.02,80.9,33,0.227
# 4165,41095,480287,Sidek H.A.A.,2008,,0,0,0,0,0,0,0,0,0,0,0,0,0,55,0,0,0,0,0,45,0,0,0,0,0,0,0,0,0,0,0,0,0,0,0,0,0,0,0,0,0,0,0,0,0,0,0,0,0,0,0,0,0,0,0,0,0,0,0,0,0,0,0,0,0,0,0,0,0,0,0,0,0,0,0,0,0,0,0,0,0,0,0,0,0,0,0,0,0,0,0,0,0,0,0,0,0,0,0,0,0,0,0,0,0,0,0,0,0,0,0,0,0,0,0,0,0,0,0,0,0,0,0,0,0,0,0,0,0,0,0,0,0,0,0,0,0,0,0,0,0,0,0,0,0,0,0,0,0,0,0,0,0,0,0,0,0,0,0,0,0,0,0,0,0,0,0,0,0,0,0,0,0,0,0,0,0,0,0,0,0,66,27,0.227
# 4166,293,110628,State Optical I,1975,LK3,0,0,0,0,0,0,0,0.052659173,0,0,0,0,0,9.9744914,0,0,0,0,0,0,0,0,0,0,0,0,0,0,0,0,0,0,0,0,0,0,0,0,0,0,0,0,0,0,0,0,0,0,30.10952728,0,0,0,0,0,0,0,0,0,0,0,0,0,0,0,0,0,0,0,0,0,0,9.844267445,0,0,0,0,0,0,0,0,0,0,0,0,0,0,0,0,0,0,0,0,0,0,0,0,0,0,0,0,0,0,0,0,0,0,0,0,0,0,0,0,0,0,0,0,0,0,0,0,0,0,0,0,0,0,0,0,0,0,0,0,0,0,0,0,0,50.0190547,0,0,0,0,0,0,0,0,0,0,0,0,0,0,0,0,0,0,0,0,0,0,0,0,0,0,0,0,0,0,0,0,0,0,0,0,0,0,0,0,0,0,0,63.1,25.72,0.2266719
# 4167,3263,110715,State Optical I,1975,TF2,0,0,0,0,0,0,0,0.132500009,0,0,0,0,0,0,0,0,0,0,0,0,0,0,0,0,0,0,0,0,0,0,0,0,0,0,0,0,0,0,0,0,0,0,0,0,0,0,0,0,0,0,0,0,0,0,0,0,0,0,0,0,0,0,0,0,0,0,0,0,0,0,0,5.498743385,0,0,0,0,0,0,0,0,0,0,0,0,0,0,0,0,0,0,0,0,0,0,0,0,0,0,0,0,0,0,0,0,0,0,0,0,0,0,0,0,0,0,0,0,0,0,0,26.02939182,0,0,0,0,0,0,0,0,0,0,0.107900008,0,0,0,0,0,0,68.23146478,0,0,0,0,0,0,0,0,0,0,0,0,0,0,0,0,0,0,0,0,0,0,0,0,0,0,0,0,0,0,0,0,0,0,0,0,0,0,0,0,0,0,0,55,22.42,0.2265834
# 4168,6619,38463,Gan Fuxi,1959,,0,0,0,4,0,0,0,0,0,0,0,0,0,4,0,0,0,0,0,0,0,0,0,0,0,0,0,0,0,0,0,0,0,0,0,0,0,0,0,0,0,0,0,0,0,0,0,0,0,0,0,0,0,0,0,0,0,0,0,0,0,0,0,0,0,0,0,0,0,0,0,0,0,0,0,0,0,0,0,0,0,0,0,0,0,0,0,0,0,0,0,0,0,0,0,0,0,0,0,0,16,0,0,0,0,0,0,0,0,0,0,0,0,0,0,0,0,0,0,0,0,0,0,0,0,0,0,0,0,0,0,0,0,0,0,0,0,76,0,0,0,0,0,0,0,0,0,0,0,0,0,0,0,0,0,0,0,0,0,0,0,0,0,0,0,0,0,0,0,0,0,0,0,0,0,0,0,0,0,0,0,70.5,28.74,0.2265136
# 4169,16115,143901,Aleinikov F.K.,1967,,0,0,0,0,0,0,0,0,0,0,0,0,0,0,0,0,0,0,14.28571143,0,0,0,0,0,0,0,0,0,0,0,0,0,0,0,0,0,0,0,0,0,0,0,0,0,0,0,0,0,0,0,0,0,0,0,0,0,0,0,0,0,0,0,0,0,0,0,0,0,0,0,0,0,0,0,0,0,0,0,0,0,0,0,0,0,0,0,0,0,0,0,0,0,0,0,0,0,0,0,0,0,14.28571143,0,0,0,0,0,0,0,0,0,0,0,0,0,0,0,0,0,0,0,0,0,0,0,0,0,0,0,0,0,0,0,0,0,0,0,0,71.42857714,0,0,0,0,0,0,0,0,0,0,0,0,0,0,0,0,0,0,0,0,0,0,0,0,0,0,0,0,0,0,0,0,0,0,0,0,0,0,0,0,0,0,0,76.5,31.19,0.2263546
# 4170,6619,38474,Gan Fuxi,1959,,0,0,0,4,0,0,0,0,0,0,0,0,0,20,0,0,0,0,0,0,0,0,0,0,0,0,0,0,0,0,0,0,0,0,0,0,0,0,0,0,0,0,0,0,0,0,0,0,0,0,0,0,0,0,0,0,0,0,0,0,0,0,0,0,0,0,0,0,0,0,0,0,0,0,0,0,0,0,0,0,0,0,0,0,0,0,0,0,0,0,0,0,0,0,0,0,0,0,0,0,16,0,0,0,0,0,0,0,0,0,0,0,0,0,0,0,0,0,0,0,0,0,0,0,0,0,0,0,0,0,0,0,0,0,0,0,0,60,0,0,0,0,0,0,0,0,0,0,0,0,0,0,0,0,0,0,0,0,0,0,0,0,0,0,0,0,0,0,0,0,0,0,0,0,0,0,0,0,0,0,0,71.2,29.03,0.2263175
