Repository: jacobergzhou/Poisson-Ratio

File: Poisson_data_no_metal_07192019.csv (part 45 of 57)
,Code,Glass #,Author,Year,Trademark,Ag2O,AgI,Al,Al2O3,AlF3,AlN,As,As2O3,As2O5,As2S3,As2Se3,AsSe,B,B2O3,BaCl2,BaF2,BaO,BeF2,BeO,Bi2O3,BiCl3,Br,Ca,CaF2,CaO,Cd,CdCl2,CdF2,CdO,Ce2O3,CeF3,CeO2,Cl,Co3O4,CoO,Cr2O3,Cs2O,CsCl,CsF,Cu2O,CuO,Dy2O3,Er,Er2O3,ErF3,Eu,Eu2O3,EuF3,F,Fe,Fe2O3,FeO,Ga,Ga2O3,Ga2S3,Ga2Se3,GaF3,Gd2O3,GdF3,Ge,GeO2,GeS2,GeSe2,H2O,HfF4,HfO2,Hg,Ho2O3,I,InF3,K,K2O,K2S,K2SO4,KBr,KCl,KF,KHF2,La,La2O3,La2S3,LaF3,Li,Li2O,Li2S,Li2SO4,LiBr,LiCl,LiF,LiI,MgF2,MgO,Mn2O3,MnF2,MnO,MnO2,MoO2,MoO3,N,Na,Na2O,Na2S,Na2SO4,NaCl,NaF,NaPO3,Nb2O5,Nd,Nd2O3,NdF3,NH4NO3,NiO,O,OH,P,P2O5,Pb,PbCl2,PbF2,PbO,PdO,Pr2O3,Pr6O11,PrF3,Rb2O,RbF,Rh2O3,RuO2,S,Sb,Sb2O3,Sb2S3,Sc2O3,Se,Si,Si3N4,SiC,SiO2,Sm2O3,Sn,SnO,SnO2,SO2,SO3,Sr,SrCl2,SrF2,SrO,Ta2O3,Ta2O5,Tb2O3,TbF3,Te,TeO2,Th,ThF4,ThO2,TiO2,Tl,Tl2O,Tl2Se,TlSe,Tm2O3,U,U3O8,UO2,V,V2O5,VO6,WO3,Y,Y2O3,Yb2O3,YbF3,YF3,ZnCl2,ZnF2,ZnO,ZnSO4,ZrF4,ZrO2,Young's modulus E (GPa),Shear modulus G (GPa),Poisson's ratio v,Calculated Poisson,Percent Error
# 2744,38438,450567,Connelly A.J.,2011,nan,0,0,0,3.028785624,0,0,0,0,0,0,0,0,0,16.12229735,0,0,0,0,0,0,0,0,0,0,0.307121859,0,0,0,0,0,0,0,0,0,0,0,0,0,0,0,0,0,0,0,0,0,0,0,0,0,1.297998982,0,0,0,0,0,0,0,0,0,0,0,0,0,0,0,0,0,0,0,0,0.044133275,0,0,0,0,0,0,0,0,0,0,0,16.6947069,0,0,0,0,0,0,0,0,0,0,0,0,0,0,0,0,10.06110211,0,0,0,0,0,0,0,0,0,0,0,0,0,0,0,0,0,0,0,0,0,0,0,0,0,0,0,0,0,0,0,0,0,0,0,0,52.3860189,0,0,0,0,0,0,0,0,0,0,0,0,0,0,0,0,0,0,0,0,0,0,0,0,0,0,0,0,0,0,0,0,0,0,0,0,0,0,0,0,0,0,0.057834995,82.7,33,0.253,0.253030303,0.011977482
# 2414,36516,435938,Pouvreau C.,2003,nan,0,0,0,0,0,0,0,0,0,0,0,0,0,0,0,0,0,0,0,0,0,0,0,0,0,0,0,0,0,0,0,0,0,0,0,0,0,0,0,0,0,0,0,0,0,0,0,0,0,0,0,0,0,0,0,0,0,0,0,30,0,0,0,0,0,0,0,0,0,0,0,0,0,0,0,0,0,0,0,0,0,0,0,0,0,0,0,0,0,0,0,0,0,0,0,0,0,0,0,0,0,0,0,0,0,0,0,0,0,0,0,0,0,0,0,0,0,0,0,0,0,0,0,0,0,0,0,0,0,0,0,0,0,70,0,0,0,0,0,0,0,0,0,0,0,0,0,0,0,0,0,0,0,0,0,0,0,0,0,0,0,0,0,0,0,0,0,0,0,0,0,0,0,0,0,0,0,0,0,0,0,17.9,7.103,0.26,0.260030973,0.011912626
# 2004,34780,419248,Saddeek Y.B.,2009,nan,0,0,0,0,0,0,0,0,0,0,0,0,0,66.7,0,0,0,0,0,0,0,0,0,0,0,0,0,0,0,0,0,0,0,0,0,0,0,0,0,0,0,0,0,0,0,0,0,0,0,0,0,0,0,0,0,0,0,0,0,0,0,0,0,0,0,0,0,0,0,0,0,0,0,0,0,0,0,0,0,0,0,0,0,0,0,0,0,0,0,0,0,0,0,0,0,0,0,0,0,0,33.3,0,0,0,0,0,0,0,0,0,0,0,0,0,0,0,0,0,0,0,0,0,0,0,0,0,0,0,0,0,0,0,0,0,0,0,0,0,0,0,0,0,0,0,0,0,0,0,0,0,0,0,0,0,0,0,0,0,0,0,0,0,0,0,0,0,0,0,0,0,0,0,0,0,0,0,0,0,0,0,0,63.4,24.96,0.27,0.270032051,0.011870845
# 82,26385,307531,Afifi H.,2003,nan,0,0,0,0,0,0,0,0,0,0,0,0,0,0,0,0,0,0,0,0,0,0,0,0,0,0,0,0,0,0,0,0,0,0,0,0,0,0,0,0,0,0,0,0,0,0,0,0,0,0,0,0,0,0,0,0,0,0,0,0,0,0,0,0,0,0,0,0,0,0,0,0,0,0,0,0,0,0,0,0,0,0,0,0,0,0,0,0,0,0,0,0,0,0,0,0,0,0,0,0,0,0,0,0,0,0,0,0,0,0,0,0,0,0,0,0,0,0,0,12.5,0,0,0,0,0,0,0,0,0,0,0,0,0,0,0,0,0,0,0,0,0,0,0,0,0,0,0,0,0,0,0,0,0,67.5,0,0,0,0,0,0,0,0,0,0,0,0,0,0,0,20,0,0,0,0,0,0,0,0,0,0,0,36.5,13.39,0.363,0.362957431,0.01172702
# 4807,1966,110900,Kisin B.I.,1959,KF4,0,0,0,1.551524922,0,0,0,0.126599994,0,0,0,0,0,7.384859631,0,0,0,0,0,0,0,0,0,0,0,0,0,0,0,0,0,0,0,0,0,0,0,0,0,0,0,0,0,0,0,0,0,0,0,0,0,0,0,0,0,0,0,0,0,0,0,0,0,0,0,0,0,0,0,0,0,2.40018388,0,0,0,0,0,0,0,0,0,0,0,0,0,0,0,0,0,0,0,0,0,0,0,0,0,0,0,0,11.47519943,0,0,0,0,0,0,0,0,0,0,0,0,0,0,0,0,0,0,2.0022559,0,0,0,0,0,0,0,0,0,0,0,0,0,0,0,0,0,75.05937625,0,0,0,0,0,0,0,0,0,0,0,0,0,0,0,0,0,0,0,0,0,0,0,0,0,0,0,0,0,0,0,0,0,0,0,0,0,0,0,0,0,0,0,76.6,31.81,0.204,0.204023892,0.011711695
# 3418,30337,390458,Chang K.H.,2003,nan,0,0,0,0,0,0,0,0,0,0,0,0,0,0,0,0,0,0,0,0,0,0,0,0,0,0,0,0,0,0,0,0,0,0,0,0,0,0,0,0,0,0,0,0,0,0,0,0,0,0,20,0,0,0,0,0,0,0,0,0,0,0,0,0,0,0,0,0,0,0,0,0,0,0,0,0,0,0,0,0,0,0,0,0,0,0,0,0,0,0,0,0,0,0,0,0,0,0,0,0,0,0,0,0,0,0,0,0,0,0,0,0,0,0,0,80,0,0,0,0,0,0,0,0,0,0,0,0,0,0,0,0,0,0,0,0,0,0,0,0,0,0,0,0,0,0,0,0,0,0,0,0,0,0,0,0,0,0,0,0,0,0,0,0,0,0,0,0,0,0,0,0,0,0,0,0,0,0,0,0,0,71.5,28.83,0.24,0.240027749,0.01156203
# 2809,36766,438063,Saddeek Y.B.,2010,nan,0,0,0,0.525,0,0,0,0,0,0,0,0,0,50,0,0,0,0,0,0,0,0,0,0,1.225,0,0,0,0,0,0,0,0,0,0,0,0,0,0,0,0,0,0,0,0,0,0,0,0,0,0,0,0,0,0,0,0,0,0,0,0,0,0,0,0,0,0,0,0,0,0,0,0,0,0,0,0,0,0,0,0,0,0,0,0,0,0,0,0,0,0,0,0,0,0,0,0,0,0,0,25,0,0,0,0,0,0,0,0,0,0,0,0,0,0,0,0,0,0,22.5,0,0,0,0,0,0,0,0,0,0,0,0,0,0,0,0,0,0.75,0,0,0,0,0,0,0,0,0,0,0,0,0,0,0,0,0,0,0,0,0,0,0,0,0,0,0,0,0,0,0,0,0,0,0,0,0,0,0,0,0,0,0,60.8,24.3,0.251,0.251028807,0.011476727
# 2169,31400,403620,Shimizu K.,2004,nan,0,0,0,0,0,0,0,0,0,0,0,0,0,0,0,0,0,0,0,0,0,0,0,0,0,0,0,0,0,0,0,0,0,0,0,0,0,0,0,0,0,0,0,0,0,0,0,0,0,0,0,0,0,0,0,0,0,0,0,0,0,0,0,0,0,0,0,0,0,0,0,2.155656468,0,0,0,0,0,0,0,0,0,0,0,6.795339151,0,0,0,0,0,0,0,0,0,0,0,0,0,0,0,0,14.74281843,0,0,0,0,0,19.67010464,0,0,0,0,0,0,0,0,0,0,0,0,0,0,0,0,0,0,0,0,0,0,0,0,0,0,0,0,0,0,46.46796721,0,0,0,0,0,0,0,0,0,0,0,0,0,0,0,0,0,0,0,10.16811409,0,0,0,0,0,0,0,0,0,0,0,0,0,0,0,0,0,0,0,0,0,0,0,101,39.92,0.265,0.26503006,0.011343442
# 3601,38657,458660,Ikenishi M.,2005,nan,0,0,0,5,0,0,0,0,0,0,0,0,0,0,0,0,3,0,0,0,0,0,0,0,12.5,0,0,0,0,0,0,0,0,0,0,0,0,0,0,0,0,0,0,0,0,0,0,0,0,0,0,0,0,0,0,0,0,0,0,0,0,0,0,0,0,0,0,0,0,0,0,1.5,0,0,0,0,0,0,0,0,0,0,0,5,0,0,0,0,0,0,0,0,0,0,0,0,0,0,0,0,5,0,0,0,0,0,0,0,0,0,0,0,0,0,0,0,0,0,0,0,0,0,0,0,0,0,0,0,0,0,0,0,0,0,0,0,0,64,0,0,0,0,0,0,0,0,0,0,0,0,0,0,0,0,0,0,0,0,0,0,0,0,0,0,0,0,0,0,0,0,0,0,0,0,0,0,0,0,0,0,4,88.2,35.65,0.237,0.237026648,0.011243868
# 2762,16682,145601,Livshits V.Ya.,1995,nan,0,0,0,0,0,0,0,0,0,0,0,0,0,0,0,0,0,0,0,0,0,0,0,0,0,0,0,0,0,0,0,0,0,0,0,0,0,0,0,0,0,0,0,0,0,0,0,0,0,0,0,0,0,0,0,0,0,0,0,0,0,0,0,0,0,0,0,0,0,0,0,0,0,0,0,0,0,0,0,0,0,0,0,23,0,0,0,0,0,0,0,0,0,0,0,0,0,0,0,0,0,0,0,0,0,0,0,0,0,0,0,0,0,0,0,0,0,0,0,0,0,0,0,0,0,0,0,0,0,0,0,0,0,0,0,0,0,0,0,0,0,0,0,0,0,0,0,0,0,0,0,0,0,77,0,0,0,0,0,0,0,0,0,0,0,0,0,0,0,0,0,0,0,0,0,0,0,0,0,0,0,46.3,18.49,0.252,0.252028123,0.011160044
# 2500,27695,359313,Saddeek Y.B.,2004,nan,0,0,0,0,0,0,0,0,0,0,0,0,0,60,0,0,0,0,0,15,0,0,0,0,0,0,0,0,0,0,0,0,0,0,0,0,0,0,0,0,0,0,0,0,0,0,0,0,0,0,0,0,0,0,0,0,0,0,0,0,0,0,0,0,0,0,0,0,0,0,0,0,0,0,0,0,0,0,0,0,0,0,0,25,0,0,0,0,0,0,0,0,0,0,0,0,0,0,0,0,0,0,0,0,0,0,0,0,0,0,0,0,0,0,0,0,0,0,0,0,0,0,0,0,0,0,0,0,0,0,0,0,0,0,0,0,0,0,0,0,0,0,0,0,0,0,0,0,0,0,0,0,0,0,0,0,0,0,0,0,0,0,0,0,0,0,0,0,0,0,0,0,0,0,0,0,0,0,0,0,0,80.2,31.85,0.259,0.259026688,0.010304092
# 36,24565,359666,Sidkey M.A.,2002,nan,0,0,0,0,0,0,0,0,0,0,0,0,0,0,0,0,0,0,0,0,0,0,0,0,0,0,0,0,0,0,0,0,0,0,0,0,0,0,0,0,0,0,0,0,0,0,0,0,0,0,0,0,0,0,0,0,0,0,0,0,0,0,0,0,0,0,0,0,0,0,0,0,0,0,0,0,0,0,0,0,0,0,0,0,0,0,0,0,0,0,0,0,0,0,0,0,0,0,0,0,0,0,0,0,0,0,17.5,0,0,0,0,0,0,0,0,0,0,0,0,0,0,0,0,0,0,0,0,0,0,0,0,0,0,0,0,0,0,0,0,0,0,0,0,0,0,0,0,0,0,0,0,0,0,82.5,0,0,0,0,0,0,0,0,0,0,0,0,0,0,0,0,0,0,0,0,0,0,0,0,0,0,0,33.7,11.95,0.41,0.410041841,0.010205123
# 3031,27466,360994,Pucilowski S.,2001,nan,0,0,0,0,0,0,0,0.070309807,0,0,0,0,0,1.967919606,0,0,0.979745415,0,0,0,0,0,0,0,0,0,0,0,0,0,0,0,0,0,0,0,0,0,0,0,0,0,0,0,0,0,0,0,0,0,0,0,0,0,0,0,0,0,0,0,0,0,0,0,0,0,0,0,0,0,0,6.881131139,0,0,0,0,0,0,0,2.46999323,0,0,0,8.960582439,0,0,0,0,0,0,0,0,0,0,0,0,0,0,0,0,8.15767964,0,0,0,0,0,0.130799641,0,0,0,0,0,0,0,0,0,0,0,0,0,0,0,0,0,0,0,0,0,0,0,0,0,0,0,0,0,0,62.27269931,0,0,0,0,0,0,0,0,0,0,0,0,0,0,0,0,0,0,0,0,0,0,0,0,0,0,0,0,0,0,0,0,0,0,0,0,0,0,0,8.109139773,0,0,0,79,31.65,0.248,0.248025276,0.010192121
# 3374,8701,80129,Aleinikov F.K.,1962,nan,0,0,0,0,0,0,0,0,0,0,0,0,0,0,0,0,0,0,29.41176,0,0,0,0,0,0,0,0,0,0,0,0,0,0,0,0,0,0,0,0,0,0,0,0,0,0,0,0,0,0,0,0,0,0,0,0,0,0,0,0,0,0,0,0,0,0,0,0,0,0,0,0,0,0,0,0,0,0,0,0,0,0,0,0,0,0,0,0,0,0,0,0,0,0,0,0,0,0,0,0,0,11.76471,0,0,0,0,0,0,0,0,0,0,0,0,0,0,0,0,0,0,0,0,0,0,0,0,0,0,0,0,0,0,0,0,0,0,0,0,58.82353,0,0,0,0,0,0,0,0,0,0,0,0,0,0,0,0,0,0,0,0,0,0,0,0,0,0,0,0,0,0,0,0,0,0,0,0,0,0,0,0,0,0,0,83.9,33.83,0.24,0.240023648,0.009853188
# 2060,7836,74233,Higazy A.A.,1989,nan,0,0,0,0,0,0,0,0,0,0,0,0,0,0,0,0,0,0,0,0,0,0,0,0,0,0,0,0,0,0,0,0,0,0,0,0,0,0,0,0,0,0,0,0,0,0,0,0,0,0,0,0,0,0,0,0,0,0,0,0,0,0,0,0,0,0,0,0,0,0,0,0,0,0,0,0,0,0,0,0,0,0,0,0,0,0,0,0,0,0,0,0,0,0,0,0,0,0,0,0,0,0,0,0,0,0,0,0,0,0,0,0,0,0,0,52.45,0,0,0,0,0,0,0,0,0,0,0,0,0,0,0,0,0,0,0,0,0,0,0,0,0,0,0,0,0,0,0,0,0,0,0,0,0,0,0,0,0,0,0,0,0,0,0,0,0,0,0,0,0,0,0,0,0,0,0,0,0,47.55,0,0,0,38.8,15.3,0.268,0.267973856,0.009755146
# 1586,5879,93248,Keshishyan T.N.,1978,nan,0,0,0,9.090909091,0,0,0,0,0,0,0,0,0,45.45454545,0,0,0,0,0,0,0,0,0,0,0,0,0,0,0,0,0,0,0,0,0,0,0,0,0,0,0,0,0,0,0,0,0,0,0,0,0,0,0,0,0,0,0,0,0,0,0,0,0,0,0,0,0,0,0,0,0,0,0,0,0,0,0,0,0,0,0,0,0,0,0,0,0,0,0,0,0,0,0,0,0,0,0,0,0,0,0,0,0,0,0,0,0,0,0,0,0,0,0,0,0,0,0,0,0,45.45454545,0,0,0,0,0,0,0,0,0,0,0,0,0,0,0,0,0,0,0,0,0,0,0,0,0,0,0,0,0,0,0,0,0,0,0,0,0,0,0,0,0,0,0,0,0,0,0,0,0,0,0,0,0,0,0,0,0,0,0,0,0,57,22.3,0.278,0.278026906,0.009678356
# 2118,1965,110891,Kisin B.I.,1959,TK9,0,0,0,1.68328036,0,0,0,0.427299838,0,0,0,0,0,6.831493404,0,0,21.39061187,0,0,0,0,0,0,0,0,0,0,0,0,0,0,0,0,0,0,0,0,0,0,0,0,0,0,0,0,0,0,0,0,0,0,0,0,0,0,0,0,0,0,0,0,0,0,0,0,0,0,0,0,0,0,0,0,0,0,0,0,0,0,0,0,0,0,0,0,0,0,0,0,0,0,0,0,0,0,0,0,0,0,0,4.408609325,0,0,0,0,0,0,0,0,0,0,0,0,0,0,0,0,0,0,0,0,0,0,0,0,0,0,0,0,0,0.339799871,0,0,0,0,0,0,52.97983987,0,0,0,0,0,0,0,0,0,0,0,0,0,0,0,0,0,0,0,0,0,0,0,0,0,0,0,0,0,0,0,0,0,0,0,0,0,0,0,11.93906546,0,0,0,79,31.2,0.266,0.266025641,0.009639483
# 3408,27139,310643,Boyd D.C.,1980,Corning 1720,0,0,0,10.40173917,0,0,0,0,0,0,0,0,0,4.480505642,0,0,0,0,0,0,0,0,0,0,8.900091288,0,0,0,0,0,0,0,0,0,0,0,0,0,0,0,0,0,0,0,0,0,0,0,0,0,0,0,0,0,0,0,0,0,0,0,0,0,0,0,0,0,0,0,0,0,0,0,0,0,0,0,0,0,0,0,0,0,0,0,0,0,0,0,0,0,0,10.83522913,0,0,0,0,0,0,0,0,1.006579919,0,0,0,0,0,0,0,0,0,0,0,0,0,0,0,0,0,0,0,0,0,0,0,0,0,0,0,0,0,0,0,0,0,0,0,0,64.37585485,0,0,0,0,0,0,0,0,0,0,0,0,0,0,0,0,0,0,0,0,0,0,0,0,0,0,0,0,0,0,0,0,0,0,0,0,0,0,0,0,0,0,0,87,35.08,0.24,0.240022805,0.00950209
# 1388,25636,304970,Guin J.0P.,2002,nan,0,0,0,0,0,0,0,0,0,0,0,0,0,0,0,0,0,0,0,0,0,0,0,0,0,0,0,0,0,0,0,0,0,0,0,0,0,0,0,0,0,0,0,0,0,0,0,0,0,0,0,0,0,0,0,0,0,0,0,25,0,0,0,0,0,0,0,0,0,0,0,0,0,0,0,0,0,0,0,0,0,0,0,0,0,0,0,0,0,0,0,0,0,0,0,0,0,0,0,0,0,0,0,0,0,0,0,0,0,0,0,0,0,0,0,0,0,0,0,0,0,0,0,0,0,0,0,0,0,0,0,0,0,75,0,0,0,0,0,0,0,0,0,0,0,0,0,0,0,0,0,0,0,0,0,0,0,0,0,0,0,0,0,0,0,0,0,0,0,0,0,0,0,0,0,0,0,0,0,0,0,16,6.245,0.281,0.28102482,0.008832689
# 1396,38267,450320,Rouxel T.,2005,nan,0,0,6.4,0,0,0,0,0,0,0,0,0,0,0,0,0,0,0,0,0,0,0,16.8,0,0,0,0,0,0,0,0,0,0,0,0,0,0,0,0,0,0,0,0,0,0,0,0,0,0,0,0,0,0,0,0,0,0,0,0,0,0,0,0,0,0,0,0,0,0,0,0,0,0,0,0,0,0,0,0,0,0,0,0,0,0,0,0,0,0,0,0,0,0,0,0,0,0,0,0,0,0,0,0,0,0,0,0,0,0,0,0,0,60,0,0,0,0,0,0,0,0,0,0,0,0,0,0,0,0,0,0,0,0,0,16.8,0,0,0,0,0,0,0,0,0,0,0,0,0,0,0,0,0,0,0,0,0,0,0,0,0,0,0,0,0,0,0,0,0,0,0,0,0,0,0,0,0,0,0,0,0,0,96,37.47,0.281,0.28102482,0.008832689
# 2808,36766,438062,Saddeek Y.B.,2010,nan,0,0,0,1.05,0,0,0,0,0,0,0,0,0,50,0,0,0,0,0,0,0,0,0,0,2.45,0,0,0,0,0,0,0,0,0,0,0,0,0,0,0,0,0,0,0,0,0,0,0,0,0,0,0,0,0,0,0,0,0,0,0,0,0,0,0,0,0,0,0,0,0,0,0,0,0,0,0,0,0,0,0,0,0,0,0,0,0,0,0,0,0,0,0,0,0,0,0,0,0,0,0,25,0,0,0,0,0,0,0,0,0,0,0,0,0,0,0,0,0,0,20,0,0,0,0,0,0,0,0,0,0,0,0,0,0,0,0,0,1.5,0,0,0,0,0,0,0,0,0,0,0,0,0,0,0,0,0,0,0,0,0,0,0,0,0,0,0,0,0,0,0,0,0,0,0,0,0,0,0,0,0,0,0,61.2,24.46,0.251,0.251022077,0.008795562
# 1024,11955,136009,Malmendier J.W.,1975,nan,0,0,0,21.87218218,0,0,0,0,0,0,0,0,0,36.53757057,0,0,0,0,0,0,0,0,0,0,0,0,0,0,0,0,0,0,0,0,0,0,0,0,0,0,0,0,0,0,0,0,0,0,0,0,0,0,0,0,0,0,0,0,0,0,0,0,0,0,0,0,0,0,0,0,0,0,0,0,0,0,0,0,0,0,0,0,0,0,0,0,0,0,0,0,0,36.60123078,0,0,0,0,0,0,0,0,0,0,0,0,0,0,0,0,0,0,0,0,0,0,0,0,0,0,0,0,0,0,0,0,0,0,0,0,0,0,0,0,0,0,0,0,0,0,0,0,0,0,0,0,0,0,0,0,0,4.989016464,0,0,0,0,0,0,0,0,0,0,0,0,0,0,0,0,0,0,0,0,0,0,0,0,0,0,0,0,0,0,0,112,43.41,0.29,0.29002534,0.008737856
# 1119,38189,449940,Lee Seong Joo,2007,nan,0,0,0,38,0,0,0,0,0,0,0,0,0,0,0,0,0,0,0,0,0,0,0,0,62,0,0,0,0,0,0,0,0,0,0,0,0,0,0,0,0,0,0,0,0,0,0,0,0,0,0,0,0,0,0,0,0,0,0,0,0,0,0,0,0,0,0,0,0,0,0,0,0,0,0,0,0,0,0,0,0,0,0,0,0,0,0,0,0,0,0,0,0,0,0,0,0,0,0,0,0,0,0,0,0,0,0,0,0,0,0,0,0,0,0,0,0,0,0,0,0,0,0,0,0,0,0,0,0,0,0,0,0,0,0,0,0,0,0,0,0,0,0,0,0,0,0,0,0,0,0,0,0,0,0,0,0,0,0,0,0,0,0,0,0,0,0,0,0,0,0,0,0,0,0,0,0,0,0,0,0,112,43.41,0.29,0.29002534,0.008737856
# 2177,39995,466446,Bahari H.,2012,nan,0,0,0,0,0,0,0,0,0,0,0,0,0,0,0,0,0,0,0,5.263158105,0,0,0,0,0,0,0,0,0,0,0,0,0,0,0,0,0,0,0,0,0,0,0,0,0,0,0,0,0,0,0,0,0,0,0,0,0,0,0,0,52.63158105,0,0,0,0,0,0,0,0,0,0,0,0,0,0,0,0,0,0,0,0,0,0,0,0,0,0,0,0,0,0,0,0,0,0,0,0,0,0,0,0,0,0,0,0,0,0,0,0,0,0,0,0,0,0,0,0,0,0,42.10526084,0,0,0,0,0,0,0,0,0,0,0,0,0,0,0,0,0,0,0,0,0,0,0,0,0,0,0,0,0,0,0,0,0,0,0,0,0,0,0,0,0,0,0,0,0,0,0,0,0,0,0,0,0,0,0,0,0,0,0,0,0,54.9,21.7,0.265,0.264976959,0.008694896
# 1749,16951,172849,Cline C.F.,1979,nan,0,0,0,0,10,0,0,0,0,0,0,0,0,0,0,0,0,47,0,0,0,0,0,14,0,0,0,0,0,0,0,0,0,0,0,0,0,0,0,0,0,0,0,0,0,0,0,0,0,0,0,0,0,0,0,0,0,0,0,0,0,0,0,0,0,0,0,0,0,0,0,0,0,0,0,0,0,0,0,0,0,0,0,0,0,0,0,0,0,0,0,0,0,0,0,0,0,0,0,0,0,0,0,0,0,0,0,0,0,2,0,0,0,0,0,0,0,0,0,0,0,0,0,0,0,27,0,0,0,0,0,0,0,0,0,0,0,0,0,0,0,0,0,0,0,0,0,0,0,0,0,0,0,0,0,0,0,0,0,0,0,0,0,0,0,0,0,0,0,0,0,0,0,0,0,0,0,0,0,0,0,41.1,16.13,0.274,0.274023559,0.008598024
# 1999,33353,399011,Yurlova G.A.,1973,nan,0,0,0,0,0,0,29.990006,0,0,0,0,0,0,0,0,0,0,0,0,0,0,0,0,0,0,0,0,0,0,0,0,0,0,0,0,0,0,0,0,0,0,0,0,0,0,0,0,0,0,0,0,0,0.04998001,0,0,0,0,0,0,9.990001998,0,0,0,0,0,0,0,0,0,0,0,0,0,0,0,0,0,0,0,0,0,0,0,0,0,0,0,0,0,0,0,0,0,0,0,0,0,0,0,0,0,0,0,0,0,0,0,0,0,0,0,0,0,0,0,0,0,0,0,0,0,0,0,0,0,0,0,0,0,0,0,0,0,0,11.9900024,0,0,0,0,0,0,0,0,0,0,0,0,0,0,0,0,0,47.9800096,0,0,0,0,0,0,0,0,0,0,0,0,0,0,0,0,0,0,0,0,0,0,0,0,0,0,0,0,22.2,8.74,0.27,0.270022883,0.008475295
# 1832,16682,145620,Livshits V.Ya.,1995,nan,0,0,0,0,0,0,0,0,0,0,0,0,0,0,0,0,0,0,0,0,0,0,0,0,0,0,0,0,0,0,0,0,0,0,0,0,9,0,0,0,0,0,0,0,0,0,0,0,0,0,0,0,0,0,0,0,0,0,0,0,0,0,0,0,0,0,0,0,0,0,0,0,0,0,0,0,0,0,0,0,0,0,0,0,0,0,0,0,0,0,0,0,0,0,0,0,0,0,0,0,0,0,0,0,0,0,0,0,0,0,0,0,0,0,0,0,0,0,0,0,0,0,0,0,0,0,0,0,0,0,0,0,0,0,0,0,0,0,0,0,0,0,0,0,0,0,0,0,0,0,0,0,0,91,0,0,0,0,0,0,0,0,0,0,0,0,0,0,0,0,0,0,0,0,0,0,0,0,0,0,0,36.1,14.19,0.272,0.272022551,0.008290843
# 261,7828,74153,Berezina E.E.,1977,nan,0,0,0,0,0,0,0,0,0,0,0,0,0,0,0,0,49.65244986,0,0,0,0,0,0,0,0,0,0,0,0,0,0,0,0,0,0,0,0,0,0,0,0,0,0,0,0,0,0,0,0,0,0,0,0,0,0,0,0,0,0,0,0,0,0,0,0,0,0,0,0,0,0,0,0,0,0,0,0,0,0,0,0,0,0,0,0,0,0,0,0,0,0,0,0,0,0,0,0,0,0,0,0,0,0,0,0,0,0,0,0.695100278,0,0,0,0,0,0,49.65244986,0,0,0,0,0,0,0,0,0,0,0,0,0,0,0,0,0,0,0,0,0,0,0,0,0,0,0,0,0,0,0,0,0,0,0,0,0,0,0,0,0,0,0,0,0,0,0,0,0,0,0,0,0,0,0,0,0,0,0,0,0,0,0,0,0,41,15.53,0.32,0.320025757,0.008048938
# 2597,31921,405204,Aitken B.G.,2007,nan,0,0,0,17.90595911,0,0,0,0,0,0,0,0,0,0,0,0,0,0,0,0,0,0,0,0,1.500499366,0,0,0,0,0,0,0,0,0,0,0,0,0,0,0,0,0,0,0,0,0,0,0,0,0,0,0,0,0,0,0,0,0,0,0,0,0,0,0,0,0,0,0,0,0,0,0,0,0,0,0,0,0,0,10.94035994,0,0,0,0,0,0,0,0,0,0,0,0,0,0,0,0,0,0,0,0,0,0,0,0,0,0,0,0,0,0,0,0,0,0,0,0,0,0,0,0,0,0,0,0,0,0,0,0,0,0,0,0,0,0,0,0,0,69.65318159,0,0,0,0,0,0,0,0,0,0,0,0,0,0,0,0,0,0,0,0,0,0,0,0,0,0,0,0,0,0,0,0,0,0,0,0,0,0,0,0,0,0,0,94,37.39,0.257,0.257020594,0.008013129
# 3328,34776,419220,Marzouk S.Y.,2009,nan,0,0,0,0,0,0,0,0,0,0,0,0,0,0,0,0,0,0,0,0,0,0,0,0,0,0,0,0,0,0,0,0,0,0,0,0,0,0,0,17.4,0,0,0,0,0,0,0,0,0,0,0,0,0,0,0,0,0,0,0,0,0,0,0,0,0,0,0,0,0,0,0,0,0,0,0,0,0,0,0,0,0,0,0,0,0,0,0,0,0,0,0,0,0,0,0,0,0,0,0,0,41.3,0,0,0,0,0,0,0,0,0,0,0,0,0,0,41.3,0,0,0,0,0,0,0,0,0,0,0,0,0,0,0,0,0,0,0,0,0,0,0,0,0,0,0,0,0,0,0,0,0,0,0,0,0,0,0,0,0,0,0,0,0,0,0,0,0,0,0,0,0,0,0,0,0,0,0,0,0,0,0,0,0,51.6,20.79,0.241,0.240981241,0.007783825
# 2430,39860,471115,Li Hong,2012,nan,0,0,0,4.689524013,0,0,0,0,0,0,0,0,0,0,0,0,3.749619413,0,0,0,0,0,0,0,1.889808184,0,0,0,0,0,0,0,0,0,0,0,0,0,0,0,0,0,0,0,0,0,0,0,0,0,0,0,0,0,0,0,0,0,0,0,0,0,0,0,0,0,0,0,0,0,0,11.92879223,0,0,0,0,0,0,0,0.619899076,0,0,0,2.779717858,0,0,0,0,0,0,0,6.169373808,0,0,0,0,0,0,0,0,8.469140381,0,0,0,0,0,0,0,0,0,0,0,0,0,0,56.374276,0,0,0,0,0,0,0,0,0,0,0,0,0,0,0.389999419,0,0,0,0,0,0,0,0,0,0,0,0,0,0,0,0,0,0,0,0,0,0,1.459851825,0,0,0,0,0,0,0,0,0,0,0,0,0,0,0,0,0,0,1.479997795,0,0,0,0,0,0,0,0,50.3,19.96,0.26,0.26002004,0.007707723
# 1848,39943,466345,Hager I.Z.,2012,nan,0,0,0,0,0,0,0,0,0,0,0,0,0,70,0,0,0,0,0,0,0,0,0,0,0,0,0,0,0,0,0,0,0,0,0,0,0,0,0,0,0,0,0,0,2,0,0,0,0,0,0,0,0,0,0,0,0,0,0,0,0,0,0,0,0,0,0,0,0,0,0,0,0,0,0,0,0,0,0,0,0,0,0,0,0,0,0,0,0,0,0,0,0,0,0,0,0,0,0,0,13,0,0,0,15,0,0,0,0,0,0,0,0,0,0,0,0,0,0,0,0,0,0,0,0,0,0,0,0,0,0,0,0,0,0,0,0,0,0,0,0,0,0,0,0,0,0,0,0,0,0,0,0,0,0,0,0,0,0,0,0,0,0,0,0,0,0,0,0,0,0,0,0,0,0,0,0,0,0,0,0,49.1,19.3,0.272,0.272020725,0.007619628
# 688,12172,137489,Dumbaugh W.H.,1974,nan,0,0,0,11.111718,0,0,0,0,0,0,0,0,0,0,0,0,0,0,0,0,0,0,0,0,5.481595413,0,0,0,0,0,0,0,0,0,0,0,0,0,0,0,0,0,0,0,0,0,0,0,0,0,0,0,0,0,0,0,0,0,0,0,0,0,0,0,0,0,0,0,0,0,0,0,0,0,0,0,0,0,0,8.383953218,0,0,0,0,0,0,0,0,0,0,0,22.22667598,0,0,0,0,0,0,0,0,0,0,0,0,0,0,0,0,0,0,0,0,0,0,0,0,0,0,0,0,0,0,0,0,0,0,0,0,0,0,0,0,0,0,0,0,0,44.58262123,0,0,0,0,0,0,0,0,0,0,0,0,0,0,0,0,0,0,0,5.60745071,0,0,0,0,0,0,0,0,0,0,0,0,0,2.605985459,0,0,0,0,0,0,0,0,0,115,44.23,0.3,0.300022609,0.007536363
# 4381,27139,310639,Boyd D.C.,1980,Corning 0120,0,0,0,1.579773905,0,0,0,0,0,0,0,0,0,0,0,0,0,0,0,0,0,0,0,0,0,0,0,0,0,0,0,0,0,0,0,0,0,0,0,0,0,0,0,0,0,0,0,0,0,0,0,0,0,0,0,0,0,0,0,0,0,0,0,0,0,0,0,0,0,0,0,7.695031538,0,0,0,0,0,0,0,0,0,0,0,0,0,0,0,0,0,0,0,0,0,0,0,0,0,0,0,0,5.197759688,0,0,0,0,0,0,0,0,0,0,0,0,0,0,0,0,0,0,10.46417937,0,0,0,0,0,0,0,0,0,0,0,0,0,0,0,0,0,75.0632555,0,0,0,0,0,0,0,0,0,0,0,0,0,0,0,0,0,0,0,0,0,0,0,0,0,0,0,0,0,0,0,0,0,0,0,0,0,0,0,0,0,0,0,59,24.18,0.22,0.220016543,0.007519362
# 4683,30224,390312,Halimah M.K.,2005,nan,0,0,0,0,0,0,0,0,0,0,0,0,0,22,0,0,0,0,0,0,0,0,0,0,0,0,0,0,0,0,0,0,0,0,0,0,0,0,0,0,0,0,0,0,0,0,0,0,0,0,0,0,0,0,0,0,0,0,0,0,0,0,0,0,0,0,0,0,0,0,0,0,0,0,0,0,0,0,0,0,0,0,0,0,0,0,0,0,0,0,0,0,0,0,0,0,0,0,0,0,0,0,0,0,0,0,0,0,0,0,0,0,0,0,0,0,0,0,0,0,0,0,0,0,0,0,0,0,0,0,0,0,0,0,0,0,0,0,0,0,0,0,0,0,0,0,0,0,0,0,0,0,0,78,0,0,0,0,0,0,0,0,0,0,0,0,0,0,0,0,0,0,0,0,0,0,0,0,0,0,0,63.5,26.24,0.21,0.209984756,0.007259001
# 3765,5836,92927,El0Mallawany R.,1988,nan,0,0,0,0,0,0,0,0,0,0,0,0,0,0,0,0,0,0,0,0,0,0,0,0,0,0,0,0,0,0,0,5,0,0,0,0,0,0,0,0,0,0,0,0,0,0,0,0,0,0,0,0,0,0,0,0,0,0,0,0,0,0,0,0,0,0,0,0,0,0,0,0,0,0,0,0,0,0,0,0,0,0,0,0,0,0,0,0,0,0,0,0,0,0,0,0,0,0,0,0,0,0,0,0,0,0,0,0,0,0,0,0,0,0,0,0,0,0,0,0,0,0,0,0,0,0,0,0,0,0,0,0,0,0,0,0,0,0,0,0,0,0,0,0,0,0,0,0,0,0,0,0,0,74,0,0,0,0,0,0,0,0,0,0,0,0,0,0,0,21,0,0,0,0,0,0,0,0,0,0,0,72.6,29.44,0.233,0.233016304,0.006997574
# 4146,27073,356823,Duddridge A.,2003,nan,0,0,0,0,0,0,0,0,0,0,0,0,0,17.66766859,0,0,0,0,0,4.834835613,0,0,0,0,0,0,0,0,0,0,0,0,0,0,0,0,0,0,0,0,0,0,0,0,0,0,0,0,0,0,0,0,0,0,0,0,0,0,0,0,0,0,0,0,0,0,0,0,0,0,0,0,0,0,0,0,0,0,0,0,0,0,0,9.799801216,0,0,0,0,0,0,0,0,0,0,0,0,0,0,0,0,10.0400392,0,0,0,0,0,0,0,0,0,0,0,0,0,0,0,0,0,0,0,0,0,0,0,0,0,0,0,0,0,0,0,0,0,0,0,0,57.65765539,0,0,0,0,0,0,0,0,0,0,0,0,0,0,0,0,0,0,0,0,0,0,0,0,0,0,0,0,0,0,0,0,0,0,0,0,0,0,0,0,0,0,0,86.9,35.44,0.226,0.226015801,0.00699175
# 149,37148,441303,Marzouk S.Y.,2010,nan,0,0,0,0,0,0,0,0,0,0,0,0,0,8.799999968,0,0,0,0,0,0,0,0,0,0,0,0,0,0,0,0,0,0,0,0,0,0,0,0,0,0,0,0,0,0,0,0,0,0,0,0,0,0,0,0,0,0,0,0,0,0,0,0,0,0,0,0,0,0,0,0,0,0,0,0,0,0,0,0,0,0,0,0,0,0,0,0,0,0,0,0,0,0,0,0,0,0,0,0,0,0,14.80000163,0,0,0,0,0,0,0,0,0,0,0,0,0,0,0,0,0,0,0,0,0,0,0,0,0,0,0,0,0,0,0,0,0,0,0,0,76.3999984,0,0,0,0,0,0,0,0,0,0,0,0,0,0,0,0,0,0,0,0,0,0,0,0,0,0,0,0,0,0,0,0,0,0,0,0,0,0,0,0,0,0,0,69.1,25.9,0.334,0.333976834,0.006935935
# 3210,1965,110880,Kisin B.I.,1959,BK9,0,0,0,0,0,0,0,0.076959991,0,0,0,0,0,3.269427624,0,0,10.37683881,0,0,0,0,0,0,0,0,0,0,0,0,0,0,0,0,0,0,0,0,0,0,0,0,0,0,0,0,0,0,0,0,0,0,0,0,0,0,0,0,0,0,0,0,0,0,0,0,0,0,0,0,0,0,6.368389268,0,0,0,0,0,0,0,0,0,0,0,0,0,0,0,0,0,0,0,0,0,0,0,0,0,0,0,0,1.621308814,0,0,0,0,0,0,0,0,0,0,0,0,0,0,0,0,0,0,0.709424418,0,0,0,0,0,0,0,0,0,0,0,0,0,0,0,0,0,65.42762248,0,0,0,0,0,0,0,0,0,0,0,0,0,0,0,0,0,0,0,0,0,0,0,0,0,0,0,0,0,0,0,0,0,0,0,0,0,0,0,12.1500286,0,0,0,71.2,28.64,0.243,0.24301676,0.006897027
# 629,28649,380935,Saddeek Y.B.,2004,nan,0,0,0,8.696568174,0,0,0,0,0,0,0,0,0,63.68220127,0,0,0,0,0,0,0,0,0,0,0,0,0,0,27.62123055,0,0,0,0,0,0,0,0,0,0,0,0,0,0,0,0,0,0,0,0,0,0,0,0,0,0,0,0,0,0,0,0,0,0,0,0,0,0,0,0,0,0,0,0,0,0,0,0,0,0,0,0,0,0,0,0,0,0,0,0,0,0,0,0,0,0,0,0,0,0,0,0,0,0,0,0,0,0,0,0,0,0,0,0,0,0,0,0,0,0,0,0,0,0,0,0,0,0,0,0,0,0,0,0,0,0,0,0,0,0,0,0,0,0,0,0,0,0,0,0,0,0,0,0,0,0,0,0,0,0,0,0,0,0,0,0,0,0,0,0,0,0,0,0,0,0,0,0,0,0,0,0,102,39.2,0.301,0.301020408,0.006780121
# 3859,8583,59564,Senin H.B.,1994,nan,0,0,0,0,0,0,0,0,0,0,0,0,0,0,0,0,0,0,0,0,0,0,0,0,0,0,0,0,0,0,0,0,0,0,0,0,0,0,0,0,0,0,0,0,0,0,0,0,0,0,0,0,0,0,0,0,0,25,0,0,0,0,0,0,0,0,0,0,0,0,0,0,0,0,0,0,0,0,0,0,0,0,0,0,0,0,0,0,0,0,0,0,0,0,0,0,0,0,0,0,0,0,0,0,0,0,0,0,0,0,0,0,0,0,0,75,0,0,0,0,0,0,0,0,0,0,0,0,0,0,0,0,0,0,0,0,0,0,0,0,0,0,0,0,0,0,0,0,0,0,0,0,0,0,0,0,0,0,0,0,0,0,0,0,0,0,0,0,0,0,0,0,0,0,0,0,0,0,0,0,0,61.6,25.02,0.231,0.231015188,0.006574827
# 1461,12172,137493,Dumbaugh W.H.,1974,nan,0,0,0,11.01933664,0,0,0,0,0,0,0,0,0,0,0,0,0,0,0,0,0,0,0,0,6.061198152,0,0,0,0,0,0,0,0,0,0,0,0,0,0,0,0,0,0,0,0,0,0,0,0,0,0,0,0,0,0,0,0,0,0,0,0,0,0,0,0,0,0,0,0,0,0,0,0,0,0,0,0,0,0,6.984010546,0,0,0,0,0,0,0,0,0,0,0,14.05538122,0,0,0,0,0,0,0,0,0,0,0,0,0,0,0,0,0,0,0,0,0,0,0,0,0,0,0,0,0,0,0,0,0,0,0,0,0,0,0,0,0,0,0,0,0,44.94163786,0,0,0,0,0,0,0,0,0,0,0,2.991004516,0,0,0,0,0,0,0,13.94743106,0,0,0,0,0,0,0,0,0,0,0,0,0,0,0,0,0,0,0,0,0,0,0,113,44.14,0.28,0.280018124,0.006472911
# 3474,40951,478476,Mauro J.C.,2013,nan,0,0,0,8.313347962,0,0,0,0,0,0,0,0,0,16.306956,0,0,0,0,0,0,0,0,0,0,8.872899825,0,0,0,0,0,0,0,0,0,0,0,0,0,0,0,0,0,0,0,0,0,0,0,0,0,0,0,0,0,0,0,0,0,0,0,0,0,0,0,0,0,0,0,0,0,0,0,0,0,0,0,0,0,0,0,0,0,0,0,0,0,0,0,0,0,0,3.557153128,0,0,0,0,0,0,0,0,0,0,0,0,0,0,0,0,0,0,0,0,0,0,0,0,0,0,0,0,0,0,0,0,0,0,0,0,0,0,0,0,0,0,0,0,0,62.16025476,0,0,0,0.149899963,0,0,0,0,0,0.619504348,0,0,0,0,0,0,0,0,0,0,0,0,0,0,0,0,0,0,0,0,0,0,0,0,0,0,0,0,0,0,0,0,0.019984005,68.1,27.46,0.24,0.239985433,0.006069434
# 2300,30756,391253,Senin H.B.,1994,nan,0,0,0,0,0,0,0,0,0,0,0,0,0,0,0,0,0,0,0,0,0,0,0,0,0,0,0,0,0,0,0,0,0,0,0,0,0,0,0,0,0,0,0,0,0,0,0,0,0,0,0,0,0,0,0,0,0,0,0,0,0,0,0,0,0,0,0,0,0,0,0,0,0,0,0,0,0,0,0,5.5,0,0,0,0,0,0,0,0,0,0,0,0,0,0,0,0,0,0,0,0,0,0,0,0,0,0,0,0,0,0,0,0,0,0,0,73.9,0,0,0,0,0,0,0,0,0,0,0,0,0,0,0,0,0,0,0,0,0,0,20.6,0,0,0,0,0,0,0,0,0,0,0,0,0,0,0,0,0,0,0,0,0,0,0,0,0,0,0,0,0,0,0,0,0,0,0,0,0,0,0,0,0,0,60.1,23.83,0.261,0.261015527,0.005948907
# 3532,257,20592,Livshits V.Ya.,1988,nan,0,0,0,0,0,0,0,0,0,0,0,0,0,0,0,0,0,0,0,0,0,0,0,0,10.9,0,0,0,0,0,0,0,0,0,0,0,0,0,0,0,0,0,0,0,0,0,0,0,0,0,0,0,0,0,0,0,0,0,0,0,0,0,0,0,0,0,0,0,0,0,0,3.6,0,0,0,0,0,0,0,0,0,0,0,0,0,0,0,0,0,0,0,0,0,0,0,0,0,0,0,0,14.2,0,0,0,0,0,0,0,0,0,0,0,0,0,0,0,0,0,0,0,0,0,0,0,0,0,0,0,0,0,0,0,0,0,0,0,0,71.3,0,0,0,0,0,0,0,0,0,0,0,0,0,0,0,0,0,0,0,0,0,0,0,0,0,0,0,0,0,0,0,0,0,0,0,0,0,0,0,0,0,0,0,72.3,29.2,0.238,0.238013699,0.005755727
# 2351,8701,80144,Aleinikov F.K.,1962,nan,0,0,0,0,0,0,0,0,0,0,0,0,0,0,0,0,0,0,0,0,0,0,0,0,0,0,0,0,0,0,0,0,0,0,0,0,0,0,0,0,0,0,0,0,0,0,0,0,0,0,0,0,0,0,0,0,0,0,0,0,0,0,0,0,0,0,0,0,0,0,0,0,0,0,0,0,0,0,0,0,0,0,0,0,0,0,0,0,0,0,0,0,0,0,0,0,0,0,0,0,14.28571143,0,0,0,0,0,0,0,0,0,0,0,0,0,0,0,0,0,0,0,0,0,0,0,0,0,0,0,0,0,0,0,0,0,0,0,0,71.42857714,0,0,0,0,0,0,0,0,0,14.28571143,0,0,0,0,0,0,0,0,0,0,0,0,0,0,0,0,0,0,0,0,0,0,0,0,0,0,0,0,0,0,0,0,0,69.2,27.46,0.26,0.260014567,0.005602555
# 4523,29546,369259,Li Liu En,2005,nan,0,0,0,14.3,0,0,0,0,0,0,0,0,0,8.8,0,0,0,0,0,0,0,0,0,0,6.3,0,0,0,0,0,0,0,0,0,0,0,0,0,0,0,0,0,0,0,0,0,0,0,0,0,0,0,0,0,0,0,0,0,0,0,0,0,0,0,0,0,0,0,0,0,0,0,0,0,0,0,0,0,0,0,0,0,0,0,0,0,0,0,0,0,0,8.8,0,0,0,0,0,0,0,0,0,0,0,0,0,0,0,0,0,0,0,0,0,0,0,0,0,0,0,0,0,0,0,0,0,0,0,0,0,0,0,0,0,0,0,0,0,60,0,0,0,0,0,0,0,0,0,1.8,0,0,0,0,0,0,0,0,0,0,0,0,0,0,0,0,0,0,0,0,0,0,0,0,0,0,0,0,0,0,0,0,0,80.5,33.1,0.216,0.216012085,0.005594719
# 4528,29546,369268,Li Liu En,2005,nan,0,0,0,14.7,0,0,0,0,0,0,0,0,0,6.3,0,0,0,0,0,0,0,0,0,0,8.6,0,0,0,0,0,0,0,0,0,0,0,0,0,0,0,0,0,0,0,0,0,0,0,0,0,0,0,0,0,0,0,0,0,0,0,0,0,0,0,0,0,0,0,0,0,0,0,0,0,0,0,0,0,0,0,0,0,0,0,0,0,0,0,0,0,0,6.3,0,0,0,0,0,0,0,0,0,0,0,0,0,0,0,0,0,0,0,0,0,0,0,0,0,0,0,0,0,0,0,0,0,0,0,0,0,0,0,0,0,0,0,0,0,63.1,0,0,0,0,0,0,0,0,0,1,0,0,0,0,0,0,0,0,0,0,0,0,0,0,0,0,0,0,0,0,0,0,0,0,0,0,0,0,0,0,0,0,0,80.5,33.1,0.216,0.216012085,0.005594719
# 790,35562,428067,Fu Jie,2009,nan,0,0,0,15.8,0,0,0,0,0,0,0,0,0,18,0,0,0,0,0,0,0,0,0,0,0,0,0,0,0,0,0,0,0,0,0,0,0,0,0,0,0,0,0,0,0,0,0,0,0,0,0,0,0,0,0,0,0,20,0,0,0,0,0,0,0,0,0,0,0,0,0,0,0,0,0,0,0,0,0,6,0,0,0,0,0,0,0,0,0,0,0,0,0,0,0,0,0,0,0,0,0,0,0,0,0,0,0,0,0,0,0,0,0,0,0,0,0,0,0,0,0,0,0,0,0,0,0,0,0,0,0.2,0,0,0,0,0,0,30,0,0,0,0,0,0,0,0,0,0,0,0,0,0,0,0,0,0,0,0,0,0,0,0,0,0,0,0,0,0,0,2,0,0,0,0,0,0,0,3,0,0,5,123,47.38,0.298,0.298016041,0.005382726
# 1020,11955,136005,Malmendier J.W.,1975,nan,0,0,0,23.00067839,0,0,0,0,0,0,0,0,0,33.49490766,0,0,0,0,0,0,0,0,0,0,0,0,0,0,0,0,0,0,0,0,0,0,0,0,0,0,0,0,0,0,0,0,0,0,0,0,0,0,0,0,0,0,0,0,0,0,0,0,0,0,0,0,0,0,0,0,0,0,0,0,0,0,0,0,0,0,0,0,0,0,0,0,0,0,0,0,0,38.5005673,0,0,0,0,0,0,0,0,0,0,0,0,0,0,0,0,0,0,0,0,0,0,0,0,0,0,0,0,0,0,0,0,0,0,0,0,0,0,0,0,0,0,0,0,0,0,0,0,0,0,0,0,0,0,0,0,0,0,0,0,0,0,0,0,0,5.00384665,0,0,0,0,0,0,0,0,0,0,0,0,0,0,0,0,0,0,0,0,0,0,0,108,41.86,0.29,0.290014333,0.004942584
# 1023,11955,136008,Malmendier J.W.,1975,nan,0,0,0,21.91360153,0,0,0,0,0,0,0,0,0,36.49654255,0,0,0,0,0,0,0,0,0,0,0,0,0,0,0,0,0,0,0,0,0,0,0,0,0,0,0,0,0,0,0,0,0,0,0,0,0,0,0,0,0,0,0,0,0,0,0,0,0,0,0,0,0,0,0,0,0,0,0,0,0,0,0,0,0,0,0,0,0,0,0,0,0,0,0,0,0,36.57827256,0,0,0,0,0,0,0,0,0,0,0,0,0,0,0,0,0,0,0,0,0,0,0,0,0,0,0,0,0,0,0,0,0,0,0,0,0,0,0,0,0,0,0,0,0,0,0,0,0,0,0,0,0,0,0,0,0,0,0,0,0,0,0,0,0,5.011583351,0,0,0,0,0,0,0,0,0,0,0,0,0,0,0,0,0,0,0,0,0,0,0,108,41.86,0.29,0.290014333,0.004942584
# 2257,25570,304845,Ma H.L.,1999,nan,0,0,0,0,0,0,0,0,0,0,0,0,0,0,0,0,0,0,0,0,0,0,0,0,0,0,0,0,0,0,0,0,0,0,0,0,0,0,0,0,0,0,0,0,0,0,0,0,0,0,0,0,5,0,0,0,0,0,0,25,0,0,0,0,0,0,0,0,0,0,0,0,0,0,0,0,0,0,0,0,0,0,0,0,0,0,0,0,0,0,0,0,0,0,0,0,0,0,0,0,0,0,0,0,0,0,0,0,0,0,0,0,0,0,0,0,0,0,0,0,0,0,0,0,0,0,0,0,0,10,0,0,0,60,0,0,0,0,0,0,0,0,0,0,0,0,0,0,0,0,0,0,0,0,0,0,0,0,0,0,0,0,0,0,0,0,0,0,0,0,0,0,0,0,0,0,0,0,0,0,0,23.9,9.469,0.262,0.262012884,0.004917614
# 3193,35795,429820,Ikenishi M.,2003,nan,0,0,0,3,0,0,0,0,0,0,0,0,0,0,0,0,3,0,0,0,0,0,0,0,18,0,0,0,0,0,0,0,0,0,0,0,0,0,0,0,0,0,0,0,0,0,0,0,0,0,0,0,0,0,0,0,0,0,0,0,0,0,0,0,0,0,0,0,0,0,0,5,0,0,0,0,0,0,0,0,0,0,0,0,0,0,0,0,0,0,0,0.5,0,0,0,0,0,0,0,0,4,0,0,0,0,0,0,0,0,0,0,0,0,0,0,0,0,0,0,0,0,0,0,0,0,0,0,0,0,0,0,0,0,0,0,0,0,62.5,0,0,0,0,0,0,0,0,0,0,0,0,0,0,0,0,0,0,0,0,0,0,0,0,0,0,0,0,0,0,0,0,0,0,0,0,0,0,0,0,0,0,4,83.1,33.4,0.244,0.244011976,0.004908216
# 5200,16954,172863,Cline C.F.,1979,nan,0,0,0,0,7.5,0,0,0,0,0,0,0,0,0,0,0,0,92.5,0,0,0,0,0,0,0,0,0,0,0,0,0,0,0,0,0,0,0,0,0,0,0,0,0,0,0,0,0,0,0,0,0,0,0,0,0,0,0,0,0,0,0,0,0,0,0,0,0,0,0,0,0,0,0,0,0,0,0,0,0,0,0,0,0,0,0,0,0,0,0,0,0,0,0,0,0,0,0,0,0,0,0,0,0,0,0,0,0,0,0,0,0,0,0,0,0,0,0,0,0,0,0,0,0,0,0,0,0,0,0,0,0,0,0,0,0,0,0,0,0,0,0,0,0,0,0,0,0,0,0,0,0,0,0,0,0,0,0,0,0,0,0,0,0,0,0,0,0,0,0,0,0,0,0,0,0,0,0,0,0,0,0,46.7,20.06,0.164,0.164007976,0.004863458
# 2616,7347,93931,Shinkai N.,1981,nan,0,0,0,0,0,0,0,0,0,0,0,0,0,60,0,0,0,0,0,0,0,0,0,0,0,0,0,0,0,0,0,0,0,0,0,0,0,0,0,0,0,0,0,0,0,0,0,0,0,0,0,0,0,0,0,0,0,0,0,0,0,0,0,0,0,0,0,0,0,0,0,0,0,0,0,0,0,0,0,0,0,0,0,0,0,0,0,0,0,0,0,0,0,0,0,0,0,0,0,0,0,0,0,0,0,0,0,0,0,0,0,0,0,0,0,0,0,0,0,30,0,0,0,0,0,0,0,0,0,0,0,0,0,0,0,0,0,0,0,0,0,0,0,0,0,0,0,0,0,0,0,0,0,0,0,0,0,0,0,0,0,0,0,0,0,0,0,0,0,0,0,0,0,0,0,0,0,10,0,0,0,83.9,33.4,0.256,0.255988024,0.004678144
# 1438,8701,80148,Aleinikov F.K.,1962,nan,0,0,0,0,0,0,0,0,0,0,0,0,0,0,0,0,0,0,0,0,0,0,0,0,0,0,0,0,0,0,0,0,0,0,0,0,0,0,0,0,0,0,0,0,0,0,0,0,0,0,0,0,0,0,0,0,0,0,0,0,0,0,0,0,0,0,0,0,0,0,0,0,0,0,0,0,0,0,0,0,0,0,0,0,0,0,0,0,0,0,0,0,0,0,0,0,0,0,0,0,11.11111,0,0,0,0,0,0,0,0,0,0,0,0,0,0,0,0,0,0,0,0,0,0,0,0,0,0,0,0,0,0,0,0,0,0,0,0,55.55556,0,0,0,0,0,0,0,0,0,33.33333,0,0,0,0,0,0,0,0,0,0,0,0,0,0,0,0,0,0,0,0,0,0,0,0,0,0,0,0,0,0,0,0,0,78.9,30.82,0.28,0.280012979,0.004635209
# 3407,27073,356804,Duddridge A.,2003,nan,0,0,0,0,0,0,0,0,0,0,0,0,0,17.91785191,0,0,0,0,0,0,0,0,0,0,0,0,0,0,0,0,0,0,0,0,0,0,0,0,0,0,0,0,0,0,0,0,0,0,0,0,0,0,0,0,0,0,0,0,0,0,0,0,0,0,0,0,0,0,0,0,0,0,0,0,0,0,0,0,0,3.623986229,0,0,0,9.929892266,0,0,0,0,0,0,0,0,0,0,0,0,0,0,0,0,10.16012139,0,0,0,0,0,0,0,0,0,0,0,0,0,0,0,0,0,0,0,0,0,0,0,0,0,0,0,0,0,0,0,0,0,0,0,0,58.3681482,0,0,0,0,0,0,0,0,0,0,0,0,0,0,0,0,0,0,0,0,0,0,0,0,0,0,0,0,0,0,0,0,0,0,0,0,0,0,0,0,0,0,0,93.1,37.54,0.24,0.240010655,0.004439709
# 3964,32635,397122,Oguma M.,1987,nan,0,0,0,0,0,0,0,0,0,0,0,0,0,0,0,0,0,0,0,0,0,0,8.772438622,0,0,0,0,0,0,0,0,0,0,0,0,0,0,0,0,0,0,0,0,0,0,0,0,0,7.017350868,0,0,0,0,0,0,0,0,0,0,0,0,0,0,0,0,0,0,0,0,0,3.509175459,0,0,0,0,0,0,0,0,0,0,0,0,0,0,0,0,0,0,0,0,0,0,0,0,0,0,0,0,7.017350868,0,0,0,0,0,0,0,0,0,0,0,0,52.63263163,0,0,0,0,0,0,0,0,0,0,0,0,0,0,0,0,0,0,0,0,0,21.05105255,0,0,0,0,0,0,0,0,0,0,0,0,0,0,0,0,0,0,0,0,0,0,0,0,0,0,0,0,0,0,0,0,0,0,0,0,0,0,0,0,0,0,0,0,0,0,72.3,29.39,0.23,0.230010208,0.004438067
# 3992,40613,476110,Akiba S.,2011,nan,0,0,0,7,0,0,0,0,0,0,0,0,0,0,0,0,0,0,0,0,0,0,0,0,0,0,0,0,0,0,0,0,0,0,0,0,0,0,0,0,0,0,0,0,0,0,0,0,0,0,0,0,0,0,0,0,0,0,0,0,0,0,0,0,0,0,0,0,0,0,0,0,0,0,0,0,0,0,0,0,0,0,0,0,0,0,0,0,0,0,0,5.5,0,0,0,0,0,0,0,0,14,0,0,0,0,0,0,0,0,0,0,0,0,0,0,0,0,0,0,0,0,0,0,0,0,0,0,0,0,0,0,0,0,0,0,0,0,73,0,0,0,0,0,0,0,0,0,0,0,0,0,0,0,0,0,0,0,0,0,0,0,0,0,0,0,0,0,0,0,0,0,0,0,0,0,0,0,0,0,0,0.5,72.3,29.39,0.23,0.230010208,0.004438067
# 3993,40613,476114,Akiba S.,2011,nan,0,0,0,7,0,0,0,0,0,0,0,0,0,0,0,0,0,0,0,0,0,0,0,0,0,0,0,0,0,0,0,0,0,0,0,0,0,0,0,0,0,0,0,0,0,0,0,0,0,0,0,0,0,0,0,0,0,0,0,0,0,0,0,0,0,0,0,0,0,0,0,0,0,0,0,0,0,0,0,0,0,0,0,0,0,0,0,0,0,0,0,9,0,0,0,0,0,0,0,0,12,0,0,0,0,0,0,0,0,0,0,0,0,0,0,0,0,0,0,0,0,0,0,0,0,0,0,0,0,0,0,0,0,0,0,0,0,72,0,0,0,0,0,0,0,0,0,0,0,0,0,0,0,0,0,0,0,0,0,0,0,0,0,0,0,0,0,0,0,0,0,0,0,0,0,0,0,0,0,0,0,72.3,29.39,0.23,0.230010208,0.004438067
# 3236,36766,438056,Saddeek Y.B.,2010,nan,0,0,0,0.84,0,0,0,0,0,0,0,0,0,60,0,0,0,0,0,0,0,0,0,0,1.96,0,0,0,0,0,0,0,0,0,0,0,0,0,0,0,0,0,0,0,0,0,0,0,0,0,0,0,0,0,0,0,0,0,0,0,0,0,0,0,0,0,0,0,0,0,0,0,0,0,0,0,0,0,0,0,0,0,0,0,0,0,0,0,0,0,0,0,0,0,0,0,0,0,0,0,30,0,0,0,0,0,0,0,0,0,0,0,0,0,0,0,0,0,0,6,0,0,0,0,0,0,0,0,0,0,0,0,0,0,0,0,0,1.2,0,0,0,0,0,0,0,0,0,0,0,0,0,0,0,0,0,0,0,0,0,0,0,0,0,0,0,0,0,0,0,0,0,0,0,0,0,0,0,0,0,0,0,57.8,23.25,0.243,0.243010753,0.004424975
# 4484,7830,74173,Patel N.D.,1983,nan,0,0,0,0,0,0,0,0,0,0,0,0,0,0,0,0,0,0,0,0,0,0,0,0,0,0,0,0,0,0,0,0,0,0,0,0,0,0,0,0,0,0,0,0,0,0,0,0,0,0,0,0,0,0,0,0,0,0,0,0,0,0,0,0,0,0,0,0,0,0,0,0,0,0,0,0,0,0,0,0,0,0,0,0,0,0,0,0,0,0,0,0,0,0,0,0,0,53,0,0,0,0,0,0,0,0,0,0,0,0,0,0,0,0,0,47,0,0,0,0,0,0,0,0,0,0,0,0,0,0,0,0,0,0,0,0,0,0,0,0,0,0,0,0,0,0,0,0,0,0,0,0,0,0,0,0,0,0,0,0,0,0,0,0,0,0,0,0,0,0,0,0,0,0,0,0,0,0,0,0,0,51.4,21.1,0.218,0.218009479,0.004348015
# 2061,8696,80074,Vaills Y.,1992,nan,0,0,0,0,0,0,0,0,0,0,0,0,0,0,0,0,0,0,0,0,0,0,0,0,35.10638035,0,0,0,0,0,0,0,0,0,0,0,0,0,0,0,0,0,0,0,0,0,0,0,0,0,0,0,0,0,0,0,0,0,0,0,0,0,0,0,0,0,0,0,0,0,0,0,0,0,0,0,0,0,0,0,0,0,0,0,0,0,0,0,0,0,0,0,0,0,0,0,0,0,0,0,6.382979064,0,0,0,0,0,0,0,0,0,0,0,0,0,0,0,0,0,0,0,0,0,0,0,0,0,0,0,0,0,0,0,0,0,0,0,0,58.51064059,0,0,0,0,0,0,0,0,0,0,0,0,0,0,0,0,0,0,0,0,0,0,0,0,0,0,0,0,0,0,0,0,0,0,0,0,0,0,0,0,0,0,0,88,34.7,0.268,0.268011527,0.00430126
# 3750,216,20191,Polukhin V.N.,1983,nan,0,0,0,0,0,0,0,0,0,0,0,0,0,0,0,0,0,0,0,0,0,0,0,0,0,0,0,0,0,0,0,0,0,0,0,0,0,0,0,0,0,0,0,0,0,0,0,0,0,0,0,0,0,0,0,0,0,0,0,0,71.42826286,0,0,0,0,0,0,0,0,0,0,0,0,0,0,0,0,0,0,0,0,0,0,0,0,0,0,0,0,0,0,0,0,0,0,0,0,0,0,0,10.07138669,0,0,0,0,0,0,0,0,0,0,0,0,0,0,0,0,0,0,0,0,0,0,0,0,0,0,0,0,0,0,0,0,0,0,0,0,10.07138669,0,0,0,0,0,0,0,0,0,0,0,8.428963755,0,0,0,0,0,0,0,0,0,0,0,0,0,0,0,0,0,0,0,0,0,0,0,0,0,0,0,0,0,0,0,76.2,30.9,0.233,0.233009709,0.00416684
# 3787,33129,398396,Livshits V.Ya.,1992,nan,0,0,0,0,0,0,0,0,0,0,0,0,0,0,0,0,0,0,0,0,0,0,0,0,0,0,0,0,0,0,0,0,0,0,0,0,0,0,0,0,0,0,0,0,0,0,0,0,0,0,0,0,0,0,0,0,0,0,0,0,71.4,0,0,0,0,0,0,0,0,0,0,0,0,0,0,0,0,0,0,0,0,0,0,0,0,0,0,0,0,0,0,0,0,0,0,0,0,0,0,0,10.1,0,0,0,0,0,0,0,0,0,0,0,0,0,0,0,0,0,0,0,0,0,0,0,0,0,0,0,0,0,0,0,0,0,0,0,0,10.1,0,0,0,0,0,0,0,0,0,0,0,8.4,0,0,0,0,0,0,0,0,0,0,0,0,0,0,0,0,0,0,0,0,0,0,0,0,0,0,0,0,0,0,0,76.2,30.9,0.233,0.233009709,0.00416684
# 2229,35363,425165,Calvez L.,2007,nan,0,0,0,0,0,0,0,0,0,0,0,0,0,0,0,0,0,0,0,0,0,0,0,0,0,0,0,0,0,0,0,0,0,0,0,0,0,0,0,0,0,0,0,0,0,0,0,0,0,0,0,0,0,0,0,30,0,0,0,0,0,0,70,0,0,0,0,0,0,0,0,0,0,0,0,0,0,0,0,0,0,0,0,0,0,0,0,0,0,0,0,0,0,0,0,0,0,0,0,0,0,0,0,0,0,0,0,0,0,0,0,0,0,0,0,0,0,0,0,0,0,0,0,0,0,0,0,0,0,0,0,0,0,0,0,0,0,0,0,0,0,0,0,0,0,0,0,0,0,0,0,0,0,0,0,0,0,0,0,0,0,0,0,0,0,0,0,0,0,0,0,0,0,0,0,0,0,0,0,0,0,21.6,8.551,0.263,0.263010174,0.003868536
# 5140,12499,113882,Hwa Luu0Gen,1998,nan,0,0,0,0,0,0,0,0,0,0,0,0,0,0,0,0,0,0,0,0,0,0,0,0,0,0,0,0,0,0,0,0,0,0,0,0,0,0,0,0,0,0,0,0,0,0,0,0,0,0,0,0,0,0,0,0,0,0,0,0,0,0,0,0,0,0,0,0,0,0,0,0,0,0,0,0,0,0,0,0,0,0,0,0,0,0,0,0,0,0,0,0,0,0,0,0,0,0,0,0,0,0,0,0,0,0,0,0,0,0,0,0,0,0,0,0,0,0,0,0,0,0,0,0,0,0,0,0,0,0,0,0,0,0,0,0,0,100,0,0,0,0,0,0,0,0,0,0,0,0,0,0,0,0,0,0,0,0,0,0,0,0,0,0,0,0,0,0,0,0,0,0,0,0,0,0,0,0,0,0,0,72.4,30.94,0.17,0.170006464,0.003802426
# 5149,27975,370784,Lagakos N.,1980,nan,0,0,0,0,0,0,0,0,0,0,0,0,0,0,0,0,0,0,0,0,0,0,0,0,0,0,0,0,0,0,0,0,0,0,0,0,0,0,0,0,0,0,0,0,0,0,0,0,0,0,0,0,0,0,0,0,0,0,0,0,0.057404168,0,0,0,0,0,0,0,0,0,0,0,0,0,0,0,0,0,0,0,0,0,0,0,0,0,0,0,0,0,0,0,0,0,0,0,0,0,0,0,0,0,0,0,0,0,0,0,0,0,0,0,0,0,0,0,0,0,0,0,0,0,0,0,0,0,0,0,0,0,0,0,0,0,0,0,0,99.94259583,0,0,0,0,0,0,0,0,0,0,0,0,0,0,0,0,0,0,0,0,0,0,0,0,0,0,0,0,0,0,0,0,0,0,0,0,0,0,0,0,0,0,0,72.4,30.94,0.17,0.170006464,0.003802426
# 2768,32370,389012,Reddy C.N.,2007,nan,0,0,0,0,0,0,0,0,0,0,0,0,0,60,0,0,0,0,0,0,0,0,0,0,0,0,0,0,0,0,0,0,0,0,0,0,0,0,0,0,0,0,0,0,0,0,0,0,0,0,0,0,0,0,0,0,0,0,0,0,0,0,0,0,0,0,0,0,0,0,0,0,0,0,0,0,0,0,0,0,0,0,0,20,0,0,0,0,0,0,0,0,0,0,0,0,0,0,0,0,0,0,0,0,0,0,0,0,0,0,0,0,0,0,0,0,0,0,0,0,0,0,0,0,0,0,0,0,0,0,0,0,0,0,0,0,0,0,0,0,0,0,0,0,0,0,0,0,0,0,0,0,0,0,0,0,0,0,0,0,0,0,0,0,0,0,0,0,0,0,0,0,0,0,0,0,0,20,0,0,0,62.9,25.12,0.252,0.251990446,0.003791325
# 3291,37832,447057,Kolberg U.,2009,nan,0,0,0,13.63879068,0,0,0,0,0,0,0,0,0,7.460244373,0,0,0,0,0,0,0,0,0,0,5.490247275,0,0,0,0,0,0,0,0,0,0,0,0,0,0,0,0,0,0,0,0,0,0,0,0,0,0.002835,0,0,0,0,0,0,0,0,0,0,0,0,0,0,0,0,0,0,0,0,0,0,0,0,0,0,0,0,0,0,0,0,0,0,0,0,0,0,0,0,8.056085403,0,0,0,0,0,0,0,0,0,0,0,0,0,0,0,0,0,0,0,0,0,0,0,0,0,0,0,0,0,0,0,0,0,0,0,0,0,0,0,0,0,0,0,0,0,65.34321327,0,0,0,0.008584,0,0,0,0,0,0,0,0,0,0,0,0,0,0,0,0,0,0,0,0,0,0,0,0,0,0,0,0,0,0,0,0,0,0,0,0,0,0,0,81.6,32.85,0.242,0.242009132,0.003773727
# 4382,27139,310650,Boyd D.C.,1980,Corning 7050,0,0,0,1.231424975,0,0,0,0,0,0,0,0,0,21.64159957,0,0,0,0,0,0,0,0,0,0,0,0,0,0,0,0,0,0,0,0,0,0,0,0,0,0,0,0,0,0,0,0,0,0,0,0,0,0,0,0,0,0,0,0,0,0,0,0,0,0,0,0,0,0,0,0,0,0,0,0,0,0,0,0,0,0,0,0,0,0,0,0,0,0,0,0,0,0,0,0,0,0,0,0,0,0,6.077436878,0,0,0,0,0,0,0,0,0,0,0,0,0,0,0,0,0,0,0,0,0,0,0,0,0,0,0,0,0,0,0,0,0,0,0,0,71.04953858,0,0,0,0,0,0,0,0,0,0,0,0,0,0,0,0,0,0,0,0,0,0,0,0,0,0,0,0,0,0,0,0,0,0,0,0,0,0,0,0,0,0,0,60,24.59,0.22,0.220008133,0.003696994
# 3696,38657,458659,Ikenishi M.,2005,nan,0,0,0,5,0,0,0,0,0,0,0,0,0,0,0,0,3,0,0,0,0,0,0,0,10,0,0,0,0,0,0,0,0,0,0,0,0,0,0,0,0,0,0,0,0,0,0,0,0,0,0,0,0,0,0,0,0,0,0,0,0,0,0,0,0,0,0,0,0,0,0,1.5,0,0,0,0,0,0,0,0,0,0,0,5,0,0,0,0,0,0,0,0,0,0,0,0,0,0,0,0,7.5,0,0,0,0,0,0,0,0,0,0,0,0,0,0,0,0,0,0,0,0,0,0,0,0,0,0,0,0,0,0,0,0,0,0,0,0,64,0,0,0,0,0,0,0,0,0,0,0,0,0,0,0,0,0,0,0,0,0,0,0,0,0,0,0,0,0,0,0,0,0,0,0,0,0,0,0,0,0,0,4,86.5,35.02,0.235,0.235008567,0.003645333
# 2739,31921,405124,Aitken B.G.,2007,nan,0,0,0,16.99508929,0,0,0,0,0,0,0,0,0,0,0,0,0,0,0,0,0,0,0,0,0,0,0,0,0,0,0,0,0,0,0,0,0,0,0,0,0,0,0,0,0,0,0,0,0,0,0,0,0,0,0,0,0,0,0,0,0,0,0,0,0,0,0,0,0,0,0,0,0,0,0,0,0,0,0,9.802993824,0,0,0,0,0,0,0,0,0,0,0,3.010901103,0,0,0,0,0,0,0,0,0,0,0,0,0,0,0,0,0,0,0,0,0,0,0,0,0,0,0,0,0,0,0,0,0,0,0,0,0,0,0,0,0,0,0,0,0,70.19101578,0,0,0,0,0,0,0,0,0,0,0,0,0,0,0,0,0,0,0,0,0,0,0,0,0,0,0,0,0,0,0,0,0,0,0,0,0,0,0,0,0,0,0,93.7,37.39,0.253,0.253008826,0.003488494
# 4272,257,20587,Livshits V.Ya.,1988,nan,0,0,0,0,0,0,0,0,0,0,0,0,0,0,0,0,0,0,0,0,0,0,0,0,0,0,0,0,0,0,0,0,0,0,0,0,0,0,0,0,0,0,0,0,0,0,0,0,0,0,0,0,0,0,0,0,0,0,0,0,0,0,0,0,0,0,0,0,0,0,0,4,0,0,0,0,0,0,0,0,0,0,0,0,0,0,0,0,0,0,0,0,0,0,0,0,0,0,0,0,16,0,0,0,0,0,0,0,0,0,0,0,0,0,0,0,0,0,0,0,0,0,0,0,0,0,0,0,0,0,0,0,0,0,0,0,0,80,0,0,0,0,0,0,0,0,0,0,0,0,0,0,0,0,0,0,0,0,0,0,0,0,0,0,0,0,0,0,0,0,0,0,0,0,0,0,0,0,0,0,0,63.3,25.9,0.222,0.222007722,0.003478382
# 941,26525,308655,Brassington M.P,1981,nan,0,0,0,0,0,0,0,0,0,100,0,0,0,0,0,0,0,0,0,0,0,0,0,0,0,0,0,0,0,0,0,0,0,0,0,0,0,0,0,0,0,0,0,0,0,0,0,0,0,0,0,0,0,0,0,0,0,0,0,0,0,0,0,0,0,0,0,0,0,0,0,0,0,0,0,0,0,0,0,0,0,0,0,0,0,0,0,0,0,0,0,0,0,0,0,0,0,0,0,0,0,0,0,0,0,0,0,0,0,0,0,0,0,0,0,0,0,0,0,0,0,0,0,0,0,0,0,0,0,0,0,0,0,0,0,0,0,0,0,0,0,0,0,0,0,0,0,0,0,0,0,0,0,0,0,0,0,0,0,0,0,0,0,0,0,0,0,0,0,0,0,0,0,0,0,0,0,0,0,0,0,16.3,6.308,0.292,0.292010146,0.003474605
# 4524,29546,369260,Li Liu En,2005,nan,0,0,0,14.71471926,0,0,0,0,0,0,0,0,0,8.708708565,0,0,0,0,0,0,0,0,0,0,7.707707615,0,0,0,0,0,0,0,0,0,0,0,0,0,0,0,0,0,0,0,0,0,0,0,0,0,0,0,0,0,0,0,0,0,0,0,0,0,0,0,0,0,0,0,0,0,0,0,0,0,0,0,0,0,0,0,0,0,0,0,0,0,0,0,0,0,0,6.106105695,0,0,0,0,0,0,0,0,0,0,0,0,0,0,0,0,0,0,0,0,0,0,0,0,0,0,0,0,0,0,0,0,0,0,0,0,0,0,0,0,0,0,0,0,0,61.16115694,0,0,0,0,0,0,0,0,0,1.60160192,0,0,0,0,0,0,0,0,0,0,0,0,0,0,0,0,0,0,0,0,0,0,0,0,0,0,0,0,0,0,0,0,0,78.7,32.36,0.216,0.216007417,0.003433594
# 4525,29546,369261,Li Liu En,2005,nan,0,0,0,14,0,0,0,0,0,0,0,0,0,8.4,0,0,0,0,0,0,0,0,0,0,7.8,0,0,0,0,0,0,0,0,0,0,0,0,0,0,0,0,0,0,0,0,0,0,0,0,0,0,0,0,0,0,0,0,0,0,0,0,0,0,0,0,0,0,0,0,0,0,0,0,0,0,0,0,0,0,0,0,0,0,0,0,0,0,0,0,0,0,6.1,0,0,0,0,0,0,0,0,0,0,0,0,0,0,0,0,0,0,0,0,0,0,0,0,0,0,0,0,0,0,0,0,0,0,0,0,0,0,0,0,0,0,0,0,0,62,0,0,0,0,0,0,0,0,0,1.7,0,0,0,0,0,0,0,0,0,0,0,0,0,0,0,0,0,0,0,0,0,0,0,0,0,0,0,0,0,0,0,0,0,78.7,32.36,0.216,0.216007417,0.003433594
# 3037,34776,419218,Marzouk S.Y.,2009,nan,0,0,0,0,0,0,0,0,0,0,0,0,0,0,0,0,0,0,0,0,0,0,0,0,0,0,0,0,0,0,0,0,0,0,0,0,0,0,0,11.2,0,0,0,0,0,0,0,0,0,0,0,0,0,0,0,0,0,0,0,0,0,0,0,0,0,0,0,0,0,0,0,0,0,0,0,0,0,0,0,0,0,0,0,0,0,0,0,0,0,0,0,0,0,0,0,0,0,0,0,0,44.4,0,0,0,0,0,0,0,0,0,0,0,0,0,0,44.4,0,0,0,0,0,0,0,0,0,0,0,0,0,0,0,0,0,0,0,0,0,0,0,0,0,0,0,0,0,0,0,0,0,0,0,0,0,0,0,0,0,0,0,0,0,0,0,0,0,0,0,0,0,0,0,0,0,0,0,0,0,0,0,0,0,47,18.83,0.248,0.248008497,0.003426242
# 3832,31400,403622,Shimizu K.,2004,nan,0,0,0,0,0,0,0,0,0,0,0,0,0,0,0,0,0,0,0,0,0,0,0,0,0,0,0,0,0,0,0,0,0,0,0,0,0,0,0,0,0,0,0,0,0,0,0,0,0,0,0,0,0,0,0,0,0,0,0,0,0,0,0,0,0,0,0,0,0,0,0,6.129471517,0,0,0,0,0,0,0,0,0,0,0,19.32210572,0,0,0,0,0,0,0,0,0,0,0,0,0,0,0,0,0,0,0,0,0,0,18.44921296,0,0,0,0,0,0,0,0,0,0,0,0,0,0,0,0,0,0,0,0,0,0,0,0.016509296,0,0,0,0,0,0,46.44523865,0,0,0,0,0,0,0,0,0,0,0,0,0,0,0,0,0,0,0,9.637461866,0,0,0,0,0,0,0,0,0,0,0,0,0,0,0,0,0,0,0,0,0,0,0,101,40.99,0.232,0.232007807,0.003364992
# 1072,28350,380307,Johnson J.,2005,nan,0,0,0,55,0,0,0,0,0,0,0,0,0,0,0,0,0,0,0,0,0,0,0,0,0,0,0,0,0,0,0,0,0,0,0,0,0,0,0,0,0,0,0,0,0,0,0,0,0,0,0,0,0,0,0,0,0,0,0,0,0,0,0,0,0,0,0,0,0,0,0,0,0,0,0,0,0,0,0,0,0,0,0,0,0,0,0,0,0,0,0,0,0,0,0,0,0,0,0,0,0,0,0,0,0,0,0,0,0,0,0,0,0,0,0,0,0,0,0,0,0,0,0,0,0,0,0,0,0,0,0,0,0,0,0,0,0,20,0,0,0,0,0,0,0,0,0,0,0,0,0,0,0,0,0,0,0,0,0,0,0,0,0,0,0,0,0,0,0,0,0,25,0,0,0,0,0,0,0,0,0,133,51.55,0.29,0.290009699,0.003344593
# 3984,39839,470653,Li Hong,2012,nan,0,0,0,9.83,0,0,0,0.12,0,0,0,0,0,7,0,0,0,0,0,0,0,0,0,0,0,0,0,0,0,0,0,0,0,0,0,0,0,0,0,0,0,0,0,0,0,0,0,0,0,0,0,0,0,0,0,0,0,0,0,0,0,0,0,0,0,0,0,0,0,0,0,0,0,0,0,0,0,0,0,1,0,0,0,1.5,0,0,0,0,0,0,0,15.08,0,0,0,0,0,0,0,0,0,0,0,0,0,0,0,0,1.2,0,0,0,0,0,0,59.27,0,0,0,0,0,0,0,0,0,0,0,0,0,0,0,0,0,0,0,0,0,0,0,0,0,0,0,0,0,0,0,0,0,0,0,0,0,0,0,0,0,0,0,0,0,0,0,0,0,0,0,0,0,0,0,0,0,0,0,0,0,5,0,0,0,64.6,26.26,0.23,0.230007616,0.003311368
# 2459,39860,471146,Li Hong,2012,nan,0,0,0,4.13,0,0,0,0,0,0,0,0,0,2.53,0,0,4.96,0,0,0,0,0,0,0,1.66,0,0,0,0,0,0,0,0,0,0,0,0,0,0,0,0,0,0,0,0,0,0,0,0,0,0,0,0,0,0,0,0,0,0,0,0,0,0,0,0,0,0,0,0,0,0,10.5,0,0,0,0,0,0,0,3.37,0,0,0,2.44,0,0,0,0,0,0,0,10.67,0,0,0,0,0,0,0,0,7.46,0,0,0,0,0,0,0,0.6,0,0,0,0,0,0,49.64,0,0,0,0,0,0,0,0,0,0,0,0,0,0,0.35,0,0,0,0,0,0,0,0,0,0,0,0,0,0,0,0,0,0,0,0,0,0,1.69,0,0,0,0,0,0,0,0,0,0,0,0,0,0,0,0,0,0,0,0,0,0,0,0,0,0,0,59.8,23.73,0.26,0.260008428,0.003241596
# 1925,6337,72729,Levenberg V.A.,1979,nan,0,0,0,0,0,0,0,0,0,0,0,0,0,0,0,0,0,0,0,0,0,0,0,0,0,0,0,0,0,0,0,0,0,0,0,0,0,0,0,0,0,0,0,0,0,0,0,0,0,0,0,0,0,0,0,0,0,25,0,0,0,0,0,0,0,0,0,0,0,0,0,0,0,0,0,0,0,0,0,0,0,0,0,0,0,0,0,0,0,0,0,0,0,0,0,0,0,0,0,0,0,0,0,0,0,0,0,0,0,0,0,0,0,0,0,75,0,0,0,0,0,0,0,0,0,0,0,0,0,0,0,0,0,0,0,0,0,0,0,0,0,0,0,0,0,0,0,0,0,0,0,0,0,0,0,0,0,0,0,0,0,0,0,0,0,0,0,0,0,0,0,0,0,0,0,0,0,0,0,0,0,60.3,23.74,0.27,0.270008425,0.003120222
# 2489,2416,33043,Ashizuka M.,1985,nan,0,0,0,23.1,0,0,0,0,0,0,0,0,0,0,0,0,0,0,0,0,0,0,0,0,23.1,0,0,0,0,0,0,0,0,0,0,0,0,0,0,0,0,0,0,0,0,0,0,0,0,0,0,0,0,0,0,0,0,0,0,0,0,0,0,0,0,0,0,0,0,0,0,0,0,0,0,0,0,0,0,0,0,0,0,0,0,0,0,0,0,0,0,0,0,0,0,0,0,0,0,0,0,0,0,0,0,0,0,0,0,0,0,0,0,0,0,7.7,0,0,0,0,0,0,0,0,0,0,0,0,0,0,0,0,0,0,0,0,0,46.1,0,0,0,0,0,0,0,0,0,0,0,0,0,0,0,0,0,0,0,0,0,0,0,0,0,0,0,0,0,0,0,0,0,0,0,0,0,0,0,0,0,0,0,84,33.36,0.259,0.258992806,0.002777701
# 1974,26709,310062,Baikova L.G.,2003,nan,0,0,0,0,0,0,0,0,0,0,0,0,0,29.79146894,0,0,0,0,0,0,0,0,0,0,0,0,0,0,0,0,0,0,0,0,0,0,0,0,0,0,0,0,0,0,0,0,0,0,0,0,0,0,0,0,0,0,0,0,0,0,0,0,0,0,0,0,0,0,0,0,0,0,0,0,0,0,0,0,0,0,0,0,0,44.68720341,0,0,0,0,0,0,0,0,0,0,0,0,0,0,0,0,0,0,0,0,0,0,0,0,0.695100209,0,0,0,0,0,0,24.82622745,0,0,0,0,0,0,0,0,0,0,0,0,0,0,0,0,0,0,0,0,0,0,0,0,0,0,0,0,0,0,0,0,0,0,0,0,0,0,0,0,0,0,0,0,0,0,0,0,0,0,0,0,0,0,0,0,0,0,0,0,0,0,0,0,0,73,28.74,0.27,0.270006959,0.002577386
