Repository: jacobergzhou/Poisson-Ratio

File: Poisson_ratio.csv (part 45 of 70)
,Code,Glass #,Author,Year,Trademark,Ag2O,AgI,Al,Al2O3,AlF3,AlN,As,As2O3,As2O5,As2S3,As2Se3,AsSe,B,B2O3,Ba,BaCl2,BaF2,BaO,Be,BeF2,BeO,Bi2O3,BiCl3,Br,C,Ca,CaF2,CaO,Cd,CdCl2,CdF2,CdO,Ce2O3,CeF3,CeO2,Cl,Co,Co3O4,CoO,Cr,Cr2O3,Cs,Cs2O,CsCl,CsF,Cu,Cu2O,CuO,Dy2O3,Er,Er2O3,ErF3,Eu,Eu2O3,EuF3,F,Fe,Fe2O3,FeO,Ga,Ga2O3,Ga2S3,Ga2Se3,GaF3,Gd2O3,GdF3,Ge,GeO2,GeS2,GeSe2,H2O,HfF4,HfO2,Hg,Ho2O3,I,InF3,K,K2O,K2S,K2SO4,KBr,KCl,KF,KHF2,La,La2O3,La2S3,LaF3,Li,Li2O,Li2S,Li2SO4,LiBr,LiCl,LiF,LiI,Mg,MgF2,MgO,Mn,Mn2O3,MnF2,MnO,MnO2,Mo,MoO2,MoO3,N,Na,Na2O,Na2S,Na2SO4,NaCl,NaF,NaPO3,Nb,Nb2O5,Nd,Nd2O3,NdF3,NH4NO3,Ni,NiO,O,OH,P,P2O5,Pb,PbCl2,PbF2,PbO,PdO,Pr2O3,Pr6O11,PrF3,R2O3,Rb2O,RbF,Rh2O3,RŒO,RuO2,S,Sb,Sb2O3,Sb2S3,Sc2O3,Se,Si,Si3N4,SiC,SiO2,Sm2O3,Sn,SnO,SnO2,SO2,SO3,Sr,SrCl2,SrF2,SrO,Ta2O3,Ta2O5,Tb2O3,TbF3,Te,TeO2,Th,ThF4,ThO2,Ti,TiO2,Tl,Tl2O,Tl2Se,TlSe,Tm2O3,U,U3O8,UO2,V,V2O5,VO6,WO3,Y,Y2O3,Yb2O3,YbF3,YF3,Zn,ZnCl2,ZnF2,ZnO,ZnSO4,Zr,ZrF4,ZrO2,Young's modulus E (GPa),Shear modulus G (GPa),Poisson's ratio v
3410,27036,310567,Ota R.,1973,,-,-,-,0.0,-,-,5,-,-,-,-,-,-,0.0,-,-,-,0.0,-,-,0.0,0.0,-,-,-,-,-,0.0,-,-,-,0.0,-,-,-,-,-,-,-,-,-,-,0.0,-,-,-,-,-,-,-,-,-,-,-,-,-,-,-,-,-,0.0,-,-,-,-,-,-,0.0,-,-,0.0,-,-,-,-,-,-,-,0.0,-,-,-,-,-,-,-,-,-,-,-,0.0,-,-,-,-,-,-,,-,0.0,-,-,-,-,-,-,-,-,-,-,0.0,-,-,-,-,-,-,-,-,-,-,-,-,-,-,-,-,0.0,-,-,-,0.0,-,-,-,-,0.0,-,-,-,0.0,-,-,-,-,-,-,95,-,-,-,0.0,-,-,-,-,-,-,-,-,-,0.0,-,-,-,-,-,0.0,-,-,-,-,0.0,-,-,-,-,-,-,-,-,-,-,-,0.0,-,-,-,-,-,-,-,-,0.0,-,-,-,0.0,9.49,3.55,0.336
3411,27036,310568,Ota R.,1973,,-,-,-,0.0,-,-,10,-,-,-,-,-,-,0.0,-,-,-,0.0,-,-,0.0,0.0,-,-,-,-,-,0.0,-,-,-,0.0,-,-,-,-,-,-,-,-,-,-,0.0,-,-,-,-,-,-,-,-,-,-,-,-,-,-,-,-,-,0.0,-,-,-,-,-,-,0.0,-,-,0.0,-,-,-,-,-,-,-,0.0,-,-,-,-,-,-,-,-,-,-,-,0.0,-,-,-,-,-,-,,-,0.0,-,-,-,-,-,-,-,-,-,-,0.0,-,-,-,-,-,-,-,-,-,-,-,-,-,-,-,-,0.0,-,-,-,0.0,-,-,-,-,0.0,-,-,-,0.0,-,-,-,-,-,-,90,-,-,-,0.0,-,-,-,-,-,-,-,-,-,0.0,-,-,-,-,-,0.0,-,-,-,-,0.0,-,-,-,-,-,-,-,-,-,-,-,0.0,-,-,-,-,-,-,-,-,0.0,-,-,-,0.0,10.7,4.05,0.321
3412,27036,310569,Ota R.,1973,,-,-,-,0.0,-,-,15,-,-,-,-,-,-,0.0,-,-,-,0.0,-,-,0.0,0.0,-,-,-,-,-,0.0,-,-,-,0.0,-,-,-,-,-,-,-,-,-,-,0.0,-,-,-,-,-,-,-,-,-,-,-,-,-,-,-,-,-,0.0,-,-,-,-,-,-,0.0,-,-,0.0,-,-,-,-,-,-,-,0.0,-,-,-,-,-,-,-,-,-,-,-,0.0,-,-,-,-,-,-,,-,0.0,-,-,-,-,-,-,-,-,-,-,0.0,-,-,-,-,-,-,-,-,-,-,-,-,-,-,-,-,0.0,-,-,-,0.0,-,-,-,-,0.0,-,-,-,0.0,-,-,-,-,-,-,85,-,-,-,0.0,-,-,-,-,-,-,-,-,-,0.0,-,-,-,-,-,0.0,-,-,-,-,0.0,-,-,-,-,-,-,-,-,-,-,-,0.0,-,-,-,-,-,-,-,-,0.0,-,-,-,0.0,11.9,4.56,0.302
3413,27036,310570,Ota R.,1973,,-,-,-,0.0,-,-,20,-,-,-,-,-,-,0.0,-,-,-,0.0,-,-,0.0,0.0,-,-,-,-,-,0.0,-,-,-,0.0,-,-,-,-,-,-,-,-,-,-,0.0,-,-,-,-,-,-,-,-,-,-,-,-,-,-,-,-,-,0.0,-,-,-,-,-,-,0.0,-,-,0.0,-,-,-,-,-,-,-,0.0,-,-,-,-,-,-,-,-,-,-,-,0.0,-,-,-,-,-,-,,-,0.0,-,-,-,-,-,-,-,-,-,-,0.0,-,-,-,-,-,-,-,-,-,-,-,-,-,-,-,-,0.0,-,-,-,0.0,-,-,-,-,0.0,-,-,-,0.0,-,-,-,-,-,-,80,-,-,-,0.0,-,-,-,-,-,-,-,-,-,0.0,-,-,-,-,-,0.0,-,-,-,-,0.0,-,-,-,-,-,-,-,-,-,-,-,0.0,-,-,-,-,-,-,-,-,0.0,-,-,-,0.0,12.6,4.87,0.296
3414,27036,310571,Ota R.,1973,,-,-,-,0.0,-,-,25,-,-,-,-,-,-,0.0,-,-,-,0.0,-,-,0.0,0.0,-,-,-,-,-,0.0,-,-,-,0.0,-,-,-,-,-,-,-,-,-,-,0.0,-,-,-,-,-,-,-,-,-,-,-,-,-,-,-,-,-,0.0,-,-,-,-,-,-,0.0,-,-,0.0,-,-,-,-,-,-,-,0.0,-,-,-,-,-,-,-,-,-,-,-,0.0,-,-,-,-,-,-,,-,0.0,-,-,-,-,-,-,-,-,-,-,0.0,-,-,-,-,-,-,-,-,-,-,-,-,-,-,-,-,0.0,-,-,-,0.0,-,-,-,-,0.0,-,-,-,0.0,-,-,-,-,-,-,75,-,-,-,0.0,-,-,-,-,-,-,-,-,-,0.0,-,-,-,-,-,0.0,-,-,-,-,0.0,-,-,-,-,-,-,-,-,-,-,-,0.0,-,-,-,-,-,-,-,-,0.0,-,-,-,0.0,13.6,5.2,0.306
3415,27036,310572,Ota R.,1973,,-,-,-,0.0,-,-,30,-,-,-,-,-,-,0.0,-,-,-,0.0,-,-,0.0,0.0,-,-,-,-,-,0.0,-,-,-,0.0,-,-,-,-,-,-,-,-,-,-,0.0,-,-,-,-,-,-,-,-,-,-,-,-,-,-,-,-,-,0.0,-,-,-,-,-,-,0.0,-,-,0.0,-,-,-,-,-,-,-,0.0,-,-,-,-,-,-,-,-,-,-,-,0.0,-,-,-,-,-,-,,-,0.0,-,-,-,-,-,-,-,-,-,-,0.0,-,-,-,-,-,-,-,-,-,-,-,-,-,-,-,-,0.0,-,-,-,0.0,-,-,-,-,0.0,-,-,-,0.0,-,-,-,-,-,-,70,-,-,-,0.0,-,-,-,-,-,-,-,-,-,0.0,-,-,-,-,-,0.0,-,-,-,-,0.0,-,-,-,-,-,-,-,-,-,-,-,0.0,-,-,-,-,-,-,-,-,0.0,-,-,-,0.0,14.0,5.4,0.3
3416,27036,310573,Ota R.,1973,,-,-,-,0.0,-,-,35,-,-,-,-,-,-,0.0,-,-,-,0.0,-,-,0.0,0.0,-,-,-,-,-,0.0,-,-,-,0.0,-,-,-,-,-,-,-,-,-,-,0.0,-,-,-,-,-,-,-,-,-,-,-,-,-,-,-,-,-,0.0,-,-,-,-,-,-,0.0,-,-,0.0,-,-,-,-,-,-,-,0.0,-,-,-,-,-,-,-,-,-,-,-,0.0,-,-,-,-,-,-,,-,0.0,-,-,-,-,-,-,-,-,-,-,0.0,-,-,-,-,-,-,-,-,-,-,-,-,-,-,-,-,0.0,-,-,-,0.0,-,-,-,-,0.0,-,-,-,0.0,-,-,-,-,-,-,65,-,-,-,0.0,-,-,-,-,-,-,-,-,-,0.0,-,-,-,-,-,0.0,-,-,-,-,0.0,-,-,-,-,-,-,-,-,-,-,-,0.0,-,-,-,-,-,-,-,-,0.0,-,-,-,0.0,15.3,5.89,0.3
3417,27036,310574,Ota R.,1973,,-,-,-,0.0,-,-,40,-,-,-,-,-,-,0.0,-,-,-,0.0,-,-,0.0,0.0,-,-,-,-,-,0.0,-,-,-,0.0,-,-,-,-,-,-,-,-,-,-,0.0,-,-,-,-,-,-,-,-,-,-,-,-,-,-,-,-,-,0.0,-,-,-,-,-,-,0.0,-,-,0.0,-,-,-,-,-,-,-,0.0,-,-,-,-,-,-,-,-,-,-,-,0.0,-,-,-,-,-,-,,-,0.0,-,-,-,-,-,-,-,-,-,-,0.0,-,-,-,-,-,-,-,-,-,-,-,-,-,-,-,-,0.0,-,-,-,0.0,-,-,-,-,0.0,-,-,-,0.0,-,-,-,-,-,-,60,-,-,-,0.0,-,-,-,-,-,-,-,-,-,0.0,-,-,-,-,-,0.0,-,-,-,-,0.0,-,-,-,-,-,-,-,-,-,-,-,0.0,-,-,-,-,-,-,-,-,0.0,-,-,-,0.0,16.2,6.19,0.31
3418,27036,310575,Ota R.,1973,,-,-,-,0.0,-,-,45,-,-,-,-,-,-,0.0,-,-,-,0.0,-,-,0.0,0.0,-,-,-,-,-,0.0,-,-,-,0.0,-,-,-,-,-,-,-,-,-,-,0.0,-,-,-,-,-,-,-,-,-,-,-,-,-,-,-,-,-,0.0,-,-,-,-,-,-,0.0,-,-,0.0,-,-,-,-,-,-,-,0.0,-,-,-,-,-,-,-,-,-,-,-,0.0,-,-,-,-,-,-,,-,0.0,-,-,-,-,-,-,-,-,-,-,0.0,-,-,-,-,-,-,-,-,-,-,-,-,-,-,-,-,0.0,-,-,-,0.0,-,-,-,-,0.0,-,-,-,0.0,-,-,-,-,-,-,55,-,-,-,0.0,-,-,-,-,-,-,-,-,-,0.0,-,-,-,-,-,0.0,-,-,-,-,0.0,-,-,-,-,-,-,-,-,-,-,-,0.0,-,-,-,-,-,-,-,-,0.0,-,-,-,0.0,16.2,6.27,0.293
3419,27036,310576,Ota R.,1973,,-,-,-,0.0,-,-,50,-,-,-,-,-,-,0.0,-,-,-,0.0,-,-,0.0,0.0,-,-,-,-,-,0.0,-,-,-,0.0,-,-,-,-,-,-,-,-,-,-,0.0,-,-,-,-,-,-,-,-,-,-,-,-,-,-,-,-,-,0.0,-,-,-,-,-,-,0.0,-,-,0.0,-,-,-,-,-,-,-,0.0,-,-,-,-,-,-,-,-,-,-,-,0.0,-,-,-,-,-,-,,-,0.0,-,-,-,-,-,-,-,-,-,-,0.0,-,-,-,-,-,-,-,-,-,-,-,-,-,-,-,-,0.0,-,-,-,0.0,-,-,-,-,0.0,-,-,-,0.0,-,-,-,-,-,-,50,-,-,-,0.0,-,-,-,-,-,-,-,-,-,0.0,-,-,-,-,-,0.0,-,-,-,-,0.0,-,-,-,-,-,-,-,-,-,-,-,0.0,-,-,-,-,-,-,-,-,0.0,-,-,-,0.0,15.1,5.82,0.294
3420,27036,310577,Ota R.,1973,,-,-,-,0.0,-,-,53.75,-,-,-,-,-,-,0.0,-,-,-,0.0,-,-,0.0,0.0,-,-,-,-,-,0.0,-,-,-,0.0,-,-,-,-,-,-,-,-,-,-,0.0,-,-,-,-,-,-,-,-,-,-,-,-,-,-,-,-,-,0.0,-,-,-,-,-,-,0.0,-,-,0.0,-,-,-,-,-,-,-,0.0,-,-,-,-,-,-,-,-,-,-,-,0.0,-,-,-,-,-,-,,-,0.0,-,-,-,-,-,-,-,-,-,-,0.0,-,-,-,-,-,-,-,-,-,-,-,-,-,-,-,-,0.0,-,-,-,0.0,-,-,-,-,0.0,-,-,-,0.0,-,-,-,-,-,-,46.25,-,-,-,0.0,-,-,-,-,-,-,-,-,-,0.0,-,-,-,-,-,0.0,-,-,-,-,0.0,-,-,-,-,-,-,-,-,-,-,-,0.0,-,-,-,-,-,-,-,-,0.0,-,-,-,0.0,12.1,4.6,0.317
3421,27038,310585,Robinette S.,1979,,-,-,-,0.0,-,-,35.69,-,-,-,-,-,-,0.0,-,-,-,0.0,-,-,0.0,0.0,-,-,-,-,-,0.0,-,-,-,0.0,-,-,-,-,-,-,-,-,-,-,0.0,-,-,-,-,-,-,-,-,-,-,-,-,-,-,-,-,-,0.0,-,-,-,-,-,-,0.0,-,-,0.0,-,-,-,-,-,-,-,0.0,-,-,-,-,-,-,-,-,-,-,-,0.0,-,-,-,-,-,-,,-,0.0,-,-,-,-,-,-,-,-,-,-,0.0,-,-,-,-,-,-,-,-,-,-,-,-,-,-,-,-,0.0,-,-,-,0.0,-,-,-,-,0.0,-,-,-,0.0,-,-,-,-,-,-,64.31,-,-,-,0.0,-,-,-,-,-,-,-,-,-,0.0,-,-,-,-,-,0.0,-,-,-,-,0.0,-,-,-,-,-,-,-,-,-,-,-,0.0,-,-,-,-,-,-,-,-,0.0,-,-,-,0.0,16.5,6.38,0.2931034
3422,27073,356802,Duddridge A.,2003,,-,-,-,0.0,-,-,-,-,-,-,-,-,-,18.56443,-,-,-,0.0,-,-,0.0,0.0,-,-,-,-,-,0.0,-,-,-,0.0,-,-,-,-,-,-,-,-,-,-,0.0,-,-,-,-,-,-,-,-,-,-,-,-,-,-,-,-,-,0.0,-,-,-,-,-,-,0.0,-,-,0.0,-,-,-,-,-,-,-,0.0,-,-,-,-,-,-,-,-,-,-,-,10.29691,-,-,-,-,-,-,,-,0.0,-,-,-,-,-,-,-,-,-,-,10.54684,-,-,-,-,-,-,-,-,-,-,-,-,-,-,-,-,0.0,-,-,-,0.0,-,-,-,-,18.56443,-,-,-,100.0,-,-,-,-,-,-,-,-,-,-,60.59182,-,-,-,-,-,-,-,-,-,0.0,-,-,-,-,-,0.0,-,-,-,-,0.0,-,-,-,-,-,-,-,-,-,-,-,0.0,-,-,-,-,-,-,-,-,0.0,-,-,-,0.0,91.4,37.48,0.219
3423,27073,356803,Duddridge A.,2003,,-,-,-,0.0,-,-,-,-,-,-,-,-,-,18.11268,-,-,-,0.0,-,-,0.0,0.0,-,-,-,-,-,0.0,-,-,-,0.0,-,-,-,-,-,-,-,-,-,-,0.0,-,-,-,-,-,-,-,-,-,-,-,-,-,-,-,-,-,0.0,-,-,-,-,-,-,0.0,-,-,0.0,-,-,-,-,-,-,-,0.0,-,-,-,-,-,-,-,2.402,-,-,-,10.04703,-,-,-,-,-,-,,-,0.0,-,-,-,-,-,-,-,-,-,-,10.29721,-,-,-,-,-,-,-,-,-,-,-,-,-,-,-,-,0.0,-,-,-,0.0,-,-,-,-,20.51436,-,-,-,100.0,-,-,-,-,-,-,-,-,-,-,59.1414,-,-,-,-,-,-,-,-,-,0.0,-,-,-,-,-,0.0,-,-,-,-,0.0,-,-,-,-,-,-,-,-,-,-,-,0.0,-,-,-,-,-,-,-,-,0.0,-,-,-,0.0,92.9,37.61,0.235
3424,27073,356804,Duddridge A.,2003,,-,-,-,0.0,-,-,-,-,-,-,-,-,-,17.91792,-,-,-,0.0,-,-,0.0,0.0,-,-,-,-,-,0.0,-,-,-,0.0,-,-,-,-,-,-,-,-,-,-,0.0,-,-,-,-,-,-,-,-,-,-,-,-,-,-,-,-,-,0.0,-,-,-,-,-,-,0.0,-,-,0.0,-,-,-,-,-,-,-,0.0,-,-,-,-,-,-,-,3.624,-,-,-,9.92993,-,-,-,-,-,-,,-,0.0,-,-,-,-,-,-,-,-,-,-,10.16016,-,-,-,-,-,-,-,-,-,-,-,-,-,-,-,-,0.0,-,-,-,0.0,-,-,-,-,21.54154,-,-,-,100.0,-,-,-,-,-,-,-,-,-,-,58.36837,-,-,-,-,-,-,-,-,-,0.0,-,-,-,-,-,0.0,-,-,-,-,0.0,-,-,-,-,-,-,-,-,-,-,-,0.0,-,-,-,-,-,-,-,-,0.0,-,-,-,0.0,93.1,37.54,0.24
3425,27073,356805,Duddridge A.,2003,,-,-,-,0.0,-,-,-,-,-,-,-,-,-,17.66767,-,-,-,0.0,-,-,0.0,0.0,-,-,-,-,-,0.0,-,-,-,0.0,-,-,-,-,-,-,-,-,-,-,0.0,-,-,-,-,-,-,-,-,-,-,-,-,-,-,-,-,-,0.0,-,-,-,-,-,-,0.0,-,-,0.0,-,-,-,-,-,-,-,0.0,-,-,-,-,-,-,-,4.835,-,-,-,9.799802,-,-,-,-,-,-,,-,0.0,-,-,-,-,-,-,-,-,-,-,10.04004,-,-,-,-,-,-,-,-,-,-,-,-,-,-,-,-,0.0,-,-,-,0.0,-,-,-,-,22.5025,-,-,-,100.0,-,-,-,-,-,-,-,-,-,-,57.65766,-,-,-,-,-,-,-,-,-,0.0,-,-,-,-,-,0.0,-,-,-,-,0.0,-,-,-,-,-,-,-,-,-,-,-,0.0,-,-,-,-,-,-,-,-,0.0,-,-,-,0.0,93.2,37.48,0.243
3426,27073,356806,Duddridge A.,2003,,-,-,-,0.0,-,-,-,-,-,-,-,-,-,17.21722,-,-,-,0.0,-,-,0.0,0.0,-,-,-,-,-,0.0,-,-,-,0.0,-,-,-,-,-,-,-,-,-,-,0.0,-,-,-,-,-,-,-,-,-,-,-,-,-,-,-,-,-,0.0,-,-,-,-,-,-,0.0,-,-,0.0,-,-,-,-,-,-,-,0.0,-,-,-,-,-,-,-,7.257,-,-,-,9.55956,-,-,-,-,-,-,,-,0.0,-,-,-,-,-,-,-,-,-,-,9.749749,-,-,-,-,-,-,-,-,-,-,-,-,-,-,-,-,0.0,-,-,-,0.0,-,-,-,-,24.47448,-,-,-,100.0,-,-,-,-,-,-,-,-,-,-,56.21622,-,-,-,-,-,-,-,-,-,0.0,-,-,-,-,-,0.0,-,-,-,-,0.0,-,-,-,-,-,-,-,-,-,-,-,0.0,-,-,-,-,-,-,-,-,0.0,-,-,-,0.0,95.6,38.05,0.256
3427,27073,356807,Duddridge A.,2003,,-,-,-,0.0,-,-,-,-,-,-,-,-,-,16.76677,-,-,-,0.0,-,-,0.0,0.0,-,-,-,-,-,0.0,-,-,-,0.0,-,-,-,-,-,-,-,-,-,-,0.0,-,-,-,-,-,-,-,-,-,-,-,-,-,-,-,-,-,0.0,-,-,-,-,-,-,0.0,-,-,0.0,-,-,-,-,-,-,-,0.0,-,-,-,-,-,-,-,9.67,-,-,-,9.299299,-,-,-,-,-,-,,-,0.0,-,-,-,-,-,-,-,-,-,-,9.52953,-,-,-,-,-,-,-,-,-,-,-,-,-,-,-,-,0.0,-,-,-,0.0,-,-,-,-,26.43644,-,-,-,99.99999,-,-,-,-,-,-,-,-,-,-,54.73473,-,-,-,-,-,-,-,-,-,0.0,-,-,-,-,-,0.0,-,-,-,-,0.0,-,-,-,-,-,-,-,-,-,-,-,0.0,-,-,-,-,-,-,-,-,0.0,-,-,-,0.0,95.8,37.89,0.264
3428,27073,356808,Duddridge A.,2003,,-,-,-,0.0,-,-,-,-,-,-,-,-,-,16.33634,-,-,-,0.0,-,-,0.0,0.0,-,-,-,-,-,0.0,-,-,-,0.0,-,-,-,-,-,-,-,-,-,-,0.0,-,-,-,-,-,-,-,-,-,-,-,-,-,-,-,-,-,0.0,-,-,-,-,-,-,0.0,-,-,0.0,-,-,-,-,-,-,-,0.0,-,-,-,-,-,-,-,11.99,-,-,-,9.05906,-,-,-,-,-,-,,-,0.0,-,-,-,-,-,-,-,-,-,-,9.279281,-,-,-,-,-,-,-,-,-,-,-,-,-,-,-,-,0.0,-,-,-,0.0,-,-,-,-,28.32833,-,-,-,100.0,-,-,-,-,-,-,-,-,-,-,53.33334,-,-,-,-,-,-,-,-,-,0.0,-,-,-,-,-,0.0,-,-,-,-,0.0,-,-,-,-,-,-,-,-,-,-,-,0.0,-,-,-,-,-,-,-,-,0.0,-,-,-,0.0,98.6,38.69,0.274
3429,27073,356809,Duddridge A.,2003,,-,-,-,0.0,-,-,-,-,-,-,-,-,-,18.11268,-,-,-,0.0,-,-,0.0,0.0,-,-,-,-,-,0.0,-,-,-,0.0,-,-,-,-,-,-,-,-,-,-,0.0,-,-,-,-,-,-,-,-,-,-,-,-,-,-,2.402,-,-,0.0,-,-,-,-,-,-,0.0,-,-,0.0,-,-,-,-,-,-,-,0.0,-,-,-,-,-,-,-,-,-,-,-,10.04703,-,-,-,-,-,-,,-,0.0,-,-,-,-,-,-,-,-,-,-,10.29721,-,-,-,-,-,-,-,-,-,-,-,-,-,-,-,-,0.0,-,-,-,0.0,-,-,-,-,20.51436,-,-,-,100.0,-,-,-,-,-,-,-,-,-,-,59.1414,-,-,-,-,-,-,-,-,-,0.0,-,-,-,-,-,0.0,-,-,-,-,0.0,-,-,-,-,-,-,-,-,-,-,-,0.0,-,-,-,-,-,-,-,-,0.0,-,-,-,0.0,88.1,35.98,0.224
3430,27073,356810,Duddridge A.,2003,,-,-,-,0.0,-,-,-,-,-,-,-,-,-,17.91792,-,-,-,0.0,-,-,0.0,0.0,-,-,-,-,-,0.0,-,-,-,0.0,-,-,-,-,-,-,-,-,-,-,0.0,-,-,-,-,-,-,-,-,-,-,-,-,-,-,3.624,-,-,0.0,-,-,-,-,-,-,0.0,-,-,0.0,-,-,-,-,-,-,-,0.0,-,-,-,-,-,-,-,-,-,-,-,9.92993,-,-,-,-,-,-,,-,0.0,-,-,-,-,-,-,-,-,-,-,10.16016,-,-,-,-,-,-,-,-,-,-,-,-,-,-,-,-,0.0,-,-,-,0.0,-,-,-,-,21.54154,-,-,-,100.0,-,-,-,-,-,-,-,-,-,-,58.36837,-,-,-,-,-,-,-,-,-,0.0,-,-,-,-,-,0.0,-,-,-,-,0.0,-,-,-,-,-,-,-,-,-,-,-,0.0,-,-,-,-,-,-,-,-,0.0,-,-,-,0.0,87.6,35.58,0.231
3431,27073,356811,Duddridge A.,2003,,-,-,-,0.0,-,-,-,-,-,-,-,-,-,17.66767,-,-,-,0.0,-,-,0.0,0.0,-,-,-,-,-,0.0,-,-,-,0.0,-,-,-,-,-,-,-,-,-,-,0.0,-,-,-,-,-,-,-,-,-,-,-,-,-,-,4.835,-,-,0.0,-,-,-,-,-,-,0.0,-,-,0.0,-,-,-,-,-,-,-,0.0,-,-,-,-,-,-,-,-,-,-,-,9.799802,-,-,-,-,-,-,,-,0.0,-,-,-,-,-,-,-,-,-,-,10.04004,-,-,-,-,-,-,-,-,-,-,-,-,-,-,-,-,0.0,-,-,-,0.0,-,-,-,-,22.5025,-,-,-,100.0,-,-,-,-,-,-,-,-,-,-,57.65766,-,-,-,-,-,-,-,-,-,0.0,-,-,-,-,-,0.0,-,-,-,-,0.0,-,-,-,-,-,-,-,-,-,-,-,0.0,-,-,-,-,-,-,-,-,0.0,-,-,-,0.0,86.7,35.15,0.233
3432,27073,356812,Duddridge A.,2003,,-,-,-,0.0,-,-,-,-,-,-,-,-,-,17.21722,-,-,-,0.0,-,-,0.0,0.0,-,-,-,-,-,0.0,-,-,-,0.0,-,-,-,-,-,-,-,-,-,-,0.0,-,-,-,-,-,-,-,-,-,-,-,-,-,-,7.257,-,-,0.0,-,-,-,-,-,-,0.0,-,-,0.0,-,-,-,-,-,-,-,0.0,-,-,-,-,-,-,-,-,-,-,-,9.55956,-,-,-,-,-,-,,-,0.0,-,-,-,-,-,-,-,-,-,-,9.749749,-,-,-,-,-,-,-,-,-,-,-,-,-,-,-,-,0.0,-,-,-,0.0,-,-,-,-,24.47448,-,-,-,100.0,-,-,-,-,-,-,-,-,-,-,56.21622,-,-,-,-,-,-,-,-,-,0.0,-,-,-,-,-,0.0,-,-,-,-,0.0,-,-,-,-,-,-,-,-,-,-,-,0.0,-,-,-,-,-,-,-,-,0.0,-,-,-,0.0,85.1,34.25,0.242
3433,27073,356813,Duddridge A.,2003,,-,-,-,0.0,-,-,-,-,-,-,-,-,-,16.76677,-,-,-,0.0,-,-,0.0,0.0,-,-,-,-,-,0.0,-,-,-,0.0,-,-,-,-,-,-,-,-,-,-,0.0,-,-,-,-,-,-,-,-,-,-,-,-,-,-,9.67,-,-,0.0,-,-,-,-,-,-,0.0,-,-,0.0,-,-,-,-,-,-,-,0.0,-,-,-,-,-,-,-,-,-,-,-,9.299299,-,-,-,-,-,-,,-,0.0,-,-,-,-,-,-,-,-,-,-,9.52953,-,-,-,-,-,-,-,-,-,-,-,-,-,-,-,-,0.0,-,-,-,0.0,-,-,-,-,26.43644,-,-,-,99.99999,-,-,-,-,-,-,-,-,-,-,54.73473,-,-,-,-,-,-,-,-,-,0.0,-,-,-,-,-,0.0,-,-,-,-,0.0,-,-,-,-,-,-,-,-,-,-,-,0.0,-,-,-,-,-,-,-,-,0.0,-,-,-,0.0,85.2,34.13,0.248
3434,27073,356814,Duddridge A.,2003,,-,-,-,0.0,-,-,-,-,-,-,-,-,-,16.33634,-,-,-,0.0,-,-,0.0,0.0,-,-,-,-,-,0.0,-,-,-,0.0,-,-,-,-,-,-,-,-,-,-,0.0,-,-,-,-,-,-,-,-,-,-,-,-,-,-,11.99,-,-,0.0,-,-,-,-,-,-,0.0,-,-,0.0,-,-,-,-,-,-,-,0.0,-,-,-,-,-,-,-,-,-,-,-,9.05906,-,-,-,-,-,-,,-,0.0,-,-,-,-,-,-,-,-,-,-,9.279281,-,-,-,-,-,-,-,-,-,-,-,-,-,-,-,-,0.0,-,-,-,0.0,-,-,-,-,28.32833,-,-,-,100.0,-,-,-,-,-,-,-,-,-,-,53.33334,-,-,-,-,-,-,-,-,-,0.0,-,-,-,-,-,0.0,-,-,-,-,0.0,-,-,-,-,-,-,-,-,-,-,-,0.0,-,-,-,-,-,-,-,-,0.0,-,-,-,0.0,85.5,34.11,0.253
3435,27073,356815,Duddridge A.,2003,,-,-,-,2.401681,-,-,-,-,-,-,-,-,-,18.11268,-,-,-,0.0,-,-,0.0,0.0,-,-,-,-,-,0.0,-,-,-,0.0,-,-,-,-,-,-,-,-,-,-,0.0,-,-,-,-,-,-,-,-,-,-,-,-,-,-,-,-,-,0.0,-,-,-,-,-,-,0.0,-,-,0.0,-,-,-,-,-,-,-,0.0,-,-,-,-,-,-,-,-,-,-,-,10.04703,-,-,-,-,-,-,,-,0.0,-,-,-,-,-,-,-,-,-,-,10.29721,-,-,-,-,-,-,-,-,-,-,-,-,-,-,-,-,0.0,-,-,-,0.0,-,-,-,-,20.51436,-,-,-,100.0,-,-,-,-,-,-,-,-,-,-,59.1414,-,-,-,-,-,-,-,-,-,0.0,-,-,-,-,-,0.0,-,-,-,-,0.0,-,-,-,-,-,-,-,-,-,-,-,0.0,-,-,-,-,-,-,-,-,0.0,-,-,-,0.0,88.8,36.3,0.223
3436,27073,356816,Duddridge A.,2003,,-,-,-,3.623623,-,-,-,-,-,-,-,-,-,17.91792,-,-,-,0.0,-,-,0.0,0.0,-,-,-,-,-,0.0,-,-,-,0.0,-,-,-,-,-,-,-,-,-,-,0.0,-,-,-,-,-,-,-,-,-,-,-,-,-,-,-,-,-,0.0,-,-,-,-,-,-,0.0,-,-,0.0,-,-,-,-,-,-,-,0.0,-,-,-,-,-,-,-,-,-,-,-,9.92993,-,-,-,-,-,-,,-,0.0,-,-,-,-,-,-,-,-,-,-,10.16016,-,-,-,-,-,-,-,-,-,-,-,-,-,-,-,-,0.0,-,-,-,0.0,-,-,-,-,21.54154,-,-,-,100.0,-,-,-,-,-,-,-,-,-,-,58.36837,-,-,-,-,-,-,-,-,-,0.0,-,-,-,-,-,0.0,-,-,-,-,0.0,-,-,-,-,-,-,-,-,-,-,-,0.0,-,-,-,-,-,-,-,-,0.0,-,-,-,0.0,86.9,35.52,0.223
3437,27073,356817,Duddridge A.,2003,,-,-,-,4.834836,-,-,-,-,-,-,-,-,-,17.66767,-,-,-,0.0,-,-,0.0,0.0,-,-,-,-,-,0.0,-,-,-,0.0,-,-,-,-,-,-,-,-,-,-,0.0,-,-,-,-,-,-,-,-,-,-,-,-,-,-,-,-,-,0.0,-,-,-,-,-,-,0.0,-,-,0.0,-,-,-,-,-,-,-,0.0,-,-,-,-,-,-,-,-,-,-,-,9.799802,-,-,-,-,-,-,,-,0.0,-,-,-,-,-,-,-,-,-,-,10.04004,-,-,-,-,-,-,-,-,-,-,-,-,-,-,-,-,0.0,-,-,-,0.0,-,-,-,-,22.5025,-,-,-,100.0,-,-,-,-,-,-,-,-,-,-,57.65766,-,-,-,-,-,-,-,-,-,0.0,-,-,-,-,-,0.0,-,-,-,-,0.0,-,-,-,-,-,-,-,-,-,-,-,0.0,-,-,-,-,-,-,-,-,0.0,-,-,-,0.0,85.5,35.01,0.221
3438,27073,356818,Duddridge A.,2003,,-,-,-,7.257257,-,-,-,-,-,-,-,-,-,17.21722,-,-,-,0.0,-,-,0.0,0.0,-,-,-,-,-,0.0,-,-,-,0.0,-,-,-,-,-,-,-,-,-,-,0.0,-,-,-,-,-,-,-,-,-,-,-,-,-,-,-,-,-,0.0,-,-,-,-,-,-,0.0,-,-,0.0,-,-,-,-,-,-,-,0.0,-,-,-,-,-,-,-,-,-,-,-,9.55956,-,-,-,-,-,-,,-,0.0,-,-,-,-,-,-,-,-,-,-,9.749749,-,-,-,-,-,-,-,-,-,-,-,-,-,-,-,-,0.0,-,-,-,0.0,-,-,-,-,24.47448,-,-,-,100.0,-,-,-,-,-,-,-,-,-,-,56.21622,-,-,-,-,-,-,-,-,-,0.0,-,-,-,-,-,0.0,-,-,-,-,0.0,-,-,-,-,-,-,-,-,-,-,-,0.0,-,-,-,-,-,-,-,-,0.0,-,-,-,0.0,82.0,33.44,0.226
3439,27073,356819,Duddridge A.,2003,,-,-,-,9.669669,-,-,-,-,-,-,-,-,-,16.76677,-,-,-,0.0,-,-,0.0,0.0,-,-,-,-,-,0.0,-,-,-,0.0,-,-,-,-,-,-,-,-,-,-,0.0,-,-,-,-,-,-,-,-,-,-,-,-,-,-,-,-,-,0.0,-,-,-,-,-,-,0.0,-,-,0.0,-,-,-,-,-,-,-,0.0,-,-,-,-,-,-,-,-,-,-,-,9.299299,-,-,-,-,-,-,,-,0.0,-,-,-,-,-,-,-,-,-,-,9.52953,-,-,-,-,-,-,-,-,-,-,-,-,-,-,-,-,0.0,-,-,-,0.0,-,-,-,-,26.43644,-,-,-,99.99999,-,-,-,-,-,-,-,-,-,-,54.73473,-,-,-,-,-,-,-,-,-,0.0,-,-,-,-,-,0.0,-,-,-,-,0.0,-,-,-,-,-,-,-,-,-,-,-,0.0,-,-,-,-,-,-,-,-,0.0,-,-,-,0.0,79.1,32.12,0.231
3440,27073,356820,Duddridge A.,2003,,-,-,-,11.99199,-,-,-,-,-,-,-,-,-,16.33634,-,-,-,0.0,-,-,0.0,0.0,-,-,-,-,-,0.0,-,-,-,0.0,-,-,-,-,-,-,-,-,-,-,0.0,-,-,-,-,-,-,-,-,-,-,-,-,-,-,-,-,-,0.0,-,-,-,-,-,-,0.0,-,-,0.0,-,-,-,-,-,-,-,0.0,-,-,-,-,-,-,-,-,-,-,-,9.05906,-,-,-,-,-,-,,-,0.0,-,-,-,-,-,-,-,-,-,-,9.279281,-,-,-,-,-,-,-,-,-,-,-,-,-,-,-,-,0.0,-,-,-,0.0,-,-,-,-,28.32833,-,-,-,100.0,-,-,-,-,-,-,-,-,-,-,53.33334,-,-,-,-,-,-,-,-,-,0.0,-,-,-,-,-,0.0,-,-,-,-,0.0,-,-,-,-,-,-,-,-,-,-,-,0.0,-,-,-,-,-,-,-,-,0.0,-,-,-,0.0,75.6,30.6,0.235
3441,27073,356821,Duddridge A.,2003,,-,-,-,0.0,-,-,-,-,-,-,-,-,-,18.11268,-,-,-,0.0,-,-,0.0,2.401681,-,-,-,-,-,0.0,-,-,-,0.0,-,-,-,-,-,-,-,-,-,-,0.0,-,-,-,-,-,-,-,-,-,-,-,-,-,-,-,-,-,0.0,-,-,-,-,-,-,0.0,-,-,0.0,-,-,-,-,-,-,-,0.0,-,-,-,-,-,-,-,-,-,-,-,10.04703,-,-,-,-,-,-,,-,0.0,-,-,-,-,-,-,-,-,-,-,10.29721,-,-,-,-,-,-,-,-,-,-,-,-,-,-,-,-,0.0,-,-,-,0.0,-,-,-,-,20.51436,-,-,-,100.0,-,-,-,-,-,-,-,-,-,-,59.1414,-,-,-,-,-,-,-,-,-,0.0,-,-,-,-,-,0.0,-,-,-,-,0.0,-,-,-,-,-,-,-,-,-,-,-,0.0,-,-,-,-,-,-,-,-,0.0,-,-,-,0.0,88.0,35.91,0.225
3442,27073,356822,Duddridge A.,2003,,-,-,-,0.0,-,-,-,-,-,-,-,-,-,17.91792,-,-,-,0.0,-,-,0.0,3.623623,-,-,-,-,-,0.0,-,-,-,0.0,-,-,-,-,-,-,-,-,-,-,0.0,-,-,-,-,-,-,-,-,-,-,-,-,-,-,-,-,-,0.0,-,-,-,-,-,-,0.0,-,-,0.0,-,-,-,-,-,-,-,0.0,-,-,-,-,-,-,-,-,-,-,-,9.92993,-,-,-,-,-,-,,-,0.0,-,-,-,-,-,-,-,-,-,-,10.16016,-,-,-,-,-,-,-,-,-,-,-,-,-,-,-,-,0.0,-,-,-,0.0,-,-,-,-,21.54154,-,-,-,100.0,-,-,-,-,-,-,-,-,-,-,58.36837,-,-,-,-,-,-,-,-,-,0.0,-,-,-,-,-,0.0,-,-,-,-,0.0,-,-,-,-,-,-,-,-,-,-,-,0.0,-,-,-,-,-,-,-,-,0.0,-,-,-,0.0,86.8,35.45,0.224
3443,27073,356823,Duddridge A.,2003,,-,-,-,0.0,-,-,-,-,-,-,-,-,-,17.66767,-,-,-,0.0,-,-,0.0,4.834836,-,-,-,-,-,0.0,-,-,-,0.0,-,-,-,-,-,-,-,-,-,-,0.0,-,-,-,-,-,-,-,-,-,-,-,-,-,-,-,-,-,0.0,-,-,-,-,-,-,0.0,-,-,0.0,-,-,-,-,-,-,-,0.0,-,-,-,-,-,-,-,-,-,-,-,9.799802,-,-,-,-,-,-,,-,0.0,-,-,-,-,-,-,-,-,-,-,10.04004,-,-,-,-,-,-,-,-,-,-,-,-,-,-,-,-,0.0,-,-,-,0.0,-,-,-,-,22.5025,-,-,-,100.0,-,-,-,-,-,-,-,-,-,-,57.65766,-,-,-,-,-,-,-,-,-,0.0,-,-,-,-,-,0.0,-,-,-,-,0.0,-,-,-,-,-,-,-,-,-,-,-,0.0,-,-,-,-,-,-,-,-,0.0,-,-,-,0.0,86.9,35.44,0.226
3444,27073,356824,Duddridge A.,2003,,-,-,-,0.0,-,-,-,-,-,-,-,-,-,17.21722,-,-,-,0.0,-,-,0.0,7.257257,-,-,-,-,-,0.0,-,-,-,0.0,-,-,-,-,-,-,-,-,-,-,0.0,-,-,-,-,-,-,-,-,-,-,-,-,-,-,-,-,-,0.0,-,-,-,-,-,-,0.0,-,-,0.0,-,-,-,-,-,-,-,0.0,-,-,-,-,-,-,-,-,-,-,-,9.55956,-,-,-,-,-,-,,-,0.0,-,-,-,-,-,-,-,-,-,-,9.749749,-,-,-,-,-,-,-,-,-,-,-,-,-,-,-,-,0.0,-,-,-,0.0,-,-,-,-,24.47448,-,-,-,100.0,-,-,-,-,-,-,-,-,-,-,56.21622,-,-,-,-,-,-,-,-,-,0.0,-,-,-,-,-,0.0,-,-,-,-,0.0,-,-,-,-,-,-,-,-,-,-,-,0.0,-,-,-,-,-,-,-,-,0.0,-,-,-,0.0,84.8,34.61,0.225
3445,27073,356825,Duddridge A.,2003,,-,-,-,0.0,-,-,-,-,-,-,-,-,-,16.76677,-,-,-,0.0,-,-,0.0,9.669669,-,-,-,-,-,0.0,-,-,-,0.0,-,-,-,-,-,-,-,-,-,-,0.0,-,-,-,-,-,-,-,-,-,-,-,-,-,-,-,-,-,0.0,-,-,-,-,-,-,0.0,-,-,0.0,-,-,-,-,-,-,-,0.0,-,-,-,-,-,-,-,-,-,-,-,9.299299,-,-,-,-,-,-,,-,0.0,-,-,-,-,-,-,-,-,-,-,9.52953,-,-,-,-,-,-,-,-,-,-,-,-,-,-,-,-,0.0,-,-,-,0.0,-,-,-,-,26.43644,-,-,-,99.99999,-,-,-,-,-,-,-,-,-,-,54.73473,-,-,-,-,-,-,-,-,-,0.0,-,-,-,-,-,0.0,-,-,-,-,0.0,-,-,-,-,-,-,-,-,-,-,-,0.0,-,-,-,-,-,-,-,-,0.0,-,-,-,0.0,83.2,33.68,0.235
3446,27073,356826,Duddridge A.,2003,,-,-,-,0.0,-,-,-,-,-,-,-,-,-,16.33634,-,-,-,0.0,-,-,0.0,11.99199,-,-,-,-,-,0.0,-,-,-,0.0,-,-,-,-,-,-,-,-,-,-,0.0,-,-,-,-,-,-,-,-,-,-,-,-,-,-,-,-,-,0.0,-,-,-,-,-,-,0.0,-,-,0.0,-,-,-,-,-,-,-,0.0,-,-,-,-,-,-,-,-,-,-,-,9.05906,-,-,-,-,-,-,,-,0.0,-,-,-,-,-,-,-,-,-,-,9.279281,-,-,-,-,-,-,-,-,-,-,-,-,-,-,-,-,0.0,-,-,-,0.0,-,-,-,-,28.32833,-,-,-,100.0,-,-,-,-,-,-,-,-,-,-,53.33334,-,-,-,-,-,-,-,-,-,0.0,-,-,-,-,-,0.0,-,-,-,-,0.0,-,-,-,-,-,-,-,-,-,-,-,0.0,-,-,-,-,-,-,-,-,0.0,-,-,-,0.0,80.7,32.61,0.237
3447,27098,357044,Reid L.R.,1968,,-,-,-,0.0,-,-,10,-,-,-,-,-,-,0.0,-,-,-,0.0,-,-,0.0,0.0,-,-,-,-,-,0.0,-,-,-,0.0,-,-,-,-,-,-,-,-,-,-,0.0,-,-,-,-,-,-,-,-,-,-,-,-,-,-,-,-,-,0.0,-,-,-,-,-,30,0.0,-,-,0.0,-,-,-,-,-,-,-,0.0,-,-,-,-,-,-,-,-,-,-,-,0.0,-,-,-,-,-,-,,-,0.0,-,-,-,-,-,-,-,-,-,-,0.0,-,-,-,-,-,-,-,-,-,-,-,-,-,-,-,-,0.0,-,-,-,0.0,-,-,-,-,0.0,-,-,-,0.0,-,-,-,-,-,-,60,-,-,-,0.0,-,-,-,-,-,-,-,-,-,0.0,-,-,-,-,-,0.0,-,-,-,-,0.0,-,-,-,-,-,-,-,-,-,-,-,0.0,-,-,-,-,-,-,-,-,0.0,-,-,-,0.0,18.6,7.31,0.272
3448,27098,357045,Reid L.R.,1968,,-,-,-,0.0,-,-,3,-,-,-,-,-,-,0.0,-,-,-,0.0,-,-,0.0,0.0,-,-,-,-,-,0.0,-,-,-,0.0,-,-,-,-,-,-,-,-,-,-,0.0,-,-,-,-,-,-,-,-,-,-,-,-,-,-,-,-,-,0.0,-,-,-,-,-,37,0.0,-,-,0.0,-,-,-,-,-,-,-,0.0,-,-,-,-,-,-,-,-,-,-,-,0.0,-,-,-,-,-,-,,-,0.0,-,-,-,-,-,-,-,-,-,-,0.0,-,-,-,-,-,-,-,-,-,-,-,-,-,-,-,-,0.0,-,-,-,0.0,-,-,-,-,0.0,-,-,-,0.0,-,-,-,-,-,-,60,-,-,-,0.0,-,-,-,-,-,-,-,-,-,0.0,-,-,-,-,-,0.0,-,-,-,-,0.0,-,-,-,-,-,-,-,-,-,-,-,0.0,-,-,-,-,-,-,-,-,0.0,-,-,-,0.0,21.3,8.413,0.27
3449,27098,357046,Reid L.R.,1968,,-,-,-,0.0,-,-,15,-,-,-,-,-,-,0.0,-,-,-,0.0,-,-,0.0,0.0,-,-,-,-,-,0.0,-,-,-,0.0,-,-,-,-,-,-,-,-,-,-,0.0,-,-,-,-,-,-,-,-,-,-,-,-,-,-,-,-,-,0.0,-,-,-,-,-,35,0.0,-,-,0.0,-,-,-,-,-,-,-,0.0,-,-,-,-,-,-,-,-,-,-,-,0.0,-,-,-,-,-,-,,-,0.0,-,-,-,-,-,-,-,-,-,-,0.0,-,-,-,-,-,-,-,-,-,-,-,-,-,-,-,-,0.0,-,-,-,0.0,-,-,-,-,0.0,-,-,-,0.0,-,-,-,-,-,-,50,-,-,-,0.0,-,-,-,-,-,-,-,-,-,0.0,-,-,-,-,-,0.0,-,-,-,-,0.0,-,-,-,-,-,-,-,-,-,-,-,0.0,-,-,-,-,-,-,-,-,0.0,-,-,-,0.0,24.4,9.517,0.285
3450,27098,357047,Reid L.R.,1968,,-,-,-,0.0,-,-,15,-,-,-,-,-,-,0.0,-,-,-,0.0,-,-,0.0,0.0,-,-,-,-,-,0.0,-,-,-,0.0,-,-,-,-,-,-,-,-,-,-,0.0,-,-,-,-,-,-,-,-,-,-,-,-,-,-,-,-,-,0.0,-,-,-,-,-,35,0.0,-,-,0.0,-,-,-,-,-,-,-,0.0,-,-,-,-,-,-,-,-,-,-,-,0.0,-,-,-,-,-,-,,-,0.0,-,-,-,-,-,-,-,-,-,-,0.0,-,-,-,-,-,-,-,-,-,-,-,-,-,-,-,-,0.0,-,-,-,0.0,-,-,-,-,0.0,-,-,-,0.0,-,-,-,-,-,-,50,-,-,-,0.0,-,-,-,-,-,-,-,-,-,0.0,-,-,-,-,-,0.0,-,-,-,-,0.0,-,-,-,-,-,-,-,-,-,-,-,0.0,-,-,-,-,-,-,-,-,0.0,-,-,-,0.0,24.5,9.862,0.25
3451,27116,199979,Dumbaugh W.H.,1967,-,-,-,-,11.99285,-,-,-,-,-,-,-,-,-,4.01067,-,-,-,0.0,-,-,0.0,0.0,-,-,-,-,-,0.0,-,-,-,0.0,-,-,-,-,-,-,-,-,-,-,0.0,-,-,-,-,-,-,-,-,-,-,-,-,-,-,-,-,-,0.0,-,-,-,-,-,-,0.0,-,-,0.0,-,-,-,-,-,-,-,0.0,-,-,-,-,-,-,-,-,-,-,-,2.002371,-,-,-,-,-,-,,-,8.019947,-,-,-,-,-,-,-,-,-,-,0.0,-,-,-,-,-,-,-,-,-,-,-,-,-,-,-,-,0.0,-,-,-,0.0,-,-,-,-,18.00424,-,-,-,100.0,-,-,-,2.001,-,-,-,-,-,-,67.96813,-,-,-,-,-,-,-,-,-,0.0,-,-,-,-,-,0.0,-,-,-,-,0.0,-,-,-,-,-,-,-,-,-,-,-,0.0,-,-,-,-,-,-,-,-,4.005314,-,-,-,0.0,82.0,33.6,0.22
3452,27116,199980,Dumbaugh W.H.,1967,Corning 7160,-,-,-,0.54321,-,-,-,-,-,-,-,-,-,14.5851,-,-,-,0.0,-,-,0.0,0.0,-,-,-,-,-,0.0,-,-,-,0.0,-,-,-,-,-,-,-,-,-,-,0.0,-,-,-,-,-,-,-,-,-,-,-,-,-,-,-,-,-,0.0,-,-,-,-,-,-,0.0,-,-,0.0,-,-,-,-,-,-,-,0.0,-,-,-,-,-,-,-,-,-,-,-,0.6178471,-,-,-,-,-,-,,-,0.0,-,-,-,-,-,-,-,-,-,-,1.290803,-,-,-,-,-,-,-,-,-,-,-,-,-,-,-,-,0.0,-,-,-,0.0,-,-,-,-,15.12831,-,-,-,100.0,-,-,-,-,-,-,-,-,-,-,82.96304,-,-,-,-,-,-,-,-,-,0.0,-,-,-,-,-,0.0,-,-,-,-,0.0,-,-,-,-,-,-,-,-,-,-,-,0.0,-,-,-,-,-,-,-,-,0.0,-,-,-,0.0,55.1,22.95,0.2
3453,27139,310635,Boyd D.C.,1980,Corning 0010,-,-,-,0.7266674,-,-,-,-,-,-,-,-,-,0.0,-,-,-,0.0,-,-,0.0,0.0,-,-,-,-,-,0.0,-,-,-,0.0,-,-,-,-,-,-,-,-,-,-,0.0,-,-,-,-,-,-,-,-,-,-,-,-,-,-,-,-,-,0.0,-,-,-,-,-,-,0.0,-,-,0.0,-,-,-,-,-,-,-,4.719433,-,-,-,-,-,-,-,-,-,-,-,0.0,-,-,-,-,-,-,,-,0.0,-,-,-,-,-,-,-,-,-,-,9.5635,-,-,-,-,-,-,-,-,-,-,-,-,-,-,-,-,0.0,-,-,-,7.30299,-,-,-,-,0.7266674,-,-,-,100.0,-,-,-,-,-,-,-,-,-,-,77.6874,-,-,-,-,-,-,-,-,-,0.0,-,-,-,-,-,0.0,-,-,-,-,0.0,-,-,-,-,-,-,-,-,-,-,-,0.0,-,-,-,-,-,-,-,-,0.0,-,-,-,0.0,62.0,25.61,0.21
3454,27139,310637,Boyd D.C.,1980,Corning 0080,-,-,-,0.581207,-,-,-,-,-,-,-,-,-,0.0,-,-,-,0.0,-,-,0.0,0.0,-,-,-,-,-,5.283824,-,-,-,0.0,-,-,-,-,-,-,-,-,-,-,0.0,-,-,-,-,-,-,-,-,-,-,-,-,-,-,-,-,-,0.0,-,-,-,-,-,-,0.0,-,-,0.0,-,-,-,-,-,-,-,0.0,-,-,-,-,-,-,-,-,-,-,-,0.0,-,-,-,-,-,-,,-,5.881306,-,-,-,-,-,-,-,-,-,-,16.2544,-,-,-,-,-,-,-,-,-,-,-,-,-,-,-,-,0.0,-,-,-,0.0,-,-,-,-,0.581207,-,-,-,100.0,-,-,-,-,-,-,-,-,-,-,71.99927,-,-,-,-,-,-,-,-,-,0.0,-,-,-,-,-,0.0,-,-,-,-,0.0,-,-,-,-,-,-,-,-,-,-,-,0.0,-,-,-,-,-,-,-,-,0.0,-,-,-,0.0,70.0,28.68,0.22
3455,27139,310639,Boyd D.C.,1980,Corning 0120,-,-,-,1.579774,-,-,-,-,-,-,-,-,-,0.0,-,-,-,0.0,-,-,0.0,0.0,-,-,-,-,-,0.0,-,-,-,0.0,-,-,-,-,-,-,-,-,-,-,0.0,-,-,-,-,-,-,-,-,-,-,-,-,-,-,-,-,-,0.0,-,-,-,-,-,-,0.0,-,-,0.0,-,-,-,-,-,-,-,7.695032,-,-,-,-,-,-,-,-,-,-,-,0.0,-,-,-,-,-,-,,-,0.0,-,-,-,-,-,-,-,-,-,-,5.19776,-,-,-,-,-,-,-,-,-,-,-,-,-,-,-,-,0.0,-,-,-,10.46418,-,-,-,-,1.579774,-,-,-,100.0,-,-,-,-,-,-,-,-,-,-,75.06326,-,-,-,-,-,-,-,-,-,0.0,-,-,-,-,-,0.0,-,-,-,-,0.0,-,-,-,-,-,-,-,-,-,-,-,0.0,-,-,-,-,-,-,-,-,0.0,-,-,-,0.0,59.0,24.18,0.22
3456,27139,310642,Boyd D.C.,1980,Corning 0211,-,-,-,1.272464,-,-,-,-,-,-,-,-,-,8.386065,-,-,-,0.0,-,-,0.0,0.0,-,-,-,-,-,0.0,-,-,-,0.0,-,-,-,-,-,-,-,-,-,-,0.0,-,-,-,-,-,-,-,-,-,-,-,-,-,-,-,-,-,0.0,-,-,-,-,-,-,0.0,-,-,0.0,-,-,-,-,-,-,-,4.820772,-,-,-,-,-,-,-,-,-,-,-,0.0,-,-,-,-,-,-,,-,0.0,-,-,-,-,-,-,-,-,-,-,7.326641,-,-,-,-,-,-,-,-,-,-,-,-,-,-,-,-,0.0,-,-,-,0.0,-,-,-,-,9.65853,-,-,-,99.99999,-,-,-,-,-,-,-,-,-,-,70.17838,-,-,-,-,-,-,-,-,-,0.0,-,-,-,-,-,0.0,-,-,-,-,2.436356,-,-,-,-,-,-,-,-,-,-,-,0.0,-,-,-,-,-,-,-,-,5.579319,-,-,-,0.0,74.0,30.57,0.21
3457,27139,310643,Boyd D.C.,1980,Corning 1720,-,-,-,10.40174,-,-,-,-,-,-,-,-,-,4.480506,-,-,-,0.0,-,-,0.0,0.0,-,-,-,-,-,8.900092,-,-,-,0.0,-,-,-,-,-,-,-,-,-,-,0.0,-,-,-,-,-,-,-,-,-,-,-,-,-,-,-,-,-,0.0,-,-,-,-,-,-,0.0,-,-,0.0,-,-,-,-,-,-,-,0.0,-,-,-,-,-,-,-,-,-,-,-,0.0,-,-,-,-,-,-,,-,10.83523,-,-,-,-,-,-,-,-,-,-,1.00658,-,-,-,-,-,-,-,-,-,-,-,-,-,-,-,-,0.0,-,-,-,0.0,-,-,-,-,14.88224,-,-,-,100.0,-,-,-,-,-,-,-,-,-,-,64.37586,-,-,-,-,-,-,-,-,-,0.0,-,-,-,-,-,0.0,-,-,-,-,0.0,-,-,-,-,-,-,-,-,-,-,-,0.0,-,-,-,-,-,-,-,-,0.0,-,-,-,0.0,87.0,35.08,0.24
3458,27139,310644,Boyd D.C.,1980,Corning 1723,-,-,-,10.09679,-,-,-,-,-,-,-,-,-,3.69678,-,-,-,2.517869,-,-,0.0,0.0,-,-,-,-,-,11.4739,-,-,-,0.0,-,-,-,-,-,-,-,-,-,-,0.0,-,-,-,-,-,-,-,-,-,-,-,-,-,-,-,-,-,0.0,-,-,-,-,-,-,0.0,-,-,0.0,-,-,-,-,-,-,-,0.0,-,-,-,-,-,-,-,-,-,-,-,0.0,-,-,-,-,-,-,,-,11.17492,-,-,-,-,-,-,-,-,-,-,0.0,-,-,-,-,-,-,-,-,-,-,-,-,-,-,-,-,0.0,-,-,-,0.0,-,-,-,-,13.79357,-,-,-,100.0,-,-,-,-,-,-,-,-,-,-,61.03974,-,-,-,-,-,-,-,-,-,0.0,-,-,-,-,-,0.0,-,-,-,-,0.0,-,-,-,-,-,-,-,-,-,-,-,0.0,-,-,-,-,-,-,-,-,0.0,-,-,-,0.0,86.0,34.67,0.24
3459,27139,310645,Boyd D.C.,1980,Corning 1990,-,-,-,0.0,-,-,-,-,-,-,-,-,-,0.0,-,-,-,0.0,-,-,0.0,0.0,-,-,-,-,-,0.0,-,-,-,0.0,-,-,-,-,-,-,-,-,-,-,0.0,-,-,-,-,-,-,-,-,-,-,-,-,-,-,-,-,-,0.0,-,-,-,-,-,-,0.0,-,-,0.0,-,-,-,-,-,-,-,11.20849,-,-,-,-,-,-,-,-,-,-,-,5.888808,-,-,-,-,-,-,,-,0.0,-,-,-,-,-,-,-,-,-,-,7.097807,-,-,-,-,-,-,-,-,-,-,-,-,-,-,-,-,0.0,-,-,-,15.76759,-,-,-,-,0.0,-,-,-,100.0,-,-,-,-,-,-,-,-,-,-,60.03731,-,-,-,-,-,-,-,-,-,0.0,-,-,-,-,-,0.0,-,-,-,-,0.0,-,-,-,-,-,-,-,-,-,-,-,0.0,-,-,-,-,-,-,-,-,0.0,-,-,-,0.0,58.0,23.2,0.25
3460,27139,310646,Boyd D.C.,1980,Corning 3320,-,-,-,1.236062,-,-,-,-,-,-,-,-,-,13.57693,-,-,-,0.0,-,-,0.0,0.0,-,-,-,-,-,0.0,-,-,-,0.0,-,-,-,-,-,-,-,-,-,-,0.0,-,-,-,-,-,-,-,-,-,-,-,-,-,-,-,-,-,0.0,-,-,-,-,-,-,0.0,-,-,0.0,-,-,-,-,-,-,-,1.33796,-,-,-,-,-,-,-,-,-,-,-,0.0,-,-,-,-,-,-,,-,0.0,-,-,-,-,-,-,-,-,-,-,4.066882,-,-,-,-,-,-,-,-,-,-,-,-,-,-,-,-,0.0,-,-,-,0.0,-,-,-,-,14.813,-,-,-,100.0,-,-,-,-,-,-,-,-,-,-,79.70734,-,-,-,-,-,-,-,-,-,0.0,-,-,-,-,-,0.0,-,-,-,-,0.0,-,-,-,-,-,-,0.07483,-,-,-,-,0.0,-,-,-,-,-,-,-,-,0.0,-,-,-,0.0,65.0,27.31,0.19
3461,27139,310647,Boyd D.C.,1980,Corning 6720,-,-,-,5.824299,-,-,-,-,-,-,-,-,-,0.8529896,-,-,-,0.0,-,-,0.0,0.0,-,-,-,-,-,5.294941,-,-,-,0.0,-,-,-,-,-,-,-,-,-,-,0.0,-,-,-,-,-,-,-,-,-,-,-,-,12.5,-,-,-,-,0.0,-,-,-,-,-,-,0.0,-,-,0.0,-,-,-,-,-,-,-,1.260888,-,-,-,-,-,-,-,-,-,-,-,0.0,-,-,-,-,-,-,,-,0.0,-,-,-,-,-,-,-,-,-,-,7.665225,-,-,-,-,-,-,-,-,-,-,-,-,-,-,-,-,0.0,-,-,-,0.0,-,-,-,-,6.677289,-,-,-,87.49677,-,-,-,-,-,-,-,-,-,-,59.30199,-,-,-,-,-,-,-,-,-,0.0,-,-,-,-,-,0.0,-,-,-,-,0.0,-,-,-,-,-,-,-,-,-,-,-,0.0,-,-,-,-,-,-,-,-,7.296443,-,-,-,0.0,70.0,28.92,0.21
3462,27139,310649,Boyd D.C.,1980,Corning 7040,-,-,-,1.872553,-,-,-,-,-,-,-,-,-,21.02523,-,-,-,0.0,-,-,0.0,0.0,-,-,-,-,-,0.0,-,-,-,0.0,-,-,-,-,-,-,-,-,-,-,0.0,-,-,-,-,-,-,-,-,-,-,-,-,-,-,-,-,-,0.0,-,-,-,-,-,-,0.0,-,-,0.0,-,-,-,-,-,-,-,2.026922,-,-,-,-,-,-,-,-,-,-,-,0.0,-,-,-,-,-,-,,-,0.0,-,-,-,-,-,-,-,-,-,-,4.107373,-,-,-,-,-,-,-,-,-,-,-,-,-,-,-,-,0.0,-,-,-,0.0,-,-,-,-,22.89779,-,-,-,100.0,-,-,-,-,-,-,-,-,-,-,70.96792,-,-,-,-,-,-,-,-,-,0.0,-,-,-,-,-,0.0,-,-,-,-,0.0,-,-,-,-,-,-,-,-,-,-,-,0.0,-,-,-,-,-,-,-,-,0.0,-,-,-,0.0,59.0,23.98,0.23
3463,27139,310650,Boyd D.C.,1980,Corning 7050,-,-,-,1.231425,-,-,-,-,-,-,-,-,-,21.6416,-,-,-,0.0,-,-,0.0,0.0,-,-,-,-,-,0.0,-,-,-,0.0,-,-,-,-,-,-,-,-,-,-,0.0,-,-,-,-,-,-,-,-,-,-,-,-,-,-,-,-,-,0.0,-,-,-,-,-,-,0.0,-,-,0.0,-,-,-,-,-,-,-,0.0,-,-,-,-,-,-,-,-,-,-,-,0.0,-,-,-,-,-,-,,-,0.0,-,-,-,-,-,-,-,-,-,-,6.077437,-,-,-,-,-,-,-,-,-,-,-,-,-,-,-,-,0.0,-,-,-,0.0,-,-,-,-,22.87302,-,-,-,100.0,-,-,-,-,-,-,-,-,-,-,71.04954,-,-,-,-,-,-,-,-,-,0.0,-,-,-,-,-,0.0,-,-,-,-,0.0,-,-,-,-,-,-,-,-,-,-,-,0.0,-,-,-,-,-,-,-,-,0.0,-,-,-,0.0,60.0,24.59,0.22
3464,27139,310651,Boyd D.C.,1980,Corning 7052,-,-,-,5.115841,-,-,-,-,-,-,-,-,-,17.7943,-,-,-,1.275753,-,-,0.0,0.0,-,-,-,-,-,0.0,-,-,-,0.0,-,-,-,-,-,-,-,-,-,-,0.0,-,-,-,-,-,-,-,-,-,-,-,-,-,-,-,-,-,0.0,-,-,-,-,-,-,0.0,-,-,0.0,-,-,-,-,-,-,-,2.076592,-,-,-,-,-,-,-,-,-,-,-,2.182034,-,-,-,-,-,-,,-,0.0,-,-,-,-,-,-,-,-,-,-,2.104012,-,-,-,-,-,-,-,-,-,-,-,-,-,-,-,-,0.0,-,-,-,0.0,-,-,-,-,22.91014,-,-,-,100.0,-,-,-,-,-,-,-,-,-,-,69.45147,-,-,-,-,-,-,-,-,-,0.0,-,-,-,-,-,0.0,-,-,-,-,0.0,-,-,-,-,-,-,-,-,-,-,-,0.0,-,-,-,-,-,-,-,-,0.0,-,-,-,0.0,57.0,23.36,0.22
3465,27139,310652,Boyd D.C.,1980,Corning 7056,-,-,-,1.880231,-,-,-,-,-,-,-,-,-,16.52199,-,-,-,0.0,-,-,0.0,0.0,-,-,-,-,-,0.0,-,-,-,0.0,-,-,-,-,-,-,-,-,-,-,0.0,-,-,-,-,-,-,-,-,-,-,-,-,-,-,-,-,-,0.0,-,-,-,-,-,-,0.0,-,-,0.0,-,-,-,-,-,-,-,6.105698,-,-,-,-,-,-,-,-,-,-,-,2.138574,-,-,-,-,-,-,,-,0.0,-,-,-,-,-,-,-,-,-,-,1.031053,-,-,-,-,-,-,-,-,-,-,-,-,-,-,-,-,0.0,-,-,-,0.0,-,-,-,-,18.40222,-,-,-,100.0,-,-,-,-,-,-,-,-,-,-,72.32245,-,-,-,-,-,-,-,-,-,0.0,-,-,-,-,-,0.0,-,-,-,-,0.0,-,-,-,-,-,-,-,-,-,-,-,0.0,-,-,-,-,-,-,-,-,0.0,-,-,-,0.0,64.0,26.44,0.21
3466,27139,310653,Boyd D.C.,1980,Corning 7059,-,-,-,7.560873,-,-,-,0.3897,-,-,-,-,-,16.60976,-,-,-,12.56986,-,-,0.0,0.0,-,-,-,-,-,0.0,-,-,-,0.0,-,-,-,-,-,-,-,-,-,-,0.0,-,-,-,-,-,-,-,-,-,-,-,-,-,-,-,-,-,0.0,-,-,-,-,-,-,0.0,-,-,0.0,-,-,-,-,-,-,-,0.0,-,-,-,-,-,-,-,-,-,-,-,0.0,-,-,-,-,-,-,,-,0.0,-,-,-,-,-,-,-,-,-,-,0.0,-,-,-,-,-,-,-,-,-,-,-,-,-,-,-,-,0.0,-,-,-,0.0,-,-,-,-,24.5603,-,-,-,100.0,-,-,-,-,-,-,-,-,-,-,62.86985,-,-,-,-,-,-,-,-,-,0.0,-,-,-,-,-,0.0,-,-,-,-,0.0,-,-,-,-,-,-,-,-,-,-,-,0.0,-,-,-,-,-,-,-,-,0.0,-,-,-,0.0,68.0,26.56,0.28
3467,27139,310654,Boyd D.C.,1980,Corning 7070,-,-,-,0.6119712,-,-,-,-,-,-,-,-,-,22.40635,-,-,-,0.0,-,-,0.0,0.0,-,-,-,-,-,0.0,-,-,-,0.0,-,-,-,-,-,-,-,-,-,-,0.0,-,-,-,-,-,-,-,-,-,-,-,-,-,-,-,-,-,0.0,-,-,-,-,-,-,0.0,-,-,0.0,-,-,-,-,-,-,-,0.6624207,-,-,-,-,-,-,-,-,-,-,-,1.044084,-,-,-,-,-,-,,-,0.0,-,-,-,-,-,-,-,-,-,-,0.5033757,-,-,-,-,-,-,-,-,-,-,-,-,-,-,-,-,0.0,-,-,-,0.0,-,-,-,-,23.01832,-,-,-,100.0,-,-,-,-,-,-,-,-,-,-,74.7718,-,-,-,-,-,-,-,-,-,0.0,-,-,-,-,-,0.0,-,-,-,-,0.0,-,-,-,-,-,-,-,-,-,-,-,0.0,-,-,-,-,-,-,-,-,0.0,-,-,-,0.0,51.0,20.9,0.22
3468,27139,310655,Boyd D.C.,1980,Corning 7251,-,-,-,1.209874,-,-,-,-,-,-,-,-,-,10.63143,-,-,-,0.0,-,-,0.0,0.0,-,-,-,-,-,0.0,-,-,-,0.0,-,-,-,-,-,-,-,-,-,-,0.0,-,-,-,-,-,-,-,-,-,-,-,-,-,-,-,-,-,0.0,-,-,-,-,-,-,0.0,-,-,0.0,-,-,-,-,-,-,-,0.0,-,-,-,-,-,-,-,-,-,-,-,0.0,-,-,-,-,-,-,,-,0.0,-,-,-,-,-,-,-,-,-,-,3.980719,-,-,-,-,-,-,-,-,-,-,-,-,-,-,-,-,0.0,-,-,-,0.0,-,-,-,-,11.8413,-,-,-,100.0,-,-,-,-,-,-,-,-,-,-,84.17798,-,-,-,-,-,-,-,-,-,0.0,-,-,-,-,-,0.0,-,-,-,-,0.0,-,-,-,-,-,-,-,-,-,-,-,0.0,-,-,-,-,-,-,-,-,0.0,-,-,-,0.0,64.0,26.89,0.19
3469,27139,310656,Boyd D.C.,1980,Corning 7280,-,-,-,0.0,-,-,-,-,-,-,-,-,-,0.0,-,-,-,0.0,-,-,0.0,0.0,-,-,-,-,-,0.0,-,-,-,0.0,-,-,-,-,-,-,-,-,-,-,0.0,-,-,-,-,-,-,-,-,-,-,-,-,-,-,-,-,-,0.0,-,-,-,-,-,-,0.0,-,-,0.0,-,-,-,-,-,-,-,0.0,-,-,-,-,-,-,-,-,-,-,-,2.175072,-,-,-,-,-,-,,-,0.0,-,-,-,-,-,-,-,-,-,-,12.5838,-,-,-,-,-,-,-,-,-,-,-,-,-,-,-,-,0.0,-,-,-,0.0,-,-,-,-,0.0,-,-,-,100.0,-,-,-,-,-,-,-,-,-,-,76.8019,-,-,-,-,-,-,-,-,-,0.0,-,-,-,-,-,0.0,-,-,-,-,0.0,-,-,-,-,-,-,-,-,-,-,-,0.0,-,-,-,-,-,-,-,-,0.0,-,-,-,8.439243,83.0,34.01,0.22
3470,27139,310657,Boyd D.C.,1980,Corning 7570,-,-,-,16.30359,-,-,-,-,-,-,-,-,-,26.04785,-,-,-,0.0,-,-,0.0,0.0,-,-,-,-,-,0.0,-,-,-,0.0,-,-,-,-,-,-,-,-,-,-,0.0,-,-,-,-,-,-,-,-,-,-,-,-,-,-,-,-,-,0.0,-,-,-,-,-,-,0.0,-,-,0.0,-,-,-,-,-,-,-,0.0,-,-,-,-,-,-,-,-,-,-,-,0.0,-,-,-,-,-,-,,-,0.0,-,-,-,-,-,-,-,-,-,-,0.0,-,-,-,-,-,-,-,-,-,-,-,-,-,-,-,-,0.0,-,-,-,50.1031,-,-,-,-,42.35143,-,-,-,100.0,-,-,-,-,-,-,-,-,-,-,7.545467,-,-,-,-,-,-,-,-,-,0.0,-,-,-,-,-,0.0,-,-,-,-,0.0,-,-,-,-,-,-,-,-,-,-,-,0.0,-,-,-,-,-,-,-,-,0.0,-,-,-,0.0,55.0,21.48,0.28
3471,27139,310658,Boyd D.C.,1980,Corning 7720,-,-,-,0.6334519,-,-,-,-,-,-,-,-,-,13.9157,-,-,-,0.0,-,-,0.0,0.0,-,-,-,-,-,0.0,-,-,-,0.0,-,-,-,-,-,-,-,-,-,-,0.0,-,-,-,-,-,-,-,-,-,-,-,-,-,-,-,-,-,0.0,-,-,-,-,-,-,0.0,-,-,0.0,-,-,-,-,-,-,-,0.0,-,-,-,-,-,-,-,-,-,-,-,0.0,-,-,-,-,-,-,,-,0.0,-,-,-,-,-,-,-,-,-,-,4.168357,-,-,-,-,-,-,-,-,-,-,-,-,-,-,-,-,0.0,-,-,-,1.73623,-,-,-,-,14.54915,-,-,-,100.0,-,-,-,-,-,-,-,-,-,-,79.54626,-,-,-,-,-,-,-,-,-,0.0,-,-,-,-,-,0.0,-,-,-,-,0.0,-,-,-,-,-,-,-,-,-,-,-,0.0,-,-,-,-,-,-,-,-,0.0,-,-,-,0.0,63.0,26.25,0.2
3472,27139,310659,Boyd D.C.,1980,Corning 7740,-,-,-,1.211578,-,-,-,-,-,-,-,-,-,11.5336,-,-,-,0.0,-,-,0.0,0.0,-,-,-,-,-,0.0,-,-,-,0.0,-,-,-,-,-,-,-,-,-,-,0.0,-,-,-,-,-,-,-,-,-,-,-,-,-,-,-,-,-,0.0,-,-,-,-,-,-,0.0,-,-,0.0,-,-,-,-,-,-,-,0.0,-,-,-,-,-,-,-,-,-,-,-,0.0,-,-,-,-,-,-,,-,0.0,-,-,-,-,-,-,-,-,-,-,3.986324,-,-,-,-,-,-,-,-,-,-,-,-,-,-,-,-,0.0,-,-,-,0.0,-,-,-,-,12.74518,-,-,-,100.0,-,-,-,-,-,-,-,-,-,-,83.2685,-,-,-,-,-,-,-,-,-,0.0,-,-,-,-,-,0.0,-,-,-,-,0.0,-,-,-,-,-,-,-,-,-,-,-,0.0,-,-,-,-,-,-,-,-,0.0,-,-,-,0.0,63.0,26.25,0.2
3473,27139,310660,Boyd D.C.,1980,Corning 7760,-,-,-,1.228012,-,-,-,0.3164,-,-,-,-,-,13.48851,-,-,-,0.0,-,-,0.0,0.0,-,-,-,-,-,0.0,-,-,-,0.0,-,-,-,-,-,-,-,-,-,-,0.0,-,-,-,-,-,-,-,-,-,-,-,-,-,-,-,-,-,0.0,-,-,-,-,-,-,0.0,-,-,0.0,-,-,-,-,-,-,-,0.6646233,-,-,-,-,-,-,-,-,-,-,-,0.0,-,-,-,-,-,-,,-,0.0,-,-,-,-,-,-,-,-,-,-,3.030296,-,-,-,-,-,-,-,-,-,-,-,-,-,-,-,-,0.0,-,-,-,0.0,-,-,-,-,15.03296,-,-,-,100.0,-,-,-,-,-,-,-,-,-,-,81.27212,-,-,-,-,-,-,-,-,-,0.0,-,-,-,-,-,0.0,-,-,-,-,0.0,-,-,-,-,-,-,-,-,-,-,-,0.0,-,-,-,-,-,-,-,-,0.0,-,-,-,0.0,62.0,25.83,0.2
3474,27139,310662,Boyd D.C.,1980,Corning 7913,-,-,-,0.2964697,-,-,-,-,-,-,-,-,-,2.605144,-,-,-,0.0,-,-,0.0,0.0,-,-,-,-,-,0.0,-,-,-,0.0,-,-,-,-,-,-,-,-,-,-,0.0,-,-,-,-,-,-,-,-,-,-,-,-,-,-,-,-,-,0.0,-,-,-,-,-,-,0.0,-,-,0.0,-,-,-,-,-,-,-,0.0,-,-,-,-,-,-,-,-,-,-,-,0.0,-,-,-,-,-,-,,-,0.0,-,-,-,-,-,-,-,-,-,-,0.0,-,-,-,-,-,-,-,-,-,-,-,-,-,-,-,-,0.0,-,-,-,0.0,-,-,-,-,2.901613,-,-,-,100.0,-,-,-,-,-,-,-,-,-,-,97.09839,-,-,-,-,-,-,-,-,-,0.0,-,-,-,-,-,0.0,-,-,-,-,0.0,-,-,-,-,-,-,-,-,-,-,-,0.0,-,-,-,-,-,-,-,-,0.0,-,-,-,0.0,68.0,28.57,0.19
3475,27139,310663,Boyd D.C.,1980,Corning 7940,-,-,-,0.0,-,-,-,-,-,-,-,-,-,0.0,-,-,-,0.0,-,-,0.0,0.0,-,-,-,-,-,0.0,-,-,-,0.0,-,-,-,-,-,-,-,-,-,-,0.0,-,-,-,-,-,-,-,-,-,-,-,-,-,-,-,-,-,0.0,-,-,-,-,-,-,0.0,-,-,0.3327415,-,-,-,-,-,-,-,0.0,-,-,-,-,-,-,-,-,-,-,-,0.0,-,-,-,-,-,-,,-,0.0,-,-,-,-,-,-,-,-,-,-,0.0,-,-,-,-,-,-,-,-,-,-,-,-,-,-,-,-,0.0,-,-,-,0.0,-,-,-,-,0.0,-,-,-,100.0,-,-,-,-,-,-,-,-,-,-,99.66726,-,-,-,-,-,-,-,-,-,0.0,-,-,-,-,-,0.0,-,-,-,-,0.0,-,-,-,-,-,-,-,-,-,-,-,0.0,-,-,-,-,-,-,-,-,0.0,-,-,-,0.0,73.0,31.46,0.16
3476,27139,310664,Boyd D.C.,1980,Corning 7971,-,-,-,0.0,-,-,-,-,-,-,-,-,-,0.0,-,-,-,0.0,-,-,0.0,0.0,-,-,-,-,-,0.0,-,-,-,0.0,-,-,-,-,-,-,-,-,-,-,0.0,-,-,-,-,-,-,-,-,-,-,-,-,-,-,-,-,-,0.0,-,-,-,-,-,-,0.0,-,-,0.0,-,-,-,-,-,-,-,0.0,-,-,-,-,-,-,-,-,-,-,-,0.0,-,-,-,-,-,-,,-,0.0,-,-,-,-,-,-,-,-,-,-,0.0,-,-,-,-,-,-,-,-,-,-,-,-,-,-,-,-,0.0,-,-,-,0.0,-,-,-,-,0.0,-,-,-,100.0,-,-,-,-,-,-,-,-,-,-,94.6417,-,-,-,-,-,-,-,-,-,0.0,-,-,-,-,-,0.0,-,-,-,-,5.358301,-,-,-,-,-,-,-,-,-,-,-,0.0,-,-,-,-,-,-,-,-,0.0,-,-,-,0.0,68.0,29.05,0.17
3477,27139,310666,Boyd D.C.,1980,Corning 8161,-,-,-,0.0,-,-,-,-,-,-,-,-,-,0.0,-,-,-,1.351684,-,-,0.0,0.0,-,-,-,-,-,0.0,-,-,-,0.0,-,-,-,-,-,-,-,-,-,-,0.0,-,-,-,-,-,-,-,-,-,-,-,-,-,-,-,-,-,0.0,-,-,-,-,-,-,0.0,-,-,0.0,-,-,-,-,-,-,-,6.600564,-,-,-,-,-,-,-,-,-,-,-,0.0,-,-,-,-,-,-,,-,0.0,-,-,-,-,-,-,-,-,-,-,0.0,-,-,-,-,-,-,-,-,-,-,-,-,-,-,-,-,0.0,-,-,-,23.67769,-,-,-,-,0.0,1.109,-,-,99.99999,-,-,-,-,-,-,-,-,-,-,67.26139,-,-,-,-,-,-,-,-,-,0.0,-,-,-,-,-,0.0,-,-,-,-,0.0,-,-,-,-,-,-,-,-,-,-,-,0.0,-,-,-,-,-,-,-,-,0.0,-,-,-,0.0,54.0,21.77,0.24
3478,27139,310667,Boyd D.C.,1980,Corning 8830,-,-,-,3.115205,-,-,-,-,-,-,-,-,-,20.98672,-,-,-,0.0,-,-,0.0,0.0,-,-,-,-,-,0.0,-,-,-,0.0,-,-,-,-,-,-,-,-,-,-,0.0,-,-,-,-,-,-,-,-,-,-,-,-,-,-,-,-,-,0.0,-,-,-,-,-,-,0.0,-,-,0.0,-,-,-,-,-,-,-,0.0,-,-,-,-,-,-,-,-,-,-,-,0.0,-,-,-,-,-,-,,-,0.0,-,-,-,-,-,-,-,-,-,-,7.174735,-,-,-,-,-,-,-,-,-,-,-,-,-,-,-,-,0.0,-,-,-,0.0,-,-,-,-,24.10192,-,-,-,100.0,-,-,-,-,-,-,-,-,-,-,68.72334,-,-,-,-,-,-,-,-,-,0.0,-,-,-,-,-,0.0,-,-,-,-,0.0,-,-,-,-,-,-,-,-,-,-,-,0.0,-,-,-,-,-,-,-,-,0.0,-,-,-,0.0,56.0,22.95,0.22
3479,27139,310669,Boyd D.C.,1980,Corning 9741,-,-,-,3.095056,-,-,-,-,-,-,-,-,-,24.47724,-,-,-,0.0,-,-,0.0,0.0,-,-,-,-,-,0.0,-,-,-,0.0,-,-,-,-,-,-,-,-,-,-,0.0,-,-,-,-,-,-,-,-,-,-,-,-,-,-,-,-,-,0.0,-,-,-,-,-,-,0.0,-,-,0.0,-,-,-,-,-,-,-,0.0,-,-,-,-,-,-,-,-,-,-,-,2.11219,-,-,-,-,-,-,,-,0.0,-,-,-,-,-,-,-,-,-,-,2.036665,-,-,-,-,-,-,-,-,-,-,-,-,-,-,-,-,0.0,-,-,-,0.0,-,-,-,-,27.57229,-,-,-,100.0,-,-,-,-,-,-,-,-,-,-,68.27885,-,-,-,-,-,-,-,-,-,0.0,-,-,-,-,-,0.0,-,-,-,-,0.0,-,-,-,-,-,-,-,-,-,-,-,0.0,-,-,-,-,-,-,-,-,0.0,-,-,-,0.0,49.0,19.91,0.23
3480,27139,370997,Boyd D.C.,1980,Corning 8871,-,-,-,0.0,-,-,-,-,-,-,-,-,-,0.0,-,-,-,0.0,-,-,0.0,0.0,-,-,-,-,-,0.0,-,-,-,0.0,-,-,-,-,-,-,-,-,-,-,0.0,-,-,-,-,-,-,-,-,-,-,-,-,-,-,-,-,-,0.0,-,-,-,-,-,-,0.0,-,-,0.0,-,-,-,-,-,-,-,6.078047,-,-,-,-,-,-,-,-,-,-,-,3.193334,-,-,-,-,-,-,,-,0.0,-,-,-,-,-,-,-,-,-,-,3.079152,-,-,-,-,-,-,-,-,-,-,-,-,-,-,-,-,0.0,-,-,-,20.94828,-,-,-,-,0.0,-,-,-,100.0,-,-,-,-,-,-,-,-,-,-,66.70118,-,-,-,-,-,-,-,-,-,0.0,-,-,-,-,-,0.0,-,-,-,-,0.0,-,-,-,-,-,-,-,-,-,-,-,0.0,-,-,-,-,-,-,-,-,0.0,-,-,-,0.0,58.0,23.01,0.26
3481,27151,370995,Rouxel T.,1992,,-,-,6.841,0.0,-,-,-,-,-,-,-,-,-,0.0,-,-,-,0.0,-,-,0.0,0.0,-,-,-,-,-,0.0,-,-,-,0.0,-,-,-,-,-,-,-,-,-,-,0.0,-,-,-,-,-,-,-,-,-,-,-,-,-,-,-,-,-,0.0,-,-,-,-,-,-,0.0,-,-,0.0,-,-,-,-,-,-,-,0.0,-,-,-,-,-,-,-,-,-,-,-,0.0,-,-,-,-,-,-,,-,0.0,-,-,-,-,-,-,-,-,-,-,0.0,-,-,-,-,-,-,-,-,-,-,-,-,-,63.54,-,-,0.0,-,-,-,0.0,-,-,-,-,0.0,-,-,-,0.0,-,-,-,-,-,-,-,17.75,-,-,0.0,-,-,-,-,-,-,-,-,-,0.0,-,-,-,-,-,0.0,-,-,-,-,0.0,-,-,-,-,-,-,-,-,-,-,-,0.0,11.87,-,-,-,-,-,-,-,0.0,-,-,-,0.0,128.0,50.0,0.28
3482,27151,357258,Rouxel T.,1992,,-,-,7.018,0.0,-,-,-,-,-,-,-,-,-,0.0,-,-,-,0.0,-,-,0.0,0.0,-,-,-,-,-,0.0,-,-,-,0.0,-,-,-,-,-,-,-,-,-,-,0.0,-,-,-,-,-,-,-,-,-,-,-,-,-,-,-,-,-,0.0,-,-,-,-,-,-,0.0,-,-,0.0,-,-,-,-,-,-,-,0.0,-,-,-,-,-,-,-,-,-,-,-,0.0,-,-,-,-,-,-,,-,0.0,-,-,-,-,-,-,-,-,7.554,-,0.0,-,-,-,-,-,-,-,-,-,-,-,-,-,54.65,-,-,0.0,-,-,-,0.0,-,-,-,-,0.0,-,-,-,0.0,-,-,-,-,-,-,-,18.44,-,-,0.0,-,-,-,-,-,-,-,-,-,0.0,-,-,-,-,-,0.0,-,-,-,-,0.0,-,-,-,-,-,-,-,-,-,-,-,0.0,12.34,-,-,-,-,-,-,-,0.0,-,-,-,0.0,150.0,58.0,0.29
3483,27151,370996,Rouxel T.,1992,,-,-,7.156,0.0,-,-,-,-,-,-,-,-,-,0.0,-,-,-,0.0,-,-,0.0,0.0,-,-,-,-,-,0.0,-,-,-,0.0,-,-,-,-,-,-,-,-,-,-,0.0,-,-,-,-,-,-,-,-,-,-,-,-,-,-,-,-,-,0.0,-,-,-,-,-,-,0.0,-,-,0.0,-,-,-,-,-,-,-,0.0,-,-,-,-,-,-,-,-,-,-,-,0.0,-,-,-,-,-,-,,-,0.0,-,-,-,-,-,-,-,-,11.19,-,0.0,-,-,-,-,-,-,-,-,-,-,-,-,-,50.37,-,-,0.0,-,-,-,0.0,-,-,-,-,0.0,-,-,-,0.0,-,-,-,-,-,-,-,18.73,-,-,0.0,-,-,-,-,-,-,-,-,-,0.0,-,-,-,-,-,0.0,-,-,-,-,0.0,-,-,-,-,-,-,-,-,-,-,-,0.0,12.56,-,-,-,-,-,-,-,0.0,-,-,-,0.0,165.0,64.0,0.29
3484,27159,355829,Lemercier H.,1996,,-,-,1.76,0.0,-,-,-,-,-,-,-,-,-,0.0,-,-,-,0.0,-,-,0.0,0.0,-,-,-,-,-,0.0,-,-,-,0.0,-,-,-,-,-,-,-,-,-,-,0.0,-,-,-,-,-,-,-,-,-,-,-,-,-,-,-,-,-,0.0,-,-,-,-,-,-,0.0,-,-,0.0,-,-,-,-,-,-,-,0.0,-,-,-,-,-,-,-,-,-,-,-,0.0,-,-,-,-,-,-,,-,0.0,-,-,-,-,-,-,-,-,7.47,-,0.0,-,-,-,-,-,-,-,-,-,-,-,-,-,54.73,-,-,0.0,-,-,-,0.0,-,-,-,-,0.0,-,-,-,0.0,-,-,-,-,-,-,-,18.46,-,-,0.0,-,-,-,-,-,-,-,-,-,0.0,-,-,-,-,-,0.0,-,-,-,-,0.0,-,-,-,-,-,-,-,-,-,-,-,0.0,17.58,-,-,-,-,-,-,-,0.0,-,-,-,0.0,144.0,55.0,0.3090909
