Repository: jacobergzhou/Poisson-Ratio

File: Non_metal_07242019.csv (part 46 of 91)
Index,Code,Glass #,Author,Year,Trademark,glass_comp,Ag2O,AgI,Al,Al2O3,AlF3,AlN,As,As2O3,As2O5,As2S3,As2Se3,AsSe,B,B2O3,BaCl2,BaF2,BaO,BeF2,BeO,Bi2O3,BiCl3,Br,Ca,CaF2,CaO,Cd,CdCl2,CdF2,CdO,Ce2O3,CeF3,CeO2,Cl,Co3O4,CoO,Cr2O3,Cs2O,CsCl,CsF,Cu2O,CuO,Dy2O3,Er,Er2O3,ErF3,Eu,Eu2O3,EuF3,F,Fe,Fe2O3,FeO,Ga,Ga2O3,Ga2S3,Ga2Se3,GaF3,Gd2O3,GdF3,Ge,GeO2,GeS2,GeSe2,H2O,HfF4,HfO2,Hg,Ho2O3,I,InF3,K,K2O,K2S,K2SO4,KBr,KCl,KF,KHF2,La,La2O3,La2S3,LaF3,Li,Li2O,Li2S,Li2SO4,LiBr,LiCl,LiF,LiI,MgF2,MgO,Mn2O3,MnF2,MnO,MnO2,MoO2,MoO3,N,Na,Na2O,Na2S,Na2SO4,NaCl,NaF,NaPO3,Nb2O5,Nd,Nd2O3,NdF3,NH4NO3,NiO,O,OH,P,P2O5,Pb,PbCl2,PbF2,PbO,PdO,Pr2O3,Pr6O11,PrF3,Rb2O,RbF,Rh2O3,RuO2,S,Sb,Sb2O3,Sb2S3,Sc2O3,Se,Si,Si3N4,SiC,SiO2,Sm2O3,Sn,SnO,SnO2,SO2,SO3,Sr,SrCl2,SrF2,SrO,Ta2O3,Ta2O5,Tb2O3,TbF3,Te,TeO2,Th,ThF4,ThO2,TiO2,Tl,Tl2O,Tl2Se,TlSe,Tm2O3,U,U3O8,UO2,V,V2O5,VO6,WO3,Y,Y2O3,Yb2O3,YbF3,YF3,ZnCl2,ZnF2,ZnO,ZnSO4,ZrF4,ZrO2,Young's modulus E (GPa),Shear modulus G (GPa),Poisson's ratio v
# 2908,31400,403629,Shimizu K.,2004,nan,(K2O)10.24058544 (Li2O)16.14084566 (Nb2O5)16.69048152 (Sb2O3)0.033090955 (SiO2)41.74164425 (TiO2)14.37052459 (ZrO2)0.782827585 ,0.0,0,0.0,0.0,0.0,0.0,0.0,0.0,0.0,0,0,0,0.0,0.0,0,0.0,0.0,0.0,0.0,0.0,0.0,0,0.0,0.0,0.0,0.0,0,0,0.0,0.0,0,0.0,0.0,0.0,0.0,0.0,0.0,0,0.0,0.0,0.0,0.0,0.0,0.0,0,0.0,0.0,0,0.0,0.0,0.0,0.0,0.0,0.0,0,0,0,0.0,0,0.0,0.0,0,0,0.0,0,0.0,0.0,0.0,0,0.0,0.0,10.24058544,0,0,0.0,0.0,0,0.0,0.0,0.0,0,0.0,0.0,16.14084566,0,0,0,0.0,0.0,0,0.0,0.0,0.0,0,0.0,0.0,0.0,0.0,0.0,0.0,0.0,0.0,0.0,0.0,0.0,0.0,16.69048152,0.0,0.0,0.0,0.0,0.0,0.0,0.0,0.0,0.0,0.0,0.0,0.0,0.0,0.0,0.0,0.0,0,0.0,0.0,0.0,0.0,0.0,0.0,0.033090955,0,0.0,0.0,0.0,0.0,0.0,41.74164425,0.0,0,0.0,0.0,0.0,0.0,0.0,0,0.0,0.0,0.0,0.0,0.0,0,0.0,0.0,0.0,0.0,0,14.37052459,0.0,0.0,0,0,0,0.0,0.0,0.0,0.0,0.0,0.0,0.0,0.0,0.0,0.0,0.0,0.0,0.0,0.0,0.0,0,0.0,0.782827585,95.0,38.0,0.25
# 2909,31400,403635,Shimizu K.,2004,nan,(K2O)16.735654399999998 (Li2O)7.536613228999999 (Na2O)3.6335656210000002 (Nb2O5)22.871017300000002 (SiO2)39.35550053 (TiO2)9.867648913 ,0.0,0,0.0,0.0,0.0,0.0,0.0,0.0,0.0,0,0,0,0.0,0.0,0,0.0,0.0,0.0,0.0,0.0,0.0,0,0.0,0.0,0.0,0.0,0,0,0.0,0.0,0,0.0,0.0,0.0,0.0,0.0,0.0,0,0.0,0.0,0.0,0.0,0.0,0.0,0,0.0,0.0,0,0.0,0.0,0.0,0.0,0.0,0.0,0,0,0,0.0,0,0.0,0.0,0,0,0.0,0,0.0,0.0,0.0,0,0.0,0.0,16.735654399999998,0,0,0.0,0.0,0,0.0,0.0,0.0,0,0.0,0.0,7.536613228999999,0,0,0,0.0,0.0,0,0.0,0.0,0.0,0,0.0,0.0,0.0,0.0,0.0,0.0,3.6335656210000002,0.0,0.0,0.0,0.0,0.0,22.871017300000002,0.0,0.0,0.0,0.0,0.0,0.0,0.0,0.0,0.0,0.0,0.0,0.0,0.0,0.0,0.0,0.0,0,0.0,0.0,0.0,0.0,0.0,0.0,0.0,0,0.0,0.0,0.0,0.0,0.0,39.35550053,0.0,0,0.0,0.0,0.0,0.0,0.0,0,0.0,0.0,0.0,0.0,0.0,0,0.0,0.0,0.0,0.0,0,9.867648913,0.0,0.0,0,0,0,0.0,0.0,0.0,0.0,0.0,0.0,0.0,0.0,0.0,0.0,0.0,0.0,0.0,0.0,0.0,0,0.0,0.0,90.0,36.0,0.25
# 2910,31400,403638,Shimizu K.,2004,nan,(Al2O3)0.9067793820000001 (BaO)1.206007925 (K2O)5.889193143 (Li2O)18.56467233 (Nb2O5)15.30059533 (SiO2)43.08578642 (TiO2)15.04696546 ,0.0,0,0.0,0.9067793820000001,0.0,0.0,0.0,0.0,0.0,0,0,0,0.0,0.0,0,0.0,1.206007925,0.0,0.0,0.0,0.0,0,0.0,0.0,0.0,0.0,0,0,0.0,0.0,0,0.0,0.0,0.0,0.0,0.0,0.0,0,0.0,0.0,0.0,0.0,0.0,0.0,0,0.0,0.0,0,0.0,0.0,0.0,0.0,0.0,0.0,0,0,0,0.0,0,0.0,0.0,0,0,0.0,0,0.0,0.0,0.0,0,0.0,0.0,5.889193143,0,0,0.0,0.0,0,0.0,0.0,0.0,0,0.0,0.0,18.56467233,0,0,0,0.0,0.0,0,0.0,0.0,0.0,0,0.0,0.0,0.0,0.0,0.0,0.0,0.0,0.0,0.0,0.0,0.0,0.0,15.30059533,0.0,0.0,0.0,0.0,0.0,0.0,0.0,0.0,0.0,0.0,0.0,0.0,0.0,0.0,0.0,0.0,0,0.0,0.0,0.0,0.0,0.0,0.0,0.0,0,0.0,0.0,0.0,0.0,0.0,43.08578642,0.0,0,0.0,0.0,0.0,0.0,0.0,0,0.0,0.0,0.0,0.0,0.0,0,0.0,0.0,0.0,0.0,0,15.04696546,0.0,0.0,0,0,0,0.0,0.0,0.0,0.0,0.0,0.0,0.0,0.0,0.0,0.0,0.0,0.0,0.0,0.0,0.0,0,0.0,0.0,100.0,40.0,0.25
# 2911,31400,403639,Shimizu K.,2004,nan,(GeO2)0.886084483 (K2O)7.872286989 (Li2O)15.51002768 (MgO)2.299804345 (Nb2O5)15.16989014 (SiO2)42.42433276 (TiO2)15.08534075 (ZrO2)0.752232852 ,0.0,0,0.0,0.0,0.0,0.0,0.0,0.0,0.0,0,0,0,0.0,0.0,0,0.0,0.0,0.0,0.0,0.0,0.0,0,0.0,0.0,0.0,0.0,0,0,0.0,0.0,0,0.0,0.0,0.0,0.0,0.0,0.0,0,0.0,0.0,0.0,0.0,0.0,0.0,0,0.0,0.0,0,0.0,0.0,0.0,0.0,0.0,0.0,0,0,0,0.0,0,0.0,0.886084483,0,0,0.0,0,0.0,0.0,0.0,0,0.0,0.0,7.872286989,0,0,0.0,0.0,0,0.0,0.0,0.0,0,0.0,0.0,15.51002768,0,0,0,0.0,0.0,0,0.0,2.299804345,0.0,0,0.0,0.0,0.0,0.0,0.0,0.0,0.0,0.0,0.0,0.0,0.0,0.0,15.16989014,0.0,0.0,0.0,0.0,0.0,0.0,0.0,0.0,0.0,0.0,0.0,0.0,0.0,0.0,0.0,0.0,0,0.0,0.0,0.0,0.0,0.0,0.0,0.0,0,0.0,0.0,0.0,0.0,0.0,42.42433276,0.0,0,0.0,0.0,0.0,0.0,0.0,0,0.0,0.0,0.0,0.0,0.0,0,0.0,0.0,0.0,0.0,0,15.08534075,0.0,0.0,0,0,0,0.0,0.0,0.0,0.0,0.0,0.0,0.0,0.0,0.0,0.0,0.0,0.0,0.0,0.0,0.0,0,0.0,0.752232852,100.0,40.0,0.25
# 2912,31400,403647,Shimizu K.,2004,nan,(BaO)4.146374088 (Li2O)5.318933637 (Na2O)16.66843467 (Nb2O5)5.381020877999999 (SiO2)42.32378422 (TiO2)24.871616500000002 (ZrO2)1.289836005 ,0.0,0,0.0,0.0,0.0,0.0,0.0,0.0,0.0,0,0,0,0.0,0.0,0,0.0,4.146374088,0.0,0.0,0.0,0.0,0,0.0,0.0,0.0,0.0,0,0,0.0,0.0,0,0.0,0.0,0.0,0.0,0.0,0.0,0,0.0,0.0,0.0,0.0,0.0,0.0,0,0.0,0.0,0,0.0,0.0,0.0,0.0,0.0,0.0,0,0,0,0.0,0,0.0,0.0,0,0,0.0,0,0.0,0.0,0.0,0,0.0,0.0,0.0,0,0,0.0,0.0,0,0.0,0.0,0.0,0,0.0,0.0,5.318933637,0,0,0,0.0,0.0,0,0.0,0.0,0.0,0,0.0,0.0,0.0,0.0,0.0,0.0,16.66843467,0.0,0.0,0.0,0.0,0.0,5.381020877999999,0.0,0.0,0.0,0.0,0.0,0.0,0.0,0.0,0.0,0.0,0.0,0.0,0.0,0.0,0.0,0.0,0,0.0,0.0,0.0,0.0,0.0,0.0,0.0,0,0.0,0.0,0.0,0.0,0.0,42.32378422,0.0,0,0.0,0.0,0.0,0.0,0.0,0,0.0,0.0,0.0,0.0,0.0,0,0.0,0.0,0.0,0.0,0,24.871616500000002,0.0,0.0,0,0,0,0.0,0.0,0.0,0.0,0.0,0.0,0.0,0.0,0.0,0.0,0.0,0.0,0.0,0.0,0.0,0,0.0,1.289836005,100.0,40.0,0.25
# 2913,31575,378943,Millett J.C.F.,2005,nan,(As2O3)0.064070002 (K2O)2.018557061 (PbO)40.32250121 (SiO2)57.59487173 ,0.0,0,0.0,0.0,0.0,0.0,0.0,0.064070002,0.0,0,0,0,0.0,0.0,0,0.0,0.0,0.0,0.0,0.0,0.0,0,0.0,0.0,0.0,0.0,0,0,0.0,0.0,0,0.0,0.0,0.0,0.0,0.0,0.0,0,0.0,0.0,0.0,0.0,0.0,0.0,0,0.0,0.0,0,0.0,0.0,0.0,0.0,0.0,0.0,0,0,0,0.0,0,0.0,0.0,0,0,0.0,0,0.0,0.0,0.0,0,0.0,0.0,2.018557061,0,0,0.0,0.0,0,0.0,0.0,0.0,0,0.0,0.0,0.0,0,0,0,0.0,0.0,0,0.0,0.0,0.0,0,0.0,0.0,0.0,0.0,0.0,0.0,0.0,0.0,0.0,0.0,0.0,0.0,0.0,0.0,0.0,0.0,0.0,0.0,0.0,0.0,0.0,0.0,0.0,0.0,0.0,40.32250121,0.0,0.0,0.0,0,0.0,0.0,0.0,0.0,0.0,0.0,0.0,0,0.0,0.0,0.0,0.0,0.0,57.59487173,0.0,0,0.0,0.0,0.0,0.0,0.0,0,0.0,0.0,0.0,0.0,0.0,0,0.0,0.0,0.0,0.0,0,0.0,0.0,0.0,0,0,0,0.0,0.0,0.0,0.0,0.0,0.0,0.0,0.0,0.0,0.0,0.0,0.0,0.0,0.0,0.0,0,0.0,0.0,nan,nan,0.25
# 2914,31787,379150,Kodama M.,2006,nan,(B2O3)98.4 (Na2O)1.6 ,0.0,0,0.0,0.0,0.0,0.0,0.0,0.0,0.0,0,0,0,0.0,98.4,0,0.0,0.0,0.0,0.0,0.0,0.0,0,0.0,0.0,0.0,0.0,0,0,0.0,0.0,0,0.0,0.0,0.0,0.0,0.0,0.0,0,0.0,0.0,0.0,0.0,0.0,0.0,0,0.0,0.0,0,0.0,0.0,0.0,0.0,0.0,0.0,0,0,0,0.0,0,0.0,0.0,0,0,0.0,0,0.0,0.0,0.0,0,0.0,0.0,0.0,0,0,0.0,0.0,0,0.0,0.0,0.0,0,0.0,0.0,0.0,0,0,0,0.0,0.0,0,0.0,0.0,0.0,0,0.0,0.0,0.0,0.0,0.0,0.0,1.6,0.0,0.0,0.0,0.0,0.0,0.0,0.0,0.0,0.0,0.0,0.0,0.0,0.0,0.0,0.0,0.0,0.0,0.0,0.0,0.0,0.0,0.0,0,0.0,0.0,0.0,0.0,0.0,0.0,0.0,0,0.0,0.0,0.0,0.0,0.0,0.0,0.0,0,0.0,0.0,0.0,0.0,0.0,0,0.0,0.0,0.0,0.0,0.0,0,0.0,0.0,0.0,0.0,0,0.0,0.0,0.0,0,0,0,0.0,0.0,0.0,0.0,0.0,0.0,0.0,0.0,0.0,0.0,0.0,0.0,0.0,0.0,0.0,0,0.0,0.0,20.0,8.0,0.25
# 2915,31787,379155,Kodama M.,2006,nan,(B2O3)88.8 (Na2O)11.2 ,0.0,0,0.0,0.0,0.0,0.0,0.0,0.0,0.0,0,0,0,0.0,88.8,0,0.0,0.0,0.0,0.0,0.0,0.0,0,0.0,0.0,0.0,0.0,0,0,0.0,0.0,0,0.0,0.0,0.0,0.0,0.0,0.0,0,0.0,0.0,0.0,0.0,0.0,0.0,0,0.0,0.0,0,0.0,0.0,0.0,0.0,0.0,0.0,0,0,0,0.0,0,0.0,0.0,0,0,0.0,0,0.0,0.0,0.0,0,0.0,0.0,0.0,0,0,0.0,0.0,0,0.0,0.0,0.0,0,0.0,0.0,0.0,0,0,0,0.0,0.0,0,0.0,0.0,0.0,0,0.0,0.0,0.0,0.0,0.0,0.0,11.2,0.0,0.0,0.0,0.0,0.0,0.0,0.0,0.0,0.0,0.0,0.0,0.0,0.0,0.0,0.0,0.0,0.0,0.0,0.0,0.0,0.0,0.0,0,0.0,0.0,0.0,0.0,0.0,0.0,0.0,0,0.0,0.0,0.0,0.0,0.0,0.0,0.0,0,0.0,0.0,0.0,0.0,0.0,0,0.0,0.0,0.0,0.0,0.0,0,0.0,0.0,0.0,0.0,0,0.0,0.0,0.0,0,0,0,0.0,0.0,0.0,0.0,0.0,0.0,0.0,0.0,0.0,0.0,0.0,0.0,0.0,0.0,0.0,0,0.0,0.0,35.0,14.0,0.25
# 2916,31787,379157,Kodama M.,2006,nan,(B2O3)84.8 (Na2O)15.2 ,0.0,0,0.0,0.0,0.0,0.0,0.0,0.0,0.0,0,0,0,0.0,84.8,0,0.0,0.0,0.0,0.0,0.0,0.0,0,0.0,0.0,0.0,0.0,0,0,0.0,0.0,0,0.0,0.0,0.0,0.0,0.0,0.0,0,0.0,0.0,0.0,0.0,0.0,0.0,0,0.0,0.0,0,0.0,0.0,0.0,0.0,0.0,0.0,0,0,0,0.0,0,0.0,0.0,0,0,0.0,0,0.0,0.0,0.0,0,0.0,0.0,0.0,0,0,0.0,0.0,0,0.0,0.0,0.0,0,0.0,0.0,0.0,0,0,0,0.0,0.0,0,0.0,0.0,0.0,0,0.0,0.0,0.0,0.0,0.0,0.0,15.2,0.0,0.0,0.0,0.0,0.0,0.0,0.0,0.0,0.0,0.0,0.0,0.0,0.0,0.0,0.0,0.0,0.0,0.0,0.0,0.0,0.0,0.0,0,0.0,0.0,0.0,0.0,0.0,0.0,0.0,0,0.0,0.0,0.0,0.0,0.0,0.0,0.0,0,0.0,0.0,0.0,0.0,0.0,0,0.0,0.0,0.0,0.0,0.0,0,0.0,0.0,0.0,0.0,0,0.0,0.0,0.0,0,0,0,0.0,0.0,0.0,0.0,0.0,0.0,0.0,0.0,0.0,0.0,0.0,0.0,0.0,0.0,0.0,0,0.0,0.0,40.0,16.0,0.25
# 2917,31853,379492,Gowda V.C.V.,2007,nan,(B2O3)60.0 (Bi2O3)10.0 (Na2O)30.0 ,0.0,0,0.0,0.0,0.0,0.0,0.0,0.0,0.0,0,0,0,0.0,60.0,0,0.0,0.0,0.0,0.0,10.0,0.0,0,0.0,0.0,0.0,0.0,0,0,0.0,0.0,0,0.0,0.0,0.0,0.0,0.0,0.0,0,0.0,0.0,0.0,0.0,0.0,0.0,0,0.0,0.0,0,0.0,0.0,0.0,0.0,0.0,0.0,0,0,0,0.0,0,0.0,0.0,0,0,0.0,0,0.0,0.0,0.0,0,0.0,0.0,0.0,0,0,0.0,0.0,0,0.0,0.0,0.0,0,0.0,0.0,0.0,0,0,0,0.0,0.0,0,0.0,0.0,0.0,0,0.0,0.0,0.0,0.0,0.0,0.0,30.0,0.0,0.0,0.0,0.0,0.0,0.0,0.0,0.0,0.0,0.0,0.0,0.0,0.0,0.0,0.0,0.0,0.0,0.0,0.0,0.0,0.0,0.0,0,0.0,0.0,0.0,0.0,0.0,0.0,0.0,0,0.0,0.0,0.0,0.0,0.0,0.0,0.0,0,0.0,0.0,0.0,0.0,0.0,0,0.0,0.0,0.0,0.0,0.0,0,0.0,0.0,0.0,0.0,0,0.0,0.0,0.0,0,0,0,0.0,0.0,0.0,0.0,0.0,0.0,0.0,0.0,0.0,0.0,0.0,0.0,0.0,0.0,0.0,0,0.0,0.0,62.9,25.19,0.25
# 2918,31853,379497,Gowda V.C.V.,2007,nan,(B2O3)50.0 (Na2O)25.0 (TeO2)25.0 ,0.0,0,0.0,0.0,0.0,0.0,0.0,0.0,0.0,0,0,0,0.0,50.0,0,0.0,0.0,0.0,0.0,0.0,0.0,0,0.0,0.0,0.0,0.0,0,0,0.0,0.0,0,0.0,0.0,0.0,0.0,0.0,0.0,0,0.0,0.0,0.0,0.0,0.0,0.0,0,0.0,0.0,0,0.0,0.0,0.0,0.0,0.0,0.0,0,0,0,0.0,0,0.0,0.0,0,0,0.0,0,0.0,0.0,0.0,0,0.0,0.0,0.0,0,0,0.0,0.0,0,0.0,0.0,0.0,0,0.0,0.0,0.0,0,0,0,0.0,0.0,0,0.0,0.0,0.0,0,0.0,0.0,0.0,0.0,0.0,0.0,25.0,0.0,0.0,0.0,0.0,0.0,0.0,0.0,0.0,0.0,0.0,0.0,0.0,0.0,0.0,0.0,0.0,0.0,0.0,0.0,0.0,0.0,0.0,0,0.0,0.0,0.0,0.0,0.0,0.0,0.0,0,0.0,0.0,0.0,0.0,0.0,0.0,0.0,0,0.0,0.0,0.0,0.0,0.0,0,0.0,0.0,0.0,0.0,0.0,0,0.0,25.0,0.0,0.0,0,0.0,0.0,0.0,0,0,0,0.0,0.0,0.0,0.0,0.0,0.0,0.0,0.0,0.0,0.0,0.0,0.0,0.0,0.0,0.0,0,0.0,0.0,50.0,19.97,0.25
# 2919,32112,420024,Weber M.J.,2003,nan,(AlF3)4.0 (BaF2)34.0 (LaF3)5.0 (ZrF4)57.0 ,0.0,0,0.0,0.0,4.0,0.0,0.0,0.0,0.0,0,0,0,0.0,0.0,0,34.0,0.0,0.0,0.0,0.0,0.0,0,0.0,0.0,0.0,0.0,0,0,0.0,0.0,0,0.0,0.0,0.0,0.0,0.0,0.0,0,0.0,0.0,0.0,0.0,0.0,0.0,0,0.0,0.0,0,0.0,0.0,0.0,0.0,0.0,0.0,0,0,0,0.0,0,0.0,0.0,0,0,0.0,0,0.0,0.0,0.0,0,0.0,0.0,0.0,0,0,0.0,0.0,0,0.0,0.0,0.0,0,5.0,0.0,0.0,0,0,0,0.0,0.0,0,0.0,0.0,0.0,0,0.0,0.0,0.0,0.0,0.0,0.0,0.0,0.0,0.0,0.0,0.0,0.0,0.0,0.0,0.0,0.0,0.0,0.0,0.0,0.0,0.0,0.0,0.0,0.0,0.0,0.0,0.0,0.0,0.0,0,0.0,0.0,0.0,0.0,0.0,0.0,0.0,0,0.0,0.0,0.0,0.0,0.0,0.0,0.0,0,0.0,0.0,0.0,0.0,0.0,0,0.0,0.0,0.0,0.0,0.0,0,0.0,0.0,0.0,0.0,0,0.0,0.0,0.0,0,0,0,0.0,0.0,0.0,0.0,0.0,0.0,0.0,0.0,0.0,0.0,0.0,0.0,0.0,0.0,0.0,0,57.0,0.0,60.2,24.08,0.25
# 2920,32494,396724,Hager I.Z.,2003,nan,(B2O3)70.0 (BaF2)30.0 ,0.0,0,0.0,0.0,0.0,0.0,0.0,0.0,0.0,0,0,0,0.0,70.0,0,30.0,0.0,0.0,0.0,0.0,0.0,0,0.0,0.0,0.0,0.0,0,0,0.0,0.0,0,0.0,0.0,0.0,0.0,0.0,0.0,0,0.0,0.0,0.0,0.0,0.0,0.0,0,0.0,0.0,0,0.0,0.0,0.0,0.0,0.0,0.0,0,0,0,0.0,0,0.0,0.0,0,0,0.0,0,0.0,0.0,0.0,0,0.0,0.0,0.0,0,0,0.0,0.0,0,0.0,0.0,0.0,0,0.0,0.0,0.0,0,0,0,0.0,0.0,0,0.0,0.0,0.0,0,0.0,0.0,0.0,0.0,0.0,0.0,0.0,0.0,0.0,0.0,0.0,0.0,0.0,0.0,0.0,0.0,0.0,0.0,0.0,0.0,0.0,0.0,0.0,0.0,0.0,0.0,0.0,0.0,0.0,0,0.0,0.0,0.0,0.0,0.0,0.0,0.0,0,0.0,0.0,0.0,0.0,0.0,0.0,0.0,0,0.0,0.0,0.0,0.0,0.0,0,0.0,0.0,0.0,0.0,0.0,0,0.0,0.0,0.0,0.0,0,0.0,0.0,0.0,0,0,0,0.0,0.0,0.0,0.0,0.0,0.0,0.0,0.0,0.0,0.0,0.0,0.0,0.0,0.0,0.0,0,0.0,0.0,58.3,23.32,0.25
# 2921,33129,398397,Livshits V.Ya.,1992,nan,(GeO2)78.0 (Na2O)11.0 (SiO2)11.0 ,0.0,0,0.0,0.0,0.0,0.0,0.0,0.0,0.0,0,0,0,0.0,0.0,0,0.0,0.0,0.0,0.0,0.0,0.0,0,0.0,0.0,0.0,0.0,0,0,0.0,0.0,0,0.0,0.0,0.0,0.0,0.0,0.0,0,0.0,0.0,0.0,0.0,0.0,0.0,0,0.0,0.0,0,0.0,0.0,0.0,0.0,0.0,0.0,0,0,0,0.0,0,0.0,78.0,0,0,0.0,0,0.0,0.0,0.0,0,0.0,0.0,0.0,0,0,0.0,0.0,0,0.0,0.0,0.0,0,0.0,0.0,0.0,0,0,0,0.0,0.0,0,0.0,0.0,0.0,0,0.0,0.0,0.0,0.0,0.0,0.0,11.0,0.0,0.0,0.0,0.0,0.0,0.0,0.0,0.0,0.0,0.0,0.0,0.0,0.0,0.0,0.0,0.0,0.0,0.0,0.0,0.0,0.0,0.0,0,0.0,0.0,0.0,0.0,0.0,0.0,0.0,0,0.0,0.0,0.0,0.0,0.0,11.0,0.0,0,0.0,0.0,0.0,0.0,0.0,0,0.0,0.0,0.0,0.0,0.0,0,0.0,0.0,0.0,0.0,0,0.0,0.0,0.0,0,0,0,0.0,0.0,0.0,0.0,0.0,0.0,0.0,0.0,0.0,0.0,0.0,0.0,0.0,0.0,0.0,0,0.0,0.0,70.2,28.2,0.25
# 2922,33560,411156,Wilantewicz T.E,2008,OG3,(Al2O3)7.0 (K2O)23.0 (La2O3)6.0 (P2O5)64.0 ,0.0,0,0.0,7.0,0.0,0.0,0.0,0.0,0.0,0,0,0,0.0,0.0,0,0.0,0.0,0.0,0.0,0.0,0.0,0,0.0,0.0,0.0,0.0,0,0,0.0,0.0,0,0.0,0.0,0.0,0.0,0.0,0.0,0,0.0,0.0,0.0,0.0,0.0,0.0,0,0.0,0.0,0,0.0,0.0,0.0,0.0,0.0,0.0,0,0,0,0.0,0,0.0,0.0,0,0,0.0,0,0.0,0.0,0.0,0,0.0,0.0,23.0,0,0,0.0,0.0,0,0.0,0.0,6.0,0,0.0,0.0,0.0,0,0,0,0.0,0.0,0,0.0,0.0,0.0,0,0.0,0.0,0.0,0.0,0.0,0.0,0.0,0.0,0.0,0.0,0.0,0.0,0.0,0.0,0.0,0.0,0.0,0.0,0.0,0.0,0.0,64.0,0.0,0.0,0.0,0.0,0.0,0.0,0.0,0,0.0,0.0,0.0,0.0,0.0,0.0,0.0,0,0.0,0.0,0.0,0.0,0.0,0.0,0.0,0,0.0,0.0,0.0,0.0,0.0,0,0.0,0.0,0.0,0.0,0.0,0,0.0,0.0,0.0,0.0,0,0.0,0.0,0.0,0,0,0,0.0,0.0,0.0,0.0,0.0,0.0,0.0,0.0,0.0,0.0,0.0,0.0,0.0,0.0,0.0,0,0.0,0.0,50.0,20.0,0.25
# 2923,33612,399964,Terai R.,1979,nan,(Al2O3)7.862875402999999 (B2O3)13.72260051 (BaO)0.435731139 (CaO)5.7185893839999995 (Ce2O3)0.20350104600000002 (CoO)0.08916045800000001 (Cr2O3)0.043960226 (Cs2O)0.26077834 (Fe2O3)0.58570301 (La2O3)0.123000632 (Li2O)12.52052434 (MoO3)1.160005961 (Na2O)12.50401425 (Nd2O3)0.555902856 (NiO)0.44720229799999994 (Rb2O)0.035740184 (SiO2)42.36424768 (SrO)0.19342639399999997 (TeO2)0.08372129 (Y2O3)0.05917030400000001 (ZrO2)1.030144293 ,0.0,0,0.0,7.862875402999999,0.0,0.0,0.0,0.0,0.0,0,0,0,0.0,13.72260051,0,0.0,0.435731139,0.0,0.0,0.0,0.0,0,0.0,0.0,5.7185893839999995,0.0,0,0,0.0,0.20350104600000002,0,0.0,0.0,0.0,0.08916045800000001,0.043960226,0.26077834,0,0.0,0.0,0.0,0.0,0.0,0.0,0,0.0,0.0,0,0.0,0.0,0.58570301,0.0,0.0,0.0,0,0,0,0.0,0,0.0,0.0,0,0,0.0,0,0.0,0.0,0.0,0,0.0,0.0,0.0,0,0,0.0,0.0,0,0.0,0.0,0.123000632,0,0.0,0.0,12.52052434,0,0,0,0.0,0.0,0,0.0,0.0,0.0,0,0.0,0.0,0.0,1.160005961,0.0,0.0,12.50401425,0.0,0.0,0.0,0.0,0.0,0.0,0.0,0.555902856,0.0,0.0,0.44720229799999994,0.0,0.0,0.0,0.0,0.0,0.0,0.0,0.0,0.0,0.0,0.0,0,0.035740184,0.0,0.0,0.0,0.0,0.0,0.0,0,0.0,0.0,0.0,0.0,0.0,42.36424768,0.0,0,0.0,0.0,0.0,0.0,0.0,0,0.0,0.19342639399999997,0.0,0.0,0.0,0,0.0,0.08372129,0.0,0.0,0,0.0,0.0,0.0,0,0,0,0.0,0.0,0.0,0.0,0.0,0.0,0.0,0.0,0.05917030400000001,0.0,0.0,0.0,0.0,0.0,0.0,0,0.0,1.030144293,83.1,33.2,0.25
# 2924,33915,414536,Miura T.,2001,nan,(CuO)50.0 (P2O5)50.0 ,0.0,0,0.0,0.0,0.0,0.0,0.0,0.0,0.0,0,0,0,0.0,0.0,0,0.0,0.0,0.0,0.0,0.0,0.0,0,0.0,0.0,0.0,0.0,0,0,0.0,0.0,0,0.0,0.0,0.0,0.0,0.0,0.0,0,0.0,0.0,50.0,0.0,0.0,0.0,0,0.0,0.0,0,0.0,0.0,0.0,0.0,0.0,0.0,0,0,0,0.0,0,0.0,0.0,0,0,0.0,0,0.0,0.0,0.0,0,0.0,0.0,0.0,0,0,0.0,0.0,0,0.0,0.0,0.0,0,0.0,0.0,0.0,0,0,0,0.0,0.0,0,0.0,0.0,0.0,0,0.0,0.0,0.0,0.0,0.0,0.0,0.0,0.0,0.0,0.0,0.0,0.0,0.0,0.0,0.0,0.0,0.0,0.0,0.0,0.0,0.0,50.0,0.0,0.0,0.0,0.0,0.0,0.0,0.0,0,0.0,0.0,0.0,0.0,0.0,0.0,0.0,0,0.0,0.0,0.0,0.0,0.0,0.0,0.0,0,0.0,0.0,0.0,0.0,0.0,0,0.0,0.0,0.0,0.0,0.0,0,0.0,0.0,0.0,0.0,0,0.0,0.0,0.0,0,0,0,0.0,0.0,0.0,0.0,0.0,0.0,0.0,0.0,0.0,0.0,0.0,0.0,0.0,0.0,0.0,0,0.0,0.0,68.7,27.5,0.25
# 2925,33915,414540,Miura T.,2001,nan,(CuO)55.0 (P2O5)45.0 ,0.0,0,0.0,0.0,0.0,0.0,0.0,0.0,0.0,0,0,0,0.0,0.0,0,0.0,0.0,0.0,0.0,0.0,0.0,0,0.0,0.0,0.0,0.0,0,0,0.0,0.0,0,0.0,0.0,0.0,0.0,0.0,0.0,0,0.0,0.0,55.0,0.0,0.0,0.0,0,0.0,0.0,0,0.0,0.0,0.0,0.0,0.0,0.0,0,0,0,0.0,0,0.0,0.0,0,0,0.0,0,0.0,0.0,0.0,0,0.0,0.0,0.0,0,0,0.0,0.0,0,0.0,0.0,0.0,0,0.0,0.0,0.0,0,0,0,0.0,0.0,0,0.0,0.0,0.0,0,0.0,0.0,0.0,0.0,0.0,0.0,0.0,0.0,0.0,0.0,0.0,0.0,0.0,0.0,0.0,0.0,0.0,0.0,0.0,0.0,0.0,45.0,0.0,0.0,0.0,0.0,0.0,0.0,0.0,0,0.0,0.0,0.0,0.0,0.0,0.0,0.0,0,0.0,0.0,0.0,0.0,0.0,0.0,0.0,0,0.0,0.0,0.0,0.0,0.0,0,0.0,0.0,0.0,0.0,0.0,0,0.0,0.0,0.0,0.0,0,0.0,0.0,0.0,0,0,0,0.0,0.0,0.0,0.0,0.0,0.0,0.0,0.0,0.0,0.0,0.0,0.0,0.0,0.0,0.0,0,0.0,0.0,73.4,29.4,0.25
# 2926,34780,419253,Saddeek Y.B.,2009,nan,(B2O3)33.3 (Na2O)16.7 (PbO)50.0 ,0.0,0,0.0,0.0,0.0,0.0,0.0,0.0,0.0,0,0,0,0.0,33.3,0,0.0,0.0,0.0,0.0,0.0,0.0,0,0.0,0.0,0.0,0.0,0,0,0.0,0.0,0,0.0,0.0,0.0,0.0,0.0,0.0,0,0.0,0.0,0.0,0.0,0.0,0.0,0,0.0,0.0,0,0.0,0.0,0.0,0.0,0.0,0.0,0,0,0,0.0,0,0.0,0.0,0,0,0.0,0,0.0,0.0,0.0,0,0.0,0.0,0.0,0,0,0.0,0.0,0,0.0,0.0,0.0,0,0.0,0.0,0.0,0,0,0,0.0,0.0,0,0.0,0.0,0.0,0,0.0,0.0,0.0,0.0,0.0,0.0,16.7,0.0,0.0,0.0,0.0,0.0,0.0,0.0,0.0,0.0,0.0,0.0,0.0,0.0,0.0,0.0,0.0,0.0,0.0,50.0,0.0,0.0,0.0,0,0.0,0.0,0.0,0.0,0.0,0.0,0.0,0,0.0,0.0,0.0,0.0,0.0,0.0,0.0,0,0.0,0.0,0.0,0.0,0.0,0,0.0,0.0,0.0,0.0,0.0,0,0.0,0.0,0.0,0.0,0,0.0,0.0,0.0,0,0,0,0.0,0.0,0.0,0.0,0.0,0.0,0.0,0.0,0.0,0.0,0.0,0.0,0.0,0.0,0.0,0,0.0,0.0,58.1,23.24,0.25
# 2927,35562,428073,Fu Jie,2009,nan,(K2O)2.0 (Na2O)3.0 (PbO)27.8 (SiO2)63.0 (TiO2)4.2 ,0.0,0,0.0,0.0,0.0,0.0,0.0,0.0,0.0,0,0,0,0.0,0.0,0,0.0,0.0,0.0,0.0,0.0,0.0,0,0.0,0.0,0.0,0.0,0,0,0.0,0.0,0,0.0,0.0,0.0,0.0,0.0,0.0,0,0.0,0.0,0.0,0.0,0.0,0.0,0,0.0,0.0,0,0.0,0.0,0.0,0.0,0.0,0.0,0,0,0,0.0,0,0.0,0.0,0,0,0.0,0,0.0,0.0,0.0,0,0.0,0.0,2.0,0,0,0.0,0.0,0,0.0,0.0,0.0,0,0.0,0.0,0.0,0,0,0,0.0,0.0,0,0.0,0.0,0.0,0,0.0,0.0,0.0,0.0,0.0,0.0,3.0,0.0,0.0,0.0,0.0,0.0,0.0,0.0,0.0,0.0,0.0,0.0,0.0,0.0,0.0,0.0,0.0,0.0,0.0,27.8,0.0,0.0,0.0,0,0.0,0.0,0.0,0.0,0.0,0.0,0.0,0,0.0,0.0,0.0,0.0,0.0,63.0,0.0,0,0.0,0.0,0.0,0.0,0.0,0,0.0,0.0,0.0,0.0,0.0,0,0.0,0.0,0.0,0.0,0,4.2,0.0,0.0,0,0,0,0.0,0.0,0.0,0.0,0.0,0.0,0.0,0.0,0.0,0.0,0.0,0.0,0.0,0.0,0.0,0,0.0,0.0,65.0,26.0,0.25
# 2928,36434,435403,Matsuda Y.,2009,nan,(B2O3)70.0 (Li2O)30.0 ,0.0,0,0.0,0.0,0.0,0.0,0.0,0.0,0.0,0,0,0,0.0,70.0,0,0.0,0.0,0.0,0.0,0.0,0.0,0,0.0,0.0,0.0,0.0,0,0,0.0,0.0,0,0.0,0.0,0.0,0.0,0.0,0.0,0,0.0,0.0,0.0,0.0,0.0,0.0,0,0.0,0.0,0,0.0,0.0,0.0,0.0,0.0,0.0,0,0,0,0.0,0,0.0,0.0,0,0,0.0,0,0.0,0.0,0.0,0,0.0,0.0,0.0,0,0,0.0,0.0,0,0.0,0.0,0.0,0,0.0,0.0,30.0,0,0,0,0.0,0.0,0,0.0,0.0,0.0,0,0.0,0.0,0.0,0.0,0.0,0.0,0.0,0.0,0.0,0.0,0.0,0.0,0.0,0.0,0.0,0.0,0.0,0.0,0.0,0.0,0.0,0.0,0.0,0.0,0.0,0.0,0.0,0.0,0.0,0,0.0,0.0,0.0,0.0,0.0,0.0,0.0,0,0.0,0.0,0.0,0.0,0.0,0.0,0.0,0,0.0,0.0,0.0,0.0,0.0,0,0.0,0.0,0.0,0.0,0.0,0,0.0,0.0,0.0,0.0,0,0.0,0.0,0.0,0,0,0,0.0,0.0,0.0,0.0,0.0,0.0,0.0,0.0,0.0,0.0,0.0,0.0,0.0,0.0,0.0,0,0.0,0.0,80.0,32.0,0.25
# 2929,36434,435406,Matsuda Y.,2009,nan,(B2O3)60.0 (Li2O)40.0 ,0.0,0,0.0,0.0,0.0,0.0,0.0,0.0,0.0,0,0,0,0.0,60.0,0,0.0,0.0,0.0,0.0,0.0,0.0,0,0.0,0.0,0.0,0.0,0,0,0.0,0.0,0,0.0,0.0,0.0,0.0,0.0,0.0,0,0.0,0.0,0.0,0.0,0.0,0.0,0,0.0,0.0,0,0.0,0.0,0.0,0.0,0.0,0.0,0,0,0,0.0,0,0.0,0.0,0,0,0.0,0,0.0,0.0,0.0,0,0.0,0.0,0.0,0,0,0.0,0.0,0,0.0,0.0,0.0,0,0.0,0.0,40.0,0,0,0,0.0,0.0,0,0.0,0.0,0.0,0,0.0,0.0,0.0,0.0,0.0,0.0,0.0,0.0,0.0,0.0,0.0,0.0,0.0,0.0,0.0,0.0,0.0,0.0,0.0,0.0,0.0,0.0,0.0,0.0,0.0,0.0,0.0,0.0,0.0,0,0.0,0.0,0.0,0.0,0.0,0.0,0.0,0,0.0,0.0,0.0,0.0,0.0,0.0,0.0,0,0.0,0.0,0.0,0.0,0.0,0,0.0,0.0,0.0,0.0,0.0,0,0.0,0.0,0.0,0.0,0,0.0,0.0,0.0,0,0,0,0.0,0.0,0.0,0.0,0.0,0.0,0.0,0.0,0.0,0.0,0.0,0.0,0.0,0.0,0.0,0,0.0,0.0,90.0,36.0,0.25
# 2930,37207,441731,Mohamed N.B.,2010,nan,(Nb2O5)10.0 (TeO2)85.0 (ZnO)5.0 ,0.0,0,0.0,0.0,0.0,0.0,0.0,0.0,0.0,0,0,0,0.0,0.0,0,0.0,0.0,0.0,0.0,0.0,0.0,0,0.0,0.0,0.0,0.0,0,0,0.0,0.0,0,0.0,0.0,0.0,0.0,0.0,0.0,0,0.0,0.0,0.0,0.0,0.0,0.0,0,0.0,0.0,0,0.0,0.0,0.0,0.0,0.0,0.0,0,0,0,0.0,0,0.0,0.0,0,0,0.0,0,0.0,0.0,0.0,0,0.0,0.0,0.0,0,0,0.0,0.0,0,0.0,0.0,0.0,0,0.0,0.0,0.0,0,0,0,0.0,0.0,0,0.0,0.0,0.0,0,0.0,0.0,0.0,0.0,0.0,0.0,0.0,0.0,0.0,0.0,0.0,0.0,10.0,0.0,0.0,0.0,0.0,0.0,0.0,0.0,0.0,0.0,0.0,0.0,0.0,0.0,0.0,0.0,0.0,0,0.0,0.0,0.0,0.0,0.0,0.0,0.0,0,0.0,0.0,0.0,0.0,0.0,0.0,0.0,0,0.0,0.0,0.0,0.0,0.0,0,0.0,0.0,0.0,0.0,0.0,0,0.0,85.0,0.0,0.0,0,0.0,0.0,0.0,0,0,0,0.0,0.0,0.0,0.0,0.0,0.0,0.0,0.0,0.0,0.0,0.0,0.0,0.0,0.0,5.0,0,0.0,0.0,38.5,23.5,0.25
# 2932,38049,449146,Jindal R.,2011,nan,(Al2O3)8.890108999999999 (B2O3)5.08935 (CaO)12.92258 (MgO)11.80306 (Na2O)8.580181 (SiO2)52.71471999999999 ,0.0,0,0.0,8.890108999999999,0.0,0.0,0.0,0.0,0.0,0,0,0,0.0,5.08935,0,0.0,0.0,0.0,0.0,0.0,0.0,0,0.0,0.0,12.92258,0.0,0,0,0.0,0.0,0,0.0,0.0,0.0,0.0,0.0,0.0,0,0.0,0.0,0.0,0.0,0.0,0.0,0,0.0,0.0,0,0.0,0.0,0.0,0.0,0.0,0.0,0,0,0,0.0,0,0.0,0.0,0,0,0.0,0,0.0,0.0,0.0,0,0.0,0.0,0.0,0,0,0.0,0.0,0,0.0,0.0,0.0,0,0.0,0.0,0.0,0,0,0,0.0,0.0,0,0.0,11.80306,0.0,0,0.0,0.0,0.0,0.0,0.0,0.0,8.580181,0.0,0.0,0.0,0.0,0.0,0.0,0.0,0.0,0.0,0.0,0.0,0.0,0.0,0.0,0.0,0.0,0.0,0.0,0.0,0.0,0.0,0.0,0,0.0,0.0,0.0,0.0,0.0,0.0,0.0,0,0.0,0.0,0.0,0.0,0.0,52.71471999999999,0.0,0,0.0,0.0,0.0,0.0,0.0,0,0.0,0.0,0.0,0.0,0.0,0,0.0,0.0,0.0,0.0,0,0.0,0.0,0.0,0,0,0,0.0,0.0,0.0,0.0,0.0,0.0,0.0,0.0,0.0,0.0,0.0,0.0,0.0,0.0,0.0,0,0.0,0.0,84.1,33.75,0.25
# 2933,38438,450557,Connelly A.J.,2011,nan,(Al2O3)3.383451364 (B2O3)9.312334478 (CaO)0.43487386100000003 (Fe2O3)1.802994865 (K2O)0.050515526 (Li2O)16.52131295 (MgO)0.516514929 (Na2O)13.53139146 (P2O5)0.016761342 (SiO2)54.34738522 (ZnO)0.043848095 (ZrO2)0.03861591 ,0.0,0,0.0,3.383451364,0.0,0.0,0.0,0.0,0.0,0,0,0,0.0,9.312334478,0,0.0,0.0,0.0,0.0,0.0,0.0,0,0.0,0.0,0.43487386100000003,0.0,0,0,0.0,0.0,0,0.0,0.0,0.0,0.0,0.0,0.0,0,0.0,0.0,0.0,0.0,0.0,0.0,0,0.0,0.0,0,0.0,0.0,1.802994865,0.0,0.0,0.0,0,0,0,0.0,0,0.0,0.0,0,0,0.0,0,0.0,0.0,0.0,0,0.0,0.0,0.050515526,0,0,0.0,0.0,0,0.0,0.0,0.0,0,0.0,0.0,16.52131295,0,0,0,0.0,0.0,0,0.0,0.516514929,0.0,0,0.0,0.0,0.0,0.0,0.0,0.0,13.53139146,0.0,0.0,0.0,0.0,0.0,0.0,0.0,0.0,0.0,0.0,0.0,0.0,0.0,0.0,0.016761342,0.0,0.0,0.0,0.0,0.0,0.0,0.0,0,0.0,0.0,0.0,0.0,0.0,0.0,0.0,0,0.0,0.0,0.0,0.0,0.0,54.34738522,0.0,0,0.0,0.0,0.0,0.0,0.0,0,0.0,0.0,0.0,0.0,0.0,0,0.0,0.0,0.0,0.0,0,0.0,0.0,0.0,0,0,0,0.0,0.0,0.0,0.0,0.0,0.0,0.0,0.0,0.0,0.0,0.0,0.0,0.0,0.0,0.043848095,0,0.0,0.03861591,81.7,32.8,0.25
# 2934,38511,450682,Baizura N.,2011,nan,(Er2O3)0.5 (Nb2O5)9.5 (TeO2)75.0 (ZnO)15.0 ,0.0,0,0.0,0.0,0.0,0.0,0.0,0.0,0.0,0,0,0,0.0,0.0,0,0.0,0.0,0.0,0.0,0.0,0.0,0,0.0,0.0,0.0,0.0,0,0,0.0,0.0,0,0.0,0.0,0.0,0.0,0.0,0.0,0,0.0,0.0,0.0,0.0,0.0,0.5,0,0.0,0.0,0,0.0,0.0,0.0,0.0,0.0,0.0,0,0,0,0.0,0,0.0,0.0,0,0,0.0,0,0.0,0.0,0.0,0,0.0,0.0,0.0,0,0,0.0,0.0,0,0.0,0.0,0.0,0,0.0,0.0,0.0,0,0,0,0.0,0.0,0,0.0,0.0,0.0,0,0.0,0.0,0.0,0.0,0.0,0.0,0.0,0.0,0.0,0.0,0.0,0.0,9.5,0.0,0.0,0.0,0.0,0.0,0.0,0.0,0.0,0.0,0.0,0.0,0.0,0.0,0.0,0.0,0.0,0,0.0,0.0,0.0,0.0,0.0,0.0,0.0,0,0.0,0.0,0.0,0.0,0.0,0.0,0.0,0,0.0,0.0,0.0,0.0,0.0,0,0.0,0.0,0.0,0.0,0.0,0,0.0,75.0,0.0,0.0,0,0.0,0.0,0.0,0,0,0,0.0,0.0,0.0,0.0,0.0,0.0,0.0,0.0,0.0,0.0,0.0,0.0,0.0,0.0,15.0,0,0.0,0.0,58.0,23.2,0.25
# 2935,38511,450683,Baizura N.,2011,nan,(Er2O3)1.0 (Nb2O5)9.0 (TeO2)75.0 (ZnO)15.0 ,0.0,0,0.0,0.0,0.0,0.0,0.0,0.0,0.0,0,0,0,0.0,0.0,0,0.0,0.0,0.0,0.0,0.0,0.0,0,0.0,0.0,0.0,0.0,0,0,0.0,0.0,0,0.0,0.0,0.0,0.0,0.0,0.0,0,0.0,0.0,0.0,0.0,0.0,1.0,0,0.0,0.0,0,0.0,0.0,0.0,0.0,0.0,0.0,0,0,0,0.0,0,0.0,0.0,0,0,0.0,0,0.0,0.0,0.0,0,0.0,0.0,0.0,0,0,0.0,0.0,0,0.0,0.0,0.0,0,0.0,0.0,0.0,0,0,0,0.0,0.0,0,0.0,0.0,0.0,0,0.0,0.0,0.0,0.0,0.0,0.0,0.0,0.0,0.0,0.0,0.0,0.0,9.0,0.0,0.0,0.0,0.0,0.0,0.0,0.0,0.0,0.0,0.0,0.0,0.0,0.0,0.0,0.0,0.0,0,0.0,0.0,0.0,0.0,0.0,0.0,0.0,0,0.0,0.0,0.0,0.0,0.0,0.0,0.0,0,0.0,0.0,0.0,0.0,0.0,0,0.0,0.0,0.0,0.0,0.0,0,0.0,75.0,0.0,0.0,0,0.0,0.0,0.0,0,0,0,0.0,0.0,0.0,0.0,0.0,0.0,0.0,0.0,0.0,0.0,0.0,0.0,0.0,0.0,15.0,0,0.0,0.0,58.0,23.1,0.25
# 2936,38511,450684,Baizura N.,2011,nan,(Er2O3)1.5 (Nb2O5)8.5 (TeO2)75.0 (ZnO)15.0 ,0.0,0,0.0,0.0,0.0,0.0,0.0,0.0,0.0,0,0,0,0.0,0.0,0,0.0,0.0,0.0,0.0,0.0,0.0,0,0.0,0.0,0.0,0.0,0,0,0.0,0.0,0,0.0,0.0,0.0,0.0,0.0,0.0,0,0.0,0.0,0.0,0.0,0.0,1.5,0,0.0,0.0,0,0.0,0.0,0.0,0.0,0.0,0.0,0,0,0,0.0,0,0.0,0.0,0,0,0.0,0,0.0,0.0,0.0,0,0.0,0.0,0.0,0,0,0.0,0.0,0,0.0,0.0,0.0,0,0.0,0.0,0.0,0,0,0,0.0,0.0,0,0.0,0.0,0.0,0,0.0,0.0,0.0,0.0,0.0,0.0,0.0,0.0,0.0,0.0,0.0,0.0,8.5,0.0,0.0,0.0,0.0,0.0,0.0,0.0,0.0,0.0,0.0,0.0,0.0,0.0,0.0,0.0,0.0,0,0.0,0.0,0.0,0.0,0.0,0.0,0.0,0,0.0,0.0,0.0,0.0,0.0,0.0,0.0,0,0.0,0.0,0.0,0.0,0.0,0,0.0,0.0,0.0,0.0,0.0,0,0.0,75.0,0.0,0.0,0,0.0,0.0,0.0,0,0,0,0.0,0.0,0.0,0.0,0.0,0.0,0.0,0.0,0.0,0.0,0.0,0.0,0.0,0.0,15.0,0,0.0,0.0,58.0,23.1,0.25
# 2937,38511,450685,Baizura N.,2011,nan,(Er2O3)2.0 (Nb2O5)8.0 (TeO2)75.0 (ZnO)15.0 ,0.0,0,0.0,0.0,0.0,0.0,0.0,0.0,0.0,0,0,0,0.0,0.0,0,0.0,0.0,0.0,0.0,0.0,0.0,0,0.0,0.0,0.0,0.0,0,0,0.0,0.0,0,0.0,0.0,0.0,0.0,0.0,0.0,0,0.0,0.0,0.0,0.0,0.0,2.0,0,0.0,0.0,0,0.0,0.0,0.0,0.0,0.0,0.0,0,0,0,0.0,0,0.0,0.0,0,0,0.0,0,0.0,0.0,0.0,0,0.0,0.0,0.0,0,0,0.0,0.0,0,0.0,0.0,0.0,0,0.0,0.0,0.0,0,0,0,0.0,0.0,0,0.0,0.0,0.0,0,0.0,0.0,0.0,0.0,0.0,0.0,0.0,0.0,0.0,0.0,0.0,0.0,8.0,0.0,0.0,0.0,0.0,0.0,0.0,0.0,0.0,0.0,0.0,0.0,0.0,0.0,0.0,0.0,0.0,0,0.0,0.0,0.0,0.0,0.0,0.0,0.0,0,0.0,0.0,0.0,0.0,0.0,0.0,0.0,0,0.0,0.0,0.0,0.0,0.0,0,0.0,0.0,0.0,0.0,0.0,0,0.0,75.0,0.0,0.0,0,0.0,0.0,0.0,0,0,0,0.0,0.0,0.0,0.0,0.0,0.0,0.0,0.0,0.0,0.0,0.0,0.0,0.0,0.0,15.0,0,0.0,0.0,58.0,23.3,0.25
# 2939,39036,460267,Hashimoto T.,2007,nan,(Al2O3)0.4 (B2O3)6.4 (CaO)36.5 (Na2O)0.9 (P2O5)52.4 (SiO2)3.4 ,0.0,0,0.0,0.4,0.0,0.0,0.0,0.0,0.0,0,0,0,0.0,6.4,0,0.0,0.0,0.0,0.0,0.0,0.0,0,0.0,0.0,36.5,0.0,0,0,0.0,0.0,0,0.0,0.0,0.0,0.0,0.0,0.0,0,0.0,0.0,0.0,0.0,0.0,0.0,0,0.0,0.0,0,0.0,0.0,0.0,0.0,0.0,0.0,0,0,0,0.0,0,0.0,0.0,0,0,0.0,0,0.0,0.0,0.0,0,0.0,0.0,0.0,0,0,0.0,0.0,0,0.0,0.0,0.0,0,0.0,0.0,0.0,0,0,0,0.0,0.0,0,0.0,0.0,0.0,0,0.0,0.0,0.0,0.0,0.0,0.0,0.9,0.0,0.0,0.0,0.0,0.0,0.0,0.0,0.0,0.0,0.0,0.0,0.0,0.0,0.0,52.4,0.0,0.0,0.0,0.0,0.0,0.0,0.0,0,0.0,0.0,0.0,0.0,0.0,0.0,0.0,0,0.0,0.0,0.0,0.0,0.0,3.4,0.0,0,0.0,0.0,0.0,0.0,0.0,0,0.0,0.0,0.0,0.0,0.0,0,0.0,0.0,0.0,0.0,0,0.0,0.0,0.0,0,0,0,0.0,0.0,0.0,0.0,0.0,0.0,0.0,0.0,0.0,0.0,0.0,0.0,0.0,0.0,0.0,0,0.0,0.0,59.0,23.6,0.25
# 2940,39802,466076,Mohajerani A.,2012,nan,(Li2O)40.0 (SiO2)60.0 ,0.0,0,0.0,0.0,0.0,0.0,0.0,0.0,0.0,0,0,0,0.0,0.0,0,0.0,0.0,0.0,0.0,0.0,0.0,0,0.0,0.0,0.0,0.0,0,0,0.0,0.0,0,0.0,0.0,0.0,0.0,0.0,0.0,0,0.0,0.0,0.0,0.0,0.0,0.0,0,0.0,0.0,0,0.0,0.0,0.0,0.0,0.0,0.0,0,0,0,0.0,0,0.0,0.0,0,0,0.0,0,0.0,0.0,0.0,0,0.0,0.0,0.0,0,0,0.0,0.0,0,0.0,0.0,0.0,0,0.0,0.0,40.0,0,0,0,0.0,0.0,0,0.0,0.0,0.0,0,0.0,0.0,0.0,0.0,0.0,0.0,0.0,0.0,0.0,0.0,0.0,0.0,0.0,0.0,0.0,0.0,0.0,0.0,0.0,0.0,0.0,0.0,0.0,0.0,0.0,0.0,0.0,0.0,0.0,0,0.0,0.0,0.0,0.0,0.0,0.0,0.0,0,0.0,0.0,0.0,0.0,0.0,60.0,0.0,0,0.0,0.0,0.0,0.0,0.0,0,0.0,0.0,0.0,0.0,0.0,0,0.0,0.0,0.0,0.0,0,0.0,0.0,0.0,0,0,0,0.0,0.0,0.0,0.0,0.0,0.0,0.0,0.0,0.0,0.0,0.0,0.0,0.0,0.0,0.0,0,0.0,0.0,84.0,33.0,0.25
# 2941,39802,466082,Mohajerani A.,2012,nan,(Al2O3)8.0 (Li2O)34.5 (Na2O)11.5 (P2O5)46.0 ,0.0,0,0.0,8.0,0.0,0.0,0.0,0.0,0.0,0,0,0,0.0,0.0,0,0.0,0.0,0.0,0.0,0.0,0.0,0,0.0,0.0,0.0,0.0,0,0,0.0,0.0,0,0.0,0.0,0.0,0.0,0.0,0.0,0,0.0,0.0,0.0,0.0,0.0,0.0,0,0.0,0.0,0,0.0,0.0,0.0,0.0,0.0,0.0,0,0,0,0.0,0,0.0,0.0,0,0,0.0,0,0.0,0.0,0.0,0,0.0,0.0,0.0,0,0,0.0,0.0,0,0.0,0.0,0.0,0,0.0,0.0,34.5,0,0,0,0.0,0.0,0,0.0,0.0,0.0,0,0.0,0.0,0.0,0.0,0.0,0.0,11.5,0.0,0.0,0.0,0.0,0.0,0.0,0.0,0.0,0.0,0.0,0.0,0.0,0.0,0.0,46.0,0.0,0.0,0.0,0.0,0.0,0.0,0.0,0,0.0,0.0,0.0,0.0,0.0,0.0,0.0,0,0.0,0.0,0.0,0.0,0.0,0.0,0.0,0,0.0,0.0,0.0,0.0,0.0,0,0.0,0.0,0.0,0.0,0.0,0,0.0,0.0,0.0,0.0,0,0.0,0.0,0.0,0,0,0,0.0,0.0,0.0,0.0,0.0,0.0,0.0,0.0,0.0,0.0,0.0,0.0,0.0,0.0,0.0,0,0.0,0.0,76.0,30.0,0.25
# 2942,39802,466083,Mohajerani A.,2012,nan,(Al2O3)8.0 (Li2O)23.0 (Na2O)23.0 (P2O5)46.0 ,0.0,0,0.0,8.0,0.0,0.0,0.0,0.0,0.0,0,0,0,0.0,0.0,0,0.0,0.0,0.0,0.0,0.0,0.0,0,0.0,0.0,0.0,0.0,0,0,0.0,0.0,0,0.0,0.0,0.0,0.0,0.0,0.0,0,0.0,0.0,0.0,0.0,0.0,0.0,0,0.0,0.0,0,0.0,0.0,0.0,0.0,0.0,0.0,0,0,0,0.0,0,0.0,0.0,0,0,0.0,0,0.0,0.0,0.0,0,0.0,0.0,0.0,0,0,0.0,0.0,0,0.0,0.0,0.0,0,0.0,0.0,23.0,0,0,0,0.0,0.0,0,0.0,0.0,0.0,0,0.0,0.0,0.0,0.0,0.0,0.0,23.0,0.0,0.0,0.0,0.0,0.0,0.0,0.0,0.0,0.0,0.0,0.0,0.0,0.0,0.0,46.0,0.0,0.0,0.0,0.0,0.0,0.0,0.0,0,0.0,0.0,0.0,0.0,0.0,0.0,0.0,0,0.0,0.0,0.0,0.0,0.0,0.0,0.0,0,0.0,0.0,0.0,0.0,0.0,0,0.0,0.0,0.0,0.0,0.0,0,0.0,0.0,0.0,0.0,0,0.0,0.0,0.0,0,0,0,0.0,0.0,0.0,0.0,0.0,0.0,0.0,0.0,0.0,0.0,0.0,0.0,0.0,0.0,0.0,0,0.0,0.0,69.0,27.0,0.25
# 2943,39802,466086,Mohajerani A.,2012,nan,(B2O3)70.0 (Li2O)30.0 ,0.0,0,0.0,0.0,0.0,0.0,0.0,0.0,0.0,0,0,0,0.0,70.0,0,0.0,0.0,0.0,0.0,0.0,0.0,0,0.0,0.0,0.0,0.0,0,0,0.0,0.0,0,0.0,0.0,0.0,0.0,0.0,0.0,0,0.0,0.0,0.0,0.0,0.0,0.0,0,0.0,0.0,0,0.0,0.0,0.0,0.0,0.0,0.0,0,0,0,0.0,0,0.0,0.0,0,0,0.0,0,0.0,0.0,0.0,0,0.0,0.0,0.0,0,0,0.0,0.0,0,0.0,0.0,0.0,0,0.0,0.0,30.0,0,0,0,0.0,0.0,0,0.0,0.0,0.0,0,0.0,0.0,0.0,0.0,0.0,0.0,0.0,0.0,0.0,0.0,0.0,0.0,0.0,0.0,0.0,0.0,0.0,0.0,0.0,0.0,0.0,0.0,0.0,0.0,0.0,0.0,0.0,0.0,0.0,0,0.0,0.0,0.0,0.0,0.0,0.0,0.0,0,0.0,0.0,0.0,0.0,0.0,0.0,0.0,0,0.0,0.0,0.0,0.0,0.0,0,0.0,0.0,0.0,0.0,0.0,0,0.0,0.0,0.0,0.0,0,0.0,0.0,0.0,0,0,0,0.0,0.0,0.0,0.0,0.0,0.0,0.0,0.0,0.0,0.0,0.0,0.0,0.0,0.0,0.0,0,0.0,0.0,85.0,34.0,0.25
# 2944,39802,466087,Mohajerani A.,2012,nan,(B2O3)70.0 (Li2O)22.5 (Na2O)7.5 ,0.0,0,0.0,0.0,0.0,0.0,0.0,0.0,0.0,0,0,0,0.0,70.0,0,0.0,0.0,0.0,0.0,0.0,0.0,0,0.0,0.0,0.0,0.0,0,0,0.0,0.0,0,0.0,0.0,0.0,0.0,0.0,0.0,0,0.0,0.0,0.0,0.0,0.0,0.0,0,0.0,0.0,0,0.0,0.0,0.0,0.0,0.0,0.0,0,0,0,0.0,0,0.0,0.0,0,0,0.0,0,0.0,0.0,0.0,0,0.0,0.0,0.0,0,0,0.0,0.0,0,0.0,0.0,0.0,0,0.0,0.0,22.5,0,0,0,0.0,0.0,0,0.0,0.0,0.0,0,0.0,0.0,0.0,0.0,0.0,0.0,7.5,0.0,0.0,0.0,0.0,0.0,0.0,0.0,0.0,0.0,0.0,0.0,0.0,0.0,0.0,0.0,0.0,0.0,0.0,0.0,0.0,0.0,0.0,0,0.0,0.0,0.0,0.0,0.0,0.0,0.0,0,0.0,0.0,0.0,0.0,0.0,0.0,0.0,0,0.0,0.0,0.0,0.0,0.0,0,0.0,0.0,0.0,0.0,0.0,0,0.0,0.0,0.0,0.0,0,0.0,0.0,0.0,0,0,0,0.0,0.0,0.0,0.0,0.0,0.0,0.0,0.0,0.0,0.0,0.0,0.0,0.0,0.0,0.0,0,0.0,0.0,82.0,33.0,0.25
# 2945,39802,466088,Mohajerani A.,2012,nan,(B2O3)70.0 (Li2O)15.0 (Na2O)15.0 ,0.0,0,0.0,0.0,0.0,0.0,0.0,0.0,0.0,0,0,0,0.0,70.0,0,0.0,0.0,0.0,0.0,0.0,0.0,0,0.0,0.0,0.0,0.0,0,0,0.0,0.0,0,0.0,0.0,0.0,0.0,0.0,0.0,0,0.0,0.0,0.0,0.0,0.0,0.0,0,0.0,0.0,0,0.0,0.0,0.0,0.0,0.0,0.0,0,0,0,0.0,0,0.0,0.0,0,0,0.0,0,0.0,0.0,0.0,0,0.0,0.0,0.0,0,0,0.0,0.0,0,0.0,0.0,0.0,0,0.0,0.0,15.0,0,0,0,0.0,0.0,0,0.0,0.0,0.0,0,0.0,0.0,0.0,0.0,0.0,0.0,15.0,0.0,0.0,0.0,0.0,0.0,0.0,0.0,0.0,0.0,0.0,0.0,0.0,0.0,0.0,0.0,0.0,0.0,0.0,0.0,0.0,0.0,0.0,0,0.0,0.0,0.0,0.0,0.0,0.0,0.0,0,0.0,0.0,0.0,0.0,0.0,0.0,0.0,0,0.0,0.0,0.0,0.0,0.0,0,0.0,0.0,0.0,0.0,0.0,0,0.0,0.0,0.0,0.0,0,0.0,0.0,0.0,0,0,0,0.0,0.0,0.0,0.0,0.0,0.0,0.0,0.0,0.0,0.0,0.0,0.0,0.0,0.0,0.0,0,0.0,0.0,77.0,31.0,0.25
# 2946,39814,466169,Chenu S.,2012,nan,(Al2O3)5.5 (Na2O)38.0 (Nb2O5)8.6 (P2O5)39.0 (ZnO)8.9 ,0.0,0,0.0,5.5,0.0,0.0,0.0,0.0,0.0,0,0,0,0.0,0.0,0,0.0,0.0,0.0,0.0,0.0,0.0,0,0.0,0.0,0.0,0.0,0,0,0.0,0.0,0,0.0,0.0,0.0,0.0,0.0,0.0,0,0.0,0.0,0.0,0.0,0.0,0.0,0,0.0,0.0,0,0.0,0.0,0.0,0.0,0.0,0.0,0,0,0,0.0,0,0.0,0.0,0,0,0.0,0,0.0,0.0,0.0,0,0.0,0.0,0.0,0,0,0.0,0.0,0,0.0,0.0,0.0,0,0.0,0.0,0.0,0,0,0,0.0,0.0,0,0.0,0.0,0.0,0,0.0,0.0,0.0,0.0,0.0,0.0,38.0,0.0,0.0,0.0,0.0,0.0,8.6,0.0,0.0,0.0,0.0,0.0,0.0,0.0,0.0,39.0,0.0,0.0,0.0,0.0,0.0,0.0,0.0,0,0.0,0.0,0.0,0.0,0.0,0.0,0.0,0,0.0,0.0,0.0,0.0,0.0,0.0,0.0,0,0.0,0.0,0.0,0.0,0.0,0,0.0,0.0,0.0,0.0,0.0,0,0.0,0.0,0.0,0.0,0,0.0,0.0,0.0,0,0,0,0.0,0.0,0.0,0.0,0.0,0.0,0.0,0.0,0.0,0.0,0.0,0.0,0.0,0.0,8.9,0,0.0,0.0,60.0,24.0,0.25
# 2947,39839,470636,Li Hong,2012,nan,(Al2O3)6.829999067999999 (As2O3)0.120000001 (B2O3)5.00000005 (La2O3)1.190000012 (Li2O)24.59000025 (Nd2O3)1.00000001 (P2O5)61.27000061 ,0.0,0,0.0,6.829999067999999,0.0,0.0,0.0,0.120000001,0.0,0,0,0,0.0,5.00000005,0,0.0,0.0,0.0,0.0,0.0,0.0,0,0.0,0.0,0.0,0.0,0,0,0.0,0.0,0,0.0,0.0,0.0,0.0,0.0,0.0,0,0.0,0.0,0.0,0.0,0.0,0.0,0,0.0,0.0,0,0.0,0.0,0.0,0.0,0.0,0.0,0,0,0,0.0,0,0.0,0.0,0,0,0.0,0,0.0,0.0,0.0,0,0.0,0.0,0.0,0,0,0.0,0.0,0,0.0,0.0,1.190000012,0,0.0,0.0,24.59000025,0,0,0,0.0,0.0,0,0.0,0.0,0.0,0,0.0,0.0,0.0,0.0,0.0,0.0,0.0,0.0,0.0,0.0,0.0,0.0,0.0,0.0,1.00000001,0.0,0.0,0.0,0.0,0.0,0.0,61.27000061,0.0,0.0,0.0,0.0,0.0,0.0,0.0,0,0.0,0.0,0.0,0.0,0.0,0.0,0.0,0,0.0,0.0,0.0,0.0,0.0,0.0,0.0,0,0.0,0.0,0.0,0.0,0.0,0,0.0,0.0,0.0,0.0,0.0,0,0.0,0.0,0.0,0.0,0,0.0,0.0,0.0,0,0,0,0.0,0.0,0.0,0.0,0.0,0.0,0.0,0.0,0.0,0.0,0.0,0.0,0.0,0.0,0.0,0,0.0,0.0,63.8,25.52,0.25
# 2948,39839,470637,Li Hong,2012,nan,(Al2O3)8.83 (As2O3)0.12 (La2O3)6.19 (Li2O)17.59 (Nd2O3)1.0 (P2O5)61.27 (SiO2)5.0 ,0.0,0,0.0,8.83,0.0,0.0,0.0,0.12,0.0,0,0,0,0.0,0.0,0,0.0,0.0,0.0,0.0,0.0,0.0,0,0.0,0.0,0.0,0.0,0,0,0.0,0.0,0,0.0,0.0,0.0,0.0,0.0,0.0,0,0.0,0.0,0.0,0.0,0.0,0.0,0,0.0,0.0,0,0.0,0.0,0.0,0.0,0.0,0.0,0,0,0,0.0,0,0.0,0.0,0,0,0.0,0,0.0,0.0,0.0,0,0.0,0.0,0.0,0,0,0.0,0.0,0,0.0,0.0,6.19,0,0.0,0.0,17.59,0,0,0,0.0,0.0,0,0.0,0.0,0.0,0,0.0,0.0,0.0,0.0,0.0,0.0,0.0,0.0,0.0,0.0,0.0,0.0,0.0,0.0,1.0,0.0,0.0,0.0,0.0,0.0,0.0,61.27,0.0,0.0,0.0,0.0,0.0,0.0,0.0,0,0.0,0.0,0.0,0.0,0.0,0.0,0.0,0,0.0,0.0,0.0,0.0,0.0,5.0,0.0,0,0.0,0.0,0.0,0.0,0.0,0,0.0,0.0,0.0,0.0,0.0,0,0.0,0.0,0.0,0.0,0,0.0,0.0,0.0,0,0,0,0.0,0.0,0.0,0.0,0.0,0.0,0.0,0.0,0.0,0.0,0.0,0.0,0.0,0.0,0.0,0,0.0,0.0,64.8,25.92,0.25
# 2949,39839,470645,Li Hong,2012,nan,(Al2O3)6.829999067999999 (As2O3)0.120000001 (La2O3)1.190000012 (Li2O)24.59000025 (Nd2O3)1.00000001 (P2O5)61.27000061 (TiO2)5.00000005 ,0.0,0,0.0,6.829999067999999,0.0,0.0,0.0,0.120000001,0.0,0,0,0,0.0,0.0,0,0.0,0.0,0.0,0.0,0.0,0.0,0,0.0,0.0,0.0,0.0,0,0,0.0,0.0,0,0.0,0.0,0.0,0.0,0.0,0.0,0,0.0,0.0,0.0,0.0,0.0,0.0,0,0.0,0.0,0,0.0,0.0,0.0,0.0,0.0,0.0,0,0,0,0.0,0,0.0,0.0,0,0,0.0,0,0.0,0.0,0.0,0,0.0,0.0,0.0,0,0,0.0,0.0,0,0.0,0.0,1.190000012,0,0.0,0.0,24.59000025,0,0,0,0.0,0.0,0,0.0,0.0,0.0,0,0.0,0.0,0.0,0.0,0.0,0.0,0.0,0.0,0.0,0.0,0.0,0.0,0.0,0.0,1.00000001,0.0,0.0,0.0,0.0,0.0,0.0,61.27000061,0.0,0.0,0.0,0.0,0.0,0.0,0.0,0,0.0,0.0,0.0,0.0,0.0,0.0,0.0,0,0.0,0.0,0.0,0.0,0.0,0.0,0.0,0,0.0,0.0,0.0,0.0,0.0,0,0.0,0.0,0.0,0.0,0.0,0,0.0,0.0,0.0,0.0,0,5.00000005,0.0,0.0,0,0,0,0.0,0.0,0.0,0.0,0.0,0.0,0.0,0.0,0.0,0.0,0.0,0.0,0.0,0.0,0.0,0,0.0,0.0,63.9,25.56,0.25
# 2950,39839,470654,Li Hong,2012,nan,(Al2O3)6.829999067999999 (As2O3)0.120000001 (La2O3)6.190000062 (Li2O)1.500000015 (MgO)23.09000023 (Nd2O3)1.00000001 (P2O5)61.27000061 ,0.0,0,0.0,6.829999067999999,0.0,0.0,0.0,0.120000001,0.0,0,0,0,0.0,0.0,0,0.0,0.0,0.0,0.0,0.0,0.0,0,0.0,0.0,0.0,0.0,0,0,0.0,0.0,0,0.0,0.0,0.0,0.0,0.0,0.0,0,0.0,0.0,0.0,0.0,0.0,0.0,0,0.0,0.0,0,0.0,0.0,0.0,0.0,0.0,0.0,0,0,0,0.0,0,0.0,0.0,0,0,0.0,0,0.0,0.0,0.0,0,0.0,0.0,0.0,0,0,0.0,0.0,0,0.0,0.0,6.190000062,0,0.0,0.0,1.500000015,0,0,0,0.0,0.0,0,0.0,23.09000023,0.0,0,0.0,0.0,0.0,0.0,0.0,0.0,0.0,0.0,0.0,0.0,0.0,0.0,0.0,0.0,1.00000001,0.0,0.0,0.0,0.0,0.0,0.0,61.27000061,0.0,0.0,0.0,0.0,0.0,0.0,0.0,0,0.0,0.0,0.0,0.0,0.0,0.0,0.0,0,0.0,0.0,0.0,0.0,0.0,0.0,0.0,0,0.0,0.0,0.0,0.0,0.0,0,0.0,0.0,0.0,0.0,0.0,0,0.0,0.0,0.0,0.0,0,0.0,0.0,0.0,0,0,0,0.0,0.0,0.0,0.0,0.0,0.0,0.0,0.0,0.0,0.0,0.0,0.0,0.0,0.0,0.0,0,0.0,0.0,62.0,24.8,0.25
# 2951,39860,471151,Li Hong,2012,nan,(Al2O3)5.6194559260000005 (BaO)3.699641802 (CaO)3.68964277 (K2O)5.759442373 (La2O3)1.4600046569999998 (Li2O)5.519465607000001 (MgO)14.94854769 (Nb2O5)5.459017414 (Nd2O3)0.619901977 (P2O5)52.87487867 (Sb2O3)0.35000111700000003 ,0.0,0,0.0,5.6194559260000005,0.0,0.0,0.0,0.0,0.0,0,0,0,0.0,0.0,0,0.0,3.699641802,0.0,0.0,0.0,0.0,0,0.0,0.0,3.68964277,0.0,0,0,0.0,0.0,0,0.0,0.0,0.0,0.0,0.0,0.0,0,0.0,0.0,0.0,0.0,0.0,0.0,0,0.0,0.0,0,0.0,0.0,0.0,0.0,0.0,0.0,0,0,0,0.0,0,0.0,0.0,0,0,0.0,0,0.0,0.0,0.0,0,0.0,0.0,5.759442373,0,0,0.0,0.0,0,0.0,0.0,1.4600046569999998,0,0.0,0.0,5.519465607000001,0,0,0,0.0,0.0,0,0.0,14.94854769,0.0,0,0.0,0.0,0.0,0.0,0.0,0.0,0.0,0.0,0.0,0.0,0.0,0.0,5.459017414,0.0,0.619901977,0.0,0.0,0.0,0.0,0.0,0.0,52.87487867,0.0,0.0,0.0,0.0,0.0,0.0,0.0,0,0.0,0.0,0.0,0.0,0.0,0.0,0.35000111700000003,0,0.0,0.0,0.0,0.0,0.0,0.0,0.0,0,0.0,0.0,0.0,0.0,0.0,0,0.0,0.0,0.0,0.0,0.0,0,0.0,0.0,0.0,0.0,0,0.0,0.0,0.0,0,0,0,0.0,0.0,0.0,0.0,0.0,0.0,0.0,0.0,0.0,0.0,0.0,0.0,0.0,0.0,0.0,0,0.0,0.0,68.1,27.24,0.25
# 2952,39860,471152,Li Hong,2012,nan,(Al2O3)5.6194109139999995 (BaO)3.6996121680000003 (CaO)3.689613216 (K2O)5.769395192 (La2O3)1.4599929630000001 (Li2O)5.489423541 (MgO)11.94874241 (Nb2O5)3.4599833230000003 (Nd2O3)0.60989706 (P2O5)47.89497915 (Sb2O3)0.359998265 (SiO2)9.998951805 ,0.0,0,0.0,5.6194109139999995,0.0,0.0,0.0,0.0,0.0,0,0,0,0.0,0.0,0,0.0,3.6996121680000003,0.0,0.0,0.0,0.0,0,0.0,0.0,3.689613216,0.0,0,0,0.0,0.0,0,0.0,0.0,0.0,0.0,0.0,0.0,0,0.0,0.0,0.0,0.0,0.0,0.0,0,0.0,0.0,0,0.0,0.0,0.0,0.0,0.0,0.0,0,0,0,0.0,0,0.0,0.0,0,0,0.0,0,0.0,0.0,0.0,0,0.0,0.0,5.769395192,0,0,0.0,0.0,0,0.0,0.0,1.4599929630000001,0,0.0,0.0,5.489423541,0,0,0,0.0,0.0,0,0.0,11.94874241,0.0,0,0.0,0.0,0.0,0.0,0.0,0.0,0.0,0.0,0.0,0.0,0.0,0.0,3.4599833230000003,0.0,0.60989706,0.0,0.0,0.0,0.0,0.0,0.0,47.89497915,0.0,0.0,0.0,0.0,0.0,0.0,0.0,0,0.0,0.0,0.0,0.0,0.0,0.0,0.359998265,0,0.0,0.0,0.0,0.0,0.0,9.998951805,0.0,0,0.0,0.0,0.0,0.0,0.0,0,0.0,0.0,0.0,0.0,0.0,0,0.0,0.0,0.0,0.0,0,0.0,0.0,0.0,0,0,0,0.0,0.0,0.0,0.0,0.0,0.0,0.0,0.0,0.0,0.0,0.0,0.0,0.0,0.0,0.0,0,0.0,0.0,65.6,26.24,0.25
# 2953,40153,466948,Lin Chung0Chern,2012,nan,(CaO)20.65207021 (Na2O)19.531950199999997 (P2O5)2.99029903 (SiO2)56.82568057 ,0.0,0,0.0,0.0,0.0,0.0,0.0,0.0,0.0,0,0,0,0.0,0.0,0,0.0,0.0,0.0,0.0,0.0,0.0,0,0.0,0.0,20.65207021,0.0,0,0,0.0,0.0,0,0.0,0.0,0.0,0.0,0.0,0.0,0,0.0,0.0,0.0,0.0,0.0,0.0,0,0.0,0.0,0,0.0,0.0,0.0,0.0,0.0,0.0,0,0,0,0.0,0,0.0,0.0,0,0,0.0,0,0.0,0.0,0.0,0,0.0,0.0,0.0,0,0,0.0,0.0,0,0.0,0.0,0.0,0,0.0,0.0,0.0,0,0,0,0.0,0.0,0,0.0,0.0,0.0,0,0.0,0.0,0.0,0.0,0.0,0.0,19.531950199999997,0.0,0.0,0.0,0.0,0.0,0.0,0.0,0.0,0.0,0.0,0.0,0.0,0.0,0.0,2.99029903,0.0,0.0,0.0,0.0,0.0,0.0,0.0,0,0.0,0.0,0.0,0.0,0.0,0.0,0.0,0,0.0,0.0,0.0,0.0,0.0,56.82568057,0.0,0,0.0,0.0,0.0,0.0,0.0,0,0.0,0.0,0.0,0.0,0.0,0,0.0,0.0,0.0,0.0,0,0.0,0.0,0.0,0,0,0,0.0,0.0,0.0,0.0,0.0,0.0,0.0,0.0,0.0,0.0,0.0,0.0,0.0,0.0,0.0,0,0.0,0.0,75.0,30.0,0.25
# 2954,40457,468133,Hermansen C.,2013,nan,(CaO)9.1 (Na2O)22.7 (SiO2)68.2 ,0.0,0,0.0,0.0,0.0,0.0,0.0,0.0,0.0,0,0,0,0.0,0.0,0,0.0,0.0,0.0,0.0,0.0,0.0,0,0.0,0.0,9.1,0.0,0,0,0.0,0.0,0,0.0,0.0,0.0,0.0,0.0,0.0,0,0.0,0.0,0.0,0.0,0.0,0.0,0,0.0,0.0,0,0.0,0.0,0.0,0.0,0.0,0.0,0,0,0,0.0,0,0.0,0.0,0,0,0.0,0,0.0,0.0,0.0,0,0.0,0.0,0.0,0,0,0.0,0.0,0,0.0,0.0,0.0,0,0.0,0.0,0.0,0,0,0,0.0,0.0,0,0.0,0.0,0.0,0,0.0,0.0,0.0,0.0,0.0,0.0,22.7,0.0,0.0,0.0,0.0,0.0,0.0,0.0,0.0,0.0,0.0,0.0,0.0,0.0,0.0,0.0,0.0,0.0,0.0,0.0,0.0,0.0,0.0,0,0.0,0.0,0.0,0.0,0.0,0.0,0.0,0,0.0,0.0,0.0,0.0,0.0,68.2,0.0,0,0.0,0.0,0.0,0.0,0.0,0,0.0,0.0,0.0,0.0,0.0,0,0.0,0.0,0.0,0.0,0,0.0,0.0,0.0,0,0,0,0.0,0.0,0.0,0.0,0.0,0.0,0.0,0.0,0.0,0.0,0.0,0.0,0.0,0.0,0.0,0,0.0,0.0,68.8,27.6,0.25
# 2955,40457,468134,Hermansen C.,2013,nan,(CaO)13.0130113 (Na2O)21.72172217 (SiO2)65.26526653 ,0.0,0,0.0,0.0,0.0,0.0,0.0,0.0,0.0,0,0,0,0.0,0.0,0,0.0,0.0,0.0,0.0,0.0,0.0,0,0.0,0.0,13.0130113,0.0,0,0,0.0,0.0,0,0.0,0.0,0.0,0.0,0.0,0.0,0,0.0,0.0,0.0,0.0,0.0,0.0,0,0.0,0.0,0,0.0,0.0,0.0,0.0,0.0,0.0,0,0,0,0.0,0,0.0,0.0,0,0,0.0,0,0.0,0.0,0.0,0,0.0,0.0,0.0,0,0,0.0,0.0,0,0.0,0.0,0.0,0,0.0,0.0,0.0,0,0,0,0.0,0.0,0,0.0,0.0,0.0,0,0.0,0.0,0.0,0.0,0.0,0.0,21.72172217,0.0,0.0,0.0,0.0,0.0,0.0,0.0,0.0,0.0,0.0,0.0,0.0,0.0,0.0,0.0,0.0,0.0,0.0,0.0,0.0,0.0,0.0,0,0.0,0.0,0.0,0.0,0.0,0.0,0.0,0,0.0,0.0,0.0,0.0,0.0,65.26526653,0.0,0,0.0,0.0,0.0,0.0,0.0,0,0.0,0.0,0.0,0.0,0.0,0,0.0,0.0,0.0,0.0,0,0.0,0.0,0.0,0,0,0,0.0,0.0,0.0,0.0,0.0,0.0,0.0,0.0,0.0,0.0,0.0,0.0,0.0,0.0,0.0,0,0.0,0.0,72.3,29.0,0.25
# 2956,40457,468136,Hermansen C.,2013,nan,(BaO)10.0 (K2O)15.0 (SiO2)75.0 ,0.0,0,0.0,0.0,0.0,0.0,0.0,0.0,0.0,0,0,0,0.0,0.0,0,0.0,10.0,0.0,0.0,0.0,0.0,0,0.0,0.0,0.0,0.0,0,0,0.0,0.0,0,0.0,0.0,0.0,0.0,0.0,0.0,0,0.0,0.0,0.0,0.0,0.0,0.0,0,0.0,0.0,0,0.0,0.0,0.0,0.0,0.0,0.0,0,0,0,0.0,0,0.0,0.0,0,0,0.0,0,0.0,0.0,0.0,0,0.0,0.0,15.0,0,0,0.0,0.0,0,0.0,0.0,0.0,0,0.0,0.0,0.0,0,0,0,0.0,0.0,0,0.0,0.0,0.0,0,0.0,0.0,0.0,0.0,0.0,0.0,0.0,0.0,0.0,0.0,0.0,0.0,0.0,0.0,0.0,0.0,0.0,0.0,0.0,0.0,0.0,0.0,0.0,0.0,0.0,0.0,0.0,0.0,0.0,0,0.0,0.0,0.0,0.0,0.0,0.0,0.0,0,0.0,0.0,0.0,0.0,0.0,75.0,0.0,0,0.0,0.0,0.0,0.0,0.0,0,0.0,0.0,0.0,0.0,0.0,0,0.0,0.0,0.0,0.0,0,0.0,0.0,0.0,0,0,0,0.0,0.0,0.0,0.0,0.0,0.0,0.0,0.0,0.0,0.0,0.0,0.0,0.0,0.0,0.0,0,0.0,0.0,52.0,20.8,0.25
# 2957,41177,480574,Soltani M.T.,2013,nan,(Li2O)20.0 (MoO3)30.0 (Sb2O3)50.0 ,0.0,0,0.0,0.0,0.0,0.0,0.0,0.0,0.0,0,0,0,0.0,0.0,0,0.0,0.0,0.0,0.0,0.0,0.0,0,0.0,0.0,0.0,0.0,0,0,0.0,0.0,0,0.0,0.0,0.0,0.0,0.0,0.0,0,0.0,0.0,0.0,0.0,0.0,0.0,0,0.0,0.0,0,0.0,0.0,0.0,0.0,0.0,0.0,0,0,0,0.0,0,0.0,0.0,0,0,0.0,0,0.0,0.0,0.0,0,0.0,0.0,0.0,0,0,0.0,0.0,0,0.0,0.0,0.0,0,0.0,0.0,20.0,0,0,0,0.0,0.0,0,0.0,0.0,0.0,0,0.0,0.0,0.0,30.0,0.0,0.0,0.0,0.0,0.0,0.0,0.0,0.0,0.0,0.0,0.0,0.0,0.0,0.0,0.0,0.0,0.0,0.0,0.0,0.0,0.0,0.0,0.0,0.0,0.0,0,0.0,0.0,0.0,0.0,0.0,0.0,50.0,0,0.0,0.0,0.0,0.0,0.0,0.0,0.0,0,0.0,0.0,0.0,0.0,0.0,0,0.0,0.0,0.0,0.0,0.0,0,0.0,0.0,0.0,0.0,0,0.0,0.0,0.0,0,0,0,0.0,0.0,0.0,0.0,0.0,0.0,0.0,0.0,0.0,0.0,0.0,0.0,0.0,0.0,0.0,0,0.0,0.0,3.58,1.43,0.25
# 2958,4562,14655,Osaka A.,1986,nan,(GeO2)62.0062 (Na2O)17.35174 (SiO2)20.64206 ,0.0,0,0.0,0.0,0.0,0.0,0.0,0.0,0.0,0,0,0,0.0,0.0,0,0.0,0.0,0.0,0.0,0.0,0.0,0,0.0,0.0,0.0,0.0,0,0,0.0,0.0,0,0.0,0.0,0.0,0.0,0.0,0.0,0,0.0,0.0,0.0,0.0,0.0,0.0,0,0.0,0.0,0,0.0,0.0,0.0,0.0,0.0,0.0,0,0,0,0.0,0,0.0,62.0062,0,0,0.0,0,0.0,0.0,0.0,0,0.0,0.0,0.0,0,0,0.0,0.0,0,0.0,0.0,0.0,0,0.0,0.0,0.0,0,0,0,0.0,0.0,0,0.0,0.0,0.0,0,0.0,0.0,0.0,0.0,0.0,0.0,17.35174,0.0,0.0,0.0,0.0,0.0,0.0,0.0,0.0,0.0,0.0,0.0,0.0,0.0,0.0,0.0,0.0,0.0,0.0,0.0,0.0,0.0,0.0,0,0.0,0.0,0.0,0.0,0.0,0.0,0.0,0,0.0,0.0,0.0,0.0,0.0,20.64206,0.0,0,0.0,0.0,0.0,0.0,0.0,0,0.0,0.0,0.0,0.0,0.0,0,0.0,0.0,0.0,0.0,0,0.0,0.0,0.0,0,0,0,0.0,0.0,0.0,0.0,0.0,0.0,0.0,0.0,0.0,0.0,0.0,0.0,0.0,0.0,0.0,0,0.0,0.0,71.1,28.45,0.24956060000000002
