Repository: jacobergzhou/Poisson-Ratio

File: Poisson_data_cleaned_06212019.csv (part 46 of 58)
,Code,Glass #,Author,Year,Trademark,Ag2O,AgI,Al,Al2O3,AlF3,AlN,As,As2O3,As2O5,As2S3,As2Se3,AsSe,B,B2O3,BaCl2,BaF2,BaO,BeF2,BeO,Bi2O3,BiCl3,Br,Ca,CaF2,CaO,Cd,CdCl2,CdF2,CdO,Ce2O3,CeF3,CeO2,Cl,Co3O4,CoO,Cr2O3,Cs2O,CsCl,CsF,Cu2O,CuO,Dy2O3,Er,Er2O3,ErF3,Eu,Eu2O3,EuF3,F,Fe,Fe2O3,FeO,Ga,Ga2O3,Ga2S3,Ga2Se3,GaF3,Gd2O3,GdF3,Ge,GeO2,GeS2,GeSe2,H2O,HfF4,HfO2,Hg,Ho2O3,I,InF3,K,K2O,K2S,K2SO4,KBr,KCl,KF,KHF2,La,La2O3,La2S3,LaF3,Li,Li2O,Li2S,Li2SO4,LiBr,LiCl,LiF,LiI,MgF2,MgO,Mn2O3,MnF2,MnO,MnO2,MoO2,MoO3,N,Na,Na2O,Na2S,Na2SO4,NaCl,NaF,NaPO3,Nb2O5,Nd,Nd2O3,NdF3,NH4NO3,NiO,O,OH,P,P2O5,Pb,PbCl2,PbF2,PbO,PdO,Pr2O3,Pr6O11,PrF3,Rb2O,RbF,Rh2O3,RuO2,S,Sb,Sb2O3,Sb2S3,Sc2O3,Se,Si,Si3N4,SiC,SiO2,Sm2O3,Sn,SnO,SnO2,SO2,SO3,Sr,SrCl2,SrF2,SrO,Ta2O3,Ta2O5,Tb2O3,TbF3,Te,TeO2,Th,ThF4,ThO2,TiO2,Tl,Tl2O,Tl2Se,TlSe,Tm2O3,U,U3O8,UO2,V,V2O5,VO6,WO3,Y,Y2O3,Yb2O3,YbF3,YF3,ZnCl2,ZnF2,ZnO,ZnSO4,ZrF4,ZrO2,Young's modulus E (GPa),Shear modulus G (GPa),Poisson's ratio v
# 4171,6619,38491,Gan Fuxi,1959,,0,0,0,4,0,0,0,0,0,0,0,0,0,12,0,0,0,0,0,0,0,0,0,0,0,0,0,0,0,0,0,0,0,0,0,0,0,0,0,0,0,0,0,0,0,0,0,0,0,0,0,0,0,0,0,0,0,0,0,0,0,0,0,0,0,0,0,0,0,0,0,0,0,0,0,0,0,0,0,0,0,0,0,16,0,0,0,0,0,0,0,0,0,0,0,0,0,0,0,0,0,0,0,0,0,0,0,0,0,0,0,0,0,0,0,0,0,0,0,0,0,0,0,0,0,0,0,0,0,0,0,0,0,0,0,0,0,68,0,0,0,0,0,0,0,0,0,0,0,0,0,0,0,0,0,0,0,0,0,0,0,0,0,0,0,0,0,0,0,0,0,0,0,0,0,0,0,0,0,0,0,80.1,32.66,0.2262706
# 4172,8877,71699,Shaw R.R.,1971,,0,0,0,0,0,0,0,0,0,0,0,0,0,0,0,0,0,0,0,0,0,0,0,0,0,0,0,0,0,0,0,0,0,0,0,0,0,0,0,0,0,0,0,0,0,0,0,0,0,0,0,0,0,0,0,0,0,0,0,0,90,0,0,0,0,0,0,0,0,0,0,0,0,0,0,0,0,0,0,0,0,0,0,0,0,0,0,0,0,0,0,0,0,0,0,0,0,0,0,0,10,0,0,0,0,0,0,0,0,0,0,0,0,0,0,0,0,0,0,0,0,0,0,0,0,0,0,0,0,0,0,0,0,0,0,0,0,0,0,0,0,0,0,0,0,0,0,0,0,0,0,0,0,0,0,0,0,0,0,0,0,0,0,0,0,0,0,0,0,0,0,0,0,0,0,0,0,0,0,0,0,66.7,27.2,0.2261028
# 4173,16778,146236,Burkhard D.J.M.,1997,,0,0,0,0,0,0,0,0,0,0,0,0,0,0,0,0,0,0,0,0,0,0,0,0,0,0,0,0,0,0,0,0,0,0,0,0,0,0,0,0,0,0,0,0,0,0,0,0,0,0,2,0,0,0,0,0,0,0,0,0,0,0,0,0,0,0,0,0,0,0,0,0,0,0,0,0,0,0,0,0,0,0,0,26.8,0,0,0,0,0,0,0,0,0,0,0,0,0,0,0,0,0,0,0,0,0,0,0,0,0,0,0,0,0,0,0,0,0,0,0,0,0,0,0,0,0,0,0,0,0,0,0,0,0,0,0,0,0,71.2,0,0,0,0,0,0,0,0,0,0,0,0,0,0,0,0,0,0,0,0,0,0,0,0,0,0,0,0,0,0,0,0,0,0,0,0,0,0,0,0,0,0,0,81.9,33.4,0.2260479
# 4174,217,20167,Polukhin V.N.,1983,,0,0,0,0,0,0,0,0,0,0,0,0,0,0,0,0,0,0,0,0,0,0,0,0,0,0,0,0,0,0,0,0,0,0,0,0,0,0,0,0,0,0,0,0,0,0,0,0,0,0,0,0,0,0,0,0,0,0,0,0,52.41049434,0,0,0,0,0,0,0,0,0,0,0,0,0,0,0,0,0,0,0,0,0,0,0,0,0,0,0,0,0,0,0,0,0,0,0,0,0,0,0,7.389879802,0,0,0,0,0,0,0,0,0,0,0,0,0,0,0,0,0,0,0,0,0,0,0,0,0,0,0,0,0,32.80974605,0,0,0,0,0,0,7.389879802,0,0,0,0,0,0,0,0,0,0,0,0,0,0,0,0,0,0,0,0,0,0,0,0,0,0,0,0,0,0,0,0,0,0,0,0,0,0,0,0,0,0,0,42.9,17.5,0.226
# 4175,255,20576,Livshits V.Ya.,1989,,0,0,0,0,0,0,0,0,0,0,0,0,0,0,0,0,0,0,0,0,0,0,0,0,0,0,0,0,0,0,0,0,0,0,0,0,0,0,0,0,0,0,0,0,0,0,0,0,0,0,0,0,0,0,0,0,0,0,0,0,0,0,0,0,0,0,0,0,0,0,0,0,0,0,0,0,0,0,0,0,0,0,0,25,0,0,0,0,0,0,0,0,0,0,0,0,0,0,0,0,0,0,0,0,0,0,0,0,0,0,0,0,0,0,0,0,0,0,0,0,0,0,0,0,0,0,0,0,0,0,0,0,0,0,0,0,0,50,0,0,0,0,0,0,0,0,0,0,0,25,0,0,0,0,0,0,0,0,0,0,0,0,0,0,0,0,0,0,0,0,0,0,0,0,0,0,0,0,0,0,0,124,50.8,0.226
# 4176,259,20606,Livshits V.Ya.,1988,,0,0,0,0,0,0,0,0,0,0,0,0,0,0,0,0,0,0,0,0,0,0,0,0,0,0,0,0,0,0,0,0,0,0,0,0,0,0,0,0,0,0,0,0,0,0,0,0,0,0,0,0,0,0,0,0,0,0,0,0,0,0,0,0,0,0,0,0,0,0,0,3.6,0,0,0,0,0,0,0,0,0,0,0,0,0,0,0,0,0,0,0,0,0,0,0,0,0,0,0,0,14.6,0,0,0,0,0,9,0,0,0,0,0,0,0,0,0,0,0,0,0,0,0,0,0,0,0,0,0,0,0,0,0,0,0,0,0,0,72.8,0,0,0,0,0,0,0,0,0,0,0,0,0,0,0,0,0,0,0,0,0,0,0,0,0,0,0,0,0,0,0,0,0,0,0,0,0,0,0,0,0,0,0,80.5,32.9,0.226
# 4177,292,21074,Karapetyan G.O.,1980,,0,0,0,16.28341098,0,0,0,0,0,0,0,0,0,0,0,0,0,0,0,0,0,0,0,0,0,0,0,0,0,0,0,0,0,0,0,0,0,0,0,0,0,0,0,0,0,0,0,0,0,0,0,0,0,0,0,0,0,0,0,0,0,0,0,0,0,0,0,0,0,0,0,0,0,0,0,0,0,0,0,0,0,0,0,11.96725072,0,0,0,0,0,0,0,0,0,0,0,0,0,0,0,0,0,0,0,0,0,0,0,0,0,0,0,0,0,0,0,0,0,0,0,0,0,0,0,0,0,0,0,0,0,0,0,0,0,0,0,0,0,67.91211407,0,0,0,0,0,0,0,0,0,0,0,0,0,0,0,0,0,0,0,3.83722423,0,0,0,0,0,0,0,0,0,0,0,0,0,0,0,0,0,0,0,0,0,0,0,85.8,34.9,0.226
# 4178,572,24643,Spinner S.,1954,F720/293,0,0,0,0,0,0,0,0.17180001,0,0,0,0,0,0,0,0,0,0,0,0,0,0,0,0,0,0,0,0,0,0,0,0,0,0,0,0,0,0,0,0,0,0,0,0,0,0,0,0,0,0,0,0,0,0,0,0,0,0,0,0,0,0,0,0,0,0,0,0,0,0,0,3.849074231,0,0,0,0,0,0,0,0,0,0,0,0,0,0,0,0,0,0,0,0,0,0,0,0,0,0,0,0,0,0,0,0,0,0,0,0,0,0,0,0,0,0,0,0,0,0,0,31.6760019,0,0,0,0,0,0,0,0,0,0,0,0,0,0,0,0,0,64.30312386,0,0,0,0,0,0,0,0,0,0,0,0,0,0,0,0,0,0,0,0,0,0,0,0,0,0,0,0,0,0,0,0,0,0,0,0,0,0,0,0,0,0,0,54.3,22.08,0.226
# 4179,1888,122466,Sanin V.I.,1982,,0,0,0,0,0,0,0,0,0,0,0,0,0,0,0,0,0,0,0,0,0,0,0,0,20,0,0,0,0,0,0,0,0,0,0,0,0,0,0,0,0,0,0,0,0,0,0,0,0,0,0,0,0,0,0,0,0,0,0,0,0,0,0,0,0,0,0,0,0,0,0,2,0,0,0,0,0,0,0,0,0,0,0,0,0,0,0,0,0,0,0,2,0,0,0,0,0,0,0,0,0,0,0,0,0,0,0,0,0,0,0,0,0,0,0,0,0,0,0,0,0,0,0,0,0,0,0,0,0,0,0,0,0,0,0,0,0,76,0,0,0,0,0,0,0,0,0,0,0,0,0,0,0,0,0,0,0,0,0,0,0,0,0,0,0,0,0,0,0,0,0,0,0,0,0,0,0,0,0,0,0,,,0.226
# 4180,1965,110867,Kisin B.I.,1959,K1,0,0,0,1.302751935,0,0,0,0.067479997,0,0,0,0,0,21.10224894,0,0,0,0,0,0,0,0,0,0,0,0,0,0,0,0,0,0,0,0,0,0,0,0,0,0,0,0,0,0,0,0,0,0,0,0,0,0,0,0,0,0,0,0,0,0,0,0,0,0,0,0,0,0,0,0,0,10.44500948,0,0,0,0,0,0,0,0,0,0,0,0,0,0,0,0,0,0,0,0,0,0,0,0,0,0,0,0,0,0,0,0,0,0,0,0,0,0,0,0,0,0,0,0,0,0,0,0,0,0,0,0,0,0,0,0,0,0,0,0,0,0,0,0,0,64.96660675,0,0,0,0,0,0,0,0,0,0,0,0,0,0,0,0,0,0,0,0,0,0,0,0,0,0,0,0,0,0,0,0,0,0,0,0,0,0,0,2.115902894,0,0,0,61.9,25.24,0.226
# 4181,1966,110916,Kisin B.I.,1959,BF23,0,0,0,0,0,0,0,0.050149995,0,0,0,0,0,4.00090064,0,0,4.345076609,0,0,0,0,0,0,0,0,0,0,0,0,0,0,0,0,0,0,0,0,0,0,0,0,0,0,0,0,0,0,0,0,0,0,0,0,0,0,0,0,0,0,0,0,0,0,0,0,0,0,0,0,0,0,9.033219187,0,0,0,0,0,0,0,0,0,0,0,0,0,0,0,0,0,0,0,0,0,0,0,0,0,0,0,0,0,0,0,0,0,0,0,0,0,0,0,0,0,0,0,0,0,0,0,4.694374578,0,0,0,0,0,0,0,0,0,0,0.060209995,0,0,0,0,0,0,73.83113336,0,0,0,0,0,0,0,0,0,0,0,0,0,0,0,0,0,0,0,0,0,0,0,0,0,0,0,0,0,0,0,0,0,0,0,0,0,0,0,3.984935641,0,0,0,67,27.32,0.226
# 4182,2027,9462,Shaw R.R.,1971,,0,0,0,0,0,0,0,0,0,0,0,0,0,0,0,0,0,0,0,0,0,0,0,0,0,0,0,0,0,0,0,0,0,0,0,0,0,0,0,0,0,0,0,0,0,0,0,0,0,0,0,0,0,0,0,0,0,0,0,0,0,0,0,0,0,0,0,0,0,0,0,0,0,0,0,0,0,0,0,0,0,0,0,20,0,0,0,0,0,0,0,0,0,0,0,0,0,0,0,0,0,0,0,0,0,0,0,0,0,0,0,0,0,0,0,0,0,0,0,0,0,0,0,0,0,0,0,0,0,0,0,0,0,0,0,0,0,80,0,0,0,0,0,0,0,0,0,0,0,0,0,0,0,0,0,0,0,0,0,0,0,0,0,0,0,0,0,0,0,0,0,0,0,0,0,0,0,0,0,0,0,76.9,31.4,0.226
# 4183,3859,12443,Livshits V.Ya.,1982,,0,0,0,25,0,0,0,0,0,0,0,0,0,0,0,0,0,0,0,0,0,0,0,0,0,0,0,0,0,0,0,0,0,0,0,0,0,0,0,0,0,0,0,0,0,0,0,0,0,0,0,0,0,0,0,0,0,0,0,0,0,0,0,0,0,0,0,0,0,0,0,0,0,0,0,0,0,0,0,0,0,0,0,0,0,0,0,0,0,0,0,0,0,0,0,0,0,0,0,0,15,0,0,0,0,0,0,0,0,0,0,0,0,0,0,0,0,0,0,0,0,0,0,0,0,0,0,0,0,0,0,0,0,0,0,0,0,60,0,0,0,0,0,0,0,0,0,0,0,0,0,0,0,0,0,0,0,0,0,0,0,0,0,0,0,0,0,0,0,0,0,0,0,0,0,0,0,0,0,0,0,77.3,31.5,0.226
# 4184,3859,12444,Livshits V.Ya.,1982,,0,0,0,0,0,0,0,0,0,0,0,0,0,0,0,0,0,0,0,0,0,0,0,0,0,0,0,0,0,0,0,0,0,0,0,0,0,0,0,0,0,0,0,0,0,0,0,0,0,0,0,0,0,0,0,0,0,0,0,0,0,0,0,0,0,0,0,0,0,0,0,0,0,0,0,0,0,0,0,0,0,0,0,0,0,0,0,0,0,0,0,0,0,0,0,0,0,0,0,0,25,0,0,0,0,0,0,0,0,0,0,0,0,0,0,0,0,0,0,0,0,0,0,0,0,0,0,0,0,0,0,0,0,0,0,0,0,75,0,0,0,0,0,0,0,0,0,0,0,0,0,0,0,0,0,0,0,0,0,0,0,0,0,0,0,0,0,0,0,0,0,0,0,0,0,0,0,0,0,0,0,59.1,24.1,0.226
# 4185,4204,50418,Molot V.A.,1992,,0,0,0,0,0,0,0,0,0,0,0,0,0,0,0,0,0,0,0,0,0,0,0,0,0,0,0,0,0,0,0,0,0,0,0,0,0,0,0,0,0,0,0,0,0,0,0,0,0,0,0,0,0,3.8,0,0,0,0,0,0,0,0,0,0,0,0,0,0,0,0,0,0,0,0,0,0,0,0,0,0,0,0,0,0,0,0,0,0,0,0,0,0,0,0,0,0,0,0,0,0,24.6,0,0,0,0,0,0,0,0,0,0,0,0,0,0,0,0,0,0,0,0,0,0,0,0,0,0,0,0,0,0,0,0,0,0,0,0,71.6,0,0,0,0,0,0,0,0,0,0,0,0,0,0,0,0,0,0,0,0,0,0,0,0,0,0,0,0,0,0,0,0,0,0,0,0,0,0,0,0,0,0,0,61.3,24.9,0.226
# 4186,4654,4477,Appen A.A.,1959,,0,0,0,0,0,0,0,0,0,0,0,0,0,0,0,0,0,0,0,0,0,0,0,0,0,0,0,0,0,0,0,0,0,0,0,0,0,0,0,0,0,0,0,0,0,0,0,0,0,0,0,0,0,0,0,0,0,0,0,0,0,0,0,0,0,0,0,0,0,0,0,16,0,0,0,0,0,0,0,0,0,0,0,0,0,0,0,0,0,0,0,0,0,0,0,0,0,0,0,0,0,0,0,0,0,0,0,0,0,0,0,0,0,0,0,0,0,0,0,0,0,0,0,0,0,0,0,0,0,0,0,0,0,0,0,0,0,84,0,0,0,0,0,0,0,0,0,0,0,0,0,0,0,0,0,0,0,0,0,0,0,0,0,0,0,0,0,0,0,0,0,0,0,0,0,0,0,0,0,0,0,52.3,21.38,0.226
# 4187,5486,6015,Lyubimov M.L.,1957,No.82,0,0,0,0,0,0,0,0,0,0,0,0,0,0,0,0,0,0,0,0,0,0,0,0,6.112127183,0,0,0,0,0,0,0,0,0,0,0,0,0,0,0,0,0,0,0,0,0,0,0,0,0,0,0,0,0,0,0,0,0,0,0,0,0,0,0,0,0,0,0,0,0,0,0,0,0,0,0,0,0,0,0,0,0,0,0,0,0,0,0,0,0,0,5.278400158,0,0,0,0,0,0,0,0,15.82764047,0,0,0,0,0,0,0,0,0,0,0,0,0,0,0,0,0,0,0,0,0,0,0,0,0,0,0,0,0,0,0,0,0,0,0,0,72.78183218,0,0,0,0,0,0,0,0,0,0,0,0,0,0,0,0,0,0,0,0,0,0,0,0,0,0,0,0,0,0,0,0,0,0,0,0,0,0,0,0,0,0,0,64.2,26.18,0.226
# 4188,5798,92560,Singh S.,1989,,0,0,0,0,0,0,0,0,0,0,0,0,0,70,0,0,0,0,0,0,0,0,0,0,0,0,0,0,0,0,0,0,0,0,0,0,0,0,0,0,0,0,0,0,0,0,0,0,0,0,0,0,0,0,0,0,0,0,0,0,0,0,0,0,0,0,0,0,0,0,0,0,0,0,0,0,0,0,0,0,0,0,0,5,0,0,0,0,0,0,0,0,0,0,0,0,0,0,0,0,25,0,0,0,0,0,0,0,0,0,0,0,0,0,0,0,0,0,0,0,0,0,0,0,0,0,0,0,0,0,0,0,0,0,0,0,0,0,0,0,0,0,0,0,0,0,0,0,0,0,0,0,0,0,0,0,0,0,0,0,0,0,0,0,0,0,0,0,0,0,0,0,0,0,0,0,0,0,0,0,0,67.5,26.68,0.226
# 4189,5879,93251,Keshishyan T.N.,1978,,0,0,0,9.1,0,0,0,0,0,0,0,0,0,0,0,0,0,0,0,0,0,0,0,0,0,0,0,0,0,0,0,0,0,0,0,0,0,0,0,0,0,0,0,0,0,0,0,0,0,0,0,0,0,0,0,0,0,0,0,0,0,0,0,0,0,0,0,0,0,0,0,0,0,0,0,0,0,0,0,0,0,0,0,22.7,0,0,0,0,0,0,0,0,0,0,0,0,0,0,0,0,0,0,0,0,0,0,0,0,0,0,0,0,0,0,0,0,0,0,0,0,0,0,0,0,0,0,0,0,0,0,0,0,0,0,0,0,0,68.2,0,0,0,0,0,0,0,0,0,0,0,0,0,0,0,0,0,0,0,0,0,0,0,0,0,0,0,0,0,0,0,0,0,0,0,0,0,0,0,0,0,0,0,78,31.81,0.226
# 4190,5879,93253,Keshishyan T.N.,1978,,0,0,0,9.1,0,0,0,0,0,0,0,0,0,0,0,0,0,0,0,0,0,0,0,0,0,0,0,0,0,0,0,0,0,0,0,0,0,0,0,0,0,0,0,0,0,0,0,0,0,0,0,0,0,0,0,0,0,0,0,0,0,0,0,0,0,0,0,0,0,0,0,0,0,0,0,0,0,0,0,0,0,0,0,31.8,0,0,0,0,0,0,0,0,0,0,0,0,0,0,0,0,0,0,0,0,0,0,0,0,0,0,0,0,0,0,0,0,0,0,0,0,0,0,0,0,0,0,0,0,0,0,0,0,0,0,0,0,0,59.1,0,0,0,0,0,0,0,0,0,0,0,0,0,0,0,0,0,0,0,0,0,0,0,0,0,0,0,0,0,0,0,0,0,0,0,0,0,0,0,0,0,0,0,82,33.44,0.226
# 4191,6142,90030,Livshits V.Ya.,1986,,0,0,0,5,0,0,0,0,0,0,0,0,0,0,0,0,0,0,0,0,0,0,0,0,0,0,0,0,0,0,0,0,0,0,0,0,0,0,0,0,0,0,0,0,0,0,0,0,0,0,0,0,0,0,0,0,0,0,0,0,90,0,0,0,0,0,0,0,0,0,0,0,0,0,0,0,0,0,0,0,0,0,0,0,0,0,0,0,0,0,0,0,0,0,0,0,0,0,0,0,5,0,0,0,0,0,0,0,0,0,0,0,0,0,0,0,0,0,0,0,0,0,0,0,0,0,0,0,0,0,0,0,0,0,0,0,0,0,0,0,0,0,0,0,0,0,0,0,0,0,0,0,0,0,0,0,0,0,0,0,0,0,0,0,0,0,0,0,0,0,0,0,0,0,0,0,0,0,0,0,0,50.6,20.7,0.226
# 4192,7080,121853,Butler B.P.,1996,,0,0,0,14.00928893,0,0,0,0,0,0,0,0,0,0,0,0,0.025830256,0,0,0,0,0,0,0,11.15872711,0,0,0,0,0,0,0,0,0,0,0,0,0,0,0,0,0,0,0,0,0,0,0,0,0,0.797700509,0,0,0,0,0,0,0,0,0,0,0,0,0,0,0,0,0,0,0,0,1.471570938,0,0,0,0,0,0,0,0,0,0,0,1.148673732,0,0,0,0,0,0,0,3.504739235,0,0,0,0,0,0,0,0,8.647811514,0,0,0,0,0,0,0,0,0,0,0,0,0,0,0,0,0,0,0,0,0,0,0,0,0,0,0,0,0,0,0,0,0,0,0,0,59.23565777,0,0,0,0,0,0,0,0,0,0,0,0,0,0,0,0,0,0,0,0,0,0,0,0,0,0,0,0,0,0,0,0,0,0,0,0,0,0,0,0,0,0,0,78.8,32.18,0.226
# 4193,7830,74163,Patel N.D.,1983,,0,0,0,0,0,0,0,0,0,0,0,0,0,0,0,0,0,0,0,0,0,0,0,0,0,0,0,0,0,0,0,0,0,0,0,0,0,0,0,0,0,0,0,0,0,0,0,0,0,0,0,0,0,0,0,0,0,0,0,0,0,0,0,0,0,0,0,0,0,0,0,0,0,0,0,0,0,0,0,0,0,0,0,0,0,0,0,0,0,0,0,0,0,0,0,0,0,40,0,0,0,0,0,0,0,0,0,0,0,0,0,0,0,0,0,60,0,0,0,0,0,0,0,0,0,0,0,0,0,0,0,0,0,0,0,0,0,0,0,0,0,0,0,0,0,0,0,0,0,0,0,0,0,0,0,0,0,0,0,0,0,0,0,0,0,0,0,0,0,0,0,0,0,0,0,0,0,0,0,0,0,44.9,18.3,0.226
# 4194,7832,74208,Patel N.D.,1983,,0,0,0,0,0,0,0,0,0,0,0,0,0,0,0,0,0,0,0,0,0,0,0,0,0,0,0,0,0,0,0,0,0,0,0,0,0,0,0,0,0,0,0,0,0,0,0,0,0,0,0,0,0,0,0,0,0,0,0,0,0,0,0,0,0,0,0,0,0,0,0,0,0,0,0,0,0,0,0,0,0,0,0,0,0,0,0,0,0,0,0,0,0,0,0,0,0,68.8,0,0,0,0,0,0,0,0,0,0,0,0,0,0,0,0,0,31.2,0,0,0,0,0,0,0,0,0,0,0,0,0,0,0,0,0,0,0,0,0,0,0,0,0,0,0,0,0,0,0,0,0,0,0,0,0,0,0,0,0,0,0,0,0,0,0,0,0,0,0,0,0,0,0,0,0,0,0,0,0,0,0,0,0,56.4,22.8,0.226
# 4195,8696,59996,Vaills Y.,1992,,0,0,0,0,0,0,0,0,0,0,0,0,0,0,0,0,0,0,0,0,0,0,0,0,0,0,0,0,0,0,0,0,0,0,0,0,0,0,0,0,0,0,0,0,0,0,0,0,0,0,0,0,0,0,0,0,0,0,0,0,0,0,0,0,0,0,0,0,0,0,0,0,0,0,0,0,0,0,0,0,0,0,0,0,0,0,0,0,0,0,0,0,0,0,0,0,0,0,0,0,19.76048,0,0,0,0,0,0,0,0,0,0,0,0,0,0,0,0,0,0,0,0,0,0,0,0,0,0,0,0,0,0,0,0,0,0,0,0,80.23952,0,0,0,0,0,0,0,0,0,0,0,0,0,0,0,0,0,0,0,0,0,0,0,0,0,0,0,0,0,0,0,0,0,0,0,0,0,0,0,0,0,0,0,65.1,26.54,0.226
# 4196,8696,80082,Vaills Y.,1992,,0,0,0,0,0,0,0,0,0,0,0,0,0,0,0,0,0,0,0,0,0,0,0,0,0,0,0,0,0,0,0,0,0,0,0,0,0,0,0,0,0,0,0,0,0,0,0,0,0,0,0,0,0,0,0,0,0,0,0,0,0,0,0,0,0,0,0,0,0,0,0,0,0,0,0,0,0,0,0,0,0,0,0,0,0,0,0,0,0,0,0,0,0,0,0,0,0,0,0,0,19.76048,0,0,0,0,0,0,0,0,0,0,0,0,0,0,0,0,0,0,0,0,0,0,0,0,0,0,0,0,0,0,0,0,0,0,0,0,80.23952,0,0,0,0,0,0,0,0,0,0,0,0,0,0,0,0,0,0,0,0,0,0,0,0,0,0,0,0,0,0,0,0,0,0,0,0,0,0,0,0,0,0,0,65.1,26.54,0.226
# 4197,8909,81804,Bornhoft H.,1994,DGG I,0,0,0,0.716760064,0,0,0,0,0,0,0,0,0,0,0,0,0,0,0,0,0,0,0,0,7.130685656,0,0,0,0,0,0,0,0,0,0,0,0,0,0,0,0,0,0,0,0,0,0,0,0,0,0.071069967,0,0,0,0,0,0,0,0,0,0,0,0,0,0,0,0,0,0,0,0,0.239692888,0,0,0,0,0,0,0,0,0,0,0,0,0,0,0,0,0,0,0,6.16208711,0,0,0,0,0,0,0,0,14.33181328,0,0,0,0,0,0,0,0,0,0,0,0,0,0,0,0,0,0,0,0,0,0,0,0,0,0,0,0,0,0,0,0,0,0,0,0,70.92238674,0,0,0,0,0,0.323599848,0,0,0,0,0,0,0,0,0,0,0,0,0,0.101904452,0,0,0,0,0,0,0,0,0,0,0,0,0,0,0,0,0,0,0,0,0,0,0,71.9,29.3,0.226
# 4198,11477,99157,Comins J.D.,1987,,0,0,0,0,0,0,0,0,0,0,0,0,0,0,0,0,0,0,0,0,0,0,0,0,0,0,0,0,0,0,0,0,0,0,0,0,0,0,0,0,0,0,0,0,0,0,0,0,0,0,0,0,0,0,0,0,0,0,0,0,0,0,0,0,0,0,0,0,0,0,0,0,0,0,0,0,0,0,0,0,0,0,0,0,0,0,0,0,0,0,0,0,0,0,0,0,0,76,0,0,0,0,0,0,0,0,0,0,0,0,0,0,0,0,0,24,0,0,0,0,0,0,0,0,0,0,0,0,0,0,0,0,0,0,0,0,0,0,0,0,0,0,0,0,0,0,0,0,0,0,0,0,0,0,0,0,0,0,0,0,0,0,0,0,0,0,0,0,0,0,0,0,0,0,0,0,0,0,0,0,0,49.7,20.26,0.226
# 4199,11648,76103,Hanada T.,1973,,0,0,0,0,0,0,0,0,0,0,0,0,0,0,0,0,0,0,0,0,0,0,0,0,0,0,0,0,0,0,0,0,0,0,0,0,0,0,0,0,0,0,0,0,0,0,0,0,0,0,0,0,0,0,0,0,0,0,0,0,95,0,0,0,0,0,0,0,0,0,0,0,0,0,0,0,0,0,0,0,0,0,0,0,0,0,0,0,0,0,0,0,0,0,0,0,0,0,0,0,5,0,0,0,0,0,0,0,0,0,0,0,0,0,0,0,0,0,0,0,0,0,0,0,0,0,0,0,0,0,0,0,0,0,0,0,0,0,0,0,0,0,0,0,0,0,0,0,0,0,0,0,0,0,0,0,0,0,0,0,0,0,0,0,0,0,0,0,0,0,0,0,0,0,0,0,0,0,0,0,0,50.4,20.56,0.226
# 4200,14762,151383,Waxler R.M.,1971,,0,0,0,0,0,0,0,0,0,0,0,0,0,0,0,0,1.620402365,0,0,0,0,0,0,0,0,0,0,0,0,0,0,0,0,0,0,0,0,0,0,0,0,0,0,0,0,0,0,0,0,0,0.004000998,0,0,0,0,0,0,0,0,0,0,0,0,0,0,0,0,0,0,0,0,13.71546462,0,0,0,0,0,0,0,0,0,0,0,0,0,0,0,0,0,0,0,0,0,0,0,0,0,0,0,0,3.894094474,0,0,0,0,0,0,0,0.738399711,0,0,0,0,0,0,0,0,0,0,0.572467876,0,0,0,0,0,0,0,0,0,0,0.779299695,0,0,0,0,0,0,78.32928929,0,0,0,0,0,0,0,0,0,0,0,0,0,0,0,0,0,0,0,0.346580964,0,0,0,0,0,0,0,0,0,0,0,0,0,0,0,0,0,0,0,0,0,0,0,61.5,25.1,0.226
# 4201,23675,190637,Ohara K.,2000,,0,0,0,16.70456087,0,0,0,0.170800009,0,0,0,0,0,0,0,0,0.440811623,0,0,0,0,0,0,0,1.205264063,0,0,0,0,0.864900045,0,0,0,0,0,0,0,0,0,0,0,0,0,0,0,0,0,0,0,0,0,0,0,0,0,0,0,0,0,0,0,0,0,0,0,0,0,0,0,0,0,0,0,0,0,0,0,0,0,0,0,0,0,9.499885494,0,0,0,0,0,0,0,1.676940087,0,0,0,0,0,0,0,0,0,0,0,0,0,0,0,0,0,0,0,0,0,0,0,3.999730208,0,0,0,0,0,0,0,0,0,0,0,0,0,0,0.115900006,0,0,0,0,0,0,64.90599338,0,0,0,0,0,0,0,0,0,0,0,0,0,0,0,0,0,0,0,0,0,0,0,0,0,0,0,0,0,0,0,0,0,0,0,0,0,0,0,0.415214222,0,0,0,85.8,34.99,0.226
# 4202,27073,356818,Duddridge A.,2003,,0,0,0,7.257256565,0,0,0,0,0,0,0,0,0,17.21721897,0,0,0,0,0,0,0,0,0,0,0,0,0,0,0,0,0,0,0,0,0,0,0,0,0,0,0,0,0,0,0,0,0,0,0,0,0,0,0,0,0,0,0,0,0,0,0,0,0,0,0,0,0,0,0,0,0,0,0,0,0,0,0,0,0,0,0,0,0,9.559559426,0,0,0,0,0,0,0,0,0,0,0,0,0,0,0,0,9.749748415,0,0,0,0,0,0,0,0,0,0,0,0,0,0,0,0,0,0,0,0,0,0,0,0,0,0,0,0,0,0,0,0,0,0,0,0,56.21621663,0,0,0,0,0,0,0,0,0,0,0,0,0,0,0,0,0,0,0,0,0,0,0,0,0,0,0,0,0,0,0,0,0,0,0,0,0,0,0,0,0,0,0,82,33.44,0.226
# 4203,27073,356823,Duddridge A.,2003,,0,0,0,0,0,0,0,0,0,0,0,0,0,17.66766859,0,0,0,0,0,4.834835613,0,0,0,0,0,0,0,0,0,0,0,0,0,0,0,0,0,0,0,0,0,0,0,0,0,0,0,0,0,0,0,0,0,0,0,0,0,0,0,0,0,0,0,0,0,0,0,0,0,0,0,0,0,0,0,0,0,0,0,0,0,0,0,9.799801216,0,0,0,0,0,0,0,0,0,0,0,0,0,0,0,0,10.0400392,0,0,0,0,0,0,0,0,0,0,0,0,0,0,0,0,0,0,0,0,0,0,0,0,0,0,0,0,0,0,0,0,0,0,0,0,57.65765539,0,0,0,0,0,0,0,0,0,0,0,0,0,0,0,0,0,0,0,0,0,0,0,0,0,0,0,0,0,0,0,0,0,0,0,0,0,0,0,0,0,0,0,86.9,35.44,0.226
# 4204,27722,359732,Schrimpf C.,1984,,0,0,0,0,0,0,0,0,0,0,0,0,0,0,0,0,0,0,0,0,0,0,0,0,10.25111412,0,0,0,0,0,0,0,0,0,0,0,0,0,0,0,0,0,0,0,0,0,0,0,0,0,0,0,0,0,0,0,0,0,0,0,0,0,0,0,0,0,0,0,0,0,0,0,0,0,0,0,0,0,0,0,0,0,0,0,0,0,0,0,0,0,0,0,0,0,0,0,0,0,0,0,16.40178259,0,0,0,0,0,0,0,0,0,0,0,0,0,0,0,0,0,0,0,0,0,0,0,0,0,0,0,0,0,0,0,0,0,0,1.250995622,0,72.09610766,0,0,0,0,0,0,0,0,0,0,0,0,0,0,0,0,0,0,0,0,0,0,0,0,0,0,0,0,0,0,0,0,0,0,0,0,0,0,0,0,0,0,0,77.7,31.7,0.226
# 4205,27722,359738,Schrimpf C.,1984,,0,0,0,0,0,0,0,0,0,0,0,0,0,0,0,0,0,0,0,0,0,0,0,0,10.40909874,0,0,0,0,0,0,0,0,0,0,0,0,0,0,0,0,0,0,0,0,0,0,0,0,0,0,0,0,0,0,0,0,0,0,0,0,0,0,0,0,0,0,0,0,0,0,0,0,0,0,0,0,0,0,0,0,0,0,0,0,0,0,0,0,0,0,0,0,0,0,0,0,0,0,0,16.65454998,0,0,0,0,0,0,0,0,0,0,0,0,0,0,0,0,0,0,0,0,0,0,0,0,0,0,0,0,0,0,0,0,0,0,2.040003672,0,70.89634761,0,0,0,0,0,0,0,0,0,0,0,0,0,0,0,0,0,0,0,0,0,0,0,0,0,0,0,0,0,0,0,0,0,0,0,0,0,0,0,0,0,0,0,78.5,31.9,0.226
# 4206,32108,379998,Shtets P.P.,2001,,0,0,0,0,0,0,0,0,0,0,0,0,0,0,0,0,0,0,0,0,0,0,0,0,0,0,0,0,0,0,0,0,0,0,0,0,0,0,0,0,0,0,0,0,0,0,0,0,0,0,0,0,0,0,0,0,0,0,0,0,0,80,0,0,0,0,0,0,0,0,0,0,0,0,0,0,0,0,0,0,0,0,0,0,0,0,0,0,0,0,0,0,0,0,0,0,0,0,0,0,0,0,0,0,0,0,0,0,0,0,0,0,0,0,0,0,0,0,0,0,0,0,0,0,0,0,0,0,0,0,0,20,0,0,0,0,0,0,0,0,0,0,0,0,0,0,0,0,0,0,0,0,0,0,0,0,0,0,0,0,0,0,0,0,0,0,0,0,0,0,0,0,0,0,0,0,0,0,0,0,0,19.4,7.93,0.226
# 4207,32370,389009,Reddy C.N.,2007,,0,0,0,0,0,0,0,0,0,0,0,0,0,75,0,0,0,0,0,0,0,0,0,0,0,0,0,0,0,0,0,0,0,0,0,0,0,0,0,0,0,0,0,0,0,0,0,0,0,0,0,0,0,0,0,0,0,0,0,0,0,0,0,0,0,0,0,0,0,0,0,0,0,0,0,0,0,0,0,0,0,0,0,5,0,0,0,0,0,0,0,0,0,0,0,0,0,0,0,0,0,0,0,0,0,0,0,0,0,0,0,0,0,0,0,0,0,0,0,0,0,0,0,0,0,0,0,0,0,0,0,0,0,0,0,0,0,0,0,0,0,0,0,0,0,0,0,0,0,0,0,0,0,0,0,0,0,0,0,0,0,0,0,0,0,0,0,0,0,0,0,0,0,0,0,0,0,20,0,0,0,36.4,14.85,0.226
# 4208,33070,398051,Reddy C.N.,2008,,0,0,0,0,0,0,0,0,0,0,0,0,0,50,0,0,0,0,0,0,0,0,0,0,0,0,0,0,0,0,0,0,0,0,0,0,0,0,0,0,0,0,0,0,0,0,0,0,0,0,0,0,0,0,0,0,0,0,0,0,0,0,0,0,0,0,0,0,0,0,0,0,0,0,0,0,0,0,0,0,0,0,0,0,0,0,0,0,0,0,0,0,0,0,0,0,0,0,0,0,0,0,0,0,0,0,0,0,0,0,0,0,0,0,0,0,0,0,0,25,0,0,0,0,0,0,0,0,0,0,0,0,0,0,0,0,0,0,0,0,0,0,0,0,0,0,0,0,0,0,0,0,0,0,0,0,0,0,0,0,0,0,0,0,0,0,0,25,0,0,0,0,0,0,0,0,0,0,0,0,0,61.2,24.98,0.226
# 4209,34401,417784,Bletskan D.I.,1988,,0,0,0,0,0,0,0,0,0,0,0,0,0,0,0,0,0,0,0,0,0,0,0,0,0,0,0,0,0,0,0,0,0,0,0,0,0,0,0,0,0,0,0,0,0,0,0,0,0,0,0,0,0,0,0,0,0,0,0,0,0,80,0,0,0,0,0,0,0,0,0,0,0,0,0,0,0,0,0,0,0,0,0,0,0,0,0,0,0,0,0,0,0,0,0,0,0,0,0,0,0,0,0,0,0,0,0,0,0,0,0,0,0,0,0,0,0,0,0,0,0,0,0,0,0,0,0,0,0,0,0,20,0,0,0,0,0,0,0,0,0,0,0,0,0,0,0,0,0,0,0,0,0,0,0,0,0,0,0,0,0,0,0,0,0,0,0,0,0,0,0,0,0,0,0,0,0,0,0,0,0,19.4,7.93,0.226
# 4210,36766,438053,Saddeek Y.B.,2010,,0,0,0,2.1,0,0,0,0,0,0,0,0,0,60,0,0,0,0,0,0,0,0,0,0,4.9,0,0,0,0,0,0,0,0,0,0,0,0,0,0,0,0,0,0,0,0,0,0,0,0,0,0,0,0,0,0,0,0,0,0,0,0,0,0,0,0,0,0,0,0,0,0,0,0,0,0,0,0,0,0,0,0,0,0,0,0,0,0,0,0,0,0,0,0,0,0,0,0,0,0,0,30,0,0,0,0,0,0,0,0,0,0,0,0,0,0,0,0,0,0,0,0,0,0,0,0,0,0,0,0,0,0,0,0,0,0,0,0,3,0,0,0,0,0,0,0,0,0,0,0,0,0,0,0,0,0,0,0,0,0,0,0,0,0,0,0,0,0,0,0,0,0,0,0,0,0,0,0,0,0,0,0,70,28.54,0.226
# 4211,39858,471010,Ellison A.J.,2012,,0,0,0,12.53000013,0,0,0,0,0,0,0,0,0,4.920000049,0,0,2.170000022,0,0,0,0,0,0,0,6.679999067,0,0,0,0,0,0,0,0,0,0,0,0,0,0,0,0,0,0,0,0,0,0,0,0,0,0.01,0,0,0,0,0,0,0,0,0,0,0,0,0,0,0,0,0,0,0,0,0,0,0,0,0,0,0,0,0,0,0,0,0,0,0,0,0,0,0,0,4.070000041,0,0,0,0,0,0,0,0,0,0,0,0,0,0,0,0,0,0,0,0,0,0,0,0,0,0,0,0,0,0,0,0,0,0,0,0,0,0,0,0,0,0,0,0,0,67.62000068,0,0,0,0.050000001,0,0,0,0,0,1.900000019,0,0,0,0,0,0,0,0,0,0,0,0,0,0,0,0,0,0,0,0,0,0,0,0,0,0,0,0,0,0,0,0,0.050000001,79.7,32.5,0.226
# 4212,40613,476109,Akiba S.,2011,,0,0,0,7,0,0,0,0,0,0,0,0,0,0,0,0,0,0,0,0,0,0,0,0,0,0,0,0,0,0,0,0,0,0,0,0,0,0,0,0,0,0,0,0,0,0,0,0,0,0,0,0,0,0,0,0,0,0,0,0,0,0,0,0,0,0,0,0,0,0,0,0,0,0,0,0,0,0,0,0,0,0,0,0,0,0,0,0,0,0,0,5.5,0,0,0,0,0,0,0,0,14,0,0,0,0,0,0,0,0,0,0,0,0,0,0,0,0,0,0,0,0,0,0,0,0,0,0,0,0,0,0,0,0,0,0,0,0,73,0,0,0,0,0,0,0,0,0,0,0,0,0,0,0,0,0,0,0,0,0,0,0,0,0,0,0,0,0,0,0,0,0,0,0,0,0,0,0,0,0,0,0.5,73,29.77,0.226
# 4213,40613,476113,Akiba S.,2011,,0,0,0,7,0,0,0,0,0,0,0,0,0,0,0,0,0,0,0,0,0,0,0,0,0,0,0,0,0,0,0,0,0,0,0,0,0,0,0,0,0,0,0,0,0,0,0,0,0,0,0,0,0,0,0,0,0,0,0,0,0,0,0,0,0,0,0,0,0,0,0,0,0,0,0,0,0,0,0,0,0,0,0,0,0,0,0,0,0,0,0,10,0,0,0,0,0,0,0,0,11,0,0,0,0,0,0,0,0,0,0,0,0,0,0,0,0,0,0,0,0,0,0,0,0,0,0,0,0,0,0,0,0,0,0,0,0,72,0,0,0,0,0,0,0,0,0,0,0,0,0,0,0,0,0,0,0,0,0,0,0,0,0,0,0,0,0,0,0,0,0,0,0,0,0,0,0,0,0,0,0,72.8,29.69,0.226
# 4214,41095,480289,Sidek H.A.A.,2008,,0,0,0,0,0,0,0,0,0,0,0,0,0,45,0,0,0,0,0,55,0,0,0,0,0,0,0,0,0,0,0,0,0,0,0,0,0,0,0,0,0,0,0,0,0,0,0,0,0,0,0,0,0,0,0,0,0,0,0,0,0,0,0,0,0,0,0,0,0,0,0,0,0,0,0,0,0,0,0,0,0,0,0,0,0,0,0,0,0,0,0,0,0,0,0,0,0,0,0,0,0,0,0,0,0,0,0,0,0,0,0,0,0,0,0,0,0,0,0,0,0,0,0,0,0,0,0,0,0,0,0,0,0,0,0,0,0,0,0,0,0,0,0,0,0,0,0,0,0,0,0,0,0,0,0,0,0,0,0,0,0,0,0,0,0,0,0,0,0,0,0,0,0,0,0,0,0,0,0,0,0,66,27,0.226
# 4215,3263,110714,State Optical I,1975,TF1,0,0,0,0,0,0,0,0.254300013,0,0,0,0,0,0,0,0,0,0,0,0,0,0,0,0,0,0,0,0,0,0,0,0,0,0,0,0,0,0,0,0,0,0,0,0,0,0,0,0,0,0,0,0,0,0,0,0,0,0,0,0,0,0,0,0,0,0,0,0,0,0,0,7.477355374,0,0,0,0,0,0,0,0,0,0,0,0,0,0,0,0,0,0,0,0,0,0,0,0,0,0,0,0,0,0,0,0,0,0,0,0,0,0,0,0,0,0,0,0,0,0,0,23.07223115,0,0,0,0,0,0,0,0,0,0,0,0,0,0,0,0,0,69.19611346,0,0,0,0,0,0,0,0,0,0,0,0,0,0,0,0,0,0,0,0,0,0,0,0,0,0,0,0,0,0,0,0,0,0,0,0,0,0,0,0,0,0,0,53.6,21.86,0.2259835
# 4216,26687,22284,LaCourse W.C.,1996,,0,0,0,25,0,0,0,0,0,0,0,0,0,0,0,0,0,0,0,0,0,0,0,0,7,0,0,0,0,0,0,0,0,0,0,0,0,0,0,0,0,0,0,0,0,0,0,0,0,0,0,0,0,0,0,0,0,0,0,0,0,0,0,0,0,0,0,0,0,0,0,0,0,0,0,0,0,0,0,0,0,0,0,0,0,0,0,0,0,0,0,0,0,0,0,0,0,0,0,0,18,0,0,0,0,0,0,0,0,0,0,0,0,0,0,0,0,0,0,0,0,0,0,0,0,0,0,0,0,0,0,0,0,0,0,0,0,50,0,0,0,0,0,0,0,0,0,0,0,0,0,0,0,0,0,0,0,0,0,0,0,0,0,0,0,0,0,0,0,0,0,0,0,0,0,0,0,0,0,0,0,76,31,0.2258064
# 4217,31836,394625,Lin Chung0Chern,2006,,0,0,0,8.886,0,0,0,0,0,0,0,0,0,0,0,0,0,0,0,0,0,0,0,0,1.574,0,0,0,0,0,0,0,0,0,0,0,0,0,0,0,0,0,0,0,0,0,0,0,0,0,0.786,0.961,0,0,0,0,0,0,0,0,0,0,0,0,0,0,0,0,0,0,0,3.108,0,0,0,0,0,0,0,0,0,0,0,0,0,0,0,0,0,0,0,0.675,0,0,0.056,0,0,0,0,0,4.338,0,0,0,0,0,0,0,0,0,0,0,0,0,0,0.033,0,0,0,0,0,0,0,0,0,0,0,0,0,0,0,0,0,0,0,0,0,79.334,0,0,0,0,0,0,0,0,0,0,0,0,0,0,0,0,0,0,0,0.249,0,0,0,0,0,0,0,0,0,0,0,0,0,0,0,0,0,0,0,0,0,0,0,76,31,0.2258064
# 4218,40872,477539,Komai T.,2012,,0,0,0,6.273302529,0,0,0,0,0,0,0,0,0,4.593739119,0,0,0,0,0,0,0,0,0,0,2.281254556,0,0,0,0,0,0,0,0,0,0,0,0,0,0,0,0,0,0,0,0,0,0,0,0,0,0.001202,0,0,0,0,0,0,0,0,0,0,0,0,0,0,0,0,0,0,0,0,3.327324811,0,0,0,0,0,0,0,0,0,0,0,0,0,0,0,0,0,0,0,3.174015773,0,0,0,0,0,0,0,0,14.96426365,0,0,0,0,0,0,0,0,0,0,0,0,0,0,0,0,0,0,0,0,0,0,0,0,0,0,0,0,0,0,0,0,0,0,0,0,65.2575959,0,0,0,0.127300031,0,0,0,0,0,0,0,0,0,0,0,0,8.27E-07,0,0,0,0,0,0,0,0,8.06E-07,0,0,0,0,0,0,0,0,0,0,0,0,0,0,0,0,0,76,31,0.2258064
# 4219,3861,143632,Takahashi K.,1983,,0,0,0,0,0,0,0,0,0,0,0,0,0,27.77778,0,0,0,0,0,0,0,0,0,0,0,0,0,0,0,0,0,0,0,0,0,0,0,0,0,0,0,0,0,0,0,0,0,0,0,0,0,0,0,0,0,0,0,0,0,0,0,0,0,0,0,0,0,0,0,0,0,16.66667,0,0,0,0,0,0,0,0,0,0,0,0,0,0,0,0,0,0,0,0,0,0,0,0,0,0,0,0,0,0,0,0,0,0,0,0,0,0,0,0,0,0,0,0,0,0,0,0,0,0,0,0,0,0,0,0,0,0,0,0,0,0,0,0,0,55.55555,0,0,0,0,0,0,0,0,0,0,0,0,0,0,0,0,0,0,0,0,0,0,0,0,0,0,0,0,0,0,0,0,0,0,0,0,0,0,0,0,0,0,0,64.5,26.31,0.2257697
# 4220,6623,38588,Gan Fuxi,1959,,0,0,0,0,0,0,0,0,0,0,0,0,0,10,0,0,0,0,0,0,0,0,0,0,18,0,0,0,0,0,0,0,0,0,0,0,0,0,0,0,0,0,0,0,0,0,0,0,0,0,0,0,0,0,0,0,0,0,0,0,0,0,0,0,0,0,0,0,0,0,0,0,0,0,0,0,0,0,0,0,0,0,0,0,0,0,0,0,0,0,0,0,0,0,0,0,0,0,0,0,12,0,0,0,0,0,0,0,0,0,0,0,0,0,0,0,0,0,0,0,0,0,0,0,0,0,0,0,0,0,0,0,0,0,0,0,0,60,0,0,0,0,0,0,0,0,0,0,0,0,0,0,0,0,0,0,0,0,0,0,0,0,0,0,0,0,0,0,0,0,0,0,0,0,0,0,0,0,0,0,0,78.4,31.98,0.2257662
# 4221,31749,166034,El0Mallawany R.,1992,,0,0,0,0,0,0,0,0,0,0,0,0,0,0,0,0,0,0,0,0,0,0,0,0,0,0,0,0,0,0,0,0,0,0,0,0,0,0,0,0,0,0,0,0,0,0,0,0,0,0,0,0,0,0,0,0,0,0,0,0,0,0,0,0,0,0,0,0,0,0,0,0,0,0,0,0,0,0,0,0,0,0,0,0,0,0,0,0,0,0,0,0,0,0,0,0,0,0,0,0,0,0,0,0,0,0,0,0,0,0,0,0,0,0,0,0,0,0,0,0,0,0,0,0,0,0,0,0,0,0,0,0,0,0,0,0,0,0,0,0,0,0,0,0,0,0,0,0,0,0,0,0,0,89.93334899,0,0,0,0,0,0,0,0,0,0,0,0,0,0,0,0,0,0,0,0,0,0,0,10.06665101,0,0,0,56.6,23.09,0.2256388
# 4222,1978,110646,State Optical I,1975,BK4,0,0,0,0,0,0,0,0.178699964,0,0,0,0,0,3.280156344,0,0,6.972077606,0,0,0,0,0,0,0,0,0,0,0,0,0,0,0,0,0,0,0,0,0,0,0,0,0,0,0,0,0,0,0,0,0,0,0,0,0,0,0,0,0,0,0,0,0,0,0,0,0,0,0,0,0,0,7.573315485,0,0,0,0,0,0,0,0,0,0,0,0,0,0,0,0,0,0,0,0,0,0,0,0,0,0,0,0,3.433600313,0,0,0,0,0,0,0,0,0,0,0,0,0,0,0,0,0,0,0,0,0,0,0,0,0,0,0,0,0,0,0,0,0,0,0,0,74.29693514,0,0,0,0,0,0,0,0,0,0,0,0,0,0,0,0,0,0,0,0,0,0,0,0,0,0,0,0,0,0,0,0,0,0,0,0,0,0,0,4.265215147,0,0,0,70.3,28.68,0.2255928
# 4223,31749,166033,El0Mallawany R.,1992,,0,0,0,0,0,0,0,0,0,0,0,0,0,0,0,0,0,0,0,0,0,0,0,0,0,0,0,0,0,0,0,0,0,0,0,0,0,0,0,0,0,0,0,0,0,0,0,0,0,0,0,0,0,0,0,0,0,0,0,0,0,0,0,0,0,0,0,0,0,0,0,0,0,0,0,0,0,0,0,0,0,0,0,0,0,0,0,0,0,0,0,0,0,0,0,0,0,0,0,0,0,0,0,0,0,0,0,0,0,0,0,0,0,0,0,0,0,0,0,0,0,0,0,0,0,0,0,0,0,0,0,0,0,0,0,0,0,0,0,0,0,0,0,0,0,0,0,0,0,0,0,0,0,95.02586,0,0,0,0,0,0,0,0,0,0,0,0,0,0,0,0,0,0,0,0,0,0,0,4.97414,0,0,0,52.7,21.5,0.2255814
# 4224,31749,166035,El0Mallawany R.,1992,,0,0,0,0,0,0,0,0,0,0,0,0,0,0,0,0,0,0,0,0,0,0,0,0,0,0,0,0,0,0,0,0,0,0,0,0,0,0,0,0,0,0,0,0,0,0,0,0,0,0,0,0,0,0,0,0,0,0,0,0,0,0,0,0,0,0,0,0,0,0,0,0,0,0,0,0,0,0,0,0,0,0,0,0,0,0,0,0,0,0,0,0,0,0,0,0,0,0,0,0,0,0,0,0,0,0,0,0,0,0,0,0,0,0,0,0,0,0,0,0,0,0,0,0,0,0,0,0,0,0,0,0,0,0,0,0,0,0,0,0,0,0,0,0,0,0,0,0,0,0,0,0,0,87.48355,0,0,0,0,0,0,0,0,0,0,0,0,0,0,0,0,0,0,0,0,0,0,0,12.51645,0,0,0,58.7,23.95,0.2254697
# 4225,1580,9774,Manghnani M.H.,1974,,0,0,0,0,0,0,0,0,0,0,0,0,0,0,0,0,0,0,0,0,0,0,0,0,0,0,0,0,0,0,0,0,0,0,0,0,0,0,0,0,0,0,0,0,0,0,0,0,0,0,0,0,0,0,0,0,0,0,0,0,0,0,0,0,0,0,0,0,0,0,0,0,0,0,0,0,0,0,0,0,0,0,0,0,0,0,0,0,0,0,0,0,0,0,0,0,0,0,0,0,25,0,0,0,0,0,0,0,0,0,0,0,0,0,0,0,0,0,0,0,0,0,0,0,0,0,0,0,0,0,0,0,0,0,0,0,0,75,0,0,0,0,0,0,0,0,0,0,0,0,0,0,0,0,0,0,0,0,0,0,0,0,0,0,0,0,0,0,0,0,0,0,0,0,0,0,0,0,0,0,0,59.8,24.4,0.2254098
# 4226,1834,9126,Takahashi K.,1983,,0,0,0,0,0,0,0,0,0,0,0,0,0,0,0,0,0,0,0,0,0,0,0,0,0,0,0,0,0,0,0,0,0,0,0,0,0,0,0,0,0,0,0,0,0,0,0,0,0,0,0,0,0,0,0,0,0,0,0,0,0,0,0,0,0,0,0,0,0,0,0,0,0,0,0,0,0,0,0,0,0,0,0,30,0,0,0,0,0,0,0,0,0,0,0,0,0,0,0,0,0,0,0,0,0,0,0,0,0,0,0,0,0,0,0,0,0,0,0,0,0,0,0,0,0,0,0,0,0,0,0,0,0,0,0,0,0,70,0,0,0,0,0,0,0,0,0,0,0,0,0,0,0,0,0,0,0,0,0,0,0,0,0,0,0,0,0,0,0,0,0,0,0,0,0,0,0,0,0,0,0,73,29.79,0.2252433
# 4227,20715,186899,Sarkisov P.D.,1986,,0,0,0,8,0,0,0,0,0,0,0,0,0,0,0,0,0,0,0,0,0,0,0,0,0,0,0,0,0,0,0,0,0,0,0,0,0,0,0,0,0,0,0,0,0,0,0,0,0,0,0,0,0,0,0,0,0,0,0,0,0,0,0,0,0,0,0,0,0,0,0,0,0,0,0,0,0,0,0,0,0,0,0,0,0,0,0,0,0,0,0,10,0,0,0,0,0,0,0,0,22,0,0,0,0,0,0,0,0,0,0,0,0,0,0,0,0,0,0,0,0,0,0,0,0,0,0,0,0,0,0,0,0,0,0,0,0,60,0,0,0,0,0,0,0,0,0,0,0,0,0,0,0,0,0,0,0,0,0,0,0,0,0,0,0,0,0,0,0,0,0,0,0,0,0,0,0,0,0,0,0,61.5,25.1,0.2250996
# 4228,255,20573,Livshits V.Ya.,1989,,0,0,0,0,0,0,0,0,0,0,0,0,0,0,0,0,0,0,0,0,0,0,0,0,0,0,0,0,0,0,0,0,0,0,0,0,0,0,0,0,0,0,0,0,0,0,0,0,0,0,0,0,0,0,0,0,0,0,0,0,0,0,0,0,0,0,0,0,0,0,0,0,0,0,0,0,0,0,0,0,0,0,0,13,0,0,0,0,0,0,0,0,0,0,0,0,0,0,0,0,12,0,0,0,0,0,0,0,0,0,0,0,0,0,0,0,0,0,0,0,0,0,0,0,0,0,0,0,0,0,0,0,0,0,0,0,0,60,0,0,0,0,0,0,0,0,0,0,0,15,0,0,0,0,0,0,0,0,0,0,0,0,0,0,0,0,0,0,0,0,0,0,0,0,0,0,0,0,0,0,0,113,46.2,0.225
# 4229,255,20574,Livshits V.Ya.,1989,,0,0,0,0,0,0,0,0,0,0,0,0,0,0,0,0,0,0,0,0,0,0,0,0,0,0,0,0,0,0,0,0,0,0,0,0,0,0,0,0,0,0,0,0,0,0,0,0,0,0,0,0,0,0,0,0,0,0,0,0,0,0,0,0,0,0,0,0,0,0,0,0,0,0,0,0,0,0,0,0,0,0,0,13,0,0,0,0,0,0,0,0,0,0,0,0,0,0,0,0,12,0,0,0,0,0,0,0,0,0,0,0,0,0,0,0,0,0,0,0,0,0,0,0,0,0,0,0,0,0,0,0,0,0,0,0,0,55,0,0,0,0,0,0,0,0,0,0,0,20,0,0,0,0,0,0,0,0,0,0,0,0,0,0,0,0,0,0,0,0,0,0,0,0,0,0,0,0,0,0,0,121,49.6,0.225
# 4230,259,20607,Livshits V.Ya.,1988,,0,0,0,0,0,0,0,0,0,0,0,0,0,0,0,0,0,0,0,0,0,0,0,0,0,0,0,0,0,0,0,0,0,0,0,0,0,0,0,0,0,0,0,0,0,0,0,0,0,0,0,0,0,0,0,0,0,0,0,0,0,0,0,0,0,0,0,0,0,0,0,3.5,0,0,0,0,0,0,0,0,0,0,0,0,0,0,0,0,0,0,0,0,0,0,0,0,0,0,0,0,13.8,0,0,0,0,0,13.4,0,0,0,0,0,0,0,0,0,0,0,0,0,0,0,0,0,0,0,0,0,0,0,0,0,0,0,0,0,0,69.3,0,0,0,0,0,0,0,0,0,0,0,0,0,0,0,0,0,0,0,0,0,0,0,0,0,0,0,0,0,0,0,0,0,0,0,0,0,0,0,0,0,0,0,84.7,34.6,0.225
# 4231,269,20681,Livshits V.Ya.,1991,,0,0,0,0,0,0,0,0,0,0,0,0,0,0,0,0,0,0,0,0,0,0,0,0,0,0,0,0,0,0,0,0,0,0,0,0,0,0,0,0,0,0,0,0,0,0,0,0,0,0,0,0,0,0,0,0,0,0,0,0,0,0,0,0,0,12.6,0,0,0,0,0,0,0,0,0,0,0,0,0,0,0,0,0,11.3,0,0,0,0,0,0,0,0,0,0,0,0,0,0,0,0,11.3,0,0,0,0,0,0,0,0,0,0,0,0,0,0,0,0,0,0,0,0,0,0,0,0,0,0,0,0,0,0,0,0,0,0,0,0,64.8,0,0,0,0,0,0,0,0,0,0,0,0,0,0,0,0,0,0,0,0,0,0,0,0,0,0,0,0,0,0,0,0,0,0,0,0,0,0,0,0,0,0,0,97.3,39.7,0.225
# 4232,290,21037,Karapetyan G.O.,1979,,0,0,0,14,0,0,0,0,0,0,0,0,0,0,0,0,0,0,0,0,0,0,0,0,0,0,0,0,0,0,0,0,0,0,0,0,0,0,0,0,0,0,0,0,0,0,0,0,0,0,0,0,0,0,0,0,0,0,0,0,0,0,0,0,0,0,0,0,0,0,0,0,0,0,0,0,0,0,0,0,0,0,0,21,0,0,0,0,0,0,0,0,0,0,0,0,0,0,0,0,0,0,0,0,0,0,0,0,0,0,0,0,0,0,0,0,0,0,0,0,0,0,0,0,0,0,0,0,0,0,0,0,0,0,0,0,0,65,0,0,0,0,0,0,0,0,0,0,0,0,0,0,0,0,0,0,0,0,0,0,0,0,0,0,0,0,0,0,0,0,0,0,0,0,0,0,0,0,0,0,0,85.7,35,0.225
# 4233,290,21045,Karapetyan G.O.,1979,,0,0,0,20,0,0,0,0,0,0,0,0,0,0,0,0,0,0,0,0,0,0,0,0,0,0,0,0,0,0,0,0,0,0,0,0,0,0,0,0,0,0,0,0,0,0,0,0,0,0,0,0,0,0,0,0,0,0,0,0,0,0,0,0,0,0,0,0,0,0,0,0,0,0,0,0,0,0,0,0,0,0,0,17,0,0,0,0,0,0,0,0,0,0,0,0,0,0,0,0,0,0,0,0,0,0,0,0,0,0,0,0,0,0,0,0,0,0,0,0,0,0,0,0,0,0,0,0,0,0,0,0,0,0,0,0,0,63,0,0,0,0,0,0,0,0,0,0,0,0,0,0,0,0,0,0,0,0,0,0,0,0,0,0,0,0,0,0,0,0,0,0,0,0,0,0,0,0,0,0,0,85.8,35.1,0.225
# 4234,290,21047,Karapetyan G.O.,1979,,0,0,0,20,0,0,0,0,0,0,0,0,0,0,0,0,0,0,0,0,0,0,0,0,0,0,0,0,0,0,0,0,0,0,0,0,0,0,0,0,0,0,0,0,0,0,0,0,0,0,0,0,0,0,0,0,0,0,0,0,0,0,0,0,0,0,0,0,0,0,0,0,0,0,0,0,0,0,0,0,0,0,0,11,0,0,0,0,0,0,0,0,0,0,0,0,0,0,0,0,0,0,0,0,0,0,0,0,0,0,0,0,0,0,0,0,0,0,0,0,0,0,0,0,0,0,0,0,0,0,0,0,0,0,0,0,0,69,0,0,0,0,0,0,0,0,0,0,0,0,0,0,0,0,0,0,0,0,0,0,0,0,0,0,0,0,0,0,0,0,0,0,0,0,0,0,0,0,0,0,0,87,35.5,0.225
# 4235,292,21071,Karapetyan G.O.,1980,,0,0,0,18.30750963,0,0,0,0,0,0,0,0,0,0,0,0,0,0,0,0,0,0,0,0,0,0,0,0,0,0,0,0,0,0,0,0,0,0,0,0,0,0,0,0,0,0,0,0,0,0,0,0,0,0,0,0,0,0,0,0,0,0,0,0,0,0,0,0,0,0,0,0,0,0,0,0,0,0,0,0,0,0,0,11.53606977,0,0,0,0,0,0,0,0,0,0,0,0,0,0,0,0,0,0,0,0,0,0,0,0,0,0,0,0,0,0,0,0,0,0,0,0,0,0,0,0,0,0,0,0,0,0,0,0,0,0,0,0,0,66.24807868,0,0,0,0,0,0,0,0,0,0,0,0,0,0,0,0,0,0,0,3.908341922,0,0,0,0,0,0,0,0,0,0,0,0,0,0,0,0,0,0,0,0,0,0,0,86.8,35.5,0.225
# 4236,1576,9756,Bokin P.Ya.,1970,,0,0,0,0,0,0,0,0,0,0,0,0,0,0,0,0,0,0,0,0,0,0,0,0,0,0,0,0,0,0,0,0,0,0,0,0,0,0,0,0,0,0,0,0,0,0,0,0,0,0,0,0,0,0,0,0,0,0,0,0,0,0,0,0,0,0,0,0,0,0,0,0,0,0,0,0,0,0,0,0,0,0,0,0,0,0,0,0,0,0,0,0,0,0,0,0,0,0,0,0,17,0,0,0,0,0,0,0,0,0,0,0,0,0,0,0,0,0,0,0,0,0,0,0,0,0,0,0,0,0,0,0,0,0,0,0,0,83,0,0,0,0,0,0,0,0,0,0,0,0,0,0,0,0,0,0,0,0,0,0,0,0,0,0,0,0,0,0,0,0,0,0,0,0,0,0,0,0,0,0,0,59.1,24.02,0.225
# 4237,1576,9762,Bokin P.Ya.,1970,,0,0,0,0,0,0,0,0,0,0,0,0,0,0,0,0,0,0,0,0,0,0,0,0,0,0,0,0,0,0,0,0,0,0,0,0,0,0,0,0,0,0,0,0,0,0,0,0,0,0,0,0,0,0,0,0,0,0,0,0,0,0,0,0,0,0,0,0,0,0,0,15,0,0,0,0,0,0,0,0,0,0,0,0,0,0,0,0,0,0,0,0,0,0,0,0,0,0,0,0,0,0,0,0,0,0,0,0,0,0,0,0,0,0,0,0,0,0,0,0,0,0,0,0,0,0,0,0,0,0,0,0,0,0,0,0,0,85,0,0,0,0,0,0,0,0,0,0,0,0,0,0,0,0,0,0,0,0,0,0,0,0,0,0,0,0,0,0,0,0,0,0,0,0,0,0,0,0,0,0,0,52.2,21.22,0.225
# 4238,1966,110943,Kisin B.I.,1959,OF1,0,0,0,2.195381431,0,0,0,0,0,0,0,0,0,23.59677988,0,0,0.449594022,0,0,0,0,0,0,0,0,0,0,0,0,0,0,0,0,0,0,0,0,0,0,0,0,0,0,0,0,0,0,0,0,0,0,0,0,0,0,0,0,0,0,0,0,0,0,0,0,0,0,0,0,0,0,4.514268281,0,0,0,0,0,0,0,0,0,0,0,0,0,0,0,0,0,0,0,0,0,0,0,0,0,0,0,0,2.961772026,0,0,0,0,0,0,0,0,0,0,0,0,0,0,0,0,0,0,0,0,0,0,0,0,0,0,0,0,0,5.28201788,0,0,0,0,0,0,61.00018649,0,0,0,0,0,0,0,0,0,0,0,0,0,0,0,0,0,0,0,0,0,0,0,0,0,0,0,0,0,0,0,0,0,0,0,0,0,0,0,0,0,0,0,53.1,21.67,0.225
# 4239,2402,32837,Petrenko Yu.M.,1971,,0,0,0,0,0,0,0,0,0,0,0,0,0,0,0,0,0,0,0,0,0,0,0,0,0,0,0,0,0,0,0,0,0,0,0,0,0,0,0,0,0,0,0,0,0,0,0,0,0,0,0.3,0,0,0,0,0,0,0,0,0,0,0,0,0,0,0,0,0,0,0,0,0,0,0,0,0,0,0,0,0,0,0,0,0,0,0,0,0,0,0,0,0,0,0,0,0,0,0,0,0,20,0,0,0,0,0,0,0,0,0,0,0,0,0,0,0,0,0,0,0,0,0,0,0,0,0,0,0,0,0,0,0,0,0,0,0,0,79.7,0,0,0,0,0,0,0,0,0,0,0,0,0,0,0,0,0,0,0,0,0,0,0,0,0,0,0,0,0,0,0,0,0,0,0,0,0,0,0,0,0,0,0,59.1,24.23,0.225
# 4240,2402,32839,Petrenko Yu.M.,1971,,0,0,0,0,0,0,0,0,0,0,0,0,0,0,0,0,0,0,0,0,0,0,0,0,0,0,0,0,0,0,0,0,0,0,0,0,0,0,0,0,0,0,0,0,0,0,0,0,0,0,2.5,0,0,0,0,0,0,0,0,0,0,0,0,0,0,0,0,0,0,0,0,0,0,0,0,0,0,0,0,0,0,0,0,0,0,0,0,0,0,0,0,0,0,0,0,0,0,0,0,0,20,0,0,0,0,0,0,0,0,0,0,0,0,0,0,0,0,0,0,0,0,0,0,0,0,0,0,0,0,0,0,0,0,0,0,0,0,77.5,0,0,0,0,0,0,0,0,0,0,0,0,0,0,0,0,0,0,0,0,0,0,0,0,0,0,0,0,0,0,0,0,0,0,0,0,0,0,0,0,0,0,0,65,25.99,0.225
# 4241,2402,32840,Petrenko Yu.M.,1971,,0,0,0,0,0,0,0,0,0,0,0,0,0,0,0,0,0,0,0,0,0,0,0,0,0,0,0,0,0,0,0,0,0,0,0,0,0,0,0,0,0,0,0,0,0,0,0,0,0,0,5,0,0,0,0,0,0,0,0,0,0,0,0,0,0,0,0,0,0,0,0,0,0,0,0,0,0,0,0,0,0,0,0,0,0,0,0,0,0,0,0,0,0,0,0,0,0,0,0,0,20,0,0,0,0,0,0,0,0,0,0,0,0,0,0,0,0,0,0,0,0,0,0,0,0,0,0,0,0,0,0,0,0,0,0,0,0,75,0,0,0,0,0,0,0,0,0,0,0,0,0,0,0,0,0,0,0,0,0,0,0,0,0,0,0,0,0,0,0,0,0,0,0,0,0,0,0,0,0,0,0,65.9,26.87,0.225
# 4242,3170,94949,Kulyamina L.L.,1975,0,0,0,0,1.766942965,0,0,0,0,0,0,0,0,0,0,0,0,0,0,0,0,0,0,0,0,7.49629685,0,0,0,0,0,0,0,0,0,0,0,0,0,0,0,0,0,0,0,0,0,0,0,0,0,0,0,0,0,0,0,0,0,0,0,0,0,0,0,0,0,0,0,0,0,0,0,0,0,0,0,0,0,0,0,0,0,0,0,0,0,0,0,0,0,0,3.724981926,0,0,0,0,0,0,0,0,14.04948972,0,0,0,0,0,0,0,0,0,0,0,0,0,0,0,0,0,0,0,0,0,0,0,0,0,0,0,0,0,0,0,0,0,0,0,0,72.96228854,0,0,0,0,0,0,0,0,0,0,0,0,0,0,0,0,0,0,0,0,0,0,0,0,0,0,0,0,0,0,0,0,0,0,0,0,0,0,0,0,0,0,0,75.9,30.97,0.225
# 4243,3384,3839,Shchavelev O.S.,1973,,0,0,0,0,0,0,0,0,0,0,0,0,0,0,0,0,0,0,0,0,0,0,0,0,0,0,0,0,0,0,0,0,0,0,0,0,0,0,0,0,0,0,0,0,0,0,0,0,0,0,0,0,0,0,0,0,0,0,0,0,0,0,0,0,0,0,0,0,0,0,0,7.6,0,0,0,0,0,0,0,0,0,0,0,0,0,0,0,0,0,0,0,0,0,0,0,0,0,0,0,0,0,0,0,0,0,0,0,0,0,0,0,0,0,0,0,0,0,0,0,0,0,0,0,0,0,0,0,0,0,0,0,0,0,0,0,0,0,78.2,0,0,0,0,0,0,0,0,0,14.2,0,0,0,0,0,0,0,0,0,0,0,0,0,0,0,0,0,0,0,0,0,0,0,0,0,0,0,0,0,0,0,0,0,65.7,26.78,0.225
# 4244,3508,8584,Aleksandrov V.I,1977,,0,0,0,16.89290833,0,0,0,0,0,0,0,0,0,0,0,0,0,0,0,0,0,0,0,0,0,0,0,0,0,0,0,0,0,0,0,0,0,0,0,0,0,0,0,0,0,0,0,0,0,0,0,0,0,0,0,0,0,0,0,0,0,0,0,0,0,0,0,0,0,0,0,0,0,0,0,0,0,0,0,0,0,0,0,0,0,0,0,0,0,0,0,0,0,0,0,0,0,0,0,0,0,0,0,0,0,0,0,0,0,0,0,0,0,0,0,0,0,0,0,0,0,0,0,0,0,0,0,0,0,0,0,0,0,0,0,0,0,71.6669235,0,0,0,0,0,0,0,0,0,0,0,0,0,0,0,0,0,0,0,0,0,0,0,0,0,0,0,0,0,0,0,0,0,11.44016817,0,0,0,0,0,0,0,0,0,108,44.24,0.225
# 4245,3508,8585,Aleksandrov V.I,1977,,0,0,0,17.43313211,0,0,0,0,0,0,0,0,0,0,0,0,0,0,0,0,0,0,0,0,0,0,0,0,0,0,0,0,0,0,0,0,0,0,0,0,0,0,0,0,0,0,0,0,0,0,0,0,0,0,0,0,0,0,0,0,0,0,0,0,0,0,0,0,0,0,0,0,0,0,0,0,0,0,0,6.494989608,0,0,0,0,0,0,0,0,0,0,0,0,0,0,0,0,0,0,0,0,0,0,0,0,0,0,0,0,0,0,0,0,0,0,0,0,0,0,0,0,0,0,0,0,0,0,0,0,0,0,0,0,0,0,0,0,0,76.07187828,0,0,0,0,0,0,0,0,0,0,0,0,0,0,0,0,0,0,0,0,0,0,0,0,0,0,0,0,0,0,0,0,0,0,0,0,0,0,0,0,0,0,0,94.6,38.65,0.225
# 4246,3849,12365,Tille U.,1978,,0,0,0,0,0,0,0,0,0,0,0,0,0,0,0,0,0,0,0,0,0,0,0,0,12,0,0,0,0,0,0,0,0,0,0,0,0,0,0,0,0,0,0,0,0,0,0,0,0,0,0,0,0,0,0,0,0,0,0,0,0,0,0,0,0,0,0,0,0,0,0,0,0,0,0,0,0,0,0,0,0,0,0,0,0,0,0,0,0,0,0,0,0,0,0,0,0,0,0,0,17.5,0,0,0,0,0,0,0,0,0,0,0,0,0,0,0,0,0,0,0,0,0,0,0,0,0,0,0,0,0,0,0,0,0,0,0,0,70.5,0,0,0,0,0,0,0,0,0,0,0,0,0,0,0,0,0,0,0,0,0,0,0,0,0,0,0,0,0,0,0,0,0,0,0,0,0,0,0,0,0,0,0,70.3,28.7,0.225
# 4247,4654,4478,Appen A.A.,1959,,0,0,0,0,0,0,0,0,0,0,0,0,0,4,0,0,0,0,0,0,0,0,0,0,0,0,0,0,0,0,0,0,0,0,0,0,0,0,0,0,0,0,0,0,0,0,0,0,0,0,0,0,0,0,0,0,0,0,0,0,0,0,0,0,0,0,0,0,0,0,0,16,0,0,0,0,0,0,0,0,0,0,0,0,0,0,0,0,0,0,0,0,0,0,0,0,0,0,0,0,0,0,0,0,0,0,0,0,0,0,0,0,0,0,0,0,0,0,0,0,0,0,0,0,0,0,0,0,0,0,0,0,0,0,0,0,0,80,0,0,0,0,0,0,0,0,0,0,0,0,0,0,0,0,0,0,0,0,0,0,0,0,0,0,0,0,0,0,0,0,0,0,0,0,0,0,0,0,0,0,0,60.3,24.62,0.225
# 4248,5879,93254,Keshishyan T.N.,1978,,0,0,0,9.1,0,0,0,0,0,0,0,0,0,0,0,0,0,0,0,0,0,0,0,0,0,0,0,0,0,0,0,0,0,0,0,0,0,0,0,0,0,0,0,0,0,0,0,0,0,0,0,0,0,0,0,0,0,0,0,0,0,0,0,0,0,0,0,0,0,0,0,0,0,0,0,0,0,0,0,0,0,0,0,36.4,0,0,0,0,0,0,0,0,0,0,0,0,0,0,0,0,0,0,0,0,0,0,0,0,0,0,0,0,0,0,0,0,0,0,0,0,0,0,0,0,0,0,0,0,0,0,0,0,0,0,0,0,0,54.5,0,0,0,0,0,0,0,0,0,0,0,0,0,0,0,0,0,0,0,0,0,0,0,0,0,0,0,0,0,0,0,0,0,0,0,0,0,0,0,0,0,0,0,83,33.87,0.225
# 4249,7080,121851,Butler B.P.,1996,,0,0,0,12.04845003,0,0,0,0,0,0,0,0,0,0,0,0,0.575981601,0,0,0,0,0,0,0,11.47051003,0,0,0,0,0,0,0,0,0,0,0,0,0,0,0,0,0,0,0,0,0,0,0,0,0,0.932700002,0,0,0,0,0,0,0,0,0,0,0,0,0,0,0,0,0,0,0,0,1.077479002,0,0,0,0,0,0,0,0,0,0,0,0.595502401,0,0,0,0,0,0,0,3.499307008,0,0,0,0,0,0,0,0,8.294136018,0,0,0,0,0,0,0,0,0,0,0,0,0,0,0,0,0,0,0.01476378,0,0,0,0,0,0,0,0,0,0,0,0,0,0,0,0,0,61.49117014,0,0,0,0,0,0,0,0,0,0,0,0,0,0,0,0,0,0,0,0,0,0,0,0,0,0,0,0,0,0,0,0,0,0,0,0,0,0,0,0,0,0,0,77.7,31.76,0.225
# 4250,7830,74179,Patel N.D.,1983,,0,0,0,0,0,0,0,0,0,0,0,0,0,0,0,0,0,0,0,0,0,0,0,0,0,0,0,0,0,0,0,0,0,0,0,0,0,0,0,0,0,0,0,0,0,0,0,0,0,0,0,0,0,0,0,0,0,0,0,0,0,0,0,0,0,0,0,0,0,0,0,0,0,0,0,0,0,0,0,0,0,0,0,0,0,0,0,0,0,0,0,0,0,0,0,0,0,58.7,0,0,0,0,0,0,0,0,0,0,0,0,0,0,0,0,0,41.3,0,0,0,0,0,0,0,0,0,0,0,0,0,0,0,0,0,0,0,0,0,0,0,0,0,0,0,0,0,0,0,0,0,0,0,0,0,0,0,0,0,0,0,0,0,0,0,0,0,0,0,0,0,0,0,0,0,0,0,0,0,0,0,0,0,47.8,19.5,0.225
# 4251,7832,74200,Patel N.D.,1983,,0,0,0,0,0,0,0,0,0,0,0,0,0,0,0,0,0,0,0,0,0,0,0,0,0,0,0,0,0,0,0,0,0,0,0,0,0,0,0,0,0,0,0,0,0,0,0,0,0,0,0,0,0,0,0,0,0,0,0,0,0,0,0,0,0,0,0,0,0,0,0,0,0,0,0,0,0,0,0,0,0,0,0,0,0,0,0,0,0,0,0,0,0,0,0,0,0,40.2,0,0,0,0,0,0,0,0,0,0,0,0,0,0,0,0,0,59.8,0,0,0,0,0,0,0,0,0,0,0,0,0,0,0,0,0,0,0,0,0,0,0,0,0,0,0,0,0,0,0,0,0,0,0,0,0,0,0,0,0,0,0,0,0,0,0,0,0,0,0,0,0,0,0,0,0,0,0,0,0,0,0,0,0,51.9,21.2,0.225
# 4252,8584,59567,Sudhakar Rao D.,1990,,0,0,0,0,0,0,0,0,0,0,0,0,0,0,0,0,0,0,0,0,0,0,0,0,0,0,0,0,0,0,0,0,0,0,0,0,0,0,0,0,0,0,0,0,0,0,0,0,0,0,0,0,0,0,0,0,0,0,0,0,0,0,0,0,0,0,0,0,0,0,0,0,0,0,0,0,0,0,0,0,0,0,0,0,0,0,0,0,0,0,0,0,0,0,0,0,0,0,0,0,32.04956,0,0,0,0,0,0,0,0,0,0,0,0,0,0,39.88343,0,0,0,0,0,0,0,0,0,0,0,0,0,0,0,0,0,0,0,0,0,0,0,0,0,0,0,0,0,0,0,0,0,0,0,0,0,0,0,0,0,0,0,0,0,0,0,0,0,0,0,0,0,0,0,0,0,0,0,0,0,28.06701,0,0,0,98.4,40.17,0.225
# 4253,13204,78415,Bokin P.Ya.,1963,K8,0,0,0,0,0,0,0,0.116500042,0,0,0,0,0,9.88930656,0,0,1.282372462,0,0,0,0,0,0,0,0,0,0,0,0,0,0,0,0,0,0,0,0,0,0,0,0,0,0,0,0,0,0,0,0,0,0,0,0,0,0,0,0,0,0,0,0,0,0,0,0,0,0,0,0,0,0,4.27672054,0,0,0,0,0,0,0,0,0,0,0,0,0,0,0,0,0,0,0,0,0,0,0,0,0,0,0,0,10.74686387,0,0,0,0,0,0,0,0,0,0,0,0,0,0,0,0,0,0,0,0,0,0,0,0,0,0,0,0,0,0,0,0,0,0,0,0,73.68823653,0,0,0,0,0,0,0,0,0,0,0,0,0,0,0,0,0,0,0,0,0,0,0,0,0,0,0,0,0,0,0,0,0,0,0,0,0,0,0,0,0,0,0,77.6,31.67,0.225
# 4254,13204,78419,Bokin P.Ya.,1963,TF1,0,0,0,0,0,0,0,0.254300013,0,0,0,0,0,0,0,0,0,0,0,0,0,0,0,0,0,0,0,0,0,0,0,0,0,0,0,0,0,0,0,0,0,0,0,0,0,0,0,0,0,0,0,0,0,0,0,0,0,0,0,0,0,0,0,0,0,0,0,0,0,0,0,7.477355374,0,0,0,0,0,0,0,0,0,0,0,0,0,0,0,0,0,0,0,0,0,0,0,0,0,0,0,0,0,0,0,0,0,0,0,0,0,0,0,0,0,0,0,0,0,0,0,23.07223115,0,0,0,0,0,0,0,0,0,0,0,0,0,0,0,0,0,69.19611346,0,0,0,0,0,0,0,0,0,0,0,0,0,0,0,0,0,0,0,0,0,0,0,0,0,0,0,0,0,0,0,0,0,0,0,0,0,0,0,0,0,0,0,52.5,21.42,0.225
# 4255,15409,132624,Petzoldt J.,1991,,0,0,0,17.95116621,0,0,0,0.175899963,0,0,0,0,0,0,0,0,0,0,0,0,0,0,0,0,0,0,0,0,0,0,0,0,0,0,0,0,0,0,0,0,0,0,0,0,0,0,0,0,0,0,0,0,0,0,0,0,0,0,0,0,0,0,0,0,0,0,0,0,0,0,0,0,0,0,0,0,0,0,0,0,0,0,0,8.966689108,0,0,0,0,0,0,0,1.899382599,0,0,0,0,0,0,0,0,0.673719958,0,0,0,0,0,0,0,0,0,0,0,0,0,0,3.579122245,0,0,0,0,0,0,0,0,0,0,0,0,0,0,0,0,0,0,0,0,0,61.38851705,0,0,0,0,0,0,0,0,0,0,0,0,0,0,0,0,0,0,0,2.439488485,0,0,0,0,0,0,0,0,0,0,0,0,0,0,0,0,0,0,0,1.881166603,0,0,1.04484778,83.7,34.16,0.225
# 4256,20715,186900,Sarkisov P.D.,1986,,0,0,0,12,0,0,0,0,0,0,0,0,0,0,0,0,0,0,0,0,0,0,0,0,0,0,0,0,0,0,0,0,0,0,0,0,0,0,0,0,0,0,0,0,0,0,0,0,0,0,0,0,0,0,0,0,0,0,0,0,0,0,0,0,0,0,0,0,0,0,0,0,0,0,0,0,0,0,0,0,0,0,0,0,0,0,0,0,0,0,0,10,0,0,0,0,0,0,0,0,18,0,0,0,0,0,0,0,0,0,0,0,0,0,0,0,0,0,0,0,0,0,0,0,0,0,0,0,0,0,0,0,0,0,0,0,0,60,0,0,0,0,0,0,0,0,0,0,0,0,0,0,0,0,0,0,0,0,0,0,0,0,0,0,0,0,0,0,0,0,0,0,0,0,0,0,0,0,0,0,0,63.7,26,0.225
# 4257,23675,190638,Ohara K.,2000,,0,0,0,16.68987806,0,0,0,0,0,0,0,0,0,0,0,0,0.440424013,0,0,0,0,0,0,0,1.204204582,0,0,0,0,0,0,0,0,0,0,0,0,0,0,0,0,0,0,0,0,0,0,0,0,0,0,0,0,0,0,0,0,0,0,0,0,0,0,0,0,0,0,0,0,0,0,0,0,0,0,0,0,0,0,0,0,0,0,9.491532584,0,0,0,0,0,0,0,1.675465809,0,0,0,0,0,0,0,0,0,0,0,0,0,0,0,0,0,0,0,0,0,0,0,3.99621393,0,0,0,0,0,0,0,0,0,0,0,0,0,0,0.463300224,0,0,0,0,0,0,64.84893132,0,0,0,0,0,0,0,0,0,0,0,0,0.775200374,0,0,0,0,0,0,0,0,0,0,0,0,0,0,0,0,0,0,0,0,0,0,0,0,0,0,0.4148491,0,0,0,84.8,34.61,0.225
# 4258,27073,356821,Duddridge A.,2003,,0,0,0,0,0,0,0,0,0,0,0,0,0,18.11267982,0,0,0,0,0,2.401680976,0,0,0,0,0,0,0,0,0,0,0,0,0,0,0,0,0,0,0,0,0,0,0,0,0,0,0,0,0,0,0,0,0,0,0,0,0,0,0,0,0,0,0,0,0,0,0,0,0,0,0,0,0,0,0,0,0,0,0,0,0,0,0,10.0470299,0,0,0,0,0,0,0,0,0,0,0,0,0,0,0,0,10.2972099,0,0,0,0,0,0,0,0,0,0,0,0,0,0,0,0,0,0,0,0,0,0,0,0,0,0,0,0,0,0,0,0,0,0,0,0,59.14139941,0,0,0,0,0,0,0,0,0,0,0,0,0,0,0,0,0,0,0,0,0,0,0,0,0,0,0,0,0,0,0,0,0,0,0,0,0,0,0,0,0,0,0,88,35.91,0.225
# 4259,27073,356824,Duddridge A.,2003,,0,0,0,0,0,0,0,0,0,0,0,0,0,17.21721897,0,0,0,0,0,7.257256565,0,0,0,0,0,0,0,0,0,0,0,0,0,0,0,0,0,0,0,0,0,0,0,0,0,0,0,0,0,0,0,0,0,0,0,0,0,0,0,0,0,0,0,0,0,0,0,0,0,0,0,0,0,0,0,0,0,0,0,0,0,0,0,9.559559426,0,0,0,0,0,0,0,0,0,0,0,0,0,0,0,0,9.749748415,0,0,0,0,0,0,0,0,0,0,0,0,0,0,0,0,0,0,0,0,0,0,0,0,0,0,0,0,0,0,0,0,0,0,0,0,56.21621663,0,0,0,0,0,0,0,0,0,0,0,0,0,0,0,0,0,0,0,0,0,0,0,0,0,0,0,0,0,0,0,0,0,0,0,0,0,0,0,0,0,0,0,84.8,34.61,0.225
# 4260,29650,369896,Jenaer Glaswerk,1969,,0,0,0,17.90728048,0,0,0,0.175400103,0,0,0,0,0,0,0,0,0,0,0,0,0,0,0,0,0,0,0,0,0,0,0,0,0,0,0,0,0,0,0,0,0,0,0,0,0,0,0,0,0,0,0,0,0,0,0,0,0,0,0,0,0,0,0,0,0,0,0,0,0,0,0,0,0,0,0,0,0,0,0,0,0,0,0,8.944767233,0,0,0,0,0,0,0,1.894739108,0,0,0,0,0,0,0,0,0.672072893,0,0,0,0,0,0,0,0,0,0,0,0,0,0,3.814919232,0,0,0,0,0,0,0,0,0,0,0,0,0,0,0,0,0,0,0,0,0,61.23843582,0,0,0,0,0,0,0,0,0,0,0,0,0,0,0,0,0,0,0,2.433524424,0,0,0,0,0,0,0,0,0,0,0,0,0,0,0,0,0,0,0,1.876567098,0,0,1.04229361,83.7,34.16,0.225
