Repository: jacobergzhou/Poisson-Ratio

File: Poisson_data_no_metal_07192019.csv (part 46 of 57)
,Code,Glass #,Author,Year,Trademark,Ag2O,AgI,Al,Al2O3,AlF3,AlN,As,As2O3,As2O5,As2S3,As2Se3,AsSe,B,B2O3,BaCl2,BaF2,BaO,BeF2,BeO,Bi2O3,BiCl3,Br,Ca,CaF2,CaO,Cd,CdCl2,CdF2,CdO,Ce2O3,CeF3,CeO2,Cl,Co3O4,CoO,Cr2O3,Cs2O,CsCl,CsF,Cu2O,CuO,Dy2O3,Er,Er2O3,ErF3,Eu,Eu2O3,EuF3,F,Fe,Fe2O3,FeO,Ga,Ga2O3,Ga2S3,Ga2Se3,GaF3,Gd2O3,GdF3,Ge,GeO2,GeS2,GeSe2,H2O,HfF4,HfO2,Hg,Ho2O3,I,InF3,K,K2O,K2S,K2SO4,KBr,KCl,KF,KHF2,La,La2O3,La2S3,LaF3,Li,Li2O,Li2S,Li2SO4,LiBr,LiCl,LiF,LiI,MgF2,MgO,Mn2O3,MnF2,MnO,MnO2,MoO2,MoO3,N,Na,Na2O,Na2S,Na2SO4,NaCl,NaF,NaPO3,Nb2O5,Nd,Nd2O3,NdF3,NH4NO3,NiO,O,OH,P,P2O5,Pb,PbCl2,PbF2,PbO,PdO,Pr2O3,Pr6O11,PrF3,Rb2O,RbF,Rh2O3,RuO2,S,Sb,Sb2O3,Sb2S3,Sc2O3,Se,Si,Si3N4,SiC,SiO2,Sm2O3,Sn,SnO,SnO2,SO2,SO3,Sr,SrCl2,SrF2,SrO,Ta2O3,Ta2O5,Tb2O3,TbF3,Te,TeO2,Th,ThF4,ThO2,TiO2,Tl,Tl2O,Tl2Se,TlSe,Tm2O3,U,U3O8,UO2,V,V2O5,VO6,WO3,Y,Y2O3,Yb2O3,YbF3,YF3,ZnCl2,ZnF2,ZnO,ZnSO4,ZrF4,ZrO2,Young's modulus E (GPa),Shear modulus G (GPa),Poisson's ratio v,Calculated Poisson,Percent Error
# 2015,38279,450390,Halimah M.K.,2010,nan,20,0,0,0,0,0,0,0,0,0,0,0,0,24,0,0,0,0,0,0,0,0,0,0,0,0,0,0,0,0,0,0,0,0,0,0,0,0,0,0,0,0,0,0,0,0,0,0,0,0,0,0,0,0,0,0,0,0,0,0,0,0,0,0,0,0,0,0,0,0,0,0,0,0,0,0,0,0,0,0,0,0,0,0,0,0,0,0,0,0,0,0,0,0,0,0,0,0,0,0,0,0,0,0,0,0,0,0,0,0,0,0,0,0,0,0,0,0,0,0,0,0,0,0,0,0,0,0,0,0,0,0,0,0,0,0,0,0,0,0,0,0,0,0,0,0,0,0,0,0,0,0,0,56,0,0,0,0,0,0,0,0,0,0,0,0,0,0,0,0,0,0,0,0,0,0,0,0,0,0,0,49.2,19.37,0.27,0.270005163,0.001912082
# 2098,31400,403623,Shimizu K.,2004,nan,0,0,0,0,0,0,0,0,0,0,0,0,0,0,0,0,0,0,0,0,0,0,0,0,0,0,0,0,0,0,0,0,0,0,0,0,0,0,0,0,0,0,0,0,0,0,0,0,0,0,0,0,0,0,0,0,0,0,0,0,0,0,0,0,0,0,0,0,0,0,0,9.530284472,0,0,0,0,0,0,0,0,0,0,0,10.01419841,0,0,0,0,0,0,0,0,0,0,0,0,0,0,0,0,8.046771747,0,0,0,0,0,17.99051813,0,0,0,0,0,0,0,0,0,0,0,0,0,0,0,0,0,0,0,0,0,0,0,0.017110493,0,0,0,0,0,0,43.16265308,0,0,0,0,0,0,0,0,0,0,0,0,0,0,0,0,0,0,0,11.23846367,0,0,0,0,0,0,0,0,0,0,0,0,0,0,0,0,0,0,0,0,0,0,0,95,37.49,0.267,0.267004535,0.001698331
# 3686,25936,197230,Hayden J.S.,1990,nan,0,0,0,11.84662146,0,0,0,0.120200421,0,0,0,0,0,0,0,0,0,0,0,0,0,0,0,0,0,0,0,0,0,0,0,0,0,0,0,0,0,0,0,0,0,0,0,0,0,0,0,0,0,0,0,0,0,0,0,0,0,0,0,0,0,0,0,0,0,0,0,0,0,0,0,0,0,0,0,0,0,0,0,0.350501227,0,0,0,24.62455619,0,0,0,0,0,0,0,0,0,0,0,0,0,0,0,0,0,0,0,0,0,0,0,0,1.702005957,0,0,0,0,0,0,61.35611475,0,0,0,0,0,0,0,0,0,0,0,0,0,0,0,0,0,0,0,0,0,0,0,0,0,0,0,0,0,0,0,0,0,0,0,0,0,0,0,0,0,0,0,0,0,0,0,0,0,0,0,0,0,0,0,0,0,0,0,0,0,0,0,0,0,70,28.34,0.235,0.235003529,0.001501524
# 2770,36766,438060,Saddeek Y.B.,2010,nan,0,0,0,2.1,0,0,0,0,0,0,0,0,0,50,0,0,0,0,0,0,0,0,0,0,4.9,0,0,0,0,0,0,0,0,0,0,0,0,0,0,0,0,0,0,0,0,0,0,0,0,0,0,0,0,0,0,0,0,0,0,0,0,0,0,0,0,0,0,0,0,0,0,0,0,0,0,0,0,0,0,0,0,0,0,0,0,0,0,0,0,0,0,0,0,0,0,0,0,0,0,0,25,0,0,0,0,0,0,0,0,0,0,0,0,0,0,0,0,0,0,15,0,0,0,0,0,0,0,0,0,0,0,0,0,0,0,0,0,3,0,0,0,0,0,0,0,0,0,0,0,0,0,0,0,0,0,0,0,0,0,0,0,0,0,0,0,0,0,0,0,0,0,0,0,0,0,0,0,0,0,0,0,62.5,24.96,0.252,0.252003205,0.001271876
# 3284,25936,197270,Hayden J.S.,1990,nan,0,0,0,8.837919179,0,0,0,0.120099527,0,0,0,0,0,0,0,0,0,0,0,0,0,0,0,0,0,0,0,0,0,0,0,0,0,0,0,0,0,0,0,0,0,0,0,0,0,0,0,0,0,0,0,0,0,0,0,0,0,0,0,0,0,0,0,0,0,0,0,0,0,0,0,0,0,0,0,0,0,0,0,0.36029858,0,0,0,27.6147412,0,0,0,0,0,0,0,0,0,0,0,0,0,0,0,0,0,0,0,0,0,0,0,0,1.741993137,0,0,0,0,0,0,61.32494838,0,0,0,0,0,0,0,0,0,0,0,0,0,0,0,0,0,0,0,0,0,0,0,0,0,0,0,0,0,0,0,0,0,0,0,0,0,0,0,0,0,0,0,0,0,0,0,0,0,0,0,0,0,0,0,0,0,0,0,0,0,0,0,0,0,66,26.57,0.242,0.242002258,0.000933135
# 4792,1965,110863,Kisin B.I.,1959,LK4,0,0,0,1.447458058,0,0,0,0.082520003,0,0,0,0,0,15.45805062,0,0,0,0,0,0,0,0,0,0,0,0,0,0,0,0,0,0,0,0,0,0,0,0,0,0,0,0,0,0,0,0,0,0,0,0,0,0,0,0,0,0,0,0,0,0,0,0,0,0,0,0,0,0,0,0,0,7.584337303,0,0,0,0,0,0,0,0,0,0,0,0,0,0,0,0,0,0,0,0,0,0,0,0,0,0,0,0,0,0,0,0,0,0,0,0,0,0,0,0,0,0,0,0,0,0,0,0,0,0,0,0,0,0,0,0,0,0,0,0,0,0,0,0,0,73.37361293,0,0,0,0,0,0,0,0,0,0,0,0,0,0,0,0,0,0,0,0,0,0,0,0,0,0,0,0,0,0,0,0,0,0,0,0,0,0,0,2.054021082,0,0,0,63.6,26.39,0.205,0.205001895,0.000924223
# 4156,40613,476113,Akiba S.,2011,nan,0,0,0,7,0,0,0,0,0,0,0,0,0,0,0,0,0,0,0,0,0,0,0,0,0,0,0,0,0,0,0,0,0,0,0,0,0,0,0,0,0,0,0,0,0,0,0,0,0,0,0,0,0,0,0,0,0,0,0,0,0,0,0,0,0,0,0,0,0,0,0,0,0,0,0,0,0,0,0,0,0,0,0,0,0,0,0,0,0,0,0,10,0,0,0,0,0,0,0,0,11,0,0,0,0,0,0,0,0,0,0,0,0,0,0,0,0,0,0,0,0,0,0,0,0,0,0,0,0,0,0,0,0,0,0,0,0,72,0,0,0,0,0,0,0,0,0,0,0,0,0,0,0,0,0,0,0,0,0,0,0,0,0,0,0,0,0,0,0,0,0,0,0,0,0,0,0,0,0,0,0,72.8,29.69,0.226,0.226002021,0.000894196
# 1018,11955,136003,Malmendier J.W.,1975,nan,0,0,0,24.99498,0,0,0,0,0,0,0,0,0,34.00212,0,0,0,0,0,0,0,0,0,0,0,0,0,0,0,0,0,0,0,0,0,0,0,0,0,0,0,0,0,0,0,0,0,0,0,0,0,0,0,0,0,0,0,0,0,0,0,0,0,0,0,0,0,0,0,0,0,0,0,0,0,0,0,0,0,0,0,0,0,0,0,0,0,0,0,0,0,41.0029,0,0,0,0,0,0,0,0,0,0,0,0,0,0,0,0,0,0,0,0,0,0,0,0,0,0,0,0,0,0,0,0,0,0,0,0,0,0,0,0,0,0,0,0,0,0,0,0,0,0,0,0,0,0,0,0,0,0,0,0,0,0,0,0,0,0,0,0,0,0,0,0,0,0,0,0,0,0,0,0,0,0,0,0,0,0,0,0,0,104,40.31,0.29,0.290002481,0.000855439
# 1019,11955,136004,Malmendier J.W.,1975,nan,0,0,0,26.84189,0,0,0,0,0,0,0,0,0,36.57372,0,0,0,0,0,0,0,0,0,0,0,0,0,0,0,0,0,0,0,0,0,0,0,0,0,0,0,0,0,0,0,0,0,0,0,0,0,0,0,0,0,0,0,0,0,0,0,0,0,0,0,0,0,0,0,0,0,0,0,0,0,0,0,0,0,0,0,0,0,0,0,0,0,0,0,0,0,36.58439,0,0,0,0,0,0,0,0,0,0,0,0,0,0,0,0,0,0,0,0,0,0,0,0,0,0,0,0,0,0,0,0,0,0,0,0,0,0,0,0,0,0,0,0,0,0,0,0,0,0,0,0,0,0,0,0,0,0,0,0,0,0,0,0,0,0,0,0,0,0,0,0,0,0,0,0,0,0,0,0,0,0,0,0,0,0,0,0,0,104,40.31,0.29,0.290002481,0.000855439
# 55,3644,149942,Borjesson L.,1985,nan,35,30,0,0,0,0,0,0,0,0,0,0,0,0,0,0,0,0,0,0,0,0,0,0,0,0,0,0,0,0,0,0,0,0,0,0,0,0,0,0,0,0,0,0,0,0,0,0,0,0,0,0,0,0,0,0,0,0,0,0,0,0,0,0,0,0,0,0,0,0,0,0,0,0,0,0,0,0,0,0,0,0,0,0,0,0,0,0,0,0,0,0,0,0,0,0,0,0,0,0,0,0,0,0,0,0,0,0,0,0,0,0,0,0,0,35,0,0,0,0,0,0,0,0,0,0,0,0,0,0,0,0,0,0,0,0,0,0,0,0,0,0,0,0,0,0,0,0,0,0,0,0,0,0,0,0,0,0,0,0,0,0,0,0,0,0,0,0,0,0,0,0,0,0,0,0,0,0,0,0,0,20.8,7.482,0.39,0.390002673,0.000685406
# 5282,2014,9542,Goralnik A.S.,1972,nan,0,0,0,0,0,0,0,0,0,0,0,0,0,0,0,0,0,0,0,0,0,0,0,0,0,0,0,0,0,0,0,0,0,0,0,0,0,0,0,0,0,0,0,0,0,0,0,0,0,0,0,0,0,0,0,0,0,0,0,0,0,0,0,0,0,0,0,0,0,0,0,0,0,0,0,0,0,0,0,0,0,0,0,0,0,0,0,0,0,0,0,0,0,0,0,0,0,0,0,0,0,0,0,0,0,0,0,0,0,0,0,0,0,0,0,0,0,0,0,0,0,0,0,0,0,0,0,0,0,0,0,0,0,0,0,0,0,95,0,0,0,0,0,0,0,0,0,0,0,0,0,0,0,0,0,0,0,5,0,0,0,0,0,0,0,0,0,0,0,0,0,0,0,0,0,0,0,0,0,0,0,66,32.7,0.009174288,0.009174312,0.000260801
# 5168,40632,468689,Sidek H.A.A.,2003,nan,0,0,0,0,0,0,0,0,0,0,0,0,0,0,0,0,0,0,0,0,0,0,0,0,0,0,0,0,0,0,0,0,0,0,0,0,0,0,0,0,0,0,0,0,0,0,0,0,0,0,0,0,0,0,0,0,0,0,0,0,0,0,0,0,0,0,0,0,0,0,0,0,0,0,0,0,0,0,0,0,0,0,0,40,0,0,0,0,0,0,0,0,0,0,0,0,0,0,0,0,0,0,0,0,0,0,0,0,0,0,0,0,0,0,0,60,0,0,0,0,0,0,0,0,0,0,0,0,0,0,0,0,0,0,0,0,0,0,0,0,0,0,0,0,0,0,0,0,0,0,0,0,0,0,0,0,0,0,0,0,0,0,0,0,0,0,0,0,0,0,0,0,0,0,0,0,0,0,0,0,0,47.4,20.3,0.1674878,0.167487685,6.88235E-05
# 3522,28441,364508,Zou Xuelu,2004,nan,0,0,0,4,0,0,0,0,0,0,0,0,0,0,0,0,3,0,0,0,0,0,0,0,13,0,0,0,0,0,0,0,0,0,0,0,0,0,0,0,0,0,0,0,0,0,0,0,0,0,0,0,0,0,0,0,0,0,0,0,0,0,0,0,0,0,0,0,0,0,0,5,0,0,0,0,0,0,0,0,0,0,0,0,0,0,0,0,0,0,0,0,0,0,0,0,0,0,0,0,4,0,0,0,0,0,0,0,0,0,0,0,0,0,0,0,0,0,0,0,0,0,0,0,0,0,0,0,0,0,0,0,0,0,0,0,0,63,0,0,0,0,0,0,0,0,0,0,0,0,0,0,0,0,0,0,0,4,0,0,0,0,0,0,0,0,0,0,0,0,0,0,0,0,0,0,0,0,0,0,4,82.7,33.4,0.2380238,0.238023952,6.38994E-05
# 4115,8877,71699,Shaw R.R.,1971,nan,0,0,0,0,0,0,0,0,0,0,0,0,0,0,0,0,0,0,0,0,0,0,0,0,0,0,0,0,0,0,0,0,0,0,0,0,0,0,0,0,0,0,0,0,0,0,0,0,0,0,0,0,0,0,0,0,0,0,0,0,90,0,0,0,0,0,0,0,0,0,0,0,0,0,0,0,0,0,0,0,0,0,0,0,0,0,0,0,0,0,0,0,0,0,0,0,0,0,0,0,10,0,0,0,0,0,0,0,0,0,0,0,0,0,0,0,0,0,0,0,0,0,0,0,0,0,0,0,0,0,0,0,0,0,0,0,0,0,0,0,0,0,0,0,0,0,0,0,0,0,0,0,0,0,0,0,0,0,0,0,0,0,0,0,0,0,0,0,0,0,0,0,0,0,0,0,0,0,0,0,0,66.7,27.2,0.2261028,0.226102941,6.24391E-05
# 5189,1580,9770,Manghnani M.H.,1974,nan,0,0,0,0,0,0,0,0,0,0,0,0,0,0,0,0,0,0,0,0,0,0,0,0,0,0,0,0,0,0,0,0,0,0,0,0,0,0,0,0,0,0,0,0,0,0,0,0,0,0,0,0,0,0,0,0,0,0,0,0,0,0,0,0,0,0,0,0,0,0,0,0,0,0,0,0,0,0,0,0,0,0,0,0,0,0,0,0,0,0,0,0,0,0,0,0,0,0,0,0,0,0,0,0,0,0,0,0,0,0,0,0,0,0,0,0,0,0,0,0,0,0,0,0,0,0,0,0,0,0,0,0,0,0,0,0,0,100,0,0,0,0,0,0,0,0,0,0,0,0,0,0,0,0,0,0,0,0,0,0,0,0,0,0,0,0,0,0,0,0,0,0,0,0,0,0,0,0,0,0,0,72.7,31.2,0.165064,0.165064103,6.2136E-05
# 4536,16867,172142,Sidkey M.A.,1999,nan,0,0,0,0,0,0,0,0,0,0,0,0,0,0,0,0,0,0,0,0,0,0,0,0,0,0,0,0,0,0,0,0,0,0,0,0,0,0,0,0,0,0,0,0,0,0,0,0,0,0,0,0,0,0,0,0,0,0,0,0,0,0,0,0,0,0,0,0,0,0,0,0,0,0,0,0,0,0,0,0,0,0,0,0,0,0,0,0,0,0,0,0,0,0,0,0,0,0,0,0,0,0,0,0,0,0,0,0,0,0,0,0,0,0,0,0,0,0,0,0,0,0,0,0,0,0,0,0,0,0,0,0,0,0,0,0,0,0,4,0,0,0,0,0,0,0,0,0,0,0,0,0,0,65,0,0,0,0,0,0,0,0,0,0,0,0,0,31,0,0,0,0,0,0,0,0,0,0,0,0,0,54.4,22.38,0.215371,0.215370867,6.18257E-05
# 5251,28275,380084,Raghavaiah B.V.,2004,nan,0,0,0,0,0,0,0,40,0,0,0,0,0,0,0,0,0,0,0,0,0,0,0,0,0,0,0,0,0,0,0,0,0,0,0,0,0,0,0,0,0,0,0,0,0,0,0,0,0,0,0,0,0,0,0,0,0,0,0,0,0,0,0,0,0,0,0,0,0,0,0,0,0,0,0,0,0,0,0,0,0,0,0,0,0,0,0,0,0,0,0,0,0,0,0,0,0,0,0,0,0,0,0,0,0,0,0,0,0,0,0,0,0,0,0,0,0,0,0,40,0,0,0,0,0,0,0,0,0,0,20,0,0,0,0,0,0,0,0,0,0,0,0,0,0,0,0,0,0,0,0,0,0,0,0,0,0,0,0,0,0,0,0,0,0,0,0,0,0,0,0,0,0,0,0,0,0,0,0,0,0,67.2,30.1,0.116279,0.11627907,6E-05
# 2566,6623,38586,Gan Fuxi,1959,nan,0,0,0,0,0,0,0,0,0,0,0,0,0,10,0,0,0,0,18,0,0,0,0,0,0,0,0,0,0,0,0,0,0,0,0,0,0,0,0,0,0,0,0,0,0,0,0,0,0,0,0,0,0,0,0,0,0,0,0,0,0,0,0,0,0,0,0,0,0,0,0,0,0,0,0,0,0,0,0,0,0,0,0,0,0,0,0,0,0,0,0,0,0,0,0,0,0,0,0,0,12,0,0,0,0,0,0,0,0,0,0,0,0,0,0,0,0,0,0,0,0,0,0,0,0,0,0,0,0,0,0,0,0,0,0,0,0,60,0,0,0,0,0,0,0,0,0,0,0,0,0,0,0,0,0,0,0,0,0,0,0,0,0,0,0,0,0,0,0,0,0,0,0,0,0,0,0,0,0,0,0,80.9,32.17,0.2573828,0.257382655,5.64734E-05
# 2963,6619,38505,Gan Fuxi,1959,nan,0,0,0,4,0,0,0,0,0,0,0,0,0,4,0,0,0,0,0,0,0,0,0,0,0,0,0,0,0,0,0,0,0,0,0,0,0,0,0,0,0,0,0,0,0,0,0,0,0,0,0,0,0,0,0,0,0,0,0,0,0,0,0,0,0,0,0,0,0,0,0,0,0,0,0,0,0,0,0,0,0,0,0,0,0,0,0,0,0,0,0,0,0,0,0,0,0,0,0,0,28,0,0,0,0,0,0,0,0,0,0,0,0,0,0,0,0,0,0,0,0,0,0,0,0,0,0,0,0,0,0,0,0,0,0,0,0,64,0,0,0,0,0,0,0,0,0,0,0,0,0,0,0,0,0,0,0,0,0,0,0,0,0,0,0,0,0,0,0,0,0,0,0,0,0,0,0,0,0,0,0,64.2,25.7,0.2490271,0.249027237,5.51563E-05
# 4799,6619,38494,Gan Fuxi,1959,nan,0,0,0,4,0,0,0,0,0,0,0,0,0,16,0,0,0,0,0,0,0,0,0,0,0,0,0,0,0,0,0,0,0,0,0,0,0,0,0,0,0,0,0,0,0,0,0,0,0,0,0,0,0,0,0,0,0,0,0,0,0,0,0,0,0,0,0,0,0,0,0,0,0,0,0,0,0,0,0,0,0,0,0,16,0,0,0,0,0,0,0,0,0,0,0,0,0,0,0,0,0,0,0,0,0,0,0,0,0,0,0,0,0,0,0,0,0,0,0,0,0,0,0,0,0,0,0,0,0,0,0,0,0,0,0,0,0,64,0,0,0,0,0,0,0,0,0,0,0,0,0,0,0,0,0,0,0,0,0,0,0,0,0,0,0,0,0,0,0,0,0,0,0,0,0,0,0,0,0,0,0,77.5,32.17,0.2045385,0.20453839,5.38754E-05
# 4980,6619,38492,Gan Fuxi,1959,nan,0,0,0,8,0,0,0,0,0,0,0,0,0,12,0,0,0,0,0,0,0,0,0,0,0,0,0,0,0,0,0,0,0,0,0,0,0,0,0,0,0,0,0,0,0,0,0,0,0,0,0,0,0,0,0,0,0,0,0,0,0,0,0,0,0,0,0,0,0,0,0,0,0,0,0,0,0,0,0,0,0,0,0,16,0,0,0,0,0,0,0,0,0,0,0,0,0,0,0,0,0,0,0,0,0,0,0,0,0,0,0,0,0,0,0,0,0,0,0,0,0,0,0,0,0,0,0,0,0,0,0,0,0,0,0,0,0,64,0,0,0,0,0,0,0,0,0,0,0,0,0,0,0,0,0,0,0,0,0,0,0,0,0,0,0,0,0,0,0,0,0,0,0,0,0,0,0,0,0,0,0,78.4,32.76,0.1965813,0.196581197,5.26087E-05
# 4578,3861,143644,Takahashi K.,1983,nan,0,0,0,0,0,0,0,0,0,0,0,0,0,22.22222222,0,0,0,0,0,0,0,0,0,0,0,0,0,0,0,0,0,0,0,0,0,0,0,0,0,0,0,0,0,0,0,0,0,0,0,0,0,0,0,0,0,0,0,0,0,0,0,0,0,0,0,0,0,0,0,0,0,11.11111111,0,0,0,0,0,0,0,0,0,0,0,0,0,0,0,0,0,0,0,0,0,0,0,0,0,0,0,0,0,0,0,0,0,0,0,0,0,0,0,0,0,0,0,0,0,0,0,0,0,0,0,0,0,0,0,0,0,0,0,0,0,0,0,0,0,66.66666667,0,0,0,0,0,0,0,0,0,0,0,0,0,0,0,0,0,0,0,0,0,0,0,0,0,0,0,0,0,0,0,0,0,0,0,0,0,0,0,0,0,0,0,60.8,25.04,0.2140574,0.214057508,5.04478E-05
# 1578,3814,110732,State Optical I,1975,OF6,0,0,0,8.155674104,0,0,0,0.141499585,0,0,0,0,0,76.59889557,0,0,0,0,0,0,0,0,0,0,3.578229516,0,0,0,0,0,0,0,0,0,0,0,0,0,0,0,0,0,0,0,0,0,0,0,0,0,0,0,0,0,0,0,0,0,0,0,0,0,0,0,0,0,0,0,0,0,0,0,0,0,0,0,0,0,0,3.580989508,0,0,0,0,0,0,0,0,0,0,0,0,0,0,0,0,0,0,0,0,0,0,0,0,0,0,0,0,0,0,0,0,0,0,0,0,0,0,0,7.944711722,0,0,0,0,0,0,0,0,0,0,0,0,0,0,0,0,0,0,0,0,0,0,0,0,0,0,0,0,0,0,0,0,0,0,0,0,0,0,0,0,0,0,0,0,0,0,0,0,0,0,0,0,0,0,0,0,0,0,0,0,0,68.3,26.71,0.2785475,0.278547361,5.00672E-05
# 3657,26666,355018,Gapochenko S.,2000,nan,0,0,0,0,0,0,28,0,0,0,0,0,0,0,0,0,0,0,0,0,0,0,0,0,0,0,0,0,0,0,0,0,0,0,0,0,0,0,0,0,0,0,0,0,0,0,0,0,0,0,0,0,0,0,0,0,0,0,0,18,0,0,0,0,0,0,0,0,0,0,0,0,0,0,0,0,0,0,0,0,0,0,0,0,0,0,0,0,0,0,0,0,0,0,0,0,0,0,0,0,0,0,0,0,0,0,0,0,0,0,0,0,0,0,0,0,0,0,0,0,0,0,0,0,0,0,0,0,0,0,0,0,0,54,0,0,0,0,0,0,0,0,0,0,0,0,0,0,0,0,0,0,0,0,0,0,0,0,0,0,0,0,0,0,0,0,0,0,0,0,0,0,0,0,0,0,0,0,0,0,0,16.8,6.8,0.235294,0.235294118,5E-05
# 4951,39407,465145,Zheng Qiuju,2012,nan,0,0,0,5.702280829,0,0,0,0,0,0,0,0,0,4.301721871,0,0,0,0,0,0,0,0,0,0,0,0,0,0,0,0,0,0,0,0,0,0,0,0,0,0,0,0,0,0,0,0,0,0,0,0,0.060019998,0,0,0,0,0,0,0,0,0,0,0,0,0,0,0,0,0,0,0,0,0,0,0,0,0,0,0,0,0,0,0,0,0,0,0,0,0,0,0,0,0,0,0,0,0,0,0,0,0,13.00519961,0,0,0,0,0,0,0,0,0,0,0,0,0,0,0,0,0,0,0,0,0,0,0,0,0,0,0,0,0,0,0,0,0,0,0,0,76.93077769,0,0,0,0,0,0,0,0,0,0,0,0,0,0,0,0,0,0,0,0,0,0,0,0,0,0,0,0,0,0,0,0,0,0,0,0,0,0,0,0,0,0,0,73.2,30.5,0.1999999,0.2,5E-05
# 4772,1834,9124,Takahashi K.,1983,nan,0,0,0,0,0,0,0,0,0,0,0,0,0,0,0,0,0,0,0,0,0,0,0,0,0,0,0,0,0,0,0,0,0,0,0,0,0,0,0,0,0,0,0,0,0,0,0,0,0,0,0,0,0,0,0,0,0,0,0,0,0,0,0,0,0,0,0,0,0,0,0,0,0,0,0,0,0,0,0,0,0,0,0,25,0,0,0,0,0,0,0,0,0,0,0,0,0,0,0,0,0,0,0,0,0,0,0,0,0,0,0,0,0,0,0,0,0,0,0,0,0,0,0,0,0,0,0,0,0,0,0,0,0,0,0,0,0,75,0,0,0,0,0,0,0,0,0,0,0,0,0,0,0,0,0,0,0,0,0,0,0,0,0,0,0,0,0,0,0,0,0,0,0,0,0,0,0,0,0,0,0,72.2,29.92,0.2065507,0.206550802,4.94499E-05
# 4979,8877,71700,Shaw R.R.,1971,nan,0,0,0,0,0,0,0,0,0,0,0,0,0,0,0,0,0,0,0,0,0,0,0,0,0,0,0,0,0,0,0,0,0,0,0,0,0,0,0,0,0,0,0,0,0,0,0,0,0,0,0,0,0,0,0,0,0,0,0,0,88,0,0,0,0,0,0,0,0,0,0,0,0,0,0,0,0,0,0,0,0,0,0,0,0,0,0,0,0,0,0,0,0,0,0,0,0,0,0,0,12,0,0,0,0,0,0,0,0,0,0,0,0,0,0,0,0,0,0,0,0,0,0,0,0,0,0,0,0,0,0,0,0,0,0,0,0,0,0,0,0,0,0,0,0,0,0,0,0,0,0,0,0,0,0,0,0,0,0,0,0,0,0,0,0,0,0,0,0,0,0,0,0,0,0,0,0,0,0,0,0,71.1,29.7,0.1969696,0.196969697,4.92308E-05
# 5064,389,22045,Singer G.M.,1989,nan,0,0,0,22.2,0,0,0,0,0,0,0,0,0,0,0,0,0,0,0,0,0,0,0,0,0,0,0,0,0,0,0,0,0,0,0,0,0,0,0,0,0,0,0,0,0,0,0,0,0,0,0,0,0,0,0,0,0,0,0,0,0,0,0,0,0,0,0,0,0,0,0,0,0,0,0,0,0,0,0,0,0,0,0,0,0,0,0,0,0,0,0,22.2,0,0,0,0,0,0,0,0,0,0,0,0,0,0,0,0,0,0,0,0,0,0,0,0,0,0,0,0,0,0,0,0,0,0,0,0,0,0,0,0,0,0,0,0,0,55.6,0,0,0,0,0,0,0,0,0,0,0,0,0,0,0,0,0,0,0,0,0,0,0,0,0,0,0,0,0,0,0,0,0,0,0,0,0,0,0,0,0,0,0,101,42.6,0.1854461,0.185446009,4.88607E-05
# 2680,6619,38499,Gan Fuxi,1959,nan,0,0,0,12,0,0,0,0,0,0,0,0,0,24,0,0,0,0,0,0,0,0,0,0,0,0,0,0,0,0,0,0,0,0,0,0,0,0,0,0,0,0,0,0,0,0,0,0,0,0,0,0,0,0,0,0,0,0,0,0,0,0,0,0,0,0,0,0,0,0,0,0,0,0,0,0,0,0,0,0,0,0,0,16,0,0,0,0,0,0,0,0,0,0,0,0,0,0,0,0,0,0,0,0,0,0,0,0,0,0,0,0,0,0,0,0,0,0,0,0,0,0,0,0,0,0,0,0,0,0,0,0,0,0,0,0,0,48,0,0,0,0,0,0,0,0,0,0,0,0,0,0,0,0,0,0,0,0,0,0,0,0,0,0,0,0,0,0,0,0,0,0,0,0,0,0,0,0,0,0,0,68.9,27.46,0.2545522,0.254552076,4.88126E-05
# 3807,6619,38518,Gan Fuxi,1959,nan,0,0,0,4,0,0,0,0,0,0,0,0,0,8,0,0,0,0,0,0,0,0,0,0,0,0,0,0,0,0,0,0,0,0,0,0,0,0,0,0,0,0,0,0,0,0,0,0,0,0,0,0,0,0,0,0,0,0,0,0,0,0,0,0,0,0,0,0,0,0,0,0,0,0,0,0,0,0,0,0,0,0,0,24,0,0,0,0,0,0,0,0,0,0,0,0,0,0,0,0,0,0,0,0,0,0,0,0,0,0,0,0,0,0,0,0,0,0,0,0,0,0,0,0,0,0,0,0,0,0,0,0,0,0,0,0,0,64,0,0,0,0,0,0,0,0,0,0,0,0,0,0,0,0,0,0,0,0,0,0,0,0,0,0,0,0,0,0,0,0,0,0,0,0,0,0,0,0,0,0,0,84.1,34.13,0.2320538,0.232053912,4.80556E-05
# 4819,1763,110641,State Optical I,1975,K14,0,0,0,1.5555207,0,0,0,0.124300056,0,0,0,0,0,7.531731389,0,0,0,0,0,0,0,0,0,0,0,0,0,0,0,0,0,0,0,0,0,0,0,0,0,0,0,0,0,0,0,0,0,0,0,0,0,0,0,0,0,0,0,0,0,0,0,0,0,0,0,0,0,0,0,0,0,2.371001067,0,0,0,0,0,0,0,0,0,0,0,0,0,0,0,0,0,0,0,0,0,0,0,0,0,0,0,0,11.40574513,0,0,0,0,0,0,0,0,0,0,0,0,0,0,0,0,0,0,1.116638502,0,0,0,0,0,0,0,0,0,0,0,0,0,0,0,0,0,74.65426359,0,0,0,0,0,0,0,0,0,0,0,0,0,0,0,0,0,0,0,0,0,0,0,0,0,0,0,0,0,0,0,0,0,0,0,0,0,0,0,1.240799558,0,0,0,77.2,32.08,0.2032418,0.203241895,4.68712E-05
# 2720,6619,38484,Gan Fuxi,1959,nan,0,0,0,12,0,0,0,0,0,0,0,0,0,32,0,0,0,0,0,0,0,0,0,0,0,0,0,0,0,0,0,0,0,0,0,0,0,0,0,0,0,0,0,0,0,0,0,0,0,0,0,0,0,0,0,0,0,0,0,0,0,0,0,0,0,0,0,0,0,0,0,0,0,0,0,0,0,0,0,0,0,0,0,0,0,0,0,0,0,0,0,0,0,0,0,0,0,0,0,0,16,0,0,0,0,0,0,0,0,0,0,0,0,0,0,0,0,0,0,0,0,0,0,0,0,0,0,0,0,0,0,0,0,0,0,0,0,40,0,0,0,0,0,0,0,0,0,0,0,0,0,0,0,0,0,0,0,0,0,0,0,0,0,0,0,0,0,0,0,0,0,0,0,0,0,0,0,0,0,0,0,50.9,20.3,0.2536947,0.253694581,4.67961E-05
# 3841,31885,379783,Hushur A.,2005,nan,0,0,0,0,0,0,0,0,0,0,0,0,0,0,0,0,0,0,0,0,0,0,0,0,0,0,0,0,0,0,0,0,0,0,0,0,0,0,0,0,0,0,0,0,0,0,0,0,0,0,0,0,0,0,0,0,0,0,0,0,0,0,0,0,0,0,0,0,0,0,0,0,0,0,0,0,0,0,0,0,0,0,0,33.33333333,0,0,0,0,0,0,0,0,0,0,0,0,0,0,0,0,0,0,0,0,0,0,0,0,0,0,0,0,0,0,0,0,0,0,0,0,0,0,0,0,0,0,0,0,0,0,0,0,0,0,0,0,0,66.66666667,0,0,0,0,0,0,0,0,0,0,0,0,0,0,0,0,0,0,0,0,0,0,0,0,0,0,0,0,0,0,0,0,0,0,0,0,0,0,0,0,0,0,0,80.3,32.6,0.2315952,0.231595092,4.66225E-05
# 3847,6619,38480,Gan Fuxi,1959,nan,0,0,0,16,0,0,0,0,0,0,0,0,0,24,0,0,0,0,0,0,0,0,0,0,0,0,0,0,0,0,0,0,0,0,0,0,0,0,0,0,0,0,0,0,0,0,0,0,0,0,0,0,0,0,0,0,0,0,0,0,0,0,0,0,0,0,0,0,0,0,0,0,0,0,0,0,0,0,0,0,0,0,0,0,0,0,0,0,0,0,0,0,0,0,0,0,0,0,0,0,16,0,0,0,0,0,0,0,0,0,0,0,0,0,0,0,0,0,0,0,0,0,0,0,0,0,0,0,0,0,0,0,0,0,0,0,0,44,0,0,0,0,0,0,0,0,0,0,0,0,0,0,0,0,0,0,0,0,0,0,0,0,0,0,0,0,0,0,0,0,0,0,0,0,0,0,0,0,0,0,0,53.6,21.77,0.2310518,0.231051906,4.6004E-05
# 5068,26666,355021,Gapochenko S.,2000,nan,0,0,0,0,0,0,40,0,0,0,0,0,0,0,0,0,0,0,0,0,0,0,0,0,0,0,0,0,0,0,0,0,0,0,0,0,0,0,0,0,0,0,0,0,0,0,0,0,0,0,0,0,0,0,0,0,0,0,0,30,0,0,0,0,0,0,0,0,0,0,0,0,0,0,0,0,0,0,0,0,0,0,0,0,0,0,0,0,0,0,0,0,0,0,0,0,0,0,0,0,0,0,0,0,0,0,0,0,0,0,0,0,0,0,0,0,0,0,0,0,0,0,0,0,0,0,0,0,0,0,0,0,0,30,0,0,0,0,0,0,0,0,0,0,0,0,0,0,0,0,0,0,0,0,0,0,0,0,0,0,0,0,0,0,0,0,0,0,0,0,0,0,0,0,0,0,0,0,0,0,0,26.3,11.1,0.1846846,0.184684685,4.58537E-05
# 3135,3861,12468,Takahashi K.,1983,nan,0,0,0,0,0,0,0,0,0,0,0,0,0,38.46154,0,0,0,0,0,0,0,0,0,0,0,0,0,0,0,0,0,0,0,0,0,0,0,0,0,0,0,0,0,0,0,0,0,0,0,0,0,0,0,0,0,0,0,0,0,0,0,0,0,0,0,0,0,0,0,0,0,0,0,0,0,0,0,0,0,0,0,0,0,0,0,0,0,0,0,0,0,0,0,0,0,0,0,0,0,0,23.07692,0,0,0,0,0,0,0,0,0,0,0,0,0,0,0,0,0,0,0,0,0,0,0,0,0,0,0,0,0,0,0,0,0,0,0,0,38.46154,0,0,0,0,0,0,0,0,0,0,0,0,0,0,0,0,0,0,0,0,0,0,0,0,0,0,0,0,0,0,0,0,0,0,0,0,0,0,0,0,0,0,0,75.2,30.19,0.2454454,0.245445512,4.55331E-05
# 2211,26961,309929,Kojima S.,2003,nan,0,0,0,0,0,0,0,0,0,0,0,0,0,71.42857714,0,0,0,0,0,0,0,0,0,0,0,0,0,0,0,0,0,0,0,0,0,0,14.28571143,0,0,0,0,0,0,0,0,0,0,0,0,0,0,0,0,0,0,0,0,0,0,0,0,0,0,0,0,0,0,0,0,0,0,0,0,0,0,0,0,0,0,0,0,0,0,14.28571143,0,0,0,0,0,0,0,0,0,0,0,0,0,0,0,0,0,0,0,0,0,0,0,0,0,0,0,0,0,0,0,0,0,0,0,0,0,0,0,0,0,0,0,0,0,0,0,0,0,0,0,0,0,0,0,0,0,0,0,0,0,0,0,0,0,0,0,0,0,0,0,0,0,0,0,0,0,0,0,0,0,0,0,0,0,0,0,0,0,0,0,0,0,0,0,0,0,43.7,17.3,0.2630059,0.26300578,4.54945E-05
# 4113,6619,38474,Gan Fuxi,1959,nan,0,0,0,4,0,0,0,0,0,0,0,0,0,20,0,0,0,0,0,0,0,0,0,0,0,0,0,0,0,0,0,0,0,0,0,0,0,0,0,0,0,0,0,0,0,0,0,0,0,0,0,0,0,0,0,0,0,0,0,0,0,0,0,0,0,0,0,0,0,0,0,0,0,0,0,0,0,0,0,0,0,0,0,0,0,0,0,0,0,0,0,0,0,0,0,0,0,0,0,0,16,0,0,0,0,0,0,0,0,0,0,0,0,0,0,0,0,0,0,0,0,0,0,0,0,0,0,0,0,0,0,0,0,0,0,0,0,60,0,0,0,0,0,0,0,0,0,0,0,0,0,0,0,0,0,0,0,0,0,0,0,0,0,0,0,0,0,0,0,0,0,0,0,0,0,0,0,0,0,0,0,71.2,29.03,0.2263175,0.226317602,4.52816E-05
# 4321,3221,110707,State Optical I,1975,F1,0,0,0,0,0,0,0,0.237999917,0,0,0,0,0,0,0,0,0,0,0,0,0,0,0,0,0,0,0,0,0,0,0,0,0,0,0,0,0,0,0,0,0,0,0,0,0,0,0,0,0,0,0,0,0,0,0,0,0,0,0,0,0,0,0,0,0,0,0,0,0,0,0,6.377432768,0,0,0,0,0,0,0,0,0,0,0,0,0,0,0,0,0,0,0,0,0,0,0,0,0,0,0,0,0,0,0,0,0,0,0,0,0,0,0,0,0,0,0,0,0,0,0,19.35477323,0,0,0,0,0,0,0,0,0,0,0,0,0,0,0,0,0,74.02979409,0,0,0,0,0,0,0,0,0,0,0,0,0,0,0,0,0,0,0,0,0,0,0,0,0,0,0,0,0,0,0,0,0,0,0,0,0,0,0,0,0,0,0,55.6,22.77,0.2209046,0.220904699,4.48907E-05
# 3252,2681,110680,State Optical I,1975,BF6,0,0,0,0,0,0,0,0.160300077,0,0,0,0,0,0,0,0,7.484882593,0,0,0,0,0,0,0,0,0,0,0,0,0,0,0,0,0,0,0,0,0,0,0,0,0,0,0,0,0,0,0,0,0,0,0,0,0,0,0,0,0,0,0,0,0,0,0,0,0,0,0,0,0,0,7.813558751,0,0,0,0,0,0,0,0,0,0,0,0,0,0,0,0,0,0,0,0,0,0,0,0,0,0,0,0,1.740315835,0,0,0,0,0,0,0,0,0,0,0,0,0,0,0,0,0,0,4.502119161,0,0,0,0,0,0,0,0,0,0,0,0,0,0,0,0,0,68.98295311,0,0,0,0,0,0,0,0,0,0,0,0,0,0,0,0,0,0,0,0,0,0,0,0,0,0,0,0,0,0,0,0,0,0,0,0,0,0,0,9.315870472,0,0,0,64.7,26.04,0.2423194,0.242319508,4.47544E-05
# 2470,12282,125407,El0Adawy A.A.,1996,nan,0,0,0,0,0,0,0,0,0,0,0,0,0,0,0,0,0,0,0,35.28,0,0,0,0,0,0,0,0,0,0,0,0,0,0,0,0,0,0,0,0,0,0,0,0,0,0,0,0,0,0,0,0,0,0,0,0,0,0,0,0,0,0,0,0,0,0,0,0,0,0,0,0,0,0,0,0,0,0,0,0,0,0,0,0,0,0,0,0,0,0,0,0,0,0,0,0,0,0,0,0,0,0,0,0,0,0,0,0,0,0,0,0,0,0,0,64.72,0,0,0,0,0,0,0,0,0,0,0,0,0,0,0,0,0,0,0,0,0,0,0,0,0,0,0,0,0,0,0,0,0,0,0,0,0,0,0,0,0,0,0,0,0,0,0,0,0,0,0,0,0,0,0,0,0,0,0,0,0,0,0,0,0,52.4,20.8,0.2596155,0.259615385,4.44444E-05
# 4752,8877,71695,Shaw R.R.,1971,nan,0,0,0,0,0,0,0,0,0,0,0,0,0,0,0,0,0,0,0,0,0,0,0,0,0,0,0,0,0,0,0,0,0,0,0,0,0,0,0,0,0,0,0,0,0,0,0,0,0,0,0,0,0,0,0,0,0,0,0,0,98,0,0,0,0,0,0,0,0,0,0,0,0,0,0,0,0,0,0,0,0,0,0,0,0,0,0,0,0,0,0,0,0,0,0,0,0,0,0,0,2,0,0,0,0,0,0,0,0,0,0,0,0,0,0,0,0,0,0,0,0,0,0,0,0,0,0,0,0,0,0,0,0,0,0,0,0,0,0,0,0,0,0,0,0,0,0,0,0,0,0,0,0,0,0,0,0,0,0,0,0,0,0,0,0,0,0,0,0,0,0,0,0,0,0,0,0,0,0,0,0,48.8,20.2,0.2079207,0.207920792,4.42857E-05
# 1854,7358,94025,Keshishyan T.N.,1979,nan,0,0,0,10,0,0,0,0,0,0,0,0,0,49,0,0,0,0,0,41,0,0,0,0,0,0,0,0,0,0,0,0,0,0,0,0,0,0,0,0,0,0,0,0,0,0,0,0,0,0,0,0,0,0,0,0,0,0,0,0,0,0,0,0,0,0,0,0,0,0,0,0,0,0,0,0,0,0,0,0,0,0,0,0,0,0,0,0,0,0,0,0,0,0,0,0,0,0,0,0,0,0,0,0,0,0,0,0,0,0,0,0,0,0,0,0,0,0,0,0,0,0,0,0,0,0,0,0,0,0,0,0,0,0,0,0,0,0,0,0,0,0,0,0,0,0,0,0,0,0,0,0,0,0,0,0,0,0,0,0,0,0,0,0,0,0,0,0,0,0,0,0,0,0,0,0,0,0,0,0,0,75.8,29.8,0.2718122,0.271812081,4.39506E-05
# 4472,3122,110704,State Optical I,1975,LF10,0,0,0,1.989519826,0,0,0,0,0,0,0,0,0,1.265169385,0,0,0,0,0,0,0,0,0,0,0,0,0,0,0,0,0,0,0,0,0,0,0,0,0,0,0,0,0,0,0,0,0,0,9.979537648,0,0,0,0,0,0,0,0,0,0,0,0,0,0,0,0,0,0,0,0,0,0,8.621209579,0,0,0,0,0,0,0,0,0,0,0,0,0,0,0,0,0,0,0,0,0,0,0,0,0,0,0,0,3.617472403,0,0,0,0,0,0,0,0,0,0,0,0,0,0,0,0,0,0,3.183952487,0,0,0,0,0,0,0,0,0,0,0.242688756,0,0,0,0,0,0,65.91280626,0,0,0,0,0,0,0,0,0,0,0,0,0,0,0,0,0,0,0,5.187643656,0,0,0,0,0,0,0,0,0,0,0,0,0,0,0,0,0,0,0,0,0,0,0,66.7,27.37,0.2184873,0.218487395,4.34616E-05
# 4163,6623,38588,Gan Fuxi,1959,nan,0,0,0,0,0,0,0,0,0,0,0,0,0,10,0,0,0,0,0,0,0,0,0,0,18,0,0,0,0,0,0,0,0,0,0,0,0,0,0,0,0,0,0,0,0,0,0,0,0,0,0,0,0,0,0,0,0,0,0,0,0,0,0,0,0,0,0,0,0,0,0,0,0,0,0,0,0,0,0,0,0,0,0,0,0,0,0,0,0,0,0,0,0,0,0,0,0,0,0,0,12,0,0,0,0,0,0,0,0,0,0,0,0,0,0,0,0,0,0,0,0,0,0,0,0,0,0,0,0,0,0,0,0,0,0,0,0,60,0,0,0,0,0,0,0,0,0,0,0,0,0,0,0,0,0,0,0,0,0,0,0,0,0,0,0,0,0,0,0,0,0,0,0,0,0,0,0,0,0,0,0,78.4,31.98,0.2257662,0.225766104,4.26039E-05
# 4497,8788,80814,El0Mallawany R.,1992,nan,0,0,0,0,0,0,0,0,0,0,0,0,0,0,0,0,0,0,0,0,0,0,0,0,0,0,0,0,0,0,0,0,0,0,0,0,0,0,0,0,0,0,0,0,0,0,0,0,0,0,0,0,0,0,0,0,0,0,0,0,0,0,0,0,0,0,0,0,0,0,0,0,0,0,0,0,0,0,0,0,0,0,0,0,0,0,0,0,0,0,0,0,0,0,0,0,0,0,0,0,0,0,0,0,0,0,0,0,0,0,0,0,0,0,0,0,0,0,0,0,0,0,0,0,0,0,0,0,0,0,0,0,0,0,0,0,0,0,0,0,0,0,0,0,0,0,0,0,0,0,0,0,0,94.74627905,0,0,0,0,0,0,0,0,0,0,0,0,0,0,0,0,0,0,0,0,0,0,0,5.253720947,0,0,0,52.6,21.6,0.2175925,0.217592593,4.25532E-05
# 3200,4562,14672,Osaka A.,1986,nan,0,0,0,0,0,0,0,0,0,0,0,0,0,0,0,0,0,0,0,0,0,0,0,0,0,0,0,0,0,0,0,0,0,0,0,0,0,0,0,0,0,0,0,0,0,0,0,0,0,0,0,0,0,0,0,0,0,0,0,0,38.46,0,0,0,0,0,0,0,0,0,0,0,0,0,0,0,0,0,0,0,0,0,0,0,0,0,0,0,0,0,0,0,0,0,0,0,0,0,0,0,23.08,0,0,0,0,0,0,0,0,0,0,0,0,0,0,0,0,0,0,0,0,0,0,0,0,0,0,0,0,0,0,0,0,0,0,0,0,38.46,0,0,0,0,0,0,0,0,0,0,0,0,0,0,0,0,0,0,0,0,0,0,0,0,0,0,0,0,0,0,0,0,0,0,0,0,0,0,0,0,0,0,0,64.7,26.01,0.2437523,0.243752403,4.2224E-05
# 3246,4562,14670,Osaka A.,1986,nan,0,0,0,0,0,0,0,0,0,0,0,0,0,0,0,0,0,0,0,0,0,0,0,0,0,0,0,0,0,0,0,0,0,0,0,0,0,0,0,0,0,0,0,0,0,0,0,0,0,0,0,0,0,0,0,0,0,0,0,0,41.66583417,0,0,0,0,0,0,0,0,0,0,0,0,0,0,0,0,0,0,0,0,0,0,0,0,0,0,0,0,0,0,0,0,0,0,0,0,0,0,0,16.66833167,0,0,0,0,0,0,0,0,0,0,0,0,0,0,0,0,0,0,0,0,0,0,0,0,0,0,0,0,0,0,0,0,0,0,0,0,41.66583417,0,0,0,0,0,0,0,0,0,0,0,0,0,0,0,0,0,0,0,0,0,0,0,0,0,0,0,0,0,0,0,0,0,0,0,0,0,0,0,0,0,0,0,69.3,27.88,0.2428265,0.242826399,4.16543E-05
# 2517,30154,376450,Yoko T.,1989,nan,0,0,0,0,0,0,0,0,0,0,0,0,0,0,0,0,0,0,0,0,0,0,0,0,0,0,0,0,0,0,0,0,0,0,0,0,0,0,0,0,0,0,0,0,0,0,0,0,0,0,0,0,0,0,0,0,0,0,0,0,0,0,0,0,0,0,0,0,0,0,0,0,0,0,0,0,0,0,0,0,0,0,0,20,0,0,0,10,0,0,0,0,0,0,0,0,0,0,0,0,0,0,0,0,0,0,0,0,0,0,0,0,0,0,0,0,0,0,0,0,0,0,0,0,0,0,0,0,0,0,0,0,0,0,0,0,0,0,0,0,0,0,0,0,0,0,0,0,0,0,0,0,0,70,0,0,0,0,0,0,0,0,0,0,0,0,0,0,0,0,0,0,0,0,0,0,0,0,0,0,0,45.2,17.96,0.258352,0.258351893,4.13793E-05
# 4236,6619,38477,Gan Fuxi,1959,nan,0,0,0,4,0,0,0,0,0,0,0,0,0,24,0,0,0,0,0,0,0,0,0,0,0,0,0,0,0,0,0,0,0,0,0,0,0,0,0,0,0,0,0,0,0,0,0,0,0,0,0,0,0,0,0,0,0,0,0,0,0,0,0,0,0,0,0,0,0,0,0,0,0,0,0,0,0,0,0,0,0,0,0,0,0,0,0,0,0,0,0,0,0,0,0,0,0,0,0,0,16,0,0,0,0,0,0,0,0,0,0,0,0,0,0,0,0,0,0,0,0,0,0,0,0,0,0,0,0,0,0,0,0,0,0,0,0,56,0,0,0,0,0,0,0,0,0,0,0,0,0,0,0,0,0,0,0,0,0,0,0,0,0,0,0,0,0,0,0,0,0,0,0,0,0,0,0,0,0,0,0,69.6,28.44,0.2236286,0.223628692,4.11321E-05
# 5022,4562,14661,Osaka A.,1986,nan,0,0,0,0,0,0,0,0,0,0,0,0,0,0,0,0,0,0,0,0,0,0,0,0,0,0,0,0,0,0,0,0,0,0,0,0,0,0,0,0,0,0,0,0,0,0,0,0,0,0,0,0,0,0,0,0,0,0,0,0,47.62,0,0,0,0,0,0,0,0,0,0,0,0,0,0,0,0,0,0,0,0,0,0,0,0,0,0,0,0,0,0,0,0,0,0,0,0,0,0,0,4.76,0,0,0,0,0,0,0,0,0,0,0,0,0,0,0,0,0,0,0,0,0,0,0,0,0,0,0,0,0,0,0,0,0,0,0,0,47.62,0,0,0,0,0,0,0,0,0,0,0,0,0,0,0,0,0,0,0,0,0,0,0,0,0,0,0,0,0,0,0,0,0,0,0,0,0,0,0,0,0,0,0,60.9,25.55,0.1917809,0.191780822,4.07143E-05
# 4264,1980,44501,Eagan R.J.,1978,nan,0,0,0,5,0,0,0,0,0,0,0,0,0,0,0,0,0,0,0,0,0,0,0,0,0,0,0,0,0,0,0,0,0,0,0,0,0,0,0,0,0,0,0,0,0,0,0,0,0,0,0,0,0,0,0,0,0,0,0,0,0,0,0,0,0,0,0,0,0,0,0,0,0,0,0,0,0,0,0,0,0,0,0,0,0,0,0,0,0,0,0,0,0,0,0,0,0,0,0,0,20,0,0,0,0,0,0,0,0,0,0,0,0,0,0,0,0,0,0,0,0,0,0,0,0,0,0,0,0,0,0,0,0,0,0,0,0,75,0,0,0,0,0,0,0,0,0,0,0,0,0,0,0,0,0,0,0,0,0,0,0,0,0,0,0,0,0,0,0,0,0,0,0,0,0,0,0,0,0,0,0,64.8,26.5,0.2226416,0.222641509,4.06779E-05
# 1895,2681,110683,State Optical I,1975,BF11,0,0,0,2.86124487,0,0,0,0.441497974,0,0,0,0,0,6.260503271,0,0,22.80978533,0,0,0,0,0,0,0,0,0,0,0,0,0,0,0,0,0,0,0,0,0,0,0,0,0,0,0,0,0,0,0,0,0,0,0,0,0,0,0,0,0,0,0,0,0,0,0,0,0,0,0,0,0,0,0,0,0,0,0,0,0,0,0,0,0,0,0,0,0,0,0,0,0,0,0,0,0,0,0,0,0,0,0,0.831480084,0,0,1.494993139,0,0,0,0,0,0,0,0,0,0,0,0,0,0,0,1.09182999,0,0,0,0,0,0,0,0,0,0,0.116899464,0,0,0,0,0,0,52.72669804,0,0,0,0,0,0,0,0,0,0,0,0,0,0,0,0,0,0,0,0,0,0,0,0,0,0,0,0,0,0,0,0,0,0,0,0,0,0,0,11.36506785,0,0,0,77.2,30.37,0.270991,0.27099111,4.04617E-05
# 2234,3861,12460,Takahashi K.,1983,nan,0,0,0,0,0,0,0,0,0,0,0,0,0,45.454545,0,0,0,0,0,0,0,0,0,0,0,0,0,0,0,0,0,0,0,0,0,0,0,0,0,0,0,0,0,0,0,0,0,0,0,0,0,0,0,0,0,0,0,0,0,0,0,0,0,0,0,0,0,0,0,0,0,0,0,0,0,0,0,0,0,0,0,0,0,0,0,0,0,0,0,0,0,0,0,0,0,0,0,0,0,0,9.09091,0,0,0,0,0,0,0,0,0,0,0,0,0,0,0,0,0,0,0,0,0,0,0,0,0,0,0,0,0,0,0,0,0,0,0,0,45.454545,0,0,0,0,0,0,0,0,0,0,0,0,0,0,0,0,0,0,0,0,0,0,0,0,0,0,0,0,0,0,0,0,0,0,0,0,0,0,0,0,0,0,0,45.3,17.94,0.2625417,0.262541806,4.03822E-05
# 3095,30154,376443,Yoko T.,1989,nan,0,0,0,0,0,0,0,0,0,0,0,0,0,0,0,0,0,0,0,0,0,0,0,0,0,0,0,0,0,0,0,0,0,0,0,0,0,0,0,0,0,0,0,0,0,0,0,0,0,0,0,0,0,0,0,0,0,0,0,0,0,0,0,0,0,0,0,0,0,0,0,0,0,0,0,0,0,0,0,0,0,0,0,20,0,0,0,0,0,0,0,0,0,0,0,0,0,0,0,0,0,0,0,0,0,0,0,0,0,0,0,0,0,0,0,0,0,0,0,0,0,0,0,0,0,0,0,0,0,0,0,0,0,0,0,0,0,0,0,0,0,0,0,0,0,0,0,0,0,0,0,0,0,80,0,0,0,0,0,0,0,0,0,0,0,0,0,0,0,0,0,0,0,0,0,0,0,0,0,0,0,47.6,19.1,0.2460732,0.246073298,4E-05
# 4078,1980,44508,Eagan R.J.,1978,nan,0,0,0,0,0,0,0,0,0,0,0,0,0,8,0,0,0,0,0,0,0,0,0,0,0,0,0,0,0,0,0,0,0,0,0,0,0,0,0,0,0,0,0,0,0,0,0,0,0,0,0,0,0,0,0,0,0,0,0,0,0,0,0,0,0,0,0,0,0,0,0,0,0,0,0,0,0,0,0,0,0,0,0,0,0,0,0,0,0,0,0,0,0,0,0,0,0,0,0,0,32,0,0,0,0,0,0,0,0,0,0,0,0,0,0,0,0,0,0,0,0,0,0,0,0,0,0,0,0,0,0,0,0,0,0,0,0,60,0,0,0,0,0,0,0,0,0,0,0,0,0,0,0,0,0,0,0,0,0,0,0,0,0,0,0,0,0,0,0,0,0,0,0,0,0,0,0,0,0,0,0,65.3,26.6,0.2274437,0.227443609,4E-05
# 2814,38047,449137,Chenu S.,2010,nan,0,0,0,0,0,0,0,0,0,0,0,0,0,0,0,0,0,0,0,0,0,0,0,0,0,0,0,0,0,0,0,0,0,0,0,0,0,0,0,0,0,0,0,0,0,0,0,0,0,0,0,0,0,0,0,0,0,0,0,0,0,0,0,0,0,0,0,0,0,0,0,0,0,0,0,0,0,0,0,0,0,0,0,0,0,0,0,0,0,0,0,0,0,0,0,0,0,0,0,0,30,0,0,0,0,0,0,0,0,0,0,0,0,0,0,30,0,0,0,0,0,0,0,0,0,0,0,0,0,0,0,0,0,0,0,0,0,0,0,0,20,0,0,0,0,0,0,0,0,0,0,0,0,0,0,0,0,0,0,0,0,0,0,0,0,0,0,0,0,20,0,0,0,0,0,0,0,0,0,0,0,47,18.8,0.2500001,0.25,4E-05
# 3607,28441,364512,Zou Xuelu,2004,nan,0,0,0,5,0,0,0,0,0,0,0,0,0,0,0,0,4,0,0,0,0,0,0,0,12,0,0,0,0,0,0,0,0,0,0,0,0,0,0,0,0,0,0,0,0,0,0,0,0,0,0,0,0,0,0,0,0,0,0,0,0,0,0,0,0,0,0,0,0,0,0,6,0,0,0,0,0,0,0,0,0,0,0,0,0,0,0,0,0,0,0,0,0,0,0,0,0,0,0,0,4,0,0,0,0,0,0,0,0,0,0,0,0,0,0,0,0,0,0,0,0,0,0,0,0,0,0,0,0,0,0,0,0,0,0,0,0,65,0,0,0,0,0,0,0,0,0,0,0,0,0,0,0,0,0,0,0,0,0,0,0,0,0,0,0,0,0,0,0,0,0,0,0,0,0,0,0,0,0,0,4,79.9,32.3,0.2368422,0.236842105,4E-05
# 1662,2004,110659,State Optical I,1975,TK17,0,0,0,4.769316585,0,0,0,0,0,0,0,0,0,27.93934757,0,0,31.22590728,0,0,0,0,0,0,0,1.674070854,0,0,0,0,0,0,0,0,0,0,0,0,0,0,0,0,0,0,0,0,0,0,0,0,0,0,0,0,0,0,0,0,0,0,0,0,0,0,0,0,0,0,0,0,0,0,0,0,0,0,0,0,0,0,0,0,0,0,0,0,0,0,0,0,0,0,0,0,0,0,0,0,0,0,0,0.45440066,0,0,0,0,0,0,0,0,0,0,0,0,0,0,0,0,0,0,0,0,0,0,0,0,0,0,0,0,0,0.032209997,0,0,0,0,0,0,33.90474705,0,0,0,0,0,0,0,0,0,0,0,0,0,0,0,0,0,0,0,0,0,0,0,0,0,0,0,0,0,0,0,0,0,0,0,0,0,0,0,0,0,0,0,84.2,32.97,0.2769183,0.276918411,3.99672E-05
# 3132,4562,14673,Osaka A.,1986,nan,0,0,0,0,0,0,0,0,0,0,0,0,0,0,0,0,0,0,0,0,0,0,0,0,0,0,0,0,0,0,0,0,0,0,0,0,0,0,0,0,0,0,0,0,0,0,0,0,0,0,0,0,0,0,0,0,0,0,0,0,37.0362963,0,0,0,0,0,0,0,0,0,0,0,0,0,0,0,0,0,0,0,0,0,0,0,0,0,0,0,0,0,0,0,0,0,0,0,0,0,0,0,25.92740741,0,0,0,0,0,0,0,0,0,0,0,0,0,0,0,0,0,0,0,0,0,0,0,0,0,0,0,0,0,0,0,0,0,0,0,0,37.0362963,0,0,0,0,0,0,0,0,0,0,0,0,0,0,0,0,0,0,0,0,0,0,0,0,0,0,0,0,0,0,0,0,0,0,0,0,0,0,0,0,0,0,0,61.1,24.52,0.2459216,0.245921697,3.92703E-05
# 4470,6619,38500,Gan Fuxi,1959,nan,0,0,0,4,0,0,0,0,0,0,0,0,0,32,0,0,0,0,0,0,0,0,0,0,0,0,0,0,0,0,0,0,0,0,0,0,0,0,0,0,0,0,0,0,0,0,0,0,0,0,0,0,0,0,0,0,0,0,0,0,0,0,0,0,0,0,0,0,0,0,0,0,0,0,0,0,0,0,0,0,0,0,0,16,0,0,0,0,0,0,0,0,0,0,0,0,0,0,0,0,0,0,0,0,0,0,0,0,0,0,0,0,0,0,0,0,0,0,0,0,0,0,0,0,0,0,0,0,0,0,0,0,0,0,0,0,0,48,0,0,0,0,0,0,0,0,0,0,0,0,0,0,0,0,0,0,0,0,0,0,0,0,0,0,0,0,0,0,0,0,0,0,0,0,0,0,0,0,0,0,0,69.1,28.35,0.2186948,0.218694885,3.90323E-05
# 3806,35231,423981,Gross T.M.,2009,nan,0,0,0,15,0,0,0,0,0,0,0,0,0,0,0,0,0,0,0,0,0,0,0,0,15,0,0,0,0,0,0,0,0,0,0,0,0,0,0,0,0,0,0,0,0,0,0,0,0,0,0,0,0,0,0,0,0,0,0,0,0,0,0,0,0,0,0,0,0,0,0,0,0,0,0,0,0,0,0,0,0,0,0,0,0,0,0,0,0,0,0,0,0,0,0,0,0,0,0,0,0,0,0,0,0,0,0,0,0,0,0,0,0,0,0,0,0,0,0,0,0,0,0,0,0,0,0,0,0,0,0,0,0,0,0,0,0,70,0,0,0,0,0,0,0,0,0,0,0,0,0,0,0,0,0,0,0,0,0,0,0,0,0,0,0,0,0,0,0,0,0,0,0,0,0,0,0,0,0,0,0,86,34.9,0.2320916,0.232091691,3.90124E-05
# 4577,1834,9125,Takahashi K.,1983,nan,0,0,0,0,0,0,0,0,0,0,0,0,0,0,0,0,0,0,0,0,0,0,0,0,0,0,0,0,0,0,0,0,0,0,0,0,0,0,0,0,0,0,0,0,0,0,0,0,0,0,0,0,0,0,0,0,0,0,0,0,0,0,0,0,0,0,0,0,0,0,0,0,0,0,0,0,0,0,0,0,0,0,0,27.5,0,0,0,0,0,0,0,0,0,0,0,0,0,0,0,0,0,0,0,0,0,0,0,0,0,0,0,0,0,0,0,0,0,0,0,0,0,0,0,0,0,0,0,0,0,0,0,0,0,0,0,0,0,72.5,0,0,0,0,0,0,0,0,0,0,0,0,0,0,0,0,0,0,0,0,0,0,0,0,0,0,0,0,0,0,0,0,0,0,0,0,0,0,0,0,0,0,0,74.4,30.64,0.2140993,0.214099217,3.89024E-05
# 3046,16777,171584,Burkhard D.J.M.,1997,nan,0,0,0,0,0,0,0,0,0,0,0,0,0,0,0,0,0,0,0,0,0,0,0,0,0,0,0,0,0,0,0,0,0,0,0,0,0,0,0,0,0,0,0,0,0,0,0,0,0,0,4.7,0,0,0,0,0,0,0,0,0,0,0,0,0,0,0,0,0,0,0,0,0,0,0,0,0,0,0,0,0,0,0,0,28.8,0,0,0,0,0,0,0,0,0,0,0,0,0,0,0,0,0,0,0,0,0,0,0,0,0,0,0,0,0,0,0,0,0,0,0,0,0,0,0,0,0,0,0,0,0,0,0,0,0,0,0,0,0,66.5,0,0,0,0,0,0,0,0,0,0,0,0,0,0,0,0,0,0,0,0,0,0,0,0,0,0,0,0,0,0,0,0,0,0,0,0,0,0,0,0,0,0,0,89.3,35.8,0.2472068,0.247206704,3.887E-05
# 3047,16777,171585,Burkhard D.J.M.,1997,nan,0,0,0,0,0,0,0,0,0,0,0,0,0,0,0,0,0,0,0,0,0,0,0,0,0,0,0,0,0,0,0,0,0,0,0,0,0,0,0,0,0,0,0,0,0,0,0,0,0,0,5.3,0,0,0,0,0,0,0,0,0,0,0,0,0,0,0,0,0,0,0,0,0,0,0,0,0,0,0,0,0,0,0,0,35,0,0,0,0,0,0,0,0,0,0,0,0,0,0,0,0,0,0,0,0,0,0,0,0,0,0,0,0,0,0,0,0,0,0,0,0,0,0,0,0,0,0,0,0,0,0,0,0,0,0,0,0,0,59.7,0,0,0,0,0,0,0,0,0,0,0,0,0,0,0,0,0,0,0,0,0,0,0,0,0,0,0,0,0,0,0,0,0,0,0,0,0,0,0,0,0,0,0,89.3,35.8,0.2472068,0.247206704,3.887E-05
# 3199,4562,14678,Osaka A.,1986,nan,0,0,0,0,0,0,0,0,0,0,0,0,0,0,0,0,0,0,0,0,0,0,0,0,0,0,0,0,0,0,0,0,0,0,0,0,0,0,0,0,0,0,0,0,0,0,0,0,0,0,0,0,0,0,0,0,0,0,0,0,69.78,0,0,0,0,0,0,0,0,0,0,6.98,0,0,0,0,0,0,0,0,0,0,0,0,0,0,0,0,0,0,0,0,0,0,0,0,0,0,0,0,0,0,0,0,0,0,0,0,0,0,0,0,0,0,0,0,0,0,0,0,0,0,0,0,0,0,0,0,0,0,0,0,0,0,0,0,0,23.24,0,0,0,0,0,0,0,0,0,0,0,0,0,0,0,0,0,0,0,0,0,0,0,0,0,0,0,0,0,0,0,0,0,0,0,0,0,0,0,0,0,0,0,60,24.12,0.243781,0.243781095,3.87755E-05
# 5134,2014,9544,Goralnik A.S.,1972,nan,0,0,0,0,0,0,0,0,0,0,0,0,0,0,0,0,0,0,0,0,0,0,0,0,0,0,0,0,0,0,0,0,0,0,0,0,0,0,0,0,0,0,0,0,0,0,0,0,0,0,0,0,0,0,0,0,0,0,0,0,0,0,0,0,0,0,0,0,0,0,0,0,0,0,0,0,0,0,0,0,0,0,0,0,0,0,0,0,0,0,0,0,0,0,0,0,0,0,0,0,0,0,0,0,0,0,0,0,0,0,0,0,0,0,0,0,0,0,0,0,0,0,0,0,0,0,0,0,0,0,0,0,0,0,0,0,0,99,0,0,0,0,0,0,0,0,0,0,0,0,0,0,0,0,0,0,0,0,0,0,0,0,0,0,0,0,0,1,0,0,0,0,0,0,0,0,0,0,0,0,0,66,28.2,0.1702127,0.170212766,3.875E-05
# 5255,28275,380083,Raghavaiah B.V.,2004,nan,0,0,0,0,0,0,0,30,0,0,0,0,0,0,0,0,0,0,0,0,0,0,0,0,0,0,0,0,0,0,0,0,0,0,0,0,0,0,0,0,0,0,0,0,0,0,0,0,0,0,0,0,0,0,0,0,0,0,0,0,0,0,0,0,0,0,0,0,0,0,0,0,0,0,0,0,0,0,0,0,0,0,0,0,0,0,0,0,0,0,0,0,0,0,0,0,0,0,0,0,0,0,0,0,0,0,0,0,0,0,0,0,0,0,0,0,0,0,0,40,0,0,0,0,0,0,0,0,0,0,30,0,0,0,0,0,0,0,0,0,0,0,0,0,0,0,0,0,0,0,0,0,0,0,0,0,0,0,0,0,0,0,0,0,0,0,0,0,0,0,0,0,0,0,0,0,0,0,0,0,0,47.4,21.3,0.1126761,0.112676056,3.875E-05
# 4721,6619,38489,Gan Fuxi,1959,nan,0,0,0,4,0,0,0,0,0,0,0,0,0,8,0,0,0,0,0,0,0,0,0,0,0,0,0,0,0,0,0,0,0,0,0,0,0,0,0,0,0,0,0,0,0,0,0,0,0,0,0,0,0,0,0,0,0,0,0,0,0,0,0,0,0,0,0,0,0,0,0,0,0,0,0,0,0,0,0,0,0,0,0,16,0,0,0,0,0,0,0,0,0,0,0,0,0,0,0,0,0,0,0,0,0,0,0,0,0,0,0,0,0,0,0,0,0,0,0,0,0,0,0,0,0,0,0,0,0,0,0,0,0,0,0,0,0,72,0,0,0,0,0,0,0,0,0,0,0,0,0,0,0,0,0,0,0,0,0,0,0,0,0,0,0,0,0,0,0,0,0,0,0,0,0,0,0,0,0,0,0,77.8,32.17,0.2092012,0.209201119,3.86924E-05
# 3801,572,24638,Spinner S.,1954,F617/366,0,0,0,0,0,0,0,0.230400032,0,0,0,0,0,0,0,0,0,0,0,0,0,0,0,0,0,0,0,0,0,0,0,0,0,0,0,0,0,0,0,0,0,0,0,0,0,0,0,0,0,0,0,0,0,0,0,0,0,0,0,0,0,0,0,0,0,0,0,0,0,0,0,5.613903786,0,0,0,0,0,0,0,0,0,0,0,0,0,0,0,0,0,0,0,0,0,0,0,0,0,0,0,0,7.35521403,0,0,0,0,0,0,0,0,0,0,0,0,0,0,0,0,0,0,17.60571246,0,0,0,0,0,0,0,0,0,0,0,0,0,0,0,0,0,69.19476969,0,0,0,0,0,0,0,0,0,0,0,0,0,0,0,0,0,0,0,0,0,0,0,0,0,0,0,0,0,0,0,0,0,0,0,0,0,0,0,0,0,0,0,56.8,23.04,0.2326388,0.232638889,3.8209E-05
# 4605,8877,71696,Shaw R.R.,1971,nan,0,0,0,0,0,0,0,0,0,0,0,0,0,0,0,0,0,0,0,0,0,0,0,0,0,0,0,0,0,0,0,0,0,0,0,0,0,0,0,0,0,0,0,0,0,0,0,0,0,0,0,0,0,0,0,0,0,0,0,0,96,0,0,0,0,0,0,0,0,0,0,0,0,0,0,0,0,0,0,0,0,0,0,0,0,0,0,0,0,0,0,0,0,0,0,0,0,0,0,0,4,0,0,0,0,0,0,0,0,0,0,0,0,0,0,0,0,0,0,0,0,0,0,0,0,0,0,0,0,0,0,0,0,0,0,0,0,0,0,0,0,0,0,0,0,0,0,0,0,0,0,0,0,0,0,0,0,0,0,0,0,0,0,0,0,0,0,0,0,0,0,0,0,0,0,0,0,0,0,0,0,54.8,22.6,0.2123893,0.212389381,3.79167E-05
# 5260,28275,380082,Raghavaiah B.V.,2004,nan,0,0,0,0,0,0,0,20,0,0,0,0,0,0,0,0,0,0,0,0,0,0,0,0,0,0,0,0,0,0,0,0,0,0,0,0,0,0,0,0,0,0,0,0,0,0,0,0,0,0,0,0,0,0,0,0,0,0,0,0,0,0,0,0,0,0,0,0,0,0,0,0,0,0,0,0,0,0,0,0,0,0,0,0,0,0,0,0,0,0,0,0,0,0,0,0,0,0,0,0,0,0,0,0,0,0,0,0,0,0,0,0,0,0,0,0,0,0,0,40,0,0,0,0,0,0,0,0,0,0,40,0,0,0,0,0,0,0,0,0,0,0,0,0,0,0,0,0,0,0,0,0,0,0,0,0,0,0,0,0,0,0,0,0,0,0,0,0,0,0,0,0,0,0,0,0,0,0,0,0,0,35.8,16.1,0.1118012,0.111801242,3.77778E-05
# 2747,3861,12481,Takahashi K.,1983,nan,0,0,0,0,0,0,0,0,0,0,0,0,0,41.66666583,0,0,0,0,0,0,0,0,0,0,0,0,0,0,0,0,0,0,0,0,0,0,0,0,0,0,0,0,0,0,0,0,0,0,0,0,0,0,0,0,0,0,0,0,0,0,0,0,0,0,0,0,0,0,0,0,0,16.66666833,0,0,0,0,0,0,0,0,0,0,0,0,0,0,0,0,0,0,0,0,0,0,0,0,0,0,0,0,0,0,0,0,0,0,0,0,0,0,0,0,0,0,0,0,0,0,0,0,0,0,0,0,0,0,0,0,0,0,0,0,0,0,0,0,0,41.66666583,0,0,0,0,0,0,0,0,0,0,0,0,0,0,0,0,0,0,0,0,0,0,0,0,0,0,0,0,0,0,0,0,0,0,0,0,0,0,0,0,0,0,0,51.8,20.68,0.2524177,0.252417795,3.76245E-05
# 4267,4562,14660,Osaka A.,1986,nan,0,0,0,0,0,0,0,0,0,0,0,0,0,0,0,0,0,0,0,0,0,0,0,0,0,0,0,0,0,0,0,0,0,0,0,0,0,0,0,0,0,0,0,0,0,0,0,0,0,0,0,0,0,0,0,0,0,0,0,0,48.31,0,0,0,0,0,0,0,0,0,0,0,0,0,0,0,0,0,0,0,0,0,0,0,0,0,0,0,0,0,0,0,0,0,0,0,0,0,0,0,3.38,0,0,0,0,0,0,0,0,0,0,0,0,0,0,0,0,0,0,0,0,0,0,0,0,0,0,0,0,0,0,0,0,0,0,0,0,48.31,0,0,0,0,0,0,0,0,0,0,0,0,0,0,0,0,0,0,0,0,0,0,0,0,0,0,0,0,0,0,0,0,0,0,0,0,0,0,0,0,0,0,0,66.2,27.08,0.2223042,0.222304284,3.7608E-05
# 3251,1834,9136,Takahashi K.,1983,nan,0,0,0,0,0,0,0,0,0,0,0,0,0,0,0,0,0,0,0,0,0,0,0,0,0,0,0,0,0,0,0,0,0,0,0,0,0,0,0,0,0,0,0,0,0,0,0,0,0,0,0,0,0,0,0,0,0,0,0,0,0,0,0,0,0,0,0,0,0,0,0,18,0,0,0,0,0,0,0,0,0,0,0,0,0,0,0,0,0,0,0,0,0,0,0,0,0,0,0,0,0,0,0,0,0,0,0,0,0,0,0,0,0,0,0,0,0,0,0,0,0,0,0,0,0,0,0,0,0,0,0,0,0,0,0,0,0,82,0,0,0,0,0,0,0,0,0,0,0,0,0,0,0,0,0,0,0,0,0,0,0,0,0,0,0,0,0,0,0,0,0,0,0,0,0,0,0,0,0,0,0,49,19.72,0.2423936,0.242393509,3.74895E-05
# 2648,12282,125401,El0Adawy A.A.,1996,nan,0,0,0,0,0,0,0,0,0,0,0,0,0,0,0,0,0,0,0,15.75,0,0,0,0,0,0,0,0,0,0,0,0,0,0,0,0,0,0,0,0,0,0,0,0,0,0,0,0,0,0,0,0,0,0,0,0,0,0,0,0,0,0,0,0,0,0,0,0,0,0,0,0,0,0,0,0,0,0,0,0,0,0,0,0,0,0,0,0,0,0,0,0,0,0,0,0,0,0,0,0,0,0,0,0,0,0,0,0,0,0,0,0,0,0,0,84.25,0,0,0,0,0,0,0,0,0,0,0,0,0,0,0,0,0,0,0,0,0,0,0,0,0,0,0,0,0,0,0,0,0,0,0,0,0,0,0,0,0,0,0,0,0,0,0,0,0,0,0,0,0,0,0,0,0,0,0,0,0,0,0,0,0,49.7,19.8,0.2550506,0.255050505,3.72277E-05
# 4797,6619,38522,Gan Fuxi,1959,nan,0,0,0,8,0,0,0,0,0,0,0,0,0,12,0,0,0,0,0,0,0,0,0,0,0,0,0,0,0,0,0,0,0,0,0,0,0,0,0,0,0,0,0,0,0,0,0,0,0,0,0,0,0,0,0,0,0,0,0,0,0,0,0,0,0,0,0,0,0,0,0,0,0,0,0,0,0,0,0,0,0,0,0,20,0,0,0,0,0,0,0,0,0,0,0,0,0,0,0,0,0,0,0,0,0,0,0,0,0,0,0,0,0,0,0,0,0,0,0,0,0,0,0,0,0,0,0,0,0,0,0,0,0,0,0,0,0,60,0,0,0,0,0,0,0,0,0,0,0,0,0,0,0,0,0,0,0,0,0,0,0,0,0,0,0,0,0,0,0,0,0,0,0,0,0,0,0,0,0,0,0,86.5,35.9,0.2047353,0.204735376,3.71429E-05
# 3798,3861,12506,Takahashi K.,1983,nan,0,0,0,0,0,0,0,0,0,0,0,0,0,25,0,0,0,0,0,0,0,0,0,0,0,0,0,0,0,0,0,0,0,0,0,0,0,0,0,0,0,0,0,0,0,0,0,0,0,0,0,0,0,0,0,0,0,0,0,0,0,0,0,0,0,0,0,0,0,0,0,0,0,0,0,0,0,0,0,0,0,0,0,0,0,0,0,0,0,0,0,0,0,0,0,0,0,0,0,0,25,0,0,0,0,0,0,0,0,0,0,0,0,0,0,0,0,0,0,0,0,0,0,0,0,0,0,0,0,0,0,0,0,0,0,0,0,50,0,0,0,0,0,0,0,0,0,0,0,0,0,0,0,0,0,0,0,0,0,0,0,0,0,0,0,0,0,0,0,0,0,0,0,0,0,0,0,0,0,0,0,76.1,30.86,0.2329876,0.232987686,3.70515E-05
# 2719,35186,423682,Saddeek Y.B.,2009,nan,0,0,0,0,0,0,0,0,0,0,0,0,0,52.8,0,0,0,0,0,10,0,0,0,0,0,0,0,0,0,0,0,0,0,0,0,0,0,0,0,0,0,0,0,0,0,0,0,0,0,0,0,0,0,0,0,0,0,0,0,0,0,0,0,0,0,0,0,0,0,0,0,0,0,0,0,0,0,0,0,0,0,0,0,0,0,0,0,0,0,0,0,0,0,0,0,0,0,0,0,0,27.2,0,0,0,0,0,10,0,0,0,0,0,0,0,0,0,0,0,0,0,0,0,0,0,0,0,0,0,0,0,0,0,0,0,0,0,0,0,0,0,0,0,0,0,0,0,0,0,0,0,0,0,0,0,0,0,0,0,0,0,0,0,0,0,0,0,0,0,0,0,0,0,0,0,0,0,0,0,0,0,0,65.7,26.2,0.2538167,0.253816794,3.69925E-05
# 3255,1987,110655,State Optical I,1975,TK12,0,0,0,0.770714928,0,0,0,0.119199942,0,0,0,0,0,20.66723002,0,0,15.80104237,0,0,0,0,0,0,0,0,0,0,0,0,0,0,0,0,0,0,0,0,0,0,0,0,0,0,0,0,0,0,0,0,0,0,0,0,0,0,0,0,0,0,0,0,0,0,0,0,0,0,0,0,0,0,3.362031376,0,0,0,0,0,0,0,0,0,0,0,0,0,0,0,0,0,0,0,0,0,0,0,0,0,0,0,0,1.914529075,0,0,0,0,0,0,0,0,0,0,0,0,0,0,0,0,0,0,0,0,0,0,0,0,0,0,0,0,0,0.053919974,0,0,0,0,0,0,57.31133232,0,0,0,0,0,0,0,0,0,0,0,0,0,0,0,0,0,0,0,0,0,0,0,0,0,0,0,0,0,0,0,0,0,0,0,0,0,0,0,0,0,0,0,83.8,33.73,0.2422177,0.24221761,3.69767E-05
# 5119,10348,42859,Hirao K.,1991,nan,0,0,0,0,0,0,0,0,0,0,0,0,0,0,0,0,0,0,0,0,0,0,0,0,0,0,0,0,0,0,0,0,0,0,0,0,0,0,0,0,0,0,0,0,0,0,0,0,0,0,0,0,0,0,0,0,0,0,0,0,0,0,0,0,0,0,0,0,0,0,0,0,0,0,0,0,0,0,0,0,0,0,0,0,0,0,0,0,0,0,0,0,0,0,0,0,0,0,0,0,0,0,0,0,0,0,0,0,0,0,0,0,0,0,0,0,0,0,0,0,0,0,0,0,0,0,0,0,0,0,0,0,0,0,0,0,0,100,0,0,0,0,0,0,0,0,0,0,0,0,0,0,0,0,0,0,0,0,0,0,0,0,0,0,0,0,0,0,0,0,0,0,0,0,0,0,0,0,0,0,0,74.5,31.7,0.1750788,0.175078864,3.67568E-05
# 1771,37266,442008,Lin Chung0Chern,2010,nan,0,0,0,0,0,0,0,0,0,0,0,0,0,0,0,0,16.66667,0,0,0,0,0,0,0,0,0,0,0,0,0,0,0,0,0,0,0,0,0,0,0,0,0,0,0,0,0,0,0,0,0,0,0,0,0,0,0,0,0,0,0,0,0,0,0,0,0,0,0,0,0,0,0,0,0,0,0,0,0,0,0,0,0,0,0,0,0,0,0,0,0,0,0,0,0,0,0,0,0,0,0,16.66667,0,0,0,0,0,0,0,0,0,0,0,0,0,0,0,0,0,0,0,0,0,0,0,0,0,0,0,0,0,0,0,0,0,0,0,0,66.66666,0,0,0,0,0,0,0,0,0,0,0,0,0,0,0,0,0,0,0,0,0,0,0,0,0,0,0,0,0,0,0,0,0,0,0,0,0,0,0,0,0,0,0,65.2,25.6,0.2734374,0.2734375,3.65714E-05
# 3609,1980,44497,Eagan R.J.,1978,nan,0,0,0,16,0,0,0,0,0,0,0,0,0,0,0,0,0,0,0,0,0,0,0,0,0,0,0,0,0,0,0,0,0,0,0,0,0,0,0,0,0,0,0,0,0,0,0,0,0,0,0,0,0,0,0,0,0,0,0,0,0,0,0,0,0,0,0,0,0,0,0,0,0,0,0,0,0,0,0,0,0,0,0,0,0,0,0,0,0,0,0,0,0,0,0,0,0,0,0,0,24,0,0,0,0,0,0,0,0,0,0,0,0,0,0,0,0,0,0,0,0,0,0,0,0,0,0,0,0,0,0,0,0,0,0,0,0,60,0,0,0,0,0,0,0,0,0,0,0,0,0,0,0,0,0,0,0,0,0,0,0,0,0,0,0,0,0,0,0,0,0,0,0,0,0,0,0,0,0,0,0,73.2,29.6,0.2364864,0.236486486,3.65714E-05
# 4323,39407,465138,Zheng Qiuju,2012,nan,0,0,0,15.6,0,0,0,0,0,0,0,0,0,5,0,0,0,0,0,0,0,0,0,0,0,0,0,0,0,0,0,0,0,0,0,0,0,0,0,0,0,0,0,0,0,0,0,0,0,0,1,0,0,0,0,0,0,0,0,0,0,0,0,0,0,0,0,0,0,0,0,0,0,0,0,0,0,0,0,0,0,0,0,0,0,0,0,0,0,0,0,0,0,0,0,0,0,0,0,0,14.3,0,0,0,0,0,0,0,0,0,0,0,0,0,0,0,0,0,0,0,0,0,0,0,0,0,0,0,0,0,0,0,0,0,0,0,0,64.1,0,0,0,0,0,0,0,0,0,0,0,0,0,0,0,0,0,0,0,0,0,0,0,0,0,0,0,0,0,0,0,0,0,0,0,0,0,0,0,0,0,0,0,66.9,27.4,0.220803,0.22080292,3.63636E-05
# 4639,31885,379781,Hushur A.,2005,nan,0,0,0,0,0,0,0,0,0,0,0,0,0,0,0,0,0,0,0,0,0,0,0,0,0,0,0,0,0,0,0,0,0,0,0,0,0,0,0,0,0,0,0,0,0,0,0,0,0,0,0,0,0,0,0,0,0,0,0,0,0,0,0,0,0,0,0,0,0,0,0,0,0,0,0,0,0,0,0,0,0,0,0,23.07692231,0,0,0,0,0,0,0,0,0,0,0,0,0,0,0,0,0,0,0,0,0,0,0,0,0,0,0,0,0,0,0,0,0,0,0,0,0,0,0,0,0,0,0,0,0,0,0,0,0,0,0,0,0,76.92307769,0,0,0,0,0,0,0,0,0,0,0,0,0,0,0,0,0,0,0,0,0,0,0,0,0,0,0,0,0,0,0,0,0,0,0,0,0,0,0,0,0,0,0,77,31.8,0.2106919,0.210691824,3.61194E-05
# 3703,37424,443681,Hemono N.,2010,nan,0,0,0,0,0,0,0,0,0,0,0,0,0,0,0,0,0,0,0,0,0,0,0,0,0,0,0,0,0,0,0,0,0,0,0,0,0,0,0,0,0,0,0,0,0,0,0,0,0,0,0,0,0,0,0,0,0,0,0,0,0,0,0,0,0,0,0,0,0,0,0,0,0,0,0,0,0,0,0,0,0,0,0,0,0,0,0,0,0,0,0,0,0,0,0,0,0,0,0,0,0,0,0,0,0,0,0,0,0,0,0,0,0,0,0,40,0,0,0,0,0,0,0,0,0,0,0,0,0,0,0,0,0,0,0,0,0,0,0,0,60,0,0,0,0,0,0,0,0,0,0,0,0,0,0,0,0,0,0,0,0,0,0,0,0,0,0,0,0,0,0,0,0,0,0,0,0,0,0,0,0,32.1,13,0.2346153,0.234615385,3.60656E-05
