Repository: jacobergzhou/Poisson-Ratio

File: Poisson_ratio.csv (part 46 of 70)
,Code,Glass #,Author,Year,Trademark,Ag2O,AgI,Al,Al2O3,AlF3,AlN,As,As2O3,As2O5,As2S3,As2Se3,AsSe,B,B2O3,Ba,BaCl2,BaF2,BaO,Be,BeF2,BeO,Bi2O3,BiCl3,Br,C,Ca,CaF2,CaO,Cd,CdCl2,CdF2,CdO,Ce2O3,CeF3,CeO2,Cl,Co,Co3O4,CoO,Cr,Cr2O3,Cs,Cs2O,CsCl,CsF,Cu,Cu2O,CuO,Dy2O3,Er,Er2O3,ErF3,Eu,Eu2O3,EuF3,F,Fe,Fe2O3,FeO,Ga,Ga2O3,Ga2S3,Ga2Se3,GaF3,Gd2O3,GdF3,Ge,GeO2,GeS2,GeSe2,H2O,HfF4,HfO2,Hg,Ho2O3,I,InF3,K,K2O,K2S,K2SO4,KBr,KCl,KF,KHF2,La,La2O3,La2S3,LaF3,Li,Li2O,Li2S,Li2SO4,LiBr,LiCl,LiF,LiI,Mg,MgF2,MgO,Mn,Mn2O3,MnF2,MnO,MnO2,Mo,MoO2,MoO3,N,Na,Na2O,Na2S,Na2SO4,NaCl,NaF,NaPO3,Nb,Nb2O5,Nd,Nd2O3,NdF3,NH4NO3,Ni,NiO,O,OH,P,P2O5,Pb,PbCl2,PbF2,PbO,PdO,Pr2O3,Pr6O11,PrF3,R2O3,Rb2O,RbF,Rh2O3,RŒO,RuO2,S,Sb,Sb2O3,Sb2S3,Sc2O3,Se,Si,Si3N4,SiC,SiO2,Sm2O3,Sn,SnO,SnO2,SO2,SO3,Sr,SrCl2,SrF2,SrO,Ta2O3,Ta2O5,Tb2O3,TbF3,Te,TeO2,Th,ThF4,ThO2,Ti,TiO2,Tl,Tl2O,Tl2Se,TlSe,Tm2O3,U,U3O8,UO2,V,V2O5,VO6,WO3,Y,Y2O3,Yb2O3,YbF3,YF3,Zn,ZnCl2,ZnF2,ZnO,ZnSO4,Zr,ZrF4,ZrO2,Young's modulus E (GPa),Shear modulus G (GPa),Poisson's ratio v
3485,27159,355830,Lemercier H.,1996,,-,-,3.52,0.0,-,-,-,-,-,-,-,-,-,0.0,-,-,-,0.0,-,-,0.0,0.0,-,-,-,-,-,0.0,-,-,-,0.0,-,-,-,-,-,-,-,-,-,-,0.0,-,-,-,-,-,-,-,-,-,-,-,-,-,-,-,-,-,0.0,-,-,-,-,-,-,0.0,-,-,0.0,-,-,-,-,-,-,-,0.0,-,-,-,-,-,-,-,-,-,-,-,0.0,-,-,-,-,-,-,,-,0.0,-,-,-,-,-,-,-,-,7.47,-,0.0,-,-,-,-,-,-,-,-,-,-,-,-,-,54.73,-,-,0.0,-,-,-,0.0,-,-,-,-,0.0,-,-,-,0.0,-,-,-,-,-,-,-,18.46,-,-,0.0,-,-,-,-,-,-,-,-,-,0.0,-,-,-,-,-,0.0,-,-,-,-,0.0,-,-,-,-,-,-,-,-,-,-,-,0.0,15.82,-,-,-,-,-,-,-,0.0,-,-,-,0.0,143.0,55.0,0.3
3486,27159,355831,Lemercier H.,1996,,-,-,5.27,0.0,-,-,-,-,-,-,-,-,-,0.0,-,-,-,0.0,-,-,0.0,0.0,-,-,-,-,-,0.0,-,-,-,0.0,-,-,-,-,-,-,-,-,-,-,0.0,-,-,-,-,-,-,-,-,-,-,-,-,-,-,-,-,-,0.0,-,-,-,-,-,-,0.0,-,-,0.0,-,-,-,-,-,-,-,0.0,-,-,-,-,-,-,-,-,-,-,-,0.0,-,-,-,-,-,-,,-,0.0,-,-,-,-,-,-,-,-,7.47,-,0.0,-,-,-,-,-,-,-,-,-,-,-,-,-,54.73,-,-,0.0,-,-,-,0.0,-,-,-,-,0.0,-,-,-,0.0,-,-,-,-,-,-,-,18.46,-,-,0.0,-,-,-,-,-,-,-,-,-,0.0,-,-,-,-,-,0.0,-,-,-,-,0.0,-,-,-,-,-,-,-,-,-,-,-,0.0,14.07,-,-,-,-,-,-,-,0.0,-,-,-,0.0,142.0,55.0,0.2909091
3487,27159,355832,Lemercier H.,1996,,-,-,7.03,0.0,-,-,-,-,-,-,-,-,-,0.0,-,-,-,0.0,-,-,0.0,0.0,-,-,-,-,-,0.0,-,-,-,0.0,-,-,-,-,-,-,-,-,-,-,0.0,-,-,-,-,-,-,-,-,-,-,-,-,-,-,-,-,-,0.0,-,-,-,-,-,-,0.0,-,-,0.0,-,-,-,-,-,-,-,0.0,-,-,-,-,-,-,-,-,-,-,-,0.0,-,-,-,-,-,-,,-,0.0,-,-,-,-,-,-,-,-,7.47,-,0.0,-,-,-,-,-,-,-,-,-,-,-,-,-,54.73,-,-,0.0,-,-,-,0.0,-,-,-,-,0.0,-,-,-,0.0,-,-,-,-,-,-,-,18.46,-,-,0.0,-,-,-,-,-,-,-,-,-,0.0,-,-,-,-,-,0.0,-,-,-,-,0.0,-,-,-,-,-,-,-,-,-,-,-,0.0,12.31,-,-,-,-,-,-,-,0.0,-,-,-,0.0,142.0,55.0,0.2909091
3488,27159,355833,Lemercier H.,1996,,-,-,8.35,0.0,-,-,-,-,-,-,-,-,-,0.0,-,-,-,0.0,-,-,0.0,0.0,-,-,-,-,-,0.0,-,-,-,0.0,-,-,-,-,-,-,-,-,-,-,0.0,-,-,-,-,-,-,-,-,-,-,-,-,-,-,-,-,-,0.0,-,-,-,-,-,-,0.0,-,-,0.0,-,-,-,-,-,-,-,0.0,-,-,-,-,-,-,-,-,-,-,-,0.0,-,-,-,-,-,-,,-,0.0,-,-,-,-,-,-,-,-,7.47,-,0.0,-,-,-,-,-,-,-,-,-,-,-,-,-,54.73,-,-,0.0,-,-,-,0.0,-,-,-,-,0.0,-,-,-,0.0,-,-,-,-,-,-,-,18.46,-,-,0.0,-,-,-,-,-,-,-,-,-,0.0,-,-,-,-,-,0.0,-,-,-,-,0.0,-,-,-,-,-,-,-,-,-,-,-,0.0,10.99,-,-,-,-,-,-,-,0.0,-,-,-,0.0,139.0,54.0,0.287037
3489,27159,355834,Lemercier H.,1996,,-,-,9.67,0.0,-,-,-,-,-,-,-,-,-,0.0,-,-,-,0.0,-,-,0.0,0.0,-,-,-,-,-,0.0,-,-,-,0.0,-,-,-,-,-,-,-,-,-,-,0.0,-,-,-,-,-,-,-,-,-,-,-,-,-,-,-,-,-,0.0,-,-,-,-,-,-,0.0,-,-,0.0,-,-,-,-,-,-,-,0.0,-,-,-,-,-,-,-,-,-,-,-,0.0,-,-,-,-,-,-,,-,0.0,-,-,-,-,-,-,-,-,7.47,-,0.0,-,-,-,-,-,-,-,-,-,-,-,-,-,54.73,-,-,0.0,-,-,-,0.0,-,-,-,-,0.0,-,-,-,0.0,-,-,-,-,-,-,-,18.46,-,-,0.0,-,-,-,-,-,-,-,-,-,0.0,-,-,-,-,-,0.0,-,-,-,-,0.0,-,-,-,-,-,-,-,-,-,-,-,0.0,9.67,-,-,-,-,-,-,-,0.0,-,-,-,0.0,137.0,53.0,0.2924528
3490,27159,355835,Lemercier H.,1996,,-,-,5.299,0.0,-,-,-,-,-,-,-,-,-,0.0,-,-,-,0.0,-,-,0.0,0.0,-,-,-,-,-,0.0,-,-,-,0.0,-,-,-,-,-,-,-,-,-,-,0.0,-,-,-,-,-,-,-,-,-,-,-,-,-,-,-,-,-,0.0,-,-,-,-,-,-,0.0,-,-,0.0,-,-,-,-,-,-,-,0.0,-,-,-,-,-,-,-,-,-,-,-,0.0,-,-,-,-,-,-,,-,0.0,-,-,-,-,-,-,-,-,7.509,-,0.0,-,-,-,-,-,-,-,-,-,-,-,-,-,54.97,-,-,0.0,-,-,-,0.0,-,-,-,-,0.0,-,-,-,0.0,-,-,-,-,-,-,-,19.87,-,-,0.0,-,-,-,-,-,-,-,-,-,0.0,-,-,-,-,-,0.0,-,-,-,-,0.0,-,-,-,-,-,-,-,-,-,-,-,0.0,12.36,-,-,-,-,-,-,-,0.0,-,-,-,0.0,137.0,53.0,0.2924528
3491,27159,355836,Lemercier H.,1996,,-,-,7.03,0.0,-,-,-,-,-,-,-,-,-,0.0,-,-,-,0.0,-,-,0.0,0.0,-,-,-,-,-,0.0,-,-,-,0.0,-,-,-,-,-,-,-,-,-,-,0.0,-,-,-,-,-,-,-,-,-,-,-,-,-,-,-,-,-,0.0,-,-,-,-,-,-,0.0,-,-,0.0,-,-,-,-,-,-,-,0.0,-,-,-,-,-,-,-,-,-,-,-,0.0,-,-,-,-,-,-,,-,0.0,-,-,-,-,-,-,-,-,7.47,-,0.0,-,-,-,-,-,-,-,-,-,-,-,-,-,54.73,-,-,0.0,-,-,-,0.0,-,-,-,-,0.0,-,-,-,0.0,-,-,-,-,-,-,-,18.46,-,-,0.0,-,-,-,-,-,-,-,-,-,0.0,-,-,-,-,-,0.0,-,-,-,-,0.0,-,-,-,-,-,-,-,-,-,-,-,0.0,12.31,-,-,-,-,-,-,-,0.0,-,-,-,0.0,142.0,55.0,0.2909091
3492,27159,355837,Lemercier H.,1996,,-,-,8.75,0.0,-,-,-,-,-,-,-,-,-,0.0,-,-,-,0.0,-,-,0.0,0.0,-,-,-,-,-,0.0,-,-,-,0.0,-,-,-,-,-,-,-,-,-,-,0.0,-,-,-,-,-,-,-,-,-,-,-,-,-,-,-,-,-,0.0,-,-,-,-,-,-,0.0,-,-,0.0,-,-,-,-,-,-,-,0.0,-,-,-,-,-,-,-,-,-,-,-,0.0,-,-,-,-,-,-,,-,0.0,-,-,-,-,-,-,-,-,7.44,-,0.0,-,-,-,-,-,-,-,-,-,-,-,-,-,54.49,-,-,0.0,-,-,-,0.0,-,-,-,-,0.0,-,-,-,0.0,-,-,-,-,-,-,-,17.07,-,-,0.0,-,-,-,-,-,-,-,-,-,0.0,-,-,-,-,-,0.0,-,-,-,-,0.0,-,-,-,-,-,-,-,-,-,-,-,0.0,12.25,-,-,-,-,-,-,-,0.0,-,-,-,0.0,142.0,55.0,0.2909091
3493,27159,355838,Lemercier H.,1996,,-,-,9.609,0.0,-,-,-,-,-,-,-,-,-,0.0,-,-,-,0.0,-,-,0.0,0.0,-,-,-,-,-,0.0,-,-,-,0.0,-,-,-,-,-,-,-,-,-,-,0.0,-,-,-,-,-,-,-,-,-,-,-,-,-,-,-,-,-,0.0,-,-,-,-,-,-,0.0,-,-,0.0,-,-,-,-,-,-,-,0.0,-,-,-,-,-,-,-,-,-,-,-,0.0,-,-,-,-,-,-,,-,0.0,-,-,-,-,-,-,-,-,7.419,-,0.0,-,-,-,-,-,-,-,-,-,-,-,-,-,54.37,-,-,0.0,-,-,-,0.0,-,-,-,-,0.0,-,-,-,0.0,-,-,-,-,-,-,-,16.38,-,-,0.0,-,-,-,-,-,-,-,-,-,0.0,-,-,-,-,-,0.0,-,-,-,-,0.0,-,-,-,-,-,-,-,-,-,-,-,0.0,12.23,-,-,-,-,-,-,-,0.0,-,-,-,0.0,143.0,55.0,0.3
3494,27159,355839,Lemercier H.,1996,,-,-,10.46,0.0,-,-,-,-,-,-,-,-,-,0.0,-,-,-,0.0,-,-,0.0,0.0,-,-,-,-,-,0.0,-,-,-,0.0,-,-,-,-,-,-,-,-,-,-,0.0,-,-,-,-,-,-,-,-,-,-,-,-,-,-,-,-,-,0.0,-,-,-,-,-,-,0.0,-,-,0.0,-,-,-,-,-,-,-,0.0,-,-,-,-,-,-,-,-,-,-,-,0.0,-,-,-,-,-,-,,-,0.0,-,-,-,-,-,-,-,-,7.409,-,0.0,-,-,-,-,-,-,-,-,-,-,-,-,-,54.24,-,-,0.0,-,-,-,0.0,-,-,-,-,0.0,-,-,-,0.0,-,-,-,-,-,-,-,15.69,-,-,0.0,-,-,-,-,-,-,-,-,-,0.0,-,-,-,-,-,0.0,-,-,-,-,0.0,-,-,-,-,-,-,-,-,-,-,-,0.0,12.2,-,-,-,-,-,-,-,0.0,-,-,-,0.0,144.0,56.0,0.2857143
3495,27234,311030,Shchukina N.E.,1979,,-,-,-,0.0,-,-,40,-,-,-,-,-,-,0.0,-,-,-,0.0,-,-,0.0,0.0,-,-,-,-,-,0.0,-,-,-,0.0,-,-,-,-,-,-,-,-,-,-,0.0,-,-,-,-,-,-,-,-,-,-,-,-,-,-,-,-,-,0.0,-,-,-,-,-,-,0.0,-,-,0.0,-,-,-,-,-,-,-,0.0,-,-,-,-,-,-,-,-,-,-,-,0.0,-,-,-,-,-,-,,-,0.0,-,-,-,-,-,-,-,-,-,-,0.0,-,-,-,-,-,-,-,-,-,-,-,-,-,-,-,-,0.0,-,-,-,0.0,-,-,-,-,0.0,-,-,-,0.0,-,60,-,-,-,-,-,-,-,-,0.0,-,-,-,-,-,-,-,-,-,0.0,-,-,-,-,-,0.0,-,-,-,-,0.0,-,-,-,-,-,-,-,-,-,-,-,0.0,-,-,-,-,-,-,-,-,0.0,-,-,-,0.0,16.3,6.2,0.306
3496,27234,311031,Shchukina N.E.,1979,,-,-,-,0.0,-,-,36.9,-,-,-,-,-,-,0.0,-,-,-,0.0,-,-,0.0,0.0,-,-,-,-,-,0.0,-,-,-,0.0,-,-,-,-,-,-,-,-,-,-,0.0,-,-,-,-,-,-,-,-,-,-,-,-,-,-,-,-,-,0.0,-,-,-,-,-,-,0.0,-,-,0.0,-,-,-,-,-,-,-,0.0,-,-,-,-,-,-,-,-,-,-,-,0.0,-,-,-,-,-,-,,-,0.0,-,-,-,-,-,-,-,-,-,-,0.0,-,-,-,-,-,-,-,-,-,-,-,-,-,-,-,-,0.0,-,-,-,0.0,-,-,-,-,0.0,-,-,-,0.0,-,57.93,-,-,-,-,-,-,-,-,0.0,-,-,-,-,-,-,-,-,-,0.0,-,-,-,-,-,0.0,-,-,-,-,0.0,5.166,-,-,-,-,-,-,-,-,-,-,0.0,-,-,-,-,-,-,-,-,0.0,-,-,-,0.0,19.8,7.6,0.309
3497,27234,311032,Shchukina N.E.,1979,,-,-,-,0.0,-,-,33.9,-,-,-,-,-,-,0.0,-,-,-,0.0,-,-,0.0,0.0,-,-,-,-,-,0.0,-,-,-,0.0,-,-,-,-,-,-,-,-,-,-,0.0,-,-,-,-,-,-,-,-,-,-,-,-,-,-,-,-,-,0.0,-,-,-,-,-,-,0.0,-,-,0.0,-,-,-,-,-,-,-,0.0,-,-,-,-,-,-,-,-,-,-,-,0.0,-,-,-,-,-,-,,-,0.0,-,-,-,-,-,-,-,-,-,-,0.0,-,-,-,-,-,-,-,-,-,-,-,-,-,-,-,-,0.0,-,-,-,0.0,-,-,-,-,0.0,-,-,-,0.0,-,55.93,-,-,-,-,-,-,-,-,0.0,-,-,-,-,-,-,-,-,-,0.0,-,-,-,-,-,0.0,-,-,-,-,0.0,10.17,-,-,-,-,-,-,-,-,-,-,0.0,-,-,-,-,-,-,-,-,0.0,-,-,-,0.0,20.4,7.7,0.311
3498,27234,311033,Shchukina N.E.,1979,,-,-,-,0.0,-,-,32.26,-,-,-,-,-,-,0.0,-,-,-,0.0,-,-,0.0,0.0,-,-,-,-,-,0.0,-,-,-,0.0,-,-,-,-,-,-,-,-,-,-,0.0,-,-,-,-,-,-,-,-,-,-,-,-,-,-,-,-,-,0.0,-,-,-,-,-,-,0.0,-,-,0.0,-,-,-,-,-,-,-,0.0,-,-,-,-,-,-,-,-,-,-,-,0.0,-,-,-,-,-,-,,-,0.0,-,-,-,-,-,-,-,-,-,-,0.0,-,-,-,-,-,-,-,-,-,-,-,-,-,-,-,-,0.0,-,-,-,0.0,-,-,-,-,0.0,-,-,-,0.0,-,54.84,-,-,-,-,-,-,-,-,0.0,-,-,-,-,-,-,-,-,-,0.0,-,-,-,-,-,0.0,-,-,-,-,0.0,12.9,-,-,-,-,-,-,-,-,-,-,0.0,-,-,-,-,-,-,-,-,0.0,-,-,-,0.0,20.6,7.8,0.317
3499,27234,311034,Shchukina N.E.,1979,,-,-,-,0.0,-,-,31.06,-,-,-,-,-,-,0.0,-,-,-,0.0,-,-,0.0,0.0,-,-,-,-,-,0.0,-,-,-,0.0,-,-,-,-,-,-,-,-,-,-,0.0,-,-,-,-,-,-,-,-,-,-,-,-,-,-,-,-,-,0.0,-,-,-,-,-,-,0.0,-,-,0.0,-,-,-,-,-,-,-,0.0,-,-,-,-,-,-,-,-,-,-,-,0.0,-,-,-,-,-,-,,-,0.0,-,-,-,-,-,-,-,-,-,-,0.0,-,-,-,-,-,-,-,-,-,-,-,-,-,-,-,-,0.0,-,-,-,0.0,-,-,-,-,0.0,-,-,-,0.0,-,54.04,-,-,-,-,-,-,-,-,0.0,-,-,-,-,-,-,-,-,-,0.0,-,-,-,-,-,0.0,-,-,-,-,0.0,14.91,-,-,-,-,-,-,-,-,-,-,0.0,-,-,-,-,-,-,-,-,0.0,-,-,-,0.0,20.5,7.7,0.324
3500,27234,311035,Shchukina N.E.,1979,,-,-,-,0.0,-,-,28.17,-,-,-,-,-,-,0.0,-,-,-,0.0,-,-,0.0,0.0,-,-,-,-,-,0.0,-,-,-,0.0,-,-,-,-,-,-,-,-,-,-,0.0,-,-,-,-,-,-,-,-,-,-,-,-,-,-,-,-,-,0.0,-,-,-,-,-,-,0.0,-,-,0.0,-,-,-,-,-,-,-,0.0,-,-,-,-,-,-,-,-,-,-,-,0.0,-,-,-,-,-,-,,-,0.0,-,-,-,-,-,-,-,-,-,-,0.0,-,-,-,-,-,-,-,-,-,-,-,-,-,-,-,-,0.0,-,-,-,0.0,-,-,-,-,0.0,-,-,-,0.0,-,52.11,-,-,-,-,-,-,-,-,0.0,-,-,-,-,-,-,-,-,-,0.0,-,-,-,-,-,0.0,-,-,-,-,0.0,19.72,-,-,-,-,-,-,-,-,-,-,0.0,-,-,-,-,-,-,-,-,0.0,-,-,-,0.0,19.7,7.4,0.337
3501,27234,311036,Shchukina N.E.,1979,,-,-,-,0.0,-,-,25,-,-,-,-,-,-,0.0,-,-,-,0.0,-,-,0.0,0.0,-,-,-,-,-,0.0,-,-,-,0.0,-,-,-,-,-,-,-,-,-,-,0.0,-,-,-,-,-,-,-,-,-,-,-,-,-,-,-,-,-,0.0,-,-,-,-,-,-,0.0,-,-,0.0,-,-,-,-,-,-,-,0.0,-,-,-,-,-,-,-,-,-,-,-,0.0,-,-,-,-,-,-,,-,0.0,-,-,-,-,-,-,-,-,-,-,0.0,-,-,-,-,-,-,-,-,-,-,-,-,-,-,-,-,0.0,-,-,-,0.0,-,-,-,-,0.0,-,-,-,0.0,-,50,-,-,-,-,-,-,-,-,0.0,-,-,-,-,-,-,-,-,-,0.0,-,-,-,-,-,0.0,-,-,-,-,0.0,25,-,-,-,-,-,-,-,-,-,-,0.0,-,-,-,-,-,-,-,-,0.0,-,-,-,0.0,18.4,6.8,0.344
3502,27237,308223,Turyanitsa I.D.,1985,,-,-,-,0.0,-,-,39.91,-,-,-,-,-,-,0.0,-,-,-,0.0,-,-,0.0,0.0,-,-,-,-,-,0.0,-,-,-,0.0,-,-,-,-,-,-,-,-,-,-,0.0,-,-,-,-,-,-,-,-,-,-,-,-,-,-,-,-,-,0.0,-,-,-,-,-,-,0.0,-,-,0.0,-,-,0.2,-,-,-,-,0.0,-,-,-,-,-,-,-,-,-,-,-,0.0,-,-,-,-,-,-,,-,0.0,-,-,-,-,-,-,-,-,-,-,0.0,-,-,-,-,-,-,-,-,-,-,-,-,-,-,-,-,0.0,-,-,-,0.0,-,-,-,-,0.0,-,-,-,0.0,-,59.89,-,-,-,-,-,-,-,-,0.0,-,-,-,-,-,-,-,-,-,0.0,-,-,-,-,-,0.0,-,-,-,-,0.0,-,-,-,-,-,-,-,-,-,-,-,0.0,-,-,-,-,-,-,-,-,0.0,-,-,-,0.0,17.7,6.94,0.278
3503,27237,308224,Turyanitsa I.D.,1985,,-,-,-,0.0,-,-,39.76,-,-,-,-,-,-,0.0,-,-,-,0.0,-,-,0.0,0.0,-,-,-,-,-,0.0,-,-,-,0.0,-,-,-,-,-,-,-,-,-,-,0.0,-,-,-,-,-,-,-,-,-,-,-,-,-,-,-,-,-,0.0,-,-,-,-,-,-,0.0,-,-,0.0,-,-,0.3992,-,-,-,-,0.0,-,-,-,-,-,-,-,-,-,-,-,0.0,-,-,-,-,-,-,,-,0.0,-,-,-,-,-,-,-,-,-,-,0.0,-,-,-,-,-,-,-,-,-,-,-,-,-,-,-,-,0.0,-,-,-,0.0,-,-,-,-,0.0,-,-,-,0.0,-,59.84,-,-,-,-,-,-,-,-,0.0,-,-,-,-,-,-,-,-,-,0.0,-,-,-,-,-,0.0,-,-,-,-,0.0,-,-,-,-,-,-,-,-,-,-,-,0.0,-,-,-,-,-,-,-,-,0.0,-,-,-,0.0,17.2,6.72,0.279
3504,27237,308225,Turyanitsa I.D.,1985,,-,-,-,0.0,-,-,39.44,-,-,-,-,-,-,0.0,-,-,-,0.0,-,-,0.0,0.0,-,-,-,-,-,0.0,-,-,-,0.0,-,-,-,-,-,-,-,-,-,-,0.0,-,-,-,-,-,-,-,-,-,-,-,-,-,-,-,-,-,0.0,-,-,-,-,-,-,0.0,-,-,0.0,-,-,0.6,-,-,-,-,0.0,-,-,-,-,-,-,-,-,-,-,-,0.0,-,-,-,-,-,-,,-,0.0,-,-,-,-,-,-,-,-,-,-,0.0,-,-,-,-,-,-,-,-,-,-,-,-,-,-,-,-,0.0,-,-,-,0.0,-,-,-,-,0.0,-,-,-,0.0,-,59.96,-,-,-,-,-,-,-,-,0.0,-,-,-,-,-,-,-,-,-,0.0,-,-,-,-,-,0.0,-,-,-,-,0.0,-,-,-,-,-,-,-,-,-,-,-,0.0,-,-,-,-,-,-,-,-,0.0,-,-,-,0.0,17.3,6.76,0.282
3505,27237,308226,Turyanitsa I.D.,1985,,-,-,-,0.0,-,-,40,-,-,-,-,-,-,0.0,-,-,-,0.0,-,-,0.0,0.0,-,-,-,-,-,0.0,-,-,-,0.0,-,-,-,-,-,-,-,-,-,-,0.0,-,-,-,-,-,-,-,-,-,-,-,-,-,-,-,-,-,0.0,-,-,-,-,-,-,0.0,-,-,0.0,-,-,0.6,-,-,-,-,0.0,-,-,-,-,-,-,-,-,-,-,-,0.0,-,-,-,-,-,-,,-,0.0,-,-,-,-,-,-,-,-,-,-,0.0,-,-,-,-,-,-,-,-,-,-,-,-,-,-,-,-,0.0,-,-,-,0.0,-,-,-,-,0.0,-,-,-,0.0,-,59.4,-,-,-,-,-,-,-,-,0.0,-,-,-,-,-,-,-,-,-,0.0,-,-,-,-,-,0.0,-,-,-,-,0.0,-,-,-,-,-,-,-,-,-,-,-,0.0,-,-,-,-,-,-,-,-,0.0,-,-,-,0.0,17.5,6.83,0.276
3506,27237,308227,Turyanitsa I.D.,1985,,-,-,-,0.0,-,-,42,-,-,-,-,-,-,0.0,-,-,-,0.0,-,-,0.0,0.0,-,-,-,-,-,0.0,-,-,-,0.0,-,-,-,-,-,-,-,-,-,-,0.0,-,-,-,-,-,-,-,-,-,-,-,-,-,-,-,-,-,0.0,-,-,-,-,-,-,0.0,-,-,0.0,-,-,1,-,-,-,-,0.0,-,-,-,-,-,-,-,-,-,-,-,0.0,-,-,-,-,-,-,,-,0.0,-,-,-,-,-,-,-,-,-,-,0.0,-,-,-,-,-,-,-,-,-,-,-,-,-,-,-,-,0.0,-,-,-,0.0,-,-,-,-,0.0,-,-,-,0.0,-,57,-,-,-,-,-,-,-,-,0.0,-,-,-,-,-,-,-,-,-,0.0,-,-,-,-,-,0.0,-,-,-,-,0.0,-,-,-,-,-,-,-,-,-,-,-,0.0,-,-,-,-,-,-,-,-,0.0,-,-,-,0.0,19.8,8.45,0.171
3507,27237,308228,Turyanitsa I.D.,1985,,-,-,-,0.0,-,-,37.5,-,-,-,-,-,-,0.0,-,-,-,0.0,-,-,0.0,0.0,-,-,-,-,-,0.0,-,-,-,0.0,-,-,-,-,-,-,-,-,-,-,0.0,-,-,-,-,-,-,-,-,-,-,-,-,-,-,-,-,-,0.0,-,-,-,-,-,-,0.0,-,-,0.0,-,-,3,-,-,-,-,0.0,-,-,-,-,-,-,-,-,-,-,-,0.0,-,-,-,-,-,-,,-,0.0,-,-,-,-,-,-,-,-,-,-,0.0,-,-,-,-,-,-,-,-,-,-,-,-,-,-,-,-,0.0,-,-,-,0.0,-,-,-,-,0.0,-,-,-,0.0,-,59.5,-,-,-,-,-,-,-,-,0.0,-,-,-,-,-,-,-,-,-,0.0,-,-,-,-,-,0.0,-,-,-,-,0.0,-,-,-,-,-,-,-,-,-,-,-,0.0,-,-,-,-,-,-,-,-,0.0,-,-,-,0.0,17.2,7.32,0.177
3508,27237,309343,Turyanitsa I.D.,1985,,-,-,-,0.0,-,-,34.2,-,-,-,-,-,-,0.0,-,-,-,0.0,-,-,0.0,0.0,-,-,-,-,-,0.0,-,-,-,0.0,-,-,-,-,-,-,-,-,-,-,0.0,-,-,-,-,-,-,-,-,-,-,-,-,-,-,-,-,-,0.0,-,-,-,-,-,-,0.0,-,-,0.0,-,-,7,-,-,-,-,0.0,-,-,-,-,-,-,-,-,-,-,-,0.0,-,-,-,-,-,-,,-,0.0,-,-,-,-,-,-,-,-,-,-,0.0,-,-,-,-,-,-,-,-,-,-,-,-,-,-,-,-,0.0,-,-,-,0.0,-,-,-,-,0.0,-,-,-,0.0,-,58.8,-,-,-,-,-,-,-,-,0.0,-,-,-,-,-,-,-,-,-,0.0,-,-,-,-,-,0.0,-,-,-,-,0.0,-,-,-,-,-,-,-,-,-,-,-,0.0,-,-,-,-,-,-,-,-,0.0,-,-,-,0.0,20.1,8.64,0.168
3509,27303,358084,Hwa L.G.,2004,,-,-,-,15.0,-,-,-,-,-,-,-,-,-,0.0,-,-,-,0.0,-,-,0.0,0.0,-,-,-,-,-,0.0,-,-,-,0.0,-,-,-,-,-,-,-,-,-,-,0.0,-,-,-,-,-,-,-,-,-,-,-,-,-,-,-,-,-,0.0,-,-,-,-,-,-,0.0,-,-,0.0,-,-,-,-,-,-,-,0.0,-,-,-,-,-,-,-,15,-,-,-,0.0,-,-,-,-,-,-,,-,0.0,-,-,-,-,-,-,-,-,-,-,0.0,-,-,-,-,-,-,-,-,-,-,-,-,-,-,-,-,0.0,-,-,-,0.0,-,-,-,-,30.0,-,-,-,100.0,-,-,-,-,-,-,-,-,-,-,70.0,-,-,-,-,-,-,-,-,-,0.0,-,-,-,-,-,0.0,-,-,-,-,0.0,-,-,-,-,-,-,-,-,-,-,-,0.0,-,-,-,-,-,-,-,-,0.0,-,-,-,0.0,92.1,35.69,0.29
3510,27303,358085,Hwa L.G.,2004,,-,-,-,20.0,-,-,-,-,-,-,-,-,-,0.0,-,-,-,0.0,-,-,0.0,0.0,-,-,-,-,-,0.0,-,-,-,0.0,-,-,-,-,-,-,-,-,-,-,0.0,-,-,-,-,-,-,-,-,-,-,-,-,-,-,-,-,-,0.0,-,-,-,-,-,-,0.0,-,-,0.0,-,-,-,-,-,-,-,0.0,-,-,-,-,-,-,-,15,-,-,-,0.0,-,-,-,-,-,-,,-,0.0,-,-,-,-,-,-,-,-,-,-,0.0,-,-,-,-,-,-,-,-,-,-,-,-,-,-,-,-,0.0,-,-,-,0.0,-,-,-,-,35.0,-,-,-,100.0,-,-,-,-,-,-,-,-,-,-,65.0,-,-,-,-,-,-,-,-,-,0.0,-,-,-,-,-,0.0,-,-,-,-,0.0,-,-,-,-,-,-,-,-,-,-,-,0.0,-,-,-,-,-,-,-,-,0.0,-,-,-,0.0,102.0,39.53,0.29
3511,27303,358086,Hwa L.G.,2004,,-,-,-,25.0,-,-,-,-,-,-,-,-,-,0.0,-,-,-,0.0,-,-,0.0,0.0,-,-,-,-,-,0.0,-,-,-,0.0,-,-,-,-,-,-,-,-,-,-,0.0,-,-,-,-,-,-,-,-,-,-,-,-,-,-,-,-,-,0.0,-,-,-,-,-,-,0.0,-,-,0.0,-,-,-,-,-,-,-,0.0,-,-,-,-,-,-,-,15,-,-,-,0.0,-,-,-,-,-,-,,-,0.0,-,-,-,-,-,-,-,-,-,-,0.0,-,-,-,-,-,-,-,-,-,-,-,-,-,-,-,-,0.0,-,-,-,0.0,-,-,-,-,40.0,-,-,-,100.0,-,-,-,-,-,-,-,-,-,-,60.0,-,-,-,-,-,-,-,-,-,0.0,-,-,-,-,-,0.0,-,-,-,-,0.0,-,-,-,-,-,-,-,-,-,-,-,0.0,-,-,-,-,-,-,-,-,0.0,-,-,-,0.0,101.0,39.14,0.29
3512,27303,358087,Hwa L.G.,2004,,-,-,-,30.0,-,-,-,-,-,-,-,-,-,0.0,-,-,-,0.0,-,-,0.0,0.0,-,-,-,-,-,0.0,-,-,-,0.0,-,-,-,-,-,-,-,-,-,-,0.0,-,-,-,-,-,-,-,-,-,-,-,-,-,-,-,-,-,0.0,-,-,-,-,-,-,0.0,-,-,0.0,-,-,-,-,-,-,-,0.0,-,-,-,-,-,-,-,15,-,-,-,0.0,-,-,-,-,-,-,,-,0.0,-,-,-,-,-,-,-,-,-,-,0.0,-,-,-,-,-,-,-,-,-,-,-,-,-,-,-,-,0.0,-,-,-,0.0,-,-,-,-,45.0,-,-,-,100.0,-,-,-,-,-,-,-,-,-,-,55.0,-,-,-,-,-,-,-,-,-,0.0,-,-,-,-,-,0.0,-,-,-,-,0.0,-,-,-,-,-,-,-,-,-,-,-,0.0,-,-,-,-,-,-,-,-,0.0,-,-,-,0.0,108.0,41.53,0.3
3513,27303,358088,Hwa L.G.,2004,,-,-,-,35.0,-,-,-,-,-,-,-,-,-,0.0,-,-,-,0.0,-,-,0.0,0.0,-,-,-,-,-,0.0,-,-,-,0.0,-,-,-,-,-,-,-,-,-,-,0.0,-,-,-,-,-,-,-,-,-,-,-,-,-,-,-,-,-,0.0,-,-,-,-,-,-,0.0,-,-,0.0,-,-,-,-,-,-,-,0.0,-,-,-,-,-,-,-,15,-,-,-,0.0,-,-,-,-,-,-,,-,0.0,-,-,-,-,-,-,-,-,-,-,0.0,-,-,-,-,-,-,-,-,-,-,-,-,-,-,-,-,0.0,-,-,-,0.0,-,-,-,-,50.0,-,-,-,100.0,-,-,-,-,-,-,-,-,-,-,50.0,-,-,-,-,-,-,-,-,-,0.0,-,-,-,-,-,0.0,-,-,-,-,0.0,-,-,-,-,-,-,-,-,-,-,-,0.0,-,-,-,-,-,-,-,-,0.0,-,-,-,0.0,111.0,42.69,0.3
3514,27303,358089,Hwa L.G.,2004,,-,-,-,15.0,-,-,-,-,-,-,-,-,-,0.0,-,-,-,0.0,-,-,0.0,0.0,-,-,-,-,-,0.0,-,-,-,0.0,-,-,-,-,-,-,-,-,-,-,0.0,-,-,-,-,-,-,-,-,-,-,-,-,-,-,-,-,-,0.0,-,-,-,-,-,-,0.0,-,-,0.0,-,-,-,-,-,-,-,0.0,-,-,-,-,-,-,-,25,-,-,-,0.0,-,-,-,-,-,-,,-,0.0,-,-,-,-,-,-,-,-,-,-,0.0,-,-,-,-,-,-,-,-,-,-,-,-,-,-,-,-,0.0,-,-,-,0.0,-,-,-,-,40.0,-,-,-,100.0,-,-,-,-,-,-,-,-,-,-,60.0,-,-,-,-,-,-,-,-,-,0.0,-,-,-,-,-,0.0,-,-,-,-,0.0,-,-,-,-,-,-,-,-,-,-,-,0.0,-,-,-,-,-,-,-,-,0.0,-,-,-,0.0,109.0,41.6,0.31
3515,27303,358090,Hwa L.G.,2004,,-,-,-,20.0,-,-,-,-,-,-,-,-,-,0.0,-,-,-,0.0,-,-,0.0,0.0,-,-,-,-,-,0.0,-,-,-,0.0,-,-,-,-,-,-,-,-,-,-,0.0,-,-,-,-,-,-,-,-,-,-,-,-,-,-,-,-,-,0.0,-,-,-,-,-,-,0.0,-,-,0.0,-,-,-,-,-,-,-,0.0,-,-,-,-,-,-,-,25,-,-,-,0.0,-,-,-,-,-,-,,-,0.0,-,-,-,-,-,-,-,-,-,-,0.0,-,-,-,-,-,-,-,-,-,-,-,-,-,-,-,-,0.0,-,-,-,0.0,-,-,-,-,45.0,-,-,-,100.0,-,-,-,-,-,-,-,-,-,-,55.0,-,-,-,-,-,-,-,-,-,0.0,-,-,-,-,-,0.0,-,-,-,-,0.0,-,-,-,-,-,-,-,-,-,-,-,0.0,-,-,-,-,-,-,-,-,0.0,-,-,-,0.0,105.0,40.38,0.3
3516,27303,358091,Hwa L.G.,2004,,-,-,-,25.0,-,-,-,-,-,-,-,-,-,0.0,-,-,-,0.0,-,-,0.0,0.0,-,-,-,-,-,0.0,-,-,-,0.0,-,-,-,-,-,-,-,-,-,-,0.0,-,-,-,-,-,-,-,-,-,-,-,-,-,-,-,-,-,0.0,-,-,-,-,-,-,0.0,-,-,0.0,-,-,-,-,-,-,-,0.0,-,-,-,-,-,-,-,25,-,-,-,0.0,-,-,-,-,-,-,,-,0.0,-,-,-,-,-,-,-,-,-,-,0.0,-,-,-,-,-,-,-,-,-,-,-,-,-,-,-,-,0.0,-,-,-,0.0,-,-,-,-,50.0,-,-,-,100.0,-,-,-,-,-,-,-,-,-,-,50.0,-,-,-,-,-,-,-,-,-,0.0,-,-,-,-,-,0.0,-,-,-,-,0.0,-,-,-,-,-,-,-,-,-,-,-,0.0,-,-,-,-,-,-,-,-,0.0,-,-,-,0.0,121.0,46.53,0.3
3517,27303,358092,Hwa L.G.,2004,,-,-,-,30.0,-,-,-,-,-,-,-,-,-,0.0,-,-,-,0.0,-,-,0.0,0.0,-,-,-,-,-,0.0,-,-,-,0.0,-,-,-,-,-,-,-,-,-,-,0.0,-,-,-,-,-,-,-,-,-,-,-,-,-,-,-,-,-,0.0,-,-,-,-,-,-,0.0,-,-,0.0,-,-,-,-,-,-,-,0.0,-,-,-,-,-,-,-,25,-,-,-,0.0,-,-,-,-,-,-,,-,0.0,-,-,-,-,-,-,-,-,-,-,0.0,-,-,-,-,-,-,-,-,-,-,-,-,-,-,-,-,0.0,-,-,-,0.0,-,-,-,-,55.0,-,-,-,100.0,-,-,-,-,-,-,-,-,-,-,45.0,-,-,-,-,-,-,-,-,-,0.0,-,-,-,-,-,0.0,-,-,-,-,0.0,-,-,-,-,-,-,-,-,-,-,-,0.0,-,-,-,-,-,-,-,-,0.0,-,-,-,0.0,110.0,42.63,0.29
3518,27303,358093,Hwa L.G.,2004,,-,-,-,35.0,-,-,-,-,-,-,-,-,-,0.0,-,-,-,0.0,-,-,0.0,0.0,-,-,-,-,-,0.0,-,-,-,0.0,-,-,-,-,-,-,-,-,-,-,0.0,-,-,-,-,-,-,-,-,-,-,-,-,-,-,-,-,-,0.0,-,-,-,-,-,-,0.0,-,-,0.0,-,-,-,-,-,-,-,0.0,-,-,-,-,-,-,-,25,-,-,-,0.0,-,-,-,-,-,-,,-,0.0,-,-,-,-,-,-,-,-,-,-,0.0,-,-,-,-,-,-,-,-,-,-,-,-,-,-,-,-,0.0,-,-,-,0.0,-,-,-,-,60.0,-,-,-,100.0,-,-,-,-,-,-,-,-,-,-,40.0,-,-,-,-,-,-,-,-,-,0.0,-,-,-,-,-,0.0,-,-,-,-,0.0,-,-,-,-,-,-,-,-,-,-,-,0.0,-,-,-,-,-,-,-,-,0.0,-,-,-,0.0,114.0,43.84,0.3
3519,27303,358094,Hwa L.G.,2004,,-,-,-,0.0,-,-,-,-,-,-,-,-,-,0.0,-,-,-,0.0,-,-,0.0,0.0,-,-,-,-,-,0.0,-,-,-,0.0,-,-,-,-,-,-,-,-,-,-,0.0,-,-,-,-,-,-,-,-,-,-,-,-,-,-,-,-,-,0.0,-,-,-,-,-,-,0.0,-,-,0.0,-,-,-,-,-,-,-,0.0,-,-,-,-,-,-,-,-,-,-,-,0.0,-,-,-,-,-,-,,-,0.0,-,-,-,-,-,-,-,-,-,-,0.0,-,-,-,-,-,-,-,-,-,-,-,-,-,-,-,-,0.0,-,-,-,0.0,-,-,-,-,0.0,-,-,-,100.0,-,-,-,-,-,-,-,-,-,-,100.0,-,-,-,-,-,-,-,-,-,0.0,-,-,-,-,-,0.0,-,-,-,-,0.0,-,-,-,-,-,-,-,-,-,-,-,0.0,-,-,-,-,-,-,-,-,0.0,-,-,-,0.0,72.5,31.25,0.16
3520,27402,358257,Benbahouche S.,2000,,-,-,-,0.758226,-,-,-,-,-,-,-,-,-,0.0,-,-,-,0.0,-,-,0.0,0.0,-,-,-,-,-,8.377799,-,-,-,0.0,-,-,-,-,-,-,-,-,-,-,0.0,-,-,-,-,-,-,-,-,-,-,-,-,-,-,-,-,-,0.0,-,-,-,-,-,-,0.0,-,-,0.0,-,-,-,-,-,-,-,0.5681993,-,-,-,-,-,-,-,-,-,-,-,0.0,-,-,-,-,-,-,,-,6.197085,-,-,-,-,-,-,-,-,-,-,13.1452,-,-,-,-,-,-,-,-,-,-,-,-,-,-,-,-,0.0,-,-,-,0.0,-,-,-,-,0.758226,-,-,-,100.0,-,-,-,-,-,-,-,-,-,-,70.76781,-,-,-,-,-,0.1857,-,-,-,0.0,-,-,-,-,-,0.0,-,-,-,-,0.0,-,-,-,-,-,-,-,-,-,-,-,0.0,-,-,-,-,-,-,-,-,0.0,-,-,-,0.0,72.0,29.5,0.22
3521,27466,360994,Pucilowski S.,2001,,-,-,-,0.0,-,-,-,0.07031,-,-,-,-,-,1.967925,-,-,-,0.9797481,-,-,0.0,0.0,-,-,-,-,-,0.0,-,-,-,0.0,-,-,-,-,-,-,-,-,-,-,0.0,-,-,-,-,-,-,-,-,-,-,-,-,-,-,-,-,-,0.0,-,-,-,-,-,-,0.0,-,-,0.0,-,-,-,-,-,-,-,6.88115,-,-,-,-,-,-,-,2.47,-,-,-,8.960607,-,-,-,-,-,-,,-,0.0,-,-,-,-,-,-,-,-,-,-,8.157702,-,-,-,-,-,-,0.1308,-,-,-,-,-,-,-,-,-,0.0,-,-,-,0.0,-,-,-,-,4.50795,-,-,-,100.0,-,-,-,-,-,-,-,-,-,-,62.27287,-,-,-,-,-,-,-,-,-,0.0,-,-,-,-,-,0.0,-,-,-,-,0.0,-,-,-,-,-,-,-,-,-,-,-,0.0,-,-,-,-,-,-,-,-,8.109162,-,-,-,0.0,79.0,31.65,0.248
3522,27466,360995,Pucilowski S.,2001,,-,-,-,0.7694157,-,-,-,0.07775,-,-,-,-,-,5.634186,-,-,-,2.046631,-,-,0.0,0.0,-,-,-,-,-,0.0,-,-,-,0.0,-,-,-,-,-,-,-,-,-,-,0.0,-,-,-,-,-,-,-,-,-,-,-,-,-,-,-,-,-,0.0,-,-,-,-,-,-,0.0,-,-,0.0,-,-,-,-,-,-,-,10.07579,-,-,-,-,-,-,-,3.642,-,-,-,0.0,-,-,-,-,-,-,,-,0.0,-,-,-,-,-,-,-,-,-,-,17.72068,-,-,-,-,-,-,-,-,-,-,-,-,-,-,-,-,0.0,-,-,-,0.0,-,-,-,-,10.12385,-,-,-,100.0,-,-,-,-,-,-,-,-,-,-,57.57775,-,-,-,-,-,-,-,-,-,0.0,-,-,-,-,-,0.0,-,-,-,-,2.455302,-,-,-,-,-,-,-,-,-,-,-,0.0,-,-,-,-,-,-,-,-,0.0,-,-,-,0.0,70.0,27.82,0.258
3523,27466,360996,Pucilowski S.,2001,,-,-,-,0.8087769,-,-,-,0.0751,-,-,-,-,-,5.676981,-,-,-,1.419684,-,-,0.0,0.0,-,-,-,-,-,0.0,-,-,-,0.0,-,-,-,-,-,-,-,-,-,-,0.0,-,-,-,-,-,-,-,-,-,-,-,-,-,-,-,-,-,0.0,-,-,-,-,-,-,0.0,-,-,0.0,-,-,-,-,-,-,-,5.063417,-,-,-,-,-,-,-,3.356,-,-,-,2.535948,-,-,-,-,-,-,,-,0.0,-,-,-,-,-,-,-,-,-,-,17.82411,-,-,-,-,-,-,-,-,-,-,-,-,-,-,-,-,0.0,-,-,-,0.0,-,-,-,-,9.917353,-,-,-,100.0,-,-,-,-,-,-,-,-,-,-,57.6314,-,-,-,-,-,-,-,-,-,0.0,-,-,-,-,-,0.0,-,-,-,-,1.664802,-,-,-,-,-,-,-,-,-,-,-,0.0,-,-,-,-,-,-,-,-,3.943275,-,-,-,0.0,77.0,30.82,0.249
3524,27482,361232,Brix P.,2003,,-,-,-,1.249301,-,-,-,-,-,-,-,-,-,18.29647,-,-,-,0.8307791,-,-,0.0,0.0,-,-,-,-,-,1.135755,-,-,-,0.0,-,-,-,-,-,-,-,-,-,-,0.0,-,-,-,-,-,-,-,-,-,-,-,-,-,-,-,-,-,0.0,-,-,-,-,-,-,0.0,-,-,0.0,-,-,-,-,-,-,-,2.704581,-,-,-,-,-,-,-,-,-,-,-,8.52573,-,-,-,-,-,-,,-,0.0,-,-,-,-,-,-,-,-,-,-,8.220881,-,-,-,-,-,-,-,-,-,-,-,-,-,-,-,-,0.0,-,-,-,0.0,-,-,-,-,19.58947,-,-,-,99.99999,-,-,-,0.0437,-,-,-,-,-,-,48.76063,-,-,-,-,-,-,-,-,-,0.0,-,-,-,-,-,0.0,-,-,-,-,3.189341,-,-,-,-,-,-,-,-,-,-,-,0.0,-,-,-,-,-,-,-,-,7.04283,-,-,-,0.0,85.0,34.32,0.238
3525,27482,366396,Brix P.,2003,,-,-,-,1.250128,-,-,-,-,-,-,-,-,-,18.76629,-,-,-,0.8313288,-,-,0.0,0.0,-,-,-,-,-,1.136506,-,-,-,0.0,-,-,-,-,-,-,-,-,-,-,0.0,-,-,-,-,-,-,-,-,-,-,-,-,-,-,-,-,-,0.0,-,-,-,-,-,-,0.0,-,-,0.0,-,-,-,-,-,-,-,2.706371,-,-,-,-,-,-,-,-,-,-,-,8.531371,-,-,-,-,-,-,,-,0.0,-,-,-,-,-,-,-,-,-,-,8.020663,-,-,-,-,-,-,-,-,-,-,-,-,-,-,-,-,0.0,-,-,-,0.0,-,-,-,-,20.06014,-,-,-,100.0,-,-,-,0.04373,-,-,-,-,-,-,48.47468,-,-,-,-,-,-,-,-,-,0.0,-,-,-,-,-,0.0,-,-,-,-,3.191451,-,-,-,-,-,-,-,-,-,-,-,0.0,-,-,-,-,-,-,-,-,7.04749,-,-,-,0.0,85.0,34.41,0.235
3526,27695,359311,Saddeek Y.B.,2004,,-,-,-,0.0,-,-,-,-,-,-,-,-,-,70.0,-,-,-,0.0,-,-,0.0,5.0,-,-,-,-,-,0.0,-,-,-,0.0,-,-,-,-,-,-,-,-,-,-,0.0,-,-,-,-,-,-,-,-,-,-,-,-,-,-,-,-,-,0.0,-,-,-,-,-,-,0.0,-,-,0.0,-,-,-,-,-,-,-,0.0,-,-,-,-,-,-,-,-,-,-,-,25.0,-,-,-,-,-,-,,-,0.0,-,-,-,-,-,-,-,-,-,-,0.0,-,-,-,-,-,-,-,-,-,-,-,-,-,-,-,-,0.0,-,-,-,0.0,-,-,-,-,75.0,-,-,-,100.0,-,-,-,-,-,-,-,-,-,-,0.0,-,-,-,-,-,-,-,-,-,0.0,-,-,-,-,-,0.0,-,-,-,-,0.0,-,-,-,-,-,-,-,-,-,-,-,0.0,-,-,-,-,-,-,-,-,0.0,-,-,-,0.0,81.2,32.34,0.256
3527,27695,359312,Saddeek Y.B.,2004,,-,-,-,0.0,-,-,-,-,-,-,-,-,-,65.0,-,-,-,0.0,-,-,0.0,10.0,-,-,-,-,-,0.0,-,-,-,0.0,-,-,-,-,-,-,-,-,-,-,0.0,-,-,-,-,-,-,-,-,-,-,-,-,-,-,-,-,-,0.0,-,-,-,-,-,-,0.0,-,-,0.0,-,-,-,-,-,-,-,0.0,-,-,-,-,-,-,-,-,-,-,-,25.0,-,-,-,-,-,-,,-,0.0,-,-,-,-,-,-,-,-,-,-,0.0,-,-,-,-,-,-,-,-,-,-,-,-,-,-,-,-,0.0,-,-,-,0.0,-,-,-,-,75.0,-,-,-,100.0,-,-,-,-,-,-,-,-,-,-,0.0,-,-,-,-,-,-,-,-,-,0.0,-,-,-,-,-,0.0,-,-,-,-,0.0,-,-,-,-,-,-,-,-,-,-,-,0.0,-,-,-,-,-,-,-,-,0.0,-,-,-,0.0,78.2,31.02,0.261
3528,27695,359313,Saddeek Y.B.,2004,,-,-,-,0.0,-,-,-,-,-,-,-,-,-,60.0,-,-,-,0.0,-,-,0.0,15.0,-,-,-,-,-,0.0,-,-,-,0.0,-,-,-,-,-,-,-,-,-,-,0.0,-,-,-,-,-,-,-,-,-,-,-,-,-,-,-,-,-,0.0,-,-,-,-,-,-,0.0,-,-,0.0,-,-,-,-,-,-,-,0.0,-,-,-,-,-,-,-,-,-,-,-,25.0,-,-,-,-,-,-,,-,0.0,-,-,-,-,-,-,-,-,-,-,0.0,-,-,-,-,-,-,-,-,-,-,-,-,-,-,-,-,0.0,-,-,-,0.0,-,-,-,-,75.0,-,-,-,100.0,-,-,-,-,-,-,-,-,-,-,0.0,-,-,-,-,-,-,-,-,-,0.0,-,-,-,-,-,0.0,-,-,-,-,0.0,-,-,-,-,-,-,-,-,-,-,-,0.0,-,-,-,-,-,-,-,-,0.0,-,-,-,0.0,80.2,31.85,0.259
3529,27695,359314,Saddeek Y.B.,2004,,-,-,-,0.0,-,-,-,-,-,-,-,-,-,55.0,-,-,-,0.0,-,-,0.0,20.0,-,-,-,-,-,0.0,-,-,-,0.0,-,-,-,-,-,-,-,-,-,-,0.0,-,-,-,-,-,-,-,-,-,-,-,-,-,-,-,-,-,0.0,-,-,-,-,-,-,0.0,-,-,0.0,-,-,-,-,-,-,-,0.0,-,-,-,-,-,-,-,-,-,-,-,25.0,-,-,-,-,-,-,,-,0.0,-,-,-,-,-,-,-,-,-,-,0.0,-,-,-,-,-,-,-,-,-,-,-,-,-,-,-,-,0.0,-,-,-,0.0,-,-,-,-,75.0,-,-,-,100.0,-,-,-,-,-,-,-,-,-,-,0.0,-,-,-,-,-,-,-,-,-,0.0,-,-,-,-,-,0.0,-,-,-,-,0.0,-,-,-,-,-,-,-,-,-,-,-,0.0,-,-,-,-,-,-,-,-,0.0,-,-,-,0.0,77.5,30.75,0.261
3530,27721,359523,Tanabe S.,1992,,-,-,-,25.0,-,-,-,-,-,-,-,-,-,0.0,-,-,-,0.0,-,-,0.0,0.0,-,-,-,-,-,0.0,-,-,-,0.0,-,-,-,-,-,-,-,-,-,-,0.0,-,-,-,-,-,-,-,-,-,-,-,-,-,-,-,-,-,0.0,-,-,-,-,-,-,0.0,-,-,0.0,-,-,-,-,-,-,-,0.0,-,-,-,-,-,-,-,-,-,-,-,0.0,-,-,-,-,-,-,,-,0.0,-,-,-,-,-,-,-,-,-,-,0.0,-,-,-,-,-,-,-,-,-,-,-,-,-,-,-,-,0.0,-,-,-,0.0,-,-,-,-,50.0,-,-,-,100.0,-,-,-,-,-,-,-,-,-,-,50.0,-,-,-,-,-,-,-,-,-,0.0,-,-,-,-,-,0.0,-,-,-,-,0.0,-,-,-,-,-,-,-,-,-,-,-,0.0,-,25,-,-,-,-,-,-,0.0,-,-,-,0.0,129.0,49.9,0.2925851
3531,27721,359524,Tanabe S.,1992,,-,-,-,25.0,-,-,-,-,-,-,-,-,-,0.0,-,-,-,0.0,-,-,0.0,0.0,-,-,-,-,-,0.0,-,-,-,0.0,-,-,-,-,-,-,-,-,-,-,0.0,-,-,-,-,-,-,-,-,-,-,-,-,-,-,-,-,-,0.0,-,-,-,-,-,-,0.0,-,-,0.0,-,-,-,-,-,-,-,0.0,-,-,-,-,-,-,-,25,-,-,-,0.0,-,-,-,-,-,-,,-,0.0,-,-,-,-,-,-,-,-,-,-,0.0,-,-,-,-,-,-,-,-,-,-,-,-,-,-,-,-,0.0,-,-,-,0.0,-,-,-,-,50.0,-,-,-,100.0,-,-,-,-,-,-,-,-,-,-,50.0,-,-,-,-,-,-,-,-,-,0.0,-,-,-,-,-,0.0,-,-,-,-,0.0,-,-,-,-,-,-,-,-,-,-,-,0.0,-,-,-,-,-,-,-,-,0.0,-,-,-,0.0,116.0,44.2,0.3122172
3532,27721,359525,Tanabe S.,1992,,-,-,-,25.0,-,-,-,-,-,-,-,-,-,0.0,-,-,-,0.0,-,-,0.0,0.0,-,-,-,-,-,0.0,-,-,-,0.0,-,-,-,-,-,-,-,-,-,-,0.0,-,-,-,-,-,-,-,-,-,-,-,-,-,-,-,-,-,0.0,-,-,-,-,-,-,0.0,-,-,0.0,-,-,-,-,-,-,-,0.0,-,-,-,-,-,-,-,-,-,-,-,0.0,-,-,-,-,-,-,,-,0.0,-,-,-,-,-,-,-,-,-,-,0.0,-,-,-,-,-,-,-,-,25,-,-,-,-,-,-,-,0.0,-,-,-,0.0,-,-,-,-,50.0,-,-,-,100.0,-,-,-,-,-,-,-,-,-,-,50.0,-,-,-,-,-,-,-,-,-,0.0,-,-,-,-,-,0.0,-,-,-,-,0.0,-,-,-,-,-,-,-,-,-,-,-,0.0,-,-,-,-,-,-,-,-,0.0,-,-,-,0.0,117.0,45.0,0.3
3533,27721,359526,Tanabe S.,1992,,-,-,-,25.0,-,-,-,-,-,-,-,-,-,0.0,-,-,-,0.0,-,-,0.0,0.0,-,-,-,-,-,0.0,-,-,-,0.0,-,-,-,-,-,-,-,-,-,-,0.0,-,-,-,-,-,-,-,-,-,-,25,-,-,-,-,-,-,0.0,-,-,-,-,-,-,0.0,-,-,0.0,-,-,-,-,-,-,-,0.0,-,-,-,-,-,-,-,-,-,-,-,0.0,-,-,-,-,-,-,,-,0.0,-,-,-,-,-,-,-,-,-,-,0.0,-,-,-,-,-,-,-,-,-,-,-,-,-,-,-,-,0.0,-,-,-,0.0,-,-,-,-,50.0,-,-,-,100.0,-,-,-,-,-,-,-,-,-,-,50.0,-,-,-,-,-,-,-,-,-,0.0,-,-,-,-,-,0.0,-,-,-,-,0.0,-,-,-,-,-,-,-,-,-,-,-,0.0,-,-,-,-,-,-,-,-,0.0,-,-,-,0.0,120.0,46.4,0.2931034
3534,27721,359527,Tanabe S.,1992,,-,-,-,25.0,-,-,-,-,-,-,-,-,-,0.0,-,-,-,0.0,-,-,0.0,0.0,-,-,-,-,-,0.0,-,-,-,0.0,-,-,-,-,-,-,-,-,-,-,0.0,-,-,-,-,-,-,-,-,-,-,-,-,-,-,-,-,-,0.0,-,-,-,-,-,-,0.0,-,-,0.0,-,-,-,-,-,-,-,0.0,-,-,-,-,-,-,-,-,-,-,-,0.0,-,-,-,-,-,-,,-,0.0,-,-,-,-,-,-,-,-,-,-,0.0,-,-,-,-,-,-,-,-,-,-,-,-,-,-,-,-,0.0,-,-,-,0.0,-,-,-,-,50.0,-,-,-,100.0,-,-,-,-,-,-,-,-,-,-,50.0,-,-,-,-,-,-,-,-,-,0.0,-,-,-,-,-,0.0,-,-,-,-,0.0,-,-,-,-,-,-,-,-,-,-,-,0.0,-,-,25,-,-,-,-,-,0.0,-,-,-,0.0,135.0,52.0,0.2980769
3535,27721,359528,Tanabe S.,1992,,-,-,-,31.25,-,-,-,-,-,-,-,-,-,0.0,-,-,-,0.0,-,-,0.0,0.0,-,-,-,-,-,0.0,-,-,-,0.0,-,-,-,-,-,-,-,-,-,-,0.0,-,-,-,-,-,-,-,-,-,-,-,-,-,-,-,-,-,0.0,-,-,-,-,-,-,0.0,-,-,0.0,-,-,-,-,-,-,-,0.0,-,-,-,-,-,-,-,-,-,-,-,0.0,-,-,-,-,-,-,,-,0.0,-,-,-,-,-,-,-,-,-,-,0.0,-,-,-,-,-,-,-,-,-,-,-,-,-,-,-,-,0.0,-,-,-,0.0,-,-,-,-,50.0,-,-,-,100.0,-,-,-,-,-,-,-,-,-,-,50.0,-,-,-,-,-,-,-,-,-,0.0,-,-,-,-,-,0.0,-,-,-,-,0.0,-,-,-,-,-,-,-,-,-,-,-,0.0,-,18.75,-,-,-,-,-,-,0.0,-,-,-,0.0,127.0,49.5,0.2828283
3536,27721,359529,Tanabe S.,1992,,-,-,-,31.25,-,-,-,-,-,-,-,-,-,0.0,-,-,-,0.0,-,-,0.0,0.0,-,-,-,-,-,0.0,-,-,-,0.0,-,-,-,-,-,-,-,-,-,-,0.0,-,-,-,-,-,-,-,-,-,-,-,-,-,-,-,-,-,0.0,-,-,-,-,-,-,0.0,-,-,0.0,-,-,-,-,-,-,-,0.0,-,-,-,-,-,-,-,18.75,-,-,-,0.0,-,-,-,-,-,-,,-,0.0,-,-,-,-,-,-,-,-,-,-,0.0,-,-,-,-,-,-,-,-,-,-,-,-,-,-,-,-,0.0,-,-,-,0.0,-,-,-,-,50.0,-,-,-,100.0,-,-,-,-,-,-,-,-,-,-,50.0,-,-,-,-,-,-,-,-,-,0.0,-,-,-,-,-,0.0,-,-,-,-,0.0,-,-,-,-,-,-,-,-,-,-,-,0.0,-,-,-,-,-,-,-,-,0.0,-,-,-,0.0,115.0,44.3,0.2979684
3537,27721,359530,Tanabe S.,1992,,-,-,-,31.25,-,-,-,-,-,-,-,-,-,0.0,-,-,-,0.0,-,-,0.0,0.0,-,-,-,-,-,0.0,-,-,-,0.0,-,-,-,-,-,-,-,-,-,-,0.0,-,-,-,-,-,-,-,-,-,-,-,-,-,-,-,-,-,0.0,-,-,-,-,-,-,0.0,-,-,0.0,-,-,-,-,-,-,-,0.0,-,-,-,-,-,-,-,-,-,-,-,0.0,-,-,-,-,-,-,,-,0.0,-,-,-,-,-,-,-,-,-,-,0.0,-,-,-,-,-,-,-,-,18.75,-,-,-,-,-,-,-,0.0,-,-,-,0.0,-,-,-,-,50.0,-,-,-,100.0,-,-,-,-,-,-,-,-,-,-,50.0,-,-,-,-,-,-,-,-,-,0.0,-,-,-,-,-,0.0,-,-,-,-,0.0,-,-,-,-,-,-,-,-,-,-,-,0.0,-,-,-,-,-,-,-,-,0.0,-,-,-,0.0,117.0,45.5,0.2857143
3538,27721,359531,Tanabe S.,1992,,-,-,-,31.25,-,-,-,-,-,-,-,-,-,0.0,-,-,-,0.0,-,-,0.0,0.0,-,-,-,-,-,0.0,-,-,-,0.0,-,-,-,-,-,-,-,-,-,-,0.0,-,-,-,-,-,-,-,-,-,-,18.75,-,-,-,-,-,-,0.0,-,-,-,-,-,-,0.0,-,-,0.0,-,-,-,-,-,-,-,0.0,-,-,-,-,-,-,-,-,-,-,-,0.0,-,-,-,-,-,-,,-,0.0,-,-,-,-,-,-,-,-,-,-,0.0,-,-,-,-,-,-,-,-,-,-,-,-,-,-,-,-,0.0,-,-,-,0.0,-,-,-,-,50.0,-,-,-,100.0,-,-,-,-,-,-,-,-,-,-,50.0,-,-,-,-,-,-,-,-,-,0.0,-,-,-,-,-,0.0,-,-,-,-,0.0,-,-,-,-,-,-,-,-,-,-,-,0.0,-,-,-,-,-,-,-,-,0.0,-,-,-,0.0,118.0,45.9,0.285403
3539,27721,359532,Tanabe S.,1992,,-,-,-,31.25,-,-,-,-,-,-,-,-,-,0.0,-,-,-,0.0,-,-,0.0,0.0,-,-,-,-,-,0.0,-,-,-,0.0,-,-,-,-,-,-,-,-,-,-,0.0,-,-,-,-,-,-,-,-,-,-,-,-,-,-,-,-,-,0.0,-,-,-,-,-,-,0.0,-,-,0.0,-,-,-,-,-,-,-,0.0,-,-,-,-,-,-,-,-,-,-,-,0.0,-,-,-,-,-,-,,-,0.0,-,-,-,-,-,-,-,-,-,-,0.0,-,-,-,-,-,-,-,-,-,-,-,-,-,-,-,-,0.0,-,-,-,0.0,-,-,-,-,50.0,-,-,-,100.0,-,-,-,-,-,-,-,-,-,-,50.0,-,-,-,-,-,-,-,-,-,0.0,-,-,-,-,-,0.0,-,-,-,-,0.0,-,-,-,-,-,-,-,-,-,-,-,0.0,-,-,18.75,-,-,-,-,-,0.0,-,-,-,0.0,133.0,52.7,0.2618596
3540,27722,359723,Schrimpf C.,1984,,-,-,-,0.0,-,-,-,-,-,-,-,-,-,0.0,-,-,-,0.0,-,-,0.0,0.0,-,-,-,-,-,10.0,-,-,-,0.0,-,-,-,-,-,-,-,-,-,-,0.0,-,-,-,-,-,-,-,-,-,-,-,-,-,-,-,-,-,0.0,-,-,-,-,-,-,0.0,-,-,0.0,-,-,-,-,-,-,-,0.0,-,-,-,-,-,-,-,-,-,-,-,0.0,-,-,-,-,-,-,,-,0.0,-,-,-,-,-,-,-,-,-,-,16.0,-,-,-,-,-,-,-,-,-,-,-,-,-,-,-,-,0.0,-,-,-,0.0,-,-,-,-,0.0,-,-,-,100.0,-,-,-,-,-,-,-,-,-,-,74.0,-,-,-,-,-,-,-,-,-,0.0,-,-,-,-,-,0.0,-,-,-,-,0.0,-,-,-,-,-,-,-,-,-,-,-,0.0,-,-,-,-,-,-,-,-,0.0,-,-,-,0.0,71.6,29.3,0.219
3541,27722,359726,Schrimpf C.,1984,,-,-,-,0.0,-,-,-,-,-,-,-,-,-,0.0,-,-,-,0.0,-,-,0.0,0.0,-,-,-,-,-,10.09387,-,-,-,0.0,-,-,-,-,-,-,-,-,-,-,0.0,-,-,-,-,-,-,-,-,-,-,-,-,-,-,-,-,-,0.0,-,-,-,-,-,-,0.0,-,-,0.0,-,-,-,-,-,-,-,0.0,-,-,-,-,-,-,-,-,-,-,-,0.0,-,-,-,-,-,-,,-,0.0,-,-,-,-,-,-,-,-,-,-,16.1502,-,-,-,-,-,-,-,-,-,-,-,-,-,-,-,-,0.0,-,-,-,0.0,-,-,-,-,0.0,-,-,-,99.52559,-,-,-,-,-,-,-,-,0.4744,-,73.28152,-,-,-,-,-,-,-,-,-,0.0,-,-,-,-,-,0.0,-,-,-,-,0.0,-,-,-,-,-,-,-,-,-,-,-,0.0,-,-,-,-,-,-,-,-,0.0,-,-,-,0.0,73.4,29.8,0.232
3542,27722,359731,Schrimpf C.,1984,,-,-,-,0.0,-,-,-,-,-,-,-,-,-,0.0,-,-,-,0.0,-,-,0.0,0.0,-,-,-,-,-,10.24275,-,-,-,0.0,-,-,-,-,-,-,-,-,-,-,0.0,-,-,-,-,-,-,-,-,-,-,-,-,-,-,-,-,-,0.0,-,-,-,-,-,-,0.0,-,-,0.0,-,-,-,-,-,-,-,0.0,-,-,-,-,-,-,-,-,-,-,-,0.0,-,-,-,-,-,-,,-,0.0,-,-,-,-,-,-,-,-,-,-,16.3884,-,-,-,-,-,-,-,-,-,-,-,-,-,-,-,-,0.0,-,-,-,0.0,-,-,-,-,0.0,-,-,-,98.79135,-,-,-,-,-,-,-,-,1.209,-,72.16019,-,-,-,-,-,-,-,-,-,0.0,-,-,-,-,-,0.0,-,-,-,-,0.0,-,-,-,-,-,-,-,-,-,-,-,0.0,-,-,-,-,-,-,-,-,0.0,-,-,-,0.0,76.5,31.6,0.211
3543,27722,359732,Schrimpf C.,1984,,-,-,-,0.0,-,-,-,-,-,-,-,-,-,0.0,-,-,-,0.0,-,-,0.0,0.0,-,-,-,-,-,10.25115,-,-,-,0.0,-,-,-,-,-,-,-,-,-,-,0.0,-,-,-,-,-,-,-,-,-,-,-,-,-,-,-,-,-,0.0,-,-,-,-,-,-,0.0,-,-,0.0,-,-,-,-,-,-,-,0.0,-,-,-,-,-,-,-,-,-,-,-,0.0,-,-,-,-,-,-,,-,0.0,-,-,-,-,-,-,-,-,-,-,16.40184,-,-,-,-,-,-,-,-,-,-,-,-,-,-,-,-,0.0,-,-,-,0.0,-,-,-,-,0.0,-,-,-,98.74936,-,-,-,-,-,-,-,-,1.251,-,72.09636,-,-,-,-,-,-,-,-,-,0.0,-,-,-,-,-,0.0,-,-,-,-,0.0,-,-,-,-,-,-,-,-,-,-,-,0.0,-,-,-,-,-,-,-,-,0.0,-,-,-,0.0,77.7,31.7,0.226
3544,27722,359738,Schrimpf C.,1984,,-,-,-,0.0,-,-,-,-,-,-,-,-,-,0.0,-,-,-,0.0,-,-,0.0,0.0,-,-,-,-,-,10.40908,-,-,-,0.0,-,-,-,-,-,-,-,-,-,-,0.0,-,-,-,-,-,-,-,-,-,-,-,-,-,-,-,-,-,0.0,-,-,-,-,-,-,0.0,-,-,0.0,-,-,-,-,-,-,-,0.0,-,-,-,-,-,-,-,-,-,-,-,0.0,-,-,-,-,-,-,,-,0.0,-,-,-,-,-,-,-,-,-,-,16.65452,-,-,-,-,-,-,-,-,-,-,-,-,-,-,-,-,0.0,-,-,-,0.0,-,-,-,-,0.0,-,-,-,97.95982,-,-,-,-,-,-,-,-,2.04,-,70.89622,-,-,-,-,-,-,-,-,-,0.0,-,-,-,-,-,0.0,-,-,-,-,0.0,-,-,-,-,-,-,-,-,-,-,-,0.0,-,-,-,-,-,-,-,-,0.0,-,-,-,0.0,78.5,31.9,0.226
3545,27722,359744,Schrimpf C.,1984,,-,-,-,0.0,-,-,-,-,-,-,-,-,-,0.0,-,-,-,0.0,-,-,0.0,0.0,-,-,-,-,-,10.55075,-,-,-,0.0,-,-,-,-,-,-,-,-,-,-,0.0,-,-,-,-,-,-,-,-,-,-,-,-,-,-,-,-,-,0.0,-,-,-,-,-,-,0.0,-,-,0.0,-,-,-,-,-,-,-,0.0,-,-,-,-,-,-,-,-,-,-,-,0.0,-,-,-,-,-,-,,-,0.0,-,-,-,-,-,-,-,-,-,-,16.8812,-,-,-,-,-,-,-,-,-,-,-,-,-,-,-,-,0.0,-,-,-,0.0,-,-,-,-,0.0,-,-,-,97.24625,-,-,-,-,-,-,-,-,2.754,-,69.81431,-,-,-,-,-,-,-,-,-,0.0,-,-,-,-,-,0.0,-,-,-,-,0.0,-,-,-,-,-,-,-,-,-,-,-,0.0,-,-,-,-,-,-,-,-,0.0,-,-,-,0.0,81.8,32.2,0.23
3546,27722,359746,Schrimpf C.,1984,,-,-,-,0.0,-,-,-,-,-,-,-,-,-,0.0,-,-,-,0.0,-,-,0.0,0.0,-,-,-,-,-,10.60333,-,-,-,0.0,-,-,-,-,-,-,-,-,-,-,0.0,-,-,-,-,-,-,-,-,-,-,-,-,-,-,-,-,-,0.0,-,-,-,-,-,-,0.0,-,-,0.0,-,-,-,-,-,-,-,0.0,-,-,-,-,-,-,-,-,-,-,-,0.0,-,-,-,-,-,-,,-,0.0,-,-,-,-,-,-,-,-,-,-,16.96533,-,-,-,-,-,-,-,-,-,-,-,-,-,-,-,-,0.0,-,-,-,0.0,-,-,-,-,0.0,-,-,-,96.98866,-,-,-,-,-,-,-,-,3.011,-,69.42,-,-,-,-,-,-,-,-,-,0.0,-,-,-,-,-,0.0,-,-,-,-,0.0,-,-,-,-,-,-,-,-,-,-,-,0.0,-,-,-,-,-,-,-,-,0.0,-,-,-,0.0,82.4,33.2,0.235
3547,27722,359747,Schrimpf C.,1984,,-,-,-,0.0,-,-,-,-,-,-,-,-,-,0.0,-,-,-,0.0,-,-,0.0,0.0,-,-,-,-,-,10.61571,-,-,-,0.0,-,-,-,-,-,-,-,-,-,-,0.0,-,-,-,-,-,-,-,-,-,-,-,-,-,-,-,-,-,0.0,-,-,-,-,-,-,0.0,-,-,0.0,-,-,-,-,-,-,-,0.0,-,-,-,-,-,-,-,-,-,-,-,0.0,-,-,-,-,-,-,,-,0.0,-,-,-,-,-,-,-,-,-,-,16.98514,-,-,-,-,-,-,-,-,-,-,-,-,-,-,-,-,0.0,-,-,-,0.0,-,-,-,-,0.0,-,-,-,96.92145,-,-,-,-,-,-,-,-,3.079,-,69.32059,-,-,-,-,-,-,-,-,-,0.0,-,-,-,-,-,0.0,-,-,-,-,0.0,-,-,-,-,-,-,-,-,-,-,-,0.0,-,-,-,-,-,-,-,-,0.0,-,-,-,0.0,82.4,33.3,0.236
3548,27727,359533,Ohashi M.,1995,,-,-,-,0.0,-,-,-,-,-,-,-,-,-,0.0,-,-,-,0.0,-,-,0.0,0.0,-,-,-,-,-,0.0,-,-,-,0.0,-,-,-,-,-,-,-,-,-,-,0.0,-,-,-,-,-,-,-,-,-,-,-,-,-,-,-,-,-,0.0,-,-,-,-,-,-,0.0,-,-,0.0,-,-,-,-,-,-,-,0.0,-,-,-,-,-,-,-,-,-,-,-,0.0,-,-,-,-,-,-,,-,0.0,-,-,-,-,-,-,-,-,8.993,-,0.0,-,-,-,-,-,-,-,-,-,-,-,-,-,53.93,-,-,0.0,-,-,-,0.0,-,-,-,-,0.0,-,-,-,0.0,-,-,-,-,-,-,-,23.59,-,-,0.0,-,-,-,-,-,-,-,-,-,0.0,-,-,-,-,-,0.0,-,-,-,-,0.0,-,-,-,-,-,-,-,-,-,-,-,0.0,13.48,-,-,-,-,-,-,-,0.0,-,-,-,0.0,123.0,47.1,0.3057325
3549,27727,359534,Ohashi M.,1995,,-,-,-,0.0,-,-,-,-,-,-,-,-,-,0.0,-,-,-,0.0,-,-,0.0,0.0,-,-,-,-,-,0.0,-,-,-,0.0,-,-,-,-,-,-,-,-,-,-,0.0,-,-,-,-,-,-,-,-,-,-,-,-,-,-,-,-,-,0.0,-,-,-,-,-,-,0.0,-,-,0.0,-,-,-,-,-,-,-,0.0,-,-,-,-,-,-,-,-,-,-,-,0.0,-,-,-,-,-,-,,-,0.0,-,-,-,-,-,-,-,-,8.981,-,0.0,-,-,-,-,-,-,-,-,-,-,-,-,-,53.86,-,-,0.0,-,-,-,0.0,-,-,-,-,0.0,-,-,-,0.0,-,-,-,-,-,-,-,22.89,-,-,0.0,-,-,-,-,-,-,-,-,-,0.0,-,-,-,-,-,0.0,-,-,-,-,0.0,-,-,-,-,-,-,-,-,-,-,-,0.0,14.27,-,-,-,-,-,-,-,0.0,-,-,-,0.0,128.0,49.5,0.2929293
3550,27727,359535,Ohashi M.,1995,,-,-,-,0.0,-,-,-,-,-,-,-,-,-,0.0,-,-,-,0.0,-,-,0.0,0.0,-,-,-,-,-,0.0,-,-,-,0.0,-,-,-,-,-,-,-,-,-,-,0.0,-,-,-,-,-,-,-,-,-,-,-,-,-,-,-,-,-,0.0,-,-,-,-,-,-,0.0,-,-,0.0,-,-,-,-,-,-,-,0.0,-,-,-,-,-,-,-,-,-,-,-,0.0,-,-,-,-,-,-,,-,0.0,-,-,-,-,-,-,-,-,8.933,-,0.0,-,-,-,-,-,-,-,-,-,-,-,-,-,53.57,-,-,0.0,-,-,-,0.0,-,-,-,-,0.0,-,-,-,0.0,-,-,-,-,-,-,-,21.43,-,-,0.0,-,-,-,-,-,-,-,-,-,0.0,-,-,-,-,-,0.0,-,-,-,-,0.0,-,-,-,-,-,-,-,-,-,-,-,0.0,16.07,-,-,-,-,-,-,-,0.0,-,-,-,0.0,131.0,49.8,0.3152611
3551,27727,359537,Ohashi M.,1995,,-,-,-,0.0,-,-,-,-,-,-,-,-,-,0.0,-,-,-,0.0,-,-,0.0,0.0,-,-,-,-,-,0.0,-,-,-,0.0,-,-,-,-,-,-,-,-,-,-,0.0,-,-,-,-,-,-,-,-,-,-,-,-,-,-,-,-,-,0.0,-,-,-,-,-,-,0.0,-,-,0.0,-,-,-,-,-,-,-,0.0,-,-,-,-,-,-,-,-,-,-,-,0.0,-,-,-,-,-,-,,-,0.0,-,-,-,-,-,-,-,-,8.897,-,0.0,-,-,-,-,-,-,-,-,-,-,-,-,-,53.35,-,-,0.0,-,-,-,0.0,-,-,-,-,0.0,-,-,-,0.0,-,-,-,-,-,-,-,20.01,-,-,0.0,-,-,-,-,-,-,-,-,-,0.0,-,-,-,-,-,0.0,-,-,-,-,0.0,-,-,-,-,-,-,-,-,-,-,-,0.0,17.74,-,-,-,-,-,-,-,0.0,-,-,-,0.0,136.0,52.8,0.2878788
3552,27727,359538,Ohashi M.,1995,,-,-,-,0.0,-,-,-,-,-,-,-,-,-,0.0,-,-,-,0.0,-,-,0.0,0.0,-,-,-,-,-,0.0,-,-,-,0.0,-,-,-,-,-,-,-,-,-,-,0.0,-,-,-,-,-,-,-,-,-,-,-,-,-,-,-,-,-,0.0,-,-,-,-,-,-,0.0,-,-,0.0,-,-,-,-,-,-,-,0.0,-,-,-,-,-,-,-,-,-,-,-,0.0,-,-,-,-,-,-,,-,0.0,-,-,-,-,-,-,-,-,6.64,-,0.0,-,-,-,-,-,-,-,-,-,-,-,-,-,56.44,-,-,0.0,-,-,-,0.0,-,-,-,-,0.0,-,-,-,0.0,-,-,-,-,-,-,-,21.91,-,-,0.0,-,-,-,-,-,-,-,-,-,0.0,-,-,-,-,-,0.0,-,-,-,-,0.0,-,-,-,-,-,-,-,-,-,-,-,0.0,15.01,-,-,-,-,-,-,-,0.0,-,-,-,0.0,128.0,49.5,0.2929293
3553,27727,359539,Ohashi M.,1995,,-,-,-,0.0,-,-,-,-,-,-,-,-,-,0.0,-,-,-,0.0,-,-,0.0,0.0,-,-,-,-,-,0.0,-,-,-,0.0,-,-,-,-,-,-,-,-,-,-,0.0,-,-,-,-,-,-,-,-,-,-,-,-,-,-,-,-,-,0.0,-,-,-,-,-,-,0.0,-,-,0.0,-,-,-,-,-,-,-,0.0,-,-,-,-,-,-,-,-,-,-,-,0.0,-,-,-,-,-,-,,-,0.0,-,-,-,-,-,-,-,-,6.622,-,0.0,-,-,-,-,-,-,-,-,-,-,-,-,-,56.29,-,-,0.0,-,-,-,0.0,-,-,-,-,0.0,-,-,-,0.0,-,-,-,-,-,-,-,21.19,-,-,0.0,-,-,-,-,-,-,-,-,-,0.0,-,-,-,-,-,0.0,-,-,-,-,0.0,-,-,-,-,-,-,-,-,-,-,-,0.0,15.89,-,-,-,-,-,-,-,0.0,-,-,-,0.0,129.0,50.0,0.29
3554,27727,359541,Ohashi M.,1995,,-,-,-,0.0,-,-,-,-,-,-,-,-,-,0.0,-,-,-,0.0,-,-,0.0,0.0,-,-,-,-,-,0.0,-,-,-,0.0,-,-,-,-,-,-,-,-,-,-,0.0,-,-,-,-,-,-,-,-,-,-,-,-,-,-,-,-,-,0.0,-,-,-,-,-,-,0.0,-,-,0.0,-,-,-,-,-,-,-,0.0,-,-,-,-,-,-,-,-,-,-,-,0.0,-,-,-,-,-,-,,-,0.0,-,-,-,-,-,-,-,-,6.579,-,0.0,-,-,-,-,-,-,-,-,-,-,-,-,-,55.92,-,-,0.0,-,-,-,0.0,-,-,-,-,0.0,-,-,-,0.0,-,-,-,-,-,-,-,19.08,-,-,0.0,-,-,-,-,-,-,-,-,-,0.0,-,-,-,-,-,0.0,-,-,-,-,0.0,-,-,-,-,-,-,-,-,-,-,-,0.0,18.42,-,-,-,-,-,-,-,0.0,-,-,-,0.0,136.0,52.5,0.2952381
3555,27734,359598,Deriano S.,2004,,-,-,-,2.0,-,-,-,-,-,-,-,-,-,0.0,-,-,-,0.0,-,-,0.0,0.0,-,-,-,-,-,5.0,-,-,-,0.0,-,-,-,-,-,-,-,-,-,-,0.0,-,-,-,-,-,-,-,-,-,-,-,-,-,-,-,-,-,0.0,-,-,-,-,-,-,0.0,-,-,0.0,-,-,-,-,-,-,-,0.0,-,-,-,-,-,-,-,-,-,-,-,0.0,-,-,-,-,-,-,,-,0.0,-,-,-,-,-,-,-,-,-,-,15.0,-,-,-,-,-,-,-,-,-,-,-,-,-,-,-,-,0.0,-,-,-,0.0,-,-,-,-,2.0,-,-,-,100.0,-,-,-,-,-,-,-,-,-,-,78.0,-,-,-,-,-,-,-,-,-,0.0,-,-,-,-,-,0.0,-,-,-,-,0.0,-,-,-,-,-,-,-,-,-,-,-,0.0,-,-,-,-,-,-,-,-,0.0,-,-,-,0.0,68.9,29.9,0.195
3556,27734,359599,Deriano S.,2004,,-,-,-,2.0,-,-,-,-,-,-,-,-,-,0.0,-,-,-,0.0,-,-,0.0,0.0,-,-,-,-,-,2.5,-,-,-,0.0,-,-,-,-,-,-,-,-,-,-,0.0,-,-,-,-,-,-,-,-,-,-,-,-,-,-,-,-,-,0.0,-,-,-,-,-,-,0.0,-,-,0.0,-,-,-,-,-,-,-,0.0,-,-,-,-,-,-,-,-,-,-,-,0.0,-,-,-,-,-,-,,-,2.5,-,-,-,-,-,-,-,-,-,-,15.0,-,-,-,-,-,-,-,-,-,-,-,-,-,-,-,-,0.0,-,-,-,0.0,-,-,-,-,2.0,-,-,-,100.0,-,-,-,-,-,-,-,-,-,-,78.0,-,-,-,-,-,-,-,-,-,0.0,-,-,-,-,-,0.0,-,-,-,-,0.0,-,-,-,-,-,-,-,-,-,-,-,0.0,-,-,-,-,-,-,-,-,0.0,-,-,-,0.0,68.3,28.4,0.187
3557,27734,359600,Deriano S.,2004,,-,-,-,2.0,-,-,-,-,-,-,-,-,-,0.0,-,-,-,0.0,-,-,0.0,0.0,-,-,-,-,-,0.0,-,-,-,0.0,-,-,-,-,-,-,-,-,-,-,0.0,-,-,-,-,-,-,-,-,-,-,-,-,-,-,-,-,-,0.0,-,-,-,-,-,-,0.0,-,-,0.0,-,-,-,-,-,-,-,0.0,-,-,-,-,-,-,-,-,-,-,-,0.0,-,-,-,-,-,-,,-,5.0,-,-,-,-,-,-,-,-,-,-,15.0,-,-,-,-,-,-,-,-,-,-,-,-,-,-,-,-,0.0,-,-,-,0.0,-,-,-,-,2.0,-,-,-,100.0,-,-,-,-,-,-,-,-,-,-,78.0,-,-,-,-,-,-,-,-,-,0.0,-,-,-,-,-,0.0,-,-,-,-,0.0,-,-,-,-,-,-,-,-,-,-,-,0.0,-,-,-,-,-,-,-,-,0.0,-,-,-,0.0,66.6,27.6,0.174
3558,27734,359601,Deriano S.,2004,,-,-,-,2.0,-,-,-,-,-,-,-,-,-,0.0,-,-,-,0.0,-,-,0.0,0.0,-,-,-,-,-,0.0,-,-,-,0.0,-,-,-,-,-,-,-,-,-,-,0.0,-,-,-,-,-,-,-,-,-,-,-,-,-,-,-,-,-,0.0,-,-,-,-,-,-,0.0,-,-,0.0,-,-,-,-,-,-,-,0.0,-,-,-,-,-,-,-,-,-,-,-,0.0,-,-,-,-,-,-,,-,6.0,-,-,-,-,-,-,-,-,-,-,17.0,-,-,-,-,-,-,-,-,-,-,-,-,-,-,-,-,0.0,-,-,-,0.0,-,-,-,-,2.0,-,-,-,100.0,-,-,-,-,-,-,-,-,-,-,75.0,-,-,-,-,-,-,-,-,-,0.0,-,-,-,-,-,0.0,-,-,-,-,0.0,-,-,-,-,-,-,-,-,-,-,-,0.0,-,-,-,-,-,-,-,-,0.0,-,-,-,0.0,66.0,28.0,0.179
3559,27734,359602,Deriano S.,2004,,-,-,-,6.0,-,-,-,-,-,-,-,-,-,0.0,-,-,-,0.0,-,-,0.0,0.0,-,-,-,-,-,0.0,-,-,-,0.0,-,-,-,-,-,-,-,-,-,-,0.0,-,-,-,-,-,-,-,-,-,-,-,-,-,-,-,-,-,0.0,-,-,-,-,-,-,0.0,-,-,0.0,-,-,-,-,-,-,-,0.0,-,-,-,-,-,-,-,-,-,-,-,0.0,-,-,-,-,-,-,,-,2.0,-,-,-,-,-,-,-,-,-,-,17.0,-,-,-,-,-,-,-,-,-,-,-,-,-,-,-,-,0.0,-,-,-,0.0,-,-,-,-,6.0,-,-,-,100.0,-,-,-,-,-,-,-,-,-,-,75.0,-,-,-,-,-,-,-,-,-,0.0,-,-,-,-,-,0.0,-,-,-,-,0.0,-,-,-,-,-,-,-,-,-,-,-,0.0,-,-,-,-,-,-,-,-,0.0,-,-,-,0.0,67.3,27.9,0.206
3560,27734,359603,Deriano S.,2004,,-,-,-,2.0,-,-,-,-,-,-,-,-,-,0.0,-,-,-,0.0,-,-,0.0,0.0,-,-,-,-,-,1.0,-,-,-,0.0,-,-,-,-,-,-,-,-,-,-,0.0,-,-,-,-,-,-,-,-,-,-,-,-,-,-,-,-,-,0.0,-,-,-,-,-,-,0.0,-,-,0.0,-,-,-,-,-,-,-,1.0,-,-,-,-,-,-,-,-,-,-,-,0.0,-,-,-,-,-,-,,-,4.0,-,-,-,-,-,-,-,-,-,-,13.0,-,-,-,-,-,-,-,-,-,-,-,-,-,-,-,-,0.0,-,-,-,0.0,-,-,-,-,2.0,-,-,-,100.0,-,-,-,-,-,-,-,-,-,-,79.0,-,-,-,-,-,-,-,-,-,0.0,-,-,-,-,-,0.0,-,-,-,-,0.0,-,-,-,-,-,-,-,-,-,-,-,0.0,-,-,-,-,-,-,-,-,0.0,-,-,-,0.0,67.2,28.4,0.183
3561,27734,359604,Deriano S.,2004,,-,-,-,2.0,-,-,-,-,-,-,-,-,-,0.0,-,-,-,0.0,-,-,0.0,0.0,-,-,-,-,-,2.5,-,-,-,0.0,-,-,-,-,-,-,-,-,-,-,0.0,-,-,-,-,-,-,-,-,-,-,-,-,-,-,-,-,-,0.0,-,-,-,-,-,-,0.0,-,-,0.0,-,-,-,-,-,-,-,1.0,-,-,-,-,-,-,-,-,-,-,-,0.0,-,-,-,-,-,-,,-,4.0,-,-,-,-,-,-,-,-,-,-,13.0,-,-,-,-,-,-,-,-,-,-,-,-,-,-,-,-,0.0,-,-,-,0.0,-,-,-,-,2.0,-,-,-,100.0,-,-,-,-,-,-,-,-,-,-,77.5,-,-,-,-,-,-,-,-,-,0.0,-,-,-,-,-,0.0,-,-,-,-,0.0,-,-,-,-,-,-,-,-,-,-,-,0.0,-,-,-,-,-,-,-,-,0.0,-,-,-,0.0,69.0,29.0,0.191
