Repository: jacobergzhou/Poisson-Ratio

File: Non_metal_07242019.csv (part 47 of 91)
Index,Code,Glass #,Author,Year,Trademark,glass_comp,Ag2O,AgI,Al,Al2O3,AlF3,AlN,As,As2O3,As2O5,As2S3,As2Se3,AsSe,B,B2O3,BaCl2,BaF2,BaO,BeF2,BeO,Bi2O3,BiCl3,Br,Ca,CaF2,CaO,Cd,CdCl2,CdF2,CdO,Ce2O3,CeF3,CeO2,Cl,Co3O4,CoO,Cr2O3,Cs2O,CsCl,CsF,Cu2O,CuO,Dy2O3,Er,Er2O3,ErF3,Eu,Eu2O3,EuF3,F,Fe,Fe2O3,FeO,Ga,Ga2O3,Ga2S3,Ga2Se3,GaF3,Gd2O3,GdF3,Ge,GeO2,GeS2,GeSe2,H2O,HfF4,HfO2,Hg,Ho2O3,I,InF3,K,K2O,K2S,K2SO4,KBr,KCl,KF,KHF2,La,La2O3,La2S3,LaF3,Li,Li2O,Li2S,Li2SO4,LiBr,LiCl,LiF,LiI,MgF2,MgO,Mn2O3,MnF2,MnO,MnO2,MoO2,MoO3,N,Na,Na2O,Na2S,Na2SO4,NaCl,NaF,NaPO3,Nb2O5,Nd,Nd2O3,NdF3,NH4NO3,NiO,O,OH,P,P2O5,Pb,PbCl2,PbF2,PbO,PdO,Pr2O3,Pr6O11,PrF3,Rb2O,RbF,Rh2O3,RuO2,S,Sb,Sb2O3,Sb2S3,Sc2O3,Se,Si,Si3N4,SiC,SiO2,Sm2O3,Sn,SnO,SnO2,SO2,SO3,Sr,SrCl2,SrF2,SrO,Ta2O3,Ta2O5,Tb2O3,TbF3,Te,TeO2,Th,ThF4,ThO2,TiO2,Tl,Tl2O,Tl2Se,TlSe,Tm2O3,U,U3O8,UO2,V,V2O5,VO6,WO3,Y,Y2O3,Yb2O3,YbF3,YF3,ZnCl2,ZnF2,ZnO,ZnSO4,ZrF4,ZrO2,Young's modulus E (GPa),Shear modulus G (GPa),Poisson's ratio v
# 2959,3861,143636,Takahashi K.,1983,nan,(B2O3)25.641029999999997 (K2O)23.07692 (SiO2)51.28205 ,0.0,0,0.0,0.0,0.0,0.0,0.0,0.0,0.0,0,0,0,0.0,25.641029999999997,0,0.0,0.0,0.0,0.0,0.0,0.0,0,0.0,0.0,0.0,0.0,0,0,0.0,0.0,0,0.0,0.0,0.0,0.0,0.0,0.0,0,0.0,0.0,0.0,0.0,0.0,0.0,0,0.0,0.0,0,0.0,0.0,0.0,0.0,0.0,0.0,0,0,0,0.0,0,0.0,0.0,0,0,0.0,0,0.0,0.0,0.0,0,0.0,0.0,23.07692,0,0,0.0,0.0,0,0.0,0.0,0.0,0,0.0,0.0,0.0,0,0,0,0.0,0.0,0,0.0,0.0,0.0,0,0.0,0.0,0.0,0.0,0.0,0.0,0.0,0.0,0.0,0.0,0.0,0.0,0.0,0.0,0.0,0.0,0.0,0.0,0.0,0.0,0.0,0.0,0.0,0.0,0.0,0.0,0.0,0.0,0.0,0,0.0,0.0,0.0,0.0,0.0,0.0,0.0,0,0.0,0.0,0.0,0.0,0.0,51.28205,0.0,0,0.0,0.0,0.0,0.0,0.0,0,0.0,0.0,0.0,0.0,0.0,0,0.0,0.0,0.0,0.0,0,0.0,0.0,0.0,0,0,0,0.0,0.0,0.0,0.0,0.0,0.0,0.0,0.0,0.0,0.0,0.0,0.0,0.0,0.0,0.0,0,0.0,0.0,63.8,25.53,0.24951030000000002
# 2960,3861,12509,Takahashi K.,1983,nan,(B2O3)23.25581 (Na2O)30.23256 (SiO2)46.51163 ,0.0,0,0.0,0.0,0.0,0.0,0.0,0.0,0.0,0,0,0,0.0,23.25581,0,0.0,0.0,0.0,0.0,0.0,0.0,0,0.0,0.0,0.0,0.0,0,0,0.0,0.0,0,0.0,0.0,0.0,0.0,0.0,0.0,0,0.0,0.0,0.0,0.0,0.0,0.0,0,0.0,0.0,0,0.0,0.0,0.0,0.0,0.0,0.0,0,0,0,0.0,0,0.0,0.0,0,0,0.0,0,0.0,0.0,0.0,0,0.0,0.0,0.0,0,0,0.0,0.0,0,0.0,0.0,0.0,0,0.0,0.0,0.0,0,0,0,0.0,0.0,0,0.0,0.0,0.0,0,0.0,0.0,0.0,0.0,0.0,0.0,30.23256,0.0,0.0,0.0,0.0,0.0,0.0,0.0,0.0,0.0,0.0,0.0,0.0,0.0,0.0,0.0,0.0,0.0,0.0,0.0,0.0,0.0,0.0,0,0.0,0.0,0.0,0.0,0.0,0.0,0.0,0,0.0,0.0,0.0,0.0,0.0,46.51163,0.0,0,0.0,0.0,0.0,0.0,0.0,0,0.0,0.0,0.0,0.0,0.0,0,0.0,0.0,0.0,0.0,0,0.0,0.0,0.0,0,0,0,0.0,0.0,0.0,0.0,0.0,0.0,0.0,0.0,0.0,0.0,0.0,0.0,0.0,0.0,0.0,0,0.0,0.0,70.4,28.18,0.2491129
# 2961,4562,14656,Osaka A.,1986,nan,(GeO2)61.24 (Na2O)18.37 (SiO2)20.39 ,0.0,0,0.0,0.0,0.0,0.0,0.0,0.0,0.0,0,0,0,0.0,0.0,0,0.0,0.0,0.0,0.0,0.0,0.0,0,0.0,0.0,0.0,0.0,0,0,0.0,0.0,0,0.0,0.0,0.0,0.0,0.0,0.0,0,0.0,0.0,0.0,0.0,0.0,0.0,0,0.0,0.0,0,0.0,0.0,0.0,0.0,0.0,0.0,0,0,0,0.0,0,0.0,61.24,0,0,0.0,0,0.0,0.0,0.0,0,0.0,0.0,0.0,0,0,0.0,0.0,0,0.0,0.0,0.0,0,0.0,0.0,0.0,0,0,0,0.0,0.0,0,0.0,0.0,0.0,0,0.0,0.0,0.0,0.0,0.0,0.0,18.37,0.0,0.0,0.0,0.0,0.0,0.0,0.0,0.0,0.0,0.0,0.0,0.0,0.0,0.0,0.0,0.0,0.0,0.0,0.0,0.0,0.0,0.0,0,0.0,0.0,0.0,0.0,0.0,0.0,0.0,0,0.0,0.0,0.0,0.0,0.0,20.39,0.0,0,0.0,0.0,0.0,0.0,0.0,0,0.0,0.0,0.0,0.0,0.0,0,0.0,0.0,0.0,0.0,0,0.0,0.0,0.0,0,0,0,0.0,0.0,0.0,0.0,0.0,0.0,0.0,0.0,0.0,0.0,0.0,0.0,0.0,0.0,0.0,0,0.0,0.0,69.6,27.86,0.24910259999999998
# 2962,3861,143635,Takahashi K.,1983,nan,(B2O3)26.315790000000003 (K2O)21.052629999999997 (SiO2)52.63158000000001 ,0.0,0,0.0,0.0,0.0,0.0,0.0,0.0,0.0,0,0,0,0.0,26.315790000000003,0,0.0,0.0,0.0,0.0,0.0,0.0,0,0.0,0.0,0.0,0.0,0,0,0.0,0.0,0,0.0,0.0,0.0,0.0,0.0,0.0,0,0.0,0.0,0.0,0.0,0.0,0.0,0,0.0,0.0,0,0.0,0.0,0.0,0.0,0.0,0.0,0,0,0,0.0,0,0.0,0.0,0,0,0.0,0,0.0,0.0,0.0,0,0.0,0.0,21.052629999999997,0,0,0.0,0.0,0,0.0,0.0,0.0,0,0.0,0.0,0.0,0,0,0,0.0,0.0,0,0.0,0.0,0.0,0,0.0,0.0,0.0,0.0,0.0,0.0,0.0,0.0,0.0,0.0,0.0,0.0,0.0,0.0,0.0,0.0,0.0,0.0,0.0,0.0,0.0,0.0,0.0,0.0,0.0,0.0,0.0,0.0,0.0,0,0.0,0.0,0.0,0.0,0.0,0.0,0.0,0,0.0,0.0,0.0,0.0,0.0,52.63158000000001,0.0,0,0.0,0.0,0.0,0.0,0.0,0,0.0,0.0,0.0,0.0,0.0,0,0.0,0.0,0.0,0.0,0,0.0,0.0,0.0,0,0,0,0.0,0.0,0.0,0.0,0.0,0.0,0.0,0.0,0.0,0.0,0.0,0.0,0.0,0.0,0.0,0,0.0,0.0,65.2,26.1,0.24904210000000002
# 2963,6619,38505,Gan Fuxi,1959,nan,(Al2O3)4.0 (B2O3)4.0 (Na2O)28.0 (SiO2)64.0 ,0.0,0,0.0,4.0,0.0,0.0,0.0,0.0,0.0,0,0,0,0.0,4.0,0,0.0,0.0,0.0,0.0,0.0,0.0,0,0.0,0.0,0.0,0.0,0,0,0.0,0.0,0,0.0,0.0,0.0,0.0,0.0,0.0,0,0.0,0.0,0.0,0.0,0.0,0.0,0,0.0,0.0,0,0.0,0.0,0.0,0.0,0.0,0.0,0,0,0,0.0,0,0.0,0.0,0,0,0.0,0,0.0,0.0,0.0,0,0.0,0.0,0.0,0,0,0.0,0.0,0,0.0,0.0,0.0,0,0.0,0.0,0.0,0,0,0,0.0,0.0,0,0.0,0.0,0.0,0,0.0,0.0,0.0,0.0,0.0,0.0,28.0,0.0,0.0,0.0,0.0,0.0,0.0,0.0,0.0,0.0,0.0,0.0,0.0,0.0,0.0,0.0,0.0,0.0,0.0,0.0,0.0,0.0,0.0,0,0.0,0.0,0.0,0.0,0.0,0.0,0.0,0,0.0,0.0,0.0,0.0,0.0,64.0,0.0,0,0.0,0.0,0.0,0.0,0.0,0,0.0,0.0,0.0,0.0,0.0,0,0.0,0.0,0.0,0.0,0,0.0,0.0,0.0,0,0,0,0.0,0.0,0.0,0.0,0.0,0.0,0.0,0.0,0.0,0.0,0.0,0.0,0.0,0.0,0.0,0,0.0,0.0,64.2,25.7,0.24902710000000003
# 2964,16115,143907,Aleinikov F.K.,1967,nan,(BaO)14.28571143 (Na2O)14.28571143 (SiO2)71.42857714 ,0.0,0,0.0,0.0,0.0,0.0,0.0,0.0,0.0,0,0,0,0.0,0.0,0,0.0,14.28571143,0.0,0.0,0.0,0.0,0,0.0,0.0,0.0,0.0,0,0,0.0,0.0,0,0.0,0.0,0.0,0.0,0.0,0.0,0,0.0,0.0,0.0,0.0,0.0,0.0,0,0.0,0.0,0,0.0,0.0,0.0,0.0,0.0,0.0,0,0,0,0.0,0,0.0,0.0,0,0,0.0,0,0.0,0.0,0.0,0,0.0,0.0,0.0,0,0,0.0,0.0,0,0.0,0.0,0.0,0,0.0,0.0,0.0,0,0,0,0.0,0.0,0,0.0,0.0,0.0,0,0.0,0.0,0.0,0.0,0.0,0.0,14.28571143,0.0,0.0,0.0,0.0,0.0,0.0,0.0,0.0,0.0,0.0,0.0,0.0,0.0,0.0,0.0,0.0,0.0,0.0,0.0,0.0,0.0,0.0,0,0.0,0.0,0.0,0.0,0.0,0.0,0.0,0,0.0,0.0,0.0,0.0,0.0,71.42857714,0.0,0,0.0,0.0,0.0,0.0,0.0,0,0.0,0.0,0.0,0.0,0.0,0,0.0,0.0,0.0,0.0,0,0.0,0.0,0.0,0,0,0,0.0,0.0,0.0,0.0,0.0,0.0,0.0,0.0,0.0,0.0,0.0,0.0,0.0,0.0,0.0,0,0.0,0.0,63.7,25.5,0.24901959999999998
# 2965,213,20128,Polukhin V.N.,1983,nan,(GeO2)76.74571674 (Na2O)10.82114429 (SiO2)10.82114429 (SnO2)1.61199468 ,0.0,0,0.0,0.0,0.0,0.0,0.0,0.0,0.0,0,0,0,0.0,0.0,0,0.0,0.0,0.0,0.0,0.0,0.0,0,0.0,0.0,0.0,0.0,0,0,0.0,0.0,0,0.0,0.0,0.0,0.0,0.0,0.0,0,0.0,0.0,0.0,0.0,0.0,0.0,0,0.0,0.0,0,0.0,0.0,0.0,0.0,0.0,0.0,0,0,0,0.0,0,0.0,76.74571674,0,0,0.0,0,0.0,0.0,0.0,0,0.0,0.0,0.0,0,0,0.0,0.0,0,0.0,0.0,0.0,0,0.0,0.0,0.0,0,0,0,0.0,0.0,0,0.0,0.0,0.0,0,0.0,0.0,0.0,0.0,0.0,0.0,10.82114429,0.0,0.0,0.0,0.0,0.0,0.0,0.0,0.0,0.0,0.0,0.0,0.0,0.0,0.0,0.0,0.0,0.0,0.0,0.0,0.0,0.0,0.0,0,0.0,0.0,0.0,0.0,0.0,0.0,0.0,0,0.0,0.0,0.0,0.0,0.0,10.82114429,0.0,0,0.0,1.61199468,0.0,0.0,0.0,0,0.0,0.0,0.0,0.0,0.0,0,0.0,0.0,0.0,0.0,0,0.0,0.0,0.0,0,0,0,0.0,0.0,0.0,0.0,0.0,0.0,0.0,0.0,0.0,0.0,0.0,0.0,0.0,0.0,0.0,0,0.0,0.0,69.9,28.0,0.249
# 2966,215,20105,Polukhin V.N.,1983,nan,(GeO2)75.41497608 (Na2O)10.63350765 (SiO2)10.63350765 (Y2O3)3.3180086269999998 ,0.0,0,0.0,0.0,0.0,0.0,0.0,0.0,0.0,0,0,0,0.0,0.0,0,0.0,0.0,0.0,0.0,0.0,0.0,0,0.0,0.0,0.0,0.0,0,0,0.0,0.0,0,0.0,0.0,0.0,0.0,0.0,0.0,0,0.0,0.0,0.0,0.0,0.0,0.0,0,0.0,0.0,0,0.0,0.0,0.0,0.0,0.0,0.0,0,0,0,0.0,0,0.0,75.41497608,0,0,0.0,0,0.0,0.0,0.0,0,0.0,0.0,0.0,0,0,0.0,0.0,0,0.0,0.0,0.0,0,0.0,0.0,0.0,0,0,0,0.0,0.0,0,0.0,0.0,0.0,0,0.0,0.0,0.0,0.0,0.0,0.0,10.63350765,0.0,0.0,0.0,0.0,0.0,0.0,0.0,0.0,0.0,0.0,0.0,0.0,0.0,0.0,0.0,0.0,0.0,0.0,0.0,0.0,0.0,0.0,0,0.0,0.0,0.0,0.0,0.0,0.0,0.0,0,0.0,0.0,0.0,0.0,0.0,10.63350765,0.0,0,0.0,0.0,0.0,0.0,0.0,0,0.0,0.0,0.0,0.0,0.0,0,0.0,0.0,0.0,0.0,0,0.0,0.0,0.0,0,0,0,0.0,0.0,0.0,0.0,0.0,0.0,0.0,0.0,3.3180086269999998,0.0,0.0,0.0,0.0,0.0,0.0,0,0.0,0.0,70.5,28.2,0.249
# 2967,215,20134,Polukhin V.N.,1983,nan,(GeO2)69.44444722 (Na2O)9.791666608 (SiO2)9.791666608 (TiO2)10.97221956 ,0.0,0,0.0,0.0,0.0,0.0,0.0,0.0,0.0,0,0,0,0.0,0.0,0,0.0,0.0,0.0,0.0,0.0,0.0,0,0.0,0.0,0.0,0.0,0,0,0.0,0.0,0,0.0,0.0,0.0,0.0,0.0,0.0,0,0.0,0.0,0.0,0.0,0.0,0.0,0,0.0,0.0,0,0.0,0.0,0.0,0.0,0.0,0.0,0,0,0,0.0,0,0.0,69.44444722,0,0,0.0,0,0.0,0.0,0.0,0,0.0,0.0,0.0,0,0,0.0,0.0,0,0.0,0.0,0.0,0,0.0,0.0,0.0,0,0,0,0.0,0.0,0,0.0,0.0,0.0,0,0.0,0.0,0.0,0.0,0.0,0.0,9.791666608,0.0,0.0,0.0,0.0,0.0,0.0,0.0,0.0,0.0,0.0,0.0,0.0,0.0,0.0,0.0,0.0,0.0,0.0,0.0,0.0,0.0,0.0,0,0.0,0.0,0.0,0.0,0.0,0.0,0.0,0,0.0,0.0,0.0,0.0,0.0,9.791666608,0.0,0,0.0,0.0,0.0,0.0,0.0,0,0.0,0.0,0.0,0.0,0.0,0,0.0,0.0,0.0,0.0,0,10.97221956,0.0,0.0,0,0,0,0.0,0.0,0.0,0.0,0.0,0.0,0.0,0.0,0.0,0.0,0.0,0.0,0.0,0.0,0.0,0,0.0,0.0,74.1,28.9,0.249
# 2968,215,20135,Polukhin V.N.,1983,nan,(GeO2)64.43298742 (Na2O)9.085051637000001 (SiO2)9.085051637000001 (TiO2)17.3969093 ,0.0,0,0.0,0.0,0.0,0.0,0.0,0.0,0.0,0,0,0,0.0,0.0,0,0.0,0.0,0.0,0.0,0.0,0.0,0,0.0,0.0,0.0,0.0,0,0,0.0,0.0,0,0.0,0.0,0.0,0.0,0.0,0.0,0,0.0,0.0,0.0,0.0,0.0,0.0,0,0.0,0.0,0,0.0,0.0,0.0,0.0,0.0,0.0,0,0,0,0.0,0,0.0,64.43298742,0,0,0.0,0,0.0,0.0,0.0,0,0.0,0.0,0.0,0,0,0.0,0.0,0,0.0,0.0,0.0,0,0.0,0.0,0.0,0,0,0,0.0,0.0,0,0.0,0.0,0.0,0,0.0,0.0,0.0,0.0,0.0,0.0,9.085051637000001,0.0,0.0,0.0,0.0,0.0,0.0,0.0,0.0,0.0,0.0,0.0,0.0,0.0,0.0,0.0,0.0,0.0,0.0,0.0,0.0,0.0,0.0,0,0.0,0.0,0.0,0.0,0.0,0.0,0.0,0,0.0,0.0,0.0,0.0,0.0,9.085051637000001,0.0,0,0.0,0.0,0.0,0.0,0.0,0,0.0,0.0,0.0,0.0,0.0,0,0.0,0.0,0.0,0.0,0,17.3969093,0.0,0.0,0,0,0,0.0,0.0,0.0,0.0,0.0,0.0,0.0,0.0,0.0,0.0,0.0,0.0,0.0,0.0,0.0,0,0.0,0.0,72.9,29.2,0.249
# 2969,216,20198,Polukhin V.N.,1983,nan,(GeO2)75.52869792 (Na2O)10.649548300000001 (SiO2)10.649548300000001 (WO3)3.172205492 ,0.0,0,0.0,0.0,0.0,0.0,0.0,0.0,0.0,0,0,0,0.0,0.0,0,0.0,0.0,0.0,0.0,0.0,0.0,0,0.0,0.0,0.0,0.0,0,0,0.0,0.0,0,0.0,0.0,0.0,0.0,0.0,0.0,0,0.0,0.0,0.0,0.0,0.0,0.0,0,0.0,0.0,0,0.0,0.0,0.0,0.0,0.0,0.0,0,0,0,0.0,0,0.0,75.52869792,0,0,0.0,0,0.0,0.0,0.0,0,0.0,0.0,0.0,0,0,0.0,0.0,0,0.0,0.0,0.0,0,0.0,0.0,0.0,0,0,0,0.0,0.0,0,0.0,0.0,0.0,0,0.0,0.0,0.0,0.0,0.0,0.0,10.649548300000001,0.0,0.0,0.0,0.0,0.0,0.0,0.0,0.0,0.0,0.0,0.0,0.0,0.0,0.0,0.0,0.0,0.0,0.0,0.0,0.0,0.0,0.0,0,0.0,0.0,0.0,0.0,0.0,0.0,0.0,0,0.0,0.0,0.0,0.0,0.0,10.649548300000001,0.0,0,0.0,0.0,0.0,0.0,0.0,0,0.0,0.0,0.0,0.0,0.0,0,0.0,0.0,0.0,0.0,0,0.0,0.0,0.0,0,0,0,0.0,0.0,0.0,0.0,0.0,0.0,3.172205492,0.0,0.0,0.0,0.0,0.0,0.0,0.0,0.0,0,0.0,0.0,67.6,27.1,0.249
# 2970,267,20663,Livshits V.Ya.,1991,nan,(Li2O)20.0 (Na2O)14.0 (Nb2O5)19.0 (SiO2)47.0 ,0.0,0,0.0,0.0,0.0,0.0,0.0,0.0,0.0,0,0,0,0.0,0.0,0,0.0,0.0,0.0,0.0,0.0,0.0,0,0.0,0.0,0.0,0.0,0,0,0.0,0.0,0,0.0,0.0,0.0,0.0,0.0,0.0,0,0.0,0.0,0.0,0.0,0.0,0.0,0,0.0,0.0,0,0.0,0.0,0.0,0.0,0.0,0.0,0,0,0,0.0,0,0.0,0.0,0,0,0.0,0,0.0,0.0,0.0,0,0.0,0.0,0.0,0,0,0.0,0.0,0,0.0,0.0,0.0,0,0.0,0.0,20.0,0,0,0,0.0,0.0,0,0.0,0.0,0.0,0,0.0,0.0,0.0,0.0,0.0,0.0,14.0,0.0,0.0,0.0,0.0,0.0,19.0,0.0,0.0,0.0,0.0,0.0,0.0,0.0,0.0,0.0,0.0,0.0,0.0,0.0,0.0,0.0,0.0,0,0.0,0.0,0.0,0.0,0.0,0.0,0.0,0,0.0,0.0,0.0,0.0,0.0,47.0,0.0,0,0.0,0.0,0.0,0.0,0.0,0,0.0,0.0,0.0,0.0,0.0,0,0.0,0.0,0.0,0.0,0,0.0,0.0,0.0,0,0,0,0.0,0.0,0.0,0.0,0.0,0.0,0.0,0.0,0.0,0.0,0.0,0.0,0.0,0.0,0.0,0,0.0,0.0,102.0,40.9,0.249
# 2971,267,20666,Livshits V.Ya.,1991,nan,(Li2O)34.0 (Nb2O5)19.0 (SiO2)47.0 ,0.0,0,0.0,0.0,0.0,0.0,0.0,0.0,0.0,0,0,0,0.0,0.0,0,0.0,0.0,0.0,0.0,0.0,0.0,0,0.0,0.0,0.0,0.0,0,0,0.0,0.0,0,0.0,0.0,0.0,0.0,0.0,0.0,0,0.0,0.0,0.0,0.0,0.0,0.0,0,0.0,0.0,0,0.0,0.0,0.0,0.0,0.0,0.0,0,0,0,0.0,0,0.0,0.0,0,0,0.0,0,0.0,0.0,0.0,0,0.0,0.0,0.0,0,0,0.0,0.0,0,0.0,0.0,0.0,0,0.0,0.0,34.0,0,0,0,0.0,0.0,0,0.0,0.0,0.0,0,0.0,0.0,0.0,0.0,0.0,0.0,0.0,0.0,0.0,0.0,0.0,0.0,19.0,0.0,0.0,0.0,0.0,0.0,0.0,0.0,0.0,0.0,0.0,0.0,0.0,0.0,0.0,0.0,0.0,0,0.0,0.0,0.0,0.0,0.0,0.0,0.0,0,0.0,0.0,0.0,0.0,0.0,47.0,0.0,0,0.0,0.0,0.0,0.0,0.0,0,0.0,0.0,0.0,0.0,0.0,0,0.0,0.0,0.0,0.0,0,0.0,0.0,0.0,0,0,0,0.0,0.0,0.0,0.0,0.0,0.0,0.0,0.0,0.0,0.0,0.0,0.0,0.0,0.0,0.0,0,0.0,0.0,103.0,41.6,0.249
# 2972,309,21256,Nikulin V.Kh.,1981,nan,(Al2O3)10.0 (BaO)5.0 (CaO)5.0 (MgO)15.0 (SiO2)65.0 ,0.0,0,0.0,10.0,0.0,0.0,0.0,0.0,0.0,0,0,0,0.0,0.0,0,0.0,5.0,0.0,0.0,0.0,0.0,0,0.0,0.0,5.0,0.0,0,0,0.0,0.0,0,0.0,0.0,0.0,0.0,0.0,0.0,0,0.0,0.0,0.0,0.0,0.0,0.0,0,0.0,0.0,0,0.0,0.0,0.0,0.0,0.0,0.0,0,0,0,0.0,0,0.0,0.0,0,0,0.0,0,0.0,0.0,0.0,0,0.0,0.0,0.0,0,0,0.0,0.0,0,0.0,0.0,0.0,0,0.0,0.0,0.0,0,0,0,0.0,0.0,0,0.0,15.0,0.0,0,0.0,0.0,0.0,0.0,0.0,0.0,0.0,0.0,0.0,0.0,0.0,0.0,0.0,0.0,0.0,0.0,0.0,0.0,0.0,0.0,0.0,0.0,0.0,0.0,0.0,0.0,0.0,0.0,0.0,0,0.0,0.0,0.0,0.0,0.0,0.0,0.0,0,0.0,0.0,0.0,0.0,0.0,65.0,0.0,0,0.0,0.0,0.0,0.0,0.0,0,0.0,0.0,0.0,0.0,0.0,0,0.0,0.0,0.0,0.0,0,0.0,0.0,0.0,0,0,0,0.0,0.0,0.0,0.0,0.0,0.0,0.0,0.0,0.0,0.0,0.0,0.0,0.0,0.0,0.0,0,0.0,0.0,86.9,34.81,0.249
# 2973,1583,9805,Karapetyan G.O.,1981,nan,(Na2O)33.0 (SiO2)67.0 ,0.0,0,0.0,0.0,0.0,0.0,0.0,0.0,0.0,0,0,0,0.0,0.0,0,0.0,0.0,0.0,0.0,0.0,0.0,0,0.0,0.0,0.0,0.0,0,0,0.0,0.0,0,0.0,0.0,0.0,0.0,0.0,0.0,0,0.0,0.0,0.0,0.0,0.0,0.0,0,0.0,0.0,0,0.0,0.0,0.0,0.0,0.0,0.0,0,0,0,0.0,0,0.0,0.0,0,0,0.0,0,0.0,0.0,0.0,0,0.0,0.0,0.0,0,0,0.0,0.0,0,0.0,0.0,0.0,0,0.0,0.0,0.0,0,0,0,0.0,0.0,0,0.0,0.0,0.0,0,0.0,0.0,0.0,0.0,0.0,0.0,33.0,0.0,0.0,0.0,0.0,0.0,0.0,0.0,0.0,0.0,0.0,0.0,0.0,0.0,0.0,0.0,0.0,0.0,0.0,0.0,0.0,0.0,0.0,0,0.0,0.0,0.0,0.0,0.0,0.0,0.0,0,0.0,0.0,0.0,0.0,0.0,67.0,0.0,0,0.0,0.0,0.0,0.0,0.0,0,0.0,0.0,0.0,0.0,0.0,0,0.0,0.0,0.0,0.0,0,0.0,0.0,0.0,0,0,0,0.0,0.0,0.0,0.0,0.0,0.0,0.0,0.0,0.0,0.0,0.0,0.0,0.0,0.0,0.0,0,0.0,0.0,60.3,24.2,0.249
# 2974,1888,122477,Sanin V.I.,1982,nan,(CaO)20.0 (MgO)12.0 (Na2O)12.0 (SiO2)56.0 ,0.0,0,0.0,0.0,0.0,0.0,0.0,0.0,0.0,0,0,0,0.0,0.0,0,0.0,0.0,0.0,0.0,0.0,0.0,0,0.0,0.0,20.0,0.0,0,0,0.0,0.0,0,0.0,0.0,0.0,0.0,0.0,0.0,0,0.0,0.0,0.0,0.0,0.0,0.0,0,0.0,0.0,0,0.0,0.0,0.0,0.0,0.0,0.0,0,0,0,0.0,0,0.0,0.0,0,0,0.0,0,0.0,0.0,0.0,0,0.0,0.0,0.0,0,0,0.0,0.0,0,0.0,0.0,0.0,0,0.0,0.0,0.0,0,0,0,0.0,0.0,0,0.0,12.0,0.0,0,0.0,0.0,0.0,0.0,0.0,0.0,12.0,0.0,0.0,0.0,0.0,0.0,0.0,0.0,0.0,0.0,0.0,0.0,0.0,0.0,0.0,0.0,0.0,0.0,0.0,0.0,0.0,0.0,0.0,0,0.0,0.0,0.0,0.0,0.0,0.0,0.0,0,0.0,0.0,0.0,0.0,0.0,56.0,0.0,0,0.0,0.0,0.0,0.0,0.0,0,0.0,0.0,0.0,0.0,0.0,0,0.0,0.0,0.0,0.0,0,0.0,0.0,0.0,0,0,0,0.0,0.0,0.0,0.0,0.0,0.0,0.0,0.0,0.0,0.0,0.0,0.0,0.0,0.0,0.0,0,0.0,0.0,nan,nan,0.249
# 2975,1966,110939,Kisin B.I.,1959,TF7,(As2O3)0.581399997 (K2O)7.241168964 (Na2O)0.8351314959999999 (PbO)31.55423984 (Sb2O3)0.07892 (SiO2)59.7091397 ,0.0,0,0.0,0.0,0.0,0.0,0.0,0.581399997,0.0,0,0,0,0.0,0.0,0,0.0,0.0,0.0,0.0,0.0,0.0,0,0.0,0.0,0.0,0.0,0,0,0.0,0.0,0,0.0,0.0,0.0,0.0,0.0,0.0,0,0.0,0.0,0.0,0.0,0.0,0.0,0,0.0,0.0,0,0.0,0.0,0.0,0.0,0.0,0.0,0,0,0,0.0,0,0.0,0.0,0,0,0.0,0,0.0,0.0,0.0,0,0.0,0.0,7.241168964,0,0,0.0,0.0,0,0.0,0.0,0.0,0,0.0,0.0,0.0,0,0,0,0.0,0.0,0,0.0,0.0,0.0,0,0.0,0.0,0.0,0.0,0.0,0.0,0.8351314959999999,0.0,0.0,0.0,0.0,0.0,0.0,0.0,0.0,0.0,0.0,0.0,0.0,0.0,0.0,0.0,0.0,0.0,0.0,31.55423984,0.0,0.0,0.0,0,0.0,0.0,0.0,0.0,0.0,0.0,0.07892,0,0.0,0.0,0.0,0.0,0.0,59.7091397,0.0,0,0.0,0.0,0.0,0.0,0.0,0,0.0,0.0,0.0,0.0,0.0,0,0.0,0.0,0.0,0.0,0,0.0,0.0,0.0,0,0,0,0.0,0.0,0.0,0.0,0.0,0.0,0.0,0.0,0.0,0.0,0.0,0.0,0.0,0.0,0.0,0,0.0,0.0,53.1,21.25,0.249
# 2976,2027,9635,Shaw R.R.,1971,nan,(PbO)24.6 (SiO2)75.4 ,0.0,0,0.0,0.0,0.0,0.0,0.0,0.0,0.0,0,0,0,0.0,0.0,0,0.0,0.0,0.0,0.0,0.0,0.0,0,0.0,0.0,0.0,0.0,0,0,0.0,0.0,0,0.0,0.0,0.0,0.0,0.0,0.0,0,0.0,0.0,0.0,0.0,0.0,0.0,0,0.0,0.0,0,0.0,0.0,0.0,0.0,0.0,0.0,0,0,0,0.0,0,0.0,0.0,0,0,0.0,0,0.0,0.0,0.0,0,0.0,0.0,0.0,0,0,0.0,0.0,0,0.0,0.0,0.0,0,0.0,0.0,0.0,0,0,0,0.0,0.0,0,0.0,0.0,0.0,0,0.0,0.0,0.0,0.0,0.0,0.0,0.0,0.0,0.0,0.0,0.0,0.0,0.0,0.0,0.0,0.0,0.0,0.0,0.0,0.0,0.0,0.0,0.0,0.0,0.0,24.6,0.0,0.0,0.0,0,0.0,0.0,0.0,0.0,0.0,0.0,0.0,0,0.0,0.0,0.0,0.0,0.0,75.4,0.0,0,0.0,0.0,0.0,0.0,0.0,0,0.0,0.0,0.0,0.0,0.0,0,0.0,0.0,0.0,0.0,0,0.0,0.0,0.0,0,0,0,0.0,0.0,0.0,0.0,0.0,0.0,0.0,0.0,0.0,0.0,0.0,0.0,0.0,0.0,0.0,0,0.0,0.0,47.1,20.44,0.249
# 2977,3384,3838,Shchavelev O.S.,1973,nan,(K2O)9.9 (SiO2)71.4 (SrO)18.7 ,0.0,0,0.0,0.0,0.0,0.0,0.0,0.0,0.0,0,0,0,0.0,0.0,0,0.0,0.0,0.0,0.0,0.0,0.0,0,0.0,0.0,0.0,0.0,0,0,0.0,0.0,0,0.0,0.0,0.0,0.0,0.0,0.0,0,0.0,0.0,0.0,0.0,0.0,0.0,0,0.0,0.0,0,0.0,0.0,0.0,0.0,0.0,0.0,0,0,0,0.0,0,0.0,0.0,0,0,0.0,0,0.0,0.0,0.0,0,0.0,0.0,9.9,0,0,0.0,0.0,0,0.0,0.0,0.0,0,0.0,0.0,0.0,0,0,0,0.0,0.0,0,0.0,0.0,0.0,0,0.0,0.0,0.0,0.0,0.0,0.0,0.0,0.0,0.0,0.0,0.0,0.0,0.0,0.0,0.0,0.0,0.0,0.0,0.0,0.0,0.0,0.0,0.0,0.0,0.0,0.0,0.0,0.0,0.0,0,0.0,0.0,0.0,0.0,0.0,0.0,0.0,0,0.0,0.0,0.0,0.0,0.0,71.4,0.0,0,0.0,0.0,0.0,0.0,0.0,0,0.0,18.7,0.0,0.0,0.0,0,0.0,0.0,0.0,0.0,0,0.0,0.0,0.0,0,0,0,0.0,0.0,0.0,0.0,0.0,0.0,0.0,0.0,0.0,0.0,0.0,0.0,0.0,0.0,0.0,0,0.0,0.0,66.1,26.48,0.249
# 2978,3508,8583,Aleksandrov V.I,1977,nan,(Al2O3)21.54989983 (Sc2O3)5.310992565 (SiO2)73.13910761 ,0.0,0,0.0,21.54989983,0.0,0.0,0.0,0.0,0.0,0,0,0,0.0,0.0,0,0.0,0.0,0.0,0.0,0.0,0.0,0,0.0,0.0,0.0,0.0,0,0,0.0,0.0,0,0.0,0.0,0.0,0.0,0.0,0.0,0,0.0,0.0,0.0,0.0,0.0,0.0,0,0.0,0.0,0,0.0,0.0,0.0,0.0,0.0,0.0,0,0,0,0.0,0,0.0,0.0,0,0,0.0,0,0.0,0.0,0.0,0,0.0,0.0,0.0,0,0,0.0,0.0,0,0.0,0.0,0.0,0,0.0,0.0,0.0,0,0,0,0.0,0.0,0,0.0,0.0,0.0,0,0.0,0.0,0.0,0.0,0.0,0.0,0.0,0.0,0.0,0.0,0.0,0.0,0.0,0.0,0.0,0.0,0.0,0.0,0.0,0.0,0.0,0.0,0.0,0.0,0.0,0.0,0.0,0.0,0.0,0,0.0,0.0,0.0,0.0,0.0,0.0,0.0,0,5.310992565,0.0,0.0,0.0,0.0,73.13910761,0.0,0,0.0,0.0,0.0,0.0,0.0,0,0.0,0.0,0.0,0.0,0.0,0,0.0,0.0,0.0,0.0,0,0.0,0.0,0.0,0,0,0,0.0,0.0,0.0,0.0,0.0,0.0,0.0,0.0,0.0,0.0,0.0,0.0,0.0,0.0,0.0,0,0.0,0.0,124.0,50.03,0.249
# 2979,3865,12557,Johnston R.A.,1975,nan,(Na2O)25.0 (SiO2)55.0 (TiO2)20.0 ,0.0,0,0.0,0.0,0.0,0.0,0.0,0.0,0.0,0,0,0,0.0,0.0,0,0.0,0.0,0.0,0.0,0.0,0.0,0,0.0,0.0,0.0,0.0,0,0,0.0,0.0,0,0.0,0.0,0.0,0.0,0.0,0.0,0,0.0,0.0,0.0,0.0,0.0,0.0,0,0.0,0.0,0,0.0,0.0,0.0,0.0,0.0,0.0,0,0,0,0.0,0,0.0,0.0,0,0,0.0,0,0.0,0.0,0.0,0,0.0,0.0,0.0,0,0,0.0,0.0,0,0.0,0.0,0.0,0,0.0,0.0,0.0,0,0,0,0.0,0.0,0,0.0,0.0,0.0,0,0.0,0.0,0.0,0.0,0.0,0.0,25.0,0.0,0.0,0.0,0.0,0.0,0.0,0.0,0.0,0.0,0.0,0.0,0.0,0.0,0.0,0.0,0.0,0.0,0.0,0.0,0.0,0.0,0.0,0,0.0,0.0,0.0,0.0,0.0,0.0,0.0,0,0.0,0.0,0.0,0.0,0.0,55.0,0.0,0,0.0,0.0,0.0,0.0,0.0,0,0.0,0.0,0.0,0.0,0.0,0,0.0,0.0,0.0,0.0,0,20.0,0.0,0.0,0,0,0,0.0,0.0,0.0,0.0,0.0,0.0,0.0,0.0,0.0,0.0,0.0,0.0,0.0,0.0,0.0,0,0.0,0.0,78.3,31.36,0.249
# 2980,4206,50455,Molot V.A.,1992,nan,(Al2O3)2.0 (Na2O)33.0 (SiO2)65.0 ,0.0,0,0.0,2.0,0.0,0.0,0.0,0.0,0.0,0,0,0,0.0,0.0,0,0.0,0.0,0.0,0.0,0.0,0.0,0,0.0,0.0,0.0,0.0,0,0,0.0,0.0,0,0.0,0.0,0.0,0.0,0.0,0.0,0,0.0,0.0,0.0,0.0,0.0,0.0,0,0.0,0.0,0,0.0,0.0,0.0,0.0,0.0,0.0,0,0,0,0.0,0,0.0,0.0,0,0,0.0,0,0.0,0.0,0.0,0,0.0,0.0,0.0,0,0,0.0,0.0,0,0.0,0.0,0.0,0,0.0,0.0,0.0,0,0,0,0.0,0.0,0,0.0,0.0,0.0,0,0.0,0.0,0.0,0.0,0.0,0.0,33.0,0.0,0.0,0.0,0.0,0.0,0.0,0.0,0.0,0.0,0.0,0.0,0.0,0.0,0.0,0.0,0.0,0.0,0.0,0.0,0.0,0.0,0.0,0,0.0,0.0,0.0,0.0,0.0,0.0,0.0,0,0.0,0.0,0.0,0.0,0.0,65.0,0.0,0,0.0,0.0,0.0,0.0,0.0,0,0.0,0.0,0.0,0.0,0.0,0,0.0,0.0,0.0,0.0,0,0.0,0.0,0.0,0,0,0,0.0,0.0,0.0,0.0,0.0,0.0,0.0,0.0,0.0,0.0,0.0,0.0,0.0,0.0,0.0,0,0.0,0.0,60.7,24.5,0.249
# 2981,5879,93249,Keshishyan T.N.,1978,nan,(Al2O3)9.1 (B2O3)36.4 (PbO)54.5 ,0.0,0,0.0,9.1,0.0,0.0,0.0,0.0,0.0,0,0,0,0.0,36.4,0,0.0,0.0,0.0,0.0,0.0,0.0,0,0.0,0.0,0.0,0.0,0,0,0.0,0.0,0,0.0,0.0,0.0,0.0,0.0,0.0,0,0.0,0.0,0.0,0.0,0.0,0.0,0,0.0,0.0,0,0.0,0.0,0.0,0.0,0.0,0.0,0,0,0,0.0,0,0.0,0.0,0,0,0.0,0,0.0,0.0,0.0,0,0.0,0.0,0.0,0,0,0.0,0.0,0,0.0,0.0,0.0,0,0.0,0.0,0.0,0,0,0,0.0,0.0,0,0.0,0.0,0.0,0,0.0,0.0,0.0,0.0,0.0,0.0,0.0,0.0,0.0,0.0,0.0,0.0,0.0,0.0,0.0,0.0,0.0,0.0,0.0,0.0,0.0,0.0,0.0,0.0,0.0,54.5,0.0,0.0,0.0,0,0.0,0.0,0.0,0.0,0.0,0.0,0.0,0,0.0,0.0,0.0,0.0,0.0,0.0,0.0,0,0.0,0.0,0.0,0.0,0.0,0,0.0,0.0,0.0,0.0,0.0,0,0.0,0.0,0.0,0.0,0,0.0,0.0,0.0,0,0,0,0.0,0.0,0.0,0.0,0.0,0.0,0.0,0.0,0.0,0.0,0.0,0.0,0.0,0.0,0.0,0,0.0,0.0,51.0,20.41,0.249
# 2982,6142,90037,Livshits V.Ya.,1986,nan,(Al2O3)25.0 (GeO2)50.0 (Na2O)25.0 ,0.0,0,0.0,25.0,0.0,0.0,0.0,0.0,0.0,0,0,0,0.0,0.0,0,0.0,0.0,0.0,0.0,0.0,0.0,0,0.0,0.0,0.0,0.0,0,0,0.0,0.0,0,0.0,0.0,0.0,0.0,0.0,0.0,0,0.0,0.0,0.0,0.0,0.0,0.0,0,0.0,0.0,0,0.0,0.0,0.0,0.0,0.0,0.0,0,0,0,0.0,0,0.0,50.0,0,0,0.0,0,0.0,0.0,0.0,0,0.0,0.0,0.0,0,0,0.0,0.0,0,0.0,0.0,0.0,0,0.0,0.0,0.0,0,0,0,0.0,0.0,0,0.0,0.0,0.0,0,0.0,0.0,0.0,0.0,0.0,0.0,25.0,0.0,0.0,0.0,0.0,0.0,0.0,0.0,0.0,0.0,0.0,0.0,0.0,0.0,0.0,0.0,0.0,0.0,0.0,0.0,0.0,0.0,0.0,0,0.0,0.0,0.0,0.0,0.0,0.0,0.0,0,0.0,0.0,0.0,0.0,0.0,0.0,0.0,0,0.0,0.0,0.0,0.0,0.0,0,0.0,0.0,0.0,0.0,0.0,0,0.0,0.0,0.0,0.0,0,0.0,0.0,0.0,0,0,0,0.0,0.0,0.0,0.0,0.0,0.0,0.0,0.0,0.0,0.0,0.0,0.0,0.0,0.0,0.0,0,0.0,0.0,63.7,25.6,0.249
# 2983,6772,51279,Bridge B.,1986,nan,(Al2O3)9.330774497 (TeO2)81.75167349 (ZnCl2)6.85802462 (ZnO)2.059527394 ,0.0,0,0.0,9.330774497,0.0,0.0,0.0,0.0,0.0,0,0,0,0.0,0.0,0,0.0,0.0,0.0,0.0,0.0,0.0,0,0.0,0.0,0.0,0.0,0,0,0.0,0.0,0,0.0,0.0,0.0,0.0,0.0,0.0,0,0.0,0.0,0.0,0.0,0.0,0.0,0,0.0,0.0,0,0.0,0.0,0.0,0.0,0.0,0.0,0,0,0,0.0,0,0.0,0.0,0,0,0.0,0,0.0,0.0,0.0,0,0.0,0.0,0.0,0,0,0.0,0.0,0,0.0,0.0,0.0,0,0.0,0.0,0.0,0,0,0,0.0,0.0,0,0.0,0.0,0.0,0,0.0,0.0,0.0,0.0,0.0,0.0,0.0,0.0,0.0,0.0,0.0,0.0,0.0,0.0,0.0,0.0,0.0,0.0,0.0,0.0,0.0,0.0,0.0,0.0,0.0,0.0,0.0,0.0,0.0,0,0.0,0.0,0.0,0.0,0.0,0.0,0.0,0,0.0,0.0,0.0,0.0,0.0,0.0,0.0,0,0.0,0.0,0.0,0.0,0.0,0,0.0,0.0,0.0,0.0,0.0,0,0.0,81.75167349,0.0,0.0,0,0.0,0.0,0.0,0,0,0,0.0,0.0,0.0,0.0,0.0,0.0,0.0,0.0,0.0,0.0,0.0,0.0,6.85802462,0.0,2.059527394,0,0.0,0.0,45.9,18.37,0.249
# 2984,6774,51316,Rabukhin A.I.,1992,nan,(Al2O3)2.9 (Bi2O3)29.83 (Ga2O3)14.09 (PbO)53.18 ,0.0,0,0.0,2.9,0.0,0.0,0.0,0.0,0.0,0,0,0,0.0,0.0,0,0.0,0.0,0.0,0.0,29.83,0.0,0,0.0,0.0,0.0,0.0,0,0,0.0,0.0,0,0.0,0.0,0.0,0.0,0.0,0.0,0,0.0,0.0,0.0,0.0,0.0,0.0,0,0.0,0.0,0,0.0,0.0,0.0,0.0,0.0,14.09,0,0,0,0.0,0,0.0,0.0,0,0,0.0,0,0.0,0.0,0.0,0,0.0,0.0,0.0,0,0,0.0,0.0,0,0.0,0.0,0.0,0,0.0,0.0,0.0,0,0,0,0.0,0.0,0,0.0,0.0,0.0,0,0.0,0.0,0.0,0.0,0.0,0.0,0.0,0.0,0.0,0.0,0.0,0.0,0.0,0.0,0.0,0.0,0.0,0.0,0.0,0.0,0.0,0.0,0.0,0.0,0.0,53.18,0.0,0.0,0.0,0,0.0,0.0,0.0,0.0,0.0,0.0,0.0,0,0.0,0.0,0.0,0.0,0.0,0.0,0.0,0,0.0,0.0,0.0,0.0,0.0,0,0.0,0.0,0.0,0.0,0.0,0,0.0,0.0,0.0,0.0,0,0.0,0.0,0.0,0,0,0,0.0,0.0,0.0,0.0,0.0,0.0,0.0,0.0,0.0,0.0,0.0,0.0,0.0,0.0,0.0,0,0.0,0.0,50.2,20.09,0.249
# 2985,7347,93932,Shinkai N.,1981,nan,(B2O3)60.0 (PbO)20.0 (ZnO)20.0 ,0.0,0,0.0,0.0,0.0,0.0,0.0,0.0,0.0,0,0,0,0.0,60.0,0,0.0,0.0,0.0,0.0,0.0,0.0,0,0.0,0.0,0.0,0.0,0,0,0.0,0.0,0,0.0,0.0,0.0,0.0,0.0,0.0,0,0.0,0.0,0.0,0.0,0.0,0.0,0,0.0,0.0,0,0.0,0.0,0.0,0.0,0.0,0.0,0,0,0,0.0,0,0.0,0.0,0,0,0.0,0,0.0,0.0,0.0,0,0.0,0.0,0.0,0,0,0.0,0.0,0,0.0,0.0,0.0,0,0.0,0.0,0.0,0,0,0,0.0,0.0,0,0.0,0.0,0.0,0,0.0,0.0,0.0,0.0,0.0,0.0,0.0,0.0,0.0,0.0,0.0,0.0,0.0,0.0,0.0,0.0,0.0,0.0,0.0,0.0,0.0,0.0,0.0,0.0,0.0,20.0,0.0,0.0,0.0,0,0.0,0.0,0.0,0.0,0.0,0.0,0.0,0,0.0,0.0,0.0,0.0,0.0,0.0,0.0,0,0.0,0.0,0.0,0.0,0.0,0,0.0,0.0,0.0,0.0,0.0,0,0.0,0.0,0.0,0.0,0,0.0,0.0,0.0,0,0,0,0.0,0.0,0.0,0.0,0.0,0.0,0.0,0.0,0.0,0.0,0.0,0.0,0.0,0.0,20.0,0,0.0,0.0,87.8,34.7,0.249
# 2986,7836,74231,Higazy A.A.,1989,nan,(P2O5)57.0 (ZnO)43.0 ,0.0,0,0.0,0.0,0.0,0.0,0.0,0.0,0.0,0,0,0,0.0,0.0,0,0.0,0.0,0.0,0.0,0.0,0.0,0,0.0,0.0,0.0,0.0,0,0,0.0,0.0,0,0.0,0.0,0.0,0.0,0.0,0.0,0,0.0,0.0,0.0,0.0,0.0,0.0,0,0.0,0.0,0,0.0,0.0,0.0,0.0,0.0,0.0,0,0,0,0.0,0,0.0,0.0,0,0,0.0,0,0.0,0.0,0.0,0,0.0,0.0,0.0,0,0,0.0,0.0,0,0.0,0.0,0.0,0,0.0,0.0,0.0,0,0,0,0.0,0.0,0,0.0,0.0,0.0,0,0.0,0.0,0.0,0.0,0.0,0.0,0.0,0.0,0.0,0.0,0.0,0.0,0.0,0.0,0.0,0.0,0.0,0.0,0.0,0.0,0.0,57.0,0.0,0.0,0.0,0.0,0.0,0.0,0.0,0,0.0,0.0,0.0,0.0,0.0,0.0,0.0,0,0.0,0.0,0.0,0.0,0.0,0.0,0.0,0,0.0,0.0,0.0,0.0,0.0,0,0.0,0.0,0.0,0.0,0.0,0,0.0,0.0,0.0,0.0,0,0.0,0.0,0.0,0,0,0,0.0,0.0,0.0,0.0,0.0,0.0,0.0,0.0,0.0,0.0,0.0,0.0,0.0,0.0,43.0,0,0.0,0.0,44.7,17.9,0.249
# 2987,11320,98743,Higazy A.A.,1985,nan,(Co3O4)6.02 (P2O5)93.98 ,0.0,0,0.0,0.0,0.0,0.0,0.0,0.0,0.0,0,0,0,0.0,0.0,0,0.0,0.0,0.0,0.0,0.0,0.0,0,0.0,0.0,0.0,0.0,0,0,0.0,0.0,0,0.0,0.0,6.02,0.0,0.0,0.0,0,0.0,0.0,0.0,0.0,0.0,0.0,0,0.0,0.0,0,0.0,0.0,0.0,0.0,0.0,0.0,0,0,0,0.0,0,0.0,0.0,0,0,0.0,0,0.0,0.0,0.0,0,0.0,0.0,0.0,0,0,0.0,0.0,0,0.0,0.0,0.0,0,0.0,0.0,0.0,0,0,0,0.0,0.0,0,0.0,0.0,0.0,0,0.0,0.0,0.0,0.0,0.0,0.0,0.0,0.0,0.0,0.0,0.0,0.0,0.0,0.0,0.0,0.0,0.0,0.0,0.0,0.0,0.0,93.98,0.0,0.0,0.0,0.0,0.0,0.0,0.0,0,0.0,0.0,0.0,0.0,0.0,0.0,0.0,0,0.0,0.0,0.0,0.0,0.0,0.0,0.0,0,0.0,0.0,0.0,0.0,0.0,0,0.0,0.0,0.0,0.0,0.0,0,0.0,0.0,0.0,0.0,0,0.0,0.0,0.0,0,0,0,0.0,0.0,0.0,0.0,0.0,0.0,0.0,0.0,0.0,0.0,0.0,0.0,0.0,0.0,0.0,0,0.0,0.0,43.1,17.3,0.249
# 2988,11320,98745,Higazy A.A.,1985,nan,(Co3O4)6.7 (P2O5)93.3 ,0.0,0,0.0,0.0,0.0,0.0,0.0,0.0,0.0,0,0,0,0.0,0.0,0,0.0,0.0,0.0,0.0,0.0,0.0,0,0.0,0.0,0.0,0.0,0,0,0.0,0.0,0,0.0,0.0,6.7,0.0,0.0,0.0,0,0.0,0.0,0.0,0.0,0.0,0.0,0,0.0,0.0,0,0.0,0.0,0.0,0.0,0.0,0.0,0,0,0,0.0,0,0.0,0.0,0,0,0.0,0,0.0,0.0,0.0,0,0.0,0.0,0.0,0,0,0.0,0.0,0,0.0,0.0,0.0,0,0.0,0.0,0.0,0,0,0,0.0,0.0,0,0.0,0.0,0.0,0,0.0,0.0,0.0,0.0,0.0,0.0,0.0,0.0,0.0,0.0,0.0,0.0,0.0,0.0,0.0,0.0,0.0,0.0,0.0,0.0,0.0,93.3,0.0,0.0,0.0,0.0,0.0,0.0,0.0,0,0.0,0.0,0.0,0.0,0.0,0.0,0.0,0,0.0,0.0,0.0,0.0,0.0,0.0,0.0,0,0.0,0.0,0.0,0.0,0.0,0,0.0,0.0,0.0,0.0,0.0,0,0.0,0.0,0.0,0.0,0,0.0,0.0,0.0,0,0,0,0.0,0.0,0.0,0.0,0.0,0.0,0.0,0.0,0.0,0.0,0.0,0.0,0.0,0.0,0.0,0,0.0,0.0,47.0,18.8,0.249
# 2989,11320,98755,Higazy A.A.,1985,nan,(Co3O4)17.85 (P2O5)82.15 ,0.0,0,0.0,0.0,0.0,0.0,0.0,0.0,0.0,0,0,0,0.0,0.0,0,0.0,0.0,0.0,0.0,0.0,0.0,0,0.0,0.0,0.0,0.0,0,0,0.0,0.0,0,0.0,0.0,17.85,0.0,0.0,0.0,0,0.0,0.0,0.0,0.0,0.0,0.0,0,0.0,0.0,0,0.0,0.0,0.0,0.0,0.0,0.0,0,0,0,0.0,0,0.0,0.0,0,0,0.0,0,0.0,0.0,0.0,0,0.0,0.0,0.0,0,0,0.0,0.0,0,0.0,0.0,0.0,0,0.0,0.0,0.0,0,0,0,0.0,0.0,0,0.0,0.0,0.0,0,0.0,0.0,0.0,0.0,0.0,0.0,0.0,0.0,0.0,0.0,0.0,0.0,0.0,0.0,0.0,0.0,0.0,0.0,0.0,0.0,0.0,82.15,0.0,0.0,0.0,0.0,0.0,0.0,0.0,0,0.0,0.0,0.0,0.0,0.0,0.0,0.0,0,0.0,0.0,0.0,0.0,0.0,0.0,0.0,0,0.0,0.0,0.0,0.0,0.0,0,0.0,0.0,0.0,0.0,0.0,0,0.0,0.0,0.0,0.0,0,0.0,0.0,0.0,0,0,0,0.0,0.0,0.0,0.0,0.0,0.0,0.0,0.0,0.0,0.0,0.0,0.0,0.0,0.0,0.0,0,0.0,0.0,56.1,22.5,0.249
# 2990,16484,158976,Philip J.,2000,nan,(Bi2O3)50.0 (CuO)50.0 ,0.0,0,0.0,0.0,0.0,0.0,0.0,0.0,0.0,0,0,0,0.0,0.0,0,0.0,0.0,0.0,0.0,50.0,0.0,0,0.0,0.0,0.0,0.0,0,0,0.0,0.0,0,0.0,0.0,0.0,0.0,0.0,0.0,0,0.0,0.0,50.0,0.0,0.0,0.0,0,0.0,0.0,0,0.0,0.0,0.0,0.0,0.0,0.0,0,0,0,0.0,0,0.0,0.0,0,0,0.0,0,0.0,0.0,0.0,0,0.0,0.0,0.0,0,0,0.0,0.0,0,0.0,0.0,0.0,0,0.0,0.0,0.0,0,0,0,0.0,0.0,0,0.0,0.0,0.0,0,0.0,0.0,0.0,0.0,0.0,0.0,0.0,0.0,0.0,0.0,0.0,0.0,0.0,0.0,0.0,0.0,0.0,0.0,0.0,0.0,0.0,0.0,0.0,0.0,0.0,0.0,0.0,0.0,0.0,0,0.0,0.0,0.0,0.0,0.0,0.0,0.0,0,0.0,0.0,0.0,0.0,0.0,0.0,0.0,0,0.0,0.0,0.0,0.0,0.0,0,0.0,0.0,0.0,0.0,0.0,0,0.0,0.0,0.0,0.0,0,0.0,0.0,0.0,0,0,0,0.0,0.0,0.0,0.0,0.0,0.0,0.0,0.0,0.0,0.0,0.0,0.0,0.0,0.0,0.0,0,0.0,0.0,76.6,30.66,0.249
# 2991,24058,179476,Higazy A.A.,2001,nan,(Nd2O3)2.804995512 (P2O5)48.59464225 (ZnO)48.60036224 ,0.0,0,0.0,0.0,0.0,0.0,0.0,0.0,0.0,0,0,0,0.0,0.0,0,0.0,0.0,0.0,0.0,0.0,0.0,0,0.0,0.0,0.0,0.0,0,0,0.0,0.0,0,0.0,0.0,0.0,0.0,0.0,0.0,0,0.0,0.0,0.0,0.0,0.0,0.0,0,0.0,0.0,0,0.0,0.0,0.0,0.0,0.0,0.0,0,0,0,0.0,0,0.0,0.0,0,0,0.0,0,0.0,0.0,0.0,0,0.0,0.0,0.0,0,0,0.0,0.0,0,0.0,0.0,0.0,0,0.0,0.0,0.0,0,0,0,0.0,0.0,0,0.0,0.0,0.0,0,0.0,0.0,0.0,0.0,0.0,0.0,0.0,0.0,0.0,0.0,0.0,0.0,0.0,0.0,2.804995512,0.0,0.0,0.0,0.0,0.0,0.0,48.59464225,0.0,0.0,0.0,0.0,0.0,0.0,0.0,0,0.0,0.0,0.0,0.0,0.0,0.0,0.0,0,0.0,0.0,0.0,0.0,0.0,0.0,0.0,0,0.0,0.0,0.0,0.0,0.0,0,0.0,0.0,0.0,0.0,0.0,0,0.0,0.0,0.0,0.0,0,0.0,0.0,0.0,0,0,0,0.0,0.0,0.0,0.0,0.0,0.0,0.0,0.0,0.0,0.0,0.0,0.0,0.0,0.0,48.60036224,0,0.0,0.0,58.7,23.5,0.249
# 2993,25936,197265,Hayden J.S.,1990,nan,(Al2O3)11.84061264 (As2O3)0.12009952 (La2O3)0.36029855899999996 (Na2O)24.61205155 (Nd2O3)1.7419930319999999 (P2O5)61.3249447 ,0.0,0,0.0,11.84061264,0.0,0.0,0.0,0.12009952,0.0,0,0,0,0.0,0.0,0,0.0,0.0,0.0,0.0,0.0,0.0,0,0.0,0.0,0.0,0.0,0,0,0.0,0.0,0,0.0,0.0,0.0,0.0,0.0,0.0,0,0.0,0.0,0.0,0.0,0.0,0.0,0,0.0,0.0,0,0.0,0.0,0.0,0.0,0.0,0.0,0,0,0,0.0,0,0.0,0.0,0,0,0.0,0,0.0,0.0,0.0,0,0.0,0.0,0.0,0,0,0.0,0.0,0,0.0,0.0,0.36029855899999996,0,0.0,0.0,0.0,0,0,0,0.0,0.0,0,0.0,0.0,0.0,0,0.0,0.0,0.0,0.0,0.0,0.0,24.61205155,0.0,0.0,0.0,0.0,0.0,0.0,0.0,1.7419930319999999,0.0,0.0,0.0,0.0,0.0,0.0,61.3249447,0.0,0.0,0.0,0.0,0.0,0.0,0.0,0,0.0,0.0,0.0,0.0,0.0,0.0,0.0,0,0.0,0.0,0.0,0.0,0.0,0.0,0.0,0,0.0,0.0,0.0,0.0,0.0,0,0.0,0.0,0.0,0.0,0.0,0,0.0,0.0,0.0,0.0,0,0.0,0.0,0.0,0,0,0,0.0,0.0,0.0,0.0,0.0,0.0,0.0,0.0,0.0,0.0,0.0,0.0,0.0,0.0,0.0,0,0.0,0.0,59.0,23.61,0.249
# 2994,27466,360996,Pucilowski S.,2001,nan,(Al2O3)0.808780993 (As2O3)0.07510038 (B2O3)5.677009731 (BaO)1.419691185 (K2O)5.0634426260000005 (La2O3)3.356016985 (Li2O)2.535960834 (Na2O)17.82420021 (SiO2)57.63169167 (TiO2)1.6648104259999998 (ZnO)3.943294957 ,0.0,0,0.0,0.808780993,0.0,0.0,0.0,0.07510038,0.0,0,0,0,0.0,5.677009731,0,0.0,1.419691185,0.0,0.0,0.0,0.0,0,0.0,0.0,0.0,0.0,0,0,0.0,0.0,0,0.0,0.0,0.0,0.0,0.0,0.0,0,0.0,0.0,0.0,0.0,0.0,0.0,0,0.0,0.0,0,0.0,0.0,0.0,0.0,0.0,0.0,0,0,0,0.0,0,0.0,0.0,0,0,0.0,0,0.0,0.0,0.0,0,0.0,0.0,5.0634426260000005,0,0,0.0,0.0,0,0.0,0.0,3.356016985,0,0.0,0.0,2.535960834,0,0,0,0.0,0.0,0,0.0,0.0,0.0,0,0.0,0.0,0.0,0.0,0.0,0.0,17.82420021,0.0,0.0,0.0,0.0,0.0,0.0,0.0,0.0,0.0,0.0,0.0,0.0,0.0,0.0,0.0,0.0,0.0,0.0,0.0,0.0,0.0,0.0,0,0.0,0.0,0.0,0.0,0.0,0.0,0.0,0,0.0,0.0,0.0,0.0,0.0,57.63169167,0.0,0,0.0,0.0,0.0,0.0,0.0,0,0.0,0.0,0.0,0.0,0.0,0,0.0,0.0,0.0,0.0,0,1.6648104259999998,0.0,0.0,0,0,0,0.0,0.0,0.0,0.0,0.0,0.0,0.0,0.0,0.0,0.0,0.0,0.0,0.0,0.0,3.943294957,0,0.0,0.0,77.0,30.82,0.249
# 2995,29116,382234,El0Mallawany R.,2006,nan,(TeO2)50.0 (TiO2)5.0 (V2O5)45.0 ,0.0,0,0.0,0.0,0.0,0.0,0.0,0.0,0.0,0,0,0,0.0,0.0,0,0.0,0.0,0.0,0.0,0.0,0.0,0,0.0,0.0,0.0,0.0,0,0,0.0,0.0,0,0.0,0.0,0.0,0.0,0.0,0.0,0,0.0,0.0,0.0,0.0,0.0,0.0,0,0.0,0.0,0,0.0,0.0,0.0,0.0,0.0,0.0,0,0,0,0.0,0,0.0,0.0,0,0,0.0,0,0.0,0.0,0.0,0,0.0,0.0,0.0,0,0,0.0,0.0,0,0.0,0.0,0.0,0,0.0,0.0,0.0,0,0,0,0.0,0.0,0,0.0,0.0,0.0,0,0.0,0.0,0.0,0.0,0.0,0.0,0.0,0.0,0.0,0.0,0.0,0.0,0.0,0.0,0.0,0.0,0.0,0.0,0.0,0.0,0.0,0.0,0.0,0.0,0.0,0.0,0.0,0.0,0.0,0,0.0,0.0,0.0,0.0,0.0,0.0,0.0,0,0.0,0.0,0.0,0.0,0.0,0.0,0.0,0,0.0,0.0,0.0,0.0,0.0,0,0.0,0.0,0.0,0.0,0.0,0,0.0,50.0,0.0,0.0,0,5.0,0.0,0.0,0,0,0,0.0,0.0,0.0,0.0,45.0,0.0,0.0,0.0,0.0,0.0,0.0,0.0,0.0,0.0,0.0,0,0.0,0.0,48.3,19.34,0.249
# 2996,29926,375539,Yoshida S.,2004,nan,(MoO3)25.0 (TeO2)75.0 ,0.0,0,0.0,0.0,0.0,0.0,0.0,0.0,0.0,0,0,0,0.0,0.0,0,0.0,0.0,0.0,0.0,0.0,0.0,0,0.0,0.0,0.0,0.0,0,0,0.0,0.0,0,0.0,0.0,0.0,0.0,0.0,0.0,0,0.0,0.0,0.0,0.0,0.0,0.0,0,0.0,0.0,0,0.0,0.0,0.0,0.0,0.0,0.0,0,0,0,0.0,0,0.0,0.0,0,0,0.0,0,0.0,0.0,0.0,0,0.0,0.0,0.0,0,0,0.0,0.0,0,0.0,0.0,0.0,0,0.0,0.0,0.0,0,0,0,0.0,0.0,0,0.0,0.0,0.0,0,0.0,0.0,0.0,25.0,0.0,0.0,0.0,0.0,0.0,0.0,0.0,0.0,0.0,0.0,0.0,0.0,0.0,0.0,0.0,0.0,0.0,0.0,0.0,0.0,0.0,0.0,0.0,0.0,0.0,0,0.0,0.0,0.0,0.0,0.0,0.0,0.0,0,0.0,0.0,0.0,0.0,0.0,0.0,0.0,0,0.0,0.0,0.0,0.0,0.0,0,0.0,0.0,0.0,0.0,0.0,0,0.0,75.0,0.0,0.0,0,0.0,0.0,0.0,0,0,0,0.0,0.0,0.0,0.0,0.0,0.0,0.0,0.0,0.0,0.0,0.0,0.0,0.0,0.0,0.0,0,0.0,0.0,49.7,19.9,0.249
# 2997,31400,403624,Shimizu K.,2004,nan,(K2O)5.766892792999999 (Li2O)18.179142300000002 (Nb2O5)14.95033907 (Sb2O3)0.031060703999999998 (SiO2)45.20466524 (TiO2)15.86789988 ,0.0,0,0.0,0.0,0.0,0.0,0.0,0.0,0.0,0,0,0,0.0,0.0,0,0.0,0.0,0.0,0.0,0.0,0.0,0,0.0,0.0,0.0,0.0,0,0,0.0,0.0,0,0.0,0.0,0.0,0.0,0.0,0.0,0,0.0,0.0,0.0,0.0,0.0,0.0,0,0.0,0.0,0,0.0,0.0,0.0,0.0,0.0,0.0,0,0,0,0.0,0,0.0,0.0,0,0,0.0,0,0.0,0.0,0.0,0,0.0,0.0,5.766892792999999,0,0,0.0,0.0,0,0.0,0.0,0.0,0,0.0,0.0,18.179142300000002,0,0,0,0.0,0.0,0,0.0,0.0,0.0,0,0.0,0.0,0.0,0.0,0.0,0.0,0.0,0.0,0.0,0.0,0.0,0.0,14.95033907,0.0,0.0,0.0,0.0,0.0,0.0,0.0,0.0,0.0,0.0,0.0,0.0,0.0,0.0,0.0,0.0,0,0.0,0.0,0.0,0.0,0.0,0.0,0.031060703999999998,0,0.0,0.0,0.0,0.0,0.0,45.20466524,0.0,0,0.0,0.0,0.0,0.0,0.0,0,0.0,0.0,0.0,0.0,0.0,0,0.0,0.0,0.0,0.0,0,15.86789988,0.0,0.0,0,0,0,0.0,0.0,0.0,0.0,0.0,0.0,0.0,0.0,0.0,0.0,0.0,0.0,0.0,0.0,0.0,0,0.0,0.0,102.0,40.83,0.249
# 2998,31921,405147,Aitken B.G.,2007,nan,(Al2O3)14.8274527 (BaO)0.050025164000000004 (La2O3)8.574024691 (SiO2)69.65503059 (SrO)6.893466852 ,0.0,0,0.0,14.8274527,0.0,0.0,0.0,0.0,0.0,0,0,0,0.0,0.0,0,0.0,0.050025164000000004,0.0,0.0,0.0,0.0,0,0.0,0.0,0.0,0.0,0,0,0.0,0.0,0,0.0,0.0,0.0,0.0,0.0,0.0,0,0.0,0.0,0.0,0.0,0.0,0.0,0,0.0,0.0,0,0.0,0.0,0.0,0.0,0.0,0.0,0,0,0,0.0,0,0.0,0.0,0,0,0.0,0,0.0,0.0,0.0,0,0.0,0.0,0.0,0,0,0.0,0.0,0,0.0,0.0,8.574024691,0,0.0,0.0,0.0,0,0,0,0.0,0.0,0,0.0,0.0,0.0,0,0.0,0.0,0.0,0.0,0.0,0.0,0.0,0.0,0.0,0.0,0.0,0.0,0.0,0.0,0.0,0.0,0.0,0.0,0.0,0.0,0.0,0.0,0.0,0.0,0.0,0.0,0.0,0.0,0.0,0,0.0,0.0,0.0,0.0,0.0,0.0,0.0,0,0.0,0.0,0.0,0.0,0.0,69.65503059,0.0,0,0.0,0.0,0.0,0.0,0.0,0,0.0,6.893466852,0.0,0.0,0.0,0,0.0,0.0,0.0,0.0,0,0.0,0.0,0.0,0,0,0,0.0,0.0,0.0,0.0,0.0,0.0,0.0,0.0,0.0,0.0,0.0,0.0,0.0,0.0,0.0,0,0.0,0.0,89.4,35.79,0.249
# 2999,33439,410568,Khafagy A.H.,2008,nan,(B2O3)15.0 (Li2O)30.0 (P2O5)15.0 (TeO2)40.0 ,0.0,0,0.0,0.0,0.0,0.0,0.0,0.0,0.0,0,0,0,0.0,15.0,0,0.0,0.0,0.0,0.0,0.0,0.0,0,0.0,0.0,0.0,0.0,0,0,0.0,0.0,0,0.0,0.0,0.0,0.0,0.0,0.0,0,0.0,0.0,0.0,0.0,0.0,0.0,0,0.0,0.0,0,0.0,0.0,0.0,0.0,0.0,0.0,0,0,0,0.0,0,0.0,0.0,0,0,0.0,0,0.0,0.0,0.0,0,0.0,0.0,0.0,0,0,0.0,0.0,0,0.0,0.0,0.0,0,0.0,0.0,30.0,0,0,0,0.0,0.0,0,0.0,0.0,0.0,0,0.0,0.0,0.0,0.0,0.0,0.0,0.0,0.0,0.0,0.0,0.0,0.0,0.0,0.0,0.0,0.0,0.0,0.0,0.0,0.0,0.0,15.0,0.0,0.0,0.0,0.0,0.0,0.0,0.0,0,0.0,0.0,0.0,0.0,0.0,0.0,0.0,0,0.0,0.0,0.0,0.0,0.0,0.0,0.0,0,0.0,0.0,0.0,0.0,0.0,0,0.0,0.0,0.0,0.0,0.0,0,0.0,40.0,0.0,0.0,0,0.0,0.0,0.0,0,0,0,0.0,0.0,0.0,0.0,0.0,0.0,0.0,0.0,0.0,0.0,0.0,0.0,0.0,0.0,0.0,0,0.0,0.0,22.3,9.0,0.249
# 3000,3814,110726,State Optical I,1975,STF3,(BaO)3.435572011 (Bi2O3)1.9624422869999998 (La2O3)2.943021425 (Nb2O5)4.891035607 (PbO)0.9805881390000001 (TeO2)68.63750968 (TiO2)3.227609497 (Tl2O)0.978107121 (WO3)12.94411423 ,0.0,0,0.0,0.0,0.0,0.0,0.0,0.0,0.0,0,0,0,0.0,0.0,0,0.0,3.435572011,0.0,0.0,1.9624422869999998,0.0,0,0.0,0.0,0.0,0.0,0,0,0.0,0.0,0,0.0,0.0,0.0,0.0,0.0,0.0,0,0.0,0.0,0.0,0.0,0.0,0.0,0,0.0,0.0,0,0.0,0.0,0.0,0.0,0.0,0.0,0,0,0,0.0,0,0.0,0.0,0,0,0.0,0,0.0,0.0,0.0,0,0.0,0.0,0.0,0,0,0.0,0.0,0,0.0,0.0,2.943021425,0,0.0,0.0,0.0,0,0,0,0.0,0.0,0,0.0,0.0,0.0,0,0.0,0.0,0.0,0.0,0.0,0.0,0.0,0.0,0.0,0.0,0.0,0.0,4.891035607,0.0,0.0,0.0,0.0,0.0,0.0,0.0,0.0,0.0,0.0,0.0,0.0,0.9805881390000001,0.0,0.0,0.0,0,0.0,0.0,0.0,0.0,0.0,0.0,0.0,0,0.0,0.0,0.0,0.0,0.0,0.0,0.0,0,0.0,0.0,0.0,0.0,0.0,0,0.0,0.0,0.0,0.0,0.0,0,0.0,68.63750968,0.0,0.0,0,3.227609497,0.0,0.978107121,0,0,0,0.0,0.0,0.0,0.0,0.0,0.0,12.94411423,0.0,0.0,0.0,0.0,0.0,0.0,0.0,0.0,0,0.0,0.0,59.2,23.7,0.2489451
# 3001,12282,125402,El0Adawy A.A.,1996,nan,(Bi2O3)20.02 (P2O5)79.98 ,0.0,0,0.0,0.0,0.0,0.0,0.0,0.0,0.0,0,0,0,0.0,0.0,0,0.0,0.0,0.0,0.0,20.02,0.0,0,0.0,0.0,0.0,0.0,0,0,0.0,0.0,0,0.0,0.0,0.0,0.0,0.0,0.0,0,0.0,0.0,0.0,0.0,0.0,0.0,0,0.0,0.0,0,0.0,0.0,0.0,0.0,0.0,0.0,0,0,0,0.0,0,0.0,0.0,0,0,0.0,0,0.0,0.0,0.0,0,0.0,0.0,0.0,0,0,0.0,0.0,0,0.0,0.0,0.0,0,0.0,0.0,0.0,0,0,0,0.0,0.0,0,0.0,0.0,0.0,0,0.0,0.0,0.0,0.0,0.0,0.0,0.0,0.0,0.0,0.0,0.0,0.0,0.0,0.0,0.0,0.0,0.0,0.0,0.0,0.0,0.0,79.98,0.0,0.0,0.0,0.0,0.0,0.0,0.0,0,0.0,0.0,0.0,0.0,0.0,0.0,0.0,0,0.0,0.0,0.0,0.0,0.0,0.0,0.0,0,0.0,0.0,0.0,0.0,0.0,0,0.0,0.0,0.0,0.0,0.0,0,0.0,0.0,0.0,0.0,0,0.0,0.0,0.0,0,0,0,0.0,0.0,0.0,0.0,0.0,0.0,0.0,0.0,0.0,0.0,0.0,0.0,0.0,0.0,0.0,0,0.0,0.0,52.2,20.9,0.24880389999999997
# 3002,16778,146234,Burkhard D.J.M.,1997,nan,(Fe2O3)10.0 (Li2O)34.1 (SiO2)55.9 ,0.0,0,0.0,0.0,0.0,0.0,0.0,0.0,0.0,0,0,0,0.0,0.0,0,0.0,0.0,0.0,0.0,0.0,0.0,0,0.0,0.0,0.0,0.0,0,0,0.0,0.0,0,0.0,0.0,0.0,0.0,0.0,0.0,0,0.0,0.0,0.0,0.0,0.0,0.0,0,0.0,0.0,0,0.0,0.0,10.0,0.0,0.0,0.0,0,0,0,0.0,0,0.0,0.0,0,0,0.0,0,0.0,0.0,0.0,0,0.0,0.0,0.0,0,0,0.0,0.0,0,0.0,0.0,0.0,0,0.0,0.0,34.1,0,0,0,0.0,0.0,0,0.0,0.0,0.0,0,0.0,0.0,0.0,0.0,0.0,0.0,0.0,0.0,0.0,0.0,0.0,0.0,0.0,0.0,0.0,0.0,0.0,0.0,0.0,0.0,0.0,0.0,0.0,0.0,0.0,0.0,0.0,0.0,0.0,0,0.0,0.0,0.0,0.0,0.0,0.0,0.0,0,0.0,0.0,0.0,0.0,0.0,55.9,0.0,0,0.0,0.0,0.0,0.0,0.0,0,0.0,0.0,0.0,0.0,0.0,0,0.0,0.0,0.0,0.0,0,0.0,0.0,0.0,0,0,0,0.0,0.0,0.0,0.0,0.0,0.0,0.0,0.0,0.0,0.0,0.0,0.0,0.0,0.0,0.0,0,0.0,0.0,93.4,37.4,0.2486631
# 3003,26961,309930,Kojima S.,2003,nan,(B2O3)71.42857 (Cs2O)11.42857 (Li2O)17.14286 ,0.0,0,0.0,0.0,0.0,0.0,0.0,0.0,0.0,0,0,0,0.0,71.42857,0,0.0,0.0,0.0,0.0,0.0,0.0,0,0.0,0.0,0.0,0.0,0,0,0.0,0.0,0,0.0,0.0,0.0,0.0,0.0,11.42857,0,0.0,0.0,0.0,0.0,0.0,0.0,0,0.0,0.0,0,0.0,0.0,0.0,0.0,0.0,0.0,0,0,0,0.0,0,0.0,0.0,0,0,0.0,0,0.0,0.0,0.0,0,0.0,0.0,0.0,0,0,0.0,0.0,0,0.0,0.0,0.0,0,0.0,0.0,17.14286,0,0,0,0.0,0.0,0,0.0,0.0,0.0,0,0.0,0.0,0.0,0.0,0.0,0.0,0.0,0.0,0.0,0.0,0.0,0.0,0.0,0.0,0.0,0.0,0.0,0.0,0.0,0.0,0.0,0.0,0.0,0.0,0.0,0.0,0.0,0.0,0.0,0,0.0,0.0,0.0,0.0,0.0,0.0,0.0,0,0.0,0.0,0.0,0.0,0.0,0.0,0.0,0,0.0,0.0,0.0,0.0,0.0,0,0.0,0.0,0.0,0.0,0.0,0,0.0,0.0,0.0,0.0,0,0.0,0.0,0.0,0,0,0,0.0,0.0,0.0,0.0,0.0,0.0,0.0,0.0,0.0,0.0,0.0,0.0,0.0,0.0,0.0,0,0.0,0.0,46.7,18.7,0.2486631
# 3004,30154,376444,Yoko T.,1989,nan,(Li2O)25.0 (TeO2)75.0 ,0.0,0,0.0,0.0,0.0,0.0,0.0,0.0,0.0,0,0,0,0.0,0.0,0,0.0,0.0,0.0,0.0,0.0,0.0,0,0.0,0.0,0.0,0.0,0,0,0.0,0.0,0,0.0,0.0,0.0,0.0,0.0,0.0,0,0.0,0.0,0.0,0.0,0.0,0.0,0,0.0,0.0,0,0.0,0.0,0.0,0.0,0.0,0.0,0,0,0,0.0,0,0.0,0.0,0,0,0.0,0,0.0,0.0,0.0,0,0.0,0.0,0.0,0,0,0.0,0.0,0,0.0,0.0,0.0,0,0.0,0.0,25.0,0,0,0,0.0,0.0,0,0.0,0.0,0.0,0,0.0,0.0,0.0,0.0,0.0,0.0,0.0,0.0,0.0,0.0,0.0,0.0,0.0,0.0,0.0,0.0,0.0,0.0,0.0,0.0,0.0,0.0,0.0,0.0,0.0,0.0,0.0,0.0,0.0,0,0.0,0.0,0.0,0.0,0.0,0.0,0.0,0,0.0,0.0,0.0,0.0,0.0,0.0,0.0,0,0.0,0.0,0.0,0.0,0.0,0,0.0,0.0,0.0,0.0,0.0,0,0.0,75.0,0.0,0.0,0,0.0,0.0,0.0,0,0,0,0.0,0.0,0.0,0.0,0.0,0.0,0.0,0.0,0.0,0.0,0.0,0.0,0.0,0.0,0.0,0,0.0,0.0,46.7,18.7,0.2486631
# 3005,30154,376445,Yoko T.,1989,nan,(LiCl)25.0 (TeO2)75.0 ,0.0,0,0.0,0.0,0.0,0.0,0.0,0.0,0.0,0,0,0,0.0,0.0,0,0.0,0.0,0.0,0.0,0.0,0.0,0,0.0,0.0,0.0,0.0,0,0,0.0,0.0,0,0.0,0.0,0.0,0.0,0.0,0.0,0,0.0,0.0,0.0,0.0,0.0,0.0,0,0.0,0.0,0,0.0,0.0,0.0,0.0,0.0,0.0,0,0,0,0.0,0,0.0,0.0,0,0,0.0,0,0.0,0.0,0.0,0,0.0,0.0,0.0,0,0,0.0,0.0,0,0.0,0.0,0.0,0,0.0,0.0,0.0,0,0,0,25.0,0.0,0,0.0,0.0,0.0,0,0.0,0.0,0.0,0.0,0.0,0.0,0.0,0.0,0.0,0.0,0.0,0.0,0.0,0.0,0.0,0.0,0.0,0.0,0.0,0.0,0.0,0.0,0.0,0.0,0.0,0.0,0.0,0.0,0.0,0,0.0,0.0,0.0,0.0,0.0,0.0,0.0,0,0.0,0.0,0.0,0.0,0.0,0.0,0.0,0,0.0,0.0,0.0,0.0,0.0,0,0.0,0.0,0.0,0.0,0.0,0,0.0,75.0,0.0,0.0,0,0.0,0.0,0.0,0,0,0,0.0,0.0,0.0,0.0,0.0,0.0,0.0,0.0,0.0,0.0,0.0,0.0,0.0,0.0,0.0,0,0.0,0.0,46.2,18.5,0.2486487
# 3006,16115,143904,Aleinikov F.K.,1967,nan,(Na2O)14.28571143 (SiO2)71.42857714 (ZnO)14.28571143 ,0.0,0,0.0,0.0,0.0,0.0,0.0,0.0,0.0,0,0,0,0.0,0.0,0,0.0,0.0,0.0,0.0,0.0,0.0,0,0.0,0.0,0.0,0.0,0,0,0.0,0.0,0,0.0,0.0,0.0,0.0,0.0,0.0,0,0.0,0.0,0.0,0.0,0.0,0.0,0,0.0,0.0,0,0.0,0.0,0.0,0.0,0.0,0.0,0,0,0,0.0,0,0.0,0.0,0,0,0.0,0,0.0,0.0,0.0,0,0.0,0.0,0.0,0,0,0.0,0.0,0,0.0,0.0,0.0,0,0.0,0.0,0.0,0,0,0,0.0,0.0,0,0.0,0.0,0.0,0,0.0,0.0,0.0,0.0,0.0,0.0,14.28571143,0.0,0.0,0.0,0.0,0.0,0.0,0.0,0.0,0.0,0.0,0.0,0.0,0.0,0.0,0.0,0.0,0.0,0.0,0.0,0.0,0.0,0.0,0,0.0,0.0,0.0,0.0,0.0,0.0,0.0,0,0.0,0.0,0.0,0.0,0.0,71.42857714,0.0,0,0.0,0.0,0.0,0.0,0.0,0,0.0,0.0,0.0,0.0,0.0,0,0.0,0.0,0.0,0.0,0,0.0,0.0,0.0,0,0,0,0.0,0.0,0.0,0.0,0.0,0.0,0.0,0.0,0.0,0.0,0.0,0.0,0.0,0.0,14.28571143,0,0.0,0.0,67.6,27.07,0.2486147
# 3007,4562,14686,Osaka A.,1986,nan,(GeO2)41.66583417 (K2O)16.66833167 (SiO2)41.66583417 ,0.0,0,0.0,0.0,0.0,0.0,0.0,0.0,0.0,0,0,0,0.0,0.0,0,0.0,0.0,0.0,0.0,0.0,0.0,0,0.0,0.0,0.0,0.0,0,0,0.0,0.0,0,0.0,0.0,0.0,0.0,0.0,0.0,0,0.0,0.0,0.0,0.0,0.0,0.0,0,0.0,0.0,0,0.0,0.0,0.0,0.0,0.0,0.0,0,0,0,0.0,0,0.0,41.66583417,0,0,0.0,0,0.0,0.0,0.0,0,0.0,0.0,16.66833167,0,0,0.0,0.0,0,0.0,0.0,0.0,0,0.0,0.0,0.0,0,0,0,0.0,0.0,0,0.0,0.0,0.0,0,0.0,0.0,0.0,0.0,0.0,0.0,0.0,0.0,0.0,0.0,0.0,0.0,0.0,0.0,0.0,0.0,0.0,0.0,0.0,0.0,0.0,0.0,0.0,0.0,0.0,0.0,0.0,0.0,0.0,0,0.0,0.0,0.0,0.0,0.0,0.0,0.0,0,0.0,0.0,0.0,0.0,0.0,41.66583417,0.0,0,0.0,0.0,0.0,0.0,0.0,0,0.0,0.0,0.0,0.0,0.0,0,0.0,0.0,0.0,0.0,0,0.0,0.0,0.0,0,0,0,0.0,0.0,0.0,0.0,0.0,0.0,0.0,0.0,0.0,0.0,0.0,0.0,0.0,0.0,0.0,0,0.0,0.0,60.5,24.23,0.2484524
# 3008,9236,96542,Osaka A.,1988,nan,(Al2O3)2.2 (B2O3)34.1 (H2O)0.6 (K2O)32.4 (P2O5)30.7 ,0.0,0,0.0,2.2,0.0,0.0,0.0,0.0,0.0,0,0,0,0.0,34.1,0,0.0,0.0,0.0,0.0,0.0,0.0,0,0.0,0.0,0.0,0.0,0,0,0.0,0.0,0,0.0,0.0,0.0,0.0,0.0,0.0,0,0.0,0.0,0.0,0.0,0.0,0.0,0,0.0,0.0,0,0.0,0.0,0.0,0.0,0.0,0.0,0,0,0,0.0,0,0.0,0.0,0,0,0.6,0,0.0,0.0,0.0,0,0.0,0.0,32.4,0,0,0.0,0.0,0,0.0,0.0,0.0,0,0.0,0.0,0.0,0,0,0,0.0,0.0,0,0.0,0.0,0.0,0,0.0,0.0,0.0,0.0,0.0,0.0,0.0,0.0,0.0,0.0,0.0,0.0,0.0,0.0,0.0,0.0,0.0,0.0,0.0,0.0,0.0,30.7,0.0,0.0,0.0,0.0,0.0,0.0,0.0,0,0.0,0.0,0.0,0.0,0.0,0.0,0.0,0,0.0,0.0,0.0,0.0,0.0,0.0,0.0,0,0.0,0.0,0.0,0.0,0.0,0,0.0,0.0,0.0,0.0,0.0,0,0.0,0.0,0.0,0.0,0,0.0,0.0,0.0,0,0,0,0.0,0.0,0.0,0.0,0.0,0.0,0.0,0.0,0.0,0.0,0.0,0.0,0.0,0.0,0.0,0,0.0,0.0,39.7,15.9,0.2484277
# 3009,3221,110713,State Optical I,1975,F18,(As2O3)0.243500049 (K2O)14.52619291 (PbO)18.9957138 (SiO2)66.23459325 ,0.0,0,0.0,0.0,0.0,0.0,0.0,0.243500049,0.0,0,0,0,0.0,0.0,0,0.0,0.0,0.0,0.0,0.0,0.0,0,0.0,0.0,0.0,0.0,0,0,0.0,0.0,0,0.0,0.0,0.0,0.0,0.0,0.0,0,0.0,0.0,0.0,0.0,0.0,0.0,0,0.0,0.0,0,0.0,0.0,0.0,0.0,0.0,0.0,0,0,0,0.0,0,0.0,0.0,0,0,0.0,0,0.0,0.0,0.0,0,0.0,0.0,14.52619291,0,0,0.0,0.0,0,0.0,0.0,0.0,0,0.0,0.0,0.0,0,0,0,0.0,0.0,0,0.0,0.0,0.0,0,0.0,0.0,0.0,0.0,0.0,0.0,0.0,0.0,0.0,0.0,0.0,0.0,0.0,0.0,0.0,0.0,0.0,0.0,0.0,0.0,0.0,0.0,0.0,0.0,0.0,18.9957138,0.0,0.0,0.0,0,0.0,0.0,0.0,0.0,0.0,0.0,0.0,0,0.0,0.0,0.0,0.0,0.0,66.23459325,0.0,0,0.0,0.0,0.0,0.0,0.0,0,0.0,0.0,0.0,0.0,0.0,0,0.0,0.0,0.0,0.0,0,0.0,0.0,0.0,0,0,0,0.0,0.0,0.0,0.0,0.0,0.0,0.0,0.0,0.0,0.0,0.0,0.0,0.0,0.0,0.0,0,0.0,0.0,50.5,20.23,0.2481463
# 3010,210,20039,Livshits V.Ya.,1994,nan,(GeO2)10.5 (K2O)2.1 (Na2O)26.4 (SiO2)52.6 (ZrO2)8.4 ,0.0,0,0.0,0.0,0.0,0.0,0.0,0.0,0.0,0,0,0,0.0,0.0,0,0.0,0.0,0.0,0.0,0.0,0.0,0,0.0,0.0,0.0,0.0,0,0,0.0,0.0,0,0.0,0.0,0.0,0.0,0.0,0.0,0,0.0,0.0,0.0,0.0,0.0,0.0,0,0.0,0.0,0,0.0,0.0,0.0,0.0,0.0,0.0,0,0,0,0.0,0,0.0,10.5,0,0,0.0,0,0.0,0.0,0.0,0,0.0,0.0,2.1,0,0,0.0,0.0,0,0.0,0.0,0.0,0,0.0,0.0,0.0,0,0,0,0.0,0.0,0,0.0,0.0,0.0,0,0.0,0.0,0.0,0.0,0.0,0.0,26.4,0.0,0.0,0.0,0.0,0.0,0.0,0.0,0.0,0.0,0.0,0.0,0.0,0.0,0.0,0.0,0.0,0.0,0.0,0.0,0.0,0.0,0.0,0,0.0,0.0,0.0,0.0,0.0,0.0,0.0,0,0.0,0.0,0.0,0.0,0.0,52.6,0.0,0,0.0,0.0,0.0,0.0,0.0,0,0.0,0.0,0.0,0.0,0.0,0,0.0,0.0,0.0,0.0,0,0.0,0.0,0.0,0,0,0,0.0,0.0,0.0,0.0,0.0,0.0,0.0,0.0,0.0,0.0,0.0,0.0,0.0,0.0,0.0,0,0.0,8.4,70.5,28.27,0.248
