Repository: jacobergzhou/Poisson-Ratio

File: Poisson_data_cleaned_06212019.csv (part 47 of 58)
,Code,Glass #,Author,Year,Trademark,Ag2O,AgI,Al,Al2O3,AlF3,AlN,As,As2O3,As2O5,As2S3,As2Se3,AsSe,B,B2O3,BaCl2,BaF2,BaO,BeF2,BeO,Bi2O3,BiCl3,Br,Ca,CaF2,CaO,Cd,CdCl2,CdF2,CdO,Ce2O3,CeF3,CeO2,Cl,Co3O4,CoO,Cr2O3,Cs2O,CsCl,CsF,Cu2O,CuO,Dy2O3,Er,Er2O3,ErF3,Eu,Eu2O3,EuF3,F,Fe,Fe2O3,FeO,Ga,Ga2O3,Ga2S3,Ga2Se3,GaF3,Gd2O3,GdF3,Ge,GeO2,GeS2,GeSe2,H2O,HfF4,HfO2,Hg,Ho2O3,I,InF3,K,K2O,K2S,K2SO4,KBr,KCl,KF,KHF2,La,La2O3,La2S3,LaF3,Li,Li2O,Li2S,Li2SO4,LiBr,LiCl,LiF,LiI,MgF2,MgO,Mn2O3,MnF2,MnO,MnO2,MoO2,MoO3,N,Na,Na2O,Na2S,Na2SO4,NaCl,NaF,NaPO3,Nb2O5,Nd,Nd2O3,NdF3,NH4NO3,NiO,O,OH,P,P2O5,Pb,PbCl2,PbF2,PbO,PdO,Pr2O3,Pr6O11,PrF3,Rb2O,RbF,Rh2O3,RuO2,S,Sb,Sb2O3,Sb2S3,Sc2O3,Se,Si,Si3N4,SiC,SiO2,Sm2O3,Sn,SnO,SnO2,SO2,SO3,Sr,SrCl2,SrF2,SrO,Ta2O3,Ta2O5,Tb2O3,TbF3,Te,TeO2,Th,ThF4,ThO2,TiO2,Tl,Tl2O,Tl2Se,TlSe,Tm2O3,U,U3O8,UO2,V,V2O5,VO6,WO3,Y,Y2O3,Yb2O3,YbF3,YF3,ZnCl2,ZnF2,ZnO,ZnSO4,ZrF4,ZrO2,Young's modulus E (GPa),Shear modulus G (GPa),Poisson's ratio v
# 4261,32592,389339,Marzouk S.Y.,2007,,0,0,0,0,0,0,0,0,0,0,0,0,0,72.31932277,0,0,0,0,0,0,0,0,0,0,0,0,0,0,0,0,0,0,0,0,0,0,0,0,0,0,0,0,0,0,0,0,0,0,0,0,0,0,0,0,0,0,0,0,0,0,0,0,0,0,0,0,0,0,0,0,0,0,0,0,0,0,0,0,0,0,0,0,0,0,0,0,0,0,0,0,0,0,0,0,0,0,0,0,0,0,10.83138892,0,0,0,0,0,0,0,0,0,0,0.089879991,0,0,0,0,0,0,0,0,0,0,0,0,0,0,0,0,0,0,0,0,0,0,0,0,0,16.75940832,0,0,0,0,0,0,0,0,0,0,0,0,0,0,0,0,0,0,0,0,0,0,0,0,0,0,0,0,0,0,0,0,0,0,0,0,0,0,0,0,0,0,0,85.7,34.9,0.225
# 4262,34497,418282,Sidek H.A.A.,2006,,0,0,0,0,0,0,0,0,0,0,0,0,0,67.4701,0,0,0,0,0,0,0,0,0,0,0,0,0,0,0,0,0,0,0,0,0,0,0,0,0,0,0,0,0,0,0,0,0,0,0,0,0,0,0,0,0,0,0,0,0,0,0,0,0,0,0,0,0,0,0,0,0,0,0,0,0,0,0,0,0,0,0,0,0,0,0,0,0,0,0,0,0,0,0,0,0,0,0,0,0,0,0,0,0,0,0,0,0,0,0,0,0,0,0,0,0,0,0,0,0,0,0,0,0,0,0,0,0,0,0,0,0,0,0,0,0,0,0,0,0,0,0,0,0,0,0,0,0,0,0,0,0,0,0,32.5299,0,0,0,0,0,0,0,0,0,0,0,0,0,0,0,0,0,0,0,0,0,0,0,0,0,0,0,45,20,0.225
# 4263,35366,425190,Gaafar M.S.,2009,,0,0,0,0,0,0,0,0,0,0,0,0,0,66.55,0,0,0,0,0,0,0,0,0,0,0,0,0,0,0,0,0,0,0,0,0,0,0,0,0,0,0,0,0,0,0,0,0,0,0,0,0,0,0,0,0,0,0,0,0,0,0,0,0,0,0,0,0,0,0,0,0,0,0,0,0,0,0,0,0,0,0,0,0,33.35,0,0,0,0,0,0,0,0,0,0,0,0,0,0,0,0,0,0,0,0,0,0,0,0,0,0,0,0,0,0,0,0,0,0,0,0,0,0,0,0,0,0,0,0,0,0,0,0,0,0,0,0,0,0,0,0,0,0,0,0,0,0,0,0,0,0,0,0,0,0,0,0,0,0,0,0,0,0,0,0,0,0,0,0.1,0,0,0,0,0,0,0,0,0,0,0,0,0,76.3,31.1,0.225
# 4264,40951,478486,Mauro J.C.,2013,,0,0,0,7.289271364,0,0,0,0,0,0,0,0,0,16.64833083,0,0,0,0,0,0,0,0,0,0,9.429057471,0,0,0,0,0,0,0,0,0,0,0,0,0,0,0,0,0,0,0,0,0,0,0,0,0,0,0,0,0,0,0,0,0,0,0,0,0,0,0,0,0,0,0,0,0,0,0,0,0,0,0,0,0,0,0,0,0,0,0,0,0,0,0,0,0,0,0.509949025,0,0,0,0,0,0,0,0,0,0,0,0,0,0,0,0,0,0,0,0,0,0,0,0,0,0,0,0,0,0,0,0,0,0,0,0,0,0,0,0,0,0,0,0,0,62.73373314,0,0,0,0.069990003,0,0,0,0,0,3.309669165,0,0,0,0,0,0,0,0,0,0,0,0,0,0,0,0,0,0,0,0,0,0,0,0,0,0,0,0,0,0,0,0,0.009999,68.8,28.11,0.225
# 4265,6619,38497,Gan Fuxi,1959,,0,0,0,4,0,0,0,0,0,0,0,0,0,24,0,0,0,0,0,0,0,0,0,0,0,0,0,0,0,0,0,0,0,0,0,0,0,0,0,0,0,0,0,0,0,0,0,0,0,0,0,0,0,0,0,0,0,0,0,0,0,0,0,0,0,0,0,0,0,0,0,0,0,0,0,0,0,0,0,0,0,0,0,16,0,0,0,0,0,0,0,0,0,0,0,0,0,0,0,0,0,0,0,0,0,0,0,0,0,0,0,0,0,0,0,0,0,0,0,0,0,0,0,0,0,0,0,0,0,0,0,0,0,0,0,0,0,56,0,0,0,0,0,0,0,0,0,0,0,0,0,0,0,0,0,0,0,0,0,0,0,0,0,0,0,0,0,0,0,0,0,0,0,0,0,0,0,0,0,0,0,75.7,30.9,0.2249191
# 4266,4562,14684,Osaka A.,1986,,0,0,0,0,0,0,0,0,0,0,0,0,0,0,0,0,0,0,0,0,0,0,0,0,0,0,0,0,0,0,0,0,0,0,0,0,0,0,0,0,0,0,0,0,0,0,0,0,0,0,0,0,0,0,0,0,0,0,0,0,45.454545,0,0,0,0,0,0,0,0,0,0,9.09091,0,0,0,0,0,0,0,0,0,0,0,0,0,0,0,0,0,0,0,0,0,0,0,0,0,0,0,0,0,0,0,0,0,0,0,0,0,0,0,0,0,0,0,0,0,0,0,0,0,0,0,0,0,0,0,0,0,0,0,0,0,0,0,0,0,45.454545,0,0,0,0,0,0,0,0,0,0,0,0,0,0,0,0,0,0,0,0,0,0,0,0,0,0,0,0,0,0,0,0,0,0,0,0,0,0,0,0,0,0,0,65.3,26.67,0.224222
# 4267,6619,38513,Gan Fuxi,1959,,0,0,0,4,0,0,0,0,0,0,0,0,0,24,0,0,0,0,0,0,0,0,0,0,0,0,0,0,0,0,0,0,0,0,0,0,0,0,0,0,0,0,0,0,0,0,0,0,0,0,0,0,0,0,0,0,0,0,0,0,0,0,0,0,0,0,0,0,0,0,0,0,0,0,0,0,0,0,0,0,0,0,0,0,0,0,0,0,0,0,0,0,0,0,0,0,0,0,0,0,8,0,0,0,0,0,0,0,0,0,0,0,0,0,0,0,0,0,0,0,0,0,0,0,0,0,0,0,0,0,0,0,0,0,0,0,0,64,0,0,0,0,0,0,0,0,0,0,0,0,0,0,0,0,0,0,0,0,0,0,0,0,0,0,0,0,0,0,0,0,0,0,0,0,0,0,0,0,0,0,0,54.5,22.26,0.2241689
# 4268,40153,466950,Lin Chung0Chern,2012,,0,0,0,0,0,0,0,0,0,0,0,0,0,0,0,0,0,0,0,0,0,0,0,0,16.5,0,0,0,0,0,0,0,0,0,0,0,0,0,0,0,0,0,0,0,0,0,0,0,0,0,0,0,0,0,0,0,0,0,0,0,0,0,0,0,0,0,0,0,0,0,0,0,0,0,0,0,0,0,0,0,0,0,0,0,0,0,0,0,0,0,0,0,0,0,0,0,0,0,0,0,20.09,0,0,0,0,0,0,0,0,0,0,0,0,0,0,4.95,0,0,0,0,0,0,0,0,0,0,0,0,0,0,0,0,0,0,0,0,0,58.46,0,0,0,0,0,0,0,0,0,0,0,0,0,0,0,0,0,0,0,0,0,0,0,0,0,0,0,0,0,0,0,0,0,0,0,0,0,0,0,0,0,0,0,71,29,0.2241379
# 4269,217,20168,Polukhin V.N.,1983,,0,0,0,0,0,0,0,0,0,0,0,0,0,0,0,0,0,0,0,0,0,0,0,0,0,0,0,0,0,0,0,0,0,0,0,0,0,0,0,0,0,0,0,0,0,0,0,0,0,0,0,0,0,0,0,0,0,0,0,0,48.61265439,0,0,0,0,0,0,0,0,0,0,0,0,0,0,0,0,0,0,0,0,0,0,0,0,0,0,0,0,0,0,0,0,0,0,0,0,0,0,0,6.854384178,0,0,0,0,0,0,0,0,0,0,0,0,0,0,0,0,0,0,0,0,0,0,0,0,0,0,0,0,0,37.67857726,0,0,0,0,0,0,6.854384178,0,0,0,0,0,0,0,0,0,0,0,0,0,0,0,0,0,0,0,0,0,0,0,0,0,0,0,0,0,0,0,0,0,0,0,0,0,0,0,0,0,0,0,41.1,16.8,0.224
# 4270,257,20594,Livshits V.Ya.,1988,,0,0,0,0,0,0,0,0,0,0,0,0,0,0,0,0,0,0,0,0,0,0,0,0,0,0,0,0,0,0,0,0,0,0,0,0,0,0,0,0,0,0,0,0,0,0,0,0,0,0,0,0,0,0,0,0,0,0,0,0,0,0,0,0,0,0,0,0,0,0,0,3.8,0,0,0,0,0,0,0,0,0,0,0,0,0,0,0,0,0,0,0,0,0,0,0,0,0,0,0,0,15.2,0,0,0,0,0,0,0,0,0,0,0,0,0,0,0,0,0,0,4.8,0,0,0,0,0,0,0,0,0,0,0,0,0,0,0,0,0,76.2,0,0,0,0,0,0,0,0,0,0,0,0,0,0,0,0,0,0,0,0,0,0,0,0,0,0,0,0,0,0,0,0,0,0,0,0,0,0,0,0,0,0,0,63.2,25.8,0.224
# 4271,290,21034,Karapetyan G.O.,1979,,0,0,0,8,0,0,0,0,0,0,0,0,0,0,0,0,0,0,0,0,0,0,0,0,0,0,0,0,0,0,0,0,0,0,0,0,0,0,0,0,0,0,0,0,0,0,0,0,0,0,0,0,0,0,0,0,0,0,0,0,0,0,0,0,0,0,0,0,0,0,0,0,0,0,0,0,0,0,0,0,0,0,0,27,0,0,0,0,0,0,0,0,0,0,0,0,0,0,0,0,0,0,0,0,0,0,0,0,0,0,0,0,0,0,0,0,0,0,0,0,0,0,0,0,0,0,0,0,0,0,0,0,0,0,0,0,0,65,0,0,0,0,0,0,0,0,0,0,0,0,0,0,0,0,0,0,0,0,0,0,0,0,0,0,0,0,0,0,0,0,0,0,0,0,0,0,0,0,0,0,0,84.2,34.4,0.224
# 4272,290,21036,Karapetyan G.O.,1979,,0,0,0,12,0,0,0,0,0,0,0,0,0,0,0,0,0,0,0,0,0,0,0,0,0,0,0,0,0,0,0,0,0,0,0,0,0,0,0,0,0,0,0,0,0,0,0,0,0,0,0,0,0,0,0,0,0,0,0,0,0,0,0,0,0,0,0,0,0,0,0,0,0,0,0,0,0,0,0,0,0,0,0,23,0,0,0,0,0,0,0,0,0,0,0,0,0,0,0,0,0,0,0,0,0,0,0,0,0,0,0,0,0,0,0,0,0,0,0,0,0,0,0,0,0,0,0,0,0,0,0,0,0,0,0,0,0,65,0,0,0,0,0,0,0,0,0,0,0,0,0,0,0,0,0,0,0,0,0,0,0,0,0,0,0,0,0,0,0,0,0,0,0,0,0,0,0,0,0,0,0,85.2,34.8,0.224
# 4273,292,21079,Karapetyan G.O.,1980,,0,0,0,4.362471913,0,0,0,0,0,0,0,0,0,0,0,0,0,0,0,0,0,0,0,0,0,0,0,0,0,0,0,0,0,0,0,0,0,0,0,0,0,0,0,0,0,0,0,0,0,0,0,0,0,0,0,0,0,0,0,0,0,0,0,0,0,0,0,0,0,0,0,0,0,0,0,0,0,0,0,0,0,0,0,41.34895917,0,0,0,0,0,0,0,0,0,0,0,0,0,0,0,0,0,0,0,0,0,0,0,0,0,0,0,0,0,0,0,0,0,0,0,0,0,0,0,0,0,0,0,0,0,0,0,0,0,0,0,0,0,54.28856891,0,0,0,0,0,0,0,0,0,0,0,0,0,0,0,0,0,0,0,0,0,0,0,0,0,0,0,0,0,0,0,0,0,0,0,0,0,0,0,0,0,0,0,84.5,34.5,0.224
# 4274,309,21251,Nikulin V.Kh.,1981,,0,0,0,10,0,0,0,0,0,0,0,0,0,0,0,0,5,0,0,0,0,0,0,0,5,0,0,0,0,0,0,0,0,0,0,0,0,0,0,0,0,0,0,0,0,0,0,0,0,0,0,0,0,0,0,0,0,0,0,0,0,0,0,0,0,0,0,0,0,0,0,0,0,0,0,0,0,0,0,0,0,0,0,0,0,0,0,0,0,0,0,5,0,0,0,0,0,0,0,0,0,0,0,0,0,0,0,0,0,0,0,0,0,0,0,0,0,0,0,0,0,0,0,0,0,0,0,0,0,0,0,0,0,0,0,0,0,75,0,0,0,0,0,0,0,0,0,0,0,0,0,0,0,0,0,0,0,0,0,0,0,0,0,0,0,0,0,0,0,0,0,0,0,0,0,0,0,0,0,0,0,80.5,32.93,0.224
# 4275,572,24645,Spinner S.,1954,BaF584/460,0,0,0,0,0,0,0,0.20880009,0,0,0,0,0,0,0,0,7.222289106,0,0,0,0,0,0,0,0,0,0,0,0,0,0,0,0,0,0,0,0,0,0,0,0,0,0,0,0,0,0,0,0,0,0,0,0,0,0,0,0,0,0,0,0,0,0,0,0,0,0,0,0,0,0,7.193967093,0,0,0,0,0,0,0,0,0,0,0,0,0,0,0,0,0,0,0,0,0,0,0,0,0,0,0,0,2.00001886,0,0,0,0,0,0,0,0,0,0,0,0,0,0,0,0,0,0,6.960682993,0,0,0,0,0,0,0,0,0,0,0,0,0,0,0,0,0,68.49444945,0,0,0,0,0,0,0,0,0,0,0,0,0,0,0,0,0,0,0,0,0,0,0,0,0,0,0,0,0,0,0,0,0,0,0,0,0,0,0,7.919792406,0,0,0,64,26.1,0.224
# 4276,3846,12319,Gan Fuxi,1959,,0,0,0,0,0,0,0,0,0,0,0,0,0,0,0,0,0,0,18,0,0,0,0,0,0,0,0,0,0,0,0,0,0,0,0,0,0,0,0,0,0,0,0,0,0,0,0,0,0,0,0,0,0,0,0,0,0,0,0,0,0,0,0,0,0,0,0,0,0,0,0,0,0,0,0,0,0,0,0,0,0,0,0,0,0,0,0,0,0,0,0,0,0,0,0,0,0,0,0,0,12,0,0,0,0,0,0,0,0,0,0,0,0,0,0,0,0,0,0,0,0,0,0,0,0,0,0,0,0,0,0,0,0,0,0,0,0,70,0,0,0,0,0,0,0,0,0,0,0,0,0,0,0,0,0,0,0,0,0,0,0,0,0,0,0,0,0,0,0,0,0,0,0,0,0,0,0,0,0,0,0,77.4,32.56,0.224
# 4277,3849,12367,Tille U.,1978,,0,0,0,0,0,0,0,0,0,0,0,0,0,0,0,0,0,0,0,0,0,0,0,0,22,0,0,0,0,0,0,0,0,0,0,0,0,0,0,0,0,0,0,0,0,0,0,0,0,0,0,0,0,0,0,0,0,0,0,0,0,0,0,0,0,0,0,0,0,0,0,0,0,0,0,0,0,0,0,0,0,0,0,0,0,0,0,0,0,0,0,0,0,0,0,0,0,0,0,0,7.5,0,0,0,0,0,0,0,0,0,0,0,0,0,0,0,0,0,0,0,0,0,0,0,0,0,0,0,0,0,0,0,0,0,0,0,0,70.5,0,0,0,0,0,0,0,0,0,0,0,0,0,0,0,0,0,0,0,0,0,0,0,0,0,0,0,0,0,0,0,0,0,0,0,0,0,0,0,0,0,0,0,77.8,31.8,0.224
# 4278,3861,12502,Takahashi K.,1983,,0,0,0,0,0,0,0,0,0,0,0,0,0,27.39726,0,0,0,0,0,0,0,0,0,0,0,0,0,0,0,0,0,0,0,0,0,0,0,0,0,0,0,0,0,0,0,0,0,0,0,0,0,0,0,0,0,0,0,0,0,0,0,0,0,0,0,0,0,0,0,0,0,0,0,0,0,0,0,0,0,0,0,0,0,0,0,0,0,0,0,0,0,0,0,0,0,0,0,0,0,0,17.80822,0,0,0,0,0,0,0,0,0,0,0,0,0,0,0,0,0,0,0,0,0,0,0,0,0,0,0,0,0,0,0,0,0,0,0,0,54.79452,0,0,0,0,0,0,0,0,0,0,0,0,0,0,0,0,0,0,0,0,0,0,0,0,0,0,0,0,0,0,0,0,0,0,0,0,0,0,0,0,0,0,0,76.5,31.25,0.224
# 4279,4204,50413,Molot V.A.,1992,,0,0,0,0,0,0,0,0,0,0,0,0,0,8.2,0,0,0,0,0,0,0,0,0,0,0,0,0,0,0,0,0,0,0,0,0,0,0,0,0,0,0,0,0,0,0,0,0,0,0,0,0,0,0,0,0,0,0,0,0,0,0,0,0,0,0,0,0,0,0,0,0,0,0,0,0,0,0,0,0,0,0,0,0,0,0,0,0,0,0,0,0,0,0,0,0,0,0,0,0,0,26.1,0,0,0,0,0,0,0,0,0,0,0,0,0,0,0,0,0,0,0,0,0,0,0,0,0,0,0,0,0,0,0,0,0,0,0,0,65.7,0,0,0,0,0,0,0,0,0,0,0,0,0,0,0,0,0,0,0,0,0,0,0,0,0,0,0,0,0,0,0,0,0,0,0,0,0,0,0,0,0,0,0,68.5,27.9,0.224
# 4280,4602,15075,Oda K.,1989,,0,0,0,14.5,0,0,0,0,0,0,0,0,0,0,0,0,0,0,0,0,0,0,0,0,0,0,0,0,0,0,0,0,0,0,0,0,0,0,0,0,0,0,0,0,0,0,0,0,0,0,0,0,0,0,0,0,0,0,0,0,0,0,0,0,0,0,0,0,0,0,0,0,0,0,0,0,0,0,0,0,0,0,0,0,0,0,0,0,0,0,0,0,0,0,0,0,0,0,0,0,0,0,0,0,0,0,0,0,0,0,0,0,0,0,0,0,0,0,0,0,0,0,0,0,0,0,0,0,0,0,0,0,0,0,0,0,0,65.8,0,0,0,0,0,0,0,0,0,0,0,0,0,0,0,0,0,0,0,0,0,0,0,0,0,0,0,0,0,0,0,0,0,19.7,0,0,0,0,0,0,0,0,0,81.6,33.36,0.224
# 4281,4654,4482,Appen A.A.,1959,,0,0,0,0,0,0,0,0,0,0,0,0,0,20,0,0,0,0,0,0,0,0,0,0,0,0,0,0,0,0,0,0,0,0,0,0,0,0,0,0,0,0,0,0,0,0,0,0,0,0,0,0,0,0,0,0,0,0,0,0,0,0,0,0,0,0,0,0,0,0,0,16,0,0,0,0,0,0,0,0,0,0,0,0,0,0,0,0,0,0,0,0,0,0,0,0,0,0,0,0,0,0,0,0,0,0,0,0,0,0,0,0,0,0,0,0,0,0,0,0,0,0,0,0,0,0,0,0,0,0,0,0,0,0,0,0,0,64,0,0,0,0,0,0,0,0,0,0,0,0,0,0,0,0,0,0,0,0,0,0,0,0,0,0,0,0,0,0,0,0,0,0,0,0,0,0,0,0,0,0,0,76,30.99,0.224
# 4282,14775,151449,Makishima A.,1979,,0,0,0,12.5,0,0,0,0,0,0,0,0,0,0,0,0,0,0,0,0,0,0,0,0,2.5,0,0,0,0,0,0,0,0,0,0,0,0,0,0,10,0,0,0,0,0,0,0,0,0,0,0,0,0,0,0,0,0,0,0,0,0,0,0,0,0,0,0,0,0,0,0,0,0,0,0,0,0,0,0,0,0,0,0,0,0,0,0,0,0,0,0,0,0,0,0,0,0,0,0,0,0,0,0,0,0,0,0,0,0,0,0,0,0,0,0,0,0,0,0,0,0,0,0,0,0,0,0,0,0,0,0,0,0,0,0,0,0,75,0,0,0,0,0,0,0,0,0,0,0,0,0,0,0,0,0,0,0,0,0,0,0,0,0,0,0,0,0,0,0,0,0,0,0,0,0,0,0,0,0,0,0,79.6,32.5,0.224
# 4283,27073,356809,Duddridge A.,2003,,0,0,0,0,0,0,0,0,0,0,0,0,0,18.11262204,0,0,0,0,0,0,0,0,0,0,0,0,0,0,0,0,0,0,0,0,0,0,0,0,0,0,0,0,0,0,0,0,0,0,0,0,2.401992314,0,0,0,0,0,0,0,0,0,0,0,0,0,0,0,0,0,0,0,0,0,0,0,0,0,0,0,0,0,0,0,0,10.04699785,0,0,0,0,0,0,0,0,0,0,0,0,0,0,0,0,10.29717705,0,0,0,0,0,0,0,0,0,0,0,0,0,0,0,0,0,0,0,0,0,0,0,0,0,0,0,0,0,0,0,0,0,0,0,0,59.14121075,0,0,0,0,0,0,0,0,0,0,0,0,0,0,0,0,0,0,0,0,0,0,0,0,0,0,0,0,0,0,0,0,0,0,0,0,0,0,0,0,0,0,0,88.1,35.98,0.224
# 4284,27073,356822,Duddridge A.,2003,,0,0,0,0,0,0,0,0,0,0,0,0,0,17.91791946,0,0,0,0,0,3.623622891,0,0,0,0,0,0,0,0,0,0,0,0,0,0,0,0,0,0,0,0,0,0,0,0,0,0,0,0,0,0,0,0,0,0,0,0,0,0,0,0,0,0,0,0,0,0,0,0,0,0,0,0,0,0,0,0,0,0,0,0,0,0,0,9.929929702,0,0,0,0,0,0,0,0,0,0,0,0,0,0,0,0,10.1601597,0,0,0,0,0,0,0,0,0,0,0,0,0,0,0,0,0,0,0,0,0,0,0,0,0,0,0,0,0,0,0,0,0,0,0,0,58.36836825,0,0,0,0,0,0,0,0,0,0,0,0,0,0,0,0,0,0,0,0,0,0,0,0,0,0,0,0,0,0,0,0,0,0,0,0,0,0,0,0,0,0,0,86.8,35.45,0.224
# 4285,30224,390307,Halimah M.K.,2005,,0,0,0,0,0,0,0,0,0,0,0,0,0,37,0,0,0,0,0,0,0,0,0,0,0,0,0,0,0,0,0,0,0,0,0,0,0,0,0,0,0,0,0,0,0,0,0,0,0,0,0,0,0,0,0,0,0,0,0,0,0,0,0,0,0,0,0,0,0,0,0,0,0,0,0,0,0,0,0,0,0,0,0,0,0,0,0,0,0,0,0,0,0,0,0,0,0,0,0,0,0,0,0,0,0,0,0,0,0,0,0,0,0,0,0,0,0,0,0,0,0,0,0,0,0,0,0,0,0,0,0,0,0,0,0,0,0,0,0,0,0,0,0,0,0,0,0,0,0,0,0,0,0,63,0,0,0,0,0,0,0,0,0,0,0,0,0,0,0,0,0,0,0,0,0,0,0,0,0,0,0,49.8,20.33,0.224
# 4286,30756,391258,Senin H.B.,1994,,0,0,0,0,0,0,0,0,0,0,0,0,0,0,0,0,0,0,0,0,0,0,0,0,0,0,0,0,0,0,0,0,0,0,0,0,0,0,0,0,0,0,0,0,0,0,0,0,0,0,0,0,0,0,0,0,0,0,0,0,0,0,0,0,0,0,0,0,0,0,0,0,0,0,0,0,0,0,0,0,0,0,0,0,0,0,0,0,0,0,0,0,0,0,0,0,0,0,0,0,0,0,0,0,0,0,0,0,0,0,0,0,0,0,0,77.6,0,0,0,0,0,0,0,0,0,0,0,0,0,0,0,0,0,0,0,0,0,0,22.4,0,0,0,0,0,0,0,0,0,0,0,0,0,0,0,0,0,0,0,0,0,0,0,0,0,0,0,0,0,0,0,0,0,0,0,0,0,0,0,0,0,0,57.8,23.61,0.224
# 4287,40901,478140,Ellison A.J.,2013,,0,0,0,11.73999988,0,0,0,0,0,0,0,0,0,1.98999998,0,0,2.529999975,0,0,0,0,0,0,0,5.289999947,0,0,0,0,0,0,0,0,0,0,0,0,0,0,0,0,0,0,0,0,0,0,0,0,0,0.01,0,0,0,0,0,0,0,0,0,0,0,0,0,0,0,0,0,0,0,0,0,0,0,0,0,0,0,0,0,0,0,0,0,0,0,0,0,0,0,0,4.170000958,0,0,0,0,0,0,0,0,0,0,0,0,0,0,0,0,0,0,0,0,0,0,0,0,0,0,0,0,0,0,0,0,0,0,0,0,0,0,0,0,0,0,0,0,0,71.58999928,0,0,0,0.109999999,0,0,0,0,0,2.559999974,0,0,0,0,0,0,0,0,0,0,0,0,0,0,0,0,0,0,0,0,0,0,0,0,0,0,0,0,0,0,0,0,0.01,81.8,33.4,0.224
# 4288,40944,478382,Mauro J.C.,2013,,0,0,0,0,0,0,0,0,0,0,0,0,0,0,0,0,5.27,0,0,0,0,0,0,0,0,0,0,0,0,0,0,0,0,0,0,0,0,0,0,0,0,0,0,0,0,0,0,0,0,0,0,0,0,0,0,0,0,0,0,0,0,0,0,0,0,0,0,0,0,0,0,15.25,0,0,0,0,0,0,0,0,0,0,0,0,0,0,0,0,0,0,0,0,0,0,0,0,0,0,0,0,0,0,0,0,0,0,0,0,0,0,0,0,0,0,0,0,0,0,0,0,0,0,0,0,0,0,0,0,0,0,0,0,0,0,0,0,0,79.38,0,0,0,0.1,0,0,0,0,0,0,0,0,0,0,0,0,0,0,0,0,0,0,0,0,0,0,0,0,0,0,0,0,0,0,0,0,0,0,0,0,0,0,0,55.8,22.78,0.224
# 4289,40944,478403,Mauro J.C.,2013,,0,0,0,3,0,0,0,0,0,0,0,0,0,6.26,0,0,0,0,0,0,0,0,0,0,2.64,0,0,0,0,0,0,0,0,0,0,0,0,0,0,0,0,0,0,0,0,0,0,0,0,0,0,0,0,0,0,0,0,0,0,0,0,0,0,0,0,0,0,0,0,0,0,15.25,0,0,0,0,0,0,0,0,0,0,0,0,0,0,0,0,0,0,0,0,0,0,0,0,0,0,0,0,0,0,0,0,0,0,0,0,0,0,0,0,0,0,0,0,0,0,0,0,0,0,0,0,0,0,0,0,0,0,0,0,0,0,0,0,0,70.11,0,0,0,0.1,0,0,0,0,0,2.64,0,0,0,0,0,0,0,0,0,0,0,0,0,0,0,0,0,0,0,0,0,0,0,0,0,0,0,0,0,0,0,0,0,67.8,27.69,0.224
# 4290,41259,480850,El0Mallawany R.,2013,,0,0,0,0,0,0,0,0,0,0,0,0,0,0,0,0,0,0,0,0,0,0,0,0,0,0,0,0,0,0,0,0,0,0,0,0,0,0,0,0,0,0,0,0,0,0,0,0,0,0,0,0,0,0,0,0,0,0,0,0,0,0,0,0,0,0,0,0,0,0,0,0,0,0,0,0,0,0,0,0,0,0,0,0,0,0,0,0,0,0,0,0,0,0,0,0,0,0,0,0,0,0,0,0,0,0,0,0,3,0,0,0,0,0,0,0,0,0,0,0,0,0,0,0,0,0,0,0,0,0,0,0,0,0,0,0,0,0,0,0,0,0,0,0,0,0,0,0,0,0,0,0,0,80,0,0,0,5,0,0,0,0,0,0,0,0,0,0,0,12,0,0,0,0,0,0,0,0,0,0,0,39.4,25.4,0.224
# 4291,20715,186906,Sarkisov P.D.,1986,,0,0,0,15,0,0,0,0,0,0,0,0,0,0,0,0,0,0,0,0,0,0,0,0,0,0,0,0,0,0,0,0,0,0,0,0,0,0,0,0,0,0,0,0,0,0,0,0,0,0,0,0,0,0,0,0,0,0,0,0,0,0,0,0,0,0,0,0,0,0,0,0,0,0,0,0,0,0,0,0,0,0,0,0,0,0,0,0,0,0,0,7,0,0,0,0,0,0,0,0,18,0,0,0,0,0,0,0,0,0,0,0,0,0,0,0,0,0,0,0,0,0,0,0,0,0,0,0,0,0,0,0,0,0,0,0,0,60,0,0,0,0,0,0,0,0,0,0,0,0,0,0,0,0,0,0,0,0,0,0,0,0,0,0,0,0,0,0,0,0,0,0,0,0,0,0,0,0,0,0,0,63.4,25.9,0.2239383
# 4292,16115,143902,Aleinikov F.K.,1967,,0,0,0,0,0,0,0,0,0,0,0,0,0,0,0,0,0,0,0,0,0,0,0,0,0,0,0,0,0,0,0,0,0,0,0,0,0,0,0,0,0,0,0,0,0,0,0,0,0,0,0,0,0,0,0,0,0,0,0,0,0,0,0,0,0,0,0,0,0,0,0,0,0,0,0,0,0,0,0,0,0,0,0,0,0,0,0,0,0,0,0,14.28571143,0,0,0,0,0,0,0,0,14.28571143,0,0,0,0,0,0,0,0,0,0,0,0,0,0,0,0,0,0,0,0,0,0,0,0,0,0,0,0,0,0,0,0,0,0,0,0,71.42857714,0,0,0,0,0,0,0,0,0,0,0,0,0,0,0,0,0,0,0,0,0,0,0,0,0,0,0,0,0,0,0,0,0,0,0,0,0,0,0,0,0,0,0,72.5,29.62,0.2238352
# 4293,6619,38477,Gan Fuxi,1959,,0,0,0,4,0,0,0,0,0,0,0,0,0,24,0,0,0,0,0,0,0,0,0,0,0,0,0,0,0,0,0,0,0,0,0,0,0,0,0,0,0,0,0,0,0,0,0,0,0,0,0,0,0,0,0,0,0,0,0,0,0,0,0,0,0,0,0,0,0,0,0,0,0,0,0,0,0,0,0,0,0,0,0,0,0,0,0,0,0,0,0,0,0,0,0,0,0,0,0,0,16,0,0,0,0,0,0,0,0,0,0,0,0,0,0,0,0,0,0,0,0,0,0,0,0,0,0,0,0,0,0,0,0,0,0,0,0,56,0,0,0,0,0,0,0,0,0,0,0,0,0,0,0,0,0,0,0,0,0,0,0,0,0,0,0,0,0,0,0,0,0,0,0,0,0,0,0,0,0,0,0,69.6,28.44,0.2236286
# 4294,3861,12465,Takahashi K.,1983,,0,0,0,0,0,0,0,0,0,0,0,0,0,40.81632592,0,0,0,0,0,0,0,0,0,0,0,0,0,0,0,0,0,0,0,0,0,0,0,0,0,0,0,0,0,0,0,0,0,0,0,0,0,0,0,0,0,0,0,0,0,0,0,0,0,0,0,0,0,0,0,0,0,0,0,0,0,0,0,0,0,0,0,0,0,0,0,0,0,0,0,0,0,0,0,0,0,0,0,0,0,0,18.36734816,0,0,0,0,0,0,0,0,0,0,0,0,0,0,0,0,0,0,0,0,0,0,0,0,0,0,0,0,0,0,0,0,0,0,0,0,40.81632592,0,0,0,0,0,0,0,0,0,0,0,0,0,0,0,0,0,0,0,0,0,0,0,0,0,0,0,0,0,0,0,0,0,0,0,0,0,0,0,0,0,0,0,67.2,27.46,0.2235979
# 4295,3814,110728,State Optical I,1975,OF1,0,0,0,2.195381453,0,0,0,0,0,0,0,0,0,23.59678011,0,0,0.449594026,0,0,0,0,0,0,0,0,0,0,0,0,0,0,0,0,0,0,0,0,0,0,0,0,0,0,0,0,0,0,0,0,0,0,0,0,0,0,0,0,0,0,0,0,0,0,0,0,0,0,0,0,0,0,4.514267326,0,0,0,0,0,0,0,0,0,0,0,0,0,0,0,0,0,0,0,0,0,0,0,0,0,0,0,0,2.961772055,0,0,0,0,0,0,0,0,0,0,0,0,0,0,0,0,0,0,0,0,0,0,0,0,0,0,0,0,0,5.282017932,0,0,0,0,0,0,61.0001871,0,0,0,0,0,0,0,0,0,0,0,0,0,0,0,0,0,0,0,0,0,0,0,0,0,0,0,0,0,0,0,0,0,0,0,0,0,0,0,0,0,0,0,53,21.66,0.2234534
# 4296,6619,38464,Gan Fuxi,1959,,0,0,0,8,0,0,0,0,0,0,0,0,0,4,0,0,0,0,0,0,0,0,0,0,0,0,0,0,0,0,0,0,0,0,0,0,0,0,0,0,0,0,0,0,0,0,0,0,0,0,0,0,0,0,0,0,0,0,0,0,0,0,0,0,0,0,0,0,0,0,0,0,0,0,0,0,0,0,0,0,0,0,0,0,0,0,0,0,0,0,0,0,0,0,0,0,0,0,0,0,16,0,0,0,0,0,0,0,0,0,0,0,0,0,0,0,0,0,0,0,0,0,0,0,0,0,0,0,0,0,0,0,0,0,0,0,0,72,0,0,0,0,0,0,0,0,0,0,0,0,0,0,0,0,0,0,0,0,0,0,0,0,0,0,0,0,0,0,0,0,0,0,0,0,0,0,0,0,0,0,0,72,29.43,0.2232416
# 4297,214,20087,Polukhin V.N.,1983,,0,0,0,9.142451274,0,0,0,0,0,0,0,0,0,0,0,0,0,0,0,0,0,0,0,0,0,0,0,0,0,0,0,0,0,0,0,0,0,0,0,0,0,0,0,0,0,0,0,0,0,0,0,0,0,0,0,0,0,0,0,0,70.87172213,0,0,0,0,0,0,0,0,0,0,0,0,0,0,0,0,0,0,0,0,0,0,0,0,0,0,0,0,0,0,0,0,0,0,0,0,0,0,0,9.9929133,0,0,0,0,0,0,0,0,0,0,0,0,0,0,0,0,0,0,0,0,0,0,0,0,0,0,0,0,0,0,0,0,0,0,0,0,9.9929133,0,0,0,0,0,0,0,0,0,0,0,0,0,0,0,0,0,0,0,0,0,0,0,0,0,0,0,0,0,0,0,0,0,0,0,0,0,0,0,0,0,0,0,55.6,22.7,0.223
# 4298,218,20110,Polukhin V.N.,1983,,0,0,0,0,0,0,0,0,0,0,0,0,0,0,0,0,0,0,0,0,0,0,0,0,0,0,0,0,0,0,0,0,0,0,0,0,0,0,0,0,0,0,0,0,0,0,0,0,0,0,0,0,0,0,0,0,0,0,0,0,61.16207755,0,0,0,0,0,0,0,0,0,0,0,0,0,0,0,0,0,0,0,0,0,0,0,0,0,0,0,0,0,0,0,0,0,0,0,0,0,0,0,8.623853655,0,0,0,0,0,0,0,0,0,0,0,0,0,0,0,0,0,0,0,0,0,0,0,0,0,0,0,0,0,0,0,0,0,0,0,0,30.21406879,0,0,0,0,0,0,0,0,0,0,0,0,0,0,0,0,0,0,0,0,0,0,0,0,0,0,0,0,0,0,0,0,0,0,0,0,0,0,0,0,0,0,0,69.8,28.6,0.223
# 4299,290,21038,Karapetyan G.O.,1979,,0,0,0,16,0,0,0,0,0,0,0,0,0,0,0,0,0,0,0,0,0,0,0,0,0,0,0,0,0,0,0,0,0,0,0,0,0,0,0,0,0,0,0,0,0,0,0,0,0,0,0,0,0,0,0,0,0,0,0,0,0,0,0,0,0,0,0,0,0,0,0,0,0,0,0,0,0,0,0,0,0,0,0,19,0,0,0,0,0,0,0,0,0,0,0,0,0,0,0,0,0,0,0,0,0,0,0,0,0,0,0,0,0,0,0,0,0,0,0,0,0,0,0,0,0,0,0,0,0,0,0,0,0,0,0,0,0,65,0,0,0,0,0,0,0,0,0,0,0,0,0,0,0,0,0,0,0,0,0,0,0,0,0,0,0,0,0,0,0,0,0,0,0,0,0,0,0,0,0,0,0,84.3,34.6,0.223
# 4300,290,21039,Karapetyan G.O.,1979,,0,0,0,17.5,0,0,0,0,0,0,0,0,0,0,0,0,0,0,0,0,0,0,0,0,0,0,0,0,0,0,0,0,0,0,0,0,0,0,0,0,0,0,0,0,0,0,0,0,0,0,0,0,0,0,0,0,0,0,0,0,0,0,0,0,0,0,0,0,0,0,0,0,0,0,0,0,0,0,0,0,0,0,0,17.5,0,0,0,0,0,0,0,0,0,0,0,0,0,0,0,0,0,0,0,0,0,0,0,0,0,0,0,0,0,0,0,0,0,0,0,0,0,0,0,0,0,0,0,0,0,0,0,0,0,0,0,0,0,65,0,0,0,0,0,0,0,0,0,0,0,0,0,0,0,0,0,0,0,0,0,0,0,0,0,0,0,0,0,0,0,0,0,0,0,0,0,0,0,0,0,0,0,84.5,34.6,0.223
# 4301,290,21040,Karapetyan G.O.,1979,,0,0,0,17,0,0,0,0,0,0,0,0,0,0,0,0,0,0,0,0,0,0,0,0,0,0,0,0,0,0,0,0,0,0,0,0,0,0,0,0,0,0,0,0,0,0,0,0,0,0,0,0,0,0,0,0,0,0,0,0,0,0,0,0,0,0,0,0,0,0,0,0,0,0,0,0,0,0,0,0,0,0,0,18,0,0,0,0,0,0,0,0,0,0,0,0,0,0,0,0,0,0,0,0,0,0,0,0,0,0,0,0,0,0,0,0,0,0,0,0,0,0,0,0,0,0,0,0,0,0,0,0,0,0,0,0,0,65,0,0,0,0,0,0,0,0,0,0,0,0,0,0,0,0,0,0,0,0,0,0,0,0,0,0,0,0,0,0,0,0,0,0,0,0,0,0,0,0,0,0,0,84.9,34.6,0.223
# 4302,1966,110905,Kisin B.I.,1959,BF4,0,0,0,0,0,0,0,0.049920007,0,0,0,0,0,4.005124601,0,0,5.782812867,0,0,0,0,0,0,0,0,0,0,0,0,0,0,0,0,0,0,0,0,0,0,0,0,0,0,0,0,0,0,0,0,0,0,0,0,0,0,0,0,0,0,0,0,0,0,0,0,0,0,0,0,0,0,8.977346347,0,0,0,0,0,0,0,0,0,0,0,0,0,0,0,0,0,0,0,0,0,0,0,0,0,0,0,0,0,0,0,0,0,0,0,0,0,0,0,0,0,0,0,0,0,0,0,3.679746552,0,0,0,0,0,0,0,0,0,0,0.059950009,0,0,0,0,0,0,73.46836102,0,0,0,0,0,0,0,0,0,0,0,0,0,0,0,0,0,0,0,0,0,0,0,0,0,0,0,0,0,0,0,0,0,0,0,0,0,0,0,3.976738597,0,0,0,67.3,27.51,0.223
# 4303,1966,110944,Kisin B.I.,1959,OF2,0,0,0,2.460862034,0,0,0,0,0,0,0,0,0,15.46241561,0,0,0,0,0,0,0,0,0,0,0,0,0,0,0,0,0,0,0,0,0,0,0,0,0,0,0,0,0,0,0,0,0,0,0,0,0,0,0,0,0,0,0,0,0,0,0,0,0,0,0,0,0,0,0,0,0,9.795650901,0,0,0,0,0,0,0,0,0,0,0,0,0,0,0,0,0,0,0,0,0,0,0,0,0,0,0,0,0,0,0,0,0,0,0,0,0,0,0,0,0,0,0,0,0,0,0,0,0,0,0,0,0,0,0,0,0,0,6.247030548,0,0,0,0,0,0,63.44841026,0,0,0,0,0,0,0,0,0,0,0,0,0,0,0,0,0,0,0,0,0,0,0,0,0,0,0,0,0,0,0,0,0,0,0,0,0,0,0,2.585630644,0,0,0,59.9,24.48,0.223
# 4304,3096,228,Nemilov S.V.,1973,,0,0,0,0,0,0,0,0,0,0,0,0,0,0,0,0,0,0,0,0,0,0,0,0,0,0,0,0,0,0,0,0,0,0,0,0,0,0,0,0,0,0,0,0,0,0,0,0,0,0,0,0,0,0,0,0,0,0,0,0,0,0,0,0,0,0,0,0,0,0,0,0,0,0,0,0,0,0,0,0,0,0,0,25,0,0,0,0,0,0,0,0,0,0,0,0,0,0,0,0,0,0,0,0,0,0,0,0,0,0,0,0,0,0,0,0,0,0,0,0,0,0,0,0,0,0,0,0,0,0,0,0,0,0,0,0,0,75,0,0,0,0,0,0,0,0,0,0,0,0,0,0,0,0,0,0,0,0,0,0,0,0,0,0,0,0,0,0,0,0,0,0,0,0,0,0,0,0,0,0,0,78.8,32.27,0.223
# 4305,3849,12361,Tille U.,1978,,0,0,0,0,0,0,0,0,0,0,0,0,0,0,0,0,0,0,0,0,0,0,0,0,25,0,0,0,0,0,0,0,0,0,0,0,0,0,0,0,0,0,0,0,0,0,0,0,0,0,0,0,0,0,0,0,0,0,0,0,0,0,0,0,0,0,0,0,0,0,0,0,0,0,0,0,0,0,0,0,0,0,0,0,0,0,0,0,0,0,0,0,0,0,0,0,0,0,0,0,4.5,0,0,0,0,0,0,0,0,0,0,0,0,0,0,0,0,0,0,0,0,0,0,0,0,0,0,0,0,0,0,0,0,0,0,0,0,70.5,0,0,0,0,0,0,0,0,0,0,0,0,0,0,0,0,0,0,0,0,0,0,0,0,0,0,0,0,0,0,0,0,0,0,0,0,0,0,0,0,0,0,0,79.1,32.3,0.223
# 4306,4206,50466,Molot V.A.,1992,,0,0,0,11.2,0,0,0,0,0,0,0,0,0,0,0,0,0,0,0,0,0,0,0,0,0,0,0,0,0,0,0,0,0,0,0,0,0,0,0,0,0,0,0,0,0,0,0,0,0,0,0,0,0,0,0,0,0,0,0,0,0,0,0,0,0,0,0,0,0,0,0,0,0,0,0,0,0,0,0,0,0,0,0,14.1,0,0,0,0,0,0,0,0,0,0,0,0,0,0,0,0,18.6,0,0,0,0,0,0,0,0,0,0,0,0,0,0,0,0,0,0,0,0,0,0,0,0,0,0,0,0,0,0,0,0,0,0,0,0,56.1,0,0,0,0,0,0,0,0,0,0,0,0,0,0,0,0,0,0,0,0,0,0,0,0,0,0,0,0,0,0,0,0,0,0,0,0,0,0,0,0,0,0,0,82,33.3,0.223
# 4307,7080,121859,Butler B.P.,1996,,0,0,0,10.33269506,0,0,0,0,0,0,0,0,0,0,0,0,0.765304534,0,0,0,0,0,0,0,12.1251342,0,0,0,0,0,0,0,0,0,0,0,0,0,0,0,0,0,0,0,0,0,0,0,0,0,0.754699639,0,0,0,0,0,0,0,0,0,0,0,0,0,0,0,0,0,0,0,0,1.434256314,0,0,0,0,0,0,0,0,0,0,0,9.339663536,0,0,0,0,0,0,0,2.832692646,0,0,0,0,0,0,0,0,7.941400204,0,0,0,0,0,0,0,0,0,0,0,0,0,0,0,0,0,0,0.372269722,0,0,0,0,0,0,0,0,0,0,0,0,0,0,0,0,0,54.10188414,0,0,0,0,0,0,0,0,0,0,0,0,0,0,0,0,0,0,0,0,0,0,0,0,0,0,0,0,0,0,0,0,0,0,0,0,0,0,0,0,0,0,0,81.2,33.24,0.223
# 4308,7832,74205,Patel N.D.,1983,,0,0,0,0,0,0,0,0,0,0,0,0,0,0,0,0,0,0,0,0,0,0,0,0,0,0,0,0,0,0,0,0,0,0,0,0,0,0,0,0,0,0,0,0,0,0,0,0,0,0,0,0,0,0,0,0,0,0,0,0,0,0,0,0,0,0,0,0,0,0,0,0,0,0,0,0,0,0,0,0,0,0,0,0,0,0,0,0,0,0,0,0,0,0,0,0,0,55,0,0,0,0,0,0,0,0,0,0,0,0,0,0,0,0,0,45,0,0,0,0,0,0,0,0,0,0,0,0,0,0,0,0,0,0,0,0,0,0,0,0,0,0,0,0,0,0,0,0,0,0,0,0,0,0,0,0,0,0,0,0,0,0,0,0,0,0,0,0,0,0,0,0,0,0,0,0,0,0,0,0,0,61.4,25.3,0.223
# 4309,7832,74206,Patel N.D.,1983,,0,0,0,0,0,0,0,0,0,0,0,0,0,0,0,0,0,0,0,0,0,0,0,0,0,0,0,0,0,0,0,0,0,0,0,0,0,0,0,0,0,0,0,0,0,0,0,0,0,0,0,0,0,0,0,0,0,0,0,0,0,0,0,0,0,0,0,0,0,0,0,0,0,0,0,0,0,0,0,0,0,0,0,0,0,0,0,0,0,0,0,0,0,0,0,0,0,57.6,0,0,0,0,0,0,0,0,0,0,0,0,0,0,0,0,0,42.4,0,0,0,0,0,0,0,0,0,0,0,0,0,0,0,0,0,0,0,0,0,0,0,0,0,0,0,0,0,0,0,0,0,0,0,0,0,0,0,0,0,0,0,0,0,0,0,0,0,0,0,0,0,0,0,0,0,0,0,0,0,0,0,0,0,56.3,23,0.223
# 4310,13204,78418,Bokin P.Ya.,1963,F4,0,0,0,0,0,0,0,0.243399981,0,0,0,0,0,0,0,0,0,0,0,0,0,0,0,0,0,0,0,0,0,0,0,0,0,0,0,0,0,0,0,0,0,0,0,0,0,0,0,0,0,0,0,0,0,0,0,0,0,0,0,0,0,0,0,0,0,0,0,0,0,0,0,6.2467775,0,0,0,0,0,0,0,0,0,0,0,0,0,0,0,0,0,0,0,0,0,0,0,0,0,0,0,0,0,0,0,0,0,0,0,0,0,0,0,0,0,0,0,0,0,0,0,20.69346834,0,0,0,0,0,0,0,0,0,0,0,0,0,0,0,0,0,72.81635417,0,0,0,0,0,0,0,0,0,0,0,0,0,0,0,0,0,0,0,0,0,0,0,0,0,0,0,0,0,0,0,0,0,0,0,0,0,0,0,0,0,0,0,53.6,21.91,0.223
# 4311,27073,356815,Duddridge A.,2003,,0,0,0,2.401680976,0,0,0,0,0,0,0,0,0,18.11267982,0,0,0,0,0,0,0,0,0,0,0,0,0,0,0,0,0,0,0,0,0,0,0,0,0,0,0,0,0,0,0,0,0,0,0,0,0,0,0,0,0,0,0,0,0,0,0,0,0,0,0,0,0,0,0,0,0,0,0,0,0,0,0,0,0,0,0,0,0,10.0470299,0,0,0,0,0,0,0,0,0,0,0,0,0,0,0,0,10.2972099,0,0,0,0,0,0,0,0,0,0,0,0,0,0,0,0,0,0,0,0,0,0,0,0,0,0,0,0,0,0,0,0,0,0,0,0,59.14139941,0,0,0,0,0,0,0,0,0,0,0,0,0,0,0,0,0,0,0,0,0,0,0,0,0,0,0,0,0,0,0,0,0,0,0,0,0,0,0,0,0,0,0,88.8,36.3,0.223
# 4312,27073,356816,Duddridge A.,2003,,0,0,0,3.623622891,0,0,0,0,0,0,0,0,0,17.91791946,0,0,0,0,0,0,0,0,0,0,0,0,0,0,0,0,0,0,0,0,0,0,0,0,0,0,0,0,0,0,0,0,0,0,0,0,0,0,0,0,0,0,0,0,0,0,0,0,0,0,0,0,0,0,0,0,0,0,0,0,0,0,0,0,0,0,0,0,0,9.929929702,0,0,0,0,0,0,0,0,0,0,0,0,0,0,0,0,10.1601597,0,0,0,0,0,0,0,0,0,0,0,0,0,0,0,0,0,0,0,0,0,0,0,0,0,0,0,0,0,0,0,0,0,0,0,0,58.36836825,0,0,0,0,0,0,0,0,0,0,0,0,0,0,0,0,0,0,0,0,0,0,0,0,0,0,0,0,0,0,0,0,0,0,0,0,0,0,0,0,0,0,0,86.9,35.52,0.223
# 4313,38258,450284,Sidek H.A.A.,2011,,0,0,0,0,1,0,0,0,0,0,0,0,0,0,0,0,0,0,0,0,0,0,0,0,0,0,0,0,0,0,0,0,0,0,0,0,0,0,0,0,0,0,0,0,0,0,0,0,0,0,0,0,0,0,0,0,0,0,0,0,0,0,0,0,0,0,0,0,0,0,0,0,0,0,0,0,0,0,0,0,0,0,0,0,0,0,0,0,0,0,0,0,0,0,0,0,0,0,0,0,0,0,0,0,0,0,0,0,0,0,0,0,0,0,0,0,0,0,0,0,0,0,0,0,0,0,0,0,0,0,0,0,0,0,0,0,0,0,0,0,0,0,0,0,0,0,0,0,0,0,0,0,0,90,0,0,0,0,0,0,0,0,0,0,0,0,0,0,0,0,0,0,0,0,0,0,0,9,0,0,0,48.1,19.67,0.223
# 4314,39287,460631,Hojamberdiev M.,2012,,0,0,0,0,0,0,0,0,0,0,0,0,0,0,0,0,0,0,0,0,0,0,0,0,3,0,0,0,0,0,0,0,0,0,0,0,0,0,0,0,0,0,0,0,0,0,0,0,0,0,0,0,0,0,0,0,0,0,0,0,0,0,0,0,0,0,0,0,0,0,0,0,0,0,0,0,0,0,0,0,0,0,0,0,0,0,0,0,0,0,0,7,0,0,0,0,0,0,0,0,17,0,0,0,0,0,0,0,0,0,0,0,0,0,0,0,0,0,0,0,0,0,0,0,0,0,0,0,0,0,0,0,0,0,0,0,0,73,0,0,0,0,0,0,0,0,0,0,0,0,0,0,0,0,0,0,0,0,0,0,0,0,0,0,0,0,0,0,0,0,0,0,0,0,0,0,0,0,0,0,0,68.6,43.58,0.223
# 4315,40944,478383,Mauro J.C.,2013,,0,0,0,0,0,0,0,0,0,0,0,0,0,5.27,0,0,5.27,0,0,0,0,0,0,0,0,0,0,0,0,0,0,0,0,0,0,0,0,0,0,0,0,0,0,0,0,0,0,0,0,0,0,0,0,0,0,0,0,0,0,0,0,0,0,0,0,0,0,0,0,0,0,15.25,0,0,0,0,0,0,0,0,0,0,0,0,0,0,0,0,0,0,0,0,0,0,0,0,0,0,0,0,0,0,0,0,0,0,0,0,0,0,0,0,0,0,0,0,0,0,0,0,0,0,0,0,0,0,0,0,0,0,0,0,0,0,0,0,0,74.11,0,0,0,0.1,0,0,0,0,0,0,0,0,0,0,0,0,0,0,0,0,0,0,0,0,0,0,0,0,0,0,0,0,0,0,0,0,0,0,0,0,0,0,0,61.9,25.33,0.223
# 4316,40944,478385,Mauro J.C.,2013,,0,0,0,0,0,0,0,0,0,0,0,0,0,5.269999473,0,0,2.639999736,0,0,0,0,0,0,0,0,0,0,0,0,0,0,0,0,0,0,0,0,0,0,0,0,0,0,0,0,0,0,0,0,0,0,0,0,0,0,0,0,0,0,0,0,0,0,0,0,0,0,0,0,0,0,13.24999868,0,0,0,0,0,0,0,0,0,0,0,0,0,0,0,0,0,0,0,0,0,0,0,0,0,0,0,0,0,0,0,0,0,0,0,0,0,0,0,0,0,0,0,0,0,0,0,0,0,0,0,0,0,0,0,0,0,0,0,0,0,0,0,0,0,76.11000239,0,0,0,0.09999999,0,0,0,0,0,2.629999737,0,0,0,0,0,0,0,0,0,0,0,0,0,0,0,0,0,0,0,0,0,0,0,0,0,0,0,0,0,0,0,0,0,66.4,27.17,0.223
# 4317,40944,478404,Mauro J.C.,2013,,0,0,0,4,0,0,0,0,0,0,0,0,0,7.26,0,0,0,0,0,0,0,0,0,0,2.64,0,0,0,0,0,0,0,0,0,0,0,0,0,0,0,0,0,0,0,0,0,0,0,0,0,0,0,0,0,0,0,0,0,0,0,0,0,0,0,0,0,0,0,0,0,0,17.25,0,0,0,0,0,0,0,0,0,0,0,0,0,0,0,0,0,0,0,0,0,0,0,0,0,0,0,0,0,0,0,0,0,0,0,0,0,0,0,0,0,0,0,0,0,0,0,0,0,0,0,0,0,0,0,0,0,0,0,0,0,0,0,0,0,66.11,0,0,0,0.1,0,0,0,0,0,2.64,0,0,0,0,0,0,0,0,0,0,0,0,0,0,0,0,0,0,0,0,0,0,0,0,0,0,0,0,0,0,0,0,0,66.3,27.11,0.223
# 4318,4562,14651,Osaka A.,1986,,0,0,0,0,0,0,0,0,0,0,0,0,0,0,0,0,0,0,0,0,0,0,0,0,0,0,0,0,0,0,0,0,0,0,0,0,0,0,0,0,0,0,0,0,0,0,0,0,0,0,0,0,0,0,0,0,0,0,0,0,69.78,0,0,0,0,0,0,0,0,0,0,0,0,0,0,0,0,0,0,0,0,0,0,0,0,0,0,0,0,0,0,0,0,0,0,0,0,0,0,0,6.98,0,0,0,0,0,0,0,0,0,0,0,0,0,0,0,0,0,0,0,0,0,0,0,0,0,0,0,0,0,0,0,0,0,0,0,0,23.24,0,0,0,0,0,0,0,0,0,0,0,0,0,0,0,0,0,0,0,0,0,0,0,0,0,0,0,0,0,0,0,0,0,0,0,0,0,0,0,0,0,0,0,63.3,25.88,0.2229521
# 4319,16777,171587,Burkhard D.J.M.,1997,,0,0,0,0,0,0,0,0,0,0,0,0,0,0,0,0,0,0,0,0,0,0,0,0,0,0,0,0,0,0,0,0,0,0,0,0,0,0,0,0,0,0,0,0,0,0,0,0,0,0,5,0,0,0,0,0,0,0,0,0,0,0,0,0,0,0,0,0,0,0,0,0,0,0,0,0,0,0,0,0,0,0,0,0,0,0,0,0,0,0,0,0,0,0,0,0,0,0,0,0,20,0,0,0,0,0,0,0,0,0,0,0,0,0,0,0,0,0,0,0,0,0,0,0,0,0,0,0,0,0,0,0,0,0,0,0,0,75,0,0,0,0,0,0,0,0,0,0,0,0,0,0,0,0,0,0,0,0,0,0,0,0,0,0,0,0,0,0,0,0,0,0,0,0,0,0,0,0,0,0,0,65.3,26.7,0.2228465
# 4320,1834,9132,Takahashi K.,1983,,0,0,0,0,0,0,0,0,0,0,0,0,0,0,0,0,0,0,0,0,0,0,0,0,0,0,0,0,0,0,0,0,0,0,0,0,0,0,0,0,0,0,0,0,0,0,0,0,0,0,0,0,0,0,0,0,0,0,0,0,0,0,0,0,0,0,0,0,0,0,0,0,0,0,0,0,0,0,0,0,0,0,0,0,0,0,0,0,0,0,0,0,0,0,0,0,0,0,0,0,22.5,0,0,0,0,0,0,0,0,0,0,0,0,0,0,0,0,0,0,0,0,0,0,0,0,0,0,0,0,0,0,0,0,0,0,0,0,77.5,0,0,0,0,0,0,0,0,0,0,0,0,0,0,0,0,0,0,0,0,0,0,0,0,0,0,0,0,0,0,0,0,0,0,0,0,0,0,0,0,0,0,0,58.4,23.88,0.2227806
# 4321,1980,44501,Eagan R.J.,1978,,0,0,0,5,0,0,0,0,0,0,0,0,0,0,0,0,0,0,0,0,0,0,0,0,0,0,0,0,0,0,0,0,0,0,0,0,0,0,0,0,0,0,0,0,0,0,0,0,0,0,0,0,0,0,0,0,0,0,0,0,0,0,0,0,0,0,0,0,0,0,0,0,0,0,0,0,0,0,0,0,0,0,0,0,0,0,0,0,0,0,0,0,0,0,0,0,0,0,0,0,20,0,0,0,0,0,0,0,0,0,0,0,0,0,0,0,0,0,0,0,0,0,0,0,0,0,0,0,0,0,0,0,0,0,0,0,0,75,0,0,0,0,0,0,0,0,0,0,0,0,0,0,0,0,0,0,0,0,0,0,0,0,0,0,0,0,0,0,0,0,0,0,0,0,0,0,0,0,0,0,0,64.8,26.5,0.2226416
# 4322,4562,14667,Osaka A.,1986,,0,0,0,0,0,0,0,0,0,0,0,0,0,0,0,0,0,0,0,0,0,0,0,0,0,0,0,0,0,0,0,0,0,0,0,0,0,0,0,0,0,0,0,0,0,0,0,0,0,0,0,0,0,0,0,0,0,0,0,0,44.44444444,0,0,0,0,0,0,0,0,0,0,0,0,0,0,0,0,0,0,0,0,0,0,0,0,0,0,0,0,0,0,0,0,0,0,0,0,0,0,0,11.11111111,0,0,0,0,0,0,0,0,0,0,0,0,0,0,0,0,0,0,0,0,0,0,0,0,0,0,0,0,0,0,0,0,0,0,0,0,44.44444444,0,0,0,0,0,0,0,0,0,0,0,0,0,0,0,0,0,0,0,0,0,0,0,0,0,0,0,0,0,0,0,0,0,0,0,0,0,0,0,0,0,0,0,69.2,28.3,0.2226148
# 4323,3861,143630,Takahashi K.,1983,,0,0,0,0,0,0,0,0,0,0,0,0,0,28.57143,0,0,0,0,0,0,0,0,0,0,0,0,0,0,0,0,0,0,0,0,0,0,0,0,0,0,0,0,0,0,0,0,0,0,0,0,0,0,0,0,0,0,0,0,0,0,0,0,0,0,0,0,0,0,0,0,0,14.28571,0,0,0,0,0,0,0,0,0,0,0,0,0,0,0,0,0,0,0,0,0,0,0,0,0,0,0,0,0,0,0,0,0,0,0,0,0,0,0,0,0,0,0,0,0,0,0,0,0,0,0,0,0,0,0,0,0,0,0,0,0,0,0,0,0,57.14286,0,0,0,0,0,0,0,0,0,0,0,0,0,0,0,0,0,0,0,0,0,0,0,0,0,0,0,0,0,0,0,0,0,0,0,0,0,0,0,0,0,0,0,58.9,24.09,0.222499
# 4324,4562,14660,Osaka A.,1986,,0,0,0,0,0,0,0,0,0,0,0,0,0,0,0,0,0,0,0,0,0,0,0,0,0,0,0,0,0,0,0,0,0,0,0,0,0,0,0,0,0,0,0,0,0,0,0,0,0,0,0,0,0,0,0,0,0,0,0,0,48.31,0,0,0,0,0,0,0,0,0,0,0,0,0,0,0,0,0,0,0,0,0,0,0,0,0,0,0,0,0,0,0,0,0,0,0,0,0,0,0,3.38,0,0,0,0,0,0,0,0,0,0,0,0,0,0,0,0,0,0,0,0,0,0,0,0,0,0,0,0,0,0,0,0,0,0,0,0,48.31,0,0,0,0,0,0,0,0,0,0,0,0,0,0,0,0,0,0,0,0,0,0,0,0,0,0,0,0,0,0,0,0,0,0,0,0,0,0,0,0,0,0,0,66.2,27.08,0.2223042
# 4325,26687,21302,LaCourse W.C.,1996,,0,0,0,15,0,0,0,0,0,0,0,0,0,0,0,0,0,0,0,0,0,0,0,0,0,0,0,0,0,0,0,0,0,0,0,0,0,0,0,0,0,0,0,0,0,0,0,0,0,0,0,0,0,0,0,0,0,0,0,0,0,0,0,0,0,0,0,0,0,0,0,0,0,0,0,0,0,0,0,0,0,0,0,0,0,0,0,0,0,0,0,0,0,0,0,0,0,0,0,0,25,0,0,0,0,0,0,0,0,0,0,0,0,0,0,0,0,0,0,0,0,0,0,0,0,0,0,0,0,0,0,0,0,0,0,0,0,60,0,0,0,0,0,0,0,0,0,0,0,0,0,0,0,0,0,0,0,0,0,0,0,0,0,0,0,0,0,0,0,0,0,0,0,0,0,0,0,0,0,0,0,66,27,0.2222222
# 4326,214,20080,Polukhin V.N.,1983,,0,0,0,0,0,0,0,0,0,0,0,0,0,29.983617,0,0,0,0,0,0,0,0,0,0,0,0,0,0,0,0,0,0,0,0,0,0,0,0,0,0,0,0,0,0,0,0,0,0,0,0,0,0,0,0,0,0,0,0,0,0,54.61496454,0,0,0,0,0,0,0,0,0,0,0,0,0,0,0,0,0,0,0,0,0,0,0,0,0,0,0,0,0,0,0,0,0,0,0,0,0,0,0,7.70070923,0,0,0,0,0,0,0,0,0,0,0,0,0,0,0,0,0,0,0,0,0,0,0,0,0,0,0,0,0,0,0,0,0,0,0,0,7.70070923,0,0,0,0,0,0,0,0,0,0,0,0,0,0,0,0,0,0,0,0,0,0,0,0,0,0,0,0,0,0,0,0,0,0,0,0,0,0,0,0,0,0,0,49.8,20.4,0.222
# 4327,214,20086,Polukhin V.N.,1983,,0,0,0,7.101449071,0,0,0,0,0,0,0,0,0,0,0,0,0,0,0,0,0,0,0,0,0,0,0,0,0,0,0,0,0,0,0,0,0,0,0,0,0,0,0,0,0,0,0,0,0,0,0,0,0,0,0,0,0,0,0,0,72.46377072,0,0,0,0,0,0,0,0,0,0,0,0,0,0,0,0,0,0,0,0,0,0,0,0,0,0,0,0,0,0,0,0,0,0,0,0,0,0,0,10.2173901,0,0,0,0,0,0,0,0,0,0,0,0,0,0,0,0,0,0,0,0,0,0,0,0,0,0,0,0,0,0,0,0,0,0,0,0,10.2173901,0,0,0,0,0,0,0,0,0,0,0,0,0,0,0,0,0,0,0,0,0,0,0,0,0,0,0,0,0,0,0,0,0,0,0,0,0,0,0,0,0,0,0,59.2,24.2,0.222
# 4328,255,20572,Livshits V.Ya.,1989,,0,0,0,0,0,0,0,0,0,0,0,0,0,0,0,0,0,0,0,0,0,0,0,0,0,0,0,0,0,0,0,0,0,0,0,0,0,0,0,0,0,0,0,0,0,0,0,0,0,0,0,0,0,0,0,0,0,0,0,0,0,0,0,0,0,0,0,0,0,0,0,0,0,0,0,0,0,0,0,0,0,0,0,13,0,0,0,0,0,0,0,0,0,0,0,0,0,0,0,0,12,0,0,0,0,0,0,0,0,0,0,0,0,0,0,0,0,0,0,0,0,0,0,0,0,0,0,0,0,0,0,0,0,0,0,0,0,65,0,0,0,0,0,0,0,0,0,0,0,10,0,0,0,0,0,0,0,0,0,0,0,0,0,0,0,0,0,0,0,0,0,0,0,0,0,0,0,0,0,0,0,98.1,40.1,0.222
# 4329,257,20587,Livshits V.Ya.,1988,,0,0,0,0,0,0,0,0,0,0,0,0,0,0,0,0,0,0,0,0,0,0,0,0,0,0,0,0,0,0,0,0,0,0,0,0,0,0,0,0,0,0,0,0,0,0,0,0,0,0,0,0,0,0,0,0,0,0,0,0,0,0,0,0,0,0,0,0,0,0,0,4,0,0,0,0,0,0,0,0,0,0,0,0,0,0,0,0,0,0,0,0,0,0,0,0,0,0,0,0,16,0,0,0,0,0,0,0,0,0,0,0,0,0,0,0,0,0,0,0,0,0,0,0,0,0,0,0,0,0,0,0,0,0,0,0,0,80,0,0,0,0,0,0,0,0,0,0,0,0,0,0,0,0,0,0,0,0,0,0,0,0,0,0,0,0,0,0,0,0,0,0,0,0,0,0,0,0,0,0,0,63.3,25.9,0.222
# 4330,292,21086,Karapetyan G.O.,1980,,0,0,0,11.84041118,0,0,0,0,0,0,0,0,0,0,0,0,0,0,0,0,0,0,0,0,0,0,0,0,0,0,0,0,0,0,0,0,0,0,0,0,0,0,0,0,0,0,0,0,0,0,0,0,0,0,0,0,0,0,0,0,0,0,0,0,0,0,0,0,0,0,0,0,0,0,0,0,0,0,0,0,0,0,0,25.0106725,0,0,0,0,0,0,0,0,0,0,0,0,0,0,0,0,0,0,0,0,0,0,0,0,0,0,0,0,0,0,0,0,0,0,0,0,0,0,0,0,0,0,0,0,0,0,0,0,0,0,0,0,0,63.14891631,0,0,0,0,0,0,0,0,0,0,0,0,0,0,0,0,0,0,0,0,0,0,0,0,0,0,0,0,0,0,0,0,0,0,0,0,0,0,0,0,0,0,0,81.2,33.2,0.222
# 4331,1965,110882,Kisin B.I.,1959,BK11,0,0,0,0.585277117,0,0,0,0.113100023,0,0,0,0,0,14.82886297,0,0,12.0167424,0,0,0,0,0,0,0,0,0,0,0,0,0,0,0,0,0,0,0,0,0,0,0,0,0,0,0,0,0,0,0,0,0,0,0,0,0,0,0,0,0,0,0,0,0,0,0,0,0,0,0,0,0,0,4.022889805,0,0,0,0,0,0,0,0,0,0,0,0,0,0,0,0,0,0,0,0,0,0,0,0,0,0,0,0,3.117184623,0,0,0,0,0,0,0,0,0,0,0,0,0,0,0,0,0,0,0,0,0,0,0,0,0,0,0,0,0,0.025590005,0,0,0,0,0,0,65.29035306,0,0,0,0,0,0,0,0,0,0,0,0,0,0,0,0,0,0,0,0,0,0,0,0,0,0,0,0,0,0,0,0,0,0,0,0,0,0,0,0,0,0,0,82.4,33.71,0.222
# 4332,1966,110929,Kisin B.I.,1959,F4,0,0,0,0,0,0,0,0.243399981,0,0,0,0,0,0,0,0,0,0,0,0,0,0,0,0,0,0,0,0,0,0,0,0,0,0,0,0,0,0,0,0,0,0,0,0,0,0,0,0,0,0,0,0,0,0,0,0,0,0,0,0,0,0,0,0,0,0,0,0,0,0,0,6.2467775,0,0,0,0,0,0,0,0,0,0,0,0,0,0,0,0,0,0,0,0,0,0,0,0,0,0,0,0,0,0,0,0,0,0,0,0,0,0,0,0,0,0,0,0,0,0,0,20.69346834,0,0,0,0,0,0,0,0,0,0,0,0,0,0,0,0,0,72.81635417,0,0,0,0,0,0,0,0,0,0,0,0,0,0,0,0,0,0,0,0,0,0,0,0,0,0,0,0,0,0,0,0,0,0,0,0,0,0,0,0,0,0,0,55.3,22.62,0.222
# 4333,2027,9641,Shaw R.R.,1971,,0,0,0,0,0,0,0,0,0,0,0,0,0,0,0,0,0,0,0,0,0,0,0,0,0,0,0,0,0,0,0,0,0,0,0,0,0,0,0,0,0,0,0,0,0,0,0,0,0,0,0,0,0,0,0,0,0,0,0,0,0,0,0,0,0,0,0,0,0,0,0,0,0,0,0,0,0,0,0,0,0,0,0,0,0,0,0,0,0,0,0,0,0,0,0,0,0,0,0,0,0,0,0,0,0,0,0,0,0,0,0,0,0,0,0,0,0,0,0,55,0,0,0,0,0,0,0,0,0,0,0,0,0,0,0,0,0,45,0,0,0,0,0,0,0,0,0,0,0,0,0,0,0,0,0,0,0,0,0,0,0,0,0,0,0,0,0,0,0,0,0,0,0,0,0,0,0,0,0,0,0,49.3,20.18,0.222
# 4334,3846,12324,Gan Fuxi,1959,,0,0,0,0,0,0,0,0,0,0,0,0,0,0,0,0,0,0,0,0,0,0,0,0,0,0,0,0,0,0,0,0,0,0,0,0,0,0,0,0,0,0,0,0,0,0,0,0,0,0,0,0,0,0,0,0,0,0,0,0,0,0,0,0,0,0,0,0,0,0,0,0,0,0,0,0,0,0,0,0,0,0,0,0,0,0,0,0,0,0,0,0,0,0,0,0,0,0,0,0,12,0,0,0,0,0,0,0,0,0,0,0,0,0,0,0,0,0,0,0,0,0,0,0,0,0,0,0,0,0,0,0,0,0,0,0,0,70,0,0,0,0,0,0,0,0,0,0,0,0,0,0,0,0,0,0,0,0,0,0,0,0,0,0,0,0,0,0,0,0,0,0,0,0,0,0,0,18,0,0,0,65.7,27.07,0.222
# 4335,3846,12328,Gan Fuxi,1959,,0,0,0,0,0,0,0,0,0,0,0,0,0,0,0,0,0,0,0,0,0,0,0,0,0,0,0,0,0,0,0,0,0,0,0,0,0,0,0,0,0,0,0,0,0,0,0,0,0,0,0,0,0,0,0,0,0,0,0,0,0,0,0,0,0,0,0,0,0,0,0,12,0,0,0,0,0,0,0,0,0,0,0,0,0,0,0,0,0,0,0,18,0,0,0,0,0,0,0,0,0,0,0,0,0,0,0,0,0,0,0,0,0,0,0,0,0,0,0,0,0,0,0,0,0,0,0,0,0,0,0,0,0,0,0,0,0,70,0,0,0,0,0,0,0,0,0,0,0,0,0,0,0,0,0,0,0,0,0,0,0,0,0,0,0,0,0,0,0,0,0,0,0,0,0,0,0,0,0,0,0,62.2,25.4,0.222
# 4336,3849,12358,Tille U.,1978,,0,0,0,0,0,0,0,0,0,0,0,0,0,0,0,0,0,0,0,0,0,0,0,0,8,0,0,0,0,0,0,0,0,0,0,0,0,0,0,0,0,0,0,0,0,0,0,0,0,0,0,0,0,0,0,0,0,0,0,0,0,0,0,0,0,0,0,0,0,0,0,0,0,0,0,0,0,0,0,0,0,0,0,0,0,0,0,0,0,0,0,0,0,0,0,0,0,0,0,0,21.5,0,0,0,0,0,0,0,0,0,0,0,0,0,0,0,0,0,0,0,0,0,0,0,0,0,0,0,0,0,0,0,0,0,0,0,0,70.5,0,0,0,0,0,0,0,0,0,0,0,0,0,0,0,0,0,0,0,0,0,0,0,0,0,0,0,0,0,0,0,0,0,0,0,0,0,0,0,0,0,0,0,66.4,27.2,0.222
# 4337,7830,74177,Patel N.D.,1983,,0,0,0,0,0,0,0,0,0,0,0,0,0,0,0,0,0,0,0,0,0,0,0,0,0,0,0,0,0,0,0,0,0,0,0,0,0,0,0,0,0,0,0,0,0,0,0,0,0,0,0,0,0,0,0,0,0,0,0,0,0,0,0,0,0,0,0,0,0,0,0,0,0,0,0,0,0,0,0,0,0,0,0,0,0,0,0,0,0,0,0,0,0,0,0,0,0,55.4,0,0,0,0,0,0,0,0,0,0,0,0,0,0,0,0,0,44.6,0,0,0,0,0,0,0,0,0,0,0,0,0,0,0,0,0,0,0,0,0,0,0,0,0,0,0,0,0,0,0,0,0,0,0,0,0,0,0,0,0,0,0,0,0,0,0,0,0,0,0,0,0,0,0,0,0,0,0,0,0,0,0,0,0,48.9,20,0.222
# 4338,20408,175152,Wiessner W.,1962,ZK 6,0,0,0,0,0,0,0,0.308899935,0,0,0,0,0,8.777529157,0,0,0,0,0,0,0,0,0,0,0,0,0,0,0,0,0,0,0,0,0,0,0,0,0,0,0,0,0,0,0,0,0,0,0,0,0,0,0,0,0,0,0,0,0,0,0,0,0,0,0,0,0,0,0,0,0,0,0,0,0,0,0,0,0,0,0,0,0,0,0,0,0,0,0,0,0,0,0,0,0,0,0,0,0,0,19.71938586,0,0,0,0,0,0,0,0,0,0,0,0,0,0,0,0,0,0,0,0,0,0,0,0,0,0,0,0,0,0,0,0,0,0,0,0,71.19418505,0,0,0,0,0,0,0,0,0,0,0,0,0,0,0,0,0,0,0,0,0,0,0,0,0,0,0,0,0,0,0,0,0,0,0,0,0,0,0,0,0,0,0,66.8,27.35,0.222
# 4339,20408,175154,Wiessner W.,1962,F 2,0,0,0,0,0,0,0,0.463999912,0,0,0,0,0,0,0,0,0,0,0,0,0,0,0,0,0,0,0,0,0,0,0,0,0,0,0,0,0,0,0,0,0,0,0,0,0,0,0,0,0,0,0,0,0,0,0,0,0,0,0,0,0,0,0,0,0,0,0,0,0,0,0,4.872619074,0,0,0,0,0,0,0,0,0,0,0,0,0,0,0,0,0,0,0,0,0,0,0,0,0,0,0,0,7.405437593,0,0,0,0,0,0,0,0,0,0,0,0,0,0,0,0,0,0,18.50735648,0,0,0,0,0,0,0,0,0,0,0,0,0,0,0,0,0,68.75058694,0,0,0,0,0,0,0,0,0,0,0,0,0,0,0,0,0,0,0,0,0,0,0,0,0,0,0,0,0,0,0,0,0,0,0,0,0,0,0,0,0,0,0,57.3,23.44,0.222
# 4340,24435,189485,Vijoy P.S.,1999,,0,0,0,0,0,0,0,0,0,0,0,0,0,75,0,0,0,0,0,0,0,0,0,0,0,0,0,0,0,0,0,0,0,0,0,0,0,0,0,0,0,0,0,0,0,0,0,0,0,0,0,0,0,0,0,0,0,0,0,0,0,0,0,0,0,0,0,0,0,0,0,0,0,0,0,0,0,0,0,0,0,0,0,5,0,0,0,0,0,0,0,0,0,0,0,0,0,0,0,0,0,0,0,0,0,0,0,0,0,0,0,0,0,0,0,0,0,0,0,0,0,0,0,0,0,0,0,0,0,0,0,0,0,0,0,0,0,0,0,0,0,0,0,0,0,0,0,0,0,0,0,0,0,0,0,0,0,0,0,0,0,0,0,0,0,0,0,0,0,0,0,0,0,0,0,20,0,0,0,0,0,33.5,13.73,0.222
# 4341,24933,302459,Shen G.0Q.,2002,,0,0,0,3,0,0,0,0,0,0,0,0,0,0,0,0,0,0,0,0,0,0,0,0,0,0,0,0,0,0,0,0,0,0,0,0,0,0,0,0,0,0,0,0,0,0,0,0,0,0,0,0,0,0,0,0,0,0,0,0,0,0,0,0,0,0,0,0,0,0,0,0,0,0,0,0,0,0,0,0,0,0,0,0,0,0,0,0,0,0,0,12,0,0,0,0,0,0,0,0,15,0,0,0,0,0,0,0,0,0,0,0,0,0,0,0,0,0,0,0,0,0,0,0,0,0,0,0,0,0,0,0,0,0,0,0,0,70,0,0,0,0,0,0,0,0,0,0,0,0,0,0,0,0,0,0,0,0,0,0,0,0,0,0,0,0,0,0,0,0,0,0,0,0,0,0,0,0,0,0,0,73.3,29.99,0.222
# 4342,30224,390310,Halimah M.K.,2005,,0,0,0,0,0,0,0,0,0,0,0,0,0,27,0,0,0,0,0,0,0,0,0,0,0,0,0,0,0,0,0,0,0,0,0,0,0,0,0,0,0,0,0,0,0,0,0,0,0,0,0,0,0,0,0,0,0,0,0,0,0,0,0,0,0,0,0,0,0,0,0,0,0,0,0,0,0,0,0,0,0,0,0,0,0,0,0,0,0,0,0,0,0,0,0,0,0,0,0,0,0,0,0,0,0,0,0,0,0,0,0,0,0,0,0,0,0,0,0,0,0,0,0,0,0,0,0,0,0,0,0,0,0,0,0,0,0,0,0,0,0,0,0,0,0,0,0,0,0,0,0,0,0,73,0,0,0,0,0,0,0,0,0,0,0,0,0,0,0,0,0,0,0,0,0,0,0,0,0,0,0,58,23.74,0.222
# 4343,34275,417271,Reddy C.N.,2008,,0,0,0,0,0,0,0,0,0,0,0,0,0,55,0,0,0,0,0,0,0,0,0,0,0,0,0,0,0,0,0,0,0,0,0,0,0,0,0,0,0,0,0,0,0,0,0,0,0,0,0,0,0,0,0,0,0,0,0,0,0,0,0,0,0,0,0,0,0,0,0,0,0,0,0,0,0,0,0,0,0,0,0,35,0,0,0,0,0,0,0,0,0,0,0,0,0,0,0,0,0,0,0,0,0,0,0,0,0,0,0,0,0,0,0,0,0,0,0,0,0,0,0,0,0,0,0,0,0,0,0,0,0,0,0,0,0,0,0,0,0,0,0,0,0,0,0,0,0,0,0,0,0,0,0,0,0,0,0,0,0,0,0,0,0,0,0,10,0,0,0,0,0,0,0,0,0,0,0,0,0,51.7,21.17,0.222
# 4344,34497,418285,Sidek H.A.A.,2006,,0,0,0,0,0,0,0,0,0,0,0,0,0,45.88398,0,0,0,0,0,0,0,0,0,0,0,0,0,0,0,0,0,0,0,0,0,0,0,0,0,0,0,0,0,0,0,0,0,0,0,0,0,0,0,0,0,0,0,0,0,0,0,0,0,0,0,0,0,0,0,0,0,0,0,0,0,0,0,0,0,0,0,0,0,0,0,0,0,0,0,0,0,0,0,0,0,0,0,0,0,0,0,0,0,0,0,0,0,0,0,0,0,0,0,0,0,0,0,0,0,0,0,0,0,0,0,0,0,0,0,0,0,0,0,0,0,0,0,0,0,0,0,0,0,0,0,0,0,0,0,0,0,0,0,54.11602,0,0,0,0,0,0,0,0,0,0,0,0,0,0,0,0,0,0,0,0,0,0,0,0,0,0,0,52,23,0.222
# 4345,40944,478386,Mauro J.C.,2013,,0,0,0,0,0,0,0,0,0,0,0,0,0,5.27,0,0,5.27,0,0,0,0,0,0,0,0,0,0,0,0,0,0,0,0,0,0,0,0,0,0,0,0,0,0,0,0,0,0,0,0,0,0,0,0,0,0,0,0,0,0,0,0,0,0,0,0,0,0,0,0,0,0,12.25,0,0,0,0,0,0,0,0,0,0,0,0,0,0,0,0,0,0,0,0,0,0,0,0,0,0,0,0,1,0,0,0,0,0,0,0,0,0,0,0,0,0,0,0,0,0,0,0,0,0,0,0,0,0,0,0,0,0,0,0,0,0,0,0,0,76.11,0,0,0,0.1,0,0,0,0,0,0,0,0,0,0,0,0,0,0,0,0,0,0,0,0,0,0,0,0,0,0,0,0,0,0,0,0,0,0,0,0,0,0,0,66.5,27.22,0.222
# 4346,12751,126797,Primenko V.I.,1976,F9,0,0,0,1.985174804,0,0,0,0.17330557,0,0,0,0,0,1.931801088,0,0,0,0,0,0,0,0,0,0,0,0,0,0,0,0,0,0,0,0,0,0,0,0,0,0,0,0,0,0,0,0,0,0,18.2605869,0,0,0,0,0,0,0,0,0,0,0,0,0,0,0,0,0,0,0,0,0,0,9.02365002,0,0,0,0,0,5.50217684,0,0,0,0,0,0,0,0,0,0,0,0,0,0,0,0,0,0,0,0,0,0,0,0,0,0,0,0,0,0,0,0,0,0,0,0,0,0,0,0,0,4.085397305,0,0,0,0,0,0,0,0,0,0,0,0,0,0,0,0,0,45.51775294,0,0,0,0,0,0,0,0,0,0,0,0,0,0,0,0,0,0,0,13.52015454,0,0,0,0,0,0,0,0,0,0,0,0,0,0,0,0,0,0,0,0,0,0,0,65.9,26.97,0.2217279
# 4347,1834,9128,Takahashi K.,1983,,0,0,0,0,0,0,0,0,0,0,0,0,0,0,0,0,0,0,0,0,0,0,0,0,0,0,0,0,0,0,0,0,0,0,0,0,0,0,0,0,0,0,0,0,0,0,0,0,0,0,0,0,0,0,0,0,0,0,0,0,0,0,0,0,0,0,0,0,0,0,0,0,0,0,0,0,0,0,0,0,0,0,0,33.3,0,0,0,0,0,0,0,0,0,0,0,0,0,0,0,0,0,0,0,0,0,0,0,0,0,0,0,0,0,0,0,0,0,0,0,0,0,0,0,0,0,0,0,0,0,0,0,0,0,0,0,0,0,66.7,0,0,0,0,0,0,0,0,0,0,0,0,0,0,0,0,0,0,0,0,0,0,0,0,0,0,0,0,0,0,0,0,0,0,0,0,0,0,0,0,0,0,0,76,31.11,0.2214722
# 4348,39169,462933,Brix P.,2011,,0,0,0,11.12451089,0,0,0,0,0,0,0,0,0,0.180886315,0,0,0,0,0,0,0,0,0,0,0.844136168,0,0,0,0,0,0,0.040200003,0,0,0,0,0,0,0,0,0,0,0,0,0,0,0,0,0,0,0.040200003,0,0,0,0,0,0,0,0,0,0,0,0,0,0,0,0,0,0,0,0,0.050246204,0,0,0,0,0,0,0,0,0,0,0,10.71249086,0,0,0,0,0,0,0,0,0,0,0,0,0,0,0,0,9.70756478,0,0,0,0,0,0,0,0,0,0,0,0,0,0,0.030147722,0,0,0,0,0,0,0,0,0,0,0,0,0,0,0,0,0,0,0,0,0,65.26981525,0,0,0,0.040200003,0,0,0,0,0,0.050246204,0,0,0,0,0,0,0,0,0,0,0,0,0,0,0,0,0,0,0,0,0,0,0,0,0,0,0,0,0,0.060295445,0,0,1.849060149,83.3,34.1,0.2214077
# 4349,2681,110679,State Optical I,1975,BF4,0,0,0,0,0,0,0,0.049920007,0,0,0,0,0,4.005124601,0,0,5.782812867,0,0,0,0,0,0,0,0,0,0,0,0,0,0,0,0,0,0,0,0,0,0,0,0,0,0,0,0,0,0,0,0,0,0,0,0,0,0,0,0,0,0,0,0,0,0,0,0,0,0,0,0,0,0,8.977346347,0,0,0,0,0,0,0,0,0,0,0,0,0,0,0,0,0,0,0,0,0,0,0,0,0,0,0,0,0,0,0,0,0,0,0,0,0,0,0,0,0,0,0,0,0,0,0,3.679746552,0,0,0,0,0,0,0,0,0,0,0.059950009,0,0,0,0,0,0,73.46836102,0,0,0,0,0,0,0,0,0,0,0,0,0,0,0,0,0,0,0,0,0,0,0,0,0,0,0,0,0,0,0,0,0,0,0,0,0,0,0,3.976738597,0,0,0,67.2,27.51,0.221374
# 4350,6619,38510,Gan Fuxi,1959,,0,0,0,8,0,0,0,0,0,0,0,0,0,12,0,0,0,0,0,0,0,0,0,0,0,0,0,0,0,0,0,0,0,0,0,0,0,0,0,0,0,0,0,0,0,0,0,0,0,0,0,0,0,0,0,0,0,0,0,0,0,0,0,0,0,0,0,0,0,0,0,0,0,0,0,0,0,0,0,0,0,0,0,0,0,0,0,0,0,0,0,0,0,0,0,0,0,0,0,0,20,0,0,0,0,0,0,0,0,0,0,0,0,0,0,0,0,0,0,0,0,0,0,0,0,0,0,0,0,0,0,0,0,0,0,0,0,60,0,0,0,0,0,0,0,0,0,0,0,0,0,0,0,0,0,0,0,0,0,0,0,0,0,0,0,0,0,0,0,0,0,0,0,0,0,0,0,0,0,0,0,71.4,29.23,0.221348
