Repository: jacobergzhou/Poisson-Ratio

File: Poisson_data_no_metal_07192019.csv (part 47 of 57)
,Code,Glass #,Author,Year,Trademark,Ag2O,AgI,Al,Al2O3,AlF3,AlN,As,As2O3,As2O5,As2S3,As2Se3,AsSe,B,B2O3,BaCl2,BaF2,BaO,BeF2,BeO,Bi2O3,BiCl3,Br,Ca,CaF2,CaO,Cd,CdCl2,CdF2,CdO,Ce2O3,CeF3,CeO2,Cl,Co3O4,CoO,Cr2O3,Cs2O,CsCl,CsF,Cu2O,CuO,Dy2O3,Er,Er2O3,ErF3,Eu,Eu2O3,EuF3,F,Fe,Fe2O3,FeO,Ga,Ga2O3,Ga2S3,Ga2Se3,GaF3,Gd2O3,GdF3,Ge,GeO2,GeS2,GeSe2,H2O,HfF4,HfO2,Hg,Ho2O3,I,InF3,K,K2O,K2S,K2SO4,KBr,KCl,KF,KHF2,La,La2O3,La2S3,LaF3,Li,Li2O,Li2S,Li2SO4,LiBr,LiCl,LiF,LiI,MgF2,MgO,Mn2O3,MnF2,MnO,MnO2,MoO2,MoO3,N,Na,Na2O,Na2S,Na2SO4,NaCl,NaF,NaPO3,Nb2O5,Nd,Nd2O3,NdF3,NH4NO3,NiO,O,OH,P,P2O5,Pb,PbCl2,PbF2,PbO,PdO,Pr2O3,Pr6O11,PrF3,Rb2O,RbF,Rh2O3,RuO2,S,Sb,Sb2O3,Sb2S3,Sc2O3,Se,Si,Si3N4,SiC,SiO2,Sm2O3,Sn,SnO,SnO2,SO2,SO3,Sr,SrCl2,SrF2,SrO,Ta2O3,Ta2O5,Tb2O3,TbF3,Te,TeO2,Th,ThF4,ThO2,TiO2,Tl,Tl2O,Tl2Se,TlSe,Tm2O3,U,U3O8,UO2,V,V2O5,VO6,WO3,Y,Y2O3,Yb2O3,YbF3,YF3,ZnCl2,ZnF2,ZnO,ZnSO4,ZrF4,ZrO2,Young's modulus E (GPa),Shear modulus G (GPa),Poisson's ratio v,Calculated Poisson,Percent Error
# 5193,5581,40714,Leko V.K.,1996,nan,0,0,0,0,0,0,0,0,0,0,0,0,0,0,0,0,0,0,0,0,0,0,0,0,0,0,0,0,0,0,0,0,0,0,0,0,0,0,0,0,0,0,0,0,0,0,0,0,0,0,0,0,0,0,0,0,0,0,0,0,0,0,0,0,0,0,0,0,0,0,0,0,0,0,0,0,0,0,0,0,0,0,0,0,0,0,0,0,0,0,0,0,0,0,0,0,0,0,0,0,0,0,0,0,0,0,0,0,0,0,0,0,0,0,0,0,0,0,0,0,0,0,0,0,0,0,0,0,0,0,0,0,0,0,0,0,0,100,0,0,0,0,0,0,0,0,0,0,0,0,0,0,0,0,0,0,0,0,0,0,0,0,0,0,0,0,0,0,0,0,0,0,0,0,0,0,0,0,0,0,0,72.9,31.3,0.1645368,0.164536741,3.57281E-05
# 4739,39407,465136,Zheng Qiuju,2012,nan,0,0,0,10.30000103,0,0,0,0,0,0,0,0,0,5.0000005,0,0,0,0,0,0,0,0,0,0,0,0,0,0,0,0,0,0,0,0,0,0,0,0,0,0,0,0,0,0,0,0,0,0,0,0,1.0000001,0,0,0,0,0,0,0,0,0,0,0,0,0,0,0,0,0,0,0,0,0,0,0,0,0,0,0,0,0,0,0,0,0,0,0,0,0,0,0,0,0,0,0,0,0,0,0,0,0,14.80000148,0,0,0,0,0,0,0,0,0,0,0,0,0,0,0,0,0,0,0,0,0,0,0,0,0,0,0,0,0,0,0,0,0,0,0,0,68.89999689,0,0,0,0,0,0,0,0,0,0,0,0,0,0,0,0,0,0,0,0,0,0,0,0,0,0,0,0,0,0,0,0,0,0,0,0,0,0,0,0,0,0,0,70.8,29.3,0.2081912,0.208191126,3.54098E-05
# 3250,3861,143634,Takahashi K.,1983,nan,0,0,0,0,0,0,0,0,0,0,0,0,0,27.02703,0,0,0,0,0,0,0,0,0,0,0,0,0,0,0,0,0,0,0,0,0,0,0,0,0,0,0,0,0,0,0,0,0,0,0,0,0,0,0,0,0,0,0,0,0,0,0,0,0,0,0,0,0,0,0,0,0,18.91892,0,0,0,0,0,0,0,0,0,0,0,0,0,0,0,0,0,0,0,0,0,0,0,0,0,0,0,0,0,0,0,0,0,0,0,0,0,0,0,0,0,0,0,0,0,0,0,0,0,0,0,0,0,0,0,0,0,0,0,0,0,0,0,0,0,54.05405,0,0,0,0,0,0,0,0,0,0,0,0,0,0,0,0,0,0,0,0,0,0,0,0,0,0,0,0,0,0,0,0,0,0,0,0,0,0,0,0,0,0,0,65.4,26.32,0.2424013,0.242401216,3.47335E-05
# 4320,6619,38511,Gan Fuxi,1959,nan,0,0,0,4,0,0,0,0,0,0,0,0,0,20,0,0,0,0,0,0,0,0,0,0,0,0,0,0,0,0,0,0,0,0,0,0,0,0,0,0,0,0,0,0,0,0,0,0,0,0,0,0,0,0,0,0,0,0,0,0,0,0,0,0,0,0,0,0,0,0,0,0,0,0,0,0,0,0,0,0,0,0,0,0,0,0,0,0,0,0,0,0,0,0,0,0,0,0,0,0,12,0,0,0,0,0,0,0,0,0,0,0,0,0,0,0,0,0,0,0,0,0,0,0,0,0,0,0,0,0,0,0,0,0,0,0,0,64,0,0,0,0,0,0,0,0,0,0,0,0,0,0,0,0,0,0,0,0,0,0,0,0,0,0,0,0,0,0,0,0,0,0,0,0,0,0,0,0,0,0,0,64.2,26.29,0.2209965,0.220996577,3.46816E-05
# 2210,35186,423683,Saddeek Y.B.,2009,nan,0,0,0,0,0,0,0,0,0,0,0,0,0,49.5,0,0,0,0,0,12.5,0,0,0,0,0,0,0,0,0,0,0,0,0,0,0,0,0,0,0,0,0,0,0,0,0,0,0,0,0,0,0,0,0,0,0,0,0,0,0,0,0,0,0,0,0,0,0,0,0,0,0,0,0,0,0,0,0,0,0,0,0,0,0,0,0,0,0,0,0,0,0,0,0,0,0,0,0,0,0,0,25.5,0,0,0,0,0,12.5,0,0,0,0,0,0,0,0,0,0,0,0,0,0,0,0,0,0,0,0,0,0,0,0,0,0,0,0,0,0,0,0,0,0,0,0,0,0,0,0,0,0,0,0,0,0,0,0,0,0,0,0,0,0,0,0,0,0,0,0,0,0,0,0,0,0,0,0,0,0,0,0,0,0,62.9,24.9,0.2630523,0.263052209,3.46565E-05
# 99,41016,480037,Vasantharani P.,2011,nan,0,0,0,0,0,0,0,0,0,0,0,0,0,0,0,0,0,0,0,0,0,0,0,0,0,0,0,0,0,0,0,0,0,0,0,0,0,0,0,0,0,0,0,0,0,0,0,0,0,0,0,0,0,0,0,0,0,0,0,0,0,0,0,0,0,0,0,0,0,0,0,0,0,0,0,0,0,0,0,0,0,0,0,0,0,0,0,0,0,0,0,0,0,0,0,0,0,0,0,0,0,0,0,0,0,0,0,0,0,0,0,0,0,0,0,0,0,0,0,45,0,0,0,0,0,0,0,0,0,0,0,0,0,0,0,0,0,0,0,0,0,0,0,0,0,0,0,0,0,0,0,0,0,0,0,0,0,0,0,0,0,0,0,0,0,0,0,55,0,0,0,0,0,0,0,0,0,0,0,0,0,34.9,12.9,0.3527133,0.352713178,3.45055E-05
# 347,9236,96548,Osaka A.,1988,nan,0,0,0,2.102101727,0,0,0,0,0,0,0,0,0,0,0,0,0,0,0,0,0,0,0,0,0,0,0,0,0,0,0,0,0,0,0,0,0,0,0,0,0,0,0,0,0,0,0,0,0,0,0,0,0,0,0,0,0,0,0,0,0,0,0,1.101100857,0,0,0,0,0,0,0,32.53253577,0,0,0,0,0,0,0,0,0,0,0,0,0,0,0,0,0,0,0,0,0,0,0,0,0,0,0,0,0,0,0,0,0,0,0,0,0,0,0,0,0,0,0,64.26426165,0,0,0,0,0,0,0,0,0,0,0,0,0,0,0,0,0,0,0,0,0,0,0,0,0,0,0,0,0,0,0,0,0,0,0,0,0,0,0,0,0,0,0,0,0,0,0,0,0,0,0,0,0,0,0,0,0,0,0,0,0,0,0,0,0,24.2,9.2,0.3152175,0.315217391,3.44827E-05
# 1579,3861,12480,Takahashi K.,1983,nan,0,0,0,0,0,0,0,0,0,0,0,0,0,43.47826,0,0,0,0,0,0,0,0,0,0,0,0,0,0,0,0,0,0,0,0,0,0,0,0,0,0,0,0,0,0,0,0,0,0,0,0,0,0,0,0,0,0,0,0,0,0,0,0,0,0,0,0,0,0,0,0,0,13.04348,0,0,0,0,0,0,0,0,0,0,0,0,0,0,0,0,0,0,0,0,0,0,0,0,0,0,0,0,0,0,0,0,0,0,0,0,0,0,0,0,0,0,0,0,0,0,0,0,0,0,0,0,0,0,0,0,0,0,0,0,0,0,0,0,0,43.47826,0,0,0,0,0,0,0,0,0,0,0,0,0,0,0,0,0,0,0,0,0,0,0,0,0,0,0,0,0,0,0,0,0,0,0,0,0,0,0,0,0,0,0,44.9,17.56,0.2784739,0.278473804,3.44376E-05
# 4291,39169,462933,Brix P.,2011,nan,0,0,0,11.12451089,0,0,0,0,0,0,0,0,0,0.180886315,0,0,0,0,0,0,0,0,0,0,0.844136168,0,0,0,0,0,0,0.040200003,0,0,0,0,0,0,0,0,0,0,0,0,0,0,0,0,0,0,0.040200003,0,0,0,0,0,0,0,0,0,0,0,0,0,0,0,0,0,0,0,0,0.050246204,0,0,0,0,0,0,0,0,0,0,0,10.71249086,0,0,0,0,0,0,0,0,0,0,0,0,0,0,0,0,9.70756478,0,0,0,0,0,0,0,0,0,0,0,0,0,0,0.030147722,0,0,0,0,0,0,0,0,0,0,0,0,0,0,0,0,0,0,0,0,0,65.26981525,0,0,0,0.040200003,0,0,0,0,0,0.050246204,0,0,0,0,0,0,0,0,0,0,0,0,0,0,0,0,0,0,0,0,0,0,0,0,0,0,0,0,0,0.060295445,0,0,1.849060149,83.3,34.1,0.2214077,0.221407625,3.40397E-05
# 4234,20715,186906,Sarkisov P.D.,1986,nan,0,0,0,15,0,0,0,0,0,0,0,0,0,0,0,0,0,0,0,0,0,0,0,0,0,0,0,0,0,0,0,0,0,0,0,0,0,0,0,0,0,0,0,0,0,0,0,0,0,0,0,0,0,0,0,0,0,0,0,0,0,0,0,0,0,0,0,0,0,0,0,0,0,0,0,0,0,0,0,0,0,0,0,0,0,0,0,0,0,0,0,7,0,0,0,0,0,0,0,0,18,0,0,0,0,0,0,0,0,0,0,0,0,0,0,0,0,0,0,0,0,0,0,0,0,0,0,0,0,0,0,0,0,0,0,0,0,60,0,0,0,0,0,0,0,0,0,0,0,0,0,0,0,0,0,0,0,0,0,0,0,0,0,0,0,0,0,0,0,0,0,0,0,0,0,0,0,0,0,0,0,63.4,25.9,0.2239383,0.223938224,3.39655E-05
# 4568,31885,379782,Hushur A.,2005,nan,0,0,0,0,0,0,0,0,0,0,0,0,0,0,0,0,0,0,0,0,0,0,0,0,0,0,0,0,0,0,0,0,0,0,0,0,0,0,0,0,0,0,0,0,0,0,0,0,0,0,0,0,0,0,0,0,0,0,0,0,0,0,0,0,0,0,0,0,0,0,0,0,0,0,0,0,0,0,0,0,0,0,0,28.57143,0,0,0,0,0,0,0,0,0,0,0,0,0,0,0,0,0,0,0,0,0,0,0,0,0,0,0,0,0,0,0,0,0,0,0,0,0,0,0,0,0,0,0,0,0,0,0,0,0,0,0,0,0,71.42857,0,0,0,0,0,0,0,0,0,0,0,0,0,0,0,0,0,0,0,0,0,0,0,0,0,0,0,0,0,0,0,0,0,0,0,0,0,0,0,0,0,0,0,78.7,32.4,0.2145061,0.214506173,3.39568E-05
# 507,10628,80770,Zhao Xiujian,1987,nan,0,0,0,0,8,0,0,0,0,0,0,0,0,0,0,24,0,0,0,0,0,0,0,0,0,0,0,0,0,0,0,0,0,0,0,0,0,0,0,0,0,0,0,0,0,0,0,0,0,0,0,0,0,0,0,0,0,0,0,0,0,0,0,0,0,0,0,0,0,0,0,0,0,0,0,0,20,0,0,0,0,0,0,0,0,0,0,0,0,0,0,0,0,0,0,0,0,0,0,0,0,0,0,0,0,0,0,0,0,0,0,0,0,0,0,0,0,0,0,0,0,0,0,0,0,0,0,0,0,0,0,0,0,0,0,0,0,0,0,0,0,0,0,0,0,0,0,0,0,0,0,0,0,0,0,0,0,0,0,0,0,0,0,0,0,0,0,0,0,0,0,0,0,0,0,0,0,0,0,48,0,46.3,17.7,0.3079095,0.307909605,3.3945E-05
# 818,26666,355017,Gapochenko S.,2000,nan,0,0,0,0,0,0,23.5,0,0,0,0,0,0,0,0,0,0,0,0,0,0,0,0,0,0,0,0,0,0,0,0,0,0,0,0,0,0,0,0,0,0,0,0,0,0,0,0,0,0,0,0,0,0,0,0,0,0,0,0,13.5,0,0,0,0,0,0,0,0,0,0,0,0,0,0,0,0,0,0,0,0,0,0,0,0,0,0,0,0,0,0,0,0,0,0,0,0,0,0,0,0,0,0,0,0,0,0,0,0,0,0,0,0,0,0,0,0,0,0,0,0,0,0,0,0,0,0,0,0,0,0,0,0,0,63,0,0,0,0,0,0,0,0,0,0,0,0,0,0,0,0,0,0,0,0,0,0,0,0,0,0,0,0,0,0,0,0,0,0,0,0,0,0,0,0,0,0,0,0,0,0,0,16.2,6.25,0.2960001,0.296,3.37838E-05
# 819,26961,309926,Kojima S.,2003,nan,0,0,0,0,0,0,0,0,0,0,0,0,0,71.42857286,0,0,0,0,0,0,0,0,0,0,0,0,0,0,0,0,0,0,0,0,0,0,22.85714091,0,0,0,0,0,0,0,0,0,0,0,0,0,0,0,0,0,0,0,0,0,0,0,0,0,0,0,0,0,0,0,0,0,0,0,0,0,0,0,0,0,0,0,0,0,0,5.714286229,0,0,0,0,0,0,0,0,0,0,0,0,0,0,0,0,0,0,0,0,0,0,0,0,0,0,0,0,0,0,0,0,0,0,0,0,0,0,0,0,0,0,0,0,0,0,0,0,0,0,0,0,0,0,0,0,0,0,0,0,0,0,0,0,0,0,0,0,0,0,0,0,0,0,0,0,0,0,0,0,0,0,0,0,0,0,0,0,0,0,0,0,0,0,0,0,0,32.4,12.5,0.2960001,0.296,3.37838E-05
# 5024,6619,38466,Gan Fuxi,1959,nan,0,0,0,2,0,0,0,0,0,0,0,0,0,8,0,0,0,0,0,0,0,0,0,0,0,0,0,0,0,0,0,0,0,0,0,0,0,0,0,0,0,0,0,0,0,0,0,0,0,0,0,0,0,0,0,0,0,0,0,0,0,0,0,0,0,0,0,0,0,0,0,0,0,0,0,0,0,0,0,0,0,0,0,0,0,0,0,0,0,0,0,0,0,0,0,0,0,0,0,0,16,0,0,0,0,0,0,0,0,0,0,0,0,0,0,0,0,0,0,0,0,0,0,0,0,0,0,0,0,0,0,0,0,0,0,0,0,74,0,0,0,0,0,0,0,0,0,0,0,0,0,0,0,0,0,0,0,0,0,0,0,0,0,0,0,0,0,0,0,0,0,0,0,0,0,0,0,0,0,0,0,72.2,30.31,0.191026,0.191026064,3.35061E-05
# 2077,1834,9140,Takahashi K.,1983,nan,0,0,0,0,0,0,0,0,0,0,0,0,0,0,0,0,0,0,0,0,0,0,0,0,0,0,0,0,0,0,0,0,0,0,0,0,16.67,0,0,0,0,0,0,0,0,0,0,0,0,0,0,0,0,0,0,0,0,0,0,0,0,0,0,0,0,0,0,0,0,0,0,0,0,0,0,0,0,0,0,0,0,0,0,0,0,0,0,0,0,0,0,0,0,0,0,0,0,0,0,0,0,0,0,0,0,0,0,0,0,0,0,0,0,0,0,0,0,0,0,0,0,0,0,0,0,0,0,0,0,0,0,0,0,0,0,0,0,83.33,0,0,0,0,0,0,0,0,0,0,0,0,0,0,0,0,0,0,0,0,0,0,0,0,0,0,0,0,0,0,0,0,0,0,0,0,0,0,0,0,0,0,0,39.9,15.74,0.2674715,0.26747141,3.34917E-05
# 5188,10348,42861,Hirao K.,1991,nan,0,0,0,0,0,0,0,0,0,0,0,0,0,0,0,0,0,0,0,0,0,0,0,0,0,0,0,0,0,0,0,0,0,0,0,0,0,0,0,0,0,0,0,0,0,0,0,0,2.670004539,0,0,0,0,0,0,0,0,0,0,0,0,0,0,0,0,0,0,0,0,0,0,0,0,0,0,0,0,0,0,0,0,0,0,0,0,0,0,0,0,0,0,0,0,0,0,0,0,0,0,0,0,0,0,0,0,0,0,0,0,0,0,0,0,0,0,0,0,0,0,0,0,0,0,0,0,0,0,0,0,0,0,0,0,0,0,0,0,97.32999546,0,0,0,0,0,0,0,0,0,0,0,0,0,0,0,0,0,0,0,0,0,0,0,0,0,0,0,0,0,0,0,0,0,0,0,0,0,0,0,0,0,0,0,72.5,31.1,0.1655948,0.165594855,3.33981E-05
# 560,35186,423684,Saddeek Y.B.,2009,nan,0,0,0,0,0,0,0,0,0,0,0,0,0,46.2,0,0,0,0,0,15,0,0,0,0,0,0,0,0,0,0,0,0,0,0,0,0,0,0,0,0,0,0,0,0,0,0,0,0,0,0,0,0,0,0,0,0,0,0,0,0,0,0,0,0,0,0,0,0,0,0,0,0,0,0,0,0,0,0,0,0,0,0,0,0,0,0,0,0,0,0,0,0,0,0,0,0,0,0,0,0,23.8,0,0,0,0,0,15,0,0,0,0,0,0,0,0,0,0,0,0,0,0,0,0,0,0,0,0,0,0,0,0,0,0,0,0,0,0,0,0,0,0,0,0,0,0,0,0,0,0,0,0,0,0,0,0,0,0,0,0,0,0,0,0,0,0,0,0,0,0,0,0,0,0,0,0,0,0,0,0,0,0,68.1,26.1,0.3045976,0.304597701,3.32076E-05
# 776,10628,80762,Zhao Xiujian,1987,nan,0,0,0,0,8.5,0,0,0,0,0,0,0,0,0,0,25.5,0,0,0,0,0,0,0,0,0,0,0,0,0,0,0,0,0,0,0,0,0,0,0,0,0,0,0,0,0,0,0,0,0,0,0,0,0,0,0,0,0,0,0,0,0,0,0,0,0,0,0,0,0,0,0,0,0,0,0,0,0,0,0,0,0,0,0,0,0,0,0,0,0,0,0,0,0,0,0,0,0,0,0,0,0,0,0,0,15,0,0,0,0,0,0,0,0,0,0,0,0,0,0,0,0,0,0,0,0,0,0,0,0,0,0,0,0,0,0,0,0,0,0,0,0,0,0,0,0,0,0,0,0,0,0,0,0,0,0,0,0,0,0,0,0,0,0,0,0,0,0,0,0,0,0,0,0,0,0,0,0,0,0,51,0,54.8,21.1,0.2985781,0.298578199,3.31746E-05
# 1154,3701,10760,Makishima A.,1978,nan,0,0,0,30,0,0,0,0,0,0,0,0,0,0,0,0,0,0,0,0,0,0,0,0,0,0,0,0,0,0,0,0,0,0,0,0,0,0,0,0,0,0,0,0,0,0,0,0,0,0,0,0,0,0,0,0,0,0,0,0,0,0,0,0,0,0,0,0,0,0,0,0,0,0,0,0,0,0,0,20,0,0,0,0,0,0,0,0,0,0,0,0,0,0,0,0,0,0,0,0,0,0,0,0,0,0,0,0,0,0,0,0,0,0,0,0,0,0,0,0,0,0,0,0,0,0,0,0,0,0,0,0,0,0,0,0,0,50,0,0,0,0,0,0,0,0,0,0,0,0,0,0,0,0,0,0,0,0,0,0,0,0,0,0,0,0,0,0,0,0,0,0,0,0,0,0,0,0,0,0,0,99.7,38.7,0.2881136,0.288113695,3.30045E-05
# 4422,1978,110645,State Optical I,1975,K20,0,0,0,0,0,0,0,0.139499959,0,0,0,0,0,5.255675439,0,0,0,0,0,0,0,0,0,0,4.744339591,0,0,0,0,0,0,0,0,0,0,0,0,0,0,0,0,0,0,0,0,0,0,0,0,0,0,0,0,0,0,0,0,0,0,0,0,0,0,0,0,0,0,0,0,0,0,8.926600349,0,0,0,0,0,0,0,0,0,0,0,0,0,0,0,0,0,0,0,0,0,0,0,0,0,0,0,0,2.745138185,0,0,0,0,0,0,0,0,0,0,0,0,0,0,0,0,0,0,0.182476646,0,0,0,0,0,0,0,0,0,0,0,0,0,0,0,0,0,69.98344921,0,0,0,0,0,0,0,0,0,0,0,0,0,0,0,0,0,0,0,0,0,0,0,0,0,0,0,0,0,0,0,0,0,0,0,0,0,0,0,8.022820617,0,0,0,72.3,29.64,0.2196357,0.219635628,3.29954E-05
# 1312,5272,70196,Osaka A.,1974,nan,0,0,0,0,0,0,0,0,0,0,0,0,0,40,0,0,0,0,0,0,0,0,0,0,0,0,0,0,0,0,0,0,0,0,0,0,0,0,0,0,0,0,0,0,0,0,0,0,0,0,0,0,0,0,0,0,0,0,0,0,0,0,0,0,0,0,0,0,0,0,0,0,0,0,0,0,0,0,0,0,0,0,0,0,0,0,0,0,0,0,0,0,0,0,0,0,0,0,0,0,0,0,0,0,0,0,0,0,0,0,0,0,0,0,0,0,0,0,0,60,0,0,0,0,0,0,0,0,0,0,0,0,0,0,0,0,0,0,0,0,0,0,0,0,0,0,0,0,0,0,0,0,0,0,0,0,0,0,0,0,0,0,0,0,0,0,0,0,0,0,0,0,0,0,0,0,0,0,0,0,0,49.5,19.28,0.2837136,0.283713693,3.27605E-05
# 2524,32494,396727,Hager I.Z.,2003,nan,0,0,0,0,0,0,0,0,0,0,0,0,0,55,0,30,0,0,0,0,0,0,0,0,0,0,0,0,0,0,0,0,0,0,0,0,0,0,0,0,0,0,0,0,0,0,0,0,0,0,0,0,0,0,0,0,0,0,0,0,0,0,0,0,0,0,0,0,0,0,0,0,0,0,0,0,0,0,0,0,0,0,0,0,0,0,0,0,15,0,0,0,0,0,0,0,0,0,0,0,0,0,0,0,0,0,0,0,0,0,0,0,0,0,0,0,0,0,0,0,0,0,0,0,0,0,0,0,0,0,0,0,0,0,0,0,0,0,0,0,0,0,0,0,0,0,0,0,0,0,0,0,0,0,0,0,0,0,0,0,0,0,0,0,0,0,0,0,0,0,0,0,0,0,0,0,0,0,0,0,0,66.3,26.35,0.2580646,0.258064516,3.25E-05
# 614,9236,96546,Osaka A.,1988,nan,0,0,0,1.104417901,0,0,0,0,0,0,0,0,0,8.935742196,0,0,0,0,0,0,0,0,0,0,0,0,0,0,0,0,0,0,0,0,0,0,0,0,0,0,0,0,0,0,0,0,0,0,0,0,0,0,0,0,0,0,0,0,0,0,0,0,0,1.104417901,0,0,0,0,0,0,0,33.83534695,0,0,0,0,0,0,0,0,0,0,0,0,0,0,0,0,0,0,0,0,0,0,0,0,0,0,0,0,0,0,0,0,0,0,0,0,0,0,0,0,0,0,0,55.02007505,0,0,0,0,0,0,0,0,0,0,0,0,0,0,0,0,0,0,0,0,0,0,0,0,0,0,0,0,0,0,0,0,0,0,0,0,0,0,0,0,0,0,0,0,0,0,0,0,0,0,0,0,0,0,0,0,0,0,0,0,0,0,0,0,0,26.3,10.1,0.3019801,0.301980198,3.2459E-05
# 4832,2681,110678,State Optical I,1975,BF1,0,0,0,0,0,0,0,0.170899952,0,0,0,0,0,4.239214805,0,0,0,0,0,0,0,0,0,0,0.200973443,0,0,0,0,0,0,0,0,0,0,0,0,0,0,0,0,0,0,0,0,0,0,0,0,0,0,0,0,0,0,0,0,0,0,0,0,0,0,0,0,0,0,0,0,0,0,8.621909569,0,0,0,0,0,0,0,0,0,0,0,0,0,0,0,0,0,0,0,0,0,0,0,0,0,0,0,0,2.818475205,0,0,0,0,0,0,0,0,0,0,0,0,0,0,0,0,0,0,3.891138903,0,0,0,0,0,0,0,0,0,0,0.101499971,0,0,0,0,0,0,79.27218765,0,0,0,0,0,0,0,0,0,0,0,0,0,0,0,0,0,0,0,0,0,0,0,0,0,0,0,0,0,0,0,0,0,0,0,0,0,0,0,0.683700507,0,0,0,68.3,28.41,0.2020416,0.202041535,3.23345E-05
# 4982,39407,465131,Zheng Qiuju,2012,nan,0,0,0,0.29,0,0,0,0,0,0,0,0,0,4.88,0,0,0,0,0,0,0,0,0,0,0,0,0,0,0,0,0,0,0,0,0,0,0,0,0,0,0,0,0,0,0,0,0,0,0,0,0.91,0,0,0,0,0,0,0,0,0,0,0,0,0,0,0,0,0,0,0,0,0,0,0,0,0,0,0,0,0,0,0,0,0,0,0,0,0,0,0,0,0,0,0,0,0,0,0,0,0,14.57,0,0,0,0,0,0,0,0,0,0,0,0,0,0,0,0,0,0,0,0,0,0,0,0,0,0,0,0,0,0,0,0,0,0,0,0,79.35,0,0,0,0,0,0,0,0,0,0,0,0,0,0,0,0,0,0,0,0,0,0,0,0,0,0,0,0,0,0,0,0,0,0,0,0,0,0,0,0,0,0,0,72.5,30.3,0.1963697,0.196369637,3.21008E-05
# 3804,6619,38465,Gan Fuxi,1959,nan,0,0,0,12,0,0,0,0,0,0,0,0,0,4,0,0,0,0,0,0,0,0,0,0,0,0,0,0,0,0,0,0,0,0,0,0,0,0,0,0,0,0,0,0,0,0,0,0,0,0,0,0,0,0,0,0,0,0,0,0,0,0,0,0,0,0,0,0,0,0,0,0,0,0,0,0,0,0,0,0,0,0,0,0,0,0,0,0,0,0,0,0,0,0,0,0,0,0,0,0,16,0,0,0,0,0,0,0,0,0,0,0,0,0,0,0,0,0,0,0,0,0,0,0,0,0,0,0,0,0,0,0,0,0,0,0,0,68,0,0,0,0,0,0,0,0,0,0,0,0,0,0,0,0,0,0,0,0,0,0,0,0,0,0,0,0,0,0,0,0,0,0,0,0,0,0,0,0,0,0,0,71.3,28.93,0.2322849,0.232284825,3.20982E-05
# 2959,3861,143636,Takahashi K.,1983,nan,0,0,0,0,0,0,0,0,0,0,0,0,0,25.64103,0,0,0,0,0,0,0,0,0,0,0,0,0,0,0,0,0,0,0,0,0,0,0,0,0,0,0,0,0,0,0,0,0,0,0,0,0,0,0,0,0,0,0,0,0,0,0,0,0,0,0,0,0,0,0,0,0,23.07692,0,0,0,0,0,0,0,0,0,0,0,0,0,0,0,0,0,0,0,0,0,0,0,0,0,0,0,0,0,0,0,0,0,0,0,0,0,0,0,0,0,0,0,0,0,0,0,0,0,0,0,0,0,0,0,0,0,0,0,0,0,0,0,0,0,51.28205,0,0,0,0,0,0,0,0,0,0,0,0,0,0,0,0,0,0,0,0,0,0,0,0,0,0,0,0,0,0,0,0,0,0,0,0,0,0,0,0,0,0,0,63.8,25.53,0.2495103,0.24951038,3.20408E-05
# 2812,26961,309934,Kojima S.,2003,nan,0,0,0,0,0,0,0,0,0,0,0,0,0,71.42857,0,0,0,0,0,0,0,0,0,0,0,0,0,0,0,0,0,0,0,0,0,0,0,0,0,0,0,0,0,0,0,0,0,0,0,0,0,0,0,0,0,0,0,0,0,0,0,0,0,0,0,0,0,0,0,0,0,0,0,0,0,0,0,0,0,0,0,0,0,28.57143,0,0,0,0,0,0,0,0,0,0,0,0,0,0,0,0,0,0,0,0,0,0,0,0,0,0,0,0,0,0,0,0,0,0,0,0,0,0,0,0,0,0,0,0,0,0,0,0,0,0,0,0,0,0,0,0,0,0,0,0,0,0,0,0,0,0,0,0,0,0,0,0,0,0,0,0,0,0,0,0,0,0,0,0,0,0,0,0,0,0,0,0,0,0,0,0,0,74.8,29.9,0.2508362,0.25083612,3.17333E-05
# 3159,7820,74105,Osaka A.,1985,nan,0,0,0,0,0,0,0,0,0,0,0,0,0,0,0,0,0,0,0,0,0,0,0,0,0,0,0,0,0,0,0,0,0,0,0,0,0,0,0,0,0,0,0,0,0,0,0,0,0,0,0,0,0,0,0,0,0,0,0,0,93.6,0,0,0,0,0,0,0,0,0,0,6.4,0,0,0,0,0,0,0,0,0,0,0,0,0,0,0,0,0,0,0,0,0,0,0,0,0,0,0,0,0,0,0,0,0,0,0,0,0,0,0,0,0,0,0,0,0,0,0,0,0,0,0,0,0,0,0,0,0,0,0,0,0,0,0,0,0,0,0,0,0,0,0,0,0,0,0,0,0,0,0,0,0,0,0,0,0,0,0,0,0,0,0,0,0,0,0,0,0,0,0,0,0,0,0,0,0,0,0,0,0,53.7,21.57,0.2447845,0.244784423,3.15341E-05
# 4293,6619,38510,Gan Fuxi,1959,nan,0,0,0,8,0,0,0,0,0,0,0,0,0,12,0,0,0,0,0,0,0,0,0,0,0,0,0,0,0,0,0,0,0,0,0,0,0,0,0,0,0,0,0,0,0,0,0,0,0,0,0,0,0,0,0,0,0,0,0,0,0,0,0,0,0,0,0,0,0,0,0,0,0,0,0,0,0,0,0,0,0,0,0,0,0,0,0,0,0,0,0,0,0,0,0,0,0,0,0,0,20,0,0,0,0,0,0,0,0,0,0,0,0,0,0,0,0,0,0,0,0,0,0,0,0,0,0,0,0,0,0,0,0,0,0,0,0,60,0,0,0,0,0,0,0,0,0,0,0,0,0,0,0,0,0,0,0,0,0,0,0,0,0,0,0,0,0,0,0,0,0,0,0,0,0,0,0,0,0,0,0,71.4,29.23,0.221348,0.22134793,3.15301E-05
# 4423,6619,38509,Gan Fuxi,1959,nan,0,0,0,4,0,0,0,0,0,0,0,0,0,12,0,0,0,0,0,0,0,0,0,0,0,0,0,0,0,0,0,0,0,0,0,0,0,0,0,0,0,0,0,0,0,0,0,0,0,0,0,0,0,0,0,0,0,0,0,0,0,0,0,0,0,0,0,0,0,0,0,0,0,0,0,0,0,0,0,0,0,0,0,0,0,0,0,0,0,0,0,0,0,0,0,0,0,0,0,0,20,0,0,0,0,0,0,0,0,0,0,0,0,0,0,0,0,0,0,0,0,0,0,0,0,0,0,0,0,0,0,0,0,0,0,0,0,64,0,0,0,0,0,0,0,0,0,0,0,0,0,0,0,0,0,0,0,0,0,0,0,0,0,0,0,0,0,0,0,0,0,0,0,0,0,0,0,0,0,0,0,73.2,30.01,0.2195934,0.219593469,3.13505E-05
# 2474,1980,44511,Eagan R.J.,1978,nan,0,0,0,0,0,0,0,0,0,0,0,0,0,22.6,0,0,0,0,0,0,0,0,0,0,0,0,0,0,0,0,0,0,0,0,0,0,0,0,0,0,0,0,0,0,0,0,0,0,0,0,0,0,0,0,0,0,0,0,0,0,0,0,0,0,0,0,0,0,0,0,0,0,0,0,0,0,0,0,0,0,0,0,0,0,0,0,0,0,0,0,0,0,0,0,0,0,0,0,0,0,17.4,0,0,0,0,0,0,0,0,0,0,0,0,0,0,0,0,0,0,0,0,0,0,0,0,0,0,0,0,0,0,0,0,0,0,0,0,60,0,0,0,0,0,0,0,0,0,0,0,0,0,0,0,0,0,0,0,0,0,0,0,0,0,0,0,0,0,0,0,0,0,0,0,0,0,0,0,0,0,0,0,86.4,34.3,0.2594753,0.259475219,3.13483E-05
# 4169,1834,9126,Takahashi K.,1983,nan,0,0,0,0,0,0,0,0,0,0,0,0,0,0,0,0,0,0,0,0,0,0,0,0,0,0,0,0,0,0,0,0,0,0,0,0,0,0,0,0,0,0,0,0,0,0,0,0,0,0,0,0,0,0,0,0,0,0,0,0,0,0,0,0,0,0,0,0,0,0,0,0,0,0,0,0,0,0,0,0,0,0,0,30,0,0,0,0,0,0,0,0,0,0,0,0,0,0,0,0,0,0,0,0,0,0,0,0,0,0,0,0,0,0,0,0,0,0,0,0,0,0,0,0,0,0,0,0,0,0,0,0,0,0,0,0,0,70,0,0,0,0,0,0,0,0,0,0,0,0,0,0,0,0,0,0,0,0,0,0,0,0,0,0,0,0,0,0,0,0,0,0,0,0,0,0,0,0,0,0,0,73,29.79,0.2252433,0.22524337,3.11923E-05
# 1857,7459,56016,Kodama M.,1994,nan,0,0,0,0,0,0,0,0,0,0,0,0,0,82,0,0,0,0,0,0,0,0,0,0,0,0,0,0,0,0,0,0,0,0,0,0,0,0,0,0,0,0,0,0,0,0,0,0,0,0,0,0,0,0,0,0,0,0,0,0,0,0,0,0,0,0,0,0,0,0,0,0,0,0,0,0,0,0,0,0,0,0,0,18,0,0,0,0,0,0,0,0,0,0,0,0,0,0,0,0,0,0,0,0,0,0,0,0,0,0,0,0,0,0,0,0,0,0,0,0,0,0,0,0,0,0,0,0,0,0,0,0,0,0,0,0,0,0,0,0,0,0,0,0,0,0,0,0,0,0,0,0,0,0,0,0,0,0,0,0,0,0,0,0,0,0,0,0,0,0,0,0,0,0,0,0,0,0,0,0,0,52.9,20.8,0.2716347,0.271634615,3.11504E-05
# 2041,37424,443679,Hemono N.,2010,nan,0,0,0,0,0,0,0,0,0,0,0,0,0,0,0,0,0,0,0,0,0,0,0,0,0,0,0,0,0,0,0,0,0,0,0,0,0,0,0,0,0,0,0,0,0,0,0,0,0,0,0,0,0,0,0,0,0,0,0,0,0,0,0,0,0,0,0,0,0,0,0,0,0,0,0,0,0,0,0,0,0,0,0,0,0,0,0,0,0,0,0,0,0,0,0,0,0,0,0,0,0,0,0,0,0,0,0,0,0,0,0,0,0,0,0,43,0,0,0,0,0,0,0,0,0,0,0,0,0,0,0,0,0,0,0,0,0,0,0,0,57,0,0,0,0,0,0,0,0,0,0,0,0,0,0,0,0,0,0,0,0,0,0,0,0,0,0,0,0,0,0,0,0,0,0,0,0,0,0,0,0,34,13.4,0.2686568,0.268656716,3.11111E-05
# 4857,4562,14683,Osaka A.,1986,nan,0,0,0,0,0,0,0,0,0,0,0,0,0,0,0,0,0,0,0,0,0,0,0,0,0,0,0,0,0,0,0,0,0,0,0,0,0,0,0,0,0,0,0,0,0,0,0,0,0,0,0,0,0,0,0,0,0,0,0,0,47.62,0,0,0,0,0,0,0,0,0,0,4.76,0,0,0,0,0,0,0,0,0,0,0,0,0,0,0,0,0,0,0,0,0,0,0,0,0,0,0,0,0,0,0,0,0,0,0,0,0,0,0,0,0,0,0,0,0,0,0,0,0,0,0,0,0,0,0,0,0,0,0,0,0,0,0,0,0,47.62,0,0,0,0,0,0,0,0,0,0,0,0,0,0,0,0,0,0,0,0,0,0,0,0,0,0,0,0,0,0,0,0,0,0,0,0,0,0,0,0,0,0,0,60.5,25.19,0.2008733,0.200873362,3.1087E-05
# 975,7278,55246,Osaka A.,1989,nan,0,0,0,0,0,0,0,0,0,0,0,0,0,60,0,0,33.3,0,0,0,0,0,0,0,0,0,0,0,0,0,0,0,0,0,0,0,0,0,0,0,0,0,0,0,0,0,0,0,0,0,0,0,0,0,0,0,0,0,0,0,0,0,0,0,0,0,0,0,0,0,0,0,0,0,0,0,0,0,0,0,0,0,0,0,0,0,0,0,0,0,0,0,0,0,0,0,0,0,0,0,0,0,0,0,0,0,0,0,0,0,0,0,0,0,0,6.7,0,0,0,0,0,0,0,0,0,0,0,0,0,0,0,0,0,0,0,0,0,0,0,0,0,0,0,0,0,0,0,0,0,0,0,0,0,0,0,0,0,0,0,0,0,0,0,0,0,0,0,0,0,0,0,0,0,0,0,0,0,0,0,0,0,59.6,23.1,0.2900432,0.29004329,3.10448E-05
# 5109,40872,477537,Komai T.,2012,nan,0,0,0,10.95259447,0,0,0,0,0,0,0,0,0,0,0,0,0,0,0,0,0,0,0,0,0,0,0,0,0,0,0,0,0,0,0,0,0,0,0,0,0,0,0,0,0,0,0,0,0,0,0.001205999,0,0,0,0,0,0,0,0,0,0,0,0,0,0,0,0,0,0,0,0,2.044050969,0,0,0,0,0,0,0,0,0,0,0,0,0,0,0,0,0,0,0,5.891857028,0,0,0,0,0,0,0,0,16.46478169,0,0,0,0,0,0,0,0,0,0,0,0,0,0,0,0,0,0,0,0,0,0,0,0,0,0,0,0,0,0,0,0,0,0,0,0,64.51770745,0,0,0,0.127799936,0,0,0,0,0,0,0,0,0,0,0,0,8.30E-07,0,0,0,0,0,0,0,0,1.62E-06,0,0,0,0,0,0,0,0,0,0,0,0,0,0,0,0,0,73,31,0.1774193,0.177419355,3.09091E-05
# 3299,3861,143628,Takahashi K.,1983,nan,0,0,0,0,0,0,0,0,0,0,0,0,0,30.30303,0,0,0,0,0,0,0,0,0,0,0,0,0,0,0,0,0,0,0,0,0,0,0,0,0,0,0,0,0,0,0,0,0,0,0,0,0,0,0,0,0,0,0,0,0,0,0,0,0,0,0,0,0,0,0,0,0,9.09091,0,0,0,0,0,0,0,0,0,0,0,0,0,0,0,0,0,0,0,0,0,0,0,0,0,0,0,0,0,0,0,0,0,0,0,0,0,0,0,0,0,0,0,0,0,0,0,0,0,0,0,0,0,0,0,0,0,0,0,0,0,0,0,0,0,60.60606,0,0,0,0,0,0,0,0,0,0,0,0,0,0,0,0,0,0,0,0,0,0,0,0,0,0,0,0,0,0,0,0,0,0,0,0,0,0,0,0,0,0,0,48.6,19.57,0.2416964,0.241696474,3.06977E-05
# 252,7356,94010,Keshishyan T.N.,1979,nan,0,0,0,0,0,0,0,0,0,0,0,0,0,57,0,0,0,0,0,33,0,0,0,0,0,0,0,0,0,0,0,0,0,0,0,0,0,0,0,0,0,0,0,0,0,0,0,0,0,0,0,0,0,0,0,0,0,0,0,0,0,0,0,0,0,0,0,0,0,0,0,0,0,0,0,0,0,0,0,0,0,0,0,0,0,0,0,0,0,0,0,0,0,0,0,0,0,0,0,0,0,0,0,0,0,0,0,0,0,0,0,0,0,0,0,0,0,0,0,10,0,0,0,0,0,0,0,0,0,0,0,0,0,0,0,0,0,0,0,0,0,0,0,0,0,0,0,0,0,0,0,0,0,0,0,0,0,0,0,0,0,0,0,0,0,0,0,0,0,0,0,0,0,0,0,0,0,0,0,0,0,74.2,28.1,0.3202846,0.320284698,3.04445E-05
# 3514,1980,44500,Eagan R.J.,1978,nan,0,0,0,0,0,0,0,0,0,0,0,0,0,0,0,0,0,0,0,0,0,0,0,0,0,0,0,0,0,0,0,0,0,0,0,0,0,0,0,0,0,0,0,0,0,0,0,0,0,0,0,0,0,0,0,0,0,0,0,0,0,0,0,0,0,0,0,0,0,0,0,0,0,0,0,0,0,0,0,0,0,0,0,0,0,0,0,0,0,0,0,0,0,0,0,0,0,0,0,0,20,0,0,0,0,0,0,0,0,0,0,0,0,0,0,0,0,0,0,0,0,0,0,0,0,0,0,0,0,0,0,0,0,0,0,0,0,80,0,0,0,0,0,0,0,0,0,0,0,0,0,0,0,0,0,0,0,0,0,0,0,0,0,0,0,0,0,0,0,0,0,0,0,0,0,0,0,0,0,0,0,60.2,24.3,0.2386832,0.238683128,3.03448E-05
# 4815,6619,38525,Gan Fuxi,1959,nan,0,0,0,8,0,0,0,0,0,0,0,0,0,20,0,0,0,0,0,0,0,0,0,0,0,0,0,0,0,0,0,0,0,0,0,0,0,0,0,0,0,0,0,0,0,0,0,0,0,0,0,0,0,0,0,0,0,0,0,0,0,0,0,0,0,0,0,0,0,0,0,0,0,0,0,0,0,0,0,0,0,0,0,12,0,0,0,0,0,0,0,0,0,0,0,0,0,0,0,0,0,0,0,0,0,0,0,0,0,0,0,0,0,0,0,0,0,0,0,0,0,0,0,0,0,0,0,0,0,0,0,0,0,0,0,0,0,60,0,0,0,0,0,0,0,0,0,0,0,0,0,0,0,0,0,0,0,0,0,0,0,0,0,0,0,0,0,0,0,0,0,0,0,0,0,0,0,0,0,0,0,76.5,31.78,0.2035871,0.203587162,3.03246E-05
# 508,2688,110694,State Optical I,1975,TBF4,0,0,0,0.386809562,0,0,0,0,0,0,0,0,0,19.3600232,0,0,13.55583926,0,0,0,0,0,0,0,0,0,0,0,15.81756249,0,0,0,0,0,0,0,0,0,0,0,0,0,0,0,0,0,0,0,0,0,0,0,0,0,0,0,0,0,0,0,0,0,0,0,0,0,0,0,0,0,0,0,0,0,0,0,0,0,0,3.934023002,0,0,0,0,0,0,0,0,0,0,0,0,0,0,0,0,0,0,0,0,0,0,0,0,0,0,0,0,0,0,3.695021605,0,0,0,0,0,0,0,0,0,0,0,0,0,0,0,0,0,0,0,0,0,0,0,0,0,0,22.08800915,0,0,0,0,0,0,0,0,0,0,0,0,0,0,0,0,0,0,0,8.072700201,0,0,0,0,0,0,0,0,0,0,0,0,0,0,0,0,0,0,0,12.04179041,0,0,1.048221129,94.8,36.25,0.3075863,0.307586207,3.0269E-05
# 1210,9236,96544,Osaka A.,1988,nan,0,0,0,0.6,0,0,0,0,0,0,0,0,0,20,0,0,0,0,0,0,0,0,0,0,0,0,0,0,0,0,0,0,0,0,0,0,0,0,0,0,0,0,0,0,0,0,0,0,0,0,0,0,0,0,0,0,0,0,0,0,0,0,0,0.7,0,0,0,0,0,0,0,32.1,0,0,0,0,0,0,0,0,0,0,0,0,0,0,0,0,0,0,0,0,0,0,0,0,0,0,0,0,0,0,0,0,0,0,0,0,0,0,0,0,0,0,0,46.6,0,0,0,0,0,0,0,0,0,0,0,0,0,0,0,0,0,0,0,0,0,0,0,0,0,0,0,0,0,0,0,0,0,0,0,0,0,0,0,0,0,0,0,0,0,0,0,0,0,0,0,0,0,0,0,0,0,0,0,0,0,0,0,0,0,36.8,14.3,0.2867132,0.286713287,3.02439E-05
# 2721,8877,71703,Shaw R.R.,1971,nan,0,0,0,0,0,0,0,0,0,0,0,0,0,0,0,0,0,0,0,0,0,0,0,0,0,0,0,0,0,0,0,0,0,0,0,0,0,0,0,0,0,0,0,0,0,0,0,0,0,0,0,0,0,0,0,0,0,0,0,0,82,0,0,0,0,0,0,0,0,0,0,0,0,0,0,0,0,0,0,0,0,0,0,0,0,0,0,0,0,0,0,0,0,0,0,0,0,0,0,0,18,0,0,0,0,0,0,0,0,0,0,0,0,0,0,0,0,0,0,0,0,0,0,0,0,0,0,0,0,0,0,0,0,0,0,0,0,0,0,0,0,0,0,0,0,0,0,0,0,0,0,0,0,0,0,0,0,0,0,0,0,0,0,0,0,0,0,0,0,0,0,0,0,0,0,0,0,0,0,0,0,72.7,29,0.2534482,0.253448276,2.9932E-05
# 4114,6619,38491,Gan Fuxi,1959,nan,0,0,0,4,0,0,0,0,0,0,0,0,0,12,0,0,0,0,0,0,0,0,0,0,0,0,0,0,0,0,0,0,0,0,0,0,0,0,0,0,0,0,0,0,0,0,0,0,0,0,0,0,0,0,0,0,0,0,0,0,0,0,0,0,0,0,0,0,0,0,0,0,0,0,0,0,0,0,0,0,0,0,0,16,0,0,0,0,0,0,0,0,0,0,0,0,0,0,0,0,0,0,0,0,0,0,0,0,0,0,0,0,0,0,0,0,0,0,0,0,0,0,0,0,0,0,0,0,0,0,0,0,0,0,0,0,0,68,0,0,0,0,0,0,0,0,0,0,0,0,0,0,0,0,0,0,0,0,0,0,0,0,0,0,0,0,0,0,0,0,0,0,0,0,0,0,0,0,0,0,0,80.1,32.66,0.2262706,0.226270667,2.98241E-05
# 4038,6619,38526,Gan Fuxi,1959,nan,0,0,0,4,0,0,0,0,0,0,0,0,0,24,0,0,0,0,0,0,0,0,0,0,0,0,0,0,0,0,0,0,0,0,0,0,0,0,0,0,0,0,0,0,0,0,0,0,0,0,0,0,0,0,0,0,0,0,0,0,0,0,0,0,0,0,0,0,0,0,0,0,0,0,0,0,0,0,0,0,0,0,0,8,0,0,0,0,0,0,0,0,0,0,0,0,0,0,0,0,0,0,0,0,0,0,0,0,0,0,0,0,0,0,0,0,0,0,0,0,0,0,0,0,0,0,0,0,0,0,0,0,0,0,0,0,0,64,0,0,0,0,0,0,0,0,0,0,0,0,0,0,0,0,0,0,0,0,0,0,0,0,0,0,0,0,0,0,0,0,0,0,0,0,0,0,0,0,0,0,0,58.8,23.93,0.2285833,0.228583368,2.98172E-05
# 775,32545,396921,Gopal E.S.R.,1987,nan,0,0,0,0,0,0,0,0,0,0,0,0,0,0,0,0,0,0,0,0,0,0,0,0,0,0,0,0,0,0,0,0,0,0,0,0,0,0,0,0,0,0,0,0,0,0,0,0,0,0,0,0,0,0,0,0,0,0,0,26,0,0,0,0,0,0,0,0,0,0,0,0,0,0,0,0,0,0,0,0,0,0,0,0,0,0,0,0,0,0,0,0,0,0,0,0,0,0,0,0,0,0,0,0,0,0,0,0,0,0,0,0,0,0,0,0,0,0,0,0,0,0,0,0,0,0,0,0,0,9,0,0,0,65,0,0,0,0,0,0,0,0,0,0,0,0,0,0,0,0,0,0,0,0,0,0,0,0,0,0,0,0,0,0,0,0,0,0,0,0,0,0,0,0,0,0,0,0,0,0,0,18.7,7.2,0.2986112,0.298611111,2.97674E-05
# 25,37537,444154,Saddeek Y.B.,2009,nan,0,0,0,0,0,0,0,0,0,0,0,0,0,15,0,0,0,0,0,0,0,0,0,0,0,0,0,0,0,0,0,0,0,0,0,0,0,0,0,0,0,0,0,0,0,0,0,0,0,0,0,0,0,0,0,0,0,0,0,0,0,0,0,0,0,0,0,0,0,0,0,0,0,0,0,0,0,0,0,0,0,0,0,0,0,0,0,0,0,0,0,0,0,0,0,0,0,0,0,0,0,0,0,0,0,0,0,0,0,0,0,0,0,0,0,0,0,0,0,0,0,0,0,0,0,0,0,0,0,0,0,0,0,0,0,0,0,0,0,0,0,0,0,0,0,0,0,0,0,0,0,0,0,70,0,0,0,0,0,0,0,0,0,0,0,0,0,0,0,15,0,0,0,0,0,0,0,0,0,0,0,57.9,20.3,0.4261085,0.426108374,2.94798E-05
# 481,7356,94015,Keshishyan T.N.,1979,nan,0,0,0,0,0,0,0,0,0,0,0,0,0,56,0,0,10,0,0,34,0,0,0,0,0,0,0,0,0,0,0,0,0,0,0,0,0,0,0,0,0,0,0,0,0,0,0,0,0,0,0,0,0,0,0,0,0,0,0,0,0,0,0,0,0,0,0,0,0,0,0,0,0,0,0,0,0,0,0,0,0,0,0,0,0,0,0,0,0,0,0,0,0,0,0,0,0,0,0,0,0,0,0,0,0,0,0,0,0,0,0,0,0,0,0,0,0,0,0,0,0,0,0,0,0,0,0,0,0,0,0,0,0,0,0,0,0,0,0,0,0,0,0,0,0,0,0,0,0,0,0,0,0,0,0,0,0,0,0,0,0,0,0,0,0,0,0,0,0,0,0,0,0,0,0,0,0,0,0,0,0,72.3,27.6,0.3097827,0.309782609,2.94737E-05
# 4802,293,110629,State Optical I,1975,LK4,0,0,0,1.447458058,0,0,0,0.082520003,0,0,0,0,0,15.45805062,0,0,0,0,0,0,0,0,0,0,0,0,0,0,0,0,0,0,0,0,0,0,0,0,0,0,0,0,0,0,0,0,0,0,0,0,0,0,0,0,0,0,0,0,0,0,0,0,0,0,0,0,0,0,0,0,0,7.584337303,0,0,0,0,0,0,0,0,0,0,0,0,0,0,0,0,0,0,0,0,0,0,0,0,0,0,0,0,0,0,0,0,0,0,0,0,0,0,0,0,0,0,0,0,0,0,0,0,0,0,0,0,0,0,0,0,0,0,0,0,0,0,0,0,0,73.37361293,0,0,0,0,0,0,0,0,0,0,0,0,0,0,0,0,0,0,0,0,0,0,0,0,0,0,0,0,0,0,0,0,0,0,0,0,0,0,0,2.054021082,0,0,0,63.6,26.41,0.2040893,0.20408936,2.94434E-05
# 1340,12654,126251,Petrova V.Z.,1971,nan,0,0,0,8.757107227,0,0,0,0,0,0,0,0,0,0,0,0,0,0,0,0,0,0,0,0,33.11012414,0,0,0,0,0,0,0,0,0,0,0,0,0,0,0,0,0,0,0,0,0,0,0,0,0,0,0.493799167,0,0,0,0,0,0,0,0,0,0,0,0,0,0,0,0,0,0,0,0,0,0,0,0,0,0,0,0,0,0,0,0,0,0,0,0,0,0,0,17.6054803,0,0,0.925298439,0,0,0,0,0,0,0,0,0,0,0,0,0,0,0,0,0,0,0,0,0,0,0,0,0,0,0,0,0,0,0,0,0,1.290997822,0,0,0,0,0,0,0,0,37.29900708,0,0,0,0,0,0,0,0,0,0,0,0,0,0,0,0,0,0,0,0.518185826,0,0,0,0,0,0,0,0,0,0,0,0,0,0,0,0,0,0,0,0,0,0,0,89.3,34.82,0.2823091,0.282309018,2.91149E-05
# 4638,4614,76093,Polukhin V.N.,1982,nan,0,0,0,0,0,0,0,0,0,0,0,0,0,0,0,0,0,0,0,0,0,0,0,0,0,0,0,0,0,0,0,0,0,0,0,0,0,0,0,0,0,0,0,0,0,0,0,0,0,0,0,0,0,0,0,0,0,0,0,0,100,0,0,0,0,0,0,0,0,0,0,0,0,0,0,0,0,0,0,0,0,0,0,0,0,0,0,0,0,0,0,0,0,0,0,0,0,0,0,0,0,0,0,0,0,0,0,0,0,0,0,0,0,0,0,0,0,0,0,0,0,0,0,0,0,0,0,0,0,0,0,0,0,0,0,0,0,0,0,0,0,0,0,0,0,0,0,0,0,0,0,0,0,0,0,0,0,0,0,0,0,0,0,0,0,0,0,0,0,0,0,0,0,0,0,0,0,0,0,0,0,44.9,18.54,0.2108953,0.210895361,2.91049E-05
# 5219,40632,468691,Sidek H.A.A.,2003,nan,0,0,0,0,0,0,0,0,0,0,0,0,0,0,0,0,0,0,0,0,0,0,0,0,0,0,0,0,0,0,0,0,0,0,0,0,0,0,0,0,0,0,0,0,0,0,0,0,0,0,0,0,0,0,0,0,0,0,0,0,0,0,0,0,0,0,0,0,0,0,0,0,0,0,0,0,0,0,0,0,0,0,0,50,0,0,0,0,0,0,0,0,0,0,0,0,0,0,0,0,0,0,0,0,0,0,0,0,0,0,0,0,0,0,0,50,0,0,0,0,0,0,0,0,0,0,0,0,0,0,0,0,0,0,0,0,0,0,0,0,0,0,0,0,0,0,0,0,0,0,0,0,0,0,0,0,0,0,0,0,0,0,0,0,0,0,0,0,0,0,0,0,0,0,0,0,0,0,0,0,0,53.1,22.9,0.1593886,0.159388646,2.90411E-05
# 3001,12282,125402,El0Adawy A.A.,1996,nan,0,0,0,0,0,0,0,0,0,0,0,0,0,0,0,0,0,0,0,20.02,0,0,0,0,0,0,0,0,0,0,0,0,0,0,0,0,0,0,0,0,0,0,0,0,0,0,0,0,0,0,0,0,0,0,0,0,0,0,0,0,0,0,0,0,0,0,0,0,0,0,0,0,0,0,0,0,0,0,0,0,0,0,0,0,0,0,0,0,0,0,0,0,0,0,0,0,0,0,0,0,0,0,0,0,0,0,0,0,0,0,0,0,0,0,0,79.98,0,0,0,0,0,0,0,0,0,0,0,0,0,0,0,0,0,0,0,0,0,0,0,0,0,0,0,0,0,0,0,0,0,0,0,0,0,0,0,0,0,0,0,0,0,0,0,0,0,0,0,0,0,0,0,0,0,0,0,0,0,0,0,0,0,52.2,20.9,0.2488039,0.248803828,2.90385E-05
# 5005,3861,143624,Takahashi K.,1983,nan,0,0,0,0,0,0,0,0,0,0,0,0,0,18.18182018,0,0,0,0,0,0,0,0,0,0,0,0,0,0,0,0,0,0,0,0,0,0,0,0,0,0,0,0,0,0,0,0,0,0,0,0,0,0,0,0,0,0,0,0,0,0,0,0,0,0,0,0,0,0,0,0,0,0,0,0,0,0,0,0,0,0,0,0,0,0,0,0,0,0,0,0,0,0,0,0,0,0,0,0,0,0,9.090909091,0,0,0,0,0,0,0,0,0,0,0,0,0,0,0,0,0,0,0,0,0,0,0,0,0,0,0,0,0,0,0,0,0,0,0,0,72.72727073,0,0,0,0,0,0,0,0,0,0,0,0,0,0,0,0,0,0,0,0,0,0,0,0,0,0,0,0,0,0,0,0,0,0,0,0,0,0,0,0,0,0,0,68.3,28.6,0.194056,0.194055944,2.88288E-05
# 5272,389,22050,Singer G.M.,1989,nan,0,0,0,20,3.7,0,0,0,0,0,0,0,0,0,0,0,0,0,0,0,0,0,0,0,0,0,0,0,0,0,0,0,0,0,0,0,0,0,0,0,0,0,0,0,0,0,0,0,0,0,0,0,0,0,0,0,0,0,0,0,0,0,0,0,0,0,0,0,0,0,0,0,0,0,0,0,0,0,0,0,0,0,0,0,0,0,0,0,0,0,0,21.8,0,0,0,0,0,0,0,0,0,0,0,0,0,0,0,0,0,0,0,0,0,0,0,0,0,0,0,0,0,0,0,0,0,0,0,0,0,0,0,0,0,0,0,0,0,54.5,0,0,0,0,0,0,0,0,0,0,0,0,0,0,0,0,0,0,0,0,0,0,0,0,0,0,0,0,0,0,0,0,0,0,0,0,0,0,0,0,0,0,0,93.7,42.4,0.1049528,0.10495283,2.87641E-05
# 3610,3263,110718,State Optical I,1975,TF5,0,0,0,0,0,0,0,0.120399954,0,0,0,0,0,0,0,0,0,0,0,0,0,0,0,0,0,0,0,0,0,0,0,0,0,0,0,0,0,0,0,0,0,0,0,0,0,0,0,0,0,0,0,0,0,0,0,0,0,0,0,0,0,0,0,0,0,0,0,0,0,0,0,3.338286731,0,0,0,0,0,0,0,0,0,0,0,0,0,0,0,0,0,0,0,0,0,0,0,0,0,0,0,0,0,0,0,0,0,0,0,0,0,0,0,0,0,0,0,0,0,0,0,35.24245661,0,0,0,0,0,0,0,0,0,0,0.102199961,0,0,0,0,0,0,61.19665675,0,0,0,0,0,0,0,0,0,0,0,0,0,0,0,0,0,0,0,0,0,0,0,0,0,0,0,0,0,0,0,0,0,0,0,0,0,0,0,0,0,0,0,53.9,21.8,0.2362386,0.236238532,2.87379E-05
# 1549,7802,74017,Takahashi K.,1983,nan,0,0,0,0,0,0,0,0,0,0,0,0,0,85,0,0,0,0,0,0,0,0,0,0,0,0,0,0,0,0,0,0,0,0,0,0,0,0,0,0,0,0,0,0,0,0,0,0,0,0,0,0,0,0,0,0,0,0,0,0,0,0,0,0,0,0,0,0,0,0,0,0,0,0,0,0,0,0,0,0,0,0,0,0,0,0,0,0,0,0,0,0,0,0,0,0,0,0,0,0,15,0,0,0,0,0,0,0,0,0,0,0,0,0,0,0,0,0,0,0,0,0,0,0,0,0,0,0,0,0,0,0,0,0,0,0,0,0,0,0,0,0,0,0,0,0,0,0,0,0,0,0,0,0,0,0,0,0,0,0,0,0,0,0,0,0,0,0,0,0,0,0,0,0,0,0,0,0,0,0,0,35.3,13.79,0.2799129,0.27991298,2.87306E-05
# 33,9132,71988,Pahler G.,1982,nan,0,0,0,0,0,0,0,0,0,0,0,0,0,0,0,0,0,0,0,0,0,0,0,0,0,0,0,0,0,0,0,0,0,0,0,0,0,0,0,0,0,0,0,0,0,0,0,0,0,0,0,0,0,0,0,0,0,0,0,0,0,0,0,0,0,0,0,0,0,0,0,0,0,0,0,0,0,0,0,0,0,0,0,33,0,0,0,0,0,0,0,0,0,0,0,0,0,0,0,0,0,0,0,0,0,0,0,0,0,0,0,0,0,0,0,67,0,0,0,0,0,0,0,0,0,0,0,0,0,0,0,0,0,0,0,0,0,0,0,0,0,0,0,0,0,0,0,0,0,0,0,0,0,0,0,0,0,0,0,0,0,0,0,0,0,0,0,0,0,0,0,0,0,0,0,0,0,0,0,0,0,29.2,10.32,0.4147288,0.414728682,2.84112E-05
# 2780,38047,449136,Chenu S.,2010,nan,0,0,0,0,0,0,0,0,0,0,0,0,0,0,0,0,0,0,0,0,0,0,0,0,0,0,0,0,0,0,0,0,0,0,0,0,0,0,0,0,0,0,0,0,0,0,0,0,0,0,0,0,0,0,0,0,0,0,0,0,0,0,0,0,0,0,0,0,0,0,0,0,0,0,0,0,0,0,0,0,0,0,0,0,0,0,0,0,0,0,0,0,0,0,0,0,0,0,0,0,35,0,0,0,0,0,0,0,0,0,0,0,0,0,0,35,0,0,0,0,0,0,0,0,0,0,0,0,0,0,0,0,0,0,0,0,0,0,0,0,15,0,0,0,0,0,0,0,0,0,0,0,0,0,0,0,0,0,0,0,0,0,0,0,0,0,0,0,0,15,0,0,0,0,0,0,0,0,0,0,0,43.8,17.5,0.2514285,0.251428571,2.84091E-05
# 4848,1763,110643,State Optical I,1975,K18,0,0,0,0,0,0,0,0.124599955,0,0,0,0,0,7.663010257,0,0,0.516930615,0,0,0,0,0,0,0,0,0,0,0,0,0,0,0,0,0,0,0,0,0,0,0,0,0,0,0,0,0,0,0,0,0,0,0,0,0,0,0,0,0,0,0,0,0,0,0,0,0,0,0,0,0,0,6.554649653,0,0,0,0,0,0,0,0,0,0,0,0,0,0,0,0,0,0,0,0,0,0,0,0,0,0,0,0,5.545079015,0,0,0,0,0,0,0,0,0,0,0,0,0,0,0,0,0,0,1.548732446,0,0,0,0,0,0,0,0,0,0,0,0,0,0,0,0,0,76.78675251,0,0,0,0,0,0,0,0,0,0,0,0,0,0,0,0,0,0,0,0,0,0,0,0,0,0,0,0,0,0,0,0,0,0,0,0,0,0,0,1.260245549,0,0,0,75.9,31.58,0.20171,0.201709943,2.82574E-05
# 14,37537,444155,Saddeek Y.B.,2009,nan,0,0,0,0,0,0,0,0,0,0,0,0,0,25,0,0,0,0,0,0,0,0,0,0,0,0,0,0,0,0,0,0,0,0,0,0,0,0,0,0,0,0,0,0,0,0,0,0,0,0,0,0,0,0,0,0,0,0,0,0,0,0,0,0,0,0,0,0,0,0,0,0,0,0,0,0,0,0,0,0,0,0,0,0,0,0,0,0,0,0,0,0,0,0,0,0,0,0,0,0,0,0,0,0,0,0,0,0,0,0,0,0,0,0,0,0,0,0,0,0,0,0,0,0,0,0,0,0,0,0,0,0,0,0,0,0,0,0,0,0,0,0,0,0,0,0,0,0,0,0,0,0,0,70,0,0,0,0,0,0,0,0,0,0,0,0,0,0,0,5,0,0,0,0,0,0,0,0,0,0,0,51.1,17.7,0.4435027,0.443502825,2.81529E-05
# 2047,32062,395091,Begum A.N.,2007,nan,0,0,0,0,0,0,0,0,0,0,0,0,0,0,0,0,15.51841,0,0,0,0,0,0,0,0,0,0,0,0,0,0,0,0,0,0,0,0,0,0,0,0,0,0,0,0,0,0,0,0,0,0,0,0,0,0,0,0,0,0,0,0,0,0,0,0,0,0,0,0,0,0,0,0,0,0,0,0,0,0,0,0,0,0,0,0,0,0,0,0,0,0,0,0,0,0,0,0,0,0,0,0,0,0,0,0,0,0,0,0,0,0,0,0,0,0,0,0,0,0,0,0,0,0,0,0,0,0,0,0,0,0,0,0,0,0,0,0,0,0,0,0,0,0,0,0,0,0,0,0,0,0,0,0,84.48159,0,0,0,0,0,0,0,0,0,0,0,0,0,0,0,0,0,0,0,0,0,0,0,0,0,0,0,45.4,17.9,0.2681565,0.268156425,2.8125E-05
# 1861,4562,14688,Osaka A.,1986,nan,0,0,0,0,0,0,0,0,0,0,0,0,0,0,0,0,0,0,0,0,0,0,0,0,0,0,0,0,0,0,0,0,0,0,0,0,0,0,0,0,0,0,0,0,0,0,0,0,0,0,0,0,0,0,0,0,0,0,0,0,37.0362963,0,0,0,0,0,0,0,0,0,0,25.92740741,0,0,0,0,0,0,0,0,0,0,0,0,0,0,0,0,0,0,0,0,0,0,0,0,0,0,0,0,0,0,0,0,0,0,0,0,0,0,0,0,0,0,0,0,0,0,0,0,0,0,0,0,0,0,0,0,0,0,0,0,0,0,0,0,0,37.0362963,0,0,0,0,0,0,0,0,0,0,0,0,0,0,0,0,0,0,0,0,0,0,0,0,0,0,0,0,0,0,0,0,0,0,0,0,0,0,0,0,0,0,0,46.7,18.37,0.2710941,0.271094175,2.77711E-05
# 1851,38811,459454,Iezid M.,2011,nan,0,0,0,0,0,0,0,0,0,0,0,0,0,0,0,0,0,0,0,0,0,0,0,0,0,0,20,0,0,0,0,0,0,0,0,0,0,0,0,0,0,0,0,0,0,0,0,0,0,0,0,0,0,0,0,0,0,0,0,0,0,0,0,0,0,0,0,0,0,0,0,0,0,0,0,0,0,0,0,0,0,0,0,0,0,0,0,0,0,0,0,0,0,0,0,0,0,0,0,0,0,0,0,0,0,0,0,0,0,0,0,0,0,0,0,0,0,0,0,0,0,0,0,0,0,0,0,0,0,0,0,0,0,0,0,0,0,0,0,0,0,0,0,0,0,10,0,70,0,0,0,0,0,0,0,0,0,0,0,0,0,0,0,0,0,0,0,0,0,0,0,0,0,0,0,0,0,0,0,0,0,29,11.4,0.2719299,0.271929825,2.77419E-05
# 3705,16778,146237,Burkhard D.J.M.,1997,nan,0,0,0,0,0,0,0,0,0,0,0,0,0,0,0,0,0,0,0,0,0,0,0,0,0,0,0,0,0,0,0,0,0,0,0,0,0,0,0,0,0,0,0,0,0,0,0,0,0,0,2,0,0,0,0,0,0,0,0,0,0,0,0,0,0,0,0,0,0,0,0,0,0,0,0,0,0,0,0,0,0,0,0,32,0,0,0,0,0,0,0,0,0,0,0,0,0,0,0,0,0,0,0,0,0,0,0,0,0,0,0,0,0,0,0,0,0,0,0,0,0,0,0,0,0,0,0,0,0,0,0,0,0,0,0,0,0,66,0,0,0,0,0,0,0,0,0,0,0,0,0,0,0,0,0,0,0,0,0,0,0,0,0,0,0,0,0,0,0,0,0,0,0,0,0,0,0,0,0,0,0,83.2,33.7,0.2344213,0.234421365,2.77215E-05
# 4952,2282,110677,State Optical I,1975,KF7,0,0,0,1.825025799,0,0,0,0.161600159,0,0,0,0,0,0.560280952,0,0,0,0,0,0,0,0,0,0,0,0,0,0,0,0,0,0,0,0,0,0,0,0,0,0,0,0,0,0,0,0,0,0,9.155009027,0,0,0,0,0,0,0,0,0,0,0,0,0,0,0,0,0,0,0,0,0,0,8.594340474,0,0,0,0,0,0,0,0,0,0,0,0,0,0,0,0,0,0,0,0,0,0,0,0,0,0,0,0,0,0,0,0,0,0,0,0,0,0,0,0,0,0,0,0,0,0,0,1.750489726,0,0,0,0,0,0,0,0,0,0,0,0,0,0,0,0,0,73.9345729,0,0,0,0,0,0,0,0,0,0,0,0,0,0,0,0,0,0,0,4.018680962,0,0,0,0,0,0,0,0,0,0,0,0,0,0,0,0,0,0,0,0,0,0,0,66.3,27.63,0.1997829,0.199782845,2.7663E-05
# 1136,1738,110637,State Optical I,1975,TFK1,0,0,0,0,0,0,0,0.278599916,0,0,0,0,0,20.94623372,0,0,32.55149023,0,0,0,0,0,0,0,0,0,0,0,0,0,0,0,0,0,0,0,0,0,0,0,0,0,0,0,0,0,0,0,0,0,0,0,0,0,0,0,0,0,0,0,0,0,0,0,0,0,0,0,0,0,0,0,0,0,0,0,0,0,0,0,0,0,0,0,0,0,0,0,0,0,0,20.10093397,0,0,0,0,0,0,0,0,0,0,0,0,0,0,0,0,0,0,0,0,0,0,0,26.12274216,0,0,0,0,0,0,0,0,0,0,0,0,0,0,0,0,0,0,0,0,0,0,0,0,0,0,0,0,0,0,0,0,0,0,0,0,0,0,0,0,0,0,0,0,0,0,0,0,0,0,0,0,0,0,0,0,0,0,0,0,0,0,0,0,0,73.4,28.47,0.2890763,0.289076221,2.74727E-05
# 401,12969,78267,Schmidt G.,1986,nan,0,0,0,0,0,0,0,0,0,0,0,0,0,46.7,0,0,0,0,0,0,0,0,0,0,0,0,0,0,0,0,0,0,0,0,0,0,0,0,0,0,0,0,0,0,0,0,0,0,0,0,0,0,0,0,0,0,0,0,0,0,0,0,0,0,0,0,0,0,0,0,0,23.3,0,0,0,0,0,0,0,0,0,0,0,0,0,0,0,0,0,0,0,0,0,0,0,0,0,0,0,0,0,0,0,0,0,0,0,0,0,0,0,0,0,0,0,0,0,0,0,0,0,0,0,0,0,0,0,0,0,0,0,0,0,0,0,0,0,30,0,0,0,0,0,0,0,0,0,0,0,0,0,0,0,0,0,0,0,0,0,0,0,0,0,0,0,0,0,0,0,0,0,0,0,0,0,0,0,0,0,0,0,56.6,21.6,0.3101851,0.310185185,2.74627E-05
# 3007,4562,14686,Osaka A.,1986,nan,0,0,0,0,0,0,0,0,0,0,0,0,0,0,0,0,0,0,0,0,0,0,0,0,0,0,0,0,0,0,0,0,0,0,0,0,0,0,0,0,0,0,0,0,0,0,0,0,0,0,0,0,0,0,0,0,0,0,0,0,41.66583417,0,0,0,0,0,0,0,0,0,0,16.66833167,0,0,0,0,0,0,0,0,0,0,0,0,0,0,0,0,0,0,0,0,0,0,0,0,0,0,0,0,0,0,0,0,0,0,0,0,0,0,0,0,0,0,0,0,0,0,0,0,0,0,0,0,0,0,0,0,0,0,0,0,0,0,0,0,0,41.66583417,0,0,0,0,0,0,0,0,0,0,0,0,0,0,0,0,0,0,0,0,0,0,0,0,0,0,0,0,0,0,0,0,0,0,0,0,0,0,0,0,0,0,0,60.5,24.23,0.2484524,0.248452332,2.74419E-05
# 2518,30154,376455,Yoko T.,1989,nan,0,0,0,0,0,0,0,0,0,0,0,0,0,0,0,0,0,0,0,0,0,0,0,0,0,0,0,0,0,0,0,0,0,0,0,0,0,0,0,0,0,0,0,0,0,0,0,0,0,0,0,0,0,0,0,0,0,0,0,0,0,0,0,0,0,0,0,0,0,0,0,0,0,0,0,0,0,0,0,0,0,0,0,20,0,0,0,20,0,0,0,0,0,0,0,0,0,0,0,0,0,0,0,0,0,0,0,0,0,0,0,0,0,0,0,0,0,0,0,0,0,0,0,0,0,0,0,0,0,0,0,0,0,0,0,0,0,0,0,0,0,0,0,0,0,0,0,0,0,0,0,0,0,60,0,0,0,0,0,0,0,0,0,0,0,0,0,0,0,0,0,0,0,0,0,0,0,0,0,0,0,41.7,16.57,0.2582982,0.258298129,2.74299E-05
# 773,9236,96543,Osaka A.,1988,nan,0,0,0,1.501500974,0,0,0,0,0,0,0,0,0,21.22121964,0,0,0,0,0,0,0,0,0,0,0,0,0,0,0,0,0,0,0,0,0,0,0,0,0,0,0,0,0,0,0,0,0,0,0,0,0,0,0,0,0,0,0,0,0,0,0,0,0,0.700700688,0,0,0,0,0,0,0,38.03803935,0,0,0,0,0,0,0,0,0,0,0,0,0,0,0,0,0,0,0,0,0,0,0,0,0,0,0,0,0,0,0,0,0,0,0,0,0,0,0,0,0,0,0,38.53853934,0,0,0,0,0,0,0,0,0,0,0,0,0,0,0,0,0,0,0,0,0,0,0,0,0,0,0,0,0,0,0,0,0,0,0,0,0,0,0,0,0,0,0,0,0,0,0,0,0,0,0,0,0,0,0,0,0,0,0,0,0,0,0,0,0,38.7,14.9,0.2986578,0.298657718,2.74157E-05
# 3655,4562,14668,Osaka A.,1986,nan,0,0,0,0,0,0,0,0,0,0,0,0,0,0,0,0,0,0,0,0,0,0,0,0,0,0,0,0,0,0,0,0,0,0,0,0,0,0,0,0,0,0,0,0,0,0,0,0,0,0,0,0,0,0,0,0,0,0,0,0,43.48,0,0,0,0,0,0,0,0,0,0,0,0,0,0,0,0,0,0,0,0,0,0,0,0,0,0,0,0,0,0,0,0,0,0,0,0,0,0,0,13.04,0,0,0,0,0,0,0,0,0,0,0,0,0,0,0,0,0,0,0,0,0,0,0,0,0,0,0,0,0,0,0,0,0,0,0,0,43.48,0,0,0,0,0,0,0,0,0,0,0,0,0,0,0,0,0,0,0,0,0,0,0,0,0,0,0,0,0,0,0,0,0,0,0,0,0,0,0,0,0,0,0,70.4,28.49,0.2355213,0.235521236,2.7377E-05
# 3044,4562,14679,Osaka A.,1986,nan,0,0,0,0,0,0,0,0,0,0,0,0,0,0,0,0,0,0,0,0,0,0,0,0,0,0,0,0,0,0,0,0,0,0,0,0,0,0,0,0,0,0,0,0,0,0,0,0,0,0,0,0,0,0,0,0,0,0,0,0,65.23,0,0,0,0,0,0,0,0,0,0,13.05,0,0,0,0,0,0,0,0,0,0,0,0,0,0,0,0,0,0,0,0,0,0,0,0,0,0,0,0,0,0,0,0,0,0,0,0,0,0,0,0,0,0,0,0,0,0,0,0,0,0,0,0,0,0,0,0,0,0,0,0,0,0,0,0,0,21.72,0,0,0,0,0,0,0,0,0,0,0,0,0,0,0,0,0,0,0,0,0,0,0,0,0,0,0,0,0,0,0,0,0,0,0,0,0,0,0,0,0,0,0,62.6,25.09,0.2475089,0.247508968,2.73591E-05
# 2605,30154,376452,Yoko T.,1989,nan,0,0,0,0,0,0,0,0,0,0,0,0,0,0,0,0,0,0,0,0,0,0,0,0,0,0,0,0,0,0,0,0,0,0,0,0,0,0,0,0,0,0,0,0,0,0,0,0,0,0,0,0,0,0,0,0,0,0,0,0,0,0,0,0,0,0,0,0,0,0,0,0,0,0,0,0,0,0,0,0,0,0,0,10,0,0,0,20,0,0,0,0,0,0,0,0,0,0,0,0,0,0,0,0,0,0,0,0,0,0,0,0,0,0,0,0,0,0,0,0,0,0,0,0,0,0,0,0,0,0,0,0,0,0,0,0,0,0,0,0,0,0,0,0,0,0,0,0,0,0,0,0,0,70,0,0,0,0,0,0,0,0,0,0,0,0,0,0,0,0,0,0,0,0,0,0,0,0,0,0,0,45.1,17.94,0.2569676,0.25696767,2.72451E-05
# 4798,1834,9130,Takahashi K.,1983,nan,0,0,0,0,0,0,0,0,0,0,0,0,0,0,0,0,0,0,0,0,0,0,0,0,0,0,0,0,0,0,0,0,0,0,0,0,0,0,0,0,0,0,0,0,0,0,0,0,0,0,0,0,0,0,0,0,0,0,0,0,0,0,0,0,0,0,0,0,0,0,0,0,0,0,0,0,0,0,0,0,0,0,0,0,0,0,0,0,0,0,0,0,0,0,0,0,0,0,0,0,18,0,0,0,0,0,0,0,0,0,0,0,0,0,0,0,0,0,0,0,0,0,0,0,0,0,0,0,0,0,0,0,0,0,0,0,0,82,0,0,0,0,0,0,0,0,0,0,0,0,0,0,0,0,0,0,0,0,0,0,0,0,0,0,0,0,0,0,0,0,0,0,0,0,0,0,0,0,0,0,0,60.4,25.07,0.2046271,0.204627044,2.7232E-05
# 1692,5272,70191,Osaka A.,1974,nan,0,0,0,0,0,0,0,0,0,0,0,0,0,55,0,0,0,0,0,0,0,0,0,0,0,0,0,0,0,0,0,0,0,0,0,0,0,0,0,0,0,0,0,0,0,0,0,0,0,0,0,0,0,0,0,0,0,0,0,0,0,0,0,0,0,0,0,0,0,0,0,0,0,0,0,0,0,0,0,0,0,0,0,0,0,0,0,0,0,0,0,0,0,0,0,0,0,0,0,0,0,0,0,0,0,0,0,0,0,0,0,0,0,0,0,0,0,0,0,45,0,0,0,0,0,0,0,0,0,0,0,0,0,0,0,0,0,0,0,0,0,0,0,0,0,0,0,0,0,0,0,0,0,0,0,0,0,0,0,0,0,0,0,0,0,0,0,0,0,0,0,0,0,0,0,0,0,0,0,0,0,61.4,24.06,0.2759768,0.275976725,2.72289E-05
# 4847,39407,465143,Zheng Qiuju,2012,nan,0,0,0,2.0003998,0,0,0,0,0,0,0,0,0,4.70093953,0,0,0,0,0,0,0,0,0,0,0,0,0,0,0,0,0,0,0,0,0,0,0,0,0,0,0,0,0,0,0,0,0,0,0,0,0.080019992,0,0,0,0,0,0,0,0,0,0,0,0,0,0,0,0,0,0,0,0,0,0,0,0,0,0,0,0,0,0,0,0,0,0,0,0,0,0,0,0,0,0,0,0,0,0,0,0,0,14.40287856,0,0,0,0,0,0,0,0,0,0,0,0,0,0,0,0,0,0,0,0,0,0,0,0,0,0,0,0,0,0,0,0,0,0,0,0,78.81576212,0,0,0,0,0,0,0,0,0,0,0,0,0,0,0,0,0,0,0,0,0,0,0,0,0,0,0,0,0,0,0,0,0,0,0,0,0,0,0,0,0,0,0,72.6,30.2,0.2019867,0.201986755,2.72131E-05
# 4621,6622,38585,Gan Fuxi,1959,nan,0,0,0,10,0,0,0,0,0,0,0,0,0,0,0,0,0,0,0,0,0,0,0,0,0,0,0,0,0,0,0,0,0,0,0,0,0,0,0,0,0,0,0,0,0,0,0,0,0,0,0,0,0,0,0,0,0,0,0,0,0,0,0,0,0,0,0,0,0,0,0,0,0,0,0,0,0,0,0,0,0,0,0,0,0,0,0,0,0,0,0,0,0,0,0,0,0,0,0,0,12,0,0,0,0,0,0,0,0,0,0,0,0,0,0,0,0,0,0,18,0,0,0,0,0,0,0,0,0,0,0,0,0,0,0,0,0,60,0,0,0,0,0,0,0,0,0,0,0,0,0,0,0,0,0,0,0,0,0,0,0,0,0,0,0,0,0,0,0,0,0,0,0,0,0,0,0,0,0,0,0,63.7,26.29,0.2114872,0.211487258,2.71943E-05
# 4237,3861,12465,Takahashi K.,1983,nan,0,0,0,0,0,0,0,0,0,0,0,0,0,40.81632592,0,0,0,0,0,0,0,0,0,0,0,0,0,0,0,0,0,0,0,0,0,0,0,0,0,0,0,0,0,0,0,0,0,0,0,0,0,0,0,0,0,0,0,0,0,0,0,0,0,0,0,0,0,0,0,0,0,0,0,0,0,0,0,0,0,0,0,0,0,0,0,0,0,0,0,0,0,0,0,0,0,0,0,0,0,0,18.36734816,0,0,0,0,0,0,0,0,0,0,0,0,0,0,0,0,0,0,0,0,0,0,0,0,0,0,0,0,0,0,0,0,0,0,0,0,40.81632592,0,0,0,0,0,0,0,0,0,0,0,0,0,0,0,0,0,0,0,0,0,0,0,0,0,0,0,0,0,0,0,0,0,0,0,0,0,0,0,0,0,0,0,67.2,27.46,0.2235979,0.223597961,2.71336E-05
# 4713,1834,9131,Takahashi K.,1983,nan,0,0,0,0,0,0,0,0,0,0,0,0,0,0,0,0,0,0,0,0,0,0,0,0,0,0,0,0,0,0,0,0,0,0,0,0,0,0,0,0,0,0,0,0,0,0,0,0,0,0,0,0,0,0,0,0,0,0,0,0,0,0,0,0,0,0,0,0,0,0,0,0,0,0,0,0,0,0,0,0,0,0,0,0,0,0,0,0,0,0,0,0,0,0,0,0,0,0,0,0,20,0,0,0,0,0,0,0,0,0,0,0,0,0,0,0,0,0,0,0,0,0,0,0,0,0,0,0,0,0,0,0,0,0,0,0,0,80,0,0,0,0,0,0,0,0,0,0,0,0,0,0,0,0,0,0,0,0,0,0,0,0,0,0,0,0,0,0,0,0,0,0,0,0,0,0,0,0,0,0,0,58.8,24.3,0.2098766,0.209876543,2.70588E-05
# 4496,4204,50419,Molot V.A.,1992,nan,0,0,0,0,0,0,0,0,0,0,0,0,0,0,0,0,0,0,0,0,0,0,0,0,0,0,0,0,0,0,0,0,0,0,0,0,0,0,0,0,0,0,0,0,0,0,0,0,0,0,0,0,0,5.094904745,0,0,0,0,0,0,0,0,0,0,0,0,0,0,0,0,0,0,0,0,0,0,0,0,0,0,0,0,0,0,0,0,0,0,0,0,0,0,0,0,0,0,0,0,0,0,25.07492875,0,0,0,0,0,0,0,0,0,0,0,0,0,0,0,0,0,0,0,0,0,0,0,0,0,0,0,0,0,0,0,0,0,0,0,0,69.83016651,0,0,0,0,0,0,0,0,0,0,0,0,0,0,0,0,0,0,0,0,0,0,0,0,0,0,0,0,0,0,0,0,0,0,0,0,0,0,0,0,0,0,0,62.1,25.5,0.217647,0.217647059,2.7027E-05
# 3516,3861,12497,Takahashi K.,1983,nan,0,0,0,0,0,0,0,0,0,0,0,0,0,29.41176,0,0,0,0,0,0,0,0,0,0,0,0,0,0,0,0,0,0,0,0,0,0,0,0,0,0,0,0,0,0,0,0,0,0,0,0,0,0,0,0,0,0,0,0,0,0,0,0,0,0,0,0,0,0,0,0,0,0,0,0,0,0,0,0,0,0,0,0,0,0,0,0,0,0,0,0,0,0,0,0,0,0,0,0,0,0,11.76471,0,0,0,0,0,0,0,0,0,0,0,0,0,0,0,0,0,0,0,0,0,0,0,0,0,0,0,0,0,0,0,0,0,0,0,0,58.82353,0,0,0,0,0,0,0,0,0,0,0,0,0,0,0,0,0,0,0,0,0,0,0,0,0,0,0,0,0,0,0,0,0,0,0,0,0,0,0,0,0,0,0,62.5,25.23,0.2386049,0.238604836,2.70266E-05
# 1130,1705,25775,Makishima A.,1978,nan,0,0,0,22.7,0,0,0,0,0,0,0,0,0,0,0,0,0,0,0,0,0,0,0,0,0,0,0,0,0,0,0,0,0,0,0,0,0,0,0,0,0,0,0,0,0,0,0,0,0,0,0,0,0,0,0,0,0,0,0,0,0,0,0,0,0,0,0,0,0,0,0,0,0,0,0,0,0,0,0,0,0,0,0,0,0,0,0,0,0,0,0,0,0,0,0,0,0,0,0,0,0,0,0,0,0,0,0,0,0,0,0,0,0,0,0,0,0,0,0,0,0,0,0,0,0,0,0,0,0,0,0,0,0,0,0,0,0,42,0,0,0,0,0,0,0,0,0,0,0,0,0,0,0,0,0,0,0,13,0,0,0,0,0,0,0,0,0,0,0,0,0,22.3,0,0,0,0,0,0,0,0,0,121,46.9,0.2899786,0.289978678,2.69118E-05
