Repository: jacobergzhou/Poisson-Ratio

File: Poisson_ratio.csv (part 47 of 70)
,Code,Glass #,Author,Year,Trademark,Ag2O,AgI,Al,Al2O3,AlF3,AlN,As,As2O3,As2O5,As2S3,As2Se3,AsSe,B,B2O3,Ba,BaCl2,BaF2,BaO,Be,BeF2,BeO,Bi2O3,BiCl3,Br,C,Ca,CaF2,CaO,Cd,CdCl2,CdF2,CdO,Ce2O3,CeF3,CeO2,Cl,Co,Co3O4,CoO,Cr,Cr2O3,Cs,Cs2O,CsCl,CsF,Cu,Cu2O,CuO,Dy2O3,Er,Er2O3,ErF3,Eu,Eu2O3,EuF3,F,Fe,Fe2O3,FeO,Ga,Ga2O3,Ga2S3,Ga2Se3,GaF3,Gd2O3,GdF3,Ge,GeO2,GeS2,GeSe2,H2O,HfF4,HfO2,Hg,Ho2O3,I,InF3,K,K2O,K2S,K2SO4,KBr,KCl,KF,KHF2,La,La2O3,La2S3,LaF3,Li,Li2O,Li2S,Li2SO4,LiBr,LiCl,LiF,LiI,Mg,MgF2,MgO,Mn,Mn2O3,MnF2,MnO,MnO2,Mo,MoO2,MoO3,N,Na,Na2O,Na2S,Na2SO4,NaCl,NaF,NaPO3,Nb,Nb2O5,Nd,Nd2O3,NdF3,NH4NO3,Ni,NiO,O,OH,P,P2O5,Pb,PbCl2,PbF2,PbO,PdO,Pr2O3,Pr6O11,PrF3,R2O3,Rb2O,RbF,Rh2O3,RŒO,RuO2,S,Sb,Sb2O3,Sb2S3,Sc2O3,Se,Si,Si3N4,SiC,SiO2,Sm2O3,Sn,SnO,SnO2,SO2,SO3,Sr,SrCl2,SrF2,SrO,Ta2O3,Ta2O5,Tb2O3,TbF3,Te,TeO2,Th,ThF4,ThO2,Ti,TiO2,Tl,Tl2O,Tl2Se,TlSe,Tm2O3,U,U3O8,UO2,V,V2O5,VO6,WO3,Y,Y2O3,Yb2O3,YbF3,YF3,Zn,ZnCl2,ZnF2,ZnO,ZnSO4,Zr,ZrF4,ZrO2,Young's modulus E (GPa),Shear modulus G (GPa),Poisson's ratio v
3562,27734,359605,Deriano S.,2004,,-,-,-,2.0,-,-,-,-,-,-,-,-,-,0.0,-,-,-,0.0,-,-,0.0,0.0,-,-,-,-,-,4.0,-,-,-,0.0,-,-,-,-,-,-,-,-,-,-,0.0,-,-,-,-,-,-,-,-,-,-,-,-,-,-,-,-,-,0.0,-,-,-,-,-,-,0.0,-,-,0.0,-,-,-,-,-,-,-,1.0,-,-,-,-,-,-,-,-,-,-,-,0.0,-,-,-,-,-,-,,-,4.0,-,-,-,-,-,-,-,-,-,-,13.0,-,-,-,-,-,-,-,-,-,-,-,-,-,-,-,-,0.0,-,-,-,0.0,-,-,-,-,2.0,-,-,-,100.0,-,-,-,-,-,-,-,-,-,-,76.0,-,-,-,-,-,-,-,-,-,0.0,-,-,-,-,-,0.0,-,-,-,-,0.0,-,-,-,-,-,-,-,-,-,-,-,0.0,-,-,-,-,-,-,-,-,0.0,-,-,-,0.0,69.9,29.0,0.206
3563,27734,359606,Deriano S.,2004,,-,-,-,0.0,-,-,-,-,-,-,-,-,-,0.0,-,-,-,0.0,-,-,0.0,0.0,-,-,-,-,-,11.5,-,-,-,0.0,-,-,-,-,-,-,-,-,-,-,0.0,-,-,-,-,-,-,-,-,-,-,-,-,-,-,-,-,-,0.0,-,-,-,-,-,-,0.0,-,-,0.0,-,-,-,-,-,-,-,0.0,-,-,-,-,-,-,-,-,-,-,-,0.0,-,-,-,-,-,-,,-,0.0,-,-,-,-,-,-,-,-,-,-,17.5,-,-,-,-,-,-,-,-,-,-,-,-,-,-,-,-,0.0,-,-,-,0.0,-,-,-,-,0.0,-,-,-,100.0,-,-,-,-,-,-,-,-,-,-,71.0,-,-,-,-,-,-,-,-,-,0.0,-,-,-,-,-,0.0,-,-,-,-,0.0,-,-,-,-,-,-,-,-,-,-,-,0.0,-,-,-,-,-,-,-,-,0.0,-,-,-,0.0,70.2,29.2,0.202
3564,27734,359607,Deriano S.,2004,,-,-,-,0.0,-,-,-,-,-,-,-,-,-,0.0,-,-,-,0.0,-,-,0.0,0.0,-,-,-,-,-,10.3,-,-,-,0.0,-,-,-,-,-,-,-,-,-,-,0.0,-,-,-,-,-,-,-,-,-,-,-,-,-,-,-,-,-,0.0,-,-,-,-,-,-,0.0,-,-,0.0,-,-,-,-,-,-,-,0.0,-,-,-,-,-,-,-,-,-,-,-,0.0,-,-,-,-,-,-,,-,0.0,-,-,-,-,-,-,-,-,-,-,15.7,-,-,-,-,-,-,-,-,-,-,-,-,-,-,-,-,0.0,-,-,-,0.0,-,-,-,-,0.0,-,-,-,100.0,-,-,-,-,-,-,-,-,-,-,74.0,-,-,-,-,-,-,-,-,-,0.0,-,-,-,-,-,0.0,-,-,-,-,0.0,-,-,-,-,-,-,-,-,-,-,-,0.0,-,-,-,-,-,-,-,-,0.0,-,-,-,0.0,69.3,29.2,0.188
3565,27734,359608,Deriano S.,2004,,-,-,-,0.0,-,-,-,-,-,-,-,-,-,0.0,-,-,-,0.0,-,-,0.0,0.0,-,-,-,-,-,9.1,-,-,-,0.0,-,-,-,-,-,-,-,-,-,-,0.0,-,-,-,-,-,-,-,-,-,-,-,-,-,-,-,-,-,0.0,-,-,-,-,-,-,0.0,-,-,0.0,-,-,-,-,-,-,-,0.0,-,-,-,-,-,-,-,-,-,-,-,0.0,-,-,-,-,-,-,,-,0.0,-,-,-,-,-,-,-,-,-,-,13.9,-,-,-,-,-,-,-,-,-,-,-,-,-,-,-,-,0.0,-,-,-,0.0,-,-,-,-,0.0,-,-,-,100.0,-,-,-,-,-,-,-,-,-,-,77.0,-,-,-,-,-,-,-,-,-,0.0,-,-,-,-,-,0.0,-,-,-,-,0.0,-,-,-,-,-,-,-,-,-,-,-,0.0,-,-,-,-,-,-,-,-,0.0,-,-,-,0.0,68.6,29.0,0.181
3566,27734,359609,Deriano S.,2004,,-,-,-,0.0,-,-,-,-,-,-,-,-,-,0.0,-,-,-,0.0,-,-,0.0,0.0,-,-,-,-,-,7.9,-,-,-,0.0,-,-,-,-,-,-,-,-,-,-,0.0,-,-,-,-,-,-,-,-,-,-,-,-,-,-,-,-,-,0.0,-,-,-,-,-,-,0.0,-,-,0.0,-,-,-,-,-,-,-,0.0,-,-,-,-,-,-,-,-,-,-,-,0.0,-,-,-,-,-,-,,-,0.0,-,-,-,-,-,-,-,-,-,-,12.1,-,-,-,-,-,-,-,-,-,-,-,-,-,-,-,-,0.0,-,-,-,0.0,-,-,-,-,0.0,-,-,-,100.0,-,-,-,-,-,-,-,-,-,-,80.0,-,-,-,-,-,-,-,-,-,0.0,-,-,-,-,-,0.0,-,-,-,-,0.0,-,-,-,-,-,-,-,-,-,-,-,0.0,-,-,-,-,-,-,-,-,0.0,-,-,-,0.0,68.1,29.1,0.172
3567,27734,359610,Deriano S.,2004,,-,-,-,0.0,-,-,-,-,-,-,-,-,-,0.0,-,-,-,0.0,-,-,0.0,0.0,-,-,-,-,-,0.0,-,-,-,0.0,-,-,-,-,-,-,-,-,-,-,0.0,-,-,-,-,-,-,-,-,-,-,-,-,-,-,-,-,-,0.0,-,-,-,-,-,-,0.0,-,-,0.0,-,-,-,-,-,-,-,0.0,-,-,-,-,-,-,-,-,-,-,-,0.0,-,-,-,-,-,-,,-,6.0,-,-,-,-,-,-,-,-,-,-,14.0,-,-,-,-,-,-,-,-,-,-,-,-,-,-,-,-,0.0,-,-,-,0.0,-,-,-,-,0.0,-,-,-,100.0,-,-,-,-,-,-,-,-,-,-,80.0,-,-,-,-,-,-,-,-,-,0.0,-,-,-,-,-,0.0,-,-,-,-,0.0,-,-,-,-,-,-,-,-,-,-,-,0.0,-,-,-,-,-,-,-,-,0.0,-,-,-,0.0,65.6,28.1,0.166
3568,27734,359611,Deriano S.,2004,,-,-,-,0.0,-,-,-,-,-,-,-,-,-,0.0,-,-,-,0.0,-,-,0.0,0.0,-,-,-,-,-,0.0,-,-,-,0.0,-,-,-,-,-,-,-,-,-,-,0.0,-,-,-,-,-,-,-,-,-,-,-,-,-,-,-,-,-,0.0,-,-,-,-,-,-,0.0,-,-,0.0,-,-,-,-,-,-,-,0.0,-,-,-,-,-,-,-,-,-,-,-,0.0,-,-,-,-,-,-,,-,10.0,-,-,-,-,-,-,-,-,-,-,14.0,-,-,-,-,-,-,-,-,-,-,-,-,-,-,-,-,0.0,-,-,-,0.0,-,-,-,-,0.0,-,-,-,100.0,-,-,-,-,-,-,-,-,-,-,76.0,-,-,-,-,-,-,-,-,-,0.0,-,-,-,-,-,0.0,-,-,-,-,0.0,-,-,-,-,-,-,-,-,-,-,-,0.0,-,-,-,-,-,-,-,-,0.0,-,-,-,0.0,67.5,28.3,0.192
3569,27734,359612,Deriano S.,2004,,-,-,-,0.0,-,-,-,-,-,-,-,-,-,0.0,-,-,-,0.0,-,-,0.0,0.0,-,-,-,-,-,0.0,-,-,-,0.0,-,-,-,-,-,-,-,-,-,-,0.0,-,-,-,-,-,-,-,-,-,-,-,-,-,-,-,-,-,0.0,-,-,-,-,-,-,0.0,-,-,0.0,-,-,-,-,-,-,-,0.0,-,-,-,-,-,-,-,-,-,-,-,0.0,-,-,-,-,-,-,,-,14.0,-,-,-,-,-,-,-,-,-,-,14.0,-,-,-,-,-,-,-,-,-,-,-,-,-,-,-,-,0.0,-,-,-,0.0,-,-,-,-,0.0,-,-,-,100.0,-,-,-,-,-,-,-,-,-,-,72.0,-,-,-,-,-,-,-,-,-,0.0,-,-,-,-,-,0.0,-,-,-,-,0.0,-,-,-,-,-,-,-,-,-,-,-,0.0,-,-,-,-,-,-,-,-,0.0,-,-,-,0.0,70.2,29.2,0.202
3570,27820,370075,Baikova L.G.,1993,,-,-,-,0.9333156,-,-,-,-,-,-,-,-,-,0.0,-,-,-,0.0,-,-,0.0,0.0,-,-,-,-,-,7.6901,-,-,-,0.0,-,-,-,-,-,-,-,-,-,-,0.0,-,-,-,-,-,-,-,-,-,-,-,-,-,-,-,-,-,0.0,-,-,-,-,-,-,0.0,-,-,0.0,-,-,-,-,-,-,-,0.0,-,-,-,-,-,-,-,-,-,-,-,0.0,-,-,-,-,-,-,,-,4.483071,-,-,-,-,-,-,-,-,-,-,14.47935,-,-,-,-,-,-,-,-,-,-,-,-,-,-,-,-,0.0,-,-,-,0.0,-,-,-,-,0.9333156,-,-,-,100.0,-,-,-,-,-,-,-,-,-,-,72.41416,-,-,-,-,-,-,-,-,-,0.0,-,-,-,-,-,0.0,-,-,-,-,0.0,-,-,-,-,-,-,-,-,-,-,-,0.0,-,-,-,-,-,-,-,-,0.0,-,-,-,0.0,69.0,28.27,0.22
3571,27828,370076,Baikova L.G.,1993,,-,-,4.72,0.0,-,-,-,-,-,-,-,-,-,0.0,-,-,-,0.0,-,-,0.0,0.0,-,-,-,-,-,0.0,-,-,-,0.0,-,-,-,-,-,-,-,-,-,-,0.0,-,-,-,-,-,-,-,-,-,-,-,-,-,-,-,-,-,0.0,-,-,-,-,-,-,0.0,-,-,0.0,-,-,-,-,-,-,7.43,0.0,-,-,-,-,-,-,-,-,-,-,-,0.0,-,-,-,-,-,-,,-,0.0,-,-,-,-,-,-,-,-,-,-,0.0,-,-,-,-,-,-,-,0.26,-,-,-,-,-,65.61,-,20.93,0.0,-,-,-,0.0,-,-,-,-,0.0,-,-,-,0.0,-,-,-,-,-,-,-,1.05,-,-,0.0,-,-,-,-,-,-,-,-,-,0.0,-,-,-,-,-,0.0,-,-,-,-,0.0,-,-,-,-,-,-,-,-,-,-,-,0.0,-,-,-,-,-,-,-,-,0.0,-,-,-,0.0,52.2,20.96,0.245
3572,27828,370077,Baikova L.G.,1993,,-,-,3.061,0.0,-,-,-,-,-,-,-,-,-,0.0,-,-,-,0.0,-,-,0.0,0.0,-,-,-,-,-,0.0,-,-,-,0.0,-,-,-,-,-,-,-,-,-,-,0.0,-,-,-,-,-,-,-,-,-,-,-,-,-,-,-,-,-,0.0,-,-,-,-,-,-,0.0,-,-,0.0,-,-,-,-,-,-,12.24,0.0,-,-,-,-,-,-,-,-,-,-,-,0.0,-,-,-,-,-,-,,-,0.0,-,-,-,-,-,-,-,-,-,-,0.0,-,-,-,-,-,-,-,-,-,-,-,-,-,64.28,-,20.42,0.0,-,-,-,0.0,-,-,-,-,0.0,-,-,-,0.0,-,-,-,-,-,-,-,-,-,-,0.0,-,-,-,-,-,-,-,-,-,0.0,-,-,-,-,-,0.0,-,-,-,-,0.0,-,-,-,-,-,-,-,-,-,-,-,0.0,-,-,-,-,-,-,-,-,0.0,-,-,-,0.0,33.5,12.93,0.295
3573,27916,370463,Baikova L.G.,2004,,-,-,-,18.63952,-,-,-,-,-,-,-,-,-,0.0,-,-,-,0.0,-,-,0.0,0.0,-,-,-,-,-,0.0,-,-,-,0.0,-,-,-,-,-,-,-,-,-,-,0.0,-,-,-,-,-,-,-,-,-,-,-,-,-,-,-,-,-,0.0,-,-,-,-,-,-,0.0,-,-,0.0,-,-,-,-,-,-,-,12.41311,-,-,-,-,-,-,-,-,-,-,-,0.0,-,-,-,-,-,-,,-,0.0,-,-,-,-,-,-,-,-,-,-,0.0,-,-,-,-,-,-,-,-,0.6951,-,-,-,-,-,-,-,68.25224,-,-,-,0.0,-,-,-,-,19.33466,-,-,-,100.0,-,-,-,-,-,-,-,-,-,-,0.0,-,-,-,-,-,-,-,-,-,0.0,-,-,-,-,-,0.0,-,-,-,-,0.0,-,-,-,-,-,-,-,-,-,-,-,0.0,-,-,-,-,-,-,-,-,0.0,-,-,-,0.0,68.0,27.0,0.24
3574,27916,370464,Baikova L.G.,2004,,-,-,-,16.67329,-,-,-,-,-,-,-,-,-,0.0,-,-,-,0.0,-,-,0.0,0.0,-,-,-,-,-,0.0,-,-,-,0.0,-,-,-,-,-,-,-,-,-,-,0.0,-,-,-,-,-,-,-,-,-,-,-,-,-,-,-,-,-,0.0,-,-,-,-,-,-,0.0,-,-,0.0,-,-,-,-,-,-,-,9.59285,-,-,-,-,-,-,-,-,-,-,-,0.0,-,-,-,-,-,-,,-,0.0,-,-,-,-,-,-,-,-,-,-,0.0,-,-,-,-,-,-,-,-,0.6951,-,-,-,-,-,-,-,58.5998,-,-,-,0.0,-,-,-,-,17.36842,-,-,-,100.0,-,-,-,-,-,-,-,-,-,-,14.43893,-,-,-,-,-,-,-,-,-,0.0,-,-,-,-,-,0.0,-,-,-,-,0.0,-,-,-,-,-,-,-,-,-,-,-,0.0,-,-,-,-,-,-,-,-,0.0,-,-,-,0.0,68.0,28.0,0.24
3575,27916,370465,Baikova L.G.,2004,,-,-,-,15.4717,-,-,-,-,-,-,-,-,-,0.0,-,-,-,0.0,-,-,0.0,0.0,-,-,-,-,-,0.0,-,-,-,0.0,-,-,-,-,-,-,-,-,-,-,0.0,-,-,-,-,-,-,-,-,-,-,-,-,-,-,-,-,-,0.0,-,-,-,-,-,-,0.0,-,-,0.0,-,-,-,-,-,-,-,8.500497,-,-,-,-,-,-,-,-,-,-,-,0.0,-,-,-,-,-,-,,-,0.0,-,-,-,-,-,-,-,-,-,-,0.0,-,-,-,-,-,-,-,-,0.6951,-,-,-,-,-,-,-,54.09136,-,-,-,0.0,-,-,-,-,16.16683,-,-,-,100.0,-,-,-,-,-,-,-,-,-,-,21.24131,-,-,-,-,-,-,-,-,-,0.0,-,-,-,-,-,0.0,-,-,-,-,0.0,-,-,-,-,-,-,-,-,-,-,-,0.0,-,-,-,-,-,-,-,-,0.0,-,-,-,0.0,68.0,28.0,0.23
3576,27916,370466,Baikova L.G.,2004,,-,-,-,14.49851,-,-,-,-,-,-,-,-,-,0.0,-,-,-,0.0,-,-,0.0,0.0,-,-,-,-,-,0.0,-,-,-,0.0,-,-,-,-,-,-,-,-,-,-,0.0,-,-,-,-,-,-,-,-,-,-,-,-,-,-,-,-,-,0.0,-,-,-,-,-,-,0.0,-,-,0.0,-,-,-,-,-,-,-,7.725919,-,-,-,-,-,-,-,-,-,-,-,0.0,-,-,-,-,-,-,,-,0.0,-,-,-,-,-,-,-,-,-,-,0.0,-,-,-,-,-,-,-,-,0.6951,-,-,-,-,-,-,-,51.90665,-,-,-,0.0,-,-,-,-,15.19364,-,-,-,100.0,-,-,-,-,-,-,-,-,-,-,25.17378,-,-,-,-,-,-,-,-,-,0.0,-,-,-,-,-,0.0,-,-,-,-,0.0,-,-,-,-,-,-,-,-,-,-,-,0.0,-,-,-,-,-,-,-,-,0.0,-,-,-,0.0,68.0,28.0,0.23
3577,27916,370467,Baikova L.G.,2004,,-,-,-,14.77656,-,-,-,-,-,-,-,-,-,0.0,-,-,-,0.0,-,-,0.0,0.0,-,-,-,-,-,0.0,-,-,-,0.0,-,-,-,-,-,-,-,-,-,-,0.0,-,-,-,-,-,-,-,-,-,-,-,-,-,-,-,-,-,0.0,-,-,-,-,-,-,0.0,-,-,0.0,-,-,-,-,-,-,-,6.623634,-,-,-,-,-,-,-,-,-,-,-,0.0,-,-,-,-,-,-,,-,0.0,-,-,-,-,-,-,-,-,-,-,0.0,-,-,-,-,-,-,-,-,0.6951,-,-,-,-,-,-,-,45.32274,-,-,-,0.0,-,-,-,-,15.4717,-,-,-,100.0,-,-,-,-,-,-,-,-,-,-,32.58192,-,-,-,-,-,-,-,-,-,0.0,-,-,-,-,-,0.0,-,-,-,-,0.0,-,-,-,-,-,-,-,-,-,-,-,0.0,-,-,-,-,-,-,-,-,0.0,-,-,-,0.0,67.0,27.0,0.23
3578,27916,370468,Baikova L.G.,2004,,-,-,-,13.29692,-,-,-,-,-,-,-,-,-,0.0,-,-,-,0.0,-,-,0.0,0.0,-,-,-,-,-,0.0,-,-,-,0.0,-,-,-,-,-,-,-,-,-,-,0.0,-,-,-,-,-,-,-,-,-,-,-,-,-,-,-,-,-,0.0,-,-,-,-,-,-,0.0,-,-,0.0,-,-,-,-,-,-,-,6.305859,-,-,-,-,-,-,-,-,-,-,-,0.0,-,-,-,-,-,-,,-,0.0,-,-,-,-,-,-,-,-,-,-,0.0,-,-,-,-,-,-,-,-,0.6951,-,-,-,-,-,-,-,43.90268,-,-,-,0.0,-,-,-,-,13.99206,-,-,-,99.99999,-,-,-,-,-,-,-,-,-,-,35.7994,-,-,-,-,-,-,-,-,-,0.0,-,-,-,-,-,0.0,-,-,-,-,0.0,-,-,-,-,-,-,-,-,-,-,-,0.0,-,-,-,-,-,-,-,-,0.0,-,-,-,0.0,67.0,27.0,0.23
3579,27966,370736,Srinivasarao G.,2002,,-,-,-,0.0,-,-,-,60,-,-,-,-,-,0.0,-,-,-,0.0,-,-,0.0,0.0,-,-,-,-,-,0.0,-,-,-,0.0,-,-,-,-,-,-,-,-,-,-,0.0,-,-,-,-,-,-,-,-,-,-,-,-,-,-,-,-,-,0.0,-,-,-,-,-,-,0.0,-,-,0.0,-,-,-,-,-,-,-,0.0,-,-,-,-,-,-,-,-,-,-,-,0.0,-,-,-,-,-,-,,-,0.0,-,-,-,-,-,-,-,-,-,-,0.0,-,-,-,-,-,-,-,-,-,-,-,-,-,-,-,-,0.0,-,-,-,40.0,-,-,-,-,60.0,-,-,-,100.0,-,-,-,-,-,-,-,-,-,-,0.0,-,-,-,-,-,-,-,-,-,0.0,-,-,-,-,-,0.0,-,-,-,-,0.0,-,-,-,-,-,-,-,-,-,-,-,0.0,-,-,-,-,-,-,-,-,0.0,-,-,-,0.0,32.1,12.2,0.316
3580,27966,370737,Srinivasarao G.,2002,,-,-,-,0.0,-,-,-,59.8,-,-,-,-,-,0.0,-,-,-,0.0,-,-,0.0,0.0,-,-,-,-,-,0.0,-,-,-,0.0,-,-,-,-,-,-,-,-,-,-,0.0,-,-,-,-,-,-,-,-,-,-,-,-,-,-,-,-,-,0.0,-,-,-,-,-,-,0.0,-,-,0.0,-,-,-,-,-,-,-,0.0,-,-,-,-,-,-,-,-,-,-,-,0.0,-,-,-,-,-,-,,-,0.0,-,-,-,-,-,-,-,0.2,-,-,0.0,-,-,-,-,-,-,-,-,-,-,-,-,-,-,-,-,0.0,-,-,-,40.0,-,-,-,-,59.8,-,-,-,100.0,-,-,-,-,-,-,-,-,-,-,0.0,-,-,-,-,-,-,-,-,-,0.0,-,-,-,-,-,0.0,-,-,-,-,0.0,-,-,-,-,-,-,-,-,-,-,-,0.0,-,-,-,-,-,-,-,-,0.0,-,-,-,0.0,36.2,13.6,0.331
3581,27966,370738,Srinivasarao G.,2002,,-,-,-,0.0,-,-,-,59.6,-,-,-,-,-,0.0,-,-,-,0.0,-,-,0.0,0.0,-,-,-,-,-,0.0,-,-,-,0.0,-,-,-,-,-,-,-,-,-,-,0.0,-,-,-,-,-,-,-,-,-,-,-,-,-,-,-,-,-,0.0,-,-,-,-,-,-,0.0,-,-,0.0,-,-,-,-,-,-,-,0.0,-,-,-,-,-,-,-,-,-,-,-,0.0,-,-,-,-,-,-,,-,0.0,-,-,-,-,-,-,-,0.4,-,-,0.0,-,-,-,-,-,-,-,-,-,-,-,-,-,-,-,-,0.0,-,-,-,40.0,-,-,-,-,59.6,-,-,-,100.0,-,-,-,-,-,-,-,-,-,-,0.0,-,-,-,-,-,-,-,-,-,0.0,-,-,-,-,-,0.0,-,-,-,-,0.0,-,-,-,-,-,-,-,-,-,-,-,0.0,-,-,-,-,-,-,-,-,0.0,-,-,-,0.0,46.4,17.2,0.349
3582,27966,370739,Srinivasarao G.,2002,,-,-,-,0.0,-,-,-,59.4,-,-,-,-,-,0.0,-,-,-,0.0,-,-,0.0,0.0,-,-,-,-,-,0.0,-,-,-,0.0,-,-,-,-,-,-,-,-,-,-,0.0,-,-,-,-,-,-,-,-,-,-,-,-,-,-,-,-,-,0.0,-,-,-,-,-,-,0.0,-,-,0.0,-,-,-,-,-,-,-,0.0,-,-,-,-,-,-,-,-,-,-,-,0.0,-,-,-,-,-,-,,-,0.0,-,-,-,-,-,-,-,0.6,-,-,0.0,-,-,-,-,-,-,-,-,-,-,-,-,-,-,-,-,0.0,-,-,-,40.0,-,-,-,-,59.4,-,-,-,100.0,-,-,-,-,-,-,-,-,-,-,0.0,-,-,-,-,-,-,-,-,-,0.0,-,-,-,-,-,0.0,-,-,-,-,0.0,-,-,-,-,-,-,-,-,-,-,-,0.0,-,-,-,-,-,-,-,-,0.0,-,-,-,0.0,43.2,16.1,0.342
3583,27966,370740,Srinivasarao G.,2002,,-,-,-,0.0,-,-,-,59.2,-,-,-,-,-,0.0,-,-,-,0.0,-,-,0.0,0.0,-,-,-,-,-,0.0,-,-,-,0.0,-,-,-,-,-,-,-,-,-,-,0.0,-,-,-,-,-,-,-,-,-,-,-,-,-,-,-,-,-,0.0,-,-,-,-,-,-,0.0,-,-,0.0,-,-,-,-,-,-,-,0.0,-,-,-,-,-,-,-,-,-,-,-,0.0,-,-,-,-,-,-,,-,0.0,-,-,-,-,-,-,-,0.8,-,-,0.0,-,-,-,-,-,-,-,-,-,-,-,-,-,-,-,-,0.0,-,-,-,40.0,-,-,-,-,59.2,-,-,-,100.0,-,-,-,-,-,-,-,-,-,-,0.0,-,-,-,-,-,-,-,-,-,0.0,-,-,-,-,-,0.0,-,-,-,-,0.0,-,-,-,-,-,-,-,-,-,-,-,0.0,-,-,-,-,-,-,-,-,0.0,-,-,-,0.0,37.9,14.2,0.335
3584,27966,370741,Srinivasarao G.,2002,,-,-,-,0.0,-,-,-,59,-,-,-,-,-,0.0,-,-,-,0.0,-,-,0.0,0.0,-,-,-,-,-,0.0,-,-,-,0.0,-,-,-,-,-,-,-,-,-,-,0.0,-,-,-,-,-,-,-,-,-,-,-,-,-,-,-,-,-,0.0,-,-,-,-,-,-,0.0,-,-,0.0,-,-,-,-,-,-,-,0.0,-,-,-,-,-,-,-,-,-,-,-,0.0,-,-,-,-,-,-,,-,0.0,-,-,-,-,-,-,-,1,-,-,0.0,-,-,-,-,-,-,-,-,-,-,-,-,-,-,-,-,0.0,-,-,-,40.0,-,-,-,-,59.0,-,-,-,100.0,-,-,-,-,-,-,-,-,-,-,0.0,-,-,-,-,-,-,-,-,-,0.0,-,-,-,-,-,0.0,-,-,-,-,0.0,-,-,-,-,-,-,-,-,-,-,-,0.0,-,-,-,-,-,-,-,-,0.0,-,-,-,0.0,34.5,13.0,0.327
3585,27975,370784,Lagakos N.,1980,,-,-,-,0.0,-,-,-,-,-,-,-,-,-,0.0,-,-,-,0.0,-,-,0.0,0.0,-,-,-,-,-,0.0,-,-,-,0.0,-,-,-,-,-,-,-,-,-,-,0.0,-,-,-,-,-,-,-,-,-,-,-,-,-,-,-,-,-,0.0,-,-,-,-,-,-,0.05740417,-,-,0.0,-,-,-,-,-,-,-,0.0,-,-,-,-,-,-,-,-,-,-,-,0.0,-,-,-,-,-,-,,-,0.0,-,-,-,-,-,-,-,-,-,-,0.0,-,-,-,-,-,-,-,-,-,-,-,-,-,-,-,-,0.0,-,-,-,0.0,-,-,-,-,0.0,-,-,-,100.0,-,-,-,-,-,-,-,-,-,-,99.9426,-,-,-,-,-,-,-,-,-,0.0,-,-,-,-,-,0.0,-,-,-,-,0.0,-,-,-,-,-,-,-,-,-,-,-,0.0,-,-,-,-,-,-,-,-,0.0,-,-,-,0.0,72.4,30.94,0.17
3586,27975,370785,Lagakos N.,1980,,-,-,-,0.0,-,-,-,-,-,-,-,-,-,4.344905,-,-,-,0.0,-,-,0.0,0.0,-,-,-,-,-,0.0,-,-,-,0.0,-,-,-,-,-,-,-,-,-,-,0.0,-,-,-,-,-,-,-,-,-,-,-,-,-,-,-,-,-,0.0,-,-,-,-,-,-,0.0,-,-,0.0,-,-,-,-,-,-,-,0.0,-,-,-,-,-,-,-,-,-,-,-,0.0,-,-,-,-,-,-,,-,0.0,-,-,-,-,-,-,-,-,-,-,0.0,-,-,-,-,-,-,-,-,-,-,-,-,-,-,-,-,0.0,-,-,-,0.0,-,-,-,-,4.344905,-,-,-,100.0,-,-,-,-,-,-,-,-,-,-,95.6551,-,-,-,-,-,-,-,-,-,0.0,-,-,-,-,-,0.0,-,-,-,-,0.0,-,-,-,-,-,-,-,-,-,-,-,0.0,-,-,-,-,-,-,-,-,0.0,-,-,-,0.0,65.1,28.32,0.149
3587,27975,370786,Lagakos N.,1980,,-,-,-,0.0,-,-,-,-,-,-,-,-,-,0.0,-,-,-,0.0,-,-,0.0,0.0,-,-,-,-,-,0.0,-,-,-,0.0,-,-,-,-,-,-,-,-,-,-,0.0,-,-,-,-,-,-,-,-,-,-,-,-,-,-,-,-,-,0.0,-,-,-,-,-,-,1.745401,-,-,0.0,-,-,-,-,-,-,-,0.0,-,-,-,-,-,-,-,-,-,-,-,0.0,-,-,-,-,-,-,,-,0.0,-,-,-,-,-,-,-,-,-,-,0.0,-,-,-,-,-,-,-,-,-,-,-,-,-,-,-,-,0.0,-,-,-,0.0,-,-,-,-,0.0,-,-,-,100.0,-,-,-,-,-,-,-,-,-,-,98.2546,-,-,-,-,-,-,-,-,-,0.0,-,-,-,-,-,0.0,-,-,-,-,0.0,-,-,-,-,-,-,-,-,-,-,-,0.0,-,-,-,-,-,-,-,-,0.0,-,-,-,0.0,70.7,30.34,0.165
3588,27975,370787,Lagakos N.,1980,,-,-,-,0.0,-,-,-,-,-,-,-,-,-,13.217,-,-,-,0.0,-,-,0.0,0.0,-,-,-,-,-,0.0,-,-,-,0.0,-,-,-,-,-,-,-,-,-,-,0.0,-,-,-,-,-,-,-,-,-,-,-,-,-,-,-,-,-,0.0,-,-,-,-,-,-,0.0,-,-,0.0,-,-,-,-,-,-,-,0.0,-,-,-,-,-,-,-,-,-,-,-,0.0,-,-,-,-,-,-,,-,0.0,-,-,-,-,-,-,-,-,-,-,0.0,-,-,-,-,-,-,-,-,-,-,-,-,-,-,-,-,0.0,-,-,-,0.0,-,-,-,-,13.217,-,-,-,100.0,-,-,-,-,-,-,-,-,-,-,86.783,-,-,-,-,-,-,-,-,-,0.0,-,-,-,-,-,0.0,-,-,-,-,0.0,-,-,-,-,-,-,-,-,-,-,-,0.0,-,-,-,-,-,-,-,-,0.0,-,-,-,0.0,50.7,20.79,0.219
3589,27975,189690,Lagakos N.,1980,,-,-,-,0.0,-,-,-,-,-,-,-,-,-,0.0,-,-,-,0.0,-,-,0.0,0.0,-,-,-,-,-,0.0,-,-,-,0.0,-,-,-,-,-,-,-,-,-,-,0.0,-,-,-,-,-,-,-,-,-,-,-,-,-,-,-,-,-,0.0,-,-,-,-,-,-,0.0,-,-,0.0,-,-,-,-,-,-,-,10.83355,-,-,-,-,-,-,-,-,-,-,-,0.0,-,-,-,-,-,-,,-,0.0,-,-,-,-,-,-,-,-,-,-,0.0,-,-,-,-,-,-,-,-,-,-,-,-,-,-,-,-,0.0,-,-,-,0.0,-,-,-,-,0.0,-,-,-,100.0,-,-,-,-,-,-,-,-,-,-,89.16645,-,-,-,-,-,-,-,-,-,0.0,-,-,-,-,-,0.0,-,-,-,-,0.0,-,-,-,-,-,-,-,-,-,-,-,0.0,-,-,-,-,-,-,-,-,0.0,-,-,-,0.0,54.0,22.48,0.201
3590,27975,189691,Lagakos N.,1980,,-,-,-,0.0,-,-,-,-,-,-,-,-,-,0.0,-,-,-,0.0,-,-,0.0,0.0,-,-,-,-,-,0.0,-,-,-,0.0,-,-,-,-,-,-,-,-,-,-,0.0,-,-,-,-,-,-,-,-,-,-,-,-,-,-,-,-,-,0.0,-,-,-,-,-,-,0.0,-,-,0.0,-,-,-,-,-,-,-,8.983312,-,-,-,-,-,-,-,-,-,-,-,0.0,-,-,-,-,-,-,,-,0.0,-,-,-,-,-,-,-,-,-,-,0.0,-,-,-,-,-,-,-,-,-,-,-,-,-,-,-,-,0.0,-,-,-,0.0,-,-,-,-,0.0,-,-,-,100.0,-,-,-,-,-,-,-,-,-,-,91.01669,-,-,-,-,-,-,-,-,-,0.0,-,-,-,-,-,0.0,-,-,-,-,0.0,-,-,-,-,-,-,-,-,-,-,-,0.0,-,-,-,-,-,-,-,-,0.0,-,-,-,0.0,57.0,23.98,0.188
3591,27975,189692,Lagakos N.,1980,,-,-,-,18.94802,-,-,-,-,-,-,-,-,-,0.0,-,-,-,0.0,-,-,16.51205,0.0,-,-,-,-,-,31.58077,-,-,-,0.0,-,-,-,-,-,-,-,-,-,-,0.0,-,-,-,-,-,-,-,-,-,-,-,-,-,-,-,-,-,0.0,-,-,-,-,-,-,0.0,-,-,0.0,-,-,-,-,-,-,-,0.0,-,-,-,-,-,-,-,1.268,-,-,-,0.0,-,-,-,-,-,-,,-,5.036578,-,-,-,-,-,-,-,-,-,-,0.0,-,-,-,-,-,-,-,-,-,-,-,-,-,-,-,-,0.0,-,-,-,0.0,-,-,-,-,21.22316,-,-,-,100.0,-,-,-,-,-,-,-,-,-,-,17.12562,-,-,-,-,-,-,-,-,-,0.0,1.008,-,-,-,-,0.0,-,-,-,-,5.170238,-,-,-,-,-,-,-,-,-,-,-,0.0,-,-,-,-,-,-,-,-,0.0,-,-,-,3.351591,126.0,49.41,0.275
3592,28017,371042,Hampshire S.,1994,,-,-,6.8,0.0,-,-,-,-,-,-,-,-,-,0.0,-,-,-,0.0,-,-,0.0,0.0,-,-,-,-,-,0.0,-,-,-,0.0,-,-,-,-,-,-,-,-,-,-,0.0,-,-,-,-,-,-,-,-,-,-,-,-,-,-,-,-,-,0.0,-,-,-,-,-,-,0.0,-,-,0.0,-,-,-,-,-,-,-,0.0,-,-,-,-,-,-,-,-,-,-,-,0.0,-,-,-,-,-,-,,-,0.0,-,-,-,-,-,-,-,-,-,-,0.0,-,-,-,-,-,-,-,-,-,-,-,-,-,63.6,-,-,0.0,-,-,-,0.0,-,-,-,-,0.0,-,-,-,0.0,-,-,-,-,-,-,-,17.7,-,-,0.0,-,-,-,-,-,-,-,-,-,0.0,-,-,-,-,-,0.0,-,-,-,-,0.0,-,-,-,-,-,-,-,-,-,-,-,0.0,11.9,-,-,-,-,-,-,-,0.0,-,-,-,0.0,113.0,44.0,0.28
3593,28017,371043,Hampshire S.,1994,,-,-,6.9,0.0,-,-,-,-,-,-,-,-,-,0.0,-,-,-,0.0,-,-,0.0,0.0,-,-,-,-,-,0.0,-,-,-,0.0,-,-,-,-,-,-,-,-,-,-,0.0,-,-,-,-,-,-,-,-,-,-,-,-,-,-,-,-,-,0.0,-,-,-,-,-,-,0.0,-,-,0.0,-,-,-,-,-,-,-,0.0,-,-,-,-,-,-,-,-,-,-,-,0.0,-,-,-,-,-,-,,-,0.0,-,-,-,-,-,-,-,-,4.4,-,0.0,-,-,-,-,-,-,-,-,-,-,-,-,-,58.4,-,-,0.0,-,-,-,0.0,-,-,-,-,0.0,-,-,-,0.0,-,-,-,-,-,-,-,18.2,-,-,0.0,-,-,-,-,-,-,-,-,-,0.0,-,-,-,-,-,0.0,-,-,-,-,0.0,-,-,-,-,-,-,-,-,-,-,-,0.0,12.1,-,-,-,-,-,-,-,0.0,-,-,-,0.0,133.0,51.0,0.295
3594,28017,371052,Hampshire S.,1994,,-,-,7,0.0,-,-,-,-,-,-,-,-,-,0.0,-,-,-,0.0,-,-,0.0,0.0,-,-,-,-,-,0.0,-,-,-,0.0,-,-,-,-,-,-,-,-,-,-,0.0,-,-,-,-,-,-,-,-,-,-,-,-,-,-,-,-,-,0.0,-,-,-,-,-,-,0.0,-,-,0.0,-,-,-,-,-,-,-,0.0,-,-,-,-,-,-,-,-,-,-,-,0.0,-,-,-,-,-,-,,-,0.0,-,-,-,-,-,-,-,-,7.5,-,0.0,-,-,-,-,-,-,-,-,-,-,-,-,-,54.7,-,-,0.0,-,-,-,0.0,-,-,-,-,0.0,-,-,-,0.0,-,-,-,-,-,-,-,18.5,-,-,0.0,-,-,-,-,-,-,-,-,-,0.0,-,-,-,-,-,0.0,-,-,-,-,0.0,-,-,-,-,-,-,-,-,-,-,-,0.0,12.3,-,-,-,-,-,-,-,0.0,-,-,-,0.0,147.0,57.0,0.29
3595,28049,359587,Sidkey M.A.,2004,,-,-,-,0.0,-,-,-,-,-,-,-,-,-,0.0,-,-,-,0.0,-,-,0.0,0.0,-,-,-,-,-,0.0,-,-,-,0.0,-,-,-,-,-,-,-,-,-,-,0.0,-,-,-,-,-,-,-,-,-,-,-,-,-,-,-,-,-,0.0,-,-,-,-,-,-,0.0,-,-,0.0,-,-,-,-,-,-,-,5.0,-,-,-,-,-,-,-,-,-,-,-,0.0,-,-,-,-,-,-,,-,0.0,-,-,-,-,-,-,-,-,-,-,0.0,-,-,-,-,-,-,-,-,-,-,-,-,-,-,-,-,0.0,-,-,-,0.0,-,-,-,-,0.0,-,-,-,100.0,-,-,-,-,-,-,-,-,-,-,0.0,-,-,-,-,-,-,-,-,-,0.0,-,-,-,-,-,80.0,-,-,-,-,0.0,-,-,-,-,-,-,-,-,-,-,-,15.0,-,-,-,-,-,-,-,-,0.0,-,-,-,0.0,48.7,19.44,0.253
3596,28049,359588,Sidkey M.A.,2004,,-,-,-,0.0,-,-,-,-,-,-,-,-,-,0.0,-,-,-,0.0,-,-,0.0,0.0,-,-,-,-,-,0.0,-,-,-,0.0,-,-,-,-,-,-,-,-,-,-,0.0,-,-,-,-,-,-,-,-,-,-,-,-,-,-,-,-,-,0.0,-,-,-,-,-,-,0.0,-,-,0.0,-,-,-,-,-,-,-,15.0,-,-,-,-,-,-,-,-,-,-,-,0.0,-,-,-,-,-,-,,-,0.0,-,-,-,-,-,-,-,-,-,-,0.0,-,-,-,-,-,-,-,-,-,-,-,-,-,-,-,-,0.0,-,-,-,0.0,-,-,-,-,0.0,-,-,-,100.0,-,-,-,-,-,-,-,-,-,-,0.0,-,-,-,-,-,-,-,-,-,0.0,-,-,-,-,-,80.0,-,-,-,-,0.0,-,-,-,-,-,-,-,-,-,-,-,5.0,-,-,-,-,-,-,-,-,0.0,-,-,-,0.0,36.6,14.33,0.278
3597,28049,359719,Sidkey M.A.,2004,,-,-,-,0.0,-,-,-,-,-,-,-,-,-,0.0,-,-,-,0.0,-,-,0.0,0.0,-,-,-,-,-,0.0,-,-,-,0.0,-,-,-,-,-,-,-,-,-,-,0.0,-,-,-,-,-,-,-,-,-,-,-,-,-,-,-,-,-,0.0,-,-,-,-,-,-,0.0,-,-,0.0,-,-,-,-,-,-,-,20.0,-,-,-,-,-,-,-,-,-,-,-,0.0,-,-,-,-,-,-,,-,0.0,-,-,-,-,-,-,-,-,-,-,0.0,-,-,-,-,-,-,-,-,-,-,-,-,-,-,-,-,0.0,-,-,-,0.0,-,-,-,-,0.0,-,-,-,100.0,-,-,-,-,-,-,-,-,-,-,0.0,-,-,-,-,-,-,-,-,-,0.0,-,-,-,-,-,80.0,-,-,-,-,0.0,-,-,-,-,-,-,-,-,-,-,-,0.0,-,-,-,-,-,-,-,-,0.0,-,-,-,0.0,32.6,12.71,0.283
3598,28049,359720,Sidkey M.A.,2004,,-,-,-,0.0,-,-,-,-,-,-,-,-,-,0.0,-,-,-,0.0,-,-,0.0,0.0,-,-,-,-,-,0.0,-,-,-,0.0,-,-,-,-,-,-,-,-,-,-,0.0,-,-,-,-,-,-,-,-,-,-,-,-,-,-,-,-,-,0.0,-,-,-,-,-,-,0.0,-,-,0.0,-,-,-,-,-,-,-,10.0,-,-,-,-,-,-,-,-,-,-,-,0.0,-,-,-,-,-,-,,-,0.0,-,-,-,-,-,-,-,-,-,-,0.0,-,-,-,-,-,-,-,-,-,-,-,-,-,-,-,-,0.0,-,-,-,0.0,-,-,-,-,0.0,-,-,-,100.0,-,-,-,-,-,-,-,-,-,-,0.0,-,-,-,-,-,-,-,-,-,0.0,-,-,-,-,-,80.0,-,-,-,-,0.0,-,-,-,-,-,-,-,-,-,-,-,10.0,-,-,-,-,-,-,-,-,0.0,-,-,-,0.0,41.9,16.58,0.264
3599,28049,359721,Sidkey M.A.,2004,,-,-,-,0.0,-,-,-,-,-,-,-,-,-,0.0,-,-,-,0.0,-,-,0.0,0.0,-,-,-,-,-,0.0,-,-,-,0.0,-,-,-,-,-,-,-,-,-,-,0.0,-,-,-,-,-,-,-,-,-,-,-,-,-,-,-,-,-,0.0,-,-,-,-,-,-,0.0,-,-,0.0,-,-,-,-,-,-,-,0.0,-,-,-,-,-,-,-,-,-,-,-,0.0,-,-,-,-,-,-,,-,0.0,-,-,-,-,-,-,-,-,-,-,0.0,-,-,-,-,-,-,-,-,-,-,-,-,-,-,-,-,0.0,-,-,-,0.0,-,-,-,-,0.0,-,-,-,100.0,-,-,-,-,-,-,-,-,-,-,0.0,-,-,-,-,-,-,-,-,-,0.0,-,-,-,-,-,80.0,-,-,-,-,0.0,-,-,-,-,-,-,-,-,-,-,-,20.0,-,-,-,-,-,-,-,-,0.0,-,-,-,0.0,54.7,21.94,0.247
3600,28138,74357,Nemilov S.V.,1990,,-,-,-,0.0,-,-,-,-,-,-,-,-,-,0.0,-,-,-,0.0,-,-,49.5,0.0,-,-,-,-,-,0.0,-,-,-,0.0,-,-,-,-,-,-,-,-,-,-,0.0,-,-,-,-,-,-,-,-,-,-,-,-,-,-,-,-,-,0.0,-,-,-,-,-,-,0.0,-,-,0.0,-,-,-,-,-,-,-,0.0,-,-,-,-,-,-,-,-,-,-,-,0.0,-,-,-,-,-,-,,-,0.0,-,-,-,-,-,-,-,-,-,-,0.0,-,-,-,-,-,-,-,-,-,-,-,-,-,-,-,-,50.5,-,-,-,0.0,-,-,-,-,0.0,-,-,-,100.0,-,-,-,-,-,-,-,-,-,-,0.0,-,-,-,-,-,-,-,-,-,0.0,-,-,-,-,-,0.0,-,-,-,-,0.0,-,-,-,-,-,-,-,-,-,-,-,0.0,-,-,-,-,-,-,-,-,0.0,-,-,-,0.0,67.6,28.93,0.17
3601,28138,74358,Nemilov S.V.,1990,,-,-,-,0.0,-,-,-,-,-,-,-,-,-,0.0,-,-,-,0.0,-,-,0.0,0.0,-,-,-,-,-,0.0,-,-,-,0.0,-,-,-,-,-,-,-,-,-,-,0.0,-,-,-,-,-,-,-,-,-,-,-,-,-,-,-,-,-,0.0,-,-,-,-,-,-,0.0,-,-,0.0,-,-,-,-,-,-,-,0.0,-,-,-,-,-,-,-,-,-,-,-,0.0,-,-,-,-,-,-,,-,50.0,-,-,-,-,-,-,-,-,-,-,0.0,-,-,-,-,-,-,-,-,-,-,-,-,-,-,-,-,50.0,-,-,-,0.0,-,-,-,-,0.0,-,-,-,100.0,-,-,-,-,-,-,-,-,-,-,0.0,-,-,-,-,-,-,-,-,-,0.0,-,-,-,-,-,0.0,-,-,-,-,0.0,-,-,-,-,-,-,-,-,-,-,-,0.0,-,-,-,-,-,-,-,-,0.0,-,-,-,0.0,51.3,20.89,0.23
3602,28138,74359,Nemilov S.V.,1990,,-,-,-,0.0,-,-,-,-,-,-,-,-,-,0.0,-,-,-,0.0,-,-,0.0,0.0,-,-,-,-,-,50.59406,-,-,-,0.0,-,-,-,-,-,-,-,-,-,-,0.0,-,-,-,-,-,-,-,-,-,-,-,-,-,-,-,-,-,0.0,-,-,-,-,-,-,0.0,-,-,0.0,-,-,-,-,-,-,-,0.0,-,-,-,-,-,-,-,-,-,-,-,0.0,-,-,-,-,-,-,,-,0.0,-,-,-,-,-,-,-,-,-,-,0.0,-,-,-,-,-,-,-,-,-,-,-,-,-,-,-,-,49.40594,-,-,-,0.0,-,-,-,-,0.0,-,-,-,100.0,-,-,-,-,-,-,-,-,-,-,0.0,-,-,-,-,-,-,-,-,-,0.0,-,-,-,-,-,0.0,-,-,-,-,0.0,-,-,-,-,-,-,-,-,-,-,-,0.0,-,-,-,-,-,-,-,-,0.0,-,-,-,0.0,52.8,20.79,0.27
3603,28138,74360,Nemilov S.V.,1990,,-,-,-,0.0,-,-,-,-,-,-,-,-,-,0.0,-,-,-,0.0,-,-,0.0,0.0,-,-,-,-,-,0.0,-,-,-,0.0,-,-,-,-,-,-,-,-,-,-,0.0,-,-,-,-,-,-,-,-,-,-,-,-,-,-,-,-,-,0.0,-,-,-,-,-,-,0.0,-,-,0.0,-,-,-,-,-,-,-,0.0,-,-,-,-,-,-,-,-,-,-,-,0.0,-,-,-,-,-,-,,-,0.0,-,-,-,-,-,-,-,-,-,-,0.0,-,-,-,-,-,-,-,-,-,-,-,-,-,-,-,-,49.7,-,-,-,0.0,-,-,-,-,0.0,-,-,-,100.0,-,-,-,-,-,-,-,-,-,-,0.0,-,-,-,-,-,-,-,-,-,50.3,-,-,-,-,-,0.0,-,-,-,-,0.0,-,-,-,-,-,-,-,-,-,-,-,0.0,-,-,-,-,-,-,-,-,0.0,-,-,-,0.0,46.6,18.83,0.24
3604,28138,74361,Nemilov S.V.,1990,,-,-,-,0.0,-,-,-,-,-,-,-,-,-,0.0,-,-,-,50.0,-,-,0.0,0.0,-,-,-,-,-,0.0,-,-,-,0.0,-,-,-,-,-,-,-,-,-,-,0.0,-,-,-,-,-,-,-,-,-,-,-,-,-,-,-,-,-,0.0,-,-,-,-,-,-,0.0,-,-,0.0,-,-,-,-,-,-,-,0.0,-,-,-,-,-,-,-,-,-,-,-,0.0,-,-,-,-,-,-,,-,0.0,-,-,-,-,-,-,-,-,-,-,0.0,-,-,-,-,-,-,-,-,-,-,-,-,-,-,-,-,50.0,-,-,-,0.0,-,-,-,-,0.0,-,-,-,100.0,-,-,-,-,-,-,-,-,-,-,0.0,-,-,-,-,-,-,-,-,-,0.0,-,-,-,-,-,0.0,-,-,-,-,0.0,-,-,-,-,-,-,-,-,-,-,-,0.0,-,-,-,-,-,-,-,-,0.0,-,-,-,0.0,40.5,15.59,0.3
3605,28138,74362,Nemilov S.V.,1990,,-,-,-,0.0,-,-,-,-,-,-,-,-,-,0.0,-,-,-,0.0,-,-,0.0,0.0,-,-,-,-,-,0.0,-,-,-,0.0,-,-,-,-,-,-,-,-,-,-,0.0,-,-,-,-,-,-,-,-,-,-,-,-,-,-,-,-,-,0.0,-,-,-,-,-,-,0.0,-,-,0.0,-,-,-,-,-,-,-,0.0,-,-,-,-,-,-,-,-,-,-,-,0.0,-,-,-,-,-,-,,-,0.0,-,-,-,-,-,-,-,-,-,-,0.0,-,-,-,-,-,-,-,-,-,-,-,-,-,-,-,-,50.0,-,-,-,0.0,-,-,-,-,0.0,-,-,-,100.0,-,-,-,-,-,-,-,-,-,-,0.0,-,-,-,-,-,-,-,-,-,0.0,-,-,-,-,-,0.0,-,-,-,-,0.0,-,-,-,-,-,-,-,-,-,-,-,0.0,-,-,-,-,-,-,-,-,50.0,-,-,-,0.0,39.1,15.54,0.26
3606,28138,74363,Nemilov S.V.,1990,,-,-,-,0.0,-,-,-,-,-,-,-,-,-,0.0,-,-,-,0.0,-,-,0.0,0.0,-,-,-,-,-,0.0,-,-,-,50.7,-,-,-,-,-,-,-,-,-,-,0.0,-,-,-,-,-,-,-,-,-,-,-,-,-,-,-,-,-,0.0,-,-,-,-,-,-,0.0,-,-,0.0,-,-,-,-,-,-,-,0.0,-,-,-,-,-,-,-,-,-,-,-,0.0,-,-,-,-,-,-,,-,0.0,-,-,-,-,-,-,-,-,-,-,0.0,-,-,-,-,-,-,-,-,-,-,-,-,-,-,-,-,49.3,-,-,-,0.0,-,-,-,-,0.0,-,-,-,100.0,-,-,-,-,-,-,-,-,-,-,0.0,-,-,-,-,-,-,-,-,-,0.0,-,-,-,-,-,0.0,-,-,-,-,0.0,-,-,-,-,-,-,-,-,-,-,-,0.0,-,-,-,-,-,-,-,-,0.0,-,-,-,0.0,49.0,18.73,0.31
3607,28138,74364,Nemilov S.V.,1990,,-,-,-,0.0,-,-,-,-,-,-,-,-,-,0.0,-,-,-,0.0,-,-,0.0,0.0,-,-,-,-,-,0.0,-,-,-,0.0,-,-,-,-,-,-,-,-,-,-,0.0,-,-,-,-,-,-,-,-,-,-,-,-,-,-,-,-,-,0.0,-,-,-,-,-,-,0.0,-,-,0.0,-,-,-,-,-,-,-,0.0,-,-,-,-,-,-,-,-,-,-,-,0.0,-,-,-,-,-,-,,-,0.0,-,-,-,-,-,-,-,-,-,-,0.0,-,-,-,-,-,-,-,-,-,-,-,-,-,-,-,-,49.5,-,-,-,50.5,-,-,-,-,0.0,-,-,-,100.0,-,-,-,-,-,-,-,-,-,-,0.0,-,-,-,-,-,-,-,-,-,0.0,-,-,-,-,-,0.0,-,-,-,-,0.0,-,-,-,-,-,-,-,-,-,-,-,0.0,-,-,-,-,-,-,-,-,0.0,-,-,-,0.0,37.4,14.42,0.3
3608,28138,74365,Nemilov S.V.,1990,,-,-,-,0.0,-,-,-,-,-,-,-,-,-,0.0,-,-,-,0.0,-,-,0.0,0.0,-,-,-,-,-,0.0,-,-,-,0.0,-,-,-,-,-,-,50,-,-,-,0.0,-,-,-,-,-,-,-,-,-,-,-,-,-,-,-,-,-,0.0,-,-,-,-,-,-,0.0,-,-,0.0,-,-,-,-,-,-,-,0.0,-,-,-,-,-,-,-,-,-,-,-,0.0,-,-,-,-,-,-,,-,0.0,-,-,-,-,-,-,-,-,-,-,0.0,-,-,-,-,-,-,-,-,-,-,-,-,-,-,-,-,50.0,-,-,-,0.0,-,-,-,-,0.0,-,-,-,100.0,-,-,-,-,-,-,-,-,-,-,0.0,-,-,-,-,-,-,-,-,-,0.0,-,-,-,-,-,0.0,-,-,-,-,0.0,-,-,-,-,-,-,-,-,-,-,-,0.0,-,-,-,-,-,-,-,-,0.0,-,-,-,0.0,53.0,21.04,0.26
3609,28138,98816,Nemilov S.V.,1990,,-,-,-,0.0,-,-,-,-,-,-,-,-,-,0.0,-,-,-,0.0,-,-,0.0,0.0,-,-,-,-,-,0.0,-,-,-,0.0,-,-,-,-,-,-,-,-,-,-,0.0,-,-,-,-,-,-,-,-,-,-,-,-,-,-,-,-,-,0.0,-,-,-,-,-,-,0.0,-,-,0.0,-,-,-,-,-,-,-,0.0,-,-,-,-,-,-,-,-,-,-,-,50.7,-,-,-,-,-,-,,-,0.0,-,-,-,-,-,-,-,-,-,-,0.0,-,-,-,-,-,-,-,-,-,-,-,-,-,-,-,-,49.3,-,-,-,0.0,-,-,-,-,0.0,-,-,-,100.0,-,-,-,-,-,-,-,-,-,-,0.0,-,-,-,-,-,-,-,-,-,0.0,-,-,-,-,-,0.0,-,-,-,-,0.0,-,-,-,-,-,-,-,-,-,-,-,0.0,-,-,-,-,-,-,-,-,0.0,-,-,-,0.0,47.0,18.54,0.27
3610,28138,98817,Nemilov S.V.,1990,,-,-,-,0.0,-,-,-,-,-,-,-,-,-,0.0,-,-,-,0.0,-,-,0.0,0.0,-,-,-,-,-,0.0,-,-,-,0.0,-,-,-,-,-,-,-,-,-,-,0.0,-,-,-,-,-,-,-,-,-,-,-,-,-,-,-,-,-,0.0,-,-,-,-,-,-,0.0,-,-,0.0,-,-,-,-,-,-,-,0.0,-,-,-,-,-,-,-,-,-,-,-,0.0,-,-,-,-,-,-,,-,0.0,-,-,-,-,-,-,-,-,-,-,50.3,-,-,-,-,-,-,-,-,-,-,-,-,-,-,-,-,49.7,-,-,-,0.0,-,-,-,-,0.0,-,-,-,100.0,-,-,-,-,-,-,-,-,-,-,0.0,-,-,-,-,-,-,-,-,-,0.0,-,-,-,-,-,0.0,-,-,-,-,0.0,-,-,-,-,-,-,-,-,-,-,-,0.0,-,-,-,-,-,-,-,-,0.0,-,-,-,0.0,35.4,13.63,0.3
3611,28213,358634,Elshafie A.,1997,,-,-,-,0.0,-,-,-,-,-,-,-,-,-,0.0,-,-,-,0.0,-,-,0.0,0.0,-,-,-,-,-,0.0,-,-,-,0.0,-,-,-,-,-,-,-,-,-,-,0.0,-,-,-,-,-,-,-,-,-,-,-,-,-,-,-,-,-,0.0,-,-,-,-,-,10,0.0,-,-,0.0,-,-,-,-,-,-,-,0.0,-,-,-,-,-,-,-,-,-,-,-,0.0,-,-,-,-,-,-,,-,0.0,-,-,-,-,-,-,-,-,-,-,0.0,-,-,-,-,-,-,-,-,-,-,-,-,-,-,-,-,0.0,-,-,-,0.0,-,-,-,-,0.0,-,-,-,0.0,-,-,3,-,-,-,77,-,-,-,0.0,-,-,-,-,-,-,-,-,-,0.0,-,-,-,-,10,0.0,-,-,-,-,0.0,-,-,-,-,-,-,-,-,-,-,-,0.0,-,-,-,-,-,-,-,-,0.0,-,-,-,0.0,16.5,6.732,0.227
3612,28213,358635,Elshafie A.,1997,,-,-,-,0.0,-,-,-,-,-,-,-,-,-,0.0,-,-,-,0.0,-,-,0.0,0.0,-,-,-,-,-,0.0,-,-,-,0.0,-,-,-,-,-,-,-,-,-,-,0.0,-,-,-,-,-,-,-,-,-,-,-,-,-,-,-,-,-,0.0,-,-,-,-,-,10,0.0,-,-,0.0,-,-,-,-,-,-,-,0.0,-,-,-,-,-,-,-,-,-,-,-,0.0,-,-,-,-,-,-,,-,0.0,-,-,-,-,-,-,-,-,-,-,0.0,-,-,-,-,-,-,-,-,-,-,-,-,-,-,-,-,0.0,-,-,-,0.0,-,-,-,-,0.0,-,-,-,0.0,-,-,6,-,-,-,74,-,-,-,0.0,-,-,-,-,-,-,-,-,-,0.0,-,-,-,-,10,0.0,-,-,-,-,0.0,-,-,-,-,-,-,-,-,-,-,-,0.0,-,-,-,-,-,-,-,-,0.0,-,-,-,0.0,13.9,5.64,0.237
3613,28213,358636,Elshafie A.,1997,,-,-,-,0.0,-,-,-,-,-,-,-,-,-,0.0,-,-,-,0.0,-,-,0.0,0.0,-,-,-,-,-,0.0,-,-,-,0.0,-,-,-,-,-,-,-,-,-,-,0.0,-,-,-,-,-,-,-,-,-,-,-,-,-,-,-,-,-,0.0,-,-,-,-,-,10,0.0,-,-,0.0,-,-,-,-,-,-,-,0.0,-,-,-,-,-,-,-,-,-,-,-,0.0,-,-,-,-,-,-,,-,0.0,-,-,-,-,-,-,-,-,-,-,0.0,-,-,-,-,-,-,-,-,-,-,-,-,-,-,-,-,0.0,-,-,-,0.0,-,-,-,-,0.0,-,-,-,0.0,-,-,12,-,-,-,68,-,-,-,0.0,-,-,-,-,-,-,-,-,-,0.0,-,-,-,-,10,0.0,-,-,-,-,0.0,-,-,-,-,-,-,-,-,-,-,-,0.0,-,-,-,-,-,-,-,-,0.0,-,-,-,0.0,11.6,4.629,0.258
3614,28275,380081,Raghavaiah B.V.,2004,,-,-,-,0.0,-,-,-,10,-,-,-,-,-,0.0,-,-,-,0.0,-,-,0.0,0.0,-,-,-,-,-,0.0,-,-,-,0.0,-,-,-,-,-,-,-,-,-,-,0.0,-,-,-,-,-,-,-,-,-,-,-,-,-,-,-,-,-,0.0,-,-,-,-,-,-,0.0,-,-,0.0,-,-,-,-,-,-,-,0.0,-,-,-,-,-,-,-,-,-,-,-,0.0,-,-,-,-,-,-,,-,0.0,-,-,-,-,-,-,-,-,-,-,0.0,-,-,-,-,-,-,-,-,-,-,-,-,-,-,-,-,0.0,-,-,-,40.0,-,-,-,-,60.0,-,-,-,100.0,-,-,-,50,-,-,-,-,-,-,0.0,-,-,-,-,-,-,-,-,-,0.0,-,-,-,-,-,0.0,-,-,-,-,0.0,-,-,-,-,-,-,-,-,-,-,-,0.0,-,-,-,-,-,-,-,-,0.0,-,-,-,0.0,32.3,14.5,0.1137931
3615,28275,380082,Raghavaiah B.V.,2004,,-,-,-,0.0,-,-,-,20,-,-,-,-,-,0.0,-,-,-,0.0,-,-,0.0,0.0,-,-,-,-,-,0.0,-,-,-,0.0,-,-,-,-,-,-,-,-,-,-,0.0,-,-,-,-,-,-,-,-,-,-,-,-,-,-,-,-,-,0.0,-,-,-,-,-,-,0.0,-,-,0.0,-,-,-,-,-,-,-,0.0,-,-,-,-,-,-,-,-,-,-,-,0.0,-,-,-,-,-,-,,-,0.0,-,-,-,-,-,-,-,-,-,-,0.0,-,-,-,-,-,-,-,-,-,-,-,-,-,-,-,-,0.0,-,-,-,40.0,-,-,-,-,60.0,-,-,-,100.0,-,-,-,40,-,-,-,-,-,-,0.0,-,-,-,-,-,-,-,-,-,0.0,-,-,-,-,-,0.0,-,-,-,-,0.0,-,-,-,-,-,-,-,-,-,-,-,0.0,-,-,-,-,-,-,-,-,0.0,-,-,-,0.0,35.8,16.1,0.1118012
3616,28275,380083,Raghavaiah B.V.,2004,,-,-,-,0.0,-,-,-,30,-,-,-,-,-,0.0,-,-,-,0.0,-,-,0.0,0.0,-,-,-,-,-,0.0,-,-,-,0.0,-,-,-,-,-,-,-,-,-,-,0.0,-,-,-,-,-,-,-,-,-,-,-,-,-,-,-,-,-,0.0,-,-,-,-,-,-,0.0,-,-,0.0,-,-,-,-,-,-,-,0.0,-,-,-,-,-,-,-,-,-,-,-,0.0,-,-,-,-,-,-,,-,0.0,-,-,-,-,-,-,-,-,-,-,0.0,-,-,-,-,-,-,-,-,-,-,-,-,-,-,-,-,0.0,-,-,-,40.0,-,-,-,-,60.0,-,-,-,100.0,-,-,-,30,-,-,-,-,-,-,0.0,-,-,-,-,-,-,-,-,-,0.0,-,-,-,-,-,0.0,-,-,-,-,0.0,-,-,-,-,-,-,-,-,-,-,-,0.0,-,-,-,-,-,-,-,-,0.0,-,-,-,0.0,47.4,21.3,0.1126761
3617,28275,380084,Raghavaiah B.V.,2004,,-,-,-,0.0,-,-,-,40,-,-,-,-,-,0.0,-,-,-,0.0,-,-,0.0,0.0,-,-,-,-,-,0.0,-,-,-,0.0,-,-,-,-,-,-,-,-,-,-,0.0,-,-,-,-,-,-,-,-,-,-,-,-,-,-,-,-,-,0.0,-,-,-,-,-,-,0.0,-,-,0.0,-,-,-,-,-,-,-,0.0,-,-,-,-,-,-,-,-,-,-,-,0.0,-,-,-,-,-,-,,-,0.0,-,-,-,-,-,-,-,-,-,-,0.0,-,-,-,-,-,-,-,-,-,-,-,-,-,-,-,-,0.0,-,-,-,40.0,-,-,-,-,60.0,-,-,-,100.0,-,-,-,20,-,-,-,-,-,-,0.0,-,-,-,-,-,-,-,-,-,0.0,-,-,-,-,-,0.0,-,-,-,-,0.0,-,-,-,-,-,-,-,-,-,-,-,0.0,-,-,-,-,-,-,-,-,0.0,-,-,-,0.0,67.2,30.1,0.116279
3618,28275,380085,Raghavaiah B.V.,2004,,-,-,-,0.0,-,-,-,50,-,-,-,-,-,0.0,-,-,-,0.0,-,-,0.0,0.0,-,-,-,-,-,0.0,-,-,-,0.0,-,-,-,-,-,-,-,-,-,-,0.0,-,-,-,-,-,-,-,-,-,-,-,-,-,-,-,-,-,0.0,-,-,-,-,-,-,0.0,-,-,0.0,-,-,-,-,-,-,-,0.0,-,-,-,-,-,-,-,-,-,-,-,0.0,-,-,-,-,-,-,,-,0.0,-,-,-,-,-,-,-,-,-,-,0.0,-,-,-,-,-,-,-,-,-,-,-,-,-,-,-,-,0.0,-,-,-,40.0,-,-,-,-,60.0,-,-,-,100.0,-,-,-,10,-,-,-,-,-,-,0.0,-,-,-,-,-,-,-,-,-,0.0,-,-,-,-,-,0.0,-,-,-,-,0.0,-,-,-,-,-,-,-,-,-,-,-,0.0,-,-,-,-,-,-,-,-,0.0,-,-,-,0.0,59.5,26.7,0.1142322
3619,28275,380086,Raghavaiah B.V.,2004,,-,-,-,0.0,-,-,-,55,-,-,-,-,-,0.0,-,-,-,0.0,-,-,0.0,0.0,-,-,-,-,-,0.0,-,-,-,0.0,-,-,-,-,-,-,-,-,-,-,0.0,-,-,-,-,-,-,-,-,-,-,-,-,-,-,-,-,-,0.0,-,-,-,-,-,-,0.0,-,-,0.0,-,-,-,-,-,-,-,0.0,-,-,-,-,-,-,-,-,-,-,-,0.0,-,-,-,-,-,-,,-,0.0,-,-,-,-,-,-,-,-,-,-,0.0,-,-,-,-,-,-,-,-,-,-,-,-,-,-,-,-,0.0,-,-,-,40.0,-,-,-,-,60.0,-,-,-,100.0,-,-,-,5,-,-,-,-,-,-,0.0,-,-,-,-,-,-,-,-,-,0.0,-,-,-,-,-,0.0,-,-,-,-,0.0,-,-,-,-,-,-,-,-,-,-,-,0.0,-,-,-,-,-,-,-,-,0.0,-,-,-,0.0,46.5,20.9,0.1124402
3620,28292,380185,Abd El-Moneim A,2003,,-,-,-,28.57143,-,-,-,-,-,-,-,-,-,38.09524,-,-,-,0.0,-,-,0.0,0.0,-,-,-,-,-,28.57143,-,-,-,0.0,-,-,-,-,-,-,-,-,-,-,0.0,-,-,-,-,-,-,-,-,-,-,-,-,-,-,-,-,-,0.0,-,-,-,-,-,-,0.0,-,-,0.0,-,-,-,-,-,-,-,0.0,-,-,-,-,-,-,-,-,-,-,-,0.0,-,-,-,-,-,-,,-,0.0,-,-,-,-,-,-,-,-,-,-,0.0,-,-,-,-,-,-,-,-,-,-,-,-,-,-,-,-,0.0,-,-,-,0.0,-,-,-,-,66.66666,-,-,-,100.0,-,-,-,-,-,-,-,-,-,-,0.0,-,-,-,-,-,-,-,-,-,0.0,-,-,-,-,-,0.0,-,-,-,-,4.761905,-,-,-,-,-,-,-,-,-,-,-,0.0,-,-,-,-,-,-,-,-,0.0,-,-,-,0.0,98.5,36.7,0.219
3621,28292,380186,Abd El-Moneim A,2003,,-,-,-,27.27273,-,-,-,-,-,-,-,-,-,36.36364,-,-,-,0.0,-,-,0.0,0.0,-,-,-,-,-,27.27273,-,-,-,0.0,-,-,-,-,-,-,-,-,-,-,0.0,-,-,-,-,-,-,-,-,-,-,-,-,-,-,-,-,-,0.0,-,-,-,-,-,-,0.0,-,-,0.0,-,-,-,-,-,-,-,0.0,-,-,-,-,-,-,-,-,-,-,-,0.0,-,-,-,-,-,-,,-,0.0,-,-,-,-,-,-,-,-,-,-,0.0,-,-,-,-,-,-,-,-,-,-,-,-,-,-,-,-,0.0,-,-,-,0.0,-,-,-,-,63.63636,-,-,-,100.0,-,-,-,-,-,-,-,-,-,-,0.0,-,-,-,-,-,-,-,-,-,0.0,-,-,-,-,-,0.0,-,-,-,-,9.090909,-,-,-,-,-,-,-,-,-,-,-,0.0,-,-,-,-,-,-,-,-,0.0,-,-,-,0.0,100.0,41.4,0.219
3622,28292,380187,Abd El-Moneim A,2003,,-,-,-,26.08696,-,-,-,-,-,-,-,-,-,34.78261,-,-,-,0.0,-,-,0.0,0.0,-,-,-,-,-,26.08696,-,-,-,0.0,-,-,-,-,-,-,-,-,-,-,0.0,-,-,-,-,-,-,-,-,-,-,-,-,-,-,-,-,-,0.0,-,-,-,-,-,-,0.0,-,-,0.0,-,-,-,-,-,-,-,0.0,-,-,-,-,-,-,-,-,-,-,-,0.0,-,-,-,-,-,-,,-,0.0,-,-,-,-,-,-,-,-,-,-,0.0,-,-,-,-,-,-,-,-,-,-,-,-,-,-,-,-,0.0,-,-,-,0.0,-,-,-,-,60.86956,-,-,-,100.0,-,-,-,-,-,-,-,-,-,-,0.0,-,-,-,-,-,-,-,-,-,0.0,-,-,-,-,-,0.0,-,-,-,-,13.04348,-,-,-,-,-,-,-,-,-,-,-,0.0,-,-,-,-,-,-,-,-,0.0,-,-,-,0.0,101.0,41.8,0.218
3623,28292,380188,Abd El-Moneim A,2003,,-,-,-,25.0,-,-,-,-,-,-,-,-,-,33.33333,-,-,-,0.0,-,-,0.0,0.0,-,-,-,-,-,25.0,-,-,-,0.0,-,-,-,-,-,-,-,-,-,-,0.0,-,-,-,-,-,-,-,-,-,-,-,-,-,-,-,-,-,0.0,-,-,-,-,-,-,0.0,-,-,0.0,-,-,-,-,-,-,-,0.0,-,-,-,-,-,-,-,-,-,-,-,0.0,-,-,-,-,-,-,,-,0.0,-,-,-,-,-,-,-,-,-,-,0.0,-,-,-,-,-,-,-,-,-,-,-,-,-,-,-,-,0.0,-,-,-,0.0,-,-,-,-,58.33333,-,-,-,99.99999,-,-,-,-,-,-,-,-,-,-,0.0,-,-,-,-,-,-,-,-,-,0.0,-,-,-,-,-,0.0,-,-,-,-,16.66667,-,-,-,-,-,-,-,-,-,-,-,0.0,-,-,-,-,-,-,-,-,0.0,-,-,-,0.0,112.0,46.1,0.219
3624,28296,380244,Besson J.-L.,1997,,-,-,8.69,0.0,-,-,-,-,-,-,-,-,-,0.0,-,-,-,0.0,-,-,0.0,0.0,-,-,-,-,-,0.0,-,-,-,0.0,-,-,-,-,-,-,-,-,-,-,0.0,-,-,-,-,-,-,-,-,-,-,-,-,-,-,-,-,-,0.0,-,-,-,-,-,-,0.0,-,-,0.0,-,-,-,-,-,-,-,0.0,-,-,-,-,-,-,-,-,-,-,-,0.0,-,-,-,-,-,-,970.0,-,0.0,-,-,-,-,-,-,-,-,7.38,-,0.0,-,-,-,-,-,-,-,-,-,-,-,-,-,54.07,-,-,0.0,-,-,-,0.0,-,-,-,-,0.0,-,-,-,0.0,-,-,-,-,-,-,-,14.66,-,-,0.0,-,-,-,-,-,-,-,-,-,0.0,-,-,-,-,-,0.0,-,-,-,-,0.0,-,-,-,-,-,-,-,-,-,-,-,0.0,15.2,-,-,-,-,-,-,-,0.0,-,-,-,0.0,148.0,56.0,0.3
3625,28324,363518,Hayden Y.T.,1994,,-,-,-,0.0,-,-,-,-,-,-,-,-,-,0.0,-,-,-,15.0,-,-,0.0,0.0,-,-,-,-,-,0.0,-,-,-,0.0,-,-,-,-,-,-,-,-,-,-,0.0,-,-,-,-,-,-,-,-,-,-,-,-,-,-,-,-,-,0.0,-,-,-,-,-,-,0.0,-,-,0.0,-,-,-,-,-,-,-,15.0,-,-,-,-,-,-,-,-,-,-,-,0.0,-,-,-,-,-,-,,-,0.0,-,-,-,-,-,-,-,-,-,-,0.0,-,-,-,-,-,-,-,-,-,-,-,-,-,-,-,-,67.0,-,-,-,0.0,-,-,-,-,0.0,-,-,-,97.0,-,-,-,-,-,-,-,-,-,-,0.0,-,-,-,-,-,-,-,-,-,0.0,-,-,-,-,-,0.0,-,-,-,-,0.0,-,-,-,-,-,-,-,-,-,-,-,0.0,-,-,-,-,-,-,-,-,0.0,-,-,-,0.0,40.3,15.86,0.27
3626,28324,363519,Hayden Y.T.,1994,,-,-,-,4.0,-,-,-,-,-,-,-,-,-,0.0,-,-,-,15.0,-,-,0.0,0.0,-,-,-,-,-,0.0,-,-,-,0.0,-,-,-,-,-,-,-,-,-,-,0.0,-,-,-,-,-,-,-,-,-,-,-,-,-,-,-,-,-,0.0,-,-,-,-,-,-,0.0,-,-,0.0,-,-,-,-,-,-,-,15.0,-,-,-,-,-,-,-,-,-,-,-,0.0,-,-,-,-,-,-,,-,0.0,-,-,-,-,-,-,-,-,-,-,0.0,-,-,-,-,-,-,-,-,-,-,-,-,-,-,-,-,63.0,-,-,-,0.0,-,-,-,-,4.0,-,-,-,97.0,-,-,-,-,-,-,-,-,-,-,0.0,-,-,-,-,-,-,-,-,-,0.0,-,-,-,-,-,0.0,-,-,-,-,0.0,-,-,-,-,-,-,-,-,-,-,-,0.0,-,-,-,-,-,-,-,-,0.0,-,-,-,0.0,44.9,17.67,0.27
3627,28324,363520,Hayden Y.T.,1994,,-,-,-,8.0,-,-,-,-,-,-,-,-,-,0.0,-,-,-,15.0,-,-,0.0,0.0,-,-,-,-,-,0.0,-,-,-,0.0,-,-,-,-,-,-,-,-,-,-,0.0,-,-,-,-,-,-,-,-,-,-,-,-,-,-,-,-,-,0.0,-,-,-,-,-,-,0.0,-,-,0.0,-,-,-,-,-,-,-,15.0,-,-,-,-,-,-,-,-,-,-,-,0.0,-,-,-,-,-,-,,-,0.0,-,-,-,-,-,-,-,-,-,-,0.0,-,-,-,-,-,-,-,-,-,-,-,-,-,-,-,-,59.0,-,-,-,0.0,-,-,-,-,8.0,-,-,-,97.0,-,-,-,-,-,-,-,-,-,-,0.0,-,-,-,-,-,-,-,-,-,0.0,-,-,-,-,-,0.0,-,-,-,-,0.0,-,-,-,-,-,-,-,-,-,-,-,0.0,-,-,-,-,-,-,-,-,0.0,-,-,-,0.0,49.6,19.52,0.27
3628,28324,363521,Hayden Y.T.,1994,,-,-,-,12.0,-,-,-,-,-,-,-,-,-,0.0,-,-,-,15.0,-,-,0.0,0.0,-,-,-,-,-,0.0,-,-,-,0.0,-,-,-,-,-,-,-,-,-,-,0.0,-,-,-,-,-,-,-,-,-,-,-,-,-,-,-,-,-,0.0,-,-,-,-,-,-,0.0,-,-,0.0,-,-,-,-,-,-,-,15.0,-,-,-,-,-,-,-,-,-,-,-,0.0,-,-,-,-,-,-,,-,0.0,-,-,-,-,-,-,-,-,-,-,0.0,-,-,-,-,-,-,-,-,-,-,-,-,-,-,-,-,55.0,-,-,-,0.0,-,-,-,-,12.0,-,-,-,97.0,-,-,-,-,-,-,-,-,-,-,0.0,-,-,-,-,-,-,-,-,-,0.0,-,-,-,-,-,0.0,-,-,-,-,0.0,-,-,-,-,-,-,-,-,-,-,-,0.0,-,-,-,-,-,-,-,-,0.0,-,-,-,0.0,54.7,21.7,0.26
3629,28324,363522,Hayden Y.T.,1994,,-,-,-,0.0,-,-,-,-,-,-,-,-,-,0.0,-,-,-,22.8,-,-,0.0,0.0,-,-,-,-,-,0.0,-,-,-,0.0,-,-,-,-,-,-,-,-,-,-,0.0,-,-,-,-,-,-,-,-,-,-,-,-,-,-,-,-,-,0.0,-,-,-,-,-,-,0.0,-,-,0.0,-,-,-,-,-,-,-,22.8,-,-,-,-,-,-,-,-,-,-,-,0.0,-,-,-,-,-,-,,-,0.0,-,-,-,-,-,-,-,-,-,-,0.0,-,-,-,-,-,-,-,-,-,-,-,-,-,-,-,-,51.4,-,-,-,0.0,-,-,-,-,0.0,-,-,-,97.0,-,-,-,-,-,-,-,-,-,-,0.0,-,-,-,-,-,-,-,-,-,0.0,-,-,-,-,-,0.0,-,-,-,-,0.0,-,-,-,-,-,-,-,-,-,-,-,0.0,-,-,-,-,-,-,-,-,0.0,-,-,-,0.0,38.2,14.69,0.3
3630,28324,363523,Hayden Y.T.,1994,,-,-,-,4.0,-,-,-,-,-,-,-,-,-,0.0,-,-,-,18.8,-,-,0.0,0.0,-,-,-,-,-,0.0,-,-,-,0.0,-,-,-,-,-,-,-,-,-,-,0.0,-,-,-,-,-,-,-,-,-,-,-,-,-,-,-,-,-,0.0,-,-,-,-,-,-,0.0,-,-,0.0,-,-,-,-,-,-,-,18.8,-,-,-,-,-,-,-,-,-,-,-,0.0,-,-,-,-,-,-,,-,0.0,-,-,-,-,-,-,-,-,-,-,0.0,-,-,-,-,-,-,-,-,-,-,-,-,-,-,-,-,55.4,-,-,-,0.0,-,-,-,-,4.0,-,-,-,97.0,-,-,-,-,-,-,-,-,-,-,0.0,-,-,-,-,-,-,-,-,-,0.0,-,-,-,-,-,0.0,-,-,-,-,0.0,-,-,-,-,-,-,-,-,-,-,-,0.0,-,-,-,-,-,-,-,-,0.0,-,-,-,0.0,43.4,16.95,0.28
3631,28324,363524,Hayden Y.T.,1994,,-,-,-,12.0,-,-,-,-,-,-,-,-,-,0.0,-,-,-,11.0,-,-,0.0,0.0,-,-,-,-,-,0.0,-,-,-,0.0,-,-,-,-,-,-,-,-,-,-,0.0,-,-,-,-,-,-,-,-,-,-,-,-,-,-,-,-,-,0.0,-,-,-,-,-,-,0.0,-,-,0.0,-,-,-,-,-,-,-,11.0,-,-,-,-,-,-,-,-,-,-,-,0.0,-,-,-,-,-,-,,-,0.0,-,-,-,-,-,-,-,-,-,-,0.0,-,-,-,-,-,-,-,-,-,-,-,-,-,-,-,-,63.0,-,-,-,0.0,-,-,-,-,12.0,-,-,-,97.0,-,-,-,-,-,-,-,-,-,-,0.0,-,-,-,-,-,-,-,-,-,0.0,-,-,-,-,-,0.0,-,-,-,-,0.0,-,-,-,-,-,-,-,-,-,-,-,0.0,-,-,-,-,-,-,-,-,0.0,-,-,-,0.0,54.7,21.88,0.25
3632,28324,363525,Hayden Y.T.,1994,,-,-,-,8.0,-,-,-,-,-,-,-,-,-,0.0,-,-,-,11.0,-,-,0.0,0.0,-,-,-,-,-,0.0,-,-,-,0.0,-,-,-,-,-,-,-,-,-,-,0.0,-,-,-,-,-,-,-,-,-,-,-,-,-,-,-,-,-,0.0,-,-,-,-,-,-,0.0,-,-,0.0,-,-,-,-,-,-,-,11.0,-,-,-,-,-,-,-,-,-,-,-,0.0,-,-,-,-,-,-,,-,0.0,-,-,-,-,-,-,-,-,-,-,0.0,-,-,-,-,-,-,-,-,-,-,-,-,-,-,-,-,67.0,-,-,-,0.0,-,-,-,-,8.0,-,-,-,97.0,-,-,-,-,-,-,-,-,-,-,0.0,-,-,-,-,-,-,-,-,-,0.0,-,-,-,-,-,0.0,-,-,-,-,0.0,-,-,-,-,-,-,-,-,-,-,-,0.0,-,-,-,-,-,-,-,-,0.0,-,-,-,0.0,52.6,20.87,0.26
3633,28324,363526,Hayden Y.T.,1994,,-,-,-,8.0,-,-,-,-,-,-,-,-,-,0.0,-,-,-,13.0,-,-,0.0,0.0,-,-,-,-,-,0.0,-,-,-,0.0,-,-,-,-,-,-,-,-,-,-,0.0,-,-,-,-,-,-,-,-,-,-,-,-,-,-,-,-,-,0.0,-,-,-,-,-,-,0.0,-,-,0.0,-,-,-,-,-,-,-,13.0,-,-,-,-,-,-,-,-,-,-,-,0.0,-,-,-,-,-,-,,-,0.0,-,-,-,-,-,-,-,-,-,-,0.0,-,-,-,-,-,-,-,-,-,-,-,-,-,-,-,-,63.0,-,-,-,0.0,-,-,-,-,8.0,-,-,-,97.0,-,-,-,-,-,-,-,-,-,-,0.0,-,-,-,-,-,-,-,-,-,0.0,-,-,-,-,-,0.0,-,-,-,-,0.0,-,-,-,-,-,-,-,-,-,-,-,0.0,-,-,-,-,-,-,-,-,0.0,-,-,-,0.0,50.7,19.96,0.27
3634,28324,363527,Hayden Y.T.,1994,,-,-,-,8.0,-,-,-,-,-,-,-,-,-,0.0,-,-,-,17.0,-,-,0.0,0.0,-,-,-,-,-,0.0,-,-,-,0.0,-,-,-,-,-,-,-,-,-,-,0.0,-,-,-,-,-,-,-,-,-,-,-,-,-,-,-,-,-,0.0,-,-,-,-,-,-,0.0,-,-,0.0,-,-,-,-,-,-,-,17.0,-,-,-,-,-,-,-,-,-,-,-,0.0,-,-,-,-,-,-,,-,0.0,-,-,-,-,-,-,-,-,-,-,0.0,-,-,-,-,-,-,-,-,-,-,-,-,-,-,-,-,55.0,-,-,-,0.0,-,-,-,-,8.0,-,-,-,97.0,-,-,-,-,-,-,-,-,-,-,0.0,-,-,-,-,-,-,-,-,-,0.0,-,-,-,-,-,0.0,-,-,-,-,0.0,-,-,-,-,-,-,-,-,-,-,-,0.0,-,-,-,-,-,-,-,-,0.0,-,-,-,0.0,49.8,19.45,0.28
3635,28324,363528,Hayden Y.T.,1994,,-,-,-,8.0,-,-,-,-,-,-,-,-,-,0.0,-,-,-,19.0,-,-,0.0,0.0,-,-,-,-,-,0.0,-,-,-,0.0,-,-,-,-,-,-,-,-,-,-,0.0,-,-,-,-,-,-,-,-,-,-,-,-,-,-,-,-,-,0.0,-,-,-,-,-,-,0.0,-,-,0.0,-,-,-,-,-,-,-,19.0,-,-,-,-,-,-,-,-,-,-,-,0.0,-,-,-,-,-,-,,-,0.0,-,-,-,-,-,-,-,-,-,-,0.0,-,-,-,-,-,-,-,-,-,-,-,-,-,-,-,-,51.0,-,-,-,0.0,-,-,-,-,8.0,-,-,-,97.0,-,-,-,-,-,-,-,-,-,-,0.0,-,-,-,-,-,-,-,-,-,0.0,-,-,-,-,-,0.0,-,-,-,-,0.0,-,-,-,-,-,-,-,-,-,-,-,0.0,-,-,-,-,-,-,-,-,0.0,-,-,-,0.0,49.4,19.29,0.28
3636,28324,363529,Hayden Y.T.,1994,,-,-,-,12.0,-,-,-,-,-,-,-,-,-,0.0,-,-,-,0.0,-,-,0.0,0.0,-,-,-,-,-,0.0,-,-,-,0.0,-,-,-,-,-,-,-,-,-,-,0.0,-,-,-,-,-,-,-,-,-,-,-,-,-,-,-,-,-,0.0,-,-,-,-,-,-,0.0,-,-,0.0,-,-,-,-,-,-,-,15.0,-,-,-,-,-,-,-,-,-,-,-,0.0,-,-,-,-,-,-,,-,15.0,-,-,-,-,-,-,-,-,-,-,0.0,-,-,-,-,-,-,-,-,-,-,-,-,-,-,-,-,55.0,-,-,-,0.0,-,-,-,-,12.0,-,-,-,97.0,-,-,-,-,-,-,-,-,-,-,0.0,-,-,-,-,-,-,-,-,-,0.0,-,-,-,-,-,0.0,-,-,-,-,0.0,-,-,-,-,-,-,-,-,-,-,-,0.0,-,-,-,-,-,-,-,-,0.0,-,-,-,0.0,58.4,23.36,0.25
3637,28324,363530,Hayden Y.T.,1994,,-,-,-,12.0,-,-,-,-,-,-,-,-,-,0.0,-,-,-,0.0,-,-,0.0,0.0,-,-,-,-,-,0.0,-,-,-,0.0,-,-,-,-,-,-,-,-,-,-,0.0,-,-,-,-,-,-,-,-,-,-,-,-,-,-,-,-,-,0.0,-,-,-,-,-,-,0.0,-,-,0.0,-,-,-,-,-,-,-,0.0,-,-,-,-,-,-,-,-,-,-,-,15.0,-,-,-,-,-,-,,-,15.0,-,-,-,-,-,-,-,-,-,-,0.0,-,-,-,-,-,-,-,-,-,-,-,-,-,-,-,-,55.0,-,-,-,0.0,-,-,-,-,12.0,-,-,-,97.0,-,-,-,-,-,-,-,-,-,-,0.0,-,-,-,-,-,-,-,-,-,0.0,-,-,-,-,-,0.0,-,-,-,-,0.0,-,-,-,-,-,-,-,-,-,-,-,0.0,-,-,-,-,-,-,-,-,0.0,-,-,-,0.0,71.2,27.81,0.28
3638,28324,363531,Hayden Y.T.,1994,,-,-,-,8.0,-,-,-,-,-,-,-,-,-,0.0,-,-,-,0.0,-,-,0.0,0.0,-,-,-,-,-,0.0,-,-,-,0.0,-,-,-,-,-,-,-,-,-,-,0.0,-,-,-,-,-,-,-,-,-,-,-,-,-,-,-,-,-,0.0,-,-,-,-,-,-,0.0,-,-,0.0,-,-,-,-,-,-,-,15.0,-,-,-,-,-,-,-,-,-,-,-,0.0,-,-,-,-,-,-,,-,15.0,-,-,-,-,-,-,-,-,-,-,0.0,-,-,-,-,-,-,-,-,-,-,-,-,-,-,-,-,59.0,-,-,-,0.0,-,-,-,-,8.0,-,-,-,97.0,-,-,-,-,-,-,-,-,-,-,0.0,-,-,-,-,-,-,-,-,-,0.0,-,-,-,-,-,0.0,-,-,-,-,0.0,-,-,-,-,-,-,-,-,-,-,-,0.0,-,-,-,-,-,-,-,-,0.0,-,-,-,0.0,55.3,22.29,0.24
3639,28324,363532,Hayden Y.T.,1994,,-,-,-,8.0,-,-,-,-,-,-,-,-,-,0.0,-,-,-,0.0,-,-,0.0,0.0,-,-,-,-,-,0.0,-,-,-,0.0,-,-,-,-,-,-,-,-,-,-,0.0,-,-,-,-,-,-,-,-,-,-,-,-,-,-,-,-,-,0.0,-,-,-,-,-,-,0.0,-,-,0.0,-,-,-,-,-,-,-,0.0,-,-,-,-,-,-,-,-,-,-,-,15.0,-,-,-,-,-,-,,-,15.0,-,-,-,-,-,-,-,-,-,-,0.0,-,-,-,-,-,-,-,-,-,-,-,-,-,-,-,-,59.0,-,-,-,0.0,-,-,-,-,8.0,-,-,-,97.0,-,-,-,-,-,-,-,-,-,-,0.0,-,-,-,-,-,-,-,-,-,0.0,-,-,-,-,-,0.0,-,-,-,-,0.0,-,-,-,-,-,-,-,-,-,-,-,0.0,-,-,-,-,-,-,-,-,0.0,-,-,-,0.0,69.0,28.04,0.23
