Repository: jacobergzhou/Poisson-Ratio

File: Non_metal_07242019.csv (part 48 of 91)
Index,Code,Glass #,Author,Year,Trademark,glass_comp,Ag2O,AgI,Al,Al2O3,AlF3,AlN,As,As2O3,As2O5,As2S3,As2Se3,AsSe,B,B2O3,BaCl2,BaF2,BaO,BeF2,BeO,Bi2O3,BiCl3,Br,Ca,CaF2,CaO,Cd,CdCl2,CdF2,CdO,Ce2O3,CeF3,CeO2,Cl,Co3O4,CoO,Cr2O3,Cs2O,CsCl,CsF,Cu2O,CuO,Dy2O3,Er,Er2O3,ErF3,Eu,Eu2O3,EuF3,F,Fe,Fe2O3,FeO,Ga,Ga2O3,Ga2S3,Ga2Se3,GaF3,Gd2O3,GdF3,Ge,GeO2,GeS2,GeSe2,H2O,HfF4,HfO2,Hg,Ho2O3,I,InF3,K,K2O,K2S,K2SO4,KBr,KCl,KF,KHF2,La,La2O3,La2S3,LaF3,Li,Li2O,Li2S,Li2SO4,LiBr,LiCl,LiF,LiI,MgF2,MgO,Mn2O3,MnF2,MnO,MnO2,MoO2,MoO3,N,Na,Na2O,Na2S,Na2SO4,NaCl,NaF,NaPO3,Nb2O5,Nd,Nd2O3,NdF3,NH4NO3,NiO,O,OH,P,P2O5,Pb,PbCl2,PbF2,PbO,PdO,Pr2O3,Pr6O11,PrF3,Rb2O,RbF,Rh2O3,RuO2,S,Sb,Sb2O3,Sb2S3,Sc2O3,Se,Si,Si3N4,SiC,SiO2,Sm2O3,Sn,SnO,SnO2,SO2,SO3,Sr,SrCl2,SrF2,SrO,Ta2O3,Ta2O5,Tb2O3,TbF3,Te,TeO2,Th,ThF4,ThO2,TiO2,Tl,Tl2O,Tl2Se,TlSe,Tm2O3,U,U3O8,UO2,V,V2O5,VO6,WO3,Y,Y2O3,Yb2O3,YbF3,YF3,ZnCl2,ZnF2,ZnO,ZnSO4,ZrF4,ZrO2,Young's modulus E (GPa),Shear modulus G (GPa),Poisson's ratio v
# 3011,213,20129,Polukhin V.N.,1983,nan,(GeO2)75.5288535 (Na2O)10.64957023 (SiO2)10.64957023 (SnO2)3.1720060269999997 ,0.0,0,0.0,0.0,0.0,0.0,0.0,0.0,0.0,0,0,0,0.0,0.0,0,0.0,0.0,0.0,0.0,0.0,0.0,0,0.0,0.0,0.0,0.0,0,0,0.0,0.0,0,0.0,0.0,0.0,0.0,0.0,0.0,0,0.0,0.0,0.0,0.0,0.0,0.0,0,0.0,0.0,0,0.0,0.0,0.0,0.0,0.0,0.0,0,0,0,0.0,0,0.0,75.5288535,0,0,0.0,0,0.0,0.0,0.0,0,0.0,0.0,0.0,0,0,0.0,0.0,0,0.0,0.0,0.0,0,0.0,0.0,0.0,0,0,0,0.0,0.0,0,0.0,0.0,0.0,0,0.0,0.0,0.0,0.0,0.0,0.0,10.64957023,0.0,0.0,0.0,0.0,0.0,0.0,0.0,0.0,0.0,0.0,0.0,0.0,0.0,0.0,0.0,0.0,0.0,0.0,0.0,0.0,0.0,0.0,0,0.0,0.0,0.0,0.0,0.0,0.0,0.0,0,0.0,0.0,0.0,0.0,0.0,10.64957023,0.0,0,0.0,3.1720060269999997,0.0,0.0,0.0,0,0.0,0.0,0.0,0.0,0.0,0,0.0,0.0,0.0,0.0,0,0.0,0.0,0.0,0,0,0,0.0,0.0,0.0,0.0,0.0,0.0,0.0,0.0,0.0,0.0,0.0,0.0,0.0,0.0,0.0,0,0.0,0.0,68.9,27.9,0.248
# 3012,215,20103,Polukhin V.N.,1983,nan,(GeO2)77.1606829 (Na2O)10.879657199999999 (SiO2)10.879657199999999 (Y2O3)1.0800027 ,0.0,0,0.0,0.0,0.0,0.0,0.0,0.0,0.0,0,0,0,0.0,0.0,0,0.0,0.0,0.0,0.0,0.0,0.0,0,0.0,0.0,0.0,0.0,0,0,0.0,0.0,0,0.0,0.0,0.0,0.0,0.0,0.0,0,0.0,0.0,0.0,0.0,0.0,0.0,0,0.0,0.0,0,0.0,0.0,0.0,0.0,0.0,0.0,0,0,0,0.0,0,0.0,77.1606829,0,0,0.0,0,0.0,0.0,0.0,0,0.0,0.0,0.0,0,0,0.0,0.0,0,0.0,0.0,0.0,0,0.0,0.0,0.0,0,0,0,0.0,0.0,0,0.0,0.0,0.0,0,0.0,0.0,0.0,0.0,0.0,0.0,10.879657199999999,0.0,0.0,0.0,0.0,0.0,0.0,0.0,0.0,0.0,0.0,0.0,0.0,0.0,0.0,0.0,0.0,0.0,0.0,0.0,0.0,0.0,0.0,0,0.0,0.0,0.0,0.0,0.0,0.0,0.0,0,0.0,0.0,0.0,0.0,0.0,10.879657199999999,0.0,0,0.0,0.0,0.0,0.0,0.0,0,0.0,0.0,0.0,0.0,0.0,0,0.0,0.0,0.0,0.0,0,0.0,0.0,0.0,0,0,0,0.0,0.0,0.0,0.0,0.0,0.0,0.0,0.0,1.0800027,0.0,0.0,0.0,0.0,0.0,0.0,0,0.0,0.0,70.0,28.0,0.248
# 3013,215,20151,Polukhin V.N.,1983,nan,(GeO2)76.62793088 (Na2O)10.80453949 (Nb2O5)1.762990127 (SiO2)10.80453949 ,0.0,0,0.0,0.0,0.0,0.0,0.0,0.0,0.0,0,0,0,0.0,0.0,0,0.0,0.0,0.0,0.0,0.0,0.0,0,0.0,0.0,0.0,0.0,0,0,0.0,0.0,0,0.0,0.0,0.0,0.0,0.0,0.0,0,0.0,0.0,0.0,0.0,0.0,0.0,0,0.0,0.0,0,0.0,0.0,0.0,0.0,0.0,0.0,0,0,0,0.0,0,0.0,76.62793088,0,0,0.0,0,0.0,0.0,0.0,0,0.0,0.0,0.0,0,0,0.0,0.0,0,0.0,0.0,0.0,0,0.0,0.0,0.0,0,0,0,0.0,0.0,0,0.0,0.0,0.0,0,0.0,0.0,0.0,0.0,0.0,0.0,10.80453949,0.0,0.0,0.0,0.0,0.0,1.762990127,0.0,0.0,0.0,0.0,0.0,0.0,0.0,0.0,0.0,0.0,0.0,0.0,0.0,0.0,0.0,0.0,0,0.0,0.0,0.0,0.0,0.0,0.0,0.0,0,0.0,0.0,0.0,0.0,0.0,10.80453949,0.0,0,0.0,0.0,0.0,0.0,0.0,0,0.0,0.0,0.0,0.0,0.0,0,0.0,0.0,0.0,0.0,0,0.0,0.0,0.0,0,0,0,0.0,0.0,0.0,0.0,0.0,0.0,0.0,0.0,0.0,0.0,0.0,0.0,0.0,0.0,0.0,0,0.0,0.0,70.0,28.1,0.248
# 3014,217,20113,Polukhin V.N.,1983,nan,(GeO2)78.68480213 (Na2O)10.65759893 (SiO2)10.65759893 ,0.0,0,0.0,0.0,0.0,0.0,0.0,0.0,0.0,0,0,0,0.0,0.0,0,0.0,0.0,0.0,0.0,0.0,0.0,0,0.0,0.0,0.0,0.0,0,0,0.0,0.0,0,0.0,0.0,0.0,0.0,0.0,0.0,0,0.0,0.0,0.0,0.0,0.0,0.0,0,0.0,0.0,0,0.0,0.0,0.0,0.0,0.0,0.0,0,0,0,0.0,0,0.0,78.68480213,0,0,0.0,0,0.0,0.0,0.0,0,0.0,0.0,0.0,0,0,0.0,0.0,0,0.0,0.0,0.0,0,0.0,0.0,0.0,0,0,0,0.0,0.0,0,0.0,0.0,0.0,0,0.0,0.0,0.0,0.0,0.0,0.0,10.65759893,0.0,0.0,0.0,0.0,0.0,0.0,0.0,0.0,0.0,0.0,0.0,0.0,0.0,0.0,0.0,0.0,0.0,0.0,0.0,0.0,0.0,0.0,0,0.0,0.0,0.0,0.0,0.0,0.0,0.0,0,0.0,0.0,0.0,0.0,0.0,10.65759893,0.0,0,0.0,0.0,0.0,0.0,0.0,0,0.0,0.0,0.0,0.0,0.0,0,0.0,0.0,0.0,0.0,0,0.0,0.0,0.0,0,0,0,0.0,0.0,0.0,0.0,0.0,0.0,0.0,0.0,0.0,0.0,0.0,0.0,0.0,0.0,0.0,0,0.0,0.0,70.5,28.3,0.248
# 3015,256,20583,Livshits V.Ya.,1989,nan,(Li2O)15.0 (Na2O)16.0 (Nb2O5)19.0 (SiO2)41.0 (Ta2O5)9.0 ,0.0,0,0.0,0.0,0.0,0.0,0.0,0.0,0.0,0,0,0,0.0,0.0,0,0.0,0.0,0.0,0.0,0.0,0.0,0,0.0,0.0,0.0,0.0,0,0,0.0,0.0,0,0.0,0.0,0.0,0.0,0.0,0.0,0,0.0,0.0,0.0,0.0,0.0,0.0,0,0.0,0.0,0,0.0,0.0,0.0,0.0,0.0,0.0,0,0,0,0.0,0,0.0,0.0,0,0,0.0,0,0.0,0.0,0.0,0,0.0,0.0,0.0,0,0,0.0,0.0,0,0.0,0.0,0.0,0,0.0,0.0,15.0,0,0,0,0.0,0.0,0,0.0,0.0,0.0,0,0.0,0.0,0.0,0.0,0.0,0.0,16.0,0.0,0.0,0.0,0.0,0.0,19.0,0.0,0.0,0.0,0.0,0.0,0.0,0.0,0.0,0.0,0.0,0.0,0.0,0.0,0.0,0.0,0.0,0,0.0,0.0,0.0,0.0,0.0,0.0,0.0,0,0.0,0.0,0.0,0.0,0.0,41.0,0.0,0,0.0,0.0,0.0,0.0,0.0,0,0.0,0.0,0.0,9.0,0.0,0,0.0,0.0,0.0,0.0,0,0.0,0.0,0.0,0,0,0,0.0,0.0,0.0,0.0,0.0,0.0,0.0,0.0,0.0,0.0,0.0,0.0,0.0,0.0,0.0,0,0.0,0.0,113.0,45.3,0.248
# 3016,256,20584,Livshits V.Ya.,1989,nan,(Li2O)15.0 (Na2O)16.0 (Nb2O5)19.0 (SiO2)38.0 (Ta2O5)12.0 ,0.0,0,0.0,0.0,0.0,0.0,0.0,0.0,0.0,0,0,0,0.0,0.0,0,0.0,0.0,0.0,0.0,0.0,0.0,0,0.0,0.0,0.0,0.0,0,0,0.0,0.0,0,0.0,0.0,0.0,0.0,0.0,0.0,0,0.0,0.0,0.0,0.0,0.0,0.0,0,0.0,0.0,0,0.0,0.0,0.0,0.0,0.0,0.0,0,0,0,0.0,0,0.0,0.0,0,0,0.0,0,0.0,0.0,0.0,0,0.0,0.0,0.0,0,0,0.0,0.0,0,0.0,0.0,0.0,0,0.0,0.0,15.0,0,0,0,0.0,0.0,0,0.0,0.0,0.0,0,0.0,0.0,0.0,0.0,0.0,0.0,16.0,0.0,0.0,0.0,0.0,0.0,19.0,0.0,0.0,0.0,0.0,0.0,0.0,0.0,0.0,0.0,0.0,0.0,0.0,0.0,0.0,0.0,0.0,0,0.0,0.0,0.0,0.0,0.0,0.0,0.0,0,0.0,0.0,0.0,0.0,0.0,38.0,0.0,0,0.0,0.0,0.0,0.0,0.0,0,0.0,0.0,0.0,12.0,0.0,0,0.0,0.0,0.0,0.0,0,0.0,0.0,0.0,0,0,0,0.0,0.0,0.0,0.0,0.0,0.0,0.0,0.0,0.0,0.0,0.0,0.0,0.0,0.0,0.0,0,0.0,0.0,116.0,46.7,0.248
# 3017,256,20585,Livshits V.Ya.,1989,nan,(Li2O)15.0 (Na2O)16.0 (Nb2O5)19.0 (SiO2)44.0 (Ta2O5)3.0 (ZrO2)3.0 ,0.0,0,0.0,0.0,0.0,0.0,0.0,0.0,0.0,0,0,0,0.0,0.0,0,0.0,0.0,0.0,0.0,0.0,0.0,0,0.0,0.0,0.0,0.0,0,0,0.0,0.0,0,0.0,0.0,0.0,0.0,0.0,0.0,0,0.0,0.0,0.0,0.0,0.0,0.0,0,0.0,0.0,0,0.0,0.0,0.0,0.0,0.0,0.0,0,0,0,0.0,0,0.0,0.0,0,0,0.0,0,0.0,0.0,0.0,0,0.0,0.0,0.0,0,0,0.0,0.0,0,0.0,0.0,0.0,0,0.0,0.0,15.0,0,0,0,0.0,0.0,0,0.0,0.0,0.0,0,0.0,0.0,0.0,0.0,0.0,0.0,16.0,0.0,0.0,0.0,0.0,0.0,19.0,0.0,0.0,0.0,0.0,0.0,0.0,0.0,0.0,0.0,0.0,0.0,0.0,0.0,0.0,0.0,0.0,0,0.0,0.0,0.0,0.0,0.0,0.0,0.0,0,0.0,0.0,0.0,0.0,0.0,44.0,0.0,0,0.0,0.0,0.0,0.0,0.0,0,0.0,0.0,0.0,3.0,0.0,0,0.0,0.0,0.0,0.0,0,0.0,0.0,0.0,0,0,0,0.0,0.0,0.0,0.0,0.0,0.0,0.0,0.0,0.0,0.0,0.0,0.0,0.0,0.0,0.0,0,0.0,3.0,106.0,42.9,0.248
# 3018,267,20668,Livshits V.Ya.,1991,nan,(Li2O)15.0 (Na2O)16.0 (Nb2O5)19.0 (SiO2)47.0 (ZrO2)3.0 ,0.0,0,0.0,0.0,0.0,0.0,0.0,0.0,0.0,0,0,0,0.0,0.0,0,0.0,0.0,0.0,0.0,0.0,0.0,0,0.0,0.0,0.0,0.0,0,0,0.0,0.0,0,0.0,0.0,0.0,0.0,0.0,0.0,0,0.0,0.0,0.0,0.0,0.0,0.0,0,0.0,0.0,0,0.0,0.0,0.0,0.0,0.0,0.0,0,0,0,0.0,0,0.0,0.0,0,0,0.0,0,0.0,0.0,0.0,0,0.0,0.0,0.0,0,0,0.0,0.0,0,0.0,0.0,0.0,0,0.0,0.0,15.0,0,0,0,0.0,0.0,0,0.0,0.0,0.0,0,0.0,0.0,0.0,0.0,0.0,0.0,16.0,0.0,0.0,0.0,0.0,0.0,19.0,0.0,0.0,0.0,0.0,0.0,0.0,0.0,0.0,0.0,0.0,0.0,0.0,0.0,0.0,0.0,0.0,0,0.0,0.0,0.0,0.0,0.0,0.0,0.0,0,0.0,0.0,0.0,0.0,0.0,47.0,0.0,0,0.0,0.0,0.0,0.0,0.0,0,0.0,0.0,0.0,0.0,0.0,0,0.0,0.0,0.0,0.0,0,0.0,0.0,0.0,0,0,0,0.0,0.0,0.0,0.0,0.0,0.0,0.0,0.0,0.0,0.0,0.0,0.0,0.0,0.0,0.0,0,0.0,3.0,103.0,41.2,0.248
# 3019,435,22477,Livshits V.Ya.,1985,nan,(GeO2)65.6 (Na2O)10.1 (Rb2O)13.9 (SiO2)10.4 ,0.0,0,0.0,0.0,0.0,0.0,0.0,0.0,0.0,0,0,0,0.0,0.0,0,0.0,0.0,0.0,0.0,0.0,0.0,0,0.0,0.0,0.0,0.0,0,0,0.0,0.0,0,0.0,0.0,0.0,0.0,0.0,0.0,0,0.0,0.0,0.0,0.0,0.0,0.0,0,0.0,0.0,0,0.0,0.0,0.0,0.0,0.0,0.0,0,0,0,0.0,0,0.0,65.6,0,0,0.0,0,0.0,0.0,0.0,0,0.0,0.0,0.0,0,0,0.0,0.0,0,0.0,0.0,0.0,0,0.0,0.0,0.0,0,0,0,0.0,0.0,0,0.0,0.0,0.0,0,0.0,0.0,0.0,0.0,0.0,0.0,10.1,0.0,0.0,0.0,0.0,0.0,0.0,0.0,0.0,0.0,0.0,0.0,0.0,0.0,0.0,0.0,0.0,0.0,0.0,0.0,0.0,0.0,0.0,0,13.9,0.0,0.0,0.0,0.0,0.0,0.0,0,0.0,0.0,0.0,0.0,0.0,10.4,0.0,0,0.0,0.0,0.0,0.0,0.0,0,0.0,0.0,0.0,0.0,0.0,0,0.0,0.0,0.0,0.0,0,0.0,0.0,0.0,0,0,0,0.0,0.0,0.0,0.0,0.0,0.0,0.0,0.0,0.0,0.0,0.0,0.0,0.0,0.0,0.0,0,0.0,0.0,59.0,23.3,0.248
# 3020,1583,9806,Karapetyan G.O.,1981,nan,(Na2O)35.0 (SiO2)65.0 ,0.0,0,0.0,0.0,0.0,0.0,0.0,0.0,0.0,0,0,0,0.0,0.0,0,0.0,0.0,0.0,0.0,0.0,0.0,0,0.0,0.0,0.0,0.0,0,0,0.0,0.0,0,0.0,0.0,0.0,0.0,0.0,0.0,0,0.0,0.0,0.0,0.0,0.0,0.0,0,0.0,0.0,0,0.0,0.0,0.0,0.0,0.0,0.0,0,0,0,0.0,0,0.0,0.0,0,0,0.0,0,0.0,0.0,0.0,0,0.0,0.0,0.0,0,0,0.0,0.0,0,0.0,0.0,0.0,0,0.0,0.0,0.0,0,0,0,0.0,0.0,0,0.0,0.0,0.0,0,0.0,0.0,0.0,0.0,0.0,0.0,35.0,0.0,0.0,0.0,0.0,0.0,0.0,0.0,0.0,0.0,0.0,0.0,0.0,0.0,0.0,0.0,0.0,0.0,0.0,0.0,0.0,0.0,0.0,0,0.0,0.0,0.0,0.0,0.0,0.0,0.0,0,0.0,0.0,0.0,0.0,0.0,65.0,0.0,0,0.0,0.0,0.0,0.0,0.0,0,0.0,0.0,0.0,0.0,0.0,0,0.0,0.0,0.0,0.0,0,0.0,0.0,0.0,0,0,0,0.0,0.0,0.0,0.0,0.0,0.0,0.0,0.0,0.0,0.0,0.0,0.0,0.0,0.0,0.0,0,0.0,0.0,60.2,24.1,0.248
# 3021,1966,110907,Kisin B.I.,1959,BF7,(As2O3)0.245300054 (B2O3)5.037200108 (BaO)10.77239237 (K2O)5.8005532760000005 (Na2O)1.755566386 (PbO)1.287121283 (Sb2O3)0.067130015 (SiO2)60.64641334 (ZnO)14.38832317 ,0.0,0,0.0,0.0,0.0,0.0,0.0,0.245300054,0.0,0,0,0,0.0,5.037200108,0,0.0,10.77239237,0.0,0.0,0.0,0.0,0,0.0,0.0,0.0,0.0,0,0,0.0,0.0,0,0.0,0.0,0.0,0.0,0.0,0.0,0,0.0,0.0,0.0,0.0,0.0,0.0,0,0.0,0.0,0,0.0,0.0,0.0,0.0,0.0,0.0,0,0,0,0.0,0,0.0,0.0,0,0,0.0,0,0.0,0.0,0.0,0,0.0,0.0,5.8005532760000005,0,0,0.0,0.0,0,0.0,0.0,0.0,0,0.0,0.0,0.0,0,0,0,0.0,0.0,0,0.0,0.0,0.0,0,0.0,0.0,0.0,0.0,0.0,0.0,1.755566386,0.0,0.0,0.0,0.0,0.0,0.0,0.0,0.0,0.0,0.0,0.0,0.0,0.0,0.0,0.0,0.0,0.0,0.0,1.287121283,0.0,0.0,0.0,0,0.0,0.0,0.0,0.0,0.0,0.0,0.067130015,0,0.0,0.0,0.0,0.0,0.0,60.64641334,0.0,0,0.0,0.0,0.0,0.0,0.0,0,0.0,0.0,0.0,0.0,0.0,0,0.0,0.0,0.0,0.0,0,0.0,0.0,0.0,0,0,0,0.0,0.0,0.0,0.0,0.0,0.0,0.0,0.0,0.0,0.0,0.0,0.0,0.0,0.0,14.38832317,0,0.0,0.0,73.0,29.24,0.248
# 3022,3338,77479,Coenen M.,1984,nan,(H2O)0.2 (Na2O)23.2 (SiO2)76.6 ,0.0,0,0.0,0.0,0.0,0.0,0.0,0.0,0.0,0,0,0,0.0,0.0,0,0.0,0.0,0.0,0.0,0.0,0.0,0,0.0,0.0,0.0,0.0,0,0,0.0,0.0,0,0.0,0.0,0.0,0.0,0.0,0.0,0,0.0,0.0,0.0,0.0,0.0,0.0,0,0.0,0.0,0,0.0,0.0,0.0,0.0,0.0,0.0,0,0,0,0.0,0,0.0,0.0,0,0,0.2,0,0.0,0.0,0.0,0,0.0,0.0,0.0,0,0,0.0,0.0,0,0.0,0.0,0.0,0,0.0,0.0,0.0,0,0,0,0.0,0.0,0,0.0,0.0,0.0,0,0.0,0.0,0.0,0.0,0.0,0.0,23.2,0.0,0.0,0.0,0.0,0.0,0.0,0.0,0.0,0.0,0.0,0.0,0.0,0.0,0.0,0.0,0.0,0.0,0.0,0.0,0.0,0.0,0.0,0,0.0,0.0,0.0,0.0,0.0,0.0,0.0,0,0.0,0.0,0.0,0.0,0.0,76.6,0.0,0,0.0,0.0,0.0,0.0,0.0,0,0.0,0.0,0.0,0.0,0.0,0,0.0,0.0,0.0,0.0,0,0.0,0.0,0.0,0,0,0,0.0,0.0,0.0,0.0,0.0,0.0,0.0,0.0,0.0,0.0,0.0,0.0,0.0,0.0,0.0,0,0.0,0.0,55.9,22.4,0.248
# 3023,3833,12214,Ashizuka M.,1984,nan,(MgO)45.0 (P2O5)45.0 (SiO2)10.0 ,0.0,0,0.0,0.0,0.0,0.0,0.0,0.0,0.0,0,0,0,0.0,0.0,0,0.0,0.0,0.0,0.0,0.0,0.0,0,0.0,0.0,0.0,0.0,0,0,0.0,0.0,0,0.0,0.0,0.0,0.0,0.0,0.0,0,0.0,0.0,0.0,0.0,0.0,0.0,0,0.0,0.0,0,0.0,0.0,0.0,0.0,0.0,0.0,0,0,0,0.0,0,0.0,0.0,0,0,0.0,0,0.0,0.0,0.0,0,0.0,0.0,0.0,0,0,0.0,0.0,0,0.0,0.0,0.0,0,0.0,0.0,0.0,0,0,0,0.0,0.0,0,0.0,45.0,0.0,0,0.0,0.0,0.0,0.0,0.0,0.0,0.0,0.0,0.0,0.0,0.0,0.0,0.0,0.0,0.0,0.0,0.0,0.0,0.0,0.0,0.0,45.0,0.0,0.0,0.0,0.0,0.0,0.0,0.0,0,0.0,0.0,0.0,0.0,0.0,0.0,0.0,0,0.0,0.0,0.0,0.0,0.0,10.0,0.0,0,0.0,0.0,0.0,0.0,0.0,0,0.0,0.0,0.0,0.0,0.0,0,0.0,0.0,0.0,0.0,0,0.0,0.0,0.0,0,0,0,0.0,0.0,0.0,0.0,0.0,0.0,0.0,0.0,0.0,0.0,0.0,0.0,0.0,0.0,0.0,0,0.0,0.0,55.1,22.09,0.248
# 3024,4204,50426,Molot V.A.,1992,nan,(Al2O3)6.0 (Na2O)25.0 (SiO2)69.0 ,0.0,0,0.0,6.0,0.0,0.0,0.0,0.0,0.0,0,0,0,0.0,0.0,0,0.0,0.0,0.0,0.0,0.0,0.0,0,0.0,0.0,0.0,0.0,0,0,0.0,0.0,0,0.0,0.0,0.0,0.0,0.0,0.0,0,0.0,0.0,0.0,0.0,0.0,0.0,0,0.0,0.0,0,0.0,0.0,0.0,0.0,0.0,0.0,0,0,0,0.0,0,0.0,0.0,0,0,0.0,0,0.0,0.0,0.0,0,0.0,0.0,0.0,0,0,0.0,0.0,0,0.0,0.0,0.0,0,0.0,0.0,0.0,0,0,0,0.0,0.0,0,0.0,0.0,0.0,0,0.0,0.0,0.0,0.0,0.0,0.0,25.0,0.0,0.0,0.0,0.0,0.0,0.0,0.0,0.0,0.0,0.0,0.0,0.0,0.0,0.0,0.0,0.0,0.0,0.0,0.0,0.0,0.0,0.0,0,0.0,0.0,0.0,0.0,0.0,0.0,0.0,0,0.0,0.0,0.0,0.0,0.0,69.0,0.0,0,0.0,0.0,0.0,0.0,0.0,0,0.0,0.0,0.0,0.0,0.0,0,0.0,0.0,0.0,0.0,0,0.0,0.0,0.0,0,0,0,0.0,0.0,0.0,0.0,0.0,0.0,0.0,0.0,0.0,0.0,0.0,0.0,0.0,0.0,0.0,0,0.0,0.0,61.5,24.6,0.248
# 3025,4206,50452,Molot V.A.,1992,nan,(Al2O3)15.0 (Li2O)33.0 (SiO2)52.0 ,0.0,0,0.0,15.0,0.0,0.0,0.0,0.0,0.0,0,0,0,0.0,0.0,0,0.0,0.0,0.0,0.0,0.0,0.0,0,0.0,0.0,0.0,0.0,0,0,0.0,0.0,0,0.0,0.0,0.0,0.0,0.0,0.0,0,0.0,0.0,0.0,0.0,0.0,0.0,0,0.0,0.0,0,0.0,0.0,0.0,0.0,0.0,0.0,0,0,0,0.0,0,0.0,0.0,0,0,0.0,0,0.0,0.0,0.0,0,0.0,0.0,0.0,0,0,0.0,0.0,0,0.0,0.0,0.0,0,0.0,0.0,33.0,0,0,0,0.0,0.0,0,0.0,0.0,0.0,0,0.0,0.0,0.0,0.0,0.0,0.0,0.0,0.0,0.0,0.0,0.0,0.0,0.0,0.0,0.0,0.0,0.0,0.0,0.0,0.0,0.0,0.0,0.0,0.0,0.0,0.0,0.0,0.0,0.0,0,0.0,0.0,0.0,0.0,0.0,0.0,0.0,0,0.0,0.0,0.0,0.0,0.0,52.0,0.0,0,0.0,0.0,0.0,0.0,0.0,0,0.0,0.0,0.0,0.0,0.0,0,0.0,0.0,0.0,0.0,0,0.0,0.0,0.0,0,0,0,0.0,0.0,0.0,0.0,0.0,0.0,0.0,0.0,0.0,0.0,0.0,0.0,0.0,0.0,0.0,0,0.0,0.0,91.1,36.6,0.248
# 3026,5690,91413,Lambson E.F.,1985,nan,(Nb2O5)12.4 (PbO)20.7 (TeO2)66.9 ,0.0,0,0.0,0.0,0.0,0.0,0.0,0.0,0.0,0,0,0,0.0,0.0,0,0.0,0.0,0.0,0.0,0.0,0.0,0,0.0,0.0,0.0,0.0,0,0,0.0,0.0,0,0.0,0.0,0.0,0.0,0.0,0.0,0,0.0,0.0,0.0,0.0,0.0,0.0,0,0.0,0.0,0,0.0,0.0,0.0,0.0,0.0,0.0,0,0,0,0.0,0,0.0,0.0,0,0,0.0,0,0.0,0.0,0.0,0,0.0,0.0,0.0,0,0,0.0,0.0,0,0.0,0.0,0.0,0,0.0,0.0,0.0,0,0,0,0.0,0.0,0,0.0,0.0,0.0,0,0.0,0.0,0.0,0.0,0.0,0.0,0.0,0.0,0.0,0.0,0.0,0.0,12.4,0.0,0.0,0.0,0.0,0.0,0.0,0.0,0.0,0.0,0.0,0.0,0.0,20.7,0.0,0.0,0.0,0,0.0,0.0,0.0,0.0,0.0,0.0,0.0,0,0.0,0.0,0.0,0.0,0.0,0.0,0.0,0,0.0,0.0,0.0,0.0,0.0,0,0.0,0.0,0.0,0.0,0.0,0,0.0,66.9,0.0,0.0,0,0.0,0.0,0.0,0,0,0,0.0,0.0,0.0,0.0,0.0,0.0,0.0,0.0,0.0,0.0,0.0,0.0,0.0,0.0,0.0,0,0.0,0.0,53.5,21.43,0.248
# 3027,7826,98711,Ashizuka M.,1983,nan,(MgO)52.5 (P2O5)47.5 ,0.0,0,0.0,0.0,0.0,0.0,0.0,0.0,0.0,0,0,0,0.0,0.0,0,0.0,0.0,0.0,0.0,0.0,0.0,0,0.0,0.0,0.0,0.0,0,0,0.0,0.0,0,0.0,0.0,0.0,0.0,0.0,0.0,0,0.0,0.0,0.0,0.0,0.0,0.0,0,0.0,0.0,0,0.0,0.0,0.0,0.0,0.0,0.0,0,0,0,0.0,0,0.0,0.0,0,0,0.0,0,0.0,0.0,0.0,0,0.0,0.0,0.0,0,0,0.0,0.0,0,0.0,0.0,0.0,0,0.0,0.0,0.0,0,0,0,0.0,0.0,0,0.0,52.5,0.0,0,0.0,0.0,0.0,0.0,0.0,0.0,0.0,0.0,0.0,0.0,0.0,0.0,0.0,0.0,0.0,0.0,0.0,0.0,0.0,0.0,0.0,47.5,0.0,0.0,0.0,0.0,0.0,0.0,0.0,0,0.0,0.0,0.0,0.0,0.0,0.0,0.0,0,0.0,0.0,0.0,0.0,0.0,0.0,0.0,0,0.0,0.0,0.0,0.0,0.0,0,0.0,0.0,0.0,0.0,0.0,0,0.0,0.0,0.0,0.0,0,0.0,0.0,0.0,0,0,0,0.0,0.0,0.0,0.0,0.0,0.0,0.0,0.0,0.0,0.0,0.0,0.0,0.0,0.0,0.0,0,0.0,0.0,54.3,21.77,0.248
# 3028,11090,44218,Farok H.M.,1994,nan,(Eu2O3)20.8 (P2O5)79.2 ,0.0,0,0.0,0.0,0.0,0.0,0.0,0.0,0.0,0,0,0,0.0,0.0,0,0.0,0.0,0.0,0.0,0.0,0.0,0,0.0,0.0,0.0,0.0,0,0,0.0,0.0,0,0.0,0.0,0.0,0.0,0.0,0.0,0,0.0,0.0,0.0,0.0,0.0,0.0,0,0.0,20.8,0,0.0,0.0,0.0,0.0,0.0,0.0,0,0,0,0.0,0,0.0,0.0,0,0,0.0,0,0.0,0.0,0.0,0,0.0,0.0,0.0,0,0,0.0,0.0,0,0.0,0.0,0.0,0,0.0,0.0,0.0,0,0,0,0.0,0.0,0,0.0,0.0,0.0,0,0.0,0.0,0.0,0.0,0.0,0.0,0.0,0.0,0.0,0.0,0.0,0.0,0.0,0.0,0.0,0.0,0.0,0.0,0.0,0.0,0.0,79.2,0.0,0.0,0.0,0.0,0.0,0.0,0.0,0,0.0,0.0,0.0,0.0,0.0,0.0,0.0,0,0.0,0.0,0.0,0.0,0.0,0.0,0.0,0,0.0,0.0,0.0,0.0,0.0,0,0.0,0.0,0.0,0.0,0.0,0,0.0,0.0,0.0,0.0,0,0.0,0.0,0.0,0,0,0,0.0,0.0,0.0,0.0,0.0,0.0,0.0,0.0,0.0,0.0,0.0,0.0,0.0,0.0,0.0,0,0.0,0.0,57.9,23.19,0.248
# 3029,11090,44219,Farok H.M.,1994,nan,(Eu2O3)21.8 (P2O5)78.2 ,0.0,0,0.0,0.0,0.0,0.0,0.0,0.0,0.0,0,0,0,0.0,0.0,0,0.0,0.0,0.0,0.0,0.0,0.0,0,0.0,0.0,0.0,0.0,0,0,0.0,0.0,0,0.0,0.0,0.0,0.0,0.0,0.0,0,0.0,0.0,0.0,0.0,0.0,0.0,0,0.0,21.8,0,0.0,0.0,0.0,0.0,0.0,0.0,0,0,0,0.0,0,0.0,0.0,0,0,0.0,0,0.0,0.0,0.0,0,0.0,0.0,0.0,0,0,0.0,0.0,0,0.0,0.0,0.0,0,0.0,0.0,0.0,0,0,0,0.0,0.0,0,0.0,0.0,0.0,0,0.0,0.0,0.0,0.0,0.0,0.0,0.0,0.0,0.0,0.0,0.0,0.0,0.0,0.0,0.0,0.0,0.0,0.0,0.0,0.0,0.0,78.2,0.0,0.0,0.0,0.0,0.0,0.0,0.0,0,0.0,0.0,0.0,0.0,0.0,0.0,0.0,0,0.0,0.0,0.0,0.0,0.0,0.0,0.0,0,0.0,0.0,0.0,0.0,0.0,0,0.0,0.0,0.0,0.0,0.0,0,0.0,0.0,0.0,0.0,0,0.0,0.0,0.0,0,0,0,0.0,0.0,0.0,0.0,0.0,0.0,0.0,0.0,0.0,0.0,0.0,0.0,0.0,0.0,0.0,0,0.0,0.0,57.7,23.11,0.248
# 3030,27073,356813,Duddridge A.,2003,nan,(B2O3)16.76671484 (Fe2O3)9.669968186 (Li2O)9.299268405 (Na2O)9.529498647999999 (SiO2)54.73454992 ,0.0,0,0.0,0.0,0.0,0.0,0.0,0.0,0.0,0,0,0,0.0,16.76671484,0,0.0,0.0,0.0,0.0,0.0,0.0,0,0.0,0.0,0.0,0.0,0,0,0.0,0.0,0,0.0,0.0,0.0,0.0,0.0,0.0,0,0.0,0.0,0.0,0.0,0.0,0.0,0,0.0,0.0,0,0.0,0.0,9.669968186,0.0,0.0,0.0,0,0,0,0.0,0,0.0,0.0,0,0,0.0,0,0.0,0.0,0.0,0,0.0,0.0,0.0,0,0,0.0,0.0,0,0.0,0.0,0.0,0,0.0,0.0,9.299268405,0,0,0,0.0,0.0,0,0.0,0.0,0.0,0,0.0,0.0,0.0,0.0,0.0,0.0,9.529498647999999,0.0,0.0,0.0,0.0,0.0,0.0,0.0,0.0,0.0,0.0,0.0,0.0,0.0,0.0,0.0,0.0,0.0,0.0,0.0,0.0,0.0,0.0,0,0.0,0.0,0.0,0.0,0.0,0.0,0.0,0,0.0,0.0,0.0,0.0,0.0,54.73454992,0.0,0,0.0,0.0,0.0,0.0,0.0,0,0.0,0.0,0.0,0.0,0.0,0,0.0,0.0,0.0,0.0,0,0.0,0.0,0.0,0,0,0,0.0,0.0,0.0,0.0,0.0,0.0,0.0,0.0,0.0,0.0,0.0,0.0,0.0,0.0,0.0,0,0.0,0.0,85.2,34.13,0.248
# 3031,27466,360994,Pucilowski S.,2001,nan,(As2O3)0.070309807 (B2O3)1.967919606 (BaO)0.979745415 (K2O)6.881131139 (La2O3)2.46999323 (Li2O)8.960582439 (Na2O)8.15767964 (Nb2O5)0.130799641 (SiO2)62.27269931 (ZnO)8.109139772999999 ,0.0,0,0.0,0.0,0.0,0.0,0.0,0.070309807,0.0,0,0,0,0.0,1.967919606,0,0.0,0.979745415,0.0,0.0,0.0,0.0,0,0.0,0.0,0.0,0.0,0,0,0.0,0.0,0,0.0,0.0,0.0,0.0,0.0,0.0,0,0.0,0.0,0.0,0.0,0.0,0.0,0,0.0,0.0,0,0.0,0.0,0.0,0.0,0.0,0.0,0,0,0,0.0,0,0.0,0.0,0,0,0.0,0,0.0,0.0,0.0,0,0.0,0.0,6.881131139,0,0,0.0,0.0,0,0.0,0.0,2.46999323,0,0.0,0.0,8.960582439,0,0,0,0.0,0.0,0,0.0,0.0,0.0,0,0.0,0.0,0.0,0.0,0.0,0.0,8.15767964,0.0,0.0,0.0,0.0,0.0,0.130799641,0.0,0.0,0.0,0.0,0.0,0.0,0.0,0.0,0.0,0.0,0.0,0.0,0.0,0.0,0.0,0.0,0,0.0,0.0,0.0,0.0,0.0,0.0,0.0,0,0.0,0.0,0.0,0.0,0.0,62.27269931,0.0,0,0.0,0.0,0.0,0.0,0.0,0,0.0,0.0,0.0,0.0,0.0,0,0.0,0.0,0.0,0.0,0,0.0,0.0,0.0,0,0,0,0.0,0.0,0.0,0.0,0.0,0.0,0.0,0.0,0.0,0.0,0.0,0.0,0.0,0.0,8.109139772999999,0,0.0,0.0,79.0,31.65,0.248
# 3032,29116,382235,El0Mallawany R.,2006,nan,(TeO2)50.0 (TiO2)10.0 (V2O5)40.0 ,0.0,0,0.0,0.0,0.0,0.0,0.0,0.0,0.0,0,0,0,0.0,0.0,0,0.0,0.0,0.0,0.0,0.0,0.0,0,0.0,0.0,0.0,0.0,0,0,0.0,0.0,0,0.0,0.0,0.0,0.0,0.0,0.0,0,0.0,0.0,0.0,0.0,0.0,0.0,0,0.0,0.0,0,0.0,0.0,0.0,0.0,0.0,0.0,0,0,0,0.0,0,0.0,0.0,0,0,0.0,0,0.0,0.0,0.0,0,0.0,0.0,0.0,0,0,0.0,0.0,0,0.0,0.0,0.0,0,0.0,0.0,0.0,0,0,0,0.0,0.0,0,0.0,0.0,0.0,0,0.0,0.0,0.0,0.0,0.0,0.0,0.0,0.0,0.0,0.0,0.0,0.0,0.0,0.0,0.0,0.0,0.0,0.0,0.0,0.0,0.0,0.0,0.0,0.0,0.0,0.0,0.0,0.0,0.0,0,0.0,0.0,0.0,0.0,0.0,0.0,0.0,0,0.0,0.0,0.0,0.0,0.0,0.0,0.0,0,0.0,0.0,0.0,0.0,0.0,0,0.0,0.0,0.0,0.0,0.0,0,0.0,50.0,0.0,0.0,0,10.0,0.0,0.0,0,0,0,0.0,0.0,0.0,0.0,40.0,0.0,0.0,0.0,0.0,0.0,0.0,0.0,0.0,0.0,0.0,0,0.0,0.0,50.4,20.19,0.248
# 3033,29926,375544,Yoshida S.,2004,nan,(TeO2)80.0 (WO3)20.0 ,0.0,0,0.0,0.0,0.0,0.0,0.0,0.0,0.0,0,0,0,0.0,0.0,0,0.0,0.0,0.0,0.0,0.0,0.0,0,0.0,0.0,0.0,0.0,0,0,0.0,0.0,0,0.0,0.0,0.0,0.0,0.0,0.0,0,0.0,0.0,0.0,0.0,0.0,0.0,0,0.0,0.0,0,0.0,0.0,0.0,0.0,0.0,0.0,0,0,0,0.0,0,0.0,0.0,0,0,0.0,0,0.0,0.0,0.0,0,0.0,0.0,0.0,0,0,0.0,0.0,0,0.0,0.0,0.0,0,0.0,0.0,0.0,0,0,0,0.0,0.0,0,0.0,0.0,0.0,0,0.0,0.0,0.0,0.0,0.0,0.0,0.0,0.0,0.0,0.0,0.0,0.0,0.0,0.0,0.0,0.0,0.0,0.0,0.0,0.0,0.0,0.0,0.0,0.0,0.0,0.0,0.0,0.0,0.0,0,0.0,0.0,0.0,0.0,0.0,0.0,0.0,0,0.0,0.0,0.0,0.0,0.0,0.0,0.0,0,0.0,0.0,0.0,0.0,0.0,0,0.0,0.0,0.0,0.0,0.0,0,0.0,80.0,0.0,0.0,0,0.0,0.0,0.0,0,0,0,0.0,0.0,0.0,0.0,0.0,0.0,20.0,0.0,0.0,0.0,0.0,0.0,0.0,0.0,0.0,0,0.0,0.0,55.3,22.2,0.248
# 3034,31921,405125,Aitken B.G.,2007,nan,(Al2O3)16.62492018 (La2O3)8.582963952 (MgO)4.501331094 (SiO2)70.29078478 ,0.0,0,0.0,16.62492018,0.0,0.0,0.0,0.0,0.0,0,0,0,0.0,0.0,0,0.0,0.0,0.0,0.0,0.0,0.0,0,0.0,0.0,0.0,0.0,0,0,0.0,0.0,0,0.0,0.0,0.0,0.0,0.0,0.0,0,0.0,0.0,0.0,0.0,0.0,0.0,0,0.0,0.0,0,0.0,0.0,0.0,0.0,0.0,0.0,0,0,0,0.0,0,0.0,0.0,0,0,0.0,0,0.0,0.0,0.0,0,0.0,0.0,0.0,0,0,0.0,0.0,0,0.0,0.0,8.582963952,0,0.0,0.0,0.0,0,0,0,0.0,0.0,0,0.0,4.501331094,0.0,0,0.0,0.0,0.0,0.0,0.0,0.0,0.0,0.0,0.0,0.0,0.0,0.0,0.0,0.0,0.0,0.0,0.0,0.0,0.0,0.0,0.0,0.0,0.0,0.0,0.0,0.0,0.0,0.0,0.0,0,0.0,0.0,0.0,0.0,0.0,0.0,0.0,0,0.0,0.0,0.0,0.0,0.0,70.29078478,0.0,0,0.0,0.0,0.0,0.0,0.0,0,0.0,0.0,0.0,0.0,0.0,0,0.0,0.0,0.0,0.0,0,0.0,0.0,0.0,0,0,0,0.0,0.0,0.0,0.0,0.0,0.0,0.0,0.0,0.0,0.0,0.0,0.0,0.0,0.0,0.0,0,0.0,0.0,93.6,37.54,0.248
# 3035,31921,405152,Aitken B.G.,2007,nan,(Al2O3)15.47083201 (BaO)2.70189235 (La2O3)8.596001115 (SiO2)73.18123949 (SrO)0.050035036 ,0.0,0,0.0,15.47083201,0.0,0.0,0.0,0.0,0.0,0,0,0,0.0,0.0,0,0.0,2.70189235,0.0,0.0,0.0,0.0,0,0.0,0.0,0.0,0.0,0,0,0.0,0.0,0,0.0,0.0,0.0,0.0,0.0,0.0,0,0.0,0.0,0.0,0.0,0.0,0.0,0,0.0,0.0,0,0.0,0.0,0.0,0.0,0.0,0.0,0,0,0,0.0,0,0.0,0.0,0,0,0.0,0,0.0,0.0,0.0,0,0.0,0.0,0.0,0,0,0.0,0.0,0,0.0,0.0,8.596001115,0,0.0,0.0,0.0,0,0,0,0.0,0.0,0,0.0,0.0,0.0,0,0.0,0.0,0.0,0.0,0.0,0.0,0.0,0.0,0.0,0.0,0.0,0.0,0.0,0.0,0.0,0.0,0.0,0.0,0.0,0.0,0.0,0.0,0.0,0.0,0.0,0.0,0.0,0.0,0.0,0,0.0,0.0,0.0,0.0,0.0,0.0,0.0,0,0.0,0.0,0.0,0.0,0.0,73.18123949,0.0,0,0.0,0.0,0.0,0.0,0.0,0,0.0,0.050035036,0.0,0.0,0.0,0,0.0,0.0,0.0,0.0,0,0.0,0.0,0.0,0,0,0,0.0,0.0,0.0,0.0,0.0,0.0,0.0,0.0,0.0,0.0,0.0,0.0,0.0,0.0,0.0,0,0.0,0.0,88.7,35.52,0.248
# 3036,33439,410567,Khafagy A.H.,2008,nan,(B2O3)15.0 (Li2O)25.0 (P2O5)15.0 (TeO2)45.0 ,0.0,0,0.0,0.0,0.0,0.0,0.0,0.0,0.0,0,0,0,0.0,15.0,0,0.0,0.0,0.0,0.0,0.0,0.0,0,0.0,0.0,0.0,0.0,0,0,0.0,0.0,0,0.0,0.0,0.0,0.0,0.0,0.0,0,0.0,0.0,0.0,0.0,0.0,0.0,0,0.0,0.0,0,0.0,0.0,0.0,0.0,0.0,0.0,0,0,0,0.0,0,0.0,0.0,0,0,0.0,0,0.0,0.0,0.0,0,0.0,0.0,0.0,0,0,0.0,0.0,0,0.0,0.0,0.0,0,0.0,0.0,25.0,0,0,0,0.0,0.0,0,0.0,0.0,0.0,0,0.0,0.0,0.0,0.0,0.0,0.0,0.0,0.0,0.0,0.0,0.0,0.0,0.0,0.0,0.0,0.0,0.0,0.0,0.0,0.0,0.0,15.0,0.0,0.0,0.0,0.0,0.0,0.0,0.0,0,0.0,0.0,0.0,0.0,0.0,0.0,0.0,0,0.0,0.0,0.0,0.0,0.0,0.0,0.0,0,0.0,0.0,0.0,0.0,0.0,0,0.0,0.0,0.0,0.0,0.0,0,0.0,45.0,0.0,0.0,0,0.0,0.0,0.0,0,0,0,0.0,0.0,0.0,0.0,0.0,0.0,0.0,0.0,0.0,0.0,0.0,0.0,0.0,0.0,0.0,0,0.0,0.0,27.2,10.9,0.248
# 3037,34776,419218,Marzouk S.Y.,2009,nan,(Cu2O)11.2 (Na2O)44.4 (P2O5)44.4 ,0.0,0,0.0,0.0,0.0,0.0,0.0,0.0,0.0,0,0,0,0.0,0.0,0,0.0,0.0,0.0,0.0,0.0,0.0,0,0.0,0.0,0.0,0.0,0,0,0.0,0.0,0,0.0,0.0,0.0,0.0,0.0,0.0,0,0.0,11.2,0.0,0.0,0.0,0.0,0,0.0,0.0,0,0.0,0.0,0.0,0.0,0.0,0.0,0,0,0,0.0,0,0.0,0.0,0,0,0.0,0,0.0,0.0,0.0,0,0.0,0.0,0.0,0,0,0.0,0.0,0,0.0,0.0,0.0,0,0.0,0.0,0.0,0,0,0,0.0,0.0,0,0.0,0.0,0.0,0,0.0,0.0,0.0,0.0,0.0,0.0,44.4,0.0,0.0,0.0,0.0,0.0,0.0,0.0,0.0,0.0,0.0,0.0,0.0,0.0,0.0,44.4,0.0,0.0,0.0,0.0,0.0,0.0,0.0,0,0.0,0.0,0.0,0.0,0.0,0.0,0.0,0,0.0,0.0,0.0,0.0,0.0,0.0,0.0,0,0.0,0.0,0.0,0.0,0.0,0,0.0,0.0,0.0,0.0,0.0,0,0.0,0.0,0.0,0.0,0,0.0,0.0,0.0,0,0,0,0.0,0.0,0.0,0.0,0.0,0.0,0.0,0.0,0.0,0.0,0.0,0.0,0.0,0.0,0.0,0,0.0,0.0,47.0,18.83,0.248
# 3038,35409,425560,Yoshimoto M.,1987,nan,(BaO)11.9 (CaO)11.9 (Cr2O3)5.0 (MgO)23.8 (P2O5)47.4 ,0.0,0,0.0,0.0,0.0,0.0,0.0,0.0,0.0,0,0,0,0.0,0.0,0,0.0,11.9,0.0,0.0,0.0,0.0,0,0.0,0.0,11.9,0.0,0,0,0.0,0.0,0,0.0,0.0,0.0,0.0,5.0,0.0,0,0.0,0.0,0.0,0.0,0.0,0.0,0,0.0,0.0,0,0.0,0.0,0.0,0.0,0.0,0.0,0,0,0,0.0,0,0.0,0.0,0,0,0.0,0,0.0,0.0,0.0,0,0.0,0.0,0.0,0,0,0.0,0.0,0,0.0,0.0,0.0,0,0.0,0.0,0.0,0,0,0,0.0,0.0,0,0.0,23.8,0.0,0,0.0,0.0,0.0,0.0,0.0,0.0,0.0,0.0,0.0,0.0,0.0,0.0,0.0,0.0,0.0,0.0,0.0,0.0,0.0,0.0,0.0,47.4,0.0,0.0,0.0,0.0,0.0,0.0,0.0,0,0.0,0.0,0.0,0.0,0.0,0.0,0.0,0,0.0,0.0,0.0,0.0,0.0,0.0,0.0,0,0.0,0.0,0.0,0.0,0.0,0,0.0,0.0,0.0,0.0,0.0,0,0.0,0.0,0.0,0.0,0,0.0,0.0,0.0,0,0,0,0.0,0.0,0.0,0.0,0.0,0.0,0.0,0.0,0.0,0.0,0.0,0.0,0.0,0.0,0.0,0,0.0,0.0,72.4,29.0,0.248
# 3039,38854,460038,Sidkey M.A.,2008,nan,(B2O3)60.0 (Li2O)34.0 (V2O5)6.0 ,0.0,0,0.0,0.0,0.0,0.0,0.0,0.0,0.0,0,0,0,0.0,60.0,0,0.0,0.0,0.0,0.0,0.0,0.0,0,0.0,0.0,0.0,0.0,0,0,0.0,0.0,0,0.0,0.0,0.0,0.0,0.0,0.0,0,0.0,0.0,0.0,0.0,0.0,0.0,0,0.0,0.0,0,0.0,0.0,0.0,0.0,0.0,0.0,0,0,0,0.0,0,0.0,0.0,0,0,0.0,0,0.0,0.0,0.0,0,0.0,0.0,0.0,0,0,0.0,0.0,0,0.0,0.0,0.0,0,0.0,0.0,34.0,0,0,0,0.0,0.0,0,0.0,0.0,0.0,0,0.0,0.0,0.0,0.0,0.0,0.0,0.0,0.0,0.0,0.0,0.0,0.0,0.0,0.0,0.0,0.0,0.0,0.0,0.0,0.0,0.0,0.0,0.0,0.0,0.0,0.0,0.0,0.0,0.0,0,0.0,0.0,0.0,0.0,0.0,0.0,0.0,0,0.0,0.0,0.0,0.0,0.0,0.0,0.0,0,0.0,0.0,0.0,0.0,0.0,0,0.0,0.0,0.0,0.0,0.0,0,0.0,0.0,0.0,0.0,0,0.0,0.0,0.0,0,0,0,0.0,0.0,0.0,0.0,6.0,0.0,0.0,0.0,0.0,0.0,0.0,0.0,0.0,0.0,0.0,0,0.0,0.0,62.8,25.2,0.248
# 3040,39402,465119,Hojamberdiev M.,2012,nan,(CaO)12.52154249 (HfO2)2.223998666 (Na2O)14.161571499999999 (SiO2)71.09288734 ,0.0,0,0.0,0.0,0.0,0.0,0.0,0.0,0.0,0,0,0,0.0,0.0,0,0.0,0.0,0.0,0.0,0.0,0.0,0,0.0,0.0,12.52154249,0.0,0,0,0.0,0.0,0,0.0,0.0,0.0,0.0,0.0,0.0,0,0.0,0.0,0.0,0.0,0.0,0.0,0,0.0,0.0,0,0.0,0.0,0.0,0.0,0.0,0.0,0,0,0,0.0,0,0.0,0.0,0,0,0.0,0,2.223998666,0.0,0.0,0,0.0,0.0,0.0,0,0,0.0,0.0,0,0.0,0.0,0.0,0,0.0,0.0,0.0,0,0,0,0.0,0.0,0,0.0,0.0,0.0,0,0.0,0.0,0.0,0.0,0.0,0.0,14.161571499999999,0.0,0.0,0.0,0.0,0.0,0.0,0.0,0.0,0.0,0.0,0.0,0.0,0.0,0.0,0.0,0.0,0.0,0.0,0.0,0.0,0.0,0.0,0,0.0,0.0,0.0,0.0,0.0,0.0,0.0,0,0.0,0.0,0.0,0.0,0.0,71.09288734,0.0,0,0.0,0.0,0.0,0.0,0.0,0,0.0,0.0,0.0,0.0,0.0,0,0.0,0.0,0.0,0.0,0,0.0,0.0,0.0,0,0,0,0.0,0.0,0.0,0.0,0.0,0.0,0.0,0.0,0.0,0.0,0.0,0.0,0.0,0.0,0.0,0,0.0,0.0,84.6,33.93,0.248
# 3041,40605,468541,Jingal R.,2012,nan,(Al2O3)9.099100364 (B2O3)6.066066243 (CaO)12.12212048 (MgO)12.12212048 (Na2O)9.099100364 (SiO2)51.49149206 ,0.0,0,0.0,9.099100364,0.0,0.0,0.0,0.0,0.0,0,0,0,0.0,6.066066243,0,0.0,0.0,0.0,0.0,0.0,0.0,0,0.0,0.0,12.12212048,0.0,0,0,0.0,0.0,0,0.0,0.0,0.0,0.0,0.0,0.0,0,0.0,0.0,0.0,0.0,0.0,0.0,0,0.0,0.0,0,0.0,0.0,0.0,0.0,0.0,0.0,0,0,0,0.0,0,0.0,0.0,0,0,0.0,0,0.0,0.0,0.0,0,0.0,0.0,0.0,0,0,0.0,0.0,0,0.0,0.0,0.0,0,0.0,0.0,0.0,0,0,0,0.0,0.0,0,0.0,12.12212048,0.0,0,0.0,0.0,0.0,0.0,0.0,0.0,9.099100364,0.0,0.0,0.0,0.0,0.0,0.0,0.0,0.0,0.0,0.0,0.0,0.0,0.0,0.0,0.0,0.0,0.0,0.0,0.0,0.0,0.0,0.0,0,0.0,0.0,0.0,0.0,0.0,0.0,0.0,0,0.0,0.0,0.0,0.0,0.0,51.49149206,0.0,0,0.0,0.0,0.0,0.0,0.0,0,0.0,0.0,0.0,0.0,0.0,0,0.0,0.0,0.0,0.0,0,0.0,0.0,0.0,0,0,0,0.0,0.0,0.0,0.0,0.0,0.0,0.0,0.0,0.0,0.0,0.0,0.0,0.0,0.0,0.0,0,0.0,0.0,84.1,33.69,0.248
# 3044,4562,14679,Osaka A.,1986,nan,(GeO2)65.23 (K2O)13.05 (SiO2)21.72 ,0.0,0,0.0,0.0,0.0,0.0,0.0,0.0,0.0,0,0,0,0.0,0.0,0,0.0,0.0,0.0,0.0,0.0,0.0,0,0.0,0.0,0.0,0.0,0,0,0.0,0.0,0,0.0,0.0,0.0,0.0,0.0,0.0,0,0.0,0.0,0.0,0.0,0.0,0.0,0,0.0,0.0,0,0.0,0.0,0.0,0.0,0.0,0.0,0,0,0,0.0,0,0.0,65.23,0,0,0.0,0,0.0,0.0,0.0,0,0.0,0.0,13.05,0,0,0.0,0.0,0,0.0,0.0,0.0,0,0.0,0.0,0.0,0,0,0,0.0,0.0,0,0.0,0.0,0.0,0,0.0,0.0,0.0,0.0,0.0,0.0,0.0,0.0,0.0,0.0,0.0,0.0,0.0,0.0,0.0,0.0,0.0,0.0,0.0,0.0,0.0,0.0,0.0,0.0,0.0,0.0,0.0,0.0,0.0,0,0.0,0.0,0.0,0.0,0.0,0.0,0.0,0,0.0,0.0,0.0,0.0,0.0,21.72,0.0,0,0.0,0.0,0.0,0.0,0.0,0,0.0,0.0,0.0,0.0,0.0,0,0.0,0.0,0.0,0.0,0,0.0,0.0,0.0,0,0,0,0.0,0.0,0.0,0.0,0.0,0.0,0.0,0.0,0.0,0.0,0.0,0.0,0.0,0.0,0.0,0,0.0,0.0,62.6,25.09,0.2475089
# 3045,8788,80818,El0Mallawany R.,1992,nan,(TeO2)82.10983 (ZnO)17.89017 ,0.0,0,0.0,0.0,0.0,0.0,0.0,0.0,0.0,0,0,0,0.0,0.0,0,0.0,0.0,0.0,0.0,0.0,0.0,0,0.0,0.0,0.0,0.0,0,0,0.0,0.0,0,0.0,0.0,0.0,0.0,0.0,0.0,0,0.0,0.0,0.0,0.0,0.0,0.0,0,0.0,0.0,0,0.0,0.0,0.0,0.0,0.0,0.0,0,0,0,0.0,0,0.0,0.0,0,0,0.0,0,0.0,0.0,0.0,0,0.0,0.0,0.0,0,0,0.0,0.0,0,0.0,0.0,0.0,0,0.0,0.0,0.0,0,0,0,0.0,0.0,0,0.0,0.0,0.0,0,0.0,0.0,0.0,0.0,0.0,0.0,0.0,0.0,0.0,0.0,0.0,0.0,0.0,0.0,0.0,0.0,0.0,0.0,0.0,0.0,0.0,0.0,0.0,0.0,0.0,0.0,0.0,0.0,0.0,0,0.0,0.0,0.0,0.0,0.0,0.0,0.0,0,0.0,0.0,0.0,0.0,0.0,0.0,0.0,0,0.0,0.0,0.0,0.0,0.0,0,0.0,0.0,0.0,0.0,0.0,0,0.0,82.10983,0.0,0.0,0,0.0,0.0,0.0,0,0,0,0.0,0.0,0.0,0.0,0.0,0.0,0.0,0.0,0.0,0.0,0.0,0.0,0.0,0.0,17.89017,0,0.0,0.0,67.1,26.9,0.2472119
# 3046,16777,171584,Burkhard D.J.M.,1997,nan,(Fe2O3)4.7 (Li2O)28.8 (SiO2)66.5 ,0.0,0,0.0,0.0,0.0,0.0,0.0,0.0,0.0,0,0,0,0.0,0.0,0,0.0,0.0,0.0,0.0,0.0,0.0,0,0.0,0.0,0.0,0.0,0,0,0.0,0.0,0,0.0,0.0,0.0,0.0,0.0,0.0,0,0.0,0.0,0.0,0.0,0.0,0.0,0,0.0,0.0,0,0.0,0.0,4.7,0.0,0.0,0.0,0,0,0,0.0,0,0.0,0.0,0,0,0.0,0,0.0,0.0,0.0,0,0.0,0.0,0.0,0,0,0.0,0.0,0,0.0,0.0,0.0,0,0.0,0.0,28.8,0,0,0,0.0,0.0,0,0.0,0.0,0.0,0,0.0,0.0,0.0,0.0,0.0,0.0,0.0,0.0,0.0,0.0,0.0,0.0,0.0,0.0,0.0,0.0,0.0,0.0,0.0,0.0,0.0,0.0,0.0,0.0,0.0,0.0,0.0,0.0,0.0,0,0.0,0.0,0.0,0.0,0.0,0.0,0.0,0,0.0,0.0,0.0,0.0,0.0,66.5,0.0,0,0.0,0.0,0.0,0.0,0.0,0,0.0,0.0,0.0,0.0,0.0,0,0.0,0.0,0.0,0.0,0,0.0,0.0,0.0,0,0,0,0.0,0.0,0.0,0.0,0.0,0.0,0.0,0.0,0.0,0.0,0.0,0.0,0.0,0.0,0.0,0,0.0,0.0,89.3,35.8,0.24720679999999998
# 3047,16777,171585,Burkhard D.J.M.,1997,nan,(Fe2O3)5.3 (Li2O)35.0 (SiO2)59.7 ,0.0,0,0.0,0.0,0.0,0.0,0.0,0.0,0.0,0,0,0,0.0,0.0,0,0.0,0.0,0.0,0.0,0.0,0.0,0,0.0,0.0,0.0,0.0,0,0,0.0,0.0,0,0.0,0.0,0.0,0.0,0.0,0.0,0,0.0,0.0,0.0,0.0,0.0,0.0,0,0.0,0.0,0,0.0,0.0,5.3,0.0,0.0,0.0,0,0,0,0.0,0,0.0,0.0,0,0,0.0,0,0.0,0.0,0.0,0,0.0,0.0,0.0,0,0,0.0,0.0,0,0.0,0.0,0.0,0,0.0,0.0,35.0,0,0,0,0.0,0.0,0,0.0,0.0,0.0,0,0.0,0.0,0.0,0.0,0.0,0.0,0.0,0.0,0.0,0.0,0.0,0.0,0.0,0.0,0.0,0.0,0.0,0.0,0.0,0.0,0.0,0.0,0.0,0.0,0.0,0.0,0.0,0.0,0.0,0,0.0,0.0,0.0,0.0,0.0,0.0,0.0,0,0.0,0.0,0.0,0.0,0.0,59.7,0.0,0,0.0,0.0,0.0,0.0,0.0,0,0.0,0.0,0.0,0.0,0.0,0,0.0,0.0,0.0,0.0,0,0.0,0.0,0.0,0,0,0,0.0,0.0,0.0,0.0,0.0,0.0,0.0,0.0,0.0,0.0,0.0,0.0,0.0,0.0,0.0,0,0.0,0.0,89.3,35.8,0.24720679999999998
# 3048,3861,12498,Takahashi K.,1983,nan,(B2O3)28.9855071 (Na2O)13.0434787 (SiO2)57.9710142 ,0.0,0,0.0,0.0,0.0,0.0,0.0,0.0,0.0,0,0,0,0.0,28.9855071,0,0.0,0.0,0.0,0.0,0.0,0.0,0,0.0,0.0,0.0,0.0,0,0,0.0,0.0,0,0.0,0.0,0.0,0.0,0.0,0.0,0,0.0,0.0,0.0,0.0,0.0,0.0,0,0.0,0.0,0,0.0,0.0,0.0,0.0,0.0,0.0,0,0,0,0.0,0,0.0,0.0,0,0,0.0,0,0.0,0.0,0.0,0,0.0,0.0,0.0,0,0,0.0,0.0,0,0.0,0.0,0.0,0,0.0,0.0,0.0,0,0,0,0.0,0.0,0,0.0,0.0,0.0,0,0.0,0.0,0.0,0.0,0.0,0.0,13.0434787,0.0,0.0,0.0,0.0,0.0,0.0,0.0,0.0,0.0,0.0,0.0,0.0,0.0,0.0,0.0,0.0,0.0,0.0,0.0,0.0,0.0,0.0,0,0.0,0.0,0.0,0.0,0.0,0.0,0.0,0,0.0,0.0,0.0,0.0,0.0,57.9710142,0.0,0,0.0,0.0,0.0,0.0,0.0,0,0.0,0.0,0.0,0.0,0.0,0,0.0,0.0,0.0,0.0,0,0.0,0.0,0.0,0,0,0,0.0,0.0,0.0,0.0,0.0,0.0,0.0,0.0,0.0,0.0,0.0,0.0,0.0,0.0,0.0,0,0.0,0.0,66.6,26.7,0.247191
# 3049,3221,110711,State Optical I,1975,F9,(Al2O3)2.003884399 (As2O3)0.174994533 (B2O3)1.950007082 (F)18.43942395 (K2O)13.71348159 (PbO)4.123900169 (SiO2)45.94673462 (TiO2)13.64757365 ,0.0,0,0.0,2.003884399,0.0,0.0,0.0,0.174994533,0.0,0,0,0,0.0,1.950007082,0,0.0,0.0,0.0,0.0,0.0,0.0,0,0.0,0.0,0.0,0.0,0,0,0.0,0.0,0,0.0,0.0,0.0,0.0,0.0,0.0,0,0.0,0.0,0.0,0.0,0.0,0.0,0,0.0,0.0,0,18.43942395,0.0,0.0,0.0,0.0,0.0,0,0,0,0.0,0,0.0,0.0,0,0,0.0,0,0.0,0.0,0.0,0,0.0,0.0,13.71348159,0,0,0.0,0.0,0,0.0,0.0,0.0,0,0.0,0.0,0.0,0,0,0,0.0,0.0,0,0.0,0.0,0.0,0,0.0,0.0,0.0,0.0,0.0,0.0,0.0,0.0,0.0,0.0,0.0,0.0,0.0,0.0,0.0,0.0,0.0,0.0,0.0,0.0,0.0,0.0,0.0,0.0,0.0,4.123900169,0.0,0.0,0.0,0,0.0,0.0,0.0,0.0,0.0,0.0,0.0,0,0.0,0.0,0.0,0.0,0.0,45.94673462,0.0,0,0.0,0.0,0.0,0.0,0.0,0,0.0,0.0,0.0,0.0,0.0,0,0.0,0.0,0.0,0.0,0,13.64757365,0.0,0.0,0,0,0,0.0,0.0,0.0,0.0,0.0,0.0,0.0,0.0,0.0,0.0,0.0,0.0,0.0,0.0,0.0,0,0.0,0.0,65.8,26.38,0.24715700000000002
# 3050,8877,71705,Shaw R.R.,1971,nan,(GeO2)74.0 (Na2O)26.0 ,0.0,0,0.0,0.0,0.0,0.0,0.0,0.0,0.0,0,0,0,0.0,0.0,0,0.0,0.0,0.0,0.0,0.0,0.0,0,0.0,0.0,0.0,0.0,0,0,0.0,0.0,0,0.0,0.0,0.0,0.0,0.0,0.0,0,0.0,0.0,0.0,0.0,0.0,0.0,0,0.0,0.0,0,0.0,0.0,0.0,0.0,0.0,0.0,0,0,0,0.0,0,0.0,74.0,0,0,0.0,0,0.0,0.0,0.0,0,0.0,0.0,0.0,0,0,0.0,0.0,0,0.0,0.0,0.0,0,0.0,0.0,0.0,0,0,0,0.0,0.0,0,0.0,0.0,0.0,0,0.0,0.0,0.0,0.0,0.0,0.0,26.0,0.0,0.0,0.0,0.0,0.0,0.0,0.0,0.0,0.0,0.0,0.0,0.0,0.0,0.0,0.0,0.0,0.0,0.0,0.0,0.0,0.0,0.0,0,0.0,0.0,0.0,0.0,0.0,0.0,0.0,0,0.0,0.0,0.0,0.0,0.0,0.0,0.0,0,0.0,0.0,0.0,0.0,0.0,0,0.0,0.0,0.0,0.0,0.0,0,0.0,0.0,0.0,0.0,0,0.0,0.0,0.0,0,0,0,0.0,0.0,0.0,0.0,0.0,0.0,0.0,0.0,0.0,0.0,0.0,0.0,0.0,0.0,0.0,0,0.0,0.0,65.6,26.3,0.24714829999999996
# 3051,215,20104,Polukhin V.N.,1983,nan,(GeO2)76.27768814 (Na2O)10.75515538 (SiO2)10.75515538 (Y2O3)2.2120011059999998 ,0.0,0,0.0,0.0,0.0,0.0,0.0,0.0,0.0,0,0,0,0.0,0.0,0,0.0,0.0,0.0,0.0,0.0,0.0,0,0.0,0.0,0.0,0.0,0,0,0.0,0.0,0,0.0,0.0,0.0,0.0,0.0,0.0,0,0.0,0.0,0.0,0.0,0.0,0.0,0,0.0,0.0,0,0.0,0.0,0.0,0.0,0.0,0.0,0,0,0,0.0,0,0.0,76.27768814,0,0,0.0,0,0.0,0.0,0.0,0,0.0,0.0,0.0,0,0,0.0,0.0,0,0.0,0.0,0.0,0,0.0,0.0,0.0,0,0,0,0.0,0.0,0,0.0,0.0,0.0,0,0.0,0.0,0.0,0.0,0.0,0.0,10.75515538,0.0,0.0,0.0,0.0,0.0,0.0,0.0,0.0,0.0,0.0,0.0,0.0,0.0,0.0,0.0,0.0,0.0,0.0,0.0,0.0,0.0,0.0,0,0.0,0.0,0.0,0.0,0.0,0.0,0.0,0,0.0,0.0,0.0,0.0,0.0,10.75515538,0.0,0,0.0,0.0,0.0,0.0,0.0,0,0.0,0.0,0.0,0.0,0.0,0,0.0,0.0,0.0,0.0,0,0.0,0.0,0.0,0,0,0,0.0,0.0,0.0,0.0,0.0,0.0,0.0,0.0,2.2120011059999998,0.0,0.0,0.0,0.0,0.0,0.0,0,0.0,0.0,70.2,28.1,0.247
# 3052,216,20137,Polukhin V.N.,1983,nan,(GeO2)76.21919749999999 (HfO2)2.2869906230000003 (Na2O)10.74690594 (SiO2)10.74690594 ,0.0,0,0.0,0.0,0.0,0.0,0.0,0.0,0.0,0,0,0,0.0,0.0,0,0.0,0.0,0.0,0.0,0.0,0.0,0,0.0,0.0,0.0,0.0,0,0,0.0,0.0,0,0.0,0.0,0.0,0.0,0.0,0.0,0,0.0,0.0,0.0,0.0,0.0,0.0,0,0.0,0.0,0,0.0,0.0,0.0,0.0,0.0,0.0,0,0,0,0.0,0,0.0,76.21919749999999,0,0,0.0,0,2.2869906230000003,0.0,0.0,0,0.0,0.0,0.0,0,0,0.0,0.0,0,0.0,0.0,0.0,0,0.0,0.0,0.0,0,0,0,0.0,0.0,0,0.0,0.0,0.0,0,0.0,0.0,0.0,0.0,0.0,0.0,10.74690594,0.0,0.0,0.0,0.0,0.0,0.0,0.0,0.0,0.0,0.0,0.0,0.0,0.0,0.0,0.0,0.0,0.0,0.0,0.0,0.0,0.0,0.0,0,0.0,0.0,0.0,0.0,0.0,0.0,0.0,0,0.0,0.0,0.0,0.0,0.0,10.74690594,0.0,0,0.0,0.0,0.0,0.0,0.0,0,0.0,0.0,0.0,0.0,0.0,0,0.0,0.0,0.0,0.0,0,0.0,0.0,0.0,0,0,0,0.0,0.0,0.0,0.0,0.0,0.0,0.0,0.0,0.0,0.0,0.0,0.0,0.0,0.0,0.0,0,0.0,0.0,70.3,28.2,0.247
# 3053,216,20185,Polukhin V.N.,1983,nan,(GeO2)77.1606829 (Na2O)10.879657199999999 (SiO2)10.879657199999999 (Ta2O5)1.0800027 ,0.0,0,0.0,0.0,0.0,0.0,0.0,0.0,0.0,0,0,0,0.0,0.0,0,0.0,0.0,0.0,0.0,0.0,0.0,0,0.0,0.0,0.0,0.0,0,0,0.0,0.0,0,0.0,0.0,0.0,0.0,0.0,0.0,0,0.0,0.0,0.0,0.0,0.0,0.0,0,0.0,0.0,0,0.0,0.0,0.0,0.0,0.0,0.0,0,0,0,0.0,0,0.0,77.1606829,0,0,0.0,0,0.0,0.0,0.0,0,0.0,0.0,0.0,0,0,0.0,0.0,0,0.0,0.0,0.0,0,0.0,0.0,0.0,0,0,0,0.0,0.0,0,0.0,0.0,0.0,0,0.0,0.0,0.0,0.0,0.0,0.0,10.879657199999999,0.0,0.0,0.0,0.0,0.0,0.0,0.0,0.0,0.0,0.0,0.0,0.0,0.0,0.0,0.0,0.0,0.0,0.0,0.0,0.0,0.0,0.0,0,0.0,0.0,0.0,0.0,0.0,0.0,0.0,0,0.0,0.0,0.0,0.0,0.0,10.879657199999999,0.0,0,0.0,0.0,0.0,0.0,0.0,0,0.0,0.0,0.0,1.0800027,0.0,0,0.0,0.0,0.0,0.0,0,0.0,0.0,0.0,0,0,0,0.0,0.0,0.0,0.0,0.0,0.0,0.0,0.0,0.0,0.0,0.0,0.0,0.0,0.0,0.0,0,0.0,0.0,71.1,28.9,0.247
# 3054,216,20199,Polukhin V.N.,1983,nan,(GeO2)74.57121597 (Na2O)10.51454084 (SiO2)10.51454084 (WO3)4.399702352 ,0.0,0,0.0,0.0,0.0,0.0,0.0,0.0,0.0,0,0,0,0.0,0.0,0,0.0,0.0,0.0,0.0,0.0,0.0,0,0.0,0.0,0.0,0.0,0,0,0.0,0.0,0,0.0,0.0,0.0,0.0,0.0,0.0,0,0.0,0.0,0.0,0.0,0.0,0.0,0,0.0,0.0,0,0.0,0.0,0.0,0.0,0.0,0.0,0,0,0,0.0,0,0.0,74.57121597,0,0,0.0,0,0.0,0.0,0.0,0,0.0,0.0,0.0,0,0,0.0,0.0,0,0.0,0.0,0.0,0,0.0,0.0,0.0,0,0,0,0.0,0.0,0,0.0,0.0,0.0,0,0.0,0.0,0.0,0.0,0.0,0.0,10.51454084,0.0,0.0,0.0,0.0,0.0,0.0,0.0,0.0,0.0,0.0,0.0,0.0,0.0,0.0,0.0,0.0,0.0,0.0,0.0,0.0,0.0,0.0,0,0.0,0.0,0.0,0.0,0.0,0.0,0.0,0,0.0,0.0,0.0,0.0,0.0,10.51454084,0.0,0,0.0,0.0,0.0,0.0,0.0,0,0.0,0.0,0.0,0.0,0.0,0,0.0,0.0,0.0,0.0,0,0.0,0.0,0.0,0,0,0,0.0,0.0,0.0,0.0,0.0,0.0,4.399702352,0.0,0.0,0.0,0.0,0.0,0.0,0.0,0.0,0,0.0,0.0,66.5,26.7,0.247
# 3055,217,20114,Polukhin V.N.,1983,nan,(GeO2)79.53555795 (Na2O)10.23222102 (SiO2)10.23222102 ,0.0,0,0.0,0.0,0.0,0.0,0.0,0.0,0.0,0,0,0,0.0,0.0,0,0.0,0.0,0.0,0.0,0.0,0.0,0,0.0,0.0,0.0,0.0,0,0,0.0,0.0,0,0.0,0.0,0.0,0.0,0.0,0.0,0,0.0,0.0,0.0,0.0,0.0,0.0,0,0.0,0.0,0,0.0,0.0,0.0,0.0,0.0,0.0,0,0,0,0.0,0,0.0,79.53555795,0,0,0.0,0,0.0,0.0,0.0,0,0.0,0.0,0.0,0,0,0.0,0.0,0,0.0,0.0,0.0,0,0.0,0.0,0.0,0,0,0,0.0,0.0,0,0.0,0.0,0.0,0,0.0,0.0,0.0,0.0,0.0,0.0,10.23222102,0.0,0.0,0.0,0.0,0.0,0.0,0.0,0.0,0.0,0.0,0.0,0.0,0.0,0.0,0.0,0.0,0.0,0.0,0.0,0.0,0.0,0.0,0,0.0,0.0,0.0,0.0,0.0,0.0,0.0,0,0.0,0.0,0.0,0.0,0.0,10.23222102,0.0,0,0.0,0.0,0.0,0.0,0.0,0,0.0,0.0,0.0,0.0,0.0,0,0.0,0.0,0.0,0.0,0,0.0,0.0,0.0,0,0,0,0.0,0.0,0.0,0.0,0.0,0.0,0.0,0.0,0.0,0.0,0.0,0.0,0.0,0.0,0.0,0,0.0,0.0,69.5,27.9,0.247
# 3056,218,20127,Polukhin V.N.,1983,nan,(GeO2)74.96251175 (Na2O)10.56971884 (SiO2)10.56971884 (ZrO2)3.898050571 ,0.0,0,0.0,0.0,0.0,0.0,0.0,0.0,0.0,0,0,0,0.0,0.0,0,0.0,0.0,0.0,0.0,0.0,0.0,0,0.0,0.0,0.0,0.0,0,0,0.0,0.0,0,0.0,0.0,0.0,0.0,0.0,0.0,0,0.0,0.0,0.0,0.0,0.0,0.0,0,0.0,0.0,0,0.0,0.0,0.0,0.0,0.0,0.0,0,0,0,0.0,0,0.0,74.96251175,0,0,0.0,0,0.0,0.0,0.0,0,0.0,0.0,0.0,0,0,0.0,0.0,0,0.0,0.0,0.0,0,0.0,0.0,0.0,0,0,0,0.0,0.0,0,0.0,0.0,0.0,0,0.0,0.0,0.0,0.0,0.0,0.0,10.56971884,0.0,0.0,0.0,0.0,0.0,0.0,0.0,0.0,0.0,0.0,0.0,0.0,0.0,0.0,0.0,0.0,0.0,0.0,0.0,0.0,0.0,0.0,0,0.0,0.0,0.0,0.0,0.0,0.0,0.0,0,0.0,0.0,0.0,0.0,0.0,10.56971884,0.0,0,0.0,0.0,0.0,0.0,0.0,0,0.0,0.0,0.0,0.0,0.0,0,0.0,0.0,0.0,0.0,0,0.0,0.0,0.0,0,0,0,0.0,0.0,0.0,0.0,0.0,0.0,0.0,0.0,0.0,0.0,0.0,0.0,0.0,0.0,0.0,0,0.0,3.898050571,69.5,27.9,0.247
# 3057,267,20664,Livshits V.Ya.,1991,nan,(Li2O)25.0 (Na2O)9.0 (Nb2O5)19.0 (SiO2)47.0 ,0.0,0,0.0,0.0,0.0,0.0,0.0,0.0,0.0,0,0,0,0.0,0.0,0,0.0,0.0,0.0,0.0,0.0,0.0,0,0.0,0.0,0.0,0.0,0,0,0.0,0.0,0,0.0,0.0,0.0,0.0,0.0,0.0,0,0.0,0.0,0.0,0.0,0.0,0.0,0,0.0,0.0,0,0.0,0.0,0.0,0.0,0.0,0.0,0,0,0,0.0,0,0.0,0.0,0,0,0.0,0,0.0,0.0,0.0,0,0.0,0.0,0.0,0,0,0.0,0.0,0,0.0,0.0,0.0,0,0.0,0.0,25.0,0,0,0,0.0,0.0,0,0.0,0.0,0.0,0,0.0,0.0,0.0,0.0,0.0,0.0,9.0,0.0,0.0,0.0,0.0,0.0,19.0,0.0,0.0,0.0,0.0,0.0,0.0,0.0,0.0,0.0,0.0,0.0,0.0,0.0,0.0,0.0,0.0,0,0.0,0.0,0.0,0.0,0.0,0.0,0.0,0,0.0,0.0,0.0,0.0,0.0,47.0,0.0,0,0.0,0.0,0.0,0.0,0.0,0,0.0,0.0,0.0,0.0,0.0,0,0.0,0.0,0.0,0.0,0,0.0,0.0,0.0,0,0,0,0.0,0.0,0.0,0.0,0.0,0.0,0.0,0.0,0.0,0.0,0.0,0.0,0.0,0.0,0.0,0,0.0,0.0,104.0,41.8,0.247
# 3058,267,20667,Livshits V.Ya.,1991,nan,(Al2O3)3.0 (Li2O)15.0 (Na2O)16.0 (Nb2O5)19.0 (SiO2)47.0 ,0.0,0,0.0,3.0,0.0,0.0,0.0,0.0,0.0,0,0,0,0.0,0.0,0,0.0,0.0,0.0,0.0,0.0,0.0,0,0.0,0.0,0.0,0.0,0,0,0.0,0.0,0,0.0,0.0,0.0,0.0,0.0,0.0,0,0.0,0.0,0.0,0.0,0.0,0.0,0,0.0,0.0,0,0.0,0.0,0.0,0.0,0.0,0.0,0,0,0,0.0,0,0.0,0.0,0,0,0.0,0,0.0,0.0,0.0,0,0.0,0.0,0.0,0,0,0.0,0.0,0,0.0,0.0,0.0,0,0.0,0.0,15.0,0,0,0,0.0,0.0,0,0.0,0.0,0.0,0,0.0,0.0,0.0,0.0,0.0,0.0,16.0,0.0,0.0,0.0,0.0,0.0,19.0,0.0,0.0,0.0,0.0,0.0,0.0,0.0,0.0,0.0,0.0,0.0,0.0,0.0,0.0,0.0,0.0,0,0.0,0.0,0.0,0.0,0.0,0.0,0.0,0,0.0,0.0,0.0,0.0,0.0,47.0,0.0,0,0.0,0.0,0.0,0.0,0.0,0,0.0,0.0,0.0,0.0,0.0,0,0.0,0.0,0.0,0.0,0,0.0,0.0,0.0,0,0,0,0.0,0.0,0.0,0.0,0.0,0.0,0.0,0.0,0.0,0.0,0.0,0.0,0.0,0.0,0.0,0,0.0,0.0,98.2,39.4,0.247
# 3059,268,20680,Karapetyan G.O.,1984,nan,(Al2O3)9.0 (Na2O)30.0 (SiO2)61.0 ,0.0,0,0.0,9.0,0.0,0.0,0.0,0.0,0.0,0,0,0,0.0,0.0,0,0.0,0.0,0.0,0.0,0.0,0.0,0,0.0,0.0,0.0,0.0,0,0,0.0,0.0,0,0.0,0.0,0.0,0.0,0.0,0.0,0,0.0,0.0,0.0,0.0,0.0,0.0,0,0.0,0.0,0,0.0,0.0,0.0,0.0,0.0,0.0,0,0,0,0.0,0,0.0,0.0,0,0,0.0,0,0.0,0.0,0.0,0,0.0,0.0,0.0,0,0,0.0,0.0,0,0.0,0.0,0.0,0,0.0,0.0,0.0,0,0,0,0.0,0.0,0,0.0,0.0,0.0,0,0.0,0.0,0.0,0.0,0.0,0.0,30.0,0.0,0.0,0.0,0.0,0.0,0.0,0.0,0.0,0.0,0.0,0.0,0.0,0.0,0.0,0.0,0.0,0.0,0.0,0.0,0.0,0.0,0.0,0,0.0,0.0,0.0,0.0,0.0,0.0,0.0,0,0.0,0.0,0.0,0.0,0.0,61.0,0.0,0,0.0,0.0,0.0,0.0,0.0,0,0.0,0.0,0.0,0.0,0.0,0,0.0,0.0,0.0,0.0,0,0.0,0.0,0.0,0,0,0,0.0,0.0,0.0,0.0,0.0,0.0,0.0,0.0,0.0,0.0,0.0,0.0,0.0,0.0,0.0,0,0.0,0.0,63.8,25.6,0.247
# 3060,309,21253,Nikulin V.Kh.,1981,nan,(Al2O3)20.0 (BaO)5.0 (CaO)5.0 (MgO)5.0 (SiO2)65.0 ,0.0,0,0.0,20.0,0.0,0.0,0.0,0.0,0.0,0,0,0,0.0,0.0,0,0.0,5.0,0.0,0.0,0.0,0.0,0,0.0,0.0,5.0,0.0,0,0,0.0,0.0,0,0.0,0.0,0.0,0.0,0.0,0.0,0,0.0,0.0,0.0,0.0,0.0,0.0,0,0.0,0.0,0,0.0,0.0,0.0,0.0,0.0,0.0,0,0,0,0.0,0,0.0,0.0,0,0,0.0,0,0.0,0.0,0.0,0,0.0,0.0,0.0,0,0,0.0,0.0,0,0.0,0.0,0.0,0,0.0,0.0,0.0,0,0,0,0.0,0.0,0,0.0,5.0,0.0,0,0.0,0.0,0.0,0.0,0.0,0.0,0.0,0.0,0.0,0.0,0.0,0.0,0.0,0.0,0.0,0.0,0.0,0.0,0.0,0.0,0.0,0.0,0.0,0.0,0.0,0.0,0.0,0.0,0.0,0,0.0,0.0,0.0,0.0,0.0,0.0,0.0,0,0.0,0.0,0.0,0.0,0.0,65.0,0.0,0,0.0,0.0,0.0,0.0,0.0,0,0.0,0.0,0.0,0.0,0.0,0,0.0,0.0,0.0,0.0,0,0.0,0.0,0.0,0,0,0,0.0,0.0,0.0,0.0,0.0,0.0,0.0,0.0,0.0,0.0,0.0,0.0,0.0,0.0,0.0,0,0.0,0.0,88.8,35.67,0.247
# 3061,309,21258,Nikulin V.Kh.,1981,nan,(Al2O3)10.0 (BaO)5.0 (CaO)15.0 (MgO)5.0 (SiO2)65.0 ,0.0,0,0.0,10.0,0.0,0.0,0.0,0.0,0.0,0,0,0,0.0,0.0,0,0.0,5.0,0.0,0.0,0.0,0.0,0,0.0,0.0,15.0,0.0,0,0,0.0,0.0,0,0.0,0.0,0.0,0.0,0.0,0.0,0,0.0,0.0,0.0,0.0,0.0,0.0,0,0.0,0.0,0,0.0,0.0,0.0,0.0,0.0,0.0,0,0,0,0.0,0,0.0,0.0,0,0,0.0,0,0.0,0.0,0.0,0,0.0,0.0,0.0,0,0,0.0,0.0,0,0.0,0.0,0.0,0,0.0,0.0,0.0,0,0,0,0.0,0.0,0,0.0,5.0,0.0,0,0.0,0.0,0.0,0.0,0.0,0.0,0.0,0.0,0.0,0.0,0.0,0.0,0.0,0.0,0.0,0.0,0.0,0.0,0.0,0.0,0.0,0.0,0.0,0.0,0.0,0.0,0.0,0.0,0.0,0,0.0,0.0,0.0,0.0,0.0,0.0,0.0,0,0.0,0.0,0.0,0.0,0.0,65.0,0.0,0,0.0,0.0,0.0,0.0,0.0,0,0.0,0.0,0.0,0.0,0.0,0,0.0,0.0,0.0,0.0,0,0.0,0.0,0.0,0,0,0,0.0,0.0,0.0,0.0,0.0,0.0,0.0,0.0,0.0,0.0,0.0,0.0,0.0,0.0,0.0,0,0.0,0.0,84.5,33.91,0.247
# 3062,1965,110886,Kisin B.I.,1959,TK2,(As2O3)0.047689975 (B2O3)4.878915463 (BaO)15.12281214 (K2O)4.716184548 (Sb2O3)0.14839992300000002 (SiO2)65.88904574 (ZnO)9.196952218 ,0.0,0,0.0,0.0,0.0,0.0,0.0,0.047689975,0.0,0,0,0,0.0,4.878915463,0,0.0,15.12281214,0.0,0.0,0.0,0.0,0,0.0,0.0,0.0,0.0,0,0,0.0,0.0,0,0.0,0.0,0.0,0.0,0.0,0.0,0,0.0,0.0,0.0,0.0,0.0,0.0,0,0.0,0.0,0,0.0,0.0,0.0,0.0,0.0,0.0,0,0,0,0.0,0,0.0,0.0,0,0,0.0,0,0.0,0.0,0.0,0,0.0,0.0,4.716184548,0,0,0.0,0.0,0,0.0,0.0,0.0,0,0.0,0.0,0.0,0,0,0,0.0,0.0,0,0.0,0.0,0.0,0,0.0,0.0,0.0,0.0,0.0,0.0,0.0,0.0,0.0,0.0,0.0,0.0,0.0,0.0,0.0,0.0,0.0,0.0,0.0,0.0,0.0,0.0,0.0,0.0,0.0,0.0,0.0,0.0,0.0,0,0.0,0.0,0.0,0.0,0.0,0.0,0.14839992300000002,0,0.0,0.0,0.0,0.0,0.0,65.88904574,0.0,0,0.0,0.0,0.0,0.0,0.0,0,0.0,0.0,0.0,0.0,0.0,0,0.0,0.0,0.0,0.0,0,0.0,0.0,0.0,0,0,0,0.0,0.0,0.0,0.0,0.0,0.0,0.0,0.0,0.0,0.0,0.0,0.0,0.0,0.0,9.196952218,0,0.0,0.0,72.1,28.9,0.247
# 3063,2314,31320,Tennison D.G.,1981,nan,(K2O)10.0 (Na2O)15.0 (SiO2)75.0 ,0.0,0,0.0,0.0,0.0,0.0,0.0,0.0,0.0,0,0,0,0.0,0.0,0,0.0,0.0,0.0,0.0,0.0,0.0,0,0.0,0.0,0.0,0.0,0,0,0.0,0.0,0,0.0,0.0,0.0,0.0,0.0,0.0,0,0.0,0.0,0.0,0.0,0.0,0.0,0,0.0,0.0,0,0.0,0.0,0.0,0.0,0.0,0.0,0,0,0,0.0,0,0.0,0.0,0,0,0.0,0,0.0,0.0,0.0,0,0.0,0.0,10.0,0,0,0.0,0.0,0,0.0,0.0,0.0,0,0.0,0.0,0.0,0,0,0,0.0,0.0,0,0.0,0.0,0.0,0,0.0,0.0,0.0,0.0,0.0,0.0,15.0,0.0,0.0,0.0,0.0,0.0,0.0,0.0,0.0,0.0,0.0,0.0,0.0,0.0,0.0,0.0,0.0,0.0,0.0,0.0,0.0,0.0,0.0,0,0.0,0.0,0.0,0.0,0.0,0.0,0.0,0,0.0,0.0,0.0,0.0,0.0,75.0,0.0,0,0.0,0.0,0.0,0.0,0.0,0,0.0,0.0,0.0,0.0,0.0,0,0.0,0.0,0.0,0.0,0,0.0,0.0,0.0,0,0,0,0.0,0.0,0.0,0.0,0.0,0.0,0.0,0.0,0.0,0.0,0.0,0.0,0.0,0.0,0.0,0,0.0,0.0,58.5,23.5,0.247
