Repository: jacobergzhou/Poisson-Ratio

File: Poisson_data_cleaned_06212019.csv (part 48 of 58)
,Code,Glass #,Author,Year,Trademark,Ag2O,AgI,Al,Al2O3,AlF3,AlN,As,As2O3,As2O5,As2S3,As2Se3,AsSe,B,B2O3,BaCl2,BaF2,BaO,BeF2,BeO,Bi2O3,BiCl3,Br,Ca,CaF2,CaO,Cd,CdCl2,CdF2,CdO,Ce2O3,CeF3,CeO2,Cl,Co3O4,CoO,Cr2O3,Cs2O,CsCl,CsF,Cu2O,CuO,Dy2O3,Er,Er2O3,ErF3,Eu,Eu2O3,EuF3,F,Fe,Fe2O3,FeO,Ga,Ga2O3,Ga2S3,Ga2Se3,GaF3,Gd2O3,GdF3,Ge,GeO2,GeS2,GeSe2,H2O,HfF4,HfO2,Hg,Ho2O3,I,InF3,K,K2O,K2S,K2SO4,KBr,KCl,KF,KHF2,La,La2O3,La2S3,LaF3,Li,Li2O,Li2S,Li2SO4,LiBr,LiCl,LiF,LiI,MgF2,MgO,Mn2O3,MnF2,MnO,MnO2,MoO2,MoO3,N,Na,Na2O,Na2S,Na2SO4,NaCl,NaF,NaPO3,Nb2O5,Nd,Nd2O3,NdF3,NH4NO3,NiO,O,OH,P,P2O5,Pb,PbCl2,PbF2,PbO,PdO,Pr2O3,Pr6O11,PrF3,Rb2O,RbF,Rh2O3,RuO2,S,Sb,Sb2O3,Sb2S3,Sc2O3,Se,Si,Si3N4,SiC,SiO2,Sm2O3,Sn,SnO,SnO2,SO2,SO3,Sr,SrCl2,SrF2,SrO,Ta2O3,Ta2O5,Tb2O3,TbF3,Te,TeO2,Th,ThF4,ThO2,TiO2,Tl,Tl2O,Tl2Se,TlSe,Tm2O3,U,U3O8,UO2,V,V2O5,VO6,WO3,Y,Y2O3,Yb2O3,YbF3,YF3,ZnCl2,ZnF2,ZnO,ZnSO4,ZrF4,ZrO2,Young's modulus E (GPa),Shear modulus G (GPa),Poisson's ratio v
# 4351,3221,110709,State Optical I,1975,F4,0,0,0,0,0,0,0,0.243399981,0,0,0,0,0,0,0,0,0,0,0,0,0,0,0,0,0,0,0,0,0,0,0,0,0,0,0,0,0,0,0,0,0,0,0,0,0,0,0,0,0,0,0,0,0,0,0,0,0,0,0,0,0,0,0,0,0,0,0,0,0,0,0,6.2467775,0,0,0,0,0,0,0,0,0,0,0,0,0,0,0,0,0,0,0,0,0,0,0,0,0,0,0,0,0,0,0,0,0,0,0,0,0,0,0,0,0,0,0,0,0,0,0,20.69346834,0,0,0,0,0,0,0,0,0,0,0,0,0,0,0,0,0,72.81635417,0,0,0,0,0,0,0,0,0,0,0,0,0,0,0,0,0,0,0,0,0,0,0,0,0,0,0,0,0,0,0,0,0,0,0,0,0,0,0,0,0,0,0,55.3,22.64,0.2212898
# 4352,255,20571,Livshits V.Ya.,1989,,0,0,0,0,0,0,0,0,0,0,0,0,0,0,0,0,0,0,0,0,0,0,0,0,0,0,0,0,0,0,0,0,0,0,0,0,0,0,0,0,0,0,0,0,0,0,0,0,0,0,0,0,0,0,0,0,0,0,0,0,0,0,0,0,0,0,0,0,0,0,0,0,0,0,0,0,0,0,0,0,0,0,0,13,0,0,0,0,0,0,0,0,0,0,0,0,0,0,0,0,12,0,0,0,0,0,0,0,0,0,0,0,0,0,0,0,0,0,0,0,0,0,0,0,0,0,0,0,0,0,0,0,0,0,0,0,0,70,0,0,0,0,0,0,0,0,0,0,0,5,0,0,0,0,0,0,0,0,0,0,0,0,0,0,0,0,0,0,0,0,0,0,0,0,0,0,0,0,0,0,0,87.6,35.9,0.221
# 4353,258,20596,Livshits V.Ya.,1988,,0,0,0,4.8,0,0,0,0,0,0,0,0,0,0,0,0,0,0,0,0,0,0,0,0,0,0,0,0,0,0,0,0,0,0,0,0,0,0,0,0,0,0,0,0,0,0,0,0,0,0,0,0,0,0,0,0,0,0,0,0,0,0,0,0,0,0,0,0,0,0,0,3.8,0,0,0,0,0,0,0,0,0,0,0,0,0,0,0,0,0,0,0,0,0,0,0,0,0,0,0,0,15.2,0,0,0,0,0,0,0,0,0,0,0,0,0,0,0,0,0,0,0,0,0,0,0,0,0,0,0,0,0,0,0,0,0,0,0,0,76.2,0,0,0,0,0,0,0,0,0,0,0,0,0,0,0,0,0,0,0,0,0,0,0,0,0,0,0,0,0,0,0,0,0,0,0,0,0,0,0,0,0,0,0,67,27.5,0.221
# 4354,259,20603,Livshits V.Ya.,1988,,0,0,0,0,0,0,0,0,0,0,0,0,0,0,0,0,0,0,0,0,0,0,0,0,0,0,0,0,0,0,0,0,0,0,0,0,0,0,0,0,0,0,0,0,0,0,0,0,0,0,0,0,0,0,0,0,0,0,0,0,0,0,0,0,0,0,0,0,0,0,0,3.699999593,0,0,0,0,0,0,0,0,0,0,0,0,0,0,0,0,0,0,0,0,0,0,0,0,0,0,0,0,14.69999838,0,0,0,0,0,0,0,0,0,0,0,0,0,0,0,0,0,0,0,0,0,0,0,0,0,0,0,0,0,0,0,0,0,0,0,0,73.50000191,0,0,0,0,0,0,0,0,0,0,0,0,0,0,0,0,0,0,0,0,0,0,0,0,0,0,0,0,0,0,0,0,0,0,0,0,0,0,0,0,0,0,8.100000109,79.5,32.3,0.221
# 4355,290,21029,Karapetyan G.O.,1979,,0,0,0,18,0,0,0,0,0,0,0,0,0,0,0,0,0,0,0,0,0,0,0,0,0,0,0,0,0,0,0,0,0,0,0,0,0,0,0,0,0,0,0,0,0,0,0,0,0,0,0,0,0,0,0,0,0,0,0,0,0,0,0,0,0,0,0,0,0,0,0,0,0,0,0,0,0,0,0,0,0,0,0,15,0,0,0,0,0,0,0,0,0,0,0,0,0,0,0,0,0,0,0,0,0,0,0,0,0,0,0,0,0,0,0,0,0,0,0,0,0,0,0,0,0,0,0,0,0,0,0,0,0,0,0,0,0,67,0,0,0,0,0,0,0,0,0,0,0,0,0,0,0,0,0,0,0,0,0,0,0,0,0,0,0,0,0,0,0,0,0,0,0,0,0,0,0,0,0,0,0,84.6,34.7,0.221
# 4356,292,21076,Karapetyan G.O.,1980,,0,0,0,15.39468923,0,0,0,0,0,0,0,0,0,0,0,0,0,0,0,0,0,0,0,0,0,0,0,0,0,0,0,0,0,0,0,0,0,0,0,0,0,0,0,0,0,0,0,0,0,0,0,0,0,0,0,0,0,0,0,0,0,0,0,0,0,0,0,0,0,0,0,0,0,0,0,0,0,0,0,0,0,0,0,11.53092942,0,0,0,0,0,0,0,0,0,0,0,0,0,0,0,0,0,0,0,0,0,0,0,0,0,0,0,0,0,0,0,0,0,0,0,0,0,0,0,0,0,0,0,0,0,0,0,0,0,0,0,0,0,69.24012654,0,0,0,0,0,0,0,0,0,0,0,0,0,0,0,0,0,0,0,3.834254808,0,0,0,0,0,0,0,0,0,0,0,0,0,0,0,0,0,0,0,0,0,0,0,84.4,34.5,0.221
# 4357,572,24647,Spinner S.,1954,BaF605/435,0,0,0,0,0,0,0,0.176799989,0,0,0,0,0,0,0,0,7.756314535,0,0,0,0,0,0,0,0,0,0,0,0,0,0,0,0,0,0,0,0,0,0,0,0,0,0,0,0,0,0,0,0,0,0,0,0,0,0,0,0,0,0,0,0,0,0,0,0,0,0,0,0,0,0,7.33378356,0,0,0,0,0,0,0,0,0,0,0,0,0,0,0,0,0,0,0,0,0,0,0,0,0,0,0,0,0,0,0,0,0,0,0,0,0,0,0,0,0,0,0,0,0,0,0,9.520213429,0,0,0,0,0,0,0,0,0,0,0,0,0,0,0,0,0,66.51025601,0,0,0,0,0,0,0,0,0,0,0,0,0,0,0,0,0,0,0,0,0,0,0,0,0,0,0,0,0,0,0,0,0,0,0,0,0,0,0,8.702632478,0,0,0,62.5,25.6,0.221
# 4358,575,24659,Spinner S.,1954,,0,0,0,0,0,0,0,0,0,0,0,0,0,0,0,0,0,0,0,0,0,0,0,0,14.30000143,0,0,0,0,0,0,0,0,0,0,0,0,0,0,0,0,0,0,0,0,0,0,0,0,0,0,0,0,0,0,0,0,0,0,0,0,0,0,0,0,0,0,0,0,0,0,0,0,0,0,0,0,0,0,0,0,0,0,0,0,0,0,0,0,0,0,0,0,0,0,0,0,0,0,0,14.30000143,0,0,0,0,0,0,0,0,0,0,0,0,0,0,0,0,0,0,0,0,0,0,0,0,0,0,0,0,0,0,0,0,0,0,0,0,71.39999714,0,0,0,0,0,0,0,0,0,0,0,0,0,0,0,0,0,0,0,0,0,0,0,0,0,0,0,0,0,0,0,0,0,0,0,0,0,0,0,0,0,0,0,73.7,30.2,0.221
# 4359,1583,9800,Karapetyan G.O.,1981,,0,0,0,0,0,0,0,0,0,0,0,0,0,0,0,0,0,0,0,0,0,0,0,0,0,0,0,0,0,0,0,0,0,0,0,0,0,0,0,0,0,0,0,0,0,0,0,0,0,0,0,0,0,0,0,0,0,0,0,0,0,0,0,0,0,0,0,0,0,0,0,0,0,0,0,0,0,0,0,0,0,0,0,33,0,0,0,0,0,0,0,0,0,0,0,0,0,0,0,0,0,0,0,0,0,0,0,0,0,0,0,0,0,0,0,0,0,0,0,0,0,0,0,0,0,0,0,0,0,0,0,0,0,0,0,0,0,67,0,0,0,0,0,0,0,0,0,0,0,0,0,0,0,0,0,0,0,0,0,0,0,0,0,0,0,0,0,0,0,0,0,0,0,0,0,0,0,0,0,0,0,81.1,33.2,0.221
# 4360,1965,110876,Kisin B.I.,1959,K20,0,0,0,0,0,0,0,0.13949996,0,0,0,0,0,5.255675492,0,0,0,0,0,0,0,0,0,0,4.744338638,0,0,0,0,0,0,0,0,0,0,0,0,0,0,0,0,0,0,0,0,0,0,0,0,0,0,0,0,0,0,0,0,0,0,0,0,0,0,0,0,0,0,0,0,0,0,8.926600438,0,0,0,0,0,0,0,0,0,0,0,0,0,0,0,0,0,0,0,0,0,0,0,0,0,0,0,0,2.745138212,0,0,0,0,0,0,0,0,0,0,0,0,0,0,0,0,0,0,0.182476648,0,0,0,0,0,0,0,0,0,0,0,0,0,0,0,0,0,69.98344991,0,0,0,0,0,0,0,0,0,0,0,0,0,0,0,0,0,0,0,0,0,0,0,0,0,0,0,0,0,0,0,0,0,0,0,0,0,0,0,8.022820697,0,0,0,72.3,29.6,0.221
# 4361,1966,110927,Kisin B.I.,1959,F1,0,0,0,0,0,0,0,0.237999917,0,0,0,0,0,0,0,0,0,0,0,0,0,0,0,0,0,0,0,0,0,0,0,0,0,0,0,0,0,0,0,0,0,0,0,0,0,0,0,0,0,0,0,0,0,0,0,0,0,0,0,0,0,0,0,0,0,0,0,0,0,0,0,6.377432768,0,0,0,0,0,0,0,0,0,0,0,0,0,0,0,0,0,0,0,0,0,0,0,0,0,0,0,0,0,0,0,0,0,0,0,0,0,0,0,0,0,0,0,0,0,0,0,19.35477323,0,0,0,0,0,0,0,0,0,0,0,0,0,0,0,0,0,74.02979409,0,0,0,0,0,0,0,0,0,0,0,0,0,0,0,0,0,0,0,0,0,0,0,0,0,0,0,0,0,0,0,0,0,0,0,0,0,0,0,0,0,0,0,55.6,22.76,0.221
# 4362,1966,110936,Kisin B.I.,1959,TF3,0,0,0,0,0,0,0,0.142099959,0,0,0,0,0,0.597529429,0,0,0,0,0,0,0,0,0,0,0,0,0,0,0,0,0,0,0,0,0,0,0,0,0,0,0,0,0,0,0,0,0,0,0,0,0,0,0,0,0,0,0,0,0,0,0,0,0,0,0,0,0,0,0,0,0,5.013137566,0,0,0,0,0,0,0,0,0,0,0,0,0,0,0,0,0,0,0,0,0,0,0,0,0,0,0,0,0,0,0,0,0,0,0,0,0,0,0,0,0,0,0,0,0,0,0,30.7528512,0,0,0,0,0,0,0,0,0,0,0.096429972,0,0,0,0,0,0,63.39795187,0,0,0,0,0,0,0,0,0,0,0,0,0,0,0,0,0,0,0,0,0,0,0,0,0,0,0,0,0,0,0,0,0,0,0,0,0,0,0,0,0,0,0,55.1,22.56,0.221
# 4363,3270,18508,Nemilov S.V.,1973,,0,0,0,0,0,0,0,0,0,0,0,0,0,0,0,0,0,0,0,0,0,0,0,0,0,0,0,0,0,0,0,0,0,0,0,0,0,0,0,0,0,0,0,0,0,0,0,0,0,0,0,0,0,0,0,0,0,0,0,0,0,0,0,0,0,0,0,0,0,0,0,0,0,0,0,0,0,0,0,0,0,0,0,0,0,0,0,0,0,0,0,0,0,0,0,0,0,0,0,0,0,0,0,0,0,0,0,0,0,0,0,0,0,0,0,0,0,0,0,32.2,0,0,0,0,0,0,0,0,0,0,0,0,0,0,0,0,0,67.8,0,0,0,0,0,0,0,0,0,0,0,0,0,0,0,0,0,0,0,0,0,0,0,0,0,0,0,0,0,0,0,0,0,0,0,0,0,0,0,0,0,0,0,57.2,23.44,0.221
# 4364,3384,3836,Shchavelev O.S.,1973,,0,0,0,0,0,0,0,0,0,0,0,0,0,0,0,0,0,0,0,0,0,0,0,0,0,0,0,0,0,0,0,0,0,0,0,0,0,0,0,0,0,0,0,0,0,0,0,0,0,0,0,0,0,0,0,0,0,0,0,0,0,0,0,0,0,0,0,0,0,0,0,10.8,0,0,0,0,0,0,0,0,0,0,0,0,0,0,0,0,0,0,0,0,0,0,0,0,0,0,0,0,0,0,0,0,0,0,0,0,0,0,0,0,0,0,0,0,0,0,0,0,0,0,0,0,0,0,0,0,0,0,0,0,0,0,0,0,0,81.6,0,0,0,0,0,0,0,0,0,7.6,0,0,0,0,0,0,0,0,0,0,0,0,0,0,0,0,0,0,0,0,0,0,0,0,0,0,0,0,0,0,0,0,0,61.1,25.01,0.221
# 4365,3849,12366,Tille U.,1978,,0,0,0,0,0,0,0,0,0,0,0,0,0,0,0,0,0,0,0,0,0,0,0,0,19.5,0,0,0,0,0,0,0,0,0,0,0,0,0,0,0,0,0,0,0,0,0,0,0,0,0,0,0,0,0,0,0,0,0,0,0,0,0,0,0,0,0,0,0,0,0,0,0,0,0,0,0,0,0,0,0,0,0,0,0,0,0,0,0,0,0,0,0,0,0,0,0,0,0,0,0,10,0,0,0,0,0,0,0,0,0,0,0,0,0,0,0,0,0,0,0,0,0,0,0,0,0,0,0,0,0,0,0,0,0,0,0,0,70.5,0,0,0,0,0,0,0,0,0,0,0,0,0,0,0,0,0,0,0,0,0,0,0,0,0,0,0,0,0,0,0,0,0,0,0,0,0,0,0,0,0,0,0,76.2,31.2,0.221
# 4366,5879,93255,Keshishyan T.N.,1978,,0,0,0,9.1,0,0,0,0,0,0,0,0,0,0,0,0,0,0,0,0,0,0,0,0,0,0,0,0,0,0,0,0,0,0,0,0,0,0,0,0,0,0,0,0,0,0,0,0,0,0,0,0,0,0,0,0,0,0,0,0,0,0,0,0,0,0,0,0,0,0,0,0,0,0,0,0,0,0,0,0,0,0,0,40.9,0,0,0,0,0,0,0,0,0,0,0,0,0,0,0,0,0,0,0,0,0,0,0,0,0,0,0,0,0,0,0,0,0,0,0,0,0,0,0,0,0,0,0,0,0,0,0,0,0,0,0,0,0,50,0,0,0,0,0,0,0,0,0,0,0,0,0,0,0,0,0,0,0,0,0,0,0,0,0,0,0,0,0,0,0,0,0,0,0,0,0,0,0,0,0,0,0,86,35.21,0.221
# 4367,7080,121848,Butler B.P.,1996,,0,0,0,10.03491029,0,0,0,0,0,0,0,0,0,0,0,0,0.635349219,0,0,0,0,0,0,0,8.838792828,0,0,0,0,0,0,0,0,0,0,0,0,0,0,0,0,0,0,0,0,0,0,0,8.126975936,0,0.644598091,0,0,0,0,0,0,0,0,0,0,0,0,0,0,0,0,0,0,0,0,1.099224745,0,0,0,0,0,0,0,0,0,0,0,1.025182964,0,0,0,0,0,0,0,3.070655908,0,0,0,0,0,0,0,0,9.242719632,0,0,0,0,0,0,0,0,0,0,0,0,0,0,0,0,0,0,0.024704827,0,0,0,0,0,0,0,0,0,0,0,0,0,0,0,0,0,56.69517213,0,0,0,0,0,0,0,0,0,0.561713437,0,0,0,0,0,0,0,0,0,0,0,0,0,0,0,0,0,0,0,0,0,0,0,0,0,0,0,0,0,0,0,0,0,78.8,32.29,0.221
# 4368,7831,149173,Bridge B.,1986,,0,0,0,0,0,0,0,0,0,0,0,0,0,0,0,0,0,0,0,0,0,0,0,0,0,0,0,0,0,0,0,0,0,0,0,0,0,0,0,0,0,0,0,0,0,0,0,0,0,0,0,0,0,0,0,0,0,0,0,0,0,0,0,0,0,0,0,0,0,0,0,0,0,0,0,0,0,0,0,0,0,0,0,0,0,0,0,0,0,0,0,0,0,0,0,0,0,50,0,0,0,0,0,0,0,0,0,0,0,0,0,0,0,0,0,50,0,0,0,0,0,0,0,0,0,0,0,0,0,0,0,0,0,0,0,0,0,0,0,0,0,0,0,0,0,0,0,0,0,0,0,0,0,0,0,0,0,0,0,0,0,0,0,0,0,0,0,0,0,0,0,0,0,0,0,0,0,0,0,0,0,48.1,19.7,0.221
# 4369,8696,59999,Vaills Y.,1992,,0,0,0,0,0,0,0,0,0,0,0,0,0,0,0,0,0,0,0,0,0,0,0,0,15.46961,0,0,0,0,0,0,0,0,0,0,0,0,0,0,0,0,0,0,0,0,0,0,0,0,0,0,0,0,0,0,0,0,0,0,0,0,0,0,0,0,0,0,0,0,0,0,0,0,0,0,0,0,0,0,0,0,0,0,0,0,0,0,0,0,0,0,0,0,0,0,0,0,0,0,0,10.49724,0,0,0,0,0,0,0,0,0,0,0,0,0,0,0,0,0,0,0,0,0,0,0,0,0,0,0,0,0,0,0,0,0,0,0,0,74.03315,0,0,0,0,0,0,0,0,0,0,0,0,0,0,0,0,0,0,0,0,0,0,0,0,0,0,0,0,0,0,0,0,0,0,0,0,0,0,0,0,0,0,0,79.4,32.51,0.221
# 4370,10017,97271,Rao K.J.,1986,,0,0,0,0,0,0,0,0,0,0,0,0,0,0,0,0,0,0,0,0,0,0,0,0,0,0,0,0,0,0,0,0,0,0,0,0,0,0,0,0,0,0,0,0,0,0,0,0,0,0,0,0,0,0,0,0,0,0,0,0,0,0,0,0,0,0,0,0,0,0,0,0,0,0,0,0,0,0,0,0,0,0,0,0,0,0,0,0,0,0,0,0,0,0,0,0,0,80,0,0,0,0,0,0,0,0,0,0,0,0,0,0,0,0,0,20,0,0,0,0,0,0,0,0,0,0,0,0,0,0,0,0,0,0,0,0,0,0,0,0,0,0,0,0,0,0,0,0,0,0,0,0,0,0,0,0,0,0,0,0,0,0,0,0,0,0,0,0,0,0,0,0,0,0,0,0,0,0,0,0,0,51.4,20.8,0.221
# 4371,27073,356817,Duddridge A.,2003,,0,0,0,4.834835613,0,0,0,0,0,0,0,0,0,17.66766859,0,0,0,0,0,0,0,0,0,0,0,0,0,0,0,0,0,0,0,0,0,0,0,0,0,0,0,0,0,0,0,0,0,0,0,0,0,0,0,0,0,0,0,0,0,0,0,0,0,0,0,0,0,0,0,0,0,0,0,0,0,0,0,0,0,0,0,0,0,9.799801216,0,0,0,0,0,0,0,0,0,0,0,0,0,0,0,0,10.0400392,0,0,0,0,0,0,0,0,0,0,0,0,0,0,0,0,0,0,0,0,0,0,0,0,0,0,0,0,0,0,0,0,0,0,0,0,57.65765539,0,0,0,0,0,0,0,0,0,0,0,0,0,0,0,0,0,0,0,0,0,0,0,0,0,0,0,0,0,0,0,0,0,0,0,0,0,0,0,0,0,0,0,85.5,35.01,0.221
# 4372,30336,390454,Sidek H.A.A.,2004,,0,0,0,0,0,0,0,0,0,0,0,0,0,0,0,0,0,0,0,0,0,0,0,0,0,0,0,0,0,0,0,0,0,0,0,0,0,0,0,0,0,0,0,0,0,0,0,0,0,0,0,0,0,0,0,0,0,0,0,0,0,0,0,0,0,0,0,0,0,0,0,0,0,0,0,0,0,0,0,0,0,0,0,0,0,0,0,0,0,0,0,44.6409449,0,0,0,0,0,0,0,0,0,0,0,0,0,0,0,0,0,0,0,0,0,0,0,28.57020434,0,26.78885076,0,0,0,0,0,0,0,0,0,0,0,0,0,0,0,0,0,0,0,0,0,0,0,0,0,0,0,0,0,0,0,0,0,0,0,0,0,0,0,0,0,0,0,0,0,0,0,0,0,0,0,0,0,0,0,0,0,0,0,0,0,0,0,46.6,19.08,0.221
# 4373,34275,417274,Reddy C.N.,2008,,0,0,0,0,0,0,0,0,0,0,0,0,0,40,0,0,0,0,0,0,0,0,0,0,0,0,0,0,0,0,0,0,0,0,0,0,0,0,0,0,0,0,0,0,0,0,0,0,0,0,0,0,0,0,0,0,0,0,0,0,0,0,0,0,0,0,0,0,0,0,0,0,0,0,0,0,0,0,0,0,0,0,0,50,0,0,0,0,0,0,0,0,0,0,0,0,0,0,0,0,0,0,0,0,0,0,0,0,0,0,0,0,0,0,0,0,0,0,0,0,0,0,0,0,0,0,0,0,0,0,0,0,0,0,0,0,0,0,0,0,0,0,0,0,0,0,0,0,0,0,0,0,0,0,0,0,0,0,0,0,0,0,0,0,0,0,0,10,0,0,0,0,0,0,0,0,0,0,0,0,0,57.5,23.57,0.221
# 4374,38258,450283,Sidek H.A.A.,2011,,0,0,0,0,3,0,0,0,0,0,0,0,0,0,0,0,0,0,0,0,0,0,0,0,0,0,0,0,0,0,0,0,0,0,0,0,0,0,0,0,0,0,0,0,0,0,0,0,0,0,0,0,0,0,0,0,0,0,0,0,0,0,0,0,0,0,0,0,0,0,0,0,0,0,0,0,0,0,0,0,0,0,0,0,0,0,0,0,0,0,0,0,0,0,0,0,0,0,0,0,0,0,0,0,0,0,0,0,0,0,0,0,0,0,0,0,0,0,0,0,0,0,0,0,0,0,0,0,0,0,0,0,0,0,0,0,0,0,0,0,0,0,0,0,0,0,0,0,0,0,0,0,0,90,0,0,0,0,0,0,0,0,0,0,0,0,0,0,0,0,0,0,0,0,0,0,0,7,0,0,0,49.5,20.33,0.221
# 4375,40944,478384,Mauro J.C.,2013,,0,0,0,0,0,0,0,0,0,0,0,0,0,5.27,0,0,5.27,0,0,0,0,0,0,0,0,0,0,0,0,0,0,0,0,0,0,0,0,0,0,0,0,0,0,0,0,0,0,0,0,0,0,0,0,0,0,0,0,0,0,0,0,0,0,0,0,0,0,0,0,0,0,13.25,0,0,0,0,0,0,0,0,0,0,0,0,0,0,0,0,0,0,0,0,0,0,0,0,0,0,0,0,0,0,0,0,0,0,0,0,0,0,0,0,0,0,0,0,0,0,0,0,0,0,0,0,0,0,0,0,0,0,0,0,0,0,0,0,0,76.11,0,0,0,0.1,0,0,0,0,0,0,0,0,0,0,0,0,0,0,0,0,0,0,0,0,0,0,0,0,0,0,0,0,0,0,0,0,0,0,0,0,0,0,0,64.5,26.44,0.221
# 4376,40952,478501,Mauro J.C.,2013,,0,0,0,10.98736552,0,0,0,0,0,0,0,0,0,0,0,0,0,0,0,0,0,0,0,0,3.495978575,0,0,0,0,0,0,0,0,0,0,0,0,0,0,0,0,0,0,0,0,0,0,0,12.48061966,0,0,0,0,0,0,0,0,0,0,0,0,0,0,0,0,0,0,0,0,0,0,0,0,0,0,0,0,0,0,0,0,0,0,0,0,0,0,0,0,0,0,0,0,0,0,0,0,0,0,0,10.98736552,0,0,0,0,0,0,0,0,0,0,0,0,0,0,0,0,0,0,0,0,0,0,0,0,0,0,0,0,0,0,0,0,0,0,0,0,61.92876476,0,0,0,0.119905953,0,0,0,0,0,0,0,0,0,0,0,0,0,0,0,0,0,0,0,0,0,0,0,0,0,0,0,0,0,0,0,0,0,0,0,0,0,0,0,69.8,28.59,0.221
# 4377,6619,38511,Gan Fuxi,1959,,0,0,0,4,0,0,0,0,0,0,0,0,0,20,0,0,0,0,0,0,0,0,0,0,0,0,0,0,0,0,0,0,0,0,0,0,0,0,0,0,0,0,0,0,0,0,0,0,0,0,0,0,0,0,0,0,0,0,0,0,0,0,0,0,0,0,0,0,0,0,0,0,0,0,0,0,0,0,0,0,0,0,0,0,0,0,0,0,0,0,0,0,0,0,0,0,0,0,0,0,12,0,0,0,0,0,0,0,0,0,0,0,0,0,0,0,0,0,0,0,0,0,0,0,0,0,0,0,0,0,0,0,0,0,0,0,0,64,0,0,0,0,0,0,0,0,0,0,0,0,0,0,0,0,0,0,0,0,0,0,0,0,0,0,0,0,0,0,0,0,0,0,0,0,0,0,0,0,0,0,0,64.2,26.29,0.2209965
# 4378,3221,110707,State Optical I,1975,F1,0,0,0,0,0,0,0,0.237999917,0,0,0,0,0,0,0,0,0,0,0,0,0,0,0,0,0,0,0,0,0,0,0,0,0,0,0,0,0,0,0,0,0,0,0,0,0,0,0,0,0,0,0,0,0,0,0,0,0,0,0,0,0,0,0,0,0,0,0,0,0,0,0,6.377432768,0,0,0,0,0,0,0,0,0,0,0,0,0,0,0,0,0,0,0,0,0,0,0,0,0,0,0,0,0,0,0,0,0,0,0,0,0,0,0,0,0,0,0,0,0,0,0,19.35477323,0,0,0,0,0,0,0,0,0,0,0,0,0,0,0,0,0,74.02979409,0,0,0,0,0,0,0,0,0,0,0,0,0,0,0,0,0,0,0,0,0,0,0,0,0,0,0,0,0,0,0,0,0,0,0,0,0,0,0,0,0,0,0,55.6,22.77,0.2209046
# 4379,1980,44503,Eagan R.J.,1978,,0,0,0,26,0,0,0,0,0,0,0,0,0,0,0,0,0,0,0,0,0,0,0,0,0,0,0,0,0,0,0,0,0,0,0,0,0,0,0,0,0,0,0,0,0,0,0,0,0,0,0,0,0,0,0,0,0,0,0,0,0,0,0,0,0,0,0,0,0,0,0,0,0,0,0,0,0,0,0,0,0,0,0,0,0,0,0,0,0,0,0,0,0,0,0,0,0,0,0,0,20,0,0,0,0,0,0,0,0,0,0,0,0,0,0,0,0,0,0,0,0,0,0,0,0,0,0,0,0,0,0,0,0,0,0,0,0,54,0,0,0,0,0,0,0,0,0,0,0,0,0,0,0,0,0,0,0,0,0,0,0,0,0,0,0,0,0,0,0,0,0,0,0,0,0,0,0,0,0,0,0,77.4,31.7,0.2208202
# 4380,39407,465138,Zheng Qiuju,2012,,0,0,0,15.6,0,0,0,0,0,0,0,0,0,5,0,0,0,0,0,0,0,0,0,0,0,0,0,0,0,0,0,0,0,0,0,0,0,0,0,0,0,0,0,0,0,0,0,0,0,0,1,0,0,0,0,0,0,0,0,0,0,0,0,0,0,0,0,0,0,0,0,0,0,0,0,0,0,0,0,0,0,0,0,0,0,0,0,0,0,0,0,0,0,0,0,0,0,0,0,0,14.3,0,0,0,0,0,0,0,0,0,0,0,0,0,0,0,0,0,0,0,0,0,0,0,0,0,0,0,0,0,0,0,0,0,0,0,0,64.1,0,0,0,0,0,0,0,0,0,0,0,0,0,0,0,0,0,0,0,0,0,0,0,0,0,0,0,0,0,0,0,0,0,0,0,0,0,0,0,0,0,0,0,66.9,27.4,0.220803
# 4381,3263,110716,State Optical I,1975,TF3,0,0,0,0,0,0,0,0.142099959,0,0,0,0,0,0.597529429,0,0,0,0,0,0,0,0,0,0,0,0,0,0,0,0,0,0,0,0,0,0,0,0,0,0,0,0,0,0,0,0,0,0,0,0,0,0,0,0,0,0,0,0,0,0,0,0,0,0,0,0,0,0,0,0,0,5.013137566,0,0,0,0,0,0,0,0,0,0,0,0,0,0,0,0,0,0,0,0,0,0,0,0,0,0,0,0,0,0,0,0,0,0,0,0,0,0,0,0,0,0,0,0,0,0,0,30.7528512,0,0,0,0,0,0,0,0,0,0,0.096429972,0,0,0,0,0,0,63.39795187,0,0,0,0,0,0,0,0,0,0,0,0,0,0,0,0,0,0,0,0,0,0,0,0,0,0,0,0,0,0,0,0,0,0,0,0,0,0,0,0,0,0,0,55.1,22.57,0.2206469
# 4382,37424,443684,Hemono N.,2010,,0,0,0,0,0,0,0,0,0,0,0,0,0,0,0,0,0,0,0,0,0,0,0,0,0,0,0,0,0,0,0,0,0,0,0,0,0,0,0,0,0,0,0,0,0,0,0,0,0,0,0,0,0,0,0,0,0,0,0,0,0,0,0,0,0,0,0,0,0,0,0,0,0,0,0,0,0,0,0,0,0,0,0,0,0,0,0,0,0,0,0,0,0,0,0,0,0,0,0,0,0,0,0,0,0,0,0,0,0,0,0,0,0,0,0,33,0,0,0,0,0,0,0,0,0,0,0,0,0,0,0,0,0,0,0,0,0,0,0,0,67,0,0,0,0,0,0,0,0,0,0,0,0,0,0,0,0,0,0,0,0,0,0,0,0,0,0,0,0,0,0,0,0,0,0,0,0,0,0,0,0,31,12.7,0.2204725
# 4383,4562,14664,Osaka A.,1986,,0,0,0,0,0,0,0,0,0,0,0,0,0,0,0,0,0,0,0,0,0,0,0,0,0,0,0,0,0,0,0,0,0,0,0,0,0,0,0,0,0,0,0,0,0,0,0,0,0,0,0,0,0,0,0,0,0,0,0,0,45.87,0,0,0,0,0,0,0,0,0,0,0,0,0,0,0,0,0,0,0,0,0,0,0,0,0,0,0,0,0,0,0,0,0,0,0,0,0,0,0,8.26,0,0,0,0,0,0,0,0,0,0,0,0,0,0,0,0,0,0,0,0,0,0,0,0,0,0,0,0,0,0,0,0,0,0,0,0,45.87,0,0,0,0,0,0,0,0,0,0,0,0,0,0,0,0,0,0,0,0,0,0,0,0,0,0,0,0,0,0,0,0,0,0,0,0,0,0,0,0,0,0,0,66.1,27.08,0.2204579
# 4384,35231,423982,Gross T.M.,2009,,0,0,0,10,0,0,0,0,0,0,0,0,0,0,0,0,0,0,0,0,0,0,0,0,10,0,0,0,0,0,0,0,0,0,0,0,0,0,0,0,0,0,0,0,0,0,0,0,0,0,0,0,0,0,0,0,0,0,0,0,0,0,0,0,0,0,0,0,0,0,0,0,0,0,0,0,0,0,0,0,0,0,0,0,0,0,0,0,0,0,0,0,0,0,0,0,0,0,0,0,0,0,0,0,0,0,0,0,0,0,0,0,0,0,0,0,0,0,0,0,0,0,0,0,0,0,0,0,0,0,0,0,0,0,0,0,0,80,0,0,0,0,0,0,0,0,0,0,0,0,0,0,0,0,0,0,0,0,0,0,0,0,0,0,0,0,0,0,0,0,0,0,0,0,0,0,0,0,0,0,0,82,33.6,0.2202381
# 4385,217,20169,Polukhin V.N.,1983,,0,0,0,0,0,0,0,0,0,0,0,0,0,0,0,0,0,0,0,0,0,0,0,0,0,0,0,0,0,0,0,0,0,0,0,0,0,0,0,0,0,0,0,0,0,0,0,0,0,0,0,0,0,0,0,0,0,0,0,0,44.32790673,0,0,0,0,0,0,0,0,0,0,0,0,0,0,0,0,0,0,0,0,0,0,0,0,0,0,0,0,0,0,0,0,0,0,0,0,0,0,0,6.250235009,0,0,0,0,0,0,0,0,0,0,0,0,0,0,0,0,0,0,0,0,0,0,0,0,0,0,0,0,0,43.17162325,0,0,0,0,0,0,6.250235009,0,0,0,0,0,0,0,0,0,0,0,0,0,0,0,0,0,0,0,0,0,0,0,0,0,0,0,0,0,0,0,0,0,0,0,0,0,0,0,0,0,0,0,39,16,0.22
# 4386,292,21078,Karapetyan G.O.,1980,,0,0,0,15.40808247,0,0,0,0,0,0,0,0,0,0,0,0,0,0,0,0,0,0,0,0,0,0,0,0,0,0,0,0,0,0,0,0,0,0,0,0,0,0,0,0,0,0,0,0,0,0,0,0,0,0,0,0,0,0,0,0,0,0,0,0,0,0,0,0,0,0,0,0,0,0,0,0,0,0,0,0,0,0,0,10.51509168,0,0,0,0,0,0,0,0,0,0,0,0,0,0,0,0,0,0,0,0,0,0,0,0,0,0,0,0,0,0,0,0,0,0,0,0,0,0,0,0,0,0,0,0,0,0,0,0,0,0,0,0,0,70.22357124,0,0,0,0,0,0,0,0,0,0,0,0,0,0,0,0,0,0,0,3.853254617,0,0,0,0,0,0,0,0,0,0,0,0,0,0,0,0,0,0,0,0,0,0,0,83.8,34.4,0.22
# 4387,414,22220,Gan Fuxi,1959,,0,0,0,10,0,0,0,0,0,0,0,0,0,10,0,0,0,0,0,0,0,0,0,0,0,0,0,0,0,0,0,0,0,0,0,0,0,0,0,0,0,0,0,0,0,0,0,0,0,0,0,0,0,0,0,0,0,0,0,0,0,0,0,0,0,0,0,0,0,0,0,0,0,0,0,0,0,0,0,0,0,0,0,0,0,0,0,0,0,0,0,0,0,0,0,0,0,0,0,0,12,0,0,0,0,0,0,0,0,0,0,0,0,0,0,0,0,0,0,0,0,0,0,0,0,0,0,0,0,0,0,0,0,0,0,0,0,50,0,0,0,0,0,0,0,0,0,18,0,0,0,0,0,0,0,0,0,0,0,0,0,0,0,0,0,0,0,0,0,0,0,0,0,0,0,0,0,0,0,0,0,70.8,28.93,0.22
# 4388,572,155581,Spinner S.,1954,Pyrex 7740,0,0,0,0,0,0,0,0,0,0,0,0,0,11.07527013,0,0,0,0,0,0,0,0,0,0,0.899425711,0,0,0,0,0,0,0,0,0,0,0,0,0,0,0,0,0,0,0,0,0,0,0,0,0,0,0,0,0,0,0,0,0,0,0,0,0,0,0,0,0,0,0,0,0,0,0.267726103,0,0,0,0,0,0,0,0,0,0,0,0,0,0,0,0,0,0,0,0,0,0,0,0,0,0,0,0,3.529787042,0,0,0,0,0,0,0,0,0,0,0,0,0,0,0,0,0,0,0,0,0,0,0,0,0,0,0,0,0,0,0,0,0,0,0,0,84.22779101,0,0,0,0,0,0,0,0,0,0,0,0,0,0,0,0,0,0,0,0,0,0,0,0,0,0,0,0,0,0,0,0,0,0,0,0,0,0,0,0,0,0,0,62.5,25.62,0.22
# 4389,3852,4463,Appen A.A.,1959,,0,0,0,0,0,0,0,0,0,0,0,0,0,20,0,0,0,0,0,0,0,0,0,0,0,0,0,0,0,0,0,0,0,0,0,0,0,0,0,0,0,0,0,0,0,0,0,0,0,0,0,0,0,0,0,0,0,0,0,0,0,0,0,0,0,0,0,0,0,0,0,0,0,0,0,0,0,0,0,0,0,0,0,0,0,0,0,0,0,0,0,0,0,0,0,0,0,0,0,0,16,0,0,0,0,0,0,0,0,0,0,0,0,0,0,0,0,0,0,0,0,0,0,0,0,0,0,0,0,0,0,0,0,0,0,0,0,64,0,0,0,0,0,0,0,0,0,0,0,0,0,0,0,0,0,0,0,0,0,0,0,0,0,0,0,0,0,0,0,0,0,0,0,0,0,0,0,0,0,0,0,77.9,31.98,0.22
# 4390,4654,4480,Appen A.A.,1959,,0,0,0,0,0,0,0,0,0,0,0,0,0,12,0,0,0,0,0,0,0,0,0,0,0,0,0,0,0,0,0,0,0,0,0,0,0,0,0,0,0,0,0,0,0,0,0,0,0,0,0,0,0,0,0,0,0,0,0,0,0,0,0,0,0,0,0,0,0,0,0,16,0,0,0,0,0,0,0,0,0,0,0,0,0,0,0,0,0,0,0,0,0,0,0,0,0,0,0,0,0,0,0,0,0,0,0,0,0,0,0,0,0,0,0,0,0,0,0,0,0,0,0,0,0,0,0,0,0,0,0,0,0,0,0,0,0,72,0,0,0,0,0,0,0,0,0,0,0,0,0,0,0,0,0,0,0,0,0,0,0,0,0,0,0,0,0,0,0,0,0,0,0,0,0,0,0,0,0,0,0,73.2,30.01,0.22
# 4391,5074,61709,Kiefer W.,1989,Kovar 8245,0,0,0,3.08634642,0,0,0,0,0,0,0,0,0,15.36822209,0,0,0,0,0,0,0,0,0,0,0,0,0,0,0,0,0,0,0,0,0,0,0,0,0,0,0,0,0,0,0,0,0,0,0,0,0,0,0,0,0,0,0,0,0,0,0,0,0,0,0,0,0,0,0,0,0,0.334077845,0,0,0,0,0,0,0,0,0,0,0,1.053123143,0,0,0,0,0,0,0,0,0,0,0,0,0,0,0,0,7.108270967,0,0,0,0,0,0,0,0,0,0,0,0,0,0,0,0,0,0,0,0,0,0,0,0,0,0,0,0,0,0,0,0,0,0,0,0,72.27666983,0,0,0,0,0,0,0,0,0,0,0,0,0,0,0,0,0,0,0,0,0,0,0,0,0,0,0,0,0,0,0,0,0,0,0,0,0,0,0,0.773289705,0,0,0,68,27.86,0.22
# 4392,5832,92833,Rao K.J.,1986,,0,0,0,0,0,0,0,0,0,0,0,0,0,0,0,0,0,0,0,0,0,0,0,0,0,0,0,0,0,0,0,0,0,0,0,0,0,0,0,0,0,0,0,0,0,0,0,0,0,0,0,0,0,0,0,0,0,0,0,0,0,0,0,0,0,0,0,0,0,0,0,0,0,0,0,0,0,0,0,0,0,0,0,0,0,0,0,0,0,0,0,0,0,0,0,0,0,80,0,0,0,0,0,0,0,0,0,0,0,0,0,0,0,0,0,20,0,0,0,0,0,0,0,0,0,0,0,0,0,0,0,0,0,0,0,0,0,0,0,0,0,0,0,0,0,0,0,0,0,0,0,0,0,0,0,0,0,0,0,0,0,0,0,0,0,0,0,0,0,0,0,0,0,0,0,0,0,0,0,0,0,51.4,21,0.22
# 4393,5833,92852,Damodaran K.V.,1989,,0,0,0,0,0,0,0,0,0,0,0,0,0,0,0,0,0,0,0,0,0,0,0,0,0,0,0,0,0,0,0,0,0,0,0,0,0,0,0,0,0,0,0,0,0,0,0,0,0,0,0,0,0,0,0,0,0,0,0,0,0,0,0,0,0,0,0,0,0,0,0,10,0,0,0,0,0,0,0,0,0,0,0,0,0,0,0,0,0,0,0,0,0,0,0,0,0,0,0,0,0,0,0,0,0,0,0,0,0,0,0,0,0,0,0,20,0,0,0,0,0,0,0,0,0,0,0,0,0,0,0,0,0,0,0,0,0,0,0,0,0,0,0,0,0,0,0,0,0,0,0,0,0,0,0,0,0,0,0,0,0,0,0,0,0,0,0,0,0,70,0,0,0,0,0,0,0,0,0,0,0,62.1,25.5,0.22
# 4394,5836,98152,El0Mallawany R.,1988,,0,0,0,0,0,0,0,0,0,0,0,0,0,0,0,0,0,0,0,0,0,0,0,0,0,0,0,0,0,0,0,0,0,0,0,0,0,0,0,0,0,0,0,2,0,0,0,0,0,0,0,0,0,0,0,0,0,0,0,0,0,0,0,0,0,0,0,0,0,0,0,0,0,0,0,0,0,0,0,0,0,0,0,0,0,0,0,0,0,0,0,0,0,0,0,0,0,0,0,0,0,0,0,0,0,0,0,0,0,0,0,0,0,0,0,0,0,0,0,20,0,0,0,0,0,0,0,0,0,0,0,0,0,0,0,0,0,0,0,0,0,0,0,0,0,0,0,0,0,0,0,0,0,49,0,0,0,0,0,0,0,0,0,0,0,0,0,0,0,29,0,0,0,0,0,0,0,0,0,0,0,75.9,31.1,0.22
# 4395,6099,17437,Nemilov S.V.,1976,,0,0,0,0,0,0,0,0,0,0,0,0,0,15,0,0,0,0,0,0,0,0,0,0,0,0,0,0,0,0,0,0,0,0,0,0,0,0,0,0,0,0,0,0,0,0,0,0,0,0,0,0,0,0,0,0,0,0,0,0,65,0,0,0,0,0,0,0,0,0,0,0,0,0,0,0,0,0,0,20,0,0,0,0,0,0,0,0,0,0,0,0,0,0,0,0,0,0,0,0,0,0,0,0,0,0,0,0,0,0,0,0,0,0,0,0,0,0,0,0,0,0,0,0,0,0,0,0,0,0,0,0,0,0,0,0,0,0,0,0,0,0,0,0,0,0,0,0,0,0,0,0,0,0,0,0,0,0,0,0,0,0,0,0,0,0,0,0,0,0,0,0,0,0,0,0,0,0,0,0,0,85.9,35.21,0.22
# 4396,6172,90294,Nemilov S.V.,1973,,0,0,0,0,0,0,0,0,0,0,0,0,0,0,0,0,0,0,0,0,0,0,0,0,0,0,0,0,0,0,0,0,0,0,0,0,0,0,0,0,0,0,0,0,0,0,0,0,0,0,0,0,0,0,0,0,0,0,0,0,67.5,0,0,0,0,0,0,0,0,0,0,0,0,0,0,0,0,0,0,20,0,0,0,0,0,0,0,0,0,0,0,0,0,0,0,0,0,0,0,0,0,0,0,0,0,0,0,0,0,0,0,0,0,0,0,0,0,0,0,0,0,0,0,0,0,0,0,0,0,0,0,0,0,0,0,0,0,0,0,0,0,0,0,0,0,0,0,0,0,12.5,0,0,0,0,0,0,0,0,0,0,0,0,0,0,0,0,0,0,0,0,0,0,0,0,0,0,0,0,0,0,0,103,42.37,0.22
# 4397,7828,74150,Berezina E.E.,1977,,0,0,0,0,0,0,0,0,0,0,0,0,0,0,0,0,0,0,0,0,0,0,0,0,0,0,0,0,0,0,0,0,0,0,0,0,0,0,0,0,0,0,0,0,0,0,0,0,0,0,0,0,0,0,0,0,0,0,0,0,0,0,0,0,0,0,0,0,0,0,0,0,0,0,0,0,0,0,0,0,0,0,0,0,0,0,0,0,0,0,0,49.65244986,0,0,0,0,0,0,0,0,0,0,0,0,0,0,0,0,0.695100278,0,0,0,0,0,0,49.65244986,0,0,0,0,0,0,0,0,0,0,0,0,0,0,0,0,0,0,0,0,0,0,0,0,0,0,0,0,0,0,0,0,0,0,0,0,0,0,0,0,0,0,0,0,0,0,0,0,0,0,0,0,0,0,0,0,0,0,0,0,0,0,0,0,0,49.5,20.28,0.22
# 4398,7830,74167,Patel N.D.,1983,,0,0,0,0,0,0,0,0,0,0,0,0,0,0,0,0,0,0,0,0,0,0,0,0,0,0,0,0,0,0,0,0,0,0,0,0,0,0,0,0,0,0,0,0,0,0,0,0,0,0,0,0,0,0,0,0,0,0,0,0,0,0,0,0,0,0,0,0,0,0,0,0,0,0,0,0,0,0,0,0,0,0,0,0,0,0,0,0,0,0,0,0,0,0,0,0,0,47.4,0,0,0,0,0,0,0,0,0,0,0,0,0,0,0,0,0,52.6,0,0,0,0,0,0,0,0,0,0,0,0,0,0,0,0,0,0,0,0,0,0,0,0,0,0,0,0,0,0,0,0,0,0,0,0,0,0,0,0,0,0,0,0,0,0,0,0,0,0,0,0,0,0,0,0,0,0,0,0,0,0,0,0,0,48.3,19.8,0.22
# 4399,7849,74329,Mierzejewski A.,1988,,0,0,0,0,0,0,0,0,0,0,0,0,0,0,0,0,0,0,0,0,0,0,0,0,0,0,0,0,0,0,0,0,0,0,0,0,0,0,0,0,0,0,0,0,0,0,0,0,0,0,0,0,0,0,0,0,0,0,0,0,0,0,0,0,0,0,0,0,0,0,0,0,0,0,0,0,0,0,0,0,0,0,0,0,0,0,0,0,0,0,0,0,0,0,0,0,0,0,0,0,0,0,0,0,0,0,0,0,0,0,0,0,0,0,0,95,0,0,0,0,0,0,0,0,0,0,0,0,0,0,0,0,0,0,0,0,0,0,5,0,0,0,0,0,0,0,0,0,0,0,0,0,0,0,0,0,0,0,0,0,0,0,0,0,0,0,0,0,0,0,0,0,0,0,0,0,0,0,0,0,0,,,0.22
# 4400,7849,74331,Mierzejewski A.,1988,,0,0,0,0,0,0,0,0,0,0,0,0,0,0,0,0,0,0,0,0,0,0,0,0,0,0,0,0,0,0,0,0,0,0,0,0,0,0,0,0,0,0,0,0,0,0,0,0,0,0,0,0,0,0,0,0,0,0,0,0,0,0,0,0,0,0,0,0,0,0,0,0,0,0,0,0,0,0,0,0,0,0,0,0,0,0,0,0,0,0,0,0,0,0,0,0,0,0,0,0,0,0,0,0,0,0,0,0,0,0,0,0,0,0,0,85,0,0,0,0,0,0,0,0,0,0,0,0,0,0,0,0,0,0,0,0,0,0,15,0,0,0,0,0,0,0,0,0,0,0,0,0,0,0,0,0,0,0,0,0,0,0,0,0,0,0,0,0,0,0,0,0,0,0,0,0,0,0,0,0,0,57.8,23.68,0.22
# 4401,7922,69928,Tarumi T.,1991,,0,0,0,13.94026387,0,0,0,0,0,0,0,0,0,23.81869952,0,0,0,0,0,0,0,0,0,0,4.224422141,0,0,0,0,0,0,0,0,0,0,0,0,0,0,0,0.992699563,0,0,0,0,0,0,0,0,0,0,0,0,0,0,0,0,0,0,0,0,0,0,0,0,0,0,0,0,0,0,0,0,0,0.663599708,0,0,0,0,0,0,0,0,0,0,0,0,0,0,0,0,0,0,0,0,0,0,0,0,0,17.83684215,0,0,0,0,0,0,0,0,0,0,0,0,0,0,12.23877461,0,0,0,0,0,0,0,0,0,0,0,0,0,0,0,0,0,0,0,0,0,26.28469843,0,0,0,0,0,0,0,0,0,0,0,0,0,0,0,0,0,0,0,0,0,0,0,0,0,0,0,0,0,0,0,0,0,0,0,0,0,0,0,0,0,0,0,97,39.75,0.22
# 4402,8696,59997,Vaills Y.,1992,,0,0,0,0,0,0,0,0,0,0,0,0,0,0,0,0,0,0,0,0,0,0,0,0,3.529411929,0,0,0,0,0,0,0,0,0,0,0,0,0,0,0,0,0,0,0,0,0,0,0,0,0,0,0,0,0,0,0,0,0,0,0,0,0,0,0,0,0,0,0,0,0,0,0,0,0,0,0,0,0,0,0,0,0,0,0,0,0,0,0,0,0,0,0,0,0,0,0,0,0,0,0,17.64705965,0,0,0,0,0,0,0,0,0,0,0,0,0,0,0,0,0,0,0,0,0,0,0,0,0,0,0,0,0,0,0,0,0,0,0,0,78.82352842,0,0,0,0,0,0,0,0,0,0,0,0,0,0,0,0,0,0,0,0,0,0,0,0,0,0,0,0,0,0,0,0,0,0,0,0,0,0,0,0,0,0,0,69.8,28.6,0.22
# 4403,8701,80117,Aleinikov F.K.,1962,,0,0,0,0,0,0,0,0,0,0,0,0,0,0,0,0,0,0,0,0,0,0,0,0,0,0,0,0,0,0,0,0,0,0,0,0,0,0,0,0,0,0,0,0,0,0,0,0,0,0,0,0,0,0,0,0,0,0,0,0,0,0,0,0,0,0,0,0,0,0,0,0,0,0,0,0,0,0,0,0,0,0,0,0,0,0,0,0,0,0,0,0,0,0,0,0,0,0,0,0,16.66666833,0,0,0,0,0,0,0,0,0,0,0,0,0,0,0,0,0,0,0,0,0,0,0,0,0,0,0,0,0,0,0,0,0,0,0,0,83.33333167,0,0,0,0,0,0,0,0,0,0,0,0,0,0,0,0,0,0,0,0,0,0,0,0,0,0,0,0,0,0,0,0,0,0,0,0,0,0,0,0,0,0,0,63.2,25.9,0.22
# 4404,8701,80125,Aleinikov F.K.,1962,,0,0,0,0,0,0,0,0,0,0,0,0,0,0,0,0,0,0,7.692307231,0,0,0,0,0,0,0,0,0,0,0,0,0,0,0,0,0,0,0,0,0,0,0,0,0,0,0,0,0,0,0,0,0,0,0,0,0,0,0,0,0,0,0,0,0,0,0,0,0,0,0,0,0,0,0,0,0,0,0,0,0,0,0,0,0,0,0,0,0,0,0,0,0,0,0,0,0,0,0,0,0,15.38461046,0,0,0,0,0,0,0,0,0,0,0,0,0,0,0,0,0,0,0,0,0,0,0,0,0,0,0,0,0,0,0,0,0,0,0,0,76.92308231,0,0,0,0,0,0,0,0,0,0,0,0,0,0,0,0,0,0,0,0,0,0,0,0,0,0,0,0,0,0,0,0,0,0,0,0,0,0,0,0,0,0,0,70.9,29.05,0.22
# 4405,8701,80137,Aleinikov F.K.,1962,,0,0,0,0,0,0,0,0,0,0,0,0,0,0,0,0,0,0,0,0,0,0,0,0,0,0,0,0,0,0,0,0,0,0,0,0,0,0,0,0,0,0,0,0,0,0,0,0,0,0,0,0,0,0,0,0,0,0,0,0,0,0,0,0,0,0,0,0,0,0,0,0,0,0,0,0,0,0,0,0,0,0,0,0,0,0,0,0,0,0,0,7.692307231,0,0,0,0,0,0,0,0,15.38461046,0,0,0,0,0,0,0,0,0,0,0,0,0,0,0,0,0,0,0,0,0,0,0,0,0,0,0,0,0,0,0,0,0,0,0,0,76.92308231,0,0,0,0,0,0,0,0,0,0,0,0,0,0,0,0,0,0,0,0,0,0,0,0,0,0,0,0,0,0,0,0,0,0,0,0,0,0,0,0,0,0,0,65.8,26.96,0.22
# 4406,10017,97279,Rao K.J.,1986,,0,0,0,0,0,0,0,0,0,0,0,0,0,0,0,0,0,0,0,0,0,0,0,0,0,0,0,0,0,0,0,0,0,0,0,0,0,0,0,0,0,0,0,0,0,0,0,0,0,0,0,0,0,0,0,0,0,0,0,0,0,0,0,0,0,0,0,0,0,0,0,0,0,0,0,0,0,0,0,0,0,0,0,0,0,0,0,0,0,0,0,0,0,0,0,0,0,50,0,0,0,0,0,0,0,0,0,0,0,0,0,0,0,0,0,40,0,0,0,10,0,0,0,0,0,0,0,0,0,0,0,0,0,0,0,0,0,0,0,0,0,0,0,0,0,0,0,0,0,0,0,0,0,0,0,0,0,0,0,0,0,0,0,0,0,0,0,0,0,0,0,0,0,0,0,0,0,0,0,0,0,52.1,21.3,0.22
# 4407,10648,75137,Farley J.M.,1975,,0,0,0,0,0,0,0,0,0,0,0,0,0,0,0,0,0,0,0,0,0,0,0,0,0,0,0,0,0,0,0,0,0,0,0,0,0,0,0,0,0,0,0,0,0,0,0,0,0,0,0,0,0,0,0,0,0,0,0,0,0,0,0,0,0,0,0,0,0,0,0,0,0,0,0,0,0,0,0,0,0,0,0,0,0,0,0,0,0,0,0,0,0,0,0,0,0,60,0,0,0,0,0,0,0,0,0,0,0,0,0,0,0,0,0,40,0,0,0,0,0,0,0,0,0,0,0,0,0,0,0,0,0,0,0,0,0,0,0,0,0,0,0,0,0,0,0,0,0,0,0,0,0,0,0,0,0,0,0,0,0,0,0,0,0,0,0,0,0,0,0,0,0,0,0,0,0,0,0,0,0,41.4,17,0.22
# 4408,11477,99145,Comins J.D.,1987,,0,0,0,0,0,0,0,0,0,0,0,0,0,0,0,0,0,0,0,0,0,0,0,0,0,0,0,0,0,0,0,0,0,0,0,0,0,0,0,0,0,0,0,0,0,0,0,0,0,0,0,0,0,0,0,0,0,0,0,0,0,0,0,0,0,0,0,0,0,0,0,0,0,0,0,0,0,0,0,0,0,0,0,0,0,0,0,0,0,0,0,0,0,0,0,0,0,37,0,0,0,0,0,0,0,0,0,0,0,0,0,0,0,0,0,63,0,0,0,0,0,0,0,0,0,0,0,0,0,0,0,0,0,0,0,0,0,0,0,0,0,0,0,0,0,0,0,0,0,0,0,0,0,0,0,0,0,0,0,0,0,0,0,0,0,0,0,0,0,0,0,0,0,0,0,0,0,0,0,0,0,41.6,17.04,0.22
# 4410,13204,78417,Bokin P.Ya.,1963,F2,0,0,0,0,0,0,0,0.239500103,0,0,0,0,0,0,0,0,0,0,0,0,0,0,0,0,0,0,0,0,0,0,0,0,0,0,0,0,0,0,0,0,0,0,0,0,0,0,0,0,0,0,0,0,0,0,0,0,0,0,0,0,0,0,0,0,0,0,0,0,0,0,0,6.762099908,0,0,0,0,0,0,0,0,0,0,0,0,0,0,0,0,0,0,0,0,0,0,0,0,0,0,0,0,0,0,0,0,0,0,0,0,0,0,0,0,0,0,0,0,0,0,0,19.65798845,0,0,0,0,0,0,0,0,0,0,0,0,0,0,0,0,0,73.34041154,0,0,0,0,0,0,0,0,0,0,0,0,0,0,0,0,0,0,0,0,0,0,0,0,0,0,0,0,0,0,0,0,0,0,0,0,0,0,0,0,0,0,0,53.6,21.96,0.22
# 4411,13375,116212,Lane D.W.,1990,Tetpax,0,0,0,1.341582161,0,0,0,0,0,0,0,0,0,12.05670145,0,0,0,0,0,0,0,0,0,0,0,0,0,0,0,0,0,0,0,0,0,0,0,0,0,0,0,0,0,0,0,0,0,0,0,0,0,0,0,0,0,0,0,0,0,0,0,0,0,0,0,0,0,0,0,0,0,0,0,0,0,0,0,0,0,0,0,0,0,0,0,0,0,0,0,0,0,0,0,0,0,0,0,0,0,0,3.711826445,0,0,0,0,0,0,0,0,0,0,0,0,0,0,0,0,0,0,0,0,0,0,0,0,0,0,0,0,0,0,0,0,0,0,0,0,82.88988995,0,0,0,0,0,0,0,0,0,0,0,0,0,0,0,0,0,0,0,0,0,0,0,0,0,0,0,0,0,0,0,0,0,0,0,0,0,0,0,0,0,0,0,63,25.81,0.22
# 4412,13375,116213,Lane D.W.,1990,0,0,0,0,1.109572259,0,0,0,0,0,0,0,0,0,0,0,0,0,0,0,0,0,0,0,0,7.538899757,0,0,0,0,0,0,0,0,0,0,0,0,0,0,0,0,0,0,0,0,0,0,0,0,0,0.037290009,0,0,0,0,0,0,0,0,0,0,0,0,0,0,0,0,0,0,0,0,0.379276788,0,0,0,0,0,0,0,0,0,0,0,0,0,0,0,0,0,0,0,5.909421377,0,0,0,0,0,0,0,0,13.44997313,0,0,0,0,0,0,0,0,0,0,0,0,0,0,0,0,0,0,0,0,0,0,0,0,0,0,0,0,0,0,0,0,0,0,0,0,71.35246663,0,0,0,0,0,0.223100052,0,0,0,0,0,0,0,0,0,0,0,0,0,0,0,0,0,0,0,0,0,0,0,0,0,0,0,0,0,0,0,0,0,0,0,0,0,68.5,28.07,0.22
# 4413,13828,140226,Dumbaugh W.H.,1980,,0,0,0,12.93204897,0,0,0,0,0,0,0,0,0,0,0,0,0,0,0,0,0,0,0,0,3.527004718,0,0,0,0,0,0,0,0,0,0,0,0,0,0,0,0,0,0,0,0,0,0,0,0,0,0,0,0,0,0,0,0,0,0,0,0,0,0,0,0,0,0,0,0,0,0,2.799627776,0,0,0,0,0,0,0,0,0,0,0,0,0,0,0,0,0,0,0,3.271524738,0,0,0,0,0,0,0,0,13.82839889,0,0,0,0,0,0,0,0,0,0,0,0,0,0,0,0,0,0,0,0,0,0,0,0,0,0,0,0,0,0,0,0,0,0,0,0,63.64139491,0,0,0,0,0,0,0,0,0,0,0,0,0,0,0,0,0,0,0,0,0,0,0,0,0,0,0,0,0,0,0,0,0,0,0,0,0,0,0,0,0,0,0,74.4,30.49,0.22
# 4414,13828,140228,Dumbaugh W.H.,1980,,0,0,0,3.408807386,0,0,0,0,0,0,0,0,0,4.160267234,0,0,0,0,0,0,0,0,0,0,15.49493812,0,0,0,0,0,0,0,0,0,0,0,0,0,0,0,0,0,0,0,0,0,0,0,9.147022502,0,0,0,0,0,0,0,0,0,0,0,0,0,0,0,0,0,0,0,0,0,0,1.844910538,0,0,0,0,0,0,0,0,0,0,0,0,0,0,0,0,0,0,0,1.437255536,0,0,0,0,0,0,0,0,2.803906898,0,0,0,0,0,0,0,0,0,0,0,0,0,0,0,0,0,0,0,0,0,0,0,0,0,0,0,0,0,0,0,0,0,0,0,0,61.70289179,0,0,0,0,0,0,0,0,0,0,0,0,0,0,0,0,0,0,0,0,0,0,0,0,0,0,0,0,0,0,0,0,0,0,0,0,0,0,0,0,0,0,0,75.1,30.77,0.22
# 4415,14312,119661,Novotny V.,1978,Simax,0,0,0,1.272993062,0,0,0,0,0,0,0,0,0,10.74217052,0,0,0.040311142,0,0,0,0,0,0,0,0.551092127,0,0,0,0,0,0,0,0,0,0,0,0,0,0,0,0,0,0,0,0,0,0,0,0,0,0.027090001,0,0,0,0,0,0,0,0,0,0,0,0,0,0,0,0,0,0,0,0,0.19684791,0,0,0,0,0,0,0,0,0,0,0,0,0,0,0,0,0,0,0,0.153352007,0,0,0,0,0,0,0,0,3.590049174,0,0,0,0,0,0,0,0,0,0,0,0,0,0,0,0,0,0,0,0,0,0,0,0,0,0,0,0,0,0,0,0,0,0,0,0,83.42609405,0,0,0,0,0,0,0,0,0,0,0,0,0,0,0,0,0,0,0,0,0,0,0,0,0,0,0,0,0,0,0,0,0,0,0,0,0,0,0,0,0,0,0,62.9,25.77,0.22
# 4416,14312,119662,Novotny V.,1978,0,0,0,0,0.638691047,0,0,0,0,0,0,0,0,0,0,0,0,0,0,0,0,0,0,0,0,7.601129369,0,0,0,0,0,0,0,0,0,0,0,0,0,0,0,0,0,0,0,0,0,0,0,0,0,0.025949998,0,0,0,0,0,0,0,0,0,0,0,0,0,0,0,0,0,0,0,0,0.188548184,0,0,0,0,0,0,0,0,0,0,0,0,0,0,0,0,0,0,0,5.875448512,0,0,0,0,0,0,0,0,14.13679883,0,0,0,0,0,0,0,0,0,0,0,0,0,0,0,0,0,0,0,0,0,0,0,0,0,0,0,0,0,0,0,0,0,0,0,0,71.53343406,0,0,0,0,0,0,0,0,0,0,0,0,0,0,0,0,0,0,0,0,0,0,0,0,0,0,0,0,0,0,0,0,0,0,0,0,0,0,0,0,0,0,0,72.5,29.71,0.22
# 4417,15795,155186,Singh K.J.,1991,,0,0,0,0,0,0,0,0,0,0,0,0,0,0,0,0,0,0,0,0,0,0,0,0,0,0,0,0,0,0,0,0,0,0,0,0,0,0,0,0,0,0,0,0,0,0,0,0,0,0,0,0,0,0,0,0,0,0,0,0,0,0,0,0,0,0,0,0,0,0,0,0,0,60,0,0,0,0,0,0,0,0,0,0,0,0,0,0,0,0,0,0,0,0,0,0,0,0,0,0,0,0,0,0,0,0,0,0,0,0,0,0,0,0,0,0,0,0,0,0,0,0,0,0,0,0,0,0,0,0,0,0,0,0,0,0,0,0,0,0,0,0,0,0,0,0,0,0,0,0,0,0,0,0,0,0,0,0,0,0,0,0,0,0,0,0,0,0,0,0,0,0,0,0,0,0,0,0,40,0,0,5.05,2.06,0.22
# 4418,16185,156775,Orgaz F.,1985,,0,0,0,15.26846847,0,0,0,0,0,0,0,0,0,0,0,0,0,0,0,0,0,0,0,0,10.54894895,0,0,0,0,0,0,0,0,0,0,0,0,0,0,0,0,0,0,0,0,0,0,0,0,0,0,0,0,0,0,0,0,0,0,0,0,0,0,0,0,0,0,0,0,0,0,0,0,0,0,0,0,0,0,0,0,0,0,0,0,0,0,0,0,0,0,0,0,0,0,0,0,0,0,0,15.72842843,0,0,0,0,0,0,0,0,0,0,0,0,0,0,0,0,0,0,0,0,0,0,0,0,0,0,0,0,0,0,0,0,0,0,0,0,58.45415415,0,0,0,0,0,0,0,0,0,0,0,0,0,0,0,0,0,0,0,0,0,0,0,0,0,0,0,0,0,0,0,0,0,0,0,0,0,0,0,0,0,0,0,80.7,33,0.22
# 4419,16185,156776,Orgaz F.,1985,,0,0,0,12.65,0,0,0,0,0,0,0,0,0,0,0,0,0,0,0,0,0,0,0,0,0.27,0,0,0,0,0,0,0,0,0,0,0,0,0,0,0,0,0,0,0,0,0,0,0,0,0,0,0,0,0,0,0,0,0,0,0,0,0,0,0,0,0,0,0,0,0,0,0,0,0,0,0,0,0,0,0,0,0,0,0,0,0,0,0,0,0,0,0,0,0,0,0,0,0,0,0,14.77,0,0,0,0,0,0,0,0,0,0,0,0,0,0,0,0,0,0,0,0,0,0,0,0,0,0,0,0,0,0,0,0,0,0,0,0,62.31,0,0,0,0,0,0,0,0,0,0,0,0,0,0,0,0,0,0,0,0,0,0,0,0,0,0,0,0,0,0,0,0,0,0,0,0,0,0,0,10,0,0,0,79.3,32.5,0.22
# 4420,16185,156779,Orgaz F.,1985,,0,0,0,14.57291811,0,0,0,0,0,0,0,0,0,0,0,0,0,0,0,0,0,0,0,0,4.840968371,0,0,0,0,0,0,0,0,0,0,0,0,0,0,0,0,0,0,0,0,0,0,0,0,0,0,0,0,0,0,0,0,0,0,0,0,0,0,0,0,0,0,0,0,0,0,0,0,0,0,0,0,0,0,0,0,0,0,0,0,0,0,0,0,0,0,0,0,0,0,0,0,0,0,0,14.49289812,0,0,0,0,0,0,0,0,0,0,0,0,0,0,0,0,0,0,0,0,0,0,0,0,0,0,0,0,0,0,0,0,0,0,0,0,61.67233198,0,0,0,0,0,0,0,0,0,0,0,0,0,0,0,0,0,0,0,0,0,0,0,0,0,0,0,0,0,0,0,0,0,0,0,0,0,0,0,4.420883425,0,0,0,79.8,32.7,0.22
# 4421,16185,156781,Orgaz F.,1985,,0,0,0,13.74136973,0,0,0,0,0,0,0,0,0,0,0,0,0,0,0,0,0,0,0,0,0.050004999,0,0,0,0,0,0,0,0,0,0,0,0,0,0,0,0,0,0,0,0,0,0,0,0,0,0,0,0,0,0,0,0,0,0,0,0,0,0,0,0,0,0,0,0,0,0,4.860486903,0,0,0,0,0,0,0,0,0,0,0,0,0,0,0,0,0,0,0,10.55105979,0,0,0,0,0,0,0,0,11.28112977,0,0,0,0,0,0,0,0,0,0,0,0,0,0,0,0,0,0,0,0,0,0,0,0,0,0,0,0,0,0,0,0,0,0,0,0,59.51594881,0,0,0,0,0,0,0,0,0,0,0,0,0,0,0,0,0,0,0,0,0,0,0,0,0,0,0,0,0,0,0,0,0,0,0,0,0,0,0,0,0,0,0,78,32,0.22
# 4422,16185,156784,Orgaz F.,1985,,0,0,0,14.34999971,0,0,0,0,0,0,0,0,0,0,0,0,0,0,0,0,0,0,0,0,4.380000912,0,0,0,0,0,0,0,0,0,0,0,0,0,0,0,0,0,0,0,0,0,0,0,0,0,0,0,0,0,0,0,0,0,0,0,0,0,0,0,0,0,0,0,0,0,0,4.639999907,0,0,0,0,0,0,0,0,0,0,0,0,0,0,0,0,0,0,0,0.080000008,0,0,0,0,0,0,0,0,9.780000803,0,0,0,0,0,0,0,0,0,0,0,0,0,0,0,0,0,0,0,0,0,0,0,0,0,0,0,0,0,0,0,0,0,0,0,0,61.74999876,0,0,0,0,0,0,0,0,0,0,0,0,0,0,0,0,0,0,0,0,0,0,0,0,0,0,0,0,0,0,0,0,0,0,0,0,0,0,0,5.019999899,0,0,0,74.7,30.6,0.22
# 4423,16185,156785,Orgaz F.,1985,,0,0,0,13.92139028,0,0,0,0,0,0,0,0,0,0,0,0,0,0,0,0,0,0,0,0,0.010001,0,0,0,0,0,0,0,0,0,0,0,0,0,0,0,0,0,0,0,0,0,0,0,0,0,0,0,0,0,0,0,0,0,0,0,0,0,0,0,0,0,0,0,0,0,0,4.840484097,0,0,0,0,0,0,0,0,0,0,0,0,0,0,0,0,0,0,0,5.530553111,0,0,0,0,0,0,0,0,10.31103021,0,0,0,0,0,0,0,0,0,0,0,0,0,0,0,0,0,0,0,0,0,0,0,0,0,0,0,0,0,0,0,0,0,0,0,0,60.1860212,0,0,0,0,0,0,0,0,0,0,0,0,0,0,0,0,0,0,0,0,0,0,0,0,0,0,0,0,0,0,0,0,0,0,0,0,0,0,0,5.200520104,0,0,0,78.2,32,0.22
# 4424,16186,156786,Manns P.,1985,,0,0,0,0.354300249,0,0,0,0,0,0,0,0,0,0,0,0,0.003862425,0,0,0,0,0,0,0,9.219414285,0,0,0,0,0,0,0,0,0,0,0,0,0,0,0,0,0,0,0,0,0,0,0,0,0,0.043390006,0,0,0,0,0,0,0,0,0,0,0,0,0,0,0,0,0,0,0,0,0.169749424,0,0,0,0,0,0,0,0,0,0,0,0,0,0,0,0,0,0,0,5.274957735,0,0,0,0,0,0,0,0,13.13819183,0,0,0,0,0,0,0,0,0,0,0,0,0,0,0,0,0,0,0,0,0,0,0,0,0,0,0,0,0,0,0,0,0,0,0,0,71.58663998,0,0,0,0,0,0.127200018,0,0,0,0,0,0,0,0,0,0,0,0,0,0.082294051,0,0,0,0,0,0,0,0,0,0,0,0,0,0,0,0,0,0,0,0,0,0,0,74.7,30.61,0.22
# 4425,16683,145624,Baikova L.G.,1995,,0,0,0,28.9,0,0,0,0,0,0,0,0,0,0,0,0,0,0,0,0,0,0,0,0,0,0,0,0,0,0,0,0,0,0,0,0,0,0,0,0,0,0,0,0,0,0,0,0,0,0,0,0,0,0,0,0,0,0,0,0,0,0,0,0,0,0,0,0,0,0,0,2.9,0,0,0,0,0,0,0,0,0,0,0,0,0,0,0,0,0,0,0,0,0,0,0,0,0,0,0,0,0,0,0,0,0,0,0,0,1.2,0,0,0,0,0,0,65.3,0,0,0,0,0,0,0,0,0,0,0,0,0,0,0,0,0,0,0,0,0,1.7,0,0,0,0,0,0,0,0,0,0,0,0,0,0,0,0,0,0,0,0,0,0,0,0,0,0,0,0,0,0,0,0,0,0,0,0,0,0,0,0,0,0,0,82.6,33.85,0.22
# 4426,16720,171076,Malou Z.,2000,,0,0,0,1.087645989,0,0,0,0,0,0,0,0,0,0,0,0,0,0,0,0,0,0,0,0,6.97358893,0,0,0,0,0,0,0,0,0,0,0,0,0,0,0,0,0,0,0,0,0,0,0,0,0,0,0,0,0,0,0,0,0,0,0,0,0,0,0,0,0,0,0,0,0,0,0,0,0,0,0,0,0,0,0,0,0,0,0,0,0,0,0,0,0,0,5.792645942,0,0,0,0,0,0,0,0,16.00936984,0,0,0,0,0,0,0,0,0,0,0,0,0,0,0,0,0,0,0,0,0,0,0,0,0,0,0,0,0,0,0,0,0,0,0,0,70.1367493,0,0,0,0,0,0,0,0,0,0,0,0,0,0,0,0,0,0,0,0,0,0,0,0,0,0,0,0,0,0,0,0,0,0,0,0,0,0,0,0,0,0,0,72,29.5,0.22
# 4427,17404,166472,El Khiati N.,1998,,0,0,0,0.548886464,0,0,0,0,0,0,0,0,0,0,0,0,0,0,0,0,0,0,0,0,11.64331924,0,0,0,0,0,0,0,0,0,0,0,0,0,0,0,0,0,0,0,0,0,0,0,0,0,0,0,0,0,0,0,0,0,0,0,0,0,0,0,0,0,0,0,0,0,0,1.914436876,0,0,0,0,0,0,0,0,0,0,0,0,0,0,0,0,0,0,0,3.085694799,0,0,0,0,0,0,0,0,7.123437537,0,0,0,0,0,0,0,0,0,0,0,0,0,0,0,0,0,0,0,0,0,0,0,0,0,0,0,0,0,0,0,0,0,0,0,0,72.03170532,0,0,0,0,0,0,0,0,0,2.340447848,0,0,0,0,0,0,0,0,0,0,0,0,0,0,0,0,0,0,0,0,0,0,0,0,0,0,0,0,0,0,0,0,1.312071915,78.6,32.21,0.22
# 4428,17437,167107,Bordeaux F.,1999,,0,0,0,0.34859576,0,0,0,0,0,0,0,0,0,0,0,0,0,0,0,0,0,0,0,0,10.14120884,0,0,0,0,0,0,0,0,0,0,0,0,0,0,0,0,0,0,0,0,0,0,0,0,0,0,0,0,0,0,0,0,0,0,0,0,0,0,0,0,0,0,0,0,0,0,0.188666578,0,0,0,0,0,0,0,0,0,0,0,0,0,0,0,0,0,0,0,6.026118313,0,0,0,0,0,0,0,0,12.99873852,0,0,0,0,0,0,0,0,0,0,0,0,0,0,0,0,0,0,0,0,0,0,0,0,0,0,0,0,0,0,0,0,0,0,0,0,70.29667199,0,0,0,0,0,0,0,0,0,0,0,0,0,0,0,0,0,0,0,0,0,0,0,0,0,0,0,0,0,0,0,0,0,0,0,0,0,0,0,0,0,0,0,70,28.68,0.22
# 4429,17437,167108,Bordeaux F.,1999,,0,0,0,1.283751014,0,0,0,0,0,0,0,0,0,0,0,0,0.04065182,0,0,0,0,0,0,0,9.447742102,0,0,0,0,0,0,0,0,0,0,0,0,0,0,0,0,0,0,0,0,0,0,0,0,0,0,0,0,0,0,0,0,0,0,0,0,0,0,0,0,0,0,0,0,0,0,3.374696036,0,0,0,0,0,0,0,0,0,0,0,0,0,0,0,0,0,0,0,0.154648102,0,0,0,0,0,0,0,0,16.09062017,0,0,0,0,0,0,0,0,0,0,0,0,0,0,0,0,0,0,0,0,0,0,0,0,0,0,0,0,0,0,0,0,0,0,0,0,69.60789075,0,0,0,0,0,0,0,0,0,0,0,0,0,0,0,0,0,0,0,0,0,0,0,0,0,0,0,0,0,0,0,0,0,0,0,0,0,0,0,0,0,0,0,68,27.86,0.22
# 4430,24395,189333,Muthupari S.,1996,,0,0,0,0,0,0,0,0,0,0,0,0,0,0,0,0,0,0,0,0,0,0,0,0,0,0,0,0,0,0,0,0,0,0,0,0,0,0,0,0,0,0,0,0,0,0,0,0,0,0,0,0,0,0,0,0,0,0,0,0,0,0,0,0,0,0,0,0,0,0,0,0,0,0,0,0,0,0,0,0,0,0,0,0,0,0,0,0,0,0,0,0,0,0,0,0,0,80,0,0,0,0,0,0,0,0,0,0,0,0,0,0,0,0,0,20,0,0,0,0,0,0,0,0,0,0,0,0,0,0,0,0,0,0,0,0,0,0,0,0,0,0,0,0,0,0,0,0,0,0,0,0,0,0,0,0,0,0,0,0,0,0,0,0,0,0,0,0,0,0,0,0,0,0,0,0,0,0,0,0,0,50.7,20.8,0.22
# 4431,24421,189400,Rocherulle J.,2000,,0,0,0,5.263158105,0,0,0,0,0,0,0,0,0,0,0,0,0,0,0,0,0,0,0,0,0,0,0,0,0,0,0,0,0,0,0,0,0,0,0,0,0,0,0,0,0,0,0,0,0,0,0,0,0,0,0,0,0,0,0,0,0,0,0,0,0,0,0,0,0,0,0,0,0,0,0,0,0,0,0,0,0,0,0,31.57895063,0,0,0,0,0,0,0,0,0,0,0,0,0,0,0,0,0,0,0,0,0,0,0,0,0,0,0,0,0,0,0,0,0,0,0,0,0,0,0,0,0,0,0,0,0,0,0,0,0,0,0,0,0,63.15789126,0,0,0,0,0,0,0,0,0,0,0,0,0,0,0,0,0,0,0,0,0,0,0,0,0,0,0,0,0,0,0,0,0,0,0,0,0,0,0,0,0,0,0,85,34.83,0.22
# 4432,24854,195810,Ricoult D.L.G.,1998,,0,0,0,0.043072445,0,0,0,0,0,0,0,0,0,0.495637669,0,0,0,0,0,0,0,0,0,0,10.06912343,0,0,0,0,0,0,0,0,0,0,0,0,0,0,0,0,0,0,0,0,0,0,0,0,0,0,0,0,0,0,0,0,0,0,0,0,0,0,0,0,0,0,0,0,0,0,3.330231135,0,0,0,0,0,0,0,0,0,0,0,0,0,0,0,0,0,0,0,1.55662653,0,0,0,0,0,0,0,0,11.38794388,0,0,0,0,0,0,0,0,0,0,0,0,0,0,0,0,0,0,0,0,0,0,0,0,0,0,0,0,0,0.129100044,0,0,0,0,0,0,72.98826487,0,0,0,0,0,0,0,0,0,0,0,0,0,0,0,0,0,0,0,0,0,0,0,0,0,0,0,0,0,0,0,0,0,0,0,0,0,0,0,0,0,0,0,73.6,30,0.22
# 4433,24854,195811,Ricoult D.L.G.,1998,,0,0,0,1.73262648,0,0,0,0,0,0,0,0,0,2.819437154,0,0,0,0,0,0,0,0,0,0,1.16677865,0,0,0,0,0,0,0,0,0,0,0,0,0,0,0,0,0,0,0,0,0,0,0,0,0,0,0,0,0,0,0,0,0,0,0,0,0,0,0,0,0,0,0,0,0,0,5.869494239,0,0,0,0,0,0,0,0,0,0,0,0,0,0,0,0,0,0,0,0,0,0,0,0,0,0,0,0,10.74682678,0,0,0,0,0,0,0,0,0,0,0,0,0,0,0,0,0,0,0,0,0,0,0,0,0,0,0,0,0,0.13469996,0,0,0,0,0,0,70.6740788,0,0,0,0,0,0,0,0,0,0,0,0,0,0,0,0,0,0,0,1.228672631,0,0,0,0,0,0,0,0,0,0,0,0,0,0,0,0,0,0,0,5.627385312,0,0,0,71.5,29,0.22
# 4434,24854,195813,Ricoult D.L.G.,1998,,0,0,0,1.767888779,0,0,0,0,0,0,0,0,0,0.88160579,0,0,0,0,0,0,0,0,0,0,0,0,0,0,0,0,0,0,0,0,0,0,0,0,0,0,0,0,0,0,0,0,0,0,0,0,0,0,0,0,0,0,0,0,0,0,0,0,0,0,0,0,0,0,0,0,0,6.413059198,0,0,0,0,0,0,0,0,0,0,0,0,0,0,0,0,0,0,0,4.712821411,0,0,0,0,0,0,0,0,8.766735904,0,0,0,0,0,0,0,0,0,0,0,0,0,0,0,0,0,0,0,0,0,0,0,0,0,0,0,0,0,0.132999983,0,0,0,0,0,0,67.44210157,0,0,0,0,0,0,0,0,0,0,0,0,0,0,0,0,0,0,0,0,0,0,0,0,0,0,0,0,0,0,0,0,0,0,0,0,0,0,0,9.295550838,0,0,0.587236527,71,29,0.22
# 4435,24854,195817,Ricoult D.L.G.,1998,,0,0,0,5.897074769,0,0,0,0,0,0,0,0,0,6.159566848,0,0,0,0,0,0,0,0,0,0,0,0,0,0,0,0,0,0,0,0,0,0,0,0,0,0,0,0,0,0,0,0,0,0,0,0,0,0,0,0,0,0,0,0,0,0,0,0,0,0,0,0,0,0,0,0,0,2.604407781,0,0,0,0,0,0,0,0,0,0,0,0,0,0,0,0,0,0,0,0,0,0,0,0,0,0,0,0,15.84328475,0,0,0,0,0,0,0,0,0,0,0,0,0,0,0,0,0,0,0,0,0,0,0,0,0,0,0,0,0,0.13390004,0,0,0,0,0,0,68.05738042,0,0,0,0,0,0,0,0,0,0,0,0,0,0,0,0,0,0,0,0,0,0,0,0,0,0,0,0,0,0,0,0,0,0,0,0,0,0,0,0,0,0,1.304385391,76.4,31.4,0.22
# 4436,26687,21299,LaCourse W.C.,1996,,0,0,0,6,0,0,0,0,0,0,0,0,0,0,0,0,0,0,0,0,0,0,0,0,0,0,0,0,0,0,0,0,0,0,0,0,0,0,0,0,0,0,0,0,0,0,0,0,0,0,0,0,0,0,0,0,0,0,0,0,0,0,0,0,0,0,0,0,0,0,0,0,0,0,0,0,0,0,0,0,0,0,0,0,0,0,0,0,0,0,0,0,0,0,0,0,0,0,0,0,25,0,0,0,0,0,0,0,0,0,0,0,0,0,0,0,0,0,0,0,0,0,0,0,0,0,0,0,0,0,0,0,0,0,0,0,0,69,0,0,0,0,0,0,0,0,0,0,0,0,0,0,0,0,0,0,0,0,0,0,0,0,0,0,0,0,0,0,0,0,0,0,0,0,0,0,0,0,0,0,0,61,25,0.22
# 4437,27116,199979,Dumbaugh W.H.,1967,0,0,0,0,11.99281618,0,0,0,0,0,0,0,0,0,4.01065869,0,0,0,0,0,0,0,0,0,0,0,0,0,0,0,0,0,0,0,0,0,0,0,0,0,0,0,0,0,0,0,0,0,0,0,0,0,0,0,0,0,0,0,0,0,0,0,0,0,0,0,0,0,0,0,0,0,0,0,0,0,0,0,0,0,0,0,0,0,2.002365353,0,0,0,0,0,0,0,8.019924384,0,0,0,0,0,0,0,0,0,0,0,0,0,0,0,0,0,0,0,0,0,0,0,0,0,0,0,0,0,0,0,0,0,0,0,0,0,0,2.000994357,0,0,0,0,0,0,67.96793833,0,0,0,0,0,0,0,0,0,0,0,0,0,0,0,0,0,0,0,0,0,0,0,0,0,0,0,0,0,0,0,0,0,0,0,0,0,0,0,4.005302705,0,0,0,82,33.6,0.22
# 4438,27139,310637,Boyd D.C.,1980,Corning 0080,0,0,0,0.581206959,0,0,0,0,0,0,0,0,0,0,0,0,0,0,0,0,0,0,0,0,5.28382363,0,0,0,0,0,0,0,0,0,0,0,0,0,0,0,0,0,0,0,0,0,0,0,0,0,0,0,0,0,0,0,0,0,0,0,0,0,0,0,0,0,0,0,0,0,0,0,0,0,0,0,0,0,0,0,0,0,0,0,0,0,0,0,0,0,0,5.881305588,0,0,0,0,0,0,0,0,16.25439886,0,0,0,0,0,0,0,0,0,0,0,0,0,0,0,0,0,0,0,0,0,0,0,0,0,0,0,0,0,0,0,0,0,0,0,0,71.99926496,0,0,0,0,0,0,0,0,0,0,0,0,0,0,0,0,0,0,0,0,0,0,0,0,0,0,0,0,0,0,0,0,0,0,0,0,0,0,0,0,0,0,0,70,28.68,0.22
# 4439,27139,310639,Boyd D.C.,1980,Corning 0120,0,0,0,1.579773905,0,0,0,0,0,0,0,0,0,0,0,0,0,0,0,0,0,0,0,0,0,0,0,0,0,0,0,0,0,0,0,0,0,0,0,0,0,0,0,0,0,0,0,0,0,0,0,0,0,0,0,0,0,0,0,0,0,0,0,0,0,0,0,0,0,0,0,7.695031538,0,0,0,0,0,0,0,0,0,0,0,0,0,0,0,0,0,0,0,0,0,0,0,0,0,0,0,0,5.197759688,0,0,0,0,0,0,0,0,0,0,0,0,0,0,0,0,0,0,10.46417937,0,0,0,0,0,0,0,0,0,0,0,0,0,0,0,0,0,75.0632555,0,0,0,0,0,0,0,0,0,0,0,0,0,0,0,0,0,0,0,0,0,0,0,0,0,0,0,0,0,0,0,0,0,0,0,0,0,0,0,0,0,0,0,59,24.18,0.22
