Repository: jacobergzhou/Poisson-Ratio

File: Poisson_data_no_metal_07192019.csv (part 48 of 57)
,Code,Glass #,Author,Year,Trademark,Ag2O,AgI,Al,Al2O3,AlF3,AlN,As,As2O3,As2O5,As2S3,As2Se3,AsSe,B,B2O3,BaCl2,BaF2,BaO,BeF2,BeO,Bi2O3,BiCl3,Br,Ca,CaF2,CaO,Cd,CdCl2,CdF2,CdO,Ce2O3,CeF3,CeO2,Cl,Co3O4,CoO,Cr2O3,Cs2O,CsCl,CsF,Cu2O,CuO,Dy2O3,Er,Er2O3,ErF3,Eu,Eu2O3,EuF3,F,Fe,Fe2O3,FeO,Ga,Ga2O3,Ga2S3,Ga2Se3,GaF3,Gd2O3,GdF3,Ge,GeO2,GeS2,GeSe2,H2O,HfF4,HfO2,Hg,Ho2O3,I,InF3,K,K2O,K2S,K2SO4,KBr,KCl,KF,KHF2,La,La2O3,La2S3,LaF3,Li,Li2O,Li2S,Li2SO4,LiBr,LiCl,LiF,LiI,MgF2,MgO,Mn2O3,MnF2,MnO,MnO2,MoO2,MoO3,N,Na,Na2O,Na2S,Na2SO4,NaCl,NaF,NaPO3,Nb2O5,Nd,Nd2O3,NdF3,NH4NO3,NiO,O,OH,P,P2O5,Pb,PbCl2,PbF2,PbO,PdO,Pr2O3,Pr6O11,PrF3,Rb2O,RbF,Rh2O3,RuO2,S,Sb,Sb2O3,Sb2S3,Sc2O3,Se,Si,Si3N4,SiC,SiO2,Sm2O3,Sn,SnO,SnO2,SO2,SO3,Sr,SrCl2,SrF2,SrO,Ta2O3,Ta2O5,Tb2O3,TbF3,Te,TeO2,Th,ThF4,ThO2,TiO2,Tl,Tl2O,Tl2Se,TlSe,Tm2O3,U,U3O8,UO2,V,V2O5,VO6,WO3,Y,Y2O3,Yb2O3,YbF3,YF3,ZnCl2,ZnF2,ZnO,ZnSO4,ZrF4,ZrO2,Young's modulus E (GPa),Shear modulus G (GPa),Poisson's ratio v,Calculated Poisson,Percent Error
# 4589,3861,143629,Takahashi K.,1983,nan,0,0,0,0,0,0,0,0,0,0,0,0,0,29.41176,0,0,0,0,0,0,0,0,0,0,0,0,0,0,0,0,0,0,0,0,0,0,0,0,0,0,0,0,0,0,0,0,0,0,0,0,0,0,0,0,0,0,0,0,0,0,0,0,0,0,0,0,0,0,0,0,0,11.76471,0,0,0,0,0,0,0,0,0,0,0,0,0,0,0,0,0,0,0,0,0,0,0,0,0,0,0,0,0,0,0,0,0,0,0,0,0,0,0,0,0,0,0,0,0,0,0,0,0,0,0,0,0,0,0,0,0,0,0,0,0,0,0,0,0,58.82353,0,0,0,0,0,0,0,0,0,0,0,0,0,0,0,0,0,0,0,0,0,0,0,0,0,0,0,0,0,0,0,0,0,0,0,0,0,0,0,0,0,0,0,56,23.07,0.2136975,0.213697443,2.68763E-05
# 2473,16778,146233,Burkhard D.J.M.,1997,nan,0,0,0,0,0,0,0,0,0,0,0,0,0,0,0,0,0,0,0,0,0,0,0,0,0,0,0,0,0,0,0,0,0,0,0,0,0,0,0,0,0,0,0,0,0,0,0,0,0,0,10,0,0,0,0,0,0,0,0,0,0,0,0,0,0,0,0,0,0,0,0,0,0,0,0,0,0,0,0,0,0,0,0,29.4,0,0,0,0,0,0,0,0,0,0,0,0,0,0,0,0,0,0,0,0,0,0,0,0,0,0,0,0,0,0,0,0,0,0,0,0,0,0,0,0,0,0,0,0,0,0,0,0,0,0,0,0,0,60.6,0,0,0,0,0,0,0,0,0,0,0,0,0,0,0,0,0,0,0,0,0,0,0,0,0,0,0,0,0,0,0,0,0,0,0,0,0,0,0,0,0,0,0,92.7,36.8,0.2595108,0.25951087,2.68063E-05
# 4325,37424,443684,Hemono N.,2010,nan,0,0,0,0,0,0,0,0,0,0,0,0,0,0,0,0,0,0,0,0,0,0,0,0,0,0,0,0,0,0,0,0,0,0,0,0,0,0,0,0,0,0,0,0,0,0,0,0,0,0,0,0,0,0,0,0,0,0,0,0,0,0,0,0,0,0,0,0,0,0,0,0,0,0,0,0,0,0,0,0,0,0,0,0,0,0,0,0,0,0,0,0,0,0,0,0,0,0,0,0,0,0,0,0,0,0,0,0,0,0,0,0,0,0,0,33,0,0,0,0,0,0,0,0,0,0,0,0,0,0,0,0,0,0,0,0,0,0,0,0,67,0,0,0,0,0,0,0,0,0,0,0,0,0,0,0,0,0,0,0,0,0,0,0,0,0,0,0,0,0,0,0,0,0,0,0,0,0,0,0,0,31,12.7,0.2204725,0.220472441,2.67857E-05
# 5133,3015,40366,Spinner S.,1962,nan,0,0,0,0,0,0,0,0,0,0,0,0,0,0,0,0,0,0,0,0,0,0,0,0,0,0,0,0,0,0,0,0,0,0,0,0,0,0,0,0,0,0,0,0,0,0,0,0,0,0,0,0,0,0,0,0,0,0,0,0,0,0,0,0,0,0,0,0,0,0,0,0,0,0,0,0,0,0,0,0,0,0,0,0,0,0,0,0,0,0,0,0,0,0,0,0,0,0,0,0,0,0,0,0,0,0,0,0,0,0,0,0,0,0,0,0,0,0,0,0,0,0,0,0,0,0,0,0,0,0,0,0,0,0,0,0,0,100,0,0,0,0,0,0,0,0,0,0,0,0,0,0,0,0,0,0,0,0,0,0,0,0,0,0,0,0,0,0,0,0,0,0,0,0,0,0,0,0,0,0,0,73,31.17,0.1709978,0.170997754,2.67542E-05
# 3307,4653,4468,Appen A.A.,1959,nan,0,0,0,0,0,0,0,0,0,0,0,0,0,8,0,0,0,0,0,0,0,0,0,0,0,0,0,0,0,0,0,0,0,0,0,0,0,0,0,0,0,0,0,0,0,0,0,0,0,0,0,0,0,0,0,0,0,0,0,0,0,0,0,0,0,0,0,0,0,0,0,0,0,0,0,0,0,0,0,0,0,0,0,0,0,0,0,0,0,0,0,0,0,0,0,0,0,0,0,0,24,0,0,0,0,0,0,0,0,0,0,0,0,0,0,0,0,0,0,0,0,0,0,0,0,0,0,0,0,0,0,0,0,0,0,0,0,68,0,0,0,0,0,0,0,0,0,0,0,0,0,0,0,0,0,0,0,0,0,0,0,0,0,0,0,0,0,0,0,0,0,0,0,0,0,0,0,0,0,0,0,70.6,28.44,0.2412095,0.241209564,2.65306E-05
# 2039,7802,74022,Takahashi K.,1983,nan,0,0,0,0,0,0,0,0,0,0,0,0,0,60,0,0,0,0,0,0,0,0,0,0,0,0,0,0,0,0,0,0,0,0,0,0,0,0,0,0,0,0,0,0,0,0,0,0,0,0,0,0,0,0,0,0,0,0,0,0,0,0,0,0,0,0,0,0,0,0,0,0,0,0,0,0,0,0,0,0,0,0,0,0,0,0,0,0,0,0,0,0,0,0,0,0,0,0,0,0,40,0,0,0,0,0,0,0,0,0,0,0,0,0,0,0,0,0,0,0,0,0,0,0,0,0,0,0,0,0,0,0,0,0,0,0,0,0,0,0,0,0,0,0,0,0,0,0,0,0,0,0,0,0,0,0,0,0,0,0,0,0,0,0,0,0,0,0,0,0,0,0,0,0,0,0,0,0,0,0,0,57,22.46,0.2689226,0.268922529,2.64238E-05
# 1620,5272,70194,Osaka A.,1974,nan,0,0,0,0,0,0,0,0,0,0,0,0,0,50,0,0,0,0,0,0,0,0,0,0,0,0,0,0,0,0,0,0,0,0,0,0,0,0,0,0,0,0,0,0,0,0,0,0,0,0,0,0,0,0,0,0,0,0,0,0,0,0,0,0,0,0,0,0,0,0,0,0,0,0,0,0,0,0,0,0,0,0,0,0,0,0,0,0,0,0,0,0,0,0,0,0,0,0,0,0,0,0,0,0,0,0,0,0,0,0,0,0,0,0,0,0,0,0,0,50,0,0,0,0,0,0,0,0,0,0,0,0,0,0,0,0,0,0,0,0,0,0,0,0,0,0,0,0,0,0,0,0,0,0,0,0,0,0,0,0,0,0,0,0,0,0,0,0,0,0,0,0,0,0,0,0,0,0,0,0,0,60.3,23.6,0.2775423,0.277542373,2.62595E-05
# 2609,30154,376451,Yoko T.,1989,nan,0,0,0,0,0,0,0,0,0,0,0,0,0,0,0,0,0,0,0,0,0,0,0,0,0,0,0,0,0,0,0,0,0,0,0,0,0,0,0,0,0,0,0,0,0,0,0,0,0,0,0,0,0,0,0,0,0,0,0,0,0,0,0,0,0,0,0,0,0,0,0,0,0,0,0,0,0,0,0,0,0,0,0,15,0,0,0,15,0,0,0,0,0,0,0,0,0,0,0,0,0,0,0,0,0,0,0,0,0,0,0,0,0,0,0,0,0,0,0,0,0,0,0,0,0,0,0,0,0,0,0,0,0,0,0,0,0,0,0,0,0,0,0,0,0,0,0,0,0,0,0,0,0,70,0,0,0,0,0,0,0,0,0,0,0,0,0,0,0,0,0,0,0,0,0,0,0,0,0,0,0,44.9,17.87,0.2562954,0.256295467,2.62445E-05
# 1151,9236,96539,Osaka A.,1988,nan,0,0,0,1.4,0,0,0,0,0,0,0,0,0,64,0,0,0,0,0,0,0,0,0,0,0,0,0,0,0,0,0,0,0,0,0,0,0,0,0,0,0,0,0,0,0,0,0,0,0,0,0,0,0,0,0,0,0,0,0,0,0,0,0,0.6,0,0,0,0,0,0,0,34,0,0,0,0,0,0,0,0,0,0,0,0,0,0,0,0,0,0,0,0,0,0,0,0,0,0,0,0,0,0,0,0,0,0,0,0,0,0,0,0,0,0,0,0,0,0,0,0,0,0,0,0,0,0,0,0,0,0,0,0,0,0,0,0,0,0,0,0,0,0,0,0,0,0,0,0,0,0,0,0,0,0,0,0,0,0,0,0,0,0,0,0,0,0,0,0,0,0,0,0,0,0,0,0,0,0,0,0,0,41.5,16.1,0.2888198,0.288819876,2.62366E-05
# 3707,6619,38515,Gan Fuxi,1959,nan,0,0,0,4,0,0,0,0,0,0,0,0,0,0,0,0,0,0,0,0,0,0,0,0,0,0,0,0,0,0,0,0,0,0,0,0,0,0,0,0,0,0,0,0,0,0,0,0,0,0,0,0,0,0,0,0,0,0,0,0,0,0,0,0,0,0,0,0,0,0,0,0,0,0,0,0,0,0,0,0,0,0,0,32,0,0,0,0,0,0,0,0,0,0,0,0,0,0,0,0,0,0,0,0,0,0,0,0,0,0,0,0,0,0,0,0,0,0,0,0,0,0,0,0,0,0,0,0,0,0,0,0,0,0,0,0,0,64,0,0,0,0,0,0,0,0,0,0,0,0,0,0,0,0,0,0,0,0,0,0,0,0,0,0,0,0,0,0,0,0,0,0,0,0,0,0,0,0,0,0,0,79.9,32.37,0.2341675,0.234167439,2.60554E-05
# 4262,16777,171587,Burkhard D.J.M.,1997,nan,0,0,0,0,0,0,0,0,0,0,0,0,0,0,0,0,0,0,0,0,0,0,0,0,0,0,0,0,0,0,0,0,0,0,0,0,0,0,0,0,0,0,0,0,0,0,0,0,0,0,5,0,0,0,0,0,0,0,0,0,0,0,0,0,0,0,0,0,0,0,0,0,0,0,0,0,0,0,0,0,0,0,0,0,0,0,0,0,0,0,0,0,0,0,0,0,0,0,0,0,20,0,0,0,0,0,0,0,0,0,0,0,0,0,0,0,0,0,0,0,0,0,0,0,0,0,0,0,0,0,0,0,0,0,0,0,0,75,0,0,0,0,0,0,0,0,0,0,0,0,0,0,0,0,0,0,0,0,0,0,0,0,0,0,0,0,0,0,0,0,0,0,0,0,0,0,0,0,0,0,0,65.3,26.7,0.2228465,0.222846442,2.60504E-05
# 4995,6619,38487,Gan Fuxi,1959,nan,0,0,0,4,0,0,0,0,0,0,0,0,0,0,0,0,0,0,0,0,0,0,0,0,0,0,0,0,0,0,0,0,0,0,0,0,0,0,0,0,0,0,0,0,0,0,0,0,0,0,0,0,0,0,0,0,0,0,0,0,0,0,0,0,0,0,0,0,0,0,0,0,0,0,0,0,0,0,0,0,0,0,0,16,0,0,0,0,0,0,0,0,0,0,0,0,0,0,0,0,0,0,0,0,0,0,0,0,0,0,0,0,0,0,0,0,0,0,0,0,0,0,0,0,0,0,0,0,0,0,0,0,0,0,0,0,0,80,0,0,0,0,0,0,0,0,0,0,0,0,0,0,0,0,0,0,0,0,0,0,0,0,0,0,0,0,0,0,0,0,0,0,0,0,0,0,0,0,0,0,0,74.1,30.99,0.1955469,0.195546951,2.58911E-05
# 3298,6300,72517,Field M.B.,1969,nan,0,0,0,0,0,0,0,0,0,0,0,0,0,0,0,0,0,0,0,0,0,0,0,0,0,0,0,0,0,0,0,0,0,0,0,0,0,0,0,0,0,0,0,0,0,0,0,0,0,0,0,0,0,0,0,0,0,0,0,0,0,0,0,0,0,0,0,0,0,0,0,0,0,0,0,0,0,0,0,0,0,0,0,0,0,0,0,0,0,0,0,0,0,0,0,0,0,0,0,0,0,0,0,0,0,0,0,0,0,0,0,0,0,0,0,50,0,0,0,0,0,0,0,0,0,0,0,0,0,0,0,0,0,0,0,0,0,0,0,0,0,0,0,0,0,0,0,0,0,0,0,0,0,0,0,0,0,0,0,0,0,0,0,0,0,0,0,50,0,0,0,0,0,0,0,0,0,0,0,0,0,52.9,21.3,0.2417841,0.241784038,2.58252E-05
# 1150,7459,56018,Kodama M.,1994,nan,0,0,0,0,0,0,0,0,0,0,0,0,0,78,0,0,0,0,0,0,0,0,0,0,0,0,0,0,0,0,0,0,0,0,0,0,0,0,0,0,0,0,0,0,0,0,0,0,0,0,0,0,0,0,0,0,0,0,0,0,0,0,0,0,0,0,0,0,0,0,0,0,0,0,0,0,0,0,0,0,0,0,0,22,0,0,0,0,0,0,0,0,0,0,0,0,0,0,0,0,0,0,0,0,0,0,0,0,0,0,0,0,0,0,0,0,0,0,0,0,0,0,0,0,0,0,0,0,0,0,0,0,0,0,0,0,0,0,0,0,0,0,0,0,0,0,0,0,0,0,0,0,0,0,0,0,0,0,0,0,0,0,0,0,0,0,0,0,0,0,0,0,0,0,0,0,0,0,0,0,0,62.9,24.4,0.2889345,0.288934426,2.55319E-05
# 2044,7278,55250,Osaka A.,1989,nan,0,0,0,0,0,0,0,0,0,0,0,0,0,33.33333333,0,0,33.33333333,0,0,0,0,0,0,0,0,0,0,0,0,0,0,0,0,0,0,0,0,0,0,0,0,0,0,0,0,0,0,0,0,0,0,0,0,0,0,0,0,0,0,0,0,0,0,0,0,0,0,0,0,0,0,0,0,0,0,0,0,0,0,0,0,0,0,0,0,0,0,0,0,0,0,0,0,0,0,0,0,0,0,0,0,0,0,0,0,0,0,0,0,0,0,0,0,0,0,33.33333333,0,0,0,0,0,0,0,0,0,0,0,0,0,0,0,0,0,0,0,0,0,0,0,0,0,0,0,0,0,0,0,0,0,0,0,0,0,0,0,0,0,0,0,0,0,0,0,0,0,0,0,0,0,0,0,0,0,0,0,0,0,0,0,0,0,65.7,25.9,0.2683397,0.268339768,2.54676E-05
# 3049,3221,110711,State Optical I,1975,F9,0,0,0,2.003884399,0,0,0,0.174994533,0,0,0,0,0,1.950007082,0,0,0,0,0,0,0,0,0,0,0,0,0,0,0,0,0,0,0,0,0,0,0,0,0,0,0,0,0,0,0,0,0,0,18.43942395,0,0,0,0,0,0,0,0,0,0,0,0,0,0,0,0,0,0,0,0,0,0,13.71348159,0,0,0,0,0,0,0,0,0,0,0,0,0,0,0,0,0,0,0,0,0,0,0,0,0,0,0,0,0,0,0,0,0,0,0,0,0,0,0,0,0,0,0,0,0,0,0,4.123900169,0,0,0,0,0,0,0,0,0,0,0,0,0,0,0,0,0,45.94673462,0,0,0,0,0,0,0,0,0,0,0,0,0,0,0,0,0,0,0,13.64757365,0,0,0,0,0,0,0,0,0,0,0,0,0,0,0,0,0,0,0,0,0,0,0,65.8,26.38,0.247157,0.247156937,2.54601E-05
# 5049,3861,143646,Takahashi K.,1983,nan,0,0,0,0,0,0,0,0,0,0,0,0,0,15.38461046,0,0,0,0,0,0,0,0,0,0,0,0,0,0,0,0,0,0,0,0,0,0,0,0,0,0,0,0,0,0,0,0,0,0,0,0,0,0,0,0,0,0,0,0,0,0,0,0,0,0,0,0,0,0,0,0,0,7.692307231,0,0,0,0,0,0,0,0,0,0,0,0,0,0,0,0,0,0,0,0,0,0,0,0,0,0,0,0,0,0,0,0,0,0,0,0,0,0,0,0,0,0,0,0,0,0,0,0,0,0,0,0,0,0,0,0,0,0,0,0,0,0,0,0,0,76.92308231,0,0,0,0,0,0,0,0,0,0,0,0,0,0,0,0,0,0,0,0,0,0,0,0,0,0,0,0,0,0,0,0,0,0,0,0,0,0,0,0,0,0,0,67.6,28.44,0.1884669,0.188466948,2.54478E-05
# 2783,3861,12484,Takahashi K.,1983,nan,0,0,0,0,0,0,0,0,0,0,0,0,0,38.46154,0,0,0,0,0,0,0,0,0,0,0,0,0,0,0,0,0,0,0,0,0,0,0,0,0,0,0,0,0,0,0,0,0,0,0,0,0,0,0,0,0,0,0,0,0,0,0,0,0,0,0,0,0,0,0,0,0,23.07692,0,0,0,0,0,0,0,0,0,0,0,0,0,0,0,0,0,0,0,0,0,0,0,0,0,0,0,0,0,0,0,0,0,0,0,0,0,0,0,0,0,0,0,0,0,0,0,0,0,0,0,0,0,0,0,0,0,0,0,0,0,0,0,0,0,38.46154,0,0,0,0,0,0,0,0,0,0,0,0,0,0,0,0,0,0,0,0,0,0,0,0,0,0,0,0,0,0,0,0,0,0,0,0,0,0,0,0,0,0,0,58.6,23.42,0.2510674,0.251067464,2.53742E-05
# 122,16778,146245,Burkhard D.J.M.,1997,nan,0,0,0,0,0,0,0,0,0,0,0,0,0,0,0,0,0,0,0,0,0,0,0,0,0,0,0,0,0,0,0,0,0,0,0,0,0,0,0,0,0,0,0,0,0,0,0,0,0,0,2,0,0,0,0,0,0,0,0,0,0,0,0,0,0,0,0,0,0,0,0,0,0,0,0,0,0,0,0,0,0,0,0,0,0,0,0,0,0,0,0,0,0,0,0,0,0,0,0,0,26.8,0,0,0,0,0,0,0,0,0,0,0,0,0,0,0,0,0,0,0,0,0,0,0,0,0,0,0,0,0,0,0,0,0,0,0,0,71.2,0,0,0,0,0,0,0,0,0,0,0,0,0,0,0,0,0,0,0,0,0,0,0,0,0,0,0,0,0,0,0,0,0,0,0,0,0,0,0,0,0,0,0,65.4,24.3,0.3456791,0.345679012,2.53571E-05
# 253,7459,56009,Kodama M.,1994,nan,0,0,0,0,0,0,0,0,0,0,0,0,0,96,0,0,0,0,0,0,0,0,0,0,0,0,0,0,0,0,0,0,0,0,0,0,0,0,0,0,0,0,0,0,0,0,0,0,0,0,0,0,0,0,0,0,0,0,0,0,0,0,0,0,0,0,0,0,0,0,0,0,0,0,0,0,0,0,0,0,0,0,0,4,0,0,0,0,0,0,0,0,0,0,0,0,0,0,0,0,0,0,0,0,0,0,0,0,0,0,0,0,0,0,0,0,0,0,0,0,0,0,0,0,0,0,0,0,0,0,0,0,0,0,0,0,0,0,0,0,0,0,0,0,0,0,0,0,0,0,0,0,0,0,0,0,0,0,0,0,0,0,0,0,0,0,0,0,0,0,0,0,0,0,0,0,0,0,0,0,0,23.5,8.9,0.3202248,0.320224719,2.52632E-05
# 1624,2687,110692,State Optical I,1975,BF32,0,0,0,0,0,0,0,0,0,0,0,0,0,31.56962297,0,0,7.172293559,0,0,0,0,0,0,0,0,0,0,0,0,0,0,0,0,0,0,0,0,0,0,0,0,0,0,0,0,0,0,0,14.36013326,0,0,0,0,0,0,0,0,0,0,0,0,0,0,0,0,0,0,0,0,0,0,19.44424044,0,0,0,0,0,0,0,0.450204178,0,0,0,0,0,0,0,0,0,0,0,0,0,0,0,0,0,0,0,0,0,0,0,0,0,0,1.378012788,0,0,0,0,0,0,0,0,0,0,0,0,0,0,0,0,0,0,0,0,0,0,0,0,0,0,0,0,0,0,18.28999973,0,0,0,0,0,0,0,0,0,0,0,0,0,0,0,0,0,0,0,7.335493073,0,0,0,0,0,0,0,0,0,0,0,0,0,0,0,0,0,0,0,0,0,0,0,61.4,24.04,0.2770382,0.27703827,2.51051E-05
# 3301,4562,14671,Osaka A.,1986,nan,0,0,0,0,0,0,0,0,0,0,0,0,0,0,0,0,0,0,0,0,0,0,0,0,0,0,0,0,0,0,0,0,0,0,0,0,0,0,0,0,0,0,0,0,0,0,0,0,0,0,0,0,0,0,0,0,0,0,0,0,40,0,0,0,0,0,0,0,0,0,0,0,0,0,0,0,0,0,0,0,0,0,0,0,0,0,0,0,0,0,0,0,0,0,0,0,0,0,0,0,20,0,0,0,0,0,0,0,0,0,0,0,0,0,0,0,0,0,0,0,0,0,0,0,0,0,0,0,0,0,0,0,0,0,0,0,0,40,0,0,0,0,0,0,0,0,0,0,0,0,0,0,0,0,0,0,0,0,0,0,0,0,0,0,0,0,0,0,0,0,0,0,0,0,0,0,0,0,0,0,0,66.4,26.74,0.2415857,0.241585639,2.50464E-05
# 4773,6619,38524,Gan Fuxi,1959,nan,0,0,0,4,0,0,0,0,0,0,0,0,0,20,0,0,0,0,0,0,0,0,0,0,0,0,0,0,0,0,0,0,0,0,0,0,0,0,0,0,0,0,0,0,0,0,0,0,0,0,0,0,0,0,0,0,0,0,0,0,0,0,0,0,0,0,0,0,0,0,0,0,0,0,0,0,0,0,0,0,0,0,0,12,0,0,0,0,0,0,0,0,0,0,0,0,0,0,0,0,0,0,0,0,0,0,0,0,0,0,0,0,0,0,0,0,0,0,0,0,0,0,0,0,0,0,0,0,0,0,0,0,0,0,0,0,0,64,0,0,0,0,0,0,0,0,0,0,0,0,0,0,0,0,0,0,0,0,0,0,0,0,0,0,0,0,0,0,0,0,0,0,0,0,0,0,0,0,0,0,0,69.1,28.64,0.2063548,0.206354749,2.49069E-05
# 2046,40473,468180,Striepe S.,2013,nan,0,0,0,0,0,0,0,0,0,0,0,0,0,85,0,0,0,0,0,0,0,0,0,0,10,0,0,0,0,0,0,0,0,0,0,0,0,0,0,0,0,0,0,0,0,0,0,0,0,0,0,0,0,0,0,0,0,0,0,0,0,0,0,0,0,0,0,0,0,0,0,0,0,0,0,0,0,0,0,0,0,0,0,0,0,0,0,0,0,0,0,0,0,0,0,0,0,0,0,0,5,0,0,0,0,0,0,0,0,0,0,0,0,0,0,0,0,0,0,0,0,0,0,0,0,0,0,0,0,0,0,0,0,0,0,0,0,0,0,0,0,0,0,0,0,0,0,0,0,0,0,0,0,0,0,0,0,0,0,0,0,0,0,0,0,0,0,0,0,0,0,0,0,0,0,0,0,0,0,0,0,48.7,19.2,0.2682291,0.268229167,2.48544E-05
# 4608,39407,465134,Zheng Qiuju,2012,nan,0,0,0,4.7,0,0,0,0,0,0,0,0,0,5,0,0,0,0,0,0,0,0,0,0,0,0,0,0,0,0,0,0,0,0,0,0,0,0,0,0,0,0,0,0,0,0,0,0,0,0,1,0,0,0,0,0,0,0,0,0,0,0,0,0,0,0,0,0,0,0,0,0,0,0,0,0,0,0,0,0,0,0,0,0,0,0,0,0,0,0,0,0,0,0,0,0,0,0,0,0,14.6,0,0,0,0,0,0,0,0,0,0,0,0,0,0,0,0,0,0,0,0,0,0,0,0,0,0,0,0,0,0,0,0,0,0,0,0,74.7,0,0,0,0,0,0,0,0,0,0,0,0,0,0,0,0,0,0,0,0,0,0,0,0,0,0,0,0,0,0,0,0,0,0,0,0,0,0,0,0,0,0,0,73.7,30.4,0.212171,0.212171053,2.48062E-05
# 4850,6619,38517,Gan Fuxi,1959,nan,0,0,0,12,0,0,0,0,0,0,0,0,0,0,0,0,0,0,0,0,0,0,0,0,0,0,0,0,0,0,0,0,0,0,0,0,0,0,0,0,0,0,0,0,0,0,0,0,0,0,0,0,0,0,0,0,0,0,0,0,0,0,0,0,0,0,0,0,0,0,0,0,0,0,0,0,0,0,0,0,0,0,0,32,0,0,0,0,0,0,0,0,0,0,0,0,0,0,0,0,0,0,0,0,0,0,0,0,0,0,0,0,0,0,0,0,0,0,0,0,0,0,0,0,0,0,0,0,0,0,0,0,0,0,0,0,0,56,0,0,0,0,0,0,0,0,0,0,0,0,0,0,0,0,0,0,0,0,0,0,0,0,0,0,0,0,0,0,0,0,0,0,0,0,0,0,0,0,0,0,0,80.6,33.55,0.2011923,0.20119225,2.46667E-05
# 1902,7802,99743,Takahashi K.,1983,nan,0,0,0,0,0,0,0,0,0,0,0,0,0,77,0,0,0,0,0,0,0,0,0,0,0,0,0,0,0,0,0,0,0,0,0,0,0,0,0,0,0,0,0,0,0,0,0,0,0,0,0,0,0,0,0,0,0,0,0,0,0,0,0,0,0,0,0,0,0,0,0,0,0,0,0,0,0,0,0,0,0,0,0,0,0,0,0,0,0,0,0,5,0,0,0,0,0,0,0,0,18,0,0,0,0,0,0,0,0,0,0,0,0,0,0,0,0,0,0,0,0,0,0,0,0,0,0,0,0,0,0,0,0,0,0,0,0,0,0,0,0,0,0,0,0,0,0,0,0,0,0,0,0,0,0,0,0,0,0,0,0,0,0,0,0,0,0,0,0,0,0,0,0,0,0,0,0,0,0,0,0,37.7,14.84,0.2702157,0.270215633,2.46384E-05
# 4289,12751,126797,Primenko V.I.,1976,F9,0,0,0,1.985174804,0,0,0,0.17330557,0,0,0,0,0,1.931801088,0,0,0,0,0,0,0,0,0,0,0,0,0,0,0,0,0,0,0,0,0,0,0,0,0,0,0,0,0,0,0,0,0,0,18.2605869,0,0,0,0,0,0,0,0,0,0,0,0,0,0,0,0,0,0,0,0,0,0,9.02365002,0,0,0,0,0,5.50217684,0,0,0,0,0,0,0,0,0,0,0,0,0,0,0,0,0,0,0,0,0,0,0,0,0,0,0,0,0,0,0,0,0,0,0,0,0,0,0,0,0,4.085397305,0,0,0,0,0,0,0,0,0,0,0,0,0,0,0,0,0,45.51775294,0,0,0,0,0,0,0,0,0,0,0,0,0,0,0,0,0,0,0,13.52015454,0,0,0,0,0,0,0,0,0,0,0,0,0,0,0,0,0,0,0,0,0,0,0,65.9,26.97,0.2217279,0.221727846,2.44649E-05
# 4642,3122,110705,State Optical I,1975,LF11,0,0,0,0,0,0,0,0.081039994,0,0,0,0,0,5.826244592,0,0,0,0,0,0,0,0,0,0,0,0,0,0,0,0,0,0,0,0,0,0,0,0,0,0,0,0,0,0,0,0,0,0,0,0,0,0,0,0,0,0,0,0,0,0,0,0,0,0,0,0,0,0,0,0,0,9.591023329,0,0,0,0,0,0,0,0,0,0,0,0,0,0,0,0,0,0,0,0,0,0,0,0,0,0,0,0,0,0,0,0,0,0,0,0,0,0,0,0,0,0,0,0,0,0,0,9.894687307,0,0,0,0,0,0,0,0,0,0,0,0,0,0,0,0,0,74.60700478,0,0,0,0,0,0,0,0,0,0,0,0,0,0,0,0,0,0,0,0,0,0,0,0,0,0,0,0,0,0,0,0,0,0,0,0,0,0,0,0,0,0,0,64.8,26.77,0.2103101,0.210310049,2.44583E-05
# 5176,14244,388531,Fukuhara M.,1994,T01030,0,0,0,0,0,0,0,0,0,0,0,0,0,0,0,0,0,0,0,0,0,0,0,0,0,0,0,0,0,0,0,0,0,0,0,0,0,0,0,0,0,0,0,0,0,0,0,0,0,0,0,0,0,0,0,0,0,0,0,0,0,0,0,0,0,0,0,0,0,0,0,0,0,0,0,0,0,0,0,0,0,0,0,0,0,0,0,0,0,0,0,0,0,0,0,0,0,0,0,0,0,0,0,0,0,0,0,0,0,0,0,0,0,0,0,0,0,0,0,0,0,0,0,0,0,0,0,0,0,0,0,0,0,0,0,0,0,100,0,0,0,0,0,0,0,0,0,0,0,0,0,0,0,0,0,0,0,0,0,0,0,0,0,0,0,0,0,0,0,0,0,0,0,0,0,0,0,0,0,0,0,73.7,31.6,0.1661392,0.166139241,2.4381E-05
# 1576,40694,476427,Chenu S.,2012,nan,0,0,0,0,0,0,0,0,0,0,0,0,0,0,0,0,0,0,0,0,0,0,0,0,0,0,0,0,0,0,0,0,0,0,0,0,0,0,0,0,0,0,0,0,0,0,0,0,0,0,0,0,0,0,0,0,0,0,0,0,0,0,0,0,0,0,0,0,0,0,0,0,0,0,0,0,0,0,0,0,0,0,0,0,0,0,0,0,0,0,0,0,0,0,0,0,0,0,0,0,0,0,0,0,0,85.70828583,7.145857083,0,0,0,0,0,0,0,0,0,0,0,0,0,0,0,0,0,0,0,0,0,0,0,0,0,0,0,0,0,0,0,0,0,7.145857083,0,0,0,0,0,0,0,0,0,0,0,0,0,0,0,0,0,0,0,0,0,0,0,0,0,0,0,0,0,0,0,0,0,0,0,0,0,0,0,0,44.5,17.4,0.2787357,0.278735632,2.43299E-05
# 3998,3861,12466,Takahashi K.,1983,nan,0,0,0,0,0,0,0,0,0,0,0,0,0,40,0,0,0,0,0,0,0,0,0,0,0,0,0,0,0,0,0,0,0,0,0,0,0,0,0,0,0,0,0,0,0,0,0,0,0,0,0,0,0,0,0,0,0,0,0,0,0,0,0,0,0,0,0,0,0,0,0,0,0,0,0,0,0,0,0,0,0,0,0,0,0,0,0,0,0,0,0,0,0,0,0,0,0,0,0,0,20,0,0,0,0,0,0,0,0,0,0,0,0,0,0,0,0,0,0,0,0,0,0,0,0,0,0,0,0,0,0,0,0,0,0,0,0,40,0,0,0,0,0,0,0,0,0,0,0,0,0,0,0,0,0,0,0,0,0,0,0,0,0,0,0,0,0,0,0,0,0,0,0,0,0,0,0,0,0,0,0,71,28.87,0.2296501,0.229650156,2.43288E-05
# 189,37202,441700,Soltani M.T.,2009,nan,0,0,0,0,0,0,0,0,0,0,0,0,0,0,0,0,0,0,0,0,0,0,0,0,0,0,0,0,0,0,0,0,0,0,0,0,0,0,0,0,0,0,0,0,0,0,0,0,0,0,0,0,0,0,0,0,0,0,0,0,0,0,0,0,0,0,0,0,0,0,0,0,0,0,0,0,0,0,0,0,0,0,0,0,0,0,0,0,0,0,0,0,0,0,0,0,0,20,0,0,10,0,0,0,0,0,0,0,0,0,0,0,0,0,0,0,0,0,0,0,0,0,0,0,0,0,0,0,0,0,70,0,0,0,0,0,0,0,0,0,0,0,0,0,0,0,0,0,0,0,0,0,0,0,0,0,0,0,0,0,0,0,0,0,0,0,0,0,0,0,0,0,0,0,0,0,0,0,0,0,0,33.5,12.6,0.329365,0.329365079,2.40964E-05
# 924,27721,359523,Tanabe S.,1992,nan,0,0,0,25,0,0,0,0,0,0,0,0,0,0,0,0,0,0,0,0,0,0,0,0,0,0,0,0,0,0,0,0,0,0,0,0,0,0,0,0,0,0,0,0,0,0,0,0,0,0,0,0,0,0,0,0,0,0,0,0,0,0,0,0,0,0,0,0,0,0,0,0,0,0,0,0,0,0,0,0,0,0,0,0,0,0,0,0,0,0,0,0,0,0,0,0,0,0,0,0,0,0,0,0,0,0,0,0,0,0,0,0,0,0,0,0,0,0,0,0,0,0,0,0,0,0,0,0,0,0,0,0,0,0,0,0,0,50,0,0,0,0,0,0,0,0,0,0,0,0,0,0,0,0,0,0,0,0,0,0,0,0,0,0,0,0,0,0,0,0,0,25,0,0,0,0,0,0,0,0,0,129,49.9,0.2925851,0.29258517,2.40411E-05
# 4738,6619,38512,Gan Fuxi,1959,nan,0,0,0,8,0,0,0,0,0,0,0,0,0,20,0,0,0,0,0,0,0,0,0,0,0,0,0,0,0,0,0,0,0,0,0,0,0,0,0,0,0,0,0,0,0,0,0,0,0,0,0,0,0,0,0,0,0,0,0,0,0,0,0,0,0,0,0,0,0,0,0,0,0,0,0,0,0,0,0,0,0,0,0,0,0,0,0,0,0,0,0,0,0,0,0,0,0,0,0,0,12,0,0,0,0,0,0,0,0,0,0,0,0,0,0,0,0,0,0,0,0,0,0,0,0,0,0,0,0,0,0,0,0,0,0,0,0,60,0,0,0,0,0,0,0,0,0,0,0,0,0,0,0,0,0,0,0,0,0,0,0,0,0,0,0,0,0,0,0,0,0,0,0,0,0,0,0,0,0,0,0,55.7,23.05,0.208243,0.20824295,2.39583E-05
# 1699,7358,94020,Keshishyan T.N.,1979,nan,0,0,0,0,0,0,0,0,0,0,0,0,0,76,0,0,0,0,0,14,0,0,0,0,0,0,0,0,0,0,0,0,0,0,0,0,0,0,0,0,0,0,0,0,0,0,0,0,0,0,0,0,0,0,0,0,0,0,0,0,0,0,0,0,0,0,0,0,0,0,0,0,0,0,0,0,0,0,0,10,0,0,0,0,0,0,0,0,0,0,0,0,0,0,0,0,0,0,0,0,0,0,0,0,0,0,0,0,0,0,0,0,0,0,0,0,0,0,0,0,0,0,0,0,0,0,0,0,0,0,0,0,0,0,0,0,0,0,0,0,0,0,0,0,0,0,0,0,0,0,0,0,0,0,0,0,0,0,0,0,0,0,0,0,0,0,0,0,0,0,0,0,0,0,0,0,0,0,0,0,0,93.1,36.5,0.2753424,0.275342466,2.38806E-05
# 2645,4562,14654,Osaka A.,1986,nan,0,0,0,0,0,0,0,0,0,0,0,0,0,0,0,0,0,0,0,0,0,0,0,0,0,0,0,0,0,0,0,0,0,0,0,0,0,0,0,0,0,0,0,0,0,0,0,0,0,0,0,0,0,0,0,0,0,0,0,0,63.17,0,0,0,0,0,0,0,0,0,0,0,0,0,0,0,0,0,0,0,0,0,0,0,0,0,0,0,0,0,0,0,0,0,0,0,0,0,0,0,15.79,0,0,0,0,0,0,0,0,0,0,0,0,0,0,0,0,0,0,0,0,0,0,0,0,0,0,0,0,0,0,0,0,0,0,0,0,21.04,0,0,0,0,0,0,0,0,0,0,0,0,0,0,0,0,0,0,0,0,0,0,0,0,0,0,0,0,0,0,0,0,0,0,0,0,0,0,0,0,0,0,0,70.6,28.11,0.2557808,0.255780861,2.38109E-05
# 4715,3122,110701,State Optical I,1975,LF7,0,0,0,0,0,0,0,0.218899983,0,0,0,0,0,0.783757739,0,0,0,0,0,0,0,0,0,0,0,0,0,0,0,0,0,0,0,0,0,0,0,0,0,0,0,0,0,0,0,0,0,0,0,0,0,0,0,0,0,0,0,0,0,0,0,0,0,0,0,0,0,0,0,0,0,9.158059286,0,0,0,0,0,0,0,0,0,0,0,0,0,0,0,0,0,0,0,0,0,0,0,0,0,0,0,0,0,0,0,0,0,0,0,0,0,0,0,0,0,0,0,0,0,0,0,14.1171289,0,0,0,0,0,0,0,0,0,0,0,0,0,0,0,0,0,75.72215409,0,0,0,0,0,0,0,0,0,0,0,0,0,0,0,0,0,0,0,0,0,0,0,0,0,0,0,0,0,0,0,0,0,0,0,0,0,0,0,0,0,0,0,55.7,23.02,0.2098175,0.20981755,2.38095E-05
# 3202,16778,146238,Burkhard D.J.M.,1997,nan,0,0,0,0,0,0,0,0,0,0,0,0,0,0,0,0,0,0,0,0,0,0,0,0,0,0,0,0,0,0,0,0,0,0,0,0,0,0,0,0,0,0,0,0,0,0,0,0,0,0,2,0,0,0,0,0,0,0,0,0,0,0,0,0,0,0,0,0,0,0,0,0,0,0,0,0,0,0,0,0,0,0,0,37.1,0,0,0,0,0,0,0,0,0,0,0,0,0,0,0,0,0,0,0,0,0,0,0,0,0,0,0,0,0,0,0,0,0,0,0,0,0,0,0,0,0,0,0,0,0,0,0,0,0,0,0,0,0,60.9,0,0,0,0,0,0,0,0,0,0,0,0,0,0,0,0,0,0,0,0,0,0,0,0,0,0,0,0,0,0,0,0,0,0,0,0,0,0,0,0,0,0,0,83.8,33.7,0.2433235,0.243323442,2.37805E-05
# 4775,20715,186904,Sarkisov P.D.,1986,nan,0,0,0,15,0,0,0,0,0,0,0,0,0,0,0,0,0,0,0,0,0,0,0,0,0,0,0,0,0,0,0,0,0,0,0,0,0,0,0,0,0,0,0,0,0,0,0,0,0,0,0,0,0,0,0,0,0,0,0,0,0,0,0,0,0,0,0,0,0,0,0,0,0,0,0,0,0,0,0,0,0,0,0,0,0,0,0,0,0,0,0,3,0,0,0,0,0,0,0,0,22,0,0,0,0,0,0,0,0,0,0,0,0,0,0,0,0,0,0,0,0,0,0,0,0,0,0,0,0,0,0,0,0,0,0,0,0,60,0,0,0,0,0,0,0,0,0,0,0,0,0,0,0,0,0,0,0,0,0,0,0,0,0,0,0,0,0,0,0,0,0,0,0,0,0,0,0,0,0,0,0,59.1,24.5,0.2061224,0.206122449,2.37624E-05
# 3570,3861,12501,Takahashi K.,1983,nan,0,0,0,0,0,0,0,0,0,0,0,0,0,27.77778,0,0,0,0,0,0,0,0,0,0,0,0,0,0,0,0,0,0,0,0,0,0,0,0,0,0,0,0,0,0,0,0,0,0,0,0,0,0,0,0,0,0,0,0,0,0,0,0,0,0,0,0,0,0,0,0,0,0,0,0,0,0,0,0,0,0,0,0,0,0,0,0,0,0,0,0,0,0,0,0,0,0,0,0,0,0,16.66667,0,0,0,0,0,0,0,0,0,0,0,0,0,0,0,0,0,0,0,0,0,0,0,0,0,0,0,0,0,0,0,0,0,0,0,0,55.55555,0,0,0,0,0,0,0,0,0,0,0,0,0,0,0,0,0,0,0,0,0,0,0,0,0,0,0,0,0,0,0,0,0,0,0,0,0,0,0,0,0,0,0,73.7,29.78,0.2374076,0.237407656,2.36492E-05
# 28,37202,441701,Soltani M.T.,2009,nan,0,0,0,0,0,0,0,0,0,0,0,0,0,0,0,0,0,0,0,0,0,0,0,0,0,0,0,0,0,0,0,0,0,0,0,0,0,0,0,0,0,0,0,0,0,0,0,0,0,0,0,0,0,0,0,0,0,0,0,0,0,0,0,0,0,0,0,0,0,0,0,0,0,0,0,0,0,0,0,0,0,0,0,0,0,0,0,0,0,0,0,0,0,0,0,0,0,30,0,0,10,0,0,0,0,0,0,0,0,0,0,0,0,0,0,0,0,0,0,0,0,0,0,0,0,0,0,0,0,0,60,0,0,0,0,0,0,0,0,0,0,0,0,0,0,0,0,0,0,0,0,0,0,0,0,0,0,0,0,0,0,0,0,0,0,0,0,0,0,0,0,0,0,0,0,0,0,0,0,0,0,35.6,12.5,0.4239999,0.424,2.35849E-05
# 29,37537,444151,Saddeek Y.B.,2009,nan,0,0,0,0,0,0,0,0,0,0,0,0,0,0,0,0,0,0,0,0,0,0,0,0,0,0,0,0,0,0,0,0,0,0,0,0,0,0,0,0,0,0,0,0,0,0,0,0,0,0,0,0,0,0,0,0,0,0,0,0,0,0,0,0,0,0,0,0,0,0,0,0,0,0,0,0,0,0,0,0,0,0,0,0,0,0,0,0,0,0,0,0,0,0,0,0,0,0,0,0,0,0,0,0,0,0,0,0,0,0,0,0,0,0,0,0,0,0,0,0,0,0,0,0,0,0,0,0,0,0,0,0,0,0,0,0,0,0,0,0,0,0,0,0,0,0,0,0,0,0,0,0,0,70,0,0,0,0,0,0,0,0,0,0,0,0,0,0,0,30,0,0,0,0,0,0,0,0,0,0,0,71.2,25,0.4239999,0.424,2.35849E-05
# 2679,26961,309933,Kojima S.,2003,nan,0,0,0,0,0,0,0,0,0,0,0,0,0,71.42856786,0,0,0,0,0,0,0,0,0,0,0,0,0,0,0,0,0,0,0,0,0,0,2.857142914,0,0,0,0,0,0,0,0,0,0,0,0,0,0,0,0,0,0,0,0,0,0,0,0,0,0,0,0,0,0,0,0,0,0,0,0,0,0,0,0,0,0,0,0,0,0,25.71428923,0,0,0,0,0,0,0,0,0,0,0,0,0,0,0,0,0,0,0,0,0,0,0,0,0,0,0,0,0,0,0,0,0,0,0,0,0,0,0,0,0,0,0,0,0,0,0,0,0,0,0,0,0,0,0,0,0,0,0,0,0,0,0,0,0,0,0,0,0,0,0,0,0,0,0,0,0,0,0,0,0,0,0,0,0,0,0,0,0,0,0,0,0,0,0,0,0,67.5,26.9,0.2546469,0.25464684,2.35036E-05
# 3700,39407,465139,Zheng Qiuju,2012,nan,0,0,0,17.93821126,0,0,0,0,0,0,0,0,0,5.069493355,0,0,0,0,0,0,0,0,0,0,0,0,0,0,0,0,0,0,0,0,0,0,0,0,0,0,0,0,0,0,0,0,0,0,0,0,0.939900066,0,0,0,0,0,0,0,0,0,0,0,0,0,0,0,0,0,0,0,0,0,0,0,0,0,0,0,0,0,0,0,0,0,0,0,0,0,0,0,0,0,0,0,0,0,0,0,0,0,13.74862096,0,0,0,0,0,0,0,0,0,0,0,0,0,0,0,0,0,0,0,0,0,0,0,0,0,0,0,0,0,0,0,0,0,0,0,0,62.30377436,0,0,0,0,0,0,0,0,0,0,0,0,0,0,0,0,0,0,0,0,0,0,0,0,0,0,0,0,0,0,0,0,0,0,0,0,0,0,0,0,0,0,0,69.4,28.1,0.2348755,0.234875445,2.34848E-05
# 3803,12751,126798,Primenko V.I.,1976,BK4,0,0,0,0,0,0,0,0.178900039,0,0,0,0,0,3.27424372,0,0,7.073465556,0,0,0,0,0,0,0,0,0,0,0,0,0,0,0,0,0,0,0,0,0,0,0,0,0,0,0,0,0,0,0,0,0,0,0,0,0,0,0,0,0,0,0,0,0,0,0,0,0,0,0,0,0,0,7.568109665,0,0,0,0,0,0,0,0,0,0,0,0,0,0,0,0,0,0,0,0,0,0,0,0,0,0,0,0,3.426632754,0,0,0,0,0,0,0,0,0,0,0,0,0,0,0,0,0,0,0,0,0,0,0,0,0,0,0,0,0,0,0,0,0,0,0,0,74.21659633,0,0,0,0,0,0,0,0,0,0,0,0,0,0,0,0,0,0,0,0,0,0,0,0,0,0,0,0,0,0,0,0,0,0,0,0,0,0,0,4.262051938,0,0,0,68,27.59,0.2323305,0.232330555,2.34789E-05
# 1900,32545,396911,Gopal E.S.R.,1987,nan,0,0,0,0,0,0,0,0,0,0,0,0,0,0,0,0,0,0,0,0,0,0,0,0,0,0,0,0,0,0,0,0,0,0,0,0,0,0,0,0,0,0,0,0,0,0,0,0,0,0,0,0,0,0,0,0,0,0,0,32,0,0,0,0,0,0,0,0,0,0,0,0,0,0,0,0,0,0,0,0,0,0,0,0,0,0,0,0,0,0,0,0,0,0,0,0,0,0,0,0,0,0,0,0,0,0,0,0,0,0,0,0,0,0,0,0,0,0,0,0,0,0,0,0,0,0,0,0,0,10,0,0,0,58,0,0,0,0,0,0,0,0,0,0,0,0,0,0,0,0,0,0,0,0,0,0,0,0,0,0,0,0,0,0,0,0,0,0,0,0,0,0,0,0,0,0,0,0,0,0,0,24.9,9.8,0.2704081,0.270408163,2.33962E-05
# 1213,1705,25776,Makishima A.,1978,nan,0,0,0,25.4,0,0,0,0,0,0,0,0,0,0,0,0,0,0,0,0,0,0,0,0,0,0,0,0,0,0,0,0,0,0,0,0,0,0,0,0,0,0,0,0,0,0,0,0,0,0,0,0,0,0,0,0,0,0,0,0,0,0,0,0,0,0,0,0,0,0,0,0,0,0,0,0,0,0,0,18.4,0,0,0,0,0,0,0,0,0,0,0,0,0,0,0,0,0,0,0,0,0,0,0,0,0,0,0,0,0,0,0,0,0,0,0,0,0,0,0,0,0,0,0,0,0,0,0,0,0,0,0,0,0,0,0,0,0,43.2,0,0,0,0,0,0,0,0,0,0,0,0,0,0,0,0,0,0,0,13,0,0,0,0,0,0,0,0,0,0,0,0,0,0,0,0,0,0,0,0,0,0,0,106,41.2,0.2864077,0.286407767,2.33898E-05
# 3649,20715,186907,Sarkisov P.D.,1986,nan,0,0,0,15,0,0,0,0,0,0,0,0,0,0,0,0,0,0,0,0,0,0,0,0,0,0,0,0,0,0,0,0,0,0,0,0,0,0,0,0,0,0,0,0,0,0,0,0,0,0,0,0,0,0,0,0,0,0,0,0,0,0,0,0,0,0,0,0,0,0,0,0,0,0,0,0,0,0,0,0,0,0,0,0,0,0,0,0,0,0,0,9,0,0,0,0,0,0,0,0,16,0,0,0,0,0,0,0,0,0,0,0,0,0,0,0,0,0,0,0,0,0,0,0,0,0,0,0,0,0,0,0,0,0,0,0,0,60,0,0,0,0,0,0,0,0,0,0,0,0,0,0,0,0,0,0,0,0,0,0,0,0,0,0,0,0,0,0,0,0,0,0,0,0,0,0,0,0,0,0,0,65,26.3,0.2357415,0.235741445,2.33871E-05
# 3519,1834,9137,Takahashi K.,1983,nan,0,0,0,0,0,0,0,0,0,0,0,0,0,0,0,0,0,0,0,0,0,0,0,0,0,0,0,0,0,0,0,0,0,0,0,0,0,0,0,0,0,0,0,0,0,0,0,0,0,0,0,0,0,0,0,0,0,0,0,0,0,0,0,0,0,0,0,0,0,0,0,20,0,0,0,0,0,0,0,0,0,0,0,0,0,0,0,0,0,0,0,0,0,0,0,0,0,0,0,0,0,0,0,0,0,0,0,0,0,0,0,0,0,0,0,0,0,0,0,0,0,0,0,0,0,0,0,0,0,0,0,0,0,0,0,0,0,80,0,0,0,0,0,0,0,0,0,0,0,0,0,0,0,0,0,0,0,0,0,0,0,0,0,0,0,0,0,0,0,0,0,0,0,0,0,0,0,0,0,0,0,47.6,19.22,0.2382935,0.238293444,2.33624E-05
# 4468,3861,12500,Takahashi K.,1983,nan,0,0,0,0,0,0,0,0,0,0,0,0,0,28.16901,0,0,0,0,0,0,0,0,0,0,0,0,0,0,0,0,0,0,0,0,0,0,0,0,0,0,0,0,0,0,0,0,0,0,0,0,0,0,0,0,0,0,0,0,0,0,0,0,0,0,0,0,0,0,0,0,0,0,0,0,0,0,0,0,0,0,0,0,0,0,0,0,0,0,0,0,0,0,0,0,0,0,0,0,0,0,15.49296,0,0,0,0,0,0,0,0,0,0,0,0,0,0,0,0,0,0,0,0,0,0,0,0,0,0,0,0,0,0,0,0,0,0,0,0,56.33803,0,0,0,0,0,0,0,0,0,0,0,0,0,0,0,0,0,0,0,0,0,0,0,0,0,0,0,0,0,0,0,0,0,0,0,0,0,0,0,0,0,0,0,75.3,30.89,0.2188411,0.218841049,2.3358E-05
# 190,7356,94018,Keshishyan T.N.,1979,nan,0,0,0,0,0,0,0,0,0,0,0,0,0,27,0,0,10,0,0,63,0,0,0,0,0,0,0,0,0,0,0,0,0,0,0,0,0,0,0,0,0,0,0,0,0,0,0,0,0,0,0,0,0,0,0,0,0,0,0,0,0,0,0,0,0,0,0,0,0,0,0,0,0,0,0,0,0,0,0,0,0,0,0,0,0,0,0,0,0,0,0,0,0,0,0,0,0,0,0,0,0,0,0,0,0,0,0,0,0,0,0,0,0,0,0,0,0,0,0,0,0,0,0,0,0,0,0,0,0,0,0,0,0,0,0,0,0,0,0,0,0,0,0,0,0,0,0,0,0,0,0,0,0,0,0,0,0,0,0,0,0,0,0,0,0,0,0,0,0,0,0,0,0,0,0,0,0,0,0,0,0,55.3,20.8,0.329327,0.329326923,2.33577E-05
# 4765,26687,21304,LaCourse W.C.,1996,nan,0,0,0,0,0,0,0,0,0,0,0,0,0,0,0,0,0,0,0,0,0,0,0,0,0,0,0,0,0,0,0,0,0,0,0,0,0,0,0,0,0,0,0,0,0,0,0,0,0,0,0,0,0,0,0,0,0,0,0,0,0,0,0,0,0,0,0,0,0,0,0,0,0,0,0,0,0,0,0,0,0,0,0,12.5,0,0,0,0,0,0,0,0,0,0,0,0,0,0,0,0,12.5,0,0,0,0,0,0,0,0,0,0,0,0,0,0,0,0,0,0,0,0,0,0,0,0,0,0,0,0,0,0,0,0,0,0,0,0,75,0,0,0,0,0,0,0,0,0,0,0,0,0,0,0,0,0,0,0,0,0,0,0,0,0,0,0,0,0,0,0,0,0,0,0,0,0,0,0,0,0,0,0,70,29,0.2068966,0.206896552,2.33333E-05
# 4766,26687,21380,LaCourse W.C.,1996,nan,0,0,0,6,0,0,0,0,0,0,0,0,0,0,0,0,0,0,0,0,0,0,0,0,7,0,0,0,0,0,0,0,0,0,0,0,0,0,0,0,0,0,0,0,0,0,0,0,0,0,0,0,0,0,0,0,0,0,0,0,0,0,0,0,0,0,0,0,0,0,0,0,0,0,0,0,0,0,0,0,0,0,0,0,0,0,0,0,0,0,0,0,0,0,0,0,0,0,0,0,18,0,0,0,0,0,0,0,0,0,0,0,0,0,0,0,0,0,0,0,0,0,0,0,0,0,0,0,0,0,0,0,0,0,0,0,0,69,0,0,0,0,0,0,0,0,0,0,0,0,0,0,0,0,0,0,0,0,0,0,0,0,0,0,0,0,0,0,0,0,0,0,0,0,0,0,0,0,0,0,0,70,29,0.2068966,0.206896552,2.33333E-05
# 4767,26687,21381,LaCourse W.C.,1996,nan,0,0,0,8,0,0,0,0,0,0,0,0,0,0,0,0,0,0,0,0,0,0,0,0,7,0,0,0,0,0,0,0,0,0,0,0,0,0,0,0,0,0,0,0,0,0,0,0,0,0,0,0,0,0,0,0,0,0,0,0,0,0,0,0,0,0,0,0,0,0,0,0,0,0,0,0,0,0,0,0,0,0,0,0,0,0,0,0,0,0,0,0,0,0,0,0,0,0,0,0,18,0,0,0,0,0,0,0,0,0,0,0,0,0,0,0,0,0,0,0,0,0,0,0,0,0,0,0,0,0,0,0,0,0,0,0,0,67,0,0,0,0,0,0,0,0,0,0,0,0,0,0,0,0,0,0,0,0,0,0,0,0,0,0,0,0,0,0,0,0,0,0,0,0,0,0,0,0,0,0,0,70,29,0.2068966,0.206896552,2.33333E-05
# 4768,31836,394626,Lin Chung0Chern,2006,nan,0,0,0,9.044089853,0,0,0,0,0,0,0,0,0,0,0,0,0,0,0,0,0,0,0,0,1.602015974,0,0,0,0,0,0,0,0,0,0,0,0,0,0,0,0,0,0,0,0,0,0,0,0,0,0,0,0,0,0,0,0,0,0,0,0,0,0,0,0,0,0,0,0,0,0,3.163031948,0,0,0,0,0,0,0,0,0,0,0,0,0,0,0,0,0,0,0,0.687006789,0,0,0.056999999,0,0,0,0,0,4.415043928,0,0,0,0,0,0,0,0,0,0,0,0,0,0,0.033000329,0,0,0,0,0,0,0,0,0,0,0,0,0,0,0,0,0,0,0,0,0,80.74480868,0,0,0,0,0,0,0,0,0,0,0,0,0,0,0,0,0,0,0,0.254002496,0,0,0,0,0,0,0,0,0,0,0,0,0,0,0,0,0,0,0,0,0,0,0,70,29,0.2068966,0.206896552,2.33333E-05
# 4769,40872,477541,Komai T.,2012,nan,0,0,0,9.019238319,0,0,0,0,0,0,0,0,0,0.646594523,0,0,0,0,0,0,0,0,0,0,0.57339162,0,0,0,0,0,0,0,0,0,0,0,0,0,0,0,0,0,0,0,0,0,0,0,0,0,0.001208,0,0,0,0,0,0,0,0,0,0,0,0,0,0,0,0,0,0,0,0,2.730843097,0,0,0,0,0,0,0,0,0,0,0,0,0,0,0,0,0,0,0,4.786720169,0,0,0,0,0,0,0,0,16.29014058,0,0,0,0,0,0,0,0,0,0,0,0,0,0,0,0,0,0,0,0,0,0,0,0,0,0,0,0,0,0,0,0,0,0,0,0,65.82386233,0,0,0,0.128000005,0,0,0,0,0,0,0,0,0,0,0,0,5.54E-07,0,0,0,0,0,0,0,0,8.11E-07,0,0,0,0,0,0,0,0,0,0,0,0,0,0,0,0,0,70,29,0.2068966,0.206896552,2.33333E-05
# 1212,32545,396923,Gopal E.S.R.,1987,nan,0,0,0,0,0,0,0,0,0,0,0,0,0,0,0,0,0,0,0,0,0,0,0,0,0,0,0,0,0,0,0,0,0,0,0,0,0,0,0,0,0,0,0,0,0,0,0,0,0,0,0,0,0,0,0,0,0,0,0,22,0,0,0,0,0,0,0,0,0,0,0,0,0,0,0,0,0,0,0,0,0,0,0,0,0,0,0,0,0,0,0,0,0,0,0,0,0,0,0,0,0,0,0,0,0,0,0,0,0,0,0,0,0,0,0,0,0,0,0,0,0,0,0,0,0,0,0,0,0,14,0,0,0,64,0,0,0,0,0,0,0,0,0,0,0,0,0,0,0,0,0,0,0,0,0,0,0,0,0,0,0,0,0,0,0,0,0,0,0,0,0,0,0,0,0,0,0,0,0,0,0,19.3,7.5,0.2866666,0.286666667,2.32558E-05
# 4165,1978,110646,State Optical I,1975,BK4,0,0,0,0,0,0,0,0.178699964,0,0,0,0,0,3.280156344,0,0,6.972077606,0,0,0,0,0,0,0,0,0,0,0,0,0,0,0,0,0,0,0,0,0,0,0,0,0,0,0,0,0,0,0,0,0,0,0,0,0,0,0,0,0,0,0,0,0,0,0,0,0,0,0,0,0,0,7.573315485,0,0,0,0,0,0,0,0,0,0,0,0,0,0,0,0,0,0,0,0,0,0,0,0,0,0,0,0,3.433600313,0,0,0,0,0,0,0,0,0,0,0,0,0,0,0,0,0,0,0,0,0,0,0,0,0,0,0,0,0,0,0,0,0,0,0,0,74.29693514,0,0,0,0,0,0,0,0,0,0,0,0,0,0,0,0,0,0,0,0,0,0,0,0,0,0,0,0,0,0,0,0,0,0,0,0,0,0,0,4.265215147,0,0,0,70.3,28.68,0.2255928,0.225592748,2.32457E-05
# 4816,1763,110639,State Optical I,1975,K3,0,0,0,0,0,0,0,0.064069995,0,0,0,0,0,7.081915462,0,0,0,0,0,0,0,0,0,0,1.514339885,0,0,0,0,0,0,0,0,0,0,0,0,0,0,0,0,0,0,0,0,0,0,0,0,0,0,0,0,0,0,0,0,0,0,0,0,0,0,0,0,0,0,0,0,0,0,7.548607426,0,0,0,0,0,0,0,0,0,0,0,0,0,0,0,0,0,0,0,0.691841547,0,0,0,0,0,0,0,0,7.811881406,0,0,0,0,0,0,0,0,0,0,0,0,0,0,0,0,0,0,0,0,0,0,0,0,0,0,0,0,0,0,0,0,0,0,0,0,75.28734428,0,0,0,0,0,0,0,0,0,0,0,0,0,0,0,0,0,0,0,0,0,0,0,0,0,0,0,0,0,0,0,0,0,0,0,0,0,0,0,0,0,0,0,75.2,31.24,0.2035851,0.203585147,2.32076E-05
# 3515,3122,110702,State Optical I,1975,LF8,0,0,0,2.611838712,0,0,0,0.144105943,0,0,0,0,0,2.962517174,0,0,0,0,0,0,0,0,0,0,0,0,0,0,0,0,0,0,0,0,0,0,0,0,0,0,0,0,0,0,0,0,0,0,18.77077411,0,0,0,0,0,0,0,0,0,0,0,0,0,0,0,0,0,0,0,0,0,0,13.15689259,0,0,0,0,0,0,0,0,0,0,0,0,0,0,0,0,0,0,0,0,0,0,0,0,0,0,0,0,0,0,0,0,0,0,0,0,0,0,0,0,0,0,0,0,0,0,0,0,0,0,0,0,0,0,0,0,0,0,0,0,0,0,0,0,0,51.10676764,0,0,0,0,0,0,0,0,0,0,0,0,0,0,0,0,0,0,0,11.24710383,0,0,0,0,0,0,0,0,0,0,0,0,0,0,0,0,0,0,0,0,0,0,0,65.5,26.44,0.2386535,0.238653555,2.31379E-05
# 1732,17460,183307,Rabukhin A.I.,1986,nan,0,0,0,5.84,0,0,0,0,0,0,0,0,0,0,0,0,0,0,0,25.95,0,0,0,0,0,0,0,0,0,0,0,0,0,0,0,0,0,0,0,0,0,0,0,0,0,0,0,0,0,0,0,0,0,0,0,0,0,0,0,0,55.52,0,0,0,0,0,0,0,0,0,0,0,0,0,0,0,0,0,0,0,0,0,0,0,0,0,0,0,0,0,0,0,0,0,0,0,0,0,0,0,0,0,0,0,0,0,0,0,0,0,0,0,0,0,0,0,0,0,0,12.69,0,0,0,0,0,0,0,0,0,0,0,0,0,0,0,0,0,0,0,0,0,0,0,0,0,0,0,0,0,0,0,0,0,0,0,0,0,0,0,0,0,0,0,0,0,0,0,0,0,0,0,0,0,0,0,0,0,0,0,0,0,58.7,23.03,0.2744246,0.274424663,2.31329E-05
# 812,10627,80753,Zhao Xiujian,1987,nan,0,0,0,0,8,0,0,0,0,0,0,0,0,0,0,24,0,0,0,0,0,0,0,0,0,0,0,0,0,0,0,0,0,0,0,0,0,0,0,0,0,0,0,0,0,0,0,0,0,0,0,0,0,0,0,0,0,0,0,0,0,0,0,0,0,0,0,0,0,0,0,0,0,0,0,0,0,0,0,0,0,0,0,0,0,0,0,0,20,0,0,0,0,0,0,0,0,0,0,0,0,0,0,0,0,0,0,0,0,0,0,0,0,0,0,0,0,0,0,0,0,0,0,0,0,0,0,0,0,0,0,0,0,0,0,0,0,0,0,0,0,0,0,0,0,0,0,0,0,0,0,0,0,0,0,0,0,0,0,0,0,0,0,0,0,0,0,0,0,0,0,0,0,0,0,0,0,0,0,48,0,59.4,22.9,0.2969433,0.296943231,2.30882E-05
# 1623,26961,309928,Kojima S.,2003,nan,0,0,0,0,0,0,0,0,0,0,0,0,0,71.42857,0,0,0,0,0,0,0,0,0,0,0,0,0,0,0,0,0,0,0,0,0,0,17.14286,0,0,0,0,0,0,0,0,0,0,0,0,0,0,0,0,0,0,0,0,0,0,0,0,0,0,0,0,0,0,0,0,0,0,0,0,0,0,0,0,0,0,0,0,0,0,11.42857,0,0,0,0,0,0,0,0,0,0,0,0,0,0,0,0,0,0,0,0,0,0,0,0,0,0,0,0,0,0,0,0,0,0,0,0,0,0,0,0,0,0,0,0,0,0,0,0,0,0,0,0,0,0,0,0,0,0,0,0,0,0,0,0,0,0,0,0,0,0,0,0,0,0,0,0,0,0,0,0,0,0,0,0,0,0,0,0,0,0,0,0,0,0,0,0,0,40.1,15.7,0.27707,0.277070064,2.29885E-05
# 2142,30951,391775,Rajendran V.,2002,nan,0,0,0,0,0,0,0,0,0,0,0,0,0,0,0,0,0.787726554,0,0,5.891041488,0,0,0,0,0,0,0,0,0,0,0,0,0,0,0,0,0,0,0,0,0,0,0,0,0,0,0,0,0,0,0,0,0,0,0,0,0,0,0,0,0,0,0,0,0,0,0,0,0,0,0,0,0,0,0,0,0,0,0,0,0,0,0,0,0,0,0,0,0,0,0,0,0,0,0,0,0,0,0,0,0,0,0,0,0,0,0,0,0,0,0,0,0,0,0,0,0,0,0,0,0,0,0,0,0,0,0,0,0,0,0,0,0,0,0,0,0,0,0,0,0,0,0,0,0,0,0,0,0,0,0,0,0,57.33092282,0,0,0,0.778925508,0,0,0,0,0,0,0,0,0,35.21138363,0,0,0,0,0,0,0,0,0,0,0,0,0,52.9,20.9,0.2655503,0.265550239,2.28829E-05
# 4159,26687,22284,LaCourse W.C.,1996,nan,0,0,0,25,0,0,0,0,0,0,0,0,0,0,0,0,0,0,0,0,0,0,0,0,7,0,0,0,0,0,0,0,0,0,0,0,0,0,0,0,0,0,0,0,0,0,0,0,0,0,0,0,0,0,0,0,0,0,0,0,0,0,0,0,0,0,0,0,0,0,0,0,0,0,0,0,0,0,0,0,0,0,0,0,0,0,0,0,0,0,0,0,0,0,0,0,0,0,0,0,18,0,0,0,0,0,0,0,0,0,0,0,0,0,0,0,0,0,0,0,0,0,0,0,0,0,0,0,0,0,0,0,0,0,0,0,0,50,0,0,0,0,0,0,0,0,0,0,0,0,0,0,0,0,0,0,0,0,0,0,0,0,0,0,0,0,0,0,0,0,0,0,0,0,0,0,0,0,0,0,0,76,31,0.2258064,0.225806452,2.28571E-05
# 4160,31836,394625,Lin Chung0Chern,2006,nan,0,0,0,8.886,0,0,0,0,0,0,0,0,0,0,0,0,0,0,0,0,0,0,0,0,1.574,0,0,0,0,0,0,0,0,0,0,0,0,0,0,0,0,0,0,0,0,0,0,0,0,0,0.786,0.961,0,0,0,0,0,0,0,0,0,0,0,0,0,0,0,0,0,0,0,3.108,0,0,0,0,0,0,0,0,0,0,0,0,0,0,0,0,0,0,0,0.675,0,0,0.056,0,0,0,0,0,4.338,0,0,0,0,0,0,0,0,0,0,0,0,0,0,0.033,0,0,0,0,0,0,0,0,0,0,0,0,0,0,0,0,0,0,0,0,0,79.334,0,0,0,0,0,0,0,0,0,0,0,0,0,0,0,0,0,0,0,0.249,0,0,0,0,0,0,0,0,0,0,0,0,0,0,0,0,0,0,0,0,0,0,0,76,31,0.2258064,0.225806452,2.28571E-05
# 4161,40872,477539,Komai T.,2012,nan,0,0,0,6.273302529,0,0,0,0,0,0,0,0,0,4.593739119,0,0,0,0,0,0,0,0,0,0,2.281254556,0,0,0,0,0,0,0,0,0,0,0,0,0,0,0,0,0,0,0,0,0,0,0,0,0,0.001202,0,0,0,0,0,0,0,0,0,0,0,0,0,0,0,0,0,0,0,0,3.327324811,0,0,0,0,0,0,0,0,0,0,0,0,0,0,0,0,0,0,0,3.174015773,0,0,0,0,0,0,0,0,14.96426365,0,0,0,0,0,0,0,0,0,0,0,0,0,0,0,0,0,0,0,0,0,0,0,0,0,0,0,0,0,0,0,0,0,0,0,0,65.2575959,0,0,0,0.127300031,0,0,0,0,0,0,0,0,0,0,0,0,8.27E-07,0,0,0,0,0,0,0,0,8.06E-07,0,0,0,0,0,0,0,0,0,0,0,0,0,0,0,0,0,76,31,0.2258064,0.225806452,2.28571E-05
# 2477,7459,56008,Kodama M.,1994,nan,0,0,0,0,0,0,0,0,0,0,0,0,0,98,0,0,0,0,0,0,0,0,0,0,0,0,0,0,0,0,0,0,0,0,0,0,0,0,0,0,0,0,0,0,0,0,0,0,0,0,0,0,0,0,0,0,0,0,0,0,0,0,0,0,0,0,0,0,0,0,0,0,0,0,0,0,0,0,0,0,0,0,0,2,0,0,0,0,0,0,0,0,0,0,0,0,0,0,0,0,0,0,0,0,0,0,0,0,0,0,0,0,0,0,0,0,0,0,0,0,0,0,0,0,0,0,0,0,0,0,0,0,0,0,0,0,0,0,0,0,0,0,0,0,0,0,0,0,0,0,0,0,0,0,0,0,0,0,0,0,0,0,0,0,0,0,0,0,0,0,0,0,0,0,0,0,0,0,0,0,0,20.4,8.1,0.2592592,0.259259259,2.28571E-05
# 2478,7820,74109,Osaka A.,1985,nan,0,0,0,0,0,0,0,0,0,0,0,0,0,0,0,0,0,0,0,0,0,0,0,0,0,0,0,0,0,0,0,0,0,0,0,0,0,0,0,0,0,0,0,0,0,0,0,0,0,0,0,0,0,0,0,0,0,0,0,0,82.4,0,0,0,0,0,0,0,0,0,0,17.6,0,0,0,0,0,0,0,0,0,0,0,0,0,0,0,0,0,0,0,0,0,0,0,0,0,0,0,0,0,0,0,0,0,0,0,0,0,0,0,0,0,0,0,0,0,0,0,0,0,0,0,0,0,0,0,0,0,0,0,0,0,0,0,0,0,0,0,0,0,0,0,0,0,0,0,0,0,0,0,0,0,0,0,0,0,0,0,0,0,0,0,0,0,0,0,0,0,0,0,0,0,0,0,0,0,0,0,0,0,57.8,22.95,0.2592592,0.259259259,2.28571E-05
# 5004,39407,465146,Zheng Qiuju,2012,nan,0,0,0,7.49475355,0,0,0,0,0,0,0,0,0,4.296991742,0,0,0,0,0,0,0,0,0,0,0,0,0,0,0,0,0,0,0,0,0,0,0,0,0,0,0,0,0,0,0,0,0,0,0,0,0.069949996,0,0,0,0,0,0,0,0,0,0,0,0,0,0,0,0,0,0,0,0,0,0,0,0,0,0,0,0,0,0,0,0,0,0,0,0,0,0,0,0,0,0,0,0,0,0,0,0,0,12.29139926,0,0,0,0,0,0,0,0,0,0,0,0,0,0,0,0,0,0,0,0,0,0,0,0,0,0,0,0,0,0,0,0,0,0,0,0,75.84690545,0,0,0,0,0,0,0,0,0,0,0,0,0,0,0,0,0,0,0,0,0,0,0,0,0,0,0,0,0,0,0,0,0,0,0,0,0,0,0,0,0,0,0,73.1,30.6,0.1944444,0.194444444,2.28571E-05
# 496,7459,56010,Kodama M.,1994,nan,0,0,0,0,0,0,0,0,0,0,0,0,0,94,0,0,0,0,0,0,0,0,0,0,0,0,0,0,0,0,0,0,0,0,0,0,0,0,0,0,0,0,0,0,0,0,0,0,0,0,0,0,0,0,0,0,0,0,0,0,0,0,0,0,0,0,0,0,0,0,0,0,0,0,0,0,0,0,0,0,0,0,0,6,0,0,0,0,0,0,0,0,0,0,0,0,0,0,0,0,0,0,0,0,0,0,0,0,0,0,0,0,0,0,0,0,0,0,0,0,0,0,0,0,0,0,0,0,0,0,0,0,0,0,0,0,0,0,0,0,0,0,0,0,0,0,0,0,0,0,0,0,0,0,0,0,0,0,0,0,0,0,0,0,0,0,0,0,0,0,0,0,0,0,0,0,0,0,0,0,0,26.7,10.2,0.3088236,0.308823529,2.28571E-05
# 3164,3861,12464,Takahashi K.,1983,nan,0,0,0,0,0,0,0,0,0,0,0,0,0,41.66666583,0,0,0,0,0,0,0,0,0,0,0,0,0,0,0,0,0,0,0,0,0,0,0,0,0,0,0,0,0,0,0,0,0,0,0,0,0,0,0,0,0,0,0,0,0,0,0,0,0,0,0,0,0,0,0,0,0,0,0,0,0,0,0,0,0,0,0,0,0,0,0,0,0,0,0,0,0,0,0,0,0,0,0,0,0,0,16.66666833,0,0,0,0,0,0,0,0,0,0,0,0,0,0,0,0,0,0,0,0,0,0,0,0,0,0,0,0,0,0,0,0,0,0,0,0,41.66666583,0,0,0,0,0,0,0,0,0,0,0,0,0,0,0,0,0,0,0,0,0,0,0,0,0,0,0,0,0,0,0,0,0,0,0,0,0,0,0,0,0,0,0,62.9,25.28,0.2440664,0.244066456,2.28201E-05
# 972,7278,55245,Osaka A.,1989,nan,0,0,0,0,0,0,0,0,0,0,0,0,0,66.7,0,0,33.3,0,0,0,0,0,0,0,0,0,0,0,0,0,0,0,0,0,0,0,0,0,0,0,0,0,0,0,0,0,0,0,0,0,0,0,0,0,0,0,0,0,0,0,0,0,0,0,0,0,0,0,0,0,0,0,0,0,0,0,0,0,0,0,0,0,0,0,0,0,0,0,0,0,0,0,0,0,0,0,0,0,0,0,0,0,0,0,0,0,0,0,0,0,0,0,0,0,0,0,0,0,0,0,0,0,0,0,0,0,0,0,0,0,0,0,0,0,0,0,0,0,0,0,0,0,0,0,0,0,0,0,0,0,0,0,0,0,0,0,0,0,0,0,0,0,0,0,0,0,0,0,0,0,0,0,0,0,0,0,0,0,0,0,0,65.3,25.3,0.2905139,0.290513834,2.27211E-05
# 2513,2688,110696,State Optical I,1975,TBF9,0,0,0,0,0,0,0,0.228495046,0,0,0,0,0,21.58285208,0,0,9.800025535,0,0,0,0,0,0,0,0,0,0,0,0,0,0,0,0,0,0,0,0,0,0,0,0,0,0,0,0,0,0,0,0,0,0,0,0,0,0,0,0,0,0,0,14.36401859,0,0,0,0,0,0,0,0,0,0,0,0,0,0,0,0,0,0,18.44960001,0,0,0,0,0,0,0,0,0,0,0,0,0,0,0,0,0,0,0,0,0,0,0,0,0,0,0,0,0,0,3.765918355,0,0,0,0,0,0,0,0,0,0,0,0,0,0,0,0,0,0,0,0,0,0,0,0,0,0,25.00823782,0,0,0,0,0,0,0,0,0,0,0,6.800852558,0,0,0,0,0,0,0,0,0,0,0,0,0,0,0,0,0,0,0,0,0,0,0,0,0,0,0,0,0,0,0,108,42.9,0.2587412,0.258741259,2.27027E-05
# 3568,3861,12507,Takahashi K.,1983,nan,0,0,0,0,0,0,0,0,0,0,0,0,0,24.39024,0,0,0,0,0,0,0,0,0,0,0,0,0,0,0,0,0,0,0,0,0,0,0,0,0,0,0,0,0,0,0,0,0,0,0,0,0,0,0,0,0,0,0,0,0,0,0,0,0,0,0,0,0,0,0,0,0,0,0,0,0,0,0,0,0,0,0,0,0,0,0,0,0,0,0,0,0,0,0,0,0,0,0,0,0,0,26.82927,0,0,0,0,0,0,0,0,0,0,0,0,0,0,0,0,0,0,0,0,0,0,0,0,0,0,0,0,0,0,0,0,0,0,0,0,48.78049,0,0,0,0,0,0,0,0,0,0,0,0,0,0,0,0,0,0,0,0,0,0,0,0,0,0,0,0,0,0,0,0,0,0,0,0,0,0,0,0,0,0,0,73.2,29.57,0.2377409,0.237740954,2.25747E-05
# 2961,4562,14656,Osaka A.,1986,nan,0,0,0,0,0,0,0,0,0,0,0,0,0,0,0,0,0,0,0,0,0,0,0,0,0,0,0,0,0,0,0,0,0,0,0,0,0,0,0,0,0,0,0,0,0,0,0,0,0,0,0,0,0,0,0,0,0,0,0,0,61.24,0,0,0,0,0,0,0,0,0,0,0,0,0,0,0,0,0,0,0,0,0,0,0,0,0,0,0,0,0,0,0,0,0,0,0,0,0,0,0,18.37,0,0,0,0,0,0,0,0,0,0,0,0,0,0,0,0,0,0,0,0,0,0,0,0,0,0,0,0,0,0,0,0,0,0,0,0,20.39,0,0,0,0,0,0,0,0,0,0,0,0,0,0,0,0,0,0,0,0,0,0,0,0,0,0,0,0,0,0,0,0,0,0,0,0,0,0,0,0,0,0,0,69.6,27.86,0.2491026,0.249102656,2.2536E-05
# 835,1980,44506,Eagan R.J.,1978,nan,0,0,0,20,0,0,0,0,0,0,0,0,0,0,0,0,0,0,0,0,0,0,0,0,20,0,0,0,0,0,0,0,0,0,0,0,0,0,0,0,0,0,0,0,0,0,0,0,0,0,0,0,0,0,0,0,0,0,0,0,0,0,0,0,0,0,0,0,0,0,0,0,0,0,0,0,0,0,0,0,0,0,0,0,0,0,0,0,0,0,0,0,0,0,0,0,0,0,0,0,0,0,0,0,0,0,0,0,0,0,0,0,0,0,0,0,0,0,0,0,0,0,0,0,0,0,0,0,0,0,0,0,0,0,0,0,0,60,0,0,0,0,0,0,0,0,0,0,0,0,0,0,0,0,0,0,0,0,0,0,0,0,0,0,0,0,0,0,0,0,0,0,0,0,0,0,0,0,0,0,0,93.3,36,0.2958334,0.295833333,2.25352E-05
# 4080,37266,442006,Lin Chung0Chern,2010,nan,0,0,0,0,0,0,0,0,0,0,0,0,0,0,0,0,0,0,0,0,0,0,0,0,16.66667,0,0,0,0,0,0,0,0,0,0,0,0,0,0,0,0,0,0,0,0,0,0,0,0,0,0,0,0,0,0,0,0,0,0,0,0,0,0,0,0,0,0,0,0,0,0,0,0,0,0,0,0,0,0,0,0,0,0,0,0,0,0,0,0,0,0,0,0,0,0,0,0,0,0,0,16.66667,0,0,0,0,0,0,0,0,0,0,0,0,0,0,0,0,0,0,0,0,0,0,0,0,0,0,0,0,0,0,0,0,0,0,0,0,66.66666,0,0,0,0,0,0,0,0,0,0,0,0,0,0,0,0,0,0,0,0,0,0,0,0,0,0,0,0,0,0,0,0,0,0,0,0,0,0,0,0,0,0,0,73.4,29.9,0.2274248,0.227424749,2.23529E-05
# 794,1980,44504,Eagan R.J.,1978,nan,0,0,0,8,0,0,0,0,0,0,0,0,0,0,0,0,0,0,0,0,0,0,0,0,32,0,0,0,0,0,0,0,0,0,0,0,0,0,0,0,0,0,0,0,0,0,0,0,0,0,0,0,0,0,0,0,0,0,0,0,0,0,0,0,0,0,0,0,0,0,0,0,0,0,0,0,0,0,0,0,0,0,0,0,0,0,0,0,0,0,0,0,0,0,0,0,0,0,0,0,0,0,0,0,0,0,0,0,0,0,0,0,0,0,0,0,0,0,0,0,0,0,0,0,0,0,0,0,0,0,0,0,0,0,0,0,0,60,0,0,0,0,0,0,0,0,0,0,0,0,0,0,0,0,0,0,0,0,0,0,0,0,0,0,0,0,0,0,0,0,0,0,0,0,0,0,0,0,0,0,0,92.9,35.8,0.2974861,0.297486034,2.23474E-05
# 1336,40694,476415,Chenu S.,2012,nan,0,0,0,0,0,0,0,0,0,0,0,0,0,0,0,0,0,0,0,0,0,0,0,0,0,0,0,0,0,0,0,0,0,0,0,0,0,0,0,0,0,0,0,0,0,0,0,0,0,0,0,0,0,0,0,0,0,0,0,0,0,0,0,0,0,0,0,0,0,0,0,0,0,0,0,0,0,0,0,0,0,0,0,0,0,0,0,0,0,0,0,0,0,0,0,0,0,0,0,0,0,0,0,0,0,93.26,1.368,0,0,0,0,0,0,0,0,0,0,0,0,0,0,0,0,0,0,0,0,0,0,0,0,0,0,0,0,0,0,0,0,0,5.372,0,0,0,0,0,0,0,0,0,0,0,0,0,0,0,0,0,0,0,0,0,0,0,0,0,0,0,0,0,0,0,0,0,0,0,0,0,0,0,0,39,15.2,0.2828948,0.282894737,2.23256E-05
# 2146,17460,183311,Rabukhin A.I.,1986,nan,0,0,0,1.05,0,0,0,0,0,0,0,0,0,0,0,0,0,0,0,15.12,0,0,0,0,0,0,0,0,0,0,0,0,0,0,0,0,0,0,0,0,0,0,0,0,0,0,0,0,0,0,0,0,0,0,0,0,0,0,0,0,68.21,0,0,0,0,0,0,0,0,0,0,0,0,0,0,0,0,0,0,0,0,0,0,0,0,0,0,0,0,0,0,0,0,0,0,0,0,0,0,0,0,0,0,0,0,0,0,0,0,0,0,0,0,0,0,0,0,0,0,15.62,0,0,0,0,0,0,0,0,0,0,0,0,0,0,0,0,0,0,0,0,0,0,0,0,0,0,0,0,0,0,0,0,0,0,0,0,0,0,0,0,0,0,0,0,0,0,0,0,0,0,0,0,0,0,0,0,0,0,0,0,0,60.9,24.07,0.2650603,0.265060241,2.22727E-05
# 2569,12282,125403,El0Adawy A.A.,1996,nan,0,0,0,0,0,0,0,0,0,0,0,0,0,0,0,0,0,0,0,22.89,0,0,0,0,0,0,0,0,0,0,0,0,0,0,0,0,0,0,0,0,0,0,0,0,0,0,0,0,0,0,0,0,0,0,0,0,0,0,0,0,0,0,0,0,0,0,0,0,0,0,0,0,0,0,0,0,0,0,0,0,0,0,0,0,0,0,0,0,0,0,0,0,0,0,0,0,0,0,0,0,0,0,0,0,0,0,0,0,0,0,0,0,0,0,0,77.11,0,0,0,0,0,0,0,0,0,0,0,0,0,0,0,0,0,0,0,0,0,0,0,0,0,0,0,0,0,0,0,0,0,0,0,0,0,0,0,0,0,0,0,0,0,0,0,0,0,0,0,0,0,0,0,0,0,0,0,0,0,0,0,0,0,52.8,21,0.2571428,0.257142857,2.22222E-05
# 2316,30154,376454,Yoko T.,1989,nan,0,0,0,0,0,0,0,0,0,0,0,0,0,0,0,0,0,0,0,0,0,0,0,0,0,0,0,0,0,0,0,0,0,0,0,0,0,0,0,0,0,0,0,0,0,0,0,0,0,0,0,0,0,0,0,0,0,0,0,0,0,0,0,0,0,0,0,0,0,0,0,0,0,0,0,0,0,0,0,0,0,0,0,30,0,0,0,10,0,0,0,0,0,0,0,0,0,0,0,0,0,0,0,0,0,0,0,0,0,0,0,0,0,0,0,0,0,0,0,0,0,0,0,0,0,0,0,0,0,0,0,0,0,0,0,0,0,0,0,0,0,0,0,0,0,0,0,0,0,0,0,0,0,60,0,0,0,0,0,0,0,0,0,0,0,0,0,0,0,0,0,0,0,0,0,0,0,0,0,0,0,42.8,16.98,0.2603063,0.260306243,2.20362E-05
# 2075,6300,72519,Field M.B.,1969,nan,0,0,0,0,0,0,0,0,0,0,0,0,0,0,0,0,0,0,0,0,0,0,0,0,0,0,0,0,0,0,0,0,0,0,0,0,0,0,0,0,0,0,0,0,0,0,0,0,0,0,0,0,0,0,0,0,0,0,0,0,0,0,0,0,0,0,0,0,0,0,0,0,0,0,0,0,0,0,0,0,0,0,0,0,0,0,0,0,0,0,0,0,0,0,0,0,0,0,0,0,0,0,0,0,0,0,0,0,0,0,0,0,0,0,0,20,0,0,0,0,0,0,0,0,0,0,0,0,0,0,0,0,0,0,0,0,0,0,0,0,0,0,0,0,0,0,0,0,0,0,0,0,0,0,0,0,0,0,0,0,0,0,0,0,0,0,0,80,0,0,0,0,0,0,0,0,0,0,0,0,0,43.1,17,0.267647,0.267647059,2.1978E-05
