Repository: jacobergzhou/Poisson-Ratio

File: Poisson_ratio.csv (part 48 of 70)
,Code,Glass #,Author,Year,Trademark,Ag2O,AgI,Al,Al2O3,AlF3,AlN,As,As2O3,As2O5,As2S3,As2Se3,AsSe,B,B2O3,Ba,BaCl2,BaF2,BaO,Be,BeF2,BeO,Bi2O3,BiCl3,Br,C,Ca,CaF2,CaO,Cd,CdCl2,CdF2,CdO,Ce2O3,CeF3,CeO2,Cl,Co,Co3O4,CoO,Cr,Cr2O3,Cs,Cs2O,CsCl,CsF,Cu,Cu2O,CuO,Dy2O3,Er,Er2O3,ErF3,Eu,Eu2O3,EuF3,F,Fe,Fe2O3,FeO,Ga,Ga2O3,Ga2S3,Ga2Se3,GaF3,Gd2O3,GdF3,Ge,GeO2,GeS2,GeSe2,H2O,HfF4,HfO2,Hg,Ho2O3,I,InF3,K,K2O,K2S,K2SO4,KBr,KCl,KF,KHF2,La,La2O3,La2S3,LaF3,Li,Li2O,Li2S,Li2SO4,LiBr,LiCl,LiF,LiI,Mg,MgF2,MgO,Mn,Mn2O3,MnF2,MnO,MnO2,Mo,MoO2,MoO3,N,Na,Na2O,Na2S,Na2SO4,NaCl,NaF,NaPO3,Nb,Nb2O5,Nd,Nd2O3,NdF3,NH4NO3,Ni,NiO,O,OH,P,P2O5,Pb,PbCl2,PbF2,PbO,PdO,Pr2O3,Pr6O11,PrF3,R2O3,Rb2O,RbF,Rh2O3,RŒO,RuO2,S,Sb,Sb2O3,Sb2S3,Sc2O3,Se,Si,Si3N4,SiC,SiO2,Sm2O3,Sn,SnO,SnO2,SO2,SO3,Sr,SrCl2,SrF2,SrO,Ta2O3,Ta2O5,Tb2O3,TbF3,Te,TeO2,Th,ThF4,ThO2,Ti,TiO2,Tl,Tl2O,Tl2Se,TlSe,Tm2O3,U,U3O8,UO2,V,V2O5,VO6,WO3,Y,Y2O3,Yb2O3,YbF3,YF3,Zn,ZnCl2,ZnF2,ZnO,ZnSO4,Zr,ZrF4,ZrO2,Young's modulus E (GPa),Shear modulus G (GPa),Poisson's ratio v
3640,28324,363533,Hayden Y.T.,1994,,-,-,-,4.0,-,-,-,-,-,-,-,-,-,0.0,-,-,-,0.0,-,-,0.0,0.0,-,-,-,-,-,15.0,-,-,-,0.0,-,-,-,-,-,-,-,-,-,-,0.0,-,-,-,-,-,-,-,-,-,-,-,-,-,-,-,-,-,0.0,-,-,-,-,-,-,0.0,-,-,0.0,-,-,-,-,-,-,-,15.0,-,-,-,-,-,-,-,-,-,-,-,0.0,-,-,-,-,-,-,,-,0.0,-,-,-,-,-,-,-,-,-,-,0.0,-,-,-,-,-,-,-,-,-,-,-,-,-,-,-,-,63.0,-,-,-,0.0,-,-,-,-,4.0,-,-,-,97.0,-,-,-,-,-,-,-,-,-,-,0.0,-,-,-,-,-,-,-,-,-,0.0,-,-,-,-,-,0.0,-,-,-,-,0.0,-,-,-,-,-,-,-,-,-,-,-,0.0,-,-,-,-,-,-,-,-,0.0,-,-,-,0.0,48.2,19.28,0.25
3641,28324,363534,Hayden Y.T.,1994,,-,-,-,4.0,-,-,-,-,-,-,-,-,-,0.0,-,-,-,0.0,-,-,0.0,0.0,-,-,-,-,-,0.0,-,-,-,0.0,-,-,-,-,-,-,-,-,-,-,0.0,-,-,-,-,-,-,-,-,-,-,-,-,-,-,-,-,-,0.0,-,-,-,-,-,-,0.0,-,-,0.0,-,-,-,-,-,-,-,15.0,-,-,-,-,-,-,-,-,-,-,-,0.0,-,-,-,-,-,-,,-,15.0,-,-,-,-,-,-,-,-,-,-,0.0,-,-,-,-,-,-,-,-,-,-,-,-,-,-,-,-,63.0,-,-,-,0.0,-,-,-,-,4.0,-,-,-,97.0,-,-,-,-,-,-,-,-,-,-,0.0,-,-,-,-,-,-,-,-,-,0.0,-,-,-,-,-,0.0,-,-,-,-,0.0,-,-,-,-,-,-,-,-,-,-,-,0.0,-,-,-,-,-,-,-,-,0.0,-,-,-,0.0,52.2,20.88,0.25
3642,28324,363535,Hayden Y.T.,1994,,-,-,-,4.0,-,-,-,-,-,-,-,-,-,0.0,-,-,-,0.0,-,-,0.0,0.0,-,-,-,-,-,0.0,-,-,-,0.0,-,-,-,-,-,-,-,-,-,-,0.0,-,-,-,-,-,-,-,-,-,-,-,-,-,-,-,-,-,0.0,-,-,-,-,-,-,0.0,-,-,0.0,-,-,-,-,-,-,-,0.0,-,-,-,-,-,-,-,-,-,-,-,15.0,-,-,-,-,-,-,,-,15.0,-,-,-,-,-,-,-,-,-,-,0.0,-,-,-,-,-,-,-,-,-,-,-,-,-,-,-,-,63.0,-,-,-,0.0,-,-,-,-,4.0,-,-,-,97.0,-,-,-,-,-,-,-,-,-,-,0.0,-,-,-,-,-,-,-,-,-,0.0,-,-,-,-,-,0.0,-,-,-,-,0.0,-,-,-,-,-,-,-,-,-,-,-,0.0,-,-,-,-,-,-,-,-,0.0,-,-,-,0.0,65.3,26.76,0.22
3643,28324,363536,Hayden Y.T.,1994,,-,-,-,4.0,-,-,-,-,-,-,-,-,-,0.0,-,-,-,15.0,-,-,0.0,0.0,-,-,-,-,-,0.0,-,-,-,0.0,-,-,-,-,-,-,-,-,-,-,0.0,-,-,-,-,-,-,-,-,-,-,-,-,-,-,-,-,-,0.0,-,-,-,-,-,-,0.0,-,-,0.0,-,-,-,-,-,-,-,15.0,-,-,-,-,-,-,-,-,-,-,-,0.0,-,-,-,-,-,-,,-,0.0,-,-,-,-,-,-,-,-,-,-,0.0,-,-,-,-,-,-,-,-,-,-,-,-,-,-,-,-,55.0,-,-,-,0.0,-,-,-,-,4.0,-,-,-,97.0,-,-,-,-,-,-,-,-,-,-,8.0,-,-,-,-,-,-,-,-,-,0.0,-,-,-,-,-,0.0,-,-,-,-,0.0,-,-,-,-,-,-,-,-,-,-,-,0.0,-,-,-,-,-,-,-,-,0.0,-,-,-,0.0,45.1,17.75,0.27
3644,28324,363537,Hayden Y.T.,1994,,-,-,-,0.0,-,-,-,-,-,-,-,-,-,0.0,-,-,-,15.0,-,-,0.0,0.0,-,-,-,-,-,0.0,-,-,-,0.0,-,-,-,-,-,-,-,-,-,-,0.0,-,-,-,-,-,-,-,-,-,-,-,-,-,-,-,-,-,0.0,-,-,-,-,-,-,0.0,-,-,0.0,-,-,-,-,-,-,-,15.0,-,-,-,-,-,-,-,-,-,-,-,0.0,-,-,-,-,-,-,,-,0.0,-,-,-,-,-,-,-,-,-,-,0.0,-,-,-,-,-,-,-,-,-,-,-,-,-,-,-,-,51.0,-,-,-,0.0,-,-,-,-,0.0,-,-,-,97.0,-,-,-,-,-,-,-,-,-,-,16.0,-,-,-,-,-,-,-,-,-,0.0,-,-,-,-,-,0.0,-,-,-,-,0.0,-,-,-,-,-,-,-,-,-,-,-,0.0,-,-,-,-,-,-,-,-,0.0,-,-,-,0.0,43.6,17.16,0.27
3645,28324,363538,Hayden Y.T.,1994,,-,-,-,4.0,-,-,-,-,-,-,-,-,-,0.0,-,-,-,15.0,-,-,0.0,0.0,-,-,-,-,-,0.0,-,-,-,0.0,-,-,-,-,-,-,-,-,-,-,0.0,-,-,-,-,-,-,-,-,-,-,-,-,-,-,-,-,-,0.0,-,-,-,-,-,-,0.0,-,-,0.0,-,-,-,-,-,-,-,15.0,-,-,-,-,-,-,-,-,-,-,-,0.0,-,-,-,-,-,-,,-,0.0,-,-,-,-,-,-,-,-,-,-,0.0,-,-,-,-,-,-,-,-,-,-,-,-,-,-,-,-,59.0,-,-,-,0.0,-,-,-,-,4.0,-,-,-,97.0,-,-,-,-,-,-,-,-,-,-,4.0,-,-,-,-,-,-,-,-,-,0.0,-,-,-,-,-,0.0,-,-,-,-,0.0,-,-,-,-,-,-,-,-,-,-,-,0.0,-,-,-,-,-,-,-,-,0.0,-,-,-,0.0,45.3,17.83,0.27
3646,28324,363539,Hayden Y.T.,1994,,-,-,-,0.0,-,-,-,-,-,-,-,-,-,0.0,-,-,-,15.0,-,-,0.0,0.0,-,-,-,-,-,0.0,-,-,-,0.0,-,-,-,-,-,-,-,-,-,-,0.0,-,-,-,-,-,-,-,-,-,-,-,-,-,-,-,-,-,0.0,-,-,-,-,-,-,0.0,-,-,0.0,-,-,-,-,-,-,-,15.0,-,-,-,-,-,-,-,-,-,-,-,0.0,-,-,-,-,-,-,,-,0.0,-,-,-,-,-,-,-,-,-,-,0.0,-,-,-,-,-,-,-,-,-,-,-,-,-,-,-,-,59.0,-,-,-,0.0,-,-,-,-,0.0,-,-,-,97.0,-,-,-,-,-,-,-,-,-,-,8.0,-,-,-,-,-,-,-,-,-,0.0,-,-,-,-,-,0.0,-,-,-,-,0.0,-,-,-,-,-,-,-,-,-,-,-,0.0,-,-,-,-,-,-,-,-,0.0,-,-,-,0.0,43.4,17.08,0.27
3647,28324,363540,Hayden Y.T.,1994,,-,-,-,8.0,-,-,-,-,-,-,-,-,-,0.0,-,-,-,15.0,-,-,0.0,0.0,-,-,-,-,-,0.0,-,-,-,0.0,-,-,-,-,-,-,-,-,-,-,0.0,-,-,-,-,-,-,-,-,-,-,-,-,-,-,-,-,-,0.0,-,-,-,-,-,-,0.0,-,-,0.0,-,-,-,-,-,-,-,15.0,-,-,-,-,-,-,-,-,-,-,-,0.0,-,-,-,-,-,-,,-,0.0,-,-,-,-,-,-,-,-,-,-,0.0,-,-,-,-,-,-,-,-,-,-,-,-,-,-,-,-,53.0,-,-,-,0.0,-,-,-,-,8.0,-,-,-,97.0,-,-,-,-,-,-,-,-,-,-,6.0,-,-,-,-,-,-,-,-,-,0.0,-,-,-,-,-,0.0,-,-,-,-,0.0,-,-,-,-,-,-,-,-,-,-,-,0.0,-,-,-,-,-,-,-,-,0.0,-,-,-,0.0,49.3,19.56,0.26
3648,28324,363541,Hayden Y.T.,1994,,-,-,-,8.0,-,-,-,-,-,-,-,-,-,0.0,-,-,-,15.0,-,-,0.0,0.0,-,-,-,-,-,0.0,-,-,-,0.0,-,-,-,-,-,-,-,-,-,-,0.0,-,-,-,-,-,-,-,-,-,-,-,-,-,-,-,-,-,0.0,-,-,-,-,-,-,0.0,-,-,0.0,-,-,-,-,-,-,-,15.0,-,-,-,-,-,-,-,-,-,-,-,0.0,-,-,-,-,-,-,,-,0.0,-,-,-,-,-,-,-,-,-,-,0.0,-,-,-,-,-,-,-,-,-,-,-,-,-,-,-,-,47.0,-,-,-,0.0,-,-,-,-,8.0,-,-,-,97.0,-,-,-,-,-,-,-,-,-,-,12.0,-,-,-,-,-,-,-,-,-,0.0,-,-,-,-,-,0.0,-,-,-,-,0.0,-,-,-,-,-,-,-,-,-,-,-,0.0,-,-,-,-,-,-,-,-,0.0,-,-,-,0.0,51.5,20.43,0.26
3649,28324,363542,Hayden Y.T.,1994,,-,-,-,4.0,-,-,-,-,-,-,-,-,-,4.0,-,-,-,15.0,-,-,0.0,0.0,-,-,-,-,-,0.0,-,-,-,0.0,-,-,-,-,-,-,-,-,-,-,0.0,-,-,-,-,-,-,-,-,-,-,-,-,-,-,-,-,-,0.0,-,-,-,-,-,-,0.0,-,-,0.0,-,-,-,-,-,-,-,15.0,-,-,-,-,-,-,-,-,-,-,-,0.0,-,-,-,-,-,-,,-,0.0,-,-,-,-,-,-,-,-,-,-,0.0,-,-,-,-,-,-,-,-,-,-,-,-,-,-,-,-,59.0,-,-,-,0.0,-,-,-,-,8.0,-,-,-,97.0,-,-,-,-,-,-,-,-,-,-,0.0,-,-,-,-,-,-,-,-,-,0.0,-,-,-,-,-,0.0,-,-,-,-,0.0,-,-,-,-,-,-,-,-,-,-,-,0.0,-,-,-,-,-,-,-,-,0.0,-,-,-,0.0,46.2,18.18,0.27
3650,28324,363543,Hayden Y.T.,1994,,-,-,-,0.0,-,-,-,-,-,-,-,-,-,8.0,-,-,-,15.0,-,-,0.0,0.0,-,-,-,-,-,0.0,-,-,-,0.0,-,-,-,-,-,-,-,-,-,-,0.0,-,-,-,-,-,-,-,-,-,-,-,-,-,-,-,-,-,0.0,-,-,-,-,-,-,0.0,-,-,0.0,-,-,-,-,-,-,-,15.0,-,-,-,-,-,-,-,-,-,-,-,0.0,-,-,-,-,-,-,,-,0.0,-,-,-,-,-,-,-,-,-,-,0.0,-,-,-,-,-,-,-,-,-,-,-,-,-,-,-,-,59.0,-,-,-,0.0,-,-,-,-,8.0,-,-,-,97.0,-,-,-,-,-,-,-,-,-,-,0.0,-,-,-,-,-,-,-,-,-,0.0,-,-,-,-,-,0.0,-,-,-,-,0.0,-,-,-,-,-,-,-,-,-,-,-,0.0,-,-,-,-,-,-,-,-,0.0,-,-,-,0.0,43.6,17.16,0.27
3651,28324,363544,Hayden Y.T.,1994,,-,-,-,8.0,-,-,-,-,-,-,-,-,-,6.0,-,-,-,15.0,-,-,0.0,0.0,-,-,-,-,-,0.0,-,-,-,0.0,-,-,-,-,-,-,-,-,-,-,0.0,-,-,-,-,-,-,-,-,-,-,-,-,-,-,-,-,-,0.0,-,-,-,-,-,-,0.0,-,-,0.0,-,-,-,-,-,-,-,15.0,-,-,-,-,-,-,-,-,-,-,-,0.0,-,-,-,-,-,-,,-,0.0,-,-,-,-,-,-,-,-,-,-,0.0,-,-,-,-,-,-,-,-,-,-,-,-,-,-,-,-,53.0,-,-,-,0.0,-,-,-,-,14.0,-,-,-,97.0,-,-,-,-,-,-,-,-,-,-,0.0,-,-,-,-,-,-,-,-,-,0.0,-,-,-,-,-,0.0,-,-,-,-,0.0,-,-,-,-,-,-,-,-,-,-,-,0.0,-,-,-,-,-,-,-,-,0.0,-,-,-,0.0,51.9,20.43,0.27
3652,28324,363545,Hayden Y.T.,1994,,-,-,-,8.0,-,-,-,-,-,-,-,-,-,12.0,-,-,-,15.0,-,-,0.0,0.0,-,-,-,-,-,0.0,-,-,-,0.0,-,-,-,-,-,-,-,-,-,-,0.0,-,-,-,-,-,-,-,-,-,-,-,-,-,-,-,-,-,0.0,-,-,-,-,-,-,0.0,-,-,0.0,-,-,-,-,-,-,-,15.0,-,-,-,-,-,-,-,-,-,-,-,0.0,-,-,-,-,-,-,,-,0.0,-,-,-,-,-,-,-,-,-,-,0.0,-,-,-,-,-,-,-,-,-,-,-,-,-,-,-,-,47.0,-,-,-,0.0,-,-,-,-,20.0,-,-,-,97.0,-,-,-,-,-,-,-,-,-,-,0.0,-,-,-,-,-,-,-,-,-,0.0,-,-,-,-,-,0.0,-,-,-,-,0.0,-,-,-,-,-,-,-,-,-,-,-,0.0,-,-,-,-,-,-,-,-,0.0,-,-,-,0.0,55.2,21.9,0.26
3653,28324,363546,Hayden Y.T.,1994,,-,-,-,4.0,-,-,-,-,-,-,-,-,-,0.0,-,-,-,0.0,-,-,0.0,0.0,-,-,-,-,-,5.0,-,-,-,0.0,-,-,-,-,-,-,-,-,-,-,0.0,-,-,-,-,-,-,-,-,-,-,-,-,-,-,-,-,-,0.0,-,-,-,-,-,-,0.0,-,-,0.0,-,-,-,-,-,-,-,25.0,-,-,-,-,-,-,-,-,-,-,-,0.0,-,-,-,-,-,-,,-,0.0,-,-,-,-,-,-,-,-,-,-,0.0,-,-,-,-,-,-,-,-,-,-,-,-,-,-,-,-,63.0,-,-,-,0.0,-,-,-,-,4.0,-,-,-,97.0,-,-,-,-,-,-,-,-,-,-,0.0,-,-,-,-,-,-,-,-,-,0.0,-,-,-,-,-,0.0,-,-,-,-,0.0,-,-,-,-,-,-,-,-,-,-,-,0.0,-,-,-,-,-,-,-,-,0.0,-,-,-,0.0,38.8,15.29,0.268
3654,28324,363547,Hayden Y.T.,1994,,-,-,-,4.0,-,-,-,-,-,-,-,-,-,0.0,-,-,-,0.0,-,-,0.0,0.0,-,-,-,-,-,10.0,-,-,-,0.0,-,-,-,-,-,-,-,-,-,-,0.0,-,-,-,-,-,-,-,-,-,-,-,-,-,-,-,-,-,0.0,-,-,-,-,-,-,0.0,-,-,0.0,-,-,-,-,-,-,-,20.0,-,-,-,-,-,-,-,-,-,-,-,0.0,-,-,-,-,-,-,,-,0.0,-,-,-,-,-,-,-,-,-,-,0.0,-,-,-,-,-,-,-,-,-,-,-,-,-,-,-,-,63.0,-,-,-,0.0,-,-,-,-,4.0,-,-,-,97.0,-,-,-,-,-,-,-,-,-,-,0.0,-,-,-,-,-,-,-,-,-,0.0,-,-,-,-,-,0.0,-,-,-,-,0.0,-,-,-,-,-,-,-,-,-,-,-,0.0,-,-,-,-,-,-,-,-,0.0,-,-,-,0.0,42.8,16.95,0.262
3655,28324,363548,Hayden Y.T.,1994,,-,-,-,4.0,-,-,-,-,-,-,-,-,-,0.0,-,-,-,0.0,-,-,0.0,0.0,-,-,-,-,-,20.0,-,-,-,0.0,-,-,-,-,-,-,-,-,-,-,0.0,-,-,-,-,-,-,-,-,-,-,-,-,-,-,-,-,-,0.0,-,-,-,-,-,-,0.0,-,-,0.0,-,-,-,-,-,-,-,10.0,-,-,-,-,-,-,-,-,-,-,-,0.0,-,-,-,-,-,-,,-,0.0,-,-,-,-,-,-,-,-,-,-,0.0,-,-,-,-,-,-,-,-,-,-,-,-,-,-,-,-,63.0,-,-,-,0.0,-,-,-,-,4.0,-,-,-,97.0,-,-,-,-,-,-,-,-,-,-,0.0,-,-,-,-,-,-,-,-,-,0.0,-,-,-,-,-,0.0,-,-,-,-,0.0,-,-,-,-,-,-,-,-,-,-,-,0.0,-,-,-,-,-,-,-,-,0.0,-,-,-,0.0,52.2,20.94,0.246
3656,28324,363549,Hayden Y.T.,1994,,-,-,-,4.0,-,-,-,-,-,-,-,-,-,0.0,-,-,-,0.0,-,-,0.0,0.0,-,-,-,-,-,13.0,-,-,-,0.0,-,-,-,-,-,-,-,-,-,-,0.0,-,-,-,-,-,-,-,-,-,-,-,-,-,-,-,-,-,0.0,-,-,-,-,-,-,0.0,-,-,0.0,-,-,-,-,-,-,-,13.0,-,-,-,-,-,-,-,-,-,-,-,0.0,-,-,-,-,-,-,,-,0.0,-,-,-,-,-,-,-,-,-,-,0.0,-,-,-,-,-,-,-,-,-,-,-,-,-,-,-,-,67.0,-,-,-,0.0,-,-,-,-,4.0,-,-,-,97.0,-,-,-,-,-,-,-,-,-,-,0.0,-,-,-,-,-,-,-,-,-,0.0,-,-,-,-,-,0.0,-,-,-,-,0.0,-,-,-,-,-,-,-,-,-,-,-,0.0,-,-,-,-,-,-,-,-,0.0,-,-,-,0.0,48.8,19.53,0.249
3657,28324,363550,Hayden Y.T.,1994,,-,-,-,2.0,-,-,-,-,-,-,-,-,-,0.0,-,-,-,0.0,-,-,0.0,0.0,-,-,-,-,-,15.0,-,-,-,0.0,-,-,-,-,-,-,-,-,-,-,0.0,-,-,-,-,-,-,-,-,-,-,-,-,-,-,-,-,-,0.0,-,-,-,-,-,-,0.0,-,-,0.0,-,-,-,-,-,-,-,15.0,-,-,-,-,-,-,-,-,-,-,-,0.0,-,-,-,-,-,-,,-,0.0,-,-,-,-,-,-,-,-,-,-,0.0,-,-,-,-,-,-,-,-,-,-,-,-,-,-,-,-,65.0,-,-,-,0.0,-,-,-,-,2.0,-,-,-,97.0,-,-,-,-,-,-,-,-,-,-,0.0,-,-,-,-,-,-,-,-,-,0.0,-,-,-,-,-,0.0,-,-,-,-,0.0,-,-,-,-,-,-,-,-,-,-,-,0.0,-,-,-,-,-,-,-,-,0.0,-,-,-,0.0,45.1,17.95,0.256
3658,28324,363551,Hayden Y.T.,1994,,-,-,-,8.782436,-,-,-,-,-,-,-,-,-,0.0,-,-,-,13.67266,-,-,0.0,0.0,-,-,-,-,-,0.0,-,-,-,0.0,-,-,-,-,-,-,-,-,-,-,0.0,-,-,-,-,-,-,-,-,-,-,-,-,-,-,-,-,-,0.0,-,-,-,-,-,-,0.0,-,-,0.0,-,-,-,-,-,-,-,17.06587,-,-,-,-,-,-,-,-,-,-,-,0.0,-,-,-,-,-,-,,-,0.0,-,-,-,-,-,-,-,-,-,-,0.0,-,-,-,-,-,-,-,-,-,-,-,-,-,-,-,-,57.48503,-,-,-,0.0,-,-,-,-,8.782436,-,-,-,97.006,-,-,-,-,-,-,-,-,-,-,0.0,-,-,-,-,-,-,-,-,-,0.0,-,-,-,-,-,0.0,-,-,-,-,0.0,-,-,-,-,-,-,-,-,-,-,-,0.0,-,-,-,-,-,-,-,-,0.0,-,-,-,0.0,50.0,19.79,0.263
3659,28324,363552,Hayden Y.T.,1994,,-,-,-,3.992016,-,-,-,0.0998,-,-,-,-,-,0.0,-,-,-,0.0,-,-,0.0,0.0,-,-,-,-,-,13.97206,-,-,-,0.0,-,-,-,-,-,-,-,-,-,-,0.0,-,-,-,-,-,-,-,-,-,-,-,-,-,-,-,-,-,0.0,-,-,-,-,-,-,0.0,-,-,0.0,-,-,-,-,-,-,-,13.97206,-,-,-,-,-,-,-,-,-,-,-,0.0,-,-,-,-,-,-,,-,0.0,-,-,-,-,-,-,-,-,-,-,0.0,-,-,-,-,-,-,0.0998,-,-,-,-,-,-,-,-,-,64.87026,-,-,-,0.0,-,-,-,-,4.091816,-,-,-,97.00599,-,-,-,-,-,-,-,-,-,-,0.0,-,-,-,-,-,-,-,-,-,0.0,-,-,-,-,-,0.0,-,-,-,-,0.0,-,-,-,-,-,-,-,-,-,-,-,0.0,-,-,-,-,-,-,-,-,0.0,-,-,-,0.0,48.1,19.24,0.25
3660,28324,363553,Hayden Y.T.,1994,,-,-,-,3.992016,-,-,-,0.0998,-,-,-,-,-,0.0,-,-,-,0.0,-,-,0.0,0.0,-,-,-,-,-,0.0,-,-,-,0.0,-,-,-,-,-,-,-,-,-,-,0.0,-,-,-,-,-,-,-,-,-,-,-,-,-,-,-,-,-,0.0,-,-,-,-,-,-,0.0,-,-,0.0,-,-,-,-,-,-,-,13.97206,-,-,-,-,-,-,-,-,-,-,-,0.0,-,-,-,-,-,-,,-,13.97206,-,-,-,-,-,-,-,-,-,-,0.0,-,-,-,-,-,-,0.0998,-,-,-,-,-,-,-,-,-,64.87026,-,-,-,0.0,-,-,-,-,4.091816,-,-,-,97.00599,-,-,-,-,-,-,-,-,-,-,0.0,-,-,-,-,-,-,-,-,-,0.0,-,-,-,-,-,0.0,-,-,-,-,0.0,-,-,-,-,-,-,-,-,-,-,-,0.0,-,-,-,-,-,-,-,-,0.0,-,-,-,0.0,51.1,20.29,0.259
3661,28324,363554,Hayden Y.T.,1994,,-,-,-,3.992016,-,-,-,0.0998,-,-,-,-,-,0.0,-,-,-,0.0,-,-,0.0,0.0,-,-,-,-,-,0.0,-,-,-,0.0,-,-,-,-,-,-,-,-,-,-,0.0,-,-,-,-,-,-,-,-,-,-,-,-,-,-,-,-,-,0.0,-,-,-,-,-,-,0.0,-,-,0.0,-,-,-,-,-,-,-,20.95808,-,-,-,-,-,-,-,-,-,-,-,0.0,-,-,-,-,-,-,,-,6.986028,-,-,-,-,-,-,-,-,-,-,0.0,-,-,-,-,-,-,0.0998,-,-,-,-,-,-,-,-,-,64.87025,-,-,-,0.0,-,-,-,-,4.091816,-,-,-,97.00599,-,-,-,-,-,-,-,-,-,-,0.0,-,-,-,-,-,-,-,-,-,0.0,-,-,-,-,-,0.0,-,-,-,-,0.0,-,-,-,-,-,-,-,-,-,-,-,0.0,-,-,-,-,-,-,-,-,0.0,-,-,-,0.0,42.6,16.79,0.268
3662,28324,363555,Hayden Y.T.,1994,,-,-,-,3.992016,-,-,-,0.0998,-,-,-,-,-,0.0,-,-,-,0.0,-,-,0.0,0.0,-,-,-,-,-,6.986028,-,-,-,0.0,-,-,-,-,-,-,-,-,-,-,0.0,-,-,-,-,-,-,-,-,-,-,-,-,-,-,-,-,-,0.0,-,-,-,-,-,-,0.0,-,-,0.0,-,-,-,-,-,-,-,13.97206,-,-,-,-,-,-,-,-,-,-,-,0.0,-,-,-,-,-,-,,-,6.986028,-,-,-,-,-,-,-,-,-,-,0.0,-,-,-,-,-,-,0.0998,-,-,-,-,-,-,-,-,-,64.87025,-,-,-,0.0,-,-,-,-,4.091816,-,-,-,97.00599,-,-,-,-,-,-,-,-,-,-,0.0,-,-,-,-,-,-,-,-,-,0.0,-,-,-,-,-,0.0,-,-,-,-,0.0,-,-,-,-,-,-,-,-,-,-,-,0.0,-,-,-,-,-,-,-,-,0.0,-,-,-,0.0,50.3,20.05,0.254
3663,28324,363556,Hayden Y.T.,1994,,-,-,-,3.992016,-,-,-,0.0998,-,-,-,-,-,0.0,-,-,-,0.0,-,-,0.0,0.0,-,-,-,-,-,4.99002,-,-,-,0.0,-,-,-,-,-,-,-,-,-,-,0.0,-,-,-,-,-,-,-,-,-,-,-,-,-,-,-,-,-,0.0,-,-,-,-,-,-,0.0,-,-,0.0,-,-,-,-,-,-,-,17.96407,-,-,-,-,-,-,-,-,-,-,-,0.0,-,-,-,-,-,-,,-,4.99002,-,-,-,-,-,-,-,-,-,-,0.0,-,-,-,-,-,-,0.0998,-,-,-,-,-,-,-,-,-,64.87025,-,-,-,0.0,-,-,-,-,4.091816,-,-,-,97.00599,-,-,-,-,-,-,-,-,-,-,0.0,-,-,-,-,-,-,-,-,-,0.0,-,-,-,-,-,0.0,-,-,-,-,0.0,-,-,-,-,-,-,-,-,-,-,-,0.0,-,-,-,-,-,-,-,-,0.0,-,-,-,0.0,45.6,18.08,0.261
3664,28350,380299,Johnson J.,2005,,-,-,-,71.5,-,-,-,-,-,-,-,-,-,0.0,-,-,-,0.0,-,-,0.0,0.0,-,-,-,-,-,0.0,-,-,-,0.0,-,-,-,-,-,-,-,-,-,-,0.0,-,-,-,-,-,-,-,-,-,-,-,-,-,-,-,-,-,0.0,-,-,-,-,-,-,0.0,-,-,0.0,-,-,-,-,-,-,-,0.0,-,-,-,-,-,-,-,28.5,-,-,-,0.0,-,-,-,-,-,-,,-,0.0,-,-,-,-,-,-,-,-,-,-,0.0,-,-,-,-,-,-,-,-,-,-,-,-,-,-,-,-,0.0,-,-,-,0.0,-,-,-,-,100.0,-,-,-,100.0,-,-,-,-,-,-,-,-,-,-,0.0,-,-,-,-,-,-,-,-,-,0.0,-,-,-,-,-,0.0,-,-,-,-,0.0,-,-,-,-,-,-,-,-,-,-,-,0.0,-,-,-,-,-,-,-,-,0.0,-,-,-,0.0,169.0,65.5,0.29
3665,28350,380300,Johnson J.,2005,,-,-,-,62.5,-,-,-,-,-,-,-,-,-,0.0,-,-,-,0.0,-,-,0.0,0.0,-,-,-,-,-,0.0,-,-,-,0.0,-,-,-,-,-,-,-,-,-,-,0.0,-,-,-,-,-,-,-,-,-,-,-,-,-,-,-,-,-,0.0,-,-,-,-,-,-,0.0,-,-,0.0,-,-,-,-,-,-,-,0.0,-,-,-,-,-,-,-,37.5,-,-,-,0.0,-,-,-,-,-,-,,-,0.0,-,-,-,-,-,-,-,-,-,-,0.0,-,-,-,-,-,-,-,-,-,-,-,-,-,-,-,-,0.0,-,-,-,0.0,-,-,-,-,100.0,-,-,-,100.0,-,-,-,-,-,-,-,-,-,-,0.0,-,-,-,-,-,-,-,-,-,0.0,-,-,-,-,-,0.0,-,-,-,-,0.0,-,-,-,-,-,-,-,-,-,-,-,0.0,-,-,-,-,-,-,-,-,0.0,-,-,-,0.0,123.0,47.3,0.3
3666,28350,380301,Johnson J.,2005,,-,-,-,55.0,-,-,-,-,-,-,-,-,-,0.0,-,-,-,0.0,-,-,0.0,0.0,-,-,-,-,-,0.0,-,-,-,0.0,-,-,-,-,-,-,-,-,-,-,0.0,-,-,-,-,-,-,-,-,-,-,-,-,-,-,-,-,-,0.0,-,-,-,-,-,-,0.0,-,-,0.0,-,-,-,-,-,-,-,0.0,-,-,-,-,-,-,-,25,-,-,-,0.0,-,-,-,-,-,-,,-,0.0,-,-,-,-,-,-,-,-,-,-,0.0,-,-,-,-,-,-,-,-,-,-,-,-,-,-,-,-,0.0,-,-,-,0.0,-,-,-,-,80.0,-,-,-,100.0,-,-,-,-,-,-,-,-,-,-,20.0,-,-,-,-,-,-,-,-,-,0.0,-,-,-,-,-,0.0,-,-,-,-,0.0,-,-,-,-,-,-,-,-,-,-,-,0.0,-,-,-,-,-,-,-,-,0.0,-,-,-,0.0,121.0,46.53,0.3
3667,28350,380304,Johnson J.,2005,,-,-,-,55.0,-,-,-,-,-,-,-,-,-,0.0,-,-,-,0.0,-,-,0.0,0.0,-,-,-,-,-,0.0,-,-,-,0.0,-,-,-,-,-,-,-,-,-,-,0.0,-,-,-,-,-,-,-,-,-,-,-,-,-,-,-,-,-,0.0,-,-,-,-,-,-,0.0,-,-,0.0,-,-,-,-,-,-,-,0.0,-,-,-,-,-,-,-,-,-,-,-,0.0,-,-,-,-,-,-,,-,0.0,-,-,-,-,-,-,-,-,-,-,0.0,-,-,-,-,-,-,-,-,-,-,-,-,-,-,-,-,0.0,-,-,-,0.0,-,-,-,-,95.0,-,-,-,100.0,-,-,-,-,-,-,-,-,-,-,5.0,-,-,-,-,-,-,-,-,-,0.0,-,-,-,-,-,0.0,-,-,-,-,0.0,-,-,-,-,-,-,-,-,-,-,-,0.0,-,40,-,-,-,-,-,-,0.0,-,-,-,0.0,169.0,65.5,0.29
3668,28350,380305,Johnson J.,2005,,-,-,-,55.0,-,-,-,-,-,-,-,-,-,0.0,-,-,-,0.0,-,-,0.0,0.0,-,-,-,-,-,0.0,-,-,-,0.0,-,-,-,-,-,-,-,-,-,-,0.0,-,-,-,-,-,-,-,-,-,-,-,-,-,-,-,-,-,0.0,-,-,-,-,-,-,0.0,-,-,0.0,-,-,-,-,-,-,-,0.0,-,-,-,-,-,-,-,-,-,-,-,0.0,-,-,-,-,-,-,,-,0.0,-,-,-,-,-,-,-,-,-,-,0.0,-,-,-,-,-,-,-,-,-,-,-,-,-,-,-,-,0.0,-,-,-,0.0,-,-,-,-,90.0,-,-,-,100.0,-,-,-,-,-,-,-,-,-,-,10.0,-,-,-,-,-,-,-,-,-,0.0,-,-,-,-,-,0.0,-,-,-,-,0.0,-,-,-,-,-,-,-,-,-,-,-,0.0,-,35,-,-,-,-,-,-,0.0,-,-,-,0.0,151.0,58.52,0.29
3669,28350,380306,Johnson J.,2005,,-,-,-,55.0,-,-,-,-,-,-,-,-,-,0.0,-,-,-,0.0,-,-,0.0,0.0,-,-,-,-,-,0.0,-,-,-,0.0,-,-,-,-,-,-,-,-,-,-,0.0,-,-,-,-,-,-,-,-,-,-,-,-,-,-,-,-,-,0.0,-,-,-,-,-,-,0.0,-,-,0.0,-,-,-,-,-,-,-,0.0,-,-,-,-,-,-,-,-,-,-,-,0.0,-,-,-,-,-,-,,-,0.0,-,-,-,-,-,-,-,-,-,-,0.0,-,-,-,-,-,-,-,-,-,-,-,-,-,-,-,-,0.0,-,-,-,0.0,-,-,-,-,85.0,-,-,-,100.0,-,-,-,-,-,-,-,-,-,-,15.0,-,-,-,-,-,-,-,-,-,0.0,-,-,-,-,-,0.0,-,-,-,-,0.0,-,-,-,-,-,-,-,-,-,-,-,0.0,-,30,-,-,-,-,-,-,0.0,-,-,-,0.0,147.0,56.97,0.29
3670,28350,380307,Johnson J.,2005,,-,-,-,55.0,-,-,-,-,-,-,-,-,-,0.0,-,-,-,0.0,-,-,0.0,0.0,-,-,-,-,-,0.0,-,-,-,0.0,-,-,-,-,-,-,-,-,-,-,0.0,-,-,-,-,-,-,-,-,-,-,-,-,-,-,-,-,-,0.0,-,-,-,-,-,-,0.0,-,-,0.0,-,-,-,-,-,-,-,0.0,-,-,-,-,-,-,-,-,-,-,-,0.0,-,-,-,-,-,-,,-,0.0,-,-,-,-,-,-,-,-,-,-,0.0,-,-,-,-,-,-,-,-,-,-,-,-,-,-,-,-,0.0,-,-,-,0.0,-,-,-,-,80.0,-,-,-,100.0,-,-,-,-,-,-,-,-,-,-,20.0,-,-,-,-,-,-,-,-,-,0.0,-,-,-,-,-,0.0,-,-,-,-,0.0,-,-,-,-,-,-,-,-,-,-,-,0.0,-,25,-,-,-,-,-,-,0.0,-,-,-,0.0,133.0,51.55,0.29
3671,28350,380312,Johnson J.,2005,,-,-,-,50.0,-,-,-,-,-,-,-,-,-,0.0,-,-,-,0.0,-,-,0.0,0.0,-,-,-,-,-,0.0,-,-,-,0.0,-,-,-,-,-,-,-,-,-,-,0.0,-,-,-,-,-,-,-,-,-,-,-,-,-,-,-,-,-,0.0,-,-,-,-,-,-,0.0,-,-,0.0,-,-,-,-,-,-,-,0.0,-,-,-,-,-,-,-,20,-,-,-,0.0,-,-,-,-,-,-,,-,0.0,-,-,-,-,-,-,-,-,-,-,0.0,-,-,-,-,-,-,-,-,-,-,-,-,-,-,-,-,0.0,-,-,-,0.0,-,-,-,-,80.0,-,-,-,100.0,-,-,-,-,-,-,-,-,-,-,20.0,-,-,-,-,-,-,-,-,-,0.0,-,-,-,-,-,0.0,-,-,-,-,0.0,-,-,-,-,-,-,-,-,-,-,-,0.0,-,10,-,-,-,-,-,-,0.0,-,-,-,0.0,126.0,48.46,0.3
3672,28350,380421,Johnson J.,2005,,-,-,-,71.5,-,-,-,-,-,-,-,-,-,0.0,-,-,-,0.0,-,-,0.0,0.0,-,-,-,-,-,0.0,-,-,-,0.0,-,-,-,-,-,-,-,-,-,-,0.0,-,-,-,-,-,-,-,-,-,-,-,-,-,-,-,-,-,0.0,-,-,-,-,-,-,0.0,-,-,0.0,-,-,-,-,-,-,-,0.0,-,-,-,-,-,-,-,-,-,-,-,0.0,-,-,-,-,-,-,,-,0.0,-,-,-,-,-,-,-,-,-,-,0.0,-,-,-,-,-,-,-,-,-,-,-,-,-,-,-,-,0.0,-,-,-,0.0,-,-,-,-,100.0,-,-,-,100.0,-,-,-,-,-,-,-,-,-,-,0.0,-,-,-,-,-,-,-,-,-,0.0,-,-,-,-,-,0.0,-,-,-,-,0.0,-,-,-,-,-,-,-,-,-,-,-,0.0,-,28.5,-,-,-,-,-,-,0.0,-,-,-,0.0,118.0,45.38,0.3
3673,28350,380422,Johnson J.,2005,,-,-,-,76.0,-,-,-,-,-,-,-,-,-,0.0,-,-,-,0.0,-,-,0.0,0.0,-,-,-,-,-,0.0,-,-,-,0.0,-,-,-,-,-,-,-,-,-,-,0.0,-,-,-,-,-,-,-,-,-,-,-,-,-,-,-,-,-,0.0,-,-,-,-,-,-,0.0,-,-,0.0,-,-,-,-,-,-,-,0.0,-,-,-,-,-,-,-,-,-,-,-,0.0,-,-,-,-,-,-,,-,0.0,-,-,-,-,-,-,-,-,-,-,0.0,-,-,-,-,-,-,-,-,-,-,-,-,-,-,-,-,0.0,-,-,-,0.0,-,-,-,-,100.0,-,-,-,100.0,-,-,-,-,-,-,-,-,-,-,0.0,-,-,-,-,-,-,-,-,-,0.0,-,-,-,-,-,0.0,-,-,-,-,0.0,-,-,-,-,-,-,-,-,-,-,-,0.0,-,24,-,-,-,-,-,-,0.0,-,-,-,0.0,106.0,38.12,0.39
3674,28350,380423,Johnson J.,2005,,-,-,-,0.0,-,-,-,-,-,-,-,-,-,0.0,-,-,-,0.0,-,-,0.0,0.0,-,-,-,-,-,0.0,-,-,-,0.0,-,-,-,-,-,-,-,-,-,-,0.0,-,-,-,-,-,-,-,-,-,-,-,-,-,-,-,-,-,0.0,-,-,-,-,-,-,0.0,-,-,0.0,-,-,-,-,-,-,-,0.0,-,-,-,-,-,-,-,-,-,-,-,0.0,-,-,-,-,-,-,,-,0.0,-,-,-,-,-,-,-,-,-,-,0.0,-,-,-,-,-,-,-,-,-,-,-,-,-,-,-,-,0.0,-,-,-,0.0,-,-,-,-,0.0,-,-,-,100.0,-,-,-,-,-,-,-,-,-,-,100.0,-,-,-,-,-,-,-,-,-,0.0,-,-,-,-,-,0.0,-,-,-,-,0.0,-,-,-,-,-,-,-,-,-,-,-,0.0,-,-,-,-,-,-,-,-,0.0,-,-,-,0.0,74.0,31.89,0.16
3675,28396,364369,Blackburn D.,1987,,-,-,-,16.58574,-,-,-,-,-,-,-,-,-,0.0,-,-,-,0.0,-,-,0.0,0.0,-,-,-,-,-,30.1566,-,-,-,0.0,-,-,-,-,-,-,-,-,-,-,0.0,-,-,-,-,-,-,-,-,-,-,-,-,-,-,-,-,-,0.0,-,-,-,-,-,-,0.0,-,-,0.0,-,-,-,-,-,-,-,0.0,-,-,-,-,-,-,-,-,-,-,-,0.0,-,-,-,-,-,-,,-,16.78332,-,-,-,-,-,-,-,-,-,-,0.0,-,-,-,-,-,-,-,-,-,-,-,-,-,-,-,-,0.0,-,-,-,0.0,-,-,-,-,16.58574,-,-,-,100.0,-,-,-,-,-,-,-,-,-,-,22.51641,-,-,-,-,-,-,-,-,-,0.0,-,-,-,-,-,0.0,-,-,-,-,8.468349,-,-,-,-,-,-,-,-,-,-,-,0.0,-,-,-,-,-,-,-,-,0.0,-,-,-,5.489581,116.0,45.2,0.285
3676,28396,364370,Blackburn D.,1987,,-,-,-,12.96876,-,-,-,-,-,-,-,-,-,0.0,-,-,-,0.0,-,-,0.0,0.0,-,-,-,-,-,29.47515,-,-,-,0.0,-,-,-,-,-,-,-,-,-,-,0.0,-,-,-,-,-,-,-,-,-,-,-,-,-,-,-,-,-,0.0,-,-,-,-,-,-,0.0,-,-,0.0,-,-,-,-,-,-,-,0.0,-,-,-,-,-,-,-,-,-,-,-,0.0,-,-,-,-,-,-,,-,16.40406,-,-,-,-,-,-,-,-,-,-,0.0,-,-,-,-,-,-,-,-,-,-,-,-,-,-,-,-,0.0,-,-,-,0.0,-,-,-,-,12.96876,-,-,-,100.0,-,-,-,-,-,-,-,-,-,-,27.50951,-,-,-,-,-,-,-,-,-,0.0,-,-,-,-,-,0.0,-,-,-,-,8.276988,-,-,-,-,-,-,-,-,-,-,-,0.0,-,-,-,-,-,-,-,-,0.0,-,-,-,5.365532,114.0,44.5,0.286
3677,28396,364371,Blackburn D.,1987,,-,-,-,9.475209,-,-,-,-,-,-,-,-,-,0.0,-,-,-,0.0,-,-,0.0,0.0,-,-,-,-,-,34.45612,-,-,-,0.0,-,-,-,-,-,-,-,-,-,-,0.0,-,-,-,-,-,-,-,-,-,-,-,-,-,-,-,-,-,0.0,-,-,-,-,-,-,0.0,-,-,0.0,-,-,-,-,-,-,-,0.0,-,-,-,-,-,-,-,-,-,-,-,0.0,-,-,-,-,-,-,,-,15.98013,-,-,-,-,-,-,-,-,-,-,0.0,-,-,-,-,-,-,-,-,-,-,-,-,-,-,-,-,0.0,-,-,-,0.0,-,-,-,-,9.475209,-,-,-,100.0,-,-,-,-,-,-,-,-,-,-,26.79859,-,-,-,-,-,-,-,-,-,0.0,-,-,-,-,-,0.0,-,-,-,-,8.063088,-,-,-,-,-,-,-,-,-,-,-,0.0,-,-,-,-,-,-,-,-,0.0,-,-,-,5.226871,113.0,44.0,0.286
3678,28396,364372,Blackburn D.,1987,,-,-,-,13.49076,-,-,-,-,-,-,-,-,-,0.0,-,-,-,0.0,-,-,0.0,0.0,-,-,-,-,-,30.66155,-,-,-,0.0,-,-,-,-,-,-,-,-,-,-,0.0,-,-,-,-,-,-,-,-,-,-,-,-,-,-,-,-,-,0.0,-,-,-,-,-,-,0.0,-,-,0.0,-,-,-,-,-,-,-,0.0,-,-,-,-,-,-,-,-,-,-,-,0.0,-,-,-,-,-,-,,-,17.06434,-,-,-,-,-,-,-,-,-,-,0.0,-,-,-,-,-,-,-,-,-,-,-,-,-,-,-,-,0.0,-,-,-,0.0,-,-,-,-,13.49076,-,-,-,100.0,-,-,-,-,-,-,-,-,-,-,28.61679,-,-,-,-,-,-,-,-,-,0.0,-,1.556,-,-,-,0.0,-,-,-,-,8.610145,-,-,-,-,-,-,-,-,-,-,-,0.0,-,-,-,-,-,-,-,-,0.0,-,-,-,0.0,112.0,43.7,0.281
3679,28396,364373,Blackburn D.,1987,,-,-,-,14.25393,-,-,-,-,-,-,-,-,-,0.0,-,-,-,0.0,-,-,0.0,0.0,-,-,-,-,-,25.91685,-,-,-,0.0,-,-,-,-,-,-,-,-,-,-,0.0,-,-,-,-,-,-,-,-,-,-,-,-,-,-,-,-,-,0.0,-,-,-,-,-,-,0.0,-,-,0.0,-,-,-,-,-,-,-,0.0,-,-,-,-,-,-,-,-,-,-,-,0.0,-,-,-,-,-,-,,-,18.02966,-,-,-,-,-,-,-,-,-,-,0.0,-,-,-,-,-,-,-,-,-,-,-,-,-,-,-,-,0.0,-,-,-,0.0,-,-,-,-,14.25393,-,-,-,100.0,-,-,-,-,-,-,-,-,-,-,30.23564,-,-,-,-,-,-,-,-,-,0.0,-,2.467,-,-,-,0.0,-,-,-,-,9.097218,-,-,-,-,-,-,-,-,-,-,-,0.0,-,-,-,-,-,-,-,-,0.0,-,-,-,0.0,114.0,44.6,0.285
3680,28396,364374,Blackburn D.,1987,,-,-,-,13.17459,-,-,-,-,-,-,-,-,-,0.0,-,-,-,0.0,-,-,0.0,0.0,-,-,-,-,-,23.95437,-,-,-,0.0,-,-,-,-,-,-,-,-,-,-,0.0,-,-,-,-,-,-,-,-,-,-,-,-,-,-,-,-,-,0.0,-,-,-,-,-,-,0.0,-,-,0.0,-,-,-,-,-,-,-,0.0,-,-,-,-,-,-,-,-,-,-,-,0.0,-,-,-,-,-,-,,-,24.99662,-,-,-,-,-,-,-,-,-,-,0.0,-,-,-,-,-,-,-,-,-,-,-,-,-,-,-,-,0.0,-,-,-,0.0,-,-,-,-,13.17459,-,-,-,99.99999,-,-,-,-,-,-,-,-,-,-,27.94613,-,-,-,-,-,-,-,-,-,0.0,-,1.52,-,-,-,0.0,-,-,-,-,8.408356,-,-,-,-,-,-,-,-,-,-,-,0.0,-,-,-,-,-,-,-,-,0.0,-,-,-,0.0,115.0,45.0,0.283
3681,28396,364375,Blackburn D.,1987,,-,-,-,13.74186,-,-,-,-,-,-,-,-,-,0.0,-,-,-,0.0,-,-,0.0,0.0,-,-,-,-,-,24.98579,-,-,-,0.0,-,-,-,-,-,-,-,-,-,-,0.0,-,-,-,-,-,-,-,-,-,-,-,-,-,-,-,-,-,0.0,-,-,-,-,-,-,0.0,-,-,0.0,-,-,-,-,-,-,-,0.0,-,-,-,-,-,-,-,-,-,-,-,0.0,-,-,-,-,-,-,,-,17.38195,-,-,-,-,-,-,-,-,-,-,0.0,-,-,-,-,-,-,-,-,-,-,-,-,-,-,-,-,0.0,-,-,-,0.0,-,-,-,-,13.74186,-,-,-,100.0,-,-,-,-,-,-,-,-,-,-,29.14942,-,-,-,-,-,-,-,-,-,0.0,-,1.585,-,-,-,0.0,-,-,-,-,13.1556,-,-,-,-,-,-,-,-,-,-,-,0.0,-,-,-,-,-,-,-,-,0.0,-,-,-,0.0,114.0,44.9,0.279
3682,28396,364376,Blackburn D.,1987,,-,-,-,15.10863,-,-,-,-,-,-,-,-,-,0.0,-,-,-,0.0,-,-,0.0,0.0,-,-,-,-,-,20.60316,-,-,-,0.0,-,-,-,-,-,-,-,-,-,-,0.0,-,-,-,-,-,-,-,-,-,-,-,-,-,-,-,-,-,0.0,-,-,-,-,-,-,0.0,-,-,0.0,-,-,-,-,-,-,-,0.0,-,-,-,-,-,-,-,-,-,-,-,0.0,-,-,-,-,-,-,,-,19.11076,-,-,-,-,-,-,-,-,-,-,0.0,-,-,-,-,-,-,-,-,-,-,-,-,-,-,-,-,0.0,-,-,-,0.0,-,-,-,-,15.10863,-,-,-,100.0,-,-,-,-,-,-,-,-,-,-,32.04863,-,-,-,-,-,-,-,-,-,0.0,-,3.486,-,-,-,0.0,-,-,-,-,9.642705,-,-,-,-,-,-,-,-,-,-,-,0.0,-,-,-,-,-,-,-,-,0.0,-,-,-,0.0,116.0,45.4,0.284
3683,28396,364377,Blackburn D.,1987,,-,-,-,16.07236,-,-,-,-,-,-,-,-,-,0.0,-,-,-,0.0,-,-,0.0,0.0,-,-,-,-,-,14.61158,-,-,-,0.0,-,-,-,-,-,-,-,-,-,-,0.0,-,-,-,-,-,-,-,-,-,-,-,-,-,-,-,-,-,0.0,-,-,-,-,-,-,0.0,-,-,0.0,-,-,-,-,-,-,-,0.0,-,-,-,-,-,-,-,-,-,-,-,0.0,-,-,-,-,-,-,,-,20.32977,-,-,-,-,-,-,-,-,-,-,0.0,-,-,-,-,-,-,-,-,-,-,-,-,-,-,-,-,0.0,-,-,-,0.0,-,-,-,-,16.07236,-,-,-,100.0,-,-,-,-,-,-,-,-,-,-,34.0929,-,-,-,-,-,-,-,-,-,0.0,-,4.636,-,-,-,0.0,-,-,-,-,10.25778,-,-,-,-,-,-,-,-,-,-,-,0.0,-,-,-,-,-,-,-,-,0.0,-,-,-,0.0,116.0,45.6,0.276
3684,28396,364378,Blackburn D.,1987,,-,-,-,17.16741,-,-,-,-,-,-,-,-,-,0.0,-,-,-,0.0,-,-,0.0,0.0,-,-,-,-,-,7.80355,-,-,-,0.0,-,-,-,-,-,-,-,-,-,-,0.0,-,-,-,-,-,-,-,-,-,-,-,-,-,-,-,-,-,0.0,-,-,-,-,-,-,0.0,-,-,0.0,-,-,-,-,-,-,-,0.0,-,-,-,-,-,-,-,-,-,-,-,0.0,-,-,-,-,-,-,,-,21.71489,-,-,-,-,-,-,-,-,-,-,0.0,-,-,-,-,-,-,-,-,-,-,-,-,-,-,-,-,0.0,-,-,-,0.0,-,-,-,-,17.16741,-,-,-,99.99999,-,-,-,-,-,-,-,-,-,-,36.41573,-,-,-,-,-,-,-,-,-,0.0,-,5.942,-,-,-,0.0,-,-,-,-,10.95667,-,-,-,-,-,-,-,-,-,-,-,0.0,-,-,-,-,-,-,-,-,0.0,-,-,-,0.0,119.0,46.5,0.281
3685,28396,364379,Blackburn D.,1987,,-,-,-,17.25722,-,-,-,-,-,-,-,-,-,0.0,-,-,-,0.0,-,-,0.0,0.0,-,-,-,-,-,0.0,-,-,-,0.0,-,-,-,-,-,-,-,-,-,-,0.0,-,-,-,-,-,-,-,-,-,-,-,-,-,-,-,-,-,0.0,-,-,-,-,-,-,0.0,-,-,0.0,-,-,-,-,-,-,-,0.0,-,-,-,-,-,-,-,-,-,-,-,0.0,-,-,-,-,-,-,,-,21.82849,-,-,-,-,-,-,-,-,-,-,0.0,-,-,-,-,-,-,-,-,-,-,-,-,-,-,-,-,0.0,-,-,-,0.0,-,-,-,-,17.25722,-,-,-,100.0,-,-,-,-,-,-,-,-,-,-,43.92748,-,-,-,-,-,-,-,-,-,0.0,-,5.973,-,-,-,0.0,-,-,-,-,11.01399,-,-,-,-,-,-,-,-,-,-,-,0.0,-,-,-,-,-,-,-,-,0.0,-,-,-,0.0,115.0,46.3,0.25
3686,28396,364380,Blackburn D.,1987,,-,-,-,13.95732,-,-,-,-,-,-,-,-,-,0.0,-,-,-,0.0,-,-,0.0,0.0,-,-,-,-,-,0.0,-,-,-,0.0,-,-,-,-,-,-,-,-,-,-,0.0,-,-,-,-,-,-,-,-,-,-,-,-,-,-,-,-,-,0.0,-,-,-,-,-,-,0.0,-,-,0.0,-,-,-,-,-,-,-,0.0,-,-,-,-,-,-,-,-,-,-,-,0.0,-,-,-,-,-,-,,-,35.30896,-,-,-,-,-,-,-,-,-,-,0.0,-,-,-,-,-,-,-,-,-,-,-,-,-,-,-,-,0.0,-,-,-,0.0,-,-,-,-,13.95732,-,-,-,100.0,-,-,-,-,-,-,-,-,-,-,41.44904,-,-,-,-,-,-,-,-,-,0.0,-,4.831,-,-,-,0.0,-,-,-,-,4.453956,-,-,-,-,-,-,-,-,-,-,-,0.0,-,-,-,-,-,-,-,-,0.0,-,-,-,0.0,113.0,44.2,0.279
3687,28396,364381,Blackburn D.,1987,,-,-,-,17.73559,-,-,-,-,-,-,-,-,-,0.0,-,-,-,0.0,-,-,0.0,0.0,-,-,-,-,-,0.0,-,-,-,0.0,-,-,-,-,-,-,-,-,-,-,0.0,-,-,-,-,-,-,-,-,-,-,-,-,-,-,-,-,-,0.0,-,-,-,-,-,-,0.0,-,-,0.0,-,-,-,-,-,-,-,0.0,-,-,-,-,-,-,-,-,-,-,-,0.0,-,-,-,-,-,-,,-,22.43358,-,-,-,-,-,-,-,-,-,-,0.0,-,-,-,-,-,-,-,-,-,-,-,-,-,-,-,-,0.0,-,-,-,0.0,-,-,-,-,17.73559,-,-,-,100.0,-,-,-,-,-,-,-,-,-,-,52.66936,-,-,-,-,-,-,-,-,-,0.0,-,7.161,-,-,-,0.0,-,-,-,-,0.0,-,-,-,-,-,-,-,-,-,-,-,0.0,-,-,-,-,-,-,-,-,0.0,-,-,-,0.0,110.0,43.9,0.256
3688,28396,364382,Blackburn D.,1987,,-,-,-,18.96878,-,-,-,-,-,-,-,-,-,0.0,-,-,-,0.0,-,-,0.0,0.0,-,-,-,-,-,0.0,-,-,-,0.0,-,-,-,-,-,-,-,-,-,-,0.0,-,-,-,-,-,-,-,-,-,-,-,-,-,-,-,-,-,0.0,-,-,-,-,-,-,0.0,-,-,0.0,-,-,-,-,-,-,-,0.0,-,-,-,-,-,-,-,-,-,-,-,0.0,-,-,-,-,-,-,,-,23.99342,-,-,-,-,-,-,-,-,-,-,0.0,-,-,-,-,-,-,-,-,-,-,-,-,-,-,-,-,0.0,-,-,-,0.0,-,-,-,-,18.96878,-,-,-,100.0,-,-,-,-,-,-,-,-,-,-,48.28419,-,-,-,-,-,-,-,-,-,0.0,-,8.754,-,-,-,0.0,-,-,-,-,0.0,-,-,-,-,-,-,-,-,-,-,-,0.0,-,-,-,-,-,-,-,-,0.0,-,-,-,0.0,115.0,45.7,0.262
3689,28396,364383,Blackburn D.,1987,,-,-,-,20.38626,-,-,-,-,-,-,-,-,-,0.0,-,-,-,0.0,-,-,0.0,0.0,-,-,-,-,-,0.0,-,-,-,0.0,-,-,-,-,-,-,-,-,-,-,0.0,-,-,-,-,-,-,-,-,-,-,-,-,-,-,-,-,-,0.0,-,-,-,-,-,-,0.0,-,-,0.0,-,-,-,-,-,-,-,0.0,-,-,-,-,-,-,-,-,-,-,-,0.0,-,-,-,-,-,-,,-,25.78639,-,-,-,-,-,-,-,-,-,-,0.0,-,-,-,-,-,-,-,-,-,-,-,-,-,-,-,-,0.0,-,-,-,0.0,-,-,-,-,20.38626,-,-,-,100.0,-,-,-,-,-,-,-,-,-,-,43.24362,-,-,-,-,-,-,-,-,-,0.0,-,10.58,-,-,-,0.0,-,-,-,-,0.0,-,-,-,-,-,-,-,-,-,-,-,0.0,-,-,-,-,-,-,-,-,0.0,-,-,-,0.0,121.0,47.8,0.271
3690,28396,364384,Blackburn D.,1987,,-,-,-,18.43429,-,-,-,-,-,-,-,-,-,0.0,-,-,-,0.0,-,-,0.0,0.0,-,-,-,-,-,0.0,-,-,-,0.0,-,-,-,-,-,-,-,-,-,-,0.0,-,-,-,-,-,-,-,-,-,-,-,-,-,-,-,-,-,0.0,-,-,-,-,-,-,0.0,-,-,0.0,-,-,-,-,-,-,-,0.0,-,-,-,-,-,-,-,-,-,-,-,0.0,-,-,-,-,-,-,,-,23.31736,-,-,-,-,-,-,-,-,-,-,0.0,-,-,-,-,-,-,7.071,-,-,-,-,-,-,-,-,-,0.0,-,-,-,0.0,-,-,-,-,18.43429,-,-,-,100.0,-,-,-,-,-,-,-,-,-,-,46.92369,-,-,-,-,-,-,-,-,-,0.0,-,4.253,-,-,-,0.0,-,-,-,-,0.0,-,-,-,-,-,-,-,-,-,-,-,0.0,-,-,-,-,-,-,-,-,0.0,-,-,-,0.0,113.0,44.8,0.268
3691,28396,364385,Blackburn D.,1987,,-,-,-,14.61473,-,-,-,-,-,-,-,-,-,0.0,-,-,-,0.0,-,-,0.0,0.0,-,-,-,-,-,0.0,-,-,-,0.0,-,-,-,-,-,-,-,-,-,-,0.0,-,-,-,-,-,-,-,-,-,-,-,-,-,-,-,-,-,0.0,-,-,-,-,-,-,0.0,-,-,0.0,-,-,-,-,-,-,-,0.0,-,-,-,-,-,-,-,-,-,-,-,0.0,-,-,-,-,-,-,,-,36.97206,-,-,-,-,-,-,-,-,-,-,0.0,-,-,-,-,-,-,11.21,-,-,-,-,-,-,-,-,-,0.0,-,-,-,0.0,-,-,-,-,14.61473,-,-,-,100.0,-,-,-,-,-,-,-,-,-,-,37.20115,-,-,-,-,-,-,-,-,-,0.0,-,-,-,-,-,0.0,-,-,-,-,0.0,-,-,-,-,-,-,-,-,-,-,-,0.0,-,-,-,-,-,-,-,-,0.0,-,-,-,0.0,113.0,44.5,0.268
3692,28396,364386,Blackburn D.,1987,,-,-,-,18.06133,-,-,-,-,-,-,-,-,-,11.57252,-,-,-,0.0,-,-,0.0,0.0,-,-,-,-,-,0.0,-,-,-,0.0,-,-,-,-,-,-,-,-,-,-,0.0,-,-,-,-,-,-,-,-,-,-,-,-,-,-,-,-,-,0.0,-,-,-,-,-,-,0.0,-,-,0.0,-,-,-,-,-,-,-,0.0,-,-,-,-,-,-,-,-,-,-,-,0.0,-,-,-,-,-,-,,-,22.8456,-,-,-,-,-,-,-,-,-,-,0.0,-,-,-,-,-,-,-,-,-,-,-,-,-,-,-,-,0.0,-,-,-,0.0,-,-,-,-,29.63385,-,-,-,99.99999,-,-,-,-,-,-,-,-,-,-,40.22754,-,-,-,-,-,-,-,-,-,0.0,-,7.293,-,-,-,0.0,-,-,-,-,0.0,-,-,-,-,-,-,-,-,-,-,-,0.0,-,-,-,-,-,-,-,-,0.0,-,-,-,0.0,105.0,42.2,0.245
3693,28396,364387,Blackburn D.,1987,,-,-,-,17.92027,-,-,-,-,-,-,-,-,-,6.561223,-,-,-,0.0,-,-,0.0,0.0,-,-,-,-,-,0.0,-,-,-,0.0,-,-,-,-,-,-,-,-,-,-,0.0,-,-,-,-,-,-,-,-,-,-,-,-,-,-,-,-,-,0.0,-,-,-,-,-,-,0.0,-,-,0.0,-,-,-,-,-,-,-,0.0,-,-,-,-,-,-,-,-,-,-,-,0.0,-,-,-,-,-,-,,-,22.66718,-,-,-,-,-,-,-,-,-,-,0.0,-,-,-,-,-,-,-,-,-,-,-,-,-,-,-,-,0.0,-,-,-,0.0,-,-,-,-,24.48149,-,-,-,100.0,-,-,-,-,-,-,-,-,-,-,45.61527,-,-,-,-,-,-,-,-,-,0.0,-,7.236,-,-,-,0.0,-,-,-,-,0.0,-,-,-,-,-,-,-,-,-,-,-,0.0,-,-,-,-,-,-,-,-,0.0,-,-,-,0.0,107.0,42.6,0.263
3694,28441,364508,Zou Xuelu,2004,,-,-,-,4.0,-,-,-,-,-,-,-,-,-,0.0,-,-,-,3.0,-,-,0.0,0.0,-,-,-,-,-,13.0,-,-,-,0.0,-,-,-,-,-,-,-,-,-,-,0.0,-,-,-,-,-,-,-,-,-,-,-,-,-,-,-,-,-,0.0,-,-,-,-,-,-,0.0,-,-,0.0,-,-,-,-,-,-,-,5.0,-,-,-,-,-,-,-,-,-,-,-,0.0,-,-,-,-,-,-,,-,0.0,-,-,-,-,-,-,-,-,-,-,4.0,-,-,-,-,-,-,-,-,-,-,-,-,-,-,-,-,0.0,-,-,-,0.0,-,-,-,-,4.0,-,-,-,100.0,-,-,-,-,-,-,-,-,-,-,63.0,-,-,-,-,-,-,-,-,-,0.0,-,-,-,-,-,0.0,-,-,-,-,4.0,-,-,-,-,-,-,-,-,-,-,-,0.0,-,-,-,-,-,-,-,-,0.0,-,-,-,4.0,82.7,33.4,0.2380238
3695,28441,364509,Zou Xuelu,2004,,-,-,-,4.0,-,-,-,-,-,-,-,-,-,0.0,-,-,-,3.0,-,-,0.0,0.0,-,-,-,-,-,13.0,-,-,-,0.0,-,-,-,-,-,-,-,-,-,-,0.0,-,-,-,-,-,-,-,-,-,-,-,-,-,-,-,-,-,0.0,-,-,-,-,-,-,0.0,-,-,0.0,-,-,-,-,-,-,-,5.0,-,-,-,-,-,-,-,-,-,-,-,0.0,-,-,-,-,-,-,,-,0.0,-,-,-,-,-,-,-,-,-,-,5.0,-,-,-,-,-,-,-,-,-,-,-,-,-,-,-,-,0.0,-,-,-,0.0,-,-,-,-,4.0,-,-,-,100.0,-,-,-,-,-,-,-,-,-,-,63.0,-,-,-,-,-,-,-,-,-,0.0,-,-,-,-,-,0.0,-,-,-,-,3.0,-,-,-,-,-,-,-,-,-,-,-,0.0,-,-,-,-,-,-,-,-,0.0,-,-,-,4.0,82.3,33.2,0.2394578
3696,28441,364510,Zou Xuelu,2004,,-,-,-,5.0,-,-,-,-,-,-,-,-,-,0.0,-,-,-,3.0,-,-,0.0,0.0,-,-,-,-,-,12.0,-,-,-,0.0,-,-,-,-,-,-,-,-,-,-,0.0,-,-,-,-,-,-,-,-,-,-,-,-,-,-,-,-,-,0.0,-,-,-,-,-,-,0.0,-,-,0.0,-,-,-,-,-,-,-,5.0,-,-,-,-,-,-,-,-,-,-,-,0.0,-,-,-,-,-,-,,-,0.0,-,-,-,-,-,-,-,-,-,-,5.0,-,-,-,-,-,-,-,-,-,-,-,-,-,-,-,-,0.0,-,-,-,0.0,-,-,-,-,5.0,-,-,-,100.0,-,-,-,-,-,-,-,-,-,-,63.0,-,-,-,-,-,-,-,-,-,0.0,-,-,-,-,-,0.0,-,-,-,-,3.0,-,-,-,-,-,-,-,-,-,-,-,0.0,-,-,-,-,-,-,-,-,0.0,-,-,-,4.0,82.3,32.2,0.2779503
3697,28441,364511,Zou Xuelu,2004,,-,-,-,5.0,-,-,-,-,-,-,-,-,-,0.0,-,-,-,3.0,-,-,0.0,0.0,-,-,-,-,-,13.0,-,-,-,0.0,-,-,-,-,-,-,-,-,-,-,0.0,-,-,-,-,-,-,-,-,-,-,-,-,-,-,-,-,-,0.0,-,-,-,-,-,-,0.0,-,-,0.0,-,-,-,-,-,-,-,6.0,-,-,-,-,-,-,-,-,-,-,-,0.0,-,-,-,-,-,-,,-,0.0,-,-,-,-,-,-,-,-,-,-,4.0,-,-,-,-,-,-,-,-,-,-,-,-,-,-,-,-,0.0,-,-,-,0.0,-,-,-,-,5.0,-,-,-,100.0,-,-,-,-,-,-,-,-,-,-,65.0,-,-,-,-,-,-,-,-,-,0.0,-,-,-,-,-,0.0,-,-,-,-,0.0,-,-,-,-,-,-,-,-,-,-,-,0.0,-,-,-,-,-,-,-,-,0.0,-,-,-,4.0,81.5,33.0,0.2348485
3698,28441,364512,Zou Xuelu,2004,,-,-,-,5.0,-,-,-,-,-,-,-,-,-,0.0,-,-,-,4.0,-,-,0.0,0.0,-,-,-,-,-,12.0,-,-,-,0.0,-,-,-,-,-,-,-,-,-,-,0.0,-,-,-,-,-,-,-,-,-,-,-,-,-,-,-,-,-,0.0,-,-,-,-,-,-,0.0,-,-,0.0,-,-,-,-,-,-,-,6.0,-,-,-,-,-,-,-,-,-,-,-,0.0,-,-,-,-,-,-,,-,0.0,-,-,-,-,-,-,-,-,-,-,4.0,-,-,-,-,-,-,-,-,-,-,-,-,-,-,-,-,0.0,-,-,-,0.0,-,-,-,-,5.0,-,-,-,100.0,-,-,-,-,-,-,-,-,-,-,65.0,-,-,-,-,-,-,-,-,-,0.0,-,-,-,-,-,0.0,-,-,-,-,0.0,-,-,-,-,-,-,-,-,-,-,-,0.0,-,-,-,-,-,-,-,-,0.0,-,-,-,4.0,79.9,32.3,0.2368422
3699,28483,380551,El-Adawy A.,2004,,-,-,-,0.0,-,-,-,-,-,-,-,-,-,80.0,-,-,-,0.0,-,-,0.0,0.0,-,-,-,-,-,0.0,-,-,-,0.0,-,-,-,-,-,-,-,-,-,-,0.0,-,-,-,-,-,-,-,-,-,-,-,-,-,-,-,-,-,0.0,-,-,-,-,-,-,0.0,-,-,0.0,-,-,-,-,-,-,-,0.0,-,-,-,-,-,-,-,-,-,-,-,0.0,-,-,-,-,-,-,,-,0.0,-,-,-,-,-,-,-,-,-,-,20.0,-,-,-,-,-,-,-,-,-,-,-,-,-,-,-,-,0.0,-,-,-,0.0,-,-,-,-,80.0,-,-,-,100.0,-,-,-,-,-,-,-,-,-,-,0.0,-,-,-,-,-,-,-,-,-,0.0,-,-,-,-,-,0.0,-,-,-,-,0.0,-,-,-,-,-,-,-,-,-,-,-,0.0,-,-,-,-,-,-,-,-,0.0,-,-,-,0.0,54.4,21.36,0.285
3700,28483,380552,El-Adawy A.,2004,,-,-,-,0.0,-,-,-,-,-,-,-,-,-,79.60199,-,-,-,0.0,-,-,0.0,0.0,-,-,-,-,-,0.0,-,-,-,0.0,-,-,-,-,-,-,-,-,-,-,0.0,-,-,-,-,-,-,-,-,-,-,-,-,-,-,-,-,-,0.0,-,-,-,-,-,-,0.0,-,-,0.0,-,-,-,-,-,-,-,0.0,-,-,-,-,-,-,-,-,-,-,-,0.0,-,-,-,-,-,-,,-,0.0,-,-,-,-,-,-,-,-,-,-,19.9005,-,-,-,-,-,-,-,-,-,-,-,-,-,-,-,-,0.0,-,-,-,0.0,-,-,-,-,79.60199,-,-,-,100.0,-,-,-,-,-,-,-,-,-,-,0.0,-,-,-,-,-,-,-,-,-,0.0,-,-,-,-,-,0.0,-,-,-,-,0.4975124,-,-,-,-,-,-,-,-,-,-,-,0.0,-,-,-,-,-,-,-,-,0.0,-,-,-,0.0,52.1,20.42,0.278
3701,28483,380553,El-Adawy A.,2004,,-,-,-,0.0,-,-,-,-,-,-,-,-,-,79.20792,-,-,-,0.0,-,-,0.0,0.0,-,-,-,-,-,0.0,-,-,-,0.0,-,-,-,-,-,-,-,-,-,-,0.0,-,-,-,-,-,-,-,-,-,-,-,-,-,-,-,-,-,0.0,-,-,-,-,-,-,0.0,-,-,0.0,-,-,-,-,-,-,-,0.0,-,-,-,-,-,-,-,-,-,-,-,0.0,-,-,-,-,-,-,,-,0.0,-,-,-,-,-,-,-,-,-,-,19.80198,-,-,-,-,-,-,-,-,-,-,-,-,-,-,-,-,0.0,-,-,-,0.0,-,-,-,-,79.20792,-,-,-,100.0,-,-,-,-,-,-,-,-,-,-,0.0,-,-,-,-,-,-,-,-,-,0.0,-,-,-,-,-,0.0,-,-,-,-,0.990099,-,-,-,-,-,-,-,-,-,-,-,0.0,-,-,-,-,-,-,-,-,0.0,-,-,-,0.0,49.0,19.43,0.261
3702,28483,380554,El-Adawy A.,2004,,-,-,-,0.0,-,-,-,-,-,-,-,-,-,78.81773,-,-,-,0.0,-,-,0.0,0.0,-,-,-,-,-,0.0,-,-,-,0.0,-,-,-,-,-,-,-,-,-,-,0.0,-,-,-,-,-,-,-,-,-,-,-,-,-,-,-,-,-,0.0,-,-,-,-,-,-,0.0,-,-,0.0,-,-,-,-,-,-,-,0.0,-,-,-,-,-,-,-,-,-,-,-,0.0,-,-,-,-,-,-,,-,0.0,-,-,-,-,-,-,-,-,-,-,19.70443,-,-,-,-,-,-,-,-,-,-,-,-,-,-,-,-,0.0,-,-,-,0.0,-,-,-,-,78.81773,-,-,-,100.0,-,-,-,-,-,-,-,-,-,-,0.0,-,-,-,-,-,-,-,-,-,0.0,-,-,-,-,-,0.0,-,-,-,-,1.477833,-,-,-,-,-,-,-,-,-,-,-,0.0,-,-,-,-,-,-,-,-,0.0,-,-,-,0.0,51.2,20.13,0.272
3703,28483,380555,El-Adawy A.,2004,,-,-,-,0.0,-,-,-,-,-,-,-,-,-,78.43137,-,-,-,0.0,-,-,0.0,0.0,-,-,-,-,-,0.0,-,-,-,0.0,-,-,-,-,-,-,-,-,-,-,0.0,-,-,-,-,-,-,-,-,-,-,-,-,-,-,-,-,-,0.0,-,-,-,-,-,-,0.0,-,-,0.0,-,-,-,-,-,-,-,0.0,-,-,-,-,-,-,-,-,-,-,-,0.0,-,-,-,-,-,-,,-,0.0,-,-,-,-,-,-,-,-,-,-,19.60784,-,-,-,-,-,-,-,-,-,-,-,-,-,-,-,-,0.0,-,-,-,0.0,-,-,-,-,78.43137,-,-,-,100.0,-,-,-,-,-,-,-,-,-,-,0.0,-,-,-,-,-,-,-,-,-,0.0,-,-,-,-,-,0.0,-,-,-,-,1.960784,-,-,-,-,-,-,-,-,-,-,-,0.0,-,-,-,-,-,-,-,-,0.0,-,-,-,0.0,58.5,23.58,0.281
3704,28483,380556,El-Adawy A.,2004,,-,-,-,0.0,-,-,-,-,-,-,-,-,-,78.04878,-,-,-,0.0,-,-,0.0,0.0,-,-,-,-,-,0.0,-,-,-,0.0,-,-,-,-,-,-,-,-,-,-,0.0,-,-,-,-,-,-,-,-,-,-,-,-,-,-,-,-,-,0.0,-,-,-,-,-,-,0.0,-,-,0.0,-,-,-,-,-,-,-,0.0,-,-,-,-,-,-,-,-,-,-,-,0.0,-,-,-,-,-,-,,-,0.0,-,-,-,-,-,-,-,-,-,-,19.5122,-,-,-,-,-,-,-,-,-,-,-,-,-,-,-,-,0.0,-,-,-,0.0,-,-,-,-,78.04878,-,-,-,100.0,-,-,-,-,-,-,-,-,-,-,0.0,-,-,-,-,-,-,-,-,-,0.0,-,-,-,-,-,0.0,-,-,-,-,2.439024,-,-,-,-,-,-,-,-,-,-,-,0.0,-,-,-,-,-,-,-,-,0.0,-,-,-,0.0,52.8,21.21,0.245
3705,28568,380747,Matecki M.,1994,,-,-,-,0.0,3,-,-,-,-,-,-,-,-,0.0,-,-,20,0.0,-,-,0.0,0.0,-,-,-,-,-,0.0,-,-,-,0.0,-,-,-,-,-,-,-,-,-,-,0.0,-,-,-,-,-,-,-,-,-,-,-,-,-,-,-,-,-,0.0,-,-,-,-,-,-,0.0,-,-,0.0,-,-,-,-,-,-,-,0.0,-,-,-,-,-,-,-,-,-,4,-,0.0,-,-,-,-,-,-,,-,0.0,-,-,-,-,-,-,-,-,-,-,0.0,-,-,-,20,-,-,-,-,-,-,-,-,-,-,-,-,0.0,-,-,-,0.0,-,-,-,-,0.0,-,-,-,0.0,-,-,-,-,-,-,-,-,-,-,0.0,-,-,-,-,-,-,-,-,-,0.0,-,-,-,-,-,0.0,-,-,-,-,0.0,-,-,-,-,-,-,-,-,-,-,-,0.0,-,-,-,-,-,-,-,-,0.0,-,-,53,0.0,53.8,20.5,0.31
3706,28568,380749,Matecki M.,1994,,-,-,-,0.0,-,-,-,-,-,-,-,-,-,0.0,-,-,33.75,0.0,-,-,0.0,0.0,-,-,-,-,-,0.0,-,-,-,0.0,-,-,-,-,-,-,-,-,-,-,0.0,-,-,-,-,-,-,-,-,-,-,-,-,-,-,-,-,-,0.0,-,-,-,-,-,-,0.0,-,-,0.0,-,-,-,-,-,-,-,0.0,-,-,-,-,-,-,-,-,-,-,-,0.0,-,-,-,-,-,-,,-,0.0,-,-,-,-,-,-,-,-,-,-,0.0,-,-,-,-,-,-,-,-,-,-,-,-,-,-,-,-,0.0,-,-,-,0.0,-,-,-,-,0.0,-,-,-,0.0,-,-,-,-,-,-,-,-,-,-,0.0,-,-,-,-,-,-,-,-,-,0.0,-,-,-,-,-,0.0,-,8.75,-,-,0.0,-,-,-,-,-,-,-,-,-,-,-,0.0,-,-,-,-,-,-,-,-,0.0,-,-,57.5,0.0,55.1,21.4,0.287
3707,28612,372512,Srinivasarao G.,2002,,-,-,-,0.0,-,-,-,60,-,-,-,-,-,0.0,-,-,-,0.0,-,-,0.0,0.0,-,-,-,-,-,0.0,-,-,-,0.0,-,-,-,-,-,-,-,-,-,-,0.0,-,-,-,-,-,-,-,-,-,-,-,-,-,-,-,-,-,0.0,-,-,-,-,-,-,0.0,-,-,0.0,-,-,-,-,-,-,-,0.0,-,-,-,-,-,-,-,-,-,-,-,0.0,-,-,-,-,-,-,,-,0.0,-,-,-,-,-,-,-,-,-,-,0.0,-,-,-,-,-,-,-,-,-,-,-,-,-,-,-,-,0.0,-,-,-,40.0,-,-,-,-,60.0,-,-,-,100.0,-,-,-,-,-,-,-,-,-,-,0.0,-,-,-,-,-,-,-,-,-,0.0,-,-,-,-,-,0.0,-,-,-,-,0.0,-,-,-,-,-,-,-,-,-,-,-,0.0,-,-,-,-,-,-,-,-,0.0,-,-,-,0.0,32.1,12.2,0.316
3708,28612,372513,Srinivasarao G.,2002,,-,-,-,0.0,-,-,-,59.75,-,-,-,-,-,0.0,-,-,-,0.0,-,-,0.0,0.0,-,-,-,-,-,0.0,-,-,-,0.0,-,-,-,-,-,-,-,-,-,-,0.0,-,-,-,-,-,-,-,-,-,-,-,-,-,-,-,-,-,0.0,-,-,-,-,-,-,0.0,-,-,0.0,-,-,-,-,-,-,-,0.0,-,-,-,-,-,-,-,-,-,-,-,0.0,-,-,-,-,-,-,,-,0.0,-,-,-,-,-,-,-,-,-,-,0.0,-,-,-,-,-,-,-,-,-,-,-,-,-,-,-,-,0.0,-,-,-,40.0,-,-,-,-,59.75,-,-,-,100.0,-,-,-,-,-,-,-,-,-,-,0.0,-,-,-,-,-,-,-,-,-,0.0,-,-,-,-,-,0.0,-,-,-,-,0.0,-,-,-,-,-,-,-,-,-,-,-,0.25,-,-,-,-,-,-,-,-,0.0,-,-,-,0.0,33.8,12.8,0.32
3709,28612,372514,Srinivasarao G.,2002,,-,-,-,0.0,-,-,-,59.6,-,-,-,-,-,0.0,-,-,-,0.0,-,-,0.0,0.0,-,-,-,-,-,0.0,-,-,-,0.0,-,-,-,-,-,-,-,-,-,-,0.0,-,-,-,-,-,-,-,-,-,-,-,-,-,-,-,-,-,0.0,-,-,-,-,-,-,0.0,-,-,0.0,-,-,-,-,-,-,-,0.0,-,-,-,-,-,-,-,-,-,-,-,0.0,-,-,-,-,-,-,,-,0.0,-,-,-,-,-,-,-,-,-,-,0.0,-,-,-,-,-,-,-,-,-,-,-,-,-,-,-,-,0.0,-,-,-,40.0,-,-,-,-,59.6,-,-,-,100.0,-,-,-,-,-,-,-,-,-,-,0.0,-,-,-,-,-,-,-,-,-,0.0,-,-,-,-,-,0.0,-,-,-,-,0.0,-,-,-,-,-,-,-,-,-,-,-,0.4,-,-,-,-,-,-,-,-,0.0,-,-,-,0.0,41.1,15.4,0.334
3710,28612,372515,Srinivasarao G.,2002,,-,-,-,0.0,-,-,-,59.5,-,-,-,-,-,0.0,-,-,-,0.0,-,-,0.0,0.0,-,-,-,-,-,0.0,-,-,-,0.0,-,-,-,-,-,-,-,-,-,-,0.0,-,-,-,-,-,-,-,-,-,-,-,-,-,-,-,-,-,0.0,-,-,-,-,-,-,0.0,-,-,0.0,-,-,-,-,-,-,-,0.0,-,-,-,-,-,-,-,-,-,-,-,0.0,-,-,-,-,-,-,,-,0.0,-,-,-,-,-,-,-,-,-,-,0.0,-,-,-,-,-,-,-,-,-,-,-,-,-,-,-,-,0.0,-,-,-,40.0,-,-,-,-,59.5,-,-,-,100.0,-,-,-,-,-,-,-,-,-,-,0.0,-,-,-,-,-,-,-,-,-,0.0,-,-,-,-,-,0.0,-,-,-,-,0.0,-,-,-,-,-,-,-,-,-,-,-,0.5,-,-,-,-,-,-,-,-,0.0,-,-,-,0.0,38.8,14.6,0.329
3711,28612,372516,Srinivasarao G.,2002,,-,-,-,0.0,-,-,-,59.25,-,-,-,-,-,0.0,-,-,-,0.0,-,-,0.0,0.0,-,-,-,-,-,0.0,-,-,-,0.0,-,-,-,-,-,-,-,-,-,-,0.0,-,-,-,-,-,-,-,-,-,-,-,-,-,-,-,-,-,0.0,-,-,-,-,-,-,0.0,-,-,0.0,-,-,-,-,-,-,-,0.0,-,-,-,-,-,-,-,-,-,-,-,0.0,-,-,-,-,-,-,,-,0.0,-,-,-,-,-,-,-,-,-,-,0.0,-,-,-,-,-,-,-,-,-,-,-,-,-,-,-,-,0.0,-,-,-,40.0,-,-,-,-,59.25,-,-,-,100.0,-,-,-,-,-,-,-,-,-,-,0.0,-,-,-,-,-,-,-,-,-,0.0,-,-,-,-,-,0.0,-,-,-,-,0.0,-,-,-,-,-,-,-,-,-,-,-,0.75,-,-,-,-,-,-,-,-,0.0,-,-,-,0.0,36.5,13.8,0.322
3712,28612,372517,Srinivasarao G.,2002,,-,-,-,0.0,-,-,-,59,-,-,-,-,-,0.0,-,-,-,0.0,-,-,0.0,0.0,-,-,-,-,-,0.0,-,-,-,0.0,-,-,-,-,-,-,-,-,-,-,0.0,-,-,-,-,-,-,-,-,-,-,-,-,-,-,-,-,-,0.0,-,-,-,-,-,-,0.0,-,-,0.0,-,-,-,-,-,-,-,0.0,-,-,-,-,-,-,-,-,-,-,-,0.0,-,-,-,-,-,-,,-,0.0,-,-,-,-,-,-,-,-,-,-,0.0,-,-,-,-,-,-,-,-,-,-,-,-,-,-,-,-,0.0,-,-,-,40.0,-,-,-,-,59.0,-,-,-,100.0,-,-,-,-,-,-,-,-,-,-,0.0,-,-,-,-,-,-,-,-,-,0.0,-,-,-,-,-,0.0,-,-,-,-,0.0,-,-,-,-,-,-,-,-,-,-,-,1.0,-,-,-,-,-,-,-,-,0.0,-,-,-,0.0,34.6,13.1,0.321
3713,28649,380932,Saddeek Y.B.,2004,,-,-,-,5.422463,-,-,-,-,-,-,-,-,-,39.70697,-,-,-,0.0,-,-,0.0,0.0,-,-,-,-,-,0.0,-,-,-,0.0,-,-,-,-,-,-,-,-,-,-,0.0,-,-,-,-,-,-,-,-,-,-,-,-,-,-,-,-,-,0.0,-,-,-,-,-,-,0.0,-,-,0.0,-,-,-,-,-,-,-,0.0,-,-,-,-,-,-,-,-,-,-,-,0.0,-,-,-,-,-,-,,-,54.87057,-,-,-,-,-,-,-,-,-,-,0.0,-,-,-,-,-,-,-,-,-,-,-,-,-,-,-,-,0.0,-,-,-,0.0,-,-,-,-,45.12943,-,-,-,100.0,-,-,-,-,-,-,-,-,-,-,0.0,-,-,-,-,-,-,-,-,-,0.0,-,-,-,-,-,0.0,-,-,-,-,0.0,-,-,-,-,-,-,-,-,-,-,-,0.0,-,-,-,-,-,-,-,-,0.0,-,-,-,0.0,88.0,35.48,0.24
3714,28649,380933,Saddeek Y.B.,2004,,-,-,-,6.412074,-,-,-,-,-,-,-,-,-,46.95357,-,-,-,0.0,-,-,0.0,0.0,-,-,-,-,-,46.63436,-,-,-,0.0,-,-,-,-,-,-,-,-,-,-,0.0,-,-,-,-,-,-,-,-,-,-,-,-,-,-,-,-,-,0.0,-,-,-,-,-,-,0.0,-,-,0.0,-,-,-,-,-,-,-,0.0,-,-,-,-,-,-,-,-,-,-,-,0.0,-,-,-,-,-,-,,-,0.0,-,-,-,-,-,-,-,-,-,-,0.0,-,-,-,-,-,-,-,-,-,-,-,-,-,-,-,-,0.0,-,-,-,0.0,-,-,-,-,53.36564,-,-,-,100.0,-,-,-,-,-,-,-,-,-,-,0.0,-,-,-,-,-,-,-,-,-,0.0,-,-,-,-,-,0.0,-,-,-,-,0.0,-,-,-,-,-,-,-,-,-,-,-,0.0,-,-,-,-,-,-,-,-,0.0,-,-,-,0.0,90.0,35.6,0.264
3715,28649,380934,Saddeek Y.B.,2004,,-,-,-,8.15749,-,-,-,-,-,-,-,-,-,59.73469,-,-,-,0.0,-,-,0.0,0.0,-,-,-,-,-,0.0,-,-,-,0.0,-,-,-,-,-,-,-,-,-,-,0.0,-,-,-,-,-,-,-,-,-,-,-,-,-,-,-,-,-,0.0,-,-,-,-,-,-,0.0,-,-,0.0,-,-,-,-,-,-,-,0.0,-,-,-,-,-,-,-,-,-,-,-,0.0,-,-,-,-,-,-,,-,0.0,-,-,-,-,-,-,-,-,-,-,0.0,-,-,-,-,-,-,-,-,-,-,-,-,-,-,-,-,0.0,-,-,-,0.0,-,-,-,-,67.89218,-,-,-,100.0,-,-,-,-,-,-,-,-,-,-,0.0,-,-,-,-,-,-,-,-,-,32.10782,-,-,-,-,-,0.0,-,-,-,-,0.0,-,-,-,-,-,-,-,-,-,-,-,0.0,-,-,-,-,-,-,-,-,0.0,-,-,-,0.0,79.0,31.1,0.27
3716,28649,380935,Saddeek Y.B.,2004,,-,-,-,8.696568,-,-,-,-,-,-,-,-,-,63.6822,-,-,-,0.0,-,-,0.0,0.0,-,-,-,-,-,0.0,-,-,-,27.62123,-,-,-,-,-,-,-,-,-,-,0.0,-,-,-,-,-,-,-,-,-,-,-,-,-,-,-,-,-,0.0,-,-,-,-,-,-,0.0,-,-,0.0,-,-,-,-,-,-,-,0.0,-,-,-,-,-,-,-,-,-,-,-,0.0,-,-,-,-,-,-,,-,0.0,-,-,-,-,-,-,-,-,-,-,0.0,-,-,-,-,-,-,-,-,-,-,-,-,-,-,-,-,0.0,-,-,-,0.0,-,-,-,-,72.37877,-,-,-,100.0,-,-,-,-,-,-,-,-,-,-,0.0,-,-,-,-,-,-,-,-,-,0.0,-,-,-,-,-,0.0,-,-,-,-,0.0,-,-,-,-,-,-,-,-,-,-,-,0.0,-,-,-,-,-,-,-,-,0.0,-,-,-,0.0,102.0,39.2,0.301
