Repository: jacobergzhou/Poisson-Ratio

File: Non_metal_07242019.csv (part 49 of 91)
Index,Code,Glass #,Author,Year,Trademark,glass_comp,Ag2O,AgI,Al,Al2O3,AlF3,AlN,As,As2O3,As2O5,As2S3,As2Se3,AsSe,B,B2O3,BaCl2,BaF2,BaO,BeF2,BeO,Bi2O3,BiCl3,Br,Ca,CaF2,CaO,Cd,CdCl2,CdF2,CdO,Ce2O3,CeF3,CeO2,Cl,Co3O4,CoO,Cr2O3,Cs2O,CsCl,CsF,Cu2O,CuO,Dy2O3,Er,Er2O3,ErF3,Eu,Eu2O3,EuF3,F,Fe,Fe2O3,FeO,Ga,Ga2O3,Ga2S3,Ga2Se3,GaF3,Gd2O3,GdF3,Ge,GeO2,GeS2,GeSe2,H2O,HfF4,HfO2,Hg,Ho2O3,I,InF3,K,K2O,K2S,K2SO4,KBr,KCl,KF,KHF2,La,La2O3,La2S3,LaF3,Li,Li2O,Li2S,Li2SO4,LiBr,LiCl,LiF,LiI,MgF2,MgO,Mn2O3,MnF2,MnO,MnO2,MoO2,MoO3,N,Na,Na2O,Na2S,Na2SO4,NaCl,NaF,NaPO3,Nb2O5,Nd,Nd2O3,NdF3,NH4NO3,NiO,O,OH,P,P2O5,Pb,PbCl2,PbF2,PbO,PdO,Pr2O3,Pr6O11,PrF3,Rb2O,RbF,Rh2O3,RuO2,S,Sb,Sb2O3,Sb2S3,Sc2O3,Se,Si,Si3N4,SiC,SiO2,Sm2O3,Sn,SnO,SnO2,SO2,SO3,Sr,SrCl2,SrF2,SrO,Ta2O3,Ta2O5,Tb2O3,TbF3,Te,TeO2,Th,ThF4,ThO2,TiO2,Tl,Tl2O,Tl2Se,TlSe,Tm2O3,U,U3O8,UO2,V,V2O5,VO6,WO3,Y,Y2O3,Yb2O3,YbF3,YF3,ZnCl2,ZnF2,ZnO,ZnSO4,ZrF4,ZrO2,Young's modulus E (GPa),Shear modulus G (GPa),Poisson's ratio v
# 3064,2403,32846,Petrenko Yu.M.,1971,nan,(Fe2O3)7.5 (Na2O)20.0 (SiO2)72.5 ,0.0,0,0.0,0.0,0.0,0.0,0.0,0.0,0.0,0,0,0,0.0,0.0,0,0.0,0.0,0.0,0.0,0.0,0.0,0,0.0,0.0,0.0,0.0,0,0,0.0,0.0,0,0.0,0.0,0.0,0.0,0.0,0.0,0,0.0,0.0,0.0,0.0,0.0,0.0,0,0.0,0.0,0,0.0,0.0,7.5,0.0,0.0,0.0,0,0,0,0.0,0,0.0,0.0,0,0,0.0,0,0.0,0.0,0.0,0,0.0,0.0,0.0,0,0,0.0,0.0,0,0.0,0.0,0.0,0,0.0,0.0,0.0,0,0,0,0.0,0.0,0,0.0,0.0,0.0,0,0.0,0.0,0.0,0.0,0.0,0.0,20.0,0.0,0.0,0.0,0.0,0.0,0.0,0.0,0.0,0.0,0.0,0.0,0.0,0.0,0.0,0.0,0.0,0.0,0.0,0.0,0.0,0.0,0.0,0,0.0,0.0,0.0,0.0,0.0,0.0,0.0,0,0.0,0.0,0.0,0.0,0.0,72.5,0.0,0,0.0,0.0,0.0,0.0,0.0,0,0.0,0.0,0.0,0.0,0.0,0,0.0,0.0,0.0,0.0,0,0.0,0.0,0.0,0,0,0,0.0,0.0,0.0,0.0,0.0,0.0,0.0,0.0,0.0,0.0,0.0,0.0,0.0,0.0,0.0,0,0.0,0.0,67.3,27.07,0.247
# 3065,3384,3818,Shchavelev O.S.,1973,nan,(K2O)12.6 (SiO2)72.0 (SrO)15.4 ,0.0,0,0.0,0.0,0.0,0.0,0.0,0.0,0.0,0,0,0,0.0,0.0,0,0.0,0.0,0.0,0.0,0.0,0.0,0,0.0,0.0,0.0,0.0,0,0,0.0,0.0,0,0.0,0.0,0.0,0.0,0.0,0.0,0,0.0,0.0,0.0,0.0,0.0,0.0,0,0.0,0.0,0,0.0,0.0,0.0,0.0,0.0,0.0,0,0,0,0.0,0,0.0,0.0,0,0,0.0,0,0.0,0.0,0.0,0,0.0,0.0,12.6,0,0,0.0,0.0,0,0.0,0.0,0.0,0,0.0,0.0,0.0,0,0,0,0.0,0.0,0,0.0,0.0,0.0,0,0.0,0.0,0.0,0.0,0.0,0.0,0.0,0.0,0.0,0.0,0.0,0.0,0.0,0.0,0.0,0.0,0.0,0.0,0.0,0.0,0.0,0.0,0.0,0.0,0.0,0.0,0.0,0.0,0.0,0,0.0,0.0,0.0,0.0,0.0,0.0,0.0,0,0.0,0.0,0.0,0.0,0.0,72.0,0.0,0,0.0,0.0,0.0,0.0,0.0,0,0.0,15.4,0.0,0.0,0.0,0,0.0,0.0,0.0,0.0,0,0.0,0.0,0.0,0,0,0,0.0,0.0,0.0,0.0,0.0,0.0,0.0,0.0,0.0,0.0,0.0,0.0,0.0,0.0,0.0,0,0.0,0.0,62.7,25.11,0.247
# 3066,3833,12215,Ashizuka M.,1984,nan,(MgO)46.25 (P2O5)46.25 (SiO2)7.5 ,0.0,0,0.0,0.0,0.0,0.0,0.0,0.0,0.0,0,0,0,0.0,0.0,0,0.0,0.0,0.0,0.0,0.0,0.0,0,0.0,0.0,0.0,0.0,0,0,0.0,0.0,0,0.0,0.0,0.0,0.0,0.0,0.0,0,0.0,0.0,0.0,0.0,0.0,0.0,0,0.0,0.0,0,0.0,0.0,0.0,0.0,0.0,0.0,0,0,0,0.0,0,0.0,0.0,0,0,0.0,0,0.0,0.0,0.0,0,0.0,0.0,0.0,0,0,0.0,0.0,0,0.0,0.0,0.0,0,0.0,0.0,0.0,0,0,0,0.0,0.0,0,0.0,46.25,0.0,0,0.0,0.0,0.0,0.0,0.0,0.0,0.0,0.0,0.0,0.0,0.0,0.0,0.0,0.0,0.0,0.0,0.0,0.0,0.0,0.0,0.0,46.25,0.0,0.0,0.0,0.0,0.0,0.0,0.0,0,0.0,0.0,0.0,0.0,0.0,0.0,0.0,0,0.0,0.0,0.0,0.0,0.0,7.5,0.0,0,0.0,0.0,0.0,0.0,0.0,0,0.0,0.0,0.0,0.0,0.0,0,0.0,0.0,0.0,0.0,0,0.0,0.0,0.0,0,0,0,0.0,0.0,0.0,0.0,0.0,0.0,0.0,0.0,0.0,0.0,0.0,0.0,0.0,0.0,0.0,0,0.0,0.0,56.5,22.64,0.247
# 3067,3846,12325,Gan Fuxi,1959,nan,(CdO)18.0 (Na2O)12.0 (SiO2)70.0 ,0.0,0,0.0,0.0,0.0,0.0,0.0,0.0,0.0,0,0,0,0.0,0.0,0,0.0,0.0,0.0,0.0,0.0,0.0,0,0.0,0.0,0.0,0.0,0,0,18.0,0.0,0,0.0,0.0,0.0,0.0,0.0,0.0,0,0.0,0.0,0.0,0.0,0.0,0.0,0,0.0,0.0,0,0.0,0.0,0.0,0.0,0.0,0.0,0,0,0,0.0,0,0.0,0.0,0,0,0.0,0,0.0,0.0,0.0,0,0.0,0.0,0.0,0,0,0.0,0.0,0,0.0,0.0,0.0,0,0.0,0.0,0.0,0,0,0,0.0,0.0,0,0.0,0.0,0.0,0,0.0,0.0,0.0,0.0,0.0,0.0,12.0,0.0,0.0,0.0,0.0,0.0,0.0,0.0,0.0,0.0,0.0,0.0,0.0,0.0,0.0,0.0,0.0,0.0,0.0,0.0,0.0,0.0,0.0,0,0.0,0.0,0.0,0.0,0.0,0.0,0.0,0,0.0,0.0,0.0,0.0,0.0,70.0,0.0,0,0.0,0.0,0.0,0.0,0.0,0,0.0,0.0,0.0,0.0,0.0,0,0.0,0.0,0.0,0.0,0,0.0,0.0,0.0,0,0,0,0.0,0.0,0.0,0.0,0.0,0.0,0.0,0.0,0.0,0.0,0.0,0.0,0.0,0.0,0.0,0,0.0,0.0,66.8,26.87,0.247
# 3068,3856,12420,Maynell C.A.,1973,nan,(B2O3)44.75119189 (Na2O)4.523135277 (OH)1.3110023990000002 (SiO2)49.41467043 ,0.0,0,0.0,0.0,0.0,0.0,0.0,0.0,0.0,0,0,0,0.0,44.75119189,0,0.0,0.0,0.0,0.0,0.0,0.0,0,0.0,0.0,0.0,0.0,0,0,0.0,0.0,0,0.0,0.0,0.0,0.0,0.0,0.0,0,0.0,0.0,0.0,0.0,0.0,0.0,0,0.0,0.0,0,0.0,0.0,0.0,0.0,0.0,0.0,0,0,0,0.0,0,0.0,0.0,0,0,0.0,0,0.0,0.0,0.0,0,0.0,0.0,0.0,0,0,0.0,0.0,0,0.0,0.0,0.0,0,0.0,0.0,0.0,0,0,0,0.0,0.0,0,0.0,0.0,0.0,0,0.0,0.0,0.0,0.0,0.0,0.0,4.523135277,0.0,0.0,0.0,0.0,0.0,0.0,0.0,0.0,0.0,0.0,0.0,0.0,1.3110023990000002,0.0,0.0,0.0,0.0,0.0,0.0,0.0,0.0,0.0,0,0.0,0.0,0.0,0.0,0.0,0.0,0.0,0,0.0,0.0,0.0,0.0,0.0,49.41467043,0.0,0,0.0,0.0,0.0,0.0,0.0,0,0.0,0.0,0.0,0.0,0.0,0,0.0,0.0,0.0,0.0,0,0.0,0.0,0.0,0,0,0,0.0,0.0,0.0,0.0,0.0,0.0,0.0,0.0,0.0,0.0,0.0,0.0,0.0,0.0,0.0,0,0.0,0.0,34.0,13.64,0.247
# 3069,3863,12537,Manghnani M.H.,1972,nan,(Na2O)22.5 (SiO2)52.5 (TiO2)25.0 ,0.0,0,0.0,0.0,0.0,0.0,0.0,0.0,0.0,0,0,0,0.0,0.0,0,0.0,0.0,0.0,0.0,0.0,0.0,0,0.0,0.0,0.0,0.0,0,0,0.0,0.0,0,0.0,0.0,0.0,0.0,0.0,0.0,0,0.0,0.0,0.0,0.0,0.0,0.0,0,0.0,0.0,0,0.0,0.0,0.0,0.0,0.0,0.0,0,0,0,0.0,0,0.0,0.0,0,0,0.0,0,0.0,0.0,0.0,0,0.0,0.0,0.0,0,0,0.0,0.0,0,0.0,0.0,0.0,0,0.0,0.0,0.0,0,0,0,0.0,0.0,0,0.0,0.0,0.0,0,0.0,0.0,0.0,0.0,0.0,0.0,22.5,0.0,0.0,0.0,0.0,0.0,0.0,0.0,0.0,0.0,0.0,0.0,0.0,0.0,0.0,0.0,0.0,0.0,0.0,0.0,0.0,0.0,0.0,0,0.0,0.0,0.0,0.0,0.0,0.0,0.0,0,0.0,0.0,0.0,0.0,0.0,52.5,0.0,0,0.0,0.0,0.0,0.0,0.0,0,0.0,0.0,0.0,0.0,0.0,0,0.0,0.0,0.0,0.0,0,25.0,0.0,0.0,0,0,0,0.0,0.0,0.0,0.0,0.0,0.0,0.0,0.0,0.0,0.0,0.0,0.0,0.0,0.0,0.0,0,0.0,0.0,83.0,33.19,0.247
# 3070,5798,92565,Singh S.,1989,nan,(B2O3)70.0 (Li2O)30.0 ,0.0,0,0.0,0.0,0.0,0.0,0.0,0.0,0.0,0,0,0,0.0,70.0,0,0.0,0.0,0.0,0.0,0.0,0.0,0,0.0,0.0,0.0,0.0,0,0,0.0,0.0,0,0.0,0.0,0.0,0.0,0.0,0.0,0,0.0,0.0,0.0,0.0,0.0,0.0,0,0.0,0.0,0,0.0,0.0,0.0,0.0,0.0,0.0,0,0,0,0.0,0,0.0,0.0,0,0,0.0,0,0.0,0.0,0.0,0,0.0,0.0,0.0,0,0,0.0,0.0,0,0.0,0.0,0.0,0,0.0,0.0,30.0,0,0,0,0.0,0.0,0,0.0,0.0,0.0,0,0.0,0.0,0.0,0.0,0.0,0.0,0.0,0.0,0.0,0.0,0.0,0.0,0.0,0.0,0.0,0.0,0.0,0.0,0.0,0.0,0.0,0.0,0.0,0.0,0.0,0.0,0.0,0.0,0.0,0,0.0,0.0,0.0,0.0,0.0,0.0,0.0,0,0.0,0.0,0.0,0.0,0.0,0.0,0.0,0,0.0,0.0,0.0,0.0,0.0,0,0.0,0.0,0.0,0.0,0.0,0,0.0,0.0,0.0,0.0,0,0.0,0.0,0.0,0,0,0,0.0,0.0,0.0,0.0,0.0,0.0,0.0,0.0,0.0,0.0,0.0,0.0,0.0,0.0,0.0,0,0.0,0.0,89.7,36.01,0.247
# 3071,5879,93265,Keshishyan T.N.,1978,nan,(Al2O3)9.1 (Li2O)40.9 (P2O5)50.0 ,0.0,0,0.0,9.1,0.0,0.0,0.0,0.0,0.0,0,0,0,0.0,0.0,0,0.0,0.0,0.0,0.0,0.0,0.0,0,0.0,0.0,0.0,0.0,0,0,0.0,0.0,0,0.0,0.0,0.0,0.0,0.0,0.0,0,0.0,0.0,0.0,0.0,0.0,0.0,0,0.0,0.0,0,0.0,0.0,0.0,0.0,0.0,0.0,0,0,0,0.0,0,0.0,0.0,0,0,0.0,0,0.0,0.0,0.0,0,0.0,0.0,0.0,0,0,0.0,0.0,0,0.0,0.0,0.0,0,0.0,0.0,40.9,0,0,0,0.0,0.0,0,0.0,0.0,0.0,0,0.0,0.0,0.0,0.0,0.0,0.0,0.0,0.0,0.0,0.0,0.0,0.0,0.0,0.0,0.0,0.0,0.0,0.0,0.0,0.0,0.0,50.0,0.0,0.0,0.0,0.0,0.0,0.0,0.0,0,0.0,0.0,0.0,0.0,0.0,0.0,0.0,0,0.0,0.0,0.0,0.0,0.0,0.0,0.0,0,0.0,0.0,0.0,0.0,0.0,0,0.0,0.0,0.0,0.0,0.0,0,0.0,0.0,0.0,0.0,0,0.0,0.0,0.0,0,0,0,0.0,0.0,0.0,0.0,0.0,0.0,0.0,0.0,0.0,0.0,0.0,0.0,0.0,0.0,0.0,0,0.0,0.0,58.0,23.25,0.247
# 3072,7079,121837,Butler B.P.,1996,nan,(Al2O3)10.78880647 (CaO)11.43841987 (F)8.568044848 (Fe2O3)0.083680438 (K2O)2.360145354 (MgO)4.988450111000001 (Na2O)8.212776988 (PbO)0.029935727000000002 (SiO2)53.52974019 ,0.0,0,0.0,10.78880647,0.0,0.0,0.0,0.0,0.0,0,0,0,0.0,0.0,0,0.0,0.0,0.0,0.0,0.0,0.0,0,0.0,0.0,11.43841987,0.0,0,0,0.0,0.0,0,0.0,0.0,0.0,0.0,0.0,0.0,0,0.0,0.0,0.0,0.0,0.0,0.0,0,0.0,0.0,0,8.568044848,0.0,0.083680438,0.0,0.0,0.0,0,0,0,0.0,0,0.0,0.0,0,0,0.0,0,0.0,0.0,0.0,0,0.0,0.0,2.360145354,0,0,0.0,0.0,0,0.0,0.0,0.0,0,0.0,0.0,0.0,0,0,0,0.0,0.0,0,0.0,4.988450111000001,0.0,0,0.0,0.0,0.0,0.0,0.0,0.0,8.212776988,0.0,0.0,0.0,0.0,0.0,0.0,0.0,0.0,0.0,0.0,0.0,0.0,0.0,0.0,0.0,0.0,0.0,0.0,0.029935727000000002,0.0,0.0,0.0,0,0.0,0.0,0.0,0.0,0.0,0.0,0.0,0,0.0,0.0,0.0,0.0,0.0,53.52974019,0.0,0,0.0,0.0,0.0,0.0,0.0,0,0.0,0.0,0.0,0.0,0.0,0,0.0,0.0,0.0,0.0,0,0.0,0.0,0.0,0,0,0,0.0,0.0,0.0,0.0,0.0,0.0,0.0,0.0,0.0,0.0,0.0,0.0,0.0,0.0,0.0,0,0.0,0.0,76.5,30.71,0.247
# 3073,7080,121849,Butler B.P.,1996,nan,(Al2O3)12.54792081 (BaO)0.036544414 (CaO)11.81270194 (F)8.71698667 (Fe2O3)0.908398611 (K2O)1.196304171 (MgO)3.259307016 (Na2O)8.709041682 (PbO)0.01952542 (SiO2)52.79326927 ,0.0,0,0.0,12.54792081,0.0,0.0,0.0,0.0,0.0,0,0,0,0.0,0.0,0,0.0,0.036544414,0.0,0.0,0.0,0.0,0,0.0,0.0,11.81270194,0.0,0,0,0.0,0.0,0,0.0,0.0,0.0,0.0,0.0,0.0,0,0.0,0.0,0.0,0.0,0.0,0.0,0,0.0,0.0,0,8.71698667,0.0,0.908398611,0.0,0.0,0.0,0,0,0,0.0,0,0.0,0.0,0,0,0.0,0,0.0,0.0,0.0,0,0.0,0.0,1.196304171,0,0,0.0,0.0,0,0.0,0.0,0.0,0,0.0,0.0,0.0,0,0,0,0.0,0.0,0,0.0,3.259307016,0.0,0,0.0,0.0,0.0,0.0,0.0,0.0,8.709041682,0.0,0.0,0.0,0.0,0.0,0.0,0.0,0.0,0.0,0.0,0.0,0.0,0.0,0.0,0.0,0.0,0.0,0.0,0.01952542,0.0,0.0,0.0,0,0.0,0.0,0.0,0.0,0.0,0.0,0.0,0,0.0,0.0,0.0,0.0,0.0,52.79326927,0.0,0,0.0,0.0,0.0,0.0,0.0,0,0.0,0.0,0.0,0.0,0.0,0,0.0,0.0,0.0,0.0,0,0.0,0.0,0.0,0,0,0,0.0,0.0,0.0,0.0,0.0,0.0,0.0,0.0,0.0,0.0,0.0,0.0,0.0,0.0,0.0,0,0.0,0.0,78.5,31.51,0.247
# 3074,7836,74232,Higazy A.A.,1989,nan,(P2O5)56.8 (ZnO)43.2 ,0.0,0,0.0,0.0,0.0,0.0,0.0,0.0,0.0,0,0,0,0.0,0.0,0,0.0,0.0,0.0,0.0,0.0,0.0,0,0.0,0.0,0.0,0.0,0,0,0.0,0.0,0,0.0,0.0,0.0,0.0,0.0,0.0,0,0.0,0.0,0.0,0.0,0.0,0.0,0,0.0,0.0,0,0.0,0.0,0.0,0.0,0.0,0.0,0,0,0,0.0,0,0.0,0.0,0,0,0.0,0,0.0,0.0,0.0,0,0.0,0.0,0.0,0,0,0.0,0.0,0,0.0,0.0,0.0,0,0.0,0.0,0.0,0,0,0,0.0,0.0,0,0.0,0.0,0.0,0,0.0,0.0,0.0,0.0,0.0,0.0,0.0,0.0,0.0,0.0,0.0,0.0,0.0,0.0,0.0,0.0,0.0,0.0,0.0,0.0,0.0,56.8,0.0,0.0,0.0,0.0,0.0,0.0,0.0,0,0.0,0.0,0.0,0.0,0.0,0.0,0.0,0,0.0,0.0,0.0,0.0,0.0,0.0,0.0,0,0.0,0.0,0.0,0.0,0.0,0,0.0,0.0,0.0,0.0,0.0,0,0.0,0.0,0.0,0.0,0,0.0,0.0,0.0,0,0,0,0.0,0.0,0.0,0.0,0.0,0.0,0.0,0.0,0.0,0.0,0.0,0.0,0.0,0.0,43.2,0,0.0,0.0,44.4,17.8,0.247
# 3075,11090,44216,Farok H.M.,1994,nan,(Eu2O3)18.6 (P2O5)81.4 ,0.0,0,0.0,0.0,0.0,0.0,0.0,0.0,0.0,0,0,0,0.0,0.0,0,0.0,0.0,0.0,0.0,0.0,0.0,0,0.0,0.0,0.0,0.0,0,0,0.0,0.0,0,0.0,0.0,0.0,0.0,0.0,0.0,0,0.0,0.0,0.0,0.0,0.0,0.0,0,0.0,18.6,0,0.0,0.0,0.0,0.0,0.0,0.0,0,0,0,0.0,0,0.0,0.0,0,0,0.0,0,0.0,0.0,0.0,0,0.0,0.0,0.0,0,0,0.0,0.0,0,0.0,0.0,0.0,0,0.0,0.0,0.0,0,0,0,0.0,0.0,0,0.0,0.0,0.0,0,0.0,0.0,0.0,0.0,0.0,0.0,0.0,0.0,0.0,0.0,0.0,0.0,0.0,0.0,0.0,0.0,0.0,0.0,0.0,0.0,0.0,81.4,0.0,0.0,0.0,0.0,0.0,0.0,0.0,0,0.0,0.0,0.0,0.0,0.0,0.0,0.0,0,0.0,0.0,0.0,0.0,0.0,0.0,0.0,0,0.0,0.0,0.0,0.0,0.0,0,0.0,0.0,0.0,0.0,0.0,0,0.0,0.0,0.0,0.0,0,0.0,0.0,0.0,0,0,0,0.0,0.0,0.0,0.0,0.0,0.0,0.0,0.0,0.0,0.0,0.0,0.0,0.0,0.0,0.0,0,0.0,0.0,59.6,23.89,0.247
# 3076,11090,44217,Farok H.M.,1994,nan,(Eu2O3)20.0 (P2O5)80.0 ,0.0,0,0.0,0.0,0.0,0.0,0.0,0.0,0.0,0,0,0,0.0,0.0,0,0.0,0.0,0.0,0.0,0.0,0.0,0,0.0,0.0,0.0,0.0,0,0,0.0,0.0,0,0.0,0.0,0.0,0.0,0.0,0.0,0,0.0,0.0,0.0,0.0,0.0,0.0,0,0.0,20.0,0,0.0,0.0,0.0,0.0,0.0,0.0,0,0,0,0.0,0,0.0,0.0,0,0,0.0,0,0.0,0.0,0.0,0,0.0,0.0,0.0,0,0,0.0,0.0,0,0.0,0.0,0.0,0,0.0,0.0,0.0,0,0,0,0.0,0.0,0,0.0,0.0,0.0,0,0.0,0.0,0.0,0.0,0.0,0.0,0.0,0.0,0.0,0.0,0.0,0.0,0.0,0.0,0.0,0.0,0.0,0.0,0.0,0.0,0.0,80.0,0.0,0.0,0.0,0.0,0.0,0.0,0.0,0,0.0,0.0,0.0,0.0,0.0,0.0,0.0,0,0.0,0.0,0.0,0.0,0.0,0.0,0.0,0,0.0,0.0,0.0,0.0,0.0,0,0.0,0.0,0.0,0.0,0.0,0,0.0,0.0,0.0,0.0,0,0.0,0.0,0.0,0,0,0,0.0,0.0,0.0,0.0,0.0,0.0,0.0,0.0,0.0,0.0,0.0,0.0,0.0,0.0,0.0,0,0.0,0.0,58.6,23.49,0.247
# 3077,14054,118743,Matecki M.,1982,nan,(LaF3)7.0 (ThF4)33.0 (ZrF4)60.0 ,0.0,0,0.0,0.0,0.0,0.0,0.0,0.0,0.0,0,0,0,0.0,0.0,0,0.0,0.0,0.0,0.0,0.0,0.0,0,0.0,0.0,0.0,0.0,0,0,0.0,0.0,0,0.0,0.0,0.0,0.0,0.0,0.0,0,0.0,0.0,0.0,0.0,0.0,0.0,0,0.0,0.0,0,0.0,0.0,0.0,0.0,0.0,0.0,0,0,0,0.0,0,0.0,0.0,0,0,0.0,0,0.0,0.0,0.0,0,0.0,0.0,0.0,0,0,0.0,0.0,0,0.0,0.0,0.0,0,7.0,0.0,0.0,0,0,0,0.0,0.0,0,0.0,0.0,0.0,0,0.0,0.0,0.0,0.0,0.0,0.0,0.0,0.0,0.0,0.0,0.0,0.0,0.0,0.0,0.0,0.0,0.0,0.0,0.0,0.0,0.0,0.0,0.0,0.0,0.0,0.0,0.0,0.0,0.0,0,0.0,0.0,0.0,0.0,0.0,0.0,0.0,0,0.0,0.0,0.0,0.0,0.0,0.0,0.0,0,0.0,0.0,0.0,0.0,0.0,0,0.0,0.0,0.0,0.0,0.0,0,0.0,0.0,0.0,33.0,0,0.0,0.0,0.0,0,0,0,0.0,0.0,0.0,0.0,0.0,0.0,0.0,0.0,0.0,0.0,0.0,0.0,0.0,0.0,0.0,0,60.0,0.0,82.4,33.0,0.247
# 3078,20356,174603,Saunders G.A.,2001,nan,(CeO2)22.6 (P2O5)77.4 ,0.0,0,0.0,0.0,0.0,0.0,0.0,0.0,0.0,0,0,0,0.0,0.0,0,0.0,0.0,0.0,0.0,0.0,0.0,0,0.0,0.0,0.0,0.0,0,0,0.0,0.0,0,22.6,0.0,0.0,0.0,0.0,0.0,0,0.0,0.0,0.0,0.0,0.0,0.0,0,0.0,0.0,0,0.0,0.0,0.0,0.0,0.0,0.0,0,0,0,0.0,0,0.0,0.0,0,0,0.0,0,0.0,0.0,0.0,0,0.0,0.0,0.0,0,0,0.0,0.0,0,0.0,0.0,0.0,0,0.0,0.0,0.0,0,0,0,0.0,0.0,0,0.0,0.0,0.0,0,0.0,0.0,0.0,0.0,0.0,0.0,0.0,0.0,0.0,0.0,0.0,0.0,0.0,0.0,0.0,0.0,0.0,0.0,0.0,0.0,0.0,77.4,0.0,0.0,0.0,0.0,0.0,0.0,0.0,0,0.0,0.0,0.0,0.0,0.0,0.0,0.0,0,0.0,0.0,0.0,0.0,0.0,0.0,0.0,0,0.0,0.0,0.0,0.0,0.0,0,0.0,0.0,0.0,0.0,0.0,0,0.0,0.0,0.0,0.0,0,0.0,0.0,0.0,0,0,0,0.0,0.0,0.0,0.0,0.0,0.0,0.0,0.0,0.0,0.0,0.0,0.0,0.0,0.0,0.0,0,0.0,0.0,58.9,23.61,0.247
# 3079,28049,359721,Sidkey M.A.,2004,nan,(TeO2)80.0 (WO3)20.0 ,0.0,0,0.0,0.0,0.0,0.0,0.0,0.0,0.0,0,0,0,0.0,0.0,0,0.0,0.0,0.0,0.0,0.0,0.0,0,0.0,0.0,0.0,0.0,0,0,0.0,0.0,0,0.0,0.0,0.0,0.0,0.0,0.0,0,0.0,0.0,0.0,0.0,0.0,0.0,0,0.0,0.0,0,0.0,0.0,0.0,0.0,0.0,0.0,0,0,0,0.0,0,0.0,0.0,0,0,0.0,0,0.0,0.0,0.0,0,0.0,0.0,0.0,0,0,0.0,0.0,0,0.0,0.0,0.0,0,0.0,0.0,0.0,0,0,0,0.0,0.0,0,0.0,0.0,0.0,0,0.0,0.0,0.0,0.0,0.0,0.0,0.0,0.0,0.0,0.0,0.0,0.0,0.0,0.0,0.0,0.0,0.0,0.0,0.0,0.0,0.0,0.0,0.0,0.0,0.0,0.0,0.0,0.0,0.0,0,0.0,0.0,0.0,0.0,0.0,0.0,0.0,0,0.0,0.0,0.0,0.0,0.0,0.0,0.0,0,0.0,0.0,0.0,0.0,0.0,0,0.0,0.0,0.0,0.0,0.0,0,0.0,80.0,0.0,0.0,0,0.0,0.0,0.0,0,0,0,0.0,0.0,0.0,0.0,0.0,0.0,20.0,0.0,0.0,0.0,0.0,0.0,0.0,0.0,0.0,0,0.0,0.0,54.7,21.94,0.247
# 3080,29926,375531,Yoshida S.,2004,nan,(MgO)25.0 (TeO2)75.0 ,0.0,0,0.0,0.0,0.0,0.0,0.0,0.0,0.0,0,0,0,0.0,0.0,0,0.0,0.0,0.0,0.0,0.0,0.0,0,0.0,0.0,0.0,0.0,0,0,0.0,0.0,0,0.0,0.0,0.0,0.0,0.0,0.0,0,0.0,0.0,0.0,0.0,0.0,0.0,0,0.0,0.0,0,0.0,0.0,0.0,0.0,0.0,0.0,0,0,0,0.0,0,0.0,0.0,0,0,0.0,0,0.0,0.0,0.0,0,0.0,0.0,0.0,0,0,0.0,0.0,0,0.0,0.0,0.0,0,0.0,0.0,0.0,0,0,0,0.0,0.0,0,0.0,25.0,0.0,0,0.0,0.0,0.0,0.0,0.0,0.0,0.0,0.0,0.0,0.0,0.0,0.0,0.0,0.0,0.0,0.0,0.0,0.0,0.0,0.0,0.0,0.0,0.0,0.0,0.0,0.0,0.0,0.0,0.0,0,0.0,0.0,0.0,0.0,0.0,0.0,0.0,0,0.0,0.0,0.0,0.0,0.0,0.0,0.0,0,0.0,0.0,0.0,0.0,0.0,0,0.0,0.0,0.0,0.0,0.0,0,0.0,75.0,0.0,0.0,0,0.0,0.0,0.0,0,0,0,0.0,0.0,0.0,0.0,0.0,0.0,0.0,0.0,0.0,0.0,0.0,0.0,0.0,0.0,0.0,0,0.0,0.0,54.7,21.9,0.247
# 3081,29926,375543,Yoshida S.,2004,nan,(TeO2)85.0 (WO3)15.0 ,0.0,0,0.0,0.0,0.0,0.0,0.0,0.0,0.0,0,0,0,0.0,0.0,0,0.0,0.0,0.0,0.0,0.0,0.0,0,0.0,0.0,0.0,0.0,0,0,0.0,0.0,0,0.0,0.0,0.0,0.0,0.0,0.0,0,0.0,0.0,0.0,0.0,0.0,0.0,0,0.0,0.0,0,0.0,0.0,0.0,0.0,0.0,0.0,0,0,0,0.0,0,0.0,0.0,0,0,0.0,0,0.0,0.0,0.0,0,0.0,0.0,0.0,0,0,0.0,0.0,0,0.0,0.0,0.0,0,0.0,0.0,0.0,0,0,0,0.0,0.0,0,0.0,0.0,0.0,0,0.0,0.0,0.0,0.0,0.0,0.0,0.0,0.0,0.0,0.0,0.0,0.0,0.0,0.0,0.0,0.0,0.0,0.0,0.0,0.0,0.0,0.0,0.0,0.0,0.0,0.0,0.0,0.0,0.0,0,0.0,0.0,0.0,0.0,0.0,0.0,0.0,0,0.0,0.0,0.0,0.0,0.0,0.0,0.0,0,0.0,0.0,0.0,0.0,0.0,0,0.0,0.0,0.0,0.0,0.0,0,0.0,85.0,0.0,0.0,0,0.0,0.0,0.0,0,0,0,0.0,0.0,0.0,0.0,0.0,0.0,15.0,0.0,0.0,0.0,0.0,0.0,0.0,0.0,0.0,0,0.0,0.0,53.5,21.4,0.247
# 3082,31921,405142,Aitken B.G.,2007,nan,(Al2O3)15.42623664 (BaO)0.020008086 (La2O3)8.583037079 (SiO2)72.96950523 (SrO)3.001212965 ,0.0,0,0.0,15.42623664,0.0,0.0,0.0,0.0,0.0,0,0,0,0.0,0.0,0,0.0,0.020008086,0.0,0.0,0.0,0.0,0,0.0,0.0,0.0,0.0,0,0,0.0,0.0,0,0.0,0.0,0.0,0.0,0.0,0.0,0,0.0,0.0,0.0,0.0,0.0,0.0,0,0.0,0.0,0,0.0,0.0,0.0,0.0,0.0,0.0,0,0,0,0.0,0,0.0,0.0,0,0,0.0,0,0.0,0.0,0.0,0,0.0,0.0,0.0,0,0,0.0,0.0,0,0.0,0.0,8.583037079,0,0.0,0.0,0.0,0,0,0,0.0,0.0,0,0.0,0.0,0.0,0,0.0,0.0,0.0,0.0,0.0,0.0,0.0,0.0,0.0,0.0,0.0,0.0,0.0,0.0,0.0,0.0,0.0,0.0,0.0,0.0,0.0,0.0,0.0,0.0,0.0,0.0,0.0,0.0,0.0,0,0.0,0.0,0.0,0.0,0.0,0.0,0.0,0,0.0,0.0,0.0,0.0,0.0,72.96950523,0.0,0,0.0,0.0,0.0,0.0,0.0,0,0.0,3.001212965,0.0,0.0,0.0,0,0.0,0.0,0.0,0.0,0,0.0,0.0,0.0,0,0,0,0.0,0.0,0.0,0.0,0.0,0.0,0.0,0.0,0.0,0.0,0.0,0.0,0.0,0.0,0.0,0,0.0,0.0,89.6,35.92,0.247
# 3083,31921,405151,Aitken B.G.,2007,nan,(Al2O3)16.22647767 (BaO)1.8007186309999998 (La2O3)9.81399254 (SiO2)72.11879518 (SrO)0.04001598 ,0.0,0,0.0,16.22647767,0.0,0.0,0.0,0.0,0.0,0,0,0,0.0,0.0,0,0.0,1.8007186309999998,0.0,0.0,0.0,0.0,0,0.0,0.0,0.0,0.0,0,0,0.0,0.0,0,0.0,0.0,0.0,0.0,0.0,0.0,0,0.0,0.0,0.0,0.0,0.0,0.0,0,0.0,0.0,0,0.0,0.0,0.0,0.0,0.0,0.0,0,0,0,0.0,0,0.0,0.0,0,0,0.0,0,0.0,0.0,0.0,0,0.0,0.0,0.0,0,0,0.0,0.0,0,0.0,0.0,9.81399254,0,0.0,0.0,0.0,0,0,0,0.0,0.0,0,0.0,0.0,0.0,0,0.0,0.0,0.0,0.0,0.0,0.0,0.0,0.0,0.0,0.0,0.0,0.0,0.0,0.0,0.0,0.0,0.0,0.0,0.0,0.0,0.0,0.0,0.0,0.0,0.0,0.0,0.0,0.0,0.0,0,0.0,0.0,0.0,0.0,0.0,0.0,0.0,0,0.0,0.0,0.0,0.0,0.0,72.11879518,0.0,0,0.0,0.0,0.0,0.0,0.0,0,0.0,0.04001598,0.0,0.0,0.0,0,0.0,0.0,0.0,0.0,0,0.0,0.0,0.0,0,0,0,0.0,0.0,0.0,0.0,0.0,0.0,0.0,0.0,0.0,0.0,0.0,0.0,0.0,0.0,0.0,0,0.0,0.0,90.2,36.19,0.247
# 3084,39287,460634,Hojamberdiev M.,2012,nan,(CaO)10.0 (Na2O)15.0 (SiO2)75.0 ,0.0,0,0.0,0.0,0.0,0.0,0.0,0.0,0.0,0,0,0,0.0,0.0,0,0.0,0.0,0.0,0.0,0.0,0.0,0,0.0,0.0,10.0,0.0,0,0,0.0,0.0,0,0.0,0.0,0.0,0.0,0.0,0.0,0,0.0,0.0,0.0,0.0,0.0,0.0,0,0.0,0.0,0,0.0,0.0,0.0,0.0,0.0,0.0,0,0,0,0.0,0,0.0,0.0,0,0,0.0,0,0.0,0.0,0.0,0,0.0,0.0,0.0,0,0,0.0,0.0,0,0.0,0.0,0.0,0,0.0,0.0,0.0,0,0,0,0.0,0.0,0,0.0,0.0,0.0,0,0.0,0.0,0.0,0.0,0.0,0.0,15.0,0.0,0.0,0.0,0.0,0.0,0.0,0.0,0.0,0.0,0.0,0.0,0.0,0.0,0.0,0.0,0.0,0.0,0.0,0.0,0.0,0.0,0.0,0,0.0,0.0,0.0,0.0,0.0,0.0,0.0,0,0.0,0.0,0.0,0.0,0.0,75.0,0.0,0,0.0,0.0,0.0,0.0,0.0,0,0.0,0.0,0.0,0.0,0.0,0,0.0,0.0,0.0,0.0,0,0.0,0.0,0.0,0,0,0,0.0,0.0,0.0,0.0,0.0,0.0,0.0,0.0,0.0,0.0,0.0,0.0,0.0,0.0,0.0,0,0.0,0.0,72.3,46.16,0.247
# 3085,39402,465115,Hojamberdiev M.,2012,nan,(CaO)12.32738963 (Na2O)13.94198958 (SiO2)69.9905779 (ZrO2)3.740042888 ,0.0,0,0.0,0.0,0.0,0.0,0.0,0.0,0.0,0,0,0,0.0,0.0,0,0.0,0.0,0.0,0.0,0.0,0.0,0,0.0,0.0,12.32738963,0.0,0,0,0.0,0.0,0,0.0,0.0,0.0,0.0,0.0,0.0,0,0.0,0.0,0.0,0.0,0.0,0.0,0,0.0,0.0,0,0.0,0.0,0.0,0.0,0.0,0.0,0,0,0,0.0,0,0.0,0.0,0,0,0.0,0,0.0,0.0,0.0,0,0.0,0.0,0.0,0,0,0.0,0.0,0,0.0,0.0,0.0,0,0.0,0.0,0.0,0,0,0,0.0,0.0,0,0.0,0.0,0.0,0,0.0,0.0,0.0,0.0,0.0,0.0,13.94198958,0.0,0.0,0.0,0.0,0.0,0.0,0.0,0.0,0.0,0.0,0.0,0.0,0.0,0.0,0.0,0.0,0.0,0.0,0.0,0.0,0.0,0.0,0,0.0,0.0,0.0,0.0,0.0,0.0,0.0,0,0.0,0.0,0.0,0.0,0.0,69.9905779,0.0,0,0.0,0.0,0.0,0.0,0.0,0,0.0,0.0,0.0,0.0,0.0,0,0.0,0.0,0.0,0.0,0,0.0,0.0,0.0,0,0,0,0.0,0.0,0.0,0.0,0.0,0.0,0.0,0.0,0.0,0.0,0.0,0.0,0.0,0.0,0.0,0,0.0,3.740042888,83.1,33.35,0.247
# 3086,40302,467571,Zhao Qing,2012,nan,(Na2O)30.0 (SiO2)70.0 ,0.0,0,0.0,0.0,0.0,0.0,0.0,0.0,0.0,0,0,0,0.0,0.0,0,0.0,0.0,0.0,0.0,0.0,0.0,0,0.0,0.0,0.0,0.0,0,0,0.0,0.0,0,0.0,0.0,0.0,0.0,0.0,0.0,0,0.0,0.0,0.0,0.0,0.0,0.0,0,0.0,0.0,0,0.0,0.0,0.0,0.0,0.0,0.0,0,0,0,0.0,0,0.0,0.0,0,0,0.0,0,0.0,0.0,0.0,0,0.0,0.0,0.0,0,0,0.0,0.0,0,0.0,0.0,0.0,0,0.0,0.0,0.0,0,0,0,0.0,0.0,0,0.0,0.0,0.0,0,0.0,0.0,0.0,0.0,0.0,0.0,30.0,0.0,0.0,0.0,0.0,0.0,0.0,0.0,0.0,0.0,0.0,0.0,0.0,0.0,0.0,0.0,0.0,0.0,0.0,0.0,0.0,0.0,0.0,0,0.0,0.0,0.0,0.0,0.0,0.0,0.0,0,0.0,0.0,0.0,0.0,0.0,70.0,0.0,0,0.0,0.0,0.0,0.0,0.0,0,0.0,0.0,0.0,0.0,0.0,0,0.0,0.0,0.0,0.0,0,0.0,0.0,0.0,0,0,0,0.0,0.0,0.0,0.0,0.0,0.0,0.0,0.0,0.0,0.0,0.0,0.0,0.0,0.0,0.0,0,0.0,0.0,58.8,23.4,0.247
# 3087,41259,480851,El0Mallawany R.,2013,nan,(Nd2O3)5.0 (TeO2)80.0 (TiO2)5.0 (WO3)10.0 ,0.0,0,0.0,0.0,0.0,0.0,0.0,0.0,0.0,0,0,0,0.0,0.0,0,0.0,0.0,0.0,0.0,0.0,0.0,0,0.0,0.0,0.0,0.0,0,0,0.0,0.0,0,0.0,0.0,0.0,0.0,0.0,0.0,0,0.0,0.0,0.0,0.0,0.0,0.0,0,0.0,0.0,0,0.0,0.0,0.0,0.0,0.0,0.0,0,0,0,0.0,0,0.0,0.0,0,0,0.0,0,0.0,0.0,0.0,0,0.0,0.0,0.0,0,0,0.0,0.0,0,0.0,0.0,0.0,0,0.0,0.0,0.0,0,0,0,0.0,0.0,0,0.0,0.0,0.0,0,0.0,0.0,0.0,0.0,0.0,0.0,0.0,0.0,0.0,0.0,0.0,0.0,0.0,0.0,5.0,0.0,0.0,0.0,0.0,0.0,0.0,0.0,0.0,0.0,0.0,0.0,0.0,0.0,0.0,0,0.0,0.0,0.0,0.0,0.0,0.0,0.0,0,0.0,0.0,0.0,0.0,0.0,0.0,0.0,0,0.0,0.0,0.0,0.0,0.0,0,0.0,0.0,0.0,0.0,0.0,0,0.0,80.0,0.0,0.0,0,5.0,0.0,0.0,0,0,0,0.0,0.0,0.0,0.0,0.0,0.0,10.0,0.0,0.0,0.0,0.0,0.0,0.0,0.0,0.0,0,0.0,0.0,34.4,22.9,0.247
# 3088,1987,110651,State Optical I,1975,TK2,(As2O3)0.047689975999999995 (B2O3)4.878914512 (BaO)15.12281229 (K2O)4.716184595 (Sb2O3)0.14839992400000002 (SiO2)65.8890464 (ZnO)9.19695231 ,0.0,0,0.0,0.0,0.0,0.0,0.0,0.047689975999999995,0.0,0,0,0,0.0,4.878914512,0,0.0,15.12281229,0.0,0.0,0.0,0.0,0,0.0,0.0,0.0,0.0,0,0,0.0,0.0,0,0.0,0.0,0.0,0.0,0.0,0.0,0,0.0,0.0,0.0,0.0,0.0,0.0,0,0.0,0.0,0,0.0,0.0,0.0,0.0,0.0,0.0,0,0,0,0.0,0,0.0,0.0,0,0,0.0,0,0.0,0.0,0.0,0,0.0,0.0,4.716184595,0,0,0.0,0.0,0,0.0,0.0,0.0,0,0.0,0.0,0.0,0,0,0,0.0,0.0,0,0.0,0.0,0.0,0,0.0,0.0,0.0,0.0,0.0,0.0,0.0,0.0,0.0,0.0,0.0,0.0,0.0,0.0,0.0,0.0,0.0,0.0,0.0,0.0,0.0,0.0,0.0,0.0,0.0,0.0,0.0,0.0,0.0,0,0.0,0.0,0.0,0.0,0.0,0.0,0.14839992400000002,0,0.0,0.0,0.0,0.0,0.0,65.8890464,0.0,0,0.0,0.0,0.0,0.0,0.0,0,0.0,0.0,0.0,0.0,0.0,0,0.0,0.0,0.0,0.0,0,0.0,0.0,0.0,0,0,0,0.0,0.0,0.0,0.0,0.0,0.0,0.0,0.0,0.0,0.0,0.0,0.0,0.0,0.0,9.19695231,0,0.0,0.0,72.1,28.91,0.24697339999999998
# 3089,3861,12485,Takahashi K.,1983,nan,(B2O3)37.037040000000005 (K2O)25.92592 (SiO2)37.037040000000005 ,0.0,0,0.0,0.0,0.0,0.0,0.0,0.0,0.0,0,0,0,0.0,37.037040000000005,0,0.0,0.0,0.0,0.0,0.0,0.0,0,0.0,0.0,0.0,0.0,0,0,0.0,0.0,0,0.0,0.0,0.0,0.0,0.0,0.0,0,0.0,0.0,0.0,0.0,0.0,0.0,0,0.0,0.0,0,0.0,0.0,0.0,0.0,0.0,0.0,0,0,0,0.0,0,0.0,0.0,0,0,0.0,0,0.0,0.0,0.0,0,0.0,0.0,25.92592,0,0,0.0,0.0,0,0.0,0.0,0.0,0,0.0,0.0,0.0,0,0,0,0.0,0.0,0,0.0,0.0,0.0,0,0.0,0.0,0.0,0.0,0.0,0.0,0.0,0.0,0.0,0.0,0.0,0.0,0.0,0.0,0.0,0.0,0.0,0.0,0.0,0.0,0.0,0.0,0.0,0.0,0.0,0.0,0.0,0.0,0.0,0,0.0,0.0,0.0,0.0,0.0,0.0,0.0,0,0.0,0.0,0.0,0.0,0.0,37.037040000000005,0.0,0,0.0,0.0,0.0,0.0,0.0,0,0.0,0.0,0.0,0.0,0.0,0,0.0,0.0,0.0,0.0,0,0.0,0.0,0.0,0,0,0,0.0,0.0,0.0,0.0,0.0,0.0,0.0,0.0,0.0,0.0,0.0,0.0,0.0,0.0,0.0,0,0.0,0.0,60.0,24.06,0.24688279999999999
# 3090,6619,38514,Gan Fuxi,1959,nan,(Al2O3)8.0 (B2O3)28.0 (Na2O)4.0 (SiO2)60.0 ,0.0,0,0.0,8.0,0.0,0.0,0.0,0.0,0.0,0,0,0,0.0,28.0,0,0.0,0.0,0.0,0.0,0.0,0.0,0,0.0,0.0,0.0,0.0,0,0,0.0,0.0,0,0.0,0.0,0.0,0.0,0.0,0.0,0,0.0,0.0,0.0,0.0,0.0,0.0,0,0.0,0.0,0,0.0,0.0,0.0,0.0,0.0,0.0,0,0,0,0.0,0,0.0,0.0,0,0,0.0,0,0.0,0.0,0.0,0,0.0,0.0,0.0,0,0,0.0,0.0,0,0.0,0.0,0.0,0,0.0,0.0,0.0,0,0,0,0.0,0.0,0,0.0,0.0,0.0,0,0.0,0.0,0.0,0.0,0.0,0.0,4.0,0.0,0.0,0.0,0.0,0.0,0.0,0.0,0.0,0.0,0.0,0.0,0.0,0.0,0.0,0.0,0.0,0.0,0.0,0.0,0.0,0.0,0.0,0,0.0,0.0,0.0,0.0,0.0,0.0,0.0,0,0.0,0.0,0.0,0.0,0.0,60.0,0.0,0,0.0,0.0,0.0,0.0,0.0,0,0.0,0.0,0.0,0.0,0.0,0,0.0,0.0,0.0,0.0,0,0.0,0.0,0.0,0,0,0,0.0,0.0,0.0,0.0,0.0,0.0,0.0,0.0,0.0,0.0,0.0,0.0,0.0,0.0,0.0,0,0.0,0.0,49.9,20.01,0.2468766
# 3091,2681,110681,State Optical I,1975,BF7,(As2O3)0.245300054 (B2O3)5.037200108 (BaO)10.77239237 (K2O)5.8005532760000005 (Na2O)1.755566386 (PbO)1.287121283 (Sb2O3)0.067130015 (SiO2)60.64641334 (ZnO)14.38832317 ,0.0,0,0.0,0.0,0.0,0.0,0.0,0.245300054,0.0,0,0,0,0.0,5.037200108,0,0.0,10.77239237,0.0,0.0,0.0,0.0,0,0.0,0.0,0.0,0.0,0,0,0.0,0.0,0,0.0,0.0,0.0,0.0,0.0,0.0,0,0.0,0.0,0.0,0.0,0.0,0.0,0,0.0,0.0,0,0.0,0.0,0.0,0.0,0.0,0.0,0,0,0,0.0,0,0.0,0.0,0,0,0.0,0,0.0,0.0,0.0,0,0.0,0.0,5.8005532760000005,0,0,0.0,0.0,0,0.0,0.0,0.0,0,0.0,0.0,0.0,0,0,0,0.0,0.0,0,0.0,0.0,0.0,0,0.0,0.0,0.0,0.0,0.0,0.0,1.755566386,0.0,0.0,0.0,0.0,0.0,0.0,0.0,0.0,0.0,0.0,0.0,0.0,0.0,0.0,0.0,0.0,0.0,0.0,1.287121283,0.0,0.0,0.0,0,0.0,0.0,0.0,0.0,0.0,0.0,0.067130015,0,0.0,0.0,0.0,0.0,0.0,60.64641334,0.0,0,0.0,0.0,0.0,0.0,0.0,0,0.0,0.0,0.0,0.0,0.0,0,0.0,0.0,0.0,0.0,0,0.0,0.0,0.0,0,0,0,0.0,0.0,0.0,0.0,0.0,0.0,0.0,0.0,0.0,0.0,0.0,0.0,0.0,0.0,14.38832317,0,0.0,0.0,73.0,29.28,0.24658470000000002
# 3092,6623,38591,Gan Fuxi,1959,nan,(B2O3)10.0 (Na2O)12.0 (SiO2)60.0 (ZnO)18.0 ,0.0,0,0.0,0.0,0.0,0.0,0.0,0.0,0.0,0,0,0,0.0,10.0,0,0.0,0.0,0.0,0.0,0.0,0.0,0,0.0,0.0,0.0,0.0,0,0,0.0,0.0,0,0.0,0.0,0.0,0.0,0.0,0.0,0,0.0,0.0,0.0,0.0,0.0,0.0,0,0.0,0.0,0,0.0,0.0,0.0,0.0,0.0,0.0,0,0,0,0.0,0,0.0,0.0,0,0,0.0,0,0.0,0.0,0.0,0,0.0,0.0,0.0,0,0,0.0,0.0,0,0.0,0.0,0.0,0,0.0,0.0,0.0,0,0,0,0.0,0.0,0,0.0,0.0,0.0,0,0.0,0.0,0.0,0.0,0.0,0.0,12.0,0.0,0.0,0.0,0.0,0.0,0.0,0.0,0.0,0.0,0.0,0.0,0.0,0.0,0.0,0.0,0.0,0.0,0.0,0.0,0.0,0.0,0.0,0,0.0,0.0,0.0,0.0,0.0,0.0,0.0,0,0.0,0.0,0.0,0.0,0.0,60.0,0.0,0,0.0,0.0,0.0,0.0,0.0,0,0.0,0.0,0.0,0.0,0.0,0,0.0,0.0,0.0,0.0,0,0.0,0.0,0.0,0,0,0,0.0,0.0,0.0,0.0,0.0,0.0,0.0,0.0,0.0,0.0,0.0,0.0,0.0,0.0,18.0,0,0.0,0.0,71.9,28.84,0.2465326
# 3093,2687,110690,State Optical I,1975,BF26,(As2O3)0.098739978 (BaO)7.516846346 (CaO)4.163582084 (K2O)2.932954355 (PbO)14.19908688 (Sb2O3)0.111699975 (SiO2)63.75387597 (ZnO)7.223214411 ,0.0,0,0.0,0.0,0.0,0.0,0.0,0.098739978,0.0,0,0,0,0.0,0.0,0,0.0,7.516846346,0.0,0.0,0.0,0.0,0,0.0,0.0,4.163582084,0.0,0,0,0.0,0.0,0,0.0,0.0,0.0,0.0,0.0,0.0,0,0.0,0.0,0.0,0.0,0.0,0.0,0,0.0,0.0,0,0.0,0.0,0.0,0.0,0.0,0.0,0,0,0,0.0,0,0.0,0.0,0,0,0.0,0,0.0,0.0,0.0,0,0.0,0.0,2.932954355,0,0,0.0,0.0,0,0.0,0.0,0.0,0,0.0,0.0,0.0,0,0,0,0.0,0.0,0,0.0,0.0,0.0,0,0.0,0.0,0.0,0.0,0.0,0.0,0.0,0.0,0.0,0.0,0.0,0.0,0.0,0.0,0.0,0.0,0.0,0.0,0.0,0.0,0.0,0.0,0.0,0.0,0.0,14.19908688,0.0,0.0,0.0,0,0.0,0.0,0.0,0.0,0.0,0.0,0.111699975,0,0.0,0.0,0.0,0.0,0.0,63.75387597,0.0,0,0.0,0.0,0.0,0.0,0.0,0,0.0,0.0,0.0,0.0,0.0,0,0.0,0.0,0.0,0.0,0,0.0,0.0,0.0,0,0,0,0.0,0.0,0.0,0.0,0.0,0.0,0.0,0.0,0.0,0.0,0.0,0.0,0.0,0.0,7.223214411,0,0.0,0.0,66.9,26.84,0.24627420000000003
# 3095,30154,376443,Yoko T.,1989,nan,(Li2O)20.0 (TeO2)80.0 ,0.0,0,0.0,0.0,0.0,0.0,0.0,0.0,0.0,0,0,0,0.0,0.0,0,0.0,0.0,0.0,0.0,0.0,0.0,0,0.0,0.0,0.0,0.0,0,0,0.0,0.0,0,0.0,0.0,0.0,0.0,0.0,0.0,0,0.0,0.0,0.0,0.0,0.0,0.0,0,0.0,0.0,0,0.0,0.0,0.0,0.0,0.0,0.0,0,0,0,0.0,0,0.0,0.0,0,0,0.0,0,0.0,0.0,0.0,0,0.0,0.0,0.0,0,0,0.0,0.0,0,0.0,0.0,0.0,0,0.0,0.0,20.0,0,0,0,0.0,0.0,0,0.0,0.0,0.0,0,0.0,0.0,0.0,0.0,0.0,0.0,0.0,0.0,0.0,0.0,0.0,0.0,0.0,0.0,0.0,0.0,0.0,0.0,0.0,0.0,0.0,0.0,0.0,0.0,0.0,0.0,0.0,0.0,0.0,0,0.0,0.0,0.0,0.0,0.0,0.0,0.0,0,0.0,0.0,0.0,0.0,0.0,0.0,0.0,0,0.0,0.0,0.0,0.0,0.0,0,0.0,0.0,0.0,0.0,0.0,0,0.0,80.0,0.0,0.0,0,0.0,0.0,0.0,0,0,0,0.0,0.0,0.0,0.0,0.0,0.0,0.0,0.0,0.0,0.0,0.0,0.0,0.0,0.0,0.0,0,0.0,0.0,47.6,19.1,0.2460732
# 3096,217,20115,Polukhin V.N.,1983,nan,(GeO2)80.43025643 (Na2O)9.784871783 (SiO2)9.784871783 ,0.0,0,0.0,0.0,0.0,0.0,0.0,0.0,0.0,0,0,0,0.0,0.0,0,0.0,0.0,0.0,0.0,0.0,0.0,0,0.0,0.0,0.0,0.0,0,0,0.0,0.0,0,0.0,0.0,0.0,0.0,0.0,0.0,0,0.0,0.0,0.0,0.0,0.0,0.0,0,0.0,0.0,0,0.0,0.0,0.0,0.0,0.0,0.0,0,0,0,0.0,0,0.0,80.43025643,0,0,0.0,0,0.0,0.0,0.0,0,0.0,0.0,0.0,0,0,0.0,0.0,0,0.0,0.0,0.0,0,0.0,0.0,0.0,0,0,0,0.0,0.0,0,0.0,0.0,0.0,0,0.0,0.0,0.0,0.0,0.0,0.0,9.784871783,0.0,0.0,0.0,0.0,0.0,0.0,0.0,0.0,0.0,0.0,0.0,0.0,0.0,0.0,0.0,0.0,0.0,0.0,0.0,0.0,0.0,0.0,0,0.0,0.0,0.0,0.0,0.0,0.0,0.0,0,0.0,0.0,0.0,0.0,0.0,9.784871783,0.0,0,0.0,0.0,0.0,0.0,0.0,0,0.0,0.0,0.0,0.0,0.0,0,0.0,0.0,0.0,0.0,0,0.0,0.0,0.0,0,0,0,0.0,0.0,0.0,0.0,0.0,0.0,0.0,0.0,0.0,0.0,0.0,0.0,0.0,0.0,0.0,0,0.0,0.0,68.7,27.6,0.24600000000000002
# 3097,217,20116,Polukhin V.N.,1983,nan,(GeO2)81.14973 (Na2O)9.425135000000001 (SiO2)9.425135000000001 ,0.0,0,0.0,0.0,0.0,0.0,0.0,0.0,0.0,0,0,0,0.0,0.0,0,0.0,0.0,0.0,0.0,0.0,0.0,0,0.0,0.0,0.0,0.0,0,0,0.0,0.0,0,0.0,0.0,0.0,0.0,0.0,0.0,0,0.0,0.0,0.0,0.0,0.0,0.0,0,0.0,0.0,0,0.0,0.0,0.0,0.0,0.0,0.0,0,0,0,0.0,0,0.0,81.14973,0,0,0.0,0,0.0,0.0,0.0,0,0.0,0.0,0.0,0,0,0.0,0.0,0,0.0,0.0,0.0,0,0.0,0.0,0.0,0,0,0,0.0,0.0,0,0.0,0.0,0.0,0,0.0,0.0,0.0,0.0,0.0,0.0,9.425135000000001,0.0,0.0,0.0,0.0,0.0,0.0,0.0,0.0,0.0,0.0,0.0,0.0,0.0,0.0,0.0,0.0,0.0,0.0,0.0,0.0,0.0,0.0,0,0.0,0.0,0.0,0.0,0.0,0.0,0.0,0,0.0,0.0,0.0,0.0,0.0,9.425135000000001,0.0,0,0.0,0.0,0.0,0.0,0.0,0,0.0,0.0,0.0,0.0,0.0,0,0.0,0.0,0.0,0.0,0,0.0,0.0,0.0,0,0,0,0.0,0.0,0.0,0.0,0.0,0.0,0.0,0.0,0.0,0.0,0.0,0.0,0.0,0.0,0.0,0,0.0,0.0,67.6,27.1,0.24600000000000002
# 3098,256,20581,Livshits V.Ya.,1989,nan,(Li2O)15.0 (Na2O)16.0 (Nb2O5)19.0 (SiO2)47.0 (Ta2O5)3.0 ,0.0,0,0.0,0.0,0.0,0.0,0.0,0.0,0.0,0,0,0,0.0,0.0,0,0.0,0.0,0.0,0.0,0.0,0.0,0,0.0,0.0,0.0,0.0,0,0,0.0,0.0,0,0.0,0.0,0.0,0.0,0.0,0.0,0,0.0,0.0,0.0,0.0,0.0,0.0,0,0.0,0.0,0,0.0,0.0,0.0,0.0,0.0,0.0,0,0,0,0.0,0,0.0,0.0,0,0,0.0,0,0.0,0.0,0.0,0,0.0,0.0,0.0,0,0,0.0,0.0,0,0.0,0.0,0.0,0,0.0,0.0,15.0,0,0,0,0.0,0.0,0,0.0,0.0,0.0,0,0.0,0.0,0.0,0.0,0.0,0.0,16.0,0.0,0.0,0.0,0.0,0.0,19.0,0.0,0.0,0.0,0.0,0.0,0.0,0.0,0.0,0.0,0.0,0.0,0.0,0.0,0.0,0.0,0.0,0,0.0,0.0,0.0,0.0,0.0,0.0,0.0,0,0.0,0.0,0.0,0.0,0.0,47.0,0.0,0,0.0,0.0,0.0,0.0,0.0,0,0.0,0.0,0.0,3.0,0.0,0,0.0,0.0,0.0,0.0,0,0.0,0.0,0.0,0,0,0,0.0,0.0,0.0,0.0,0.0,0.0,0.0,0.0,0.0,0.0,0.0,0.0,0.0,0.0,0.0,0,0.0,0.0,105.0,42.3,0.24600000000000002
# 3099,256,20582,Livshits V.Ya.,1989,nan,(Li2O)15.0 (Na2O)16.0 (Nb2O5)19.0 (SiO2)44.0 (Ta2O5)6.0 ,0.0,0,0.0,0.0,0.0,0.0,0.0,0.0,0.0,0,0,0,0.0,0.0,0,0.0,0.0,0.0,0.0,0.0,0.0,0,0.0,0.0,0.0,0.0,0,0,0.0,0.0,0,0.0,0.0,0.0,0.0,0.0,0.0,0,0.0,0.0,0.0,0.0,0.0,0.0,0,0.0,0.0,0,0.0,0.0,0.0,0.0,0.0,0.0,0,0,0,0.0,0,0.0,0.0,0,0,0.0,0,0.0,0.0,0.0,0,0.0,0.0,0.0,0,0,0.0,0.0,0,0.0,0.0,0.0,0,0.0,0.0,15.0,0,0,0,0.0,0.0,0,0.0,0.0,0.0,0,0.0,0.0,0.0,0.0,0.0,0.0,16.0,0.0,0.0,0.0,0.0,0.0,19.0,0.0,0.0,0.0,0.0,0.0,0.0,0.0,0.0,0.0,0.0,0.0,0.0,0.0,0.0,0.0,0.0,0,0.0,0.0,0.0,0.0,0.0,0.0,0.0,0,0.0,0.0,0.0,0.0,0.0,44.0,0.0,0,0.0,0.0,0.0,0.0,0.0,0,0.0,0.0,0.0,6.0,0.0,0,0.0,0.0,0.0,0.0,0,0.0,0.0,0.0,0,0,0,0.0,0.0,0.0,0.0,0.0,0.0,0.0,0.0,0.0,0.0,0.0,0.0,0.0,0.0,0.0,0,0.0,0.0,109.0,43.9,0.24600000000000002
# 3100,269,20682,Livshits V.Ya.,1991,nan,(HfO2)7.6 (K2O)2.8 (Li2O)14.2 (Na2O)14.2 (Nb2O5)11.3 (SiO2)49.9 ,0.0,0,0.0,0.0,0.0,0.0,0.0,0.0,0.0,0,0,0,0.0,0.0,0,0.0,0.0,0.0,0.0,0.0,0.0,0,0.0,0.0,0.0,0.0,0,0,0.0,0.0,0,0.0,0.0,0.0,0.0,0.0,0.0,0,0.0,0.0,0.0,0.0,0.0,0.0,0,0.0,0.0,0,0.0,0.0,0.0,0.0,0.0,0.0,0,0,0,0.0,0,0.0,0.0,0,0,0.0,0,7.6,0.0,0.0,0,0.0,0.0,2.8,0,0,0.0,0.0,0,0.0,0.0,0.0,0,0.0,0.0,14.2,0,0,0,0.0,0.0,0,0.0,0.0,0.0,0,0.0,0.0,0.0,0.0,0.0,0.0,14.2,0.0,0.0,0.0,0.0,0.0,11.3,0.0,0.0,0.0,0.0,0.0,0.0,0.0,0.0,0.0,0.0,0.0,0.0,0.0,0.0,0.0,0.0,0,0.0,0.0,0.0,0.0,0.0,0.0,0.0,0,0.0,0.0,0.0,0.0,0.0,49.9,0.0,0,0.0,0.0,0.0,0.0,0.0,0,0.0,0.0,0.0,0.0,0.0,0,0.0,0.0,0.0,0.0,0,0.0,0.0,0.0,0,0,0,0.0,0.0,0.0,0.0,0.0,0.0,0.0,0.0,0.0,0.0,0.0,0.0,0.0,0.0,0.0,0,0.0,0.0,102.0,41.0,0.24600000000000002
# 3101,309,21260,Nikulin V.Kh.,1981,nan,(Al2O3)10.0 (BaO)15.0 (CaO)5.0 (MgO)5.0 (SiO2)65.0 ,0.0,0,0.0,10.0,0.0,0.0,0.0,0.0,0.0,0,0,0,0.0,0.0,0,0.0,15.0,0.0,0.0,0.0,0.0,0,0.0,0.0,5.0,0.0,0,0,0.0,0.0,0,0.0,0.0,0.0,0.0,0.0,0.0,0,0.0,0.0,0.0,0.0,0.0,0.0,0,0.0,0.0,0,0.0,0.0,0.0,0.0,0.0,0.0,0,0,0,0.0,0,0.0,0.0,0,0,0.0,0,0.0,0.0,0.0,0,0.0,0.0,0.0,0,0,0.0,0.0,0,0.0,0.0,0.0,0,0.0,0.0,0.0,0,0,0,0.0,0.0,0,0.0,5.0,0.0,0,0.0,0.0,0.0,0.0,0.0,0.0,0.0,0.0,0.0,0.0,0.0,0.0,0.0,0.0,0.0,0.0,0.0,0.0,0.0,0.0,0.0,0.0,0.0,0.0,0.0,0.0,0.0,0.0,0.0,0,0.0,0.0,0.0,0.0,0.0,0.0,0.0,0,0.0,0.0,0.0,0.0,0.0,65.0,0.0,0,0.0,0.0,0.0,0.0,0.0,0,0.0,0.0,0.0,0.0,0.0,0,0.0,0.0,0.0,0.0,0,0.0,0.0,0.0,0,0,0,0.0,0.0,0.0,0.0,0.0,0.0,0.0,0.0,0.0,0.0,0.0,0.0,0.0,0.0,0.0,0,0.0,0.0,79.6,31.95,0.24600000000000002
# 3102,572,24654,Spinner S.,1954,BaC574/577,(Al2O3)1.173293387 (As2O3)0.12090004 (B2O3)5.613211852 (BaO)15.60468515 (K2O)5.926743956 (Na2O)1.158107382 (Sb2O3)0.136800045 (SiO2)62.91699076 (ZnO)7.349267425 ,0.0,0,0.0,1.173293387,0.0,0.0,0.0,0.12090004,0.0,0,0,0,0.0,5.613211852,0,0.0,15.60468515,0.0,0.0,0.0,0.0,0,0.0,0.0,0.0,0.0,0,0,0.0,0.0,0,0.0,0.0,0.0,0.0,0.0,0.0,0,0.0,0.0,0.0,0.0,0.0,0.0,0,0.0,0.0,0,0.0,0.0,0.0,0.0,0.0,0.0,0,0,0,0.0,0,0.0,0.0,0,0,0.0,0,0.0,0.0,0.0,0,0.0,0.0,5.926743956,0,0,0.0,0.0,0,0.0,0.0,0.0,0,0.0,0.0,0.0,0,0,0,0.0,0.0,0,0.0,0.0,0.0,0,0.0,0.0,0.0,0.0,0.0,0.0,1.158107382,0.0,0.0,0.0,0.0,0.0,0.0,0.0,0.0,0.0,0.0,0.0,0.0,0.0,0.0,0.0,0.0,0.0,0.0,0.0,0.0,0.0,0.0,0,0.0,0.0,0.0,0.0,0.0,0.0,0.136800045,0,0.0,0.0,0.0,0.0,0.0,62.91699076,0.0,0,0.0,0.0,0.0,0.0,0.0,0,0.0,0.0,0.0,0.0,0.0,0,0.0,0.0,0.0,0.0,0,0.0,0.0,0.0,0,0,0,0.0,0.0,0.0,0.0,0.0,0.0,0.0,0.0,0.0,0.0,0.0,0.0,0.0,0.0,7.349267425,0,0.0,0.0,72.1,28.9,0.24600000000000002
# 3103,1888,122469,Sanin V.I.,1982,nan,(CaO)20.0 (K2O)8.0 (MgO)8.0 (SiO2)64.0 ,0.0,0,0.0,0.0,0.0,0.0,0.0,0.0,0.0,0,0,0,0.0,0.0,0,0.0,0.0,0.0,0.0,0.0,0.0,0,0.0,0.0,20.0,0.0,0,0,0.0,0.0,0,0.0,0.0,0.0,0.0,0.0,0.0,0,0.0,0.0,0.0,0.0,0.0,0.0,0,0.0,0.0,0,0.0,0.0,0.0,0.0,0.0,0.0,0,0,0,0.0,0,0.0,0.0,0,0,0.0,0,0.0,0.0,0.0,0,0.0,0.0,8.0,0,0,0.0,0.0,0,0.0,0.0,0.0,0,0.0,0.0,0.0,0,0,0,0.0,0.0,0,0.0,8.0,0.0,0,0.0,0.0,0.0,0.0,0.0,0.0,0.0,0.0,0.0,0.0,0.0,0.0,0.0,0.0,0.0,0.0,0.0,0.0,0.0,0.0,0.0,0.0,0.0,0.0,0.0,0.0,0.0,0.0,0.0,0,0.0,0.0,0.0,0.0,0.0,0.0,0.0,0,0.0,0.0,0.0,0.0,0.0,64.0,0.0,0,0.0,0.0,0.0,0.0,0.0,0,0.0,0.0,0.0,0.0,0.0,0,0.0,0.0,0.0,0.0,0,0.0,0.0,0.0,0,0,0,0.0,0.0,0.0,0.0,0.0,0.0,0.0,0.0,0.0,0.0,0.0,0.0,0.0,0.0,0.0,0,0.0,0.0,nan,nan,0.24600000000000002
# 3104,1966,110919,Kisin B.I.,1959,BF26,(As2O3)0.098739978 (BaO)7.516846346 (CaO)4.163582084 (K2O)2.932954355 (PbO)14.19908688 (Sb2O3)0.111699975 (SiO2)63.75387597 (ZnO)7.223214411 ,0.0,0,0.0,0.0,0.0,0.0,0.0,0.098739978,0.0,0,0,0,0.0,0.0,0,0.0,7.516846346,0.0,0.0,0.0,0.0,0,0.0,0.0,4.163582084,0.0,0,0,0.0,0.0,0,0.0,0.0,0.0,0.0,0.0,0.0,0,0.0,0.0,0.0,0.0,0.0,0.0,0,0.0,0.0,0,0.0,0.0,0.0,0.0,0.0,0.0,0,0,0,0.0,0,0.0,0.0,0,0,0.0,0,0.0,0.0,0.0,0,0.0,0.0,2.932954355,0,0,0.0,0.0,0,0.0,0.0,0.0,0,0.0,0.0,0.0,0,0,0,0.0,0.0,0,0.0,0.0,0.0,0,0.0,0.0,0.0,0.0,0.0,0.0,0.0,0.0,0.0,0.0,0.0,0.0,0.0,0.0,0.0,0.0,0.0,0.0,0.0,0.0,0.0,0.0,0.0,0.0,0.0,14.19908688,0.0,0.0,0.0,0,0.0,0.0,0.0,0.0,0.0,0.0,0.111699975,0,0.0,0.0,0.0,0.0,0.0,63.75387597,0.0,0,0.0,0.0,0.0,0.0,0.0,0,0.0,0.0,0.0,0.0,0.0,0,0.0,0.0,0.0,0.0,0,0.0,0.0,0.0,0,0,0,0.0,0.0,0.0,0.0,0.0,0.0,0.0,0.0,0.0,0.0,0.0,0.0,0.0,0.0,7.223214411,0,0.0,0.0,66.8,26.8,0.24600000000000002
# 3105,2314,31326,Tennison D.G.,1981,nan,(Na2O)10.0 (Rb2O)15.0 (SiO2)75.0 ,0.0,0,0.0,0.0,0.0,0.0,0.0,0.0,0.0,0,0,0,0.0,0.0,0,0.0,0.0,0.0,0.0,0.0,0.0,0,0.0,0.0,0.0,0.0,0,0,0.0,0.0,0,0.0,0.0,0.0,0.0,0.0,0.0,0,0.0,0.0,0.0,0.0,0.0,0.0,0,0.0,0.0,0,0.0,0.0,0.0,0.0,0.0,0.0,0,0,0,0.0,0,0.0,0.0,0,0,0.0,0,0.0,0.0,0.0,0,0.0,0.0,0.0,0,0,0.0,0.0,0,0.0,0.0,0.0,0,0.0,0.0,0.0,0,0,0,0.0,0.0,0,0.0,0.0,0.0,0,0.0,0.0,0.0,0.0,0.0,0.0,10.0,0.0,0.0,0.0,0.0,0.0,0.0,0.0,0.0,0.0,0.0,0.0,0.0,0.0,0.0,0.0,0.0,0.0,0.0,0.0,0.0,0.0,0.0,0,15.0,0.0,0.0,0.0,0.0,0.0,0.0,0,0.0,0.0,0.0,0.0,0.0,75.0,0.0,0,0.0,0.0,0.0,0.0,0.0,0,0.0,0.0,0.0,0.0,0.0,0,0.0,0.0,0.0,0.0,0,0.0,0.0,0.0,0,0,0,0.0,0.0,0.0,0.0,0.0,0.0,0.0,0.0,0.0,0.0,0.0,0.0,0.0,0.0,0.0,0,0.0,0.0,53.3,21.4,0.24600000000000002
# 3106,2403,32847,Petrenko Yu.M.,1971,nan,(Fe2O3)10.0 (Na2O)20.0 (SiO2)70.0 ,0.0,0,0.0,0.0,0.0,0.0,0.0,0.0,0.0,0,0,0,0.0,0.0,0,0.0,0.0,0.0,0.0,0.0,0.0,0,0.0,0.0,0.0,0.0,0,0,0.0,0.0,0,0.0,0.0,0.0,0.0,0.0,0.0,0,0.0,0.0,0.0,0.0,0.0,0.0,0,0.0,0.0,0,0.0,0.0,10.0,0.0,0.0,0.0,0,0,0,0.0,0,0.0,0.0,0,0,0.0,0,0.0,0.0,0.0,0,0.0,0.0,0.0,0,0,0.0,0.0,0,0.0,0.0,0.0,0,0.0,0.0,0.0,0,0,0,0.0,0.0,0,0.0,0.0,0.0,0,0.0,0.0,0.0,0.0,0.0,0.0,20.0,0.0,0.0,0.0,0.0,0.0,0.0,0.0,0.0,0.0,0.0,0.0,0.0,0.0,0.0,0.0,0.0,0.0,0.0,0.0,0.0,0.0,0.0,0,0.0,0.0,0.0,0.0,0.0,0.0,0.0,0,0.0,0.0,0.0,0.0,0.0,70.0,0.0,0,0.0,0.0,0.0,0.0,0.0,0,0.0,0.0,0.0,0.0,0.0,0,0.0,0.0,0.0,0.0,0,0.0,0.0,0.0,0,0,0,0.0,0.0,0.0,0.0,0.0,0.0,0.0,0.0,0.0,0.0,0.0,0.0,0.0,0.0,0.0,0,0.0,0.0,66.4,26.58,0.24600000000000002
# 3107,3833,12219,Ashizuka M.,1984,nan,(MgO)45.0 (P2O5)50.0 (SiO2)5.0 ,0.0,0,0.0,0.0,0.0,0.0,0.0,0.0,0.0,0,0,0,0.0,0.0,0,0.0,0.0,0.0,0.0,0.0,0.0,0,0.0,0.0,0.0,0.0,0,0,0.0,0.0,0,0.0,0.0,0.0,0.0,0.0,0.0,0,0.0,0.0,0.0,0.0,0.0,0.0,0,0.0,0.0,0,0.0,0.0,0.0,0.0,0.0,0.0,0,0,0,0.0,0,0.0,0.0,0,0,0.0,0,0.0,0.0,0.0,0,0.0,0.0,0.0,0,0,0.0,0.0,0,0.0,0.0,0.0,0,0.0,0.0,0.0,0,0,0,0.0,0.0,0,0.0,45.0,0.0,0,0.0,0.0,0.0,0.0,0.0,0.0,0.0,0.0,0.0,0.0,0.0,0.0,0.0,0.0,0.0,0.0,0.0,0.0,0.0,0.0,0.0,50.0,0.0,0.0,0.0,0.0,0.0,0.0,0.0,0,0.0,0.0,0.0,0.0,0.0,0.0,0.0,0,0.0,0.0,0.0,0.0,0.0,5.0,0.0,0,0.0,0.0,0.0,0.0,0.0,0,0.0,0.0,0.0,0.0,0.0,0,0.0,0.0,0.0,0.0,0,0.0,0.0,0.0,0,0,0,0.0,0.0,0.0,0.0,0.0,0.0,0.0,0.0,0.0,0.0,0.0,0.0,0.0,0.0,0.0,0,0.0,0.0,54.3,21.8,0.24600000000000002
# 3108,3856,12421,Maynell C.A.,1973,nan,(B2O3)44.57548917 (Na2O)3.3929084589999996 (OH)1.1240004829999999 (SiO2)50.90760189 ,0.0,0,0.0,0.0,0.0,0.0,0.0,0.0,0.0,0,0,0,0.0,44.57548917,0,0.0,0.0,0.0,0.0,0.0,0.0,0,0.0,0.0,0.0,0.0,0,0,0.0,0.0,0,0.0,0.0,0.0,0.0,0.0,0.0,0,0.0,0.0,0.0,0.0,0.0,0.0,0,0.0,0.0,0,0.0,0.0,0.0,0.0,0.0,0.0,0,0,0,0.0,0,0.0,0.0,0,0,0.0,0,0.0,0.0,0.0,0,0.0,0.0,0.0,0,0,0.0,0.0,0,0.0,0.0,0.0,0,0.0,0.0,0.0,0,0,0,0.0,0.0,0,0.0,0.0,0.0,0,0.0,0.0,0.0,0.0,0.0,0.0,3.3929084589999996,0.0,0.0,0.0,0.0,0.0,0.0,0.0,0.0,0.0,0.0,0.0,0.0,1.1240004829999999,0.0,0.0,0.0,0.0,0.0,0.0,0.0,0.0,0.0,0,0.0,0.0,0.0,0.0,0.0,0.0,0.0,0,0.0,0.0,0.0,0.0,0.0,50.90760189,0.0,0,0.0,0.0,0.0,0.0,0.0,0,0.0,0.0,0.0,0.0,0.0,0,0.0,0.0,0.0,0.0,0,0.0,0.0,0.0,0,0,0,0.0,0.0,0.0,0.0,0.0,0.0,0.0,0.0,0.0,0.0,0.0,0.0,0.0,0.0,0.0,0,0.0,0.0,35.6,14.29,0.24600000000000002
# 3109,4206,50453,Molot V.A.,1992,nan,(Al2O3)25.0 (Li2O)33.0 (SiO2)42.0 ,0.0,0,0.0,25.0,0.0,0.0,0.0,0.0,0.0,0,0,0,0.0,0.0,0,0.0,0.0,0.0,0.0,0.0,0.0,0,0.0,0.0,0.0,0.0,0,0,0.0,0.0,0,0.0,0.0,0.0,0.0,0.0,0.0,0,0.0,0.0,0.0,0.0,0.0,0.0,0,0.0,0.0,0,0.0,0.0,0.0,0.0,0.0,0.0,0,0,0,0.0,0,0.0,0.0,0,0,0.0,0,0.0,0.0,0.0,0,0.0,0.0,0.0,0,0,0.0,0.0,0,0.0,0.0,0.0,0,0.0,0.0,33.0,0,0,0,0.0,0.0,0,0.0,0.0,0.0,0,0.0,0.0,0.0,0.0,0.0,0.0,0.0,0.0,0.0,0.0,0.0,0.0,0.0,0.0,0.0,0.0,0.0,0.0,0.0,0.0,0.0,0.0,0.0,0.0,0.0,0.0,0.0,0.0,0.0,0,0.0,0.0,0.0,0.0,0.0,0.0,0.0,0,0.0,0.0,0.0,0.0,0.0,42.0,0.0,0,0.0,0.0,0.0,0.0,0.0,0,0.0,0.0,0.0,0.0,0.0,0,0.0,0.0,0.0,0.0,0,0.0,0.0,0.0,0,0,0,0.0,0.0,0.0,0.0,0.0,0.0,0.0,0.0,0.0,0.0,0.0,0.0,0.0,0.0,0.0,0,0.0,0.0,94.5,38.0,0.24600000000000002
# 3110,5294,70416,Shaw R.R.,1969,nan,(B2O3)93.76186469 (PbO)6.238135312000001 ,0.0,0,0.0,0.0,0.0,0.0,0.0,0.0,0.0,0,0,0,0.0,93.76186469,0,0.0,0.0,0.0,0.0,0.0,0.0,0,0.0,0.0,0.0,0.0,0,0,0.0,0.0,0,0.0,0.0,0.0,0.0,0.0,0.0,0,0.0,0.0,0.0,0.0,0.0,0.0,0,0.0,0.0,0,0.0,0.0,0.0,0.0,0.0,0.0,0,0,0,0.0,0,0.0,0.0,0,0,0.0,0,0.0,0.0,0.0,0,0.0,0.0,0.0,0,0,0.0,0.0,0,0.0,0.0,0.0,0,0.0,0.0,0.0,0,0,0,0.0,0.0,0,0.0,0.0,0.0,0,0.0,0.0,0.0,0.0,0.0,0.0,0.0,0.0,0.0,0.0,0.0,0.0,0.0,0.0,0.0,0.0,0.0,0.0,0.0,0.0,0.0,0.0,0.0,0.0,0.0,6.238135312000001,0.0,0.0,0.0,0,0.0,0.0,0.0,0.0,0.0,0.0,0.0,0,0.0,0.0,0.0,0.0,0.0,0.0,0.0,0,0.0,0.0,0.0,0.0,0.0,0,0.0,0.0,0.0,0.0,0.0,0,0.0,0.0,0.0,0.0,0,0.0,0.0,0.0,0,0,0,0.0,0.0,0.0,0.0,0.0,0.0,0.0,0.0,0.0,0.0,0.0,0.0,0.0,0.0,0.0,0,0.0,0.0,22.5,9.05,0.24600000000000002
# 3111,6581,38049,Senin H.B.,1994,nan,(P2O5)73.7 (Tb2O3)26.3 ,0.0,0,0.0,0.0,0.0,0.0,0.0,0.0,0.0,0,0,0,0.0,0.0,0,0.0,0.0,0.0,0.0,0.0,0.0,0,0.0,0.0,0.0,0.0,0,0,0.0,0.0,0,0.0,0.0,0.0,0.0,0.0,0.0,0,0.0,0.0,0.0,0.0,0.0,0.0,0,0.0,0.0,0,0.0,0.0,0.0,0.0,0.0,0.0,0,0,0,0.0,0,0.0,0.0,0,0,0.0,0,0.0,0.0,0.0,0,0.0,0.0,0.0,0,0,0.0,0.0,0,0.0,0.0,0.0,0,0.0,0.0,0.0,0,0,0,0.0,0.0,0,0.0,0.0,0.0,0,0.0,0.0,0.0,0.0,0.0,0.0,0.0,0.0,0.0,0.0,0.0,0.0,0.0,0.0,0.0,0.0,0.0,0.0,0.0,0.0,0.0,73.7,0.0,0.0,0.0,0.0,0.0,0.0,0.0,0,0.0,0.0,0.0,0.0,0.0,0.0,0.0,0,0.0,0.0,0.0,0.0,0.0,0.0,0.0,0,0.0,0.0,0.0,0.0,0.0,0,0.0,0.0,0.0,0.0,26.3,0,0.0,0.0,0.0,0.0,0,0.0,0.0,0.0,0,0,0,0.0,0.0,0.0,0.0,0.0,0.0,0.0,0.0,0.0,0.0,0.0,0.0,0.0,0.0,0.0,0,0.0,0.0,64.0,25.68,0.24600000000000002
# 3112,6774,51313,Rabukhin A.I.,1992,nan,(Al2O3)3.4896513139999996 (Bi2O3)18.57814167 (Ga2O3)18.05819163 (PbO)59.87401539 ,0.0,0,0.0,3.4896513139999996,0.0,0.0,0.0,0.0,0.0,0,0,0,0.0,0.0,0,0.0,0.0,0.0,0.0,18.57814167,0.0,0,0.0,0.0,0.0,0.0,0,0,0.0,0.0,0,0.0,0.0,0.0,0.0,0.0,0.0,0,0.0,0.0,0.0,0.0,0.0,0.0,0,0.0,0.0,0,0.0,0.0,0.0,0.0,0.0,18.05819163,0,0,0,0.0,0,0.0,0.0,0,0,0.0,0,0.0,0.0,0.0,0,0.0,0.0,0.0,0,0,0.0,0.0,0,0.0,0.0,0.0,0,0.0,0.0,0.0,0,0,0,0.0,0.0,0,0.0,0.0,0.0,0,0.0,0.0,0.0,0.0,0.0,0.0,0.0,0.0,0.0,0.0,0.0,0.0,0.0,0.0,0.0,0.0,0.0,0.0,0.0,0.0,0.0,0.0,0.0,0.0,0.0,59.87401539,0.0,0.0,0.0,0,0.0,0.0,0.0,0.0,0.0,0.0,0.0,0,0.0,0.0,0.0,0.0,0.0,0.0,0.0,0,0.0,0.0,0.0,0.0,0.0,0,0.0,0.0,0.0,0.0,0.0,0,0.0,0.0,0.0,0.0,0,0.0,0.0,0.0,0,0,0,0.0,0.0,0.0,0.0,0.0,0.0,0.0,0.0,0.0,0.0,0.0,0.0,0.0,0.0,0.0,0,0.0,0.0,49.2,19.76,0.24600000000000002
# 3113,6774,51318,Rabukhin A.I.,1992,nan,(Al2O3)2.9 (Bi2O3)25.06 (Ga2O3)18.36 (PbO)53.68 ,0.0,0,0.0,2.9,0.0,0.0,0.0,0.0,0.0,0,0,0,0.0,0.0,0,0.0,0.0,0.0,0.0,25.06,0.0,0,0.0,0.0,0.0,0.0,0,0,0.0,0.0,0,0.0,0.0,0.0,0.0,0.0,0.0,0,0.0,0.0,0.0,0.0,0.0,0.0,0,0.0,0.0,0,0.0,0.0,0.0,0.0,0.0,18.36,0,0,0,0.0,0,0.0,0.0,0,0,0.0,0,0.0,0.0,0.0,0,0.0,0.0,0.0,0,0,0.0,0.0,0,0.0,0.0,0.0,0,0.0,0.0,0.0,0,0,0,0.0,0.0,0,0.0,0.0,0.0,0,0.0,0.0,0.0,0.0,0.0,0.0,0.0,0.0,0.0,0.0,0.0,0.0,0.0,0.0,0.0,0.0,0.0,0.0,0.0,0.0,0.0,0.0,0.0,0.0,0.0,53.68,0.0,0.0,0.0,0,0.0,0.0,0.0,0.0,0.0,0.0,0.0,0,0.0,0.0,0.0,0.0,0.0,0.0,0.0,0,0.0,0.0,0.0,0.0,0.0,0,0.0,0.0,0.0,0.0,0.0,0,0.0,0.0,0.0,0.0,0,0.0,0.0,0.0,0,0,0,0.0,0.0,0.0,0.0,0.0,0.0,0.0,0.0,0.0,0.0,0.0,0.0,0.0,0.0,0.0,0,0.0,0.0,52.2,20.95,0.24600000000000002
# 3114,6926,52759,Baikova L.G.,1993,nan,(Al2O3)16.683320000000002 (Na2O)16.683320000000002 (P2O5)66.63336 ,0.0,0,0.0,16.683320000000002,0.0,0.0,0.0,0.0,0.0,0,0,0,0.0,0.0,0,0.0,0.0,0.0,0.0,0.0,0.0,0,0.0,0.0,0.0,0.0,0,0,0.0,0.0,0,0.0,0.0,0.0,0.0,0.0,0.0,0,0.0,0.0,0.0,0.0,0.0,0.0,0,0.0,0.0,0,0.0,0.0,0.0,0.0,0.0,0.0,0,0,0,0.0,0,0.0,0.0,0,0,0.0,0,0.0,0.0,0.0,0,0.0,0.0,0.0,0,0,0.0,0.0,0,0.0,0.0,0.0,0,0.0,0.0,0.0,0,0,0,0.0,0.0,0,0.0,0.0,0.0,0,0.0,0.0,0.0,0.0,0.0,0.0,16.683320000000002,0.0,0.0,0.0,0.0,0.0,0.0,0.0,0.0,0.0,0.0,0.0,0.0,0.0,0.0,66.63336,0.0,0.0,0.0,0.0,0.0,0.0,0.0,0,0.0,0.0,0.0,0.0,0.0,0.0,0.0,0,0.0,0.0,0.0,0.0,0.0,0.0,0.0,0,0.0,0.0,0.0,0.0,0.0,0,0.0,0.0,0.0,0.0,0.0,0,0.0,0.0,0.0,0.0,0,0.0,0.0,0.0,0,0,0,0.0,0.0,0.0,0.0,0.0,0.0,0.0,0.0,0.0,0.0,0.0,0.0,0.0,0.0,0.0,0,0.0,0.0,67.6,27.12,0.24600000000000002
