Repository: jacobergzhou/Poisson-Ratio

File: Poisson_data_cleaned_06212019.csv (part 49 of 58)
,Code,Glass #,Author,Year,Trademark,Ag2O,AgI,Al,Al2O3,AlF3,AlN,As,As2O3,As2O5,As2S3,As2Se3,AsSe,B,B2O3,BaCl2,BaF2,BaO,BeF2,BeO,Bi2O3,BiCl3,Br,Ca,CaF2,CaO,Cd,CdCl2,CdF2,CdO,Ce2O3,CeF3,CeO2,Cl,Co3O4,CoO,Cr2O3,Cs2O,CsCl,CsF,Cu2O,CuO,Dy2O3,Er,Er2O3,ErF3,Eu,Eu2O3,EuF3,F,Fe,Fe2O3,FeO,Ga,Ga2O3,Ga2S3,Ga2Se3,GaF3,Gd2O3,GdF3,Ge,GeO2,GeS2,GeSe2,H2O,HfF4,HfO2,Hg,Ho2O3,I,InF3,K,K2O,K2S,K2SO4,KBr,KCl,KF,KHF2,La,La2O3,La2S3,LaF3,Li,Li2O,Li2S,Li2SO4,LiBr,LiCl,LiF,LiI,MgF2,MgO,Mn2O3,MnF2,MnO,MnO2,MoO2,MoO3,N,Na,Na2O,Na2S,Na2SO4,NaCl,NaF,NaPO3,Nb2O5,Nd,Nd2O3,NdF3,NH4NO3,NiO,O,OH,P,P2O5,Pb,PbCl2,PbF2,PbO,PdO,Pr2O3,Pr6O11,PrF3,Rb2O,RbF,Rh2O3,RuO2,S,Sb,Sb2O3,Sb2S3,Sc2O3,Se,Si,Si3N4,SiC,SiO2,Sm2O3,Sn,SnO,SnO2,SO2,SO3,Sr,SrCl2,SrF2,SrO,Ta2O3,Ta2O5,Tb2O3,TbF3,Te,TeO2,Th,ThF4,ThO2,TiO2,Tl,Tl2O,Tl2Se,TlSe,Tm2O3,U,U3O8,UO2,V,V2O5,VO6,WO3,Y,Y2O3,Yb2O3,YbF3,YF3,ZnCl2,ZnF2,ZnO,ZnSO4,ZrF4,ZrO2,Young's modulus E (GPa),Shear modulus G (GPa),Poisson's ratio v
# 4440,27139,310650,Boyd D.C.,1980,Corning 7050,0,0,0,1.231424975,0,0,0,0,0,0,0,0,0,21.64159957,0,0,0,0,0,0,0,0,0,0,0,0,0,0,0,0,0,0,0,0,0,0,0,0,0,0,0,0,0,0,0,0,0,0,0,0,0,0,0,0,0,0,0,0,0,0,0,0,0,0,0,0,0,0,0,0,0,0,0,0,0,0,0,0,0,0,0,0,0,0,0,0,0,0,0,0,0,0,0,0,0,0,0,0,0,0,6.077436878,0,0,0,0,0,0,0,0,0,0,0,0,0,0,0,0,0,0,0,0,0,0,0,0,0,0,0,0,0,0,0,0,0,0,0,0,71.04953858,0,0,0,0,0,0,0,0,0,0,0,0,0,0,0,0,0,0,0,0,0,0,0,0,0,0,0,0,0,0,0,0,0,0,0,0,0,0,0,0,0,0,0,60,24.59,0.22
# 4441,27139,310651,Boyd D.C.,1980,Corning 7052,0,0,0,5.115840898,0,0,0,0,0,0,0,0,0,17.79429964,0,0,1.275752974,0,0,0,0,0,0,0,0,0,0,0,0,0,0,0,0,0,0,0,0,0,0,0,0,0,0,0,0,0,0,0,0,0,0,0,0,0,0,0,0,0,0,0,0,0,0,0,0,0,0,0,0,0,0,2.076591958,0,0,0,0,0,0,0,0,0,0,0,2.182033956,0,0,0,0,0,0,0,0,0,0,0,0,0,0,0,0,2.104011958,0,0,0,0,0,0,0,0,0,0,0,0,0,0,0,0,0,0,0,0,0,0,0,0,0,0,0,0,0,0,0,0,0,0,0,0,69.45146861,0,0,0,0,0,0,0,0,0,0,0,0,0,0,0,0,0,0,0,0,0,0,0,0,0,0,0,0,0,0,0,0,0,0,0,0,0,0,0,0,0,0,0,57,23.36,0.22
# 4442,27139,310654,Boyd D.C.,1980,Corning 7070,0,0,0,0.61197119,0,0,0,0,0,0,0,0,0,22.40634964,0,0,0,0,0,0,0,0,0,0,0,0,0,0,0,0,0,0,0,0,0,0,0,0,0,0,0,0,0,0,0,0,0,0,0,0,0,0,0,0,0,0,0,0,0,0,0,0,0,0,0,0,0,0,0,0,0,0.662420689,0,0,0,0,0,0,0,0,0,0,0,1.044083983,0,0,0,0,0,0,0,0,0,0,0,0,0,0,0,0,0.503375692,0,0,0,0,0,0,0,0,0,0,0,0,0,0,0,0,0,0,0,0,0,0,0,0,0,0,0,0,0,0,0,0,0,0,0,0,74.7717988,0,0,0,0,0,0,0,0,0,0,0,0,0,0,0,0,0,0,0,0,0,0,0,0,0,0,0,0,0,0,0,0,0,0,0,0,0,0,0,0,0,0,0,51,20.9,0.22
# 4443,27139,310656,Boyd D.C.,1980,Corning 7280,0,0,0,0,0,0,0,0,0,0,0,0,0,0,0,0,0,0,0,0,0,0,0,0,0,0,0,0,0,0,0,0,0,0,0,0,0,0,0,0,0,0,0,0,0,0,0,0,0,0,0,0,0,0,0,0,0,0,0,0,0,0,0,0,0,0,0,0,0,0,0,0,0,0,0,0,0,0,0,0,0,0,0,2.175071674,0,0,0,0,0,0,0,0,0,0,0,0,0,0,0,0,12.58379811,0,0,0,0,0,0,0,0,0,0,0,0,0,0,0,0,0,0,0,0,0,0,0,0,0,0,0,0,0,0,0,0,0,0,0,0,76.80188848,0,0,0,0,0,0,0,0,0,0,0,0,0,0,0,0,0,0,0,0,0,0,0,0,0,0,0,0,0,0,0,0,0,0,0,0,0,0,0,0,0,0,8.439241734,83,34.01,0.22
# 4444,27139,310667,Boyd D.C.,1980,Corning 8830,0,0,0,3.115205,0,0,0,0,0,0,0,0,0,20.98672,0,0,0,0,0,0,0,0,0,0,0,0,0,0,0,0,0,0,0,0,0,0,0,0,0,0,0,0,0,0,0,0,0,0,0,0,0,0,0,0,0,0,0,0,0,0,0,0,0,0,0,0,0,0,0,0,0,0,0,0,0,0,0,0,0,0,0,0,0,0,0,0,0,0,0,0,0,0,0,0,0,0,0,0,0,0,7.174735,0,0,0,0,0,0,0,0,0,0,0,0,0,0,0,0,0,0,0,0,0,0,0,0,0,0,0,0,0,0,0,0,0,0,0,0,68.72334,0,0,0,0,0,0,0,0,0,0,0,0,0,0,0,0,0,0,0,0,0,0,0,0,0,0,0,0,0,0,0,0,0,0,0,0,0,0,0,0,0,0,0,56,22.95,0.22
# 4445,27402,358257,Benbahouche S.,2000,,0,0,0,0.758225854,0,0,0,0,0,0,0,0,0,0,0,0,0,0,0,0,0,0,0,0,8.377797383,0,0,0,0,0,0,0,0,0,0,0,0,0,0,0,0,0,0,0,0,0,0,0,0,0,0,0,0,0,0,0,0,0,0,0,0,0,0,0,0,0,0,0,0,0,0,0.56819919,0,0,0,0,0,0,0,0,0,0,0,0,0,0,0,0,0,0,0,6.197083804,0,0,0,0,0,0,0,0,13.14519746,0,0,0,0,0,0,0,0,0,0,0,0,0,0,0,0,0,0,0,0,0,0,0,0,0,0,0,0,0,0,0,0,0,0,0,0,70.76779634,0,0,0,0,0,0.185699964,0,0,0,0,0,0,0,0,0,0,0,0,0,0,0,0,0,0,0,0,0,0,0,0,0,0,0,0,0,0,0,0,0,0,0,0,0,72,29.5,0.22
# 4446,27820,370075,Baikova L.G.,1993,,0,0,0,0.933315632,0,0,0,0,0,0,0,0,0,0,0,0,0,0,0,0,0,0,0,0,7.690100261,0,0,0,0,0,0,0,0,0,0,0,0,0,0,0,0,0,0,0,0,0,0,0,0,0,0,0,0,0,0,0,0,0,0,0,0,0,0,0,0,0,0,0,0,0,0,0,0,0,0,0,0,0,0,0,0,0,0,0,0,0,0,0,0,0,0,4.483071152,0,0,0,0,0,0,0,0,14.47935049,0,0,0,0,0,0,0,0,0,0,0,0,0,0,0,0,0,0,0,0,0,0,0,0,0,0,0,0,0,0,0,0,0,0,0,0,72.41416246,0,0,0,0,0,0,0,0,0,0,0,0,0,0,0,0,0,0,0,0,0,0,0,0,0,0,0,0,0,0,0,0,0,0,0,0,0,0,0,0,0,0,0,69,28.27,0.22
# 4448,29015,381958,Gowda V.C.V.,2005,,0,0,0,0,0,0,0,0,0,0,0,0,0,60,0,0,0,0,0,0,0,0,0,0,0,0,0,0,0,0,0,0,0,0,0,0,0,0,0,0,0,0,0,0,0,0,0,0,0,0,0,0,0,0,0,0,0,0,0,0,0,0,0,0,0,0,0,0,0,0,0,0,0,0,0,0,0,0,0,0,0,0,0,15,0,0,0,0,0,0,0,0,0,0,0,0,0,0,0,0,0,0,0,0,0,0,0,0,0,0,0,0,0,0,0,0,0,0,0,25,0,0,0,0,0,0,0,0,0,0,0,0,0,0,0,0,0,0,0,0,0,0,0,0,0,0,0,0,0,0,0,0,0,0,0,0,0,0,0,0,0,0,0,0,0,0,0,0,0,0,0,0,0,0,0,0,0,0,0,0,0,82.8,33.64,0.22
# 4449,30772,377583,Lin Chung0Chern,2006,,0,0,0,0,0,0,0,0,0,0,0,0,0,0,0,0,0,0,0,0,0,0,0,0,0,0,0,0,0,0,0,0,0,0,0,0,0,0,0,0,0,0,0,0,0,0,0,0,0,0,0,0,0,0,0,0,0,0,0,0,0,0,0,0,0,0,0,0,0,0,0,0,0,0,0,0,0,0,0,0,0,0,0,32.0100416,0,0,0,0,0,0,0,0,0,0,0,0,0,0,0,0,0,0,0,0,0,0,0,0,0,0,0,0,0,0,0,0,0,0,0,0,0,0,0,0,0,0,0,0,0,0,0,0,0,0,0,0,0,63.67751318,0,0,0,0,0,0,0,0,0,0,0,0,0,0,0,0,0,0,0,0,0,0,0,0,0,0,0,0,0,0,0,0,0,0,0,0,0,0,0,0,0,0,4.312445216,78.4,32.1,0.22
# 4450,31146,392632,Nemilov S.V.,1971,,0,0,0,0,0,0,64.51612903,0,0,0,0,0,0,0,0,0,0,0,0,0,0,0,0,0,0,32.25806452,0,0,0,0,0,0,0,0,0,0,0,0,0,0,0,0,0,0,0,0,0,0,0,0,0,0,0,0,0,0,0,0,0,3.225806452,0,0,0,0,0,0,0,0,0,0,0,0,0,0,0,0,0,0,0,0,0,0,0,0,0,0,0,0,0,0,0,0,0,0,0,0,0,0,0,0,0,0,0,0,0,0,0,0,0,0,0,0,0,0,0,0,0,0,0,0,0,0,0,0,0,0,0,0,0,0,0,0,0,0,0,0,0,0,0,0,0,0,0,0,0,0,0,0,0,0,0,0,0,0,0,0,0,0,0,0,0,0,0,0,0,0,0,0,0,0,0,0,0,0,0,0,0,0,0,0,0,40.4,16.57,0.22
# 4451,31272,393038,Annapurna K.,1994,,0,0,0,0,0,0,0,0,0,0,0,0,0,0,0,0,0,0,0,0,0,0,0,0,0,0,0,0,0,0,0,0,0,0,0,0,0,0,0,0,0,0,0,0,0,0,0,0,0,0,0,0,0,0,0,0,0,0,0,0,30,0,0,0,0,0,0,0,0,0,0,0,0,0,0,0,0,0,0,0,0,0,0,20,0,0,0,0,0,0,0,0,0,0,0,0,0,0,0,0,0,0,0,0,0,0,0,0,0.1,0,0,0,0,0,0,0,0,0,0,0,0,0,0,0,0,0,0,0,0,0,0,0,0,0,0,0,0,0,0,0,0,0,0,0,0,0,0,0,0,0,0,0,0,0,0,0,0,0,0,0,0,0,0,0,0,0,0,49.9,0,0,0,0,0,0,0,0,0,0,0,0,0,352,144.8,0.22
# 4452,31272,393042,Annapurna K.,1994,,0,0,0,0,0,0,0,0,0,0,0,0,0,0,0,0,0,0,0,0,0,0,0,0,0,0,0,0,0,0,0,0,0,0,0,0,0,0,0,0,0,0,0,0,0,0,0,0,0,0,0,0,0,0,0,0,0,0,0,0,0,0,0,0,0,0,0,0,0,0,0,0,0,0,0,0,0,0,0,0,0,0,0,0,0,0,0,0,0,0,0,0,0,0,0,0,0,0,0,0,20,0,0,0,0,0,0,0,0.1,0,0,0,0,0,0,0,0,0,0,0,0,0,0,0,0,0,0,0,0,0,0,0,0,0,0,0,0,0,0,0,0,0,0,0,0,0,0,0,0,0,0,0,0,30,0,0,0,0,0,0,0,0,0,0,0,0,0,49.9,0,0,0,0,0,0,0,0,0,0,0,0,0,614,251,0.22
# 4453,31319,393385,Okafor I.C.I.,1982,,0,0,0,0,0,0,0,0,0,0,0,0,0,17.49192052,0,0,0,0,0,0,0,0,0,0,3.649983109,0,0,0,0,0,0,0,0,0,0,0,0,0,0,0,0,0,0,0,0,0,0,0,0,0,0,0,0,0,0,0,0,0,0,0,0,0,0,0,0,0,0,0,0,0,0,3.949544118,0,0,0,0,0,0,0,0,0,0,0,0,0,0,0,0,0,0,0,0,0,0,0,0,0,0,0,0,7.248745217,0,0,0,0,0,0,0,0,0,0,0,0,0,0,0,0,0,0,0,0,0,0,0,0,0,0,0,0,0,0,0,0,0,0,0,0,57.41896172,0,0,0,0,0,0,0,0,0,0,0,0,0,0,0,0,0,0,0,4.238437127,0,0,0,0,0,0,0,0,0,0,0,0,0,0,0,0,0,0,0,6.00240818,0,0,0,75.8,31.1,0.22
# 4454,32069,395197,Blank K.,1979,,0,0,0,0,0,0,0,0,0,0,0,0,0,0,0,0,0,0,0,0,0,0,0,0,10.62680915,0,0,0,0,0,0,0,0,0,0,0,0,0,0,0,0,0,0,0,0,0,0,0,0,0,0,0,0,0,0,0,0,0,0,0,0,0,0,0,0,0,0,0,0,0,0,0,0,0,0,0,0,0,0,0,0,0,0,0,0,0,0,0,0,0,0,5.562887555,0,0,0,0,0,0,0,0,13.32763893,0,0,0,0,0,0,0,0,0,0,0,0,0,0,0,0,0,0,0,0,0,0,0,0,0,0,0,0,0,0,0,0,0,0,0,0,70.11426439,0,0,0,0,0.368399971,0,0,0,0,0,0,0,0,0,0,0,0,0,0,0,0,0,0,0,0,0,0,0,0,0,0,0,0,0,0,0,0,0,0,0,0,0,0,64,26.22,0.22
# 4455,32095,379899,Pender D.C.,2001,,0,0,0,0,0,22.23881912,0,0,0,0,0,0,0,0,0,0,0,0,0,0,0,0,0,0,0,0,0,0,0,0,0,0,0,0,0,0,0,0,0,0,0,0,0,0,0,0,0,0,0,0,0,0,0,0,0,0,0,0,0,0,0,0,0,0,0,0,0,0,0,0,0,0,0,0,0,0,0,0,0,0,0,0,0,0,0,0,0,0,0,0,0,17.64326314,0,0,0,0,0,0,0,0,0,0,0,0,0,0,0,0,0,0,0,0,0,0,0,0,0,0,0,0,0,0,0,0,0,0,0,0,0,0,0,0,0,0,0,0,0,51.29638616,0,0,0,0,0,0,0,0,0,0,0,0,0,0,0,0,0,0,0,0,0,0,0,0,0,0,0,0,0,0,0,0,0,8.821531577,0,0,0,0,0,0,0,0,0,110,45.08,0.22
# 4456,33354,399017,Rocherulle J.,2002,,0,0,0,5.263158105,0,0,0,0,0,0,0,0,0,0,0,0,0,0,0,0,0,0,0,0,0,0,0,0,0,0,0,0,0,0,0,0,0,0,0,0,0,0,0,0,0,0,0,0,0,0,0,0,0,0,0,0,0,0,0,0,0,0,0,0,0,0,0,0,0,0,0,0,0,0,0,0,0,0,0,0,0,0,0,31.57895063,0,0,0,0,0,0,0,0,0,0,0,0,0,0,0,0,0,0,0,0,0,0,0,0,0,0,0,0,0,0,0,0,0,0,0,0,0,0,0,0,0,0,0,0,0,0,0,0,0,0,0,0,0,63.15789126,0,0,0,0,0,0,0,0,0,0,0,0,0,0,0,0,0,0,0,0,0,0,0,0,0,0,0,0,0,0,0,0,0,0,0,0,0,0,0,0,0,0,0,85,34.83,0.22
# 4457,33560,411152,Wilantewicz T.E,2008,0,0,0,0,0.400400374,0,0,0,0,0,0,0,0,0,0,0,0,0,0,0,0,0,0,0,0,9.309309395,0,0,0,0,0,0,0,0,0,0,0,0,0,0,0,0,0,0,0,0,0,0,0,0,0,0,0,0,0,0,0,0,0,0,0,0,0,0,0,0,0,0,0,0,0,0,0.100100093,0,0,0,0,0,0,0,0,0,0,0,0,0,0,0,0,0,0,0,6.106105603,0,0,0,0,0,0,0,0,13.71370911,0,0,0,0,0,0,0,0,0,0,0,0,0,0,0,0,0,0,0,0,0,0,0,0,0,0,0,0,0,0,0,0,0,0,0,0,70.37037543,0,0,0,0,0,0,0,0,0,0,0,0,0,0,0,0,0,0,0,0,0,0,0,0,0,0,0,0,0,0,0,0,0,0,0,0,0,0,0,0,0,0,0,74,30,0.22
# 4458,37207,441733,Mohamed N.B.,2010,,0,0,0,0,0,0,0,0,0,0,0,0,0,0,0,0,0,0,0,0,0,0,0,0,0,0,0,0,0,0,0,0,0,0,0,0,0,0,0,0,0,0,0,0,0,0,0,0,0,0,0,0,0,0,0,0,0,0,0,0,0,0,0,0,0,0,0,0,0,0,0,0,0,0,0,0,0,0,0,0,0,0,0,0,0,0,0,0,0,0,0,0,0,0,0,0,0,0,0,0,0,0,0,0,0,0,10,0,0,0,0,0,0,0,0,0,0,0,0,0,0,0,0,0,0,0,0,0,0,0,0,0,0,0,0,0,0,0,0,0,0,0,0,0,0,0,0,0,0,0,0,0,0,75,0,0,0,0,0,0,0,0,0,0,0,0,0,0,0,0,0,0,0,0,0,0,0,15,0,0,0,37.1,25.13,0.22
# 4459,38854,460036,Sidkey M.A.,2008,,0,0,0,0,0,0,0,0,0,0,0,0,0,60,0,0,0,0,0,0,0,0,0,0,0,0,0,0,0,0,0,0,0,0,0,0,0,0,0,0,0,0,0,0,0,0,0,0,0,0,0,0,0,0,0,0,0,0,0,0,0,0,0,0,0,0,0,0,0,0,0,0,0,0,0,0,0,0,0,0,0,0,0,37,0,0,0,0,0,0,0,0,0,0,0,0,0,0,0,0,0,0,0,0,0,0,0,0,0,0,0,0,0,0,0,0,0,0,0,0,0,0,0,0,0,0,0,0,0,0,0,0,0,0,0,0,0,0,0,0,0,0,0,0,0,0,0,0,0,0,0,0,0,0,0,0,0,0,0,0,0,0,0,0,0,0,0,3,0,0,0,0,0,0,0,0,0,0,0,0,0,76.3,31.3,0.22
# 4460,39036,460256,Hashimoto T.,2007,,0,0,0,2.297702014,0,0,0,0,0,0,0,0,0,14.68531009,0,0,0,0,0,0,0,0,0,0,1.198801007,0,0,0,0,0,0,0,0,0,0,0,0,0,0,0,0,0,0,0,0,0,0,0,0,0,0,0,0,0,0,0,0,0,0,0,47.85215029,0,0,0,0,0,0,0,0,0,0,0.399600402,0,0,0,0,0,0,0,0,0,0,0,0,0,0,0,0,0,0,0,0,0,0,0,0,0,0,0,0,5.394606032,0,0,0,0,0,0,0,0,0,0,0,0,0,0,0,0,0,0,0,0,0,0,0,0,0,0,0,0,0,0,0,0,0,0,0,0,28.17183017,0,0,0,0,0,0,0,0,0,0,0,0,0,0,0,0,0,0,0,0,0,0,0,0,0,0,0,0,0,0,0,0,0,0,0,0,0,0,0,0,0,0,0,57,23.36,0.22
# 4461,39402,465107,Hojamberdiev M.,2012,,0,0,0,0,0,0,0,0,0,0,0,0,0,0,0,0,0,0,0,0,0,0,0,0,12.80635,0,0,0,0,0,0,0,0,0,0,0,0,0,0,0,0,0,0,0,0,0,0,0,0,0,0,0,0,0,0,0,0,0,0,0,0,0,0,0,0,0,0,0,0,0,0,0,0,0,0,0,0,0,0,0,0,0,0,0,0,0,0,0,0,0,0,0,0,0,0,0,0,0,0,0,14.48369,0,0,0,0,0,0,0,0,0,0,0,0,0,0,0,0,0,0,0,0,0,0,0,0,0,0,0,0,0,0,0,0,0,0,0,0,72.70996,0,0,0,0,0,0,0,0,0,0,0,0,0,0,0,0,0,0,0,0,0,0,0,0,0,0,0,0,0,0,0,0,0,0,0,0,0,0,0,0,0,0,0,72,29.53,0.22
# 4462,39802,466079,Mohajerani A.,2012,,0,0,0,0,0,0,0,0,0,0,0,0,0,0,0,0,0,0,0,0,0,0,0,0,0,0,0,0,0,0,0,0,0,0,0,0,0,0,0,0,0,0,0,0,0,0,0,0,0,0,0,0,0,0,0,0,0,0,0,0,0,0,0,0,0,0,0,0,0,0,0,0,0,0,0,0,0,0,0,0,0,0,0,10,0,0,0,0,0,0,0,0,0,0,0,0,0,0,0,0,30,0,0,0,0,0,0,0,0,0,0,0,0,0,0,0,0,0,0,0,0,0,0,0,0,0,0,0,0,0,0,0,0,0,0,0,0,60,0,0,0,0,0,0,0,0,0,0,0,0,0,0,0,0,0,0,0,0,0,0,0,0,0,0,0,0,0,0,0,0,0,0,0,0,0,0,0,0,0,0,0,71,29,0.22
# 4463,39839,470639,Li Hong,2012,,0,0,0,8.83,0,0,0,0.12,0,0,0,0,0,8,0,0,0,0,0,0,0,0,0,0,0,0,0,0,0,0,0,0,0,0,0,0,0,0,0,0,0,0,0,0,0,0,0,0,0,0,0,0,0,0,0,0,0,0,0,0,0,0,0,0,0,0,0,0,0,0,0,0,0,0,0,0,0,0,0,0,0,0,0,10.78,0,0,0,0,0,0,0,0,0,0,0,0,0,0,0,0,0,0,0,0,0,0,0,0,1,0,0,0,0,0,0,61.27,0,0,0,0,0,0,0,0,0,0,0,0,0,0,0,0,0,0,0,0,0,10,0,0,0,0,0,0,0,0,0,0,0,0,0,0,0,0,0,0,0,0,0,0,0,0,0,0,0,0,0,0,0,0,0,0,0,0,0,0,0,0,0,0,0,71.5,29.3,0.22
# 4464,39839,470643,Li Hong,2012,,0,0,0,8.83,0,0,0,0.12,0,0,0,0,0,6,0,0,0,0,0,0,0,0,0,0,0,0,0,0,0,0,0,0,0,0,0,0,0,0,0,0,0,0,0,0,0,0,0,0,0,0,0,0,0,0,0,0,0,0,0,0,0,0,0,0,0,0,0,0,0,0,0,0,0,0,0,0,0,0,0,0,0,0,0,9.78,0,0,0,0,0,0,0,5,0,0,0,0,0,0,0,0,0,0,0,0,0,0,0,0,1,0,0,0,0,0,0,64.27,0,0,0,0,0,0,0,0,0,0,0,0,0,0,0,0,0,0,0,0,0,5,0,0,0,0,0,0,0,0,0,0,0,0,0,0,0,0,0,0,0,0,0,0,0,0,0,0,0,0,0,0,0,0,0,0,0,0,0,0,0,0,0,0,0,73.6,30.16,0.22
# 4465,40302,467569,Zhao Qing,2012,,0,0,0,0,0,0,0,0,0,0,0,0,0,0,0,0,0,0,0,0,0,0,0,0,0,0,0,0,0,0,0,0,0,0,0,0,0,0,0,0,0,0,0,0,0,0,0,0,0,0,0,0,0,0,0,0,0,0,0,0,0,0,0,0,0,0,0,0,0,0,0,0,0,0,0,0,0,0,0,0,0,0,0,0,0,0,0,0,0,0,0,0,0,0,0,0,0,0,0,0,20,0,0,0,0,0,0,0,0,0,0,0,0,0,0,0,0,0,0,0,0,0,0,0,0,0,0,0,0,0,0,0,0,0,0,0,0,80,0,0,0,0,0,0,0,0,0,0,0,0,0,0,0,0,0,0,0,0,0,0,0,0,0,0,0,0,0,0,0,0,0,0,0,0,0,0,0,0,0,0,0,61.2,25,0.22
# 4466,40457,468139,Hermansen C.,2013,,0,0,0,0,0,0,0,0,0,0,0,0,0,0,0,0,0,0,0,0,0,0,0,0,10,0,0,0,0,0,0,0,0,0,0,0,0,0,0,0,0,0,0,0,0,0,0,0,0,0,0,0,0,0,0,0,0,0,0,0,0,0,0,0,0,0,0,0,0,0,0,0,0,0,0,0,0,0,0,0,0,0,0,0,0,0,0,0,0,0,0,0,0,0,0,0,0,0,0,0,15,0,0,0,0,0,0,0,0,0,0,0,0,0,0,0,0,0,0,0,0,0,0,0,0,0,0,0,0,0,0,0,0,0,0,0,0,75,0,0,0,0,0,0,0,0,0,0,0,0,0,0,0,0,0,0,0,0,0,0,0,0,0,0,0,0,0,0,0,0,0,0,0,0,0,0,0,0,0,0,0,71.4,29.2,0.22
# 4467,40497,468289,Trejo R.,2012,,0,0,0,2.339973788,0,0,0,0,0,0,0,0,0,0.100793391,0,0,6.155633442,0,0,0,0,0,0,0,5.568517495,0,0,0,0,0,0,0,0,0,0,0,0,0,0,0,0,0,0,0,0,0,0,0,0,0,0,0,0,0,0,0,0,0,0,0,0,0,0,0,0,0,0,0,0,0,0,10.57847904,0,0,0,0,0,0,0,0,0,0,0,0,0,0,0,0,0,0,0,2.176331803,0,0,0,0,0,0,0,0,10.24641907,0,0,0,0,0,0,0,0,0,0,0,0,0,0,0,0,0,0,0,0,0,0,0,0,0,0,0,0,0,0,0,0,0,0,0,0,62.30757435,0,0,0,0,0,0,0,0,0,0,0,0,0,0,0,0,0,0,0,0.483168456,0,0,0,0,0,0,0,0,0,0,0,0,0,0,0,0,0,0,0,0.043109166,0,0,0,51.9,21.27,0.22
# 4468,40585,468500,Sidek H.A.A.,2012,,0,0,0,0,0,0,0,0,0,0,0,0,0,0,0,0,0,0,0,25,0,0,0,0,0,0,0,0,0,0,0,0,0,0,0,0,0,0,0,0,0,0,0,0,0,0,0,0,0,0,0,0,0,0,0,0,0,0,0,0,75,0,0,0,0,0,0,0,0,0,0,0,0,0,0,0,0,0,0,0,0,0,0,0,0,0,0,0,0,0,0,0,0,0,0,0,0,0,0,0,0,0,0,0,0,0,0,0,0,0,0,0,0,0,0,0,0,0,0,0,0,0,0,0,0,0,0,0,0,0,0,0,0,0,0,0,0,0,0,0,0,0,0,0,0,0,0,0,0,0,0,0,0,0,0,0,0,0,0,0,0,0,0,0,0,0,0,0,0,0,0,0,0,0,0,0,0,0,0,0,0,64.9,26.51,0.22
# 4469,40603,468521,Sidek H.A.A.,2012,,0,0,0,0,1,0,0,0,0,0,0,0,0,0,0,0,0,0,0,0,0,0,0,0,0,0,0,0,0,0,0,0,0,0,0,0,0,0,0,0,0,0,0,0,0,0,0,0,0,0,0,0,0,0,0,0,0,0,0,0,0,0,0,0,0,0,0,0,0,0,0,0,0,0,0,0,0,0,0,0,0,0,0,0,0,0,0,0,0,0,0,0,0,0,0,0,0,0,0,0,0,0,0,0,0,0,0,0,0,0,0,0,0,0,0,0,0,0,0,0,0,0,0,0,0,0,0,0,0,0,0,0,0,0,0,0,0,0,0,0,0,0,0,0,0,0,0,0,0,0,0,0,0,90,0,0,0,0,0,0,0,0,0,0,0,0,0,0,0,0,0,0,0,0,0,0,0,9,0,0,0,48.1,19.67,0.22
# 4470,40603,468522,Sidek H.A.A.,2012,,0,0,0,0,3,0,0,0,0,0,0,0,0,0,0,0,0,0,0,0,0,0,0,0,0,0,0,0,0,0,0,0,0,0,0,0,0,0,0,0,0,0,0,0,0,0,0,0,0,0,0,0,0,0,0,0,0,0,0,0,0,0,0,0,0,0,0,0,0,0,0,0,0,0,0,0,0,0,0,0,0,0,0,0,0,0,0,0,0,0,0,0,0,0,0,0,0,0,0,0,0,0,0,0,0,0,0,0,0,0,0,0,0,0,0,0,0,0,0,0,0,0,0,0,0,0,0,0,0,0,0,0,0,0,0,0,0,0,0,0,0,0,0,0,0,0,0,0,0,0,0,0,0,90,0,0,0,0,0,0,0,0,0,0,0,0,0,0,0,0,0,0,0,0,0,0,0,7,0,0,0,49.6,20.33,0.22
# 4471,40603,468523,Sidek H.A.A.,2012,,0,0,0,0,5,0,0,0,0,0,0,0,0,0,0,0,0,0,0,0,0,0,0,0,0,0,0,0,0,0,0,0,0,0,0,0,0,0,0,0,0,0,0,0,0,0,0,0,0,0,0,0,0,0,0,0,0,0,0,0,0,0,0,0,0,0,0,0,0,0,0,0,0,0,0,0,0,0,0,0,0,0,0,0,0,0,0,0,0,0,0,0,0,0,0,0,0,0,0,0,0,0,0,0,0,0,0,0,0,0,0,0,0,0,0,0,0,0,0,0,0,0,0,0,0,0,0,0,0,0,0,0,0,0,0,0,0,0,0,0,0,0,0,0,0,0,0,0,0,0,0,0,0,90,0,0,0,0,0,0,0,0,0,0,0,0,0,0,0,0,0,0,0,0,0,0,0,5,0,0,0,50.2,20.61,0.22
# 4472,40603,468527,Sidek H.A.A.,2012,,0,0,0,0,1,0,0,0,0,0,0,0,0,0,0,0,0,0,0,0,0,0,0,0,0,0,0,0,0,0,0,0,0,0,0,0,0,0,0,0,0,0,0,0,0,0,0,0,0,0,0,0,0,0,0,0,0,0,0,0,0,0,0,0,0,0,0,0,0,0,0,0,0,0,0,0,0,0,0,0,0,0,0,0,0,0,0,0,0,0,0,0,0,0,0,0,0,0,0,0,0,0,0,0,0,0,0,0,0,0,0,0,0,0,0,0,0,0,0,0,0,0,0,0,0,0,0,0,0,0,0,0,0,0,0,0,0,0,0,0,0,0,0,0,0,0,0,0,0,0,0,0,0,85,0,0,0,0,0,0,0,0,0,0,0,0,0,0,0,0,0,0,0,0,0,0,0,14,0,0,0,49,20.04,0.22
# 4473,40603,468533,Sidek H.A.A.,2012,,0,0,0,0,2,0,0,0,0,0,0,0,0,0,0,0,0,0,0,0,0,0,0,0,0,0,0,0,0,0,0,0,0,0,0,0,0,0,0,0,0,0,0,0,0,0,0,0,0,0,0,0,0,0,0,0,0,0,0,0,0,0,0,0,0,0,0,0,0,0,0,0,0,0,0,0,0,0,0,0,0,0,0,0,0,0,0,0,0,0,0,0,0,0,0,0,0,0,0,0,0,0,0,0,0,0,0,0,0,0,0,0,0,0,0,0,0,0,0,0,0,0,0,0,0,0,0,0,0,0,0,0,0,0,0,0,0,0,0,0,0,0,0,0,0,0,0,0,0,0,0,0,0,80,0,0,0,0,0,0,0,0,0,0,0,0,0,0,0,0,0,0,0,0,0,0,0,18,0,0,0,50.4,20.68,0.22
# 4474,40603,468534,Sidek H.A.A.,2012,,0,0,0,0,5,0,0,0,0,0,0,0,0,0,0,0,0,0,0,0,0,0,0,0,0,0,0,0,0,0,0,0,0,0,0,0,0,0,0,0,0,0,0,0,0,0,0,0,0,0,0,0,0,0,0,0,0,0,0,0,0,0,0,0,0,0,0,0,0,0,0,0,0,0,0,0,0,0,0,0,0,0,0,0,0,0,0,0,0,0,0,0,0,0,0,0,0,0,0,0,0,0,0,0,0,0,0,0,0,0,0,0,0,0,0,0,0,0,0,0,0,0,0,0,0,0,0,0,0,0,0,0,0,0,0,0,0,0,0,0,0,0,0,0,0,0,0,0,0,0,0,0,0,80,0,0,0,0,0,0,0,0,0,0,0,0,0,0,0,0,0,0,0,0,0,0,0,15,0,0,0,50.9,20.83,0.22
# 4475,40613,476118,Akiba S.,2011,,0,0,0,6,0,0,0,0,0,0,0,0,0,0,0,0,0,0,0,0,0,0,0,0,0,0,0,0,0,0,0,0,0,0,0,0,0,0,0,0,0,0,0,0,0,0,0,0,0,0,0,0,0,0,0,0,0,0,0,0,0,0,0,0,0,0,0,0,0,0,0,4,0,0,0,0,0,0,0,0,0,0,0,0,0,0,0,0,0,0,0,11,0,0,0,0,0,0,0,0,12,0,0,0,0,0,0,0,0,0,0,0,0,0,0,0,0,0,0,0,0,0,0,0,0,0,0,0,0,0,0,0,0,0,0,0,0,64.5,0,0,0,0,0,0,0,0,0,0,0,0,0,0,0,0,0,0,0,0,0,0,0,0,0,0,0,0,0,0,0,0,0,0,0,0,0,0,0,0,0,0,2.5,78,31.96,0.22
# 4476,40920,469627,Malou Z.,2013,,0,0,0,1.108524978,0,0,0,0,0,0,0,0,0,0,0,0,0,0,0,0,0,0,0,0,7.107454858,0,0,0,0,0,0,0,0,0,0,0,0,0,0,0,0,0,0,0,0,0,0,0,0,0,0,0,0,0,0,0,0,0,0,0,0,0,0,0,0,0,0,0,0,0,0,0,0,0,0,0,0,0,0,0,0,0,0,0,0,0,0,0,0,0,0,5.903841882,0,0,0,0,0,0,0,0,14.39707971,0,0,0,0,0,0,0,0,0,0,0,0,0,0,0,0,0,0,0,0,0,0,0,0,0,0,0,0,0,0,0,0,0,0,0,0,71.48309857,0,0,0,0,0,0,0,0,0,0,0,0,0,0,0,0,0,0,0,0,0,0,0,0,0,0,0,0,0,0,0,0,0,0,0,0,0,0,0,0,0,0,0,72,29.5,0.22
# 4477,40963,469838,Ota R.,1973,,0,0,0,0,0,0,0,0,0,50,50,0,0,0,0,0,0,0,0,0,0,0,0,0,0,0,0,0,0,0,0,0,0,0,0,0,0,0,0,0,0,0,0,0,0,0,0,0,0,0,0,0,0,0,0,0,0,0,0,0,0,0,0,0,0,0,0,0,0,0,0,0,0,0,0,0,0,0,0,0,0,0,0,0,0,0,0,0,0,0,0,0,0,0,0,0,0,0,0,0,0,0,0,0,0,0,0,0,0,0,0,0,0,0,0,0,0,0,0,0,0,0,0,0,0,0,0,0,0,0,0,0,0,0,0,0,0,0,0,0,0,0,0,0,0,0,0,0,0,0,0,0,0,0,0,0,0,0,0,0,0,0,0,0,0,0,0,0,0,0,0,0,0,0,0,0,0,0,0,0,0,16.2,6.63,0.22
# 4478,41177,480573,Soltani M.T.,2013,,0,0,0,0,0,0,0,0,0,0,0,0,0,0,0,0,0,0,0,0,0,0,0,0,0,0,0,0,0,0,0,0,0,0,0,0,0,0,0,0,0,0,0,0,0,0,0,0,0,0,0,0,0,0,0,0,0,0,0,0,0,0,0,0,0,0,0,0,0,0,0,0,0,0,0,0,0,0,0,0,0,0,0,20,0,0,0,0,0,0,0,0,0,0,0,0,0,20,0,0,0,0,0,0,0,0,0,0,0,0,0,0,0,0,0,0,0,0,0,0,0,0,0,0,0,0,0,0,0,0,60,0,0,0,0,0,0,0,0,0,0,0,0,0,0,0,0,0,0,0,0,0,0,0,0,0,0,0,0,0,0,0,0,0,0,0,0,0,0,0,0,0,0,0,0,0,0,0,0,0,0,3.37,1.37,0.22
# 4479,41259,480852,El0Mallawany R.,2013,,0,0,0,0,0,0,0,0,0,0,0,0,0,0,0,0,0,0,0,0,0,0,0,0,0,0,0,0,0,0,0,0,0,0,0,0,0,0,0,0,0,0,0,5,0,0,0,0,0,0,0,0,0,0,0,0,0,0,0,0,0,0,0,0,0,0,0,0,0,0,0,0,0,0,0,0,0,0,0,0,0,0,0,0,0,0,0,0,0,0,0,0,0,0,0,0,0,0,0,0,0,0,0,0,0,0,0,0,0,0,0,0,0,0,0,0,0,0,0,0,0,0,0,0,0,0,0,0,0,0,0,0,0,0,0,0,0,0,0,0,0,0,0,0,0,0,0,0,0,0,0,0,0,80,0,0,0,5,0,0,0,0,0,0,0,0,0,0,0,10,0,0,0,0,0,0,0,0,0,0,0,37.4,24,0.22
# 4480,37424,443677,Hemono N.,2010,,0,0,0,0,0,0,0,0,0,0,0,0,0,0,0,0,0,0,0,0,0,0,0,0,0,0,0,0,0,0,0,0,0,0,0,0,0,0,0,0,0,0,0,0,0,0,0,0,0,0,0,0,0,0,0,0,0,0,0,0,0,0,0,0,0,0,0,0,0,0,0,0,0,0,0,0,0,0,0,0,0,0,0,0,0,0,0,0,0,0,0,0,0,0,0,0,0,0,0,0,0,0,0,0,0,0,0,0,0,0,0,0,0,0,0,50,0,0,0,0,0,0,0,0,0,0,0,0,0,0,0,0,0,0,0,0,0,0,0,0,50,0,0,0,0,0,0,0,0,0,0,0,0,0,0,0,0,0,0,0,0,0,0,0,0,0,0,0,0,0,0,0,0,0,0,0,0,0,0,0,0,32.2,13.2,0.219697
# 4481,1978,110645,State Optical I,1975,K20,0,0,0,0,0,0,0,0.139499959,0,0,0,0,0,5.255675439,0,0,0,0,0,0,0,0,0,0,4.744339591,0,0,0,0,0,0,0,0,0,0,0,0,0,0,0,0,0,0,0,0,0,0,0,0,0,0,0,0,0,0,0,0,0,0,0,0,0,0,0,0,0,0,0,0,0,0,8.926600349,0,0,0,0,0,0,0,0,0,0,0,0,0,0,0,0,0,0,0,0,0,0,0,0,0,0,0,0,2.745138185,0,0,0,0,0,0,0,0,0,0,0,0,0,0,0,0,0,0,0.182476646,0,0,0,0,0,0,0,0,0,0,0,0,0,0,0,0,0,69.98344921,0,0,0,0,0,0,0,0,0,0,0,0,0,0,0,0,0,0,0,0,0,0,0,0,0,0,0,0,0,0,0,0,0,0,0,0,0,0,0,8.022820617,0,0,0,72.3,29.64,0.2196357
# 4482,6619,38509,Gan Fuxi,1959,,0,0,0,4,0,0,0,0,0,0,0,0,0,12,0,0,0,0,0,0,0,0,0,0,0,0,0,0,0,0,0,0,0,0,0,0,0,0,0,0,0,0,0,0,0,0,0,0,0,0,0,0,0,0,0,0,0,0,0,0,0,0,0,0,0,0,0,0,0,0,0,0,0,0,0,0,0,0,0,0,0,0,0,0,0,0,0,0,0,0,0,0,0,0,0,0,0,0,0,0,20,0,0,0,0,0,0,0,0,0,0,0,0,0,0,0,0,0,0,0,0,0,0,0,0,0,0,0,0,0,0,0,0,0,0,0,0,64,0,0,0,0,0,0,0,0,0,0,0,0,0,0,0,0,0,0,0,0,0,0,0,0,0,0,0,0,0,0,0,0,0,0,0,0,0,0,0,0,0,0,0,73.2,30.01,0.2195934
# 4483,20715,186903,Sarkisov P.D.,1986,,0,0,0,15,0,0,0,0,0,0,0,0,0,0,0,0,0,0,0,0,0,0,0,0,0,0,0,0,0,0,0,0,0,0,0,0,0,0,0,0,0,0,0,0,0,0,0,0,0,0,0,0,0,0,0,0,0,0,0,0,0,0,0,0,0,0,0,0,0,0,0,0,0,0,0,0,0,0,0,0,0,0,0,0,0,0,0,0,0,0,0,0,0,0,0,0,0,0,0,0,25,0,0,0,0,0,0,0,0,0,0,0,0,0,0,0,0,0,0,0,0,0,0,0,0,0,0,0,0,0,0,0,0,0,0,0,0,60,0,0,0,0,0,0,0,0,0,0,0,0,0,0,0,0,0,0,0,0,0,0,0,0,0,0,0,0,0,0,0,0,0,0,0,0,0,0,0,0,0,0,0,56.1,23,0.2195652
# 4484,3861,12499,Takahashi K.,1983,,0,0,0,0,0,0,0,0,0,0,0,0,0,28.57143,0,0,0,0,0,0,0,0,0,0,0,0,0,0,0,0,0,0,0,0,0,0,0,0,0,0,0,0,0,0,0,0,0,0,0,0,0,0,0,0,0,0,0,0,0,0,0,0,0,0,0,0,0,0,0,0,0,0,0,0,0,0,0,0,0,0,0,0,0,0,0,0,0,0,0,0,0,0,0,0,0,0,0,0,0,0,14.28571,0,0,0,0,0,0,0,0,0,0,0,0,0,0,0,0,0,0,0,0,0,0,0,0,0,0,0,0,0,0,0,0,0,0,0,0,57.14286,0,0,0,0,0,0,0,0,0,0,0,0,0,0,0,0,0,0,0,0,0,0,0,0,0,0,0,0,0,0,0,0,0,0,0,0,0,0,0,0,0,0,0,71.1,29.15,0.219554
# 4485,1834,9129,Takahashi K.,1983,,0,0,0,0,0,0,0,0,0,0,0,0,0,0,0,0,0,0,0,0,0,0,0,0,0,0,0,0,0,0,0,0,0,0,0,0,0,0,0,0,0,0,0,0,0,0,0,0,0,0,0,0,0,0,0,0,0,0,0,0,0,0,0,0,0,0,0,0,0,0,0,0,0,0,0,0,0,0,0,0,0,0,0,0,0,0,0,0,0,0,0,0,0,0,0,0,0,0,0,0,16.67,0,0,0,0,0,0,0,0,0,0,0,0,0,0,0,0,0,0,0,0,0,0,0,0,0,0,0,0,0,0,0,0,0,0,0,0,83.33,0,0,0,0,0,0,0,0,0,0,0,0,0,0,0,0,0,0,0,0,0,0,0,0,0,0,0,0,0,0,0,0,0,0,0,0,0,0,0,0,0,0,0,58,23.78,0.2195122
# 4486,16777,171582,Burkhard D.J.M.,1997,,0,0,0,0,0,0,0,0,0,0,0,0,0,0,0,0,0,0,0,0,0,0,0,0,0,0,0,0,0,0,0,0,0,0,0,0,0,0,0,0,0,0,0,0,0,0,0,0,0,0,5,0,0,0,0,0,0,0,0,0,0,0,0,0,0,0,0,0,0,0,0,0,0,0,0,0,0,0,0,0,0,0,0,20,0,0,0,0,0,0,0,0,0,0,0,0,0,0,0,0,0,0,0,0,0,0,0,0,0,0,0,0,0,0,0,0,0,0,0,0,0,0,0,0,0,0,0,0,0,0,0,0,0,0,0,0,0,75,0,0,0,0,0,0,0,0,0,0,0,0,0,0,0,0,0,0,0,0,0,0,0,0,0,0,0,0,0,0,0,0,0,0,0,0,0,0,0,0,0,0,0,81.2,33.3,0.2192192
# 4487,37266,442005,Lin Chung0Chern,2010,,0,0,0,0,0,0,0,0,0,0,0,0,0,0,0,0,0,0,0,0,0,0,0,0,0,0,0,0,0,0,0,0,0,0,0,0,0,0,0,0,0,0,0,0,0,0,0,0,0,0,0,0,0,0,0,0,0,0,0,0,0,0,0,0,0,0,0,0,0,0,0,0,0,0,0,0,0,0,0,0,0,0,0,0,0,0,0,0,0,0,0,16.66667,0,0,0,0,0,0,0,0,16.66667,0,0,0,0,0,0,0,0,0,0,0,0,0,0,0,0,0,0,0,0,0,0,0,0,0,0,0,0,0,0,0,0,0,0,0,0,66.66666,0,0,0,0,0,0,0,0,0,0,0,0,0,0,0,0,0,0,0,0,0,0,0,0,0,0,0,0,0,0,0,0,0,0,0,0,0,0,0,0,0,0,0,69,28.3,0.2190813
# 4488,1572,9726,Harsell W.B.,1966,,0,0,0,0,0,0,0,0,0,0,0,0,0,0,0,0,0,0,0,0,0,0,0,0,0,0,0,0,0,0,0,0,0,0,0,0,0,0,0,0,0,0,0,0,0,0,0,0,0,0,0,0,0,0,0,0,0,0,0,0,0,0,0,0,0,0,0,0,0,0,0,0,0,0,0,0,0,0,0,0,0,0,0,0,0,0,0,0,0,0,0,0,0,0,0,0,0,0,0,0,25.01318,0,0,0,0,0,0,0,0,0,0,0,0,0,0,0,0,0,0,0,0,0,0,0,0,0,0,0,0,0,0,0,0,0,0,0,0,74.98682,0,0,0,0,0,0,0,0,0,0,0,0,0,0,0,0,0,0,0,0,0,0,0,0,0,0,0,0,0,0,0,0,0,0,0,0,0,0,0,0,0,0,0,59.8,24.52,0.219
# 4489,1583,9803,Karapetyan G.O.,1981,,0,0,0,0,0,0,0,0,0,0,0,0,0,0,0,0,0,0,0,0,0,0,0,0,0,0,0,0,0,0,0,0,0,0,0,0,0,0,0,0,0,0,0,0,0,0,0,0,0,0,0,0,0,0,0,0,0,0,0,0,0,0,0,0,0,0,0,0,0,0,0,0,0,0,0,0,0,0,0,0,0,0,0,0,0,0,0,0,0,0,0,0,0,0,0,0,0,0,0,0,25,0,0,0,0,0,0,0,0,0,0,0,0,0,0,0,0,0,0,0,0,0,0,0,0,0,0,0,0,0,0,0,0,0,0,0,0,75,0,0,0,0,0,0,0,0,0,0,0,0,0,0,0,0,0,0,0,0,0,0,0,0,0,0,0,0,0,0,0,0,0,0,0,0,0,0,0,0,0,0,0,61.4,25.2,0.219
# 4490,1583,12260,Karapetyan G.O.,1981,,0,0,0,0,0,0,0,0,0,0,0,0,0,0,0,0,0,0,0,0,0,0,0,0,0,0,0,0,0,0,0,0,0,0,0,0,0,0,0,0,0,0,0,0,0,0,0,0,0,0,0,0,0,0,0,0,0,0,0,0,0,0,0,0,0,0,0,0,0,0,0,0,0,0,0,0,0,0,0,0,0,0,0,5,0,0,0,0,0,0,0,0,0,0,0,0,0,0,0,0,20,0,0,0,0,0,0,0,0,0,0,0,0,0,0,0,0,0,0,0,0,0,0,0,0,0,0,0,0,0,0,0,0,0,0,0,0,75,0,0,0,0,0,0,0,0,0,0,0,0,0,0,0,0,0,0,0,0,0,0,0,0,0,0,0,0,0,0,0,0,0,0,0,0,0,0,0,0,0,0,0,68,27.9,0.219
# 4491,1965,110875,Kisin B.I.,1959,K19,0,0,0,0,0,0,0,0.125899955,0,0,0,0,0,4.900948236,0,0,2.44481312,0,0,0,0,0,0,0,0,0,0,0,0,0,0,0,0,0,0,0,0,0,0,0,0,0,0,0,0,0,0,0,0,0,0,0,0,0,0,0,0,0,0,0,0,0,0,0,0,0,0,0,0,0,0,9.19503869,0,0,0,0,0,0,0,0,0,0,0,0,0,0,0,0,0,0,0,0,0,0,0,0,0,0,0,0,3.63754269,0,0,0,0,0,0,0,0,0,0,0,0,0,0,0,0,0,0,0,0,0,0,0,0,0,0,0,0,0,0,0,0,0,0,0,0,74.58567315,0,0,0,0,0,0,0,0,0,0,0,0,0,0,0,0,0,0,0,0,0,0,0,0,0,0,0,0,0,0,0,0,0,0,0,0,0,0,0,5.11008416,0,0,0,70.5,28.91,0.219
# 4492,2027,9639,Shaw R.R.,1971,,0,0,0,0,0,0,0,0,0,0,0,0,0,0,0,0,0,0,0,0,0,0,0,0,0,0,0,0,0,0,0,0,0,0,0,0,0,0,0,0,0,0,0,0,0,0,0,0,0,0,0,0,0,0,0,0,0,0,0,0,0,0,0,0,0,0,0,0,0,0,0,0,0,0,0,0,0,0,0,0,0,0,0,0,0,0,0,0,0,0,0,0,0,0,0,0,0,0,0,0,0,0,0,0,0,0,0,0,0,0,0,0,0,0,0,0,0,0,0,45,0,0,0,0,0,0,0,0,0,0,0,0,0,0,0,0,0,55,0,0,0,0,0,0,0,0,0,0,0,0,0,0,0,0,0,0,0,0,0,0,0,0,0,0,0,0,0,0,0,0,0,0,0,0,0,0,0,0,0,0,0,51.7,21.21,0.219
# 4493,4204,50409,Molot V.A.,1992,,0,0,0,0,0,0,0,0,0,0,0,0,0,0,0,0,0,0,0,0,0,0,0,0,0,0,0,0,0,0,0,0,0,0,0,0,0,0,0,0,0,0,0,0,0,0,0,0,0,0,0,0,0,0,0,0,0,0,0,0,0,0,0,0,0,0,0,0,0,0,0,0,0,0,0,0,0,0,0,0,0,0,0,0,0,0,0,0,0,0,0,0,0,0,0,0,0,0,0,0,25.2,0,0,0,0,0,0,0,0,0,0,0,0,0,0,0,0,0,0,0,0,0,0,0,0,0,0,0,0,0,0,0,0,0,0,0,0,74.8,0,0,0,0,0,0,0,0,0,0,0,0,0,0,0,0,0,0,0,0,0,0,0,0,0,0,0,0,0,0,0,0,0,0,0,0,0,0,0,0,0,0,0,59.2,24.3,0.219
# 4494,4204,50416,Molot V.A.,1992,,0,0,0,0,0,0,0,0,0,0,0,0,0,21.8,0,0,0,0,0,0,0,0,0,0,0,0,0,0,0,0,0,0,0,0,0,0,0,0,0,0,0,0,0,0,0,0,0,0,0,0,0,0,0,0,0,0,0,0,0,0,0,0,0,0,0,0,0,0,0,0,0,0,0,0,0,0,0,0,0,0,0,0,0,0,0,0,0,0,0,0,0,0,0,0,0,0,0,0,0,0,22,0,0,0,0,0,0,0,0,0,0,0,0,0,0,0,0,0,0,0,0,0,0,0,0,0,0,0,0,0,0,0,0,0,0,0,0,56.2,0,0,0,0,0,0,0,0,0,0,0,0,0,0,0,0,0,0,0,0,0,0,0,0,0,0,0,0,0,0,0,0,0,0,0,0,0,0,0,0,0,0,0,76.9,32.6,0.219
# 4495,4204,50423,Molot V.A.,1992,,0,0,0,0,0,0,0,0,0,0,0,0,0,0,0,0,0,0,0,0,0,0,0,0,0,0,0,0,0,0,0,0,0,0,0,0,0,0,0,0,0,0,0,0,0,0,0,0,0,0,0,0,0,0,0,0,0,0,0,0,0,0,0,0,0,0,0,0,0,0,0,0,0,0,0,0,0,0,0,0,0,0,0,0,0,0,0,0,0,0,0,0,0,0,0,0,0,0,0,0,24.6,0,0,0,0,0,0,0,0,0,0,0,0,0,0,0,0,0,0,0,0,0,0,0,0,0,0,0,0,0,0,0,0,0,0,0,0,75.4,0,0,0,0,0,0,0,0,0,0,0,0,0,0,0,0,0,0,0,0,0,0,0,0,0,0,0,0,0,0,0,0,0,0,0,0,0,0,0,0,0,0,0,59.1,24.3,0.219
# 4496,4206,50440,Molot V.A.,1992,,0,0,0,4,0,0,0,0,0,0,0,0,0,0,0,0,0,0,0,0,0,0,0,0,0,0,0,0,0,0,0,0,0,0,0,0,0,0,0,0,0,0,0,0,0,0,0,0,0,0,0,0,0,0,0,0,0,0,0,0,0,0,0,0,0,0,0,0,0,0,0,0,0,0,0,0,0,0,0,0,0,0,0,12.5,0,0,0,0,0,0,0,0,0,0,0,0,0,0,0,0,12.5,0,0,0,0,0,0,0,0,0,0,0,0,0,0,0,0,0,0,0,0,0,0,0,0,0,0,0,0,0,0,0,0,0,0,0,0,71,0,0,0,0,0,0,0,0,0,0,0,0,0,0,0,0,0,0,0,0,0,0,0,0,0,0,0,0,0,0,0,0,0,0,0,0,0,0,0,0,0,0,0,72.9,29.9,0.219
# 4497,4206,50441,Molot V.A.,1992,,0,0,0,6,0,0,0,0,0,0,0,0,0,0,0,0,0,0,0,0,0,0,0,0,0,0,0,0,0,0,0,0,0,0,0,0,0,0,0,0,0,0,0,0,0,0,0,0,0,0,0,0,0,0,0,0,0,0,0,0,0,0,0,0,0,0,0,0,0,0,0,0,0,0,0,0,0,0,0,0,0,0,0,13,0,0,0,0,0,0,0,0,0,0,0,0,0,0,0,0,12.4,0,0,0,0,0,0,0,0,0,0,0,0,0,0,0,0,0,0,0,0,0,0,0,0,0,0,0,0,0,0,0,0,0,0,0,0,68.6,0,0,0,0,0,0,0,0,0,0,0,0,0,0,0,0,0,0,0,0,0,0,0,0,0,0,0,0,0,0,0,0,0,0,0,0,0,0,0,0,0,0,0,73.3,30,0.219
# 4498,4206,50444,Molot V.A.,1992,,0,0,0,15,0,0,0,0,0,0,0,0,0,0,0,0,0,0,0,0,0,0,0,0,0,0,0,0,0,0,0,0,0,0,0,0,0,0,0,0,0,0,0,0,0,0,0,0,0,0,0,0,0,0,0,0,0,0,0,0,0,0,0,0,0,0,0,0,0,0,0,0,0,0,0,0,0,0,0,0,0,0,0,12.5,0,0,0,0,0,0,0,0,0,0,0,0,0,0,0,0,12.5,0,0,0,0,0,0,0,0,0,0,0,0,0,0,0,0,0,0,0,0,0,0,0,0,0,0,0,0,0,0,0,0,0,0,0,0,60,0,0,0,0,0,0,0,0,0,0,0,0,0,0,0,0,0,0,0,0,0,0,0,0,0,0,0,0,0,0,0,0,0,0,0,0,0,0,0,0,0,0,0,83.6,34.2,0.219
# 4499,4206,50448,Molot V.A.,1992,,0,0,0,4,0,0,0,0,0,0,0,0,0,0,0,0,0,0,0,0,0,0,0,0,0,0,0,0,0,0,0,0,0,0,0,0,0,0,0,0,0,0,0,0,0,0,0,0,0,0,0,0,0,0,0,0,0,0,0,0,0,0,0,0,0,0,0,0,0,0,0,0,0,0,0,0,0,0,0,0,0,0,0,33,0,0,0,0,0,0,0,0,0,0,0,0,0,0,0,0,0,0,0,0,0,0,0,0,0,0,0,0,0,0,0,0,0,0,0,0,0,0,0,0,0,0,0,0,0,0,0,0,0,0,0,0,0,63,0,0,0,0,0,0,0,0,0,0,0,0,0,0,0,0,0,0,0,0,0,0,0,0,0,0,0,0,0,0,0,0,0,0,0,0,0,0,0,0,0,0,0,79,32.5,0.219
# 4500,4206,50465,Molot V.A.,1992,,0,0,0,8.7,0,0,0,0,0,0,0,0,0,0,0,0,0,0,0,0,0,0,0,0,0,0,0,0,0,0,0,0,0,0,0,0,0,0,0,0,0,0,0,0,0,0,0,0,0,0,0,0,0,0,0,0,0,0,0,0,0,0,0,0,0,0,0,0,0,0,0,0,0,0,0,0,0,0,0,0,0,0,0,14.9,0,0,0,0,0,0,0,0,0,0,0,0,0,0,0,0,18.5,0,0,0,0,0,0,0,0,0,0,0,0,0,0,0,0,0,0,0,0,0,0,0,0,0,0,0,0,0,0,0,0,0,0,0,0,57.9,0,0,0,0,0,0,0,0,0,0,0,0,0,0,0,0,0,0,0,0,0,0,0,0,0,0,0,0,0,0,0,0,0,0,0,0,0,0,0,0,0,0,0,77.8,31.9,0.219
# 4501,6549,37695,Field M.B.,1971,0,0,0,0,16.421,0,0,0,0,0,0,0,0,0,0,0,0,0,0,0,0,0,0,0,0,0,0,0,0,0,0,0,0,0,0,0,0,0,0,0,0,0,0,0,0,0,0,0,0,0,0,0,0,0,0,0,0,0,0,0,0,0,0,0,0,0,0,0,0,0,0,0,0,0,0,0,0,0,0,0,0,0,0,0,15.571,0,0,0,0,0,0,0,0,0,0,0,0,0,0,0,0,0,0,0,0,0,0,0,0,0,0,0,0,0,0,0,0,0,0,0,0,0,0,0,0,0,0,0,0,0,0,0,0,0,0,0,0,0,65.724,0,0,0,0,0,0,0,0,0,0,0,0,0,0,0,0,0,0,0,1.133,0,0,0,0,0,0,0,0,0,0,0,0,0,0,0,0,0,0,0,0,0,0,1.151,81.9,33.88,0.219
# 4502,6774,51320,Rabukhin A.I.,1992,,0,0,0,1.63,0,0,0,0,0,0,0,0,0,0,0,0,0,0,0,15.33,0,0,0,0,0,0,0,0,0,0,0,0,0,0,0,0,0,0,0,0,0,0,0,0,0,0,0,0,0,0,0,0,0,17.69,0,0,0,0,0,0,0,0,0,0,0,0,0,0,0,0,0,0,0,0,0,0,0,0,0,0,0,0,0,0,0,0,0,0,0,0,0,0,0,0,0,0,0,0,0,0,0,0,0,0,0,0,0,0,0,0,0,0,0,0,0,0,0,0,0,65.35,0,0,0,0,0,0,0,0,0,0,0,0,0,0,0,0,0,0,0,0,0,0,0,0,0,0,0,0,0,0,0,0,0,0,0,0,0,0,0,0,0,0,0,0,0,0,0,0,0,0,0,0,0,0,0,0,0,0,0,0,0,48.4,19.86,0.219
# 4503,7830,74164,Patel N.D.,1983,,0,0,0,0,0,0,0,0,0,0,0,0,0,0,0,0,0,0,0,0,0,0,0,0,0,0,0,0,0,0,0,0,0,0,0,0,0,0,0,0,0,0,0,0,0,0,0,0,0,0,0,0,0,0,0,0,0,0,0,0,0,0,0,0,0,0,0,0,0,0,0,0,0,0,0,0,0,0,0,0,0,0,0,0,0,0,0,0,0,0,0,0,0,0,0,0,0,44.2,0,0,0,0,0,0,0,0,0,0,0,0,0,0,0,0,0,55.8,0,0,0,0,0,0,0,0,0,0,0,0,0,0,0,0,0,0,0,0,0,0,0,0,0,0,0,0,0,0,0,0,0,0,0,0,0,0,0,0,0,0,0,0,0,0,0,0,0,0,0,0,0,0,0,0,0,0,0,0,0,0,0,0,0,47.3,19.4,0.219
# 4504,7830,74166,Patel N.D.,1983,,0,0,0,0,0,0,0,0,0,0,0,0,0,0,0,0,0,0,0,0,0,0,0,0,0,0,0,0,0,0,0,0,0,0,0,0,0,0,0,0,0,0,0,0,0,0,0,0,0,0,0,0,0,0,0,0,0,0,0,0,0,0,0,0,0,0,0,0,0,0,0,0,0,0,0,0,0,0,0,0,0,0,0,0,0,0,0,0,0,0,0,0,0,0,0,0,0,47.2,0,0,0,0,0,0,0,0,0,0,0,0,0,0,0,0,0,52.8,0,0,0,0,0,0,0,0,0,0,0,0,0,0,0,0,0,0,0,0,0,0,0,0,0,0,0,0,0,0,0,0,0,0,0,0,0,0,0,0,0,0,0,0,0,0,0,0,0,0,0,0,0,0,0,0,0,0,0,0,0,0,0,0,0,48.3,19.8,0.219
# 4505,8696,60000,Vaills Y.,1992,,0,0,0,0,0,0,0,0,0,0,0,0,0,0,0,0,0,0,0,0,0,0,0,0,19.9460898,0,0,0,0,0,0,0,0,0,0,0,0,0,0,0,0,0,0,0,0,0,0,0,0,0,0,0,0,0,0,0,0,0,0,0,0,0,0,0,0,0,0,0,0,0,0,0,0,0,0,0,0,0,0,0,0,0,0,0,0,0,0,0,0,0,0,0,0,0,0,0,0,0,0,0,7.816710922,0,0,0,0,0,0,0,0,0,0,0,0,0,0,0,0,0,0,0,0,0,0,0,0,0,0,0,0,0,0,0,0,0,0,0,0,72.23719928,0,0,0,0,0,0,0,0,0,0,0,0,0,0,0,0,0,0,0,0,0,0,0,0,0,0,0,0,0,0,0,0,0,0,0,0,0,0,0,0,0,0,0,82.3,33.75,0.219
# 4506,11648,76109,Hanada T.,1973,,0,0,0,0,0,0,0,0,0,0,0,0,0,0,0,0,0,0,0,0,0,0,0,0,0,0,0,0,0,0,0,0,0,0,0,0,0,0,0,0,0,0,0,0,0,0,0,0,0,0,0,0,0,0,0,0,0,0,0,0,96,0,0,0,0,0,0,0,0,0,0,0,0,0,0,0,0,0,0,0,0,0,0,0,0,0,0,0,0,0,0,0,0,0,0,0,0,0,0,0,0,4,0,0,0,0,0,0,0,0,0,0,0,0,0,0,0,0,0,0,0,0,0,0,0,0,0,0,0,0,0,0,0,0,0,0,0,0,0,0,0,0,0,0,0,0,0,0,0,0,0,0,0,0,0,0,0,0,0,0,0,0,0,0,0,0,0,0,0,0,0,0,0,0,0,0,0,0,0,0,0,47.8,19.63,0.219
# 4507,13204,78421,Bokin P.Ya.,1963,TF3,0,0,0,0,0,0,0,0.142099959,0,0,0,0,0,0.597529429,0,0,0,0,0,0,0,0,0,0,0,0,0,0,0,0,0,0,0,0,0,0,0,0,0,0,0,0,0,0,0,0,0,0,0,0,0,0,0,0,0,0,0,0,0,0,0,0,0,0,0,0,0,0,0,0,0,5.013137566,0,0,0,0,0,0,0,0,0,0,0,0,0,0,0,0,0,0,0,0,0,0,0,0,0,0,0,0,0,0,0,0,0,0,0,0,0,0,0,0,0,0,0,0,0,0,0,30.7528512,0,0,0,0,0,0,0,0,0,0,0.096429972,0,0,0,0,0,0,63.39795187,0,0,0,0,0,0,0,0,0,0,0,0,0,0,0,0,0,0,0,0,0,0,0,0,0,0,0,0,0,0,0,0,0,0,0,0,0,0,0,0,0,0,0,53.6,21.98,0.219
# 4508,14312,119663,Novotny V.,1978,0,0,0,0,0.289392107,0,0,0,0,0,0,0,0,0,0,0,0,0,0,0,0,0,0,0,0,8.103169203,0,0,0,0,0,0,0,0,0,0,0,0,0,0,0,0,0,0,0,0,0,0,0,0,0,0.029560001,0,0,0,0,0,0,0,0,0,0,0,0,0,0,0,0,0,0,0,0,0.187949405,0,0,0,0,0,0,0,0,0,0,0,0,0,0,0,0,0,0,0,6.881727172,0,0,0,0,0,0,0,0,14.28233036,0,0,0,0,0,0,0,0,0,0,0,0,0,0,0,0,0,0,0,0,0,0,0,0,0,0,0,0,0,0,0,0,0,0,0,0,70.22587176,0,0,0,0,0,0,0,0,0,0,0,0,0,0,0,0,0,0,0,0,0,0,0,0,0,0,0,0,0,0,0,0,0,0,0,0,0,0,0,0,0,0,0,72.3,29.65,0.219
# 4509,14312,119664,Novotny V.,1978,0,0,0,0,1.22690508,0,0,0,0,0,0,0,0,0,0,0,0,0,0,0,0,0,0,0,0,7.011053456,0,0,0,0,0,0,0,0,0,0,0,0,0,0,0,0,0,0,0,0,0,0,0,0,0,0.074610005,0,0,0,0,0,0,0,0,0,0,0,0,0,0,0,0,0,0,0,0,0.379442525,0,0,0,0,0,0,0,0,0,0,0,0,0,0,0,0,0,0,0,6.059803394,0,0,0,0,0,0,0,0,13.07139085,0,0,0,0,0,0,0,0,0,0,0,0,0,0,0,0,0,0,0,0,0,0,0,0,0,0,0,0,0,0,0,0,0,0,0,0,72.17679469,0,0,0,0,0,0,0,0,0,0,0,0,0,0,0,0,0,0,0,0,0,0,0,0,0,0,0,0,0,0,0,0,0,0,0,0,0,0,0,0,0,0,0,74,30.35,0.219
# 4510,14970,152276,Abd El0Moneim A,1998,,0,0,0,0,0,0,0,0,0,0,0,0,0,0,0,0,0,0,0,0,0,0,0,0,5,0,0,0,0,0,0,0,0,0,0,0,0,0,0,0,0,0,0,0,0,0,0,0,0,0,0,0,0,0,0,0,0,0,0,0,0,0,0,0,0,0,0,0,0,0,0,12,0,0,0,0,0,0,0,0,0,0,0,0,0,0,0,0,0,0,0,0,0,0,0,0,0,0,0,0,3,0,0,0,0,0,0,0,0,0,0,0,0,0,0,0,0,0,0,15,0,0,0,0,0,0,0,0,0,0,0,0,0,0,0,0,0,65,0,0,0,0,0,0,0,0,0,0,0,0,0,0,0,0,0,0,0,0,0,0,0,0,0,0,0,0,0,0,0,0,0,0,0,0,0,0,0,0,0,0,0,59.7,24.5,0.219
# 4511,14970,152278,Abd El0Moneim A,1998,,0,0,0,0,0,0,0,0,0,0,0,0,0,0,0,0,0,0,0,0,0,0,0,0,5,0,0,0,0,0,0,0,0,0,0,0,0,0,0,0,0,0,0,0,0,0,0,0,0,0,0,0,0,0,0,0,0,0,0,0,0,0,0,0,0,0,0,0,0,0,0,7.5,0,0,0,0,0,0,0,0,0,0,0,0,0,0,0,0,0,0,0,0,0,0,0,0,0,0,0,0,7.5,0,0,0,0,0,0,0,0,0,0,0,0,0,0,0,0,0,0,15,0,0,0,0,0,0,0,0,0,0,0,0,0,0,0,0,0,65,0,0,0,0,0,0,0,0,0,0,0,0,0,0,0,0,0,0,0,0,0,0,0,0,0,0,0,0,0,0,0,0,0,0,0,0,0,0,0,0,0,0,0,60.5,24.8,0.219
# 4512,14970,152279,Abd El0Moneim A,1998,,0,0,0,0,0,0,0,0,0,0,0,0,0,0,0,0,0,0,0,0,0,0,0,0,5,0,0,0,0,0,0,0,0,0,0,0,0,0,0,0,0,0,0,0,0,0,0,0,0,0,0,0,0,0,0,0,0,0,0,0,0,0,0,0,0,0,0,0,0,0,0,6,0,0,0,0,0,0,0,0,0,0,0,0,0,0,0,0,0,0,0,0,0,0,0,0,0,0,0,0,9,0,0,0,0,0,0,0,0,0,0,0,0,0,0,0,0,0,0,15,0,0,0,0,0,0,0,0,0,0,0,0,0,0,0,0,0,65,0,0,0,0,0,0,0,0,0,0,0,0,0,0,0,0,0,0,0,0,0,0,0,0,0,0,0,0,0,0,0,0,0,0,0,0,0,0,0,0,0,0,0,64.5,26.5,0.219
# 4513,23675,190639,Ohara K.,2000,,0,0,0,16.6898507,0,0,0,0,0,0,0,0,0,0,0,0,1.398613059,0,0,0,0,0,0,0,1.233573052,0,0,0,0,0,0,0,0,0,0,0,0,0,0,0,0,0,0,0,0,0,0,0,0,0,0,0,0,0,0,0,0,0,0,0,0,0,0,0,0,0,0,0,0,0,0,0,0,0,0,0,0,0,0,0,0,0,0,9.491518399,0,0,0,0,0,0,0,1.716328072,0,0,0,0,0,0,0,0,0,0,0,0,0,0,0,0,0,0,0,0,0,0,0,3.996207168,0,0,0,0,0,0,0,0,0,0,0,0,0,0,0,0,0,0,0,0,0,65.04894273,0,0,0,0,0,0,0,0,0,0,0,0,0,0,0,0,0,0,0,0,0,0,0,0,0,0,0,0,0,0,0,0,0,0,0,0,0,0,0,0.424966818,0,0,0,83.1,34.08,0.219
# 4514,27073,356802,Duddridge A.,2003,,0,0,0,0,0,0,0,0,0,0,0,0,0,18.56443,0,0,0,0,0,0,0,0,0,0,0,0,0,0,0,0,0,0,0,0,0,0,0,0,0,0,0,0,0,0,0,0,0,0,0,0,0,0,0,0,0,0,0,0,0,0,0,0,0,0,0,0,0,0,0,0,0,0,0,0,0,0,0,0,0,0,0,0,0,10.29691,0,0,0,0,0,0,0,0,0,0,0,0,0,0,0,0,10.54684,0,0,0,0,0,0,0,0,0,0,0,0,0,0,0,0,0,0,0,0,0,0,0,0,0,0,0,0,0,0,0,0,0,0,0,0,60.59182,0,0,0,0,0,0,0,0,0,0,0,0,0,0,0,0,0,0,0,0,0,0,0,0,0,0,0,0,0,0,0,0,0,0,0,0,0,0,0,0,0,0,0,91.4,37.48,0.219
# 4515,27722,359723,Schrimpf C.,1984,,0,0,0,0,0,0,0,0,0,0,0,0,0,0,0,0,0,0,0,0,0,0,0,0,10,0,0,0,0,0,0,0,0,0,0,0,0,0,0,0,0,0,0,0,0,0,0,0,0,0,0,0,0,0,0,0,0,0,0,0,0,0,0,0,0,0,0,0,0,0,0,0,0,0,0,0,0,0,0,0,0,0,0,0,0,0,0,0,0,0,0,0,0,0,0,0,0,0,0,0,16,0,0,0,0,0,0,0,0,0,0,0,0,0,0,0,0,0,0,0,0,0,0,0,0,0,0,0,0,0,0,0,0,0,0,0,0,74,0,0,0,0,0,0,0,0,0,0,0,0,0,0,0,0,0,0,0,0,0,0,0,0,0,0,0,0,0,0,0,0,0,0,0,0,0,0,0,0,0,0,0,71.6,29.3,0.219
# 4516,27975,370787,Lagakos N.,1980,,0,0,0,0,0,0,0,0,0,0,0,0,0,13.217,0,0,0,0,0,0,0,0,0,0,0,0,0,0,0,0,0,0,0,0,0,0,0,0,0,0,0,0,0,0,0,0,0,0,0,0,0,0,0,0,0,0,0,0,0,0,0,0,0,0,0,0,0,0,0,0,0,0,0,0,0,0,0,0,0,0,0,0,0,0,0,0,0,0,0,0,0,0,0,0,0,0,0,0,0,0,0,0,0,0,0,0,0,0,0,0,0,0,0,0,0,0,0,0,0,0,0,0,0,0,0,0,0,0,0,0,0,0,0,0,0,0,0,86.783,0,0,0,0,0,0,0,0,0,0,0,0,0,0,0,0,0,0,0,0,0,0,0,0,0,0,0,0,0,0,0,0,0,0,0,0,0,0,0,0,0,0,0,50.7,20.79,0.219
# 4517,28292,380185,Abd El0Moneim A,2003,,0,0,0,28.57142857,0,0,0,0,0,0,0,0,0,38.0952381,0,0,0,0,0,0,0,0,0,0,28.57142857,0,0,0,0,0,0,0,0,0,0,0,0,0,0,0,0,0,0,0,0,0,0,0,0,0,0,0,0,0,0,0,0,0,0,0,0,0,0,0,0,0,0,0,0,0,0,0,0,0,0,0,0,0,0,0,0,0,0,0,0,0,0,0,0,0,0,0,0,0,0,0,0,0,0,0,0,0,0,0,0,0,0,0,0,0,0,0,0,0,0,0,0,0,0,0,0,0,0,0,0,0,0,0,0,0,0,0,0,0,0,0,0,0,0,0,0,0,0,0,0,0,0,0,0,0,0,0,0,0,0,0,0,4.761904762,0,0,0,0,0,0,0,0,0,0,0,0,0,0,0,0,0,0,0,0,0,0,0,98.5,36.7,0.219
# 4518,28292,380186,Abd El0Moneim A,2003,,0,0,0,27.27272755,0,0,0,0,0,0,0,0,0,36.36363673,0,0,0,0,0,0,0,0,0,0,27.27272755,0,0,0,0,0,0,0,0,0,0,0,0,0,0,0,0,0,0,0,0,0,0,0,0,0,0,0,0,0,0,0,0,0,0,0,0,0,0,0,0,0,0,0,0,0,0,0,0,0,0,0,0,0,0,0,0,0,0,0,0,0,0,0,0,0,0,0,0,0,0,0,0,0,0,0,0,0,0,0,0,0,0,0,0,0,0,0,0,0,0,0,0,0,0,0,0,0,0,0,0,0,0,0,0,0,0,0,0,0,0,0,0,0,0,0,0,0,0,0,0,0,0,0,0,0,0,0,0,0,0,0,0,9.090908182,0,0,0,0,0,0,0,0,0,0,0,0,0,0,0,0,0,0,0,0,0,0,0,100,41.4,0.219
# 4519,28292,380188,Abd El0Moneim A,2003,,0,0,0,25,0,0,0,0,0,0,0,0,0,33.33333,0,0,0,0,0,0,0,0,0,0,25,0,0,0,0,0,0,0,0,0,0,0,0,0,0,0,0,0,0,0,0,0,0,0,0,0,0,0,0,0,0,0,0,0,0,0,0,0,0,0,0,0,0,0,0,0,0,0,0,0,0,0,0,0,0,0,0,0,0,0,0,0,0,0,0,0,0,0,0,0,0,0,0,0,0,0,0,0,0,0,0,0,0,0,0,0,0,0,0,0,0,0,0,0,0,0,0,0,0,0,0,0,0,0,0,0,0,0,0,0,0,0,0,0,0,0,0,0,0,0,0,0,0,0,0,0,0,0,0,0,0,0,0,16.66667,0,0,0,0,0,0,0,0,0,0,0,0,0,0,0,0,0,0,0,0,0,0,0,112,46.1,0.219
# 4520,29141,382251,Abd El0Moneim A,2005,,0,0,0,20.9,0,0,0,0,0,0,0,0,0,41,0,0,0,0,0,0,0,0,0,0,38.1,0,0,0,0,0,0,0,0,0,0,0,0,0,0,0,0,0,0,0,0,0,0,0,0,0,0,0,0,0,0,0,0,0,0,0,0,0,0,0,0,0,0,0,0,0,0,0,0,0,0,0,0,0,0,0,0,0,0,0,0,0,0,0,0,0,0,0,0,0,0,0,0,0,0,0,0,0,0,0,0,0,0,0,0,0,0,0,0,0,0,0,0,0,0,0,0,0,0,0,0,0,0,0,0,0,0,0,0,0,0,0,0,0,0,0,0,0,0,0,0,0,0,0,0,0,0,0,0,0,0,0,0,0,0,0,0,0,0,0,0,0,0,0,0,0,0,0,0,0,0,0,0,0,0,0,0,112,46.2,0.219
# 4521,29141,382252,Abd El0Moneim A,2005,,0,0,0,20.64197835,0,0,0,0,0,0,0,0,0,40.49382676,0,0,0,0,0,0,0,0,0,0,37.62962699,0,0,0,0,0,0,0,0,0,0,0,0,0,0,0,0,0,0,0,0,0,0,0,0,0,0,0,0,0,0,0,0,0,0,0,0,0,0,0,0,0,0,0,0,0,0,0,0,0,0,0,0,0,0,0,0,0,0,0,0,0,0,0,0,0,0,0,0,0,0,0,0,0,0,0,0,0,0,0,0,0,0,0,0,0,0,0,0,0,0,0,0,0,0,0,0,0,0,0,0,0,0,0,0,0,0,0,0,0,0,0,0,0,0,0,0,0,0,0,0,0,0,0,0,0,0,0,0,0,0,0,0,1.234567901,0,0,0,0,0,0,0,0,0,0,0,0,0,0,0,0,0,0,0,0,0,0,0,108,44.6,0.219
# 4522,34275,417272,Reddy C.N.,2008,,0,0,0,0,0,0,0,0,0,0,0,0,0,50,0,0,0,0,0,0,0,0,0,0,0,0,0,0,0,0,0,0,0,0,0,0,0,0,0,0,0,0,0,0,0,0,0,0,0,0,0,0,0,0,0,0,0,0,0,0,0,0,0,0,0,0,0,0,0,0,0,0,0,0,0,0,0,0,0,0,0,0,0,40,0,0,0,0,0,0,0,0,0,0,0,0,0,0,0,0,0,0,0,0,0,0,0,0,0,0,0,0,0,0,0,0,0,0,0,0,0,0,0,0,0,0,0,0,0,0,0,0,0,0,0,0,0,0,0,0,0,0,0,0,0,0,0,0,0,0,0,0,0,0,0,0,0,0,0,0,0,0,0,0,0,0,0,10,0,0,0,0,0,0,0,0,0,0,0,0,0,56.2,23.09,0.219
# 4523,35599,427694,Reddy M.V.S.,2009,,0,0,0,0,0,0,0,0,0,0,0,0,0,60,0,0,0,0,0,0,0,0,0,0,0,0,0,0,0,0,0,0,0,0,0,0,0,0,0,0,0,0,0,0,0,0,0,0,0,0,0,0,0,0,0,0,0,0,0,0,0,0,0,0,0,0,0,0,0,0,0,0,0,0,0,0,0,0,0,0,0,0,0,0,0,0,0,0,0,0,0,0,0,0,0,0,0,0,0,0,15,0,0,0,0,0,0,0,0,0,0,0,0,0,0,0,0,0,0,0,0,0,0,0,0,0,0,0,0,0,0,0,0,0,0,0,0,0,0,0,0,0,0,0,0,0,0,0,0,0,0,0,0,0,0,0,0,0,0,0,0,0,0,0,0,0,0,25,0,0,0,0,0,0,0,0,0,0,0,0,0,50.6,20.76,0.219
# 4524,36445,435470,Eraiah B.,2010,,0,0,0,0,0,0,0,0,0,0,0,0,0,0,0,0,0,0,0,0,0,0,0,0,0,0,0,0,0,0,0,0,0,0,0,0,0,0,0,0,0,0,0,0,0,0,0,0,0,0,0,0,0,0,0,0,0,0,0,0,0,0,0,0,0,0,0,0,0,0,0,0,0,0,0,0,0,0,0,0,0,0,0,0,0,0,0,0,0,0,0,0,0,0,0,0,0,0,0,0,0,0,0,0,0,0,0,0,0,0,0,0,0,0,0,60,0,0,0,39.9,0,0,0,0,0,0,0,0,0,0,0,0,0,0,0,0,0,0,0.1,0,0,0,0,0,0,0,0,0,0,0,0,0,0,0,0,0,0,0,0,0,0,0,0,0,0,0,0,0,0,0,0,0,0,0,0,0,0,0,0,0,0,29.7,12.19,0.219
# 4525,41095,480288,Sidek H.A.A.,2008,,0,0,0,0,0,0,0,0,0,0,0,0,0,50,0,0,0,0,0,50,0,0,0,0,0,0,0,0,0,0,0,0,0,0,0,0,0,0,0,0,0,0,0,0,0,0,0,0,0,0,0,0,0,0,0,0,0,0,0,0,0,0,0,0,0,0,0,0,0,0,0,0,0,0,0,0,0,0,0,0,0,0,0,0,0,0,0,0,0,0,0,0,0,0,0,0,0,0,0,0,0,0,0,0,0,0,0,0,0,0,0,0,0,0,0,0,0,0,0,0,0,0,0,0,0,0,0,0,0,0,0,0,0,0,0,0,0,0,0,0,0,0,0,0,0,0,0,0,0,0,0,0,0,0,0,0,0,0,0,0,0,0,0,0,0,0,0,0,0,0,0,0,0,0,0,0,0,0,0,0,0,67,27.5,0.219
# 4526,1978,110644,State Optical I,1975,K19,0,0,0,0,0,0,0,0.125899955,0,0,0,0,0,4.900948236,0,0,2.44481312,0,0,0,0,0,0,0,0,0,0,0,0,0,0,0,0,0,0,0,0,0,0,0,0,0,0,0,0,0,0,0,0,0,0,0,0,0,0,0,0,0,0,0,0,0,0,0,0,0,0,0,0,0,0,9.19503869,0,0,0,0,0,0,0,0,0,0,0,0,0,0,0,0,0,0,0,0,0,0,0,0,0,0,0,0,3.63754269,0,0,0,0,0,0,0,0,0,0,0,0,0,0,0,0,0,0,0,0,0,0,0,0,0,0,0,0,0,0,0,0,0,0,0,0,74.58567315,0,0,0,0,0,0,0,0,0,0,0,0,0,0,0,0,0,0,0,0,0,0,0,0,0,0,0,0,0,0,0,0,0,0,0,0,0,0,0,5.11008416,0,0,0,70.6,28.96,0.2189227
# 4527,3861,12500,Takahashi K.,1983,,0,0,0,0,0,0,0,0,0,0,0,0,0,28.16901,0,0,0,0,0,0,0,0,0,0,0,0,0,0,0,0,0,0,0,0,0,0,0,0,0,0,0,0,0,0,0,0,0,0,0,0,0,0,0,0,0,0,0,0,0,0,0,0,0,0,0,0,0,0,0,0,0,0,0,0,0,0,0,0,0,0,0,0,0,0,0,0,0,0,0,0,0,0,0,0,0,0,0,0,0,0,15.49296,0,0,0,0,0,0,0,0,0,0,0,0,0,0,0,0,0,0,0,0,0,0,0,0,0,0,0,0,0,0,0,0,0,0,0,0,56.33803,0,0,0,0,0,0,0,0,0,0,0,0,0,0,0,0,0,0,0,0,0,0,0,0,0,0,0,0,0,0,0,0,0,0,0,0,0,0,0,0,0,0,0,75.3,30.89,0.2188411
# 4528,26687,161451,LaCourse W.C.,1996,,0,0,0,0,0,0,0,0,0,0,0,0,0,0,0,0,0,0,0,0,0,0,0,0,0,0,0,0,0,0,0,0,0,0,0,0,0,0,0,0,0,0,0,0,0,0,0,0,0,0,0,0,0,0,0,0,0,0,0,0,0,0,0,0,0,0,0,0,0,0,0,0,0,0,0,0,0,0,0,0,0,0,0,33.3,0,0,0,0,0,0,0,0,0,0,0,0,0,0,0,0,0,0,0,0,0,0,0,0,0,0,0,0,0,0,0,0,0,0,0,0,0,0,0,0,0,0,0,0,0,0,0,0,0,0,0,0,0,66.7,0,0,0,0,0,0,0,0,0,0,0,0,0,0,0,0,0,0,0,0,0,0,0,0,0,0,0,0,0,0,0,0,0,0,0,0,0,0,0,0,0,0,0,78,32,0.21875
# 4529,6619,38500,Gan Fuxi,1959,,0,0,0,4,0,0,0,0,0,0,0,0,0,32,0,0,0,0,0,0,0,0,0,0,0,0,0,0,0,0,0,0,0,0,0,0,0,0,0,0,0,0,0,0,0,0,0,0,0,0,0,0,0,0,0,0,0,0,0,0,0,0,0,0,0,0,0,0,0,0,0,0,0,0,0,0,0,0,0,0,0,0,0,16,0,0,0,0,0,0,0,0,0,0,0,0,0,0,0,0,0,0,0,0,0,0,0,0,0,0,0,0,0,0,0,0,0,0,0,0,0,0,0,0,0,0,0,0,0,0,0,0,0,0,0,0,0,48,0,0,0,0,0,0,0,0,0,0,0,0,0,0,0,0,0,0,0,0,0,0,0,0,0,0,0,0,0,0,0,0,0,0,0,0,0,0,0,0,0,0,0,69.1,28.35,0.2186948
# 4530,6619,38490,Gan Fuxi,1959,,0,0,0,8,0,0,0,0,0,0,0,0,0,8,0,0,0,0,0,0,0,0,0,0,0,0,0,0,0,0,0,0,0,0,0,0,0,0,0,0,0,0,0,0,0,0,0,0,0,0,0,0,0,0,0,0,0,0,0,0,0,0,0,0,0,0,0,0,0,0,0,0,0,0,0,0,0,0,0,0,0,0,0,16,0,0,0,0,0,0,0,0,0,0,0,0,0,0,0,0,0,0,0,0,0,0,0,0,0,0,0,0,0,0,0,0,0,0,0,0,0,0,0,0,0,0,0,0,0,0,0,0,0,0,0,0,0,68,0,0,0,0,0,0,0,0,0,0,0,0,0,0,0,0,0,0,0,0,0,0,0,0,0,0,0,0,0,0,0,0,0,0,0,0,0,0,0,0,0,0,0,77.7,31.88,0.2186324
# 4531,3122,110704,State Optical I,1975,LF10,0,0,0,1.989519826,0,0,0,0,0,0,0,0,0,1.265169385,0,0,0,0,0,0,0,0,0,0,0,0,0,0,0,0,0,0,0,0,0,0,0,0,0,0,0,0,0,0,0,0,0,0,9.979537648,0,0,0,0,0,0,0,0,0,0,0,0,0,0,0,0,0,0,0,0,0,0,8.621209579,0,0,0,0,0,0,0,0,0,0,0,0,0,0,0,0,0,0,0,0,0,0,0,0,0,0,0,0,3.617472403,0,0,0,0,0,0,0,0,0,0,0,0,0,0,0,0,0,0,3.183952487,0,0,0,0,0,0,0,0,0,0,0.242688756,0,0,0,0,0,0,65.91280626,0,0,0,0,0,0,0,0,0,0,0,0,0,0,0,0,0,0,0,5.187643656,0,0,0,0,0,0,0,0,0,0,0,0,0,0,0,0,0,0,0,0,0,0,0,66.7,27.37,0.2184873
