Repository: jacobergzhou/Poisson-Ratio

File: Poisson_data_no_metal_07192019.csv (part 49 of 57)
,Code,Glass #,Author,Year,Trademark,Ag2O,AgI,Al,Al2O3,AlF3,AlN,As,As2O3,As2O5,As2S3,As2Se3,AsSe,B,B2O3,BaCl2,BaF2,BaO,BeF2,BeO,Bi2O3,BiCl3,Br,Ca,CaF2,CaO,Cd,CdCl2,CdF2,CdO,Ce2O3,CeF3,CeO2,Cl,Co3O4,CoO,Cr2O3,Cs2O,CsCl,CsF,Cu2O,CuO,Dy2O3,Er,Er2O3,ErF3,Eu,Eu2O3,EuF3,F,Fe,Fe2O3,FeO,Ga,Ga2O3,Ga2S3,Ga2Se3,GaF3,Gd2O3,GdF3,Ge,GeO2,GeS2,GeSe2,H2O,HfF4,HfO2,Hg,Ho2O3,I,InF3,K,K2O,K2S,K2SO4,KBr,KCl,KF,KHF2,La,La2O3,La2S3,LaF3,Li,Li2O,Li2S,Li2SO4,LiBr,LiCl,LiF,LiI,MgF2,MgO,Mn2O3,MnF2,MnO,MnO2,MoO2,MoO3,N,Na,Na2O,Na2S,Na2SO4,NaCl,NaF,NaPO3,Nb2O5,Nd,Nd2O3,NdF3,NH4NO3,NiO,O,OH,P,P2O5,Pb,PbCl2,PbF2,PbO,PdO,Pr2O3,Pr6O11,PrF3,Rb2O,RbF,Rh2O3,RuO2,S,Sb,Sb2O3,Sb2S3,Sc2O3,Se,Si,Si3N4,SiC,SiO2,Sm2O3,Sn,SnO,SnO2,SO2,SO3,Sr,SrCl2,SrF2,SrO,Ta2O3,Ta2O5,Tb2O3,TbF3,Te,TeO2,Th,ThF4,ThO2,TiO2,Tl,Tl2O,Tl2Se,TlSe,Tm2O3,U,U3O8,UO2,V,V2O5,VO6,WO3,Y,Y2O3,Yb2O3,YbF3,YF3,ZnCl2,ZnF2,ZnO,ZnSO4,ZrF4,ZrO2,Young's modulus E (GPa),Shear modulus G (GPa),Poisson's ratio v,Calculated Poisson,Percent Error
# 4467,1978,110644,State Optical I,1975,K19,0,0,0,0,0,0,0,0.125899955,0,0,0,0,0,4.900948236,0,0,2.44481312,0,0,0,0,0,0,0,0,0,0,0,0,0,0,0,0,0,0,0,0,0,0,0,0,0,0,0,0,0,0,0,0,0,0,0,0,0,0,0,0,0,0,0,0,0,0,0,0,0,0,0,0,0,0,9.19503869,0,0,0,0,0,0,0,0,0,0,0,0,0,0,0,0,0,0,0,0,0,0,0,0,0,0,0,0,3.63754269,0,0,0,0,0,0,0,0,0,0,0,0,0,0,0,0,0,0,0,0,0,0,0,0,0,0,0,0,0,0,0,0,0,0,0,0,74.58567315,0,0,0,0,0,0,0,0,0,0,0,0,0,0,0,0,0,0,0,0,0,0,0,0,0,0,0,0,0,0,0,0,0,0,0,0,0,0,0,5.11008416,0,0,0,70.6,28.96,0.2189227,0.218922652,2.19558E-05
# 1807,39382,463896,Rajendran V.,2010,nan,0,0,0,0,0,0,0,0,0,0,0,0,0,0,0,0,0,0,0,0,0,0,0,0,30.61,0,0,0,0,0,0,0,0,0,0,0,0,0,0,0,0,0,0,0,0,0,0,0,0,0,0,0,0,0,0,0,0,0,0,0,0,0,0,0,0,0,0,0,0,0,0,0,0,0,0,0,0,0,0,0,0,0,0,0,0,0,0,0,0,0,0,0,0,0,0,0,0,0,0,0,24.41,0,0,0,0,0,0,0,0,0,0,0,0,0,0,44.24,0,0,0,0,0,0,0,0,0,0,0,0,0,0,0,0,0,0,0,0,0,0,0,0,0,0,0,0,0,0,0,0,0,0,0,0,0,0,0,0,0,0.74,0,0,0,0,0,0,0,0,0,0,0,0,0,0,0,0,0,0,0,0,0,0,0,52.7,20.7,0.2729468,0.27294686,2.19469E-05
# 754,33036,398008,Saddeek Y.B.,2007,nan,0,0,0,0,0,0,0,0,0,0,0,0,0,49.5,0,0,0,0,0,12.5,0,0,0,0,0,0,0,0,0,0,0,0,0,0,0,0,0,0,0,0,0,0,0,0,0,0,0,0,0,0,0,0,0,0,0,0,0,0,0,0,0,0,0,0,0,0,0,0,0,0,0,0,0,0,0,0,0,0,0,0,0,0,0,0,0,0,0,0,0,0,0,0,0,0,0,0,0,12.5,0,0,25.5,0,0,0,0,0,0,0,0,0,0,0,0,0,0,0,0,0,0,0,0,0,0,0,0,0,0,0,0,0,0,0,0,0,0,0,0,0,0,0,0,0,0,0,0,0,0,0,0,0,0,0,0,0,0,0,0,0,0,0,0,0,0,0,0,0,0,0,0,0,0,0,0,0,0,0,0,0,0,0,0,60.3,23.2,0.2995689,0.299568966,2.18705E-05
# 5103,1580,9771,Manghnani M.H.,1974,nan,0,0,0,0,0,0,0,0,0,0,0,0,0,0,0,0,0,0,0,0,0,0,0,0,0,0,0,0,0,0,0,0,0,0,0,0,0,0,0,0,0,0,0,0,0,0,0,0,0,0,0,0,0,0,0,0,0,0,0,0,0,0,0,0,0,0,0,0,0,0,0,0,0,0,0,0,0,0,0,0,0,0,0,0,0,0,0,0,0,0,0,0,0,0,0,0,0,0,0,0,10,0,0,0,0,0,0,0,0,0,0,0,0,0,0,0,0,0,0,0,0,0,0,0,0,0,0,0,0,0,0,0,0,0,0,0,0,90,0,0,0,0,0,0,0,0,0,0,0,0,0,0,0,0,0,0,0,0,0,0,0,0,0,0,0,0,0,0,0,0,0,0,0,0,0,0,0,0,0,0,0,65.3,27.7,0.1787004,0.178700361,2.18182E-05
# 4109,293,110628,State Optical I,1975,LK3,0,0,0,0,0,0,0,0.052659173,0,0,0,0,0,9.9744914,0,0,0,0,0,0,0,0,0,0,0,0,0,0,0,0,0,0,0,0,0,0,0,0,0,0,0,0,0,0,0,0,0,0,30.10952728,0,0,0,0,0,0,0,0,0,0,0,0,0,0,0,0,0,0,0,0,0,0,9.844267445,0,0,0,0,0,0,0,0,0,0,0,0,0,0,0,0,0,0,0,0,0,0,0,0,0,0,0,0,0,0,0,0,0,0,0,0,0,0,0,0,0,0,0,0,0,0,0,0,0,0,0,0,0,0,0,0,0,0,0,0,0,0,0,0,0,50.0190547,0,0,0,0,0,0,0,0,0,0,0,0,0,0,0,0,0,0,0,0,0,0,0,0,0,0,0,0,0,0,0,0,0,0,0,0,0,0,0,0,0,0,0,63.1,25.72,0.2266719,0.226671851,2.17496E-05
# 2960,3861,12509,Takahashi K.,1983,nan,0,0,0,0,0,0,0,0,0,0,0,0,0,23.25581,0,0,0,0,0,0,0,0,0,0,0,0,0,0,0,0,0,0,0,0,0,0,0,0,0,0,0,0,0,0,0,0,0,0,0,0,0,0,0,0,0,0,0,0,0,0,0,0,0,0,0,0,0,0,0,0,0,0,0,0,0,0,0,0,0,0,0,0,0,0,0,0,0,0,0,0,0,0,0,0,0,0,0,0,0,0,30.23256,0,0,0,0,0,0,0,0,0,0,0,0,0,0,0,0,0,0,0,0,0,0,0,0,0,0,0,0,0,0,0,0,0,0,0,0,46.51163,0,0,0,0,0,0,0,0,0,0,0,0,0,0,0,0,0,0,0,0,0,0,0,0,0,0,0,0,0,0,0,0,0,0,0,0,0,0,0,0,0,0,0,70.4,28.18,0.2491129,0.249112846,2.16809E-05
# 4570,3861,12493,Takahashi K.,1983,nan,0,0,0,0,0,0,0,0,0,0,0,0,0,32.25806097,0,0,0,0,0,0,0,0,0,0,0,0,0,0,0,0,0,0,0,0,0,0,0,0,0,0,0,0,0,0,0,0,0,0,0,0,0,0,0,0,0,0,0,0,0,0,0,0,0,0,0,0,0,0,0,0,0,0,0,0,0,0,0,0,0,0,0,0,0,0,0,0,0,0,0,0,0,0,0,0,0,0,0,0,0,0,3.225807097,0,0,0,0,0,0,0,0,0,0,0,0,0,0,0,0,0,0,0,0,0,0,0,0,0,0,0,0,0,0,0,0,0,0,0,0,64.51613194,0,0,0,0,0,0,0,0,0,0,0,0,0,0,0,0,0,0,0,0,0,0,0,0,0,0,0,0,0,0,0,0,0,0,0,0,0,0,0,0,0,0,0,41.9,17.25,0.2144928,0.214492754,2.16216E-05
# 4591,6619,38523,Gan Fuxi,1959,nan,0,0,0,12,0,0,0,0,0,0,0,0,0,12,0,0,0,0,0,0,0,0,0,0,0,0,0,0,0,0,0,0,0,0,0,0,0,0,0,0,0,0,0,0,0,0,0,0,0,0,0,0,0,0,0,0,0,0,0,0,0,0,0,0,0,0,0,0,0,0,0,0,0,0,0,0,0,0,0,0,0,0,0,20,0,0,0,0,0,0,0,0,0,0,0,0,0,0,0,0,0,0,0,0,0,0,0,0,0,0,0,0,0,0,0,0,0,0,0,0,0,0,0,0,0,0,0,0,0,0,0,0,0,0,0,0,0,56,0,0,0,0,0,0,0,0,0,0,0,0,0,0,0,0,0,0,0,0,0,0,0,0,0,0,0,0,0,0,0,0,0,0,0,0,0,0,0,0,0,0,0,81.4,33.55,0.2131148,0.213114754,2.15385E-05
# 1766,7802,99742,Takahashi K.,1983,nan,0,0,0,0,0,0,0,0,0,0,0,0,0,84,0,0,0,0,0,0,0,0,0,0,0,0,0,0,0,0,0,0,0,0,0,0,0,0,0,0,0,0,0,0,0,0,0,0,0,0,0,0,0,0,0,0,0,0,0,0,0,0,0,0,0,0,0,0,0,0,0,0,0,0,0,0,0,0,0,0,0,0,0,0,0,0,0,0,0,0,0,5,0,0,0,0,0,0,0,0,11,0,0,0,0,0,0,0,0,0,0,0,0,0,0,0,0,0,0,0,0,0,0,0,0,0,0,0,0,0,0,0,0,0,0,0,0,0,0,0,0,0,0,0,0,0,0,0,0,0,0,0,0,0,0,0,0,0,0,0,0,0,0,0,0,0,0,0,0,0,0,0,0,0,0,0,0,0,0,0,0,29.5,11.58,0.2737479,0.273747841,2.15142E-05
# 2281,40694,476420,Chenu S.,2012,nan,0,0,0,0,0,0,0,0,0,0,0,0,0,0,0,0,0,0,0,0,0,0,0,0,0,0,0,0,0,0,0,0,0,0,0,0,0,0,0,0,0,0,0,0,0,0,0,0,0,0,0,0,0,0,0,0,0,0,0,0,0,0,0,0,0,0,0,0,0,0,0,0,0,0,0,0,0,0,0,0,0,0,0,0,0,0,0,0,0,0,0,0,0,0,0,0,0,0,0,0,0,0,0,0,0,51.56051561,9.709097091,0,0,0,0,0,0,0,0,0,0,0,0,0,0,0,0,0,0,0,0,0,0,0,0,0,0,0,0,0,0,0,0,0,38.7303873,0,0,0,0,0,0,0,0,0,0,0,0,0,0,0,0,0,0,0,0,0,0,0,0,0,0,0,0,0,0,0,0,0,0,0,0,0,0,0,0,51.2,20.3,0.2610838,0.261083744,2.15094E-05
# 4294,3221,110709,State Optical I,1975,F4,0,0,0,0,0,0,0,0.243399981,0,0,0,0,0,0,0,0,0,0,0,0,0,0,0,0,0,0,0,0,0,0,0,0,0,0,0,0,0,0,0,0,0,0,0,0,0,0,0,0,0,0,0,0,0,0,0,0,0,0,0,0,0,0,0,0,0,0,0,0,0,0,0,6.2467775,0,0,0,0,0,0,0,0,0,0,0,0,0,0,0,0,0,0,0,0,0,0,0,0,0,0,0,0,0,0,0,0,0,0,0,0,0,0,0,0,0,0,0,0,0,0,0,20.69346834,0,0,0,0,0,0,0,0,0,0,0,0,0,0,0,0,0,72.81635417,0,0,0,0,0,0,0,0,0,0,0,0,0,0,0,0,0,0,0,0,0,0,0,0,0,0,0,0,0,0,0,0,0,0,0,0,0,0,0,0,0,0,0,55.3,22.64,0.2212898,0.221289753,2.13972E-05
# 2480,16777,171591,Burkhard D.J.M.,1997,nan,0,0,0,0,0,0,0,0,0,0,0,0,0,0,0,0,0,0,0,0,0,0,0,0,0,0,0,0,0,0,0,0,0,0,0,0,0,0,0,0,0,0,0,0,0,0,0,0,0,0,5,0,0,0,0,0,0,0,0,0,0,0,0,0,0,0,0,0,0,0,0,0,0,0,0,0,0,0,0,0,0,0,0,0,0,0,0,0,0,0,0,0,0,0,0,0,0,0,0,0,41,0,0,0,0,0,0,0,0,0,0,0,0,0,0,0,0,0,0,0,0,0,0,0,0,0,0,0,0,0,0,0,0,0,0,0,0,54,0,0,0,0,0,0,0,0,0,0,0,0,0,0,0,0,0,0,0,0,0,0,0,0,0,0,0,0,0,0,0,0,0,0,0,0,0,0,0,0,0,0,0,62.7,24.9,0.2590362,0.259036145,2.13953E-05
# 1703,7802,74021,Takahashi K.,1983,nan,0,0,0,0,0,0,0,0,0,0,0,0,0,65,0,0,0,0,0,0,0,0,0,0,0,0,0,0,0,0,0,0,0,0,0,0,0,0,0,0,0,0,0,0,0,0,0,0,0,0,0,0,0,0,0,0,0,0,0,0,0,0,0,0,0,0,0,0,0,0,0,0,0,0,0,0,0,0,0,0,0,0,0,0,0,0,0,0,0,0,0,0,0,0,0,0,0,0,0,0,35,0,0,0,0,0,0,0,0,0,0,0,0,0,0,0,0,0,0,0,0,0,0,0,0,0,0,0,0,0,0,0,0,0,0,0,0,0,0,0,0,0,0,0,0,0,0,0,0,0,0,0,0,0,0,0,0,0,0,0,0,0,0,0,0,0,0,0,0,0,0,0,0,0,0,0,0,0,0,0,0,52.1,20.43,0.2750856,0.275085658,2.121E-05
# 617,1980,44505,Eagan R.J.,1978,nan,0,0,0,13.3,0,0,0,0,0,0,0,0,0,0,0,0,0,0,0,0,0,0,0,0,26.7,0,0,0,0,0,0,0,0,0,0,0,0,0,0,0,0,0,0,0,0,0,0,0,0,0,0,0,0,0,0,0,0,0,0,0,0,0,0,0,0,0,0,0,0,0,0,0,0,0,0,0,0,0,0,0,0,0,0,0,0,0,0,0,0,0,0,0,0,0,0,0,0,0,0,0,0,0,0,0,0,0,0,0,0,0,0,0,0,0,0,0,0,0,0,0,0,0,0,0,0,0,0,0,0,0,0,0,0,0,0,0,0,60,0,0,0,0,0,0,0,0,0,0,0,0,0,0,0,0,0,0,0,0,0,0,0,0,0,0,0,0,0,0,0,0,0,0,0,0,0,0,0,0,0,0,0,91.6,35.2,0.3011363,0.301136364,2.11321E-05
# 618,38047,449138,Chenu S.,2010,nan,0,0,0,0,0,0,0,0,0,0,0,0,0,0,0,0,0,0,0,0,0,0,0,0,0,0,0,0,0,0,0,0,0,0,0,0,0,0,0,0,0,0,0,0,0,0,0,0,0,0,0,0,0,0,0,0,0,0,0,0,0,0,0,0,0,0,0,0,0,0,0,0,0,0,0,0,0,0,0,0,0,0,0,0,0,0,0,0,0,0,0,0,0,0,0,0,0,0,0,0,25,0,0,0,0,0,0,0,0,0,0,0,0,0,0,25,0,0,0,0,0,0,0,0,0,0,0,0,0,0,0,0,0,0,0,0,0,0,0,0,25,0,0,0,0,0,0,0,0,0,0,0,0,0,0,0,0,0,0,0,0,0,0,0,0,0,0,0,0,25,0,0,0,0,0,0,0,0,0,0,0,45.8,17.6,0.3011363,0.301136364,2.11321E-05
# 757,2093,110670,State Optical I,1975,STK16,0,0,0,0,0,0,0,0,0,0,0,0,0,47.8174758,0,0,0,0,0,0,0,0,0,0,0,0,0,0,17.88636139,0,0,0,0,0,0,0,0,0,0,0,0,0,0,0,0,0,0,0,0,0,0,0,0,0,0,0,0,0,0,0,0,0,0,0,0,0,0,0,0,0,0,0,0,0,0,0,0,0,0,12.47952653,0,0,0,0,0,0,0,0,0,0,0,0,0,0,0,0,0,0,0,0,0,0,0,0,0,0,0,0,0,0,0,0,0,0,0,0,0,0,0,0,0,0,0,0,0,0,0,0,0,0,0,0,0,0,0,0,0,7.086881124,0,0,0,0,0,0,0,0,0,0,0,1.488943509,0,0,0,0,0,0,0,0,0,0,0,0,0,0,0,0,0,0,2.194916725,0,0,5.828778856,0,0,0,0,0,3.646382656,0,0,1.570733406,115,44.26,0.2991415,0.299141437,2.10725E-05
# 2519,1705,25772,Makishima A.,1978,nan,0,0,0,30,0,0,0,0,0,0,0,0,0,0,0,0,0,0,0,0,0,0,0,0,0,0,0,0,0,0,0,0,0,0,0,0,0,0,0,0,0,0,0,0,0,0,0,0,0,0,0,0,0,0,0,0,0,0,0,0,0,0,0,0,0,0,0,0,0,0,0,0,0,0,0,0,0,0,0,10,0,0,0,0,0,0,0,0,0,0,0,0,0,0,0,0,0,0,0,0,0,0,0,0,0,0,0,0,0,0,0,0,0,0,0,0,0,0,0,0,0,0,0,0,0,0,0,0,0,0,0,0,0,0,0,0,0,50,0,0,0,0,0,0,0,0,0,0,0,0,0,0,0,0,0,0,0,0,0,0,0,0,0,0,0,0,0,0,0,0,0,10,0,0,0,0,0,0,0,0,0,114,45.3,0.2582782,0.258278146,2.10256E-05
# 2520,3861,12458,Takahashi K.,1983,nan,0,0,0,0,0,0,0,0,0,0,0,0,0,48.30917855,0,0,0,0,0,0,0,0,0,0,0,0,0,0,0,0,0,0,0,0,0,0,0,0,0,0,0,0,0,0,0,0,0,0,0,0,0,0,0,0,0,0,0,0,0,0,0,0,0,0,0,0,0,0,0,0,0,0,0,0,0,0,0,0,0,0,0,0,0,0,0,0,0,0,0,0,0,0,0,0,0,0,0,0,0,0,3.381642899,0,0,0,0,0,0,0,0,0,0,0,0,0,0,0,0,0,0,0,0,0,0,0,0,0,0,0,0,0,0,0,0,0,0,0,0,48.30917855,0,0,0,0,0,0,0,0,0,0,0,0,0,0,0,0,0,0,0,0,0,0,0,0,0,0,0,0,0,0,0,0,0,0,0,0,0,0,0,0,0,0,0,34.2,13.59,0.2582782,0.258278146,2.10256E-05
# 1366,9844,85662,Coon D.N.,1990,nan,0,0,0,24.9759666,0,0,0,0,0,0,0,0,0,0,0,0,0,0,0,0,0,0,0,0,0,0,0,0,0,0,0,0,0,0,0,0,0,0,0,0,0,0,0,0,0,0,0,0,0,0,0,0,0,0,0,0,0,0,0,0,0,0,0,0,0,0,0,0,0,0,0,0,0,0,0,0,0,0,0,0,0,0,0,0,0,0,0,0,0,0,0,0,0,0,0,0,0,0,0,0,0,0,0,0,0,0,0,0,0,0,0,0,0,0,0,0,0,0,0,0,0,0,0,0,0,0,0,0,0,0,0,0,0,0,0,18.78070428,0,18.78192432,0,0,0,0,0,0,0,0,0,0,0,0,0,0,0,0,0,0,0,0,0,0,0,0,0,0,0,0,0,0,0,0,0,37.4614048,0,0,0,0,0,0,0,0,0,163,63.6,0.2814466,0.281446541,2.10056E-05
# 4800,6619,38476,Gan Fuxi,1959,nan,0,0,0,12,0,0,0,0,0,0,0,0,0,20,0,0,0,0,0,0,0,0,0,0,0,0,0,0,0,0,0,0,0,0,0,0,0,0,0,0,0,0,0,0,0,0,0,0,0,0,0,0,0,0,0,0,0,0,0,0,0,0,0,0,0,0,0,0,0,0,0,0,0,0,0,0,0,0,0,0,0,0,0,0,0,0,0,0,0,0,0,0,0,0,0,0,0,0,0,0,16,0,0,0,0,0,0,0,0,0,0,0,0,0,0,0,0,0,0,0,0,0,0,0,0,0,0,0,0,0,0,0,0,0,0,0,0,52,0,0,0,0,0,0,0,0,0,0,0,0,0,0,0,0,0,0,0,0,0,0,0,0,0,0,0,0,0,0,0,0,0,0,0,0,0,0,0,0,0,0,0,59.3,24.62,0.2043054,0.204305443,2.09145E-05
# 2560,32494,396725,Hager I.Z.,2003,nan,0,0,0,0,0,0,0,0,0,0,0,0,0,65,0,30,0,0,0,0,0,0,0,0,0,0,0,0,0,0,0,0,0,0,0,0,0,0,0,0,0,0,0,0,0,0,0,0,0,0,0,0,0,0,0,0,0,0,0,0,0,0,0,0,0,0,0,0,0,0,0,0,0,0,0,0,0,0,0,0,0,0,0,0,0,0,0,0,5,0,0,0,0,0,0,0,0,0,0,0,0,0,0,0,0,0,0,0,0,0,0,0,0,0,0,0,0,0,0,0,0,0,0,0,0,0,0,0,0,0,0,0,0,0,0,0,0,0,0,0,0,0,0,0,0,0,0,0,0,0,0,0,0,0,0,0,0,0,0,0,0,0,0,0,0,0,0,0,0,0,0,0,0,0,0,0,0,0,0,0,0,60.4,24.01,0.2578093,0.257809246,2.08885E-05
# 2784,20715,186898,Sarkisov P.D.,1986,nan,0,0,0,4,0,0,0,0,0,0,0,0,0,0,0,0,0,0,0,0,0,0,0,0,0,0,0,0,0,0,0,0,0,0,0,0,0,0,0,0,0,0,0,0,0,0,0,0,0,0,0,0,0,0,0,0,0,0,0,0,0,0,0,0,0,0,0,0,0,0,0,0,0,0,0,0,0,0,0,0,0,0,0,0,0,0,0,0,0,0,0,10,0,0,0,0,0,0,0,0,26,0,0,0,0,0,0,0,0,0,0,0,0,0,0,0,0,0,0,0,0,0,0,0,0,0,0,0,0,0,0,0,0,0,0,0,0,60,0,0,0,0,0,0,0,0,0,0,0,0,0,0,0,0,0,0,0,0,0,0,0,0,0,0,0,0,0,0,0,0,0,0,0,0,0,0,0,0,0,0,0,59.3,23.7,0.2510548,0.251054852,2.08403E-05
# 194,7358,94026,Keshishyan T.N.,1979,nan,0,0,0,10,0,0,0,0,0,0,0,0,0,43,0,0,0,0,0,47,0,0,0,0,0,0,0,0,0,0,0,0,0,0,0,0,0,0,0,0,0,0,0,0,0,0,0,0,0,0,0,0,0,0,0,0,0,0,0,0,0,0,0,0,0,0,0,0,0,0,0,0,0,0,0,0,0,0,0,0,0,0,0,0,0,0,0,0,0,0,0,0,0,0,0,0,0,0,0,0,0,0,0,0,0,0,0,0,0,0,0,0,0,0,0,0,0,0,0,0,0,0,0,0,0,0,0,0,0,0,0,0,0,0,0,0,0,0,0,0,0,0,0,0,0,0,0,0,0,0,0,0,0,0,0,0,0,0,0,0,0,0,0,0,0,0,0,0,0,0,0,0,0,0,0,0,0,0,0,0,0,70.7,26.6,0.3289473,0.328947368,2.08E-05
# 3517,4653,4471,Appen A.A.,1959,nan,0,0,0,0,0,0,0,0,0,0,0,0,0,24,0,0,0,0,0,0,0,0,0,0,0,0,0,0,0,0,0,0,0,0,0,0,0,0,0,0,0,0,0,0,0,0,0,0,0,0,0,0,0,0,0,0,0,0,0,0,0,0,0,0,0,0,0,0,0,0,0,0,0,0,0,0,0,0,0,0,0,0,0,0,0,0,0,0,0,0,0,0,0,0,0,0,0,0,0,0,8,0,0,0,0,0,0,0,0,0,0,0,0,0,0,0,0,0,0,0,0,0,0,0,0,0,0,0,0,0,0,0,0,0,0,0,0,68,0,0,0,0,0,0,0,0,0,0,0,0,0,0,0,0,0,0,0,0,0,0,0,0,0,0,0,0,0,0,0,0,0,0,0,0,0,0,0,0,0,0,0,61.7,24.91,0.2384585,0.23845845,2.07912E-05
# 1664,7358,94021,Keshishyan T.N.,1979,nan,0,0,0,0,0,0,0,0,0,0,0,0,0,72,0,0,0,0,0,18,0,0,0,0,0,0,0,0,0,0,0,0,0,0,0,0,0,0,0,0,0,0,0,0,0,0,0,0,0,0,0,0,0,0,0,0,0,0,0,0,0,0,0,0,0,0,0,0,0,0,0,0,0,0,0,0,0,0,0,10,0,0,0,0,0,0,0,0,0,0,0,0,0,0,0,0,0,0,0,0,0,0,0,0,0,0,0,0,0,0,0,0,0,0,0,0,0,0,0,0,0,0,0,0,0,0,0,0,0,0,0,0,0,0,0,0,0,0,0,0,0,0,0,0,0,0,0,0,0,0,0,0,0,0,0,0,0,0,0,0,0,0,0,0,0,0,0,0,0,0,0,0,0,0,0,0,0,0,0,0,0,93.7,36.7,0.2765667,0.276566757,2.07882E-05
# 4235,16115,143902,Aleinikov F.K.,1967,nan,0,0,0,0,0,0,0,0,0,0,0,0,0,0,0,0,0,0,0,0,0,0,0,0,0,0,0,0,0,0,0,0,0,0,0,0,0,0,0,0,0,0,0,0,0,0,0,0,0,0,0,0,0,0,0,0,0,0,0,0,0,0,0,0,0,0,0,0,0,0,0,0,0,0,0,0,0,0,0,0,0,0,0,0,0,0,0,0,0,0,0,14.28571143,0,0,0,0,0,0,0,0,14.28571143,0,0,0,0,0,0,0,0,0,0,0,0,0,0,0,0,0,0,0,0,0,0,0,0,0,0,0,0,0,0,0,0,0,0,0,0,71.42857714,0,0,0,0,0,0,0,0,0,0,0,0,0,0,0,0,0,0,0,0,0,0,0,0,0,0,0,0,0,0,0,0,0,0,0,0,0,0,0,0,0,0,0,72.5,29.62,0.2238352,0.223835246,2.07542E-05
# 4292,2681,110679,State Optical I,1975,BF4,0,0,0,0,0,0,0,0.049920007,0,0,0,0,0,4.005124601,0,0,5.782812867,0,0,0,0,0,0,0,0,0,0,0,0,0,0,0,0,0,0,0,0,0,0,0,0,0,0,0,0,0,0,0,0,0,0,0,0,0,0,0,0,0,0,0,0,0,0,0,0,0,0,0,0,0,0,8.977346347,0,0,0,0,0,0,0,0,0,0,0,0,0,0,0,0,0,0,0,0,0,0,0,0,0,0,0,0,0,0,0,0,0,0,0,0,0,0,0,0,0,0,0,0,0,0,0,3.679746552,0,0,0,0,0,0,0,0,0,0,0.059950009,0,0,0,0,0,0,73.46836102,0,0,0,0,0,0,0,0,0,0,0,0,0,0,0,0,0,0,0,0,0,0,0,0,0,0,0,0,0,0,0,0,0,0,0,0,0,0,0,3.976738597,0,0,0,67.2,27.51,0.221374,0.221374046,2.06897E-05
# 3005,30154,376445,Yoko T.,1989,nan,0,0,0,0,0,0,0,0,0,0,0,0,0,0,0,0,0,0,0,0,0,0,0,0,0,0,0,0,0,0,0,0,0,0,0,0,0,0,0,0,0,0,0,0,0,0,0,0,0,0,0,0,0,0,0,0,0,0,0,0,0,0,0,0,0,0,0,0,0,0,0,0,0,0,0,0,0,0,0,0,0,0,0,0,0,0,0,25,0,0,0,0,0,0,0,0,0,0,0,0,0,0,0,0,0,0,0,0,0,0,0,0,0,0,0,0,0,0,0,0,0,0,0,0,0,0,0,0,0,0,0,0,0,0,0,0,0,0,0,0,0,0,0,0,0,0,0,0,0,0,0,0,0,75,0,0,0,0,0,0,0,0,0,0,0,0,0,0,0,0,0,0,0,0,0,0,0,0,0,0,0,46.2,18.5,0.2486487,0.248648649,2.06522E-05
# 4001,3263,110720,State Optical I,1975,TF8,0,0,0,0,0,0,0,0,0,0,0,0,0,0,0,0,0,0,0,0,0,0,0,0,0,0,0,0,0,0,0,0,0,0,0,0,0,0,0,0,0,0,0,0,0,0,0,0,0,0,0,0,0,0,0,0,0,0,0,0,0,0,0,0,0,0,0,0,0,0,0,3.643312198,0,0,0,0,0,0,0,0,0,0,0,0,0,0,0,0,0,0,0,0,0,0,0,0,0,0,0,0,2.579408433,0,0,0,0,0,0,0,0,0,0,0,0,0,0,0,0,0,0,27.55694394,0,0,0,0,0,0,0,0,0,0,0.109699976,0,0,0,0,0,0,66.11063546,0,0,0,0,0,0,0,0,0,0,0,0,0,0,0,0,0,0,0,0,0,0,0,0,0,0,0,0,0,0,0,0,0,0,0,0,0,0,0,0,0,0,0,56.2,22.86,0.2292213,0.229221347,2.06489E-05
# 2207,1980,44509,Eagan R.J.,1978,nan,0,0,0,0,0,0,0,0,0,0,0,0,0,16,0,0,0,0,0,0,0,0,0,0,0,0,0,0,0,0,0,0,0,0,0,0,0,0,0,0,0,0,0,0,0,0,0,0,0,0,0,0,0,0,0,0,0,0,0,0,0,0,0,0,0,0,0,0,0,0,0,0,0,0,0,0,0,0,0,0,0,0,0,0,0,0,0,0,0,0,0,0,0,0,0,0,0,0,0,0,24,0,0,0,0,0,0,0,0,0,0,0,0,0,0,0,0,0,0,0,0,0,0,0,0,0,0,0,0,0,0,0,0,0,0,0,0,60,0,0,0,0,0,0,0,0,0,0,0,0,0,0,0,0,0,0,0,0,0,0,0,0,0,0,0,0,0,0,0,0,0,0,0,0,0,0,0,0,0,0,0,84.4,33.4,0.263473,0.263473054,2.04545E-05
# 2749,6619,38508,Gan Fuxi,1959,nan,0,0,0,8,0,0,0,0,0,0,0,0,0,8,0,0,0,0,0,0,0,0,0,0,0,0,0,0,0,0,0,0,0,0,0,0,0,0,0,0,0,0,0,0,0,0,0,0,0,0,0,0,0,0,0,0,0,0,0,0,0,0,0,0,0,0,0,0,0,0,0,0,0,0,0,0,0,0,0,0,0,0,0,0,0,0,0,0,0,0,0,0,0,0,0,0,0,0,0,0,24,0,0,0,0,0,0,0,0,0,0,0,0,0,0,0,0,0,0,0,0,0,0,0,0,0,0,0,0,0,0,0,0,0,0,0,0,60,0,0,0,0,0,0,0,0,0,0,0,0,0,0,0,0,0,0,0,0,0,0,0,0,0,0,0,0,0,0,0,0,0,0,0,0,0,0,0,0,0,0,0,70.5,28.15,0.2522203,0.252220249,2.03521E-05
# 4735,1763,110640,State Optical I,1975,K8,0,0,0,0,0,0,0,0.116500042,0,0,0,0,0,9.88930656,0,0,1.282372462,0,0,0,0,0,0,0,0,0,0,0,0,0,0,0,0,0,0,0,0,0,0,0,0,0,0,0,0,0,0,0,0,0,0,0,0,0,0,0,0,0,0,0,0,0,0,0,0,0,0,0,0,0,0,4.27672054,0,0,0,0,0,0,0,0,0,0,0,0,0,0,0,0,0,0,0,0,0,0,0,0,0,0,0,0,10.74686387,0,0,0,0,0,0,0,0,0,0,0,0,0,0,0,0,0,0,0,0,0,0,0,0,0,0,0,0,0,0,0,0,0,0,0,0,73.68823653,0,0,0,0,0,0,0,0,0,0,0,0,0,0,0,0,0,0,0,0,0,0,0,0,0,0,0,0,0,0,0,0,0,0,0,0,0,0,0,0,0,0,0,80.7,33.39,0.2084456,0.208445642,2.03448E-05
# 3648,16115,143906,Aleinikov F.K.,1967,nan,0,0,0,0,0,0,0,0,0,0,0,0,0,0,0,0,0,0,0,0,0,0,0,0,0,0,0,0,14.28571143,0,0,0,0,0,0,0,0,0,0,0,0,0,0,0,0,0,0,0,0,0,0,0,0,0,0,0,0,0,0,0,0,0,0,0,0,0,0,0,0,0,0,0,0,0,0,0,0,0,0,0,0,0,0,0,0,0,0,0,0,0,0,0,0,0,0,0,0,0,0,0,14.28571143,0,0,0,0,0,0,0,0,0,0,0,0,0,0,0,0,0,0,0,0,0,0,0,0,0,0,0,0,0,0,0,0,0,0,0,0,71.42857714,0,0,0,0,0,0,0,0,0,0,0,0,0,0,0,0,0,0,0,0,0,0,0,0,0,0,0,0,0,0,0,0,0,0,0,0,0,0,0,0,0,0,0,65.7,26.58,0.2358916,0.235891648,2.02871E-05
# 1217,1705,25781,Makishima A.,1978,nan,0,0,0,30,0,0,0,0,0,0,0,0,0,0,0,0,0,0,0,0,0,0,0,0,0,0,0,0,0,0,0,0,0,0,0,0,0,0,0,0,0,0,0,0,0,0,0,0,0,0,0,0,0,0,0,0,0,0,0,0,0,0,0,0,0,0,0,0,0,0,0,0,0,0,0,0,0,0,0,12.5,0,0,0,0,0,0,0,0,0,0,0,0,0,0,0,0,0,0,0,0,0,0,0,0,0,0,0,0,0,0,0,0,0,0,0,0,0,0,0,0,0,0,0,0,0,0,0,0,0,0,0,0,0,0,0,0,0,32,0,0,0,0,0,0,0,0,0,0,0,0,0,0,0,0,0,0,0,13,0,0,0,0,0,0,0,0,0,0,0,0,0,12.5,0,0,0,0,0,0,0,0,0,116,45.1,0.2860311,0.286031042,2.02326E-05
# 5110,29184,382353,Gur C.H.,2005,nan,0,0,0,0.899577526,0,0,0,0,0,0,0,0,0,0,0,0,0,0,0,0,0,0,0,0,4.32961937,0,0,0,0,0,0,0,0,0,0,0,0,0,0,0,0,0,0,0,0,0,0,0,15.90049714,0,0,0,0,0,0,0,0,0,0,0,0,0,0,0,0,0,0,0,0,0,0,10.59655131,0,0,0,0,0,0,0,0,0,0,0,0,0,0,0,0,0,0,0,17.26879993,0,0,0,0,0,0,0,0,0,0,0,0,0,0,0,0,0,0,0,0,0,0,0,0,0,0,0,0,0,0,0,0,0,0,0,0,0,0,0,0,0,0,0,0,0,51.00495472,0,0,0,0,0,0,0,0,0,0,0,0,0,0,0,0,0,0,0,0,0,0,0,0,0,0,0,0,0,0,0,0,0,0,0,0,0,0,0,0,0,0,0,79.2,33.64,0.17717,0.177170036,2.01342E-05
# 6,31745,62150,Abd El0Aal N.S.,2001,nan,0,0,0,0,0,0,0,0,0,0,0,0,0,98,0,0,0,0,0,0,0,0,0,0,0,0,0,0,0,0,0,0,0,0,0,0,0,0,0,0,0,0,0,0,0,0,0,0,0,0,0,0,0,0,0,0,0,0,0,0,0,0,0,0,0,0,0,0,0,0,0,0,0,0,0,0,0,0,0,0,0,0,0,0,0,0,0,0,0,0,0,0,0,0,0,0,0,0,0,0,2,0,0,0,0,0,0,0,0,0,0,0,0,0,0,0,0,0,0,0,0,0,0,0,0,0,0,0,0,0,0,0,0,0,0,0,0,0,0,0,0,0,0,0,0,0,0,0,0,0,0,0,0,0,0,0,0,0,0,0,0,0,0,0,0,0,0,0,0,0,0,0,0,0,0,0,0,0,0,0,0,27.7,9.32,0.4860516,0.486051502,2.01324E-05
# 1695,8877,71702,Shaw R.R.,1971,nan,0,0,0,0,0,0,0,0,0,0,0,0,0,0,0,0,0,0,0,0,0,0,0,0,0,0,0,0,0,0,0,0,0,0,0,0,0,0,0,0,0,0,0,0,0,0,0,0,0,0,0,0,0,0,0,0,0,0,0,0,84,0,0,0,0,0,0,0,0,0,0,0,0,0,0,0,0,0,0,0,0,0,0,0,0,0,0,0,0,0,0,0,0,0,0,0,0,0,0,0,16,0,0,0,0,0,0,0,0,0,0,0,0,0,0,0,0,0,0,0,0,0,0,0,0,0,0,0,0,0,0,0,0,0,0,0,0,0,0,0,0,0,0,0,0,0,0,0,0,0,0,0,0,0,0,0,0,0,0,0,0,0,0,0,0,0,0,0,0,0,0,0,0,0,0,0,0,0,0,0,0,69.9,27.4,0.2755475,0.275547445,1.98675E-05
# 2685,29184,382355,Gur C.H.,2005,nan,0,0,0,0.887570169,0,0,0,0,0,0,0,0,0,0,0,0,0,0,0,0,0,0,0,0,4.271827903,0,0,0,0,0,0,0,0,0,0,0,0,0,0,0,0,0,0,0,0,0,0,0,15.69018329,0,0,0,0,0,0,0,0,0,0,0,0,0,0,0,0,0,0,0,0,0,0,10.45510214,0,0,0,0,0,0,0,0,0,0,0,0,0,0,0,0,0,0,0,17.03829904,0,0,0,0,0,0,0,0,0,0,0,0,0,0,0,0,0,0,0,0,0,0,0,0,0,0,0,0,0,0,0,0,0,0,0,0,0,0,0,0,0,0,0,0,0,50.32414789,0,0,0,0,0,0,0,0,0,0,0,0,0,0,0,0,0,0,0,1.332869571,0,0,0,0,0,0,0,0,0,0,0,0,0,0,0,0,0,0,0,0,0,0,0,74.1,29.54,0.2542315,0.25423155,1.98402E-05
# 1341,17460,183309,Rabukhin A.I.,1986,nan,0,0,0,5.99,0,0,0,0,0,0,0,0,0,0,0,0,0,0,0,25.3,0,0,0,0,0,0,0,0,0,0,0,0,0,0,0,0,0,0,0,0,0,0,0,0,0,0,0,0,0,0,0,0,0,0,0,0,0,0,0,0,42.46,0,0,0,0,0,0,0,0,0,0,0,0,0,0,0,0,0,0,0,0,0,0,0,0,0,0,0,0,0,0,0,0,0,0,0,0,0,0,0,0,0,0,0,0,0,0,0,0,0,0,0,0,0,0,0,0,0,0,26.25,0,0,0,0,0,0,0,0,0,0,0,0,0,0,0,0,0,0,0,0,0,0,0,0,0,0,0,0,0,0,0,0,0,0,0,0,0,0,0,0,0,0,0,0,0,0,0,0,0,0,0,0,0,0,0,0,0,0,0,0,0,54.6,21.29,0.2822921,0.282292156,1.9817E-05
# 67,24535,300278,El0Mallawany R.,1998,nan,7.486808338,0,0,0,0,0,0,0,0,0,0,0,0,0,0,0,0,0,0,0,0,0,0,0,0,0,0,0,0,0,0,0,0,0,0,0,0,0,0,0,0,0,0,0,0,0,0,0,0,0,0,0,0,0,0,0,0,0,0,0,0,0,0,0,0,0,0,0,0,0,0,0,0,0,0,0,0,0,0,0,0,0,0,0,0,0,0,0,0,0,0,0,0,0,0,0,0,0,0,0,0,0,0,0,0,0,0,0,0,0,0,0,0,0,0,0,0,0,0,0,0,0,0,0,0,0,0,0,0,0,0,0,0,0,0,0,0,0,0,0,0,0,0,0,0,0,0,0,0,0,0,0,0,54.35416853,0,0,0,0,0,0,0,0,0,0,0,0,0,38.15902313,0,0,0,0,0,0,0,0,0,0,0,0,0,39.3,14.3,0.3741258,0.374125874,1.98131E-05
# 2718,35186,423679,Saddeek Y.B.,2009,nan,0,0,0,0,0,0,0,0,0,0,0,0,0,62.7,0,0,0,0,0,2.5,0,0,0,0,0,0,0,0,0,0,0,0,0,0,0,0,0,0,0,0,0,0,0,0,0,0,0,0,0,0,0,0,0,0,0,0,0,0,0,0,0,0,0,0,0,0,0,0,0,0,0,0,0,0,0,0,0,0,0,0,0,0,0,0,0,0,0,0,0,0,0,0,0,0,0,0,0,0,0,0,32.3,0,0,0,0,0,2.5,0,0,0,0,0,0,0,0,0,0,0,0,0,0,0,0,0,0,0,0,0,0,0,0,0,0,0,0,0,0,0,0,0,0,0,0,0,0,0,0,0,0,0,0,0,0,0,0,0,0,0,0,0,0,0,0,0,0,0,0,0,0,0,0,0,0,0,0,0,0,0,0,0,0,64.2,25.6,0.2539062,0.25390625,1.96923E-05
# 1856,17460,183300,Rabukhin A.I.,1986,nan,0,0,0,2.13,0,0,0,0,0,0,0,0,0,0,0,0,0,0,0,10.05,0,0,0,0,0,0,0,0,0,0,0,0,0,0,0,0,0,0,0,0,0,0,0,0,0,0,0,0,0,0,0,0,0,0,0,0,0,0,0,0,50.75,0,0,0,0,0,0,0,0,0,0,0,0,0,0,0,0,0,0,0,0,0,0,0,0,0,0,0,0,0,0,0,0,0,0,0,0,0,0,0,0,0,0,0,0,0,0,0,0,0,0,0,0,0,0,0,0,0,0,37.07,0,0,0,0,0,0,0,0,0,0,0,0,0,0,0,0,0,0,0,0,0,0,0,0,0,0,0,0,0,0,0,0,0,0,0,0,0,0,0,0,0,0,0,0,0,0,0,0,0,0,0,0,0,0,0,0,0,0,0,0,0,52.7,20.72,0.2717182,0.271718147,1.96092E-05
# 4622,3861,143623,Takahashi K.,1983,nan,0,0,0,0,0,0,0,0,0,0,0,0,0,22.22222222,0,0,0,0,0,0,0,0,0,0,0,0,0,0,0,0,0,0,0,0,0,0,0,0,0,0,0,0,0,0,0,0,0,0,0,0,0,0,0,0,0,0,0,0,0,0,0,0,0,0,0,0,0,0,0,0,0,0,0,0,0,0,0,0,0,0,0,0,0,0,0,0,0,0,0,0,0,0,0,0,0,0,0,0,0,0,11.11111111,0,0,0,0,0,0,0,0,0,0,0,0,0,0,0,0,0,0,0,0,0,0,0,0,0,0,0,0,0,0,0,0,0,0,0,0,66.66666667,0,0,0,0,0,0,0,0,0,0,0,0,0,0,0,0,0,0,0,0,0,0,0,0,0,0,0,0,0,0,0,0,0,0,0,0,0,0,0,0,0,0,0,68.4,28.24,0.2110482,0.211048159,1.95973E-05
# 68,7459,56007,Kodama M.,1994,nan,0,0,0,0,0,0,0,0,0,0,0,0,0,100,0,0,0,0,0,0,0,0,0,0,0,0,0,0,0,0,0,0,0,0,0,0,0,0,0,0,0,0,0,0,0,0,0,0,0,0,0,0,0,0,0,0,0,0,0,0,0,0,0,0,0,0,0,0,0,0,0,0,0,0,0,0,0,0,0,0,0,0,0,0,0,0,0,0,0,0,0,0,0,0,0,0,0,0,0,0,0,0,0,0,0,0,0,0,0,0,0,0,0,0,0,0,0,0,0,0,0,0,0,0,0,0,0,0,0,0,0,0,0,0,0,0,0,0,0,0,0,0,0,0,0,0,0,0,0,0,0,0,0,0,0,0,0,0,0,0,0,0,0,0,0,0,0,0,0,0,0,0,0,0,0,0,0,0,0,0,0,17.3,6.3,0.3730158,0.373015873,1.95745E-05
# 4754,1763,110638,State Optical I,1975,K2,0,0,0,2.979892747,0,0,0,0.083649993,0,0,0,0,0,14.82293874,0,0,0.151103487,0,0,0,0,0,0,0,0,0,0,0,0,0,0,0,0,0,0,0,0,0,0,0,0,0,0,0,0,0,0,0,0,0,0,0,0,0,0,0,0,0,0,0,0,0,0,0,0,0,0,0,0,0,0,9.240951215,0,0,0,0,0,0,0,0,0,0,0,0,0,0,0,0,0,0,0,0,0,0,0,0,0,0,0,0,2.146719818,0,0,0,0,0,0,0,0,0,0,0,0,0,0,0,0,0,0,0,0,0,0,0,0,0,0,0,0,0,0,0,0,0,0,0,0,70.574744,0,0,0,0,0,0,0,0,0,0,0,0,0,0,0,0,0,0,0,0,0,0,0,0,0,0,0,0,0,0,0,0,0,0,0,0,0,0,0,0,0,0,0,70.2,29.07,0.2074303,0.207430341,1.95522E-05
# 3799,12969,78269,Schmidt G.,1986,nan,0,0,0,0,0,0,0,0,0,0,0,0,0,25.5,0,0,0,0,0,0,0,0,0,0,0,0,0,0,0,0,0,0,0,0,0,0,0,0,0,0,0,0,0,0,0,0,0,0,0,0,0,0,0,0,0,0,0,0,0,0,0,0,0,0,0,0,0,0,0,0,0,12.7,0,0,0,0,0,0,0,0,0,0,0,0,0,0,0,0,0,0,0,0,0,0,0,0,0,0,0,0,0,0,0,0,0,0,0,0,0,0,0,0,0,0,0,0,0,0,0,0,0,0,0,0,0,0,0,0,0,0,0,0,0,0,0,0,0,61.8,0,0,0,0,0,0,0,0,0,0,0,0,0,0,0,0,0,0,0,0,0,0,0,0,0,0,0,0,0,0,0,0,0,0,0,0,0,0,0,0,0,0,0,65.1,26.4,0.2329545,0.232954545,1.95122E-05
# 4620,2282,110675,State Optical I,1975,KF4,0,0,0,1.551524922,0,0,0,0.126599994,0,0,0,0,0,7.384859631,0,0,0,0,0,0,0,0,0,0,0,0,0,0,0,0,0,0,0,0,0,0,0,0,0,0,0,0,0,0,0,0,0,0,0,0,0,0,0,0,0,0,0,0,0,0,0,0,0,0,0,0,0,0,0,0,0,2.40018388,0,0,0,0,0,0,0,0,0,0,0,0,0,0,0,0,0,0,0,0,0,0,0,0,0,0,0,0,11.47519943,0,0,0,0,0,0,0,0,0,0,0,0,0,0,0,0,0,0,2.0022559,0,0,0,0,0,0,0,0,0,0,0,0,0,0,0,0,0,75.05937625,0,0,0,0,0,0,0,0,0,0,0,0,0,0,0,0,0,0,0,0,0,0,0,0,0,0,0,0,0,0,0,0,0,0,0,0,0,0,0,0,0,0,0,70.4,29.05,0.211704,0.211703959,1.95122E-05
# 3877,4653,4467,Appen A.A.,1959,nan,0,0,0,0,0,0,0,0,0,0,0,0,0,4,0,0,0,0,0,0,0,0,0,0,0,0,0,0,0,0,0,0,0,0,0,0,0,0,0,0,0,0,0,0,0,0,0,0,0,0,0,0,0,0,0,0,0,0,0,0,0,0,0,0,0,0,0,0,0,0,0,0,0,0,0,0,0,0,0,0,0,0,0,0,0,0,0,0,0,0,0,0,0,0,0,0,0,0,0,0,28,0,0,0,0,0,0,0,0,0,0,0,0,0,0,0,0,0,0,0,0,0,0,0,0,0,0,0,0,0,0,0,0,0,0,0,0,68,0,0,0,0,0,0,0,0,0,0,0,0,0,0,0,0,0,0,0,0,0,0,0,0,0,0,0,0,0,0,0,0,0,0,0,0,0,0,0,0,0,0,0,63.5,25.8,0.2306202,0.230620155,1.94958E-05
# 4537,16867,172141,Sidkey M.A.,1999,nan,0,0,0,0,0,0,0,0,0,0,0,0,0,0,0,0,0,0,0,0,0,0,0,0,0,0,0,0,0,0,0,0,0,0,0,0,0,0,0,0,0,0,0,0,0,0,0,0,0,0,0,0,0,0,0,0,0,0,0,0,0,0,0,0,0,0,0,0,0,0,0,0,0,0,0,0,0,0,0,0,0,0,0,0,0,0,0,0,0,0,0,0,0,0,0,0,0,0,0,0,0,0,0,0,0,0,0,0,0,0,0,0,0,0,0,0,0,0,0,0,0,0,0,0,0,0,0,0,0,0,0,0,0,0,0,0,0,0,3,0,0,0,0,0,0,0,0,0,0,0,0,0,0,65,0,0,0,0,0,0,0,0,0,0,0,0,0,32,0,0,0,0,0,0,0,0,0,0,0,0,0,52.4,21.56,0.2152134,0.215213358,1.94828E-05
# 5063,10348,42862,Hirao K.,1991,nan,0,0,0,0,0,0,0,0,0,0,0,0,0,0,0,0,0,0,0,0,0,0,0,0,0,0,0,0,0,0,0,0,0,0,0,0,0,0,0,0,0,0,0,0,0,0,0,0,9.465027449,0,0,0,0,0,0,0,0,0,0,0,0,0,0,0,0,0,0,0,0,0,0,0,0,0,0,0,0,0,0,0,0,0,0,0,0,0,0,0,0,0,0,0,0,0,0,0,0,0,0,0,0,0,0,0,0,0,0,0,0,0,0,0,0,0,0,0,0,0,0,0,0,0,0,0,0,0,0,0,0,0,0,0,0,0,0,0,0,90.53497255,0,0,0,0,0,0,0,0,0,0,0,0,0,0,0,0,0,0,0,0,0,0,0,0,0,0,0,0,0,0,0,0,0,0,0,0,0,0,0,0,0,0,0,59.2,24.94,0.1868484,0.186848436,1.93991E-05
# 1368,10444,87754,Wilder J.A.,1980,nan,0,0,0,1,0,0,0,0,0,0,0,0,0,0,0,0,10,0,0,0,0,0,0,0,0,0,0,0,0,0,0,0,0,0,0,0,0,0,0,0,0,0,0,0,0,0,0,0,0,0,0,0,0,0,0,0,0,0,0,0,0,0,0,0,0,0,0,0,0,0,0,0,0,0,0,0,0,0,0,0,0,0,0,0,0,0,0,0,0,0,0,0,0,0,0,0,0,0,0,0,40,0,0,0,0,0,0,0,0,0,0,0,0,0,0,49,0,0,0,0,0,0,0,0,0,0,0,0,0,0,0,0,0,0,0,0,0,0,0,0,0,0,0,0,0,0,0,0,0,0,0,0,0,0,0,0,0,0,0,0,0,0,0,0,0,0,0,0,0,0,0,0,0,0,0,0,0,0,0,0,0,40.2,15.69,0.2810708,0.281070746,1.93197E-05
# 364,7356,94011,Keshishyan T.N.,1979,nan,0,0,0,0,0,0,0,0,0,0,0,0,0,47,0,0,0,0,0,43,0,0,0,0,0,0,0,0,0,0,0,0,0,0,0,0,0,0,0,0,0,0,0,0,0,0,0,0,0,0,0,0,0,0,0,0,0,0,0,0,0,0,0,0,0,0,0,0,0,0,0,0,0,0,0,0,0,0,0,0,0,0,0,0,0,0,0,0,0,0,0,0,0,0,0,0,0,0,0,0,0,0,0,0,0,0,0,0,0,0,0,0,0,0,0,0,0,0,0,10,0,0,0,0,0,0,0,0,0,0,0,0,0,0,0,0,0,0,0,0,0,0,0,0,0,0,0,0,0,0,0,0,0,0,0,0,0,0,0,0,0,0,0,0,0,0,0,0,0,0,0,0,0,0,0,0,0,0,0,0,0,69.4,26.4,0.314394,0.314393939,1.92771E-05
# 4830,37424,443678,Hemono N.,2010,nan,0,0,0,0,0,0,0,0,0,0,0,0,0,0,0,0,0,0,0,0,0,0,0,0,0,0,0,0,0,0,0,0,0,0,0,0,0,0,0,0,0,0,0,0,0,0,0,0,0,0,0,0,0,0,0,0,0,0,0,0,0,0,0,0,0,0,0,0,0,0,0,0,0,0,0,0,0,0,0,0,0,0,0,0,0,0,0,0,0,0,0,0,0,0,0,0,0,0,0,0,0,0,0,0,0,0,0,0,0,0,0,0,0,0,0,45,0,0,0,0,0,0,0,0,0,0,0,0,0,0,0,0,0,0,0,0,0,0,0,0,55,0,0,0,0,0,0,0,0,0,0,0,0,0,0,0,0,0,0,0,0,0,0,0,0,0,0,0,0,0,0,0,0,0,0,0,0,0,0,0,0,29.1,12.1,0.2024793,0.202479339,1.91837E-05
# 3000,3814,110726,State Optical I,1975,STF3,0,0,0,0,0,0,0,0,0,0,0,0,0,0,0,0,3.435572011,0,0,1.962442287,0,0,0,0,0,0,0,0,0,0,0,0,0,0,0,0,0,0,0,0,0,0,0,0,0,0,0,0,0,0,0,0,0,0,0,0,0,0,0,0,0,0,0,0,0,0,0,0,0,0,0,0,0,0,0,0,0,0,0,2.943021425,0,0,0,0,0,0,0,0,0,0,0,0,0,0,0,0,0,0,0,0,0,0,0,0,0,0,4.891035607,0,0,0,0,0,0,0,0,0,0,0,0,0.980588139,0,0,0,0,0,0,0,0,0,0,0,0,0,0,0,0,0,0,0,0,0,0,0,0,0,0,0,0,0,0,0,0,0,68.63750968,0,0,0,3.227609497,0,0.978107121,0,0,0,0,0,0,0,0,0,12.94411423,0,0,0,0,0,0,0,0,0,0,0,59.2,23.7,0.2489451,0.248945148,1.91525E-05
# 2278,40694,476430,Chenu S.,2012,nan,0,0,0,0,0,0,0,0,0,0,0,0,0,0,0,0,0,0,0,0,0,0,0,0,0,0,0,0,0,0,0,0,0,0,0,0,0,0,0,0,0,0,0,0,0,0,0,0,0,0,0,0,0,0,0,0,0,0,0,0,0,0,0,0,0,0,0,0,0,0,0,0,0,0,0,0,0,0,0,0,0,0,0,0,0,0,0,0,0,0,0,0,0,0,0,0,0,0,0,0,0,0,0,0,0,59.9559956,20.0220022,0,0,0,0,0,0,0,0,0,0,0,0,0,0,0,0,0,0,0,0,0,0,0,0,0,0,0,0,0,0,0,0,0,20.0220022,0,0,0,0,0,0,0,0,0,0,0,0,0,0,0,0,0,0,0,0,0,0,0,0,0,0,0,0,0,0,0,0,0,0,0,0,0,0,0,0,64.6,25.6,0.2617187,0.26171875,1.91045E-05
# 3163,37202,441699,Soltani M.T.,2009,nan,0,0,0,0,0,0,0,0,0,0,0,0,0,0,0,0,0,0,0,0,0,0,0,0,0,0,0,0,0,0,0,0,0,0,0,0,0,0,0,0,0,0,0,0,0,0,0,0,0,0,0,0,0,0,0,0,0,0,0,0,0,0,0,0,0,0,0,0,0,0,0,0,0,0,0,0,0,0,0,0,0,0,0,0,0,0,0,0,0,0,0,0,0,0,0,0,0,10,0,0,10,0,0,0,0,0,0,0,0,0,0,0,0,0,0,0,0,0,0,0,0,0,0,0,0,0,0,0,0,0,80,0,0,0,0,0,0,0,0,0,0,0,0,0,0,0,0,0,0,0,0,0,0,0,0,0,0,0,0,0,0,0,0,0,0,0,0,0,0,0,0,0,0,0,0,0,0,0,0,0,0,32.1,12.9,0.244186,0.244186047,1.90476E-05
# 2042,7278,55251,Osaka A.,1989,nan,0,0,0,0,0,0,0,0,0,0,0,0,0,26.7,0,0,33.3,0,0,0,0,0,0,0,0,0,0,0,0,0,0,0,0,0,0,0,0,0,0,0,0,0,0,0,0,0,0,0,0,0,0,0,0,0,0,0,0,0,0,0,0,0,0,0,0,0,0,0,0,0,0,0,0,0,0,0,0,0,0,0,0,0,0,0,0,0,0,0,0,0,0,0,0,0,0,0,0,0,0,0,0,0,0,0,0,0,0,0,0,0,0,0,0,0,0,40,0,0,0,0,0,0,0,0,0,0,0,0,0,0,0,0,0,0,0,0,0,0,0,0,0,0,0,0,0,0,0,0,0,0,0,0,0,0,0,0,0,0,0,0,0,0,0,0,0,0,0,0,0,0,0,0,0,0,0,0,0,0,0,0,0,64.7,25.5,0.2686274,0.268627451,1.89781E-05
# 5054,16778,146241,Burkhard D.J.M.,1997,nan,0,0,0,0,0,0,0,0,0,0,0,0,0,0,0,0,0,0,0,0,0,0,0,0,0,0,0,0,0,0,0,0,0,0,0,0,0,0,0,0,0,0,0,0,0,0,0,0,0,0,10,0,0,0,0,0,0,0,0,0,0,0,0,0,0,0,0,0,0,0,0,0,0,0,0,0,0,0,0,0,0,0,0,0,0,0,0,0,0,0,0,0,0,0,0,0,0,0,0,0,29.4,0,0,0,0,0,0,0,0,0,0,0,0,0,0,0,0,0,0,0,0,0,0,0,0,0,0,0,0,0,0,0,0,0,0,0,0,60.6,0,0,0,0,0,0,0,0,0,0,0,0,0,0,0,0,0,0,0,0,0,0,0,0,0,0,0,0,0,0,0,0,0,0,0,0,0,0,0,0,0,0,0,60.1,25.3,0.187747,0.187747036,1.89474E-05
# 5111,40632,468688,Sidek H.A.A.,2003,nan,0,0,0,0,0,0,0,0,0,0,0,0,0,0,0,0,0,0,0,0,0,0,0,0,0,0,0,0,0,0,0,0,0,0,0,0,0,0,0,0,0,0,0,0,0,0,0,0,0,0,0,0,0,0,0,0,0,0,0,0,0,0,0,0,0,0,0,0,0,0,0,0,0,0,0,0,0,0,0,0,0,0,0,35,0,0,0,0,0,0,0,0,0,0,0,0,0,0,0,0,0,0,0,0,0,0,0,0,0,0,0,0,0,0,0,65,0,0,0,0,0,0,0,0,0,0,0,0,0,0,0,0,0,0,0,0,0,0,0,0,0,0,0,0,0,0,0,0,0,0,0,0,0,0,0,0,0,0,0,0,0,0,0,0,0,0,0,0,0,0,0,0,0,0,0,0,0,0,0,0,0,45.2,19.2,0.1770833,0.177083333,1.88235E-05
# 1734,36434,435409,Matsuda Y.,2009,nan,0,0,0,0,0,0,0,0,0,0,0,0,0,48,0,0,0,0,0,0,0,0,0,0,0,0,0,0,0,0,0,0,0,0,0,0,0,0,0,0,0,0,0,0,0,0,0,0,0,0,0,0,0,0,0,0,0,0,0,0,0,0,0,0,0,0,0,0,0,0,0,0,0,0,0,0,0,0,0,0,0,0,0,52,0,0,0,0,0,0,0,0,0,0,0,0,0,0,0,0,0,0,0,0,0,0,0,0,0,0,0,0,0,0,0,0,0,0,0,0,0,0,0,0,0,0,0,0,0,0,0,0,0,0,0,0,0,0,0,0,0,0,0,0,0,0,0,0,0,0,0,0,0,0,0,0,0,0,0,0,0,0,0,0,0,0,0,0,0,0,0,0,0,0,0,0,0,0,0,0,0,79,31,0.2741936,0.274193548,1.88235E-05
# 1735,39814,466171,Chenu S.,2012,nan,0,0,0,4.975196439,0,0,0,0,0,0,0,0,0,0,0,0,0,0,0,0,0,0,0,0,0,0,0,0,0,0,0,0,0,0,0,0,0,0,0,0,0,0,0,0,0,0,0,0,0,0,0,0,0,0,0,0,0,0,0,0,0,0,0,0,0,0,0,0,0,0,0,0,0,0,0,0,0,0,0,0,0,0,0,0,0,0,0,0,0,0,0,0,0,0,0,0,0,0,0,0,33.83133258,0,0,0,0,0,17.71025786,0,0,0,0,0,0,0,0,24.97548364,0,0,0,0,0,0,0,0,0,0,0,0,0,0,0,0,0,0,0,0,0,0,0,0,0,0,0,0,0,0,0,0,0,0,0,0,0,0,0,0,0,0,0,0,0,0,0,0,0,0,0,0,0,0,0,0,0,0,0,0,0,18.50772947,0,0,0,79,31,0.2741936,0.274193548,1.88235E-05
# 3843,6619,38498,Gan Fuxi,1959,nan,0,0,0,8,0,0,0,0,0,0,0,0,0,24,0,0,0,0,0,0,0,0,0,0,0,0,0,0,0,0,0,0,0,0,0,0,0,0,0,0,0,0,0,0,0,0,0,0,0,0,0,0,0,0,0,0,0,0,0,0,0,0,0,0,0,0,0,0,0,0,0,0,0,0,0,0,0,0,0,0,0,0,0,16,0,0,0,0,0,0,0,0,0,0,0,0,0,0,0,0,0,0,0,0,0,0,0,0,0,0,0,0,0,0,0,0,0,0,0,0,0,0,0,0,0,0,0,0,0,0,0,0,0,0,0,0,0,52,0,0,0,0,0,0,0,0,0,0,0,0,0,0,0,0,0,0,0,0,0,0,0,0,0,0,0,0,0,0,0,0,0,0,0,0,0,0,0,0,0,0,0,73.2,29.72,0.2314939,0.231493943,1.87791E-05
# 5040,293,110632,State Optical I,1975,LK7,0,0,0,0.907021395,0,0,0,0.157900417,0,0,0,0,0,9.334460643,0,0,0,0,0,0,0,0,0,0,0,0,0,0,0,0,0,0,0,0,0,0,0,0,0,0,0,0,0,0,0,0,0,0,0,0,0,0,0,0,0,0,0,0,0,0,0,0,0,0,0,0,0,0,0,0,0,5.25392487,0,0,0,0,0,0,0,0,0,0,0,0,0,0,0,0,0,0,0,0,0,0,0,0,0,0,0,0,0,0,0,1.069002822,0,0,0,0,0,0,0.39030103,0,0,0,0,0,0,0,0,0,0,0,0,0,0,0,0,0,0,0,0,0,0,0,0,0,0,82.88738882,0,0,0,0,0,0,0,0,0,0,0,0,0,0,0,0,0,0,0,0,0,0,0,0,0,0,0,0,0,0,0,0,0,0,0,0,0,0,0,0,0,0,0,67.9,28.53,0.1899755,0.189975464,1.87269E-05
# 3842,1978,110647,State Optical I,1975,BK6,0,0,0,0,0,0,0,0.183999989,0,0,0,0,0,3.199914808,0,0,9.17365545,0,0,0,0,0,0,0,0,0,0,0,0,0,0,0,0,0,0,0,0,0,0,0,0,0,0,0,0,0,0,0,0,0,0,0,0,0,0,0,0,0,0,0,0,0,0,0,0,0,0,0,0,0,0,7.620731543,0,0,0,0,0,0,0,0,0,0,0,0,0,0,0,0,0,0,0,0,0,0,0,0,0,0,0,0,3.476960791,0,0,0,0,0,0,0,0,0,0,0,0,0,0,0,0,0,0,0,0,0,0,0,0,0,0,0,0,0,0,0,0,0,0,0,0,71.92586568,0,0,0,0,0,0,0,0,0,0,0,0,0,0,0,0,0,0,0,0,0,0,0,0,0,0,0,0,0,0,0,0,0,0,0,0,0,0,0,4.418871735,0,0,0,70.1,28.46,0.2315531,0.231553057,1.86039E-05
# 1181,12654,126252,Petrova V.Z.,1971,nan,0,0,0,7.584954551,0,0,0,0,0,0,0,0,0,0,0,0,0,0,0,0,0,0,0,0,30.34053421,0,0,0,0,0,0,0,0,0,0,0,0,0,0,0,0,0,0,0,0,0,0,0,0,0,0,0.558101733,0,0,0,0,0,0,0,0,0,0,0,0,0,0,0,0,0,0,0,0,0,0,0,0,0,0,0,0,0,0,0,0,0,0,0,0,0,0,0,23.16806194,0,0,1.21100376,0,0,0,0,0,0,0,0,0,0,0,0,0,0,0,0,0,0,0,0,0,0,0,0,0,0,0,0,0,0,0,0,0,1.072003329,0,0,0,0,0,0,0,0,35.56332042,0,0,0,0,0,0,0,0,0,0,0,0,0,0,0,0,0,0,0,0.502020059,0,0,0,0,0,0,0,0,0,0,0,0,0,0,0,0,0,0,0,0,0,0,0,100,38.84,0.2873327,0.287332647,1.85305E-05
# 3805,26687,21303,LaCourse W.C.,1996,nan,0,0,0,25,0,0,0,0,0,0,0,0,0,0,0,0,0,0,0,0,0,0,0,0,0,0,0,0,0,0,0,0,0,0,0,0,0,0,0,0,0,0,0,0,0,0,0,0,0,0,0,0,0,0,0,0,0,0,0,0,0,0,0,0,0,0,0,0,0,0,0,0,0,0,0,0,0,0,0,0,0,0,0,0,0,0,0,0,0,0,0,0,0,0,0,0,0,0,0,0,25,0,0,0,0,0,0,0,0,0,0,0,0,0,0,0,0,0,0,0,0,0,0,0,0,0,0,0,0,0,0,0,0,0,0,0,0,50,0,0,0,0,0,0,0,0,0,0,0,0,0,0,0,0,0,0,0,0,0,0,0,0,0,0,0,0,0,0,0,0,0,0,0,0,0,0,0,0,0,0,0,69,28,0.2321429,0.232142857,1.84615E-05
# 4265,4562,14667,Osaka A.,1986,nan,0,0,0,0,0,0,0,0,0,0,0,0,0,0,0,0,0,0,0,0,0,0,0,0,0,0,0,0,0,0,0,0,0,0,0,0,0,0,0,0,0,0,0,0,0,0,0,0,0,0,0,0,0,0,0,0,0,0,0,0,44.44444444,0,0,0,0,0,0,0,0,0,0,0,0,0,0,0,0,0,0,0,0,0,0,0,0,0,0,0,0,0,0,0,0,0,0,0,0,0,0,0,11.11111111,0,0,0,0,0,0,0,0,0,0,0,0,0,0,0,0,0,0,0,0,0,0,0,0,0,0,0,0,0,0,0,0,0,0,0,0,44.44444444,0,0,0,0,0,0,0,0,0,0,0,0,0,0,0,0,0,0,0,0,0,0,0,0,0,0,0,0,0,0,0,0,0,0,0,0,0,0,0,0,0,0,0,69.2,28.3,0.2226148,0.222614841,1.84127E-05
# 1666,32062,395094,Begum A.N.,2007,nan,0,0,0,0,0,0,0,0,0,0,0,0,0,0,0,0,22.69573,0,0,0,0,0,0,0,0,0,0,0,0,0,0,0,0,0,0,0,0,0,0,0,0,0,0,0,0,0,0,0,0,0,0,0,0,0,0,0,0,0,0,0,0,0,0,0,0,0,0,0,0,0,0,0,0,0,0,0,0,0,0,0,0,0,0,0,0,0,0,0,0,0,0,0,0,0,0,0,0,0,0,0,0,0,0,0,0,0,0,0,0,0,0,0,0,0,0,0,0,0,0,0,0,0,0,0,0,0,0,0,0,0,0,0,0,0,0,0,0,0,0,0,0,0,0,0,0,0,0,0,0,0,0,0,0,77.30427,0,0,0,0,0,0,0,0,0,0,0,0,0,0,0,0,0,0,0,0,0,0,0,0,0,0,0,43.5,17.04,0.2764084,0.276408451,1.8344E-05
# 2608,7820,74107,Osaka A.,1985,nan,0,0,0,0,0,0,0,0,0,0,0,0,0,0,0,0,0,0,0,0,0,0,0,0,0,0,0,0,0,0,0,0,0,0,0,0,0,0,0,0,0,0,0,0,0,0,0,0,0,0,0,0,0,0,0,0,0,0,0,0,87.6,0,0,0,0,0,0,0,0,0,0,12.4,0,0,0,0,0,0,0,0,0,0,0,0,0,0,0,0,0,0,0,0,0,0,0,0,0,0,0,0,0,0,0,0,0,0,0,0,0,0,0,0,0,0,0,0,0,0,0,0,0,0,0,0,0,0,0,0,0,0,0,0,0,0,0,0,0,0,0,0,0,0,0,0,0,0,0,0,0,0,0,0,0,0,0,0,0,0,0,0,0,0,0,0,0,0,0,0,0,0,0,0,0,0,0,0,0,0,0,0,0,58.6,23.32,0.2564322,0.256432247,1.83278E-05
# 3566,6622,38580,Gan Fuxi,1959,nan,0,0,0,10,0,0,0,0,0,0,0,0,0,0,0,0,0,0,0,0,0,0,0,0,18,0,0,0,0,0,0,0,0,0,0,0,0,0,0,0,0,0,0,0,0,0,0,0,0,0,0,0,0,0,0,0,0,0,0,0,0,0,0,0,0,0,0,0,0,0,0,0,0,0,0,0,0,0,0,0,0,0,0,0,0,0,0,0,0,0,0,0,0,0,0,0,0,0,0,0,12,0,0,0,0,0,0,0,0,0,0,0,0,0,0,0,0,0,0,0,0,0,0,0,0,0,0,0,0,0,0,0,0,0,0,0,0,60,0,0,0,0,0,0,0,0,0,0,0,0,0,0,0,0,0,0,0,0,0,0,0,0,0,0,0,0,0,0,0,0,0,0,0,0,0,0,0,0,0,0,0,79.4,32.07,0.2379171,0.237917056,1.83093E-05
# 637,2282,110673,State Optical I,1975,OK1,0,0,0,5.299953411,0,0,0,0,0,0,0,0,0,0,0,0,13.83213339,0,0,0,0,0,0,0,5.626409914,0,0,0,0,0,0,0,0,0,0,0,0,0,0,0,0,0,0,0,0,0,0,0,60.66712013,0,0,0,0,0,0,0,0,0,0,0,0,0,0,0,0,0,0,0,0,0,0,0,0,0,0,0,0,0,0,0,0,0,0,0,0,0,0,0,0,0,0,3.657944357,0,0,0,0,0,0,0,0,1.119947836,0,0,0,0,0,0,0,0,0,0,0,0,0,0,9.796490961,0,0,0,0,0,0,0,0,0,0,0,0,0,0,0,0,0,0,0,0,0,0,0,0,0,0,0,0,0,0,0,0,0,0,0,0,0,0,0,0,0,0,0,0,0,0,0,0,0,0,0,0,0,0,0,0,0,0,0,0,0,0,0,0,0,68.6,26.38,0.3002275,0.300227445,1.83081E-05
# 2962,3861,143635,Takahashi K.,1983,nan,0,0,0,0,0,0,0,0,0,0,0,0,0,26.31579,0,0,0,0,0,0,0,0,0,0,0,0,0,0,0,0,0,0,0,0,0,0,0,0,0,0,0,0,0,0,0,0,0,0,0,0,0,0,0,0,0,0,0,0,0,0,0,0,0,0,0,0,0,0,0,0,0,21.05263,0,0,0,0,0,0,0,0,0,0,0,0,0,0,0,0,0,0,0,0,0,0,0,0,0,0,0,0,0,0,0,0,0,0,0,0,0,0,0,0,0,0,0,0,0,0,0,0,0,0,0,0,0,0,0,0,0,0,0,0,0,0,0,0,0,52.63158,0,0,0,0,0,0,0,0,0,0,0,0,0,0,0,0,0,0,0,0,0,0,0,0,0,0,0,0,0,0,0,0,0,0,0,0,0,0,0,0,0,0,0,65.2,26.1,0.2490421,0.249042146,1.83077E-05
# 795,33036,398010,Saddeek Y.B.,2007,nan,0,0,0,0,0,0,0,0,0,0,0,0,0,42.9,0,0,0,0,0,17.5,0,0,0,0,0,0,0,0,0,0,0,0,0,0,0,0,0,0,0,0,0,0,0,0,0,0,0,0,0,0,0,0,0,0,0,0,0,0,0,0,0,0,0,0,0,0,0,0,0,0,0,0,0,0,0,0,0,0,0,0,0,0,0,0,0,0,0,0,0,0,0,0,0,0,0,0,0,17.5,0,0,22.1,0,0,0,0,0,0,0,0,0,0,0,0,0,0,0,0,0,0,0,0,0,0,0,0,0,0,0,0,0,0,0,0,0,0,0,0,0,0,0,0,0,0,0,0,0,0,0,0,0,0,0,0,0,0,0,0,0,0,0,0,0,0,0,0,0,0,0,0,0,0,0,0,0,0,0,0,0,0,0,0,61.5,23.7,0.2974683,0.297468354,1.82979E-05
# 4640,39407,465147,Zheng Qiuju,2012,nan,0,0,0,10.40312,0,0,0,0,0,0,0,0,0,4.40132,0,0,0,0,0,0,0,0,0,0,0,0,0,0,0,0,0,0,0,0,0,0,0,0,0,0,0,0,0,0,0,0,0,0,0,0,0.07002,0,0,0,0,0,0,0,0,0,0,0,0,0,0,0,0,0,0,0,0,0,0,0,0,0,0,0,0,0,0,0,0,0,0,0,0,0,0,0,0,0,0,0,0,0,0,0,0,0,13.10393,0,0,0,0,0,0,0,0,0,0,0,0,0,0,0,0,0,0,0,0,0,0,0,0,0,0,0,0,0,0,0,0,0,0,0,0,72.02161,0,0,0,0,0,0,0,0,0,0,0,0,0,0,0,0,0,0,0,0,0,0,0,0,0,0,0,0,0,0,0,0,0,0,0,0,0,0,0,0,0,0,0,70.7,29.2,0.2106164,0.210616438,1.82114E-05
# 5072,40632,468684,Sidek H.A.A.,2003,nan,0,0,0,0,0,0,0,0,0,0,0,0,0,0,0,0,0,0,0,0,0,0,0,0,0,0,0,0,0,0,0,0,0,0,0,0,0,0,0,0,0,0,0,0,0,0,0,0,0,0,0,0,0,0,0,0,0,0,0,0,0,0,0,0,0,0,0,0,0,0,0,0,0,0,0,0,0,0,0,0,0,0,0,15,0,0,0,0,0,0,0,0,0,0,0,0,0,0,0,0,0,0,0,0,0,0,0,0,0,0,0,0,0,0,0,85,0,0,0,0,0,0,0,0,0,0,0,0,0,0,0,0,0,0,0,0,0,0,0,0,0,0,0,0,0,0,0,0,0,0,0,0,0,0,0,0,0,0,0,0,0,0,0,0,0,0,0,0,0,0,0,0,0,0,0,0,0,0,0,0,0,35.5,15,0.1833333,0.183333333,1.81818E-05
# 5073,40872,477532,Komai T.,2012,nan,0,0,0,8.227213387,0,0,0,0,0,0,0,0,0,1.853700186,0,0,0,0,0,0,0,0,0,0,2.301371989,0,0,0,0,0,0,0,0,0,0,0,0,0,0,0,0,0,0,0,0,0,0,0,0,0,0.001211999,0,0,0,0,0,0,0,0,0,0,0,0,0,0,0,0,0,0,0,0,3.356668526,0,0,0,0,0,0,0,0,0,0,0,0,0,0,0,0,0,0,0,3.202007594,0,0,0,0,0,0,0,0,15.09623337,0,0,0,0,0,0,0,0,0,0,0,0,0,0,0,0,0,0,0,0,0,0,0,0,0,0,0,0,0,0,0,0,0,0,0,0,65.83309109,0,0,0,0.128499944,0,0,0,0,0,0,0,0,0,0,0,0,8.34E-07,0,0,0,0,0,0,0,0,1.08E-06,0,0,0,0,0,0,0,0,0,0,0,0,0,0,0,0,0,71,30,0.1833333,0.183333333,1.81818E-05
# 5074,40872,477535,Komai T.,2012,nan,0,0,0,9.53417068,0,0,0,0,0,0,0,0,0,0,0,0,0,0,0,0,0,0,0,0,2.311368407,0,0,0,0,0,0,0,0,0,0,0,0,0,0,0,0,0,0,0,0,0,0,0,0,0,0.001217,0,0,0,0,0,0,0,0,0,0,0,0,0,0,0,0,0,0,0,0,3.096043546,0,0,0,0,0,0,0,0,0,0,0,0,0,0,0,0,0,0,0,3.215914567,0,0,0,0,0,0,0,0,15.16180267,0,0,0,0,0,0,0,0,0,0,0,0,0,0,0,0,0,0,0,0,0,0,0,0,0,0,0,0,0,0,0,0,0,0,0,0,66.55048173,0,0,0,0.129000023,0,0,0,0,0,0,0,0,0,0,0,0,5.59E-07,0,0,0,0,0,0,0,0,8.17E-07,0,0,0,0,0,0,0,0,0,0,0,0,0,0,0,0,0,71,30,0.1833333,0.183333333,1.81818E-05
# 5075,40872,477542,Komai T.,2012,nan,0,0,0,10.57128461,0,0,0,0,0,0,0,0,0,0.652856367,0,0,0,0,0,0,0,0,0,0,0.578944605,0,0,0,0,0,0,0,0,0,0,0,0,0,0,0,0,0,0,0,0,0,0,0,0,0,0.001219999,0,0,0,0,0,0,0,0,0,0,0,0,0,0,0,0,0,0,0,0,2.688357629,0,0,0,0,0,0,0,0,0,0,0,0,0,0,0,0,0,0,0,4.833076536,0,0,0,0,0,0,0,0,16.02884183,0,0,0,0,0,0,0,0,0,0,0,0,0,0,0,0,0,0,0,0,0,0,0,0,0,0,0,0,0,0,0,0,0,0,0,0,64.51611711,0,0,0,0.129299934,0,0,0,0,0,0,0,0,0,0,0,0,8.39E-07,0,0,0,0,0,0,0,0,5.46E-07,0,0,0,0,0,0,0,0,0,0,0,0,0,0,0,0,0,71,30,0.1833333,0.183333333,1.81818E-05
# 817,37202,441695,Soltani M.T.,2009,nan,0,0,0,0,0,0,0,0,0,0,0,0,0,0,0,0,0,0,0,0,0,0,0,0,0,0,0,0,0,0,0,0,0,0,0,0,0,0,0,0,0,0,0,0,0,0,0,0,0,0,0,0,0,0,0,0,0,0,0,0,0,0,0,0,0,0,0,0,0,0,0,0,0,0,0,0,0,0,0,0,0,0,0,0,0,0,0,0,0,0,0,0,0,0,0,0,0,0,0,0,10,0,0,0,0,0,0,0,0,0,0,0,0,0,0,0,0,0,0,10,0,0,0,0,0,0,0,0,0,0,80,0,0,0,0,0,0,0,0,0,0,0,0,0,0,0,0,0,0,0,0,0,0,0,0,0,0,0,0,0,0,0,0,0,0,0,0,0,0,0,0,0,0,0,0,0,0,0,0,0,0,33.7,13,0.2961539,0.296153846,1.81818E-05
# 5,31745,62152,Abd El0Aal N.S.,2001,nan,0,0,0,0,0,0,0,0,0,0,0,0,0,89.6,0,0,0,0,0,0,0,0,0,0,0,0,0,0,0,0,0,0,0,0,0,0,0,0,0,0,0,0,0,0,0,0,0,0,0,0,0,0,0,0,0,0,0,0,0,0,0,0,0,0,0,0,0,0,0,0,0,0,0,0,0,0,0,0,0,0,0,0,0,0,0,0,0,0,0,0,0,0,0,0,0,0,0,0,0,0,10.4,0,0,0,0,0,0,0,0,0,0,0,0,0,0,0,0,0,0,0,0,0,0,0,0,0,0,0,0,0,0,0,0,0,0,0,0,0,0,0,0,0,0,0,0,0,0,0,0,0,0,0,0,0,0,0,0,0,0,0,0,0,0,0,0,0,0,0,0,0,0,0,0,0,0,0,0,0,0,0,0,41.7,14.03,0.4861013,0.486101212,1.81672E-05
# 1765,7459,56013,Kodama M.,1994,nan,0,0,0,0,0,0,0,0,0,0,0,0,0,88,0,0,0,0,0,0,0,0,0,0,0,0,0,0,0,0,0,0,0,0,0,0,0,0,0,0,0,0,0,0,0,0,0,0,0,0,0,0,0,0,0,0,0,0,0,0,0,0,0,0,0,0,0,0,0,0,0,0,0,0,0,0,0,0,0,0,0,0,0,12,0,0,0,0,0,0,0,0,0,0,0,0,0,0,0,0,0,0,0,0,0,0,0,0,0,0,0,0,0,0,0,0,0,0,0,0,0,0,0,0,0,0,0,0,0,0,0,0,0,0,0,0,0,0,0,0,0,0,0,0,0,0,0,0,0,0,0,0,0,0,0,0,0,0,0,0,0,0,0,0,0,0,0,0,0,0,0,0,0,0,0,0,0,0,0,0,0,40,15.7,0.2738854,0.27388535,1.81395E-05
# 3742,3861,143631,Takahashi K.,1983,nan,0,0,0,0,0,0,0,0,0,0,0,0,0,28.16901,0,0,0,0,0,0,0,0,0,0,0,0,0,0,0,0,0,0,0,0,0,0,0,0,0,0,0,0,0,0,0,0,0,0,0,0,0,0,0,0,0,0,0,0,0,0,0,0,0,0,0,0,0,0,0,0,0,15.49296,0,0,0,0,0,0,0,0,0,0,0,0,0,0,0,0,0,0,0,0,0,0,0,0,0,0,0,0,0,0,0,0,0,0,0,0,0,0,0,0,0,0,0,0,0,0,0,0,0,0,0,0,0,0,0,0,0,0,0,0,0,0,0,0,0,56.33803,0,0,0,0,0,0,0,0,0,0,0,0,0,0,0,0,0,0,0,0,0,0,0,0,0,0,0,0,0,0,0,0,0,0,0,0,0,0,0,0,0,0,0,62.1,25.17,0.2336114,0.233611442,1.80612E-05
# 2141,7802,99746,Takahashi K.,1983,nan,0,0,0,0,0,0,0,0,0,0,0,0,0,52,0,0,0,0,0,0,0,0,0,0,0,0,0,0,0,0,0,0,0,0,0,0,0,0,0,0,0,0,0,0,0,0,0,0,0,0,0,0,0,0,0,0,0,0,0,0,0,0,0,0,0,0,0,0,0,0,0,0,0,0,0,0,0,0,0,0,0,0,0,0,0,0,0,0,0,0,0,5,0,0,0,0,0,0,0,0,43,0,0,0,0,0,0,0,0,0,0,0,0,0,0,0,0,0,0,0,0,0,0,0,0,0,0,0,0,0,0,0,0,0,0,0,0,0,0,0,0,0,0,0,0,0,0,0,0,0,0,0,0,0,0,0,0,0,0,0,0,0,0,0,0,0,0,0,0,0,0,0,0,0,0,0,0,0,0,0,0,56.8,22.44,0.2655971,0.265597148,1.80537E-05
# 5169,40632,468690,Sidek H.A.A.,2003,nan,0,0,0,0,0,0,0,0,0,0,0,0,0,0,0,0,0,0,0,0,0,0,0,0,0,0,0,0,0,0,0,0,0,0,0,0,0,0,0,0,0,0,0,0,0,0,0,0,0,0,0,0,0,0,0,0,0,0,0,0,0,0,0,0,0,0,0,0,0,0,0,0,0,0,0,0,0,0,0,0,0,0,0,45,0,0,0,0,0,0,0,0,0,0,0,0,0,0,0,0,0,0,0,0,0,0,0,0,0,0,0,0,0,0,0,55,0,0,0,0,0,0,0,0,0,0,0,0,0,0,0,0,0,0,0,0,0,0,0,0,0,0,0,0,0,0,0,0,0,0,0,0,0,0,0,0,0,0,0,0,0,0,0,0,0,0,0,0,0,0,0,0,0,0,0,0,0,0,0,0,0,49.5,21.2,0.1674528,0.16745283,1.80282E-05
