Repository: jacobergzhou/Poisson-Ratio

File: Poisson_ratio.csv (part 49 of 70)
,Code,Glass #,Author,Year,Trademark,Ag2O,AgI,Al,Al2O3,AlF3,AlN,As,As2O3,As2O5,As2S3,As2Se3,AsSe,B,B2O3,Ba,BaCl2,BaF2,BaO,Be,BeF2,BeO,Bi2O3,BiCl3,Br,C,Ca,CaF2,CaO,Cd,CdCl2,CdF2,CdO,Ce2O3,CeF3,CeO2,Cl,Co,Co3O4,CoO,Cr,Cr2O3,Cs,Cs2O,CsCl,CsF,Cu,Cu2O,CuO,Dy2O3,Er,Er2O3,ErF3,Eu,Eu2O3,EuF3,F,Fe,Fe2O3,FeO,Ga,Ga2O3,Ga2S3,Ga2Se3,GaF3,Gd2O3,GdF3,Ge,GeO2,GeS2,GeSe2,H2O,HfF4,HfO2,Hg,Ho2O3,I,InF3,K,K2O,K2S,K2SO4,KBr,KCl,KF,KHF2,La,La2O3,La2S3,LaF3,Li,Li2O,Li2S,Li2SO4,LiBr,LiCl,LiF,LiI,Mg,MgF2,MgO,Mn,Mn2O3,MnF2,MnO,MnO2,Mo,MoO2,MoO3,N,Na,Na2O,Na2S,Na2SO4,NaCl,NaF,NaPO3,Nb,Nb2O5,Nd,Nd2O3,NdF3,NH4NO3,Ni,NiO,O,OH,P,P2O5,Pb,PbCl2,PbF2,PbO,PdO,Pr2O3,Pr6O11,PrF3,R2O3,Rb2O,RbF,Rh2O3,RŒO,RuO2,S,Sb,Sb2O3,Sb2S3,Sc2O3,Se,Si,Si3N4,SiC,SiO2,Sm2O3,Sn,SnO,SnO2,SO2,SO3,Sr,SrCl2,SrF2,SrO,Ta2O3,Ta2O5,Tb2O3,TbF3,Te,TeO2,Th,ThF4,ThO2,Ti,TiO2,Tl,Tl2O,Tl2Se,TlSe,Tm2O3,U,U3O8,UO2,V,V2O5,VO6,WO3,Y,Y2O3,Yb2O3,YbF3,YF3,Zn,ZnCl2,ZnF2,ZnO,ZnSO4,Zr,ZrF4,ZrO2,Young's modulus E (GPa),Shear modulus G (GPa),Poisson's ratio v
3717,28680,372827,Hager I.Z.,2002,,-,-,-,0.0,-,-,-,-,-,-,-,-,-,60.0,-,-,-,0.0,-,-,0.0,0.0,-,-,-,-,-,0.0,-,-,-,0.0,-,-,-,-,-,-,-,-,-,-,0.0,-,-,-,-,-,-,-,-,-,-,-,-,-,-,-,-,-,0.0,-,-,-,-,-,-,0.0,-,-,0.0,-,-,-,-,-,-,-,0.0,-,-,-,-,-,-,-,-,-,-,-,0.0,-,-,-,-,-,-,,-,0.0,-,-,-,-,-,-,-,-,-,-,0.0,-,-,-,-,-,-,-,-,-,-,-,-,-,-,-,-,0.0,-,-,-,40.0,-,-,-,-,60.0,-,-,-,100.0,-,-,-,-,-,-,-,-,-,-,0.0,-,-,-,-,-,-,-,-,-,0.0,-,-,-,-,-,0.0,-,-,-,-,0.0,-,-,-,-,-,-,-,-,-,-,-,0.0,-,-,-,-,-,-,-,-,0.0,-,-,-,0.0,61.6,24.81,0.243
3718,28680,372828,Hager I.Z.,2002,,-,-,-,0.0,-,-,-,-,-,-,-,-,-,60.0,-,-,-,0.0,-,-,0.0,0.0,-,-,-,-,-,0.0,-,-,-,0.0,-,-,-,-,-,-,-,-,-,-,0.0,-,-,-,-,-,-,-,-,-,-,-,-,-,-,-,-,-,0.0,-,-,-,-,-,-,0.0,-,-,0.0,-,-,-,-,-,-,-,0.0,-,-,-,-,-,-,-,-,-,-,-,0.0,-,-,-,-,-,-,,-,0.0,-,-,-,-,-,-,-,-,-,-,0.0,-,-,-,-,-,-,-,-,-,-,-,-,-,-,-,-,0.0,-,-,5,35.0,-,-,-,-,60.0,-,-,-,95.0,-,-,-,-,-,-,-,-,-,-,0.0,-,-,-,-,-,-,-,-,-,0.0,-,-,-,-,-,0.0,-,-,-,-,0.0,-,-,-,-,-,-,-,-,-,-,-,0.0,-,-,-,-,-,-,-,-,0.0,-,-,-,0.0,62.6,25.35,0.243
3719,28680,372829,Hager I.Z.,2002,,-,-,-,0.0,-,-,-,-,-,-,-,-,-,60.0,-,-,-,0.0,-,-,0.0,0.0,-,-,-,-,-,0.0,-,-,-,0.0,-,-,-,-,-,-,-,-,-,-,0.0,-,-,-,-,-,-,-,-,-,-,-,-,-,-,-,-,-,0.0,-,-,-,-,-,-,0.0,-,-,0.0,-,-,-,-,-,-,-,0.0,-,-,-,-,-,-,-,-,-,-,-,0.0,-,-,-,-,-,-,,-,0.0,-,-,-,-,-,-,-,-,-,-,0.0,-,-,-,-,-,-,-,-,-,-,-,-,-,-,-,-,0.0,-,-,10,30.0,-,-,-,-,60.0,-,-,-,90.0,-,-,-,-,-,-,-,-,-,-,0.0,-,-,-,-,-,-,-,-,-,0.0,-,-,-,-,-,0.0,-,-,-,-,0.0,-,-,-,-,-,-,-,-,-,-,-,0.0,-,-,-,-,-,-,-,-,0.0,-,-,-,0.0,66.6,26.99,0.243
3720,28680,372830,Hager I.Z.,2002,,-,-,-,0.0,-,-,-,-,-,-,-,-,-,60.0,-,-,-,0.0,-,-,0.0,0.0,-,-,-,-,-,0.0,-,-,-,0.0,-,-,-,-,-,-,-,-,-,-,0.0,-,-,-,-,-,-,-,-,-,-,-,-,-,-,-,-,-,0.0,-,-,-,-,-,-,0.0,-,-,0.0,-,-,-,-,-,-,-,0.0,-,-,-,-,-,-,-,-,-,-,-,0.0,-,-,-,-,-,-,,-,0.0,-,-,-,-,-,-,-,-,-,-,0.0,-,-,-,-,-,-,-,-,-,-,-,-,-,-,-,-,0.0,-,-,15,25.0,-,-,-,-,60.0,-,-,-,85.0,-,-,-,-,-,-,-,-,-,-,0.0,-,-,-,-,-,-,-,-,-,0.0,-,-,-,-,-,0.0,-,-,-,-,0.0,-,-,-,-,-,-,-,-,-,-,-,0.0,-,-,-,-,-,-,-,-,0.0,-,-,-,0.0,61.7,24.99,0.243
3721,28680,372831,Hager I.Z.,2002,,-,-,-,0.0,-,-,-,-,-,-,-,-,-,60.0,-,-,-,0.0,-,-,0.0,0.0,-,-,-,-,-,0.0,-,-,-,0.0,-,-,-,-,-,-,-,-,-,-,0.0,-,-,-,-,-,-,-,-,-,-,-,-,-,-,-,-,-,0.0,-,-,-,-,-,-,0.0,-,-,0.0,-,-,-,-,-,-,-,0.0,-,-,-,-,-,-,-,-,-,-,-,0.0,-,-,-,-,-,-,,-,0.0,-,-,-,-,-,-,-,-,-,-,0.0,-,-,-,-,-,-,-,-,-,-,-,-,-,-,-,-,0.0,-,-,20,20.0,-,-,-,-,60.0,-,-,-,80.0,-,-,-,-,-,-,-,-,-,-,0.0,-,-,-,-,-,-,-,-,-,0.0,-,-,-,-,-,0.0,-,-,-,-,0.0,-,-,-,-,-,-,-,-,-,-,-,0.0,-,-,-,-,-,-,-,-,0.0,-,-,-,0.0,71.3,28.84,0.243
3722,28680,372832,Hager I.Z.,2002,,-,-,-,0.0,-,-,-,-,-,-,-,-,-,60.0,-,-,-,0.0,-,-,0.0,0.0,-,-,-,-,-,0.0,-,-,-,0.0,-,-,-,-,-,-,-,-,-,-,0.0,-,-,-,-,-,-,-,-,-,-,-,-,-,-,-,-,-,0.0,-,-,-,-,-,-,0.0,-,-,0.0,-,-,-,-,-,-,-,0.0,-,-,-,-,-,-,-,-,-,-,-,0.0,-,-,-,-,-,-,,-,0.0,-,-,-,-,-,-,-,-,-,-,0.0,-,-,-,-,-,-,-,-,-,-,-,-,-,-,-,-,0.0,-,-,25,15.0,-,-,-,-,60.0,-,-,-,75.0,-,-,-,-,-,-,-,-,-,-,0.0,-,-,-,-,-,-,-,-,-,0.0,-,-,-,-,-,0.0,-,-,-,-,0.0,-,-,-,-,-,-,-,-,-,-,-,0.0,-,-,-,-,-,-,-,-,0.0,-,-,-,0.0,83.5,33.81,0.243
3723,28728,381172,Saddeek Y.B.,2004,,-,-,-,0.0,-,-,-,-,-,-,-,-,30.77,0.0,-,-,-,0.0,-,-,0.0,0.0,-,-,-,-,-,0.0,-,-,-,0.0,-,-,-,-,-,-,-,-,-,-,0.0,-,-,-,-,-,-,-,-,-,-,-,-,-,-,-,-,-,0.0,-,-,-,-,-,-,0.0,-,-,0.0,-,-,-,-,-,-,-,0.0,-,-,-,-,-,-,-,-,-,-,-,0.0,-,-,-,-,-,-,,-,0.0,-,-,-,-,-,-,-,-,-,15.39,0.0,-,-,-,-,-,-,-,-,-,-,-,-,-,53.85,-,-,0.0,-,-,-,0.0,-,-,-,-,0.0,-,-,-,0.0,-,-,-,-,-,-,-,-,-,-,0.0,-,-,-,-,-,-,-,-,-,0.0,-,-,-,-,-,0.0,-,-,-,-,0.0,-,-,-,-,-,-,-,-,-,-,-,0.0,-,-,-,-,-,-,-,-,0.0,-,-,-,0.0,63.3,24.94,0.269
3724,28728,381173,Saddeek Y.B.,2004,,-,-,-,0.0,-,-,-,-,-,-,-,-,30.4,0.0,-,-,-,0.0,-,-,0.0,0.0,-,-,-,-,-,0.0,-,-,-,0.0,-,-,-,-,-,-,-,-,-,-,0.0,-,-,-,-,-,-,-,-,-,-,-,-,-,-,-,-,-,0.0,-,-,-,-,-,-,0.0,-,-,0.0,-,-,-,-,-,-,-,0.0,-,-,-,-,-,-,-,-,-,-,-,0.0,-,-,-,-,-,-,,-,0.0,-,-,-,-,-,-,-,-,-,15.2,0.0,-,-,-,-,-,-,-,-,-,-,-,-,-,54,-,-,0.0,-,-,-,0.0,-,-,-,-,0.0,-,-,-,0.0,-,-,-,-,-,-,-,-,-,-,0.0,-,-,-,-,-,-,-,-,-,0.0,-,-,-,-,0.4,0.0,-,-,-,-,0.0,-,-,-,-,-,-,-,-,-,-,-,0.0,-,-,-,-,-,-,-,-,0.0,-,-,-,0.0,62.5,24.6,0.27
3725,28728,381174,Saddeek Y.B.,2004,,-,-,-,0.0,-,-,-,-,-,-,-,-,29.57,0.0,-,-,-,0.0,-,-,0.0,0.0,-,-,-,-,-,0.0,-,-,-,0.0,-,-,-,-,-,-,-,-,-,-,0.0,-,-,-,-,-,-,-,-,-,-,-,-,-,-,-,-,-,0.0,-,-,-,-,-,-,0.0,-,-,0.0,-,-,-,-,-,-,-,0.0,-,-,-,-,-,-,-,-,-,-,-,0.0,-,-,-,-,-,-,,-,0.0,-,-,-,-,-,-,-,-,-,14.78,0.0,-,-,-,-,-,-,-,-,-,-,-,-,-,54.35,-,-,0.0,-,-,-,0.0,-,-,-,-,0.0,-,-,-,0.0,-,-,-,-,-,-,-,-,-,-,0.0,-,-,-,-,-,-,-,-,-,0.0,-,-,-,-,1.304,0.0,-,-,-,-,0.0,-,-,-,-,-,-,-,-,-,-,-,0.0,-,-,-,-,-,-,-,-,0.0,-,-,-,0.0,56.3,21.87,0.287
3726,28728,381175,Saddeek Y.B.,2004,,-,-,-,0.0,-,-,-,-,-,-,-,-,28.57,0.0,-,-,-,0.0,-,-,0.0,0.0,-,-,-,-,-,0.0,-,-,-,0.0,-,-,-,-,-,-,-,-,-,-,0.0,-,-,-,-,-,-,-,-,-,-,-,-,-,-,-,-,-,0.0,-,-,-,-,-,-,0.0,-,-,0.0,-,-,-,-,-,-,-,0.0,-,-,-,-,-,-,-,-,-,-,-,0.0,-,-,-,-,-,-,,-,0.0,-,-,-,-,-,-,-,-,-,14.29,0.0,-,-,-,-,-,-,-,-,-,-,-,-,-,54.76,-,-,0.0,-,-,-,0.0,-,-,-,-,0.0,-,-,-,0.0,-,-,-,-,-,-,-,-,-,-,0.0,-,-,-,-,-,-,-,-,-,0.0,-,-,-,-,2.381,0.0,-,-,-,-,0.0,-,-,-,-,-,-,-,-,-,-,-,0.0,-,-,-,-,-,-,-,-,0.0,-,-,-,0.0,55.9,21.73,0.286
3727,28728,381176,Saddeek Y.B.,2004,,-,-,-,0.0,-,-,-,-,-,-,-,-,27.37,0.0,-,-,-,0.0,-,-,0.0,0.0,-,-,-,-,-,0.0,-,-,-,0.0,-,-,-,-,-,-,-,-,-,-,0.0,-,-,-,-,-,-,-,-,-,-,-,-,-,-,-,-,-,0.0,-,-,-,-,-,-,0.0,-,-,0.0,-,-,-,-,-,-,-,0.0,-,-,-,-,-,-,-,-,-,-,-,0.0,-,-,-,-,-,-,,-,0.0,-,-,-,-,-,-,-,-,-,13.68,0.0,-,-,-,-,-,-,-,-,-,-,-,-,-,55.26,-,-,0.0,-,-,-,0.0,-,-,-,-,0.0,-,-,-,0.0,-,-,-,-,-,-,-,-,-,-,0.0,-,-,-,-,-,-,-,-,-,0.0,-,-,-,-,3.684,0.0,-,-,-,-,0.0,-,-,-,-,-,-,-,-,-,-,-,0.0,-,-,-,-,-,-,-,-,0.0,-,-,-,0.0,54.6,21.16,0.29
3728,28749,373080,Hwa L.G.,2005,,-,-,-,0.0,-,-,-,-,-,-,-,-,-,0.0,-,-,-,0.0,-,-,0.0,0.0,-,-,-,-,-,0.0,-,-,-,0.0,-,-,-,-,-,-,-,-,-,-,0.0,-,-,-,-,-,-,-,-,-,-,-,-,-,-,-,-,-,14.28571,-,-,-,-,-,-,71.42857,-,-,0.0,-,-,-,-,-,-,-,0.0,-,-,-,-,-,-,-,14.29,-,-,-,0.0,-,-,-,-,-,-,,-,0.0,-,-,-,-,-,-,-,-,-,-,0.0,-,-,-,-,-,-,-,-,-,-,-,-,-,-,-,-,0.0,-,-,-,0.0,-,-,-,-,28.57143,-,-,-,100.0,-,-,-,-,-,-,-,-,-,-,0.0,-,-,-,-,-,-,-,-,-,0.0,-,-,-,-,-,0.0,-,-,-,-,0.0,-,-,-,-,-,-,-,-,-,-,-,0.0,-,-,-,-,-,-,-,-,0.0,-,-,-,0.0,98.6,37.63,0.31
3729,28749,373081,Hwa L.G.,2005,,-,-,-,0.0,-,-,-,-,-,-,-,-,-,0.0,-,-,-,0.0,-,-,0.0,0.0,-,-,-,-,-,0.0,-,-,-,0.0,-,-,-,-,-,-,-,-,-,-,0.0,-,-,-,-,-,-,-,-,-,-,-,-,-,-,-,-,-,13.7931,-,-,-,-,-,-,68.96552,-,-,0.0,-,-,-,-,-,-,-,0.0,-,-,-,-,-,-,-,17.24,-,-,-,0.0,-,-,-,-,-,-,,-,0.0,-,-,-,-,-,-,-,-,-,-,0.0,-,-,-,-,-,-,-,-,-,-,-,-,-,-,-,-,0.0,-,-,-,0.0,-,-,-,-,31.03448,-,-,-,100.0,-,-,-,-,-,-,-,-,-,-,0.0,-,-,-,-,-,-,-,-,-,0.0,-,-,-,-,-,0.0,-,-,-,-,0.0,-,-,-,-,-,-,-,-,-,-,-,0.0,-,-,-,-,-,-,-,-,0.0,-,-,-,0.0,99.1,37.82,0.31
3730,28749,373082,Hwa L.G.,2005,,-,-,-,0.0,-,-,-,-,-,-,-,-,-,0.0,-,-,-,0.0,-,-,0.0,0.0,-,-,-,-,-,0.0,-,-,-,0.0,-,-,-,-,-,-,-,-,-,-,0.0,-,-,-,-,-,-,-,-,-,-,-,-,-,-,-,-,-,13.0719,-,-,-,-,-,-,65.35948,-,-,0.0,-,-,-,-,-,-,-,0.0,-,-,-,-,-,-,-,21.57,-,-,-,0.0,-,-,-,-,-,-,,-,0.0,-,-,-,-,-,-,-,-,-,-,0.0,-,-,-,-,-,-,-,-,-,-,-,-,-,-,-,-,0.0,-,-,-,0.0,-,-,-,-,34.64053,-,-,-,100.0,-,-,-,-,-,-,-,-,-,-,0.0,-,-,-,-,-,-,-,-,-,0.0,-,-,-,-,-,0.0,-,-,-,-,0.0,-,-,-,-,-,-,-,-,-,-,-,0.0,-,-,-,-,-,-,-,-,0.0,-,-,-,0.0,99.7,37.76,0.32
3731,28749,373083,Hwa L.G.,2005,,-,-,-,0.0,-,-,-,-,-,-,-,-,-,0.0,-,-,-,0.0,-,-,0.0,0.0,-,-,-,-,-,0.0,-,-,-,0.0,-,-,-,-,-,-,-,-,-,-,0.0,-,-,-,-,-,-,-,-,-,-,-,-,-,-,-,-,-,17.24138,-,-,-,-,-,-,68.96552,-,-,0.0,-,-,-,-,-,-,-,0.0,-,-,-,-,-,-,-,13.79,-,-,-,0.0,-,-,-,-,-,-,,-,0.0,-,-,-,-,-,-,-,-,-,-,0.0,-,-,-,-,-,-,-,-,-,-,-,-,-,-,-,-,0.0,-,-,-,0.0,-,-,-,-,31.03448,-,-,-,100.0,-,-,-,-,-,-,-,-,-,-,0.0,-,-,-,-,-,-,-,-,-,0.0,-,-,-,-,-,0.0,-,-,-,-,0.0,-,-,-,-,-,-,-,-,-,-,-,0.0,-,-,-,-,-,-,-,-,0.0,-,-,-,0.0,98.7,37.67,0.31
3732,28749,373084,Hwa L.G.,2005,,-,-,-,0.0,-,-,-,-,-,-,-,-,-,0.0,-,-,-,0.0,-,-,0.0,0.0,-,-,-,-,-,0.0,-,-,-,0.0,-,-,-,-,-,-,-,-,-,-,0.0,-,-,-,-,-,-,-,-,-,-,-,-,-,-,-,-,-,16.66667,-,-,-,-,-,-,66.66666,-,-,0.0,-,-,-,-,-,-,-,0.0,-,-,-,-,-,-,-,16.67,-,-,-,0.0,-,-,-,-,-,-,,-,0.0,-,-,-,-,-,-,-,-,-,-,0.0,-,-,-,-,-,-,-,-,-,-,-,-,-,-,-,-,0.0,-,-,-,0.0,-,-,-,-,33.33333,-,-,-,99.99999,-,-,-,-,-,-,-,-,-,-,0.0,-,-,-,-,-,-,-,-,-,0.0,-,-,-,-,-,0.0,-,-,-,-,0.0,-,-,-,-,-,-,-,-,-,-,-,0.0,-,-,-,-,-,-,-,-,0.0,-,-,-,0.0,100.0,38.16,0.31
3733,28749,373085,Hwa L.G.,2005,,-,-,-,0.0,-,-,-,-,-,-,-,-,-,0.0,-,-,-,0.0,-,-,0.0,0.0,-,-,-,-,-,0.0,-,-,-,0.0,-,-,-,-,-,-,-,-,-,-,0.0,-,-,-,-,-,-,-,-,-,-,-,-,-,-,-,-,-,15.82278,-,-,-,-,-,-,63.29114,-,-,0.0,-,-,-,-,-,-,-,0.0,-,-,-,-,-,-,-,20.89,-,-,-,0.0,-,-,-,-,-,-,,-,0.0,-,-,-,-,-,-,-,-,-,-,0.0,-,-,-,-,-,-,-,-,-,-,-,-,-,-,-,-,0.0,-,-,-,0.0,-,-,-,-,36.70886,-,-,-,100.0,-,-,-,-,-,-,-,-,-,-,0.0,-,-,-,-,-,-,-,-,-,0.0,-,-,-,-,-,0.0,-,-,-,-,0.0,-,-,-,-,-,-,-,-,-,-,-,0.0,-,-,-,-,-,-,-,-,0.0,-,-,-,0.0,100.0,37.87,0.32
3734,28749,373086,Hwa L.G.,2005,,-,-,-,0.0,-,-,-,-,-,-,-,-,-,0.0,-,-,-,0.0,-,-,0.0,0.0,-,-,-,-,-,0.0,-,-,-,0.0,-,-,-,-,-,-,-,-,-,-,0.0,-,-,-,-,-,-,-,-,-,-,-,-,-,-,-,-,-,14.28571,-,-,-,-,-,-,57.14286,-,-,0.0,-,-,-,-,-,-,-,0.0,-,-,-,-,-,-,-,28.57,-,-,-,0.0,-,-,-,-,-,-,,-,0.0,-,-,-,-,-,-,-,-,-,-,0.0,-,-,-,-,-,-,-,-,-,-,-,-,-,-,-,-,0.0,-,-,-,0.0,-,-,-,-,42.85714,-,-,-,100.0,-,-,-,-,-,-,-,-,-,-,0.0,-,-,-,-,-,-,-,-,-,0.0,-,-,-,-,-,0.0,-,-,-,-,0.0,-,-,-,-,-,-,-,-,-,-,-,0.0,-,-,-,-,-,-,-,-,0.0,-,-,-,0.0,99.0,37.5,0.32
3735,28749,373087,Hwa L.G.,2005,,-,-,-,0.0,-,-,-,-,-,-,-,-,-,0.0,-,-,-,0.0,-,-,0.0,0.0,-,-,-,-,-,0.0,-,-,-,0.0,-,-,-,-,-,-,-,-,-,-,0.0,-,-,-,-,-,-,-,-,-,-,-,-,-,-,-,-,-,21.56863,-,-,-,-,-,-,65.35947,-,-,0.0,-,-,-,-,-,-,-,0.0,-,-,-,-,-,-,-,13.07,-,-,-,0.0,-,-,-,-,-,-,,-,0.0,-,-,-,-,-,-,-,-,-,-,0.0,-,-,-,-,-,-,-,-,-,-,-,-,-,-,-,-,0.0,-,-,-,0.0,-,-,-,-,34.64052,-,-,-,99.99999,-,-,-,-,-,-,-,-,-,-,0.0,-,-,-,-,-,-,-,-,-,0.0,-,-,-,-,-,0.0,-,-,-,-,0.0,-,-,-,-,-,-,-,-,-,-,-,0.0,-,-,-,-,-,-,-,-,0.0,-,-,-,0.0,100.0,38.16,0.31
3736,28749,373088,Hwa L.G.,2005,,-,-,-,0.0,-,-,-,-,-,-,-,-,-,0.0,-,-,-,0.0,-,-,0.0,0.0,-,-,-,-,-,0.0,-,-,-,0.0,-,-,-,-,-,-,-,-,-,-,0.0,-,-,-,-,-,-,-,-,-,-,-,-,-,-,-,-,-,20.88608,-,-,-,-,-,-,63.29114,-,-,0.0,-,-,-,-,-,-,-,0.0,-,-,-,-,-,-,-,15.82,-,-,-,0.0,-,-,-,-,-,-,,-,0.0,-,-,-,-,-,-,-,-,-,-,0.0,-,-,-,-,-,-,-,-,-,-,-,-,-,-,-,-,0.0,-,-,-,0.0,-,-,-,-,36.70886,-,-,-,100.0,-,-,-,-,-,-,-,-,-,-,0.0,-,-,-,-,-,-,-,-,-,0.0,-,-,-,-,-,0.0,-,-,-,-,0.0,-,-,-,-,-,-,-,-,-,-,-,0.0,-,-,-,-,-,-,-,-,0.0,-,-,-,0.0,100.0,38.16,0.31
3737,28749,373089,Hwa L.G.,2005,,-,-,-,0.0,-,-,-,-,-,-,-,-,-,0.0,-,-,-,0.0,-,-,0.0,0.0,-,-,-,-,-,0.0,-,-,-,0.0,-,-,-,-,-,-,-,-,-,-,0.0,-,-,-,-,-,-,-,-,-,-,-,-,-,-,-,-,-,19.87952,-,-,-,-,-,-,60.24096,-,-,0.0,-,-,-,-,-,-,-,0.0,-,-,-,-,-,-,-,19.88,-,-,-,0.0,-,-,-,-,-,-,,-,0.0,-,-,-,-,-,-,-,-,-,-,0.0,-,-,-,-,-,-,-,-,-,-,-,-,-,-,-,-,0.0,-,-,-,0.0,-,-,-,-,39.75904,-,-,-,100.0,-,-,-,-,-,-,-,-,-,-,0.0,-,-,-,-,-,-,-,-,-,0.0,-,-,-,-,-,0.0,-,-,-,-,0.0,-,-,-,-,-,-,-,-,-,-,-,0.0,-,-,-,-,-,-,-,-,0.0,-,-,-,0.0,101.0,38.54,0.31
3738,28749,373090,Hwa L.G.,2005,,-,-,-,0.0,-,-,-,-,-,-,-,-,-,0.0,-,-,-,0.0,-,-,0.0,0.0,-,-,-,-,-,0.0,-,-,-,0.0,-,-,-,-,-,-,-,-,-,-,0.0,-,-,-,-,-,-,-,-,-,-,-,-,-,-,-,-,-,18.03279,-,-,-,-,-,-,54.64481,-,-,0.0,-,-,-,-,-,-,-,0.0,-,-,-,-,-,-,-,27.32,-,-,-,0.0,-,-,-,-,-,-,,-,0.0,-,-,-,-,-,-,-,-,-,-,0.0,-,-,-,-,-,-,-,-,-,-,-,-,-,-,-,-,0.0,-,-,-,0.0,-,-,-,-,45.35519,-,-,-,100.0,-,-,-,-,-,-,-,-,-,-,0.0,-,-,-,-,-,-,-,-,-,0.0,-,-,-,-,-,0.0,-,-,-,-,0.0,-,-,-,-,-,-,-,-,-,-,-,0.0,-,-,-,-,-,-,-,-,0.0,-,-,-,0.0,101.0,38.25,0.32
3739,28749,373091,Hwa L.G.,2005,,-,-,-,0.0,-,-,-,-,-,-,-,-,-,0.0,-,-,-,0.0,-,-,0.0,0.0,-,-,-,-,-,0.0,-,-,-,0.0,-,-,-,-,-,-,-,-,-,-,0.0,-,-,-,-,-,-,-,-,-,-,-,-,-,-,-,-,-,29.41176,-,-,-,-,-,-,58.82353,-,-,0.0,-,-,-,-,-,-,-,0.0,-,-,-,-,-,-,-,11.77,-,-,-,0.0,-,-,-,-,-,-,,-,0.0,-,-,-,-,-,-,-,-,-,-,0.0,-,-,-,-,-,-,-,-,-,-,-,-,-,-,-,-,0.0,-,-,-,0.0,-,-,-,-,41.17647,-,-,-,100.0,-,-,-,-,-,-,-,-,-,-,0.0,-,-,-,-,-,-,-,-,-,0.0,-,-,-,-,-,0.0,-,-,-,-,0.0,-,-,-,-,-,-,-,-,-,-,-,0.0,-,-,-,-,-,-,-,-,0.0,-,-,-,0.0,106.0,40.45,0.31
3740,28749,373092,Hwa L.G.,2005,,-,-,-,0.0,-,-,-,-,-,-,-,-,-,0.0,-,-,-,0.0,-,-,0.0,0.0,-,-,-,-,-,0.0,-,-,-,0.0,-,-,-,-,-,-,-,-,-,-,0.0,-,-,-,-,-,-,-,-,-,-,-,-,-,-,-,-,-,28.57143,-,-,-,-,-,-,57.14286,-,-,0.0,-,-,-,-,-,-,-,0.0,-,-,-,-,-,-,-,14.29,-,-,-,0.0,-,-,-,-,-,-,,-,0.0,-,-,-,-,-,-,-,-,-,-,0.0,-,-,-,-,-,-,-,-,-,-,-,-,-,-,-,-,0.0,-,-,-,0.0,-,-,-,-,42.85714,-,-,-,100.0,-,-,-,-,-,-,-,-,-,-,0.0,-,-,-,-,-,-,-,-,-,0.0,-,-,-,-,-,0.0,-,-,-,-,0.0,-,-,-,-,-,-,-,-,-,-,-,0.0,-,-,-,-,-,-,-,-,0.0,-,-,-,0.0,104.0,39.39,0.32
3741,28749,373093,Hwa L.G.,2005,,-,-,-,0.0,-,-,-,-,-,-,-,-,-,0.0,-,-,-,0.0,-,-,0.0,0.0,-,-,-,-,-,0.0,-,-,-,0.0,-,-,-,-,-,-,-,-,-,-,0.0,-,-,-,-,-,-,-,-,-,-,-,-,-,-,-,-,-,27.3224,-,-,-,-,-,-,54.64481,-,-,0.0,-,-,-,-,-,-,-,0.0,-,-,-,-,-,-,-,18.03,-,-,-,0.0,-,-,-,-,-,-,,-,0.0,-,-,-,-,-,-,-,-,-,-,0.0,-,-,-,-,-,-,-,-,-,-,-,-,-,-,-,-,0.0,-,-,-,0.0,-,-,-,-,45.35519,-,-,-,100.0,-,-,-,-,-,-,-,-,-,-,0.0,-,-,-,-,-,-,-,-,-,0.0,-,-,-,-,-,0.0,-,-,-,-,0.0,-,-,-,-,-,-,-,-,-,-,-,0.0,-,-,-,-,-,-,-,-,0.0,-,-,-,0.0,105.0,39.77,0.32
3742,28749,373094,Hwa L.G.,2005,,-,-,-,0.0,-,-,-,-,-,-,-,-,-,0.0,-,-,-,0.0,-,-,0.0,0.0,-,-,-,-,-,0.0,-,-,-,0.0,-,-,-,-,-,-,-,-,-,-,0.0,-,-,-,-,-,-,-,-,-,-,-,-,-,-,-,-,-,25.0,-,-,-,-,-,-,50.0,-,-,0.0,-,-,-,-,-,-,-,0.0,-,-,-,-,-,-,-,25,-,-,-,0.0,-,-,-,-,-,-,,-,0.0,-,-,-,-,-,-,-,-,-,-,0.0,-,-,-,-,-,-,-,-,-,-,-,-,-,-,-,-,0.0,-,-,-,0.0,-,-,-,-,50.0,-,-,-,100.0,-,-,-,-,-,-,-,-,-,-,0.0,-,-,-,-,-,-,-,-,-,0.0,-,-,-,-,-,0.0,-,-,-,-,0.0,-,-,-,-,-,-,-,-,-,-,-,0.0,-,-,-,-,-,-,-,-,0.0,-,-,-,0.0,103.0,39.01,0.32
3743,28749,373095,Hwa L.G.,2005,,-,-,-,0.0,-,-,-,-,-,-,-,-,-,0.0,-,-,-,0.0,-,-,0.0,0.0,-,-,-,-,-,0.0,-,-,-,0.0,-,-,-,-,-,-,-,-,-,-,0.0,-,-,-,-,-,-,-,-,-,-,-,-,-,-,-,-,-,0.0,-,-,-,-,-,-,100.0,-,-,0.0,-,-,-,-,-,-,-,0.0,-,-,-,-,-,-,-,-,-,-,-,0.0,-,-,-,-,-,-,,-,0.0,-,-,-,-,-,-,-,-,-,-,0.0,-,-,-,-,-,-,-,-,-,-,-,-,-,-,-,-,0.0,-,-,-,0.0,-,-,-,-,0.0,-,-,-,100.0,-,-,-,-,-,-,-,-,-,-,0.0,-,-,-,-,-,-,-,-,-,0.0,-,-,-,-,-,0.0,-,-,-,-,0.0,-,-,-,-,-,-,-,-,-,-,-,0.0,-,-,-,-,-,-,-,-,0.0,-,-,-,0.0,43.3,18.19,0.19
3744,28787,373196,Kodama M.,1999,,-,-,-,0.0,-,-,-,-,-,-,-,-,-,100.0,-,-,-,0.0,-,-,0.0,0.0,-,-,-,-,-,0.0,-,-,-,0.0,-,-,-,-,-,-,-,-,-,-,0.0,-,-,-,-,-,-,-,-,-,-,-,-,-,-,-,-,-,0.0,-,-,-,-,-,-,0.0,-,-,0.0,-,-,-,-,-,-,-,0.0,-,-,-,-,-,-,-,-,-,-,-,0.0,-,-,-,-,-,-,,-,0.0,-,-,-,-,-,-,-,-,-,-,0.0,-,-,-,-,-,-,-,-,-,-,-,-,-,-,-,-,0.0,-,-,-,0.0,-,-,-,-,100.0,-,-,-,100.0,-,-,-,-,-,-,-,-,-,-,0.0,-,-,-,-,-,-,-,-,-,0.0,-,-,-,-,-,0.0,-,-,-,-,0.0,-,-,-,-,-,-,-,-,-,-,-,0.0,-,-,-,-,-,-,-,-,0.0,-,-,-,0.0,17.0,6.0,0.286
3745,28787,373197,Kodama M.,1999,,-,-,-,0.0,-,-,-,-,-,-,-,-,-,97.8,-,-,-,0.0,-,-,0.0,0.0,-,-,-,-,-,0.0,-,-,-,0.0,-,-,-,-,-,-,-,-,-,-,0.0,-,-,-,-,-,-,-,-,-,-,-,-,-,-,-,-,-,0.0,-,-,-,-,-,-,0.0,-,-,0.0,-,-,-,-,-,-,-,0.0,-,-,-,-,-,-,-,-,-,-,-,2.2,-,-,-,-,-,-,,-,0.0,-,-,-,-,-,-,-,-,-,-,0.0,-,-,-,-,-,-,-,-,-,-,-,-,-,-,-,-,0.0,-,-,-,0.0,-,-,-,-,97.8,-,-,-,100.0,-,-,-,-,-,-,-,-,-,-,0.0,-,-,-,-,-,-,-,-,-,0.0,-,-,-,-,-,0.0,-,-,-,-,0.0,-,-,-,-,-,-,-,-,-,-,-,0.0,-,-,-,-,-,-,-,-,0.0,-,-,-,0.0,21.0,8.0,0.28
3746,28787,373198,Kodama M.,1999,,-,-,-,0.0,-,-,-,-,-,-,-,-,-,95.8,-,-,-,0.0,-,-,0.0,0.0,-,-,-,-,-,0.0,-,-,-,0.0,-,-,-,-,-,-,-,-,-,-,0.0,-,-,-,-,-,-,-,-,-,-,-,-,-,-,-,-,-,0.0,-,-,-,-,-,-,0.0,-,-,0.0,-,-,-,-,-,-,-,0.0,-,-,-,-,-,-,-,-,-,-,-,4.2,-,-,-,-,-,-,,-,0.0,-,-,-,-,-,-,-,-,-,-,0.0,-,-,-,-,-,-,-,-,-,-,-,-,-,-,-,-,0.0,-,-,-,0.0,-,-,-,-,95.8,-,-,-,100.0,-,-,-,-,-,-,-,-,-,-,0.0,-,-,-,-,-,-,-,-,-,0.0,-,-,-,-,-,0.0,-,-,-,-,0.0,-,-,-,-,-,-,-,-,-,-,-,0.0,-,-,-,-,-,-,-,-,0.0,-,-,-,0.0,23.0,9.0,0.278
3747,28787,373199,Kodama M.,1999,,-,-,-,0.0,-,-,-,-,-,-,-,-,-,93.8,-,-,-,0.0,-,-,0.0,0.0,-,-,-,-,-,0.0,-,-,-,0.0,-,-,-,-,-,-,-,-,-,-,0.0,-,-,-,-,-,-,-,-,-,-,-,-,-,-,-,-,-,0.0,-,-,-,-,-,-,0.0,-,-,0.0,-,-,-,-,-,-,-,0.0,-,-,-,-,-,-,-,-,-,-,-,6.2,-,-,-,-,-,-,,-,0.0,-,-,-,-,-,-,-,-,-,-,0.0,-,-,-,-,-,-,-,-,-,-,-,-,-,-,-,-,0.0,-,-,-,0.0,-,-,-,-,93.8,-,-,-,100.0,-,-,-,-,-,-,-,-,-,-,0.0,-,-,-,-,-,-,-,-,-,0.0,-,-,-,-,-,0.0,-,-,-,-,0.0,-,-,-,-,-,-,-,-,-,-,-,0.0,-,-,-,-,-,-,-,-,0.0,-,-,-,0.0,26.0,10.0,0.277
3748,28787,373200,Kodama M.,1999,,-,-,-,0.0,-,-,-,-,-,-,-,-,-,91.7,-,-,-,0.0,-,-,0.0,0.0,-,-,-,-,-,0.0,-,-,-,0.0,-,-,-,-,-,-,-,-,-,-,0.0,-,-,-,-,-,-,-,-,-,-,-,-,-,-,-,-,-,0.0,-,-,-,-,-,-,0.0,-,-,0.0,-,-,-,-,-,-,-,0.0,-,-,-,-,-,-,-,-,-,-,-,8.3,-,-,-,-,-,-,,-,0.0,-,-,-,-,-,-,-,-,-,-,0.0,-,-,-,-,-,-,-,-,-,-,-,-,-,-,-,-,0.0,-,-,-,0.0,-,-,-,-,91.7,-,-,-,100.0,-,-,-,-,-,-,-,-,-,-,0.0,-,-,-,-,-,-,-,-,-,0.0,-,-,-,-,-,0.0,-,-,-,-,0.0,-,-,-,-,-,-,-,-,-,-,-,0.0,-,-,-,-,-,-,-,-,0.0,-,-,-,0.0,31.0,12.0,0.276
3749,28787,373201,Kodama M.,1999,,-,-,-,0.0,-,-,-,-,-,-,-,-,-,89.6,-,-,-,0.0,-,-,0.0,0.0,-,-,-,-,-,0.0,-,-,-,0.0,-,-,-,-,-,-,-,-,-,-,0.0,-,-,-,-,-,-,-,-,-,-,-,-,-,-,-,-,-,0.0,-,-,-,-,-,-,0.0,-,-,0.0,-,-,-,-,-,-,-,0.0,-,-,-,-,-,-,-,-,-,-,-,10.4,-,-,-,-,-,-,,-,0.0,-,-,-,-,-,-,-,-,-,-,0.0,-,-,-,-,-,-,-,-,-,-,-,-,-,-,-,-,0.0,-,-,-,0.0,-,-,-,-,89.6,-,-,-,100.0,-,-,-,-,-,-,-,-,-,-,0.0,-,-,-,-,-,-,-,-,-,0.0,-,-,-,-,-,0.0,-,-,-,-,0.0,-,-,-,-,-,-,-,-,-,-,-,0.0,-,-,-,-,-,-,-,-,0.0,-,-,-,0.0,35.0,14.0,0.274
3750,28787,373202,Kodama M.,1999,,-,-,-,0.0,-,-,-,-,-,-,-,-,-,87.6,-,-,-,0.0,-,-,0.0,0.0,-,-,-,-,-,0.0,-,-,-,0.0,-,-,-,-,-,-,-,-,-,-,0.0,-,-,-,-,-,-,-,-,-,-,-,-,-,-,-,-,-,0.0,-,-,-,-,-,-,0.0,-,-,0.0,-,-,-,-,-,-,-,0.0,-,-,-,-,-,-,-,-,-,-,-,12.4,-,-,-,-,-,-,,-,0.0,-,-,-,-,-,-,-,-,-,-,0.0,-,-,-,-,-,-,-,-,-,-,-,-,-,-,-,-,0.0,-,-,-,0.0,-,-,-,-,87.6,-,-,-,100.0,-,-,-,-,-,-,-,-,-,-,0.0,-,-,-,-,-,-,-,-,-,0.0,-,-,-,-,-,0.0,-,-,-,-,0.0,-,-,-,-,-,-,-,-,-,-,-,0.0,-,-,-,-,-,-,-,-,0.0,-,-,-,0.0,40.0,15.0,0.275
3751,28787,373203,Kodama M.,1999,,-,-,-,0.0,-,-,-,-,-,-,-,-,-,85.7,-,-,-,0.0,-,-,0.0,0.0,-,-,-,-,-,0.0,-,-,-,0.0,-,-,-,-,-,-,-,-,-,-,0.0,-,-,-,-,-,-,-,-,-,-,-,-,-,-,-,-,-,0.0,-,-,-,-,-,-,0.0,-,-,0.0,-,-,-,-,-,-,-,0.0,-,-,-,-,-,-,-,-,-,-,-,14.3,-,-,-,-,-,-,,-,0.0,-,-,-,-,-,-,-,-,-,-,0.0,-,-,-,-,-,-,-,-,-,-,-,-,-,-,-,-,0.0,-,-,-,0.0,-,-,-,-,85.7,-,-,-,100.0,-,-,-,-,-,-,-,-,-,-,0.0,-,-,-,-,-,-,-,-,-,0.0,-,-,-,-,-,0.0,-,-,-,-,0.0,-,-,-,-,-,-,-,-,-,-,-,0.0,-,-,-,-,-,-,-,-,0.0,-,-,-,0.0,44.0,17.0,0.276
3752,28787,373204,Kodama M.,1999,,-,-,-,0.0,-,-,-,-,-,-,-,-,-,83.7,-,-,-,0.0,-,-,0.0,0.0,-,-,-,-,-,0.0,-,-,-,0.0,-,-,-,-,-,-,-,-,-,-,0.0,-,-,-,-,-,-,-,-,-,-,-,-,-,-,-,-,-,0.0,-,-,-,-,-,-,0.0,-,-,0.0,-,-,-,-,-,-,-,0.0,-,-,-,-,-,-,-,-,-,-,-,16.3,-,-,-,-,-,-,,-,0.0,-,-,-,-,-,-,-,-,-,-,0.0,-,-,-,-,-,-,-,-,-,-,-,-,-,-,-,-,0.0,-,-,-,0.0,-,-,-,-,83.7,-,-,-,100.0,-,-,-,-,-,-,-,-,-,-,0.0,-,-,-,-,-,-,-,-,-,0.0,-,-,-,-,-,0.0,-,-,-,-,0.0,-,-,-,-,-,-,-,-,-,-,-,0.0,-,-,-,-,-,-,-,-,0.0,-,-,-,0.0,48.0,19.0,0.277
3753,28787,373205,Kodama M.,1999,,-,-,-,0.0,-,-,-,-,-,-,-,-,-,81.7,-,-,-,0.0,-,-,0.0,0.0,-,-,-,-,-,0.0,-,-,-,0.0,-,-,-,-,-,-,-,-,-,-,0.0,-,-,-,-,-,-,-,-,-,-,-,-,-,-,-,-,-,0.0,-,-,-,-,-,-,0.0,-,-,0.0,-,-,-,-,-,-,-,0.0,-,-,-,-,-,-,-,-,-,-,-,18.3,-,-,-,-,-,-,,-,0.0,-,-,-,-,-,-,-,-,-,-,0.0,-,-,-,-,-,-,-,-,-,-,-,-,-,-,-,-,0.0,-,-,-,0.0,-,-,-,-,81.7,-,-,-,100.0,-,-,-,-,-,-,-,-,-,-,0.0,-,-,-,-,-,-,-,-,-,0.0,-,-,-,-,-,0.0,-,-,-,-,0.0,-,-,-,-,-,-,-,-,-,-,-,0.0,-,-,-,-,-,-,-,-,0.0,-,-,-,0.0,53.0,21.0,0.277
3754,28787,373206,Kodama M.,1999,,-,-,-,0.0,-,-,-,-,-,-,-,-,-,79.8,-,-,-,0.0,-,-,0.0,0.0,-,-,-,-,-,0.0,-,-,-,0.0,-,-,-,-,-,-,-,-,-,-,0.0,-,-,-,-,-,-,-,-,-,-,-,-,-,-,-,-,-,0.0,-,-,-,-,-,-,0.0,-,-,0.0,-,-,-,-,-,-,-,0.0,-,-,-,-,-,-,-,-,-,-,-,20.2,-,-,-,-,-,-,,-,0.0,-,-,-,-,-,-,-,-,-,-,0.0,-,-,-,-,-,-,-,-,-,-,-,-,-,-,-,-,0.0,-,-,-,0.0,-,-,-,-,79.8,-,-,-,100.0,-,-,-,-,-,-,-,-,-,-,0.0,-,-,-,-,-,-,-,-,-,0.0,-,-,-,-,-,0.0,-,-,-,-,0.0,-,-,-,-,-,-,-,-,-,-,-,0.0,-,-,-,-,-,-,-,-,0.0,-,-,-,0.0,58.0,23.0,0.277
3755,28787,373207,Kodama M.,1999,,-,-,-,0.0,-,-,-,-,-,-,-,-,-,77.8,-,-,-,0.0,-,-,0.0,0.0,-,-,-,-,-,0.0,-,-,-,0.0,-,-,-,-,-,-,-,-,-,-,0.0,-,-,-,-,-,-,-,-,-,-,-,-,-,-,-,-,-,0.0,-,-,-,-,-,-,0.0,-,-,0.0,-,-,-,-,-,-,-,0.0,-,-,-,-,-,-,-,-,-,-,-,22.2,-,-,-,-,-,-,,-,0.0,-,-,-,-,-,-,-,-,-,-,0.0,-,-,-,-,-,-,-,-,-,-,-,-,-,-,-,-,0.0,-,-,-,0.0,-,-,-,-,77.8,-,-,-,100.0,-,-,-,-,-,-,-,-,-,-,0.0,-,-,-,-,-,-,-,-,-,0.0,-,-,-,-,-,0.0,-,-,-,-,0.0,-,-,-,-,-,-,-,-,-,-,-,0.0,-,-,-,-,-,-,-,-,0.0,-,-,-,0.0,62.0,24.0,0.276
3756,28787,373208,Kodama M.,1999,,-,-,-,0.0,-,-,-,-,-,-,-,-,-,75.8,-,-,-,0.0,-,-,0.0,0.0,-,-,-,-,-,0.0,-,-,-,0.0,-,-,-,-,-,-,-,-,-,-,0.0,-,-,-,-,-,-,-,-,-,-,-,-,-,-,-,-,-,0.0,-,-,-,-,-,-,0.0,-,-,0.0,-,-,-,-,-,-,-,0.0,-,-,-,-,-,-,-,-,-,-,-,24.2,-,-,-,-,-,-,,-,0.0,-,-,-,-,-,-,-,-,-,-,0.0,-,-,-,-,-,-,-,-,-,-,-,-,-,-,-,-,0.0,-,-,-,0.0,-,-,-,-,75.8,-,-,-,100.0,-,-,-,-,-,-,-,-,-,-,0.0,-,-,-,-,-,-,-,-,-,0.0,-,-,-,-,-,0.0,-,-,-,-,0.0,-,-,-,-,-,-,-,-,-,-,-,0.0,-,-,-,-,-,-,-,-,0.0,-,-,-,0.0,68.0,26.0,0.273
3757,28787,373209,Kodama M.,1999,,-,-,-,0.0,-,-,-,-,-,-,-,-,-,73.8,-,-,-,0.0,-,-,0.0,0.0,-,-,-,-,-,0.0,-,-,-,0.0,-,-,-,-,-,-,-,-,-,-,0.0,-,-,-,-,-,-,-,-,-,-,-,-,-,-,-,-,-,0.0,-,-,-,-,-,-,0.0,-,-,0.0,-,-,-,-,-,-,-,0.0,-,-,-,-,-,-,-,-,-,-,-,26.2,-,-,-,-,-,-,,-,0.0,-,-,-,-,-,-,-,-,-,-,0.0,-,-,-,-,-,-,-,-,-,-,-,-,-,-,-,-,0.0,-,-,-,0.0,-,-,-,-,73.8,-,-,-,100.0,-,-,-,-,-,-,-,-,-,-,0.0,-,-,-,-,-,-,-,-,-,0.0,-,-,-,-,-,0.0,-,-,-,-,0.0,-,-,-,-,-,-,-,-,-,-,-,0.0,-,-,-,-,-,-,-,-,0.0,-,-,-,0.0,73.0,28.0,0.27
3758,28787,373210,Kodama M.,1999,,-,-,-,0.0,-,-,-,-,-,-,-,-,-,71.8,-,-,-,0.0,-,-,0.0,0.0,-,-,-,-,-,0.0,-,-,-,0.0,-,-,-,-,-,-,-,-,-,-,0.0,-,-,-,-,-,-,-,-,-,-,-,-,-,-,-,-,-,0.0,-,-,-,-,-,-,0.0,-,-,0.0,-,-,-,-,-,-,-,0.0,-,-,-,-,-,-,-,-,-,-,-,28.2,-,-,-,-,-,-,,-,0.0,-,-,-,-,-,-,-,-,-,-,0.0,-,-,-,-,-,-,-,-,-,-,-,-,-,-,-,-,0.0,-,-,-,0.0,-,-,-,-,71.8,-,-,-,100.0,-,-,-,-,-,-,-,-,-,-,0.0,-,-,-,-,-,-,-,-,-,0.0,-,-,-,-,-,0.0,-,-,-,-,0.0,-,-,-,-,-,-,-,-,-,-,-,0.0,-,-,-,-,-,-,-,-,0.0,-,-,-,0.0,78.0,30.0,0.268
3759,28964,381790,Orlova G.M.,1985,,-,-,-,0.0,-,-,-,-,-,-,100,-,-,0.0,-,-,-,0.0,-,-,0.0,0.0,-,-,-,-,-,0.0,-,-,-,0.0,-,-,-,-,-,-,-,-,-,-,0.0,-,-,-,-,-,-,-,-,-,-,-,-,-,-,-,-,-,0.0,-,-,-,-,-,-,0.0,-,-,0.0,-,-,-,-,-,-,-,0.0,-,-,-,-,-,-,-,-,-,-,-,0.0,-,-,-,-,-,-,190.0,-,0.0,-,-,-,-,-,-,-,-,-,-,0.0,-,-,-,-,-,-,-,-,-,-,-,-,-,-,-,-,0.0,-,-,-,0.0,-,-,-,-,0.0,-,-,-,0.0,-,-,-,-,-,-,-,-,-,-,0.0,-,-,-,-,-,-,-,-,-,0.0,-,-,-,-,-,0.0,-,-,-,-,0.0,-,-,-,-,-,-,-,-,-,-,-,0.0,-,-,-,-,-,-,-,-,0.0,-,-,-,0.0,17.2,6.6,0.31
3760,28964,381791,Orlova G.M.,1985,,-,-,-,0.0,-,-,-,-,-,-,88.1,-,-,0.0,-,-,-,0.0,-,-,0.0,0.0,-,-,-,-,-,0.0,-,-,-,0.0,-,-,-,-,-,-,-,-,-,-,0.0,-,-,-,-,-,-,-,-,-,-,-,-,-,-,-,-,-,0.0,-,-,-,-,-,-,0.0,-,-,0.0,-,-,-,-,-,-,-,0.0,-,-,-,-,-,-,-,-,-,-,-,0.0,-,-,-,-,-,-,162.0,-,0.0,-,-,-,-,-,-,-,-,-,-,0.0,-,-,-,-,-,-,-,-,-,-,-,-,-,-,-,-,0.0,-,-,-,0.0,-,-,-,-,0.0,-,-,-,0.0,-,-,-,-,-,-,-,-,-,-,0.0,-,-,-,-,-,-,-,-,-,0.0,-,-,-,-,-,0.0,-,-,-,-,0.0,-,-,11.9,-,-,-,-,-,-,-,-,0.0,-,-,-,-,-,-,-,-,0.0,-,-,-,0.0,20.2,7.7,0.31
3761,28964,381792,Orlova G.M.,1985,,-,-,-,0.0,-,-,-,-,-,-,77.3,-,-,0.0,-,-,-,0.0,-,-,0.0,0.0,-,-,-,-,-,0.0,-,-,-,0.0,-,-,-,-,-,-,-,-,-,-,0.0,-,-,-,-,-,-,-,-,-,-,-,-,-,-,-,-,-,0.0,-,-,-,-,-,-,0.0,-,-,0.0,-,-,-,-,-,-,-,0.0,-,-,-,-,-,-,-,-,-,-,-,0.0,-,-,-,-,-,-,145.0,-,0.0,-,-,-,-,-,-,-,-,-,-,0.0,-,-,-,-,-,-,-,-,-,-,-,-,-,-,-,-,0.0,-,-,-,0.0,-,-,-,-,0.0,-,-,-,0.0,-,-,-,-,-,-,-,-,-,-,0.0,-,-,-,-,-,-,-,-,-,0.0,-,-,-,-,-,0.0,-,-,-,-,0.0,-,-,22.7,-,-,-,-,-,-,-,-,0.0,-,-,-,-,-,-,-,-,0.0,-,-,-,0.0,20.3,7.6,0.33
3762,28964,381793,Orlova G.M.,1985,,-,-,-,0.0,-,-,-,-,-,-,67.4,-,-,0.0,-,-,-,0.0,-,-,0.0,0.0,-,-,-,-,-,0.0,-,-,-,0.0,-,-,-,-,-,-,-,-,-,-,0.0,-,-,-,-,-,-,-,-,-,-,-,-,-,-,-,-,-,0.0,-,-,-,-,-,-,0.0,-,-,0.0,-,-,-,-,-,-,-,0.0,-,-,-,-,-,-,-,-,-,-,-,0.0,-,-,-,-,-,-,133.0,-,0.0,-,-,-,-,-,-,-,-,-,-,0.0,-,-,-,-,-,-,-,-,-,-,-,-,-,-,-,-,0.0,-,-,-,0.0,-,-,-,-,0.0,-,-,-,0.0,-,-,-,-,-,-,-,-,-,-,0.0,-,-,-,-,-,-,-,-,-,0.0,-,-,-,-,-,0.0,-,-,-,-,0.0,-,-,32.6,-,-,-,-,-,-,-,-,0.0,-,-,-,-,-,-,-,-,0.0,-,-,-,0.0,20.9,7.9,0.32
3763,28964,381794,Orlova G.M.,1985,,-,-,-,0.0,-,-,-,-,-,-,50,-,-,0.0,-,-,-,0.0,-,-,0.0,0.0,-,-,-,-,-,0.0,-,-,-,0.0,-,-,-,-,-,-,-,-,-,-,0.0,-,-,-,-,-,-,-,-,-,-,-,-,-,-,-,-,-,0.0,-,-,-,-,-,-,0.0,-,-,0.0,-,-,-,-,-,-,-,0.0,-,-,-,-,-,-,-,-,-,-,-,0.0,-,-,-,-,-,-,114.0,-,0.0,-,-,-,-,-,-,-,-,-,-,0.0,-,-,-,-,-,-,-,-,-,-,-,-,-,-,-,-,0.0,-,-,-,0.0,-,-,-,-,0.0,-,-,-,0.0,-,-,-,-,-,-,-,-,-,-,0.0,-,-,-,-,-,-,-,-,-,0.0,-,-,-,-,-,0.0,-,-,-,-,0.0,-,-,50,-,-,-,-,-,-,-,-,0.0,-,-,-,-,-,-,-,-,0.0,-,-,-,0.0,21.5,8.2,0.31
3764,28964,381795,Orlova G.M.,1985,,-,-,-,0.0,-,-,-,-,-,-,42.3,-,-,0.0,-,-,-,0.0,-,-,0.0,0.0,-,-,-,-,-,0.0,-,-,-,0.0,-,-,-,-,-,-,-,-,-,-,0.0,-,-,-,-,-,-,-,-,-,-,-,-,-,-,-,-,-,0.0,-,-,-,-,-,-,0.0,-,-,0.0,-,-,-,-,-,-,-,0.0,-,-,-,-,-,-,-,-,-,-,-,0.0,-,-,-,-,-,-,111.0,-,0.0,-,-,-,-,-,-,-,-,-,-,0.0,-,-,-,-,-,-,-,-,-,-,-,-,-,-,-,-,0.0,-,-,-,0.0,-,-,-,-,0.0,-,-,-,0.0,-,-,-,-,-,-,-,-,-,-,0.0,-,-,-,-,-,-,-,-,-,0.0,-,-,-,-,-,0.0,-,-,-,-,0.0,-,-,57.7,-,-,-,-,-,-,-,-,0.0,-,-,-,-,-,-,-,-,0.0,-,-,-,0.0,21.5,8.2,0.31
3765,28964,381796,Orlova G.M.,1985,,-,-,-,0.0,-,-,-,-,-,-,-,100,-,0.0,-,-,-,0.0,-,-,0.0,0.0,-,-,-,-,-,0.0,-,-,-,0.0,-,-,-,-,-,-,-,-,-,-,0.0,-,-,-,-,-,-,-,-,-,-,-,-,-,-,-,-,-,0.0,-,-,-,-,-,-,0.0,-,-,0.0,-,-,-,-,-,-,-,0.0,-,-,-,-,-,-,-,-,-,-,-,0.0,-,-,-,-,-,-,175.0,-,0.0,-,-,-,-,-,-,-,-,-,-,0.0,-,-,-,-,-,-,-,-,-,-,-,-,-,-,-,-,0.0,-,-,-,0.0,-,-,-,-,0.0,-,-,-,0.0,-,-,-,-,-,-,-,-,-,-,0.0,-,-,-,-,-,-,-,-,-,0.0,-,-,-,-,-,0.0,-,-,-,-,0.0,-,-,-,-,-,-,-,-,-,-,-,0.0,-,-,-,-,-,-,-,-,0.0,-,-,-,0.0,11.9,4.5,0.31
3766,28964,381797,Orlova G.M.,1985,,-,-,-,0.0,-,-,-,-,-,-,-,90,-,0.0,-,-,-,0.0,-,-,0.0,0.0,-,-,-,-,-,0.0,-,-,-,0.0,-,-,-,-,-,-,-,-,-,-,0.0,-,-,-,-,-,-,-,-,-,-,-,-,-,-,-,-,-,0.0,-,-,-,-,-,-,0.0,-,-,0.0,-,-,-,-,-,-,-,0.0,-,-,-,-,-,-,-,-,-,-,-,0.0,-,-,-,-,-,-,167.0,-,0.0,-,-,-,-,-,-,-,-,-,-,0.0,-,-,-,-,-,-,-,-,-,-,-,-,-,-,-,-,0.0,-,-,-,0.0,-,-,-,-,0.0,-,-,-,0.0,-,-,-,-,-,-,-,-,-,-,0.0,-,-,-,-,-,-,-,-,-,0.0,-,-,-,-,-,0.0,-,-,-,-,0.0,-,-,-,10,-,-,-,-,-,-,-,0.0,-,-,-,-,-,-,-,-,0.0,-,-,-,0.0,17.6,6.8,0.3
3767,28964,381798,Orlova G.M.,1985,,-,-,-,0.0,-,-,-,-,-,-,-,80,-,0.0,-,-,-,0.0,-,-,0.0,0.0,-,-,-,-,-,0.0,-,-,-,0.0,-,-,-,-,-,-,-,-,-,-,0.0,-,-,-,-,-,-,-,-,-,-,-,-,-,-,-,-,-,0.0,-,-,-,-,-,-,0.0,-,-,0.0,-,-,-,-,-,-,-,0.0,-,-,-,-,-,-,-,-,-,-,-,0.0,-,-,-,-,-,-,153.0,-,0.0,-,-,-,-,-,-,-,-,-,-,0.0,-,-,-,-,-,-,-,-,-,-,-,-,-,-,-,-,0.0,-,-,-,0.0,-,-,-,-,0.0,-,-,-,0.0,-,-,-,-,-,-,-,-,-,-,0.0,-,-,-,-,-,-,-,-,-,0.0,-,-,-,-,-,0.0,-,-,-,-,0.0,-,-,-,20,-,-,-,-,-,-,-,0.0,-,-,-,-,-,-,-,-,0.0,-,-,-,0.0,19.5,7.4,0.32
3768,28964,381799,Orlova G.M.,1985,,-,-,-,0.0,-,-,-,-,-,-,-,66.6,-,0.0,-,-,-,0.0,-,-,0.0,0.0,-,-,-,-,-,0.0,-,-,-,0.0,-,-,-,-,-,-,-,-,-,-,0.0,-,-,-,-,-,-,-,-,-,-,-,-,-,-,-,-,-,0.0,-,-,-,-,-,-,0.0,-,-,0.0,-,-,-,-,-,-,-,0.0,-,-,-,-,-,-,-,-,-,-,-,0.0,-,-,-,-,-,-,135.0,-,0.0,-,-,-,-,-,-,-,-,-,-,0.0,-,-,-,-,-,-,-,-,-,-,-,-,-,-,-,-,0.0,-,-,-,0.0,-,-,-,-,0.0,-,-,-,0.0,-,-,-,-,-,-,-,-,-,-,0.0,-,-,-,-,-,-,-,-,-,0.0,-,-,-,-,-,0.0,-,-,-,-,0.0,-,-,-,33.4,-,-,-,-,-,-,-,0.0,-,-,-,-,-,-,-,-,0.0,-,-,-,0.0,20.2,7.6,0.32
3769,28964,381800,Orlova G.M.,1985,,-,-,-,0.0,-,-,-,-,-,-,-,40,-,0.0,-,-,-,0.0,-,-,0.0,0.0,-,-,-,-,-,0.0,-,-,-,0.0,-,-,-,-,-,-,-,-,-,-,0.0,-,-,-,-,-,-,-,-,-,-,-,-,-,-,-,-,-,0.0,-,-,-,-,-,-,0.0,-,-,0.0,-,-,-,-,-,-,-,0.0,-,-,-,-,-,-,-,-,-,-,-,0.0,-,-,-,-,-,-,86.0,-,0.0,-,-,-,-,-,-,-,-,-,-,0.0,-,-,-,-,-,-,-,-,-,-,-,-,-,-,-,-,0.0,-,-,-,0.0,-,-,-,-,0.0,-,-,-,0.0,-,-,-,-,-,-,-,-,-,-,0.0,-,-,-,-,-,-,-,-,-,0.0,-,-,-,-,-,0.0,-,-,-,-,0.0,-,-,-,60,-,-,-,-,-,-,-,0.0,-,-,-,-,-,-,-,-,0.0,-,-,-,0.0,21.2,8.3,0.31
3770,28968,381813,Eliseev Yu.A.,1984,,-,-,-,0.0,-,-,30,-,-,-,-,-,-,0.0,-,-,-,0.0,-,-,0.0,0.0,-,-,-,-,-,0.0,-,-,-,0.0,-,-,-,-,-,-,-,-,-,-,0.0,-,-,-,-,-,-,-,-,-,-,-,-,-,-,-,-,-,0.0,-,-,-,-,-,5,0.0,-,-,0.0,-,-,-,-,-,-,-,0.0,-,-,-,-,-,-,-,-,-,-,-,0.0,-,-,-,-,-,-,,-,0.0,-,-,-,-,-,-,-,-,-,-,0.0,-,-,-,-,-,-,-,-,-,-,-,-,-,-,-,-,0.0,-,-,-,0.0,-,-,-,-,0.0,-,-,-,0.0,-,65,-,-,-,-,-,-,-,-,0.0,-,-,-,-,-,-,-,-,-,0.0,-,-,-,-,-,0.0,-,-,-,-,0.0,-,-,-,-,-,-,-,-,-,-,-,0.0,-,-,-,-,-,-,-,-,0.0,-,-,-,0.0,15.5,6.0,0.298
3771,28968,381814,Eliseev Yu.A.,1984,,-,-,-,0.0,-,-,25,-,-,-,-,-,-,0.0,-,-,-,0.0,-,-,0.0,0.0,-,-,-,-,-,0.0,-,-,-,0.0,-,-,-,-,-,-,-,-,-,-,0.0,-,-,-,-,-,-,-,-,-,-,-,-,-,-,-,-,-,0.0,-,-,-,-,-,10,0.0,-,-,0.0,-,-,-,-,-,-,-,0.0,-,-,-,-,-,-,-,-,-,-,-,0.0,-,-,-,-,-,-,,-,0.0,-,-,-,-,-,-,-,-,-,-,0.0,-,-,-,-,-,-,-,-,-,-,-,-,-,-,-,-,0.0,-,-,-,0.0,-,-,-,-,0.0,-,-,-,0.0,-,65,-,-,-,-,-,-,-,-,0.0,-,-,-,-,-,-,-,-,-,0.0,-,-,-,-,-,0.0,-,-,-,-,0.0,-,-,-,-,-,-,-,-,-,-,-,0.0,-,-,-,-,-,-,-,-,0.0,-,-,-,0.0,15.7,6.1,0.294
3772,28968,381815,Eliseev Yu.A.,1984,,-,-,-,0.0,-,-,20,-,-,-,-,-,-,0.0,-,-,-,0.0,-,-,0.0,0.0,-,-,-,-,-,0.0,-,-,-,0.0,-,-,-,-,-,-,-,-,-,-,0.0,-,-,-,-,-,-,-,-,-,-,-,-,-,-,-,-,-,0.0,-,-,-,-,-,15,0.0,-,-,0.0,-,-,-,-,-,-,-,0.0,-,-,-,-,-,-,-,-,-,-,-,0.0,-,-,-,-,-,-,,-,0.0,-,-,-,-,-,-,-,-,-,-,0.0,-,-,-,-,-,-,-,-,-,-,-,-,-,-,-,-,0.0,-,-,-,0.0,-,-,-,-,0.0,-,-,-,0.0,-,65,-,-,-,-,-,-,-,-,0.0,-,-,-,-,-,-,-,-,-,0.0,-,-,-,-,-,0.0,-,-,-,-,0.0,-,-,-,-,-,-,-,-,-,-,-,0.0,-,-,-,-,-,-,-,-,0.0,-,-,-,0.0,15.9,6.2,0.289
3773,28968,381816,Eliseev Yu.A.,1984,,-,-,-,0.0,-,-,17.5,-,-,-,-,-,-,0.0,-,-,-,0.0,-,-,0.0,0.0,-,-,-,-,-,0.0,-,-,-,0.0,-,-,-,-,-,-,-,-,-,-,0.0,-,-,-,-,-,-,-,-,-,-,-,-,-,-,-,-,-,0.0,-,-,-,-,-,17.5,0.0,-,-,0.0,-,-,-,-,-,-,-,0.0,-,-,-,-,-,-,-,-,-,-,-,0.0,-,-,-,-,-,-,,-,0.0,-,-,-,-,-,-,-,-,-,-,0.0,-,-,-,-,-,-,-,-,-,-,-,-,-,-,-,-,0.0,-,-,-,0.0,-,-,-,-,0.0,-,-,-,0.0,-,65,-,-,-,-,-,-,-,-,0.0,-,-,-,-,-,-,-,-,-,0.0,-,-,-,-,-,0.0,-,-,-,-,0.0,-,-,-,-,-,-,-,-,-,-,-,0.0,-,-,-,-,-,-,-,-,0.0,-,-,-,0.0,17.3,6.8,0.263
3774,28968,381817,Eliseev Yu.A.,1984,,-,-,-,0.0,-,-,15,-,-,-,-,-,-,0.0,-,-,-,0.0,-,-,0.0,0.0,-,-,-,-,-,0.0,-,-,-,0.0,-,-,-,-,-,-,-,-,-,-,0.0,-,-,-,-,-,-,-,-,-,-,-,-,-,-,-,-,-,0.0,-,-,-,-,-,20,0.0,-,-,0.0,-,-,-,-,-,-,-,0.0,-,-,-,-,-,-,-,-,-,-,-,0.0,-,-,-,-,-,-,,-,0.0,-,-,-,-,-,-,-,-,-,-,0.0,-,-,-,-,-,-,-,-,-,-,-,-,-,-,-,-,0.0,-,-,-,0.0,-,-,-,-,0.0,-,-,-,0.0,-,65,-,-,-,-,-,-,-,-,0.0,-,-,-,-,-,-,-,-,-,0.0,-,-,-,-,-,0.0,-,-,-,-,0.0,-,-,-,-,-,-,-,-,-,-,-,0.0,-,-,-,-,-,-,-,-,0.0,-,-,-,0.0,17.5,6.9,0.266
3775,28968,381818,Eliseev Yu.A.,1984,,-,-,-,0.0,-,-,10,-,-,-,-,-,-,0.0,-,-,-,0.0,-,-,0.0,0.0,-,-,-,-,-,0.0,-,-,-,0.0,-,-,-,-,-,-,-,-,-,-,0.0,-,-,-,-,-,-,-,-,-,-,-,-,-,-,-,-,-,0.0,-,-,-,-,-,25,0.0,-,-,0.0,-,-,-,-,-,-,-,0.0,-,-,-,-,-,-,-,-,-,-,-,0.0,-,-,-,-,-,-,,-,0.0,-,-,-,-,-,-,-,-,-,-,0.0,-,-,-,-,-,-,-,-,-,-,-,-,-,-,-,-,0.0,-,-,-,0.0,-,-,-,-,0.0,-,-,-,0.0,-,65,-,-,-,-,-,-,-,-,0.0,-,-,-,-,-,-,-,-,-,0.0,-,-,-,-,-,0.0,-,-,-,-,0.0,-,-,-,-,-,-,-,-,-,-,-,0.0,-,-,-,-,-,-,-,-,0.0,-,-,-,0.0,17.3,6.8,0.267
3776,28968,381819,Eliseev Yu.A.,1984,,-,-,-,0.0,-,-,7.5,-,-,-,-,-,-,0.0,-,-,-,0.0,-,-,0.0,0.0,-,-,-,-,-,0.0,-,-,-,0.0,-,-,-,-,-,-,-,-,-,-,0.0,-,-,-,-,-,-,-,-,-,-,-,-,-,-,-,-,-,0.0,-,-,-,-,-,27.5,0.0,-,-,0.0,-,-,-,-,-,-,-,0.0,-,-,-,-,-,-,-,-,-,-,-,0.0,-,-,-,-,-,-,,-,0.0,-,-,-,-,-,-,-,-,-,-,0.0,-,-,-,-,-,-,-,-,-,-,-,-,-,-,-,-,0.0,-,-,-,0.0,-,-,-,-,0.0,-,-,-,0.0,-,65,-,-,-,-,-,-,-,-,0.0,-,-,-,-,-,-,-,-,-,0.0,-,-,-,-,-,0.0,-,-,-,-,0.0,-,-,-,-,-,-,-,-,-,-,-,0.0,-,-,-,-,-,-,-,-,0.0,-,-,-,0.0,17.6,6.9,0.27
3777,28968,381820,Eliseev Yu.A.,1984,,-,-,-,0.0,-,-,35,-,-,-,-,-,-,0.0,-,-,-,0.0,-,-,0.0,0.0,-,-,-,-,-,0.0,-,-,-,0.0,-,-,-,-,-,-,-,-,-,-,0.0,-,-,-,-,-,-,-,-,-,-,-,-,-,-,-,-,-,0.0,-,-,-,-,-,-,0.0,-,-,0.0,-,-,-,-,-,-,-,0.0,-,-,-,-,-,-,-,-,-,-,-,0.0,-,-,-,-,-,-,,-,0.0,-,-,-,-,-,-,-,-,-,-,0.0,-,-,-,-,-,-,-,-,-,-,-,-,-,-,-,-,0.0,-,-,-,0.0,-,-,-,-,0.0,-,-,-,0.0,-,65,-,-,-,-,-,-,-,-,0.0,-,-,-,-,-,-,-,-,-,0.0,-,-,-,-,-,0.0,-,-,-,-,0.0,-,-,-,-,-,-,-,-,-,-,-,0.0,-,-,-,-,-,-,-,-,0.0,-,-,-,0.0,14.3,5.5,0.298
3778,29015,381946,Gowda V.C.V.,2005,,-,-,-,0.0,-,-,-,-,-,-,-,-,-,99.0,-,-,-,0.0,-,-,0.0,0.0,-,-,-,-,-,0.0,-,-,-,0.0,-,-,-,-,-,-,-,-,-,-,0.0,-,-,-,-,-,-,-,-,-,-,-,-,-,-,-,-,-,0.0,-,-,-,-,-,-,0.0,-,-,0.0,-,-,-,-,-,-,-,0.0,-,-,-,-,-,-,-,-,-,-,-,1.0,-,-,-,-,-,-,,-,0.0,-,-,-,-,-,-,-,-,-,-,0.0,-,-,-,-,-,-,-,-,-,-,-,-,-,-,-,-,0.0,-,-,-,0.0,-,-,-,-,99.0,-,-,-,100.0,-,-,-,-,-,-,-,-,-,-,0.0,-,-,-,-,-,-,-,-,-,0.0,-,-,-,-,-,0.0,-,-,-,-,0.0,-,-,-,-,-,-,-,-,-,-,-,0.0,-,-,-,-,-,-,-,-,0.0,-,-,-,0.0,17.8,6.92,0.29
3779,29015,381947,Gowda V.C.V.,2005,,-,-,-,0.0,-,-,-,-,-,-,-,-,-,95.0,-,-,-,0.0,-,-,0.0,0.0,-,-,-,-,-,0.0,-,-,-,0.0,-,-,-,-,-,-,-,-,-,-,0.0,-,-,-,-,-,-,-,-,-,-,-,-,-,-,-,-,-,0.0,-,-,-,-,-,-,0.0,-,-,0.0,-,-,-,-,-,-,-,0.0,-,-,-,-,-,-,-,-,-,-,-,5.0,-,-,-,-,-,-,,-,0.0,-,-,-,-,-,-,-,-,-,-,0.0,-,-,-,-,-,-,-,-,-,-,-,-,-,-,-,-,0.0,-,-,-,0.0,-,-,-,-,95.0,-,-,-,100.0,-,-,-,-,-,-,-,-,-,-,0.0,-,-,-,-,-,-,-,-,-,0.0,-,-,-,-,-,0.0,-,-,-,-,0.0,-,-,-,-,-,-,-,-,-,-,-,0.0,-,-,-,-,-,-,-,-,0.0,-,-,-,0.0,21.8,8.49,0.26
3780,29015,381948,Gowda V.C.V.,2005,,-,-,-,0.0,-,-,-,-,-,-,-,-,-,90.0,-,-,-,0.0,-,-,0.0,0.0,-,-,-,-,-,0.0,-,-,-,0.0,-,-,-,-,-,-,-,-,-,-,0.0,-,-,-,-,-,-,-,-,-,-,-,-,-,-,-,-,-,0.0,-,-,-,-,-,-,0.0,-,-,0.0,-,-,-,-,-,-,-,0.0,-,-,-,-,-,-,-,-,-,-,-,10.0,-,-,-,-,-,-,,-,0.0,-,-,-,-,-,-,-,-,-,-,0.0,-,-,-,-,-,-,-,-,-,-,-,-,-,-,-,-,0.0,-,-,-,0.0,-,-,-,-,90.0,-,-,-,100.0,-,-,-,-,-,-,-,-,-,-,0.0,-,-,-,-,-,-,-,-,-,0.0,-,-,-,-,-,0.0,-,-,-,-,0.0,-,-,-,-,-,-,-,-,-,-,-,0.0,-,-,-,-,-,-,-,-,0.0,-,-,-,0.0,26.0,10.3,0.26
3781,29015,387198,Gowda V.C.V.,2005,,-,-,-,0.0,-,-,-,-,-,-,-,-,-,85.0,-,-,-,0.0,-,-,0.0,0.0,-,-,-,-,-,0.0,-,-,-,0.0,-,-,-,-,-,-,-,-,-,-,0.0,-,-,-,-,-,-,-,-,-,-,-,-,-,-,-,-,-,0.0,-,-,-,-,-,-,0.0,-,-,0.0,-,-,-,-,-,-,-,0.0,-,-,-,-,-,-,-,-,-,-,-,15.0,-,-,-,-,-,-,,-,0.0,-,-,-,-,-,-,-,-,-,-,0.0,-,-,-,-,-,-,-,-,-,-,-,-,-,-,-,-,0.0,-,-,-,0.0,-,-,-,-,85.0,-,-,-,100.0,-,-,-,-,-,-,-,-,-,-,0.0,-,-,-,-,-,-,-,-,-,0.0,-,-,-,-,-,0.0,-,-,-,-,0.0,-,-,-,-,-,-,-,-,-,-,-,0.0,-,-,-,-,-,-,-,-,0.0,-,-,-,0.0,43.7,17.06,0.28
3782,29015,381949,Gowda V.C.V.,2005,,-,-,-,0.0,-,-,-,-,-,-,-,-,-,75.0,-,-,-,0.0,-,-,0.0,0.0,-,-,-,-,-,0.0,-,-,-,0.0,-,-,-,-,-,-,-,-,-,-,0.0,-,-,-,-,-,-,-,-,-,-,-,-,-,-,-,-,-,0.0,-,-,-,-,-,-,0.0,-,-,0.0,-,-,-,-,-,-,-,0.0,-,-,-,-,-,-,-,-,-,-,-,5.0,-,-,-,-,-,-,,-,0.0,-,-,-,-,-,-,-,-,-,-,0.0,-,-,-,-,-,-,-,-,-,-,-,-,-,-,-,-,0.0,-,-,-,20.0,-,-,-,-,75.0,-,-,-,100.0,-,-,-,-,-,-,-,-,-,-,0.0,-,-,-,-,-,-,-,-,-,0.0,-,-,-,-,-,0.0,-,-,-,-,0.0,-,-,-,-,-,-,-,-,-,-,-,0.0,-,-,-,-,-,-,-,-,0.0,-,-,-,0.0,56.7,22.37,0.28
3783,29015,381950,Gowda V.C.V.,2005,,-,-,-,0.0,-,-,-,-,-,-,-,-,-,70.0,-,-,-,0.0,-,-,0.0,0.0,-,-,-,-,-,0.0,-,-,-,0.0,-,-,-,-,-,-,-,-,-,-,0.0,-,-,-,-,-,-,-,-,-,-,-,-,-,-,-,-,-,0.0,-,-,-,-,-,-,0.0,-,-,0.0,-,-,-,-,-,-,-,0.0,-,-,-,-,-,-,-,-,-,-,-,10.0,-,-,-,-,-,-,,-,0.0,-,-,-,-,-,-,-,-,-,-,0.0,-,-,-,-,-,-,-,-,-,-,-,-,-,-,-,-,0.0,-,-,-,20.0,-,-,-,-,70.0,-,-,-,100.0,-,-,-,-,-,-,-,-,-,-,0.0,-,-,-,-,-,-,-,-,-,0.0,-,-,-,-,-,0.0,-,-,-,-,0.0,-,-,-,-,-,-,-,-,-,-,-,0.0,-,-,-,-,-,-,-,-,0.0,-,-,-,0.0,67.5,26.59,0.27
3784,29015,381951,Gowda V.C.V.,2005,,-,-,-,0.0,-,-,-,-,-,-,-,-,-,65.0,-,-,-,0.0,-,-,0.0,0.0,-,-,-,-,-,0.0,-,-,-,0.0,-,-,-,-,-,-,-,-,-,-,0.0,-,-,-,-,-,-,-,-,-,-,-,-,-,-,-,-,-,0.0,-,-,-,-,-,-,0.0,-,-,0.0,-,-,-,-,-,-,-,0.0,-,-,-,-,-,-,-,-,-,-,-,15.0,-,-,-,-,-,-,,-,0.0,-,-,-,-,-,-,-,-,-,-,0.0,-,-,-,-,-,-,-,-,-,-,-,-,-,-,-,-,0.0,-,-,-,20.0,-,-,-,-,65.0,-,-,-,100.0,-,-,-,-,-,-,-,-,-,-,0.0,-,-,-,-,-,-,-,-,-,0.0,-,-,-,-,-,0.0,-,-,-,-,0.0,-,-,-,-,-,-,-,-,-,-,-,0.0,-,-,-,-,-,-,-,-,0.0,-,-,-,0.0,70.7,27.82,0.27
3785,29015,381952,Gowda V.C.V.,2005,,-,-,-,0.0,-,-,-,-,-,-,-,-,-,60.0,-,-,-,0.0,-,-,0.0,0.0,-,-,-,-,-,0.0,-,-,-,0.0,-,-,-,-,-,-,-,-,-,-,0.0,-,-,-,-,-,-,-,-,-,-,-,-,-,-,-,-,-,0.0,-,-,-,-,-,-,0.0,-,-,0.0,-,-,-,-,-,-,-,0.0,-,-,-,-,-,-,-,-,-,-,-,20.0,-,-,-,-,-,-,,-,0.0,-,-,-,-,-,-,-,-,-,-,0.0,-,-,-,-,-,-,-,-,-,-,-,-,-,-,-,-,0.0,-,-,-,20.0,-,-,-,-,60.0,-,-,-,100.0,-,-,-,-,-,-,-,-,-,-,0.0,-,-,-,-,-,-,-,-,-,0.0,-,-,-,-,-,0.0,-,-,-,-,0.0,-,-,-,-,-,-,-,-,-,-,-,0.0,-,-,-,-,-,-,-,-,0.0,-,-,-,0.0,76.4,30.27,0.26
3786,29015,381953,Gowda V.C.V.,2005,,-,-,-,0.0,-,-,-,-,-,-,-,-,-,80.0,-,-,-,0.0,-,-,0.0,0.0,-,-,-,-,-,0.0,-,-,-,0.0,-,-,-,-,-,-,-,-,-,-,0.0,-,-,-,-,-,-,-,-,-,-,-,-,-,-,-,-,-,0.0,-,-,-,-,-,-,0.0,-,-,0.0,-,-,-,-,-,-,-,0.0,-,-,-,-,-,-,-,-,-,-,-,15.0,-,-,-,-,-,-,,-,0.0,-,-,-,-,-,-,-,-,-,-,0.0,-,-,-,-,-,-,-,-,-,-,-,-,-,-,-,-,0.0,-,-,-,5.0,-,-,-,-,80.0,-,-,-,100.0,-,-,-,-,-,-,-,-,-,-,0.0,-,-,-,-,-,-,-,-,-,0.0,-,-,-,-,-,0.0,-,-,-,-,0.0,-,-,-,-,-,-,-,-,-,-,-,0.0,-,-,-,-,-,-,-,-,0.0,-,-,-,0.0,54.5,21.78,0.25
3787,29015,381954,Gowda V.C.V.,2005,,-,-,-,0.0,-,-,-,-,-,-,-,-,-,75.0,-,-,-,0.0,-,-,0.0,0.0,-,-,-,-,-,0.0,-,-,-,0.0,-,-,-,-,-,-,-,-,-,-,0.0,-,-,-,-,-,-,-,-,-,-,-,-,-,-,-,-,-,0.0,-,-,-,-,-,-,0.0,-,-,0.0,-,-,-,-,-,-,-,0.0,-,-,-,-,-,-,-,-,-,-,-,15.0,-,-,-,-,-,-,,-,0.0,-,-,-,-,-,-,-,-,-,-,0.0,-,-,-,-,-,-,-,-,-,-,-,-,-,-,-,-,0.0,-,-,-,10.0,-,-,-,-,75.0,-,-,-,100.0,-,-,-,-,-,-,-,-,-,-,0.0,-,-,-,-,-,-,-,-,-,0.0,-,-,-,-,-,0.0,-,-,-,-,0.0,-,-,-,-,-,-,-,-,-,-,-,0.0,-,-,-,-,-,-,-,-,0.0,-,-,-,0.0,66.7,26.54,0.26
3788,29015,381955,Gowda V.C.V.,2005,,-,-,-,0.0,-,-,-,-,-,-,-,-,-,70.0,-,-,-,0.0,-,-,0.0,0.0,-,-,-,-,-,0.0,-,-,-,0.0,-,-,-,-,-,-,-,-,-,-,0.0,-,-,-,-,-,-,-,-,-,-,-,-,-,-,-,-,-,0.0,-,-,-,-,-,-,0.0,-,-,0.0,-,-,-,-,-,-,-,0.0,-,-,-,-,-,-,-,-,-,-,-,15.0,-,-,-,-,-,-,,-,0.0,-,-,-,-,-,-,-,-,-,-,0.0,-,-,-,-,-,-,-,-,-,-,-,-,-,-,-,-,0.0,-,-,-,15.0,-,-,-,-,70.0,-,-,-,100.0,-,-,-,-,-,-,-,-,-,-,0.0,-,-,-,-,-,-,-,-,-,0.0,-,-,-,-,-,0.0,-,-,-,-,0.0,-,-,-,-,-,-,-,-,-,-,-,0.0,-,-,-,-,-,-,-,-,0.0,-,-,-,0.0,72.7,28.89,0.26
3789,29015,381956,Gowda V.C.V.,2005,,-,-,-,0.0,-,-,-,-,-,-,-,-,-,60.0,-,-,-,0.0,-,-,0.0,0.0,-,-,-,-,-,0.0,-,-,-,0.0,-,-,-,-,-,-,-,-,-,-,0.0,-,-,-,-,-,-,-,-,-,-,-,-,-,-,-,-,-,0.0,-,-,-,-,-,-,0.0,-,-,0.0,-,-,-,-,-,-,-,0.0,-,-,-,-,-,-,-,-,-,-,-,5.0,-,-,-,-,-,-,,-,0.0,-,-,-,-,-,-,-,-,-,-,0.0,-,-,-,-,-,-,-,-,-,-,-,-,-,-,-,-,0.0,-,-,-,35.0,-,-,-,-,60.0,-,-,-,100.0,-,-,-,-,-,-,-,-,-,-,0.0,-,-,-,-,-,-,-,-,-,0.0,-,-,-,-,-,0.0,-,-,-,-,0.0,-,-,-,-,-,-,-,-,-,-,-,0.0,-,-,-,-,-,-,-,-,0.0,-,-,-,0.0,71.7,32.48,0.11
3790,29015,381957,Gowda V.C.V.,2005,,-,-,-,0.0,-,-,-,-,-,-,-,-,-,60.0,-,-,-,0.0,-,-,0.0,0.0,-,-,-,-,-,0.0,-,-,-,0.0,-,-,-,-,-,-,-,-,-,-,0.0,-,-,-,-,-,-,-,-,-,-,-,-,-,-,-,-,-,0.0,-,-,-,-,-,-,0.0,-,-,0.0,-,-,-,-,-,-,-,0.0,-,-,-,-,-,-,-,-,-,-,-,10.0,-,-,-,-,-,-,,-,0.0,-,-,-,-,-,-,-,-,-,-,0.0,-,-,-,-,-,-,-,-,-,-,-,-,-,-,-,-,0.0,-,-,-,30.0,-,-,-,-,60.0,-,-,-,100.0,-,-,-,-,-,-,-,-,-,-,0.0,-,-,-,-,-,-,-,-,-,0.0,-,-,-,-,-,0.0,-,-,-,-,0.0,-,-,-,-,-,-,-,-,-,-,-,0.0,-,-,-,-,-,-,-,-,0.0,-,-,-,0.0,79.2,33.6,0.18
3791,29015,381958,Gowda V.C.V.,2005,,-,-,-,0.0,-,-,-,-,-,-,-,-,-,60.0,-,-,-,0.0,-,-,0.0,0.0,-,-,-,-,-,0.0,-,-,-,0.0,-,-,-,-,-,-,-,-,-,-,0.0,-,-,-,-,-,-,-,-,-,-,-,-,-,-,-,-,-,0.0,-,-,-,-,-,-,0.0,-,-,0.0,-,-,-,-,-,-,-,0.0,-,-,-,-,-,-,-,-,-,-,-,15.0,-,-,-,-,-,-,,-,0.0,-,-,-,-,-,-,-,-,-,-,0.0,-,-,-,-,-,-,-,-,-,-,-,-,-,-,-,-,0.0,-,-,-,25.0,-,-,-,-,60.0,-,-,-,100.0,-,-,-,-,-,-,-,-,-,-,0.0,-,-,-,-,-,-,-,-,-,0.0,-,-,-,-,-,0.0,-,-,-,-,0.0,-,-,-,-,-,-,-,-,-,-,-,0.0,-,-,-,-,-,-,-,-,0.0,-,-,-,0.0,82.8,33.64,0.22
3792,29015,381959,Gowda V.C.V.,2005,,-,-,-,0.0,-,-,-,-,-,-,-,-,-,60.0,-,-,-,0.0,-,-,0.0,0.0,-,-,-,-,-,0.0,-,-,-,0.0,-,-,-,-,-,-,-,-,-,-,0.0,-,-,-,-,-,-,-,-,-,-,-,-,-,-,-,-,-,0.0,-,-,-,-,-,-,0.0,-,-,0.0,-,-,-,-,-,-,-,0.0,-,-,-,-,-,-,-,-,-,-,-,30.0,-,-,-,-,-,-,,-,0.0,-,-,-,-,-,-,-,-,-,-,0.0,-,-,-,-,-,-,-,-,-,-,-,-,-,-,-,-,0.0,-,-,-,10.0,-,-,-,-,60.0,-,-,-,100.0,-,-,-,-,-,-,-,-,-,-,0.0,-,-,-,-,-,-,-,-,-,0.0,-,-,-,-,-,0.0,-,-,-,-,0.0,-,-,-,-,-,-,-,-,-,-,-,0.0,-,-,-,-,-,-,-,-,0.0,-,-,-,0.0,63.0,25.17,0.25
3793,29116,382233,El-Mallawany R.,2006,,-,-,-,0.0,-,-,-,-,-,-,-,-,-,0.0,-,-,-,0.0,-,-,0.0,0.0,-,-,-,-,-,0.0,-,-,-,0.0,-,-,-,-,-,-,-,-,-,-,0.0,-,-,-,-,-,-,-,-,-,-,-,-,-,-,-,-,-,0.0,-,-,-,-,-,-,0.0,-,-,0.0,-,-,-,-,-,-,-,0.0,-,-,-,-,-,-,-,-,-,-,-,0.0,-,-,-,-,-,-,,-,0.0,-,-,-,-,-,-,-,-,-,-,0.0,-,-,-,-,-,-,-,-,-,-,-,-,-,-,-,-,0.0,-,-,-,0.0,-,-,-,-,0.0,-,-,-,100.0,-,-,-,-,-,-,-,-,-,-,0.0,-,-,-,-,-,-,-,-,-,0.0,-,-,-,-,-,50.0,-,-,-,-,2.0,-,-,-,-,-,-,-,-,-,48,-,0.0,-,-,-,-,-,-,-,-,0.0,-,-,-,0.0,47.0,18.8,0.25
3794,29116,382234,El-Mallawany R.,2006,,-,-,-,0.0,-,-,-,-,-,-,-,-,-,0.0,-,-,-,0.0,-,-,0.0,0.0,-,-,-,-,-,0.0,-,-,-,0.0,-,-,-,-,-,-,-,-,-,-,0.0,-,-,-,-,-,-,-,-,-,-,-,-,-,-,-,-,-,0.0,-,-,-,-,-,-,0.0,-,-,0.0,-,-,-,-,-,-,-,0.0,-,-,-,-,-,-,-,-,-,-,-,0.0,-,-,-,-,-,-,,-,0.0,-,-,-,-,-,-,-,-,-,-,0.0,-,-,-,-,-,-,-,-,-,-,-,-,-,-,-,-,0.0,-,-,-,0.0,-,-,-,-,0.0,-,-,-,100.0,-,-,-,-,-,-,-,-,-,-,0.0,-,-,-,-,-,-,-,-,-,0.0,-,-,-,-,-,50.0,-,-,-,-,5.0,-,-,-,-,-,-,-,-,-,45,-,0.0,-,-,-,-,-,-,-,-,0.0,-,-,-,0.0,48.3,19.34,0.249
