Repository: jacobergzhou/Poisson-Ratio

File: Non_metal_07242019.csv (part 50 of 91)
Index,Code,Glass #,Author,Year,Trademark,glass_comp,Ag2O,AgI,Al,Al2O3,AlF3,AlN,As,As2O3,As2O5,As2S3,As2Se3,AsSe,B,B2O3,BaCl2,BaF2,BaO,BeF2,BeO,Bi2O3,BiCl3,Br,Ca,CaF2,CaO,Cd,CdCl2,CdF2,CdO,Ce2O3,CeF3,CeO2,Cl,Co3O4,CoO,Cr2O3,Cs2O,CsCl,CsF,Cu2O,CuO,Dy2O3,Er,Er2O3,ErF3,Eu,Eu2O3,EuF3,F,Fe,Fe2O3,FeO,Ga,Ga2O3,Ga2S3,Ga2Se3,GaF3,Gd2O3,GdF3,Ge,GeO2,GeS2,GeSe2,H2O,HfF4,HfO2,Hg,Ho2O3,I,InF3,K,K2O,K2S,K2SO4,KBr,KCl,KF,KHF2,La,La2O3,La2S3,LaF3,Li,Li2O,Li2S,Li2SO4,LiBr,LiCl,LiF,LiI,MgF2,MgO,Mn2O3,MnF2,MnO,MnO2,MoO2,MoO3,N,Na,Na2O,Na2S,Na2SO4,NaCl,NaF,NaPO3,Nb2O5,Nd,Nd2O3,NdF3,NH4NO3,NiO,O,OH,P,P2O5,Pb,PbCl2,PbF2,PbO,PdO,Pr2O3,Pr6O11,PrF3,Rb2O,RbF,Rh2O3,RuO2,S,Sb,Sb2O3,Sb2S3,Sc2O3,Se,Si,Si3N4,SiC,SiO2,Sm2O3,Sn,SnO,SnO2,SO2,SO3,Sr,SrCl2,SrF2,SrO,Ta2O3,Ta2O5,Tb2O3,TbF3,Te,TeO2,Th,ThF4,ThO2,TiO2,Tl,Tl2O,Tl2Se,TlSe,Tm2O3,U,U3O8,UO2,V,V2O5,VO6,WO3,Y,Y2O3,Yb2O3,YbF3,YF3,ZnCl2,ZnF2,ZnO,ZnSO4,ZrF4,ZrO2,Young's modulus E (GPa),Shear modulus G (GPa),Poisson's ratio v
# 3115,7830,74160,Patel N.D.,1983,nan,(MoO3)29.2 (P2O5)70.8 ,0.0,0,0.0,0.0,0.0,0.0,0.0,0.0,0.0,0,0,0,0.0,0.0,0,0.0,0.0,0.0,0.0,0.0,0.0,0,0.0,0.0,0.0,0.0,0,0,0.0,0.0,0,0.0,0.0,0.0,0.0,0.0,0.0,0,0.0,0.0,0.0,0.0,0.0,0.0,0,0.0,0.0,0,0.0,0.0,0.0,0.0,0.0,0.0,0,0,0,0.0,0,0.0,0.0,0,0,0.0,0,0.0,0.0,0.0,0,0.0,0.0,0.0,0,0,0.0,0.0,0,0.0,0.0,0.0,0,0.0,0.0,0.0,0,0,0,0.0,0.0,0,0.0,0.0,0.0,0,0.0,0.0,0.0,29.2,0.0,0.0,0.0,0.0,0.0,0.0,0.0,0.0,0.0,0.0,0.0,0.0,0.0,0.0,0.0,0.0,0.0,70.8,0.0,0.0,0.0,0.0,0.0,0.0,0.0,0,0.0,0.0,0.0,0.0,0.0,0.0,0.0,0,0.0,0.0,0.0,0.0,0.0,0.0,0.0,0,0.0,0.0,0.0,0.0,0.0,0,0.0,0.0,0.0,0.0,0.0,0,0.0,0.0,0.0,0.0,0,0.0,0.0,0.0,0,0,0,0.0,0.0,0.0,0.0,0.0,0.0,0.0,0.0,0.0,0.0,0.0,0.0,0.0,0.0,0.0,0,0.0,0.0,39.6,15.9,0.24600000000000002
# 3116,8498,66755,Franklin B.,1985,nan,(Al2O3)8.572762513999999 (B2O3)3.2098851930000003 (BaO)4.266409256 (CaO)6.355948381 (SiO2)64.9351239 (ZnO)12.65987076 ,0.0,0,0.0,8.572762513999999,0.0,0.0,0.0,0.0,0.0,0,0,0,0.0,3.2098851930000003,0,0.0,4.266409256,0.0,0.0,0.0,0.0,0,0.0,0.0,6.355948381,0.0,0,0,0.0,0.0,0,0.0,0.0,0.0,0.0,0.0,0.0,0,0.0,0.0,0.0,0.0,0.0,0.0,0,0.0,0.0,0,0.0,0.0,0.0,0.0,0.0,0.0,0,0,0,0.0,0,0.0,0.0,0,0,0.0,0,0.0,0.0,0.0,0,0.0,0.0,0.0,0,0,0.0,0.0,0,0.0,0.0,0.0,0,0.0,0.0,0.0,0,0,0,0.0,0.0,0,0.0,0.0,0.0,0,0.0,0.0,0.0,0.0,0.0,0.0,0.0,0.0,0.0,0.0,0.0,0.0,0.0,0.0,0.0,0.0,0.0,0.0,0.0,0.0,0.0,0.0,0.0,0.0,0.0,0.0,0.0,0.0,0.0,0,0.0,0.0,0.0,0.0,0.0,0.0,0.0,0,0.0,0.0,0.0,0.0,0.0,64.9351239,0.0,0,0.0,0.0,0.0,0.0,0.0,0,0.0,0.0,0.0,0.0,0.0,0,0.0,0.0,0.0,0.0,0,0.0,0.0,0.0,0,0,0,0.0,0.0,0.0,0.0,0.0,0.0,0.0,0.0,0.0,0.0,0.0,0.0,0.0,0.0,12.65987076,0,0.0,0.0,82.0,32.9,0.24600000000000002
# 3117,11320,98749,Higazy A.A.,1985,nan,(Co3O4)8.91 (P2O5)91.09 ,0.0,0,0.0,0.0,0.0,0.0,0.0,0.0,0.0,0,0,0,0.0,0.0,0,0.0,0.0,0.0,0.0,0.0,0.0,0,0.0,0.0,0.0,0.0,0,0,0.0,0.0,0,0.0,0.0,8.91,0.0,0.0,0.0,0,0.0,0.0,0.0,0.0,0.0,0.0,0,0.0,0.0,0,0.0,0.0,0.0,0.0,0.0,0.0,0,0,0,0.0,0,0.0,0.0,0,0,0.0,0,0.0,0.0,0.0,0,0.0,0.0,0.0,0,0,0.0,0.0,0,0.0,0.0,0.0,0,0.0,0.0,0.0,0,0,0,0.0,0.0,0,0.0,0.0,0.0,0,0.0,0.0,0.0,0.0,0.0,0.0,0.0,0.0,0.0,0.0,0.0,0.0,0.0,0.0,0.0,0.0,0.0,0.0,0.0,0.0,0.0,91.09,0.0,0.0,0.0,0.0,0.0,0.0,0.0,0,0.0,0.0,0.0,0.0,0.0,0.0,0.0,0,0.0,0.0,0.0,0.0,0.0,0.0,0.0,0,0.0,0.0,0.0,0.0,0.0,0,0.0,0.0,0.0,0.0,0.0,0,0.0,0.0,0.0,0.0,0,0.0,0.0,0.0,0,0,0,0.0,0.0,0.0,0.0,0.0,0.0,0.0,0.0,0.0,0.0,0.0,0.0,0.0,0.0,0.0,0,0.0,0.0,55.6,22.3,0.24600000000000002
# 3118,11320,98750,Higazy A.A.,1985,nan,(Co3O4)10.62 (P2O5)89.38 ,0.0,0,0.0,0.0,0.0,0.0,0.0,0.0,0.0,0,0,0,0.0,0.0,0,0.0,0.0,0.0,0.0,0.0,0.0,0,0.0,0.0,0.0,0.0,0,0,0.0,0.0,0,0.0,0.0,10.62,0.0,0.0,0.0,0,0.0,0.0,0.0,0.0,0.0,0.0,0,0.0,0.0,0,0.0,0.0,0.0,0.0,0.0,0.0,0,0,0,0.0,0,0.0,0.0,0,0,0.0,0,0.0,0.0,0.0,0,0.0,0.0,0.0,0,0,0.0,0.0,0,0.0,0.0,0.0,0,0.0,0.0,0.0,0,0,0,0.0,0.0,0,0.0,0.0,0.0,0,0.0,0.0,0.0,0.0,0.0,0.0,0.0,0.0,0.0,0.0,0.0,0.0,0.0,0.0,0.0,0.0,0.0,0.0,0.0,0.0,0.0,89.38,0.0,0.0,0.0,0.0,0.0,0.0,0.0,0,0.0,0.0,0.0,0.0,0.0,0.0,0.0,0,0.0,0.0,0.0,0.0,0.0,0.0,0.0,0,0.0,0.0,0.0,0.0,0.0,0,0.0,0.0,0.0,0.0,0.0,0,0.0,0.0,0.0,0.0,0,0.0,0.0,0.0,0,0,0,0.0,0.0,0.0,0.0,0.0,0.0,0.0,0.0,0.0,0.0,0.0,0.0,0.0,0.0,0.0,0,0.0,0.0,56.1,22.5,0.24600000000000002
# 3119,11320,98751,Higazy A.A.,1985,nan,(Co3O4)11.89 (P2O5)88.11 ,0.0,0,0.0,0.0,0.0,0.0,0.0,0.0,0.0,0,0,0,0.0,0.0,0,0.0,0.0,0.0,0.0,0.0,0.0,0,0.0,0.0,0.0,0.0,0,0,0.0,0.0,0,0.0,0.0,11.89,0.0,0.0,0.0,0,0.0,0.0,0.0,0.0,0.0,0.0,0,0.0,0.0,0,0.0,0.0,0.0,0.0,0.0,0.0,0,0,0,0.0,0,0.0,0.0,0,0,0.0,0,0.0,0.0,0.0,0,0.0,0.0,0.0,0,0,0.0,0.0,0,0.0,0.0,0.0,0,0.0,0.0,0.0,0,0,0,0.0,0.0,0,0.0,0.0,0.0,0,0.0,0.0,0.0,0.0,0.0,0.0,0.0,0.0,0.0,0.0,0.0,0.0,0.0,0.0,0.0,0.0,0.0,0.0,0.0,0.0,0.0,88.11,0.0,0.0,0.0,0.0,0.0,0.0,0.0,0,0.0,0.0,0.0,0.0,0.0,0.0,0.0,0,0.0,0.0,0.0,0.0,0.0,0.0,0.0,0,0.0,0.0,0.0,0.0,0.0,0,0.0,0.0,0.0,0.0,0.0,0,0.0,0.0,0.0,0.0,0,0.0,0.0,0.0,0,0,0,0.0,0.0,0.0,0.0,0.0,0.0,0.0,0.0,0.0,0.0,0.0,0.0,0.0,0.0,0.0,0,0.0,0.0,56.3,22.6,0.24600000000000002
# 3120,11320,98752,Higazy A.A.,1985,nan,(Co3O4)12.09 (P2O5)87.91 ,0.0,0,0.0,0.0,0.0,0.0,0.0,0.0,0.0,0,0,0,0.0,0.0,0,0.0,0.0,0.0,0.0,0.0,0.0,0,0.0,0.0,0.0,0.0,0,0,0.0,0.0,0,0.0,0.0,12.09,0.0,0.0,0.0,0,0.0,0.0,0.0,0.0,0.0,0.0,0,0.0,0.0,0,0.0,0.0,0.0,0.0,0.0,0.0,0,0,0,0.0,0,0.0,0.0,0,0,0.0,0,0.0,0.0,0.0,0,0.0,0.0,0.0,0,0,0.0,0.0,0,0.0,0.0,0.0,0,0.0,0.0,0.0,0,0,0,0.0,0.0,0,0.0,0.0,0.0,0,0.0,0.0,0.0,0.0,0.0,0.0,0.0,0.0,0.0,0.0,0.0,0.0,0.0,0.0,0.0,0.0,0.0,0.0,0.0,0.0,0.0,87.91,0.0,0.0,0.0,0.0,0.0,0.0,0.0,0,0.0,0.0,0.0,0.0,0.0,0.0,0.0,0,0.0,0.0,0.0,0.0,0.0,0.0,0.0,0,0.0,0.0,0.0,0.0,0.0,0,0.0,0.0,0.0,0.0,0.0,0,0.0,0.0,0.0,0.0,0,0.0,0.0,0.0,0,0,0,0.0,0.0,0.0,0.0,0.0,0.0,0.0,0.0,0.0,0.0,0.0,0.0,0.0,0.0,0.0,0,0.0,0.0,56.5,22.7,0.24600000000000002
# 3121,11320,98754,Higazy A.A.,1985,nan,(Co3O4)16.4 (P2O5)83.6 ,0.0,0,0.0,0.0,0.0,0.0,0.0,0.0,0.0,0,0,0,0.0,0.0,0,0.0,0.0,0.0,0.0,0.0,0.0,0,0.0,0.0,0.0,0.0,0,0,0.0,0.0,0,0.0,0.0,16.4,0.0,0.0,0.0,0,0.0,0.0,0.0,0.0,0.0,0.0,0,0.0,0.0,0,0.0,0.0,0.0,0.0,0.0,0.0,0,0,0,0.0,0,0.0,0.0,0,0,0.0,0,0.0,0.0,0.0,0,0.0,0.0,0.0,0,0,0.0,0.0,0,0.0,0.0,0.0,0,0.0,0.0,0.0,0,0,0,0.0,0.0,0,0.0,0.0,0.0,0,0.0,0.0,0.0,0.0,0.0,0.0,0.0,0.0,0.0,0.0,0.0,0.0,0.0,0.0,0.0,0.0,0.0,0.0,0.0,0.0,0.0,83.6,0.0,0.0,0.0,0.0,0.0,0.0,0.0,0,0.0,0.0,0.0,0.0,0.0,0.0,0.0,0,0.0,0.0,0.0,0.0,0.0,0.0,0.0,0,0.0,0.0,0.0,0.0,0.0,0,0.0,0.0,0.0,0.0,0.0,0,0.0,0.0,0.0,0.0,0,0.0,0.0,0.0,0,0,0,0.0,0.0,0.0,0.0,0.0,0.0,0.0,0.0,0.0,0.0,0.0,0.0,0.0,0.0,0.0,0,0.0,0.0,56.3,22.6,0.24600000000000002
# 3122,11320,98756,Higazy A.A.,1985,nan,(Co3O4)21.08 (P2O5)78.92 ,0.0,0,0.0,0.0,0.0,0.0,0.0,0.0,0.0,0,0,0,0.0,0.0,0,0.0,0.0,0.0,0.0,0.0,0.0,0,0.0,0.0,0.0,0.0,0,0,0.0,0.0,0,0.0,0.0,21.08,0.0,0.0,0.0,0,0.0,0.0,0.0,0.0,0.0,0.0,0,0.0,0.0,0,0.0,0.0,0.0,0.0,0.0,0.0,0,0,0,0.0,0,0.0,0.0,0,0,0.0,0,0.0,0.0,0.0,0,0.0,0.0,0.0,0,0,0.0,0.0,0,0.0,0.0,0.0,0,0.0,0.0,0.0,0,0,0,0.0,0.0,0,0.0,0.0,0.0,0,0.0,0.0,0.0,0.0,0.0,0.0,0.0,0.0,0.0,0.0,0.0,0.0,0.0,0.0,0.0,0.0,0.0,0.0,0.0,0.0,0.0,78.92,0.0,0.0,0.0,0.0,0.0,0.0,0.0,0,0.0,0.0,0.0,0.0,0.0,0.0,0.0,0,0.0,0.0,0.0,0.0,0.0,0.0,0.0,0,0.0,0.0,0.0,0.0,0.0,0,0.0,0.0,0.0,0.0,0.0,0,0.0,0.0,0.0,0.0,0,0.0,0.0,0.0,0,0,0,0.0,0.0,0.0,0.0,0.0,0.0,0.0,0.0,0.0,0.0,0.0,0.0,0.0,0.0,0.0,0,0.0,0.0,56.4,22.6,0.24600000000000002
# 3123,11320,98757,Higazy A.A.,1985,nan,(Co3O4)24.39 (P2O5)75.61 ,0.0,0,0.0,0.0,0.0,0.0,0.0,0.0,0.0,0,0,0,0.0,0.0,0,0.0,0.0,0.0,0.0,0.0,0.0,0,0.0,0.0,0.0,0.0,0,0,0.0,0.0,0,0.0,0.0,24.39,0.0,0.0,0.0,0,0.0,0.0,0.0,0.0,0.0,0.0,0,0.0,0.0,0,0.0,0.0,0.0,0.0,0.0,0.0,0,0,0,0.0,0,0.0,0.0,0,0,0.0,0,0.0,0.0,0.0,0,0.0,0.0,0.0,0,0,0.0,0.0,0,0.0,0.0,0.0,0,0.0,0.0,0.0,0,0,0,0.0,0.0,0,0.0,0.0,0.0,0,0.0,0.0,0.0,0.0,0.0,0.0,0.0,0.0,0.0,0.0,0.0,0.0,0.0,0.0,0.0,0.0,0.0,0.0,0.0,0.0,0.0,75.61,0.0,0.0,0.0,0.0,0.0,0.0,0.0,0,0.0,0.0,0.0,0.0,0.0,0.0,0.0,0,0.0,0.0,0.0,0.0,0.0,0.0,0.0,0,0.0,0.0,0.0,0.0,0.0,0,0.0,0.0,0.0,0.0,0.0,0,0.0,0.0,0.0,0.0,0,0.0,0.0,0.0,0,0,0,0.0,0.0,0.0,0.0,0.0,0.0,0.0,0.0,0.0,0.0,0.0,0.0,0.0,0.0,0.0,0,0.0,0.0,56.4,22.6,0.24600000000000002
# 3124,24058,179473,Higazy A.A.,2001,nan,(Nd2O3)0.6727 (P2O5)49.65715 (ZnO)49.67015 ,0.0,0,0.0,0.0,0.0,0.0,0.0,0.0,0.0,0,0,0,0.0,0.0,0,0.0,0.0,0.0,0.0,0.0,0.0,0,0.0,0.0,0.0,0.0,0,0,0.0,0.0,0,0.0,0.0,0.0,0.0,0.0,0.0,0,0.0,0.0,0.0,0.0,0.0,0.0,0,0.0,0.0,0,0.0,0.0,0.0,0.0,0.0,0.0,0,0,0,0.0,0,0.0,0.0,0,0,0.0,0,0.0,0.0,0.0,0,0.0,0.0,0.0,0,0,0.0,0.0,0,0.0,0.0,0.0,0,0.0,0.0,0.0,0,0,0,0.0,0.0,0,0.0,0.0,0.0,0,0.0,0.0,0.0,0.0,0.0,0.0,0.0,0.0,0.0,0.0,0.0,0.0,0.0,0.0,0.6727,0.0,0.0,0.0,0.0,0.0,0.0,49.65715,0.0,0.0,0.0,0.0,0.0,0.0,0.0,0,0.0,0.0,0.0,0.0,0.0,0.0,0.0,0,0.0,0.0,0.0,0.0,0.0,0.0,0.0,0,0.0,0.0,0.0,0.0,0.0,0,0.0,0.0,0.0,0.0,0.0,0,0.0,0.0,0.0,0.0,0,0.0,0.0,0.0,0,0,0,0.0,0.0,0.0,0.0,0.0,0.0,0.0,0.0,0.0,0.0,0.0,0.0,0.0,0.0,49.67015,0,0.0,0.0,51.3,20.6,0.24600000000000002
# 3125,33070,398055,Reddy C.N.,2008,nan,(B2O3)50.0 (PbO)45.0 (V2O5)5.0 ,0.0,0,0.0,0.0,0.0,0.0,0.0,0.0,0.0,0,0,0,0.0,50.0,0,0.0,0.0,0.0,0.0,0.0,0.0,0,0.0,0.0,0.0,0.0,0,0,0.0,0.0,0,0.0,0.0,0.0,0.0,0.0,0.0,0,0.0,0.0,0.0,0.0,0.0,0.0,0,0.0,0.0,0,0.0,0.0,0.0,0.0,0.0,0.0,0,0,0,0.0,0,0.0,0.0,0,0,0.0,0,0.0,0.0,0.0,0,0.0,0.0,0.0,0,0,0.0,0.0,0,0.0,0.0,0.0,0,0.0,0.0,0.0,0,0,0,0.0,0.0,0,0.0,0.0,0.0,0,0.0,0.0,0.0,0.0,0.0,0.0,0.0,0.0,0.0,0.0,0.0,0.0,0.0,0.0,0.0,0.0,0.0,0.0,0.0,0.0,0.0,0.0,0.0,0.0,0.0,45.0,0.0,0.0,0.0,0,0.0,0.0,0.0,0.0,0.0,0.0,0.0,0,0.0,0.0,0.0,0.0,0.0,0.0,0.0,0,0.0,0.0,0.0,0.0,0.0,0,0.0,0.0,0.0,0.0,0.0,0,0.0,0.0,0.0,0.0,0,0.0,0.0,0.0,0,0,0,0.0,0.0,0.0,0.0,5.0,0.0,0.0,0.0,0.0,0.0,0.0,0.0,0.0,0.0,0.0,0,0.0,0.0,111.0,44.72,0.24600000000000002
# 3126,33439,410566,Khafagy A.H.,2008,nan,(B2O3)15.0 (Li2O)20.0 (P2O5)15.0 (TeO2)50.0 ,0.0,0,0.0,0.0,0.0,0.0,0.0,0.0,0.0,0,0,0,0.0,15.0,0,0.0,0.0,0.0,0.0,0.0,0.0,0,0.0,0.0,0.0,0.0,0,0,0.0,0.0,0,0.0,0.0,0.0,0.0,0.0,0.0,0,0.0,0.0,0.0,0.0,0.0,0.0,0,0.0,0.0,0,0.0,0.0,0.0,0.0,0.0,0.0,0,0,0,0.0,0,0.0,0.0,0,0,0.0,0,0.0,0.0,0.0,0,0.0,0.0,0.0,0,0,0.0,0.0,0,0.0,0.0,0.0,0,0.0,0.0,20.0,0,0,0,0.0,0.0,0,0.0,0.0,0.0,0,0.0,0.0,0.0,0.0,0.0,0.0,0.0,0.0,0.0,0.0,0.0,0.0,0.0,0.0,0.0,0.0,0.0,0.0,0.0,0.0,0.0,15.0,0.0,0.0,0.0,0.0,0.0,0.0,0.0,0,0.0,0.0,0.0,0.0,0.0,0.0,0.0,0,0.0,0.0,0.0,0.0,0.0,0.0,0.0,0,0.0,0.0,0.0,0.0,0.0,0,0.0,0.0,0.0,0.0,0.0,0,0.0,50.0,0.0,0.0,0,0.0,0.0,0.0,0,0,0,0.0,0.0,0.0,0.0,0.0,0.0,0.0,0.0,0.0,0.0,0.0,0.0,0.0,0.0,0.0,0,0.0,0.0,33.3,13.3,0.24600000000000002
# 3127,35366,425194,Gaafar M.S.,2009,nan,(B2O3)66.55 (Li2O)33.35 (TiO2)0.1 ,0.0,0,0.0,0.0,0.0,0.0,0.0,0.0,0.0,0,0,0,0.0,66.55,0,0.0,0.0,0.0,0.0,0.0,0.0,0,0.0,0.0,0.0,0.0,0,0,0.0,0.0,0,0.0,0.0,0.0,0.0,0.0,0.0,0,0.0,0.0,0.0,0.0,0.0,0.0,0,0.0,0.0,0,0.0,0.0,0.0,0.0,0.0,0.0,0,0,0,0.0,0,0.0,0.0,0,0,0.0,0,0.0,0.0,0.0,0,0.0,0.0,0.0,0,0,0.0,0.0,0,0.0,0.0,0.0,0,0.0,0.0,33.35,0,0,0,0.0,0.0,0,0.0,0.0,0.0,0,0.0,0.0,0.0,0.0,0.0,0.0,0.0,0.0,0.0,0.0,0.0,0.0,0.0,0.0,0.0,0.0,0.0,0.0,0.0,0.0,0.0,0.0,0.0,0.0,0.0,0.0,0.0,0.0,0.0,0,0.0,0.0,0.0,0.0,0.0,0.0,0.0,0,0.0,0.0,0.0,0.0,0.0,0.0,0.0,0,0.0,0.0,0.0,0.0,0.0,0,0.0,0.0,0.0,0.0,0.0,0,0.0,0.0,0.0,0.0,0,0.1,0.0,0.0,0,0,0,0.0,0.0,0.0,0.0,0.0,0.0,0.0,0.0,0.0,0.0,0.0,0.0,0.0,0.0,0.0,0,0.0,0.0,82.7,33.2,0.24600000000000002
# 3128,38438,450563,Connelly A.J.,2011,nan,(Al2O3)2.609550039 (B2O3)2.423567892 (BaO)7.152977215 (CaO)12.32477351 (Fe2O3)1.117994876 (K2O)0.055115607000000004 (Li2O)13.46504828 (MgO)0.257622919 (Na2O)8.062388047 (SiO2)52.2758904 (SrO)0.212938824 (ZrO2)0.042132387 ,0.0,0,0.0,2.609550039,0.0,0.0,0.0,0.0,0.0,0,0,0,0.0,2.423567892,0,0.0,7.152977215,0.0,0.0,0.0,0.0,0,0.0,0.0,12.32477351,0.0,0,0,0.0,0.0,0,0.0,0.0,0.0,0.0,0.0,0.0,0,0.0,0.0,0.0,0.0,0.0,0.0,0,0.0,0.0,0,0.0,0.0,1.117994876,0.0,0.0,0.0,0,0,0,0.0,0,0.0,0.0,0,0,0.0,0,0.0,0.0,0.0,0,0.0,0.0,0.055115607000000004,0,0,0.0,0.0,0,0.0,0.0,0.0,0,0.0,0.0,13.46504828,0,0,0,0.0,0.0,0,0.0,0.257622919,0.0,0,0.0,0.0,0.0,0.0,0.0,0.0,8.062388047,0.0,0.0,0.0,0.0,0.0,0.0,0.0,0.0,0.0,0.0,0.0,0.0,0.0,0.0,0.0,0.0,0.0,0.0,0.0,0.0,0.0,0.0,0,0.0,0.0,0.0,0.0,0.0,0.0,0.0,0,0.0,0.0,0.0,0.0,0.0,52.2758904,0.0,0,0.0,0.0,0.0,0.0,0.0,0,0.0,0.212938824,0.0,0.0,0.0,0,0.0,0.0,0.0,0.0,0,0.0,0.0,0.0,0,0,0,0.0,0.0,0.0,0.0,0.0,0.0,0.0,0.0,0.0,0.0,0.0,0.0,0.0,0.0,0.0,0,0.0,0.042132387,85.0,32.9,0.24600000000000002
# 3129,38438,450566,Connelly A.J.,2011,nan,(Al2O3)2.0765048 (B2O3)17.14851139 (CaO)0.314629276 (Fe2O3)1.484002716 (K2O)0.018730724 (Li2O)17.71362242 (MgO)0.554494015 (Na2O)9.014574498 (P2O5)0.01657323 (SiO2)51.58404441 (ZnO)0.036129996 (ZrO2)0.03818253 ,0.0,0,0.0,2.0765048,0.0,0.0,0.0,0.0,0.0,0,0,0,0.0,17.14851139,0,0.0,0.0,0.0,0.0,0.0,0.0,0,0.0,0.0,0.314629276,0.0,0,0,0.0,0.0,0,0.0,0.0,0.0,0.0,0.0,0.0,0,0.0,0.0,0.0,0.0,0.0,0.0,0,0.0,0.0,0,0.0,0.0,1.484002716,0.0,0.0,0.0,0,0,0,0.0,0,0.0,0.0,0,0,0.0,0,0.0,0.0,0.0,0,0.0,0.0,0.018730724,0,0,0.0,0.0,0,0.0,0.0,0.0,0,0.0,0.0,17.71362242,0,0,0,0.0,0.0,0,0.0,0.554494015,0.0,0,0.0,0.0,0.0,0.0,0.0,0.0,9.014574498,0.0,0.0,0.0,0.0,0.0,0.0,0.0,0.0,0.0,0.0,0.0,0.0,0.0,0.0,0.01657323,0.0,0.0,0.0,0.0,0.0,0.0,0.0,0,0.0,0.0,0.0,0.0,0.0,0.0,0.0,0,0.0,0.0,0.0,0.0,0.0,51.58404441,0.0,0,0.0,0.0,0.0,0.0,0.0,0,0.0,0.0,0.0,0.0,0.0,0,0.0,0.0,0.0,0.0,0,0.0,0.0,0.0,0,0,0,0.0,0.0,0.0,0.0,0.0,0.0,0.0,0.0,0.0,0.0,0.0,0.0,0.0,0.0,0.036129996,0,0.0,0.03818253,80.3,32.2,0.24600000000000002
# 3130,39402,465111,Hojamberdiev M.,2012,nan,(CaO)12.0821906 (Na2O)13.66468068 (SiO2)68.59841343 (TiO2)5.654715283 ,0.0,0,0.0,0.0,0.0,0.0,0.0,0.0,0.0,0,0,0,0.0,0.0,0,0.0,0.0,0.0,0.0,0.0,0.0,0,0.0,0.0,12.0821906,0.0,0,0,0.0,0.0,0,0.0,0.0,0.0,0.0,0.0,0.0,0,0.0,0.0,0.0,0.0,0.0,0.0,0,0.0,0.0,0,0.0,0.0,0.0,0.0,0.0,0.0,0,0,0,0.0,0,0.0,0.0,0,0,0.0,0,0.0,0.0,0.0,0,0.0,0.0,0.0,0,0,0.0,0.0,0,0.0,0.0,0.0,0,0.0,0.0,0.0,0,0,0,0.0,0.0,0,0.0,0.0,0.0,0,0.0,0.0,0.0,0.0,0.0,0.0,13.66468068,0.0,0.0,0.0,0.0,0.0,0.0,0.0,0.0,0.0,0.0,0.0,0.0,0.0,0.0,0.0,0.0,0.0,0.0,0.0,0.0,0.0,0.0,0,0.0,0.0,0.0,0.0,0.0,0.0,0.0,0,0.0,0.0,0.0,0.0,0.0,68.59841343,0.0,0,0.0,0.0,0.0,0.0,0.0,0,0.0,0.0,0.0,0.0,0.0,0,0.0,0.0,0.0,0.0,0,5.654715283,0.0,0.0,0,0,0,0.0,0.0,0.0,0.0,0.0,0.0,0.0,0.0,0.0,0.0,0.0,0.0,0.0,0.0,0.0,0,0.0,0.0,79.2,31.77,0.24600000000000002
# 3131,6619,38493,Gan Fuxi,1959,nan,(Al2O3)12.0 (B2O3)12.0 (Li2O)16.0 (SiO2)60.0 ,0.0,0,0.0,12.0,0.0,0.0,0.0,0.0,0.0,0,0,0,0.0,12.0,0,0.0,0.0,0.0,0.0,0.0,0.0,0,0.0,0.0,0.0,0.0,0,0,0.0,0.0,0,0.0,0.0,0.0,0.0,0.0,0.0,0,0.0,0.0,0.0,0.0,0.0,0.0,0,0.0,0.0,0,0.0,0.0,0.0,0.0,0.0,0.0,0,0,0,0.0,0,0.0,0.0,0,0,0.0,0,0.0,0.0,0.0,0,0.0,0.0,0.0,0,0,0.0,0.0,0,0.0,0.0,0.0,0,0.0,0.0,16.0,0,0,0,0.0,0.0,0,0.0,0.0,0.0,0,0.0,0.0,0.0,0.0,0.0,0.0,0.0,0.0,0.0,0.0,0.0,0.0,0.0,0.0,0.0,0.0,0.0,0.0,0.0,0.0,0.0,0.0,0.0,0.0,0.0,0.0,0.0,0.0,0.0,0,0.0,0.0,0.0,0.0,0.0,0.0,0.0,0,0.0,0.0,0.0,0.0,0.0,60.0,0.0,0,0.0,0.0,0.0,0.0,0.0,0,0.0,0.0,0.0,0.0,0.0,0,0.0,0.0,0.0,0.0,0,0.0,0.0,0.0,0,0,0,0.0,0.0,0.0,0.0,0.0,0.0,0.0,0.0,0.0,0.0,0.0,0.0,0.0,0.0,0.0,0,0.0,0.0,76.5,30.7,0.2459283
# 3132,4562,14673,Osaka A.,1986,nan,(GeO2)37.0362963 (Na2O)25.92740741 (SiO2)37.0362963 ,0.0,0,0.0,0.0,0.0,0.0,0.0,0.0,0.0,0,0,0,0.0,0.0,0,0.0,0.0,0.0,0.0,0.0,0.0,0,0.0,0.0,0.0,0.0,0,0,0.0,0.0,0,0.0,0.0,0.0,0.0,0.0,0.0,0,0.0,0.0,0.0,0.0,0.0,0.0,0,0.0,0.0,0,0.0,0.0,0.0,0.0,0.0,0.0,0,0,0,0.0,0,0.0,37.0362963,0,0,0.0,0,0.0,0.0,0.0,0,0.0,0.0,0.0,0,0,0.0,0.0,0,0.0,0.0,0.0,0,0.0,0.0,0.0,0,0,0,0.0,0.0,0,0.0,0.0,0.0,0,0.0,0.0,0.0,0.0,0.0,0.0,25.92740741,0.0,0.0,0.0,0.0,0.0,0.0,0.0,0.0,0.0,0.0,0.0,0.0,0.0,0.0,0.0,0.0,0.0,0.0,0.0,0.0,0.0,0.0,0,0.0,0.0,0.0,0.0,0.0,0.0,0.0,0,0.0,0.0,0.0,0.0,0.0,37.0362963,0.0,0,0.0,0.0,0.0,0.0,0.0,0,0.0,0.0,0.0,0.0,0.0,0,0.0,0.0,0.0,0.0,0,0.0,0.0,0.0,0,0,0,0.0,0.0,0.0,0.0,0.0,0.0,0.0,0.0,0.0,0.0,0.0,0.0,0.0,0.0,0.0,0,0.0,0.0,61.1,24.52,0.2459216
# 3133,6619,38506,Gan Fuxi,1959,nan,(Al2O3)8.0 (B2O3)4.0 (Na2O)28.0 (SiO2)60.0 ,0.0,0,0.0,8.0,0.0,0.0,0.0,0.0,0.0,0,0,0,0.0,4.0,0,0.0,0.0,0.0,0.0,0.0,0.0,0,0.0,0.0,0.0,0.0,0,0,0.0,0.0,0,0.0,0.0,0.0,0.0,0.0,0.0,0,0.0,0.0,0.0,0.0,0.0,0.0,0,0.0,0.0,0,0.0,0.0,0.0,0.0,0.0,0.0,0,0,0,0.0,0,0.0,0.0,0,0,0.0,0,0.0,0.0,0.0,0,0.0,0.0,0.0,0,0,0.0,0.0,0,0.0,0.0,0.0,0,0.0,0.0,0.0,0,0,0,0.0,0.0,0,0.0,0.0,0.0,0,0.0,0.0,0.0,0.0,0.0,0.0,28.0,0.0,0.0,0.0,0.0,0.0,0.0,0.0,0.0,0.0,0.0,0.0,0.0,0.0,0.0,0.0,0.0,0.0,0.0,0.0,0.0,0.0,0.0,0,0.0,0.0,0.0,0.0,0.0,0.0,0.0,0,0.0,0.0,0.0,0.0,0.0,60.0,0.0,0,0.0,0.0,0.0,0.0,0.0,0,0.0,0.0,0.0,0.0,0.0,0,0.0,0.0,0.0,0.0,0,0.0,0.0,0.0,0,0,0,0.0,0.0,0.0,0.0,0.0,0.0,0.0,0.0,0.0,0.0,0.0,0.0,0.0,0.0,0.0,0,0.0,0.0,65.0,26.09,0.24568800000000002
# 3134,3861,12467,Takahashi K.,1983,nan,(B2O3)39.21568608 (Na2O)21.56862784 (SiO2)39.21568608 ,0.0,0,0.0,0.0,0.0,0.0,0.0,0.0,0.0,0,0,0,0.0,39.21568608,0,0.0,0.0,0.0,0.0,0.0,0.0,0,0.0,0.0,0.0,0.0,0,0,0.0,0.0,0,0.0,0.0,0.0,0.0,0.0,0.0,0,0.0,0.0,0.0,0.0,0.0,0.0,0,0.0,0.0,0,0.0,0.0,0.0,0.0,0.0,0.0,0,0,0,0.0,0,0.0,0.0,0,0,0.0,0,0.0,0.0,0.0,0,0.0,0.0,0.0,0,0,0.0,0.0,0,0.0,0.0,0.0,0,0.0,0.0,0.0,0,0,0,0.0,0.0,0,0.0,0.0,0.0,0,0.0,0.0,0.0,0.0,0.0,0.0,21.56862784,0.0,0.0,0.0,0.0,0.0,0.0,0.0,0.0,0.0,0.0,0.0,0.0,0.0,0.0,0.0,0.0,0.0,0.0,0.0,0.0,0.0,0.0,0,0.0,0.0,0.0,0.0,0.0,0.0,0.0,0,0.0,0.0,0.0,0.0,0.0,39.21568608,0.0,0,0.0,0.0,0.0,0.0,0.0,0,0.0,0.0,0.0,0.0,0.0,0,0.0,0.0,0.0,0.0,0,0.0,0.0,0.0,0,0,0,0.0,0.0,0.0,0.0,0.0,0.0,0.0,0.0,0.0,0.0,0.0,0.0,0.0,0.0,0.0,0,0.0,0.0,72.2,28.98,0.2456867
# 3135,3861,12468,Takahashi K.,1983,nan,(B2O3)38.46154 (Na2O)23.07692 (SiO2)38.46154 ,0.0,0,0.0,0.0,0.0,0.0,0.0,0.0,0.0,0,0,0,0.0,38.46154,0,0.0,0.0,0.0,0.0,0.0,0.0,0,0.0,0.0,0.0,0.0,0,0,0.0,0.0,0,0.0,0.0,0.0,0.0,0.0,0.0,0,0.0,0.0,0.0,0.0,0.0,0.0,0,0.0,0.0,0,0.0,0.0,0.0,0.0,0.0,0.0,0,0,0,0.0,0,0.0,0.0,0,0,0.0,0,0.0,0.0,0.0,0,0.0,0.0,0.0,0,0,0.0,0.0,0,0.0,0.0,0.0,0,0.0,0.0,0.0,0,0,0,0.0,0.0,0,0.0,0.0,0.0,0,0.0,0.0,0.0,0.0,0.0,0.0,23.07692,0.0,0.0,0.0,0.0,0.0,0.0,0.0,0.0,0.0,0.0,0.0,0.0,0.0,0.0,0.0,0.0,0.0,0.0,0.0,0.0,0.0,0.0,0,0.0,0.0,0.0,0.0,0.0,0.0,0.0,0,0.0,0.0,0.0,0.0,0.0,38.46154,0.0,0,0.0,0.0,0.0,0.0,0.0,0,0.0,0.0,0.0,0.0,0.0,0,0.0,0.0,0.0,0.0,0,0.0,0.0,0.0,0,0,0,0.0,0.0,0.0,0.0,0.0,0.0,0.0,0.0,0.0,0.0,0.0,0.0,0.0,0.0,0.0,0,0.0,0.0,75.2,30.19,0.24544539999999998
# 3136,8788,80817,El0Mallawany R.,1992,nan,(TeO2)84.25612 (ZnO)15.743879999999999 ,0.0,0,0.0,0.0,0.0,0.0,0.0,0.0,0.0,0,0,0,0.0,0.0,0,0.0,0.0,0.0,0.0,0.0,0.0,0,0.0,0.0,0.0,0.0,0,0,0.0,0.0,0,0.0,0.0,0.0,0.0,0.0,0.0,0,0.0,0.0,0.0,0.0,0.0,0.0,0,0.0,0.0,0,0.0,0.0,0.0,0.0,0.0,0.0,0,0,0,0.0,0,0.0,0.0,0,0,0.0,0,0.0,0.0,0.0,0,0.0,0.0,0.0,0,0,0.0,0.0,0,0.0,0.0,0.0,0,0.0,0.0,0.0,0,0,0,0.0,0.0,0,0.0,0.0,0.0,0,0.0,0.0,0.0,0.0,0.0,0.0,0.0,0.0,0.0,0.0,0.0,0.0,0.0,0.0,0.0,0.0,0.0,0.0,0.0,0.0,0.0,0.0,0.0,0.0,0.0,0.0,0.0,0.0,0.0,0,0.0,0.0,0.0,0.0,0.0,0.0,0.0,0,0.0,0.0,0.0,0.0,0.0,0.0,0.0,0,0.0,0.0,0.0,0.0,0.0,0,0.0,0.0,0.0,0.0,0.0,0,0.0,84.25612,0.0,0.0,0,0.0,0.0,0.0,0,0,0,0.0,0.0,0.0,0.0,0.0,0.0,0.0,0.0,0.0,0.0,0.0,0.0,0.0,0.0,15.743879999999999,0,0.0,0.0,62.5,25.1,0.2450199
# 3137,213,20130,Polukhin V.N.,1983,nan,(GeO2)74.18408386 (Na2O)10.45995464 (SiO2)10.45995464 (SnO2)4.8960068539999995 ,0.0,0,0.0,0.0,0.0,0.0,0.0,0.0,0.0,0,0,0,0.0,0.0,0,0.0,0.0,0.0,0.0,0.0,0.0,0,0.0,0.0,0.0,0.0,0,0,0.0,0.0,0,0.0,0.0,0.0,0.0,0.0,0.0,0,0.0,0.0,0.0,0.0,0.0,0.0,0,0.0,0.0,0,0.0,0.0,0.0,0.0,0.0,0.0,0,0,0,0.0,0,0.0,74.18408386,0,0,0.0,0,0.0,0.0,0.0,0,0.0,0.0,0.0,0,0,0.0,0.0,0,0.0,0.0,0.0,0,0.0,0.0,0.0,0,0,0,0.0,0.0,0,0.0,0.0,0.0,0,0.0,0.0,0.0,0.0,0.0,0.0,10.45995464,0.0,0.0,0.0,0.0,0.0,0.0,0.0,0.0,0.0,0.0,0.0,0.0,0.0,0.0,0.0,0.0,0.0,0.0,0.0,0.0,0.0,0.0,0,0.0,0.0,0.0,0.0,0.0,0.0,0.0,0,0.0,0.0,0.0,0.0,0.0,10.45995464,0.0,0,0.0,4.8960068539999995,0.0,0.0,0.0,0,0.0,0.0,0.0,0.0,0.0,0,0.0,0.0,0.0,0.0,0,0.0,0.0,0.0,0,0,0,0.0,0.0,0.0,0.0,0.0,0.0,0.0,0.0,0.0,0.0,0.0,0.0,0.0,0.0,0.0,0,0.0,0.0,68.5,27.6,0.245
# 3138,217,20183,Polukhin V.N.,1983,nan,(Bi2O3)19.92505 (GeO2)62.46096 (Na2O)8.806995 (SiO2)8.806995 ,0.0,0,0.0,0.0,0.0,0.0,0.0,0.0,0.0,0,0,0,0.0,0.0,0,0.0,0.0,0.0,0.0,19.92505,0.0,0,0.0,0.0,0.0,0.0,0,0,0.0,0.0,0,0.0,0.0,0.0,0.0,0.0,0.0,0,0.0,0.0,0.0,0.0,0.0,0.0,0,0.0,0.0,0,0.0,0.0,0.0,0.0,0.0,0.0,0,0,0,0.0,0,0.0,62.46096,0,0,0.0,0,0.0,0.0,0.0,0,0.0,0.0,0.0,0,0,0.0,0.0,0,0.0,0.0,0.0,0,0.0,0.0,0.0,0,0,0,0.0,0.0,0,0.0,0.0,0.0,0,0.0,0.0,0.0,0.0,0.0,0.0,8.806995,0.0,0.0,0.0,0.0,0.0,0.0,0.0,0.0,0.0,0.0,0.0,0.0,0.0,0.0,0.0,0.0,0.0,0.0,0.0,0.0,0.0,0.0,0,0.0,0.0,0.0,0.0,0.0,0.0,0.0,0,0.0,0.0,0.0,0.0,0.0,8.806995,0.0,0,0.0,0.0,0.0,0.0,0.0,0,0.0,0.0,0.0,0.0,0.0,0,0.0,0.0,0.0,0.0,0,0.0,0.0,0.0,0,0,0,0.0,0.0,0.0,0.0,0.0,0.0,0.0,0.0,0.0,0.0,0.0,0.0,0.0,0.0,0.0,0,0.0,0.0,63.4,25.5,0.245
# 3139,267,20665,Livshits V.Ya.,1991,nan,(Li2O)30.0 (Na2O)4.0 (Nb2O5)19.0 (SiO2)47.0 ,0.0,0,0.0,0.0,0.0,0.0,0.0,0.0,0.0,0,0,0,0.0,0.0,0,0.0,0.0,0.0,0.0,0.0,0.0,0,0.0,0.0,0.0,0.0,0,0,0.0,0.0,0,0.0,0.0,0.0,0.0,0.0,0.0,0,0.0,0.0,0.0,0.0,0.0,0.0,0,0.0,0.0,0,0.0,0.0,0.0,0.0,0.0,0.0,0,0,0,0.0,0,0.0,0.0,0,0,0.0,0,0.0,0.0,0.0,0,0.0,0.0,0.0,0,0,0.0,0.0,0,0.0,0.0,0.0,0,0.0,0.0,30.0,0,0,0,0.0,0.0,0,0.0,0.0,0.0,0,0.0,0.0,0.0,0.0,0.0,0.0,4.0,0.0,0.0,0.0,0.0,0.0,19.0,0.0,0.0,0.0,0.0,0.0,0.0,0.0,0.0,0.0,0.0,0.0,0.0,0.0,0.0,0.0,0.0,0,0.0,0.0,0.0,0.0,0.0,0.0,0.0,0,0.0,0.0,0.0,0.0,0.0,47.0,0.0,0,0.0,0.0,0.0,0.0,0.0,0,0.0,0.0,0.0,0.0,0.0,0,0.0,0.0,0.0,0.0,0,0.0,0.0,0.0,0,0,0,0.0,0.0,0.0,0.0,0.0,0.0,0.0,0.0,0.0,0.0,0.0,0.0,0.0,0.0,0.0,0,0.0,0.0,105.0,42.3,0.245
# 3140,1576,9758,Bokin P.Ya.,1970,nan,(Na2O)26.0 (SiO2)74.0 ,0.0,0,0.0,0.0,0.0,0.0,0.0,0.0,0.0,0,0,0,0.0,0.0,0,0.0,0.0,0.0,0.0,0.0,0.0,0,0.0,0.0,0.0,0.0,0,0,0.0,0.0,0,0.0,0.0,0.0,0.0,0.0,0.0,0,0.0,0.0,0.0,0.0,0.0,0.0,0,0.0,0.0,0,0.0,0.0,0.0,0.0,0.0,0.0,0,0,0,0.0,0,0.0,0.0,0,0,0.0,0,0.0,0.0,0.0,0,0.0,0.0,0.0,0,0,0.0,0.0,0,0.0,0.0,0.0,0,0.0,0.0,0.0,0,0,0,0.0,0.0,0,0.0,0.0,0.0,0,0.0,0.0,0.0,0.0,0.0,0.0,26.0,0.0,0.0,0.0,0.0,0.0,0.0,0.0,0.0,0.0,0.0,0.0,0.0,0.0,0.0,0.0,0.0,0.0,0.0,0.0,0.0,0.0,0.0,0,0.0,0.0,0.0,0.0,0.0,0.0,0.0,0,0.0,0.0,0.0,0.0,0.0,74.0,0.0,0,0.0,0.0,0.0,0.0,0.0,0,0.0,0.0,0.0,0.0,0.0,0,0.0,0.0,0.0,0.0,0,0.0,0.0,0.0,0,0,0,0.0,0.0,0.0,0.0,0.0,0.0,0.0,0.0,0.0,0.0,0.0,0.0,0.0,0.0,0.0,0,0.0,0.0,55.9,22.57,0.245
# 3141,1966,110941,Kisin B.I.,1959,TF10,(As2O3)0.191800002 (K2O)1.342863013 (Na2O)1.02044601 (PbO)40.0730104 (Sb2O3)0.130200001 (SiO2)57.24168057 ,0.0,0,0.0,0.0,0.0,0.0,0.0,0.191800002,0.0,0,0,0,0.0,0.0,0,0.0,0.0,0.0,0.0,0.0,0.0,0,0.0,0.0,0.0,0.0,0,0,0.0,0.0,0,0.0,0.0,0.0,0.0,0.0,0.0,0,0.0,0.0,0.0,0.0,0.0,0.0,0,0.0,0.0,0,0.0,0.0,0.0,0.0,0.0,0.0,0,0,0,0.0,0,0.0,0.0,0,0,0.0,0,0.0,0.0,0.0,0,0.0,0.0,1.342863013,0,0,0.0,0.0,0,0.0,0.0,0.0,0,0.0,0.0,0.0,0,0,0,0.0,0.0,0,0.0,0.0,0.0,0,0.0,0.0,0.0,0.0,0.0,0.0,1.02044601,0.0,0.0,0.0,0.0,0.0,0.0,0.0,0.0,0.0,0.0,0.0,0.0,0.0,0.0,0.0,0.0,0.0,0.0,40.0730104,0.0,0.0,0.0,0,0.0,0.0,0.0,0.0,0.0,0.0,0.130200001,0,0.0,0.0,0.0,0.0,0.0,57.24168057,0.0,0,0.0,0.0,0.0,0.0,0.0,0,0.0,0.0,0.0,0.0,0.0,0,0.0,0.0,0.0,0.0,0,0.0,0.0,0.0,0,0,0,0.0,0.0,0.0,0.0,0.0,0.0,0.0,0.0,0.0,0.0,0.0,0.0,0.0,0.0,0.0,0,0.0,0.0,54.2,21.76,0.245
# 3142,3849,12370,Tille U.,1978,nan,(CaO)27.5 (Na2O)10.0 (SiO2)62.5 ,0.0,0,0.0,0.0,0.0,0.0,0.0,0.0,0.0,0,0,0,0.0,0.0,0,0.0,0.0,0.0,0.0,0.0,0.0,0,0.0,0.0,27.5,0.0,0,0,0.0,0.0,0,0.0,0.0,0.0,0.0,0.0,0.0,0,0.0,0.0,0.0,0.0,0.0,0.0,0,0.0,0.0,0,0.0,0.0,0.0,0.0,0.0,0.0,0,0,0,0.0,0,0.0,0.0,0,0,0.0,0,0.0,0.0,0.0,0,0.0,0.0,0.0,0,0,0.0,0.0,0,0.0,0.0,0.0,0,0.0,0.0,0.0,0,0,0,0.0,0.0,0,0.0,0.0,0.0,0,0.0,0.0,0.0,0.0,0.0,0.0,10.0,0.0,0.0,0.0,0.0,0.0,0.0,0.0,0.0,0.0,0.0,0.0,0.0,0.0,0.0,0.0,0.0,0.0,0.0,0.0,0.0,0.0,0.0,0,0.0,0.0,0.0,0.0,0.0,0.0,0.0,0,0.0,0.0,0.0,0.0,0.0,62.5,0.0,0,0.0,0.0,0.0,0.0,0.0,0,0.0,0.0,0.0,0.0,0.0,0,0.0,0.0,0.0,0.0,0,0.0,0.0,0.0,0,0,0,0.0,0.0,0.0,0.0,0.0,0.0,0.0,0.0,0.0,0.0,0.0,0.0,0.0,0.0,0.0,0,0.0,0.0,80.6,32.4,0.245
# 3143,6099,17450,Nemilov S.V.,1976,nan,(B2O3)65.0 (GeO2)17.5 (La2O3)17.5 ,0.0,0,0.0,0.0,0.0,0.0,0.0,0.0,0.0,0,0,0,0.0,65.0,0,0.0,0.0,0.0,0.0,0.0,0.0,0,0.0,0.0,0.0,0.0,0,0,0.0,0.0,0,0.0,0.0,0.0,0.0,0.0,0.0,0,0.0,0.0,0.0,0.0,0.0,0.0,0,0.0,0.0,0,0.0,0.0,0.0,0.0,0.0,0.0,0,0,0,0.0,0,0.0,17.5,0,0,0.0,0,0.0,0.0,0.0,0,0.0,0.0,0.0,0,0,0.0,0.0,0,0.0,0.0,17.5,0,0.0,0.0,0.0,0,0,0,0.0,0.0,0,0.0,0.0,0.0,0,0.0,0.0,0.0,0.0,0.0,0.0,0.0,0.0,0.0,0.0,0.0,0.0,0.0,0.0,0.0,0.0,0.0,0.0,0.0,0.0,0.0,0.0,0.0,0.0,0.0,0.0,0.0,0.0,0.0,0,0.0,0.0,0.0,0.0,0.0,0.0,0.0,0,0.0,0.0,0.0,0.0,0.0,0.0,0.0,0,0.0,0.0,0.0,0.0,0.0,0,0.0,0.0,0.0,0.0,0.0,0,0.0,0.0,0.0,0.0,0,0.0,0.0,0.0,0,0,0,0.0,0.0,0.0,0.0,0.0,0.0,0.0,0.0,0.0,0.0,0.0,0.0,0.0,0.0,0.0,0,0.0,0.0,92.3,37.07,0.245
# 3144,7826,98710,Ashizuka M.,1983,nan,(MgO)50.0 (P2O5)50.0 ,0.0,0,0.0,0.0,0.0,0.0,0.0,0.0,0.0,0,0,0,0.0,0.0,0,0.0,0.0,0.0,0.0,0.0,0.0,0,0.0,0.0,0.0,0.0,0,0,0.0,0.0,0,0.0,0.0,0.0,0.0,0.0,0.0,0,0.0,0.0,0.0,0.0,0.0,0.0,0,0.0,0.0,0,0.0,0.0,0.0,0.0,0.0,0.0,0,0,0,0.0,0,0.0,0.0,0,0,0.0,0,0.0,0.0,0.0,0,0.0,0.0,0.0,0,0,0.0,0.0,0,0.0,0.0,0.0,0,0.0,0.0,0.0,0,0,0,0.0,0.0,0,0.0,50.0,0.0,0,0.0,0.0,0.0,0.0,0.0,0.0,0.0,0.0,0.0,0.0,0.0,0.0,0.0,0.0,0.0,0.0,0.0,0.0,0.0,0.0,0.0,50.0,0.0,0.0,0.0,0.0,0.0,0.0,0.0,0,0.0,0.0,0.0,0.0,0.0,0.0,0.0,0,0.0,0.0,0.0,0.0,0.0,0.0,0.0,0,0.0,0.0,0.0,0.0,0.0,0,0.0,0.0,0.0,0.0,0.0,0,0.0,0.0,0.0,0.0,0,0.0,0.0,0.0,0,0,0,0.0,0.0,0.0,0.0,0.0,0.0,0.0,0.0,0.0,0.0,0.0,0.0,0.0,0.0,0.0,0,0.0,0.0,52.5,21.11,0.245
# 3145,8498,66753,Franklin B.,1985,nan,(Al2O3)8.562109283 (B2O3)3.1981341060000004 (BaO)4.25538514 (CaO)3.178904105 (MgO)3.181733105 (PbO)0.157841705 (SiO2)64.82639214 (ZnO)12.63950042 ,0.0,0,0.0,8.562109283,0.0,0.0,0.0,0.0,0.0,0,0,0,0.0,3.1981341060000004,0,0.0,4.25538514,0.0,0.0,0.0,0.0,0,0.0,0.0,3.178904105,0.0,0,0,0.0,0.0,0,0.0,0.0,0.0,0.0,0.0,0.0,0,0.0,0.0,0.0,0.0,0.0,0.0,0,0.0,0.0,0,0.0,0.0,0.0,0.0,0.0,0.0,0,0,0,0.0,0,0.0,0.0,0,0,0.0,0,0.0,0.0,0.0,0,0.0,0.0,0.0,0,0,0.0,0.0,0,0.0,0.0,0.0,0,0.0,0.0,0.0,0,0,0,0.0,0.0,0,0.0,3.181733105,0.0,0,0.0,0.0,0.0,0.0,0.0,0.0,0.0,0.0,0.0,0.0,0.0,0.0,0.0,0.0,0.0,0.0,0.0,0.0,0.0,0.0,0.0,0.0,0.0,0.0,0.0,0.157841705,0.0,0.0,0.0,0,0.0,0.0,0.0,0.0,0.0,0.0,0.0,0,0.0,0.0,0.0,0.0,0.0,64.82639214,0.0,0,0.0,0.0,0.0,0.0,0.0,0,0.0,0.0,0.0,0.0,0.0,0,0.0,0.0,0.0,0.0,0,0.0,0.0,0.0,0,0,0,0.0,0.0,0.0,0.0,0.0,0.0,0.0,0.0,0.0,0.0,0.0,0.0,0.0,0.0,12.63950042,0,0.0,0.0,83.0,33.33,0.245
# 3146,8498,66754,Franklin B.,1985,nan,(Al2O3)8.57392 (B2O3)3.2072830000000003 (BaO)4.263618 (CaO)3.18047 (MgO)3.188189 (SiO2)64.93019 (ZnO)12.65633 ,0.0,0,0.0,8.57392,0.0,0.0,0.0,0.0,0.0,0,0,0,0.0,3.2072830000000003,0,0.0,4.263618,0.0,0.0,0.0,0.0,0,0.0,0.0,3.18047,0.0,0,0,0.0,0.0,0,0.0,0.0,0.0,0.0,0.0,0.0,0,0.0,0.0,0.0,0.0,0.0,0.0,0,0.0,0.0,0,0.0,0.0,0.0,0.0,0.0,0.0,0,0,0,0.0,0,0.0,0.0,0,0,0.0,0,0.0,0.0,0.0,0,0.0,0.0,0.0,0,0,0.0,0.0,0,0.0,0.0,0.0,0,0.0,0.0,0.0,0,0,0,0.0,0.0,0,0.0,3.188189,0.0,0,0.0,0.0,0.0,0.0,0.0,0.0,0.0,0.0,0.0,0.0,0.0,0.0,0.0,0.0,0.0,0.0,0.0,0.0,0.0,0.0,0.0,0.0,0.0,0.0,0.0,0.0,0.0,0.0,0.0,0,0.0,0.0,0.0,0.0,0.0,0.0,0.0,0,0.0,0.0,0.0,0.0,0.0,64.93019,0.0,0,0.0,0.0,0.0,0.0,0.0,0,0.0,0.0,0.0,0.0,0.0,0,0.0,0.0,0.0,0.0,0,0.0,0.0,0.0,0,0,0,0.0,0.0,0.0,0.0,0.0,0.0,0.0,0.0,0.0,0.0,0.0,0.0,0.0,0.0,12.65633,0,0.0,0.0,83.0,33.33,0.245
# 3147,11320,98753,Higazy A.A.,1985,nan,(Co3O4)15.61 (P2O5)84.39 ,0.0,0,0.0,0.0,0.0,0.0,0.0,0.0,0.0,0,0,0,0.0,0.0,0,0.0,0.0,0.0,0.0,0.0,0.0,0,0.0,0.0,0.0,0.0,0,0,0.0,0.0,0,0.0,0.0,15.61,0.0,0.0,0.0,0,0.0,0.0,0.0,0.0,0.0,0.0,0,0.0,0.0,0,0.0,0.0,0.0,0.0,0.0,0.0,0,0,0,0.0,0,0.0,0.0,0,0,0.0,0,0.0,0.0,0.0,0,0.0,0.0,0.0,0,0,0.0,0.0,0,0.0,0.0,0.0,0,0.0,0.0,0.0,0,0,0,0.0,0.0,0,0.0,0.0,0.0,0,0.0,0.0,0.0,0.0,0.0,0.0,0.0,0.0,0.0,0.0,0.0,0.0,0.0,0.0,0.0,0.0,0.0,0.0,0.0,0.0,0.0,84.39,0.0,0.0,0.0,0.0,0.0,0.0,0.0,0,0.0,0.0,0.0,0.0,0.0,0.0,0.0,0,0.0,0.0,0.0,0.0,0.0,0.0,0.0,0,0.0,0.0,0.0,0.0,0.0,0,0.0,0.0,0.0,0.0,0.0,0,0.0,0.0,0.0,0.0,0,0.0,0.0,0.0,0,0,0,0.0,0.0,0.0,0.0,0.0,0.0,0.0,0.0,0.0,0.0,0.0,0.0,0.0,0.0,0.0,0,0.0,0.0,56.3,22.6,0.245
# 3148,12798,149413,Bartholomew R.F,1982,nan,(Al2O3)0.999999911 (H2O)23.50000026 (K2O)2.300000025 (Na2O)8.299999091 (SiO2)58.90000065 (ZnO)6.000000066 ,0.0,0,0.0,0.999999911,0.0,0.0,0.0,0.0,0.0,0,0,0,0.0,0.0,0,0.0,0.0,0.0,0.0,0.0,0.0,0,0.0,0.0,0.0,0.0,0,0,0.0,0.0,0,0.0,0.0,0.0,0.0,0.0,0.0,0,0.0,0.0,0.0,0.0,0.0,0.0,0,0.0,0.0,0,0.0,0.0,0.0,0.0,0.0,0.0,0,0,0,0.0,0,0.0,0.0,0,0,23.50000026,0,0.0,0.0,0.0,0,0.0,0.0,2.300000025,0,0,0.0,0.0,0,0.0,0.0,0.0,0,0.0,0.0,0.0,0,0,0,0.0,0.0,0,0.0,0.0,0.0,0,0.0,0.0,0.0,0.0,0.0,0.0,8.299999091,0.0,0.0,0.0,0.0,0.0,0.0,0.0,0.0,0.0,0.0,0.0,0.0,0.0,0.0,0.0,0.0,0.0,0.0,0.0,0.0,0.0,0.0,0,0.0,0.0,0.0,0.0,0.0,0.0,0.0,0,0.0,0.0,0.0,0.0,0.0,58.90000065,0.0,0,0.0,0.0,0.0,0.0,0.0,0,0.0,0.0,0.0,0.0,0.0,0,0.0,0.0,0.0,0.0,0,0.0,0.0,0.0,0,0,0,0.0,0.0,0.0,0.0,0.0,0.0,0.0,0.0,0.0,0.0,0.0,0.0,0.0,0.0,6.000000066,0,0.0,0.0,56.6,22.75,0.245
# 3149,24058,179469,Higazy A.A.,2001,nan,(P2O5)49.99236 (ZnO)50.00764 ,0.0,0,0.0,0.0,0.0,0.0,0.0,0.0,0.0,0,0,0,0.0,0.0,0,0.0,0.0,0.0,0.0,0.0,0.0,0,0.0,0.0,0.0,0.0,0,0,0.0,0.0,0,0.0,0.0,0.0,0.0,0.0,0.0,0,0.0,0.0,0.0,0.0,0.0,0.0,0,0.0,0.0,0,0.0,0.0,0.0,0.0,0.0,0.0,0,0,0,0.0,0,0.0,0.0,0,0,0.0,0,0.0,0.0,0.0,0,0.0,0.0,0.0,0,0,0.0,0.0,0,0.0,0.0,0.0,0,0.0,0.0,0.0,0,0,0,0.0,0.0,0,0.0,0.0,0.0,0,0.0,0.0,0.0,0.0,0.0,0.0,0.0,0.0,0.0,0.0,0.0,0.0,0.0,0.0,0.0,0.0,0.0,0.0,0.0,0.0,0.0,49.99236,0.0,0.0,0.0,0.0,0.0,0.0,0.0,0,0.0,0.0,0.0,0.0,0.0,0.0,0.0,0,0.0,0.0,0.0,0.0,0.0,0.0,0.0,0,0.0,0.0,0.0,0.0,0.0,0,0.0,0.0,0.0,0.0,0.0,0,0.0,0.0,0.0,0.0,0,0.0,0.0,0.0,0,0,0,0.0,0.0,0.0,0.0,0.0,0.0,0.0,0.0,0.0,0.0,0.0,0.0,0.0,0.0,50.00764,0,0.0,0.0,51.9,20.8,0.245
# 3151,28396,364386,Blackburn D.,1987,nan,(Al2O3)18.06133181 (B2O3)11.57252116 (MgO)22.84560228 (SiO2)40.22754402 (Ta2O5)7.293000729 ,0.0,0,0.0,18.06133181,0.0,0.0,0.0,0.0,0.0,0,0,0,0.0,11.57252116,0,0.0,0.0,0.0,0.0,0.0,0.0,0,0.0,0.0,0.0,0.0,0,0,0.0,0.0,0,0.0,0.0,0.0,0.0,0.0,0.0,0,0.0,0.0,0.0,0.0,0.0,0.0,0,0.0,0.0,0,0.0,0.0,0.0,0.0,0.0,0.0,0,0,0,0.0,0,0.0,0.0,0,0,0.0,0,0.0,0.0,0.0,0,0.0,0.0,0.0,0,0,0.0,0.0,0,0.0,0.0,0.0,0,0.0,0.0,0.0,0,0,0,0.0,0.0,0,0.0,22.84560228,0.0,0,0.0,0.0,0.0,0.0,0.0,0.0,0.0,0.0,0.0,0.0,0.0,0.0,0.0,0.0,0.0,0.0,0.0,0.0,0.0,0.0,0.0,0.0,0.0,0.0,0.0,0.0,0.0,0.0,0.0,0,0.0,0.0,0.0,0.0,0.0,0.0,0.0,0,0.0,0.0,0.0,0.0,0.0,40.22754402,0.0,0,0.0,0.0,0.0,0.0,0.0,0,0.0,0.0,0.0,7.293000729,0.0,0,0.0,0.0,0.0,0.0,0,0.0,0.0,0.0,0,0,0,0.0,0.0,0.0,0.0,0.0,0.0,0.0,0.0,0.0,0.0,0.0,0.0,0.0,0.0,0.0,0,0.0,0.0,105.0,42.2,0.245
# 3152,28483,380556,El0Adawy A.,2004,nan,(B2O3)78.04877688 (Na2O)19.51219922 (TiO2)2.4390239019999997 ,0.0,0,0.0,0.0,0.0,0.0,0.0,0.0,0.0,0,0,0,0.0,78.04877688,0,0.0,0.0,0.0,0.0,0.0,0.0,0,0.0,0.0,0.0,0.0,0,0,0.0,0.0,0,0.0,0.0,0.0,0.0,0.0,0.0,0,0.0,0.0,0.0,0.0,0.0,0.0,0,0.0,0.0,0,0.0,0.0,0.0,0.0,0.0,0.0,0,0,0,0.0,0,0.0,0.0,0,0,0.0,0,0.0,0.0,0.0,0,0.0,0.0,0.0,0,0,0.0,0.0,0,0.0,0.0,0.0,0,0.0,0.0,0.0,0,0,0,0.0,0.0,0,0.0,0.0,0.0,0,0.0,0.0,0.0,0.0,0.0,0.0,19.51219922,0.0,0.0,0.0,0.0,0.0,0.0,0.0,0.0,0.0,0.0,0.0,0.0,0.0,0.0,0.0,0.0,0.0,0.0,0.0,0.0,0.0,0.0,0,0.0,0.0,0.0,0.0,0.0,0.0,0.0,0,0.0,0.0,0.0,0.0,0.0,0.0,0.0,0,0.0,0.0,0.0,0.0,0.0,0,0.0,0.0,0.0,0.0,0.0,0,0.0,0.0,0.0,0.0,0,2.4390239019999997,0.0,0.0,0,0,0,0.0,0.0,0.0,0.0,0.0,0.0,0.0,0.0,0.0,0.0,0.0,0.0,0.0,0.0,0.0,0,0.0,0.0,52.8,21.21,0.245
# 3153,29926,375542,Yoshida S.,2004,nan,(TeO2)90.0 (WO3)10.0 ,0.0,0,0.0,0.0,0.0,0.0,0.0,0.0,0.0,0,0,0,0.0,0.0,0,0.0,0.0,0.0,0.0,0.0,0.0,0,0.0,0.0,0.0,0.0,0,0,0.0,0.0,0,0.0,0.0,0.0,0.0,0.0,0.0,0,0.0,0.0,0.0,0.0,0.0,0.0,0,0.0,0.0,0,0.0,0.0,0.0,0.0,0.0,0.0,0,0,0,0.0,0,0.0,0.0,0,0,0.0,0,0.0,0.0,0.0,0,0.0,0.0,0.0,0,0,0.0,0.0,0,0.0,0.0,0.0,0,0.0,0.0,0.0,0,0,0,0.0,0.0,0,0.0,0.0,0.0,0,0.0,0.0,0.0,0.0,0.0,0.0,0.0,0.0,0.0,0.0,0.0,0.0,0.0,0.0,0.0,0.0,0.0,0.0,0.0,0.0,0.0,0.0,0.0,0.0,0.0,0.0,0.0,0.0,0.0,0,0.0,0.0,0.0,0.0,0.0,0.0,0.0,0,0.0,0.0,0.0,0.0,0.0,0.0,0.0,0,0.0,0.0,0.0,0.0,0.0,0,0.0,0.0,0.0,0.0,0.0,0,0.0,90.0,0.0,0.0,0,0.0,0.0,0.0,0,0,0,0.0,0.0,0.0,0.0,0.0,0.0,10.0,0.0,0.0,0.0,0.0,0.0,0.0,0.0,0.0,0,0.0,0.0,52.2,21.0,0.245
# 3154,31400,403633,Shimizu K.,2004,nan,(K2O)10.13796079 (Li2O)15.97910264 (Nb2O5)16.34950134 (Sb2O3)0.032759001 (SiO2)41.95910025 (TiO2)15.54157598 ,0.0,0,0.0,0.0,0.0,0.0,0.0,0.0,0.0,0,0,0,0.0,0.0,0,0.0,0.0,0.0,0.0,0.0,0.0,0,0.0,0.0,0.0,0.0,0,0,0.0,0.0,0,0.0,0.0,0.0,0.0,0.0,0.0,0,0.0,0.0,0.0,0.0,0.0,0.0,0,0.0,0.0,0,0.0,0.0,0.0,0.0,0.0,0.0,0,0,0,0.0,0,0.0,0.0,0,0,0.0,0,0.0,0.0,0.0,0,0.0,0.0,10.13796079,0,0,0.0,0.0,0,0.0,0.0,0.0,0,0.0,0.0,15.97910264,0,0,0,0.0,0.0,0,0.0,0.0,0.0,0,0.0,0.0,0.0,0.0,0.0,0.0,0.0,0.0,0.0,0.0,0.0,0.0,16.34950134,0.0,0.0,0.0,0.0,0.0,0.0,0.0,0.0,0.0,0.0,0.0,0.0,0.0,0.0,0.0,0.0,0,0.0,0.0,0.0,0.0,0.0,0.0,0.032759001,0,0.0,0.0,0.0,0.0,0.0,41.95910025,0.0,0,0.0,0.0,0.0,0.0,0.0,0,0.0,0.0,0.0,0.0,0.0,0,0.0,0.0,0.0,0.0,0,15.54157598,0.0,0.0,0,0,0,0.0,0.0,0.0,0.0,0.0,0.0,0.0,0.0,0.0,0.0,0.0,0.0,0.0,0.0,0.0,0,0.0,0.0,97.0,38.95,0.245
# 3155,34776,419219,Marzouk S.Y.,2009,nan,(Cu2O)14.4 (Na2O)42.8 (P2O5)42.8 ,0.0,0,0.0,0.0,0.0,0.0,0.0,0.0,0.0,0,0,0,0.0,0.0,0,0.0,0.0,0.0,0.0,0.0,0.0,0,0.0,0.0,0.0,0.0,0,0,0.0,0.0,0,0.0,0.0,0.0,0.0,0.0,0.0,0,0.0,14.4,0.0,0.0,0.0,0.0,0,0.0,0.0,0,0.0,0.0,0.0,0.0,0.0,0.0,0,0,0,0.0,0,0.0,0.0,0,0,0.0,0,0.0,0.0,0.0,0,0.0,0.0,0.0,0,0,0.0,0.0,0,0.0,0.0,0.0,0,0.0,0.0,0.0,0,0,0,0.0,0.0,0,0.0,0.0,0.0,0,0.0,0.0,0.0,0.0,0.0,0.0,42.8,0.0,0.0,0.0,0.0,0.0,0.0,0.0,0.0,0.0,0.0,0.0,0.0,0.0,0.0,42.8,0.0,0.0,0.0,0.0,0.0,0.0,0.0,0,0.0,0.0,0.0,0.0,0.0,0.0,0.0,0,0.0,0.0,0.0,0.0,0.0,0.0,0.0,0,0.0,0.0,0.0,0.0,0.0,0,0.0,0.0,0.0,0.0,0.0,0,0.0,0.0,0.0,0.0,0,0.0,0.0,0.0,0,0,0,0.0,0.0,0.0,0.0,0.0,0.0,0.0,0.0,0.0,0.0,0.0,0.0,0.0,0.0,0.0,0,0.0,0.0,49.4,19.83,0.245
# 3156,35795,429819,Ikenishi M.,2003,nan,(Al2O3)3.0 (BaO)3.0 (CaO)18.0 (K2O)5.0 (Na2O)4.0 (SiO2)62.0 (TiO2)1.0 (ZrO2)4.0 ,0.0,0,0.0,3.0,0.0,0.0,0.0,0.0,0.0,0,0,0,0.0,0.0,0,0.0,3.0,0.0,0.0,0.0,0.0,0,0.0,0.0,18.0,0.0,0,0,0.0,0.0,0,0.0,0.0,0.0,0.0,0.0,0.0,0,0.0,0.0,0.0,0.0,0.0,0.0,0,0.0,0.0,0,0.0,0.0,0.0,0.0,0.0,0.0,0,0,0,0.0,0,0.0,0.0,0,0,0.0,0,0.0,0.0,0.0,0,0.0,0.0,5.0,0,0,0.0,0.0,0,0.0,0.0,0.0,0,0.0,0.0,0.0,0,0,0,0.0,0.0,0,0.0,0.0,0.0,0,0.0,0.0,0.0,0.0,0.0,0.0,4.0,0.0,0.0,0.0,0.0,0.0,0.0,0.0,0.0,0.0,0.0,0.0,0.0,0.0,0.0,0.0,0.0,0.0,0.0,0.0,0.0,0.0,0.0,0,0.0,0.0,0.0,0.0,0.0,0.0,0.0,0,0.0,0.0,0.0,0.0,0.0,62.0,0.0,0,0.0,0.0,0.0,0.0,0.0,0,0.0,0.0,0.0,0.0,0.0,0,0.0,0.0,0.0,0.0,0,1.0,0.0,0.0,0,0,0,0.0,0.0,0.0,0.0,0.0,0.0,0.0,0.0,0.0,0.0,0.0,0.0,0.0,0.0,0.0,0,0.0,4.0,83.2,33.41,0.245
# 3157,38945,460144,Rao G.S.,2012,nan,(B2O3)45.0 (CaF2)20.0 (ZnO)35.0 ,0.0,0,0.0,0.0,0.0,0.0,0.0,0.0,0.0,0,0,0,0.0,45.0,0,0.0,0.0,0.0,0.0,0.0,0.0,0,0.0,20.0,0.0,0.0,0,0,0.0,0.0,0,0.0,0.0,0.0,0.0,0.0,0.0,0,0.0,0.0,0.0,0.0,0.0,0.0,0,0.0,0.0,0,0.0,0.0,0.0,0.0,0.0,0.0,0,0,0,0.0,0,0.0,0.0,0,0,0.0,0,0.0,0.0,0.0,0,0.0,0.0,0.0,0,0,0.0,0.0,0,0.0,0.0,0.0,0,0.0,0.0,0.0,0,0,0,0.0,0.0,0,0.0,0.0,0.0,0,0.0,0.0,0.0,0.0,0.0,0.0,0.0,0.0,0.0,0.0,0.0,0.0,0.0,0.0,0.0,0.0,0.0,0.0,0.0,0.0,0.0,0.0,0.0,0.0,0.0,0.0,0.0,0.0,0.0,0,0.0,0.0,0.0,0.0,0.0,0.0,0.0,0,0.0,0.0,0.0,0.0,0.0,0.0,0.0,0,0.0,0.0,0.0,0.0,0.0,0,0.0,0.0,0.0,0.0,0.0,0,0.0,0.0,0.0,0.0,0,0.0,0.0,0.0,0,0,0,0.0,0.0,0.0,0.0,0.0,0.0,0.0,0.0,0.0,0.0,0.0,0.0,0.0,0.0,35.0,0,0.0,0.0,49.2,19.77,0.245
# 3158,40951,478477,Mauro J.C.,2013,nan,(Al2O3)7.51 (B2O3)16.72 (CaO)10.66 (MgO)2.79 (SiO2)60.88 (SnO2)0.07 (SrO)1.36 (ZrO2)0.01 ,0.0,0,0.0,7.51,0.0,0.0,0.0,0.0,0.0,0,0,0,0.0,16.72,0,0.0,0.0,0.0,0.0,0.0,0.0,0,0.0,0.0,10.66,0.0,0,0,0.0,0.0,0,0.0,0.0,0.0,0.0,0.0,0.0,0,0.0,0.0,0.0,0.0,0.0,0.0,0,0.0,0.0,0,0.0,0.0,0.0,0.0,0.0,0.0,0,0,0,0.0,0,0.0,0.0,0,0,0.0,0,0.0,0.0,0.0,0,0.0,0.0,0.0,0,0,0.0,0.0,0,0.0,0.0,0.0,0,0.0,0.0,0.0,0,0,0,0.0,0.0,0,0.0,2.79,0.0,0,0.0,0.0,0.0,0.0,0.0,0.0,0.0,0.0,0.0,0.0,0.0,0.0,0.0,0.0,0.0,0.0,0.0,0.0,0.0,0.0,0.0,0.0,0.0,0.0,0.0,0.0,0.0,0.0,0.0,0,0.0,0.0,0.0,0.0,0.0,0.0,0.0,0,0.0,0.0,0.0,0.0,0.0,60.88,0.0,0,0.0,0.07,0.0,0.0,0.0,0,0.0,1.36,0.0,0.0,0.0,0,0.0,0.0,0.0,0.0,0,0.0,0.0,0.0,0,0,0,0.0,0.0,0.0,0.0,0.0,0.0,0.0,0.0,0.0,0.0,0.0,0.0,0.0,0.0,0.0,0,0.0,0.01,69.1,27.75,0.245
# 3159,7820,74105,Osaka A.,1985,nan,(GeO2)93.6 (K2O)6.4 ,0.0,0,0.0,0.0,0.0,0.0,0.0,0.0,0.0,0,0,0,0.0,0.0,0,0.0,0.0,0.0,0.0,0.0,0.0,0,0.0,0.0,0.0,0.0,0,0,0.0,0.0,0,0.0,0.0,0.0,0.0,0.0,0.0,0,0.0,0.0,0.0,0.0,0.0,0.0,0,0.0,0.0,0,0.0,0.0,0.0,0.0,0.0,0.0,0,0,0,0.0,0,0.0,93.6,0,0,0.0,0,0.0,0.0,0.0,0,0.0,0.0,6.4,0,0,0.0,0.0,0,0.0,0.0,0.0,0,0.0,0.0,0.0,0,0,0,0.0,0.0,0,0.0,0.0,0.0,0,0.0,0.0,0.0,0.0,0.0,0.0,0.0,0.0,0.0,0.0,0.0,0.0,0.0,0.0,0.0,0.0,0.0,0.0,0.0,0.0,0.0,0.0,0.0,0.0,0.0,0.0,0.0,0.0,0.0,0,0.0,0.0,0.0,0.0,0.0,0.0,0.0,0,0.0,0.0,0.0,0.0,0.0,0.0,0.0,0,0.0,0.0,0.0,0.0,0.0,0,0.0,0.0,0.0,0.0,0.0,0,0.0,0.0,0.0,0.0,0,0.0,0.0,0.0,0,0,0,0.0,0.0,0.0,0.0,0.0,0.0,0.0,0.0,0.0,0.0,0.0,0.0,0.0,0.0,0.0,0,0.0,0.0,53.7,21.57,0.2447845
# 3160,3861,12486,Takahashi K.,1983,nan,(B2O3)35.71428357 (K2O)28.57143286 (SiO2)35.71428357 ,0.0,0,0.0,0.0,0.0,0.0,0.0,0.0,0.0,0,0,0,0.0,35.71428357,0,0.0,0.0,0.0,0.0,0.0,0.0,0,0.0,0.0,0.0,0.0,0,0,0.0,0.0,0,0.0,0.0,0.0,0.0,0.0,0.0,0,0.0,0.0,0.0,0.0,0.0,0.0,0,0.0,0.0,0,0.0,0.0,0.0,0.0,0.0,0.0,0,0,0,0.0,0,0.0,0.0,0,0,0.0,0,0.0,0.0,0.0,0,0.0,0.0,28.57143286,0,0,0.0,0.0,0,0.0,0.0,0.0,0,0.0,0.0,0.0,0,0,0,0.0,0.0,0,0.0,0.0,0.0,0,0.0,0.0,0.0,0.0,0.0,0.0,0.0,0.0,0.0,0.0,0.0,0.0,0.0,0.0,0.0,0.0,0.0,0.0,0.0,0.0,0.0,0.0,0.0,0.0,0.0,0.0,0.0,0.0,0.0,0,0.0,0.0,0.0,0.0,0.0,0.0,0.0,0,0.0,0.0,0.0,0.0,0.0,35.71428357,0.0,0,0.0,0.0,0.0,0.0,0.0,0,0.0,0.0,0.0,0.0,0.0,0,0.0,0.0,0.0,0.0,0,0.0,0.0,0.0,0,0,0,0.0,0.0,0.0,0.0,0.0,0.0,0.0,0.0,0.0,0.0,0.0,0.0,0.0,0.0,0.0,0,0.0,0.0,57.3,23.02,0.2445699
# 3161,3263,110721,State Optical I,1975,TF10,(As2O3)0.191800002 (K2O)1.342863013 (Na2O)1.02044601 (PbO)40.0730104 (Sb2O3)0.130200001 (SiO2)57.24168057 ,0.0,0,0.0,0.0,0.0,0.0,0.0,0.191800002,0.0,0,0,0,0.0,0.0,0,0.0,0.0,0.0,0.0,0.0,0.0,0,0.0,0.0,0.0,0.0,0,0,0.0,0.0,0,0.0,0.0,0.0,0.0,0.0,0.0,0,0.0,0.0,0.0,0.0,0.0,0.0,0,0.0,0.0,0,0.0,0.0,0.0,0.0,0.0,0.0,0,0,0,0.0,0,0.0,0.0,0,0,0.0,0,0.0,0.0,0.0,0,0.0,0.0,1.342863013,0,0,0.0,0.0,0,0.0,0.0,0.0,0,0.0,0.0,0.0,0,0,0,0.0,0.0,0,0.0,0.0,0.0,0,0.0,0.0,0.0,0.0,0.0,0.0,1.02044601,0.0,0.0,0.0,0.0,0.0,0.0,0.0,0.0,0.0,0.0,0.0,0.0,0.0,0.0,0.0,0.0,0.0,0.0,40.0730104,0.0,0.0,0.0,0,0.0,0.0,0.0,0.0,0.0,0.0,0.130200001,0,0.0,0.0,0.0,0.0,0.0,57.24168057,0.0,0,0.0,0.0,0.0,0.0,0.0,0,0.0,0.0,0.0,0.0,0.0,0,0.0,0.0,0.0,0.0,0,0.0,0.0,0.0,0,0,0,0.0,0.0,0.0,0.0,0.0,0.0,0.0,0.0,0.0,0.0,0.0,0.0,0.0,0.0,0.0,0,0.0,0.0,54.2,21.78,0.24426079999999997
# 3162,17411,166587,Kohli J.T.,1998,nan,(Al2O3)11.41102989 (B2O3)8.609139914 (BaO)4.323017957 (CaO)5.218387948 (MgO)1.312153987 (SiO2)67.83329932 (SrO)1.2929709870000001 ,0.0,0,0.0,11.41102989,0.0,0.0,0.0,0.0,0.0,0,0,0,0.0,8.609139914,0,0.0,4.323017957,0.0,0.0,0.0,0.0,0,0.0,0.0,5.218387948,0.0,0,0,0.0,0.0,0,0.0,0.0,0.0,0.0,0.0,0.0,0,0.0,0.0,0.0,0.0,0.0,0.0,0,0.0,0.0,0,0.0,0.0,0.0,0.0,0.0,0.0,0,0,0,0.0,0,0.0,0.0,0,0,0.0,0,0.0,0.0,0.0,0,0.0,0.0,0.0,0,0,0.0,0.0,0,0.0,0.0,0.0,0,0.0,0.0,0.0,0,0,0,0.0,0.0,0,0.0,1.312153987,0.0,0,0.0,0.0,0.0,0.0,0.0,0.0,0.0,0.0,0.0,0.0,0.0,0.0,0.0,0.0,0.0,0.0,0.0,0.0,0.0,0.0,0.0,0.0,0.0,0.0,0.0,0.0,0.0,0.0,0.0,0,0.0,0.0,0.0,0.0,0.0,0.0,0.0,0,0.0,0.0,0.0,0.0,0.0,67.83329932,0.0,0,0.0,0.0,0.0,0.0,0.0,0,0.0,1.2929709870000001,0.0,0.0,0.0,0,0.0,0.0,0.0,0.0,0,0.0,0.0,0.0,0,0,0,0.0,0.0,0.0,0.0,0.0,0.0,0.0,0.0,0.0,0.0,0.0,0.0,0.0,0.0,0.0,0,0.0,0.0,70.3,28.25,0.24424780000000001
# 3163,37202,441699,Soltani M.T.,2009,nan,(MoO3)10.0 (Na2O)10.0 (Sb2O3)80.0 ,0.0,0,0.0,0.0,0.0,0.0,0.0,0.0,0.0,0,0,0,0.0,0.0,0,0.0,0.0,0.0,0.0,0.0,0.0,0,0.0,0.0,0.0,0.0,0,0,0.0,0.0,0,0.0,0.0,0.0,0.0,0.0,0.0,0,0.0,0.0,0.0,0.0,0.0,0.0,0,0.0,0.0,0,0.0,0.0,0.0,0.0,0.0,0.0,0,0,0,0.0,0,0.0,0.0,0,0,0.0,0,0.0,0.0,0.0,0,0.0,0.0,0.0,0,0,0.0,0.0,0,0.0,0.0,0.0,0,0.0,0.0,0.0,0,0,0,0.0,0.0,0,0.0,0.0,0.0,0,0.0,0.0,0.0,10.0,0.0,0.0,10.0,0.0,0.0,0.0,0.0,0.0,0.0,0.0,0.0,0.0,0.0,0.0,0.0,0.0,0.0,0.0,0.0,0.0,0.0,0.0,0.0,0.0,0.0,0,0.0,0.0,0.0,0.0,0.0,0.0,80.0,0,0.0,0.0,0.0,0.0,0.0,0.0,0.0,0,0.0,0.0,0.0,0.0,0.0,0,0.0,0.0,0.0,0.0,0.0,0,0.0,0.0,0.0,0.0,0,0.0,0.0,0.0,0,0,0,0.0,0.0,0.0,0.0,0.0,0.0,0.0,0.0,0.0,0.0,0.0,0.0,0.0,0.0,0.0,0,0.0,0.0,32.1,12.9,0.24418600000000001
# 3164,3861,12464,Takahashi K.,1983,nan,(B2O3)41.66666583 (Na2O)16.66666833 (SiO2)41.66666583 ,0.0,0,0.0,0.0,0.0,0.0,0.0,0.0,0.0,0,0,0,0.0,41.66666583,0,0.0,0.0,0.0,0.0,0.0,0.0,0,0.0,0.0,0.0,0.0,0,0,0.0,0.0,0,0.0,0.0,0.0,0.0,0.0,0.0,0,0.0,0.0,0.0,0.0,0.0,0.0,0,0.0,0.0,0,0.0,0.0,0.0,0.0,0.0,0.0,0,0,0,0.0,0,0.0,0.0,0,0,0.0,0,0.0,0.0,0.0,0,0.0,0.0,0.0,0,0,0.0,0.0,0,0.0,0.0,0.0,0,0.0,0.0,0.0,0,0,0,0.0,0.0,0,0.0,0.0,0.0,0,0.0,0.0,0.0,0.0,0.0,0.0,16.66666833,0.0,0.0,0.0,0.0,0.0,0.0,0.0,0.0,0.0,0.0,0.0,0.0,0.0,0.0,0.0,0.0,0.0,0.0,0.0,0.0,0.0,0.0,0,0.0,0.0,0.0,0.0,0.0,0.0,0.0,0,0.0,0.0,0.0,0.0,0.0,41.66666583,0.0,0,0.0,0.0,0.0,0.0,0.0,0,0.0,0.0,0.0,0.0,0.0,0,0.0,0.0,0.0,0.0,0,0.0,0.0,0.0,0,0,0,0.0,0.0,0.0,0.0,0.0,0.0,0.0,0.0,0.0,0.0,0.0,0.0,0.0,0.0,0.0,0,0.0,0.0,62.9,25.28,0.2440664
# 3165,215,20152,Polukhin V.N.,1983,nan,(GeO2)75.01872749 (Na2O)10.57763683 (Nb2O5)3.8259988519999997 (SiO2)10.57763683 ,0.0,0,0.0,0.0,0.0,0.0,0.0,0.0,0.0,0,0,0,0.0,0.0,0,0.0,0.0,0.0,0.0,0.0,0.0,0,0.0,0.0,0.0,0.0,0,0,0.0,0.0,0,0.0,0.0,0.0,0.0,0.0,0.0,0,0.0,0.0,0.0,0.0,0.0,0.0,0,0.0,0.0,0,0.0,0.0,0.0,0.0,0.0,0.0,0,0,0,0.0,0,0.0,75.01872749,0,0,0.0,0,0.0,0.0,0.0,0,0.0,0.0,0.0,0,0,0.0,0.0,0,0.0,0.0,0.0,0,0.0,0.0,0.0,0,0,0,0.0,0.0,0,0.0,0.0,0.0,0,0.0,0.0,0.0,0.0,0.0,0.0,10.57763683,0.0,0.0,0.0,0.0,0.0,3.8259988519999997,0.0,0.0,0.0,0.0,0.0,0.0,0.0,0.0,0.0,0.0,0.0,0.0,0.0,0.0,0.0,0.0,0,0.0,0.0,0.0,0.0,0.0,0.0,0.0,0,0.0,0.0,0.0,0.0,0.0,10.57763683,0.0,0,0.0,0.0,0.0,0.0,0.0,0,0.0,0.0,0.0,0.0,0.0,0,0.0,0.0,0.0,0.0,0,0.0,0.0,0.0,0,0,0,0.0,0.0,0.0,0.0,0.0,0.0,0.0,0.0,0.0,0.0,0.0,0.0,0.0,0.0,0.0,0,0.0,0.0,69.0,27.8,0.244
