Repository: jacobergzhou/Poisson-Ratio

File: Poisson_data_cleaned_06212019.csv (part 50 of 58)
,Code,Glass #,Author,Year,Trademark,Ag2O,AgI,Al,Al2O3,AlF3,AlN,As,As2O3,As2O5,As2S3,As2Se3,AsSe,B,B2O3,BaCl2,BaF2,BaO,BeF2,BeO,Bi2O3,BiCl3,Br,Ca,CaF2,CaO,Cd,CdCl2,CdF2,CdO,Ce2O3,CeF3,CeO2,Cl,Co3O4,CoO,Cr2O3,Cs2O,CsCl,CsF,Cu2O,CuO,Dy2O3,Er,Er2O3,ErF3,Eu,Eu2O3,EuF3,F,Fe,Fe2O3,FeO,Ga,Ga2O3,Ga2S3,Ga2Se3,GaF3,Gd2O3,GdF3,Ge,GeO2,GeS2,GeSe2,H2O,HfF4,HfO2,Hg,Ho2O3,I,InF3,K,K2O,K2S,K2SO4,KBr,KCl,KF,KHF2,La,La2O3,La2S3,LaF3,Li,Li2O,Li2S,Li2SO4,LiBr,LiCl,LiF,LiI,MgF2,MgO,Mn2O3,MnF2,MnO,MnO2,MoO2,MoO3,N,Na,Na2O,Na2S,Na2SO4,NaCl,NaF,NaPO3,Nb2O5,Nd,Nd2O3,NdF3,NH4NO3,NiO,O,OH,P,P2O5,Pb,PbCl2,PbF2,PbO,PdO,Pr2O3,Pr6O11,PrF3,Rb2O,RbF,Rh2O3,RuO2,S,Sb,Sb2O3,Sb2S3,Sc2O3,Se,Si,Si3N4,SiC,SiO2,Sm2O3,Sn,SnO,SnO2,SO2,SO3,Sr,SrCl2,SrF2,SrO,Ta2O3,Ta2O5,Tb2O3,TbF3,Te,TeO2,Th,ThF4,ThO2,TiO2,Tl,Tl2O,Tl2Se,TlSe,Tm2O3,U,U3O8,UO2,V,V2O5,VO6,WO3,Y,Y2O3,Yb2O3,YbF3,YF3,ZnCl2,ZnF2,ZnO,ZnSO4,ZrF4,ZrO2,Young's modulus E (GPa),Shear modulus G (GPa),Poisson's ratio v
# 4532,218,20112,Polukhin V.N.,1983,,0,0,0,0,0,0,0,0,0,0,0,0,0,0,0,0,0,0,0,0,0,0,0,0,0,0,0,0,0,0,0,0,0,0,0,0,0,0,0,0,0,0,0,0,0,0,0,0,0,0,0,0,0,0,0,0,0,0,0,0,53.79235839,0,0,0,0,0,0,0,0,0,0,0,0,0,0,0,0,0,0,0,0,0,0,0,0,0,0,0,0,0,0,0,0,0,0,0,0,0,0,0,7.584722772,0,0,0,0,0,0,0,0,0,0,0,0,0,0,0,0,0,0,0,0,0,0,0,0,0,0,0,0,0,0,0,0,0,0,0,0,38.62291884,0,0,0,0,0,0,0,0,0,0,0,0,0,0,0,0,0,0,0,0,0,0,0,0,0,0,0,0,0,0,0,0,0,0,0,0,0,0,0,0,0,0,0,68.1,27.9,0.218
# 4533,292,21075,Karapetyan G.O.,1980,,0,0,0,14.41357971,0,0,0,0,0,0,0,0,0,0,0,0,0,0,0,0,0,0,0,0,0,0,0,0,0,0,0,0,0,0,0,0,0,0,0,0,0,0,0,0,0,0,0,0,0,0,0,0,0,0,0,0,0,0,0,0,0,0,0,0,0,0,0,0,0,0,0,0,0,0,0,0,0,0,0,0,0,0,0,13.45148973,0,0,0,0,0,0,0,0,0,0,0,0,0,0,0,0,0,0,0,0,0,0,0,0,0,0,0,0,0,0,0,0,0,0,0,0,0,0,0,0,0,0,0,0,0,0,0,0,0,0,0,0,0,68.36093863,0,0,0,0,0,0,0,0,0,0,0,0,0,0,0,0,0,0,0,3.773991925,0,0,0,0,0,0,0,0,0,0,0,0,0,0,0,0,0,0,0,0,0,0,0,82.6,34,0.218
# 4534,1576,9755,Bokin P.Ya.,1970,,0,0,0,0,0,0,0,0,0,0,0,0,0,0,0,0,0,0,0,0,0,0,0,0,0,0,0,0,0,0,0,0,0,0,0,0,0,0,0,0,0,0,0,0,0,0,0,0,0,0,0,0,0,0,0,0,0,0,0,0,0,0,0,0,0,0,0,0,0,0,0,0,0,0,0,0,0,0,0,0,0,0,0,0,0,0,0,0,0,0,0,0,0,0,0,0,0,0,0,0,16,0,0,0,0,0,0,0,0,0,0,0,0,0,0,0,0,0,0,0,0,0,0,0,0,0,0,0,0,0,0,0,0,0,0,0,0,84,0,0,0,0,0,0,0,0,0,0,0,0,0,0,0,0,0,0,0,0,0,0,0,0,0,0,0,0,0,0,0,0,0,0,0,0,0,0,0,0,0,0,0,60.2,24.7,0.218
# 4535,1966,110914,Kisin B.I.,1959,BF19,0,0,0,0.810271943,0,0,0,0.206699986,0,0,0,0,0,1.656641884,0,0,13.06521909,0,0,0,0,0,0,0,0,0,0,0,0,0,0,0,0,0,0,0,0,0,0,0,0,0,0,0,0,0,0,0,0,0,0,0,0,0,0,0,0,0,0,0,0,0,0,0,0,0,0,0,0,0,0,4.00325572,0,0,0,0,0,0,0,0,0,0,0,0,0,0,0,0,0,0,0,0,0,0,0,0,0,0,0,0,2.520774824,0,0,0,0,0,0,0,0,0,0,0,0,0,0,0,0,0,0,2.810911803,0,0,0,0,0,0,0,0,0,0,0.168399988,0,0,0,0,0,0,63.67239554,0,0,0,0,0,0,0,0,0,0,0,0,0,0,0,0,0,0,0,0,0,0,0,0,0,0,0,0,0,0,0,0,0,0,0,0,0,0,0,11.08542922,0,0,0,71.2,29.22,0.218
# 4536,1966,110925,Kisin B.I.,1959,LF10,0,0,0,1.989519826,0,0,0,0,0,0,0,0,0,1.265169385,0,0,0,0,0,0,0,0,0,0,0,0,0,0,0,0,0,0,0,0,0,0,0,0,0,0,0,0,0,0,0,0,0,0,9.979537648,0,0,0,0,0,0,0,0,0,0,0,0,0,0,0,0,0,0,0,0,0,0,8.621209579,0,0,0,0,0,0,0,0,0,0,0,0,0,0,0,0,0,0,0,0,0,0,0,0,0,0,0,0,3.617472403,0,0,0,0,0,0,0,0,0,0,0,0,0,0,0,0,0,0,3.183952487,0,0,0,0,0,0,0,0,0,0,0.242688756,0,0,0,0,0,0,65.91280626,0,0,0,0,0,0,0,0,0,0,0,0,0,0,0,0,0,0,0,5.187643656,0,0,0,0,0,0,0,0,0,0,0,0,0,0,0,0,0,0,0,0,0,0,0,66.7,27.38,0.218
# 4537,2027,9460,Shaw R.R.,1971,,0,0,0,0,0,0,0,0,0,0,0,0,0,0,0,0,0,0,0,0,0,0,0,0,0,0,0,0,0,0,0,0,0,0,0,0,0,0,0,0,0,0,0,0,0,0,0,0,0,0,0,0,0,0,0,0,0,0,0,0,0,0,0,0,0,0,0,0,0,0,0,0,0,0,0,0,0,0,0,0,0,0,0,10,0,0,0,0,0,0,0,0,0,0,0,0,0,0,0,0,0,0,0,0,0,0,0,0,0,0,0,0,0,0,0,0,0,0,0,0,0,0,0,0,0,0,0,0,0,0,0,0,0,0,0,0,0,90,0,0,0,0,0,0,0,0,0,0,0,0,0,0,0,0,0,0,0,0,0,0,0,0,0,0,0,0,0,0,0,0,0,0,0,0,0,0,0,0,0,0,0,74.2,30.48,0.218
# 4538,2314,31323,Tennison D.G.,1981,,0,0,0,0,0,0,0,0,0,0,0,0,0,0,0,0,0,0,0,0,0,0,0,0,0,0,0,0,0,0,0,0,0,0,0,0,0,0,0,0,0,0,0,0,0,0,0,0,0,0,0,0,0,0,0,0,0,0,0,0,0,0,0,0,0,0,0,0,0,0,0,0,0,0,0,0,0,0,0,0,0,0,0,0,0,0,0,0,0,0,0,0,0,0,0,0,0,0,0,0,25,0,0,0,0,0,0,0,0,0,0,0,0,0,0,0,0,0,0,0,0,0,0,0,0,0,0,0,0,0,0,0,0,0,0,0,0,75,0,0,0,0,0,0,0,0,0,0,0,0,0,0,0,0,0,0,0,0,0,0,0,0,0,0,0,0,0,0,0,0,0,0,0,0,0,0,0,0,0,0,0,61.3,25.1,0.218
# 4539,2314,31324,Tennison D.G.,1981,,0,0,0,0,0,0,0,0,0,0,0,0,0,0,0,0,0,0,0,0,0,0,0,0,0,0,0,0,0,0,0,0,0,0,0,0,0,0,0,0,0,0,0,0,0,0,0,0,0,0,0,0,0,0,0,0,0,0,0,0,0,0,0,0,0,0,0,0,0,0,0,0,0,0,0,0,0,0,0,0,0,0,0,0,0,0,0,0,0,0,0,0,0,0,0,0,0,0,0,0,20,0,0,0,0,0,0,0,0,0,0,0,0,0,0,0,0,0,0,0,0,0,0,0,5,0,0,0,0,0,0,0,0,0,0,0,0,75,0,0,0,0,0,0,0,0,0,0,0,0,0,0,0,0,0,0,0,0,0,0,0,0,0,0,0,0,0,0,0,0,0,0,0,0,0,0,0,0,0,0,0,60.6,24.8,0.218
# 4540,3066,1796,Jagdt R.,1960,,0,0,0,0,0,0,0,0,0,0,0,0,0,0,0,0,0,0,0,0,0,0,0,0,0,0,0,0,0,0,0,0,0,0,0,0,0,0,0,0,0,0,0,0,0,0,0,0,0,0,0,0,0,0,0,0,0,0,0,0,0,0,0,0,0,0,0,0,0,0,0,0,0,0,0,0,0,0,0,0,0,0,0,0,0,0,0,0,0,0,0,0,0,0,0,0,0,0,0,0,24.42241244,0,0,0,0,0,0,0,0,0,0,0,0,0,0,0,0,0,0,0,0,0,0,0,0,0,0,0,0,0,0,0,0,0,0,0,0,75.57758756,0,0,0,0,0,0,0,0,0,0,0,0,0,0,0,0,0,0,0,0,0,0,0,0,0,0,0,0,0,0,0,0,0,0,0,0,0,0,0,0,0,0,0,,,0.218
# 4541,3846,12321,Gan Fuxi,1959,,0,0,0,0,0,0,0,0,0,0,0,0,0,0,0,0,0,0,0,0,0,0,0,0,18,0,0,0,0,0,0,0,0,0,0,0,0,0,0,0,0,0,0,0,0,0,0,0,0,0,0,0,0,0,0,0,0,0,0,0,0,0,0,0,0,0,0,0,0,0,0,0,0,0,0,0,0,0,0,0,0,0,0,0,0,0,0,0,0,0,0,0,0,0,0,0,0,0,0,0,12,0,0,0,0,0,0,0,0,0,0,0,0,0,0,0,0,0,0,0,0,0,0,0,0,0,0,0,0,0,0,0,0,0,0,0,0,70,0,0,0,0,0,0,0,0,0,0,0,0,0,0,0,0,0,0,0,0,0,0,0,0,0,0,0,0,0,0,0,0,0,0,0,0,0,0,0,0,0,0,0,77.7,32.07,0.218
# 4542,3849,12372,Tille U.,1978,,0,0,0,0,0,0,0,0,0,0,0,0,0,0,0,0,0,0,0,0,0,0,0,0,18.6,0,0,0,0,0,0,0,0,0,0,0,0,0,0,0,0,0,0,0,0,0,0,0,0,0,0,0,0,0,0,0,0,0,0,0,0,0,0,0,0,0,0,0,0,0,0,0,0,0,0,0,0,0,0,0,0,0,0,0,0,0,0,0,0,0,0,0,0,0,0,0,0,0,0,0,11.2,0,0,0,0,0,0,0,0,0,0,0,0,0,0,0,0,0,0,0,0,0,0,0,0,0,0,0,0,0,0,0,0,0,0,0,0,70.2,0,0,0,0,0,0,0,0,0,0,0,0,0,0,0,0,0,0,0,0,0,0,0,0,0,0,0,0,0,0,0,0,0,0,0,0,0,0,0,0,0,0,0,75.8,31.1,0.218
# 4543,7830,74173,Patel N.D.,1983,,0,0,0,0,0,0,0,0,0,0,0,0,0,0,0,0,0,0,0,0,0,0,0,0,0,0,0,0,0,0,0,0,0,0,0,0,0,0,0,0,0,0,0,0,0,0,0,0,0,0,0,0,0,0,0,0,0,0,0,0,0,0,0,0,0,0,0,0,0,0,0,0,0,0,0,0,0,0,0,0,0,0,0,0,0,0,0,0,0,0,0,0,0,0,0,0,0,53,0,0,0,0,0,0,0,0,0,0,0,0,0,0,0,0,0,47,0,0,0,0,0,0,0,0,0,0,0,0,0,0,0,0,0,0,0,0,0,0,0,0,0,0,0,0,0,0,0,0,0,0,0,0,0,0,0,0,0,0,0,0,0,0,0,0,0,0,0,0,0,0,0,0,0,0,0,0,0,0,0,0,0,51.4,21.1,0.218
# 4544,8696,80067,Vaills Y.,1992,,0,0,0,0,0,0,0,0,0,0,0,0,0,0,0,0,0,0,0,0,0,0,0,0,22.34042799,0,0,0,0,0,0,0,0,0,0,0,0,0,0,0,0,0,0,0,0,0,0,0,0,0,0,0,0,0,0,0,0,0,0,0,0,0,0,0,0,0,0,0,0,0,0,0,0,0,0,0,0,0,0,0,0,0,0,0,0,0,0,0,0,0,0,0,0,0,0,0,0,0,0,0,6.382978426,0,0,0,0,0,0,0,0,0,0,0,0,0,0,0,0,0,0,0,0,0,0,0,0,0,0,0,0,0,0,0,0,0,0,0,0,71.27659359,0,0,0,0,0,0,0,0,0,0,0,0,0,0,0,0,0,0,0,0,0,0,0,0,0,0,0,0,0,0,0,0,0,0,0,0,0,0,0,0,0,0,0,83.9,34.44,0.218
# 4545,8910,81805,Bornhoft H.,1994,,0,0,0,0,0,0,0,0,0,0,0,0,0,0,0,0,0,0,0,0,0,0,0,0,10,0,0,0,0,0,0,0,0,0,0,0,0,0,0,0,0,0,0,0,0,0,0,0,0,0,0,0,0,0,0,0,0,0,0,0,0,0,0,0,0,0,0,0,0,0,0,0,0,0,0,0,0,0,0,0,0,0,0,0,0,0,0,0,0,0,0,0,0,0,0,0,0,0,0,0,16,0,0,0,0,0,0,0,0,0,0,0,0,0,0,0,0,0,0,0,0,0,0,0,0,0,0,0,0,0,0,0,0,0,0,0,0,74,0,0,0,0,0,0,0,0,0,0,0,0,0,0,0,0,0,0,0,0,0,0,0,0,0,0,0,0,0,0,0,0,0,0,0,0,0,0,0,0,0,0,0,70.9,29.1,0.218
# 4546,14762,151380,Waxler R.M.,1971,,0,0,0,1.219001999,0,0,0,0,0,0,0,0,0,0,0,0,2.476926062,0,0,0,0,0,0,0,0,0,0,0,0,0,0,0,0,0,0,0,0,0,0,0,0,0,0,0,0,0,0,0,0,0,0.004756008,0,0,0,0,0,0,0,0,0,0,0,0,0,0,0,0,0,0,0,0,7.330520022,0,0,0,0,0,0,0,0,0,0,0,2.31082079,0,0,0,0,0,0,0,0,0,0,0,0,0,0,0,0,7.464451242,0,0,0,0,0,0,0,1.108001817,0,0,0,0,0,0,0,0,0,0,0,0,0,0,0,0,0,0,0,0,0,0.189500311,0,0,0,0,0,0,76.53858552,0,0,0,0,0,0,0,0,0,0,0,0,0,0,0,0,0,0,0,0,0,0,0,0,0,0,0,0,0,0,0,0,0,0,0,0,0,0,0,1.357436226,0,0,0,68.1,27.9,0.218
# 4547,16763,171302,Livshits V.Ya.,1990,,0,0,0,11.5,0,0,0,0,0,0,0,0,0,0,0,0,10.35,0,0,0,0,0,0,0,0,0,0,0,0,0,0,0,0,0,0,0,0,0,0,0,0,0,0,0,0,0,0,0,0,0,0,0,0,0,0,0,0,0,0,0,0,0,0,0,0,0,0,0,0,0,0,0,0,0,0,0,0,0,0,0,0,0,0,20.25,0,0,0,0,0,0,0,0,0,0,0,0,0,0,0,0,0,0,0,0,0,0,0,0,0,0,0,0,0,0,0,57.9,0,0,0,0,0,0,0,0,0,0,0,0,0,0,0,0,0,0,0,0,0,0,0,0,0,0,0,0,0,0,0,0,0,0,0,0,0,0,0,0,0,0,0,0,0,0,0,0,0,0,0,0,0,0,0,0,0,0,0,0,0,0,0,0,0,67.2,27.6,0.218
# 4548,28292,380187,Abd El0Moneim A,2003,,0,0,0,26.08695739,0,0,0,0,0,0,0,0,0,34.78260652,0,0,0,0,0,0,0,0,0,0,26.08695739,0,0,0,0,0,0,0,0,0,0,0,0,0,0,0,0,0,0,0,0,0,0,0,0,0,0,0,0,0,0,0,0,0,0,0,0,0,0,0,0,0,0,0,0,0,0,0,0,0,0,0,0,0,0,0,0,0,0,0,0,0,0,0,0,0,0,0,0,0,0,0,0,0,0,0,0,0,0,0,0,0,0,0,0,0,0,0,0,0,0,0,0,0,0,0,0,0,0,0,0,0,0,0,0,0,0,0,0,0,0,0,0,0,0,0,0,0,0,0,0,0,0,0,0,0,0,0,0,0,0,0,0,13.0434787,0,0,0,0,0,0,0,0,0,0,0,0,0,0,0,0,0,0,0,0,0,0,0,101,41.8,0.218
# 4549,29141,382253,Abd El0Moneim A,2005,,0,0,0,19.66133744,0,0,0,0,0,0,0,0,0,38.57008499,0,0,0,0,0,0,0,0,0,0,35.84195534,0,0,0,0,0,0,0,0,0,0,0,0,0,0,0,0,0,0,0,0,0,0,0,0,0,0,0,0,0,0,0,0,0,0,0,0,0,0,0,0,0,0,0,0,0,0,0,0,0,0,0,0,0,0,0,0,0,0,0,0,0,0,0,0,0,0,0,0,0,0,0,0,0,0,0,0,0,0,0,0,0,0,0,0,0,0,0,0,0,0,0,0,0,0,0,0,0,0,0,0,0,0,0,0,0,0,0,0,0,0,0,0,0,0,0,0,0,0,0,0,0,0,0,0,0,0,0,0,0,0,0,0,5.92662223,0,0,0,0,0,0,0,0,0,0,0,0,0,0,0,0,0,0,0,0,0,0,0,90.1,37,0.218
# 4550,36159,433189,Eraiah B.,2010,,5,0,0,0,0,0,0,0,0,0,0,0,0,0,0,0,0,0,0,0,0,0,0,0,0,0,0,0,0,0,0,0,0,0,0,0,0,0,0,0,0,0,0,0,0,0,0,0,0,0,0,0,0,0,0,0,0,0,0,0,0,0,0,0,0,0,0,0,0,0,0,0,0,0,0,0,0,0,0,0,0,0,0,0,0,0,0,0,0,0,0,0,0,0,0,0,0,0,0,0,0,0,0,0,0,0,0,0,0,0,0,0,0,0,0,45,0,0,0,0,0,0,0,0,0,0,0,0,0,0,0,0,0,0,0,0,0,0,0,0,0,0,0,0,0,0,0,0,0,0,0,0,0,0,0,0,0,0,0,0,0,0,0,0,0,0,0,50,0,0,0,0,0,0,0,0,0,0,0,0,0,57.7,23.71,0.218
# 4551,38258,450282,Sidek H.A.A.,2011,,0,0,0,0,5,0,0,0,0,0,0,0,0,0,0,0,0,0,0,0,0,0,0,0,0,0,0,0,0,0,0,0,0,0,0,0,0,0,0,0,0,0,0,0,0,0,0,0,0,0,0,0,0,0,0,0,0,0,0,0,0,0,0,0,0,0,0,0,0,0,0,0,0,0,0,0,0,0,0,0,0,0,0,0,0,0,0,0,0,0,0,0,0,0,0,0,0,0,0,0,0,0,0,0,0,0,0,0,0,0,0,0,0,0,0,0,0,0,0,0,0,0,0,0,0,0,0,0,0,0,0,0,0,0,0,0,0,0,0,0,0,0,0,0,0,0,0,0,0,0,0,0,0,90,0,0,0,0,0,0,0,0,0,0,0,0,0,0,0,0,0,0,0,0,0,0,0,5,0,0,0,50.2,20.61,0.218
# 4552,40613,476111,Akiba S.,2011,,0,0,0,7,0,0,0,0,0,0,0,0,0,0,0,0,0,0,0,0,0,0,0,0,0,0,0,0,0,0,0,0,0,0,0,0,0,0,0,0,0,0,0,0,0,0,0,0,0,0,0,0,0,0,0,0,0,0,0,0,0,0,0,0,0,0,0,0,0,0,0,0,0,0,0,0,0,0,0,0,0,0,0,0,0,0,0,0,0,0,0,5.5,0,0,0,0,0,0,0,0,14,0,0,0,0,0,0,0,0,0,0,0,0,0,0,0,0,0,0,0,0,0,0,0,0,0,0,0,0,0,0,0,0,0,0,0,0,73.2,0,0,0,0,0,0,0,0,0,0,0,0,0,0,0,0,0,0,0,0,0,0,0,0,0,0,0,0,0,0,0,0,0,0,0,0,0,0,0,0,0,0,0.3,74.6,30.62,0.218
# 4553,40613,476115,Akiba S.,2011,,0,0,0,6,0,0,0,0,0,0,0,0,0,0,0,0,0,0,0,0,0,0,0,0,0,0,0,0,0,0,0,0,0,0,0,0,0,0,0,0,0,0,0,0,0,0,0,0,0,0,0,0,0,0,0,0,0,0,0,0,0,0,0,0,0,0,0,0,0,0,0,0,0,0,0,0,0,0,0,0,0,0,0,0,0,0,0,0,0,0,0,12,0,0,0,0,0,0,0,0,10,0,0,0,0,0,0,0,0,0,0,0,0,0,0,0,0,0,0,0,0,0,0,0,0,0,0,0,0,0,0,0,0,0,0,0,0,72,0,0,0,0,0,0,0,0,0,0,0,0,0,0,0,0,0,0,0,0,0,0,0,0,0,0,0,0,0,0,0,0,0,0,0,0,0,0,0,0,0,0,0,74.3,30.5,0.218
# 4554,39407,465150,Zheng Qiuju,2012,,0,0,0,19.61,0,0,0,0,0,0,0,0,0,5,0,0,0,0,0,0,0,0,0,0,0,0,0,0,0,0,0,0,0,0,0,0,0,0,0,0,0,0,0,0,0,0,0,0,0,0,0.14,0,0,0,0,0,0,0,0,0,0,0,0,0,0,0,0,0,0,0,0,0,0,0,0,0,0,0,0,0,0,0,0,0,0,0,0,0,0,0,0,0,0,0,0,0,0,0,0,0,14.73,0,0,0,0,0,0,0,0,0,0,0,0,0,0,0,0,0,0,0,0,0,0,0,0,0,0,0,0,0,0,0,0,0,0,0,0,60.52,0,0,0,0,0,0,0,0,0,0,0,0,0,0,0,0,0,0,0,0,0,0,0,0,0,0,0,0,0,0,0,0,0,0,0,0,0,0,0,0,0,0,0,70.4,28.9,0.2179931
# 4555,4204,50419,Molot V.A.,1992,,0,0,0,0,0,0,0,0,0,0,0,0,0,0,0,0,0,0,0,0,0,0,0,0,0,0,0,0,0,0,0,0,0,0,0,0,0,0,0,0,0,0,0,0,0,0,0,0,0,0,0,0,0,5.094904745,0,0,0,0,0,0,0,0,0,0,0,0,0,0,0,0,0,0,0,0,0,0,0,0,0,0,0,0,0,0,0,0,0,0,0,0,0,0,0,0,0,0,0,0,0,0,25.07492875,0,0,0,0,0,0,0,0,0,0,0,0,0,0,0,0,0,0,0,0,0,0,0,0,0,0,0,0,0,0,0,0,0,0,0,0,69.83016651,0,0,0,0,0,0,0,0,0,0,0,0,0,0,0,0,0,0,0,0,0,0,0,0,0,0,0,0,0,0,0,0,0,0,0,0,0,0,0,0,0,0,0,62.1,25.5,0.217647
# 4556,8788,80814,El0Mallawany R.,1992,,0,0,0,0,0,0,0,0,0,0,0,0,0,0,0,0,0,0,0,0,0,0,0,0,0,0,0,0,0,0,0,0,0,0,0,0,0,0,0,0,0,0,0,0,0,0,0,0,0,0,0,0,0,0,0,0,0,0,0,0,0,0,0,0,0,0,0,0,0,0,0,0,0,0,0,0,0,0,0,0,0,0,0,0,0,0,0,0,0,0,0,0,0,0,0,0,0,0,0,0,0,0,0,0,0,0,0,0,0,0,0,0,0,0,0,0,0,0,0,0,0,0,0,0,0,0,0,0,0,0,0,0,0,0,0,0,0,0,0,0,0,0,0,0,0,0,0,0,0,0,0,0,0,94.74627905,0,0,0,0,0,0,0,0,0,0,0,0,0,0,0,0,0,0,0,0,0,0,0,5.253720947,0,0,0,52.6,21.6,0.2175925
# 4557,290,21028,Karapetyan G.O.,1979,,0,0,0,16,0,0,0,0,0,0,0,0,0,0,0,0,0,0,0,0,0,0,0,0,0,0,0,0,0,0,0,0,0,0,0,0,0,0,0,0,0,0,0,0,0,0,0,0,0,0,0,0,0,0,0,0,0,0,0,0,0,0,0,0,0,0,0,0,0,0,0,0,0,0,0,0,0,0,0,0,0,0,0,15,0,0,0,0,0,0,0,0,0,0,0,0,0,0,0,0,0,0,0,0,0,0,0,0,0,0,0,0,0,0,0,0,0,0,0,0,0,0,0,0,0,0,0,0,0,0,0,0,0,0,0,0,0,69,0,0,0,0,0,0,0,0,0,0,0,0,0,0,0,0,0,0,0,0,0,0,0,0,0,0,0,0,0,0,0,0,0,0,0,0,0,0,0,0,0,0,0,82.8,34,0.217
# 4558,292,21081,Karapetyan G.O.,1980,,0,0,0,2.391280976,0,0,0,0,0,0,0,0,0,0,0,0,0,0,0,0,0,0,0,0,0,0,0,0,0,0,0,0,0,0,0,0,0,0,0,0,0,0,0,0,0,0,0,0,0,0,0,0,0,0,0,0,0,0,0,0,0,0,0,0,0,0,0,0,0,0,0,0,0,0,0,0,0,0,0,0,0,0,0,40.79763959,0,0,0,0,0,0,0,0,0,0,0,0,0,0,0,0,0,0,0,0,0,0,0,0,0,0,0,0,0,0,0,0,0,0,0,0,0,0,0,0,0,0,0,0,0,0,0,0,0,0,0,0,0,56.81107943,0,0,0,0,0,0,0,0,0,0,0,0,0,0,0,0,0,0,0,0,0,0,0,0,0,0,0,0,0,0,0,0,0,0,0,0,0,0,0,0,0,0,0,81.8,33.6,0.217
# 4559,292,21082,Karapetyan G.O.,1980,,0,0,0,12.81043,0,0,0,0,0,0,0,0,0,0,0,0,0,0,0,0,0,0,0,0,0,0,0,0,0,0,0,0,0,0,0,0,0,0,0,0,0,0,0,0,0,0,0,0,0,0,0,0,0,0,0,0,0,0,0,0,0,0,0,0,0,0,0,0,0,0,0,0,0,0,0,0,0,0,0,0,0,0,0,43.71173,0,0,0,0,0,0,0,0,0,0,0,0,0,0,0,0,0,0,0,0,0,0,0,0,0,0,0,0,0,0,0,0,0,0,0,0,0,0,0,0,0,0,0,0,0,0,0,0,0,0,0,0,0,43.47784,0,0,0,0,0,0,0,0,0,0,0,0,0,0,0,0,0,0,0,0,0,0,0,0,0,0,0,0,0,0,0,0,0,0,0,0,0,0,0,0,0,0,0,82.5,33.9,0.217
# 4560,292,21084,Karapetyan G.O.,1980,,0,0,0,3.426860966,0,0,0,0,0,0,0,0,0,0,0,0,0,0,0,0,0,0,0,0,0,0,0,0,0,0,0,0,0,0,0,0,0,0,0,0,0,0,0,0,0,0,0,0,0,0,0,0,0,0,0,0,0,0,0,0,0,0,0,0,0,0,0,0,0,0,0,0,0,0,0,0,0,0,0,0,0,0,0,38.42029962,0,0,0,0,0,0,0,0,0,0,0,0,0,0,0,0,0,0,0,0,0,0,0,0,0,0,0,0,0,0,0,0,0,0,0,0,0,0,0,0,0,0,0,0,0,0,0,0,0,0,0,0,0,58.15283942,0,0,0,0,0,0,0,0,0,0,0,0,0,0,0,0,0,0,0,0,0,0,0,0,0,0,0,0,0,0,0,0,0,0,0,0,0,0,0,0,0,0,0,82.4,33.8,0.217
# 4561,1966,110931,Kisin B.I.,1959,F7,0,0,0,0,0,0,0,0.142299954,0,0,0,0,0,2.021492353,0,0,0,0,0,0,0,0,0,0,0,0,0,0,0,0,0,0,0,0,0,0,0,0,0,0,0,0,0,0,0,0,0,0,0,0,0,0,0,0,0,0,0,0,0,0,0,0,0,0,0,0,0,0,0,0,0,4.980278406,0,0,0,0,0,0,0,0,0,0,0,0,0,0,0,0,0,0,0,0,0,0,0,0,0,0,0,0,2.270718273,0,0,0,0,0,0,0,0,0,0,0,0,0,0,0,0,0,0,19.3786738,0,0,0,0,0,0,0,0,0,0,0,0,0,0,0,0,0,71.20653721,0,0,0,0,0,0,0,0,0,0,0,0,0,0,0,0,0,0,0,0,0,0,0,0,0,0,0,0,0,0,0,0,0,0,0,0,0,0,0,0,0,0,0,60.1,24.69,0.217
# 4562,3846,12326,Gan Fuxi,1959,,0,0,0,0,0,0,0,0,0,0,0,0,0,0,0,0,0,0,0,0,0,0,0,0,0,0,0,0,0,0,0,0,0,0,0,0,0,0,0,0,0,0,0,0,0,0,0,0,0,0,0,0,0,0,0,0,0,0,0,0,0,0,0,0,0,0,0,0,0,0,0,0,0,0,0,0,0,0,0,0,0,0,0,0,0,0,0,0,0,0,0,0,0,0,0,0,0,0,0,0,12,0,0,0,0,0,0,0,0,0,0,0,0,0,0,0,0,0,0,18,0,0,0,0,0,0,0,0,0,0,0,0,0,0,0,0,0,70,0,0,0,0,0,0,0,0,0,0,0,0,0,0,0,0,0,0,0,0,0,0,0,0,0,0,0,0,0,0,0,0,0,0,0,0,0,0,0,0,0,0,0,53.4,22.17,0.217
# 4563,3852,4459,Appen A.A.,1959,,0,0,0,0,0,0,0,0,0,0,0,0,0,4,0,0,0,0,0,0,0,0,0,0,0,0,0,0,0,0,0,0,0,0,0,0,0,0,0,0,0,0,0,0,0,0,0,0,0,0,0,0,0,0,0,0,0,0,0,0,0,0,0,0,0,0,0,0,0,0,0,0,0,0,0,0,0,0,0,0,0,0,0,0,0,0,0,0,0,0,0,0,0,0,0,0,0,0,0,0,16,0,0,0,0,0,0,0,0,0,0,0,0,0,0,0,0,0,0,0,0,0,0,0,0,0,0,0,0,0,0,0,0,0,0,0,0,80,0,0,0,0,0,0,0,0,0,0,0,0,0,0,0,0,0,0,0,0,0,0,0,0,0,0,0,0,0,0,0,0,0,0,0,0,0,0,0,0,0,0,0,66.3,27.27,0.217
# 4564,6142,90029,Livshits V.Ya.,1986,,0,0,0,2.5,0,0,0,0,0,0,0,0,0,0,0,0,0,0,0,0,0,0,0,0,0,0,0,0,0,0,0,0,0,0,0,0,0,0,0,0,0,0,0,0,0,0,0,0,0,0,0,0,0,0,0,0,0,0,0,0,95,0,0,0,0,0,0,0,0,0,0,0,0,0,0,0,0,0,0,0,0,0,0,0,0,0,0,0,0,0,0,0,0,0,0,0,0,0,0,0,2.5,0,0,0,0,0,0,0,0,0,0,0,0,0,0,0,0,0,0,0,0,0,0,0,0,0,0,0,0,0,0,0,0,0,0,0,0,0,0,0,0,0,0,0,0,0,0,0,0,0,0,0,0,0,0,0,0,0,0,0,0,0,0,0,0,0,0,0,0,0,0,0,0,0,0,0,0,0,0,0,0,48.9,20.1,0.217
# 4565,7830,74174,Patel N.D.,1983,,0,0,0,0,0,0,0,0,0,0,0,0,0,0,0,0,0,0,0,0,0,0,0,0,0,0,0,0,0,0,0,0,0,0,0,0,0,0,0,0,0,0,0,0,0,0,0,0,0,0,0,0,0,0,0,0,0,0,0,0,0,0,0,0,0,0,0,0,0,0,0,0,0,0,0,0,0,0,0,0,0,0,0,0,0,0,0,0,0,0,0,0,0,0,0,0,0,54,0,0,0,0,0,0,0,0,0,0,0,0,0,0,0,0,0,46,0,0,0,0,0,0,0,0,0,0,0,0,0,0,0,0,0,0,0,0,0,0,0,0,0,0,0,0,0,0,0,0,0,0,0,0,0,0,0,0,0,0,0,0,0,0,0,0,0,0,0,0,0,0,0,0,0,0,0,0,0,0,0,0,0,50.6,20.8,0.217
# 4566,7830,74175,Patel N.D.,1983,,0,0,0,0,0,0,0,0,0,0,0,0,0,0,0,0,0,0,0,0,0,0,0,0,0,0,0,0,0,0,0,0,0,0,0,0,0,0,0,0,0,0,0,0,0,0,0,0,0,0,0,0,0,0,0,0,0,0,0,0,0,0,0,0,0,0,0,0,0,0,0,0,0,0,0,0,0,0,0,0,0,0,0,0,0,0,0,0,0,0,0,0,0,0,0,0,0,55,0,0,0,0,0,0,0,0,0,0,0,0,0,0,0,0,0,45,0,0,0,0,0,0,0,0,0,0,0,0,0,0,0,0,0,0,0,0,0,0,0,0,0,0,0,0,0,0,0,0,0,0,0,0,0,0,0,0,0,0,0,0,0,0,0,0,0,0,0,0,0,0,0,0,0,0,0,0,0,0,0,0,0,49.9,20.5,0.217
# 4567,7830,74176,Patel N.D.,1983,,0,0,0,0,0,0,0,0,0,0,0,0,0,0,0,0,0,0,0,0,0,0,0,0,0,0,0,0,0,0,0,0,0,0,0,0,0,0,0,0,0,0,0,0,0,0,0,0,0,0,0,0,0,0,0,0,0,0,0,0,0,0,0,0,0,0,0,0,0,0,0,0,0,0,0,0,0,0,0,0,0,0,0,0,0,0,0,0,0,0,0,0,0,0,0,0,0,55.2,0,0,0,0,0,0,0,0,0,0,0,0,0,0,0,0,0,44.8,0,0,0,0,0,0,0,0,0,0,0,0,0,0,0,0,0,0,0,0,0,0,0,0,0,0,0,0,0,0,0,0,0,0,0,0,0,0,0,0,0,0,0,0,0,0,0,0,0,0,0,0,0,0,0,0,0,0,0,0,0,0,0,0,0,47.9,19.7,0.217
# 4568,7830,74178,Patel N.D.,1983,,0,0,0,0,0,0,0,0,0,0,0,0,0,0,0,0,0,0,0,0,0,0,0,0,0,0,0,0,0,0,0,0,0,0,0,0,0,0,0,0,0,0,0,0,0,0,0,0,0,0,0,0,0,0,0,0,0,0,0,0,0,0,0,0,0,0,0,0,0,0,0,0,0,0,0,0,0,0,0,0,0,0,0,0,0,0,0,0,0,0,0,0,0,0,0,0,0,55.6,0,0,0,0,0,0,0,0,0,0,0,0,0,0,0,0,0,44.4,0,0,0,0,0,0,0,0,0,0,0,0,0,0,0,0,0,0,0,0,0,0,0,0,0,0,0,0,0,0,0,0,0,0,0,0,0,0,0,0,0,0,0,0,0,0,0,0,0,0,0,0,0,0,0,0,0,0,0,0,0,0,0,0,0,48.2,19.8,0.217
# 4569,20408,175150,Wiessner W.,1962,FK 4,0,0,0,0,0,0,0,0.323299948,0,0,0,0,0,18.37348706,0,0,0,0,0,0,0,0,0,0,0,0,0,0,0,0,0,0,0,0,0,0,0,0,0,0,0,0,0,0,0,0,0,0,0,0,0,0,0,0,0,0,0,0,0,0,0,0,0,0,0,0,0,0,0,0,0,6.789914914,0,0,0,0,0,0,0,0,0,0,0,0,0,0,0,0,0,0,0,0,0,0,0,0,0,0,0,0,0,0,0,0,0,0,0,0,0,0,0,0,0,0,0,0,0,0,0,0,0,0,0,0,0,0,0,0,0,0,0,0,0,0,0,0,0,74.51329808,0,0,0,0,0,0,0,0,0,0,0,0,0,0,0,0,0,0,0,0,0,0,0,0,0,0,0,0,0,0,0,0,0,0,0,0,0,0,0,0,0,0,0,56.8,23.28,0.217
# 4570,34275,417273,Reddy C.N.,2008,,0,0,0,0,0,0,0,0,0,0,0,0,0,45,0,0,0,0,0,0,0,0,0,0,0,0,0,0,0,0,0,0,0,0,0,0,0,0,0,0,0,0,0,0,0,0,0,0,0,0,0,0,0,0,0,0,0,0,0,0,0,0,0,0,0,0,0,0,0,0,0,0,0,0,0,0,0,0,0,0,0,0,0,45,0,0,0,0,0,0,0,0,0,0,0,0,0,0,0,0,0,0,0,0,0,0,0,0,0,0,0,0,0,0,0,0,0,0,0,0,0,0,0,0,0,0,0,0,0,0,0,0,0,0,0,0,0,0,0,0,0,0,0,0,0,0,0,0,0,0,0,0,0,0,0,0,0,0,0,0,0,0,0,0,0,0,0,10,0,0,0,0,0,0,0,0,0,0,0,0,0,58.9,24.22,0.217
# 4571,26687,21306,LaCourse W.C.,1996,,0,0,0,4,0,0,0,0,0,0,0,0,0,0,0,0,0,0,0,0,0,0,0,0,0,0,0,0,0,0,0,0,0,0,0,0,0,0,0,0,0,0,0,0,0,0,0,0,0,0,0,0,0,0,0,0,0,0,0,0,0,0,0,0,0,0,0,0,0,0,0,0,0,0,0,0,0,0,0,0,0,0,0,12.5,0,0,0,0,0,0,0,0,0,0,0,0,0,0,0,0,12.5,0,0,0,0,0,0,0,0,0,0,0,0,0,0,0,0,0,0,0,0,0,0,0,0,0,0,0,0,0,0,0,0,0,0,0,0,71,0,0,0,0,0,0,0,0,0,0,0,0,0,0,0,0,0,0,0,0,0,0,0,0,0,0,0,0,0,0,0,0,0,0,0,0,0,0,0,0,0,0,0,73,30,0.2166667
# 4572,26687,21307,LaCourse W.C.,1996,,0,0,0,6,0,0,0,0,0,0,0,0,0,0,0,0,0,0,0,0,0,0,0,0,0,0,0,0,0,0,0,0,0,0,0,0,0,0,0,0,0,0,0,0,0,0,0,0,0,0,0,0,0,0,0,0,0,0,0,0,0,0,0,0,0,0,0,0,0,0,0,0,0,0,0,0,0,0,0,0,0,0,0,12.5,0,0,0,0,0,0,0,0,0,0,0,0,0,0,0,0,12.5,0,0,0,0,0,0,0,0,0,0,0,0,0,0,0,0,0,0,0,0,0,0,0,0,0,0,0,0,0,0,0,0,0,0,0,0,69,0,0,0,0,0,0,0,0,0,0,0,0,0,0,0,0,0,0,0,0,0,0,0,0,0,0,0,0,0,0,0,0,0,0,0,0,0,0,0,0,0,0,0,73,30,0.2166667
# 4573,26687,22283,LaCourse W.C.,1996,,0,0,0,15,0,0,0,0,0,0,0,0,0,0,0,0,0,0,0,0,0,0,0,0,7,0,0,0,0,0,0,0,0,0,0,0,0,0,0,0,0,0,0,0,0,0,0,0,0,0,0,0,0,0,0,0,0,0,0,0,0,0,0,0,0,0,0,0,0,0,0,0,0,0,0,0,0,0,0,0,0,0,0,0,0,0,0,0,0,0,0,0,0,0,0,0,0,0,0,0,18,0,0,0,0,0,0,0,0,0,0,0,0,0,0,0,0,0,0,0,0,0,0,0,0,0,0,0,0,0,0,0,0,0,0,0,0,60,0,0,0,0,0,0,0,0,0,0,0,0,0,0,0,0,0,0,0,0,0,0,0,0,0,0,0,0,0,0,0,0,0,0,0,0,0,0,0,0,0,0,0,73,30,0.2166667
# 4574,214,20077,Polukhin V.N.,1983,,0,0,0,0,0,0,0,0,0,0,0,0,0,11.2188391,0,0,0,0,0,0,0,0,0,0,0,0,0,0,0,0,0,0,0,0,0,0,0,0,0,0,0,0,0,0,0,0,0,0,0,0,0,0,0,0,0,0,0,0,0,0,69.25207446,0,0,0,0,0,0,0,0,0,0,0,0,0,0,0,0,0,0,0,0,0,0,0,0,0,0,0,0,0,0,0,0,0,0,0,0,0,0,0,9.764543219,0,0,0,0,0,0,0,0,0,0,0,0,0,0,0,0,0,0,0,0,0,0,0,0,0,0,0,0,0,0,0,0,0,0,0,0,9.764543219,0,0,0,0,0,0,0,0,0,0,0,0,0,0,0,0,0,0,0,0,0,0,0,0,0,0,0,0,0,0,0,0,0,0,0,0,0,0,0,0,0,0,0,62.7,25.9,0.216
# 4575,290,21027,Karapetyan G.O.,1979,,0,0,0,15,0,0,0,0,0,0,0,0,0,0,0,0,0,0,0,0,0,0,0,0,0,0,0,0,0,0,0,0,0,0,0,0,0,0,0,0,0,0,0,0,0,0,0,0,0,0,0,0,0,0,0,0,0,0,0,0,0,0,0,0,0,0,0,0,0,0,0,0,0,0,0,0,0,0,0,0,0,0,0,15,0,0,0,0,0,0,0,0,0,0,0,0,0,0,0,0,0,0,0,0,0,0,0,0,0,0,0,0,0,0,0,0,0,0,0,0,0,0,0,0,0,0,0,0,0,0,0,0,0,0,0,0,0,70,0,0,0,0,0,0,0,0,0,0,0,0,0,0,0,0,0,0,0,0,0,0,0,0,0,0,0,0,0,0,0,0,0,0,0,0,0,0,0,0,0,0,0,82.8,34,0.216
# 4576,1966,110922,Kisin B.I.,1959,LF1,0,0,0,0,0,0,0,0.118000053,0,0,0,0,0,0,0,0,0,0,0,0,0,0,0,0,0,0,0,0,0,0,0,0,0,0,0,0,0,0,0,0,0,0,0,0,0,0,0,0,0,0,0,0,0,0,0,0,0,0,0,0,0,0,0,0,0,0,0,0,0,0,0,11.28058508,0,0,0,0,0,0,0,0,0,0,0,0,0,0,0,0,0,0,0,0,0,0,0,0,0,0,0,0,0,0,0,0,0,0,0,0,0,0,0,0,0,0,0,0,0,0,0,8.429758793,0,0,0,0,0,0,0,0,0,0,0,0,0,0,0,0,0,80.17165608,0,0,0,0,0,0,0,0,0,0,0,0,0,0,0,0,0,0,0,0,0,0,0,0,0,0,0,0,0,0,0,0,0,0,0,0,0,0,0,0,0,0,0,56,23.02,0.216
# 4577,1966,110928,Kisin B.I.,1959,F2,0,0,0,0,0,0,0,0.239500103,0,0,0,0,0,0,0,0,0,0,0,0,0,0,0,0,0,0,0,0,0,0,0,0,0,0,0,0,0,0,0,0,0,0,0,0,0,0,0,0,0,0,0,0,0,0,0,0,0,0,0,0,0,0,0,0,0,0,0,0,0,0,0,6.762099908,0,0,0,0,0,0,0,0,0,0,0,0,0,0,0,0,0,0,0,0,0,0,0,0,0,0,0,0,0,0,0,0,0,0,0,0,0,0,0,0,0,0,0,0,0,0,0,19.65798845,0,0,0,0,0,0,0,0,0,0,0,0,0,0,0,0,0,73.34041154,0,0,0,0,0,0,0,0,0,0,0,0,0,0,0,0,0,0,0,0,0,0,0,0,0,0,0,0,0,0,0,0,0,0,0,0,0,0,0,0,0,0,0,55.9,22.98,0.216
# 4578,3849,12359,Tille U.,1978,,0,0,0,0,0,0,0,0,0,0,0,0,0,0,0,0,0,0,0,0,0,0,0,0,18.5,0,0,0,0,0,0,0,0,0,0,0,0,0,0,0,0,0,0,0,0,0,0,0,0,0,0,0,0,0,0,0,0,0,0,0,0,0,0,0,0,0,0,0,0,0,0,0,0,0,0,0,0,0,0,0,0,0,0,0,0,0,0,0,0,0,0,0,0,0,0,0,0,0,0,0,11,0,0,0,0,0,0,0,0,0,0,0,0,0,0,0,0,0,0,0,0,0,0,0,0,0,0,0,0,0,0,0,0,0,0,0,0,70.5,0,0,0,0,0,0,0,0,0,0,0,0,0,0,0,0,0,0,0,0,0,0,0,0,0,0,0,0,0,0,0,0,0,0,0,0,0,0,0,0,0,0,0,75.2,31,0.216
# 4579,3859,12454,Livshits V.Ya.,1982,,0,0,0,17.5,0,0,0,0,0,0,0,0,0,0,0,0,0,0,0,0,0,0,0,0,0,0,0,0,0,0,0,0,0,0,0,0,0,0,0,0,0,0,0,0,0,0,0,0,0,0,0,0,0,0,0,0,0,0,0,0,0,0,0,0,0,0,0,0,0,0,0,0,0,0,0,0,0,0,0,0,0,0,0,0,0,0,0,0,0,0,0,0,0,0,0,0,0,0,0,0,17.5,0,0,0,0,0,0,0,0,0,0,0,0,0,0,0,0,0,0,0,0,0,0,0,0,0,0,0,0,0,0,0,0,0,0,0,0,65,0,0,0,0,0,0,0,0,0,0,0,0,0,0,0,0,0,0,0,0,0,0,0,0,0,0,0,0,0,0,0,0,0,0,0,0,0,0,0,0,0,0,0,71.2,29.3,0.216
# 4580,5947,72092,Nemilov S.V.,1976,,0,0,0,0,0,0,0,0,0,0,0,0,0,0,0,0,0,0,0,15.2,0,0,0,0,0,0,0,0,0,0,0,0,0,0,0,0,0,0,0,0,0,0,0,0,0,0,0,0,0,0,0,0,0,0,0,0,0,0,0,0,84.8,0,0,0,0,0,0,0,0,0,0,0,0,0,0,0,0,0,0,0,0,0,0,0,0,0,0,0,0,0,0,0,0,0,0,0,0,0,0,0,0,0,0,0,0,0,0,0,0,0,0,0,0,0,0,0,0,0,0,0,0,0,0,0,0,0,0,0,0,0,0,0,0,0,0,0,0,0,0,0,0,0,0,0,0,0,0,0,0,0,0,0,0,0,0,0,0,0,0,0,0,0,0,0,0,0,0,0,0,0,0,0,0,0,0,0,0,0,0,0,0,,,0.216
# 4581,7832,74201,Patel N.D.,1983,,0,0,0,0,0,0,0,0,0,0,0,0,0,0,0,0,0,0,0,0,0,0,0,0,0,0,0,0,0,0,0,0,0,0,0,0,0,0,0,0,0,0,0,0,0,0,0,0,0,0,0,0,0,0,0,0,0,0,0,0,0,0,0,0,0,0,0,0,0,0,0,0,0,0,0,0,0,0,0,0,0,0,0,0,0,0,0,0,0,0,0,0,0,0,0,0,0,46.2,0,0,0,0,0,0,0,0,0,0,0,0,0,0,0,0,0,53.8,0,0,0,0,0,0,0,0,0,0,0,0,0,0,0,0,0,0,0,0,0,0,0,0,0,0,0,0,0,0,0,0,0,0,0,0,0,0,0,0,0,0,0,0,0,0,0,0,0,0,0,0,0,0,0,0,0,0,0,0,0,0,0,0,0,55.9,23,0.216
# 4582,29546,369259,Li Liu En,2005,,0,0,0,14.3,0,0,0,0,0,0,0,0,0,8.8,0,0,0,0,0,0,0,0,0,0,6.3,0,0,0,0,0,0,0,0,0,0,0,0,0,0,0,0,0,0,0,0,0,0,0,0,0,0,0,0,0,0,0,0,0,0,0,0,0,0,0,0,0,0,0,0,0,0,0,0,0,0,0,0,0,0,0,0,0,0,0,0,0,0,0,0,0,0,8.8,0,0,0,0,0,0,0,0,0,0,0,0,0,0,0,0,0,0,0,0,0,0,0,0,0,0,0,0,0,0,0,0,0,0,0,0,0,0,0,0,0,0,0,0,0,60,0,0,0,0,0,0,0,0,0,1.8,0,0,0,0,0,0,0,0,0,0,0,0,0,0,0,0,0,0,0,0,0,0,0,0,0,0,0,0,0,0,0,0,0,80.5,33.1,0.216
# 4583,29546,369260,Li Liu En,2005,,0,0,0,14.71471926,0,0,0,0,0,0,0,0,0,8.708708565,0,0,0,0,0,0,0,0,0,0,7.707707615,0,0,0,0,0,0,0,0,0,0,0,0,0,0,0,0,0,0,0,0,0,0,0,0,0,0,0,0,0,0,0,0,0,0,0,0,0,0,0,0,0,0,0,0,0,0,0,0,0,0,0,0,0,0,0,0,0,0,0,0,0,0,0,0,0,0,6.106105695,0,0,0,0,0,0,0,0,0,0,0,0,0,0,0,0,0,0,0,0,0,0,0,0,0,0,0,0,0,0,0,0,0,0,0,0,0,0,0,0,0,0,0,0,0,61.16115694,0,0,0,0,0,0,0,0,0,1.60160192,0,0,0,0,0,0,0,0,0,0,0,0,0,0,0,0,0,0,0,0,0,0,0,0,0,0,0,0,0,0,0,0,0,78.7,32.36,0.216
# 4584,29546,369261,Li Liu En,2005,,0,0,0,14,0,0,0,0,0,0,0,0,0,8.4,0,0,0,0,0,0,0,0,0,0,7.8,0,0,0,0,0,0,0,0,0,0,0,0,0,0,0,0,0,0,0,0,0,0,0,0,0,0,0,0,0,0,0,0,0,0,0,0,0,0,0,0,0,0,0,0,0,0,0,0,0,0,0,0,0,0,0,0,0,0,0,0,0,0,0,0,0,0,6.1,0,0,0,0,0,0,0,0,0,0,0,0,0,0,0,0,0,0,0,0,0,0,0,0,0,0,0,0,0,0,0,0,0,0,0,0,0,0,0,0,0,0,0,0,0,62,0,0,0,0,0,0,0,0,0,1.7,0,0,0,0,0,0,0,0,0,0,0,0,0,0,0,0,0,0,0,0,0,0,0,0,0,0,0,0,0,0,0,0,0,78.7,32.36,0.216
# 4585,29546,369262,Li Liu En,2005,,0,0,0,14.5,0,0,0,0,0,0,0,0,0,7.7,0,0,0,0,0,0,0,0,0,0,7.2,0,0,0,0,0,0,0,0,0,0,0,0,0,0,0,0,0,0,0,0,0,0,0,0,0,0,0,0,0,0,0,0,0,0,0,0,0,0,0,0,0,0,0,0,0,0,0,0,0,0,0,0,0,0,0,0,0,0,0,0,0,0,0,0,0,0,6.1,0,0,0,0,0,0,0,0,0,0,0,0,0,0,0,0,0,0,0,0,0,0,0,0,0,0,0,0,0,0,0,0,0,0,0,0,0,0,0,0,0,0,0,0,0,62.2,0,0,0,0,0,0,0,0,0,2.3,0,0,0,0,0,0,0,0,0,0,0,0,0,0,0,0,0,0,0,0,0,0,0,0,0,0,0,0,0,0,0,0,0,79.1,32.52,0.216
# 4586,29546,369263,Li Liu En,2005,,0,0,0,13.3,0,0,0,0,0,0,0,0,0,9.1,0,0,0,0,0,0,0,0,0,0,7.9,0,0,0,0,0,0,0,0,0,0,0,0,0,0,0,0,0,0,0,0,0,0,0,0,0,0,0,0,0,0,0,0,0,0,0,0,0,0,0,0,0,0,0,0,0,0,0,0,0,0,0,0,0,0,0,0,0,0,0,0,0,0,0,0,0,0,6.2,0,0,0,0,0,0,0,0,0,0,0,0,0,0,0,0,0,0,0,0,0,0,0,0,0,0,0,0,0,0,0,0,0,0,0,0,0,0,0,0,0,0,0,0,0,62.2,0,0,0,0,0,0,0,0,0,1.3,0,0,0,0,0,0,0,0,0,0,0,0,0,0,0,0,0,0,0,0,0,0,0,0,0,0,0,0,0,0,0,0,0,78.1,32.11,0.216
# 4587,29546,369268,Li Liu En,2005,,0,0,0,14.7,0,0,0,0,0,0,0,0,0,6.3,0,0,0,0,0,0,0,0,0,0,8.6,0,0,0,0,0,0,0,0,0,0,0,0,0,0,0,0,0,0,0,0,0,0,0,0,0,0,0,0,0,0,0,0,0,0,0,0,0,0,0,0,0,0,0,0,0,0,0,0,0,0,0,0,0,0,0,0,0,0,0,0,0,0,0,0,0,0,6.3,0,0,0,0,0,0,0,0,0,0,0,0,0,0,0,0,0,0,0,0,0,0,0,0,0,0,0,0,0,0,0,0,0,0,0,0,0,0,0,0,0,0,0,0,0,63.1,0,0,0,0,0,0,0,0,0,1,0,0,0,0,0,0,0,0,0,0,0,0,0,0,0,0,0,0,0,0,0,0,0,0,0,0,0,0,0,0,0,0,0,80.5,33.1,0.216
# 4588,29546,369271,Li Liu En,2005,,0,0,0,14.9,0,0,0,0,0,0,0,0,0,7.4,0,0,0,0,0,0,0,0,0,0,9.9,0,0,0,0,0,0,0,0,0,0,0,0,0,0,0,0,0,0,0,0,0,0,0,0,0,0,0,0,0,0,0,0,0,0,0,0,0,0,0,0,0,0,0,0,0,0,0,0,0,0,0,0,0,0,0,0,0,0,0,0,0,0,0,0,0,0,3.5,0,0,0,0,0,0,0,0,0,0,0,0,0,0,0,0,0,0,0,0,0,0,0,0,0,0,0,0,0,0,0,0,0,0,0,0,0,0,0,0,0,0,0,0,0,63.3,0,0,0,0,0,0,0,0,0,1,0,0,0,0,0,0,0,0,0,0,0,0,0,0,0,0,0,0,0,0,0,0,0,0,0,0,0,0,0,0,0,0,0,77.9,32.03,0.216
# 4589,29546,369274,Li Liu En,2005,,0,0,0,14,0,0,0,0,0,0,0,0,0,7.5,0,0,0,0,0,0,0,0,0,0,9.3,0,0,0,0,0,0,0,0,0,0,0,0,0,0,0,0,0,0,0,0,0,0,0,0,0,0,0,0,0,0,0,0,0,0,0,0,0,0,0,0,0,0,0,0,0,0,0,0,0,0,0,0,0,0,0,0,0,0,0,0,0,0,0,0,0,0,4.1,0,0,0,0,0,0,0,0,0,0,0,0,0,0,0,0,0,0,0,0,0,0,0,0,0,0,0,0,0,0,0,0,0,0,0,0,0,0,0,0,0,0,0,0,0,63.5,0,0,0,0,0,0,0,0,0,1.6,0,0,0,0,0,0,0,0,0,0,0,0,0,0,0,0,0,0,0,0,0,0,0,0,0,0,0,0,0,0,0,0,0,77.9,32.03,0.216
# 4590,40963,469837,Ota R.,1973,,0,0,0,0,0,0,0,0,0,25,75,0,0,0,0,0,0,0,0,0,0,0,0,0,0,0,0,0,0,0,0,0,0,0,0,0,0,0,0,0,0,0,0,0,0,0,0,0,0,0,0,0,0,0,0,0,0,0,0,0,0,0,0,0,0,0,0,0,0,0,0,0,0,0,0,0,0,0,0,0,0,0,0,0,0,0,0,0,0,0,0,0,0,0,0,0,0,0,0,0,0,0,0,0,0,0,0,0,0,0,0,0,0,0,0,0,0,0,0,0,0,0,0,0,0,0,0,0,0,0,0,0,0,0,0,0,0,0,0,0,0,0,0,0,0,0,0,0,0,0,0,0,0,0,0,0,0,0,0,0,0,0,0,0,0,0,0,0,0,0,0,0,0,0,0,0,0,0,0,0,0,15.6,6.43,0.216
# 4591,39407,465137,Zheng Qiuju,2012,,0,0,0,12.6,0,0,0,0,0,0,0,0,0,5,0,0,0,0,0,0,0,0,0,0,0,0,0,0,0,0,0,0,0,0,0,0,0,0,0,0,0,0,0,0,0,0,0,0,0,0,1,0,0,0,0,0,0,0,0,0,0,0,0,0,0,0,0,0,0,0,0,0,0,0,0,0,0,0,0,0,0,0,0,0,0,0,0,0,0,0,0,0,0,0,0,0,0,0,0,0,14.3,0,0,0,0,0,0,0,0,0,0,0,0,0,0,0,0,0,0,0,0,0,0,0,0,0,0,0,0,0,0,0,0,0,0,0,0,67.1,0,0,0,0,0,0,0,0,0,0,0,0,0,0,0,0,0,0,0,0,0,0,0,0,0,0,0,0,0,0,0,0,0,0,0,0,0,0,0,0,0,0,0,67.6,27.8,0.2158273
# 4592,3221,110708,State Optical I,1975,F2,0,0,0,0,0,0,0,0.239500103,0,0,0,0,0,0,0,0,0,0,0,0,0,0,0,0,0,0,0,0,0,0,0,0,0,0,0,0,0,0,0,0,0,0,0,0,0,0,0,0,0,0,0,0,0,0,0,0,0,0,0,0,0,0,0,0,0,0,0,0,0,0,0,6.762099908,0,0,0,0,0,0,0,0,0,0,0,0,0,0,0,0,0,0,0,0,0,0,0,0,0,0,0,0,0,0,0,0,0,0,0,0,0,0,0,0,0,0,0,0,0,0,0,19.65798845,0,0,0,0,0,0,0,0,0,0,0,0,0,0,0,0,0,73.34041154,0,0,0,0,0,0,0,0,0,0,0,0,0,0,0,0,0,0,0,0,0,0,0,0,0,0,0,0,0,0,0,0,0,0,0,0,0,0,0,0,0,0,0,55.9,22.99,0.215746
# 4593,3221,110712,State Optical I,1975,F13,0,0,0,0,0,0,0,0.239600103,0,0,0,0,0,0,0,0,0,0,0,0,0,0,0,0,0,0,0,0,0,0,0,0,0,0,0,0,0,0,0,0,0,0,0,0,0,0,0,0,0,0,0,0,0,0,0,0,0,0,0,0,0,0,0,0,0,0,0,0,0,0,0,5.496519364,0,0,0,0,0,0,0,0,0,0,0,0,0,0,0,0,0,0,0,0,0,0,0,0,0,0,0,0,1.070980461,0,0,0,0,0,0,0,0,0,0,0,0,0,0,0,0,0,0,19.81919852,0,0,0,0,0,0,0,0,0,0,0.081330035,0,0,0,0,0,0,73.29237152,0,0,0,0,0,0,0,0,0,0,0,0,0,0,0,0,0,0,0,0,0,0,0,0,0,0,0,0,0,0,0,0,0,0,0,0,0,0,0,0,0,0,0,56.6,23.28,0.2156357
# 4594,16867,172140,Sidkey M.A.,1999,,0,0,0,0,0,0,0,0,0,0,0,0,0,0,0,0,0,0,0,0,0,0,0,0,0,0,0,0,0,0,0,0,0,0,0,0,0,0,0,0,0,0,0,0,0,0,0,0,0,0,0,0,0,0,0,0,0,0,0,0,0,0,0,0,0,0,0,0,0,0,0,0,0,0,0,0,0,0,0,0,0,0,0,0,0,0,0,0,0,0,0,0,0,0,0,0,0,0,0,0,0,0,0,0,0,0,0,0,0,0,0,0,0,0,0,0,0,0,0,0,0,0,0,0,0,0,0,0,0,0,0,0,0,0,0,0,0,0,2,0,0,0,0,0,0,0,0,0,0,0,0,0,0,65,0,0,0,0,0,0,0,0,0,0,0,0,0,33,0,0,0,0,0,0,0,0,0,0,0,0,0,51.8,21.31,0.2153918
# 4595,16867,172142,Sidkey M.A.,1999,,0,0,0,0,0,0,0,0,0,0,0,0,0,0,0,0,0,0,0,0,0,0,0,0,0,0,0,0,0,0,0,0,0,0,0,0,0,0,0,0,0,0,0,0,0,0,0,0,0,0,0,0,0,0,0,0,0,0,0,0,0,0,0,0,0,0,0,0,0,0,0,0,0,0,0,0,0,0,0,0,0,0,0,0,0,0,0,0,0,0,0,0,0,0,0,0,0,0,0,0,0,0,0,0,0,0,0,0,0,0,0,0,0,0,0,0,0,0,0,0,0,0,0,0,0,0,0,0,0,0,0,0,0,0,0,0,0,0,4,0,0,0,0,0,0,0,0,0,0,0,0,0,0,65,0,0,0,0,0,0,0,0,0,0,0,0,0,31,0,0,0,0,0,0,0,0,0,0,0,0,0,54.4,22.38,0.215371
# 4596,16867,172141,Sidkey M.A.,1999,,0,0,0,0,0,0,0,0,0,0,0,0,0,0,0,0,0,0,0,0,0,0,0,0,0,0,0,0,0,0,0,0,0,0,0,0,0,0,0,0,0,0,0,0,0,0,0,0,0,0,0,0,0,0,0,0,0,0,0,0,0,0,0,0,0,0,0,0,0,0,0,0,0,0,0,0,0,0,0,0,0,0,0,0,0,0,0,0,0,0,0,0,0,0,0,0,0,0,0,0,0,0,0,0,0,0,0,0,0,0,0,0,0,0,0,0,0,0,0,0,0,0,0,0,0,0,0,0,0,0,0,0,0,0,0,0,0,0,3,0,0,0,0,0,0,0,0,0,0,0,0,0,0,65,0,0,0,0,0,0,0,0,0,0,0,0,0,32,0,0,0,0,0,0,0,0,0,0,0,0,0,52.4,21.56,0.2152134
# 4597,217,20171,Polukhin V.N.,1983,,0,0,0,0,0,0,0,0,0,0,0,0,0,0,0,0,0,0,0,0,0,0,0,0,0,0,0,0,0,0,0,0,0,0,0,0,0,0,0,0,0,0,0,0,0,0,0,0,0,0,0,0,0,0,0,0,0,0,0,0,33.80659687,0,0,0,0,0,0,0,0,0,0,0,0,0,0,0,0,0,0,0,0,0,0,0,0,0,0,0,0,0,0,0,0,0,0,0,0,0,0,0,4.766729329,0,0,0,0,0,0,0,0,0,0,0,0,0,0,0,0,0,0,0,0,0,0,0,0,0,0,0,0,0,56.65994447,0,0,0,0,0,0,4.766729329,0,0,0,0,0,0,0,0,0,0,0,0,0,0,0,0,0,0,0,0,0,0,0,0,0,0,0,0,0,0,0,0,0,0,0,0,0,0,0,0,0,0,0,35,14.4,0.215
# 4598,218,20111,Polukhin V.N.,1983,,0,0,0,0,0,0,0,0,0,0,0,0,0,0,0,0,0,0,0,0,0,0,0,0,0,0,0,0,0,0,0,0,0,0,0,0,0,0,0,0,0,0,0,0,0,0,0,0,0,0,0,0,0,0,0,0,0,0,0,0,56.85048488,0,0,0,0,0,0,0,0,0,0,0,0,0,0,0,0,0,0,0,0,0,0,0,0,0,0,0,0,0,0,0,0,0,0,0,0,0,0,0,8.015918279,0,0,0,0,0,0,0,0,0,0,0,0,0,0,0,0,0,0,0,0,0,0,0,0,0,0,0,0,0,0,0,0,0,0,0,0,35.13359684,0,0,0,0,0,0,0,0,0,0,0,0,0,0,0,0,0,0,0,0,0,0,0,0,0,0,0,0,0,0,0,0,0,0,0,0,0,0,0,0,0,0,0,69.2,28.4,0.215
# 4599,258,20595,Livshits V.Ya.,1988,,0,0,0,0,0,0,0,0,0,0,0,0,0,9.100000909,0,0,0,0,0,0,0,0,0,0,0,0,0,0,0,0,0,0,0,0,0,0,0,0,0,0,0,0,0,0,0,0,0,0,0,0,0,0,0,0,0,0,0,0,0,0,0,0,0,0,0,0,0,0,0,0,0,3.699999963,0,0,0,0,0,0,0,0,0,0,0,0,0,0,0,0,0,0,0,0,0,0,0,0,0,0,0,0,14.49999986,0,0,0,0,0,0,0,0,0,0,0,0,0,0,0,0,0,0,0,0,0,0,0,0,0,0,0,0,0,0,0,0,0,0,0,0,72.69999927,0,0,0,0,0,0,0,0,0,0,0,0,0,0,0,0,0,0,0,0,0,0,0,0,0,0,0,0,0,0,0,0,0,0,0,0,0,0,0,0,0,0,0,78.2,32.2,0.215
# 4600,1888,122473,Sanin V.I.,1982,,0,0,0,0,0,0,0,0,0,0,0,0,0,0,0,0,0,0,0,0,0,0,0,0,20,0,0,0,0,0,0,0,0,0,0,0,0,0,0,0,0,0,0,0,0,0,0,0,0,0,0,0,0,0,0,0,0,0,0,0,0,0,0,0,0,0,0,0,0,0,0,0,0,0,0,0,0,0,0,0,0,0,0,0,0,0,0,0,0,0,0,4,0,0,0,0,0,0,0,0,4,0,0,0,0,0,0,0,0,0,0,0,0,0,0,0,0,0,0,0,0,0,0,0,0,0,0,0,0,0,0,0,0,0,0,0,0,72,0,0,0,0,0,0,0,0,0,0,0,0,0,0,0,0,0,0,0,0,0,0,0,0,0,0,0,0,0,0,0,0,0,0,0,0,0,0,0,0,0,0,0,,,0.215
# 4601,1966,110933,Kisin B.I.,1959,F13,0,0,0,0,0,0,0,0.239600103,0,0,0,0,0,0,0,0,0,0,0,0,0,0,0,0,0,0,0,0,0,0,0,0,0,0,0,0,0,0,0,0,0,0,0,0,0,0,0,0,0,0,0,0,0,0,0,0,0,0,0,0,0,0,0,0,0,0,0,0,0,0,0,5.496519364,0,0,0,0,0,0,0,0,0,0,0,0,0,0,0,0,0,0,0,0,0,0,0,0,0,0,0,0,1.070980461,0,0,0,0,0,0,0,0,0,0,0,0,0,0,0,0,0,0,19.81919852,0,0,0,0,0,0,0,0,0,0,0.081330035,0,0,0,0,0,0,73.29237152,0,0,0,0,0,0,0,0,0,0,0,0,0,0,0,0,0,0,0,0,0,0,0,0,0,0,0,0,0,0,0,0,0,0,0,0,0,0,0,0,0,0,0,56.6,23.29,0.215
# 4602,3849,12357,Tille U.,1978,,0,0,0,0,0,0,0,0,0,0,0,0,0,0,0,0,0,0,0,0,0,0,0,0,8,0,0,0,0,0,0,0,0,0,0,0,0,0,0,0,0,0,0,0,0,0,0,0,0,0,0,0,0,0,0,0,0,0,0,0,0,0,0,0,0,0,0,0,0,0,0,0,0,0,0,0,0,0,0,0,0,0,0,0,0,0,0,0,0,0,0,0,0,0,0,0,0,0,0,0,19,0,0,0,0,0,0,0,0,0,0,0,0,0,0,0,0,0,0,0,0,0,0,0,0,0,0,0,0,0,0,0,0,0,0,0,0,73,0,0,0,0,0,0,0,0,0,0,0,0,0,0,0,0,0,0,0,0,0,0,0,0,0,0,0,0,0,0,0,0,0,0,0,0,0,0,0,0,0,0,0,67.1,27.6,0.215
# 4603,3859,12449,Livshits V.Ya.,1982,,0,0,0,25,0,0,0,0,0,0,0,0,0,0,0,0,0,0,0,0,0,0,0,0,0,0,0,0,0,0,0,0,0,0,0,0,0,0,0,0,0,0,0,0,0,0,0,0,0,0,0,0,0,0,0,0,0,0,0,0,0,0,0,0,0,0,0,0,0,0,0,0,0,0,0,0,0,0,0,0,0,0,0,0,0,0,0,0,0,0,0,0,0,0,0,0,0,0,0,0,25,0,0,0,0,0,0,0,0,0,0,0,0,0,0,0,0,0,0,0,0,0,0,0,0,0,0,0,0,0,0,0,0,0,0,0,0,50,0,0,0,0,0,0,0,0,0,0,0,0,0,0,0,0,0,0,0,0,0,0,0,0,0,0,0,0,0,0,0,0,0,0,0,0,0,0,0,0,0,0,0,73.9,30.4,0.215
# 4604,4205,50432,Molot V.A.,1992,,0,0,0,4.7,0,0,0,0,0,0,0,0,0,0,0,0,0,0,0,0,0,0,0,0,7.5,0,0,0,0,0,0,0,0,0,0,0,0,0,0,0,0,0,0,0,0,0,0,0,0,0,0,0,0,0,0,0,0,0,0,0,0,0,0,0,0,0,0,0,0,0,0,0,0,0,0,0,0,0,0,0,0,0,0,0,0,0,0,0,0,0,0,0,0,0,0,0,0,0,0,0,19.7,0,0,0,0,0,0,0,0,0,0,0,0,0,0,0,0,0,0,0,0,0,0,0,0,0,0,0,0,0,0,0,0,0,0,0,0,68.1,0,0,0,0,0,0,0,0,0,0,0,0,0,0,0,0,0,0,0,0,0,0,0,0,0,0,0,0,0,0,0,0,0,0,0,0,0,0,0,0,0,0,0,69.5,28.6,0.215
# 4605,4205,50436,Molot V.A.,1992,,0,0,0,15.8,0,0,0,0,0,0,0,0,0,0,0,0,0,0,0,0,0,0,0,0,7.7,0,0,0,0,0,0,0,0,0,0,0,0,0,0,0,0,0,0,0,0,0,0,0,0,0,0,0,0,0,0,0,0,0,0,0,0,0,0,0,0,0,0,0,0,0,0,0,0,0,0,0,0,0,0,0,0,0,0,0,0,0,0,0,0,0,0,0,0,0,0,0,0,0,0,0,17.5,0,0,0,0,0,0,0,0,0,0,0,0,0,0,0,0,0,0,0,0,0,0,0,0,0,0,0,0,0,0,0,0,0,0,0,0,59,0,0,0,0,0,0,0,0,0,0,0,0,0,0,0,0,0,0,0,0,0,0,0,0,0,0,0,0,0,0,0,0,0,0,0,0,0,0,0,0,0,0,0,72.8,30,0.215
# 4606,7830,74165,Patel N.D.,1983,,0,0,0,0,0,0,0,0,0,0,0,0,0,0,0,0,0,0,0,0,0,0,0,0,0,0,0,0,0,0,0,0,0,0,0,0,0,0,0,0,0,0,0,0,0,0,0,0,0,0,0,0,0,0,0,0,0,0,0,0,0,0,0,0,0,0,0,0,0,0,0,0,0,0,0,0,0,0,0,0,0,0,0,0,0,0,0,0,0,0,0,0,0,0,0,0,0,46.8,0,0,0,0,0,0,0,0,0,0,0,0,0,0,0,0,0,53.2,0,0,0,0,0,0,0,0,0,0,0,0,0,0,0,0,0,0,0,0,0,0,0,0,0,0,0,0,0,0,0,0,0,0,0,0,0,0,0,0,0,0,0,0,0,0,0,0,0,0,0,0,0,0,0,0,0,0,0,0,0,0,0,0,0,48.4,19.9,0.215
# 4607,7830,74169,Patel N.D.,1983,,0,0,0,0,0,0,0,0,0,0,0,0,0,0,0,0,0,0,0,0,0,0,0,0,0,0,0,0,0,0,0,0,0,0,0,0,0,0,0,0,0,0,0,0,0,0,0,0,0,0,0,0,0,0,0,0,0,0,0,0,0,0,0,0,0,0,0,0,0,0,0,0,0,0,0,0,0,0,0,0,0,0,0,0,0,0,0,0,0,0,0,0,0,0,0,0,0,48.7,0,0,0,0,0,0,0,0,0,0,0,0,0,0,0,0,0,51.3,0,0,0,0,0,0,0,0,0,0,0,0,0,0,0,0,0,0,0,0,0,0,0,0,0,0,0,0,0,0,0,0,0,0,0,0,0,0,0,0,0,0,0,0,0,0,0,0,0,0,0,0,0,0,0,0,0,0,0,0,0,0,0,0,0,49.6,20.4,0.215
# 4608,29546,369264,Li Liu En,2005,,0,0,0,14.3,0,0,0,0,0,0,0,0,0,8.2,0,0,0,0,0,0,0,0,0,0,3.6,0,0,0,0,0,0,0,0,0,0,0,0,0,0,0,0,0,0,0,0,0,0,0,0,0,0,0,0,0,0,0,0,0,0,0,0,0,0,0,0,0,0,0,0,0,0,0,0,0,0,0,0,0,0,0,0,0,0,0,0,0,0,0,0,0,0,6,0,0,0,0,0,0,0,0,0,0,0,0,0,0,0,0,0,0,0,0,0,0,0,0,0,0,0,0,0,0,0,0,0,0,0,0,0,0,0,0,0,0,0,0,0,62.6,0,0,0,0,0,0,0,0,0,5.3,0,0,0,0,0,0,0,0,0,0,0,0,0,0,0,0,0,0,0,0,0,0,0,0,0,0,0,0,0,0,0,0,0,77.3,31.81,0.215
# 4609,29546,369265,Li Liu En,2005,,0,0,0,13.99999986,0,0,0,0,0,0,0,0,0,10.0999999,0,0,0,0,0,0,0,0,0,0,8.500000915,0,0,0,0,0,0,0,0,0,0,0,0,0,0,0,0,0,0,0,0,0,0,0,0,0,0,0,0,0,0,0,0,0,0,0,0,0,0,0,0,0,0,0,0,0,0,0,0,0,0,0,0,0,0,0,0,0,0,0,0,0,0,0,0,0,0,3.099999969,0,0,0,0,0,0,0,0,0,0,0,0,0,0,0,0,0,0,0,0,0,0,0,0,0,0,0,0,0,0,0,0,0,0,0,0,0,0,0,0,0,0,0,0,0,62.59999937,0,0,0,0,0,0,0,0,0,1.699999983,0,0,0,0,0,0,0,0,0,0,0,0,0,0,0,0,0,0,0,0,0,0,0,0,0,0,0,0,0,0,0,0,0,75.2,30.94,0.215
# 4610,29546,369266,Li Liu En,2005,,0,0,0,12.1,0,0,0,0,0,0,0,0,0,9.6,0,0,0,0,0,0,0,0,0,0,7.4,0,0,0,0,0,0,0,0,0,0,0,0,0,0,0,0,0,0,0,0,0,0,0,0,0,0,0,0,0,0,0,0,0,0,0,0,0,0,0,0,0,0,0,0,0,0,0,0,0,0,0,0,0,0,0,0,0,0,0,0,0,0,0,0,0,0,6.3,0,0,0,0,0,0,0,0,0,0,0,0,0,0,0,0,0,0,0,0,0,0,0,0,0,0,0,0,0,0,0,0,0,0,0,0,0,0,0,0,0,0,0,0,0,62.9,0,0,0,0,0,0,0,0,0,1.7,0,0,0,0,0,0,0,0,0,0,0,0,0,0,0,0,0,0,0,0,0,0,0,0,0,0,0,0,0,0,0,0,0,77.2,31.76,0.215
# 4611,29546,369267,Li Liu En,2005,,0,0,0,14,0,0,0,0,0,0,0,0,0,8.8,0,0,0,0,0,0,0,0,0,0,8.5,0,0,0,0,0,0,0,0,0,0,0,0,0,0,0,0,0,0,0,0,0,0,0,0,0,0,0,0,0,0,0,0,0,0,0,0,0,0,0,0,0,0,0,0,0,0,0,0,0,0,0,0,0,0,0,0,0,0,0,0,0,0,0,0,0,0,4.1,0,0,0,0,0,0,0,0,0,0,0,0,0,0,0,0,0,0,0,0,0,0,0,0,0,0,0,0,0,0,0,0,0,0,0,0,0,0,0,0,0,0,0,0,0,62.9,0,0,0,0,0,0,0,0,0,1.7,0,0,0,0,0,0,0,0,0,0,0,0,0,0,0,0,0,0,0,0,0,0,0,0,0,0,0,0,0,0,0,0,0,76.8,31.6,0.215
# 4612,29546,369269,Li Liu En,2005,,0,0,0,12.1,0,0,0,0,0,0,0,0,0,9.3,0,0,0,0,0,0,0,0,0,0,7.4,0,0,0,0,0,0,0,0,0,0,0,0,0,0,0,0,0,0,0,0,0,0,0,0,0,0,0,0,0,0,0,0,0,0,0,0,0,0,0,0,0,0,0,0,0,0,0,0,0,0,0,0,0,0,0,0,0,0,0,0,0,0,0,0,0,0,6.3,0,0,0,0,0,0,0,0,0,0,0,0,0,0,0,0,0,0,0,0,0,0,0,0,0,0,0,0,0,0,0,0,0,0,0,0,0,0,0,0,0,0,0,0,0,63.2,0,0,0,0,0,0,0,0,0,1.7,0,0,0,0,0,0,0,0,0,0,0,0,0,0,0,0,0,0,0,0,0,0,0,0,0,0,0,0,0,0,0,0,0,77.4,31.85,0.215
# 4613,29546,369270,Li Liu En,2005,,0,0,0,13.59999823,0,0,0,0,0,0,0,0,0,7.699999999,0,0,0,0,0,0,0,0,0,0,6.200000194,0,0,0,0,0,0,0,0,0,0,0,0,0,0,0,0,0,0,0,0,0,0,0,0,0,0,0,0,0,0,0,0,0,0,0,0,0,0,0,0,0,0,0,0,0,0,0,0,0,0,0,0,0,0,0,0,0,0,0,0,0,0,0,0,0,0,6.200000194,0,0,0,0,0,0,0,0,0,0,0,0,0,0,0,0,0,0,0,0,0,0,0,0,0,0,0,0,0,0,0,0,0,0,0,0,0,0,0,0,0,0,0,0,0,63.20000178,0,0,0,0,0,0,0,0,0,3.099999597,0,0,0,0,0,0,0,0,0,0,0,0,0,0,0,0,0,0,0,0,0,0,0,0,0,0,0,0,0,0,0,0,0,78.4,32.26,0.215
# 4614,29546,369272,Li Liu En,2005,,0,0,0,13.69999973,0,0,0,0,0,0,0,0,0,7.800000844,0,0,0,0,0,0,0,0,0,0,4.099999918,0,0,0,0,0,0,0,0,0,0,0,0,0,0,0,0,0,0,0,0,0,0,0,0,0,0,0,0,0,0,0,0,0,0,0,0,0,0,0,0,0,0,0,0,0,0,0,0,0,0,0,0,0,0,0,0,0,0,0,0,0,0,0,0,0,0,6.199999876,0,0,0,0,0,0,0,0,0,0,0,0,0,0,0,0,0,0,0,0,0,0,0,0,0,0,0,0,0,0,0,0,0,0,0,0,0,0,0,0,0,0,0,0,0,63.29999873,0,0,0,0,0,0,0,0,0,4.900000902,0,0,0,0,0,0,0,0,0,0,0,0,0,0,0,0,0,0,0,0,0,0,0,0,0,0,0,0,0,0,0,0,0,77.7,31.97,0.215
# 4615,29546,369273,Li Liu En,2005,,0,0,0,14.7,0,0,0,0,0,0,0,0,0,6.3,0,0,0,0,0,0,0,0,0,0,7.3,0,0,0,0,0,0,0,0,0,0,0,0,0,0,0,0,0,0,0,0,0,0,0,0,0,0,0,0,0,0,0,0,0,0,0,0,0,0,0,0,0,0,0,0,0,0,0,0,0,0,0,0,0,0,0,0,0,0,0,0,0,0,0,0,0,0,6.3,0,0,0,0,0,0,0,0,0,0,0,0,0,0,0,0,0,0,0,0,0,0,0,0,0,0,0,0,0,0,0,0,0,0,0,0,0,0,0,0,0,0,0,0,0,63.3,0,0,0,0,0,0,0,0,0,2.1,0,0,0,0,0,0,0,0,0,0,0,0,0,0,0,0,0,0,0,0,0,0,0,0,0,0,0,0,0,0,0,0,0,80.1,32.96,0.215
# 4616,29546,369275,Li Liu En,2005,,0,0,0,13.49999973,0,0,0,0,0,0,0,0,0,8.700000826,0,0,0,0,0,0,0,0,0,0,8.50000083,0,0,0,0,0,0,0,0,0,0,0,0,0,0,0,0,0,0,0,0,0,0,0,0,0,0,0,0,0,0,0,0,0,0,0,0,0,0,0,0,0,0,0,0,0,0,0,0,0,0,0,0,0,0,0,0,0,0,0,0,0,0,0,0,0,0,3.99999992,0,0,0,0,0,0,0,0,0,0,0,0,0,0,0,0,0,0,0,0,0,0,0,0,0,0,0,0,0,0,0,0,0,0,0,0,0,0,0,0,0,0,0,0,0,63.59999873,0,0,0,0,0,0,0,0,0,1.699999966,0,0,0,0,0,0,0,0,0,0,0,0,0,0,0,0,0,0,0,0,0,0,0,0,0,0,0,0,0,0,0,0,0,76.6,31.52,0.215
# 4617,29546,369276,Li Liu En,2005,,0,0,0,11.6,0,0,0,0,0,0,0,0,0,9.3,0,0,0,0,0,0,0,0,0,0,7.8,0,0,0,0,0,0,0,0,0,0,0,0,0,0,0,0,0,0,0,0,0,0,0,0,0,0,0,0,0,0,0,0,0,0,0,0,0,0,0,0,0,0,0,0,0,0,0,0,0,0,0,0,0,0,0,0,0,0,0,0,0,0,0,0,0,0,6.1,0,0,0,0,0,0,0,0,0,0,0,0,0,0,0,0,0,0,0,0,0,0,0,0,0,0,0,0,0,0,0,0,0,0,0,0,0,0,0,0,0,0,0,0,0,63.8,0,0,0,0,0,0,0,0,0,1.4,0,0,0,0,0,0,0,0,0,0,0,0,0,0,0,0,0,0,0,0,0,0,0,0,0,0,0,0,0,0,0,0,0,77.2,31.76,0.215
# 4618,29546,369277,Li Liu En,2005,,0,0,0,12.9,0,0,0,0,0,0,0,0,0,9.7,0,0,0,0,0,0,0,0,0,0,9.8,0,0,0,0,0,0,0,0,0,0,0,0,0,0,0,0,0,0,0,0,0,0,0,0,0,0,0,0,0,0,0,0,0,0,0,0,0,0,0,0,0,0,0,0,0,0,0,0,0,0,0,0,0,0,0,0,0,0,0,0,0,0,0,0,0,0,2.6,0,0,0,0,0,0,0,0,0,0,0,0,0,0,0,0,0,0,0,0,0,0,0,0,0,0,0,0,0,0,0,0,0,0,0,0,0,0,0,0,0,0,0,0,0,63.9,0,0,0,0,0,0,0,0,0,1.1,0,0,0,0,0,0,0,0,0,0,0,0,0,0,0,0,0,0,0,0,0,0,0,0,0,0,0,0,0,0,0,0,0,74.9,30.82,0.215
# 4619,29546,369278,Li Liu En,2005,,0,0,0,11.8,0,0,0,0,0,0,0,0,0,9,0,0,0,0,0,0,0,0,0,0,7.4,0,0,0,0,0,0,0,0,0,0,0,0,0,0,0,0,0,0,0,0,0,0,0,0,0,0,0,0,0,0,0,0,0,0,0,0,0,0,0,0,0,0,0,0,0,0,0,0,0,0,0,0,0,0,0,0,0,0,0,0,0,0,0,0,0,0,6.1,0,0,0,0,0,0,0,0,0,0,0,0,0,0,0,0,0,0,0,0,0,0,0,0,0,0,0,0,0,0,0,0,0,0,0,0,0,0,0,0,0,0,0,0,0,64,0,0,0,0,0,0,0,0,0,1.7,0,0,0,0,0,0,0,0,0,0,0,0,0,0,0,0,0,0,0,0,0,0,0,0,0,0,0,0,0,0,0,0,0,77.3,31.81,0.215
# 4620,29546,369279,Li Liu En,2005,,0,0,0,13.90000154,0,0,0,0,0,0,0,0,0,6.300000699,0,0,0,0,0,0,0,0,0,0,8.399999932,0,0,0,0,0,0,0,0,0,0,0,0,0,0,0,0,0,0,0,0,0,0,0,0,0,0,0,0,0,0,0,0,0,0,0,0,0,0,0,0,0,0,0,0,0,0,0,0,0,0,0,0,0,0,0,0,0,0,0,0,0,0,0,0,0,0,6.300000699,0,0,0,0,0,0,0,0,0,0,0,0,0,0,0,0,0,0,0,0,0,0,0,0,0,0,0,0,0,0,0,0,0,0,0,0,0,0,0,0,0,0,0,0,0,64.09999712,0,0,0,0,0,0,0,0,0,1.000000011,0,0,0,0,0,0,0,0,0,0,0,0,0,0,0,0,0,0,0,0,0,0,0,0,0,0,0,0,0,0,0,0,0,80.1,32.96,0.215
# 4621,29546,369280,Li Liu En,2005,,0,0,0,13.00000013,0,0,0,0,0,0,0,0,0,7.099999071,0,0,0,0,0,0,0,0,0,0,6.300000063,0,0,0,0,0,0,0,0,0,0,0,0,0,0,0,0,0,0,0,0,0,0,0,0,0,0,0,0,0,0,0,0,0,0,0,0,0,0,0,0,0,0,0,0,0,0,0,0,0,0,0,0,0,0,0,0,0,0,0,0,0,0,0,0,0,0,6.300000063,0,0,0,0,0,0,0,0,0,0,0,0,0,0,0,0,0,0,0,0,0,0,0,0,0,0,0,0,0,0,0,0,0,0,0,0,0,0,0,0,0,0,0,0,0,64.30000064,0,0,0,0,0,0,0,0,0,3.00000003,0,0,0,0,0,0,0,0,0,0,0,0,0,0,0,0,0,0,0,0,0,0,0,0,0,0,0,0,0,0,0,0,0,78.7,32.38,0.215
# 4622,29546,369281,Li Liu En,2005,,0,0,0,13.80000166,0,0,0,0,0,0,0,0,0,8.299999996,0,0,0,0,0,0,0,0,0,0,8.600000032,0,0,0,0,0,0,0,0,0,0,0,0,0,0,0,0,0,0,0,0,0,0,0,0,0,0,0,0,0,0,0,0,0,0,0,0,0,0,0,0,0,0,0,0,0,0,0,0,0,0,0,0,0,0,0,0,0,0,0,0,0,0,0,0,0,0,2.600000312,0,0,0,0,0,0,0,0,0,0,0,0,0,0,0,0,0,0,0,0,0,0,0,0,0,0,0,0,0,0,0,0,0,0,0,0,0,0,0,0,0,0,0,0,0,64.39999773,0,0,0,0,0,0,0,0,0,2.300000276,0,0,0,0,0,0,0,0,0,0,0,0,0,0,0,0,0,0,0,0,0,0,0,0,0,0,0,0,0,0,0,0,0,75.7,31.15,0.215
