Repository: jacobergzhou/Poisson-Ratio

File: Poisson_data_no_metal_07192019.csv (part 50 of 57)
,Code,Glass #,Author,Year,Trademark,Ag2O,AgI,Al,Al2O3,AlF3,AlN,As,As2O3,As2O5,As2S3,As2Se3,AsSe,B,B2O3,BaCl2,BaF2,BaO,BeF2,BeO,Bi2O3,BiCl3,Br,Ca,CaF2,CaO,Cd,CdCl2,CdF2,CdO,Ce2O3,CeF3,CeO2,Cl,Co3O4,CoO,Cr2O3,Cs2O,CsCl,CsF,Cu2O,CuO,Dy2O3,Er,Er2O3,ErF3,Eu,Eu2O3,EuF3,F,Fe,Fe2O3,FeO,Ga,Ga2O3,Ga2S3,Ga2Se3,GaF3,Gd2O3,GdF3,Ge,GeO2,GeS2,GeSe2,H2O,HfF4,HfO2,Hg,Ho2O3,I,InF3,K,K2O,K2S,K2SO4,KBr,KCl,KF,KHF2,La,La2O3,La2S3,LaF3,Li,Li2O,Li2S,Li2SO4,LiBr,LiCl,LiF,LiI,MgF2,MgO,Mn2O3,MnF2,MnO,MnO2,MoO2,MoO3,N,Na,Na2O,Na2S,Na2SO4,NaCl,NaF,NaPO3,Nb2O5,Nd,Nd2O3,NdF3,NH4NO3,NiO,O,OH,P,P2O5,Pb,PbCl2,PbF2,PbO,PdO,Pr2O3,Pr6O11,PrF3,Rb2O,RbF,Rh2O3,RuO2,S,Sb,Sb2O3,Sb2S3,Sc2O3,Se,Si,Si3N4,SiC,SiO2,Sm2O3,Sn,SnO,SnO2,SO2,SO3,Sr,SrCl2,SrF2,SrO,Ta2O3,Ta2O5,Tb2O3,TbF3,Te,TeO2,Th,ThF4,ThO2,TiO2,Tl,Tl2O,Tl2Se,TlSe,Tm2O3,U,U3O8,UO2,V,V2O5,VO6,WO3,Y,Y2O3,Yb2O3,YbF3,YF3,ZnCl2,ZnF2,ZnO,ZnSO4,ZrF4,ZrO2,Young's modulus E (GPa),Shear modulus G (GPa),Poisson's ratio v,Calculated Poisson,Percent Error
# 4534,3221,110712,State Optical I,1975,F13,0,0,0,0,0,0,0,0.239600103,0,0,0,0,0,0,0,0,0,0,0,0,0,0,0,0,0,0,0,0,0,0,0,0,0,0,0,0,0,0,0,0,0,0,0,0,0,0,0,0,0,0,0,0,0,0,0,0,0,0,0,0,0,0,0,0,0,0,0,0,0,0,0,5.496519364,0,0,0,0,0,0,0,0,0,0,0,0,0,0,0,0,0,0,0,0,0,0,0,0,0,0,0,0,1.070980461,0,0,0,0,0,0,0,0,0,0,0,0,0,0,0,0,0,0,19.81919852,0,0,0,0,0,0,0,0,0,0,0.081330035,0,0,0,0,0,0,73.29237152,0,0,0,0,0,0,0,0,0,0,0,0,0,0,0,0,0,0,0,0,0,0,0,0,0,0,0,0,0,0,0,0,0,0,0,0,0,0,0,0,0,0,0,56.6,23.28,0.2156357,0.215635739,1.8008E-05
# 867,36434,435401,Matsuda Y.,2009,nan,0,0,0,0,0,0,0,0,0,0,0,0,0,86,0,0,0,0,0,0,0,0,0,0,0,0,0,0,0,0,0,0,0,0,0,0,0,0,0,0,0,0,0,0,0,0,0,0,0,0,0,0,0,0,0,0,0,0,0,0,0,0,0,0,0,0,0,0,0,0,0,0,0,0,0,0,0,0,0,0,0,0,0,14,0,0,0,0,0,0,0,0,0,0,0,0,0,0,0,0,0,0,0,0,0,0,0,0,0,0,0,0,0,0,0,0,0,0,0,0,0,0,0,0,0,0,0,0,0,0,0,0,0,0,0,0,0,0,0,0,0,0,0,0,0,0,0,0,0,0,0,0,0,0,0,0,0,0,0,0,0,0,0,0,0,0,0,0,0,0,0,0,0,0,0,0,0,0,0,0,0,44,17,0.2941177,0.294117647,1.8E-05
# 327,38047,449134,Chenu S.,2010,nan,0,0,0,0,0,0,0,0,0,0,0,0,0,0,0,0,0,0,0,0,0,0,0,0,0,0,0,0,0,0,0,0,0,0,0,0,0,0,0,0,0,0,0,0,0,0,0,0,0,0,0,0,0,0,0,0,0,0,0,0,0,0,0,0,0,0,0,0,0,0,0,0,0,0,0,0,0,0,0,0,0,0,0,0,0,0,0,0,0,0,0,0,0,0,0,0,0,0,0,0,45,0,0,0,0,0,0,0,0,0,0,0,0,0,0,45,0,0,0,0,0,0,0,0,0,0,0,0,0,0,0,0,0,0,0,0,0,0,0,0,5,0,0,0,0,0,0,0,0,0,0,0,0,0,0,0,0,0,0,0,0,0,0,0,0,0,0,0,0,5,0,0,0,0,0,0,0,0,0,0,0,36.9,14,0.3178572,0.317857143,1.79775E-05
# 1253,2093,110672,State Optical I,1975,STK20,0,0,0,0,0,0,0,0,0,0,0,0,0,59.19568721,0,0,0,0,0,0,0,0,0,0,0,0,0,0,0,0,0,0,0,0,0,0,0,0,0,0,0,0,0,0,0,0,0,0,0,0,0,0,0,0,0,0,0,0,0,0,0,0,0,0,0,4.189173893,0,0,0,0,0,0,0,0,0,0,0,0,0,17.39072189,0,0,0,0,0,0,0,0,0,0,0,0,0,0,0,0,0,0,0,0,0,0,0,0,0,0,0,0,0,0,0,0,0,0,0,0,0,0,0,0,0,0,0,0,0,0,0,0,0,0,0,0,0,0,0,0,0,8.666676754,0,0,0,0,0,0,0,0,0,0,0,1.22405081,0,0,0,0,0,0,0,0,0,0,0,0,0,0,0,0,0,0,0,0,0,6.27126032,0,0,0,0,0,0,0,0,3.062429121,122,47.45,0.2855637,0.285563751,1.79705E-05
# 2114,12282,125404,El0Adawy A.A.,1996,nan,0,0,0,0,0,0,0,0,0,0,0,0,0,0,0,0,0,0,0,24.5,0,0,0,0,0,0,0,0,0,0,0,0,0,0,0,0,0,0,0,0,0,0,0,0,0,0,0,0,0,0,0,0,0,0,0,0,0,0,0,0,0,0,0,0,0,0,0,0,0,0,0,0,0,0,0,0,0,0,0,0,0,0,0,0,0,0,0,0,0,0,0,0,0,0,0,0,0,0,0,0,0,0,0,0,0,0,0,0,0,0,0,0,0,0,0,75.5,0,0,0,0,0,0,0,0,0,0,0,0,0,0,0,0,0,0,0,0,0,0,0,0,0,0,0,0,0,0,0,0,0,0,0,0,0,0,0,0,0,0,0,0,0,0,0,0,0,0,0,0,0,0,0,0,0,0,0,0,0,0,0,0,0,51.4,20.3,0.2660099,0.266009852,1.7963E-05
# 2233,6619,38481,Gan Fuxi,1959,nan,0,0,0,20,0,0,0,0,0,0,0,0,0,24,0,0,0,0,0,0,0,0,0,0,0,0,0,0,0,0,0,0,0,0,0,0,0,0,0,0,0,0,0,0,0,0,0,0,0,0,0,0,0,0,0,0,0,0,0,0,0,0,0,0,0,0,0,0,0,0,0,0,0,0,0,0,0,0,0,0,0,0,0,0,0,0,0,0,0,0,0,0,0,0,0,0,0,0,0,0,16,0,0,0,0,0,0,0,0,0,0,0,0,0,0,0,0,0,0,0,0,0,0,0,0,0,0,0,0,0,0,0,0,0,0,0,0,40,0,0,0,0,0,0,0,0,0,0,0,0,0,0,0,0,0,0,0,0,0,0,0,0,0,0,0,0,0,0,0,0,0,0,0,0,0,0,0,0,0,0,0,53.5,21.18,0.2629839,0.262983947,1.79174E-05
# 2750,3861,143638,Takahashi K.,1983,nan,0,0,0,0,0,0,0,0,0,0,0,0,0,24.39024,0,0,0,0,0,0,0,0,0,0,0,0,0,0,0,0,0,0,0,0,0,0,0,0,0,0,0,0,0,0,0,0,0,0,0,0,0,0,0,0,0,0,0,0,0,0,0,0,0,0,0,0,0,0,0,0,0,26.82927,0,0,0,0,0,0,0,0,0,0,0,0,0,0,0,0,0,0,0,0,0,0,0,0,0,0,0,0,0,0,0,0,0,0,0,0,0,0,0,0,0,0,0,0,0,0,0,0,0,0,0,0,0,0,0,0,0,0,0,0,0,0,0,0,0,48.78049,0,0,0,0,0,0,0,0,0,0,0,0,0,0,0,0,0,0,0,0,0,0,0,0,0,0,0,0,0,0,0,0,0,0,0,0,0,0,0,0,0,0,0,61,24.36,0.2520525,0.252052545,1.79153E-05
# 5081,293,110630,State Optical I,1975,LK5,0,0,0,0.882327241,0,0,0,0.153600199,0,0,0,0,0,10.826544,0,0,0,0,0,0,0,0,0,0,0,0,0,0,0,0,0,0,0,0,0,0,0,0,0,0,0,0,0,0,0,0,0,0,0,0,0,0,0,0,0,0,0,0,0,0,0,0,0,0,0,0,0,0,0,0,0,0,0,0,0,0,0,0,0,0,0,0,0,0,0,0,0,0,0,0,0,0.769167595,0,0,0,0,0,0,0,0,4.923374366,0,0,1.040001345,0,0,0,0,0,0,0.379700491,0,0,0,0,0,0,0,0,0,0,0,0,0,0,0,0,0,0,0,0,0,0,0,0,0,0,81.02528477,0,0,0,0,0,0,0,0,0,0,0,0,0,0,0,0,0,0,0,0,0,0,0,0,0,0,0,0,0,0,0,0,0,0,0,0,0,0,0,0,0,0,0,68.4,28.91,0.1829817,0.182981667,1.79017E-05
# 3203,26687,161458,LaCourse W.C.,1996,nan,0,0,0,25,0,0,0,0,0,0,0,0,0,0,0,0,0,0,0,0,0,0,0,0,0,0,0,0,0,0,0,0,0,0,0,0,0,0,0,0,0,0,0,0,0,0,0,0,0,0,0,0,0,0,0,0,0,0,0,0,0,0,0,0,0,0,0,0,0,0,0,0,0,0,0,0,0,0,0,0,0,0,0,33.3,0,0,0,0,0,0,0,0,0,0,0,0,0,0,0,0,0,0,0,0,0,0,0,0,0,0,0,0,0,0,0,0,0,0,0,0,0,0,0,0,0,0,0,0,0,0,0,0,0,0,0,0,0,41.7,0,0,0,0,0,0,0,0,0,0,0,0,0,0,0,0,0,0,0,0,0,0,0,0,0,0,0,0,0,0,0,0,0,0,0,0,0,0,0,0,0,0,0,92,37,0.2432432,0.243243243,1.77778E-05
# 1812,30951,391777,Rajendran V.,2002,nan,0,0,0,0,0,0,0,0,0,0,0,0,0,0,0,0,6.903771527,0,0,5.163010521,0,0,0,0,0,0,0,0,0,0,0,0,0,0,0,0,0,0,0,0,0,0,0,0,0,0,0,0,0,0,0,0,0,0,0,0,0,0,0,0,0,0,0,0,0,0,0,0,0,0,0,0,0,0,0,0,0,0,0,0,0,0,0,0,0,0,0,0,0,0,0,0,0,0,0,0,0,0,0,0,0,0,0,0,0,0,0,0,0,0,0,0,0,0,0,0,0,0,0,0,0,0,0,0,0,0,0,0,0,0,0,0,0,0,0,0,0,0,0,0,0,0,0,0,0,0,0,0,0,0,0,0,0,50.24580021,0,0,0,6.826637577,0,0,0,0,0,0,0,0,0,30.86078016,0,0,0,0,0,0,0,0,0,0,0,0,0,53.7,21.1,0.2725118,0.272511848,1.77391E-05
# 2781,17411,166586,Kohli J.T.,1998,nan,0,0,0,11.15838045,0,0,0,0,0,0,0,0,0,6.445951258,0,0,0,0,0,0,0,0,0,0,9.129796365,0,0,0,0,0,0,0,0,0,0,0,0,0,0,0,0,0,0,0,0,0,0,0,0,0,0,0,0,0,0,0,0,0,0,0,0,0,0,0,0,0,0,0,0,0,0,0,0,0,0,0,0,0,0,0,0,0,0,0,0,0,0,0,0,0,0,9.095769364,0,0,0,0,0,0,0,0,0,0,0,0,0,0,0,0,0,0,0,0,0,0,0,0,0,0,0,0,0,0,0,0,0,0,0,0,0,0,0,0,0,0,0,0,0,64.17010257,0,0,0,0,0,0,0,0,0,0,0,0,0,0,0,0,0,0,0,0,0,0,0,0,0,0,0,0,0,0,0,0,0,0,0,0,0,0,0,0,0,0,0,82.7,33.05,0.2511346,0.251134644,1.77108E-05
# 346,27727,359535,Ohashi M.,1995,nan,0,0,0,0,0,0,0,0,0,0,0,0,0,0,0,0,0,0,0,0,0,0,0,0,0,0,0,0,0,0,0,0,0,0,0,0,0,0,0,0,0,0,0,0,0,0,0,0,0,0,0,0,0,0,0,0,0,0,0,0,0,0,0,0,0,0,0,0,0,0,0,0,0,0,0,0,0,0,0,0,0,0,0,0,0,0,0,0,0,0,0,0,0,0,0,0,0,0,8.932732018,0,0,0,0,0,0,0,0,0,0,0,0,0,53.56839295,0,0,0,0,0,0,0,0,0,0,0,0,0,0,0,0,0,0,0,0,0,21.42935712,0,0,0,0,0,0,0,0,0,0,0,0,0,0,0,0,0,0,0,0,0,0,0,0,0,0,0,0,0,0,0,0,0,0,0,16.06951791,0,0,0,0,0,0,0,0,0,0,131,49.8,0.3152611,0.315261044,1.7707E-05
# 1313,5272,70197,Osaka A.,1974,nan,0,0,0,0,0,0,0,0,0,0,0,0,0,35,0,0,0,0,0,0,0,0,0,0,0,0,0,0,0,0,0,0,0,0,0,0,0,0,0,0,0,0,0,0,0,0,0,0,0,0,0,0,0,0,0,0,0,0,0,0,0,0,0,0,0,0,0,0,0,0,0,0,0,0,0,0,0,0,0,0,0,0,0,0,0,0,0,0,0,0,0,0,0,0,0,0,0,0,0,0,0,0,0,0,0,0,0,0,0,0,0,0,0,0,0,0,0,0,0,65,0,0,0,0,0,0,0,0,0,0,0,0,0,0,0,0,0,0,0,0,0,0,0,0,0,0,0,0,0,0,0,0,0,0,0,0,0,0,0,0,0,0,0,0,0,0,0,0,0,0,0,0,0,0,0,0,0,0,0,0,0,44.1,17.18,0.2834691,0.28346915,1.77002E-05
# 2139,3861,143640,Takahashi K.,1983,nan,0,0,0,0,0,0,0,0,0,0,0,0,0,23.25581,0,0,0,0,0,0,0,0,0,0,0,0,0,0,0,0,0,0,0,0,0,0,0,0,0,0,0,0,0,0,0,0,0,0,0,0,0,0,0,0,0,0,0,0,0,0,0,0,0,0,0,0,0,0,0,0,0,30.23256,0,0,0,0,0,0,0,0,0,0,0,0,0,0,0,0,0,0,0,0,0,0,0,0,0,0,0,0,0,0,0,0,0,0,0,0,0,0,0,0,0,0,0,0,0,0,0,0,0,0,0,0,0,0,0,0,0,0,0,0,0,0,0,0,0,46.51163,0,0,0,0,0,0,0,0,0,0,0,0,0,0,0,0,0,0,0,0,0,0,0,0,0,0,0,0,0,0,0,0,0,0,0,0,0,0,0,0,0,0,0,51.8,20.46,0.2658847,0.265884653,1.76838E-05
# 4532,39407,465137,Zheng Qiuju,2012,nan,0,0,0,12.6,0,0,0,0,0,0,0,0,0,5,0,0,0,0,0,0,0,0,0,0,0,0,0,0,0,0,0,0,0,0,0,0,0,0,0,0,0,0,0,0,0,0,0,0,0,0,1,0,0,0,0,0,0,0,0,0,0,0,0,0,0,0,0,0,0,0,0,0,0,0,0,0,0,0,0,0,0,0,0,0,0,0,0,0,0,0,0,0,0,0,0,0,0,0,0,0,14.3,0,0,0,0,0,0,0,0,0,0,0,0,0,0,0,0,0,0,0,0,0,0,0,0,0,0,0,0,0,0,0,0,0,0,0,0,67.1,0,0,0,0,0,0,0,0,0,0,0,0,0,0,0,0,0,0,0,0,0,0,0,0,0,0,0,0,0,0,0,0,0,0,0,0,0,0,0,0,0,0,0,67.6,27.8,0.2158273,0.215827338,1.76667E-05
# 2237,4562,14681,Osaka A.,1986,nan,0,0,0,0,0,0,0,0,0,0,0,0,0,0,0,0,0,0,0,0,0,0,0,0,0,0,0,0,0,0,0,0,0,0,0,0,0,0,0,0,0,0,0,0,0,0,0,0,0,0,0,0,0,0,0,0,0,0,0,0,61.24,0,0,0,0,0,0,0,0,0,0,18.37,0,0,0,0,0,0,0,0,0,0,0,0,0,0,0,0,0,0,0,0,0,0,0,0,0,0,0,0,0,0,0,0,0,0,0,0,0,0,0,0,0,0,0,0,0,0,0,0,0,0,0,0,0,0,0,0,0,0,0,0,0,0,0,0,0,20.39,0,0,0,0,0,0,0,0,0,0,0,0,0,0,0,0,0,0,0,0,0,0,0,0,0,0,0,0,0,0,0,0,0,0,0,0,0,0,0,0,0,0,0,57.7,22.86,0.2620297,0.262029746,1.76628E-05
# 3245,26687,21335,LaCourse W.C.,1996,nan,0,0,0,25,0,0,0,0,0,0,0,0,0,0,0,0,0,0,0,0,0,0,0,0,0,0,0,0,0,0,0,0,0,0,0,0,0,0,0,0,0,0,0,0,0,0,0,0,0,0,0,0,0,0,0,0,0,0,0,0,0,0,0,0,0,0,0,0,0,0,0,0,0,0,0,0,0,0,0,0,0,0,0,12.5,0,0,0,0,0,0,0,0,0,0,0,0,0,0,0,0,12.5,0,0,0,0,0,0,0,0,0,0,0,0,0,0,0,0,0,0,0,0,0,0,0,0,0,0,0,0,0,0,0,0,0,0,0,0,50,0,0,0,0,0,0,0,0,0,0,0,0,0,0,0,0,0,0,0,0,0,0,0,0,0,0,0,0,0,0,0,0,0,0,0,0,0,0,0,0,0,0,0,87,35,0.2428571,0.242857143,1.76471E-05
# 3244,1980,44502,Eagan R.J.,1978,nan,0,0,0,10,0,0,0,0,0,0,0,0,0,0,0,0,0,0,0,0,0,0,0,0,0,0,0,0,0,0,0,0,0,0,0,0,0,0,0,0,0,0,0,0,0,0,0,0,0,0,0,0,0,0,0,0,0,0,0,0,0,0,0,0,0,0,0,0,0,0,0,0,0,0,0,0,0,0,0,0,0,0,0,0,0,0,0,0,0,0,0,0,0,0,0,0,0,0,0,0,20,0,0,0,0,0,0,0,0,0,0,0,0,0,0,0,0,0,0,0,0,0,0,0,0,0,0,0,0,0,0,0,0,0,0,0,0,70,0,0,0,0,0,0,0,0,0,0,0,0,0,0,0,0,0,0,0,0,0,0,0,0,0,0,0,0,0,0,0,0,0,0,0,0,0,0,0,0,0,0,0,69.6,28,0.2428571,0.242857143,1.76471E-05
# 893,40153,466945,Lin Chung0Chern,2012,nan,0,0,0,0,0,0,0,0,0,0,0,0,0,0,0,0,0,0,0,0,0,0,0,0,24.05,0,0,0,0,0,0,0,0,0,0,0,0,0,0,0,0,0,0,0,0,0,0,0,0,0,0,0,0,0,0,0,0,0,0,0,0,0,0,0,0,0,0,0,0,0,0,0,0,0,0,0,0,0,0,0,0,0,0,0,0,0,0,0,0,0,0,0,0,0,0,0,0,0,0,0,24.85,0,0,0,0,0,0,0,0,0,0,0,0,0,0,4.01,0,0,0,0,0,0,0,0,0,0,0,0,0,0,0,0,0,0,0,0,0,47.09,0,0,0,0,0,0,0,0,0,0,0,0,0,0,0,0,0,0,0,0,0,0,0,0,0,0,0,0,0,0,0,0,0,0,0,0,0,0,0,0,0,0,0,75,29,0.2931035,0.293103448,1.76471E-05
# 1254,27721,359531,Tanabe S.,1992,nan,0,0,0,31.25,0,0,0,0,0,0,0,0,0,0,0,0,0,0,0,0,0,0,0,0,0,0,0,0,0,0,0,0,0,0,0,0,0,0,0,0,0,0,0,0,0,0,18.75,0,0,0,0,0,0,0,0,0,0,0,0,0,0,0,0,0,0,0,0,0,0,0,0,0,0,0,0,0,0,0,0,0,0,0,0,0,0,0,0,0,0,0,0,0,0,0,0,0,0,0,0,0,0,0,0,0,0,0,0,0,0,0,0,0,0,0,0,0,0,0,0,0,0,0,0,0,0,0,0,0,0,0,0,0,0,0,0,0,0,50,0,0,0,0,0,0,0,0,0,0,0,0,0,0,0,0,0,0,0,0,0,0,0,0,0,0,0,0,0,0,0,0,0,0,0,0,0,0,0,0,0,0,0,118,45.9,0.285403,0.28540305,1.75573E-05
# 43,24535,371101,El0Mallawany R.,1998,nan,21.35989534,0,0,0,0,0,0,0,0,0,0,0,0,0,0,0,0,0,0,0,0,0,0,0,0,0,0,0,0,0,0,0,0,0,0,0,0,0,0,0,0,0,0,0,0,0,0,0,0,0,0,0,0,0,0,0,0,0,0,0,0,0,0,0,0,0,0,0,0,0,0,0,0,0,0,0,0,0,0,0,0,0,0,0,0,0,0,0,0,0,0,0,0,0,0,0,0,0,0,0,0,0,0,0,0,0,0,0,0,0,0,0,0,0,0,0,0,0,0,0,0,0,0,0,0,0,0,0,0,0,0,0,0,0,0,0,0,0,0,0,0,0,0,0,0,0,0,0,0,0,0,0,0,56.38021374,0,0,0,0,0,0,0,0,0,0,0,0,0,22.25989093,0,0,0,0,0,0,0,0,0,0,0,0,0,25.7,9.2,0.3967392,0.39673913,1.75342E-05
# 5166,5581,40713,Leko V.K.,1996,nan,0,0,0,0,0,0,0,0,0,0,0,0,0,0,0,0,0,0,0,0,0,0,0,0,0,0,0,0,0,0,0,0,0,0,0,0,0,0,0,0,0,0,0,0,0,0,0,0,0,0,0,0,0,0,0,0,0,0,0,0,0,0,0,0,0,0,0,0,0,0,0,0,0,0,0,0,0,0,0,0,0,0,0,0,0,0,0,0,0,0,0,0,0,0,0,0,0,0,0,0,0,0,0,0,0,0,0,0,0,0,0,0,0,0,0,0,0,0,0,0,0,0,0,0,0,0,0,0,0,0,0,0,0,0,0,0,0,100,0,0,0,0,0,0,0,0,0,0,0,0,0,0,0,0,0,0,0,0,0,0,0,0,0,0,0,0,0,0,0,0,0,0,0,0,0,0,0,0,0,0,0,73.1,31.3,0.1677316,0.167731629,1.75238E-05
# 5167,5581,40715,Leko V.K.,1996,nan,0,0,0,0,0,0,0,0,0,0,0,0,0,0,0,0,0,0,0,0,0,0,0,0,0,0,0,0,0,0,0,0,0,0,0,0,0,0,0,0,0,0,0,0,0,0,0,0,0,0,0,0,0,0,0,0,0,0,0,0,0,0,0,0,0,0,0,0,0,0,0,0,0,0,0,0,0,0,0,0,0,0,0,0,0,0,0,0,0,0,0,0,0,0,0,0,0,0,0,0,0,0,0,0,0,0,0,0,0,0,0,0,0,0,0,0,0,0,0,0,0,0,0,0,0,0,0,0,0,0,0,0,0,0,0,0,0,100,0,0,0,0,0,0,0,0,0,0,0,0,0,0,0,0,0,0,0,0,0,0,0,0,0,0,0,0,0,0,0,0,0,0,0,0,0,0,0,0,0,0,0,73.1,31.3,0.1677316,0.167731629,1.75238E-05
# 3248,26687,161454,LaCourse W.C.,1996,nan,0,0,0,6,0,0,0,0,0,0,0,0,0,0,0,0,0,0,0,0,0,0,0,0,0,0,0,0,0,0,0,0,0,0,0,0,0,0,0,0,0,0,0,0,0,0,0,0,0,0,0,0,0,0,0,0,0,0,0,0,0,0,0,0,0,0,0,0,0,0,0,0,0,0,0,0,0,0,0,0,0,0,0,33.3,0,0,0,0,0,0,0,0,0,0,0,0,0,0,0,0,0,0,0,0,0,0,0,0,0,0,0,0,0,0,0,0,0,0,0,0,0,0,0,0,0,0,0,0,0,0,0,0,0,0,0,0,0,60.7,0,0,0,0,0,0,0,0,0,0,0,0,0,0,0,0,0,0,0,0,0,0,0,0,0,0,0,0,0,0,0,0,0,0,0,0,0,0,0,0,0,0,0,82,33,0.2424242,0.242424242,1.75E-05
# 840,10628,80768,Zhao Xiujian,1987,nan,0,0,0,0,9,0,0,0,0,0,0,0,0,0,0,27,0,0,0,0,0,0,0,0,0,0,0,0,0,0,0,0,0,0,0,0,0,0,0,0,0,0,0,0,0,0,0,0,0,0,0,0,0,0,0,0,0,0,0,0,0,0,0,0,0,0,0,0,0,0,0,0,0,0,0,0,10,0,0,0,0,0,0,0,0,0,0,0,0,0,0,0,0,0,0,0,0,0,0,0,0,0,0,0,0,0,0,0,0,0,0,0,0,0,0,0,0,0,0,0,0,0,0,0,0,0,0,0,0,0,0,0,0,0,0,0,0,0,0,0,0,0,0,0,0,0,0,0,0,0,0,0,0,0,0,0,0,0,0,0,0,0,0,0,0,0,0,0,0,0,0,0,0,0,0,0,0,0,0,54,0,53.1,20.5,0.2951219,0.295121951,1.73554E-05
# 2521,1987,110656,State Optical I,1975,TK13,0,0,0,3.392498864,0,0,0,0,0,0,0,0,0,19.24799923,0,0,25.27623899,0,0,0,0,0,0,0,0,0,0,0,0,0,0,0,0,0,0,0,0,0,0,0,0,0,0,0,0,0,0,0,0,0,0,0,0,0,0,0,0,0,0,0,0,0,0,0,0,0,0,0,0,0,0,0,0,0,0,0,0,0,0,0,0,0,0,0,0,0,0,0,0,0,0,0,0,0,0,0,0,0,0,0,0.702894972,0,0,0,0,0,0,0,0,0,0,0,0,0,0,0,0,0,0,0,0,0,0,0,0,0,0,0,0,0,0.089669996,0,0,0,0,0,0,51.29069795,0,0,0,0,0,0,0,0,0,0,0,0,0,0,0,0,0,0,0,0,0,0,0,0,0,0,0,0,0,0,0,0,0,0,0,0,0,0,0,0,0,0,0,84.3,33.5,0.258209,0.258208955,1.7341E-05
# 1398,7459,56017,Kodama M.,1994,nan,0,0,0,0,0,0,0,0,0,0,0,0,0,80,0,0,0,0,0,0,0,0,0,0,0,0,0,0,0,0,0,0,0,0,0,0,0,0,0,0,0,0,0,0,0,0,0,0,0,0,0,0,0,0,0,0,0,0,0,0,0,0,0,0,0,0,0,0,0,0,0,0,0,0,0,0,0,0,0,0,0,0,0,20,0,0,0,0,0,0,0,0,0,0,0,0,0,0,0,0,0,0,0,0,0,0,0,0,0,0,0,0,0,0,0,0,0,0,0,0,0,0,0,0,0,0,0,0,0,0,0,0,0,0,0,0,0,0,0,0,0,0,0,0,0,0,0,0,0,0,0,0,0,0,0,0,0,0,0,0,0,0,0,0,0,0,0,0,0,0,0,0,0,0,0,0,0,0,0,0,0,57.9,22.6,0.2809735,0.280973451,1.73228E-05
# 1401,7802,74020,Takahashi K.,1983,nan,0,0,0,0,0,0,0,0,0,0,0,0,0,70,0,0,0,0,0,0,0,0,0,0,0,0,0,0,0,0,0,0,0,0,0,0,0,0,0,0,0,0,0,0,0,0,0,0,0,0,0,0,0,0,0,0,0,0,0,0,0,0,0,0,0,0,0,0,0,0,0,0,0,0,0,0,0,0,0,0,0,0,0,0,0,0,0,0,0,0,0,0,0,0,0,0,0,0,0,0,30,0,0,0,0,0,0,0,0,0,0,0,0,0,0,0,0,0,0,0,0,0,0,0,0,0,0,0,0,0,0,0,0,0,0,0,0,0,0,0,0,0,0,0,0,0,0,0,0,0,0,0,0,0,0,0,0,0,0,0,0,0,0,0,0,0,0,0,0,0,0,0,0,0,0,0,0,0,0,0,0,47.8,18.67,0.2801285,0.280128548,1.7304E-05
# 5092,17142,147488,Hessenkemper H.,1989,nan,0,0,0,1.499021259,0,0,0,0,0,0,0,0,0,0,0,0,0,0,0,0,0,0,0,0,7.994967383,0,0,0,0,0,0,0,0,0,0,0,0,0,0,0,0,0,0,0,0,0,0,0,0,0,0,0,0,0,0,0,0,0,0,0,0,0,0,0,0,0,0,0,0,0,0,0.496323786,0,0,0,0,0,0,0,0,0,0,0,0,0,0,0,0,0,0,0,3.985522689,0,0,0,0,0,0,0,0,11.99169207,0,0,0,0,0,0,0,0,0,0,0,0,0,0,0,0,0,0,0,0,0,0,0,0,0,0,0,0,0,0.102800018,0,0,0,0,0,0,73.92967279,0,0,0,0,0,0,0,0,0,0,0,0,0,0,0,0,0,0,0,0,0,0,0,0,0,0,0,0,0,0,0,0,0,0,0,0,0,0,0,0,0,0,0,72,30.5,0.1803279,0.180327869,1.72727E-05
# 2280,30154,376446,Yoko T.,1989,nan,0,0,0,0,0,0,0,0,0,0,0,0,0,0,0,0,0,0,0,0,0,0,0,0,0,0,0,0,0,0,0,0,0,0,0,0,0,0,0,0,0,0,0,0,0,0,0,0,0,0,0,0,0,0,0,0,0,0,0,0,0,0,0,0,0,0,0,0,0,0,0,0,0,0,0,0,0,0,0,0,0,0,0,0,0,0,0,30,0,0,0,0,0,0,0,0,0,0,0,0,0,0,0,0,0,0,0,0,0,0,0,0,0,0,0,0,0,0,0,0,0,0,0,0,0,0,0,0,0,0,0,0,0,0,0,0,0,0,0,0,0,0,0,0,0,0,0,0,0,0,0,0,0,70,0,0,0,0,0,0,0,0,0,0,0,0,0,0,0,0,0,0,0,0,0,0,0,0,0,0,0,44.9,17.8,0.261236,0.261235955,1.72043E-05
# 3802,38891,459604,Halimah M.K.,2010,nan,9,10,0,0,0,0,0,0,0,0,0,0,0,24.3,0,0,0,0,0,0,0,0,0,0,0,0,0,0,0,0,0,0,0,0,0,0,0,0,0,0,0,0,0,0,0,0,0,0,0,0,0,0,0,0,0,0,0,0,0,0,0,0,0,0,0,0,0,0,0,0,0,0,0,0,0,0,0,0,0,0,0,0,0,0,0,0,0,0,0,0,0,0,0,0,0,0,0,0,0,0,0,0,0,0,0,0,0,0,0,0,0,0,0,0,0,0,0,0,0,0,0,0,0,0,0,0,0,0,0,0,0,0,0,0,0,0,0,0,0,0,0,0,0,0,0,0,0,0,0,0,0,0,0,56.7,0,0,0,0,0,0,0,0,0,0,0,0,0,0,0,0,0,0,0,0,0,0,0,0,0,0,0,53,21.5,0.2325581,0.23255814,1.7E-05
# 2748,7820,74106,Osaka A.,1985,nan,0,0,0,0,0,0,0,0,0,0,0,0,0,0,0,0,0,0,0,0,0,0,0,0,0,0,0,0,0,0,0,0,0,0,0,0,0,0,0,0,0,0,0,0,0,0,0,0,0,0,0,0,0,0,0,0,0,0,0,0,90.1,0,0,0,0,0,0,0,0,0,0,9.9,0,0,0,0,0,0,0,0,0,0,0,0,0,0,0,0,0,0,0,0,0,0,0,0,0,0,0,0,0,0,0,0,0,0,0,0,0,0,0,0,0,0,0,0,0,0,0,0,0,0,0,0,0,0,0,0,0,0,0,0,0,0,0,0,0,0,0,0,0,0,0,0,0,0,0,0,0,0,0,0,0,0,0,0,0,0,0,0,0,0,0,0,0,0,0,0,0,0,0,0,0,0,0,0,0,0,0,0,0,56.1,22.4,0.2522321,0.252232143,1.69912E-05
# 4266,3861,143630,Takahashi K.,1983,nan,0,0,0,0,0,0,0,0,0,0,0,0,0,28.57143,0,0,0,0,0,0,0,0,0,0,0,0,0,0,0,0,0,0,0,0,0,0,0,0,0,0,0,0,0,0,0,0,0,0,0,0,0,0,0,0,0,0,0,0,0,0,0,0,0,0,0,0,0,0,0,0,0,14.28571,0,0,0,0,0,0,0,0,0,0,0,0,0,0,0,0,0,0,0,0,0,0,0,0,0,0,0,0,0,0,0,0,0,0,0,0,0,0,0,0,0,0,0,0,0,0,0,0,0,0,0,0,0,0,0,0,0,0,0,0,0,0,0,0,0,57.14286,0,0,0,0,0,0,0,0,0,0,0,0,0,0,0,0,0,0,0,0,0,0,0,0,0,0,0,0,0,0,0,0,0,0,0,0,0,0,0,0,0,0,0,58.9,24.09,0.222499,0.222498962,1.69776E-05
# 3335,20652,185942,Yamanaka H.,1988,nan,0,0,0,0,0,0,0,0,0,0,0,0,0,40,0,0,0,0,0,0,0,0,0,0,0,0,0,0,0,0,0,0,0,0,0,0,5,0,0,0,0,0,0,0,0,0,0,0,0,0,0,0,0,0,0,0,0,0,0,0,0,0,0,0,0,0,0,0,0,0,0,0,0,0,0,0,0,0,0,0,0,0,0,0,0,0,0,0,0,0,0,0,0,0,0,0,0,0,0,0,15,0,0,0,0,0,0,0,0,0,0,0,0,0,0,0,0,0,0,0,0,0,0,0,0,0,0,0,0,0,0,0,0,0,0,0,0,40,0,0,0,0,0,0,0,0,0,0,0,0,0,0,0,0,0,0,0,0,0,0,0,0,0,0,0,0,0,0,0,0,0,0,0,0,0,0,0,0,0,0,0,67,27,0.2407407,0.240740741,1.69231E-05
# 3482,3263,110717,State Optical I,1975,TF4,0,0,0,0,0,0,0,0.590699793,0,0,0,0,0,0,0,0,0,0,0,0,0,0,0,0,0,0,0,0,0,0,0,0,0,0,0,0,0,0,0,0,0,0,0,0,0,0,0,0,0,0,0,0,0,0,0,0,0,0,0,0,0,0,0,0,0,0,0,0,0,0,0,4.34199348,0,0,0,0,0,0,0,0,0,0,0,0,0,0,0,0,0,0,0,0,0,0,0,0,0,0,0,0,0,0,0,0,0,0,0,0,0,0,0,0,0,0,0,0,0,0,0,33.25607836,0,0,0,0,0,0,0,0,0,0,0.100219965,0,0,0,0,0,0,61.7110084,0,0,0,0,0,0,0,0,0,0,0,0,0,0,0,0,0,0,0,0,0,0,0,0,0,0,0,0,0,0,0,0,0,0,0,0,0,0,0,0,0,0,0,53.9,21.75,0.2390805,0.23908046,1.68269E-05
# 4997,39407,465132,Zheng Qiuju,2012,nan,0,0,0,0.689931097,0,0,0,0,0,0,0,0,0,4.949505693,0,0,0,0,0,0,0,0,0,0,0,0,0,0,0,0,0,0,0,0,0,0,0,0,0,0,0,0,0,0,0,0,0,0,0,0,0.92990013,0,0,0,0,0,0,0,0,0,0,0,0,0,0,0,0,0,0,0,0,0,0,0,0,0,0,0,0,0,0,0,0,0,0,0,0,0,0,0,0,0,0,0,0,0,0,0,0,0,14.51855203,0,0,0,0,0,0,0,0,0,0,0,0,0,0,0,0,0,0,0,0,0,0,0,0,0,0,0,0,0,0,0,0,0,0,0,0,78.91211105,0,0,0,0,0,0,0,0,0,0,0,0,0,0,0,0,0,0,0,0,0,0,0,0,0,0,0,0,0,0,0,0,0,0,0,0,0,0,0,0,0,0,0,72.9,30.5,0.195082,0.195081967,1.68067E-05
# 562,7358,94027,Keshishyan T.N.,1979,nan,0,0,0,10,0,0,0,0,0,0,0,0,0,34,0,0,0,0,0,56,0,0,0,0,0,0,0,0,0,0,0,0,0,0,0,0,0,0,0,0,0,0,0,0,0,0,0,0,0,0,0,0,0,0,0,0,0,0,0,0,0,0,0,0,0,0,0,0,0,0,0,0,0,0,0,0,0,0,0,0,0,0,0,0,0,0,0,0,0,0,0,0,0,0,0,0,0,0,0,0,0,0,0,0,0,0,0,0,0,0,0,0,0,0,0,0,0,0,0,0,0,0,0,0,0,0,0,0,0,0,0,0,0,0,0,0,0,0,0,0,0,0,0,0,0,0,0,0,0,0,0,0,0,0,0,0,0,0,0,0,0,0,0,0,0,0,0,0,0,0,0,0,0,0,0,0,0,0,0,0,0,63.4,24.3,0.3045268,0.304526749,1.67568E-05
# 24,37537,444185,Saddeek Y.B.,2009,nan,0,0,0,0,0,0,0,0,0,0,0,0,0,20,0,0,0,0,0,0,0,0,0,0,0,0,0,0,0,0,0,0,0,0,0,0,0,0,0,0,0,0,0,0,0,0,0,0,0,0,0,0,0,0,0,0,0,0,0,0,0,0,0,0,0,0,0,0,0,0,0,0,0,0,0,0,0,0,0,0,0,0,0,0,0,0,0,0,0,0,0,0,0,0,0,0,0,0,0,0,0,0,0,0,0,0,0,0,0,0,0,0,0,0,0,0,0,0,0,0,0,0,0,0,0,0,0,0,0,0,0,0,0,0,0,0,0,0,0,0,0,0,0,0,0,0,0,0,0,0,0,0,0,70,0,0,0,0,0,0,0,0,0,0,0,0,0,0,0,10,0,0,0,0,0,0,0,0,0,0,0,54,18.9,0.4285715,0.428571429,1.66667E-05
# 1668,5272,70192,Osaka A.,1974,nan,0,0,0,0,0,0,0,0,0,0,0,0,0,54,0,0,0,0,0,0,0,0,0,0,0,0,0,0,0,0,0,0,0,0,0,0,0,0,0,0,0,0,0,0,0,0,0,0,0,0,0,0,0,0,0,0,0,0,0,0,0,0,0,0,0,0,0,0,0,0,0,0,0,0,0,0,0,0,0,0,0,0,0,0,0,0,0,0,0,0,0,0,0,0,0,0,0,0,0,0,0,0,0,0,0,0,0,0,0,0,0,0,0,0,0,0,0,0,0,46,0,0,0,0,0,0,0,0,0,0,0,0,0,0,0,0,0,0,0,0,0,0,0,0,0,0,0,0,0,0,0,0,0,0,0,0,0,0,0,0,0,0,0,0,0,0,0,0,0,0,0,0,0,0,0,0,0,0,0,0,0,62.3,24.41,0.2761163,0.276116346,1.65727E-05
# 894,10627,80751,Zhao Xiujian,1987,nan,0,0,0,0,9,0,0,0,0,0,0,0,0,0,0,27,0,0,0,0,0,0,0,0,0,0,0,0,0,0,0,0,0,0,0,0,0,0,0,0,0,0,0,0,0,0,0,0,0,0,0,0,0,0,0,0,0,0,0,0,0,0,0,0,0,0,0,0,0,0,0,0,0,0,0,0,0,0,0,0,0,0,0,0,0,0,0,0,10,0,0,0,0,0,0,0,0,0,0,0,0,0,0,0,0,0,0,0,0,0,0,0,0,0,0,0,0,0,0,0,0,0,0,0,0,0,0,0,0,0,0,0,0,0,0,0,0,0,0,0,0,0,0,0,0,0,0,0,0,0,0,0,0,0,0,0,0,0,0,0,0,0,0,0,0,0,0,0,0,0,0,0,0,0,0,0,0,0,0,54,0,60,23.2,0.2931034,0.293103448,1.64706E-05
# 895,27038,310585,Robinette S.,1979,nan,0,0,0,0,0,0,35.69,0,0,0,0,0,0,0,0,0,0,0,0,0,0,0,0,0,0,0,0,0,0,0,0,0,0,0,0,0,0,0,0,0,0,0,0,0,0,0,0,0,0,0,0,0,0,0,0,0,0,0,0,0,0,0,0,0,0,0,0,0,0,0,0,0,0,0,0,0,0,0,0,0,0,0,0,0,0,0,0,0,0,0,0,0,0,0,0,0,0,0,0,0,0,0,0,0,0,0,0,0,0,0,0,0,0,0,0,0,0,0,0,0,0,0,0,0,0,0,0,0,0,0,0,0,0,64.31,0,0,0,0,0,0,0,0,0,0,0,0,0,0,0,0,0,0,0,0,0,0,0,0,0,0,0,0,0,0,0,0,0,0,0,0,0,0,0,0,0,0,0,0,0,0,0,16.5,6.38,0.2931034,0.293103448,1.64706E-05
# 896,27721,359526,Tanabe S.,1992,nan,0,0,0,25,0,0,0,0,0,0,0,0,0,0,0,0,0,0,0,0,0,0,0,0,0,0,0,0,0,0,0,0,0,0,0,0,0,0,0,0,0,0,0,0,0,0,25,0,0,0,0,0,0,0,0,0,0,0,0,0,0,0,0,0,0,0,0,0,0,0,0,0,0,0,0,0,0,0,0,0,0,0,0,0,0,0,0,0,0,0,0,0,0,0,0,0,0,0,0,0,0,0,0,0,0,0,0,0,0,0,0,0,0,0,0,0,0,0,0,0,0,0,0,0,0,0,0,0,0,0,0,0,0,0,0,0,0,50,0,0,0,0,0,0,0,0,0,0,0,0,0,0,0,0,0,0,0,0,0,0,0,0,0,0,0,0,0,0,0,0,0,0,0,0,0,0,0,0,0,0,0,120,46.4,0.2931034,0.293103448,1.64706E-05
# 2563,36434,435405,Matsuda Y.,2009,nan,0,0,0,0,0,0,0,0,0,0,0,0,0,64,0,0,0,0,0,0,0,0,0,0,0,0,0,0,0,0,0,0,0,0,0,0,0,0,0,0,0,0,0,0,0,0,0,0,0,0,0,0,0,0,0,0,0,0,0,0,0,0,0,0,0,0,0,0,0,0,0,0,0,0,0,0,0,0,0,0,0,0,0,36,0,0,0,0,0,0,0,0,0,0,0,0,0,0,0,0,0,0,0,0,0,0,0,0,0,0,0,0,0,0,0,0,0,0,0,0,0,0,0,0,0,0,0,0,0,0,0,0,0,0,0,0,0,0,0,0,0,0,0,0,0,0,0,0,0,0,0,0,0,0,0,0,0,0,0,0,0,0,0,0,0,0,0,0,0,0,0,0,0,0,0,0,0,0,0,0,0,83,33,0.2575758,0.257575758,1.64706E-05
# 2183,26961,309931,Kojima S.,2003,nan,0,0,0,0,0,0,0,0,0,0,0,0,0,71.42857143,0,0,0,0,0,0,0,0,0,0,0,0,0,0,0,0,0,0,0,0,0,0,8.571428171,0,0,0,0,0,0,0,0,0,0,0,0,0,0,0,0,0,0,0,0,0,0,0,0,0,0,0,0,0,0,0,0,0,0,0,0,0,0,0,0,0,0,0,0,0,0,20.0000004,0,0,0,0,0,0,0,0,0,0,0,0,0,0,0,0,0,0,0,0,0,0,0,0,0,0,0,0,0,0,0,0,0,0,0,0,0,0,0,0,0,0,0,0,0,0,0,0,0,0,0,0,0,0,0,0,0,0,0,0,0,0,0,0,0,0,0,0,0,0,0,0,0,0,0,0,0,0,0,0,0,0,0,0,0,0,0,0,0,0,0,0,0,0,0,0,0,53.6,21.2,0.2641509,0.264150943,1.64286E-05
# 509,26961,309924,Kojima S.,2003,nan,0,0,0,0,0,0,0,0,0,0,0,0,0,71.42857,0,0,0,0,0,0,0,0,0,0,0,0,0,0,0,0,0,0,0,0,0,0,28.57143,0,0,0,0,0,0,0,0,0,0,0,0,0,0,0,0,0,0,0,0,0,0,0,0,0,0,0,0,0,0,0,0,0,0,0,0,0,0,0,0,0,0,0,0,0,0,0,0,0,0,0,0,0,0,0,0,0,0,0,0,0,0,0,0,0,0,0,0,0,0,0,0,0,0,0,0,0,0,0,0,0,0,0,0,0,0,0,0,0,0,0,0,0,0,0,0,0,0,0,0,0,0,0,0,0,0,0,0,0,0,0,0,0,0,0,0,0,0,0,0,0,0,0,0,0,0,0,0,0,0,0,0,0,0,0,0,0,0,0,0,0,0,0,0,28.5,10.9,0.3073395,0.30733945,1.64179E-05
# 4714,39407,465135,Zheng Qiuju,2012,nan,0,0,0,7.6,0,0,0,0,0,0,0,0,0,4.9,0,0,0,0,0,0,0,0,0,0,0,0,0,0,0,0,0,0,0,0,0,0,0,0,0,0,0,0,0,0,0,0,0,0,0,0,1,0,0,0,0,0,0,0,0,0,0,0,0,0,0,0,0,0,0,0,0,0,0,0,0,0,0,0,0,0,0,0,0,0,0,0,0,0,0,0,0,0,0,0,0,0,0,0,0,0,14.7,0,0,0,0,0,0,0,0,0,0,0,0,0,0,0,0,0,0,0,0,0,0,0,0,0,0,0,0,0,0,0,0,0,0,0,0,71.8,0,0,0,0,0,0,0,0,0,0,0,0,0,0,0,0,0,0,0,0,0,0,0,0,0,0,0,0,0,0,0,0,0,0,0,0,0,0,0,0,0,0,0,73.8,30.5,0.2098361,0.209836066,1.64062E-05
# 1618,7802,99748,Takahashi K.,1983,nan,0,0,0,0,0,0,0,0,0,0,0,0,0,33,0,0,0,0,0,0,0,0,0,0,0,0,0,0,0,0,0,0,0,0,0,0,0,0,0,0,0,0,0,0,0,0,0,0,0,0,0,0,0,0,0,0,0,0,0,0,0,0,0,0,0,0,0,0,0,0,0,0,0,0,0,0,0,0,0,0,0,0,0,0,0,0,0,0,0,0,0,5,0,0,0,0,0,0,0,0,62,0,0,0,0,0,0,0,0,0,0,0,0,0,0,0,0,0,0,0,0,0,0,0,0,0,0,0,0,0,0,0,0,0,0,0,0,0,0,0,0,0,0,0,0,0,0,0,0,0,0,0,0,0,0,0,0,0,0,0,0,0,0,0,0,0,0,0,0,0,0,0,0,0,0,0,0,0,0,0,0,58.8,23.01,0.2777053,0.277705346,1.6385E-05
# 4037,20715,186905,Sarkisov P.D.,1986,nan,0,0,0,15,0,0,0,0,0,0,0,0,0,0,0,0,0,0,0,0,0,0,0,0,0,0,0,0,0,0,0,0,0,0,0,0,0,0,0,0,0,0,0,0,0,0,0,0,0,0,0,0,0,0,0,0,0,0,0,0,0,0,0,0,0,0,0,0,0,0,0,0,0,0,0,0,0,0,0,0,0,0,0,0,0,0,0,0,0,0,0,5,0,0,0,0,0,0,0,0,20,0,0,0,0,0,0,0,0,0,0,0,0,0,0,0,0,0,0,0,0,0,0,0,0,0,0,0,0,0,0,0,0,0,0,0,0,60,0,0,0,0,0,0,0,0,0,0,0,0,0,0,0,0,0,0,0,0,0,0,0,0,0,0,0,0,0,0,0,0,0,0,0,0,0,0,0,0,0,0,0,61.2,24.9,0.2289157,0.228915663,1.63158E-05
# 866,32545,396922,Gopal E.S.R.,1987,nan,0,0,0,0,0,0,0,0,0,0,0,0,0,0,0,0,0,0,0,0,0,0,0,0,0,0,0,0,0,0,0,0,0,0,0,0,0,0,0,0,0,0,0,0,0,0,0,0,0,0,0,0,0,0,0,0,0,0,0,23,0,0,0,0,0,0,0,0,0,0,0,0,0,0,0,0,0,0,0,0,0,0,0,0,0,0,0,0,0,0,0,0,0,0,0,0,0,0,0,0,0,0,0,0,0,0,0,0,0,0,0,0,0,0,0,0,0,0,0,0,0,0,0,0,0,0,0,0,0,12,0,0,0,65,0,0,0,0,0,0,0,0,0,0,0,0,0,0,0,0,0,0,0,0,0,0,0,0,0,0,0,0,0,0,0,0,0,0,0,0,0,0,0,0,0,0,0,0,0,0,0,18.9,7.3,0.2945205,0.294520548,1.62791E-05
# 1399,7802,74016,Takahashi K.,1983,nan,0,0,0,0,0,0,0,0,0,0,0,0,0,90,0,0,0,0,0,0,0,0,0,0,0,0,0,0,0,0,0,0,0,0,0,0,0,0,0,0,0,0,0,0,0,0,0,0,0,0,0,0,0,0,0,0,0,0,0,0,0,0,0,0,0,0,0,0,0,0,0,0,0,0,0,0,0,0,0,0,0,0,0,0,0,0,0,0,0,0,0,0,0,0,0,0,0,0,0,0,10,0,0,0,0,0,0,0,0,0,0,0,0,0,0,0,0,0,0,0,0,0,0,0,0,0,0,0,0,0,0,0,0,0,0,0,0,0,0,0,0,0,0,0,0,0,0,0,0,0,0,0,0,0,0,0,0,0,0,0,0,0,0,0,0,0,0,0,0,0,0,0,0,0,0,0,0,0,0,0,0,29.2,11.4,0.2807018,0.280701754,1.625E-05
# 3567,16777,171583,Burkhard D.J.M.,1997,nan,0,0,0,0,0,0,0,0,0,0,0,0,0,0,0,0,0,0,0,0,0,0,0,0,0,0,0,0,0,0,0,0,0,0,0,0,0,0,0,0,0,0,0,0,0,0,0,0,0,0,4.1,0,0,0,0,0,0,0,0,0,0,0,0,0,0,0,0,0,0,0,0,0,0,0,0,0,0,0,0,0,0,0,0,24.9,0,0,0,0,0,0,0,0,0,0,0,0,0,0,0,0,0,0,0,0,0,0,0,0,0,0,0,0,0,0,0,0,0,0,0,0,0,0,0,0,0,0,0,0,0,0,0,0,0,0,0,0,0,71,0,0,0,0,0,0,0,0,0,0,0,0,0,0,0,0,0,0,0,0,0,0,0,0,0,0,0,0,0,0,0,0,0,0,0,0,0,0,0,0,0,0,0,85.9,34.7,0.2377522,0.237752161,1.62424E-05
# 4719,1580,9773,Manghnani M.H.,1974,nan,0,0,0,0,0,0,0,0,0,0,0,0,0,0,0,0,0,0,0,0,0,0,0,0,0,0,0,0,0,0,0,0,0,0,0,0,0,0,0,0,0,0,0,0,0,0,0,0,0,0,0,0,0,0,0,0,0,0,0,0,0,0,0,0,0,0,0,0,0,0,0,0,0,0,0,0,0,0,0,0,0,0,0,0,0,0,0,0,0,0,0,0,0,0,0,0,0,0,0,0,20,0,0,0,0,0,0,0,0,0,0,0,0,0,0,0,0,0,0,0,0,0,0,0,0,0,0,0,0,0,0,0,0,0,0,0,0,80,0,0,0,0,0,0,0,0,0,0,0,0,0,0,0,0,0,0,0,0,0,0,0,0,0,0,0,0,0,0,0,0,0,0,0,0,0,0,0,0,0,0,0,61.2,25.3,0.2094862,0.209486166,1.62264E-05
# 4535,16867,172140,Sidkey M.A.,1999,nan,0,0,0,0,0,0,0,0,0,0,0,0,0,0,0,0,0,0,0,0,0,0,0,0,0,0,0,0,0,0,0,0,0,0,0,0,0,0,0,0,0,0,0,0,0,0,0,0,0,0,0,0,0,0,0,0,0,0,0,0,0,0,0,0,0,0,0,0,0,0,0,0,0,0,0,0,0,0,0,0,0,0,0,0,0,0,0,0,0,0,0,0,0,0,0,0,0,0,0,0,0,0,0,0,0,0,0,0,0,0,0,0,0,0,0,0,0,0,0,0,0,0,0,0,0,0,0,0,0,0,0,0,0,0,0,0,0,0,2,0,0,0,0,0,0,0,0,0,0,0,0,0,0,65,0,0,0,0,0,0,0,0,0,0,0,0,0,33,0,0,0,0,0,0,0,0,0,0,0,0,0,51.8,21.31,0.2153918,0.215391835,1.61656E-05
# 1663,25090,302380,Ota R.,1978,nan,0,0,0,0,0,0,0,0,0,0,0,0,0,0,0,0,0,0,0,0,0,0,0,0,0,0,0,0,0,0,0,0,0,0,0,0,0,0,0,0,0,0,0,0,0,0,0,0,0,0,0,0,0,0,0,0,0,0,0,25,0,0,0,0,0,0,0,0,0,0,0,0,0,0,0,0,0,0,0,0,0,0,0,0,0,0,0,0,0,0,0,0,0,0,0,0,0,0,0,0,0,0,0,0,0,0,0,0,0,0,0,0,0,0,0,0,0,0,0,0,0,0,0,0,0,0,0,0,0,0,0,0,0,75,0,0,0,0,0,0,0,0,0,0,0,0,0,0,0,0,0,0,0,0,0,0,0,0,0,0,0,0,0,0,0,0,0,0,0,0,0,0,0,0,0,0,0,0,0,0,0,15.6,6.11,0.2765957,0.276595745,1.61538E-05
# 4983,40632,468685,Sidek H.A.A.,2003,nan,0,0,0,0,0,0,0,0,0,0,0,0,0,0,0,0,0,0,0,0,0,0,0,0,0,0,0,0,0,0,0,0,0,0,0,0,0,0,0,0,0,0,0,0,0,0,0,0,0,0,0,0,0,0,0,0,0,0,0,0,0,0,0,0,0,0,0,0,0,0,0,0,0,0,0,0,0,0,0,0,0,0,0,20,0,0,0,0,0,0,0,0,0,0,0,0,0,0,0,0,0,0,0,0,0,0,0,0,0,0,0,0,0,0,0,80,0,0,0,0,0,0,0,0,0,0,0,0,0,0,0,0,0,0,0,0,0,0,0,0,0,0,0,0,0,0,0,0,0,0,0,0,0,0,0,0,0,0,0,0,0,0,0,0,0,0,0,0,0,0,0,0,0,0,0,0,0,0,0,0,0,37.8,15.8,0.1962025,0.196202532,1.6129E-05
# 4771,39407,465141,Zheng Qiuju,2012,nan,0,0,0,0.16,0,0,0,0,0,0,0,0,0,4.84,0,0,0,0,0,0,0,0,0,0,0,0,0,0,0,0,0,0,0,0,0,0,0,0,0,0,0,0,0,0,0,0,0,0,0,0,0.15,0,0,0,0,0,0,0,0,0,0,0,0,0,0,0,0,0,0,0,0,0,0,0,0,0,0,0,0,0,0,0,0,0,0,0,0,0,0,0,0,0,0,0,0,0,0,0,0,0,14.77,0,0,0,0,0,0,0,0,0,0,0,0,0,0,0,0,0,0,0,0,0,0,0,0,0,0,0,0,0,0,0,0,0,0,0,0,80.08,0,0,0,0,0,0,0,0,0,0,0,0,0,0,0,0,0,0,0,0,0,0,0,0,0,0,0,0,0,0,0,0,0,0,0,0,0,0,0,0,0,0,0,72.4,30,0.2066667,0.206666667,1.6129E-05
# 2561,1987,110652,State Optical I,1975,TK4,0,0,0,3.821126133,0,0,0,0.269300221,0,0,0,0,0,5.884769826,0,0,24.03153971,0,0,0,0,0,0,0,0,0,0,0,0,0,0,0,0,0,0,0,0,0,0,0,0,0,0,0,0,0,0,0,0,0,0,0,0,0,0,0,0,0,0,0,0,0,0,0,0,0,0,0,0,0,0,0,0,0,0,0,0,0,0,0,0,0,0,0,0,0,0,0,0,0,0,0,0,0,0,0,0,0,0,0,0,0,0,0,0,0,0,0,0,0,0,0,0,0,0,0,0,0,0,0,0,0,0,0,0,0,0,0,0,0,0.149800123,0,0,0,0,0,0,56.52715635,0,0,0,0,0,0,0,0,0,0,0,0,0,0,0,0,0,0,0,0,0,0,0,0,0,0,0,0,0,0,0,0,0,0,0,0,0,0,0,9.316307639,0,0,0,77.6,30.85,0.2576985,0.257698541,1.60377E-05
# 3160,3861,12486,Takahashi K.,1983,nan,0,0,0,0,0,0,0,0,0,0,0,0,0,35.71428357,0,0,0,0,0,0,0,0,0,0,0,0,0,0,0,0,0,0,0,0,0,0,0,0,0,0,0,0,0,0,0,0,0,0,0,0,0,0,0,0,0,0,0,0,0,0,0,0,0,0,0,0,0,0,0,0,0,28.57143286,0,0,0,0,0,0,0,0,0,0,0,0,0,0,0,0,0,0,0,0,0,0,0,0,0,0,0,0,0,0,0,0,0,0,0,0,0,0,0,0,0,0,0,0,0,0,0,0,0,0,0,0,0,0,0,0,0,0,0,0,0,0,0,0,0,35.71428357,0,0,0,0,0,0,0,0,0,0,0,0,0,0,0,0,0,0,0,0,0,0,0,0,0,0,0,0,0,0,0,0,0,0,0,0,0,0,0,0,0,0,0,57.3,23.02,0.2445699,0.244569939,1.60213E-05
# 5108,40632,468687,Sidek H.A.A.,2003,nan,0,0,0,0,0,0,0,0,0,0,0,0,0,0,0,0,0,0,0,0,0,0,0,0,0,0,0,0,0,0,0,0,0,0,0,0,0,0,0,0,0,0,0,0,0,0,0,0,0,0,0,0,0,0,0,0,0,0,0,0,0,0,0,0,0,0,0,0,0,0,0,0,0,0,0,0,0,0,0,0,0,0,0,30,0,0,0,0,0,0,0,0,0,0,0,0,0,0,0,0,0,0,0,0,0,0,0,0,0,0,0,0,0,0,0,70,0,0,0,0,0,0,0,0,0,0,0,0,0,0,0,0,0,0,0,0,0,0,0,0,0,0,0,0,0,0,0,0,0,0,0,0,0,0,0,0,0,0,0,0,0,0,0,0,0,0,0,0,0,0,0,0,0,0,0,0,0,0,0,0,0,43.1,18.3,0.1775956,0.177595628,1.6E-05
# 4168,1580,9774,Manghnani M.H.,1974,nan,0,0,0,0,0,0,0,0,0,0,0,0,0,0,0,0,0,0,0,0,0,0,0,0,0,0,0,0,0,0,0,0,0,0,0,0,0,0,0,0,0,0,0,0,0,0,0,0,0,0,0,0,0,0,0,0,0,0,0,0,0,0,0,0,0,0,0,0,0,0,0,0,0,0,0,0,0,0,0,0,0,0,0,0,0,0,0,0,0,0,0,0,0,0,0,0,0,0,0,0,25,0,0,0,0,0,0,0,0,0,0,0,0,0,0,0,0,0,0,0,0,0,0,0,0,0,0,0,0,0,0,0,0,0,0,0,0,75,0,0,0,0,0,0,0,0,0,0,0,0,0,0,0,0,0,0,0,0,0,0,0,0,0,0,0,0,0,0,0,0,0,0,0,0,0,0,0,0,0,0,0,59.8,24.4,0.2254098,0.225409836,1.6E-05
# 2687,35186,423681,Saddeek Y.B.,2009,nan,0,0,0,0,0,0,0,0,0,0,0,0,0,56.1,0,0,0,0,0,7.5,0,0,0,0,0,0,0,0,0,0,0,0,0,0,0,0,0,0,0,0,0,0,0,0,0,0,0,0,0,0,0,0,0,0,0,0,0,0,0,0,0,0,0,0,0,0,0,0,0,0,0,0,0,0,0,0,0,0,0,0,0,0,0,0,0,0,0,0,0,0,0,0,0,0,0,0,0,0,0,0,28.9,0,0,0,0,0,7.5,0,0,0,0,0,0,0,0,0,0,0,0,0,0,0,0,0,0,0,0,0,0,0,0,0,0,0,0,0,0,0,0,0,0,0,0,0,0,0,0,0,0,0,0,0,0,0,0,0,0,0,0,0,0,0,0,0,0,0,0,0,0,0,0,0,0,0,0,0,0,0,0,0,0,61.7,24.6,0.254065,0.254065041,1.6E-05
# 869,10627,80755,Zhao Xiujian,1987,nan,0,0,0,0,7,0,0,0,0,0,0,0,0,0,0,21,0,0,0,0,0,0,0,0,0,0,0,0,0,0,0,0,0,0,0,0,0,0,0,0,0,0,0,0,0,0,0,0,0,0,0,0,0,0,0,0,0,0,0,0,0,0,0,0,0,0,0,0,0,0,0,0,0,0,0,0,0,0,0,0,0,0,0,0,0,0,0,0,30,0,0,0,0,0,0,0,0,0,0,0,0,0,0,0,0,0,0,0,0,0,0,0,0,0,0,0,0,0,0,0,0,0,0,0,0,0,0,0,0,0,0,0,0,0,0,0,0,0,0,0,0,0,0,0,0,0,0,0,0,0,0,0,0,0,0,0,0,0,0,0,0,0,0,0,0,0,0,0,0,0,0,0,0,0,0,0,0,0,0,42,0,57.2,22.1,0.2941176,0.294117647,1.6E-05
# 5104,2014,9543,Goralnik A.S.,1972,nan,0,0,0,0,0,0,0,0,0,0,0,0,0,0,0,0,0,0,0,0,0,0,0,0,0,0,0,0,0,0,0,0,0,0,0,0,0,0,0,0,0,0,0,0,0,0,0,0,0,0,0,0,0,0,0,0,0,0,0,0,0,0,0,0,0,0,0,0,0,0,0,0,0,0,0,0,0,0,0,0,0,0,0,0,0,0,0,0,0,0,0,0,0,0,0,0,0,0,0,0,0,0,0,0,0,0,0,0,0,0,0,0,0,0,0,0,0,0,0,0,0,0,0,0,0,0,0,0,0,0,0,0,0,0,0,0,0,92,0,0,0,0,0,0,0,0,0,0,0,0,0,0,0,0,0,0,0,8,0,0,0,0,0,0,0,0,0,0,0,0,0,0,0,0,0,0,0,0,0,0,0,66,28,0.1785714,0.178571429,1.6E-05
# 3520,1980,44499,Eagan R.J.,1978,nan,0,0,0,22.6,0,0,0,0,0,0,0,0,0,0,0,0,0,0,0,0,0,0,0,0,0,0,0,0,0,0,0,0,0,0,0,0,0,0,0,0,0,0,0,0,0,0,0,0,0,0,0,0,0,0,0,0,0,0,0,0,0,0,0,0,0,0,0,0,0,0,0,0,0,0,0,0,0,0,0,0,0,0,0,0,0,0,0,0,0,0,0,0,0,0,0,0,0,0,0,0,17.4,0,0,0,0,0,0,0,0,0,0,0,0,0,0,0,0,0,0,0,0,0,0,0,0,0,0,0,0,0,0,0,0,0,0,0,0,60,0,0,0,0,0,0,0,0,0,0,0,0,0,0,0,0,0,0,0,0,0,0,0,0,0,0,0,0,0,0,0,0,0,0,0,0,0,0,0,0,0,0,0,78,31.5,0.2380952,0.238095238,1.6E-05
# 3521,4562,14653,Osaka A.,1986,nan,0,0,0,0,0,0,0,0,0,0,0,0,0,0,0,0,0,0,0,0,0,0,0,0,0,0,0,0,0,0,0,0,0,0,0,0,0,0,0,0,0,0,0,0,0,0,0,0,0,0,0,0,0,0,0,0,0,0,0,0,65.23,0,0,0,0,0,0,0,0,0,0,0,0,0,0,0,0,0,0,0,0,0,0,0,0,0,0,0,0,0,0,0,0,0,0,0,0,0,0,0,13.05,0,0,0,0,0,0,0,0,0,0,0,0,0,0,0,0,0,0,0,0,0,0,0,0,0,0,0,0,0,0,0,0,0,0,0,0,21.72,0,0,0,0,0,0,0,0,0,0,0,0,0,0,0,0,0,0,0,0,0,0,0,0,0,0,0,0,0,0,0,0,0,0,0,0,0,0,0,0,0,0,0,70.2,28.35,0.2380952,0.238095238,1.6E-05
# 5043,6619,38516,Gan Fuxi,1959,nan,0,0,0,8,0,0,0,0,0,0,0,0,0,0,0,0,0,0,0,0,0,0,0,0,0,0,0,0,0,0,0,0,0,0,0,0,0,0,0,0,0,0,0,0,0,0,0,0,0,0,0,0,0,0,0,0,0,0,0,0,0,0,0,0,0,0,0,0,0,0,0,0,0,0,0,0,0,0,0,0,0,0,0,32,0,0,0,0,0,0,0,0,0,0,0,0,0,0,0,0,0,0,0,0,0,0,0,0,0,0,0,0,0,0,0,0,0,0,0,0,0,0,0,0,0,0,0,0,0,0,0,0,0,0,0,0,0,60,0,0,0,0,0,0,0,0,0,0,0,0,0,0,0,0,0,0,0,0,0,0,0,0,0,0,0,0,0,0,0,0,0,0,0,0,0,0,0,0,0,0,0,84.9,35.7,0.1890756,0.18907563,1.6E-05
# 3652,8877,71707,Shaw R.R.,1971,nan,0,0,0,0,0,0,0,0,0,0,0,0,0,0,0,0,0,0,0,0,0,0,0,0,0,0,0,0,0,0,0,0,0,0,0,0,0,0,0,0,0,0,0,0,0,0,0,0,0,0,0,0,0,0,0,0,0,0,0,0,70,0,0,0,0,0,0,0,0,0,0,0,0,0,0,0,0,0,0,0,0,0,0,0,0,0,0,0,0,0,0,0,0,0,0,0,0,0,0,0,30,0,0,0,0,0,0,0,0,0,0,0,0,0,0,0,0,0,0,0,0,0,0,0,0,0,0,0,0,0,0,0,0,0,0,0,0,0,0,0,0,0,0,0,0,0,0,0,0,0,0,0,0,0,0,0,0,0,0,0,0,0,0,0,0,0,0,0,0,0,0,0,0,0,0,0,0,0,0,0,0,60.3,24.4,0.2356557,0.235655738,1.6E-05
# 5202,17142,147489,Hessenkemper H.,1989,nan,0,0,0,1.506889201,0,0,0,0,0,0,0,0,0,0,0,0,0,0,0,0,0,0,0,0,4.003599878,0,0,0,0,0,0,0,0,0,0,0,0,0,0,0,0,0,0,0,0,0,0,0,0,0,0,0,0,0,0,0,0,0,0,0,0,0,0,0,0,0,0,0,0,0,0,0.499449735,0,0,0,0,0,0,0,0,0,0,0,0,0,0,0,0,0,0,0,8.008366756,0,0,0,0,0,0,0,0,12.03937362,0,0,0,0,0,0,0,0,0,0,0,0,0,0,0,0,0,0,0,0,0,0,0,0,0,0,0,0,0,0.102199946,0,0,0,0,0,0,73.84012086,0,0,0,0,0,0,0,0,0,0,0,0,0,0,0,0,0,0,0,0,0,0,0,0,0,0,0,0,0,0,0,0,0,0,0,0,0,0,0,0,0,0,0,71,30.5,0.1639344,0.163934426,1.6E-05
# 4736,26687,21296,LaCourse W.C.,1996,nan,0,0,0,0,0,0,0,0,0,0,0,0,0,0,0,0,0,0,0,0,0,0,0,0,0,0,0,0,0,0,0,0,0,0,0,0,0,0,0,0,0,0,0,0,0,0,0,0,0,0,0,0,0,0,0,0,0,0,0,0,0,0,0,0,0,0,0,0,0,0,0,0,0,0,0,0,0,0,0,0,0,0,0,0,0,0,0,0,0,0,0,0,0,0,0,0,0,0,0,0,25,0,0,0,0,0,0,0,0,0,0,0,0,0,0,0,0,0,0,0,0,0,0,0,0,0,0,0,0,0,0,0,0,0,0,0,0,75,0,0,0,0,0,0,0,0,0,0,0,0,0,0,0,0,0,0,0,0,0,0,0,0,0,0,0,0,0,0,0,0,0,0,0,0,0,0,0,0,0,0,0,58,24,0.2083333,0.208333333,1.6E-05
# 4737,31787,379153,Kodama M.,2006,nan,0,0,0,0,0,0,0,0,0,0,0,0,0,92.7,0,0,0,0,0,0,0,0,0,0,0,0,0,0,0,0,0,0,0,0,0,0,0,0,0,0,0,0,0,0,0,0,0,0,0,0,0,0,0,0,0,0,0,0,0,0,0,0,0,0,0,0,0,0,0,0,0,0,0,0,0,0,0,0,0,0,0,0,0,0,0,0,0,0,0,0,0,0,0,0,0,0,0,0,0,0,7.3,0,0,0,0,0,0,0,0,0,0,0,0,0,0,0,0,0,0,0,0,0,0,0,0,0,0,0,0,0,0,0,0,0,0,0,0,0,0,0,0,0,0,0,0,0,0,0,0,0,0,0,0,0,0,0,0,0,0,0,0,0,0,0,0,0,0,0,0,0,0,0,0,0,0,0,0,0,0,0,0,29,12,0.2083333,0.208333333,1.6E-05
# 3198,31749,166037,El0Mallawany R.,1992,nan,0,0,0,0,0,0,0,0,0,0,0,0,0,0,0,0,0,0,0,0,0,0,0,0,0,0,0,0,0,0,0,0,0,0,0,0,0,0,0,0,0,0,0,0,0,0,0,0,0,0,0,0,0,0,0,0,0,0,0,0,0,0,0,0,0,0,0,0,0,0,0,0,0,0,0,0,0,0,0,0,0,0,0,0,0,0,0,0,0,0,0,0,0,0,0,0,0,0,0,0,0,0,0,0,0,0,0,0,0,0,0,0,0,0,0,0,0,0,0,0,0,0,0,0,0,0,0,0,0,0,0,0,0,0,0,0,0,0,0,0,0,0,0,0,0,0,0,0,0,0,0,0,0,82.10983,0,0,0,0,0,0,0,0,0,0,0,0,0,0,0,0,0,0,0,0,0,0,0,17.89017,0,0,0,66.9,26.89,0.2439569,0.243956861,1.58689E-05
# 3306,3861,143637,Takahashi K.,1983,nan,0,0,0,0,0,0,0,0,0,0,0,0,0,25,0,0,0,0,0,0,0,0,0,0,0,0,0,0,0,0,0,0,0,0,0,0,0,0,0,0,0,0,0,0,0,0,0,0,0,0,0,0,0,0,0,0,0,0,0,0,0,0,0,0,0,0,0,0,0,0,0,25,0,0,0,0,0,0,0,0,0,0,0,0,0,0,0,0,0,0,0,0,0,0,0,0,0,0,0,0,0,0,0,0,0,0,0,0,0,0,0,0,0,0,0,0,0,0,0,0,0,0,0,0,0,0,0,0,0,0,0,0,0,0,0,0,0,50,0,0,0,0,0,0,0,0,0,0,0,0,0,0,0,0,0,0,0,0,0,0,0,0,0,0,0,0,0,0,0,0,0,0,0,0,0,0,0,0,0,0,0,60.9,24.53,0.2413371,0.241337138,1.58277E-05
# 4040,1834,9127,Takahashi K.,1983,nan,0,0,0,0,0,0,0,0,0,0,0,0,0,0,0,0,0,0,0,0,0,0,0,0,0,0,0,0,0,0,0,0,0,0,0,0,0,0,0,0,0,0,0,0,0,0,0,0,0,0,0,0,0,0,0,0,0,0,0,0,0,0,0,0,0,0,0,0,0,0,0,0,0,0,0,0,0,0,0,0,0,0,0,32,0,0,0,0,0,0,0,0,0,0,0,0,0,0,0,0,0,0,0,0,0,0,0,0,0,0,0,0,0,0,0,0,0,0,0,0,0,0,0,0,0,0,0,0,0,0,0,0,0,0,0,0,0,68,0,0,0,0,0,0,0,0,0,0,0,0,0,0,0,0,0,0,0,0,0,0,0,0,0,0,0,0,0,0,0,0,0,0,0,0,0,0,0,0,0,0,0,75.4,30.69,0.2284132,0.228413164,1.5806E-05
# 338,9236,96541,Osaka A.,1988,nan,0,0,0,2.9,0,0,0,0,0,0,0,0,0,48,0,0,0,0,0,0,0,0,0,0,0,0,0,0,0,0,0,0,0,0,0,0,0,0,0,0,0,0,0,0,0,0,0,0,0,0,0,0,0,0,0,0,0,0,0,0,0,0,0,0.5,0,0,0,0,0,0,0,31.5,0,0,0,0,0,0,0,0,0,0,0,0,0,0,0,0,0,0,0,0,0,0,0,0,0,0,0,0,0,0,0,0,0,0,0,0,0,0,0,0,0,0,0,17.1,0,0,0,0,0,0,0,0,0,0,0,0,0,0,0,0,0,0,0,0,0,0,0,0,0,0,0,0,0,0,0,0,0,0,0,0,0,0,0,0,0,0,0,0,0,0,0,0,0,0,0,0,0,0,0,0,0,0,0,0,0,0,0,0,0,33.7,12.8,0.3164063,0.31640625,1.58025E-05
# 3131,6619,38493,Gan Fuxi,1959,nan,0,0,0,12,0,0,0,0,0,0,0,0,0,12,0,0,0,0,0,0,0,0,0,0,0,0,0,0,0,0,0,0,0,0,0,0,0,0,0,0,0,0,0,0,0,0,0,0,0,0,0,0,0,0,0,0,0,0,0,0,0,0,0,0,0,0,0,0,0,0,0,0,0,0,0,0,0,0,0,0,0,0,0,16,0,0,0,0,0,0,0,0,0,0,0,0,0,0,0,0,0,0,0,0,0,0,0,0,0,0,0,0,0,0,0,0,0,0,0,0,0,0,0,0,0,0,0,0,0,0,0,0,0,0,0,0,0,60,0,0,0,0,0,0,0,0,0,0,0,0,0,0,0,0,0,0,0,0,0,0,0,0,0,0,0,0,0,0,0,0,0,0,0,0,0,0,0,0,0,0,0,76.5,30.7,0.2459283,0.245928339,1.57616E-05
# 4996,6619,38519,Gan Fuxi,1959,nan,0,0,0,8,0,0,0,0,0,0,0,0,0,8,0,0,0,0,0,0,0,0,0,0,0,0,0,0,0,0,0,0,0,0,0,0,0,0,0,0,0,0,0,0,0,0,0,0,0,0,0,0,0,0,0,0,0,0,0,0,0,0,0,0,0,0,0,0,0,0,0,0,0,0,0,0,0,0,0,0,0,0,0,24,0,0,0,0,0,0,0,0,0,0,0,0,0,0,0,0,0,0,0,0,0,0,0,0,0,0,0,0,0,0,0,0,0,0,0,0,0,0,0,0,0,0,0,0,0,0,0,0,0,0,0,0,0,60,0,0,0,0,0,0,0,0,0,0,0,0,0,0,0,0,0,0,0,0,0,0,0,0,0,0,0,0,0,0,0,0,0,0,0,0,0,0,0,0,0,0,0,80.9,33.84,0.195331,0.195330969,1.57337E-05
# 1858,2004,110660,State Optical I,1975,TK20,0,0,0,3.165182791,0,0,0,0,0,0,0,0,0,9.768158442,0,0,24.86860622,0,0,0,0,0,0,0,5.816729454,0,0,0,0,0,0,0,0,0,0,0,0,0,0,0,0,0,0,0,0,0,0,0,0,0,0,0,0,0,0,0,0,0,0,0,0,0,0,0,0,0,0,0,0,0,0,0,0,0,0,0,0,0,0,0,0,0,0,0,0,0,0,0,0,0,0,0,0,0,0,0,0,0,0,0,0,0,0,0,0,0,0,0,0,0,0,0,0,0,0,0,0,0,0,0,0,0,0,0,0,0,0,0,0,0,0.100900025,0,0,0,0,0,0,51.62422291,0,0,0,0,0,0,0,0,0,0,0,0,0,0,0,0,0,0,0,0,0,0,0,0,0,0,0,0,0,0,0,0,0,0,0,0,0,0,0,4.656200164,0,0,0,81,31.85,0.2715856,0.271585557,1.57225E-05
# 91,41016,480036,Vasantharani P.,2011,nan,0,0,0,0,0,0,0,0,0,0,0,0,0,0,0,0,0,0,0,0,0,0,0,0,0,0,0,0,0,0,0,0,0,0,0,0,0,0,0,0,0,0,0,0,0,0,0,0,0,0,0,0,0,0,0,0,0,0,0,0,0,0,0,0,0,0,0,0,0,0,0,0,0,0,0,0,0,0,0,0,0,0,0,0,0,0,0,0,0,0,0,0,0,0,0,0,0,0,0,0,0,0,0,0,0,0,0,0,0,0,0,0,0,0,0,0,0,0,0,40,0,0,0,0,0,0,0,0,0,0,0,0,0,0,0,0,0,0,0,0,0,0,0,0,0,0,0,0,0,0,0,0,0,0,0,0,0,0,0,0,0,0,0,0,0,0,0,60,0,0,0,0,0,0,0,0,0,0,0,0,0,30.1,11.1,0.3558558,0.355855856,1.56962E-05
# 5014,8877,71698,Shaw R.R.,1971,nan,0,0,0,0,0,0,0,0,0,0,0,0,0,0,0,0,0,0,0,0,0,0,0,0,0,0,0,0,0,0,0,0,0,0,0,0,0,0,0,0,0,0,0,0,0,0,0,0,0,0,0,0,0,0,0,0,0,0,0,0,92,0,0,0,0,0,0,0,0,0,0,0,0,0,0,0,0,0,0,0,0,0,0,0,0,0,0,0,0,0,0,0,0,0,0,0,0,0,0,0,8,0,0,0,0,0,0,0,0,0,0,0,0,0,0,0,0,0,0,0,0,0,0,0,0,0,0,0,0,0,0,0,0,0,0,0,0,0,0,0,0,0,0,0,0,0,0,0,0,0,0,0,0,0,0,0,0,0,0,0,0,0,0,0,0,0,0,0,0,0,0,0,0,0,0,0,0,0,0,0,0,63.2,26.5,0.1924528,0.19245283,1.56863E-05
# 3090,6619,38514,Gan Fuxi,1959,nan,0,0,0,8,0,0,0,0,0,0,0,0,0,28,0,0,0,0,0,0,0,0,0,0,0,0,0,0,0,0,0,0,0,0,0,0,0,0,0,0,0,0,0,0,0,0,0,0,0,0,0,0,0,0,0,0,0,0,0,0,0,0,0,0,0,0,0,0,0,0,0,0,0,0,0,0,0,0,0,0,0,0,0,0,0,0,0,0,0,0,0,0,0,0,0,0,0,0,0,0,4,0,0,0,0,0,0,0,0,0,0,0,0,0,0,0,0,0,0,0,0,0,0,0,0,0,0,0,0,0,0,0,0,0,0,0,0,60,0,0,0,0,0,0,0,0,0,0,0,0,0,0,0,0,0,0,0,0,0,0,0,0,0,0,0,0,0,0,0,0,0,0,0,0,0,0,0,0,0,0,0,49.9,20.01,0.2468766,0.246876562,1.55061E-05
# 4082,4562,14665,Osaka A.,1986,nan,0,0,0,0,0,0,0,0,0,0,0,0,0,0,0,0,0,0,0,0,0,0,0,0,0,0,0,0,0,0,0,0,0,0,0,0,0,0,0,0,0,0,0,0,0,0,0,0,0,0,0,0,0,0,0,0,0,0,0,0,45.454545,0,0,0,0,0,0,0,0,0,0,0,0,0,0,0,0,0,0,0,0,0,0,0,0,0,0,0,0,0,0,0,0,0,0,0,0,0,0,0,9.09091,0,0,0,0,0,0,0,0,0,0,0,0,0,0,0,0,0,0,0,0,0,0,0,0,0,0,0,0,0,0,0,0,0,0,0,0,45.454545,0,0,0,0,0,0,0,0,0,0,0,0,0,0,0,0,0,0,0,0,0,0,0,0,0,0,0,0,0,0,0,0,0,0,0,0,0,0,0,0,0,0,0,68.3,27.83,0.2270931,0.227093065,1.53956E-05
# 837,7356,94012,Keshishyan T.N.,1979,nan,0,0,0,0,0,0,0,0,0,0,0,0,0,37,0,0,0,0,0,53,0,0,0,0,0,0,0,0,0,0,0,0,0,0,0,0,0,0,0,0,0,0,0,0,0,0,0,0,0,0,0,0,0,0,0,0,0,0,0,0,0,0,0,0,0,0,0,0,0,0,0,0,0,0,0,0,0,0,0,0,0,0,0,0,0,0,0,0,0,0,0,0,0,0,0,0,0,0,0,0,0,0,0,0,0,0,0,0,0,0,0,0,0,0,0,0,0,0,0,10,0,0,0,0,0,0,0,0,0,0,0,0,0,0,0,0,0,0,0,0,0,0,0,0,0,0,0,0,0,0,0,0,0,0,0,0,0,0,0,0,0,0,0,0,0,0,0,0,0,0,0,0,0,0,0,0,0,0,0,0,0,62.7,24.2,0.2954545,0.295454545,1.53846E-05
# 5207,38811,459455,Iezid M.,2011,nan,0,0,0,0,0,0,0,0,0,0,0,0,0,0,0,0,0,0,0,0,0,0,0,0,0,0,30,0,0,0,0,0,0,0,0,0,0,0,0,0,0,0,0,0,0,0,0,0,0,0,0,0,0,0,0,0,0,0,0,0,0,0,0,0,0,0,0,0,0,0,0,0,0,0,0,0,0,0,0,0,0,0,0,0,0,0,0,0,0,0,0,0,0,0,0,0,0,0,0,0,0,0,0,0,0,0,0,0,0,0,0,0,0,0,0,0,0,0,0,0,0,0,0,0,0,0,0,0,0,0,0,0,0,0,0,0,0,0,0,0,0,0,0,0,0,10,0,60,0,0,0,0,0,0,0,0,0,0,0,0,0,0,0,0,0,0,0,0,0,0,0,0,0,0,0,0,0,0,0,0,0,28.1,12.1,0.161157,0.161157025,1.53846E-05
# 4512,26687,21306,LaCourse W.C.,1996,nan,0,0,0,4,0,0,0,0,0,0,0,0,0,0,0,0,0,0,0,0,0,0,0,0,0,0,0,0,0,0,0,0,0,0,0,0,0,0,0,0,0,0,0,0,0,0,0,0,0,0,0,0,0,0,0,0,0,0,0,0,0,0,0,0,0,0,0,0,0,0,0,0,0,0,0,0,0,0,0,0,0,0,0,12.5,0,0,0,0,0,0,0,0,0,0,0,0,0,0,0,0,12.5,0,0,0,0,0,0,0,0,0,0,0,0,0,0,0,0,0,0,0,0,0,0,0,0,0,0,0,0,0,0,0,0,0,0,0,0,71,0,0,0,0,0,0,0,0,0,0,0,0,0,0,0,0,0,0,0,0,0,0,0,0,0,0,0,0,0,0,0,0,0,0,0,0,0,0,0,0,0,0,0,73,30,0.2166667,0.216666667,1.53846E-05
# 4513,26687,21307,LaCourse W.C.,1996,nan,0,0,0,6,0,0,0,0,0,0,0,0,0,0,0,0,0,0,0,0,0,0,0,0,0,0,0,0,0,0,0,0,0,0,0,0,0,0,0,0,0,0,0,0,0,0,0,0,0,0,0,0,0,0,0,0,0,0,0,0,0,0,0,0,0,0,0,0,0,0,0,0,0,0,0,0,0,0,0,0,0,0,0,12.5,0,0,0,0,0,0,0,0,0,0,0,0,0,0,0,0,12.5,0,0,0,0,0,0,0,0,0,0,0,0,0,0,0,0,0,0,0,0,0,0,0,0,0,0,0,0,0,0,0,0,0,0,0,0,69,0,0,0,0,0,0,0,0,0,0,0,0,0,0,0,0,0,0,0,0,0,0,0,0,0,0,0,0,0,0,0,0,0,0,0,0,0,0,0,0,0,0,0,73,30,0.2166667,0.216666667,1.53846E-05
# 4514,26687,22283,LaCourse W.C.,1996,nan,0,0,0,15,0,0,0,0,0,0,0,0,0,0,0,0,0,0,0,0,0,0,0,0,7,0,0,0,0,0,0,0,0,0,0,0,0,0,0,0,0,0,0,0,0,0,0,0,0,0,0,0,0,0,0,0,0,0,0,0,0,0,0,0,0,0,0,0,0,0,0,0,0,0,0,0,0,0,0,0,0,0,0,0,0,0,0,0,0,0,0,0,0,0,0,0,0,0,0,0,18,0,0,0,0,0,0,0,0,0,0,0,0,0,0,0,0,0,0,0,0,0,0,0,0,0,0,0,0,0,0,0,0,0,0,0,0,60,0,0,0,0,0,0,0,0,0,0,0,0,0,0,0,0,0,0,0,0,0,0,0,0,0,0,0,0,0,0,0,0,0,0,0,0,0,0,0,0,0,0,0,73,30,0.2166667,0.216666667,1.53846E-05
# 5023,31836,394628,Lin Chung0Chern,2006,nan,0,0,0,9.601,0,0,0,0,0,0,0,0,0,0,0,0,0,0,0,0,0,0,0,0,1.701,0,0,0,0,0,0,0,0,0,0,0,0,0,0,0,0,0,0,0,0,0,0,0,0,0,0.849,1.038,0,0,0,0,0,0,0,0,0,0,0,0,0,0,0,0,0,0,0,0,0,0,0,0,0,0,0,0,0,0,0,0,0,0,0,0,0,0,0,0.73,0,0,0.061,0,0,0,0,0,0,0,0,0,0,0,0,0,0,0,0,0,0,0,0,0.035,0,0,0,0,0,0,0,0,0,0,0,0,0,0,0,0,0,0,0,0,0,85.716,0,0,0,0,0,0,0,0,0,0,0,0,0,0,0,0,0,0,0,0.269,0,0,0,0,0,0,0,0,0,0,0,0,0,0,0,0,0,0,0,0,0,0,0,81,34,0.1911765,0.191176471,1.53846E-05
