Repository: jacobergzhou/Poisson-Ratio

File: Poisson_ratio.csv (part 50 of 70)
,Code,Glass #,Author,Year,Trademark,Ag2O,AgI,Al,Al2O3,AlF3,AlN,As,As2O3,As2O5,As2S3,As2Se3,AsSe,B,B2O3,Ba,BaCl2,BaF2,BaO,Be,BeF2,BeO,Bi2O3,BiCl3,Br,C,Ca,CaF2,CaO,Cd,CdCl2,CdF2,CdO,Ce2O3,CeF3,CeO2,Cl,Co,Co3O4,CoO,Cr,Cr2O3,Cs,Cs2O,CsCl,CsF,Cu,Cu2O,CuO,Dy2O3,Er,Er2O3,ErF3,Eu,Eu2O3,EuF3,F,Fe,Fe2O3,FeO,Ga,Ga2O3,Ga2S3,Ga2Se3,GaF3,Gd2O3,GdF3,Ge,GeO2,GeS2,GeSe2,H2O,HfF4,HfO2,Hg,Ho2O3,I,InF3,K,K2O,K2S,K2SO4,KBr,KCl,KF,KHF2,La,La2O3,La2S3,LaF3,Li,Li2O,Li2S,Li2SO4,LiBr,LiCl,LiF,LiI,Mg,MgF2,MgO,Mn,Mn2O3,MnF2,MnO,MnO2,Mo,MoO2,MoO3,N,Na,Na2O,Na2S,Na2SO4,NaCl,NaF,NaPO3,Nb,Nb2O5,Nd,Nd2O3,NdF3,NH4NO3,Ni,NiO,O,OH,P,P2O5,Pb,PbCl2,PbF2,PbO,PdO,Pr2O3,Pr6O11,PrF3,R2O3,Rb2O,RbF,Rh2O3,RŒO,RuO2,S,Sb,Sb2O3,Sb2S3,Sc2O3,Se,Si,Si3N4,SiC,SiO2,Sm2O3,Sn,SnO,SnO2,SO2,SO3,Sr,SrCl2,SrF2,SrO,Ta2O3,Ta2O5,Tb2O3,TbF3,Te,TeO2,Th,ThF4,ThO2,Ti,TiO2,Tl,Tl2O,Tl2Se,TlSe,Tm2O3,U,U3O8,UO2,V,V2O5,VO6,WO3,Y,Y2O3,Yb2O3,YbF3,YF3,Zn,ZnCl2,ZnF2,ZnO,ZnSO4,Zr,ZrF4,ZrO2,Young's modulus E (GPa),Shear modulus G (GPa),Poisson's ratio v
3795,29116,382235,El-Mallawany R.,2006,,-,-,-,0.0,-,-,-,-,-,-,-,-,-,0.0,-,-,-,0.0,-,-,0.0,0.0,-,-,-,-,-,0.0,-,-,-,0.0,-,-,-,-,-,-,-,-,-,-,0.0,-,-,-,-,-,-,-,-,-,-,-,-,-,-,-,-,-,0.0,-,-,-,-,-,-,0.0,-,-,0.0,-,-,-,-,-,-,-,0.0,-,-,-,-,-,-,-,-,-,-,-,0.0,-,-,-,-,-,-,,-,0.0,-,-,-,-,-,-,-,-,-,-,0.0,-,-,-,-,-,-,-,-,-,-,-,-,-,-,-,-,0.0,-,-,-,0.0,-,-,-,-,0.0,-,-,-,100.0,-,-,-,-,-,-,-,-,-,-,0.0,-,-,-,-,-,-,-,-,-,0.0,-,-,-,-,-,50.0,-,-,-,-,10.0,-,-,-,-,-,-,-,-,-,40,-,0.0,-,-,-,-,-,-,-,-,0.0,-,-,-,0.0,50.4,20.19,0.248
3796,29116,382236,El-Mallawany R.,2006,,-,-,-,0.0,-,-,-,-,-,-,-,-,-,0.0,-,-,-,0.0,-,-,0.0,0.0,-,-,-,-,-,0.0,-,-,-,0.0,-,-,-,-,-,-,-,-,-,-,0.0,-,-,-,-,-,-,-,-,-,-,-,-,-,-,-,-,-,0.0,-,-,-,-,-,-,0.0,-,-,0.0,-,-,-,-,-,-,-,0.0,-,-,-,-,-,-,-,-,-,-,-,0.0,-,-,-,-,-,-,,-,0.0,-,-,-,-,-,-,-,-,-,-,0.0,-,-,-,-,-,-,-,-,-,-,-,-,-,-,-,-,0.0,-,-,-,0.0,-,-,-,-,0.0,-,-,-,100.0,-,-,-,-,-,-,-,-,-,-,0.0,-,-,-,-,-,-,-,-,-,0.0,-,-,-,-,-,50.0,-,-,-,-,12.5,-,-,-,-,-,-,-,-,-,37.5,-,0.0,-,-,-,-,-,-,-,-,0.0,-,-,-,0.0,52.7,21.21,0.242
3797,29116,382237,El-Mallawany R.,2006,,-,-,-,0.0,-,-,-,-,-,-,-,-,-,0.0,-,-,-,0.0,-,-,0.0,0.0,-,-,-,-,-,0.0,-,-,-,0.0,-,-,-,-,-,-,-,-,-,-,0.0,-,-,-,-,-,-,-,-,-,-,-,-,-,-,-,-,-,0.0,-,-,-,-,-,-,0.0,-,-,0.0,-,-,-,-,-,-,-,0.0,-,-,-,-,-,-,-,-,-,-,-,0.0,-,-,-,-,-,-,,-,0.0,-,-,-,-,-,-,-,-,-,-,0.0,-,-,-,-,-,-,-,-,-,-,-,-,-,-,-,-,0.0,-,-,-,0.0,-,-,-,-,0.0,-,-,-,100.0,-,-,-,-,-,-,-,-,-,-,0.0,-,-,-,-,-,-,-,-,-,0.0,-,-,-,-,-,50.0,-,-,-,-,15.0,-,-,-,-,-,-,-,-,-,35,-,0.0,-,-,-,-,-,-,-,-,0.0,-,-,-,0.0,54.5,21.97,0.241
3798,29141,382251,Abd El-Moneim A,2005,,-,-,-,20.9,-,-,-,-,-,-,-,-,-,41.0,-,-,-,0.0,-,-,0.0,0.0,-,-,-,-,-,38.1,-,-,-,0.0,-,-,-,-,-,-,-,-,-,-,0.0,-,-,-,-,-,-,-,-,-,-,-,-,-,-,-,-,-,0.0,-,-,-,-,-,-,0.0,-,-,0.0,-,-,-,-,-,-,-,0.0,-,-,-,-,-,-,-,-,-,-,-,0.0,-,-,-,-,-,-,,-,0.0,-,-,-,-,-,-,-,-,-,-,0.0,-,-,-,-,-,-,-,-,-,-,-,-,-,-,-,-,0.0,-,-,-,0.0,-,-,-,-,61.9,-,-,-,100.0,-,-,-,-,-,-,-,-,-,-,0.0,-,-,-,-,-,-,-,-,-,0.0,-,-,-,-,-,0.0,-,-,-,-,0.0,-,-,-,-,-,-,-,-,-,-,-,0.0,-,-,-,-,-,-,-,-,0.0,-,-,-,0.0,112.0,46.2,0.219
3799,29141,382252,Abd El-Moneim A,2005,,-,-,-,20.64198,-,-,-,-,-,-,-,-,-,40.49383,-,-,-,0.0,-,-,0.0,0.0,-,-,-,-,-,37.62963,-,-,-,0.0,-,-,-,-,-,-,-,-,-,-,0.0,-,-,-,-,-,-,-,-,-,-,-,-,-,-,-,-,-,0.0,-,-,-,-,-,-,0.0,-,-,0.0,-,-,-,-,-,-,-,0.0,-,-,-,-,-,-,-,-,-,-,-,0.0,-,-,-,-,-,-,,-,0.0,-,-,-,-,-,-,-,-,-,-,0.0,-,-,-,-,-,-,-,-,-,-,-,-,-,-,-,-,0.0,-,-,-,0.0,-,-,-,-,61.1358,-,-,-,99.99999,-,-,-,-,-,-,-,-,-,-,0.0,-,-,-,-,-,-,-,-,-,0.0,-,-,-,-,-,0.0,-,-,-,-,1.234568,-,-,-,-,-,-,-,-,-,-,-,0.0,-,-,-,-,-,-,-,-,0.0,-,-,-,0.0,108.0,44.6,0.219
3800,29141,382253,Abd El-Moneim A,2005,,-,-,-,19.66134,-,-,-,-,-,-,-,-,-,38.57009,-,-,-,0.0,-,-,0.0,0.0,-,-,-,-,-,35.84196,-,-,-,0.0,-,-,-,-,-,-,-,-,-,-,0.0,-,-,-,-,-,-,-,-,-,-,-,-,-,-,-,-,-,0.0,-,-,-,-,-,-,0.0,-,-,0.0,-,-,-,-,-,-,-,0.0,-,-,-,-,-,-,-,-,-,-,-,0.0,-,-,-,-,-,-,,-,0.0,-,-,-,-,-,-,-,-,-,-,0.0,-,-,-,-,-,-,-,-,-,-,-,-,-,-,-,-,0.0,-,-,-,0.0,-,-,-,-,58.23142,-,-,-,100.0,-,-,-,-,-,-,-,-,-,-,0.0,-,-,-,-,-,-,-,-,-,0.0,-,-,-,-,-,0.0,-,-,-,-,5.926623,-,-,-,-,-,-,-,-,-,-,-,0.0,-,-,-,-,-,-,-,-,0.0,-,-,-,0.0,90.1,37.0,0.218
3801,29184,382353,Gur C.H.,2005,,-,-,-,0.8995494,-,-,-,-,-,-,-,-,-,0.0,-,-,-,0.0,-,-,0.0,0.0,-,-,-,-,-,4.329484,-,-,-,0.0,-,-,-,-,-,-,-,-,-,-,0.0,-,-,-,-,-,-,-,-,-,-,-,-,15.9,-,-,-,-,0.0,-,-,-,-,-,-,0.0,-,-,0.0,-,-,-,-,-,-,-,10.59622,-,-,-,-,-,-,-,-,-,-,-,0.0,-,-,-,-,-,-,,-,17.26826,-,-,-,-,-,-,-,-,-,-,0.0,-,-,-,-,-,-,-,-,-,-,-,-,-,-,-,-,0.0,-,-,-,0.0,-,-,-,-,0.8995494,-,-,-,84.09687,-,-,-,-,-,-,-,-,-,-,51.00336,-,-,-,-,-,-,-,-,-,0.0,-,-,-,-,-,0.0,-,-,-,-,0.0,-,-,-,-,-,-,-,-,-,-,-,0.0,-,-,-,-,-,-,-,-,0.0,-,-,-,0.0,79.2,33.64,0.17717
3802,29184,382354,Gur C.H.,2005,,-,-,-,0.8935145,-,-,-,-,-,-,-,-,-,0.0,-,-,-,0.0,-,-,0.0,0.0,-,-,-,-,-,4.300438,-,-,-,0.0,-,-,-,-,-,-,-,-,-,-,0.0,-,-,-,-,-,-,-,-,-,-,-,-,15.8,-,-,-,-,0.0,-,-,-,-,-,-,0.0,-,-,0.0,-,-,-,-,-,-,-,10.52513,-,-,-,-,-,-,-,-,-,-,-,0.0,-,-,-,-,-,-,,-,17.15241,-,-,-,-,-,-,-,-,-,-,0.0,-,-,-,-,-,-,-,-,-,-,-,-,-,-,-,-,0.0,-,-,-,0.0,-,-,-,-,0.8935145,-,-,-,84.20358,-,-,-,-,-,-,-,-,-,-,50.66118,-,-,-,-,-,-,-,-,-,0.0,-,-,-,-,-,0.0,-,-,-,-,0.670898,-,-,-,-,-,-,-,-,-,-,-,0.0,-,-,-,-,-,-,-,-,0.0,-,-,-,0.0,75.9,30.11,0.2603786
3803,29184,382355,Gur C.H.,2005,,-,-,-,0.8875598,-,-,-,-,-,-,-,-,-,0.0,-,-,-,0.0,-,-,0.0,0.0,-,-,-,-,-,4.271778,-,-,-,0.0,-,-,-,-,-,-,-,-,-,-,0.0,-,-,-,-,-,-,-,-,-,-,-,-,15.69,-,-,-,-,0.0,-,-,-,-,-,-,0.0,-,-,0.0,-,-,-,-,-,-,-,10.45498,-,-,-,-,-,-,-,-,-,-,-,0.0,-,-,-,-,-,-,,-,17.0381,-,-,-,-,-,-,-,-,-,-,0.0,-,-,-,-,-,-,-,-,-,-,-,-,-,-,-,-,0.0,-,-,-,0.0,-,-,-,-,0.8875598,-,-,-,84.30884,-,-,-,-,-,-,-,-,-,-,50.32356,-,-,-,-,-,-,-,-,-,0.0,-,-,-,-,-,0.0,-,-,-,-,1.332854,-,-,-,-,-,-,-,-,-,-,-,0.0,-,-,-,-,-,-,-,-,0.0,-,-,-,0.0,74.1,29.54,0.2542315
3804,29359,368582,Bayya S.,2005,,-,-,-,0.0,-,-,-,-,-,-,-,-,-,0.0,-,5,-,37.9,-,-,0.0,0.0,-,-,-,-,-,0.0,-,-,-,0.0,-,-,-,-,-,-,-,-,-,-,0.0,-,-,-,-,-,-,-,-,-,-,-,-,-,-,-,-,-,17.0,-,-,-,-,-,-,40.1,-,-,0.0,-,-,-,-,-,-,-,0.0,-,-,-,-,-,-,-,-,-,-,-,0.0,-,-,-,-,-,-,,-,0.0,-,-,-,-,-,-,-,-,-,-,0.0,-,-,-,-,-,-,-,-,-,-,-,-,-,-,-,-,0.0,-,-,-,0.0,-,-,-,-,17.0,-,-,-,95.0,-,-,-,-,-,-,-,-,-,-,0.0,-,-,-,-,-,-,-,-,-,0.0,-,-,-,-,-,0.0,-,-,-,-,0.0,-,-,-,-,-,-,-,-,-,-,-,0.0,-,-,-,-,-,-,-,-,0.0,-,-,-,0.0,,,0.3
3805,29380,382880,Chou H.M.,1991,-,-,-,-,0.0,-,-,-,-,-,-,-,-,-,0.0,-,-,-,0.0,-,-,0.0,0.0,-,-,-,-,-,7.885,-,-,-,0.0,-,-,-,-,-,-,-,-,-,-,0.0,-,-,-,-,-,-,-,-,-,-,-,-,-,-,-,0.04215,-,0.0,-,-,-,-,-,-,0.0,-,-,0.0,-,-,-,-,-,-,-,0.09645518,-,-,-,-,-,-,-,-,-,-,-,0.0,-,-,-,-,-,-,,-,5.710812,-,-,-,-,-,-,-,-,-,-,13.68203,-,-,-,-,-,-,-,-,-,-,-,-,-,-,-,-,0.0,-,-,-,0.0,-,-,-,-,0.0,-,-,-,100.0,-,-,-,-,-,-,-,-,-,-,72.58355,-,-,-,-,-,-,-,-,-,0.0,-,-,-,-,-,0.0,-,-,-,-,0.0,-,-,-,-,-,-,-,-,-,-,-,0.0,-,-,-,-,-,-,-,-,0.0,-,-,-,0.0,69.0,28.5,0.21
3806,29380,382881,Chou H.M.,1991,Corning 7740,-,-,-,1.337147,-,-,-,-,-,-,-,-,-,11.57177,-,-,-,0.0,-,-,0.0,0.0,-,-,-,-,-,0.0,-,-,-,0.0,-,-,-,-,-,-,-,-,-,-,0.0,-,-,-,-,-,-,-,-,-,-,-,-,-,-,-,-,-,0.0,-,-,-,-,-,-,0.0,-,-,0.0,-,-,-,-,-,-,-,0.2631596,-,-,-,-,-,-,-,-,-,-,-,0.0,-,-,-,-,-,-,,-,0.0,-,-,-,-,-,-,-,-,-,-,3.799541,-,-,-,-,-,-,-,-,-,-,-,-,-,-,-,-,0.0,-,-,-,0.0,-,-,-,-,12.90892,-,-,-,100.0,-,-,-,-,-,-,-,-,-,-,83.02839,-,-,-,-,-,-,-,-,-,0.0,-,-,-,-,-,0.0,-,-,-,-,0.0,-,-,-,-,-,-,-,-,-,-,-,0.0,-,-,-,-,-,-,-,-,0.0,-,-,-,0.0,62.8,26.1,0.2
3807,29512,383148,Osipov A.B.,1983,,-,-,-,0.0,-,-,-,-,-,-,-,-,-,0.0,-,-,-,0.0,-,-,0.0,0.0,-,-,-,-,-,0.0,-,-,-,0.0,-,-,-,-,-,-,-,-,-,-,0.0,-,-,-,-,-,-,-,-,-,-,-,-,-,-,-,-,-,0.0,-,-,-,-,-,-,0.0,-,-,0.0,-,-,-,-,-,-,-,0.0,-,-,-,-,-,-,-,-,-,-,-,50.0,-,-,-,-,-,-,,-,0.0,-,-,-,-,-,-,-,-,-,-,0.0,-,-,-,-,-,-,-,-,-,-,-,-,-,-,-,-,50.0,-,-,-,0.0,-,-,-,-,0.0,-,-,-,100.0,-,-,-,-,-,-,-,-,-,-,0.0,-,-,-,-,-,-,-,-,-,0.0,-,-,-,-,-,0.0,-,-,-,-,0.0,-,-,-,-,-,-,-,-,-,-,-,0.0,-,-,-,-,-,-,-,-,0.0,-,-,-,0.0,49.0,19.0,0.27
3808,29512,383149,Osipov A.B.,1983,,-,-,-,0.0,-,-,-,-,-,-,-,-,-,0.0,-,-,-,0.0,-,-,0.0,0.0,-,-,-,-,-,0.0,-,-,-,0.0,-,-,-,-,-,-,-,-,-,-,0.0,-,-,-,-,-,-,-,-,-,-,-,-,-,-,-,-,-,0.0,-,-,-,-,-,-,0.0,-,-,0.0,-,-,-,-,-,-,-,0.0,-,-,-,-,-,-,-,-,-,-,-,37.5,-,-,-,-,25,-,,-,0.0,-,-,-,-,-,-,-,-,-,-,0.0,-,-,-,-,-,-,-,-,-,-,-,-,-,-,-,-,37.5,-,-,-,0.0,-,-,-,-,0.0,-,-,-,75.0,-,-,-,-,-,-,-,-,-,-,0.0,-,-,-,-,-,-,-,-,-,0.0,-,-,-,-,-,0.0,-,-,-,-,0.0,-,-,-,-,-,-,-,-,-,-,-,0.0,-,-,-,-,-,-,-,-,0.0,-,-,-,0.0,53.0,21.0,0.28
3809,29512,383150,Osipov A.B.,1983,,-,-,-,0.0,-,-,-,-,-,-,-,-,-,0.0,-,-,-,0.0,-,-,0.0,0.0,-,-,-,-,-,0.0,-,-,-,0.0,-,-,-,-,-,-,-,-,-,-,0.0,-,-,-,-,-,-,-,-,-,-,-,-,-,-,-,-,-,0.0,-,-,-,-,-,-,0.0,-,-,0.0,-,-,-,-,-,-,-,0.0,-,-,-,-,-,-,-,-,-,-,-,37.5,-,-,-,25,-,-,,-,0.0,-,-,-,-,-,-,-,-,-,-,0.0,-,-,-,-,-,-,-,-,-,-,-,-,-,-,-,-,37.5,-,-,-,0.0,-,-,-,-,0.0,-,-,-,75.0,-,-,-,-,-,-,-,-,-,-,0.0,-,-,-,-,-,-,-,-,-,0.0,-,-,-,-,-,0.0,-,-,-,-,0.0,-,-,-,-,-,-,-,-,-,-,-,0.0,-,-,-,-,-,-,-,-,0.0,-,-,-,0.0,54.0,21.0,0.29
3810,29512,383151,Osipov A.B.,1983,,-,-,-,0.0,-,-,-,-,-,-,-,-,-,0.0,-,-,-,0.0,-,-,0.0,0.0,-,-,-,-,-,0.0,-,-,-,0.0,-,-,-,-,-,-,-,-,-,-,0.0,-,-,-,-,-,-,-,-,-,-,-,-,-,-,-,-,-,0.0,-,-,-,-,-,-,0.0,-,-,0.0,-,-,-,-,-,-,-,0.0,-,-,-,-,-,-,-,-,-,-,-,37.5,-,-,25,-,-,-,,-,0.0,-,-,-,-,-,-,-,-,-,-,0.0,-,-,-,-,-,-,-,-,-,-,-,-,-,-,-,-,37.5,-,-,-,0.0,-,-,-,-,0.0,-,-,-,75.0,-,-,-,-,-,-,-,-,-,-,0.0,-,-,-,-,-,-,-,-,-,0.0,-,-,-,-,-,0.0,-,-,-,-,0.0,-,-,-,-,-,-,-,-,-,-,-,0.0,-,-,-,-,-,-,-,-,0.0,-,-,-,0.0,54.0,21.0,0.29
3811,29512,383152,Osipov A.B.,1983,,-,-,-,0.0,-,-,-,-,-,-,-,-,-,0.0,-,-,-,0.0,-,-,0.0,0.0,-,-,-,-,-,0.0,-,-,-,0.0,-,-,-,-,-,-,-,-,-,-,0.0,-,-,-,-,-,-,-,-,-,-,-,-,-,-,-,-,-,0.0,-,-,-,-,-,-,0.0,-,-,0.0,-,-,-,-,-,-,-,0.0,-,-,-,-,-,-,-,-,-,-,-,37.5,-,-,-,-,-,25,,-,0.0,-,-,-,-,-,-,-,-,-,-,0.0,-,-,-,-,-,-,-,-,-,-,-,-,-,-,-,-,37.5,-,-,-,0.0,-,-,-,-,0.0,-,-,-,75.0,-,-,-,-,-,-,-,-,-,-,0.0,-,-,-,-,-,-,-,-,-,0.0,-,-,-,-,-,0.0,-,-,-,-,0.0,-,-,-,-,-,-,-,-,-,-,-,0.0,-,-,-,-,-,-,-,-,0.0,-,-,-,0.0,54.0,21.0,0.27
3812,29512,383153,Osipov A.B.,1983,,-,-,-,0.0,-,-,-,-,-,-,-,-,-,0.0,-,-,-,0.0,-,-,0.0,0.0,-,-,-,-,-,0.0,-,-,-,0.0,-,-,-,-,-,-,-,-,-,-,0.0,-,-,-,-,-,-,-,-,-,-,-,-,-,-,-,-,-,0.0,-,-,-,-,-,-,0.0,-,-,0.0,-,-,-,-,-,-,-,0.0,-,-,-,-,-,-,-,-,-,-,-,55.0,-,-,-,-,-,-,,-,0.0,-,-,-,-,-,-,-,-,-,-,0.0,-,-,-,-,-,-,-,-,-,-,-,-,-,-,-,-,45.0,-,-,-,0.0,-,-,-,-,0.0,-,-,-,100.0,-,-,-,-,-,-,-,-,-,-,0.0,-,-,-,-,-,-,-,-,-,0.0,-,-,-,-,-,0.0,-,-,-,-,0.0,-,-,-,-,-,-,-,-,-,-,-,0.0,-,-,-,-,-,-,-,-,0.0,-,-,-,0.0,52.0,20.0,0.29
3813,29512,383154,Osipov A.B.,1983,,-,-,-,0.0,-,-,-,-,-,-,-,-,-,0.0,-,-,-,0.0,-,-,0.0,0.0,-,-,-,-,-,0.0,-,-,-,0.0,-,-,-,-,-,-,-,-,-,-,0.0,-,-,-,-,-,-,-,-,-,-,-,-,-,-,-,-,-,0.0,-,-,-,-,-,-,0.0,-,-,0.0,-,-,-,-,-,-,-,0.0,-,-,-,-,-,-,-,-,-,-,-,0.0,-,-,-,70,-,-,,-,0.0,-,-,-,-,-,-,-,-,-,-,0.0,-,-,-,-,-,-,-,-,-,-,-,-,-,-,-,-,30.0,-,-,-,0.0,-,-,-,-,0.0,-,-,-,30.0,-,-,-,-,-,-,-,-,-,-,0.0,-,-,-,-,-,-,-,-,-,0.0,-,-,-,-,-,0.0,-,-,-,-,0.0,-,-,-,-,-,-,-,-,-,-,-,0.0,-,-,-,-,-,-,-,-,0.0,-,-,-,0.0,53.0,21.0,0.27
3814,29512,383155,Osipov A.B.,1983,,-,-,-,0.0,-,-,-,-,-,-,-,-,-,0.0,-,-,-,0.0,-,-,0.0,0.0,-,-,-,-,-,0.0,-,-,-,0.0,-,-,-,-,-,-,-,-,-,-,0.0,-,-,-,-,-,-,-,-,-,-,-,-,-,-,-,-,-,0.0,-,-,-,-,-,-,0.0,-,-,0.0,-,-,-,-,-,-,-,0.0,-,-,-,-,-,-,-,-,-,-,-,0.0,-,-,70,-,-,-,,-,0.0,-,-,-,-,-,-,-,-,-,-,0.0,-,-,-,-,-,-,-,-,-,-,-,-,-,-,-,-,30.0,-,-,-,0.0,-,-,-,-,0.0,-,-,-,30.0,-,-,-,-,-,-,-,-,-,-,0.0,-,-,-,-,-,-,-,-,-,0.0,-,-,-,-,-,0.0,-,-,-,-,0.0,-,-,-,-,-,-,-,-,-,-,-,0.0,-,-,-,-,-,-,-,-,0.0,-,-,-,0.0,53.0,21.0,0.29
3815,29512,383156,Osipov A.B.,1983,,-,-,-,0.0,-,-,-,-,-,-,-,-,-,0.0,-,-,-,0.0,-,-,0.0,0.0,-,-,-,-,-,0.0,-,-,-,0.0,-,-,-,-,-,-,-,-,-,-,0.0,-,-,-,-,-,-,-,-,-,-,-,-,-,-,-,-,-,0.0,-,-,-,-,-,-,0.0,-,-,0.0,-,-,-,-,-,-,-,0.0,-,-,-,-,-,-,-,-,-,-,-,0.0,-,-,-,-,-,70,,-,0.0,-,-,-,-,-,-,-,-,-,-,0.0,-,-,-,-,-,-,-,-,-,-,-,-,-,-,-,-,30.0,-,-,-,0.0,-,-,-,-,0.0,-,-,-,30.0,-,-,-,-,-,-,-,-,-,-,0.0,-,-,-,-,-,-,-,-,-,0.0,-,-,-,-,-,0.0,-,-,-,-,0.0,-,-,-,-,-,-,-,-,-,-,-,0.0,-,-,-,-,-,-,-,-,0.0,-,-,-,0.0,53.0,21.0,0.28
3816,29546,369259,Li Liu En,2005,,-,-,-,14.3,-,-,-,-,-,-,-,-,-,8.8,-,-,-,0.0,-,-,0.0,0.0,-,-,-,-,-,6.3,-,-,-,0.0,-,-,-,-,-,-,-,-,-,-,0.0,-,-,-,-,-,-,-,-,-,-,-,-,-,-,-,-,-,0.0,-,-,-,-,-,-,0.0,-,-,0.0,-,-,-,-,-,-,-,0.0,-,-,-,-,-,-,-,-,-,-,-,0.0,-,-,-,-,-,-,,-,8.8,-,-,-,-,-,-,-,-,-,-,0.0,-,-,-,-,-,-,-,-,-,-,-,-,-,-,-,-,0.0,-,-,-,0.0,-,-,-,-,23.1,-,-,-,100.0,-,-,-,-,-,-,-,-,-,-,60.0,-,-,-,-,-,-,-,-,-,1.8,-,-,-,-,-,0.0,-,-,-,-,0.0,-,-,-,-,-,-,-,-,-,-,-,0.0,-,-,-,-,-,-,-,-,0.0,-,-,-,0.0,80.5,33.1,0.216
3817,29546,369260,Li Liu En,2005,,-,-,-,14.71472,-,-,-,-,-,-,-,-,-,8.708709,-,-,-,0.0,-,-,0.0,0.0,-,-,-,-,-,7.707708,-,-,-,0.0,-,-,-,-,-,-,-,-,-,-,0.0,-,-,-,-,-,-,-,-,-,-,-,-,-,-,-,-,-,0.0,-,-,-,-,-,-,0.0,-,-,0.0,-,-,-,-,-,-,-,0.0,-,-,-,-,-,-,-,-,-,-,-,0.0,-,-,-,-,-,-,,-,6.106106,-,-,-,-,-,-,-,-,-,-,0.0,-,-,-,-,-,-,-,-,-,-,-,-,-,-,-,-,0.0,-,-,-,0.0,-,-,-,-,23.42342,-,-,-,100.0,-,-,-,-,-,-,-,-,-,-,61.16116,-,-,-,-,-,-,-,-,-,1.601602,-,-,-,-,-,0.0,-,-,-,-,0.0,-,-,-,-,-,-,-,-,-,-,-,0.0,-,-,-,-,-,-,-,-,0.0,-,-,-,0.0,78.7,32.36,0.216
3818,29546,369261,Li Liu En,2005,,-,-,-,14.0,-,-,-,-,-,-,-,-,-,8.4,-,-,-,0.0,-,-,0.0,0.0,-,-,-,-,-,7.8,-,-,-,0.0,-,-,-,-,-,-,-,-,-,-,0.0,-,-,-,-,-,-,-,-,-,-,-,-,-,-,-,-,-,0.0,-,-,-,-,-,-,0.0,-,-,0.0,-,-,-,-,-,-,-,0.0,-,-,-,-,-,-,-,-,-,-,-,0.0,-,-,-,-,-,-,,-,6.1,-,-,-,-,-,-,-,-,-,-,0.0,-,-,-,-,-,-,-,-,-,-,-,-,-,-,-,-,0.0,-,-,-,0.0,-,-,-,-,22.4,-,-,-,100.0,-,-,-,-,-,-,-,-,-,-,62.0,-,-,-,-,-,-,-,-,-,1.7,-,-,-,-,-,0.0,-,-,-,-,0.0,-,-,-,-,-,-,-,-,-,-,-,0.0,-,-,-,-,-,-,-,-,0.0,-,-,-,0.0,78.7,32.36,0.216
3819,29546,369262,Li Liu En,2005,,-,-,-,14.5,-,-,-,-,-,-,-,-,-,7.7,-,-,-,0.0,-,-,0.0,0.0,-,-,-,-,-,7.2,-,-,-,0.0,-,-,-,-,-,-,-,-,-,-,0.0,-,-,-,-,-,-,-,-,-,-,-,-,-,-,-,-,-,0.0,-,-,-,-,-,-,0.0,-,-,0.0,-,-,-,-,-,-,-,0.0,-,-,-,-,-,-,-,-,-,-,-,0.0,-,-,-,-,-,-,,-,6.1,-,-,-,-,-,-,-,-,-,-,0.0,-,-,-,-,-,-,-,-,-,-,-,-,-,-,-,-,0.0,-,-,-,0.0,-,-,-,-,22.2,-,-,-,100.0,-,-,-,-,-,-,-,-,-,-,62.2,-,-,-,-,-,-,-,-,-,2.3,-,-,-,-,-,0.0,-,-,-,-,0.0,-,-,-,-,-,-,-,-,-,-,-,0.0,-,-,-,-,-,-,-,-,0.0,-,-,-,0.0,79.1,32.52,0.216
3820,29546,369263,Li Liu En,2005,,-,-,-,13.3,-,-,-,-,-,-,-,-,-,9.1,-,-,-,0.0,-,-,0.0,0.0,-,-,-,-,-,7.9,-,-,-,0.0,-,-,-,-,-,-,-,-,-,-,0.0,-,-,-,-,-,-,-,-,-,-,-,-,-,-,-,-,-,0.0,-,-,-,-,-,-,0.0,-,-,0.0,-,-,-,-,-,-,-,0.0,-,-,-,-,-,-,-,-,-,-,-,0.0,-,-,-,-,-,-,,-,6.2,-,-,-,-,-,-,-,-,-,-,0.0,-,-,-,-,-,-,-,-,-,-,-,-,-,-,-,-,0.0,-,-,-,0.0,-,-,-,-,22.4,-,-,-,100.0,-,-,-,-,-,-,-,-,-,-,62.2,-,-,-,-,-,-,-,-,-,1.3,-,-,-,-,-,0.0,-,-,-,-,0.0,-,-,-,-,-,-,-,-,-,-,-,0.0,-,-,-,-,-,-,-,-,0.0,-,-,-,0.0,78.1,32.11,0.216
3821,29546,369264,Li Liu En,2005,,-,-,-,14.3,-,-,-,-,-,-,-,-,-,8.2,-,-,-,0.0,-,-,0.0,0.0,-,-,-,-,-,3.6,-,-,-,0.0,-,-,-,-,-,-,-,-,-,-,0.0,-,-,-,-,-,-,-,-,-,-,-,-,-,-,-,-,-,0.0,-,-,-,-,-,-,0.0,-,-,0.0,-,-,-,-,-,-,-,0.0,-,-,-,-,-,-,-,-,-,-,-,0.0,-,-,-,-,-,-,,-,6.0,-,-,-,-,-,-,-,-,-,-,0.0,-,-,-,-,-,-,-,-,-,-,-,-,-,-,-,-,0.0,-,-,-,0.0,-,-,-,-,22.5,-,-,-,100.0,-,-,-,-,-,-,-,-,-,-,62.6,-,-,-,-,-,-,-,-,-,5.3,-,-,-,-,-,0.0,-,-,-,-,0.0,-,-,-,-,-,-,-,-,-,-,-,0.0,-,-,-,-,-,-,-,-,0.0,-,-,-,0.0,77.3,31.81,0.215
3822,29546,369265,Li Liu En,2005,,-,-,-,14.0,-,-,-,-,-,-,-,-,-,10.1,-,-,-,0.0,-,-,0.0,0.0,-,-,-,-,-,8.500001,-,-,-,0.0,-,-,-,-,-,-,-,-,-,-,0.0,-,-,-,-,-,-,-,-,-,-,-,-,-,-,-,-,-,0.0,-,-,-,-,-,-,0.0,-,-,0.0,-,-,-,-,-,-,-,0.0,-,-,-,-,-,-,-,-,-,-,-,0.0,-,-,-,-,-,-,,-,3.1,-,-,-,-,-,-,-,-,-,-,0.0,-,-,-,-,-,-,-,-,-,-,-,-,-,-,-,-,0.0,-,-,-,0.0,-,-,-,-,24.1,-,-,-,100.0,-,-,-,-,-,-,-,-,-,-,62.6,-,-,-,-,-,-,-,-,-,1.7,-,-,-,-,-,0.0,-,-,-,-,0.0,-,-,-,-,-,-,-,-,-,-,-,0.0,-,-,-,-,-,-,-,-,0.0,-,-,-,0.0,75.2,30.94,0.215
3823,29546,369266,Li Liu En,2005,,-,-,-,12.1,-,-,-,-,-,-,-,-,-,9.6,-,-,-,0.0,-,-,0.0,0.0,-,-,-,-,-,7.4,-,-,-,0.0,-,-,-,-,-,-,-,-,-,-,0.0,-,-,-,-,-,-,-,-,-,-,-,-,-,-,-,-,-,0.0,-,-,-,-,-,-,0.0,-,-,0.0,-,-,-,-,-,-,-,0.0,-,-,-,-,-,-,-,-,-,-,-,0.0,-,-,-,-,-,-,,-,6.3,-,-,-,-,-,-,-,-,-,-,0.0,-,-,-,-,-,-,-,-,-,-,-,-,-,-,-,-,0.0,-,-,-,0.0,-,-,-,-,21.7,-,-,-,100.0,-,-,-,-,-,-,-,-,-,-,62.9,-,-,-,-,-,-,-,-,-,1.7,-,-,-,-,-,0.0,-,-,-,-,0.0,-,-,-,-,-,-,-,-,-,-,-,0.0,-,-,-,-,-,-,-,-,0.0,-,-,-,0.0,77.2,31.76,0.215
3824,29546,369267,Li Liu En,2005,,-,-,-,14.0,-,-,-,-,-,-,-,-,-,8.8,-,-,-,0.0,-,-,0.0,0.0,-,-,-,-,-,8.5,-,-,-,0.0,-,-,-,-,-,-,-,-,-,-,0.0,-,-,-,-,-,-,-,-,-,-,-,-,-,-,-,-,-,0.0,-,-,-,-,-,-,0.0,-,-,0.0,-,-,-,-,-,-,-,0.0,-,-,-,-,-,-,-,-,-,-,-,0.0,-,-,-,-,-,-,,-,4.1,-,-,-,-,-,-,-,-,-,-,0.0,-,-,-,-,-,-,-,-,-,-,-,-,-,-,-,-,0.0,-,-,-,0.0,-,-,-,-,22.8,-,-,-,100.0,-,-,-,-,-,-,-,-,-,-,62.9,-,-,-,-,-,-,-,-,-,1.7,-,-,-,-,-,0.0,-,-,-,-,0.0,-,-,-,-,-,-,-,-,-,-,-,0.0,-,-,-,-,-,-,-,-,0.0,-,-,-,0.0,76.8,31.6,0.215
3825,29546,369268,Li Liu En,2005,,-,-,-,14.7,-,-,-,-,-,-,-,-,-,6.3,-,-,-,0.0,-,-,0.0,0.0,-,-,-,-,-,8.6,-,-,-,0.0,-,-,-,-,-,-,-,-,-,-,0.0,-,-,-,-,-,-,-,-,-,-,-,-,-,-,-,-,-,0.0,-,-,-,-,-,-,0.0,-,-,0.0,-,-,-,-,-,-,-,0.0,-,-,-,-,-,-,-,-,-,-,-,0.0,-,-,-,-,-,-,,-,6.3,-,-,-,-,-,-,-,-,-,-,0.0,-,-,-,-,-,-,-,-,-,-,-,-,-,-,-,-,0.0,-,-,-,0.0,-,-,-,-,21.0,-,-,-,100.0,-,-,-,-,-,-,-,-,-,-,63.1,-,-,-,-,-,-,-,-,-,1.0,-,-,-,-,-,0.0,-,-,-,-,0.0,-,-,-,-,-,-,-,-,-,-,-,0.0,-,-,-,-,-,-,-,-,0.0,-,-,-,0.0,80.5,33.1,0.216
3826,29546,369269,Li Liu En,2005,,-,-,-,12.1,-,-,-,-,-,-,-,-,-,9.3,-,-,-,0.0,-,-,0.0,0.0,-,-,-,-,-,7.4,-,-,-,0.0,-,-,-,-,-,-,-,-,-,-,0.0,-,-,-,-,-,-,-,-,-,-,-,-,-,-,-,-,-,0.0,-,-,-,-,-,-,0.0,-,-,0.0,-,-,-,-,-,-,-,0.0,-,-,-,-,-,-,-,-,-,-,-,0.0,-,-,-,-,-,-,,-,6.3,-,-,-,-,-,-,-,-,-,-,0.0,-,-,-,-,-,-,-,-,-,-,-,-,-,-,-,-,0.0,-,-,-,0.0,-,-,-,-,21.4,-,-,-,100.0,-,-,-,-,-,-,-,-,-,-,63.2,-,-,-,-,-,-,-,-,-,1.7,-,-,-,-,-,0.0,-,-,-,-,0.0,-,-,-,-,-,-,-,-,-,-,-,0.0,-,-,-,-,-,-,-,-,0.0,-,-,-,0.0,77.4,31.85,0.215
3827,29546,369270,Li Liu En,2005,,-,-,-,13.6,-,-,-,-,-,-,-,-,-,7.700001,-,-,-,0.0,-,-,0.0,0.0,-,-,-,-,-,6.200001,-,-,-,0.0,-,-,-,-,-,-,-,-,-,-,0.0,-,-,-,-,-,-,-,-,-,-,-,-,-,-,-,-,-,0.0,-,-,-,-,-,-,0.0,-,-,0.0,-,-,-,-,-,-,-,0.0,-,-,-,-,-,-,-,-,-,-,-,0.0,-,-,-,-,-,-,,-,6.200001,-,-,-,-,-,-,-,-,-,-,0.0,-,-,-,-,-,-,-,-,-,-,-,-,-,-,-,-,0.0,-,-,-,0.0,-,-,-,-,21.3,-,-,-,100.0,-,-,-,-,-,-,-,-,-,-,63.20001,-,-,-,-,-,-,-,-,-,3.1,-,-,-,-,-,0.0,-,-,-,-,0.0,-,-,-,-,-,-,-,-,-,-,-,0.0,-,-,-,-,-,-,-,-,0.0,-,-,-,0.0,78.4,32.26,0.215
3828,29546,369271,Li Liu En,2005,,-,-,-,14.9,-,-,-,-,-,-,-,-,-,7.4,-,-,-,0.0,-,-,0.0,0.0,-,-,-,-,-,9.9,-,-,-,0.0,-,-,-,-,-,-,-,-,-,-,0.0,-,-,-,-,-,-,-,-,-,-,-,-,-,-,-,-,-,0.0,-,-,-,-,-,-,0.0,-,-,0.0,-,-,-,-,-,-,-,0.0,-,-,-,-,-,-,-,-,-,-,-,0.0,-,-,-,-,-,-,,-,3.5,-,-,-,-,-,-,-,-,-,-,0.0,-,-,-,-,-,-,-,-,-,-,-,-,-,-,-,-,0.0,-,-,-,0.0,-,-,-,-,22.3,-,-,-,100.0,-,-,-,-,-,-,-,-,-,-,63.3,-,-,-,-,-,-,-,-,-,1.0,-,-,-,-,-,0.0,-,-,-,-,0.0,-,-,-,-,-,-,-,-,-,-,-,0.0,-,-,-,-,-,-,-,-,0.0,-,-,-,0.0,77.9,32.03,0.216
3829,29546,369272,Li Liu En,2005,,-,-,-,13.7,-,-,-,-,-,-,-,-,-,7.800001,-,-,-,0.0,-,-,0.0,0.0,-,-,-,-,-,4.1,-,-,-,0.0,-,-,-,-,-,-,-,-,-,-,0.0,-,-,-,-,-,-,-,-,-,-,-,-,-,-,-,-,-,0.0,-,-,-,-,-,-,0.0,-,-,0.0,-,-,-,-,-,-,-,0.0,-,-,-,-,-,-,-,-,-,-,-,0.0,-,-,-,-,-,-,,-,6.2,-,-,-,-,-,-,-,-,-,-,0.0,-,-,-,-,-,-,-,-,-,-,-,-,-,-,-,-,0.0,-,-,-,0.0,-,-,-,-,21.5,-,-,-,100.0,-,-,-,-,-,-,-,-,-,-,63.3,-,-,-,-,-,-,-,-,-,4.900001,-,-,-,-,-,0.0,-,-,-,-,0.0,-,-,-,-,-,-,-,-,-,-,-,0.0,-,-,-,-,-,-,-,-,0.0,-,-,-,0.0,77.7,31.97,0.215
3830,29546,369273,Li Liu En,2005,,-,-,-,14.7,-,-,-,-,-,-,-,-,-,6.3,-,-,-,0.0,-,-,0.0,0.0,-,-,-,-,-,7.3,-,-,-,0.0,-,-,-,-,-,-,-,-,-,-,0.0,-,-,-,-,-,-,-,-,-,-,-,-,-,-,-,-,-,0.0,-,-,-,-,-,-,0.0,-,-,0.0,-,-,-,-,-,-,-,0.0,-,-,-,-,-,-,-,-,-,-,-,0.0,-,-,-,-,-,-,,-,6.3,-,-,-,-,-,-,-,-,-,-,0.0,-,-,-,-,-,-,-,-,-,-,-,-,-,-,-,-,0.0,-,-,-,0.0,-,-,-,-,21.0,-,-,-,100.0,-,-,-,-,-,-,-,-,-,-,63.3,-,-,-,-,-,-,-,-,-,2.1,-,-,-,-,-,0.0,-,-,-,-,0.0,-,-,-,-,-,-,-,-,-,-,-,0.0,-,-,-,-,-,-,-,-,0.0,-,-,-,0.0,80.1,32.96,0.215
3831,29546,369274,Li Liu En,2005,,-,-,-,14.0,-,-,-,-,-,-,-,-,-,7.5,-,-,-,0.0,-,-,0.0,0.0,-,-,-,-,-,9.3,-,-,-,0.0,-,-,-,-,-,-,-,-,-,-,0.0,-,-,-,-,-,-,-,-,-,-,-,-,-,-,-,-,-,0.0,-,-,-,-,-,-,0.0,-,-,0.0,-,-,-,-,-,-,-,0.0,-,-,-,-,-,-,-,-,-,-,-,0.0,-,-,-,-,-,-,,-,4.1,-,-,-,-,-,-,-,-,-,-,0.0,-,-,-,-,-,-,-,-,-,-,-,-,-,-,-,-,0.0,-,-,-,0.0,-,-,-,-,21.5,-,-,-,100.0,-,-,-,-,-,-,-,-,-,-,63.5,-,-,-,-,-,-,-,-,-,1.6,-,-,-,-,-,0.0,-,-,-,-,0.0,-,-,-,-,-,-,-,-,-,-,-,0.0,-,-,-,-,-,-,-,-,0.0,-,-,-,0.0,77.9,32.03,0.216
3832,29546,369275,Li Liu En,2005,,-,-,-,13.5,-,-,-,-,-,-,-,-,-,8.700001,-,-,-,0.0,-,-,0.0,0.0,-,-,-,-,-,8.500001,-,-,-,0.0,-,-,-,-,-,-,-,-,-,-,0.0,-,-,-,-,-,-,-,-,-,-,-,-,-,-,-,-,-,0.0,-,-,-,-,-,-,0.0,-,-,0.0,-,-,-,-,-,-,-,0.0,-,-,-,-,-,-,-,-,-,-,-,0.0,-,-,-,-,-,-,,-,4.0,-,-,-,-,-,-,-,-,-,-,0.0,-,-,-,-,-,-,-,-,-,-,-,-,-,-,-,-,0.0,-,-,-,0.0,-,-,-,-,22.2,-,-,-,100.0,-,-,-,-,-,-,-,-,-,-,63.6,-,-,-,-,-,-,-,-,-,1.7,-,-,-,-,-,0.0,-,-,-,-,0.0,-,-,-,-,-,-,-,-,-,-,-,0.0,-,-,-,-,-,-,-,-,0.0,-,-,-,0.0,76.6,31.52,0.215
3833,29546,369276,Li Liu En,2005,,-,-,-,11.6,-,-,-,-,-,-,-,-,-,9.3,-,-,-,0.0,-,-,0.0,0.0,-,-,-,-,-,7.8,-,-,-,0.0,-,-,-,-,-,-,-,-,-,-,0.0,-,-,-,-,-,-,-,-,-,-,-,-,-,-,-,-,-,0.0,-,-,-,-,-,-,0.0,-,-,0.0,-,-,-,-,-,-,-,0.0,-,-,-,-,-,-,-,-,-,-,-,0.0,-,-,-,-,-,-,,-,6.1,-,-,-,-,-,-,-,-,-,-,0.0,-,-,-,-,-,-,-,-,-,-,-,-,-,-,-,-,0.0,-,-,-,0.0,-,-,-,-,20.9,-,-,-,100.0,-,-,-,-,-,-,-,-,-,-,63.8,-,-,-,-,-,-,-,-,-,1.4,-,-,-,-,-,0.0,-,-,-,-,0.0,-,-,-,-,-,-,-,-,-,-,-,0.0,-,-,-,-,-,-,-,-,0.0,-,-,-,0.0,77.2,31.76,0.215
3834,29546,369277,Li Liu En,2005,,-,-,-,12.9,-,-,-,-,-,-,-,-,-,9.7,-,-,-,0.0,-,-,0.0,0.0,-,-,-,-,-,9.8,-,-,-,0.0,-,-,-,-,-,-,-,-,-,-,0.0,-,-,-,-,-,-,-,-,-,-,-,-,-,-,-,-,-,0.0,-,-,-,-,-,-,0.0,-,-,0.0,-,-,-,-,-,-,-,0.0,-,-,-,-,-,-,-,-,-,-,-,0.0,-,-,-,-,-,-,,-,2.6,-,-,-,-,-,-,-,-,-,-,0.0,-,-,-,-,-,-,-,-,-,-,-,-,-,-,-,-,0.0,-,-,-,0.0,-,-,-,-,22.6,-,-,-,100.0,-,-,-,-,-,-,-,-,-,-,63.9,-,-,-,-,-,-,-,-,-,1.1,-,-,-,-,-,0.0,-,-,-,-,0.0,-,-,-,-,-,-,-,-,-,-,-,0.0,-,-,-,-,-,-,-,-,0.0,-,-,-,0.0,74.9,30.82,0.215
3835,29546,369278,Li Liu En,2005,,-,-,-,11.8,-,-,-,-,-,-,-,-,-,9.0,-,-,-,0.0,-,-,0.0,0.0,-,-,-,-,-,7.4,-,-,-,0.0,-,-,-,-,-,-,-,-,-,-,0.0,-,-,-,-,-,-,-,-,-,-,-,-,-,-,-,-,-,0.0,-,-,-,-,-,-,0.0,-,-,0.0,-,-,-,-,-,-,-,0.0,-,-,-,-,-,-,-,-,-,-,-,0.0,-,-,-,-,-,-,,-,6.1,-,-,-,-,-,-,-,-,-,-,0.0,-,-,-,-,-,-,-,-,-,-,-,-,-,-,-,-,0.0,-,-,-,0.0,-,-,-,-,20.8,-,-,-,100.0,-,-,-,-,-,-,-,-,-,-,64.0,-,-,-,-,-,-,-,-,-,1.7,-,-,-,-,-,0.0,-,-,-,-,0.0,-,-,-,-,-,-,-,-,-,-,-,0.0,-,-,-,-,-,-,-,-,0.0,-,-,-,0.0,77.3,31.81,0.215
3836,29546,369279,Li Liu En,2005,,-,-,-,13.9,-,-,-,-,-,-,-,-,-,6.3,-,-,-,0.0,-,-,0.0,0.0,-,-,-,-,-,8.399999,-,-,-,0.0,-,-,-,-,-,-,-,-,-,-,0.0,-,-,-,-,-,-,-,-,-,-,-,-,-,-,-,-,-,0.0,-,-,-,-,-,-,0.0,-,-,0.0,-,-,-,-,-,-,-,0.0,-,-,-,-,-,-,-,-,-,-,-,0.0,-,-,-,-,-,-,,-,6.3,-,-,-,-,-,-,-,-,-,-,0.0,-,-,-,-,-,-,-,-,-,-,-,-,-,-,-,-,0.0,-,-,-,0.0,-,-,-,-,20.2,-,-,-,100.0,-,-,-,-,-,-,-,-,-,-,64.09999,-,-,-,-,-,-,-,-,-,0.9999999,-,-,-,-,-,0.0,-,-,-,-,0.0,-,-,-,-,-,-,-,-,-,-,-,0.0,-,-,-,-,-,-,-,-,0.0,-,-,-,0.0,80.1,32.96,0.215
3837,29546,369280,Li Liu En,2005,,-,-,-,13.0,-,-,-,-,-,-,-,-,-,7.099999,-,-,-,0.0,-,-,0.0,0.0,-,-,-,-,-,6.3,-,-,-,0.0,-,-,-,-,-,-,-,-,-,-,0.0,-,-,-,-,-,-,-,-,-,-,-,-,-,-,-,-,-,0.0,-,-,-,-,-,-,0.0,-,-,0.0,-,-,-,-,-,-,-,0.0,-,-,-,-,-,-,-,-,-,-,-,0.0,-,-,-,-,-,-,,-,6.3,-,-,-,-,-,-,-,-,-,-,0.0,-,-,-,-,-,-,-,-,-,-,-,-,-,-,-,-,0.0,-,-,-,0.0,-,-,-,-,20.1,-,-,-,100.0,-,-,-,-,-,-,-,-,-,-,64.3,-,-,-,-,-,-,-,-,-,3.0,-,-,-,-,-,0.0,-,-,-,-,0.0,-,-,-,-,-,-,-,-,-,-,-,0.0,-,-,-,-,-,-,-,-,0.0,-,-,-,0.0,78.7,32.38,0.215
3838,29546,369281,Li Liu En,2005,,-,-,-,13.8,-,-,-,-,-,-,-,-,-,8.299999,-,-,-,0.0,-,-,0.0,0.0,-,-,-,-,-,8.599999,-,-,-,0.0,-,-,-,-,-,-,-,-,-,-,0.0,-,-,-,-,-,-,-,-,-,-,-,-,-,-,-,-,-,0.0,-,-,-,-,-,-,0.0,-,-,0.0,-,-,-,-,-,-,-,0.0,-,-,-,-,-,-,-,-,-,-,-,0.0,-,-,-,-,-,-,,-,2.6,-,-,-,-,-,-,-,-,-,-,0.0,-,-,-,-,-,-,-,-,-,-,-,-,-,-,-,-,0.0,-,-,-,0.0,-,-,-,-,22.1,-,-,-,100.0,-,-,-,-,-,-,-,-,-,-,64.39999,-,-,-,-,-,-,-,-,-,2.3,-,-,-,-,-,0.0,-,-,-,-,0.0,-,-,-,-,-,-,-,-,-,-,-,0.0,-,-,-,-,-,-,-,-,0.0,-,-,-,0.0,75.7,31.15,0.215
3839,29546,369282,Li Liu En,2005,,-,-,-,12.3,-,-,-,-,-,-,-,-,-,7.5,-,-,-,0.0,-,-,0.0,0.0,-,-,-,-,-,8.1,-,-,-,0.0,-,-,-,-,-,-,-,-,-,-,0.0,-,-,-,-,-,-,-,-,-,-,-,-,-,-,-,-,-,0.0,-,-,-,-,-,-,0.0,-,-,0.0,-,-,-,-,-,-,-,0.0,-,-,-,-,-,-,-,-,-,-,-,0.0,-,-,-,-,-,-,,-,6.4,-,-,-,-,-,-,-,-,-,-,0.0,-,-,-,-,-,-,-,-,-,-,-,-,-,-,-,-,0.0,-,-,-,0.0,-,-,-,-,19.8,-,-,-,100.0,-,-,-,-,-,-,-,-,-,-,64.6,-,-,-,-,-,-,-,-,-,1.1,-,-,-,-,-,0.0,-,-,-,-,0.0,-,-,-,-,-,-,-,-,-,-,-,0.0,-,-,-,-,-,-,-,-,0.0,-,-,-,0.0,78.8,15.57,1.53
3840,29546,369283,Li Liu En,2005,,-,-,-,13.3,-,-,-,-,-,-,-,-,-,6.6,-,-,-,0.0,-,-,0.0,0.0,-,-,-,-,-,5.9,-,-,-,0.0,-,-,-,-,-,-,-,-,-,-,0.0,-,-,-,-,-,-,-,-,-,-,-,-,-,-,-,-,-,0.0,-,-,-,-,-,-,0.0,-,-,0.0,-,-,-,-,-,-,-,0.0,-,-,-,-,-,-,-,-,-,-,-,0.0,-,-,-,-,-,-,,-,6.2,-,-,-,-,-,-,-,-,-,-,0.0,-,-,-,-,-,-,-,-,-,-,-,-,-,-,-,-,0.0,-,-,-,0.0,-,-,-,-,19.9,-,-,-,100.0,-,-,-,-,-,-,-,-,-,-,64.7,-,-,-,-,-,-,-,-,-,3.3,-,-,-,-,-,0.0,-,-,-,-,0.0,-,-,-,-,-,-,-,-,-,-,-,0.0,-,-,-,-,-,-,-,-,0.0,-,-,-,0.0,78.8,32.56,0.21
3841,29546,369284,Li Liu En,2005,,-,-,-,13.4,-,-,-,-,-,-,-,-,-,8.500001,-,-,-,0.0,-,-,0.0,0.0,-,-,-,-,-,10.1,-,-,-,0.0,-,-,-,-,-,-,-,-,-,-,0.0,-,-,-,-,-,-,-,-,-,-,-,-,-,-,-,-,-,0.0,-,-,-,-,-,-,0.0,-,-,0.0,-,-,-,-,-,-,-,0.0,-,-,-,-,-,-,-,-,-,-,-,0.0,-,-,-,-,-,-,,-,2.1,-,-,-,-,-,-,-,-,-,-,0.0,-,-,-,-,-,-,-,-,-,-,-,-,-,-,-,-,0.0,-,-,-,0.0,-,-,-,-,21.9,-,-,-,100.0,-,-,-,-,-,-,-,-,-,-,64.7,-,-,-,-,-,-,-,-,-,1.2,-,-,-,-,-,0.0,-,-,-,-,0.0,-,-,-,-,-,-,-,-,-,-,-,0.0,-,-,-,-,-,-,-,-,0.0,-,-,-,0.0,75.5,31.19,0.21
3842,29546,369285,Li Liu En,2005,,-,-,-,12.4,-,-,-,-,-,-,-,-,-,7.4,-,-,-,0.0,-,-,0.0,0.0,-,-,-,-,-,8.0,-,-,-,0.0,-,-,-,-,-,-,-,-,-,-,0.0,-,-,-,-,-,-,-,-,-,-,-,-,-,-,-,-,-,0.0,-,-,-,-,-,-,0.0,-,-,0.0,-,-,-,-,-,-,-,0.0,-,-,-,-,-,-,-,-,-,-,-,0.0,-,-,-,-,-,-,,-,6.3,-,-,-,-,-,-,-,-,-,-,0.0,-,-,-,-,-,-,-,-,-,-,-,-,-,-,-,-,0.0,-,-,-,0.0,-,-,-,-,19.8,-,-,-,100.0,-,-,-,-,-,-,-,-,-,-,64.8,-,-,-,-,-,-,-,-,-,1.1,-,-,-,-,-,0.0,-,-,-,-,0.0,-,-,-,-,-,-,-,-,-,-,-,0.0,-,-,-,-,-,-,-,-,0.0,-,-,-,0.0,78.8,32.56,0.21
3843,29546,369286,Li Liu En,2005,,-,-,-,12.6,-,-,-,-,-,-,-,-,-,7.5,-,-,-,0.0,-,-,0.0,0.0,-,-,-,-,-,7.4,-,-,-,0.0,-,-,-,-,-,-,-,-,-,-,0.0,-,-,-,-,-,-,-,-,-,-,-,-,-,-,-,-,-,0.0,-,-,-,-,-,-,0.0,-,-,0.0,-,-,-,-,-,-,-,0.0,-,-,-,-,-,-,-,-,-,-,-,0.0,-,-,-,-,-,-,,-,5.2,-,-,-,-,-,-,-,-,-,-,0.0,-,-,-,-,-,-,-,-,-,-,-,-,-,-,-,-,0.0,-,-,-,0.0,-,-,-,-,20.1,-,-,-,100.0,-,-,-,-,-,-,-,-,-,-,64.9,-,-,-,-,-,-,-,-,-,2.4,-,-,-,-,-,0.0,-,-,-,-,0.0,-,-,-,-,-,-,-,-,-,-,-,0.0,-,-,-,-,-,-,-,-,0.0,-,-,-,0.0,77.6,32.06,0.21
3844,29546,369287,Li Liu En,2005,,-,-,-,12.4,-,-,-,-,-,-,-,-,-,7.4,-,-,-,0.0,-,-,0.0,0.0,-,-,-,-,-,6.1,-,-,-,0.0,-,-,-,-,-,-,-,-,-,-,0.0,-,-,-,-,-,-,-,-,-,-,-,-,-,-,-,-,-,0.0,-,-,-,-,-,-,0.0,-,-,0.0,-,-,-,-,-,-,-,0.0,-,-,-,-,-,-,-,-,-,-,-,0.0,-,-,-,-,-,-,,-,5.9,-,-,-,-,-,-,-,-,-,-,0.0,-,-,-,-,-,-,-,-,-,-,-,-,-,-,-,-,0.0,-,-,-,0.0,-,-,-,-,19.8,-,-,-,100.0,-,-,-,-,-,-,-,-,-,-,64.4,-,-,-,-,-,-,-,-,-,3.2,-,-,-,-,-,0.0,-,-,-,-,0.6,-,-,-,-,-,-,-,-,-,-,-,0.0,-,-,-,-,-,-,-,-,0.0,-,-,-,0.0,78.4,32.39,0.21
3845,29546,369288,Li Liu En,2005,,-,-,-,12.0,-,-,-,-,-,-,-,-,-,7.4,-,-,-,0.0,-,-,0.0,0.0,-,-,-,-,-,6.0,-,-,-,0.0,-,-,-,-,-,-,-,-,-,-,0.0,-,-,-,-,-,-,-,-,-,-,-,-,-,-,-,-,-,0.0,-,-,-,-,-,-,0.0,-,-,0.0,-,-,-,-,-,-,-,0.0,-,-,-,-,-,-,-,-,-,-,-,0.0,-,-,-,-,-,-,,-,6.0,-,-,-,-,-,-,-,-,-,-,0.0,-,-,-,-,-,-,-,-,-,-,-,-,-,-,-,-,0.0,-,-,-,0.0,-,-,-,-,19.4,-,-,-,100.0,-,-,-,-,-,-,-,-,-,-,63.5,-,-,-,-,-,-,-,-,-,3.1,-,-,-,-,-,0.0,-,-,-,-,2.0,-,-,-,-,-,-,-,-,-,-,-,0.0,-,-,-,-,-,-,-,-,0.0,-,-,-,0.0,79.6,32.89,0.21
3846,29546,369289,Li Liu En,2005,,-,-,-,14.01401,-,-,-,-,-,-,-,-,-,7.507507,-,-,-,0.0,-,-,0.0,0.0,-,-,-,-,-,8.008008,-,-,-,0.0,-,-,-,-,-,-,-,-,-,-,0.0,-,-,-,-,-,-,-,-,-,-,-,-,-,-,-,-,-,0.0,-,-,-,-,-,-,0.0,-,-,0.0,-,-,-,-,-,-,-,0.0,-,-,-,-,-,-,-,-,-,-,-,0.0,-,-,-,-,-,-,,-,6.006006,-,-,-,-,-,-,-,-,-,-,0.0,-,-,-,-,-,-,-,-,-,-,-,-,-,-,-,-,0.0,-,-,-,0.0,-,-,-,-,21.52152,-,-,-,100.0,-,-,-,-,-,-,-,-,-,-,61.36136,-,-,-,-,-,-,-,-,-,1.501501,-,-,-,-,-,0.0,-,-,-,-,1.601602,-,-,-,-,-,-,-,-,-,-,-,0.0,-,-,-,-,-,-,-,-,0.0,-,-,-,0.0,80.8,33.38,0.21
3847,29546,369290,Li Liu En,2005,,-,-,-,14.1,-,-,-,-,-,-,-,-,-,7.6,-,-,-,0.0,-,-,0.0,0.0,-,-,-,-,-,8.1,-,-,-,0.0,-,-,-,-,-,-,-,-,-,-,0.0,-,-,-,-,-,-,-,-,-,-,-,-,-,-,-,-,-,0.0,-,-,-,-,-,-,0.0,-,-,0.0,-,-,-,-,-,-,-,0.0,-,-,-,-,-,-,-,-,-,-,-,0.0,-,-,-,-,-,-,,-,4.8,-,-,-,-,-,-,-,-,-,-,0.0,-,-,-,-,-,-,-,-,-,-,-,-,-,-,-,-,0.0,-,-,-,0.0,-,-,-,-,21.7,-,-,-,100.0,-,-,-,-,-,-,-,-,-,-,61.9,-,-,-,-,-,-,-,-,-,1.5,-,-,-,-,-,0.0,-,-,-,-,2.0,-,-,-,-,-,-,-,-,-,-,-,0.0,-,-,-,-,-,-,-,-,0.0,-,-,-,0.0,80.0,33.05,0.21
3848,29546,369291,Li Liu En,2005,,-,-,-,12.6,-,-,-,-,-,-,-,-,-,8.599999,-,-,-,0.0,-,-,0.0,0.0,-,-,-,-,-,9.499999,-,-,-,0.0,-,-,-,-,-,-,-,-,-,-,0.0,-,-,-,-,-,-,-,-,-,-,-,-,-,-,-,-,-,0.0,-,-,-,-,-,-,0.0,-,-,0.0,-,-,-,-,-,-,-,0.0,-,-,-,-,-,-,-,-,-,-,-,0.0,-,-,-,-,-,-,,-,4.3,-,-,-,-,-,-,-,-,-,-,0.0,-,-,-,-,-,-,-,-,-,-,-,-,-,-,-,-,0.0,-,-,-,0.0,-,-,-,-,21.2,-,-,-,100.0,-,-,-,-,-,-,-,-,-,-,62.7,-,-,-,-,-,-,-,-,-,0.8,-,-,-,-,-,0.0,-,-,-,-,1.5,-,-,-,-,-,-,-,-,-,-,-,0.0,-,-,-,-,-,-,-,-,0.0,-,-,-,0.0,78.4,32.39,0.21
3849,29638,369809,Jenaer Glaswerk,1969,,-,-,-,15.3251,-,-,-,0.2759,-,-,-,-,-,0.0,-,-,-,0.0,-,-,0.0,0.0,-,-,-,-,-,0.0,-,-,-,0.0,-,-,-,-,-,-,-,-,-,-,0.0,-,-,-,-,-,-,-,-,-,-,-,-,-,-,-,-,-,0.0,-,-,-,-,-,-,0.0,-,-,0.0,-,-,-,-,-,-,-,0.0,-,-,-,-,-,-,-,-,-,-,-,7.992273,-,-,-,-,-,-,,-,1.185083,-,-,-,-,-,-,-,-,-,-,0.660557,-,-,-,-,-,-,-,-,-,-,-,-,-,-,-,-,3.509195,-,-,-,0.0,-,-,-,-,15.60101,-,-,-,100.0,-,-,-,-,-,-,-,-,-,-,66.20804,-,-,-,-,-,-,-,-,-,0.0,-,-,-,-,-,0.0,-,-,-,-,2.477249,-,-,-,-,-,-,-,-,-,-,-,0.0,-,-,-,-,-,-,-,-,1.425228,-,-,-,0.9413715,79.3,32.74,0.211
3850,29650,369896,Jenaer Glaswerk,1969,,-,-,-,17.90727,-,-,-,0.1754,-,-,-,-,-,0.0,-,-,-,0.0,-,-,0.0,0.0,-,-,-,-,-,0.0,-,-,-,0.0,-,-,-,-,-,-,-,-,-,-,0.0,-,-,-,-,-,-,-,-,-,-,-,-,-,-,-,-,-,0.0,-,-,-,-,-,-,0.0,-,-,0.0,-,-,-,-,-,-,-,0.0,-,-,-,-,-,-,-,-,-,-,-,8.944762,-,-,-,-,-,-,,-,1.894738,-,-,-,-,-,-,-,-,-,-,0.6720725,-,-,-,-,-,-,-,-,-,-,-,-,-,-,-,-,3.814917,-,-,-,0.0,-,-,-,-,18.08272,-,-,-,100.0,-,-,-,-,-,-,-,-,-,-,61.2384,-,-,-,-,-,-,-,-,-,0.0,-,-,-,-,-,0.0,-,-,-,-,2.433523,-,-,-,-,-,-,-,-,-,-,-,0.0,-,-,-,-,-,-,-,-,1.876566,-,-,-,1.042293,83.7,34.16,0.225
3851,29680,383705,Begum A.N.,2006,,-,-,-,0.0,-,-,-,-,-,-,-,-,-,0.8755634,-,-,-,0.0,-,-,0.0,0.0,-,-,-,-,-,23.9143,-,-,-,0.0,-,-,-,-,-,-,-,-,-,-,0.0,-,-,-,-,-,-,-,-,-,-,-,-,-,-,-,-,-,0.0,-,-,-,-,-,-,0.0,-,-,0.0,-,-,-,-,-,-,-,7.118412,-,-,-,-,-,-,-,-,-,-,-,0.0,-,-,-,-,-,-,,-,7.562065,-,-,-,-,-,-,-,-,-,-,5.901059,-,-,-,-,-,-,-,-,-,-,-,-,-,-,-,-,0.8588836,-,-,-,0.0,-,-,-,-,0.8755634,-,-,-,100.0,-,-,-,-,-,-,-,-,-,-,53.76971,-,-,-,-,-,-,-,-,-,0.0,-,-,-,-,-,0.0,-,-,-,-,0.0,-,-,-,-,-,-,-,-,-,-,-,0.0,-,-,-,-,-,-,-,-,0.0,-,-,-,0.0,83.0,33.01,0.258
3852,29926,375529,Yoshida S.,2004,,-,-,-,0.0,-,-,-,-,-,-,-,-,-,0.0,-,-,-,0.0,-,-,0.0,0.0,-,-,-,-,-,0.0,-,-,-,0.0,-,-,-,-,-,-,-,-,-,-,0.0,-,-,-,-,-,-,-,-,-,-,-,-,-,-,-,-,-,0.0,-,-,-,-,-,-,0.0,-,-,0.0,-,-,-,-,-,-,-,0.0,-,-,-,-,-,-,-,-,-,-,-,0.0,-,-,-,-,-,-,,-,15.0,-,-,-,-,-,-,-,-,-,-,0.0,-,-,-,-,-,-,-,-,-,-,-,-,-,-,-,-,0.0,-,-,-,0.0,-,-,-,-,0.0,-,-,-,100.0,-,-,-,-,-,-,-,-,-,-,0.0,-,-,-,-,-,-,-,-,-,0.0,-,-,-,-,-,85.0,-,-,-,-,0.0,-,-,-,-,-,-,-,-,-,-,-,0.0,-,-,-,-,-,-,-,-,0.0,-,-,-,0.0,52.3,21.1,0.238
3853,29926,375530,Yoshida S.,2004,,-,-,-,0.0,-,-,-,-,-,-,-,-,-,0.0,-,-,-,0.0,-,-,0.0,0.0,-,-,-,-,-,0.0,-,-,-,0.0,-,-,-,-,-,-,-,-,-,-,0.0,-,-,-,-,-,-,-,-,-,-,-,-,-,-,-,-,-,0.0,-,-,-,-,-,-,0.0,-,-,0.0,-,-,-,-,-,-,-,0.0,-,-,-,-,-,-,-,-,-,-,-,0.0,-,-,-,-,-,-,,-,20.0,-,-,-,-,-,-,-,-,-,-,0.0,-,-,-,-,-,-,-,-,-,-,-,-,-,-,-,-,0.0,-,-,-,0.0,-,-,-,-,0.0,-,-,-,100.0,-,-,-,-,-,-,-,-,-,-,0.0,-,-,-,-,-,-,-,-,-,0.0,-,-,-,-,-,80.0,-,-,-,-,0.0,-,-,-,-,-,-,-,-,-,-,-,0.0,-,-,-,-,-,-,-,-,0.0,-,-,-,0.0,53.4,21.5,0.24
3854,29926,375531,Yoshida S.,2004,,-,-,-,0.0,-,-,-,-,-,-,-,-,-,0.0,-,-,-,0.0,-,-,0.0,0.0,-,-,-,-,-,0.0,-,-,-,0.0,-,-,-,-,-,-,-,-,-,-,0.0,-,-,-,-,-,-,-,-,-,-,-,-,-,-,-,-,-,0.0,-,-,-,-,-,-,0.0,-,-,0.0,-,-,-,-,-,-,-,0.0,-,-,-,-,-,-,-,-,-,-,-,0.0,-,-,-,-,-,-,,-,25.0,-,-,-,-,-,-,-,-,-,-,0.0,-,-,-,-,-,-,-,-,-,-,-,-,-,-,-,-,0.0,-,-,-,0.0,-,-,-,-,0.0,-,-,-,100.0,-,-,-,-,-,-,-,-,-,-,0.0,-,-,-,-,-,-,-,-,-,0.0,-,-,-,-,-,75.0,-,-,-,-,0.0,-,-,-,-,-,-,-,-,-,-,-,0.0,-,-,-,-,-,-,-,-,0.0,-,-,-,0.0,54.7,21.9,0.247
3855,29926,375532,Yoshida S.,2004,,-,-,-,0.0,-,-,-,-,-,-,-,-,-,0.0,-,-,-,0.0,-,-,0.0,0.0,-,-,-,-,-,0.0,-,-,-,0.0,-,-,-,-,-,-,-,-,-,-,0.0,-,-,-,-,-,-,-,-,-,-,-,-,-,-,-,-,-,0.0,-,-,-,-,-,-,0.0,-,-,0.0,-,-,-,-,-,-,-,0.0,-,-,-,-,-,-,-,-,-,-,-,0.0,-,-,-,-,-,-,,-,0.0,-,-,-,-,-,-,-,-,-,-,0.0,-,-,-,-,-,-,-,-,-,-,-,-,-,-,-,-,0.0,-,-,-,0.0,-,-,-,-,0.0,-,-,-,100.0,-,-,-,-,-,-,-,-,-,-,0.0,-,-,-,-,-,-,-,-,-,0.0,-,-,-,-,-,85.0,-,-,-,-,0.0,-,-,-,-,-,-,-,-,-,-,-,0.0,-,-,-,-,-,-,-,-,15.0,-,-,-,0.0,49.0,19.4,0.265
3856,29926,375533,Yoshida S.,2004,,-,-,-,0.0,-,-,-,-,-,-,-,-,-,0.0,-,-,-,0.0,-,-,0.0,0.0,-,-,-,-,-,0.0,-,-,-,0.0,-,-,-,-,-,-,-,-,-,-,0.0,-,-,-,-,-,-,-,-,-,-,-,-,-,-,-,-,-,0.0,-,-,-,-,-,-,0.0,-,-,0.0,-,-,-,-,-,-,-,0.0,-,-,-,-,-,-,-,-,-,-,-,0.0,-,-,-,-,-,-,,-,0.0,-,-,-,-,-,-,-,-,-,-,0.0,-,-,-,-,-,-,-,-,-,-,-,-,-,-,-,-,0.0,-,-,-,0.0,-,-,-,-,0.0,-,-,-,100.0,-,-,-,-,-,-,-,-,-,-,0.0,-,-,-,-,-,-,-,-,-,0.0,-,-,-,-,-,80.0,-,-,-,-,0.0,-,-,-,-,-,-,-,-,-,-,-,0.0,-,-,-,-,-,-,-,-,20.0,-,-,-,0.0,48.9,19.5,0.25
3857,29926,375534,Yoshida S.,2004,,-,-,-,0.0,-,-,-,-,-,-,-,-,-,0.0,-,-,-,0.0,-,-,0.0,0.0,-,-,-,-,-,0.0,-,-,-,0.0,-,-,-,-,-,-,-,-,-,-,0.0,-,-,-,-,-,-,-,-,-,-,-,-,-,-,-,-,-,0.0,-,-,-,-,-,-,0.0,-,-,0.0,-,-,-,-,-,-,-,0.0,-,-,-,-,-,-,-,-,-,-,-,0.0,-,-,-,-,-,-,,-,0.0,-,-,-,-,-,-,-,-,-,-,0.0,-,-,-,-,-,-,-,-,-,-,-,-,-,-,-,-,0.0,-,-,-,0.0,-,-,-,-,0.0,-,-,-,100.0,-,-,-,-,-,-,-,-,-,-,0.0,-,-,-,-,-,-,-,-,-,0.0,-,-,-,-,-,75.0,-,-,-,-,0.0,-,-,-,-,-,-,-,-,-,-,-,0.0,-,-,-,-,-,-,-,-,25.0,-,-,-,0.0,50.1,20.2,0.24
3858,29926,375535,Yoshida S.,2004,,-,-,-,0.0,-,-,-,-,-,-,-,-,-,0.0,-,-,-,0.0,-,-,0.0,0.0,-,-,-,-,-,0.0,-,-,-,0.0,-,-,-,-,-,-,-,-,-,-,0.0,-,-,-,-,-,-,-,-,-,-,-,-,-,-,-,-,-,0.0,-,-,-,-,-,-,0.0,-,-,0.0,-,-,-,-,-,-,-,0.0,-,-,-,-,-,-,-,-,-,-,-,0.0,-,-,-,-,-,-,,-,0.0,-,-,-,-,-,-,-,-,-,-,0.0,-,-,-,-,-,-,-,-,-,-,-,-,-,-,-,-,0.0,-,-,-,0.0,-,-,-,-,0.0,-,-,-,100.0,-,-,-,-,-,-,-,-,-,-,0.0,-,-,-,-,-,-,-,-,-,0.0,-,-,-,-,-,70.0,-,-,-,-,0.0,-,-,-,-,-,-,-,-,-,-,-,0.0,-,-,-,-,-,-,-,-,30.0,-,-,-,0.0,50.0,20.0,0.25
3859,29926,375536,Yoshida S.,2004,,-,-,-,0.0,-,-,-,-,-,-,-,-,-,0.0,-,-,-,0.0,-,-,0.0,0.0,-,-,-,-,-,0.0,-,-,-,0.0,-,-,-,-,-,-,-,-,-,-,0.0,-,-,-,-,-,-,-,-,-,-,-,-,-,-,-,-,-,0.0,-,-,-,-,-,-,0.0,-,-,0.0,-,-,-,-,-,-,-,0.0,-,-,-,-,-,-,-,-,-,-,-,0.0,-,-,-,-,-,-,,-,0.0,-,-,-,-,-,-,-,-,-,-,0.0,-,-,-,-,-,-,-,-,-,-,-,-,-,-,-,-,0.0,-,-,-,0.0,-,-,-,-,0.0,-,-,-,100.0,-,-,-,-,-,-,-,-,-,-,0.0,-,-,-,-,-,-,-,-,-,0.0,-,-,-,-,-,65.0,-,-,-,-,0.0,-,-,-,-,-,-,-,-,-,-,-,0.0,-,-,-,-,-,-,-,-,35.0,-,-,-,0.0,50.7,20.2,0.255
3860,29926,375537,Yoshida S.,2004,,-,-,-,0.0,-,-,-,-,-,-,-,-,-,0.0,-,-,-,0.0,-,-,0.0,0.0,-,-,-,-,-,0.0,-,-,-,0.0,-,-,-,-,-,-,-,-,-,-,0.0,-,-,-,-,-,-,-,-,-,-,-,-,-,-,-,-,-,0.0,-,-,-,-,-,-,0.0,-,-,0.0,-,-,-,-,-,-,-,0.0,-,-,-,-,-,-,-,-,-,-,-,0.0,-,-,-,-,-,-,,-,0.0,-,-,-,-,-,-,-,15,-,-,0.0,-,-,-,-,-,-,-,-,-,-,-,-,-,-,-,-,0.0,-,-,-,0.0,-,-,-,-,0.0,-,-,-,100.0,-,-,-,-,-,-,-,-,-,-,0.0,-,-,-,-,-,-,-,-,-,0.0,-,-,-,-,-,85.0,-,-,-,-,0.0,-,-,-,-,-,-,-,-,-,-,-,0.0,-,-,-,-,-,-,-,-,0.0,-,-,-,0.0,50.9,20.4,0.25
3861,29926,375538,Yoshida S.,2004,,-,-,-,0.0,-,-,-,-,-,-,-,-,-,0.0,-,-,-,0.0,-,-,0.0,0.0,-,-,-,-,-,0.0,-,-,-,0.0,-,-,-,-,-,-,-,-,-,-,0.0,-,-,-,-,-,-,-,-,-,-,-,-,-,-,-,-,-,0.0,-,-,-,-,-,-,0.0,-,-,0.0,-,-,-,-,-,-,-,0.0,-,-,-,-,-,-,-,-,-,-,-,0.0,-,-,-,-,-,-,,-,0.0,-,-,-,-,-,-,-,20,-,-,0.0,-,-,-,-,-,-,-,-,-,-,-,-,-,-,-,-,0.0,-,-,-,0.0,-,-,-,-,0.0,-,-,-,100.0,-,-,-,-,-,-,-,-,-,-,0.0,-,-,-,-,-,-,-,-,-,0.0,-,-,-,-,-,80.0,-,-,-,-,0.0,-,-,-,-,-,-,-,-,-,-,-,0.0,-,-,-,-,-,-,-,-,0.0,-,-,-,0.0,49.5,19.8,0.25
3862,29926,375539,Yoshida S.,2004,,-,-,-,0.0,-,-,-,-,-,-,-,-,-,0.0,-,-,-,0.0,-,-,0.0,0.0,-,-,-,-,-,0.0,-,-,-,0.0,-,-,-,-,-,-,-,-,-,-,0.0,-,-,-,-,-,-,-,-,-,-,-,-,-,-,-,-,-,0.0,-,-,-,-,-,-,0.0,-,-,0.0,-,-,-,-,-,-,-,0.0,-,-,-,-,-,-,-,-,-,-,-,0.0,-,-,-,-,-,-,,-,0.0,-,-,-,-,-,-,-,25,-,-,0.0,-,-,-,-,-,-,-,-,-,-,-,-,-,-,-,-,0.0,-,-,-,0.0,-,-,-,-,0.0,-,-,-,100.0,-,-,-,-,-,-,-,-,-,-,0.0,-,-,-,-,-,-,-,-,-,0.0,-,-,-,-,-,75.0,-,-,-,-,0.0,-,-,-,-,-,-,-,-,-,-,-,0.0,-,-,-,-,-,-,-,-,0.0,-,-,-,0.0,49.7,19.9,0.249
3863,29926,375540,Yoshida S.,2004,,-,-,-,0.0,-,-,-,-,-,-,-,-,-,0.0,-,-,-,0.0,-,-,0.0,0.0,-,-,-,-,-,0.0,-,-,-,0.0,-,-,-,-,-,-,-,-,-,-,0.0,-,-,-,-,-,-,-,-,-,-,-,-,-,-,-,-,-,0.0,-,-,-,-,-,-,0.0,-,-,0.0,-,-,-,-,-,-,-,0.0,-,-,-,-,-,-,-,-,-,-,-,0.0,-,-,-,-,-,-,,-,0.0,-,-,-,-,-,-,-,30,-,-,0.0,-,-,-,-,-,-,-,-,-,-,-,-,-,-,-,-,0.0,-,-,-,0.0,-,-,-,-,0.0,-,-,-,100.0,-,-,-,-,-,-,-,-,-,-,0.0,-,-,-,-,-,-,-,-,-,0.0,-,-,-,-,-,70.0,-,-,-,-,0.0,-,-,-,-,-,-,-,-,-,-,-,0.0,-,-,-,-,-,-,-,-,0.0,-,-,-,0.0,49.7,19.9,0.251
3864,29926,375541,Yoshida S.,2004,,-,-,-,0.0,-,-,-,-,-,-,-,-,-,0.0,-,-,-,0.0,-,-,0.0,0.0,-,-,-,-,-,0.0,-,-,-,0.0,-,-,-,-,-,-,-,-,-,-,0.0,-,-,-,-,-,-,-,-,-,-,-,-,-,-,-,-,-,0.0,-,-,-,-,-,-,0.0,-,-,0.0,-,-,-,-,-,-,-,0.0,-,-,-,-,-,-,-,-,-,-,-,0.0,-,-,-,-,-,-,,-,0.0,-,-,-,-,-,-,-,35,-,-,0.0,-,-,-,-,-,-,-,-,-,-,-,-,-,-,-,-,0.0,-,-,-,0.0,-,-,-,-,0.0,-,-,-,100.0,-,-,-,-,-,-,-,-,-,-,0.0,-,-,-,-,-,-,-,-,-,0.0,-,-,-,-,-,65.0,-,-,-,-,0.0,-,-,-,-,-,-,-,-,-,-,-,0.0,-,-,-,-,-,-,-,-,0.0,-,-,-,0.0,50.0,20.0,0.253
3865,29926,375542,Yoshida S.,2004,,-,-,-,0.0,-,-,-,-,-,-,-,-,-,0.0,-,-,-,0.0,-,-,0.0,0.0,-,-,-,-,-,0.0,-,-,-,0.0,-,-,-,-,-,-,-,-,-,-,0.0,-,-,-,-,-,-,-,-,-,-,-,-,-,-,-,-,-,0.0,-,-,-,-,-,-,0.0,-,-,0.0,-,-,-,-,-,-,-,0.0,-,-,-,-,-,-,-,-,-,-,-,0.0,-,-,-,-,-,-,,-,0.0,-,-,-,-,-,-,-,-,-,-,0.0,-,-,-,-,-,-,-,-,-,-,-,-,-,-,-,-,0.0,-,-,-,0.0,-,-,-,-,0.0,-,-,-,100.0,-,-,-,-,-,-,-,-,-,-,0.0,-,-,-,-,-,-,-,-,-,0.0,-,-,-,-,-,90.0,-,-,-,-,0.0,-,-,-,-,-,-,-,-,-,-,-,10.0,-,-,-,-,-,-,-,-,0.0,-,-,-,0.0,52.2,21.0,0.245
3866,29926,375543,Yoshida S.,2004,,-,-,-,0.0,-,-,-,-,-,-,-,-,-,0.0,-,-,-,0.0,-,-,0.0,0.0,-,-,-,-,-,0.0,-,-,-,0.0,-,-,-,-,-,-,-,-,-,-,0.0,-,-,-,-,-,-,-,-,-,-,-,-,-,-,-,-,-,0.0,-,-,-,-,-,-,0.0,-,-,0.0,-,-,-,-,-,-,-,0.0,-,-,-,-,-,-,-,-,-,-,-,0.0,-,-,-,-,-,-,,-,0.0,-,-,-,-,-,-,-,-,-,-,0.0,-,-,-,-,-,-,-,-,-,-,-,-,-,-,-,-,0.0,-,-,-,0.0,-,-,-,-,0.0,-,-,-,100.0,-,-,-,-,-,-,-,-,-,-,0.0,-,-,-,-,-,-,-,-,-,0.0,-,-,-,-,-,85.0,-,-,-,-,0.0,-,-,-,-,-,-,-,-,-,-,-,15.0,-,-,-,-,-,-,-,-,0.0,-,-,-,0.0,53.5,21.4,0.247
3867,29926,375544,Yoshida S.,2004,,-,-,-,0.0,-,-,-,-,-,-,-,-,-,0.0,-,-,-,0.0,-,-,0.0,0.0,-,-,-,-,-,0.0,-,-,-,0.0,-,-,-,-,-,-,-,-,-,-,0.0,-,-,-,-,-,-,-,-,-,-,-,-,-,-,-,-,-,0.0,-,-,-,-,-,-,0.0,-,-,0.0,-,-,-,-,-,-,-,0.0,-,-,-,-,-,-,-,-,-,-,-,0.0,-,-,-,-,-,-,,-,0.0,-,-,-,-,-,-,-,-,-,-,0.0,-,-,-,-,-,-,-,-,-,-,-,-,-,-,-,-,0.0,-,-,-,0.0,-,-,-,-,0.0,-,-,-,100.0,-,-,-,-,-,-,-,-,-,-,0.0,-,-,-,-,-,-,-,-,-,0.0,-,-,-,-,-,80.0,-,-,-,-,0.0,-,-,-,-,-,-,-,-,-,-,-,20.0,-,-,-,-,-,-,-,-,0.0,-,-,-,0.0,55.3,22.2,0.248
3868,29926,375545,Yoshida S.,2004,,-,-,-,0.0,-,-,-,-,-,-,-,-,-,0.0,-,-,-,0.0,-,-,0.0,0.0,-,-,-,-,-,0.0,-,-,-,0.0,-,-,-,-,-,-,-,-,-,-,0.0,-,-,-,-,-,-,-,-,-,-,-,-,-,-,-,-,-,0.0,-,-,-,-,-,-,0.0,-,-,0.0,-,-,-,-,-,-,-,0.0,-,-,-,-,-,-,-,-,-,-,-,0.0,-,-,-,-,-,-,,-,0.0,-,-,-,-,-,-,-,-,-,-,0.0,-,-,-,-,-,-,-,-,-,-,-,-,-,-,-,-,0.0,-,-,-,0.0,-,-,-,-,0.0,-,-,-,100.0,-,-,-,-,-,-,-,-,-,-,0.0,-,-,-,-,-,-,-,-,-,0.0,-,-,-,-,-,75.0,-,-,-,-,0.0,-,-,-,-,-,-,-,-,-,-,-,25.0,-,-,-,-,-,-,-,-,0.0,-,-,-,0.0,56.8,23.0,0.237
3869,29926,375546,Yoshida S.,2004,,-,-,-,0.0,-,-,-,-,-,-,-,-,-,0.0,-,-,-,0.0,-,-,0.0,0.0,-,-,-,-,-,0.0,-,-,-,0.0,-,-,-,-,-,-,-,-,-,-,0.0,-,-,-,-,-,-,-,-,-,-,-,-,-,-,-,-,-,0.0,-,-,-,-,-,-,0.0,-,-,0.0,-,-,-,-,-,-,-,0.0,-,-,-,-,-,-,-,-,-,-,-,0.0,-,-,-,-,-,-,,-,0.0,-,-,-,-,-,-,-,-,-,-,0.0,-,-,-,-,-,-,-,-,-,-,-,-,-,-,-,-,0.0,-,-,-,0.0,-,-,-,-,0.0,-,-,-,100.0,-,-,-,-,-,-,-,-,-,-,0.0,-,-,-,-,-,-,-,-,-,0.0,-,-,-,-,-,70.0,-,-,-,-,0.0,-,-,-,-,-,-,-,-,-,-,-,30.0,-,-,-,-,-,-,-,-,0.0,-,-,-,0.0,58.5,23.8,0.227
3870,29935,400406,Siedel H.,1998,,-,-,-,0.5910476,-,-,-,-,-,-,-,-,-,0.0,-,-,-,0.0,-,-,0.0,0.0,-,-,-,-,-,12.89589,-,-,-,0.0,-,-,-,-,-,-,-,-,-,-,0.0,-,-,-,-,-,-,-,-,-,-,-,-,-,-,-,-,-,0.0,-,-,-,-,-,-,0.0,-,-,0.0,-,-,-,-,-,-,-,0.1919317,-,-,-,-,-,-,-,-,-,-,-,0.0,-,-,-,-,-,-,,-,0.0,-,-,-,-,-,-,-,-,-,-,10.69563,-,-,-,-,-,-,-,-,-,-,-,-,-,-,-,-,0.0,-,-,-,0.0,-,-,-,-,0.5910476,-,-,-,100.0,-,-,-,-,-,-,-,-,-,-,75.6255,-,-,-,-,-,-,-,-,-,0.0,-,-,-,-,-,0.0,-,-,-,-,0.0,-,-,-,-,-,-,-,-,-,-,-,0.0,-,-,-,-,-,-,-,-,0.0,-,-,-,0.0,71.4,29.38,0.215
3871,29935,400407,Siedel H.,1998,,-,-,-,0.6177503,-,-,-,-,-,-,-,-,-,0.0,-,-,-,0.0,-,-,0.0,0.0,-,-,-,-,-,11.23209,-,-,-,0.0,-,-,-,-,-,-,-,-,-,-,0.0,-,-,-,-,-,-,-,-,-,-,-,-,-,-,-,-,-,0.0,-,-,-,-,-,-,0.0,-,-,0.0,-,-,-,-,-,-,-,3.343381,-,-,-,-,-,-,-,-,-,-,-,0.0,-,-,-,-,-,-,,-,3.125546,-,-,-,-,-,-,-,-,-,-,7.11381,-,-,-,-,-,-,-,-,-,-,-,-,-,-,-,-,0.0,-,-,-,0.0,-,-,-,-,0.6177503,-,-,-,100.0,-,-,-,-,-,-,-,-,-,-,70.23638,-,-,-,-,-,-,-,-,-,1.519663,-,-,-,-,-,0.0,-,-,-,-,0.0,-,-,-,-,-,-,-,-,-,-,-,0.0,-,-,-,-,-,-,-,-,0.0,-,-,-,2.811383,77.0,31.81,0.21
3872,30064,375930,Pan Tsung-Yu,1989,Corning Pyrex 7740,-,-,-,1.213837,-,-,-,-,-,-,-,-,-,11.55511,-,-,-,0.0,-,-,0.0,0.0,-,-,-,-,-,0.0,-,-,-,0.0,-,-,-,-,-,-,-,-,-,-,0.0,-,-,-,-,-,-,-,-,-,-,-,-,-,-,-,-,-,0.0,-,-,-,-,-,-,0.0,-,-,0.0,-,-,-,-,-,-,-,0.3284758,-,-,-,-,-,-,-,-,-,-,-,0.0,-,-,-,-,-,-,,-,0.0,-,-,-,-,-,-,-,-,-,-,3.993758,-,-,-,-,-,-,-,-,-,-,-,-,-,-,-,-,0.0,-,-,-,0.0,-,-,-,-,12.76894,-,-,-,100.0,-,-,-,-,-,-,-,-,-,-,82.90882,-,-,-,-,-,-,-,-,-,0.0,-,-,-,-,-,0.0,-,-,-,-,0.0,-,-,-,-,-,-,-,-,-,-,-,0.0,-,-,-,-,-,-,-,-,0.0,-,-,-,0.0,63.0,26.25,0.2
