Repository: jacobergzhou/Poisson-Ratio

File: Non_metal_07242019.csv (part 51 of 91)
Index,Code,Glass #,Author,Year,Trademark,glass_comp,Ag2O,AgI,Al,Al2O3,AlF3,AlN,As,As2O3,As2O5,As2S3,As2Se3,AsSe,B,B2O3,BaCl2,BaF2,BaO,BeF2,BeO,Bi2O3,BiCl3,Br,Ca,CaF2,CaO,Cd,CdCl2,CdF2,CdO,Ce2O3,CeF3,CeO2,Cl,Co3O4,CoO,Cr2O3,Cs2O,CsCl,CsF,Cu2O,CuO,Dy2O3,Er,Er2O3,ErF3,Eu,Eu2O3,EuF3,F,Fe,Fe2O3,FeO,Ga,Ga2O3,Ga2S3,Ga2Se3,GaF3,Gd2O3,GdF3,Ge,GeO2,GeS2,GeSe2,H2O,HfF4,HfO2,Hg,Ho2O3,I,InF3,K,K2O,K2S,K2SO4,KBr,KCl,KF,KHF2,La,La2O3,La2S3,LaF3,Li,Li2O,Li2S,Li2SO4,LiBr,LiCl,LiF,LiI,MgF2,MgO,Mn2O3,MnF2,MnO,MnO2,MoO2,MoO3,N,Na,Na2O,Na2S,Na2SO4,NaCl,NaF,NaPO3,Nb2O5,Nd,Nd2O3,NdF3,NH4NO3,NiO,O,OH,P,P2O5,Pb,PbCl2,PbF2,PbO,PdO,Pr2O3,Pr6O11,PrF3,Rb2O,RbF,Rh2O3,RuO2,S,Sb,Sb2O3,Sb2S3,Sc2O3,Se,Si,Si3N4,SiC,SiO2,Sm2O3,Sn,SnO,SnO2,SO2,SO3,Sr,SrCl2,SrF2,SrO,Ta2O3,Ta2O5,Tb2O3,TbF3,Te,TeO2,Th,ThF4,ThO2,TiO2,Tl,Tl2O,Tl2Se,TlSe,Tm2O3,U,U3O8,UO2,V,V2O5,VO6,WO3,Y,Y2O3,Yb2O3,YbF3,YF3,ZnCl2,ZnF2,ZnO,ZnSO4,ZrF4,ZrO2,Young's modulus E (GPa),Shear modulus G (GPa),Poisson's ratio v
# 3166,216,20200,Polukhin V.N.,1983,nan,(GeO2)73.69196221 (Na2O)10.39057031 (SiO2)10.39057031 (WO3)5.526897166 ,0.0,0,0.0,0.0,0.0,0.0,0.0,0.0,0.0,0,0,0,0.0,0.0,0,0.0,0.0,0.0,0.0,0.0,0.0,0,0.0,0.0,0.0,0.0,0,0,0.0,0.0,0,0.0,0.0,0.0,0.0,0.0,0.0,0,0.0,0.0,0.0,0.0,0.0,0.0,0,0.0,0.0,0,0.0,0.0,0.0,0.0,0.0,0.0,0,0,0,0.0,0,0.0,73.69196221,0,0,0.0,0,0.0,0.0,0.0,0,0.0,0.0,0.0,0,0,0.0,0.0,0,0.0,0.0,0.0,0,0.0,0.0,0.0,0,0,0,0.0,0.0,0,0.0,0.0,0.0,0,0.0,0.0,0.0,0.0,0.0,0.0,10.39057031,0.0,0.0,0.0,0.0,0.0,0.0,0.0,0.0,0.0,0.0,0.0,0.0,0.0,0.0,0.0,0.0,0.0,0.0,0.0,0.0,0.0,0.0,0,0.0,0.0,0.0,0.0,0.0,0.0,0.0,0,0.0,0.0,0.0,0.0,0.0,10.39057031,0.0,0,0.0,0.0,0.0,0.0,0.0,0,0.0,0.0,0.0,0.0,0.0,0,0.0,0.0,0.0,0.0,0,0.0,0.0,0.0,0,0,0,0.0,0.0,0.0,0.0,0.0,0.0,5.526897166,0.0,0.0,0.0,0.0,0.0,0.0,0.0,0.0,0,0.0,0.0,65.6,26.3,0.244
# 3167,217,20117,Polukhin V.N.,1983,nan,(GeO2)81.89987164 (Na2O)9.050064181 (SiO2)9.050064181 ,0.0,0,0.0,0.0,0.0,0.0,0.0,0.0,0.0,0,0,0,0.0,0.0,0,0.0,0.0,0.0,0.0,0.0,0.0,0,0.0,0.0,0.0,0.0,0,0,0.0,0.0,0,0.0,0.0,0.0,0.0,0.0,0.0,0,0.0,0.0,0.0,0.0,0.0,0.0,0,0.0,0.0,0,0.0,0.0,0.0,0.0,0.0,0.0,0,0,0,0.0,0,0.0,81.89987164,0,0,0.0,0,0.0,0.0,0.0,0,0.0,0.0,0.0,0,0,0.0,0.0,0,0.0,0.0,0.0,0,0.0,0.0,0.0,0,0,0,0.0,0.0,0,0.0,0.0,0.0,0,0.0,0.0,0.0,0.0,0.0,0.0,9.050064181,0.0,0.0,0.0,0.0,0.0,0.0,0.0,0.0,0.0,0.0,0.0,0.0,0.0,0.0,0.0,0.0,0.0,0.0,0.0,0.0,0.0,0.0,0,0.0,0.0,0.0,0.0,0.0,0.0,0.0,0,0.0,0.0,0.0,0.0,0.0,9.050064181,0.0,0,0.0,0.0,0.0,0.0,0.0,0,0.0,0.0,0.0,0.0,0.0,0,0.0,0.0,0.0,0.0,0,0.0,0.0,0.0,0,0,0,0.0,0.0,0.0,0.0,0.0,0.0,0.0,0.0,0.0,0.0,0.0,0.0,0.0,0.0,0.0,0,0.0,0.0,66.8,26.8,0.244
# 3168,237,20239,Livshits V.Ya.,1992,nan,(Na2O)25.0 (SiO2)60.0 (TiO2)15.0 ,0.0,0,0.0,0.0,0.0,0.0,0.0,0.0,0.0,0,0,0,0.0,0.0,0,0.0,0.0,0.0,0.0,0.0,0.0,0,0.0,0.0,0.0,0.0,0,0,0.0,0.0,0,0.0,0.0,0.0,0.0,0.0,0.0,0,0.0,0.0,0.0,0.0,0.0,0.0,0,0.0,0.0,0,0.0,0.0,0.0,0.0,0.0,0.0,0,0,0,0.0,0,0.0,0.0,0,0,0.0,0,0.0,0.0,0.0,0,0.0,0.0,0.0,0,0,0.0,0.0,0,0.0,0.0,0.0,0,0.0,0.0,0.0,0,0,0,0.0,0.0,0,0.0,0.0,0.0,0,0.0,0.0,0.0,0.0,0.0,0.0,25.0,0.0,0.0,0.0,0.0,0.0,0.0,0.0,0.0,0.0,0.0,0.0,0.0,0.0,0.0,0.0,0.0,0.0,0.0,0.0,0.0,0.0,0.0,0,0.0,0.0,0.0,0.0,0.0,0.0,0.0,0,0.0,0.0,0.0,0.0,0.0,60.0,0.0,0,0.0,0.0,0.0,0.0,0.0,0,0.0,0.0,0.0,0.0,0.0,0,0.0,0.0,0.0,0.0,0,15.0,0.0,0.0,0,0,0,0.0,0.0,0.0,0.0,0.0,0.0,0.0,0.0,0.0,0.0,0.0,0.0,0.0,0.0,0.0,0,0.0,0.0,76.4,30.7,0.244
# 3169,258,20597,Livshits V.Ya.,1988,nan,(K2O)3.7 (La2O3)5.3 (Na2O)15.2 (SiO2)75.8 ,0.0,0,0.0,0.0,0.0,0.0,0.0,0.0,0.0,0,0,0,0.0,0.0,0,0.0,0.0,0.0,0.0,0.0,0.0,0,0.0,0.0,0.0,0.0,0,0,0.0,0.0,0,0.0,0.0,0.0,0.0,0.0,0.0,0,0.0,0.0,0.0,0.0,0.0,0.0,0,0.0,0.0,0,0.0,0.0,0.0,0.0,0.0,0.0,0,0,0,0.0,0,0.0,0.0,0,0,0.0,0,0.0,0.0,0.0,0,0.0,0.0,3.7,0,0,0.0,0.0,0,0.0,0.0,5.3,0,0.0,0.0,0.0,0,0,0,0.0,0.0,0,0.0,0.0,0.0,0,0.0,0.0,0.0,0.0,0.0,0.0,15.2,0.0,0.0,0.0,0.0,0.0,0.0,0.0,0.0,0.0,0.0,0.0,0.0,0.0,0.0,0.0,0.0,0.0,0.0,0.0,0.0,0.0,0.0,0,0.0,0.0,0.0,0.0,0.0,0.0,0.0,0,0.0,0.0,0.0,0.0,0.0,75.8,0.0,0,0.0,0.0,0.0,0.0,0.0,0,0.0,0.0,0.0,0.0,0.0,0,0.0,0.0,0.0,0.0,0,0.0,0.0,0.0,0,0,0,0.0,0.0,0.0,0.0,0.0,0.0,0.0,0.0,0.0,0.0,0.0,0.0,0.0,0.0,0.0,0,0.0,0.0,71.8,28.9,0.244
# 3170,1965,110881,Kisin B.I.,1959,BK10,(As2O3)0.19379995100000003 (B2O3)5.429511637 (BaO)10.65152733 (K2O)5.787437547000001 (Na2O)1.558746609 (PbO)0.752315911 (Sb2O3)0.052609987000000004 (SiO2)63.741704000000006 (ZnO)11.83234703 ,0.0,0,0.0,0.0,0.0,0.0,0.0,0.19379995100000003,0.0,0,0,0,0.0,5.429511637,0,0.0,10.65152733,0.0,0.0,0.0,0.0,0,0.0,0.0,0.0,0.0,0,0,0.0,0.0,0,0.0,0.0,0.0,0.0,0.0,0.0,0,0.0,0.0,0.0,0.0,0.0,0.0,0,0.0,0.0,0,0.0,0.0,0.0,0.0,0.0,0.0,0,0,0,0.0,0,0.0,0.0,0,0,0.0,0,0.0,0.0,0.0,0,0.0,0.0,5.787437547000001,0,0,0.0,0.0,0,0.0,0.0,0.0,0,0.0,0.0,0.0,0,0,0,0.0,0.0,0,0.0,0.0,0.0,0,0.0,0.0,0.0,0.0,0.0,0.0,1.558746609,0.0,0.0,0.0,0.0,0.0,0.0,0.0,0.0,0.0,0.0,0.0,0.0,0.0,0.0,0.0,0.0,0.0,0.0,0.752315911,0.0,0.0,0.0,0,0.0,0.0,0.0,0.0,0.0,0.0,0.052609987000000004,0,0.0,0.0,0.0,0.0,0.0,63.741704000000006,0.0,0,0.0,0.0,0.0,0.0,0.0,0,0.0,0.0,0.0,0.0,0.0,0,0.0,0.0,0.0,0.0,0,0.0,0.0,0.0,0,0,0,0.0,0.0,0.0,0.0,0.0,0.0,0.0,0.0,0.0,0.0,0.0,0.0,0.0,0.0,11.83234703,0,0.0,0.0,73.4,29.5,0.244
# 3171,1966,110938,Kisin B.I.,1959,TF5,(As2O3)0.120399954 (K2O)3.338286731 (PbO)35.24245661 (Sb2O3)0.10219996099999999 (SiO2)61.19665675 ,0.0,0,0.0,0.0,0.0,0.0,0.0,0.120399954,0.0,0,0,0,0.0,0.0,0,0.0,0.0,0.0,0.0,0.0,0.0,0,0.0,0.0,0.0,0.0,0,0,0.0,0.0,0,0.0,0.0,0.0,0.0,0.0,0.0,0,0.0,0.0,0.0,0.0,0.0,0.0,0,0.0,0.0,0,0.0,0.0,0.0,0.0,0.0,0.0,0,0,0,0.0,0,0.0,0.0,0,0,0.0,0,0.0,0.0,0.0,0,0.0,0.0,3.338286731,0,0,0.0,0.0,0,0.0,0.0,0.0,0,0.0,0.0,0.0,0,0,0,0.0,0.0,0,0.0,0.0,0.0,0,0.0,0.0,0.0,0.0,0.0,0.0,0.0,0.0,0.0,0.0,0.0,0.0,0.0,0.0,0.0,0.0,0.0,0.0,0.0,0.0,0.0,0.0,0.0,0.0,0.0,35.24245661,0.0,0.0,0.0,0,0.0,0.0,0.0,0.0,0.0,0.0,0.10219996099999999,0,0.0,0.0,0.0,0.0,0.0,61.19665675,0.0,0,0.0,0.0,0.0,0.0,0.0,0,0.0,0.0,0.0,0.0,0.0,0,0.0,0.0,0.0,0.0,0,0.0,0.0,0.0,0,0,0,0.0,0.0,0.0,0.0,0.0,0.0,0.0,0.0,0.0,0.0,0.0,0.0,0.0,0.0,0.0,0,0.0,0.0,54.2,21.78,0.244
# 3172,2403,32844,Petrenko Yu.M.,1971,nan,(Fe2O3)2.5 (Na2O)20.0 (SiO2)77.5 ,0.0,0,0.0,0.0,0.0,0.0,0.0,0.0,0.0,0,0,0,0.0,0.0,0,0.0,0.0,0.0,0.0,0.0,0.0,0,0.0,0.0,0.0,0.0,0,0,0.0,0.0,0,0.0,0.0,0.0,0.0,0.0,0.0,0,0.0,0.0,0.0,0.0,0.0,0.0,0,0.0,0.0,0,0.0,0.0,2.5,0.0,0.0,0.0,0,0,0,0.0,0,0.0,0.0,0,0,0.0,0,0.0,0.0,0.0,0,0.0,0.0,0.0,0,0,0.0,0.0,0,0.0,0.0,0.0,0,0.0,0.0,0.0,0,0,0,0.0,0.0,0,0.0,0.0,0.0,0,0.0,0.0,0.0,0.0,0.0,0.0,20.0,0.0,0.0,0.0,0.0,0.0,0.0,0.0,0.0,0.0,0.0,0.0,0.0,0.0,0.0,0.0,0.0,0.0,0.0,0.0,0.0,0.0,0.0,0,0.0,0.0,0.0,0.0,0.0,0.0,0.0,0,0.0,0.0,0.0,0.0,0.0,77.5,0.0,0,0.0,0.0,0.0,0.0,0.0,0,0.0,0.0,0.0,0.0,0.0,0,0.0,0.0,0.0,0.0,0,0.0,0.0,0.0,0,0,0,0.0,0.0,0.0,0.0,0.0,0.0,0.0,0.0,0.0,0.0,0.0,0.0,0.0,0.0,0.0,0,0.0,0.0,61.2,24.52,0.244
# 3173,3859,12452,Livshits V.Ya.,1982,nan,(Al2O3)5.0 (Na2O)30.0 (SiO2)65.0 ,0.0,0,0.0,5.0,0.0,0.0,0.0,0.0,0.0,0,0,0,0.0,0.0,0,0.0,0.0,0.0,0.0,0.0,0.0,0,0.0,0.0,0.0,0.0,0,0,0.0,0.0,0,0.0,0.0,0.0,0.0,0.0,0.0,0,0.0,0.0,0.0,0.0,0.0,0.0,0,0.0,0.0,0,0.0,0.0,0.0,0.0,0.0,0.0,0,0,0,0.0,0,0.0,0.0,0,0,0.0,0,0.0,0.0,0.0,0,0.0,0.0,0.0,0,0,0.0,0.0,0,0.0,0.0,0.0,0,0.0,0.0,0.0,0,0,0,0.0,0.0,0,0.0,0.0,0.0,0,0.0,0.0,0.0,0.0,0.0,0.0,30.0,0.0,0.0,0.0,0.0,0.0,0.0,0.0,0.0,0.0,0.0,0.0,0.0,0.0,0.0,0.0,0.0,0.0,0.0,0.0,0.0,0.0,0.0,0,0.0,0.0,0.0,0.0,0.0,0.0,0.0,0,0.0,0.0,0.0,0.0,0.0,65.0,0.0,0,0.0,0.0,0.0,0.0,0.0,0,0.0,0.0,0.0,0.0,0.0,0,0.0,0.0,0.0,0.0,0,0.0,0.0,0.0,0,0,0,0.0,0.0,0.0,0.0,0.0,0.0,0.0,0.0,0.0,0.0,0.0,0.0,0.0,0.0,0.0,0,0.0,0.0,63.4,25.5,0.244
# 3174,3865,12551,Johnston R.A.,1975,nan,(Na2O)25.0 (SiO2)60.0 (TiO2)15.0 ,0.0,0,0.0,0.0,0.0,0.0,0.0,0.0,0.0,0,0,0,0.0,0.0,0,0.0,0.0,0.0,0.0,0.0,0.0,0,0.0,0.0,0.0,0.0,0,0,0.0,0.0,0,0.0,0.0,0.0,0.0,0.0,0.0,0,0.0,0.0,0.0,0.0,0.0,0.0,0,0.0,0.0,0,0.0,0.0,0.0,0.0,0.0,0.0,0,0,0,0.0,0,0.0,0.0,0,0,0.0,0,0.0,0.0,0.0,0,0.0,0.0,0.0,0,0,0.0,0.0,0,0.0,0.0,0.0,0,0.0,0.0,0.0,0,0,0,0.0,0.0,0,0.0,0.0,0.0,0,0.0,0.0,0.0,0.0,0.0,0.0,25.0,0.0,0.0,0.0,0.0,0.0,0.0,0.0,0.0,0.0,0.0,0.0,0.0,0.0,0.0,0.0,0.0,0.0,0.0,0.0,0.0,0.0,0.0,0,0.0,0.0,0.0,0.0,0.0,0.0,0.0,0,0.0,0.0,0.0,0.0,0.0,60.0,0.0,0,0.0,0.0,0.0,0.0,0.0,0,0.0,0.0,0.0,0.0,0.0,0,0.0,0.0,0.0,0.0,0,15.0,0.0,0.0,0,0,0,0.0,0.0,0.0,0.0,0.0,0.0,0.0,0.0,0.0,0.0,0.0,0.0,0.0,0.0,0.0,0,0.0,0.0,74.2,29.83,0.244
# 3175,4204,50424,Molot V.A.,1992,nan,(Al2O3)2.0 (Na2O)25.0 (SiO2)73.0 ,0.0,0,0.0,2.0,0.0,0.0,0.0,0.0,0.0,0,0,0,0.0,0.0,0,0.0,0.0,0.0,0.0,0.0,0.0,0,0.0,0.0,0.0,0.0,0,0,0.0,0.0,0,0.0,0.0,0.0,0.0,0.0,0.0,0,0.0,0.0,0.0,0.0,0.0,0.0,0,0.0,0.0,0,0.0,0.0,0.0,0.0,0.0,0.0,0,0,0,0.0,0,0.0,0.0,0,0,0.0,0,0.0,0.0,0.0,0,0.0,0.0,0.0,0,0,0.0,0.0,0,0.0,0.0,0.0,0,0.0,0.0,0.0,0,0,0,0.0,0.0,0,0.0,0.0,0.0,0,0.0,0.0,0.0,0.0,0.0,0.0,25.0,0.0,0.0,0.0,0.0,0.0,0.0,0.0,0.0,0.0,0.0,0.0,0.0,0.0,0.0,0.0,0.0,0.0,0.0,0.0,0.0,0.0,0.0,0,0.0,0.0,0.0,0.0,0.0,0.0,0.0,0,0.0,0.0,0.0,0.0,0.0,73.0,0.0,0,0.0,0.0,0.0,0.0,0.0,0,0.0,0.0,0.0,0.0,0.0,0,0.0,0.0,0.0,0.0,0,0.0,0.0,0.0,0,0,0,0.0,0.0,0.0,0.0,0.0,0.0,0.0,0.0,0.0,0.0,0.0,0.0,0.0,0.0,0.0,0,0.0,0.0,60.1,24.1,0.244
# 3176,4206,50456,Molot V.A.,1992,nan,(Al2O3)4.0 (Na2O)33.0 (SiO2)63.0 ,0.0,0,0.0,4.0,0.0,0.0,0.0,0.0,0.0,0,0,0,0.0,0.0,0,0.0,0.0,0.0,0.0,0.0,0.0,0,0.0,0.0,0.0,0.0,0,0,0.0,0.0,0,0.0,0.0,0.0,0.0,0.0,0.0,0,0.0,0.0,0.0,0.0,0.0,0.0,0,0.0,0.0,0,0.0,0.0,0.0,0.0,0.0,0.0,0,0,0,0.0,0,0.0,0.0,0,0,0.0,0,0.0,0.0,0.0,0,0.0,0.0,0.0,0,0,0.0,0.0,0,0.0,0.0,0.0,0,0.0,0.0,0.0,0,0,0,0.0,0.0,0,0.0,0.0,0.0,0,0.0,0.0,0.0,0.0,0.0,0.0,33.0,0.0,0.0,0.0,0.0,0.0,0.0,0.0,0.0,0.0,0.0,0.0,0.0,0.0,0.0,0.0,0.0,0.0,0.0,0.0,0.0,0.0,0.0,0,0.0,0.0,0.0,0.0,0.0,0.0,0.0,0,0.0,0.0,0.0,0.0,0.0,63.0,0.0,0,0.0,0.0,0.0,0.0,0.0,0,0.0,0.0,0.0,0.0,0.0,0,0.0,0.0,0.0,0.0,0,0.0,0.0,0.0,0,0,0,0.0,0.0,0.0,0.0,0.0,0.0,0.0,0.0,0.0,0.0,0.0,0.0,0.0,0.0,0.0,0,0.0,0.0,62.1,25.0,0.244
# 3177,4206,50469,Molot V.A.,1992,nan,(Al2O3)30.0 (Li2O)16.7 (Na2O)16.7 (SiO2)36.6 ,0.0,0,0.0,30.0,0.0,0.0,0.0,0.0,0.0,0,0,0,0.0,0.0,0,0.0,0.0,0.0,0.0,0.0,0.0,0,0.0,0.0,0.0,0.0,0,0,0.0,0.0,0,0.0,0.0,0.0,0.0,0.0,0.0,0,0.0,0.0,0.0,0.0,0.0,0.0,0,0.0,0.0,0,0.0,0.0,0.0,0.0,0.0,0.0,0,0,0,0.0,0,0.0,0.0,0,0,0.0,0,0.0,0.0,0.0,0,0.0,0.0,0.0,0,0,0.0,0.0,0,0.0,0.0,0.0,0,0.0,0.0,16.7,0,0,0,0.0,0.0,0,0.0,0.0,0.0,0,0.0,0.0,0.0,0.0,0.0,0.0,16.7,0.0,0.0,0.0,0.0,0.0,0.0,0.0,0.0,0.0,0.0,0.0,0.0,0.0,0.0,0.0,0.0,0.0,0.0,0.0,0.0,0.0,0.0,0,0.0,0.0,0.0,0.0,0.0,0.0,0.0,0,0.0,0.0,0.0,0.0,0.0,36.6,0.0,0,0.0,0.0,0.0,0.0,0.0,0,0.0,0.0,0.0,0.0,0.0,0,0.0,0.0,0.0,0.0,0,0.0,0.0,0.0,0,0,0,0.0,0.0,0.0,0.0,0.0,0.0,0.0,0.0,0.0,0.0,0.0,0.0,0.0,0.0,0.0,0,0.0,0.0,89.9,35.8,0.244
# 3178,7826,98709,Ashizuka M.,1983,nan,(MgO)47.5 (P2O5)52.5 ,0.0,0,0.0,0.0,0.0,0.0,0.0,0.0,0.0,0,0,0,0.0,0.0,0,0.0,0.0,0.0,0.0,0.0,0.0,0,0.0,0.0,0.0,0.0,0,0,0.0,0.0,0,0.0,0.0,0.0,0.0,0.0,0.0,0,0.0,0.0,0.0,0.0,0.0,0.0,0,0.0,0.0,0,0.0,0.0,0.0,0.0,0.0,0.0,0,0,0,0.0,0,0.0,0.0,0,0,0.0,0,0.0,0.0,0.0,0,0.0,0.0,0.0,0,0,0.0,0.0,0,0.0,0.0,0.0,0,0.0,0.0,0.0,0,0,0,0.0,0.0,0,0.0,47.5,0.0,0,0.0,0.0,0.0,0.0,0.0,0.0,0.0,0.0,0.0,0.0,0.0,0.0,0.0,0.0,0.0,0.0,0.0,0.0,0.0,0.0,0.0,52.5,0.0,0.0,0.0,0.0,0.0,0.0,0.0,0,0.0,0.0,0.0,0.0,0.0,0.0,0.0,0,0.0,0.0,0.0,0.0,0.0,0.0,0.0,0,0.0,0.0,0.0,0.0,0.0,0,0.0,0.0,0.0,0.0,0.0,0,0.0,0.0,0.0,0.0,0,0.0,0.0,0.0,0,0,0,0.0,0.0,0.0,0.0,0.0,0.0,0.0,0.0,0.0,0.0,0.0,0.0,0.0,0.0,0.0,0,0.0,0.0,51.9,20.93,0.244
# 3179,7826,98719,Ashizuka M.,1983,nan,(P2O5)50.0 (ZnO)50.0 ,0.0,0,0.0,0.0,0.0,0.0,0.0,0.0,0.0,0,0,0,0.0,0.0,0,0.0,0.0,0.0,0.0,0.0,0.0,0,0.0,0.0,0.0,0.0,0,0,0.0,0.0,0,0.0,0.0,0.0,0.0,0.0,0.0,0,0.0,0.0,0.0,0.0,0.0,0.0,0,0.0,0.0,0,0.0,0.0,0.0,0.0,0.0,0.0,0,0,0,0.0,0,0.0,0.0,0,0,0.0,0,0.0,0.0,0.0,0,0.0,0.0,0.0,0,0,0.0,0.0,0,0.0,0.0,0.0,0,0.0,0.0,0.0,0,0,0,0.0,0.0,0,0.0,0.0,0.0,0,0.0,0.0,0.0,0.0,0.0,0.0,0.0,0.0,0.0,0.0,0.0,0.0,0.0,0.0,0.0,0.0,0.0,0.0,0.0,0.0,0.0,50.0,0.0,0.0,0.0,0.0,0.0,0.0,0.0,0,0.0,0.0,0.0,0.0,0.0,0.0,0.0,0,0.0,0.0,0.0,0.0,0.0,0.0,0.0,0,0.0,0.0,0.0,0.0,0.0,0,0.0,0.0,0.0,0.0,0.0,0,0.0,0.0,0.0,0.0,0,0.0,0.0,0.0,0,0,0,0.0,0.0,0.0,0.0,0.0,0.0,0.0,0.0,0.0,0.0,0.0,0.0,0.0,0.0,50.0,0,0.0,0.0,42.1,16.94,0.244
# 3180,8583,59560,Senin H.B.,1994,nan,(Gd2O3)22.2 (P2O5)77.8 ,0.0,0,0.0,0.0,0.0,0.0,0.0,0.0,0.0,0,0,0,0.0,0.0,0,0.0,0.0,0.0,0.0,0.0,0.0,0,0.0,0.0,0.0,0.0,0,0,0.0,0.0,0,0.0,0.0,0.0,0.0,0.0,0.0,0,0.0,0.0,0.0,0.0,0.0,0.0,0,0.0,0.0,0,0.0,0.0,0.0,0.0,0.0,0.0,0,0,0,22.2,0,0.0,0.0,0,0,0.0,0,0.0,0.0,0.0,0,0.0,0.0,0.0,0,0,0.0,0.0,0,0.0,0.0,0.0,0,0.0,0.0,0.0,0,0,0,0.0,0.0,0,0.0,0.0,0.0,0,0.0,0.0,0.0,0.0,0.0,0.0,0.0,0.0,0.0,0.0,0.0,0.0,0.0,0.0,0.0,0.0,0.0,0.0,0.0,0.0,0.0,77.8,0.0,0.0,0.0,0.0,0.0,0.0,0.0,0,0.0,0.0,0.0,0.0,0.0,0.0,0.0,0,0.0,0.0,0.0,0.0,0.0,0.0,0.0,0,0.0,0.0,0.0,0.0,0.0,0,0.0,0.0,0.0,0.0,0.0,0,0.0,0.0,0.0,0.0,0,0.0,0.0,0.0,0,0,0,0.0,0.0,0.0,0.0,0.0,0.0,0.0,0.0,0.0,0.0,0.0,0.0,0.0,0.0,0.0,0,0.0,0.0,57.7,23.19,0.244
# 3181,11648,76112,Hanada T.,1973,nan,(GeO2)87.5 (Na2S)12.5 ,0.0,0,0.0,0.0,0.0,0.0,0.0,0.0,0.0,0,0,0,0.0,0.0,0,0.0,0.0,0.0,0.0,0.0,0.0,0,0.0,0.0,0.0,0.0,0,0,0.0,0.0,0,0.0,0.0,0.0,0.0,0.0,0.0,0,0.0,0.0,0.0,0.0,0.0,0.0,0,0.0,0.0,0,0.0,0.0,0.0,0.0,0.0,0.0,0,0,0,0.0,0,0.0,87.5,0,0,0.0,0,0.0,0.0,0.0,0,0.0,0.0,0.0,0,0,0.0,0.0,0,0.0,0.0,0.0,0,0.0,0.0,0.0,0,0,0,0.0,0.0,0,0.0,0.0,0.0,0,0.0,0.0,0.0,0.0,0.0,0.0,0.0,12.5,0.0,0.0,0.0,0.0,0.0,0.0,0.0,0.0,0.0,0.0,0.0,0.0,0.0,0.0,0.0,0.0,0.0,0.0,0.0,0.0,0.0,0,0.0,0.0,0.0,0.0,0.0,0.0,0.0,0,0.0,0.0,0.0,0.0,0.0,0.0,0.0,0,0.0,0.0,0.0,0.0,0.0,0,0.0,0.0,0.0,0.0,0.0,0,0.0,0.0,0.0,0.0,0,0.0,0.0,0.0,0,0,0,0.0,0.0,0.0,0.0,0.0,0.0,0.0,0.0,0.0,0.0,0.0,0.0,0.0,0.0,0.0,0,0.0,0.0,47.1,18.96,0.244
# 3182,16472,158840,Livshits V.Ya.,1999,nan,(Na2O)25.0 (SiO2)60.0 (TiO2)15.0 ,0.0,0,0.0,0.0,0.0,0.0,0.0,0.0,0.0,0,0,0,0.0,0.0,0,0.0,0.0,0.0,0.0,0.0,0.0,0,0.0,0.0,0.0,0.0,0,0,0.0,0.0,0,0.0,0.0,0.0,0.0,0.0,0.0,0,0.0,0.0,0.0,0.0,0.0,0.0,0,0.0,0.0,0,0.0,0.0,0.0,0.0,0.0,0.0,0,0,0,0.0,0,0.0,0.0,0,0,0.0,0,0.0,0.0,0.0,0,0.0,0.0,0.0,0,0,0.0,0.0,0,0.0,0.0,0.0,0,0.0,0.0,0.0,0,0,0,0.0,0.0,0,0.0,0.0,0.0,0,0.0,0.0,0.0,0.0,0.0,0.0,25.0,0.0,0.0,0.0,0.0,0.0,0.0,0.0,0.0,0.0,0.0,0.0,0.0,0.0,0.0,0.0,0.0,0.0,0.0,0.0,0.0,0.0,0.0,0,0.0,0.0,0.0,0.0,0.0,0.0,0.0,0,0.0,0.0,0.0,0.0,0.0,60.0,0.0,0,0.0,0.0,0.0,0.0,0.0,0,0.0,0.0,0.0,0.0,0.0,0,0.0,0.0,0.0,0.0,0,15.0,0.0,0.0,0,0,0,0.0,0.0,0.0,0.0,0.0,0.0,0.0,0.0,0.0,0.0,0.0,0.0,0.0,0.0,0.0,0,0.0,0.0,76.4,30.7,0.244
# 3183,16472,158842,Livshits V.Ya.,1999,nan,(Na2O)25.0 (SiO2)54.0 (TiO2)15.0 (ZrO2)6.0 ,0.0,0,0.0,0.0,0.0,0.0,0.0,0.0,0.0,0,0,0,0.0,0.0,0,0.0,0.0,0.0,0.0,0.0,0.0,0,0.0,0.0,0.0,0.0,0,0,0.0,0.0,0,0.0,0.0,0.0,0.0,0.0,0.0,0,0.0,0.0,0.0,0.0,0.0,0.0,0,0.0,0.0,0,0.0,0.0,0.0,0.0,0.0,0.0,0,0,0,0.0,0,0.0,0.0,0,0,0.0,0,0.0,0.0,0.0,0,0.0,0.0,0.0,0,0,0.0,0.0,0,0.0,0.0,0.0,0,0.0,0.0,0.0,0,0,0,0.0,0.0,0,0.0,0.0,0.0,0,0.0,0.0,0.0,0.0,0.0,0.0,25.0,0.0,0.0,0.0,0.0,0.0,0.0,0.0,0.0,0.0,0.0,0.0,0.0,0.0,0.0,0.0,0.0,0.0,0.0,0.0,0.0,0.0,0.0,0,0.0,0.0,0.0,0.0,0.0,0.0,0.0,0,0.0,0.0,0.0,0.0,0.0,54.0,0.0,0,0.0,0.0,0.0,0.0,0.0,0,0.0,0.0,0.0,0.0,0.0,0,0.0,0.0,0.0,0.0,0,15.0,0.0,0.0,0,0,0,0.0,0.0,0.0,0.0,0.0,0.0,0.0,0.0,0.0,0.0,0.0,0.0,0.0,0.0,0.0,0,0.0,6.0,80.7,32.44,0.244
# 3184,24472,189870,Rajendran V.,1995,nan,(Li2O)26.19054 (SiO2)73.80946 ,0.0,0,0.0,0.0,0.0,0.0,0.0,0.0,0.0,0,0,0,0.0,0.0,0,0.0,0.0,0.0,0.0,0.0,0.0,0,0.0,0.0,0.0,0.0,0,0,0.0,0.0,0,0.0,0.0,0.0,0.0,0.0,0.0,0,0.0,0.0,0.0,0.0,0.0,0.0,0,0.0,0.0,0,0.0,0.0,0.0,0.0,0.0,0.0,0,0,0,0.0,0,0.0,0.0,0,0,0.0,0,0.0,0.0,0.0,0,0.0,0.0,0.0,0,0,0.0,0.0,0,0.0,0.0,0.0,0,0.0,0.0,26.19054,0,0,0,0.0,0.0,0,0.0,0.0,0.0,0,0.0,0.0,0.0,0.0,0.0,0.0,0.0,0.0,0.0,0.0,0.0,0.0,0.0,0.0,0.0,0.0,0.0,0.0,0.0,0.0,0.0,0.0,0.0,0.0,0.0,0.0,0.0,0.0,0.0,0,0.0,0.0,0.0,0.0,0.0,0.0,0.0,0,0.0,0.0,0.0,0.0,0.0,73.80946,0.0,0,0.0,0.0,0.0,0.0,0.0,0,0.0,0.0,0.0,0.0,0.0,0,0.0,0.0,0.0,0.0,0,0.0,0.0,0.0,0,0,0,0.0,0.0,0.0,0.0,0.0,0.0,0.0,0.0,0.0,0.0,0.0,0.0,0.0,0.0,0.0,0,0.0,0.0,14.2,5.707000000000001,0.244
# 3186,31400,403630,Shimizu K.,2004,nan,(Li2O)9.348778 (Na2O)13.521753099999998 (Nb2O5)15.6292176 (SiO2)44.01409665 (TiO2)17.48615464 ,0.0,0,0.0,0.0,0.0,0.0,0.0,0.0,0.0,0,0,0,0.0,0.0,0,0.0,0.0,0.0,0.0,0.0,0.0,0,0.0,0.0,0.0,0.0,0,0,0.0,0.0,0,0.0,0.0,0.0,0.0,0.0,0.0,0,0.0,0.0,0.0,0.0,0.0,0.0,0,0.0,0.0,0,0.0,0.0,0.0,0.0,0.0,0.0,0,0,0,0.0,0,0.0,0.0,0,0,0.0,0,0.0,0.0,0.0,0,0.0,0.0,0.0,0,0,0.0,0.0,0,0.0,0.0,0.0,0,0.0,0.0,9.348778,0,0,0,0.0,0.0,0,0.0,0.0,0.0,0,0.0,0.0,0.0,0.0,0.0,0.0,13.521753099999998,0.0,0.0,0.0,0.0,0.0,15.6292176,0.0,0.0,0.0,0.0,0.0,0.0,0.0,0.0,0.0,0.0,0.0,0.0,0.0,0.0,0.0,0.0,0,0.0,0.0,0.0,0.0,0.0,0.0,0.0,0,0.0,0.0,0.0,0.0,0.0,44.01409665,0.0,0,0.0,0.0,0.0,0.0,0.0,0,0.0,0.0,0.0,0.0,0.0,0,0.0,0.0,0.0,0.0,0,17.48615464,0.0,0.0,0,0,0,0.0,0.0,0.0,0.0,0.0,0.0,0.0,0.0,0.0,0.0,0.0,0.0,0.0,0.0,0.0,0,0.0,0.0,102.0,40.99,0.244
# 3187,31400,403634,Shimizu K.,2004,nan,(K2O)10.39075621 (Li2O)14.73490846 (Nb2O5)17.08961548 (Sb2O3)0.03333925 (SiO2)43.66084763 (TiO2)14.09053296 ,0.0,0,0.0,0.0,0.0,0.0,0.0,0.0,0.0,0,0,0,0.0,0.0,0,0.0,0.0,0.0,0.0,0.0,0.0,0,0.0,0.0,0.0,0.0,0,0,0.0,0.0,0,0.0,0.0,0.0,0.0,0.0,0.0,0,0.0,0.0,0.0,0.0,0.0,0.0,0,0.0,0.0,0,0.0,0.0,0.0,0.0,0.0,0.0,0,0,0,0.0,0,0.0,0.0,0,0,0.0,0,0.0,0.0,0.0,0,0.0,0.0,10.39075621,0,0,0.0,0.0,0,0.0,0.0,0.0,0,0.0,0.0,14.73490846,0,0,0,0.0,0.0,0,0.0,0.0,0.0,0,0.0,0.0,0.0,0.0,0.0,0.0,0.0,0.0,0.0,0.0,0.0,0.0,17.08961548,0.0,0.0,0.0,0.0,0.0,0.0,0.0,0.0,0.0,0.0,0.0,0.0,0.0,0.0,0.0,0.0,0,0.0,0.0,0.0,0.0,0.0,0.0,0.03333925,0,0.0,0.0,0.0,0.0,0.0,43.66084763,0.0,0,0.0,0.0,0.0,0.0,0.0,0,0.0,0.0,0.0,0.0,0.0,0,0.0,0.0,0.0,0.0,0,14.09053296,0.0,0.0,0,0,0,0.0,0.0,0.0,0.0,0.0,0.0,0.0,0.0,0.0,0.0,0.0,0.0,0.0,0.0,0.0,0,0.0,0.0,97.0,38.98,0.244
# 3188,31400,403636,Shimizu K.,2004,nan,(B2O3)2.842771387 (K2O)6.303271069 (La2O3)0.60741504 (Li2O)16.55831998 (Nb2O5)16.75041474 (SiO2)44.46824103 (SrO)1.9100122919999998 (Ta2O5)0.671816634 (TiO2)8.671889716 (ZnO)1.215848104 ,0.0,0,0.0,0.0,0.0,0.0,0.0,0.0,0.0,0,0,0,0.0,2.842771387,0,0.0,0.0,0.0,0.0,0.0,0.0,0,0.0,0.0,0.0,0.0,0,0,0.0,0.0,0,0.0,0.0,0.0,0.0,0.0,0.0,0,0.0,0.0,0.0,0.0,0.0,0.0,0,0.0,0.0,0,0.0,0.0,0.0,0.0,0.0,0.0,0,0,0,0.0,0,0.0,0.0,0,0,0.0,0,0.0,0.0,0.0,0,0.0,0.0,6.303271069,0,0,0.0,0.0,0,0.0,0.0,0.60741504,0,0.0,0.0,16.55831998,0,0,0,0.0,0.0,0,0.0,0.0,0.0,0,0.0,0.0,0.0,0.0,0.0,0.0,0.0,0.0,0.0,0.0,0.0,0.0,16.75041474,0.0,0.0,0.0,0.0,0.0,0.0,0.0,0.0,0.0,0.0,0.0,0.0,0.0,0.0,0.0,0.0,0,0.0,0.0,0.0,0.0,0.0,0.0,0.0,0,0.0,0.0,0.0,0.0,0.0,44.46824103,0.0,0,0.0,0.0,0.0,0.0,0.0,0,0.0,1.9100122919999998,0.0,0.671816634,0.0,0,0.0,0.0,0.0,0.0,0,8.671889716,0.0,0.0,0,0,0,0.0,0.0,0.0,0.0,0.0,0.0,0.0,0.0,0.0,0.0,0.0,0.0,0.0,0.0,1.215848104,0,0.0,0.0,102.0,40.99,0.244
# 3189,31741,350635,El0Adawy A.,1999,nan,(B2O3)80.0 (Bi2O3)20.0 ,0.0,0,0.0,0.0,0.0,0.0,0.0,0.0,0.0,0,0,0,0.0,80.0,0,0.0,0.0,0.0,0.0,20.0,0.0,0,0.0,0.0,0.0,0.0,0,0,0.0,0.0,0,0.0,0.0,0.0,0.0,0.0,0.0,0,0.0,0.0,0.0,0.0,0.0,0.0,0,0.0,0.0,0,0.0,0.0,0.0,0.0,0.0,0.0,0,0,0,0.0,0,0.0,0.0,0,0,0.0,0,0.0,0.0,0.0,0,0.0,0.0,0.0,0,0,0.0,0.0,0,0.0,0.0,0.0,0,0.0,0.0,0.0,0,0,0,0.0,0.0,0,0.0,0.0,0.0,0,0.0,0.0,0.0,0.0,0.0,0.0,0.0,0.0,0.0,0.0,0.0,0.0,0.0,0.0,0.0,0.0,0.0,0.0,0.0,0.0,0.0,0.0,0.0,0.0,0.0,0.0,0.0,0.0,0.0,0,0.0,0.0,0.0,0.0,0.0,0.0,0.0,0,0.0,0.0,0.0,0.0,0.0,0.0,0.0,0,0.0,0.0,0.0,0.0,0.0,0,0.0,0.0,0.0,0.0,0.0,0,0.0,0.0,0.0,0.0,0,0.0,0.0,0.0,0,0,0,0.0,0.0,0.0,0.0,0.0,0.0,0.0,0.0,0.0,0.0,0.0,0.0,0.0,0.0,0.0,0,0.0,0.0,164.0,66.2,0.244
# 3190,33439,410565,Khafagy A.H.,2008,nan,(B2O3)15.0 (Li2O)15.0 (P2O5)15.0 (TeO2)55.0 ,0.0,0,0.0,0.0,0.0,0.0,0.0,0.0,0.0,0,0,0,0.0,15.0,0,0.0,0.0,0.0,0.0,0.0,0.0,0,0.0,0.0,0.0,0.0,0,0,0.0,0.0,0,0.0,0.0,0.0,0.0,0.0,0.0,0,0.0,0.0,0.0,0.0,0.0,0.0,0,0.0,0.0,0,0.0,0.0,0.0,0.0,0.0,0.0,0,0,0,0.0,0,0.0,0.0,0,0,0.0,0,0.0,0.0,0.0,0,0.0,0.0,0.0,0,0,0.0,0.0,0,0.0,0.0,0.0,0,0.0,0.0,15.0,0,0,0,0.0,0.0,0,0.0,0.0,0.0,0,0.0,0.0,0.0,0.0,0.0,0.0,0.0,0.0,0.0,0.0,0.0,0.0,0.0,0.0,0.0,0.0,0.0,0.0,0.0,0.0,0.0,15.0,0.0,0.0,0.0,0.0,0.0,0.0,0.0,0,0.0,0.0,0.0,0.0,0.0,0.0,0.0,0,0.0,0.0,0.0,0.0,0.0,0.0,0.0,0,0.0,0.0,0.0,0.0,0.0,0,0.0,0.0,0.0,0.0,0.0,0,0.0,55.0,0.0,0.0,0,0.0,0.0,0.0,0,0,0,0.0,0.0,0.0,0.0,0.0,0.0,0.0,0.0,0.0,0.0,0.0,0.0,0.0,0.0,0.0,0,0.0,0.0,41.3,16.5,0.244
# 3191,33982,415814,Fechner J.,2008,nan,(Al2O3)2.5630948719999997 (B2O3)11.17185944 (SiO2)86.26504569 ,0.0,0,0.0,2.5630948719999997,0.0,0.0,0.0,0.0,0.0,0,0,0,0.0,11.17185944,0,0.0,0.0,0.0,0.0,0.0,0.0,0,0.0,0.0,0.0,0.0,0,0,0.0,0.0,0,0.0,0.0,0.0,0.0,0.0,0.0,0,0.0,0.0,0.0,0.0,0.0,0.0,0,0.0,0.0,0,0.0,0.0,0.0,0.0,0.0,0.0,0,0,0,0.0,0,0.0,0.0,0,0,0.0,0,0.0,0.0,0.0,0,0.0,0.0,0.0,0,0,0.0,0.0,0,0.0,0.0,0.0,0,0.0,0.0,0.0,0,0,0,0.0,0.0,0,0.0,0.0,0.0,0,0.0,0.0,0.0,0.0,0.0,0.0,0.0,0.0,0.0,0.0,0.0,0.0,0.0,0.0,0.0,0.0,0.0,0.0,0.0,0.0,0.0,0.0,0.0,0.0,0.0,0.0,0.0,0.0,0.0,0,0.0,0.0,0.0,0.0,0.0,0.0,0.0,0,0.0,0.0,0.0,0.0,0.0,86.26504569,0.0,0,0.0,0.0,0.0,0.0,0.0,0,0.0,0.0,0.0,0.0,0.0,0,0.0,0.0,0.0,0.0,0,0.0,0.0,0.0,0,0,0,0.0,0.0,0.0,0.0,0.0,0.0,0.0,0.0,0.0,0.0,0.0,0.0,0.0,0.0,0.0,0,0.0,0.0,54.8,22.02,0.244
# 3192,34805,422062,Rosmawati S.,2008,nan,(TeO2)60.0 (ZnO)40.0 ,0.0,0,0.0,0.0,0.0,0.0,0.0,0.0,0.0,0,0,0,0.0,0.0,0,0.0,0.0,0.0,0.0,0.0,0.0,0,0.0,0.0,0.0,0.0,0,0,0.0,0.0,0,0.0,0.0,0.0,0.0,0.0,0.0,0,0.0,0.0,0.0,0.0,0.0,0.0,0,0.0,0.0,0,0.0,0.0,0.0,0.0,0.0,0.0,0,0,0,0.0,0,0.0,0.0,0,0,0.0,0,0.0,0.0,0.0,0,0.0,0.0,0.0,0,0,0.0,0.0,0,0.0,0.0,0.0,0,0.0,0.0,0.0,0,0,0,0.0,0.0,0,0.0,0.0,0.0,0,0.0,0.0,0.0,0.0,0.0,0.0,0.0,0.0,0.0,0.0,0.0,0.0,0.0,0.0,0.0,0.0,0.0,0.0,0.0,0.0,0.0,0.0,0.0,0.0,0.0,0.0,0.0,0.0,0.0,0,0.0,0.0,0.0,0.0,0.0,0.0,0.0,0,0.0,0.0,0.0,0.0,0.0,0.0,0.0,0,0.0,0.0,0.0,0.0,0.0,0,0.0,0.0,0.0,0.0,0.0,0,0.0,60.0,0.0,0.0,0,0.0,0.0,0.0,0,0,0,0.0,0.0,0.0,0.0,0.0,0.0,0.0,0.0,0.0,0.0,0.0,0.0,0.0,0.0,40.0,0,0.0,0.0,47.1,18.93,0.244
# 3193,35795,429820,Ikenishi M.,2003,nan,(Al2O3)3.0 (BaO)3.0 (CaO)18.0 (K2O)5.0 (MgO)0.5 (Na2O)4.0 (SiO2)62.5 (ZrO2)4.0 ,0.0,0,0.0,3.0,0.0,0.0,0.0,0.0,0.0,0,0,0,0.0,0.0,0,0.0,3.0,0.0,0.0,0.0,0.0,0,0.0,0.0,18.0,0.0,0,0,0.0,0.0,0,0.0,0.0,0.0,0.0,0.0,0.0,0,0.0,0.0,0.0,0.0,0.0,0.0,0,0.0,0.0,0,0.0,0.0,0.0,0.0,0.0,0.0,0,0,0,0.0,0,0.0,0.0,0,0,0.0,0,0.0,0.0,0.0,0,0.0,0.0,5.0,0,0,0.0,0.0,0,0.0,0.0,0.0,0,0.0,0.0,0.0,0,0,0,0.0,0.0,0,0.0,0.5,0.0,0,0.0,0.0,0.0,0.0,0.0,0.0,4.0,0.0,0.0,0.0,0.0,0.0,0.0,0.0,0.0,0.0,0.0,0.0,0.0,0.0,0.0,0.0,0.0,0.0,0.0,0.0,0.0,0.0,0.0,0,0.0,0.0,0.0,0.0,0.0,0.0,0.0,0,0.0,0.0,0.0,0.0,0.0,62.5,0.0,0,0.0,0.0,0.0,0.0,0.0,0,0.0,0.0,0.0,0.0,0.0,0,0.0,0.0,0.0,0.0,0,0.0,0.0,0.0,0,0,0,0.0,0.0,0.0,0.0,0.0,0.0,0.0,0.0,0.0,0.0,0.0,0.0,0.0,0.0,0.0,0,0.0,4.0,83.1,33.4,0.244
# 3194,36766,438057,Saddeek Y.B.,2010,nan,(Al2O3)0.42 (B2O3)60.0 (CaO)0.98 (Na2O)30.0 (PbO)8.0 (SiO2)0.6 ,0.0,0,0.0,0.42,0.0,0.0,0.0,0.0,0.0,0,0,0,0.0,60.0,0,0.0,0.0,0.0,0.0,0.0,0.0,0,0.0,0.0,0.98,0.0,0,0,0.0,0.0,0,0.0,0.0,0.0,0.0,0.0,0.0,0,0.0,0.0,0.0,0.0,0.0,0.0,0,0.0,0.0,0,0.0,0.0,0.0,0.0,0.0,0.0,0,0,0,0.0,0,0.0,0.0,0,0,0.0,0,0.0,0.0,0.0,0,0.0,0.0,0.0,0,0,0.0,0.0,0,0.0,0.0,0.0,0,0.0,0.0,0.0,0,0,0,0.0,0.0,0,0.0,0.0,0.0,0,0.0,0.0,0.0,0.0,0.0,0.0,30.0,0.0,0.0,0.0,0.0,0.0,0.0,0.0,0.0,0.0,0.0,0.0,0.0,0.0,0.0,0.0,0.0,0.0,0.0,8.0,0.0,0.0,0.0,0,0.0,0.0,0.0,0.0,0.0,0.0,0.0,0,0.0,0.0,0.0,0.0,0.0,0.6,0.0,0,0.0,0.0,0.0,0.0,0.0,0,0.0,0.0,0.0,0.0,0.0,0,0.0,0.0,0.0,0.0,0,0.0,0.0,0.0,0,0,0,0.0,0.0,0.0,0.0,0.0,0.0,0.0,0.0,0.0,0.0,0.0,0.0,0.0,0.0,0.0,0,0.0,0.0,53.6,21.54,0.244
# 3195,38438,450565,Connelly A.J.,2011,nan,(Al2O3)3.385789499 (B2O3)16.15822919 (CaO)0.37149029100000003 (Fe2O3)1.3600058240000001 (K2O)0.04423161900000001 (Li2O)16.33353995 (MgO)0.48733628700000003 (Na2O)8.258889367 (P2O5)0.012579693999999999 (SiO2)53.49337907 (ZnO)0.036565327 (ZrO2)0.057963877999999996 ,0.0,0,0.0,3.385789499,0.0,0.0,0.0,0.0,0.0,0,0,0,0.0,16.15822919,0,0.0,0.0,0.0,0.0,0.0,0.0,0,0.0,0.0,0.37149029100000003,0.0,0,0,0.0,0.0,0,0.0,0.0,0.0,0.0,0.0,0.0,0,0.0,0.0,0.0,0.0,0.0,0.0,0,0.0,0.0,0,0.0,0.0,1.3600058240000001,0.0,0.0,0.0,0,0,0,0.0,0,0.0,0.0,0,0,0.0,0,0.0,0.0,0.0,0,0.0,0.0,0.04423161900000001,0,0,0.0,0.0,0,0.0,0.0,0.0,0,0.0,0.0,16.33353995,0,0,0,0.0,0.0,0,0.0,0.48733628700000003,0.0,0,0.0,0.0,0.0,0.0,0.0,0.0,8.258889367,0.0,0.0,0.0,0.0,0.0,0.0,0.0,0.0,0.0,0.0,0.0,0.0,0.0,0.0,0.012579693999999999,0.0,0.0,0.0,0.0,0.0,0.0,0.0,0,0.0,0.0,0.0,0.0,0.0,0.0,0.0,0,0.0,0.0,0.0,0.0,0.0,53.49337907,0.0,0,0.0,0.0,0.0,0.0,0.0,0,0.0,0.0,0.0,0.0,0.0,0,0.0,0.0,0.0,0.0,0,0.0,0.0,0.0,0,0,0,0.0,0.0,0.0,0.0,0.0,0.0,0.0,0.0,0.0,0.0,0.0,0.0,0.0,0.0,0.036565327,0,0.0,0.057963877999999996,80.7,32.4,0.244
# 3196,40360,467697,Matori K.A.,2013,nan,(P2O5)60.0 (PbO)40.0 ,0.0,0,0.0,0.0,0.0,0.0,0.0,0.0,0.0,0,0,0,0.0,0.0,0,0.0,0.0,0.0,0.0,0.0,0.0,0,0.0,0.0,0.0,0.0,0,0,0.0,0.0,0,0.0,0.0,0.0,0.0,0.0,0.0,0,0.0,0.0,0.0,0.0,0.0,0.0,0,0.0,0.0,0,0.0,0.0,0.0,0.0,0.0,0.0,0,0,0,0.0,0,0.0,0.0,0,0,0.0,0,0.0,0.0,0.0,0,0.0,0.0,0.0,0,0,0.0,0.0,0,0.0,0.0,0.0,0,0.0,0.0,0.0,0,0,0,0.0,0.0,0,0.0,0.0,0.0,0,0.0,0.0,0.0,0.0,0.0,0.0,0.0,0.0,0.0,0.0,0.0,0.0,0.0,0.0,0.0,0.0,0.0,0.0,0.0,0.0,0.0,60.0,0.0,0.0,0.0,40.0,0.0,0.0,0.0,0,0.0,0.0,0.0,0.0,0.0,0.0,0.0,0,0.0,0.0,0.0,0.0,0.0,0.0,0.0,0,0.0,0.0,0.0,0.0,0.0,0,0.0,0.0,0.0,0.0,0.0,0,0.0,0.0,0.0,0.0,0,0.0,0.0,0.0,0,0,0,0.0,0.0,0.0,0.0,0.0,0.0,0.0,0.0,0.0,0.0,0.0,0.0,0.0,0.0,0.0,0,0.0,0.0,34.9,41.0,0.244
# 3197,3861,12508,Takahashi K.,1983,nan,(B2O3)23.809520000000003 (Na2O)28.57143 (SiO2)47.61905 ,0.0,0,0.0,0.0,0.0,0.0,0.0,0.0,0.0,0,0,0,0.0,23.809520000000003,0,0.0,0.0,0.0,0.0,0.0,0.0,0,0.0,0.0,0.0,0.0,0,0,0.0,0.0,0,0.0,0.0,0.0,0.0,0.0,0.0,0,0.0,0.0,0.0,0.0,0.0,0.0,0,0.0,0.0,0,0.0,0.0,0.0,0.0,0.0,0.0,0,0,0,0.0,0,0.0,0.0,0,0,0.0,0,0.0,0.0,0.0,0,0.0,0.0,0.0,0,0,0.0,0.0,0,0.0,0.0,0.0,0,0.0,0.0,0.0,0,0,0,0.0,0.0,0,0.0,0.0,0.0,0,0.0,0.0,0.0,0.0,0.0,0.0,28.57143,0.0,0.0,0.0,0.0,0.0,0.0,0.0,0.0,0.0,0.0,0.0,0.0,0.0,0.0,0.0,0.0,0.0,0.0,0.0,0.0,0.0,0.0,0,0.0,0.0,0.0,0.0,0.0,0.0,0.0,0,0.0,0.0,0.0,0.0,0.0,47.61905,0.0,0,0.0,0.0,0.0,0.0,0.0,0,0.0,0.0,0.0,0.0,0.0,0,0.0,0.0,0.0,0.0,0,0.0,0.0,0.0,0,0,0,0.0,0.0,0.0,0.0,0.0,0.0,0.0,0.0,0.0,0.0,0.0,0.0,0.0,0.0,0.0,0,0.0,0.0,72.5,29.14,0.2439945
# 3198,31749,166037,El0Mallawany R.,1992,nan,(TeO2)82.10983 (ZnO)17.89017 ,0.0,0,0.0,0.0,0.0,0.0,0.0,0.0,0.0,0,0,0,0.0,0.0,0,0.0,0.0,0.0,0.0,0.0,0.0,0,0.0,0.0,0.0,0.0,0,0,0.0,0.0,0,0.0,0.0,0.0,0.0,0.0,0.0,0,0.0,0.0,0.0,0.0,0.0,0.0,0,0.0,0.0,0,0.0,0.0,0.0,0.0,0.0,0.0,0,0,0,0.0,0,0.0,0.0,0,0,0.0,0,0.0,0.0,0.0,0,0.0,0.0,0.0,0,0,0.0,0.0,0,0.0,0.0,0.0,0,0.0,0.0,0.0,0,0,0,0.0,0.0,0,0.0,0.0,0.0,0,0.0,0.0,0.0,0.0,0.0,0.0,0.0,0.0,0.0,0.0,0.0,0.0,0.0,0.0,0.0,0.0,0.0,0.0,0.0,0.0,0.0,0.0,0.0,0.0,0.0,0.0,0.0,0.0,0.0,0,0.0,0.0,0.0,0.0,0.0,0.0,0.0,0,0.0,0.0,0.0,0.0,0.0,0.0,0.0,0,0.0,0.0,0.0,0.0,0.0,0,0.0,0.0,0.0,0.0,0.0,0,0.0,82.10983,0.0,0.0,0,0.0,0.0,0.0,0,0,0,0.0,0.0,0.0,0.0,0.0,0.0,0.0,0.0,0.0,0.0,0.0,0.0,0.0,0.0,17.89017,0,0.0,0.0,66.9,26.89,0.2439569
# 3199,4562,14678,Osaka A.,1986,nan,(GeO2)69.78 (K2O)6.98 (SiO2)23.24 ,0.0,0,0.0,0.0,0.0,0.0,0.0,0.0,0.0,0,0,0,0.0,0.0,0,0.0,0.0,0.0,0.0,0.0,0.0,0,0.0,0.0,0.0,0.0,0,0,0.0,0.0,0,0.0,0.0,0.0,0.0,0.0,0.0,0,0.0,0.0,0.0,0.0,0.0,0.0,0,0.0,0.0,0,0.0,0.0,0.0,0.0,0.0,0.0,0,0,0,0.0,0,0.0,69.78,0,0,0.0,0,0.0,0.0,0.0,0,0.0,0.0,6.98,0,0,0.0,0.0,0,0.0,0.0,0.0,0,0.0,0.0,0.0,0,0,0,0.0,0.0,0,0.0,0.0,0.0,0,0.0,0.0,0.0,0.0,0.0,0.0,0.0,0.0,0.0,0.0,0.0,0.0,0.0,0.0,0.0,0.0,0.0,0.0,0.0,0.0,0.0,0.0,0.0,0.0,0.0,0.0,0.0,0.0,0.0,0,0.0,0.0,0.0,0.0,0.0,0.0,0.0,0,0.0,0.0,0.0,0.0,0.0,23.24,0.0,0,0.0,0.0,0.0,0.0,0.0,0,0.0,0.0,0.0,0.0,0.0,0,0.0,0.0,0.0,0.0,0,0.0,0.0,0.0,0,0,0,0.0,0.0,0.0,0.0,0.0,0.0,0.0,0.0,0.0,0.0,0.0,0.0,0.0,0.0,0.0,0,0.0,0.0,60.0,24.12,0.243781
# 3200,4562,14672,Osaka A.,1986,nan,(GeO2)38.46 (Na2O)23.08 (SiO2)38.46 ,0.0,0,0.0,0.0,0.0,0.0,0.0,0.0,0.0,0,0,0,0.0,0.0,0,0.0,0.0,0.0,0.0,0.0,0.0,0,0.0,0.0,0.0,0.0,0,0,0.0,0.0,0,0.0,0.0,0.0,0.0,0.0,0.0,0,0.0,0.0,0.0,0.0,0.0,0.0,0,0.0,0.0,0,0.0,0.0,0.0,0.0,0.0,0.0,0,0,0,0.0,0,0.0,38.46,0,0,0.0,0,0.0,0.0,0.0,0,0.0,0.0,0.0,0,0,0.0,0.0,0,0.0,0.0,0.0,0,0.0,0.0,0.0,0,0,0,0.0,0.0,0,0.0,0.0,0.0,0,0.0,0.0,0.0,0.0,0.0,0.0,23.08,0.0,0.0,0.0,0.0,0.0,0.0,0.0,0.0,0.0,0.0,0.0,0.0,0.0,0.0,0.0,0.0,0.0,0.0,0.0,0.0,0.0,0.0,0,0.0,0.0,0.0,0.0,0.0,0.0,0.0,0,0.0,0.0,0.0,0.0,0.0,38.46,0.0,0,0.0,0.0,0.0,0.0,0.0,0,0.0,0.0,0.0,0.0,0.0,0,0.0,0.0,0.0,0.0,0,0.0,0.0,0.0,0,0,0,0.0,0.0,0.0,0.0,0.0,0.0,0.0,0.0,0.0,0.0,0.0,0.0,0.0,0.0,0.0,0,0.0,0.0,64.7,26.01,0.24375229999999998
# 3201,20715,186901,Sarkisov P.D.,1986,nan,(Al2O3)16.0 (MgO)10.0 (Na2O)14.0 (SiO2)60.0 ,0.0,0,0.0,16.0,0.0,0.0,0.0,0.0,0.0,0,0,0,0.0,0.0,0,0.0,0.0,0.0,0.0,0.0,0.0,0,0.0,0.0,0.0,0.0,0,0,0.0,0.0,0,0.0,0.0,0.0,0.0,0.0,0.0,0,0.0,0.0,0.0,0.0,0.0,0.0,0,0.0,0.0,0,0.0,0.0,0.0,0.0,0.0,0.0,0,0,0,0.0,0,0.0,0.0,0,0,0.0,0,0.0,0.0,0.0,0,0.0,0.0,0.0,0,0,0.0,0.0,0,0.0,0.0,0.0,0,0.0,0.0,0.0,0,0,0,0.0,0.0,0,0.0,10.0,0.0,0,0.0,0.0,0.0,0.0,0.0,0.0,14.0,0.0,0.0,0.0,0.0,0.0,0.0,0.0,0.0,0.0,0.0,0.0,0.0,0.0,0.0,0.0,0.0,0.0,0.0,0.0,0.0,0.0,0.0,0,0.0,0.0,0.0,0.0,0.0,0.0,0.0,0,0.0,0.0,0.0,0.0,0.0,60.0,0.0,0,0.0,0.0,0.0,0.0,0.0,0,0.0,0.0,0.0,0.0,0.0,0,0.0,0.0,0.0,0.0,0,0.0,0.0,0.0,0,0,0,0.0,0.0,0.0,0.0,0.0,0.0,0.0,0.0,0.0,0.0,0.0,0.0,0.0,0.0,0.0,0,0.0,0.0,66.4,26.7,0.24344570000000004
# 3202,16778,146238,Burkhard D.J.M.,1997,nan,(Fe2O3)2.0 (Li2O)37.1 (SiO2)60.9 ,0.0,0,0.0,0.0,0.0,0.0,0.0,0.0,0.0,0,0,0,0.0,0.0,0,0.0,0.0,0.0,0.0,0.0,0.0,0,0.0,0.0,0.0,0.0,0,0,0.0,0.0,0,0.0,0.0,0.0,0.0,0.0,0.0,0,0.0,0.0,0.0,0.0,0.0,0.0,0,0.0,0.0,0,0.0,0.0,2.0,0.0,0.0,0.0,0,0,0,0.0,0,0.0,0.0,0,0,0.0,0,0.0,0.0,0.0,0,0.0,0.0,0.0,0,0,0.0,0.0,0,0.0,0.0,0.0,0,0.0,0.0,37.1,0,0,0,0.0,0.0,0,0.0,0.0,0.0,0,0.0,0.0,0.0,0.0,0.0,0.0,0.0,0.0,0.0,0.0,0.0,0.0,0.0,0.0,0.0,0.0,0.0,0.0,0.0,0.0,0.0,0.0,0.0,0.0,0.0,0.0,0.0,0.0,0.0,0,0.0,0.0,0.0,0.0,0.0,0.0,0.0,0,0.0,0.0,0.0,0.0,0.0,60.9,0.0,0,0.0,0.0,0.0,0.0,0.0,0,0.0,0.0,0.0,0.0,0.0,0,0.0,0.0,0.0,0.0,0,0.0,0.0,0.0,0,0,0,0.0,0.0,0.0,0.0,0.0,0.0,0.0,0.0,0.0,0.0,0.0,0.0,0.0,0.0,0.0,0,0.0,0.0,83.8,33.7,0.24332350000000003
# 3203,26687,161458,LaCourse W.C.,1996,nan,(Al2O3)25.0 (Li2O)33.3 (SiO2)41.7 ,0.0,0,0.0,25.0,0.0,0.0,0.0,0.0,0.0,0,0,0,0.0,0.0,0,0.0,0.0,0.0,0.0,0.0,0.0,0,0.0,0.0,0.0,0.0,0,0,0.0,0.0,0,0.0,0.0,0.0,0.0,0.0,0.0,0,0.0,0.0,0.0,0.0,0.0,0.0,0,0.0,0.0,0,0.0,0.0,0.0,0.0,0.0,0.0,0,0,0,0.0,0,0.0,0.0,0,0,0.0,0,0.0,0.0,0.0,0,0.0,0.0,0.0,0,0,0.0,0.0,0,0.0,0.0,0.0,0,0.0,0.0,33.3,0,0,0,0.0,0.0,0,0.0,0.0,0.0,0,0.0,0.0,0.0,0.0,0.0,0.0,0.0,0.0,0.0,0.0,0.0,0.0,0.0,0.0,0.0,0.0,0.0,0.0,0.0,0.0,0.0,0.0,0.0,0.0,0.0,0.0,0.0,0.0,0.0,0,0.0,0.0,0.0,0.0,0.0,0.0,0.0,0,0.0,0.0,0.0,0.0,0.0,41.7,0.0,0,0.0,0.0,0.0,0.0,0.0,0,0.0,0.0,0.0,0.0,0.0,0,0.0,0.0,0.0,0.0,0,0.0,0.0,0.0,0,0,0,0.0,0.0,0.0,0.0,0.0,0.0,0.0,0.0,0.0,0.0,0.0,0.0,0.0,0.0,0.0,0,0.0,0.0,92.0,37.0,0.24324320000000002
# 3204,1978,110649,State Optical I,1975,BK10,(As2O3)0.19379995100000003 (B2O3)5.429511637 (BaO)10.65152733 (K2O)5.787437547000001 (Na2O)1.558746609 (PbO)0.752315911 (Sb2O3)0.052609987000000004 (SiO2)63.741704000000006 (ZnO)11.83234703 ,0.0,0,0.0,0.0,0.0,0.0,0.0,0.19379995100000003,0.0,0,0,0,0.0,5.429511637,0,0.0,10.65152733,0.0,0.0,0.0,0.0,0,0.0,0.0,0.0,0.0,0,0,0.0,0.0,0,0.0,0.0,0.0,0.0,0.0,0.0,0,0.0,0.0,0.0,0.0,0.0,0.0,0,0.0,0.0,0,0.0,0.0,0.0,0.0,0.0,0.0,0,0,0,0.0,0,0.0,0.0,0,0,0.0,0,0.0,0.0,0.0,0,0.0,0.0,5.787437547000001,0,0,0.0,0.0,0,0.0,0.0,0.0,0,0.0,0.0,0.0,0,0,0,0.0,0.0,0,0.0,0.0,0.0,0,0.0,0.0,0.0,0.0,0.0,0.0,1.558746609,0.0,0.0,0.0,0.0,0.0,0.0,0.0,0.0,0.0,0.0,0.0,0.0,0.0,0.0,0.0,0.0,0.0,0.0,0.752315911,0.0,0.0,0.0,0,0.0,0.0,0.0,0.0,0.0,0.0,0.052609987000000004,0,0.0,0.0,0.0,0.0,0.0,63.741704000000006,0.0,0,0.0,0.0,0.0,0.0,0.0,0,0.0,0.0,0.0,0.0,0.0,0,0.0,0.0,0.0,0.0,0,0.0,0.0,0.0,0,0,0,0.0,0.0,0.0,0.0,0.0,0.0,0.0,0.0,0.0,0.0,0.0,0.0,0.0,0.0,11.83234703,0,0.0,0.0,73.4,29.52,0.24322489999999997
# 3205,3861,12463,Takahashi K.,1983,nan,(B2O3)42.55319 (Na2O)14.89362 (SiO2)42.55319 ,0.0,0,0.0,0.0,0.0,0.0,0.0,0.0,0.0,0,0,0,0.0,42.55319,0,0.0,0.0,0.0,0.0,0.0,0.0,0,0.0,0.0,0.0,0.0,0,0,0.0,0.0,0,0.0,0.0,0.0,0.0,0.0,0.0,0,0.0,0.0,0.0,0.0,0.0,0.0,0,0.0,0.0,0,0.0,0.0,0.0,0.0,0.0,0.0,0,0,0,0.0,0,0.0,0.0,0,0,0.0,0,0.0,0.0,0.0,0,0.0,0.0,0.0,0,0,0.0,0.0,0,0.0,0.0,0.0,0,0.0,0.0,0.0,0,0,0,0.0,0.0,0,0.0,0.0,0.0,0,0.0,0.0,0.0,0.0,0.0,0.0,14.89362,0.0,0.0,0.0,0.0,0.0,0.0,0.0,0.0,0.0,0.0,0.0,0.0,0.0,0.0,0.0,0.0,0.0,0.0,0.0,0.0,0.0,0.0,0,0.0,0.0,0.0,0.0,0.0,0.0,0.0,0,0.0,0.0,0.0,0.0,0.0,42.55319,0.0,0,0.0,0.0,0.0,0.0,0.0,0,0.0,0.0,0.0,0.0,0.0,0,0.0,0.0,0.0,0.0,0,0.0,0.0,0.0,0,0,0,0.0,0.0,0.0,0.0,0.0,0.0,0.0,0.0,0.0,0.0,0.0,0.0,0.0,0.0,0.0,0,0.0,0.0,58.9,23.69,0.24314059999999998
# 3206,3861,12469,Takahashi K.,1983,nan,(B2O3)37.037040000000005 (Na2O)25.92592 (SiO2)37.037040000000005 ,0.0,0,0.0,0.0,0.0,0.0,0.0,0.0,0.0,0,0,0,0.0,37.037040000000005,0,0.0,0.0,0.0,0.0,0.0,0.0,0,0.0,0.0,0.0,0.0,0,0,0.0,0.0,0,0.0,0.0,0.0,0.0,0.0,0.0,0,0.0,0.0,0.0,0.0,0.0,0.0,0,0.0,0.0,0,0.0,0.0,0.0,0.0,0.0,0.0,0,0,0,0.0,0,0.0,0.0,0,0,0.0,0,0.0,0.0,0.0,0,0.0,0.0,0.0,0,0,0.0,0.0,0,0.0,0.0,0.0,0,0.0,0.0,0.0,0,0,0,0.0,0.0,0,0.0,0.0,0.0,0,0.0,0.0,0.0,0.0,0.0,0.0,25.92592,0.0,0.0,0.0,0.0,0.0,0.0,0.0,0.0,0.0,0.0,0.0,0.0,0.0,0.0,0.0,0.0,0.0,0.0,0.0,0.0,0.0,0.0,0,0.0,0.0,0.0,0.0,0.0,0.0,0.0,0,0.0,0.0,0.0,0.0,0.0,37.037040000000005,0.0,0,0.0,0.0,0.0,0.0,0.0,0,0.0,0.0,0.0,0.0,0.0,0,0.0,0.0,0.0,0.0,0,0.0,0.0,0.0,0,0,0,0.0,0.0,0.0,0.0,0.0,0.0,0.0,0.0,0.0,0.0,0.0,0.0,0.0,0.0,0.0,0,0.0,0.0,76.1,30.61,0.2430578
# 3207,215,20097,Polukhin V.N.,1983,nan,(Ga2O3)3.536493248 (GeO2)75.24454527 (Na2O)10.60948074 (SiO2)10.60948074 ,0.0,0,0.0,0.0,0.0,0.0,0.0,0.0,0.0,0,0,0,0.0,0.0,0,0.0,0.0,0.0,0.0,0.0,0.0,0,0.0,0.0,0.0,0.0,0,0,0.0,0.0,0,0.0,0.0,0.0,0.0,0.0,0.0,0,0.0,0.0,0.0,0.0,0.0,0.0,0,0.0,0.0,0,0.0,0.0,0.0,0.0,0.0,3.536493248,0,0,0,0.0,0,0.0,75.24454527,0,0,0.0,0,0.0,0.0,0.0,0,0.0,0.0,0.0,0,0,0.0,0.0,0,0.0,0.0,0.0,0,0.0,0.0,0.0,0,0,0,0.0,0.0,0,0.0,0.0,0.0,0,0.0,0.0,0.0,0.0,0.0,0.0,10.60948074,0.0,0.0,0.0,0.0,0.0,0.0,0.0,0.0,0.0,0.0,0.0,0.0,0.0,0.0,0.0,0.0,0.0,0.0,0.0,0.0,0.0,0.0,0,0.0,0.0,0.0,0.0,0.0,0.0,0.0,0,0.0,0.0,0.0,0.0,0.0,10.60948074,0.0,0,0.0,0.0,0.0,0.0,0.0,0,0.0,0.0,0.0,0.0,0.0,0,0.0,0.0,0.0,0.0,0,0.0,0.0,0.0,0,0,0,0.0,0.0,0.0,0.0,0.0,0.0,0.0,0.0,0.0,0.0,0.0,0.0,0.0,0.0,0.0,0,0.0,0.0,65.1,26.2,0.243
# 3208,217,20118,Polukhin V.N.,1983,nan,(GeO2)82.56029670000001 (Na2O)8.719851651 (SiO2)8.719851651 ,0.0,0,0.0,0.0,0.0,0.0,0.0,0.0,0.0,0,0,0,0.0,0.0,0,0.0,0.0,0.0,0.0,0.0,0.0,0,0.0,0.0,0.0,0.0,0,0,0.0,0.0,0,0.0,0.0,0.0,0.0,0.0,0.0,0,0.0,0.0,0.0,0.0,0.0,0.0,0,0.0,0.0,0,0.0,0.0,0.0,0.0,0.0,0.0,0,0,0,0.0,0,0.0,82.56029670000001,0,0,0.0,0,0.0,0.0,0.0,0,0.0,0.0,0.0,0,0,0.0,0.0,0,0.0,0.0,0.0,0,0.0,0.0,0.0,0,0,0,0.0,0.0,0,0.0,0.0,0.0,0,0.0,0.0,0.0,0.0,0.0,0.0,8.719851651,0.0,0.0,0.0,0.0,0.0,0.0,0.0,0.0,0.0,0.0,0.0,0.0,0.0,0.0,0.0,0.0,0.0,0.0,0.0,0.0,0.0,0.0,0,0.0,0.0,0.0,0.0,0.0,0.0,0.0,0,0.0,0.0,0.0,0.0,0.0,8.719851651,0.0,0,0.0,0.0,0.0,0.0,0.0,0,0.0,0.0,0.0,0.0,0.0,0,0.0,0.0,0.0,0.0,0,0.0,0.0,0.0,0,0,0,0.0,0.0,0.0,0.0,0.0,0.0,0.0,0.0,0.0,0.0,0.0,0.0,0.0,0.0,0.0,0,0.0,0.0,65.8,26.5,0.243
# 3209,217,20184,Polukhin V.N.,1983,nan,(Bi2O3)23.41696047 (GeO2)59.73716119 (Na2O)8.422939168 (SiO2)8.422939168 ,0.0,0,0.0,0.0,0.0,0.0,0.0,0.0,0.0,0,0,0,0.0,0.0,0,0.0,0.0,0.0,0.0,23.41696047,0.0,0,0.0,0.0,0.0,0.0,0,0,0.0,0.0,0,0.0,0.0,0.0,0.0,0.0,0.0,0,0.0,0.0,0.0,0.0,0.0,0.0,0,0.0,0.0,0,0.0,0.0,0.0,0.0,0.0,0.0,0,0,0,0.0,0,0.0,59.73716119,0,0,0.0,0,0.0,0.0,0.0,0,0.0,0.0,0.0,0,0,0.0,0.0,0,0.0,0.0,0.0,0,0.0,0.0,0.0,0,0,0,0.0,0.0,0,0.0,0.0,0.0,0,0.0,0.0,0.0,0.0,0.0,0.0,8.422939168,0.0,0.0,0.0,0.0,0.0,0.0,0.0,0.0,0.0,0.0,0.0,0.0,0.0,0.0,0.0,0.0,0.0,0.0,0.0,0.0,0.0,0.0,0,0.0,0.0,0.0,0.0,0.0,0.0,0.0,0,0.0,0.0,0.0,0.0,0.0,8.422939168,0.0,0,0.0,0.0,0.0,0.0,0.0,0,0.0,0.0,0.0,0.0,0.0,0,0.0,0.0,0.0,0.0,0,0.0,0.0,0.0,0,0,0,0.0,0.0,0.0,0.0,0.0,0.0,0.0,0.0,0.0,0.0,0.0,0.0,0.0,0.0,0.0,0,0.0,0.0,62.5,25.1,0.243
# 3210,1965,110880,Kisin B.I.,1959,BK9,(As2O3)0.07695999099999999 (B2O3)3.269427624 (BaO)10.37683881 (K2O)6.368389268 (Na2O)1.621308814 (PbO)0.709424418 (SiO2)65.42762248 (ZnO)12.150028599999999 ,0.0,0,0.0,0.0,0.0,0.0,0.0,0.07695999099999999,0.0,0,0,0,0.0,3.269427624,0,0.0,10.37683881,0.0,0.0,0.0,0.0,0,0.0,0.0,0.0,0.0,0,0,0.0,0.0,0,0.0,0.0,0.0,0.0,0.0,0.0,0,0.0,0.0,0.0,0.0,0.0,0.0,0,0.0,0.0,0,0.0,0.0,0.0,0.0,0.0,0.0,0,0,0,0.0,0,0.0,0.0,0,0,0.0,0,0.0,0.0,0.0,0,0.0,0.0,6.368389268,0,0,0.0,0.0,0,0.0,0.0,0.0,0,0.0,0.0,0.0,0,0,0,0.0,0.0,0,0.0,0.0,0.0,0,0.0,0.0,0.0,0.0,0.0,0.0,1.621308814,0.0,0.0,0.0,0.0,0.0,0.0,0.0,0.0,0.0,0.0,0.0,0.0,0.0,0.0,0.0,0.0,0.0,0.0,0.709424418,0.0,0.0,0.0,0,0.0,0.0,0.0,0.0,0.0,0.0,0.0,0,0.0,0.0,0.0,0.0,0.0,65.42762248,0.0,0,0.0,0.0,0.0,0.0,0.0,0,0.0,0.0,0.0,0.0,0.0,0,0.0,0.0,0.0,0.0,0,0.0,0.0,0.0,0,0,0,0.0,0.0,0.0,0.0,0.0,0.0,0.0,0.0,0.0,0.0,0.0,0.0,0.0,0.0,12.150028599999999,0,0.0,0.0,71.2,28.64,0.243
# 3211,1965,110883,Kisin B.I.,1959,BK12,(Al2O3)0.365852581 (As2O3)0.150800075 (B2O3)4.811523387 (BaO)10.62204527 (CaO)2.66080832 (K2O)6.003551978 (Na2O)2.407450194 (Sb2O3)0.076780038 (SiO2)65.23799236 (ZnO)7.6631958010000005 ,0.0,0,0.0,0.365852581,0.0,0.0,0.0,0.150800075,0.0,0,0,0,0.0,4.811523387,0,0.0,10.62204527,0.0,0.0,0.0,0.0,0,0.0,0.0,2.66080832,0.0,0,0,0.0,0.0,0,0.0,0.0,0.0,0.0,0.0,0.0,0,0.0,0.0,0.0,0.0,0.0,0.0,0,0.0,0.0,0,0.0,0.0,0.0,0.0,0.0,0.0,0,0,0,0.0,0,0.0,0.0,0,0,0.0,0,0.0,0.0,0.0,0,0.0,0.0,6.003551978,0,0,0.0,0.0,0,0.0,0.0,0.0,0,0.0,0.0,0.0,0,0,0,0.0,0.0,0,0.0,0.0,0.0,0,0.0,0.0,0.0,0.0,0.0,0.0,2.407450194,0.0,0.0,0.0,0.0,0.0,0.0,0.0,0.0,0.0,0.0,0.0,0.0,0.0,0.0,0.0,0.0,0.0,0.0,0.0,0.0,0.0,0.0,0,0.0,0.0,0.0,0.0,0.0,0.0,0.076780038,0,0.0,0.0,0.0,0.0,0.0,65.23799236,0.0,0,0.0,0.0,0.0,0.0,0.0,0,0.0,0.0,0.0,0.0,0.0,0,0.0,0.0,0.0,0.0,0,0.0,0.0,0.0,0,0,0,0.0,0.0,0.0,0.0,0.0,0.0,0.0,0.0,0.0,0.0,0.0,0.0,0.0,0.0,7.6631958010000005,0,0.0,0.0,74.4,29.92,0.243
# 3212,1965,110885,Kisin B.I.,1959,TK1,(Al2O3)1.5301068619999998 (As2O3)0.071689994 (B2O3)11.82694894 (BaO)15.5864586 (K2O)4.508667593999999 (Sb2O3)0.067579994 (SiO2)63.52358428 (ZnO)2.88496374 ,0.0,0,0.0,1.5301068619999998,0.0,0.0,0.0,0.071689994,0.0,0,0,0,0.0,11.82694894,0,0.0,15.5864586,0.0,0.0,0.0,0.0,0,0.0,0.0,0.0,0.0,0,0,0.0,0.0,0,0.0,0.0,0.0,0.0,0.0,0.0,0,0.0,0.0,0.0,0.0,0.0,0.0,0,0.0,0.0,0,0.0,0.0,0.0,0.0,0.0,0.0,0,0,0,0.0,0,0.0,0.0,0,0,0.0,0,0.0,0.0,0.0,0,0.0,0.0,4.508667593999999,0,0,0.0,0.0,0,0.0,0.0,0.0,0,0.0,0.0,0.0,0,0,0,0.0,0.0,0,0.0,0.0,0.0,0,0.0,0.0,0.0,0.0,0.0,0.0,0.0,0.0,0.0,0.0,0.0,0.0,0.0,0.0,0.0,0.0,0.0,0.0,0.0,0.0,0.0,0.0,0.0,0.0,0.0,0.0,0.0,0.0,0.0,0,0.0,0.0,0.0,0.0,0.0,0.0,0.067579994,0,0.0,0.0,0.0,0.0,0.0,63.52358428,0.0,0,0.0,0.0,0.0,0.0,0.0,0,0.0,0.0,0.0,0.0,0.0,0,0.0,0.0,0.0,0.0,0,0.0,0.0,0.0,0,0,0,0.0,0.0,0.0,0.0,0.0,0.0,0.0,0.0,0.0,0.0,0.0,0.0,0.0,0.0,2.88496374,0,0.0,0.0,77.5,31.17,0.243
# 3213,1965,110892,Kisin B.I.,1959,TK12,(Al2O3)0.770714928 (As2O3)0.11919994199999999 (B2O3)20.66723002 (BaO)15.80104237 (K2O)3.3620313760000005 (Na2O)1.914529075 (Sb2O3)0.053919974 (SiO2)57.31133232 ,0.0,0,0.0,0.770714928,0.0,0.0,0.0,0.11919994199999999,0.0,0,0,0,0.0,20.66723002,0,0.0,15.80104237,0.0,0.0,0.0,0.0,0,0.0,0.0,0.0,0.0,0,0,0.0,0.0,0,0.0,0.0,0.0,0.0,0.0,0.0,0,0.0,0.0,0.0,0.0,0.0,0.0,0,0.0,0.0,0,0.0,0.0,0.0,0.0,0.0,0.0,0,0,0,0.0,0,0.0,0.0,0,0,0.0,0,0.0,0.0,0.0,0,0.0,0.0,3.3620313760000005,0,0,0.0,0.0,0,0.0,0.0,0.0,0,0.0,0.0,0.0,0,0,0,0.0,0.0,0,0.0,0.0,0.0,0,0.0,0.0,0.0,0.0,0.0,0.0,1.914529075,0.0,0.0,0.0,0.0,0.0,0.0,0.0,0.0,0.0,0.0,0.0,0.0,0.0,0.0,0.0,0.0,0.0,0.0,0.0,0.0,0.0,0.0,0,0.0,0.0,0.0,0.0,0.0,0.0,0.053919974,0,0.0,0.0,0.0,0.0,0.0,57.31133232,0.0,0,0.0,0.0,0.0,0.0,0.0,0,0.0,0.0,0.0,0.0,0.0,0,0.0,0.0,0.0,0.0,0,0.0,0.0,0.0,0,0,0,0.0,0.0,0.0,0.0,0.0,0.0,0.0,0.0,0.0,0.0,0.0,0.0,0.0,0.0,0.0,0,0.0,0.0,83.8,33.7,0.243
# 3214,1966,110906,Kisin B.I.,1959,BF6,(As2O3)0.16030007699999999 (BaO)7.484882592999999 (K2O)7.813558751 (Na2O)1.740315835 (PbO)4.502119161 (SiO2)68.98295311 (ZnO)9.315870472 ,0.0,0,0.0,0.0,0.0,0.0,0.0,0.16030007699999999,0.0,0,0,0,0.0,0.0,0,0.0,7.484882592999999,0.0,0.0,0.0,0.0,0,0.0,0.0,0.0,0.0,0,0,0.0,0.0,0,0.0,0.0,0.0,0.0,0.0,0.0,0,0.0,0.0,0.0,0.0,0.0,0.0,0,0.0,0.0,0,0.0,0.0,0.0,0.0,0.0,0.0,0,0,0,0.0,0,0.0,0.0,0,0,0.0,0,0.0,0.0,0.0,0,0.0,0.0,7.813558751,0,0,0.0,0.0,0,0.0,0.0,0.0,0,0.0,0.0,0.0,0,0,0,0.0,0.0,0,0.0,0.0,0.0,0,0.0,0.0,0.0,0.0,0.0,0.0,1.740315835,0.0,0.0,0.0,0.0,0.0,0.0,0.0,0.0,0.0,0.0,0.0,0.0,0.0,0.0,0.0,0.0,0.0,0.0,4.502119161,0.0,0.0,0.0,0,0.0,0.0,0.0,0.0,0.0,0.0,0.0,0,0.0,0.0,0.0,0.0,0.0,68.98295311,0.0,0,0.0,0.0,0.0,0.0,0.0,0,0.0,0.0,0.0,0.0,0.0,0,0.0,0.0,0.0,0.0,0,0.0,0.0,0.0,0,0,0,0.0,0.0,0.0,0.0,0.0,0.0,0.0,0.0,0.0,0.0,0.0,0.0,0.0,0.0,9.315870472,0,0.0,0.0,64.7,26.02,0.243
# 3215,1966,110910,Kisin B.I.,1959,BF12,(As2O3)0.093420006 (BaO)6.443086387 (K2O)7.289362437 (Na2O)1.50594909 (PbO)13.76676083 (SiO2)65.16743391 (ZnO)5.733987344 ,0.0,0,0.0,0.0,0.0,0.0,0.0,0.093420006,0.0,0,0,0,0.0,0.0,0,0.0,6.443086387,0.0,0.0,0.0,0.0,0,0.0,0.0,0.0,0.0,0,0,0.0,0.0,0,0.0,0.0,0.0,0.0,0.0,0.0,0,0.0,0.0,0.0,0.0,0.0,0.0,0,0.0,0.0,0,0.0,0.0,0.0,0.0,0.0,0.0,0,0,0,0.0,0,0.0,0.0,0,0,0.0,0,0.0,0.0,0.0,0,0.0,0.0,7.289362437,0,0,0.0,0.0,0,0.0,0.0,0.0,0,0.0,0.0,0.0,0,0,0,0.0,0.0,0,0.0,0.0,0.0,0,0.0,0.0,0.0,0.0,0.0,0.0,1.50594909,0.0,0.0,0.0,0.0,0.0,0.0,0.0,0.0,0.0,0.0,0.0,0.0,0.0,0.0,0.0,0.0,0.0,0.0,13.76676083,0.0,0.0,0.0,0,0.0,0.0,0.0,0.0,0.0,0.0,0.0,0,0.0,0.0,0.0,0.0,0.0,65.16743391,0.0,0,0.0,0.0,0.0,0.0,0.0,0,0.0,0.0,0.0,0.0,0.0,0,0.0,0.0,0.0,0.0,0,0.0,0.0,0.0,0,0,0,0.0,0.0,0.0,0.0,0.0,0.0,0.0,0.0,0.0,0.0,0.0,0.0,0.0,0.0,5.733987344,0,0.0,0.0,61.1,24.57,0.243
