Repository: jacobergzhou/Poisson-Ratio

File: Poisson_data_cleaned_06212019.csv (part 51 of 58)
,Code,Glass #,Author,Year,Trademark,Ag2O,AgI,Al,Al2O3,AlF3,AlN,As,As2O3,As2O5,As2S3,As2Se3,AsSe,B,B2O3,BaCl2,BaF2,BaO,BeF2,BeO,Bi2O3,BiCl3,Br,Ca,CaF2,CaO,Cd,CdCl2,CdF2,CdO,Ce2O3,CeF3,CeO2,Cl,Co3O4,CoO,Cr2O3,Cs2O,CsCl,CsF,Cu2O,CuO,Dy2O3,Er,Er2O3,ErF3,Eu,Eu2O3,EuF3,F,Fe,Fe2O3,FeO,Ga,Ga2O3,Ga2S3,Ga2Se3,GaF3,Gd2O3,GdF3,Ge,GeO2,GeS2,GeSe2,H2O,HfF4,HfO2,Hg,Ho2O3,I,InF3,K,K2O,K2S,K2SO4,KBr,KCl,KF,KHF2,La,La2O3,La2S3,LaF3,Li,Li2O,Li2S,Li2SO4,LiBr,LiCl,LiF,LiI,MgF2,MgO,Mn2O3,MnF2,MnO,MnO2,MoO2,MoO3,N,Na,Na2O,Na2S,Na2SO4,NaCl,NaF,NaPO3,Nb2O5,Nd,Nd2O3,NdF3,NH4NO3,NiO,O,OH,P,P2O5,Pb,PbCl2,PbF2,PbO,PdO,Pr2O3,Pr6O11,PrF3,Rb2O,RbF,Rh2O3,RuO2,S,Sb,Sb2O3,Sb2S3,Sc2O3,Se,Si,Si3N4,SiC,SiO2,Sm2O3,Sn,SnO,SnO2,SO2,SO3,Sr,SrCl2,SrF2,SrO,Ta2O3,Ta2O5,Tb2O3,TbF3,Te,TeO2,Th,ThF4,ThO2,TiO2,Tl,Tl2O,Tl2Se,TlSe,Tm2O3,U,U3O8,UO2,V,V2O5,VO6,WO3,Y,Y2O3,Yb2O3,YbF3,YF3,ZnCl2,ZnF2,ZnO,ZnSO4,ZrF4,ZrO2,Young's modulus E (GPa),Shear modulus G (GPa),Poisson's ratio v
# 4623,29935,400406,Siedel H.,1998,,0,0,0,0.591047604,0,0,0,0,0,0,0,0,0,0,0,0,0,0,0,0,0,0,0,0,12.89589009,0,0,0,0,0,0,0,0,0,0,0,0,0,0,0,0,0,0,0,0,0,0,0,0,0,0,0,0,0,0,0,0,0,0,0,0,0,0,0,0,0,0,0,0,0,0,0.191931701,0,0,0,0,0,0,0,0,0,0,0,0,0,0,0,0,0,0,0,0,0,0,0,0,0,0,0,0,10.69563007,0,0,0,0,0,0,0,0,0,0,0,0,0,0,0,0,0,0,0,0,0,0,0,0,0,0,0,0,0,0,0,0,0,0,0,0,75.62550053,0,0,0,0,0,0,0,0,0,0,0,0,0,0,0,0,0,0,0,0,0,0,0,0,0,0,0,0,0,0,0,0,0,0,0,0,0,0,0,0,0,0,0,71.4,29.38,0.215
# 4624,31876,379655,Duckworth W.H.,1983,,0,0,0,0.057725424,0,0,0,0,0,0,0,0,0,0,0,0,0,0,0,0,0,0,0,0,9.383223998,0,0,0,0,0,0,0,0,0,0,0,0,0,0,0,0,0,0,0,0,0,0,0,0,0,0.044229995,0,0,0,0,0,0,0,0,0,0,0,0,0,0,0,0,0,0,0,0,0.018745248,0,0,0,0,0,0,0,0,0,0,0,0,0,0,0,0,0,0,0,5.695274392,0,0,0,0,0,0,0,0,13.02903861,0,0,0,0,0,0,0,0,0,0,0,0,0,0,0,0,0,0,0,0,0,0,0,0,0,0,0,0,0,0,0,0,0,0,0,0,71.58796235,0,0,0,0,0,0.18379998,0,0,0,0,0,0,0,0,0,0,0,0,0,0,0,0,0,0,0,0,0,0,0,0,0,0,0,0,0,0,0,0,0,0,0,0,0,72.4,29.79,0.215
# 4625,40944,478401,Mauro J.C.,2013,,0,0,0,2,0,0,0,0,0,0,0,0,0,5.26,0,0,0,0,0,0,0,0,0,0,0,0,0,0,0,0,0,0,0,0,0,0,0,0,0,0,0,0,0,0,0,0,0,0,0,0,0,0,0,0,0,0,0,0,0,0,0,0,0,0,0,0,0,0,0,0,0,13.25,0,0,0,0,0,0,0,0,0,0,0,0,0,0,0,0,0,0,0,0,0,0,0,0,0,0,0,0,0,0,0,0,0,0,0,0,0,0,0,0,0,0,0,0,0,0,0,0,0,0,0,0,0,0,0,0,0,0,0,0,0,0,0,0,0,74.11,0,0,0,0.1,0,0,0,0,0,5.28,0,0,0,0,0,0,0,0,0,0,0,0,0,0,0,0,0,0,0,0,0,0,0,0,0,0,0,0,0,0,0,0,0,67.1,27.64,0.215
# 4626,16867,172143,Sidkey M.A.,1999,,0,0,0,0,0,0,0,0,0,0,0,0,0,0,0,0,0,0,0,0,0,0,0,0,0,0,0,0,0,0,0,0,0,0,0,0,0,0,0,0,0,0,0,0,0,0,0,0,0,0,0,0,0,0,0,0,0,0,0,0,0,0,0,0,0,0,0,0,0,0,0,0,0,0,0,0,0,0,0,0,0,0,0,0,0,0,0,0,0,0,0,0,0,0,0,0,0,0,0,0,0,0,0,0,0,0,0,0,0,0,0,0,0,0,0,0,0,0,0,0,0,0,0,0,0,0,0,0,0,0,0,0,0,0,0,0,0,0,5,0,0,0,0,0,0,0,0,0,0,0,0,0,0,65,0,0,0,0,0,0,0,0,0,0,0,0,0,30,0,0,0,0,0,0,0,0,0,0,0,0,0,55.5,22.84,0.2149737
# 4627,31885,379782,Hushur A.,2005,,0,0,0,0,0,0,0,0,0,0,0,0,0,0,0,0,0,0,0,0,0,0,0,0,0,0,0,0,0,0,0,0,0,0,0,0,0,0,0,0,0,0,0,0,0,0,0,0,0,0,0,0,0,0,0,0,0,0,0,0,0,0,0,0,0,0,0,0,0,0,0,0,0,0,0,0,0,0,0,0,0,0,0,28.57143,0,0,0,0,0,0,0,0,0,0,0,0,0,0,0,0,0,0,0,0,0,0,0,0,0,0,0,0,0,0,0,0,0,0,0,0,0,0,0,0,0,0,0,0,0,0,0,0,0,0,0,0,0,71.42857,0,0,0,0,0,0,0,0,0,0,0,0,0,0,0,0,0,0,0,0,0,0,0,0,0,0,0,0,0,0,0,0,0,0,0,0,0,0,0,0,0,0,0,78.7,32.4,0.2145061
# 4628,16867,172138,Sidkey M.A.,1999,,0,0,0,0,0,0,0,0,0,0,0,0,0,0,0,0,0,0,0,0,0,0,0,0,0,0,0,0,0,0,0,0,0,0,0,0,0,0,0,0,0,0,0,0,0,0,0,0,0,0,0,0,0,0,0,0,0,0,0,0,0,0,0,0,0,0,0,0,0,0,0,0,0,0,0,0,0,0,0,0,0,0,0,0,0,0,0,0,0,0,0,0,0,0,0,0,0,0,0,0,0,0,0,0,0,0,0,0,0,0,0,0,0,0,0,0,0,0,0,0,0,0,0,0,0,0,0,0,0,0,0,0,0,0,0,0,0,0,0.5,0,0,0,0,0,0,0,0,0,0,0,0,0,0,65,0,0,0,0,0,0,0,0,0,0,0,0,0,34.5,0,0,0,0,0,0,0,0,0,0,0,0,0,49.6,20.42,0.2144956
# 4629,3861,12493,Takahashi K.,1983,,0,0,0,0,0,0,0,0,0,0,0,0,0,32.25806097,0,0,0,0,0,0,0,0,0,0,0,0,0,0,0,0,0,0,0,0,0,0,0,0,0,0,0,0,0,0,0,0,0,0,0,0,0,0,0,0,0,0,0,0,0,0,0,0,0,0,0,0,0,0,0,0,0,0,0,0,0,0,0,0,0,0,0,0,0,0,0,0,0,0,0,0,0,0,0,0,0,0,0,0,0,0,3.225807097,0,0,0,0,0,0,0,0,0,0,0,0,0,0,0,0,0,0,0,0,0,0,0,0,0,0,0,0,0,0,0,0,0,0,0,0,64.51613194,0,0,0,0,0,0,0,0,0,0,0,0,0,0,0,0,0,0,0,0,0,0,0,0,0,0,0,0,0,0,0,0,0,0,0,0,0,0,0,0,0,0,0,41.9,17.25,0.2144928
# 4630,16867,172139,Sidkey M.A.,1999,,0,0,0,0,0,0,0,0,0,0,0,0,0,0,0,0,0,0,0,0,0,0,0,0,0,0,0,0,0,0,0,0,0,0,0,0,0,0,0,0,0,0,0,0,0,0,0,0,0,0,0,0,0,0,0,0,0,0,0,0,0,0,0,0,0,0,0,0,0,0,0,0,0,0,0,0,0,0,0,0,0,0,0,0,0,0,0,0,0,0,0,0,0,0,0,0,0,0,0,0,0,0,0,0,0,0,0,0,0,0,0,0,0,0,0,0,0,0,0,0,0,0,0,0,0,0,0,0,0,0,0,0,0,0,0,0,0,0,1,0,0,0,0,0,0,0,0,0,0,0,0,0,0,65,0,0,0,0,0,0,0,0,0,0,0,0,0,34,0,0,0,0,0,0,0,0,0,0,0,0,0,50.3,20.71,0.2143892
# 4631,16867,172137,Sidkey M.A.,1999,,0,0,0,0,0,0,0,0,0,0,0,0,0,0,0,0,0,0,0,0,0,0,0,0,0,0,0,0,0,0,0,0,0,0,0,0,0,0,0,0,0,0,0,0,0,0,0,0,0,0,0,0,0,0,0,0,0,0,0,0,0,0,0,0,0,0,0,0,0,0,0,0,0,0,0,0,0,0,0,0,0,0,0,0,0,0,0,0,0,0,0,0,0,0,0,0,0,0,0,0,0,0,0,0,0,0,0,0,0,0,0,0,0,0,0,0,0,0,0,0,0,0,0,0,0,0,0,0,0,0,0,0,0,0,0,0,0,0,0.1,0,0,0,0,0,0,0,0,0,0,0,0,0,0,65,0,0,0,0,0,0,0,0,0,0,0,0,0,34.9,0,0,0,0,0,0,0,0,0,0,0,0,0,49.3,20.3,0.2142857
# 4632,26687,21337,LaCourse W.C.,1996,,0,0,0,2,0,0,0,0,0,0,0,0,0,0,0,0,0,0,0,0,0,0,0,0,7,0,0,0,0,0,0,0,0,0,0,0,0,0,0,0,0,0,0,0,0,0,0,0,0,0,0,0,0,0,0,0,0,0,0,0,0,0,0,0,0,0,0,0,0,0,0,0,0,0,0,0,0,0,0,0,0,0,0,0,0,0,0,0,0,0,0,0,0,0,0,0,0,0,0,0,18,0,0,0,0,0,0,0,0,0,0,0,0,0,0,0,0,0,0,0,0,0,0,0,0,0,0,0,0,0,0,0,0,0,0,0,0,73,0,0,0,0,0,0,0,0,0,0,0,0,0,0,0,0,0,0,0,0,0,0,0,0,0,0,0,0,0,0,0,0,0,0,0,0,0,0,0,0,0,0,0,68,28,0.2142857
# 4633,31787,379148,Kodama M.,2006,,0,0,0,0,0,0,0,0,0,0,0,0,0,100,0,0,0,0,0,0,0,0,0,0,0,0,0,0,0,0,0,0,0,0,0,0,0,0,0,0,0,0,0,0,0,0,0,0,0,0,0,0,0,0,0,0,0,0,0,0,0,0,0,0,0,0,0,0,0,0,0,0,0,0,0,0,0,0,0,0,0,0,0,0,0,0,0,0,0,0,0,0,0,0,0,0,0,0,0,0,0,0,0,0,0,0,0,0,0,0,0,0,0,0,0,0,0,0,0,0,0,0,0,0,0,0,0,0,0,0,0,0,0,0,0,0,0,0,0,0,0,0,0,0,0,0,0,0,0,0,0,0,0,0,0,0,0,0,0,0,0,0,0,0,0,0,0,0,0,0,0,0,0,0,0,0,0,0,0,0,0,17,7,0.2142857
# 4634,38891,459605,Halimah M.K.,2010,,8.7,13,0,0,0,0,0,0,0,0,0,0,0,23.49,0,0,0,0,0,0,0,0,0,0,0,0,0,0,0,0,0,0,0,0,0,0,0,0,0,0,0,0,0,0,0,0,0,0,0,0,0,0,0,0,0,0,0,0,0,0,0,0,0,0,0,0,0,0,0,0,0,0,0,0,0,0,0,0,0,0,0,0,0,0,0,0,0,0,0,0,0,0,0,0,0,0,0,0,0,0,0,0,0,0,0,0,0,0,0,0,0,0,0,0,0,0,0,0,0,0,0,0,0,0,0,0,0,0,0,0,0,0,0,0,0,0,0,0,0,0,0,0,0,0,0,0,0,0,0,0,0,0,0,54.81,0,0,0,0,0,0,0,0,0,0,0,0,0,0,0,0,0,0,0,0,0,0,0,0,0,0,0,51,21,0.2142857
# 4635,6622,38581,Gan Fuxi,1959,,0,0,0,10,0,0,0,0,0,0,0,0,0,0,0,0,0,0,0,0,0,0,0,0,0,0,0,0,0,0,0,0,0,0,0,0,0,0,0,0,0,0,0,0,0,0,0,0,0,0,0,0,0,0,0,0,0,0,0,0,0,0,0,0,0,0,0,0,0,0,0,0,0,0,0,0,0,0,0,0,0,0,0,0,0,0,0,0,0,0,0,0,0,0,0,0,0,0,0,0,12,0,0,0,0,0,0,0,0,0,0,0,0,0,0,0,0,0,0,0,0,0,0,0,0,0,0,0,0,0,0,0,0,0,0,0,0,60,0,0,0,0,0,0,0,0,0,18,0,0,0,0,0,0,0,0,0,0,0,0,0,0,0,0,0,0,0,0,0,0,0,0,0,0,0,0,0,0,0,0,0,75.5,31.09,0.2142168
# 4636,1834,9125,Takahashi K.,1983,,0,0,0,0,0,0,0,0,0,0,0,0,0,0,0,0,0,0,0,0,0,0,0,0,0,0,0,0,0,0,0,0,0,0,0,0,0,0,0,0,0,0,0,0,0,0,0,0,0,0,0,0,0,0,0,0,0,0,0,0,0,0,0,0,0,0,0,0,0,0,0,0,0,0,0,0,0,0,0,0,0,0,0,27.5,0,0,0,0,0,0,0,0,0,0,0,0,0,0,0,0,0,0,0,0,0,0,0,0,0,0,0,0,0,0,0,0,0,0,0,0,0,0,0,0,0,0,0,0,0,0,0,0,0,0,0,0,0,72.5,0,0,0,0,0,0,0,0,0,0,0,0,0,0,0,0,0,0,0,0,0,0,0,0,0,0,0,0,0,0,0,0,0,0,0,0,0,0,0,0,0,0,0,74.4,30.64,0.2140993
# 4637,3861,143644,Takahashi K.,1983,,0,0,0,0,0,0,0,0,0,0,0,0,0,22.22222222,0,0,0,0,0,0,0,0,0,0,0,0,0,0,0,0,0,0,0,0,0,0,0,0,0,0,0,0,0,0,0,0,0,0,0,0,0,0,0,0,0,0,0,0,0,0,0,0,0,0,0,0,0,0,0,0,0,11.11111111,0,0,0,0,0,0,0,0,0,0,0,0,0,0,0,0,0,0,0,0,0,0,0,0,0,0,0,0,0,0,0,0,0,0,0,0,0,0,0,0,0,0,0,0,0,0,0,0,0,0,0,0,0,0,0,0,0,0,0,0,0,0,0,0,0,66.66666667,0,0,0,0,0,0,0,0,0,0,0,0,0,0,0,0,0,0,0,0,0,0,0,0,0,0,0,0,0,0,0,0,0,0,0,0,0,0,0,0,0,0,0,60.8,25.04,0.2140574
# 4638,1814,27397,Thiele A.,1955,SF 2,0,0,0,0,0,0,0,0,0.087910017,0,0,0,0,0,0,0,0,0,0,0,0,0,0,0,0,0,0,0,0,0,0,0,0,0,0,0,0,0,0,0,0,0,0,0,0,0,0,0,0,0,0,0,0,0,0,0,0,0,0,0,0,0,0,0,0,0,0,0,0,0,0,7.507722426,0,0,0,0,0,0,0,0,0,0,0,0,0,0,0,0,0,0,0,0,0.063990012,0,0,0,0,0,0,0,0,0,0,0,0,0,0,0,0,0,0,0,0,0,0,0,0,0,0,23.40130445,0,0,0,0,0,0,0,0,0,0,0,0,0,0,0,0,0,68.9390731,0,0,0,0,0,0,0,0,0,0,0,0,0,0,0,0,0,0,0,0,0,0,0,0,0,0,0,0,0,0,0,0,0,0,0,0,0,0,0,0,0,0,0,49.3,20.34,0.214
# 4639,3852,4464,Appen A.A.,1959,,0,0,0,0,0,0,0,0,0,0,0,0,0,24,0,0,0,0,0,0,0,0,0,0,0,0,0,0,0,0,0,0,0,0,0,0,0,0,0,0,0,0,0,0,0,0,0,0,0,0,0,0,0,0,0,0,0,0,0,0,0,0,0,0,0,0,0,0,0,0,0,0,0,0,0,0,0,0,0,0,0,0,0,0,0,0,0,0,0,0,0,0,0,0,0,0,0,0,0,0,16,0,0,0,0,0,0,0,0,0,0,0,0,0,0,0,0,0,0,0,0,0,0,0,0,0,0,0,0,0,0,0,0,0,0,0,0,60,0,0,0,0,0,0,0,0,0,0,0,0,0,0,0,0,0,0,0,0,0,0,0,0,0,0,0,0,0,0,0,0,0,0,0,0,0,0,0,0,0,0,0,76.5,31.39,0.214
# 4640,5836,92870,El0Mallawany R.,1988,,0,0,0,0,0,0,0,0,0,0,0,0,0,0,0,0,0,0,0,0,0,0,0,0,0,0,0,0,0,0,0,0,0,0,0,0,0,0,0,0,0,0,0,10,0,0,0,0,0,0,0,0,0,0,0,0,0,0,0,0,0,0,0,0,0,0,0,0,0,0,0,0,0,0,0,0,0,0,0,0,0,0,0,0,0,0,0,0,0,0,0,0,0,0,0,0,0,0,0,0,0,0,0,0,0,0,0,0,0,0,0,0,0,0,0,0,0,0,0,0,0,0,0,0,0,0,0,0,0,0,0,0,0,0,0,0,0,0,0,0,0,0,0,0,0,0,0,0,0,0,0,0,0,60,0,0,0,0,0,0,0,0,0,0,0,0,0,0,0,30,0,0,0,0,0,0,0,0,0,0,0,74.7,30.76,0.214
# 4641,7830,74168,Patel N.D.,1983,,0,0,0,0,0,0,0,0,0,0,0,0,0,0,0,0,0,0,0,0,0,0,0,0,0,0,0,0,0,0,0,0,0,0,0,0,0,0,0,0,0,0,0,0,0,0,0,0,0,0,0,0,0,0,0,0,0,0,0,0,0,0,0,0,0,0,0,0,0,0,0,0,0,0,0,0,0,0,0,0,0,0,0,0,0,0,0,0,0,0,0,0,0,0,0,0,0,48,0,0,0,0,0,0,0,0,0,0,0,0,0,0,0,0,0,52,0,0,0,0,0,0,0,0,0,0,0,0,0,0,0,0,0,0,0,0,0,0,0,0,0,0,0,0,0,0,0,0,0,0,0,0,0,0,0,0,0,0,0,0,0,0,0,0,0,0,0,0,0,0,0,0,0,0,0,0,0,0,0,0,0,49.3,20.3,0.214
# 4642,10775,98196,Fedelesh V.I.,1983,,0,0,0,0,0,0,0,0,0,0,0,0,0,0,0,0,0,0,0,40,0,0,0,0,0,0,0,0,0,0,0,0,0,0,0,0,0,0,0,0,0,0,0,0,0,0,0,0,0,0,0,0,0,0,0,0,0,0,0,0,60,0,0,0,0,0,0,0,0,0,0,0,0,0,0,0,0,0,0,0,0,0,0,0,0,0,0,0,0,0,0,0,0,0,0,0,0,0,0,0,0,0,0,0,0,0,0,0,0,0,0,0,0,0,0,0,0,0,0,0,0,0,0,0,0,0,0,0,0,0,0,0,0,0,0,0,0,0,0,0,0,0,0,0,0,0,0,0,0,0,0,0,0,0,0,0,0,0,0,0,0,0,0,0,0,0,0,0,0,0,0,0,0,0,0,0,0,0,0,0,0,75.7,31.17,0.214
# 4643,14775,151448,Makishima A.,1979,,0,0,0,12.5,0,0,0,0,0,0,0,0,0,0,0,0,0,0,0,0,0,0,0,0,0,0,0,0,0,0,0,0,0,0,0,0,0,0,0,12.5,0,0,0,0,0,0,0,0,0,0,0,0,0,0,0,0,0,0,0,0,0,0,0,0,0,0,0,0,0,0,0,0,0,0,0,0,0,0,0,0,0,0,0,0,0,0,0,0,0,0,0,0,0,0,0,0,0,0,0,0,0,0,0,0,0,0,0,0,0,0,0,0,0,0,0,0,0,0,0,0,0,0,0,0,0,0,0,0,0,0,0,0,0,0,0,0,0,74,0,0,0,0,0,0,0,0,0,0,0,0,0,0,0,0,0,0,0,0,0,0,0,0,0,0,0,0,0,1,0,0,0,0,0,0,0,0,0,0,0,0,0,77.5,31.9,0.214
# 4644,23675,190635,Ohara K.,2000,,0,0,0,15.04693572,0,0,0,0,0,0,0,0,0,0,0,0,0,0,0,0,0,0,0,0,0,0,0,0,0,0,0,0,0,0,0,0,0,0,0,0,0,0,0,0,0,0,0,0,0,0,0,0,0,0,0,0,0,0,0,0,0,0,0,0,0,0,0,0,0,0,0,0,0,0,0,0,0,0,0,0,0,0,0,0,0,0,0,0,0,0,0,9.558285632,0,0,0,0,0,0,0,0,0,0,0,0,0,0,0,0,0,0,0,0,0,0,0,0,0,0,0,0,0,0,0,0,0,0,0,0,0,0,0,0,0,0,0,0,0,60.17975287,0,0,0,0,0,0,0,0,0,0,0,0,0.18470007,0,0,0,0,0,0,0,0,0,0,0,0,0,0,0,0,0,0,0,0,0,0,0,0,0,0,15.03032571,0,0,0,90.1,37.1,0.214
# 4645,34805,419438,Rosmawati S.,2008,,0,0,0,0,0,0,0,0,0,0,0,0,0,0,0,0,0,0,0,0,0,0,0,0,0,0,0,0,0,0,0,0,0,0,0,0,0,0,0,0,0,0,0,0,0,0,0,0,0,0,0,0,0,0,0,0,0,0,0,0,0,0,0,0,0,0,0,0,0,0,0,0,0,0,0,0,0,0,0,0,0,0,0,0,0,0,0,0,0,0,0,0,0,0,0,0,0,0,0,0,0,0,0,0,0,0,0,0,0,0,0,0,0,0,0,0,0,0,0,0,0,0,0,0,0,0,0,0,0,0,0,0,0,0,0,0,0,0,0,0,0,0,0,0,0,0,0,0,0,0,0,0,0,75,0,0,0,0,0,0,0,0,0,0,0,0,0,0,0,0,0,0,0,0,0,0,0,25,0,0,0,49.4,20.36,0.214
# 4646,36445,435473,Eraiah B.,2010,,0,0,0,0,0,0,0,0,0,0,0,0,0,0,0,0,0,0,0,0,0,0,0,0,0,0,0,0,0,0,0,0,0,0,0,0,0,0,0,0,0,0,0,0,0,0,0,0,0,0,0,0,0,0,0,0,0,0,0,0,0,0,0,0,0,0,0,0,0,0,0,0,0,0,0,0,0,0,0,0,0,0,0,0,0,0,0,0,0,0,0,0,0,0,0,0,0,0,0,0,0,0,0,0,0,0,0,0,0,0,0,0,0,0,0,60,0,0,0,39.6,0,0,0,0,0,0,0,0,0,0,0,0,0,0,0,0,0,0,0.4,0,0,0,0,0,0,0,0,0,0,0,0,0,0,0,0,0,0,0,0,0,0,0,0,0,0,0,0,0,0,0,0,0,0,0,0,0,0,0,0,0,0,28.8,11.89,0.214
# 4647,40944,478402,Mauro J.C.,2013,,0,0,0,2,0,0,0,0,0,0,0,0,0,5.26,0,0,0,0,0,0,0,0,0,0,2.64,0,0,0,0,0,0,0,0,0,0,0,0,0,0,0,0,0,0,0,0,0,0,0,0,0,0,0,0,0,0,0,0,0,0,0,0,0,0,0,0,0,0,0,0,0,0,0,0,0,0,0,0,0,0,0,0,0,0,0,0,0,0,0,0,0,0,0,0,0,0,0,0,0,0,0,13.25,0,0,0,0,0,0,0,0,0,0,0,0,0,0,0,0,0,0,0,0,0,0,0,0,0,0,0,0,0,0,0,0,0,0,0,0,74.11,0,0,0,0.1,0,0,0,0,0,2.64,0,0,0,0,0,0,0,0,0,0,0,0,0,0,0,0,0,0,0,0,0,0,0,0,0,0,0,0,0,0,0,0,0,76.4,31.46,0.214
# 4648,3861,143629,Takahashi K.,1983,,0,0,0,0,0,0,0,0,0,0,0,0,0,29.41176,0,0,0,0,0,0,0,0,0,0,0,0,0,0,0,0,0,0,0,0,0,0,0,0,0,0,0,0,0,0,0,0,0,0,0,0,0,0,0,0,0,0,0,0,0,0,0,0,0,0,0,0,0,0,0,0,0,11.76471,0,0,0,0,0,0,0,0,0,0,0,0,0,0,0,0,0,0,0,0,0,0,0,0,0,0,0,0,0,0,0,0,0,0,0,0,0,0,0,0,0,0,0,0,0,0,0,0,0,0,0,0,0,0,0,0,0,0,0,0,0,0,0,0,0,58.82353,0,0,0,0,0,0,0,0,0,0,0,0,0,0,0,0,0,0,0,0,0,0,0,0,0,0,0,0,0,0,0,0,0,0,0,0,0,0,0,0,0,0,0,56,23.07,0.2136975
# 4649,6619,38520,Gan Fuxi,1959,,0,0,0,12,0,0,0,0,0,0,0,0,0,8,0,0,0,0,0,0,0,0,0,0,0,0,0,0,0,0,0,0,0,0,0,0,0,0,0,0,0,0,0,0,0,0,0,0,0,0,0,0,0,0,0,0,0,0,0,0,0,0,0,0,0,0,0,0,0,0,0,0,0,0,0,0,0,0,0,0,0,0,0,24,0,0,0,0,0,0,0,0,0,0,0,0,0,0,0,0,0,0,0,0,0,0,0,0,0,0,0,0,0,0,0,0,0,0,0,0,0,0,0,0,0,0,0,0,0,0,0,0,0,0,0,0,0,56,0,0,0,0,0,0,0,0,0,0,0,0,0,0,0,0,0,0,0,0,0,0,0,0,0,0,0,0,0,0,0,0,0,0,0,0,0,0,0,0,0,0,0,81.4,33.55,0.2131148
# 4650,6619,38523,Gan Fuxi,1959,,0,0,0,12,0,0,0,0,0,0,0,0,0,12,0,0,0,0,0,0,0,0,0,0,0,0,0,0,0,0,0,0,0,0,0,0,0,0,0,0,0,0,0,0,0,0,0,0,0,0,0,0,0,0,0,0,0,0,0,0,0,0,0,0,0,0,0,0,0,0,0,0,0,0,0,0,0,0,0,0,0,0,0,20,0,0,0,0,0,0,0,0,0,0,0,0,0,0,0,0,0,0,0,0,0,0,0,0,0,0,0,0,0,0,0,0,0,0,0,0,0,0,0,0,0,0,0,0,0,0,0,0,0,0,0,0,0,56,0,0,0,0,0,0,0,0,0,0,0,0,0,0,0,0,0,0,0,0,0,0,0,0,0,0,0,0,0,0,0,0,0,0,0,0,0,0,0,0,0,0,0,81.4,33.55,0.2131148
# 4651,292,21087,Karapetyan G.O.,1980,,0,0,0,6.849482795,0,0,0,0,0,0,0,0,0,0,0,0,0,0,0,0,0,0,0,0,0,0,0,0,0,0,0,0,0,0,0,0,0,0,0,0,0,0,0,0,0,0,0,0,0,0,0,0,0,0,0,0,0,0,0,0,0,0,0,0,0,0,0,0,0,0,0,0,0,0,0,0,0,0,0,0,0,0,0,30.56312908,0,0,0,0,0,0,0,0,0,0,0,0,0,0,0,0,0,0,0,0,0,0,0,0,0,0,0,0,0,0,0,0,0,0,0,0,0,0,0,0,0,0,0,0,0,0,0,0,0,0,0,0,0,62.58738812,0,0,0,0,0,0,0,0,0,0,0,0,0,0,0,0,0,0,0,0,0,0,0,0,0,0,0,0,0,0,0,0,0,0,0,0,0,0,0,0,0,0,0,83,34.1,0.213
# 4652,292,21069,Karapetyan G.O.,1980,,0,0,0,18.21971763,0,0,0,0,0,0,0,0,0,0,0,0,0,0,0,0,0,0,0,0,0,0,0,0,0,0,0,0,0,0,0,0,0,0,0,0,0,0,0,0,0,0,0,0,0,0,0,0,0,0,0,0,0,0,0,0,0,0,0,0,0,0,0,0,0,0,0,0,0,0,0,0,0,0,0,0,0,0,0,13.38366826,0,0,0,0,0,0,0,0,0,0,0,0,0,0,0,0,0,0,0,0,0,0,0,0,0,0,0,0,0,0,0,0,0,0,0,0,0,0,0,0,0,0,0,0,0,0,0,0,0,0,0,0,0,64.52052161,0,0,0,0,0,0,0,0,0,0,0,0,0,0,0,0,0,0,0,3.876092496,0,0,0,0,0,0,0,0,0,0,0,0,0,0,0,0,0,0,0,0,0,0,0,87,35.8,0.213
# 4653,292,21077,Karapetyan G.O.,1980,,0,0,0,13.47026933,0,0,0,0,0,0,0,0,0,0,0,0,0,0,0,0,0,0,0,0,0,0,0,0,0,0,0,0,0,0,0,0,0,0,0,0,0,0,0,0,0,0,0,0,0,0,0,0,0,0,0,0,0,0,0,0,0,0,0,0,0,0,0,0,0,0,0,0,0,0,0,0,0,0,0,0,0,0,0,13.37111933,0,0,0,0,0,0,0,0,0,0,0,0,0,0,0,0,0,0,0,0,0,0,0,0,0,0,0,0,0,0,0,0,0,0,0,0,0,0,0,0,0,0,0,0,0,0,0,0,0,0,0,0,0,69.40716653,0,0,0,0,0,0,0,0,0,0,0,0,0,0,0,0,0,0,0,3.751444812,0,0,0,0,0,0,0,0,0,0,0,0,0,0,0,0,0,0,0,0,0,0,0,82,33.7,0.213
# 4654,1583,12259,Karapetyan G.O.,1981,,0,0,0,0,0,0,0,0,0,0,0,0,0,0,0,0,0,0,0,0,0,0,0,0,0,0,0,0,0,0,0,0,0,0,0,0,0,0,0,0,0,0,0,0,0,0,0,0,0,0,0,0,0,0,0,0,0,0,0,0,0,0,0,0,0,0,0,0,0,0,0,0,0,0,0,0,0,0,0,0,0,0,0,10,0,0,0,0,0,0,0,0,0,0,0,0,0,0,0,0,15,0,0,0,0,0,0,0,0,0,0,0,0,0,0,0,0,0,0,0,0,0,0,0,0,0,0,0,0,0,0,0,0,0,0,0,0,75,0,0,0,0,0,0,0,0,0,0,0,0,0,0,0,0,0,0,0,0,0,0,0,0,0,0,0,0,0,0,0,0,0,0,0,0,0,0,0,0,0,0,0,72.2,29.8,0.213
# 4655,1966,110898,Kisin B.I.,1959,KF1,0,0,0,2.353832884,0,0,0,0,0,0,0,0,0,3.327714491,0,0,0,0,0,0,0,0,0,0,0,0,0,0,0,0,0,0,0,0,0,0,0,0,0,0,0,0,0,0,0,0,0,0,7.59401253,0,0,0,0,0,0,0,0,0,0,0,0,0,0,0,0,0,0,0,0,0,0,8.100187365,0,0,0,0,0,0,0,0,0,0,0,0,0,0,0,0,0,0,0,0,0,0,0,0,0,0,0,0,0,0,0,0,0,0,0,0,0,0,0,0,0,0,0,0,0,0,0,5.10909143,0,0,0,0,0,0,0,0,0,0,0,0,0,0,0,0,0,73.5151613,0,0,0,0,0,0,0,0,0,0,0,0,0,0,0,0,0,0,0,0,0,0,0,0,0,0,0,0,0,0,0,0,0,0,0,0,0,0,0,0,0,0,0,63.3,26.09,0.213
# 4656,3856,12428,Maynell C.A.,1973,,0,0,0,0,0,0,0,0,0,0,0,0,0,46.21483538,0,0,0,0,0,0,0,0,0,0,0,0,0,0,0,0,0,0,0,0,0,0,0,0,0,0,0,0,0,0,0,0,0,0,0,0,0,0,0,0,0,0,0,0,0,0,0,0,0,0,0,0,0,0,0,0,0,0,0,0,0,0,0,0,0,0,0,0,0,0,0,0,0,0,0,0,0,0,0,0,0,0,0,0,0,0,20.68146793,0,0,0,0,0,0,0,0,0,0,0,0,0.456799954,0,0,0,0,0,0,0,0,0,0,0,0,0,0,0,0,0,0,0,0,0,0,0,32.64689674,0,0,0,0,0,0,0,0,0,0,0,0,0,0,0,0,0,0,0,0,0,0,0,0,0,0,0,0,0,0,0,0,0,0,0,0,0,0,0,0,0,0,0,67.6,27.87,0.213
# 4657,5947,72088,Nemilov S.V.,1976,,0,0,0,0,0,0,0,0,0,0,0,0,0,0,0,0,0,0,0,5.3,0,0,0,0,0,0,0,0,0,0,0,0,0,0,0,0,0,0,0,0,0,0,0,0,0,0,0,0,0,0,0,0,0,0,0,0,0,0,0,0,94.7,0,0,0,0,0,0,0,0,0,0,0,0,0,0,0,0,0,0,0,0,0,0,0,0,0,0,0,0,0,0,0,0,0,0,0,0,0,0,0,0,0,0,0,0,0,0,0,0,0,0,0,0,0,0,0,0,0,0,0,0,0,0,0,0,0,0,0,0,0,0,0,0,0,0,0,0,0,0,0,0,0,0,0,0,0,0,0,0,0,0,0,0,0,0,0,0,0,0,0,0,0,0,0,0,0,0,0,0,0,0,0,0,0,0,0,0,0,0,0,0,,,0.213
# 4658,20408,175151,Wiessner W.,1962,BK 7,0,0,0,0,0,0,0,0.313200009,0,0,0,0,0,8.900304267,0,0,2.020660061,0,0,0,0,0,0,0,0,0,0,0,0,0,0,0,0,0,0,0,0,0,0,0,0,0,0,0,0,0,0,0,0,0,0,0,0,0,0,0,0,0,0,0,0,0,0,0,0,0,0,0,0,0,0,6.578208197,0,0,0,0,0,0,0,0,0,0,0,0,0,0,0,0,0,0,0,0,0,0,0,0,0,0,0,0,9.9976053,0,0,0,0,0,0,0,0,0,0,0,0,0,0,0,0,0,0,0,0,0,0,0,0,0,0,0,0,0,0,0,0,0,0,0,0,72.19002217,0,0,0,0,0,0,0,0,0,0,0,0,0,0,0,0,0,0,0,0,0,0,0,0,0,0,0,0,0,0,0,0,0,0,0,0,0,0,0,0,0,0,0,79.1,32.62,0.213
# 4659,34497,418288,Sidek H.A.A.,2006,,0,0,0,0,0,0,0,0,0,0,0,0,0,36.43146,0,0,0,0,0,0,0,0,0,0,0,0,0,0,0,0,0,0,0,0,0,0,0,0,0,0,0,0,0,0,0,0,0,0,0,0,0,0,0,0,0,0,0,0,0,0,0,0,0,0,0,0,0,0,0,0,0,0,0,0,0,0,0,0,0,0,0,0,0,0,0,0,0,0,0,0,0,0,0,0,0,0,0,0,0,0,0,0,0,0,0,0,0,0,0,0,0,0,0,0,0,0,0,0,0,0,0,0,0,0,0,0,0,0,0,0,0,0,0,0,0,0,0,0,0,0,0,0,0,0,0,0,0,0,0,0,0,0,0,63.56854,0,0,0,0,0,0,0,0,0,0,0,0,0,0,0,0,0,0,0,0,0,0,0,0,0,0,0,54,25,0.213
# 4660,38258,450280,Sidek H.A.A.,2011,,0,0,0,0,9,0,0,0,0,0,0,0,0,0,0,0,0,0,0,0,0,0,0,0,0,0,0,0,0,0,0,0,0,0,0,0,0,0,0,0,0,0,0,0,0,0,0,0,0,0,0,0,0,0,0,0,0,0,0,0,0,0,0,0,0,0,0,0,0,0,0,0,0,0,0,0,0,0,0,0,0,0,0,0,0,0,0,0,0,0,0,0,0,0,0,0,0,0,0,0,0,0,0,0,0,0,0,0,0,0,0,0,0,0,0,0,0,0,0,0,0,0,0,0,0,0,0,0,0,0,0,0,0,0,0,0,0,0,0,0,0,0,0,0,0,0,0,0,0,0,0,0,0,90,0,0,0,0,0,0,0,0,0,0,0,0,0,0,0,0,0,0,0,0,0,0,0,1,0,0,0,49.9,20.58,0.213
# 4661,38258,450281,Sidek H.A.A.,2011,,0,0,0,0,7,0,0,0,0,0,0,0,0,0,0,0,0,0,0,0,0,0,0,0,0,0,0,0,0,0,0,0,0,0,0,0,0,0,0,0,0,0,0,0,0,0,0,0,0,0,0,0,0,0,0,0,0,0,0,0,0,0,0,0,0,0,0,0,0,0,0,0,0,0,0,0,0,0,0,0,0,0,0,0,0,0,0,0,0,0,0,0,0,0,0,0,0,0,0,0,0,0,0,0,0,0,0,0,0,0,0,0,0,0,0,0,0,0,0,0,0,0,0,0,0,0,0,0,0,0,0,0,0,0,0,0,0,0,0,0,0,0,0,0,0,0,0,0,0,0,0,0,0,90,0,0,0,0,0,0,0,0,0,0,0,0,0,0,0,0,0,0,0,0,0,0,0,3,0,0,0,50.2,20.72,0.213
# 4662,6619,38475,Gan Fuxi,1959,,0,0,0,8,0,0,0,0,0,0,0,0,0,20,0,0,0,0,0,0,0,0,0,0,0,0,0,0,0,0,0,0,0,0,0,0,0,0,0,0,0,0,0,0,0,0,0,0,0,0,0,0,0,0,0,0,0,0,0,0,0,0,0,0,0,0,0,0,0,0,0,0,0,0,0,0,0,0,0,0,0,0,0,0,0,0,0,0,0,0,0,0,0,0,0,0,0,0,0,0,16,0,0,0,0,0,0,0,0,0,0,0,0,0,0,0,0,0,0,0,0,0,0,0,0,0,0,0,0,0,0,0,0,0,0,0,0,56,0,0,0,0,0,0,0,0,0,0,0,0,0,0,0,0,0,0,0,0,0,0,0,0,0,0,0,0,0,0,0,0,0,0,0,0,0,0,0,0,0,0,0,67.1,27.66,0.2129429
# 4663,1980,44498,Eagan R.J.,1978,,0,0,0,20,0,0,0,0,0,0,0,0,0,0,0,0,0,0,0,0,0,0,0,0,0,0,0,0,0,0,0,0,0,0,0,0,0,0,0,0,0,0,0,0,0,0,0,0,0,0,0,0,0,0,0,0,0,0,0,0,0,0,0,0,0,0,0,0,0,0,0,0,0,0,0,0,0,0,0,0,0,0,0,0,0,0,0,0,0,0,0,0,0,0,0,0,0,0,0,0,20,0,0,0,0,0,0,0,0,0,0,0,0,0,0,0,0,0,0,0,0,0,0,0,0,0,0,0,0,0,0,0,0,0,0,0,0,60,0,0,0,0,0,0,0,0,0,0,0,0,0,0,0,0,0,0,0,0,0,0,0,0,0,0,0,0,0,0,0,0,0,0,0,0,0,0,0,0,0,0,0,73.5,30.3,0.2128713
# 4664,8877,71696,Shaw R.R.,1971,,0,0,0,0,0,0,0,0,0,0,0,0,0,0,0,0,0,0,0,0,0,0,0,0,0,0,0,0,0,0,0,0,0,0,0,0,0,0,0,0,0,0,0,0,0,0,0,0,0,0,0,0,0,0,0,0,0,0,0,0,96,0,0,0,0,0,0,0,0,0,0,0,0,0,0,0,0,0,0,0,0,0,0,0,0,0,0,0,0,0,0,0,0,0,0,0,0,0,0,0,4,0,0,0,0,0,0,0,0,0,0,0,0,0,0,0,0,0,0,0,0,0,0,0,0,0,0,0,0,0,0,0,0,0,0,0,0,0,0,0,0,0,0,0,0,0,0,0,0,0,0,0,0,0,0,0,0,0,0,0,0,0,0,0,0,0,0,0,0,0,0,0,0,0,0,0,0,0,0,0,0,54.8,22.6,0.2123893
# 4665,4562,14662,Osaka A.,1986,,0,0,0,0,0,0,0,0,0,0,0,0,0,0,0,0,0,0,0,0,0,0,0,0,0,0,0,0,0,0,0,0,0,0,0,0,0,0,0,0,0,0,0,0,0,0,0,0,0,0,0,0,0,0,0,0,0,0,0,0,47.17,0,0,0,0,0,0,0,0,0,0,0,0,0,0,0,0,0,0,0,0,0,0,0,0,0,0,0,0,0,0,0,0,0,0,0,0,0,0,0,5.66,0,0,0,0,0,0,0,0,0,0,0,0,0,0,0,0,0,0,0,0,0,0,0,0,0,0,0,0,0,0,0,0,0,0,0,0,47.17,0,0,0,0,0,0,0,0,0,0,0,0,0,0,0,0,0,0,0,0,0,0,0,0,0,0,0,0,0,0,0,0,0,0,0,0,0,0,0,0,0,0,0,62.8,25.9,0.2123552
# 4666,4562,14677,Osaka A.,1986,,0,0,0,0,0,0,0,0,0,0,0,0,0,0,0,0,0,0,0,0,0,0,0,0,0,0,0,0,0,0,0,0,0,0,0,0,0,0,0,0,0,0,0,0,0,0,0,0,0,0,0,0,0,0,0,0,0,0,0,0,72.30277145,0,0,0,0,0,0,0,0,0,0,3.619638072,0,0,0,0,0,0,0,0,0,0,0,0,0,0,0,0,0,0,0,0,0,0,0,0,0,0,0,0,0,0,0,0,0,0,0,0,0,0,0,0,0,0,0,0,0,0,0,0,0,0,0,0,0,0,0,0,0,0,0,0,0,0,0,0,0,24.07759048,0,0,0,0,0,0,0,0,0,0,0,0,0,0,0,0,0,0,0,0,0,0,0,0,0,0,0,0,0,0,0,0,0,0,0,0,0,0,0,0,0,0,0,54.7,22.56,0.2123227
# 4667,39407,465134,Zheng Qiuju,2012,,0,0,0,4.7,0,0,0,0,0,0,0,0,0,5,0,0,0,0,0,0,0,0,0,0,0,0,0,0,0,0,0,0,0,0,0,0,0,0,0,0,0,0,0,0,0,0,0,0,0,0,1,0,0,0,0,0,0,0,0,0,0,0,0,0,0,0,0,0,0,0,0,0,0,0,0,0,0,0,0,0,0,0,0,0,0,0,0,0,0,0,0,0,0,0,0,0,0,0,0,0,14.6,0,0,0,0,0,0,0,0,0,0,0,0,0,0,0,0,0,0,0,0,0,0,0,0,0,0,0,0,0,0,0,0,0,0,0,0,74.7,0,0,0,0,0,0,0,0,0,0,0,0,0,0,0,0,0,0,0,0,0,0,0,0,0,0,0,0,0,0,0,0,0,0,0,0,0,0,0,0,0,0,0,73.7,30.4,0.212171
# 4668,290,21026,Karapetyan G.O.,1979,,0,0,0,12,0,0,0,0,0,0,0,0,0,0,0,0,0,0,0,0,0,0,0,0,0,0,0,0,0,0,0,0,0,0,0,0,0,0,0,0,0,0,0,0,0,0,0,0,0,0,0,0,0,0,0,0,0,0,0,0,0,0,0,0,0,0,0,0,0,0,0,0,0,0,0,0,0,0,0,0,0,0,0,15,0,0,0,0,0,0,0,0,0,0,0,0,0,0,0,0,0,0,0,0,0,0,0,0,0,0,0,0,0,0,0,0,0,0,0,0,0,0,0,0,0,0,0,0,0,0,0,0,0,0,0,0,0,73,0,0,0,0,0,0,0,0,0,0,0,0,0,0,0,0,0,0,0,0,0,0,0,0,0,0,0,0,0,0,0,0,0,0,0,0,0,0,0,0,0,0,0,82.6,34.1,0.212
# 4669,292,21066,Karapetyan G.O.,1980,,0,0,0,18.24375982,0,0,0,0,0,0,0,0,0,0,0,0,0,0,0,0,0,0,0,0,0,0,0,0,0,0,0,0,0,0,0,0,0,0,0,0,0,0,0,0,0,0,0,0,0,0,0,0,0,0,0,0,0,0,0,0,0,0,0,0,0,0,0,0,0,0,0,0,0,0,0,0,0,0,0,0,0,0,0,14.38220986,0,0,0,0,0,0,0,0,0,0,0,0,0,0,0,0,0,0,0,0,0,0,0,0,0,0,0,0,0,0,0,0,0,0,0,0,0,0,0,0,0,0,0,0,0,0,0,0,0,0,0,0,0,63.51958936,0,0,0,0,0,0,0,0,0,0,0,0,0,0,0,0,0,0,0,3.854440961,0,0,0,0,0,0,0,0,0,0,0,0,0,0,0,0,0,0,0,0,0,0,0,86.7,35.9,0.212
# 4670,3849,12364,Tille U.,1978,,0,0,0,0,0,0,0,0,0,0,0,0,0,0,0,0,0,0,0,0,0,0,0,0,17.5,0,0,0,0,0,0,0,0,0,0,0,0,0,0,0,0,0,0,0,0,0,0,0,0,0,0,0,0,0,0,0,0,0,0,0,0,0,0,0,0,0,0,0,0,0,0,0,0,0,0,0,0,0,0,0,0,0,0,0,0,0,0,0,0,0,0,0,0,0,0,0,0,0,0,0,10,0,0,0,0,0,0,0,0,0,0,0,0,0,0,0,0,0,0,0,0,0,0,0,0,0,0,0,0,0,0,0,0,0,0,0,0,72.5,0,0,0,0,0,0,0,0,0,0,0,0,0,0,0,0,0,0,0,0,0,0,0,0,0,0,0,0,0,0,0,0,0,0,0,0,0,0,0,0,0,0,0,75.1,31,0.212
# 4671,3859,12441,Livshits V.Ya.,1982,,0,0,0,15,0,0,0,0,0,0,0,0,0,0,0,0,0,0,0,0,0,0,0,0,0,0,0,0,0,0,0,0,0,0,0,0,0,0,0,0,0,0,0,0,0,0,0,0,0,0,0,0,0,0,0,0,0,0,0,0,0,0,0,0,0,0,0,0,0,0,0,0,0,0,0,0,0,0,0,0,0,0,0,0,0,0,0,0,0,0,0,0,0,0,0,0,0,0,0,0,15,0,0,0,0,0,0,0,0,0,0,0,0,0,0,0,0,0,0,0,0,0,0,0,0,0,0,0,0,0,0,0,0,0,0,0,0,70,0,0,0,0,0,0,0,0,0,0,0,0,0,0,0,0,0,0,0,0,0,0,0,0,0,0,0,0,0,0,0,0,0,0,0,0,0,0,0,0,0,0,0,71.9,29.7,0.212
# 4672,4206,50462,Molot V.A.,1992,,0,0,0,2,0,0,0,0,0,0,0,0,0,0,0,0,0,0,0,0,0,0,0,0,0,0,0,0,0,0,0,0,0,0,0,0,0,0,0,0,0,0,0,0,0,0,0,0,0,0,0,0,0,0,0,0,0,0,0,0,0,0,0,0,0,0,0,0,0,0,0,0,0,0,0,0,0,0,0,0,0,0,0,16.7,0,0,0,0,0,0,0,0,0,0,0,0,0,0,0,0,16.7,0,0,0,0,0,0,0,0,0,0,0,0,0,0,0,0,0,0,0,0,0,0,0,0,0,0,0,0,0,0,0,0,0,0,0,0,64.6,0,0,0,0,0,0,0,0,0,0,0,0,0,0,0,0,0,0,0,0,0,0,0,0,0,0,0,0,0,0,0,0,0,0,0,0,0,0,0,0,0,0,0,74.7,30.8,0.212
# 4673,6774,51310,Rabukhin A.I.,1992,,0,0,0,3.09969062,0,0,0,0,0,0,0,0,0,0,0,0,0,0,0,17.13828343,0,0,0,0,0,0,0,0,0,0,0,0,0,0,0,0,0,0,0,0,0,0,0,0,0,0,0,0,0,0,0,0,0,12.38876248,0,0,0,0,0,0,0,0,0,0,0,0,0,0,0,0,0,0,0,0,0,0,0,0,0,0,0,0,0,0,0,0,0,0,0,0,0,0,0,0,0,0,0,0,0,0,0,0,0,0,0,0,0,0,0,0,0,0,0,0,0,0,0,0,0,67.37326347,0,0,0,0,0,0,0,0,0,0,0,0,0,0,0,0,0,0,0,0,0,0,0,0,0,0,0,0,0,0,0,0,0,0,0,0,0,0,0,0,0,0,0,0,0,0,0,0,0,0,0,0,0,0,0,0,0,0,0,0,0,46.2,19.08,0.212
# 4674,7832,74202,Patel N.D.,1983,,0,0,0,0,0,0,0,0,0,0,0,0,0,0,0,0,0,0,0,0,0,0,0,0,0,0,0,0,0,0,0,0,0,0,0,0,0,0,0,0,0,0,0,0,0,0,0,0,0,0,0,0,0,0,0,0,0,0,0,0,0,0,0,0,0,0,0,0,0,0,0,0,0,0,0,0,0,0,0,0,0,0,0,0,0,0,0,0,0,0,0,0,0,0,0,0,0,49.5,0,0,0,0,0,0,0,0,0,0,0,0,0,0,0,0,0,50.5,0,0,0,0,0,0,0,0,0,0,0,0,0,0,0,0,0,0,0,0,0,0,0,0,0,0,0,0,0,0,0,0,0,0,0,0,0,0,0,0,0,0,0,0,0,0,0,0,0,0,0,0,0,0,0,0,0,0,0,0,0,0,0,0,0,57.2,23.6,0.212
# 4676,8891,71812,Topping J.A.,1974,,0,0,0,0,0,0,0,0,0,0,0,0,0,0,0,0,0,0,0,0,0,0,0,0,0,0,0,0,0,0,0,0,0,0,0,0,0,0,0,0,0,0,0,0,0,0,0,0,0,0,0,0,0,0,0,0,0,0,0,0,90,0,0,0,0,0,0,0,0,0,0,0,0,0,0,0,0,0,0,0,0,0,0,0,0,0,0,0,0,0,0,0,0,0,0,0,0,0,0,0,0,0,0,0,0,0,0,0,0,0,0,0,0,0,0,0,0,0,0,10,0,0,0,0,0,0,0,0,0,0,0,0,0,0,0,0,0,0,0,0,0,0,0,0,0,0,0,0,0,0,0,0,0,0,0,0,0,0,0,0,0,0,0,0,0,0,0,0,0,0,0,0,0,0,0,0,0,0,0,0,0,50.6,20.89,0.212
# 4677,34768,419178,Deubener J.,2009,,0.009995,0,0,3.99800116,0,0,0,0,0,0,0,0,0,0,0,0,0,0,0,0,0,0,0,0,0,0,0,0,0,0,0,0,0,0,0,0,0,0,0,0,0,0,0,0,0,0,0,0,0,0,0,0,0,0,0,0,0,0,0,0,0,0,0,0,0,0,0,0,0,0,0,0,0,0,0.99950004,0,0,0,0,0,0,0,0,0,0,0,0,0,0,0,0,0,0,0,0,0,0,0,0,0,14.9925006,0,0,0,4.9975002,0,0,0,0,0,0,0,0,0,0,0,0,0,0,0,0,0,0,0,0,0,0,0,0,0,0.029983001,0,0,0,0,0,0,69.9650228,0,0,0,0.009995,0,0,0,0,0,0,0,0,0,0,0,0,0,0,0,0,0,0,0,0,0,0,0,0,0,0,0,0,0,0,0,0,0,0,0,4.9975022,0,0,0,67.5,27.8,0.212
# 4678,40944,478387,Mauro J.C.,2013,,0,0,0,0,0,0,0,0,0,0,0,0,0,5.27,0,0,5.27,0,0,0,0,0,0,0,0,0,0,0,0,0,0,0,0,0,0,0,0,0,0,0,0,0,0,0,0,0,0,0,0,0,0,0,0,0,0,0,0,0,0,0,0,0,0,0,0,0,0,0,0,0,0,13.25,0,0,0,0,0,0,0,0,0,0,0,0,0,0,0,0,0,0,0,0,0,0,0,0,0,0,0,0,0,0,0,0,0,0,0,0,0,0,0,0,0,0,0,0,0,0,0,0,0,0,0,0,0,0,0,0,0,0,0,0,0,0,0,0,0,75.11,0,0,0,0.1,0,0,0,0,0,0,0,0,0,0,0,0,0,0,0,1,0,0,0,0,0,0,0,0,0,0,0,0,0,0,0,0,0,0,0,0,0,0,0,64.8,26.73,0.212
# 4679,6619,38462,Gan Fuxi,1959,,0,0,0,8,0,0,0,0,0,0,0,0,0,0,0,0,0,0,0,0,0,0,0,0,0,0,0,0,0,0,0,0,0,0,0,0,0,0,0,0,0,0,0,0,0,0,0,0,0,0,0,0,0,0,0,0,0,0,0,0,0,0,0,0,0,0,0,0,0,0,0,0,0,0,0,0,0,0,0,0,0,0,0,0,0,0,0,0,0,0,0,0,0,0,0,0,0,0,0,0,16,0,0,0,0,0,0,0,0,0,0,0,0,0,0,0,0,0,0,0,0,0,0,0,0,0,0,0,0,0,0,0,0,0,0,0,0,76,0,0,0,0,0,0,0,0,0,0,0,0,0,0,0,0,0,0,0,0,0,0,0,0,0,0,0,0,0,0,0,0,0,0,0,0,0,0,0,0,0,0,0,66.1,27.27,0.2119545
# 4680,2282,110675,State Optical I,1975,KF4,0,0,0,1.551524922,0,0,0,0.126599994,0,0,0,0,0,7.384859631,0,0,0,0,0,0,0,0,0,0,0,0,0,0,0,0,0,0,0,0,0,0,0,0,0,0,0,0,0,0,0,0,0,0,0,0,0,0,0,0,0,0,0,0,0,0,0,0,0,0,0,0,0,0,0,0,0,2.40018388,0,0,0,0,0,0,0,0,0,0,0,0,0,0,0,0,0,0,0,0,0,0,0,0,0,0,0,0,11.47519943,0,0,0,0,0,0,0,0,0,0,0,0,0,0,0,0,0,0,2.0022559,0,0,0,0,0,0,0,0,0,0,0,0,0,0,0,0,0,75.05937625,0,0,0,0,0,0,0,0,0,0,0,0,0,0,0,0,0,0,0,0,0,0,0,0,0,0,0,0,0,0,0,0,0,0,0,0,0,0,0,0,0,0,0,70.4,29.05,0.211704
# 4681,6622,38585,Gan Fuxi,1959,,0,0,0,10,0,0,0,0,0,0,0,0,0,0,0,0,0,0,0,0,0,0,0,0,0,0,0,0,0,0,0,0,0,0,0,0,0,0,0,0,0,0,0,0,0,0,0,0,0,0,0,0,0,0,0,0,0,0,0,0,0,0,0,0,0,0,0,0,0,0,0,0,0,0,0,0,0,0,0,0,0,0,0,0,0,0,0,0,0,0,0,0,0,0,0,0,0,0,0,0,12,0,0,0,0,0,0,0,0,0,0,0,0,0,0,0,0,0,0,18,0,0,0,0,0,0,0,0,0,0,0,0,0,0,0,0,0,60,0,0,0,0,0,0,0,0,0,0,0,0,0,0,0,0,0,0,0,0,0,0,0,0,0,0,0,0,0,0,0,0,0,0,0,0,0,0,0,0,0,0,0,63.7,26.29,0.2114872
# 4682,3861,143623,Takahashi K.,1983,,0,0,0,0,0,0,0,0,0,0,0,0,0,22.22222222,0,0,0,0,0,0,0,0,0,0,0,0,0,0,0,0,0,0,0,0,0,0,0,0,0,0,0,0,0,0,0,0,0,0,0,0,0,0,0,0,0,0,0,0,0,0,0,0,0,0,0,0,0,0,0,0,0,0,0,0,0,0,0,0,0,0,0,0,0,0,0,0,0,0,0,0,0,0,0,0,0,0,0,0,0,0,11.11111111,0,0,0,0,0,0,0,0,0,0,0,0,0,0,0,0,0,0,0,0,0,0,0,0,0,0,0,0,0,0,0,0,0,0,0,0,66.66666667,0,0,0,0,0,0,0,0,0,0,0,0,0,0,0,0,0,0,0,0,0,0,0,0,0,0,0,0,0,0,0,0,0,0,0,0,0,0,0,0,0,0,0,68.4,28.24,0.2110482
# 4683,217,20170,Polukhin V.N.,1983,,0,0,0,0,0,0,0,0,0,0,0,0,0,0,0,0,0,0,0,0,0,0,0,0,0,0,0,0,0,0,0,0,0,0,0,0,0,0,0,0,0,0,0,0,0,0,0,0,0,0,0,0,0,0,0,0,0,0,0,0,39.46253048,0,0,0,0,0,0,0,0,0,0,0,0,0,0,0,0,0,0,0,0,0,0,0,0,0,0,0,0,0,0,0,0,0,0,0,0,0,0,0,5.564216498,0,0,0,0,0,0,0,0,0,0,0,0,0,0,0,0,0,0,0,0,0,0,0,0,0,0,0,0,0,49.40903652,0,0,0,0,0,0,5.564216498,0,0,0,0,0,0,0,0,0,0,0,0,0,0,0,0,0,0,0,0,0,0,0,0,0,0,0,0,0,0,0,0,0,0,0,0,0,0,0,0,0,0,0,36.5,15.1,0.211
# 4684,1966,110926,Kisin B.I.,1959,LF11,0,0,0,0,0,0,0,0.081039994,0,0,0,0,0,5.826244592,0,0,0,0,0,0,0,0,0,0,0,0,0,0,0,0,0,0,0,0,0,0,0,0,0,0,0,0,0,0,0,0,0,0,0,0,0,0,0,0,0,0,0,0,0,0,0,0,0,0,0,0,0,0,0,0,0,9.591023329,0,0,0,0,0,0,0,0,0,0,0,0,0,0,0,0,0,0,0,0,0,0,0,0,0,0,0,0,0,0,0,0,0,0,0,0,0,0,0,0,0,0,0,0,0,0,0,9.894687307,0,0,0,0,0,0,0,0,0,0,0,0,0,0,0,0,0,74.60700478,0,0,0,0,0,0,0,0,0,0,0,0,0,0,0,0,0,0,0,0,0,0,0,0,0,0,0,0,0,0,0,0,0,0,0,0,0,0,0,0,0,0,0,64.8,26.75,0.211
# 4685,3066,1795,Jagdt R.,1960,,0,0,0,0,0,0,0,0,0,0,0,0,0,0,0,0,0,0,0,0,0,0,0,0,0,0,0,0,0,0,0,0,0,0,0,0,0,0,0,0,0,0,0,0,0,0,0,0,0,0,0,0,0,0,0,0,0,0,0,0,0,0,0,0,0,0,0,0,0,0,0,0,0,0,0,0,0,0,0,0,0,0,0,0,0,0,0,0,0,0,0,0,0,0,0,0,0,0,0,0,19.50789,0,0,0,0,0,0,0,0,0,0,0,0,0,0,0,0,0,0,0,0,0,0,0,0,0,0,0,0,0,0,0,0,0,0,0,0,80.49211,0,0,0,0,0,0,0,0,0,0,0,0,0,0,0,0,0,0,0,0,0,0,0,0,0,0,0,0,0,0,0,0,0,0,0,0,0,0,0,0,0,0,0,,,0.211
# 4686,3859,12442,Livshits V.Ya.,1982,,0,0,0,20,0,0,0,0,0,0,0,0,0,0,0,0,0,0,0,0,0,0,0,0,0,0,0,0,0,0,0,0,0,0,0,0,0,0,0,0,0,0,0,0,0,0,0,0,0,0,0,0,0,0,0,0,0,0,0,0,0,0,0,0,0,0,0,0,0,0,0,0,0,0,0,0,0,0,0,0,0,0,0,0,0,0,0,0,0,0,0,0,0,0,0,0,0,0,0,0,15,0,0,0,0,0,0,0,0,0,0,0,0,0,0,0,0,0,0,0,0,0,0,0,0,0,0,0,0,0,0,0,0,0,0,0,0,65,0,0,0,0,0,0,0,0,0,0,0,0,0,0,0,0,0,0,0,0,0,0,0,0,0,0,0,0,0,0,0,0,0,0,0,0,0,0,0,0,0,0,0,73.7,30.4,0.211
# 4687,4205,50434,Molot V.A.,1992,,0,0,0,9.1,0,0,0,0,0,0,0,0,0,0,0,0,0,0,0,0,0,0,0,0,7.5,0,0,0,0,0,0,0,0,0,0,0,0,0,0,0,0,0,0,0,0,0,0,0,0,0,0,0,0,0,0,0,0,0,0,0,0,0,0,0,0,0,0,0,0,0,0,0,0,0,0,0,0,0,0,0,0,0,0,0,0,0,0,0,0,0,0,0,0,0,0,0,0,0,0,0,18.2,0,0,0,0,0,0,0,0,0,0,0,0,0,0,0,0,0,0,0,0,0,0,0,0,0,0,0,0,0,0,0,0,0,0,0,0,65.2,0,0,0,0,0,0,0,0,0,0,0,0,0,0,0,0,0,0,0,0,0,0,0,0,0,0,0,0,0,0,0,0,0,0,0,0,0,0,0,0,0,0,0,70.4,29,0.211
# 4688,4206,50438,Molot V.A.,1992,,0,0,0,1.69999983,0,0,0,0,0,0,0,0,0,0,0,0,0,0,0,0,0,0,0,0,0,0,0,0,0,0,0,0,0,0,0,0,0,0,0,0,0,0,0,0,0,0,0,0,0,0,0,0,0,0,0,0,0,0,0,0,0,0,0,0,0,0,0,0,0,0,0,0,0,0,0,0,0,0,0,0,0,0,0,12.59999874,0,0,0,0,0,0,0,0,0,0,0,0,0,0,0,0,12.09999879,0,0,0,0,0,0,0,0,0,0,0,0,0,0,0,0,0,0,0,0,0,0,0,0,0,0,0,0,0,0,0,0,0,0,0,0,73.60000264,0,0,0,0,0,0,0,0,0,0,0,0,0,0,0,0,0,0,0,0,0,0,0,0,0,0,0,0,0,0,0,0,0,0,0,0,0,0,0,0,0,0,0,70.4,29,0.211
# 4689,4206,50446,Molot V.A.,1992,,0,0,0,0,0,0,0,0,0,0,0,0,0,0,0,0,0,0,0,0,0,0,0,0,0,0,0,0,0,0,0,0,0,0,0,0,0,0,0,0,0,0,0,0,0,0,0,0,0,0,0,0,0,0,0,0,0,0,0,0,0,0,0,0,0,0,0,0,0,0,0,0,0,0,0,0,0,0,0,0,0,0,0,33.1,0,0,0,0,0,0,0,0,0,0,0,0,0,0,0,0,0,0,0,0,0,0,0,0,0,0,0,0,0,0,0,0,0,0,0,0,0,0,0,0,0,0,0,0,0,0,0,0,0,0,0,0,0,66.9,0,0,0,0,0,0,0,0,0,0,0,0,0,0,0,0,0,0,0,0,0,0,0,0,0,0,0,0,0,0,0,0,0,0,0,0,0,0,0,0,0,0,0,77.8,32.2,0.211
# 4690,4602,15073,Oda K.,1989,,0,0,0,26.9,0,0,0,0,0,0,0,0,0,0,0,0,0,0,0,0,0,0,0,0,0,0,0,0,0,0,0,0,0,0,0,0,0,0,0,0,0,0,0,0,0,0,0,0,0,0,0,0,0,0,0,0,0,0,0,0,0,0,0,0,0,0,0,0,0,0,0,0,0,0,0,0,0,0,0,0,0,0,0,0,0,0,0,0,0,0,0,0,0,0,0,0,0,0,0,0,0,0,0,0,0,0,0,0,0,0,0,0,0,0,0,0,0,0,0,0,0,0,0,0,0,0,0,0,0,0,0,0,0,0,0,0,0,60.9,0,0,0,0,0,0,0,0,0,0,0,0,0,0,0,0,0,0,0,0,0,0,0,0,0,0,0,0,0,0,0,0,0,12.2,0,0,0,0,0,0,0,0,0,78.9,32.61,0.211
# 4691,7080,121860,Butler B.P.,1996,,0,0,0,10.54225798,0,0,0,0,0,0,0,0,0,0,0,0,0.640251141,0,0,0,0,0,0,0,11.03189556,0,0,0,0,0,0,0,0,0,0,0,0,0,0,0,0,0,0,0,0,0,0,0,7.344963756,0,0.688196604,0,0,0,0,0,0,0,0,0,0,0,0,0,0,0,0,0,0,0,0,1.186359146,0,0,0,0,0,0,0,0,0,0,0,0.929783312,0,0,0,0,0,0,0,4.013460196,0,0,0,0,0,0,0,0,9.78222073,0,0,0,0,0,0,0,0,0,0,0,0,0,0,0,0,0,0,0.085750927,0,0,0,0,0,0,0,0,0,0,0,0,0,0,0,0,0,53.24839725,0,0,0,0,0,0,0,0,0,0.506463401,0,0,0,0,0,0,0,0,0,0,0,0,0,0,0,0,0,0,0,0,0,0,0,0,0,0,0,0,0,0,0,0,0,80.1,33.11,0.211
# 4692,7830,74172,Patel N.D.,1983,,0,0,0,0,0,0,0,0,0,0,0,0,0,0,0,0,0,0,0,0,0,0,0,0,0,0,0,0,0,0,0,0,0,0,0,0,0,0,0,0,0,0,0,0,0,0,0,0,0,0,0,0,0,0,0,0,0,0,0,0,0,0,0,0,0,0,0,0,0,0,0,0,0,0,0,0,0,0,0,0,0,0,0,0,0,0,0,0,0,0,0,0,0,0,0,0,0,50.2,0,0,0,0,0,0,0,0,0,0,0,0,0,0,0,0,0,49.8,0,0,0,0,0,0,0,0,0,0,0,0,0,0,0,0,0,0,0,0,0,0,0,0,0,0,0,0,0,0,0,0,0,0,0,0,0,0,0,0,0,0,0,0,0,0,0,0,0,0,0,0,0,0,0,0,0,0,0,0,0,0,0,0,0,50.9,21,0.211
# 4693,7832,74204,Patel N.D.,1983,,0,0,0,0,0,0,0,0,0,0,0,0,0,0,0,0,0,0,0,0,0,0,0,0,0,0,0,0,0,0,0,0,0,0,0,0,0,0,0,0,0,0,0,0,0,0,0,0,0,0,0,0,0,0,0,0,0,0,0,0,0,0,0,0,0,0,0,0,0,0,0,0,0,0,0,0,0,0,0,0,0,0,0,0,0,0,0,0,0,0,0,0,0,0,0,0,0,54.8,0,0,0,0,0,0,0,0,0,0,0,0,0,0,0,0,0,45.2,0,0,0,0,0,0,0,0,0,0,0,0,0,0,0,0,0,0,0,0,0,0,0,0,0,0,0,0,0,0,0,0,0,0,0,0,0,0,0,0,0,0,0,0,0,0,0,0,0,0,0,0,0,0,0,0,0,0,0,0,0,0,0,0,0,61.5,25.4,0.211
# 4694,27722,359731,Schrimpf C.,1984,,0,0,0,0,0,0,0,0,0,0,0,0,0,0,0,0,0,0,0,0,0,0,0,0,10.24271517,0,0,0,0,0,0,0,0,0,0,0,0,0,0,0,0,0,0,0,0,0,0,0,0,0,0,0,0,0,0,0,0,0,0,0,0,0,0,0,0,0,0,0,0,0,0,0,0,0,0,0,0,0,0,0,0,0,0,0,0,0,0,0,0,0,0,0,0,0,0,0,0,0,0,0,16.38834428,0,0,0,0,0,0,0,0,0,0,0,0,0,0,0,0,0,0,0,0,0,0,0,0,0,0,0,0,0,0,0,0,0,0,1.208995889,0,72.15994466,0,0,0,0,0,0,0,0,0,0,0,0,0,0,0,0,0,0,0,0,0,0,0,0,0,0,0,0,0,0,0,0,0,0,0,0,0,0,0,0,0,0,0,76.5,31.6,0.211
# 4695,29638,369809,Jenaer Glaswerk,1969,,0,0,0,15.32510054,0,0,0,0.27590001,0,0,0,0,0,0,0,0,0,0,0,0,0,0,0,0,0,0,0,0,0,0,0,0,0,0,0,0,0,0,0,0,0,0,0,0,0,0,0,0,0,0,0,0,0,0,0,0,0,0,0,0,0,0,0,0,0,0,0,0,0,0,0,0,0,0,0,0,0,0,0,0,0,0,0,7.99227328,0,0,0,0,0,0,0,1.185083041,0,0,0,0,0,0,0,0,0.660557023,0,0,0,0,0,0,0,0,0,0,0,0,0,0,3.509195123,0,0,0,0,0,0,0,0,0,0,0,0,0,0,0,0,0,0,0,0,0,66.20804232,0,0,0,0,0,0,0,0,0,0,0,0,0,0,0,0,0,0,0,2.477249087,0,0,0,0,0,0,0,0,0,0,0,0,0,0,0,0,0,0,0,1.42522805,0,0,0.941371533,79.3,32.74,0.211
# 4696,40963,469840,Ota R.,1973,,0,0,0,0,0,0,0,0,0,100,0,0,0,0,0,0,0,0,0,0,0,0,0,0,0,0,0,0,0,0,0,0,0,0,0,0,0,0,0,0,0,0,0,0,0,0,0,0,0,0,0,0,0,0,0,0,0,0,0,0,0,0,0,0,0,0,0,0,0,0,0,0,0,0,0,0,0,0,0,0,0,0,0,0,0,0,0,0,0,0,0,0,0,0,0,0,0,0,0,0,0,0,0,0,0,0,0,0,0,0,0,0,0,0,0,0,0,0,0,0,0,0,0,0,0,0,0,0,0,0,0,0,0,0,0,0,0,0,0,0,0,0,0,0,0,0,0,0,0,0,0,0,0,0,0,0,0,0,0,0,0,0,0,0,0,0,0,0,0,0,0,0,0,0,0,0,0,0,0,0,0,13.6,5.6,0.211
# 4697,41245,480761,Bootjomchai Ch.,2014,,0,0,0,0,0,0,0,0,0,0,0,0,0,28.57142857,0,0,0,0,0,4.761904762,0,0,0,0,0,0,0,0,0,0,0,0,0,0,0,0,0,0,0,0,0,0,0,0,0,0,0,0,0,0,0,0,0,0,0,0,0,0,0,0,0,0,0,0,0,0,0,0,0,0,0,0,0,0,0,0,0,0,0,0,0,0,0,0,0,0,0,0,0,0,0,0,0,0,0,0,0,0,0,0,0,0,0,0,0,0,0,0,0,0,0,0,0,0,0,0,0,0,0,0,0,0,0,0,0,0,0,0,0,0,0,0,0,0,0,0,0,66.66666667,0,0,0,0,0,0,0,0,0,0,0,0,0,0,0,0,0,0,0,0,0,0,0,0,0,0,0,0,0,0,0,0,0,0,0,0,0,0,0,0,0,0,0,90.5,37.37,0.211
# 4698,4614,76093,Polukhin V.N.,1982,,0,0,0,0,0,0,0,0,0,0,0,0,0,0,0,0,0,0,0,0,0,0,0,0,0,0,0,0,0,0,0,0,0,0,0,0,0,0,0,0,0,0,0,0,0,0,0,0,0,0,0,0,0,0,0,0,0,0,0,0,100,0,0,0,0,0,0,0,0,0,0,0,0,0,0,0,0,0,0,0,0,0,0,0,0,0,0,0,0,0,0,0,0,0,0,0,0,0,0,0,0,0,0,0,0,0,0,0,0,0,0,0,0,0,0,0,0,0,0,0,0,0,0,0,0,0,0,0,0,0,0,0,0,0,0,0,0,0,0,0,0,0,0,0,0,0,0,0,0,0,0,0,0,0,0,0,0,0,0,0,0,0,0,0,0,0,0,0,0,0,0,0,0,0,0,0,0,0,0,0,0,44.9,18.54,0.2108953
# 4699,31885,379781,Hushur A.,2005,,0,0,0,0,0,0,0,0,0,0,0,0,0,0,0,0,0,0,0,0,0,0,0,0,0,0,0,0,0,0,0,0,0,0,0,0,0,0,0,0,0,0,0,0,0,0,0,0,0,0,0,0,0,0,0,0,0,0,0,0,0,0,0,0,0,0,0,0,0,0,0,0,0,0,0,0,0,0,0,0,0,0,0,23.07692231,0,0,0,0,0,0,0,0,0,0,0,0,0,0,0,0,0,0,0,0,0,0,0,0,0,0,0,0,0,0,0,0,0,0,0,0,0,0,0,0,0,0,0,0,0,0,0,0,0,0,0,0,0,76.92307769,0,0,0,0,0,0,0,0,0,0,0,0,0,0,0,0,0,0,0,0,0,0,0,0,0,0,0,0,0,0,0,0,0,0,0,0,0,0,0,0,0,0,0,77,31.8,0.2106919
# 4700,39407,465147,Zheng Qiuju,2012,,0,0,0,10.40312,0,0,0,0,0,0,0,0,0,4.40132,0,0,0,0,0,0,0,0,0,0,0,0,0,0,0,0,0,0,0,0,0,0,0,0,0,0,0,0,0,0,0,0,0,0,0,0,0.07002,0,0,0,0,0,0,0,0,0,0,0,0,0,0,0,0,0,0,0,0,0,0,0,0,0,0,0,0,0,0,0,0,0,0,0,0,0,0,0,0,0,0,0,0,0,0,0,0,0,13.10393,0,0,0,0,0,0,0,0,0,0,0,0,0,0,0,0,0,0,0,0,0,0,0,0,0,0,0,0,0,0,0,0,0,0,0,0,72.02161,0,0,0,0,0,0,0,0,0,0,0,0,0,0,0,0,0,0,0,0,0,0,0,0,0,0,0,0,0,0,0,0,0,0,0,0,0,0,0,0,0,0,0,70.7,29.2,0.2106164
# 4701,8788,80813,El0Mallawany R.,1992,,0,0,0,0,0,0,0,0,0,0,0,0,0,0,0,0,0,0,0,0,0,0,0,0,0,0,0,0,0,0,0,0,0,0,0,0,0,0,0,0,0,0,0,0,0,0,0,0,0,0,0,0,0,0,0,0,0,0,0,0,0,0,0,0,0,0,0,0,0,0,0,0,0,0,0,0,0,0,0,0,0,0,0,0,0,0,0,0,0,0,0,0,0,0,0,0,0,0,0,0,0,0,0,0,0,0,0,0,0,0,0,0,0,0,0,0,0,0,0,0,0,0,0,0,0,0,0,0,0,0,0,0,0,0,0,0,0,0,0,0,0,0,0,0,0,0,0,0,0,0,0,0,0,99.08250723,0,0,0,0,0,0,0,0,0,0,0,0,0,0,0,0,0,0,0,0,0,0,0,0.917492767,0,0,0,50.6,20.9,0.2105263
# 4702,3122,110705,State Optical I,1975,LF11,0,0,0,0,0,0,0,0.081039994,0,0,0,0,0,5.826244592,0,0,0,0,0,0,0,0,0,0,0,0,0,0,0,0,0,0,0,0,0,0,0,0,0,0,0,0,0,0,0,0,0,0,0,0,0,0,0,0,0,0,0,0,0,0,0,0,0,0,0,0,0,0,0,0,0,9.591023329,0,0,0,0,0,0,0,0,0,0,0,0,0,0,0,0,0,0,0,0,0,0,0,0,0,0,0,0,0,0,0,0,0,0,0,0,0,0,0,0,0,0,0,0,0,0,0,9.894687307,0,0,0,0,0,0,0,0,0,0,0,0,0,0,0,0,0,74.60700478,0,0,0,0,0,0,0,0,0,0,0,0,0,0,0,0,0,0,0,0,0,0,0,0,0,0,0,0,0,0,0,0,0,0,0,0,0,0,0,0,0,0,0,64.8,26.77,0.2103101
# 4703,255,20570,Livshits V.Ya.,1989,,0,0,0,0,0,0,0,0,0,0,0,0,0,0,0,0,0,0,0,0,0,0,0,0,0,0,0,0,0,0,0,0,0,0,0,0,0,0,0,0,0,0,0,0,0,0,0,0,0,0,0,0,0,0,0,0,0,0,0,0,0,0,0,0,0,0,0,0,0,0,0,0,0,0,0,0,0,0,0,0,0,0,0,13,0,0,0,0,0,0,0,0,0,0,0,0,0,0,0,0,12,0,0,0,0,0,0,0,0,0,0,0,0,0,0,0,0,0,0,0,0,0,0,0,0,0,0,0,0,0,0,0,0,0,0,0,0,75,0,0,0,0,0,0,0,0,0,0,0,0,0,0,0,0,0,0,0,0,0,0,0,0,0,0,0,0,0,0,0,0,0,0,0,0,0,0,0,0,0,0,0,74,30.6,0.21
# 4704,414,22218,Gan Fuxi,1959,,0,0,0,10,0,0,0,0,0,0,0,0,0,10,0,0,0,0,0,0,0,0,0,0,0,0,0,0,0,0,0,0,0,0,0,0,0,0,0,0,0,0,0,0,0,0,0,0,0,0,0,0,0,0,0,0,0,0,0,0,0,0,0,0,0,0,0,0,0,0,0,0,0,0,0,0,0,0,0,0,0,0,0,0,0,0,0,0,0,0,0,18,0,0,0,0,0,0,0,0,12,0,0,0,0,0,0,0,0,0,0,0,0,0,0,0,0,0,0,0,0,0,0,0,0,0,0,0,0,0,0,0,0,0,0,0,0,50,0,0,0,0,0,0,0,0,0,0,0,0,0,0,0,0,0,0,0,0,0,0,0,0,0,0,0,0,0,0,0,0,0,0,0,0,0,0,0,0,0,0,0,71.9,29.52,0.21
# 4705,414,22221,Gan Fuxi,1959,,0,0,0,10,0,0,0,0,0,0,0,0,0,10,0,0,18,0,0,0,0,0,0,0,0,0,0,0,0,0,0,0,0,0,0,0,0,0,0,0,0,0,0,0,0,0,0,0,0,0,0,0,0,0,0,0,0,0,0,0,0,0,0,0,0,0,0,0,0,0,0,0,0,0,0,0,0,0,0,0,0,0,0,0,0,0,0,0,0,0,0,0,0,0,0,0,0,0,0,0,12,0,0,0,0,0,0,0,0,0,0,0,0,0,0,0,0,0,0,0,0,0,0,0,0,0,0,0,0,0,0,0,0,0,0,0,0,50,0,0,0,0,0,0,0,0,0,0,0,0,0,0,0,0,0,0,0,0,0,0,0,0,0,0,0,0,0,0,0,0,0,0,0,0,0,0,0,0,0,0,0,75.4,30.99,0.21
# 4706,1966,110924,Kisin B.I.,1959,LF7,0,0,0,0,0,0,0,0.218899983,0,0,0,0,0,0.783757739,0,0,0,0,0,0,0,0,0,0,0,0,0,0,0,0,0,0,0,0,0,0,0,0,0,0,0,0,0,0,0,0,0,0,0,0,0,0,0,0,0,0,0,0,0,0,0,0,0,0,0,0,0,0,0,0,0,9.158059286,0,0,0,0,0,0,0,0,0,0,0,0,0,0,0,0,0,0,0,0,0,0,0,0,0,0,0,0,0,0,0,0,0,0,0,0,0,0,0,0,0,0,0,0,0,0,0,14.1171289,0,0,0,0,0,0,0,0,0,0,0,0,0,0,0,0,0,75.72215409,0,0,0,0,0,0,0,0,0,0,0,0,0,0,0,0,0,0,0,0,0,0,0,0,0,0,0,0,0,0,0,0,0,0,0,0,0,0,0,0,0,0,0,55.7,23.01,0.21
# 4707,4205,50433,Molot V.A.,1992,,0,0,0,6,0,0,0,0,0,0,0,0,0,0,0,0,0,0,0,0,0,0,0,0,7,0,0,0,0,0,0,0,0,0,0,0,0,0,0,0,0,0,0,0,0,0,0,0,0,0,0,0,0,0,0,0,0,0,0,0,0,0,0,0,0,0,0,0,0,0,0,0,0,0,0,0,0,0,0,0,0,0,0,0,0,0,0,0,0,0,0,0,0,0,0,0,0,0,0,0,18,0,0,0,0,0,0,0,0,0,0,0,0,0,0,0,0,0,0,0,0,0,0,0,0,0,0,0,0,0,0,0,0,0,0,0,0,69,0,0,0,0,0,0,0,0,0,0,0,0,0,0,0,0,0,0,0,0,0,0,0,0,0,0,0,0,0,0,0,0,0,0,0,0,0,0,0,0,0,0,0,70,28.9,0.21
# 4708,4654,4481,Appen A.A.,1959,,0,0,0,0,0,0,0,0,0,0,0,0,0,16,0,0,0,0,0,0,0,0,0,0,0,0,0,0,0,0,0,0,0,0,0,0,0,0,0,0,0,0,0,0,0,0,0,0,0,0,0,0,0,0,0,0,0,0,0,0,0,0,0,0,0,0,0,0,0,0,0,16,0,0,0,0,0,0,0,0,0,0,0,0,0,0,0,0,0,0,0,0,0,0,0,0,0,0,0,0,0,0,0,0,0,0,0,0,0,0,0,0,0,0,0,0,0,0,0,0,0,0,0,0,0,0,0,0,0,0,0,0,0,0,0,0,0,68,0,0,0,0,0,0,0,0,0,0,0,0,0,0,0,0,0,0,0,0,0,0,0,0,0,0,0,0,0,0,0,0,0,0,0,0,0,0,0,0,0,0,0,76.6,31.68,0.21
# 4709,5832,92842,Rao K.J.,1986,,0,0,0,0,0,0,0,0,0,0,0,0,0,0,0,0,0,0,0,0,0,0,0,0,0,0,0,0,0,0,0,0,0,0,0,0,0,0,0,0,0,0,0,0,0,0,0,0,0,0,0,0,0,0,0,0,0,0,0,0,0,0,0,0,0,0,0,0,0,0,0,0,0,0,0,0,0,0,0,0,0,0,0,0,0,0,0,0,0,0,0,0,0,0,0,0,0,60,0,0,0,0,0,0,0,0,0,0,0,0,0,0,0,0,0,40,0,0,0,0,0,0,0,0,0,0,0,0,0,0,0,0,0,0,0,0,0,0,0,0,0,0,0,0,0,0,0,0,0,0,0,0,0,0,0,0,0,0,0,0,0,0,0,0,0,0,0,0,0,0,0,0,0,0,0,0,0,0,0,0,0,52.6,21.7,0.21
# 4710,5833,92851,Damodaran K.V.,1989,,0,0,0,0,0,0,0,0,0,0,0,0,0,0,0,0,0,0,0,0,0,0,0,0,0,0,0,0,0,0,0,0,0,0,0,0,0,0,0,0,0,0,0,0,0,0,0,0,0,0,0,0,0,0,0,0,0,0,0,0,0,0,0,0,0,0,0,0,0,0,0,0,0,0,0,0,0,0,0,0,0,0,0,0,0,0,0,0,0,0,0,0,0,0,0,0,0,0,0,0,0,0,0,0,0,0,0,0,0,0,0,0,0,0,0,20,0,0,0,0,0,0,0,0,0,0,0,0,0,0,0,0,0,0,0,0,0,0,0,0,0,0,0,0,0,0,0,0,0,0,0,0,0,0,0,0,0,0,0,0,0,0,0,0,0,0,0,0,0,80,0,0,0,0,0,0,0,0,0,0,0,86.6,35.8,0.21
# 4711,6059,93468,Stokowski S.E.,1981,,0,0,0,0,0,0,0,0,0,0,0,0,0,6.804772911,0,0,0,0,0,0,0,0,0,0,2.283280635,0,0,0,0,0,0,0,0,0,0,0,0,0,0,0,0,0,0,0,0,0,0,0,0,0,0,0,0,0,0,0,0,0,0,0,0,0,0,0,0,0,0,0,0,0,0,9.854912423,0,0,0,0,0,0,0,0,0,0,0,0,0,0,0,0,0,0,0,0,0,0,0,0,0,0,0,0,5.474556124,0,0,0,0,0,0,0,0.570799909,0,0,0,0,0,0,0,0,0,0,0,0,0,0,0,0,0,0,0,0,0,0,0,0,0,0,0,0,75.011678,0,0,0,0,0,0,0,0,0,0,0,0,0,0,0,0,0,0,0,0,0,0,0,0,0,0,0,0,0,0,0,0,0,0,0,0,0,0,0,0,0,0,0,73.9,30.6,0.21
# 4712,7830,74170,Patel N.D.,1983,,0,0,0,0,0,0,0,0,0,0,0,0,0,0,0,0,0,0,0,0,0,0,0,0,0,0,0,0,0,0,0,0,0,0,0,0,0,0,0,0,0,0,0,0,0,0,0,0,0,0,0,0,0,0,0,0,0,0,0,0,0,0,0,0,0,0,0,0,0,0,0,0,0,0,0,0,0,0,0,0,0,0,0,0,0,0,0,0,0,0,0,0,0,0,0,0,0,49.7,0,0,0,0,0,0,0,0,0,0,0,0,0,0,0,0,0,50.3,0,0,0,0,0,0,0,0,0,0,0,0,0,0,0,0,0,0,0,0,0,0,0,0,0,0,0,0,0,0,0,0,0,0,0,0,0,0,0,0,0,0,0,0,0,0,0,0,0,0,0,0,0,0,0,0,0,0,0,0,0,0,0,0,0,50.8,21,0.21
# 4713,7922,69926,Tarumi T.,1991,,0,0,0,1.225115147,0,0,0,0,0,0,0,0,0,13.45669161,0,0,0,0,0,0,0,0,0,0,0,0,0,0,0,0,0,0,0,0,0,0,0,0,0,0,0.785200094,0,0,0,0,0,0,0,0,0,0,0,0,0,0,0,0,0,0,0,0,0,0,0,0,0,0,0,0,0,0,0,0,0,0.524800063,0,0,0,0,0,0,0,0,0,0,0,0,0,0,0,0,0,0,0,0,0,0,0,0,0,6.046293726,0,0,0,0,0,0,0,0,0,0,0,0,0,0,0,0,0,0,0,0,0,0,0,0,0,0,0,0,0,0,0,0,0,0,0,0,77.96189936,0,0,0,0,0,0,0,0,0,0,0,0,0,0,0,0,0,0,0,0,0,0,0,0,0,0,0,0,0,0,0,0,0,0,0,0,0,0,0,0,0,0,0,96,39.66,0.21
# 4714,7922,69929,Tarumi T.,1991,,0,0,0,2.204814,0,0,0,0,0,0,0,0,0,12.91612,0,0,0,0,0,0,0,0,0,0,0,0,0,0,0,0,0,0,0,0,0,0,0,0,0,0,0,0,0,0,0,0,0,0,0,0,0,0,0,0,0,0,0,0,0,0,0,0,0,0,0,0,0,0,0,0,0,0,0,0,0,0,0,0,0,0,0,0,0,0,0,0,0,0,0,0,0,3.563528,0,0,0,0,0,0,0,0,8.564058,0,0,0,0,0,0,0,0,0,0,0,0,0,0,0,0,0,0,0,0,0,0,0,0,0,0,0,0,0,0,0,0,0,0,0,0,72.75148,0,0,0,0,0,0,0,0,0,0,0,0,0,0,0,0,0,0,0,0,0,0,0,0,0,0,0,0,0,0,0,0,0,0,0,0,0,0,0,0,0,0,0,97,40.08,0.21
