Repository: jacobergzhou/Poisson-Ratio

File: Poisson_data_no_metal_07192019.csv (part 51 of 57)
,Code,Glass #,Author,Year,Trademark,Ag2O,AgI,Al,Al2O3,AlF3,AlN,As,As2O3,As2O5,As2S3,As2Se3,AsSe,B,B2O3,BaCl2,BaF2,BaO,BeF2,BeO,Bi2O3,BiCl3,Br,Ca,CaF2,CaO,Cd,CdCl2,CdF2,CdO,Ce2O3,CeF3,CeO2,Cl,Co3O4,CoO,Cr2O3,Cs2O,CsCl,CsF,Cu2O,CuO,Dy2O3,Er,Er2O3,ErF3,Eu,Eu2O3,EuF3,F,Fe,Fe2O3,FeO,Ga,Ga2O3,Ga2S3,Ga2Se3,GaF3,Gd2O3,GdF3,Ge,GeO2,GeS2,GeSe2,H2O,HfF4,HfO2,Hg,Ho2O3,I,InF3,K,K2O,K2S,K2SO4,KBr,KCl,KF,KHF2,La,La2O3,La2S3,LaF3,Li,Li2O,Li2S,Li2SO4,LiBr,LiCl,LiF,LiI,MgF2,MgO,Mn2O3,MnF2,MnO,MnO2,MoO2,MoO3,N,Na,Na2O,Na2S,Na2SO4,NaCl,NaF,NaPO3,Nb2O5,Nd,Nd2O3,NdF3,NH4NO3,NiO,O,OH,P,P2O5,Pb,PbCl2,PbF2,PbO,PdO,Pr2O3,Pr6O11,PrF3,Rb2O,RbF,Rh2O3,RuO2,S,Sb,Sb2O3,Sb2S3,Sc2O3,Se,Si,Si3N4,SiC,SiO2,Sm2O3,Sn,SnO,SnO2,SO2,SO3,Sr,SrCl2,SrF2,SrO,Ta2O3,Ta2O5,Tb2O3,TbF3,Te,TeO2,Th,ThF4,ThO2,TiO2,Tl,Tl2O,Tl2Se,TlSe,Tm2O3,U,U3O8,UO2,V,V2O5,VO6,WO3,Y,Y2O3,Yb2O3,YbF3,YF3,ZnCl2,ZnF2,ZnO,ZnSO4,ZrF4,ZrO2,Young's modulus E (GPa),Shear modulus G (GPa),Poisson's ratio v,Calculated Poisson,Percent Error
# 3341,1763,110642,State Optical I,1975,K15,0,0,0,0,0,0,0,0.102000009,0,0,0,0,0,0,0,0,0,0,0,0,0,0,0,0,0,0,0,0,0,0,0,0,0,0,0,0,0,0,0,0,0,0,0,0,0,0,0,0,0,0,0,0,0,0,0,0,0,0,0,0,0,0,0,0,0,0,0,0,0,0,0,8.597907774,0,0,0,0,0,0,0,0,0,0,0,0,0,0,0,0,0,0,0,0,0,0,0,0,0,0,0,0,7.076234637,0,0,0,0,0,0,0,0,0,0,0,0,0,0,0,0,0,0,0,0,0,0,0,0,0,0,0,0,0,0.092300008,0,0,0,0,0,0,66.47800598,0,0,0,0,0,0,0,0,0,0,0,0,0,0,0,0,0,0,0,0,0,0,0,0,0,0,0,0,0,0,0,0,0,0,0,0,0,0,0,17.65355159,0,0,0,66.9,26.97,0.240267,0.240266963,1.52778E-05
# 139,7356,94013,Keshishyan T.N.,1979,nan,0,0,0,0,0,0,0,0,0,0,0,0,0,27,0,0,0,0,0,63,0,0,0,0,0,0,0,0,0,0,0,0,0,0,0,0,0,0,0,0,0,0,0,0,0,0,0,0,0,0,0,0,0,0,0,0,0,0,0,0,0,0,0,0,0,0,0,0,0,0,0,0,0,0,0,0,0,0,0,0,0,0,0,0,0,0,0,0,0,0,0,0,0,0,0,0,0,0,0,0,0,0,0,0,0,0,0,0,0,0,0,0,0,0,0,0,0,0,0,10,0,0,0,0,0,0,0,0,0,0,0,0,0,0,0,0,0,0,0,0,0,0,0,0,0,0,0,0,0,0,0,0,0,0,0,0,0,0,0,0,0,0,0,0,0,0,0,0,0,0,0,0,0,0,0,0,0,0,0,0,0,55.4,20.7,0.3381642,0.338164251,1.51429E-05
# 2076,1580,9777,Manghnani M.H.,1974,nan,0,0,0,0,0,0,0,0,0,0,0,0,0,0,0,0,0,0,0,0,0,0,0,0,0,0,0,0,0,0,0,0,0,0,0,0,0,0,0,0,0,0,0,0,0,0,0,0,0,0,0,0,0,0,0,0,0,0,0,0,0,0,0,0,0,0,0,0,0,0,0,0,0,0,0,0,0,0,0,0,0,0,0,0,0,0,0,0,0,0,0,0,0,0,0,0,0,0,0,0,40,0,0,0,0,0,0,0,0,0,0,0,0,0,0,0,0,0,0,0,0,0,0,0,0,0,0,0,0,0,0,0,0,0,0,0,0,60,0,0,0,0,0,0,0,0,0,0,0,0,0,0,0,0,0,0,0,0,0,0,0,0,0,0,0,0,0,0,0,0,0,0,0,0,0,0,0,0,0,0,0,57.8,22.8,0.2675439,0.26754386,1.5082E-05
# 5041,6619,38470,Gan Fuxi,1959,nan,0,0,0,12,0,0,0,0,0,0,0,0,0,12,0,0,0,0,0,0,0,0,0,0,0,0,0,0,0,0,0,0,0,0,0,0,0,0,0,0,0,0,0,0,0,0,0,0,0,0,0,0,0,0,0,0,0,0,0,0,0,0,0,0,0,0,0,0,0,0,0,0,0,0,0,0,0,0,0,0,0,0,0,0,0,0,0,0,0,0,0,0,0,0,0,0,0,0,0,0,16,0,0,0,0,0,0,0,0,0,0,0,0,0,0,0,0,0,0,0,0,0,0,0,0,0,0,0,0,0,0,0,0,0,0,0,0,60,0,0,0,0,0,0,0,0,0,0,0,0,0,0,0,0,0,0,0,0,0,0,0,0,0,0,0,0,0,0,0,0,0,0,0,0,0,0,0,0,0,0,0,64.9,27.27,0.1899523,0.189952329,1.50386E-05
# 536,7459,56011,Kodama M.,1994,nan,0,0,0,0,0,0,0,0,0,0,0,0,0,92,0,0,0,0,0,0,0,0,0,0,0,0,0,0,0,0,0,0,0,0,0,0,0,0,0,0,0,0,0,0,0,0,0,0,0,0,0,0,0,0,0,0,0,0,0,0,0,0,0,0,0,0,0,0,0,0,0,0,0,0,0,0,0,0,0,0,0,0,0,8,0,0,0,0,0,0,0,0,0,0,0,0,0,0,0,0,0,0,0,0,0,0,0,0,0,0,0,0,0,0,0,0,0,0,0,0,0,0,0,0,0,0,0,0,0,0,0,0,0,0,0,0,0,0,0,0,0,0,0,0,0,0,0,0,0,0,0,0,0,0,0,0,0,0,0,0,0,0,0,0,0,0,0,0,0,0,0,0,0,0,0,0,0,0,0,0,0,30.8,11.8,0.3050847,0.305084746,1.5E-05
# 2567,1834,9134,Takahashi K.,1983,nan,0,0,0,0,0,0,0,0,0,0,0,0,0,0,0,0,0,0,0,0,0,0,0,0,0,0,0,0,0,0,0,0,0,0,0,0,0,0,0,0,0,0,0,0,0,0,0,0,0,0,0,0,0,0,0,0,0,0,0,0,0,0,0,0,0,0,0,0,0,0,0,0,0,0,0,0,0,0,0,0,0,0,0,0,0,0,0,0,0,0,0,0,0,0,0,0,0,0,0,0,30,0,0,0,0,0,0,0,0,0,0,0,0,0,0,0,0,0,0,0,0,0,0,0,0,0,0,0,0,0,0,0,0,0,0,0,0,70,0,0,0,0,0,0,0,0,0,0,0,0,0,0,0,0,0,0,0,0,0,0,0,0,0,0,0,0,0,0,0,0,0,0,0,0,0,0,0,0,0,0,0,56.4,22.43,0.2572448,0.257244761,1.4974E-05
# 593,9236,96545,Osaka A.,1988,nan,0,0,0,2.4,0,0,0,0,0,0,0,0,0,16.5,0,0,0,0,0,0,0,0,0,0,0,0,0,0,0,0,0,0,0,0,0,0,0,0,0,0,0,0,0,0,0,0,0,0,0,0,0,0,0,0,0,0,0,0,0,0,0,0,0,0.8,0,0,0,0,0,0,0,32.6,0,0,0,0,0,0,0,0,0,0,0,0,0,0,0,0,0,0,0,0,0,0,0,0,0,0,0,0,0,0,0,0,0,0,0,0,0,0,0,0,0,0,0,47.7,0,0,0,0,0,0,0,0,0,0,0,0,0,0,0,0,0,0,0,0,0,0,0,0,0,0,0,0,0,0,0,0,0,0,0,0,0,0,0,0,0,0,0,0,0,0,0,0,0,0,0,0,0,0,0,0,0,0,0,0,0,0,0,0,0,32.3,12.4,0.3024194,0.302419355,1.49333E-05
# 1370,3814,110729,State Optical I,1975,OF3,0,0,0,9.330135286,0,0,0,0.149300037,0,0,0,0,0,73.55535802,0,0,0,0,0,0,0,0,0,0,0,0,0,0,0,0,0,0,0,0,0,0,0,0,0,0,0,0,0,0,0,0,0,0,0,0,0,0,0,0,0,0,0,0,0,0,0,0,0,0,0,0,0,0,0,0,0,0.313642577,0,0,0,0,0,0,0,0,0,0,0,0,0,0,0,0,0,0,0,0,0,0,0,0,0,0,0,0,0,0,0,0,0,0,0,0,0,0,0,0,0,0,0,0,0,0,0,16.65156408,0,0,0,0,0,0,0,0,0,0,0,0,0,0,0,0,0,0,0,0,0,0,0,0,0,0,0,0,0,0,0,0,0,0,0,0,0,0,0,0,0,0,0,0,0,0,0,0,0,0,0,0,0,0,0,0,0,0,0,0,0,55.7,21.74,0.2810488,0.281048758,1.49263E-05
# 561,10628,80761,Zhao Xiujian,1987,nan,0,0,0,0,9,0,0,0,0,0,0,0,0,0,0,27,0,0,0,0,0,0,0,0,0,0,0,0,0,0,0,0,0,0,0,0,0,0,0,0,0,0,0,0,0,0,0,0,0,0,0,0,0,0,0,0,0,0,0,0,0,0,0,0,0,0,0,0,0,0,0,0,0,0,0,0,0,0,0,0,0,0,0,0,0,0,0,0,0,0,0,0,0,0,0,0,0,0,0,0,0,0,0,0,10,0,0,0,0,0,0,0,0,0,0,0,0,0,0,0,0,0,0,0,0,0,0,0,0,0,0,0,0,0,0,0,0,0,0,0,0,0,0,0,0,0,0,0,0,0,0,0,0,0,0,0,0,0,0,0,0,0,0,0,0,0,0,0,0,0,0,0,0,0,0,0,0,0,0,54,0,57.4,22,0.3045455,0.304545455,1.49254E-05
# 974,40473,468181,Striepe S.,2013,nan,0,0,0,0,0,0,0,0,0,0,0,0,0,75,0,0,0,0,0,0,0,0,0,0,10,0,0,0,0,0,0,0,0,0,0,0,0,0,0,0,0,0,0,0,0,0,0,0,0,0,0,0,0,0,0,0,0,0,0,0,0,0,0,0,0,0,0,0,0,0,0,0,0,0,0,0,0,0,0,0,0,0,0,0,0,0,0,0,0,0,0,0,0,0,0,0,0,0,0,0,15,0,0,0,0,0,0,0,0,0,0,0,0,0,0,0,0,0,0,0,0,0,0,0,0,0,0,0,0,0,0,0,0,0,0,0,0,0,0,0,0,0,0,0,0,0,0,0,0,0,0,0,0,0,0,0,0,0,0,0,0,0,0,0,0,0,0,0,0,0,0,0,0,0,0,0,0,0,0,0,0,62.7,24.3,0.2901235,0.290123457,1.48936E-05
# 4770,26666,355020,Gapochenko S.,2000,nan,0,0,0,0,0,0,37,0,0,0,0,0,0,0,0,0,0,0,0,0,0,0,0,0,0,0,0,0,0,0,0,0,0,0,0,0,0,0,0,0,0,0,0,0,0,0,0,0,0,0,0,0,0,0,0,0,0,0,0,27,0,0,0,0,0,0,0,0,0,0,0,0,0,0,0,0,0,0,0,0,0,0,0,0,0,0,0,0,0,0,0,0,0,0,0,0,0,0,0,0,0,0,0,0,0,0,0,0,0,0,0,0,0,0,0,0,0,0,0,0,0,0,0,0,0,0,0,0,0,0,0,0,0,36,0,0,0,0,0,0,0,0,0,0,0,0,0,0,0,0,0,0,0,0,0,0,0,0,0,0,0,0,0,0,0,0,0,0,0,0,0,0,0,0,0,0,0,0,0,0,0,25.1,10.4,0.2067308,0.206730769,1.48837E-05
# 1853,3814,110725,State Optical I,1975,STF2,0,0,0,3.790950516,0,0,0,0.234400094,0,0,0,0,0,5.551983221,0,0,0,0,0,0,0,0,0,0,0,0,0,0,0,0,0,0,0,0,0,0,0,0,0,0,0,0,0,0,0,0,0,0,0,0,0,0,0,0,0,0,0,0,0,0,0,0,0,0,0,0,0,0,0,0,0,0,0,0,0,0,0,0,0,0,0,0,0,0,0,0,0,0,0,0,0,0,0,0,0,0,0,0,0,0,0,0,0,0,0,0,0,0,0,0,0,0,0,0,0,0,0,0,0,56.45573258,0,0,0,0,0,0,0,0,0,0,0,0,0,0,0,0,0,33.96693359,0,0,0,0,0,0,0,0,0,0,0,0,0,0,0,0,0,0,0,0,0,0,0,0,0,0,0,0,0,0,0,0,0,0,0,0,0,0,0,0,0,0,0,52.3,20.56,0.2718872,0.27188716,1.48837E-05
# 1182,20857,177511,Homeny J.,1990,nan,0,0,0,17.49,0,0,0,0,0,0,0,0,0,0,0,0,0,0,0,0,0,0,0,0,0,0,0,0,0,0,0,0,0,0,0,0,0,0,0,0,0,0,0,0,0,0,0,0,0,0,0,0,0,0,0,0,0,0,0,0,0,0,0,0,0,0,0,0,0,0,0,0,0,0,0,0,0,0,0,0,0,0,0,0,0,0,0,0,0,0,0,26.54,0,0,0,0,0,0,0,0,0,0,0,0,0,0,0,0,0,0,0,0,0,0,0,0,0,0,0,0,0,0,0,0,0,0,0,0,0,0,0,0,0,0,0,7.62,0,48.35,0,0,0,0,0,0,0,0,0,0,0,0,0,0,0,0,0,0,0,0,0,0,0,0,0,0,0,0,0,0,0,0,0,0,0,0,0,0,0,0,0,0,0,121,47,0.287234,0.287234043,1.48148E-05
# 814,7459,56015,Kodama M.,1994,nan,0,0,0,0,0,0,0,0,0,0,0,0,0,84,0,0,0,0,0,0,0,0,0,0,0,0,0,0,0,0,0,0,0,0,0,0,0,0,0,0,0,0,0,0,0,0,0,0,0,0,0,0,0,0,0,0,0,0,0,0,0,0,0,0,0,0,0,0,0,0,0,0,0,0,0,0,0,0,0,0,0,0,0,16,0,0,0,0,0,0,0,0,0,0,0,0,0,0,0,0,0,0,0,0,0,0,0,0,0,0,0,0,0,0,0,0,0,0,0,0,0,0,0,0,0,0,0,0,0,0,0,0,0,0,0,0,0,0,0,0,0,0,0,0,0,0,0,0,0,0,0,0,0,0,0,0,0,0,0,0,0,0,0,0,0,0,0,0,0,0,0,0,0,0,0,0,0,0,0,0,0,48.5,18.7,0.2967914,0.296791444,1.47748E-05
# 2607,6619,38503,Gan Fuxi,1959,nan,0,0,0,4,0,0,0,0,0,0,0,0,0,0,0,0,0,0,0,0,0,0,0,0,0,0,0,0,0,0,0,0,0,0,0,0,0,0,0,0,0,0,0,0,0,0,0,0,0,0,0,0,0,0,0,0,0,0,0,0,0,0,0,0,0,0,0,0,0,0,0,0,0,0,0,0,0,0,0,0,0,0,0,0,0,0,0,0,0,0,0,0,0,0,0,0,0,0,0,0,32,0,0,0,0,0,0,0,0,0,0,0,0,0,0,0,0,0,0,0,0,0,0,0,0,0,0,0,0,0,0,0,0,0,0,0,0,64,0,0,0,0,0,0,0,0,0,0,0,0,0,0,0,0,0,0,0,0,0,0,0,0,0,0,0,0,0,0,0,0,0,0,0,0,0,0,0,0,0,0,0,60.9,24.23,0.2567066,0.256706562,1.47588E-05
# 4720,6622,38583,Gan Fuxi,1959,nan,0,0,0,10,0,0,0,0,0,0,0,0,0,0,0,0,0,0,0,0,0,0,0,0,0,0,0,0,0,0,0,0,0,0,0,0,0,0,0,0,0,0,0,0,0,0,0,0,0,0,0,0,0,0,0,0,0,0,0,0,0,0,0,0,0,0,0,0,0,0,0,0,0,0,0,0,0,0,0,0,0,0,0,0,0,0,0,0,0,0,0,0,0,0,0,0,0,0,0,0,12,0,0,0,0,0,0,0,0,0,0,0,0,0,0,0,0,0,0,0,0,0,0,0,0,0,0,0,0,0,0,0,0,0,0,0,0,60,0,0,0,0,0,0,0,0,0,0,0,0,0,0,0,0,0,0,0,0,0,0,0,0,0,0,0,0,0,0,0,0,0,0,0,0,0,0,0,18,0,0,0,70.7,29.23,0.2093739,0.209373931,1.47549E-05
# 2279,30951,391774,Rajendran V.,2002,nan,0,0,0,0,0,0,0,0,0,0,0,0,0,0,0,0,0,0,0,5.984825297,0,0,0,0,0,0,0,0,0,0,0,0,0,0,0,0,0,0,0,0,0,0,0,0,0,0,0,0,0,0,0,0,0,0,0,0,0,0,0,0,0,0,0,0,0,0,0,0,0,0,0,0,0,0,0,0,0,0,0,0,0,0,0,0,0,0,0,0,0,0,0,0,0,0,0,0,0,0,0,0,0,0,0,0,0,0,0,0,0,0,0,0,0,0,0,0,0,0,0,0,0,0,0,0,0,0,0,0,0,0,0,0,0,0,0,0,0,0,0,0,0,0,0,0,0,0,0,0,0,0,0,0,0,58.24361292,0,0,0,0,0,0,0,0,0,0,0,0,0,35.77156179,0,0,0,0,0,0,0,0,0,0,0,0,0,49.2,19.5,0.2615385,0.261538462,1.47059E-05
# 1339,32545,396910,Gopal E.S.R.,1987,nan,0,0,0,0,0,0,0,0,0,0,0,0,0,0,0,0,0,0,0,0,0,0,0,0,0,0,0,0,0,0,0,0,0,0,0,0,0,0,0,0,0,0,0,0,0,0,0,0,0,0,0,0,0,0,0,0,0,0,0,30,0,0,0,0,0,0,0,0,0,0,0,0,0,0,0,0,0,0,0,0,0,0,0,0,0,0,0,0,0,0,0,0,0,0,0,0,0,0,0,0,0,0,0,0,0,0,0,0,0,0,0,0,0,0,0,0,0,0,0,0,0,0,0,0,0,0,0,0,0,10,0,0,0,60,0,0,0,0,0,0,0,0,0,0,0,0,0,0,0,0,0,0,0,0,0,0,0,0,0,0,0,0,0,0,0,0,0,0,0,0,0,0,0,0,0,0,0,0,0,0,0,21.8,8.5,0.2823529,0.282352941,1.45833E-05
# 4002,39407,465140,Zheng Qiuju,2012,nan,0,0,0,19.38,0,0,0,0,0,0,0,0,0,4.98,0,0,0,0,0,0,0,0,0,0,0,0,0,0,0,0,0,0,0,0,0,0,0,0,0,0,0,0,0,0,0,0,0,0,0,0,0.88,0,0,0,0,0,0,0,0,0,0,0,0,0,0,0,0,0,0,0,0,0,0,0,0,0,0,0,0,0,0,0,0,0,0,0,0,0,0,0,0,0,0,0,0,0,0,0,0,0,13.63,0,0,0,0,0,0,0,0,0,0,0,0,0,0,0,0,0,0,0,0,0,0,0,0,0,0,0,0,0,0,0,0,0,0,0,0,61.13,0,0,0,0,0,0,0,0,0,0,0,0,0,0,0,0,0,0,0,0,0,0,0,0,0,0,0,0,0,0,0,0,0,0,0,0,0,0,0,0,0,0,0,70.8,28.8,0.2291667,0.229166667,1.45455E-05
# 4981,26687,21336,LaCourse W.C.,1996,nan,0,0,0,0,0,0,0,0,0,0,0,0,0,0,0,0,0,0,0,0,0,0,0,0,7,0,0,0,0,0,0,0,0,0,0,0,0,0,0,0,0,0,0,0,0,0,0,0,0,0,0,0,0,0,0,0,0,0,0,0,0,0,0,0,0,0,0,0,0,0,0,0,0,0,0,0,0,0,0,0,0,0,0,0,0,0,0,0,0,0,0,0,0,0,0,0,0,0,0,0,18,0,0,0,0,0,0,0,0,0,0,0,0,0,0,0,0,0,0,0,0,0,0,0,0,0,0,0,0,0,0,0,0,0,0,0,0,75,0,0,0,0,0,0,0,0,0,0,0,0,0,0,0,0,0,0,0,0,0,0,0,0,0,0,0,0,0,0,0,0,0,0,0,0,0,0,0,0,0,0,0,67,28,0.1964286,0.196428571,1.45455E-05
# 2274,39814,466168,Chenu S.,2012,nan,0,0,0,5.494516593,0,0,0,0,0,0,0,0,0,0,0,0,0,0,0,0,0,0,0,0,0,0,0,0,0,0,0,0,0,0,0,0,0,0,0,0,0,0,0,0,0,0,0,0,0,0,0,0,0,0,0,0,0,0,0,0,0,0,0,0,0,0,0,0,0,0,0,0,0,0,0,0,0,0,0,0,0,0,0,0,0,0,0,0,0,0,0,0,0,0,0,0,0,0,0,0,41.95812853,0,0,0,0,0,4.795010117,0,0,0,0,0,0,0,0,43.05703085,0,0,0,0,0,0,0,0,0,0,0,0,0,0,0,0,0,0,0,0,0,0,0,0,0,0,0,0,0,0,0,0,0,0,0,0,0,0,0,0,0,0,0,0,0,0,0,0,0,0,0,0,0,0,0,0,0,0,0,0,0,4.695313907,0,0,0,53,21,0.2619048,0.261904762,1.45455E-05
# 535,8907,81785,Evstropiev K.K.,1974,nan,0,0,0,8.333638595,0,0,0,0,0,0,0,0,0,0,0,0,0,0,0,0,0,0,0,0,0,0,0,0,0,0,0,0,0,0,0,0,0,0,0,0,0,0,0,0,0,0,0,0,0,0,0,0,0,0,0,0,0,0,0,0,0,0,0,0,0,0,0,0,0,0,0,0,0,0,0,0,0,0,0,0,0,0,0,0,0,0,0,0,8.333305582,0,0,0,0,0,0,0,0,0,0,0,0,0,0,0,58.33213904,0,0,0,0,0,0,0,0,0,0,25.00091678,0,0,0,0,0,0,0,0,0,0,0,0,0,0,0,0,0,0,0,0,0,0,0,0,0,0,0,0,0,0,0,0,0,0,0,0,0,0,0,0,0,0,0,0,0,0,0,0,0,0,0,0,0,0,0,0,0,0,0,0,0,0,0,0,0,47,18,0.3055556,0.305555556,1.45455E-05
# 5042,26687,21379,LaCourse W.C.,1996,nan,0,0,0,4,0,0,0,0,0,0,0,0,0,0,0,0,0,0,0,0,0,0,0,0,7,0,0,0,0,0,0,0,0,0,0,0,0,0,0,0,0,0,0,0,0,0,0,0,0,0,0,0,0,0,0,0,0,0,0,0,0,0,0,0,0,0,0,0,0,0,0,0,0,0,0,0,0,0,0,0,0,0,0,0,0,0,0,0,0,0,0,0,0,0,0,0,0,0,0,0,18,0,0,0,0,0,0,0,0,0,0,0,0,0,0,0,0,0,0,0,0,0,0,0,0,0,0,0,0,0,0,0,0,0,0,0,0,71,0,0,0,0,0,0,0,0,0,0,0,0,0,0,0,0,0,0,0,0,0,0,0,0,0,0,0,0,0,0,0,0,0,0,0,0,0,0,0,0,0,0,0,69,29,0.1896552,0.189655172,1.45455E-05
# 2236,32062,395089,Begum A.N.,2007,nan,0,0,0,0,0,0,0,0,0,0,0,0,0,0,0,0,9.33381456,0,0,0,0,0,0,0,0,0,0,0,0,0,0,0,0,0,0,0,0,0,0,0,0,0,0,0,0,0,0,0,0,0,0,0,0,0,0,0,0,0,0,0,0,0,0,0,0,0,0,0,0,0,0,0,0,0,0,0,0,0,0,0,0,0,0,0,0,0,0,0,0,0,0,0,0,0,0,0,0,0,0,0,0,0,0,0,0,0,0,0,0,0,0,0,0,0,0,0,0,0,0,0,0,0,0,0,0,0,0,0,0,0,0,0,0,0,0,0,0,0,0,0,0,0,0,0,0,0,0,0,0,0,0,0,0,90.66618544,0,0,0,0,0,0,0,0,0,0,0,0,0,0,0,0,0,0,0,0,0,0,0,0,0,0,0,46.7,18.5,0.2621622,0.262162162,1.4433E-05
# 2112,2004,110658,State Optical I,1975,TK16,0,0,0,5.354041302,0,0,0,0.113800049,0,0,0,0,0,12.29229529,0,0,28.18365212,0,0,0,0,0,0,0,1.638538705,0,0,0,0,0,0,0,0,0,0,0,0,0,0,0,0,0,0,0,0,0,0,0,0,0,0,0,0,0,0,0,0,0,0,0,0,0,0,0,0,0,0,0,0,0,0,0,0,0,0,0,0,0,0,0,0,0,0,0,0,0,0,0,0,0,0,0,0,0,0,0,0,0,0,0,0,0,0,0,0,0,0,0,0,0,0,0,0,0,0,0,0,0,0,0,0,0,0,0,0,0,0,0,0,0,0.09271004,0,0,0,0,0,0,52.3249625,0,0,0,0,0,0,0,0,0,0,0,0,0,0,0,0,0,0,0,0,0,0,0,0,0,0,0,0,0,0,0,0,0,0,0,0,0,0,0,0,0,0,0,80.2,31.66,0.2665824,0.266582438,1.44076E-05
# 4858,6619,38467,Gan Fuxi,1959,nan,0,0,0,4,0,0,0,0,0,0,0,0,0,8,0,0,0,0,0,0,0,0,0,0,0,0,0,0,0,0,0,0,0,0,0,0,0,0,0,0,0,0,0,0,0,0,0,0,0,0,0,0,0,0,0,0,0,0,0,0,0,0,0,0,0,0,0,0,0,0,0,0,0,0,0,0,0,0,0,0,0,0,0,0,0,0,0,0,0,0,0,0,0,0,0,0,0,0,0,0,16,0,0,0,0,0,0,0,0,0,0,0,0,0,0,0,0,0,0,0,0,0,0,0,0,0,0,0,0,0,0,0,0,0,0,0,0,72,0,0,0,0,0,0,0,0,0,0,0,0,0,0,0,0,0,0,0,0,0,0,0,0,0,0,0,0,0,0,0,0,0,0,0,0,0,0,0,0,0,0,0,73,30.41,0.2002631,0.200263071,1.43021E-05
# 3744,20652,185941,Yamanaka H.,1988,nan,0,0,0,0,0,0,0,0,0,0,0,0,0,40,0,0,0,0,0,0,0,0,0,0,0,0,0,0,0,0,0,0,0,0,0,0,0,0,0,0,0,0,0,0,0,0,0,0,0,0,0,0,0,0,0,0,0,0,0,0,0,0,0,0,0,0,0,0,0,0,0,0,0,0,0,0,0,0,0,0,0,0,0,0,0,0,0,0,0,0,0,0,0,0,0,0,0,0,0,0,20,0,0,0,0,0,0,0,0,0,0,0,0,0,0,0,0,0,0,0,0,0,0,0,0,0,0,0,0,0,0,0,0,0,0,0,0,40,0,0,0,0,0,0,0,0,0,0,0,0,0,0,0,0,0,0,0,0,0,0,0,0,0,0,0,0,0,0,0,0,0,0,0,0,0,0,0,0,0,0,0,74,30,0.2333333,0.233333333,1.42857E-05
# 3745,31787,379156,Kodama M.,2006,nan,0,0,0,0,0,0,0,0,0,0,0,0,0,86.7,0,0,0,0,0,0,0,0,0,0,0,0,0,0,0,0,0,0,0,0,0,0,0,0,0,0,0,0,0,0,0,0,0,0,0,0,0,0,0,0,0,0,0,0,0,0,0,0,0,0,0,0,0,0,0,0,0,0,0,0,0,0,0,0,0,0,0,0,0,0,0,0,0,0,0,0,0,0,0,0,0,0,0,0,0,0,13.3,0,0,0,0,0,0,0,0,0,0,0,0,0,0,0,0,0,0,0,0,0,0,0,0,0,0,0,0,0,0,0,0,0,0,0,0,0,0,0,0,0,0,0,0,0,0,0,0,0,0,0,0,0,0,0,0,0,0,0,0,0,0,0,0,0,0,0,0,0,0,0,0,0,0,0,0,0,0,0,0,37,15,0.2333333,0.233333333,1.42857E-05
# 1621,1705,25780,Makishima A.,1978,nan,0,0,0,30,0,0,0,0,0,0,0,0,0,0,0,0,0,0,0,0,0,0,0,0,0,0,0,0,0,0,0,0,0,0,0,0,0,0,0,0,0,0,0,0,0,0,0,0,0,0,0,0,0,0,0,0,0,0,0,0,0,0,0,0,0,0,0,0,0,0,0,0,0,0,0,0,0,0,0,12.5,0,0,0,0,0,0,0,0,0,0,0,0,0,0,0,0,0,0,0,0,0,0,0,0,0,0,0,0,0,0,0,0,0,0,0,0,0,0,0,0,0,0,0,0,0,0,0,0,0,0,0,0,0,0,0,0,0,35,0,0,0,0,0,0,0,0,0,0,0,0,0,0,0,0,0,0,0,10,0,0,0,0,0,0,0,0,0,0,0,0,0,12.5,0,0,0,0,0,0,0,0,0,116,45.4,0.277533,0.27753304,1.42857E-05
# 3205,3861,12463,Takahashi K.,1983,nan,0,0,0,0,0,0,0,0,0,0,0,0,0,42.55319,0,0,0,0,0,0,0,0,0,0,0,0,0,0,0,0,0,0,0,0,0,0,0,0,0,0,0,0,0,0,0,0,0,0,0,0,0,0,0,0,0,0,0,0,0,0,0,0,0,0,0,0,0,0,0,0,0,0,0,0,0,0,0,0,0,0,0,0,0,0,0,0,0,0,0,0,0,0,0,0,0,0,0,0,0,0,14.89362,0,0,0,0,0,0,0,0,0,0,0,0,0,0,0,0,0,0,0,0,0,0,0,0,0,0,0,0,0,0,0,0,0,0,0,0,42.55319,0,0,0,0,0,0,0,0,0,0,0,0,0,0,0,0,0,0,0,0,0,0,0,0,0,0,0,0,0,0,0,0,0,0,0,0,0,0,0,0,0,0,0,58.9,23.69,0.2431406,0.243140566,1.41319E-05
# 16,38811,459452,Iezid M.,2011,nan,0,0,0,0,0,0,0,0,0,0,0,0,0,0,0,0,0,0,0,0,0,0,0,0,0,0,10,0,0,0,0,0,0,0,0,0,0,0,0,0,0,0,0,0,0,0,0,0,0,0,0,0,0,0,0,0,0,0,0,0,0,0,0,0,0,0,0,0,0,0,0,0,0,0,0,0,0,0,0,0,0,0,0,0,0,0,0,0,0,0,0,0,0,0,0,0,0,0,0,0,0,0,0,0,0,0,0,0,0,0,0,0,0,0,0,0,0,0,0,0,0,0,0,0,0,0,0,0,0,0,0,0,0,0,0,0,0,0,0,0,0,0,0,0,0,10,0,80,0,0,0,0,0,0,0,0,0,0,0,0,0,0,0,0,0,0,0,0,0,0,0,0,0,0,0,0,0,0,0,0,0,30.2,10.5,0.4380953,0.438095238,1.41304E-05
# 4567,16867,172143,Sidkey M.A.,1999,nan,0,0,0,0,0,0,0,0,0,0,0,0,0,0,0,0,0,0,0,0,0,0,0,0,0,0,0,0,0,0,0,0,0,0,0,0,0,0,0,0,0,0,0,0,0,0,0,0,0,0,0,0,0,0,0,0,0,0,0,0,0,0,0,0,0,0,0,0,0,0,0,0,0,0,0,0,0,0,0,0,0,0,0,0,0,0,0,0,0,0,0,0,0,0,0,0,0,0,0,0,0,0,0,0,0,0,0,0,0,0,0,0,0,0,0,0,0,0,0,0,0,0,0,0,0,0,0,0,0,0,0,0,0,0,0,0,0,0,5,0,0,0,0,0,0,0,0,0,0,0,0,0,0,65,0,0,0,0,0,0,0,0,0,0,0,0,0,30,0,0,0,0,0,0,0,0,0,0,0,0,0,55.5,22.84,0.2149737,0.21497373,1.40937E-05
# 636,16778,146248,Burkhard D.J.M.,1997,nan,0,0,0,0,0,0,0,0,0,0,0,0,0,0,0,0,0,0,0,0,0,0,0,0,0,0,0,0,0,0,0,0,0,0,0,0,0,0,0,0,0,0,0,0,0,0,0,0,0,0,2,0,0,0,0,0,0,0,0,0,0,0,0,0,0,0,0,0,0,0,0,0,0,0,0,0,0,0,0,0,0,0,0,0,0,0,0,0,0,0,0,0,0,0,0,0,0,0,0,0,42.2,0,0,0,0,0,0,0,0,0,0,0,0,0,0,0,0,0,0,0,0,0,0,0,0,0,0,0,0,0,0,0,0,0,0,0,0,55.8,0,0,0,0,0,0,0,0,0,0,0,0,0,0,0,0,0,0,0,0,0,0,0,0,0,0,0,0,0,0,0,0,0,0,0,0,0,0,0,0,0,0,0,61.4,23.6,0.3008475,0.300847458,1.40845E-05
# 4425,3861,12499,Takahashi K.,1983,nan,0,0,0,0,0,0,0,0,0,0,0,0,0,28.57143,0,0,0,0,0,0,0,0,0,0,0,0,0,0,0,0,0,0,0,0,0,0,0,0,0,0,0,0,0,0,0,0,0,0,0,0,0,0,0,0,0,0,0,0,0,0,0,0,0,0,0,0,0,0,0,0,0,0,0,0,0,0,0,0,0,0,0,0,0,0,0,0,0,0,0,0,0,0,0,0,0,0,0,0,0,0,14.28571,0,0,0,0,0,0,0,0,0,0,0,0,0,0,0,0,0,0,0,0,0,0,0,0,0,0,0,0,0,0,0,0,0,0,0,0,57.14286,0,0,0,0,0,0,0,0,0,0,0,0,0,0,0,0,0,0,0,0,0,0,0,0,0,0,0,0,0,0,0,0,0,0,0,0,0,0,0,0,0,0,0,71.1,29.15,0.219554,0.219554031,1.40625E-05
# 2516,6622,38582,Gan Fuxi,1959,nan,0,0,0,10,0,0,0,0,0,0,0,0,0,0,0,0,18,0,0,0,0,0,0,0,0,0,0,0,0,0,0,0,0,0,0,0,0,0,0,0,0,0,0,0,0,0,0,0,0,0,0,0,0,0,0,0,0,0,0,0,0,0,0,0,0,0,0,0,0,0,0,0,0,0,0,0,0,0,0,0,0,0,0,0,0,0,0,0,0,0,0,0,0,0,0,0,0,0,0,0,12,0,0,0,0,0,0,0,0,0,0,0,0,0,0,0,0,0,0,0,0,0,0,0,0,0,0,0,0,0,0,0,0,0,0,0,0,60,0,0,0,0,0,0,0,0,0,0,0,0,0,0,0,0,0,0,0,0,0,0,0,0,0,0,0,0,0,0,0,0,0,0,0,0,0,0,0,0,0,0,0,63.2,25.11,0.2584628,0.258462764,1.39908E-05
# 3088,1987,110651,State Optical I,1975,TK2,0,0,0,0,0,0,0,0.047689976,0,0,0,0,0,4.878914512,0,0,15.12281229,0,0,0,0,0,0,0,0,0,0,0,0,0,0,0,0,0,0,0,0,0,0,0,0,0,0,0,0,0,0,0,0,0,0,0,0,0,0,0,0,0,0,0,0,0,0,0,0,0,0,0,0,0,0,4.716184595,0,0,0,0,0,0,0,0,0,0,0,0,0,0,0,0,0,0,0,0,0,0,0,0,0,0,0,0,0,0,0,0,0,0,0,0,0,0,0,0,0,0,0,0,0,0,0,0,0,0,0,0,0,0,0,0,0,0,0.148399924,0,0,0,0,0,0,65.8890464,0,0,0,0,0,0,0,0,0,0,0,0,0,0,0,0,0,0,0,0,0,0,0,0,0,0,0,0,0,0,0,0,0,0,0,0,0,0,0,9.19695231,0,0,0,72.1,28.91,0.2469734,0.246973366,1.39216E-05
# 5028,1834,9123,Takahashi K.,1983,nan,0,0,0,0,0,0,0,0,0,0,0,0,0,0,0,0,0,0,0,0,0,0,0,0,0,0,0,0,0,0,0,0,0,0,0,0,0,0,0,0,0,0,0,0,0,0,0,0,0,0,0,0,0,0,0,0,0,0,0,0,0,0,0,0,0,0,0,0,0,0,0,0,0,0,0,0,0,0,0,0,0,0,0,22.5,0,0,0,0,0,0,0,0,0,0,0,0,0,0,0,0,0,0,0,0,0,0,0,0,0,0,0,0,0,0,0,0,0,0,0,0,0,0,0,0,0,0,0,0,0,0,0,0,0,0,0,0,0,77.5,0,0,0,0,0,0,0,0,0,0,0,0,0,0,0,0,0,0,0,0,0,0,0,0,0,0,0,0,0,0,0,0,0,0,0,0,0,0,0,0,0,0,0,73.5,30.88,0.1900907,0.190090674,1.39012E-05
# 3254,293,110627,State Optical I,1975,LK1,0,0,0,10.07844815,0,0,0,0,0,0,0,0,0,0,0,0,0,0,0,0,0,0,0,0,0,0,0,0,0,0,0,0,0,0,0,0,0,0,0,0,0,0,0,0,0,0,0,0,38.01954034,0,0,0,0,0,0,0,0,0,0,0,0,0,0,0,0,0,0,0,0,0,0,9.503594102,0,0,0,0,0,0,0,0,0,0,0,0,0,0,0,0,0,0,0,0,0,0,0,0,0,0,0,0,0,0,0,0,0,0,0,0,0,0,0,0,0,0,0,0,0,0,0,0,0,0,0,0,0,0,0,0,0,0,0,0,0,0,0,0,0,42.3984174,0,0,0,0,0,0,0,0,0,0,0,0,0,0,0,0,0,0,0,0,0,0,0,0,0,0,0,0,0,0,0,0,0,0,0,0,0,0,0,0,0,0,0,40.1,16.14,0.2422553,0.242255266,1.38619E-05
# 4211,40153,466950,Lin Chung0Chern,2012,nan,0,0,0,0,0,0,0,0,0,0,0,0,0,0,0,0,0,0,0,0,0,0,0,0,16.5,0,0,0,0,0,0,0,0,0,0,0,0,0,0,0,0,0,0,0,0,0,0,0,0,0,0,0,0,0,0,0,0,0,0,0,0,0,0,0,0,0,0,0,0,0,0,0,0,0,0,0,0,0,0,0,0,0,0,0,0,0,0,0,0,0,0,0,0,0,0,0,0,0,0,0,20.09,0,0,0,0,0,0,0,0,0,0,0,0,0,0,4.95,0,0,0,0,0,0,0,0,0,0,0,0,0,0,0,0,0,0,0,0,0,58.46,0,0,0,0,0,0,0,0,0,0,0,0,0,0,0,0,0,0,0,0,0,0,0,0,0,0,0,0,0,0,0,0,0,0,0,0,0,0,0,0,0,0,0,71,29,0.2241379,0.224137931,1.38462E-05
# 2683,3861,12471,Takahashi K.,1983,nan,0,0,0,0,0,0,0,0,0,0,0,0,0,34.48276,0,0,0,0,0,0,0,0,0,0,0,0,0,0,0,0,0,0,0,0,0,0,0,0,0,0,0,0,0,0,0,0,0,0,0,0,0,0,0,0,0,0,0,0,0,0,0,0,0,0,0,0,0,0,0,0,0,0,0,0,0,0,0,0,0,0,0,0,0,0,0,0,0,0,0,0,0,0,0,0,0,0,0,0,0,0,31.03448,0,0,0,0,0,0,0,0,0,0,0,0,0,0,0,0,0,0,0,0,0,0,0,0,0,0,0,0,0,0,0,0,0,0,0,0,34.48276,0,0,0,0,0,0,0,0,0,0,0,0,0,0,0,0,0,0,0,0,0,0,0,0,0,0,0,0,0,0,0,0,0,0,0,0,0,0,0,0,0,0,0,71.5,28.5,0.254386,0.254385965,1.37931E-05
# 4421,37424,443677,Hemono N.,2010,nan,0,0,0,0,0,0,0,0,0,0,0,0,0,0,0,0,0,0,0,0,0,0,0,0,0,0,0,0,0,0,0,0,0,0,0,0,0,0,0,0,0,0,0,0,0,0,0,0,0,0,0,0,0,0,0,0,0,0,0,0,0,0,0,0,0,0,0,0,0,0,0,0,0,0,0,0,0,0,0,0,0,0,0,0,0,0,0,0,0,0,0,0,0,0,0,0,0,0,0,0,0,0,0,0,0,0,0,0,0,0,0,0,0,0,0,50,0,0,0,0,0,0,0,0,0,0,0,0,0,0,0,0,0,0,0,0,0,0,0,0,50,0,0,0,0,0,0,0,0,0,0,0,0,0,0,0,0,0,0,0,0,0,0,0,0,0,0,0,0,0,0,0,0,0,0,0,0,0,0,0,0,32.2,13.2,0.219697,0.21969697,1.37931E-05
# 1700,7802,99747,Takahashi K.,1983,nan,0,0,0,0,0,0,0,0,0,0,0,0,0,41,0,0,0,0,0,0,0,0,0,0,0,0,0,0,0,0,0,0,0,0,0,0,0,0,0,0,0,0,0,0,0,0,0,0,0,0,0,0,0,0,0,0,0,0,0,0,0,0,0,0,0,0,0,0,0,0,0,0,0,0,0,0,0,0,0,0,0,0,0,0,0,0,0,0,0,0,0,5,0,0,0,0,0,0,0,0,54,0,0,0,0,0,0,0,0,0,0,0,0,0,0,0,0,0,0,0,0,0,0,0,0,0,0,0,0,0,0,0,0,0,0,0,0,0,0,0,0,0,0,0,0,0,0,0,0,0,0,0,0,0,0,0,0,0,0,0,0,0,0,0,0,0,0,0,0,0,0,0,0,0,0,0,0,0,0,0,0,60.4,23.68,0.2753378,0.275337838,1.37423E-05
# 2523,4562,14682,Osaka A.,1986,nan,0,0,0,0,0,0,0,0,0,0,0,0,0,0,0,0,0,0,0,0,0,0,0,0,0,0,0,0,0,0,0,0,0,0,0,0,0,0,0,0,0,0,0,0,0,0,0,0,0,0,0,0,0,0,0,0,0,0,0,0,57.7,0,0,0,0,0,0,0,0,0,0,23.08,0,0,0,0,0,0,0,0,0,0,0,0,0,0,0,0,0,0,0,0,0,0,0,0,0,0,0,0,0,0,0,0,0,0,0,0,0,0,0,0,0,0,0,0,0,0,0,0,0,0,0,0,0,0,0,0,0,0,0,0,0,0,0,0,0,19.22,0,0,0,0,0,0,0,0,0,0,0,0,0,0,0,0,0,0,0,0,0,0,0,0,0,0,0,0,0,0,0,0,0,0,0,0,0,0,0,0,0,0,0,50.3,19.99,0.2581291,0.258129065,1.37403E-05
# 1550,7802,74019,Takahashi K.,1983,nan,0,0,0,0,0,0,0,0,0,0,0,0,0,75,0,0,0,0,0,0,0,0,0,0,0,0,0,0,0,0,0,0,0,0,0,0,0,0,0,0,0,0,0,0,0,0,0,0,0,0,0,0,0,0,0,0,0,0,0,0,0,0,0,0,0,0,0,0,0,0,0,0,0,0,0,0,0,0,0,0,0,0,0,0,0,0,0,0,0,0,0,0,0,0,0,0,0,0,0,0,25,0,0,0,0,0,0,0,0,0,0,0,0,0,0,0,0,0,0,0,0,0,0,0,0,0,0,0,0,0,0,0,0,0,0,0,0,0,0,0,0,0,0,0,0,0,0,0,0,0,0,0,0,0,0,0,0,0,0,0,0,0,0,0,0,0,0,0,0,0,0,0,0,0,0,0,0,0,0,0,0,44.2,17.27,0.2796757,0.279675738,1.36853E-05
# 4263,1834,9132,Takahashi K.,1983,nan,0,0,0,0,0,0,0,0,0,0,0,0,0,0,0,0,0,0,0,0,0,0,0,0,0,0,0,0,0,0,0,0,0,0,0,0,0,0,0,0,0,0,0,0,0,0,0,0,0,0,0,0,0,0,0,0,0,0,0,0,0,0,0,0,0,0,0,0,0,0,0,0,0,0,0,0,0,0,0,0,0,0,0,0,0,0,0,0,0,0,0,0,0,0,0,0,0,0,0,0,22.5,0,0,0,0,0,0,0,0,0,0,0,0,0,0,0,0,0,0,0,0,0,0,0,0,0,0,0,0,0,0,0,0,0,0,0,0,77.5,0,0,0,0,0,0,0,0,0,0,0,0,0,0,0,0,0,0,0,0,0,0,0,0,0,0,0,0,0,0,0,0,0,0,0,0,0,0,0,0,0,0,0,58.4,23.88,0.2227806,0.22278057,1.36842E-05
# 62,24535,371100,El0Mallawany R.,1998,nan,19.30960995,0,0,0,0,0,0,0,0,0,0,0,0,0,0,0,0,0,0,0,0,0,0,0,0,0,0,0,0,0,0,0,0,0,0,0,0,0,0,0,0,0,0,0,0,0,0,0,0,0,0,0,0,0,0,0,0,0,0,0,0,0,0,0,0,0,0,0,0,0,0,0,0,0,0,0,0,0,0,0,0,0,0,0,0,0,0,0,0,0,0,0,0,0,0,0,0,0,0,0,0,0,0,0,0,0,0,0,0,0,0,0,0,0,0,0,0,0,0,0,0,0,0,0,0,0,0,0,0,0,0,0,0,0,0,0,0,0,0,0,0,0,0,0,0,0,0,0,0,0,0,0,0,56.08088717,0,0,0,0,0,0,0,0,0,0,0,0,0,24.60950289,0,0,0,0,0,0,0,0,0,0,0,0,0,29.4,10.6,0.3867924,0.386792453,1.36585E-05
# 5126,3015,40365,Spinner S.,1962,nan,0,0,0,0,0,0,0,0,0,0,0,0,0,0,0,0,0,0,0,0,0,0,0,0,0,0,0,0,0,0,0,0,0,0,0,0,0,0,0,0,0,0,0,0,0,0,0,0,0,0,0,0,0,0,0,0,0,0,0,0,0,0,0,0,0,0,0,0,0,0,0,0,0,0,0,0,0,0,0,0,0,0,0,0,0,0,0,0,0,0,0,0,0,0,0,0,0,0,0,0,0,0,0,0,0,0,0,0,0,0,0,0,0,0,0,0,0,0,0,0,0,0,0,0,0,0,0,0,0,0,0,0,0,0,0,0,0,100,0,0,0,0,0,0,0,0,0,0,0,0,0,0,0,0,0,0,0,0,0,0,0,0,0,0,0,0,0,0,0,0,0,0,0,0,0,0,0,0,0,0,0,72.9,31.1,0.1720257,0.172025723,1.36449E-05
# 4162,3861,143632,Takahashi K.,1983,nan,0,0,0,0,0,0,0,0,0,0,0,0,0,27.77778,0,0,0,0,0,0,0,0,0,0,0,0,0,0,0,0,0,0,0,0,0,0,0,0,0,0,0,0,0,0,0,0,0,0,0,0,0,0,0,0,0,0,0,0,0,0,0,0,0,0,0,0,0,0,0,0,0,16.66667,0,0,0,0,0,0,0,0,0,0,0,0,0,0,0,0,0,0,0,0,0,0,0,0,0,0,0,0,0,0,0,0,0,0,0,0,0,0,0,0,0,0,0,0,0,0,0,0,0,0,0,0,0,0,0,0,0,0,0,0,0,0,0,0,0,55.55555,0,0,0,0,0,0,0,0,0,0,0,0,0,0,0,0,0,0,0,0,0,0,0,0,0,0,0,0,0,0,0,0,0,0,0,0,0,0,0,0,0,0,0,64.5,26.31,0.2257697,0.225769669,1.35859E-05
# 4619,6619,38462,Gan Fuxi,1959,nan,0,0,0,8,0,0,0,0,0,0,0,0,0,0,0,0,0,0,0,0,0,0,0,0,0,0,0,0,0,0,0,0,0,0,0,0,0,0,0,0,0,0,0,0,0,0,0,0,0,0,0,0,0,0,0,0,0,0,0,0,0,0,0,0,0,0,0,0,0,0,0,0,0,0,0,0,0,0,0,0,0,0,0,0,0,0,0,0,0,0,0,0,0,0,0,0,0,0,0,0,16,0,0,0,0,0,0,0,0,0,0,0,0,0,0,0,0,0,0,0,0,0,0,0,0,0,0,0,0,0,0,0,0,0,0,0,0,76,0,0,0,0,0,0,0,0,0,0,0,0,0,0,0,0,0,0,0,0,0,0,0,0,0,0,0,0,0,0,0,0,0,0,0,0,0,0,0,0,0,0,0,66.1,27.27,0.2119545,0.211954529,1.35813E-05
# 4753,6622,38578,Gan Fuxi,1959,nan,0,0,0,10,0,0,0,0,0,0,0,0,0,0,0,0,0,0,18,0,0,0,0,0,0,0,0,0,0,0,0,0,0,0,0,0,0,0,0,0,0,0,0,0,0,0,0,0,0,0,0,0,0,0,0,0,0,0,0,0,0,0,0,0,0,0,0,0,0,0,0,0,0,0,0,0,0,0,0,0,0,0,0,0,0,0,0,0,0,0,0,0,0,0,0,0,0,0,0,0,12,0,0,0,0,0,0,0,0,0,0,0,0,0,0,0,0,0,0,0,0,0,0,0,0,0,0,0,0,0,0,0,0,0,0,0,0,60,0,0,0,0,0,0,0,0,0,0,0,0,0,0,0,0,0,0,0,0,0,0,0,0,0,0,0,0,0,0,0,0,0,0,0,0,0,0,0,0,0,0,0,79.6,32.96,0.2075243,0.207524272,1.35672E-05
# 1152,8907,55308,Evstropiev K.K.,1974,nan,0,0,0,6.521937332,0,0,0,0,0,0,0,0,0,0,0,0,0,0,0,0,0,0,0,0,0,0,0,0,0,0,0,0,0,0,0,0,0,0,0,0,0,0,0,0,0,0,0,0,0,0,0,0,0,0,0,0,0,0,0,0,0,0,0,0,0,0,0,0,0,0,0,0,0,0,0,0,0,0,0,0,0,0,0,0,0,0,0,0,73.91224767,0,0,0,0,0,0,0,0,0,0,0,0,0,0,0,0,0,0,0,0,0,0,0,0,0,0,19.565815,0,0,0,0,0,0,0,0,0,0,0,0,0,0,0,0,0,0,0,0,0,0,0,0,0,0,0,0,0,0,0,0,0,0,0,0,0,0,0,0,0,0,0,0,0,0,0,0,0,0,0,0,0,0,0,0,0,0,0,0,0,0,0,0,0,67,26,0.2884615,0.288461538,1.33333E-05
# 1153,40694,476426,Chenu S.,2012,nan,0,0,0,0,0,0,0,0,0,0,0,0,0,0,0,0,0,0,0,0,0,0,0,0,0,0,0,0,0,0,0,0,0,0,0,0,0,0,0,0,0,0,0,0,0,0,0,0,0,0,0,0,0,0,0,0,0,0,0,0,0,0,0,0,0,0,0,0,0,0,0,0,0,0,0,0,0,0,0,0,0,0,0,0,0,0,0,0,0,0,0,0,0,0,0,0,0,0,0,0,0,0,0,0,0,93.11,3.445,0,0,0,0,0,0,0,0,0,0,0,0,0,0,0,0,0,0,0,0,0,0,0,0,0,0,0,0,0,0,0,0,0,3.445,0,0,0,0,0,0,0,0,0,0,0,0,0,0,0,0,0,0,0,0,0,0,0,0,0,0,0,0,0,0,0,0,0,0,0,0,0,0,0,0,40.2,15.6,0.2884615,0.288461538,1.33333E-05
# 3875,26687,21318,LaCourse W.C.,1996,nan,0,0,0,8,0,0,0,0,0,0,0,0,0,0,0,0,0,0,0,0,0,0,0,0,0,0,0,0,0,0,0,0,0,0,0,0,0,0,0,0,0,0,0,0,0,0,0,0,0,0,0,0,0,0,0,0,0,0,0,0,0,0,0,0,0,0,0,0,0,0,0,0,0,0,0,0,0,0,0,0,0,0,0,0,0,0,0,0,0,0,0,0,0,0,0,0,0,0,0,0,33.3,0,0,0,0,0,0,0,0,0,0,0,0,0,0,0,0,0,0,0,0,0,0,0,0,0,0,0,0,0,0,0,0,0,0,0,0,58.7,0,0,0,0,0,0,0,0,0,0,0,0,0,0,0,0,0,0,0,0,0,0,0,0,0,0,0,0,0,0,0,0,0,0,0,0,0,0,0,0,0,0,0,64,26,0.2307692,0.230769231,1.33333E-05
# 3876,31787,379154,Kodama M.,2006,nan,0,0,0,0,0,0,0,0,0,0,0,0,0,90.8,0,0,0,0,0,0,0,0,0,0,0,0,0,0,0,0,0,0,0,0,0,0,0,0,0,0,0,0,0,0,0,0,0,0,0,0,0,0,0,0,0,0,0,0,0,0,0,0,0,0,0,0,0,0,0,0,0,0,0,0,0,0,0,0,0,0,0,0,0,0,0,0,0,0,0,0,0,0,0,0,0,0,0,0,0,0,9.2,0,0,0,0,0,0,0,0,0,0,0,0,0,0,0,0,0,0,0,0,0,0,0,0,0,0,0,0,0,0,0,0,0,0,0,0,0,0,0,0,0,0,0,0,0,0,0,0,0,0,0,0,0,0,0,0,0,0,0,0,0,0,0,0,0,0,0,0,0,0,0,0,0,0,0,0,0,0,0,0,32,13,0.2307692,0.230769231,1.33333E-05
# 4041,8788,80815,El0Mallawany R.,1992,nan,0,0,0,0,0,0,0,0,0,0,0,0,0,0,0,0,0,0,0,0,0,0,0,0,0,0,0,0,0,0,0,0,0,0,0,0,0,0,0,0,0,0,0,0,0,0,0,0,0,0,0,0,0,0,0,0,0,0,0,0,0,0,0,0,0,0,0,0,0,0,0,0,0,0,0,0,0,0,0,0,0,0,0,0,0,0,0,0,0,0,0,0,0,0,0,0,0,0,0,0,0,0,0,0,0,0,0,0,0,0,0,0,0,0,0,0,0,0,0,0,0,0,0,0,0,0,0,0,0,0,0,0,0,0,0,0,0,0,0,0,0,0,0,0,0,0,0,0,0,0,0,0,0,89.40313,0,0,0,0,0,0,0,0,0,0,0,0,0,0,0,0,0,0,0,0,0,0,0,10.59687,0,0,0,56.5,23,0.2282609,0.22826087,1.33333E-05
# 206,7285,55318,Veksler G.I.,1974,nan,0,0,0,11.53801694,0,0,0,0,0,0,0,0,0,0,0,0,0,0,0,0,0,0,0,0,0,0,0,0,0,0,0,0,0,0,0,0,0,0,0,0,0,0,0,0,0,0,0,0,0,0,0,0,0,0,0,0,0,0,0,0,0,0,0,0,0,0,0,0,0,0,0,0,0,0,0,0,0,0,0,0,0,0,0,0,0,0,0,0,0,0,0,0,0,0,0,0,0,0,0,0,0,0,0,0,53.84793224,0,0,0,0,0,0,0,0,0,0,34.61405082,0,0,0,0,0,0,0,0,0,0,0,0,0,0,0,0,0,0,0,0,0,0,0,0,0,0,0,0,0,0,0,0,0,0,0,0,0,0,0,0,0,0,0,0,0,0,0,0,0,0,0,0,0,0,0,0,0,0,0,0,0,0,0,0,0,61,23,0.326087,0.326086957,1.33333E-05
# 2309,31787,379163,Kodama M.,2006,nan,0,0,0,0,0,0,0,0,0,0,0,0,0,73,0,0,0,0,0,0,0,0,0,0,0,0,0,0,0,0,0,0,0,0,0,0,0,0,0,0,0,0,0,0,0,0,0,0,0,0,0,0,0,0,0,0,0,0,0,0,0,0,0,0,0,0,0,0,0,0,0,0,0,0,0,0,0,0,0,0,0,0,0,0,0,0,0,0,0,0,0,0,0,0,0,0,0,0,0,0,27,0,0,0,0,0,0,0,0,0,0,0,0,0,0,0,0,0,0,0,0,0,0,0,0,0,0,0,0,0,0,0,0,0,0,0,0,0,0,0,0,0,0,0,0,0,0,0,0,0,0,0,0,0,0,0,0,0,0,0,0,0,0,0,0,0,0,0,0,0,0,0,0,0,0,0,0,0,0,0,0,58,23,0.2608696,0.260869565,1.33333E-05
# 2310,39814,466173,Chenu S.,2012,nan,0,0,0,5.50549576,0,0,0,0,0,0,0,0,0,0,0,0,0,0,0,0,0,0,0,0,0,0,0,0,0,0,0,0,0,0,0,0,0,0,0,0,0,0,0,0,0,0,0,0,0,0,0,0,0,0,0,0,0,0,0,0,0,0,0,0,0,0,0,0,0,0,0,0,0,0,0,0,0,0,0,0,0,0,0,0,0,0,0,0,0,0,0,0,0,0,0,0,0,0,0,0,35.03496483,0,0,0,0,0,6.806987339,0,0,0,0,0,0,0,0,39.63956627,0,0,0,0,0,0,0,0,0,0,0,0,0,0,0,0,0,0,0,0,0,0,0,0,0,0,0,0,0,0,0,0,0,0,0,0,0,0,0,0,0,0,0,0,0,0,0,0,0,0,0,0,0,0,0,0,0,0,0,0,0,13.0129858,0,0,0,58,23,0.2608696,0.260869565,1.33333E-05
# 4238,3814,110728,State Optical I,1975,OF1,0,0,0,2.195381453,0,0,0,0,0,0,0,0,0,23.59678011,0,0,0.449594026,0,0,0,0,0,0,0,0,0,0,0,0,0,0,0,0,0,0,0,0,0,0,0,0,0,0,0,0,0,0,0,0,0,0,0,0,0,0,0,0,0,0,0,0,0,0,0,0,0,0,0,0,0,0,4.514267326,0,0,0,0,0,0,0,0,0,0,0,0,0,0,0,0,0,0,0,0,0,0,0,0,0,0,0,0,2.961772055,0,0,0,0,0,0,0,0,0,0,0,0,0,0,0,0,0,0,0,0,0,0,0,0,0,0,0,0,0,5.282017932,0,0,0,0,0,0,61.0001871,0,0,0,0,0,0,0,0,0,0,0,0,0,0,0,0,0,0,0,0,0,0,0,0,0,0,0,0,0,0,0,0,0,0,0,0,0,0,0,0,0,0,0,53,21.66,0.2234534,0.22345337,1.33058E-05
# 4111,6619,38463,Gan Fuxi,1959,nan,0,0,0,4,0,0,0,0,0,0,0,0,0,4,0,0,0,0,0,0,0,0,0,0,0,0,0,0,0,0,0,0,0,0,0,0,0,0,0,0,0,0,0,0,0,0,0,0,0,0,0,0,0,0,0,0,0,0,0,0,0,0,0,0,0,0,0,0,0,0,0,0,0,0,0,0,0,0,0,0,0,0,0,0,0,0,0,0,0,0,0,0,0,0,0,0,0,0,0,0,16,0,0,0,0,0,0,0,0,0,0,0,0,0,0,0,0,0,0,0,0,0,0,0,0,0,0,0,0,0,0,0,0,0,0,0,0,76,0,0,0,0,0,0,0,0,0,0,0,0,0,0,0,0,0,0,0,0,0,0,0,0,0,0,0,0,0,0,0,0,0,0,0,0,0,0,0,0,0,0,0,70.5,28.74,0.2265136,0.22651357,1.32719E-05
# 3204,1978,110649,State Optical I,1975,BK10,0,0,0,0,0,0,0,0.193799951,0,0,0,0,0,5.429511637,0,0,10.65152733,0,0,0,0,0,0,0,0,0,0,0,0,0,0,0,0,0,0,0,0,0,0,0,0,0,0,0,0,0,0,0,0,0,0,0,0,0,0,0,0,0,0,0,0,0,0,0,0,0,0,0,0,0,0,5.787437547,0,0,0,0,0,0,0,0,0,0,0,0,0,0,0,0,0,0,0,0,0,0,0,0,0,0,0,0,1.558746609,0,0,0,0,0,0,0,0,0,0,0,0,0,0,0,0,0,0,0.752315911,0,0,0,0,0,0,0,0,0,0,0.052609987,0,0,0,0,0,0,63.741704,0,0,0,0,0,0,0,0,0,0,0,0,0,0,0,0,0,0,0,0,0,0,0,0,0,0,0,0,0,0,0,0,0,0,0,0,0,0,0,11.83234703,0,0,0,73.4,29.52,0.2432249,0.243224932,1.32591E-05
# 1135,9844,85661,Coon D.N.,1990,nan,0,0,0,15,0,0,0,0,0,0,0,0,0,0,0,0,0,0,0,0,0,0,0,0,0,0,0,0,0,0,0,0,0,0,0,0,0,0,0,0,0,0,0,0,0,0,0,0,0,0,0,0,0,0,0,0,0,0,0,0,0,0,0,0,0,0,0,0,0,0,0,0,0,0,0,0,0,0,0,0,0,0,0,0,0,0,0,0,0,0,0,0,0,0,0,0,0,0,0,0,0,0,0,0,0,0,0,0,0,0,0,0,0,0,0,0,0,0,0,0,0,0,0,0,0,0,0,0,0,0,0,0,0,0,0,10,0,48.7,0,0,0,0,0,0,0,0,0,0,0,0,0,0,0,0,0,0,0,0,0,0,0,0,0,0,0,0,0,0,0,0,0,26.3,0,0,0,0,0,0,0,0,0,140,54.3,0.2891344,0.289134438,1.32484E-05
# 2958,4562,14655,Osaka A.,1986,nan,0,0,0,0,0,0,0,0,0,0,0,0,0,0,0,0,0,0,0,0,0,0,0,0,0,0,0,0,0,0,0,0,0,0,0,0,0,0,0,0,0,0,0,0,0,0,0,0,0,0,0,0,0,0,0,0,0,0,0,0,62.0062,0,0,0,0,0,0,0,0,0,0,0,0,0,0,0,0,0,0,0,0,0,0,0,0,0,0,0,0,0,0,0,0,0,0,0,0,0,0,0,17.35174,0,0,0,0,0,0,0,0,0,0,0,0,0,0,0,0,0,0,0,0,0,0,0,0,0,0,0,0,0,0,0,0,0,0,0,0,20.64206,0,0,0,0,0,0,0,0,0,0,0,0,0,0,0,0,0,0,0,0,0,0,0,0,0,0,0,0,0,0,0,0,0,0,0,0,0,0,0,0,0,0,0,71.1,28.45,0.2495606,0.249560633,1.30986E-05
# 4471,6619,38490,Gan Fuxi,1959,nan,0,0,0,8,0,0,0,0,0,0,0,0,0,8,0,0,0,0,0,0,0,0,0,0,0,0,0,0,0,0,0,0,0,0,0,0,0,0,0,0,0,0,0,0,0,0,0,0,0,0,0,0,0,0,0,0,0,0,0,0,0,0,0,0,0,0,0,0,0,0,0,0,0,0,0,0,0,0,0,0,0,0,0,16,0,0,0,0,0,0,0,0,0,0,0,0,0,0,0,0,0,0,0,0,0,0,0,0,0,0,0,0,0,0,0,0,0,0,0,0,0,0,0,0,0,0,0,0,0,0,0,0,0,0,0,0,0,68,0,0,0,0,0,0,0,0,0,0,0,0,0,0,0,0,0,0,0,0,0,0,0,0,0,0,0,0,0,0,0,0,0,0,0,0,0,0,0,0,0,0,0,77.7,31.88,0.2186324,0.218632371,1.30846E-05
# 3300,3861,12482,Takahashi K.,1983,nan,0,0,0,0,0,0,0,0,0,0,0,0,0,40,0,0,0,0,0,0,0,0,0,0,0,0,0,0,0,0,0,0,0,0,0,0,0,0,0,0,0,0,0,0,0,0,0,0,0,0,0,0,0,0,0,0,0,0,0,0,0,0,0,0,0,0,0,0,0,0,0,20,0,0,0,0,0,0,0,0,0,0,0,0,0,0,0,0,0,0,0,0,0,0,0,0,0,0,0,0,0,0,0,0,0,0,0,0,0,0,0,0,0,0,0,0,0,0,0,0,0,0,0,0,0,0,0,0,0,0,0,0,0,0,0,0,0,40,0,0,0,0,0,0,0,0,0,0,0,0,0,0,0,0,0,0,0,0,0,0,0,0,0,0,0,0,0,0,0,0,0,0,0,0,0,0,0,0,0,0,0,55.9,22.51,0.2416704,0.241670369,1.29412E-05
# 3747,2687,110687,State Optical I,1975,BF21,0,0,0,0,0,0,0,0.227199898,0,0,0,0,0,0,0,0,4.11543516,0,0,0,0,0,0,0,0,0,0,0,0,0,0,0,0,0,0,0,0,0,0,0,0,0,0,0,0,0,0,0,0,0,0,0,0,0,0,0,0,0,0,0,0,0,0,0,0,0,0,0,0,0,0,6.508000091,0,0,0,0,0,0,0,0,0,0,0,0,0,0,0,0,0,0,0,0,0,0,0,0,0,0,0,0,0.725139376,0,0,0,0,0,0,0,0,0,0,0,0,0,0,0,0,0,0,13.16892411,0,0,0,0,0,0,0,0,0,0,0.154199931,0,0,0,0,0,0,67.67950975,0,0,0,0,0,0,0,0,0,0,0,0,0,0,0,0,0,0,0,0,0,0,0,0,0,0,0,0,0,0,0,0,0,0,0,0,0,0,0,7.421591683,0,0,0,62,25.14,0.2330947,0.23309467,1.29352E-05
# 4953,16778,146242,Burkhard D.J.M.,1997,nan,0,0,0,0,0,0,0,0,0,0,0,0,0,0,0,0,0,0,0,0,0,0,0,0,0,0,0,0,0,0,0,0,0,0,0,0,0,0,0,0,0,0,0,0,0,0,0,0,0,0,10,0,0,0,0,0,0,0,0,0,0,0,0,0,0,0,0,0,0,0,0,0,0,0,0,0,0,0,0,0,0,0,0,0,0,0,0,0,0,0,0,0,0,0,0,0,0,0,0,0,34.1,0,0,0,0,0,0,0,0,0,0,0,0,0,0,0,0,0,0,0,0,0,0,0,0,0,0,0,0,0,0,0,0,0,0,0,0,55.9,0,0,0,0,0,0,0,0,0,0,0,0,0,0,0,0,0,0,0,0,0,0,0,0,0,0,0,0,0,0,0,0,0,0,0,0,0,0,0,0,0,0,0,59.5,24.8,0.1995968,0.199596774,1.29293E-05
# 1183,27159,355833,Lemercier H.,1996,nan,0,0,8.35,0,0,0,0,0,0,0,0,0,0,0,0,0,0,0,0,0,0,0,0,0,0,0,0,0,0,0,0,0,0,0,0,0,0,0,0,0,0,0,0,0,0,0,0,0,0,0,0,0,0,0,0,0,0,0,0,0,0,0,0,0,0,0,0,0,0,0,0,0,0,0,0,0,0,0,0,0,0,0,0,0,0,0,0,0,0,0,0,0,0,0,0,0,0,0,7.47,0,0,0,0,0,0,0,0,0,0,0,0,0,54.73,0,0,0,0,0,0,0,0,0,0,0,0,0,0,0,0,0,0,0,0,0,18.46,0,0,0,0,0,0,0,0,0,0,0,0,0,0,0,0,0,0,0,0,0,0,0,0,0,0,0,0,0,0,0,0,0,0,0,10.99,0,0,0,0,0,0,0,0,0,0,139,54,0.287037,0.287037037,1.29032E-05
# 2109,30154,376456,Yoko T.,1989,nan,0,0,0,0,0,0,0,0,0,0,0,0,0,0,0,0,0,0,0,0,0,0,0,0,0,0,0,0,0,0,0,0,0,0,0,0,0,0,0,0,0,0,0,0,0,0,0,0,0,0,0,0,0,0,0,0,0,0,0,0,0,0,0,0,0,0,0,0,0,0,0,0,0,0,0,0,0,0,0,0,0,0,0,10,0,0,0,30,0,0,0,0,0,0,0,0,0,0,0,0,0,0,0,0,0,0,0,0,0,0,0,0,0,0,0,0,0,0,0,0,0,0,0,0,0,0,0,0,0,0,0,0,0,0,0,0,0,0,0,0,0,0,0,0,0,0,0,0,0,0,0,0,0,60,0,0,0,0,0,0,0,0,0,0,0,0,0,0,0,0,0,0,0,0,0,0,0,0,0,0,0,41.3,16.3,0.2668712,0.266871166,1.28736E-05
# 1363,3814,110730,State Optical I,1975,OF4,0,0,0,6.17490053,0,0,0,0,0,0,0,0,0,73.85415103,0,0,0,0,0,0,0,0,0,0,0,0,0,0,0,0,0,0,0,0,0,0,0,0,0,0,0,0,0,0,0,0,0,0,0,0,0,0,0,0,0,0,0,0,0,0,0,0,0,0,0,0,0,0,0,0,0,0,0,0,0,0,0,0,0,2.576013988,0,0,0,0,0,0,0,0,0,0,0,0,0,0,0,0,0,0,0,0,0,0,0,0,0,0,0,0,0,0,0,0,0,0,0,0,0,0,0,17.39493445,0,0,0,0,0,0,0,0,0,0,0,0,0,0,0,0,0,0,0,0,0,0,0,0,0,0,0,0,0,0,0,0,0,0,0,0,0,0,0,0,0,0,0,0,0,0,0,0,0,0,0,0,0,0,0,0,0,0,0,0,0,68,26.53,0.281568,0.281568036,1.28514E-05
# 4428,37266,442005,Lin Chung0Chern,2010,nan,0,0,0,0,0,0,0,0,0,0,0,0,0,0,0,0,0,0,0,0,0,0,0,0,0,0,0,0,0,0,0,0,0,0,0,0,0,0,0,0,0,0,0,0,0,0,0,0,0,0,0,0,0,0,0,0,0,0,0,0,0,0,0,0,0,0,0,0,0,0,0,0,0,0,0,0,0,0,0,0,0,0,0,0,0,0,0,0,0,0,0,16.66667,0,0,0,0,0,0,0,0,16.66667,0,0,0,0,0,0,0,0,0,0,0,0,0,0,0,0,0,0,0,0,0,0,0,0,0,0,0,0,0,0,0,0,0,0,0,0,66.66666,0,0,0,0,0,0,0,0,0,0,0,0,0,0,0,0,0,0,0,0,0,0,0,0,0,0,0,0,0,0,0,0,0,0,0,0,0,0,0,0,0,0,0,69,28.3,0.2190813,0.219081272,1.27419E-05
# 4167,31749,166035,El0Mallawany R.,1992,nan,0,0,0,0,0,0,0,0,0,0,0,0,0,0,0,0,0,0,0,0,0,0,0,0,0,0,0,0,0,0,0,0,0,0,0,0,0,0,0,0,0,0,0,0,0,0,0,0,0,0,0,0,0,0,0,0,0,0,0,0,0,0,0,0,0,0,0,0,0,0,0,0,0,0,0,0,0,0,0,0,0,0,0,0,0,0,0,0,0,0,0,0,0,0,0,0,0,0,0,0,0,0,0,0,0,0,0,0,0,0,0,0,0,0,0,0,0,0,0,0,0,0,0,0,0,0,0,0,0,0,0,0,0,0,0,0,0,0,0,0,0,0,0,0,0,0,0,0,0,0,0,0,0,87.48355,0,0,0,0,0,0,0,0,0,0,0,0,0,0,0,0,0,0,0,0,0,0,0,12.51645,0,0,0,58.7,23.95,0.2254697,0.225469729,1.26852E-05
# 40,11337,75497,Lorosch J.,1982,nan,0,0,0,0,0,0,0,0,0,0,0,0,0,90,0,0,0,0,0,0,0,0,0,0,0,0,0,0,0,0,0,0,0,0,0,0,0,0,0,0,0,0,0,0,0,0,0,0,0,0,0,0,0,0,0,0,0,0,0,0,0,0,0,0,0,0,0,0,0,0,0,0,0,0,0,0,0,0,0,0,0,0,0,10,0,0,0,0,0,0,0,0,0,0,0,0,0,0,0,0,0,0,0,0,0,0,0,0,0,0,0,0,0,0,0,0,0,0,0,0,0,0,0,0,0,0,0,0,0,0,0,0,0,0,0,0,0,0,0,0,0,0,0,0,0,0,0,0,0,0,0,0,0,0,0,0,0,0,0,0,0,0,0,0,0,0,0,0,0,0,0,0,0,0,0,0,0,0,0,0,0,39.8,14.2,0.4014084,0.401408451,1.26316E-05
# 5280,389,22047,Singer G.M.,1989,nan,0,0,0,22.22246889,0,0,0,0,0,0,0,0,0,0,0,0,0,0,0,0,0,0,0,0,0,0,0,0,0,0,0,0,0,0,0,0,0,0,0,0,0,0,0,0,0,0,0,0,0,0,0,0,0,0,0,0,0,0,0,0,0,0,0,0,0,0,0,0,0,0,0,0,0,0,0,0,0,0,0,0,0,0,0,0,0,0,0,0,0,0,11.11012443,11.11123445,0,0,0,0,0,0,0,0,0,0,0,0,0,0,0,0,0,0,0,0,0,0,0,0,0,0,0,0,0,0,0,0,0,0,0,0,0,0,0,0,0,0,0,0,0,55.55617223,0,0,0,0,0,0,0,0,0,0,0,0,0,0,0,0,0,0,0,0,0,0,0,0,0,0,0,0,0,0,0,0,0,0,0,0,0,0,0,0,0,0,0,93.9,43.7,0.0743707,0.074370709,1.26154E-05
# 1694,30951,391778,Rajendran V.,2002,nan,0,0,0,0,0,0,0,0,0,0,0,0,0,0,0,0,9.69015486,0,0,4.831210942,0,0,0,0,0,0,0,0,0,0,0,0,0,0,0,0,0,0,0,0,0,0,0,0,0,0,0,0,0,0,0,0,0,0,0,0,0,0,0,0,0,0,0,0,0,0,0,0,0,0,0,0,0,0,0,0,0,0,0,0,0,0,0,0,0,0,0,0,0,0,0,0,0,0,0,0,0,0,0,0,0,0,0,0,0,0,0,0,0,0,0,0,0,0,0,0,0,0,0,0,0,0,0,0,0,0,0,0,0,0,0,0,0,0,0,0,0,0,0,0,0,0,0,0,0,0,0,0,0,0,0,0,0,47.01677051,0,0,0,9.581887951,0,0,0,0,0,0,0,0,0,28.87997574,0,0,0,0,0,0,0,0,0,0,0,0,0,54.6,21.4,0.2757009,0.275700935,1.25424E-05
# 1901,7802,74023,Takahashi K.,1983,nan,0,0,0,0,0,0,0,0,0,0,0,0,0,55,0,0,0,0,0,0,0,0,0,0,0,0,0,0,0,0,0,0,0,0,0,0,0,0,0,0,0,0,0,0,0,0,0,0,0,0,0,0,0,0,0,0,0,0,0,0,0,0,0,0,0,0,0,0,0,0,0,0,0,0,0,0,0,0,0,0,0,0,0,0,0,0,0,0,0,0,0,0,0,0,0,0,0,0,0,0,45,0,0,0,0,0,0,0,0,0,0,0,0,0,0,0,0,0,0,0,0,0,0,0,0,0,0,0,0,0,0,0,0,0,0,0,0,0,0,0,0,0,0,0,0,0,0,0,0,0,0,0,0,0,0,0,0,0,0,0,0,0,0,0,0,0,0,0,0,0,0,0,0,0,0,0,0,0,0,0,0,59.2,23.3,0.2703863,0.270386266,1.25397E-05
# 4039,1978,110648,State Optical I,1975,BK8,0,0,0,0,0,0,0,0.184200083,0,0,0,0,0,15.54024699,0,0,9.519328284,0,0,0,0,0,0,0,0,0,0,0,0,0,0,0,0,0,0,0,0,0,0,0,0,0,0,0,0,0,0,0,0,0,0,0,0,0,0,0,0,0,0,0,0,0,0,0,0,0,0,0,0,0,0,4.303298936,0,0,0,0,0,0,0,0,0,0,0,0,0,0,0,0,0,0,0,0,0,0,0,0,0,0,0,0,2.764285244,0,0,0,0,0,0,0,0,0,0,0,0,0,0,0,0,0,0,0,0,0,0,0,0,0,0,0,0,0,0,0,0,0,0,0,0,64.454949,0,0,0,0,0,0,0,0,0,0,0,0,0,0,0,0,0,0,0,0,0,0,0,0,0,0,0,0,0,0,0,0,0,0,0,0,0,0,0,3.233691455,0,0,0,80.3,32.68,0.2285802,0.228580171,1.25301E-05
# 2080,16115,143905,Aleinikov F.K.,1967,nan,0,0,0,0,0,0,0,0,0,0,0,0,0,0,0,0,0,0,0,0,0,0,0,0,0,0,0,0,0,0,0,0,0,0,0,0,0,0,0,0,0,0,0,0,0,0,0,0,0,0,0,0,0,0,0,0,0,0,0,0,0,0,0,0,0,0,0,0,0,0,0,0,0,0,0,0,0,0,0,0,0,0,0,0,0,0,0,0,0,0,0,0,0,0,0,0,0,0,0,0,14.28571143,0,0,0,0,0,0,0,0,0,0,0,0,0,0,0,0,0,0,0,0,0,0,0,0,0,0,0,0,0,0,0,0,0,0,0,0,71.42857714,0,0,0,0,0,0,0,0,0,14.28571143,0,0,0,0,0,0,0,0,0,0,0,0,0,0,0,0,0,0,0,0,0,0,0,0,0,0,0,0,0,0,0,0,0,70.6,27.86,0.2670495,0.267049533,1.25E-05
# 2110,40153,466944,Lin Chung0Chern,2012,nan,0,0,0,0,0,0,0,0,0,0,0,0,0,0,0,0,0,0,0,0,0,0,0,0,25.67743026,0,0,0,0,0,0,0,0,0,0,0,0,0,0,0,0,0,0,0,0,0,0,0,0,0,0,0,0,0,0,0,0,0,0,0,0,0,0,0,0,0,0,0,0,0,0,0,0,0,0,0,0,0,0,0,0,0,0,0,0,0,0,0,0,0,0,0,0,0,0,0,0,0,0,0,24.56754025,0,0,0,0,0,0,0,0,0,0,0,0,0,0,3.209679032,0,0,0,0,0,0,0,0,0,0,0,0,0,0,0,0,0,0,0,0,0,46.54535047,0,0,0,0,0,0,0,0,0,0,0,0,0,0,0,0,0,0,0,0,0,0,0,0,0,0,0,0,0,0,0,0,0,0,0,0,0,0,0,0,0,0,0,76,30,0.2666667,0.266666667,1.25E-05
# 2111,40153,466947,Lin Chung0Chern,2012,nan,0,0,0,0,0,0,0,0,0,0,0,0,0,0,0,0,0,0,0,0,0,0,0,0,21.46,0,0,0,0,0,0,0,0,0,0,0,0,0,0,0,0,0,0,0,0,0,0,0,0,0,0,0,0,0,0,0,0,0,0,0,0,0,0,0,0,0,0,0,0,0,0,0,0,0,0,0,0,0,0,0,0,0,0,0,0,0,0,0,0,0,0,0,0,0,0,0,0,0,0,0,19.42,0,0,0,0,0,0,0,0,0,0,0,0,0,0,2.61,0,0,0,0,0,0,0,0,0,0,0,0,0,0,0,0,0,0,0,0,0,56.51,0,0,0,0,0,0,0,0,0,0,0,0,0,0,0,0,0,0,0,0,0,0,0,0,0,0,0,0,0,0,0,0,0,0,0,0,0,0,0,0,0,0,0,76,30,0.2666667,0.266666667,1.25E-05
# 3513,20715,186908,Sarkisov P.D.,1986,nan,0,0,0,15,0,0,0,0,0,0,0,0,0,0,0,0,0,0,0,0,0,0,0,0,0,0,0,0,0,0,0,0,0,0,0,0,0,0,0,0,0,0,0,0,0,0,0,0,0,0,0,0,0,0,0,0,0,0,0,0,0,0,0,0,0,0,0,0,0,0,0,0,0,0,0,0,0,0,0,0,0,0,0,0,0,0,0,0,0,0,0,11,0,0,0,0,0,0,0,0,14,0,0,0,0,0,0,0,0,0,0,0,0,0,0,0,0,0,0,0,0,0,0,0,0,0,0,0,0,0,0,0,0,0,0,0,0,60,0,0,0,0,0,0,0,0,0,0,0,0,0,0,0,0,0,0,0,0,0,0,0,0,0,0,0,0,0,0,0,0,0,0,0,0,0,0,0,0,0,0,0,66.4,26.8,0.238806,0.23880597,1.25E-05
# 3997,6619,38521,Gan Fuxi,1959,nan,0,0,0,4,0,0,0,0,0,0,0,0,0,12,0,0,0,0,0,0,0,0,0,0,0,0,0,0,0,0,0,0,0,0,0,0,0,0,0,0,0,0,0,0,0,0,0,0,0,0,0,0,0,0,0,0,0,0,0,0,0,0,0,0,0,0,0,0,0,0,0,0,0,0,0,0,0,0,0,0,0,0,0,20,0,0,0,0,0,0,0,0,0,0,0,0,0,0,0,0,0,0,0,0,0,0,0,0,0,0,0,0,0,0,0,0,0,0,0,0,0,0,0,0,0,0,0,0,0,0,0,0,0,0,0,0,0,64,0,0,0,0,0,0,0,0,0,0,0,0,0,0,0,0,0,0,0,0,0,0,0,0,0,0,0,0,0,0,0,0,0,0,0,0,0,0,0,0,0,0,0,86.6,35.21,0.2297643,0.229764272,1.2398E-05
# 160,2093,110667,State Optical I,1975,STK10,0,0,0,1.110069093,0,0,0,0,0,0,0,0,0,46.11177769,0,0,0,0,0,0,0,0,0,0,0,0,0,0,6.009711846,0,0,0,0,0,0,0,0,0,0,0,0,0,0,0,0,0,0,0,0,0,0,0,0,0,0,0,0,0,0,0,0,0,0,0,0,0,0,0,0,0,0,0,0,0,0,0,0,0,0,9.758965648,0,0,0,0,0,0,0,0,0,0,0,0,0,0,0,0,0,0,0,0,0,0,0,0,0,0,0,0,0,0,0,0,0,0,0,0,0,0,0,0,0,0,0,0,0,0,0,0,0,0,0,0,0,0,0,0,0,6.507514094,0,0,0,0,0,0,0,0,0,0,0,0,0,0,0,0,0,0,0,1.288134466,0,0,0,0,0,0,0,0,0,0,0,0,0,0,0,0,0,0,0,25.79020922,0,0,3.423617949,111,41.71,0.3306162,0.330616159,1.23423E-05
# 1897,7358,94022,Keshishyan T.N.,1979,nan,0,0,0,0,0,0,0,0,0,0,0,0,0,66,0,0,0,0,0,24,0,0,0,0,0,0,0,0,0,0,0,0,0,0,0,0,0,0,0,0,0,0,0,0,0,0,0,0,0,0,0,0,0,0,0,0,0,0,0,0,0,0,0,0,0,0,0,0,0,0,0,0,0,0,0,0,0,0,0,10,0,0,0,0,0,0,0,0,0,0,0,0,0,0,0,0,0,0,0,0,0,0,0,0,0,0,0,0,0,0,0,0,0,0,0,0,0,0,0,0,0,0,0,0,0,0,0,0,0,0,0,0,0,0,0,0,0,0,0,0,0,0,0,0,0,0,0,0,0,0,0,0,0,0,0,0,0,0,0,0,0,0,0,0,0,0,0,0,0,0,0,0,0,0,0,0,0,0,0,0,0,91.5,36,0.2708333,0.270833333,1.23077E-05
# 1898,26687,21315,LaCourse W.C.,1996,nan,0,0,0,2,0,0,0,0,0,0,0,0,0,0,0,0,0,0,0,0,0,0,0,0,0,0,0,0,0,0,0,0,0,0,0,0,0,0,0,0,0,0,0,0,0,0,0,0,0,0,0,0,0,0,0,0,0,0,0,0,0,0,0,0,0,0,0,0,0,0,0,0,0,0,0,0,0,0,0,0,0,0,0,0,0,0,0,0,0,0,0,0,0,0,0,0,0,0,0,0,33.3,0,0,0,0,0,0,0,0,0,0,0,0,0,0,0,0,0,0,0,0,0,0,0,0,0,0,0,0,0,0,0,0,0,0,0,0,64.7,0,0,0,0,0,0,0,0,0,0,0,0,0,0,0,0,0,0,0,0,0,0,0,0,0,0,0,0,0,0,0,0,0,0,0,0,0,0,0,0,0,0,0,61,24,0.2708333,0.270833333,1.23077E-05
# 1899,31787,379164,Kodama M.,2006,nan,0,0,0,0,0,0,0,0,0,0,0,0,0,71,0,0,0,0,0,0,0,0,0,0,0,0,0,0,0,0,0,0,0,0,0,0,0,0,0,0,0,0,0,0,0,0,0,0,0,0,0,0,0,0,0,0,0,0,0,0,0,0,0,0,0,0,0,0,0,0,0,0,0,0,0,0,0,0,0,0,0,0,0,0,0,0,0,0,0,0,0,0,0,0,0,0,0,0,0,0,29,0,0,0,0,0,0,0,0,0,0,0,0,0,0,0,0,0,0,0,0,0,0,0,0,0,0,0,0,0,0,0,0,0,0,0,0,0,0,0,0,0,0,0,0,0,0,0,0,0,0,0,0,0,0,0,0,0,0,0,0,0,0,0,0,0,0,0,0,0,0,0,0,0,0,0,0,0,0,0,0,61,24,0.2708333,0.270833333,1.23077E-05
