Repository: jacobergzhou/Poisson-Ratio

File: Poisson_ratio.csv (part 51 of 70)
,Code,Glass #,Author,Year,Trademark,Ag2O,AgI,Al,Al2O3,AlF3,AlN,As,As2O3,As2O5,As2S3,As2Se3,AsSe,B,B2O3,Ba,BaCl2,BaF2,BaO,Be,BeF2,BeO,Bi2O3,BiCl3,Br,C,Ca,CaF2,CaO,Cd,CdCl2,CdF2,CdO,Ce2O3,CeF3,CeO2,Cl,Co,Co3O4,CoO,Cr,Cr2O3,Cs,Cs2O,CsCl,CsF,Cu,Cu2O,CuO,Dy2O3,Er,Er2O3,ErF3,Eu,Eu2O3,EuF3,F,Fe,Fe2O3,FeO,Ga,Ga2O3,Ga2S3,Ga2Se3,GaF3,Gd2O3,GdF3,Ge,GeO2,GeS2,GeSe2,H2O,HfF4,HfO2,Hg,Ho2O3,I,InF3,K,K2O,K2S,K2SO4,KBr,KCl,KF,KHF2,La,La2O3,La2S3,LaF3,Li,Li2O,Li2S,Li2SO4,LiBr,LiCl,LiF,LiI,Mg,MgF2,MgO,Mn,Mn2O3,MnF2,MnO,MnO2,Mo,MoO2,MoO3,N,Na,Na2O,Na2S,Na2SO4,NaCl,NaF,NaPO3,Nb,Nb2O5,Nd,Nd2O3,NdF3,NH4NO3,Ni,NiO,O,OH,P,P2O5,Pb,PbCl2,PbF2,PbO,PdO,Pr2O3,Pr6O11,PrF3,R2O3,Rb2O,RbF,Rh2O3,RŒO,RuO2,S,Sb,Sb2O3,Sb2S3,Sc2O3,Se,Si,Si3N4,SiC,SiO2,Sm2O3,Sn,SnO,SnO2,SO2,SO3,Sr,SrCl2,SrF2,SrO,Ta2O3,Ta2O5,Tb2O3,TbF3,Te,TeO2,Th,ThF4,ThO2,Ti,TiO2,Tl,Tl2O,Tl2Se,TlSe,Tm2O3,U,U3O8,UO2,V,V2O5,VO6,WO3,Y,Y2O3,Yb2O3,YbF3,YF3,Zn,ZnCl2,ZnF2,ZnO,ZnSO4,Zr,ZrF4,ZrO2,Young's modulus E (GPa),Shear modulus G (GPa),Poisson's ratio v
3873,30070,375957,Rogier R.,1991,,-,-,-,8.372198,-,-,-,-,-,-,-,-,-,0.0,-,-,-,0.0,-,-,0.0,0.0,-,-,-,-,-,41.63272,-,-,-,0.0,-,-,-,-,-,-,-,-,-,-,0.0,-,-,-,-,-,-,-,-,-,-,-,-,-,-,-,-,-,0.0,-,-,-,-,-,-,0.0,-,-,0.0,-,-,-,-,-,-,-,0.0,-,-,-,-,-,-,-,-,-,-,-,0.0,-,-,-,-,-,-,,-,0.0,-,-,-,-,-,-,-,-,-,-,0.0,-,-,-,-,-,-,-,-,-,-,-,-,-,-,-,-,49.99508,-,-,-,0.0,-,-,-,-,8.372198,-,-,-,100.0,-,-,-,-,-,-,-,-,-,-,0.0,-,-,-,-,-,-,-,-,-,0.0,-,-,-,-,-,0.0,-,-,-,-,0.0,-,-,-,-,-,-,-,-,-,-,-,0.0,-,-,-,-,-,-,-,-,0.0,-,-,-,0.0,64.0,25.47,0.256
3874,30154,376442,Yoko T.,1989,,-,-,-,0.0,-,-,-,-,-,-,-,-,-,0.0,-,-,-,0.0,-,-,0.0,0.0,-,-,-,-,-,0.0,-,-,-,0.0,-,-,-,-,-,-,-,-,-,-,0.0,-,-,-,-,-,-,-,-,-,-,-,-,-,-,-,-,-,0.0,-,-,-,-,-,-,0.0,-,-,0.0,-,-,-,-,-,-,-,0.0,-,-,-,-,-,-,-,-,-,-,-,0.0,-,-,-,-,-,-,,-,0.0,-,-,-,-,-,-,-,-,-,-,0.0,-,-,-,-,-,-,-,-,-,-,-,-,-,-,-,-,0.0,-,-,-,0.0,-,-,-,-,0.0,-,-,-,100.0,-,-,-,-,-,-,-,-,-,-,0.0,-,-,-,-,-,-,-,-,-,0.0,-,-,-,-,-,100.0,-,-,-,-,0.0,-,-,-,-,-,-,-,-,-,-,-,0.0,-,-,-,-,-,-,-,-,0.0,-,-,-,0.0,50.7,21.1,0.2014218
3875,30154,376443,Yoko T.,1989,,-,-,-,0.0,-,-,-,-,-,-,-,-,-,0.0,-,-,-,0.0,-,-,0.0,0.0,-,-,-,-,-,0.0,-,-,-,0.0,-,-,-,-,-,-,-,-,-,-,0.0,-,-,-,-,-,-,-,-,-,-,-,-,-,-,-,-,-,0.0,-,-,-,-,-,-,0.0,-,-,0.0,-,-,-,-,-,-,-,0.0,-,-,-,-,-,-,-,-,-,-,-,20.0,-,-,-,-,-,-,,-,0.0,-,-,-,-,-,-,-,-,-,-,0.0,-,-,-,-,-,-,-,-,-,-,-,-,-,-,-,-,0.0,-,-,-,0.0,-,-,-,-,0.0,-,-,-,100.0,-,-,-,-,-,-,-,-,-,-,0.0,-,-,-,-,-,-,-,-,-,0.0,-,-,-,-,-,80.0,-,-,-,-,0.0,-,-,-,-,-,-,-,-,-,-,-,0.0,-,-,-,-,-,-,-,-,0.0,-,-,-,0.0,47.6,19.1,0.2460732
3876,30154,376444,Yoko T.,1989,,-,-,-,0.0,-,-,-,-,-,-,-,-,-,0.0,-,-,-,0.0,-,-,0.0,0.0,-,-,-,-,-,0.0,-,-,-,0.0,-,-,-,-,-,-,-,-,-,-,0.0,-,-,-,-,-,-,-,-,-,-,-,-,-,-,-,-,-,0.0,-,-,-,-,-,-,0.0,-,-,0.0,-,-,-,-,-,-,-,0.0,-,-,-,-,-,-,-,-,-,-,-,25.0,-,-,-,-,-,-,,-,0.0,-,-,-,-,-,-,-,-,-,-,0.0,-,-,-,-,-,-,-,-,-,-,-,-,-,-,-,-,0.0,-,-,-,0.0,-,-,-,-,0.0,-,-,-,100.0,-,-,-,-,-,-,-,-,-,-,0.0,-,-,-,-,-,-,-,-,-,0.0,-,-,-,-,-,75.0,-,-,-,-,0.0,-,-,-,-,-,-,-,-,-,-,-,0.0,-,-,-,-,-,-,-,-,0.0,-,-,-,0.0,46.7,18.7,0.2486631
3877,30154,376445,Yoko T.,1989,,-,-,-,0.0,-,-,-,-,-,-,-,-,-,0.0,-,-,-,0.0,-,-,0.0,0.0,-,-,-,-,-,0.0,-,-,-,0.0,-,-,-,-,-,-,-,-,-,-,0.0,-,-,-,-,-,-,-,-,-,-,-,-,-,-,-,-,-,0.0,-,-,-,-,-,-,0.0,-,-,0.0,-,-,-,-,-,-,-,0.0,-,-,-,-,-,-,-,-,-,-,-,0.0,-,-,-,25,-,-,,-,0.0,-,-,-,-,-,-,-,-,-,-,0.0,-,-,-,-,-,-,-,-,-,-,-,-,-,-,-,-,0.0,-,-,-,0.0,-,-,-,-,0.0,-,-,-,75.0,-,-,-,-,-,-,-,-,-,-,0.0,-,-,-,-,-,-,-,-,-,0.0,-,-,-,-,-,75.0,-,-,-,-,0.0,-,-,-,-,-,-,-,-,-,-,-,0.0,-,-,-,-,-,-,-,-,0.0,-,-,-,0.0,46.2,18.5,0.2486487
3878,30154,376446,Yoko T.,1989,,-,-,-,0.0,-,-,-,-,-,-,-,-,-,0.0,-,-,-,0.0,-,-,0.0,0.0,-,-,-,-,-,0.0,-,-,-,0.0,-,-,-,-,-,-,-,-,-,-,0.0,-,-,-,-,-,-,-,-,-,-,-,-,-,-,-,-,-,0.0,-,-,-,-,-,-,0.0,-,-,0.0,-,-,-,-,-,-,-,0.0,-,-,-,-,-,-,-,-,-,-,-,0.0,-,-,-,30,-,-,,-,0.0,-,-,-,-,-,-,-,-,-,-,0.0,-,-,-,-,-,-,-,-,-,-,-,-,-,-,-,-,0.0,-,-,-,0.0,-,-,-,-,0.0,-,-,-,70.0,-,-,-,-,-,-,-,-,-,-,0.0,-,-,-,-,-,-,-,-,-,0.0,-,-,-,-,-,70.0,-,-,-,-,0.0,-,-,-,-,-,-,-,-,-,-,-,0.0,-,-,-,-,-,-,-,-,0.0,-,-,-,0.0,44.9,17.8,0.261236
3879,30154,376447,Yoko T.,1989,,-,-,-,0.0,-,-,-,-,-,-,-,-,-,0.0,-,-,-,0.0,-,-,0.0,0.0,-,-,-,-,-,0.0,-,-,-,0.0,-,-,-,-,-,-,-,-,-,-,0.0,-,-,-,-,-,-,-,-,-,-,-,-,-,-,-,-,-,0.0,-,-,-,-,-,-,0.0,-,-,0.0,-,-,-,-,-,-,-,0.0,-,-,-,-,-,-,-,-,-,-,-,0.0,-,-,-,35,-,-,,-,0.0,-,-,-,-,-,-,-,-,-,-,0.0,-,-,-,-,-,-,-,-,-,-,-,-,-,-,-,-,0.0,-,-,-,0.0,-,-,-,-,0.0,-,-,-,65.0,-,-,-,-,-,-,-,-,-,-,0.0,-,-,-,-,-,-,-,-,-,0.0,-,-,-,-,-,65.0,-,-,-,-,0.0,-,-,-,-,-,-,-,-,-,-,-,0.0,-,-,-,-,-,-,-,-,0.0,-,-,-,0.0,43.2,17.1,0.2631579
3880,30154,376448,Yoko T.,1989,,-,-,-,0.0,-,-,-,-,-,-,-,-,-,0.0,-,-,-,0.0,-,-,0.0,0.0,-,-,-,-,-,0.0,-,-,-,0.0,-,-,-,-,-,-,-,-,-,-,0.0,-,-,-,-,-,-,-,-,-,-,-,-,-,-,-,-,-,0.0,-,-,-,-,-,-,0.0,-,-,0.0,-,-,-,-,-,-,-,0.0,-,-,-,-,-,-,-,-,-,-,-,0.0,-,-,-,40,-,-,,-,0.0,-,-,-,-,-,-,-,-,-,-,0.0,-,-,-,-,-,-,-,-,-,-,-,-,-,-,-,-,0.0,-,-,-,0.0,-,-,-,-,0.0,-,-,-,60.0,-,-,-,-,-,-,-,-,-,-,0.0,-,-,-,-,-,-,-,-,-,0.0,-,-,-,-,-,60.0,-,-,-,-,0.0,-,-,-,-,-,-,-,-,-,-,-,0.0,-,-,-,-,-,-,-,-,0.0,-,-,-,0.0,41.1,16.3,0.2607362
3881,30154,376449,Yoko T.,1989,,-,-,-,0.0,-,-,-,-,-,-,-,-,-,0.0,-,-,-,0.0,-,-,0.0,0.0,-,-,-,-,-,0.0,-,-,-,0.0,-,-,-,-,-,-,-,-,-,-,0.0,-,-,-,-,-,-,-,-,-,-,-,-,-,-,-,-,-,0.0,-,-,-,-,-,-,0.0,-,-,0.0,-,-,-,-,-,-,-,0.0,-,-,-,-,-,-,-,-,-,-,-,25.0,-,-,-,5,-,-,,-,0.0,-,-,-,-,-,-,-,-,-,-,0.0,-,-,-,-,-,-,-,-,-,-,-,-,-,-,-,-,0.0,-,-,-,0.0,-,-,-,-,0.0,-,-,-,95.0,-,-,-,-,-,-,-,-,-,-,0.0,-,-,-,-,-,-,-,-,-,0.0,-,-,-,-,-,70.0,-,-,-,-,0.0,-,-,-,-,-,-,-,-,-,-,-,0.0,-,-,-,-,-,-,-,-,0.0,-,-,-,0.0,45.0,18.0,0.25
3882,30154,376450,Yoko T.,1989,,-,-,-,0.0,-,-,-,-,-,-,-,-,-,0.0,-,-,-,0.0,-,-,0.0,0.0,-,-,-,-,-,0.0,-,-,-,0.0,-,-,-,-,-,-,-,-,-,-,0.0,-,-,-,-,-,-,-,-,-,-,-,-,-,-,-,-,-,0.0,-,-,-,-,-,-,0.0,-,-,0.0,-,-,-,-,-,-,-,0.0,-,-,-,-,-,-,-,-,-,-,-,20.0,-,-,-,10,-,-,,-,0.0,-,-,-,-,-,-,-,-,-,-,0.0,-,-,-,-,-,-,-,-,-,-,-,-,-,-,-,-,0.0,-,-,-,0.0,-,-,-,-,0.0,-,-,-,90.0,-,-,-,-,-,-,-,-,-,-,0.0,-,-,-,-,-,-,-,-,-,0.0,-,-,-,-,-,70.0,-,-,-,-,0.0,-,-,-,-,-,-,-,-,-,-,-,0.0,-,-,-,-,-,-,-,-,0.0,-,-,-,0.0,45.2,17.96,0.258352
3883,30154,376451,Yoko T.,1989,,-,-,-,0.0,-,-,-,-,-,-,-,-,-,0.0,-,-,-,0.0,-,-,0.0,0.0,-,-,-,-,-,0.0,-,-,-,0.0,-,-,-,-,-,-,-,-,-,-,0.0,-,-,-,-,-,-,-,-,-,-,-,-,-,-,-,-,-,0.0,-,-,-,-,-,-,0.0,-,-,0.0,-,-,-,-,-,-,-,0.0,-,-,-,-,-,-,-,-,-,-,-,15.0,-,-,-,15,-,-,,-,0.0,-,-,-,-,-,-,-,-,-,-,0.0,-,-,-,-,-,-,-,-,-,-,-,-,-,-,-,-,0.0,-,-,-,0.0,-,-,-,-,0.0,-,-,-,85.0,-,-,-,-,-,-,-,-,-,-,0.0,-,-,-,-,-,-,-,-,-,0.0,-,-,-,-,-,70.0,-,-,-,-,0.0,-,-,-,-,-,-,-,-,-,-,-,0.0,-,-,-,-,-,-,-,-,0.0,-,-,-,0.0,44.9,17.87,0.2562954
3884,30154,376452,Yoko T.,1989,,-,-,-,0.0,-,-,-,-,-,-,-,-,-,0.0,-,-,-,0.0,-,-,0.0,0.0,-,-,-,-,-,0.0,-,-,-,0.0,-,-,-,-,-,-,-,-,-,-,0.0,-,-,-,-,-,-,-,-,-,-,-,-,-,-,-,-,-,0.0,-,-,-,-,-,-,0.0,-,-,0.0,-,-,-,-,-,-,-,0.0,-,-,-,-,-,-,-,-,-,-,-,10.0,-,-,-,20,-,-,,-,0.0,-,-,-,-,-,-,-,-,-,-,0.0,-,-,-,-,-,-,-,-,-,-,-,-,-,-,-,-,0.0,-,-,-,0.0,-,-,-,-,0.0,-,-,-,80.0,-,-,-,-,-,-,-,-,-,-,0.0,-,-,-,-,-,-,-,-,-,0.0,-,-,-,-,-,70.0,-,-,-,-,0.0,-,-,-,-,-,-,-,-,-,-,-,0.0,-,-,-,-,-,-,-,-,0.0,-,-,-,0.0,45.1,17.94,0.2569676
3885,30154,376453,Yoko T.,1989,,-,-,-,0.0,-,-,-,-,-,-,-,-,-,0.0,-,-,-,0.0,-,-,0.0,0.0,-,-,-,-,-,0.0,-,-,-,0.0,-,-,-,-,-,-,-,-,-,-,0.0,-,-,-,-,-,-,-,-,-,-,-,-,-,-,-,-,-,0.0,-,-,-,-,-,-,0.0,-,-,0.0,-,-,-,-,-,-,-,0.0,-,-,-,-,-,-,-,-,-,-,-,5.0,-,-,-,25,-,-,,-,0.0,-,-,-,-,-,-,-,-,-,-,0.0,-,-,-,-,-,-,-,-,-,-,-,-,-,-,-,-,0.0,-,-,-,0.0,-,-,-,-,0.0,-,-,-,75.0,-,-,-,-,-,-,-,-,-,-,0.0,-,-,-,-,-,-,-,-,-,0.0,-,-,-,-,-,70.0,-,-,-,-,0.0,-,-,-,-,-,-,-,-,-,-,-,0.0,-,-,-,-,-,-,-,-,0.0,-,-,-,0.0,44.6,17.76,0.2556306
3886,30154,376454,Yoko T.,1989,,-,-,-,0.0,-,-,-,-,-,-,-,-,-,0.0,-,-,-,0.0,-,-,0.0,0.0,-,-,-,-,-,0.0,-,-,-,0.0,-,-,-,-,-,-,-,-,-,-,0.0,-,-,-,-,-,-,-,-,-,-,-,-,-,-,-,-,-,0.0,-,-,-,-,-,-,0.0,-,-,0.0,-,-,-,-,-,-,-,0.0,-,-,-,-,-,-,-,-,-,-,-,30.0,-,-,-,10,-,-,,-,0.0,-,-,-,-,-,-,-,-,-,-,0.0,-,-,-,-,-,-,-,-,-,-,-,-,-,-,-,-,0.0,-,-,-,0.0,-,-,-,-,0.0,-,-,-,90.0,-,-,-,-,-,-,-,-,-,-,0.0,-,-,-,-,-,-,-,-,-,0.0,-,-,-,-,-,60.0,-,-,-,-,0.0,-,-,-,-,-,-,-,-,-,-,-,0.0,-,-,-,-,-,-,-,-,0.0,-,-,-,0.0,42.8,16.98,0.2603063
3887,30154,376455,Yoko T.,1989,,-,-,-,0.0,-,-,-,-,-,-,-,-,-,0.0,-,-,-,0.0,-,-,0.0,0.0,-,-,-,-,-,0.0,-,-,-,0.0,-,-,-,-,-,-,-,-,-,-,0.0,-,-,-,-,-,-,-,-,-,-,-,-,-,-,-,-,-,0.0,-,-,-,-,-,-,0.0,-,-,0.0,-,-,-,-,-,-,-,0.0,-,-,-,-,-,-,-,-,-,-,-,20.0,-,-,-,20,-,-,,-,0.0,-,-,-,-,-,-,-,-,-,-,0.0,-,-,-,-,-,-,-,-,-,-,-,-,-,-,-,-,0.0,-,-,-,0.0,-,-,-,-,0.0,-,-,-,80.0,-,-,-,-,-,-,-,-,-,-,0.0,-,-,-,-,-,-,-,-,-,0.0,-,-,-,-,-,60.0,-,-,-,-,0.0,-,-,-,-,-,-,-,-,-,-,-,0.0,-,-,-,-,-,-,-,-,0.0,-,-,-,0.0,41.7,16.57,0.2582982
3888,30154,376456,Yoko T.,1989,,-,-,-,0.0,-,-,-,-,-,-,-,-,-,0.0,-,-,-,0.0,-,-,0.0,0.0,-,-,-,-,-,0.0,-,-,-,0.0,-,-,-,-,-,-,-,-,-,-,0.0,-,-,-,-,-,-,-,-,-,-,-,-,-,-,-,-,-,0.0,-,-,-,-,-,-,0.0,-,-,0.0,-,-,-,-,-,-,-,0.0,-,-,-,-,-,-,-,-,-,-,-,10.0,-,-,-,30,-,-,,-,0.0,-,-,-,-,-,-,-,-,-,-,0.0,-,-,-,-,-,-,-,-,-,-,-,-,-,-,-,-,0.0,-,-,-,0.0,-,-,-,-,0.0,-,-,-,70.0,-,-,-,-,-,-,-,-,-,-,0.0,-,-,-,-,-,-,-,-,-,0.0,-,-,-,-,-,60.0,-,-,-,-,0.0,-,-,-,-,-,-,-,-,-,-,-,0.0,-,-,-,-,-,-,-,-,0.0,-,-,-,0.0,41.3,16.3,0.2668712
3889,30162,376484,Kokubo T.,1985,,-,-,-,0.0,-,-,-,-,-,-,-,-,-,0.0,-,-,-,0.0,-,-,0.0,0.0,-,-,-,-,0.399,49.87882,-,-,-,0.0,-,-,-,-,-,-,-,-,-,-,0.0,-,-,-,-,-,-,-,-,-,-,-,-,-,-,-,-,-,0.0,-,-,-,-,-,-,0.0,-,-,0.0,-,-,-,-,-,-,-,0.0,-,-,-,-,-,-,-,-,-,-,-,0.0,-,-,-,-,-,-,,-,7.109893,-,-,-,-,-,-,-,-,-,-,0.0,-,-,-,-,-,-,-,-,-,-,-,-,-,-,-,-,7.153634,-,-,-,0.0,-,-,-,-,0.0,-,-,-,99.60105,-,-,-,-,-,-,-,-,-,-,35.4587,-,-,-,-,-,-,-,-,-,0.0,-,-,-,-,-,0.0,-,-,-,-,0.0,-,-,-,-,-,-,-,-,-,-,-,0.0,-,-,-,-,-,-,-,-,0.0,-,-,-,0.0,89.0,34.76,0.28
3890,30180,376644,Sanghera J.S.,2002,,-,-,-,0.0,-,-,40,-,-,-,-,-,-,0.0,-,-,-,0.0,-,-,0.0,0.0,-,-,-,-,-,0.0,-,-,-,0.0,-,-,-,-,-,-,-,-,-,-,0.0,-,-,-,-,-,-,-,-,-,-,-,-,-,-,-,-,-,0.0,-,-,-,-,-,-,0.0,-,-,0.0,-,-,-,-,-,-,-,0.0,-,-,-,-,-,-,-,-,-,-,-,0.0,-,-,-,-,-,-,,-,0.0,-,-,-,-,-,-,-,-,-,-,0.0,-,-,-,-,-,-,-,-,-,-,-,-,-,-,-,-,0.0,-,-,-,0.0,-,-,-,-,0.0,-,-,-,0.0,-,60,-,-,-,-,-,-,-,-,0.0,-,-,-,-,-,-,-,-,-,0.0,-,-,-,-,-,0.0,-,-,-,-,0.0,-,-,-,-,-,-,-,-,-,-,-,0.0,-,-,-,-,-,-,-,-,0.0,-,-,-,0.0,16.0,6.451,0.24
3891,30194,376725,Rouxel T.,1996,,-,-,11.84,0.0,-,-,-,-,-,-,-,-,-,0.0,-,-,-,0.0,-,-,0.0,0.0,-,-,-,-,-,0.0,-,-,-,0.0,-,-,-,-,-,-,-,-,-,-,0.0,-,-,-,-,-,-,-,-,-,-,-,-,-,-,-,-,-,0.0,-,-,-,-,-,-,0.0,-,-,0.0,-,-,-,-,-,-,-,0.0,-,-,-,-,-,-,-,-,-,-,-,0.0,-,-,-,-,-,-,,-,0.0,-,-,-,-,-,-,-,-,5.919,-,0.0,-,-,-,-,-,-,-,-,-,-,-,-,-,54.88,-,-,0.0,-,-,-,0.0,-,-,-,-,0.0,-,-,-,0.0,-,-,-,-,-,-,-,16.23,-,-,0.0,-,-,-,-,-,-,-,-,-,0.0,-,-,-,-,-,0.0,-,-,-,-,0.0,-,-,-,-,-,-,-,-,-,-,-,0.0,4.861,-,-,-,-,-,-,-,0.0,-,-,-,0.0,134.0,50.0,0.28
3892,30224,390306,Halimah M.K.,2005,,-,-,-,0.0,-,-,-,-,-,-,-,-,-,40.0,-,-,-,0.0,-,-,0.0,0.0,-,-,-,-,-,0.0,-,-,-,0.0,-,-,-,-,-,-,-,-,-,-,0.0,-,-,-,-,-,-,-,-,-,-,-,-,-,-,-,-,-,0.0,-,-,-,-,-,-,0.0,-,-,0.0,-,-,-,-,-,-,-,0.0,-,-,-,-,-,-,-,-,-,-,-,0.0,-,-,-,-,-,-,,-,0.0,-,-,-,-,-,-,-,-,-,-,0.0,-,-,-,-,-,-,-,-,-,-,-,-,-,-,-,-,0.0,-,-,-,0.0,-,-,-,-,40.0,-,-,-,100.0,-,-,-,-,-,-,-,-,-,-,0.0,-,-,-,-,-,-,-,-,-,0.0,-,-,-,-,-,60.0,-,-,-,-,0.0,-,-,-,-,-,-,-,-,-,-,-,0.0,-,-,-,-,-,-,-,-,0.0,-,-,-,0.0,46.5,18.49,0.257
3893,30224,390307,Halimah M.K.,2005,,-,-,-,0.0,-,-,-,-,-,-,-,-,-,37.0,-,-,-,0.0,-,-,0.0,0.0,-,-,-,-,-,0.0,-,-,-,0.0,-,-,-,-,-,-,-,-,-,-,0.0,-,-,-,-,-,-,-,-,-,-,-,-,-,-,-,-,-,0.0,-,-,-,-,-,-,0.0,-,-,0.0,-,-,-,-,-,-,-,0.0,-,-,-,-,-,-,-,-,-,-,-,0.0,-,-,-,-,-,-,,-,0.0,-,-,-,-,-,-,-,-,-,-,0.0,-,-,-,-,-,-,-,-,-,-,-,-,-,-,-,-,0.0,-,-,-,0.0,-,-,-,-,37.0,-,-,-,100.0,-,-,-,-,-,-,-,-,-,-,0.0,-,-,-,-,-,-,-,-,-,0.0,-,-,-,-,-,63.0,-,-,-,-,0.0,-,-,-,-,-,-,-,-,-,-,-,0.0,-,-,-,-,-,-,-,-,0.0,-,-,-,0.0,49.8,20.33,0.224
3894,30224,390308,Halimah M.K.,2005,,-,-,-,0.0,-,-,-,-,-,-,-,-,-,35.0,-,-,-,0.0,-,-,0.0,0.0,-,-,-,-,-,0.0,-,-,-,0.0,-,-,-,-,-,-,-,-,-,-,0.0,-,-,-,-,-,-,-,-,-,-,-,-,-,-,-,-,-,0.0,-,-,-,-,-,-,0.0,-,-,0.0,-,-,-,-,-,-,-,0.0,-,-,-,-,-,-,-,-,-,-,-,0.0,-,-,-,-,-,-,,-,0.0,-,-,-,-,-,-,-,-,-,-,0.0,-,-,-,-,-,-,-,-,-,-,-,-,-,-,-,-,0.0,-,-,-,0.0,-,-,-,-,35.0,-,-,-,100.0,-,-,-,-,-,-,-,-,-,-,0.0,-,-,-,-,-,-,-,-,-,0.0,-,-,-,-,-,65.0,-,-,-,-,0.0,-,-,-,-,-,-,-,-,-,-,-,0.0,-,-,-,-,-,-,-,-,0.0,-,-,-,0.0,51.8,20.86,0.243
3895,30224,390309,Halimah M.K.,2005,,-,-,-,0.0,-,-,-,-,-,-,-,-,-,30.0,-,-,-,0.0,-,-,0.0,0.0,-,-,-,-,-,0.0,-,-,-,0.0,-,-,-,-,-,-,-,-,-,-,0.0,-,-,-,-,-,-,-,-,-,-,-,-,-,-,-,-,-,0.0,-,-,-,-,-,-,0.0,-,-,0.0,-,-,-,-,-,-,-,0.0,-,-,-,-,-,-,-,-,-,-,-,0.0,-,-,-,-,-,-,,-,0.0,-,-,-,-,-,-,-,-,-,-,0.0,-,-,-,-,-,-,-,-,-,-,-,-,-,-,-,-,0.0,-,-,-,0.0,-,-,-,-,30.0,-,-,-,100.0,-,-,-,-,-,-,-,-,-,-,0.0,-,-,-,-,-,-,-,-,-,0.0,-,-,-,-,-,70.0,-,-,-,-,0.0,-,-,-,-,-,-,-,-,-,-,-,0.0,-,-,-,-,-,-,-,-,0.0,-,-,-,0.0,56.4,23.33,0.21
3896,30224,390310,Halimah M.K.,2005,,-,-,-,0.0,-,-,-,-,-,-,-,-,-,27.0,-,-,-,0.0,-,-,0.0,0.0,-,-,-,-,-,0.0,-,-,-,0.0,-,-,-,-,-,-,-,-,-,-,0.0,-,-,-,-,-,-,-,-,-,-,-,-,-,-,-,-,-,0.0,-,-,-,-,-,-,0.0,-,-,0.0,-,-,-,-,-,-,-,0.0,-,-,-,-,-,-,-,-,-,-,-,0.0,-,-,-,-,-,-,,-,0.0,-,-,-,-,-,-,-,-,-,-,0.0,-,-,-,-,-,-,-,-,-,-,-,-,-,-,-,-,0.0,-,-,-,0.0,-,-,-,-,27.0,-,-,-,100.0,-,-,-,-,-,-,-,-,-,-,0.0,-,-,-,-,-,-,-,-,-,0.0,-,-,-,-,-,73.0,-,-,-,-,0.0,-,-,-,-,-,-,-,-,-,-,-,0.0,-,-,-,-,-,-,-,-,0.0,-,-,-,0.0,58.0,23.74,0.222
3897,30224,390311,Halimah M.K.,2005,,-,-,-,0.0,-,-,-,-,-,-,-,-,-,25.0,-,-,-,0.0,-,-,0.0,0.0,-,-,-,-,-,0.0,-,-,-,0.0,-,-,-,-,-,-,-,-,-,-,0.0,-,-,-,-,-,-,-,-,-,-,-,-,-,-,-,-,-,0.0,-,-,-,-,-,-,0.0,-,-,0.0,-,-,-,-,-,-,-,0.0,-,-,-,-,-,-,-,-,-,-,-,0.0,-,-,-,-,-,-,,-,0.0,-,-,-,-,-,-,-,-,-,-,0.0,-,-,-,-,-,-,-,-,-,-,-,-,-,-,-,-,0.0,-,-,-,0.0,-,-,-,-,25.0,-,-,-,100.0,-,-,-,-,-,-,-,-,-,-,0.0,-,-,-,-,-,-,-,-,-,0.0,-,-,-,-,-,75.0,-,-,-,-,0.0,-,-,-,-,-,-,-,-,-,-,-,0.0,-,-,-,-,-,-,-,-,0.0,-,-,-,0.0,60.0,24.98,0.202
3898,30224,390312,Halimah M.K.,2005,,-,-,-,0.0,-,-,-,-,-,-,-,-,-,22.0,-,-,-,0.0,-,-,0.0,0.0,-,-,-,-,-,0.0,-,-,-,0.0,-,-,-,-,-,-,-,-,-,-,0.0,-,-,-,-,-,-,-,-,-,-,-,-,-,-,-,-,-,0.0,-,-,-,-,-,-,0.0,-,-,0.0,-,-,-,-,-,-,-,0.0,-,-,-,-,-,-,-,-,-,-,-,0.0,-,-,-,-,-,-,,-,0.0,-,-,-,-,-,-,-,-,-,-,0.0,-,-,-,-,-,-,-,-,-,-,-,-,-,-,-,-,0.0,-,-,-,0.0,-,-,-,-,22.0,-,-,-,100.0,-,-,-,-,-,-,-,-,-,-,0.0,-,-,-,-,-,-,-,-,-,0.0,-,-,-,-,-,78.0,-,-,-,-,0.0,-,-,-,-,-,-,-,-,-,-,-,0.0,-,-,-,-,-,-,-,-,0.0,-,-,-,0.0,63.5,26.24,0.21
3899,30224,390313,Halimah M.K.,2005,,-,-,-,0.0,-,-,-,-,-,-,-,-,-,20.0,-,-,-,0.0,-,-,0.0,0.0,-,-,-,-,-,0.0,-,-,-,0.0,-,-,-,-,-,-,-,-,-,-,0.0,-,-,-,-,-,-,-,-,-,-,-,-,-,-,-,-,-,0.0,-,-,-,-,-,-,0.0,-,-,0.0,-,-,-,-,-,-,-,0.0,-,-,-,-,-,-,-,-,-,-,-,0.0,-,-,-,-,-,-,,-,0.0,-,-,-,-,-,-,-,-,-,-,0.0,-,-,-,-,-,-,-,-,-,-,-,-,-,-,-,-,0.0,-,-,-,0.0,-,-,-,-,20.0,-,-,-,100.0,-,-,-,-,-,-,-,-,-,-,0.0,-,-,-,-,-,-,-,-,-,0.0,-,-,-,-,-,80.0,-,-,-,-,0.0,-,-,-,-,-,-,-,-,-,-,-,0.0,-,-,-,-,-,-,-,-,0.0,-,-,-,0.0,68.4,28.63,0.195
3900,30327,390391,Begum A.N.,2006,,-,-,-,0.0,-,-,-,-,-,-,-,-,-,0.0,-,-,7.335,0.0,-,-,0.0,0.0,-,-,-,-,-,0.0,-,-,-,0.0,-,-,-,-,-,-,-,-,-,-,0.0,-,-,-,-,-,-,-,-,-,-,-,-,-,-,-,-,-,0.0,-,-,-,-,-,-,0.0,-,-,0.0,-,-,-,-,-,-,-,0.0,-,-,-,-,-,-,-,-,-,-,-,0.0,-,-,-,-,-,-,,-,0.0,-,-,-,-,-,-,-,-,-,-,0.0,-,-,-,-,-,-,-,-,-,-,-,-,-,-,-,-,0.0,-,-,-,0.0,-,-,-,-,0.0,-,-,-,92.6649,-,-,-,-,-,-,-,-,-,-,0.0,-,-,-,-,-,-,-,-,-,0.0,-,-,-,-,-,92.6649,-,-,-,-,0.0,-,-,-,-,-,-,-,-,-,-,-,0.0,-,-,-,-,-,-,-,-,0.0,-,-,-,0.0,34.1,13.48,0.264
3901,30327,390392,Begum A.N.,2006,,-,-,-,0.0,-,-,-,-,-,-,-,-,-,0.0,-,-,9.186,0.0,-,-,0.0,0.0,-,-,-,-,-,0.0,-,-,-,0.0,-,-,-,-,-,-,-,-,-,-,0.0,-,-,-,-,-,-,-,-,-,-,-,-,-,-,-,-,-,0.0,-,-,-,-,-,-,0.0,-,-,0.0,-,-,-,-,-,-,-,0.0,-,-,-,-,-,-,-,-,-,-,-,0.0,-,-,-,-,-,-,,-,0.0,-,-,-,-,-,-,-,-,-,-,0.0,-,-,-,-,-,-,-,-,-,-,-,-,-,-,-,-,0.0,-,-,-,0.0,-,-,-,-,0.0,-,-,-,90.81453,-,-,-,-,-,-,-,-,-,-,0.0,-,-,-,-,-,-,-,-,-,0.0,-,-,-,-,-,90.81453,-,-,-,-,0.0,-,-,-,-,-,-,-,-,-,-,-,0.0,-,-,-,-,-,-,-,-,0.0,-,-,-,0.0,33.6,13.29,0.264
3902,30327,390393,Begum A.N.,2006,,-,-,-,0.0,-,-,-,-,-,-,-,-,-,0.0,-,-,11.04,0.0,-,-,0.0,0.0,-,-,-,-,-,0.0,-,-,-,0.0,-,-,-,-,-,-,-,-,-,-,0.0,-,-,-,-,-,-,-,-,-,-,-,-,-,-,-,-,-,0.0,-,-,-,-,-,-,0.0,-,-,0.0,-,-,-,-,-,-,-,0.0,-,-,-,-,-,-,-,-,-,-,-,0.0,-,-,-,-,-,-,,-,0.0,-,-,-,-,-,-,-,-,-,-,0.0,-,-,-,-,-,-,-,-,-,-,-,-,-,-,-,-,0.0,-,-,-,0.0,-,-,-,-,0.0,-,-,-,88.95744,-,-,-,-,-,-,-,-,-,-,0.0,-,-,-,-,-,-,-,-,-,0.0,-,-,-,-,-,88.95744,-,-,-,-,0.0,-,-,-,-,-,-,-,-,-,-,-,0.0,-,-,-,-,-,-,-,-,0.0,-,-,-,0.0,33.3,13.15,0.266
3903,30327,390394,Begum A.N.,2006,,-,-,-,0.0,-,-,-,-,-,-,-,-,-,0.0,-,-,13.84,0.0,-,-,0.0,0.0,-,-,-,-,-,0.0,-,-,-,0.0,-,-,-,-,-,-,-,-,-,-,0.0,-,-,-,-,-,-,-,-,-,-,-,-,-,-,-,-,-,0.0,-,-,-,-,-,-,0.0,-,-,0.0,-,-,-,-,-,-,-,0.0,-,-,-,-,-,-,-,-,-,-,-,0.0,-,-,-,-,-,-,,-,0.0,-,-,-,-,-,-,-,-,-,-,0.0,-,-,-,-,-,-,-,-,-,-,-,-,-,-,-,-,0.0,-,-,-,0.0,-,-,-,-,0.0,-,-,-,86.15916,-,-,-,-,-,-,-,-,-,-,0.0,-,-,-,-,-,-,-,-,-,0.0,-,-,-,-,-,86.15916,-,-,-,-,0.0,-,-,-,-,-,-,-,-,-,-,-,0.0,-,-,-,-,-,-,-,-,0.0,-,-,-,0.0,33.0,13.0,0.269
3904,30327,390395,Begum A.N.,2006,,-,-,-,0.0,-,-,-,-,-,-,-,-,-,0.0,-,-,16.65,0.0,-,-,0.0,0.0,-,-,-,-,-,0.0,-,-,-,0.0,-,-,-,-,-,-,-,-,-,-,0.0,-,-,-,-,-,-,-,-,-,-,-,-,-,-,-,-,-,0.0,-,-,-,-,-,-,0.0,-,-,0.0,-,-,-,-,-,-,-,0.0,-,-,-,-,-,-,-,-,-,-,-,0.0,-,-,-,-,-,-,,-,0.0,-,-,-,-,-,-,-,-,-,-,0.0,-,-,-,-,-,-,-,-,-,-,-,-,-,-,-,-,0.0,-,-,-,0.0,-,-,-,-,0.0,-,-,-,83.34557,-,-,-,-,-,-,-,-,-,-,0.0,-,-,-,-,-,-,-,-,-,0.0,-,-,-,-,-,83.34557,-,-,-,-,0.0,-,-,-,-,-,-,-,-,-,-,-,0.0,-,-,-,-,-,-,-,-,0.0,-,-,-,0.0,33.7,13.23,0.273
3905,30327,390396,Begum A.N.,2006,,-,-,-,0.0,-,-,-,-,-,-,-,-,-,0.0,-,-,18.54,0.0,-,-,0.0,0.0,-,-,-,-,-,0.0,-,-,-,0.0,-,-,-,-,-,-,-,-,-,-,0.0,-,-,-,-,-,-,-,-,-,-,-,-,-,-,-,-,-,0.0,-,-,-,-,-,-,0.0,-,-,0.0,-,-,-,-,-,-,-,0.0,-,-,-,-,-,-,-,-,-,-,-,0.0,-,-,-,-,-,-,,-,0.0,-,-,-,-,-,-,-,-,-,-,0.0,-,-,-,-,-,-,-,-,-,-,-,-,-,-,-,-,0.0,-,-,-,0.0,-,-,-,-,0.0,-,-,-,81.46127,-,-,-,-,-,-,-,-,-,-,0.0,-,-,-,-,-,-,-,-,-,0.0,-,-,-,-,-,81.46127,-,-,-,-,0.0,-,-,-,-,-,-,-,-,-,-,-,0.0,-,-,-,-,-,-,-,-,0.0,-,-,-,0.0,32.7,12.84,0.273
3906,30336,390452,Sidek H.A.A.,2004,,-,-,-,0.0,-,-,-,-,-,-,-,-,-,0.0,-,-,-,0.0,-,-,0.0,0.0,-,-,-,-,-,0.0,-,-,-,0.0,-,-,-,-,-,-,-,-,-,-,0.0,-,-,-,-,-,-,-,-,-,-,-,-,-,-,-,-,-,0.0,-,-,-,-,-,-,0.0,-,-,0.0,-,-,-,-,-,-,-,0.0,-,-,-,-,-,-,-,-,-,-,-,0.0,-,-,-,-,-,-,,-,50.0,-,-,-,-,-,-,-,-,-,-,0.0,-,-,-,-,-,-,-,-,-,-,-,-,-,-,-,-,28.57143,-,21.43,-,0.0,-,-,-,-,0.0,-,-,-,78.57143,-,-,-,-,-,-,-,-,-,-,0.0,-,-,-,-,-,-,-,-,-,0.0,-,-,-,-,-,0.0,-,-,-,-,0.0,-,-,-,-,-,-,-,-,-,-,-,0.0,-,-,-,-,-,-,-,-,0.0,-,-,-,0.0,55.5,24.68,0.124
3907,30336,390453,Sidek H.A.A.,2004,,-,-,-,0.0,-,-,-,-,-,-,-,-,-,0.0,-,-,-,0.0,-,-,0.0,0.0,-,-,-,-,-,0.0,-,-,-,0.0,-,-,-,-,-,-,-,-,-,-,0.0,-,-,-,-,-,-,-,-,-,-,-,-,-,-,-,-,-,0.0,-,-,-,-,-,-,0.0,-,-,0.0,-,-,-,-,-,-,-,0.0,-,-,-,-,-,-,-,-,-,-,-,0.0,-,-,-,-,-,-,,-,46.42857,-,-,-,-,-,-,-,-,-,-,0.0,-,-,-,-,-,-,-,-,-,-,-,-,-,-,-,-,28.57143,-,25,-,0.0,-,-,-,-,0.0,-,-,-,75.0,-,-,-,-,-,-,-,-,-,-,0.0,-,-,-,-,-,-,-,-,-,0.0,-,-,-,-,-,0.0,-,-,-,-,0.0,-,-,-,-,-,-,-,-,-,-,-,0.0,-,-,-,-,-,-,-,-,0.0,-,-,-,0.0,46.2,18.59,0.242
3908,30336,390454,Sidek H.A.A.,2004,,-,-,-,0.0,-,-,-,-,-,-,-,-,-,0.0,-,-,-,0.0,-,-,0.0,0.0,-,-,-,-,-,0.0,-,-,-,0.0,-,-,-,-,-,-,-,-,-,-,0.0,-,-,-,-,-,-,-,-,-,-,-,-,-,-,-,-,-,0.0,-,-,-,-,-,-,0.0,-,-,0.0,-,-,-,-,-,-,-,0.0,-,-,-,-,-,-,-,-,-,-,-,0.0,-,-,-,-,-,-,,-,44.64286,-,-,-,-,-,-,-,-,-,-,0.0,-,-,-,-,-,-,-,-,-,-,-,-,-,-,-,-,28.57143,-,26.79,-,0.0,-,-,-,-,0.0,-,-,-,73.21429,-,-,-,-,-,-,-,-,-,-,0.0,-,-,-,-,-,-,-,-,-,0.0,-,-,-,-,-,0.0,-,-,-,-,0.0,-,-,-,-,-,-,-,-,-,-,-,0.0,-,-,-,-,-,-,-,-,0.0,-,-,-,0.0,46.6,19.08,0.221
3909,30336,390455,Sidek H.A.A.,2004,,-,-,-,0.0,-,-,-,-,-,-,-,-,-,0.0,-,-,-,0.0,-,-,0.0,0.0,-,-,-,-,-,0.0,-,-,-,0.0,-,-,-,-,-,-,-,-,-,-,0.0,-,-,-,-,-,-,-,-,-,-,-,-,-,-,-,-,-,0.0,-,-,-,-,-,-,0.0,-,-,0.0,-,-,-,-,-,-,-,0.0,-,-,-,-,-,-,-,-,-,-,-,0.0,-,-,-,-,-,-,,-,42.85714,-,-,-,-,-,-,-,-,-,-,0.0,-,-,-,-,-,-,-,-,-,-,-,-,-,-,-,-,28.57143,-,28.57,-,0.0,-,-,-,-,0.0,-,-,-,71.42857,-,-,-,-,-,-,-,-,-,-,0.0,-,-,-,-,-,-,-,-,-,0.0,-,-,-,-,-,0.0,-,-,-,-,0.0,-,-,-,-,-,-,-,-,-,-,-,0.0,-,-,-,-,-,-,-,-,0.0,-,-,-,0.0,45.6,18.21,0.252
3910,30336,390456,Sidek H.A.A.,2004,,-,-,-,0.0,-,-,-,-,-,-,-,-,-,0.0,-,-,-,0.0,-,-,0.0,0.0,-,-,-,-,-,0.0,-,-,-,0.0,-,-,-,-,-,-,-,-,-,-,0.0,-,-,-,-,-,-,-,-,-,-,-,-,-,-,-,-,-,0.0,-,-,-,-,-,-,0.0,-,-,0.0,-,-,-,-,-,-,-,0.0,-,-,-,-,-,-,-,-,-,-,-,0.0,-,-,-,-,-,-,,-,41.07143,-,-,-,-,-,-,-,-,-,-,0.0,-,-,-,-,-,-,-,-,-,-,-,-,-,-,-,-,28.57143,-,30.36,-,0.0,-,-,-,-,0.0,-,-,-,69.64286,-,-,-,-,-,-,-,-,-,-,0.0,-,-,-,-,-,-,-,-,-,0.0,-,-,-,-,-,0.0,-,-,-,-,0.0,-,-,-,-,-,-,-,-,-,-,-,0.0,-,-,-,-,-,-,-,-,0.0,-,-,-,0.0,44.4,17.76,0.25
3911,30336,390457,Sidek H.A.A.,2004,,-,-,-,0.0,-,-,-,-,-,-,-,-,-,0.0,-,-,-,0.0,-,-,0.0,0.0,-,-,-,-,-,0.0,-,-,-,0.0,-,-,-,-,-,-,-,-,-,-,0.0,-,-,-,-,-,-,-,-,-,-,-,-,-,-,-,-,-,0.0,-,-,-,-,-,-,0.0,-,-,0.0,-,-,-,-,-,-,-,0.0,-,-,-,-,-,-,-,-,-,-,-,0.0,-,-,-,-,-,-,,-,39.28572,-,-,-,-,-,-,-,-,-,-,0.0,-,-,-,-,-,-,-,-,-,-,-,-,-,-,-,-,28.57143,-,32.14,-,0.0,-,-,-,-,0.0,-,-,-,67.85715,-,-,-,-,-,-,-,-,-,-,0.0,-,-,-,-,-,-,-,-,-,0.0,-,-,-,-,-,0.0,-,-,-,-,0.0,-,-,-,-,-,-,-,-,-,-,-,0.0,-,-,-,-,-,-,-,-,0.0,-,-,-,0.0,40.0,15.44,0.295
3912,30337,390458,Chang K.H.,2003,,-,-,-,0.0,-,-,-,-,-,-,-,-,-,0.0,-,-,-,0.0,-,-,0.0,0.0,-,-,-,-,-,0.0,-,-,-,0.0,-,-,-,-,-,-,-,-,-,-,0.0,-,-,-,-,-,-,-,-,-,-,-,-,-,-,20,-,-,0.0,-,-,-,-,-,-,0.0,-,-,0.0,-,-,-,-,-,-,-,0.0,-,-,-,-,-,-,-,-,-,-,-,0.0,-,-,-,-,-,-,,-,0.0,-,-,-,-,-,-,-,-,-,-,0.0,-,-,-,-,-,-,-,-,-,-,-,-,-,-,-,-,80.0,-,-,-,0.0,-,-,-,-,20.0,-,-,-,100.0,-,-,-,-,-,-,-,-,-,-,0.0,-,-,-,-,-,-,-,-,-,0.0,-,-,-,-,-,0.0,-,-,-,-,0.0,-,-,-,-,-,-,-,-,-,-,-,0.0,-,-,-,-,-,-,-,-,0.0,-,-,-,0.0,71.5,28.83,0.24
3913,30337,390459,Chang K.H.,2003,,-,-,-,0.0,-,-,-,-,-,-,-,-,-,0.0,-,-,-,0.0,-,-,0.0,0.0,-,-,-,-,-,0.0,-,-,-,0.0,-,-,-,-,-,-,-,-,-,-,0.0,-,-,-,-,-,-,-,-,-,-,-,-,-,-,25,-,-,0.0,-,-,-,-,-,-,0.0,-,-,0.0,-,-,-,-,-,-,-,0.0,-,-,-,-,-,-,-,-,-,-,-,0.0,-,-,-,-,-,-,,-,0.0,-,-,-,-,-,-,-,-,-,-,0.0,-,-,-,-,-,-,-,-,-,-,-,-,-,-,-,-,75.0,-,-,-,0.0,-,-,-,-,25.0,-,-,-,100.0,-,-,-,-,-,-,-,-,-,-,0.0,-,-,-,-,-,-,-,-,-,0.0,-,-,-,-,-,0.0,-,-,-,-,0.0,-,-,-,-,-,-,-,-,-,-,-,0.0,-,-,-,-,-,-,-,-,0.0,-,-,-,0.0,70.4,28.38,0.24
3914,30337,390460,Chang K.H.,2003,,-,-,-,0.0,-,-,-,-,-,-,-,-,-,0.0,-,-,-,0.0,-,-,0.0,0.0,-,-,-,-,-,0.0,-,-,-,0.0,-,-,-,-,-,-,-,-,-,-,0.0,-,-,-,-,-,-,-,-,-,-,-,-,-,-,30,-,-,0.0,-,-,-,-,-,-,0.0,-,-,0.0,-,-,-,-,-,-,-,0.0,-,-,-,-,-,-,-,-,-,-,-,0.0,-,-,-,-,-,-,,-,0.0,-,-,-,-,-,-,-,-,-,-,0.0,-,-,-,-,-,-,-,-,-,-,-,-,-,-,-,-,70.0,-,-,-,0.0,-,-,-,-,30.0,-,-,-,100.0,-,-,-,-,-,-,-,-,-,-,0.0,-,-,-,-,-,-,-,-,-,0.0,-,-,-,-,-,0.0,-,-,-,-,0.0,-,-,-,-,-,-,-,-,-,-,-,0.0,-,-,-,-,-,-,-,-,0.0,-,-,-,0.0,70.9,28.58,0.24
3915,30337,390461,Chang K.H.,2003,,-,-,-,0.0,-,-,-,-,-,-,-,-,-,0.0,-,-,-,0.0,-,-,0.0,0.0,-,-,-,-,-,0.0,-,-,-,0.0,-,-,-,-,-,-,-,-,-,-,0.0,-,-,-,-,-,-,-,-,-,-,-,-,-,-,35,-,-,0.0,-,-,-,-,-,-,0.0,-,-,0.0,-,-,-,-,-,-,-,0.0,-,-,-,-,-,-,-,-,-,-,-,0.0,-,-,-,-,-,-,,-,0.0,-,-,-,-,-,-,-,-,-,-,0.0,-,-,-,-,-,-,-,-,-,-,-,-,-,-,-,-,65.0,-,-,-,0.0,-,-,-,-,35.0,-,-,-,100.0,-,-,-,-,-,-,-,-,-,-,0.0,-,-,-,-,-,-,-,-,-,0.0,-,-,-,-,-,0.0,-,-,-,-,0.0,-,-,-,-,-,-,-,-,-,-,-,0.0,-,-,-,-,-,-,-,-,0.0,-,-,-,0.0,73.2,29.28,0.25
3916,30337,390462,Chang K.H.,2003,,-,-,-,0.0,-,-,-,-,-,-,-,-,-,0.0,-,-,-,0.0,-,-,0.0,0.0,-,-,-,-,-,0.0,-,-,-,0.0,-,-,-,-,-,-,-,-,-,-,0.0,-,-,-,-,-,-,-,-,-,-,-,-,-,-,40,-,-,0.0,-,-,-,-,-,-,0.0,-,-,0.0,-,-,-,-,-,-,-,0.0,-,-,-,-,-,-,-,-,-,-,-,0.0,-,-,-,-,-,-,,-,0.0,-,-,-,-,-,-,-,-,-,-,0.0,-,-,-,-,-,-,-,-,-,-,-,-,-,-,-,-,60.0,-,-,-,0.0,-,-,-,-,40.0,-,-,-,100.0,-,-,-,-,-,-,-,-,-,-,0.0,-,-,-,-,-,-,-,-,-,0.0,-,-,-,-,-,0.0,-,-,-,-,0.0,-,-,-,-,-,-,-,-,-,-,-,0.0,-,-,-,-,-,-,-,-,0.0,-,-,-,0.0,72.3,29.15,0.24
3917,30337,390463,Chang K.H.,2003,,-,-,-,0.0,-,-,-,-,-,-,-,-,-,0.0,-,-,-,0.0,-,-,0.0,0.0,-,-,-,-,-,0.0,-,-,-,0.0,-,-,-,-,-,-,-,-,-,-,0.0,-,-,-,-,-,-,-,-,-,-,-,-,-,-,-,-,-,0.0,-,-,-,-,-,-,0.0,-,-,0.0,-,-,-,-,-,-,-,0.0,-,-,-,-,-,-,-,-,-,-,-,0.0,-,-,-,-,-,-,,-,0.0,-,-,-,-,-,-,-,-,-,-,0.0,-,-,-,-,-,-,-,-,-,-,-,-,-,-,-,-,100.0,-,-,-,0.0,-,-,-,-,0.0,-,-,-,100.0,-,-,-,-,-,-,-,-,-,-,0.0,-,-,-,-,-,-,-,-,-,0.0,-,-,-,-,-,0.0,-,-,-,-,0.0,-,-,-,-,-,-,-,-,-,-,-,0.0,-,-,-,-,-,-,-,-,0.0,-,-,-,0.0,31.3,12.13,0.29
3918,30391,377816,Yousef E.S.,2006,,-,-,-,0.0,-,-,-,-,-,-,-,-,-,80.0,-,-,-,0.0,-,-,0.0,20.0,-,-,-,-,-,0.0,-,-,-,0.0,-,-,-,-,-,-,-,-,-,-,0.0,-,-,-,-,-,-,-,-,-,-,-,-,-,-,-,-,-,0.0,-,-,-,-,-,-,0.0,-,-,0.0,-,-,-,-,-,-,-,0.0,-,-,-,-,-,-,-,-,-,-,-,0.0,-,-,-,-,-,-,,-,0.0,-,-,-,-,-,-,-,-,-,-,0.0,-,-,-,-,-,-,-,-,-,-,-,-,-,-,-,-,0.0,-,-,-,0.0,-,-,-,-,100.0,-,-,-,100.0,-,-,-,-,-,-,-,-,-,-,0.0,-,-,-,-,-,-,-,-,-,0.0,-,-,-,-,-,0.0,-,-,-,-,0.0,-,-,-,-,-,-,-,-,-,-,-,0.0,-,-,-,-,-,-,-,-,0.0,-,-,-,0.0,57.6,23.06,0.25
3919,30391,377817,Yousef E.S.,2006,,-,-,-,0.0,-,-,-,-,-,-,-,-,-,79.20792,-,-,-,0.0,-,-,0.0,19.80198,-,-,-,-,-,0.0,-,-,-,0.0,-,-,-,-,-,-,-,-,-,-,0.0,-,-,-,-,-,-,-,-,-,-,-,-,-,-,-,-,-,0.0,-,-,-,-,-,-,0.0,-,-,0.0,-,-,-,-,-,-,-,0.0,-,-,-,-,-,-,-,-,-,-,-,0.0,-,-,-,-,-,-,,-,0.0,-,-,-,-,-,-,-,-,-,-,0.0,-,-,-,-,-,-,-,-,-,-,-,-,-,-,-,-,0.0,-,-,-,0.0,-,0.9901,-,-,100.0,-,-,-,100.0,-,-,-,-,-,-,-,-,-,-,0.0,-,-,-,-,-,-,-,-,-,0.0,-,-,-,-,-,0.0,-,-,-,-,0.0,-,-,-,-,-,-,-,-,-,-,-,0.0,-,-,-,-,-,-,-,-,0.0,-,-,-,0.0,55.3,22.03,0.258
3920,30391,377818,Yousef E.S.,2006,,-,-,-,0.0,-,-,-,-,-,-,-,-,-,79.20792,-,-,-,0.0,-,-,0.0,19.80198,-,-,-,-,-,0.0,-,-,-,0.0,-,-,-,-,-,-,-,-,-,-,0.0,-,-,-,-,-,-,-,-,-,-,-,-,-,-,-,-,-,0.0,-,-,-,-,-,-,0.0,-,-,0.0,-,-,-,-,-,-,-,0.0,-,-,-,-,-,-,-,-,-,-,-,0.0,-,-,-,-,-,-,,-,0.0,-,-,-,-,-,-,-,-,-,-,0.0,-,-,-,-,-,-,-,-,0.9901,-,-,-,-,-,-,-,0.0,-,-,-,0.0,-,-,-,-,100.0,-,-,-,100.0,-,-,-,-,-,-,-,-,-,-,0.0,-,-,-,-,-,-,-,-,-,0.0,-,-,-,-,-,0.0,-,-,-,-,0.0,-,-,-,-,-,-,-,-,-,-,-,0.0,-,-,-,-,-,-,-,-,0.0,-,-,-,0.0,56.2,22.29,0.262
3921,30391,377819,Yousef E.S.,2006,,-,-,-,0.0,-,-,-,-,-,-,-,-,-,79.20792,-,-,-,0.0,-,-,0.0,19.80198,-,-,-,-,-,0.0,-,-,-,0.0,-,-,-,-,-,-,-,-,-,-,0.0,-,-,-,-,-,-,-,-,-,-,-,-,-,-,-,-,-,0.0,-,-,-,-,-,-,0.0,-,-,0.0,-,-,-,-,-,-,-,0.0,-,-,-,-,-,-,-,-,-,-,-,0.0,-,-,-,-,-,-,,-,0.0,-,-,-,-,-,-,-,-,-,-,0.0,-,-,-,-,-,-,-,-,-,-,-,-,-,-,-,-,0.0,-,-,-,0.0,-,-,-,-,100.0,-,-,-,100.0,-,-,-,-,-,-,-,-,-,-,0.0,0.9901,-,-,-,-,-,-,-,-,0.0,-,-,-,-,-,0.0,-,-,-,-,0.0,-,-,-,-,-,-,-,-,-,-,-,0.0,-,-,-,-,-,-,-,-,0.0,-,-,-,0.0,58.0,22.8,0.273
3922,30391,377820,Yousef E.S.,2006,,-,-,-,0.0,-,-,-,-,-,-,-,-,-,79.20792,-,-,-,0.0,-,-,0.0,19.80198,-,-,-,-,-,0.0,-,-,-,0.0,-,-,-,-,-,-,-,-,-,-,0.0,-,-,-,-,-,-,-,-,-,-,0.9901,-,-,-,-,-,-,0.0,-,-,-,-,-,-,0.0,-,-,0.0,-,-,-,-,-,-,-,0.0,-,-,-,-,-,-,-,-,-,-,-,0.0,-,-,-,-,-,-,,-,0.0,-,-,-,-,-,-,-,-,-,-,0.0,-,-,-,-,-,-,-,-,-,-,-,-,-,-,-,-,0.0,-,-,-,0.0,-,-,-,-,100.0,-,-,-,100.0,-,-,-,-,-,-,-,-,-,-,0.0,-,-,-,-,-,-,-,-,-,0.0,-,-,-,-,-,0.0,-,-,-,-,0.0,-,-,-,-,-,-,-,-,-,-,-,0.0,-,-,-,-,-,-,-,-,0.0,-,-,-,0.0,58.4,22.91,0.277
3923,30391,377821,Yousef E.S.,2006,,-,-,-,0.0,-,-,-,-,-,-,-,-,-,79.20792,-,-,-,0.0,-,-,0.0,19.80198,-,-,-,-,-,0.0,-,-,-,0.0,-,-,-,-,-,-,-,-,-,-,0.0,-,-,-,-,-,-,-,-,-,-,-,-,-,-,-,-,-,0.0,-,-,-,0.9901,-,-,0.0,-,-,0.0,-,-,-,-,-,-,-,0.0,-,-,-,-,-,-,-,-,-,-,-,0.0,-,-,-,-,-,-,,-,0.0,-,-,-,-,-,-,-,-,-,-,0.0,-,-,-,-,-,-,-,-,-,-,-,-,-,-,-,-,0.0,-,-,-,0.0,-,-,-,-,100.0,-,-,-,100.0,-,-,-,-,-,-,-,-,-,-,0.0,-,-,-,-,-,-,-,-,-,0.0,-,-,-,-,-,0.0,-,-,-,-,0.0,-,-,-,-,-,-,-,-,-,-,-,0.0,-,-,-,-,-,-,-,-,0.0,-,-,-,0.0,62.0,24.31,0.277
3924,30391,377822,Yousef E.S.,2006,,-,-,-,0.0,-,-,-,-,-,-,-,-,-,79.20792,-,-,-,0.0,-,-,0.0,19.80198,-,-,-,-,-,0.0,-,-,-,0.0,-,-,-,-,-,-,-,-,-,-,0.0,-,-,-,-,-,-,-,0.9901,-,-,-,-,-,-,-,-,-,0.0,-,-,-,-,-,-,0.0,-,-,0.0,-,-,-,-,-,-,-,0.0,-,-,-,-,-,-,-,-,-,-,-,0.0,-,-,-,-,-,-,,-,0.0,-,-,-,-,-,-,-,-,-,-,0.0,-,-,-,-,-,-,-,-,-,-,-,-,-,-,-,-,0.0,-,-,-,0.0,-,-,-,-,100.0,-,-,-,100.0,-,-,-,-,-,-,-,-,-,-,0.0,-,-,-,-,-,-,-,-,-,0.0,-,-,-,-,-,0.0,-,-,-,-,0.0,-,-,-,-,-,-,-,-,-,-,-,0.0,-,-,-,-,-,-,-,-,0.0,-,-,-,0.0,64.1,25.11,0.277
3925,30494,390593,Yousef E.S.,2006,,-,-,-,0.0,-,-,-,-,-,-,-,-,-,0.0,-,-,-,0.0,-,-,0.0,0.0,-,-,-,-,-,0.0,-,-,-,0.0,-,-,-,-,-,-,-,-,-,-,0.0,-,-,-,-,-,-,-,-,-,-,-,-,-,-,-,-,-,0.0,-,-,-,-,-,-,0.0,-,-,0.0,-,-,-,-,-,-,-,0.0,-,-,-,-,-,-,-,-,-,-,-,0.0,-,-,-,-,-,-,,-,0.0,-,-,-,-,-,-,-,-,-,-,0.0,-,-,-,-,-,-,-,-,-,-,-,-,-,-,-,-,0.0,-,-,-,0.0,-,-,-,-,0.0,-,-,-,100.0,-,-,-,-,-,-,-,-,-,-,0.0,-,-,-,-,-,-,-,-,-,0.0,-,-,-,-,-,80.0,-,-,-,-,0.0,-,-,-,-,-,-,-,-,-,-,-,15.0,-,-,-,-,-,-,-,-,0.0,-,-,-,5.0,37.3,13.65,0.366
3926,30494,390594,Yousef E.S.,2006,,-,-,-,0.0,-,-,-,-,-,-,-,-,-,0.0,-,-,-,0.0,-,-,0.0,0.0,-,-,-,-,-,0.0,-,-,-,0.0,-,-,-,-,-,-,-,-,-,-,0.0,-,-,-,-,-,-,-,-,-,-,-,-,-,-,-,-,-,0.0,-,-,-,-,-,-,0.0,-,-,0.0,-,-,-,-,-,-,-,0.0,-,-,-,-,-,-,-,-,-,-,-,0.0,-,-,-,-,-,-,,-,0.0,-,-,-,-,-,-,-,-,-,-,0.0,-,-,-,-,-,-,-,-,-,-,-,-,-,-,-,-,0.0,-,-,-,0.0,-,-,-,-,0.0,-,-,-,100.0,-,-,-,-,-,-,-,-,-,-,0.0,-,-,-,-,-,-,-,-,-,0.0,-,-,-,-,-,77.5,-,-,-,-,0.0,-,-,-,-,-,-,-,-,-,-,-,17.5,-,-,-,-,-,-,-,-,0.0,-,-,-,5.0,38.4,14.06,0.365
3927,30494,390595,Yousef E.S.,2006,,-,-,-,0.0,-,-,-,-,-,-,-,-,-,0.0,-,-,-,0.0,-,-,0.0,0.0,-,-,-,-,-,0.0,-,-,-,0.0,-,-,-,-,-,-,-,-,-,-,0.0,-,-,-,-,-,-,-,-,-,-,-,-,-,-,-,-,-,0.0,-,-,-,-,-,-,0.0,-,-,0.0,-,-,-,-,-,-,-,0.0,-,-,-,-,-,-,-,-,-,-,-,0.0,-,-,-,-,-,-,,-,0.0,-,-,-,-,-,-,-,-,-,-,0.0,-,-,-,-,-,-,-,-,-,-,-,-,-,-,-,-,0.0,-,-,-,0.0,-,-,-,-,0.0,-,-,-,100.0,-,-,-,-,-,-,-,-,-,-,0.0,-,-,-,-,-,-,-,-,-,0.0,-,-,-,-,-,75.0,-,-,-,-,0.0,-,-,-,-,-,-,-,-,-,-,-,20.0,-,-,-,-,-,-,-,-,0.0,-,-,-,5.0,39.5,14.47,0.364
3928,30494,390596,Yousef E.S.,2006,,-,-,-,0.0,-,-,-,-,-,-,-,-,-,0.0,-,-,-,0.0,-,-,0.0,0.0,-,-,-,-,-,0.0,-,-,-,0.0,-,-,-,-,-,-,-,-,-,-,0.0,-,-,-,-,-,-,-,-,-,-,-,-,-,-,-,-,-,0.0,-,-,-,-,-,-,0.0,-,-,0.0,-,-,-,-,-,-,-,0.0,-,-,-,-,-,-,-,-,-,-,-,0.0,-,-,-,-,-,-,,-,0.0,-,-,-,-,-,-,-,-,-,-,0.0,-,-,-,-,-,-,-,-,-,-,-,-,-,-,-,-,0.0,-,-,-,0.0,-,-,-,-,0.0,-,-,-,100.0,-,-,-,-,-,-,-,-,-,-,0.0,-,-,-,-,-,-,-,-,-,0.0,-,-,-,-,-,70.0,-,-,-,-,0.0,-,-,-,-,-,-,-,-,-,-,-,25.0,-,-,-,-,-,-,-,-,0.0,-,-,-,5.0,46.8,17.11,0.367
3929,30499,390612,Sakai R.,2000,,-,-,-,0.0,-,-,-,-,-,-,-,-,-,0.0,-,-,-,0.0,-,-,0.0,0.0,-,-,-,-,-,0.0,-,-,-,0.0,-,-,-,-,-,-,-,-,-,-,0.0,-,-,-,-,-,-,-,-,-,-,-,-,-,-,-,-,-,0.0,-,-,-,-,-,-,0.0,-,-,0.0,-,-,-,-,-,-,-,15.0,-,-,-,-,-,-,-,-,-,-,-,0.0,-,-,-,-,-,-,,-,0.0,-,-,-,-,-,-,-,-,-,-,0.0,-,-,-,-,-,-,15,-,-,-,-,-,-,-,-,-,0.0,-,-,-,0.0,-,-,-,-,0.0,-,-,-,100.0,-,-,-,-,-,-,-,-,-,-,0.0,-,-,-,-,-,-,-,-,-,0.0,-,-,-,-,-,70.0,-,-,-,-,0.0,-,-,-,-,-,-,-,-,-,-,-,0.0,-,-,-,-,-,-,-,-,0.0,-,-,-,0.0,46.8,19.02,0.23
3930,30756,391253,Senin H.B.,1994,,-,-,-,0.0,-,-,-,-,-,-,-,-,-,0.0,-,-,-,0.0,-,-,0.0,0.0,-,-,-,-,-,0.0,-,-,-,0.0,-,-,-,-,-,-,-,-,-,-,0.0,-,-,-,-,-,-,-,-,-,-,-,-,-,-,-,-,-,0.0,-,-,-,-,-,-,0.0,-,-,0.0,-,-,-,-,-,-,-,0.0,-,-,-,-,-,-,-,5.5,-,-,-,0.0,-,-,-,-,-,-,,-,0.0,-,-,-,-,-,-,-,-,-,-,0.0,-,-,-,-,-,-,-,-,-,-,-,-,-,-,-,-,73.9,-,-,-,0.0,-,-,-,-,26.1,-,-,-,100.0,-,-,-,-,-,-,-,-,-,-,0.0,20.6,-,-,-,-,-,-,-,-,0.0,-,-,-,-,-,0.0,-,-,-,-,0.0,-,-,-,-,-,-,-,-,-,-,-,0.0,-,-,-,-,-,-,-,-,0.0,-,-,-,0.0,60.1,23.83,0.261
3931,30756,391254,Senin H.B.,1994,,-,-,-,0.0,-,-,-,-,-,-,-,-,-,0.0,-,-,-,0.0,-,-,0.0,0.0,-,-,-,-,-,0.0,-,-,-,0.0,-,-,-,-,-,-,-,-,-,-,0.0,-,-,-,-,-,-,-,-,-,-,-,-,-,-,-,-,-,0.0,-,-,-,-,-,-,0.0,-,-,0.0,-,-,-,-,-,-,-,0.0,-,-,-,-,-,-,-,16.6,-,-,-,0.0,-,-,-,-,-,-,,-,0.0,-,-,-,-,-,-,-,-,-,-,0.0,-,-,-,-,-,-,-,-,-,-,-,-,-,-,-,-,74.8,-,-,-,0.0,-,-,-,-,25.2,-,-,-,100.0,-,-,-,-,-,-,-,-,-,-,0.0,8.6,-,-,-,-,-,-,-,-,0.0,-,-,-,-,-,0.0,-,-,-,-,0.0,-,-,-,-,-,-,-,-,-,-,-,0.0,-,-,-,-,-,-,-,-,0.0,-,-,-,0.0,62.3,24.68,0.262
3932,30756,391255,Senin H.B.,1994,,-,-,-,0.0,-,-,-,-,-,-,-,-,-,0.0,-,-,-,0.0,-,-,0.0,0.0,-,-,-,-,-,0.0,-,-,-,0.0,-,-,-,-,-,-,-,-,-,-,0.0,-,-,-,-,-,-,-,-,-,-,-,-,-,-,-,-,-,0.0,-,-,-,-,-,-,0.0,-,-,0.0,-,-,-,-,-,-,-,0.0,-,-,-,-,-,-,-,22.2,-,-,-,0.0,-,-,-,-,-,-,,-,0.0,-,-,-,-,-,-,-,-,-,-,0.0,-,-,-,-,-,-,-,-,-,-,-,-,-,-,-,-,77.8,-,-,-,0.0,-,-,-,-,22.2,-,-,-,100.0,-,-,-,-,-,-,-,-,-,-,0.0,-,-,-,-,-,-,-,-,-,0.0,-,-,-,-,-,0.0,-,-,-,-,0.0,-,-,-,-,-,-,-,-,-,-,-,0.0,-,-,-,-,-,-,-,-,0.0,-,-,-,0.0,52.7,20.74,0.27
3933,30756,391256,Senin H.B.,1994,,-,-,-,0.0,-,-,-,-,-,-,-,-,-,0.0,-,-,-,0.0,-,-,0.0,0.0,-,-,-,-,-,0.0,-,-,-,0.0,-,-,-,-,-,-,-,-,-,-,0.0,-,-,-,-,-,-,-,-,-,-,-,-,-,-,-,-,-,0.0,-,-,-,-,-,-,0.0,-,-,0.0,-,-,-,-,-,-,-,0.0,-,-,-,-,-,-,-,26.3,-,-,-,0.0,-,-,-,-,-,-,,-,0.0,-,-,-,-,-,-,-,-,-,-,0.0,-,-,-,-,-,-,-,-,-,-,-,-,-,-,-,-,73.7,-,-,-,0.0,-,-,-,-,26.3,-,-,-,100.0,-,-,-,-,-,-,-,-,-,-,0.0,-,-,-,-,-,-,-,-,-,0.0,-,-,-,-,-,0.0,-,-,-,-,0.0,-,-,-,-,-,-,-,-,-,-,-,0.0,-,-,-,-,-,-,-,-,0.0,-,-,-,0.0,57.2,23.04,0.241
3934,30756,391257,Senin H.B.,1994,,-,-,-,0.0,-,-,-,-,-,-,-,-,-,0.0,-,-,-,0.0,-,-,0.0,0.0,-,-,-,-,-,0.0,-,-,-,0.0,-,-,-,-,-,-,-,-,-,-,0.0,-,-,-,-,-,-,-,-,-,-,-,-,-,-,-,-,-,0.0,-,-,-,-,-,-,0.0,-,-,0.0,-,-,-,-,-,-,-,0.0,-,-,-,-,-,-,-,-,-,-,-,0.0,-,-,-,-,-,-,,-,0.0,-,-,-,-,-,-,-,-,-,-,0.0,-,-,-,-,-,-,-,-,-,-,-,-,-,-,-,-,78.8,-,-,-,0.0,-,-,-,-,21.2,-,-,-,100.0,-,-,-,-,-,-,-,-,-,-,0.0,21.2,-,-,-,-,-,-,-,-,0.0,-,-,-,-,-,0.0,-,-,-,-,0.0,-,-,-,-,-,-,-,-,-,-,-,0.0,-,-,-,-,-,-,-,-,0.0,-,-,-,0.0,57.7,23.45,0.23
3935,30756,391258,Senin H.B.,1994,,-,-,-,0.0,-,-,-,-,-,-,-,-,-,0.0,-,-,-,0.0,-,-,0.0,0.0,-,-,-,-,-,0.0,-,-,-,0.0,-,-,-,-,-,-,-,-,-,-,0.0,-,-,-,-,-,-,-,-,-,-,-,-,-,-,-,-,-,0.0,-,-,-,-,-,-,0.0,-,-,0.0,-,-,-,-,-,-,-,0.0,-,-,-,-,-,-,-,-,-,-,-,0.0,-,-,-,-,-,-,,-,0.0,-,-,-,-,-,-,-,-,-,-,0.0,-,-,-,-,-,-,-,-,-,-,-,-,-,-,-,-,77.6,-,-,-,0.0,-,-,-,-,22.4,-,-,-,100.0,-,-,-,-,-,-,-,-,-,-,0.0,22.4,-,-,-,-,-,-,-,-,0.0,-,-,-,-,-,0.0,-,-,-,-,0.0,-,-,-,-,-,-,-,-,-,-,-,0.0,-,-,-,-,-,-,-,-,0.0,-,-,-,0.0,57.8,23.61,0.224
3936,30772,377581,Lin Chung-Chern,2006,,-,-,-,0.0,-,-,-,-,-,-,-,-,-,0.0,-,-,-,0.0,-,-,0.0,0.0,-,-,-,-,-,0.0,-,-,-,0.0,-,-,-,-,-,-,-,-,-,-,0.0,-,-,-,-,-,-,-,-,-,-,-,-,-,-,-,-,-,0.0,-,-,-,-,-,-,0.0,-,-,0.0,-,-,-,-,-,-,-,0.0,-,-,-,-,-,-,-,-,-,-,-,24.66095,-,-,-,-,-,-,,-,0.0,-,-,-,-,-,-,-,-,-,-,0.0,-,-,-,-,-,-,-,-,-,-,-,-,-,-,-,-,0.0,-,-,-,0.0,-,-,-,-,0.0,-,-,-,100.0,-,-,-,-,-,-,-,-,-,-,75.33905,-,-,-,-,-,-,-,-,-,0.0,-,-,-,-,-,0.0,-,-,-,-,0.0,-,-,-,-,-,-,-,-,-,-,-,0.0,-,-,-,-,-,-,-,-,0.0,-,-,-,0.0,83.8,34.2,0.23
3937,30772,377582,Lin Chung-Chern,2006,,-,-,-,0.0,-,-,-,-,-,-,-,-,-,0.0,-,-,-,0.0,-,-,0.0,0.0,-,-,-,-,-,0.0,-,-,-,0.0,-,-,-,-,-,-,-,-,-,-,0.0,-,-,-,-,-,-,-,-,-,-,-,-,-,-,-,-,-,0.0,-,-,-,-,-,-,0.0,-,-,0.0,-,-,-,-,-,-,-,0.0,-,-,-,-,-,-,-,-,-,-,-,33.45267,-,-,-,-,-,-,,-,0.0,-,-,-,-,-,-,-,-,-,-,0.0,-,-,-,-,-,-,-,-,-,-,-,-,-,-,-,-,0.0,-,-,-,0.0,-,-,-,-,0.0,-,-,-,100.0,-,-,-,-,-,-,-,-,-,-,66.54733,-,-,-,-,-,-,-,-,-,0.0,-,-,-,-,-,0.0,-,-,-,-,0.0,-,-,-,-,-,-,-,-,-,-,-,0.0,-,-,-,-,-,-,-,-,0.0,-,-,-,0.0,92.6,36.7,0.26
3938,30772,377583,Lin Chung-Chern,2006,,-,-,-,0.0,-,-,-,-,-,-,-,-,-,0.0,-,-,-,0.0,-,-,0.0,0.0,-,-,-,-,-,0.0,-,-,-,0.0,-,-,-,-,-,-,-,-,-,-,0.0,-,-,-,-,-,-,-,-,-,-,-,-,-,-,-,-,-,0.0,-,-,-,-,-,-,0.0,-,-,0.0,-,-,-,-,-,-,-,0.0,-,-,-,-,-,-,-,-,-,-,-,32.01004,-,-,-,-,-,-,,-,0.0,-,-,-,-,-,-,-,-,-,-,0.0,-,-,-,-,-,-,-,-,-,-,-,-,-,-,-,-,0.0,-,-,-,0.0,-,-,-,-,0.0,-,-,-,99.99999,-,-,-,-,-,-,-,-,-,-,63.67751,-,-,-,-,-,-,-,-,-,0.0,-,-,-,-,-,0.0,-,-,-,-,0.0,-,-,-,-,-,-,-,-,-,-,-,0.0,-,-,-,-,-,-,-,-,0.0,-,-,-,4.312445,78.4,32.1,0.22
3939,30900,391615,Schilling F.R.,2001,,-,-,-,25.04763,-,-,-,-,-,-,-,-,-,0.0,-,-,-,0.0,-,-,0.0,0.0,-,-,-,-,-,25.52352,-,-,-,0.0,-,-,-,-,-,-,-,-,-,-,0.0,-,-,-,-,-,-,-,-,-,-,-,-,-,-,-,-,-,0.0,-,-,-,-,-,-,0.0,-,-,0.0,-,-,-,-,-,-,-,0.0,-,-,-,-,-,-,-,-,-,-,-,0.0,-,-,-,-,-,-,,-,0.0,-,-,-,-,-,-,-,-,-,-,0.0,-,-,-,-,-,-,-,-,-,-,-,-,-,-,-,-,0.0,-,-,-,0.0,-,-,-,-,25.04763,-,-,-,100.0,-,-,-,-,-,-,-,-,-,-,49.42885,-,-,-,-,-,-,-,-,-,0.0,-,-,-,-,-,0.0,-,-,-,-,0.0,-,-,-,-,-,-,-,-,-,-,-,0.0,-,-,-,-,-,-,-,-,0.0,-,-,-,0.0,97.5,38.5,0.267
3940,30900,391616,Schilling F.R.,2001,,-,-,-,19.05529,-,-,-,-,-,-,-,-,-,0.0,-,-,-,0.0,-,-,0.0,0.0,-,-,-,-,-,25.91111,-,-,-,0.0,-,-,-,-,-,-,-,-,-,-,0.0,-,-,-,-,-,-,-,-,-,-,-,-,-,-,-,-,-,0.0,-,-,-,-,-,-,0.0,-,-,0.0,-,-,-,-,-,-,-,0.0,-,-,-,-,-,-,-,-,-,-,-,0.0,-,-,-,-,-,-,,-,6.225402,-,-,-,-,-,-,-,-,-,-,0.0,-,-,-,-,-,-,-,-,-,-,-,-,-,-,-,-,0.0,-,-,-,0.0,-,-,-,-,19.05529,-,-,-,100.0,-,-,-,-,-,-,-,-,-,-,48.8082,-,-,-,-,-,-,-,-,-,0.0,-,-,-,-,-,0.0,-,-,-,-,0.0,-,-,-,-,-,-,-,-,-,-,-,0.0,-,-,-,-,-,-,-,-,0.0,-,-,-,0.0,97.5,38.4,0.269
3941,30900,391617,Schilling F.R.,2001,,-,-,-,13.25232,-,-,-,-,-,-,-,-,-,0.0,-,-,-,0.0,-,-,0.0,0.0,-,-,-,-,-,25.07647,-,-,-,0.0,-,-,-,-,-,-,-,-,-,-,0.0,-,-,-,-,-,-,-,-,-,-,-,-,-,-,-,-,-,0.0,-,-,-,-,-,-,0.0,-,-,0.0,-,-,-,-,-,-,-,0.0,-,-,-,-,-,-,-,-,-,-,-,0.0,-,-,-,-,-,-,,-,11.97117,-,-,-,-,-,-,-,-,-,-,0.0,-,-,-,-,-,-,-,-,-,-,-,-,-,-,-,-,0.0,-,-,-,0.0,-,-,-,-,13.25232,-,-,-,100.0,-,-,-,-,-,-,-,-,-,-,49.70005,-,-,-,-,-,-,-,-,-,0.0,-,-,-,-,-,0.0,-,-,-,-,0.0,-,-,-,-,-,-,-,-,-,-,-,0.0,-,-,-,-,-,-,-,-,0.0,-,-,-,0.0,98.6,38.8,0.27
3942,30900,391618,Schilling F.R.,2001,,-,-,-,10.68949,-,-,-,-,-,-,-,-,-,0.0,-,-,-,0.0,-,-,0.0,0.0,-,-,-,-,-,24.51276,-,-,-,0.0,-,-,-,-,-,-,-,-,-,-,0.0,-,-,-,-,-,-,-,-,-,-,-,-,-,-,-,-,-,0.0,-,-,-,-,-,-,0.0,-,-,0.0,-,-,-,-,-,-,-,0.0,-,-,-,-,-,-,-,-,-,-,-,0.0,-,-,-,-,-,-,,-,14.44568,-,-,-,-,-,-,-,-,-,-,0.0,-,-,-,-,-,-,-,-,-,-,-,-,-,-,-,-,0.0,-,-,-,0.0,-,-,-,-,10.68949,-,-,-,100.0,-,-,-,-,-,-,-,-,-,-,50.35206,-,-,-,-,-,-,-,-,-,0.0,-,-,-,-,-,0.0,-,-,-,-,0.0,-,-,-,-,-,-,-,-,-,-,-,0.0,-,-,-,-,-,-,-,-,0.0,-,-,-,0.0,99.3,39.1,0.272
3943,30900,391619,Schilling F.R.,2001,,-,-,-,8.389088,-,-,-,-,-,-,-,-,-,0.0,-,-,-,0.0,-,-,0.0,0.0,-,-,-,-,-,25.51761,-,-,-,0.0,-,-,-,-,-,-,-,-,-,-,0.0,-,-,-,-,-,-,-,-,-,-,-,-,-,-,-,-,-,0.0,-,-,-,-,-,-,0.0,-,-,0.0,-,-,-,-,-,-,-,0.0,-,-,-,-,-,-,-,-,-,-,-,0.0,-,-,-,-,-,-,,-,16.74765,-,-,-,-,-,-,-,-,-,-,0.0,-,-,-,-,-,-,-,-,-,-,-,-,-,-,-,-,0.0,-,-,-,0.0,-,-,-,-,8.389088,-,-,-,100.0,-,-,-,-,-,-,-,-,-,-,49.34565,-,-,-,-,-,-,-,-,-,0.0,-,-,-,-,-,0.0,-,-,-,-,0.0,-,-,-,-,-,-,-,-,-,-,-,0.0,-,-,-,-,-,-,-,-,0.0,-,-,-,0.0,101.0,39.7,0.271
3944,30900,391620,Schilling F.R.,2001,,-,-,-,3.963795,-,-,-,-,-,-,-,-,-,0.0,-,-,-,0.0,-,-,0.0,0.0,-,-,-,-,-,25.09054,-,-,-,0.0,-,-,-,-,-,-,-,-,-,-,0.0,-,-,-,-,-,-,-,-,-,-,-,-,-,-,-,-,-,0.0,-,-,-,-,-,-,0.0,-,-,0.0,-,-,-,-,-,-,-,0.0,-,-,-,-,-,-,-,-,-,-,-,0.0,-,-,-,-,-,-,,-,21.29986,-,-,-,-,-,-,-,-,-,-,0.0,-,-,-,-,-,-,-,-,-,-,-,-,-,-,-,-,0.0,-,-,-,0.0,-,-,-,-,3.963795,-,-,-,100.0,-,-,-,-,-,-,-,-,-,-,49.6458,-,-,-,-,-,-,-,-,-,0.0,-,-,-,-,-,0.0,-,-,-,-,0.0,-,-,-,-,-,-,-,-,-,-,-,0.0,-,-,-,-,-,-,-,-,0.0,-,-,-,0.0,102.0,40.1,0.273
3945,30900,391621,Schilling F.R.,2001,,-,-,-,0.0,-,-,-,-,-,-,-,-,-,0.0,-,-,-,0.0,-,-,0.0,0.0,-,-,-,-,-,24.99356,-,-,-,0.0,-,-,-,-,-,-,-,-,-,-,0.0,-,-,-,-,-,-,-,-,-,-,-,-,-,-,-,-,-,0.0,-,-,-,-,-,-,0.0,-,-,0.0,-,-,-,-,-,-,-,0.0,-,-,-,-,-,-,-,-,-,-,-,0.0,-,-,-,-,-,-,,-,24.54124,-,-,-,-,-,-,-,-,-,-,0.0,-,-,-,-,-,-,-,-,-,-,-,-,-,-,-,-,0.0,-,-,-,0.0,-,-,-,-,0.0,-,-,-,100.0,-,-,-,-,-,-,-,-,-,-,50.4652,-,-,-,-,-,-,-,-,-,0.0,-,-,-,-,-,0.0,-,-,-,-,0.0,-,-,-,-,-,-,-,-,-,-,-,0.0,-,-,-,-,-,-,-,-,0.0,-,-,-,0.0,102.0,40.2,0.276
3946,30900,391622,Schilling F.R.,2001,,-,-,-,16.24073,-,-,-,-,-,-,-,-,-,0.0,-,-,-,0.0,-,-,0.0,0.0,-,-,-,-,-,21.39032,-,-,-,0.0,-,-,-,-,-,-,-,-,-,-,0.0,-,-,-,-,-,-,-,-,-,-,-,-,-,-,-,-,-,0.0,-,-,-,-,-,-,0.0,-,-,0.0,-,-,-,-,-,-,-,0.0,-,-,-,-,-,-,-,-,-,-,-,0.0,-,-,-,-,-,-,,-,15.07782,-,-,-,-,-,-,-,-,-,-,0.0,-,-,-,-,-,-,-,-,-,-,-,-,-,-,-,-,0.0,-,-,-,0.0,-,-,-,-,16.24073,-,-,-,100.0,-,-,-,-,-,-,-,-,-,-,47.29113,-,-,-,-,-,-,-,-,-,0.0,-,-,-,-,-,0.0,-,-,-,-,0.0,-,-,-,-,-,-,-,-,-,-,-,0.0,-,-,-,-,-,-,-,-,0.0,-,-,-,0.0,102.0,40.1,0.272
3947,30900,391623,Schilling F.R.,2001,,-,-,-,11.5255,-,-,-,-,-,-,-,-,-,0.0,-,-,-,0.0,-,-,0.0,0.0,-,-,-,-,-,21.52786,-,-,-,0.0,-,-,-,-,-,-,-,-,-,-,0.0,-,-,-,-,-,-,-,-,-,-,-,-,-,-,-,-,-,0.0,-,-,-,-,-,-,0.0,-,-,0.0,-,-,-,-,-,-,-,0.0,-,-,-,-,-,-,-,-,-,-,-,0.0,-,-,-,-,-,-,,-,19.86338,-,-,-,-,-,-,-,-,-,-,0.0,-,-,-,-,-,-,-,-,-,-,-,-,-,-,-,-,0.0,-,-,-,0.0,-,-,-,-,11.5255,-,-,-,100.0,-,-,-,-,-,-,-,-,-,-,47.08326,-,-,-,-,-,-,-,-,-,0.0,-,-,-,-,-,0.0,-,-,-,-,0.0,-,-,-,-,-,-,-,-,-,-,-,0.0,-,-,-,-,-,-,-,-,0.0,-,-,-,0.0,103.0,40.6,0.274
3948,30900,391624,Schilling F.R.,2001,,-,-,-,7.450336,-,-,-,-,-,-,-,-,-,0.0,-,-,-,0.0,-,-,0.0,0.0,-,-,-,-,-,21.37594,-,-,-,0.0,-,-,-,-,-,-,-,-,-,-,0.0,-,-,-,-,-,-,-,-,-,-,-,-,-,-,-,-,-,0.0,-,-,-,-,-,-,0.0,-,-,0.0,-,-,-,-,-,-,-,0.0,-,-,-,-,-,-,-,-,-,-,-,0.0,-,-,-,-,-,-,,-,23.58847,-,-,-,-,-,-,-,-,-,-,0.0,-,-,-,-,-,-,-,-,-,-,-,-,-,-,-,-,0.0,-,-,-,0.0,-,-,-,-,7.450336,-,-,-,100.0,-,-,-,-,-,-,-,-,-,-,47.58525,-,-,-,-,-,-,-,-,-,0.0,-,-,-,-,-,0.0,-,-,-,-,0.0,-,-,-,-,-,-,-,-,-,-,-,0.0,-,-,-,-,-,-,-,-,0.0,-,-,-,0.0,102.0,40.3,0.275
3949,30900,391625,Schilling F.R.,2001,,-,-,-,3.527513,-,-,-,-,-,-,-,-,-,0.0,-,-,-,0.0,-,-,0.0,0.0,-,-,-,-,-,21.87656,-,-,-,0.0,-,-,-,-,-,-,-,-,-,-,0.0,-,-,-,-,-,-,-,-,-,-,-,-,-,-,-,-,-,0.0,-,-,-,-,-,-,0.0,-,-,0.0,-,-,-,-,-,-,-,0.0,-,-,-,-,-,-,-,-,-,-,-,0.0,-,-,-,-,-,-,,-,26.66082,-,-,-,-,-,-,-,-,-,-,0.0,-,-,-,-,-,-,-,-,-,-,-,-,-,-,-,-,0.0,-,-,-,0.0,-,-,-,-,3.527513,-,-,-,100.0,-,-,-,-,-,-,-,-,-,-,47.9351,-,-,-,-,-,-,-,-,-,0.0,-,-,-,-,-,0.0,-,-,-,-,0.0,-,-,-,-,-,-,-,-,-,-,-,0.0,-,-,-,-,-,-,-,-,0.0,-,-,-,0.0,104.0,41.1,0.275
3950,30900,391626,Schilling F.R.,2001,,-,-,-,13.69543,-,-,-,-,-,-,-,-,-,0.0,-,-,-,0.0,-,-,0.0,0.0,-,-,-,-,-,19.25647,-,-,-,0.0,-,-,-,-,-,-,-,-,-,-,0.0,-,-,-,-,-,-,-,-,-,-,-,-,-,-,-,-,-,0.0,-,-,-,-,-,-,0.0,-,-,0.0,-,-,-,-,-,-,-,0.0,-,-,-,-,-,-,-,-,-,-,-,0.0,-,-,-,-,-,-,,-,21.35739,-,-,-,-,-,-,-,-,-,-,0.0,-,-,-,-,-,-,-,-,-,-,-,-,-,-,-,-,0.0,-,-,-,0.0,-,-,-,-,13.69543,-,-,-,100.0,-,-,-,-,-,-,-,-,-,-,45.69071,-,-,-,-,-,-,-,-,-,0.0,-,-,-,-,-,0.0,-,-,-,-,0.0,-,-,-,-,-,-,-,-,-,-,-,0.0,-,-,-,-,-,-,-,-,0.0,-,-,-,0.0,105.0,41.3,0.274
