Repository: jacobergzhou/Poisson-Ratio

File: Non_metal_07242019.csv (part 52 of 91)
Index,Code,Glass #,Author,Year,Trademark,glass_comp,Ag2O,AgI,Al,Al2O3,AlF3,AlN,As,As2O3,As2O5,As2S3,As2Se3,AsSe,B,B2O3,BaCl2,BaF2,BaO,BeF2,BeO,Bi2O3,BiCl3,Br,Ca,CaF2,CaO,Cd,CdCl2,CdF2,CdO,Ce2O3,CeF3,CeO2,Cl,Co3O4,CoO,Cr2O3,Cs2O,CsCl,CsF,Cu2O,CuO,Dy2O3,Er,Er2O3,ErF3,Eu,Eu2O3,EuF3,F,Fe,Fe2O3,FeO,Ga,Ga2O3,Ga2S3,Ga2Se3,GaF3,Gd2O3,GdF3,Ge,GeO2,GeS2,GeSe2,H2O,HfF4,HfO2,Hg,Ho2O3,I,InF3,K,K2O,K2S,K2SO4,KBr,KCl,KF,KHF2,La,La2O3,La2S3,LaF3,Li,Li2O,Li2S,Li2SO4,LiBr,LiCl,LiF,LiI,MgF2,MgO,Mn2O3,MnF2,MnO,MnO2,MoO2,MoO3,N,Na,Na2O,Na2S,Na2SO4,NaCl,NaF,NaPO3,Nb2O5,Nd,Nd2O3,NdF3,NH4NO3,NiO,O,OH,P,P2O5,Pb,PbCl2,PbF2,PbO,PdO,Pr2O3,Pr6O11,PrF3,Rb2O,RbF,Rh2O3,RuO2,S,Sb,Sb2O3,Sb2S3,Sc2O3,Se,Si,Si3N4,SiC,SiO2,Sm2O3,Sn,SnO,SnO2,SO2,SO3,Sr,SrCl2,SrF2,SrO,Ta2O3,Ta2O5,Tb2O3,TbF3,Te,TeO2,Th,ThF4,ThO2,TiO2,Tl,Tl2O,Tl2Se,TlSe,Tm2O3,U,U3O8,UO2,V,V2O5,VO6,WO3,Y,Y2O3,Yb2O3,YbF3,YF3,ZnCl2,ZnF2,ZnO,ZnSO4,ZrF4,ZrO2,Young's modulus E (GPa),Shear modulus G (GPa),Poisson's ratio v
# 3216,1966,110920,Kisin B.I.,1959,BF27,(As2O3)0.192500069 (B2O3)1.2401184459999999 (BaO)7.253983611000001 (CaO)1.539608554 (K2O)6.451936322999999 (MgO)2.142129771 (Na2O)1.106213398 (PbO)8.498592059 (Sb2O3)0.058070021 (SiO2)63.63370291 (ZnO)7.883144838 ,0.0,0,0.0,0.0,0.0,0.0,0.0,0.192500069,0.0,0,0,0,0.0,1.2401184459999999,0,0.0,7.253983611000001,0.0,0.0,0.0,0.0,0,0.0,0.0,1.539608554,0.0,0,0,0.0,0.0,0,0.0,0.0,0.0,0.0,0.0,0.0,0,0.0,0.0,0.0,0.0,0.0,0.0,0,0.0,0.0,0,0.0,0.0,0.0,0.0,0.0,0.0,0,0,0,0.0,0,0.0,0.0,0,0,0.0,0,0.0,0.0,0.0,0,0.0,0.0,6.451936322999999,0,0,0.0,0.0,0,0.0,0.0,0.0,0,0.0,0.0,0.0,0,0,0,0.0,0.0,0,0.0,2.142129771,0.0,0,0.0,0.0,0.0,0.0,0.0,0.0,1.106213398,0.0,0.0,0.0,0.0,0.0,0.0,0.0,0.0,0.0,0.0,0.0,0.0,0.0,0.0,0.0,0.0,0.0,0.0,8.498592059,0.0,0.0,0.0,0,0.0,0.0,0.0,0.0,0.0,0.0,0.058070021,0,0.0,0.0,0.0,0.0,0.0,63.63370291,0.0,0,0.0,0.0,0.0,0.0,0.0,0,0.0,0.0,0.0,0.0,0.0,0,0.0,0.0,0.0,0.0,0,0.0,0.0,0.0,0,0,0,0.0,0.0,0.0,0.0,0.0,0.0,0.0,0.0,0.0,0.0,0.0,0.0,0.0,0.0,7.883144838,0,0.0,0.0,67.4,27.11,0.243
# 3217,3833,12211,Ashizuka M.,1984,nan,(MgO)42.5 (P2O5)42.5 (SiO2)15.0 ,0.0,0,0.0,0.0,0.0,0.0,0.0,0.0,0.0,0,0,0,0.0,0.0,0,0.0,0.0,0.0,0.0,0.0,0.0,0,0.0,0.0,0.0,0.0,0,0,0.0,0.0,0,0.0,0.0,0.0,0.0,0.0,0.0,0,0.0,0.0,0.0,0.0,0.0,0.0,0,0.0,0.0,0,0.0,0.0,0.0,0.0,0.0,0.0,0,0,0,0.0,0,0.0,0.0,0,0,0.0,0,0.0,0.0,0.0,0,0.0,0.0,0.0,0,0,0.0,0.0,0,0.0,0.0,0.0,0,0.0,0.0,0.0,0,0,0,0.0,0.0,0,0.0,42.5,0.0,0,0.0,0.0,0.0,0.0,0.0,0.0,0.0,0.0,0.0,0.0,0.0,0.0,0.0,0.0,0.0,0.0,0.0,0.0,0.0,0.0,0.0,42.5,0.0,0.0,0.0,0.0,0.0,0.0,0.0,0,0.0,0.0,0.0,0.0,0.0,0.0,0.0,0,0.0,0.0,0.0,0.0,0.0,15.0,0.0,0,0.0,0.0,0.0,0.0,0.0,0,0.0,0.0,0.0,0.0,0.0,0,0.0,0.0,0.0,0.0,0,0.0,0.0,0.0,0,0,0,0.0,0.0,0.0,0.0,0.0,0.0,0.0,0.0,0.0,0.0,0.0,0.0,0.0,0.0,0.0,0,0.0,0.0,54.4,21.9,0.243
# 3218,6581,38048,Senin H.B.,1994,nan,(P2O5)75.3 (Tb2O3)24.7 ,0.0,0,0.0,0.0,0.0,0.0,0.0,0.0,0.0,0,0,0,0.0,0.0,0,0.0,0.0,0.0,0.0,0.0,0.0,0,0.0,0.0,0.0,0.0,0,0,0.0,0.0,0,0.0,0.0,0.0,0.0,0.0,0.0,0,0.0,0.0,0.0,0.0,0.0,0.0,0,0.0,0.0,0,0.0,0.0,0.0,0.0,0.0,0.0,0,0,0,0.0,0,0.0,0.0,0,0,0.0,0,0.0,0.0,0.0,0,0.0,0.0,0.0,0,0,0.0,0.0,0,0.0,0.0,0.0,0,0.0,0.0,0.0,0,0,0,0.0,0.0,0,0.0,0.0,0.0,0,0.0,0.0,0.0,0.0,0.0,0.0,0.0,0.0,0.0,0.0,0.0,0.0,0.0,0.0,0.0,0.0,0.0,0.0,0.0,0.0,0.0,75.3,0.0,0.0,0.0,0.0,0.0,0.0,0.0,0,0.0,0.0,0.0,0.0,0.0,0.0,0.0,0,0.0,0.0,0.0,0.0,0.0,0.0,0.0,0,0.0,0.0,0.0,0.0,0.0,0,0.0,0.0,0.0,0.0,24.7,0,0.0,0.0,0.0,0.0,0,0.0,0.0,0.0,0,0,0,0.0,0.0,0.0,0.0,0.0,0.0,0.0,0.0,0.0,0.0,0.0,0.0,0.0,0.0,0.0,0,0.0,0.0,63.2,25.42,0.243
# 3219,7830,74181,Patel N.D.,1983,nan,(MoO3)62.2 (P2O5)37.8 ,0.0,0,0.0,0.0,0.0,0.0,0.0,0.0,0.0,0,0,0,0.0,0.0,0,0.0,0.0,0.0,0.0,0.0,0.0,0,0.0,0.0,0.0,0.0,0,0,0.0,0.0,0,0.0,0.0,0.0,0.0,0.0,0.0,0,0.0,0.0,0.0,0.0,0.0,0.0,0,0.0,0.0,0,0.0,0.0,0.0,0.0,0.0,0.0,0,0,0,0.0,0,0.0,0.0,0,0,0.0,0,0.0,0.0,0.0,0,0.0,0.0,0.0,0,0,0.0,0.0,0,0.0,0.0,0.0,0,0.0,0.0,0.0,0,0,0,0.0,0.0,0,0.0,0.0,0.0,0,0.0,0.0,0.0,62.2,0.0,0.0,0.0,0.0,0.0,0.0,0.0,0.0,0.0,0.0,0.0,0.0,0.0,0.0,0.0,0.0,0.0,37.8,0.0,0.0,0.0,0.0,0.0,0.0,0.0,0,0.0,0.0,0.0,0.0,0.0,0.0,0.0,0,0.0,0.0,0.0,0.0,0.0,0.0,0.0,0,0.0,0.0,0.0,0.0,0.0,0,0.0,0.0,0.0,0.0,0.0,0,0.0,0.0,0.0,0.0,0,0.0,0.0,0.0,0,0,0,0.0,0.0,0.0,0.0,0.0,0.0,0.0,0.0,0.0,0.0,0.0,0.0,0.0,0.0,0.0,0,0.0,0.0,43.4,17.6,0.243
# 3220,11320,98748,Higazy A.A.,1985,nan,(Co3O4)7.63 (P2O5)92.37 ,0.0,0,0.0,0.0,0.0,0.0,0.0,0.0,0.0,0,0,0,0.0,0.0,0,0.0,0.0,0.0,0.0,0.0,0.0,0,0.0,0.0,0.0,0.0,0,0,0.0,0.0,0,0.0,0.0,7.63,0.0,0.0,0.0,0,0.0,0.0,0.0,0.0,0.0,0.0,0,0.0,0.0,0,0.0,0.0,0.0,0.0,0.0,0.0,0,0,0,0.0,0,0.0,0.0,0,0,0.0,0,0.0,0.0,0.0,0,0.0,0.0,0.0,0,0,0.0,0.0,0,0.0,0.0,0.0,0,0.0,0.0,0.0,0,0,0,0.0,0.0,0,0.0,0.0,0.0,0,0.0,0.0,0.0,0.0,0.0,0.0,0.0,0.0,0.0,0.0,0.0,0.0,0.0,0.0,0.0,0.0,0.0,0.0,0.0,0.0,0.0,92.37,0.0,0.0,0.0,0.0,0.0,0.0,0.0,0,0.0,0.0,0.0,0.0,0.0,0.0,0.0,0,0.0,0.0,0.0,0.0,0.0,0.0,0.0,0,0.0,0.0,0.0,0.0,0.0,0,0.0,0.0,0.0,0.0,0.0,0,0.0,0.0,0.0,0.0,0,0.0,0.0,0.0,0,0,0,0.0,0.0,0.0,0.0,0.0,0.0,0.0,0.0,0.0,0.0,0.0,0.0,0.0,0.0,0.0,0,0.0,0.0,53.6,21.6,0.243
# 3221,11648,76111,Hanada T.,1973,nan,(GeO2)90.0 (Na2S)10.0 ,0.0,0,0.0,0.0,0.0,0.0,0.0,0.0,0.0,0,0,0,0.0,0.0,0,0.0,0.0,0.0,0.0,0.0,0.0,0,0.0,0.0,0.0,0.0,0,0,0.0,0.0,0,0.0,0.0,0.0,0.0,0.0,0.0,0,0.0,0.0,0.0,0.0,0.0,0.0,0,0.0,0.0,0,0.0,0.0,0.0,0.0,0.0,0.0,0,0,0,0.0,0,0.0,90.0,0,0,0.0,0,0.0,0.0,0.0,0,0.0,0.0,0.0,0,0,0.0,0.0,0,0.0,0.0,0.0,0,0.0,0.0,0.0,0,0,0,0.0,0.0,0,0.0,0.0,0.0,0,0.0,0.0,0.0,0.0,0.0,0.0,0.0,10.0,0.0,0.0,0.0,0.0,0.0,0.0,0.0,0.0,0.0,0.0,0.0,0.0,0.0,0.0,0.0,0.0,0.0,0.0,0.0,0.0,0.0,0,0.0,0.0,0.0,0.0,0.0,0.0,0.0,0,0.0,0.0,0.0,0.0,0.0,0.0,0.0,0,0.0,0.0,0.0,0.0,0.0,0,0.0,0.0,0.0,0.0,0.0,0,0.0,0.0,0.0,0.0,0,0.0,0.0,0.0,0,0,0,0.0,0.0,0.0,0.0,0.0,0.0,0.0,0.0,0.0,0.0,0.0,0.0,0.0,0.0,0.0,0,0.0,0.0,49.1,19.79,0.243
# 3222,16472,158843,Livshits V.Ya.,1999,nan,(Na2O)25.0 (SiO2)51.0 (TiO2)15.0 (ZrO2)9.0 ,0.0,0,0.0,0.0,0.0,0.0,0.0,0.0,0.0,0,0,0,0.0,0.0,0,0.0,0.0,0.0,0.0,0.0,0.0,0,0.0,0.0,0.0,0.0,0,0,0.0,0.0,0,0.0,0.0,0.0,0.0,0.0,0.0,0,0.0,0.0,0.0,0.0,0.0,0.0,0,0.0,0.0,0,0.0,0.0,0.0,0.0,0.0,0.0,0,0,0,0.0,0,0.0,0.0,0,0,0.0,0,0.0,0.0,0.0,0,0.0,0.0,0.0,0,0,0.0,0.0,0,0.0,0.0,0.0,0,0.0,0.0,0.0,0,0,0,0.0,0.0,0,0.0,0.0,0.0,0,0.0,0.0,0.0,0.0,0.0,0.0,25.0,0.0,0.0,0.0,0.0,0.0,0.0,0.0,0.0,0.0,0.0,0.0,0.0,0.0,0.0,0.0,0.0,0.0,0.0,0.0,0.0,0.0,0.0,0,0.0,0.0,0.0,0.0,0.0,0.0,0.0,0,0.0,0.0,0.0,0.0,0.0,51.0,0.0,0,0.0,0.0,0.0,0.0,0.0,0,0.0,0.0,0.0,0.0,0.0,0,0.0,0.0,0.0,0.0,0,15.0,0.0,0.0,0,0,0,0.0,0.0,0.0,0.0,0.0,0.0,0.0,0.0,0.0,0.0,0.0,0.0,0.0,0.0,0.0,0,0.0,9.0,87.1,33.04,0.243
# 3223,24058,179470,Higazy A.A.,2001,nan,(Nd2O3)0.13310001300000002 (P2O5)49.93036499 (ZnO)49.93653499 ,0.0,0,0.0,0.0,0.0,0.0,0.0,0.0,0.0,0,0,0,0.0,0.0,0,0.0,0.0,0.0,0.0,0.0,0.0,0,0.0,0.0,0.0,0.0,0,0,0.0,0.0,0,0.0,0.0,0.0,0.0,0.0,0.0,0,0.0,0.0,0.0,0.0,0.0,0.0,0,0.0,0.0,0,0.0,0.0,0.0,0.0,0.0,0.0,0,0,0,0.0,0,0.0,0.0,0,0,0.0,0,0.0,0.0,0.0,0,0.0,0.0,0.0,0,0,0.0,0.0,0,0.0,0.0,0.0,0,0.0,0.0,0.0,0,0,0,0.0,0.0,0,0.0,0.0,0.0,0,0.0,0.0,0.0,0.0,0.0,0.0,0.0,0.0,0.0,0.0,0.0,0.0,0.0,0.0,0.13310001300000002,0.0,0.0,0.0,0.0,0.0,0.0,49.93036499,0.0,0.0,0.0,0.0,0.0,0.0,0.0,0,0.0,0.0,0.0,0.0,0.0,0.0,0.0,0,0.0,0.0,0.0,0.0,0.0,0.0,0.0,0,0.0,0.0,0.0,0.0,0.0,0,0.0,0.0,0.0,0.0,0.0,0,0.0,0.0,0.0,0.0,0,0.0,0.0,0.0,0,0,0,0.0,0.0,0.0,0.0,0.0,0.0,0.0,0.0,0.0,0.0,0.0,0.0,0.0,0.0,49.93653499,0,0.0,0.0,48.7,19.6,0.243
# 3224,24472,189871,Rajendran V.,1995,nan,(Li2O)30.62234 (SiO2)69.37765999999999 ,0.0,0,0.0,0.0,0.0,0.0,0.0,0.0,0.0,0,0,0,0.0,0.0,0,0.0,0.0,0.0,0.0,0.0,0.0,0,0.0,0.0,0.0,0.0,0,0,0.0,0.0,0,0.0,0.0,0.0,0.0,0.0,0.0,0,0.0,0.0,0.0,0.0,0.0,0.0,0,0.0,0.0,0,0.0,0.0,0.0,0.0,0.0,0.0,0,0,0,0.0,0,0.0,0.0,0,0,0.0,0,0.0,0.0,0.0,0,0.0,0.0,0.0,0,0,0.0,0.0,0,0.0,0.0,0.0,0,0.0,0.0,30.62234,0,0,0,0.0,0.0,0,0.0,0.0,0.0,0,0.0,0.0,0.0,0.0,0.0,0.0,0.0,0.0,0.0,0.0,0.0,0.0,0.0,0.0,0.0,0.0,0.0,0.0,0.0,0.0,0.0,0.0,0.0,0.0,0.0,0.0,0.0,0.0,0.0,0,0.0,0.0,0.0,0.0,0.0,0.0,0.0,0,0.0,0.0,0.0,0.0,0.0,69.37765999999999,0.0,0,0.0,0.0,0.0,0.0,0.0,0,0.0,0.0,0.0,0.0,0.0,0,0.0,0.0,0.0,0.0,0,0.0,0.0,0.0,0,0,0,0.0,0.0,0.0,0.0,0.0,0.0,0.0,0.0,0.0,0.0,0.0,0.0,0.0,0.0,0.0,0,0.0,0.0,19.2,7.723,0.243
# 3225,24472,189872,Rajendran V.,1995,nan,(Li2O)33.45267 (SiO2)66.54733 ,0.0,0,0.0,0.0,0.0,0.0,0.0,0.0,0.0,0,0,0,0.0,0.0,0,0.0,0.0,0.0,0.0,0.0,0.0,0,0.0,0.0,0.0,0.0,0,0,0.0,0.0,0,0.0,0.0,0.0,0.0,0.0,0.0,0,0.0,0.0,0.0,0.0,0.0,0.0,0,0.0,0.0,0,0.0,0.0,0.0,0.0,0.0,0.0,0,0,0,0.0,0,0.0,0.0,0,0,0.0,0,0.0,0.0,0.0,0,0.0,0.0,0.0,0,0,0.0,0.0,0,0.0,0.0,0.0,0,0.0,0.0,33.45267,0,0,0,0.0,0.0,0,0.0,0.0,0.0,0,0.0,0.0,0.0,0.0,0.0,0.0,0.0,0.0,0.0,0.0,0.0,0.0,0.0,0.0,0.0,0.0,0.0,0.0,0.0,0.0,0.0,0.0,0.0,0.0,0.0,0.0,0.0,0.0,0.0,0,0.0,0.0,0.0,0.0,0.0,0.0,0.0,0,0.0,0.0,0.0,0.0,0.0,66.54733,0.0,0,0.0,0.0,0.0,0.0,0.0,0,0.0,0.0,0.0,0.0,0.0,0,0.0,0.0,0.0,0.0,0,0.0,0.0,0.0,0,0,0,0.0,0.0,0.0,0.0,0.0,0.0,0.0,0.0,0.0,0.0,0.0,0.0,0.0,0.0,0.0,0,0.0,0.0,34.3,13.79,0.243
# 3226,27073,356805,Duddridge A.,2003,nan,(B2O3)17.66763961 (La2O3)4.834991683999999 (Li2O)9.799785144 (Na2O)10.04002273 (SiO2)57.65756083 ,0.0,0,0.0,0.0,0.0,0.0,0.0,0.0,0.0,0,0,0,0.0,17.66763961,0,0.0,0.0,0.0,0.0,0.0,0.0,0,0.0,0.0,0.0,0.0,0,0,0.0,0.0,0,0.0,0.0,0.0,0.0,0.0,0.0,0,0.0,0.0,0.0,0.0,0.0,0.0,0,0.0,0.0,0,0.0,0.0,0.0,0.0,0.0,0.0,0,0,0,0.0,0,0.0,0.0,0,0,0.0,0,0.0,0.0,0.0,0,0.0,0.0,0.0,0,0,0.0,0.0,0,0.0,0.0,4.834991683999999,0,0.0,0.0,9.799785144,0,0,0,0.0,0.0,0,0.0,0.0,0.0,0,0.0,0.0,0.0,0.0,0.0,0.0,10.04002273,0.0,0.0,0.0,0.0,0.0,0.0,0.0,0.0,0.0,0.0,0.0,0.0,0.0,0.0,0.0,0.0,0.0,0.0,0.0,0.0,0.0,0.0,0,0.0,0.0,0.0,0.0,0.0,0.0,0.0,0,0.0,0.0,0.0,0.0,0.0,57.65756083,0.0,0,0.0,0.0,0.0,0.0,0.0,0,0.0,0.0,0.0,0.0,0.0,0,0.0,0.0,0.0,0.0,0,0.0,0.0,0.0,0,0,0,0.0,0.0,0.0,0.0,0.0,0.0,0.0,0.0,0.0,0.0,0.0,0.0,0.0,0.0,0.0,0,0.0,0.0,93.2,37.48,0.243
# 3227,28680,372827,Hager I.Z.,2002,nan,(B2O3)60.0 (PbO)40.0 ,0.0,0,0.0,0.0,0.0,0.0,0.0,0.0,0.0,0,0,0,0.0,60.0,0,0.0,0.0,0.0,0.0,0.0,0.0,0,0.0,0.0,0.0,0.0,0,0,0.0,0.0,0,0.0,0.0,0.0,0.0,0.0,0.0,0,0.0,0.0,0.0,0.0,0.0,0.0,0,0.0,0.0,0,0.0,0.0,0.0,0.0,0.0,0.0,0,0,0,0.0,0,0.0,0.0,0,0,0.0,0,0.0,0.0,0.0,0,0.0,0.0,0.0,0,0,0.0,0.0,0,0.0,0.0,0.0,0,0.0,0.0,0.0,0,0,0,0.0,0.0,0,0.0,0.0,0.0,0,0.0,0.0,0.0,0.0,0.0,0.0,0.0,0.0,0.0,0.0,0.0,0.0,0.0,0.0,0.0,0.0,0.0,0.0,0.0,0.0,0.0,0.0,0.0,0.0,0.0,40.0,0.0,0.0,0.0,0,0.0,0.0,0.0,0.0,0.0,0.0,0.0,0,0.0,0.0,0.0,0.0,0.0,0.0,0.0,0,0.0,0.0,0.0,0.0,0.0,0,0.0,0.0,0.0,0.0,0.0,0,0.0,0.0,0.0,0.0,0,0.0,0.0,0.0,0,0,0,0.0,0.0,0.0,0.0,0.0,0.0,0.0,0.0,0.0,0.0,0.0,0.0,0.0,0.0,0.0,0,0.0,0.0,61.6,24.81,0.243
# 3228,28680,372828,Hager I.Z.,2002,nan,(B2O3)60.0 (PbF2)5.0 (PbO)35.0 ,0.0,0,0.0,0.0,0.0,0.0,0.0,0.0,0.0,0,0,0,0.0,60.0,0,0.0,0.0,0.0,0.0,0.0,0.0,0,0.0,0.0,0.0,0.0,0,0,0.0,0.0,0,0.0,0.0,0.0,0.0,0.0,0.0,0,0.0,0.0,0.0,0.0,0.0,0.0,0,0.0,0.0,0,0.0,0.0,0.0,0.0,0.0,0.0,0,0,0,0.0,0,0.0,0.0,0,0,0.0,0,0.0,0.0,0.0,0,0.0,0.0,0.0,0,0,0.0,0.0,0,0.0,0.0,0.0,0,0.0,0.0,0.0,0,0,0,0.0,0.0,0,0.0,0.0,0.0,0,0.0,0.0,0.0,0.0,0.0,0.0,0.0,0.0,0.0,0.0,0.0,0.0,0.0,0.0,0.0,0.0,0.0,0.0,0.0,0.0,0.0,0.0,0.0,0.0,5.0,35.0,0.0,0.0,0.0,0,0.0,0.0,0.0,0.0,0.0,0.0,0.0,0,0.0,0.0,0.0,0.0,0.0,0.0,0.0,0,0.0,0.0,0.0,0.0,0.0,0,0.0,0.0,0.0,0.0,0.0,0,0.0,0.0,0.0,0.0,0,0.0,0.0,0.0,0,0,0,0.0,0.0,0.0,0.0,0.0,0.0,0.0,0.0,0.0,0.0,0.0,0.0,0.0,0.0,0.0,0,0.0,0.0,62.6,25.35,0.243
# 3229,28680,372829,Hager I.Z.,2002,nan,(B2O3)60.0 (PbF2)10.0 (PbO)30.0 ,0.0,0,0.0,0.0,0.0,0.0,0.0,0.0,0.0,0,0,0,0.0,60.0,0,0.0,0.0,0.0,0.0,0.0,0.0,0,0.0,0.0,0.0,0.0,0,0,0.0,0.0,0,0.0,0.0,0.0,0.0,0.0,0.0,0,0.0,0.0,0.0,0.0,0.0,0.0,0,0.0,0.0,0,0.0,0.0,0.0,0.0,0.0,0.0,0,0,0,0.0,0,0.0,0.0,0,0,0.0,0,0.0,0.0,0.0,0,0.0,0.0,0.0,0,0,0.0,0.0,0,0.0,0.0,0.0,0,0.0,0.0,0.0,0,0,0,0.0,0.0,0,0.0,0.0,0.0,0,0.0,0.0,0.0,0.0,0.0,0.0,0.0,0.0,0.0,0.0,0.0,0.0,0.0,0.0,0.0,0.0,0.0,0.0,0.0,0.0,0.0,0.0,0.0,0.0,10.0,30.0,0.0,0.0,0.0,0,0.0,0.0,0.0,0.0,0.0,0.0,0.0,0,0.0,0.0,0.0,0.0,0.0,0.0,0.0,0,0.0,0.0,0.0,0.0,0.0,0,0.0,0.0,0.0,0.0,0.0,0,0.0,0.0,0.0,0.0,0,0.0,0.0,0.0,0,0,0,0.0,0.0,0.0,0.0,0.0,0.0,0.0,0.0,0.0,0.0,0.0,0.0,0.0,0.0,0.0,0,0.0,0.0,66.6,26.99,0.243
# 3230,28680,372830,Hager I.Z.,2002,nan,(B2O3)60.0 (PbF2)15.0 (PbO)25.0 ,0.0,0,0.0,0.0,0.0,0.0,0.0,0.0,0.0,0,0,0,0.0,60.0,0,0.0,0.0,0.0,0.0,0.0,0.0,0,0.0,0.0,0.0,0.0,0,0,0.0,0.0,0,0.0,0.0,0.0,0.0,0.0,0.0,0,0.0,0.0,0.0,0.0,0.0,0.0,0,0.0,0.0,0,0.0,0.0,0.0,0.0,0.0,0.0,0,0,0,0.0,0,0.0,0.0,0,0,0.0,0,0.0,0.0,0.0,0,0.0,0.0,0.0,0,0,0.0,0.0,0,0.0,0.0,0.0,0,0.0,0.0,0.0,0,0,0,0.0,0.0,0,0.0,0.0,0.0,0,0.0,0.0,0.0,0.0,0.0,0.0,0.0,0.0,0.0,0.0,0.0,0.0,0.0,0.0,0.0,0.0,0.0,0.0,0.0,0.0,0.0,0.0,0.0,0.0,15.0,25.0,0.0,0.0,0.0,0,0.0,0.0,0.0,0.0,0.0,0.0,0.0,0,0.0,0.0,0.0,0.0,0.0,0.0,0.0,0,0.0,0.0,0.0,0.0,0.0,0,0.0,0.0,0.0,0.0,0.0,0,0.0,0.0,0.0,0.0,0,0.0,0.0,0.0,0,0,0,0.0,0.0,0.0,0.0,0.0,0.0,0.0,0.0,0.0,0.0,0.0,0.0,0.0,0.0,0.0,0,0.0,0.0,61.7,24.99,0.243
# 3231,28680,372831,Hager I.Z.,2002,nan,(B2O3)60.0 (PbF2)20.0 (PbO)20.0 ,0.0,0,0.0,0.0,0.0,0.0,0.0,0.0,0.0,0,0,0,0.0,60.0,0,0.0,0.0,0.0,0.0,0.0,0.0,0,0.0,0.0,0.0,0.0,0,0,0.0,0.0,0,0.0,0.0,0.0,0.0,0.0,0.0,0,0.0,0.0,0.0,0.0,0.0,0.0,0,0.0,0.0,0,0.0,0.0,0.0,0.0,0.0,0.0,0,0,0,0.0,0,0.0,0.0,0,0,0.0,0,0.0,0.0,0.0,0,0.0,0.0,0.0,0,0,0.0,0.0,0,0.0,0.0,0.0,0,0.0,0.0,0.0,0,0,0,0.0,0.0,0,0.0,0.0,0.0,0,0.0,0.0,0.0,0.0,0.0,0.0,0.0,0.0,0.0,0.0,0.0,0.0,0.0,0.0,0.0,0.0,0.0,0.0,0.0,0.0,0.0,0.0,0.0,0.0,20.0,20.0,0.0,0.0,0.0,0,0.0,0.0,0.0,0.0,0.0,0.0,0.0,0,0.0,0.0,0.0,0.0,0.0,0.0,0.0,0,0.0,0.0,0.0,0.0,0.0,0,0.0,0.0,0.0,0.0,0.0,0,0.0,0.0,0.0,0.0,0,0.0,0.0,0.0,0,0,0,0.0,0.0,0.0,0.0,0.0,0.0,0.0,0.0,0.0,0.0,0.0,0.0,0.0,0.0,0.0,0,0.0,0.0,71.3,28.84,0.243
# 3232,28680,372832,Hager I.Z.,2002,nan,(B2O3)60.0 (PbF2)25.0 (PbO)15.0 ,0.0,0,0.0,0.0,0.0,0.0,0.0,0.0,0.0,0,0,0,0.0,60.0,0,0.0,0.0,0.0,0.0,0.0,0.0,0,0.0,0.0,0.0,0.0,0,0,0.0,0.0,0,0.0,0.0,0.0,0.0,0.0,0.0,0,0.0,0.0,0.0,0.0,0.0,0.0,0,0.0,0.0,0,0.0,0.0,0.0,0.0,0.0,0.0,0,0,0,0.0,0,0.0,0.0,0,0,0.0,0,0.0,0.0,0.0,0,0.0,0.0,0.0,0,0,0.0,0.0,0,0.0,0.0,0.0,0,0.0,0.0,0.0,0,0,0,0.0,0.0,0,0.0,0.0,0.0,0,0.0,0.0,0.0,0.0,0.0,0.0,0.0,0.0,0.0,0.0,0.0,0.0,0.0,0.0,0.0,0.0,0.0,0.0,0.0,0.0,0.0,0.0,0.0,0.0,25.0,15.0,0.0,0.0,0.0,0,0.0,0.0,0.0,0.0,0.0,0.0,0.0,0,0.0,0.0,0.0,0.0,0.0,0.0,0.0,0,0.0,0.0,0.0,0.0,0.0,0,0.0,0.0,0.0,0.0,0.0,0,0.0,0.0,0.0,0.0,0,0.0,0.0,0.0,0,0,0,0.0,0.0,0.0,0.0,0.0,0.0,0.0,0.0,0.0,0.0,0.0,0.0,0.0,0.0,0.0,0,0.0,0.0,83.5,33.81,0.243
# 3233,30224,390308,Halimah M.K.,2005,nan,(B2O3)35.0 (TeO2)65.0 ,0.0,0,0.0,0.0,0.0,0.0,0.0,0.0,0.0,0,0,0,0.0,35.0,0,0.0,0.0,0.0,0.0,0.0,0.0,0,0.0,0.0,0.0,0.0,0,0,0.0,0.0,0,0.0,0.0,0.0,0.0,0.0,0.0,0,0.0,0.0,0.0,0.0,0.0,0.0,0,0.0,0.0,0,0.0,0.0,0.0,0.0,0.0,0.0,0,0,0,0.0,0,0.0,0.0,0,0,0.0,0,0.0,0.0,0.0,0,0.0,0.0,0.0,0,0,0.0,0.0,0,0.0,0.0,0.0,0,0.0,0.0,0.0,0,0,0,0.0,0.0,0,0.0,0.0,0.0,0,0.0,0.0,0.0,0.0,0.0,0.0,0.0,0.0,0.0,0.0,0.0,0.0,0.0,0.0,0.0,0.0,0.0,0.0,0.0,0.0,0.0,0.0,0.0,0.0,0.0,0.0,0.0,0.0,0.0,0,0.0,0.0,0.0,0.0,0.0,0.0,0.0,0,0.0,0.0,0.0,0.0,0.0,0.0,0.0,0,0.0,0.0,0.0,0.0,0.0,0,0.0,0.0,0.0,0.0,0.0,0,0.0,65.0,0.0,0.0,0,0.0,0.0,0.0,0,0,0,0.0,0.0,0.0,0.0,0.0,0.0,0.0,0.0,0.0,0.0,0.0,0.0,0.0,0.0,0.0,0,0.0,0.0,51.8,20.86,0.243
# 3234,34275,417269,Reddy C.N.,2008,nan,(B2O3)65.0 (Li2O)25.0 (V2O5)10.0 ,0.0,0,0.0,0.0,0.0,0.0,0.0,0.0,0.0,0,0,0,0.0,65.0,0,0.0,0.0,0.0,0.0,0.0,0.0,0,0.0,0.0,0.0,0.0,0,0,0.0,0.0,0,0.0,0.0,0.0,0.0,0.0,0.0,0,0.0,0.0,0.0,0.0,0.0,0.0,0,0.0,0.0,0,0.0,0.0,0.0,0.0,0.0,0.0,0,0,0,0.0,0,0.0,0.0,0,0,0.0,0,0.0,0.0,0.0,0,0.0,0.0,0.0,0,0,0.0,0.0,0,0.0,0.0,0.0,0,0.0,0.0,25.0,0,0,0,0.0,0.0,0,0.0,0.0,0.0,0,0.0,0.0,0.0,0.0,0.0,0.0,0.0,0.0,0.0,0.0,0.0,0.0,0.0,0.0,0.0,0.0,0.0,0.0,0.0,0.0,0.0,0.0,0.0,0.0,0.0,0.0,0.0,0.0,0.0,0,0.0,0.0,0.0,0.0,0.0,0.0,0.0,0,0.0,0.0,0.0,0.0,0.0,0.0,0.0,0,0.0,0.0,0.0,0.0,0.0,0,0.0,0.0,0.0,0.0,0.0,0,0.0,0.0,0.0,0.0,0,0.0,0.0,0.0,0,0,0,0.0,0.0,0.0,0.0,10.0,0.0,0.0,0.0,0.0,0.0,0.0,0.0,0.0,0.0,0.0,0,0.0,0.0,42.3,17.04,0.243
# 3235,34497,418283,Sidek H.A.A.,2006,nan,(B2O3)55.24487 (TeO2)44.75513 ,0.0,0,0.0,0.0,0.0,0.0,0.0,0.0,0.0,0,0,0,0.0,55.24487,0,0.0,0.0,0.0,0.0,0.0,0.0,0,0.0,0.0,0.0,0.0,0,0,0.0,0.0,0,0.0,0.0,0.0,0.0,0.0,0.0,0,0.0,0.0,0.0,0.0,0.0,0.0,0,0.0,0.0,0,0.0,0.0,0.0,0.0,0.0,0.0,0,0,0,0.0,0,0.0,0.0,0,0,0.0,0,0.0,0.0,0.0,0,0.0,0.0,0.0,0,0,0.0,0.0,0,0.0,0.0,0.0,0,0.0,0.0,0.0,0,0,0,0.0,0.0,0,0.0,0.0,0.0,0,0.0,0.0,0.0,0.0,0.0,0.0,0.0,0.0,0.0,0.0,0.0,0.0,0.0,0.0,0.0,0.0,0.0,0.0,0.0,0.0,0.0,0.0,0.0,0.0,0.0,0.0,0.0,0.0,0.0,0,0.0,0.0,0.0,0.0,0.0,0.0,0.0,0,0.0,0.0,0.0,0.0,0.0,0.0,0.0,0,0.0,0.0,0.0,0.0,0.0,0,0.0,0.0,0.0,0.0,0.0,0,0.0,44.75513,0.0,0.0,0,0.0,0.0,0.0,0,0,0,0.0,0.0,0.0,0.0,0.0,0.0,0.0,0.0,0.0,0.0,0.0,0.0,0.0,0.0,0.0,0,0.0,0.0,47.0,20.5,0.243
# 3236,36766,438056,Saddeek Y.B.,2010,nan,(Al2O3)0.84 (B2O3)60.0 (CaO)1.96 (Na2O)30.0 (PbO)6.0 (SiO2)1.2 ,0.0,0,0.0,0.84,0.0,0.0,0.0,0.0,0.0,0,0,0,0.0,60.0,0,0.0,0.0,0.0,0.0,0.0,0.0,0,0.0,0.0,1.96,0.0,0,0,0.0,0.0,0,0.0,0.0,0.0,0.0,0.0,0.0,0,0.0,0.0,0.0,0.0,0.0,0.0,0,0.0,0.0,0,0.0,0.0,0.0,0.0,0.0,0.0,0,0,0,0.0,0,0.0,0.0,0,0,0.0,0,0.0,0.0,0.0,0,0.0,0.0,0.0,0,0,0.0,0.0,0,0.0,0.0,0.0,0,0.0,0.0,0.0,0,0,0,0.0,0.0,0,0.0,0.0,0.0,0,0.0,0.0,0.0,0.0,0.0,0.0,30.0,0.0,0.0,0.0,0.0,0.0,0.0,0.0,0.0,0.0,0.0,0.0,0.0,0.0,0.0,0.0,0.0,0.0,0.0,6.0,0.0,0.0,0.0,0,0.0,0.0,0.0,0.0,0.0,0.0,0.0,0,0.0,0.0,0.0,0.0,0.0,1.2,0.0,0,0.0,0.0,0.0,0.0,0.0,0,0.0,0.0,0.0,0.0,0.0,0,0.0,0.0,0.0,0.0,0,0.0,0.0,0.0,0,0,0,0.0,0.0,0.0,0.0,0.0,0.0,0.0,0.0,0.0,0.0,0.0,0.0,0.0,0.0,0.0,0,0.0,0.0,57.8,23.25,0.243
# 3237,37832,447058,Kolberg U.,2009,nan,(Al2O3)14.60719898 (B2O3)6.70742953 (CaO)5.474204617000001 (Fe2O3)0.003258 (MgO)8.036072437 (SiO2)65.16320544 (SnO2)0.008630999 ,0.0,0,0.0,14.60719898,0.0,0.0,0.0,0.0,0.0,0,0,0,0.0,6.70742953,0,0.0,0.0,0.0,0.0,0.0,0.0,0,0.0,0.0,5.474204617000001,0.0,0,0,0.0,0.0,0,0.0,0.0,0.0,0.0,0.0,0.0,0,0.0,0.0,0.0,0.0,0.0,0.0,0,0.0,0.0,0,0.0,0.0,0.003258,0.0,0.0,0.0,0,0,0,0.0,0,0.0,0.0,0,0,0.0,0,0.0,0.0,0.0,0,0.0,0.0,0.0,0,0,0.0,0.0,0,0.0,0.0,0.0,0,0.0,0.0,0.0,0,0,0,0.0,0.0,0,0.0,8.036072437,0.0,0,0.0,0.0,0.0,0.0,0.0,0.0,0.0,0.0,0.0,0.0,0.0,0.0,0.0,0.0,0.0,0.0,0.0,0.0,0.0,0.0,0.0,0.0,0.0,0.0,0.0,0.0,0.0,0.0,0.0,0,0.0,0.0,0.0,0.0,0.0,0.0,0.0,0,0.0,0.0,0.0,0.0,0.0,65.16320544,0.0,0,0.0,0.008630999,0.0,0.0,0.0,0,0.0,0.0,0.0,0.0,0.0,0,0.0,0.0,0.0,0.0,0,0.0,0.0,0.0,0,0,0,0.0,0.0,0.0,0.0,0.0,0.0,0.0,0.0,0.0,0.0,0.0,0.0,0.0,0.0,0.0,0,0.0,0.0,83.3,33.5,0.243
# 3238,38438,450559,Connelly A.J.,2011,nan,(Al2O3)3.097590233 (B2O3)9.586636481000001 (CaO)0.329425576 (Fe2O3)1.720004572 (K2O)0.044284227999999995 (Li2O)15.75468188 (Na2O)15.47980115 (SiO2)53.95372341 (ZrO2)0.03385248 ,0.0,0,0.0,3.097590233,0.0,0.0,0.0,0.0,0.0,0,0,0,0.0,9.586636481000001,0,0.0,0.0,0.0,0.0,0.0,0.0,0,0.0,0.0,0.329425576,0.0,0,0,0.0,0.0,0,0.0,0.0,0.0,0.0,0.0,0.0,0,0.0,0.0,0.0,0.0,0.0,0.0,0,0.0,0.0,0,0.0,0.0,1.720004572,0.0,0.0,0.0,0,0,0,0.0,0,0.0,0.0,0,0,0.0,0,0.0,0.0,0.0,0,0.0,0.0,0.044284227999999995,0,0,0.0,0.0,0,0.0,0.0,0.0,0,0.0,0.0,15.75468188,0,0,0,0.0,0.0,0,0.0,0.0,0.0,0,0.0,0.0,0.0,0.0,0.0,0.0,15.47980115,0.0,0.0,0.0,0.0,0.0,0.0,0.0,0.0,0.0,0.0,0.0,0.0,0.0,0.0,0.0,0.0,0.0,0.0,0.0,0.0,0.0,0.0,0,0.0,0.0,0.0,0.0,0.0,0.0,0.0,0,0.0,0.0,0.0,0.0,0.0,53.95372341,0.0,0,0.0,0.0,0.0,0.0,0.0,0,0.0,0.0,0.0,0.0,0.0,0,0.0,0.0,0.0,0.0,0,0.0,0.0,0.0,0,0,0,0.0,0.0,0.0,0.0,0.0,0.0,0.0,0.0,0.0,0.0,0.0,0.0,0.0,0.0,0.0,0,0.0,0.03385248,81.8,32.9,0.243
# 3240,40360,467696,Matori K.A.,2013,nan,(P2O5)70.0 (PbO)30.0 ,0.0,0,0.0,0.0,0.0,0.0,0.0,0.0,0.0,0,0,0,0.0,0.0,0,0.0,0.0,0.0,0.0,0.0,0.0,0,0.0,0.0,0.0,0.0,0,0,0.0,0.0,0,0.0,0.0,0.0,0.0,0.0,0.0,0,0.0,0.0,0.0,0.0,0.0,0.0,0,0.0,0.0,0,0.0,0.0,0.0,0.0,0.0,0.0,0,0,0,0.0,0,0.0,0.0,0,0,0.0,0,0.0,0.0,0.0,0,0.0,0.0,0.0,0,0,0.0,0.0,0,0.0,0.0,0.0,0,0.0,0.0,0.0,0,0,0,0.0,0.0,0,0.0,0.0,0.0,0,0.0,0.0,0.0,0.0,0.0,0.0,0.0,0.0,0.0,0.0,0.0,0.0,0.0,0.0,0.0,0.0,0.0,0.0,0.0,0.0,0.0,70.0,0.0,0.0,0.0,30.0,0.0,0.0,0.0,0,0.0,0.0,0.0,0.0,0.0,0.0,0.0,0,0.0,0.0,0.0,0.0,0.0,0.0,0.0,0,0.0,0.0,0.0,0.0,0.0,0,0.0,0.0,0.0,0.0,0.0,0,0.0,0.0,0.0,0.0,0,0.0,0.0,0.0,0,0,0,0.0,0.0,0.0,0.0,0.0,0.0,0.0,0.0,0.0,0.0,0.0,0.0,0.0,0.0,0.0,0,0.0,0.0,32.1,38.0,0.243
# 3241,40605,468540,Jingal R.,2012,nan,(Al2O3)12.92 (B2O3)6.42 (CaO)6.42 (MgO)6.42 (Na2O)12.92 (SiO2)54.9 ,0.0,0,0.0,12.92,0.0,0.0,0.0,0.0,0.0,0,0,0,0.0,6.42,0,0.0,0.0,0.0,0.0,0.0,0.0,0,0.0,0.0,6.42,0.0,0,0,0.0,0.0,0,0.0,0.0,0.0,0.0,0.0,0.0,0,0.0,0.0,0.0,0.0,0.0,0.0,0,0.0,0.0,0,0.0,0.0,0.0,0.0,0.0,0.0,0,0,0,0.0,0,0.0,0.0,0,0,0.0,0,0.0,0.0,0.0,0,0.0,0.0,0.0,0,0,0.0,0.0,0,0.0,0.0,0.0,0,0.0,0.0,0.0,0,0,0,0.0,0.0,0,0.0,6.42,0.0,0,0.0,0.0,0.0,0.0,0.0,0.0,12.92,0.0,0.0,0.0,0.0,0.0,0.0,0.0,0.0,0.0,0.0,0.0,0.0,0.0,0.0,0.0,0.0,0.0,0.0,0.0,0.0,0.0,0.0,0,0.0,0.0,0.0,0.0,0.0,0.0,0.0,0,0.0,0.0,0.0,0.0,0.0,54.9,0.0,0,0.0,0.0,0.0,0.0,0.0,0,0.0,0.0,0.0,0.0,0.0,0,0.0,0.0,0.0,0.0,0,0.0,0.0,0.0,0,0,0,0.0,0.0,0.0,0.0,0.0,0.0,0.0,0.0,0.0,0.0,0.0,0.0,0.0,0.0,0.0,0,0.0,0.0,75.3,30.28,0.243
# 3242,40951,478490,Mauro J.C.,2013,nan,(Al2O3)7.438512372000001 (B2O3)16.18676081 (CaO)3.9792041989999998 (MgO)3.909219195 (SiO2)64.41711322 (SnO2)0.069990003 (SrO)3.9892021989999997 (ZrO2)0.009998001 ,0.0,0,0.0,7.438512372000001,0.0,0.0,0.0,0.0,0.0,0,0,0,0.0,16.18676081,0,0.0,0.0,0.0,0.0,0.0,0.0,0,0.0,0.0,3.9792041989999998,0.0,0,0,0.0,0.0,0,0.0,0.0,0.0,0.0,0.0,0.0,0,0.0,0.0,0.0,0.0,0.0,0.0,0,0.0,0.0,0,0.0,0.0,0.0,0.0,0.0,0.0,0,0,0,0.0,0,0.0,0.0,0,0,0.0,0,0.0,0.0,0.0,0,0.0,0.0,0.0,0,0,0.0,0.0,0,0.0,0.0,0.0,0,0.0,0.0,0.0,0,0,0,0.0,0.0,0,0.0,3.909219195,0.0,0,0.0,0.0,0.0,0.0,0.0,0.0,0.0,0.0,0.0,0.0,0.0,0.0,0.0,0.0,0.0,0.0,0.0,0.0,0.0,0.0,0.0,0.0,0.0,0.0,0.0,0.0,0.0,0.0,0.0,0,0.0,0.0,0.0,0.0,0.0,0.0,0.0,0,0.0,0.0,0.0,0.0,0.0,64.41711322,0.0,0,0.0,0.069990003,0.0,0.0,0.0,0,0.0,3.9892021989999997,0.0,0.0,0.0,0,0.0,0.0,0.0,0.0,0,0.0,0.0,0.0,0,0,0,0.0,0.0,0.0,0.0,0.0,0.0,0.0,0.0,0.0,0.0,0.0,0.0,0.0,0.0,0.0,0,0.0,0.009998001,66.7,26.84,0.243
# 3243,2681,110684,State Optical I,1975,BF12,(As2O3)0.093420006 (BaO)6.443086387 (K2O)7.289362437 (Na2O)1.50594909 (PbO)13.76676083 (SiO2)65.16743391 (ZnO)5.733987344 ,0.0,0,0.0,0.0,0.0,0.0,0.0,0.093420006,0.0,0,0,0,0.0,0.0,0,0.0,6.443086387,0.0,0.0,0.0,0.0,0,0.0,0.0,0.0,0.0,0,0,0.0,0.0,0,0.0,0.0,0.0,0.0,0.0,0.0,0,0.0,0.0,0.0,0.0,0.0,0.0,0,0.0,0.0,0,0.0,0.0,0.0,0.0,0.0,0.0,0,0,0,0.0,0,0.0,0.0,0,0,0.0,0,0.0,0.0,0.0,0,0.0,0.0,7.289362437,0,0,0.0,0.0,0,0.0,0.0,0.0,0,0.0,0.0,0.0,0,0,0,0.0,0.0,0,0.0,0.0,0.0,0,0.0,0.0,0.0,0.0,0.0,0.0,1.50594909,0.0,0.0,0.0,0.0,0.0,0.0,0.0,0.0,0.0,0.0,0.0,0.0,0.0,0.0,0.0,0.0,0.0,0.0,13.76676083,0.0,0.0,0.0,0,0.0,0.0,0.0,0.0,0.0,0.0,0.0,0,0.0,0.0,0.0,0.0,0.0,65.16743391,0.0,0,0.0,0.0,0.0,0.0,0.0,0,0.0,0.0,0.0,0.0,0.0,0,0.0,0.0,0.0,0.0,0,0.0,0.0,0.0,0,0,0,0.0,0.0,0.0,0.0,0.0,0.0,0.0,0.0,0.0,0.0,0.0,0.0,0.0,0.0,5.733987344,0,0.0,0.0,61.1,24.58,0.2428804
# 3244,1980,44502,Eagan R.J.,1978,nan,(Al2O3)10.0 (Na2O)20.0 (SiO2)70.0 ,0.0,0,0.0,10.0,0.0,0.0,0.0,0.0,0.0,0,0,0,0.0,0.0,0,0.0,0.0,0.0,0.0,0.0,0.0,0,0.0,0.0,0.0,0.0,0,0,0.0,0.0,0,0.0,0.0,0.0,0.0,0.0,0.0,0,0.0,0.0,0.0,0.0,0.0,0.0,0,0.0,0.0,0,0.0,0.0,0.0,0.0,0.0,0.0,0,0,0,0.0,0,0.0,0.0,0,0,0.0,0,0.0,0.0,0.0,0,0.0,0.0,0.0,0,0,0.0,0.0,0,0.0,0.0,0.0,0,0.0,0.0,0.0,0,0,0,0.0,0.0,0,0.0,0.0,0.0,0,0.0,0.0,0.0,0.0,0.0,0.0,20.0,0.0,0.0,0.0,0.0,0.0,0.0,0.0,0.0,0.0,0.0,0.0,0.0,0.0,0.0,0.0,0.0,0.0,0.0,0.0,0.0,0.0,0.0,0,0.0,0.0,0.0,0.0,0.0,0.0,0.0,0,0.0,0.0,0.0,0.0,0.0,70.0,0.0,0,0.0,0.0,0.0,0.0,0.0,0,0.0,0.0,0.0,0.0,0.0,0,0.0,0.0,0.0,0.0,0,0.0,0.0,0.0,0,0,0,0.0,0.0,0.0,0.0,0.0,0.0,0.0,0.0,0.0,0.0,0.0,0.0,0.0,0.0,0.0,0,0.0,0.0,69.6,28.0,0.2428571
# 3245,26687,21335,LaCourse W.C.,1996,nan,(Al2O3)25.0 (Li2O)12.5 (Na2O)12.5 (SiO2)50.0 ,0.0,0,0.0,25.0,0.0,0.0,0.0,0.0,0.0,0,0,0,0.0,0.0,0,0.0,0.0,0.0,0.0,0.0,0.0,0,0.0,0.0,0.0,0.0,0,0,0.0,0.0,0,0.0,0.0,0.0,0.0,0.0,0.0,0,0.0,0.0,0.0,0.0,0.0,0.0,0,0.0,0.0,0,0.0,0.0,0.0,0.0,0.0,0.0,0,0,0,0.0,0,0.0,0.0,0,0,0.0,0,0.0,0.0,0.0,0,0.0,0.0,0.0,0,0,0.0,0.0,0,0.0,0.0,0.0,0,0.0,0.0,12.5,0,0,0,0.0,0.0,0,0.0,0.0,0.0,0,0.0,0.0,0.0,0.0,0.0,0.0,12.5,0.0,0.0,0.0,0.0,0.0,0.0,0.0,0.0,0.0,0.0,0.0,0.0,0.0,0.0,0.0,0.0,0.0,0.0,0.0,0.0,0.0,0.0,0,0.0,0.0,0.0,0.0,0.0,0.0,0.0,0,0.0,0.0,0.0,0.0,0.0,50.0,0.0,0,0.0,0.0,0.0,0.0,0.0,0,0.0,0.0,0.0,0.0,0.0,0,0.0,0.0,0.0,0.0,0,0.0,0.0,0.0,0,0,0,0.0,0.0,0.0,0.0,0.0,0.0,0.0,0.0,0.0,0.0,0.0,0.0,0.0,0.0,0.0,0,0.0,0.0,87.0,35.0,0.2428571
# 3246,4562,14670,Osaka A.,1986,nan,(GeO2)41.66583417 (Na2O)16.66833167 (SiO2)41.66583417 ,0.0,0,0.0,0.0,0.0,0.0,0.0,0.0,0.0,0,0,0,0.0,0.0,0,0.0,0.0,0.0,0.0,0.0,0.0,0,0.0,0.0,0.0,0.0,0,0,0.0,0.0,0,0.0,0.0,0.0,0.0,0.0,0.0,0,0.0,0.0,0.0,0.0,0.0,0.0,0,0.0,0.0,0,0.0,0.0,0.0,0.0,0.0,0.0,0,0,0,0.0,0,0.0,41.66583417,0,0,0.0,0,0.0,0.0,0.0,0,0.0,0.0,0.0,0,0,0.0,0.0,0,0.0,0.0,0.0,0,0.0,0.0,0.0,0,0,0,0.0,0.0,0,0.0,0.0,0.0,0,0.0,0.0,0.0,0.0,0.0,0.0,16.66833167,0.0,0.0,0.0,0.0,0.0,0.0,0.0,0.0,0.0,0.0,0.0,0.0,0.0,0.0,0.0,0.0,0.0,0.0,0.0,0.0,0.0,0.0,0,0.0,0.0,0.0,0.0,0.0,0.0,0.0,0,0.0,0.0,0.0,0.0,0.0,41.66583417,0.0,0,0.0,0.0,0.0,0.0,0.0,0,0.0,0.0,0.0,0.0,0.0,0,0.0,0.0,0.0,0.0,0,0.0,0.0,0.0,0,0,0,0.0,0.0,0.0,0.0,0.0,0.0,0.0,0.0,0.0,0.0,0.0,0.0,0.0,0.0,0.0,0,0.0,0.0,69.3,27.88,0.2428265
# 3247,3122,110703,State Optical I,1975,LF9,(Al2O3)1.5878986959999999 (As2O3)0.136395765 (B2O3)2.325534792 (F)22.75929332 (K2O)12.62944786 (SiO2)47.70253884 (TiO2)12.85889073 ,0.0,0,0.0,1.5878986959999999,0.0,0.0,0.0,0.136395765,0.0,0,0,0,0.0,2.325534792,0,0.0,0.0,0.0,0.0,0.0,0.0,0,0.0,0.0,0.0,0.0,0,0,0.0,0.0,0,0.0,0.0,0.0,0.0,0.0,0.0,0,0.0,0.0,0.0,0.0,0.0,0.0,0,0.0,0.0,0,22.75929332,0.0,0.0,0.0,0.0,0.0,0,0,0,0.0,0,0.0,0.0,0,0,0.0,0,0.0,0.0,0.0,0,0.0,0.0,12.62944786,0,0,0.0,0.0,0,0.0,0.0,0.0,0,0.0,0.0,0.0,0,0,0,0.0,0.0,0,0.0,0.0,0.0,0,0.0,0.0,0.0,0.0,0.0,0.0,0.0,0.0,0.0,0.0,0.0,0.0,0.0,0.0,0.0,0.0,0.0,0.0,0.0,0.0,0.0,0.0,0.0,0.0,0.0,0.0,0.0,0.0,0.0,0,0.0,0.0,0.0,0.0,0.0,0.0,0.0,0,0.0,0.0,0.0,0.0,0.0,47.70253884,0.0,0,0.0,0.0,0.0,0.0,0.0,0,0.0,0.0,0.0,0.0,0.0,0,0.0,0.0,0.0,0.0,0,12.85889073,0.0,0.0,0,0,0,0.0,0.0,0.0,0.0,0.0,0.0,0.0,0.0,0.0,0.0,0.0,0.0,0.0,0.0,0.0,0,0.0,0.0,67.5,27.16,0.2426362
# 3248,26687,161454,LaCourse W.C.,1996,nan,(Al2O3)6.0 (Li2O)33.3 (SiO2)60.7 ,0.0,0,0.0,6.0,0.0,0.0,0.0,0.0,0.0,0,0,0,0.0,0.0,0,0.0,0.0,0.0,0.0,0.0,0.0,0,0.0,0.0,0.0,0.0,0,0,0.0,0.0,0,0.0,0.0,0.0,0.0,0.0,0.0,0,0.0,0.0,0.0,0.0,0.0,0.0,0,0.0,0.0,0,0.0,0.0,0.0,0.0,0.0,0.0,0,0,0,0.0,0,0.0,0.0,0,0,0.0,0,0.0,0.0,0.0,0,0.0,0.0,0.0,0,0,0.0,0.0,0,0.0,0.0,0.0,0,0.0,0.0,33.3,0,0,0,0.0,0.0,0,0.0,0.0,0.0,0,0.0,0.0,0.0,0.0,0.0,0.0,0.0,0.0,0.0,0.0,0.0,0.0,0.0,0.0,0.0,0.0,0.0,0.0,0.0,0.0,0.0,0.0,0.0,0.0,0.0,0.0,0.0,0.0,0.0,0,0.0,0.0,0.0,0.0,0.0,0.0,0.0,0,0.0,0.0,0.0,0.0,0.0,60.7,0.0,0,0.0,0.0,0.0,0.0,0.0,0,0.0,0.0,0.0,0.0,0.0,0,0.0,0.0,0.0,0.0,0,0.0,0.0,0.0,0,0,0,0.0,0.0,0.0,0.0,0.0,0.0,0.0,0.0,0.0,0.0,0.0,0.0,0.0,0.0,0.0,0,0.0,0.0,82.0,33.0,0.2424242
# 3249,4562,14652,Osaka A.,1986,nan,(GeO2)67.43674 (Na2O)10.11101 (SiO2)22.45225 ,0.0,0,0.0,0.0,0.0,0.0,0.0,0.0,0.0,0,0,0,0.0,0.0,0,0.0,0.0,0.0,0.0,0.0,0.0,0,0.0,0.0,0.0,0.0,0,0,0.0,0.0,0,0.0,0.0,0.0,0.0,0.0,0.0,0,0.0,0.0,0.0,0.0,0.0,0.0,0,0.0,0.0,0,0.0,0.0,0.0,0.0,0.0,0.0,0,0,0,0.0,0,0.0,67.43674,0,0,0.0,0,0.0,0.0,0.0,0,0.0,0.0,0.0,0,0,0.0,0.0,0,0.0,0.0,0.0,0,0.0,0.0,0.0,0,0,0,0.0,0.0,0,0.0,0.0,0.0,0,0.0,0.0,0.0,0.0,0.0,0.0,10.11101,0.0,0.0,0.0,0.0,0.0,0.0,0.0,0.0,0.0,0.0,0.0,0.0,0.0,0.0,0.0,0.0,0.0,0.0,0.0,0.0,0.0,0.0,0,0.0,0.0,0.0,0.0,0.0,0.0,0.0,0,0.0,0.0,0.0,0.0,0.0,22.45225,0.0,0,0.0,0.0,0.0,0.0,0.0,0,0.0,0.0,0.0,0.0,0.0,0,0.0,0.0,0.0,0.0,0,0.0,0.0,0.0,0,0,0,0.0,0.0,0.0,0.0,0.0,0.0,0.0,0.0,0.0,0.0,0.0,0.0,0.0,0.0,0.0,0,0.0,0.0,69.6,28.01,0.2424134
# 3250,3861,143634,Takahashi K.,1983,nan,(B2O3)27.02703 (K2O)18.91892 (SiO2)54.05405 ,0.0,0,0.0,0.0,0.0,0.0,0.0,0.0,0.0,0,0,0,0.0,27.02703,0,0.0,0.0,0.0,0.0,0.0,0.0,0,0.0,0.0,0.0,0.0,0,0,0.0,0.0,0,0.0,0.0,0.0,0.0,0.0,0.0,0,0.0,0.0,0.0,0.0,0.0,0.0,0,0.0,0.0,0,0.0,0.0,0.0,0.0,0.0,0.0,0,0,0,0.0,0,0.0,0.0,0,0,0.0,0,0.0,0.0,0.0,0,0.0,0.0,18.91892,0,0,0.0,0.0,0,0.0,0.0,0.0,0,0.0,0.0,0.0,0,0,0,0.0,0.0,0,0.0,0.0,0.0,0,0.0,0.0,0.0,0.0,0.0,0.0,0.0,0.0,0.0,0.0,0.0,0.0,0.0,0.0,0.0,0.0,0.0,0.0,0.0,0.0,0.0,0.0,0.0,0.0,0.0,0.0,0.0,0.0,0.0,0,0.0,0.0,0.0,0.0,0.0,0.0,0.0,0,0.0,0.0,0.0,0.0,0.0,54.05405,0.0,0,0.0,0.0,0.0,0.0,0.0,0,0.0,0.0,0.0,0.0,0.0,0,0.0,0.0,0.0,0.0,0,0.0,0.0,0.0,0,0,0,0.0,0.0,0.0,0.0,0.0,0.0,0.0,0.0,0.0,0.0,0.0,0.0,0.0,0.0,0.0,0,0.0,0.0,65.4,26.32,0.2424013
# 3251,1834,9136,Takahashi K.,1983,nan,(K2O)18.0 (SiO2)82.0 ,0.0,0,0.0,0.0,0.0,0.0,0.0,0.0,0.0,0,0,0,0.0,0.0,0,0.0,0.0,0.0,0.0,0.0,0.0,0,0.0,0.0,0.0,0.0,0,0,0.0,0.0,0,0.0,0.0,0.0,0.0,0.0,0.0,0,0.0,0.0,0.0,0.0,0.0,0.0,0,0.0,0.0,0,0.0,0.0,0.0,0.0,0.0,0.0,0,0,0,0.0,0,0.0,0.0,0,0,0.0,0,0.0,0.0,0.0,0,0.0,0.0,18.0,0,0,0.0,0.0,0,0.0,0.0,0.0,0,0.0,0.0,0.0,0,0,0,0.0,0.0,0,0.0,0.0,0.0,0,0.0,0.0,0.0,0.0,0.0,0.0,0.0,0.0,0.0,0.0,0.0,0.0,0.0,0.0,0.0,0.0,0.0,0.0,0.0,0.0,0.0,0.0,0.0,0.0,0.0,0.0,0.0,0.0,0.0,0,0.0,0.0,0.0,0.0,0.0,0.0,0.0,0,0.0,0.0,0.0,0.0,0.0,82.0,0.0,0,0.0,0.0,0.0,0.0,0.0,0,0.0,0.0,0.0,0.0,0.0,0,0.0,0.0,0.0,0.0,0,0.0,0.0,0.0,0,0,0,0.0,0.0,0.0,0.0,0.0,0.0,0.0,0.0,0.0,0.0,0.0,0.0,0.0,0.0,0.0,0,0.0,0.0,49.0,19.72,0.24239360000000001
# 3252,2681,110680,State Optical I,1975,BF6,(As2O3)0.16030007699999999 (BaO)7.484882592999999 (K2O)7.813558751 (Na2O)1.740315835 (PbO)4.502119161 (SiO2)68.98295311 (ZnO)9.315870472 ,0.0,0,0.0,0.0,0.0,0.0,0.0,0.16030007699999999,0.0,0,0,0,0.0,0.0,0,0.0,7.484882592999999,0.0,0.0,0.0,0.0,0,0.0,0.0,0.0,0.0,0,0,0.0,0.0,0,0.0,0.0,0.0,0.0,0.0,0.0,0,0.0,0.0,0.0,0.0,0.0,0.0,0,0.0,0.0,0,0.0,0.0,0.0,0.0,0.0,0.0,0,0,0,0.0,0,0.0,0.0,0,0,0.0,0,0.0,0.0,0.0,0,0.0,0.0,7.813558751,0,0,0.0,0.0,0,0.0,0.0,0.0,0,0.0,0.0,0.0,0,0,0,0.0,0.0,0,0.0,0.0,0.0,0,0.0,0.0,0.0,0.0,0.0,0.0,1.740315835,0.0,0.0,0.0,0.0,0.0,0.0,0.0,0.0,0.0,0.0,0.0,0.0,0.0,0.0,0.0,0.0,0.0,0.0,4.502119161,0.0,0.0,0.0,0,0.0,0.0,0.0,0.0,0.0,0.0,0.0,0,0.0,0.0,0.0,0.0,0.0,68.98295311,0.0,0,0.0,0.0,0.0,0.0,0.0,0,0.0,0.0,0.0,0.0,0.0,0,0.0,0.0,0.0,0.0,0,0.0,0.0,0.0,0,0,0,0.0,0.0,0.0,0.0,0.0,0.0,0.0,0.0,0.0,0.0,0.0,0.0,0.0,0.0,9.315870472,0,0.0,0.0,64.7,26.04,0.2423194
# 3253,37424,443680,Hemono N.,2010,nan,(P2O5)42.0 (SnO)58.0 ,0.0,0,0.0,0.0,0.0,0.0,0.0,0.0,0.0,0,0,0,0.0,0.0,0,0.0,0.0,0.0,0.0,0.0,0.0,0,0.0,0.0,0.0,0.0,0,0,0.0,0.0,0,0.0,0.0,0.0,0.0,0.0,0.0,0,0.0,0.0,0.0,0.0,0.0,0.0,0,0.0,0.0,0,0.0,0.0,0.0,0.0,0.0,0.0,0,0,0,0.0,0,0.0,0.0,0,0,0.0,0,0.0,0.0,0.0,0,0.0,0.0,0.0,0,0,0.0,0.0,0,0.0,0.0,0.0,0,0.0,0.0,0.0,0,0,0,0.0,0.0,0,0.0,0.0,0.0,0,0.0,0.0,0.0,0.0,0.0,0.0,0.0,0.0,0.0,0.0,0.0,0.0,0.0,0.0,0.0,0.0,0.0,0.0,0.0,0.0,0.0,42.0,0.0,0.0,0.0,0.0,0.0,0.0,0.0,0,0.0,0.0,0.0,0.0,0.0,0.0,0.0,0,0.0,0.0,0.0,0.0,0.0,0.0,0.0,0,58.0,0.0,0.0,0.0,0.0,0,0.0,0.0,0.0,0.0,0.0,0,0.0,0.0,0.0,0.0,0,0.0,0.0,0.0,0,0,0,0.0,0.0,0.0,0.0,0.0,0.0,0.0,0.0,0.0,0.0,0.0,0.0,0.0,0.0,0.0,0,0.0,0.0,32.3,13.0,0.24230770000000001
# 3254,293,110627,State Optical I,1975,LK1,(Al2O3)10.07844815 (F)38.01954034 (K2O)9.503594102000001 (SiO2)42.3984174 ,0.0,0,0.0,10.07844815,0.0,0.0,0.0,0.0,0.0,0,0,0,0.0,0.0,0,0.0,0.0,0.0,0.0,0.0,0.0,0,0.0,0.0,0.0,0.0,0,0,0.0,0.0,0,0.0,0.0,0.0,0.0,0.0,0.0,0,0.0,0.0,0.0,0.0,0.0,0.0,0,0.0,0.0,0,38.01954034,0.0,0.0,0.0,0.0,0.0,0,0,0,0.0,0,0.0,0.0,0,0,0.0,0,0.0,0.0,0.0,0,0.0,0.0,9.503594102000001,0,0,0.0,0.0,0,0.0,0.0,0.0,0,0.0,0.0,0.0,0,0,0,0.0,0.0,0,0.0,0.0,0.0,0,0.0,0.0,0.0,0.0,0.0,0.0,0.0,0.0,0.0,0.0,0.0,0.0,0.0,0.0,0.0,0.0,0.0,0.0,0.0,0.0,0.0,0.0,0.0,0.0,0.0,0.0,0.0,0.0,0.0,0,0.0,0.0,0.0,0.0,0.0,0.0,0.0,0,0.0,0.0,0.0,0.0,0.0,42.3984174,0.0,0,0.0,0.0,0.0,0.0,0.0,0,0.0,0.0,0.0,0.0,0.0,0,0.0,0.0,0.0,0.0,0,0.0,0.0,0.0,0,0,0,0.0,0.0,0.0,0.0,0.0,0.0,0.0,0.0,0.0,0.0,0.0,0.0,0.0,0.0,0.0,0,0.0,0.0,40.1,16.14,0.24225529999999998
# 3255,1987,110655,State Optical I,1975,TK12,(Al2O3)0.770714928 (As2O3)0.11919994199999999 (B2O3)20.66723002 (BaO)15.80104237 (K2O)3.3620313760000005 (Na2O)1.914529075 (Sb2O3)0.053919974 (SiO2)57.31133232 ,0.0,0,0.0,0.770714928,0.0,0.0,0.0,0.11919994199999999,0.0,0,0,0,0.0,20.66723002,0,0.0,15.80104237,0.0,0.0,0.0,0.0,0,0.0,0.0,0.0,0.0,0,0,0.0,0.0,0,0.0,0.0,0.0,0.0,0.0,0.0,0,0.0,0.0,0.0,0.0,0.0,0.0,0,0.0,0.0,0,0.0,0.0,0.0,0.0,0.0,0.0,0,0,0,0.0,0,0.0,0.0,0,0,0.0,0,0.0,0.0,0.0,0,0.0,0.0,3.3620313760000005,0,0,0.0,0.0,0,0.0,0.0,0.0,0,0.0,0.0,0.0,0,0,0,0.0,0.0,0,0.0,0.0,0.0,0,0.0,0.0,0.0,0.0,0.0,0.0,1.914529075,0.0,0.0,0.0,0.0,0.0,0.0,0.0,0.0,0.0,0.0,0.0,0.0,0.0,0.0,0.0,0.0,0.0,0.0,0.0,0.0,0.0,0.0,0,0.0,0.0,0.0,0.0,0.0,0.0,0.053919974,0,0.0,0.0,0.0,0.0,0.0,57.31133232,0.0,0,0.0,0.0,0.0,0.0,0.0,0,0.0,0.0,0.0,0.0,0.0,0,0.0,0.0,0.0,0.0,0,0.0,0.0,0.0,0,0,0,0.0,0.0,0.0,0.0,0.0,0.0,0.0,0.0,0.0,0.0,0.0,0.0,0.0,0.0,0.0,0,0.0,0.0,83.8,33.73,0.2422177
# 3256,6619,38507,Gan Fuxi,1959,nan,(Al2O3)4.0 (B2O3)8.0 (Na2O)24.0 (SiO2)64.0 ,0.0,0,0.0,4.0,0.0,0.0,0.0,0.0,0.0,0,0,0,0.0,8.0,0,0.0,0.0,0.0,0.0,0.0,0.0,0,0.0,0.0,0.0,0.0,0,0,0.0,0.0,0,0.0,0.0,0.0,0.0,0.0,0.0,0,0.0,0.0,0.0,0.0,0.0,0.0,0,0.0,0.0,0,0.0,0.0,0.0,0.0,0.0,0.0,0,0,0,0.0,0,0.0,0.0,0,0,0.0,0,0.0,0.0,0.0,0,0.0,0.0,0.0,0,0,0.0,0.0,0,0.0,0.0,0.0,0,0.0,0.0,0.0,0,0,0,0.0,0.0,0,0.0,0.0,0.0,0,0.0,0.0,0.0,0.0,0.0,0.0,24.0,0.0,0.0,0.0,0.0,0.0,0.0,0.0,0.0,0.0,0.0,0.0,0.0,0.0,0.0,0.0,0.0,0.0,0.0,0.0,0.0,0.0,0.0,0,0.0,0.0,0.0,0.0,0.0,0.0,0.0,0,0.0,0.0,0.0,0.0,0.0,64.0,0.0,0,0.0,0.0,0.0,0.0,0.0,0,0.0,0.0,0.0,0.0,0.0,0,0.0,0.0,0.0,0.0,0,0.0,0.0,0.0,0,0,0,0.0,0.0,0.0,0.0,0.0,0.0,0.0,0.0,0.0,0.0,0.0,0.0,0.0,0.0,0.0,0,0.0,0.0,71.4,28.74,0.2421712
# 3257,213,20131,Polukhin V.N.,1983,nan,(GeO2)72.93918283 (Na2O)10.28442092 (SiO2)10.28442092 (SnO2)6.49197533 ,0.0,0,0.0,0.0,0.0,0.0,0.0,0.0,0.0,0,0,0,0.0,0.0,0,0.0,0.0,0.0,0.0,0.0,0.0,0,0.0,0.0,0.0,0.0,0,0,0.0,0.0,0,0.0,0.0,0.0,0.0,0.0,0.0,0,0.0,0.0,0.0,0.0,0.0,0.0,0,0.0,0.0,0,0.0,0.0,0.0,0.0,0.0,0.0,0,0,0,0.0,0,0.0,72.93918283,0,0,0.0,0,0.0,0.0,0.0,0,0.0,0.0,0.0,0,0,0.0,0.0,0,0.0,0.0,0.0,0,0.0,0.0,0.0,0,0,0,0.0,0.0,0,0.0,0.0,0.0,0,0.0,0.0,0.0,0.0,0.0,0.0,10.28442092,0.0,0.0,0.0,0.0,0.0,0.0,0.0,0.0,0.0,0.0,0.0,0.0,0.0,0.0,0.0,0.0,0.0,0.0,0.0,0.0,0.0,0.0,0,0.0,0.0,0.0,0.0,0.0,0.0,0.0,0,0.0,0.0,0.0,0.0,0.0,10.28442092,0.0,0,0.0,6.49197533,0.0,0.0,0.0,0,0.0,0.0,0.0,0.0,0.0,0,0.0,0.0,0.0,0.0,0,0.0,0.0,0.0,0,0,0,0.0,0.0,0.0,0.0,0.0,0.0,0.0,0.0,0.0,0.0,0.0,0.0,0.0,0.0,0.0,0,0.0,0.0,68.3,27.4,0.242
# 3258,213,20132,Polukhin V.N.,1983,nan,(GeO2)71.83929552 (Na2O)10.12934039 (SiO2)10.12934039 (SnO2)7.9020237060000005 ,0.0,0,0.0,0.0,0.0,0.0,0.0,0.0,0.0,0,0,0,0.0,0.0,0,0.0,0.0,0.0,0.0,0.0,0.0,0,0.0,0.0,0.0,0.0,0,0,0.0,0.0,0,0.0,0.0,0.0,0.0,0.0,0.0,0,0.0,0.0,0.0,0.0,0.0,0.0,0,0.0,0.0,0,0.0,0.0,0.0,0.0,0.0,0.0,0,0,0,0.0,0,0.0,71.83929552,0,0,0.0,0,0.0,0.0,0.0,0,0.0,0.0,0.0,0,0,0.0,0.0,0,0.0,0.0,0.0,0,0.0,0.0,0.0,0,0,0,0.0,0.0,0,0.0,0.0,0.0,0,0.0,0.0,0.0,0.0,0.0,0.0,10.12934039,0.0,0.0,0.0,0.0,0.0,0.0,0.0,0.0,0.0,0.0,0.0,0.0,0.0,0.0,0.0,0.0,0.0,0.0,0.0,0.0,0.0,0.0,0,0.0,0.0,0.0,0.0,0.0,0.0,0.0,0,0.0,0.0,0.0,0.0,0.0,10.12934039,0.0,0,0.0,7.9020237060000005,0.0,0.0,0.0,0,0.0,0.0,0.0,0.0,0.0,0,0.0,0.0,0.0,0.0,0,0.0,0.0,0.0,0,0,0,0.0,0.0,0.0,0.0,0.0,0.0,0.0,0.0,0.0,0.0,0.0,0.0,0.0,0.0,0.0,0,0.0,0.0,67.3,27.1,0.242
# 3259,215,20095,Polukhin V.N.,1983,nan,(Ga2O3)1.762451789 (GeO2)76.62835079999999 (Na2O)10.8045987 (SiO2)10.8045987 ,0.0,0,0.0,0.0,0.0,0.0,0.0,0.0,0.0,0,0,0,0.0,0.0,0,0.0,0.0,0.0,0.0,0.0,0.0,0,0.0,0.0,0.0,0.0,0,0,0.0,0.0,0,0.0,0.0,0.0,0.0,0.0,0.0,0,0.0,0.0,0.0,0.0,0.0,0.0,0,0.0,0.0,0,0.0,0.0,0.0,0.0,0.0,1.762451789,0,0,0,0.0,0,0.0,76.62835079999999,0,0,0.0,0,0.0,0.0,0.0,0,0.0,0.0,0.0,0,0,0.0,0.0,0,0.0,0.0,0.0,0,0.0,0.0,0.0,0,0,0,0.0,0.0,0,0.0,0.0,0.0,0,0.0,0.0,0.0,0.0,0.0,0.0,10.8045987,0.0,0.0,0.0,0.0,0.0,0.0,0.0,0.0,0.0,0.0,0.0,0.0,0.0,0.0,0.0,0.0,0.0,0.0,0.0,0.0,0.0,0.0,0,0.0,0.0,0.0,0.0,0.0,0.0,0.0,0,0.0,0.0,0.0,0.0,0.0,10.8045987,0.0,0,0.0,0.0,0.0,0.0,0.0,0,0.0,0.0,0.0,0.0,0.0,0,0.0,0.0,0.0,0.0,0,0.0,0.0,0.0,0,0,0,0.0,0.0,0.0,0.0,0.0,0.0,0.0,0.0,0.0,0.0,0.0,0.0,0.0,0.0,0.0,0,0.0,0.0,67.4,27.1,0.242
# 3260,216,20188,Polukhin V.N.,1983,nan,(GeO2)74.90638996 (Na2O)10.56180422 (SiO2)10.56180422 (Ta2O5)3.970001588 ,0.0,0,0.0,0.0,0.0,0.0,0.0,0.0,0.0,0,0,0,0.0,0.0,0,0.0,0.0,0.0,0.0,0.0,0.0,0,0.0,0.0,0.0,0.0,0,0,0.0,0.0,0,0.0,0.0,0.0,0.0,0.0,0.0,0,0.0,0.0,0.0,0.0,0.0,0.0,0,0.0,0.0,0,0.0,0.0,0.0,0.0,0.0,0.0,0,0,0,0.0,0,0.0,74.90638996,0,0,0.0,0,0.0,0.0,0.0,0,0.0,0.0,0.0,0,0,0.0,0.0,0,0.0,0.0,0.0,0,0.0,0.0,0.0,0,0,0,0.0,0.0,0,0.0,0.0,0.0,0,0.0,0.0,0.0,0.0,0.0,0.0,10.56180422,0.0,0.0,0.0,0.0,0.0,0.0,0.0,0.0,0.0,0.0,0.0,0.0,0.0,0.0,0.0,0.0,0.0,0.0,0.0,0.0,0.0,0.0,0,0.0,0.0,0.0,0.0,0.0,0.0,0.0,0,0.0,0.0,0.0,0.0,0.0,10.56180422,0.0,0,0.0,0.0,0.0,0.0,0.0,0,0.0,0.0,0.0,3.970001588,0.0,0,0.0,0.0,0.0,0.0,0,0.0,0.0,0.0,0,0,0,0.0,0.0,0.0,0.0,0.0,0.0,0.0,0.0,0.0,0.0,0.0,0.0,0.0,0.0,0.0,0,0.0,0.0,74.1,29.8,0.242
# 3261,217,20119,Polukhin V.N.,1983,nan,(GeO2)83.22426999999999 (Na2O)8.387865 (SiO2)8.387865 ,0.0,0,0.0,0.0,0.0,0.0,0.0,0.0,0.0,0,0,0,0.0,0.0,0,0.0,0.0,0.0,0.0,0.0,0.0,0,0.0,0.0,0.0,0.0,0,0,0.0,0.0,0,0.0,0.0,0.0,0.0,0.0,0.0,0,0.0,0.0,0.0,0.0,0.0,0.0,0,0.0,0.0,0,0.0,0.0,0.0,0.0,0.0,0.0,0,0,0,0.0,0,0.0,83.22426999999999,0,0,0.0,0,0.0,0.0,0.0,0,0.0,0.0,0.0,0,0,0.0,0.0,0,0.0,0.0,0.0,0,0.0,0.0,0.0,0,0,0,0.0,0.0,0,0.0,0.0,0.0,0,0.0,0.0,0.0,0.0,0.0,0.0,8.387865,0.0,0.0,0.0,0.0,0.0,0.0,0.0,0.0,0.0,0.0,0.0,0.0,0.0,0.0,0.0,0.0,0.0,0.0,0.0,0.0,0.0,0.0,0,0.0,0.0,0.0,0.0,0.0,0.0,0.0,0,0.0,0.0,0.0,0.0,0.0,8.387865,0.0,0,0.0,0.0,0.0,0.0,0.0,0,0.0,0.0,0.0,0.0,0.0,0,0.0,0.0,0.0,0.0,0,0.0,0.0,0.0,0,0,0,0.0,0.0,0.0,0.0,0.0,0.0,0.0,0.0,0.0,0.0,0.0,0.0,0.0,0.0,0.0,0,0.0,0.0,64.7,26.0,0.242
# 3262,267,20658,Livshits V.Ya.,1991,nan,(Li2O)15.0 (Na2O)16.0 (Nb2O5)15.0 (SiO2)54.0 ,0.0,0,0.0,0.0,0.0,0.0,0.0,0.0,0.0,0,0,0,0.0,0.0,0,0.0,0.0,0.0,0.0,0.0,0.0,0,0.0,0.0,0.0,0.0,0,0,0.0,0.0,0,0.0,0.0,0.0,0.0,0.0,0.0,0,0.0,0.0,0.0,0.0,0.0,0.0,0,0.0,0.0,0,0.0,0.0,0.0,0.0,0.0,0.0,0,0,0,0.0,0,0.0,0.0,0,0,0.0,0,0.0,0.0,0.0,0,0.0,0.0,0.0,0,0,0.0,0.0,0,0.0,0.0,0.0,0,0.0,0.0,15.0,0,0,0,0.0,0.0,0,0.0,0.0,0.0,0,0.0,0.0,0.0,0.0,0.0,0.0,16.0,0.0,0.0,0.0,0.0,0.0,15.0,0.0,0.0,0.0,0.0,0.0,0.0,0.0,0.0,0.0,0.0,0.0,0.0,0.0,0.0,0.0,0.0,0,0.0,0.0,0.0,0.0,0.0,0.0,0.0,0,0.0,0.0,0.0,0.0,0.0,54.0,0.0,0,0.0,0.0,0.0,0.0,0.0,0,0.0,0.0,0.0,0.0,0.0,0,0.0,0.0,0.0,0.0,0,0.0,0.0,0.0,0,0,0,0.0,0.0,0.0,0.0,0.0,0.0,0.0,0.0,0.0,0.0,0.0,0.0,0.0,0.0,0.0,0,0.0,0.0,96.9,39.0,0.242
# 3263,291,21048,Livshits V.Ya.,1982,nan,(Al2O3)5.0 (Na2O)32.0 (SiO2)63.0 ,0.0,0,0.0,5.0,0.0,0.0,0.0,0.0,0.0,0,0,0,0.0,0.0,0,0.0,0.0,0.0,0.0,0.0,0.0,0,0.0,0.0,0.0,0.0,0,0,0.0,0.0,0,0.0,0.0,0.0,0.0,0.0,0.0,0,0.0,0.0,0.0,0.0,0.0,0.0,0,0.0,0.0,0,0.0,0.0,0.0,0.0,0.0,0.0,0,0,0,0.0,0,0.0,0.0,0,0,0.0,0,0.0,0.0,0.0,0,0.0,0.0,0.0,0,0,0.0,0.0,0,0.0,0.0,0.0,0,0.0,0.0,0.0,0,0,0,0.0,0.0,0,0.0,0.0,0.0,0,0.0,0.0,0.0,0.0,0.0,0.0,32.0,0.0,0.0,0.0,0.0,0.0,0.0,0.0,0.0,0.0,0.0,0.0,0.0,0.0,0.0,0.0,0.0,0.0,0.0,0.0,0.0,0.0,0.0,0,0.0,0.0,0.0,0.0,0.0,0.0,0.0,0,0.0,0.0,0.0,0.0,0.0,63.0,0.0,0,0.0,0.0,0.0,0.0,0.0,0,0.0,0.0,0.0,0.0,0.0,0,0.0,0.0,0.0,0.0,0,0.0,0.0,0.0,0,0,0,0.0,0.0,0.0,0.0,0.0,0.0,0.0,0.0,0.0,0.0,0.0,0.0,0.0,0.0,0.0,0,0.0,0.0,63.9,25.8,0.242
# 3264,292,21059,Karapetyan G.O.,1980,nan,(Al2O3)27.92214637 (Li2O)19.01045753 (SiO2)49.05148362 (TiO2)4.015912478 ,0.0,0,0.0,27.92214637,0.0,0.0,0.0,0.0,0.0,0,0,0,0.0,0.0,0,0.0,0.0,0.0,0.0,0.0,0.0,0,0.0,0.0,0.0,0.0,0,0,0.0,0.0,0,0.0,0.0,0.0,0.0,0.0,0.0,0,0.0,0.0,0.0,0.0,0.0,0.0,0,0.0,0.0,0,0.0,0.0,0.0,0.0,0.0,0.0,0,0,0,0.0,0,0.0,0.0,0,0,0.0,0,0.0,0.0,0.0,0,0.0,0.0,0.0,0,0,0.0,0.0,0,0.0,0.0,0.0,0,0.0,0.0,19.01045753,0,0,0,0.0,0.0,0,0.0,0.0,0.0,0,0.0,0.0,0.0,0.0,0.0,0.0,0.0,0.0,0.0,0.0,0.0,0.0,0.0,0.0,0.0,0.0,0.0,0.0,0.0,0.0,0.0,0.0,0.0,0.0,0.0,0.0,0.0,0.0,0.0,0,0.0,0.0,0.0,0.0,0.0,0.0,0.0,0,0.0,0.0,0.0,0.0,0.0,49.05148362,0.0,0,0.0,0.0,0.0,0.0,0.0,0,0.0,0.0,0.0,0.0,0.0,0,0.0,0.0,0.0,0.0,0,4.015912478,0.0,0.0,0,0,0,0.0,0.0,0.0,0.0,0.0,0.0,0.0,0.0,0.0,0.0,0.0,0.0,0.0,0.0,0.0,0,0.0,0.0,91.8,37.0,0.242
# 3265,572,24648,Spinner S.,1954,CF529/516,(As2O3)0.069319991 (BaO)0.089439619 (K2O)4.076358485 (Na2O)14.60314816 (PbO)3.072018612 (Sb2O3)0.42339994700000005 (SiO2)74.63346057 (ZnO)3.032854617 ,0.0,0,0.0,0.0,0.0,0.0,0.0,0.069319991,0.0,0,0,0,0.0,0.0,0,0.0,0.089439619,0.0,0.0,0.0,0.0,0,0.0,0.0,0.0,0.0,0,0,0.0,0.0,0,0.0,0.0,0.0,0.0,0.0,0.0,0,0.0,0.0,0.0,0.0,0.0,0.0,0,0.0,0.0,0,0.0,0.0,0.0,0.0,0.0,0.0,0,0,0,0.0,0,0.0,0.0,0,0,0.0,0,0.0,0.0,0.0,0,0.0,0.0,4.076358485,0,0,0.0,0.0,0,0.0,0.0,0.0,0,0.0,0.0,0.0,0,0,0,0.0,0.0,0,0.0,0.0,0.0,0,0.0,0.0,0.0,0.0,0.0,0.0,14.60314816,0.0,0.0,0.0,0.0,0.0,0.0,0.0,0.0,0.0,0.0,0.0,0.0,0.0,0.0,0.0,0.0,0.0,0.0,3.072018612,0.0,0.0,0.0,0,0.0,0.0,0.0,0.0,0.0,0.0,0.42339994700000005,0,0.0,0.0,0.0,0.0,0.0,74.63346057,0.0,0,0.0,0.0,0.0,0.0,0.0,0,0.0,0.0,0.0,0.0,0.0,0,0.0,0.0,0.0,0.0,0,0.0,0.0,0.0,0,0,0,0.0,0.0,0.0,0.0,0.0,0.0,0.0,0.0,0.0,0.0,0.0,0.0,0.0,0.0,3.032854617,0,0.0,0.0,63.4,25.58,0.242
# 3266,575,24660,Spinner S.,1954,nan,(B2O3)14.30000143 (CaO)14.30000143 (Na2O)14.30000143 (SiO2)57.09999571 ,0.0,0,0.0,0.0,0.0,0.0,0.0,0.0,0.0,0,0,0,0.0,14.30000143,0,0.0,0.0,0.0,0.0,0.0,0.0,0,0.0,0.0,14.30000143,0.0,0,0,0.0,0.0,0,0.0,0.0,0.0,0.0,0.0,0.0,0,0.0,0.0,0.0,0.0,0.0,0.0,0,0.0,0.0,0,0.0,0.0,0.0,0.0,0.0,0.0,0,0,0,0.0,0,0.0,0.0,0,0,0.0,0,0.0,0.0,0.0,0,0.0,0.0,0.0,0,0,0.0,0.0,0,0.0,0.0,0.0,0,0.0,0.0,0.0,0,0,0,0.0,0.0,0,0.0,0.0,0.0,0,0.0,0.0,0.0,0.0,0.0,0.0,14.30000143,0.0,0.0,0.0,0.0,0.0,0.0,0.0,0.0,0.0,0.0,0.0,0.0,0.0,0.0,0.0,0.0,0.0,0.0,0.0,0.0,0.0,0.0,0,0.0,0.0,0.0,0.0,0.0,0.0,0.0,0,0.0,0.0,0.0,0.0,0.0,57.09999571,0.0,0,0.0,0.0,0.0,0.0,0.0,0,0.0,0.0,0.0,0.0,0.0,0,0.0,0.0,0.0,0.0,0,0.0,0.0,0.0,0,0,0,0.0,0.0,0.0,0.0,0.0,0.0,0.0,0.0,0.0,0.0,0.0,0.0,0.0,0.0,0.0,0,0.0,0.0,84.9,34.2,0.242
