Repository: jacobergzhou/Poisson-Ratio

File: Poisson_data_cleaned_06212019.csv (part 52 of 58)
,Code,Glass #,Author,Year,Trademark,Ag2O,AgI,Al,Al2O3,AlF3,AlN,As,As2O3,As2O5,As2S3,As2Se3,AsSe,B,B2O3,BaCl2,BaF2,BaO,BeF2,BeO,Bi2O3,BiCl3,Br,Ca,CaF2,CaO,Cd,CdCl2,CdF2,CdO,Ce2O3,CeF3,CeO2,Cl,Co3O4,CoO,Cr2O3,Cs2O,CsCl,CsF,Cu2O,CuO,Dy2O3,Er,Er2O3,ErF3,Eu,Eu2O3,EuF3,F,Fe,Fe2O3,FeO,Ga,Ga2O3,Ga2S3,Ga2Se3,GaF3,Gd2O3,GdF3,Ge,GeO2,GeS2,GeSe2,H2O,HfF4,HfO2,Hg,Ho2O3,I,InF3,K,K2O,K2S,K2SO4,KBr,KCl,KF,KHF2,La,La2O3,La2S3,LaF3,Li,Li2O,Li2S,Li2SO4,LiBr,LiCl,LiF,LiI,MgF2,MgO,Mn2O3,MnF2,MnO,MnO2,MoO2,MoO3,N,Na,Na2O,Na2S,Na2SO4,NaCl,NaF,NaPO3,Nb2O5,Nd,Nd2O3,NdF3,NH4NO3,NiO,O,OH,P,P2O5,Pb,PbCl2,PbF2,PbO,PdO,Pr2O3,Pr6O11,PrF3,Rb2O,RbF,Rh2O3,RuO2,S,Sb,Sb2O3,Sb2S3,Sc2O3,Se,Si,Si3N4,SiC,SiO2,Sm2O3,Sn,SnO,SnO2,SO2,SO3,Sr,SrCl2,SrF2,SrO,Ta2O3,Ta2O5,Tb2O3,TbF3,Te,TeO2,Th,ThF4,ThO2,TiO2,Tl,Tl2O,Tl2Se,TlSe,Tm2O3,U,U3O8,UO2,V,V2O5,VO6,WO3,Y,Y2O3,Yb2O3,YbF3,YF3,ZnCl2,ZnF2,ZnO,ZnSO4,ZrF4,ZrO2,Young's modulus E (GPa),Shear modulus G (GPa),Poisson's ratio v
# 4715,10017,97278,Rao K.J.,1986,,0,0,0,0,0,0,0,0,0,0,0,0,0,0,0,0,0,0,0,0,0,0,0,0,0,0,0,0,0,0,0,0,0,0,0,0,0,0,0,0,0,0,0,0,0,0,0,0,0,0,0,0,0,0,0,0,0,0,0,0,0,0,0,0,0,0,0,0,0,0,0,0,0,0,0,0,0,0,0,0,0,0,0,0,0,0,0,0,0,0,0,0,0,0,0,0,0,60,0,0,0,0,0,0,0,0,0,0,0,0,0,0,0,0,0,40,0,0,0,0,0,0,0,0,0,0,0,0,0,0,0,0,0,0,0,0,0,0,0,0,0,0,0,0,0,0,0,0,0,0,0,0,0,0,0,0,0,0,0,0,0,0,0,0,0,0,0,0,0,0,0,0,0,0,0,0,0,0,0,0,0,52.7,21.9,0.21
# 4716,10250,97568,Yuritsyn N.S.,1988,,0,0,0,0,0,0,0,0,0,0,0,0,0,14.3,0,0,0,0,0,0,0,0,0,0,0,0,0,0,0,0,0,0,0,0,0,0,0,0,0,0,0,0,0,0,0,0,0,0,0,0,0,0,0,0,0,0,0,0,0,0,0,0,0,0,0,0,0,0,0,0,0,0,0,0,0,0,0,0,0,0,0,0,0,0,0,0,0,0,0,0,0,0,0,0,0,0,0,0,0,0,13.2,0,0,0,0,0,0,0,0,0,0,0,0,0,0,0,0,0,0,0,0,0,0,0,0,0,0,0,0,0,0,0,0,0,0,0,0,72.5,0,0,0,0,0,0,0,0,0,0,0,0,0,0,0,0,0,0,0,0,0,0,0,0,0,0,0,0,0,0,0,0,0,0,0,0,0,0,0,0,0,0,0,76.6,31.65,0.21
# 4717,10648,75143,Farley J.M.,1975,,0,0,0,0,0,0,0,0,0,0,0,0,0,0,0,0,0,0,0,0,0,0,0,0,0,0,0,0,0,0,0,0,0,0,0,0,0,0,0,0,0,0,0,0,0,0,0,0,0,0,0,0,0,0,0,0,0,0,0,0,0,0,0,0,0,0,0,0,0,0,0,0,0,0,0,0,0,0,0,0,0,0,0,0,0,0,0,0,0,0,0,0,0,0,0,0,0,0,0,0,0,0,0,0,0,0,0,0,0,0,0,0,0,0,0,33,0,0,0,0,0,0,0,0,0,0,0,0,0,0,0,0,0,0,0,0,0,0,0,0,0,0,0,0,0,0,0,0,0,0,0,0,0,0,0,0,0,0,0,0,0,0,0,0,0,0,0,0,0,67,0,0,0,0,0,0,0,0,0,0,0,78.3,32.2,0.21
# 4718,10648,91216,Farley J.M.,1975,,0,0,0,0,0,0,0,0,0,0,0,0,0,0,0,0,0,0,0,0,0,0,0,0,0,0,0,0,0,0,0,0,0,0,0,0,0,0,0,0,0,0,0,0,0,0,0,0,0,0,0,0,0,0,0,0,0,0,0,0,0,0,0,0,0,0,0,0,0,0,0,0,0,0,0,0,0,0,0,0,0,0,0,0,0,0,0,0,0,0,0,0,0,0,0,0,0,2.3,0,0,0,0,0,0,0,0,0,0,0,0,0,0,0,0,0,28,0,0,0,0,0,0,0,0,0,0,0,0,0,0,0,0,0,0,0,0,0,0,0,0,0,0,0,0,0,0,0,0,0,0,0,0,0,0,0,0,0,0,0,0,0,0,0,0,0,0,0,0,0,69.7,0,0,0,0,0,0,0,0,0,0,0,79.2,32.6,0.21
# 4719,12798,149412,Bartholomew R.F,1982,,0,0,0,1.302605026,0,0,0,0,0,0,0,0,0,0,0,0,0,0,0,0,0,0,0,0,0,0,0,0,0,0,0,0,0,0,0,0,0,0,0,0,0,0,0,0,0,0,0,0,0,0,0,0,0,0,0,0,0,0,0,0,0,0,0,0,0,0,0,0,0,0,0,3.00601206,0,0,0,0,0,0,0,0,0,0,0,0,0,0,0,0,0,0,0,0,0,0,0,0,0,0,0,0,10.82164022,0,0,0,0,0,0,0,0,0,0,0,0,0,0,0,0,0,0,0,0,0,0,0,0,0,0,0,0,0,0,0,0,0,0,0,0,77.05411154,0,0,0,0,0,0,0,0,0,0,0,0,0,0,0,0,0,0,0,0,0,0,0,0,0,0,0,0,0,0,0,0,0,0,0,0,0,0,0,7.815631156,0,0,0,68.3,28.2,0.21
# 4720,14679,150655,Ohta H.,1986,AR0fibre,0,0,0,0.19441268,0,0,0,0,0,0,0,0,0,0,0,0,0,0,0,0,0,0,0,0,6.716233302,0,0,0,0,0,0,0,0,0,0,0,0,0,0,0,0,0,0,0,0,0,0,0,0,0,0,0,0,0,0,0,0,0,0,0,0,0,0,0,0,0,0,0,0,0,0,0.210439678,0,0,0,0,0,0,0,0,0,0,0,0,0,0,0,0,0,0,0,0,0,0,0,0,0,0,0,0,15.13850843,0,0,0,0,0,0,0,0,0,0,0,0,0,0,0,0,0,0,0,0,0,0,0,0,0,0,0,0,0,0,0,0,0,0,0,0,68.73181285,0,0,0,0,0,0,0,0,0,0,0,0,0,0,0,0,0,0,0,0,0,0,0,0,0,0,0,0,0,0,0,0,0,0,0,0,0,0,0,0,0,0,9.008593063,82.6,34.04,0.21
# 4721,16185,156782,Orgaz F.,1985,,0,0,0,14.49144855,0,0,0,0,0,0,0,0,0,0,0,0,0,0,0,0,0,0,0,0,0.010000999,0,0,0,0,0,0,0,0,0,0,0,0,0,0,0,0,0,0,0,0,0,0,0,0,0,0,0,0,0,0,0,0,0,0,0,0,0,0,0,0,0,0,0,0,0,0,4.20041958,0,0,0,0,0,0,0,0,0,0,0,0,0,0,0,0,0,0,0,0.050004995,0,0,0,0,0,0,0,0,9.440943056,0,0,0,0,0,0,0,0,0,0,0,0,0,0,0,0,0,0,0,0,0,0,0,0,0,0,0,0,0,0,0,0,0,0,0,0,61.45614385,0,0,0,0,0,0,0,0,0,0,0,0,0,0,0,0,0,0,0,0,0,0,0,0,0,0,0,0,0,0,0,0,0,0,0,0,0,0,0,10.35103896,0,0,0,77.5,32,0.21
# 4722,17206,182090,Primak W.,1984,BK07,0,0,0,0.078863631,0,0,0,0,0,0,0,0,0,9.913634356,0,0,0.603105183,0,0,0,0,0,0,0,0.250935634,0,0,0,0,0,0,0,0,0,0,0,0,0,0,0,0,0,0,0,0,0,0,0,0,0,0,0,0,0,0,0,0,0,0,0,0,0,0,0,0,0,0,0,0,0,0,5.200149711,0,0,0,0,0,0,0,0,0,0,0,0,0,0,0,0,0,0,0,0,0,0,0,0,0,0,0,0,10.68178146,0,0,0,0,0,0,0,0,0,0,0,0,0,0,0,0,0,0,0,0,0,0,0,0,0,0,0,0,0,0,0,0,0,0,0,0,73.27153002,0,0,0,0,0,0,0,0,0,0,0,0,0,0,0,0,0,0,0,0,0,0,0,0,0,0,0,0,0,0,0,0,0,0,0,0,0,0,0,0,0,0,0,67.8,28.01,0.21
# 4723,24395,189334,Muthupari S.,1996,,0,0,0,0,0,0,0,0,0,0,0,0,0,0,0,0,0,0,0,0,0,0,0,0,0,0,0,0,0,0,0,0,0,0,0,0,0,0,0,0,0,0,0,0,0,0,0,0,0,0,0,0,0,0,0,0,0,0,0,0,0,0,0,0,0,0,0,0,0,0,0,0,0,0,0,0,0,0,0,0,0,0,0,0,0,0,0,0,0,0,0,0,0,0,0,0,0,70,0,0,0,0,0,0,0,0,0,0,0,0,0,0,0,0,0,30,0,0,0,0,0,0,0,0,0,0,0,0,0,0,0,0,0,0,0,0,0,0,0,0,0,0,0,0,0,0,0,0,0,0,0,0,0,0,0,0,0,0,0,0,0,0,0,0,0,0,0,0,0,0,0,0,0,0,0,0,0,0,0,0,0,51.7,21.4,0.21
# 4724,24395,189344,Muthupari S.,1996,,0,0,0,0,0,0,0,0,0,0,0,0,0,0,0,0,0,0,0,0,0,0,0,0,0,0,0,0,0,0,0,0,0,0,0,0,0,0,0,0,0,0,0,0,0,0,0,0,0,0,0,0,0,0,0,0,0,0,0,0,0,0,0,0,0,0,0,0,0,0,0,0,0,0,0,0,0,0,0,0,0,0,0,0,0,0,0,0,0,0,0,0,0,0,0,0,0,0,0,0,0,0,0,0,0,0,0,0,0,0,0,0,0,0,0,20,0,0,0,0,0,0,0,0,0,0,0,0,0,0,0,0,0,0,0,0,0,0,0,0,0,0,0,0,0,0,0,0,0,0,0,0,0,0,0,0,0,0,0,0,0,0,0,0,0,0,0,0,0,80,0,0,0,0,0,0,0,0,0,0,0,86.1,35.6,0.21
# 4725,24395,189345,Muthupari S.,1996,,0,0,0,0,0,0,0,0,0,0,0,0,0,0,0,0,0,0,0,0,0,0,0,0,0,0,0,0,0,0,0,0,0,0,0,0,0,0,0,0,0,0,0,0,0,0,0,0,0,0,0,0,0,0,0,0,0,0,0,0,0,0,0,0,0,0,0,0,0,0,0,0,0,0,0,0,0,0,0,0,0,0,0,0,0,0,0,0,0,0,0,0,0,0,0,0,0,0,0,0,0,0,0,0,0,0,0,0,0,0,0,0,0,0,0,30,0,0,0,0,0,0,0,0,0,0,0,0,0,0,0,0,0,0,0,0,0,0,0,0,0,0,0,0,0,0,0,0,0,0,0,0,0,0,0,0,0,0,0,0,0,0,0,0,0,0,0,0,0,70,0,0,0,0,0,0,0,0,0,0,0,81.3,33.6,0.21
# 4726,24854,195816,Ricoult D.L.G.,1998,,0,0,0,5.898537608,0,0,0,0,0,0,0,0,0,6.158501634,0,0,0,0,0,0,0,0,0,0,0,0,0,0,0,0,0,0,0,0,0,0,0,0,0,0,0,0,0,0,0,0,0,0,0,0,0,0,0,0,0,0,0,0,0,0,0,0,0,0,0,0,0,0,0,0,0,2.608842269,0,0,0,0,0,0,0,0,0,0,0,0,0,0,0,0,0,0,0,0,0,0,0,0,0,0,0,0,15.83888163,0,0,0,0,0,0,0,0,0,0,0,0,0,0,0,0,0,0,0,0,0,0,0,0,0,0,0,0,0,0.133100014,0,0,0,0,0,0,68.71136708,0,0,0,0,0,0,0,0,0,0,0,0,0,0,0,0,0,0,0,0,0,0,0,0,0,0,0,0,0,0,0,0,0,0,0,0,0,0,0,0,0,0,0.650769767,75.9,31.4,0.21
# 4727,27139,310635,Boyd D.C.,1980,Corning 0010,0,0,0,0.72666747,0,0,0,0,0,0,0,0,0,0,0,0,0,0,0,0,0,0,0,0,0,0,0,0,0,0,0,0,0,0,0,0,0,0,0,0,0,0,0,0,0,0,0,0,0,0,0,0,0,0,0,0,0,0,0,0,0,0,0,0,0,0,0,0,0,0,0,4.719433453,0,0,0,0,0,0,0,0,0,0,0,0,0,0,0,0,0,0,0,0,0,0,0,0,0,0,0,0,9.563500918,0,0,0,0,0,0,0,0,0,0,0,0,0,0,0,0,0,0,7.302990701,0,0,0,0,0,0,0,0,0,0,0,0,0,0,0,0,0,77.68740746,0,0,0,0,0,0,0,0,0,0,0,0,0,0,0,0,0,0,0,0,0,0,0,0,0,0,0,0,0,0,0,0,0,0,0,0,0,0,0,0,0,0,0,62,25.61,0.21
# 4728,27139,310642,Boyd D.C.,1980,Corning 0211,0,0,0,1.272464038,0,0,0,0,0,0,0,0,0,8.386065252,0,0,0,0,0,0,0,0,0,0,0,0,0,0,0,0,0,0,0,0,0,0,0,0,0,0,0,0,0,0,0,0,0,0,0,0,0,0,0,0,0,0,0,0,0,0,0,0,0,0,0,0,0,0,0,0,0,4.820772145,0,0,0,0,0,0,0,0,0,0,0,0,0,0,0,0,0,0,0,0,0,0,0,0,0,0,0,0,7.32664122,0,0,0,0,0,0,0,0,0,0,0,0,0,0,0,0,0,0,0,0,0,0,0,0,0,0,0,0,0,0,0,0,0,0,0,0,70.17838211,0,0,0,0,0,0,0,0,0,0,0,0,0,0,0,0,0,0,0,2.436356073,0,0,0,0,0,0,0,0,0,0,0,0,0,0,0,0,0,0,0,5.579319167,0,0,0,74,30.57,0.21
# 4729,27139,310647,Boyd D.C.,1980,Corning 6720,0,0,0,5.824486805,0,0,0,0,0,0,0,0,0,0.853017105,0,0,0,0,0,0,0,0,0,0,5.295111736,0,0,0,0,0,0,0,0,0,0,0,0,0,0,0,0,0,0,0,0,0,0,0,12.50040306,0,0,0,0,0,0,0,0,0,0,0,0,0,0,0,0,0,0,0,0,0,0,1.260928657,0,0,0,0,0,0,0,0,0,0,0,0,0,0,0,0,0,0,0,0,0,0,0,0,0,0,0,0,7.665472165,0,0,0,0,0,0,0,0,0,0,0,0,0,0,0,0,0,0,0,0,0,0,0,0,0,0,0,0,0,0,0,0,0,0,0,0,59.3039022,0,0,0,0,0,0,0,0,0,0,0,0,0,0,0,0,0,0,0,0,0,0,0,0,0,0,0,0,0,0,0,0,0,0,0,0,0,0,0,7.296678274,0,0,0,70,28.92,0.21
# 4730,27139,310652,Boyd D.C.,1980,Corning 7056,0,0,0,1.880231075,0,0,0,0,0,0,0,0,0,16.52199066,0,0,0,0,0,0,0,0,0,0,0,0,0,0,0,0,0,0,0,0,0,0,0,0,0,0,0,0,0,0,0,0,0,0,0,0,0,0,0,0,0,0,0,0,0,0,0,0,0,0,0,0,0,0,0,0,0,6.105698244,0,0,0,0,0,0,0,0,0,0,0,2.138574086,0,0,0,0,0,0,0,0,0,0,0,0,0,0,0,0,1.031053041,0,0,0,0,0,0,0,0,0,0,0,0,0,0,0,0,0,0,0,0,0,0,0,0,0,0,0,0,0,0,0,0,0,0,0,0,72.32245289,0,0,0,0,0,0,0,0,0,0,0,0,0,0,0,0,0,0,0,0,0,0,0,0,0,0,0,0,0,0,0,0,0,0,0,0,0,0,0,0,0,0,0,64,26.44,0.21
# 4731,29380,382880,Chou H.M.,1991,0,0,0,0,0,0,0,0,0,0,0,0,0,0,0,0,0,0,0,0,0,0,0,0,0,7.885000222,0,0,0,0,0,0,0,0,0,0,0,0,0,0,0,0,0,0,0,0,0,0,0,0,0,0,0.042150001,0,0,0,0,0,0,0,0,0,0,0,0,0,0,0,0,0,0,0,0.096455183,0,0,0,0,0,0,0,0,0,0,0,0,0,0,0,0,0,0,0,5.710812161,0,0,0,0,0,0,0,0,13.68203039,0,0,0,0,0,0,0,0,0,0,0,0,0,0,0,0,0,0,0,0,0,0,0,0,0,0,0,0,0,0,0,0,0,0,0,0,72.58355205,0,0,0,0,0,0,0,0,0,0,0,0,0,0,0,0,0,0,0,0,0,0,0,0,0,0,0,0,0,0,0,0,0,0,0,0,0,0,0,0,0,0,0,69,28.5,0.21
# 4732,29546,369283,Li Liu En,2005,,0,0,0,13.3,0,0,0,0,0,0,0,0,0,6.6,0,0,0,0,0,0,0,0,0,0,5.9,0,0,0,0,0,0,0,0,0,0,0,0,0,0,0,0,0,0,0,0,0,0,0,0,0,0,0,0,0,0,0,0,0,0,0,0,0,0,0,0,0,0,0,0,0,0,0,0,0,0,0,0,0,0,0,0,0,0,0,0,0,0,0,0,0,0,6.2,0,0,0,0,0,0,0,0,0,0,0,0,0,0,0,0,0,0,0,0,0,0,0,0,0,0,0,0,0,0,0,0,0,0,0,0,0,0,0,0,0,0,0,0,0,64.7,0,0,0,0,0,0,0,0,0,3.3,0,0,0,0,0,0,0,0,0,0,0,0,0,0,0,0,0,0,0,0,0,0,0,0,0,0,0,0,0,0,0,0,0,78.8,32.56,0.21
# 4733,29546,369284,Li Liu En,2005,,0,0,0,13.39999987,0,0,0,0,0,0,0,0,0,8.500000915,0,0,0,0,0,0,0,0,0,0,10.0999999,0,0,0,0,0,0,0,0,0,0,0,0,0,0,0,0,0,0,0,0,0,0,0,0,0,0,0,0,0,0,0,0,0,0,0,0,0,0,0,0,0,0,0,0,0,0,0,0,0,0,0,0,0,0,0,0,0,0,0,0,0,0,0,0,0,0,2.099999979,0,0,0,0,0,0,0,0,0,0,0,0,0,0,0,0,0,0,0,0,0,0,0,0,0,0,0,0,0,0,0,0,0,0,0,0,0,0,0,0,0,0,0,0,0,64.69999935,0,0,0,0,0,0,0,0,0,1.199999988,0,0,0,0,0,0,0,0,0,0,0,0,0,0,0,0,0,0,0,0,0,0,0,0,0,0,0,0,0,0,0,0,0,75.5,31.19,0.21
# 4734,29546,369285,Li Liu En,2005,,0,0,0,12.4,0,0,0,0,0,0,0,0,0,7.4,0,0,0,0,0,0,0,0,0,0,8,0,0,0,0,0,0,0,0,0,0,0,0,0,0,0,0,0,0,0,0,0,0,0,0,0,0,0,0,0,0,0,0,0,0,0,0,0,0,0,0,0,0,0,0,0,0,0,0,0,0,0,0,0,0,0,0,0,0,0,0,0,0,0,0,0,0,6.3,0,0,0,0,0,0,0,0,0,0,0,0,0,0,0,0,0,0,0,0,0,0,0,0,0,0,0,0,0,0,0,0,0,0,0,0,0,0,0,0,0,0,0,0,0,64.8,0,0,0,0,0,0,0,0,0,1.1,0,0,0,0,0,0,0,0,0,0,0,0,0,0,0,0,0,0,0,0,0,0,0,0,0,0,0,0,0,0,0,0,0,78.8,32.56,0.21
# 4735,29546,369286,Li Liu En,2005,,0,0,0,12.6,0,0,0,0,0,0,0,0,0,7.5,0,0,0,0,0,0,0,0,0,0,7.4,0,0,0,0,0,0,0,0,0,0,0,0,0,0,0,0,0,0,0,0,0,0,0,0,0,0,0,0,0,0,0,0,0,0,0,0,0,0,0,0,0,0,0,0,0,0,0,0,0,0,0,0,0,0,0,0,0,0,0,0,0,0,0,0,0,0,5.2,0,0,0,0,0,0,0,0,0,0,0,0,0,0,0,0,0,0,0,0,0,0,0,0,0,0,0,0,0,0,0,0,0,0,0,0,0,0,0,0,0,0,0,0,0,64.9,0,0,0,0,0,0,0,0,0,2.4,0,0,0,0,0,0,0,0,0,0,0,0,0,0,0,0,0,0,0,0,0,0,0,0,0,0,0,0,0,0,0,0,0,77.6,32.06,0.21
# 4736,29546,369287,Li Liu En,2005,,0,0,0,12.4,0,0,0,0,0,0,0,0,0,7.4,0,0,0,0,0,0,0,0,0,0,6.1,0,0,0,0,0,0,0,0,0,0,0,0,0,0,0,0,0,0,0,0,0,0,0,0,0,0,0,0,0,0,0,0,0,0,0,0,0,0,0,0,0,0,0,0,0,0,0,0,0,0,0,0,0,0,0,0,0,0,0,0,0,0,0,0,0,0,5.9,0,0,0,0,0,0,0,0,0,0,0,0,0,0,0,0,0,0,0,0,0,0,0,0,0,0,0,0,0,0,0,0,0,0,0,0,0,0,0,0,0,0,0,0,0,64.4,0,0,0,0,0,0,0,0,0,3.2,0,0,0,0,0,0,0,0,0,0.6,0,0,0,0,0,0,0,0,0,0,0,0,0,0,0,0,0,0,0,0,0,0,0,78.4,32.39,0.21
# 4737,29546,369288,Li Liu En,2005,,0,0,0,12,0,0,0,0,0,0,0,0,0,7.4,0,0,0,0,0,0,0,0,0,0,6,0,0,0,0,0,0,0,0,0,0,0,0,0,0,0,0,0,0,0,0,0,0,0,0,0,0,0,0,0,0,0,0,0,0,0,0,0,0,0,0,0,0,0,0,0,0,0,0,0,0,0,0,0,0,0,0,0,0,0,0,0,0,0,0,0,0,6,0,0,0,0,0,0,0,0,0,0,0,0,0,0,0,0,0,0,0,0,0,0,0,0,0,0,0,0,0,0,0,0,0,0,0,0,0,0,0,0,0,0,0,0,0,63.5,0,0,0,0,0,0,0,0,0,3.1,0,0,0,0,0,0,0,0,0,2,0,0,0,0,0,0,0,0,0,0,0,0,0,0,0,0,0,0,0,0,0,0,0,79.6,32.89,0.21
# 4738,29546,369289,Li Liu En,2005,,0,0,0,14.01401084,0,0,0,0,0,0,0,0,0,7.50750745,0,0,0,0,0,0,0,0,0,0,8.00800848,0,0,0,0,0,0,0,0,0,0,0,0,0,0,0,0,0,0,0,0,0,0,0,0,0,0,0,0,0,0,0,0,0,0,0,0,0,0,0,0,0,0,0,0,0,0,0,0,0,0,0,0,0,0,0,0,0,0,0,0,0,0,0,0,0,0,6.00600636,0,0,0,0,0,0,0,0,0,0,0,0,0,0,0,0,0,0,0,0,0,0,0,0,0,0,0,0,0,0,0,0,0,0,0,0,0,0,0,0,0,0,0,0,0,61.36136368,0,0,0,0,0,0,0,0,0,1.50150109,0,0,0,0,0,0,0,0,0,1.601602096,0,0,0,0,0,0,0,0,0,0,0,0,0,0,0,0,0,0,0,0,0,0,0,80.8,33.38,0.21
# 4739,29546,369290,Li Liu En,2005,,0,0,0,14.1,0,0,0,0,0,0,0,0,0,7.6,0,0,0,0,0,0,0,0,0,0,8.1,0,0,0,0,0,0,0,0,0,0,0,0,0,0,0,0,0,0,0,0,0,0,0,0,0,0,0,0,0,0,0,0,0,0,0,0,0,0,0,0,0,0,0,0,0,0,0,0,0,0,0,0,0,0,0,0,0,0,0,0,0,0,0,0,0,0,4.8,0,0,0,0,0,0,0,0,0,0,0,0,0,0,0,0,0,0,0,0,0,0,0,0,0,0,0,0,0,0,0,0,0,0,0,0,0,0,0,0,0,0,0,0,0,61.9,0,0,0,0,0,0,0,0,0,1.5,0,0,0,0,0,0,0,0,0,2,0,0,0,0,0,0,0,0,0,0,0,0,0,0,0,0,0,0,0,0,0,0,0,80,33.05,0.21
# 4740,29546,369291,Li Liu En,2005,,0,0,0,12.60000025,0,0,0,0,0,0,0,0,0,8.599999172,0,0,0,0,0,0,0,0,0,0,9.49999919,0,0,0,0,0,0,0,0,0,0,0,0,0,0,0,0,0,0,0,0,0,0,0,0,0,0,0,0,0,0,0,0,0,0,0,0,0,0,0,0,0,0,0,0,0,0,0,0,0,0,0,0,0,0,0,0,0,0,0,0,0,0,0,0,0,0,4.300000086,0,0,0,0,0,0,0,0,0,0,0,0,0,0,0,0,0,0,0,0,0,0,0,0,0,0,0,0,0,0,0,0,0,0,0,0,0,0,0,0,0,0,0,0,0,62.70000125,0,0,0,0,0,0,0,0,0,0.800000016,0,0,0,0,0,0,0,0,0,1.50000003,0,0,0,0,0,0,0,0,0,0,0,0,0,0,0,0,0,0,0,0,0,0,0,78.4,32.39,0.21
# 4741,29935,400407,Siedel H.,1998,,0,0,0,0.61775028,0,0,0,0,0,0,0,0,0,0,0,0,0,0,0,0,0,0,0,0,11.23208963,0,0,0,0,0,0,0,0,0,0,0,0,0,0,0,0,0,0,0,0,0,0,0,0,0,0,0,0,0,0,0,0,0,0,0,0,0,0,0,0,0,0,0,0,0,0,3.34338089,0,0,0,0,0,0,0,0,0,0,0,0,0,0,0,0,0,0,0,3.125545897,0,0,0,0,0,0,0,0,7.113809765,0,0,0,0,0,0,0,0,0,0,0,0,0,0,0,0,0,0,0,0,0,0,0,0,0,0,0,0,0,0,0,0,0,0,0,0,70.23637768,0,0,0,0,0,0,0,0,0,1.51966295,0,0,0,0,0,0,0,0,0,0,0,0,0,0,0,0,0,0,0,0,0,0,0,0,0,0,0,0,0,0,0,0,2.811382907,77,31.81,0.21
# 4742,30224,390309,Halimah M.K.,2005,,0,0,0,0,0,0,0,0,0,0,0,0,0,30,0,0,0,0,0,0,0,0,0,0,0,0,0,0,0,0,0,0,0,0,0,0,0,0,0,0,0,0,0,0,0,0,0,0,0,0,0,0,0,0,0,0,0,0,0,0,0,0,0,0,0,0,0,0,0,0,0,0,0,0,0,0,0,0,0,0,0,0,0,0,0,0,0,0,0,0,0,0,0,0,0,0,0,0,0,0,0,0,0,0,0,0,0,0,0,0,0,0,0,0,0,0,0,0,0,0,0,0,0,0,0,0,0,0,0,0,0,0,0,0,0,0,0,0,0,0,0,0,0,0,0,0,0,0,0,0,0,0,0,70,0,0,0,0,0,0,0,0,0,0,0,0,0,0,0,0,0,0,0,0,0,0,0,0,0,0,0,56.4,23.33,0.21
# 4743,30224,390312,Halimah M.K.,2005,,0,0,0,0,0,0,0,0,0,0,0,0,0,22,0,0,0,0,0,0,0,0,0,0,0,0,0,0,0,0,0,0,0,0,0,0,0,0,0,0,0,0,0,0,0,0,0,0,0,0,0,0,0,0,0,0,0,0,0,0,0,0,0,0,0,0,0,0,0,0,0,0,0,0,0,0,0,0,0,0,0,0,0,0,0,0,0,0,0,0,0,0,0,0,0,0,0,0,0,0,0,0,0,0,0,0,0,0,0,0,0,0,0,0,0,0,0,0,0,0,0,0,0,0,0,0,0,0,0,0,0,0,0,0,0,0,0,0,0,0,0,0,0,0,0,0,0,0,0,0,0,0,0,78,0,0,0,0,0,0,0,0,0,0,0,0,0,0,0,0,0,0,0,0,0,0,0,0,0,0,0,63.5,26.24,0.21
# 4744,31083,387739,Krause J.T.,1979,,0,0,0,0,0,0,0,0,0,0,0,0,0,0,0,0,0,0,0,0,0,0,0,0,0,0,0,0,0,0,0,0,0,0,0,0,0,0,0,0,0,0,0,0,0,0,0,0,0,0,0,0,0,0,0,0,0,0,0,0,100,0,0,0,0,0,0,0,0,0,0,0,0,0,0,0,0,0,0,0,0,0,0,0,0,0,0,0,0,0,0,0,0,0,0,0,0,0,0,0,0,0,0,0,0,0,0,0,0,0,0,0,0,0,0,0,0,0,0,0,0,0,0,0,0,0,0,0,0,0,0,0,0,0,0,0,0,0,0,0,0,0,0,0,0,0,0,0,0,0,0,0,0,0,0,0,0,0,0,0,0,0,0,0,0,0,0,0,0,0,0,0,0,0,0,0,0,0,0,0,0,44.8,18.57,0.21
# 4745,31272,393040,Annapurna K.,1994,,0,0,0,0,0,0,0,0,0,0,0,0,0,0,0,0,0,0,0,0,0,0,0,0,0,0,0,0,0,0,0,0,0,0,0,0,0,0,0,0,0,0,0,0,0,0,0,0,0,0,0,0,0,0,0,0,0,0,0,0,30,0,0,0,0,0,0,0,0,0,0,0,0,0,0,0,0,0,0,0,0,0,0,10,0,0,0,0,0,0,0,0,0,0,0,0,0,0,0,0,10,0,0,0,0,0,0,0,0.1,0,0,0,0,0,0,0,0,0,0,0,0,0,0,0,0,0,0,0,0,0,0,0,0,0,0,0,0,0,0,0,0,0,0,0,0,0,0,0,0,0,0,0,0,0,0,0,0,0,0,0,0,0,0,0,0,0,0,49.9,0,0,0,0,0,0,0,0,0,0,0,0,0,381,151.2,0.21
# 4746,31853,379488,Gowda V.C.V.,2007,,0,0,0,0,0,0,0,0,0,0,0,0,0,60,0,0,0,0,0,0,0,0,0,0,0,0,0,0,0,0,0,0,0,0,0,0,0,0,0,0,0,0,0,0,0,0,0,0,0,0,0,0,0,0,0,0,0,0,0,0,0,0,0,0,0,0,0,0,0,0,0,0,0,0,0,0,0,0,0,0,0,0,0,0,0,0,0,0,0,0,0,0,0,0,0,0,0,0,0,0,30,0,0,0,0,0,0,0,0,0,0,0,0,0,0,0,0,0,0,10,0,0,0,0,0,0,0,0,0,0,0,0,0,0,0,0,0,0,0,0,0,0,0,0,0,0,0,0,0,0,0,0,0,0,0,0,0,0,0,0,0,0,0,0,0,0,0,0,0,0,0,0,0,0,0,0,0,0,0,0,0,61.5,25.37,0.21
# 4747,32232,406891,Kamimura Y.,2003,,0,0,0,0.099987993,0,0,0,0,0,0,0,0,0,10.99868033,0,0,0.99988003,0,0,0,0,0,0,0,0,0,0,0,0,0,0,0,0,0,0,0,0,0,0,0,0,0,0,0,0,0,0,0,0,0,0.002,0,0,0,0,0,0,0,0,0,0,0,0,0,0,0,0,0,0,0,0,6.999159211,0,0,0,0,0,0,0,0,0,0,0,0,0,0,0,0,0,0,0,0,0,0,0,0,0,0,0,0,8.898931268,0,0,0,0,0,0,0,0,0,0,0,0,0,0,0,0,0,0,0,0,0,0,0,0,0,0,0,0,0,0.009999,0,0,0,0,0,0,71.99136217,0,0,0,0,0,0,0,0,0,0,0,0,0,0,0,0,0,0,0,0,0,0,0,0,0,0,0,0,0,0,0,0,0,0,0,0,0,0,0,0,0,0,0,79,32.64,0.21
# 4748,32483,396351,Chaudhri M.M.,1986,,0,0,0,0,0,0,0,0,0,0,0,0,0,0,0,0,0,0,0,0,0,0,0,0,0,0,0,0,0,0,0,0,0,0,0,0,0,0,0,0,0,0,0,0,0,0,0,0,0,0,0,0,0,0,0,0,0,0,0,0,100,0,0,0,0,0,0,0,0,0,0,0,0,0,0,0,0,0,0,0,0,0,0,0,0,0,0,0,0,0,0,0,0,0,0,0,0,0,0,0,0,0,0,0,0,0,0,0,0,0,0,0,0,0,0,0,0,0,0,0,0,0,0,0,0,0,0,0,0,0,0,0,0,0,0,0,0,0,0,0,0,0,0,0,0,0,0,0,0,0,0,0,0,0,0,0,0,0,0,0,0,0,0,0,0,0,0,0,0,0,0,0,0,0,0,0,0,0,0,0,0,44.9,18.55,0.21
# 4749,32862,397492,Bhide A.,2007,,0,0,0,0,0,0,0,0,0,0,0,0,0,0,0,0,0,0,0,0,0,0,0,0,0,0,0,0,0,0,0,0,0,0,0,0,0,0,0,0,0,0,0,0,0,0,0,0,0,0,0,0,0,0,0,0,0,0,0,0,0,0,0,0,0,0,0,0,0,0,0,0,0,0,0,0,0,0,0,0,0,0,0,0,0,0,0,0,0,0,0,0,0,0,0,0,0,0,0,0,50,0,0,0,0,0,0,0,0,0,0,0,0,0,0,50,0,0,0,0,0,0,0,0,0,0,0,0,0,0,0,0,0,0,0,0,0,0,0,0,0,0,0,0,0,0,0,0,0,0,0,0,0,0,0,0,0,0,0,0,0,0,0,0,0,0,0,0,0,0,0,0,0,0,0,0,0,0,0,0,0,45.5,18.8,0.21
# 4750,33070,398050,Reddy C.N.,2008,,0,0,0,0,0,0,0,0,0,0,0,0,0,50,0,0,0,0,0,0,0,0,0,0,0,0,0,0,0,0,0,0,0,0,0,0,0,0,0,0,0,0,0,0,0,0,0,0,0,0,0,0,0,0,0,0,0,0,0,0,0,0,0,0,0,0,0,0,0,0,0,0,0,0,0,0,0,0,0,0,0,0,0,0,0,0,0,0,0,0,0,0,0,0,0,0,0,0,0,0,0,0,0,0,0,0,0,0,0,0,0,0,0,0,0,0,0,0,0,20,0,0,0,0,0,0,0,0,0,0,0,0,0,0,0,0,0,0,0,0,0,0,0,0,0,0,0,0,0,0,0,0,0,0,0,0,0,0,0,0,0,0,0,0,0,0,0,30,0,0,0,0,0,0,0,0,0,0,0,0,0,42.8,21.33,0.21
# 4751,33612,399970,Terai R.,1979,,0,0,0,3.590894571,0,0,0,0,0,0,0,0,0,9.228046467,0,0,0.495607479,0,0,0,0,0,0,0,0,0,0,0,0,0.231500037,0,0,0,0,0.092190015,0.045450007,0.294162047,0,0,0,0,0,0,0,0,0,0,0,0,0,0.69210011,0,0,0,0,0,0,0,0,0,0,0,0,0,0,0,0,0,0,0,0,0,0,0,0,0,0,0,0,0.148400024,0,0,0,2.774230441,0,0,0,0,0,0,0,0,0,0,0,0,0,1.296000206,0,0,10.03137159,0,0,0,0,0,0,0,0.636400101,0,0,0.554900088,0,0,0,0,0,0,0,0,0,0,0,0,0.073910012,0,0,0,0,0,0,0,0,0,0,0,0,68.17981084,0,0,0,0,0,0,0,0,0,0.266674242,0,0,0,0,0,0.129853521,0,0,0,0,0,0,0,0,0,0,0,0,0,0,0,0,0,0.06119001,0,0,0,0,0,0,0,0,1.177308187,72.2,29.8,0.21
# 4752,34177,416841,Diamanti E.,2008,,0,0,0,0,0,0,0,0,0,0,0,0,0,67,0,0,0,0,0,0,0,0,0,0,0,0,0,0,0,0,0,0,0,0,0,0,0,0,0,0,0,0,0,0,0,0,0,0,0,0,0,0,0,0,0,0,0,0,0,0,0,0,0,0,0,0,0,0,0,0,0,0,0,0,0,0,0,0,0,0,0,0,0,0,0,0,0,0,0,0,0,0,0,0,0,0,0,0,0,0,33,0,0,0,0,0,0,0,0,0,0,0,0,0,0,0,0,0,0,0,0,0,0,0,0,0,0,0,0,0,0,0,0,0,0,0,0,0,0,0,0,0,0,0,0,0,0,0,0,0,0,0,0,0,0,0,0,0,0,0,0,0,0,0,0,0,0,0,0,0,0,0,0,0,0,0,0,0,0,0,0,64.2,23.4,0.21
# 4753,34497,418284,Sidek H.A.A.,2006,,0,0,0,0,0,0,0,0,0,0,0,0,0,49.55777496,0,0,0,0,0,0,0,0,0,0,0,0,0,0,0,0,0,0,0,0,0,0,0,0,0,0,0,0,0,0,0,0,0,0,0,0,0,0,0,0,0,0,0,0,0,0,0,0,0,0,0,0,0,0,0,0,0,0,0,0,0,0,0,0,0,0,0,0,0,0,0,0,0,0,0,0,0,0,0,0,0,0,0,0,0,0,0,0,0,0,0,0,0,0,0,0,0,0,0,0,0,0,0,0,0,0,0,0,0,0,0,0,0,0,0,0,0,0,0,0,0,0,0,0,0,0,0,0,0,0,0,0,0,0,0,0,0,0,0,50.44222504,0,0,0,0,0,0,0,0,0,0,0,0,0,0,0,0,0,0,0,0,0,0,0,0,0,0,0,50,22,0.21
# 4754,34780,419256,Saddeek Y.B.,2009,,0,0,0,0,0,0,0,0,0,0,0,0,0,13.3,0,0,0,0,0,0,0,0,0,0,0,0,0,0,0,0,0,0,0,0,0,0,0,0,0,0,0,0,0,0,0,0,0,0,0,0,0,0,0,0,0,0,0,0,0,0,0,0,0,0,0,0,0,0,0,0,0,0,0,0,0,0,0,0,0,0,0,0,0,0,0,0,0,0,0,0,0,0,0,0,0,0,0,0,0,0,6.7,0,0,0,0,0,0,0,0,0,0,0,0,0,0,0,0,0,0,80,0,0,0,0,0,0,0,0,0,0,0,0,0,0,0,0,0,0,0,0,0,0,0,0,0,0,0,0,0,0,0,0,0,0,0,0,0,0,0,0,0,0,0,0,0,0,0,0,0,0,0,0,0,0,0,0,0,0,0,0,0,49,20.24,0.21
# 4755,34805,419437,Rosmawati S.,2008,,0,0,0,0,0,0,0,0,0,0,0,0,0,0,0,0,0,0,0,0,0,0,0,0,0,0,0,0,0,0,0,0,0,0,0,0,0,0,0,0,0,0,0,0,0,0,0,0,0,0,0,0,0,0,0,0,0,0,0,0,0,0,0,0,0,0,0,0,0,0,0,0,0,0,0,0,0,0,0,0,0,0,0,0,0,0,0,0,0,0,0,0,0,0,0,0,0,0,0,0,0,0,0,0,0,0,0,0,0,0,0,0,0,0,0,0,0,0,0,0,0,0,0,0,0,0,0,0,0,0,0,0,0,0,0,0,0,0,0,0,0,0,0,0,0,0,0,0,0,0,0,0,0,80,0,0,0,0,0,0,0,0,0,0,0,0,0,0,0,0,0,0,0,0,0,0,0,20,0,0,0,49.5,20.44,0.21
# 4756,36445,435471,Eraiah B.,2010,,0,0,0,0,0,0,0,0,0,0,0,0,0,0,0,0,0,0,0,0,0,0,0,0,0,0,0,0,0,0,0,0,0,0,0,0,0,0,0,0,0,0,0,0,0,0,0,0,0,0,0,0,0,0,0,0,0,0,0,0,0,0,0,0,0,0,0,0,0,0,0,0,0,0,0,0,0,0,0,0,0,0,0,0,0,0,0,0,0,0,0,0,0,0,0,0,0,0,0,0,0,0,0,0,0,0,0,0,0,0,0,0,0,0,0,60,0,0,0,39.8,0,0,0,0,0,0,0,0,0,0,0,0,0,0,0,0,0,0,0.2,0,0,0,0,0,0,0,0,0,0,0,0,0,0,0,0,0,0,0,0,0,0,0,0,0,0,0,0,0,0,0,0,0,0,0,0,0,0,0,0,0,0,27.6,11.41,0.21
# 4757,39036,460249,Hashimoto T.,2007,,0,0,0,0,0,0,0,0,0,0,0,0,0,14.78373942,0,0,0.699230873,0,0,0,0,0,0,0,0,0,0,0,0,0,0,0,0,0,0,0,0,0,0,0,0,0,0,0,0,0,0,0,0,0,0,0,0,0,0,0,0,0,0,0,0,0,0,0,0,0,0,0,0,0,0,5.294176794,0,0,0,0,0,0,0,0,0,0,0,0,0,0,0,0,0,0,0,0,0,0,0,0,0,0,0,0,4.794725813,0,0,0,0,0,0,0,0,0,0,0,0,0,0,0,0,0,0,0,0,0,0,0,0,0,0,0,0,0,0.009989,0,0,0,0,0,0,73.61901713,0,0,0,0,0,0,0,0,0,0,0,0,0,0,0,0,0,0,0,0,0,0,0,0,0,0,0,0,0,0,0,0,0,0,0,0,0,0,0,0.799120969,0,0,0,80,33.05,0.21
# 4758,39036,460250,Hashimoto T.,2007,,0,0,0,4.298281339,0,0,0,0,0,0,0,0,0,14.09436111,0,0,0,0,0,0,0,0,0,0,0,0,0,0,0,0,0,0,0,0,0,0,0,0,0,0,0,0,0,0,0,0,0,0,0,0,0,0,0,0,0,0,0,0,0,0,0,0,0,0,0,0,0,0,0,0,0,4.698121371,0,0,0,0,0,0,0,0,0,0,0,12.29508097,0,0,0,0,0,0,0,0,0,0,0,0,0,0,0,0,0.199920016,0,0,0,0,0,0,0,0,0,0,0,0,0,0,0,0,0,0,0,0,0,0,0,0,0,0,0,0,0,0.039980003,0,0,0,0,0,0,63.77449503,0,0,0,0,0,0,0,0,0,0,0,0,0,0,0,0,0,0,0,0.099960018,0,0,0,0,0,0,0,0,0,0,0,0,0,0,0,0,0,0,0,0.499800139,0,0,0,79,32.64,0.21
# 4759,39036,460255,Hashimoto T.,2007,,0,0,0,2,0,0,0,0,0,0,0,0,0,13.1,0,0,0,0,0,0,0,0,0,0,1.1,0,0,0,0,0,0,0,0,0,0,0,0,0,0,0,0,0,0,0,0,0,0,0,0,0,0,0,0,0,0,0,0,0,0,0,28.6,0,0,0,0,0,0,0,0,0,0,0.3,0,0,0,0,0,0,0,0,0,0,0,0,0,0,0,0,0,0,0,0,0,0,0,0,0,0,0,0,4.8,0,0,0,0,0,0,0,0,0,0,0,0,0,0,0,0,0,0,0,0,0,0,0,0,0,0,0,0,0,0,0,0,0,0,0,0,50.1,0,0,0,0,0,0,0,0,0,0,0,0,0,0,0,0,0,0,0,0,0,0,0,0,0,0,0,0,0,0,0,0,0,0,0,0,0,0,0,0,0,0,0,61,25.2,0.21
# 4760,39036,460264,Hashimoto T.,2007,,0,0,0,33.33333333,0,0,0,0,0,0,0,0,0,0,0,0,0,0,0,0,0,0,0,0,0,0,0,0,0,0,0,0,0,0,0,0,0,0,0,0,0,0,0,0,0,0,0,0,0,0,0,0,0,0,0,0,0,0,0,0,0,0,0,0,0,0,0,0,0,0,0,0,0,0,0,0,0,0,0,0,0,0,0,0,0,0,0,0,0,0,0,0,0,0,0,0,0,0,0,0,0,0,0,0,0,0,0,0,0,0,0,0,0,0,0,66.66666667,0,0,0,0,0,0,0,0,0,0,0,0,0,0,0,0,0,0,0,0,0,0,0,0,0,0,0,0,0,0,0,0,0,0,0,0,0,0,0,0,0,0,0,0,0,0,0,0,0,0,0,0,0,0,0,0,0,0,0,0,0,0,0,0,0,82,33.88,0.21
# 4761,39073,461867,Hachitani Y.,2005,,0,0,0,0.099987993,0,0,0,0,0,0,0,0,0,10.99868033,0,0,0.99988003,0,0,0,0,0,0,0,0,0,0,0,0,0,0,0,0,0,0,0,0,0,0,0,0,0,0,0,0,0,0,0,0,0,0.002,0,0,0,0,0,0,0,0,0,0,0,0,0,0,0,0,0,0,0,0,6.999159211,0,0,0,0,0,0,0,0,0,0,0,0,0,0,0,0,0,0,0,0,0,0,0,0,0,0,0,0,8.898931268,0,0,0,0,0,0,0,0,0,0,0,0,0,0,0,0,0,0,0,0,0,0,0,0,0,0,0,0,0,0.009999,0,0,0,0,0,0,71.99136217,0,0,0,0,0,0,0,0,0,0,0,0,0,0,0,0,0,0,0,0,0,0,0,0,0,0,0,0,0,0,0,0,0,0,0,0,0,0,0,0,0,0,0,79,32.64,0.21
# 4762,39287,460632,Hojamberdiev M.,2012,,0,0,0,0,0,0,0,0,0,0,0,0,0,0,0,0,0,0,0,0,0,0,0,0,3,0,0,0,0,0,0,0,0,0,0,0,0,0,0,0,0,0,0,0,0,0,0,0,0,0,0,0,0,0,0,0,0,0,0,0,0,0,0,0,0,0,0,0,0,0,0,4,0,0,0,0,0,0,0,0,0,0,0,0,0,0,0,0,0,0,0,7,0,0,0,0,0,0,0,0,13,0,0,0,0,0,0,0,0,0,0,0,0,0,0,0,0,0,0,0,0,0,0,0,0,0,0,0,0,0,0,0,0,0,0,0,0,73,0,0,0,0,0,0,0,0,0,0,0,0,0,0,0,0,0,0,0,0,0,0,0,0,0,0,0,0,0,0,0,0,0,0,0,0,0,0,0,0,0,0,0,65.9,40.02,0.21
# 4763,39995,466450,Bahari H.,2012,,0,0,0,0,0,0,0,0,0,0,0,0,0,0,0,0,0,0,0,33.33333333,0,0,0,0,0,0,0,0,0,0,0,0,0,0,0,0,0,0,0,0,0,0,0,0,0,0,0,0,0,0,0,0,0,0,0,0,0,0,0,0,66.66666667,0,0,0,0,0,0,0,0,0,0,0,0,0,0,0,0,0,0,0,0,0,0,0,0,0,0,0,0,0,0,0,0,0,0,0,0,0,0,0,0,0,0,0,0,0,0,0,0,0,0,0,0,0,0,0,0,0,0,0,0,0,0,0,0,0,0,0,0,0,0,0,0,0,0,0,0,0,0,0,0,0,0,0,0,0,0,0,0,0,0,0,0,0,0,0,0,0,0,0,0,0,0,0,0,0,0,0,0,0,0,0,0,0,0,0,0,0,0,0,0,69.3,28.66,0.21
# 4764,40457,468130,Hermansen C.,2013,,0,0,0,0,0,0,0,0,0,0,0,0,0,0,0,0,0,0,0,0,0,0,0,0,5,0,0,0,0,0,0,0,0,0,0,0,0,0,0,0,0,0,0,0,0,0,0,0,0,0,0,0,0,0,0,0,0,0,0,0,0,0,0,0,0,0,0,0,0,0,0,0,0,0,0,0,0,0,0,0,0,0,0,0,0,0,0,0,0,0,0,0,0,0,0,0,0,0,0,0,15,0,0,0,0,0,0,0,0,0,0,0,0,0,0,0,0,0,0,0,0,0,0,0,0,0,0,0,0,0,0,0,0,0,0,0,0,80,0,0,0,0,0,0,0,0,0,0,0,0,0,0,0,0,0,0,0,0,0,0,0,0,0,0,0,0,0,0,0,0,0,0,0,0,0,0,0,0,0,0,0,67.6,27.9,0.21
# 4765,40572,468456,Laila S.,2013,,0,0,0,0,0,0,0,0,0,0,0,0,0,0,0,0,0,0,0,0,0,0,0,0,0,0,0,0,0,0,0,0,0,0,0,0,0,0,0,0,0,0,0,0,0,0,0,0,0,0,0,0,0,0,0,0,0,0,0,0,0,0,0,0,0,0,0,0,0,0,0,0,0,0,0,0,0,0,0,0,0,0,0,0,0,0,0,0,0,0,0,0,0,0,0,0,0,0,0,0,0,0,0,0,0,0,0,0,0,0,0,0,0,0,0,0,0,0,0,45,0,0,0,0,0,0,0,0,0,0,0,0,0,0,0,0,0,0,0,0,0,0,0,0,0,0,0,0,0,0,0,0,0,0,0,0,0,0,0,0,0,0,0,0,0,0,0,40,0,0,0,0,0,0,0,0,0,15,0,0,0,59,24.1,0.21
# 4766,40603,468524,Sidek H.A.A.,2012,,0,0,0,0,7,0,0,0,0,0,0,0,0,0,0,0,0,0,0,0,0,0,0,0,0,0,0,0,0,0,0,0,0,0,0,0,0,0,0,0,0,0,0,0,0,0,0,0,0,0,0,0,0,0,0,0,0,0,0,0,0,0,0,0,0,0,0,0,0,0,0,0,0,0,0,0,0,0,0,0,0,0,0,0,0,0,0,0,0,0,0,0,0,0,0,0,0,0,0,0,0,0,0,0,0,0,0,0,0,0,0,0,0,0,0,0,0,0,0,0,0,0,0,0,0,0,0,0,0,0,0,0,0,0,0,0,0,0,0,0,0,0,0,0,0,0,0,0,0,0,0,0,0,90,0,0,0,0,0,0,0,0,0,0,0,0,0,0,0,0,0,0,0,0,0,0,0,3,0,0,0,50.2,20.72,0.21
# 4767,40603,468525,Sidek H.A.A.,2012,,0,0,0,0,9,0,0,0,0,0,0,0,0,0,0,0,0,0,0,0,0,0,0,0,0,0,0,0,0,0,0,0,0,0,0,0,0,0,0,0,0,0,0,0,0,0,0,0,0,0,0,0,0,0,0,0,0,0,0,0,0,0,0,0,0,0,0,0,0,0,0,0,0,0,0,0,0,0,0,0,0,0,0,0,0,0,0,0,0,0,0,0,0,0,0,0,0,0,0,0,0,0,0,0,0,0,0,0,0,0,0,0,0,0,0,0,0,0,0,0,0,0,0,0,0,0,0,0,0,0,0,0,0,0,0,0,0,0,0,0,0,0,0,0,0,0,0,0,0,0,0,0,0,90,0,0,0,0,0,0,0,0,0,0,0,0,0,0,0,0,0,0,0,0,0,0,0,1,0,0,0,49.9,20.58,0.21
# 4768,40603,468528,Sidek H.A.A.,2012,,0,0,0,0,5,0,0,0,0,0,0,0,0,0,0,0,0,0,0,0,0,0,0,0,0,0,0,0,0,0,0,0,0,0,0,0,0,0,0,0,0,0,0,0,0,0,0,0,0,0,0,0,0,0,0,0,0,0,0,0,0,0,0,0,0,0,0,0,0,0,0,0,0,0,0,0,0,0,0,0,0,0,0,0,0,0,0,0,0,0,0,0,0,0,0,0,0,0,0,0,0,0,0,0,0,0,0,0,0,0,0,0,0,0,0,0,0,0,0,0,0,0,0,0,0,0,0,0,0,0,0,0,0,0,0,0,0,0,0,0,0,0,0,0,0,0,0,0,0,0,0,0,0,85,0,0,0,0,0,0,0,0,0,0,0,0,0,0,0,0,0,0,0,0,0,0,0,10,0,0,0,51.2,21.11,0.21
# 4769,40603,468532,Sidek H.A.A.,2012,,0,0,0,0,0,0,0,0,0,0,0,0,0,0,0,0,0,0,0,0,0,0,0,0,0,0,0,0,0,0,0,0,0,0,0,0,0,0,0,0,0,0,0,0,0,0,0,0,0,0,0,0,0,0,0,0,0,0,0,0,0,0,0,0,0,0,0,0,0,0,0,0,0,0,0,0,0,0,0,0,0,0,0,0,0,0,0,0,0,0,0,0,0,0,0,0,0,0,0,0,0,0,0,0,0,0,0,0,0,0,0,0,0,0,0,0,0,0,0,0,0,0,0,0,0,0,0,0,0,0,0,0,0,0,0,0,0,0,0,0,0,0,0,0,0,0,0,0,0,0,0,0,0,80,0,0,0,0,0,0,0,0,0,0,0,0,0,0,0,0,0,0,0,0,0,0,0,20,0,0,0,49.5,20.44,0.21
# 4770,40603,468535,Sidek H.A.A.,2012,,0,0,0,0,10,0,0,0,0,0,0,0,0,0,0,0,0,0,0,0,0,0,0,0,0,0,0,0,0,0,0,0,0,0,0,0,0,0,0,0,0,0,0,0,0,0,0,0,0,0,0,0,0,0,0,0,0,0,0,0,0,0,0,0,0,0,0,0,0,0,0,0,0,0,0,0,0,0,0,0,0,0,0,0,0,0,0,0,0,0,0,0,0,0,0,0,0,0,0,0,0,0,0,0,0,0,0,0,0,0,0,0,0,0,0,0,0,0,0,0,0,0,0,0,0,0,0,0,0,0,0,0,0,0,0,0,0,0,0,0,0,0,0,0,0,0,0,0,0,0,0,0,0,80,0,0,0,0,0,0,0,0,0,0,0,0,0,0,0,0,0,0,0,0,0,0,0,10,0,0,0,52.8,21.83,0.21
# 4771,40603,468536,Sidek H.A.A.,2012,,0,0,0,0,15,0,0,0,0,0,0,0,0,0,0,0,0,0,0,0,0,0,0,0,0,0,0,0,0,0,0,0,0,0,0,0,0,0,0,0,0,0,0,0,0,0,0,0,0,0,0,0,0,0,0,0,0,0,0,0,0,0,0,0,0,0,0,0,0,0,0,0,0,0,0,0,0,0,0,0,0,0,0,0,0,0,0,0,0,0,0,0,0,0,0,0,0,0,0,0,0,0,0,0,0,0,0,0,0,0,0,0,0,0,0,0,0,0,0,0,0,0,0,0,0,0,0,0,0,0,0,0,0,0,0,0,0,0,0,0,0,0,0,0,0,0,0,0,0,0,0,0,0,80,0,0,0,0,0,0,0,0,0,0,0,0,0,0,0,0,0,0,0,0,0,0,0,5,0,0,0,53.2,22.05,0.21
# 4772,40944,478400,Mauro J.C.,2013,,0,0,0,2,0,0,0,0,0,0,0,0,0,5.26,0,0,0,0,0,0,0,0,0,0,2.64,0,0,0,0,0,0,0,0,0,0,0,0,0,0,0,0,0,0,0,0,0,0,0,0,0,0,0,0,0,0,0,0,0,0,0,0,0,0,0,0,0,0,0,0,0,0,13.25,0,0,0,0,0,0,0,0,0,0,0,0,0,0,0,0,0,0,0,0,0,0,0,0,0,0,0,0,0,0,0,0,0,0,0,0,0,0,0,0,0,0,0,0,0,0,0,0,0,0,0,0,0,0,0,0,0,0,0,0,0,0,0,0,0,74.11,0,0,0,0.1,0,0,0,0,0,2.64,0,0,0,0,0,0,0,0,0,0,0,0,0,0,0,0,0,0,0,0,0,0,0,0,0,0,0,0,0,0,0,0,0,67.8,28.04,0.21
# 4773,1834,9131,Takahashi K.,1983,,0,0,0,0,0,0,0,0,0,0,0,0,0,0,0,0,0,0,0,0,0,0,0,0,0,0,0,0,0,0,0,0,0,0,0,0,0,0,0,0,0,0,0,0,0,0,0,0,0,0,0,0,0,0,0,0,0,0,0,0,0,0,0,0,0,0,0,0,0,0,0,0,0,0,0,0,0,0,0,0,0,0,0,0,0,0,0,0,0,0,0,0,0,0,0,0,0,0,0,0,20,0,0,0,0,0,0,0,0,0,0,0,0,0,0,0,0,0,0,0,0,0,0,0,0,0,0,0,0,0,0,0,0,0,0,0,0,80,0,0,0,0,0,0,0,0,0,0,0,0,0,0,0,0,0,0,0,0,0,0,0,0,0,0,0,0,0,0,0,0,0,0,0,0,0,0,0,0,0,0,0,58.8,24.3,0.2098766
# 4774,39407,465135,Zheng Qiuju,2012,,0,0,0,7.6,0,0,0,0,0,0,0,0,0,4.9,0,0,0,0,0,0,0,0,0,0,0,0,0,0,0,0,0,0,0,0,0,0,0,0,0,0,0,0,0,0,0,0,0,0,0,0,1,0,0,0,0,0,0,0,0,0,0,0,0,0,0,0,0,0,0,0,0,0,0,0,0,0,0,0,0,0,0,0,0,0,0,0,0,0,0,0,0,0,0,0,0,0,0,0,0,0,14.7,0,0,0,0,0,0,0,0,0,0,0,0,0,0,0,0,0,0,0,0,0,0,0,0,0,0,0,0,0,0,0,0,0,0,0,0,71.8,0,0,0,0,0,0,0,0,0,0,0,0,0,0,0,0,0,0,0,0,0,0,0,0,0,0,0,0,0,0,0,0,0,0,0,0,0,0,0,0,0,0,0,73.8,30.5,0.2098361
# 4775,3122,110701,State Optical I,1975,LF7,0,0,0,0,0,0,0,0.218899983,0,0,0,0,0,0.783757739,0,0,0,0,0,0,0,0,0,0,0,0,0,0,0,0,0,0,0,0,0,0,0,0,0,0,0,0,0,0,0,0,0,0,0,0,0,0,0,0,0,0,0,0,0,0,0,0,0,0,0,0,0,0,0,0,0,9.158059286,0,0,0,0,0,0,0,0,0,0,0,0,0,0,0,0,0,0,0,0,0,0,0,0,0,0,0,0,0,0,0,0,0,0,0,0,0,0,0,0,0,0,0,0,0,0,0,14.1171289,0,0,0,0,0,0,0,0,0,0,0,0,0,0,0,0,0,75.72215409,0,0,0,0,0,0,0,0,0,0,0,0,0,0,0,0,0,0,0,0,0,0,0,0,0,0,0,0,0,0,0,0,0,0,0,0,0,0,0,0,0,0,0,55.7,23.02,0.2098175
# 4776,17142,147487,Hessenkemper H.,1989,,0,0,0,1.496919874,0,0,0,0,0,0,0,0,0,0,0,0,0,0,0,0,0,0,0,0,11.98859899,0,0,0,0,0,0,0,0,0,0,0,0,0,0,0,0,0,0,0,0,0,0,0,0,0,0,0,0,0,0,0,0,0,0,0,0,0,0,0,0,0,0,0,0,0,0,0.501528358,0,0,0,0,0,0,0,0,0,0,0,0,0,0,0,0,0,0,0,0,0,0,0,0,0,0,0,0,11.99039899,0,0,0,0,0,0,0,0,0,0,0,0,0,0,0,0,0,0,0,0,0,0,0,0,0,0,0,0,0,0.103899991,0,0,0,0,0,0,73.91865379,0,0,0,0,0,0,0,0,0,0,0,0,0,0,0,0,0,0,0,0,0,0,0,0,0,0,0,0,0,0,0,0,0,0,0,0,0,0,0,0,0,0,0,75,31,0.2096774
# 4777,31836,394627,Lin Chung0Chern,2006,,0,0,0,9.091,0,0,0,0,0,0,0,0,0,0,0,0,0,0,0,0,0,0,0,0,0,0,0,0,0,0,0,0,0,0,0,0,0,0,0,0,0,0,0,0,0,0,0,0,0,0,0.804,0.983,0,0,0,0,0,0,0,0,0,0,0,0,0,0,0,0,0,0,0,3.179,0,0,0,0,0,0,0,0,0,0,0,0,0,0,0,0,0,0,0,0,0,0,0.057,0,0,0,0,0,4.437,0,0,0,0,0,0,0,0,0,0,0,0,0,0,0.034,0,0,0,0,0,0,0,0,0,0,0,0,0,0,0,0,0,0,0,0,0,81.16,0,0,0,0,0,0,0,0,0,0,0,0,0,0,0,0,0,0,0,0.255,0,0,0,0,0,0,0,0,0,0,0,0,0,0,0,0,0,0,0,0,0,0,0,75,31,0.2096774
# 4778,6619,38472,Gan Fuxi,1959,,0,0,0,8,0,0,0,0,0,0,0,0,0,16,0,0,0,0,0,0,0,0,0,0,0,0,0,0,0,0,0,0,0,0,0,0,0,0,0,0,0,0,0,0,0,0,0,0,0,0,0,0,0,0,0,0,0,0,0,0,0,0,0,0,0,0,0,0,0,0,0,0,0,0,0,0,0,0,0,0,0,0,0,0,0,0,0,0,0,0,0,0,0,0,0,0,0,0,0,0,16,0,0,0,0,0,0,0,0,0,0,0,0,0,0,0,0,0,0,0,0,0,0,0,0,0,0,0,0,0,0,0,0,0,0,0,0,60,0,0,0,0,0,0,0,0,0,0,0,0,0,0,0,0,0,0,0,0,0,0,0,0,0,0,0,0,0,0,0,0,0,0,0,0,0,0,0,0,0,0,0,68.8,28.44,0.209564
# 4779,1580,9773,Manghnani M.H.,1974,,0,0,0,0,0,0,0,0,0,0,0,0,0,0,0,0,0,0,0,0,0,0,0,0,0,0,0,0,0,0,0,0,0,0,0,0,0,0,0,0,0,0,0,0,0,0,0,0,0,0,0,0,0,0,0,0,0,0,0,0,0,0,0,0,0,0,0,0,0,0,0,0,0,0,0,0,0,0,0,0,0,0,0,0,0,0,0,0,0,0,0,0,0,0,0,0,0,0,0,0,20,0,0,0,0,0,0,0,0,0,0,0,0,0,0,0,0,0,0,0,0,0,0,0,0,0,0,0,0,0,0,0,0,0,0,0,0,80,0,0,0,0,0,0,0,0,0,0,0,0,0,0,0,0,0,0,0,0,0,0,0,0,0,0,0,0,0,0,0,0,0,0,0,0,0,0,0,0,0,0,0,61.2,25.3,0.2094862
# 4780,6622,38583,Gan Fuxi,1959,,0,0,0,10,0,0,0,0,0,0,0,0,0,0,0,0,0,0,0,0,0,0,0,0,0,0,0,0,0,0,0,0,0,0,0,0,0,0,0,0,0,0,0,0,0,0,0,0,0,0,0,0,0,0,0,0,0,0,0,0,0,0,0,0,0,0,0,0,0,0,0,0,0,0,0,0,0,0,0,0,0,0,0,0,0,0,0,0,0,0,0,0,0,0,0,0,0,0,0,0,12,0,0,0,0,0,0,0,0,0,0,0,0,0,0,0,0,0,0,0,0,0,0,0,0,0,0,0,0,0,0,0,0,0,0,0,0,60,0,0,0,0,0,0,0,0,0,0,0,0,0,0,0,0,0,0,0,0,0,0,0,0,0,0,0,0,0,0,0,0,0,0,0,0,0,0,0,18,0,0,0,70.7,29.23,0.2093739
# 4781,6619,38489,Gan Fuxi,1959,,0,0,0,4,0,0,0,0,0,0,0,0,0,8,0,0,0,0,0,0,0,0,0,0,0,0,0,0,0,0,0,0,0,0,0,0,0,0,0,0,0,0,0,0,0,0,0,0,0,0,0,0,0,0,0,0,0,0,0,0,0,0,0,0,0,0,0,0,0,0,0,0,0,0,0,0,0,0,0,0,0,0,0,16,0,0,0,0,0,0,0,0,0,0,0,0,0,0,0,0,0,0,0,0,0,0,0,0,0,0,0,0,0,0,0,0,0,0,0,0,0,0,0,0,0,0,0,0,0,0,0,0,0,0,0,0,0,72,0,0,0,0,0,0,0,0,0,0,0,0,0,0,0,0,0,0,0,0,0,0,0,0,0,0,0,0,0,0,0,0,0,0,0,0,0,0,0,0,0,0,0,77.8,32.17,0.2092012
# 4782,290,21025,Karapetyan G.O.,1979,,0,0,0,10,0,0,0,0,0,0,0,0,0,0,0,0,0,0,0,0,0,0,0,0,0,0,0,0,0,0,0,0,0,0,0,0,0,0,0,0,0,0,0,0,0,0,0,0,0,0,0,0,0,0,0,0,0,0,0,0,0,0,0,0,0,0,0,0,0,0,0,0,0,0,0,0,0,0,0,0,0,0,0,15,0,0,0,0,0,0,0,0,0,0,0,0,0,0,0,0,0,0,0,0,0,0,0,0,0,0,0,0,0,0,0,0,0,0,0,0,0,0,0,0,0,0,0,0,0,0,0,0,0,0,0,0,0,75,0,0,0,0,0,0,0,0,0,0,0,0,0,0,0,0,0,0,0,0,0,0,0,0,0,0,0,0,0,0,0,0,0,0,0,0,0,0,0,0,0,0,0,81.8,33.8,0.209
# 4783,292,21067,Karapetyan G.O.,1980,,0,0,0,17.30444017,0,0,0,0,0,0,0,0,0,0,0,0,0,0,0,0,0,0,0,0,0,0,0,0,0,0,0,0,0,0,0,0,0,0,0,0,0,0,0,0,0,0,0,0,0,0,0,0,0,0,0,0,0,0,0,0,0,0,0,0,0,0,0,0,0,0,0,0,0,0,0,0,0,0,0,0,0,0,0,15.29254015,0,0,0,0,0,0,0,0,0,0,0,0,0,0,0,0,0,0,0,0,0,0,0,0,0,0,0,0,0,0,0,0,0,0,0,0,0,0,0,0,0,0,0,0,0,0,0,0,0,0,0,0,0,63.58922064,0,0,0,0,0,0,0,0,0,0,0,0,0,0,0,0,0,0,0,3.813799038,0,0,0,0,0,0,0,0,0,0,0,0,0,0,0,0,0,0,0,0,0,0,0,86.4,35.8,0.209
# 4784,572,24653,Spinner S.,1954,LC512/605,0,0,0,0,0,0,0,0,0,0,0,0,0,4.482819624,0,0,0,0,0,0,0,0,0,0,2.448788702,0,0,0,0,0,0,0,0,0,0,0,0,0,0,0,0,0,0,0,0,0,0,0,0,0,0,0,0,0,0,0,0,0,0,0,0,0,0,0,0,0,0,0,0,0,0,3.313249244,0,0,0,0,0,0,0,0,0,0,0,0,0,0,0,0,0,0,0,0,0,0,0,0,0,0,0,0,14.80436215,0,0,0,0,0,0,0,0,0,0,0,0,0,0,0,0,0,0,0,0,0,0,0,0,0,0,0,0,0,0.256999864,0,0,0,0,0,0,74.69378041,0,0,0,0,0,0,0,0,0,0,0,0,0,0,0,0,0,0,0,0,0,0,0,0,0,0,0,0,0,0,0,0,0,0,0,0,0,0,0,0,0,0,0,72.1,29.75,0.209
# 4785,1965,110870,Kisin B.I.,1959,K5,0,0,0,0,0,0,0,0.086889993,0,0,0,0,0,7.983364361,0,0,0,0,0,0,0,0,0,0,1.941400845,0,0,0,0,0,0,0,0,0,0,0,0,0,0,0,0,0,0,0,0,0,0,0,0,0,0,0,0,0,0,0,0,0,0,0,0,0,0,0,0,0,0,0,0,0,0,7.786226377,0,0,0,0,0,0,0,0,0,0,0,0,0,0,0,0,0,0,0,0,0,0,0,0,0,0,0,0,6.461204483,0,0,0,0,0,0,0,0,0,0,0,0,0,0,0,0,0,0,0,0,0,0,0,0,0,0,0,0,0,0,0,0,0,0,0,0,75.74091394,0,0,0,0,0,0,0,0,0,0,0,0,0,0,0,0,0,0,0,0,0,0,0,0,0,0,0,0,0,0,0,0,0,0,0,0,0,0,0,0,0,0,0,77.4,32,0.209
# 4786,1965,110871,Kisin B.I.,1959,K8,0,0,0,0,0,0,0,0.116500042,0,0,0,0,0,9.88930656,0,0,1.282372462,0,0,0,0,0,0,0,0,0,0,0,0,0,0,0,0,0,0,0,0,0,0,0,0,0,0,0,0,0,0,0,0,0,0,0,0,0,0,0,0,0,0,0,0,0,0,0,0,0,0,0,0,0,0,4.27672054,0,0,0,0,0,0,0,0,0,0,0,0,0,0,0,0,0,0,0,0,0,0,0,0,0,0,0,0,10.74686387,0,0,0,0,0,0,0,0,0,0,0,0,0,0,0,0,0,0,0,0,0,0,0,0,0,0,0,0,0,0,0,0,0,0,0,0,73.68823653,0,0,0,0,0,0,0,0,0,0,0,0,0,0,0,0,0,0,0,0,0,0,0,0,0,0,0,0,0,0,0,0,0,0,0,0,0,0,0,0,0,0,0,80.7,33.37,0.209
# 4787,3384,3837,Shchavelev O.S.,1973,,0,0,0,0,0,0,0,0,0,0,0,0,0,0,0,0,0,0,0,0,0,0,0,0,0,0,0,0,0,0,0,0,0,0,0,0,0,0,0,0,0,0,0,0,0,0,0,0,0,0,0,0,0,0,0,0,0,0,0,0,0,0,0,0,0,0,0,0,0,0,0,8.7,0,0,0,0,0,0,0,0,0,0,0,0,0,0,0,0,0,0,0,0,0,0,0,0,0,0,0,0,0,0,0,0,0,0,0,0,0,0,0,0,0,0,0,0,0,0,0,0,0,0,0,0,0,0,0,0,0,0,0,0,0,0,0,0,0,85.2,0,0,0,0,0,0,0,0,0,6.1,0,0,0,0,0,0,0,0,0,0,0,0,0,0,0,0,0,0,0,0,0,0,0,0,0,0,0,0,0,0,0,0,0,62.4,25.89,0.209
# 4788,3849,12371,Tille U.,1978,,0,0,0,0,0,0,0,0,0,0,0,0,0,0,0,0,0,0,0,0,0,0,0,0,15.8,0,0,0,0,0,0,0,0,0,0,0,0,0,0,0,0,0,0,0,0,0,0,0,0,0,0,0,0,0,0,0,0,0,0,0,0,0,0,0,0,0,0,0,0,0,0,0,0,0,0,0,0,0,0,0,0,0,0,0,0,0,0,0,0,0,0,0,0,0,0,0,0,0,0,0,9.5,0,0,0,0,0,0,0,0,0,0,0,0,0,0,0,0,0,0,0,0,0,0,0,0,0,0,0,0,0,0,0,0,0,0,0,0,74.7,0,0,0,0,0,0,0,0,0,0,0,0,0,0,0,0,0,0,0,0,0,0,0,0,0,0,0,0,0,0,0,0,0,0,0,0,0,0,0,0,0,0,0,75.3,31.1,0.209
# 4789,5947,72091,Nemilov S.V.,1976,,0,0,0,0,0,0,0,0,0,0,0,0,0,0,0,0,0,0,0,13.08,0,0,0,0,0,0,0,0,0,0,0,0,0,0,0,0,0,0,0,0,0,0,0,0,0,0,0,0,0,0,0,0,0,0,0,0,0,0,0,0,86.92,0,0,0,0,0,0,0,0,0,0,0,0,0,0,0,0,0,0,0,0,0,0,0,0,0,0,0,0,0,0,0,0,0,0,0,0,0,0,0,0,0,0,0,0,0,0,0,0,0,0,0,0,0,0,0,0,0,0,0,0,0,0,0,0,0,0,0,0,0,0,0,0,0,0,0,0,0,0,0,0,0,0,0,0,0,0,0,0,0,0,0,0,0,0,0,0,0,0,0,0,0,0,0,0,0,0,0,0,0,0,0,0,0,0,0,0,0,0,0,0,,,0.209
# 4790,7830,74171,Patel N.D.,1983,,0,0,0,0,0,0,0,0,0,0,0,0,0,0,0,0,0,0,0,0,0,0,0,0,0,0,0,0,0,0,0,0,0,0,0,0,0,0,0,0,0,0,0,0,0,0,0,0,0,0,0,0,0,0,0,0,0,0,0,0,0,0,0,0,0,0,0,0,0,0,0,0,0,0,0,0,0,0,0,0,0,0,0,0,0,0,0,0,0,0,0,0,0,0,0,0,0,50,0,0,0,0,0,0,0,0,0,0,0,0,0,0,0,0,0,50,0,0,0,0,0,0,0,0,0,0,0,0,0,0,0,0,0,0,0,0,0,0,0,0,0,0,0,0,0,0,0,0,0,0,0,0,0,0,0,0,0,0,0,0,0,0,0,0,0,0,0,0,0,0,0,0,0,0,0,0,0,0,0,0,0,51.3,21.2,0.209
# 4791,7832,74203,Patel N.D.,1983,,0,0,0,0,0,0,0,0,0,0,0,0,0,0,0,0,0,0,0,0,0,0,0,0,0,0,0,0,0,0,0,0,0,0,0,0,0,0,0,0,0,0,0,0,0,0,0,0,0,0,0,0,0,0,0,0,0,0,0,0,0,0,0,0,0,0,0,0,0,0,0,0,0,0,0,0,0,0,0,0,0,0,0,0,0,0,0,0,0,0,0,0,0,0,0,0,0,49.8,0,0,0,0,0,0,0,0,0,0,0,0,0,0,0,0,0,50.2,0,0,0,0,0,0,0,0,0,0,0,0,0,0,0,0,0,0,0,0,0,0,0,0,0,0,0,0,0,0,0,0,0,0,0,0,0,0,0,0,0,0,0,0,0,0,0,0,0,0,0,0,0,0,0,0,0,0,0,0,0,0,0,0,0,57.8,23.9,0.209
# 4792,34497,418286,Sidek H.A.A.,2006,,0,0,0,0,0,0,0,0,0,0,0,0,0,43.31516433,0,0,0,0,0,0,0,0,0,0,0,0,0,0,0,0,0,0,0,0,0,0,0,0,0,0,0,0,0,0,0,0,0,0,0,0,0,0,0,0,0,0,0,0,0,0,0,0,0,0,0,0,0,0,0,0,0,0,0,0,0,0,0,0,0,0,0,0,0,0,0,0,0,0,0,0,0,0,0,0,0,0,0,0,0,0,0,0,0,0,0,0,0,0,0,0,0,0,0,0,0,0,0,0,0,0,0,0,0,0,0,0,0,0,0,0,0,0,0,0,0,0,0,0,0,0,0,0,0,0,0,0,0,0,0,0,0,0,0,56.68483567,0,0,0,0,0,0,0,0,0,0,0,0,0,0,0,0,0,0,0,0,0,0,0,0,0,0,0,53,24,0.209
# 4793,3861,143645,Takahashi K.,1983,,0,0,0,0,0,0,0,0,0,0,0,0,0,18.18182018,0,0,0,0,0,0,0,0,0,0,0,0,0,0,0,0,0,0,0,0,0,0,0,0,0,0,0,0,0,0,0,0,0,0,0,0,0,0,0,0,0,0,0,0,0,0,0,0,0,0,0,0,0,0,0,0,0,9.090909091,0,0,0,0,0,0,0,0,0,0,0,0,0,0,0,0,0,0,0,0,0,0,0,0,0,0,0,0,0,0,0,0,0,0,0,0,0,0,0,0,0,0,0,0,0,0,0,0,0,0,0,0,0,0,0,0,0,0,0,0,0,0,0,0,0,72.72727073,0,0,0,0,0,0,0,0,0,0,0,0,0,0,0,0,0,0,0,0,0,0,0,0,0,0,0,0,0,0,0,0,0,0,0,0,0,0,0,0,0,0,0,63.2,26.14,0.2088753
# 4794,16778,146239,Burkhard D.J.M.,1997,,0,0,0,0,0,0,0,0,0,0,0,0,0,0,0,0,0,0,0,0,0,0,0,0,0,0,0,0,0,0,0,0,0,0,0,0,0,0,0,0,0,0,0,0,0,0,0,0,0,0,10,0,0,0,0,0,0,0,0,0,0,0,0,0,0,0,0,0,0,0,0,0,0,0,0,0,0,0,0,0,0,0,0,0,0,0,0,0,0,0,0,0,0,0,0,0,0,0,0,0,18.5,0,0,0,0,0,0,0,0,0,0,0,0,0,0,0,0,0,0,0,0,0,0,0,0,0,0,0,0,0,0,0,0,0,0,0,0,71.5,0,0,0,0,0,0,0,0,0,0,0,0,0,0,0,0,0,0,0,0,0,0,0,0,0,0,0,0,0,0,0,0,0,0,0,0,0,0,0,0,0,0,0,62.6,25.9,0.2084942
# 4795,1763,110640,State Optical I,1975,K8,0,0,0,0,0,0,0,0.116500042,0,0,0,0,0,9.88930656,0,0,1.282372462,0,0,0,0,0,0,0,0,0,0,0,0,0,0,0,0,0,0,0,0,0,0,0,0,0,0,0,0,0,0,0,0,0,0,0,0,0,0,0,0,0,0,0,0,0,0,0,0,0,0,0,0,0,0,4.27672054,0,0,0,0,0,0,0,0,0,0,0,0,0,0,0,0,0,0,0,0,0,0,0,0,0,0,0,0,10.74686387,0,0,0,0,0,0,0,0,0,0,0,0,0,0,0,0,0,0,0,0,0,0,0,0,0,0,0,0,0,0,0,0,0,0,0,0,73.68823653,0,0,0,0,0,0,0,0,0,0,0,0,0,0,0,0,0,0,0,0,0,0,0,0,0,0,0,0,0,0,0,0,0,0,0,0,0,0,0,0,0,0,0,80.7,33.39,0.2084456
# 4796,26687,21296,LaCourse W.C.,1996,,0,0,0,0,0,0,0,0,0,0,0,0,0,0,0,0,0,0,0,0,0,0,0,0,0,0,0,0,0,0,0,0,0,0,0,0,0,0,0,0,0,0,0,0,0,0,0,0,0,0,0,0,0,0,0,0,0,0,0,0,0,0,0,0,0,0,0,0,0,0,0,0,0,0,0,0,0,0,0,0,0,0,0,0,0,0,0,0,0,0,0,0,0,0,0,0,0,0,0,0,25,0,0,0,0,0,0,0,0,0,0,0,0,0,0,0,0,0,0,0,0,0,0,0,0,0,0,0,0,0,0,0,0,0,0,0,0,75,0,0,0,0,0,0,0,0,0,0,0,0,0,0,0,0,0,0,0,0,0,0,0,0,0,0,0,0,0,0,0,0,0,0,0,0,0,0,0,0,0,0,0,58,24,0.2083333
# 4797,31787,379153,Kodama M.,2006,,0,0,0,0,0,0,0,0,0,0,0,0,0,92.7,0,0,0,0,0,0,0,0,0,0,0,0,0,0,0,0,0,0,0,0,0,0,0,0,0,0,0,0,0,0,0,0,0,0,0,0,0,0,0,0,0,0,0,0,0,0,0,0,0,0,0,0,0,0,0,0,0,0,0,0,0,0,0,0,0,0,0,0,0,0,0,0,0,0,0,0,0,0,0,0,0,0,0,0,0,0,7.3,0,0,0,0,0,0,0,0,0,0,0,0,0,0,0,0,0,0,0,0,0,0,0,0,0,0,0,0,0,0,0,0,0,0,0,0,0,0,0,0,0,0,0,0,0,0,0,0,0,0,0,0,0,0,0,0,0,0,0,0,0,0,0,0,0,0,0,0,0,0,0,0,0,0,0,0,0,0,0,0,29,12,0.2083333
# 4798,6619,38512,Gan Fuxi,1959,,0,0,0,8,0,0,0,0,0,0,0,0,0,20,0,0,0,0,0,0,0,0,0,0,0,0,0,0,0,0,0,0,0,0,0,0,0,0,0,0,0,0,0,0,0,0,0,0,0,0,0,0,0,0,0,0,0,0,0,0,0,0,0,0,0,0,0,0,0,0,0,0,0,0,0,0,0,0,0,0,0,0,0,0,0,0,0,0,0,0,0,0,0,0,0,0,0,0,0,0,12,0,0,0,0,0,0,0,0,0,0,0,0,0,0,0,0,0,0,0,0,0,0,0,0,0,0,0,0,0,0,0,0,0,0,0,0,60,0,0,0,0,0,0,0,0,0,0,0,0,0,0,0,0,0,0,0,0,0,0,0,0,0,0,0,0,0,0,0,0,0,0,0,0,0,0,0,0,0,0,0,55.7,23.05,0.208243
# 4799,39407,465136,Zheng Qiuju,2012,,0,0,0,10.30000103,0,0,0,0,0,0,0,0,0,5.0000005,0,0,0,0,0,0,0,0,0,0,0,0,0,0,0,0,0,0,0,0,0,0,0,0,0,0,0,0,0,0,0,0,0,0,0,0,1.0000001,0,0,0,0,0,0,0,0,0,0,0,0,0,0,0,0,0,0,0,0,0,0,0,0,0,0,0,0,0,0,0,0,0,0,0,0,0,0,0,0,0,0,0,0,0,0,0,0,0,14.80000148,0,0,0,0,0,0,0,0,0,0,0,0,0,0,0,0,0,0,0,0,0,0,0,0,0,0,0,0,0,0,0,0,0,0,0,0,68.89999689,0,0,0,0,0,0,0,0,0,0,0,0,0,0,0,0,0,0,0,0,0,0,0,0,0,0,0,0,0,0,0,0,0,0,0,0,0,0,0,0,0,0,0,70.8,29.3,0.2081912
# 4800,214,20079,Polukhin V.N.,1983,,0,0,0,0,0,0,0,0,0,0,0,0,0,23.91691144,0,0,0,0,0,0,0,0,0,0,0,0,0,0,0,0,0,0,0,0,0,0,0,0,0,0,0,0,0,0,0,0,0,0,0,0,0,0,0,0,0,0,0,0,0,0,59.34718356,0,0,0,0,0,0,0,0,0,0,0,0,0,0,0,0,0,0,0,0,0,0,0,0,0,0,0,0,0,0,0,0,0,0,0,0,0,0,0,8.367952502,0,0,0,0,0,0,0,0,0,0,0,0,0,0,0,0,0,0,0,0,0,0,0,0,0,0,0,0,0,0,0,0,0,0,0,0,8.367952502,0,0,0,0,0,0,0,0,0,0,0,0,0,0,0,0,0,0,0,0,0,0,0,0,0,0,0,0,0,0,0,0,0,0,0,0,0,0,0,0,0,0,0,52.9,21.9,0.208
# 4801,1583,12258,Karapetyan G.O.,1981,,0,0,0,0,0,0,0,0,0,0,0,0,0,0,0,0,0,0,0,0,0,0,0,0,0,0,0,0,0,0,0,0,0,0,0,0,0,0,0,0,0,0,0,0,0,0,0,0,0,0,0,0,0,0,0,0,0,0,0,0,0,0,0,0,0,0,0,0,0,0,0,0,0,0,0,0,0,0,0,0,0,0,0,15,0,0,0,0,0,0,0,0,0,0,0,0,0,0,0,0,10,0,0,0,0,0,0,0,0,0,0,0,0,0,0,0,0,0,0,0,0,0,0,0,0,0,0,0,0,0,0,0,0,0,0,0,0,75,0,0,0,0,0,0,0,0,0,0,0,0,0,0,0,0,0,0,0,0,0,0,0,0,0,0,0,0,0,0,0,0,0,0,0,0,0,0,0,0,0,0,0,75.3,31.2,0.208
# 4802,1965,110868,Kisin B.I.,1959,K2,0,0,0,2.979892777,0,0,0,0.083649994,0,0,0,0,0,14.82293889,0,0,0.151103489,0,0,0,0,0,0,0,0,0,0,0,0,0,0,0,0,0,0,0,0,0,0,0,0,0,0,0,0,0,0,0,0,0,0,0,0,0,0,0,0,0,0,0,0,0,0,0,0,0,0,0,0,0,0,9.240950307,0,0,0,0,0,0,0,0,0,0,0,0,0,0,0,0,0,0,0,0,0,0,0,0,0,0,0,0,2.146719839,0,0,0,0,0,0,0,0,0,0,0,0,0,0,0,0,0,0,0,0,0,0,0,0,0,0,0,0,0,0,0,0,0,0,0,0,70.57474471,0,0,0,0,0,0,0,0,0,0,0,0,0,0,0,0,0,0,0,0,0,0,0,0,0,0,0,0,0,0,0,0,0,0,0,0,0,0,0,0,0,0,0,70.2,29.05,0.208
# 4803,1966,110903,Kisin B.I.,1959,KF8,0,0,0,2.270146569,0,0,0,0,0,0,0,0,0,3.557846324,0,0,0,0,0,0,0,0,0,0,0,0,0,0,0,0,0,0,0,0,0,0,0,0,0,0,0,0,0,0,0,0,0,0,0,0,0,0,0,0,0,0,0,0,0,0,0,0,0,0,0,0,0,0,0,0,0,7.461776582,0,0,0,0,0,0,0,0,0,0,0,0,0,0,0,0,0,0,0,0,0,0,0,0,0,0,0,0,6.717740724,0,0,0,0,0,0,0,0,0,0,0,0,0,0,0,0,0,0,3.443104346,0,0,0,0,0,0,0,0,0,0,0.251799952,0,0,0,0,0,0,74.66319581,0,0,0,0,0,0,0,0,0,0,0,0,0,0,0,0,0,0,0,1.634389689,0,0,0,0,0,0,0,0,0,0,0,0,0,0,0,0,0,0,0,0,0,0,0,70.6,29.22,0.208
# 4804,3566,4453,Appen A.A.,1959,,0,0,0,0,0,0,0,0,0,0,0,0,0,0,0,0,0,0,0,0,0,0,0,0,0,0,0,0,0,0,0,0,0,0,0,0,0,0,0,0,0,0,0,0,0,0,0,0,0,0,0,0,0,0,0,0,0,0,0,0,0,0,0,0,0,0,0,0,0,0,0,0,0,0,0,0,0,0,0,0,0,0,0,32,0,0,0,0,0,0,0,0,0,0,0,0,0,0,0,0,0,0,0,0,0,0,0,0,0,0,0,0,0,0,0,0,0,0,0,0,0,0,0,0,0,0,0,0,0,0,0,0,0,0,0,0,0,68,0,0,0,0,0,0,0,0,0,0,0,0,0,0,0,0,0,0,0,0,0,0,0,0,0,0,0,0,0,0,0,0,0,0,0,0,0,0,0,0,0,0,0,78.4,32.47,0.208
