Repository: jacobergzhou/Poisson-Ratio

File: Poisson_data_no_metal_07192019.csv (part 52 of 57)
,Code,Glass #,Author,Year,Trademark,Ag2O,AgI,Al,Al2O3,AlF3,AlN,As,As2O3,As2O5,As2S3,As2Se3,AsSe,B,B2O3,BaCl2,BaF2,BaO,BeF2,BeO,Bi2O3,BiCl3,Br,Ca,CaF2,CaO,Cd,CdCl2,CdF2,CdO,Ce2O3,CeF3,CeO2,Cl,Co3O4,CoO,Cr2O3,Cs2O,CsCl,CsF,Cu2O,CuO,Dy2O3,Er,Er2O3,ErF3,Eu,Eu2O3,EuF3,F,Fe,Fe2O3,FeO,Ga,Ga2O3,Ga2S3,Ga2Se3,GaF3,Gd2O3,GdF3,Ge,GeO2,GeS2,GeSe2,H2O,HfF4,HfO2,Hg,Ho2O3,I,InF3,K,K2O,K2S,K2SO4,KBr,KCl,KF,KHF2,La,La2O3,La2S3,LaF3,Li,Li2O,Li2S,Li2SO4,LiBr,LiCl,LiF,LiI,MgF2,MgO,Mn2O3,MnF2,MnO,MnO2,MoO2,MoO3,N,Na,Na2O,Na2S,Na2SO4,NaCl,NaF,NaPO3,Nb2O5,Nd,Nd2O3,NdF3,NH4NO3,NiO,O,OH,P,P2O5,Pb,PbCl2,PbF2,PbO,PdO,Pr2O3,Pr6O11,PrF3,Rb2O,RbF,Rh2O3,RuO2,S,Sb,Sb2O3,Sb2S3,Sc2O3,Se,Si,Si3N4,SiC,SiO2,Sm2O3,Sn,SnO,SnO2,SO2,SO3,Sr,SrCl2,SrF2,SrO,Ta2O3,Ta2O5,Tb2O3,TbF3,Te,TeO2,Th,ThF4,ThO2,TiO2,Tl,Tl2O,Tl2Se,TlSe,Tm2O3,U,U3O8,UO2,V,V2O5,VO6,WO3,Y,Y2O3,Yb2O3,YbF3,YF3,ZnCl2,ZnF2,ZnO,ZnSO4,ZrF4,ZrO2,Young's modulus E (GPa),Shear modulus G (GPa),Poisson's ratio v,Calculated Poisson,Percent Error
# 3247,3122,110703,State Optical I,1975,LF9,0,0,0,1.587898696,0,0,0,0.136395765,0,0,0,0,0,2.325534792,0,0,0,0,0,0,0,0,0,0,0,0,0,0,0,0,0,0,0,0,0,0,0,0,0,0,0,0,0,0,0,0,0,0,22.75929332,0,0,0,0,0,0,0,0,0,0,0,0,0,0,0,0,0,0,0,0,0,0,12.62944786,0,0,0,0,0,0,0,0,0,0,0,0,0,0,0,0,0,0,0,0,0,0,0,0,0,0,0,0,0,0,0,0,0,0,0,0,0,0,0,0,0,0,0,0,0,0,0,0,0,0,0,0,0,0,0,0,0,0,0,0,0,0,0,0,0,47.70253884,0,0,0,0,0,0,0,0,0,0,0,0,0,0,0,0,0,0,0,12.85889073,0,0,0,0,0,0,0,0,0,0,0,0,0,0,0,0,0,0,0,0,0,0,0,67.5,27.16,0.2426362,0.24263623,1.2261E-05
# 1704,3814,110727,State Optical I,1975,STF11,0,0,0,3.307953562,0,0,0,0.255700043,0,0,0,0,0,12.06310205,0,0,0,0,0,0,0,0,0,0,0,0,0,0,0,0,0,0,0,0,0,0,0,0,0,0,0,0,0,0,0,0,0,0,0,0,0,0,0,0,0,0,0,0,0,0,0,0,0,0,0,0,0,0,0,0,0,0,0,0,0,0,0,0,0,0,0,0,0,0,0,0,0,0,0,0,0,0,0,0,0,0,0,0,0,0,0,0,0,0,0,0,0,0,0,0,0,0,0,0,0,0,0,0,0,64.78213101,0,0,0,0,0,0,0,0,0,0,0,0,0,0,0,0,0,19.59111333,0,0,0,0,0,0,0,0,0,0,0,0,0,0,0,0,0,0,0,0,0,0,0,0,0,0,0,0,0,0,0,0,0,0,0,0,0,0,0,0,0,0,0,44.5,17.45,0.2750716,0.275071633,1.20833E-05
# 1705,5272,70187,Osaka A.,1974,nan,0,0,0,0,0,0,0,0,0,0,0,0,0,65,0,0,0,0,0,0,0,0,0,0,0,0,0,0,0,0,0,0,0,0,0,0,0,0,0,0,0,0,0,0,0,0,0,0,0,0,0,0,0,0,0,0,0,0,0,0,0,0,0,0,0,0,0,0,0,0,0,0,0,0,0,0,0,0,0,0,0,0,0,0,0,0,0,0,0,0,0,0,0,0,0,0,0,0,0,0,0,0,0,0,0,0,0,0,0,0,0,0,0,0,0,0,0,0,0,35,0,0,0,0,0,0,0,0,0,0,0,0,0,0,0,0,0,0,0,0,0,0,0,0,0,0,0,0,0,0,0,0,0,0,0,0,0,0,0,0,0,0,0,0,0,0,0,0,0,0,0,0,0,0,0,0,0,0,0,0,0,62.3,24.43,0.2750716,0.275071633,1.20833E-05
# 2078,17460,183299,Rabukhin A.I.,1986,nan,0,0,0,1.99,0,0,0,0,0,0,0,0,0,0,0,0,0,0,0,9.96,0,0,0,0,0,0,0,0,0,0,0,0,0,0,0,0,0,0,0,0,0,0,0,0,0,0,0,0,0,0,0,0,0,0,0,0,0,0,0,0,58.11,0,0,0,0,0,0,0,0,0,0,0,0,0,0,0,0,0,0,0,0,0,0,0,0,0,0,0,0,0,0,0,0,0,0,0,0,0,0,0,0,0,0,0,0,0,0,0,0,0,0,0,0,0,0,0,0,0,0,29.94,0,0,0,0,0,0,0,0,0,0,0,0,0,0,0,0,0,0,0,0,0,0,0,0,0,0,0,0,0,0,0,0,0,0,0,0,0,0,0,0,0,0,0,0,0,0,0,0,0,0,0,0,0,0,0,0,0,0,0,0,0,55.3,21.82,0.2671861,0.267186068,1.20412E-05
# 1288,7278,55249,Osaka A.,1989,nan,0,0,0,0,0,0,0,0,0,0,0,0,0,40,0,0,33.3,0,0,0,0,0,0,0,0,0,0,0,0,0,0,0,0,0,0,0,0,0,0,0,0,0,0,0,0,0,0,0,0,0,0,0,0,0,0,0,0,0,0,0,0,0,0,0,0,0,0,0,0,0,0,0,0,0,0,0,0,0,0,0,0,0,0,0,0,0,0,0,0,0,0,0,0,0,0,0,0,0,0,0,0,0,0,0,0,0,0,0,0,0,0,0,0,0,0,26.7,0,0,0,0,0,0,0,0,0,0,0,0,0,0,0,0,0,0,0,0,0,0,0,0,0,0,0,0,0,0,0,0,0,0,0,0,0,0,0,0,0,0,0,0,0,0,0,0,0,0,0,0,0,0,0,0,0,0,0,0,0,0,0,0,0,60.1,23.4,0.284188,0.284188034,1.20301E-05
# 4081,38891,459603,Halimah M.K.,2010,nan,9.2,8,0,0,0,0,0,0,0,0,0,0,0,24.84,0,0,0,0,0,0,0,0,0,0,0,0,0,0,0,0,0,0,0,0,0,0,0,0,0,0,0,0,0,0,0,0,0,0,0,0,0,0,0,0,0,0,0,0,0,0,0,0,0,0,0,0,0,0,0,0,0,0,0,0,0,0,0,0,0,0,0,0,0,0,0,0,0,0,0,0,0,0,0,0,0,0,0,0,0,0,0,0,0,0,0,0,0,0,0,0,0,0,0,0,0,0,0,0,0,0,0,0,0,0,0,0,0,0,0,0,0,0,0,0,0,0,0,0,0,0,0,0,0,0,0,0,0,0,0,0,0,0,0,57.96,0,0,0,0,0,0,0,0,0,0,0,0,0,0,0,0,0,0,0,0,0,0,0,0,0,0,0,54,22,0.2272727,0.227272727,1.2E-05
# 3305,16115,143903,Aleinikov F.K.,1967,nan,0,0,0,0,0,0,0,0,0,0,0,0,0,0,0,0,0,0,0,0,0,0,0,0,14.28571143,0,0,0,0,0,0,0,0,0,0,0,0,0,0,0,0,0,0,0,0,0,0,0,0,0,0,0,0,0,0,0,0,0,0,0,0,0,0,0,0,0,0,0,0,0,0,0,0,0,0,0,0,0,0,0,0,0,0,0,0,0,0,0,0,0,0,0,0,0,0,0,0,0,0,0,14.28571143,0,0,0,0,0,0,0,0,0,0,0,0,0,0,0,0,0,0,0,0,0,0,0,0,0,0,0,0,0,0,0,0,0,0,0,0,71.42857714,0,0,0,0,0,0,0,0,0,0,0,0,0,0,0,0,0,0,0,0,0,0,0,0,0,0,0,0,0,0,0,0,0,0,0,0,0,0,0,0,0,0,0,75.5,30.41,0.241368,0.241367971,1.19891E-05
# 2646,30154,376453,Yoko T.,1989,nan,0,0,0,0,0,0,0,0,0,0,0,0,0,0,0,0,0,0,0,0,0,0,0,0,0,0,0,0,0,0,0,0,0,0,0,0,0,0,0,0,0,0,0,0,0,0,0,0,0,0,0,0,0,0,0,0,0,0,0,0,0,0,0,0,0,0,0,0,0,0,0,0,0,0,0,0,0,0,0,0,0,0,0,5,0,0,0,25,0,0,0,0,0,0,0,0,0,0,0,0,0,0,0,0,0,0,0,0,0,0,0,0,0,0,0,0,0,0,0,0,0,0,0,0,0,0,0,0,0,0,0,0,0,0,0,0,0,0,0,0,0,0,0,0,0,0,0,0,0,0,0,0,0,70,0,0,0,0,0,0,0,0,0,0,0,0,0,0,0,0,0,0,0,0,0,0,0,0,0,0,0,44.6,17.76,0.2556306,0.255630631,1.19824E-05
# 3659,3814,110723,State Optical I,1975,TF12,0,0,0,2.876597741,0,0,0,0.296499973,0,0,0,0,0,0,0,0,0,0,0,0,0,0,0,0,0,0,0,0,0,0,0,0,0,0,0,0,0,0,0,0,0,0,0,0,0,0,0,0,0,0,0,0,0,0,0,0,0,0,0,0,0,0,0,0,0,0,0,0,0,0,0,0,0,0,0,0,0,0,0,0,0,0,0,0,0,0,0,0,0,0,0,0,0,0,0,0,0,0,0,0,0.946455915,0,0,0,0,0,0,0,0,0,0,0,0,0,0,0,0,0,0,33.43017699,0,0,0,0,0,0,0,0,0,0,0,0,0,0,0,0,0,57.01595487,0,0,0,0,0,0,0,0,0,0,0,0,0,0,0,0,0,0,0,5.434314511,0,0,0,0,0,0,0,0,0,0,0,0,0,0,0,0,0,0,0,0,0,0,0,64.4,26.07,0.2351362,0.235136172,1.19739E-05
# 1548,12654,126250,Petrova V.Z.,1971,nan,0,0,0,10.03911367,0,0,0,0,0,0,0,0,0,0,0,0,0,0,0,0,0,0,0,0,35.96346898,0,0,0,0,0,0,0,0,0,0,0,0,0,0,0,0,0,0,0,0,0,0,0,0,0,0,0.424000577,0,0,0,0,0,0,0,0,0,0,0,0,0,0,0,0,0,0,0,0,0,0,0,0,0,0,0,0,0,0,0,0,0,0,0,0,0,0,0,11.79135606,0,0,0.687100936,0,0,0,0,0,0,0,0,0,0,0,0,0,0,0,0,0,0,0,0,0,0,0,0,0,0,0,0,0,0,0,0,0,1.52000207,0,0,0,0,0,0,0,0,39.04102317,0,0,0,0,0,0,0,0,0,0,0,0,0,0,0,0,0,0,0,0.533934527,0,0,0,0,0,0,0,0,0,0,0,0,0,0,0,0,0,0,0,0,0,0,0,92.9,36.29,0.2799669,0.279966933,1.18012E-05
# 1314,40153,466943,Lin Chung0Chern,2012,nan,0,0,0,0,0,0,0,0,0,0,0,0,0,0,0,0,0,0,0,0,0,0,0,0,26.91,0,0,0,0,0,0,0,0,0,0,0,0,0,0,0,0,0,0,0,0,0,0,0,0,0,0,0,0,0,0,0,0,0,0,0,0,0,0,0,0,0,0,0,0,0,0,0,0,0,0,0,0,0,0,0,0,0,0,0,0,0,0,0,0,0,0,0,0,0,0,0,0,0,0,0,24.35,0,0,0,0,0,0,0,0,0,0,0,0,0,0,2.6,0,0,0,0,0,0,0,0,0,0,0,0,0,0,0,0,0,0,0,0,0,46.14,0,0,0,0,0,0,0,0,0,0,0,0,0,0,0,0,0,0,0,0,0,0,0,0,0,0,0,0,0,0,0,0,0,0,0,0,0,0,0,0,0,0,0,77,30,0.2833333,0.283333333,1.17647E-05
# 21,37537,444153,Saddeek Y.B.,2009,nan,0,0,0,0,0,0,0,0,0,0,0,0,0,10,0,0,0,0,0,0,0,0,0,0,0,0,0,0,0,0,0,0,0,0,0,0,0,0,0,0,0,0,0,0,0,0,0,0,0,0,0,0,0,0,0,0,0,0,0,0,0,0,0,0,0,0,0,0,0,0,0,0,0,0,0,0,0,0,0,0,0,0,0,0,0,0,0,0,0,0,0,0,0,0,0,0,0,0,0,0,0,0,0,0,0,0,0,0,0,0,0,0,0,0,0,0,0,0,0,0,0,0,0,0,0,0,0,0,0,0,0,0,0,0,0,0,0,0,0,0,0,0,0,0,0,0,0,0,0,0,0,0,0,70,0,0,0,0,0,0,0,0,0,0,0,0,0,0,0,20,0,0,0,0,0,0,0,0,0,0,0,62.7,21.9,0.4315069,0.431506849,1.1746E-05
# 1813,1834,9139,Takahashi K.,1983,nan,0,0,0,0,0,0,0,0,0,0,0,0,0,0,0,0,0,0,0,0,0,0,0,0,0,0,0,0,0,0,0,0,0,0,0,0,0,0,0,0,0,0,0,0,0,0,0,0,0,0,0,0,0,0,0,0,0,0,0,0,0,0,0,0,0,0,0,0,0,0,0,25,0,0,0,0,0,0,0,0,0,0,0,0,0,0,0,0,0,0,0,0,0,0,0,0,0,0,0,0,0,0,0,0,0,0,0,0,0,0,0,0,0,0,0,0,0,0,0,0,0,0,0,0,0,0,0,0,0,0,0,0,0,0,0,0,0,75,0,0,0,0,0,0,0,0,0,0,0,0,0,0,0,0,0,0,0,0,0,0,0,0,0,0,0,0,0,0,0,0,0,0,0,0,0,0,0,0,0,0,0,43.9,17.25,0.2724638,0.272463768,1.17021E-05
# 1575,3861,12474,Takahashi K.,1983,nan,0,0,0,0,0,0,0,0,0,0,0,0,0,30.30303,0,0,0,0,0,0,0,0,0,0,0,0,0,0,0,0,0,0,0,0,0,0,0,0,0,0,0,0,0,0,0,0,0,0,0,0,0,0,0,0,0,0,0,0,0,0,0,0,0,0,0,0,0,0,0,0,0,0,0,0,0,0,0,0,0,0,0,0,0,0,0,0,0,0,0,0,0,0,0,0,0,0,0,0,0,0,39.39394,0,0,0,0,0,0,0,0,0,0,0,0,0,0,0,0,0,0,0,0,0,0,0,0,0,0,0,0,0,0,0,0,0,0,0,0,30.30303,0,0,0,0,0,0,0,0,0,0,0,0,0,0,0,0,0,0,0,0,0,0,0,0,0,0,0,0,0,0,0,0,0,0,0,0,0,0,0,0,0,0,0,63.1,24.67,0.2788812,0.278881232,1.15698E-05
# 2020,2681,110685,State Optical I,1975,BF13,0,0,0,2.925806527,0,0,0,0.235600042,0,0,0,0,0,9.77504276,0,0,21.31699384,0,0,0,0,0,0,0,0,0,0,0,0,0,0,0,0,0,0,0,0,0,0,0,0,0,0,0,0,0,0,0,0,0,0,0,0,0,0,0,0,0,0,0,0,0,0,0,0,0,0,0,0,0,0,0,0,0,0,0,0,0,0,0,0,0,0,0,0,0,0,0,0,0,0,0,0,0,0,0,0,0,0,0,0,0,0,0,0,0,0,0,0,0,0,0,0,0,0,0,0,0,0,5.450652981,0,0,0,0,0,0,0,0,0,0,0.095940017,0,0,0,0,0,0,52.36531943,0,0,0,0,0,0,0,0,0,0,0,0,0,0,0,0,0,0,0,0,0,0,0,0,0,0,0,0,0,0,0,0,0,0,0,0,0,0,0,7.83464441,0,0,0,76.3,30.04,0.2699734,0.269973369,1.15413E-05
# 2751,12969,78268,Schmidt G.,1986,nan,0,0,0,0,0,0,0,0,0,0,0,0,0,37.4,0,0,0,0,0,0,0,0,0,0,0,0,0,0,0,0,0,0,0,0,0,0,0,0,0,0,0,0,0,0,0,0,0,0,0,0,0,0,0,0,0,0,0,0,0,0,0,0,0,0,0,0,0,0,0,0,0,17.6,0,0,0,0,0,0,0,0,0,0,0,0,0,0,0,0,0,0,0,0,0,0,0,0,0,0,0,0,0,0,0,0,0,0,0,0,0,0,0,0,0,0,0,0,0,0,0,0,0,0,0,0,0,0,0,0,0,0,0,0,0,0,0,0,0,45,0,0,0,0,0,0,0,0,0,0,0,0,0,0,0,0,0,0,0,0,0,0,0,0,0,0,0,0,0,0,0,0,0,0,0,0,0,0,0,0,0,0,0,62.1,24.8,0.2520161,0.252016129,1.152E-05
# 2206,8877,71701,Shaw R.R.,1971,nan,0,0,0,0,0,0,0,0,0,0,0,0,0,0,0,0,0,0,0,0,0,0,0,0,0,0,0,0,0,0,0,0,0,0,0,0,0,0,0,0,0,0,0,0,0,0,0,0,0,0,0,0,0,0,0,0,0,0,0,0,86,0,0,0,0,0,0,0,0,0,0,0,0,0,0,0,0,0,0,0,0,0,0,0,0,0,0,0,0,0,0,0,0,0,0,0,0,0,0,0,14,0,0,0,0,0,0,0,0,0,0,0,0,0,0,0,0,0,0,0,0,0,0,0,0,0,0,0,0,0,0,0,0,0,0,0,0,0,0,0,0,0,0,0,0,0,0,0,0,0,0,0,0,0,0,0,0,0,0,0,0,0,0,0,0,0,0,0,0,0,0,0,0,0,0,0,0,0,0,0,0,73.8,29.2,0.2636986,0.26369863,1.14286E-05
# 945,20652,185943,Yamanaka H.,1988,nan,0,0,0,0,0,0,0,0,0,0,0,0,0,40,0,0,0,0,0,0,0,0,0,0,0,0,0,0,0,0,0,0,0,0,0,0,10,0,0,0,0,0,0,0,0,0,0,0,0,0,0,0,0,0,0,0,0,0,0,0,0,0,0,0,0,0,0,0,0,0,0,0,0,0,0,0,0,0,0,0,0,0,0,0,0,0,0,0,0,0,0,0,0,0,0,0,0,0,0,0,10,0,0,0,0,0,0,0,0,0,0,0,0,0,0,0,0,0,0,0,0,0,0,0,0,0,0,0,0,0,0,0,0,0,0,0,0,40,0,0,0,0,0,0,0,0,0,0,0,0,0,0,0,0,0,0,0,0,0,0,0,0,0,0,0,0,0,0,0,0,0,0,0,0,0,0,0,0,0,0,0,62,24,0.2916667,0.291666667,1.14286E-05
# 946,32494,396729,Hager I.Z.,2003,nan,0,0,0,0,0,0,0,0,0,0,0,0,0,65,0,30,0,0,0,0,0,0,0,0,0,0,0,0,0,0,0,0,0,0,0,0,0,0,0,0,0,0,0,0,0,0,0,0,0,0,0,0,0,0,0,0,0,0,0,0,0,0,0,0,0,0,0,0,0,0,0,0,0,0,0,0,0,0,0,0,0,0,0,0,0,0,0,5,0,0,0,0,0,0,0,0,0,0,0,0,0,0,0,0,0,0,0,0,0,0,0,0,0,0,0,0,0,0,0,0,0,0,0,0,0,0,0,0,0,0,0,0,0,0,0,0,0,0,0,0,0,0,0,0,0,0,0,0,0,0,0,0,0,0,0,0,0,0,0,0,0,0,0,0,0,0,0,0,0,0,0,0,0,0,0,0,0,0,0,0,0,62,24,0.2916667,0.291666667,1.14286E-05
# 774,20715,186897,Sarkisov P.D.,1986,nan,0,0,0,0,0,0,0,0,0,0,0,0,0,0,0,0,0,0,0,0,0,0,0,0,0,0,0,0,0,0,0,0,0,0,0,0,0,0,0,0,0,0,0,0,0,0,0,0,0,0,0,0,0,0,0,0,0,0,0,0,0,0,0,0,0,0,0,0,0,0,0,0,0,0,0,0,0,0,0,0,0,0,0,0,0,0,0,0,0,0,0,10,0,0,0,0,0,0,0,0,30,0,0,0,0,0,0,0,0,0,0,0,0,0,0,0,0,0,0,0,0,0,0,0,0,0,0,0,0,0,0,0,0,0,0,0,0,60,0,0,0,0,0,0,0,0,0,0,0,0,0,0,0,0,0,0,0,0,0,0,0,0,0,0,0,0,0,0,0,0,0,0,0,0,0,0,0,0,0,0,0,57.4,22.1,0.2986425,0.298642534,1.13636E-05
# 1693,36434,435410,Matsuda Y.,2009,nan,0,0,0,0,0,0,0,0,0,0,0,0,0,44,0,0,0,0,0,0,0,0,0,0,0,0,0,0,0,0,0,0,0,0,0,0,0,0,0,0,0,0,0,0,0,0,0,0,0,0,0,0,0,0,0,0,0,0,0,0,0,0,0,0,0,0,0,0,0,0,0,0,0,0,0,0,0,0,0,0,0,0,0,56,0,0,0,0,0,0,0,0,0,0,0,0,0,0,0,0,0,0,0,0,0,0,0,0,0,0,0,0,0,0,0,0,0,0,0,0,0,0,0,0,0,0,0,0,0,0,0,0,0,0,0,0,0,0,0,0,0,0,0,0,0,0,0,0,0,0,0,0,0,0,0,0,0,0,0,0,0,0,0,0,0,0,0,0,0,0,0,0,0,0,0,0,0,0,0,0,0,74,29,0.2758621,0.275862069,1.125E-05
# 5009,3861,143626,Takahashi K.,1983,nan,0,0,0,0,0,0,0,0,0,0,0,0,0,13.3333304,0,0,0,0,0,0,0,0,0,0,0,0,0,0,0,0,0,0,0,0,0,0,0,0,0,0,0,0,0,0,0,0,0,0,0,0,0,0,0,0,0,0,0,0,0,0,0,0,0,0,0,0,0,0,0,0,0,0,0,0,0,0,0,0,0,0,0,0,0,0,0,0,0,0,0,0,0,0,0,0,0,0,0,0,0,0,6.6666672,0,0,0,0,0,0,0,0,0,0,0,0,0,0,0,0,0,0,0,0,0,0,0,0,0,0,0,0,0,0,0,0,0,0,0,0,80.0000024,0,0,0,0,0,0,0,0,0,0,0,0,0,0,0,0,0,0,0,0,0,0,0,0,0,0,0,0,0,0,0,0,0,0,0,0,0,0,0,0,0,0,0,68.9,28.87,0.1932802,0.193280222,1.12186E-05
# 1855,26961,309927,Kojima S.,2003,nan,0,0,0,0,0,0,0,0,0,0,0,0,0,71.42857143,0,0,0,0,0,0,0,0,0,0,0,0,0,0,0,0,0,0,0,0,0,0,20.0000004,0,0,0,0,0,0,0,0,0,0,0,0,0,0,0,0,0,0,0,0,0,0,0,0,0,0,0,0,0,0,0,0,0,0,0,0,0,0,0,0,0,0,0,0,0,0,8.571428171,0,0,0,0,0,0,0,0,0,0,0,0,0,0,0,0,0,0,0,0,0,0,0,0,0,0,0,0,0,0,0,0,0,0,0,0,0,0,0,0,0,0,0,0,0,0,0,0,0,0,0,0,0,0,0,0,0,0,0,0,0,0,0,0,0,0,0,0,0,0,0,0,0,0,0,0,0,0,0,0,0,0,0,0,0,0,0,0,0,0,0,0,0,0,0,0,0,35.1,13.8,0.2717391,0.27173913,1.12E-05
# 141,38811,459453,Iezid M.,2011,nan,0,0,0,0,0,0,0,0,0,0,0,0,0,0,0,0,0,0,0,0,0,0,0,0,0,0,15,0,0,0,0,0,0,0,0,0,0,0,0,0,0,0,0,0,0,0,0,0,0,0,0,0,0,0,0,0,0,0,0,0,0,0,0,0,0,0,0,0,0,0,0,0,0,0,0,0,0,0,0,0,0,0,0,0,0,0,0,0,0,0,0,0,0,0,0,0,0,0,0,0,0,0,0,0,0,0,0,0,0,0,0,0,0,0,0,0,0,0,0,0,0,0,0,0,0,0,0,0,0,0,0,0,0,0,0,0,0,0,0,0,0,0,0,0,0,10,0,75,0,0,0,0,0,0,0,0,0,0,0,0,0,0,0,0,0,0,0,0,0,0,0,0,0,0,0,0,0,0,0,0,0,29.7,11.1,0.3378378,0.337837838,1.12E-05
# 1364,40694,476429,Chenu S.,2012,nan,0,0,0,0,0,0,0,0,0,0,0,0,0,0,0,0,0,0,0,0,0,0,0,0,0,0,0,0,0,0,0,0,0,0,0,0,0,0,0,0,0,0,0,0,0,0,0,0,0,0,0,0,0,0,0,0,0,0,0,0,0,0,0,0,0,0,0,0,0,0,0,0,0,0,0,0,0,0,0,0,0,0,0,0,0,0,0,0,0,0,0,0,0,0,0,0,0,0,0,0,0,0,0,0,0,69.28,15.36,0,0,0,0,0,0,0,0,0,0,0,0,0,0,0,0,0,0,0,0,0,0,0,0,0,0,0,0,0,0,0,0,0,15.36,0,0,0,0,0,0,0,0,0,0,0,0,0,0,0,0,0,0,0,0,0,0,0,0,0,0,0,0,0,0,0,0,0,0,0,0,0,0,0,0,56.9,22.2,0.2815315,0.281531532,1.12E-05
# 1772,35186,423678,Saddeek Y.B.,2009,nan,0,0,0,0,0,0,0,0,0,0,0,0,0,66.7,0,0,0,0,0,0,0,0,0,0,0,0,0,0,0,0,0,0,0,0,0,0,0,0,0,0,0,0,0,0,0,0,0,0,0,0,0,0,0,0,0,0,0,0,0,0,0,0,0,0,0,0,0,0,0,0,0,0,0,0,0,0,0,0,0,0,0,0,0,0,0,0,0,0,0,0,0,0,0,0,0,0,0,0,0,0,33.3,0,0,0,0,0,0,0,0,0,0,0,0,0,0,0,0,0,0,0,0,0,0,0,0,0,0,0,0,0,0,0,0,0,0,0,0,0,0,0,0,0,0,0,0,0,0,0,0,0,0,0,0,0,0,0,0,0,0,0,0,0,0,0,0,0,0,0,0,0,0,0,0,0,0,0,0,0,0,0,0,63.4,24.9,0.2730924,0.273092369,1.11765E-05
# 1365,3701,10761,Makishima A.,1978,nan,0,0,0,24.4,0,0,0,0,0,0,0,0,0,0,0,0,0,0,0,0,0,0,0,0,0,0,0,0,0,0,0,0,0,0,0,0,0,0,0,0,0,0,0,0,0,0,0,0,0,0,0,0,0,0,0,0,0,0,0,0,0,0,0,0,0,0,0,0,0,0,0,0,0,0,0,0,0,0,0,0,0,0,0,0,0,0,0,0,0,0,0,0,0,0,0,0,0,0,0,0,0,0,0,0,0,0,0,0,0,0,0,0,0,0,0,0,0,0,0,0,0,0,0,0,0,0,0,0,0,0,0,0,0,0,0,0,0,58,0,0,0,0,0,0,0,0,0,0,0,0,0,0,0,0,0,0,0,0,0,0,0,0,0,0,0,0,0,0,0,0,0,17.6,0,0,0,0,0,0,0,0,0,112,43.7,0.2814645,0.281464531,1.09756E-05
# 3743,16778,146243,Burkhard D.J.M.,1997,nan,0,0,0,0,0,0,0,0,0,0,0,0,0,0,0,0,0,0,0,0,0,0,0,0,0,0,0,0,0,0,0,0,0,0,0,0,0,0,0,0,0,0,0,0,0,0,0,0,0,0,10,0,0,0,0,0,0,0,0,0,0,0,0,0,0,0,0,0,0,0,0,0,0,0,0,0,0,0,0,0,0,0,0,0,0,0,0,0,0,0,0,0,0,0,0,0,0,0,0,0,38.8,0,0,0,0,0,0,0,0,0,0,0,0,0,0,0,0,0,0,0,0,0,0,0,0,0,0,0,0,0,0,0,0,0,0,0,0,51.2,0,0,0,0,0,0,0,0,0,0,0,0,0,0,0,0,0,0,0,0,0,0,0,0,0,0,0,0,0,0,0,0,0,0,0,0,0,0,0,0,0,0,0,59.7,24.2,0.2334711,0.233471074,1.09735E-05
# 1367,5272,70195,Osaka A.,1974,nan,0,0,0,0,0,0,0,0,0,0,0,0,0,45,0,0,0,0,0,0,0,0,0,0,0,0,0,0,0,0,0,0,0,0,0,0,0,0,0,0,0,0,0,0,0,0,0,0,0,0,0,0,0,0,0,0,0,0,0,0,0,0,0,0,0,0,0,0,0,0,0,0,0,0,0,0,0,0,0,0,0,0,0,0,0,0,0,0,0,0,0,0,0,0,0,0,0,0,0,0,0,0,0,0,0,0,0,0,0,0,0,0,0,0,0,0,0,0,0,55,0,0,0,0,0,0,0,0,0,0,0,0,0,0,0,0,0,0,0,0,0,0,0,0,0,0,0,0,0,0,0,0,0,0,0,0,0,0,0,0,0,0,0,0,0,0,0,0,0,0,0,0,0,0,0,0,0,0,0,0,0,54.1,21.11,0.2813832,0.281383231,1.09091E-05
# 3844,1738,110634,State Optical I,1975,FK11,0,0,0,9.383907601,0,0,0,0,0,0,0,0,0,6.108033391,0,0,0.721953646,0,0,0,0,0,0,0,0,0,0,0,0,0,0,0,0,0,0,0,0,0,0,0,0,0,0,0,0,0,0,0,0,0,0,0,0,0,0,0,0,0,0,0,0,0,0,0,0,0,0,0,0,0,0,11.94931076,0,0,0,0,0,0,0,0,0,0,0,0,0,0,0,0,0,0,0,18.7901612,0,0,0,0,0,0,0,0,0,0,0,0,0,0,0,0,0,0,0,0,0,0,0,52.68193337,0,0,0,0,0,0,0,0,0,0,0,0,0,0,0.364700023,0,0,0,0,0,0,0,0,0,0,0,0,0,0,0,0,0,0,0,0,0,0,0,0,0,0,0,0,0,0,0,0,0,0,0,0,0,0,0,0,0,0,0,0,0,0,0,0,0,0,64.5,26.19,0.231386,0.231386025,1.08911E-05
# 4533,3221,110708,State Optical I,1975,F2,0,0,0,0,0,0,0,0.239500103,0,0,0,0,0,0,0,0,0,0,0,0,0,0,0,0,0,0,0,0,0,0,0,0,0,0,0,0,0,0,0,0,0,0,0,0,0,0,0,0,0,0,0,0,0,0,0,0,0,0,0,0,0,0,0,0,0,0,0,0,0,0,0,6.762099908,0,0,0,0,0,0,0,0,0,0,0,0,0,0,0,0,0,0,0,0,0,0,0,0,0,0,0,0,0,0,0,0,0,0,0,0,0,0,0,0,0,0,0,0,0,0,0,19.65798845,0,0,0,0,0,0,0,0,0,0,0,0,0,0,0,0,0,73.34041154,0,0,0,0,0,0,0,0,0,0,0,0,0,0,0,0,0,0,0,0,0,0,0,0,0,0,0,0,0,0,0,0,0,0,0,0,0,0,0,0,0,0,0,55.9,22.99,0.215746,0.215745977,1.08871E-05
# 3008,9236,96542,Osaka A.,1988,nan,0,0,0,2.2,0,0,0,0,0,0,0,0,0,34.1,0,0,0,0,0,0,0,0,0,0,0,0,0,0,0,0,0,0,0,0,0,0,0,0,0,0,0,0,0,0,0,0,0,0,0,0,0,0,0,0,0,0,0,0,0,0,0,0,0,0.6,0,0,0,0,0,0,0,32.4,0,0,0,0,0,0,0,0,0,0,0,0,0,0,0,0,0,0,0,0,0,0,0,0,0,0,0,0,0,0,0,0,0,0,0,0,0,0,0,0,0,0,0,30.7,0,0,0,0,0,0,0,0,0,0,0,0,0,0,0,0,0,0,0,0,0,0,0,0,0,0,0,0,0,0,0,0,0,0,0,0,0,0,0,0,0,0,0,0,0,0,0,0,0,0,0,0,0,0,0,0,0,0,0,0,0,0,0,0,0,39.7,15.9,0.2484277,0.248427673,1.08861E-05
# 3518,2681,110682,State Optical I,1975,BF8,0,0,0,0,0,0,0,0.258999938,0,0,0,0,0,0,0,0,7.383765228,0,0,0,0,0,0,0,0,0,0,0,0,0,0,0,0,0,0,0,0,0,0,0,0,0,0,0,0,0,0,0,0,0,0,0,0,0,0,0,0,0,0,0,0,0,0,0,0,0,0,0,0,0,0,7.097254297,0,0,0,0,0,0,0,0,0,0,0,0,0,0,0,0,0,0,0,0,0,0,0,0,0,0,0,0,1.62663461,0,0,0,0,0,0,0,0,0,0,0,0,0,0,0,0,0,0,6.83459736,0,0,0,0,0,0,0,0,0,0,0,0,0,0,0,0,0,68.7675035,0,0,0,0,0,0,0,0,0,0,0,0,0,0,0,0,0,0,0,0,0,0,0,0,0,0,0,0,0,0,0,0,0,0,0,0,0,0,0,8.031245073,0,0,0,64.2,25.92,0.2384259,0.238425926,1.08738E-05
# 2811,1980,44496,Eagan R.J.,1978,nan,0,0,0,8,0,0,0,0,0,0,0,0,0,0,0,0,0,0,0,0,0,0,0,0,0,0,0,0,0,0,0,0,0,0,0,0,0,0,0,0,0,0,0,0,0,0,0,0,0,0,0,0,0,0,0,0,0,0,0,0,0,0,0,0,0,0,0,0,0,0,0,0,0,0,0,0,0,0,0,0,0,0,0,0,0,0,0,0,0,0,0,0,0,0,0,0,0,0,0,0,32,0,0,0,0,0,0,0,0,0,0,0,0,0,0,0,0,0,0,0,0,0,0,0,0,0,0,0,0,0,0,0,0,0,0,0,0,60,0,0,0,0,0,0,0,0,0,0,0,0,0,0,0,0,0,0,0,0,0,0,0,0,0,0,0,0,0,0,0,0,0,0,0,0,0,0,0,0,0,0,0,69.3,27.7,0.2509025,0.250902527,1.07914E-05
# 3334,6622,38584,Gan Fuxi,1959,nan,0,0,0,10,0,0,0,0,0,0,0,0,0,0,0,0,0,0,0,0,0,0,0,0,0,0,0,0,18,0,0,0,0,0,0,0,0,0,0,0,0,0,0,0,0,0,0,0,0,0,0,0,0,0,0,0,0,0,0,0,0,0,0,0,0,0,0,0,0,0,0,0,0,0,0,0,0,0,0,0,0,0,0,0,0,0,0,0,0,0,0,0,0,0,0,0,0,0,0,0,12,0,0,0,0,0,0,0,0,0,0,0,0,0,0,0,0,0,0,0,0,0,0,0,0,0,0,0,0,0,0,0,0,0,0,0,0,60,0,0,0,0,0,0,0,0,0,0,0,0,0,0,0,0,0,0,0,0,0,0,0,0,0,0,0,0,0,0,0,0,0,0,0,0,0,0,0,0,0,0,0,71.8,28.93,0.2409264,0.240926374,1.07891E-05
# 3336,1580,9775,Manghnani M.H.,1974,nan,0,0,0,0,0,0,0,0,0,0,0,0,0,0,0,0,0,0,0,0,0,0,0,0,0,0,0,0,0,0,0,0,0,0,0,0,0,0,0,0,0,0,0,0,0,0,0,0,0,0,0,0,0,0,0,0,0,0,0,0,0,0,0,0,0,0,0,0,0,0,0,0,0,0,0,0,0,0,0,0,0,0,0,0,0,0,0,0,0,0,0,0,0,0,0,0,0,0,0,0,30,0,0,0,0,0,0,0,0,0,0,0,0,0,0,0,0,0,0,0,0,0,0,0,0,0,0,0,0,0,0,0,0,0,0,0,0,70,0,0,0,0,0,0,0,0,0,0,0,0,0,0,0,0,0,0,0,0,0,0,0,0,0,0,0,0,0,0,0,0,0,0,0,0,0,0,0,0,0,0,0,59.3,23.9,0.2405858,0.240585774,1.07826E-05
# 927,1705,25777,Makishima A.,1978,nan,0,0,0,22.7,0,0,0,0,0,0,0,0,0,0,0,0,0,0,0,0,0,0,0,0,0,0,0,0,0,0,0,0,0,0,0,0,0,0,0,0,0,0,0,0,0,0,0,0,0,0,0,0,0,0,0,0,0,0,0,0,0,0,0,0,0,0,0,0,0,0,0,0,0,0,0,0,0,0,0,22.3,0,0,0,0,0,0,0,0,0,0,0,0,0,0,0,0,0,0,0,0,0,0,0,0,0,0,0,0,0,0,0,0,0,0,0,0,0,0,0,0,0,0,0,0,0,0,0,0,0,0,0,0,0,0,0,0,0,42,0,0,0,0,0,0,0,0,0,0,0,0,0,0,0,0,0,0,0,13,0,0,0,0,0,0,0,0,0,0,0,0,0,0,0,0,0,0,0,0,0,0,0,107,41.4,0.2922705,0.292270531,1.07438E-05
# 11,37537,444156,Saddeek Y.B.,2009,nan,0,0,0,0,0,0,0,0,0,0,0,0,0,30,0,0,0,0,0,0,0,0,0,0,0,0,0,0,0,0,0,0,0,0,0,0,0,0,0,0,0,0,0,0,0,0,0,0,0,0,0,0,0,0,0,0,0,0,0,0,0,0,0,0,0,0,0,0,0,0,0,0,0,0,0,0,0,0,0,0,0,0,0,0,0,0,0,0,0,0,0,0,0,0,0,0,0,0,0,0,0,0,0,0,0,0,0,0,0,0,0,0,0,0,0,0,0,0,0,0,0,0,0,0,0,0,0,0,0,0,0,0,0,0,0,0,0,0,0,0,0,0,0,0,0,0,0,0,0,0,0,0,0,70,0,0,0,0,0,0,0,0,0,0,0,0,0,0,0,0,0,0,0,0,0,0,0,0,0,0,0,47.9,16.5,0.4515152,0.451515152,1.07383E-05
# 4324,3263,110716,State Optical I,1975,TF3,0,0,0,0,0,0,0,0.142099959,0,0,0,0,0,0.597529429,0,0,0,0,0,0,0,0,0,0,0,0,0,0,0,0,0,0,0,0,0,0,0,0,0,0,0,0,0,0,0,0,0,0,0,0,0,0,0,0,0,0,0,0,0,0,0,0,0,0,0,0,0,0,0,0,0,5.013137566,0,0,0,0,0,0,0,0,0,0,0,0,0,0,0,0,0,0,0,0,0,0,0,0,0,0,0,0,0,0,0,0,0,0,0,0,0,0,0,0,0,0,0,0,0,0,0,30.7528512,0,0,0,0,0,0,0,0,0,0,0.096429972,0,0,0,0,0,0,63.39795187,0,0,0,0,0,0,0,0,0,0,0,0,0,0,0,0,0,0,0,0,0,0,0,0,0,0,0,0,0,0,0,0,0,0,0,0,0,0,0,0,0,0,0,55.1,22.57,0.2206469,0.220646876,1.07028E-05
# 1286,2093,110668,State Optical I,1975,STK12,0,0,0,0,0,0,0,0.090000081,0,0,0,0,0,52.07129686,0,0,0,0,0,0,0,0,0,0,26.29047366,0,0,0,0,0,0,0,0,0,0,0,0,0,0,0,0,0,0,0,0,0,0,0,0,0,0,0,0,0,0,0,0,0,0,0,0,0,0,0,0,0,0,0,0,0,0,0,0,0,0,0,0,0,0,8.345007511,0,0,0,0,0,0,0,0,0,0,0,0,0,0,0,0,0,0,0,0,0,0,0,0,0,0,0,0,0,0,0,0,0,0,0,0,0,0,0,0,0,0,0,0,0,0,0,0,0,0,0,0,0,0,0,0,0,8.875476988,0,0,0,0,0,0,0,0,0,0,0,0,0,0,0,0,0,0,0,0,0,0,0,0,0,0,0,0,0,0,0,0,0,0,0,0,0,0,0,0,0,0,4.327744895,112,43.6,0.2844037,0.28440367,1.06452E-05
# 1859,30951,391776,Rajendran V.,2002,nan,0,0,0,0,0,0,0,0,0,0,0,0,0,0,0,0,3.706137196,0,0,5.543294706,0,0,0,0,0,0,0,0,0,0,0,0,0,0,0,0,0,0,0,0,0,0,0,0,0,0,0,0,0,0,0,0,0,0,0,0,0,0,0,0,0,0,0,0,0,0,0,0,0,0,0,0,0,0,0,0,0,0,0,0,0,0,0,0,0,0,0,0,0,0,0,0,0,0,0,0,0,0,0,0,0,0,0,0,0,0,0,0,0,0,0,0,0,0,0,0,0,0,0,0,0,0,0,0,0,0,0,0,0,0,0,0,0,0,0,0,0,0,0,0,0,0,0,0,0,0,0,0,0,0,0,0,0,53.94669548,0,0,0,3.664729267,0,0,0,0,0,0,0,0,0,33.13914335,0,0,0,0,0,0,0,0,0,0,0,0,0,53.4,21,0.2714286,0.271428571,1.05263E-05
# 4603,6619,38475,Gan Fuxi,1959,nan,0,0,0,8,0,0,0,0,0,0,0,0,0,20,0,0,0,0,0,0,0,0,0,0,0,0,0,0,0,0,0,0,0,0,0,0,0,0,0,0,0,0,0,0,0,0,0,0,0,0,0,0,0,0,0,0,0,0,0,0,0,0,0,0,0,0,0,0,0,0,0,0,0,0,0,0,0,0,0,0,0,0,0,0,0,0,0,0,0,0,0,0,0,0,0,0,0,0,0,0,16,0,0,0,0,0,0,0,0,0,0,0,0,0,0,0,0,0,0,0,0,0,0,0,0,0,0,0,0,0,0,0,0,0,0,0,0,56,0,0,0,0,0,0,0,0,0,0,0,0,0,0,0,0,0,0,0,0,0,0,0,0,0,0,0,0,0,0,0,0,0,0,0,0,0,0,0,0,0,0,0,67.1,27.66,0.2129429,0.212942878,1.04244E-05
# 925,27159,355834,Lemercier H.,1996,nan,0,0,9.67,0,0,0,0,0,0,0,0,0,0,0,0,0,0,0,0,0,0,0,0,0,0,0,0,0,0,0,0,0,0,0,0,0,0,0,0,0,0,0,0,0,0,0,0,0,0,0,0,0,0,0,0,0,0,0,0,0,0,0,0,0,0,0,0,0,0,0,0,0,0,0,0,0,0,0,0,0,0,0,0,0,0,0,0,0,0,0,0,0,0,0,0,0,0,0,7.47,0,0,0,0,0,0,0,0,0,0,0,0,0,54.73,0,0,0,0,0,0,0,0,0,0,0,0,0,0,0,0,0,0,0,0,0,18.46,0,0,0,0,0,0,0,0,0,0,0,0,0,0,0,0,0,0,0,0,0,0,0,0,0,0,0,0,0,0,0,0,0,0,0,9.67,0,0,0,0,0,0,0,0,0,0,137,53,0.2924528,0.29245283,1.03226E-05
# 926,27159,355835,Lemercier H.,1996,nan,0,0,5.298576114,0,0,0,0,0,0,0,0,0,0,0,0,0,0,0,0,0,0,0,0,0,0,0,0,0,0,0,0,0,0,0,0,0,0,0,0,0,0,0,0,0,0,0,0,0,0,0,0,0,0,0,0,0,0,0,0,0,0,0,0,0,0,0,0,0,0,0,0,0,0,0,0,0,0,0,0,0,0,0,0,0,0,0,0,0,0,0,0,0,0,0,0,0,0,0,7.508399328,0,0,0,0,0,0,0,0,0,0,0,0,0,54.96560275,0,0,0,0,0,0,0,0,0,0,0,0,0,0,0,0,0,0,0,0,0,19.86841053,0,0,0,0,0,0,0,0,0,0,0,0,0,0,0,0,0,0,0,0,0,0,0,0,0,0,0,0,0,0,0,0,0,0,0,12.35901128,0,0,0,0,0,0,0,0,0,0,137,53,0.2924528,0.29245283,1.03226E-05
# 615,33036,398003,Saddeek Y.B.,2007,nan,0,0,0,0,0,0,0,0,0,0,0,0,0,66.7,0,0,0,0,0,0,0,0,0,0,0,0,0,0,0,0,0,0,0,0,0,0,0,0,0,0,0,0,0,0,0,0,0,0,0,0,0,0,0,0,0,0,0,0,0,0,0,0,0,0,0,0,0,0,0,0,0,0,0,0,0,0,0,0,0,0,0,0,0,0,0,0,0,0,0,0,0,0,0,0,0,0,0,0,0,0,33.3,0,0,0,0,0,0,0,0,0,0,0,0,0,0,0,0,0,0,0,0,0,0,0,0,0,0,0,0,0,0,0,0,0,0,0,0,0,0,0,0,0,0,0,0,0,0,0,0,0,0,0,0,0,0,0,0,0,0,0,0,0,0,0,0,0,0,0,0,0,0,0,0,0,0,0,0,0,0,0,0,55.7,21.4,0.3014019,0.301401869,1.02326E-05
# 4079,4562,14666,Osaka A.,1986,nan,0,0,0,0,0,0,0,0,0,0,0,0,0,0,0,0,0,0,0,0,0,0,0,0,0,0,0,0,0,0,0,0,0,0,0,0,0,0,0,0,0,0,0,0,0,0,0,0,0,0,0,0,0,0,0,0,0,0,0,0,45.0454955,0,0,0,0,0,0,0,0,0,0,0,0,0,0,0,0,0,0,0,0,0,0,0,0,0,0,0,0,0,0,0,0,0,0,0,0,0,0,0,9.909009009,0,0,0,0,0,0,0,0,0,0,0,0,0,0,0,0,0,0,0,0,0,0,0,0,0,0,0,0,0,0,0,0,0,0,0,0,45.0454955,0,0,0,0,0,0,0,0,0,0,0,0,0,0,0,0,0,0,0,0,0,0,0,0,0,0,0,0,0,0,0,0,0,0,0,0,0,0,0,0,0,0,0,68,27.7,0.2274368,0.227436823,1.01587E-05
# 2022,7459,56012,Kodama M.,1994,nan,0,0,0,0,0,0,0,0,0,0,0,0,0,90,0,0,0,0,0,0,0,0,0,0,0,0,0,0,0,0,0,0,0,0,0,0,0,0,0,0,0,0,0,0,0,0,0,0,0,0,0,0,0,0,0,0,0,0,0,0,0,0,0,0,0,0,0,0,0,0,0,0,0,0,0,0,0,0,0,0,0,0,0,10,0,0,0,0,0,0,0,0,0,0,0,0,0,0,0,0,0,0,0,0,0,0,0,0,0,0,0,0,0,0,0,0,0,0,0,0,0,0,0,0,0,0,0,0,0,0,0,0,0,0,0,0,0,0,0,0,0,0,0,0,0,0,0,0,0,0,0,0,0,0,0,0,0,0,0,0,0,0,0,0,0,0,0,0,0,0,0,0,0,0,0,0,0,0,0,0,0,35.3,13.9,0.2697842,0.269784173,1.01333E-05
# 2079,37266,442009,Lin Chung0Chern,2010,nan,0,0,0,0,0,0,0,0,0,0,0,0,0,0,0,0,0,0,0,0,0,0,0,0,0,0,0,0,0,0,0,0,0,0,0,0,0,0,0,0,0,0,0,0,0,0,0,0,0,0,0,0,0,0,0,0,0,0,0,0,0,0,0,0,0,0,0,0,0,0,0,0,0,0,0,0,0,0,0,0,0,0,0,0,0,0,0,0,0,0,0,0,0,0,0,0,0,0,0,0,33.33333333,0,0,0,0,0,0,0,0,0,0,0,0,0,0,0,0,0,0,0,0,0,0,0,0,0,0,0,0,0,0,0,0,0,0,0,0,66.66666667,0,0,0,0,0,0,0,0,0,0,0,0,0,0,0,0,0,0,0,0,0,0,0,0,0,0,0,0,0,0,0,0,0,0,0,0,0,0,0,0,0,0,0,63.1,24.9,0.2670683,0.267068273,1.00752E-05
# 123,32494,396731,Hager I.Z.,2003,nan,0,0,0,0,0,0,0,0,0,0,0,0,0,55,0,30,0,0,0,0,0,0,0,0,0,0,0,0,0,0,0,0,0,0,0,0,0,0,0,0,0,0,0,0,0,0,0,0,0,0,0,0,0,0,0,0,0,0,0,0,0,0,0,0,0,0,0,0,0,0,0,0,0,0,0,0,0,0,0,0,0,0,0,0,0,0,0,15,0,0,0,0,0,0,0,0,0,0,0,0,0,0,0,0,0,0,0,0,0,0,0,0,0,0,0,0,0,0,0,0,0,0,0,0,0,0,0,0,0,0,0,0,0,0,0,0,0,0,0,0,0,0,0,0,0,0,0,0,0,0,0,0,0,0,0,0,0,0,0,0,0,0,0,0,0,0,0,0,0,0,0,0,0,0,0,0,0,0,0,0,0,63.7,23.69,0.3444491,0.344449135,1.00613E-05
# 4268,26687,21302,LaCourse W.C.,1996,nan,0,0,0,15,0,0,0,0,0,0,0,0,0,0,0,0,0,0,0,0,0,0,0,0,0,0,0,0,0,0,0,0,0,0,0,0,0,0,0,0,0,0,0,0,0,0,0,0,0,0,0,0,0,0,0,0,0,0,0,0,0,0,0,0,0,0,0,0,0,0,0,0,0,0,0,0,0,0,0,0,0,0,0,0,0,0,0,0,0,0,0,0,0,0,0,0,0,0,0,0,25,0,0,0,0,0,0,0,0,0,0,0,0,0,0,0,0,0,0,0,0,0,0,0,0,0,0,0,0,0,0,0,0,0,0,0,0,60,0,0,0,0,0,0,0,0,0,0,0,0,0,0,0,0,0,0,0,0,0,0,0,0,0,0,0,0,0,0,0,0,0,0,0,0,0,0,0,0,0,0,0,66,27,0.2222222,0.222222222,1E-05
# 3878,8788,80816,El0Mallawany R.,1992,nan,0,0,0,0,0,0,0,0,0,0,0,0,0,0,0,0,0,0,0,0,0,0,0,0,0,0,0,0,0,0,0,0,0,0,0,0,0,0,0,0,0,0,0,0,0,0,0,0,0,0,0,0,0,0,0,0,0,0,0,0,0,0,0,0,0,0,0,0,0,0,0,0,0,0,0,0,0,0,0,0,0,0,0,0,0,0,0,0,0,0,0,0,0,0,0,0,0,0,0,0,0,0,0,0,0,0,0,0,0,0,0,0,0,0,0,0,0,0,0,0,0,0,0,0,0,0,0,0,0,0,0,0,0,0,0,0,0,0,0,0,0,0,0,0,0,0,0,0,0,0,0,0,0,86.88074,0,0,0,0,0,0,0,0,0,0,0,0,0,0,0,0,0,0,0,0,0,0,0,13.11926,0,0,0,58.8,23.9,0.2301255,0.230125523,1E-05
# 150,7285,55319,Veksler G.I.,1974,nan,0,0,0,10,0,0,0,0,0,0,0,0,0,0,0,0,0,0,0,0,0,0,0,0,0,0,0,0,0,0,0,0,0,0,0,0,0,0,0,0,0,0,0,0,0,0,0,0,0,0,0,0,0,0,0,0,0,0,0,0,0,0,0,0,0,0,0,0,0,0,0,0,0,0,0,0,0,0,0,0,0,0,0,0,0,0,0,0,0,0,0,0,0,0,0,0,0,0,0,0,0,0,0,0,60,0,0,0,0,0,0,0,0,0,0,30,0,0,0,0,0,0,0,0,0,0,0,0,0,0,0,0,0,0,0,0,0,0,0,0,0,0,0,0,0,0,0,0,0,0,0,0,0,0,0,0,0,0,0,0,0,0,0,0,0,0,0,0,0,0,0,0,0,0,0,0,0,0,0,0,0,56,21,0.3333333,0.333333333,1E-05
# 151,8907,81779,Evstropiev K.K.,1974,nan,0,0,0,8.333638595,0,0,0,0,0,0,0,0,0,0,0,0,0,0,0,0,0,0,0,0,0,0,0,0,0,0,0,0,0,0,0,0,0,0,0,0,0,0,0,0,0,0,0,0,0,0,0,0,0,0,0,0,0,0,0,0,0,0,0,0,0,0,0,0,0,0,0,0,0,0,0,0,0,0,0,0,0,0,0,0,0,0,0,0,58.33213904,0,0,0,0,0,0,0,0,0,0,0,0,0,0,0,8.333305582,0,0,0,0,0,0,0,0,0,0,25.00091678,0,0,0,0,0,0,0,0,0,0,0,0,0,0,0,0,0,0,0,0,0,0,0,0,0,0,0,0,0,0,0,0,0,0,0,0,0,0,0,0,0,0,0,0,0,0,0,0,0,0,0,0,0,0,0,0,0,0,0,0,0,0,0,0,0,72,27,0.3333333,0.333333333,1E-05
# 152,8907,81783,Evstropiev K.K.,1974,nan,0,0,0,8.333054343,0,0,0,0,0,0,0,0,0,0,0,0,0,0,0,0,0,0,0,0,0,0,0,0,0,0,0,0,0,0,0,0,0,0,0,0,0,0,0,0,0,0,0,0,0,0,0,0,0,0,0,0,0,0,0,0,0,0,0,0,0,0,0,0,0,0,0,0,0,0,0,0,0,0,0,0,0,0,0,0,0,0,0,0,24.99916703,0,0,0,0,0,0,0,0,0,0,0,0,0,0,0,41.6686116,0,0,0,0,0,0,0,0,0,0,24.99916703,0,0,0,0,0,0,0,0,0,0,0,0,0,0,0,0,0,0,0,0,0,0,0,0,0,0,0,0,0,0,0,0,0,0,0,0,0,0,0,0,0,0,0,0,0,0,0,0,0,0,0,0,0,0,0,0,0,0,0,0,0,0,0,0,0,56,21,0.3333333,0.333333333,1E-05
# 5086,26687,21308,LaCourse W.C.,1996,nan,0,0,0,8,0,0,0,0,0,0,0,0,0,0,0,0,0,0,0,0,0,0,0,0,0,0,0,0,0,0,0,0,0,0,0,0,0,0,0,0,0,0,0,0,0,0,0,0,0,0,0,0,0,0,0,0,0,0,0,0,0,0,0,0,0,0,0,0,0,0,0,0,0,0,0,0,0,0,0,0,0,0,0,12.5,0,0,0,0,0,0,0,0,0,0,0,0,0,0,0,0,12.5,0,0,0,0,0,0,0,0,0,0,0,0,0,0,0,0,0,0,0,0,0,0,0,0,0,0,0,0,0,0,0,0,0,0,0,0,67,0,0,0,0,0,0,0,0,0,0,0,0,0,0,0,0,0,0,0,0,0,0,0,0,0,0,0,0,0,0,0,0,0,0,0,0,0,0,0,0,0,0,0,78,33,0.1818182,0.181818182,1E-05
# 5087,38047,449139,Chenu S.,2010,nan,0,0,0,0,0,0,0,0,0,0,0,0,0,0,0,0,0,0,0,0,0,0,0,0,0,0,0,0,0,0,0,0,0,0,0,0,0,0,0,0,0,0,0,0,0,0,0,0,0,0,0,0,0,0,0,0,0,0,0,0,0,0,0,0,0,0,0,0,0,0,0,0,0,0,0,0,0,0,0,0,0,0,0,0,0,0,0,0,0,0,0,0,0,0,0,0,0,0,0,0,20,0,0,0,0,0,0,0,0,0,0,0,0,0,0,20,0,0,0,0,0,0,0,0,0,0,0,0,0,0,0,0,0,0,0,0,0,0,0,0,30,0,0,0,0,0,0,0,0,0,0,0,0,0,0,0,0,0,0,0,0,0,0,0,0,0,0,0,0,30,0,0,0,0,0,0,0,0,0,0,0,49.4,20.9,0.1818182,0.181818182,1E-05
# 1811,38896,459553,Goumeidane F.,2011,nan,0,0,0,0,0,0,0,0,0,0,0,0,0,0,0,0,0,0,0,0,0,0,0,0,0,0,0,0,0,0,0,0,0,0,0,0,0,0,0,0,0,0,0,0,0,0,0,0,0,0,0,0,0,0,0,0,0,0,0,0,0,0,0,0,0,0,0,0,0,0,0,0,0,0,0,0,0,0,0,0,0,0,0,0,0,0,0,0,0,0,0,0,0,0,0,0,0,10,0,0,0,0,0,0,0,0,0,0,0,0,0,0,0,0,0,0,0,20,0,0,0,0,0,0,0,0,0,0,0,0,70,0,0,0,0,0,0,0,0,0,0,0,0,0,0,0,0,0,0,0,0,0,0,0,0,0,0,0,0,0,0,0,0,0,0,0,0,0,0,0,0,0,0,0,0,0,0,0,0,0,0,28,11,0.2727273,0.272727273,1E-05
# 3206,3861,12469,Takahashi K.,1983,nan,0,0,0,0,0,0,0,0,0,0,0,0,0,37.03704,0,0,0,0,0,0,0,0,0,0,0,0,0,0,0,0,0,0,0,0,0,0,0,0,0,0,0,0,0,0,0,0,0,0,0,0,0,0,0,0,0,0,0,0,0,0,0,0,0,0,0,0,0,0,0,0,0,0,0,0,0,0,0,0,0,0,0,0,0,0,0,0,0,0,0,0,0,0,0,0,0,0,0,0,0,0,25.92592,0,0,0,0,0,0,0,0,0,0,0,0,0,0,0,0,0,0,0,0,0,0,0,0,0,0,0,0,0,0,0,0,0,0,0,0,37.03704,0,0,0,0,0,0,0,0,0,0,0,0,0,0,0,0,0,0,0,0,0,0,0,0,0,0,0,0,0,0,0,0,0,0,0,0,0,0,0,0,0,0,0,76.1,30.61,0.2430578,0.243057824,9.97312E-06
# 3,389,22048,Singer G.M.,1989,nan,0,0,0,22.22246889,0,0,0,0,0,0,0,0,0,0,0,0,0,0,0,0,0,0,0,0,0,0,0,0,0,0,0,0,0,0,0,0,0,0,0,0,0,0,0,0,0,0,0,0,0,0,0,0,0,0,0,0,0,0,0,0,0,0,0,0,0,0,0,0,0,0,0,0,0,0,0,0,0,0,0,0,0,0,0,0,0,0,0,0,0,0,11.11012443,11.11123445,0,0,0,0,0,0,0,0,0,0,0,0,0,0,0,0,0,0,0,0,0,0,0,0,0,0,0,0,0,0,0,0,0,0,0,0,0,0,0,0,0,0,0,0,0,55.55617223,0,0,0,0,0,0,0,0,0,0,0,0,0,0,0,0,0,0,0,0,0,0,0,0,0,0,0,0,0,0,0,0,0,0,0,0,0,0,0,0,0,0,0,91.4,30.7,0.4885993,0.488599349,9.93333E-06
# 1665,17460,183312,Rabukhin A.I.,1986,nan,0,0,0,6.03,0,0,0,0,0,0,0,0,0,0,0,0,0,0,0,22.22,0,0,0,0,0,0,0,0,0,0,0,0,0,0,0,0,0,0,0,0,0,0,0,0,0,0,0,0,0,0,0,0,0,0,0,0,0,0,0,0,49.06,0,0,0,0,0,0,0,0,0,0,0,0,0,0,0,0,0,0,0,0,0,0,0,0,0,0,0,0,0,0,0,0,0,0,0,0,0,0,0,0,0,0,0,0,0,0,0,0,0,0,0,0,0,0,0,0,0,0,22.69,0,0,0,0,0,0,0,0,0,0,0,0,0,0,0,0,0,0,0,0,0,0,0,0,0,0,0,0,0,0,0,0,0,0,0,0,0,0,0,0,0,0,0,0,0,0,0,0,0,0,0,0,0,0,0,0,0,0,0,0,0,57.7,22.6,0.2765487,0.276548673,9.92E-06
# 2471,4562,14674,Osaka A.,1986,nan,0,0,0,0,0,0,0,0,0,0,0,0,0,0,0,0,0,0,0,0,0,0,0,0,0,0,0,0,0,0,0,0,0,0,0,0,0,0,0,0,0,0,0,0,0,0,0,0,0,0,0,0,0,0,0,0,0,0,0,0,35.71357,0,0,0,0,0,0,0,0,0,0,0,0,0,0,0,0,0,0,0,0,0,0,0,0,0,0,0,0,0,0,0,0,0,0,0,0,0,0,0,28.57286,0,0,0,0,0,0,0,0,0,0,0,0,0,0,0,0,0,0,0,0,0,0,0,0,0,0,0,0,0,0,0,0,0,0,0,0,35.71357,0,0,0,0,0,0,0,0,0,0,0,0,0,0,0,0,0,0,0,0,0,0,0,0,0,0,0,0,0,0,0,0,0,0,0,0,0,0,0,0,0,0,0,59.5,23.62,0.2595258,0.259525826,9.85318E-06
# 1622,37260,441972,Mamiya S.,2010,nan,0,0,0,0,0,0,0,0,0,0,0,0,0,0,0,0,0,0,0,0,0,0,0,0,0,0,0,0,0,0,0,0,0,0,0,0,0,0,0,0,0,0,0,0,0,0,0,0,0,0,0,0,0,0,0,0,0,0,0,0,84.7,0,0,0,0,0,0,0,0,0,0,15.3,0,0,0,0,0,0,0,0,0,0,0,0,0,0,0,0,0,0,0,0,0,0,0,0,0,0,0,0,0,0,0,0,0,0,0,0,0,0,0,0,0,0,0,0,0,0,0,0,0,0,0,0,0,0,0,0,0,0,0,0,0,0,0,0,0,0,0,0,0,0,0,0,0,0,0,0,0,0,0,0,0,0,0,0,0,0,0,0,0,0,0,0,0,0,0,0,0,0,0,0,0,0,0,0,0,0,0,0,0,56.2,22,0.2772727,0.277272727,9.83607E-06
# 3249,4562,14652,Osaka A.,1986,nan,0,0,0,0,0,0,0,0,0,0,0,0,0,0,0,0,0,0,0,0,0,0,0,0,0,0,0,0,0,0,0,0,0,0,0,0,0,0,0,0,0,0,0,0,0,0,0,0,0,0,0,0,0,0,0,0,0,0,0,0,67.43674,0,0,0,0,0,0,0,0,0,0,0,0,0,0,0,0,0,0,0,0,0,0,0,0,0,0,0,0,0,0,0,0,0,0,0,0,0,0,0,10.11101,0,0,0,0,0,0,0,0,0,0,0,0,0,0,0,0,0,0,0,0,0,0,0,0,0,0,0,0,0,0,0,0,0,0,0,0,22.45225,0,0,0,0,0,0,0,0,0,0,0,0,0,0,0,0,0,0,0,0,0,0,0,0,0,0,0,0,0,0,0,0,0,0,0,0,0,0,0,0,0,0,0,69.6,28.01,0.2424134,0.242413424,9.80854E-06
# 188,12969,78266,Schmidt G.,1986,nan,0,0,0,0,0,0,0,0,0,0,0,0,0,56.1,0,0,0,0,0,0,0,0,0,0,0,0,0,0,0,0,0,0,0,0,0,0,0,0,0,0,0,0,0,0,0,0,0,0,0,0,0,0,0,0,0,0,0,0,0,0,0,0,0,0,0,0,0,0,0,0,0,28.9,0,0,0,0,0,0,0,0,0,0,0,0,0,0,0,0,0,0,0,0,0,0,0,0,0,0,0,0,0,0,0,0,0,0,0,0,0,0,0,0,0,0,0,0,0,0,0,0,0,0,0,0,0,0,0,0,0,0,0,0,0,0,0,0,0,15,0,0,0,0,0,0,0,0,0,0,0,0,0,0,0,0,0,0,0,0,0,0,0,0,0,0,0,0,0,0,0,0,0,0,0,0,0,0,0,0,0,0,0,50.8,19.1,0.3298429,0.329842932,9.68254E-06
# 4977,6623,38589,Gan Fuxi,1959,nan,0,0,0,0,0,0,0,0,0,0,0,0,0,10,0,0,0,0,0,0,0,0,0,0,0,0,0,0,0,0,0,0,0,0,0,0,0,0,0,0,0,0,0,0,0,0,0,0,0,0,0,0,0,0,0,0,0,0,0,0,0,0,0,0,0,0,0,0,0,0,0,0,0,0,0,0,0,0,0,0,0,0,0,0,0,0,0,0,0,0,0,0,0,0,0,0,0,0,0,0,12,0,0,0,0,0,0,0,0,0,0,0,0,0,0,0,0,0,0,0,0,0,0,0,0,0,0,0,0,0,0,0,0,0,0,0,0,60,0,0,0,0,0,0,0,0,0,18,0,0,0,0,0,0,0,0,0,0,0,0,0,0,0,0,0,0,0,0,0,0,0,0,0,0,0,0,0,0,0,0,0,79.6,33.25,0.1969925,0.196992481,9.54198E-06
# 2277,40694,476425,Chenu S.,2012,nan,0,0,0,0,0,0,0,0,0,0,0,0,0,0,0,0,0,0,0,0,0,0,0,0,0,0,0,0,0,0,0,0,0,0,0,0,0,0,0,0,0,0,0,0,0,0,0,0,0,0,0,0,0,0,0,0,0,0,0,0,0,0,0,0,0,0,0,0,0,0,0,0,0,0,0,0,0,0,0,0,0,0,0,0,0,0,0,0,0,0,0,0,0,0,0,0,0,0,0,0,0,0,0,0,0,57.14,14.29,0,0,0,0,0,0,0,0,0,0,0,0,0,0,0,0,0,0,0,0,0,0,0,0,0,0,0,0,0,0,0,0,0,28.57,0,0,0,0,0,0,0,0,0,0,0,0,0,0,0,0,0,0,0,0,0,0,0,0,0,0,0,0,0,0,0,0,0,0,0,0,0,0,0,0,58.8,23.3,0.2618026,0.261802575,9.5082E-06
# 1216,5272,70198,Osaka A.,1974,nan,0,0,0,0,0,0,0,0,0,0,0,0,0,30,0,0,0,0,0,0,0,0,0,0,0,0,0,0,0,0,0,0,0,0,0,0,0,0,0,0,0,0,0,0,0,0,0,0,0,0,0,0,0,0,0,0,0,0,0,0,0,0,0,0,0,0,0,0,0,0,0,0,0,0,0,0,0,0,0,0,0,0,0,0,0,0,0,0,0,0,0,0,0,0,0,0,0,0,0,0,0,0,0,0,0,0,0,0,0,0,0,0,0,0,0,0,0,0,0,70,0,0,0,0,0,0,0,0,0,0,0,0,0,0,0,0,0,0,0,0,0,0,0,0,0,0,0,0,0,0,0,0,0,0,0,0,0,0,0,0,0,0,0,0,0,0,0,0,0,0,0,0,0,0,0,0,0,0,0,0,0,41,15.94,0.2860728,0.286072773,9.47368E-06
# 5010,1580,9772,Manghnani M.H.,1974,nan,0,0,0,0,0,0,0,0,0,0,0,0,0,0,0,0,0,0,0,0,0,0,0,0,0,0,0,0,0,0,0,0,0,0,0,0,0,0,0,0,0,0,0,0,0,0,0,0,0,0,0,0,0,0,0,0,0,0,0,0,0,0,0,0,0,0,0,0,0,0,0,0,0,0,0,0,0,0,0,0,0,0,0,0,0,0,0,0,0,0,0,0,0,0,0,0,0,0,0,0,15,0,0,0,0,0,0,0,0,0,0,0,0,0,0,0,0,0,0,0,0,0,0,0,0,0,0,0,0,0,0,0,0,0,0,0,0,85,0,0,0,0,0,0,0,0,0,0,0,0,0,0,0,0,0,0,0,0,0,0,0,0,0,0,0,0,0,0,0,0,0,0,0,0,0,0,0,0,0,0,0,63,26.4,0.1931818,0.193181818,9.41177E-06
# 2476,3861,12478,Takahashi K.,1983,nan,0,0,0,0,0,0,0,0,0,0,0,0,0,47.61904762,0,0,0,0,0,0,0,0,0,0,0,0,0,0,0,0,0,0,0,0,0,0,0,0,0,0,0,0,0,0,0,0,0,0,0,0,0,0,0,0,0,0,0,0,0,0,0,0,0,0,0,0,0,0,0,0,0,4.761904762,0,0,0,0,0,0,0,0,0,0,0,0,0,0,0,0,0,0,0,0,0,0,0,0,0,0,0,0,0,0,0,0,0,0,0,0,0,0,0,0,0,0,0,0,0,0,0,0,0,0,0,0,0,0,0,0,0,0,0,0,0,0,0,0,0,47.61904762,0,0,0,0,0,0,0,0,0,0,0,0,0,0,0,0,0,0,0,0,0,0,0,0,0,0,0,0,0,0,0,0,0,0,0,0,0,0,0,0,0,0,0,33.9,13.46,0.2592868,0.259286776,9.39828E-06
# 4495,39407,465150,Zheng Qiuju,2012,nan,0,0,0,19.61,0,0,0,0,0,0,0,0,0,5,0,0,0,0,0,0,0,0,0,0,0,0,0,0,0,0,0,0,0,0,0,0,0,0,0,0,0,0,0,0,0,0,0,0,0,0,0.14,0,0,0,0,0,0,0,0,0,0,0,0,0,0,0,0,0,0,0,0,0,0,0,0,0,0,0,0,0,0,0,0,0,0,0,0,0,0,0,0,0,0,0,0,0,0,0,0,0,14.73,0,0,0,0,0,0,0,0,0,0,0,0,0,0,0,0,0,0,0,0,0,0,0,0,0,0,0,0,0,0,0,0,0,0,0,0,60.52,0,0,0,0,0,0,0,0,0,0,0,0,0,0,0,0,0,0,0,0,0,0,0,0,0,0,0,0,0,0,0,0,0,0,0,0,0,0,0,0,0,0,0,70.4,28.9,0.2179931,0.21799308,9.36508E-06
# 1284,40694,476421,Chenu S.,2012,nan,0,0,0,0,0,0,0,0,0,0,0,0,0,0,0,0,0,0,0,0,0,0,0,0,0,0,0,0,0,0,0,0,0,0,0,0,0,0,0,0,0,0,0,0,0,0,0,0,0,0,0,0,0,0,0,0,0,0,0,0,0,0,0,0,0,0,0,0,0,0,0,0,0,0,0,0,0,0,0,0,0,0,0,0,0,0,0,0,0,0,0,0,0,0,0,0,0,0,0,0,0,0,0,0,0,92.30815384,2.563948721,0,0,0,0,0,0,0,0,0,0,0,0,0,0,0,0,0,0,0,0,0,0,0,0,0,0,0,0,0,0,0,0,0,5.127897442,0,0,0,0,0,0,0,0,0,0,0,0,0,0,0,0,0,0,0,0,0,0,0,0,0,0,0,0,0,0,0,0,0,0,0,0,0,0,0,0,40.6,15.8,0.2848101,0.284810127,9.33333E-06
# 2745,35186,423680,Saddeek Y.B.,2009,nan,0,0,0,0,0,0,0,0,0,0,0,0,0,59.4,0,0,0,0,0,5,0,0,0,0,0,0,0,0,0,0,0,0,0,0,0,0,0,0,0,0,0,0,0,0,0,0,0,0,0,0,0,0,0,0,0,0,0,0,0,0,0,0,0,0,0,0,0,0,0,0,0,0,0,0,0,0,0,0,0,0,0,0,0,0,0,0,0,0,0,0,0,0,0,0,0,0,0,0,0,0,30.6,0,0,0,0,0,5,0,0,0,0,0,0,0,0,0,0,0,0,0,0,0,0,0,0,0,0,0,0,0,0,0,0,0,0,0,0,0,0,0,0,0,0,0,0,0,0,0,0,0,0,0,0,0,0,0,0,0,0,0,0,0,0,0,0,0,0,0,0,0,0,0,0,0,0,0,0,0,0,0,0,63.9,25.5,0.2529412,0.252941176,9.30232E-06
# 4716,17142,147487,Hessenkemper H.,1989,nan,0,0,0,1.496919874,0,0,0,0,0,0,0,0,0,0,0,0,0,0,0,0,0,0,0,0,11.98859899,0,0,0,0,0,0,0,0,0,0,0,0,0,0,0,0,0,0,0,0,0,0,0,0,0,0,0,0,0,0,0,0,0,0,0,0,0,0,0,0,0,0,0,0,0,0,0.501528358,0,0,0,0,0,0,0,0,0,0,0,0,0,0,0,0,0,0,0,0,0,0,0,0,0,0,0,0,11.99039899,0,0,0,0,0,0,0,0,0,0,0,0,0,0,0,0,0,0,0,0,0,0,0,0,0,0,0,0,0,0.103899991,0,0,0,0,0,0,73.91865379,0,0,0,0,0,0,0,0,0,0,0,0,0,0,0,0,0,0,0,0,0,0,0,0,0,0,0,0,0,0,0,0,0,0,0,0,0,0,0,0,0,0,0,75,31,0.2096774,0.209677419,9.23077E-06
# 4717,31836,394627,Lin Chung0Chern,2006,nan,0,0,0,9.091,0,0,0,0,0,0,0,0,0,0,0,0,0,0,0,0,0,0,0,0,0,0,0,0,0,0,0,0,0,0,0,0,0,0,0,0,0,0,0,0,0,0,0,0,0,0,0.804,0.983,0,0,0,0,0,0,0,0,0,0,0,0,0,0,0,0,0,0,0,3.179,0,0,0,0,0,0,0,0,0,0,0,0,0,0,0,0,0,0,0,0,0,0,0.057,0,0,0,0,0,4.437,0,0,0,0,0,0,0,0,0,0,0,0,0,0,0.034,0,0,0,0,0,0,0,0,0,0,0,0,0,0,0,0,0,0,0,0,0,81.16,0,0,0,0,0,0,0,0,0,0,0,0,0,0,0,0,0,0,0,0.255,0,0,0,0,0,0,0,0,0,0,0,0,0,0,0,0,0,0,0,0,0,0,0,75,31,0.2096774,0.209677419,9.23077E-06
# 1134,1705,25778,Makishima A.,1978,nan,0,0,0,22.7,0,0,0,0,0,0,0,0,0,0,0,0,0,0,0,0,0,0,0,0,0,0,0,0,0,0,0,0,0,0,0,0,0,0,0,0,0,0,0,0,0,0,0,0,0,0,0,0,0,0,0,0,0,0,0,0,0,0,0,0,0,0,0,0,0,0,0,0,0,0,0,0,0,0,0,22.3,0,0,0,0,0,0,0,0,0,0,0,0,0,0,0,0,0,0,0,0,0,0,0,0,0,0,0,0,0,0,0,0,0,0,0,0,0,0,0,0,0,0,0,0,0,0,0,0,0,0,0,0,0,0,0,0,0,40,0,0,0,0,0,0,0,0,0,0,0,0,0,0,0,0,0,0,0,15,0,0,0,0,0,0,0,0,0,0,0,0,0,0,0,0,0,0,0,0,0,0,0,107,41.5,0.2891566,0.289156627,9.16667E-06
# 80,41016,480038,Vasantharani P.,2011,nan,0,0,0,0,0,0,0,0,0,0,0,0,0,0,0,0,0,0,0,0,0,0,0,0,0,0,0,0,0,0,0,0,0,0,0,0,0,0,0,0,0,0,0,0,0,0,0,0,0,0,0,0,0,0,0,0,0,0,0,0,0,0,0,0,0,0,0,0,0,0,0,0,0,0,0,0,0,0,0,0,0,0,0,0,0,0,0,0,0,0,0,0,0,0,0,0,0,0,0,0,0,0,0,0,0,0,0,0,0,0,0,0,0,0,0,0,0,0,0,50,0,0,0,0,0,0,0,0,0,0,0,0,0,0,0,0,0,0,0,0,0,0,0,0,0,0,0,0,0,0,0,0,0,0,0,0,0,0,0,0,0,0,0,0,0,0,0,50,0,0,0,0,0,0,0,0,0,0,0,0,0,39.3,14.4,0.3645833,0.364583333,9.14286E-06
# 1814,12654,126249,Petrova V.Z.,1971,nan,0,0,0,9.124144405,0,0,0,0,0,0,0,0,0,0,0,0,0,0,0,0,0,0,0,0,39.79369878,0,0,0,0,0,0,0,0,0,0,0,0,0,0,0,0,0,0,0,0,0,0,0,0,0,0,0.287801148,0,0,0,0,0,0,0,0,0,0,0,0,0,0,0,0,0,0,0,0,0,0,0,0,0,0,0,0,0,0,0,0,0,0,0,0,0,0,0,7.995754903,0,0,1.37100547,0,0,0,0,0,0,0,0,0,0,0,0,0,0,0,0,0,0,0,0,0,0,0,0,0,0,0,0,0,0,0,0,0,0.948103783,0,0,0,0,0,0,0,0,40.47949151,0,0,0,0,0,0,0,0,0,0,0,0,0,0,0,0,0,0,0,0,0,0,0,0,0,0,0,0,0,0,0,0,0,0,0,0,0,0,0,0,0,0,0,95.1,37.37,0.272411,0.272411025,9.13556E-06
# 3846,3861,12489,Takahashi K.,1983,nan,0,0,0,0,0,0,0,0,0,0,0,0,0,32.25806323,0,0,0,0,0,0,0,0,0,0,0,0,0,0,0,0,0,0,0,0,0,0,0,0,0,0,0,0,0,0,0,0,0,0,0,0,0,0,0,0,0,0,0,0,0,0,0,0,0,0,0,0,0,0,0,0,0,35.48387355,0,0,0,0,0,0,0,0,0,0,0,0,0,0,0,0,0,0,0,0,0,0,0,0,0,0,0,0,0,0,0,0,0,0,0,0,0,0,0,0,0,0,0,0,0,0,0,0,0,0,0,0,0,0,0,0,0,0,0,0,0,0,0,0,0,32.25806323,0,0,0,0,0,0,0,0,0,0,0,0,0,0,0,0,0,0,0,0,0,0,0,0,0,0,0,0,0,0,0,0,0,0,0,0,0,0,0,0,0,0,0,49,19.9,0.2311558,0.231155779,9.13043E-06
# 75,37202,441702,Soltani M.T.,2009,nan,0,0,0,0,0,0,0,0,0,0,0,0,0,0,0,0,0,0,0,0,0,0,0,0,0,0,0,0,0,0,0,0,0,0,0,0,0,0,0,0,0,0,0,0,0,0,0,0,0,0,0,0,0,0,0,0,0,0,0,0,0,0,0,0,0,0,0,0,0,0,0,0,0,0,0,0,0,0,0,0,0,0,0,0,0,0,0,0,0,0,0,0,0,0,0,0,0,40,0,0,10,0,0,0,0,0,0,0,0,0,0,0,0,0,0,0,0,0,0,0,0,0,0,0,0,0,0,0,0,0,50,0,0,0,0,0,0,0,0,0,0,0,0,0,0,0,0,0,0,0,0,0,0,0,0,0,0,0,0,0,0,0,0,0,0,0,0,0,0,0,0,0,0,0,0,0,0,0,0,0,0,41,15,0.3666667,0.366666667,9.09091E-06
# 2276,16778,146244,Burkhard D.J.M.,1997,nan,0,0,0,0,0,0,0,0,0,0,0,0,0,0,0,0,0,0,0,0,0,0,0,0,0,0,0,0,0,0,0,0,0,0,0,0,0,0,0,0,0,0,0,0,0,0,0,0,0,0,2,0,0,0,0,0,0,0,0,0,0,0,0,0,0,0,0,0,0,0,0,0,0,0,0,0,0,0,0,0,0,0,0,0,0,0,0,0,0,0,0,0,0,0,0,0,0,0,0,0,22.5,0,0,0,0,0,0,0,0,0,0,0,0,0,0,0,0,0,0,0,0,0,0,0,0,0,0,0,0,0,0,0,0,0,0,0,0,75.5,0,0,0,0,0,0,0,0,0,0,0,0,0,0,0,0,0,0,0,0,0,0,0,0,0,0,0,0,0,0,0,0,0,0,0,0,0,0,0,0,0,0,0,64.1,25.4,0.261811,0.261811024,9.02256E-06
# 3342,6623,38590,Gan Fuxi,1959,nan,0,0,0,0,0,0,0,0,0,0,0,0,0,10,0,0,18,0,0,0,0,0,0,0,0,0,0,0,0,0,0,0,0,0,0,0,0,0,0,0,0,0,0,0,0,0,0,0,0,0,0,0,0,0,0,0,0,0,0,0,0,0,0,0,0,0,0,0,0,0,0,0,0,0,0,0,0,0,0,0,0,0,0,0,0,0,0,0,0,0,0,0,0,0,0,0,0,0,0,0,12,0,0,0,0,0,0,0,0,0,0,0,0,0,0,0,0,0,0,0,0,0,0,0,0,0,0,0,0,0,0,0,0,0,0,0,0,60,0,0,0,0,0,0,0,0,0,0,0,0,0,0,0,0,0,0,0,0,0,0,0,0,0,0,0,0,0,0,0,0,0,0,0,0,0,0,0,0,0,0,0,75.9,30.6,0.2401961,0.240196078,8.97959E-06
# 61,24535,300279,El0Mallawany R.,1998,nan,11.35009988,0,0,0,0,0,0,0,0,0,0,0,0,0,0,0,0,0,0,0,0,0,0,0,0,0,0,0,0,0,0,0,0,0,0,0,0,0,0,0,0,0,0,0,0,0,0,0,0,0,0,0,0,0,0,0,0,0,0,0,0,0,0,0,0,0,0,0,0,0,0,0,0,0,0,0,0,0,0,0,0,0,0,0,0,0,0,0,0,0,0,0,0,0,0,0,0,0,0,0,0,0,0,0,0,0,0,0,0,0,0,0,0,0,0,0,0,0,0,0,0,0,0,0,0,0,0,0,0,0,0,0,0,0,0,0,0,0,0,0,0,0,0,0,0,0,0,0,0,0,0,0,0,54.91960329,0,0,0,0,0,0,0,0,0,0,0,0,0,33.73029683,0,0,0,0,0,0,0,0,0,0,0,0,0,32.2,11.6,0.387931,0.387931034,8.88889E-06
# 5208,40632,468683,Sidek H.A.A.,2003,nan,0,0,0,0,0,0,0,0,0,0,0,0,0,0,0,0,0,0,0,0,0,0,0,0,0,0,0,0,0,0,0,0,0,0,0,0,0,0,0,0,0,0,0,0,0,0,0,0,0,0,0,0,0,0,0,0,0,0,0,0,0,0,0,0,0,0,0,0,0,0,0,0,0,0,0,0,0,0,0,0,0,0,0,10,0,0,0,0,0,0,0,0,0,0,0,0,0,0,0,0,0,0,0,0,0,0,0,0,0,0,0,0,0,0,0,90,0,0,0,0,0,0,0,0,0,0,0,0,0,0,0,0,0,0,0,0,0,0,0,0,0,0,0,0,0,0,0,0,0,0,0,0,0,0,0,0,0,0,0,0,0,0,0,0,0,0,0,0,0,0,0,0,0,0,0,0,0,0,0,0,0,32.5,14,0.1607143,0.160714286,8.88889E-06
# 1577,40694,476423,Chenu S.,2012,nan,0,0,0,0,0,0,0,0,0,0,0,0,0,0,0,0,0,0,0,0,0,0,0,0,0,0,0,0,0,0,0,0,0,0,0,0,0,0,0,0,0,0,0,0,0,0,0,0,0,0,0,0,0,0,0,0,0,0,0,0,0,0,0,0,0,0,0,0,0,0,0,0,0,0,0,0,0,0,0,0,0,0,0,0,0,0,0,0,0,0,0,0,0,0,0,0,0,0,0,0,0,0,0,0,0,75.67394608,8.107351412,0,0,0,0,0,0,0,0,0,0,0,0,0,0,0,0,0,0,0,0,0,0,0,0,0,0,0,0,0,0,0,0,0,16.2187025,0,0,0,0,0,0,0,0,0,0,0,0,0,0,0,0,0,0,0,0,0,0,0,0,0,0,0,0,0,0,0,0,0,0,0,0,0,0,0,0,46.8,18.3,0.2786885,0.278688525,8.82353E-06
# 4427,16777,171582,Burkhard D.J.M.,1997,nan,0,0,0,0,0,0,0,0,0,0,0,0,0,0,0,0,0,0,0,0,0,0,0,0,0,0,0,0,0,0,0,0,0,0,0,0,0,0,0,0,0,0,0,0,0,0,0,0,0,0,5,0,0,0,0,0,0,0,0,0,0,0,0,0,0,0,0,0,0,0,0,0,0,0,0,0,0,0,0,0,0,0,0,20,0,0,0,0,0,0,0,0,0,0,0,0,0,0,0,0,0,0,0,0,0,0,0,0,0,0,0,0,0,0,0,0,0,0,0,0,0,0,0,0,0,0,0,0,0,0,0,0,0,0,0,0,0,75,0,0,0,0,0,0,0,0,0,0,0,0,0,0,0,0,0,0,0,0,0,0,0,0,0,0,0,0,0,0,0,0,0,0,0,0,0,0,0,0,0,0,0,81.2,33.3,0.2192192,0.219219219,8.76712E-06
# 2686,1834,9138,Takahashi K.,1983,nan,0,0,0,0,0,0,0,0,0,0,0,0,0,0,0,0,0,0,0,0,0,0,0,0,0,0,0,0,0,0,0,0,0,0,0,0,0,0,0,0,0,0,0,0,0,0,0,0,0,0,0,0,0,0,0,0,0,0,0,0,0,0,0,0,0,0,0,0,0,0,0,22.5,0,0,0,0,0,0,0,0,0,0,0,0,0,0,0,0,0,0,0,0,0,0,0,0,0,0,0,0,0,0,0,0,0,0,0,0,0,0,0,0,0,0,0,0,0,0,0,0,0,0,0,0,0,0,0,0,0,0,0,0,0,0,0,0,0,77.5,0,0,0,0,0,0,0,0,0,0,0,0,0,0,0,0,0,0,0,0,0,0,0,0,0,0,0,0,0,0,0,0,0,0,0,0,0,0,0,0,0,0,0,46,18.34,0.2540894,0.254089422,8.66953E-06
