Repository: jacobergzhou/Poisson-Ratio

File: Poisson_ratio.csv (part 52 of 70)
,Code,Glass #,Author,Year,Trademark,Ag2O,AgI,Al,Al2O3,AlF3,AlN,As,As2O3,As2O5,As2S3,As2Se3,AsSe,B,B2O3,Ba,BaCl2,BaF2,BaO,Be,BeF2,BeO,Bi2O3,BiCl3,Br,C,Ca,CaF2,CaO,Cd,CdCl2,CdF2,CdO,Ce2O3,CeF3,CeO2,Cl,Co,Co3O4,CoO,Cr,Cr2O3,Cs,Cs2O,CsCl,CsF,Cu,Cu2O,CuO,Dy2O3,Er,Er2O3,ErF3,Eu,Eu2O3,EuF3,F,Fe,Fe2O3,FeO,Ga,Ga2O3,Ga2S3,Ga2Se3,GaF3,Gd2O3,GdF3,Ge,GeO2,GeS2,GeSe2,H2O,HfF4,HfO2,Hg,Ho2O3,I,InF3,K,K2O,K2S,K2SO4,KBr,KCl,KF,KHF2,La,La2O3,La2S3,LaF3,Li,Li2O,Li2S,Li2SO4,LiBr,LiCl,LiF,LiI,Mg,MgF2,MgO,Mn,Mn2O3,MnF2,MnO,MnO2,Mo,MoO2,MoO3,N,Na,Na2O,Na2S,Na2SO4,NaCl,NaF,NaPO3,Nb,Nb2O5,Nd,Nd2O3,NdF3,NH4NO3,Ni,NiO,O,OH,P,P2O5,Pb,PbCl2,PbF2,PbO,PdO,Pr2O3,Pr6O11,PrF3,R2O3,Rb2O,RbF,Rh2O3,RŒO,RuO2,S,Sb,Sb2O3,Sb2S3,Sc2O3,Se,Si,Si3N4,SiC,SiO2,Sm2O3,Sn,SnO,SnO2,SO2,SO3,Sr,SrCl2,SrF2,SrO,Ta2O3,Ta2O5,Tb2O3,TbF3,Te,TeO2,Th,ThF4,ThO2,Ti,TiO2,Tl,Tl2O,Tl2Se,TlSe,Tm2O3,U,U3O8,UO2,V,V2O5,VO6,WO3,Y,Y2O3,Yb2O3,YbF3,YF3,Zn,ZnCl2,ZnF2,ZnO,ZnSO4,Zr,ZrF4,ZrO2,Young's modulus E (GPa),Shear modulus G (GPa),Poisson's ratio v
3951,30900,391627,Schilling F.R.,2001,,-,-,-,9.973125,-,-,-,-,-,-,-,-,-,0.0,-,-,-,0.0,-,-,0.0,0.0,-,-,-,-,-,19.60508,-,-,-,0.0,-,-,-,-,-,-,-,-,-,-,0.0,-,-,-,-,-,-,-,-,-,-,-,-,-,-,-,-,-,0.0,-,-,-,-,-,-,0.0,-,-,0.0,-,-,-,-,-,-,-,0.0,-,-,-,-,-,-,-,-,-,-,-,0.0,-,-,-,-,-,-,,-,24.8788,-,-,-,-,-,-,-,-,-,-,0.0,-,-,-,-,-,-,-,-,-,-,-,-,-,-,-,-,0.0,-,-,-,0.0,-,-,-,-,9.973125,-,-,-,100.0,-,-,-,-,-,-,-,-,-,-,45.543,-,-,-,-,-,-,-,-,-,0.0,-,-,-,-,-,0.0,-,-,-,-,0.0,-,-,-,-,-,-,-,-,-,-,-,0.0,-,-,-,-,-,-,-,-,0.0,-,-,-,0.0,106.0,41.6,0.275
3952,30900,391628,Schilling F.R.,2001,,-,-,-,6.605795,-,-,-,-,-,-,-,-,-,0.0,-,-,-,0.0,-,-,0.0,0.0,-,-,-,-,-,19.69369,-,-,-,0.0,-,-,-,-,-,-,-,-,-,-,0.0,-,-,-,-,-,-,-,-,-,-,-,-,-,-,-,-,-,0.0,-,-,-,-,-,-,0.0,-,-,0.0,-,-,-,-,-,-,-,0.0,-,-,-,-,-,-,-,-,-,-,-,0.0,-,-,-,-,-,-,,-,27.58408,-,-,-,-,-,-,-,-,-,-,0.0,-,-,-,-,-,-,-,-,-,-,-,-,-,-,-,-,0.0,-,-,-,0.0,-,-,-,-,6.605795,-,-,-,100.0,-,-,-,-,-,-,-,-,-,-,46.11644,-,-,-,-,-,-,-,-,-,0.0,-,-,-,-,-,0.0,-,-,-,-,0.0,-,-,-,-,-,-,-,-,-,-,-,0.0,-,-,-,-,-,-,-,-,0.0,-,-,-,0.0,106.0,41.8,0.277
3953,30900,391629,Schilling F.R.,2001,,-,-,-,3.23418,-,-,-,-,-,-,-,-,-,0.0,-,-,-,0.0,-,-,0.0,0.0,-,-,-,-,-,19.84535,-,-,-,0.0,-,-,-,-,-,-,-,-,-,-,0.0,-,-,-,-,-,-,-,-,-,-,-,-,-,-,-,-,-,0.0,-,-,-,-,-,-,0.0,-,-,0.0,-,-,-,-,-,-,-,0.0,-,-,-,-,-,-,-,-,-,-,-,0.0,-,-,-,-,-,-,,-,31.22097,-,-,-,-,-,-,-,-,-,-,0.0,-,-,-,-,-,-,-,-,-,-,-,-,-,-,-,-,0.0,-,-,-,0.0,-,-,-,-,3.23418,-,-,-,100.0,-,-,-,-,-,-,-,-,-,-,45.6995,-,-,-,-,-,-,-,-,-,0.0,-,-,-,-,-,0.0,-,-,-,-,0.0,-,-,-,-,-,-,-,-,-,-,-,0.0,-,-,-,-,-,-,-,-,0.0,-,-,-,0.0,107.0,42.0,0.278
3954,30900,391630,Schilling F.R.,2001,,-,-,-,11.48951,-,-,-,-,-,-,-,-,-,0.0,-,-,-,0.0,-,-,0.0,0.0,-,-,-,-,-,16.71672,-,-,-,0.0,-,-,-,-,-,-,-,-,-,-,0.0,-,-,-,-,-,-,-,-,-,-,-,-,-,-,-,-,-,0.0,-,-,-,-,-,-,0.0,-,-,0.0,-,-,-,-,-,-,-,0.0,-,-,-,-,-,-,-,-,-,-,-,0.0,-,-,-,-,-,-,,-,29.27602,-,-,-,-,-,-,-,-,-,-,0.0,-,-,-,-,-,-,-,-,-,-,-,-,-,-,-,-,0.0,-,-,-,0.0,-,-,-,-,11.48951,-,-,-,100.0,-,-,-,-,-,-,-,-,-,-,42.51775,-,-,-,-,-,-,-,-,-,0.0,-,-,-,-,-,0.0,-,-,-,-,0.0,-,-,-,-,-,-,-,-,-,-,-,0.0,-,-,-,-,-,-,-,-,0.0,-,-,-,0.0,108.0,42.3,0.277
3955,30900,391631,Schilling F.R.,2001,,-,-,-,8.614701,-,-,-,-,-,-,-,-,-,0.0,-,-,-,0.0,-,-,0.0,0.0,-,-,-,-,-,16.62579,-,-,-,0.0,-,-,-,-,-,-,-,-,-,-,0.0,-,-,-,-,-,-,-,-,-,-,-,-,-,-,-,-,-,0.0,-,-,-,-,-,-,0.0,-,-,0.0,-,-,-,-,-,-,-,0.0,-,-,-,-,-,-,-,-,-,-,-,0.0,-,-,-,-,-,-,,-,31.20858,-,-,-,-,-,-,-,-,-,-,0.0,-,-,-,-,-,-,-,-,-,-,-,-,-,-,-,-,0.0,-,-,-,0.0,-,-,-,-,8.614701,-,-,-,100.0,-,-,-,-,-,-,-,-,-,-,43.55093,-,-,-,-,-,-,-,-,-,0.0,-,-,-,-,-,0.0,-,-,-,-,0.0,-,-,-,-,-,-,-,-,-,-,-,0.0,-,-,-,-,-,-,-,-,0.0,-,-,-,0.0,108.0,42.4,0.279
3956,30900,391632,Schilling F.R.,2001,,-,-,-,5.517595,-,-,-,-,-,-,-,-,-,0.0,-,-,-,0.0,-,-,0.0,0.0,-,-,-,-,-,16.75323,-,-,-,0.0,-,-,-,-,-,-,-,-,-,-,0.0,-,-,-,-,-,-,-,-,-,-,-,-,-,-,-,-,-,0.0,-,-,-,-,-,-,0.0,-,-,0.0,-,-,-,-,-,-,-,0.0,-,-,-,-,-,-,-,-,-,-,-,0.0,-,-,-,-,-,-,,-,34.89577,-,-,-,-,-,-,-,-,-,-,0.0,-,-,-,-,-,-,-,-,-,-,-,-,-,-,-,-,0.0,-,-,-,0.0,-,-,-,-,5.517595,-,-,-,100.0,-,-,-,-,-,-,-,-,-,-,42.83341,-,-,-,-,-,-,-,-,-,0.0,-,-,-,-,-,0.0,-,-,-,-,0.0,-,-,-,-,-,-,-,-,-,-,-,0.0,-,-,-,-,-,-,-,-,0.0,-,-,-,0.0,111.0,43.5,0.28
3957,30900,391633,Schilling F.R.,2001,,-,-,-,2.610416,-,-,-,-,-,-,-,-,-,0.0,-,-,-,0.0,-,-,0.0,0.0,-,-,-,-,-,16.67446,-,-,-,0.0,-,-,-,-,-,-,-,-,-,-,0.0,-,-,-,-,-,-,-,-,-,-,-,-,-,-,-,-,-,0.0,-,-,-,-,-,-,0.0,-,-,0.0,-,-,-,-,-,-,-,0.0,-,-,-,-,-,-,-,-,-,-,-,0.0,-,-,-,-,-,-,,-,36.30079,-,-,-,-,-,-,-,-,-,-,0.0,-,-,-,-,-,-,-,-,-,-,-,-,-,-,-,-,0.0,-,-,-,0.0,-,-,-,-,2.610416,-,-,-,100.0,-,-,-,-,-,-,-,-,-,-,44.41434,-,-,-,-,-,-,-,-,-,0.0,-,-,-,-,-,0.0,-,-,-,-,0.0,-,-,-,-,-,-,-,-,-,-,-,0.0,-,-,-,-,-,-,-,-,0.0,-,-,-,0.0,110.0,43.1,0.279
3958,30900,391634,Schilling F.R.,2001,,-,-,-,9.599257,-,-,-,-,-,-,-,-,-,0.0,-,-,-,0.0,-,-,0.0,0.0,-,-,-,-,-,13.52629,-,-,-,0.0,-,-,-,-,-,-,-,-,-,-,0.0,-,-,-,-,-,-,-,-,-,-,-,-,-,-,-,-,-,0.0,-,-,-,-,-,-,0.0,-,-,0.0,-,-,-,-,-,-,-,0.0,-,-,-,-,-,-,-,-,-,-,-,0.0,-,-,-,-,-,-,,-,35.21253,-,-,-,-,-,-,-,-,-,-,0.0,-,-,-,-,-,-,-,-,-,-,-,-,-,-,-,-,0.0,-,-,-,0.0,-,-,-,-,9.599257,-,-,-,100.0,-,-,-,-,-,-,-,-,-,-,41.66192,-,-,-,-,-,-,-,-,-,0.0,-,-,-,-,-,0.0,-,-,-,-,0.0,-,-,-,-,-,-,-,-,-,-,-,0.0,-,-,-,-,-,-,-,-,0.0,-,-,-,0.0,111.0,43.5,0.28
3959,30951,391774,Rajendran V.,2002,,-,-,-,0.0,-,-,-,-,-,-,-,-,-,0.0,-,-,-,0.0,-,-,0.0,5.984564,-,-,-,-,-,0.0,-,-,-,0.0,-,-,-,-,-,-,-,-,-,-,0.0,-,-,-,-,-,-,-,-,-,-,-,-,-,-,-,-,-,0.0,-,-,-,-,-,-,0.0,-,-,0.0,-,-,-,-,-,-,-,0.0,-,-,-,-,-,-,-,-,-,-,-,0.0,-,-,-,-,-,-,,-,0.0,-,-,-,-,-,-,-,-,-,-,0.0,-,-,-,-,-,-,-,-,-,-,-,-,-,-,-,-,0.0,-,-,-,0.0,-,-,-,-,5.984564,-,-,-,100.0,-,-,-,-,-,-,-,-,-,-,0.0,-,-,-,-,-,-,-,-,-,0.0,-,-,-,-,-,58.24107,-,-,-,-,0.0,-,-,-,-,-,-,-,-,-,35.77,-,0.0,-,-,-,-,-,-,-,-,0.0,-,-,-,0.0,49.2,19.5,0.2615385
3960,30951,391775,Rajendran V.,2002,,-,-,-,0.0,-,-,-,-,-,-,-,-,-,0.0,-,-,-,0.7876956,-,-,0.0,5.89081,-,-,-,-,-,0.0,-,-,-,0.0,-,-,-,-,-,-,-,-,-,-,0.0,-,-,-,-,-,-,-,-,-,-,-,-,-,-,-,-,-,0.0,-,-,-,-,-,-,0.0,-,-,0.0,-,-,-,-,-,-,-,0.0,-,-,-,-,-,-,-,-,-,-,-,0.0,-,-,-,-,-,-,,-,0.0,-,-,-,-,-,-,-,-,-,-,0.0,-,-,-,-,-,-,-,-,-,-,-,-,-,-,-,-,0.0,-,-,-,0.0,-,-,-,-,5.89081,-,-,-,100.0,-,-,-,-,-,-,-,-,-,-,0.0,-,-,-,-,-,-,-,-,-,0.0,-,-,-,-,-,57.32867,-,-,-,-,0.7788949,-,-,-,-,-,-,-,-,-,35.21,-,0.0,-,-,-,-,-,-,-,-,0.0,-,-,-,0.0,52.9,20.9,0.2655503
3961,30951,391776,Rajendran V.,2002,,-,-,-,0.0,-,-,-,-,-,-,-,-,-,0.0,-,-,-,3.706233,-,-,0.0,5.543438,-,-,-,-,-,0.0,-,-,-,0.0,-,-,-,-,-,-,-,-,-,-,0.0,-,-,-,-,-,-,-,-,-,-,-,-,-,-,-,-,-,0.0,-,-,-,-,-,-,0.0,-,-,0.0,-,-,-,-,-,-,-,0.0,-,-,-,-,-,-,-,-,-,-,-,0.0,-,-,-,-,-,-,,-,0.0,-,-,-,-,-,-,-,-,-,-,0.0,-,-,-,-,-,-,-,-,-,-,-,-,-,-,-,-,0.0,-,-,-,0.0,-,-,-,-,5.543438,-,-,-,100.0,-,-,-,-,-,-,-,-,-,-,0.0,-,-,-,-,-,-,-,-,-,0.0,-,-,-,-,-,53.94809,-,-,-,-,3.664824,-,-,-,-,-,-,-,-,-,33.14,-,0.0,-,-,-,-,-,-,-,-,0.0,-,-,-,0.0,53.4,21.0,0.2714286
3962,30951,391777,Rajendran V.,2002,,-,-,-,0.0,-,-,-,-,-,-,-,-,-,0.0,-,-,-,6.903597,-,-,0.0,5.16288,-,-,-,-,-,0.0,-,-,-,0.0,-,-,-,-,-,-,-,-,-,-,0.0,-,-,-,-,-,-,-,-,-,-,-,-,-,-,-,-,-,0.0,-,-,-,-,-,-,0.0,-,-,0.0,-,-,-,-,-,-,-,0.0,-,-,-,-,-,-,-,-,-,-,-,0.0,-,-,-,-,-,-,,-,0.0,-,-,-,-,-,-,-,-,-,-,0.0,-,-,-,-,-,-,-,-,-,-,-,-,-,-,-,-,0.0,-,-,-,0.0,-,-,-,-,5.16288,-,-,-,100.0,-,-,-,-,-,-,-,-,-,-,0.0,-,-,-,-,-,-,-,-,-,0.0,-,-,-,-,-,50.24453,-,-,-,-,6.826465,-,-,-,-,-,-,-,-,-,30.86,-,0.0,-,-,-,-,-,-,-,-,0.0,-,-,-,0.0,53.7,21.1,0.2725118
3963,30951,391778,Rajendran V.,2002,,-,-,-,0.0,-,-,-,-,-,-,-,-,-,0.0,-,-,-,9.690163,-,-,0.0,4.831215,-,-,-,-,-,0.0,-,-,-,0.0,-,-,-,-,-,-,-,-,-,-,0.0,-,-,-,-,-,-,-,-,-,-,-,-,-,-,-,-,-,0.0,-,-,-,-,-,-,0.0,-,-,0.0,-,-,-,-,-,-,-,0.0,-,-,-,-,-,-,-,-,-,-,-,0.0,-,-,-,-,-,-,,-,0.0,-,-,-,-,-,-,-,-,-,-,0.0,-,-,-,-,-,-,-,-,-,-,-,-,-,-,-,-,0.0,-,-,-,0.0,-,-,-,-,4.831215,-,-,-,99.99999,-,-,-,-,-,-,-,-,-,-,0.0,-,-,-,-,-,-,-,-,-,0.0,-,-,-,-,-,47.01681,-,-,-,-,9.581896,-,-,-,-,-,-,-,-,-,28.88,-,0.0,-,-,-,-,-,-,-,-,0.0,-,-,-,0.0,54.6,21.4,0.2757009
3964,30951,391779,Rajendran V.,2002,,-,-,-,0.0,-,-,-,-,-,-,-,-,-,0.0,-,-,-,12.14032,-,-,0.0,4.539591,-,-,-,-,-,0.0,-,-,-,0.0,-,-,-,-,-,-,-,-,-,-,0.0,-,-,-,-,-,-,-,-,-,-,-,-,-,-,-,-,-,0.0,-,-,-,-,-,-,0.0,-,-,0.0,-,-,-,-,-,-,-,0.0,-,-,-,-,-,-,-,-,-,-,-,0.0,-,-,-,-,-,-,,-,0.0,-,-,-,-,-,-,-,-,-,-,0.0,-,-,-,-,-,-,-,-,-,-,-,-,-,-,-,-,0.0,-,-,-,0.0,-,-,-,-,4.539591,-,-,-,100.0,-,-,-,-,-,-,-,-,-,-,0.0,-,-,-,-,-,-,-,-,-,0.0,-,-,-,-,-,44.17876,-,-,-,-,12.00468,-,-,-,-,-,-,-,-,-,27.14,-,0.0,-,-,-,-,-,-,-,-,0.0,-,-,-,0.0,55.5,21.6,0.2847222
3965,30951,391780,Rajendran V.,2002,,-,-,-,0.0,-,-,-,-,-,-,-,-,-,0.0,-,-,-,14.21345,-,-,0.0,4.277757,-,-,-,-,-,0.0,-,-,-,0.0,-,-,-,-,-,-,-,-,-,-,0.0,-,-,-,-,-,-,-,-,-,-,-,-,-,-,-,-,-,0.0,-,-,-,-,-,-,0.0,-,-,0.0,-,-,-,-,-,-,-,0.0,-,-,-,-,-,-,-,-,-,-,-,0.0,-,-,-,-,-,-,,-,0.0,-,-,-,-,-,-,-,-,-,-,0.0,-,-,-,-,-,-,-,-,-,-,-,-,-,-,-,-,0.0,-,-,-,0.0,-,-,-,-,4.277757,-,-,-,100.0,-,-,-,-,-,-,-,-,-,-,0.0,-,-,-,-,-,-,-,-,-,0.0,-,-,-,-,-,41.63063,-,-,-,-,14.3067,-,-,-,-,-,-,-,-,-,25.57,-,0.0,-,-,-,-,-,-,-,-,0.0,-,-,-,0.0,56.2,21.8,0.2889909
3966,31083,387738,Krause J.T.,1979,,-,-,-,0.0,-,-,-,-,-,-,-,-,-,0.0,-,-,-,0.0,-,-,0.0,0.0,-,-,-,-,-,0.0,-,-,-,0.0,-,-,-,-,-,-,-,-,-,-,0.0,-,-,-,-,-,-,-,-,-,-,-,-,-,-,-,-,-,0.0,-,-,-,-,-,-,0.0,-,-,0.0,-,-,-,-,-,-,-,0.0,-,-,-,-,-,-,-,-,-,-,-,0.0,-,-,-,-,-,-,,-,0.0,-,-,-,-,-,-,-,-,-,-,0.0,-,-,-,-,-,-,-,-,-,-,-,-,-,-,-,-,0.0,-,-,-,0.0,-,-,-,-,0.0,-,-,-,100.0,-,-,-,-,-,-,-,-,-,-,100.0,-,-,-,-,-,-,-,-,-,0.0,-,-,-,-,-,0.0,-,-,-,-,0.0,-,-,-,-,-,-,-,-,-,-,-,0.0,-,-,-,-,-,-,-,-,0.0,-,-,-,0.0,72.2,31.1,0.16
3967,31083,387739,Krause J.T.,1979,,-,-,-,0.0,-,-,-,-,-,-,-,-,-,0.0,-,-,-,0.0,-,-,0.0,0.0,-,-,-,-,-,0.0,-,-,-,0.0,-,-,-,-,-,-,-,-,-,-,0.0,-,-,-,-,-,-,-,-,-,-,-,-,-,-,-,-,-,0.0,-,-,-,-,-,-,100.0,-,-,0.0,-,-,-,-,-,-,-,0.0,-,-,-,-,-,-,-,-,-,-,-,0.0,-,-,-,-,-,-,,-,0.0,-,-,-,-,-,-,-,-,-,-,0.0,-,-,-,-,-,-,-,-,-,-,-,-,-,-,-,-,0.0,-,-,-,0.0,-,-,-,-,0.0,-,-,-,100.0,-,-,-,-,-,-,-,-,-,-,0.0,-,-,-,-,-,-,-,-,-,0.0,-,-,-,-,-,0.0,-,-,-,-,0.0,-,-,-,-,-,-,-,-,-,-,-,0.0,-,-,-,-,-,-,-,-,0.0,-,-,-,0.0,44.8,18.57,0.21
3968,31083,387740,Krause J.T.,1979,,-,-,-,0.0,-,-,-,-,-,-,-,-,-,100.0,-,-,-,0.0,-,-,0.0,0.0,-,-,-,-,-,0.0,-,-,-,0.0,-,-,-,-,-,-,-,-,-,-,0.0,-,-,-,-,-,-,-,-,-,-,-,-,-,-,-,-,-,0.0,-,-,-,-,-,-,0.0,-,-,0.0,-,-,-,-,-,-,-,0.0,-,-,-,-,-,-,-,-,-,-,-,0.0,-,-,-,-,-,-,,-,0.0,-,-,-,-,-,-,-,-,-,-,0.0,-,-,-,-,-,-,-,-,-,-,-,-,-,-,-,-,0.0,-,-,-,0.0,-,-,-,-,100.0,-,-,-,100.0,-,-,-,-,-,-,-,-,-,-,0.0,-,-,-,-,-,-,-,-,-,0.0,-,-,-,-,-,0.0,-,-,-,-,0.0,-,-,-,-,-,-,-,-,-,-,-,0.0,-,-,-,-,-,-,-,-,0.0,-,-,-,0.0,17.1,6.63,0.29
3969,31083,387741,Krause J.T.,1979,,-,-,-,0.0,-,-,-,-,-,100,-,-,-,0.0,-,-,-,0.0,-,-,0.0,0.0,-,-,-,-,-,0.0,-,-,-,0.0,-,-,-,-,-,-,-,-,-,-,0.0,-,-,-,-,-,-,-,-,-,-,-,-,-,-,-,-,-,0.0,-,-,-,-,-,-,0.0,-,-,0.0,-,-,-,-,-,-,-,0.0,-,-,-,-,-,-,-,-,-,-,-,0.0,-,-,-,-,-,-,,-,0.0,-,-,-,-,-,-,-,-,-,-,0.0,-,-,-,-,-,-,-,-,-,-,-,-,-,-,-,-,0.0,-,-,-,0.0,-,-,-,-,0.0,-,-,-,0.0,-,-,-,-,-,-,-,-,-,-,0.0,-,-,-,-,-,-,-,-,-,0.0,-,-,-,-,-,0.0,-,-,-,-,0.0,-,-,-,-,-,-,-,-,-,-,-,0.0,-,-,-,-,-,-,-,-,0.0,-,-,-,0.0,16.9,6.59,0.29
3970,31108,387815,Boccaccini A.R.,1994,,-,-,-,1.581445,-,-,-,-,-,-,-,-,-,11.04594,-,-,-,0.0,-,-,0.0,0.0,-,-,-,-,-,4.534319,-,-,-,0.0,-,-,-,-,-,-,-,-,-,-,0.0,-,-,-,-,-,-,-,-,-,-,-,-,-,-,-,-,-,0.0,-,-,-,-,-,-,0.0,-,-,0.0,-,-,-,-,-,-,-,0.0,-,-,-,-,-,-,-,-,-,-,-,0.0,-,-,-,-,-,-,,-,3.231342,-,-,-,-,-,-,-,-,-,-,17.51096,-,-,-,-,-,-,-,-,-,-,-,-,-,-,-,-,0.0,-,-,-,0.0,-,-,-,-,12.62738,-,-,-,100.0,-,-,-,-,-,-,-,-,-,-,58.52456,-,-,-,-,-,-,-,-,-,0.0,-,-,-,-,-,0.0,-,-,-,-,3.571432,-,-,-,-,-,-,-,-,-,-,-,0.0,-,-,-,-,-,-,-,-,0.0,-,-,-,0.0,74.8,30.4,0.23
3971,31113,387842,Krohn D.A.,1971,,-,-,-,16.42922,-,-,-,-,-,-,-,-,-,0.0,-,-,-,0.0,-,-,0.0,0.0,-,-,-,-,-,0.0,-,-,-,0.0,-,-,-,-,-,-,-,-,-,-,0.0,-,-,-,-,-,-,-,-,-,-,-,-,-,-,-,-,-,0.0,-,-,-,-,-,-,0.0,-,-,0.0,-,-,-,-,-,-,-,0.0,-,-,-,-,-,-,-,-,-,-,-,0.0,-,-,-,-,-,-,,-,0.0,-,-,-,-,-,-,-,-,-,-,16.39026,-,-,-,-,-,-,-,-,-,-,-,-,-,-,-,-,0.0,-,-,-,0.0,-,-,-,-,16.42922,-,-,-,100.0,-,-,-,-,-,-,-,-,-,-,67.18051,-,-,-,-,-,-,-,-,-,0.0,-,-,-,-,-,0.0,-,-,-,-,0.0,-,-,-,-,-,-,-,-,-,-,-,0.0,-,-,-,-,-,-,-,-,0.0,-,-,-,0.0,63.4,25.05,0.265
3972,31146,392631,Nemilov S.V.,1971,,-,-,-,0.0,-,-,66.67,-,-,-,-,-,-,0.0,-,-,-,0.0,-,-,0.0,0.0,-,-,-,-,-,0.0,33.33,-,-,0.0,-,-,-,-,-,-,-,-,-,-,0.0,-,-,-,-,-,-,-,-,-,-,-,-,-,-,-,-,-,0.0,-,-,-,-,-,-,0.0,-,-,0.0,-,-,-,-,-,-,-,0.0,-,-,-,-,-,-,-,-,-,-,-,0.0,-,-,-,-,-,-,,-,0.0,-,-,-,-,-,-,-,-,-,-,0.0,-,-,-,-,-,-,-,-,-,-,-,-,-,-,-,-,0.0,-,-,-,0.0,-,-,-,-,0.0,-,-,-,0.0,-,-,-,-,-,-,-,-,-,-,0.0,-,-,-,-,-,-,-,-,-,0.0,-,-,-,-,-,0.0,-,-,-,-,0.0,-,-,-,-,-,-,-,-,-,-,-,0.0,-,-,-,-,-,-,-,-,0.0,-,-,-,0.0,44.4,16.97,0.31
3973,31146,392632,Nemilov S.V.,1971,,-,-,-,0.0,-,-,64.52,-,-,-,-,-,-,0.0,-,-,-,0.0,-,-,0.0,0.0,-,-,-,-,-,0.0,32.26,-,-,0.0,-,-,-,-,-,-,-,-,-,-,0.0,-,-,-,-,-,-,-,-,-,-,-,-,-,-,-,-,-,0.0,-,-,-,-,-,3.226,0.0,-,-,0.0,-,-,-,-,-,-,-,0.0,-,-,-,-,-,-,-,-,-,-,-,0.0,-,-,-,-,-,-,,-,0.0,-,-,-,-,-,-,-,-,-,-,0.0,-,-,-,-,-,-,-,-,-,-,-,-,-,-,-,-,0.0,-,-,-,0.0,-,-,-,-,0.0,-,-,-,0.0,-,-,-,-,-,-,-,-,-,-,0.0,-,-,-,-,-,-,-,-,-,0.0,-,-,-,-,-,0.0,-,-,-,-,0.0,-,-,-,-,-,-,-,-,-,-,-,0.0,-,-,-,-,-,-,-,-,0.0,-,-,-,0.0,40.4,16.57,0.22
3974,31146,392633,Nemilov S.V.,1971,,-,-,-,0.0,-,-,62.5,-,-,-,-,-,-,0.0,-,-,-,0.0,-,-,0.0,0.0,-,-,-,-,-,0.0,31.25,-,-,0.0,-,-,-,-,-,-,-,-,-,-,0.0,-,-,-,-,-,-,-,-,-,-,-,-,-,-,-,-,-,0.0,-,-,-,-,-,6.25,0.0,-,-,0.0,-,-,-,-,-,-,-,0.0,-,-,-,-,-,-,-,-,-,-,-,0.0,-,-,-,-,-,-,,-,0.0,-,-,-,-,-,-,-,-,-,-,0.0,-,-,-,-,-,-,-,-,-,-,-,-,-,-,-,-,0.0,-,-,-,0.0,-,-,-,-,0.0,-,-,-,0.0,-,-,-,-,-,-,-,-,-,-,0.0,-,-,-,-,-,-,-,-,-,0.0,-,-,-,-,-,0.0,-,-,-,-,0.0,-,-,-,-,-,-,-,-,-,-,-,0.0,-,-,-,-,-,-,-,-,0.0,-,-,-,0.0,42.0,16.67,0.26
3975,31146,392634,Nemilov S.V.,1971,,-,-,-,0.0,-,-,61.54,-,-,-,-,-,-,0.0,-,-,-,0.0,-,-,0.0,0.0,-,-,-,-,-,0.0,30.77,-,-,0.0,-,-,-,-,-,-,-,-,-,-,0.0,-,-,-,-,-,-,-,-,-,-,-,-,-,-,-,-,-,0.0,-,-,-,-,-,7.692,0.0,-,-,0.0,-,-,-,-,-,-,-,0.0,-,-,-,-,-,-,-,-,-,-,-,0.0,-,-,-,-,-,-,,-,0.0,-,-,-,-,-,-,-,-,-,-,0.0,-,-,-,-,-,-,-,-,-,-,-,-,-,-,-,-,0.0,-,-,-,0.0,-,-,-,-,0.0,-,-,-,0.0,-,-,-,-,-,-,-,-,-,-,0.0,-,-,-,-,-,-,-,-,-,0.0,-,-,-,-,-,0.0,-,-,-,-,0.0,-,-,-,-,-,-,-,-,-,-,-,0.0,-,-,-,-,-,-,-,-,0.0,-,-,-,0.0,35.6,13.93,0.28
3976,31146,392635,Nemilov S.V.,1971,,-,-,-,0.0,-,-,59.7,-,-,-,-,-,-,0.0,-,-,-,0.0,-,-,0.0,0.0,-,-,-,-,-,0.0,29.85,-,-,0.0,-,-,-,-,-,-,-,-,-,-,0.0,-,-,-,-,-,-,-,-,-,-,-,-,-,-,-,-,-,0.0,-,-,-,-,-,10.45,0.0,-,-,0.0,-,-,-,-,-,-,-,0.0,-,-,-,-,-,-,-,-,-,-,-,0.0,-,-,-,-,-,-,,-,0.0,-,-,-,-,-,-,-,-,-,-,0.0,-,-,-,-,-,-,-,-,-,-,-,-,-,-,-,-,0.0,-,-,-,0.0,-,-,-,-,0.0,-,-,-,0.0,-,-,-,-,-,-,-,-,-,-,0.0,-,-,-,-,-,-,-,-,-,0.0,-,-,-,-,-,0.0,-,-,-,-,0.0,-,-,-,-,-,-,-,-,-,-,-,0.0,-,-,-,-,-,-,-,-,0.0,-,-,-,0.0,33.6,13.04,0.29
3977,31146,392636,Nemilov S.V.,1971,,-,-,-,0.0,-,-,57.14,-,-,-,-,-,-,0.0,-,-,-,0.0,-,-,0.0,0.0,-,-,-,-,-,0.0,28.57,-,-,0.0,-,-,-,-,-,-,-,-,-,-,0.0,-,-,-,-,-,-,-,-,-,-,-,-,-,-,-,-,-,0.0,-,-,-,-,-,14.29,0.0,-,-,0.0,-,-,-,-,-,-,-,0.0,-,-,-,-,-,-,-,-,-,-,-,0.0,-,-,-,-,-,-,,-,0.0,-,-,-,-,-,-,-,-,-,-,0.0,-,-,-,-,-,-,-,-,-,-,-,-,-,-,-,-,0.0,-,-,-,0.0,-,-,-,-,0.0,-,-,-,0.0,-,-,-,-,-,-,-,-,-,-,0.0,-,-,-,-,-,-,-,-,-,0.0,-,-,-,-,-,0.0,-,-,-,-,0.0,-,-,-,-,-,-,-,-,-,-,-,0.0,-,-,-,-,-,-,-,-,0.0,-,-,-,0.0,36.6,14.22,0.29
3978,31146,392637,Nemilov S.V.,1971,,-,-,-,0.0,-,-,53.33,-,-,-,-,-,-,0.0,-,-,-,0.0,-,-,0.0,0.0,-,-,-,-,-,0.0,26.67,-,-,0.0,-,-,-,-,-,-,-,-,-,-,0.0,-,-,-,-,-,-,-,-,-,-,-,-,-,-,-,-,-,0.0,-,-,-,-,-,20,0.0,-,-,0.0,-,-,-,-,-,-,-,0.0,-,-,-,-,-,-,-,-,-,-,-,0.0,-,-,-,-,-,-,,-,0.0,-,-,-,-,-,-,-,-,-,-,0.0,-,-,-,-,-,-,-,-,-,-,-,-,-,-,-,-,0.0,-,-,-,0.0,-,-,-,-,0.0,-,-,-,0.0,-,-,-,-,-,-,-,-,-,-,0.0,-,-,-,-,-,-,-,-,-,0.0,-,-,-,-,-,0.0,-,-,-,-,0.0,-,-,-,-,-,-,-,-,-,-,-,0.0,-,-,-,-,-,-,-,-,0.0,-,-,-,0.0,47.5,18.44,0.29
3979,31146,392638,Nemilov S.V.,1971,,-,-,-,0.0,-,-,50,-,-,-,-,-,-,0.0,-,-,-,0.0,-,-,0.0,0.0,-,-,-,-,-,0.0,25,-,-,0.0,-,-,-,-,-,-,-,-,-,-,0.0,-,-,-,-,-,-,-,-,-,-,-,-,-,-,-,-,-,0.0,-,-,-,-,-,25,0.0,-,-,0.0,-,-,-,-,-,-,-,0.0,-,-,-,-,-,-,-,-,-,-,-,0.0,-,-,-,-,-,-,,-,0.0,-,-,-,-,-,-,-,-,-,-,0.0,-,-,-,-,-,-,-,-,-,-,-,-,-,-,-,-,0.0,-,-,-,0.0,-,-,-,-,0.0,-,-,-,0.0,-,-,-,-,-,-,-,-,-,-,0.0,-,-,-,-,-,-,-,-,-,0.0,-,-,-,-,-,0.0,-,-,-,-,0.0,-,-,-,-,-,-,-,-,-,-,-,0.0,-,-,-,-,-,-,-,-,0.0,-,-,-,0.0,47.4,19.76,0.2
3980,31146,392639,Nemilov S.V.,1971,,-,-,-,0.0,-,-,40,-,-,-,-,-,-,0.0,-,-,-,0.0,-,-,0.0,0.0,-,-,-,-,-,0.0,25,-,-,0.0,-,-,-,-,-,-,-,-,-,-,0.0,-,-,-,-,-,-,-,-,-,-,-,-,-,-,-,-,-,0.0,-,-,-,-,-,25,0.0,-,-,0.0,-,-,-,-,-,-,-,0.0,-,-,-,-,-,-,-,-,-,-,-,0.0,-,-,-,-,-,-,,-,0.0,-,-,-,-,-,-,-,-,-,-,0.0,-,-,-,-,-,-,-,-,-,-,-,-,-,-,-,10,0.0,-,-,-,0.0,-,-,-,-,0.0,-,-,-,0.0,-,-,-,-,-,-,-,-,-,-,0.0,-,-,-,-,-,-,-,-,-,0.0,-,-,-,-,-,0.0,-,-,-,-,0.0,-,-,-,-,-,-,-,-,-,-,-,0.0,-,-,-,-,-,-,-,-,0.0,-,-,-,0.0,49.0,19.76,0.24
3981,31146,392640,Nemilov S.V.,1971,,-,-,-,0.0,-,-,30,-,-,-,-,-,-,0.0,-,-,-,0.0,-,-,0.0,0.0,-,-,-,-,-,0.0,25,-,-,0.0,-,-,-,-,-,-,-,-,-,-,0.0,-,-,-,-,-,-,-,-,-,-,-,-,-,-,-,-,-,0.0,-,-,-,-,-,25,0.0,-,-,0.0,-,-,-,-,-,-,-,0.0,-,-,-,-,-,-,-,-,-,-,-,0.0,-,-,-,-,-,-,,-,0.0,-,-,-,-,-,-,-,-,-,-,0.0,-,-,-,-,-,-,-,-,-,-,-,-,-,-,-,20,0.0,-,-,-,0.0,-,-,-,-,0.0,-,-,-,0.0,-,-,-,-,-,-,-,-,-,-,0.0,-,-,-,-,-,-,-,-,-,0.0,-,-,-,-,-,0.0,-,-,-,-,0.0,-,-,-,-,-,-,-,-,-,-,-,0.0,-,-,-,-,-,-,-,-,0.0,-,-,-,0.0,53.2,21.48,0.24
3982,31175,378606,Klocek P.,1987,,-,-,-,0.0,-,-,-,-,-,-,-,-,-,0.0,-,-,-,0.0,-,-,0.0,0.0,-,-,-,-,-,0.0,-,-,-,0.0,-,-,-,-,-,-,-,-,-,-,0.0,-,-,-,-,-,-,-,-,-,-,-,-,-,-,-,-,-,0.0,-,-,-,-,-,32,0.0,-,-,0.0,-,-,-,-,-,-,-,0.0,-,-,-,-,-,-,-,-,-,-,-,0.0,-,-,-,-,-,-,,-,0.0,-,-,-,-,-,-,-,-,-,-,0.0,-,-,-,-,-,-,-,-,-,-,-,-,-,-,-,-,0.0,-,-,-,0.0,-,-,-,-,0.0,-,-,-,0.0,-,-,8,-,-,-,60,-,-,-,0.0,-,-,-,-,-,-,-,-,-,0.0,-,-,-,-,-,0.0,-,-,-,-,0.0,-,-,-,-,-,-,-,-,-,-,-,0.0,-,-,-,-,-,-,-,-,0.0,-,-,-,0.0,21.3,8.588,0.24
3983,31175,378607,Klocek P.,1987,,-,-,-,0.0,-,-,-,-,-,-,-,-,-,0.0,-,-,-,0.0,-,-,0.0,0.0,-,-,-,-,-,0.0,-,-,-,0.0,-,-,-,-,-,-,-,-,-,-,0.0,-,-,-,-,-,-,-,-,-,-,-,-,-,-,-,-,-,0.0,-,-,-,-,-,28,0.0,-,-,0.0,-,-,-,-,-,-,-,0.0,-,-,-,-,-,-,-,-,-,-,-,0.0,-,-,-,-,-,-,,-,0.0,-,-,-,-,-,-,-,-,-,-,0.0,-,-,-,-,-,-,-,-,-,-,-,-,-,-,-,-,0.0,-,-,-,0.0,-,-,-,-,0.0,-,-,-,0.0,-,-,12,-,-,-,60,-,-,-,0.0,-,-,-,-,-,-,-,-,-,0.0,-,-,-,-,-,0.0,-,-,-,-,0.0,-,-,-,-,-,-,-,-,-,-,-,0.0,-,-,-,-,-,-,-,-,0.0,-,-,-,0.0,21.3,8.588,0.24
3984,31175,378608,Klocek P.,1987,,-,-,-,0.0,-,-,-,-,-,-,-,-,-,0.0,-,-,-,0.0,-,-,0.0,0.0,-,-,-,-,-,0.0,-,-,-,0.0,-,-,-,-,-,-,-,-,-,-,0.0,-,-,-,-,-,-,-,-,-,-,-,-,-,-,-,-,-,0.0,-,-,-,-,-,22,0.0,-,-,0.0,-,-,-,-,-,-,-,0.0,-,-,-,-,-,-,-,-,-,-,-,0.0,-,-,-,-,-,-,,-,0.0,-,-,-,-,-,-,-,-,-,-,0.0,-,-,-,-,-,-,-,-,-,-,-,-,-,-,-,-,0.0,-,-,-,0.0,-,-,-,-,0.0,-,-,-,0.0,-,-,18,-,-,-,60,-,-,-,0.0,-,-,-,-,-,-,-,-,-,0.0,-,-,-,-,-,0.0,-,-,-,-,0.0,-,-,-,-,-,-,-,-,-,-,-,0.0,-,-,-,-,-,-,-,-,0.0,-,-,-,0.0,21.3,8.588,0.24
3985,31209,378692,Reddy M.R.,2001,,-,-,-,5.0,-,-,-,-,-,-,-,-,-,76.0,-,-,-,0.0,-,-,0.0,0.0,-,-,-,-,-,0.0,-,-,-,0.0,-,-,-,-,-,-,-,-,-,-,0.0,-,-,-,-,-,-,-,-,-,-,-,-,-,-,-,-,-,0.0,-,-,-,-,-,-,0.0,-,-,0.0,-,-,-,-,-,-,-,0.0,-,-,-,-,-,-,-,-,-,-,-,0.0,-,-,-,-,-,-,,-,0.0,-,-,-,-,-,-,-,-,-,-,0.0,-,-,-,-,-,-,-,-,-,-,-,-,-,-,-,-,0.0,-,-,-,19.0,-,-,-,-,81.0,-,-,-,100.0,-,-,-,-,-,-,-,-,-,-,0.0,-,-,-,-,-,-,-,-,-,0.0,-,-,-,-,-,0.0,-,-,-,-,0.0,-,-,-,-,-,-,-,-,-,-,-,0.0,-,-,-,-,-,-,-,-,0.0,-,-,-,0.0,58.5,26.3,0.111
3986,31209,378693,Reddy M.R.,2001,,-,-,-,4.950495,-,-,-,-,-,-,-,-,-,75.24753,-,-,-,0.0,-,-,0.0,0.0,-,-,-,-,-,0.0,-,-,-,0.0,-,-,-,-,-,-,-,-,-,-,0.0,-,-,-,-,-,-,-,-,-,-,-,-,-,-,-,-,-,0.0,-,-,-,-,-,-,0.0,-,-,0.0,-,-,-,-,-,-,-,0.0,-,-,-,-,-,-,-,-,-,-,-,0.0,-,-,-,-,-,-,,-,0.0,-,-,-,-,-,-,-,-,-,-,0.0,-,-,-,-,-,-,-,-,-,-,-,-,-,-,-,-,0.0,-,-,-,18.81188,-,0.9901,-,-,81.18812,-,-,-,100.0,-,-,-,-,-,-,-,-,-,-,0.0,-,-,-,-,-,-,-,-,-,0.0,-,-,-,-,-,0.0,-,-,-,-,0.0,-,-,-,-,-,-,-,-,-,-,-,0.0,-,-,-,-,-,-,-,-,0.0,-,-,-,0.0,55.3,22.7,0.098
3987,31209,378694,Reddy M.R.,2001,,-,-,-,4.950495,-,-,-,-,-,-,-,-,-,75.24753,-,-,-,0.0,-,-,0.0,0.0,-,-,-,-,-,0.0,-,-,-,0.0,-,-,-,-,-,-,-,-,-,-,0.0,-,-,-,-,-,-,-,-,-,-,-,-,-,-,-,-,-,0.0,-,-,-,-,-,-,0.0,-,-,0.0,-,-,-,-,-,-,-,0.0,-,-,-,-,-,-,-,-,-,-,-,0.0,-,-,-,-,-,-,,-,0.0,-,-,-,-,-,-,-,-,-,-,0.0,-,-,-,-,-,-,-,-,0.9901,-,-,-,-,-,-,-,0.0,-,-,-,18.81188,-,-,-,-,81.18812,-,-,-,100.0,-,-,-,-,-,-,-,-,-,-,0.0,-,-,-,-,-,-,-,-,-,0.0,-,-,-,-,-,0.0,-,-,-,-,0.0,-,-,-,-,-,-,-,-,-,-,-,0.0,-,-,-,-,-,-,-,-,0.0,-,-,-,0.0,55.8,25.3,0.1
3988,31209,378695,Reddy M.R.,2001,,-,-,-,4.950495,-,-,-,-,-,-,-,-,-,75.24753,-,-,-,0.0,-,-,0.0,0.0,-,-,-,-,-,0.0,-,-,-,0.0,-,-,-,-,-,-,-,-,-,-,0.0,-,-,-,-,-,-,-,-,-,-,-,-,-,-,-,-,-,0.0,-,-,-,-,-,-,0.0,-,-,0.0,-,-,-,-,-,-,-,0.0,-,-,-,-,-,-,-,-,-,-,-,0.0,-,-,-,-,-,-,,-,0.0,-,-,-,-,-,-,-,-,-,-,0.0,-,-,-,-,-,-,-,-,-,-,-,-,-,-,-,-,0.0,-,-,-,18.81188,-,-,-,-,81.18812,-,-,-,100.0,-,-,-,-,-,-,-,-,-,-,0.0,0.9901,-,-,-,-,-,-,-,-,0.0,-,-,-,-,-,0.0,-,-,-,-,0.0,-,-,-,-,-,-,-,-,-,-,-,0.0,-,-,-,-,-,-,-,-,0.0,-,-,-,0.0,56.3,25.4,0.101
3989,31209,378696,Reddy M.R.,2001,,-,-,-,4.950495,-,-,-,-,-,-,-,-,-,75.24753,-,-,-,0.0,-,-,0.0,0.0,-,-,-,-,-,0.0,-,-,-,0.0,-,-,-,-,-,-,-,-,-,-,0.0,-,-,-,-,-,-,-,-,-,-,0.9901,-,-,-,-,-,-,0.0,-,-,-,-,-,-,0.0,-,-,0.0,-,-,-,-,-,-,-,0.0,-,-,-,-,-,-,-,-,-,-,-,0.0,-,-,-,-,-,-,,-,0.0,-,-,-,-,-,-,-,-,-,-,0.0,-,-,-,-,-,-,-,-,-,-,-,-,-,-,-,-,0.0,-,-,-,18.81188,-,-,-,-,81.18812,-,-,-,100.0,-,-,-,-,-,-,-,-,-,-,0.0,-,-,-,-,-,-,-,-,-,0.0,-,-,-,-,-,0.0,-,-,-,-,0.0,-,-,-,-,-,-,-,-,-,-,-,0.0,-,-,-,-,-,-,-,-,0.0,-,-,-,0.0,56.3,25.4,0.102
3990,31209,378697,Reddy M.R.,2001,,-,-,-,4.950495,-,-,-,-,-,-,-,-,-,75.24753,-,-,-,0.0,-,-,0.0,0.0,-,-,-,-,-,0.0,-,-,-,0.0,-,-,-,-,-,-,-,-,-,-,0.0,-,-,-,-,-,-,-,-,-,-,-,-,-,-,-,-,-,0.0,-,-,-,-,-,-,0.0,-,-,0.0,-,-,-,-,-,-,-,0.0,-,-,-,-,-,-,-,-,-,-,-,0.0,-,-,-,-,-,-,,-,0.0,-,-,-,-,-,-,-,-,-,-,0.0,-,-,-,-,-,-,-,-,-,-,-,-,-,-,-,-,0.0,-,-,-,18.81188,-,-,-,-,81.18812,-,-,-,100.0,-,-,-,-,-,-,-,-,-,-,0.0,-,-,-,-,-,-,-,-,-,0.0,-,-,0.9901,-,-,0.0,-,-,-,-,0.0,-,-,-,-,-,-,-,-,-,-,-,0.0,-,-,-,-,-,-,-,-,0.0,-,-,-,0.0,56.5,25.48,0.103
3991,31209,378698,Reddy M.R.,2001,,-,-,-,4.950495,-,-,-,-,-,-,-,-,-,75.24753,-,-,-,0.0,-,-,0.0,0.0,-,-,-,-,-,0.0,-,-,-,0.0,-,-,-,-,-,-,-,-,-,-,0.0,-,-,-,-,-,0.9901,-,-,-,-,-,-,-,-,-,-,-,0.0,-,-,-,-,-,-,0.0,-,-,0.0,-,-,-,-,-,-,-,0.0,-,-,-,-,-,-,-,-,-,-,-,0.0,-,-,-,-,-,-,,-,0.0,-,-,-,-,-,-,-,-,-,-,0.0,-,-,-,-,-,-,-,-,-,-,-,-,-,-,-,-,0.0,-,-,-,18.81188,-,-,-,-,81.18812,-,-,-,100.0,-,-,-,-,-,-,-,-,-,-,0.0,-,-,-,-,-,-,-,-,-,0.0,-,-,-,-,-,0.0,-,-,-,-,0.0,-,-,-,-,-,-,-,-,-,-,-,0.0,-,-,-,-,-,-,-,-,0.0,-,-,-,0.0,57.5,25.9,0.109
3992,31209,378699,Reddy M.R.,2001,,-,-,-,4.950495,-,-,-,-,-,-,-,-,-,75.24753,-,-,-,0.0,-,-,0.0,0.0,-,-,-,-,-,0.0,-,-,-,0.0,-,-,-,-,-,-,-,-,-,-,0.0,-,-,-,-,-,-,-,-,-,-,-,-,-,-,-,-,-,0.0,-,-,-,-,-,-,0.0,-,-,0.0,-,-,-,0.9901,-,-,-,0.0,-,-,-,-,-,-,-,-,-,-,-,0.0,-,-,-,-,-,-,,-,0.0,-,-,-,-,-,-,-,-,-,-,0.0,-,-,-,-,-,-,-,-,-,-,-,-,-,-,-,-,0.0,-,-,-,18.81188,-,-,-,-,81.18812,-,-,-,100.0,-,-,-,-,-,-,-,-,-,-,0.0,-,-,-,-,-,-,-,-,-,0.0,-,-,-,-,-,0.0,-,-,-,-,0.0,-,-,-,-,-,-,-,-,-,-,-,0.0,-,-,-,-,-,-,-,-,0.0,-,-,-,0.0,58.2,26.1,0.112
3993,31209,378700,Reddy M.R.,2001,,-,-,-,4.950495,-,-,-,-,-,-,-,-,-,75.24753,-,-,-,0.0,-,-,0.0,0.0,-,-,-,-,-,0.0,-,-,-,0.0,-,-,-,-,-,-,-,-,-,-,0.0,-,-,-,-,-,-,-,0.9901,-,-,-,-,-,-,-,-,-,0.0,-,-,-,-,-,-,0.0,-,-,0.0,-,-,-,-,-,-,-,0.0,-,-,-,-,-,-,-,-,-,-,-,0.0,-,-,-,-,-,-,,-,0.0,-,-,-,-,-,-,-,-,-,-,0.0,-,-,-,-,-,-,-,-,-,-,-,-,-,-,-,-,0.0,-,-,-,18.81188,-,-,-,-,81.18812,-,-,-,100.0,-,-,-,-,-,-,-,-,-,-,0.0,-,-,-,-,-,-,-,-,-,0.0,-,-,-,-,-,0.0,-,-,-,-,0.0,-,-,-,-,-,-,-,-,-,-,-,0.0,-,-,-,-,-,-,-,-,0.0,-,-,-,0.0,58.3,26.24,0.112
3994,31209,378701,Reddy M.R.,2001,,-,-,-,4.950495,-,-,-,-,-,-,-,-,-,75.24753,-,-,-,0.0,-,-,0.0,0.0,-,-,-,-,-,0.0,-,-,-,0.0,-,-,-,-,-,-,-,-,-,-,0.0,-,-,-,-,-,-,-,-,-,-,-,-,-,-,-,-,-,0.0,-,-,-,-,-,-,0.0,-,-,0.0,-,-,-,-,-,-,-,0.0,-,-,-,-,-,-,-,-,-,-,-,0.0,-,-,-,-,-,-,,-,0.0,-,-,-,-,-,-,-,-,-,-,0.0,-,-,-,-,-,-,-,-,-,-,-,-,-,-,-,-,0.0,-,-,-,18.81188,-,-,-,-,81.18812,-,-,-,100.0,-,-,-,-,-,-,-,-,-,-,0.0,-,-,-,-,-,-,-,-,-,0.0,-,-,-,-,-,0.0,-,-,-,-,0.0,-,-,-,-,-,-,-,-,-,-,-,0.0,-,-,0.9901,-,-,-,-,-,0.0,-,-,-,0.0,58.4,26.3,0.113
3995,31219,378768,Stett M.A.,1970,,-,-,-,0.0,-,-,-,-,-,-,-,-,-,12.38037,-,-,-,0.0,-,-,0.0,0.0,-,-,-,-,-,0.0,-,-,-,0.0,-,-,-,-,-,-,-,-,-,-,0.0,-,-,-,-,-,-,-,-,-,-,-,-,-,-,-,-,-,0.0,-,-,-,-,-,-,0.0,-,-,0.0,-,-,-,-,-,-,-,0.0,-,-,-,-,-,-,-,-,-,-,-,0.0,-,-,-,-,-,-,,-,0.0,-,-,-,-,-,-,-,-,-,-,15.8934,-,-,-,-,-,-,-,-,-,-,-,-,-,-,-,-,0.0,-,-,-,0.0,-,-,-,-,12.38037,-,-,-,100.0,-,-,-,-,-,-,-,-,-,-,71.72623,-,-,-,-,-,-,-,-,-,0.0,-,-,-,-,-,0.0,-,-,-,-,0.0,-,-,-,-,-,-,-,-,-,-,-,0.0,-,-,-,-,-,-,-,-,0.0,-,-,-,0.0,80.6,33.58,0.2
3996,31219,378769,Stett M.A.,1970,,-,-,-,9.512559,-,-,-,-,-,-,-,-,-,0.0,-,-,-,0.0,-,-,0.0,0.0,-,-,-,-,-,0.0,-,-,-,0.0,-,-,-,-,-,-,-,-,-,-,0.0,-,-,-,-,-,-,-,-,-,-,-,-,-,-,-,-,-,0.0,-,-,-,-,-,-,0.0,-,-,0.0,-,-,-,-,-,-,-,0.0,-,-,-,-,-,-,-,-,-,-,-,0.0,-,-,-,-,-,-,,-,0.0,-,-,-,-,-,-,-,-,-,-,31.29815,-,-,-,-,-,-,-,-,-,-,-,-,-,-,-,-,0.0,-,-,-,0.0,-,-,-,-,9.512559,-,-,-,100.0,-,-,-,-,-,-,-,-,-,-,59.18929,-,-,-,-,-,-,-,-,-,0.0,-,-,-,-,-,0.0,-,-,-,-,0.0,-,-,-,-,-,-,-,-,-,-,-,0.0,-,-,-,-,-,-,-,-,0.0,-,-,-,0.0,67.5,28.12,0.2
3997,31219,378770,Stett M.A.,1970,,-,-,-,8.190675,-,-,-,-,-,-,-,-,-,0.0,-,-,-,0.0,-,-,0.0,0.0,-,-,-,-,-,0.0,-,-,-,0.0,-,-,-,-,-,-,-,-,-,-,0.0,-,-,-,-,-,-,-,-,-,-,-,-,-,-,-,-,-,0.0,-,-,-,-,-,-,0.0,-,-,0.0,-,-,-,-,-,-,-,0.0,-,-,-,-,-,-,-,-,-,-,-,0.0,-,-,-,-,-,-,,-,0.0,-,-,-,-,-,-,-,-,-,-,38.35035,-,-,-,-,-,-,-,-,-,-,-,-,-,-,-,-,0.0,-,-,-,0.0,-,-,-,-,8.190675,-,-,-,100.0,-,-,-,-,-,-,-,-,-,-,53.45898,-,-,-,-,-,-,-,-,-,0.0,-,-,-,-,-,0.0,-,-,-,-,0.0,-,-,-,-,-,-,-,-,-,-,-,0.0,-,-,-,-,-,-,-,-,0.0,-,-,-,0.0,70.3,29.29,0.2
3998,31242,378870,Krstic V.V.,1981,,-,-,-,4.684442,-,-,-,-,-,-,-,-,-,0.0,-,-,-,0.0,-,-,0.0,0.0,-,-,-,-,-,0.0,-,-,-,0.0,-,-,-,-,-,-,-,-,-,-,0.0,-,-,-,-,-,-,-,-,-,-,-,-,-,-,-,-,-,0.0,-,-,-,-,-,-,0.0,-,-,0.0,-,-,-,-,-,-,-,0.0,-,-,-,-,-,-,-,-,-,-,-,9.990157,-,-,-,-,-,-,,-,0.0,-,-,-,-,-,-,-,-,-,-,35.6419,-,-,-,-,-,-,-,-,-,-,-,-,-,-,-,-,0.0,-,-,-,0.0,-,-,-,-,4.684442,-,-,-,100.0,-,-,-,-,-,-,-,-,-,-,49.68351,-,-,-,-,-,-,-,-,-,0.0,-,-,-,-,-,0.0,-,-,-,-,0.0,-,-,-,-,-,-,-,-,-,-,-,0.0,-,-,-,-,-,-,-,-,0.0,-,-,-,0.0,68.9,28.7,0.2
3999,31242,378871,Krstic V.V.,1981,,-,-,-,9.512559,-,-,-,-,-,-,-,-,-,0.0,-,-,-,0.0,-,-,0.0,0.0,-,-,-,-,-,0.0,-,-,-,0.0,-,-,-,-,-,-,-,-,-,-,0.0,-,-,-,-,-,-,-,-,-,-,-,-,-,-,-,-,-,0.0,-,-,-,-,-,-,0.0,-,-,0.0,-,-,-,-,-,-,-,0.0,-,-,-,-,-,-,-,-,-,-,-,0.0,-,-,-,-,-,-,,-,0.0,-,-,-,-,-,-,-,-,-,-,31.29815,-,-,-,-,-,-,-,-,-,-,-,-,-,-,-,-,0.0,-,-,-,0.0,-,-,-,-,9.512559,-,-,-,100.0,-,-,-,-,-,-,-,-,-,-,59.18929,-,-,-,-,-,-,-,-,-,0.0,-,-,-,-,-,0.0,-,-,-,-,0.0,-,-,-,-,-,-,-,-,-,-,-,0.0,-,-,-,-,-,-,-,-,0.0,-,-,-,0.0,68.4,28.5,0.2
4000,31242,378872,Krstic V.V.,1981,,-,-,-,0.0,-,-,-,-,-,-,-,-,-,0.0,-,-,-,0.0,-,-,0.0,0.0,-,-,-,-,-,0.0,-,-,-,0.0,-,-,-,-,-,-,-,-,-,-,0.0,-,-,-,-,-,-,-,-,-,-,-,-,-,-,-,-,-,0.0,-,-,-,-,-,-,0.0,-,-,0.0,-,-,-,-,-,-,-,0.0,-,-,-,-,-,-,-,-,-,-,-,24.76707,-,-,-,-,-,-,,-,0.0,-,-,-,-,-,-,-,-,-,-,13.64657,-,-,-,-,-,-,-,-,-,-,-,-,-,-,-,-,0.0,-,-,-,0.0,-,-,-,-,0.0,-,-,-,100.0,-,-,-,-,-,-,-,-,-,-,61.58636,-,-,-,-,-,-,-,-,-,0.0,-,-,-,-,-,0.0,-,-,-,-,0.0,-,-,-,-,-,-,-,-,-,-,-,0.0,-,-,-,-,-,-,-,-,0.0,-,-,-,0.0,68.9,28.7,0.2
4001,31272,393035,Annapurna K.,1994,,-,-,-,0.0,-,-,-,-,-,-,-,-,-,0.0,-,-,-,0.0,-,-,0.0,0.0,-,-,-,-,-,0.0,-,-,-,0.0,-,-,-,-,-,-,-,-,-,-,0.0,-,-,-,-,-,-,-,-,-,-,-,-,-,-,-,-,-,0.0,-,-,-,-,-,-,50.0,-,-,0.0,-,-,-,-,-,-,-,0.0,-,-,-,-,-,-,-,-,-,-,-,0.0,-,-,-,-,-,-,,-,0.0,-,-,-,-,-,-,-,-,-,-,0.0,-,-,-,-,-,-,-,-,0.1,-,-,-,-,-,-,-,0.0,-,-,-,0.0,-,-,-,-,0.1,-,-,-,100.0,-,-,-,-,-,-,-,-,-,-,0.0,-,-,-,-,-,-,-,-,-,0.0,-,-,-,-,-,0.0,-,-,-,-,0.0,-,-,-,-,-,-,-,-,-,49.9,-,0.0,-,-,-,-,-,-,-,-,0.0,-,-,-,0.0,474.0,186.3,0.27
4002,31272,393036,Annapurna K.,1994,,-,-,-,0.0,-,-,-,-,-,-,-,-,-,0.0,-,-,-,0.0,-,-,0.0,0.0,-,-,-,-,-,0.0,-,-,-,0.0,-,-,-,-,-,-,-,-,-,-,0.0,-,-,-,-,-,-,-,-,-,-,-,-,-,-,-,-,-,0.0,-,-,-,-,-,-,0.0,-,-,0.0,-,-,-,-,-,-,-,0.0,-,-,-,-,-,-,-,-,-,-,-,0.0,-,-,-,-,-,-,,-,0.0,-,-,-,-,-,-,-,-,-,-,0.0,-,-,-,-,-,-,-,-,0.1,-,-,-,-,-,-,-,0.0,-,-,-,0.0,-,-,-,-,0.1,-,-,-,100.0,-,-,-,-,-,-,-,-,-,-,0.0,-,-,-,-,-,-,-,-,-,0.0,-,-,-,-,-,50.0,-,-,-,-,0.0,-,-,-,-,-,-,-,-,-,49.9,-,0.0,-,-,-,-,-,-,-,-,0.0,-,-,-,0.0,712.0,278.0,0.28
4003,31272,393037,Annapurna K.,1994,,-,-,-,0.0,-,-,-,-,-,-,-,-,-,0.0,-,-,-,0.0,-,-,0.0,0.0,-,-,-,-,-,0.0,-,-,-,0.0,-,-,-,-,-,-,-,-,-,-,0.0,-,-,-,-,-,-,-,-,-,-,-,-,-,-,-,-,-,0.0,-,-,-,-,-,-,25.0,-,-,0.0,-,-,-,-,-,-,-,0.0,-,-,-,-,-,-,-,-,-,-,-,0.0,-,-,-,-,-,-,,-,0.0,-,-,-,-,-,-,-,-,-,-,0.0,-,-,-,-,-,-,-,-,0.1,-,-,-,-,-,-,-,0.0,-,-,-,0.0,-,-,-,-,0.1,-,-,-,100.0,-,-,-,-,-,-,-,-,-,-,0.0,-,-,-,-,-,-,-,-,-,0.0,-,-,-,-,-,25.0,-,-,-,-,0.0,-,-,-,-,-,-,-,-,-,49.9,-,0.0,-,-,-,-,-,-,-,-,0.0,-,-,-,0.0,607.0,236.2,0.29
4004,31272,393038,Annapurna K.,1994,,-,-,-,0.0,-,-,-,-,-,-,-,-,-,0.0,-,-,-,0.0,-,-,0.0,0.0,-,-,-,-,-,0.0,-,-,-,0.0,-,-,-,-,-,-,-,-,-,-,0.0,-,-,-,-,-,-,-,-,-,-,-,-,-,-,-,-,-,0.0,-,-,-,-,-,-,30.0,-,-,0.0,-,-,-,-,-,-,-,0.0,-,-,-,-,-,-,-,-,-,-,-,20.0,-,-,-,-,-,-,,-,0.0,-,-,-,-,-,-,-,-,-,-,0.0,-,-,-,-,-,-,-,-,0.1,-,-,-,-,-,-,-,0.0,-,-,-,0.0,-,-,-,-,0.1,-,-,-,100.0,-,-,-,-,-,-,-,-,-,-,0.0,-,-,-,-,-,-,-,-,-,0.0,-,-,-,-,-,0.0,-,-,-,-,0.0,-,-,-,-,-,-,-,-,-,49.9,-,0.0,-,-,-,-,-,-,-,-,0.0,-,-,-,0.0,352.0,144.8,0.22
4005,31272,393039,Annapurna K.,1994,,-,-,-,0.0,-,-,-,-,-,-,-,-,-,0.0,-,-,-,0.0,-,-,0.0,0.0,-,-,-,-,-,0.0,-,-,-,0.0,-,-,-,-,-,-,-,-,-,-,0.0,-,-,-,-,-,-,-,-,-,-,-,-,-,-,-,-,-,0.0,-,-,-,-,-,-,30.0,-,-,0.0,-,-,-,-,-,-,-,0.0,-,-,-,-,-,-,-,-,-,-,-,0.0,-,-,-,-,-,-,,-,0.0,-,-,-,-,-,-,-,-,-,-,20.0,-,-,-,-,-,-,-,-,0.1,-,-,-,-,-,-,-,0.0,-,-,-,0.0,-,-,-,-,0.1,-,-,-,100.0,-,-,-,-,-,-,-,-,-,-,0.0,-,-,-,-,-,-,-,-,-,0.0,-,-,-,-,-,0.0,-,-,-,-,0.0,-,-,-,-,-,-,-,-,-,49.9,-,0.0,-,-,-,-,-,-,-,-,0.0,-,-,-,0.0,413.0,166.7,0.24
4006,31272,393040,Annapurna K.,1994,,-,-,-,0.0,-,-,-,-,-,-,-,-,-,0.0,-,-,-,0.0,-,-,0.0,0.0,-,-,-,-,-,0.0,-,-,-,0.0,-,-,-,-,-,-,-,-,-,-,0.0,-,-,-,-,-,-,-,-,-,-,-,-,-,-,-,-,-,0.0,-,-,-,-,-,-,30.0,-,-,0.0,-,-,-,-,-,-,-,0.0,-,-,-,-,-,-,-,-,-,-,-,10.0,-,-,-,-,-,-,,-,0.0,-,-,-,-,-,-,-,-,-,-,10.0,-,-,-,-,-,-,-,-,0.1,-,-,-,-,-,-,-,0.0,-,-,-,0.0,-,-,-,-,0.1,-,-,-,100.0,-,-,-,-,-,-,-,-,-,-,0.0,-,-,-,-,-,-,-,-,-,0.0,-,-,-,-,-,0.0,-,-,-,-,0.0,-,-,-,-,-,-,-,-,-,49.9,-,0.0,-,-,-,-,-,-,-,-,0.0,-,-,-,0.0,381.0,151.2,0.21
4007,31272,393041,Annapurna K.,1994,,-,-,-,0.0,-,-,-,-,-,-,-,-,-,0.0,-,-,-,0.0,-,-,0.0,0.0,-,-,-,-,-,0.0,-,-,-,0.0,-,-,-,-,-,-,-,-,-,-,0.0,-,-,-,-,-,-,-,-,-,-,-,-,-,-,-,-,-,0.0,-,-,-,-,-,-,0.0,-,-,0.0,-,-,-,-,-,-,-,0.0,-,-,-,-,-,-,-,-,-,-,-,20.0,-,-,-,-,-,-,,-,0.0,-,-,-,-,-,-,-,-,-,-,0.0,-,-,-,-,-,-,-,-,0.1,-,-,-,-,-,-,-,0.0,-,-,-,0.0,-,-,-,-,0.1,-,-,-,100.0,-,-,-,-,-,-,-,-,-,-,0.0,-,-,-,-,-,-,-,-,-,0.0,-,-,-,-,-,30.0,-,-,-,-,0.0,-,-,-,-,-,-,-,-,-,49.9,-,0.0,-,-,-,-,-,-,-,-,0.0,-,-,-,0.0,465.0,180.3,0.29
4008,31272,393042,Annapurna K.,1994,,-,-,-,0.0,-,-,-,-,-,-,-,-,-,0.0,-,-,-,0.0,-,-,0.0,0.0,-,-,-,-,-,0.0,-,-,-,0.0,-,-,-,-,-,-,-,-,-,-,0.0,-,-,-,-,-,-,-,-,-,-,-,-,-,-,-,-,-,0.0,-,-,-,-,-,-,0.0,-,-,0.0,-,-,-,-,-,-,-,0.0,-,-,-,-,-,-,-,-,-,-,-,0.0,-,-,-,-,-,-,,-,0.0,-,-,-,-,-,-,-,-,-,-,20.0,-,-,-,-,-,-,-,-,0.1,-,-,-,-,-,-,-,0.0,-,-,-,0.0,-,-,-,-,0.1,-,-,-,100.0,-,-,-,-,-,-,-,-,-,-,0.0,-,-,-,-,-,-,-,-,-,0.0,-,-,-,-,-,30.0,-,-,-,-,0.0,-,-,-,-,-,-,-,-,-,49.9,-,0.0,-,-,-,-,-,-,-,-,0.0,-,-,-,0.0,614.0,251.0,0.22
4009,31272,393043,Annapurna K.,1994,,-,-,-,0.0,-,-,-,-,-,-,-,-,-,0.0,-,-,-,0.0,-,-,0.0,0.0,-,-,-,-,-,0.0,-,-,-,0.0,-,-,-,-,-,-,-,-,-,-,0.0,-,-,-,-,-,-,-,-,-,-,-,-,-,-,-,-,-,0.0,-,-,-,-,-,-,0.0,-,-,0.0,-,-,-,-,-,-,-,0.0,-,-,-,-,-,-,-,-,-,-,-,10.0,-,-,-,-,-,-,,-,0.0,-,-,-,-,-,-,-,-,-,-,10.0,-,-,-,-,-,-,-,-,0.1,-,-,-,-,-,-,-,0.0,-,-,-,0.0,-,-,-,-,0.1,-,-,-,100.0,-,-,-,-,-,-,-,-,-,-,0.0,-,-,-,-,-,-,-,-,-,0.0,-,-,-,-,-,30.0,-,-,-,-,0.0,-,-,-,-,-,-,-,-,-,49.9,-,0.0,-,-,-,-,-,-,-,-,0.0,-,-,-,0.0,524.0,209.3,0.25
4010,31319,393385,Okafor I.C.I.,1982,,-,-,-,0.0,-,-,-,-,-,-,-,-,-,17.49192,-,-,-,0.0,-,-,0.0,0.0,-,-,-,-,-,3.649983,-,-,-,0.0,-,-,-,-,-,-,-,-,-,-,0.0,-,-,-,-,-,-,-,-,-,-,-,-,-,-,-,-,-,0.0,-,-,-,-,-,-,0.0,-,-,0.0,-,-,-,-,-,-,-,3.949544,-,-,-,-,-,-,-,-,-,-,-,0.0,-,-,-,-,-,-,,-,0.0,-,-,-,-,-,-,-,-,-,-,7.248745,-,-,-,-,-,-,-,-,-,-,-,-,-,-,-,-,0.0,-,-,-,0.0,-,-,-,-,17.49192,-,-,-,99.99999,-,-,-,-,-,-,-,-,-,-,57.41896,-,-,-,-,-,-,-,-,-,0.0,-,-,-,-,-,0.0,-,-,-,-,4.238437,-,-,-,-,-,-,-,-,-,-,-,0.0,-,-,-,-,-,-,-,-,6.002408,-,-,-,0.0,75.8,31.1,0.22
4011,31388,393466,Gaafar M.S.,2007,,-,-,-,0.0,-,-,-,-,-,-,-,-,-,8.79,-,-,-,0.0,-,-,0.0,0.0,-,-,-,-,-,0.0,-,-,-,0.0,-,-,-,-,-,-,-,-,-,-,0.0,-,-,-,-,-,-,-,-,-,-,-,-,-,-,-,-,-,0.0,-,-,-,-,-,-,0.0,-,-,0.0,-,-,-,-,-,-,-,0.0,-,-,-,-,-,-,-,-,-,-,-,0.0,-,-,-,-,-,-,,-,0.0,-,-,-,-,-,-,-,-,-,-,14.81,-,-,-,-,-,-,-,-,-,-,-,-,-,-,-,-,0.0,-,-,-,0.0,-,-,-,-,8.79,-,-,-,100.0,-,-,-,-,-,-,-,-,-,-,76.4,-,-,-,-,-,-,-,-,-,0.0,-,-,-,-,-,0.0,-,-,-,-,0.0,-,-,-,-,-,-,-,-,-,-,-,0.0,-,-,-,-,-,-,-,-,0.0,-,-,-,0.0,86.1,35.0,0.229
4012,31388,393467,Gaafar M.S.,2007,,-,-,-,0.0,-,-,-,-,-,-,-,-,-,8.763,-,-,-,0.0,-,-,0.0,0.0,-,-,-,-,-,0.0,-,-,-,0.0,-,-,-,-,-,-,-,-,-,-,0.0,-,-,-,-,-,-,-,0.319,-,-,-,-,-,-,-,-,-,0.0,-,-,-,-,-,-,0.0,-,-,0.0,-,-,-,-,-,-,-,0.0,-,-,-,-,-,-,-,-,-,-,-,0.0,-,-,-,-,-,-,,-,0.0,-,-,-,-,-,-,-,-,-,-,14.765,-,-,-,-,-,-,-,-,-,-,-,-,-,-,-,-,0.0,-,-,-,0.0,-,-,-,-,9.082,-,-,-,100.0,-,-,-,-,-,-,-,-,-,-,76.153,-,-,-,-,-,-,-,-,-,0.0,-,-,-,-,-,0.0,-,-,-,-,0.0,-,-,-,-,-,-,-,-,-,-,-,0.0,-,-,-,-,-,-,-,-,0.0,-,-,-,0.0,77.7,32.8,0.185
4013,31388,393468,Gaafar M.S.,2007,,-,-,-,0.0,-,-,-,-,-,-,-,-,-,8.734999,-,-,-,0.0,-,-,0.0,0.0,-,-,-,-,-,0.0,-,-,-,0.0,-,-,-,-,-,-,-,-,-,-,0.0,-,-,-,-,-,-,-,0.636,-,-,-,-,-,-,-,-,-,0.0,-,-,-,-,-,-,0.0,-,-,0.0,-,-,-,-,-,-,-,0.0,-,-,-,-,-,-,-,-,-,-,-,0.0,-,-,-,-,-,-,,-,0.0,-,-,-,-,-,-,-,-,-,-,14.718,-,-,-,-,-,-,-,-,-,-,-,-,-,-,-,-,0.0,-,-,-,0.0,-,-,-,-,9.370998,-,-,-,100.0,-,-,-,-,-,-,-,-,-,-,75.911,-,-,-,-,-,-,-,-,-,0.0,-,-,-,-,-,0.0,-,-,-,-,0.0,-,-,-,-,-,-,-,-,-,-,-,0.0,-,-,-,-,-,-,-,-,0.0,-,-,-,0.0,77.4,32.6,0.189
4014,31388,393469,Gaafar M.S.,2007,,-,-,-,0.0,-,-,-,-,-,-,-,-,-,8.710001,-,-,-,0.0,-,-,0.0,0.0,-,-,-,-,-,0.0,-,-,-,0.0,-,-,-,-,-,-,-,-,-,-,0.0,-,-,-,-,-,-,-,0.95,-,-,-,-,-,-,-,-,-,0.0,-,-,-,-,-,-,0.0,-,-,0.0,-,-,-,-,-,-,-,0.0,-,-,-,-,-,-,-,-,-,-,-,0.0,-,-,-,-,-,-,,-,0.0,-,-,-,-,-,-,-,-,-,-,14.67,-,-,-,-,-,-,-,-,-,-,-,-,-,-,-,-,0.0,-,-,-,0.0,-,-,-,-,9.660001,-,-,-,100.0,-,-,-,-,-,-,-,-,-,-,75.67001,-,-,-,-,-,-,-,-,-,0.0,-,-,-,-,-,0.0,-,-,-,-,0.0,-,-,-,-,-,-,-,-,-,-,-,0.0,-,-,-,-,-,-,-,-,0.0,-,-,-,0.0,77.6,32.4,0.198
4015,31388,393470,Gaafar M.S.,2007,,-,-,-,0.0,-,-,-,-,-,-,-,-,-,8.68,-,-,-,0.0,-,-,0.0,0.0,-,-,-,-,-,0.0,-,-,-,0.0,-,-,-,-,-,-,-,-,-,-,0.0,-,-,-,-,-,-,-,1.264,-,-,-,-,-,-,-,-,-,0.0,-,-,-,-,-,-,0.0,-,-,0.0,-,-,-,-,-,-,-,0.0,-,-,-,-,-,-,-,-,-,-,-,0.0,-,-,-,-,-,-,,-,0.0,-,-,-,-,-,-,-,-,-,-,14.625,-,-,-,-,-,-,-,-,-,-,-,-,-,-,-,-,0.0,-,-,-,0.0,-,-,-,-,9.944,-,-,-,100.0,-,-,-,-,-,-,-,-,-,-,75.431,-,-,-,-,-,-,-,-,-,0.0,-,-,-,-,-,0.0,-,-,-,-,0.0,-,-,-,-,-,-,-,-,-,-,-,0.0,-,-,-,-,-,-,-,-,0.0,-,-,-,0.0,78.6,32.7,0.203
4016,31394,393489,Abd El-Moneim A,2006,,-,-,-,25.4019,-,-,-,-,-,-,-,-,-,49.60267,-,-,-,0.0,-,-,0.0,0.0,-,-,-,-,-,0.0,-,-,-,0.0,-,-,-,-,-,-,-,-,-,-,0.0,-,-,-,-,-,-,-,-,-,-,-,-,-,-,-,-,-,0.0,-,-,-,-,-,-,0.0,-,-,0.0,-,-,-,-,-,-,-,0.0,-,-,-,-,-,-,-,-,-,-,-,0.0,-,-,-,-,-,-,,-,0.0,-,-,-,-,-,-,-,-,-,-,0.0,-,-,-,-,-,-,-,-,-,-,-,-,-,-,-,-,0.0,-,-,-,0.0,-,-,-,-,75.00458,-,-,-,100.0,-,-,-,-,-,-,-,-,-,-,0.0,-,-,-,-,-,-,-,-,-,24.99543,-,-,-,-,-,0.0,-,-,-,-,0.0,-,-,-,-,-,-,-,-,-,-,-,0.0,-,-,-,-,-,-,-,-,0.0,-,-,-,0.0,71.8,28.2,0.272
4017,31394,393490,Abd El-Moneim A,2006,,-,-,-,20.96023,-,-,-,-,-,-,-,-,-,40.92936,-,-,-,0.0,-,-,0.0,0.0,-,-,-,-,-,38.11041,-,-,-,0.0,-,-,-,-,-,-,-,-,-,-,0.0,-,-,-,-,-,-,-,-,-,-,-,-,-,-,-,-,-,0.0,-,-,-,-,-,-,0.0,-,-,0.0,-,-,-,-,-,-,-,0.0,-,-,-,-,-,-,-,-,-,-,-,0.0,-,-,-,-,-,-,,-,0.0,-,-,-,-,-,-,-,-,-,-,0.0,-,-,-,-,-,-,-,-,-,-,-,-,-,-,-,-,0.0,-,-,-,0.0,-,-,-,-,61.88959,-,-,-,100.0,-,-,-,-,-,-,-,-,-,-,0.0,-,-,-,-,-,-,-,-,-,0.0,-,-,-,-,-,0.0,-,-,-,-,0.0,-,-,-,-,-,-,-,-,-,-,-,0.0,-,-,-,-,-,-,-,-,0.0,-,-,-,0.0,82.0,31.3,0.308
4018,31394,393491,Abd El-Moneim A,2006,,-,-,-,18.23987,-,-,-,-,-,-,-,-,-,35.61726,-,-,-,0.0,-,-,0.0,0.0,-,-,-,-,-,0.0,-,-,-,0.0,-,-,-,-,-,-,-,-,-,-,0.0,-,-,-,-,-,-,-,-,-,-,-,-,-,-,-,-,-,0.0,-,-,-,-,-,-,0.0,-,-,0.0,-,-,-,-,-,-,-,0.0,-,-,-,-,-,-,-,-,-,-,-,0.0,-,-,-,-,-,-,,-,46.14287,-,-,-,-,-,-,-,-,-,-,0.0,-,-,-,-,-,-,-,-,-,-,-,-,-,-,-,-,0.0,-,-,-,0.0,-,-,-,-,53.85713,-,-,-,100.0,-,-,-,-,-,-,-,-,-,-,0.0,-,-,-,-,-,-,-,-,-,0.0,-,-,-,-,-,0.0,-,-,-,-,0.0,-,-,-,-,-,-,-,-,-,-,-,0.0,-,-,-,-,-,-,-,-,0.0,-,-,-,0.0,103.0,40.1,0.289
4019,31400,403620,Shimizu K.,2004,,-,-,-,0.0,-,-,-,-,-,-,-,-,-,0.0,-,-,-,0.0,-,-,0.0,0.0,-,-,-,-,-,0.0,-,-,-,0.0,-,-,-,-,-,-,-,-,-,-,0.0,-,-,-,-,-,-,-,-,-,-,-,-,-,-,-,-,-,0.0,-,-,-,-,-,-,0.0,-,-,0.0,-,-,-,-,-,-,-,2.155645,-,-,-,-,-,-,-,-,-,-,-,6.795303,-,-,-,-,-,-,609.0,-,0.0,-,-,-,-,-,-,-,-,-,-,14.74274,-,-,-,-,-,-,19.67,-,-,-,-,-,-,-,-,-,0.0,-,-,-,0.0,-,-,-,-,0.0,-,-,-,100.0,-,-,-,-,-,-,-,-,-,-,46.46772,-,-,-,-,-,-,-,-,-,0.0,-,-,-,-,-,0.0,-,-,-,-,10.16806,-,-,-,-,-,-,-,-,-,-,-,0.0,-,-,-,-,-,-,-,-,0.0,-,-,-,0.0,101.0,39.92,0.265
4020,31400,403621,Shimizu K.,2004,,-,-,-,0.0,-,-,-,-,-,-,-,-,-,0.0,-,-,-,0.0,-,-,0.0,0.0,-,-,-,-,-,0.0,-,-,-,0.0,-,-,-,-,-,-,-,-,-,-,0.0,-,-,-,-,-,-,-,-,-,-,-,-,-,-,-,-,-,0.0,-,-,-,-,-,-,0.0,-,-,0.0,-,-,-,-,-,-,-,12.88674,-,-,-,-,-,-,-,-,-,-,-,7.386043,-,-,-,-,-,-,623.0,-,0.0,-,-,-,-,-,-,-,-,-,-,3.560972,-,-,-,-,-,-,22.4,-,-,-,-,-,-,-,-,-,0.0,-,-,-,0.0,-,-,-,-,0.01892853,-,-,-,100.0,-,-,-,0.01893,-,-,-,-,-,-,44.07912,-,-,-,-,-,-,-,-,-,0.0,-,-,-,-,-,0.0,-,-,-,-,9.670507,-,-,-,-,-,-,-,-,-,-,-,0.0,-,-,-,-,-,-,-,-,0.0,-,-,-,0.0,94.0,37.0,0.27
4021,31400,403622,Shimizu K.,2004,,-,-,-,0.0,-,-,-,-,-,-,-,-,-,0.0,-,-,-,0.0,-,-,0.0,0.0,-,-,-,-,-,0.0,-,-,-,0.0,-,-,-,-,-,-,-,-,-,-,0.0,-,-,-,-,-,-,-,-,-,-,-,-,-,-,-,-,-,0.0,-,-,-,-,-,-,0.0,-,-,0.0,-,-,-,-,-,-,-,6.129733,-,-,-,-,-,-,-,-,-,-,-,19.32293,-,-,-,-,-,-,600.0,-,0.0,-,-,-,-,-,-,-,-,-,-,0.0,-,-,-,-,-,-,18.45,-,-,-,-,-,-,-,-,-,0.0,-,-,-,0.0,-,-,-,-,0.01650657,-,-,-,100.0,-,-,-,0.01651,-,-,-,-,-,-,46.44722,-,-,-,-,-,-,-,-,-,0.0,-,-,-,-,-,0.0,-,-,-,-,9.637873,-,-,-,-,-,-,-,-,-,-,-,0.0,-,-,-,-,-,-,-,-,0.0,-,-,-,0.0,101.0,40.99,0.232
4022,31400,403623,Shimizu K.,2004,,-,-,-,0.0,-,-,-,-,-,-,-,-,-,0.0,-,-,-,0.0,-,-,0.0,0.0,-,-,-,-,-,0.0,-,-,-,0.0,-,-,-,-,-,-,-,-,-,-,0.0,-,-,-,-,-,-,-,-,-,-,-,-,-,-,-,-,-,0.0,-,-,-,-,-,-,0.0,-,-,0.0,-,-,-,-,-,-,-,9.53001,-,-,-,-,-,-,-,-,-,-,-,10.01391,-,-,-,-,-,-,592.0,-,0.0,-,-,-,-,-,-,-,-,-,-,8.04654,-,-,-,-,-,-,17.99,-,-,-,-,-,-,-,-,-,0.0,-,-,-,0.0,-,-,-,-,0.01710872,-,-,-,100.0,-,-,-,0.01711,-,-,-,-,-,-,43.16141,-,-,-,-,-,-,-,-,-,0.0,-,-,-,-,-,0.0,-,-,-,-,11.23814,-,-,-,-,-,-,-,-,-,-,-,0.0,-,-,-,-,-,-,-,-,0.0,-,-,-,0.0,95.0,37.49,0.267
4023,31400,403624,Shimizu K.,2004,,-,-,-,0.0,-,-,-,-,-,-,-,-,-,0.0,-,-,-,0.0,-,-,0.0,0.0,-,-,-,-,-,0.0,-,-,-,0.0,-,-,-,-,-,-,-,-,-,-,0.0,-,-,-,-,-,-,-,-,-,-,-,-,-,-,-,-,-,0.0,-,-,-,-,-,-,0.0,-,-,0.0,-,-,-,-,-,-,-,5.766762,-,-,-,-,-,-,-,-,-,-,-,18.17873,-,-,-,-,-,-,596.0,-,0.0,-,-,-,-,-,-,-,-,-,-,0.0,-,-,-,-,-,-,14.95,-,-,-,-,-,-,-,-,-,0.0,-,-,-,0.0,-,-,-,-,0.03105828,-,-,-,100.0,-,-,-,0.03106,-,-,-,-,-,-,45.20364,-,-,-,-,-,-,-,-,-,0.0,-,-,-,-,-,0.0,-,-,-,-,15.86754,-,-,-,-,-,-,-,-,-,-,-,0.0,-,-,-,-,-,-,-,-,0.0,-,-,-,0.0,102.0,40.83,0.249
4024,31400,403625,Shimizu K.,2004,,-,-,-,0.0,-,-,-,-,-,-,-,-,-,0.0,-,-,-,0.0,-,-,0.0,0.0,-,-,-,-,-,0.0,-,-,-,0.0,-,-,-,-,-,-,-,-,-,-,0.0,-,-,-,-,-,-,-,-,-,-,-,-,-,-,-,-,-,0.0,-,-,-,-,-,-,0.0,-,-,0.0,-,-,-,-,-,-,-,2.776796,-,-,-,-,-,-,-,-,-,-,-,20.42454,-,-,-,-,-,-,590.0,-,0.0,-,-,-,-,-,-,-,-,-,-,1.406731,-,-,-,-,-,-,14.43,-,-,-,-,-,-,-,-,-,0.0,-,-,-,0.0,-,-,-,-,0.0,-,-,-,100.0,-,-,-,-,-,-,-,-,-,-,49.33704,-,-,-,-,-,-,-,-,-,0.0,-,-,-,-,-,0.0,-,-,-,-,10.915,-,-,-,-,-,-,-,-,-,-,-,0.0,-,-,-,-,-,-,-,-,0.0,-,-,-,0.7075613,101.0,39.98,0.263
4025,31400,403626,Shimizu K.,2004,,-,-,-,0.0,-,-,-,-,-,-,-,-,-,0.0,-,-,-,0.0,-,-,0.0,0.0,-,-,-,-,-,0.0,-,-,-,0.0,-,-,-,-,-,-,-,-,-,-,0.0,-,-,-,-,-,-,-,-,-,-,-,-,-,-,-,-,-,0.0,-,-,-,-,-,-,0.0,-,-,0.0,-,-,-,-,-,-,-,11.34927,-,-,-,-,-,-,-,-,-,-,-,15.33284,-,-,-,-,-,-,599.0,-,0.0,-,-,-,-,-,-,-,-,-,-,1.642732,-,-,-,-,-,-,19.53,-,-,-,-,-,-,-,-,-,0.0,-,-,-,0.0,-,-,-,-,0.0,-,-,-,100.0,-,-,-,-,-,-,-,-,-,-,40.66878,-,-,-,-,-,-,-,-,-,0.0,-,-,-,-,-,0.0,-,-,-,-,11.47154,-,-,-,-,-,-,-,-,-,-,-,0.0,-,-,-,-,-,-,-,-,0.0,-,-,-,0.0,96.0,38.99,0.231
4026,31400,403627,Shimizu K.,2004,,-,-,-,0.0,-,-,-,-,-,-,-,-,-,0.0,-,-,-,0.0,-,-,0.0,0.0,-,-,-,-,-,0.0,-,-,-,0.0,-,-,-,-,-,-,-,-,-,-,0.0,-,-,-,-,-,-,-,-,-,-,-,-,-,-,-,-,-,0.0,-,-,-,-,-,-,0.0,-,-,0.0,-,-,-,-,-,-,-,7.587444,-,-,-,-,-,-,-,-,-,-,-,14.35087,-,-,-,-,-,-,595.0,-,0.0,-,-,-,-,-,-,-,-,-,-,3.843816,-,-,-,-,-,-,16.1,-,-,-,-,-,-,-,-,-,0.0,-,-,-,0.0,-,-,-,-,0.0326912,-,-,-,99.99998,-,-,-,0.03269,-,-,-,-,-,-,42.82224,-,-,-,-,-,-,-,-,-,0.0,-,-,-,-,-,0.0,-,-,-,-,13.71933,-,-,-,-,-,-,-,-,-,-,-,0.0,-,-,-,-,-,-,-,-,0.0,-,-,-,1.546698,98.0,38.91,0.259
