Repository: jacobergzhou/Poisson-Ratio

File: Non_metal_07242019.csv (part 53 of 91)
Index,Code,Glass #,Author,Year,Trademark,glass_comp,Ag2O,AgI,Al,Al2O3,AlF3,AlN,As,As2O3,As2O5,As2S3,As2Se3,AsSe,B,B2O3,BaCl2,BaF2,BaO,BeF2,BeO,Bi2O3,BiCl3,Br,Ca,CaF2,CaO,Cd,CdCl2,CdF2,CdO,Ce2O3,CeF3,CeO2,Cl,Co3O4,CoO,Cr2O3,Cs2O,CsCl,CsF,Cu2O,CuO,Dy2O3,Er,Er2O3,ErF3,Eu,Eu2O3,EuF3,F,Fe,Fe2O3,FeO,Ga,Ga2O3,Ga2S3,Ga2Se3,GaF3,Gd2O3,GdF3,Ge,GeO2,GeS2,GeSe2,H2O,HfF4,HfO2,Hg,Ho2O3,I,InF3,K,K2O,K2S,K2SO4,KBr,KCl,KF,KHF2,La,La2O3,La2S3,LaF3,Li,Li2O,Li2S,Li2SO4,LiBr,LiCl,LiF,LiI,MgF2,MgO,Mn2O3,MnF2,MnO,MnO2,MoO2,MoO3,N,Na,Na2O,Na2S,Na2SO4,NaCl,NaF,NaPO3,Nb2O5,Nd,Nd2O3,NdF3,NH4NO3,NiO,O,OH,P,P2O5,Pb,PbCl2,PbF2,PbO,PdO,Pr2O3,Pr6O11,PrF3,Rb2O,RbF,Rh2O3,RuO2,S,Sb,Sb2O3,Sb2S3,Sc2O3,Se,Si,Si3N4,SiC,SiO2,Sm2O3,Sn,SnO,SnO2,SO2,SO3,Sr,SrCl2,SrF2,SrO,Ta2O3,Ta2O5,Tb2O3,TbF3,Te,TeO2,Th,ThF4,ThO2,TiO2,Tl,Tl2O,Tl2Se,TlSe,Tm2O3,U,U3O8,UO2,V,V2O5,VO6,WO3,Y,Y2O3,Yb2O3,YbF3,YF3,ZnCl2,ZnF2,ZnO,ZnSO4,ZrF4,ZrO2,Young's modulus E (GPa),Shear modulus G (GPa),Poisson's ratio v
# 3267,1572,9725,Harsell W.B.,1966,nan,(Na2O)25.01318 (SiO2)74.98682 ,0.0,0,0.0,0.0,0.0,0.0,0.0,0.0,0.0,0,0,0,0.0,0.0,0,0.0,0.0,0.0,0.0,0.0,0.0,0,0.0,0.0,0.0,0.0,0,0,0.0,0.0,0,0.0,0.0,0.0,0.0,0.0,0.0,0,0.0,0.0,0.0,0.0,0.0,0.0,0,0.0,0.0,0,0.0,0.0,0.0,0.0,0.0,0.0,0,0,0,0.0,0,0.0,0.0,0,0,0.0,0,0.0,0.0,0.0,0,0.0,0.0,0.0,0,0,0.0,0.0,0,0.0,0.0,0.0,0,0.0,0.0,0.0,0,0,0,0.0,0.0,0,0.0,0.0,0.0,0,0.0,0.0,0.0,0.0,0.0,0.0,25.01318,0.0,0.0,0.0,0.0,0.0,0.0,0.0,0.0,0.0,0.0,0.0,0.0,0.0,0.0,0.0,0.0,0.0,0.0,0.0,0.0,0.0,0.0,0,0.0,0.0,0.0,0.0,0.0,0.0,0.0,0,0.0,0.0,0.0,0.0,0.0,74.98682,0.0,0,0.0,0.0,0.0,0.0,0.0,0,0.0,0.0,0.0,0.0,0.0,0,0.0,0.0,0.0,0.0,0,0.0,0.0,0.0,0,0,0,0.0,0.0,0.0,0.0,0.0,0.0,0.0,0.0,0.0,0.0,0.0,0.0,0.0,0.0,0.0,0,0.0,0.0,60.5,24.35,0.242
# 3268,2027,9464,Shaw R.R.,1971,nan,(Li2O)30.0 (SiO2)70.0 ,0.0,0,0.0,0.0,0.0,0.0,0.0,0.0,0.0,0,0,0,0.0,0.0,0,0.0,0.0,0.0,0.0,0.0,0.0,0,0.0,0.0,0.0,0.0,0,0,0.0,0.0,0,0.0,0.0,0.0,0.0,0.0,0.0,0,0.0,0.0,0.0,0.0,0.0,0.0,0,0.0,0.0,0,0.0,0.0,0.0,0.0,0.0,0.0,0,0,0,0.0,0,0.0,0.0,0,0,0.0,0,0.0,0.0,0.0,0,0.0,0.0,0.0,0,0,0.0,0.0,0,0.0,0.0,0.0,0,0.0,0.0,30.0,0,0,0,0.0,0.0,0,0.0,0.0,0.0,0,0.0,0.0,0.0,0.0,0.0,0.0,0.0,0.0,0.0,0.0,0.0,0.0,0.0,0.0,0.0,0.0,0.0,0.0,0.0,0.0,0.0,0.0,0.0,0.0,0.0,0.0,0.0,0.0,0.0,0,0.0,0.0,0.0,0.0,0.0,0.0,0.0,0,0.0,0.0,0.0,0.0,0.0,70.0,0.0,0,0.0,0.0,0.0,0.0,0.0,0,0.0,0.0,0.0,0.0,0.0,0,0.0,0.0,0.0,0.0,0,0.0,0.0,0.0,0,0,0,0.0,0.0,0.0,0.0,0.0,0.0,0.0,0.0,0.0,0.0,0.0,0.0,0.0,0.0,0.0,0,0.0,0.0,78.8,31.73,0.242
# 3269,2402,32841,Petrenko Yu.M.,1971,nan,(Fe2O3)7.5 (Na2O)20.0 (SiO2)72.5 ,0.0,0,0.0,0.0,0.0,0.0,0.0,0.0,0.0,0,0,0,0.0,0.0,0,0.0,0.0,0.0,0.0,0.0,0.0,0,0.0,0.0,0.0,0.0,0,0,0.0,0.0,0,0.0,0.0,0.0,0.0,0.0,0.0,0,0.0,0.0,0.0,0.0,0.0,0.0,0,0.0,0.0,0,0.0,0.0,7.5,0.0,0.0,0.0,0,0,0,0.0,0,0.0,0.0,0,0,0.0,0,0.0,0.0,0.0,0,0.0,0.0,0.0,0,0,0.0,0.0,0,0.0,0.0,0.0,0,0.0,0.0,0.0,0,0,0,0.0,0.0,0,0.0,0.0,0.0,0,0.0,0.0,0.0,0.0,0.0,0.0,20.0,0.0,0.0,0.0,0.0,0.0,0.0,0.0,0.0,0.0,0.0,0.0,0.0,0.0,0.0,0.0,0.0,0.0,0.0,0.0,0.0,0.0,0.0,0,0.0,0.0,0.0,0.0,0.0,0.0,0.0,0,0.0,0.0,0.0,0.0,0.0,72.5,0.0,0,0.0,0.0,0.0,0.0,0.0,0,0.0,0.0,0.0,0.0,0.0,0,0.0,0.0,0.0,0.0,0,0.0,0.0,0.0,0,0,0,0.0,0.0,0.0,0.0,0.0,0.0,0.0,0.0,0.0,0.0,0.0,0.0,0.0,0.0,0.0,0,0.0,0.0,65.5,26.38,0.242
# 3270,4206,50445,Molot V.A.,1992,nan,(Al2O3)25.9 (Li2O)12.6 (Na2O)12.6 (SiO2)48.9 ,0.0,0,0.0,25.9,0.0,0.0,0.0,0.0,0.0,0,0,0,0.0,0.0,0,0.0,0.0,0.0,0.0,0.0,0.0,0,0.0,0.0,0.0,0.0,0,0,0.0,0.0,0,0.0,0.0,0.0,0.0,0.0,0.0,0,0.0,0.0,0.0,0.0,0.0,0.0,0,0.0,0.0,0,0.0,0.0,0.0,0.0,0.0,0.0,0,0,0,0.0,0,0.0,0.0,0,0,0.0,0,0.0,0.0,0.0,0,0.0,0.0,0.0,0,0,0.0,0.0,0,0.0,0.0,0.0,0,0.0,0.0,12.6,0,0,0,0.0,0.0,0,0.0,0.0,0.0,0,0.0,0.0,0.0,0.0,0.0,0.0,12.6,0.0,0.0,0.0,0.0,0.0,0.0,0.0,0.0,0.0,0.0,0.0,0.0,0.0,0.0,0.0,0.0,0.0,0.0,0.0,0.0,0.0,0.0,0,0.0,0.0,0.0,0.0,0.0,0.0,0.0,0,0.0,0.0,0.0,0.0,0.0,48.9,0.0,0,0.0,0.0,0.0,0.0,0.0,0,0.0,0.0,0.0,0.0,0.0,0,0.0,0.0,0.0,0.0,0,0.0,0.0,0.0,0,0,0,0.0,0.0,0.0,0.0,0.0,0.0,0.0,0.0,0.0,0.0,0.0,0.0,0.0,0.0,0.0,0,0.0,0.0,87.3,35.0,0.242
# 3271,6053,93438,Stokowski S.E.,1981,nan,(Al2O3)2.466089296 (CaO)9.921830191 (CeO2)0.155400019 (Li2O)27.39282329 (Nd2O3)0.318000038 (SiO2)59.74585717 ,0.0,0,0.0,2.466089296,0.0,0.0,0.0,0.0,0.0,0,0,0,0.0,0.0,0,0.0,0.0,0.0,0.0,0.0,0.0,0,0.0,0.0,9.921830191,0.0,0,0,0.0,0.0,0,0.155400019,0.0,0.0,0.0,0.0,0.0,0,0.0,0.0,0.0,0.0,0.0,0.0,0,0.0,0.0,0,0.0,0.0,0.0,0.0,0.0,0.0,0,0,0,0.0,0,0.0,0.0,0,0,0.0,0,0.0,0.0,0.0,0,0.0,0.0,0.0,0,0,0.0,0.0,0,0.0,0.0,0.0,0,0.0,0.0,27.39282329,0,0,0,0.0,0.0,0,0.0,0.0,0.0,0,0.0,0.0,0.0,0.0,0.0,0.0,0.0,0.0,0.0,0.0,0.0,0.0,0.0,0.0,0.318000038,0.0,0.0,0.0,0.0,0.0,0.0,0.0,0.0,0.0,0.0,0.0,0.0,0.0,0.0,0,0.0,0.0,0.0,0.0,0.0,0.0,0.0,0,0.0,0.0,0.0,0.0,0.0,59.74585717,0.0,0,0.0,0.0,0.0,0.0,0.0,0,0.0,0.0,0.0,0.0,0.0,0,0.0,0.0,0.0,0.0,0,0.0,0.0,0.0,0,0,0,0.0,0.0,0.0,0.0,0.0,0.0,0.0,0.0,0.0,0.0,0.0,0.0,0.0,0.0,0.0,0,0.0,0.0,90.1,36.27,0.242
# 3272,6760,39933,Livshits V.Ya.,1990,nan,(B2O3)40.0 (Li2O)15.0 (Na2O)15.0 (P2O5)30.0 ,0.0,0,0.0,0.0,0.0,0.0,0.0,0.0,0.0,0,0,0,0.0,40.0,0,0.0,0.0,0.0,0.0,0.0,0.0,0,0.0,0.0,0.0,0.0,0,0,0.0,0.0,0,0.0,0.0,0.0,0.0,0.0,0.0,0,0.0,0.0,0.0,0.0,0.0,0.0,0,0.0,0.0,0,0.0,0.0,0.0,0.0,0.0,0.0,0,0,0,0.0,0,0.0,0.0,0,0,0.0,0,0.0,0.0,0.0,0,0.0,0.0,0.0,0,0,0.0,0.0,0,0.0,0.0,0.0,0,0.0,0.0,15.0,0,0,0,0.0,0.0,0,0.0,0.0,0.0,0,0.0,0.0,0.0,0.0,0.0,0.0,15.0,0.0,0.0,0.0,0.0,0.0,0.0,0.0,0.0,0.0,0.0,0.0,0.0,0.0,0.0,30.0,0.0,0.0,0.0,0.0,0.0,0.0,0.0,0,0.0,0.0,0.0,0.0,0.0,0.0,0.0,0,0.0,0.0,0.0,0.0,0.0,0.0,0.0,0,0.0,0.0,0.0,0.0,0.0,0,0.0,0.0,0.0,0.0,0.0,0,0.0,0.0,0.0,0.0,0,0.0,0.0,0.0,0,0,0,0.0,0.0,0.0,0.0,0.0,0.0,0.0,0.0,0.0,0.0,0.0,0.0,0.0,0.0,0.0,0,0.0,0.0,73.9,29.8,0.242
# 3273,6760,39938,Livshits V.Ya.,1990,nan,(B2O3)38.0 (K2O)2.0 (Li2O)14.0 (Na2O)14.0 (P2O5)30.0 (Ta2O5)2.0 ,0.0,0,0.0,0.0,0.0,0.0,0.0,0.0,0.0,0,0,0,0.0,38.0,0,0.0,0.0,0.0,0.0,0.0,0.0,0,0.0,0.0,0.0,0.0,0,0,0.0,0.0,0,0.0,0.0,0.0,0.0,0.0,0.0,0,0.0,0.0,0.0,0.0,0.0,0.0,0,0.0,0.0,0,0.0,0.0,0.0,0.0,0.0,0.0,0,0,0,0.0,0,0.0,0.0,0,0,0.0,0,0.0,0.0,0.0,0,0.0,0.0,2.0,0,0,0.0,0.0,0,0.0,0.0,0.0,0,0.0,0.0,14.0,0,0,0,0.0,0.0,0,0.0,0.0,0.0,0,0.0,0.0,0.0,0.0,0.0,0.0,14.0,0.0,0.0,0.0,0.0,0.0,0.0,0.0,0.0,0.0,0.0,0.0,0.0,0.0,0.0,30.0,0.0,0.0,0.0,0.0,0.0,0.0,0.0,0,0.0,0.0,0.0,0.0,0.0,0.0,0.0,0,0.0,0.0,0.0,0.0,0.0,0.0,0.0,0,0.0,0.0,0.0,0.0,0.0,0,0.0,0.0,0.0,2.0,0.0,0,0.0,0.0,0.0,0.0,0,0.0,0.0,0.0,0,0,0,0.0,0.0,0.0,0.0,0.0,0.0,0.0,0.0,0.0,0.0,0.0,0.0,0.0,0.0,0.0,0,0.0,0.0,75.3,30.3,0.242
# 3274,6773,51293,Bridge B.,1986,nan,(TeO2)95.0 (ZnCl2)5.0 ,0.0,0,0.0,0.0,0.0,0.0,0.0,0.0,0.0,0,0,0,0.0,0.0,0,0.0,0.0,0.0,0.0,0.0,0.0,0,0.0,0.0,0.0,0.0,0,0,0.0,0.0,0,0.0,0.0,0.0,0.0,0.0,0.0,0,0.0,0.0,0.0,0.0,0.0,0.0,0,0.0,0.0,0,0.0,0.0,0.0,0.0,0.0,0.0,0,0,0,0.0,0,0.0,0.0,0,0,0.0,0,0.0,0.0,0.0,0,0.0,0.0,0.0,0,0,0.0,0.0,0,0.0,0.0,0.0,0,0.0,0.0,0.0,0,0,0,0.0,0.0,0,0.0,0.0,0.0,0,0.0,0.0,0.0,0.0,0.0,0.0,0.0,0.0,0.0,0.0,0.0,0.0,0.0,0.0,0.0,0.0,0.0,0.0,0.0,0.0,0.0,0.0,0.0,0.0,0.0,0.0,0.0,0.0,0.0,0,0.0,0.0,0.0,0.0,0.0,0.0,0.0,0,0.0,0.0,0.0,0.0,0.0,0.0,0.0,0,0.0,0.0,0.0,0.0,0.0,0,0.0,0.0,0.0,0.0,0.0,0,0.0,95.0,0.0,0.0,0,0.0,0.0,0.0,0,0,0,0.0,0.0,0.0,0.0,0.0,0.0,0.0,0.0,0.0,0.0,0.0,0.0,5.0,0.0,0.0,0,0.0,0.0,47.0,18.93,0.242
# 3275,7079,121844,Butler B.P.,1996,nan,(Al2O3)13.32131882 (BaO)0.49146267 (CaO)10.9851885 (F)7.767034292999999 (Fe2O3)0.821803628 (K2O)0.739974467 (MgO)3.412069065 (Na2O)6.636259299999999 (PbO)0.039387754 (SiO2)55.16130355 (SrO)0.624197956 ,0.0,0,0.0,13.32131882,0.0,0.0,0.0,0.0,0.0,0,0,0,0.0,0.0,0,0.0,0.49146267,0.0,0.0,0.0,0.0,0,0.0,0.0,10.9851885,0.0,0,0,0.0,0.0,0,0.0,0.0,0.0,0.0,0.0,0.0,0,0.0,0.0,0.0,0.0,0.0,0.0,0,0.0,0.0,0,7.767034292999999,0.0,0.821803628,0.0,0.0,0.0,0,0,0,0.0,0,0.0,0.0,0,0,0.0,0,0.0,0.0,0.0,0,0.0,0.0,0.739974467,0,0,0.0,0.0,0,0.0,0.0,0.0,0,0.0,0.0,0.0,0,0,0,0.0,0.0,0,0.0,3.412069065,0.0,0,0.0,0.0,0.0,0.0,0.0,0.0,6.636259299999999,0.0,0.0,0.0,0.0,0.0,0.0,0.0,0.0,0.0,0.0,0.0,0.0,0.0,0.0,0.0,0.0,0.0,0.0,0.039387754,0.0,0.0,0.0,0,0.0,0.0,0.0,0.0,0.0,0.0,0.0,0,0.0,0.0,0.0,0.0,0.0,55.16130355,0.0,0,0.0,0.0,0.0,0.0,0.0,0,0.0,0.624197956,0.0,0.0,0.0,0,0.0,0.0,0.0,0.0,0,0.0,0.0,0.0,0,0,0,0.0,0.0,0.0,0.0,0.0,0.0,0.0,0.0,0.0,0.0,0.0,0.0,0.0,0.0,0.0,0,0.0,0.0,82.6,33.25,0.242
# 3276,7830,74161,Patel N.D.,1983,nan,(MoO3)33.0 (P2O5)67.0 ,0.0,0,0.0,0.0,0.0,0.0,0.0,0.0,0.0,0,0,0,0.0,0.0,0,0.0,0.0,0.0,0.0,0.0,0.0,0,0.0,0.0,0.0,0.0,0,0,0.0,0.0,0,0.0,0.0,0.0,0.0,0.0,0.0,0,0.0,0.0,0.0,0.0,0.0,0.0,0,0.0,0.0,0,0.0,0.0,0.0,0.0,0.0,0.0,0,0,0,0.0,0,0.0,0.0,0,0,0.0,0,0.0,0.0,0.0,0,0.0,0.0,0.0,0,0,0.0,0.0,0,0.0,0.0,0.0,0,0.0,0.0,0.0,0,0,0,0.0,0.0,0,0.0,0.0,0.0,0,0.0,0.0,0.0,33.0,0.0,0.0,0.0,0.0,0.0,0.0,0.0,0.0,0.0,0.0,0.0,0.0,0.0,0.0,0.0,0.0,0.0,67.0,0.0,0.0,0.0,0.0,0.0,0.0,0.0,0,0.0,0.0,0.0,0.0,0.0,0.0,0.0,0,0.0,0.0,0.0,0.0,0.0,0.0,0.0,0,0.0,0.0,0.0,0.0,0.0,0,0.0,0.0,0.0,0.0,0.0,0,0.0,0.0,0.0,0.0,0,0.0,0.0,0.0,0,0,0,0.0,0.0,0.0,0.0,0.0,0.0,0.0,0.0,0.0,0.0,0.0,0.0,0.0,0.0,0.0,0,0.0,0.0,40.7,16.4,0.242
# 3277,8583,59561,Senin H.B.,1994,nan,(Gd2O3)22.6 (P2O5)77.4 ,0.0,0,0.0,0.0,0.0,0.0,0.0,0.0,0.0,0,0,0,0.0,0.0,0,0.0,0.0,0.0,0.0,0.0,0.0,0,0.0,0.0,0.0,0.0,0,0,0.0,0.0,0,0.0,0.0,0.0,0.0,0.0,0.0,0,0.0,0.0,0.0,0.0,0.0,0.0,0,0.0,0.0,0,0.0,0.0,0.0,0.0,0.0,0.0,0,0,0,22.6,0,0.0,0.0,0,0,0.0,0,0.0,0.0,0.0,0,0.0,0.0,0.0,0,0,0.0,0.0,0,0.0,0.0,0.0,0,0.0,0.0,0.0,0,0,0,0.0,0.0,0,0.0,0.0,0.0,0,0.0,0.0,0.0,0.0,0.0,0.0,0.0,0.0,0.0,0.0,0.0,0.0,0.0,0.0,0.0,0.0,0.0,0.0,0.0,0.0,0.0,77.4,0.0,0.0,0.0,0.0,0.0,0.0,0.0,0,0.0,0.0,0.0,0.0,0.0,0.0,0.0,0,0.0,0.0,0.0,0.0,0.0,0.0,0.0,0,0.0,0.0,0.0,0.0,0.0,0,0.0,0.0,0.0,0.0,0.0,0,0.0,0.0,0.0,0.0,0,0.0,0.0,0.0,0,0,0,0.0,0.0,0.0,0.0,0.0,0.0,0.0,0.0,0.0,0.0,0.0,0.0,0.0,0.0,0.0,0,0.0,0.0,57.5,23.14,0.242
# 3278,11320,98747,Higazy A.A.,1985,nan,(Co3O4)7.14 (P2O5)92.86 ,0.0,0,0.0,0.0,0.0,0.0,0.0,0.0,0.0,0,0,0,0.0,0.0,0,0.0,0.0,0.0,0.0,0.0,0.0,0,0.0,0.0,0.0,0.0,0,0,0.0,0.0,0,0.0,0.0,7.14,0.0,0.0,0.0,0,0.0,0.0,0.0,0.0,0.0,0.0,0,0.0,0.0,0,0.0,0.0,0.0,0.0,0.0,0.0,0,0,0,0.0,0,0.0,0.0,0,0,0.0,0,0.0,0.0,0.0,0,0.0,0.0,0.0,0,0,0.0,0.0,0,0.0,0.0,0.0,0,0.0,0.0,0.0,0,0,0,0.0,0.0,0,0.0,0.0,0.0,0,0.0,0.0,0.0,0.0,0.0,0.0,0.0,0.0,0.0,0.0,0.0,0.0,0.0,0.0,0.0,0.0,0.0,0.0,0.0,0.0,0.0,92.86,0.0,0.0,0.0,0.0,0.0,0.0,0.0,0,0.0,0.0,0.0,0.0,0.0,0.0,0.0,0,0.0,0.0,0.0,0.0,0.0,0.0,0.0,0,0.0,0.0,0.0,0.0,0.0,0,0.0,0.0,0.0,0.0,0.0,0,0.0,0.0,0.0,0.0,0,0.0,0.0,0.0,0,0,0,0.0,0.0,0.0,0.0,0.0,0.0,0.0,0.0,0.0,0.0,0.0,0.0,0.0,0.0,0.0,0,0.0,0.0,51.9,20.9,0.242
# 3279,11648,76104,Hanada T.,1973,nan,(GeO2)87.5 (Na2O)12.5 ,0.0,0,0.0,0.0,0.0,0.0,0.0,0.0,0.0,0,0,0,0.0,0.0,0,0.0,0.0,0.0,0.0,0.0,0.0,0,0.0,0.0,0.0,0.0,0,0,0.0,0.0,0,0.0,0.0,0.0,0.0,0.0,0.0,0,0.0,0.0,0.0,0.0,0.0,0.0,0,0.0,0.0,0,0.0,0.0,0.0,0.0,0.0,0.0,0,0,0,0.0,0,0.0,87.5,0,0,0.0,0,0.0,0.0,0.0,0,0.0,0.0,0.0,0,0,0.0,0.0,0,0.0,0.0,0.0,0,0.0,0.0,0.0,0,0,0,0.0,0.0,0,0.0,0.0,0.0,0,0.0,0.0,0.0,0.0,0.0,0.0,12.5,0.0,0.0,0.0,0.0,0.0,0.0,0.0,0.0,0.0,0.0,0.0,0.0,0.0,0.0,0.0,0.0,0.0,0.0,0.0,0.0,0.0,0.0,0,0.0,0.0,0.0,0.0,0.0,0.0,0.0,0,0.0,0.0,0.0,0.0,0.0,0.0,0.0,0,0.0,0.0,0.0,0.0,0.0,0,0.0,0.0,0.0,0.0,0.0,0,0.0,0.0,0.0,0.0,0,0.0,0.0,0.0,0,0,0,0.0,0.0,0.0,0.0,0.0,0.0,0.0,0.0,0.0,0.0,0.0,0.0,0.0,0.0,0.0,0,0.0,0.0,65.1,26.22,0.242
# 3280,16472,158841,Livshits V.Ya.,1999,nan,(Na2O)25.0 (SiO2)57.0 (TiO2)15.0 (ZrO2)3.0 ,0.0,0,0.0,0.0,0.0,0.0,0.0,0.0,0.0,0,0,0,0.0,0.0,0,0.0,0.0,0.0,0.0,0.0,0.0,0,0.0,0.0,0.0,0.0,0,0,0.0,0.0,0,0.0,0.0,0.0,0.0,0.0,0.0,0,0.0,0.0,0.0,0.0,0.0,0.0,0,0.0,0.0,0,0.0,0.0,0.0,0.0,0.0,0.0,0,0,0,0.0,0,0.0,0.0,0,0,0.0,0,0.0,0.0,0.0,0,0.0,0.0,0.0,0,0,0.0,0.0,0,0.0,0.0,0.0,0,0.0,0.0,0.0,0,0,0,0.0,0.0,0,0.0,0.0,0.0,0,0.0,0.0,0.0,0.0,0.0,0.0,25.0,0.0,0.0,0.0,0.0,0.0,0.0,0.0,0.0,0.0,0.0,0.0,0.0,0.0,0.0,0.0,0.0,0.0,0.0,0.0,0.0,0.0,0.0,0,0.0,0.0,0.0,0.0,0.0,0.0,0.0,0,0.0,0.0,0.0,0.0,0.0,57.0,0.0,0,0.0,0.0,0.0,0.0,0.0,0,0.0,0.0,0.0,0.0,0.0,0,0.0,0.0,0.0,0.0,0,15.0,0.0,0.0,0,0,0,0.0,0.0,0.0,0.0,0.0,0.0,0.0,0.0,0.0,0.0,0.0,0.0,0.0,0.0,0.0,0,0.0,3.0,77.9,31.35,0.242
# 3281,24058,179477,Higazy A.A.,2001,nan,(Nd2O3)3.5560096010000004 (P2O5)48.2204102 (ZnO)48.2235802 ,0.0,0,0.0,0.0,0.0,0.0,0.0,0.0,0.0,0,0,0,0.0,0.0,0,0.0,0.0,0.0,0.0,0.0,0.0,0,0.0,0.0,0.0,0.0,0,0,0.0,0.0,0,0.0,0.0,0.0,0.0,0.0,0.0,0,0.0,0.0,0.0,0.0,0.0,0.0,0,0.0,0.0,0,0.0,0.0,0.0,0.0,0.0,0.0,0,0,0,0.0,0,0.0,0.0,0,0,0.0,0,0.0,0.0,0.0,0,0.0,0.0,0.0,0,0,0.0,0.0,0,0.0,0.0,0.0,0,0.0,0.0,0.0,0,0,0,0.0,0.0,0,0.0,0.0,0.0,0,0.0,0.0,0.0,0.0,0.0,0.0,0.0,0.0,0.0,0.0,0.0,0.0,0.0,0.0,3.5560096010000004,0.0,0.0,0.0,0.0,0.0,0.0,48.2204102,0.0,0.0,0.0,0.0,0.0,0.0,0.0,0,0.0,0.0,0.0,0.0,0.0,0.0,0.0,0,0.0,0.0,0.0,0.0,0.0,0.0,0.0,0,0.0,0.0,0.0,0.0,0.0,0,0.0,0.0,0.0,0.0,0.0,0,0.0,0.0,0.0,0.0,0,0.0,0.0,0.0,0,0,0,0.0,0.0,0.0,0.0,0.0,0.0,0.0,0.0,0.0,0.0,0.0,0.0,0.0,0.0,48.2235802,0,0.0,0.0,51.9,20.9,0.242
# 3282,24472,189873,Rajendran V.,1995,nan,(Li2O)36.18938 (SiO2)63.81061999999999 ,0.0,0,0.0,0.0,0.0,0.0,0.0,0.0,0.0,0,0,0,0.0,0.0,0,0.0,0.0,0.0,0.0,0.0,0.0,0,0.0,0.0,0.0,0.0,0,0,0.0,0.0,0,0.0,0.0,0.0,0.0,0.0,0.0,0,0.0,0.0,0.0,0.0,0.0,0.0,0,0.0,0.0,0,0.0,0.0,0.0,0.0,0.0,0.0,0,0,0,0.0,0,0.0,0.0,0,0,0.0,0,0.0,0.0,0.0,0,0.0,0.0,0.0,0,0,0.0,0.0,0,0.0,0.0,0.0,0,0.0,0.0,36.18938,0,0,0,0.0,0.0,0,0.0,0.0,0.0,0,0.0,0.0,0.0,0.0,0.0,0.0,0.0,0.0,0.0,0.0,0.0,0.0,0.0,0.0,0.0,0.0,0.0,0.0,0.0,0.0,0.0,0.0,0.0,0.0,0.0,0.0,0.0,0.0,0.0,0,0.0,0.0,0.0,0.0,0.0,0.0,0.0,0,0.0,0.0,0.0,0.0,0.0,63.81061999999999,0.0,0,0.0,0.0,0.0,0.0,0.0,0,0.0,0.0,0.0,0.0,0.0,0,0.0,0.0,0.0,0.0,0,0.0,0.0,0.0,0,0,0,0.0,0.0,0.0,0.0,0.0,0.0,0.0,0.0,0.0,0.0,0.0,0.0,0.0,0.0,0.0,0,0.0,0.0,32.9,13.24,0.242
# 3283,25936,197264,Hayden J.S.,1990,nan,(Al2O3)11.83951381 (As2O3)0.120100444 (K2O)12.30989555 (La2O3)0.36030133299999995 (Li2O)12.30989555 (Nd2O3)1.741006442 (P2O5)61.31928688 ,0.0,0,0.0,11.83951381,0.0,0.0,0.0,0.120100444,0.0,0,0,0,0.0,0.0,0,0.0,0.0,0.0,0.0,0.0,0.0,0,0.0,0.0,0.0,0.0,0,0,0.0,0.0,0,0.0,0.0,0.0,0.0,0.0,0.0,0,0.0,0.0,0.0,0.0,0.0,0.0,0,0.0,0.0,0,0.0,0.0,0.0,0.0,0.0,0.0,0,0,0,0.0,0,0.0,0.0,0,0,0.0,0,0.0,0.0,0.0,0,0.0,0.0,12.30989555,0,0,0.0,0.0,0,0.0,0.0,0.36030133299999995,0,0.0,0.0,12.30989555,0,0,0,0.0,0.0,0,0.0,0.0,0.0,0,0.0,0.0,0.0,0.0,0.0,0.0,0.0,0.0,0.0,0.0,0.0,0.0,0.0,0.0,1.741006442,0.0,0.0,0.0,0.0,0.0,0.0,61.31928688,0.0,0.0,0.0,0.0,0.0,0.0,0.0,0,0.0,0.0,0.0,0.0,0.0,0.0,0.0,0,0.0,0.0,0.0,0.0,0.0,0.0,0.0,0,0.0,0.0,0.0,0.0,0.0,0,0.0,0.0,0.0,0.0,0.0,0,0.0,0.0,0.0,0.0,0,0.0,0.0,0.0,0,0,0,0.0,0.0,0.0,0.0,0.0,0.0,0.0,0.0,0.0,0.0,0.0,0.0,0.0,0.0,0.0,0,0.0,0.0,62.0,24.95,0.242
# 3284,25936,197270,Hayden J.S.,1990,nan,(Al2O3)8.837919179 (As2O3)0.120099527 (La2O3)0.36029858 (Li2O)27.6147412 (Nd2O3)1.741993137 (P2O5)61.32494838 ,0.0,0,0.0,8.837919179,0.0,0.0,0.0,0.120099527,0.0,0,0,0,0.0,0.0,0,0.0,0.0,0.0,0.0,0.0,0.0,0,0.0,0.0,0.0,0.0,0,0,0.0,0.0,0,0.0,0.0,0.0,0.0,0.0,0.0,0,0.0,0.0,0.0,0.0,0.0,0.0,0,0.0,0.0,0,0.0,0.0,0.0,0.0,0.0,0.0,0,0,0,0.0,0,0.0,0.0,0,0,0.0,0,0.0,0.0,0.0,0,0.0,0.0,0.0,0,0,0.0,0.0,0,0.0,0.0,0.36029858,0,0.0,0.0,27.6147412,0,0,0,0.0,0.0,0,0.0,0.0,0.0,0,0.0,0.0,0.0,0.0,0.0,0.0,0.0,0.0,0.0,0.0,0.0,0.0,0.0,0.0,1.741993137,0.0,0.0,0.0,0.0,0.0,0.0,61.32494838,0.0,0.0,0.0,0.0,0.0,0.0,0.0,0,0.0,0.0,0.0,0.0,0.0,0.0,0.0,0,0.0,0.0,0.0,0.0,0.0,0.0,0.0,0,0.0,0.0,0.0,0.0,0.0,0,0.0,0.0,0.0,0.0,0.0,0,0.0,0.0,0.0,0.0,0,0.0,0.0,0.0,0,0,0,0.0,0.0,0.0,0.0,0.0,0.0,0.0,0.0,0.0,0.0,0.0,0.0,0.0,0.0,0.0,0,0.0,0.0,66.0,26.57,0.242
# 3285,27073,356812,Duddridge A.,2003,nan,(B2O3)17.21726322 (Fe2O3)7.257018215 (Li2O)9.559583995 (Na2O)9.749773472000001 (SiO2)56.2163611 ,0.0,0,0.0,0.0,0.0,0.0,0.0,0.0,0.0,0,0,0,0.0,17.21726322,0,0.0,0.0,0.0,0.0,0.0,0.0,0,0.0,0.0,0.0,0.0,0,0,0.0,0.0,0,0.0,0.0,0.0,0.0,0.0,0.0,0,0.0,0.0,0.0,0.0,0.0,0.0,0,0.0,0.0,0,0.0,0.0,7.257018215,0.0,0.0,0.0,0,0,0,0.0,0,0.0,0.0,0,0,0.0,0,0.0,0.0,0.0,0,0.0,0.0,0.0,0,0,0.0,0.0,0,0.0,0.0,0.0,0,0.0,0.0,9.559583995,0,0,0,0.0,0.0,0,0.0,0.0,0.0,0,0.0,0.0,0.0,0.0,0.0,0.0,9.749773472000001,0.0,0.0,0.0,0.0,0.0,0.0,0.0,0.0,0.0,0.0,0.0,0.0,0.0,0.0,0.0,0.0,0.0,0.0,0.0,0.0,0.0,0.0,0,0.0,0.0,0.0,0.0,0.0,0.0,0.0,0,0.0,0.0,0.0,0.0,0.0,56.2163611,0.0,0,0.0,0.0,0.0,0.0,0.0,0,0.0,0.0,0.0,0.0,0.0,0,0.0,0.0,0.0,0.0,0,0.0,0.0,0.0,0,0,0,0.0,0.0,0.0,0.0,0.0,0.0,0.0,0.0,0.0,0.0,0.0,0.0,0.0,0.0,0.0,0,0.0,0.0,85.1,34.25,0.242
# 3286,29116,382236,El0Mallawany R.,2006,nan,(TeO2)50.0 (TiO2)12.5 (V2O5)37.5 ,0.0,0,0.0,0.0,0.0,0.0,0.0,0.0,0.0,0,0,0,0.0,0.0,0,0.0,0.0,0.0,0.0,0.0,0.0,0,0.0,0.0,0.0,0.0,0,0,0.0,0.0,0,0.0,0.0,0.0,0.0,0.0,0.0,0,0.0,0.0,0.0,0.0,0.0,0.0,0,0.0,0.0,0,0.0,0.0,0.0,0.0,0.0,0.0,0,0,0,0.0,0,0.0,0.0,0,0,0.0,0,0.0,0.0,0.0,0,0.0,0.0,0.0,0,0,0.0,0.0,0,0.0,0.0,0.0,0,0.0,0.0,0.0,0,0,0,0.0,0.0,0,0.0,0.0,0.0,0,0.0,0.0,0.0,0.0,0.0,0.0,0.0,0.0,0.0,0.0,0.0,0.0,0.0,0.0,0.0,0.0,0.0,0.0,0.0,0.0,0.0,0.0,0.0,0.0,0.0,0.0,0.0,0.0,0.0,0,0.0,0.0,0.0,0.0,0.0,0.0,0.0,0,0.0,0.0,0.0,0.0,0.0,0.0,0.0,0,0.0,0.0,0.0,0.0,0.0,0,0.0,0.0,0.0,0.0,0.0,0,0.0,50.0,0.0,0.0,0,12.5,0.0,0.0,0,0,0,0.0,0.0,0.0,0.0,37.5,0.0,0.0,0.0,0.0,0.0,0.0,0.0,0.0,0.0,0.0,0,0.0,0.0,52.7,21.21,0.242
# 3287,30336,390453,Sidek H.A.A.,2004,nan,(MgO)46.42857 (P2O5)28.57143 (PbCl2)25.0 ,0.0,0,0.0,0.0,0.0,0.0,0.0,0.0,0.0,0,0,0,0.0,0.0,0,0.0,0.0,0.0,0.0,0.0,0.0,0,0.0,0.0,0.0,0.0,0,0,0.0,0.0,0,0.0,0.0,0.0,0.0,0.0,0.0,0,0.0,0.0,0.0,0.0,0.0,0.0,0,0.0,0.0,0,0.0,0.0,0.0,0.0,0.0,0.0,0,0,0,0.0,0,0.0,0.0,0,0,0.0,0,0.0,0.0,0.0,0,0.0,0.0,0.0,0,0,0.0,0.0,0,0.0,0.0,0.0,0,0.0,0.0,0.0,0,0,0,0.0,0.0,0,0.0,46.42857,0.0,0,0.0,0.0,0.0,0.0,0.0,0.0,0.0,0.0,0.0,0.0,0.0,0.0,0.0,0.0,0.0,0.0,0.0,0.0,0.0,0.0,0.0,28.57143,0.0,25.0,0.0,0.0,0.0,0.0,0.0,0,0.0,0.0,0.0,0.0,0.0,0.0,0.0,0,0.0,0.0,0.0,0.0,0.0,0.0,0.0,0,0.0,0.0,0.0,0.0,0.0,0,0.0,0.0,0.0,0.0,0.0,0,0.0,0.0,0.0,0.0,0,0.0,0.0,0.0,0,0,0,0.0,0.0,0.0,0.0,0.0,0.0,0.0,0.0,0.0,0.0,0.0,0.0,0.0,0.0,0.0,0,0.0,0.0,46.2,18.59,0.242
# 3288,31921,405134,Aitken B.G.,2007,nan,(Al2O3)16.20655147 (CaO)3.421384088 (La2O3)8.573037807 (SiO2)71.79902663 ,0.0,0,0.0,16.20655147,0.0,0.0,0.0,0.0,0.0,0,0,0,0.0,0.0,0,0.0,0.0,0.0,0.0,0.0,0.0,0,0.0,0.0,3.421384088,0.0,0,0,0.0,0.0,0,0.0,0.0,0.0,0.0,0.0,0.0,0,0.0,0.0,0.0,0.0,0.0,0.0,0,0.0,0.0,0,0.0,0.0,0.0,0.0,0.0,0.0,0,0,0,0.0,0,0.0,0.0,0,0,0.0,0,0.0,0.0,0.0,0,0.0,0.0,0.0,0,0,0.0,0.0,0,0.0,0.0,8.573037807,0,0.0,0.0,0.0,0,0,0,0.0,0.0,0,0.0,0.0,0.0,0,0.0,0.0,0.0,0.0,0.0,0.0,0.0,0.0,0.0,0.0,0.0,0.0,0.0,0.0,0.0,0.0,0.0,0.0,0.0,0.0,0.0,0.0,0.0,0.0,0.0,0.0,0.0,0.0,0.0,0,0.0,0.0,0.0,0.0,0.0,0.0,0.0,0,0.0,0.0,0.0,0.0,0.0,71.79902663,0.0,0,0.0,0.0,0.0,0.0,0.0,0,0.0,0.0,0.0,0.0,0.0,0,0.0,0.0,0.0,0.0,0,0.0,0.0,0.0,0,0,0,0.0,0.0,0.0,0.0,0.0,0.0,0.0,0.0,0.0,0.0,0.0,0.0,0.0,0.0,0.0,0,0.0,0.0,90.6,36.48,0.242
# 3289,33439,410564,Khafagy A.H.,2008,nan,(B2O3)15.0 (Li2O)10.0 (P2O5)15.0 (TeO2)60.0 ,0.0,0,0.0,0.0,0.0,0.0,0.0,0.0,0.0,0,0,0,0.0,15.0,0,0.0,0.0,0.0,0.0,0.0,0.0,0,0.0,0.0,0.0,0.0,0,0,0.0,0.0,0,0.0,0.0,0.0,0.0,0.0,0.0,0,0.0,0.0,0.0,0.0,0.0,0.0,0,0.0,0.0,0,0.0,0.0,0.0,0.0,0.0,0.0,0,0,0,0.0,0,0.0,0.0,0,0,0.0,0,0.0,0.0,0.0,0,0.0,0.0,0.0,0,0,0.0,0.0,0,0.0,0.0,0.0,0,0.0,0.0,10.0,0,0,0,0.0,0.0,0,0.0,0.0,0.0,0,0.0,0.0,0.0,0.0,0.0,0.0,0.0,0.0,0.0,0.0,0.0,0.0,0.0,0.0,0.0,0.0,0.0,0.0,0.0,0.0,0.0,15.0,0.0,0.0,0.0,0.0,0.0,0.0,0.0,0,0.0,0.0,0.0,0.0,0.0,0.0,0.0,0,0.0,0.0,0.0,0.0,0.0,0.0,0.0,0,0.0,0.0,0.0,0.0,0.0,0,0.0,0.0,0.0,0.0,0.0,0,0.0,60.0,0.0,0.0,0,0.0,0.0,0.0,0,0,0,0.0,0.0,0.0,0.0,0.0,0.0,0.0,0.0,0.0,0.0,0.0,0.0,0.0,0.0,0.0,0,0.0,0.0,50.5,20.3,0.242
# 3290,35409,425561,Yoshimoto M.,1987,nan,(BaO)11.2 (CaO)11.2 (Cr2O3)10.0 (MgO)22.5 (P2O5)45.1 ,0.0,0,0.0,0.0,0.0,0.0,0.0,0.0,0.0,0,0,0,0.0,0.0,0,0.0,11.2,0.0,0.0,0.0,0.0,0,0.0,0.0,11.2,0.0,0,0,0.0,0.0,0,0.0,0.0,0.0,0.0,10.0,0.0,0,0.0,0.0,0.0,0.0,0.0,0.0,0,0.0,0.0,0,0.0,0.0,0.0,0.0,0.0,0.0,0,0,0,0.0,0,0.0,0.0,0,0,0.0,0,0.0,0.0,0.0,0,0.0,0.0,0.0,0,0,0.0,0.0,0,0.0,0.0,0.0,0,0.0,0.0,0.0,0,0,0,0.0,0.0,0,0.0,22.5,0.0,0,0.0,0.0,0.0,0.0,0.0,0.0,0.0,0.0,0.0,0.0,0.0,0.0,0.0,0.0,0.0,0.0,0.0,0.0,0.0,0.0,0.0,45.1,0.0,0.0,0.0,0.0,0.0,0.0,0.0,0,0.0,0.0,0.0,0.0,0.0,0.0,0.0,0,0.0,0.0,0.0,0.0,0.0,0.0,0.0,0,0.0,0.0,0.0,0.0,0.0,0,0.0,0.0,0.0,0.0,0.0,0,0.0,0.0,0.0,0.0,0,0.0,0.0,0.0,0,0,0,0.0,0.0,0.0,0.0,0.0,0.0,0.0,0.0,0.0,0.0,0.0,0.0,0.0,0.0,0.0,0,0.0,0.0,88.3,35.6,0.242
# 3291,37832,447057,Kolberg U.,2009,nan,(Al2O3)13.63879068 (B2O3)7.460244372999999 (CaO)5.490247275 (Fe2O3)0.0028350000000000003 (MgO)8.056085402999999 (SiO2)65.34321327 (SnO2)0.008584 ,0.0,0,0.0,13.63879068,0.0,0.0,0.0,0.0,0.0,0,0,0,0.0,7.460244372999999,0,0.0,0.0,0.0,0.0,0.0,0.0,0,0.0,0.0,5.490247275,0.0,0,0,0.0,0.0,0,0.0,0.0,0.0,0.0,0.0,0.0,0,0.0,0.0,0.0,0.0,0.0,0.0,0,0.0,0.0,0,0.0,0.0,0.0028350000000000003,0.0,0.0,0.0,0,0,0,0.0,0,0.0,0.0,0,0,0.0,0,0.0,0.0,0.0,0,0.0,0.0,0.0,0,0,0.0,0.0,0,0.0,0.0,0.0,0,0.0,0.0,0.0,0,0,0,0.0,0.0,0,0.0,8.056085402999999,0.0,0,0.0,0.0,0.0,0.0,0.0,0.0,0.0,0.0,0.0,0.0,0.0,0.0,0.0,0.0,0.0,0.0,0.0,0.0,0.0,0.0,0.0,0.0,0.0,0.0,0.0,0.0,0.0,0.0,0.0,0,0.0,0.0,0.0,0.0,0.0,0.0,0.0,0,0.0,0.0,0.0,0.0,0.0,65.34321327,0.0,0,0.0,0.008584,0.0,0.0,0.0,0,0.0,0.0,0.0,0.0,0.0,0,0.0,0.0,0.0,0.0,0,0.0,0.0,0.0,0,0,0,0.0,0.0,0.0,0.0,0.0,0.0,0.0,0.0,0.0,0.0,0.0,0.0,0.0,0.0,0.0,0,0.0,0.0,81.6,32.85,0.242
# 3292,39402,465118,Hojamberdiev M.,2012,nan,(CaO)12.66228416 (HfO2)1.12499415 (Na2O)14.32074553 (SiO2)71.89197616 ,0.0,0,0.0,0.0,0.0,0.0,0.0,0.0,0.0,0,0,0,0.0,0.0,0,0.0,0.0,0.0,0.0,0.0,0.0,0,0.0,0.0,12.66228416,0.0,0,0,0.0,0.0,0,0.0,0.0,0.0,0.0,0.0,0.0,0,0.0,0.0,0.0,0.0,0.0,0.0,0,0.0,0.0,0,0.0,0.0,0.0,0.0,0.0,0.0,0,0,0,0.0,0,0.0,0.0,0,0,0.0,0,1.12499415,0.0,0.0,0,0.0,0.0,0.0,0,0,0.0,0.0,0,0.0,0.0,0.0,0,0.0,0.0,0.0,0,0,0,0.0,0.0,0,0.0,0.0,0.0,0,0.0,0.0,0.0,0.0,0.0,0.0,14.32074553,0.0,0.0,0.0,0.0,0.0,0.0,0.0,0.0,0.0,0.0,0.0,0.0,0.0,0.0,0.0,0.0,0.0,0.0,0.0,0.0,0.0,0.0,0,0.0,0.0,0.0,0.0,0.0,0.0,0.0,0,0.0,0.0,0.0,0.0,0.0,71.89197616,0.0,0,0.0,0.0,0.0,0.0,0.0,0,0.0,0.0,0.0,0.0,0.0,0,0.0,0.0,0.0,0.0,0,0.0,0.0,0.0,0,0,0,0.0,0.0,0.0,0.0,0.0,0.0,0.0,0.0,0.0,0.0,0.0,0.0,0.0,0.0,0.0,0,0.0,0.0,79.1,31.85,0.242
# 3293,40360,467695,Matori K.A.,2013,nan,(P2O5)80.0 (PbO)20.0 ,0.0,0,0.0,0.0,0.0,0.0,0.0,0.0,0.0,0,0,0,0.0,0.0,0,0.0,0.0,0.0,0.0,0.0,0.0,0,0.0,0.0,0.0,0.0,0,0,0.0,0.0,0,0.0,0.0,0.0,0.0,0.0,0.0,0,0.0,0.0,0.0,0.0,0.0,0.0,0,0.0,0.0,0,0.0,0.0,0.0,0.0,0.0,0.0,0,0,0,0.0,0,0.0,0.0,0,0,0.0,0,0.0,0.0,0.0,0,0.0,0.0,0.0,0,0,0.0,0.0,0,0.0,0.0,0.0,0,0.0,0.0,0.0,0,0,0,0.0,0.0,0,0.0,0.0,0.0,0,0.0,0.0,0.0,0.0,0.0,0.0,0.0,0.0,0.0,0.0,0.0,0.0,0.0,0.0,0.0,0.0,0.0,0.0,0.0,0.0,0.0,80.0,0.0,0.0,0.0,20.0,0.0,0.0,0.0,0,0.0,0.0,0.0,0.0,0.0,0.0,0.0,0,0.0,0.0,0.0,0.0,0.0,0.0,0.0,0,0.0,0.0,0.0,0.0,0.0,0,0.0,0.0,0.0,0.0,0.0,0,0.0,0.0,0.0,0.0,0,0.0,0.0,0.0,0,0,0,0.0,0.0,0.0,0.0,0.0,0.0,0.0,0.0,0.0,0.0,0.0,0.0,0.0,0.0,0.0,0,0.0,0.0,29.4,34.9,0.242
# 3294,40817,477461,Poor H.0R.B.,2013,nan,(Bi2O3)11.01321449 (Er2O3)0.22029989 (GeO2)66.07926696 (PbO)22.02641899 (Yb2O3)0.66079967 ,0.0,0,0.0,0.0,0.0,0.0,0.0,0.0,0.0,0,0,0,0.0,0.0,0,0.0,0.0,0.0,0.0,11.01321449,0.0,0,0.0,0.0,0.0,0.0,0,0,0.0,0.0,0,0.0,0.0,0.0,0.0,0.0,0.0,0,0.0,0.0,0.0,0.0,0.0,0.22029989,0,0.0,0.0,0,0.0,0.0,0.0,0.0,0.0,0.0,0,0,0,0.0,0,0.0,66.07926696,0,0,0.0,0,0.0,0.0,0.0,0,0.0,0.0,0.0,0,0,0.0,0.0,0,0.0,0.0,0.0,0,0.0,0.0,0.0,0,0,0,0.0,0.0,0,0.0,0.0,0.0,0,0.0,0.0,0.0,0.0,0.0,0.0,0.0,0.0,0.0,0.0,0.0,0.0,0.0,0.0,0.0,0.0,0.0,0.0,0.0,0.0,0.0,0.0,0.0,0.0,0.0,22.02641899,0.0,0.0,0.0,0,0.0,0.0,0.0,0.0,0.0,0.0,0.0,0,0.0,0.0,0.0,0.0,0.0,0.0,0.0,0,0.0,0.0,0.0,0.0,0.0,0,0.0,0.0,0.0,0.0,0.0,0,0.0,0.0,0.0,0.0,0,0.0,0.0,0.0,0,0,0,0.0,0.0,0.0,0.0,0.0,0.0,0.0,0.0,0.0,0.66079967,0.0,0.0,0.0,0.0,0.0,0,0.0,0.0,61.1,24.59,0.242
# 3295,40951,478471,Mauro J.C.,2013,nan,(Al2O3)7.320000854 (B2O3)16.22999968 (CaO)9.540000809 (MgO)2.5399999490000003 (SiO2)62.88999874 (SnO2)0.149999997 (SrO)1.3099999740000001 (ZrO2)0.02 ,0.0,0,0.0,7.320000854,0.0,0.0,0.0,0.0,0.0,0,0,0,0.0,16.22999968,0,0.0,0.0,0.0,0.0,0.0,0.0,0,0.0,0.0,9.540000809,0.0,0,0,0.0,0.0,0,0.0,0.0,0.0,0.0,0.0,0.0,0,0.0,0.0,0.0,0.0,0.0,0.0,0,0.0,0.0,0,0.0,0.0,0.0,0.0,0.0,0.0,0,0,0,0.0,0,0.0,0.0,0,0,0.0,0,0.0,0.0,0.0,0,0.0,0.0,0.0,0,0,0.0,0.0,0,0.0,0.0,0.0,0,0.0,0.0,0.0,0,0,0,0.0,0.0,0,0.0,2.5399999490000003,0.0,0,0.0,0.0,0.0,0.0,0.0,0.0,0.0,0.0,0.0,0.0,0.0,0.0,0.0,0.0,0.0,0.0,0.0,0.0,0.0,0.0,0.0,0.0,0.0,0.0,0.0,0.0,0.0,0.0,0.0,0,0.0,0.0,0.0,0.0,0.0,0.0,0.0,0,0.0,0.0,0.0,0.0,0.0,62.88999874,0.0,0,0.0,0.149999997,0.0,0.0,0.0,0,0.0,1.3099999740000001,0.0,0.0,0.0,0,0.0,0.0,0.0,0.0,0,0.0,0.0,0.0,0,0,0,0.0,0.0,0.0,0.0,0.0,0.0,0.0,0.0,0.0,0.0,0.0,0.0,0.0,0.0,0.0,0,0.0,0.02,68.8,27.71,0.242
# 3296,40951,478479,Mauro J.C.,2013,nan,(Al2O3)7.109289711000001 (B2O3)17.75822178 (CaO)9.389061939 (MgO)2.49975025 (SiO2)61.87381619 (SnO2)0.069990007 (SrO)1.289871129 (ZrO2)0.009999001 ,0.0,0,0.0,7.109289711000001,0.0,0.0,0.0,0.0,0.0,0,0,0,0.0,17.75822178,0,0.0,0.0,0.0,0.0,0.0,0.0,0,0.0,0.0,9.389061939,0.0,0,0,0.0,0.0,0,0.0,0.0,0.0,0.0,0.0,0.0,0,0.0,0.0,0.0,0.0,0.0,0.0,0,0.0,0.0,0,0.0,0.0,0.0,0.0,0.0,0.0,0,0,0,0.0,0,0.0,0.0,0,0,0.0,0,0.0,0.0,0.0,0,0.0,0.0,0.0,0,0,0.0,0.0,0,0.0,0.0,0.0,0,0.0,0.0,0.0,0,0,0,0.0,0.0,0,0.0,2.49975025,0.0,0,0.0,0.0,0.0,0.0,0.0,0.0,0.0,0.0,0.0,0.0,0.0,0.0,0.0,0.0,0.0,0.0,0.0,0.0,0.0,0.0,0.0,0.0,0.0,0.0,0.0,0.0,0.0,0.0,0.0,0,0.0,0.0,0.0,0.0,0.0,0.0,0.0,0,0.0,0.0,0.0,0.0,0.0,61.87381619,0.0,0,0.0,0.069990007,0.0,0.0,0.0,0,0.0,1.289871129,0.0,0.0,0.0,0,0.0,0.0,0.0,0.0,0,0.0,0.0,0.0,0,0,0,0.0,0.0,0.0,0.0,0.0,0.0,0.0,0.0,0.0,0.0,0.0,0.0,0.0,0.0,0.0,0,0.0,0.009999001,66.8,26.93,0.242
# 3297,40951,478485,Mauro J.C.,2013,nan,(Al2O3)7.349999147 (B2O3)15.77000032 (CaO)9.649999193 (MgO)3.620000072 (SiO2)63.24000127 (SnO2)0.07000000099999999 (SrO)0.29000000600000003 (ZrO2)0.009999999 ,0.0,0,0.0,7.349999147,0.0,0.0,0.0,0.0,0.0,0,0,0,0.0,15.77000032,0,0.0,0.0,0.0,0.0,0.0,0.0,0,0.0,0.0,9.649999193,0.0,0,0,0.0,0.0,0,0.0,0.0,0.0,0.0,0.0,0.0,0,0.0,0.0,0.0,0.0,0.0,0.0,0,0.0,0.0,0,0.0,0.0,0.0,0.0,0.0,0.0,0,0,0,0.0,0,0.0,0.0,0,0,0.0,0,0.0,0.0,0.0,0,0.0,0.0,0.0,0,0,0.0,0.0,0,0.0,0.0,0.0,0,0.0,0.0,0.0,0,0,0,0.0,0.0,0,0.0,3.620000072,0.0,0,0.0,0.0,0.0,0.0,0.0,0.0,0.0,0.0,0.0,0.0,0.0,0.0,0.0,0.0,0.0,0.0,0.0,0.0,0.0,0.0,0.0,0.0,0.0,0.0,0.0,0.0,0.0,0.0,0.0,0,0.0,0.0,0.0,0.0,0.0,0.0,0.0,0,0.0,0.0,0.0,0.0,0.0,63.24000127,0.0,0,0.0,0.07000000099999999,0.0,0.0,0.0,0,0.0,0.29000000600000003,0.0,0.0,0.0,0,0.0,0.0,0.0,0.0,0,0.0,0.0,0.0,0,0,0,0.0,0.0,0.0,0.0,0.0,0.0,0.0,0.0,0.0,0.0,0.0,0.0,0.0,0.0,0.0,0,0.0,0.009999999,68.3,27.53,0.242
# 3298,6300,72517,Field M.B.,1969,nan,(P2O5)50.0 (V2O5)50.0 ,0.0,0,0.0,0.0,0.0,0.0,0.0,0.0,0.0,0,0,0,0.0,0.0,0,0.0,0.0,0.0,0.0,0.0,0.0,0,0.0,0.0,0.0,0.0,0,0,0.0,0.0,0,0.0,0.0,0.0,0.0,0.0,0.0,0,0.0,0.0,0.0,0.0,0.0,0.0,0,0.0,0.0,0,0.0,0.0,0.0,0.0,0.0,0.0,0,0,0,0.0,0,0.0,0.0,0,0,0.0,0,0.0,0.0,0.0,0,0.0,0.0,0.0,0,0,0.0,0.0,0,0.0,0.0,0.0,0,0.0,0.0,0.0,0,0,0,0.0,0.0,0,0.0,0.0,0.0,0,0.0,0.0,0.0,0.0,0.0,0.0,0.0,0.0,0.0,0.0,0.0,0.0,0.0,0.0,0.0,0.0,0.0,0.0,0.0,0.0,0.0,50.0,0.0,0.0,0.0,0.0,0.0,0.0,0.0,0,0.0,0.0,0.0,0.0,0.0,0.0,0.0,0,0.0,0.0,0.0,0.0,0.0,0.0,0.0,0,0.0,0.0,0.0,0.0,0.0,0,0.0,0.0,0.0,0.0,0.0,0,0.0,0.0,0.0,0.0,0,0.0,0.0,0.0,0,0,0,0.0,0.0,0.0,0.0,50.0,0.0,0.0,0.0,0.0,0.0,0.0,0.0,0.0,0.0,0.0,0,0.0,0.0,52.9,21.3,0.2417841
# 3299,3861,143628,Takahashi K.,1983,nan,(B2O3)30.30303 (K2O)9.090910000000001 (SiO2)60.60606 ,0.0,0,0.0,0.0,0.0,0.0,0.0,0.0,0.0,0,0,0,0.0,30.30303,0,0.0,0.0,0.0,0.0,0.0,0.0,0,0.0,0.0,0.0,0.0,0,0,0.0,0.0,0,0.0,0.0,0.0,0.0,0.0,0.0,0,0.0,0.0,0.0,0.0,0.0,0.0,0,0.0,0.0,0,0.0,0.0,0.0,0.0,0.0,0.0,0,0,0,0.0,0,0.0,0.0,0,0,0.0,0,0.0,0.0,0.0,0,0.0,0.0,9.090910000000001,0,0,0.0,0.0,0,0.0,0.0,0.0,0,0.0,0.0,0.0,0,0,0,0.0,0.0,0,0.0,0.0,0.0,0,0.0,0.0,0.0,0.0,0.0,0.0,0.0,0.0,0.0,0.0,0.0,0.0,0.0,0.0,0.0,0.0,0.0,0.0,0.0,0.0,0.0,0.0,0.0,0.0,0.0,0.0,0.0,0.0,0.0,0,0.0,0.0,0.0,0.0,0.0,0.0,0.0,0,0.0,0.0,0.0,0.0,0.0,60.60606,0.0,0,0.0,0.0,0.0,0.0,0.0,0,0.0,0.0,0.0,0.0,0.0,0,0.0,0.0,0.0,0.0,0,0.0,0.0,0.0,0,0,0,0.0,0.0,0.0,0.0,0.0,0.0,0.0,0.0,0.0,0.0,0.0,0.0,0.0,0.0,0.0,0,0.0,0.0,48.6,19.57,0.2416964
# 3300,3861,12482,Takahashi K.,1983,nan,(B2O3)40.0 (K2O)20.0 (SiO2)40.0 ,0.0,0,0.0,0.0,0.0,0.0,0.0,0.0,0.0,0,0,0,0.0,40.0,0,0.0,0.0,0.0,0.0,0.0,0.0,0,0.0,0.0,0.0,0.0,0,0,0.0,0.0,0,0.0,0.0,0.0,0.0,0.0,0.0,0,0.0,0.0,0.0,0.0,0.0,0.0,0,0.0,0.0,0,0.0,0.0,0.0,0.0,0.0,0.0,0,0,0,0.0,0,0.0,0.0,0,0,0.0,0,0.0,0.0,0.0,0,0.0,0.0,20.0,0,0,0.0,0.0,0,0.0,0.0,0.0,0,0.0,0.0,0.0,0,0,0,0.0,0.0,0,0.0,0.0,0.0,0,0.0,0.0,0.0,0.0,0.0,0.0,0.0,0.0,0.0,0.0,0.0,0.0,0.0,0.0,0.0,0.0,0.0,0.0,0.0,0.0,0.0,0.0,0.0,0.0,0.0,0.0,0.0,0.0,0.0,0,0.0,0.0,0.0,0.0,0.0,0.0,0.0,0,0.0,0.0,0.0,0.0,0.0,40.0,0.0,0,0.0,0.0,0.0,0.0,0.0,0,0.0,0.0,0.0,0.0,0.0,0,0.0,0.0,0.0,0.0,0,0.0,0.0,0.0,0,0,0,0.0,0.0,0.0,0.0,0.0,0.0,0.0,0.0,0.0,0.0,0.0,0.0,0.0,0.0,0.0,0,0.0,0.0,55.9,22.51,0.24167039999999998
# 3301,4562,14671,Osaka A.,1986,nan,(GeO2)40.0 (Na2O)20.0 (SiO2)40.0 ,0.0,0,0.0,0.0,0.0,0.0,0.0,0.0,0.0,0,0,0,0.0,0.0,0,0.0,0.0,0.0,0.0,0.0,0.0,0,0.0,0.0,0.0,0.0,0,0,0.0,0.0,0,0.0,0.0,0.0,0.0,0.0,0.0,0,0.0,0.0,0.0,0.0,0.0,0.0,0,0.0,0.0,0,0.0,0.0,0.0,0.0,0.0,0.0,0,0,0,0.0,0,0.0,40.0,0,0,0.0,0,0.0,0.0,0.0,0,0.0,0.0,0.0,0,0,0.0,0.0,0,0.0,0.0,0.0,0,0.0,0.0,0.0,0,0,0,0.0,0.0,0,0.0,0.0,0.0,0,0.0,0.0,0.0,0.0,0.0,0.0,20.0,0.0,0.0,0.0,0.0,0.0,0.0,0.0,0.0,0.0,0.0,0.0,0.0,0.0,0.0,0.0,0.0,0.0,0.0,0.0,0.0,0.0,0.0,0,0.0,0.0,0.0,0.0,0.0,0.0,0.0,0,0.0,0.0,0.0,0.0,0.0,40.0,0.0,0,0.0,0.0,0.0,0.0,0.0,0,0.0,0.0,0.0,0.0,0.0,0,0.0,0.0,0.0,0.0,0,0.0,0.0,0.0,0,0,0,0.0,0.0,0.0,0.0,0.0,0.0,0.0,0.0,0.0,0.0,0.0,0.0,0.0,0.0,0.0,0,0.0,0.0,66.4,26.74,0.2415857
# 3302,26687,22282,LaCourse W.C.,1996,nan,(Al2O3)10.0 (CaO)7.0 (Na2O)18.0 (SiO2)65.0 ,0.0,0,0.0,10.0,0.0,0.0,0.0,0.0,0.0,0,0,0,0.0,0.0,0,0.0,0.0,0.0,0.0,0.0,0.0,0,0.0,0.0,7.0,0.0,0,0,0.0,0.0,0,0.0,0.0,0.0,0.0,0.0,0.0,0,0.0,0.0,0.0,0.0,0.0,0.0,0,0.0,0.0,0,0.0,0.0,0.0,0.0,0.0,0.0,0,0,0,0.0,0,0.0,0.0,0,0,0.0,0,0.0,0.0,0.0,0,0.0,0.0,0.0,0,0,0.0,0.0,0,0.0,0.0,0.0,0,0.0,0.0,0.0,0,0,0,0.0,0.0,0,0.0,0.0,0.0,0,0.0,0.0,0.0,0.0,0.0,0.0,18.0,0.0,0.0,0.0,0.0,0.0,0.0,0.0,0.0,0.0,0.0,0.0,0.0,0.0,0.0,0.0,0.0,0.0,0.0,0.0,0.0,0.0,0.0,0,0.0,0.0,0.0,0.0,0.0,0.0,0.0,0,0.0,0.0,0.0,0.0,0.0,65.0,0.0,0,0.0,0.0,0.0,0.0,0.0,0,0.0,0.0,0.0,0.0,0.0,0,0.0,0.0,0.0,0.0,0,0.0,0.0,0.0,0,0,0,0.0,0.0,0.0,0.0,0.0,0.0,0.0,0.0,0.0,0.0,0.0,0.0,0.0,0.0,0.0,0,0.0,0.0,72.0,29.0,0.24137929999999996
# 3303,39814,466175,Chenu S.,2012,nan,(Al2O3)5.51076068 (Na2O)31.0606471 (Nb2O5)12.62940111 (P2O5)26.05086467 (ZnO)24.74832643 ,0.0,0,0.0,5.51076068,0.0,0.0,0.0,0.0,0.0,0,0,0,0.0,0.0,0,0.0,0.0,0.0,0.0,0.0,0.0,0,0.0,0.0,0.0,0.0,0,0,0.0,0.0,0,0.0,0.0,0.0,0.0,0.0,0.0,0,0.0,0.0,0.0,0.0,0.0,0.0,0,0.0,0.0,0,0.0,0.0,0.0,0.0,0.0,0.0,0,0,0,0.0,0,0.0,0.0,0,0,0.0,0,0.0,0.0,0.0,0,0.0,0.0,0.0,0,0,0.0,0.0,0,0.0,0.0,0.0,0,0.0,0.0,0.0,0,0,0,0.0,0.0,0,0.0,0.0,0.0,0,0.0,0.0,0.0,0.0,0.0,0.0,31.0606471,0.0,0.0,0.0,0.0,0.0,12.62940111,0.0,0.0,0.0,0.0,0.0,0.0,0.0,0.0,26.05086467,0.0,0.0,0.0,0.0,0.0,0.0,0.0,0,0.0,0.0,0.0,0.0,0.0,0.0,0.0,0,0.0,0.0,0.0,0.0,0.0,0.0,0.0,0,0.0,0.0,0.0,0.0,0.0,0,0.0,0.0,0.0,0.0,0.0,0,0.0,0.0,0.0,0.0,0,0.0,0.0,0.0,0,0,0,0.0,0.0,0.0,0.0,0.0,0.0,0.0,0.0,0.0,0.0,0.0,0.0,0.0,0.0,24.74832643,0,0.0,0.0,72.0,29.0,0.24137929999999996
# 3304,40153,466949,Lin Chung0Chern,2012,nan,(CaO)19.48 (Na2O)19.69 (P2O5)3.55 (SiO2)57.28 ,0.0,0,0.0,0.0,0.0,0.0,0.0,0.0,0.0,0,0,0,0.0,0.0,0,0.0,0.0,0.0,0.0,0.0,0.0,0,0.0,0.0,19.48,0.0,0,0,0.0,0.0,0,0.0,0.0,0.0,0.0,0.0,0.0,0,0.0,0.0,0.0,0.0,0.0,0.0,0,0.0,0.0,0,0.0,0.0,0.0,0.0,0.0,0.0,0,0,0,0.0,0,0.0,0.0,0,0,0.0,0,0.0,0.0,0.0,0,0.0,0.0,0.0,0,0,0.0,0.0,0,0.0,0.0,0.0,0,0.0,0.0,0.0,0,0,0,0.0,0.0,0,0.0,0.0,0.0,0,0.0,0.0,0.0,0.0,0.0,0.0,19.69,0.0,0.0,0.0,0.0,0.0,0.0,0.0,0.0,0.0,0.0,0.0,0.0,0.0,0.0,3.55,0.0,0.0,0.0,0.0,0.0,0.0,0.0,0,0.0,0.0,0.0,0.0,0.0,0.0,0.0,0,0.0,0.0,0.0,0.0,0.0,57.28,0.0,0,0.0,0.0,0.0,0.0,0.0,0,0.0,0.0,0.0,0.0,0.0,0,0.0,0.0,0.0,0.0,0,0.0,0.0,0.0,0,0,0,0.0,0.0,0.0,0.0,0.0,0.0,0.0,0.0,0.0,0.0,0.0,0.0,0.0,0.0,0.0,0,0.0,0.0,72.0,29.0,0.24137929999999996
# 3305,16115,143903,Aleinikov F.K.,1967,nan,(CaO)14.28571143 (Na2O)14.28571143 (SiO2)71.42857714 ,0.0,0,0.0,0.0,0.0,0.0,0.0,0.0,0.0,0,0,0,0.0,0.0,0,0.0,0.0,0.0,0.0,0.0,0.0,0,0.0,0.0,14.28571143,0.0,0,0,0.0,0.0,0,0.0,0.0,0.0,0.0,0.0,0.0,0,0.0,0.0,0.0,0.0,0.0,0.0,0,0.0,0.0,0,0.0,0.0,0.0,0.0,0.0,0.0,0,0,0,0.0,0,0.0,0.0,0,0,0.0,0,0.0,0.0,0.0,0,0.0,0.0,0.0,0,0,0.0,0.0,0,0.0,0.0,0.0,0,0.0,0.0,0.0,0,0,0,0.0,0.0,0,0.0,0.0,0.0,0,0.0,0.0,0.0,0.0,0.0,0.0,14.28571143,0.0,0.0,0.0,0.0,0.0,0.0,0.0,0.0,0.0,0.0,0.0,0.0,0.0,0.0,0.0,0.0,0.0,0.0,0.0,0.0,0.0,0.0,0,0.0,0.0,0.0,0.0,0.0,0.0,0.0,0,0.0,0.0,0.0,0.0,0.0,71.42857714,0.0,0,0.0,0.0,0.0,0.0,0.0,0,0.0,0.0,0.0,0.0,0.0,0,0.0,0.0,0.0,0.0,0,0.0,0.0,0.0,0,0,0,0.0,0.0,0.0,0.0,0.0,0.0,0.0,0.0,0.0,0.0,0.0,0.0,0.0,0.0,0.0,0,0.0,0.0,75.5,30.41,0.24136799999999997
# 3306,3861,143637,Takahashi K.,1983,nan,(B2O3)25.0 (K2O)25.0 (SiO2)50.0 ,0.0,0,0.0,0.0,0.0,0.0,0.0,0.0,0.0,0,0,0,0.0,25.0,0,0.0,0.0,0.0,0.0,0.0,0.0,0,0.0,0.0,0.0,0.0,0,0,0.0,0.0,0,0.0,0.0,0.0,0.0,0.0,0.0,0,0.0,0.0,0.0,0.0,0.0,0.0,0,0.0,0.0,0,0.0,0.0,0.0,0.0,0.0,0.0,0,0,0,0.0,0,0.0,0.0,0,0,0.0,0,0.0,0.0,0.0,0,0.0,0.0,25.0,0,0,0.0,0.0,0,0.0,0.0,0.0,0,0.0,0.0,0.0,0,0,0,0.0,0.0,0,0.0,0.0,0.0,0,0.0,0.0,0.0,0.0,0.0,0.0,0.0,0.0,0.0,0.0,0.0,0.0,0.0,0.0,0.0,0.0,0.0,0.0,0.0,0.0,0.0,0.0,0.0,0.0,0.0,0.0,0.0,0.0,0.0,0,0.0,0.0,0.0,0.0,0.0,0.0,0.0,0,0.0,0.0,0.0,0.0,0.0,50.0,0.0,0,0.0,0.0,0.0,0.0,0.0,0,0.0,0.0,0.0,0.0,0.0,0,0.0,0.0,0.0,0.0,0,0.0,0.0,0.0,0,0,0,0.0,0.0,0.0,0.0,0.0,0.0,0.0,0.0,0.0,0.0,0.0,0.0,0.0,0.0,0.0,0,0.0,0.0,60.9,24.53,0.2413371
# 3307,4653,4468,Appen A.A.,1959,nan,(B2O3)8.0 (Na2O)24.0 (SiO2)68.0 ,0.0,0,0.0,0.0,0.0,0.0,0.0,0.0,0.0,0,0,0,0.0,8.0,0,0.0,0.0,0.0,0.0,0.0,0.0,0,0.0,0.0,0.0,0.0,0,0,0.0,0.0,0,0.0,0.0,0.0,0.0,0.0,0.0,0,0.0,0.0,0.0,0.0,0.0,0.0,0,0.0,0.0,0,0.0,0.0,0.0,0.0,0.0,0.0,0,0,0,0.0,0,0.0,0.0,0,0,0.0,0,0.0,0.0,0.0,0,0.0,0.0,0.0,0,0,0.0,0.0,0,0.0,0.0,0.0,0,0.0,0.0,0.0,0,0,0,0.0,0.0,0,0.0,0.0,0.0,0,0.0,0.0,0.0,0.0,0.0,0.0,24.0,0.0,0.0,0.0,0.0,0.0,0.0,0.0,0.0,0.0,0.0,0.0,0.0,0.0,0.0,0.0,0.0,0.0,0.0,0.0,0.0,0.0,0.0,0,0.0,0.0,0.0,0.0,0.0,0.0,0.0,0,0.0,0.0,0.0,0.0,0.0,68.0,0.0,0,0.0,0.0,0.0,0.0,0.0,0,0.0,0.0,0.0,0.0,0.0,0,0.0,0.0,0.0,0.0,0,0.0,0.0,0.0,0,0,0,0.0,0.0,0.0,0.0,0.0,0.0,0.0,0.0,0.0,0.0,0.0,0.0,0.0,0.0,0.0,0,0.0,0.0,70.6,28.44,0.2412095
# 3308,210,20040,Livshits V.Ya.,1994,nan,(GeO2)10.0 (K2O)2.0 (Na2O)25.0 (SiO2)50.0 (Ta2O5)5.0 (ZrO2)8.0 ,0.0,0,0.0,0.0,0.0,0.0,0.0,0.0,0.0,0,0,0,0.0,0.0,0,0.0,0.0,0.0,0.0,0.0,0.0,0,0.0,0.0,0.0,0.0,0,0,0.0,0.0,0,0.0,0.0,0.0,0.0,0.0,0.0,0,0.0,0.0,0.0,0.0,0.0,0.0,0,0.0,0.0,0,0.0,0.0,0.0,0.0,0.0,0.0,0,0,0,0.0,0,0.0,10.0,0,0,0.0,0,0.0,0.0,0.0,0,0.0,0.0,2.0,0,0,0.0,0.0,0,0.0,0.0,0.0,0,0.0,0.0,0.0,0,0,0,0.0,0.0,0,0.0,0.0,0.0,0,0.0,0.0,0.0,0.0,0.0,0.0,25.0,0.0,0.0,0.0,0.0,0.0,0.0,0.0,0.0,0.0,0.0,0.0,0.0,0.0,0.0,0.0,0.0,0.0,0.0,0.0,0.0,0.0,0.0,0,0.0,0.0,0.0,0.0,0.0,0.0,0.0,0,0.0,0.0,0.0,0.0,0.0,50.0,0.0,0,0.0,0.0,0.0,0.0,0.0,0,0.0,0.0,0.0,5.0,0.0,0,0.0,0.0,0.0,0.0,0,0.0,0.0,0.0,0,0,0,0.0,0.0,0.0,0.0,0.0,0.0,0.0,0.0,0.0,0.0,0.0,0.0,0.0,0.0,0.0,0,0.0,8.0,82.9,33.42,0.24100000000000002
# 3309,215,20101,Polukhin V.N.,1983,nan,(Ga2O3)13.728129999999998 (GeO2)67.29475 (Na2O)9.488560000000001 (SiO2)9.488560000000001 ,0.0,0,0.0,0.0,0.0,0.0,0.0,0.0,0.0,0,0,0,0.0,0.0,0,0.0,0.0,0.0,0.0,0.0,0.0,0,0.0,0.0,0.0,0.0,0,0,0.0,0.0,0,0.0,0.0,0.0,0.0,0.0,0.0,0,0.0,0.0,0.0,0.0,0.0,0.0,0,0.0,0.0,0,0.0,0.0,0.0,0.0,0.0,13.728129999999998,0,0,0,0.0,0,0.0,67.29475,0,0,0.0,0,0.0,0.0,0.0,0,0.0,0.0,0.0,0,0,0.0,0.0,0,0.0,0.0,0.0,0,0.0,0.0,0.0,0,0,0,0.0,0.0,0,0.0,0.0,0.0,0,0.0,0.0,0.0,0.0,0.0,0.0,9.488560000000001,0.0,0.0,0.0,0.0,0.0,0.0,0.0,0.0,0.0,0.0,0.0,0.0,0.0,0.0,0.0,0.0,0.0,0.0,0.0,0.0,0.0,0.0,0,0.0,0.0,0.0,0.0,0.0,0.0,0.0,0,0.0,0.0,0.0,0.0,0.0,9.488560000000001,0.0,0,0.0,0.0,0.0,0.0,0.0,0,0.0,0.0,0.0,0.0,0.0,0,0.0,0.0,0.0,0.0,0,0.0,0.0,0.0,0,0,0,0.0,0.0,0.0,0.0,0.0,0.0,0.0,0.0,0.0,0.0,0.0,0.0,0.0,0.0,0.0,0,0.0,0.0,56.8,22.9,0.24100000000000002
# 3310,215,20153,Polukhin V.N.,1983,nan,(GeO2)73.42123176 (Na2O)10.35239205 (Nb2O5)5.87398414 (SiO2)10.35239205 ,0.0,0,0.0,0.0,0.0,0.0,0.0,0.0,0.0,0,0,0,0.0,0.0,0,0.0,0.0,0.0,0.0,0.0,0.0,0,0.0,0.0,0.0,0.0,0,0,0.0,0.0,0,0.0,0.0,0.0,0.0,0.0,0.0,0,0.0,0.0,0.0,0.0,0.0,0.0,0,0.0,0.0,0,0.0,0.0,0.0,0.0,0.0,0.0,0,0,0,0.0,0,0.0,73.42123176,0,0,0.0,0,0.0,0.0,0.0,0,0.0,0.0,0.0,0,0,0.0,0.0,0,0.0,0.0,0.0,0,0.0,0.0,0.0,0,0,0,0.0,0.0,0,0.0,0.0,0.0,0,0.0,0.0,0.0,0.0,0.0,0.0,10.35239205,0.0,0.0,0.0,0.0,0.0,5.87398414,0.0,0.0,0.0,0.0,0.0,0.0,0.0,0.0,0.0,0.0,0.0,0.0,0.0,0.0,0.0,0.0,0,0.0,0.0,0.0,0.0,0.0,0.0,0.0,0,0.0,0.0,0.0,0.0,0.0,10.35239205,0.0,0,0.0,0.0,0.0,0.0,0.0,0,0.0,0.0,0.0,0.0,0.0,0,0.0,0.0,0.0,0.0,0,0.0,0.0,0.0,0,0,0,0.0,0.0,0.0,0.0,0.0,0.0,0.0,0.0,0.0,0.0,0.0,0.0,0.0,0.0,0.0,0,0.0,0.0,68.8,27.8,0.24100000000000002
# 3311,217,20179,Polukhin V.N.,1983,nan,(Bi2O3)9.90864409 (GeO2)70.27406773 (Na2O)9.90864409 (SiO2)9.90864409 ,0.0,0,0.0,0.0,0.0,0.0,0.0,0.0,0.0,0,0,0,0.0,0.0,0,0.0,0.0,0.0,0.0,9.90864409,0.0,0,0.0,0.0,0.0,0.0,0,0,0.0,0.0,0,0.0,0.0,0.0,0.0,0.0,0.0,0,0.0,0.0,0.0,0.0,0.0,0.0,0,0.0,0.0,0,0.0,0.0,0.0,0.0,0.0,0.0,0,0,0,0.0,0,0.0,70.27406773,0,0,0.0,0,0.0,0.0,0.0,0,0.0,0.0,0.0,0,0,0.0,0.0,0,0.0,0.0,0.0,0,0.0,0.0,0.0,0,0,0,0.0,0.0,0,0.0,0.0,0.0,0,0.0,0.0,0.0,0.0,0.0,0.0,9.90864409,0.0,0.0,0.0,0.0,0.0,0.0,0.0,0.0,0.0,0.0,0.0,0.0,0.0,0.0,0.0,0.0,0.0,0.0,0.0,0.0,0.0,0.0,0,0.0,0.0,0.0,0.0,0.0,0.0,0.0,0,0.0,0.0,0.0,0.0,0.0,9.90864409,0.0,0,0.0,0.0,0.0,0.0,0.0,0,0.0,0.0,0.0,0.0,0.0,0,0.0,0.0,0.0,0.0,0,0.0,0.0,0.0,0,0,0,0.0,0.0,0.0,0.0,0.0,0.0,0.0,0.0,0.0,0.0,0.0,0.0,0.0,0.0,0.0,0,0.0,0.0,64.7,26.1,0.24100000000000002
# 3312,217,20182,Polukhin V.N.,1983,nan,(Bi2O3)16.91510101 (GeO2)64.80881389 (Na2O)9.138042548 (SiO2)9.138042548 ,0.0,0,0.0,0.0,0.0,0.0,0.0,0.0,0.0,0,0,0,0.0,0.0,0,0.0,0.0,0.0,0.0,16.91510101,0.0,0,0.0,0.0,0.0,0.0,0,0,0.0,0.0,0,0.0,0.0,0.0,0.0,0.0,0.0,0,0.0,0.0,0.0,0.0,0.0,0.0,0,0.0,0.0,0,0.0,0.0,0.0,0.0,0.0,0.0,0,0,0,0.0,0,0.0,64.80881389,0,0,0.0,0,0.0,0.0,0.0,0,0.0,0.0,0.0,0,0,0.0,0.0,0,0.0,0.0,0.0,0,0.0,0.0,0.0,0,0,0,0.0,0.0,0,0.0,0.0,0.0,0,0.0,0.0,0.0,0.0,0.0,0.0,9.138042548,0.0,0.0,0.0,0.0,0.0,0.0,0.0,0.0,0.0,0.0,0.0,0.0,0.0,0.0,0.0,0.0,0.0,0.0,0.0,0.0,0.0,0.0,0,0.0,0.0,0.0,0.0,0.0,0.0,0.0,0,0.0,0.0,0.0,0.0,0.0,9.138042548,0.0,0,0.0,0.0,0.0,0.0,0.0,0,0.0,0.0,0.0,0.0,0.0,0,0.0,0.0,0.0,0.0,0,0.0,0.0,0.0,0,0,0,0.0,0.0,0.0,0.0,0.0,0.0,0.0,0.0,0.0,0.0,0.0,0.0,0.0,0.0,0.0,0,0.0,0.0,63.7,25.7,0.24100000000000002
# 3313,572,24652,Spinner S.,1954,BaC572/574,(As2O3)0.080439981 (B2O3)4.114489029 (BaO)16.24336617 (K2O)6.082032565 (Na2O)0.513528479 (Sb2O3)0.109199974 (SiO2)65.81790447 (ZnO)7.0390393389999995 ,0.0,0,0.0,0.0,0.0,0.0,0.0,0.080439981,0.0,0,0,0,0.0,4.114489029,0,0.0,16.24336617,0.0,0.0,0.0,0.0,0,0.0,0.0,0.0,0.0,0,0,0.0,0.0,0,0.0,0.0,0.0,0.0,0.0,0.0,0,0.0,0.0,0.0,0.0,0.0,0.0,0,0.0,0.0,0,0.0,0.0,0.0,0.0,0.0,0.0,0,0,0,0.0,0,0.0,0.0,0,0,0.0,0,0.0,0.0,0.0,0,0.0,0.0,6.082032565,0,0,0.0,0.0,0,0.0,0.0,0.0,0,0.0,0.0,0.0,0,0,0,0.0,0.0,0,0.0,0.0,0.0,0,0.0,0.0,0.0,0.0,0.0,0.0,0.513528479,0.0,0.0,0.0,0.0,0.0,0.0,0.0,0.0,0.0,0.0,0.0,0.0,0.0,0.0,0.0,0.0,0.0,0.0,0.0,0.0,0.0,0.0,0,0.0,0.0,0.0,0.0,0.0,0.0,0.109199974,0,0.0,0.0,0.0,0.0,0.0,65.81790447,0.0,0,0.0,0.0,0.0,0.0,0.0,0,0.0,0.0,0.0,0.0,0.0,0,0.0,0.0,0.0,0.0,0,0.0,0.0,0.0,0,0,0,0.0,0.0,0.0,0.0,0.0,0.0,0.0,0.0,0.0,0.0,0.0,0.0,0.0,0.0,7.0390393389999995,0,0.0,0.0,70.6,28.48,0.24100000000000002
# 3314,575,24664,Spinner S.,1954,nan,(B2O3)42.8 (CaO)14.3 (Na2O)14.3 (SiO2)28.6 ,0.0,0,0.0,0.0,0.0,0.0,0.0,0.0,0.0,0,0,0,0.0,42.8,0,0.0,0.0,0.0,0.0,0.0,0.0,0,0.0,0.0,14.3,0.0,0,0,0.0,0.0,0,0.0,0.0,0.0,0.0,0.0,0.0,0,0.0,0.0,0.0,0.0,0.0,0.0,0,0.0,0.0,0,0.0,0.0,0.0,0.0,0.0,0.0,0,0,0,0.0,0,0.0,0.0,0,0,0.0,0,0.0,0.0,0.0,0,0.0,0.0,0.0,0,0,0.0,0.0,0,0.0,0.0,0.0,0,0.0,0.0,0.0,0,0,0,0.0,0.0,0,0.0,0.0,0.0,0,0.0,0.0,0.0,0.0,0.0,0.0,14.3,0.0,0.0,0.0,0.0,0.0,0.0,0.0,0.0,0.0,0.0,0.0,0.0,0.0,0.0,0.0,0.0,0.0,0.0,0.0,0.0,0.0,0.0,0,0.0,0.0,0.0,0.0,0.0,0.0,0.0,0,0.0,0.0,0.0,0.0,0.0,28.6,0.0,0,0.0,0.0,0.0,0.0,0.0,0,0.0,0.0,0.0,0.0,0.0,0,0.0,0.0,0.0,0.0,0,0.0,0.0,0.0,0,0,0,0.0,0.0,0.0,0.0,0.0,0.0,0.0,0.0,0.0,0.0,0.0,0.0,0.0,0.0,0.0,0,0.0,0.0,85.3,34.4,0.24100000000000002
# 3315,1965,110865,Kisin B.I.,1959,LK6,(Al2O3)4.380213478 (As2O3)0.058638345999999994 (B2O3)15.46260395 (F)21.12940415 (K2O)9.408727674 (SiO2)49.560412400000004 ,0.0,0,0.0,4.380213478,0.0,0.0,0.0,0.058638345999999994,0.0,0,0,0,0.0,15.46260395,0,0.0,0.0,0.0,0.0,0.0,0.0,0,0.0,0.0,0.0,0.0,0,0,0.0,0.0,0,0.0,0.0,0.0,0.0,0.0,0.0,0,0.0,0.0,0.0,0.0,0.0,0.0,0,0.0,0.0,0,21.12940415,0.0,0.0,0.0,0.0,0.0,0,0,0,0.0,0,0.0,0.0,0,0,0.0,0,0.0,0.0,0.0,0,0.0,0.0,9.408727674,0,0,0.0,0.0,0,0.0,0.0,0.0,0,0.0,0.0,0.0,0,0,0,0.0,0.0,0,0.0,0.0,0.0,0,0.0,0.0,0.0,0.0,0.0,0.0,0.0,0.0,0.0,0.0,0.0,0.0,0.0,0.0,0.0,0.0,0.0,0.0,0.0,0.0,0.0,0.0,0.0,0.0,0.0,0.0,0.0,0.0,0.0,0,0.0,0.0,0.0,0.0,0.0,0.0,0.0,0,0.0,0.0,0.0,0.0,0.0,49.560412400000004,0.0,0,0.0,0.0,0.0,0.0,0.0,0,0.0,0.0,0.0,0.0,0.0,0,0.0,0.0,0.0,0.0,0,0.0,0.0,0.0,0,0,0,0.0,0.0,0.0,0.0,0.0,0.0,0.0,0.0,0.0,0.0,0.0,0.0,0.0,0.0,0.0,0,0.0,0.0,48.8,19.66,0.24100000000000002
