Repository: jacobergzhou/Poisson-Ratio

File: Poisson_data_cleaned_06212019.csv (part 53 of 58)
,Code,Glass #,Author,Year,Trademark,Ag2O,AgI,Al,Al2O3,AlF3,AlN,As,As2O3,As2O5,As2S3,As2Se3,AsSe,B,B2O3,BaCl2,BaF2,BaO,BeF2,BeO,Bi2O3,BiCl3,Br,Ca,CaF2,CaO,Cd,CdCl2,CdF2,CdO,Ce2O3,CeF3,CeO2,Cl,Co3O4,CoO,Cr2O3,Cs2O,CsCl,CsF,Cu2O,CuO,Dy2O3,Er,Er2O3,ErF3,Eu,Eu2O3,EuF3,F,Fe,Fe2O3,FeO,Ga,Ga2O3,Ga2S3,Ga2Se3,GaF3,Gd2O3,GdF3,Ge,GeO2,GeS2,GeSe2,H2O,HfF4,HfO2,Hg,Ho2O3,I,InF3,K,K2O,K2S,K2SO4,KBr,KCl,KF,KHF2,La,La2O3,La2S3,LaF3,Li,Li2O,Li2S,Li2SO4,LiBr,LiCl,LiF,LiI,MgF2,MgO,Mn2O3,MnF2,MnO,MnO2,MoO2,MoO3,N,Na,Na2O,Na2S,Na2SO4,NaCl,NaF,NaPO3,Nb2O5,Nd,Nd2O3,NdF3,NH4NO3,NiO,O,OH,P,P2O5,Pb,PbCl2,PbF2,PbO,PdO,Pr2O3,Pr6O11,PrF3,Rb2O,RbF,Rh2O3,RuO2,S,Sb,Sb2O3,Sb2S3,Sc2O3,Se,Si,Si3N4,SiC,SiO2,Sm2O3,Sn,SnO,SnO2,SO2,SO3,Sr,SrCl2,SrF2,SrO,Ta2O3,Ta2O5,Tb2O3,TbF3,Te,TeO2,Th,ThF4,ThO2,TiO2,Tl,Tl2O,Tl2Se,TlSe,Tm2O3,U,U3O8,UO2,V,V2O5,VO6,WO3,Y,Y2O3,Yb2O3,YbF3,YF3,ZnCl2,ZnF2,ZnO,ZnSO4,ZrF4,ZrO2,Young's modulus E (GPa),Shear modulus G (GPa),Poisson's ratio v
# 4805,3852,4458,Appen A.A.,1959,,0,0,0,0,0,0,0,0,0,0,0,0,0,0,0,0,0,0,0,0,0,0,0,0,0,0,0,0,0,0,0,0,0,0,0,0,0,0,0,0,0,0,0,0,0,0,0,0,0,0,0,0,0,0,0,0,0,0,0,0,0,0,0,0,0,0,0,0,0,0,0,0,0,0,0,0,0,0,0,0,0,0,0,0,0,0,0,0,0,0,0,0,0,0,0,0,0,0,0,0,16,0,0,0,0,0,0,0,0,0,0,0,0,0,0,0,0,0,0,0,0,0,0,0,0,0,0,0,0,0,0,0,0,0,0,0,0,84,0,0,0,0,0,0,0,0,0,0,0,0,0,0,0,0,0,0,0,0,0,0,0,0,0,0,0,0,0,0,0,0,0,0,0,0,0,0,0,0,0,0,0,61,25.21,0.208
# 4806,3859,12448,Livshits V.Ya.,1982,,0,0,0,20,0,0,0,0,0,0,0,0,0,0,0,0,0,0,0,0,0,0,0,0,0,0,0,0,0,0,0,0,0,0,0,0,0,0,0,0,0,0,0,0,0,0,0,0,0,0,0,0,0,0,0,0,0,0,0,0,0,0,0,0,0,0,0,0,0,0,0,0,0,0,0,0,0,0,0,0,0,0,0,0,0,0,0,0,0,0,0,0,0,0,0,0,0,0,0,0,25,0,0,0,0,0,0,0,0,0,0,0,0,0,0,0,0,0,0,0,0,0,0,0,0,0,0,0,0,0,0,0,0,0,0,0,0,55,0,0,0,0,0,0,0,0,0,0,0,0,0,0,0,0,0,0,0,0,0,0,0,0,0,0,0,0,0,0,0,0,0,0,0,0,0,0,0,0,0,0,0,70.9,29.4,0.208
# 4807,6059,93469,Stokowski S.E.,1981,,0,0,0,0.0252204,0,0,0,0,0,0,0,0,0,9.150939481,0,0,1.064986405,0,0,0,0,0,0,0,0.080248601,0,0,0,0,0,0,0,0,0,0,0,0,0,0,0,0,0,0,0,0,0,0,0,0,0,0,0,0,0,0,0,0,0,0,0,0,0,0,0,0,0,0,0,0,0,0,5.712422173,0,0,0,0,0,0,0,0,0,0,0,0,0,0,0,0,0,0,0,0,0,0,0,0,0,0,0,0,8.75438433,0,0,0,0,0,0,0,0.764200291,0,0,0,0,0,0,0,0,0,0,0,0,0,0,0,0,0,0,0,0,0,0,0,0,0,0,0,0,74.44759832,0,0,0,0,0,0,0,0,0,0,0,0,0,0,0,0,0,0,0,0,0,0,0,0,0,0,0,0,0,0,0,0,0,0,0,0,0,0,0,0,0,0,0,81.5,33.74,0.208
# 4809,11477,99152,Comins J.D.,1987,,0,0,0,0,0,0,0,0,0,0,0,0,0,0,0,0,0,0,0,0,0,0,0,0,0,0,0,0,0,0,0,0,0,0,0,0,0,0,0,0,0,0,0,0,0,0,0,0,0,0,0,0,0,0,0,0,0,0,0,0,0,0,0,0,0,0,0,0,0,0,0,0,0,0,0,0,0,0,0,0,0,0,0,0,0,0,0,0,0,0,0,0,0,0,0,0,0,60,0,0,0,0,0,0,0,0,0,0,0,0,0,0,0,0,0,40,0,0,0,0,0,0,0,0,0,0,0,0,0,0,0,0,0,0,0,0,0,0,0,0,0,0,0,0,0,0,0,0,0,0,0,0,0,0,0,0,0,0,0,0,0,0,0,0,0,0,0,0,0,0,0,0,0,0,0,0,0,0,0,0,0,44.8,18.54,0.208
# 4810,13375,116214,Lane D.W.,1990,BK7,0,0,0,0.125997402,0,0,0,0.097400002,0,0,0,0,0,9.226386176,0,0,1.04734602,0,0,0,0,0,0,0,0,0,0,0,0,0,0,0,0,0,0,0,0,0,0,0,0,0,0,0,0,0,0,0,0,0,0,0,0,0,0,0,0,0,0,0,0,0,0,0,0,0,0,0,0,0,0,5.182604099,0,0,0,0,0,0,0,0,0,0,0,0,0,0,0,0,0,0,0,0,0,0,0,0,0,0,0,0,10.2602502,0,0,0,0,0,0,0,0,0,0,0,0,0,0,0,0,0,0,0,0,0,0,0,0,0,0,0,0,0,0,0,0,0,0,0,0,73.97960141,0,0,0,0,0,0,0,0,0,0,0,0,0,0,0,0,0,0,0,0.080414692,0,0,0,0,0,0,0,0,0,0,0,0,0,0,0,0,0,0,0,0,0,0,0,81,33.52,0.208
# 4811,20408,175153,Wiessner W.,1962,LLF 2,0,0,0,0,0,0,0,0.36540011,0,0,0,0,0,0,0,0,0,0,0,0,0,0,0,0,0,0,0,0,0,0,0,0,0,0,0,0,0,0,0,0,0,0,0,0,0,0,0,0,0,0,0,0,0,0,0,0,0,0,0,0,0,0,0,0,0,0,0,0,0,0,0,7.675265303,0,0,0,0,0,0,0,0,0,0,0,0,0,0,0,0,0,0,0,0,0,0,0,0,0,0,0,0,11.6649235,0,0,0,0,0,0,0,0,0,0,0,0,0,0,0,0,0,0,8.097909429,0,0,0,0,0,0,0,0,0,0,0,0,0,0,0,0,0,72.19650166,0,0,0,0,0,0,0,0,0,0,0,0,0,0,0,0,0,0,0,0,0,0,0,0,0,0,0,0,0,0,0,0,0,0,0,0,0,0,0,0,0,0,0,60.9,25.21,0.208
# 4812,40665,476258,Yousef E.S.,2013,,0,0,0,0,0,0,0,0,0,0,0,0,0,0,0,0,0,0,0,0,0,0,0,0,0,0,0,0,0,0,0,0,0,0,0,0,0,0,0,0,0,0,0,0,0,0,0,0,0,0,0,0,0,0,0,0,0,0,0,0,0,0,0,0,0,0,0,0,0,0,0,0,0,0,0,0,0,0,0,0,0,0,0,17.5,0,0,0,0,0,0,0,0,0,0,0,0,0,0,0,0,0,0,0,0,0,0,17.5,0,0,0,0,0,0,0,0,9,0,0,0,0,0,0,0,0,0,0,0,0,0,0,0,0,0,0,0,0,0,0,0,0,0,0,0,0,0,0,0,0,0,0,0,0,0,41,0,0,0,0,0,0,0,0,0,0,0,0,0,0,0,0,0,0,0,0,0,0,0,15,0,0,0,78.9,32.68,0.208
# 4813,8877,71695,Shaw R.R.,1971,,0,0,0,0,0,0,0,0,0,0,0,0,0,0,0,0,0,0,0,0,0,0,0,0,0,0,0,0,0,0,0,0,0,0,0,0,0,0,0,0,0,0,0,0,0,0,0,0,0,0,0,0,0,0,0,0,0,0,0,0,98,0,0,0,0,0,0,0,0,0,0,0,0,0,0,0,0,0,0,0,0,0,0,0,0,0,0,0,0,0,0,0,0,0,0,0,0,0,0,0,2,0,0,0,0,0,0,0,0,0,0,0,0,0,0,0,0,0,0,0,0,0,0,0,0,0,0,0,0,0,0,0,0,0,0,0,0,0,0,0,0,0,0,0,0,0,0,0,0,0,0,0,0,0,0,0,0,0,0,0,0,0,0,0,0,0,0,0,0,0,0,0,0,0,0,0,0,0,0,0,0,48.8,20.2,0.2079207
# 4814,6622,38578,Gan Fuxi,1959,,0,0,0,10,0,0,0,0,0,0,0,0,0,0,0,0,0,0,18,0,0,0,0,0,0,0,0,0,0,0,0,0,0,0,0,0,0,0,0,0,0,0,0,0,0,0,0,0,0,0,0,0,0,0,0,0,0,0,0,0,0,0,0,0,0,0,0,0,0,0,0,0,0,0,0,0,0,0,0,0,0,0,0,0,0,0,0,0,0,0,0,0,0,0,0,0,0,0,0,0,12,0,0,0,0,0,0,0,0,0,0,0,0,0,0,0,0,0,0,0,0,0,0,0,0,0,0,0,0,0,0,0,0,0,0,0,0,60,0,0,0,0,0,0,0,0,0,0,0,0,0,0,0,0,0,0,0,0,0,0,0,0,0,0,0,0,0,0,0,0,0,0,0,0,0,0,0,0,0,0,0,79.6,32.96,0.2075243
# 4815,1763,110638,State Optical I,1975,K2,0,0,0,2.979892747,0,0,0,0.083649993,0,0,0,0,0,14.82293874,0,0,0.151103487,0,0,0,0,0,0,0,0,0,0,0,0,0,0,0,0,0,0,0,0,0,0,0,0,0,0,0,0,0,0,0,0,0,0,0,0,0,0,0,0,0,0,0,0,0,0,0,0,0,0,0,0,0,0,9.240951215,0,0,0,0,0,0,0,0,0,0,0,0,0,0,0,0,0,0,0,0,0,0,0,0,0,0,0,0,2.146719818,0,0,0,0,0,0,0,0,0,0,0,0,0,0,0,0,0,0,0,0,0,0,0,0,0,0,0,0,0,0,0,0,0,0,0,0,70.574744,0,0,0,0,0,0,0,0,0,0,0,0,0,0,0,0,0,0,0,0,0,0,0,0,0,0,0,0,0,0,0,0,0,0,0,0,0,0,0,0,0,0,0,70.2,29.07,0.2074303
# 4816,572,24649,Spinner S.,1954,BSC511/635,0,0,0,0,0,0,0,0.065220003,0,0,0,0,0,7.876501394,0,0,0,0,0,0,0,0,0,0,0,0,0,0,0,0,0,0,0,0,0,0,0,0,0,0,0,0,0,0,0,0,0,0,0,0,0,0,0,0,0,0,0,0,0,0,0,0,0,0,0,0,0,0,0,0,0,10.0678005,0,0,0,0,0,0,0,0,0,0,0,0,0,0,0,0,0,0,0,0,0,0,0,0,0,0,0,0,8.118954406,0,0,0,0,0,0,0,0,0,0,0,0,0,0,0,0,0,0,0,0,0,0,0,0,0,0,0,0,0,0,0,0,0,0,0,0,73.87152369,0,0,0,0,0,0,0,0,0,0,0,0,0,0,0,0,0,0,0,0,0,0,0,0,0,0,0,0,0,0,0,0,0,0,0,0,0,0,0,0,0,0,0,73,30.3,0.207
# 4817,3170,94950,Kulyamina L.L.,1975,130v,0,0,0,9.062303473,0,0,0,0,0,0,0,0,0,0,0,0,0,0,0,0,0,0,0,0,13.81967735,0,0,0,0,0,0,0,0,0,0,0,0,0,0,0,0,0,0,0,0,0,0,0,6.275976089,0,0,0,0,0,0,0,0,0,0,0,0,0,0,0,0,0,0,0,0,0,0,0,0,0,0,0,0,0,0,0,0,0,0,0,0,0,0,0,0,0,0,5.916294459,0,0,0,0,0,0,0,0,1.923658671,0,0,0,0,0,0,0,0,0,0,0,0,0,0,0,0,0,0,0,0,0,0,0,0,0,0,0,0,0,0,0,0,0,0,0,0,63.00208996,0,0,0,0,0,0,0,0,0,0,0,0,0,0,0,0,0,0,0,0,0,0,0,0,0,0,0,0,0,0,0,0,0,0,0,0,0,0,0,0,0,0,0,75,31.06,0.207
# 4818,3270,18505,Nemilov S.V.,1973,,0,0,0,0,0,0,0,0,0,0,0,0,0,0,0,0,0,0,0,0,0,0,0,0,0,0,0,0,0,0,0,0,0,0,0,0,0,0,0,0,0,0,0,0,0,0,0,0,0,0,0,0,0,0,0,0,0,0,0,0,0,0,0,0,0,0,0,0,0,0,0,0,0,0,0,0,0,0,0,0,0,0,0,0,0,0,0,0,0,0,0,0,0,0,0,0,0,0,0,0,0,0,0,0,0,0,0,0,0,0,0,0,0,0,0,0,0,0,0,25.3,0,0,0,0,0,0,0,0,0,0,0,0,0,0,0,0,0,74.7,0,0,0,0,0,0,0,0,0,0,0,0,0,0,0,0,0,0,0,0,0,0,0,0,0,0,0,0,0,0,0,0,0,0,0,0,0,0,0,0,0,0,0,59.8,24.81,0.207
# 4819,3849,12369,Tille U.,1978,,0,0,0,0,0,0,0,0,0,0,0,0,0,0,0,0,0,0,0,0,0,0,0,0,15,0,0,0,0,0,0,0,0,0,0,0,0,0,0,0,0,0,0,0,0,0,0,0,0,0,0,0,0,0,0,0,0,0,0,0,0,0,0,0,0,0,0,0,0,0,0,0,0,0,0,0,0,0,0,0,0,0,0,0,0,0,0,0,0,0,0,0,0,0,0,0,0,0,0,0,10,0,0,0,0,0,0,0,0,0,0,0,0,0,0,0,0,0,0,0,0,0,0,0,0,0,0,0,0,0,0,0,0,0,0,0,0,75,0,0,0,0,0,0,0,0,0,0,0,0,0,0,0,0,0,0,0,0,0,0,0,0,0,0,0,0,0,0,0,0,0,0,0,0,0,0,0,0,0,0,0,74.3,30.8,0.207
# 4820,4654,4479,Appen A.A.,1959,,0,0,0,0,0,0,0,0,0,0,0,0,0,8,0,0,0,0,0,0,0,0,0,0,0,0,0,0,0,0,0,0,0,0,0,0,0,0,0,0,0,0,0,0,0,0,0,0,0,0,0,0,0,0,0,0,0,0,0,0,0,0,0,0,0,0,0,0,0,0,0,16,0,0,0,0,0,0,0,0,0,0,0,0,0,0,0,0,0,0,0,0,0,0,0,0,0,0,0,0,0,0,0,0,0,0,0,0,0,0,0,0,0,0,0,0,0,0,0,0,0,0,0,0,0,0,0,0,0,0,0,0,0,0,0,0,0,76,0,0,0,0,0,0,0,0,0,0,0,0,0,0,0,0,0,0,0,0,0,0,0,0,0,0,0,0,0,0,0,0,0,0,0,0,0,0,0,0,0,0,0,68.5,28.35,0.207
# 4821,23675,190634,Ohara K.,2000,,0,0,0,16.660915,0,0,0,0,0,0,0,0,0,0,0,0,0,0,0,0,0,0,0,0,0,0,0,0,0,0,0,0,0,0,0,0,0,0,0,0,0,0,0,0,0,0,0,0,0,0,0,0,0,0,0,0,0,0,0,0,0,0,0,0,0,0,0,0,0,0,0,0,0,0,0,0,0,0,0,0,0,0,0,0,0,0,0,0,0,0,0,0,0,0,0,0,0,0,0,0,0,0,0,0,0,0,0,0,0,0,0,0,0,0,0,0,0,0,0,0,0,0,0,0,0,0,0,0,0,0,0,0,0,0,0,0,0,66.51799004,0,0,0,0,0,0,0,0,0,0,0,0,0.192699942,0,0,0,0,0,0,0,0,0,0,0,0,0,0,0,0,0,0,0,0,0,0,0,0,0,0,16.62839501,0,0,0,91.4,37.86,0.207
# 4822,40613,476107,Akiba S.,2011,,0,0,0,5,0,0,0,0,0,0,0,0,0,0,0,0,0,0,0,0,0,0,0,0,0,0,0,0,0,0,0,0,0,0,0,0,0,0,0,0,0,0,0,0,0,0,0,0,0,0,0,0,0,0,0,0,0,0,0,0,0,0,0,0,0,0,0,0,0,0,0,0,0,0,0,0,0,0,0,0,0,0,0,0,0,0,0,0,0,0,0,8,0,0,0,0,0,0,0,0,14,0,0,0,0,0,0,0,0,0,0,0,0,0,0,0,0,0,0,0,0,0,0,0,0,0,0,0,0,0,0,0,0,0,0,0,0,73,0,0,0,0,0,0,0,0,0,0,0,0,0,0,0,0,0,0,0,0,0,0,0,0,0,0,0,0,0,0,0,0,0,0,0,0,0,0,0,0,0,0,0,70.6,29.24,0.207
# 4823,40613,476108,Akiba S.,2011,,0,0,0,5,0,0,0,0,0,0,0,0,0,0,0,0,0,0,0,0,0,0,0,0,0,0,0,0,0,0,0,0,0,0,0,0,0,0,0,0,0,0,0,0,0,0,0,0,0,0,0,0,0,0,0,0,0,0,0,0,0,0,0,0,0,0,0,0,0,0,0,0,0,0,0,0,0,0,0,0,0,0,0,0,0,0,0,0,0,0,0,10,0,0,0,0,0,0,0,0,12,0,0,0,0,0,0,0,0,0,0,0,0,0,0,0,0,0,0,0,0,0,0,0,0,0,0,0,0,0,0,0,0,0,0,0,0,73,0,0,0,0,0,0,0,0,0,0,0,0,0,0,0,0,0,0,0,0,0,0,0,0,0,0,0,0,0,0,0,0,0,0,0,0,0,0,0,0,0,0,0,72.9,30.19,0.207
# 4824,40613,476112,Akiba S.,2011,,0,0,0,6,0,0,0,0,0,0,0,0,0,0,0,0,0,0,0,0,0,0,0,0,0,0,0,0,0,0,0,0,0,0,0,0,0,0,0,0,0,0,0,0,0,0,0,0,0,0,0,0,0,0,0,0,0,0,0,0,0,0,0,0,0,0,0,0,0,0,0,0,0,0,0,0,0,0,0,0,0,0,0,0,0,0,0,0,0,0,0,10,0,0,0,0,0,0,0,0,12,0,0,0,0,0,0,0,0,0,0,0,0,0,0,0,0,0,0,0,0,0,0,0,0,0,0,0,0,0,0,0,0,0,0,0,0,72,0,0,0,0,0,0,0,0,0,0,0,0,0,0,0,0,0,0,0,0,0,0,0,0,0,0,0,0,0,0,0,0,0,0,0,0,0,0,0,0,0,0,0,73.1,30.28,0.207
# 4825,40613,476116,Akiba S.,2011,,0,0,0,6,0,0,0,0,0,0,0,0,0,0,0,0,0,0,0,0,0,0,0,0,0,0,0,0,0,0,0,0,0,0,0,0,0,0,0,0,0,0,0,0,0,0,0,0,0,0,0,0,0,0,0,0,0,0,0,0,0,0,0,0,0,0,0,0,0,0,0,0,0,0,0,0,0,0,0,0,0,0,0,0,0,0,0,0,0,0,0,14,0,0,0,0,0,0,0,0,8,0,0,0,0,0,0,0,0,0,0,0,0,0,0,0,0,0,0,0,0,0,0,0,0,0,0,0,0,0,0,0,0,0,0,0,0,72,0,0,0,0,0,0,0,0,0,0,0,0,0,0,0,0,0,0,0,0,0,0,0,0,0,0,0,0,0,0,0,0,0,0,0,0,0,0,0,0,0,0,0,73.3,30.36,0.207
# 4826,26687,21304,LaCourse W.C.,1996,,0,0,0,0,0,0,0,0,0,0,0,0,0,0,0,0,0,0,0,0,0,0,0,0,0,0,0,0,0,0,0,0,0,0,0,0,0,0,0,0,0,0,0,0,0,0,0,0,0,0,0,0,0,0,0,0,0,0,0,0,0,0,0,0,0,0,0,0,0,0,0,0,0,0,0,0,0,0,0,0,0,0,0,12.5,0,0,0,0,0,0,0,0,0,0,0,0,0,0,0,0,12.5,0,0,0,0,0,0,0,0,0,0,0,0,0,0,0,0,0,0,0,0,0,0,0,0,0,0,0,0,0,0,0,0,0,0,0,0,75,0,0,0,0,0,0,0,0,0,0,0,0,0,0,0,0,0,0,0,0,0,0,0,0,0,0,0,0,0,0,0,0,0,0,0,0,0,0,0,0,0,0,0,70,29,0.2068966
# 4827,26687,21380,LaCourse W.C.,1996,,0,0,0,6,0,0,0,0,0,0,0,0,0,0,0,0,0,0,0,0,0,0,0,0,7,0,0,0,0,0,0,0,0,0,0,0,0,0,0,0,0,0,0,0,0,0,0,0,0,0,0,0,0,0,0,0,0,0,0,0,0,0,0,0,0,0,0,0,0,0,0,0,0,0,0,0,0,0,0,0,0,0,0,0,0,0,0,0,0,0,0,0,0,0,0,0,0,0,0,0,18,0,0,0,0,0,0,0,0,0,0,0,0,0,0,0,0,0,0,0,0,0,0,0,0,0,0,0,0,0,0,0,0,0,0,0,0,69,0,0,0,0,0,0,0,0,0,0,0,0,0,0,0,0,0,0,0,0,0,0,0,0,0,0,0,0,0,0,0,0,0,0,0,0,0,0,0,0,0,0,0,70,29,0.2068966
# 4828,26687,21381,LaCourse W.C.,1996,,0,0,0,8,0,0,0,0,0,0,0,0,0,0,0,0,0,0,0,0,0,0,0,0,7,0,0,0,0,0,0,0,0,0,0,0,0,0,0,0,0,0,0,0,0,0,0,0,0,0,0,0,0,0,0,0,0,0,0,0,0,0,0,0,0,0,0,0,0,0,0,0,0,0,0,0,0,0,0,0,0,0,0,0,0,0,0,0,0,0,0,0,0,0,0,0,0,0,0,0,18,0,0,0,0,0,0,0,0,0,0,0,0,0,0,0,0,0,0,0,0,0,0,0,0,0,0,0,0,0,0,0,0,0,0,0,0,67,0,0,0,0,0,0,0,0,0,0,0,0,0,0,0,0,0,0,0,0,0,0,0,0,0,0,0,0,0,0,0,0,0,0,0,0,0,0,0,0,0,0,0,70,29,0.2068966
# 4829,31836,394626,Lin Chung0Chern,2006,,0,0,0,9.044089853,0,0,0,0,0,0,0,0,0,0,0,0,0,0,0,0,0,0,0,0,1.602015974,0,0,0,0,0,0,0,0,0,0,0,0,0,0,0,0,0,0,0,0,0,0,0,0,0,0,0,0,0,0,0,0,0,0,0,0,0,0,0,0,0,0,0,0,0,0,3.163031948,0,0,0,0,0,0,0,0,0,0,0,0,0,0,0,0,0,0,0,0.687006789,0,0,0.056999999,0,0,0,0,0,4.415043928,0,0,0,0,0,0,0,0,0,0,0,0,0,0,0.033000329,0,0,0,0,0,0,0,0,0,0,0,0,0,0,0,0,0,0,0,0,0,80.74480868,0,0,0,0,0,0,0,0,0,0,0,0,0,0,0,0,0,0,0,0.254002496,0,0,0,0,0,0,0,0,0,0,0,0,0,0,0,0,0,0,0,0,0,0,0,70,29,0.2068966
# 4830,40872,477541,Komai T.,2012,,0,0,0,9.019238319,0,0,0,0,0,0,0,0,0,0.646594523,0,0,0,0,0,0,0,0,0,0,0.57339162,0,0,0,0,0,0,0,0,0,0,0,0,0,0,0,0,0,0,0,0,0,0,0,0,0,0.001208,0,0,0,0,0,0,0,0,0,0,0,0,0,0,0,0,0,0,0,0,2.730843097,0,0,0,0,0,0,0,0,0,0,0,0,0,0,0,0,0,0,0,4.786720169,0,0,0,0,0,0,0,0,16.29014058,0,0,0,0,0,0,0,0,0,0,0,0,0,0,0,0,0,0,0,0,0,0,0,0,0,0,0,0,0,0,0,0,0,0,0,0,65.82386233,0,0,0,0.128000005,0,0,0,0,0,0,0,0,0,0,0,0,5.54E-07,0,0,0,0,0,0,0,0,8.11E-07,0,0,0,0,0,0,0,0,0,0,0,0,0,0,0,0,0,70,29,0.2068966
# 4831,26666,355020,Gapochenko S.,2000,,0,0,0,0,0,0,37,0,0,0,0,0,0,0,0,0,0,0,0,0,0,0,0,0,0,0,0,0,0,0,0,0,0,0,0,0,0,0,0,0,0,0,0,0,0,0,0,0,0,0,0,0,0,0,0,0,0,0,0,27,0,0,0,0,0,0,0,0,0,0,0,0,0,0,0,0,0,0,0,0,0,0,0,0,0,0,0,0,0,0,0,0,0,0,0,0,0,0,0,0,0,0,0,0,0,0,0,0,0,0,0,0,0,0,0,0,0,0,0,0,0,0,0,0,0,0,0,0,0,0,0,0,0,36,0,0,0,0,0,0,0,0,0,0,0,0,0,0,0,0,0,0,0,0,0,0,0,0,0,0,0,0,0,0,0,0,0,0,0,0,0,0,0,0,0,0,0,0,0,0,0,25.1,10.4,0.2067308
# 4832,39407,465141,Zheng Qiuju,2012,,0,0,0,0.16,0,0,0,0,0,0,0,0,0,4.84,0,0,0,0,0,0,0,0,0,0,0,0,0,0,0,0,0,0,0,0,0,0,0,0,0,0,0,0,0,0,0,0,0,0,0,0,0.15,0,0,0,0,0,0,0,0,0,0,0,0,0,0,0,0,0,0,0,0,0,0,0,0,0,0,0,0,0,0,0,0,0,0,0,0,0,0,0,0,0,0,0,0,0,0,0,0,0,14.77,0,0,0,0,0,0,0,0,0,0,0,0,0,0,0,0,0,0,0,0,0,0,0,0,0,0,0,0,0,0,0,0,0,0,0,0,80.08,0,0,0,0,0,0,0,0,0,0,0,0,0,0,0,0,0,0,0,0,0,0,0,0,0,0,0,0,0,0,0,0,0,0,0,0,0,0,0,0,0,0,0,72.4,30,0.2066667
# 4833,1834,9124,Takahashi K.,1983,,0,0,0,0,0,0,0,0,0,0,0,0,0,0,0,0,0,0,0,0,0,0,0,0,0,0,0,0,0,0,0,0,0,0,0,0,0,0,0,0,0,0,0,0,0,0,0,0,0,0,0,0,0,0,0,0,0,0,0,0,0,0,0,0,0,0,0,0,0,0,0,0,0,0,0,0,0,0,0,0,0,0,0,25,0,0,0,0,0,0,0,0,0,0,0,0,0,0,0,0,0,0,0,0,0,0,0,0,0,0,0,0,0,0,0,0,0,0,0,0,0,0,0,0,0,0,0,0,0,0,0,0,0,0,0,0,0,75,0,0,0,0,0,0,0,0,0,0,0,0,0,0,0,0,0,0,0,0,0,0,0,0,0,0,0,0,0,0,0,0,0,0,0,0,0,0,0,0,0,0,0,72.2,29.92,0.2065507
# 4834,6619,38524,Gan Fuxi,1959,,0,0,0,4,0,0,0,0,0,0,0,0,0,20,0,0,0,0,0,0,0,0,0,0,0,0,0,0,0,0,0,0,0,0,0,0,0,0,0,0,0,0,0,0,0,0,0,0,0,0,0,0,0,0,0,0,0,0,0,0,0,0,0,0,0,0,0,0,0,0,0,0,0,0,0,0,0,0,0,0,0,0,0,12,0,0,0,0,0,0,0,0,0,0,0,0,0,0,0,0,0,0,0,0,0,0,0,0,0,0,0,0,0,0,0,0,0,0,0,0,0,0,0,0,0,0,0,0,0,0,0,0,0,0,0,0,0,64,0,0,0,0,0,0,0,0,0,0,0,0,0,0,0,0,0,0,0,0,0,0,0,0,0,0,0,0,0,0,0,0,0,0,0,0,0,0,0,0,0,0,0,69.1,28.64,0.2063548
# 4835,16778,146235,Burkhard D.J.M.,1997,,0,0,0,0,0,0,0,0,0,0,0,0,0,0,0,0,0,0,0,0,0,0,0,0,0,0,0,0,0,0,0,0,0,0,0,0,0,0,0,0,0,0,0,0,0,0,0,0,0,0,2,0,0,0,0,0,0,0,0,0,0,0,0,0,0,0,0,0,0,0,0,0,0,0,0,0,0,0,0,0,0,0,0,22.5,0,0,0,0,0,0,0,0,0,0,0,0,0,0,0,0,0,0,0,0,0,0,0,0,0,0,0,0,0,0,0,0,0,0,0,0,0,0,0,0,0,0,0,0,0,0,0,0,0,0,0,0,0,75.5,0,0,0,0,0,0,0,0,0,0,0,0,0,0,0,0,0,0,0,0,0,0,0,0,0,0,0,0,0,0,0,0,0,0,0,0,0,0,0,0,0,0,0,77.2,32,0.20625
# 4836,20715,186904,Sarkisov P.D.,1986,,0,0,0,15,0,0,0,0,0,0,0,0,0,0,0,0,0,0,0,0,0,0,0,0,0,0,0,0,0,0,0,0,0,0,0,0,0,0,0,0,0,0,0,0,0,0,0,0,0,0,0,0,0,0,0,0,0,0,0,0,0,0,0,0,0,0,0,0,0,0,0,0,0,0,0,0,0,0,0,0,0,0,0,0,0,0,0,0,0,0,0,3,0,0,0,0,0,0,0,0,22,0,0,0,0,0,0,0,0,0,0,0,0,0,0,0,0,0,0,0,0,0,0,0,0,0,0,0,0,0,0,0,0,0,0,0,0,60,0,0,0,0,0,0,0,0,0,0,0,0,0,0,0,0,0,0,0,0,0,0,0,0,0,0,0,0,0,0,0,0,0,0,0,0,0,0,0,0,0,0,0,59.1,24.5,0.2061224
# 4837,572,24640,Spinner S.,1954,F649/338,0,0,0,0,0,0,0,0.253399886,0,0,0,0,0,0,0,0,0,0,0,0,0,0,0,0,0,0,0,0,0,0,0,0,0,0,0,0,0,0,0,0,0,0,0,0,0,0,0,0,0,0,0,0,0,0,0,0,0,0,0,0,0,0,0,0,0,0,0,0,0,0,0,6.917984887,0,0,0,0,0,0,0,0,0,0,0,0,0,0,0,0,0,0,0,0,0,0,0,0,0,0,0,0,1.13227649,0,0,0,0,0,0,0,0,0,0,0,0,0,0,0,0,0,0,22.95231967,0,0,0,0,0,0,0,0,0,0,0,0,0,0,0,0,0,68.74401907,0,0,0,0,0,0,0,0,0,0,0,0,0,0,0,0,0,0,0,0,0,0,0,0,0,0,0,0,0,0,0,0,0,0,0,0,0,0,0,0,0,0,0,56.2,23.26,0.206
# 4838,3859,12439,Livshits V.Ya.,1982,,0,0,0,5,0,0,0,0,0,0,0,0,0,0,0,0,0,0,0,0,0,0,0,0,0,0,0,0,0,0,0,0,0,0,0,0,0,0,0,0,0,0,0,0,0,0,0,0,0,0,0,0,0,0,0,0,0,0,0,0,0,0,0,0,0,0,0,0,0,0,0,0,0,0,0,0,0,0,0,0,0,0,0,0,0,0,0,0,0,0,0,0,0,0,0,0,0,0,0,0,15,0,0,0,0,0,0,0,0,0,0,0,0,0,0,0,0,0,0,0,0,0,0,0,0,0,0,0,0,0,0,0,0,0,0,0,0,80,0,0,0,0,0,0,0,0,0,0,0,0,0,0,0,0,0,0,0,0,0,0,0,0,0,0,0,0,0,0,0,0,0,0,0,0,0,0,0,0,0,0,0,65.3,27.1,0.206
# 4839,4205,50430,Molot V.A.,1992,,0,0,0,0,0,0,0,0,0,0,0,0,0,0,0,0,0,0,0,0,0,0,0,0,7.6,0,0,0,0,0,0,0,0,0,0,0,0,0,0,0,0,0,0,0,0,0,0,0,0,0,0,0,0,0,0,0,0,0,0,0,0,0,0,0,0,0,0,0,0,0,0,0,0,0,0,0,0,0,0,0,0,0,0,0,0,0,0,0,0,0,0,0,0,0,0,0,0,0,0,0,19.5,0,0,0,0,0,0,0,0,0,0,0,0,0,0,0,0,0,0,0,0,0,0,0,0,0,0,0,0,0,0,0,0,0,0,0,0,72.9,0,0,0,0,0,0,0,0,0,0,0,0,0,0,0,0,0,0,0,0,0,0,0,0,0,0,0,0,0,0,0,0,0,0,0,0,0,0,0,0,0,0,0,66.6,27.6,0.206
# 4840,26065,354053,Melnichenko T.N,2002,,0,0,0,0,0,0,0,0,0,0,0,0,0,0,0,0,0,0,0,0,0,0,0,0,0,0,0,0,0,0,0,0,0,0,0,0,0,0,0,0,0,0,0,0,0,0,0,0,0,0,0,0,0,0,0,0,0,0,0,0,0,0,0,0,0,0,0,0,6,0,0,0,0,0,0,0,0,0,0,0,0,0,0,0,0,0,0,0,0,0,0,0,0,0,0,0,0,0,0,0,0,0,0,0,0,0,0,0,0,0,0,0,55,0,0,0,0,0,0,0,0,0,0,0,0,0,0,0,0,39,0,0,0,0,0,0,0,0,0,0,0,0,0,0,0,0,0,0,0,0,0,0,0,0,0,0,0,0,0,0,0,0,0,0,0,0,0,0,0,0,0,0,0,0,0,0,0,0,0,0,0,29.8,12.37,0.206
# 4841,27734,359602,Deriano S.,2004,,0,0,0,6,0,0,0,0,0,0,0,0,0,0,0,0,0,0,0,0,0,0,0,0,0,0,0,0,0,0,0,0,0,0,0,0,0,0,0,0,0,0,0,0,0,0,0,0,0,0,0,0,0,0,0,0,0,0,0,0,0,0,0,0,0,0,0,0,0,0,0,0,0,0,0,0,0,0,0,0,0,0,0,0,0,0,0,0,0,0,0,2,0,0,0,0,0,0,0,0,17,0,0,0,0,0,0,0,0,0,0,0,0,0,0,0,0,0,0,0,0,0,0,0,0,0,0,0,0,0,0,0,0,0,0,0,0,75,0,0,0,0,0,0,0,0,0,0,0,0,0,0,0,0,0,0,0,0,0,0,0,0,0,0,0,0,0,0,0,0,0,0,0,0,0,0,0,0,0,0,0,67.3,27.9,0.206
# 4842,27734,359605,Deriano S.,2004,,0,0,0,2,0,0,0,0,0,0,0,0,0,0,0,0,0,0,0,0,0,0,0,0,4,0,0,0,0,0,0,0,0,0,0,0,0,0,0,0,0,0,0,0,0,0,0,0,0,0,0,0,0,0,0,0,0,0,0,0,0,0,0,0,0,0,0,0,0,0,0,1,0,0,0,0,0,0,0,0,0,0,0,0,0,0,0,0,0,0,0,4,0,0,0,0,0,0,0,0,13,0,0,0,0,0,0,0,0,0,0,0,0,0,0,0,0,0,0,0,0,0,0,0,0,0,0,0,0,0,0,0,0,0,0,0,0,76,0,0,0,0,0,0,0,0,0,0,0,0,0,0,0,0,0,0,0,0,0,0,0,0,0,0,0,0,0,0,0,0,0,0,0,0,0,0,0,0,0,0,0,69.9,29,0.206
# 4843,32108,379997,Shtets P.P.,2001,,0,0,0,0,0,0,0,0,0,0,0,0,0,0,0,0,0,0,0,0,0,0,0,0,0,0,0,0,0,0,0,0,0,0,0,0,0,0,0,0,0,0,0,0,0,0,0,0,0,0,0,0,0,0,0,0,0,0,0,0,0,96,0,0,0,0,0,0,0,0,0,0,0,0,0,0,0,0,0,0,0,0,0,0,0,0,0,0,0,0,0,0,0,0,0,0,0,0,0,0,0,0,0,0,0,0,0,0,0,0,0,0,0,0,0,0,0,0,0,0,0,0,0,0,0,0,0,0,0,0,0,4,0,0,0,0,0,0,0,0,0,0,0,0,0,0,0,0,0,0,0,0,0,0,0,0,0,0,0,0,0,0,0,0,0,0,0,0,0,0,0,0,0,0,0,0,0,0,0,0,0,18.8,7.81,0.206
# 4844,34401,417783,Bletskan D.I.,1988,,0,0,0,0,0,0,0,0,0,0,0,0,0,0,0,0,0,0,0,0,0,0,0,0,0,0,0,0,0,0,0,0,0,0,0,0,0,0,0,0,0,0,0,0,0,0,0,0,0,0,0,0,0,0,0,0,0,0,0,0,0,96,0,0,0,0,0,0,0,0,0,0,0,0,0,0,0,0,0,0,0,0,0,0,0,0,0,0,0,0,0,0,0,0,0,0,0,0,0,0,0,0,0,0,0,0,0,0,0,0,0,0,0,0,0,0,0,0,0,0,0,0,0,0,0,0,0,0,0,0,0,4,0,0,0,0,0,0,0,0,0,0,0,0,0,0,0,0,0,0,0,0,0,0,0,0,0,0,0,0,0,0,0,0,0,0,0,0,0,0,0,0,0,0,0,0,0,0,0,0,0,18.8,7.81,0.206
# 4845,41095,480286,Sidek H.A.A.,2008,,0,0,0,0,0,0,0,0,0,0,0,0,0,60,0,0,0,0,0,40,0,0,0,0,0,0,0,0,0,0,0,0,0,0,0,0,0,0,0,0,0,0,0,0,0,0,0,0,0,0,0,0,0,0,0,0,0,0,0,0,0,0,0,0,0,0,0,0,0,0,0,0,0,0,0,0,0,0,0,0,0,0,0,0,0,0,0,0,0,0,0,0,0,0,0,0,0,0,0,0,0,0,0,0,0,0,0,0,0,0,0,0,0,0,0,0,0,0,0,0,0,0,0,0,0,0,0,0,0,0,0,0,0,0,0,0,0,0,0,0,0,0,0,0,0,0,0,0,0,0,0,0,0,0,0,0,0,0,0,0,0,0,0,0,0,0,0,0,0,0,0,0,0,0,0,0,0,0,0,0,0,66.5,28,0.206
# 4846,41245,480751,Bootjomchai Ch.,2014,,0,0,0,0,0,0,0,0,0,0,0,0,0,28.57142857,0,0,0,0,0,0,0,0,0,0,0,0,0,0,0,0,0,0,0,0,0,0,0,0,0,0,0,0,0,0,0,0,0,0,0,0,0,0,0,0,0,0,0,0,0,0,0,0,0,0,0,0,0,0,0,0,0,0,0,0,0,0,0,0,0,0,0,0,0,0,0,0,0,0,0,0,0,0,0,0,0,0,0,0,0,0,0,0,0,0,0,0,0,0,0,0,0,0,0,0,0,0,0,0,0,0,0,0,0,0,0,0,0,0,0,0,0,0,0,0,0,0,0,66.66666667,0,0,0,0,0,0,0,0,0,0,0,0,0,0,0,0,0,0,0,4.761904762,0,0,0,0,0,0,0,0,0,0,0,0,0,0,0,0,0,0,0,0,0,0,0,65.7,27.26,0.206
# 4847,41245,480760,Bootjomchai Ch.,2014,,0,0,0,0,0,0,0,0,0,0,0,0,0,28.84615173,0,0,0,0,0,3.846154231,0,0,0,0,0,0,0,0,0,0,0,0,0,0,0,0,0,0,0,0,0,0,0,0,0,0,0,0,0,0,0,0,0,0,0,0,0,0,0,0,0,0,0,0,0,0,0,0,0,0,0,0,0,0,0,0,0,0,0,0,0,0,0,0,0,0,0,0,0,0,0,0,0,0,0,0,0,0,0,0,0,0,0,0,0,0,0,0,0,0,0,0,0,0,0,0,0,0,0,0,0,0,0,0,0,0,0,0,0,0,0,0,0,0,0,0,0,67.30769404,0,0,0,0,0,0,0,0,0,0,0,0,0,0,0,0,0,0,0,0,0,0,0,0,0,0,0,0,0,0,0,0,0,0,0,0,0,0,0,0,0,0,0,90.4,37.47,0.206
# 4848,6619,38488,Gan Fuxi,1959,,0,0,0,8,0,0,0,0,0,0,0,0,0,0,0,0,0,0,0,0,0,0,0,0,0,0,0,0,0,0,0,0,0,0,0,0,0,0,0,0,0,0,0,0,0,0,0,0,0,0,0,0,0,0,0,0,0,0,0,0,0,0,0,0,0,0,0,0,0,0,0,0,0,0,0,0,0,0,0,0,0,0,0,16,0,0,0,0,0,0,0,0,0,0,0,0,0,0,0,0,0,0,0,0,0,0,0,0,0,0,0,0,0,0,0,0,0,0,0,0,0,0,0,0,0,0,0,0,0,0,0,0,0,0,0,0,0,76,0,0,0,0,0,0,0,0,0,0,0,0,0,0,0,0,0,0,0,0,0,0,0,0,0,0,0,0,0,0,0,0,0,0,0,0,0,0,0,0,0,0,0,75.9,31.49,0.2051445
# 4849,6619,38461,Gan Fuxi,1959,,0,0,0,4,0,0,0,0,0,0,0,0,0,0,0,0,0,0,0,0,0,0,0,0,0,0,0,0,0,0,0,0,0,0,0,0,0,0,0,0,0,0,0,0,0,0,0,0,0,0,0,0,0,0,0,0,0,0,0,0,0,0,0,0,0,0,0,0,0,0,0,0,0,0,0,0,0,0,0,0,0,0,0,0,0,0,0,0,0,0,0,0,0,0,0,0,0,0,0,0,16,0,0,0,0,0,0,0,0,0,0,0,0,0,0,0,0,0,0,0,0,0,0,0,0,0,0,0,0,0,0,0,0,0,0,0,0,80,0,0,0,0,0,0,0,0,0,0,0,0,0,0,0,0,0,0,0,0,0,0,0,0,0,0,0,0,0,0,0,0,0,0,0,0,0,0,0,0,0,0,0,64.3,26.68,0.2050225
# 4850,572,24650,Spinner S.,1954,BSC517/645,0,0,0,0,0,0,0,0.16319999,0,0,0,0,0,11.5935393,0,0,0,0,0,0,0,0,0,0,0,0,0,0,0,0,0,0,0,0,0,0,0,0,0,0,0,0,0,0,0,0,0,0,0,0,0,0,0,0,0,0,0,0,0,0,0,0,0,0,0,0,0,0,0,0,0,8.226026506,0,0,0,0,0,0,0,0,0,0,0,0,0,0,0,0,0,0,0,0,0,0,0,0,0,0,0,0,7.813729531,0,0,0,0,0,0,0,0,0,0,0,0,0,0,0,0,0,0,0,0,0,0,0,0,0,0,0,0,0,0,0,0,0,0,0,0,71.25146572,0,0,0,0,0,0,0,0,0,0,0,0,0,0,0,0,0,0,0,0,0,0,0,0,0,0,0,0,0,0,0,0,0,0,0,0,0,0,0,0.952038943,0,0,0,79.4,33,0.205
# 4851,1576,9754,Bokin P.Ya.,1970,,0,0,0,0,0,0,0,0,0,0,0,0,0,0,0,0,0,0,0,0,0,0,0,0,0,0,0,0,0,0,0,0,0,0,0,0,0,0,0,0,0,0,0,0,0,0,0,0,0,0,0,0,0,0,0,0,0,0,0,0,0,0,0,0,0,0,0,0,0,0,0,0,0,0,0,0,0,0,0,0,0,0,0,0,0,0,0,0,0,0,0,0,0,0,0,0,0,0,0,0,13,0,0,0,0,0,0,0,0,0,0,0,0,0,0,0,0,0,0,0,0,0,0,0,0,0,0,0,0,0,0,0,0,0,0,0,0,87,0,0,0,0,0,0,0,0,0,0,0,0,0,0,0,0,0,0,0,0,0,0,0,0,0,0,0,0,0,0,0,0,0,0,0,0,0,0,0,0,0,0,0,62.1,25.89,0.205
# 4852,1814,27396,Thiele A.,1955,F 3,0,0,0,0,0,0,0,0,0.079539994,0,0,0,0,0,0,0,0,0,0,0,0,0,0,0,0,0,0,0,0,0,0,0,0,0,0,0,0,0,0,0,0,0,0,0,0,0,0,0,0,0,0,0,0,0,0,0,0,0,0,0,0,0,0,0,0,0,0,0,0,0,0,4.366483651,0,0,0,0,0,0,0,0,0,0,0,0,0,0,0,0,0,0,0,0,0.057899995,0,0,0,0,0,0,0,5.898853528,0,0,0,0,0,0,0,0,0,0,0,0,0,0,0,0,0,0,18.10009855,0,0,0,0,0,0,0,0,0,0,0,0,0,0,0,0,0,71.49712428,0,0,0,0,0,0,0,0,0,0,0,0,0,0,0,0,0,0,0,0,0,0,0,0,0,0,0,0,0,0,0,0,0,0,0,0,0,0,0,0,0,0,0,51.4,21.34,0.205
# 4853,1965,110863,Kisin B.I.,1959,LK4,0,0,0,1.447458058,0,0,0,0.082520003,0,0,0,0,0,15.45805062,0,0,0,0,0,0,0,0,0,0,0,0,0,0,0,0,0,0,0,0,0,0,0,0,0,0,0,0,0,0,0,0,0,0,0,0,0,0,0,0,0,0,0,0,0,0,0,0,0,0,0,0,0,0,0,0,0,7.584337303,0,0,0,0,0,0,0,0,0,0,0,0,0,0,0,0,0,0,0,0,0,0,0,0,0,0,0,0,0,0,0,0,0,0,0,0,0,0,0,0,0,0,0,0,0,0,0,0,0,0,0,0,0,0,0,0,0,0,0,0,0,0,0,0,0,73.37361293,0,0,0,0,0,0,0,0,0,0,0,0,0,0,0,0,0,0,0,0,0,0,0,0,0,0,0,0,0,0,0,0,0,0,0,0,0,0,0,2.054021082,0,0,0,63.6,26.39,0.205
# 4854,3868,12577,Thiele A.,1955,,0,0,0,0,0,0,0,0,0,0,0,0,0,47.50333,0,0,0,0,0,0,0,0,0,0,0,0,0,0,0,0,0,0,0,0,0,0,0,0,0,0,0,0,0,0,0,0,0,0,0,0,0,0,0,0,0,0,0,0,0,0,0,0,0,0,0,0,0,0,0,0,0,0,0,0,0,0,0,0,0,0,0,0,0,0,0,0,0,0,0,0,0,0,0,0,0,0,0,0,0,0,0,0,0,0,0,0,0,0,0,0,0,0,0,0,0,0,0,0,0,41.48817,0,0,0,0,0,0,0,0,0,0,0,0,0,0,0,0,0,11.0085,0,0,0,0,0,0,0,0,0,0,0,0,0,0,0,0,0,0,0,0,0,0,0,0,0,0,0,0,0,0,0,0,0,0,0,0,0,0,0,0,0,0,0,73.8,30.62,0.205
# 4855,11477,99146,Comins J.D.,1987,,0,0,0,0,0,0,0,0,0,0,0,0,0,0,0,0,0,0,0,0,0,0,0,0,0,0,0,0,0,0,0,0,0,0,0,0,0,0,0,0,0,0,0,0,0,0,0,0,0,0,0,0,0,0,0,0,0,0,0,0,0,0,0,0,0,0,0,0,0,0,0,0,0,0,0,0,0,0,0,0,0,0,0,0,0,0,0,0,0,0,0,0,0,0,0,0,0,36,0,0,0,0,0,0,0,0,0,0,0,0,0,0,0,0,0,64,0,0,0,0,0,0,0,0,0,0,0,0,0,0,0,0,0,0,0,0,0,0,0,0,0,0,0,0,0,0,0,0,0,0,0,0,0,0,0,0,0,0,0,0,0,0,0,0,0,0,0,0,0,0,0,0,0,0,0,0,0,0,0,0,0,41.2,17.09,0.205
# 4856,26065,354052,Melnichenko T.N,2002,,0,0,0,0,0,0,0,0,0,0,0,0,0,0,0,0,0,0,0,0,0,0,0,0,0,0,0,0,0,0,0,0,0,0,0,0,0,0,0,0,0,0,0,0,0,0,0,0,0,0,0,0,0,0,0,0,0,0,0,0,0,0,0,0,0,0,0,0,5,0,0,0,0,0,0,0,0,0,0,0,0,0,0,0,0,0,0,0,0,0,0,0,0,0,0,0,0,0,0,0,0,0,0,0,0,0,0,0,0,0,0,0,56,0,0,0,0,0,0,0,0,0,0,0,0,0,0,0,0,39,0,0,0,0,0,0,0,0,0,0,0,0,0,0,0,0,0,0,0,0,0,0,0,0,0,0,0,0,0,0,0,0,0,0,0,0,0,0,0,0,0,0,0,0,0,0,0,0,0,0,0,30.1,12.49,0.205
# 4857,41245,480755,Bootjomchai Ch.,2014,,0,0,0,0,0,0,0,0,0,0,0,0,0,28.84615173,0,0,3.846154231,0,0,0,0,0,0,0,0,0,0,0,0,0,0,0,0,0,0,0,0,0,0,0,0,0,0,0,0,0,0,0,0,0,0,0,0,0,0,0,0,0,0,0,0,0,0,0,0,0,0,0,0,0,0,0,0,0,0,0,0,0,0,0,0,0,0,0,0,0,0,0,0,0,0,0,0,0,0,0,0,0,0,0,0,0,0,0,0,0,0,0,0,0,0,0,0,0,0,0,0,0,0,0,0,0,0,0,0,0,0,0,0,0,0,0,0,0,0,0,0,67.30769404,0,0,0,0,0,0,0,0,0,0,0,0,0,0,0,0,0,0,0,0,0,0,0,0,0,0,0,0,0,0,0,0,0,0,0,0,0,0,0,0,0,0,0,79.8,33.11,0.205
# 4858,6619,38522,Gan Fuxi,1959,,0,0,0,8,0,0,0,0,0,0,0,0,0,12,0,0,0,0,0,0,0,0,0,0,0,0,0,0,0,0,0,0,0,0,0,0,0,0,0,0,0,0,0,0,0,0,0,0,0,0,0,0,0,0,0,0,0,0,0,0,0,0,0,0,0,0,0,0,0,0,0,0,0,0,0,0,0,0,0,0,0,0,0,20,0,0,0,0,0,0,0,0,0,0,0,0,0,0,0,0,0,0,0,0,0,0,0,0,0,0,0,0,0,0,0,0,0,0,0,0,0,0,0,0,0,0,0,0,0,0,0,0,0,0,0,0,0,60,0,0,0,0,0,0,0,0,0,0,0,0,0,0,0,0,0,0,0,0,0,0,0,0,0,0,0,0,0,0,0,0,0,0,0,0,0,0,0,0,0,0,0,86.5,35.9,0.2047353
# 4859,1834,9130,Takahashi K.,1983,,0,0,0,0,0,0,0,0,0,0,0,0,0,0,0,0,0,0,0,0,0,0,0,0,0,0,0,0,0,0,0,0,0,0,0,0,0,0,0,0,0,0,0,0,0,0,0,0,0,0,0,0,0,0,0,0,0,0,0,0,0,0,0,0,0,0,0,0,0,0,0,0,0,0,0,0,0,0,0,0,0,0,0,0,0,0,0,0,0,0,0,0,0,0,0,0,0,0,0,0,18,0,0,0,0,0,0,0,0,0,0,0,0,0,0,0,0,0,0,0,0,0,0,0,0,0,0,0,0,0,0,0,0,0,0,0,0,82,0,0,0,0,0,0,0,0,0,0,0,0,0,0,0,0,0,0,0,0,0,0,0,0,0,0,0,0,0,0,0,0,0,0,0,0,0,0,0,0,0,0,0,60.4,25.07,0.2046271
# 4860,6619,38494,Gan Fuxi,1959,,0,0,0,4,0,0,0,0,0,0,0,0,0,16,0,0,0,0,0,0,0,0,0,0,0,0,0,0,0,0,0,0,0,0,0,0,0,0,0,0,0,0,0,0,0,0,0,0,0,0,0,0,0,0,0,0,0,0,0,0,0,0,0,0,0,0,0,0,0,0,0,0,0,0,0,0,0,0,0,0,0,0,0,16,0,0,0,0,0,0,0,0,0,0,0,0,0,0,0,0,0,0,0,0,0,0,0,0,0,0,0,0,0,0,0,0,0,0,0,0,0,0,0,0,0,0,0,0,0,0,0,0,0,0,0,0,0,64,0,0,0,0,0,0,0,0,0,0,0,0,0,0,0,0,0,0,0,0,0,0,0,0,0,0,0,0,0,0,0,0,0,0,0,0,0,0,0,0,0,0,0,77.5,32.17,0.2045385
# 4861,6619,38476,Gan Fuxi,1959,,0,0,0,12,0,0,0,0,0,0,0,0,0,20,0,0,0,0,0,0,0,0,0,0,0,0,0,0,0,0,0,0,0,0,0,0,0,0,0,0,0,0,0,0,0,0,0,0,0,0,0,0,0,0,0,0,0,0,0,0,0,0,0,0,0,0,0,0,0,0,0,0,0,0,0,0,0,0,0,0,0,0,0,0,0,0,0,0,0,0,0,0,0,0,0,0,0,0,0,0,16,0,0,0,0,0,0,0,0,0,0,0,0,0,0,0,0,0,0,0,0,0,0,0,0,0,0,0,0,0,0,0,0,0,0,0,0,52,0,0,0,0,0,0,0,0,0,0,0,0,0,0,0,0,0,0,0,0,0,0,0,0,0,0,0,0,0,0,0,0,0,0,0,0,0,0,0,0,0,0,0,59.3,24.62,0.2043054
# 4862,3861,143625,Takahashi K.,1983,,0,0,0,0,0,0,0,0,0,0,0,0,0,15.38461046,0,0,0,0,0,0,0,0,0,0,0,0,0,0,0,0,0,0,0,0,0,0,0,0,0,0,0,0,0,0,0,0,0,0,0,0,0,0,0,0,0,0,0,0,0,0,0,0,0,0,0,0,0,0,0,0,0,0,0,0,0,0,0,0,0,0,0,0,0,0,0,0,0,0,0,0,0,0,0,0,0,0,0,0,0,0,7.692307231,0,0,0,0,0,0,0,0,0,0,0,0,0,0,0,0,0,0,0,0,0,0,0,0,0,0,0,0,0,0,0,0,0,0,0,0,76.92308231,0,0,0,0,0,0,0,0,0,0,0,0,0,0,0,0,0,0,0,0,0,0,0,0,0,0,0,0,0,0,0,0,0,0,0,0,0,0,0,0,0,0,0,63.7,26.45,0.2041588
# 4863,293,110629,State Optical I,1975,LK4,0,0,0,1.447458058,0,0,0,0.082520003,0,0,0,0,0,15.45805062,0,0,0,0,0,0,0,0,0,0,0,0,0,0,0,0,0,0,0,0,0,0,0,0,0,0,0,0,0,0,0,0,0,0,0,0,0,0,0,0,0,0,0,0,0,0,0,0,0,0,0,0,0,0,0,0,0,7.584337303,0,0,0,0,0,0,0,0,0,0,0,0,0,0,0,0,0,0,0,0,0,0,0,0,0,0,0,0,0,0,0,0,0,0,0,0,0,0,0,0,0,0,0,0,0,0,0,0,0,0,0,0,0,0,0,0,0,0,0,0,0,0,0,0,0,73.37361293,0,0,0,0,0,0,0,0,0,0,0,0,0,0,0,0,0,0,0,0,0,0,0,0,0,0,0,0,0,0,0,0,0,0,0,0,0,0,0,2.054021082,0,0,0,63.6,26.41,0.2040893
# 4864,4562,14663,Osaka A.,1986,,0,0,0,0,0,0,0,0,0,0,0,0,0,0,0,0,0,0,0,0,0,0,0,0,0,0,0,0,0,0,0,0,0,0,0,0,0,0,0,0,0,0,0,0,0,0,0,0,0,0,0,0,0,0,0,0,0,0,0,0,46.51,0,0,0,0,0,0,0,0,0,0,0,0,0,0,0,0,0,0,0,0,0,0,0,0,0,0,0,0,0,0,0,0,0,0,0,0,0,0,0,6.98,0,0,0,0,0,0,0,0,0,0,0,0,0,0,0,0,0,0,0,0,0,0,0,0,0,0,0,0,0,0,0,0,0,0,0,0,46.51,0,0,0,0,0,0,0,0,0,0,0,0,0,0,0,0,0,0,0,0,0,0,0,0,0,0,0,0,0,0,0,0,0,0,0,0,0,0,0,0,0,0,0,64.2,26.66,0.204051
# 4865,572,24658,Spinner S.,1954,LC523/586,0,0,0,0,0,0,0,0,0,0,0,0,0,1.313699161,0,0,0,0,0,0,0,0,0,0,10.22068569,0,0,0,0,0,0,0,1.203998314,0,0,0,0,0,0,0,0,0,0,0,0,0,0,0,0,0,0,0,0,0,0,0,0,0,0,0,0,0,0,0,0,0,0,0,0,0,0,1.618256734,0,0,0,0,0,0,0,0,0,0,0,0,0,0,0,0,0,0,0,0,0,0,0,0,0,0,0,0,13.77285072,0,0,0,0,0,0,0,0,0,0,0,0,0,0,0,0,0,0,0,0,0,0,0,0,0,0,0,0,0,0.250999649,0,0,0,0,0,0,71.23871027,0,0,0,0,0,0.380799467,0,0,0,0,0,0,0,0,0,0,0,0,0,0,0,0,0,0,0,0,0,0,0,0,0,0,0,0,0,0,0,0,0,0,0,0,0,72.6,30.2,0.204
# 4866,1583,12257,Karapetyan G.O.,1981,,0,0,0,0,0,0,0,0,0,0,0,0,0,0,0,0,0,0,0,0,0,0,0,0,0,0,0,0,0,0,0,0,0,0,0,0,0,0,0,0,0,0,0,0,0,0,0,0,0,0,0,0,0,0,0,0,0,0,0,0,0,0,0,0,0,0,0,0,0,0,0,0,0,0,0,0,0,0,0,0,0,0,0,20,0,0,0,0,0,0,0,0,0,0,0,0,0,0,0,0,5,0,0,0,0,0,0,0,0,0,0,0,0,0,0,0,0,0,0,0,0,0,0,0,0,0,0,0,0,0,0,0,0,0,0,0,0,75,0,0,0,0,0,0,0,0,0,0,0,0,0,0,0,0,0,0,0,0,0,0,0,0,0,0,0,0,0,0,0,0,0,0,0,0,0,0,0,0,0,0,0,77.5,32.2,0.204
# 4867,1965,110869,Kisin B.I.,1959,K3,0,0,0,0,0,0,0,0.064069995,0,0,0,0,0,7.081915462,0,0,0,0,0,0,0,0,0,0,1.514339885,0,0,0,0,0,0,0,0,0,0,0,0,0,0,0,0,0,0,0,0,0,0,0,0,0,0,0,0,0,0,0,0,0,0,0,0,0,0,0,0,0,0,0,0,0,0,7.548607426,0,0,0,0,0,0,0,0,0,0,0,0,0,0,0,0,0,0,0,0.691841547,0,0,0,0,0,0,0,0,7.811881406,0,0,0,0,0,0,0,0,0,0,0,0,0,0,0,0,0,0,0,0,0,0,0,0,0,0,0,0,0,0,0,0,0,0,0,0,75.28734428,0,0,0,0,0,0,0,0,0,0,0,0,0,0,0,0,0,0,0,0,0,0,0,0,0,0,0,0,0,0,0,0,0,0,0,0,0,0,0,0,0,0,0,75.2,31.22,0.204
# 4868,1966,110900,Kisin B.I.,1959,KF4,0,0,0,1.551524922,0,0,0,0.126599994,0,0,0,0,0,7.384859631,0,0,0,0,0,0,0,0,0,0,0,0,0,0,0,0,0,0,0,0,0,0,0,0,0,0,0,0,0,0,0,0,0,0,0,0,0,0,0,0,0,0,0,0,0,0,0,0,0,0,0,0,0,0,0,0,0,2.40018388,0,0,0,0,0,0,0,0,0,0,0,0,0,0,0,0,0,0,0,0,0,0,0,0,0,0,0,0,11.47519943,0,0,0,0,0,0,0,0,0,0,0,0,0,0,0,0,0,0,2.0022559,0,0,0,0,0,0,0,0,0,0,0,0,0,0,0,0,0,75.05937625,0,0,0,0,0,0,0,0,0,0,0,0,0,0,0,0,0,0,0,0,0,0,0,0,0,0,0,0,0,0,0,0,0,0,0,0,0,0,0,0,0,0,0,76.6,31.81,0.204
# 4869,1966,110923,Kisin B.I.,1959,LF5,0,0,0,0,0,0,0,0.218900069,0,0,0,0,0,0,0,0,0.423750434,0,0,0,0,0,0,0,0,0,0,0,0,0,0,0,0,0,0,0,0,0,0,0,0,0,0,0,0,0,0,0,0,0,0,0,0,0,0,0,0,0,0,0,0,0,0,0,0,0,0,0,0,0,0,7.421760353,0,0,0,0,0,0,0,0,0,0,0,0,0,0,0,0,0,0,0,0,0,0,0,0,0,0,0,0,0,0,0,0,0,0,0,0,0,0,0,0,0,0,0,0,0,0,0,14.29468453,0,0,0,0,0,0,0,0,0,0,0,0,0,0,0,0,0,77.64090461,0,0,0,0,0,0,0,0,0,0,0,0,0,0,0,0,0,0,0,0,0,0,0,0,0,0,0,0,0,0,0,0,0,0,0,0,0,0,0,0,0,0,0,55.7,23.13,0.204
# 4870,3384,3840,Shchavelev O.S.,1973,,0,0,0,0,0,0,0,0,0,0,0,0,0,0,0,0,0,0,0,0,0,0,0,0,0,0,0,0,0,0,0,0,0,0,0,0,0,0,0,0,0,0,0,0,0,0,0,0,0,0,0,0,0,0,0,0,0,0,0,0,0,0,0,0,0,0,0,0,0,0,0,5.4,0,0,0,0,0,0,0,0,0,0,0,0,0,0,0,0,0,0,0,0,0,0,0,0,0,0,0,0,0,0,0,0,0,0,0,0,0,0,0,0,0,0,0,0,0,0,0,0,0,0,0,0,0,0,0,0,0,0,0,0,0,0,0,0,0,84.5,0,0,0,0,0,0,0,0,0,10.1,0,0,0,0,0,0,0,0,0,0,0,0,0,0,0,0,0,0,0,0,0,0,0,0,0,0,0,0,0,0,0,0,0,64.7,26.87,0.204
# 4871,5485,6010,Lyubimov M.L.,1957,S4801,0,0,0,1.878134113,0,0,0,0,0,0,0,0,0,21.08790127,0,0,0,0,0,0,0,0,0,0,0,0,0,0,0,0,0,0,0,0,0,0,0,0,0,0,0,0,0,0,0,0,0,0,0,0,0,0,0,0,0,0,0,0,0,0,0,0,0,0,0,0,0,0,0,0,0,2.575087155,0,0,0,0,0,0,0,0,0,0,0,0,0,0,0,0,0,0,0,0,0,0,0,0,0,0,0,0,3.810643229,0,0,0,0,0,0,0,0,0,0,0,0,0,0,0,0,0,0,0,0,0,0,0,0,0,0,0,0,0,0,0,0,0,0,0,0,70.64823424,0,0,0,0,0,0,0,0,0,0,0,0,0,0,0,0,0,0,0,0,0,0,0,0,0,0,0,0,0,0,0,0,0,0,0,0,0,0,0,0,0,0,0,63.2,26.24,0.204
# 4872,11648,76108,Hanada T.,1973,,0,0,0,0,0,0,0,0,0,0,0,0,0,0,0,0,0,0,0,0,0,0,0,0,0,0,0,0,0,0,0,0,0,0,0,0,0,0,0,0,0,0,0,0,0,0,0,0,0,0,0,0,0,0,0,0,0,0,0,0,97.5,0,0,0,0,0,0,0,0,0,0,0,0,0,0,0,0,0,0,0,0,0,0,0,0,0,0,0,0,0,0,0,0,0,0,0,0,0,0,0,0,2.5,0,0,0,0,0,0,0,0,0,0,0,0,0,0,0,0,0,0,0,0,0,0,0,0,0,0,0,0,0,0,0,0,0,0,0,0,0,0,0,0,0,0,0,0,0,0,0,0,0,0,0,0,0,0,0,0,0,0,0,0,0,0,0,0,0,0,0,0,0,0,0,0,0,0,0,0,0,0,0,46.7,19.42,0.204
# 4873,35599,427693,Reddy M.V.S.,2009,,0,0,0,0,0,0,0,0,0,0,0,0,0,60,0,0,0,0,0,0,0,0,0,0,0,0,0,0,0,0,0,0,0,0,0,0,0,0,0,0,0,0,0,0,0,0,0,0,0,0,0,0,0,0,0,0,0,0,0,0,0,0,0,0,0,0,0,0,0,0,0,0,0,0,0,0,0,0,0,0,0,0,0,0,0,0,0,0,0,0,0,0,0,0,0,0,0,0,0,0,10,0,0,0,0,0,0,0,0,0,0,0,0,0,0,0,0,0,0,0,0,0,0,0,0,0,0,0,0,0,0,0,0,0,0,0,0,0,0,0,0,0,0,0,0,0,0,0,0,0,0,0,0,0,0,0,0,0,0,0,0,0,0,0,0,0,0,30,0,0,0,0,0,0,0,0,0,0,0,0,0,43.1,17.93,0.204
# 4874,40613,476105,Akiba S.,2011,,0,0,0,7,0,0,0,0,0,0,0,0,0,0,0,0,0,0,0,0,0,0,0,0,0,0,0,0,0,0,0,0,0,0,0,0,0,0,0,0,0,0,0,0,0,0,0,0,0,0,0,0,0,0,0,0,0,0,0,0,0,0,0,0,0,0,0,0,0,0,0,0,0,0,0,0,0,0,0,0,0,0,0,0,0,0,0,0,0,0,0,6,0,0,0,0,0,0,0,0,14,0,0,0,0,0,0,0,0,0,0,0,0,0,0,0,0,0,0,0,0,0,0,0,0,0,0,0,0,0,0,0,0,0,0,0,0,73,0,0,0,0,0,0,0,0,0,0,0,0,0,0,0,0,0,0,0,0,0,0,0,0,0,0,0,0,0,0,0,0,0,0,0,0,0,0,0,0,0,0,0,70.8,29.4,0.204
# 4875,41245,480750,Bootjomchai Ch.,2014,,0,0,0,0,0,0,0,0,0,0,0,0,0,28.84615173,0,0,0,0,0,0,0,0,0,0,0,0,0,0,0,0,0,0,0,0,0,0,0,0,0,0,0,0,0,0,0,0,0,0,0,0,0,0,0,0,0,0,0,0,0,0,0,0,0,0,0,0,0,0,0,0,0,0,0,0,0,0,0,0,0,0,0,0,0,0,0,0,0,0,0,0,0,0,0,0,0,0,0,0,0,0,0,0,0,0,0,0,0,0,0,0,0,0,0,0,0,0,0,0,0,0,0,0,0,0,0,0,0,0,0,0,0,0,0,0,0,0,0,67.30769404,0,0,0,0,0,0,0,0,0,0,0,0,0,0,0,0,0,0,0,3.846154231,0,0,0,0,0,0,0,0,0,0,0,0,0,0,0,0,0,0,0,0,0,0,0,68.1,28.29,0.204
# 4876,6619,38525,Gan Fuxi,1959,,0,0,0,8,0,0,0,0,0,0,0,0,0,20,0,0,0,0,0,0,0,0,0,0,0,0,0,0,0,0,0,0,0,0,0,0,0,0,0,0,0,0,0,0,0,0,0,0,0,0,0,0,0,0,0,0,0,0,0,0,0,0,0,0,0,0,0,0,0,0,0,0,0,0,0,0,0,0,0,0,0,0,0,12,0,0,0,0,0,0,0,0,0,0,0,0,0,0,0,0,0,0,0,0,0,0,0,0,0,0,0,0,0,0,0,0,0,0,0,0,0,0,0,0,0,0,0,0,0,0,0,0,0,0,0,0,0,60,0,0,0,0,0,0,0,0,0,0,0,0,0,0,0,0,0,0,0,0,0,0,0,0,0,0,0,0,0,0,0,0,0,0,0,0,0,0,0,0,0,0,0,76.5,31.78,0.2035871
# 4877,1763,110639,State Optical I,1975,K3,0,0,0,0,0,0,0,0.064069995,0,0,0,0,0,7.081915462,0,0,0,0,0,0,0,0,0,0,1.514339885,0,0,0,0,0,0,0,0,0,0,0,0,0,0,0,0,0,0,0,0,0,0,0,0,0,0,0,0,0,0,0,0,0,0,0,0,0,0,0,0,0,0,0,0,0,0,7.548607426,0,0,0,0,0,0,0,0,0,0,0,0,0,0,0,0,0,0,0,0.691841547,0,0,0,0,0,0,0,0,7.811881406,0,0,0,0,0,0,0,0,0,0,0,0,0,0,0,0,0,0,0,0,0,0,0,0,0,0,0,0,0,0,0,0,0,0,0,0,75.28734428,0,0,0,0,0,0,0,0,0,0,0,0,0,0,0,0,0,0,0,0,0,0,0,0,0,0,0,0,0,0,0,0,0,0,0,0,0,0,0,0,0,0,0,75.2,31.24,0.2035851
# 4878,3122,110700,State Optical I,1975,LF5,0,0,0,0,0,0,0,0.218900069,0,0,0,0,0,0,0,0,0.423750434,0,0,0,0,0,0,0,0,0,0,0,0,0,0,0,0,0,0,0,0,0,0,0,0,0,0,0,0,0,0,0,0,0,0,0,0,0,0,0,0,0,0,0,0,0,0,0,0,0,0,0,0,0,0,7.421760353,0,0,0,0,0,0,0,0,0,0,0,0,0,0,0,0,0,0,0,0,0,0,0,0,0,0,0,0,0,0,0,0,0,0,0,0,0,0,0,0,0,0,0,0,0,0,0,14.29468453,0,0,0,0,0,0,0,0,0,0,0,0,0,0,0,0,0,77.64090461,0,0,0,0,0,0,0,0,0,0,0,0,0,0,0,0,0,0,0,0,0,0,0,0,0,0,0,0,0,0,0,0,0,0,0,0,0,0,0,0,0,0,0,55.6,23.1,0.2034632
# 4879,39407,465133,Zheng Qiuju,2012,,0,0,0,2.2,0,0,0,0,0,0,0,0,0,4.9,0,0,0,0,0,0,0,0,0,0,0,0,0,0,0,0,0,0,0,0,0,0,0,0,0,0,0,0,0,0,0,0,0,0,0,0,0.9,0,0,0,0,0,0,0,0,0,0,0,0,0,0,0,0,0,0,0,0,0,0,0,0,0,0,0,0,0,0,0,0,0,0,0,0,0,0,0,0,0,0,0,0,0,0,0,0,0,14.6,0,0,0,0,0,0,0,0,0,0,0,0,0,0,0,0,0,0,0,0,0,0,0,0,0,0,0,0,0,0,0,0,0,0,0,0,77.4,0,0,0,0,0,0,0,0,0,0,0,0,0,0,0,0,0,0,0,0,0,0,0,0,0,0,0,0,0,0,0,0,0,0,0,0,0,0,0,0,0,0,0,73.4,30.5,0.2032787
# 4880,1763,110641,State Optical I,1975,K14,0,0,0,1.5555207,0,0,0,0.124300056,0,0,0,0,0,7.531731389,0,0,0,0,0,0,0,0,0,0,0,0,0,0,0,0,0,0,0,0,0,0,0,0,0,0,0,0,0,0,0,0,0,0,0,0,0,0,0,0,0,0,0,0,0,0,0,0,0,0,0,0,0,0,0,0,0,2.371001067,0,0,0,0,0,0,0,0,0,0,0,0,0,0,0,0,0,0,0,0,0,0,0,0,0,0,0,0,11.40574513,0,0,0,0,0,0,0,0,0,0,0,0,0,0,0,0,0,0,1.116638502,0,0,0,0,0,0,0,0,0,0,0,0,0,0,0,0,0,74.65426359,0,0,0,0,0,0,0,0,0,0,0,0,0,0,0,0,0,0,0,0,0,0,0,0,0,0,0,0,0,0,0,0,0,0,0,0,0,0,0,1.240799558,0,0,0,77.2,32.08,0.2032418
# 4881,217,20172,Polukhin V.N.,1983,,0,0,0,0,0,0,0,0,0,0,0,0,0,0,0,0,0,0,0,0,0,0,0,0,0,0,0,0,0,0,0,0,0,0,0,0,0,0,0,0,0,0,0,0,0,0,0,0,0,0,0,0,0,0,0,0,0,0,0,0,27.41158265,0,0,0,0,0,0,0,0,0,0,0,0,0,0,0,0,0,0,0,0,0,0,0,0,0,0,0,0,0,0,0,0,0,0,0,0,0,0,0,3.865033674,0,0,0,0,0,0,0,0,0,0,0,0,0,0,0,0,0,0,0,0,0,0,0,0,0,0,0,0,0,64.85835,0,0,0,0,0,0,3.865033674,0,0,0,0,0,0,0,0,0,0,0,0,0,0,0,0,0,0,0,0,0,0,0,0,0,0,0,0,0,0,0,0,0,0,0,0,0,0,0,0,0,0,0,32.9,13.7,0.203
# 4882,572,24642,Spinner S.,1954,F689/309,0,0,0,0,0,0,0,0.163699946,0,0,0,0,0,0,0,0,0,0,0,0,0,0,0,0,0,0,0,0,0,0,0,0,0,0,0,0,0,0,0,0,0,0,0,0,0,0,0,0,0,0,0,0,0,0,0,0,0,0,0,0,0,0,0,0,0,0,0,0,0,0,0,5.271081261,0,0,0,0,0,0,0,0,0,0,0,0,0,0,0,0,0,0,0,0,0,0,0,0,0,0,0,0,0,0,0,0,0,0,0,0,0,0,0,0,0,0,0,0,0,0,0,28.09684073,0,0,0,0,0,0,0,0,0,0,0,0,0,0,0,0,0,66.46837807,0,0,0,0,0,0,0,0,0,0,0,0,0,0,0,0,0,0,0,0,0,0,0,0,0,0,0,0,0,0,0,0,0,0,0,0,0,0,0,0,0,0,0,54,22.21,0.203
# 4883,1583,9802,Karapetyan G.O.,1981,,0,0,0,0,0,0,0,0,0,0,0,0,0,0,0,0,0,0,0,0,0,0,0,0,0,0,0,0,0,0,0,0,0,0,0,0,0,0,0,0,0,0,0,0,0,0,0,0,0,0,0,0,0,0,0,0,0,0,0,0,0,0,0,0,0,0,0,0,0,0,0,0,0,0,0,0,0,0,0,0,0,0,0,0,0,0,0,0,0,0,0,0,0,0,0,0,0,0,0,0,20,0,0,0,0,0,0,0,0,0,0,0,0,0,0,0,0,0,0,0,0,0,0,0,0,0,0,0,0,0,0,0,0,0,0,0,0,80,0,0,0,0,0,0,0,0,0,0,0,0,0,0,0,0,0,0,0,0,0,0,0,0,0,0,0,0,0,0,0,0,0,0,0,0,0,0,0,0,0,0,0,62,25.8,0.203
# 4884,1965,110872,Kisin B.I.,1959,K14,0,0,0,1.5555207,0,0,0,0.124300056,0,0,0,0,0,7.531731389,0,0,0,0,0,0,0,0,0,0,0,0,0,0,0,0,0,0,0,0,0,0,0,0,0,0,0,0,0,0,0,0,0,0,0,0,0,0,0,0,0,0,0,0,0,0,0,0,0,0,0,0,0,0,0,0,0,2.371001067,0,0,0,0,0,0,0,0,0,0,0,0,0,0,0,0,0,0,0,0,0,0,0,0,0,0,0,0,11.40574513,0,0,0,0,0,0,0,0,0,0,0,0,0,0,0,0,0,0,1.116638502,0,0,0,0,0,0,0,0,0,0,0,0,0,0,0,0,0,74.65426359,0,0,0,0,0,0,0,0,0,0,0,0,0,0,0,0,0,0,0,0,0,0,0,0,0,0,0,0,0,0,0,0,0,0,0,0,0,0,0,1.240799558,0,0,0,77.1,32.04,0.203
# 4885,1966,110904,Kisin B.I.,1959,BF1,0,0,0,0,0,0,0,0.170899952,0,0,0,0,0,4.239214805,0,0,0,0,0,0,0,0,0,0,0.200973443,0,0,0,0,0,0,0,0,0,0,0,0,0,0,0,0,0,0,0,0,0,0,0,0,0,0,0,0,0,0,0,0,0,0,0,0,0,0,0,0,0,0,0,0,0,0,8.621909569,0,0,0,0,0,0,0,0,0,0,0,0,0,0,0,0,0,0,0,0,0,0,0,0,0,0,0,0,2.818475205,0,0,0,0,0,0,0,0,0,0,0,0,0,0,0,0,0,0,3.891138903,0,0,0,0,0,0,0,0,0,0,0.101499971,0,0,0,0,0,0,79.27218765,0,0,0,0,0,0,0,0,0,0,0,0,0,0,0,0,0,0,0,0,0,0,0,0,0,0,0,0,0,0,0,0,0,0,0,0,0,0,0,0.683700507,0,0,0,68.4,28.42,0.203
# 4886,3849,12356,Tille U.,1978,,0,0,0,0,0,0,0,0,0,0,0,0,0,0,0,0,0,0,0,0,0,0,0,0,8,0,0,0,0,0,0,0,0,0,0,0,0,0,0,0,0,0,0,0,0,0,0,0,0,0,0,0,0,0,0,0,0,0,0,0,0,0,0,0,0,0,0,0,0,0,0,0,0,0,0,0,0,0,0,0,0,0,0,0,0,0,0,0,0,0,0,0,0,0,0,0,0,0,0,0,16,0,0,0,0,0,0,0,0,0,0,0,0,0,0,0,0,0,0,0,0,0,0,0,0,0,0,0,0,0,0,0,0,0,0,0,0,76,0,0,0,0,0,0,0,0,0,0,0,0,0,0,0,0,0,0,0,0,0,0,0,0,0,0,0,0,0,0,0,0,0,0,0,0,0,0,0,0,0,0,0,68,28.3,0.203
# 4887,4206,50443,Molot V.A.,1992,,0,0,0,13.5,0,0,0,0,0,0,0,0,0,0,0,0,0,0,0,0,0,0,0,0,0,0,0,0,0,0,0,0,0,0,0,0,0,0,0,0,0,0,0,0,0,0,0,0,0,0,0,0,0,0,0,0,0,0,0,0,0,0,0,0,0,0,0,0,0,0,0,0,0,0,0,0,0,0,0,0,0,0,0,11.7,0,0,0,0,0,0,0,0,0,0,0,0,0,0,0,0,12.4,0,0,0,0,0,0,0,0,0,0,0,0,0,0,0,0,0,0,0,0,0,0,0,0,0,0,0,0,0,0,0,0,0,0,0,0,62.4,0,0,0,0,0,0,0,0,0,0,0,0,0,0,0,0,0,0,0,0,0,0,0,0,0,0,0,0,0,0,0,0,0,0,0,0,0,0,0,0,0,0,0,79.1,32.8,0.203
# 4888,31388,393470,Gaafar M.S.,2007,,0,0,0,0,0,0,0,0,0,0,0,0,0,8.68,0,0,0,0,0,0,0,0,0,0,0,0,0,0,0,0,0,0,0,0,0,0,0,0,0,0,0,0,0,1.264,0,0,0,0,0,0,0,0,0,0,0,0,0,0,0,0,0,0,0,0,0,0,0,0,0,0,0,0,0,0,0,0,0,0,0,0,0,0,0,0,0,0,0,0,0,0,0,0,0,0,0,0,0,0,0,0,14.625,0,0,0,0,0,0,0,0,0,0,0,0,0,0,0,0,0,0,0,0,0,0,0,0,0,0,0,0,0,0,0,0,0,0,0,0,75.431,0,0,0,0,0,0,0,0,0,0,0,0,0,0,0,0,0,0,0,0,0,0,0,0,0,0,0,0,0,0,0,0,0,0,0,0,0,0,0,0,0,0,0,78.6,32.7,0.203
# 4889,40613,476106,Akiba S.,2011,,0,0,0,4.9,0,0,0,0,0,0,0,0,0,0,0,0,0,0,0,0,0,0,0,0,0,0,0,0,0,0,0,0,0,0,0,0,0,0,0,0,0,0,0,0,0,0,0,0,0,0,0,0,0,0,0,0,0,0,0,0,0,0,0,0,0,0,0,0,0,0,0,0,0,0,0,0,0,0,0,0,0,0,0,0,0,0,0,0,0,0,0,5.9,0,0,0,0,0,0,0,0,13.7,0,0,0,0,0,0,0,0,0,0,0,0,0,0,0,0,0,0,0,0,0,0,0,0,0,0,0,0,0,0,0,0,0,0,0,0,75.5,0,0,0,0,0,0,0,0,0,0,0,0,0,0,0,0,0,0,0,0,0,0,0,0,0,0,0,0,0,0,0,0,0,0,0,0,0,0,0,0,0,0,0,69.7,28.96,0.203
# 4890,41245,480759,Bootjomchai Ch.,2014,,0,0,0,0,0,0,0,0,0,0,0,0,0,29.12620971,0,0,0,0,0,2.912620971,0,0,0,0,0,0,0,0,0,0,0,0,0,0,0,0,0,0,0,0,0,0,0,0,0,0,0,0,0,0,0,0,0,0,0,0,0,0,0,0,0,0,0,0,0,0,0,0,0,0,0,0,0,0,0,0,0,0,0,0,0,0,0,0,0,0,0,0,0,0,0,0,0,0,0,0,0,0,0,0,0,0,0,0,0,0,0,0,0,0,0,0,0,0,0,0,0,0,0,0,0,0,0,0,0,0,0,0,0,0,0,0,0,0,0,0,0,67.96116932,0,0,0,0,0,0,0,0,0,0,0,0,0,0,0,0,0,0,0,0,0,0,0,0,0,0,0,0,0,0,0,0,0,0,0,0,0,0,0,0,0,0,0,90.8,37.73,0.203
# 4891,37424,443678,Hemono N.,2010,,0,0,0,0,0,0,0,0,0,0,0,0,0,0,0,0,0,0,0,0,0,0,0,0,0,0,0,0,0,0,0,0,0,0,0,0,0,0,0,0,0,0,0,0,0,0,0,0,0,0,0,0,0,0,0,0,0,0,0,0,0,0,0,0,0,0,0,0,0,0,0,0,0,0,0,0,0,0,0,0,0,0,0,0,0,0,0,0,0,0,0,0,0,0,0,0,0,0,0,0,0,0,0,0,0,0,0,0,0,0,0,0,0,0,0,45,0,0,0,0,0,0,0,0,0,0,0,0,0,0,0,0,0,0,0,0,0,0,0,0,55,0,0,0,0,0,0,0,0,0,0,0,0,0,0,0,0,0,0,0,0,0,0,0,0,0,0,0,0,0,0,0,0,0,0,0,0,0,0,0,0,29.1,12.1,0.2024793
# 4892,39407,465144,Zheng Qiuju,2012,,0,0,0,4.0012,0,0,0,0,0,0,0,0,0,4.20126,0,0,0,0,0,0,0,0,0,0,0,0,0,0,0,0,0,0,0,0,0,0,0,0,0,0,0,0,0,0,0,0,0,0,0,0,0.07002,0,0,0,0,0,0,0,0,0,0,0,0,0,0,0,0,0,0,0,0,0,0,0,0,0,0,0,0,0,0,0,0,0,0,0,0,0,0,0,0,0,0,0,0,0,0,0,0,0,13.60408,0,0,0,0,0,0,0,0,0,0,0,0,0,0,0,0,0,0,0,0,0,0,0,0,0,0,0,0,0,0,0,0,0,0,0,0,78.12344,0,0,0,0,0,0,0,0,0,0,0,0,0,0,0,0,0,0,0,0,0,0,0,0,0,0,0,0,0,0,0,0,0,0,0,0,0,0,0,0,0,0,0,73.1,30.4,0.2023026
# 4893,2681,110678,State Optical I,1975,BF1,0,0,0,0,0,0,0,0.170899952,0,0,0,0,0,4.239214805,0,0,0,0,0,0,0,0,0,0,0.200973443,0,0,0,0,0,0,0,0,0,0,0,0,0,0,0,0,0,0,0,0,0,0,0,0,0,0,0,0,0,0,0,0,0,0,0,0,0,0,0,0,0,0,0,0,0,0,8.621909569,0,0,0,0,0,0,0,0,0,0,0,0,0,0,0,0,0,0,0,0,0,0,0,0,0,0,0,0,2.818475205,0,0,0,0,0,0,0,0,0,0,0,0,0,0,0,0,0,0,3.891138903,0,0,0,0,0,0,0,0,0,0,0.101499971,0,0,0,0,0,0,79.27218765,0,0,0,0,0,0,0,0,0,0,0,0,0,0,0,0,0,0,0,0,0,0,0,0,0,0,0,0,0,0,0,0,0,0,0,0,0,0,0,0.683700507,0,0,0,68.3,28.41,0.2020416
# 4894,1965,110874,Kisin B.I.,1959,K18,0,0,0,0,0,0,0,0.124599959,0,0,0,0,0,7.663010502,0,0,0.516930431,0,0,0,0,0,0,0,0,0,0,0,0,0,0,0,0,0,0,0,0,0,0,0,0,0,0,0,0,0,0,0,0,0,0,0,0,0,0,0,0,0,0,0,0,0,0,0,0,0,0,0,0,0,0,6.554648863,0,0,0,0,0,0,0,0,0,0,0,0,0,0,0,0,0,0,0,0,0,0,0,0,0,0,0,0,5.545078192,0,0,0,0,0,0,0,0,0,0,0,0,0,0,0,0,0,0,1.548732495,0,0,0,0,0,0,0,0,0,0,0,0,0,0,0,0,0,76.78675497,0,0,0,0,0,0,0,0,0,0,0,0,0,0,0,0,0,0,0,0,0,0,0,0,0,0,0,0,0,0,0,0,0,0,0,0,0,0,0,1.260244589,0,0,0,75.9,31.57,0.202
# 4895,3846,12320,Gan Fuxi,1959,,0,0,0,0,0,0,0,0,0,0,0,0,0,0,0,0,0,0,0,0,0,0,0,0,0,0,0,0,0,0,0,0,0,0,0,0,0,0,0,0,0,0,0,0,0,0,0,0,0,0,0,0,0,0,0,0,0,0,0,0,0,0,0,0,0,0,0,0,0,0,0,0,0,0,0,0,0,0,0,0,0,0,0,0,0,0,0,0,0,0,0,18,0,0,0,0,0,0,0,0,12,0,0,0,0,0,0,0,0,0,0,0,0,0,0,0,0,0,0,0,0,0,0,0,0,0,0,0,0,0,0,0,0,0,0,0,0,70,0,0,0,0,0,0,0,0,0,0,0,0,0,0,0,0,0,0,0,0,0,0,0,0,0,0,0,0,0,0,0,0,0,0,0,0,0,0,0,0,0,0,0,66.8,27.86,0.202
