Repository: jacobergzhou/Poisson-Ratio

File: Poisson_data_no_metal_07192019.csv (part 53 of 57)
,Code,Glass #,Author,Year,Trademark,Ag2O,AgI,Al,Al2O3,AlF3,AlN,As,As2O3,As2O5,As2S3,As2Se3,AsSe,B,B2O3,BaCl2,BaF2,BaO,BeF2,BeO,Bi2O3,BiCl3,Br,Ca,CaF2,CaO,Cd,CdCl2,CdF2,CdO,Ce2O3,CeF3,CeO2,Cl,Co3O4,CoO,Cr2O3,Cs2O,CsCl,CsF,Cu2O,CuO,Dy2O3,Er,Er2O3,ErF3,Eu,Eu2O3,EuF3,F,Fe,Fe2O3,FeO,Ga,Ga2O3,Ga2S3,Ga2Se3,GaF3,Gd2O3,GdF3,Ge,GeO2,GeS2,GeSe2,H2O,HfF4,HfO2,Hg,Ho2O3,I,InF3,K,K2O,K2S,K2SO4,KBr,KCl,KF,KHF2,La,La2O3,La2S3,LaF3,Li,Li2O,Li2S,Li2SO4,LiBr,LiCl,LiF,LiI,MgF2,MgO,Mn2O3,MnF2,MnO,MnO2,MoO2,MoO3,N,Na,Na2O,Na2S,Na2SO4,NaCl,NaF,NaPO3,Nb2O5,Nd,Nd2O3,NdF3,NH4NO3,NiO,O,OH,P,P2O5,Pb,PbCl2,PbF2,PbO,PdO,Pr2O3,Pr6O11,PrF3,Rb2O,RbF,Rh2O3,RuO2,S,Sb,Sb2O3,Sb2S3,Sc2O3,Se,Si,Si3N4,SiC,SiO2,Sm2O3,Sn,SnO,SnO2,SO2,SO3,Sr,SrCl2,SrF2,SrO,Ta2O3,Ta2O5,Tb2O3,TbF3,Te,TeO2,Th,ThF4,ThO2,TiO2,Tl,Tl2O,Tl2Se,TlSe,Tm2O3,U,U3O8,UO2,V,V2O5,VO6,WO3,Y,Y2O3,Yb2O3,YbF3,YF3,ZnCl2,ZnF2,ZnO,ZnSO4,ZrF4,ZrO2,Young's modulus E (GPa),Shear modulus G (GPa),Poisson's ratio v,Calculated Poisson,Percent Error
# 2182,32062,395090,Begum A.N.,2007,nan,0,0,0,0,0,0,0,0,0,0,0,0,0,0,0,0,12.42989,0,0,0,0,0,0,0,0,0,0,0,0,0,0,0,0,0,0,0,0,0,0,0,0,0,0,0,0,0,0,0,0,0,0,0,0,0,0,0,0,0,0,0,0,0,0,0,0,0,0,0,0,0,0,0,0,0,0,0,0,0,0,0,0,0,0,0,0,0,0,0,0,0,0,0,0,0,0,0,0,0,0,0,0,0,0,0,0,0,0,0,0,0,0,0,0,0,0,0,0,0,0,0,0,0,0,0,0,0,0,0,0,0,0,0,0,0,0,0,0,0,0,0,0,0,0,0,0,0,0,0,0,0,0,0,0,87.57011,0,0,0,0,0,0,0,0,0,0,0,0,0,0,0,0,0,0,0,0,0,0,0,0,0,0,0,46.4,18.35,0.2643052,0.264305177,8.65979E-06
# 5252,28275,380085,Raghavaiah B.V.,2004,nan,0,0,0,0,0,0,0,50,0,0,0,0,0,0,0,0,0,0,0,0,0,0,0,0,0,0,0,0,0,0,0,0,0,0,0,0,0,0,0,0,0,0,0,0,0,0,0,0,0,0,0,0,0,0,0,0,0,0,0,0,0,0,0,0,0,0,0,0,0,0,0,0,0,0,0,0,0,0,0,0,0,0,0,0,0,0,0,0,0,0,0,0,0,0,0,0,0,0,0,0,0,0,0,0,0,0,0,0,0,0,0,0,0,0,0,0,0,0,0,40,0,0,0,0,0,0,0,0,0,0,10,0,0,0,0,0,0,0,0,0,0,0,0,0,0,0,0,0,0,0,0,0,0,0,0,0,0,0,0,0,0,0,0,0,0,0,0,0,0,0,0,0,0,0,0,0,0,0,0,0,0,59.5,26.7,0.1142322,0.11423221,8.52459E-06
# 1342,7802,74018,Takahashi K.,1983,nan,0,0,0,0,0,0,0,0,0,0,0,0,0,80,0,0,0,0,0,0,0,0,0,0,0,0,0,0,0,0,0,0,0,0,0,0,0,0,0,0,0,0,0,0,0,0,0,0,0,0,0,0,0,0,0,0,0,0,0,0,0,0,0,0,0,0,0,0,0,0,0,0,0,0,0,0,0,0,0,0,0,0,0,0,0,0,0,0,0,0,0,0,0,0,0,0,0,0,0,0,20,0,0,0,0,0,0,0,0,0,0,0,0,0,0,0,0,0,0,0,0,0,0,0,0,0,0,0,0,0,0,0,0,0,0,0,0,0,0,0,0,0,0,0,0,0,0,0,0,0,0,0,0,0,0,0,0,0,0,0,0,0,0,0,0,0,0,0,0,0,0,0,0,0,0,0,0,0,0,0,0,39.9,15.56,0.2821337,0.282133676,8.4738E-06
# 2568,6619,38501,Gan Fuxi,1959,nan,0,0,0,8,0,0,0,0,0,0,0,0,0,32,0,0,0,0,0,0,0,0,0,0,0,0,0,0,0,0,0,0,0,0,0,0,0,0,0,0,0,0,0,0,0,0,0,0,0,0,0,0,0,0,0,0,0,0,0,0,0,0,0,0,0,0,0,0,0,0,0,0,0,0,0,0,0,0,0,0,0,0,0,16,0,0,0,0,0,0,0,0,0,0,0,0,0,0,0,0,0,0,0,0,0,0,0,0,0,0,0,0,0,0,0,0,0,0,0,0,0,0,0,0,0,0,0,0,0,0,0,0,0,0,0,0,0,44,0,0,0,0,0,0,0,0,0,0,0,0,0,0,0,0,0,0,0,0,0,0,0,0,0,0,0,0,0,0,0,0,0,0,0,0,0,0,0,0,0,0,0,65.1,25.89,0.2572422,0.257242178,8.37838E-06
# 2682,8877,71697,Shaw R.R.,1971,nan,0,0,0,0,0,0,0,0,0,0,0,0,0,0,0,0,0,0,0,0,0,0,0,0,0,0,0,0,0,0,0,0,0,0,0,0,0,0,0,0,0,0,0,0,0,0,0,0,0,0,0,0,0,0,0,0,0,0,0,0,94,0,0,0,0,0,0,0,0,0,0,0,0,0,0,0,0,0,0,0,0,0,0,0,0,0,0,0,0,0,0,0,0,0,0,0,0,0,0,0,6,0,0,0,0,0,0,0,0,0,0,0,0,0,0,0,0,0,0,0,0,0,0,0,0,0,0,0,0,0,0,0,0,0,0,0,0,0,0,0,0,0,0,0,0,0,0,0,0,0,0,0,0,0,0,0,0,0,0,0,0,0,0,0,0,0,0,0,0,0,0,0,0,0,0,0,0,0,0,0,0,56.7,22.6,0.2544248,0.254424779,8.34783E-06
# 345,38896,459556,Goumeidane F.,2011,nan,0,0,0,0,0,0,0,0,0,0,0,0,0,0,0,0,0,0,0,0,0,0,0,0,0,0,0,0,0,0,0,0,0,0,0,0,0,0,0,0,0,0,0,0,0,0,0,0,0,0,0,0,0,0,0,0,0,0,0,0,0,0,0,0,0,0,0,0,0,0,0,0,0,0,0,0,0,0,0,0,0,0,0,0,0,0,0,0,0,0,0,0,0,0,0,0,0,10,0,0,0,0,0,0,0,0,0,0,0,0,0,0,0,0,0,0,0,50,0,0,0,0,0,0,0,0,0,0,0,0,40,0,0,0,0,0,0,0,0,0,0,0,0,0,0,0,0,0,0,0,0,0,0,0,0,0,0,0,0,0,0,0,0,0,0,0,0,0,0,0,0,0,0,0,0,0,0,0,0,0,0,25,9.5,0.3157895,0.315789474,8.33333E-06
# 3136,8788,80817,El0Mallawany R.,1992,nan,0,0,0,0,0,0,0,0,0,0,0,0,0,0,0,0,0,0,0,0,0,0,0,0,0,0,0,0,0,0,0,0,0,0,0,0,0,0,0,0,0,0,0,0,0,0,0,0,0,0,0,0,0,0,0,0,0,0,0,0,0,0,0,0,0,0,0,0,0,0,0,0,0,0,0,0,0,0,0,0,0,0,0,0,0,0,0,0,0,0,0,0,0,0,0,0,0,0,0,0,0,0,0,0,0,0,0,0,0,0,0,0,0,0,0,0,0,0,0,0,0,0,0,0,0,0,0,0,0,0,0,0,0,0,0,0,0,0,0,0,0,0,0,0,0,0,0,0,0,0,0,0,0,84.25612,0,0,0,0,0,0,0,0,0,0,0,0,0,0,0,0,0,0,0,0,0,0,0,15.74388,0,0,0,62.5,25.1,0.2450199,0.24501992,8.29268E-06
# 5055,1834,9122,Takahashi K.,1983,nan,0,0,0,0,0,0,0,0,0,0,0,0,0,0,0,0,0,0,0,0,0,0,0,0,0,0,0,0,0,0,0,0,0,0,0,0,0,0,0,0,0,0,0,0,0,0,0,0,0,0,0,0,0,0,0,0,0,0,0,0,0,0,0,0,0,0,0,0,0,0,0,0,0,0,0,0,0,0,0,0,0,0,0,20,0,0,0,0,0,0,0,0,0,0,0,0,0,0,0,0,0,0,0,0,0,0,0,0,0,0,0,0,0,0,0,0,0,0,0,0,0,0,0,0,0,0,0,0,0,0,0,0,0,0,0,0,0,80,0,0,0,0,0,0,0,0,0,0,0,0,0,0,0,0,0,0,0,0,0,0,0,0,0,0,0,0,0,0,0,0,0,0,0,0,0,0,0,0,0,0,0,72.9,30.69,0.1876833,0.187683284,8.28125E-06
# 1133,40694,476416,Chenu S.,2012,nan,0,0,0,0,0,0,0,0,0,0,0,0,0,0,0,0,0,0,0,0,0,0,0,0,0,0,0,0,0,0,0,0,0,0,0,0,0,0,0,0,0,0,0,0,0,0,0,0,0,0,0,0,0,0,0,0,0,0,0,0,0,0,0,0,0,0,0,0,0,0,0,0,0,0,0,0,0,0,0,0,0,0,0,0,0,0,0,0,0,0,0,0,0,0,0,0,0,0,0,0,0,0,0,0,0,86.28827423,2.721945561,0,0,0,0,0,0,0,0,0,0,0,0,0,0,0,0,0,0,0,0,0,0,0,0,0,0,0,0,0,0,0,0,0,10.9897802,0,0,0,0,0,0,0,0,0,0,0,0,0,0,0,0,0,0,0,0,0,0,0,0,0,0,0,0,0,0,0,0,0,0,0,0,0,0,0,0,41,15.9,0.2893082,0.289308176,8.26087E-06
# 4994,39407,465142,Zheng Qiuju,2012,nan,0,0,0,1.158494151,0,0,0,0,0,0,0,0,0,4.84370363,0,0,0,0,0,0,0,0,0,0,0,0,0,0,0,0,0,0,0,0,0,0,0,0,0,0,0,0,0,0,0,0,0,0,0,0,0.139800018,0,0,0,0,0,0,0,0,0,0,0,0,0,0,0,0,0,0,0,0,0,0,0,0,0,0,0,0,0,0,0,0,0,0,0,0,0,0,0,0,0,0,0,0,0,0,0,0,0,14.5810519,0,0,0,0,0,0,0,0,0,0,0,0,0,0,0,0,0,0,0,0,0,0,0,0,0,0,0,0,0,0,0,0,0,0,0,0,79.27695031,0,0,0,0,0,0,0,0,0,0,0,0,0,0,0,0,0,0,0,0,0,0,0,0,0,0,0,0,0,0,0,0,0,0,0,0,0,0,0,0,0,0,0,72.7,30.4,0.1957237,0.195723684,8.06723E-06
# 1256,17460,183310,Rabukhin A.I.,1986,nan,0,0,0,4.49,0,0,0,0,0,0,0,0,0,0,0,0,0,0,0,25.96,0,0,0,0,0,0,0,0,0,0,0,0,0,0,0,0,0,0,0,0,0,0,0,0,0,0,0,0,0,0,0,0,0,0,0,0,0,0,0,0,38.65,0,0,0,0,0,0,0,0,0,0,0,0,0,0,0,0,0,0,0,0,0,0,0,0,0,0,0,0,0,0,0,0,0,0,0,0,0,0,0,0,0,0,0,0,0,0,0,0,0,0,0,0,0,0,0,0,0,0,30.9,0,0,0,0,0,0,0,0,0,0,0,0,0,0,0,0,0,0,0,0,0,0,0,0,0,0,0,0,0,0,0,0,0,0,0,0,0,0,0,0,0,0,0,0,0,0,0,0,0,0,0,0,0,0,0,0,0,0,0,0,0,52.9,20.58,0.2852284,0.285228377,8.04089E-06
# 1615,31787,379151,Kodama M.,2006,nan,0,0,0,0,0,0,0,0,0,0,0,0,0,96.8,0,0,0,0,0,0,0,0,0,0,0,0,0,0,0,0,0,0,0,0,0,0,0,0,0,0,0,0,0,0,0,0,0,0,0,0,0,0,0,0,0,0,0,0,0,0,0,0,0,0,0,0,0,0,0,0,0,0,0,0,0,0,0,0,0,0,0,0,0,0,0,0,0,0,0,0,0,0,0,0,0,0,0,0,0,0,3.2,0,0,0,0,0,0,0,0,0,0,0,0,0,0,0,0,0,0,0,0,0,0,0,0,0,0,0,0,0,0,0,0,0,0,0,0,0,0,0,0,0,0,0,0,0,0,0,0,0,0,0,0,0,0,0,0,0,0,0,0,0,0,0,0,0,0,0,0,0,0,0,0,0,0,0,0,0,0,0,0,23,9,0.2777778,0.277777778,8E-06
# 1616,39814,466170,Chenu S.,2012,nan,0,0,0,5.289551488,0,0,0,0,0,0,0,0,0,0,0,0,0,0,0,0,0,0,0,0,0,0,0,0,0,0,0,0,0,0,0,0,0,0,0,0,0,0,0,0,0,0,0,0,0,0,0,0,0,0,0,0,0,0,0,0,0,0,0,0,0,0,0,0,0,0,0,0,0,0,0,0,0,0,0,0,0,0,0,0,0,0,0,0,0,0,0,0,0,0,0,0,0,0,0,0,35.92902954,0,0,0,0,0,13.7703371,0,0,0,0,0,0,0,0,30.93887738,0,0,0,0,0,0,0,0,0,0,0,0,0,0,0,0,0,0,0,0,0,0,0,0,0,0,0,0,0,0,0,0,0,0,0,0,0,0,0,0,0,0,0,0,0,0,0,0,0,0,0,0,0,0,0,0,0,0,0,0,0,14.07220449,0,0,0,69,27,0.2777778,0.277777778,8E-06
# 1617,40153,466946,Lin Chung0Chern,2012,nan,0,0,0,0,0,0,0,0,0,0,0,0,0,0,0,0,0,0,0,0,0,0,0,0,20,0,0,0,0,0,0,0,0,0,0,0,0,0,0,0,0,0,0,0,0,0,0,0,0,0,0,0,0,0,0,0,0,0,0,0,0,0,0,0,0,0,0,0,0,0,0,0,0,0,0,0,0,0,0,0,0,0,0,0,0,0,0,0,0,0,0,0,0,0,0,0,0,0,0,0,25.56,0,0,0,0,0,0,0,0,0,0,0,0,0,0,6,0,0,0,0,0,0,0,0,0,0,0,0,0,0,0,0,0,0,0,0,0,48.44,0,0,0,0,0,0,0,0,0,0,0,0,0,0,0,0,0,0,0,0,0,0,0,0,0,0,0,0,0,0,0,0,0,0,0,0,0,0,0,0,0,0,0,69,27,0.2777778,0.277777778,8E-06
# 4,31745,62153,Abd El0Aal N.S.,2001,nan,0,0,0,0,0,0,0,0,0,0,0,0,0,80,0,0,0,0,0,0,0,0,0,0,0,0,0,0,0,0,0,0,0,0,0,0,0,0,0,0,0,0,0,0,0,0,0,0,0,0,0,0,0,0,0,0,0,0,0,0,0,0,0,0,0,0,0,0,0,0,0,0,0,0,0,0,0,0,0,0,0,0,0,0,0,0,0,0,0,0,0,0,0,0,0,0,0,0,0,0,20,0,0,0,0,0,0,0,0,0,0,0,0,0,0,0,0,0,0,0,0,0,0,0,0,0,0,0,0,0,0,0,0,0,0,0,0,0,0,0,0,0,0,0,0,0,0,0,0,0,0,0,0,0,0,0,0,0,0,0,0,0,0,0,0,0,0,0,0,0,0,0,0,0,0,0,0,0,0,0,0,59.3,19.95,0.4862155,0.486215539,7.98969E-06
# 60,24535,300280,El0Mallawany R.,1998,nan,15.28931504,0,0,0,0,0,0,0,0,0,0,0,0,0,0,0,0,0,0,0,0,0,0,0,0,0,0,0,0,0,0,0,0,0,0,0,0,0,0,0,0,0,0,0,0,0,0,0,0,0,0,0,0,0,0,0,0,0,0,0,0,0,0,0,0,0,0,0,0,0,0,0,0,0,0,0,0,0,0,0,0,0,0,0,0,0,0,0,0,0,0,0,0,0,0,0,0,0,0,0,0,0,0,0,0,0,0,0,0,0,0,0,0,0,0,0,0,0,0,0,0,0,0,0,0,0,0,0,0,0,0,0,0,0,0,0,0,0,0,0,0,0,0,0,0,0,0,0,0,0,0,0,0,55.49199396,0,0,0,0,0,0,0,0,0,0,0,0,0,29.218691,0,0,0,0,0,0,0,0,0,0,0,0,0,31.4,11.3,0.3893805,0.389380531,7.95455E-06
# 211,4562,14676,Osaka A.,1986,nan,0,0,0,0,0,0,0,0,0,0,0,0,0,0,0,0,0,0,0,0,0,0,0,0,0,0,0,0,0,0,0,0,0,0,0,0,0,0,0,0,0,0,0,0,0,0,0,0,0,0,0,0,0,0,0,0,0,0,0,0,33.33333333,0,0,0,0,0,0,0,0,0,0,0,0,0,0,0,0,0,0,0,0,0,0,0,0,0,0,0,0,0,0,0,0,0,0,0,0,0,0,0,33.33333333,0,0,0,0,0,0,0,0,0,0,0,0,0,0,0,0,0,0,0,0,0,0,0,0,0,0,0,0,0,0,0,0,0,0,0,0,33.33333333,0,0,0,0,0,0,0,0,0,0,0,0,0,0,0,0,0,0,0,0,0,0,0,0,0,0,0,0,0,0,0,0,0,0,0,0,0,0,0,0,0,0,0,53.7,20.25,0.3259259,0.325925926,7.95455E-06
# 3134,3861,12467,Takahashi K.,1983,nan,0,0,0,0,0,0,0,0,0,0,0,0,0,39.21568608,0,0,0,0,0,0,0,0,0,0,0,0,0,0,0,0,0,0,0,0,0,0,0,0,0,0,0,0,0,0,0,0,0,0,0,0,0,0,0,0,0,0,0,0,0,0,0,0,0,0,0,0,0,0,0,0,0,0,0,0,0,0,0,0,0,0,0,0,0,0,0,0,0,0,0,0,0,0,0,0,0,0,0,0,0,0,21.56862784,0,0,0,0,0,0,0,0,0,0,0,0,0,0,0,0,0,0,0,0,0,0,0,0,0,0,0,0,0,0,0,0,0,0,0,0,39.21568608,0,0,0,0,0,0,0,0,0,0,0,0,0,0,0,0,0,0,0,0,0,0,0,0,0,0,0,0,0,0,0,0,0,0,0,0,0,0,0,0,0,0,0,72.2,28.98,0.2456867,0.24568668,7.94944E-06
# 4424,20715,186903,Sarkisov P.D.,1986,nan,0,0,0,15,0,0,0,0,0,0,0,0,0,0,0,0,0,0,0,0,0,0,0,0,0,0,0,0,0,0,0,0,0,0,0,0,0,0,0,0,0,0,0,0,0,0,0,0,0,0,0,0,0,0,0,0,0,0,0,0,0,0,0,0,0,0,0,0,0,0,0,0,0,0,0,0,0,0,0,0,0,0,0,0,0,0,0,0,0,0,0,0,0,0,0,0,0,0,0,0,25,0,0,0,0,0,0,0,0,0,0,0,0,0,0,0,0,0,0,0,0,0,0,0,0,0,0,0,0,0,0,0,0,0,0,0,0,60,0,0,0,0,0,0,0,0,0,0,0,0,0,0,0,0,0,0,0,0,0,0,0,0,0,0,0,0,0,0,0,0,0,0,0,0,0,0,0,0,0,0,0,56.1,23,0.2195652,0.219565217,7.92079E-06
# 4965,293,110633,State Optical I,1975,LK8,0,0,0,0.031744426,0,0,0,0,0,0,0,0,0,7.128599098,0,0,0,0,0,0,0,0,0,0,0,0,0,0,0,0,0,0,0,0,0,0,0,0,0,0,0,0,0,0,0,0,0,0,21.18040437,0,0,0,0,0,0,0,0,0,0,0,0,0,0,0,0,0,0,0,0,0,0,5.285923918,0,0,0,0,0,0,0,0,0,0,0,0,0,0,0,0,0,0,0,0,0,0,0,0,0,0,0,0,0,0,0,0,0,0,0,0,0,0,0,0,0,0,0,0,0,0,0,0,0,0,0,0,0,0,0,0,0,0,0,0,0,0,0,0,0,66.06181124,0,0,0,0,0,0,0,0,0,0,0,0,0,0,0,0,0,0,0,0,0,0,0,0,0,0,0,0,0,0,0,0,0,0,0,0,0,0,0,0.311516947,0,0,0,61.1,25.5,0.1980392,0.198039216,7.92079E-06
# 2040,7802,74024,Takahashi K.,1983,nan,0,0,0,0,0,0,0,0,0,0,0,0,0,50,0,0,0,0,0,0,0,0,0,0,0,0,0,0,0,0,0,0,0,0,0,0,0,0,0,0,0,0,0,0,0,0,0,0,0,0,0,0,0,0,0,0,0,0,0,0,0,0,0,0,0,0,0,0,0,0,0,0,0,0,0,0,0,0,0,0,0,0,0,0,0,0,0,0,0,0,0,0,0,0,0,0,0,0,0,0,50,0,0,0,0,0,0,0,0,0,0,0,0,0,0,0,0,0,0,0,0,0,0,0,0,0,0,0,0,0,0,0,0,0,0,0,0,0,0,0,0,0,0,0,0,0,0,0,0,0,0,0,0,0,0,0,0,0,0,0,0,0,0,0,0,0,0,0,0,0,0,0,0,0,0,0,0,0,0,0,0,60.6,23.88,0.2688442,0.268844221,7.85047E-06
# 1285,30951,391779,Rajendran V.,2002,nan,0,0,0,0,0,0,0,0,0,0,0,0,0,0,0,0,12.13991319,0,0,4.539438883,0,0,0,0,0,0,0,0,0,0,0,0,0,0,0,0,0,0,0,0,0,0,0,0,0,0,0,0,0,0,0,0,0,0,0,0,0,0,0,0,0,0,0,0,0,0,0,0,0,0,0,0,0,0,0,0,0,0,0,0,0,0,0,0,0,0,0,0,0,0,0,0,0,0,0,0,0,0,0,0,0,0,0,0,0,0,0,0,0,0,0,0,0,0,0,0,0,0,0,0,0,0,0,0,0,0,0,0,0,0,0,0,0,0,0,0,0,0,0,0,0,0,0,0,0,0,0,0,0,0,0,0,0,44.17727962,0,0,0,12.00427774,0,0,0,0,0,0,0,0,0,27.13909057,0,0,0,0,0,0,0,0,0,0,0,0,0,55.5,21.6,0.2847222,0.284722222,7.80488E-06
# 778,27721,359527,Tanabe S.,1992,nan,0,0,0,25,0,0,0,0,0,0,0,0,0,0,0,0,0,0,0,0,0,0,0,0,0,0,0,0,0,0,0,0,0,0,0,0,0,0,0,0,0,0,0,0,0,0,0,0,0,0,0,0,0,0,0,0,0,0,0,0,0,0,0,0,0,0,0,0,0,0,0,0,0,0,0,0,0,0,0,0,0,0,0,0,0,0,0,0,0,0,0,0,0,0,0,0,0,0,0,0,0,0,0,0,0,0,0,0,0,0,0,0,0,0,0,0,0,0,0,0,0,0,0,0,0,0,0,0,0,0,0,0,0,0,0,0,0,50,0,0,0,0,0,0,0,0,0,0,0,0,0,0,0,0,0,0,0,0,0,0,0,0,0,0,0,0,0,0,0,0,0,0,25,0,0,0,0,0,0,0,0,135,52,0.2980769,0.298076923,7.74194E-06
# 2562,2980,40275,Bucaro J.A.,1974,nan,0,0,0,0,0,0,0,0,0,0,0,0,0,0,0,0,0,0,0,0,0,0,0,0,0,0,0,0,0,0,0,0,0,0,0,0,0,0,0,0,0,0,0,0,0,0,0,0,0,0,0,0,0,0,0,0,0,0,0,0,0,0,0,0,0,0,0,0,0,0,0,0,0,0,0,0,0,0,0,0,0,0,0,0,0,0,0,0,0,0,0,0,0,0,0,0,0,0,0,0,0,0,0,0,0,0,0,0,0,0,0,0,0,0,0,0,0,0,0,0,0,0,0,0,0,0,0,0,0,0,0,0,0,0,0,0,0,100,0,0,0,0,0,0,0,0,0,0,0,0,0,0,0,0,0,0,0,0,0,0,0,0,0,0,0,0,0,0,0,0,0,0,0,0,0,0,0,0,0,0,0,78,31.01,0.2576588,0.25765882,7.65958E-06
# 5256,28275,380086,Raghavaiah B.V.,2004,nan,0,0,0,0,0,0,0,55,0,0,0,0,0,0,0,0,0,0,0,0,0,0,0,0,0,0,0,0,0,0,0,0,0,0,0,0,0,0,0,0,0,0,0,0,0,0,0,0,0,0,0,0,0,0,0,0,0,0,0,0,0,0,0,0,0,0,0,0,0,0,0,0,0,0,0,0,0,0,0,0,0,0,0,0,0,0,0,0,0,0,0,0,0,0,0,0,0,0,0,0,0,0,0,0,0,0,0,0,0,0,0,0,0,0,0,0,0,0,0,40,0,0,0,0,0,0,0,0,0,0,5,0,0,0,0,0,0,0,0,0,0,0,0,0,0,0,0,0,0,0,0,0,0,0,0,0,0,0,0,0,0,0,0,0,0,0,0,0,0,0,0,0,0,0,0,0,0,0,0,0,0,46.5,20.9,0.1124402,0.112440191,7.65957E-06
# 1180,1705,25782,Makishima A.,1978,nan,0,0,0,30,0,0,0,0,0,0,0,0,0,0,0,0,0,0,0,0,0,0,0,0,0,0,0,0,0,0,0,0,0,0,0,0,0,0,0,0,0,0,0,0,0,0,0,0,0,0,0,0,0,0,0,0,0,0,0,0,0,0,0,0,0,0,0,0,0,0,0,0,0,0,0,0,0,0,0,12.5,0,0,0,0,0,0,0,0,0,0,0,0,0,0,0,0,0,0,0,0,0,0,0,0,0,0,0,0,0,0,0,0,0,0,0,0,0,0,0,0,0,0,0,0,0,0,0,0,0,0,0,0,0,0,0,0,0,30,0,0,0,0,0,0,0,0,0,0,0,0,0,0,0,0,0,0,0,15,0,0,0,0,0,0,0,0,0,0,0,0,0,12.5,0,0,0,0,0,0,0,0,0,112,43.5,0.2873563,0.287356322,7.6E-06
# 635,33036,398004,Saddeek Y.B.,2007,nan,0,0,0,0,0,0,0,0,0,0,0,0,0,62.7,0,0,0,0,0,2.5,0,0,0,0,0,0,0,0,0,0,0,0,0,0,0,0,0,0,0,0,0,0,0,0,0,0,0,0,0,0,0,0,0,0,0,0,0,0,0,0,0,0,0,0,0,0,0,0,0,0,0,0,0,0,0,0,0,0,0,0,0,0,0,0,0,0,0,0,0,0,0,0,0,0,0,0,0,2.5,0,0,32.3,0,0,0,0,0,0,0,0,0,0,0,0,0,0,0,0,0,0,0,0,0,0,0,0,0,0,0,0,0,0,0,0,0,0,0,0,0,0,0,0,0,0,0,0,0,0,0,0,0,0,0,0,0,0,0,0,0,0,0,0,0,0,0,0,0,0,0,0,0,0,0,0,0,0,0,0,0,0,0,0,57.5,22.1,0.300905,0.300904977,7.5188E-06
# 4641,8788,80813,El0Mallawany R.,1992,nan,0,0,0,0,0,0,0,0,0,0,0,0,0,0,0,0,0,0,0,0,0,0,0,0,0,0,0,0,0,0,0,0,0,0,0,0,0,0,0,0,0,0,0,0,0,0,0,0,0,0,0,0,0,0,0,0,0,0,0,0,0,0,0,0,0,0,0,0,0,0,0,0,0,0,0,0,0,0,0,0,0,0,0,0,0,0,0,0,0,0,0,0,0,0,0,0,0,0,0,0,0,0,0,0,0,0,0,0,0,0,0,0,0,0,0,0,0,0,0,0,0,0,0,0,0,0,0,0,0,0,0,0,0,0,0,0,0,0,0,0,0,0,0,0,0,0,0,0,0,0,0,0,0,99.08250723,0,0,0,0,0,0,0,0,0,0,0,0,0,0,0,0,0,0,0,0,0,0,0,0.917492767,0,0,0,50.6,20.9,0.2105263,0.210526316,7.5E-06
# 3656,26687,21334,LaCourse W.C.,1996,nan,0,0,0,15,0,0,0,0,0,0,0,0,0,0,0,0,0,0,0,0,0,0,0,0,0,0,0,0,0,0,0,0,0,0,0,0,0,0,0,0,0,0,0,0,0,0,0,0,0,0,0,0,0,0,0,0,0,0,0,0,0,0,0,0,0,0,0,0,0,0,0,0,0,0,0,0,0,0,0,0,0,0,0,12.5,0,0,0,0,0,0,0,0,0,0,0,0,0,0,0,0,12.5,0,0,0,0,0,0,0,0,0,0,0,0,0,0,0,0,0,0,0,0,0,0,0,0,0,0,0,0,0,0,0,0,0,0,0,0,60,0,0,0,0,0,0,0,0,0,0,0,0,0,0,0,0,0,0,0,0,0,0,0,0,0,0,0,0,0,0,0,0,0,0,0,0,0,0,0,0,0,0,0,84,34,0.2352941,0.235294118,7.5E-06
# 4571,16867,172139,Sidkey M.A.,1999,nan,0,0,0,0,0,0,0,0,0,0,0,0,0,0,0,0,0,0,0,0,0,0,0,0,0,0,0,0,0,0,0,0,0,0,0,0,0,0,0,0,0,0,0,0,0,0,0,0,0,0,0,0,0,0,0,0,0,0,0,0,0,0,0,0,0,0,0,0,0,0,0,0,0,0,0,0,0,0,0,0,0,0,0,0,0,0,0,0,0,0,0,0,0,0,0,0,0,0,0,0,0,0,0,0,0,0,0,0,0,0,0,0,0,0,0,0,0,0,0,0,0,0,0,0,0,0,0,0,0,0,0,0,0,0,0,0,0,0,1,0,0,0,0,0,0,0,0,0,0,0,0,0,0,65,0,0,0,0,0,0,0,0,0,0,0,0,0,34,0,0,0,0,0,0,0,0,0,0,0,0,0,50.3,20.71,0.2143892,0.214389184,7.47748E-06
# 1552,32130,420098,Maczka M.,2006,nan,0,0,0,0,0,0,0,0,0,0,0,0,0,0,0,0,0,0,0,0,0,0,0,0,0,0,0,0,0,0,0,0,0,0,0,0,0,0,0,0,0,0,0,0,0,0,0,0,0,0,0,0,0,0,0,0,0,0,0,0,0,0,0,0,0,0,0,0,0,0,0,21.70732,0,0,0,0,0,0,0,0,0,0,0,0,0,0,0,0,0,0,0,25.60976,0,0,0,0,0,0,0,0,0,0,0,0,0,0,0,0,0,0,0,0,0,0,0,27.31707,0,0,0,0,0,0,0,0,0,0,0,0,0,0,0,0,0,0,0,0,0,0,0,0,0,0,0,0,0,0,0,0,0,0,0,0,0,0,0,0,0,0,0,0,0,0,0,0,0,0,0,0,0,25.36585,0,0,0,0,0,0,0,0,0,0,0,49.9,19.5,0.2794872,0.279487179,7.33945E-06
# 3339,293,110631,State Optical I,1975,LK6,0,0,0,4.380213478,0,0,0,0.058638346,0,0,0,0,0,15.46260395,0,0,0,0,0,0,0,0,0,0,0,0,0,0,0,0,0,0,0,0,0,0,0,0,0,0,0,0,0,0,0,0,0,0,21.12940415,0,0,0,0,0,0,0,0,0,0,0,0,0,0,0,0,0,0,0,0,0,0,9.408727674,0,0,0,0,0,0,0,0,0,0,0,0,0,0,0,0,0,0,0,0,0,0,0,0,0,0,0,0,0,0,0,0,0,0,0,0,0,0,0,0,0,0,0,0,0,0,0,0,0,0,0,0,0,0,0,0,0,0,0,0,0,0,0,0,0,49.5604124,0,0,0,0,0,0,0,0,0,0,0,0,0,0,0,0,0,0,0,0,0,0,0,0,0,0,0,0,0,0,0,0,0,0,0,0,0,0,0,0,0,0,0,48.8,19.67,0.2404677,0.240467717,7.2093E-06
# 4964,39407,465148,Zheng Qiuju,2012,nan,0,0,0,12.69111975,0,0,0,0,0,0,0,0,0,4.596781908,0,0,0,0,0,0,0,0,0,0,0,0,0,0,0,0,0,0,0,0,0,0,0,0,0,0,0,0,0,0,0,0,0,0,0,0,0.069949999,0,0,0,0,0,0,0,0,0,0,0,0,0,0,0,0,0,0,0,0,0,0,0,0,0,0,0,0,0,0,0,0,0,0,0,0,0,0,0,0,0,0,0,0,0,0,0,0,0,13.49055973,0,0,0,0,0,0,0,0,0,0,0,0,0,0,0,0,0,0,0,0,0,0,0,0,0,0,0,0,0,0,0,0,0,0,0,0,69.15158862,0,0,0,0,0,0,0,0,0,0,0,0,0,0,0,0,0,0,0,0,0,0,0,0,0,0,0,0,0,0,0,0,0,0,0,0,0,0,0,0,0,0,0,67.1,28,0.1982143,0.198214286,7.20721E-06
# 2145,1834,9141,Takahashi K.,1983,nan,0,0,0,0,0,0,0,0,0,0,0,0,0,0,0,0,0,0,0,0,0,0,0,0,0,0,0,0,0,0,0,0,0,0,0,0,20,0,0,0,0,0,0,0,0,0,0,0,0,0,0,0,0,0,0,0,0,0,0,0,0,0,0,0,0,0,0,0,0,0,0,0,0,0,0,0,0,0,0,0,0,0,0,0,0,0,0,0,0,0,0,0,0,0,0,0,0,0,0,0,0,0,0,0,0,0,0,0,0,0,0,0,0,0,0,0,0,0,0,0,0,0,0,0,0,0,0,0,0,0,0,0,0,0,0,0,0,80,0,0,0,0,0,0,0,0,0,0,0,0,0,0,0,0,0,0,0,0,0,0,0,0,0,0,0,0,0,0,0,0,0,0,0,0,0,0,0,0,0,0,0,37.6,14.86,0.2651413,0.265141319,7.15736E-06
# 3093,2687,110690,State Optical I,1975,BF26,0,0,0,0,0,0,0,0.098739978,0,0,0,0,0,0,0,0,7.516846346,0,0,0,0,0,0,0,4.163582084,0,0,0,0,0,0,0,0,0,0,0,0,0,0,0,0,0,0,0,0,0,0,0,0,0,0,0,0,0,0,0,0,0,0,0,0,0,0,0,0,0,0,0,0,0,0,2.932954355,0,0,0,0,0,0,0,0,0,0,0,0,0,0,0,0,0,0,0,0,0,0,0,0,0,0,0,0,0,0,0,0,0,0,0,0,0,0,0,0,0,0,0,0,0,0,0,14.19908688,0,0,0,0,0,0,0,0,0,0,0.111699975,0,0,0,0,0,0,63.75387597,0,0,0,0,0,0,0,0,0,0,0,0,0,0,0,0,0,0,0,0,0,0,0,0,0,0,0,0,0,0,0,0,0,0,0,0,0,0,0,7.223214411,0,0,0,66.9,26.84,0.2462742,0.246274218,7.1407E-06
# 1669,8877,71694,Shaw R.R.,1971,nan,0,0,0,0,0,0,0,0,0,0,0,0,0,0,0,0,0,0,0,0,0,0,0,0,0,0,0,0,0,0,0,0,0,0,0,0,0,0,0,0,0,0,0,0,0,0,0,0,0,0,0,0,0,0,0,0,0,0,0,0,100,0,0,0,0,0,0,0,0,0,0,0,0,0,0,0,0,0,0,0,0,0,0,0,0,0,0,0,0,0,0,0,0,0,0,0,0,0,0,0,0,0,0,0,0,0,0,0,0,0,0,0,0,0,0,0,0,0,0,0,0,0,0,0,0,0,0,0,0,0,0,0,0,0,0,0,0,0,0,0,0,0,0,0,0,0,0,0,0,0,0,0,0,0,0,0,0,0,0,0,0,0,0,0,0,0,0,0,0,0,0,0,0,0,0,0,0,0,0,0,0,41.6,16.3,0.2760736,0.27607362,7.11111E-06
# 4077,3861,12462,Takahashi K.,1983,nan,0,0,0,0,0,0,0,0,0,0,0,0,0,43.47826,0,0,0,0,0,0,0,0,0,0,0,0,0,0,0,0,0,0,0,0,0,0,0,0,0,0,0,0,0,0,0,0,0,0,0,0,0,0,0,0,0,0,0,0,0,0,0,0,0,0,0,0,0,0,0,0,0,0,0,0,0,0,0,0,0,0,0,0,0,0,0,0,0,0,0,0,0,0,0,0,0,0,0,0,0,0,13.04348,0,0,0,0,0,0,0,0,0,0,0,0,0,0,0,0,0,0,0,0,0,0,0,0,0,0,0,0,0,0,0,0,0,0,0,0,43.47826,0,0,0,0,0,0,0,0,0,0,0,0,0,0,0,0,0,0,0,0,0,0,0,0,0,0,0,0,0,0,0,0,0,0,0,0,0,0,0,0,0,0,0,56.1,22.85,0.2275711,0.227571116,7.01923E-06
# 3009,3221,110713,State Optical I,1975,F18,0,0,0,0,0,0,0,0.243500049,0,0,0,0,0,0,0,0,0,0,0,0,0,0,0,0,0,0,0,0,0,0,0,0,0,0,0,0,0,0,0,0,0,0,0,0,0,0,0,0,0,0,0,0,0,0,0,0,0,0,0,0,0,0,0,0,0,0,0,0,0,0,0,14.52619291,0,0,0,0,0,0,0,0,0,0,0,0,0,0,0,0,0,0,0,0,0,0,0,0,0,0,0,0,0,0,0,0,0,0,0,0,0,0,0,0,0,0,0,0,0,0,0,18.9957138,0,0,0,0,0,0,0,0,0,0,0,0,0,0,0,0,0,66.23459325,0,0,0,0,0,0,0,0,0,0,0,0,0,0,0,0,0,0,0,0,0,0,0,0,0,0,0,0,0,0,0,0,0,0,0,0,0,0,0,0,0,0,0,50.5,20.23,0.2481463,0.248146317,6.99203E-06
# 30,37537,444152,Saddeek Y.B.,2009,nan,0,0,0,0,0,0,0,0,0,0,0,0,0,5,0,0,0,0,0,0,0,0,0,0,0,0,0,0,0,0,0,0,0,0,0,0,0,0,0,0,0,0,0,0,0,0,0,0,0,0,0,0,0,0,0,0,0,0,0,0,0,0,0,0,0,0,0,0,0,0,0,0,0,0,0,0,0,0,0,0,0,0,0,0,0,0,0,0,0,0,0,0,0,0,0,0,0,0,0,0,0,0,0,0,0,0,0,0,0,0,0,0,0,0,0,0,0,0,0,0,0,0,0,0,0,0,0,0,0,0,0,0,0,0,0,0,0,0,0,0,0,0,0,0,0,0,0,0,0,0,0,0,0,70,0,0,0,0,0,0,0,0,0,0,0,0,0,0,0,25,0,0,0,0,0,0,0,0,0,0,0,66.5,23.4,0.4209402,0.420940171,6.90355E-06
# 2469,2004,110662,State Optical I,1975,TK23,0,0,0,4.072348738,0,0,0,0.209899935,0,0,0,0,0,22.30574309,0,0,19.9857238,0,0,0,0,0,0,0,2.51751122,0,0,0,0,0,0,0,0,0,0,0,0,0,0,0,0,0,0,0,0,0,0,0,0,0,0,0,0,0,0,0,0,0,0,0,0,0,0,0,0,0,0,0,0,0,0,0,0,0,0,0,0,0,0,0,0,0,0,0,0,0,0,0,0,0,0,0,0,0,0,0,0,0,0,0,0,0,0,0,0,0,0,0,0,0,0,0,0,0,0,0,0,0,0,0,0,0,0,0,0,0,0,0,0,0,0,0,0,0,0,0,0,49.48030466,0,0,0,0,0,0,0,0,0,0,0,0,0,0,0,0,0,0,0,0,0,0,0,0,0,0,0,0,0,0,0,0,0,0,0,0,0,0,0,1.428468557,0,0,0,82.6,32.78,0.2599146,0.259914582,6.90141E-06
# 2,11337,75514,Lorosch J.,1982,nan,0,0,0,0,0,0,0,0,0,0,0,0,0,50,0,0,0,0,0,0,0,0,0,0,0,0,0,0,0,0,0,0,0,0,0,0,0,0,0,0,0,0,0,0,0,0,0,0,0,0,0,0,0,0,0,0,0,0,0,0,0,0,0,0,0,0,0,0,0,0,0,50,0,0,0,0,0,0,0,0,0,0,0,0,0,0,0,0,0,0,0,0,0,0,0,0,0,0,0,0,0,0,0,0,0,0,0,0,0,0,0,0,0,0,0,0,0,0,0,0,0,0,0,0,0,0,0,0,0,0,0,0,0,0,0,0,0,0,0,0,0,0,0,0,0,0,0,0,0,0,0,0,0,0,0,0,0,0,0,0,0,0,0,0,0,0,0,0,0,0,0,0,0,0,0,0,0,0,0,0,0,57.2,19.2,0.4895833,0.489583333,6.80851E-06
# 5082,2852,40577,Gerlich D.,1978,Ultrasil,0,0,0,0,0,0,0,0,0,0,0,0,0,0,0,0,0,0,0,0,0,0,0,0,0,0,0,0,0,0,0,0,0,0,0,0,0,0,0,0,0,0,0,0,0,0,0,0,0,0,0,0,0,0,0,0,0,0,0,0,0,0,0,0,0,0,0,0,0,0,0,0,0,0,0,0,0,0,0,0,0,0,0,0,0,0,0,0,0,0,0,0,0,0,0,0,0,0,0,0,0,0,0,0,0,0,0,0,0,0,0,0,0,0,0,0,0,0,0,0,0,0,0,0,0,0,0,0,0,0,0,0,0,0,0,0,0,100,0,0,0,0,0,0,0,0,0,0,0,0,0,0,0,0,0,0,0,0,0,0,0,0,0,0,0,0,0,0,0,0,0,0,0,0,0,0,0,0,0,0,0,70.4,29.77,0.1823984,0.182398388,6.77716E-06
# 5021,6619,38495,Gan Fuxi,1959,nan,0,0,0,8,0,0,0,0,0,0,0,0,0,16,0,0,0,0,0,0,0,0,0,0,0,0,0,0,0,0,0,0,0,0,0,0,0,0,0,0,0,0,0,0,0,0,0,0,0,0,0,0,0,0,0,0,0,0,0,0,0,0,0,0,0,0,0,0,0,0,0,0,0,0,0,0,0,0,0,0,0,0,0,16,0,0,0,0,0,0,0,0,0,0,0,0,0,0,0,0,0,0,0,0,0,0,0,0,0,0,0,0,0,0,0,0,0,0,0,0,0,0,0,0,0,0,0,0,0,0,0,0,0,0,0,0,0,60,0,0,0,0,0,0,0,0,0,0,0,0,0,0,0,0,0,0,0,0,0,0,0,0,0,0,0,0,0,0,0,0,0,0,0,0,0,0,0,0,0,0,0,76,31.88,0.1919699,0.191969887,6.73203E-06
# 755,33036,398011,Saddeek Y.B.,2007,nan,0,0,0,0,0,0,0,0,0,0,0,0,0,39.6,0,0,0,0,0,20,0,0,0,0,0,0,0,0,0,0,0,0,0,0,0,0,0,0,0,0,0,0,0,0,0,0,0,0,0,0,0,0,0,0,0,0,0,0,0,0,0,0,0,0,0,0,0,0,0,0,0,0,0,0,0,0,0,0,0,0,0,0,0,0,0,0,0,0,0,0,0,0,0,0,0,0,0,20,0,0,20.4,0,0,0,0,0,0,0,0,0,0,0,0,0,0,0,0,0,0,0,0,0,0,0,0,0,0,0,0,0,0,0,0,0,0,0,0,0,0,0,0,0,0,0,0,0,0,0,0,0,0,0,0,0,0,0,0,0,0,0,0,0,0,0,0,0,0,0,0,0,0,0,0,0,0,0,0,0,0,0,0,62.1,23.9,0.2991632,0.29916318,6.71329E-06
# 3845,31749,166032,El0Mallawany R.,1992,nan,0,0,0,0,0,0,0,0,0,0,0,0,0,0,0,0,0,0,0,0,0,0,0,0,0,0,0,0,0,0,0,0,0,0,0,0,0,0,0,0,0,0,0,0,0,0,0,0,0,0,0,0,0,0,0,0,0,0,0,0,0,0,0,0,0,0,0,0,0,0,0,0,0,0,0,0,0,0,0,0,0,0,0,0,0,0,0,0,0,0,0,0,0,0,0,0,0,0,0,0,0,0,0,0,0,0,0,0,0,0,0,0,0,0,0,0,0,0,0,0,0,0,0,0,0,0,0,0,0,0,0,0,0,0,0,0,0,0,0,0,0,0,0,0,0,0,0,0,0,0,0,0,0,99.60856661,0,0,0,0,0,0,0,0,0,0,0,0,0,0,0,0,0,0,0,0,0,0,0,0.391433387,0,0,0,50.7,20.59,0.2311802,0.231180185,6.68067E-06
# 4572,16867,172137,Sidkey M.A.,1999,nan,0,0,0,0,0,0,0,0,0,0,0,0,0,0,0,0,0,0,0,0,0,0,0,0,0,0,0,0,0,0,0,0,0,0,0,0,0,0,0,0,0,0,0,0,0,0,0,0,0,0,0,0,0,0,0,0,0,0,0,0,0,0,0,0,0,0,0,0,0,0,0,0,0,0,0,0,0,0,0,0,0,0,0,0,0,0,0,0,0,0,0,0,0,0,0,0,0,0,0,0,0,0,0,0,0,0,0,0,0,0,0,0,0,0,0,0,0,0,0,0,0,0,0,0,0,0,0,0,0,0,0,0,0,0,0,0,0,0,0.1,0,0,0,0,0,0,0,0,0,0,0,0,0,0,65,0,0,0,0,0,0,0,0,0,0,0,0,0,34.9,0,0,0,0,0,0,0,0,0,0,0,0,0,49.3,20.3,0.2142857,0.214285714,6.66667E-06
# 4573,26687,21337,LaCourse W.C.,1996,nan,0,0,0,2,0,0,0,0,0,0,0,0,0,0,0,0,0,0,0,0,0,0,0,0,7,0,0,0,0,0,0,0,0,0,0,0,0,0,0,0,0,0,0,0,0,0,0,0,0,0,0,0,0,0,0,0,0,0,0,0,0,0,0,0,0,0,0,0,0,0,0,0,0,0,0,0,0,0,0,0,0,0,0,0,0,0,0,0,0,0,0,0,0,0,0,0,0,0,0,0,18,0,0,0,0,0,0,0,0,0,0,0,0,0,0,0,0,0,0,0,0,0,0,0,0,0,0,0,0,0,0,0,0,0,0,0,0,73,0,0,0,0,0,0,0,0,0,0,0,0,0,0,0,0,0,0,0,0,0,0,0,0,0,0,0,0,0,0,0,0,0,0,0,0,0,0,0,0,0,0,0,68,28,0.2142857,0.214285714,6.66667E-06
# 4574,31787,379148,Kodama M.,2006,nan,0,0,0,0,0,0,0,0,0,0,0,0,0,100,0,0,0,0,0,0,0,0,0,0,0,0,0,0,0,0,0,0,0,0,0,0,0,0,0,0,0,0,0,0,0,0,0,0,0,0,0,0,0,0,0,0,0,0,0,0,0,0,0,0,0,0,0,0,0,0,0,0,0,0,0,0,0,0,0,0,0,0,0,0,0,0,0,0,0,0,0,0,0,0,0,0,0,0,0,0,0,0,0,0,0,0,0,0,0,0,0,0,0,0,0,0,0,0,0,0,0,0,0,0,0,0,0,0,0,0,0,0,0,0,0,0,0,0,0,0,0,0,0,0,0,0,0,0,0,0,0,0,0,0,0,0,0,0,0,0,0,0,0,0,0,0,0,0,0,0,0,0,0,0,0,0,0,0,0,0,0,17,7,0.2142857,0.214285714,6.66667E-06
# 4575,38891,459605,Halimah M.K.,2010,nan,8.7,13,0,0,0,0,0,0,0,0,0,0,0,23.49,0,0,0,0,0,0,0,0,0,0,0,0,0,0,0,0,0,0,0,0,0,0,0,0,0,0,0,0,0,0,0,0,0,0,0,0,0,0,0,0,0,0,0,0,0,0,0,0,0,0,0,0,0,0,0,0,0,0,0,0,0,0,0,0,0,0,0,0,0,0,0,0,0,0,0,0,0,0,0,0,0,0,0,0,0,0,0,0,0,0,0,0,0,0,0,0,0,0,0,0,0,0,0,0,0,0,0,0,0,0,0,0,0,0,0,0,0,0,0,0,0,0,0,0,0,0,0,0,0,0,0,0,0,0,0,0,0,0,0,54.81,0,0,0,0,0,0,0,0,0,0,0,0,0,0,0,0,0,0,0,0,0,0,0,0,0,0,0,51,21,0.2142857,0.214285714,6.66667E-06
# 2275,27721,359532,Tanabe S.,1992,nan,0,0,0,31.25,0,0,0,0,0,0,0,0,0,0,0,0,0,0,0,0,0,0,0,0,0,0,0,0,0,0,0,0,0,0,0,0,0,0,0,0,0,0,0,0,0,0,0,0,0,0,0,0,0,0,0,0,0,0,0,0,0,0,0,0,0,0,0,0,0,0,0,0,0,0,0,0,0,0,0,0,0,0,0,0,0,0,0,0,0,0,0,0,0,0,0,0,0,0,0,0,0,0,0,0,0,0,0,0,0,0,0,0,0,0,0,0,0,0,0,0,0,0,0,0,0,0,0,0,0,0,0,0,0,0,0,0,0,50,0,0,0,0,0,0,0,0,0,0,0,0,0,0,0,0,0,0,0,0,0,0,0,0,0,0,0,0,0,0,0,0,0,0,18.75,0,0,0,0,0,0,0,0,133,52.7,0.2618596,0.261859583,6.66667E-06
# 2179,36434,435404,Matsuda Y.,2009,nan,0,0,0,0,0,0,0,0,0,0,0,0,0,67,0,0,0,0,0,0,0,0,0,0,0,0,0,0,0,0,0,0,0,0,0,0,0,0,0,0,0,0,0,0,0,0,0,0,0,0,0,0,0,0,0,0,0,0,0,0,0,0,0,0,0,0,0,0,0,0,0,0,0,0,0,0,0,0,0,0,0,0,0,33,0,0,0,0,0,0,0,0,0,0,0,0,0,0,0,0,0,0,0,0,0,0,0,0,0,0,0,0,0,0,0,0,0,0,0,0,0,0,0,0,0,0,0,0,0,0,0,0,0,0,0,0,0,0,0,0,0,0,0,0,0,0,0,0,0,0,0,0,0,0,0,0,0,0,0,0,0,0,0,0,0,0,0,0,0,0,0,0,0,0,0,0,0,0,0,0,0,86,34,0.2647059,0.264705882,6.66667E-06
# 973,36434,435407,Matsuda Y.,2009,nan,0,0,0,0,0,0,0,0,0,0,0,0,0,56,0,0,0,0,0,0,0,0,0,0,0,0,0,0,0,0,0,0,0,0,0,0,0,0,0,0,0,0,0,0,0,0,0,0,0,0,0,0,0,0,0,0,0,0,0,0,0,0,0,0,0,0,0,0,0,0,0,0,0,0,0,0,0,0,0,0,0,0,0,44,0,0,0,0,0,0,0,0,0,0,0,0,0,0,0,0,0,0,0,0,0,0,0,0,0,0,0,0,0,0,0,0,0,0,0,0,0,0,0,0,0,0,0,0,0,0,0,0,0,0,0,0,0,0,0,0,0,0,0,0,0,0,0,0,0,0,0,0,0,0,0,0,0,0,0,0,0,0,0,0,0,0,0,0,0,0,0,0,0,0,0,0,0,0,0,0,0,80,31,0.2903226,0.290322581,6.66667E-06
# 8,31745,62151,Abd El0Aal N.S.,2001,nan,0,0,0,0,0,0,0,0,0,0,0,0,0,95,0,0,0,0,0,0,0,0,0,0,0,0,0,0,0,0,0,0,0,0,0,0,0,0,0,0,0,0,0,0,0,0,0,0,0,0,0,0,0,0,0,0,0,0,0,0,0,0,0,0,0,0,0,0,0,0,0,0,0,0,0,0,0,0,0,0,0,0,0,0,0,0,0,0,0,0,0,0,0,0,0,0,0,0,0,0,5,0,0,0,0,0,0,0,0,0,0,0,0,0,0,0,0,0,0,0,0,0,0,0,0,0,0,0,0,0,0,0,0,0,0,0,0,0,0,0,0,0,0,0,0,0,0,0,0,0,0,0,0,0,0,0,0,0,0,0,0,0,0,0,0,0,0,0,0,0,0,0,0,0,0,0,0,0,0,0,0,32.2,10.85,0.483871,0.483870968,6.66667E-06
# 5236,12575,77866,Yamane M.,1979,nan,0,0,0,0,0,0,0,0,0,0,0,0,0,0,0,0,0,0,0,0,0,0,0,0,0,0,0,0,0,0,0,0,0,0,0,0,0,0,0,0,0,0,0,0,0,0,0,0,0,0,0,0,0,0,0,0,0,0,0,0,0,0,0,0,0,0,0,0,0,0,0,0,0,0,0,0,0,0,0,0,0,0,0,0,0,0,0,0,0,0,0,0,0,0,0,0,0,0,0,0,0,0,0,0,0,0,0,0,0,0,0,0,0,0,0,0,0,0,0,0,0,0,0,0,0,0,0,0,0,0,0,0,0,0,0,0,0,100,0,0,0,0,0,0,0,0,0,0,0,0,0,0,0,0,0,0,0,0,0,0,0,0,0,0,0,0,0,0,0,0,0,0,0,0,0,0,0,0,0,0,0,71,31,0.1451613,0.14516129,6.66667E-06
# 3701,28441,364511,Zou Xuelu,2004,nan,0,0,0,5,0,0,0,0,0,0,0,0,0,0,0,0,3,0,0,0,0,0,0,0,13,0,0,0,0,0,0,0,0,0,0,0,0,0,0,0,0,0,0,0,0,0,0,0,0,0,0,0,0,0,0,0,0,0,0,0,0,0,0,0,0,0,0,0,0,0,0,6,0,0,0,0,0,0,0,0,0,0,0,0,0,0,0,0,0,0,0,0,0,0,0,0,0,0,0,0,4,0,0,0,0,0,0,0,0,0,0,0,0,0,0,0,0,0,0,0,0,0,0,0,0,0,0,0,0,0,0,0,0,0,0,0,0,65,0,0,0,0,0,0,0,0,0,0,0,0,0,0,0,0,0,0,0,0,0,0,0,0,0,0,0,0,0,0,0,0,0,0,0,0,0,0,0,0,0,0,4,81.5,33,0.2348485,0.234848485,6.45161E-06
# 3702,31885,379784,Hushur A.,2005,nan,0,0,0,0,0,0,0,0,0,0,0,0,0,0,0,0,0,0,0,0,0,0,0,0,0,0,0,0,0,0,0,0,0,0,0,0,0,0,0,0,0,0,0,0,0,0,0,0,0,0,0,0,0,0,0,0,0,0,0,0,0,0,0,0,0,0,0,0,0,0,0,0,0,0,0,0,0,0,0,0,0,0,0,37.5,0,0,0,0,0,0,0,0,0,0,0,0,0,0,0,0,0,0,0,0,0,0,0,0,0,0,0,0,0,0,0,0,0,0,0,0,0,0,0,0,0,0,0,0,0,0,0,0,0,0,0,0,0,62.5,0,0,0,0,0,0,0,0,0,0,0,0,0,0,0,0,0,0,0,0,0,0,0,0,0,0,0,0,0,0,0,0,0,0,0,0,0,0,0,0,0,0,0,81.5,33,0.2348485,0.234848485,6.45161E-06
# 2684,1738,110636,State Optical I,1975,FK14,0,0,0,4.461840255,0,0,0,0.33149935,0,0,0,0,0,5.35189651,0,0,32.88386555,0,0,0,0,0,0,0,0,0,0,0,0,0,0,0,0,0,0,0,0,0,0,0,0,0,0,0,0,0,0,0,0,0,0,0,0,0,0,0,0,0,0,0,0,0,0,0,0,0,0,0,0,0,0,0,0,0,0,0,0,0,0,2.325995441,0,0,0,0,0,0,0,0,0,0,0,0,0,0,0,0,0,0,0,0,0,0,0,0,0,0,0,0,0,0,0,0,0,0,0,48.60619473,0,0,0,0,0,0,0,0,0,0,0,0,0,0,0,0,0,0,0,0,0,6.038708164,0,0,0,0,0,0,0,0,0,0,0,0,0,0,0,0,0,0,0,0,0,0,0,0,0,0,0,0,0,0,0,0,0,0,0,0,0,0,0,0,0,0,0,57.3,22.84,0.2543783,0.254378284,6.40275E-06
# 3340,17142,147485,Hessenkemper H.,1989,nan,0,0,0,0,0,0,0,0,0,0,0,0,0,0,0,0,0.8290211,0,0,0,0,0,0,0,9.066812185,0,0,0,0,0,0,0,0,0,0,0,0,0,0,0,0,0,0,0,0,0,0,0,0,0,0,0,0,0,0,0,0,0,0,0,0,0,0,0,0,0,0,0,0,0,0,6.072431463,0,0,0,0,0,0,0,0,0,0,0,0,0,0,0,0,0,0,0,0,0,0,0,0,0,0,0,0,8.203484977,0,0,0,0,0,0,0,0,0,0,0,0,0,0,0,0,0,0,0,0,0,0,0,0,0,0,0,0,0,0.109000026,0,0,0,0,0,0,72.98616759,0,0,0,0,0,0,0,0,0,0,0,0,0,0,0,0,0,0,0,0,0,0,0,0,0,0,0,0,0,0,0,0,0,0,0,0,0,0,0,2.733082659,0,0,0,64.5,26,0.2403846,0.240384615,6.4E-06
# 2045,8877,71706,Shaw R.R.,1971,nan,0,0,0,0,0,0,0,0,0,0,0,0,0,0,0,0,0,0,0,0,0,0,0,0,0,0,0,0,0,0,0,0,0,0,0,0,0,0,0,0,0,0,0,0,0,0,0,0,0,0,0,0,0,0,0,0,0,0,0,0,72,0,0,0,0,0,0,0,0,0,0,0,0,0,0,0,0,0,0,0,0,0,0,0,0,0,0,0,0,0,0,0,0,0,0,0,0,0,0,0,28,0,0,0,0,0,0,0,0,0,0,0,0,0,0,0,0,0,0,0,0,0,0,0,0,0,0,0,0,0,0,0,0,0,0,0,0,0,0,0,0,0,0,0,0,0,0,0,0,0,0,0,0,0,0,0,0,0,0,0,0,0,0,0,0,0,0,0,0,0,0,0,0,0,0,0,0,0,0,0,0,62.4,24.6,0.2682927,0.268292683,6.36364E-06
# 947,2093,110664,State Optical I,1975,STK7,0,0,0,0,0,0,0,0,0,0,0,0,0,27.04786579,0,0,37.6506755,0,0,0,0,0,0,0,0,0,0,0,0,0,0,0,0,0,0,0,0,0,0,0,0,0,0,0,0,0,0,0,0,0,0,0,0,0,0,0,0,0,0,0,0,0,0,0,0,0,0,0,0,0,0,0,0,0,0,0,0,0,0,4.901013733,0,0,0,0,0,0,0,0,0,0,0,0,0,0,0,0,0,0,0,0,0,0,0,0,0,0,0,0,0,0,0,0,0,0,0,0,0,0,0,0,0,0,0,0,0,0,0,0,0,0,0,0,0,0,0,0,0,29.50576268,0,0,0,0,0,0,0,0,0,0,0,0,0,0,0,0,0,0,0,0,0,0,0,0,0,0,0,0,0,0,0,0,0,0,0,0,0,0,0,0,0,0,0.894682307,81.5,31.56,0.2911914,0.291191381,6.35473E-06
# 4733,3861,143645,Takahashi K.,1983,nan,0,0,0,0,0,0,0,0,0,0,0,0,0,18.18182018,0,0,0,0,0,0,0,0,0,0,0,0,0,0,0,0,0,0,0,0,0,0,0,0,0,0,0,0,0,0,0,0,0,0,0,0,0,0,0,0,0,0,0,0,0,0,0,0,0,0,0,0,0,0,0,0,0,9.090909091,0,0,0,0,0,0,0,0,0,0,0,0,0,0,0,0,0,0,0,0,0,0,0,0,0,0,0,0,0,0,0,0,0,0,0,0,0,0,0,0,0,0,0,0,0,0,0,0,0,0,0,0,0,0,0,0,0,0,0,0,0,0,0,0,0,72.72727073,0,0,0,0,0,0,0,0,0,0,0,0,0,0,0,0,0,0,0,0,0,0,0,0,0,0,0,0,0,0,0,0,0,0,0,0,0,0,0,0,0,0,0,63.2,26.14,0.2088753,0.208875287,6.26374E-06
# 2525,36434,435408,Matsuda Y.,2009,nan,0,0,0,0,0,0,0,0,0,0,0,0,0,52,0,0,0,0,0,0,0,0,0,0,0,0,0,0,0,0,0,0,0,0,0,0,0,0,0,0,0,0,0,0,0,0,0,0,0,0,0,0,0,0,0,0,0,0,0,0,0,0,0,0,0,0,0,0,0,0,0,0,0,0,0,0,0,0,0,0,0,0,0,48,0,0,0,0,0,0,0,0,0,0,0,0,0,0,0,0,0,0,0,0,0,0,0,0,0,0,0,0,0,0,0,0,0,0,0,0,0,0,0,0,0,0,0,0,0,0,0,0,0,0,0,0,0,0,0,0,0,0,0,0,0,0,0,0,0,0,0,0,0,0,0,0,0,0,0,0,0,0,0,0,0,0,0,0,0,0,0,0,0,0,0,0,0,0,0,0,0,78,31,0.2580645,0.258064516,6.25E-06
# 2526,40153,466942,Lin Chung0Chern,2012,nan,0,0,0,0,0,0,0,0,0,0,0,0,0,0,0,0,0,0,0,0,0,0,0,0,27.7,0,0,0,0,0,0,0,0,0,0,0,0,0,0,0,0,0,0,0,0,0,0,0,0,0,0,0,0,0,0,0,0,0,0,0,0,0,0,0,0,0,0,0,0,0,0,0,0,0,0,0,0,0,0,0,0,0,0,0,0,0,0,0,0,0,0,0,0,0,0,0,0,0,0,0,24.21,0,0,0,0,0,0,0,0,0,0,0,0,0,0,2.22,0,0,0,0,0,0,0,0,0,0,0,0,0,0,0,0,0,0,0,0,0,45.87,0,0,0,0,0,0,0,0,0,0,0,0,0,0,0,0,0,0,0,0,0,0,0,0,0,0,0,0,0,0,0,0,0,0,0,0,0,0,0,0,0,0,0,78,31,0.2580645,0.258064516,6.25E-06
# 4803,4562,14663,Osaka A.,1986,nan,0,0,0,0,0,0,0,0,0,0,0,0,0,0,0,0,0,0,0,0,0,0,0,0,0,0,0,0,0,0,0,0,0,0,0,0,0,0,0,0,0,0,0,0,0,0,0,0,0,0,0,0,0,0,0,0,0,0,0,0,46.51,0,0,0,0,0,0,0,0,0,0,0,0,0,0,0,0,0,0,0,0,0,0,0,0,0,0,0,0,0,0,0,0,0,0,0,0,0,0,0,6.98,0,0,0,0,0,0,0,0,0,0,0,0,0,0,0,0,0,0,0,0,0,0,0,0,0,0,0,0,0,0,0,0,0,0,0,0,46.51,0,0,0,0,0,0,0,0,0,0,0,0,0,0,0,0,0,0,0,0,0,0,0,0,0,0,0,0,0,0,0,0,0,0,0,0,0,0,0,0,0,0,0,64.2,26.66,0.204051,0.204051013,6.25E-06
# 1701,5272,70186,Osaka A.,1974,nan,0,0,0,0,0,0,0,0,0,0,0,0,0,70,0,0,0,0,0,0,0,0,0,0,0,0,0,0,0,0,0,0,0,0,0,0,0,0,0,0,0,0,0,0,0,0,0,0,0,0,0,0,0,0,0,0,0,0,0,0,0,0,0,0,0,0,0,0,0,0,0,0,0,0,0,0,0,0,0,0,0,0,0,0,0,0,0,0,0,0,0,0,0,0,0,0,0,0,0,0,0,0,0,0,0,0,0,0,0,0,0,0,0,0,0,0,0,0,0,30,0,0,0,0,0,0,0,0,0,0,0,0,0,0,0,0,0,0,0,0,0,0,0,0,0,0,0,0,0,0,0,0,0,0,0,0,0,0,0,0,0,0,0,0,0,0,0,0,0,0,0,0,0,0,0,0,0,0,0,0,0,59.3,23.25,0.2752688,0.275268817,6.25E-06
# 3654,31749,166036,El0Mallawany R.,1992,nan,0,0,0,0,0,0,0,0,0,0,0,0,0,0,0,0,0,0,0,0,0,0,0,0,0,0,0,0,0,0,0,0,0,0,0,0,0,0,0,0,0,0,0,0,0,0,0,0,0,0,0,0,0,0,0,0,0,0,0,0,0,0,0,0,0,0,0,0,0,0,0,0,0,0,0,0,0,0,0,0,0,0,0,0,0,0,0,0,0,0,0,0,0,0,0,0,0,0,0,0,0,0,0,0,0,0,0,0,0,0,0,0,0,0,0,0,0,0,0,0,0,0,0,0,0,0,0,0,0,0,0,0,0,0,0,0,0,0,0,0,0,0,0,0,0,0,0,0,0,0,0,0,0,84.59072,0,0,0,0,0,0,0,0,0,0,0,0,0,0,0,0,0,0,0,0,0,0,0,15.40928,0,0,0,62.3,25.21,0.2356208,0.235620785,6.19529E-06
# 1255,32130,420099,Maczka M.,2006,nan,0,0,0,0,0,0,0,0,0,0,0,0,0,0,0,0,0,0,0,0,0,0,0,0,0,0,0,0,0,0,0,0,0,0,0,0,0,0,0,0,0,0,0,0,0,0,0,0,0,0,0,0,0,0,0,0,0,0,0,0,0,0,0,0,0,0,0,0,0,0,0,0,0,0,0,0,0,0,0,0,0,0,0,0,0,0,0,0,0,0,0,24.43371668,0,0,0,0,0,0,0,0,0,0,0,0,0,0,0,0,0,0,0,0,0,0,0,27.96023404,0,0,0,0,0,0,0,0,22.92043778,0,0,0,0,0,0,0,0,0,0,0,0,0,0,0,0,0,0,0,0,0,0,0,0,0,0,0,0,0,0,0,0,0,0,0,0,0,0,0,0,0,0,0,0,24.6856115,0,0,0,0,0,0,0,0,0,0,0,43.7,17,0.2852941,0.285294118,6.18557E-06
# 510,2688,110693,State Optical I,1975,TBF3,0,0,0,0.407911347,0,0,0,0,0,0,0,0,0,20.56766305,0,0,14.07963685,0,0,0,0,0,0,0,0,0,0,0,17.53647081,0,0,0,0,0,0,0,0,0,0,0,0,0,0,0,0,0,0,0,0,0,0,0,0,0,0,0,0,0,0,0,0,0,0,0,0,0,0,0,0,0,0,0,0,0,0,0,0,0,0,3.699014937,0,0,0,0,0,0,0,0,0,0,0,0,0,0,0,0,0,0,0,0,0,0,0,0,0,0,0,0,0,0,3.711014985,0,0,0,0,0,0,0,0,0,0,0,0,0,0,0,0,0,0,0,0,0,0,0,0,0,0,22.10139925,0,0,0,0,0,0,0,0,0,0,0,0,0,0,0,0,0,0,0,4.537341322,0,0,0,0,0,0,0,0,0,0,0,0,0,0,0,0,0,0,0,12.50769051,0,0,0.85185694,90.3,34.54,0.3071801,0.307180081,6.164E-06
# 2180,6619,38486,Gan Fuxi,1959,nan,0,0,0,20,0,0,0,0,0,0,0,0,0,32,0,0,0,0,0,0,0,0,0,0,0,0,0,0,0,0,0,0,0,0,0,0,0,0,0,0,0,0,0,0,0,0,0,0,0,0,0,0,0,0,0,0,0,0,0,0,0,0,0,0,0,0,0,0,0,0,0,0,0,0,0,0,0,0,0,0,0,0,0,0,0,0,0,0,0,0,0,0,0,0,0,0,0,0,0,0,16,0,0,0,0,0,0,0,0,0,0,0,0,0,0,0,0,0,0,0,0,0,0,0,0,0,0,0,0,0,0,0,0,0,0,0,0,32,0,0,0,0,0,0,0,0,0,0,0,0,0,0,0,0,0,0,0,0,0,0,0,0,0,0,0,0,0,0,0,0,0,0,0,0,0,0,0,0,0,0,0,50.6,20.01,0.2643678,0.264367816,6.08696E-06
# 1553,7459,56019,Kodama M.,1994,nan,0,0,0,0,0,0,0,0,0,0,0,0,0,76,0,0,0,0,0,0,0,0,0,0,0,0,0,0,0,0,0,0,0,0,0,0,0,0,0,0,0,0,0,0,0,0,0,0,0,0,0,0,0,0,0,0,0,0,0,0,0,0,0,0,0,0,0,0,0,0,0,0,0,0,0,0,0,0,0,0,0,0,0,24,0,0,0,0,0,0,0,0,0,0,0,0,0,0,0,0,0,0,0,0,0,0,0,0,0,0,0,0,0,0,0,0,0,0,0,0,0,0,0,0,0,0,0,0,0,0,0,0,0,0,0,0,0,0,0,0,0,0,0,0,0,0,0,0,0,0,0,0,0,0,0,0,0,0,0,0,0,0,0,0,0,0,0,0,0,0,0,0,0,0,0,0,0,0,0,0,0,67.8,26.5,0.2792453,0.279245283,6.08108E-06
# 1551,7356,94017,Keshishyan T.N.,1979,nan,0,0,0,0,0,0,0,0,0,0,0,0,0,37,0,0,10,0,0,53,0,0,0,0,0,0,0,0,0,0,0,0,0,0,0,0,0,0,0,0,0,0,0,0,0,0,0,0,0,0,0,0,0,0,0,0,0,0,0,0,0,0,0,0,0,0,0,0,0,0,0,0,0,0,0,0,0,0,0,0,0,0,0,0,0,0,0,0,0,0,0,0,0,0,0,0,0,0,0,0,0,0,0,0,0,0,0,0,0,0,0,0,0,0,0,0,0,0,0,0,0,0,0,0,0,0,0,0,0,0,0,0,0,0,0,0,0,0,0,0,0,0,0,0,0,0,0,0,0,0,0,0,0,0,0,0,0,0,0,0,0,0,0,0,0,0,0,0,0,0,0,0,0,0,0,0,0,0,0,0,0,60.4,23.6,0.279661,0.279661017,6.06061E-06
# 4604,1980,44498,Eagan R.J.,1978,nan,0,0,0,20,0,0,0,0,0,0,0,0,0,0,0,0,0,0,0,0,0,0,0,0,0,0,0,0,0,0,0,0,0,0,0,0,0,0,0,0,0,0,0,0,0,0,0,0,0,0,0,0,0,0,0,0,0,0,0,0,0,0,0,0,0,0,0,0,0,0,0,0,0,0,0,0,0,0,0,0,0,0,0,0,0,0,0,0,0,0,0,0,0,0,0,0,0,0,0,0,20,0,0,0,0,0,0,0,0,0,0,0,0,0,0,0,0,0,0,0,0,0,0,0,0,0,0,0,0,0,0,0,0,0,0,0,0,60,0,0,0,0,0,0,0,0,0,0,0,0,0,0,0,0,0,0,0,0,0,0,0,0,0,0,0,0,0,0,0,0,0,0,0,0,0,0,0,0,0,0,0,73.5,30.3,0.2128713,0.212871287,6.04651E-06
# 4261,4562,14651,Osaka A.,1986,nan,0,0,0,0,0,0,0,0,0,0,0,0,0,0,0,0,0,0,0,0,0,0,0,0,0,0,0,0,0,0,0,0,0,0,0,0,0,0,0,0,0,0,0,0,0,0,0,0,0,0,0,0,0,0,0,0,0,0,0,0,69.78,0,0,0,0,0,0,0,0,0,0,0,0,0,0,0,0,0,0,0,0,0,0,0,0,0,0,0,0,0,0,0,0,0,0,0,0,0,0,0,6.98,0,0,0,0,0,0,0,0,0,0,0,0,0,0,0,0,0,0,0,0,0,0,0,0,0,0,0,0,0,0,0,0,0,0,0,0,23.24,0,0,0,0,0,0,0,0,0,0,0,0,0,0,0,0,0,0,0,0,0,0,0,0,0,0,0,0,0,0,0,0,0,0,0,0,0,0,0,0,0,0,0,63.3,25.88,0.2229521,0.222952087,6.0312E-06
# 4606,4562,14662,Osaka A.,1986,nan,0,0,0,0,0,0,0,0,0,0,0,0,0,0,0,0,0,0,0,0,0,0,0,0,0,0,0,0,0,0,0,0,0,0,0,0,0,0,0,0,0,0,0,0,0,0,0,0,0,0,0,0,0,0,0,0,0,0,0,0,47.17,0,0,0,0,0,0,0,0,0,0,0,0,0,0,0,0,0,0,0,0,0,0,0,0,0,0,0,0,0,0,0,0,0,0,0,0,0,0,0,5.66,0,0,0,0,0,0,0,0,0,0,0,0,0,0,0,0,0,0,0,0,0,0,0,0,0,0,0,0,0,0,0,0,0,0,0,0,47.17,0,0,0,0,0,0,0,0,0,0,0,0,0,0,0,0,0,0,0,0,0,0,0,0,0,0,0,0,0,0,0,0,0,0,0,0,0,0,0,0,0,0,0,62.8,25.9,0.2123552,0.212355212,5.81818E-06
# 4210,6619,38513,Gan Fuxi,1959,nan,0,0,0,4,0,0,0,0,0,0,0,0,0,24,0,0,0,0,0,0,0,0,0,0,0,0,0,0,0,0,0,0,0,0,0,0,0,0,0,0,0,0,0,0,0,0,0,0,0,0,0,0,0,0,0,0,0,0,0,0,0,0,0,0,0,0,0,0,0,0,0,0,0,0,0,0,0,0,0,0,0,0,0,0,0,0,0,0,0,0,0,0,0,0,0,0,0,0,0,0,8,0,0,0,0,0,0,0,0,0,0,0,0,0,0,0,0,0,0,0,0,0,0,0,0,0,0,0,0,0,0,0,0,0,0,0,0,64,0,0,0,0,0,0,0,0,0,0,0,0,0,0,0,0,0,0,0,0,0,0,0,0,0,0,0,0,0,0,0,0,0,0,0,0,0,0,0,0,0,0,0,54.5,22.26,0.2241689,0.224168913,5.73146E-06
# 312,8907,81782,Evstropiev K.K.,1974,nan,0,0,0,8.33388862,0,0,0,0,0,0,0,0,0,0,0,0,0,0,0,0,0,0,0,0,0,0,0,0,0,0,0,0,0,0,0,0,0,0,0,0,0,0,0,0,0,0,0,0,0,0,0,0,0,0,0,0,0,0,0,0,0,0,0,0,0,0,0,0,0,0,0,0,0,0,0,0,0,0,0,0,0,0,0,0,0,0,0,0,33.33222226,0,0,0,0,0,0,0,0,0,0,0,0,0,0,0,33.33222226,0,0,0,0,0,0,0,0,0,0,25.00166686,0,0,0,0,0,0,0,0,0,0,0,0,0,0,0,0,0,0,0,0,0,0,0,0,0,0,0,0,0,0,0,0,0,0,0,0,0,0,0,0,0,0,0,0,0,0,0,0,0,0,0,0,0,0,0,0,0,0,0,0,0,0,0,0,0,58,22,0.3181818,0.318181818,5.71429E-06
# 3996,4562,14669,Osaka A.,1986,nan,0,0,0,0,0,0,0,0,0,0,0,0,0,0,0,0,0,0,0,0,0,0,0,0,0,0,0,0,0,0,0,0,0,0,0,0,0,0,0,0,0,0,0,0,0,0,0,0,0,0,0,0,0,0,0,0,0,0,0,0,42.92,0,0,0,0,0,0,0,0,0,0,0,0,0,0,0,0,0,0,0,0,0,0,0,0,0,0,0,0,0,0,0,0,0,0,0,0,0,0,0,14.16,0,0,0,0,0,0,0,0,0,0,0,0,0,0,0,0,0,0,0,0,0,0,0,0,0,0,0,0,0,0,0,0,0,0,0,0,42.92,0,0,0,0,0,0,0,0,0,0,0,0,0,0,0,0,0,0,0,0,0,0,0,0,0,0,0,0,0,0,0,0,0,0,0,0,0,0,0,0,0,0,0,71.9,29.23,0.2299008,0.229900787,5.71429E-06
# 4818,39407,465133,Zheng Qiuju,2012,nan,0,0,0,2.2,0,0,0,0,0,0,0,0,0,4.9,0,0,0,0,0,0,0,0,0,0,0,0,0,0,0,0,0,0,0,0,0,0,0,0,0,0,0,0,0,0,0,0,0,0,0,0,0.9,0,0,0,0,0,0,0,0,0,0,0,0,0,0,0,0,0,0,0,0,0,0,0,0,0,0,0,0,0,0,0,0,0,0,0,0,0,0,0,0,0,0,0,0,0,0,0,0,0,14.6,0,0,0,0,0,0,0,0,0,0,0,0,0,0,0,0,0,0,0,0,0,0,0,0,0,0,0,0,0,0,0,0,0,0,0,0,77.4,0,0,0,0,0,0,0,0,0,0,0,0,0,0,0,0,0,0,0,0,0,0,0,0,0,0,0,0,0,0,0,0,0,0,0,0,0,0,0,0,0,0,0,73.4,30.5,0.2032787,0.203278689,5.64516E-06
# 3569,2687,110691,State Optical I,1975,BF28,0,0,0,0,0,0,0,0.111000017,0,0,0,0,0,0,0,0,2.222810333,0,0,0,0,0,0,0,4.187919628,0,0,0,0,0,0,0,0,0,0,0,0,0,0,0,0,0,0,0,0,0,0,0,0,0,0,0,0,0,0,0,0,0,0,0,0,0,0,0,0,0,0,0,0,0,0,2.959385444,0,0,0,0,0,0,0,0,0,0,0,0,0,0,0,0,0,0,0,0,0,0,0,0,0,0,0,0,0,0,0,0,0,0,0,0,0,0,0,0,0,0,0,0,0,0,0,18.71268281,0,0,0,0,0,0,0,0,0,0,0.101500015,0,0,0,0,0,0,64.39715966,0,0,0,0,0,0,0,0,0,0,0,0,0,0,0,0,0,0,0,0,0,0,0,0,0,0,0,0,0,0,0,0,0,0,0,0,0,0,0,7.307542096,0,0,0,65.4,26.42,0.2376987,0.237698713,5.50955E-06
# 4788,6619,38461,Gan Fuxi,1959,nan,0,0,0,4,0,0,0,0,0,0,0,0,0,0,0,0,0,0,0,0,0,0,0,0,0,0,0,0,0,0,0,0,0,0,0,0,0,0,0,0,0,0,0,0,0,0,0,0,0,0,0,0,0,0,0,0,0,0,0,0,0,0,0,0,0,0,0,0,0,0,0,0,0,0,0,0,0,0,0,0,0,0,0,0,0,0,0,0,0,0,0,0,0,0,0,0,0,0,0,0,16,0,0,0,0,0,0,0,0,0,0,0,0,0,0,0,0,0,0,0,0,0,0,0,0,0,0,0,0,0,0,0,0,0,0,0,0,80,0,0,0,0,0,0,0,0,0,0,0,0,0,0,0,0,0,0,0,0,0,0,0,0,0,0,0,0,0,0,0,0,0,0,0,0,0,0,0,0,0,0,0,64.3,26.68,0.2050225,0.205022489,5.48446E-06
# 1211,1705,25774,Makishima A.,1978,nan,0,0,0,25.4,0,0,0,0,0,0,0,0,0,0,0,0,0,0,0,0,0,0,0,0,0,0,0,0,0,0,0,0,0,0,0,0,0,0,0,0,0,0,0,0,0,0,0,0,0,0,0,0,0,0,0,0,0,0,0,0,0,0,0,0,0,0,0,0,0,0,0,0,0,0,0,0,0,0,0,0,0,0,0,0,0,0,0,0,0,0,0,0,0,0,0,0,0,0,0,0,0,0,0,0,0,0,0,0,0,0,0,0,0,0,0,0,0,0,0,0,0,0,0,0,0,0,0,0,0,0,0,0,0,0,0,0,0,43.2,0,0,0,0,0,0,0,0,0,0,0,0,0,0,0,0,0,0,0,13,0,0,0,0,0,0,0,0,0,0,0,0,0,18.4,0,0,0,0,0,0,0,0,0,114,44.3,0.2866817,0.286681716,5.43307E-06
# 1702,5272,70190,Osaka A.,1974,nan,0,0,0,0,0,0,0,0,0,0,0,0,0,56,0,0,0,0,0,0,0,0,0,0,0,0,0,0,0,0,0,0,0,0,0,0,0,0,0,0,0,0,0,0,0,0,0,0,0,0,0,0,0,0,0,0,0,0,0,0,0,0,0,0,0,0,0,0,0,0,0,0,0,0,0,0,0,0,0,0,0,0,0,0,0,0,0,0,0,0,0,0,0,0,0,0,0,0,0,0,0,0,0,0,0,0,0,0,0,0,0,0,0,0,0,0,0,0,0,44,0,0,0,0,0,0,0,0,0,0,0,0,0,0,0,0,0,0,0,0,0,0,0,0,0,0,0,0,0,0,0,0,0,0,0,0,0,0,0,0,0,0,0,0,0,0,0,0,0,0,0,0,0,0,0,0,0,0,0,0,0,64.6,25.33,0.2751678,0.275167785,5.36585E-06
# 3651,3861,12494,Takahashi K.,1983,nan,0,0,0,0,0,0,0,0,0,0,0,0,0,31.25,0,0,0,0,0,0,0,0,0,0,0,0,0,0,0,0,0,0,0,0,0,0,0,0,0,0,0,0,0,0,0,0,0,0,0,0,0,0,0,0,0,0,0,0,0,0,0,0,0,0,0,0,0,0,0,0,0,0,0,0,0,0,0,0,0,0,0,0,0,0,0,0,0,0,0,0,0,0,0,0,0,0,0,0,0,0,6.25,0,0,0,0,0,0,0,0,0,0,0,0,0,0,0,0,0,0,0,0,0,0,0,0,0,0,0,0,0,0,0,0,0,0,0,0,62.5,0,0,0,0,0,0,0,0,0,0,0,0,0,0,0,0,0,0,0,0,0,0,0,0,0,0,0,0,0,0,0,0,0,0,0,0,0,0,0,0,0,0,0,47.5,19.22,0.235692,0.235691988,5.29801E-06
# 3800,2687,110688,State Optical I,1975,BF24,0,0,0,0,0,0,0,0.100299947,0,0,0,0,0,0,0,0,0,0,0,0,0,0,0,0,3.022990398,0,0,0,0,0,0,0,0,0,0,0,0,0,0,0,0,0,0,0,0,0,0,0,0,0,0,0,0,0,0,0,0,0,0,0,0,0,0,0,0,0,0,0,0,0,0,6.030799804,0,0,0,0,0,0,0,0,0,0,0,0,0,0,0,0,0,0,0,1.81217204,0,0,0,0,0,0,0,0,2.007713936,0,0,0,0,0,0,0,0,0,0,0,0,0,0,0,0,0,0,16.56371122,0,0,0,0,0,0,0,0,0,0,0.105199944,0,0,0,0,0,0,65.32726538,0,0,0,0,0,0,0,0,0,0,0,0,0,0,0,0,0,0,0,0,0,0,0,0,0,0,0,0,0,0,0,0,0,0,0,0,0,0,0,5.029847334,0,0,0,63,25.55,0.2328767,0.232876712,5.29412E-06
# 1338,37202,441698,Soltani M.T.,2009,nan,0,0,0,0,0,0,0,0,0,0,0,0,0,0,0,0,0,0,0,0,0,0,0,0,0,0,0,0,0,0,0,0,0,0,0,0,0,0,0,0,0,0,0,0,0,0,0,0,0,0,0,0,0,0,0,0,0,0,0,0,0,0,0,0,0,0,0,0,0,0,0,0,0,0,0,0,0,0,0,0,0,0,0,0,0,0,0,0,0,0,0,0,0,0,0,0,0,0,0,0,10,0,0,0,0,0,0,0,0,0,0,0,0,0,0,0,0,0,0,40,0,0,0,0,0,0,0,0,0,0,50,0,0,0,0,0,0,0,0,0,0,0,0,0,0,0,0,0,0,0,0,0,0,0,0,0,0,0,0,0,0,0,0,0,0,0,0,0,0,0,0,0,0,0,0,0,0,0,0,0,0,31.3,12.2,0.2827869,0.282786885,5.21739E-06
# 1733,32062,395092,Begum A.N.,2007,nan,0,0,0,0,0,0,0,0,0,0,0,0,0,0,0,0,18.5994,0,0,0,0,0,0,0,0,0,0,0,0,0,0,0,0,0,0,0,0,0,0,0,0,0,0,0,0,0,0,0,0,0,0,0,0,0,0,0,0,0,0,0,0,0,0,0,0,0,0,0,0,0,0,0,0,0,0,0,0,0,0,0,0,0,0,0,0,0,0,0,0,0,0,0,0,0,0,0,0,0,0,0,0,0,0,0,0,0,0,0,0,0,0,0,0,0,0,0,0,0,0,0,0,0,0,0,0,0,0,0,0,0,0,0,0,0,0,0,0,0,0,0,0,0,0,0,0,0,0,0,0,0,0,0,0,81.4006,0,0,0,0,0,0,0,0,0,0,0,0,0,0,0,0,0,0,0,0,0,0,0,0,0,0,0,44.6,17.5,0.2742857,0.274285714,5.20833E-06
