Repository: jacobergzhou/Poisson-Ratio

File: Poisson_ratio.csv (part 53 of 70)
,Code,Glass #,Author,Year,Trademark,Ag2O,AgI,Al,Al2O3,AlF3,AlN,As,As2O3,As2O5,As2S3,As2Se3,AsSe,B,B2O3,Ba,BaCl2,BaF2,BaO,Be,BeF2,BeO,Bi2O3,BiCl3,Br,C,Ca,CaF2,CaO,Cd,CdCl2,CdF2,CdO,Ce2O3,CeF3,CeO2,Cl,Co,Co3O4,CoO,Cr,Cr2O3,Cs,Cs2O,CsCl,CsF,Cu,Cu2O,CuO,Dy2O3,Er,Er2O3,ErF3,Eu,Eu2O3,EuF3,F,Fe,Fe2O3,FeO,Ga,Ga2O3,Ga2S3,Ga2Se3,GaF3,Gd2O3,GdF3,Ge,GeO2,GeS2,GeSe2,H2O,HfF4,HfO2,Hg,Ho2O3,I,InF3,K,K2O,K2S,K2SO4,KBr,KCl,KF,KHF2,La,La2O3,La2S3,LaF3,Li,Li2O,Li2S,Li2SO4,LiBr,LiCl,LiF,LiI,Mg,MgF2,MgO,Mn,Mn2O3,MnF2,MnO,MnO2,Mo,MoO2,MoO3,N,Na,Na2O,Na2S,Na2SO4,NaCl,NaF,NaPO3,Nb,Nb2O5,Nd,Nd2O3,NdF3,NH4NO3,Ni,NiO,O,OH,P,P2O5,Pb,PbCl2,PbF2,PbO,PdO,Pr2O3,Pr6O11,PrF3,R2O3,Rb2O,RbF,Rh2O3,RŒO,RuO2,S,Sb,Sb2O3,Sb2S3,Sc2O3,Se,Si,Si3N4,SiC,SiO2,Sm2O3,Sn,SnO,SnO2,SO2,SO3,Sr,SrCl2,SrF2,SrO,Ta2O3,Ta2O5,Tb2O3,TbF3,Te,TeO2,Th,ThF4,ThO2,Ti,TiO2,Tl,Tl2O,Tl2Se,TlSe,Tm2O3,U,U3O8,UO2,V,V2O5,VO6,WO3,Y,Y2O3,Yb2O3,YbF3,YF3,Zn,ZnCl2,ZnF2,ZnO,ZnSO4,Zr,ZrF4,ZrO2,Young's modulus E (GPa),Shear modulus G (GPa),Poisson's ratio v
4027,31400,403628,Shimizu K.,2004,,-,-,-,0.0,-,-,-,-,-,-,-,-,-,0.0,-,-,-,0.0,-,-,0.0,0.0,-,-,-,-,-,0.0,-,-,-,0.0,-,-,-,-,-,-,-,-,-,-,0.0,-,-,-,-,-,-,-,-,-,-,-,-,-,-,-,-,-,0.0,-,-,-,-,-,-,0.0,-,-,0.0,-,-,-,-,-,-,-,6.966502,-,-,-,-,-,-,-,-,-,-,-,15.68622,-,-,-,-,-,-,600.0,-,0.0,-,-,-,-,-,-,-,-,-,-,1.81504,-,-,-,-,-,-,16.01,-,-,-,-,-,-,-,-,-,0.0,-,-,-,0.0,-,-,-,-,0.0321598,-,-,-,100.0,-,-,-,0.03216,-,-,-,-,-,-,44.46651,-,-,-,-,-,-,-,-,-,0.0,-,-,-,-,-,0.0,-,-,-,-,15.022,-,-,-,-,-,-,-,-,-,-,-,0.0,-,-,-,-,-,-,-,-,0.0,-,-,-,0.0,100.0,40.0,0.25
4028,31400,403629,Shimizu K.,2004,,-,-,-,0.0,-,-,-,-,-,-,-,-,-,0.0,-,-,-,0.0,-,-,0.0,0.0,-,-,-,-,-,0.0,-,-,-,0.0,-,-,-,-,-,-,-,-,-,-,0.0,-,-,-,-,-,-,-,-,-,-,-,-,-,-,-,-,-,0.0,-,-,-,-,-,-,0.0,-,-,0.0,-,-,-,-,-,-,-,10.24029,-,-,-,-,-,-,-,-,-,-,-,16.14038,-,-,-,-,-,-,599.0,-,0.0,-,-,-,-,-,-,-,-,-,-,0.0,-,-,-,-,-,-,16.69,-,-,-,-,-,-,-,-,-,0.0,-,-,-,0.0,-,-,-,-,0.03309092,-,-,-,100.0,-,-,-,0.03309,-,-,-,-,-,-,41.74044,-,-,-,-,-,-,-,-,-,0.0,-,-,-,-,-,0.0,-,-,-,-,14.37011,-,-,-,-,-,-,-,-,-,-,-,0.0,-,-,-,-,-,-,-,-,0.0,-,-,-,0.782805,95.0,38.0,0.25
4029,31400,403630,Shimizu K.,2004,,-,-,-,0.0,-,-,-,-,-,-,-,-,-,0.0,-,-,-,0.0,-,-,0.0,0.0,-,-,-,-,-,0.0,-,-,-,0.0,-,-,-,-,-,-,-,-,-,-,0.0,-,-,-,-,-,-,-,-,-,-,-,-,-,-,-,-,-,0.0,-,-,-,-,-,-,0.0,-,-,0.0,-,-,-,-,-,-,-,0.0,-,-,-,-,-,-,-,-,-,-,-,9.349246,-,-,-,-,-,-,607.0,-,0.0,-,-,-,-,-,-,-,-,-,-,13.52243,-,-,-,-,-,-,15.63,-,-,-,-,-,-,-,-,-,0.0,-,-,-,0.0,-,-,-,-,0.0,-,-,-,100.0,-,-,-,-,-,-,-,-,-,-,44.0163,-,-,-,-,-,-,-,-,-,0.0,-,-,-,-,-,0.0,-,-,-,-,17.48703,-,-,-,-,-,-,-,-,-,-,-,0.0,-,-,-,-,-,-,-,-,0.0,-,-,-,0.0,102.0,40.99,0.244
4030,31400,403631,Shimizu K.,2004,,-,-,-,0.0,-,-,-,-,-,-,-,-,-,0.0,-,-,-,0.0,-,-,0.0,0.0,-,-,-,-,-,0.0,-,-,-,0.0,-,-,-,-,-,-,-,-,-,-,0.0,-,-,-,-,-,-,-,-,-,-,-,-,-,-,-,-,-,0.0,-,-,-,-,-,-,0.0,-,-,0.0,-,-,-,-,-,-,-,8.131825,-,-,-,-,-,-,-,-,-,-,-,16.02137,-,-,-,-,-,-,605.0,-,0.0,-,-,-,-,-,-,-,-,-,-,0.0,-,-,-,-,-,-,16.93,-,-,-,-,-,-,-,-,-,0.0,-,-,-,0.0,-,-,-,-,0.03284692,-,-,-,100.0,-,-,-,0.03285,-,-,-,-,-,-,44.61979,-,-,-,-,-,-,-,-,-,0.0,-,-,-,-,-,0.0,-,-,-,-,14.26415,-,-,-,-,-,-,-,-,-,-,-,0.0,-,-,-,-,-,-,-,-,0.0,-,-,-,0.0,99.0,39.0,0.269
4031,31400,403632,Shimizu K.,2004,,-,-,-,0.0,-,-,-,-,-,-,-,-,-,0.0,-,-,-,0.0,-,-,0.0,0.0,-,-,-,-,-,0.0,-,-,-,0.0,-,-,-,-,-,-,-,-,-,-,0.0,-,-,-,-,-,-,-,-,-,-,-,-,-,-,-,-,-,0.0,-,-,-,-,-,-,0.0,-,-,0.0,-,-,-,-,-,-,-,11.47227,-,-,-,-,-,-,-,-,-,-,-,14.79451,-,-,-,-,-,-,597.0,-,0.0,-,-,-,-,-,-,-,-,-,-,0.0,-,-,-,-,-,-,17.37,-,-,-,-,-,-,-,-,-,0.0,-,-,-,0.0,-,-,-,-,0.03370181,-,-,-,100.0,-,-,-,0.0337,-,-,-,-,-,-,41.69349,-,-,-,-,-,-,-,-,-,0.0,-,-,-,-,-,0.0,-,-,-,-,14.6354,-,-,-,-,-,-,-,-,-,-,-,0.0,-,-,-,-,-,-,-,-,0.0,-,-,-,0.0,96.0,38.0,0.263
4032,31400,403633,Shimizu K.,2004,,-,-,-,0.0,-,-,-,-,-,-,-,-,-,0.0,-,-,-,0.0,-,-,0.0,0.0,-,-,-,-,-,0.0,-,-,-,0.0,-,-,-,-,-,-,-,-,-,-,0.0,-,-,-,-,-,-,-,-,-,-,-,-,-,-,-,-,-,0.0,-,-,-,-,-,-,0.0,-,-,0.0,-,-,-,-,-,-,-,10.13827,-,-,-,-,-,-,-,-,-,-,-,15.97959,-,-,-,-,-,-,594.0,-,0.0,-,-,-,-,-,-,-,-,-,-,0.0,-,-,-,-,-,-,16.35,-,-,-,-,-,-,-,-,-,0.0,-,-,-,0.0,-,-,-,-,0.03276126,-,-,-,100.0,-,-,-,0.03276,-,-,-,-,-,-,41.96038,-,-,-,-,-,-,-,-,-,0.0,-,-,-,-,-,0.0,-,-,-,-,15.54205,-,-,-,-,-,-,-,-,-,-,-,0.0,-,-,-,-,-,-,-,-,0.0,-,-,-,0.0,97.0,38.95,0.245
4033,31400,403634,Shimizu K.,2004,,-,-,-,0.0,-,-,-,-,-,-,-,-,-,0.0,-,-,-,0.0,-,-,0.0,0.0,-,-,-,-,-,0.0,-,-,-,0.0,-,-,-,-,-,-,-,-,-,-,0.0,-,-,-,-,-,-,-,-,-,-,-,-,-,-,-,-,-,0.0,-,-,-,-,-,-,0.0,-,-,0.0,-,-,-,-,-,-,-,10.39099,-,-,-,-,-,-,-,-,-,-,-,14.73524,-,-,-,-,-,-,601.0,-,0.0,-,-,-,-,-,-,-,-,-,-,0.0,-,-,-,-,-,-,17.09,-,-,-,-,-,-,-,-,-,0.0,-,-,-,0.0,-,-,-,-,0.0333445,-,-,-,100.0,-,-,-,0.03334,-,-,-,-,-,-,43.66183,-,-,-,-,-,-,-,-,-,0.0,-,-,-,-,-,0.0,-,-,-,-,14.09085,-,-,-,-,-,-,-,-,-,-,-,0.0,-,-,-,-,-,-,-,-,0.0,-,-,-,0.0,97.0,38.98,0.244
4034,31400,403635,Shimizu K.,2004,,-,-,-,0.0,-,-,-,-,-,-,-,-,-,0.0,-,-,-,0.0,-,-,0.0,0.0,-,-,-,-,-,0.0,-,-,-,0.0,-,-,-,-,-,-,-,-,-,-,0.0,-,-,-,-,-,-,-,-,-,-,-,-,-,-,-,-,-,0.0,-,-,-,-,-,-,0.0,-,-,0.0,-,-,-,-,-,-,-,16.73491,-,-,-,-,-,-,-,-,-,-,-,7.536278,-,-,-,-,-,-,616.0,-,0.0,-,-,-,-,-,-,-,-,-,-,3.633404,-,-,-,-,-,-,22.87,-,-,-,-,-,-,-,-,-,0.0,-,-,-,0.0,-,-,-,-,0.0,-,-,-,100.0,-,-,-,-,-,-,-,-,-,-,39.35375,-,-,-,-,-,-,-,-,-,0.0,-,-,-,-,-,0.0,-,-,-,-,9.86721,-,-,-,-,-,-,-,-,-,-,-,0.0,-,-,-,-,-,-,-,-,0.0,-,-,-,0.0,90.0,36.0,0.25
4035,31400,403636,Shimizu K.,2004,,-,-,-,0.0,-,-,-,-,-,-,-,-,-,2.842701,-,-,-,0.0,-,-,0.0,0.0,-,-,-,-,-,0.0,-,-,-,0.0,-,-,-,-,-,-,-,-,-,-,0.0,-,-,-,-,-,-,-,-,-,-,-,-,-,-,-,-,-,0.0,-,-,-,-,-,-,0.0,-,-,0.0,-,-,-,-,-,-,-,6.303115,-,-,-,-,-,-,-,0.6074,-,-,-,16.55791,-,-,-,-,-,-,595.0,-,0.0,-,-,-,-,-,-,-,-,-,-,0.0,-,-,-,-,-,-,16.75,-,-,-,-,-,-,-,-,-,0.0,-,-,-,0.0,-,-,-,-,3.45014,-,-,-,100.0,-,-,-,-,-,-,-,-,-,-,44.46714,-,-,-,-,-,-,-,-,-,1.909965,-,0.6718,-,-,-,0.0,-,-,-,-,8.671675,-,-,-,-,-,-,-,-,-,-,-,0.0,-,-,-,-,-,-,-,-,1.215818,-,-,-,0.0,102.0,40.99,0.244
4036,31400,403637,Shimizu K.,2004,,-,-,-,0.0,-,-,-,-,-,-,-,-,-,0.0,-,-,-,0.0,-,-,0.0,0.0,-,-,-,-,-,1.776797,-,-,-,0.0,-,-,-,-,-,-,-,-,-,-,0.0,-,-,-,-,-,-,-,-,-,-,-,-,-,-,-,-,-,0.0,-,-,-,-,-,-,0.0,-,-,0.0,-,-,-,-,-,-,-,11.63552,-,-,-,-,-,-,-,0.9175,-,-,-,10.00336,-,-,-,-,-,-,608.0,-,0.0,-,-,-,-,-,-,-,-,-,-,6.430452,-,-,-,-,-,-,16.12,-,-,-,-,-,-,-,-,-,0.0,-,-,-,0.0,-,-,-,-,0.9174525,-,-,-,100.0,-,-,-,-,-,-,-,-,-,-,44.77426,-,-,-,-,-,-,-,-,-,0.0,-,-,-,-,-,0.0,-,-,-,-,7.4842,-,-,-,-,-,-,-,-,-,-,-,0.8595119,-,-,-,-,-,-,-,-,0.0,-,-,-,0.0,93.0,36.99,0.257
4037,31400,403638,Shimizu K.,2004,,-,-,-,0.9067441,-,-,-,-,-,-,-,-,-,0.0,-,-,-,1.205961,-,-,0.0,0.0,-,-,-,-,-,0.0,-,-,-,0.0,-,-,-,-,-,-,-,-,-,-,0.0,-,-,-,-,-,-,-,-,-,-,-,-,-,-,-,-,-,0.0,-,-,-,-,-,-,0.0,-,-,0.0,-,-,-,-,-,-,-,5.888964,-,-,-,-,-,-,-,-,-,-,-,18.56395,-,-,-,-,-,-,596.0,-,0.0,-,-,-,-,-,-,-,-,-,-,0.0,-,-,-,-,-,-,15.3,-,-,-,-,-,-,-,-,-,0.0,-,-,-,0.0,-,-,-,-,0.9067441,-,-,-,100.0,-,-,-,-,-,-,-,-,-,-,43.08411,-,-,-,-,-,-,-,-,-,0.0,-,-,-,-,-,0.0,-,-,-,-,15.04638,-,-,-,-,-,-,-,-,-,-,-,0.0,-,-,-,-,-,-,-,-,0.0,-,-,-,0.0,100.0,40.0,0.25
4038,31400,403639,Shimizu K.,2004,,-,-,-,0.0,-,-,-,-,-,-,-,-,-,0.0,-,-,-,0.0,-,-,0.0,0.0,-,-,-,-,-,0.0,-,-,-,0.0,-,-,-,-,-,-,-,-,-,-,0.0,-,-,-,-,-,-,-,-,-,-,-,-,-,-,-,-,-,0.0,-,-,-,-,-,-,0.8860909,-,-,0.0,-,-,-,-,-,-,-,7.872344,-,-,-,-,-,-,-,-,-,-,-,15.51014,-,-,-,-,-,-,602.0,-,2.299821,-,-,-,-,-,-,-,-,-,-,0.0,-,-,-,-,-,-,15.17,-,-,-,-,-,-,-,-,-,0.0,-,-,-,0.0,-,-,-,-,0.0,-,-,-,100.0,-,-,-,-,-,-,-,-,-,-,42.42464,-,-,-,-,-,-,-,-,-,0.0,-,-,-,-,-,0.0,-,-,-,-,15.08545,-,-,-,-,-,-,-,-,-,-,-,0.0,-,-,-,-,-,-,-,-,0.0,-,-,-,0.7522383,100.0,40.0,0.25
4039,31400,403640,Shimizu K.,2004,,-,-,-,0.0,-,-,-,-,-,-,-,-,-,0.0,-,-,-,0.0,-,-,0.0,0.0,-,-,-,-,-,0.0,-,-,-,0.0,-,-,-,-,-,-,-,-,-,-,0.0,-,-,-,-,-,-,-,-,-,-,-,-,-,-,-,-,-,0.0,-,-,-,-,-,-,0.0,-,-,0.0,-,-,-,-,-,-,-,10.35704,-,-,-,-,-,-,-,-,-,-,-,14.68383,-,-,-,-,-,-,600.0,-,0.0,-,-,-,-,-,-,-,-,-,-,0.0,-,-,-,-,-,-,17.03,-,-,-,-,-,-,-,-,-,0.0,-,-,-,0.0,-,-,-,-,0.03330168,-,-,-,100.0,-,-,-,0.0333,-,-,-,-,-,-,43.8481,-,-,-,-,-,-,-,-,-,0.0,-,-,-,-,-,0.0,-,-,-,-,14.04845,-,-,-,-,-,-,-,-,-,-,-,0.0,-,-,-,-,-,-,-,-,0.0,-,-,-,0.0,96.0,36.0,0.333
4040,31400,403641,Shimizu K.,2004,,-,-,-,0.0,-,-,-,-,-,-,-,-,-,0.0,-,-,-,0.0,-,-,0.0,0.0,-,-,-,-,-,0.0,-,-,-,0.0,-,-,-,-,-,-,-,-,-,-,0.0,-,-,-,-,-,-,-,-,-,-,-,-,-,-,-,-,-,0.0,-,-,-,-,-,-,0.0,-,-,0.0,-,-,-,-,-,-,-,13.36349,-,-,-,-,-,-,-,-,-,-,-,14.56849,-,-,-,-,-,-,587.0,-,0.0,-,-,-,-,-,-,-,-,-,-,0.0,-,-,-,-,-,-,15.81,-,-,-,-,-,-,-,-,-,0.0,-,-,-,0.0,-,-,-,-,0.03304007,-,-,-,99.99999,-,-,-,0.03304,-,-,-,-,-,-,38.66279,-,-,-,-,-,-,-,-,-,0.0,-,-,-,-,-,0.0,-,-,-,-,17.5673,-,-,-,-,-,-,-,-,-,-,-,0.0,-,-,-,-,-,-,-,-,0.0,-,-,-,0.0,92.0,35.99,0.278
4041,31400,403642,Shimizu K.,2004,,-,-,-,0.0,-,-,-,0.04899,-,-,-,-,-,0.0,-,-,-,0.0,-,-,0.0,0.0,-,-,-,-,-,0.0,-,-,-,0.0,-,-,-,-,-,-,-,-,-,-,0.0,-,-,-,-,-,-,-,-,-,-,-,-,-,-,-,-,-,0.0,-,-,-,-,-,-,0.0,-,-,0.0,-,-,-,-,-,-,-,14.70284,-,-,-,-,-,-,-,-,-,-,-,14.88721,-,-,-,-,-,-,576.0,-,0.0,-,-,-,-,-,-,-,-,-,-,0.0,-,-,-,-,-,-,15.78,-,-,-,-,-,-,-,-,-,0.0,-,-,-,0.0,-,-,-,-,0.0489874,-,-,-,100.0,-,-,-,-,-,-,-,-,-,-,35.38972,-,-,-,-,-,-,-,-,-,0.0,-,-,-,-,-,0.0,-,-,-,-,19.19449,-,-,-,-,-,-,-,-,-,-,-,0.0,-,-,-,-,-,-,-,-,0.0,-,-,-,0.0,93.0,36.99,0.257
4042,31400,403643,Shimizu K.,2004,,-,-,-,0.0,-,-,-,-,-,-,-,-,-,0.0,-,-,-,0.0,-,-,0.0,0.0,-,-,-,-,-,0.0,-,-,-,0.0,-,-,-,-,-,-,-,-,-,-,0.0,-,-,-,-,-,-,-,-,-,-,-,-,-,-,-,-,-,0.0,-,-,-,-,-,-,0.0,-,-,0.0,-,-,-,-,-,-,-,15.0212,-,-,-,-,-,-,-,-,-,-,-,15.22021,-,-,-,-,-,-,579.0,-,0.0,-,-,-,-,-,-,-,-,-,-,0.0,-,-,-,-,-,-,17.38,-,-,-,-,-,-,-,-,-,0.0,-,-,-,0.0,-,-,-,-,0.03467156,-,-,-,100.0,-,-,-,0.03467,-,-,-,-,-,-,35.66022,-,-,-,-,-,-,-,-,-,0.0,-,-,-,-,-,0.0,-,-,-,-,15.81567,-,-,-,-,-,-,-,-,-,-,-,0.8718373,-,-,-,-,-,-,-,-,0.0,-,-,-,0.0,94.0,37.99,0.237
4043,31400,403644,Shimizu K.,2004,,-,-,-,0.0,-,-,-,0.04994,-,-,-,-,-,0.0,-,-,-,0.0,-,-,0.0,0.0,-,-,-,-,-,0.0,-,-,-,0.0,-,-,-,-,-,-,-,-,-,-,0.0,-,-,-,-,-,-,-,-,-,-,-,-,-,-,-,-,-,0.0,-,-,-,-,-,-,0.0,-,-,0.0,-,-,-,-,-,-,-,13.70937,-,-,-,-,-,-,-,-,-,-,-,14.94555,-,-,-,-,-,-,588.0,-,0.0,-,-,-,-,-,-,-,-,-,-,0.0,-,-,-,-,-,-,17.33,-,-,-,-,-,-,-,-,-,0.0,-,-,-,0.0,-,-,-,-,0.04994101,-,-,-,99.99999,-,-,-,-,-,-,-,-,-,-,39.66348,-,-,-,-,-,-,-,-,-,0.0,-,-,-,-,-,0.0,-,-,-,-,14.29884,-,-,-,-,-,-,-,-,-,-,-,0.0,-,-,-,-,-,-,-,-,0.0,-,-,-,0.0,93.0,37.53,0.239
4044,31400,403645,Shimizu K.,2004,,-,-,-,0.0,-,-,-,-,-,-,-,-,-,0.0,-,-,-,0.0,-,-,0.0,0.0,-,-,-,-,-,0.0,-,-,-,0.0,-,-,-,-,-,-,-,-,-,-,0.0,-,-,-,-,-,-,-,-,-,-,-,-,-,-,-,-,-,0.0,-,-,-,-,-,-,0.0,-,-,0.0,-,-,-,-,-,-,-,4.506777,-,-,-,-,-,-,-,-,-,-,-,14.20684,-,-,-,-,-,-,578.0,-,0.0,-,-,-,-,-,-,-,-,-,-,6.849429,-,-,-,-,-,-,11.5,-,-,-,-,-,-,-,-,-,0.0,-,-,-,0.0,-,-,-,-,0.0,-,-,-,100.0,-,-,-,-,-,-,-,-,-,-,43.80556,-,-,-,-,-,-,-,-,-,0.0,-,-,-,-,-,0.0,-,-,-,-,19.1324,-,-,-,-,-,-,-,-,-,-,-,0.0,-,-,-,-,-,-,-,-,0.0,-,-,-,0.0,102.0,41.12,0.24
4045,31400,403646,Shimizu K.,2004,,-,-,-,0.0,-,-,-,-,-,-,-,-,-,0.0,-,-,-,0.0,-,-,0.0,0.0,-,-,-,-,-,0.0,-,-,-,0.0,-,-,-,-,-,-,-,-,-,-,0.0,-,-,-,-,-,-,-,-,-,-,-,-,-,-,-,-,-,0.0,-,-,-,-,-,-,0.0,-,-,0.0,-,-,-,-,-,-,-,6.230769,-,-,-,-,-,-,-,-,-,-,-,2.805919,-,-,-,-,-,-,585.0,-,0.0,-,-,-,-,-,-,-,-,-,-,16.23354,-,-,-,-,-,-,5.993,-,-,-,-,-,-,-,-,-,0.0,-,-,-,0.0,-,-,-,-,0.0,-,-,-,99.99999,-,-,-,-,-,-,-,-,-,-,33.49086,-,-,-,-,-,-,-,-,-,0.0,-,-,-,-,-,0.0,-,-,-,-,30.43985,-,-,-,-,-,-,-,-,-,-,-,0.723273,-,-,-,-,-,-,-,-,0.0,-,-,-,4.082594,92.0,35.93,0.28
4046,31400,403647,Shimizu K.,2004,,-,-,-,0.0,-,-,-,-,-,-,-,-,-,0.0,-,-,-,4.146358,-,-,0.0,0.0,-,-,-,-,-,0.0,-,-,-,0.0,-,-,-,-,-,-,-,-,-,-,0.0,-,-,-,-,-,-,-,-,-,-,-,-,-,-,-,-,-,0.0,-,-,-,-,-,-,0.0,-,-,0.0,-,-,-,-,-,-,-,0.0,-,-,-,-,-,-,-,-,-,-,-,5.318913,-,-,-,-,-,-,606.0,-,0.0,-,-,-,-,-,-,-,-,-,-,16.66837,-,-,-,-,-,-,5.381,-,-,-,-,-,-,-,-,-,0.0,-,-,-,0.0,-,-,-,-,0.0,-,-,-,100.0,-,-,-,-,-,-,-,-,-,-,42.32362,-,-,-,-,-,-,-,-,-,0.0,-,-,-,-,-,0.0,-,-,-,-,24.87152,-,-,-,-,-,-,-,-,-,-,-,0.0,-,-,-,-,-,-,-,-,0.0,-,-,-,1.289831,100.0,40.0,0.25
4047,31400,403648,Shimizu K.,2004,,-,-,-,0.0,-,-,-,-,-,-,-,-,-,1.300537,-,-,-,0.0,-,-,0.0,0.0,-,-,-,-,-,0.0,-,-,-,0.0,-,-,-,-,-,-,-,-,-,-,0.0,-,-,-,-,-,-,-,-,-,-,-,-,-,-,-,-,-,0.0,-,-,-,-,-,-,0.0,-,-,0.0,-,-,-,-,-,-,-,6.728582,-,-,-,-,-,-,-,-,-,-,-,12.1204,-,-,-,-,-,-,540.0,-,0.0,-,-,-,-,-,-,-,-,-,-,14.60878,-,-,-,-,-,-,13.97,-,-,-,-,-,-,-,-,-,0.0,-,-,-,0.0,-,-,-,-,1.300537,-,-,-,99.99999,-,-,-,-,-,-,-,-,-,-,37.67359,-,-,-,-,-,-,-,-,-,0.0,-,-,-,-,-,0.0,-,-,-,-,13.60215,-,-,-,-,-,-,-,-,-,-,-,0.0,-,-,-,-,-,-,-,-,0.0,-,-,-,0.0,94.0,38.21,0.23
4048,31400,403649,Shimizu K.,2004,,-,-,-,0.0,-,-,-,-,-,-,-,-,-,0.0,-,-,-,0.0,-,-,0.0,0.0,-,-,-,-,-,0.0,-,-,-,0.0,-,-,-,-,-,-,-,-,-,-,0.0,-,-,-,-,-,-,-,-,-,-,-,-,-,-,-,-,-,0.0,-,-,-,-,-,-,0.0,-,-,0.0,-,-,-,-,-,-,-,22.9432,-,-,-,-,-,-,-,-,-,-,-,0.0,-,-,-,-,-,-,624.0,-,0.0,-,-,-,-,-,-,-,-,-,-,0.0,-,-,-,-,-,-,16.26,-,-,-,-,-,-,-,-,-,0.0,-,-,-,0.0,-,-,-,-,0.0,-,-,-,100.0,-,-,-,-,-,-,-,-,-,-,26.97656,-,-,-,-,-,-,-,-,-,0.0,-,-,-,-,-,0.0,-,-,-,-,33.81932,-,-,-,-,-,-,-,-,-,-,-,0.0,-,-,-,-,-,-,-,-,0.0,-,-,-,0.0,76.0,29.99,0.267
4049,31400,403650,Shimizu K.,2004,,-,-,-,0.0,-,-,-,-,-,-,-,-,-,0.0,-,-,-,0.0,-,-,0.0,0.0,-,-,-,-,-,0.0,-,-,-,0.0,-,-,-,-,-,-,-,-,-,-,0.0,-,-,-,-,-,-,-,-,-,-,-,-,-,-,-,-,-,0.0,-,-,-,-,-,-,34.55527,-,-,0.0,-,-,-,-,-,-,-,23.98447,-,-,-,-,-,-,-,-,-,-,-,0.0,-,-,-,-,-,-,610.0,-,0.0,-,-,-,-,-,-,-,-,-,-,0.0,-,-,-,-,-,-,-,-,-,-,-,-,-,-,-,-,0.0,-,-,-,0.0,-,-,-,-,0.0,-,-,-,100.0,-,-,-,-,-,-,-,-,-,-,7.520236,-,-,-,-,-,-,-,-,-,0.0,-,-,-,-,-,0.0,-,-,-,-,33.94003,-,-,-,-,-,-,-,-,-,-,-,0.0,-,-,-,-,-,-,-,-,0.0,-,-,-,0.0,67.0,26.0,0.288
4050,31400,403651,Shimizu K.,2004,,-,-,-,0.0,-,-,-,-,-,-,-,-,-,0.0,-,-,-,0.0,-,-,0.0,0.0,-,-,-,-,-,0.0,-,-,-,0.0,-,-,-,-,-,-,-,-,-,-,0.0,-,-,-,-,-,-,-,-,-,-,-,-,-,-,-,-,-,0.0,-,-,-,-,-,-,0.0,-,-,0.0,-,-,-,-,-,-,-,21.42834,-,-,-,-,-,-,-,-,-,-,-,0.0,-,-,-,-,-,-,643.0,-,0.0,-,-,-,-,-,-,-,-,-,-,0.0,-,-,-,-,-,-,12.53,-,-,-,-,-,-,-,-,-,0.0,-,-,-,0.0,-,-,-,-,0.0,-,-,-,100.0,-,-,-,-,-,-,-,-,-,-,26.87509,-,-,-,-,-,-,-,-,-,0.0,-,-,-,-,-,0.0,-,-,-,-,39.16707,-,-,-,-,-,-,-,-,-,-,-,0.0,-,-,-,-,-,-,-,-,0.0,-,-,-,0.0,76.0,29.99,0.267
4051,31400,403652,Shimizu K.,2004,,-,-,-,0.0,-,-,-,-,-,-,-,-,-,0.0,-,-,-,0.0,-,-,0.0,0.0,-,-,-,-,-,0.0,-,-,-,0.0,-,-,-,-,-,-,-,-,-,-,0.0,-,-,-,-,-,-,-,-,-,-,-,-,-,-,-,-,-,0.0,-,-,-,-,-,-,13.27559,-,-,0.0,-,-,-,-,-,-,-,21.68107,-,-,-,-,-,-,-,-,-,-,-,0.0,-,-,-,-,-,-,603.0,-,0.0,-,-,-,-,-,-,-,-,-,-,0.0,-,-,-,-,-,-,-,-,-,-,-,-,-,-,-,-,0.0,-,-,-,0.0,-,-,-,-,0.0,-,-,-,100.0,-,-,-,-,-,-,-,-,-,-,23.11326,-,-,-,-,-,-,-,-,-,0.0,-,-,-,-,-,0.0,-,-,-,-,41.93007,-,-,-,-,-,-,-,-,-,-,-,0.0,-,-,-,-,-,-,-,-,0.0,-,-,-,0.0,69.0,26.99,0.278
4052,31488,388293,Gutmann R.,1996,,-,-,8.106,0.0,-,-,-,-,-,-,-,-,0.1184,0.0,0.0593,-,-,0.0,0.005164,-,0.0,0.0,-,-,0.008136,10.86,-,0.0,0.0007659,-,-,0.0,-,-,-,0.1838,0.001579,-,-,0.02864,-,8.754e-06,0.0,-,-,0.01172,-,-,-,-,-,-,-,-,-,0.01225,1.833,-,-,-,0.0,-,-,-,-,-,-,0.0,-,-,0.0,-,-,3.48e-06,-,-,-,0.5475,0.0,-,-,-,-,-,-,-,-,-,-,0.02078,0.0,-,-,-,-,-,-,720.0,-,0.0,0.05082,-,-,-,-,0.001213,-,-,-,2.227,0.0,-,-,-,-,-,0.0005009,-,-,-,-,-,0.003568,-,61.08,-,0.9766,0.0,0.02134,-,-,0.0,-,-,-,-,0.0,-,-,-,0.0,-,0.02975,0.02676,-,-,-,4.715e-05,10.02,-,-,0.0,-,0.04116,-,-,-,-,0.01354,-,-,0.0,-,-,-,-,-,0.0,-,-,-,0.9233,0.0,1.139e-06,-,-,-,-,-,-,-,0.008222,-,-,0.0,-,-,-,-,-,0.854,-,-,0.0,-,0.007907,-,0.0,100.0,39.0,0.275
4053,31551,393777,Bailey K.E.,1972,,-,-,-,0.0,-,-,10,-,-,-,-,-,-,0.0,-,-,-,0.0,-,-,0.0,0.0,-,-,-,-,-,0.0,-,-,-,0.0,-,-,-,-,-,-,-,-,-,-,0.0,-,-,-,-,-,-,-,-,-,-,-,-,-,-,-,-,-,0.0,-,-,-,-,-,15,0.0,-,-,0.0,-,-,-,-,-,-,-,0.0,-,-,-,-,-,-,-,-,-,-,-,0.0,-,-,-,-,-,-,,-,0.0,-,-,-,-,-,-,-,-,-,-,0.0,-,-,-,-,-,-,-,-,-,-,-,-,-,-,-,-,0.0,-,-,-,0.0,-,-,-,-,0.0,-,-,-,0.0,-,-,-,-,-,-,-,-,-,-,0.0,-,-,-,-,-,-,-,-,-,0.0,-,-,-,-,75,0.0,-,-,-,-,0.0,-,-,-,-,-,-,-,-,-,-,-,0.0,-,-,-,-,-,-,-,-,0.0,-,-,-,0.0,24.4,9.6,0.27
4054,31575,378940,Millett J.C.F.,2005,,-,-,-,0.0,-,-,-,-,-,-,-,-,-,31.6669,-,-,-,0.5731109,-,-,0.0,0.0,-,-,-,-,-,30.78137,-,-,-,0.0,-,-,-,-,-,-,-,-,-,-,0.0,-,-,-,-,-,-,-,-,-,-,-,-,-,-,-,-,-,0.0,-,-,-,-,-,-,0.0,-,-,0.0,-,-,-,-,-,-,-,0.0,-,-,-,-,-,-,-,8.887,-,-,-,0.0,-,-,-,-,-,-,,-,0.0,-,-,-,-,-,-,-,-,-,-,0.0,-,-,-,-,-,-,-,-,-,-,-,-,-,-,-,-,0.0,-,-,-,0.0,-,-,-,-,40.55388,-,-,-,100.0,-,-,-,-,-,-,-,-,-,-,26.67245,-,-,-,-,-,-,-,-,-,0.0,-,-,-,-,-,0.0,-,-,-,-,0.0,-,-,-,-,-,-,-,-,-,-,-,0.0,-,-,-,-,-,-,-,-,0.0,-,-,-,1.419186,,,0.29
4055,31575,378941,Millett J.C.F.,2005,,-,-,-,0.5829325,-,-,-,-,-,-,-,-,-,0.0,-,-,-,0.0,-,-,0.0,0.0,-,-,-,-,-,8.903178,-,-,-,0.0,-,-,-,-,-,-,-,-,-,-,0.0,-,-,-,-,-,-,-,-,-,-,-,-,-,-,0.04094,-,-,0.0,-,-,-,-,-,-,0.0,-,-,0.0,-,-,-,-,-,-,-,0.3785929,-,-,-,-,-,-,-,-,-,-,-,0.0,-,-,-,-,-,-,,-,5.810285,-,-,-,-,-,-,-,-,-,-,12.46674,-,-,-,-,-,-,-,-,-,-,-,-,-,-,-,-,0.0,-,-,-,0.0,-,-,-,-,0.6238739,-,-,-,100.0,-,-,-,-,-,-,-,-,-,-,71.81734,-,-,-,-,-,-,-,-,-,0.0,-,-,-,-,-,0.0,-,-,-,-,0.0,-,-,-,-,-,-,-,-,-,-,-,0.0,-,-,-,-,-,-,-,-,0.0,-,-,-,0.0,,,0.23
4056,31575,378942,Millett J.C.F.,2005,,-,-,-,1.335935,-,-,-,-,-,-,-,-,-,11.20555,-,-,-,0.0,-,-,0.0,0.0,-,-,-,-,-,0.1104105,-,-,-,0.0,-,-,-,-,-,-,-,-,-,-,0.0,-,-,-,-,-,-,-,-,-,-,-,-,-,-,0.01939,-,-,0.0,-,-,-,-,-,-,0.0,-,-,0.0,-,-,-,-,-,-,-,0.0,-,-,-,-,-,-,-,-,-,-,-,0.0,-,-,-,-,-,-,,-,0.07680961,-,-,-,-,-,-,-,-,-,-,4.195688,-,-,-,-,-,-,-,-,-,-,-,-,-,-,-,-,0.0,-,-,-,0.0,-,-,-,-,12.56088,-,-,-,100.0,-,-,-,-,-,-,-,-,-,-,83.05621,-,-,-,-,-,-,-,-,-,0.0,-,-,-,-,-,0.0,-,-,-,-,0.0,-,-,-,-,-,-,-,-,-,-,-,0.0,-,-,-,-,-,-,-,-,0.0,-,-,-,0.0,,,0.2
4057,31575,378943,Millett J.C.F.,2005,,-,-,-,0.0,-,-,-,0.06407,-,-,-,-,-,0.0,-,-,-,0.0,-,-,0.0,0.0,-,-,-,-,-,0.0,-,-,-,0.0,-,-,-,-,-,-,-,-,-,-,0.0,-,-,-,-,-,-,-,-,-,-,-,-,-,-,-,-,-,0.0,-,-,-,-,-,-,0.0,-,-,0.0,-,-,-,-,-,-,-,2.018557,-,-,-,-,-,-,-,-,-,-,-,0.0,-,-,-,-,-,-,,-,0.0,-,-,-,-,-,-,-,-,-,-,0.0,-,-,-,-,-,-,-,-,-,-,-,-,-,-,-,-,0.0,-,-,-,40.3225,-,-,-,-,0.06407151,-,-,-,100.0,-,-,-,-,-,-,-,-,-,-,57.59487,-,-,-,-,-,-,-,-,-,0.0,-,-,-,-,-,0.0,-,-,-,-,0.0,-,-,-,-,-,-,-,-,-,-,-,0.0,-,-,-,-,-,-,-,-,0.0,-,-,-,0.0,,,0.25
4058,31650,394171,Rajendran V.,2007,,-,-,-,0.0,-,-,-,-,-,-,-,-,-,0.0,-,-,-,0.0,-,-,0.0,0.0,-,-,-,-,-,34.37106,-,-,-,0.0,-,-,-,-,-,-,-,-,-,-,0.0,-,-,-,-,-,-,-,-,-,-,-,-,-,-,-,-,-,0.0,-,-,-,-,-,-,0.0,-,-,0.0,-,-,-,-,-,-,-,0.0,-,-,-,-,-,-,-,-,-,-,-,0.0,-,-,-,-,-,-,,-,0.0,-,-,-,-,-,-,-,-,-,-,40.16864,-,-,-,-,-,-,-,-,-,-,-,-,-,-,-,-,25.4603,-,-,-,0.0,-,-,-,-,0.0,-,-,-,100.0,-,-,-,-,-,-,-,-,-,-,0.0,-,-,-,-,-,-,-,-,-,0.0,-,-,-,-,-,0.0,-,-,-,-,0.0,-,-,-,-,-,-,-,-,-,-,-,0.0,-,-,-,-,-,-,-,-,0.0,-,-,-,0.0,50.9,19.9,0.278
4059,31650,394172,Rajendran V.,2007,,-,-,-,0.0,-,-,-,-,-,-,-,-,-,0.0,-,-,-,0.0,-,-,0.0,0.0,-,-,-,-,-,34.42104,-,-,-,0.0,-,-,-,-,-,-,-,-,-,-,0.0,-,-,-,-,-,-,-,-,-,-,-,-,-,-,-,-,-,0.0,-,-,-,-,-,-,0.0,-,-,0.0,-,-,-,-,-,-,-,0.0,-,-,-,-,-,-,-,-,-,-,-,0.0,-,-,-,-,-,-,,-,0.0,-,-,-,-,-,-,-,-,-,-,39.57822,-,-,-,-,-,-,-,-,-,-,-,-,-,-,-,-,25.49732,-,-,-,0.0,-,-,-,-,0.0,-,-,-,100.0,-,-,-,-,-,-,-,-,-,-,0.0,-,-,-,-,-,-,-,-,-,0.0,-,-,-,-,-,0.0,-,-,-,-,0.5034299,-,-,-,-,-,-,-,-,-,-,-,0.0,-,-,-,-,-,-,-,-,0.0,-,-,-,0.0,50.8,19.8,0.278
4060,31650,394173,Rajendran V.,2007,,-,-,-,0.0,-,-,-,-,-,-,-,-,-,0.0,-,-,-,0.0,-,-,0.0,0.0,-,-,-,-,-,34.47115,-,-,-,0.0,-,-,-,-,-,-,-,-,-,-,0.0,-,-,-,-,-,-,-,-,-,-,-,-,-,-,-,-,-,0.0,-,-,-,-,-,-,0.0,-,-,0.0,-,-,-,-,-,-,-,0.0,-,-,-,-,-,-,-,-,-,-,-,0.0,-,-,-,-,-,-,,-,0.0,-,-,-,-,-,-,-,-,-,-,38.98608,-,-,-,-,-,-,-,-,-,-,-,-,-,-,-,-,25.53444,-,-,-,0.0,-,-,-,-,0.0,-,-,-,99.99999,-,-,-,-,-,-,-,-,-,-,0.0,-,-,-,-,-,-,-,-,-,0.0,-,-,-,-,-,0.0,-,-,-,-,1.008326,-,-,-,-,-,-,-,-,-,-,-,0.0,-,-,-,-,-,-,-,-,0.0,-,-,-,0.0,51.1,20.0,0.277
4061,31650,394174,Rajendran V.,2007,,-,-,-,0.0,-,-,-,-,-,-,-,-,-,0.0,-,-,-,0.0,-,-,0.0,0.0,-,-,-,-,-,34.52142,-,-,-,0.0,-,-,-,-,-,-,-,-,-,-,0.0,-,-,-,-,-,-,-,-,-,-,-,-,-,-,-,-,-,0.0,-,-,-,-,-,-,0.0,-,-,0.0,-,-,-,-,-,-,-,0.0,-,-,-,-,-,-,-,-,-,-,-,0.0,-,-,-,-,-,-,,-,0.0,-,-,-,-,-,-,-,-,-,-,38.39221,-,-,-,-,-,-,-,-,-,-,-,-,-,-,-,-,25.57167,-,-,-,0.0,-,-,-,-,0.0,-,-,-,100.0,-,-,-,-,-,-,-,-,-,-,0.0,-,-,-,-,-,-,-,-,-,0.0,-,-,-,-,-,0.0,-,-,-,-,1.514694,-,-,-,-,-,-,-,-,-,-,-,0.0,-,-,-,-,-,-,-,-,0.0,-,-,-,0.0,51.5,20.2,0.275
4062,31650,394175,Rajendran V.,2007,,-,-,-,0.0,-,-,-,-,-,-,-,-,-,0.0,-,-,-,0.0,-,-,0.0,0.0,-,-,-,-,-,34.57183,-,-,-,0.0,-,-,-,-,-,-,-,-,-,-,0.0,-,-,-,-,-,-,-,-,-,-,-,-,-,-,-,-,-,0.0,-,-,-,-,-,-,0.0,-,-,0.0,-,-,-,-,-,-,-,0.0,-,-,-,-,-,-,-,-,-,-,-,0.0,-,-,-,-,-,-,,-,0.0,-,-,-,-,-,-,-,-,-,-,37.79661,-,-,-,-,-,-,-,-,-,-,-,-,-,-,-,-,25.60902,-,-,-,0.0,-,-,-,-,0.0,-,-,-,100.0,-,-,-,-,-,-,-,-,-,-,0.0,-,-,-,-,-,-,-,-,-,0.0,-,-,-,-,-,0.0,-,-,-,-,2.022542,-,-,-,-,-,-,-,-,-,-,-,0.0,-,-,-,-,-,-,-,-,0.0,-,-,-,0.0,51.8,20.3,0.275
4063,31650,394176,Rajendran V.,2007,,-,-,-,0.0,-,-,-,-,-,-,-,-,-,0.0,-,-,-,0.0,-,-,0.0,0.0,-,-,-,-,-,34.62239,-,-,-,0.0,-,-,-,-,-,-,-,-,-,-,0.0,-,-,-,-,-,-,-,-,-,-,-,-,-,-,-,-,-,0.0,-,-,-,-,-,-,0.0,-,-,0.0,-,-,-,-,-,-,-,0.0,-,-,-,-,-,-,-,-,-,-,-,0.0,-,-,-,-,-,-,,-,0.0,-,-,-,-,-,-,-,-,-,-,37.19927,-,-,-,-,-,-,-,-,-,-,-,-,-,-,-,-,25.64647,-,-,-,0.0,-,-,-,-,0.0,-,-,-,100.0,-,-,-,-,-,-,-,-,-,-,0.0,-,-,-,-,-,-,-,-,-,0.0,-,-,-,-,-,0.0,-,-,-,-,2.531874,-,-,-,-,-,-,-,-,-,-,-,0.0,-,-,-,-,-,-,-,-,0.0,-,-,-,0.0,52.2,20.4,0.275
4064,31741,350632,El-Adawy A.,1999,,-,-,-,0.0,-,-,-,-,-,-,-,-,-,95.0,-,-,-,0.0,-,-,0.0,5.0,-,-,-,-,-,0.0,-,-,-,0.0,-,-,-,-,-,-,-,-,-,-,0.0,-,-,-,-,-,-,-,-,-,-,-,-,-,-,-,-,-,0.0,-,-,-,-,-,-,0.0,-,-,0.0,-,-,-,-,-,-,-,0.0,-,-,-,-,-,-,-,-,-,-,-,0.0,-,-,-,-,-,-,,-,0.0,-,-,-,-,-,-,-,-,-,-,0.0,-,-,-,-,-,-,-,-,-,-,-,-,-,-,-,-,0.0,-,-,-,0.0,-,-,-,-,100.0,-,-,-,100.0,-,-,-,-,-,-,-,-,-,-,0.0,-,-,-,-,-,-,-,-,-,0.0,-,-,-,-,-,0.0,-,-,-,-,0.0,-,-,-,-,-,-,-,-,-,-,-,0.0,-,-,-,-,-,-,-,-,0.0,-,-,-,0.0,111.0,43.5,0.277
4065,31741,350633,El-Adawy A.,1999,,-,-,-,0.0,-,-,-,-,-,-,-,-,-,90.0,-,-,-,0.0,-,-,0.0,10.0,-,-,-,-,-,0.0,-,-,-,0.0,-,-,-,-,-,-,-,-,-,-,0.0,-,-,-,-,-,-,-,-,-,-,-,-,-,-,-,-,-,0.0,-,-,-,-,-,-,0.0,-,-,0.0,-,-,-,-,-,-,-,0.0,-,-,-,-,-,-,-,-,-,-,-,0.0,-,-,-,-,-,-,,-,0.0,-,-,-,-,-,-,-,-,-,-,0.0,-,-,-,-,-,-,-,-,-,-,-,-,-,-,-,-,0.0,-,-,-,0.0,-,-,-,-,100.0,-,-,-,100.0,-,-,-,-,-,-,-,-,-,-,0.0,-,-,-,-,-,-,-,-,-,0.0,-,-,-,-,-,0.0,-,-,-,-,0.0,-,-,-,-,-,-,-,-,-,-,-,0.0,-,-,-,-,-,-,-,-,0.0,-,-,-,0.0,128.0,50.6,0.269
4066,31741,350634,El-Adawy A.,1999,,-,-,-,0.0,-,-,-,-,-,-,-,-,-,85.0,-,-,-,0.0,-,-,0.0,15.0,-,-,-,-,-,0.0,-,-,-,0.0,-,-,-,-,-,-,-,-,-,-,0.0,-,-,-,-,-,-,-,-,-,-,-,-,-,-,-,-,-,0.0,-,-,-,-,-,-,0.0,-,-,0.0,-,-,-,-,-,-,-,0.0,-,-,-,-,-,-,-,-,-,-,-,0.0,-,-,-,-,-,-,,-,0.0,-,-,-,-,-,-,-,-,-,-,0.0,-,-,-,-,-,-,-,-,-,-,-,-,-,-,-,-,0.0,-,-,-,0.0,-,-,-,-,100.0,-,-,-,100.0,-,-,-,-,-,-,-,-,-,-,0.0,-,-,-,-,-,-,-,-,-,0.0,-,-,-,-,-,0.0,-,-,-,-,0.0,-,-,-,-,-,-,-,-,-,-,-,0.0,-,-,-,-,-,-,-,-,0.0,-,-,-,0.0,143.0,56.6,0.264
4067,31741,350635,El-Adawy A.,1999,,-,-,-,0.0,-,-,-,-,-,-,-,-,-,80.0,-,-,-,0.0,-,-,0.0,20.0,-,-,-,-,-,0.0,-,-,-,0.0,-,-,-,-,-,-,-,-,-,-,0.0,-,-,-,-,-,-,-,-,-,-,-,-,-,-,-,-,-,0.0,-,-,-,-,-,-,0.0,-,-,0.0,-,-,-,-,-,-,-,0.0,-,-,-,-,-,-,-,-,-,-,-,0.0,-,-,-,-,-,-,,-,0.0,-,-,-,-,-,-,-,-,-,-,0.0,-,-,-,-,-,-,-,-,-,-,-,-,-,-,-,-,0.0,-,-,-,0.0,-,-,-,-,100.0,-,-,-,100.0,-,-,-,-,-,-,-,-,-,-,0.0,-,-,-,-,-,-,-,-,-,0.0,-,-,-,-,-,0.0,-,-,-,-,0.0,-,-,-,-,-,-,-,-,-,-,-,0.0,-,-,-,-,-,-,-,-,0.0,-,-,-,0.0,164.0,66.2,0.244
4068,31741,350636,El-Adawy A.,1999,,-,-,-,0.0,-,-,-,-,-,-,-,-,-,75.0,-,-,-,0.0,-,-,0.0,25.0,-,-,-,-,-,0.0,-,-,-,0.0,-,-,-,-,-,-,-,-,-,-,0.0,-,-,-,-,-,-,-,-,-,-,-,-,-,-,-,-,-,0.0,-,-,-,-,-,-,0.0,-,-,0.0,-,-,-,-,-,-,-,0.0,-,-,-,-,-,-,-,-,-,-,-,0.0,-,-,-,-,-,-,,-,0.0,-,-,-,-,-,-,-,-,-,-,0.0,-,-,-,-,-,-,-,-,-,-,-,-,-,-,-,-,0.0,-,-,-,0.0,-,-,-,-,100.0,-,-,-,100.0,-,-,-,-,-,-,-,-,-,-,0.0,-,-,-,-,-,-,-,-,-,0.0,-,-,-,-,-,0.0,-,-,-,-,0.0,-,-,-,-,-,-,-,-,-,-,-,0.0,-,-,-,-,-,-,-,-,0.0,-,-,-,0.0,162.0,64.6,0.256
4069,31741,350637,El-Adawy A.,1999,,-,-,-,0.0,-,-,-,-,-,-,-,-,-,70.0,-,-,-,0.0,-,-,0.0,30.0,-,-,-,-,-,0.0,-,-,-,0.0,-,-,-,-,-,-,-,-,-,-,0.0,-,-,-,-,-,-,-,-,-,-,-,-,-,-,-,-,-,0.0,-,-,-,-,-,-,0.0,-,-,0.0,-,-,-,-,-,-,-,0.0,-,-,-,-,-,-,-,-,-,-,-,0.0,-,-,-,-,-,-,,-,0.0,-,-,-,-,-,-,-,-,-,-,0.0,-,-,-,-,-,-,-,-,-,-,-,-,-,-,-,-,0.0,-,-,-,0.0,-,-,-,-,100.0,-,-,-,100.0,-,-,-,-,-,-,-,-,-,-,0.0,-,-,-,-,-,-,-,-,-,0.0,-,-,-,-,-,0.0,-,-,-,-,0.0,-,-,-,-,-,-,-,-,-,-,-,0.0,-,-,-,-,-,-,-,-,0.0,-,-,-,0.0,165.0,65.5,0.261
4070,31741,350638,El-Adawy A.,1999,,-,-,-,0.0,-,-,-,-,-,-,-,-,-,65.0,-,-,-,0.0,-,-,0.0,35.0,-,-,-,-,-,0.0,-,-,-,0.0,-,-,-,-,-,-,-,-,-,-,0.0,-,-,-,-,-,-,-,-,-,-,-,-,-,-,-,-,-,0.0,-,-,-,-,-,-,0.0,-,-,0.0,-,-,-,-,-,-,-,0.0,-,-,-,-,-,-,-,-,-,-,-,0.0,-,-,-,-,-,-,,-,0.0,-,-,-,-,-,-,-,-,-,-,0.0,-,-,-,-,-,-,-,-,-,-,-,-,-,-,-,-,0.0,-,-,-,0.0,-,-,-,-,100.0,-,-,-,100.0,-,-,-,-,-,-,-,-,-,-,0.0,-,-,-,-,-,-,-,-,-,0.0,-,-,-,-,-,0.0,-,-,-,-,0.0,-,-,-,-,-,-,-,-,-,-,-,0.0,-,-,-,-,-,-,-,-,0.0,-,-,-,0.0,157.0,62.2,0.27
4071,31741,350639,El-Adawy A.,1999,,-,-,-,0.0,-,-,-,-,-,-,-,-,-,60.0,-,-,-,0.0,-,-,0.0,40.0,-,-,-,-,-,0.0,-,-,-,0.0,-,-,-,-,-,-,-,-,-,-,0.0,-,-,-,-,-,-,-,-,-,-,-,-,-,-,-,-,-,0.0,-,-,-,-,-,-,0.0,-,-,0.0,-,-,-,-,-,-,-,0.0,-,-,-,-,-,-,-,-,-,-,-,0.0,-,-,-,-,-,-,,-,0.0,-,-,-,-,-,-,-,-,-,-,0.0,-,-,-,-,-,-,-,-,-,-,-,-,-,-,-,-,0.0,-,-,-,0.0,-,-,-,-,100.0,-,-,-,100.0,-,-,-,-,-,-,-,-,-,-,0.0,-,-,-,-,-,-,-,-,-,0.0,-,-,-,-,-,0.0,-,-,-,-,0.0,-,-,-,-,-,-,-,-,-,-,-,0.0,-,-,-,-,-,-,-,-,0.0,-,-,-,0.0,146.0,57.4,0.278
4072,31741,350640,El-Adawy A.,1999,,-,-,-,0.0,-,-,-,-,-,-,-,-,-,55.0,-,-,-,0.0,-,-,0.0,45.0,-,-,-,-,-,0.0,-,-,-,0.0,-,-,-,-,-,-,-,-,-,-,0.0,-,-,-,-,-,-,-,-,-,-,-,-,-,-,-,-,-,0.0,-,-,-,-,-,-,0.0,-,-,0.0,-,-,-,-,-,-,-,0.0,-,-,-,-,-,-,-,-,-,-,-,0.0,-,-,-,-,-,-,,-,0.0,-,-,-,-,-,-,-,-,-,-,0.0,-,-,-,-,-,-,-,-,-,-,-,-,-,-,-,-,0.0,-,-,-,0.0,-,-,-,-,100.0,-,-,-,100.0,-,-,-,-,-,-,-,-,-,-,0.0,-,-,-,-,-,-,-,-,-,0.0,-,-,-,-,-,0.0,-,-,-,-,0.0,-,-,-,-,-,-,-,-,-,-,-,0.0,-,-,-,-,-,-,-,-,0.0,-,-,-,0.0,135.0,52.8,0.283
4073,31745,62150,Abd El-Aal N.S.,2001,,-,-,-,0.0,-,-,-,-,-,-,-,-,-,98.0,-,-,-,0.0,-,-,0.0,0.0,-,-,-,-,-,0.0,-,-,-,0.0,-,-,-,-,-,-,-,-,-,-,0.0,-,-,-,-,-,-,-,-,-,-,-,-,-,-,-,-,-,0.0,-,-,-,-,-,-,0.0,-,-,0.0,-,-,-,-,-,-,-,0.0,-,-,-,-,-,-,-,-,-,-,-,0.0,-,-,-,-,-,-,,-,0.0,-,-,-,-,-,-,-,-,-,-,2.0,-,-,-,-,-,-,-,-,-,-,-,-,-,-,-,-,0.0,-,-,-,0.0,-,-,-,-,98.0,-,-,-,100.0,-,-,-,-,-,-,-,-,-,-,0.0,-,-,-,-,-,-,-,-,-,0.0,-,-,-,-,-,0.0,-,-,-,-,0.0,-,-,-,-,-,-,-,-,-,-,-,0.0,-,-,-,-,-,-,-,-,0.0,-,-,-,0.0,27.7,9.32,0.4860516
4074,31745,62151,Abd El-Aal N.S.,2001,,-,-,-,0.0,-,-,-,-,-,-,-,-,-,95.0,-,-,-,0.0,-,-,0.0,0.0,-,-,-,-,-,0.0,-,-,-,0.0,-,-,-,-,-,-,-,-,-,-,0.0,-,-,-,-,-,-,-,-,-,-,-,-,-,-,-,-,-,0.0,-,-,-,-,-,-,0.0,-,-,0.0,-,-,-,-,-,-,-,0.0,-,-,-,-,-,-,-,-,-,-,-,0.0,-,-,-,-,-,-,,-,0.0,-,-,-,-,-,-,-,-,-,-,5.0,-,-,-,-,-,-,-,-,-,-,-,-,-,-,-,-,0.0,-,-,-,0.0,-,-,-,-,95.0,-,-,-,100.0,-,-,-,-,-,-,-,-,-,-,0.0,-,-,-,-,-,-,-,-,-,0.0,-,-,-,-,-,0.0,-,-,-,-,0.0,-,-,-,-,-,-,-,-,-,-,-,0.0,-,-,-,-,-,-,-,-,0.0,-,-,-,0.0,32.2,10.85,0.483871
4075,31745,62152,Abd El-Aal N.S.,2001,,-,-,-,0.0,-,-,-,-,-,-,-,-,-,89.6,-,-,-,0.0,-,-,0.0,0.0,-,-,-,-,-,0.0,-,-,-,0.0,-,-,-,-,-,-,-,-,-,-,0.0,-,-,-,-,-,-,-,-,-,-,-,-,-,-,-,-,-,0.0,-,-,-,-,-,-,0.0,-,-,0.0,-,-,-,-,-,-,-,0.0,-,-,-,-,-,-,-,-,-,-,-,0.0,-,-,-,-,-,-,,-,0.0,-,-,-,-,-,-,-,-,-,-,10.4,-,-,-,-,-,-,-,-,-,-,-,-,-,-,-,-,0.0,-,-,-,0.0,-,-,-,-,89.6,-,-,-,100.0,-,-,-,-,-,-,-,-,-,-,0.0,-,-,-,-,-,-,-,-,-,0.0,-,-,-,-,-,0.0,-,-,-,-,0.0,-,-,-,-,-,-,-,-,-,-,-,0.0,-,-,-,-,-,-,-,-,0.0,-,-,-,0.0,41.7,14.03,0.4861013
4076,31745,62153,Abd El-Aal N.S.,2001,,-,-,-,0.0,-,-,-,-,-,-,-,-,-,80.0,-,-,-,0.0,-,-,0.0,0.0,-,-,-,-,-,0.0,-,-,-,0.0,-,-,-,-,-,-,-,-,-,-,0.0,-,-,-,-,-,-,-,-,-,-,-,-,-,-,-,-,-,0.0,-,-,-,-,-,-,0.0,-,-,0.0,-,-,-,-,-,-,-,0.0,-,-,-,-,-,-,-,-,-,-,-,0.0,-,-,-,-,-,-,,-,0.0,-,-,-,-,-,-,-,-,-,-,20.0,-,-,-,-,-,-,-,-,-,-,-,-,-,-,-,-,0.0,-,-,-,0.0,-,-,-,-,80.0,-,-,-,100.0,-,-,-,-,-,-,-,-,-,-,0.0,-,-,-,-,-,-,-,-,-,0.0,-,-,-,-,-,0.0,-,-,-,-,0.0,-,-,-,-,-,-,-,-,-,-,-,0.0,-,-,-,-,-,-,-,-,0.0,-,-,-,0.0,59.3,19.95,0.4862155
4077,31745,62154,Abd El-Aal N.S.,2001,,-,-,-,0.0,-,-,-,-,-,-,-,-,-,73.0,-,-,-,0.0,-,-,0.0,0.0,-,-,-,-,-,0.0,-,-,-,0.0,-,-,-,-,-,-,-,-,-,-,0.0,-,-,-,-,-,-,-,-,-,-,-,-,-,-,-,-,-,0.0,-,-,-,-,-,-,0.0,-,-,0.0,-,-,-,-,-,-,-,0.0,-,-,-,-,-,-,-,-,-,-,-,0.0,-,-,-,-,-,-,,-,0.0,-,-,-,-,-,-,-,-,-,-,27.0,-,-,-,-,-,-,-,-,-,-,-,-,-,-,-,-,0.0,-,-,-,0.0,-,-,-,-,73.0,-,-,-,100.0,-,-,-,-,-,-,-,-,-,-,0.0,-,-,-,-,-,-,-,-,-,0.0,-,-,-,-,-,0.0,-,-,-,-,0.0,-,-,-,-,-,-,-,-,-,-,-,0.0,-,-,-,-,-,-,-,-,0.0,-,-,-,0.0,72.8,24.5,0.4857143
4078,31749,166032,El-Mallawany R.,1992,,-,-,-,0.0,-,-,-,-,-,-,-,-,-,0.0,-,-,-,0.0,-,-,0.0,0.0,-,-,-,-,-,0.0,-,-,-,0.0,-,-,-,-,-,-,-,-,-,-,0.0,-,-,-,-,-,-,-,-,-,-,-,-,-,-,-,-,-,0.0,-,-,-,-,-,-,0.0,-,-,0.0,-,-,-,-,-,-,-,0.0,-,-,-,-,-,-,-,-,-,-,-,0.0,-,-,-,-,-,-,,-,0.0,-,-,-,-,-,-,-,-,-,-,0.0,-,-,-,-,-,-,-,-,-,-,-,-,-,-,-,-,0.0,-,-,-,0.0,-,-,-,-,0.0,-,-,-,100.0,-,-,-,-,-,-,-,-,-,-,0.0,-,-,-,-,-,-,-,-,-,0.0,-,-,-,-,-,99.60857,-,-,-,-,0.0,-,-,-,-,-,-,-,-,-,-,-,0.0,-,-,-,-,-,-,-,-,0.3914334,-,-,-,0.0,50.7,20.59,0.2311802
4079,31749,166033,El-Mallawany R.,1992,,-,-,-,0.0,-,-,-,-,-,-,-,-,-,0.0,-,-,-,0.0,-,-,0.0,0.0,-,-,-,-,-,0.0,-,-,-,0.0,-,-,-,-,-,-,-,-,-,-,0.0,-,-,-,-,-,-,-,-,-,-,-,-,-,-,-,-,-,0.0,-,-,-,-,-,-,0.0,-,-,0.0,-,-,-,-,-,-,-,0.0,-,-,-,-,-,-,-,-,-,-,-,0.0,-,-,-,-,-,-,,-,0.0,-,-,-,-,-,-,-,-,-,-,0.0,-,-,-,-,-,-,-,-,-,-,-,-,-,-,-,-,0.0,-,-,-,0.0,-,-,-,-,0.0,-,-,-,100.0,-,-,-,-,-,-,-,-,-,-,0.0,-,-,-,-,-,-,-,-,-,0.0,-,-,-,-,-,95.02586,-,-,-,-,0.0,-,-,-,-,-,-,-,-,-,-,-,0.0,-,-,-,-,-,-,-,-,4.97414,-,-,-,0.0,52.7,21.5,0.2255814
4080,31749,166034,El-Mallawany R.,1992,,-,-,-,0.0,-,-,-,-,-,-,-,-,-,0.0,-,-,-,0.0,-,-,0.0,0.0,-,-,-,-,-,0.0,-,-,-,0.0,-,-,-,-,-,-,-,-,-,-,0.0,-,-,-,-,-,-,-,-,-,-,-,-,-,-,-,-,-,0.0,-,-,-,-,-,-,0.0,-,-,0.0,-,-,-,-,-,-,-,0.0,-,-,-,-,-,-,-,-,-,-,-,0.0,-,-,-,-,-,-,,-,0.0,-,-,-,-,-,-,-,-,-,-,0.0,-,-,-,-,-,-,-,-,-,-,-,-,-,-,-,-,0.0,-,-,-,0.0,-,-,-,-,0.0,-,-,-,100.0,-,-,-,-,-,-,-,-,-,-,0.0,-,-,-,-,-,-,-,-,-,0.0,-,-,-,-,-,89.93334,-,-,-,-,0.0,-,-,-,-,-,-,-,-,-,-,-,0.0,-,-,-,-,-,-,-,-,10.06665,-,-,-,0.0,56.6,23.09,0.2256388
4081,31749,166035,El-Mallawany R.,1992,,-,-,-,0.0,-,-,-,-,-,-,-,-,-,0.0,-,-,-,0.0,-,-,0.0,0.0,-,-,-,-,-,0.0,-,-,-,0.0,-,-,-,-,-,-,-,-,-,-,0.0,-,-,-,-,-,-,-,-,-,-,-,-,-,-,-,-,-,0.0,-,-,-,-,-,-,0.0,-,-,0.0,-,-,-,-,-,-,-,0.0,-,-,-,-,-,-,-,-,-,-,-,0.0,-,-,-,-,-,-,,-,0.0,-,-,-,-,-,-,-,-,-,-,0.0,-,-,-,-,-,-,-,-,-,-,-,-,-,-,-,-,0.0,-,-,-,0.0,-,-,-,-,0.0,-,-,-,100.0,-,-,-,-,-,-,-,-,-,-,0.0,-,-,-,-,-,-,-,-,-,0.0,-,-,-,-,-,87.48355,-,-,-,-,0.0,-,-,-,-,-,-,-,-,-,-,-,0.0,-,-,-,-,-,-,-,-,12.51645,-,-,-,0.0,58.7,23.95,0.2254697
4082,31749,166036,El-Mallawany R.,1992,,-,-,-,0.0,-,-,-,-,-,-,-,-,-,0.0,-,-,-,0.0,-,-,0.0,0.0,-,-,-,-,-,0.0,-,-,-,0.0,-,-,-,-,-,-,-,-,-,-,0.0,-,-,-,-,-,-,-,-,-,-,-,-,-,-,-,-,-,0.0,-,-,-,-,-,-,0.0,-,-,0.0,-,-,-,-,-,-,-,0.0,-,-,-,-,-,-,-,-,-,-,-,0.0,-,-,-,-,-,-,,-,0.0,-,-,-,-,-,-,-,-,-,-,0.0,-,-,-,-,-,-,-,-,-,-,-,-,-,-,-,-,0.0,-,-,-,0.0,-,-,-,-,0.0,-,-,-,100.0,-,-,-,-,-,-,-,-,-,-,0.0,-,-,-,-,-,-,-,-,-,0.0,-,-,-,-,-,84.59072,-,-,-,-,0.0,-,-,-,-,-,-,-,-,-,-,-,0.0,-,-,-,-,-,-,-,-,15.40928,-,-,-,0.0,62.3,25.21,0.2356208
4083,31749,166037,El-Mallawany R.,1992,,-,-,-,0.0,-,-,-,-,-,-,-,-,-,0.0,-,-,-,0.0,-,-,0.0,0.0,-,-,-,-,-,0.0,-,-,-,0.0,-,-,-,-,-,-,-,-,-,-,0.0,-,-,-,-,-,-,-,-,-,-,-,-,-,-,-,-,-,0.0,-,-,-,-,-,-,0.0,-,-,0.0,-,-,-,-,-,-,-,0.0,-,-,-,-,-,-,-,-,-,-,-,0.0,-,-,-,-,-,-,,-,0.0,-,-,-,-,-,-,-,-,-,-,0.0,-,-,-,-,-,-,-,-,-,-,-,-,-,-,-,-,0.0,-,-,-,0.0,-,-,-,-,0.0,-,-,-,100.0,-,-,-,-,-,-,-,-,-,-,0.0,-,-,-,-,-,-,-,-,-,0.0,-,-,-,-,-,82.10983,-,-,-,-,0.0,-,-,-,-,-,-,-,-,-,-,-,0.0,-,-,-,-,-,-,-,-,17.89017,-,-,-,0.0,66.9,26.89,0.2439569
4084,31787,379148,Kodama M.,2006,,-,-,-,0.0,-,-,-,-,-,-,-,-,-,100.0,-,-,-,0.0,-,-,0.0,0.0,-,-,-,-,-,0.0,-,-,-,0.0,-,-,-,-,-,-,-,-,-,-,0.0,-,-,-,-,-,-,-,-,-,-,-,-,-,-,-,-,-,0.0,-,-,-,-,-,-,0.0,-,-,0.0,-,-,-,-,-,-,-,0.0,-,-,-,-,-,-,-,-,-,-,-,0.0,-,-,-,-,-,-,,-,0.0,-,-,-,-,-,-,-,-,-,-,0.0,-,-,-,-,-,-,-,-,-,-,-,-,-,-,-,-,0.0,-,-,-,0.0,-,-,-,-,100.0,-,-,-,100.0,-,-,-,-,-,-,-,-,-,-,0.0,-,-,-,-,-,-,-,-,-,0.0,-,-,-,-,-,0.0,-,-,-,-,0.0,-,-,-,-,-,-,-,-,-,-,-,0.0,-,-,-,-,-,-,-,-,0.0,-,-,-,0.0,17.0,7.0,0.2142857
4085,31787,379149,Kodama M.,2006,,-,-,-,0.0,-,-,-,-,-,-,-,-,-,99.5,-,-,-,0.0,-,-,0.0,0.0,-,-,-,-,-,0.0,-,-,-,0.0,-,-,-,-,-,-,-,-,-,-,0.0,-,-,-,-,-,-,-,-,-,-,-,-,-,-,-,-,-,0.0,-,-,-,-,-,-,0.0,-,-,0.0,-,-,-,-,-,-,-,0.0,-,-,-,-,-,-,-,-,-,-,-,0.0,-,-,-,-,-,-,,-,0.0,-,-,-,-,-,-,-,-,-,-,0.5,-,-,-,-,-,-,-,-,-,-,-,-,-,-,-,-,0.0,-,-,-,0.0,-,-,-,-,99.5,-,-,-,100.0,-,-,-,-,-,-,-,-,-,-,0.0,-,-,-,-,-,-,-,-,-,0.0,-,-,-,-,-,0.0,-,-,-,-,0.0,-,-,-,-,-,-,-,-,-,-,-,0.0,-,-,-,-,-,-,-,-,0.0,-,-,-,0.0,18.0,7.0,0.2857143
4086,31787,379150,Kodama M.,2006,,-,-,-,0.0,-,-,-,-,-,-,-,-,-,98.4,-,-,-,0.0,-,-,0.0,0.0,-,-,-,-,-,0.0,-,-,-,0.0,-,-,-,-,-,-,-,-,-,-,0.0,-,-,-,-,-,-,-,-,-,-,-,-,-,-,-,-,-,0.0,-,-,-,-,-,-,0.0,-,-,0.0,-,-,-,-,-,-,-,0.0,-,-,-,-,-,-,-,-,-,-,-,0.0,-,-,-,-,-,-,,-,0.0,-,-,-,-,-,-,-,-,-,-,1.6,-,-,-,-,-,-,-,-,-,-,-,-,-,-,-,-,0.0,-,-,-,0.0,-,-,-,-,98.4,-,-,-,100.0,-,-,-,-,-,-,-,-,-,-,0.0,-,-,-,-,-,-,-,-,-,0.0,-,-,-,-,-,0.0,-,-,-,-,0.0,-,-,-,-,-,-,-,-,-,-,-,0.0,-,-,-,-,-,-,-,-,0.0,-,-,-,0.0,20.0,8.0,0.25
4087,31787,379151,Kodama M.,2006,,-,-,-,0.0,-,-,-,-,-,-,-,-,-,96.8,-,-,-,0.0,-,-,0.0,0.0,-,-,-,-,-,0.0,-,-,-,0.0,-,-,-,-,-,-,-,-,-,-,0.0,-,-,-,-,-,-,-,-,-,-,-,-,-,-,-,-,-,0.0,-,-,-,-,-,-,0.0,-,-,0.0,-,-,-,-,-,-,-,0.0,-,-,-,-,-,-,-,-,-,-,-,0.0,-,-,-,-,-,-,,-,0.0,-,-,-,-,-,-,-,-,-,-,3.2,-,-,-,-,-,-,-,-,-,-,-,-,-,-,-,-,0.0,-,-,-,0.0,-,-,-,-,96.8,-,-,-,100.0,-,-,-,-,-,-,-,-,-,-,0.0,-,-,-,-,-,-,-,-,-,0.0,-,-,-,-,-,0.0,-,-,-,-,0.0,-,-,-,-,-,-,-,-,-,-,-,0.0,-,-,-,-,-,-,-,-,0.0,-,-,-,0.0,23.0,9.0,0.2777778
4088,31787,379152,Kodama M.,2006,,-,-,-,0.0,-,-,-,-,-,-,-,-,-,94.8,-,-,-,0.0,-,-,0.0,0.0,-,-,-,-,-,0.0,-,-,-,0.0,-,-,-,-,-,-,-,-,-,-,0.0,-,-,-,-,-,-,-,-,-,-,-,-,-,-,-,-,-,0.0,-,-,-,-,-,-,0.0,-,-,0.0,-,-,-,-,-,-,-,0.0,-,-,-,-,-,-,-,-,-,-,-,0.0,-,-,-,-,-,-,,-,0.0,-,-,-,-,-,-,-,-,-,-,5.2,-,-,-,-,-,-,-,-,-,-,-,-,-,-,-,-,0.0,-,-,-,0.0,-,-,-,-,94.8,-,-,-,100.0,-,-,-,-,-,-,-,-,-,-,0.0,-,-,-,-,-,-,-,-,-,0.0,-,-,-,-,-,0.0,-,-,-,-,0.0,-,-,-,-,-,-,-,-,-,-,-,0.0,-,-,-,-,-,-,-,-,0.0,-,-,-,0.0,26.0,10.0,0.3
4089,31787,379153,Kodama M.,2006,,-,-,-,0.0,-,-,-,-,-,-,-,-,-,92.7,-,-,-,0.0,-,-,0.0,0.0,-,-,-,-,-,0.0,-,-,-,0.0,-,-,-,-,-,-,-,-,-,-,0.0,-,-,-,-,-,-,-,-,-,-,-,-,-,-,-,-,-,0.0,-,-,-,-,-,-,0.0,-,-,0.0,-,-,-,-,-,-,-,0.0,-,-,-,-,-,-,-,-,-,-,-,0.0,-,-,-,-,-,-,,-,0.0,-,-,-,-,-,-,-,-,-,-,7.3,-,-,-,-,-,-,-,-,-,-,-,-,-,-,-,-,0.0,-,-,-,0.0,-,-,-,-,92.7,-,-,-,100.0,-,-,-,-,-,-,-,-,-,-,0.0,-,-,-,-,-,-,-,-,-,0.0,-,-,-,-,-,0.0,-,-,-,-,0.0,-,-,-,-,-,-,-,-,-,-,-,0.0,-,-,-,-,-,-,-,-,0.0,-,-,-,0.0,29.0,12.0,0.2083333
4090,31787,379154,Kodama M.,2006,,-,-,-,0.0,-,-,-,-,-,-,-,-,-,90.8,-,-,-,0.0,-,-,0.0,0.0,-,-,-,-,-,0.0,-,-,-,0.0,-,-,-,-,-,-,-,-,-,-,0.0,-,-,-,-,-,-,-,-,-,-,-,-,-,-,-,-,-,0.0,-,-,-,-,-,-,0.0,-,-,0.0,-,-,-,-,-,-,-,0.0,-,-,-,-,-,-,-,-,-,-,-,0.0,-,-,-,-,-,-,,-,0.0,-,-,-,-,-,-,-,-,-,-,9.2,-,-,-,-,-,-,-,-,-,-,-,-,-,-,-,-,0.0,-,-,-,0.0,-,-,-,-,90.8,-,-,-,100.0,-,-,-,-,-,-,-,-,-,-,0.0,-,-,-,-,-,-,-,-,-,0.0,-,-,-,-,-,0.0,-,-,-,-,0.0,-,-,-,-,-,-,-,-,-,-,-,0.0,-,-,-,-,-,-,-,-,0.0,-,-,-,0.0,32.0,13.0,0.2307692
4091,31787,379155,Kodama M.,2006,,-,-,-,0.0,-,-,-,-,-,-,-,-,-,88.8,-,-,-,0.0,-,-,0.0,0.0,-,-,-,-,-,0.0,-,-,-,0.0,-,-,-,-,-,-,-,-,-,-,0.0,-,-,-,-,-,-,-,-,-,-,-,-,-,-,-,-,-,0.0,-,-,-,-,-,-,0.0,-,-,0.0,-,-,-,-,-,-,-,0.0,-,-,-,-,-,-,-,-,-,-,-,0.0,-,-,-,-,-,-,,-,0.0,-,-,-,-,-,-,-,-,-,-,11.2,-,-,-,-,-,-,-,-,-,-,-,-,-,-,-,-,0.0,-,-,-,0.0,-,-,-,-,88.8,-,-,-,100.0,-,-,-,-,-,-,-,-,-,-,0.0,-,-,-,-,-,-,-,-,-,0.0,-,-,-,-,-,0.0,-,-,-,-,0.0,-,-,-,-,-,-,-,-,-,-,-,0.0,-,-,-,-,-,-,-,-,0.0,-,-,-,0.0,35.0,14.0,0.25
4092,31787,379156,Kodama M.,2006,,-,-,-,0.0,-,-,-,-,-,-,-,-,-,86.7,-,-,-,0.0,-,-,0.0,0.0,-,-,-,-,-,0.0,-,-,-,0.0,-,-,-,-,-,-,-,-,-,-,0.0,-,-,-,-,-,-,-,-,-,-,-,-,-,-,-,-,-,0.0,-,-,-,-,-,-,0.0,-,-,0.0,-,-,-,-,-,-,-,0.0,-,-,-,-,-,-,-,-,-,-,-,0.0,-,-,-,-,-,-,,-,0.0,-,-,-,-,-,-,-,-,-,-,13.3,-,-,-,-,-,-,-,-,-,-,-,-,-,-,-,-,0.0,-,-,-,0.0,-,-,-,-,86.7,-,-,-,100.0,-,-,-,-,-,-,-,-,-,-,0.0,-,-,-,-,-,-,-,-,-,0.0,-,-,-,-,-,0.0,-,-,-,-,0.0,-,-,-,-,-,-,-,-,-,-,-,0.0,-,-,-,-,-,-,-,-,0.0,-,-,-,0.0,37.0,15.0,0.2333333
4093,31787,379157,Kodama M.,2006,,-,-,-,0.0,-,-,-,-,-,-,-,-,-,84.8,-,-,-,0.0,-,-,0.0,0.0,-,-,-,-,-,0.0,-,-,-,0.0,-,-,-,-,-,-,-,-,-,-,0.0,-,-,-,-,-,-,-,-,-,-,-,-,-,-,-,-,-,0.0,-,-,-,-,-,-,0.0,-,-,0.0,-,-,-,-,-,-,-,0.0,-,-,-,-,-,-,-,-,-,-,-,0.0,-,-,-,-,-,-,,-,0.0,-,-,-,-,-,-,-,-,-,-,15.2,-,-,-,-,-,-,-,-,-,-,-,-,-,-,-,-,0.0,-,-,-,0.0,-,-,-,-,84.8,-,-,-,100.0,-,-,-,-,-,-,-,-,-,-,0.0,-,-,-,-,-,-,-,-,-,0.0,-,-,-,-,-,0.0,-,-,-,-,0.0,-,-,-,-,-,-,-,-,-,-,-,0.0,-,-,-,-,-,-,-,-,0.0,-,-,-,0.0,40.0,16.0,0.25
4094,31787,379158,Kodama M.,2006,,-,-,-,0.0,-,-,-,-,-,-,-,-,-,82.5,-,-,-,0.0,-,-,0.0,0.0,-,-,-,-,-,0.0,-,-,-,0.0,-,-,-,-,-,-,-,-,-,-,0.0,-,-,-,-,-,-,-,-,-,-,-,-,-,-,-,-,-,0.0,-,-,-,-,-,-,0.0,-,-,0.0,-,-,-,-,-,-,-,0.0,-,-,-,-,-,-,-,-,-,-,-,0.0,-,-,-,-,-,-,,-,0.0,-,-,-,-,-,-,-,-,-,-,17.5,-,-,-,-,-,-,-,-,-,-,-,-,-,-,-,-,0.0,-,-,-,0.0,-,-,-,-,82.5,-,-,-,100.0,-,-,-,-,-,-,-,-,-,-,0.0,-,-,-,-,-,-,-,-,-,0.0,-,-,-,-,-,0.0,-,-,-,-,0.0,-,-,-,-,-,-,-,-,-,-,-,0.0,-,-,-,-,-,-,-,-,0.0,-,-,-,0.0,42.0,16.0,0.3125
4095,31787,379159,Kodama M.,2006,,-,-,-,0.0,-,-,-,-,-,-,-,-,-,80.8,-,-,-,0.0,-,-,0.0,0.0,-,-,-,-,-,0.0,-,-,-,0.0,-,-,-,-,-,-,-,-,-,-,0.0,-,-,-,-,-,-,-,-,-,-,-,-,-,-,-,-,-,0.0,-,-,-,-,-,-,0.0,-,-,0.0,-,-,-,-,-,-,-,0.0,-,-,-,-,-,-,-,-,-,-,-,0.0,-,-,-,-,-,-,,-,0.0,-,-,-,-,-,-,-,-,-,-,19.2,-,-,-,-,-,-,-,-,-,-,-,-,-,-,-,-,0.0,-,-,-,0.0,-,-,-,-,80.8,-,-,-,100.0,-,-,-,-,-,-,-,-,-,-,0.0,-,-,-,-,-,-,-,-,-,0.0,-,-,-,-,-,0.0,-,-,-,-,0.0,-,-,-,-,-,-,-,-,-,-,-,0.0,-,-,-,-,-,-,-,-,0.0,-,-,-,0.0,45.0,17.0,0.3235294
4096,31787,379160,Kodama M.,2006,,-,-,-,0.0,-,-,-,-,-,-,-,-,-,78.9,-,-,-,0.0,-,-,0.0,0.0,-,-,-,-,-,0.0,-,-,-,0.0,-,-,-,-,-,-,-,-,-,-,0.0,-,-,-,-,-,-,-,-,-,-,-,-,-,-,-,-,-,0.0,-,-,-,-,-,-,0.0,-,-,0.0,-,-,-,-,-,-,-,0.0,-,-,-,-,-,-,-,-,-,-,-,0.0,-,-,-,-,-,-,,-,0.0,-,-,-,-,-,-,-,-,-,-,21.1,-,-,-,-,-,-,-,-,-,-,-,-,-,-,-,-,0.0,-,-,-,0.0,-,-,-,-,78.9,-,-,-,100.0,-,-,-,-,-,-,-,-,-,-,0.0,-,-,-,-,-,-,-,-,-,0.0,-,-,-,-,-,0.0,-,-,-,-,0.0,-,-,-,-,-,-,-,-,-,-,-,0.0,-,-,-,-,-,-,-,-,0.0,-,-,-,0.0,47.0,19.0,0.2368421
4097,31787,379161,Kodama M.,2006,,-,-,-,0.0,-,-,-,-,-,-,-,-,-,76.9,-,-,-,0.0,-,-,0.0,0.0,-,-,-,-,-,0.0,-,-,-,0.0,-,-,-,-,-,-,-,-,-,-,0.0,-,-,-,-,-,-,-,-,-,-,-,-,-,-,-,-,-,0.0,-,-,-,-,-,-,0.0,-,-,0.0,-,-,-,-,-,-,-,0.0,-,-,-,-,-,-,-,-,-,-,-,0.0,-,-,-,-,-,-,,-,0.0,-,-,-,-,-,-,-,-,-,-,23.1,-,-,-,-,-,-,-,-,-,-,-,-,-,-,-,-,0.0,-,-,-,0.0,-,-,-,-,76.9,-,-,-,100.0,-,-,-,-,-,-,-,-,-,-,0.0,-,-,-,-,-,-,-,-,-,0.0,-,-,-,-,-,0.0,-,-,-,-,0.0,-,-,-,-,-,-,-,-,-,-,-,0.0,-,-,-,-,-,-,-,-,0.0,-,-,-,0.0,51.0,20.0,0.275
4098,31787,379162,Kodama M.,2006,,-,-,-,0.0,-,-,-,-,-,-,-,-,-,75.0,-,-,-,0.0,-,-,0.0,0.0,-,-,-,-,-,0.0,-,-,-,0.0,-,-,-,-,-,-,-,-,-,-,0.0,-,-,-,-,-,-,-,-,-,-,-,-,-,-,-,-,-,0.0,-,-,-,-,-,-,0.0,-,-,0.0,-,-,-,-,-,-,-,0.0,-,-,-,-,-,-,-,-,-,-,-,0.0,-,-,-,-,-,-,,-,0.0,-,-,-,-,-,-,-,-,-,-,25.0,-,-,-,-,-,-,-,-,-,-,-,-,-,-,-,-,0.0,-,-,-,0.0,-,-,-,-,75.0,-,-,-,100.0,-,-,-,-,-,-,-,-,-,-,0.0,-,-,-,-,-,-,-,-,-,0.0,-,-,-,-,-,0.0,-,-,-,-,0.0,-,-,-,-,-,-,-,-,-,-,-,0.0,-,-,-,-,-,-,-,-,0.0,-,-,-,0.0,54.0,21.0,0.2857143
4099,31787,379163,Kodama M.,2006,,-,-,-,0.0,-,-,-,-,-,-,-,-,-,73.0,-,-,-,0.0,-,-,0.0,0.0,-,-,-,-,-,0.0,-,-,-,0.0,-,-,-,-,-,-,-,-,-,-,0.0,-,-,-,-,-,-,-,-,-,-,-,-,-,-,-,-,-,0.0,-,-,-,-,-,-,0.0,-,-,0.0,-,-,-,-,-,-,-,0.0,-,-,-,-,-,-,-,-,-,-,-,0.0,-,-,-,-,-,-,,-,0.0,-,-,-,-,-,-,-,-,-,-,27.0,-,-,-,-,-,-,-,-,-,-,-,-,-,-,-,-,0.0,-,-,-,0.0,-,-,-,-,73.0,-,-,-,100.0,-,-,-,-,-,-,-,-,-,-,0.0,-,-,-,-,-,-,-,-,-,0.0,-,-,-,-,-,0.0,-,-,-,-,0.0,-,-,-,-,-,-,-,-,-,-,-,0.0,-,-,-,-,-,-,-,-,0.0,-,-,-,0.0,58.0,23.0,0.2608696
4100,31787,379164,Kodama M.,2006,,-,-,-,0.0,-,-,-,-,-,-,-,-,-,71.0,-,-,-,0.0,-,-,0.0,0.0,-,-,-,-,-,0.0,-,-,-,0.0,-,-,-,-,-,-,-,-,-,-,0.0,-,-,-,-,-,-,-,-,-,-,-,-,-,-,-,-,-,0.0,-,-,-,-,-,-,0.0,-,-,0.0,-,-,-,-,-,-,-,0.0,-,-,-,-,-,-,-,-,-,-,-,0.0,-,-,-,-,-,-,,-,0.0,-,-,-,-,-,-,-,-,-,-,29.0,-,-,-,-,-,-,-,-,-,-,-,-,-,-,-,-,0.0,-,-,-,0.0,-,-,-,-,71.0,-,-,-,100.0,-,-,-,-,-,-,-,-,-,-,0.0,-,-,-,-,-,-,-,-,-,0.0,-,-,-,-,-,0.0,-,-,-,-,0.0,-,-,-,-,-,-,-,-,-,-,-,0.0,-,-,-,-,-,-,-,-,0.0,-,-,-,0.0,61.0,24.0,0.2708333
4101,31787,379165,Kodama M.,2006,,-,-,-,0.0,-,-,-,-,-,-,-,-,-,68.9,-,-,-,0.0,-,-,0.0,0.0,-,-,-,-,-,0.0,-,-,-,0.0,-,-,-,-,-,-,-,-,-,-,0.0,-,-,-,-,-,-,-,-,-,-,-,-,-,-,-,-,-,0.0,-,-,-,-,-,-,0.0,-,-,0.0,-,-,-,-,-,-,-,0.0,-,-,-,-,-,-,-,-,-,-,-,0.0,-,-,-,-,-,-,,-,0.0,-,-,-,-,-,-,-,-,-,-,31.1,-,-,-,-,-,-,-,-,-,-,-,-,-,-,-,-,0.0,-,-,-,0.0,-,-,-,-,68.9,-,-,-,100.0,-,-,-,-,-,-,-,-,-,-,0.0,-,-,-,-,-,-,-,-,-,0.0,-,-,-,-,-,0.0,-,-,-,-,0.0,-,-,-,-,-,-,-,-,-,-,-,0.0,-,-,-,-,-,-,-,-,0.0,-,-,-,0.0,62.0,25.0,0.24
4102,31787,379166,Kodama M.,2006,,-,-,-,0.0,-,-,-,-,-,-,-,-,-,66.9,-,-,-,0.0,-,-,0.0,0.0,-,-,-,-,-,0.0,-,-,-,0.0,-,-,-,-,-,-,-,-,-,-,0.0,-,-,-,-,-,-,-,-,-,-,-,-,-,-,-,-,-,0.0,-,-,-,-,-,-,0.0,-,-,0.0,-,-,-,-,-,-,-,0.0,-,-,-,-,-,-,-,-,-,-,-,0.0,-,-,-,-,-,-,,-,0.0,-,-,-,-,-,-,-,-,-,-,33.1,-,-,-,-,-,-,-,-,-,-,-,-,-,-,-,-,0.0,-,-,-,0.0,-,-,-,-,66.9,-,-,-,100.0,-,-,-,-,-,-,-,-,-,-,0.0,-,-,-,-,-,-,-,-,-,0.0,-,-,-,-,-,0.0,-,-,-,-,0.0,-,-,-,-,-,-,-,-,-,-,-,0.0,-,-,-,-,-,-,-,-,0.0,-,-,-,0.0,63.0,25.0,0.26
