Repository: jacobergzhou/Poisson-Ratio

File: Non_metal_07242019.csv (part 54 of 91)
Index,Code,Glass #,Author,Year,Trademark,glass_comp,Ag2O,AgI,Al,Al2O3,AlF3,AlN,As,As2O3,As2O5,As2S3,As2Se3,AsSe,B,B2O3,BaCl2,BaF2,BaO,BeF2,BeO,Bi2O3,BiCl3,Br,Ca,CaF2,CaO,Cd,CdCl2,CdF2,CdO,Ce2O3,CeF3,CeO2,Cl,Co3O4,CoO,Cr2O3,Cs2O,CsCl,CsF,Cu2O,CuO,Dy2O3,Er,Er2O3,ErF3,Eu,Eu2O3,EuF3,F,Fe,Fe2O3,FeO,Ga,Ga2O3,Ga2S3,Ga2Se3,GaF3,Gd2O3,GdF3,Ge,GeO2,GeS2,GeSe2,H2O,HfF4,HfO2,Hg,Ho2O3,I,InF3,K,K2O,K2S,K2SO4,KBr,KCl,KF,KHF2,La,La2O3,La2S3,LaF3,Li,Li2O,Li2S,Li2SO4,LiBr,LiCl,LiF,LiI,MgF2,MgO,Mn2O3,MnF2,MnO,MnO2,MoO2,MoO3,N,Na,Na2O,Na2S,Na2SO4,NaCl,NaF,NaPO3,Nb2O5,Nd,Nd2O3,NdF3,NH4NO3,NiO,O,OH,P,P2O5,Pb,PbCl2,PbF2,PbO,PdO,Pr2O3,Pr6O11,PrF3,Rb2O,RbF,Rh2O3,RuO2,S,Sb,Sb2O3,Sb2S3,Sc2O3,Se,Si,Si3N4,SiC,SiO2,Sm2O3,Sn,SnO,SnO2,SO2,SO3,Sr,SrCl2,SrF2,SrO,Ta2O3,Ta2O5,Tb2O3,TbF3,Te,TeO2,Th,ThF4,ThO2,TiO2,Tl,Tl2O,Tl2Se,TlSe,Tm2O3,U,U3O8,UO2,V,V2O5,VO6,WO3,Y,Y2O3,Yb2O3,YbF3,YF3,ZnCl2,ZnF2,ZnO,ZnSO4,ZrF4,ZrO2,Young's modulus E (GPa),Shear modulus G (GPa),Poisson's ratio v
# 3316,3856,12427,Maynell C.A.,1973,nan,(B2O3)56.09941878 (Na2O)16.10048678 (OH)0.303099939 (SiO2)27.4969945 ,0.0,0,0.0,0.0,0.0,0.0,0.0,0.0,0.0,0,0,0,0.0,56.09941878,0,0.0,0.0,0.0,0.0,0.0,0.0,0,0.0,0.0,0.0,0.0,0,0,0.0,0.0,0,0.0,0.0,0.0,0.0,0.0,0.0,0,0.0,0.0,0.0,0.0,0.0,0.0,0,0.0,0.0,0,0.0,0.0,0.0,0.0,0.0,0.0,0,0,0,0.0,0,0.0,0.0,0,0,0.0,0,0.0,0.0,0.0,0,0.0,0.0,0.0,0,0,0.0,0.0,0,0.0,0.0,0.0,0,0.0,0.0,0.0,0,0,0,0.0,0.0,0,0.0,0.0,0.0,0,0.0,0.0,0.0,0.0,0.0,0.0,16.10048678,0.0,0.0,0.0,0.0,0.0,0.0,0.0,0.0,0.0,0.0,0.0,0.0,0.303099939,0.0,0.0,0.0,0.0,0.0,0.0,0.0,0.0,0.0,0,0.0,0.0,0.0,0.0,0.0,0.0,0.0,0,0.0,0.0,0.0,0.0,0.0,27.4969945,0.0,0,0.0,0.0,0.0,0.0,0.0,0,0.0,0.0,0.0,0.0,0.0,0,0.0,0.0,0.0,0.0,0,0.0,0.0,0.0,0,0,0,0.0,0.0,0.0,0.0,0.0,0.0,0.0,0.0,0.0,0.0,0.0,0.0,0.0,0.0,0.0,0,0.0,0.0,52.7,21.25,0.24100000000000002
# 3317,5212,19709,Brekhovskikh S.,1959,nan,(B2O3)15.979370000000001 (PbO)84.02063000000001 ,0.0,0,0.0,0.0,0.0,0.0,0.0,0.0,0.0,0,0,0,0.0,15.979370000000001,0,0.0,0.0,0.0,0.0,0.0,0.0,0,0.0,0.0,0.0,0.0,0,0,0.0,0.0,0,0.0,0.0,0.0,0.0,0.0,0.0,0,0.0,0.0,0.0,0.0,0.0,0.0,0,0.0,0.0,0,0.0,0.0,0.0,0.0,0.0,0.0,0,0,0,0.0,0,0.0,0.0,0,0,0.0,0,0.0,0.0,0.0,0,0.0,0.0,0.0,0,0,0.0,0.0,0,0.0,0.0,0.0,0,0.0,0.0,0.0,0,0,0,0.0,0.0,0,0.0,0.0,0.0,0,0.0,0.0,0.0,0.0,0.0,0.0,0.0,0.0,0.0,0.0,0.0,0.0,0.0,0.0,0.0,0.0,0.0,0.0,0.0,0.0,0.0,0.0,0.0,0.0,0.0,84.02063000000001,0.0,0.0,0.0,0,0.0,0.0,0.0,0.0,0.0,0.0,0.0,0,0.0,0.0,0.0,0.0,0.0,0.0,0.0,0,0.0,0.0,0.0,0.0,0.0,0,0.0,0.0,0.0,0.0,0.0,0,0.0,0.0,0.0,0.0,0,0.0,0.0,0.0,0,0,0,0.0,0.0,0.0,0.0,0.0,0.0,0.0,0.0,0.0,0.0,0.0,0.0,0.0,0.0,0.0,0,0.0,0.0,40.9,16.47,0.24100000000000002
# 3318,5846,39791,El0Mallawany R.,1987,nan,(TeO2)79.0 (WO3)21.0 ,0.0,0,0.0,0.0,0.0,0.0,0.0,0.0,0.0,0,0,0,0.0,0.0,0,0.0,0.0,0.0,0.0,0.0,0.0,0,0.0,0.0,0.0,0.0,0,0,0.0,0.0,0,0.0,0.0,0.0,0.0,0.0,0.0,0,0.0,0.0,0.0,0.0,0.0,0.0,0,0.0,0.0,0,0.0,0.0,0.0,0.0,0.0,0.0,0,0,0,0.0,0,0.0,0.0,0,0,0.0,0,0.0,0.0,0.0,0,0.0,0.0,0.0,0,0,0.0,0.0,0,0.0,0.0,0.0,0,0.0,0.0,0.0,0,0,0,0.0,0.0,0,0.0,0.0,0.0,0,0.0,0.0,0.0,0.0,0.0,0.0,0.0,0.0,0.0,0.0,0.0,0.0,0.0,0.0,0.0,0.0,0.0,0.0,0.0,0.0,0.0,0.0,0.0,0.0,0.0,0.0,0.0,0.0,0.0,0,0.0,0.0,0.0,0.0,0.0,0.0,0.0,0,0.0,0.0,0.0,0.0,0.0,0.0,0.0,0,0.0,0.0,0.0,0.0,0.0,0,0.0,0.0,0.0,0.0,0.0,0,0.0,79.0,0.0,0.0,0,0.0,0.0,0.0,0,0,0,0.0,0.0,0.0,0.0,0.0,0.0,21.0,0.0,0.0,0.0,0.0,0.0,0.0,0.0,0.0,0,0.0,0.0,57.9,23.32,0.24100000000000002
# 3319,6142,90033,Livshits V.Ya.,1986,nan,(Al2O3)15.0 (GeO2)70.0 (Na2O)15.0 ,0.0,0,0.0,15.0,0.0,0.0,0.0,0.0,0.0,0,0,0,0.0,0.0,0,0.0,0.0,0.0,0.0,0.0,0.0,0,0.0,0.0,0.0,0.0,0,0,0.0,0.0,0,0.0,0.0,0.0,0.0,0.0,0.0,0,0.0,0.0,0.0,0.0,0.0,0.0,0,0.0,0.0,0,0.0,0.0,0.0,0.0,0.0,0.0,0,0,0,0.0,0,0.0,70.0,0,0,0.0,0,0.0,0.0,0.0,0,0.0,0.0,0.0,0,0,0.0,0.0,0,0.0,0.0,0.0,0,0.0,0.0,0.0,0,0,0,0.0,0.0,0,0.0,0.0,0.0,0,0.0,0.0,0.0,0.0,0.0,0.0,15.0,0.0,0.0,0.0,0.0,0.0,0.0,0.0,0.0,0.0,0.0,0.0,0.0,0.0,0.0,0.0,0.0,0.0,0.0,0.0,0.0,0.0,0.0,0,0.0,0.0,0.0,0.0,0.0,0.0,0.0,0,0.0,0.0,0.0,0.0,0.0,0.0,0.0,0,0.0,0.0,0.0,0.0,0.0,0,0.0,0.0,0.0,0.0,0.0,0,0.0,0.0,0.0,0.0,0,0.0,0.0,0.0,0,0,0,0.0,0.0,0.0,0.0,0.0,0.0,0.0,0.0,0.0,0.0,0.0,0.0,0.0,0.0,0.0,0,0.0,0.0,57.4,23.1,0.24100000000000002
# 3320,7849,74328,Mierzejewski A.,1988,nan,(La2O3)15.0 (P2O5)85.0 ,0.0,0,0.0,0.0,0.0,0.0,0.0,0.0,0.0,0,0,0,0.0,0.0,0,0.0,0.0,0.0,0.0,0.0,0.0,0,0.0,0.0,0.0,0.0,0,0,0.0,0.0,0,0.0,0.0,0.0,0.0,0.0,0.0,0,0.0,0.0,0.0,0.0,0.0,0.0,0,0.0,0.0,0,0.0,0.0,0.0,0.0,0.0,0.0,0,0,0,0.0,0,0.0,0.0,0,0,0.0,0,0.0,0.0,0.0,0,0.0,0.0,0.0,0,0,0.0,0.0,0,0.0,0.0,15.0,0,0.0,0.0,0.0,0,0,0,0.0,0.0,0,0.0,0.0,0.0,0,0.0,0.0,0.0,0.0,0.0,0.0,0.0,0.0,0.0,0.0,0.0,0.0,0.0,0.0,0.0,0.0,0.0,0.0,0.0,0.0,0.0,85.0,0.0,0.0,0.0,0.0,0.0,0.0,0.0,0,0.0,0.0,0.0,0.0,0.0,0.0,0.0,0,0.0,0.0,0.0,0.0,0.0,0.0,0.0,0,0.0,0.0,0.0,0.0,0.0,0,0.0,0.0,0.0,0.0,0.0,0,0.0,0.0,0.0,0.0,0,0.0,0.0,0.0,0,0,0,0.0,0.0,0.0,0.0,0.0,0.0,0.0,0.0,0.0,0.0,0.0,0.0,0.0,0.0,0.0,0,0.0,0.0,57.2,23.04,0.24100000000000002
# 3321,8498,66756,Franklin B.,1985,nan,(Al2O3)10.06286098 (B2O3)2.199464213 (BaO)4.257133413 (CaO)3.171064308 (MgO)3.1689723069999998 (PbO)0.158077315 (SiO2)66.34420644 (ZnO)10.63822103 ,0.0,0,0.0,10.06286098,0.0,0.0,0.0,0.0,0.0,0,0,0,0.0,2.199464213,0,0.0,4.257133413,0.0,0.0,0.0,0.0,0,0.0,0.0,3.171064308,0.0,0,0,0.0,0.0,0,0.0,0.0,0.0,0.0,0.0,0.0,0,0.0,0.0,0.0,0.0,0.0,0.0,0,0.0,0.0,0,0.0,0.0,0.0,0.0,0.0,0.0,0,0,0,0.0,0,0.0,0.0,0,0,0.0,0,0.0,0.0,0.0,0,0.0,0.0,0.0,0,0,0.0,0.0,0,0.0,0.0,0.0,0,0.0,0.0,0.0,0,0,0,0.0,0.0,0,0.0,3.1689723069999998,0.0,0,0.0,0.0,0.0,0.0,0.0,0.0,0.0,0.0,0.0,0.0,0.0,0.0,0.0,0.0,0.0,0.0,0.0,0.0,0.0,0.0,0.0,0.0,0.0,0.0,0.0,0.158077315,0.0,0.0,0.0,0,0.0,0.0,0.0,0.0,0.0,0.0,0.0,0,0.0,0.0,0.0,0.0,0.0,66.34420644,0.0,0,0.0,0.0,0.0,0.0,0.0,0,0.0,0.0,0.0,0.0,0.0,0,0.0,0.0,0.0,0.0,0,0.0,0.0,0.0,0,0,0,0.0,0.0,0.0,0.0,0.0,0.0,0.0,0.0,0.0,0.0,0.0,0.0,0.0,0.0,10.63822103,0,0.0,0.0,84.0,33.84,0.24100000000000002
# 3322,14028,118694,Weber W.J.,1984,nan,(Al2O3)0.4 (B2O3)10.2 (BaO)0.26 (CaO)3.15 (CdO)0.03 (CeO2)0.42 (Cr2O3)0.24 (Cs2O)0.34 (Fe2O3)4.39 (La2O3)0.93 (MnO2)0.02 (MoO2)0.99 (Na2O)16.26 (Nd2O3)0.3 (P2O5)0.33 (PbO)0.02 (PdO)0.33 (Rb2O)0.07 (Rh2O3)0.04 (SiO2)52.64 (SrO)0.29 (TiO2)2.86 (Y2O3)0.13 (ZnO)4.31 (ZrO2)1.05 ,0.0,0,0.0,0.4,0.0,0.0,0.0,0.0,0.0,0,0,0,0.0,10.2,0,0.0,0.26,0.0,0.0,0.0,0.0,0,0.0,0.0,3.15,0.0,0,0,0.03,0.0,0,0.42,0.0,0.0,0.0,0.24,0.34,0,0.0,0.0,0.0,0.0,0.0,0.0,0,0.0,0.0,0,0.0,0.0,4.39,0.0,0.0,0.0,0,0,0,0.0,0,0.0,0.0,0,0,0.0,0,0.0,0.0,0.0,0,0.0,0.0,0.0,0,0,0.0,0.0,0,0.0,0.0,0.93,0,0.0,0.0,0.0,0,0,0,0.0,0.0,0,0.0,0.0,0.0,0,0.0,0.02,0.99,0.0,0.0,0.0,16.26,0.0,0.0,0.0,0.0,0.0,0.0,0.0,0.3,0.0,0.0,0.0,0.0,0.0,0.0,0.33,0.0,0.0,0.0,0.02,0.33,0.0,0.0,0,0.07,0.0,0.04,0.0,0.0,0.0,0.0,0,0.0,0.0,0.0,0.0,0.0,52.64,0.0,0,0.0,0.0,0.0,0.0,0.0,0,0.0,0.29,0.0,0.0,0.0,0,0.0,0.0,0.0,0.0,0,2.86,0.0,0.0,0,0,0,0.0,0.0,0.0,0.0,0.0,0.0,0.0,0.0,0.13,0.0,0.0,0.0,0.0,0.0,4.31,0,0.0,1.05,81.1,32.6,0.24100000000000002
# 3323,24472,189874,Rajendran V.,1995,nan,(Li2O)40.12883 (SiO2)59.87116999999999 ,0.0,0,0.0,0.0,0.0,0.0,0.0,0.0,0.0,0,0,0,0.0,0.0,0,0.0,0.0,0.0,0.0,0.0,0.0,0,0.0,0.0,0.0,0.0,0,0,0.0,0.0,0,0.0,0.0,0.0,0.0,0.0,0.0,0,0.0,0.0,0.0,0.0,0.0,0.0,0,0.0,0.0,0,0.0,0.0,0.0,0.0,0.0,0.0,0,0,0,0.0,0,0.0,0.0,0,0,0.0,0,0.0,0.0,0.0,0,0.0,0.0,0.0,0,0,0.0,0.0,0,0.0,0.0,0.0,0,0.0,0.0,40.12883,0,0,0,0.0,0.0,0,0.0,0.0,0.0,0,0.0,0.0,0.0,0.0,0.0,0.0,0.0,0.0,0.0,0.0,0.0,0.0,0.0,0.0,0.0,0.0,0.0,0.0,0.0,0.0,0.0,0.0,0.0,0.0,0.0,0.0,0.0,0.0,0.0,0,0.0,0.0,0.0,0.0,0.0,0.0,0.0,0,0.0,0.0,0.0,0.0,0.0,59.87116999999999,0.0,0,0.0,0.0,0.0,0.0,0.0,0,0.0,0.0,0.0,0.0,0.0,0,0.0,0.0,0.0,0.0,0,0.0,0.0,0.0,0,0,0,0.0,0.0,0.0,0.0,0.0,0.0,0.0,0.0,0.0,0.0,0.0,0.0,0.0,0.0,0.0,0,0.0,0.0,26.7,10.75,0.24100000000000002
# 3325,29116,382237,El0Mallawany R.,2006,nan,(TeO2)50.0 (TiO2)15.0 (V2O5)35.0 ,0.0,0,0.0,0.0,0.0,0.0,0.0,0.0,0.0,0,0,0,0.0,0.0,0,0.0,0.0,0.0,0.0,0.0,0.0,0,0.0,0.0,0.0,0.0,0,0,0.0,0.0,0,0.0,0.0,0.0,0.0,0.0,0.0,0,0.0,0.0,0.0,0.0,0.0,0.0,0,0.0,0.0,0,0.0,0.0,0.0,0.0,0.0,0.0,0,0,0,0.0,0,0.0,0.0,0,0,0.0,0,0.0,0.0,0.0,0,0.0,0.0,0.0,0,0,0.0,0.0,0,0.0,0.0,0.0,0,0.0,0.0,0.0,0,0,0,0.0,0.0,0,0.0,0.0,0.0,0,0.0,0.0,0.0,0.0,0.0,0.0,0.0,0.0,0.0,0.0,0.0,0.0,0.0,0.0,0.0,0.0,0.0,0.0,0.0,0.0,0.0,0.0,0.0,0.0,0.0,0.0,0.0,0.0,0.0,0,0.0,0.0,0.0,0.0,0.0,0.0,0.0,0,0.0,0.0,0.0,0.0,0.0,0.0,0.0,0,0.0,0.0,0.0,0.0,0.0,0,0.0,0.0,0.0,0.0,0.0,0,0.0,50.0,0.0,0.0,0,15.0,0.0,0.0,0,0,0,0.0,0.0,0.0,0.0,35.0,0.0,0.0,0.0,0.0,0.0,0.0,0.0,0.0,0.0,0.0,0,0.0,0.0,54.5,21.97,0.24100000000000002
# 3326,30756,391256,Senin H.B.,1994,nan,(La2O3)26.3 (P2O5)73.7 ,0.0,0,0.0,0.0,0.0,0.0,0.0,0.0,0.0,0,0,0,0.0,0.0,0,0.0,0.0,0.0,0.0,0.0,0.0,0,0.0,0.0,0.0,0.0,0,0,0.0,0.0,0,0.0,0.0,0.0,0.0,0.0,0.0,0,0.0,0.0,0.0,0.0,0.0,0.0,0,0.0,0.0,0,0.0,0.0,0.0,0.0,0.0,0.0,0,0,0,0.0,0,0.0,0.0,0,0,0.0,0,0.0,0.0,0.0,0,0.0,0.0,0.0,0,0,0.0,0.0,0,0.0,0.0,26.3,0,0.0,0.0,0.0,0,0,0,0.0,0.0,0,0.0,0.0,0.0,0,0.0,0.0,0.0,0.0,0.0,0.0,0.0,0.0,0.0,0.0,0.0,0.0,0.0,0.0,0.0,0.0,0.0,0.0,0.0,0.0,0.0,73.7,0.0,0.0,0.0,0.0,0.0,0.0,0.0,0,0.0,0.0,0.0,0.0,0.0,0.0,0.0,0,0.0,0.0,0.0,0.0,0.0,0.0,0.0,0,0.0,0.0,0.0,0.0,0.0,0,0.0,0.0,0.0,0.0,0.0,0,0.0,0.0,0.0,0.0,0,0.0,0.0,0.0,0,0,0,0.0,0.0,0.0,0.0,0.0,0.0,0.0,0.0,0.0,0.0,0.0,0.0,0.0,0.0,0.0,0,0.0,0.0,57.2,23.04,0.24100000000000002
# 3327,33439,410563,Khafagy A.H.,2008,nan,(B2O3)15.0 (Li2O)5.0 (P2O5)15.0 (TeO2)65.0 ,0.0,0,0.0,0.0,0.0,0.0,0.0,0.0,0.0,0,0,0,0.0,15.0,0,0.0,0.0,0.0,0.0,0.0,0.0,0,0.0,0.0,0.0,0.0,0,0,0.0,0.0,0,0.0,0.0,0.0,0.0,0.0,0.0,0,0.0,0.0,0.0,0.0,0.0,0.0,0,0.0,0.0,0,0.0,0.0,0.0,0.0,0.0,0.0,0,0,0,0.0,0,0.0,0.0,0,0,0.0,0,0.0,0.0,0.0,0,0.0,0.0,0.0,0,0,0.0,0.0,0,0.0,0.0,0.0,0,0.0,0.0,5.0,0,0,0,0.0,0.0,0,0.0,0.0,0.0,0,0.0,0.0,0.0,0.0,0.0,0.0,0.0,0.0,0.0,0.0,0.0,0.0,0.0,0.0,0.0,0.0,0.0,0.0,0.0,0.0,0.0,15.0,0.0,0.0,0.0,0.0,0.0,0.0,0.0,0,0.0,0.0,0.0,0.0,0.0,0.0,0.0,0,0.0,0.0,0.0,0.0,0.0,0.0,0.0,0,0.0,0.0,0.0,0.0,0.0,0,0.0,0.0,0.0,0.0,0.0,0,0.0,65.0,0.0,0.0,0,0.0,0.0,0.0,0,0,0,0.0,0.0,0.0,0.0,0.0,0.0,0.0,0.0,0.0,0.0,0.0,0.0,0.0,0.0,0.0,0,0.0,0.0,60.9,24.7,0.24100000000000002
# 3328,34776,419220,Marzouk S.Y.,2009,nan,(Cu2O)17.4 (Na2O)41.3 (P2O5)41.3 ,0.0,0,0.0,0.0,0.0,0.0,0.0,0.0,0.0,0,0,0,0.0,0.0,0,0.0,0.0,0.0,0.0,0.0,0.0,0,0.0,0.0,0.0,0.0,0,0,0.0,0.0,0,0.0,0.0,0.0,0.0,0.0,0.0,0,0.0,17.4,0.0,0.0,0.0,0.0,0,0.0,0.0,0,0.0,0.0,0.0,0.0,0.0,0.0,0,0,0,0.0,0,0.0,0.0,0,0,0.0,0,0.0,0.0,0.0,0,0.0,0.0,0.0,0,0,0.0,0.0,0,0.0,0.0,0.0,0,0.0,0.0,0.0,0,0,0,0.0,0.0,0,0.0,0.0,0.0,0,0.0,0.0,0.0,0.0,0.0,0.0,41.3,0.0,0.0,0.0,0.0,0.0,0.0,0.0,0.0,0.0,0.0,0.0,0.0,0.0,0.0,41.3,0.0,0.0,0.0,0.0,0.0,0.0,0.0,0,0.0,0.0,0.0,0.0,0.0,0.0,0.0,0,0.0,0.0,0.0,0.0,0.0,0.0,0.0,0,0.0,0.0,0.0,0.0,0.0,0,0.0,0.0,0.0,0.0,0.0,0,0.0,0.0,0.0,0.0,0,0.0,0.0,0.0,0,0,0,0.0,0.0,0.0,0.0,0.0,0.0,0.0,0.0,0.0,0.0,0.0,0.0,0.0,0.0,0.0,0,0.0,0.0,51.6,20.79,0.24100000000000002
# 3329,38657,458663,Ikenishi M.,2005,nan,(Al2O3)5.0 (BaO)3.0 (CaO)16.0 (Li2O)4.0 (Na2O)4.0 (SiO2)64.0 (ZrO2)4.0 ,0.0,0,0.0,5.0,0.0,0.0,0.0,0.0,0.0,0,0,0,0.0,0.0,0,0.0,3.0,0.0,0.0,0.0,0.0,0,0.0,0.0,16.0,0.0,0,0,0.0,0.0,0,0.0,0.0,0.0,0.0,0.0,0.0,0,0.0,0.0,0.0,0.0,0.0,0.0,0,0.0,0.0,0,0.0,0.0,0.0,0.0,0.0,0.0,0,0,0,0.0,0,0.0,0.0,0,0,0.0,0,0.0,0.0,0.0,0,0.0,0.0,0.0,0,0,0.0,0.0,0,0.0,0.0,0.0,0,0.0,0.0,4.0,0,0,0,0.0,0.0,0,0.0,0.0,0.0,0,0.0,0.0,0.0,0.0,0.0,0.0,4.0,0.0,0.0,0.0,0.0,0.0,0.0,0.0,0.0,0.0,0.0,0.0,0.0,0.0,0.0,0.0,0.0,0.0,0.0,0.0,0.0,0.0,0.0,0,0.0,0.0,0.0,0.0,0.0,0.0,0.0,0,0.0,0.0,0.0,0.0,0.0,64.0,0.0,0,0.0,0.0,0.0,0.0,0.0,0,0.0,0.0,0.0,0.0,0.0,0,0.0,0.0,0.0,0.0,0,0.0,0.0,0.0,0,0,0,0.0,0.0,0.0,0.0,0.0,0.0,0.0,0.0,0.0,0.0,0.0,0.0,0.0,0.0,0.0,0,0.0,4.0,90.2,36.34,0.24100000000000002
# 3330,38657,458667,Ikenishi M.,2005,nan,(Al2O3)5.0 (BaO)3.0 (CaO)15.0 (Li2O)3.0 (MgO)2.0 (Na2O)4.0 (SiO2)64.0 (ZrO2)4.0 ,0.0,0,0.0,5.0,0.0,0.0,0.0,0.0,0.0,0,0,0,0.0,0.0,0,0.0,3.0,0.0,0.0,0.0,0.0,0,0.0,0.0,15.0,0.0,0,0,0.0,0.0,0,0.0,0.0,0.0,0.0,0.0,0.0,0,0.0,0.0,0.0,0.0,0.0,0.0,0,0.0,0.0,0,0.0,0.0,0.0,0.0,0.0,0.0,0,0,0,0.0,0,0.0,0.0,0,0,0.0,0,0.0,0.0,0.0,0,0.0,0.0,0.0,0,0,0.0,0.0,0,0.0,0.0,0.0,0,0.0,0.0,3.0,0,0,0,0.0,0.0,0,0.0,2.0,0.0,0,0.0,0.0,0.0,0.0,0.0,0.0,4.0,0.0,0.0,0.0,0.0,0.0,0.0,0.0,0.0,0.0,0.0,0.0,0.0,0.0,0.0,0.0,0.0,0.0,0.0,0.0,0.0,0.0,0.0,0,0.0,0.0,0.0,0.0,0.0,0.0,0.0,0,0.0,0.0,0.0,0.0,0.0,64.0,0.0,0,0.0,0.0,0.0,0.0,0.0,0,0.0,0.0,0.0,0.0,0.0,0,0.0,0.0,0.0,0.0,0,0.0,0.0,0.0,0,0,0,0.0,0.0,0.0,0.0,0.0,0.0,0.0,0.0,0.0,0.0,0.0,0.0,0.0,0.0,0.0,0,0.0,4.0,91.2,36.74,0.24100000000000002
# 3331,39858,471004,Ellison A.J.,2012,nan,(Al2O3)11.74 (B2O3)4.62 (BaO)1.45 (CaO)4.84 (Fe2O3)0.03 (MgO)4.92 (SiO2)69.14 (SnO2)0.08 (SrO)3.17 (ZrO2)0.01 ,0.0,0,0.0,11.74,0.0,0.0,0.0,0.0,0.0,0,0,0,0.0,4.62,0,0.0,1.45,0.0,0.0,0.0,0.0,0,0.0,0.0,4.84,0.0,0,0,0.0,0.0,0,0.0,0.0,0.0,0.0,0.0,0.0,0,0.0,0.0,0.0,0.0,0.0,0.0,0,0.0,0.0,0,0.0,0.0,0.03,0.0,0.0,0.0,0,0,0,0.0,0,0.0,0.0,0,0,0.0,0,0.0,0.0,0.0,0,0.0,0.0,0.0,0,0,0.0,0.0,0,0.0,0.0,0.0,0,0.0,0.0,0.0,0,0,0,0.0,0.0,0,0.0,4.92,0.0,0,0.0,0.0,0.0,0.0,0.0,0.0,0.0,0.0,0.0,0.0,0.0,0.0,0.0,0.0,0.0,0.0,0.0,0.0,0.0,0.0,0.0,0.0,0.0,0.0,0.0,0.0,0.0,0.0,0.0,0,0.0,0.0,0.0,0.0,0.0,0.0,0.0,0,0.0,0.0,0.0,0.0,0.0,69.14,0.0,0,0.0,0.08,0.0,0.0,0.0,0,0.0,3.17,0.0,0.0,0.0,0,0.0,0.0,0.0,0.0,0,0.0,0.0,0.0,0,0,0,0.0,0.0,0.0,0.0,0.0,0.0,0.0,0.0,0.0,0.0,0.0,0.0,0.0,0.0,0.0,0,0.0,0.01,80.5,32.4,0.24100000000000002
# 3332,39858,471006,Ellison A.J.,2012,nan,(Al2O3)12.24999988 (B2O3)4.599999953999999 (BaO)1.2399999879999999 (CaO)5.210000948 (Fe2O3)0.03 (MgO)4.849999952 (SiO2)68.12999932 (SnO2)0.079999999 (SrO)3.5999999639999998 (ZrO2)0.01 ,0.0,0,0.0,12.24999988,0.0,0.0,0.0,0.0,0.0,0,0,0,0.0,4.599999953999999,0,0.0,1.2399999879999999,0.0,0.0,0.0,0.0,0,0.0,0.0,5.210000948,0.0,0,0,0.0,0.0,0,0.0,0.0,0.0,0.0,0.0,0.0,0,0.0,0.0,0.0,0.0,0.0,0.0,0,0.0,0.0,0,0.0,0.0,0.03,0.0,0.0,0.0,0,0,0,0.0,0,0.0,0.0,0,0,0.0,0,0.0,0.0,0.0,0,0.0,0.0,0.0,0,0,0.0,0.0,0,0.0,0.0,0.0,0,0.0,0.0,0.0,0,0,0,0.0,0.0,0,0.0,4.849999952,0.0,0,0.0,0.0,0.0,0.0,0.0,0.0,0.0,0.0,0.0,0.0,0.0,0.0,0.0,0.0,0.0,0.0,0.0,0.0,0.0,0.0,0.0,0.0,0.0,0.0,0.0,0.0,0.0,0.0,0.0,0,0.0,0.0,0.0,0.0,0.0,0.0,0.0,0,0.0,0.0,0.0,0.0,0.0,68.12999932,0.0,0,0.0,0.079999999,0.0,0.0,0.0,0,0.0,3.5999999639999998,0.0,0.0,0.0,0,0.0,0.0,0.0,0.0,0,0.0,0.0,0.0,0,0,0,0.0,0.0,0.0,0.0,0.0,0.0,0.0,0.0,0.0,0.0,0.0,0.0,0.0,0.0,0.0,0,0.0,0.01,81.4,32.8,0.24100000000000002
# 3333,40951,478480,Mauro J.C.,2013,nan,(Al2O3)7.17 (B2O3)16.05 (CaO)11.31 (MgO)3.01 (SiO2)60.86 (SnO2)0.07 (SrO)1.52 (ZrO2)0.01 ,0.0,0,0.0,7.17,0.0,0.0,0.0,0.0,0.0,0,0,0,0.0,16.05,0,0.0,0.0,0.0,0.0,0.0,0.0,0,0.0,0.0,11.31,0.0,0,0,0.0,0.0,0,0.0,0.0,0.0,0.0,0.0,0.0,0,0.0,0.0,0.0,0.0,0.0,0.0,0,0.0,0.0,0,0.0,0.0,0.0,0.0,0.0,0.0,0,0,0,0.0,0,0.0,0.0,0,0,0.0,0,0.0,0.0,0.0,0,0.0,0.0,0.0,0,0,0.0,0.0,0,0.0,0.0,0.0,0,0.0,0.0,0.0,0,0,0,0.0,0.0,0,0.0,3.01,0.0,0,0.0,0.0,0.0,0.0,0.0,0.0,0.0,0.0,0.0,0.0,0.0,0.0,0.0,0.0,0.0,0.0,0.0,0.0,0.0,0.0,0.0,0.0,0.0,0.0,0.0,0.0,0.0,0.0,0.0,0,0.0,0.0,0.0,0.0,0.0,0.0,0.0,0,0.0,0.0,0.0,0.0,0.0,60.86,0.0,0,0.0,0.07,0.0,0.0,0.0,0,0.0,1.52,0.0,0.0,0.0,0,0.0,0.0,0.0,0.0,0,0.0,0.0,0.0,0,0,0,0.0,0.0,0.0,0.0,0.0,0.0,0.0,0.0,0.0,0.0,0.0,0.0,0.0,0.0,0.0,0,0.0,0.01,71.0,28.6,0.24100000000000002
# 3334,6622,38584,Gan Fuxi,1959,nan,(Al2O3)10.0 (CdO)18.0 (Na2O)12.0 (SiO2)60.0 ,0.0,0,0.0,10.0,0.0,0.0,0.0,0.0,0.0,0,0,0,0.0,0.0,0,0.0,0.0,0.0,0.0,0.0,0.0,0,0.0,0.0,0.0,0.0,0,0,18.0,0.0,0,0.0,0.0,0.0,0.0,0.0,0.0,0,0.0,0.0,0.0,0.0,0.0,0.0,0,0.0,0.0,0,0.0,0.0,0.0,0.0,0.0,0.0,0,0,0,0.0,0,0.0,0.0,0,0,0.0,0,0.0,0.0,0.0,0,0.0,0.0,0.0,0,0,0.0,0.0,0,0.0,0.0,0.0,0,0.0,0.0,0.0,0,0,0,0.0,0.0,0,0.0,0.0,0.0,0,0.0,0.0,0.0,0.0,0.0,0.0,12.0,0.0,0.0,0.0,0.0,0.0,0.0,0.0,0.0,0.0,0.0,0.0,0.0,0.0,0.0,0.0,0.0,0.0,0.0,0.0,0.0,0.0,0.0,0,0.0,0.0,0.0,0.0,0.0,0.0,0.0,0,0.0,0.0,0.0,0.0,0.0,60.0,0.0,0,0.0,0.0,0.0,0.0,0.0,0,0.0,0.0,0.0,0.0,0.0,0,0.0,0.0,0.0,0.0,0,0.0,0.0,0.0,0,0,0,0.0,0.0,0.0,0.0,0.0,0.0,0.0,0.0,0.0,0.0,0.0,0.0,0.0,0.0,0.0,0,0.0,0.0,71.8,28.93,0.2409264
# 3335,20652,185942,Yamanaka H.,1988,nan,(B2O3)40.0 (Cs2O)5.0 (Na2O)15.0 (SiO2)40.0 ,0.0,0,0.0,0.0,0.0,0.0,0.0,0.0,0.0,0,0,0,0.0,40.0,0,0.0,0.0,0.0,0.0,0.0,0.0,0,0.0,0.0,0.0,0.0,0,0,0.0,0.0,0,0.0,0.0,0.0,0.0,0.0,5.0,0,0.0,0.0,0.0,0.0,0.0,0.0,0,0.0,0.0,0,0.0,0.0,0.0,0.0,0.0,0.0,0,0,0,0.0,0,0.0,0.0,0,0,0.0,0,0.0,0.0,0.0,0,0.0,0.0,0.0,0,0,0.0,0.0,0,0.0,0.0,0.0,0,0.0,0.0,0.0,0,0,0,0.0,0.0,0,0.0,0.0,0.0,0,0.0,0.0,0.0,0.0,0.0,0.0,15.0,0.0,0.0,0.0,0.0,0.0,0.0,0.0,0.0,0.0,0.0,0.0,0.0,0.0,0.0,0.0,0.0,0.0,0.0,0.0,0.0,0.0,0.0,0,0.0,0.0,0.0,0.0,0.0,0.0,0.0,0,0.0,0.0,0.0,0.0,0.0,40.0,0.0,0,0.0,0.0,0.0,0.0,0.0,0,0.0,0.0,0.0,0.0,0.0,0,0.0,0.0,0.0,0.0,0,0.0,0.0,0.0,0,0,0,0.0,0.0,0.0,0.0,0.0,0.0,0.0,0.0,0.0,0.0,0.0,0.0,0.0,0.0,0.0,0,0.0,0.0,67.0,27.0,0.2407407
# 3336,1580,9775,Manghnani M.H.,1974,nan,(Na2O)30.0 (SiO2)70.0 ,0.0,0,0.0,0.0,0.0,0.0,0.0,0.0,0.0,0,0,0,0.0,0.0,0,0.0,0.0,0.0,0.0,0.0,0.0,0,0.0,0.0,0.0,0.0,0,0,0.0,0.0,0,0.0,0.0,0.0,0.0,0.0,0.0,0,0.0,0.0,0.0,0.0,0.0,0.0,0,0.0,0.0,0,0.0,0.0,0.0,0.0,0.0,0.0,0,0,0,0.0,0,0.0,0.0,0,0,0.0,0,0.0,0.0,0.0,0,0.0,0.0,0.0,0,0,0.0,0.0,0,0.0,0.0,0.0,0,0.0,0.0,0.0,0,0,0,0.0,0.0,0,0.0,0.0,0.0,0,0.0,0.0,0.0,0.0,0.0,0.0,30.0,0.0,0.0,0.0,0.0,0.0,0.0,0.0,0.0,0.0,0.0,0.0,0.0,0.0,0.0,0.0,0.0,0.0,0.0,0.0,0.0,0.0,0.0,0,0.0,0.0,0.0,0.0,0.0,0.0,0.0,0,0.0,0.0,0.0,0.0,0.0,70.0,0.0,0,0.0,0.0,0.0,0.0,0.0,0,0.0,0.0,0.0,0.0,0.0,0,0.0,0.0,0.0,0.0,0,0.0,0.0,0.0,0,0,0,0.0,0.0,0.0,0.0,0.0,0.0,0.0,0.0,0.0,0.0,0.0,0.0,0.0,0.0,0.0,0,0.0,0.0,59.3,23.9,0.24058579999999996
# 3337,3861,12488,Takahashi K.,1983,nan,(B2O3)33.33333333 (K2O)33.33333333 (SiO2)33.33333333 ,0.0,0,0.0,0.0,0.0,0.0,0.0,0.0,0.0,0,0,0,0.0,33.33333333,0,0.0,0.0,0.0,0.0,0.0,0.0,0,0.0,0.0,0.0,0.0,0,0,0.0,0.0,0,0.0,0.0,0.0,0.0,0.0,0.0,0,0.0,0.0,0.0,0.0,0.0,0.0,0,0.0,0.0,0,0.0,0.0,0.0,0.0,0.0,0.0,0,0,0,0.0,0,0.0,0.0,0,0,0.0,0,0.0,0.0,0.0,0,0.0,0.0,33.33333333,0,0,0.0,0.0,0,0.0,0.0,0.0,0,0.0,0.0,0.0,0,0,0,0.0,0.0,0,0.0,0.0,0.0,0,0.0,0.0,0.0,0.0,0.0,0.0,0.0,0.0,0.0,0.0,0.0,0.0,0.0,0.0,0.0,0.0,0.0,0.0,0.0,0.0,0.0,0.0,0.0,0.0,0.0,0.0,0.0,0.0,0.0,0,0.0,0.0,0.0,0.0,0.0,0.0,0.0,0,0.0,0.0,0.0,0.0,0.0,33.33333333,0.0,0,0.0,0.0,0.0,0.0,0.0,0,0.0,0.0,0.0,0.0,0.0,0,0.0,0.0,0.0,0.0,0,0.0,0.0,0.0,0,0,0,0.0,0.0,0.0,0.0,0.0,0.0,0.0,0.0,0.0,0.0,0.0,0.0,0.0,0.0,0.0,0,0.0,0.0,52.4,21.12,0.24053029999999997
# 3338,37260,441970,Mamiya S.,2010,nan,(GeO2)92.4 (K2O)7.6 ,0.0,0,0.0,0.0,0.0,0.0,0.0,0.0,0.0,0,0,0,0.0,0.0,0,0.0,0.0,0.0,0.0,0.0,0.0,0,0.0,0.0,0.0,0.0,0,0,0.0,0.0,0,0.0,0.0,0.0,0.0,0.0,0.0,0,0.0,0.0,0.0,0.0,0.0,0.0,0,0.0,0.0,0,0.0,0.0,0.0,0.0,0.0,0.0,0,0,0,0.0,0,0.0,92.4,0,0,0.0,0,0.0,0.0,0.0,0,0.0,0.0,7.6,0,0,0.0,0.0,0,0.0,0.0,0.0,0,0.0,0.0,0.0,0,0,0,0.0,0.0,0,0.0,0.0,0.0,0,0.0,0.0,0.0,0.0,0.0,0.0,0.0,0.0,0.0,0.0,0.0,0.0,0.0,0.0,0.0,0.0,0.0,0.0,0.0,0.0,0.0,0.0,0.0,0.0,0.0,0.0,0.0,0.0,0.0,0,0.0,0.0,0.0,0.0,0.0,0.0,0.0,0,0.0,0.0,0.0,0.0,0.0,0.0,0.0,0,0.0,0.0,0.0,0.0,0.0,0,0.0,0.0,0.0,0.0,0.0,0,0.0,0.0,0.0,0.0,0,0.0,0.0,0.0,0,0,0,0.0,0.0,0.0,0.0,0.0,0.0,0.0,0.0,0.0,0.0,0.0,0.0,0.0,0.0,0.0,0,0.0,0.0,52.1,21.0,0.24047620000000003
# 3339,293,110631,State Optical I,1975,LK6,(Al2O3)4.380213478 (As2O3)0.058638345999999994 (B2O3)15.46260395 (F)21.12940415 (K2O)9.408727674 (SiO2)49.560412400000004 ,0.0,0,0.0,4.380213478,0.0,0.0,0.0,0.058638345999999994,0.0,0,0,0,0.0,15.46260395,0,0.0,0.0,0.0,0.0,0.0,0.0,0,0.0,0.0,0.0,0.0,0,0,0.0,0.0,0,0.0,0.0,0.0,0.0,0.0,0.0,0,0.0,0.0,0.0,0.0,0.0,0.0,0,0.0,0.0,0,21.12940415,0.0,0.0,0.0,0.0,0.0,0,0,0,0.0,0,0.0,0.0,0,0,0.0,0,0.0,0.0,0.0,0,0.0,0.0,9.408727674,0,0,0.0,0.0,0,0.0,0.0,0.0,0,0.0,0.0,0.0,0,0,0,0.0,0.0,0,0.0,0.0,0.0,0,0.0,0.0,0.0,0.0,0.0,0.0,0.0,0.0,0.0,0.0,0.0,0.0,0.0,0.0,0.0,0.0,0.0,0.0,0.0,0.0,0.0,0.0,0.0,0.0,0.0,0.0,0.0,0.0,0.0,0,0.0,0.0,0.0,0.0,0.0,0.0,0.0,0,0.0,0.0,0.0,0.0,0.0,49.560412400000004,0.0,0,0.0,0.0,0.0,0.0,0.0,0,0.0,0.0,0.0,0.0,0.0,0,0.0,0.0,0.0,0.0,0,0.0,0.0,0.0,0,0,0,0.0,0.0,0.0,0.0,0.0,0.0,0.0,0.0,0.0,0.0,0.0,0.0,0.0,0.0,0.0,0,0.0,0.0,48.8,19.67,0.2404677
# 3340,17142,147485,Hessenkemper H.,1989,nan,(BaO)0.8290211 (CaO)9.066812185 (K2O)6.072431462999999 (Na2O)8.203484977 (Sb2O3)0.109000026 (SiO2)72.98616759 (ZnO)2.733082659 ,0.0,0,0.0,0.0,0.0,0.0,0.0,0.0,0.0,0,0,0,0.0,0.0,0,0.0,0.8290211,0.0,0.0,0.0,0.0,0,0.0,0.0,9.066812185,0.0,0,0,0.0,0.0,0,0.0,0.0,0.0,0.0,0.0,0.0,0,0.0,0.0,0.0,0.0,0.0,0.0,0,0.0,0.0,0,0.0,0.0,0.0,0.0,0.0,0.0,0,0,0,0.0,0,0.0,0.0,0,0,0.0,0,0.0,0.0,0.0,0,0.0,0.0,6.072431462999999,0,0,0.0,0.0,0,0.0,0.0,0.0,0,0.0,0.0,0.0,0,0,0,0.0,0.0,0,0.0,0.0,0.0,0,0.0,0.0,0.0,0.0,0.0,0.0,8.203484977,0.0,0.0,0.0,0.0,0.0,0.0,0.0,0.0,0.0,0.0,0.0,0.0,0.0,0.0,0.0,0.0,0.0,0.0,0.0,0.0,0.0,0.0,0,0.0,0.0,0.0,0.0,0.0,0.0,0.109000026,0,0.0,0.0,0.0,0.0,0.0,72.98616759,0.0,0,0.0,0.0,0.0,0.0,0.0,0,0.0,0.0,0.0,0.0,0.0,0,0.0,0.0,0.0,0.0,0,0.0,0.0,0.0,0,0,0,0.0,0.0,0.0,0.0,0.0,0.0,0.0,0.0,0.0,0.0,0.0,0.0,0.0,0.0,2.733082659,0,0.0,0.0,64.5,26.0,0.2403846
# 3341,1763,110642,State Optical I,1975,K15,(As2O3)0.102000009 (K2O)8.597907774 (Na2O)7.076234637000001 (Sb2O3)0.092300008 (SiO2)66.47800598 (ZnO)17.65355159 ,0.0,0,0.0,0.0,0.0,0.0,0.0,0.102000009,0.0,0,0,0,0.0,0.0,0,0.0,0.0,0.0,0.0,0.0,0.0,0,0.0,0.0,0.0,0.0,0,0,0.0,0.0,0,0.0,0.0,0.0,0.0,0.0,0.0,0,0.0,0.0,0.0,0.0,0.0,0.0,0,0.0,0.0,0,0.0,0.0,0.0,0.0,0.0,0.0,0,0,0,0.0,0,0.0,0.0,0,0,0.0,0,0.0,0.0,0.0,0,0.0,0.0,8.597907774,0,0,0.0,0.0,0,0.0,0.0,0.0,0,0.0,0.0,0.0,0,0,0,0.0,0.0,0,0.0,0.0,0.0,0,0.0,0.0,0.0,0.0,0.0,0.0,7.076234637000001,0.0,0.0,0.0,0.0,0.0,0.0,0.0,0.0,0.0,0.0,0.0,0.0,0.0,0.0,0.0,0.0,0.0,0.0,0.0,0.0,0.0,0.0,0,0.0,0.0,0.0,0.0,0.0,0.0,0.092300008,0,0.0,0.0,0.0,0.0,0.0,66.47800598,0.0,0,0.0,0.0,0.0,0.0,0.0,0,0.0,0.0,0.0,0.0,0.0,0,0.0,0.0,0.0,0.0,0,0.0,0.0,0.0,0,0,0,0.0,0.0,0.0,0.0,0.0,0.0,0.0,0.0,0.0,0.0,0.0,0.0,0.0,0.0,17.65355159,0,0.0,0.0,66.9,26.97,0.240267
# 3342,6623,38590,Gan Fuxi,1959,nan,(B2O3)10.0 (BaO)18.0 (Na2O)12.0 (SiO2)60.0 ,0.0,0,0.0,0.0,0.0,0.0,0.0,0.0,0.0,0,0,0,0.0,10.0,0,0.0,18.0,0.0,0.0,0.0,0.0,0,0.0,0.0,0.0,0.0,0,0,0.0,0.0,0,0.0,0.0,0.0,0.0,0.0,0.0,0,0.0,0.0,0.0,0.0,0.0,0.0,0,0.0,0.0,0,0.0,0.0,0.0,0.0,0.0,0.0,0,0,0,0.0,0,0.0,0.0,0,0,0.0,0,0.0,0.0,0.0,0,0.0,0.0,0.0,0,0,0.0,0.0,0,0.0,0.0,0.0,0,0.0,0.0,0.0,0,0,0,0.0,0.0,0,0.0,0.0,0.0,0,0.0,0.0,0.0,0.0,0.0,0.0,12.0,0.0,0.0,0.0,0.0,0.0,0.0,0.0,0.0,0.0,0.0,0.0,0.0,0.0,0.0,0.0,0.0,0.0,0.0,0.0,0.0,0.0,0.0,0,0.0,0.0,0.0,0.0,0.0,0.0,0.0,0,0.0,0.0,0.0,0.0,0.0,60.0,0.0,0,0.0,0.0,0.0,0.0,0.0,0,0.0,0.0,0.0,0.0,0.0,0,0.0,0.0,0.0,0.0,0,0.0,0.0,0.0,0,0,0,0.0,0.0,0.0,0.0,0.0,0.0,0.0,0.0,0.0,0.0,0.0,0.0,0.0,0.0,0.0,0,0.0,0.0,75.9,30.6,0.24019610000000002
# 3343,215,20157,Polukhin V.N.,1983,nan,(GeO2)65.35892183 (Na2O)9.215608299 (Nb2O5)16.20986157 (SiO2)9.215608299 ,0.0,0,0.0,0.0,0.0,0.0,0.0,0.0,0.0,0,0,0,0.0,0.0,0,0.0,0.0,0.0,0.0,0.0,0.0,0,0.0,0.0,0.0,0.0,0,0,0.0,0.0,0,0.0,0.0,0.0,0.0,0.0,0.0,0,0.0,0.0,0.0,0.0,0.0,0.0,0,0.0,0.0,0,0.0,0.0,0.0,0.0,0.0,0.0,0,0,0,0.0,0,0.0,65.35892183,0,0,0.0,0,0.0,0.0,0.0,0,0.0,0.0,0.0,0,0,0.0,0.0,0,0.0,0.0,0.0,0,0.0,0.0,0.0,0,0,0,0.0,0.0,0,0.0,0.0,0.0,0,0.0,0.0,0.0,0.0,0.0,0.0,9.215608299,0.0,0.0,0.0,0.0,0.0,16.20986157,0.0,0.0,0.0,0.0,0.0,0.0,0.0,0.0,0.0,0.0,0.0,0.0,0.0,0.0,0.0,0.0,0,0.0,0.0,0.0,0.0,0.0,0.0,0.0,0,0.0,0.0,0.0,0.0,0.0,9.215608299,0.0,0,0.0,0.0,0.0,0.0,0.0,0,0.0,0.0,0.0,0.0,0.0,0,0.0,0.0,0.0,0.0,0,0.0,0.0,0.0,0,0,0,0.0,0.0,0.0,0.0,0.0,0.0,0.0,0.0,0.0,0.0,0.0,0.0,0.0,0.0,0.0,0,0.0,0.0,75.0,30.2,0.24
# 3344,216,20201,Polukhin V.N.,1983,nan,(GeO2)72.78020073 (Na2O)10.2620101 (SiO2)10.2620101 (WO3)6.695779067 ,0.0,0,0.0,0.0,0.0,0.0,0.0,0.0,0.0,0,0,0,0.0,0.0,0,0.0,0.0,0.0,0.0,0.0,0.0,0,0.0,0.0,0.0,0.0,0,0,0.0,0.0,0,0.0,0.0,0.0,0.0,0.0,0.0,0,0.0,0.0,0.0,0.0,0.0,0.0,0,0.0,0.0,0,0.0,0.0,0.0,0.0,0.0,0.0,0,0,0,0.0,0,0.0,72.78020073,0,0,0.0,0,0.0,0.0,0.0,0,0.0,0.0,0.0,0,0,0.0,0.0,0,0.0,0.0,0.0,0,0.0,0.0,0.0,0,0,0,0.0,0.0,0,0.0,0.0,0.0,0,0.0,0.0,0.0,0.0,0.0,0.0,10.2620101,0.0,0.0,0.0,0.0,0.0,0.0,0.0,0.0,0.0,0.0,0.0,0.0,0.0,0.0,0.0,0.0,0.0,0.0,0.0,0.0,0.0,0.0,0,0.0,0.0,0.0,0.0,0.0,0.0,0.0,0,0.0,0.0,0.0,0.0,0.0,10.2620101,0.0,0,0.0,0.0,0.0,0.0,0.0,0,0.0,0.0,0.0,0.0,0.0,0,0.0,0.0,0.0,0.0,0,0.0,0.0,0.0,0,0,0,0.0,0.0,0.0,0.0,0.0,0.0,6.695779067,0.0,0.0,0.0,0.0,0.0,0.0,0.0,0.0,0,0.0,0.0,65.4,26.3,0.24
# 3345,218,20108,Polukhin V.N.,1983,nan,(GeO2)71.37759 (Na2O)10.06424 (SiO2)18.55817 ,0.0,0,0.0,0.0,0.0,0.0,0.0,0.0,0.0,0,0,0,0.0,0.0,0,0.0,0.0,0.0,0.0,0.0,0.0,0,0.0,0.0,0.0,0.0,0,0,0.0,0.0,0,0.0,0.0,0.0,0.0,0.0,0.0,0,0.0,0.0,0.0,0.0,0.0,0.0,0,0.0,0.0,0,0.0,0.0,0.0,0.0,0.0,0.0,0,0,0,0.0,0,0.0,71.37759,0,0,0.0,0,0.0,0.0,0.0,0,0.0,0.0,0.0,0,0,0.0,0.0,0,0.0,0.0,0.0,0,0.0,0.0,0.0,0,0,0,0.0,0.0,0,0.0,0.0,0.0,0,0.0,0.0,0.0,0.0,0.0,0.0,10.06424,0.0,0.0,0.0,0.0,0.0,0.0,0.0,0.0,0.0,0.0,0.0,0.0,0.0,0.0,0.0,0.0,0.0,0.0,0.0,0.0,0.0,0.0,0,0.0,0.0,0.0,0.0,0.0,0.0,0.0,0,0.0,0.0,0.0,0.0,0.0,18.55817,0.0,0,0.0,0.0,0.0,0.0,0.0,0,0.0,0.0,0.0,0.0,0.0,0,0.0,0.0,0.0,0.0,0,0.0,0.0,0.0,0,0,0,0.0,0.0,0.0,0.0,0.0,0.0,0.0,0.0,0.0,0.0,0.0,0.0,0.0,0.0,0.0,0,0.0,0.0,70.4,28.3,0.24
# 3346,257,20588,Livshits V.Ya.,1988,nan,(K2O)3.7 (Na2O)23.6 (SiO2)72.7 ,0.0,0,0.0,0.0,0.0,0.0,0.0,0.0,0.0,0,0,0,0.0,0.0,0,0.0,0.0,0.0,0.0,0.0,0.0,0,0.0,0.0,0.0,0.0,0,0,0.0,0.0,0,0.0,0.0,0.0,0.0,0.0,0.0,0,0.0,0.0,0.0,0.0,0.0,0.0,0,0.0,0.0,0,0.0,0.0,0.0,0.0,0.0,0.0,0,0,0,0.0,0,0.0,0.0,0,0,0.0,0,0.0,0.0,0.0,0,0.0,0.0,3.7,0,0,0.0,0.0,0,0.0,0.0,0.0,0,0.0,0.0,0.0,0,0,0,0.0,0.0,0,0.0,0.0,0.0,0,0.0,0.0,0.0,0.0,0.0,0.0,23.6,0.0,0.0,0.0,0.0,0.0,0.0,0.0,0.0,0.0,0.0,0.0,0.0,0.0,0.0,0.0,0.0,0.0,0.0,0.0,0.0,0.0,0.0,0,0.0,0.0,0.0,0.0,0.0,0.0,0.0,0,0.0,0.0,0.0,0.0,0.0,72.7,0.0,0,0.0,0.0,0.0,0.0,0.0,0,0.0,0.0,0.0,0.0,0.0,0,0.0,0.0,0.0,0.0,0,0.0,0.0,0.0,0,0,0,0.0,0.0,0.0,0.0,0.0,0.0,0.0,0.0,0.0,0.0,0.0,0.0,0.0,0.0,0.0,0,0.0,0.0,62.5,25.2,0.24
# 3347,257,20593,Livshits V.Ya.,1988,nan,(BaO)4.8 (K2O)3.8 (Na2O)15.2 (SiO2)76.2 ,0.0,0,0.0,0.0,0.0,0.0,0.0,0.0,0.0,0,0,0,0.0,0.0,0,0.0,4.8,0.0,0.0,0.0,0.0,0,0.0,0.0,0.0,0.0,0,0,0.0,0.0,0,0.0,0.0,0.0,0.0,0.0,0.0,0,0.0,0.0,0.0,0.0,0.0,0.0,0,0.0,0.0,0,0.0,0.0,0.0,0.0,0.0,0.0,0,0,0,0.0,0,0.0,0.0,0,0,0.0,0,0.0,0.0,0.0,0,0.0,0.0,3.8,0,0,0.0,0.0,0,0.0,0.0,0.0,0,0.0,0.0,0.0,0,0,0,0.0,0.0,0,0.0,0.0,0.0,0,0.0,0.0,0.0,0.0,0.0,0.0,15.2,0.0,0.0,0.0,0.0,0.0,0.0,0.0,0.0,0.0,0.0,0.0,0.0,0.0,0.0,0.0,0.0,0.0,0.0,0.0,0.0,0.0,0.0,0,0.0,0.0,0.0,0.0,0.0,0.0,0.0,0,0.0,0.0,0.0,0.0,0.0,76.2,0.0,0,0.0,0.0,0.0,0.0,0.0,0,0.0,0.0,0.0,0.0,0.0,0,0.0,0.0,0.0,0.0,0,0.0,0.0,0.0,0,0,0,0.0,0.0,0.0,0.0,0.0,0.0,0.0,0.0,0.0,0.0,0.0,0.0,0.0,0.0,0.0,0,0.0,0.0,65.2,26.3,0.24
# 3348,292,21060,Karapetyan G.O.,1980,nan,(Al2O3)24.05515024 (Li2O)17.16439017 (SiO2)54.82912055 (TiO2)3.95133904 ,0.0,0,0.0,24.05515024,0.0,0.0,0.0,0.0,0.0,0,0,0,0.0,0.0,0,0.0,0.0,0.0,0.0,0.0,0.0,0,0.0,0.0,0.0,0.0,0,0,0.0,0.0,0,0.0,0.0,0.0,0.0,0.0,0.0,0,0.0,0.0,0.0,0.0,0.0,0.0,0,0.0,0.0,0,0.0,0.0,0.0,0.0,0.0,0.0,0,0,0,0.0,0,0.0,0.0,0,0,0.0,0,0.0,0.0,0.0,0,0.0,0.0,0.0,0,0,0.0,0.0,0,0.0,0.0,0.0,0,0.0,0.0,17.16439017,0,0,0,0.0,0.0,0,0.0,0.0,0.0,0,0.0,0.0,0.0,0.0,0.0,0.0,0.0,0.0,0.0,0.0,0.0,0.0,0.0,0.0,0.0,0.0,0.0,0.0,0.0,0.0,0.0,0.0,0.0,0.0,0.0,0.0,0.0,0.0,0.0,0,0.0,0.0,0.0,0.0,0.0,0.0,0.0,0,0.0,0.0,0.0,0.0,0.0,54.82912055,0.0,0,0.0,0.0,0.0,0.0,0.0,0,0.0,0.0,0.0,0.0,0.0,0,0.0,0.0,0.0,0.0,0,3.95133904,0.0,0.0,0,0,0,0.0,0.0,0.0,0.0,0.0,0.0,0.0,0.0,0.0,0.0,0.0,0.0,0.0,0.0,0.0,0,0.0,0.0,91.1,36.8,0.24
# 3349,292,21061,Karapetyan G.O.,1980,nan,(Al2O3)23.93530952 (Li2O)16.33440967 (SiO2)55.76674888 (TiO2)3.9635319210000004 ,0.0,0,0.0,23.93530952,0.0,0.0,0.0,0.0,0.0,0,0,0,0.0,0.0,0,0.0,0.0,0.0,0.0,0.0,0.0,0,0.0,0.0,0.0,0.0,0,0,0.0,0.0,0,0.0,0.0,0.0,0.0,0.0,0.0,0,0.0,0.0,0.0,0.0,0.0,0.0,0,0.0,0.0,0,0.0,0.0,0.0,0.0,0.0,0.0,0,0,0,0.0,0,0.0,0.0,0,0,0.0,0,0.0,0.0,0.0,0,0.0,0.0,0.0,0,0,0.0,0.0,0,0.0,0.0,0.0,0,0.0,0.0,16.33440967,0,0,0,0.0,0.0,0,0.0,0.0,0.0,0,0.0,0.0,0.0,0.0,0.0,0.0,0.0,0.0,0.0,0.0,0.0,0.0,0.0,0.0,0.0,0.0,0.0,0.0,0.0,0.0,0.0,0.0,0.0,0.0,0.0,0.0,0.0,0.0,0.0,0,0.0,0.0,0.0,0.0,0.0,0.0,0.0,0,0.0,0.0,0.0,0.0,0.0,55.76674888,0.0,0,0.0,0.0,0.0,0.0,0.0,0,0.0,0.0,0.0,0.0,0.0,0,0.0,0.0,0.0,0.0,0,3.9635319210000004,0.0,0.0,0,0,0,0.0,0.0,0.0,0.0,0.0,0.0,0.0,0.0,0.0,0.0,0.0,0.0,0.0,0.0,0.0,0,0.0,0.0,91.6,36.9,0.24
# 3350,414,22222,Gan Fuxi,1959,nan,(Al2O3)10.0 (B2O3)10.0 (Na2O)12.0 (SiO2)50.0 (ZnO)18.0 ,0.0,0,0.0,10.0,0.0,0.0,0.0,0.0,0.0,0,0,0,0.0,10.0,0,0.0,0.0,0.0,0.0,0.0,0.0,0,0.0,0.0,0.0,0.0,0,0,0.0,0.0,0,0.0,0.0,0.0,0.0,0.0,0.0,0,0.0,0.0,0.0,0.0,0.0,0.0,0,0.0,0.0,0,0.0,0.0,0.0,0.0,0.0,0.0,0,0,0,0.0,0,0.0,0.0,0,0,0.0,0,0.0,0.0,0.0,0,0.0,0.0,0.0,0,0,0.0,0.0,0,0.0,0.0,0.0,0,0.0,0.0,0.0,0,0,0,0.0,0.0,0,0.0,0.0,0.0,0,0.0,0.0,0.0,0.0,0.0,0.0,12.0,0.0,0.0,0.0,0.0,0.0,0.0,0.0,0.0,0.0,0.0,0.0,0.0,0.0,0.0,0.0,0.0,0.0,0.0,0.0,0.0,0.0,0.0,0,0.0,0.0,0.0,0.0,0.0,0.0,0.0,0,0.0,0.0,0.0,0.0,0.0,50.0,0.0,0,0.0,0.0,0.0,0.0,0.0,0,0.0,0.0,0.0,0.0,0.0,0,0.0,0.0,0.0,0.0,0,0.0,0.0,0.0,0,0,0,0.0,0.0,0.0,0.0,0.0,0.0,0.0,0.0,0.0,0.0,0.0,0.0,0.0,0.0,18.0,0,0.0,0.0,71.8,28.74,0.24
# 3351,414,22223,Gan Fuxi,1959,nan,(Al2O3)10.0 (B2O3)10.0 (CdO)18.0 (Na2O)12.0 (SiO2)50.0 ,0.0,0,0.0,10.0,0.0,0.0,0.0,0.0,0.0,0,0,0,0.0,10.0,0,0.0,0.0,0.0,0.0,0.0,0.0,0,0.0,0.0,0.0,0.0,0,0,18.0,0.0,0,0.0,0.0,0.0,0.0,0.0,0.0,0,0.0,0.0,0.0,0.0,0.0,0.0,0,0.0,0.0,0,0.0,0.0,0.0,0.0,0.0,0.0,0,0,0,0.0,0,0.0,0.0,0,0,0.0,0,0.0,0.0,0.0,0,0.0,0.0,0.0,0,0,0.0,0.0,0,0.0,0.0,0.0,0,0.0,0.0,0.0,0,0,0,0.0,0.0,0,0.0,0.0,0.0,0,0.0,0.0,0.0,0.0,0.0,0.0,12.0,0.0,0.0,0.0,0.0,0.0,0.0,0.0,0.0,0.0,0.0,0.0,0.0,0.0,0.0,0.0,0.0,0.0,0.0,0.0,0.0,0.0,0.0,0,0.0,0.0,0.0,0.0,0.0,0.0,0.0,0,0.0,0.0,0.0,0.0,0.0,50.0,0.0,0,0.0,0.0,0.0,0.0,0.0,0,0.0,0.0,0.0,0.0,0.0,0,0.0,0.0,0.0,0.0,0,0.0,0.0,0.0,0,0,0,0.0,0.0,0.0,0.0,0.0,0.0,0.0,0.0,0.0,0.0,0.0,0.0,0.0,0.0,0.0,0,0.0,0.0,71.5,28.84,0.24
# 3352,1888,122475,Sanin V.I.,1982,nan,(CaO)20.0 (MgO)8.0 (Na2O)8.0 (SiO2)64.0 ,0.0,0,0.0,0.0,0.0,0.0,0.0,0.0,0.0,0,0,0,0.0,0.0,0,0.0,0.0,0.0,0.0,0.0,0.0,0,0.0,0.0,20.0,0.0,0,0,0.0,0.0,0,0.0,0.0,0.0,0.0,0.0,0.0,0,0.0,0.0,0.0,0.0,0.0,0.0,0,0.0,0.0,0,0.0,0.0,0.0,0.0,0.0,0.0,0,0,0,0.0,0,0.0,0.0,0,0,0.0,0,0.0,0.0,0.0,0,0.0,0.0,0.0,0,0,0.0,0.0,0,0.0,0.0,0.0,0,0.0,0.0,0.0,0,0,0,0.0,0.0,0,0.0,8.0,0.0,0,0.0,0.0,0.0,0.0,0.0,0.0,8.0,0.0,0.0,0.0,0.0,0.0,0.0,0.0,0.0,0.0,0.0,0.0,0.0,0.0,0.0,0.0,0.0,0.0,0.0,0.0,0.0,0.0,0.0,0,0.0,0.0,0.0,0.0,0.0,0.0,0.0,0,0.0,0.0,0.0,0.0,0.0,64.0,0.0,0,0.0,0.0,0.0,0.0,0.0,0,0.0,0.0,0.0,0.0,0.0,0,0.0,0.0,0.0,0.0,0,0.0,0.0,0.0,0,0,0,0.0,0.0,0.0,0.0,0.0,0.0,0.0,0.0,0.0,0.0,0.0,0.0,0.0,0.0,0.0,0,0.0,0.0,nan,nan,0.24
# 3353,1965,110873,Kisin B.I.,1959,K15,(As2O3)0.102000009 (K2O)8.597907774 (Na2O)7.076234637000001 (Sb2O3)0.092300008 (SiO2)66.47800598 (ZnO)17.65355159 ,0.0,0,0.0,0.0,0.0,0.0,0.0,0.102000009,0.0,0,0,0,0.0,0.0,0,0.0,0.0,0.0,0.0,0.0,0.0,0,0.0,0.0,0.0,0.0,0,0,0.0,0.0,0,0.0,0.0,0.0,0.0,0.0,0.0,0,0.0,0.0,0.0,0.0,0.0,0.0,0,0.0,0.0,0,0.0,0.0,0.0,0.0,0.0,0.0,0,0,0,0.0,0,0.0,0.0,0,0,0.0,0,0.0,0.0,0.0,0,0.0,0.0,8.597907774,0,0,0.0,0.0,0,0.0,0.0,0.0,0,0.0,0.0,0.0,0,0,0,0.0,0.0,0,0.0,0.0,0.0,0,0.0,0.0,0.0,0.0,0.0,0.0,7.076234637000001,0.0,0.0,0.0,0.0,0.0,0.0,0.0,0.0,0.0,0.0,0.0,0.0,0.0,0.0,0.0,0.0,0.0,0.0,0.0,0.0,0.0,0.0,0,0.0,0.0,0.0,0.0,0.0,0.0,0.092300008,0,0.0,0.0,0.0,0.0,0.0,66.47800598,0.0,0,0.0,0.0,0.0,0.0,0.0,0,0.0,0.0,0.0,0.0,0.0,0,0.0,0.0,0.0,0.0,0,0.0,0.0,0.0,0,0,0,0.0,0.0,0.0,0.0,0.0,0.0,0.0,0.0,0.0,0.0,0.0,0.0,0.0,0.0,17.65355159,0,0.0,0.0,66.9,26.97,0.24
# 3354,1966,110937,Kisin B.I.,1959,TF4,(As2O3)0.590699793 (K2O)4.34199348 (PbO)33.25607836 (Sb2O3)0.100219965 (SiO2)61.711008400000004 ,0.0,0,0.0,0.0,0.0,0.0,0.0,0.590699793,0.0,0,0,0,0.0,0.0,0,0.0,0.0,0.0,0.0,0.0,0.0,0,0.0,0.0,0.0,0.0,0,0,0.0,0.0,0,0.0,0.0,0.0,0.0,0.0,0.0,0,0.0,0.0,0.0,0.0,0.0,0.0,0,0.0,0.0,0,0.0,0.0,0.0,0.0,0.0,0.0,0,0,0,0.0,0,0.0,0.0,0,0,0.0,0,0.0,0.0,0.0,0,0.0,0.0,4.34199348,0,0,0.0,0.0,0,0.0,0.0,0.0,0,0.0,0.0,0.0,0,0,0,0.0,0.0,0,0.0,0.0,0.0,0,0.0,0.0,0.0,0.0,0.0,0.0,0.0,0.0,0.0,0.0,0.0,0.0,0.0,0.0,0.0,0.0,0.0,0.0,0.0,0.0,0.0,0.0,0.0,0.0,0.0,33.25607836,0.0,0.0,0.0,0,0.0,0.0,0.0,0.0,0.0,0.0,0.100219965,0,0.0,0.0,0.0,0.0,0.0,61.711008400000004,0.0,0,0.0,0.0,0.0,0.0,0.0,0,0.0,0.0,0.0,0.0,0.0,0,0.0,0.0,0.0,0.0,0,0.0,0.0,0.0,0,0,0,0.0,0.0,0.0,0.0,0.0,0.0,0.0,0.0,0.0,0.0,0.0,0.0,0.0,0.0,0.0,0,0.0,0.0,53.9,21.73,0.24
# 3355,2403,32845,Petrenko Yu.M.,1971,nan,(Fe2O3)5.0 (Na2O)20.0 (SiO2)75.0 ,0.0,0,0.0,0.0,0.0,0.0,0.0,0.0,0.0,0,0,0,0.0,0.0,0,0.0,0.0,0.0,0.0,0.0,0.0,0,0.0,0.0,0.0,0.0,0,0,0.0,0.0,0,0.0,0.0,0.0,0.0,0.0,0.0,0,0.0,0.0,0.0,0.0,0.0,0.0,0,0.0,0.0,0,0.0,0.0,5.0,0.0,0.0,0.0,0,0,0,0.0,0,0.0,0.0,0,0,0.0,0,0.0,0.0,0.0,0,0.0,0.0,0.0,0,0,0.0,0.0,0,0.0,0.0,0.0,0,0.0,0.0,0.0,0,0,0,0.0,0.0,0,0.0,0.0,0.0,0,0.0,0.0,0.0,0.0,0.0,0.0,20.0,0.0,0.0,0.0,0.0,0.0,0.0,0.0,0.0,0.0,0.0,0.0,0.0,0.0,0.0,0.0,0.0,0.0,0.0,0.0,0.0,0.0,0.0,0,0.0,0.0,0.0,0.0,0.0,0.0,0.0,0,0.0,0.0,0.0,0.0,0.0,75.0,0.0,0,0.0,0.0,0.0,0.0,0.0,0,0.0,0.0,0.0,0.0,0.0,0,0.0,0.0,0.0,0.0,0,0.0,0.0,0.0,0,0,0,0.0,0.0,0.0,0.0,0.0,0.0,0.0,0.0,0.0,0.0,0.0,0.0,0.0,0.0,0.0,0,0.0,0.0,65.9,26.58,0.24
# 3356,3096,232,Nemilov S.V.,1973,nan,(Li2O)45.0 (SiO2)55.0 ,0.0,0,0.0,0.0,0.0,0.0,0.0,0.0,0.0,0,0,0,0.0,0.0,0,0.0,0.0,0.0,0.0,0.0,0.0,0,0.0,0.0,0.0,0.0,0,0,0.0,0.0,0,0.0,0.0,0.0,0.0,0.0,0.0,0,0.0,0.0,0.0,0.0,0.0,0.0,0,0.0,0.0,0,0.0,0.0,0.0,0.0,0.0,0.0,0,0,0,0.0,0,0.0,0.0,0,0,0.0,0,0.0,0.0,0.0,0,0.0,0.0,0.0,0,0,0.0,0.0,0,0.0,0.0,0.0,0,0.0,0.0,45.0,0,0,0,0.0,0.0,0,0.0,0.0,0.0,0,0.0,0.0,0.0,0.0,0.0,0.0,0.0,0.0,0.0,0.0,0.0,0.0,0.0,0.0,0.0,0.0,0.0,0.0,0.0,0.0,0.0,0.0,0.0,0.0,0.0,0.0,0.0,0.0,0.0,0,0.0,0.0,0.0,0.0,0.0,0.0,0.0,0,0.0,0.0,0.0,0.0,0.0,55.0,0.0,0,0.0,0.0,0.0,0.0,0.0,0,0.0,0.0,0.0,0.0,0.0,0,0.0,0.0,0.0,0.0,0,0.0,0.0,0.0,0,0,0,0.0,0.0,0.0,0.0,0.0,0.0,0.0,0.0,0.0,0.0,0.0,0.0,0.0,0.0,0.0,0,0.0,0.0,nan,nan,0.24
# 3357,3270,18507,Nemilov S.V.,1973,nan,(PbO)36.8 (SiO2)63.2 ,0.0,0,0.0,0.0,0.0,0.0,0.0,0.0,0.0,0,0,0,0.0,0.0,0,0.0,0.0,0.0,0.0,0.0,0.0,0,0.0,0.0,0.0,0.0,0,0,0.0,0.0,0,0.0,0.0,0.0,0.0,0.0,0.0,0,0.0,0.0,0.0,0.0,0.0,0.0,0,0.0,0.0,0,0.0,0.0,0.0,0.0,0.0,0.0,0,0,0,0.0,0,0.0,0.0,0,0,0.0,0,0.0,0.0,0.0,0,0.0,0.0,0.0,0,0,0.0,0.0,0,0.0,0.0,0.0,0,0.0,0.0,0.0,0,0,0,0.0,0.0,0,0.0,0.0,0.0,0,0.0,0.0,0.0,0.0,0.0,0.0,0.0,0.0,0.0,0.0,0.0,0.0,0.0,0.0,0.0,0.0,0.0,0.0,0.0,0.0,0.0,0.0,0.0,0.0,0.0,36.8,0.0,0.0,0.0,0,0.0,0.0,0.0,0.0,0.0,0.0,0.0,0,0.0,0.0,0.0,0.0,0.0,63.2,0.0,0,0.0,0.0,0.0,0.0,0.0,0,0.0,0.0,0.0,0.0,0.0,0,0.0,0.0,0.0,0.0,0,0.0,0.0,0.0,0,0,0,0.0,0.0,0.0,0.0,0.0,0.0,0.0,0.0,0.0,0.0,0.0,0.0,0.0,0.0,0.0,0,0.0,0.0,55.9,22.56,0.24
# 3358,3508,8586,Aleksandrov V.I,1977,nan,(Al2O3)22.30753115 (Er2O3)1.982000991 (SiO2)75.71046786 ,0.0,0,0.0,22.30753115,0.0,0.0,0.0,0.0,0.0,0,0,0,0.0,0.0,0,0.0,0.0,0.0,0.0,0.0,0.0,0,0.0,0.0,0.0,0.0,0,0,0.0,0.0,0,0.0,0.0,0.0,0.0,0.0,0.0,0,0.0,0.0,0.0,0.0,0.0,1.982000991,0,0.0,0.0,0,0.0,0.0,0.0,0.0,0.0,0.0,0,0,0,0.0,0,0.0,0.0,0,0,0.0,0,0.0,0.0,0.0,0,0.0,0.0,0.0,0,0,0.0,0.0,0,0.0,0.0,0.0,0,0.0,0.0,0.0,0,0,0,0.0,0.0,0,0.0,0.0,0.0,0,0.0,0.0,0.0,0.0,0.0,0.0,0.0,0.0,0.0,0.0,0.0,0.0,0.0,0.0,0.0,0.0,0.0,0.0,0.0,0.0,0.0,0.0,0.0,0.0,0.0,0.0,0.0,0.0,0.0,0,0.0,0.0,0.0,0.0,0.0,0.0,0.0,0,0.0,0.0,0.0,0.0,0.0,75.71046786,0.0,0,0.0,0.0,0.0,0.0,0.0,0,0.0,0.0,0.0,0.0,0.0,0,0.0,0.0,0.0,0.0,0,0.0,0.0,0.0,0,0,0,0.0,0.0,0.0,0.0,0.0,0.0,0.0,0.0,0.0,0.0,0.0,0.0,0.0,0.0,0.0,0,0.0,0.0,89.0,35.9,0.24
# 3359,4204,50428,Molot V.A.,1992,nan,(Al2O3)16.3 (Na2O)24.1 (SiO2)59.6 ,0.0,0,0.0,16.3,0.0,0.0,0.0,0.0,0.0,0,0,0,0.0,0.0,0,0.0,0.0,0.0,0.0,0.0,0.0,0,0.0,0.0,0.0,0.0,0,0,0.0,0.0,0,0.0,0.0,0.0,0.0,0.0,0.0,0,0.0,0.0,0.0,0.0,0.0,0.0,0,0.0,0.0,0,0.0,0.0,0.0,0.0,0.0,0.0,0,0,0,0.0,0,0.0,0.0,0,0,0.0,0,0.0,0.0,0.0,0,0.0,0.0,0.0,0,0,0.0,0.0,0,0.0,0.0,0.0,0,0.0,0.0,0.0,0,0,0,0.0,0.0,0,0.0,0.0,0.0,0,0.0,0.0,0.0,0.0,0.0,0.0,24.1,0.0,0.0,0.0,0.0,0.0,0.0,0.0,0.0,0.0,0.0,0.0,0.0,0.0,0.0,0.0,0.0,0.0,0.0,0.0,0.0,0.0,0.0,0,0.0,0.0,0.0,0.0,0.0,0.0,0.0,0,0.0,0.0,0.0,0.0,0.0,59.6,0.0,0,0.0,0.0,0.0,0.0,0.0,0,0.0,0.0,0.0,0.0,0.0,0,0.0,0.0,0.0,0.0,0,0.0,0.0,0.0,0,0,0,0.0,0.0,0.0,0.0,0.0,0.0,0.0,0.0,0.0,0.0,0.0,0.0,0.0,0.0,0.0,0,0.0,0.0,66.4,26.8,0.24
# 3360,5483,6000,Lyubimov M.L.,1957,S3901,(B2O3)15.35801077 (K2O)1.031918052 (Na2O)3.136631157 (PbO)1.741986087 (SiO2)78.73145394 ,0.0,0,0.0,0.0,0.0,0.0,0.0,0.0,0.0,0,0,0,0.0,15.35801077,0,0.0,0.0,0.0,0.0,0.0,0.0,0,0.0,0.0,0.0,0.0,0,0,0.0,0.0,0,0.0,0.0,0.0,0.0,0.0,0.0,0,0.0,0.0,0.0,0.0,0.0,0.0,0,0.0,0.0,0,0.0,0.0,0.0,0.0,0.0,0.0,0,0,0,0.0,0,0.0,0.0,0,0,0.0,0,0.0,0.0,0.0,0,0.0,0.0,1.031918052,0,0,0.0,0.0,0,0.0,0.0,0.0,0,0.0,0.0,0.0,0,0,0,0.0,0.0,0,0.0,0.0,0.0,0,0.0,0.0,0.0,0.0,0.0,0.0,3.136631157,0.0,0.0,0.0,0.0,0.0,0.0,0.0,0.0,0.0,0.0,0.0,0.0,0.0,0.0,0.0,0.0,0.0,0.0,1.741986087,0.0,0.0,0.0,0,0.0,0.0,0.0,0.0,0.0,0.0,0.0,0,0.0,0.0,0.0,0.0,0.0,78.73145394,0.0,0,0.0,0.0,0.0,0.0,0.0,0,0.0,0.0,0.0,0.0,0.0,0,0.0,0.0,0.0,0.0,0,0.0,0.0,0.0,0,0,0,0.0,0.0,0.0,0.0,0.0,0.0,0.0,0.0,0.0,0.0,0.0,0.0,0.0,0.0,0.0,0,0.0,0.0,59.2,23.87,0.24
# 3361,5832,92845,Rao K.J.,1986,nan,(MoO3)40.0 (Na2O)20.0 (P2O5)40.0 ,0.0,0,0.0,0.0,0.0,0.0,0.0,0.0,0.0,0,0,0,0.0,0.0,0,0.0,0.0,0.0,0.0,0.0,0.0,0,0.0,0.0,0.0,0.0,0,0,0.0,0.0,0,0.0,0.0,0.0,0.0,0.0,0.0,0,0.0,0.0,0.0,0.0,0.0,0.0,0,0.0,0.0,0,0.0,0.0,0.0,0.0,0.0,0.0,0,0,0,0.0,0,0.0,0.0,0,0,0.0,0,0.0,0.0,0.0,0,0.0,0.0,0.0,0,0,0.0,0.0,0,0.0,0.0,0.0,0,0.0,0.0,0.0,0,0,0,0.0,0.0,0,0.0,0.0,0.0,0,0.0,0.0,0.0,40.0,0.0,0.0,20.0,0.0,0.0,0.0,0.0,0.0,0.0,0.0,0.0,0.0,0.0,0.0,0.0,0.0,0.0,40.0,0.0,0.0,0.0,0.0,0.0,0.0,0.0,0,0.0,0.0,0.0,0.0,0.0,0.0,0.0,0,0.0,0.0,0.0,0.0,0.0,0.0,0.0,0,0.0,0.0,0.0,0.0,0.0,0,0.0,0.0,0.0,0.0,0.0,0,0.0,0.0,0.0,0.0,0,0.0,0.0,0.0,0,0,0,0.0,0.0,0.0,0.0,0.0,0.0,0.0,0.0,0.0,0.0,0.0,0.0,0.0,0.0,0.0,0,0.0,0.0,45.7,18.4,0.24
# 3362,5836,92872,El0Mallawany R.,1988,nan,(La2O3)3.0 (TeO2)77.0 (WO3)20.0 ,0.0,0,0.0,0.0,0.0,0.0,0.0,0.0,0.0,0,0,0,0.0,0.0,0,0.0,0.0,0.0,0.0,0.0,0.0,0,0.0,0.0,0.0,0.0,0,0,0.0,0.0,0,0.0,0.0,0.0,0.0,0.0,0.0,0,0.0,0.0,0.0,0.0,0.0,0.0,0,0.0,0.0,0,0.0,0.0,0.0,0.0,0.0,0.0,0,0,0,0.0,0,0.0,0.0,0,0,0.0,0,0.0,0.0,0.0,0,0.0,0.0,0.0,0,0,0.0,0.0,0,0.0,0.0,3.0,0,0.0,0.0,0.0,0,0,0,0.0,0.0,0,0.0,0.0,0.0,0,0.0,0.0,0.0,0.0,0.0,0.0,0.0,0.0,0.0,0.0,0.0,0.0,0.0,0.0,0.0,0.0,0.0,0.0,0.0,0.0,0.0,0.0,0.0,0.0,0.0,0.0,0.0,0.0,0.0,0,0.0,0.0,0.0,0.0,0.0,0.0,0.0,0,0.0,0.0,0.0,0.0,0.0,0.0,0.0,0,0.0,0.0,0.0,0.0,0.0,0,0.0,0.0,0.0,0.0,0.0,0,0.0,77.0,0.0,0.0,0,0.0,0.0,0.0,0,0,0,0.0,0.0,0.0,0.0,0.0,0.0,20.0,0.0,0.0,0.0,0.0,0.0,0.0,0.0,0.0,0,0.0,0.0,58.8,23.7,0.24
# 3363,5838,92884,Damodaran K.V.,1989,nan,(P2O5)40.0 (PbO)20.0 (WO3)40.0 ,0.0,0,0.0,0.0,0.0,0.0,0.0,0.0,0.0,0,0,0,0.0,0.0,0,0.0,0.0,0.0,0.0,0.0,0.0,0,0.0,0.0,0.0,0.0,0,0,0.0,0.0,0,0.0,0.0,0.0,0.0,0.0,0.0,0,0.0,0.0,0.0,0.0,0.0,0.0,0,0.0,0.0,0,0.0,0.0,0.0,0.0,0.0,0.0,0,0,0,0.0,0,0.0,0.0,0,0,0.0,0,0.0,0.0,0.0,0,0.0,0.0,0.0,0,0,0.0,0.0,0,0.0,0.0,0.0,0,0.0,0.0,0.0,0,0,0,0.0,0.0,0,0.0,0.0,0.0,0,0.0,0.0,0.0,0.0,0.0,0.0,0.0,0.0,0.0,0.0,0.0,0.0,0.0,0.0,0.0,0.0,0.0,0.0,0.0,0.0,0.0,40.0,0.0,0.0,0.0,20.0,0.0,0.0,0.0,0,0.0,0.0,0.0,0.0,0.0,0.0,0.0,0,0.0,0.0,0.0,0.0,0.0,0.0,0.0,0,0.0,0.0,0.0,0.0,0.0,0,0.0,0.0,0.0,0.0,0.0,0,0.0,0.0,0.0,0.0,0,0.0,0.0,0.0,0,0,0,0.0,0.0,0.0,0.0,0.0,0.0,40.0,0.0,0.0,0.0,0.0,0.0,0.0,0.0,0.0,0,0.0,0.0,52.7,21.2,0.24
# 3364,5838,92885,Damodaran K.V.,1989,nan,(P2O5)40.0 (PbO)30.0 (WO3)30.0 ,0.0,0,0.0,0.0,0.0,0.0,0.0,0.0,0.0,0,0,0,0.0,0.0,0,0.0,0.0,0.0,0.0,0.0,0.0,0,0.0,0.0,0.0,0.0,0,0,0.0,0.0,0,0.0,0.0,0.0,0.0,0.0,0.0,0,0.0,0.0,0.0,0.0,0.0,0.0,0,0.0,0.0,0,0.0,0.0,0.0,0.0,0.0,0.0,0,0,0,0.0,0,0.0,0.0,0,0,0.0,0,0.0,0.0,0.0,0,0.0,0.0,0.0,0,0,0.0,0.0,0,0.0,0.0,0.0,0,0.0,0.0,0.0,0,0,0,0.0,0.0,0,0.0,0.0,0.0,0,0.0,0.0,0.0,0.0,0.0,0.0,0.0,0.0,0.0,0.0,0.0,0.0,0.0,0.0,0.0,0.0,0.0,0.0,0.0,0.0,0.0,40.0,0.0,0.0,0.0,30.0,0.0,0.0,0.0,0,0.0,0.0,0.0,0.0,0.0,0.0,0.0,0,0.0,0.0,0.0,0.0,0.0,0.0,0.0,0,0.0,0.0,0.0,0.0,0.0,0,0.0,0.0,0.0,0.0,0.0,0,0.0,0.0,0.0,0.0,0,0.0,0.0,0.0,0,0,0,0.0,0.0,0.0,0.0,0.0,0.0,30.0,0.0,0.0,0.0,0.0,0.0,0.0,0.0,0.0,0,0.0,0.0,47.5,21.2,0.24
# 3365,6099,17448,Nemilov S.V.,1976,nan,(B2O3)35.0 (GeO2)42.5 (La2O3)22.5 ,0.0,0,0.0,0.0,0.0,0.0,0.0,0.0,0.0,0,0,0,0.0,35.0,0,0.0,0.0,0.0,0.0,0.0,0.0,0,0.0,0.0,0.0,0.0,0,0,0.0,0.0,0,0.0,0.0,0.0,0.0,0.0,0.0,0,0.0,0.0,0.0,0.0,0.0,0.0,0,0.0,0.0,0,0.0,0.0,0.0,0.0,0.0,0.0,0,0,0,0.0,0,0.0,42.5,0,0,0.0,0,0.0,0.0,0.0,0,0.0,0.0,0.0,0,0,0.0,0.0,0,0.0,0.0,22.5,0,0.0,0.0,0.0,0,0,0,0.0,0.0,0,0.0,0.0,0.0,0,0.0,0.0,0.0,0.0,0.0,0.0,0.0,0.0,0.0,0.0,0.0,0.0,0.0,0.0,0.0,0.0,0.0,0.0,0.0,0.0,0.0,0.0,0.0,0.0,0.0,0.0,0.0,0.0,0.0,0,0.0,0.0,0.0,0.0,0.0,0.0,0.0,0,0.0,0.0,0.0,0.0,0.0,0.0,0.0,0,0.0,0.0,0.0,0.0,0.0,0,0.0,0.0,0.0,0.0,0.0,0,0.0,0.0,0.0,0.0,0,0.0,0.0,0.0,0,0,0,0.0,0.0,0.0,0.0,0.0,0.0,0.0,0.0,0.0,0.0,0.0,0.0,0.0,0.0,0.0,0,0.0,0.0,91.5,36.9,0.24
# 3366,6142,90036,Livshits V.Ya.,1986,nan,(Al2O3)20.0 (GeO2)60.0 (Na2O)20.0 ,0.0,0,0.0,20.0,0.0,0.0,0.0,0.0,0.0,0,0,0,0.0,0.0,0,0.0,0.0,0.0,0.0,0.0,0.0,0,0.0,0.0,0.0,0.0,0,0,0.0,0.0,0,0.0,0.0,0.0,0.0,0.0,0.0,0,0.0,0.0,0.0,0.0,0.0,0.0,0,0.0,0.0,0,0.0,0.0,0.0,0.0,0.0,0.0,0,0,0,0.0,0,0.0,60.0,0,0,0.0,0,0.0,0.0,0.0,0,0.0,0.0,0.0,0,0,0.0,0.0,0,0.0,0.0,0.0,0,0.0,0.0,0.0,0,0,0,0.0,0.0,0,0.0,0.0,0.0,0,0.0,0.0,0.0,0.0,0.0,0.0,20.0,0.0,0.0,0.0,0.0,0.0,0.0,0.0,0.0,0.0,0.0,0.0,0.0,0.0,0.0,0.0,0.0,0.0,0.0,0.0,0.0,0.0,0.0,0,0.0,0.0,0.0,0.0,0.0,0.0,0.0,0,0.0,0.0,0.0,0.0,0.0,0.0,0.0,0,0.0,0.0,0.0,0.0,0.0,0,0.0,0.0,0.0,0.0,0.0,0,0.0,0.0,0.0,0.0,0,0.0,0.0,0.0,0,0,0,0.0,0.0,0.0,0.0,0.0,0.0,0.0,0.0,0.0,0.0,0.0,0.0,0.0,0.0,0.0,0,0.0,0.0,60.9,24.5,0.24
