Repository: jacobergzhou/Poisson-Ratio

File: Poisson_data_cleaned_06212019.csv (part 54 of 58)
,Code,Glass #,Author,Year,Trademark,Ag2O,AgI,Al,Al2O3,AlF3,AlN,As,As2O3,As2O5,As2S3,As2Se3,AsSe,B,B2O3,BaCl2,BaF2,BaO,BeF2,BeO,Bi2O3,BiCl3,Br,Ca,CaF2,CaO,Cd,CdCl2,CdF2,CdO,Ce2O3,CeF3,CeO2,Cl,Co3O4,CoO,Cr2O3,Cs2O,CsCl,CsF,Cu2O,CuO,Dy2O3,Er,Er2O3,ErF3,Eu,Eu2O3,EuF3,F,Fe,Fe2O3,FeO,Ga,Ga2O3,Ga2S3,Ga2Se3,GaF3,Gd2O3,GdF3,Ge,GeO2,GeS2,GeSe2,H2O,HfF4,HfO2,Hg,Ho2O3,I,InF3,K,K2O,K2S,K2SO4,KBr,KCl,KF,KHF2,La,La2O3,La2S3,LaF3,Li,Li2O,Li2S,Li2SO4,LiBr,LiCl,LiF,LiI,MgF2,MgO,Mn2O3,MnF2,MnO,MnO2,MoO2,MoO3,N,Na,Na2O,Na2S,Na2SO4,NaCl,NaF,NaPO3,Nb2O5,Nd,Nd2O3,NdF3,NH4NO3,NiO,O,OH,P,P2O5,Pb,PbCl2,PbF2,PbO,PdO,Pr2O3,Pr6O11,PrF3,Rb2O,RbF,Rh2O3,RuO2,S,Sb,Sb2O3,Sb2S3,Sc2O3,Se,Si,Si3N4,SiC,SiO2,Sm2O3,Sn,SnO,SnO2,SO2,SO3,Sr,SrCl2,SrF2,SrO,Ta2O3,Ta2O5,Tb2O3,TbF3,Te,TeO2,Th,ThF4,ThO2,TiO2,Tl,Tl2O,Tl2Se,TlSe,Tm2O3,U,U3O8,UO2,V,V2O5,VO6,WO3,Y,Y2O3,Yb2O3,YbF3,YF3,ZnCl2,ZnF2,ZnO,ZnSO4,ZrF4,ZrO2,Young's modulus E (GPa),Shear modulus G (GPa),Poisson's ratio v
# 4896,3849,12360,Tille U.,1978,,0,0,0,0,0,0,0,0,0,0,0,0,0,0,0,0,0,0,0,0,0,0,0,0,10,0,0,0,0,0,0,0,0,0,0,0,0,0,0,0,0,0,0,0,0,0,0,0,0,0,0,0,0,0,0,0,0,0,0,0,0,0,0,0,0,0,0,0,0,0,0,0,0,0,0,0,0,0,0,0,0,0,0,0,0,0,0,0,0,0,0,0,0,0,0,0,0,0,0,0,10,0,0,0,0,0,0,0,0,0,0,0,0,0,0,0,0,0,0,0,0,0,0,0,0,0,0,0,0,0,0,0,0,0,0,0,0,80,0,0,0,0,0,0,0,0,0,0,0,0,0,0,0,0,0,0,0,0,0,0,0,0,0,0,0,0,0,0,0,0,0,0,0,0,0,0,0,0,0,0,0,71.7,29.8,0.202
# 4897,5483,6001,Lyubimov M.L.,1957,S4701,0,0,0,1.549109892,0,0,0,0,0,0,0,0,0,15.60884891,0,0,0,0,0,0,0,0,0,0,0,0,0,0,0,0,0,0,0,0,0,0,0,0,0,0,0,0,0,0,0,0,0,0,0,0,0,0,0,0,0,0,0,0,0,0,0,0,0,0,0,0,0,0,0,0,0,0,0,0,0,0,0,0,0,0,0,0,0,0,0,0,0,0,0,0,0,0,0,0,0,0,0,0,0,0,6.931742515,0,0,0,0,0,0,0,0,0,0,0,0,0,0,0,0,0,0,0,0,0,0,0,0,0,0,0,0,0,0,0,0,0,0,0,0,72.02897496,0,0,0,0,0,0,0,0,0,0,0,0,0,0,0,0,0,0,0,0,0,0,0,0,0,0,0,0,0,0,0,0,0,0,0,0,0,0,0,3.881323728,0,0,0,61.8,25.7,0.202
# 4898,6549,37696,Field M.B.,1971,0,0,0,0,12.26711951,0,0,0,0,0,0,0,0,0,0,0,0,0,0,0,0,0,0,0,0,0,0,0,0,0,0,0,0,0,0,0,0,0,0,0,0,0,0,0,0,0,0,0,0,0,0,0,0,0,0,0,0,0,0,0,0,0,0,0,0,0,0,0,0,0,0,0,0,0,0,0,0,0,0,0,0,0,0,0,11.52711954,0,0,0,0,0,0,0,0,0,0,0,0,0,0,0,0,0,0,0,0,0,0,0,0,0,0,0,0,0,0,0,0,0,0,0,0,0,0,0,0,0,0,0,0,0,0,0,0,0,0,0,0,0,73.86873705,0,0,0,0,0,0,0,0,0,0,0,0,0,0,0,0,0,0,0,1.164011953,0,0,0,0,0,0,0,0,0,0,0,0,0,0,0,0,0,0,0,0,0,0,1.173011953,79.9,33.24,0.202
# 4899,25692,352701,Le Houerou V.,2003,,0,0,0,0,0,0,0,0,0,0,0,0,0,0,0,0,0,0,0,0,0,0,0,0,11.5,0,0,0,0,0,0,0,0,0,0,0,0,0,0,0,0,0,0,0,0,0,0,0,0,0,0,0,0,0,0,0,0,0,0,0,0,0,0,0,0,0,0,0,0,0,0,0,0,0,0,0,0,0,0,0,0,0,0,0,0,0,0,0,0,0,0,0,0,0,0,0,0,0,0,0,17.5,0,0,0,0,0,0,0,0,0,0,0,0,0,0,0,0,0,0,0,0,0,0,0,0,0,0,0,0,0,0,0,0,0,0,0,0,71,0,0,0,0,0,0,0,0,0,0,0,0,0,0,0,0,0,0,0,0,0,0,0,0,0,0,0,0,0,0,0,0,0,0,0,0,0,0,0,0,0,0,0,70.2,29.2,0.202
# 4900,27734,359606,Deriano S.,2004,,0,0,0,0,0,0,0,0,0,0,0,0,0,0,0,0,0,0,0,0,0,0,0,0,11.5,0,0,0,0,0,0,0,0,0,0,0,0,0,0,0,0,0,0,0,0,0,0,0,0,0,0,0,0,0,0,0,0,0,0,0,0,0,0,0,0,0,0,0,0,0,0,0,0,0,0,0,0,0,0,0,0,0,0,0,0,0,0,0,0,0,0,0,0,0,0,0,0,0,0,0,17.5,0,0,0,0,0,0,0,0,0,0,0,0,0,0,0,0,0,0,0,0,0,0,0,0,0,0,0,0,0,0,0,0,0,0,0,0,71,0,0,0,0,0,0,0,0,0,0,0,0,0,0,0,0,0,0,0,0,0,0,0,0,0,0,0,0,0,0,0,0,0,0,0,0,0,0,0,0,0,0,0,70.2,29.2,0.202
# 4901,27734,359612,Deriano S.,2004,,0,0,0,0,0,0,0,0,0,0,0,0,0,0,0,0,0,0,0,0,0,0,0,0,0,0,0,0,0,0,0,0,0,0,0,0,0,0,0,0,0,0,0,0,0,0,0,0,0,0,0,0,0,0,0,0,0,0,0,0,0,0,0,0,0,0,0,0,0,0,0,0,0,0,0,0,0,0,0,0,0,0,0,0,0,0,0,0,0,0,0,14,0,0,0,0,0,0,0,0,14,0,0,0,0,0,0,0,0,0,0,0,0,0,0,0,0,0,0,0,0,0,0,0,0,0,0,0,0,0,0,0,0,0,0,0,0,72,0,0,0,0,0,0,0,0,0,0,0,0,0,0,0,0,0,0,0,0,0,0,0,0,0,0,0,0,0,0,0,0,0,0,0,0,0,0,0,0,0,0,0,70.2,29.2,0.202
# 4902,30224,390311,Halimah M.K.,2005,,0,0,0,0,0,0,0,0,0,0,0,0,0,25,0,0,0,0,0,0,0,0,0,0,0,0,0,0,0,0,0,0,0,0,0,0,0,0,0,0,0,0,0,0,0,0,0,0,0,0,0,0,0,0,0,0,0,0,0,0,0,0,0,0,0,0,0,0,0,0,0,0,0,0,0,0,0,0,0,0,0,0,0,0,0,0,0,0,0,0,0,0,0,0,0,0,0,0,0,0,0,0,0,0,0,0,0,0,0,0,0,0,0,0,0,0,0,0,0,0,0,0,0,0,0,0,0,0,0,0,0,0,0,0,0,0,0,0,0,0,0,0,0,0,0,0,0,0,0,0,0,0,0,75,0,0,0,0,0,0,0,0,0,0,0,0,0,0,0,0,0,0,0,0,0,0,0,0,0,0,0,60,24.98,0.202
# 4903,32592,389346,Marzouk S.Y.,2007,,0,0,0,0,0,0,0,0,0,0,0,0,0,72.32328554,0,0,0,0,0,0,0,0,0,0,0,0,0,0,0,0,0,0,0,0,0,0,0,0,0,0,0.084399983,0,0,0,0,0,0,0,0,0,0,0,0,0,0,0,0,0,0,0,0,0,0,0,0,0,0,0,0,0,0,0,0,0,0,0,0,0,0,0,0,0,0,0,0,0,0,0,0,0,0,0,0,0,0,0,0,0,0,0,10.83198783,0,0,0,0,0,0,0,0,0,0,0,0,0,0,0,0,0,0,0,0,0,0,0,0,0,0,0,0,0,0,0,0,0,0,0,0,16.76032665,0,0,0,0,0,0,0,0,0,0,0,0,0,0,0,0,0,0,0,0,0,0,0,0,0,0,0,0,0,0,0,0,0,0,0,0,0,0,0,0,0,0,0,72.3,31.1,0.202
# 4904,34805,419435,Rosmawati S.,2008,,0,0,0,0,0,0,0,0,0,0,0,0,0,0,0,0,0,0,0,0,0,0,0,0,0,0,0,0,0,0,0,0,0,0,0,0,0,0,0,0,0,0,0,0,0,0,0,0,0,0,0,0,0,0,0,0,0,0,0,0,0,0,0,0,0,0,0,0,0,0,0,0,0,0,0,0,0,0,0,0,0,0,0,0,0,0,0,0,0,0,0,0,0,0,0,0,0,0,0,0,0,0,0,0,0,0,0,0,0,0,0,0,0,0,0,0,0,0,0,0,0,0,0,0,0,0,0,0,0,0,0,0,0,0,0,0,0,0,0,0,0,0,0,0,0,0,0,0,0,0,0,0,0,90,0,0,0,0,0,0,0,0,0,0,0,0,0,0,0,0,0,0,0,0,0,0,0,10,0,0,0,52.5,21.01,0.202
# 4905,35366,425189,Gaafar M.S.,2009,,0,0,0,0,0,0,0,0,0,0,0,0,0,66.62,0,0,0,0,0,0,0,0,0,0,0,0,0,0,0,0,0,0,0,0,0,0,0,0,0,0,0,0,0,0,0,0,0,0,0,0,0,0,0,0,0,0,0,0,0,0,0,0,0,0,0,0,0,0,0,0,0,0,0,0,0,0,0,0,0,0,0,0,0,33.38,0,0,0,0,0,0,0,0,0,0,0,0,0,0,0,0,0,0,0,0,0,0,0,0,0,0,0,0,0,0,0,0,0,0,0,0,0,0,0,0,0,0,0,0,0,0,0,0,0,0,0,0,0,0,0,0,0,0,0,0,0,0,0,0,0,0,0,0,0,0,0,0,0,0,0,0,0,0,0,0,0,0,0,0,0,0,0,0,0,0,0,0,0,0,0,0,0,73.5,30.6,0.202
# 4906,40963,469839,Ota R.,1973,,0,0,0,0,0,0,0,0,0,75,25,0,0,0,0,0,0,0,0,0,0,0,0,0,0,0,0,0,0,0,0,0,0,0,0,0,0,0,0,0,0,0,0,0,0,0,0,0,0,0,0,0,0,0,0,0,0,0,0,0,0,0,0,0,0,0,0,0,0,0,0,0,0,0,0,0,0,0,0,0,0,0,0,0,0,0,0,0,0,0,0,0,0,0,0,0,0,0,0,0,0,0,0,0,0,0,0,0,0,0,0,0,0,0,0,0,0,0,0,0,0,0,0,0,0,0,0,0,0,0,0,0,0,0,0,0,0,0,0,0,0,0,0,0,0,0,0,0,0,0,0,0,0,0,0,0,0,0,0,0,0,0,0,0,0,0,0,0,0,0,0,0,0,0,0,0,0,0,0,0,0,14.2,5.92,0.202
# 4907,41245,480747,Bootjomchai Ch.,2014,,0,0,0,0,0,0,0,0,0,0,0,0,0,29.7029703,0,0,0,0,0,0,0,0,0,0,0,0,0,0,0,0,0,0,0,0,0,0,0,0,0,0,0,0,0,0,0,0,0,0,0,0,0,0,0,0,0,0,0,0,0,0,0,0,0,0,0,0,0,0,0,0,0,0,0,0,0,0,0,0,0,0,0,0,0,0,0,0,0,0,0,0,0,0,0,0,0,0,0,0,0,0,0,0,0,0,0,0,0,0,0,0,0,0,0,0,0,0,0,0,0,0,0,0,0,0,0,0,0,0,0,0,0,0,0,0,0,0,0,69.30693069,0,0,0,0,0,0,0,0,0,0,0,0,0,0,0,0,0,0,0,0.99009901,0,0,0,0,0,0,0,0,0,0,0,0,0,0,0,0,0,0,0,0,0,0,0,80.2,33.36,0.202
# 4908,39407,465143,Zheng Qiuju,2012,,0,0,0,2.0003998,0,0,0,0,0,0,0,0,0,4.70093953,0,0,0,0,0,0,0,0,0,0,0,0,0,0,0,0,0,0,0,0,0,0,0,0,0,0,0,0,0,0,0,0,0,0,0,0,0.080019992,0,0,0,0,0,0,0,0,0,0,0,0,0,0,0,0,0,0,0,0,0,0,0,0,0,0,0,0,0,0,0,0,0,0,0,0,0,0,0,0,0,0,0,0,0,0,0,0,0,14.40287856,0,0,0,0,0,0,0,0,0,0,0,0,0,0,0,0,0,0,0,0,0,0,0,0,0,0,0,0,0,0,0,0,0,0,0,0,78.81576212,0,0,0,0,0,0,0,0,0,0,0,0,0,0,0,0,0,0,0,0,0,0,0,0,0,0,0,0,0,0,0,0,0,0,0,0,0,0,0,0,0,0,0,72.6,30.2,0.2019867
# 4909,1763,110643,State Optical I,1975,K18,0,0,0,0,0,0,0,0.124599955,0,0,0,0,0,7.663010257,0,0,0.516930615,0,0,0,0,0,0,0,0,0,0,0,0,0,0,0,0,0,0,0,0,0,0,0,0,0,0,0,0,0,0,0,0,0,0,0,0,0,0,0,0,0,0,0,0,0,0,0,0,0,0,0,0,0,0,6.554649653,0,0,0,0,0,0,0,0,0,0,0,0,0,0,0,0,0,0,0,0,0,0,0,0,0,0,0,0,5.545079015,0,0,0,0,0,0,0,0,0,0,0,0,0,0,0,0,0,0,1.548732446,0,0,0,0,0,0,0,0,0,0,0,0,0,0,0,0,0,76.78675251,0,0,0,0,0,0,0,0,0,0,0,0,0,0,0,0,0,0,0,0,0,0,0,0,0,0,0,0,0,0,0,0,0,0,0,0,0,0,0,1.260245549,0,0,0,75.9,31.58,0.20171
# 4910,30154,376442,Yoko T.,1989,,0,0,0,0,0,0,0,0,0,0,0,0,0,0,0,0,0,0,0,0,0,0,0,0,0,0,0,0,0,0,0,0,0,0,0,0,0,0,0,0,0,0,0,0,0,0,0,0,0,0,0,0,0,0,0,0,0,0,0,0,0,0,0,0,0,0,0,0,0,0,0,0,0,0,0,0,0,0,0,0,0,0,0,0,0,0,0,0,0,0,0,0,0,0,0,0,0,0,0,0,0,0,0,0,0,0,0,0,0,0,0,0,0,0,0,0,0,0,0,0,0,0,0,0,0,0,0,0,0,0,0,0,0,0,0,0,0,0,0,0,0,0,0,0,0,0,0,0,0,0,0,0,0,100,0,0,0,0,0,0,0,0,0,0,0,0,0,0,0,0,0,0,0,0,0,0,0,0,0,0,0,50.7,21.1,0.2014218
# 4911,6619,38517,Gan Fuxi,1959,,0,0,0,12,0,0,0,0,0,0,0,0,0,0,0,0,0,0,0,0,0,0,0,0,0,0,0,0,0,0,0,0,0,0,0,0,0,0,0,0,0,0,0,0,0,0,0,0,0,0,0,0,0,0,0,0,0,0,0,0,0,0,0,0,0,0,0,0,0,0,0,0,0,0,0,0,0,0,0,0,0,0,0,32,0,0,0,0,0,0,0,0,0,0,0,0,0,0,0,0,0,0,0,0,0,0,0,0,0,0,0,0,0,0,0,0,0,0,0,0,0,0,0,0,0,0,0,0,0,0,0,0,0,0,0,0,0,56,0,0,0,0,0,0,0,0,0,0,0,0,0,0,0,0,0,0,0,0,0,0,0,0,0,0,0,0,0,0,0,0,0,0,0,0,0,0,0,0,0,0,0,80.6,33.55,0.2011923
# 4912,572,24639,Spinner S.,1954,F620/362,0,0,0,0,0,0,0,0.235599875,0,0,0,0,0,0,0,0,0,0,0,0,0,0,0,0,0,0,0,0,0,0,0,0,0,0,0,0,0,0,0,0,0,0,0,0,0,0,0,0,0,0,0,0,0,0,0,0,0,0,0,0,0,0,0,0,0,0,0,0,0,0,0,5.640123011,0,0,0,0,0,0,0,0,0,0,0,0,0,0,0,0,0,0,0,0,0,0,0,0,0,0,0,0,4.511524609,0,0,0,0,0,0,0,0,0,0,0,0,0,0,0,0,0,0,18.8752,0,0,0,0,0,0,0,0,0,0,0,0,0,0,0,0,0,70.73755251,0,0,0,0,0,0,0,0,0,0,0,0,0,0,0,0,0,0,0,0,0,0,0,0,0,0,0,0,0,0,0,0,0,0,0,0,0,0,0,0,0,0,0,54.1,22.33,0.201
# 4913,572,155580,Spinner S.,1954,BSC517/645,0,0,0,0.126203915,0,0,0,0.16260002,0,0,0,0,0,10.16566123,0,0,1.258874152,0,0,0,0,0,0,0,0,0,0,0,0,0,0,0,0,0,0,0,0,0,0,0,0,0,0,0,0,0,0,0,0,0,0,0,0,0,0,0,0,0,0,0,0,0,0,0,0,0,0,0,0,0,0,4.849577587,0,0,0,0,0,0,0,0,0,0,0,0,0,0,0,0,0,0,0,0,0,0,0,0,0,0,0,0,9.550404156,0,0,0,0,0,0,0,0,0,0,0,0,0,0,0,0,0,0,0,0,0,0,0,0,0,0,0,0,0,0,0,0,0,0,0,0,73.88667894,0,0,0,0,0,0,0,0,0,0,0,0,0,0,0,0,0,0,0,0,0,0,0,0,0,0,0,0,0,0,0,0,0,0,0,0,0,0,0,0,0,0,0,80.1,33.41,0.201
# 4914,3849,12362,Tille U.,1978,,0,0,0,0,0,0,0,0,0,0,0,0,0,0,0,0,0,0,0,0,0,0,0,0,13.5,0,0,0,0,0,0,0,0,0,0,0,0,0,0,0,0,0,0,0,0,0,0,0,0,0,0,0,0,0,0,0,0,0,0,0,0,0,0,0,0,0,0,0,0,0,0,0,0,0,0,0,0,0,0,0,0,0,0,0,0,0,0,0,0,0,0,0,0,0,0,0,0,0,0,0,10,0,0,0,0,0,0,0,0,0,0,0,0,0,0,0,0,0,0,0,0,0,0,0,0,0,0,0,0,0,0,0,0,0,0,0,0,76.5,0,0,0,0,0,0,0,0,0,0,0,0,0,0,0,0,0,0,0,0,0,0,0,0,0,0,0,0,0,0,0,0,0,0,0,0,0,0,0,0,0,0,0,73.9,30.6,0.201
# 4915,27975,189690,Lagakos N.,1980,,0,0,0,0,0,0,0,0,0,0,0,0,0,0,0,0,0,0,0,0,0,0,0,0,0,0,0,0,0,0,0,0,0,0,0,0,0,0,0,0,0,0,0,0,0,0,0,0,0,0,0,0,0,0,0,0,0,0,0,0,0,0,0,0,0,0,0,0,0,0,0,10.83355,0,0,0,0,0,0,0,0,0,0,0,0,0,0,0,0,0,0,0,0,0,0,0,0,0,0,0,0,0,0,0,0,0,0,0,0,0,0,0,0,0,0,0,0,0,0,0,0,0,0,0,0,0,0,0,0,0,0,0,0,0,0,0,0,0,89.16645,0,0,0,0,0,0,0,0,0,0,0,0,0,0,0,0,0,0,0,0,0,0,0,0,0,0,0,0,0,0,0,0,0,0,0,0,0,0,0,0,0,0,0,54,22.48,0.201
# 4916,41245,480754,Bootjomchai Ch.,2014,,0,0,0,0,0,0,0,0,0,0,0,0,0,29.12620971,0,0,2.912620971,0,0,0,0,0,0,0,0,0,0,0,0,0,0,0,0,0,0,0,0,0,0,0,0,0,0,0,0,0,0,0,0,0,0,0,0,0,0,0,0,0,0,0,0,0,0,0,0,0,0,0,0,0,0,0,0,0,0,0,0,0,0,0,0,0,0,0,0,0,0,0,0,0,0,0,0,0,0,0,0,0,0,0,0,0,0,0,0,0,0,0,0,0,0,0,0,0,0,0,0,0,0,0,0,0,0,0,0,0,0,0,0,0,0,0,0,0,0,0,0,67.96116932,0,0,0,0,0,0,0,0,0,0,0,0,0,0,0,0,0,0,0,0,0,0,0,0,0,0,0,0,0,0,0,0,0,0,0,0,0,0,0,0,0,0,0,81.6,33.97,0.201
# 4917,6619,38471,Gan Fuxi,1959,,0,0,0,4,0,0,0,0,0,0,0,0,0,16,0,0,0,0,0,0,0,0,0,0,0,0,0,0,0,0,0,0,0,0,0,0,0,0,0,0,0,0,0,0,0,0,0,0,0,0,0,0,0,0,0,0,0,0,0,0,0,0,0,0,0,0,0,0,0,0,0,0,0,0,0,0,0,0,0,0,0,0,0,0,0,0,0,0,0,0,0,0,0,0,0,0,0,0,0,0,16,0,0,0,0,0,0,0,0,0,0,0,0,0,0,0,0,0,0,0,0,0,0,0,0,0,0,0,0,0,0,0,0,0,0,0,0,64,0,0,0,0,0,0,0,0,0,0,0,0,0,0,0,0,0,0,0,0,0,0,0,0,0,0,0,0,0,0,0,0,0,0,0,0,0,0,0,0,0,0,0,73.5,30.6,0.2009804
# 4919,4562,14683,Osaka A.,1986,,0,0,0,0,0,0,0,0,0,0,0,0,0,0,0,0,0,0,0,0,0,0,0,0,0,0,0,0,0,0,0,0,0,0,0,0,0,0,0,0,0,0,0,0,0,0,0,0,0,0,0,0,0,0,0,0,0,0,0,0,47.62,0,0,0,0,0,0,0,0,0,0,4.76,0,0,0,0,0,0,0,0,0,0,0,0,0,0,0,0,0,0,0,0,0,0,0,0,0,0,0,0,0,0,0,0,0,0,0,0,0,0,0,0,0,0,0,0,0,0,0,0,0,0,0,0,0,0,0,0,0,0,0,0,0,0,0,0,0,47.62,0,0,0,0,0,0,0,0,0,0,0,0,0,0,0,0,0,0,0,0,0,0,0,0,0,0,0,0,0,0,0,0,0,0,0,0,0,0,0,0,0,0,0,60.5,25.19,0.2008733
# 4920,6619,38467,Gan Fuxi,1959,,0,0,0,4,0,0,0,0,0,0,0,0,0,8,0,0,0,0,0,0,0,0,0,0,0,0,0,0,0,0,0,0,0,0,0,0,0,0,0,0,0,0,0,0,0,0,0,0,0,0,0,0,0,0,0,0,0,0,0,0,0,0,0,0,0,0,0,0,0,0,0,0,0,0,0,0,0,0,0,0,0,0,0,0,0,0,0,0,0,0,0,0,0,0,0,0,0,0,0,0,16,0,0,0,0,0,0,0,0,0,0,0,0,0,0,0,0,0,0,0,0,0,0,0,0,0,0,0,0,0,0,0,0,0,0,0,0,72,0,0,0,0,0,0,0,0,0,0,0,0,0,0,0,0,0,0,0,0,0,0,0,0,0,0,0,0,0,0,0,0,0,0,0,0,0,0,0,0,0,0,0,73,30.41,0.2002631
# 4921,290,21024,Karapetyan G.O.,1979,,0,0,0,8,0,0,0,0,0,0,0,0,0,0,0,0,0,0,0,0,0,0,0,0,0,0,0,0,0,0,0,0,0,0,0,0,0,0,0,0,0,0,0,0,0,0,0,0,0,0,0,0,0,0,0,0,0,0,0,0,0,0,0,0,0,0,0,0,0,0,0,0,0,0,0,0,0,0,0,0,0,0,0,15,0,0,0,0,0,0,0,0,0,0,0,0,0,0,0,0,0,0,0,0,0,0,0,0,0,0,0,0,0,0,0,0,0,0,0,0,0,0,0,0,0,0,0,0,0,0,0,0,0,0,0,0,0,77,0,0,0,0,0,0,0,0,0,0,0,0,0,0,0,0,0,0,0,0,0,0,0,0,0,0,0,0,0,0,0,0,0,0,0,0,0,0,0,0,0,0,0,80.1,33.4,0.2
# 4922,414,22217,Gan Fuxi,1959,,0,0,0,10,0,0,0,0,0,0,0,0,0,10,0,0,0,0,18,0,0,0,0,0,0,0,0,0,0,0,0,0,0,0,0,0,0,0,0,0,0,0,0,0,0,0,0,0,0,0,0,0,0,0,0,0,0,0,0,0,0,0,0,0,0,0,0,0,0,0,0,0,0,0,0,0,0,0,0,0,0,0,0,0,0,0,0,0,0,0,0,0,0,0,0,0,0,0,0,0,12,0,0,0,0,0,0,0,0,0,0,0,0,0,0,0,0,0,0,0,0,0,0,0,0,0,0,0,0,0,0,0,0,0,0,0,0,50,0,0,0,0,0,0,0,0,0,0,0,0,0,0,0,0,0,0,0,0,0,0,0,0,0,0,0,0,0,0,0,0,0,0,0,0,0,0,0,0,0,0,0,73.9,30.7,0.2
# 4923,572,24641,Spinner S.,1954,F666/324,0,0,0,0,0,0,0,0.157499928,0,0,0,0,0,0,0,0,0,0,0,0,0,0,0,0,0,0,0,0,0,0,0,0,0,0,0,0,0,0,0,0,0,0,0,0,0,0,0,0,0,0,0,0,0,0,0,0,0,0,0,0,0,0,0,0,0,0,0,0,0,0,0,6.614272957,0,0,0,0,0,0,0,0,0,0,0,0,0,0,0,0,0,0,0,0,0,0,0,0,0,0,0,0,0,0,0,0,0,0,0,0,0,0,0,0,0,0,0,0,0,0,0,25.30866836,0,0,0,0,0,0,0,0,0,0,0,0,0,0,0,0,0,67.91955876,0,0,0,0,0,0,0,0,0,0,0,0,0,0,0,0,0,0,0,0,0,0,0,0,0,0,0,0,0,0,0,0,0,0,0,0,0,0,0,0,0,0,0,53.5,22.3,0.2
# 4924,1571,9716,Appen A.A.,1961,,0,0,0,0,0,0,0,0,0,0,0,0,0,0,0,0,0,0,0,0,0,0,0,0,0,0,0,0,0,0,0,0,0,0,0,0,0,0,0,0,0,0,0,0,0,0,0,0,0,0,0,0,0,0,0,0,0,0,0,0,0,0,0,0,0,0,0,0,0,0,0,0,0,0,0,0,0,0,0,0,0,0,0,26,0,0,0,0,0,0,0,0,0,0,0,0,0,0,0,0,0,0,0,0,0,0,0,0,0,0,0,0,0,0,0,0,0,0,0,0,0,0,0,0,0,0,0,0,0,0,0,0,0,0,0,0,0,74,0,0,0,0,0,0,0,0,0,0,0,0,0,0,0,0,0,0,0,0,0,0,0,0,0,0,0,0,0,0,0,0,0,0,0,0,0,0,0,0,0,0,0,77.1,32.17,0.2
# 4925,5074,61705,Kiefer W.,1989,Duran 8330,0,0,0,1.523118871,0,0,0,0,0,0,0,0,0,11.59944901,0,0,0,0,0,0,0,0,0,0,0,0,0,0,0,0,0,0,0,0,0,0,0,0,0,0,0,0,0,0,0,0,0,0,0,0,0,0,0,0,0,0,0,0,0,0,0,0,0,0,0,0,0,0,0,0,0,0.659472444,0,0,0,0,0,0,0,0,0,0,0,0,0,0,0,0,0,0,0,0,0,0,0,0,0,0,0,0,3.507946702,0,0,0,0,0,0,0,0,0,0,0,0,0,0,0,0,0,0,0,0,0,0,0,0,0,0,0,0,0,0,0,0,0,0,0,0,82.71001297,0,0,0,0,0,0,0,0,0,0,0,0,0,0,0,0,0,0,0,0,0,0,0,0,0,0,0,0,0,0,0,0,0,0,0,0,0,0,0,0,0,0,0,63,26.25,0.2
# 4926,5074,61706,Kiefer W.,1989,Suprax 8468,0,0,0,2.47874673,0,0,0,0,0,0,0,0,0,10.43686886,0,0,1.030220888,0,0,0,0,0,0,0,1.126728877,0,0,0,0,0,0,0,0,0,0,0,0,0,0,0,0,0,0,0,0,0,0,0,0,0,0,0,0,0,0,0,0,0,0,0,0,0,0,0,0,0,0,0,0,0,0,0.670772127,0,0,0,0,0,0,0,0,0,0,0,0,0,0,0,0,0,0,0,0.783835615,0,0,0,0,0,0,0,0,4.077775556,0,0,0,0,0,0,0,0,0,0,0,0,0,0,0,0,0,0,0,0,0,0,0,0,0,0,0,0,0,0,0,0,0,0,0,0,79.39505135,0,0,0,0,0,0,0,0,0,0,0,0,0,0,0,0,0,0,0,0,0,0,0,0,0,0,0,0,0,0,0,0,0,0,0,0,0,0,0,0,0,0,0,66,27.5,0.2
# 4927,5074,61707,Kiefer W.,1989,Fiolax 8412,0,0,0,3.071825894,0,0,0,0,0,0,0,0,0,8.997599761,0,0,0.817099706,0,0,0,0,0,0,0,1.675580397,0,0,0,0,0,0,0,0,0,0,0,0,0,0,0,0,0,0,0,0,0,0,0,0.989199644,0,0,0,0,0,0,0,0,0,0,0,0,0,0,0,0,0,0,0,0,0,0,0,0,0,0,0,0,0,0,0,0,0,0,0,0,0,0,0,0,0,0,0,0,0,0,0,0,0,0,0,6.569482635,0,0,0,0,0,0,0,0,0,0,0,0,0,0,0,0,0,0,0,0,0,0,0,0,0,0,0,0,0,0,0,0,0,0,0,0,77.87921196,0,0,0,0,0,0,0,0,0,0,0,0,0,0,0,0,0,0,0,0,0,0,0,0,0,0,0,0,0,0,0,0,0,0,0,0,0,0,0,0,0,0,0,73,30.41,0.2
# 4928,5833,92856,Damodaran K.V.,1989,,0,0,0,0,0,0,0,0,0,0,0,0,0,0,0,0,0,0,0,0,0,0,0,0,0,0,0,0,0,0,0,0,0,0,0,0,0,0,0,0,0,0,0,0,0,0,0,0,0,0,0,0,0,0,0,0,0,0,0,0,0,0,0,0,0,0,0,0,0,0,0,0,0,0,0,0,0,0,0,0,0,0,0,0,0,0,0,0,0,0,0,0,0,0,0,0,0,0,0,0,0,0,0,0,0,0,0,0,0,0,0,0,0,0,0,40,0,0,0,0,0,0,0,0,0,0,0,0,0,0,0,0,0,0,0,0,0,0,0,0,0,0,0,0,0,0,0,0,0,0,0,0,0,0,0,0,0,0,0,0,0,0,0,0,0,0,0,0,0,60,0,0,0,0,0,0,0,0,0,0,0,75.2,31.2,0.2
# 4929,7849,74332,Mierzejewski A.,1988,,0,0,0,0,0,0,0,0,0,0,0,0,0,0,0,0,0,0,0,0,0,0,0,0,0,0,0,0,0,0,0,0,0,0,0,0,0,0,0,0,0,0,0,0,0,0,0,0,0,0,0,0,0,0,0,0,0,0,0,0,0,0,0,0,0,0,0,0,0,0,0,0,0,0,0,0,0,0,0,0,0,0,0,0,0,0,0,0,0,0,0,0,0,0,0,0,0,0,0,0,0,0,0,0,0,0,0,0,0,0,0,0,0,0,0,80,0,0,0,0,0,0,0,0,0,0,0,0,0,0,0,0,0,0,0,0,0,0,20,0,0,0,0,0,0,0,0,0,0,0,0,0,0,0,0,0,0,0,0,0,0,0,0,0,0,0,0,0,0,0,0,0,0,0,0,0,0,0,0,0,0,,,0.2
# 4930,10648,75138,Farley J.M.,1975,,0,0,0,0,0,0,0,0,0,0,0,0,0,0,0,0,0,0,0,0,0,0,0,0,0,0,0,0,0,0,0,0,0,0,0,0,0,0,0,0,0,0,0,0,0,0,0,0,0,0,0,0,0,0,0,0,0,0,0,0,0,0,0,0,0,0,0,0,0,0,0,0,0,0,0,0,0,0,0,0,0,0,0,0,0,0,0,0,0,0,0,0,0,0,0,0,0,66,0,0,0,0,0,0,0,0,0,0,0,0,0,0,0,0,0,34,0,0,0,0,0,0,0,0,0,0,0,0,0,0,0,0,0,0,0,0,0,0,0,0,0,0,0,0,0,0,0,0,0,0,0,0,0,0,0,0,0,0,0,0,0,0,0,0,0,0,0,0,0,0,0,0,0,0,0,0,0,0,0,0,0,42.6,17.6,0.2
# 4931,14312,119665,Novotny V.,1978,Neutral,0,0,0,4.382895952,0,0,0,0,0,0,0,0,0,7.060800922,0,0,1.040929989,0,0,0,0,0,0,0,1.82150598,0,0,0,0,0,0,0,0,0,0,0,0,0,0,0,0,0,0,0,0,0,0,0,0,0,0.01999,0,0,0,0,0,0,0,0,0,0,0,0,0,0,0,0,0,0,0,0,0.745519092,0,0,0,0,0,0,0,0,0,0,0,0,0,0,0,0,0,0,0,0,0,0,0,0,0,0,0,0,9.0643589,0,0,0,0,0,0,0,0,0,0,0,0,0,0,0,0,0,0,0,0,0,0,0,0,0,0,0,0,0,0,0,0,0,0,0,0,75.86399917,0,0,0,0,0,0,0,0,0,0,0,0,0,0,0,0,0,0,0,0,0,0,0,0,0,0,0,0,0,0,0,0,0,0,0,0,0,0,0,0,0,0,0,76,31.66,0.2
# 4932,15171,141508,Krohn D.A.,1969,Corning 7740,0,0,0,1.338338025,0,0,0,0,0,0,0,0,0,11.49299022,0,0,0,0,0,0,0,0,0,0,0,0,0,0,0,0,0,0,0,0,0,0,0,0,0,0,0,0,0,0,0,0,0,0,0,0,0,0,0,0,0,0,0,0,0,0,0,0,0,0,0,0,0,0,0,0,0,0.263394105,0,0,0,0,0,0,0,0,0,0,0,0,0,0,0,0,0,0,0,0,0,0,0,0,0,0,0,0,3.802926072,0,0,0,0,0,0,0,0,0,0,0,0,0,0,0,0,0,0,0,0,0,0,0,0,0,0,0,0,0,0,0,0,0,0,0,0,83.10235158,0,0,0,0,0,0,0,0,0,0,0,0,0,0,0,0,0,0,0,0,0,0,0,0,0,0,0,0,0,0,0,0,0,0,0,0,0,0,0,0,0,0,0,67.5,28.12,0.2
# 4933,16186,156788,Manns P.,1985,,0,0,0,1.399080106,0,0,0,0,0,0,0,0,0,11.40315087,0,0,0,0,0,0,0,0,0,0,0,0,0,0,0,0,0,0,0,0,0,0,0,0,0,0,0,0,0,0,0,0,0,0,0,0,0,0,0,0,0,0,0,0,0,0,0,0,0,0,0,0,0,0,0,0,0,0.39506543,0,0,0,0,0,0,0,0,0,0,0,0,0,0,0,0,0,0,0,0,0,0,0,0,0,0,0,0,3.602537274,0,0,0,0,0,0,0,0,0,0,0,0,0,0,0,0,0,0,0,0,0,0,0,0,0,0,0,0,0,0,0,0,0,0,0,0,83.20016632,0,0,0,0,0,0,0,0,0,0,0,0,0,0,0,0,0,0,0,0,0,0,0,0,0,0,0,0,0,0,0,0,0,0,0,0,0,0,0,0,0,0,0,65.4,27.25,0.2
# 4934,16198,134120,Watzke E.,1996,,0,0,0,2.846346881,0,0,0,0,0,0,0,0,0,6.208520741,0,0,0.080544967,0,0,0,0,0,0,0,0.330338186,0,0,0,0,0,0,0,0,0,0,0,0,0,0,0,0,0,0,0,0,0,0,0,0,0,0,0,0,0,0,0,0,0,0,0,0,0,0,0,0,0,0,0,0,0,0,0,0,0,0,0,0,0,0,0,0,0,0,1.033223957,0,0,0,0,0,0,0,0,0,0,0,0,0,0,0,0,6.874328713,0,0,0,0,0,0,0,0,0,0,0,0,0,0,0,0,0,0,0,0,0,0,0,0,0,0,0,0,0,0,0,0,0,0,0,0,82.62669655,0,0,0,0,0,0,0,0,0,0,0,0,0,0,0,0,0,0,0,0,0,0,0,0,0,0,0,0,0,0,0,0,0,0,0,0,0,0,0,0,0,0,0,67,27.91,0.2
# 4935,16198,134121,Watzke E.,1996,,0,0,0,2.689271818,0,0,0,0,0,0,0,0,0,7.966583462,0,0,0.081288745,0,0,0,0,0,0,0,0.333388677,0,0,0,0,0,0,0,0,0,0,0,0,0,0,0,0,0,0,0,0,0,0,0,0,0,0,0,0,0,0,0,0,0,0,0,0,0,0,0,0,0,0,0,0,0,0,0,0,0,0,0,0,0,0,0,0,0,0,1.04276493,0,0,0,0,0,0,0,0,0,0,0,0,0,0,0,0,6.435069566,0,0,0,0,0,0,0,0,0,0,0,0,0,0,0,0,0,0,0,0,0,0,0,0,0,0,0,0,0,0,0,0,0,0,0,0,80.69302455,0,0,0,0,0,0,0,0,0,0,0,0,0,0,0,0,0,0,0,0,0,0,0,0,0,0,0,0,0,0,0,0,0,0,0,0,0,0,0,0,0,0,0.758608249,67,27.91,0.2
# 4936,16198,134122,Watzke E.,1996,,0,0,0,2.793147904,0,0,0,0,0,0,0,0,0,6.847419766,0,0,0.080757817,0,0,0,0,0,0,0,0.331211089,0,0,0,0,0,0,0,0,0,0,0,0,0,0,0,0,0,0,0,0,0,0,0,0,0,0,0,0,0,0,0,0,0,0,0,0,0,0,0,0,0,0,0,0,0,0,0,0,0,0,0,0,0,0,0,0,0,0,1.45033595,0,0,0,0,0,0,0,0,0,0,0,0,0,0,0,0,6.692711771,0,0,0,0,0,0,0,0,0,0,0,0,0,0,0,0,0,0,0,0,0,0,0,0,0,0,0,0,0,0,0,0,0,0,0,0,81.40246722,0,0,0,0,0,0,0,0,0,0,0,0,0,0,0,0,0,0,0,0,0,0,0,0,0,0,0,0,0,0,0,0,0,0,0,0,0,0,0,0,0,0,0.401948486,67,27.91,0.2
# 4937,16198,134123,Watzke E.,1996,,0,0,0,2.688579798,0,0,0,0,0,0,0,0,0,7.427598441,0,0,0.081267824,0,0,0,0,0,0,0,0.333302775,0,0,0,0,0,0,0,0,0,0,0,0,0,0,0,0,0,0,0,0,0,0,0,0,0,0,0,0,0,0,0,0,0,0,0,0,0,0,0,0,0,0,0,0,0,0,0,0,0,0,0,0,0,0,0,0,0,0,1.042496921,0,0,0,0,0,0,0,0,0,0,0,0,0,0,0,0,6.6344565,0,0,0,0,0,0,0,0,0,0,0,0,0,0,0,0,0,0,0,0,0,0,0,0,0,0,0,0,0,0,0,0,0,0,0,0,80.9833239,0,0,0,0,0,0,0,0,0,0,0,0,0,0,0,0,0,0,0,0,0,0,0,0,0,0,0,0,0,0,0,0,0,0,0,0,0,0,0,0,0,0,0.808973839,67,27.91,0.2
# 4938,16198,134124,Watzke E.,1996,,0,0,0,2.878755854,0,0,0,0,0,0,0,0,0,4.754260759,0,0,0.081462066,0,0,0,0,0,0,0,0.334099483,0,0,0,0,0,0,0,0,0,0,0,0,0,0,0,0,0,0,0,0,0,0,0,0,0,0,0,0,0,0,0,0,0,0,0,0,0,0,0,0,0,0,0,0,0,0,2.651977866,0,0,0,0,0,0,0,0,0,0,0,2.716969862,0,0,0,0,0,0,0,0,0,0,0,0,0,0,0,0,2.619820867,0,0,0,0,0,0,0,0,0,0,0,0,0,0,0,0,0,0,0,0,0,0,0,0,0,0,0,0,0,0,0,0,0,0,0,0,83.15174578,0,0,0,0,0,0,0,0,0,0,0,0,0,0,0,0,0,0,0,0,0,0,0,0,0,0,0,0,0,0,0,0,0,0,0,0,0,0,0,0,0,0,0.810907459,67,27.91,0.2
# 4939,16198,134125,Watzke E.,1996,,0,0,0,2.925699802,0,0,0,0,0,0,0,0,0,4.73112568,0,0,0.081065655,0,0,0,0,0,0,0,0.332473678,0,0,0,0,0,0,0,0,0,0,0,0,0,0,0,0,0,0,0,0,0,0,0,0,0,0,0,0,0,0,0,0,0,0,0,0,0,0,0,0,0,0,0,0,0,0,0,0,0,0,0,0,0,0,0,0,0,0,1.03990293,0,0,0,0,0,0,0,0,0,0,0,0,0,0,0,0,6.818496539,0,0,0,0,0,0,0,0,0,0,0,0,0,0,0,0,0,0,0,0,0,0,0,0,0,0,0,0,0,0,0,0,0,0,0,0,83.26427437,0,0,0,0,0,0,0,0,0,0,0,0,0,0,0,0,0,0,0,0,0,0,0,0,0,0,0,0,0,0,0,0,0,0,0,0,0,0,0,0,0,0,0.806961345,67,27.91,0.2
# 4940,16198,134126,Watzke E.,1996,,0,0,0,2.791148677,0,0,0,0,0,0,0,0,0,2.783140677,0,0,0.078982981,0,0,0,0,0,0,0,0.323931962,0,0,0,0,0,0,0,0,0,0,0,0,0,0,0,0,0,0,0,0,0,0,0,0,0,0,0,0,0,0,0,0,0,0,0,0,0,0,0,0,0,0,0,0,0,0,0,0,0,0,0,0,0,0,0,0,0,0,5.471209366,0,0,0,0,0,0,0,0,0,0,0,0,0,0,0,0,6.741016219,0,0,0,0,0,0,0,0,0,0,0,0,0,0,0,0,0,0,0,0,0,0,0,0,0,0,0,0,0,0,0,0,0,0,0,0,81.02434061,0,0,0,0,0,0,0,0,0,0,0,0,0,0,0,0,0,0,0,0,0,0,0,0,0,0,0,0,0,0,0,0,0,0,0,0,0,0,0,0,0,0,0.786229509,70,29.16,0.2
# 4941,16927,146718,Tesar A.,1983,,0,0,0,0,4,0,0,0,0,0,0,0,0,0,0,32,0,0,0,0,0,0,0,0,0,0,0,0,0,0,0,0,0,0,0,0,0,0,0,0,0,0,0,0,0,0,0,0,0,0,0,0,0,0,0,0,0,0,4,0,0,0,0,0,0,0,0,0,0,0,0,0,0,0,0,0,0,0,0,0,0,0,0,0,0,0,0,0,0,0,0,0,0,0,0,0,0,0,0,0,0,0,0,0,0,0,0,0,0,0,0,0,0,0,0,0,0,0,0,0,0,0,0,0,0,0,0,0,0,0,0,0,0,0,0,0,0,0,0,0,0,0,0,0,0,0,0,0,0,0,0,0,0,0,0,0,0,0,0,0,0,0,0,0,0,0,0,0,0,0,0,0,0,0,0,0,0,0,0,60,0,53.1,20.5,0.2
# 4942,17206,182089,Primak W.,1984,Pyrex,0,0,0,1.211577976,0,0,0,0,0,0,0,0,0,11.53359977,0,0,0,0,0,0,0,0,0,0,0,0,0,0,0,0,0,0,0,0,0,0,0,0,0,0,0,0,0,0,0,0,0,0,0,0,0,0,0,0,0,0,0,0,0,0,0,0,0,0,0,0,0,0,0,0,0,0,0,0,0,0,0,0,0,0,0,0,0,0,0,0,0,0,0,0,0,0,0,0,0,0,0,0,0,0,3.98632392,0,0,0,0,0,0,0,0,0,0,0,0,0,0,0,0,0,0,0,0,0,0,0,0,0,0,0,0,0,0,0,0,0,0,0,0,83.26849833,0,0,0,0,0,0,0,0,0,0,0,0,0,0,0,0,0,0,0,0,0,0,0,0,0,0,0,0,0,0,0,0,0,0,0,0,0,0,0,0,0,0,0,62.6,26.08,0.2
# 4943,17404,166473,El Khiati N.,1998,,0,0,0,0.547604743,0,0,0,0,0,0,0,0,0,0,0,0,0,0,0,0,0,0,0,0,9.537455753,0,0,0,0,0,0,0,0,0,0,0,0,0,0,0,0,0,0,0,0,0,0,0,0,0,0.036800003,0,0,0,0,0,0,0,0,0,0,0,0,0,0,0,0,0,0,0,0,0.280775422,0,0,0,0,0,0,0,0,0,0,0,0,0,0,0,0,0,0,0,8.239008651,0,0,0,0,0,0,0,0,8.581899678,0,0,0,0,0,0,0,0,0,0,0,0,0,0,0,0,0,0,0,0,0,0,0,0,0,0,0,0,0,0,0,0,0,0,0,0,72.77645575,0,0,0,0,0,0,0,0,0,0,0,0,0,0,0,0,0,0,0,0,0,0,0,0,0,0,0,0,0,0,0,0,0,0,0,0,0,0,0,0,0,0,0,75.4,31.41,0.2
# 4944,20173,183929,Mai C.,1985,,0,0,0,0,0,0,0,0,0,0,0,0,0,0,0,0,0,0,0,0,0,0,0,0,26.9,0,0,0,0,0,0,0,0,0,0,0,0,0,0,0,0,0,0,0,0,0,0,0,0,0,0,0,0,0,0,0,0,0,0,0,0,0,0,0,0,0,0,0,0,0,0,0,0,0,0,0,0,0,0,0,0,0,0,0,0,0,0,0,0,0,0,0,0,0,0,0,0,0,0,0,24.3,0,0,0,0,0,0,0,0,0,0,0,0,0,0,2.6,0,0,0,0,0,0,0,0,0,0,0,0,0,0,0,0,0,0,0,0,0,46.2,0,0,0,0,0,0,0,0,0,0,0,0,0,0,0,0,0,0,0,0,0,0,0,0,0,0,0,0,0,0,0,0,0,0,0,0,0,0,0,0,0,0,0,76.6,31.9,0.2
# 4945,24395,189335,Muthupari S.,1996,,0,0,0,0,0,0,0,0,0,0,0,0,0,0,0,0,0,0,0,0,0,0,0,0,0,0,0,0,0,0,0,0,0,0,0,0,0,0,0,0,0,0,0,0,0,0,0,0,0,0,0,0,0,0,0,0,0,0,0,0,0,0,0,0,0,0,0,0,0,0,0,0,0,0,0,0,0,0,0,0,0,0,0,0,0,0,0,0,0,0,0,0,0,0,0,0,0,60,0,0,0,0,0,0,0,0,0,0,0,0,0,0,0,0,0,40,0,0,0,0,0,0,0,0,0,0,0,0,0,0,0,0,0,0,0,0,0,0,0,0,0,0,0,0,0,0,0,0,0,0,0,0,0,0,0,0,0,0,0,0,0,0,0,0,0,0,0,0,0,0,0,0,0,0,0,0,0,0,0,0,0,52.5,21.9,0.2
# 4946,24395,189346,Muthupari S.,1996,,0,0,0,0,0,0,0,0,0,0,0,0,0,0,0,0,0,0,0,0,0,0,0,0,0,0,0,0,0,0,0,0,0,0,0,0,0,0,0,0,0,0,0,0,0,0,0,0,0,0,0,0,0,0,0,0,0,0,0,0,0,0,0,0,0,0,0,0,0,0,0,0,0,0,0,0,0,0,0,0,0,0,0,0,0,0,0,0,0,0,0,0,0,0,0,0,0,0,0,0,0,0,0,0,0,0,0,0,0,0,0,0,0,0,0,40,0,0,0,0,0,0,0,0,0,0,0,0,0,0,0,0,0,0,0,0,0,0,0,0,0,0,0,0,0,0,0,0,0,0,0,0,0,0,0,0,0,0,0,0,0,0,0,0,0,0,0,0,0,60,0,0,0,0,0,0,0,0,0,0,0,73.9,30.8,0.2
# 4947,26687,21298,LaCourse W.C.,1996,,0,0,0,4,0,0,0,0,0,0,0,0,0,0,0,0,0,0,0,0,0,0,0,0,0,0,0,0,0,0,0,0,0,0,0,0,0,0,0,0,0,0,0,0,0,0,0,0,0,0,0,0,0,0,0,0,0,0,0,0,0,0,0,0,0,0,0,0,0,0,0,0,0,0,0,0,0,0,0,0,0,0,0,0,0,0,0,0,0,0,0,0,0,0,0,0,0,0,0,0,25,0,0,0,0,0,0,0,0,0,0,0,0,0,0,0,0,0,0,0,0,0,0,0,0,0,0,0,0,0,0,0,0,0,0,0,0,71,0,0,0,0,0,0,0,0,0,0,0,0,0,0,0,0,0,0,0,0,0,0,0,0,0,0,0,0,0,0,0,0,0,0,0,0,0,0,0,0,0,0,0,60,25,0.2
# 4948,26687,21305,LaCourse W.C.,1996,,0,0,0,2,0,0,0,0,0,0,0,0,0,0,0,0,0,0,0,0,0,0,0,0,0,0,0,0,0,0,0,0,0,0,0,0,0,0,0,0,0,0,0,0,0,0,0,0,0,0,0,0,0,0,0,0,0,0,0,0,0,0,0,0,0,0,0,0,0,0,0,0,0,0,0,0,0,0,0,0,0,0,0,12.5,0,0,0,0,0,0,0,0,0,0,0,0,0,0,0,0,12.5,0,0,0,0,0,0,0,0,0,0,0,0,0,0,0,0,0,0,0,0,0,0,0,0,0,0,0,0,0,0,0,0,0,0,0,0,73,0,0,0,0,0,0,0,0,0,0,0,0,0,0,0,0,0,0,0,0,0,0,0,0,0,0,0,0,0,0,0,0,0,0,0,0,0,0,0,0,0,0,0,72,30,0.2
# 4949,27116,199980,Dumbaugh W.H.,1967,Corning 7160,0,0,0,0.543209999,0,0,0,0,0,0,0,0,0,14.58509999,0,0,0,0,0,0,0,0,0,0,0,0,0,0,0,0,0,0,0,0,0,0,0,0,0,0,0,0,0,0,0,0,0,0,0,0,0,0,0,0,0,0,0,0,0,0,0,0,0,0,0,0,0,0,0,0,0,0,0,0,0,0,0,0,0,0,0,0,0,0.617847099,0,0,0,0,0,0,0,0,0,0,0,0,0,0,0,0,1.290802999,0,0,0,0,0,0,0,0,0,0,0,0,0,0,0,0,0,0,0,0,0,0,0,0,0,0,0,0,0,0,0,0,0,0,0,0,82.96303992,0,0,0,0,0,0,0,0,0,0,0,0,0,0,0,0,0,0,0,0,0,0,0,0,0,0,0,0,0,0,0,0,0,0,0,0,0,0,0,0,0,0,0,55.1,22.95,0.2
# 4950,27139,310658,Boyd D.C.,1980,Corning 7720,0,0,0,0.633451907,0,0,0,0,0,0,0,0,0,13.91570015,0,0,0,0,0,0,0,0,0,0,0,0,0,0,0,0,0,0,0,0,0,0,0,0,0,0,0,0,0,0,0,0,0,0,0,0,0,0,0,0,0,0,0,0,0,0,0,0,0,0,0,0,0,0,0,0,0,0,0,0,0,0,0,0,0,0,0,0,0,0,0,0,0,0,0,0,0,0,0,0,0,0,0,0,0,0,4.168357046,0,0,0,0,0,0,0,0,0,0,0,0,0,0,0,0,0,0,1.736230019,0,0,0,0,0,0,0,0,0,0,0,0,0,0,0,0,0,79.54626088,0,0,0,0,0,0,0,0,0,0,0,0,0,0,0,0,0,0,0,0,0,0,0,0,0,0,0,0,0,0,0,0,0,0,0,0,0,0,0,0,0,0,0,63,26.25,0.2
# 4951,27139,310659,Boyd D.C.,1980,Corning 7740,0,0,0,1.211577976,0,0,0,0,0,0,0,0,0,11.53359977,0,0,0,0,0,0,0,0,0,0,0,0,0,0,0,0,0,0,0,0,0,0,0,0,0,0,0,0,0,0,0,0,0,0,0,0,0,0,0,0,0,0,0,0,0,0,0,0,0,0,0,0,0,0,0,0,0,0,0,0,0,0,0,0,0,0,0,0,0,0,0,0,0,0,0,0,0,0,0,0,0,0,0,0,0,0,3.98632392,0,0,0,0,0,0,0,0,0,0,0,0,0,0,0,0,0,0,0,0,0,0,0,0,0,0,0,0,0,0,0,0,0,0,0,0,83.26849833,0,0,0,0,0,0,0,0,0,0,0,0,0,0,0,0,0,0,0,0,0,0,0,0,0,0,0,0,0,0,0,0,0,0,0,0,0,0,0,0,0,0,0,63,26.25,0.2
# 4952,27139,310660,Boyd D.C.,1980,Corning 7760,0,0,0,1.228012475,0,0,0,0.316400122,0,0,0,0,0,13.48851522,0,0,0,0,0,0,0,0,0,0,0,0,0,0,0,0,0,0,0,0,0,0,0,0,0,0,0,0,0,0,0,0,0,0,0,0,0,0,0,0,0,0,0,0,0,0,0,0,0,0,0,0,0,0,0,0,0,0.664623557,0,0,0,0,0,0,0,0,0,0,0,0,0,0,0,0,0,0,0,0,0,0,0,0,0,0,0,0,3.030297173,0,0,0,0,0,0,0,0,0,0,0,0,0,0,0,0,0,0,0,0,0,0,0,0,0,0,0,0,0,0,0,0,0,0,0,0,81.27215145,0,0,0,0,0,0,0,0,0,0,0,0,0,0,0,0,0,0,0,0,0,0,0,0,0,0,0,0,0,0,0,0,0,0,0,0,0,0,0,0,0,0,0,62,25.83,0.2
# 4953,29380,382881,Chou H.M.,1991,Corning 7740,0,0,0,1.337146898,0,0,0,0,0,0,0,0,0,11.57176912,0,0,0,0,0,0,0,0,0,0,0,0,0,0,0,0,0,0,0,0,0,0,0,0,0,0,0,0,0,0,0,0,0,0,0,0,0,0,0,0,0,0,0,0,0,0,0,0,0,0,0,0,0,0,0,0,0,0.26315958,0,0,0,0,0,0,0,0,0,0,0,0,0,0,0,0,0,0,0,0,0,0,0,0,0,0,0,0,3.799540711,0,0,0,0,0,0,0,0,0,0,0,0,0,0,0,0,0,0,0,0,0,0,0,0,0,0,0,0,0,0,0,0,0,0,0,0,83.02838369,0,0,0,0,0,0,0,0,0,0,0,0,0,0,0,0,0,0,0,0,0,0,0,0,0,0,0,0,0,0,0,0,0,0,0,0,0,0,0,0,0,0,0,62.8,26.1,0.2
# 4954,30064,375930,Pan Tsung0Yu,1989,Corning Pyrex 7740,0,0,0,1.21383699,0,0,0,0,0,0,0,0,0,11.55510991,0,0,0,0,0,0,0,0,0,0,0,0,0,0,0,0,0,0,0,0,0,0,0,0,0,0,0,0,0,0,0,0,0,0,0,0,0,0,0,0,0,0,0,0,0,0,0,0,0,0,0,0,0,0,0,0,0,0.328475797,0,0,0,0,0,0,0,0,0,0,0,0,0,0,0,0,0,0,0,0,0,0,0,0,0,0,0,0,3.993757968,0,0,0,0,0,0,0,0,0,0,0,0,0,0,0,0,0,0,0,0,0,0,0,0,0,0,0,0,0,0,0,0,0,0,0,0,82.90881934,0,0,0,0,0,0,0,0,0,0,0,0,0,0,0,0,0,0,0,0,0,0,0,0,0,0,0,0,0,0,0,0,0,0,0,0,0,0,0,0,0,0,0,63,26.25,0.2
# 4955,31146,392638,Nemilov S.V.,1971,,0,0,0,0,0,0,50,0,0,0,0,0,0,0,0,0,0,0,0,0,0,0,0,0,0,25,0,0,0,0,0,0,0,0,0,0,0,0,0,0,0,0,0,0,0,0,0,0,0,0,0,0,0,0,0,0,0,0,0,25,0,0,0,0,0,0,0,0,0,0,0,0,0,0,0,0,0,0,0,0,0,0,0,0,0,0,0,0,0,0,0,0,0,0,0,0,0,0,0,0,0,0,0,0,0,0,0,0,0,0,0,0,0,0,0,0,0,0,0,0,0,0,0,0,0,0,0,0,0,0,0,0,0,0,0,0,0,0,0,0,0,0,0,0,0,0,0,0,0,0,0,0,0,0,0,0,0,0,0,0,0,0,0,0,0,0,0,0,0,0,0,0,0,0,0,0,0,0,0,0,0,47.4,19.76,0.2
# 4956,31219,378768,Stett M.A.,1970,,0,0,0,0,0,0,0,0,0,0,0,0,0,12.38037,0,0,0,0,0,0,0,0,0,0,0,0,0,0,0,0,0,0,0,0,0,0,0,0,0,0,0,0,0,0,0,0,0,0,0,0,0,0,0,0,0,0,0,0,0,0,0,0,0,0,0,0,0,0,0,0,0,0,0,0,0,0,0,0,0,0,0,0,0,0,0,0,0,0,0,0,0,0,0,0,0,0,0,0,0,0,15.8934,0,0,0,0,0,0,0,0,0,0,0,0,0,0,0,0,0,0,0,0,0,0,0,0,0,0,0,0,0,0,0,0,0,0,0,0,71.72623,0,0,0,0,0,0,0,0,0,0,0,0,0,0,0,0,0,0,0,0,0,0,0,0,0,0,0,0,0,0,0,0,0,0,0,0,0,0,0,0,0,0,0,80.6,33.58,0.2
# 4957,31219,378769,Stett M.A.,1970,,0,0,0,9.512559095,0,0,0,0,0,0,0,0,0,0,0,0,0,0,0,0,0,0,0,0,0,0,0,0,0,0,0,0,0,0,0,0,0,0,0,0,0,0,0,0,0,0,0,0,0,0,0,0,0,0,0,0,0,0,0,0,0,0,0,0,0,0,0,0,0,0,0,0,0,0,0,0,0,0,0,0,0,0,0,0,0,0,0,0,0,0,0,0,0,0,0,0,0,0,0,0,31.29815031,0,0,0,0,0,0,0,0,0,0,0,0,0,0,0,0,0,0,0,0,0,0,0,0,0,0,0,0,0,0,0,0,0,0,0,0,59.18929059,0,0,0,0,0,0,0,0,0,0,0,0,0,0,0,0,0,0,0,0,0,0,0,0,0,0,0,0,0,0,0,0,0,0,0,0,0,0,0,0,0,0,0,67.5,28.12,0.2
# 4958,31219,378770,Stett M.A.,1970,,0,0,0,8.19067459,0,0,0,0,0,0,0,0,0,0,0,0,0,0,0,0,0,0,0,0,0,0,0,0,0,0,0,0,0,0,0,0,0,0,0,0,0,0,0,0,0,0,0,0,0,0,0,0,0,0,0,0,0,0,0,0,0,0,0,0,0,0,0,0,0,0,0,0,0,0,0,0,0,0,0,0,0,0,0,0,0,0,0,0,0,0,0,0,0,0,0,0,0,0,0,0,38.35034808,0,0,0,0,0,0,0,0,0,0,0,0,0,0,0,0,0,0,0,0,0,0,0,0,0,0,0,0,0,0,0,0,0,0,0,0,53.45897733,0,0,0,0,0,0,0,0,0,0,0,0,0,0,0,0,0,0,0,0,0,0,0,0,0,0,0,0,0,0,0,0,0,0,0,0,0,0,0,0,0,0,0,70.3,29.29,0.2
# 4959,31242,378870,Krstic V.V.,1981,,0,0,0,4.684441578,0,0,0,0,0,0,0,0,0,0,0,0,0,0,0,0,0,0,0,0,0,0,0,0,0,0,0,0,0,0,0,0,0,0,0,0,0,0,0,0,0,0,0,0,0,0,0,0,0,0,0,0,0,0,0,0,0,0,0,0,0,0,0,0,0,0,0,0,0,0,0,0,0,0,0,0,0,0,0,9.990156101,0,0,0,0,0,0,0,0,0,0,0,0,0,0,0,0,35.64189679,0,0,0,0,0,0,0,0,0,0,0,0,0,0,0,0,0,0,0,0,0,0,0,0,0,0,0,0,0,0,0,0,0,0,0,0,49.68350553,0,0,0,0,0,0,0,0,0,0,0,0,0,0,0,0,0,0,0,0,0,0,0,0,0,0,0,0,0,0,0,0,0,0,0,0,0,0,0,0,0,0,0,68.9,28.7,0.2
# 4960,31242,378871,Krstic V.V.,1981,,0,0,0,9.512559095,0,0,0,0,0,0,0,0,0,0,0,0,0,0,0,0,0,0,0,0,0,0,0,0,0,0,0,0,0,0,0,0,0,0,0,0,0,0,0,0,0,0,0,0,0,0,0,0,0,0,0,0,0,0,0,0,0,0,0,0,0,0,0,0,0,0,0,0,0,0,0,0,0,0,0,0,0,0,0,0,0,0,0,0,0,0,0,0,0,0,0,0,0,0,0,0,31.29815031,0,0,0,0,0,0,0,0,0,0,0,0,0,0,0,0,0,0,0,0,0,0,0,0,0,0,0,0,0,0,0,0,0,0,0,0,59.18929059,0,0,0,0,0,0,0,0,0,0,0,0,0,0,0,0,0,0,0,0,0,0,0,0,0,0,0,0,0,0,0,0,0,0,0,0,0,0,0,0,0,0,0,68.4,28.5,0.2
# 4961,31242,378872,Krstic V.V.,1981,,0,0,0,0,0,0,0,0,0,0,0,0,0,0,0,0,0,0,0,0,0,0,0,0,0,0,0,0,0,0,0,0,0,0,0,0,0,0,0,0,0,0,0,0,0,0,0,0,0,0,0,0,0,0,0,0,0,0,0,0,0,0,0,0,0,0,0,0,0,0,0,0,0,0,0,0,0,0,0,0,0,0,0,24.76707,0,0,0,0,0,0,0,0,0,0,0,0,0,0,0,0,13.64657,0,0,0,0,0,0,0,0,0,0,0,0,0,0,0,0,0,0,0,0,0,0,0,0,0,0,0,0,0,0,0,0,0,0,0,0,61.58636,0,0,0,0,0,0,0,0,0,0,0,0,0,0,0,0,0,0,0,0,0,0,0,0,0,0,0,0,0,0,0,0,0,0,0,0,0,0,0,0,0,0,0,68.9,28.7,0.2
# 4962,31575,378942,Millett J.C.F.,2005,,0,0,0,1.335935092,0,0,0,0,0,0,0,0,0,11.20555077,0,0,0,0,0,0,0,0,0,0,0.110410508,0,0,0,0,0,0,0,0,0,0,0,0,0,0,0,0,0,0,0,0,0,0,0,0,0,0.019390001,0,0,0,0,0,0,0,0,0,0,0,0,0,0,0,0,0,0,0,0,0,0,0,0,0,0,0,0,0,0,0,0,0,0,0,0,0,0,0,0,0.076809615,0,0,0,0,0,0,0,0,4.195688289,0,0,0,0,0,0,0,0,0,0,0,0,0,0,0,0,0,0,0,0,0,0,0,0,0,0,0,0,0,0,0,0,0,0,0,0,83.05621572,0,0,0,0,0,0,0,0,0,0,0,0,0,0,0,0,0,0,0,0,0,0,0,0,0,0,0,0,0,0,0,0,0,0,0,0,0,0,0,0,0,0,0,,,0.2
# 4963,32232,406885,Kamimura Y.,2003,,0,0,0,0.999780088,0,0,0,0,0,0,0,0,0,12.99713854,0,0,0,0,0,0,0,0,0,0,1.999559776,0,0,0,0,0,0,0,0,0,0,0,0,0,0,0,0,0,0,0,0,0,0,0,0,0,0.002,0,0,0,0,0,0,0,0,0,0,0,0,0,0,0,0,0,0,0,0,0,0,0,0,0,0,0,0,0,0,0,0,0.099977999,0,0,0,0,0,0,0,0,0,0,0,0,0,0,0,0,10.99757877,0,0,0,0,0,0,0,0,0,0,0,0,0,0,0,0,0,0,0,0,0,0,0,0,0,0,0,0,0,0.019999998,0,0,0,0,0,0,68.98482227,0,0,0,0,0,0,0,0,0,0,0,0,0,0,0,0,0,0,0,0,0,0,0,0,0,0,0,0,0,0,0,0,0,0,0,0,0,0,0,3.899142563,0,0,0,71,29.58,0.2
# 4964,32232,406886,Kamimura Y.,2003,,0,0,0,0.999780098,0,0,0,0,0,0,0,0,0,14.99669997,0,0,0,0,0,0,0,0,0,0,2.999339994,0,0,0,0,0,0,0,0,0,0,0,0,0,0,0,0,0,0,0,0,0,0,0,0,0,0.002,0,0,0,0,0,0,0,0,0,0,0,0,0,0,0,0,0,0,0,0,0,0,0,0,0,0,0,0,0,0,0,0,0.999780098,0,0,0,0,0,0,0,0,0,0,0,0,0,0,0,0,5.998679988,0,0,0,0,0,0,0,0,0,0,0,0,0,0,0,0,0,0,0,0,0,0,0,0,0,0,0,0,0,0.02,0,0,0,0,0,0,69.98459986,0,0,0,0,0,0,0,0,0,0,0,0,0,0,0,0,0,0,0,0,0,0,0,0,0,0,0,0,0,0,0,0,0,0,0,0,0,0,0,3.999119992,0,0,0,70,29.16,0.2
# 4965,32232,406887,Kamimura Y.,2003,,0,0,0,0.999780099,0,0,0,0,0,0,0,0,0,13.99691999,0,0,0,0,0,0,0,0,0,0,1.999559998,0,0,0,0,0,0,0,0,0,0,0,0,0,0,0,0,0,0,0,0,0,0,0,0,0,0.002,0,0,0,0,0,0,0,0,0,0,0,0,0,0,0,0,0,0,0,0,0,0,0,0,0,0,0,0,0,0,0,0,0,0,0,0,0,0,0,0,0,0,0,0,0,0,0,0,0,7.998239992,0,0,0,0,0,0,0,0,0,0,0,0,0,0,0,0,0,0,0,0,0,0,0,0,0,0,0,0,0,0.02,0,0,0,0,0,0,71.98415993,0,0,0,0,0,0,0,0,0,0,0,0,0,0,0,0,0,0,0,0,0,0,0,0,0,0,0,0,0,0,0,0,0,0,0,0,0,0,0,2.999339997,0,0,0,71,29.58,0.2
# 4966,32232,406888,Kamimura Y.,2003,,0,0,0,0.99998,0,0,0,0,0,0,0,0,0,12.99974,0,0,0,0,0,0,0,0,0,0,0,0,0,0,0,0,0,0,0,0,0,0,0,0,0,0,0,0,0,0,0,0,0,0,0,0,0.002,0,0,0,0,0,0,0,0,0,0,0,0,0,0,0,0,0,0,0,0,0,0,0,0,0,0,0,0,0,0,0,0,0,0,0,0,0,0,0,0,0.99998,0,0,0,0,0,0,0,0,6.99986,0,0,0,0,0,0,0,0,0,0,0,0,0,0,0,0,0,0,0,0,0,0,0,0,0,0,0,0,0,0,0,0,0,0,0,0,77.99844,0,0,0,0,0,0,0,0,0,0,0,0,0,0,0,0,0,0,0,0,0,0,0,0,0,0,0,0,0,0,0,0,0,0,0,0,0,0,0,0,0,0,0,72,30,0.2
# 4967,32232,406889,Kamimura Y.,2003,,0,0,0,0.999780099,0,0,0,0,0,0,0,0,0,12.99713999,0,0,1.999559998,0,0,0,0,0,0,0,2.999339997,0,0,0,0,0,0,0,0,0,0,0,0,0,0,0,0,0,0,0,0,0,0,0,0,0,0.002,0,0,0,0,0,0,0,0,0,0,0,0,0,0,0,0,0,0,0,0,0,0,0,0,0,0,0,0,0,0,0,0,0,0,0,0,0,0,0,0,0,0,0,0,0,0,0,0,0,9.99779999,0,0,0,0,0,0,0,0,0,0,0,0,0,0,0,0,0,0,0,0,0,0,0,0,0,0,0,0,0,0.02,0,0,0,0,0,0,70.98437993,0,0,0,0,0,0,0,0,0,0,0,0,0,0,0,0,0,0,0,0,0,0,0,0,0,0,0,0,0,0,0,0,0,0,0,0,0,0,0,0,0,0,0,80,33.33,0.2
# 4968,32232,406880,Kamimura Y.,2003,,0,0,0,1.49967,0,0,0,0,0,0,0,0,0,13.49703,0,0,0,0,0,0,0,0,0,0,0,0,0,0,0,0,0,0,0,0,0,0,0,0,0,0,0,0,0,0,0,0,0,0,0,0,0.002,0,0,0,0,0,0,0,0,0,0,0,0,0,0,0,0,0,0,0,0,0,0,0,0,0,0,0,0,0,0,0,0,0,0,0,0,0,0,0,0,0,0,0,0,0,0,0,0,0,9.9978,0,0,0,0,0,0,0,0,0,0,0,0,0,0,0,0,0,0,0,0,0,0,0,0,0,0,0,0,0,0.02,0,0,0,0,0,0,69.9846,0,0,0,0,0,0,0,0,0,4.9989,0,0,0,0,0,0,0,0,0,0,0,0,0,0,0,0,0,0,0,0,0,0,0,0,0,0,0,0,0,0,0,0,0,81,33.75,0.2
# 4969,32592,389340,Marzouk S.Y.,2007,,0,0,0,0,0,0,0,0,0,0,0,0,0,72.35765,0,0,0,0,0,0,0,0,0,0,0,0,0,0,0,0,0,0,0,0,0,0,0,0,0,0,0,0,0,0,0,0,0,0,0,0,0,0,0,0,0,0,0,0,0,0,0,0,0,0,0,0,0,0,0,0,0,0,0,0,0,0,0,0,0,0,0,0,0,0,0,0,0,0,0,0,0,0,0,0,0,0,0,0,0,0,10.83713,0,0,0,0,0,0,0,0,0,0,0,0,0,0,0,0,0,0,0,0,0,0,0,0,0,0,0,0,0,0,0,0,0,0,0,0,16.76829,0,0,0,0,0,0,0,0,0,0,0,0,0,0,0,0,0,0,0,0,0,0,0,0,0,0,0,0,0,0.03693,0,0,0,0,0,0,0,0,0,0,0,0,0,79.4,33.1,0.2
# 4970,32592,389344,Marzouk S.Y.,2007,,0,0,0,0,0,0,0,0,0,0,0,0,0,72.3524,0,0,0,0,0,0,0,0,0,0,0,0,0,0,0,0,0,0,0,0,0,0.04419,0,0,0,0,0,0,0,0,0,0,0,0,0,0,0,0,0,0,0,0,0,0,0,0,0,0,0,0,0,0,0,0,0,0,0,0,0,0,0,0,0,0,0,0,0,0,0,0,0,0,0,0,0,0,0,0,0,0,0,0,0,0,0,0,10.83634,0,0,0,0,0,0,0,0,0,0,0,0,0,0,0,0,0,0,0,0,0,0,0,0,0,0,0,0,0,0,0,0,0,0,0,0,16.76707,0,0,0,0,0,0,0,0,0,0,0,0,0,0,0,0,0,0,0,0,0,0,0,0,0,0,0,0,0,0,0,0,0,0,0,0,0,0,0,0,0,0,0,74.7,30.7,0.2
# 4971,33560,411153,Wilantewicz T.E,2008,Corning 7740,0,0,0,2,0,0,0,0,0,0,0,0,0,13,0,0,0,0,0,0,0,0,0,0,0,0,0,0,0,0,0,0,0,0,0,0,0,0,0,0,0,0,0,0,0,0,0,0,0,0,0,0,0,0,0,0,0,0,0,0,0,0,0,0,0,0,0,0,0,0,0,0,0,0,0,0,0,0,0,0,0,0,0,0,0,0,0,0,0,0,0,0,0,0,0,0,0,0,0,0,4,0,0,0,0,0,0,0,0,0,0,0,0,0,0,0,0,0,0,0,0,0,0,0,0,0,0,0,0,0,0,0,0,0,0,0,0,81,0,0,0,0,0,0,0,0,0,0,0,0,0,0,0,0,0,0,0,0,0,0,0,0,0,0,0,0,0,0,0,0,0,0,0,0,0,0,0,0,0,0,0,63,26,0.2
# 4972,33612,399967,Terai R.,1979,,0,0,0,9.46604461,0,0,0,0,0,0,0,0,0,11.41688948,0,0,0.509144099,0,0,0,0,0,0,0,3.290413025,0,0,0,0,0.237801447,0,0,0,0,0.094710576,0.046690284,0.302196539,0,0,0,0,0,0,0,0,0,0,0,0,0,0.711004327,0,0,0,0,0,0,0,0,0,0,0,0,0,0,0,0,0,0,0,0,0,0,0,0,0,0,0,0,0.152500928,0,0,0,6.175006581,0,0,0,0,0,0,0,0,0,0,0,0,0,1.380008399,0,0,12.25193457,0,0,0,0,0,0,0,0.674904107,0,0,0.57010347,0,0,0,0,0,0,0,0,0,0,0,0,0.075930462,0,0,0,0,0,0,0,0,0,0,0,0,50.90743982,0,0,0,0,0,0,0,0,0,0.273957967,0,0,0,0,0,0.133400212,0,0,0,0,0,0,0,0,0,0,0,0,0,0,0,0,0,0.062860383,0,0,0,0,0,0,0,0,1.267058711,80,33.3,0.2
# 4973,34805,419436,Rosmawati S.,2008,,0,0,0,0,0,0,0,0,0,0,0,0,0,0,0,0,0,0,0,0,0,0,0,0,0,0,0,0,0,0,0,0,0,0,0,0,0,0,0,0,0,0,0,0,0,0,0,0,0,0,0,0,0,0,0,0,0,0,0,0,0,0,0,0,0,0,0,0,0,0,0,0,0,0,0,0,0,0,0,0,0,0,0,0,0,0,0,0,0,0,0,0,0,0,0,0,0,0,0,0,0,0,0,0,0,0,0,0,0,0,0,0,0,0,0,0,0,0,0,0,0,0,0,0,0,0,0,0,0,0,0,0,0,0,0,0,0,0,0,0,0,0,0,0,0,0,0,0,0,0,0,0,0,85,0,0,0,0,0,0,0,0,0,0,0,0,0,0,0,0,0,0,0,0,0,0,0,15,0,0,0,50.1,20.9,0.2
# 4974,38854,460035,Sidkey M.A.,2008,,0,0,0,0,0,0,0,0,0,0,0,0,0,60,0,0,0,0,0,0,0,0,0,0,0,0,0,0,0,0,0,0,0,0,0,0,0,0,0,0,0,0,0,0,0,0,0,0,0,0,0,0,0,0,0,0,0,0,0,0,0,0,0,0,0,0,0,0,0,0,0,0,0,0,0,0,0,0,0,0,0,0,0,38,0,0,0,0,0,0,0,0,0,0,0,0,0,0,0,0,0,0,0,0,0,0,0,0,0,0,0,0,0,0,0,0,0,0,0,0,0,0,0,0,0,0,0,0,0,0,0,0,0,0,0,0,0,0,0,0,0,0,0,0,0,0,0,0,0,0,0,0,0,0,0,0,0,0,0,0,0,0,0,0,0,0,0,2,0,0,0,0,0,0,0,0,0,0,0,0,0,81.9,34.1,0.2
# 4975,38896,459548,Goumeidane F.,2011,,0,0,0,0,0,0,0,0,0,0,0,0,0,0,0,0,0,0,0,0,0,0,0,0,0,0,0,0,0,0,0,0,0,0,0,0,0,0,0,0,0,0,0,0,0,0,0,0,0,0,0,0,0,0,0,0,0,0,0,0,0,0,0,0,0,0,0,0,0,0,0,0,0,0,0,0,0,0,0,0,0,0,0,0,0,0,0,0,0,0,0,0,0,0,0,0,0,15,0,0,0,0,0,0,0,0,0,0,0,0,0,0,0,0,0,0,0,10,0,0,0,0,0,0,0,0,0,0,0,0,75,0,0,0,0,0,0,0,0,0,0,0,0,0,0,0,0,0,0,0,0,0,0,0,0,0,0,0,0,0,0,0,0,0,0,0,0,0,0,0,0,0,0,0,0,0,0,0,0,0,0,36,15,0.2
# 4976,39036,460248,Hashimoto T.,2007,,0,0,0,1.698301878,0,0,0,0,0,0,0,0,0,10.78920922,0,0,0,0,0,0,0,0,0,0,0.899100835,0,0,0,0,0,0,0,0,0,0,0,0,0,0,0,0,0,0,0,0,0,0,0,0,0,0,0,0,0,0,0,0,0,0,0,0,0,0,0,0,0,0,0,0,0,0,0.299700278,0,0,0,0,0,0,0,0,0,0,0,0,0,0,0,0,0,0,0,0,0,0,0,0,0,0,0,0,3.996003712,0,0,0,0,0,0,0,0,0,0,0,0,0,0,0,0,0,0,0,0,0,0,0,0,0,0,0,0,0,0,0,0,0,0,0,0,82.31768407,0,0,0,0,0,0,0,0,0,0,0,0,0,0,0,0,0,0,0,0,0,0,0,0,0,0,0,0,0,0,0,0,0,0,0,0,0,0,0,0,0,0,0,66,27.5,0.2
# 4977,39073,461861,Hachitani Y.,2005,,0,0,0,0.999780088,0,0,0,0,0,0,0,0,0,12.99713854,0,0,0,0,0,0,0,0,0,0,1.999559776,0,0,0,0,0,0,0,0,0,0,0,0,0,0,0,0,0,0,0,0,0,0,0,0,0,0.002,0,0,0,0,0,0,0,0,0,0,0,0,0,0,0,0,0,0,0,0,0,0,0,0,0,0,0,0,0,0,0,0,0.099977999,0,0,0,0,0,0,0,0,0,0,0,0,0,0,0,0,10.99757877,0,0,0,0,0,0,0,0,0,0,0,0,0,0,0,0,0,0,0,0,0,0,0,0,0,0,0,0,0,0.019999998,0,0,0,0,0,0,68.98482227,0,0,0,0,0,0,0,0,0,0,0,0,0,0,0,0,0,0,0,0,0,0,0,0,0,0,0,0,0,0,0,0,0,0,0,0,0,0,0,3.899142563,0,0,0,71,29.58,0.2
# 4978,39073,461862,Hachitani Y.,2005,,0,0,0,0.999780098,0,0,0,0,0,0,0,0,0,14.99669997,0,0,0,0,0,0,0,0,0,0,2.999339994,0,0,0,0,0,0,0,0,0,0,0,0,0,0,0,0,0,0,0,0,0,0,0,0,0,0.002,0,0,0,0,0,0,0,0,0,0,0,0,0,0,0,0,0,0,0,0,0,0,0,0,0,0,0,0,0,0,0,0,0.999780098,0,0,0,0,0,0,0,0,0,0,0,0,0,0,0,0,5.998679988,0,0,0,0,0,0,0,0,0,0,0,0,0,0,0,0,0,0,0,0,0,0,0,0,0,0,0,0,0,0.02,0,0,0,0,0,0,69.98459986,0,0,0,0,0,0,0,0,0,0,0,0,0,0,0,0,0,0,0,0,0,0,0,0,0,0,0,0,0,0,0,0,0,0,0,0,0,0,0,3.999119992,0,0,0,70,29.16,0.2
# 4979,39073,461863,Hachitani Y.,2005,,0,0,0,0.999780099,0,0,0,0,0,0,0,0,0,13.99691999,0,0,0,0,0,0,0,0,0,0,1.999559998,0,0,0,0,0,0,0,0,0,0,0,0,0,0,0,0,0,0,0,0,0,0,0,0,0,0.002,0,0,0,0,0,0,0,0,0,0,0,0,0,0,0,0,0,0,0,0,0,0,0,0,0,0,0,0,0,0,0,0,0,0,0,0,0,0,0,0,0,0,0,0,0,0,0,0,0,7.998239992,0,0,0,0,0,0,0,0,0,0,0,0,0,0,0,0,0,0,0,0,0,0,0,0,0,0,0,0,0,0.02,0,0,0,0,0,0,71.98415993,0,0,0,0,0,0,0,0,0,0,0,0,0,0,0,0,0,0,0,0,0,0,0,0,0,0,0,0,0,0,0,0,0,0,0,0,0,0,0,2.999339997,0,0,0,71,29.58,0.2
# 4980,39073,461864,Hachitani Y.,2005,,0,0,0,0.99998,0,0,0,0,0,0,0,0,0,12.99974,0,0,0,0,0,0,0,0,0,0,0,0,0,0,0,0,0,0,0,0,0,0,0,0,0,0,0,0,0,0,0,0,0,0,0,0,0.002,0,0,0,0,0,0,0,0,0,0,0,0,0,0,0,0,0,0,0,0,0,0,0,0,0,0,0,0,0,0,0,0,0,0,0,0,0,0,0,0,0.99998,0,0,0,0,0,0,0,0,6.99986,0,0,0,0,0,0,0,0,0,0,0,0,0,0,0,0,0,0,0,0,0,0,0,0,0,0,0,0,0,0,0,0,0,0,0,0,77.99844,0,0,0,0,0,0,0,0,0,0,0,0,0,0,0,0,0,0,0,0,0,0,0,0,0,0,0,0,0,0,0,0,0,0,0,0,0,0,0,0,0,0,0,72,30,0.2
# 4981,39073,461865,Hachitani Y.,2005,,0,0,0,0.999780099,0,0,0,0,0,0,0,0,0,12.99713999,0,0,1.999559998,0,0,0,0,0,0,0,2.999339997,0,0,0,0,0,0,0,0,0,0,0,0,0,0,0,0,0,0,0,0,0,0,0,0,0,0.002,0,0,0,0,0,0,0,0,0,0,0,0,0,0,0,0,0,0,0,0,0,0,0,0,0,0,0,0,0,0,0,0,0,0,0,0,0,0,0,0,0,0,0,0,0,0,0,0,0,9.99779999,0,0,0,0,0,0,0,0,0,0,0,0,0,0,0,0,0,0,0,0,0,0,0,0,0,0,0,0,0,0.02,0,0,0,0,0,0,70.98437993,0,0,0,0,0,0,0,0,0,0,0,0,0,0,0,0,0,0,0,0,0,0,0,0,0,0,0,0,0,0,0,0,0,0,0,0,0,0,0,0,0,0,0,80,33.33,0.2
# 4982,39073,461866,Hachitani Y.,2005,,0,0,0,1.49967,0,0,0,0,0,0,0,0,0,13.49703,0,0,0,0,0,0,0,0,0,0,0,0,0,0,0,0,0,0,0,0,0,0,0,0,0,0,0,0,0,0,0,0,0,0,0,0,0.002,0,0,0,0,0,0,0,0,0,0,0,0,0,0,0,0,0,0,0,0,0,0,0,0,0,0,0,0,0,0,0,0,0,0,0,0,0,0,0,0,0,0,0,0,0,0,0,0,0,9.9978,0,0,0,0,0,0,0,0,0,0,0,0,0,0,0,0,0,0,0,0,0,0,0,0,0,0,0,0,0,0.02,0,0,0,0,0,0,69.9846,0,0,0,0,0,0,0,0,0,4.9989,0,0,0,0,0,0,0,0,0,0,0,0,0,0,0,0,0,0,0,0,0,0,0,0,0,0,0,0,0,0,0,0,0,81,33.75,0.2
# 4983,39218,460519,Chocron S.,2010,Borofloat 33,0,0,0,1.522938116,0,0,0,0,0,0,0,0,0,11.33042086,0,0,0,0,0,0,0,0,0,0,0,0,0,0,0,0,0,0,0,0,0,0,0,0,0,0,0,0,0,0,0,0,0,0,0,0,0,0,0,0,0,0,0,0,0,0,0,0,0,0,0,0,0,0,0,0,0,0.422012432,0,0,0,0,0,0,0,0,0,0,0,0,0,0,0,0,0,0,0,0,0,0,0,0,0,0,0,0,3.507532267,0,0,0,0,0,0,0,0,0,0,0,0,0,0,0,0,0,0,0,0,0,0,0,0,0,0,0,0,0,0,0,0,0,0,0,0,83.21709632,0,0,0,0,0,0,0,0,0,0,0,0,0,0,0,0,0,0,0,0,0,0,0,0,0,0,0,0,0,0,0,0,0,0,0,0,0,0,0,0,0,0,0,62.3,26,0.2
# 4984,40603,468520,Sidek H.A.A.,2012,,0,0,0,0,0,0,0,0,0,0,0,0,0,0,0,0,0,0,0,0,0,0,0,0,0,0,0,0,0,0,0,0,0,0,0,0,0,0,0,0,0,0,0,0,0,0,0,0,0,0,0,0,0,0,0,0,0,0,0,0,0,0,0,0,0,0,0,0,0,0,0,0,0,0,0,0,0,0,0,0,0,0,0,0,0,0,0,0,0,0,0,0,0,0,0,0,0,0,0,0,0,0,0,0,0,0,0,0,0,0,0,0,0,0,0,0,0,0,0,0,0,0,0,0,0,0,0,0,0,0,0,0,0,0,0,0,0,0,0,0,0,0,0,0,0,0,0,0,0,0,0,0,0,90,0,0,0,0,0,0,0,0,0,0,0,0,0,0,0,0,0,0,0,0,0,0,0,10,0,0,0,50.5,21.01,0.2
