Repository: jacobergzhou/Poisson-Ratio

File: Poisson_data_no_metal_07192019.csv (part 54 of 57)
,Code,Glass #,Author,Year,Trademark,Ag2O,AgI,Al,Al2O3,AlF3,AlN,As,As2O3,As2O5,As2S3,As2Se3,AsSe,B,B2O3,BaCl2,BaF2,BaO,BeF2,BeO,Bi2O3,BiCl3,Br,Ca,CaF2,CaO,Cd,CdCl2,CdF2,CdO,Ce2O3,CeF3,CeO2,Cl,Co3O4,CoO,Cr2O3,Cs2O,CsCl,CsF,Cu2O,CuO,Dy2O3,Er,Er2O3,ErF3,Eu,Eu2O3,EuF3,F,Fe,Fe2O3,FeO,Ga,Ga2O3,Ga2S3,Ga2Se3,GaF3,Gd2O3,GdF3,Ge,GeO2,GeS2,GeSe2,H2O,HfF4,HfO2,Hg,Ho2O3,I,InF3,K,K2O,K2S,K2SO4,KBr,KCl,KF,KHF2,La,La2O3,La2S3,LaF3,Li,Li2O,Li2S,Li2SO4,LiBr,LiCl,LiF,LiI,MgF2,MgO,Mn2O3,MnF2,MnO,MnO2,MoO2,MoO3,N,Na,Na2O,Na2S,Na2SO4,NaCl,NaF,NaPO3,Nb2O5,Nd,Nd2O3,NdF3,NH4NO3,NiO,O,OH,P,P2O5,Pb,PbCl2,PbF2,PbO,PdO,Pr2O3,Pr6O11,PrF3,Rb2O,RbF,Rh2O3,RuO2,S,Sb,Sb2O3,Sb2S3,Sc2O3,Se,Si,Si3N4,SiC,SiO2,Sm2O3,Sn,SnO,SnO2,SO2,SO3,Sr,SrCl2,SrF2,SrO,Ta2O3,Ta2O5,Tb2O3,TbF3,Te,TeO2,Th,ThF4,ThO2,TiO2,Tl,Tl2O,Tl2Se,TlSe,Tm2O3,U,U3O8,UO2,V,V2O5,VO6,WO3,Y,Y2O3,Yb2O3,YbF3,YF3,ZnCl2,ZnF2,ZnO,ZnSO4,ZrF4,ZrO2,Young's modulus E (GPa),Shear modulus G (GPa),Poisson's ratio v,Calculated Poisson,Percent Error
# 534,27727,359533,Ohashi M.,1995,nan,0,0,0,0,0,0,0,0,0,0,0,0,0,0,0,0,0,0,0,0,0,0,0,0,0,0,0,0,0,0,0,0,0,0,0,0,0,0,0,0,0,0,0,0,0,0,0,0,0,0,0,0,0,0,0,0,0,0,0,0,0,0,0,0,0,0,0,0,0,0,0,0,0,0,0,0,0,0,0,0,0,0,0,0,0,0,0,0,0,0,0,0,0,0,0,0,0,0,8.993629554,0,0,0,0,0,0,0,0,0,0,0,0,0,53.93377536,0,0,0,0,0,0,0,0,0,0,0,0,0,0,0,0,0,0,0,0,0,23.59165142,0,0,0,0,0,0,0,0,0,0,0,0,0,0,0,0,0,0,0,0,0,0,0,0,0,0,0,0,0,0,0,0,0,0,0,13.48094367,0,0,0,0,0,0,0,0,0,0,123,47.1,0.3057325,0.305732484,5.20833E-06
# 1698,5272,70188,Osaka A.,1974,nan,0,0,0,0,0,0,0,0,0,0,0,0,0,60,0,0,0,0,0,0,0,0,0,0,0,0,0,0,0,0,0,0,0,0,0,0,0,0,0,0,0,0,0,0,0,0,0,0,0,0,0,0,0,0,0,0,0,0,0,0,0,0,0,0,0,0,0,0,0,0,0,0,0,0,0,0,0,0,0,0,0,0,0,0,0,0,0,0,0,0,0,0,0,0,0,0,0,0,0,0,0,0,0,0,0,0,0,0,0,0,0,0,0,0,0,0,0,0,0,40,0,0,0,0,0,0,0,0,0,0,0,0,0,0,0,0,0,0,0,0,0,0,0,0,0,0,0,0,0,0,0,0,0,0,0,0,0,0,0,0,0,0,0,0,0,0,0,0,0,0,0,0,0,0,0,0,0,0,0,0,0,64.1,25.13,0.2753681,0.275368086,5.10116E-06
# 3162,17411,166587,Kohli J.T.,1998,nan,0,0,0,11.41102989,0,0,0,0,0,0,0,0,0,8.609139914,0,0,4.323017957,0,0,0,0,0,0,0,5.218387948,0,0,0,0,0,0,0,0,0,0,0,0,0,0,0,0,0,0,0,0,0,0,0,0,0,0,0,0,0,0,0,0,0,0,0,0,0,0,0,0,0,0,0,0,0,0,0,0,0,0,0,0,0,0,0,0,0,0,0,0,0,0,0,0,0,0,1.312153987,0,0,0,0,0,0,0,0,0,0,0,0,0,0,0,0,0,0,0,0,0,0,0,0,0,0,0,0,0,0,0,0,0,0,0,0,0,0,0,0,0,0,0,0,0,67.83329932,0,0,0,0,0,0,0,0,0,1.292970987,0,0,0,0,0,0,0,0,0,0,0,0,0,0,0,0,0,0,0,0,0,0,0,0,0,0,0,0,0,0,0,0,0,70.3,28.25,0.2442478,0.244247788,5.07246E-06
# 5027,38891,459606,Halimah M.K.,2010,nan,8.5,15,0,0,0,0,0,0,0,0,0,0,0,22.95,0,0,0,0,0,0,0,0,0,0,0,0,0,0,0,0,0,0,0,0,0,0,0,0,0,0,0,0,0,0,0,0,0,0,0,0,0,0,0,0,0,0,0,0,0,0,0,0,0,0,0,0,0,0,0,0,0,0,0,0,0,0,0,0,0,0,0,0,0,0,0,0,0,0,0,0,0,0,0,0,0,0,0,0,0,0,0,0,0,0,0,0,0,0,0,0,0,0,0,0,0,0,0,0,0,0,0,0,0,0,0,0,0,0,0,0,0,0,0,0,0,0,0,0,0,0,0,0,0,0,0,0,0,0,0,0,0,0,0,53.55,0,0,0,0,0,0,0,0,0,0,0,0,0,0,0,0,0,0,0,0,0,0,0,0,0,0,0,50,21,0.1904762,0.19047619,5E-06
# 1247,20857,177508,Homeny J.,1990,nan,0,0,0,15.17,0,0,0,0,0,0,0,0,0,0,0,0,0,0,0,0,0,0,0,0,0,0,0,0,0,0,0,0,0,0,0,0,0,0,0,0,0,0,0,0,0,0,0,0,0,0,0,0,0,0,0,0,0,0,0,0,0,0,0,0,0,0,0,0,0,0,0,0,0,0,0,0,0,0,0,0,0,0,0,0,0,0,0,0,0,0,0,23.03,0,0,0,0,0,0,0,0,0,0,0,0,0,0,0,0,0,0,0,0,0,0,0,0,0,0,0,0,0,0,0,0,0,0,0,0,0,0,0,0,0,0,0,0,0,61.8,0,0,0,0,0,0,0,0,0,0,0,0,0,0,0,0,0,0,0,0,0,0,0,0,0,0,0,0,0,0,0,0,0,0,0,0,0,0,0,0,0,0,0,90,35,0.2857143,0.285714286,5E-06
# 1248,27159,355839,Lemercier H.,1996,nan,0,0,10.4601046,0,0,0,0,0,0,0,0,0,0,0,0,0,0,0,0,0,0,0,0,0,0,0,0,0,0,0,0,0,0,0,0,0,0,0,0,0,0,0,0,0,0,0,0,0,0,0,0,0,0,0,0,0,0,0,0,0,0,0,0,0,0,0,0,0,0,0,0,0,0,0,0,0,0,0,0,0,0,0,0,0,0,0,0,0,0,0,0,0,0,0,0,0,0,0,7.409074091,0,0,0,0,0,0,0,0,0,0,0,0,0,54.24054241,0,0,0,0,0,0,0,0,0,0,0,0,0,0,0,0,0,0,0,0,0,15.6901569,0,0,0,0,0,0,0,0,0,0,0,0,0,0,0,0,0,0,0,0,0,0,0,0,0,0,0,0,0,0,0,0,0,0,0,12.200122,0,0,0,0,0,0,0,0,0,0,144,56,0.2857143,0.285714286,5E-06
# 1251,31787,379162,Kodama M.,2006,nan,0,0,0,0,0,0,0,0,0,0,0,0,0,75,0,0,0,0,0,0,0,0,0,0,0,0,0,0,0,0,0,0,0,0,0,0,0,0,0,0,0,0,0,0,0,0,0,0,0,0,0,0,0,0,0,0,0,0,0,0,0,0,0,0,0,0,0,0,0,0,0,0,0,0,0,0,0,0,0,0,0,0,0,0,0,0,0,0,0,0,0,0,0,0,0,0,0,0,0,0,25,0,0,0,0,0,0,0,0,0,0,0,0,0,0,0,0,0,0,0,0,0,0,0,0,0,0,0,0,0,0,0,0,0,0,0,0,0,0,0,0,0,0,0,0,0,0,0,0,0,0,0,0,0,0,0,0,0,0,0,0,0,0,0,0,0,0,0,0,0,0,0,0,0,0,0,0,0,0,0,0,54,21,0.2857143,0.285714286,5E-06
# 1252,36434,435412,Matsuda Y.,2009,nan,0,0,0,0,0,0,0,0,0,0,0,0,0,38,0,0,0,0,0,0,0,0,0,0,0,0,0,0,0,0,0,0,0,0,0,0,0,0,0,0,0,0,0,0,0,0,0,0,0,0,0,0,0,0,0,0,0,0,0,0,0,0,0,0,0,0,0,0,0,0,0,0,0,0,0,0,0,0,0,0,0,0,0,62,0,0,0,0,0,0,0,0,0,0,0,0,0,0,0,0,0,0,0,0,0,0,0,0,0,0,0,0,0,0,0,0,0,0,0,0,0,0,0,0,0,0,0,0,0,0,0,0,0,0,0,0,0,0,0,0,0,0,0,0,0,0,0,0,0,0,0,0,0,0,0,0,0,0,0,0,0,0,0,0,0,0,0,0,0,0,0,0,0,0,0,0,0,0,0,0,0,72,28,0.2857143,0.285714286,5E-06
# 2606,6619,38496,Gan Fuxi,1959,nan,0,0,0,12,0,0,0,0,0,0,0,0,0,16,0,0,0,0,0,0,0,0,0,0,0,0,0,0,0,0,0,0,0,0,0,0,0,0,0,0,0,0,0,0,0,0,0,0,0,0,0,0,0,0,0,0,0,0,0,0,0,0,0,0,0,0,0,0,0,0,0,0,0,0,0,0,0,0,0,0,0,0,0,16,0,0,0,0,0,0,0,0,0,0,0,0,0,0,0,0,0,0,0,0,0,0,0,0,0,0,0,0,0,0,0,0,0,0,0,0,0,0,0,0,0,0,0,0,0,0,0,0,0,0,0,0,0,56,0,0,0,0,0,0,0,0,0,0,0,0,0,0,0,0,0,0,0,0,0,0,0,0,0,0,0,0,0,0,0,0,0,0,0,0,0,0,0,0,0,0,0,72.5,28.84,0.2569348,0.256934813,4.96626E-06
# 3808,39407,465149,Zheng Qiuju,2012,nan,0,0,0,17.18,0,0,0,0,0,0,0,0,0,4.99,0,0,0,0,0,0,0,0,0,0,0,0,0,0,0,0,0,0,0,0,0,0,0,0,0,0,0,0,0,0,0,0,0,0,0,0,0.13,0,0,0,0,0,0,0,0,0,0,0,0,0,0,0,0,0,0,0,0,0,0,0,0,0,0,0,0,0,0,0,0,0,0,0,0,0,0,0,0,0,0,0,0,0,0,0,0,0,14.73,0,0,0,0,0,0,0,0,0,0,0,0,0,0,0,0,0,0,0,0,0,0,0,0,0,0,0,0,0,0,0,0,0,0,0,0,62.97,0,0,0,0,0,0,0,0,0,0,0,0,0,0,0,0,0,0,0,0,0,0,0,0,0,0,0,0,0,0,0,0,0,0,0,0,0,0,0,0,0,0,0,68.5,27.8,0.2320144,0.232014388,4.96124E-06
# 20,9133,71989,Pahler G.,1982,nan,0,0,0,0,0,0,0,0,0,0,0,0,0,0,0,0,0,0,0,0,0,0,0,0,0,0,0,0,0,0,0,0,0,0,0,0,0,0,0,0,0,0,0,0,0,0,0,0,0,0,0,0,0,0,0,0,0,0,0,0,0,0,0,0,0,0,0,0,0,0,0,0,0,0,0,0,0,0,0,0,0,0,0,40,0,0,0,0,0,0,0,0,0,0,0,0,0,0,0,0,0,0,0,0,0,0,0,0,0,0,0,0,0,0,0,60,0,0,0,0,0,0,0,0,0,0,0,0,0,0,0,0,0,0,0,0,0,0,0,0,0,0,0,0,0,0,0,0,0,0,0,0,0,0,0,0,0,0,0,0,0,0,0,0,0,0,0,0,0,0,0,0,0,0,0,0,0,0,0,0,0,33.6,11.71,0.4346712,0.434671221,4.8723E-06
# 4322,1980,44503,Eagan R.J.,1978,nan,0,0,0,26,0,0,0,0,0,0,0,0,0,0,0,0,0,0,0,0,0,0,0,0,0,0,0,0,0,0,0,0,0,0,0,0,0,0,0,0,0,0,0,0,0,0,0,0,0,0,0,0,0,0,0,0,0,0,0,0,0,0,0,0,0,0,0,0,0,0,0,0,0,0,0,0,0,0,0,0,0,0,0,0,0,0,0,0,0,0,0,0,0,0,0,0,0,0,0,0,20,0,0,0,0,0,0,0,0,0,0,0,0,0,0,0,0,0,0,0,0,0,0,0,0,0,0,0,0,0,0,0,0,0,0,0,0,54,0,0,0,0,0,0,0,0,0,0,0,0,0,0,0,0,0,0,0,0,0,0,0,0,0,0,0,0,0,0,0,0,0,0,0,0,0,0,0,0,0,0,0,77.4,31.7,0.2208202,0.220820189,4.85714E-06
# 2570,16777,171589,Burkhard D.J.M.,1997,nan,0,0,0,0,0,0,0,0,0,0,0,0,0,0,0,0,0,0,0,0,0,0,0,0,0,0,0,0,0,0,0,0,0,0,0,0,0,0,0,0,0,0,0,0,0,0,0,0,0,0,6,0,0,0,0,0,0,0,0,0,0,0,0,0,0,0,0,0,0,0,0,0,0,0,0,0,0,0,0,0,0,0,0,0,0,0,0,0,0,0,0,0,0,0,0,0,0,0,0,0,27,0,0,0,0,0,0,0,0,0,0,0,0,0,0,0,0,0,0,0,0,0,0,0,0,0,0,0,0,0,0,0,0,0,0,0,0,67,0,0,0,0,0,0,0,0,0,0,0,0,0,0,0,0,0,0,0,0,0,0,0,0,0,0,0,0,0,0,0,0,0,0,0,0,0,0,0,0,0,0,0,62.6,24.9,0.2570281,0.257028112,4.84375E-06
# 4801,3861,143625,Takahashi K.,1983,nan,0,0,0,0,0,0,0,0,0,0,0,0,0,15.38461046,0,0,0,0,0,0,0,0,0,0,0,0,0,0,0,0,0,0,0,0,0,0,0,0,0,0,0,0,0,0,0,0,0,0,0,0,0,0,0,0,0,0,0,0,0,0,0,0,0,0,0,0,0,0,0,0,0,0,0,0,0,0,0,0,0,0,0,0,0,0,0,0,0,0,0,0,0,0,0,0,0,0,0,0,0,0,7.692307231,0,0,0,0,0,0,0,0,0,0,0,0,0,0,0,0,0,0,0,0,0,0,0,0,0,0,0,0,0,0,0,0,0,0,0,0,76.92308231,0,0,0,0,0,0,0,0,0,0,0,0,0,0,0,0,0,0,0,0,0,0,0,0,0,0,0,0,0,0,0,0,0,0,0,0,0,0,0,0,0,0,0,63.7,26.45,0.2041588,0.20415879,4.81481E-06
# 616,33036,398005,Saddeek Y.B.,2007,nan,0,0,0,0,0,0,0,0,0,0,0,0,0,59.4,0,0,0,0,0,5,0,0,0,0,0,0,0,0,0,0,0,0,0,0,0,0,0,0,0,0,0,0,0,0,0,0,0,0,0,0,0,0,0,0,0,0,0,0,0,0,0,0,0,0,0,0,0,0,0,0,0,0,0,0,0,0,0,0,0,0,0,0,0,0,0,0,0,0,0,0,0,0,0,0,0,0,0,5,0,0,30.6,0,0,0,0,0,0,0,0,0,0,0,0,0,0,0,0,0,0,0,0,0,0,0,0,0,0,0,0,0,0,0,0,0,0,0,0,0,0,0,0,0,0,0,0,0,0,0,0,0,0,0,0,0,0,0,0,0,0,0,0,0,0,0,0,0,0,0,0,0,0,0,0,0,0,0,0,0,0,0,0,58.3,22.4,0.3013393,0.301339286,4.74074E-06
# 2181,6619,38485,Gan Fuxi,1959,nan,0,0,0,16,0,0,0,0,0,0,0,0,0,32,0,0,0,0,0,0,0,0,0,0,0,0,0,0,0,0,0,0,0,0,0,0,0,0,0,0,0,0,0,0,0,0,0,0,0,0,0,0,0,0,0,0,0,0,0,0,0,0,0,0,0,0,0,0,0,0,0,0,0,0,0,0,0,0,0,0,0,0,0,0,0,0,0,0,0,0,0,0,0,0,0,0,0,0,0,0,16,0,0,0,0,0,0,0,0,0,0,0,0,0,0,0,0,0,0,0,0,0,0,0,0,0,0,0,0,0,0,0,0,0,0,0,0,36,0,0,0,0,0,0,0,0,0,0,0,0,0,0,0,0,0,0,0,0,0,0,0,0,0,0,0,0,0,0,0,0,0,0,0,0,0,0,0,0,0,0,0,48.6,19.22,0.264308,0.264308012,4.72441E-06
# 4787,6619,38488,Gan Fuxi,1959,nan,0,0,0,8,0,0,0,0,0,0,0,0,0,0,0,0,0,0,0,0,0,0,0,0,0,0,0,0,0,0,0,0,0,0,0,0,0,0,0,0,0,0,0,0,0,0,0,0,0,0,0,0,0,0,0,0,0,0,0,0,0,0,0,0,0,0,0,0,0,0,0,0,0,0,0,0,0,0,0,0,0,0,0,16,0,0,0,0,0,0,0,0,0,0,0,0,0,0,0,0,0,0,0,0,0,0,0,0,0,0,0,0,0,0,0,0,0,0,0,0,0,0,0,0,0,0,0,0,0,0,0,0,0,0,0,0,0,76,0,0,0,0,0,0,0,0,0,0,0,0,0,0,0,0,0,0,0,0,0,0,0,0,0,0,0,0,0,0,0,0,0,0,0,0,0,0,0,0,0,0,0,75.9,31.49,0.2051445,0.20514449,4.72136E-06
# 360,8907,81778,Evstropiev K.K.,1974,nan,0,0,0,8.333055259,0,0,0,0,0,0,0,0,0,0,0,0,0,0,0,0,0,0,0,0,0,0,0,0,0,0,0,0,0,0,0,0,0,0,0,0,0,0,0,0,0,0,0,0,0,0,0,0,0,0,0,0,0,0,0,0,0,0,0,0,0,0,0,0,0,0,0,0,0,0,0,0,0,0,0,0,0,0,0,0,0,0,0,0,66.66777796,0,0,0,0,0,0,0,0,0,0,0,0,0,0,0,0,0,0,0,0,0,0,0,0,0,0,24.99916678,0,0,0,0,0,0,0,0,0,0,0,0,0,0,0,0,0,0,0,0,0,0,0,0,0,0,0,0,0,0,0,0,0,0,0,0,0,0,0,0,0,0,0,0,0,0,0,0,0,0,0,0,0,0,0,0,0,0,0,0,0,0,0,0,0,71,27,0.3148148,0.314814815,4.70588E-06
# 361,36434,435402,Matsuda Y.,2009,nan,0,0,0,0,0,0,0,0,0,0,0,0,0,75,0,0,0,0,0,0,0,0,0,0,0,0,0,0,0,0,0,0,0,0,0,0,0,0,0,0,0,0,0,0,0,0,0,0,0,0,0,0,0,0,0,0,0,0,0,0,0,0,0,0,0,0,0,0,0,0,0,0,0,0,0,0,0,0,0,0,0,0,0,25,0,0,0,0,0,0,0,0,0,0,0,0,0,0,0,0,0,0,0,0,0,0,0,0,0,0,0,0,0,0,0,0,0,0,0,0,0,0,0,0,0,0,0,0,0,0,0,0,0,0,0,0,0,0,0,0,0,0,0,0,0,0,0,0,0,0,0,0,0,0,0,0,0,0,0,0,0,0,0,0,0,0,0,0,0,0,0,0,0,0,0,0,0,0,0,0,0,71,27,0.3148148,0.314814815,4.70588E-06
# 362,36434,435413,Matsuda Y.,2009,nan,0,0,0,0,0,0,0,0,0,0,0,0,0,36,0,0,0,0,0,0,0,0,0,0,0,0,0,0,0,0,0,0,0,0,0,0,0,0,0,0,0,0,0,0,0,0,0,0,0,0,0,0,0,0,0,0,0,0,0,0,0,0,0,0,0,0,0,0,0,0,0,0,0,0,0,0,0,0,0,0,0,0,0,64,0,0,0,0,0,0,0,0,0,0,0,0,0,0,0,0,0,0,0,0,0,0,0,0,0,0,0,0,0,0,0,0,0,0,0,0,0,0,0,0,0,0,0,0,0,0,0,0,0,0,0,0,0,0,0,0,0,0,0,0,0,0,0,0,0,0,0,0,0,0,0,0,0,0,0,0,0,0,0,0,0,0,0,0,0,0,0,0,0,0,0,0,0,0,0,0,0,71,27,0.3148148,0.314814815,4.70588E-06
# 47,24535,300281,El0Mallawany R.,1998,nan,17.29057059,0,0,0,0,0,0,0,0,0,0,0,0,0,0,0,0,0,0,0,0,0,0,0,0,0,0,0,0,0,0,0,0,0,0,0,0,0,0,0,0,0,0,0,0,0,0,0,0,0,0,0,0,0,0,0,0,0,0,0,0,0,0,0,0,0,0,0,0,0,0,0,0,0,0,0,0,0,0,0,0,0,0,0,0,0,0,0,0,0,0,0,0,0,0,0,0,0,0,0,0,0,0,0,0,0,0,0,0,0,0,0,0,0,0,0,0,0,0,0,0,0,0,0,0,0,0,0,0,0,0,0,0,0,0,0,0,0,0,0,0,0,0,0,0,0,0,0,0,0,0,0,0,55.78854102,0,0,0,0,0,0,0,0,0,0,0,0,0,26.92088839,0,0,0,0,0,0,0,0,0,0,0,0,0,30.1,10.8,0.3935185,0.393518519,4.70588E-06
# 1257,2687,110686,State Optical I,1975,BF16,0,0,0,2.31409881,0,0,0,0.191600067,0,0,0,0,0,9.255324239,0,0,25.96910909,0,0,0,0,0,0,0,8.533387987,0,0,0,0,0,0,0,0,0,0,0,0,0,0,0,0,0,0,0,0,0,0,0,0,0,0,0,0,0,0,0,0,0,0,0,0,0,0,0,0,0,0,0,0,0,0,0,0,0,0,0,0,0,0,0,0,0,0,0,0,0,0,0,0,0,0,0,0,0,0,0,0,0,0,0,0,0,0,0,0,0,0,0,0,0,0,0,0,0,0,0,0,0,0,4.181780464,0,0,0,0,0,0,0,0,0,0,0.195000068,0,0,0,0,0,0,42.72341495,0,0,0,0,0,0,0,0,0,0,0,0,0,0,0,0,0,0,0,0,0,0,0,0,0,0,0,0,0,0,0,0,0,0,0,0,0,0,0,6.636284323,0,0,0,78.9,30.7,0.2850163,0.285016287,4.68571E-06
# 4576,6622,38581,Gan Fuxi,1959,nan,0,0,0,10,0,0,0,0,0,0,0,0,0,0,0,0,0,0,0,0,0,0,0,0,0,0,0,0,0,0,0,0,0,0,0,0,0,0,0,0,0,0,0,0,0,0,0,0,0,0,0,0,0,0,0,0,0,0,0,0,0,0,0,0,0,0,0,0,0,0,0,0,0,0,0,0,0,0,0,0,0,0,0,0,0,0,0,0,0,0,0,0,0,0,0,0,0,0,0,0,12,0,0,0,0,0,0,0,0,0,0,0,0,0,0,0,0,0,0,0,0,0,0,0,0,0,0,0,0,0,0,0,0,0,0,0,0,60,0,0,0,0,0,0,0,0,0,18,0,0,0,0,0,0,0,0,0,0,0,0,0,0,0,0,0,0,0,0,0,0,0,0,0,0,0,0,0,0,0,0,0,75.5,31.09,0.2142168,0.21421679,4.68468E-06
# 365,7356,94014,Keshishyan T.N.,1979,nan,0,0,0,0,0,0,0,0,0,0,0,0,0,64,0,0,10,0,0,26,0,0,0,0,0,0,0,0,0,0,0,0,0,0,0,0,0,0,0,0,0,0,0,0,0,0,0,0,0,0,0,0,0,0,0,0,0,0,0,0,0,0,0,0,0,0,0,0,0,0,0,0,0,0,0,0,0,0,0,0,0,0,0,0,0,0,0,0,0,0,0,0,0,0,0,0,0,0,0,0,0,0,0,0,0,0,0,0,0,0,0,0,0,0,0,0,0,0,0,0,0,0,0,0,0,0,0,0,0,0,0,0,0,0,0,0,0,0,0,0,0,0,0,0,0,0,0,0,0,0,0,0,0,0,0,0,0,0,0,0,0,0,0,0,0,0,0,0,0,0,0,0,0,0,0,0,0,0,0,0,0,73.6,28,0.3142857,0.314285714,4.54545E-06
# 3048,3861,12498,Takahashi K.,1983,nan,0,0,0,0,0,0,0,0,0,0,0,0,0,28.9855071,0,0,0,0,0,0,0,0,0,0,0,0,0,0,0,0,0,0,0,0,0,0,0,0,0,0,0,0,0,0,0,0,0,0,0,0,0,0,0,0,0,0,0,0,0,0,0,0,0,0,0,0,0,0,0,0,0,0,0,0,0,0,0,0,0,0,0,0,0,0,0,0,0,0,0,0,0,0,0,0,0,0,0,0,0,0,13.0434787,0,0,0,0,0,0,0,0,0,0,0,0,0,0,0,0,0,0,0,0,0,0,0,0,0,0,0,0,0,0,0,0,0,0,0,0,57.9710142,0,0,0,0,0,0,0,0,0,0,0,0,0,0,0,0,0,0,0,0,0,0,0,0,0,0,0,0,0,0,0,0,0,0,0,0,0,0,0,0,0,0,0,66.6,26.7,0.247191,0.247191011,4.54545E-06
# 2479,16777,171590,Burkhard D.J.M.,1997,nan,0,0,0,0,0,0,0,0,0,0,0,0,0,0,0,0,0,0,0,0,0,0,0,0,0,0,0,0,0,0,0,0,0,0,0,0,0,0,0,0,0,0,0,0,0,0,0,0,0,0,5,0,0,0,0,0,0,0,0,0,0,0,0,0,0,0,0,0,0,0,0,0,0,0,0,0,0,0,0,0,0,0,0,0,0,0,0,0,0,0,0,0,0,0,0,0,0,0,0,0,36,0,0,0,0,0,0,0,0,0,0,0,0,0,0,0,0,0,0,0,0,0,0,0,0,0,0,0,0,0,0,0,0,0,0,0,0,59,0,0,0,0,0,0,0,0,0,0,0,0,0,0,0,0,0,0,0,0,0,0,0,0,0,0,0,0,0,0,0,0,0,0,0,0,0,0,0,0,0,0,0,62.2,24.7,0.2591093,0.259109312,4.53125E-06
# 2314,29184,382354,Gur C.H.,2005,nan,0,0,0,0.893482598,0,0,0,0,0,0,0,0,0,0,0,0,0,0,0,0,0,0,0,0,4.300284458,0,0,0,0,0,0,0,0,0,0,0,0,0,0,0,0,0,0,0,0,0,0,0,15.79943588,0,0,0,0,0,0,0,0,0,0,0,0,0,0,0,0,0,0,0,0,0,0,10.52475421,0,0,0,0,0,0,0,0,0,0,0,0,0,0,0,0,0,0,0,17.1517976,0,0,0,0,0,0,0,0,0,0,0,0,0,0,0,0,0,0,0,0,0,0,0,0,0,0,0,0,0,0,0,0,0,0,0,0,0,0,0,0,0,0,0,0,0,50.65937121,0,0,0,0,0,0,0,0,0,0,0,0,0,0,0,0,0,0,0,0.670874046,0,0,0,0,0,0,0,0,0,0,0,0,0,0,0,0,0,0,0,0,0,0,0,75.9,30.11,0.2603786,0.260378612,4.51531E-06
# 2514,4562,14687,Osaka A.,1986,nan,0,0,0,0,0,0,0,0,0,0,0,0,0,0,0,0,0,0,0,0,0,0,0,0,0,0,0,0,0,0,0,0,0,0,0,0,0,0,0,0,0,0,0,0,0,0,0,0,0,0,0,0,0,0,0,0,0,0,0,0,40,0,0,0,0,0,0,0,0,0,0,20,0,0,0,0,0,0,0,0,0,0,0,0,0,0,0,0,0,0,0,0,0,0,0,0,0,0,0,0,0,0,0,0,0,0,0,0,0,0,0,0,0,0,0,0,0,0,0,0,0,0,0,0,0,0,0,0,0,0,0,0,0,0,0,0,0,40,0,0,0,0,0,0,0,0,0,0,0,0,0,0,0,0,0,0,0,0,0,0,0,0,0,0,0,0,0,0,0,0,0,0,0,0,0,0,0,0,0,0,0,54.1,21.49,0.258725,0.258724988,4.4964E-06
# 2313,4562,14675,Osaka A.,1986,nan,0,0,0,0,0,0,0,0,0,0,0,0,0,0,0,0,0,0,0,0,0,0,0,0,0,0,0,0,0,0,0,0,0,0,0,0,0,0,0,0,0,0,0,0,0,0,0,0,0,0,0,0,0,0,0,0,0,0,0,0,34.48345,0,0,0,0,0,0,0,0,0,0,0,0,0,0,0,0,0,0,0,0,0,0,0,0,0,0,0,0,0,0,0,0,0,0,0,0,0,0,0,31.0331,0,0,0,0,0,0,0,0,0,0,0,0,0,0,0,0,0,0,0,0,0,0,0,0,0,0,0,0,0,0,0,0,0,0,0,0,34.48345,0,0,0,0,0,0,0,0,0,0,0,0,0,0,0,0,0,0,0,0,0,0,0,0,0,0,0,0,0,0,0,0,0,0,0,0,0,0,0,0,0,0,0,54.6,21.66,0.2603878,0.260387812,4.46809E-06
# 3050,8877,71705,Shaw R.R.,1971,nan,0,0,0,0,0,0,0,0,0,0,0,0,0,0,0,0,0,0,0,0,0,0,0,0,0,0,0,0,0,0,0,0,0,0,0,0,0,0,0,0,0,0,0,0,0,0,0,0,0,0,0,0,0,0,0,0,0,0,0,0,74,0,0,0,0,0,0,0,0,0,0,0,0,0,0,0,0,0,0,0,0,0,0,0,0,0,0,0,0,0,0,0,0,0,0,0,0,0,0,0,26,0,0,0,0,0,0,0,0,0,0,0,0,0,0,0,0,0,0,0,0,0,0,0,0,0,0,0,0,0,0,0,0,0,0,0,0,0,0,0,0,0,0,0,0,0,0,0,0,0,0,0,0,0,0,0,0,0,0,0,0,0,0,0,0,0,0,0,0,0,0,0,0,0,0,0,0,0,0,0,0,65.6,26.3,0.2471483,0.247148289,4.46154E-06
# 4984,2282,110676,State Optical I,1975,KF6,0,0,0,2.590069487,0,0,0,0,0,0,0,0,0,0.475344554,0,0,0,0,0,0,0,0,0,0,0,0,0,0,0,0,0,0,0,0,0,0,0,0,0,0,0,0,0,0,0,0,0,0,2.020992577,0,0,0,0,0,0,0,0,0,0,0,0,0,0,0,0,0,0,0,0,0,0,4.005126289,0,0,0,0,0,0,0,0,0,0,0,0,0,0,0,0,0,0,0,0,0,0,0,0,0,0,0,0,7.336457053,0,0,0,0,0,0,0,0,0,0,0,0,0,0,0,0,0,0,2.538367677,0,0,0,0,0,0,0,0,0,0,0.06811975,0,0,0,0,0,0,80.96552261,0,0,0,0,0,0,0,0,0,0,0,0,0,0,0,0,0,0,0,0,0,0,0,0,0,0,0,0,0,0,0,0,0,0,0,0,0,0,0,0,0,0,0,66.7,27.88,0.196198,0.196197991,4.38757E-06
# 4239,6619,38464,Gan Fuxi,1959,nan,0,0,0,8,0,0,0,0,0,0,0,0,0,4,0,0,0,0,0,0,0,0,0,0,0,0,0,0,0,0,0,0,0,0,0,0,0,0,0,0,0,0,0,0,0,0,0,0,0,0,0,0,0,0,0,0,0,0,0,0,0,0,0,0,0,0,0,0,0,0,0,0,0,0,0,0,0,0,0,0,0,0,0,0,0,0,0,0,0,0,0,0,0,0,0,0,0,0,0,0,16,0,0,0,0,0,0,0,0,0,0,0,0,0,0,0,0,0,0,0,0,0,0,0,0,0,0,0,0,0,0,0,0,0,0,0,0,72,0,0,0,0,0,0,0,0,0,0,0,0,0,0,0,0,0,0,0,0,0,0,0,0,0,0,0,0,0,0,0,0,0,0,0,0,0,0,0,0,0,0,0,72,29.43,0.2232416,0.22324159,4.38356E-06
# 3653,1978,110650,State Optical I,1975,BK13,0,0,0,1.916209019,0,0,0,0.197500002,0,0,0,0,0,10.1253401,0,0,15.06696015,0,0,0,0,0,0,0,0,0,0,0,0,0,0,0,0,0,0,0,0,0,0,0,0,0,0,0,0,0,0,0,0,0,0,0,0,0,0,0,0,0,0,0,0,0,0,0,0,0,0,0,0,0,0,4.164948042,0,0,0,0,0,0,0,0,0,0,0,0,0,0,0,0,0,0,0,0,0,0,0,0,0,0,0,0,1.260939013,0,0,0,0,0,0,0,0,0,0,0,0,0,0,0,0,0,0,0,0,0,0,0,0,0,0,0,0,0,0.080430001,0,0,0,0,0,0,65.55530066,0,0,0,0,0,0,0,0,0,0,0,0,0,0,0,0,0,0,0,0,0,0,0,0,0,0,0,0,0,0,0,0,0,0,0,0,0,0,0,1.632373016,0,0,0,77.5,31.36,0.2356505,0.23565051,4.33018E-06
# 1214,7278,55248,Osaka A.,1989,nan,0,0,0,0,0,0,0,0,0,0,0,0,0,46.7,0,0,33.3,0,0,0,0,0,0,0,0,0,0,0,0,0,0,0,0,0,0,0,0,0,0,0,0,0,0,0,0,0,0,0,0,0,0,0,0,0,0,0,0,0,0,0,0,0,0,0,0,0,0,0,0,0,0,0,0,0,0,0,0,0,0,0,0,0,0,0,0,0,0,0,0,0,0,0,0,0,0,0,0,0,0,0,0,0,0,0,0,0,0,0,0,0,0,0,0,0,0,20,0,0,0,0,0,0,0,0,0,0,0,0,0,0,0,0,0,0,0,0,0,0,0,0,0,0,0,0,0,0,0,0,0,0,0,0,0,0,0,0,0,0,0,0,0,0,0,0,0,0,0,0,0,0,0,0,0,0,0,0,0,0,0,0,0,58.4,22.7,0.2863436,0.286343612,4.30769E-06
# 3302,26687,22282,LaCourse W.C.,1996,nan,0,0,0,10,0,0,0,0,0,0,0,0,0,0,0,0,0,0,0,0,0,0,0,0,7,0,0,0,0,0,0,0,0,0,0,0,0,0,0,0,0,0,0,0,0,0,0,0,0,0,0,0,0,0,0,0,0,0,0,0,0,0,0,0,0,0,0,0,0,0,0,0,0,0,0,0,0,0,0,0,0,0,0,0,0,0,0,0,0,0,0,0,0,0,0,0,0,0,0,0,18,0,0,0,0,0,0,0,0,0,0,0,0,0,0,0,0,0,0,0,0,0,0,0,0,0,0,0,0,0,0,0,0,0,0,0,0,65,0,0,0,0,0,0,0,0,0,0,0,0,0,0,0,0,0,0,0,0,0,0,0,0,0,0,0,0,0,0,0,0,0,0,0,0,0,0,0,0,0,0,0,72,29,0.2413793,0.24137931,4.28571E-06
# 3303,39814,466175,Chenu S.,2012,nan,0,0,0,5.51076068,0,0,0,0,0,0,0,0,0,0,0,0,0,0,0,0,0,0,0,0,0,0,0,0,0,0,0,0,0,0,0,0,0,0,0,0,0,0,0,0,0,0,0,0,0,0,0,0,0,0,0,0,0,0,0,0,0,0,0,0,0,0,0,0,0,0,0,0,0,0,0,0,0,0,0,0,0,0,0,0,0,0,0,0,0,0,0,0,0,0,0,0,0,0,0,0,31.0606471,0,0,0,0,0,12.62940111,0,0,0,0,0,0,0,0,26.05086467,0,0,0,0,0,0,0,0,0,0,0,0,0,0,0,0,0,0,0,0,0,0,0,0,0,0,0,0,0,0,0,0,0,0,0,0,0,0,0,0,0,0,0,0,0,0,0,0,0,0,0,0,0,0,0,0,0,0,0,0,0,24.74832643,0,0,0,72,29,0.2413793,0.24137931,4.28571E-06
# 3304,40153,466949,Lin Chung0Chern,2012,nan,0,0,0,0,0,0,0,0,0,0,0,0,0,0,0,0,0,0,0,0,0,0,0,0,19.48,0,0,0,0,0,0,0,0,0,0,0,0,0,0,0,0,0,0,0,0,0,0,0,0,0,0,0,0,0,0,0,0,0,0,0,0,0,0,0,0,0,0,0,0,0,0,0,0,0,0,0,0,0,0,0,0,0,0,0,0,0,0,0,0,0,0,0,0,0,0,0,0,0,0,0,19.69,0,0,0,0,0,0,0,0,0,0,0,0,0,0,3.55,0,0,0,0,0,0,0,0,0,0,0,0,0,0,0,0,0,0,0,0,0,57.28,0,0,0,0,0,0,0,0,0,0,0,0,0,0,0,0,0,0,0,0,0,0,0,0,0,0,0,0,0,0,0,0,0,0,0,0,0,0,0,0,0,0,0,72,29,0.2413793,0.24137931,4.28571E-06
# 4970,3221,110710,State Optical I,1975,F6,0,0,0,0,0,0,0,0.230699991,0,0,0,0,0,0,0,0,0,0,0,0,0,0,0,0,0,0,0,0,0,0,0,0,0,0,0,0,0,0,0,0,0,0,0,0,0,0,0,0,0,0,0,0,0,0,0,0,0,0,0,0,0,0,0,0,0,0,0,0,0,0,0,5.319993787,0,0,0,0,0,0,0,0,0,0,0,0,0,0,0,0,0,0,0,0,0,0,0,0,0,0,0,0,2.356389906,0,0,0,0,0,0,0,0,0,0,0,0,0,0,0,0,0,0,17.78964929,0,0,0,0,0,0,0,0,0,0,0,0,0,0,0,0,0,74.30326703,0,0,0,0,0,0,0,0,0,0,0,0,0,0,0,0,0,0,0,0,0,0,0,0,0,0,0,0,0,0,0,0,0,0,0,0,0,0,0,0,0,0,0,57,23.8,0.197479,0.197478992,4.25532E-06
# 2205,26687,161457,LaCourse W.C.,1996,nan,0,0,0,15,0,0,0,0,0,0,0,0,0,0,0,0,0,0,0,0,0,0,0,0,0,0,0,0,0,0,0,0,0,0,0,0,0,0,0,0,0,0,0,0,0,0,0,0,0,0,0,0,0,0,0,0,0,0,0,0,0,0,0,0,0,0,0,0,0,0,0,0,0,0,0,0,0,0,0,0,0,0,0,33.3,0,0,0,0,0,0,0,0,0,0,0,0,0,0,0,0,0,0,0,0,0,0,0,0,0,0,0,0,0,0,0,0,0,0,0,0,0,0,0,0,0,0,0,0,0,0,0,0,0,0,0,0,0,51.7,0,0,0,0,0,0,0,0,0,0,0,0,0,0,0,0,0,0,0,0,0,0,0,0,0,0,0,0,0,0,0,0,0,0,0,0,0,0,0,0,0,0,0,91,36,0.2638889,0.263888889,4.21053E-06
# 1177,27727,359537,Ohashi M.,1995,nan,0,0,0,0,0,0,0,0,0,0,0,0,0,0,0,0,0,0,0,0,0,0,0,0,0,0,0,0,0,0,0,0,0,0,0,0,0,0,0,0,0,0,0,0,0,0,0,0,0,0,0,0,0,0,0,0,0,0,0,0,0,0,0,0,0,0,0,0,0,0,0,0,0,0,0,0,0,0,0,0,0,0,0,0,0,0,0,0,0,0,0,0,0,0,0,0,0,0,8.897266918,0,0,0,0,0,0,0,0,0,0,0,0,0,53.35160055,0,0,0,0,0,0,0,0,0,0,0,0,0,0,0,0,0,0,0,0,0,20.01060032,0,0,0,0,0,0,0,0,0,0,0,0,0,0,0,0,0,0,0,0,0,0,0,0,0,0,0,0,0,0,0,0,0,0,0,17.74053222,0,0,0,0,0,0,0,0,0,0,136,52.8,0.2878788,0.287878788,4.21053E-06
# 3161,3263,110721,State Optical I,1975,TF10,0,0,0,0,0,0,0,0.191800002,0,0,0,0,0,0,0,0,0,0,0,0,0,0,0,0,0,0,0,0,0,0,0,0,0,0,0,0,0,0,0,0,0,0,0,0,0,0,0,0,0,0,0,0,0,0,0,0,0,0,0,0,0,0,0,0,0,0,0,0,0,0,0,1.342863013,0,0,0,0,0,0,0,0,0,0,0,0,0,0,0,0,0,0,0,0,0,0,0,0,0,0,0,0,1.02044601,0,0,0,0,0,0,0,0,0,0,0,0,0,0,0,0,0,0,40.0730104,0,0,0,0,0,0,0,0,0,0,0.130200001,0,0,0,0,0,0,57.24168057,0,0,0,0,0,0,0,0,0,0,0,0,0,0,0,0,0,0,0,0,0,0,0,0,0,0,0,0,0,0,0,0,0,0,0,0,0,0,0,0,0,0,0,54.2,21.78,0.2442608,0.24426079,4.21053E-06
# 948,1705,25773,Makishima A.,1978,nan,0,0,0,32,0,0,0,0,0,0,0,0,0,0,0,0,0,0,0,0,0,0,0,0,0,0,0,0,0,0,0,0,0,0,0,0,0,0,0,0,0,0,0,0,0,0,0,0,0,0,0,0,0,0,0,0,0,0,0,0,0,0,0,0,0,0,0,0,0,0,0,0,0,0,0,0,0,0,0,11,0,0,0,0,0,0,0,0,0,0,0,0,0,0,0,0,0,0,0,0,0,0,0,0,0,0,0,0,0,0,0,0,0,0,0,0,0,0,0,0,0,0,0,0,0,0,0,0,0,0,0,0,0,0,0,0,0,46,0,0,0,0,0,0,0,0,0,0,0,0,0,0,0,0,0,0,0,0,0,0,0,0,0,0,0,0,0,0,0,0,0,11,0,0,0,0,0,0,0,0,0,110,42.6,0.2910798,0.291079812,4.19355E-06
# 3256,6619,38507,Gan Fuxi,1959,nan,0,0,0,4,0,0,0,0,0,0,0,0,0,8,0,0,0,0,0,0,0,0,0,0,0,0,0,0,0,0,0,0,0,0,0,0,0,0,0,0,0,0,0,0,0,0,0,0,0,0,0,0,0,0,0,0,0,0,0,0,0,0,0,0,0,0,0,0,0,0,0,0,0,0,0,0,0,0,0,0,0,0,0,0,0,0,0,0,0,0,0,0,0,0,0,0,0,0,0,0,24,0,0,0,0,0,0,0,0,0,0,0,0,0,0,0,0,0,0,0,0,0,0,0,0,0,0,0,0,0,0,0,0,0,0,0,0,64,0,0,0,0,0,0,0,0,0,0,0,0,0,0,0,0,0,0,0,0,0,0,0,0,0,0,0,0,0,0,0,0,0,0,0,0,0,0,0,0,0,0,0,71.4,28.74,0.2421712,0.24217119,4.13793E-06
# 1860,7278,55252,Osaka A.,1989,nan,0,0,0,0,0,0,0,0,0,0,0,0,0,20,0,0,33.3,0,0,0,0,0,0,0,0,0,0,0,0,0,0,0,0,0,0,0,0,0,0,0,0,0,0,0,0,0,0,0,0,0,0,0,0,0,0,0,0,0,0,0,0,0,0,0,0,0,0,0,0,0,0,0,0,0,0,0,0,0,0,0,0,0,0,0,0,0,0,0,0,0,0,0,0,0,0,0,0,0,0,0,0,0,0,0,0,0,0,0,0,0,0,0,0,0,0,46.7,0,0,0,0,0,0,0,0,0,0,0,0,0,0,0,0,0,0,0,0,0,0,0,0,0,0,0,0,0,0,0,0,0,0,0,0,0,0,0,0,0,0,0,0,0,0,0,0,0,0,0,0,0,0,0,0,0,0,0,0,0,0,0,0,0,57.2,22.5,0.2711111,0.271111111,4.09836E-06
# 4734,16778,146239,Burkhard D.J.M.,1997,nan,0,0,0,0,0,0,0,0,0,0,0,0,0,0,0,0,0,0,0,0,0,0,0,0,0,0,0,0,0,0,0,0,0,0,0,0,0,0,0,0,0,0,0,0,0,0,0,0,0,0,10,0,0,0,0,0,0,0,0,0,0,0,0,0,0,0,0,0,0,0,0,0,0,0,0,0,0,0,0,0,0,0,0,0,0,0,0,0,0,0,0,0,0,0,0,0,0,0,0,0,18.5,0,0,0,0,0,0,0,0,0,0,0,0,0,0,0,0,0,0,0,0,0,0,0,0,0,0,0,0,0,0,0,0,0,0,0,0,71.5,0,0,0,0,0,0,0,0,0,0,0,0,0,0,0,0,0,0,0,0,0,0,0,0,0,0,0,0,0,0,0,0,0,0,0,0,0,0,0,0,0,0,0,62.6,25.9,0.2084942,0.208494208,4.07407E-06
# 2515,1580,9776,Manghnani M.H.,1974,nan,0,0,0,0,0,0,0,0,0,0,0,0,0,0,0,0,0,0,0,0,0,0,0,0,0,0,0,0,0,0,0,0,0,0,0,0,0,0,0,0,0,0,0,0,0,0,0,0,0,0,0,0,0,0,0,0,0,0,0,0,0,0,0,0,0,0,0,0,0,0,0,0,0,0,0,0,0,0,0,0,0,0,0,0,0,0,0,0,0,0,0,0,0,0,0,0,0,0,0,0,35,0,0,0,0,0,0,0,0,0,0,0,0,0,0,0,0,0,0,0,0,0,0,0,0,0,0,0,0,0,0,0,0,0,0,0,0,65,0,0,0,0,0,0,0,0,0,0,0,0,0,0,0,0,0,0,0,0,0,0,0,0,0,0,0,0,0,0,0,0,0,0,0,0,0,0,0,0,0,0,0,58.4,23.2,0.2586207,0.25862069,4E-06
# 1369,40694,476417,Chenu S.,2012,nan,0,0,0,0,0,0,0,0,0,0,0,0,0,0,0,0,0,0,0,0,0,0,0,0,0,0,0,0,0,0,0,0,0,0,0,0,0,0,0,0,0,0,0,0,0,0,0,0,0,0,0,0,0,0,0,0,0,0,0,0,0,0,0,0,0,0,0,0,0,0,0,0,0,0,0,0,0,0,0,0,0,0,0,0,0,0,0,0,0,0,0,0,0,0,0,0,0,0,0,0,0,0,0,0,0,79.16445849,4.16670833,0,0,0,0,0,0,0,0,0,0,0,0,0,0,0,0,0,0,0,0,0,0,0,0,0,0,0,0,0,0,0,0,0,16.66883318,0,0,0,0,0,0,0,0,0,0,0,0,0,0,0,0,0,0,0,0,0,0,0,0,0,0,0,0,0,0,0,0,0,0,0,0,0,0,0,0,43.3,16.9,0.2810651,0.281065089,4E-06
# 2315,2004,110657,State Optical I,1975,TK14,0,0,0,1.712773681,0,0,0,0.220699959,0,0,0,0,0,21.82324594,0,0,25.7980452,0,0,0,0,0,0,0,1.868524652,0,0,0,0,0,0,0,0,0,0,0,0,0,0,0,0,0,0,0,0,0,0,0,0,0,0,0,0,0,0,0,0,0,0,0,0,0,0,0,0,0,0,0,0,0,0,0,0,0,0,0,0,0,0,0,0,0,0,0,0,0,0,0,0,0,0,0,0,0,0,0,0,0,0,0,0.704419469,0,0,0,0,0,0,0,0,0,0,0,0,0,0,0,0,0,0,0,0,0,0,0,0,0,0,0,0,0,0.059909989,0,0,0,0,0,0,47.81238111,0,0,0,0,0,0,0,0,0,0,0,0,0,0,0,0,0,0,0,0,0,0,0,0,0,0,0,0,0,0,0,0,0,0,0,0,0,0,0,0,0,0,0,85.3,33.84,0.2603428,0.26034279,3.99546E-06
# 3338,37260,441970,Mamiya S.,2010,nan,0,0,0,0,0,0,0,0,0,0,0,0,0,0,0,0,0,0,0,0,0,0,0,0,0,0,0,0,0,0,0,0,0,0,0,0,0,0,0,0,0,0,0,0,0,0,0,0,0,0,0,0,0,0,0,0,0,0,0,0,92.4,0,0,0,0,0,0,0,0,0,0,7.6,0,0,0,0,0,0,0,0,0,0,0,0,0,0,0,0,0,0,0,0,0,0,0,0,0,0,0,0,0,0,0,0,0,0,0,0,0,0,0,0,0,0,0,0,0,0,0,0,0,0,0,0,0,0,0,0,0,0,0,0,0,0,0,0,0,0,0,0,0,0,0,0,0,0,0,0,0,0,0,0,0,0,0,0,0,0,0,0,0,0,0,0,0,0,0,0,0,0,0,0,0,0,0,0,0,0,0,0,0,52.1,21,0.2404762,0.24047619,3.9604E-06
# 1360,17460,183305,Rabukhin A.I.,1986,nan,0,0,0,4.97,0,0,0,0,0,0,0,0,0,0,0,0,0,0,0,18.58,0,0,0,0,0,0,0,0,0,0,0,0,0,0,0,0,0,0,0,0,0,0,0,0,0,0,0,0,0,0,0,0,0,0,0,0,0,0,0,0,42.97,0,0,0,0,0,0,0,0,0,0,0,0,0,0,0,0,0,0,0,0,0,0,0,0,0,0,0,0,0,0,0,0,0,0,0,0,0,0,0,0,0,0,0,0,0,0,0,0,0,0,0,0,0,0,0,0,0,0,33.48,0,0,0,0,0,0,0,0,0,0,0,0,0,0,0,0,0,0,0,0,0,0,0,0,0,0,0,0,0,0,0,0,0,0,0,0,0,0,0,0,0,0,0,0,0,0,0,0,0,0,0,0,0,0,0,0,0,0,0,0,0,52.1,20.32,0.2819882,0.281988189,3.90925E-06
# 4856,6619,38471,Gan Fuxi,1959,nan,0,0,0,4,0,0,0,0,0,0,0,0,0,16,0,0,0,0,0,0,0,0,0,0,0,0,0,0,0,0,0,0,0,0,0,0,0,0,0,0,0,0,0,0,0,0,0,0,0,0,0,0,0,0,0,0,0,0,0,0,0,0,0,0,0,0,0,0,0,0,0,0,0,0,0,0,0,0,0,0,0,0,0,0,0,0,0,0,0,0,0,0,0,0,0,0,0,0,0,0,16,0,0,0,0,0,0,0,0,0,0,0,0,0,0,0,0,0,0,0,0,0,0,0,0,0,0,0,0,0,0,0,0,0,0,0,0,64,0,0,0,0,0,0,0,0,0,0,0,0,0,0,0,0,0,0,0,0,0,0,0,0,0,0,0,0,0,0,0,0,0,0,0,0,0,0,0,0,0,0,0,73.5,30.6,0.2009804,0.200980392,3.90244E-06
# 3243,2681,110684,State Optical I,1975,BF12,0,0,0,0,0,0,0,0.093420006,0,0,0,0,0,0,0,0,6.443086387,0,0,0,0,0,0,0,0,0,0,0,0,0,0,0,0,0,0,0,0,0,0,0,0,0,0,0,0,0,0,0,0,0,0,0,0,0,0,0,0,0,0,0,0,0,0,0,0,0,0,0,0,0,0,7.289362437,0,0,0,0,0,0,0,0,0,0,0,0,0,0,0,0,0,0,0,0,0,0,0,0,0,0,0,0,1.50594909,0,0,0,0,0,0,0,0,0,0,0,0,0,0,0,0,0,0,13.76676083,0,0,0,0,0,0,0,0,0,0,0,0,0,0,0,0,0,65.16743391,0,0,0,0,0,0,0,0,0,0,0,0,0,0,0,0,0,0,0,0,0,0,0,0,0,0,0,0,0,0,0,0,0,0,0,0,0,0,0,5.733987344,0,0,0,61.1,24.58,0.2428804,0.242880391,3.8861E-06
# 3197,3861,12508,Takahashi K.,1983,nan,0,0,0,0,0,0,0,0,0,0,0,0,0,23.80952,0,0,0,0,0,0,0,0,0,0,0,0,0,0,0,0,0,0,0,0,0,0,0,0,0,0,0,0,0,0,0,0,0,0,0,0,0,0,0,0,0,0,0,0,0,0,0,0,0,0,0,0,0,0,0,0,0,0,0,0,0,0,0,0,0,0,0,0,0,0,0,0,0,0,0,0,0,0,0,0,0,0,0,0,0,0,28.57143,0,0,0,0,0,0,0,0,0,0,0,0,0,0,0,0,0,0,0,0,0,0,0,0,0,0,0,0,0,0,0,0,0,0,0,0,47.61905,0,0,0,0,0,0,0,0,0,0,0,0,0,0,0,0,0,0,0,0,0,0,0,0,0,0,0,0,0,0,0,0,0,0,0,0,0,0,0,0,0,0,0,72.5,29.14,0.2439945,0.243994509,3.79747E-06
# 2681,4562,14680,Osaka A.,1986,nan,0,0,0,0,0,0,0,0,0,0,0,0,0,0,0,0,0,0,0,0,0,0,0,0,0,0,0,0,0,0,0,0,0,0,0,0,0,0,0,0,0,0,0,0,0,0,0,0,0,0,0,0,0,0,0,0,0,0,0,0,63.17,0,0,0,0,0,0,0,0,0,0,15.79,0,0,0,0,0,0,0,0,0,0,0,0,0,0,0,0,0,0,0,0,0,0,0,0,0,0,0,0,0,0,0,0,0,0,0,0,0,0,0,0,0,0,0,0,0,0,0,0,0,0,0,0,0,0,0,0,0,0,0,0,0,0,0,0,0,21.04,0,0,0,0,0,0,0,0,0,0,0,0,0,0,0,0,0,0,0,0,0,0,0,0,0,0,0,0,0,0,0,0,0,0,0,0,0,0,0,0,0,0,0,62.3,24.83,0.2545308,0.25453081,3.73418E-06
# 2782,6619,38483,Gan Fuxi,1959,nan,0,0,0,8,0,0,0,0,0,0,0,0,0,32,0,0,0,0,0,0,0,0,0,0,0,0,0,0,0,0,0,0,0,0,0,0,0,0,0,0,0,0,0,0,0,0,0,0,0,0,0,0,0,0,0,0,0,0,0,0,0,0,0,0,0,0,0,0,0,0,0,0,0,0,0,0,0,0,0,0,0,0,0,0,0,0,0,0,0,0,0,0,0,0,0,0,0,0,0,0,16,0,0,0,0,0,0,0,0,0,0,0,0,0,0,0,0,0,0,0,0,0,0,0,0,0,0,0,0,0,0,0,0,0,0,0,0,44,0,0,0,0,0,0,0,0,0,0,0,0,0,0,0,0,0,0,0,0,0,0,0,0,0,0,0,0,0,0,0,0,0,0,0,0,0,0,0,0,0,0,0,55.7,22.26,0.2511231,0.251123091,3.68515E-06
# 2472,40694,476424,Chenu S.,2012,nan,0,0,0,0,0,0,0,0,0,0,0,0,0,0,0,0,0,0,0,0,0,0,0,0,0,0,0,0,0,0,0,0,0,0,0,0,0,0,0,0,0,0,0,0,0,0,0,0,0,0,0,0,0,0,0,0,0,0,0,0,0,0,0,0,0,0,0,0,0,0,0,0,0,0,0,0,0,0,0,0,0,0,0,0,0,0,0,0,0,0,0,0,0,0,0,0,0,0,0,0,0,0,0,0,0,66.67,11.11,0,0,0,0,0,0,0,0,0,0,0,0,0,0,0,0,0,0,0,0,0,0,0,0,0,0,0,0,0,0,0,0,0,22.22,0,0,0,0,0,0,0,0,0,0,0,0,0,0,0,0,0,0,0,0,0,0,0,0,0,0,0,0,0,0,0,0,0,0,0,0,0,0,0,0,52.9,21,0.2595238,0.25952381,3.66973E-06
# 220,8907,81786,Evstropiev K.K.,1974,nan,0,0,0,8.333055259,0,0,0,0,0,0,0,0,0,0,0,0,0,0,0,0,0,0,0,0,0,0,0,0,0,0,0,0,0,0,0,0,0,0,0,0,0,0,0,0,0,0,0,0,0,0,0,0,0,0,0,0,0,0,0,0,0,0,0,0,0,0,0,0,0,0,0,0,0,0,0,0,0,0,0,0,0,0,0,0,0,0,0,0,0,0,0,0,0,0,0,0,0,0,0,0,0,0,0,0,66.66777796,0,0,0,0,0,0,0,0,0,0,24.99916678,0,0,0,0,0,0,0,0,0,0,0,0,0,0,0,0,0,0,0,0,0,0,0,0,0,0,0,0,0,0,0,0,0,0,0,0,0,0,0,0,0,0,0,0,0,0,0,0,0,0,0,0,0,0,0,0,0,0,0,0,0,0,0,0,0,45,17,0.3235294,0.323529412,3.63636E-06
# 221,31787,379159,Kodama M.,2006,nan,0,0,0,0,0,0,0,0,0,0,0,0,0,80.8,0,0,0,0,0,0,0,0,0,0,0,0,0,0,0,0,0,0,0,0,0,0,0,0,0,0,0,0,0,0,0,0,0,0,0,0,0,0,0,0,0,0,0,0,0,0,0,0,0,0,0,0,0,0,0,0,0,0,0,0,0,0,0,0,0,0,0,0,0,0,0,0,0,0,0,0,0,0,0,0,0,0,0,0,0,0,19.2,0,0,0,0,0,0,0,0,0,0,0,0,0,0,0,0,0,0,0,0,0,0,0,0,0,0,0,0,0,0,0,0,0,0,0,0,0,0,0,0,0,0,0,0,0,0,0,0,0,0,0,0,0,0,0,0,0,0,0,0,0,0,0,0,0,0,0,0,0,0,0,0,0,0,0,0,0,0,0,0,45,17,0.3235294,0.323529412,3.63636E-06
# 222,38047,449135,Chenu S.,2010,nan,0,0,0,0,0,0,0,0,0,0,0,0,0,0,0,0,0,0,0,0,0,0,0,0,0,0,0,0,0,0,0,0,0,0,0,0,0,0,0,0,0,0,0,0,0,0,0,0,0,0,0,0,0,0,0,0,0,0,0,0,0,0,0,0,0,0,0,0,0,0,0,0,0,0,0,0,0,0,0,0,0,0,0,0,0,0,0,0,0,0,0,0,0,0,0,0,0,0,0,0,40,0,0,0,0,0,0,0,0,0,0,0,0,0,0,40,0,0,0,0,0,0,0,0,0,0,0,0,0,0,0,0,0,0,0,0,0,0,0,0,10,0,0,0,0,0,0,0,0,0,0,0,0,0,0,0,0,0,0,0,0,0,0,0,0,0,0,0,0,10,0,0,0,0,0,0,0,0,0,0,0,40.5,15.3,0.3235294,0.323529412,3.63636E-06
# 3658,26961,309932,Kojima S.,2003,nan,0,0,0,0,0,0,0,0,0,0,0,0,0,71.42857286,0,0,0,0,0,0,0,0,0,0,0,0,0,0,0,0,0,0,0,0,0,0,5.714286229,0,0,0,0,0,0,0,0,0,0,0,0,0,0,0,0,0,0,0,0,0,0,0,0,0,0,0,0,0,0,0,0,0,0,0,0,0,0,0,0,0,0,0,0,0,0,22.85714091,0,0,0,0,0,0,0,0,0,0,0,0,0,0,0,0,0,0,0,0,0,0,0,0,0,0,0,0,0,0,0,0,0,0,0,0,0,0,0,0,0,0,0,0,0,0,0,0,0,0,0,0,0,0,0,0,0,0,0,0,0,0,0,0,0,0,0,0,0,0,0,0,0,0,0,0,0,0,0,0,0,0,0,0,0,0,0,0,0,0,0,0,0,0,0,0,0,58.3,23.6,0.2351695,0.235169492,3.6036E-06
# 3874,1738,110635,State Optical I,1975,FK13,0,0,0,9.93447851,0,0,0,0.302299955,0,0,0,0,0,5.061474241,0,0,16.21488757,0,0,0,0,0,0,0,0,0,0,0,0,0,0,0,0,0,0,0,0,0,0,0,0,0,0,0,0,0,0,0,0,0,0,0,0,0,0,0,0,0,0,0,0,0,0,0,0,0,0,0,0,0,0,0,0,0,0,0,0,0,0,0.949899858,0,0,0,0,0,0,0,0,0,0,0,0,0,0,0,0,0,0,0,0,0,0,0,0,0,0,0,0,0,0,0,0,0,0,0,57.71184134,0,0,0,0,0,0,0,0,0,0,0,0,0,0,0,0,0,0,0,0,0,9.825118526,0,0,0,0,0,0,0,0,0,0,0,0,0,0,0,0,0,0,0,0,0,0,0,0,0,0,0,0,0,0,0,0,0,0,0,0,0,0,0,0,0,0,0,67.5,27.42,0.2308534,0.230853392,3.6019E-06
# 579,10628,80769,Zhao Xiujian,1987,nan,0,0,0,0,8.5,0,0,0,0,0,0,0,0,0,0,25.5,0,0,0,0,0,0,0,0,0,0,0,0,0,0,0,0,0,0,0,0,0,0,0,0,0,0,0,0,0,0,0,0,0,0,0,0,0,0,0,0,0,0,0,0,0,0,0,0,0,0,0,0,0,0,0,0,0,0,0,0,15,0,0,0,0,0,0,0,0,0,0,0,0,0,0,0,0,0,0,0,0,0,0,0,0,0,0,0,0,0,0,0,0,0,0,0,0,0,0,0,0,0,0,0,0,0,0,0,0,0,0,0,0,0,0,0,0,0,0,0,0,0,0,0,0,0,0,0,0,0,0,0,0,0,0,0,0,0,0,0,0,0,0,0,0,0,0,0,0,0,0,0,0,0,0,0,0,0,0,0,0,0,0,51,0,49,18.8,0.3031915,0.303191489,3.50877E-06
# 2481,1834,9133,Takahashi K.,1983,nan,0,0,0,0,0,0,0,0,0,0,0,0,0,0,0,0,0,0,0,0,0,0,0,0,0,0,0,0,0,0,0,0,0,0,0,0,0,0,0,0,0,0,0,0,0,0,0,0,0,0,0,0,0,0,0,0,0,0,0,0,0,0,0,0,0,0,0,0,0,0,0,0,0,0,0,0,0,0,0,0,0,0,0,0,0,0,0,0,0,0,0,0,0,0,0,0,0,0,0,0,27.5,0,0,0,0,0,0,0,0,0,0,0,0,0,0,0,0,0,0,0,0,0,0,0,0,0,0,0,0,0,0,0,0,0,0,0,0,72.5,0,0,0,0,0,0,0,0,0,0,0,0,0,0,0,0,0,0,0,0,0,0,0,0,0,0,0,0,0,0,0,0,0,0,0,0,0,0,0,0,0,0,0,55.9,22.2,0.259009,0.259009009,3.47826E-06
# 1131,1705,25779,Makishima A.,1978,nan,0,0,0,22.7,0,0,0,0,0,0,0,0,0,0,0,0,0,0,0,0,0,0,0,0,0,0,0,0,0,0,0,0,0,0,0,0,0,0,0,0,0,0,0,0,0,0,0,0,0,0,0,0,0,0,0,0,0,0,0,0,0,0,0,0,0,0,0,0,0,0,0,0,0,0,0,0,0,0,0,22.3,0,0,0,0,0,0,0,0,0,0,0,0,0,0,0,0,0,0,0,0,0,0,0,0,0,0,0,0,0,0,0,0,0,0,0,0,0,0,0,0,0,0,0,0,0,0,0,0,0,0,0,0,0,0,0,0,0,37,0,0,0,0,0,0,0,0,0,0,0,0,0,0,0,0,0,0,0,18,0,0,0,0,0,0,0,0,0,0,0,0,0,0,0,0,0,0,0,0,0,0,0,105,40.7,0.2899263,0.28992629,3.47458E-06
# 4569,16867,172138,Sidkey M.A.,1999,nan,0,0,0,0,0,0,0,0,0,0,0,0,0,0,0,0,0,0,0,0,0,0,0,0,0,0,0,0,0,0,0,0,0,0,0,0,0,0,0,0,0,0,0,0,0,0,0,0,0,0,0,0,0,0,0,0,0,0,0,0,0,0,0,0,0,0,0,0,0,0,0,0,0,0,0,0,0,0,0,0,0,0,0,0,0,0,0,0,0,0,0,0,0,0,0,0,0,0,0,0,0,0,0,0,0,0,0,0,0,0,0,0,0,0,0,0,0,0,0,0,0,0,0,0,0,0,0,0,0,0,0,0,0,0,0,0,0,0,0.5,0,0,0,0,0,0,0,0,0,0,0,0,0,0,65,0,0,0,0,0,0,0,0,0,0,0,0,0,34.5,0,0,0,0,0,0,0,0,0,0,0,0,0,49.6,20.42,0.2144956,0.214495593,3.47032E-06
# 2138,37260,441971,Mamiya S.,2010,nan,0,0,0,0,0,0,0,0,0,0,0,0,0,0,0,0,0,0,0,0,0,0,0,0,0,0,0,0,0,0,0,0,0,0,0,0,0,0,0,0,0,0,0,0,0,0,0,0,0,0,0,0,0,0,0,0,0,0,0,0,89.1,0,0,0,0,0,0,0,0,0,0,10.9,0,0,0,0,0,0,0,0,0,0,0,0,0,0,0,0,0,0,0,0,0,0,0,0,0,0,0,0,0,0,0,0,0,0,0,0,0,0,0,0,0,0,0,0,0,0,0,0,0,0,0,0,0,0,0,0,0,0,0,0,0,0,0,0,0,0,0,0,0,0,0,0,0,0,0,0,0,0,0,0,0,0,0,0,0,0,0,0,0,0,0,0,0,0,0,0,0,0,0,0,0,0,0,0,0,0,0,0,0,55.7,22,0.2659091,0.265909091,3.4188E-06
# 4110,3263,110715,State Optical I,1975,TF2,0,0,0,0,0,0,0,0.132500009,0,0,0,0,0,0,0,0,0,0,0,0,0,0,0,0,0,0,0,0,0,0,0,0,0,0,0,0,0,0,0,0,0,0,0,0,0,0,0,0,0,0,0,0,0,0,0,0,0,0,0,0,0,0,0,0,0,0,0,0,0,0,0,5.498743385,0,0,0,0,0,0,0,0,0,0,0,0,0,0,0,0,0,0,0,0,0,0,0,0,0,0,0,0,0,0,0,0,0,0,0,0,0,0,0,0,0,0,0,0,0,0,0,26.02939182,0,0,0,0,0,0,0,0,0,0,0.107900008,0,0,0,0,0,0,68.23146478,0,0,0,0,0,0,0,0,0,0,0,0,0,0,0,0,0,0,0,0,0,0,0,0,0,0,0,0,0,0,0,0,0,0,0,0,0,0,0,0,0,0,0,55,22.42,0.2265834,0.226583408,3.38583E-06
# 1619,17460,183304,Rabukhin A.I.,1986,nan,0,0,0,6.09,0,0,0,0,0,0,0,0,0,0,0,0,0,0,0,18.66,0,0,0,0,0,0,0,0,0,0,0,0,0,0,0,0,0,0,0,0,0,0,0,0,0,0,0,0,0,0,0,0,0,0,0,0,0,0,0,0,48.57,0,0,0,0,0,0,0,0,0,0,0,0,0,0,0,0,0,0,0,0,0,0,0,0,0,0,0,0,0,0,0,0,0,0,0,0,0,0,0,0,0,0,0,0,0,0,0,0,0,0,0,0,0,0,0,0,0,0,26.68,0,0,0,0,0,0,0,0,0,0,0,0,0,0,0,0,0,0,0,0,0,0,0,0,0,0,0,0,0,0,0,0,0,0,0,0,0,0,0,0,0,0,0,0,0,0,0,0,0,0,0,0,0,0,0,0,0,0,0,0,0,55.5,21.72,0.2776243,0.277624309,3.38308E-06
# 1667,40694,476422,Chenu S.,2012,nan,0,0,0,0,0,0,0,0,0,0,0,0,0,0,0,0,0,0,0,0,0,0,0,0,0,0,0,0,0,0,0,0,0,0,0,0,0,0,0,0,0,0,0,0,0,0,0,0,0,0,0,0,0,0,0,0,0,0,0,0,0,0,0,0,0,0,0,0,0,0,0,0,0,0,0,0,0,0,0,0,0,0,0,0,0,0,0,0,0,0,0,0,0,0,0,0,0,0,0,0,0,0,0,0,0,84.20747378,5.262842115,0,0,0,0,0,0,0,0,0,0,0,0,0,0,0,0,0,0,0,0,0,0,0,0,0,0,0,0,0,0,0,0,0,10.52968411,0,0,0,0,0,0,0,0,0,0,0,0,0,0,0,0,0,0,0,0,0,0,0,0,0,0,0,0,0,0,0,0,0,0,0,0,0,0,0,0,43.9,17.2,0.2761628,0.276162791,3.36842E-06
# 3253,37424,443680,Hemono N.,2010,nan,0,0,0,0,0,0,0,0,0,0,0,0,0,0,0,0,0,0,0,0,0,0,0,0,0,0,0,0,0,0,0,0,0,0,0,0,0,0,0,0,0,0,0,0,0,0,0,0,0,0,0,0,0,0,0,0,0,0,0,0,0,0,0,0,0,0,0,0,0,0,0,0,0,0,0,0,0,0,0,0,0,0,0,0,0,0,0,0,0,0,0,0,0,0,0,0,0,0,0,0,0,0,0,0,0,0,0,0,0,0,0,0,0,0,0,42,0,0,0,0,0,0,0,0,0,0,0,0,0,0,0,0,0,0,0,0,0,0,0,0,58,0,0,0,0,0,0,0,0,0,0,0,0,0,0,0,0,0,0,0,0,0,0,0,0,0,0,0,0,0,0,0,0,0,0,0,0,0,0,0,0,32.3,13,0.2423077,0.242307692,3.1746E-06
# 2964,16115,143907,Aleinikov F.K.,1967,nan,0,0,0,0,0,0,0,0,0,0,0,0,0,0,0,0,14.28571143,0,0,0,0,0,0,0,0,0,0,0,0,0,0,0,0,0,0,0,0,0,0,0,0,0,0,0,0,0,0,0,0,0,0,0,0,0,0,0,0,0,0,0,0,0,0,0,0,0,0,0,0,0,0,0,0,0,0,0,0,0,0,0,0,0,0,0,0,0,0,0,0,0,0,0,0,0,0,0,0,0,0,0,14.28571143,0,0,0,0,0,0,0,0,0,0,0,0,0,0,0,0,0,0,0,0,0,0,0,0,0,0,0,0,0,0,0,0,0,0,0,0,71.42857714,0,0,0,0,0,0,0,0,0,0,0,0,0,0,0,0,0,0,0,0,0,0,0,0,0,0,0,0,0,0,0,0,0,0,0,0,0,0,0,0,0,0,0,63.7,25.5,0.2490196,0.249019608,3.14961E-06
# 967,7278,55247,Osaka A.,1989,nan,0,0,0,0,0,0,0,0,0,0,0,0,0,53.35335534,0,0,33.33333333,0,0,0,0,0,0,0,0,0,0,0,0,0,0,0,0,0,0,0,0,0,0,0,0,0,0,0,0,0,0,0,0,0,0,0,0,0,0,0,0,0,0,0,0,0,0,0,0,0,0,0,0,0,0,0,0,0,0,0,0,0,0,0,0,0,0,0,0,0,0,0,0,0,0,0,0,0,0,0,0,0,0,0,0,0,0,0,0,0,0,0,0,0,0,0,0,0,0,13.31331133,0,0,0,0,0,0,0,0,0,0,0,0,0,0,0,0,0,0,0,0,0,0,0,0,0,0,0,0,0,0,0,0,0,0,0,0,0,0,0,0,0,0,0,0,0,0,0,0,0,0,0,0,0,0,0,0,0,0,0,0,0,0,0,0,0,56.8,22,0.2909091,0.290909091,3.125E-06
# 968,27159,355831,Lemercier H.,1996,nan,0,0,5.27,0,0,0,0,0,0,0,0,0,0,0,0,0,0,0,0,0,0,0,0,0,0,0,0,0,0,0,0,0,0,0,0,0,0,0,0,0,0,0,0,0,0,0,0,0,0,0,0,0,0,0,0,0,0,0,0,0,0,0,0,0,0,0,0,0,0,0,0,0,0,0,0,0,0,0,0,0,0,0,0,0,0,0,0,0,0,0,0,0,0,0,0,0,0,0,7.47,0,0,0,0,0,0,0,0,0,0,0,0,0,54.73,0,0,0,0,0,0,0,0,0,0,0,0,0,0,0,0,0,0,0,0,0,18.46,0,0,0,0,0,0,0,0,0,0,0,0,0,0,0,0,0,0,0,0,0,0,0,0,0,0,0,0,0,0,0,0,0,0,0,14.07,0,0,0,0,0,0,0,0,0,0,142,55,0.2909091,0.290909091,3.125E-06
# 969,27159,355832,Lemercier H.,1996,nan,0,0,7.03,0,0,0,0,0,0,0,0,0,0,0,0,0,0,0,0,0,0,0,0,0,0,0,0,0,0,0,0,0,0,0,0,0,0,0,0,0,0,0,0,0,0,0,0,0,0,0,0,0,0,0,0,0,0,0,0,0,0,0,0,0,0,0,0,0,0,0,0,0,0,0,0,0,0,0,0,0,0,0,0,0,0,0,0,0,0,0,0,0,0,0,0,0,0,0,7.47,0,0,0,0,0,0,0,0,0,0,0,0,0,54.73,0,0,0,0,0,0,0,0,0,0,0,0,0,0,0,0,0,0,0,0,0,18.46,0,0,0,0,0,0,0,0,0,0,0,0,0,0,0,0,0,0,0,0,0,0,0,0,0,0,0,0,0,0,0,0,0,0,0,12.31,0,0,0,0,0,0,0,0,0,0,142,55,0.2909091,0.290909091,3.125E-06
# 970,27159,355836,Lemercier H.,1996,nan,0,0,7.03,0,0,0,0,0,0,0,0,0,0,0,0,0,0,0,0,0,0,0,0,0,0,0,0,0,0,0,0,0,0,0,0,0,0,0,0,0,0,0,0,0,0,0,0,0,0,0,0,0,0,0,0,0,0,0,0,0,0,0,0,0,0,0,0,0,0,0,0,0,0,0,0,0,0,0,0,0,0,0,0,0,0,0,0,0,0,0,0,0,0,0,0,0,0,0,7.47,0,0,0,0,0,0,0,0,0,0,0,0,0,54.73,0,0,0,0,0,0,0,0,0,0,0,0,0,0,0,0,0,0,0,0,0,18.46,0,0,0,0,0,0,0,0,0,0,0,0,0,0,0,0,0,0,0,0,0,0,0,0,0,0,0,0,0,0,0,0,0,0,0,12.31,0,0,0,0,0,0,0,0,0,0,142,55,0.2909091,0.290909091,3.125E-06
# 971,27159,355837,Lemercier H.,1996,nan,0,0,8.75,0,0,0,0,0,0,0,0,0,0,0,0,0,0,0,0,0,0,0,0,0,0,0,0,0,0,0,0,0,0,0,0,0,0,0,0,0,0,0,0,0,0,0,0,0,0,0,0,0,0,0,0,0,0,0,0,0,0,0,0,0,0,0,0,0,0,0,0,0,0,0,0,0,0,0,0,0,0,0,0,0,0,0,0,0,0,0,0,0,0,0,0,0,0,0,7.44,0,0,0,0,0,0,0,0,0,0,0,0,0,54.49,0,0,0,0,0,0,0,0,0,0,0,0,0,0,0,0,0,0,0,0,0,17.07,0,0,0,0,0,0,0,0,0,0,0,0,0,0,0,0,0,0,0,0,0,0,0,0,0,0,0,0,0,0,0,0,0,0,0,12.25,0,0,0,0,0,0,0,0,0,0,142,55,0.2909091,0.290909091,3.125E-06
# 5253,28275,380081,Raghavaiah B.V.,2004,nan,0,0,0,0,0,0,0,10,0,0,0,0,0,0,0,0,0,0,0,0,0,0,0,0,0,0,0,0,0,0,0,0,0,0,0,0,0,0,0,0,0,0,0,0,0,0,0,0,0,0,0,0,0,0,0,0,0,0,0,0,0,0,0,0,0,0,0,0,0,0,0,0,0,0,0,0,0,0,0,0,0,0,0,0,0,0,0,0,0,0,0,0,0,0,0,0,0,0,0,0,0,0,0,0,0,0,0,0,0,0,0,0,0,0,0,0,0,0,0,40,0,0,0,0,0,0,0,0,0,0,50,0,0,0,0,0,0,0,0,0,0,0,0,0,0,0,0,0,0,0,0,0,0,0,0,0,0,0,0,0,0,0,0,0,0,0,0,0,0,0,0,0,0,0,0,0,0,0,0,0,0,32.3,14.5,0.1137931,0.113793103,3.0303E-06
# 516,32494,396728,Hager I.Z.,2003,nan,0,0,0,0,0,0,0,0,0,0,0,0,0,50,0,30,0,0,0,0,0,0,0,0,0,0,0,0,0,0,0,0,0,0,0,0,0,0,0,0,0,0,0,0,0,0,0,0,0,0,0,0,0,0,0,0,0,0,0,0,0,0,0,0,0,0,0,0,0,0,0,0,0,0,0,0,0,0,0,0,0,0,0,0,0,0,0,0,20,0,0,0,0,0,0,0,0,0,0,0,0,0,0,0,0,0,0,0,0,0,0,0,0,0,0,0,0,0,0,0,0,0,0,0,0,0,0,0,0,0,0,0,0,0,0,0,0,0,0,0,0,0,0,0,0,0,0,0,0,0,0,0,0,0,0,0,0,0,0,0,0,0,0,0,0,0,0,0,0,0,0,0,0,0,0,0,0,0,0,0,0,67.5,25.83,0.3066202,0.306620209,2.95455E-06
# 484,27159,355829,Lemercier H.,1996,nan,0,0,1.76,0,0,0,0,0,0,0,0,0,0,0,0,0,0,0,0,0,0,0,0,0,0,0,0,0,0,0,0,0,0,0,0,0,0,0,0,0,0,0,0,0,0,0,0,0,0,0,0,0,0,0,0,0,0,0,0,0,0,0,0,0,0,0,0,0,0,0,0,0,0,0,0,0,0,0,0,0,0,0,0,0,0,0,0,0,0,0,0,0,0,0,0,0,0,0,7.47,0,0,0,0,0,0,0,0,0,0,0,0,0,54.73,0,0,0,0,0,0,0,0,0,0,0,0,0,0,0,0,0,0,0,0,0,18.46,0,0,0,0,0,0,0,0,0,0,0,0,0,0,0,0,0,0,0,0,0,0,0,0,0,0,0,0,0,0,0,0,0,0,0,17.58,0,0,0,0,0,0,0,0,0,0,144,55,0.3090909,0.309090909,2.94118E-06
# 7,31745,62154,Abd El0Aal N.S.,2001,nan,0,0,0,0,0,0,0,0,0,0,0,0,0,73,0,0,0,0,0,0,0,0,0,0,0,0,0,0,0,0,0,0,0,0,0,0,0,0,0,0,0,0,0,0,0,0,0,0,0,0,0,0,0,0,0,0,0,0,0,0,0,0,0,0,0,0,0,0,0,0,0,0,0,0,0,0,0,0,0,0,0,0,0,0,0,0,0,0,0,0,0,0,0,0,0,0,0,0,0,0,27,0,0,0,0,0,0,0,0,0,0,0,0,0,0,0,0,0,0,0,0,0,0,0,0,0,0,0,0,0,0,0,0,0,0,0,0,0,0,0,0,0,0,0,0,0,0,0,0,0,0,0,0,0,0,0,0,0,0,0,0,0,0,0,0,0,0,0,0,0,0,0,0,0,0,0,0,0,0,0,0,72.8,24.5,0.4857143,0.485714286,2.94118E-06
# 5195,3015,40367,Spinner S.,1962,nan,0,0,0,0,0,0,0,0,0,0,0,0,0,0,0,0,0,0,0,0,0,0,0,0,0,0,0,0,0,0,0,0,0,0,0,0,0,0,0,0,0,0,0,0,0,0,0,0,0,0,0,0,0,0,0,0,0,0,0,0,0,0,0,0,0,0,0,0,0,0,0,0,0,0,0,0,0,0,0,0,0,0,0,0,0,0,0,0,0,0,0,0,0,0,0,0,0,0,0,0,0,0,0,0,0,0,0,0,0,0,0,0,0,0,0,0,0,0,0,0,0,0,0,0,0,0,0,0,0,0,0,0,0,0,0,0,0,100,0,0,0,0,0,0,0,0,0,0,0,0,0,0,0,0,0,0,0,0,0,0,0,0,0,0,0,0,0,0,0,0,0,0,0,0,0,0,0,0,0,0,0,72.8,31.27,0.164055,0.164055005,2.92398E-06
# 3201,20715,186901,Sarkisov P.D.,1986,nan,0,0,0,16,0,0,0,0,0,0,0,0,0,0,0,0,0,0,0,0,0,0,0,0,0,0,0,0,0,0,0,0,0,0,0,0,0,0,0,0,0,0,0,0,0,0,0,0,0,0,0,0,0,0,0,0,0,0,0,0,0,0,0,0,0,0,0,0,0,0,0,0,0,0,0,0,0,0,0,0,0,0,0,0,0,0,0,0,0,0,0,10,0,0,0,0,0,0,0,0,14,0,0,0,0,0,0,0,0,0,0,0,0,0,0,0,0,0,0,0,0,0,0,0,0,0,0,0,0,0,0,0,0,0,0,0,0,60,0,0,0,0,0,0,0,0,0,0,0,0,0,0,0,0,0,0,0,0,0,0,0,0,0,0,0,0,0,0,0,0,0,0,0,0,0,0,0,0,0,0,0,66.4,26.7,0.2434457,0.243445693,2.92308E-06
# 3089,3861,12485,Takahashi K.,1983,nan,0,0,0,0,0,0,0,0,0,0,0,0,0,37.03704,0,0,0,0,0,0,0,0,0,0,0,0,0,0,0,0,0,0,0,0,0,0,0,0,0,0,0,0,0,0,0,0,0,0,0,0,0,0,0,0,0,0,0,0,0,0,0,0,0,0,0,0,0,0,0,0,0,25.92592,0,0,0,0,0,0,0,0,0,0,0,0,0,0,0,0,0,0,0,0,0,0,0,0,0,0,0,0,0,0,0,0,0,0,0,0,0,0,0,0,0,0,0,0,0,0,0,0,0,0,0,0,0,0,0,0,0,0,0,0,0,0,0,0,0,37.03704,0,0,0,0,0,0,0,0,0,0,0,0,0,0,0,0,0,0,0,0,0,0,0,0,0,0,0,0,0,0,0,0,0,0,0,0,0,0,0,0,0,0,0,60,24.06,0.2468828,0.246882793,2.82828E-06
# 4208,6619,38497,Gan Fuxi,1959,nan,0,0,0,4,0,0,0,0,0,0,0,0,0,24,0,0,0,0,0,0,0,0,0,0,0,0,0,0,0,0,0,0,0,0,0,0,0,0,0,0,0,0,0,0,0,0,0,0,0,0,0,0,0,0,0,0,0,0,0,0,0,0,0,0,0,0,0,0,0,0,0,0,0,0,0,0,0,0,0,0,0,0,0,16,0,0,0,0,0,0,0,0,0,0,0,0,0,0,0,0,0,0,0,0,0,0,0,0,0,0,0,0,0,0,0,0,0,0,0,0,0,0,0,0,0,0,0,0,0,0,0,0,0,0,0,0,0,56,0,0,0,0,0,0,0,0,0,0,0,0,0,0,0,0,0,0,0,0,0,0,0,0,0,0,0,0,0,0,0,0,0,0,0,0,0,0,0,0,0,0,0,75.7,30.9,0.2249191,0.224919094,2.73381E-06
# 382,39382,463897,Rajendran V.,2010,nan,0,0,0,0,0,0,0,0,0,0,0,0,0,0,0,0,0,0,0,0,0,0,0,0,30.57,0,0,0,0,0,0,0,0,0,0,0,0,0,0,0,0,0,0,0,0,0,0,0,0,0,0,0,0,0,0,0,0,0,0,0,0,0,0,0,0,0,0,0,0,0,0,0,0,0,0,0,0,0,0,0,0,0,0,0,0,0,0,0,0,0,0,0,0,0,0,0,0,0,0,0,24.14,0,0,0,0,0,0,0,0,0,0,0,0,0,0,44.27,0,0,0,0,0,0,0,0,0,0,0,0,0,0,0,0,0,0,0,0,0,0,0,0,0,0,0,0,0,0,0,0,0,0,0,0,0,0,0,0,0,1.02,0,0,0,0,0,0,0,0,0,0,0,0,0,0,0,0,0,0,0,0,0,0,0,55.4,21.1,0.3127962,0.312796209,2.72727E-06
# 619,9236,96547,Osaka A.,1988,nan,0,0,0,1.5,0,0,0,0,0,0,0,0,0,6.6,0,0,0,0,0,0,0,0,0,0,0,0,0,0,0,0,0,0,0,0,0,0,0,0,0,0,0,0,0,0,0,0,0,0,0,0,0,0,0,0,0,0,0,0,0,0,0,0,0,2,0,0,0,0,0,0,0,27,0,0,0,0,0,0,0,0,0,0,0,0,0,0,0,0,0,0,0,0,0,0,0,0,0,0,0,0,0,0,0,0,0,0,0,0,0,0,0,0,0,0,0,62.9,0,0,0,0,0,0,0,0,0,0,0,0,0,0,0,0,0,0,0,0,0,0,0,0,0,0,0,0,0,0,0,0,0,0,0,0,0,0,0,0,0,0,0,0,0,0,0,0,0,0,0,0,0,0,0,0,0,0,0,0,0,0,0,0,0,25.5,9.8,0.3010204,0.301020408,2.71186E-06
