Repository: jacobergzhou/Poisson-Ratio

File: Poisson_ratio.csv (part 54 of 70)
,Code,Glass #,Author,Year,Trademark,Ag2O,AgI,Al,Al2O3,AlF3,AlN,As,As2O3,As2O5,As2S3,As2Se3,AsSe,B,B2O3,Ba,BaCl2,BaF2,BaO,Be,BeF2,BeO,Bi2O3,BiCl3,Br,C,Ca,CaF2,CaO,Cd,CdCl2,CdF2,CdO,Ce2O3,CeF3,CeO2,Cl,Co,Co3O4,CoO,Cr,Cr2O3,Cs,Cs2O,CsCl,CsF,Cu,Cu2O,CuO,Dy2O3,Er,Er2O3,ErF3,Eu,Eu2O3,EuF3,F,Fe,Fe2O3,FeO,Ga,Ga2O3,Ga2S3,Ga2Se3,GaF3,Gd2O3,GdF3,Ge,GeO2,GeS2,GeSe2,H2O,HfF4,HfO2,Hg,Ho2O3,I,InF3,K,K2O,K2S,K2SO4,KBr,KCl,KF,KHF2,La,La2O3,La2S3,LaF3,Li,Li2O,Li2S,Li2SO4,LiBr,LiCl,LiF,LiI,Mg,MgF2,MgO,Mn,Mn2O3,MnF2,MnO,MnO2,Mo,MoO2,MoO3,N,Na,Na2O,Na2S,Na2SO4,NaCl,NaF,NaPO3,Nb,Nb2O5,Nd,Nd2O3,NdF3,NH4NO3,Ni,NiO,O,OH,P,P2O5,Pb,PbCl2,PbF2,PbO,PdO,Pr2O3,Pr6O11,PrF3,R2O3,Rb2O,RbF,Rh2O3,RŒO,RuO2,S,Sb,Sb2O3,Sb2S3,Sc2O3,Se,Si,Si3N4,SiC,SiO2,Sm2O3,Sn,SnO,SnO2,SO2,SO3,Sr,SrCl2,SrF2,SrO,Ta2O3,Ta2O5,Tb2O3,TbF3,Te,TeO2,Th,ThF4,ThO2,Ti,TiO2,Tl,Tl2O,Tl2Se,TlSe,Tm2O3,U,U3O8,UO2,V,V2O5,VO6,WO3,Y,Y2O3,Yb2O3,YbF3,YF3,Zn,ZnCl2,ZnF2,ZnO,ZnSO4,Zr,ZrF4,ZrO2,Young's modulus E (GPa),Shear modulus G (GPa),Poisson's ratio v
4103,31787,379167,Kodama M.,2006,,-,-,-,0.0,-,-,-,-,-,-,-,-,-,65.0,-,-,-,0.0,-,-,0.0,0.0,-,-,-,-,-,0.0,-,-,-,0.0,-,-,-,-,-,-,-,-,-,-,0.0,-,-,-,-,-,-,-,-,-,-,-,-,-,-,-,-,-,0.0,-,-,-,-,-,-,0.0,-,-,0.0,-,-,-,-,-,-,-,0.0,-,-,-,-,-,-,-,-,-,-,-,0.0,-,-,-,-,-,-,,-,0.0,-,-,-,-,-,-,-,-,-,-,35.0,-,-,-,-,-,-,-,-,-,-,-,-,-,-,-,-,0.0,-,-,-,0.0,-,-,-,-,65.0,-,-,-,100.0,-,-,-,-,-,-,-,-,-,-,0.0,-,-,-,-,-,-,-,-,-,0.0,-,-,-,-,-,0.0,-,-,-,-,0.0,-,-,-,-,-,-,-,-,-,-,-,0.0,-,-,-,-,-,-,-,-,0.0,-,-,-,0.0,63.0,25.0,0.26
4104,31836,394625,Lin Chung-Chern,2006,,-,-,-,8.886,-,-,-,-,-,-,-,-,-,0.0,-,-,-,0.0,-,-,0.0,0.0,-,-,-,-,-,1.574,-,-,-,0.0,-,-,-,-,-,-,-,-,-,-,0.0,-,-,-,-,-,-,-,-,-,-,-,-,-,-,0.786,0.961,-,0.0,-,-,-,-,-,-,0.0,-,-,0.0,-,-,-,-,-,-,-,3.108,-,-,-,-,-,-,-,-,-,-,-,0.0,-,-,-,-,-,-,,-,0.675,-,-,-,0.056,-,-,-,-,-,-,4.338,-,-,-,-,-,-,-,-,-,-,-,-,-,-,-,-,0.033,-,-,-,0.0,-,-,-,-,9.672,-,-,-,100.0,-,-,-,-,-,-,-,-,-,-,79.334,-,-,-,-,-,-,-,-,-,0.0,-,-,-,-,-,0.0,-,-,-,-,0.249,-,-,-,-,-,-,-,-,-,-,-,0.0,-,-,-,-,-,-,-,-,0.0,-,-,-,0.0,76.0,31.0,0.2258064
4105,31836,394626,Lin Chung-Chern,2006,,-,-,-,9.04409,-,-,-,-,-,-,-,-,-,0.0,-,-,-,0.0,-,-,0.0,0.0,-,-,-,-,-,1.602016,-,-,-,0.0,-,-,-,-,-,-,-,-,-,-,0.0,-,-,-,-,-,-,-,-,-,-,-,-,-,-,-,-,-,0.0,-,-,-,-,-,-,0.0,-,-,0.0,-,-,-,-,-,-,-,3.163032,-,-,-,-,-,-,-,-,-,-,-,0.0,-,-,-,-,-,-,,-,0.6870068,-,-,-,0.057,-,-,-,-,-,-,4.415044,-,-,-,-,-,-,-,-,-,-,-,-,-,-,-,-,0.03300033,-,-,-,0.0,-,-,-,-,9.04409,-,-,-,100.0,-,-,-,-,-,-,-,-,-,-,80.74481,-,-,-,-,-,-,-,-,-,0.0,-,-,-,-,-,0.0,-,-,-,-,0.2540025,-,-,-,-,-,-,-,-,-,-,-,0.0,-,-,-,-,-,-,-,-,0.0,-,-,-,0.0,70.0,29.0,0.2068966
4106,31836,394627,Lin Chung-Chern,2006,,-,-,-,9.091,-,-,-,-,-,-,-,-,-,0.0,-,-,-,0.0,-,-,0.0,0.0,-,-,-,-,-,0.0,-,-,-,0.0,-,-,-,-,-,-,-,-,-,-,0.0,-,-,-,-,-,-,-,-,-,-,-,-,-,-,0.804,0.983,-,0.0,-,-,-,-,-,-,0.0,-,-,0.0,-,-,-,-,-,-,-,3.179,-,-,-,-,-,-,-,-,-,-,-,0.0,-,-,-,-,-,-,,-,0.0,-,-,-,0.057,-,-,-,-,-,-,4.437,-,-,-,-,-,-,-,-,-,-,-,-,-,-,-,-,0.034,-,-,-,0.0,-,-,-,-,9.895,-,-,-,100.0,-,-,-,-,-,-,-,-,-,-,81.16,-,-,-,-,-,-,-,-,-,0.0,-,-,-,-,-,0.0,-,-,-,-,0.255,-,-,-,-,-,-,-,-,-,-,-,0.0,-,-,-,-,-,-,-,-,0.0,-,-,-,0.0,75.0,31.0,0.2096774
4107,31836,394628,Lin Chung-Chern,2006,,-,-,-,9.601,-,-,-,-,-,-,-,-,-,0.0,-,-,-,0.0,-,-,0.0,0.0,-,-,-,-,-,1.701,-,-,-,0.0,-,-,-,-,-,-,-,-,-,-,0.0,-,-,-,-,-,-,-,-,-,-,-,-,-,-,0.849,1.038,-,0.0,-,-,-,-,-,-,0.0,-,-,0.0,-,-,-,-,-,-,-,0.0,-,-,-,-,-,-,-,-,-,-,-,0.0,-,-,-,-,-,-,,-,0.73,-,-,-,0.061,-,-,-,-,-,-,0.0,-,-,-,-,-,-,-,-,-,-,-,-,-,-,-,-,0.035,-,-,-,0.0,-,-,-,-,10.45,-,-,-,100.0,-,-,-,-,-,-,-,-,-,-,85.716,-,-,-,-,-,-,-,-,-,0.0,-,-,-,-,-,0.0,-,-,-,-,0.269,-,-,-,-,-,-,-,-,-,-,-,0.0,-,-,-,-,-,-,-,-,0.0,-,-,-,0.0,81.0,34.0,0.1911765
4108,31836,394629,Lin Chung-Chern,2006,,-,-,-,11.65288,-,-,-,-,-,-,-,-,-,0.0,-,-,-,0.0,-,-,0.0,0.0,-,-,-,-,-,14.26986,-,-,-,0.0,-,-,-,-,-,-,-,-,-,-,0.0,-,-,-,-,-,-,-,-,-,-,-,-,-,-,1.705,8.509,-,0.0,-,-,-,-,-,-,0.0,-,-,0.0,-,-,-,-,-,-,-,0.7019929,-,-,-,-,-,-,-,-,-,-,-,0.0,-,-,-,-,-,-,,-,15.30485,-,-,-,0.189,-,-,-,-,-,-,3.503965,-,-,-,-,-,-,-,-,-,-,-,-,-,-,-,-,0.1939981,-,-,-,0.0,-,-,-,-,13.35787,-,-,-,100.0,-,-,-,-,-,-,-,-,-,-,41.99958,-,-,-,-,-,-,-,-,-,0.0,-,-,-,-,-,0.0,-,-,-,-,1.96998,-,-,-,-,-,-,-,-,-,-,-,0.0,-,-,-,-,-,-,-,-,0.0,-,-,-,0.0,97.0,38.0,0.275
4109,31836,394630,Lin Chung-Chern,2006,,-,-,-,9.577,-,-,-,-,-,-,-,-,-,0.0,-,-,-,0.0,-,-,0.0,0.0,-,-,-,-,-,11.728,-,-,-,0.0,-,-,-,-,-,-,-,-,-,-,0.0,-,-,-,-,-,-,-,-,-,-,-,-,-,-,1.401,6.994,-,0.0,-,-,-,-,-,-,0.0,-,-,0.0,-,-,-,-,-,-,-,0.577,-,-,-,-,-,-,-,-,-,-,-,0.0,-,-,-,-,-,-,,-,12.58,-,-,-,0.155,-,-,-,-,-,-,2.88,-,-,-,-,-,-,-,-,-,-,-,-,-,-,-,-,0.159,-,-,-,0.0,-,-,-,-,10.978,-,-,-,100.0,-,-,-,-,-,-,-,-,-,-,52.33,-,-,-,-,-,-,-,-,-,0.0,-,-,-,-,-,0.0,-,-,-,-,1.619,-,-,-,-,-,-,-,-,-,-,-,0.0,-,-,-,-,-,-,-,-,0.0,-,-,-,0.0,95.0,38.0,0.265
4110,31836,394631,Lin Chung-Chern,2006,,-,-,-,7.835,-,-,-,-,-,-,-,-,-,0.0,-,-,-,0.0,-,-,0.0,0.0,-,-,-,-,-,9.595,-,-,-,0.0,-,-,-,-,-,-,-,-,-,-,0.0,-,-,-,-,-,-,-,-,-,-,-,-,-,-,1.146,5.722,-,0.0,-,-,-,-,-,-,0.0,-,-,0.0,-,-,-,-,-,-,-,0.472,-,-,-,-,-,-,-,-,-,-,-,0.0,-,-,-,-,-,-,,-,10.292,-,-,-,0.127,-,-,-,-,-,-,2.356,-,-,-,-,-,-,-,-,-,-,-,-,-,-,-,-,0.13,-,-,-,0.0,-,-,-,-,8.981,-,-,-,100.0,-,-,-,-,-,-,-,-,-,-,61.0,-,-,-,-,-,-,-,-,-,0.0,-,-,-,-,-,0.0,-,-,-,-,1.325,-,-,-,-,-,-,-,-,-,-,-,0.0,-,-,-,-,-,-,-,-,0.0,-,-,-,0.0,89.0,35.0,0.251
4111,31836,394632,Lin Chung-Chern,2006,,-,-,-,6.027,-,-,-,-,-,-,-,-,-,0.0,-,-,-,0.0,-,-,0.0,0.0,-,-,-,-,-,7.381001,-,-,-,0.0,-,-,-,-,-,-,-,-,-,-,0.0,-,-,-,-,-,-,-,-,-,-,-,-,-,-,0.882,4.401,-,0.0,-,-,-,-,-,-,0.0,-,-,0.0,-,-,-,-,-,-,-,0.363,-,-,-,-,-,-,-,-,-,-,-,0.0,-,-,-,-,-,-,,-,7.917,-,-,-,0.098,-,-,-,-,-,-,1.812,-,-,-,-,-,-,-,-,-,-,-,-,-,-,-,-,0.1,-,-,-,0.0,-,-,-,-,6.909,-,-,-,100.0,-,-,-,-,-,-,-,-,-,-,70.00001,-,-,-,-,-,-,-,-,-,0.0,-,-,-,-,-,0.0,-,-,-,-,1.019,-,-,-,-,-,-,-,-,-,-,-,0.0,-,-,-,-,-,-,-,-,0.0,-,-,-,0.0,84.0,34.0,0.233
4112,31853,379488,Gowda V.C.V.,2007,,-,-,-,0.0,-,-,-,-,-,-,-,-,-,60.0,-,-,-,0.0,-,-,0.0,0.0,-,-,-,-,-,0.0,-,-,-,0.0,-,-,-,-,-,-,-,-,-,-,0.0,-,-,-,-,-,-,-,-,-,-,-,-,-,-,-,-,-,0.0,-,-,-,-,-,-,0.0,-,-,0.0,-,-,-,-,-,-,-,0.0,-,-,-,-,-,-,-,-,-,-,-,0.0,-,-,-,-,-,-,,-,0.0,-,-,-,-,-,-,-,-,-,-,30.0,-,-,-,-,-,-,-,-,-,-,-,-,-,-,-,-,0.0,-,-,-,10.0,-,-,-,-,60.0,-,-,-,100.0,-,-,-,-,-,-,-,-,-,-,0.0,-,-,-,-,-,-,-,-,-,0.0,-,-,-,-,-,0.0,-,-,-,-,0.0,-,-,-,-,-,-,-,-,-,-,-,0.0,-,-,-,-,-,-,-,-,0.0,-,-,-,0.0,61.5,25.37,0.21
4113,31853,379489,Gowda V.C.V.,2007,,-,-,-,0.0,-,-,-,-,-,-,-,-,-,50.0,-,-,-,0.0,-,-,0.0,0.0,-,-,-,-,-,0.0,-,-,-,0.0,-,-,-,-,-,-,-,-,-,-,0.0,-,-,-,-,-,-,-,-,-,-,-,-,-,-,-,-,-,0.0,-,-,-,-,-,-,0.0,-,-,0.0,-,-,-,-,-,-,-,0.0,-,-,-,-,-,-,-,-,-,-,-,0.0,-,-,-,-,-,-,,-,0.0,-,-,-,-,-,-,-,-,-,-,25.0,-,-,-,-,-,-,-,-,-,-,-,-,-,-,-,-,0.0,-,-,-,25.0,-,-,-,-,50.0,-,-,-,100.0,-,-,-,-,-,-,-,-,-,-,0.0,-,-,-,-,-,-,-,-,-,0.0,-,-,-,-,-,0.0,-,-,-,-,0.0,-,-,-,-,-,-,-,-,-,-,-,0.0,-,-,-,-,-,-,-,-,0.0,-,-,-,0.0,48.8,19.89,0.23
4114,31853,379490,Gowda V.C.V.,2007,,-,-,-,0.0,-,-,-,-,-,-,-,-,-,40.11976,-,-,-,0.0,-,-,0.0,0.0,-,-,-,-,-,0.0,-,-,-,0.0,-,-,-,-,-,-,-,-,-,-,0.0,-,-,-,-,-,-,-,-,-,-,-,-,-,-,-,-,-,0.0,-,-,-,-,-,-,0.0,-,-,0.0,-,-,-,-,-,-,-,0.0,-,-,-,-,-,-,-,-,-,-,-,0.0,-,-,-,-,-,-,,-,0.0,-,-,-,-,-,-,-,-,-,-,19.76048,-,-,-,-,-,-,-,-,-,-,-,-,-,-,-,-,0.0,-,-,-,40.11976,-,-,-,-,40.11976,-,-,-,100.0,-,-,-,-,-,-,-,-,-,-,0.0,-,-,-,-,-,-,-,-,-,0.0,-,-,-,-,-,0.0,-,-,-,-,0.0,-,-,-,-,-,-,-,-,-,-,-,0.0,-,-,-,-,-,-,-,-,0.0,-,-,-,0.0,40.5,15.94,0.27
4115,31853,379491,Gowda V.C.V.,2007,,-,-,-,0.0,-,-,-,-,-,-,-,-,-,29.57746,-,-,-,0.0,-,-,0.0,0.0,-,-,-,-,-,0.0,-,-,-,0.0,-,-,-,-,-,-,-,-,-,-,0.0,-,-,-,-,-,-,-,-,-,-,-,-,-,-,-,-,-,0.0,-,-,-,-,-,-,0.0,-,-,0.0,-,-,-,-,-,-,-,0.0,-,-,-,-,-,-,-,-,-,-,-,0.0,-,-,-,-,-,-,,-,0.0,-,-,-,-,-,-,-,-,-,-,14.78873,-,-,-,-,-,-,-,-,-,-,-,-,-,-,-,-,0.0,-,-,-,55.6338,-,-,-,-,29.57746,-,-,-,100.0,-,-,-,-,-,-,-,-,-,-,0.0,-,-,-,-,-,-,-,-,-,0.0,-,-,-,-,-,0.0,-,-,-,-,0.0,-,-,-,-,-,-,-,-,-,-,-,0.0,-,-,-,-,-,-,-,-,0.0,-,-,-,0.0,54.7,21.74,0.26
4116,31853,379492,Gowda V.C.V.,2007,,-,-,-,0.0,-,-,-,-,-,-,-,-,-,60.0,-,-,-,0.0,-,-,0.0,10.0,-,-,-,-,-,0.0,-,-,-,0.0,-,-,-,-,-,-,-,-,-,-,0.0,-,-,-,-,-,-,-,-,-,-,-,-,-,-,-,-,-,0.0,-,-,-,-,-,-,0.0,-,-,0.0,-,-,-,-,-,-,-,0.0,-,-,-,-,-,-,-,-,-,-,-,0.0,-,-,-,-,-,-,,-,0.0,-,-,-,-,-,-,-,-,-,-,30.0,-,-,-,-,-,-,-,-,-,-,-,-,-,-,-,-,0.0,-,-,-,0.0,-,-,-,-,70.0,-,-,-,100.0,-,-,-,-,-,-,-,-,-,-,0.0,-,-,-,-,-,-,-,-,-,0.0,-,-,-,-,-,0.0,-,-,-,-,0.0,-,-,-,-,-,-,-,-,-,-,-,0.0,-,-,-,-,-,-,-,-,0.0,-,-,-,0.0,62.9,25.19,0.25
4117,31853,379493,Gowda V.C.V.,2007,,-,-,-,0.0,-,-,-,-,-,-,-,-,-,50.0,-,-,-,0.0,-,-,0.0,25.0,-,-,-,-,-,0.0,-,-,-,0.0,-,-,-,-,-,-,-,-,-,-,0.0,-,-,-,-,-,-,-,-,-,-,-,-,-,-,-,-,-,0.0,-,-,-,-,-,-,0.0,-,-,0.0,-,-,-,-,-,-,-,0.0,-,-,-,-,-,-,-,-,-,-,-,0.0,-,-,-,-,-,-,,-,0.0,-,-,-,-,-,-,-,-,-,-,25.0,-,-,-,-,-,-,-,-,-,-,-,-,-,-,-,-,0.0,-,-,-,0.0,-,-,-,-,75.0,-,-,-,100.0,-,-,-,-,-,-,-,-,-,-,0.0,-,-,-,-,-,-,-,-,-,0.0,-,-,-,-,-,0.0,-,-,-,-,0.0,-,-,-,-,-,-,-,-,-,-,-,0.0,-,-,-,-,-,-,-,-,0.0,-,-,-,0.0,56.8,22.53,0.26
4118,31853,379494,Gowda V.C.V.,2007,,-,-,-,0.0,-,-,-,-,-,-,-,-,-,40.11976,-,-,-,0.0,-,-,0.0,40.11976,-,-,-,-,-,0.0,-,-,-,0.0,-,-,-,-,-,-,-,-,-,-,0.0,-,-,-,-,-,-,-,-,-,-,-,-,-,-,-,-,-,0.0,-,-,-,-,-,-,0.0,-,-,0.0,-,-,-,-,-,-,-,0.0,-,-,-,-,-,-,-,-,-,-,-,0.0,-,-,-,-,-,-,,-,0.0,-,-,-,-,-,-,-,-,-,-,19.76048,-,-,-,-,-,-,-,-,-,-,-,-,-,-,-,-,0.0,-,-,-,0.0,-,-,-,-,80.23952,-,-,-,100.0,-,-,-,-,-,-,-,-,-,-,0.0,-,-,-,-,-,-,-,-,-,0.0,-,-,-,-,-,0.0,-,-,-,-,0.0,-,-,-,-,-,-,-,-,-,-,-,0.0,-,-,-,-,-,-,-,-,0.0,-,-,-,0.0,51.6,20.27,0.27
4119,31853,379495,Gowda V.C.V.,2007,,-,-,-,0.0,-,-,-,-,-,-,-,-,-,29.57746,-,-,-,0.0,-,-,0.0,55.6338,-,-,-,-,-,0.0,-,-,-,0.0,-,-,-,-,-,-,-,-,-,-,0.0,-,-,-,-,-,-,-,-,-,-,-,-,-,-,-,-,-,0.0,-,-,-,-,-,-,0.0,-,-,0.0,-,-,-,-,-,-,-,0.0,-,-,-,-,-,-,-,-,-,-,-,0.0,-,-,-,-,-,-,,-,0.0,-,-,-,-,-,-,-,-,-,-,14.78873,-,-,-,-,-,-,-,-,-,-,-,-,-,-,-,-,0.0,-,-,-,0.0,-,-,-,-,85.21127,-,-,-,100.0,-,-,-,-,-,-,-,-,-,-,0.0,-,-,-,-,-,-,-,-,-,0.0,-,-,-,-,-,0.0,-,-,-,-,0.0,-,-,-,-,-,-,-,-,-,-,-,0.0,-,-,-,-,-,-,-,-,0.0,-,-,-,0.0,62.9,24.98,0.27
4120,31853,379496,Gowda V.C.V.,2007,,-,-,-,0.0,-,-,-,-,-,-,-,-,-,60.0,-,-,-,0.0,-,-,0.0,0.0,-,-,-,-,-,0.0,-,-,-,0.0,-,-,-,-,-,-,-,-,-,-,0.0,-,-,-,-,-,-,-,-,-,-,-,-,-,-,-,-,-,0.0,-,-,-,-,-,-,0.0,-,-,0.0,-,-,-,-,-,-,-,0.0,-,-,-,-,-,-,-,-,-,-,-,0.0,-,-,-,-,-,-,,-,0.0,-,-,-,-,-,-,-,-,-,-,30.0,-,-,-,-,-,-,-,-,-,-,-,-,-,-,-,-,0.0,-,-,-,0.0,-,-,-,-,60.0,-,-,-,100.0,-,-,-,-,-,-,-,-,-,-,0.0,-,-,-,-,-,-,-,-,-,0.0,-,-,-,-,-,10.0,-,-,-,-,0.0,-,-,-,-,-,-,-,-,-,-,-,0.0,-,-,-,-,-,-,-,-,0.0,-,-,-,0.0,55.1,21.65,0.27
4121,31853,379497,Gowda V.C.V.,2007,,-,-,-,0.0,-,-,-,-,-,-,-,-,-,50.0,-,-,-,0.0,-,-,0.0,0.0,-,-,-,-,-,0.0,-,-,-,0.0,-,-,-,-,-,-,-,-,-,-,0.0,-,-,-,-,-,-,-,-,-,-,-,-,-,-,-,-,-,0.0,-,-,-,-,-,-,0.0,-,-,0.0,-,-,-,-,-,-,-,0.0,-,-,-,-,-,-,-,-,-,-,-,0.0,-,-,-,-,-,-,,-,0.0,-,-,-,-,-,-,-,-,-,-,25.0,-,-,-,-,-,-,-,-,-,-,-,-,-,-,-,-,0.0,-,-,-,0.0,-,-,-,-,50.0,-,-,-,100.0,-,-,-,-,-,-,-,-,-,-,0.0,-,-,-,-,-,-,-,-,-,0.0,-,-,-,-,-,25.0,-,-,-,-,0.0,-,-,-,-,-,-,-,-,-,-,-,0.0,-,-,-,-,-,-,-,-,0.0,-,-,-,0.0,50.0,19.97,0.25
4122,31853,379498,Gowda V.C.V.,2007,,-,-,-,0.0,-,-,-,-,-,-,-,-,-,40.11976,-,-,-,0.0,-,-,0.0,0.0,-,-,-,-,-,0.0,-,-,-,0.0,-,-,-,-,-,-,-,-,-,-,0.0,-,-,-,-,-,-,-,-,-,-,-,-,-,-,-,-,-,0.0,-,-,-,-,-,-,0.0,-,-,0.0,-,-,-,-,-,-,-,0.0,-,-,-,-,-,-,-,-,-,-,-,0.0,-,-,-,-,-,-,,-,0.0,-,-,-,-,-,-,-,-,-,-,19.76048,-,-,-,-,-,-,-,-,-,-,-,-,-,-,-,-,0.0,-,-,-,0.0,-,-,-,-,40.11976,-,-,-,100.0,-,-,-,-,-,-,-,-,-,-,0.0,-,-,-,-,-,-,-,-,-,0.0,-,-,-,-,-,40.11976,-,-,-,-,0.0,-,-,-,-,-,-,-,-,-,-,-,0.0,-,-,-,-,-,-,-,-,0.0,-,-,-,0.0,46.8,18.64,0.26
4123,31853,379499,Gowda V.C.V.,2007,,-,-,-,0.0,-,-,-,-,-,-,-,-,-,29.57746,-,-,-,0.0,-,-,0.0,0.0,-,-,-,-,-,0.0,-,-,-,0.0,-,-,-,-,-,-,-,-,-,-,0.0,-,-,-,-,-,-,-,-,-,-,-,-,-,-,-,-,-,0.0,-,-,-,-,-,-,0.0,-,-,0.0,-,-,-,-,-,-,-,0.0,-,-,-,-,-,-,-,-,-,-,-,0.0,-,-,-,-,-,-,,-,0.0,-,-,-,-,-,-,-,-,-,-,14.78873,-,-,-,-,-,-,-,-,-,-,-,-,-,-,-,-,0.0,-,-,-,0.0,-,-,-,-,29.57746,-,-,-,100.0,-,-,-,-,-,-,-,-,-,-,0.0,-,-,-,-,-,-,-,-,-,0.0,-,-,-,-,-,55.6338,-,-,-,-,0.0,-,-,-,-,-,-,-,-,-,-,-,0.0,-,-,-,-,-,-,-,-,0.0,-,-,-,0.0,43.9,17.19,0.28
4124,31876,379655,Duckworth W.H.,1983,,-,-,-,0.05772543,-,-,-,-,-,-,-,-,-,0.0,-,-,-,0.0,-,-,0.0,0.0,-,-,-,-,-,9.383225,-,-,-,0.0,-,-,-,-,-,-,-,-,-,-,0.0,-,-,-,-,-,-,-,-,-,-,-,-,-,-,0.04423,-,-,0.0,-,-,-,-,-,-,0.0,-,-,0.0,-,-,-,-,-,-,-,0.01874525,-,-,-,-,-,-,-,-,-,-,-,0.0,-,-,-,-,-,-,,-,5.695275,-,-,-,-,-,-,-,-,-,-,13.02904,-,-,-,-,-,-,-,-,-,-,-,-,-,-,-,-,0.0,-,-,-,0.0,-,-,-,-,0.1019537,-,-,-,100.0,-,-,-,-,-,-,-,-,-,-,71.58797,-,-,-,-,-,0.1838,-,-,-,0.0,-,-,-,-,-,0.0,-,-,-,-,0.0,-,-,-,-,-,-,-,-,-,-,-,0.0,-,-,-,-,-,-,-,-,0.0,-,-,-,0.0,72.4,29.79,0.215
4125,31885,379781,Hushur A.,2005,,-,-,-,0.0,-,-,-,-,-,-,-,-,-,0.0,-,-,-,0.0,-,-,0.0,0.0,-,-,-,-,-,0.0,-,-,-,0.0,-,-,-,-,-,-,-,-,-,-,0.0,-,-,-,-,-,-,-,-,-,-,-,-,-,-,-,-,-,0.0,-,-,-,-,-,-,0.0,-,-,0.0,-,-,-,-,-,-,-,0.0,-,-,-,-,-,-,-,-,-,-,-,23.07692,-,-,-,-,-,-,,-,0.0,-,-,-,-,-,-,-,-,-,-,0.0,-,-,-,-,-,-,-,-,-,-,-,-,-,-,-,-,0.0,-,-,-,0.0,-,-,-,-,0.0,-,-,-,100.0,-,-,-,-,-,-,-,-,-,-,76.92307,-,-,-,-,-,-,-,-,-,0.0,-,-,-,-,-,0.0,-,-,-,-,0.0,-,-,-,-,-,-,-,-,-,-,-,0.0,-,-,-,-,-,-,-,-,0.0,-,-,-,0.0,77.0,31.8,0.2106919
4126,31885,379782,Hushur A.,2005,,-,-,-,0.0,-,-,-,-,-,-,-,-,-,0.0,-,-,-,0.0,-,-,0.0,0.0,-,-,-,-,-,0.0,-,-,-,0.0,-,-,-,-,-,-,-,-,-,-,0.0,-,-,-,-,-,-,-,-,-,-,-,-,-,-,-,-,-,0.0,-,-,-,-,-,-,0.0,-,-,0.0,-,-,-,-,-,-,-,0.0,-,-,-,-,-,-,-,-,-,-,-,28.57143,-,-,-,-,-,-,,-,0.0,-,-,-,-,-,-,-,-,-,-,0.0,-,-,-,-,-,-,-,-,-,-,-,-,-,-,-,-,0.0,-,-,-,0.0,-,-,-,-,0.0,-,-,-,100.0,-,-,-,-,-,-,-,-,-,-,71.42857,-,-,-,-,-,-,-,-,-,0.0,-,-,-,-,-,0.0,-,-,-,-,0.0,-,-,-,-,-,-,-,-,-,-,-,0.0,-,-,-,-,-,-,-,-,0.0,-,-,-,0.0,78.7,32.4,0.2145061
4127,31885,379783,Hushur A.,2005,,-,-,-,0.0,-,-,-,-,-,-,-,-,-,0.0,-,-,-,0.0,-,-,0.0,0.0,-,-,-,-,-,0.0,-,-,-,0.0,-,-,-,-,-,-,-,-,-,-,0.0,-,-,-,-,-,-,-,-,-,-,-,-,-,-,-,-,-,0.0,-,-,-,-,-,-,0.0,-,-,0.0,-,-,-,-,-,-,-,0.0,-,-,-,-,-,-,-,-,-,-,-,33.33333,-,-,-,-,-,-,,-,0.0,-,-,-,-,-,-,-,-,-,-,0.0,-,-,-,-,-,-,-,-,-,-,-,-,-,-,-,-,0.0,-,-,-,0.0,-,-,-,-,0.0,-,-,-,100.0,-,-,-,-,-,-,-,-,-,-,66.66666,-,-,-,-,-,-,-,-,-,0.0,-,-,-,-,-,0.0,-,-,-,-,0.0,-,-,-,-,-,-,-,-,-,-,-,0.0,-,-,-,-,-,-,-,-,0.0,-,-,-,0.0,80.3,32.6,0.2315952
4128,31885,379784,Hushur A.,2005,,-,-,-,0.0,-,-,-,-,-,-,-,-,-,0.0,-,-,-,0.0,-,-,0.0,0.0,-,-,-,-,-,0.0,-,-,-,0.0,-,-,-,-,-,-,-,-,-,-,0.0,-,-,-,-,-,-,-,-,-,-,-,-,-,-,-,-,-,0.0,-,-,-,-,-,-,0.0,-,-,0.0,-,-,-,-,-,-,-,0.0,-,-,-,-,-,-,-,-,-,-,-,37.5,-,-,-,-,-,-,,-,0.0,-,-,-,-,-,-,-,-,-,-,0.0,-,-,-,-,-,-,-,-,-,-,-,-,-,-,-,-,0.0,-,-,-,0.0,-,-,-,-,0.0,-,-,-,100.0,-,-,-,-,-,-,-,-,-,-,62.5,-,-,-,-,-,-,-,-,-,0.0,-,-,-,-,-,0.0,-,-,-,-,0.0,-,-,-,-,-,-,-,-,-,-,-,0.0,-,-,-,-,-,-,-,-,0.0,-,-,-,0.0,81.5,33.0,0.2348485
4129,31921,405121,Aitken B.G.,2007,,-,-,-,17.7471,-,-,-,-,-,-,-,-,-,0.0,-,-,-,0.0,-,-,0.0,0.0,-,-,-,-,-,0.0,-,-,-,0.0,-,-,-,-,-,-,-,-,-,-,0.0,-,-,-,-,-,-,-,-,-,-,-,-,-,-,-,-,-,0.0,-,-,-,-,-,-,0.0,-,-,0.0,-,-,-,-,-,-,-,0.0,-,-,-,-,-,-,-,12.24,-,-,-,0.0,-,-,-,-,-,-,,-,0.0,-,-,-,-,-,-,-,-,-,-,0.0,-,-,-,-,-,-,-,-,-,-,-,-,-,-,-,-,0.0,-,-,-,0.0,-,-,-,-,29.99199,-,-,-,100.0,-,-,-,-,-,-,-,-,-,-,70.008,-,-,-,-,-,-,-,-,-,0.0,-,-,-,-,-,0.0,-,-,-,-,0.0,-,-,-,-,-,-,-,-,-,-,-,0.0,-,-,-,-,-,-,-,-,0.0,-,-,-,0.0,94.5,37.57,0.258
4130,31921,405122,Aitken B.G.,2007,,-,-,-,17.55527,-,-,-,-,-,-,-,-,-,0.0,-,-,-,0.0,-,-,0.0,0.0,-,-,-,-,-,0.0,-,-,-,0.0,-,-,-,-,-,-,-,-,-,-,0.0,-,-,-,-,-,-,-,-,-,-,-,-,-,-,-,-,-,0.0,-,-,-,-,-,-,0.0,-,-,0.0,-,-,-,-,-,-,-,0.0,-,-,-,-,-,-,-,11.64,-,-,-,0.0,-,-,-,-,-,-,,-,0.7602281,-,-,-,-,-,-,-,-,-,-,0.0,-,-,-,-,-,-,-,-,-,-,-,-,-,-,-,-,0.0,-,-,-,0.0,-,-,-,-,29.19876,-,-,-,100.0,-,-,-,-,-,-,-,-,-,-,70.04102,-,-,-,-,-,-,-,-,-,0.0,-,-,-,-,-,0.0,-,-,-,-,0.0,-,-,-,-,-,-,-,-,-,-,-,0.0,-,-,-,-,-,-,-,-,0.0,-,-,-,0.0,94.2,37.25,0.265
4131,31921,405123,Aitken B.G.,2007,,-,-,-,17.37695,-,-,-,-,-,-,-,-,-,0.0,-,-,-,0.0,-,-,0.0,0.0,-,-,-,-,-,0.0,-,-,-,0.0,-,-,-,-,-,-,-,-,-,-,0.0,-,-,-,-,-,-,-,-,-,-,-,-,-,-,-,-,-,0.0,-,-,-,-,-,-,0.0,-,-,0.0,-,-,-,-,-,-,-,0.0,-,-,-,-,-,-,-,11.02,-,-,-,0.0,-,-,-,-,-,-,,-,1.510604,-,-,-,-,-,-,-,-,-,-,0.0,-,-,-,-,-,-,-,-,-,-,-,-,-,-,-,-,0.0,-,-,-,0.0,-,-,-,-,28.40136,-,-,-,100.0,-,-,-,-,-,-,-,-,-,-,70.08804,-,-,-,-,-,-,-,-,-,0.0,-,-,-,-,-,0.0,-,-,-,-,0.0,-,-,-,-,-,-,-,-,-,-,-,0.0,-,-,-,-,-,-,-,-,0.0,-,-,-,0.0,94.1,37.48,0.255
4132,31921,405124,Aitken B.G.,2007,,-,-,-,16.9951,-,-,-,-,-,-,-,-,-,0.0,-,-,-,0.0,-,-,0.0,0.0,-,-,-,-,-,0.0,-,-,-,0.0,-,-,-,-,-,-,-,-,-,-,0.0,-,-,-,-,-,-,-,-,-,-,-,-,-,-,-,-,-,0.0,-,-,-,-,-,-,0.0,-,-,0.0,-,-,-,-,-,-,-,0.0,-,-,-,-,-,-,-,9.803,-,-,-,0.0,-,-,-,-,-,-,,-,3.010903,-,-,-,-,-,-,-,-,-,-,0.0,-,-,-,-,-,-,-,-,-,-,-,-,-,-,-,-,0.0,-,-,-,0.0,-,-,-,-,26.79804,-,-,-,100.0,-,-,-,-,-,-,-,-,-,-,70.19106,-,-,-,-,-,-,-,-,-,0.0,-,-,-,-,-,0.0,-,-,-,-,0.0,-,-,-,-,-,-,-,-,-,-,-,0.0,-,-,-,-,-,-,-,-,0.0,-,-,-,0.0,93.7,37.39,0.253
4133,31921,405125,Aitken B.G.,2007,,-,-,-,16.62499,-,-,-,-,-,-,-,-,-,0.0,-,-,-,0.0,-,-,0.0,0.0,-,-,-,-,-,0.0,-,-,-,0.0,-,-,-,-,-,-,-,-,-,-,0.0,-,-,-,-,-,-,-,-,-,-,-,-,-,-,-,-,-,0.0,-,-,-,-,-,-,0.0,-,-,0.0,-,-,-,-,-,-,-,0.0,-,-,-,-,-,-,-,8.583,-,-,-,0.0,-,-,-,-,-,-,,-,4.50135,-,-,-,-,-,-,-,-,-,-,0.0,-,-,-,-,-,-,-,-,-,-,-,-,-,-,-,-,0.0,-,-,-,0.0,-,-,-,-,25.20756,-,-,-,100.0,-,-,-,-,-,-,-,-,-,-,70.29108,-,-,-,-,-,-,-,-,-,0.0,-,-,-,-,-,0.0,-,-,-,-,0.0,-,-,-,-,-,-,-,-,-,-,-,0.0,-,-,-,-,-,-,-,-,0.0,-,-,-,0.0,93.6,37.54,0.248
4134,31921,405126,Aitken B.G.,2007,,-,-,-,17.34694,-,-,-,-,-,-,-,-,-,0.0,-,-,-,0.0,-,-,0.0,0.0,-,-,-,-,-,0.0,-,-,-,0.0,-,-,-,-,-,-,-,-,-,-,0.0,-,-,-,-,-,-,-,-,-,-,-,-,-,-,-,-,-,0.0,-,-,-,-,-,-,0.0,-,-,0.0,-,-,-,-,-,-,-,0.0,-,-,-,-,-,-,-,11.64,-,-,-,0.0,-,-,-,-,-,-,,-,1.510604,-,-,-,-,-,-,-,-,-,-,0.0,-,-,-,-,-,-,-,-,-,-,-,-,-,-,-,-,0.0,-,-,-,0.0,-,-,-,-,28.98159,-,-,-,100.0,-,-,-,-,-,-,-,-,-,-,69.5078,-,-,-,-,-,-,-,-,-,0.0,-,-,-,-,-,0.0,-,-,-,-,0.0,-,-,-,-,-,-,-,-,-,-,-,0.0,-,-,-,-,-,-,-,-,0.0,-,-,-,0.0,95.4,37.88,0.259
4135,31921,405127,Aitken B.G.,2007,,-,-,-,16.97509,-,-,-,-,-,-,-,-,-,0.0,-,-,-,0.0,-,-,0.0,0.0,-,-,-,-,-,0.0,-,-,-,0.0,-,-,-,-,-,-,-,-,-,-,0.0,-,-,-,-,-,-,-,-,-,-,-,-,-,-,-,-,-,0.0,-,-,-,-,-,-,0.0,-,-,0.0,-,-,-,-,-,-,-,0.0,-,-,-,-,-,-,-,11.03,-,-,-,0.0,-,-,-,-,-,-,,-,3.0009,-,-,-,-,-,-,-,-,-,-,0.0,-,-,-,-,-,-,-,-,-,-,-,-,-,-,-,-,0.0,-,-,-,0.0,-,-,-,-,28.0084,-,-,-,100.0,-,-,-,-,-,-,-,-,-,-,68.9907,-,-,-,-,-,-,-,-,-,0.0,-,-,-,-,-,0.0,-,-,-,-,0.0,-,-,-,-,-,-,-,-,-,-,-,0.0,-,-,-,-,-,-,-,-,0.0,-,-,-,0.0,94.7,37.7,0.257
4136,31921,405128,Aitken B.G.,2007,,-,-,-,16.19486,-,-,-,-,-,-,-,-,-,0.0,-,-,-,0.0,-,-,0.0,0.0,-,-,-,-,-,0.0,-,-,-,0.0,-,-,-,-,-,-,-,-,-,-,0.0,-,-,-,-,-,-,-,-,-,-,-,-,-,-,-,-,-,0.0,-,-,-,-,-,-,0.0,-,-,0.0,-,-,-,-,-,-,-,0.0,-,-,-,-,-,-,-,9.803,-,-,-,0.0,-,-,-,-,-,-,,-,6.011804,-,-,-,-,-,-,-,-,-,-,0.0,-,-,-,-,-,-,-,-,-,-,-,-,-,-,-,-,0.0,-,-,-,0.0,-,-,-,-,25.9978,-,-,-,100.0,-,-,-,-,-,-,-,-,-,-,67.99039,-,-,-,-,-,-,-,-,-,0.0,-,-,-,-,-,0.0,-,-,-,-,0.0,-,-,-,-,-,-,-,-,-,-,-,0.0,-,-,-,-,-,-,-,-,0.0,-,-,-,0.0,96.6,38.43,0.257
4137,31921,405129,Aitken B.G.,2007,,-,-,-,15.42463,-,-,-,-,-,-,-,-,-,0.0,-,-,-,0.0,-,-,0.0,0.0,-,-,-,-,-,0.020006,-,-,-,0.0,-,-,-,-,-,-,-,-,-,-,0.0,-,-,-,-,-,-,-,-,-,-,-,-,-,-,-,-,-,0.0,-,-,-,-,-,-,0.0,-,-,0.0,-,-,-,-,-,-,-,0.0,-,-,-,-,-,-,-,8.583,-,-,-,0.0,-,-,-,-,-,-,,-,8.992698,-,-,-,-,-,-,-,-,-,-,0.0,-,-,-,-,-,-,-,-,-,-,-,-,-,-,-,-,0.0,-,-,-,0.0,-,-,-,-,24.0072,-,-,-,100.0,-,-,-,-,-,-,-,-,-,-,66.98009,-,-,-,-,-,-,-,-,-,0.0,-,-,-,-,-,0.0,-,-,-,-,0.0,-,-,-,-,-,-,-,-,-,-,-,0.0,-,-,-,-,-,-,-,-,0.0,-,-,-,0.0,95.7,38.07,0.258
4138,31921,405130,Aitken B.G.,2007,,-,-,-,17.7471,-,-,-,-,-,-,-,-,-,0.0,-,-,-,0.0,-,-,0.0,0.0,-,-,-,-,-,0.0,-,-,-,0.0,-,-,-,-,-,-,-,-,-,-,0.0,-,-,-,-,-,-,-,-,-,-,-,-,-,-,-,-,-,0.0,-,-,-,-,-,-,0.0,-,-,0.0,-,-,-,-,-,-,-,0.0,-,-,-,-,-,-,-,12.24,-,-,-,0.0,-,-,-,-,-,-,,-,0.0,-,-,-,-,-,-,-,-,-,-,0.0,-,-,-,-,-,-,-,-,-,-,-,-,-,-,-,-,0.0,-,-,-,0.0,-,-,-,-,29.99199,-,-,-,100.0,-,-,-,-,-,-,-,-,-,-,70.008,-,-,-,-,-,-,-,-,-,0.0,-,-,-,-,-,0.0,-,-,-,-,0.0,-,-,-,-,-,-,-,-,-,-,-,0.0,-,-,-,-,-,-,-,-,0.0,-,-,-,0.0,95.0,37.61,0.263
4139,31921,405131,Aitken B.G.,2007,,-,-,-,17.487,-,-,-,-,-,-,-,-,-,0.0,-,-,-,0.0,-,-,0.0,0.0,-,-,-,-,-,0.5802321,-,-,-,0.0,-,-,-,-,-,-,-,-,-,-,0.0,-,-,-,-,-,-,-,-,-,-,-,-,-,-,-,-,-,0.0,-,-,-,-,-,-,0.0,-,-,0.0,-,-,-,-,-,-,-,0.0,-,-,-,-,-,-,-,11.64,-,-,-,0.0,-,-,-,-,-,-,,-,0.0,-,-,-,-,-,-,-,-,-,-,0.0,-,-,-,-,-,-,-,-,-,-,-,-,-,-,-,-,0.0,-,-,-,0.0,-,-,-,-,29.12165,-,-,-,100.0,-,-,-,-,-,-,-,-,-,-,70.29812,-,-,-,-,-,-,-,-,-,0.0,-,-,-,-,-,0.0,-,-,-,-,0.0,-,-,-,-,-,-,-,-,-,-,-,0.0,-,-,-,-,-,-,-,-,0.0,-,-,-,0.0,94.3,37.37,0.262
4140,31921,405132,Aitken B.G.,2007,,-,-,-,17.24517,-,-,-,-,-,-,-,-,-,0.0,-,-,-,0.0,-,-,0.0,0.0,-,-,-,-,-,1.140342,-,-,-,0.0,-,-,-,-,-,-,-,-,-,-,0.0,-,-,-,-,-,-,-,-,-,-,-,-,-,-,-,-,-,0.0,-,-,-,-,-,-,0.0,-,-,0.0,-,-,-,-,-,-,-,0.0,-,-,-,-,-,-,-,11.02,-,-,-,0.0,-,-,-,-,-,-,,-,0.0,-,-,-,-,-,-,-,-,-,-,0.0,-,-,-,-,-,-,-,-,-,-,-,-,-,-,-,-,0.0,-,-,-,0.0,-,-,-,-,28.26848,-,-,-,100.0,-,-,-,-,-,-,-,-,-,-,70.59118,-,-,-,-,-,-,-,-,-,0.0,-,-,-,-,-,0.0,-,-,-,-,0.0,-,-,-,-,-,-,-,-,-,-,-,0.0,-,-,-,-,-,-,-,-,0.0,-,-,-,0.0,94.1,37.27,0.263
4141,31921,405133,Aitken B.G.,2007,,-,-,-,16.71501,-,-,-,-,-,-,-,-,-,0.0,-,-,-,0.0,-,-,0.0,0.0,-,-,-,-,-,2.270681,-,-,-,0.0,-,-,-,-,-,-,-,-,-,-,0.0,-,-,-,-,-,-,-,-,-,-,-,-,-,-,-,-,-,0.0,-,-,-,-,-,-,0.0,-,-,0.0,-,-,-,-,-,-,-,0.0,-,-,-,-,-,-,-,9.803,-,-,-,0.0,-,-,-,-,-,-,,-,0.0,-,-,-,-,-,-,-,-,-,-,0.0,-,-,-,-,-,-,-,-,-,-,-,-,-,-,-,-,0.0,-,-,-,0.0,-,-,-,-,26.51796,-,-,-,100.0,-,-,-,-,-,-,-,-,-,-,71.21136,-,-,-,-,-,-,-,-,-,0.0,-,-,-,-,-,0.0,-,-,-,-,0.0,-,-,-,-,-,-,-,-,-,-,-,0.0,-,-,-,-,-,-,-,-,0.0,-,-,-,0.0,92.3,36.64,0.261
4142,31921,405134,Aitken B.G.,2007,,-,-,-,16.20648,-,-,-,-,-,-,-,-,-,0.0,-,-,-,0.0,-,-,0.0,0.0,-,-,-,-,-,3.421369,-,-,-,0.0,-,-,-,-,-,-,-,-,-,-,0.0,-,-,-,-,-,-,-,-,-,-,-,-,-,-,-,-,-,0.0,-,-,-,-,-,-,0.0,-,-,0.0,-,-,-,-,-,-,-,0.0,-,-,-,-,-,-,-,8.573,-,-,-,0.0,-,-,-,-,-,-,,-,0.0,-,-,-,-,-,-,-,-,-,-,0.0,-,-,-,-,-,-,-,-,-,-,-,-,-,-,-,-,0.0,-,-,-,0.0,-,-,-,-,24.77991,-,-,-,100.0,-,-,-,-,-,-,-,-,-,-,71.79871,-,-,-,-,-,-,-,-,-,0.0,-,-,-,-,-,0.0,-,-,-,-,0.0,-,-,-,-,-,-,-,-,-,-,-,0.0,-,-,-,-,-,-,-,-,0.0,-,-,-,0.0,90.6,36.48,0.242
4143,31921,405135,Aitken B.G.,2007,,-,-,-,17.30519,-,-,-,-,-,-,-,-,-,0.0,-,-,-,0.0,-,-,0.0,0.0,-,-,-,-,-,1.30039,-,-,-,0.0,-,-,-,-,-,-,-,-,-,-,0.0,-,-,-,-,-,-,-,-,-,-,-,-,-,-,-,-,-,0.0,-,-,-,-,-,-,0.0,-,-,0.0,-,-,-,-,-,-,-,0.0,-,-,-,-,-,-,-,11.64,-,-,-,0.0,-,-,-,-,-,-,,-,0.0,-,-,-,-,-,-,-,-,-,-,0.0,-,-,-,-,-,-,-,-,-,-,-,-,-,-,-,-,0.0,-,-,-,0.0,-,-,-,-,28.94868,-,-,-,100.0,-,-,-,-,-,-,-,-,-,-,69.75092,-,-,-,-,-,-,-,-,-,0.0,-,-,-,-,-,0.0,-,-,-,-,0.0,-,-,-,-,-,-,-,-,-,-,-,0.0,-,-,-,-,-,-,-,-,0.0,-,-,-,0.0,94.1,37.45,0.256
4144,31921,405136,Aitken B.G.,2007,,-,-,-,16.87506,-,-,-,-,-,-,-,-,-,0.0,-,-,-,0.0,-,-,0.0,0.0,-,-,-,-,-,2.590777,-,-,-,0.0,-,-,-,-,-,-,-,-,-,-,0.0,-,-,-,-,-,-,-,-,-,-,-,-,-,-,-,-,-,0.0,-,-,-,-,-,-,0.0,-,-,0.0,-,-,-,-,-,-,-,0.0,-,-,-,-,-,-,-,11.03,-,-,-,0.0,-,-,-,-,-,-,,-,0.0,-,-,-,-,-,-,-,-,-,-,0.0,-,-,-,-,-,-,-,-,-,-,-,-,-,-,-,-,0.0,-,-,-,0.0,-,-,-,-,27.90837,-,-,-,100.0,-,-,-,-,-,-,-,-,-,-,69.50085,-,-,-,-,-,-,-,-,-,0.0,-,-,-,-,-,0.0,-,-,-,-,0.0,-,-,-,-,-,-,-,-,-,-,-,0.0,-,-,-,-,-,-,-,-,0.0,-,-,-,0.0,93.9,37.23,0.262
4145,31921,405137,Aitken B.G.,2007,,-,-,-,15.99119,-,-,-,-,-,-,-,-,-,0.0,-,-,-,0.0,-,-,0.0,0.0,-,-,-,-,-,5.203642,-,-,-,0.0,-,-,-,-,-,-,-,-,-,-,0.0,-,-,-,-,-,-,-,-,-,-,-,-,-,-,-,-,-,0.0,-,-,-,-,-,-,0.0,-,-,0.0,-,-,-,-,-,-,-,0.0,-,-,-,-,-,-,-,9.797,-,-,-,0.0,-,-,-,-,-,-,,-,0.02001401,-,-,-,-,-,-,-,-,-,-,0.0,-,-,-,-,-,-,-,-,-,-,-,-,-,-,-,-,0.0,-,-,-,0.0,-,-,-,-,25.78805,-,-,-,100.0,-,-,-,-,-,-,-,-,-,-,68.9883,-,-,-,-,-,-,-,-,-,0.0,-,-,-,-,-,0.0,-,-,-,-,0.0,-,-,-,-,-,-,-,-,-,-,-,0.0,-,-,-,-,-,-,-,-,0.0,-,-,-,0.0,93.0,36.9,0.261
4146,31921,405138,Aitken B.G.,2007,,-,-,-,15.12908,-,-,-,-,-,-,-,-,-,0.0,-,-,-,0.0,-,-,0.0,0.0,-,-,-,-,-,7.804683,-,-,-,0.0,-,-,-,-,-,-,-,-,-,-,0.0,-,-,-,-,-,-,-,-,-,-,-,-,-,-,-,-,-,0.0,-,-,-,-,-,-,0.0,-,-,0.0,-,-,-,-,-,-,-,0.0,-,-,-,-,-,-,-,8.575,-,-,-,0.0,-,-,-,-,-,-,,-,0.02001201,-,-,-,-,-,-,-,-,-,-,0.0,-,-,-,-,-,-,-,-,-,-,-,-,-,-,-,-,0.0,-,-,-,0.0,-,-,-,-,23.70422,-,-,-,100.0,-,-,-,-,-,-,-,-,-,-,68.47108,-,-,-,-,-,-,-,-,-,0.0,-,-,-,-,-,0.0,-,-,-,-,0.0,-,-,-,-,-,-,-,-,-,-,-,0.0,-,-,-,-,-,-,-,-,0.0,-,-,-,0.0,91.8,36.56,0.257
4147,31921,405139,Aitken B.G.,2007,,-,-,-,17.35521,-,-,-,-,-,-,-,-,-,0.0,-,-,-,0.010003,-,-,0.0,0.0,-,-,-,-,-,0.0,-,-,-,0.0,-,-,-,-,-,-,-,-,-,-,0.0,-,-,-,-,-,-,-,-,-,-,-,-,-,-,-,-,-,0.0,-,-,-,-,-,-,0.0,-,-,0.0,-,-,-,-,-,-,-,0.0,-,-,-,-,-,-,-,11.64,-,-,-,0.0,-,-,-,-,-,-,,-,0.0,-,-,-,-,-,-,-,-,-,-,0.0,-,-,-,-,-,-,-,-,-,-,-,-,-,-,-,-,0.0,-,-,-,0.0,-,-,-,-,28.9987,-,-,-,100.0,-,-,-,-,-,-,-,-,-,-,70.49114,-,-,-,-,-,-,-,-,-,0.50015,-,-,-,-,-,0.0,-,-,-,-,0.0,-,-,-,-,-,-,-,-,-,-,-,0.0,-,-,-,-,-,-,-,-,0.0,-,-,-,0.0,94.4,37.21,0.268
4148,31921,405140,Aitken B.G.,2007,,-,-,-,16.97679,-,-,-,-,-,-,-,-,-,0.0,-,-,-,0.010004,-,-,0.0,0.0,-,-,-,-,-,0.0,-,-,-,0.0,-,-,-,-,-,-,-,-,-,-,0.0,-,-,-,-,-,-,-,-,-,-,-,-,-,-,-,-,-,0.0,-,-,-,-,-,-,0.0,-,-,0.0,-,-,-,-,-,-,-,0.0,-,-,-,-,-,-,-,11.02,-,-,-,0.0,-,-,-,-,-,-,,-,0.0,-,-,-,-,-,-,-,-,-,-,0.0,-,-,-,-,-,-,-,-,-,-,-,-,-,-,-,-,0.0,-,-,-,0.0,-,-,-,-,28.0012,-,-,-,100.0,-,-,-,-,-,-,-,-,-,-,70.9884,-,-,-,-,-,-,-,-,-,1.0004,-,-,-,-,-,0.0,-,-,-,-,0.0,-,-,-,-,-,-,-,-,-,-,-,0.0,-,-,-,-,-,-,-,-,0.0,-,-,-,0.0,92.8,36.92,0.257
4149,31921,405141,Aitken B.G.,2007,,-,-,-,16.19486,-,-,-,-,-,-,-,-,-,0.0,-,-,-,0.010003,-,-,0.0,0.0,-,-,-,-,-,0.0,-,-,-,0.0,-,-,-,-,-,-,-,-,-,-,0.0,-,-,-,-,-,-,-,-,-,-,-,-,-,-,-,-,-,0.0,-,-,-,-,-,-,0.0,-,-,0.0,-,-,-,-,-,-,-,0.0,-,-,-,-,-,-,-,9.803,-,-,-,0.0,-,-,-,-,-,-,,-,0.0,-,-,-,-,-,-,-,-,-,-,0.0,-,-,-,-,-,-,-,-,-,-,-,-,-,-,-,-,0.0,-,-,-,0.0,-,-,-,-,25.9978,-,-,-,99.99999,-,-,-,-,-,-,-,-,-,-,71.99159,-,-,-,-,-,-,-,-,-,2.0006,-,-,-,-,-,0.0,-,-,-,-,0.0,-,-,-,-,-,-,-,-,-,-,-,0.0,-,-,-,-,-,-,-,-,0.0,-,-,-,0.0,91.4,36.5,0.252
4150,31921,405142,Aitken B.G.,2007,,-,-,-,15.42617,-,-,-,-,-,-,-,-,-,0.0,-,-,-,0.020008,-,-,0.0,0.0,-,-,-,-,-,0.0,-,-,-,0.0,-,-,-,-,-,-,-,-,-,-,0.0,-,-,-,-,-,-,-,-,-,-,-,-,-,-,-,-,-,0.0,-,-,-,-,-,-,0.0,-,-,0.0,-,-,-,-,-,-,-,0.0,-,-,-,-,-,-,-,8.583,-,-,-,0.0,-,-,-,-,-,-,,-,0.0,-,-,-,-,-,-,-,-,-,-,0.0,-,-,-,-,-,-,-,-,-,-,-,-,-,-,-,-,0.0,-,-,-,0.0,-,-,-,-,24.00961,-,-,-,100.0,-,-,-,-,-,-,-,-,-,-,72.96919,-,-,-,-,-,-,-,-,-,3.0012,-,-,-,-,-,0.0,-,-,-,-,0.0,-,-,-,-,-,-,-,-,-,-,-,0.0,-,-,-,-,-,-,-,-,0.0,-,-,-,0.0,89.6,35.92,0.247
4151,31921,405143,Aitken B.G.,2007,,-,-,-,13.86832,-,-,-,-,-,-,-,-,-,0.0,-,-,-,0.04002401,-,-,0.0,0.0,-,-,-,-,-,0.0,-,-,-,0.0,-,-,-,-,-,-,-,-,-,-,0.0,-,-,-,-,-,-,-,-,-,-,-,-,-,-,-,-,-,0.0,-,-,-,-,-,-,0.0,-,-,0.0,-,-,-,-,-,-,-,0.0,-,-,-,-,-,-,-,6.124,-,-,-,0.0,-,-,-,-,-,-,,-,0.0,-,-,-,-,-,-,-,-,-,-,0.0,-,-,-,-,-,-,-,-,-,-,-,-,-,-,-,-,0.0,-,-,-,0.0,-,-,-,-,19.99199,-,-,-,100.0,-,-,-,-,-,-,-,-,-,-,74.97498,-,-,-,-,-,-,-,-,-,4.992995,-,-,-,-,-,0.0,-,-,-,-,0.0,-,-,-,-,-,-,-,-,-,-,-,0.0,-,-,-,-,-,-,-,-,0.0,-,-,-,0.0,86.2,34.99,0.232
4152,31921,405144,Aitken B.G.,2007,,-,-,-,17.25518,-,-,-,-,-,-,-,-,-,0.0,-,-,-,0.010003,-,-,0.0,0.0,-,-,-,-,-,0.0,-,-,-,0.0,-,-,-,-,-,-,-,-,-,-,0.0,-,-,-,-,-,-,-,-,-,-,-,-,-,-,-,-,-,0.0,-,-,-,-,-,-,0.0,-,-,0.0,-,-,-,-,-,-,-,0.0,-,-,-,-,-,-,-,11.64,-,-,-,0.0,-,-,-,-,-,-,,-,0.0,-,-,-,-,-,-,-,-,-,-,0.0,-,-,-,-,-,-,-,-,-,-,-,-,-,-,-,-,0.0,-,-,-,0.0,-,-,-,-,28.89867,-,-,-,100.0,-,-,-,-,-,-,-,-,-,-,69.94098,-,-,-,-,-,-,-,-,-,1.150345,-,-,-,-,-,0.0,-,-,-,-,0.0,-,-,-,-,-,-,-,-,-,-,-,0.0,-,-,-,-,-,-,-,-,0.0,-,-,-,0.0,94.0,37.43,0.263
4153,31921,405145,Aitken B.G.,2007,,-,-,-,16.77671,-,-,-,-,-,-,-,-,-,0.0,-,-,-,0.020008,-,-,0.0,0.0,-,-,-,-,-,0.0,-,-,-,0.0,-,-,-,-,-,-,-,-,-,-,0.0,-,-,-,-,-,-,-,-,-,-,-,-,-,-,-,-,-,0.0,-,-,-,-,-,-,0.0,-,-,0.0,-,-,-,-,-,-,-,0.0,-,-,-,-,-,-,-,11.02,-,-,-,0.0,-,-,-,-,-,-,,-,0.0,-,-,-,-,-,-,-,-,-,-,0.0,-,-,-,-,-,-,-,-,-,-,-,-,-,-,-,-,0.0,-,-,-,0.0,-,-,-,-,27.80112,-,-,-,100.0,-,-,-,-,-,-,-,-,-,-,69.87795,-,-,-,-,-,-,-,-,-,2.30092,-,-,-,-,-,0.0,-,-,-,-,0.0,-,-,-,-,-,-,-,-,-,-,-,0.0,-,-,-,-,-,-,-,-,0.0,-,-,-,0.0,92.9,37.01,0.256
4154,31921,405146,Aitken B.G.,2007,,-,-,-,15.78789,-,-,-,-,-,-,-,-,-,0.0,-,-,-,0.03001501,-,-,0.0,0.0,-,-,-,-,-,0.0,-,-,-,0.0,-,-,-,-,-,-,-,-,-,-,0.0,-,-,-,-,-,-,-,-,-,-,-,-,-,-,-,-,-,0.0,-,-,-,-,-,-,0.0,-,-,0.0,-,-,-,-,-,-,-,0.0,-,-,-,-,-,-,-,9.795,-,-,-,0.0,-,-,-,-,-,-,,-,0.0,-,-,-,-,-,-,-,-,-,-,0.0,-,-,-,-,-,-,-,-,-,-,-,-,-,-,-,-,0.0,-,-,-,0.0,-,-,-,-,25.58279,-,-,-,99.99999,-,-,-,-,-,-,-,-,-,-,69.78489,-,-,-,-,-,-,-,-,-,4.602301,-,-,-,-,-,0.0,-,-,-,-,0.0,-,-,-,-,-,-,-,-,-,-,-,0.0,-,-,-,-,-,-,-,-,0.0,-,-,-,0.0,91.0,36.25,0.256
4155,31921,405147,Aitken B.G.,2007,,-,-,-,14.82741,-,-,-,-,-,-,-,-,-,0.0,-,-,-,0.05002502,-,-,0.0,0.0,-,-,-,-,-,0.0,-,-,-,0.0,-,-,-,-,-,-,-,-,-,-,0.0,-,-,-,-,-,-,-,-,-,-,-,-,-,-,-,-,-,0.0,-,-,-,-,-,-,0.0,-,-,0.0,-,-,-,-,-,-,-,0.0,-,-,-,-,-,-,-,8.574,-,-,-,0.0,-,-,-,-,-,-,,-,0.0,-,-,-,-,-,-,-,-,-,-,0.0,-,-,-,-,-,-,-,-,-,-,-,-,-,-,-,-,0.0,-,-,-,0.0,-,-,-,-,23.4017,-,-,-,100.0,-,-,-,-,-,-,-,-,-,-,69.65483,-,-,-,-,-,-,-,-,-,6.893447,-,-,-,-,-,0.0,-,-,-,-,0.0,-,-,-,-,-,-,-,-,-,-,-,0.0,-,-,-,-,-,-,-,-,0.0,-,-,-,0.0,89.4,35.79,0.249
4156,31921,405148,Aitken B.G.,2007,,-,-,-,18.9976,-,-,-,-,-,-,-,-,-,0.0,-,-,-,0.0,-,-,0.0,0.0,-,-,-,-,-,0.0,-,-,-,0.0,-,-,-,-,-,-,-,-,-,-,0.0,-,-,-,-,-,-,-,-,-,-,-,-,-,-,-,-,-,0.0,-,-,-,-,-,-,0.0,-,-,0.0,-,-,-,-,-,-,-,0.0,-,-,-,-,-,-,-,12.01,-,-,-,0.0,-,-,-,-,-,-,,-,0.0,-,-,-,-,-,-,-,-,-,-,0.0,-,-,-,-,-,-,-,-,-,-,-,-,-,-,-,-,0.0,-,-,-,0.0,-,-,-,-,31.0024,-,-,-,100.0,-,-,-,-,-,-,-,-,-,-,68.9976,-,-,-,-,-,-,-,-,-,0.0,-,-,-,-,-,0.0,-,-,-,-,0.0,-,-,-,-,-,-,-,-,-,-,-,0.0,-,-,-,-,-,-,-,-,0.0,-,-,-,0.0,94.9,37.72,0.259
4157,31921,405149,Aitken B.G.,2007,,-,-,-,17.36521,-,-,-,-,-,-,-,-,-,0.0,-,-,-,0.450135,-,-,0.0,0.0,-,-,-,-,-,0.0,-,-,-,0.0,-,-,-,-,-,-,-,-,-,-,0.0,-,-,-,-,-,-,-,-,-,-,-,-,-,-,-,-,-,0.0,-,-,-,-,-,-,0.0,-,-,0.0,-,-,-,-,-,-,-,0.0,-,-,-,-,-,-,-,11.64,-,-,-,0.0,-,-,-,-,-,-,,-,0.0,-,-,-,-,-,-,-,-,-,-,0.0,-,-,-,-,-,-,-,-,-,-,-,-,-,-,-,-,0.0,-,-,-,0.0,-,-,-,-,29.00871,-,-,-,100.0,-,-,-,-,-,-,-,-,-,-,70.53117,-,-,-,-,-,-,-,-,-,0.010003,-,-,-,-,-,0.0,-,-,-,-,0.0,-,-,-,-,-,-,-,-,-,-,-,0.0,-,-,-,-,-,-,-,-,0.0,-,-,-,0.0,92.9,37.08,0.253
4158,31921,405150,Aitken B.G.,2007,,-,-,-,16.98679,-,-,-,-,-,-,-,-,-,0.0,-,-,-,0.9003601,-,-,0.0,0.0,-,-,-,-,-,0.0,-,-,-,0.0,-,-,-,-,-,-,-,-,-,-,0.0,-,-,-,-,-,-,-,-,-,-,-,-,-,-,-,-,-,0.0,-,-,-,-,-,-,0.0,-,-,0.0,-,-,-,-,-,-,-,0.0,-,-,-,-,-,-,-,11.03,-,-,-,0.0,-,-,-,-,-,-,,-,0.0,-,-,-,-,-,-,-,-,-,-,0.0,-,-,-,-,-,-,-,-,-,-,-,-,-,-,-,-,0.0,-,-,-,0.0,-,-,-,-,28.02121,-,-,-,100.0,-,-,-,-,-,-,-,-,-,-,71.05843,-,-,-,-,-,-,-,-,-,0.020008,-,-,-,-,-,0.0,-,-,-,-,0.0,-,-,-,-,-,-,-,-,-,-,-,0.0,-,-,-,-,-,-,-,-,0.0,-,-,-,0.0,92.2,36.74,0.256
4159,31921,405151,Aitken B.G.,2007,,-,-,-,16.22649,-,-,-,-,-,-,-,-,-,0.0,-,-,-,1.80072,-,-,0.0,0.0,-,-,-,-,-,0.0,-,-,-,0.0,-,-,-,-,-,-,-,-,-,-,0.0,-,-,-,-,-,-,-,-,-,-,-,-,-,-,-,-,-,0.0,-,-,-,-,-,-,0.0,-,-,0.0,-,-,-,-,-,-,-,0.0,-,-,-,-,-,-,-,9.814,-,-,-,0.0,-,-,-,-,-,-,,-,0.0,-,-,-,-,-,-,-,-,-,-,0.0,-,-,-,-,-,-,-,-,-,-,-,-,-,-,-,-,0.0,-,-,-,0.0,-,-,-,-,26.04042,-,-,-,100.0,-,-,-,-,-,-,-,-,-,-,72.11885,-,-,-,-,-,-,-,-,-,0.04001601,-,-,-,-,-,0.0,-,-,-,-,0.0,-,-,-,-,-,-,-,-,-,-,-,0.0,-,-,-,-,-,-,-,-,0.0,-,-,-,0.0,90.2,36.19,0.247
4160,31921,405152,Aitken B.G.,2007,,-,-,-,15.47083,-,-,-,-,-,-,-,-,-,0.0,-,-,-,2.701892,-,-,0.0,0.0,-,-,-,-,-,0.0,-,-,-,0.0,-,-,-,-,-,-,-,-,-,-,0.0,-,-,-,-,-,-,-,-,-,-,-,-,-,-,-,-,-,0.0,-,-,-,-,-,-,0.0,-,-,0.0,-,-,-,-,-,-,-,0.0,-,-,-,-,-,-,-,8.596,-,-,-,0.0,-,-,-,-,-,-,,-,0.0,-,-,-,-,-,-,-,-,-,-,0.0,-,-,-,-,-,-,-,-,-,-,-,-,-,-,-,-,0.0,-,-,-,0.0,-,-,-,-,24.06685,-,-,-,100.0,-,-,-,-,-,-,-,-,-,-,73.18123,-,-,-,-,-,-,-,-,-,0.05003503,-,-,-,-,-,0.0,-,-,-,-,0.0,-,-,-,-,-,-,-,-,-,-,-,0.0,-,-,-,-,-,-,-,-,0.0,-,-,-,0.0,88.7,35.52,0.248
4161,31921,405153,Aitken B.G.,2007,,-,-,-,17.18688,-,-,-,-,-,-,-,-,-,0.0,-,-,-,0.9603842,-,-,0.0,0.0,-,-,-,-,-,0.0,-,-,-,0.0,-,-,-,-,-,-,-,-,-,-,0.0,-,-,-,-,-,-,-,-,-,-,-,-,-,-,-,-,-,0.0,-,-,-,-,-,-,0.0,-,-,0.0,-,-,-,-,-,-,-,0.0,-,-,-,-,-,-,-,11.64,-,-,-,0.0,-,-,-,-,-,-,,-,0.0,-,-,-,-,-,-,-,-,-,-,0.0,-,-,-,-,-,-,-,-,-,-,-,-,-,-,-,-,0.0,-,-,-,0.0,-,-,-,-,28.82153,-,-,-,100.0,-,-,-,-,-,-,-,-,-,-,70.19808,-,-,-,-,-,-,-,-,-,0.02000801,-,-,-,-,-,0.0,-,-,-,-,0.0,-,-,-,-,-,-,-,-,-,-,-,0.0,-,-,-,-,-,-,-,-,0.0,-,-,-,0.0,88.4,35.16,0.257
4162,31921,405154,Aitken B.G.,2007,,-,-,-,16.64499,-,-,-,-,-,-,-,-,-,0.0,-,-,-,1.920576,-,-,0.0,0.0,-,-,-,-,-,0.0,-,-,-,0.0,-,-,-,-,-,-,-,-,-,-,0.0,-,-,-,-,-,-,-,-,-,-,-,-,-,-,-,-,-,0.0,-,-,-,-,-,-,0.0,-,-,0.0,-,-,-,-,-,-,-,0.0,-,-,-,-,-,-,-,11.02,-,-,-,0.0,-,-,-,-,-,-,,-,0.0,-,-,-,-,-,-,-,-,-,-,0.0,-,-,-,-,-,-,-,-,-,-,-,-,-,-,-,-,0.0,-,-,-,0.0,-,-,-,-,27.6683,-,-,-,100.0,-,-,-,-,-,-,-,-,-,-,70.37112,-,-,-,-,-,-,-,-,-,0.04001201,-,-,-,-,-,0.0,-,-,-,-,0.0,-,-,-,-,-,-,-,-,-,-,-,0.0,-,-,-,-,-,-,-,-,0.0,-,-,-,0.0,91.3,36.5,0.251
4163,31921,405155,Aitken B.G.,2007,,-,-,-,15.53087,-,-,-,-,-,-,-,-,-,0.0,-,-,-,3.832683,-,-,0.0,0.0,-,-,-,-,-,0.0,-,-,-,0.0,-,-,-,-,-,-,-,-,-,-,0.0,-,-,-,-,-,-,-,-,-,-,-,-,-,-,-,-,-,0.0,-,-,-,-,-,-,0.0,-,-,0.0,-,-,-,-,-,-,-,0.0,-,-,-,-,-,-,-,9.787,-,-,-,0.0,-,-,-,-,-,-,,-,0.0,-,-,-,-,-,-,-,-,-,-,0.0,-,-,-,-,-,-,-,-,-,-,-,-,-,-,-,-,0.0,-,-,-,0.0,-,-,-,-,25.31772,-,-,-,100.0,-,-,-,-,-,-,-,-,-,-,70.76954,-,-,-,-,-,-,-,-,-,0.08005604,-,-,-,-,-,0.0,-,-,-,-,0.0,-,-,-,-,-,-,-,-,-,-,-,0.0,-,-,-,-,-,-,-,-,0.0,-,-,-,0.0,89.0,35.59,0.251
4164,31921,405156,Aitken B.G.,2007,,-,-,-,14.42154,-,-,-,-,-,-,-,-,-,0.0,-,-,-,5.754604,-,-,0.0,0.0,-,-,-,-,-,0.0,-,-,-,0.0,-,-,-,-,-,-,-,-,-,-,0.0,-,-,-,-,-,-,-,-,-,-,-,-,-,-,-,-,-,0.0,-,-,-,-,-,-,0.0,-,-,0.0,-,-,-,-,-,-,-,0.0,-,-,-,-,-,-,-,8.567,-,-,-,0.0,-,-,-,-,-,-,,-,0.0,-,-,-,-,-,-,-,-,-,-,0.0,-,-,-,-,-,-,-,-,-,-,-,-,-,-,-,-,0.0,-,-,-,0.0,-,-,-,-,22.98839,-,-,-,100.0,-,-,-,-,-,-,-,-,-,-,71.13692,-,-,-,-,-,-,-,-,-,0.1200961,-,-,-,-,-,0.0,-,-,-,-,0.0,-,-,-,-,-,-,-,-,-,-,-,0.0,-,-,-,-,-,-,-,-,0.0,-,-,-,0.0,87.1,34.72,0.255
4165,31921,405201,Aitken B.G.,2007,,-,-,-,17.91717,-,-,-,-,-,-,-,-,-,0.0,-,-,-,0.0,-,-,0.0,0.0,-,-,-,-,-,0.0,-,-,-,0.0,-,-,-,-,-,-,-,-,-,-,0.0,-,-,-,-,-,-,-,-,-,-,-,-,-,-,-,-,-,0.0,-,-,-,-,-,-,0.0,-,-,0.0,-,-,-,-,-,-,-,0.0,-,-,-,-,-,-,-,10.94,-,-,-,0.0,-,-,-,-,-,-,,-,1.480592,-,-,-,-,-,-,-,-,-,-,0.0,-,-,-,-,-,-,-,-,-,-,-,-,-,-,-,-,0.0,-,-,-,0.0,-,-,-,-,28.86154,-,-,-,99.99999,-,-,-,-,-,-,-,-,-,-,69.65786,-,-,-,-,-,-,-,-,-,0.0,-,-,-,-,-,0.0,-,-,-,-,0.0,-,-,-,-,-,-,-,-,-,-,-,0.0,-,-,-,-,-,-,-,-,0.0,-,-,-,0.0,94.7,37.89,0.256
4166,31921,405202,Aitken B.G.,2007,,-,-,-,17.81534,-,-,-,-,-,-,-,-,-,0.0,-,-,-,0.0,-,-,0.0,0.0,-,-,-,-,-,0.0,-,-,-,0.0,-,-,-,-,-,-,-,-,-,-,0.0,-,-,-,-,-,-,-,-,-,-,-,-,-,-,-,-,-,0.0,-,-,-,-,-,-,0.0,-,-,0.0,-,-,-,-,-,-,-,0.0,-,-,-,-,-,-,-,9.903,-,-,-,0.0,-,-,-,-,-,-,,-,2.960888,-,-,-,-,-,-,-,-,-,-,0.0,-,-,-,-,-,-,-,-,-,-,-,-,-,-,-,-,0.0,-,-,-,0.0,-,-,-,-,27.71832,-,-,-,100.0,-,-,-,-,-,-,-,-,-,-,69.3208,-,-,-,-,-,-,-,-,-,0.0,-,-,-,-,-,0.0,-,-,-,-,0.0,-,-,-,-,-,-,-,-,-,-,-,0.0,-,-,-,-,-,-,-,-,0.0,-,-,-,0.0,95.3,37.9,0.257
4167,31921,405203,Aitken B.G.,2007,,-,-,-,17.73532,-,-,-,-,-,-,-,-,-,0.0,-,-,-,0.0,-,-,0.0,0.0,-,-,-,-,-,0.0,-,-,-,0.0,-,-,-,-,-,-,-,-,-,-,0.0,-,-,-,-,-,-,-,-,-,-,-,-,-,-,-,-,-,0.0,-,-,-,-,-,-,0.0,-,-,0.0,-,-,-,-,-,-,-,0.0,-,-,-,-,-,-,-,8.873,-,-,-,0.0,-,-,-,-,-,-,,-,4.431329,-,-,-,-,-,-,-,-,-,-,0.0,-,-,-,-,-,-,-,-,-,-,-,-,-,-,-,-,0.0,-,-,-,0.0,-,-,-,-,26.60798,-,-,-,100.0,-,-,-,-,-,-,-,-,-,-,68.96069,-,-,-,-,-,-,-,-,-,0.0,-,-,-,-,-,0.0,-,-,-,-,0.0,-,-,-,-,-,-,-,-,-,-,-,0.0,-,-,-,-,-,-,-,-,0.0,-,-,-,0.0,95.0,37.88,0.255
4168,31921,405204,Aitken B.G.,2007,,-,-,-,17.90537,-,-,-,-,-,-,-,-,-,0.0,-,-,-,0.0,-,-,0.0,0.0,-,-,-,-,-,1.50045,-,-,-,0.0,-,-,-,-,-,-,-,-,-,-,0.0,-,-,-,-,-,-,-,-,-,-,-,-,-,-,-,-,-,0.0,-,-,-,-,-,-,0.0,-,-,0.0,-,-,-,-,-,-,-,0.0,-,-,-,-,-,-,-,10.94,-,-,-,0.0,-,-,-,-,-,-,,-,0.0,-,-,-,-,-,-,-,-,-,-,0.0,-,-,-,-,-,-,-,-,-,-,-,-,-,-,-,-,0.0,-,-,-,0.0,-,-,-,-,28.84865,-,-,-,100.0,-,-,-,-,-,-,-,-,-,-,69.65089,-,-,-,-,-,-,-,-,-,0.0,-,-,-,-,-,0.0,-,-,-,-,0.0,-,-,-,-,-,-,-,-,-,-,-,0.0,-,-,-,-,-,-,-,-,0.0,-,-,-,0.0,94.0,37.39,0.257
4169,31921,405205,Aitken B.G.,2007,,-,-,-,17.81534,-,-,-,-,-,-,-,-,-,0.0,-,-,-,0.0,-,-,0.0,0.0,-,-,-,-,-,2.980894,-,-,-,0.0,-,-,-,-,-,-,-,-,-,-,0.0,-,-,-,-,-,-,-,-,-,-,-,-,-,-,-,-,-,0.0,-,-,-,-,-,-,0.0,-,-,0.0,-,-,-,-,-,-,-,0.0,-,-,-,-,-,-,-,9.903,-,-,-,0.0,-,-,-,-,-,-,,-,0.0,-,-,-,-,-,-,-,-,-,-,0.0,-,-,-,-,-,-,-,-,-,-,-,-,-,-,-,-,0.0,-,-,-,0.0,-,-,-,-,27.71832,-,-,-,100.0,-,-,-,-,-,-,-,-,-,-,69.30079,-,-,-,-,-,-,-,-,-,0.0,-,-,-,-,-,0.0,-,-,-,-,0.0,-,-,-,-,-,-,-,-,-,-,-,0.0,-,-,-,-,-,-,-,-,0.0,-,-,-,0.0,93.3,37.21,0.254
4170,31921,405206,Aitken B.G.,2007,,-,-,-,17.73064,-,-,-,-,-,-,-,-,-,0.0,-,-,-,0.0,-,-,0.0,0.0,-,-,-,-,-,4.442666,-,-,-,0.0,-,-,-,-,-,-,-,-,-,-,0.0,-,-,-,-,-,-,-,-,-,-,-,-,-,-,-,-,-,0.0,-,-,-,-,-,-,0.0,-,-,0.0,-,-,-,-,-,-,-,0.0,-,-,-,-,-,-,-,8.865,-,-,-,0.0,-,-,-,-,-,-,,-,0.0,-,-,-,-,-,-,-,-,-,-,0.0,-,-,-,-,-,-,-,-,-,-,-,-,-,-,-,-,0.0,-,-,-,0.0,-,-,-,-,26.59596,-,-,-,100.0,-,-,-,-,-,-,-,-,-,-,68.96138,-,-,-,-,-,-,-,-,-,0.0,-,-,-,-,-,0.0,-,-,-,-,0.0,-,-,-,-,-,-,-,-,-,-,-,0.0,-,-,-,-,-,-,-,-,0.0,-,-,-,0.0,93.2,37.12,0.256
4171,31921,405207,Aitken B.G.,2007,,-,-,-,17.90716,-,-,-,-,-,-,-,-,-,0.0,-,-,-,0.010004,-,-,0.0,0.0,-,-,-,-,-,0.0,-,-,-,0.0,-,-,-,-,-,-,-,-,-,-,0.0,-,-,-,-,-,-,-,-,-,-,-,-,-,-,-,-,-,0.0,-,-,-,-,-,-,0.0,-,-,0.0,-,-,-,-,-,-,-,0.0,-,-,-,-,-,-,-,10.94,-,-,-,0.0,-,-,-,-,-,-,,-,0.0,-,-,-,-,-,-,-,-,-,-,0.0,-,-,-,-,-,-,-,-,-,-,-,-,-,-,-,-,0.0,-,-,-,0.0,-,-,-,-,28.85154,-,-,-,100.0,-,-,-,-,-,-,-,-,-,-,69.64787,-,-,-,-,-,-,-,-,-,1.490596,-,-,-,-,-,0.0,-,-,-,-,0.0,-,-,-,-,-,-,-,-,-,-,-,0.0,-,-,-,-,-,-,-,-,0.0,-,-,-,0.0,94.0,37.16,0.265
4172,31921,405208,Aitken B.G.,2007,,-,-,-,17.82535,-,-,-,-,-,-,-,-,-,0.0,-,-,-,0.020006,-,-,0.0,0.0,-,-,-,-,-,0.0,-,-,-,0.0,-,-,-,-,-,-,-,-,-,-,0.0,-,-,-,-,-,-,-,-,-,-,-,-,-,-,-,-,-,0.0,-,-,-,-,-,-,0.0,-,-,0.0,-,-,-,-,-,-,-,0.0,-,-,-,-,-,-,-,9.903,-,-,-,0.0,-,-,-,-,-,-,,-,0.0,-,-,-,-,-,-,-,-,-,-,0.0,-,-,-,-,-,-,-,-,-,-,-,-,-,-,-,-,0.0,-,-,-,0.0,-,-,-,-,27.72832,-,-,-,99.99999,-,-,-,-,-,-,-,-,-,-,69.28078,-,-,-,-,-,-,-,-,-,2.970891,-,-,-,-,-,0.0,-,-,-,-,0.0,-,-,-,-,-,-,-,-,-,-,-,0.0,-,-,-,-,-,-,-,-,0.0,-,-,-,0.0,93.0,36.9,0.261
4173,31921,405209,Aitken B.G.,2007,,-,-,-,17.73064,-,-,-,-,-,-,-,-,-,0.0,-,-,-,0.03001801,-,-,0.0,0.0,-,-,-,-,-,0.0,-,-,-,0.0,-,-,-,-,-,-,-,-,-,-,0.0,-,-,-,-,-,-,-,-,-,-,-,-,-,-,-,-,-,0.0,-,-,-,-,-,-,0.0,-,-,0.0,-,-,-,-,-,-,-,0.0,-,-,-,-,-,-,-,8.865,-,-,-,0.0,-,-,-,-,-,-,,-,0.0,-,-,-,-,-,-,-,-,-,-,0.0,-,-,-,-,-,-,-,-,-,-,-,-,-,-,-,-,0.0,-,-,-,0.0,-,-,-,-,26.59595,-,-,-,100.0,-,-,-,-,-,-,-,-,-,-,68.94137,-,-,-,-,-,-,-,-,-,4.432659,-,-,-,-,-,0.0,-,-,-,-,0.0,-,-,-,-,-,-,-,-,-,-,-,0.0,-,-,-,-,-,-,-,-,0.0,-,-,-,0.0,92.0,36.57,0.258
4174,31921,405210,Aitken B.G.,2007,,-,-,-,17.30692,-,-,-,-,-,-,-,-,-,0.0,-,-,-,0.0,-,-,0.0,0.0,-,-,-,-,-,0.0,-,-,-,0.0,-,-,-,-,-,-,-,-,-,-,0.0,-,-,-,-,-,-,-,-,-,-,-,-,-,-,-,-,-,0.0,-,-,-,-,-,-,0.0,-,-,0.0,-,-,-,-,-,-,-,0.0,-,-,-,-,-,-,-,11.55,-,-,-,0.0,-,-,-,-,-,-,,-,0.0,-,-,-,-,-,-,-,-,-,-,0.0,-,-,-,-,-,-,-,-,-,-,-,-,-,-,-,-,0.0,-,-,-,0.0,-,-,-,-,28.85154,-,-,-,100.0,-,-,-,-,-,-,-,-,-,-,68.26731,-,-,-,-,-,-,-,-,-,2.881153,-,-,-,-,-,0.0,-,-,-,-,0.0,-,-,-,-,-,-,-,-,-,-,-,0.0,-,-,-,-,-,-,-,-,0.0,-,-,-,0.0,93.6,37.1,0.262
4175,31921,405211,Aitken B.G.,2007,,-,-,-,17.14686,-,-,-,-,-,-,-,-,-,0.0,-,-,-,0.0,-,-,0.0,0.0,-,-,-,-,-,0.0,-,-,-,0.0,-,-,-,-,-,-,-,-,-,-,0.0,-,-,-,-,-,-,-,-,-,-,-,-,-,-,-,-,-,0.0,-,-,-,-,-,-,0.0,-,-,0.0,-,-,-,-,-,-,-,0.0,-,-,-,-,-,-,-,11.44,-,-,-,0.0,-,-,-,-,-,-,,-,0.0,-,-,-,-,-,-,-,-,-,-,0.0,-,-,-,-,-,-,-,-,-,-,-,-,-,-,-,-,0.0,-,-,-,0.0,-,-,-,-,28.58143,-,-,-,99.99999,-,-,-,-,-,-,-,-,-,-,68.56742,-,-,-,-,-,-,-,-,-,2.85114,-,-,-,-,-,0.0,-,-,-,-,0.0,-,-,-,-,-,-,-,-,-,-,-,0.0,-,-,-,-,-,-,-,-,0.0,-,-,-,0.0,93.2,36.97,0.262
4176,31921,405212,Aitken B.G.,2007,,-,-,-,16.98679,-,-,-,-,-,-,-,-,-,0.0,-,-,-,0.0,-,-,0.0,0.0,-,-,-,-,-,0.0,-,-,-,0.0,-,-,-,-,-,-,-,-,-,-,0.0,-,-,-,-,-,-,-,-,-,-,-,-,-,-,-,-,-,0.0,-,-,-,-,-,-,0.0,-,-,0.0,-,-,-,-,-,-,-,0.0,-,-,-,-,-,-,-,11.32,-,-,-,0.0,-,-,-,-,-,-,,-,0.0,-,-,-,-,-,-,-,-,-,-,0.0,-,-,-,-,-,-,-,-,-,-,-,-,-,-,-,-,0.0,-,-,-,0.0,-,-,-,-,28.31132,-,-,-,100.0,-,-,-,-,-,-,-,-,-,-,68.85754,-,-,-,-,-,-,-,-,-,2.831132,-,-,-,-,-,0.0,-,-,-,-,0.0,-,-,-,-,-,-,-,-,-,-,-,0.0,-,-,-,-,-,-,-,-,0.0,-,-,-,0.0,93.2,36.92,0.262
4177,31921,405213,Aitken B.G.,2007,,-,-,-,17.82535,-,-,-,-,-,-,-,-,-,0.0,-,-,-,0.9902971,-,-,0.0,0.0,-,-,-,-,-,0.0,-,-,-,0.0,-,-,-,-,-,-,-,-,-,-,0.0,-,-,-,-,-,-,-,-,-,-,-,-,-,-,-,-,-,0.0,-,-,-,-,-,-,0.0,-,-,0.0,-,-,-,-,-,-,-,0.0,-,-,-,-,-,-,-,11.88,-,-,-,0.0,-,-,-,-,-,-,,-,0.0,-,-,-,-,-,-,-,-,-,-,0.0,-,-,-,-,-,-,-,-,-,-,-,-,-,-,-,-,0.0,-,-,-,0.0,-,-,-,-,29.70891,-,-,-,100.0,-,-,-,-,-,-,-,-,-,-,69.30079,-,-,-,-,-,-,-,-,-,0.0,-,-,-,-,-,0.0,-,-,-,-,0.0,-,-,-,-,-,-,-,-,-,-,-,0.0,-,-,-,-,-,-,-,-,0.0,-,-,-,0.0,93.7,37.21,0.259
