Repository: jacobergzhou/Poisson-Ratio

File: Non_metal_07242019.csv (part 55 of 91)
Index,Code,Glass #,Author,Year,Trademark,glass_comp,Ag2O,AgI,Al,Al2O3,AlF3,AlN,As,As2O3,As2O5,As2S3,As2Se3,AsSe,B,B2O3,BaCl2,BaF2,BaO,BeF2,BeO,Bi2O3,BiCl3,Br,Ca,CaF2,CaO,Cd,CdCl2,CdF2,CdO,Ce2O3,CeF3,CeO2,Cl,Co3O4,CoO,Cr2O3,Cs2O,CsCl,CsF,Cu2O,CuO,Dy2O3,Er,Er2O3,ErF3,Eu,Eu2O3,EuF3,F,Fe,Fe2O3,FeO,Ga,Ga2O3,Ga2S3,Ga2Se3,GaF3,Gd2O3,GdF3,Ge,GeO2,GeS2,GeSe2,H2O,HfF4,HfO2,Hg,Ho2O3,I,InF3,K,K2O,K2S,K2SO4,KBr,KCl,KF,KHF2,La,La2O3,La2S3,LaF3,Li,Li2O,Li2S,Li2SO4,LiBr,LiCl,LiF,LiI,MgF2,MgO,Mn2O3,MnF2,MnO,MnO2,MoO2,MoO3,N,Na,Na2O,Na2S,Na2SO4,NaCl,NaF,NaPO3,Nb2O5,Nd,Nd2O3,NdF3,NH4NO3,NiO,O,OH,P,P2O5,Pb,PbCl2,PbF2,PbO,PdO,Pr2O3,Pr6O11,PrF3,Rb2O,RbF,Rh2O3,RuO2,S,Sb,Sb2O3,Sb2S3,Sc2O3,Se,Si,Si3N4,SiC,SiO2,Sm2O3,Sn,SnO,SnO2,SO2,SO3,Sr,SrCl2,SrF2,SrO,Ta2O3,Ta2O5,Tb2O3,TbF3,Te,TeO2,Th,ThF4,ThO2,TiO2,Tl,Tl2O,Tl2Se,TlSe,Tm2O3,U,U3O8,UO2,V,V2O5,VO6,WO3,Y,Y2O3,Yb2O3,YbF3,YF3,ZnCl2,ZnF2,ZnO,ZnSO4,ZrF4,ZrO2,Young's modulus E (GPa),Shear modulus G (GPa),Poisson's ratio v
# 3367,6338,72734,Levenberg V.A.,1979,nan,(P2O5)75.0 (Tm2O3)25 ,0.0,0,0.0,0.0,0.0,0.0,0.0,0.0,0.0,0,0,0,0.0,0.0,0,0.0,0.0,0.0,0.0,0.0,0.0,0,0.0,0.0,0.0,0.0,0,0,0.0,0.0,0,0.0,0.0,0.0,0.0,0.0,0.0,0,0.0,0.0,0.0,0.0,0.0,0.0,0,0.0,0.0,0,0.0,0.0,0.0,0.0,0.0,0.0,0,0,0,0.0,0,0.0,0.0,0,0,0.0,0,0.0,0.0,0.0,0,0.0,0.0,0.0,0,0,0.0,0.0,0,0.0,0.0,0.0,0,0.0,0.0,0.0,0,0,0,0.0,0.0,0,0.0,0.0,0.0,0,0.0,0.0,0.0,0.0,0.0,0.0,0.0,0.0,0.0,0.0,0.0,0.0,0.0,0.0,0.0,0.0,0.0,0.0,0.0,0.0,0.0,75.0,0.0,0.0,0.0,0.0,0.0,0.0,0.0,0,0.0,0.0,0.0,0.0,0.0,0.0,0.0,0,0.0,0.0,0.0,0.0,0.0,0.0,0.0,0,0.0,0.0,0.0,0.0,0.0,0,0.0,0.0,0.0,0.0,0.0,0,0.0,0.0,0.0,0.0,0,0.0,0.0,0.0,0,0,25,0.0,0.0,0.0,0.0,0.0,0.0,0.0,0.0,0.0,0.0,0.0,0.0,0.0,0.0,0.0,0,0.0,0.0,61.8,24.91,0.24
# 3368,6554,37754,Komarova N.V.,1991,nan,(P2O5)49.7 (SrO)50.3 ,0.0,0,0.0,0.0,0.0,0.0,0.0,0.0,0.0,0,0,0,0.0,0.0,0,0.0,0.0,0.0,0.0,0.0,0.0,0,0.0,0.0,0.0,0.0,0,0,0.0,0.0,0,0.0,0.0,0.0,0.0,0.0,0.0,0,0.0,0.0,0.0,0.0,0.0,0.0,0,0.0,0.0,0,0.0,0.0,0.0,0.0,0.0,0.0,0,0,0,0.0,0,0.0,0.0,0,0,0.0,0,0.0,0.0,0.0,0,0.0,0.0,0.0,0,0,0.0,0.0,0,0.0,0.0,0.0,0,0.0,0.0,0.0,0,0,0,0.0,0.0,0,0.0,0.0,0.0,0,0.0,0.0,0.0,0.0,0.0,0.0,0.0,0.0,0.0,0.0,0.0,0.0,0.0,0.0,0.0,0.0,0.0,0.0,0.0,0.0,0.0,49.7,0.0,0.0,0.0,0.0,0.0,0.0,0.0,0,0.0,0.0,0.0,0.0,0.0,0.0,0.0,0,0.0,0.0,0.0,0.0,0.0,0.0,0.0,0,0.0,0.0,0.0,0.0,0.0,0,0.0,50.3,0.0,0.0,0.0,0,0.0,0.0,0.0,0.0,0,0.0,0.0,0.0,0,0,0,0.0,0.0,0.0,0.0,0.0,0.0,0.0,0.0,0.0,0.0,0.0,0.0,0.0,0.0,0.0,0,0.0,0.0,46.6,18.83,0.24
# 3369,6554,37755,Komarova N.V.,1991,nan,(P2O5)47.4 (SrO)52.6 ,0.0,0,0.0,0.0,0.0,0.0,0.0,0.0,0.0,0,0,0,0.0,0.0,0,0.0,0.0,0.0,0.0,0.0,0.0,0,0.0,0.0,0.0,0.0,0,0,0.0,0.0,0,0.0,0.0,0.0,0.0,0.0,0.0,0,0.0,0.0,0.0,0.0,0.0,0.0,0,0.0,0.0,0,0.0,0.0,0.0,0.0,0.0,0.0,0,0,0,0.0,0,0.0,0.0,0,0,0.0,0,0.0,0.0,0.0,0,0.0,0.0,0.0,0,0,0.0,0.0,0,0.0,0.0,0.0,0,0.0,0.0,0.0,0,0,0,0.0,0.0,0,0.0,0.0,0.0,0,0.0,0.0,0.0,0.0,0.0,0.0,0.0,0.0,0.0,0.0,0.0,0.0,0.0,0.0,0.0,0.0,0.0,0.0,0.0,0.0,0.0,47.4,0.0,0.0,0.0,0.0,0.0,0.0,0.0,0,0.0,0.0,0.0,0.0,0.0,0.0,0.0,0,0.0,0.0,0.0,0.0,0.0,0.0,0.0,0,0.0,0.0,0.0,0.0,0.0,0,0.0,52.6,0.0,0.0,0.0,0,0.0,0.0,0.0,0.0,0,0.0,0.0,0.0,0,0,0,0.0,0.0,0.0,0.0,0.0,0.0,0.0,0.0,0.0,0.0,0.0,0.0,0.0,0.0,0.0,0,0.0,0.0,46.4,18.73,0.24
# 3370,7827,74148,Bebikh L.G.,1987,nan,(Nd2O3)18.18003091 (P2O5)81.81996909 ,0.0,0,0.0,0.0,0.0,0.0,0.0,0.0,0.0,0,0,0,0.0,0.0,0,0.0,0.0,0.0,0.0,0.0,0.0,0,0.0,0.0,0.0,0.0,0,0,0.0,0.0,0,0.0,0.0,0.0,0.0,0.0,0.0,0,0.0,0.0,0.0,0.0,0.0,0.0,0,0.0,0.0,0,0.0,0.0,0.0,0.0,0.0,0.0,0,0,0,0.0,0,0.0,0.0,0,0,0.0,0,0.0,0.0,0.0,0,0.0,0.0,0.0,0,0,0.0,0.0,0,0.0,0.0,0.0,0,0.0,0.0,0.0,0,0,0,0.0,0.0,0,0.0,0.0,0.0,0,0.0,0.0,0.0,0.0,0.0,0.0,0.0,0.0,0.0,0.0,0.0,0.0,0.0,0.0,18.18003091,0.0,0.0,0.0,0.0,0.0,0.0,81.81996909,0.0,0.0,0.0,0.0,0.0,0.0,0.0,0,0.0,0.0,0.0,0.0,0.0,0.0,0.0,0,0.0,0.0,0.0,0.0,0.0,0.0,0.0,0,0.0,0.0,0.0,0.0,0.0,0,0.0,0.0,0.0,0.0,0.0,0,0.0,0.0,0.0,0.0,0,0.0,0.0,0.0,0,0,0,0.0,0.0,0.0,0.0,0.0,0.0,0.0,0.0,0.0,0.0,0.0,0.0,0.0,0.0,0.0,0,0.0,0.0,60.2,24.3,0.24
# 3371,7922,69927,Tarumi T.,1991,nan,(Al2O3)1.9052110919999998 (B2O3)18.60168066 (CuO)0.814000466 (KBr)0.544100312 (Na2O)10.44751599 (PbO)0.8703331990000001 (SiO2)66.81715829 ,0.0,0,0.0,1.9052110919999998,0.0,0.0,0.0,0.0,0.0,0,0,0,0.0,18.60168066,0,0.0,0.0,0.0,0.0,0.0,0.0,0,0.0,0.0,0.0,0.0,0,0,0.0,0.0,0,0.0,0.0,0.0,0.0,0.0,0.0,0,0.0,0.0,0.814000466,0.0,0.0,0.0,0,0.0,0.0,0,0.0,0.0,0.0,0.0,0.0,0.0,0,0,0,0.0,0,0.0,0.0,0,0,0.0,0,0.0,0.0,0.0,0,0.0,0.0,0.0,0,0,0.544100312,0.0,0,0.0,0.0,0.0,0,0.0,0.0,0.0,0,0,0,0.0,0.0,0,0.0,0.0,0.0,0,0.0,0.0,0.0,0.0,0.0,0.0,10.44751599,0.0,0.0,0.0,0.0,0.0,0.0,0.0,0.0,0.0,0.0,0.0,0.0,0.0,0.0,0.0,0.0,0.0,0.0,0.8703331990000001,0.0,0.0,0.0,0,0.0,0.0,0.0,0.0,0.0,0.0,0.0,0,0.0,0.0,0.0,0.0,0.0,66.81715829,0.0,0,0.0,0.0,0.0,0.0,0.0,0,0.0,0.0,0.0,0.0,0.0,0,0.0,0.0,0.0,0.0,0,0.0,0.0,0.0,0,0,0,0.0,0.0,0.0,0.0,0.0,0.0,0.0,0.0,0.0,0.0,0.0,0.0,0.0,0.0,0.0,0,0.0,0.0,98.0,39.51,0.24
# 3372,7922,69930,Tarumi T.,1991,nan,(Al2O3)0.5777690129999999 (CaO)10.29503845 (MgO)6.285005051000001 (Na2O)12.64145809 (SiO2)70.20072940000001 ,0.0,0,0.0,0.5777690129999999,0.0,0.0,0.0,0.0,0.0,0,0,0,0.0,0.0,0,0.0,0.0,0.0,0.0,0.0,0.0,0,0.0,0.0,10.29503845,0.0,0,0,0.0,0.0,0,0.0,0.0,0.0,0.0,0.0,0.0,0,0.0,0.0,0.0,0.0,0.0,0.0,0,0.0,0.0,0,0.0,0.0,0.0,0.0,0.0,0.0,0,0,0,0.0,0,0.0,0.0,0,0,0.0,0,0.0,0.0,0.0,0,0.0,0.0,0.0,0,0,0.0,0.0,0,0.0,0.0,0.0,0,0.0,0.0,0.0,0,0,0,0.0,0.0,0,0.0,6.285005051000001,0.0,0,0.0,0.0,0.0,0.0,0.0,0.0,12.64145809,0.0,0.0,0.0,0.0,0.0,0.0,0.0,0.0,0.0,0.0,0.0,0.0,0.0,0.0,0.0,0.0,0.0,0.0,0.0,0.0,0.0,0.0,0,0.0,0.0,0.0,0.0,0.0,0.0,0.0,0,0.0,0.0,0.0,0.0,0.0,70.20072940000001,0.0,0,0.0,0.0,0.0,0.0,0.0,0,0.0,0.0,0.0,0.0,0.0,0,0.0,0.0,0.0,0.0,0,0.0,0.0,0.0,0,0,0,0.0,0.0,0.0,0.0,0.0,0.0,0.0,0.0,0.0,0.0,0.0,0.0,0.0,0.0,0.0,0,0.0,0.0,100.0,40.32,0.24
# 3373,8701,80122,Aleinikov F.K.,1962,nan,(CaO)12.5 (Na2O)25.0 (SiO2)62.5 ,0.0,0,0.0,0.0,0.0,0.0,0.0,0.0,0.0,0,0,0,0.0,0.0,0,0.0,0.0,0.0,0.0,0.0,0.0,0,0.0,0.0,12.5,0.0,0,0,0.0,0.0,0,0.0,0.0,0.0,0.0,0.0,0.0,0,0.0,0.0,0.0,0.0,0.0,0.0,0,0.0,0.0,0,0.0,0.0,0.0,0.0,0.0,0.0,0,0,0,0.0,0,0.0,0.0,0,0,0.0,0,0.0,0.0,0.0,0,0.0,0.0,0.0,0,0,0.0,0.0,0,0.0,0.0,0.0,0,0.0,0.0,0.0,0,0,0,0.0,0.0,0,0.0,0.0,0.0,0,0.0,0.0,0.0,0.0,0.0,0.0,25.0,0.0,0.0,0.0,0.0,0.0,0.0,0.0,0.0,0.0,0.0,0.0,0.0,0.0,0.0,0.0,0.0,0.0,0.0,0.0,0.0,0.0,0.0,0,0.0,0.0,0.0,0.0,0.0,0.0,0.0,0,0.0,0.0,0.0,0.0,0.0,62.5,0.0,0,0.0,0.0,0.0,0.0,0.0,0,0.0,0.0,0.0,0.0,0.0,0,0.0,0.0,0.0,0.0,0,0.0,0.0,0.0,0,0,0,0.0,0.0,0.0,0.0,0.0,0.0,0.0,0.0,0.0,0.0,0.0,0.0,0.0,0.0,0.0,0,0.0,0.0,nan,nan,0.24
# 3374,8701,80129,Aleinikov F.K.,1962,nan,(BeO)29.411759999999997 (Na2O)11.764710000000001 (SiO2)58.823530000000005 ,0.0,0,0.0,0.0,0.0,0.0,0.0,0.0,0.0,0,0,0,0.0,0.0,0,0.0,0.0,0.0,29.411759999999997,0.0,0.0,0,0.0,0.0,0.0,0.0,0,0,0.0,0.0,0,0.0,0.0,0.0,0.0,0.0,0.0,0,0.0,0.0,0.0,0.0,0.0,0.0,0,0.0,0.0,0,0.0,0.0,0.0,0.0,0.0,0.0,0,0,0,0.0,0,0.0,0.0,0,0,0.0,0,0.0,0.0,0.0,0,0.0,0.0,0.0,0,0,0.0,0.0,0,0.0,0.0,0.0,0,0.0,0.0,0.0,0,0,0,0.0,0.0,0,0.0,0.0,0.0,0,0.0,0.0,0.0,0.0,0.0,0.0,11.764710000000001,0.0,0.0,0.0,0.0,0.0,0.0,0.0,0.0,0.0,0.0,0.0,0.0,0.0,0.0,0.0,0.0,0.0,0.0,0.0,0.0,0.0,0.0,0,0.0,0.0,0.0,0.0,0.0,0.0,0.0,0,0.0,0.0,0.0,0.0,0.0,58.823530000000005,0.0,0,0.0,0.0,0.0,0.0,0.0,0,0.0,0.0,0.0,0.0,0.0,0,0.0,0.0,0.0,0.0,0,0.0,0.0,0.0,0,0,0,0.0,0.0,0.0,0.0,0.0,0.0,0.0,0.0,0.0,0.0,0.0,0.0,0.0,0.0,0.0,0,0.0,0.0,83.9,33.83,0.24
# 3375,8701,80140,Aleinikov F.K.,1962,nan,(MgO)25.0 (Na2O)12.5 (SiO2)62.5 ,0.0,0,0.0,0.0,0.0,0.0,0.0,0.0,0.0,0,0,0,0.0,0.0,0,0.0,0.0,0.0,0.0,0.0,0.0,0,0.0,0.0,0.0,0.0,0,0,0.0,0.0,0,0.0,0.0,0.0,0.0,0.0,0.0,0,0.0,0.0,0.0,0.0,0.0,0.0,0,0.0,0.0,0,0.0,0.0,0.0,0.0,0.0,0.0,0,0,0,0.0,0,0.0,0.0,0,0,0.0,0,0.0,0.0,0.0,0,0.0,0.0,0.0,0,0,0.0,0.0,0,0.0,0.0,0.0,0,0.0,0.0,0.0,0,0,0,0.0,0.0,0,0.0,25.0,0.0,0,0.0,0.0,0.0,0.0,0.0,0.0,12.5,0.0,0.0,0.0,0.0,0.0,0.0,0.0,0.0,0.0,0.0,0.0,0.0,0.0,0.0,0.0,0.0,0.0,0.0,0.0,0.0,0.0,0.0,0,0.0,0.0,0.0,0.0,0.0,0.0,0.0,0,0.0,0.0,0.0,0.0,0.0,62.5,0.0,0,0.0,0.0,0.0,0.0,0.0,0,0.0,0.0,0.0,0.0,0.0,0,0.0,0.0,0.0,0.0,0,0.0,0.0,0.0,0,0,0,0.0,0.0,0.0,0.0,0.0,0.0,0.0,0.0,0.0,0.0,0.0,0.0,0.0,0.0,0.0,0,0.0,0.0,74.4,30.0,0.24
# 3376,8701,80143,Aleinikov F.K.,1962,nan,(Na2O)15.38461046 (SiO2)76.92308231 (SrO)7.692307231 ,0.0,0,0.0,0.0,0.0,0.0,0.0,0.0,0.0,0,0,0,0.0,0.0,0,0.0,0.0,0.0,0.0,0.0,0.0,0,0.0,0.0,0.0,0.0,0,0,0.0,0.0,0,0.0,0.0,0.0,0.0,0.0,0.0,0,0.0,0.0,0.0,0.0,0.0,0.0,0,0.0,0.0,0,0.0,0.0,0.0,0.0,0.0,0.0,0,0,0,0.0,0,0.0,0.0,0,0,0.0,0,0.0,0.0,0.0,0,0.0,0.0,0.0,0,0,0.0,0.0,0,0.0,0.0,0.0,0,0.0,0.0,0.0,0,0,0,0.0,0.0,0,0.0,0.0,0.0,0,0.0,0.0,0.0,0.0,0.0,0.0,15.38461046,0.0,0.0,0.0,0.0,0.0,0.0,0.0,0.0,0.0,0.0,0.0,0.0,0.0,0.0,0.0,0.0,0.0,0.0,0.0,0.0,0.0,0.0,0,0.0,0.0,0.0,0.0,0.0,0.0,0.0,0,0.0,0.0,0.0,0.0,0.0,76.92308231,0.0,0,0.0,0.0,0.0,0.0,0.0,0,0.0,7.692307231,0.0,0.0,0.0,0,0.0,0.0,0.0,0.0,0,0.0,0.0,0.0,0,0,0,0.0,0.0,0.0,0.0,0.0,0.0,0.0,0.0,0.0,0.0,0.0,0.0,0.0,0.0,0.0,0,0.0,0.0,68.6,27.66,0.24
# 3377,8701,80155,Aleinikov F.K.,1962,nan,(CdO)7.692307231 (Na2O)15.38461046 (SiO2)76.92308231 ,0.0,0,0.0,0.0,0.0,0.0,0.0,0.0,0.0,0,0,0,0.0,0.0,0,0.0,0.0,0.0,0.0,0.0,0.0,0,0.0,0.0,0.0,0.0,0,0,7.692307231,0.0,0,0.0,0.0,0.0,0.0,0.0,0.0,0,0.0,0.0,0.0,0.0,0.0,0.0,0,0.0,0.0,0,0.0,0.0,0.0,0.0,0.0,0.0,0,0,0,0.0,0,0.0,0.0,0,0,0.0,0,0.0,0.0,0.0,0,0.0,0.0,0.0,0,0,0.0,0.0,0,0.0,0.0,0.0,0,0.0,0.0,0.0,0,0,0,0.0,0.0,0,0.0,0.0,0.0,0,0.0,0.0,0.0,0.0,0.0,0.0,15.38461046,0.0,0.0,0.0,0.0,0.0,0.0,0.0,0.0,0.0,0.0,0.0,0.0,0.0,0.0,0.0,0.0,0.0,0.0,0.0,0.0,0.0,0.0,0,0.0,0.0,0.0,0.0,0.0,0.0,0.0,0,0.0,0.0,0.0,0.0,0.0,76.92308231,0.0,0,0.0,0.0,0.0,0.0,0.0,0,0.0,0.0,0.0,0.0,0.0,0,0.0,0.0,0.0,0.0,0,0.0,0.0,0.0,0,0,0,0.0,0.0,0.0,0.0,0.0,0.0,0.0,0.0,0.0,0.0,0.0,0.0,0.0,0.0,0.0,0,0.0,0.0,64.6,26.04,0.24
# 3379,8701,80168,Aleinikov F.K.,1962,nan,(Na2O)14.28571143 (PbO)14.28571143 (SiO2)71.42857714 ,0.0,0,0.0,0.0,0.0,0.0,0.0,0.0,0.0,0,0,0,0.0,0.0,0,0.0,0.0,0.0,0.0,0.0,0.0,0,0.0,0.0,0.0,0.0,0,0,0.0,0.0,0,0.0,0.0,0.0,0.0,0.0,0.0,0,0.0,0.0,0.0,0.0,0.0,0.0,0,0.0,0.0,0,0.0,0.0,0.0,0.0,0.0,0.0,0,0,0,0.0,0,0.0,0.0,0,0,0.0,0,0.0,0.0,0.0,0,0.0,0.0,0.0,0,0,0.0,0.0,0,0.0,0.0,0.0,0,0.0,0.0,0.0,0,0,0,0.0,0.0,0,0.0,0.0,0.0,0,0.0,0.0,0.0,0.0,0.0,0.0,14.28571143,0.0,0.0,0.0,0.0,0.0,0.0,0.0,0.0,0.0,0.0,0.0,0.0,0.0,0.0,0.0,0.0,0.0,0.0,14.28571143,0.0,0.0,0.0,0,0.0,0.0,0.0,0.0,0.0,0.0,0.0,0,0.0,0.0,0.0,0.0,0.0,71.42857714,0.0,0,0.0,0.0,0.0,0.0,0.0,0,0.0,0.0,0.0,0.0,0.0,0,0.0,0.0,0.0,0.0,0,0.0,0.0,0.0,0,0,0,0.0,0.0,0.0,0.0,0.0,0.0,0.0,0.0,0.0,0.0,0.0,0.0,0.0,0.0,0.0,0,0.0,0.0,55.8,22.5,0.24
# 3380,8701,80169,Aleinikov F.K.,1962,nan,(Na2O)13.33333133 (PbO)20.000002 (SiO2)66.66666667 ,0.0,0,0.0,0.0,0.0,0.0,0.0,0.0,0.0,0,0,0,0.0,0.0,0,0.0,0.0,0.0,0.0,0.0,0.0,0,0.0,0.0,0.0,0.0,0,0,0.0,0.0,0,0.0,0.0,0.0,0.0,0.0,0.0,0,0.0,0.0,0.0,0.0,0.0,0.0,0,0.0,0.0,0,0.0,0.0,0.0,0.0,0.0,0.0,0,0,0,0.0,0,0.0,0.0,0,0,0.0,0,0.0,0.0,0.0,0,0.0,0.0,0.0,0,0,0.0,0.0,0,0.0,0.0,0.0,0,0.0,0.0,0.0,0,0,0,0.0,0.0,0,0.0,0.0,0.0,0,0.0,0.0,0.0,0.0,0.0,0.0,13.33333133,0.0,0.0,0.0,0.0,0.0,0.0,0.0,0.0,0.0,0.0,0.0,0.0,0.0,0.0,0.0,0.0,0.0,0.0,20.000002,0.0,0.0,0.0,0,0.0,0.0,0.0,0.0,0.0,0.0,0.0,0,0.0,0.0,0.0,0.0,0.0,66.66666667,0.0,0,0.0,0.0,0.0,0.0,0.0,0,0.0,0.0,0.0,0.0,0.0,0,0.0,0.0,0.0,0.0,0,0.0,0.0,0.0,0,0,0,0.0,0.0,0.0,0.0,0.0,0.0,0.0,0.0,0.0,0.0,0.0,0.0,0.0,0.0,0.0,0,0.0,0.0,56.2,22.66,0.24
# 3381,8701,80170,Aleinikov F.K.,1962,nan,(Na2O)12.5 (PbO)25.0 (SiO2)62.5 ,0.0,0,0.0,0.0,0.0,0.0,0.0,0.0,0.0,0,0,0,0.0,0.0,0,0.0,0.0,0.0,0.0,0.0,0.0,0,0.0,0.0,0.0,0.0,0,0,0.0,0.0,0,0.0,0.0,0.0,0.0,0.0,0.0,0,0.0,0.0,0.0,0.0,0.0,0.0,0,0.0,0.0,0,0.0,0.0,0.0,0.0,0.0,0.0,0,0,0,0.0,0,0.0,0.0,0,0,0.0,0,0.0,0.0,0.0,0,0.0,0.0,0.0,0,0,0.0,0.0,0,0.0,0.0,0.0,0,0.0,0.0,0.0,0,0,0,0.0,0.0,0,0.0,0.0,0.0,0,0.0,0.0,0.0,0.0,0.0,0.0,12.5,0.0,0.0,0.0,0.0,0.0,0.0,0.0,0.0,0.0,0.0,0.0,0.0,0.0,0.0,0.0,0.0,0.0,0.0,25.0,0.0,0.0,0.0,0,0.0,0.0,0.0,0.0,0.0,0.0,0.0,0,0.0,0.0,0.0,0.0,0.0,62.5,0.0,0,0.0,0.0,0.0,0.0,0.0,0,0.0,0.0,0.0,0.0,0.0,0,0.0,0.0,0.0,0.0,0,0.0,0.0,0.0,0,0,0,0.0,0.0,0.0,0.0,0.0,0.0,0.0,0.0,0.0,0.0,0.0,0.0,0.0,0.0,0.0,0,0.0,0.0,55.4,22.33,0.24
# 3382,8702,80173,Aleinikov F.K.,1962,nan,(K2O)14.28571143 (MgO)14.28571143 (SiO2)71.42857714 ,0.0,0,0.0,0.0,0.0,0.0,0.0,0.0,0.0,0,0,0,0.0,0.0,0,0.0,0.0,0.0,0.0,0.0,0.0,0,0.0,0.0,0.0,0.0,0,0,0.0,0.0,0,0.0,0.0,0.0,0.0,0.0,0.0,0,0.0,0.0,0.0,0.0,0.0,0.0,0,0.0,0.0,0,0.0,0.0,0.0,0.0,0.0,0.0,0,0,0,0.0,0,0.0,0.0,0,0,0.0,0,0.0,0.0,0.0,0,0.0,0.0,14.28571143,0,0,0.0,0.0,0,0.0,0.0,0.0,0,0.0,0.0,0.0,0,0,0,0.0,0.0,0,0.0,14.28571143,0.0,0,0.0,0.0,0.0,0.0,0.0,0.0,0.0,0.0,0.0,0.0,0.0,0.0,0.0,0.0,0.0,0.0,0.0,0.0,0.0,0.0,0.0,0.0,0.0,0.0,0.0,0.0,0.0,0.0,0.0,0,0.0,0.0,0.0,0.0,0.0,0.0,0.0,0,0.0,0.0,0.0,0.0,0.0,71.42857714,0.0,0,0.0,0.0,0.0,0.0,0.0,0,0.0,0.0,0.0,0.0,0.0,0,0.0,0.0,0.0,0.0,0,0.0,0.0,0.0,0,0,0,0.0,0.0,0.0,0.0,0.0,0.0,0.0,0.0,0.0,0.0,0.0,0.0,0.0,0.0,0.0,0,0.0,0.0,nan,nan,0.24
# 3383,8702,80174,Aleinikov F.K.,1962,nan,(CaO)14.28571143 (K2O)14.28571143 (SiO2)71.42857714 ,0.0,0,0.0,0.0,0.0,0.0,0.0,0.0,0.0,0,0,0,0.0,0.0,0,0.0,0.0,0.0,0.0,0.0,0.0,0,0.0,0.0,14.28571143,0.0,0,0,0.0,0.0,0,0.0,0.0,0.0,0.0,0.0,0.0,0,0.0,0.0,0.0,0.0,0.0,0.0,0,0.0,0.0,0,0.0,0.0,0.0,0.0,0.0,0.0,0,0,0,0.0,0,0.0,0.0,0,0,0.0,0,0.0,0.0,0.0,0,0.0,0.0,14.28571143,0,0,0.0,0.0,0,0.0,0.0,0.0,0,0.0,0.0,0.0,0,0,0,0.0,0.0,0,0.0,0.0,0.0,0,0.0,0.0,0.0,0.0,0.0,0.0,0.0,0.0,0.0,0.0,0.0,0.0,0.0,0.0,0.0,0.0,0.0,0.0,0.0,0.0,0.0,0.0,0.0,0.0,0.0,0.0,0.0,0.0,0.0,0,0.0,0.0,0.0,0.0,0.0,0.0,0.0,0,0.0,0.0,0.0,0.0,0.0,71.42857714,0.0,0,0.0,0.0,0.0,0.0,0.0,0,0.0,0.0,0.0,0.0,0.0,0,0.0,0.0,0.0,0.0,0,0.0,0.0,0.0,0,0,0,0.0,0.0,0.0,0.0,0.0,0.0,0.0,0.0,0.0,0.0,0.0,0.0,0.0,0.0,0.0,0,0.0,0.0,nan,nan,0.24
# 3384,8702,80182,Aleinikov F.K.,1962,nan,(CaO)14.28571143 (Li2O)14.28571143 (SiO2)71.42857714 ,0.0,0,0.0,0.0,0.0,0.0,0.0,0.0,0.0,0,0,0,0.0,0.0,0,0.0,0.0,0.0,0.0,0.0,0.0,0,0.0,0.0,14.28571143,0.0,0,0,0.0,0.0,0,0.0,0.0,0.0,0.0,0.0,0.0,0,0.0,0.0,0.0,0.0,0.0,0.0,0,0.0,0.0,0,0.0,0.0,0.0,0.0,0.0,0.0,0,0,0,0.0,0,0.0,0.0,0,0,0.0,0,0.0,0.0,0.0,0,0.0,0.0,0.0,0,0,0.0,0.0,0,0.0,0.0,0.0,0,0.0,0.0,14.28571143,0,0,0,0.0,0.0,0,0.0,0.0,0.0,0,0.0,0.0,0.0,0.0,0.0,0.0,0.0,0.0,0.0,0.0,0.0,0.0,0.0,0.0,0.0,0.0,0.0,0.0,0.0,0.0,0.0,0.0,0.0,0.0,0.0,0.0,0.0,0.0,0.0,0,0.0,0.0,0.0,0.0,0.0,0.0,0.0,0,0.0,0.0,0.0,0.0,0.0,71.42857714,0.0,0,0.0,0.0,0.0,0.0,0.0,0,0.0,0.0,0.0,0.0,0.0,0,0.0,0.0,0.0,0.0,0,0.0,0.0,0.0,0,0,0,0.0,0.0,0.0,0.0,0.0,0.0,0.0,0.0,0.0,0.0,0.0,0.0,0.0,0.0,0.0,0,0.0,0.0,nan,nan,0.24
# 3385,8702,80183,Aleinikov F.K.,1962,nan,(Li2O)14.28571143 (SiO2)71.42857714 (ZnO)14.28571143 ,0.0,0,0.0,0.0,0.0,0.0,0.0,0.0,0.0,0,0,0,0.0,0.0,0,0.0,0.0,0.0,0.0,0.0,0.0,0,0.0,0.0,0.0,0.0,0,0,0.0,0.0,0,0.0,0.0,0.0,0.0,0.0,0.0,0,0.0,0.0,0.0,0.0,0.0,0.0,0,0.0,0.0,0,0.0,0.0,0.0,0.0,0.0,0.0,0,0,0,0.0,0,0.0,0.0,0,0,0.0,0,0.0,0.0,0.0,0,0.0,0.0,0.0,0,0,0.0,0.0,0,0.0,0.0,0.0,0,0.0,0.0,14.28571143,0,0,0,0.0,0.0,0,0.0,0.0,0.0,0,0.0,0.0,0.0,0.0,0.0,0.0,0.0,0.0,0.0,0.0,0.0,0.0,0.0,0.0,0.0,0.0,0.0,0.0,0.0,0.0,0.0,0.0,0.0,0.0,0.0,0.0,0.0,0.0,0.0,0,0.0,0.0,0.0,0.0,0.0,0.0,0.0,0,0.0,0.0,0.0,0.0,0.0,71.42857714,0.0,0,0.0,0.0,0.0,0.0,0.0,0,0.0,0.0,0.0,0.0,0.0,0,0.0,0.0,0.0,0.0,0,0.0,0.0,0.0,0,0,0,0.0,0.0,0.0,0.0,0.0,0.0,0.0,0.0,0.0,0.0,0.0,0.0,0.0,0.0,14.28571143,0,0.0,0.0,nan,nan,0.24
# 3386,8702,80184,Aleinikov F.K.,1962,nan,(Li2O)14.28571143 (SiO2)71.42857714 (SrO)14.28571143 ,0.0,0,0.0,0.0,0.0,0.0,0.0,0.0,0.0,0,0,0,0.0,0.0,0,0.0,0.0,0.0,0.0,0.0,0.0,0,0.0,0.0,0.0,0.0,0,0,0.0,0.0,0,0.0,0.0,0.0,0.0,0.0,0.0,0,0.0,0.0,0.0,0.0,0.0,0.0,0,0.0,0.0,0,0.0,0.0,0.0,0.0,0.0,0.0,0,0,0,0.0,0,0.0,0.0,0,0,0.0,0,0.0,0.0,0.0,0,0.0,0.0,0.0,0,0,0.0,0.0,0,0.0,0.0,0.0,0,0.0,0.0,14.28571143,0,0,0,0.0,0.0,0,0.0,0.0,0.0,0,0.0,0.0,0.0,0.0,0.0,0.0,0.0,0.0,0.0,0.0,0.0,0.0,0.0,0.0,0.0,0.0,0.0,0.0,0.0,0.0,0.0,0.0,0.0,0.0,0.0,0.0,0.0,0.0,0.0,0,0.0,0.0,0.0,0.0,0.0,0.0,0.0,0,0.0,0.0,0.0,0.0,0.0,71.42857714,0.0,0,0.0,0.0,0.0,0.0,0.0,0,0.0,14.28571143,0.0,0.0,0.0,0,0.0,0.0,0.0,0.0,0,0.0,0.0,0.0,0,0,0,0.0,0.0,0.0,0.0,0.0,0.0,0.0,0.0,0.0,0.0,0.0,0.0,0.0,0.0,0.0,0,0.0,0.0,nan,nan,0.24
# 3387,8702,80185,Aleinikov F.K.,1962,nan,(CdO)14.28571143 (Li2O)14.28571143 (SiO2)71.42857714 ,0.0,0,0.0,0.0,0.0,0.0,0.0,0.0,0.0,0,0,0,0.0,0.0,0,0.0,0.0,0.0,0.0,0.0,0.0,0,0.0,0.0,0.0,0.0,0,0,14.28571143,0.0,0,0.0,0.0,0.0,0.0,0.0,0.0,0,0.0,0.0,0.0,0.0,0.0,0.0,0,0.0,0.0,0,0.0,0.0,0.0,0.0,0.0,0.0,0,0,0,0.0,0,0.0,0.0,0,0,0.0,0,0.0,0.0,0.0,0,0.0,0.0,0.0,0,0,0.0,0.0,0,0.0,0.0,0.0,0,0.0,0.0,14.28571143,0,0,0,0.0,0.0,0,0.0,0.0,0.0,0,0.0,0.0,0.0,0.0,0.0,0.0,0.0,0.0,0.0,0.0,0.0,0.0,0.0,0.0,0.0,0.0,0.0,0.0,0.0,0.0,0.0,0.0,0.0,0.0,0.0,0.0,0.0,0.0,0.0,0,0.0,0.0,0.0,0.0,0.0,0.0,0.0,0,0.0,0.0,0.0,0.0,0.0,71.42857714,0.0,0,0.0,0.0,0.0,0.0,0.0,0,0.0,0.0,0.0,0.0,0.0,0,0.0,0.0,0.0,0.0,0,0.0,0.0,0.0,0,0,0,0.0,0.0,0.0,0.0,0.0,0.0,0.0,0.0,0.0,0.0,0.0,0.0,0.0,0.0,0.0,0,0.0,0.0,nan,nan,0.24
# 3388,8891,71813,Topping J.A.,1974,nan,(GeO2)80.0 (PbO)20.0 ,0.0,0,0.0,0.0,0.0,0.0,0.0,0.0,0.0,0,0,0,0.0,0.0,0,0.0,0.0,0.0,0.0,0.0,0.0,0,0.0,0.0,0.0,0.0,0,0,0.0,0.0,0,0.0,0.0,0.0,0.0,0.0,0.0,0,0.0,0.0,0.0,0.0,0.0,0.0,0,0.0,0.0,0,0.0,0.0,0.0,0.0,0.0,0.0,0,0,0,0.0,0,0.0,80.0,0,0,0.0,0,0.0,0.0,0.0,0,0.0,0.0,0.0,0,0,0.0,0.0,0,0.0,0.0,0.0,0,0.0,0.0,0.0,0,0,0,0.0,0.0,0,0.0,0.0,0.0,0,0.0,0.0,0.0,0.0,0.0,0.0,0.0,0.0,0.0,0.0,0.0,0.0,0.0,0.0,0.0,0.0,0.0,0.0,0.0,0.0,0.0,0.0,0.0,0.0,0.0,20.0,0.0,0.0,0.0,0,0.0,0.0,0.0,0.0,0.0,0.0,0.0,0,0.0,0.0,0.0,0.0,0.0,0.0,0.0,0,0.0,0.0,0.0,0.0,0.0,0,0.0,0.0,0.0,0.0,0.0,0,0.0,0.0,0.0,0.0,0,0.0,0.0,0.0,0,0,0,0.0,0.0,0.0,0.0,0.0,0.0,0.0,0.0,0.0,0.0,0.0,0.0,0.0,0.0,0.0,0,0.0,0.0,55.1,22.26,0.24
# 3389,8891,71814,Topping J.A.,1974,nan,(GeO2)70.0 (PbO)30.0 ,0.0,0,0.0,0.0,0.0,0.0,0.0,0.0,0.0,0,0,0,0.0,0.0,0,0.0,0.0,0.0,0.0,0.0,0.0,0,0.0,0.0,0.0,0.0,0,0,0.0,0.0,0,0.0,0.0,0.0,0.0,0.0,0.0,0,0.0,0.0,0.0,0.0,0.0,0.0,0,0.0,0.0,0,0.0,0.0,0.0,0.0,0.0,0.0,0,0,0,0.0,0,0.0,70.0,0,0,0.0,0,0.0,0.0,0.0,0,0.0,0.0,0.0,0,0,0.0,0.0,0,0.0,0.0,0.0,0,0.0,0.0,0.0,0,0,0,0.0,0.0,0,0.0,0.0,0.0,0,0.0,0.0,0.0,0.0,0.0,0.0,0.0,0.0,0.0,0.0,0.0,0.0,0.0,0.0,0.0,0.0,0.0,0.0,0.0,0.0,0.0,0.0,0.0,0.0,0.0,30.0,0.0,0.0,0.0,0,0.0,0.0,0.0,0.0,0.0,0.0,0.0,0,0.0,0.0,0.0,0.0,0.0,0.0,0.0,0,0.0,0.0,0.0,0.0,0.0,0,0.0,0.0,0.0,0.0,0.0,0,0.0,0.0,0.0,0.0,0,0.0,0.0,0.0,0,0,0,0.0,0.0,0.0,0.0,0.0,0.0,0.0,0.0,0.0,0.0,0.0,0.0,0.0,0.0,0.0,0,0.0,0.0,56.3,22.85,0.24
# 3390,9898,41102,Coenen M.,1961,nan,(B2O3)40.0 (Na2O)33.33333 (SiO2)26.66667 ,0.0,0,0.0,0.0,0.0,0.0,0.0,0.0,0.0,0,0,0,0.0,40.0,0,0.0,0.0,0.0,0.0,0.0,0.0,0,0.0,0.0,0.0,0.0,0,0,0.0,0.0,0,0.0,0.0,0.0,0.0,0.0,0.0,0,0.0,0.0,0.0,0.0,0.0,0.0,0,0.0,0.0,0,0.0,0.0,0.0,0.0,0.0,0.0,0,0,0,0.0,0,0.0,0.0,0,0,0.0,0,0.0,0.0,0.0,0,0.0,0.0,0.0,0,0,0.0,0.0,0,0.0,0.0,0.0,0,0.0,0.0,0.0,0,0,0,0.0,0.0,0,0.0,0.0,0.0,0,0.0,0.0,0.0,0.0,0.0,0.0,33.33333,0.0,0.0,0.0,0.0,0.0,0.0,0.0,0.0,0.0,0.0,0.0,0.0,0.0,0.0,0.0,0.0,0.0,0.0,0.0,0.0,0.0,0.0,0,0.0,0.0,0.0,0.0,0.0,0.0,0.0,0,0.0,0.0,0.0,0.0,0.0,26.66667,0.0,0,0.0,0.0,0.0,0.0,0.0,0,0.0,0.0,0.0,0.0,0.0,0,0.0,0.0,0.0,0.0,0,0.0,0.0,0.0,0,0,0,0.0,0.0,0.0,0.0,0.0,0.0,0.0,0.0,0.0,0.0,0.0,0.0,0.0,0.0,0.0,0,0.0,0.0,125.0,45.0,0.24
# 3391,10250,97567,Yuritsyn N.S.,1988,nan,(B2O3)10.3 (Na2O)9.1 (SiO2)80.6 ,0.0,0,0.0,0.0,0.0,0.0,0.0,0.0,0.0,0,0,0,0.0,10.3,0,0.0,0.0,0.0,0.0,0.0,0.0,0,0.0,0.0,0.0,0.0,0,0,0.0,0.0,0,0.0,0.0,0.0,0.0,0.0,0.0,0,0.0,0.0,0.0,0.0,0.0,0.0,0,0.0,0.0,0,0.0,0.0,0.0,0.0,0.0,0.0,0,0,0,0.0,0,0.0,0.0,0,0,0.0,0,0.0,0.0,0.0,0,0.0,0.0,0.0,0,0,0.0,0.0,0,0.0,0.0,0.0,0,0.0,0.0,0.0,0,0,0,0.0,0.0,0,0.0,0.0,0.0,0,0.0,0.0,0.0,0.0,0.0,0.0,9.1,0.0,0.0,0.0,0.0,0.0,0.0,0.0,0.0,0.0,0.0,0.0,0.0,0.0,0.0,0.0,0.0,0.0,0.0,0.0,0.0,0.0,0.0,0,0.0,0.0,0.0,0.0,0.0,0.0,0.0,0,0.0,0.0,0.0,0.0,0.0,80.6,0.0,0,0.0,0.0,0.0,0.0,0.0,0,0.0,0.0,0.0,0.0,0.0,0,0.0,0.0,0.0,0.0,0,0.0,0.0,0.0,0,0,0,0.0,0.0,0.0,0.0,0.0,0.0,0.0,0.0,0.0,0.0,0.0,0.0,0.0,0.0,0.0,0,0.0,0.0,75.2,30.3,0.24
# 3392,10648,75139,Farley J.M.,1975,nan,(MoO3)76.0 (P2O5)24.0 ,0.0,0,0.0,0.0,0.0,0.0,0.0,0.0,0.0,0,0,0,0.0,0.0,0,0.0,0.0,0.0,0.0,0.0,0.0,0,0.0,0.0,0.0,0.0,0,0,0.0,0.0,0,0.0,0.0,0.0,0.0,0.0,0.0,0,0.0,0.0,0.0,0.0,0.0,0.0,0,0.0,0.0,0,0.0,0.0,0.0,0.0,0.0,0.0,0,0,0,0.0,0,0.0,0.0,0,0,0.0,0,0.0,0.0,0.0,0,0.0,0.0,0.0,0,0,0.0,0.0,0,0.0,0.0,0.0,0,0.0,0.0,0.0,0,0,0,0.0,0.0,0,0.0,0.0,0.0,0,0.0,0.0,0.0,76.0,0.0,0.0,0.0,0.0,0.0,0.0,0.0,0.0,0.0,0.0,0.0,0.0,0.0,0.0,0.0,0.0,0.0,24.0,0.0,0.0,0.0,0.0,0.0,0.0,0.0,0,0.0,0.0,0.0,0.0,0.0,0.0,0.0,0,0.0,0.0,0.0,0.0,0.0,0.0,0.0,0,0.0,0.0,0.0,0.0,0.0,0,0.0,0.0,0.0,0.0,0.0,0,0.0,0.0,0.0,0.0,0,0.0,0.0,0.0,0,0,0,0.0,0.0,0.0,0.0,0.0,0.0,0.0,0.0,0.0,0.0,0.0,0.0,0.0,0.0,0.0,0,0.0,0.0,45.9,18.4,0.24
# 3393,10648,75141,Farley J.M.,1975,nan,(Fe2O3)38.0 (P2O5)62.0 ,0.0,0,0.0,0.0,0.0,0.0,0.0,0.0,0.0,0,0,0,0.0,0.0,0,0.0,0.0,0.0,0.0,0.0,0.0,0,0.0,0.0,0.0,0.0,0,0,0.0,0.0,0,0.0,0.0,0.0,0.0,0.0,0.0,0,0.0,0.0,0.0,0.0,0.0,0.0,0,0.0,0.0,0,0.0,0.0,38.0,0.0,0.0,0.0,0,0,0,0.0,0,0.0,0.0,0,0,0.0,0,0.0,0.0,0.0,0,0.0,0.0,0.0,0,0,0.0,0.0,0,0.0,0.0,0.0,0,0.0,0.0,0.0,0,0,0,0.0,0.0,0,0.0,0.0,0.0,0,0.0,0.0,0.0,0.0,0.0,0.0,0.0,0.0,0.0,0.0,0.0,0.0,0.0,0.0,0.0,0.0,0.0,0.0,0.0,0.0,0.0,62.0,0.0,0.0,0.0,0.0,0.0,0.0,0.0,0,0.0,0.0,0.0,0.0,0.0,0.0,0.0,0,0.0,0.0,0.0,0.0,0.0,0.0,0.0,0,0.0,0.0,0.0,0.0,0.0,0,0.0,0.0,0.0,0.0,0.0,0,0.0,0.0,0.0,0.0,0,0.0,0.0,0.0,0,0,0,0.0,0.0,0.0,0.0,0.0,0.0,0.0,0.0,0.0,0.0,0.0,0.0,0.0,0.0,0.0,0,0.0,0.0,66.8,26.9,0.24
# 3394,10648,75142,Farley J.M.,1975,nan,(CuO)54.0 (P2O5)46.0 ,0.0,0,0.0,0.0,0.0,0.0,0.0,0.0,0.0,0,0,0,0.0,0.0,0,0.0,0.0,0.0,0.0,0.0,0.0,0,0.0,0.0,0.0,0.0,0,0,0.0,0.0,0,0.0,0.0,0.0,0.0,0.0,0.0,0,0.0,0.0,54.0,0.0,0.0,0.0,0,0.0,0.0,0,0.0,0.0,0.0,0.0,0.0,0.0,0,0,0,0.0,0,0.0,0.0,0,0,0.0,0,0.0,0.0,0.0,0,0.0,0.0,0.0,0,0,0.0,0.0,0,0.0,0.0,0.0,0,0.0,0.0,0.0,0,0,0,0.0,0.0,0,0.0,0.0,0.0,0,0.0,0.0,0.0,0.0,0.0,0.0,0.0,0.0,0.0,0.0,0.0,0.0,0.0,0.0,0.0,0.0,0.0,0.0,0.0,0.0,0.0,46.0,0.0,0.0,0.0,0.0,0.0,0.0,0.0,0,0.0,0.0,0.0,0.0,0.0,0.0,0.0,0,0.0,0.0,0.0,0.0,0.0,0.0,0.0,0,0.0,0.0,0.0,0.0,0.0,0,0.0,0.0,0.0,0.0,0.0,0,0.0,0.0,0.0,0.0,0,0.0,0.0,0.0,0,0,0,0.0,0.0,0.0,0.0,0.0,0.0,0.0,0.0,0.0,0.0,0.0,0.0,0.0,0.0,0.0,0,0.0,0.0,61.3,24.7,0.24
# 3395,11320,98746,Higazy A.A.,1985,nan,(Co3O4)6.86 (P2O5)93.14 ,0.0,0,0.0,0.0,0.0,0.0,0.0,0.0,0.0,0,0,0,0.0,0.0,0,0.0,0.0,0.0,0.0,0.0,0.0,0,0.0,0.0,0.0,0.0,0,0,0.0,0.0,0,0.0,0.0,6.86,0.0,0.0,0.0,0,0.0,0.0,0.0,0.0,0.0,0.0,0,0.0,0.0,0,0.0,0.0,0.0,0.0,0.0,0.0,0,0,0,0.0,0,0.0,0.0,0,0,0.0,0,0.0,0.0,0.0,0,0.0,0.0,0.0,0,0,0.0,0.0,0,0.0,0.0,0.0,0,0.0,0.0,0.0,0,0,0,0.0,0.0,0,0.0,0.0,0.0,0,0.0,0.0,0.0,0.0,0.0,0.0,0.0,0.0,0.0,0.0,0.0,0.0,0.0,0.0,0.0,0.0,0.0,0.0,0.0,0.0,0.0,93.14,0.0,0.0,0.0,0.0,0.0,0.0,0.0,0,0.0,0.0,0.0,0.0,0.0,0.0,0.0,0,0.0,0.0,0.0,0.0,0.0,0.0,0.0,0,0.0,0.0,0.0,0.0,0.0,0,0.0,0.0,0.0,0.0,0.0,0,0.0,0.0,0.0,0.0,0,0.0,0.0,0.0,0,0,0,0.0,0.0,0.0,0.0,0.0,0.0,0.0,0.0,0.0,0.0,0.0,0.0,0.0,0.0,0.0,0,0.0,0.0,49.7,20.0,0.24
# 3396,13828,140227,Dumbaugh W.H.,1980,nan,(Al2O3)9.424292115 (B2O3)3.680591264 (BaO)2.506843499 (CaO)11.42365772 (MgO)11.12598777 (SiO2)61.83862763 ,0.0,0,0.0,9.424292115,0.0,0.0,0.0,0.0,0.0,0,0,0,0.0,3.680591264,0,0.0,2.506843499,0.0,0.0,0.0,0.0,0,0.0,0.0,11.42365772,0.0,0,0,0.0,0.0,0,0.0,0.0,0.0,0.0,0.0,0.0,0,0.0,0.0,0.0,0.0,0.0,0.0,0,0.0,0.0,0,0.0,0.0,0.0,0.0,0.0,0.0,0,0,0,0.0,0,0.0,0.0,0,0,0.0,0,0.0,0.0,0.0,0,0.0,0.0,0.0,0,0,0.0,0.0,0,0.0,0.0,0.0,0,0.0,0.0,0.0,0,0,0,0.0,0.0,0,0.0,11.12598777,0.0,0,0.0,0.0,0.0,0.0,0.0,0.0,0.0,0.0,0.0,0.0,0.0,0.0,0.0,0.0,0.0,0.0,0.0,0.0,0.0,0.0,0.0,0.0,0.0,0.0,0.0,0.0,0.0,0.0,0.0,0,0.0,0.0,0.0,0.0,0.0,0.0,0.0,0,0.0,0.0,0.0,0.0,0.0,61.83862763,0.0,0,0.0,0.0,0.0,0.0,0.0,0,0.0,0.0,0.0,0.0,0.0,0,0.0,0.0,0.0,0.0,0,0.0,0.0,0.0,0,0,0,0.0,0.0,0.0,0.0,0.0,0.0,0.0,0.0,0.0,0.0,0.0,0.0,0.0,0.0,0.0,0,0.0,0.0,86.2,34.75,0.24
# 3397,13973,13986,Ecolivet C.,1984,nan,(Al2O3)0.659738666 (AlN)4.0780152439999995 (CaO)31.78739882 (SiO2)63.47484727 ,0.0,0,0.0,0.659738666,0.0,4.0780152439999995,0.0,0.0,0.0,0,0,0,0.0,0.0,0,0.0,0.0,0.0,0.0,0.0,0.0,0,0.0,0.0,31.78739882,0.0,0,0,0.0,0.0,0,0.0,0.0,0.0,0.0,0.0,0.0,0,0.0,0.0,0.0,0.0,0.0,0.0,0,0.0,0.0,0,0.0,0.0,0.0,0.0,0.0,0.0,0,0,0,0.0,0,0.0,0.0,0,0,0.0,0,0.0,0.0,0.0,0,0.0,0.0,0.0,0,0,0.0,0.0,0,0.0,0.0,0.0,0,0.0,0.0,0.0,0,0,0,0.0,0.0,0,0.0,0.0,0.0,0,0.0,0.0,0.0,0.0,0.0,0.0,0.0,0.0,0.0,0.0,0.0,0.0,0.0,0.0,0.0,0.0,0.0,0.0,0.0,0.0,0.0,0.0,0.0,0.0,0.0,0.0,0.0,0.0,0.0,0,0.0,0.0,0.0,0.0,0.0,0.0,0.0,0,0.0,0.0,0.0,0.0,0.0,63.47484727,0.0,0,0.0,0.0,0.0,0.0,0.0,0,0.0,0.0,0.0,0.0,0.0,0,0.0,0.0,0.0,0.0,0,0.0,0.0,0.0,0,0,0,0.0,0.0,0.0,0.0,0.0,0.0,0.0,0.0,0.0,0.0,0.0,0.0,0.0,0.0,0.0,0,0.0,0.0,93.5,37.6,0.24
# 3399,16170,162457,Jiang S.,1998,nan,(Al2O3)14.0 (Er2O3)4.0 (K2O)1.0 (Li2O)14.0 (P2O5)67.0 ,0.0,0,0.0,14.0,0.0,0.0,0.0,0.0,0.0,0,0,0,0.0,0.0,0,0.0,0.0,0.0,0.0,0.0,0.0,0,0.0,0.0,0.0,0.0,0,0,0.0,0.0,0,0.0,0.0,0.0,0.0,0.0,0.0,0,0.0,0.0,0.0,0.0,0.0,4.0,0,0.0,0.0,0,0.0,0.0,0.0,0.0,0.0,0.0,0,0,0,0.0,0,0.0,0.0,0,0,0.0,0,0.0,0.0,0.0,0,0.0,0.0,1.0,0,0,0.0,0.0,0,0.0,0.0,0.0,0,0.0,0.0,14.0,0,0,0,0.0,0.0,0,0.0,0.0,0.0,0,0.0,0.0,0.0,0.0,0.0,0.0,0.0,0.0,0.0,0.0,0.0,0.0,0.0,0.0,0.0,0.0,0.0,0.0,0.0,0.0,0.0,67.0,0.0,0.0,0.0,0.0,0.0,0.0,0.0,0,0.0,0.0,0.0,0.0,0.0,0.0,0.0,0,0.0,0.0,0.0,0.0,0.0,0.0,0.0,0,0.0,0.0,0.0,0.0,0.0,0,0.0,0.0,0.0,0.0,0.0,0,0.0,0.0,0.0,0.0,0,0.0,0.0,0.0,0,0,0,0.0,0.0,0.0,0.0,0.0,0.0,0.0,0.0,0.0,0.0,0.0,0.0,0.0,0.0,0.0,0,0.0,0.0,67.0,27.01,0.24
# 3400,16472,158847,Livshits V.Ya.,1999,nan,(Li2O)5.0 (Na2O)20.0 (SiO2)51.0 (TiO2)15.0 (ZrO2)9.0 ,0.0,0,0.0,0.0,0.0,0.0,0.0,0.0,0.0,0,0,0,0.0,0.0,0,0.0,0.0,0.0,0.0,0.0,0.0,0,0.0,0.0,0.0,0.0,0,0,0.0,0.0,0,0.0,0.0,0.0,0.0,0.0,0.0,0,0.0,0.0,0.0,0.0,0.0,0.0,0,0.0,0.0,0,0.0,0.0,0.0,0.0,0.0,0.0,0,0,0,0.0,0,0.0,0.0,0,0,0.0,0,0.0,0.0,0.0,0,0.0,0.0,0.0,0,0,0.0,0.0,0,0.0,0.0,0.0,0,0.0,0.0,5.0,0,0,0,0.0,0.0,0,0.0,0.0,0.0,0,0.0,0.0,0.0,0.0,0.0,0.0,20.0,0.0,0.0,0.0,0.0,0.0,0.0,0.0,0.0,0.0,0.0,0.0,0.0,0.0,0.0,0.0,0.0,0.0,0.0,0.0,0.0,0.0,0.0,0,0.0,0.0,0.0,0.0,0.0,0.0,0.0,0,0.0,0.0,0.0,0.0,0.0,51.0,0.0,0,0.0,0.0,0.0,0.0,0.0,0,0.0,0.0,0.0,0.0,0.0,0,0.0,0.0,0.0,0.0,0,15.0,0.0,0.0,0,0,0,0.0,0.0,0.0,0.0,0.0,0.0,0.0,0.0,0.0,0.0,0.0,0.0,0.0,0.0,0.0,0,0.0,9.0,94.7,38.21,0.24
# 3401,16472,158855,Livshits V.Ya.,1999,nan,(Li2O)20.0 (Na2O)5.0 (SiO2)51.0 (TiO2)15.0 (ZrO2)9.0 ,0.0,0,0.0,0.0,0.0,0.0,0.0,0.0,0.0,0,0,0,0.0,0.0,0,0.0,0.0,0.0,0.0,0.0,0.0,0,0.0,0.0,0.0,0.0,0,0,0.0,0.0,0,0.0,0.0,0.0,0.0,0.0,0.0,0,0.0,0.0,0.0,0.0,0.0,0.0,0,0.0,0.0,0,0.0,0.0,0.0,0.0,0.0,0.0,0,0,0,0.0,0,0.0,0.0,0,0,0.0,0,0.0,0.0,0.0,0,0.0,0.0,0.0,0,0,0.0,0.0,0,0.0,0.0,0.0,0,0.0,0.0,20.0,0,0,0,0.0,0.0,0,0.0,0.0,0.0,0,0.0,0.0,0.0,0.0,0.0,0.0,5.0,0.0,0.0,0.0,0.0,0.0,0.0,0.0,0.0,0.0,0.0,0.0,0.0,0.0,0.0,0.0,0.0,0.0,0.0,0.0,0.0,0.0,0.0,0,0.0,0.0,0.0,0.0,0.0,0.0,0.0,0,0.0,0.0,0.0,0.0,0.0,51.0,0.0,0,0.0,0.0,0.0,0.0,0.0,0,0.0,0.0,0.0,0.0,0.0,0,0.0,0.0,0.0,0.0,0,15.0,0.0,0.0,0,0,0,0.0,0.0,0.0,0.0,0.0,0.0,0.0,0.0,0.0,0.0,0.0,0.0,0.0,0.0,0.0,0,0.0,9.0,106.0,42.99,0.24
# 3402,20459,175732,Wei T.Y.,2001,nan,(Al2O3)3.4 (B2O3)8.5 (Li2O)12.75 (MgO)15.0 (Na2O)12.75 (P2O5)47.6 ,0.0,0,0.0,3.4,0.0,0.0,0.0,0.0,0.0,0,0,0,0.0,8.5,0,0.0,0.0,0.0,0.0,0.0,0.0,0,0.0,0.0,0.0,0.0,0,0,0.0,0.0,0,0.0,0.0,0.0,0.0,0.0,0.0,0,0.0,0.0,0.0,0.0,0.0,0.0,0,0.0,0.0,0,0.0,0.0,0.0,0.0,0.0,0.0,0,0,0,0.0,0,0.0,0.0,0,0,0.0,0,0.0,0.0,0.0,0,0.0,0.0,0.0,0,0,0.0,0.0,0,0.0,0.0,0.0,0,0.0,0.0,12.75,0,0,0,0.0,0.0,0,0.0,15.0,0.0,0,0.0,0.0,0.0,0.0,0.0,0.0,12.75,0.0,0.0,0.0,0.0,0.0,0.0,0.0,0.0,0.0,0.0,0.0,0.0,0.0,0.0,47.6,0.0,0.0,0.0,0.0,0.0,0.0,0.0,0,0.0,0.0,0.0,0.0,0.0,0.0,0.0,0,0.0,0.0,0.0,0.0,0.0,0.0,0.0,0,0.0,0.0,0.0,0.0,0.0,0,0.0,0.0,0.0,0.0,0.0,0,0.0,0.0,0.0,0.0,0,0.0,0.0,0.0,0,0,0,0.0,0.0,0.0,0.0,0.0,0.0,0.0,0.0,0.0,0.0,0.0,0.0,0.0,0.0,0.0,0,0.0,0.0,70.1,28.26,0.24
# 3403,20459,175733,Wei T.Y.,2001,nan,(Al2O3)3.4 (B2O3)8.5 (CaO)15.0 (Li2O)12.75 (Na2O)12.75 (P2O5)47.6 ,0.0,0,0.0,3.4,0.0,0.0,0.0,0.0,0.0,0,0,0,0.0,8.5,0,0.0,0.0,0.0,0.0,0.0,0.0,0,0.0,0.0,15.0,0.0,0,0,0.0,0.0,0,0.0,0.0,0.0,0.0,0.0,0.0,0,0.0,0.0,0.0,0.0,0.0,0.0,0,0.0,0.0,0,0.0,0.0,0.0,0.0,0.0,0.0,0,0,0,0.0,0,0.0,0.0,0,0,0.0,0,0.0,0.0,0.0,0,0.0,0.0,0.0,0,0,0.0,0.0,0,0.0,0.0,0.0,0,0.0,0.0,12.75,0,0,0,0.0,0.0,0,0.0,0.0,0.0,0,0.0,0.0,0.0,0.0,0.0,0.0,12.75,0.0,0.0,0.0,0.0,0.0,0.0,0.0,0.0,0.0,0.0,0.0,0.0,0.0,0.0,47.6,0.0,0.0,0.0,0.0,0.0,0.0,0.0,0,0.0,0.0,0.0,0.0,0.0,0.0,0.0,0,0.0,0.0,0.0,0.0,0.0,0.0,0.0,0,0.0,0.0,0.0,0.0,0.0,0,0.0,0.0,0.0,0.0,0.0,0,0.0,0.0,0.0,0.0,0,0.0,0.0,0.0,0,0,0,0.0,0.0,0.0,0.0,0.0,0.0,0.0,0.0,0.0,0.0,0.0,0.0,0.0,0.0,0.0,0,0.0,0.0,68.6,27.66,0.24
# 3404,24058,179471,Higazy A.A.,2001,nan,(Nd2O3)0.19990002 (P2O5)49.89383499 (ZnO)49.90626499 ,0.0,0,0.0,0.0,0.0,0.0,0.0,0.0,0.0,0,0,0,0.0,0.0,0,0.0,0.0,0.0,0.0,0.0,0.0,0,0.0,0.0,0.0,0.0,0,0,0.0,0.0,0,0.0,0.0,0.0,0.0,0.0,0.0,0,0.0,0.0,0.0,0.0,0.0,0.0,0,0.0,0.0,0,0.0,0.0,0.0,0.0,0.0,0.0,0,0,0,0.0,0,0.0,0.0,0,0,0.0,0,0.0,0.0,0.0,0,0.0,0.0,0.0,0,0,0.0,0.0,0,0.0,0.0,0.0,0,0.0,0.0,0.0,0,0,0,0.0,0.0,0,0.0,0.0,0.0,0,0.0,0.0,0.0,0.0,0.0,0.0,0.0,0.0,0.0,0.0,0.0,0.0,0.0,0.0,0.19990002,0.0,0.0,0.0,0.0,0.0,0.0,49.89383499,0.0,0.0,0.0,0.0,0.0,0.0,0.0,0,0.0,0.0,0.0,0.0,0.0,0.0,0.0,0,0.0,0.0,0.0,0.0,0.0,0.0,0.0,0,0.0,0.0,0.0,0.0,0.0,0,0.0,0.0,0.0,0.0,0.0,0,0.0,0.0,0.0,0.0,0,0.0,0.0,0.0,0,0,0,0.0,0.0,0.0,0.0,0.0,0.0,0.0,0.0,0.0,0.0,0.0,0.0,0.0,0.0,49.90626499,0,0.0,0.0,45.6,18.4,0.24
# 3405,24854,195812,Ricoult D.L.G.,1998,nan,(Al2O3)1.767201355 (B2O3)0.882737178 (K2O)6.414997659 (MgO)4.7101302810000005 (Na2O)8.763178801 (Sb2O3)0.132499952 (SiO2)67.44286538 (TiO2)0.588104785 (ZnO)9.298284606000001 ,0.0,0,0.0,1.767201355,0.0,0.0,0.0,0.0,0.0,0,0,0,0.0,0.882737178,0,0.0,0.0,0.0,0.0,0.0,0.0,0,0.0,0.0,0.0,0.0,0,0,0.0,0.0,0,0.0,0.0,0.0,0.0,0.0,0.0,0,0.0,0.0,0.0,0.0,0.0,0.0,0,0.0,0.0,0,0.0,0.0,0.0,0.0,0.0,0.0,0,0,0,0.0,0,0.0,0.0,0,0,0.0,0,0.0,0.0,0.0,0,0.0,0.0,6.414997659,0,0,0.0,0.0,0,0.0,0.0,0.0,0,0.0,0.0,0.0,0,0,0,0.0,0.0,0,0.0,4.7101302810000005,0.0,0,0.0,0.0,0.0,0.0,0.0,0.0,8.763178801,0.0,0.0,0.0,0.0,0.0,0.0,0.0,0.0,0.0,0.0,0.0,0.0,0.0,0.0,0.0,0.0,0.0,0.0,0.0,0.0,0.0,0.0,0,0.0,0.0,0.0,0.0,0.0,0.0,0.132499952,0,0.0,0.0,0.0,0.0,0.0,67.44286538,0.0,0,0.0,0.0,0.0,0.0,0.0,0,0.0,0.0,0.0,0.0,0.0,0,0.0,0.0,0.0,0.0,0,0.588104785,0.0,0.0,0,0,0,0.0,0.0,0.0,0.0,0.0,0.0,0.0,0.0,0.0,0.0,0.0,0.0,0.0,0.0,9.298284606000001,0,0.0,0.0,70.5,28.5,0.24
# 3407,27073,356804,Duddridge A.,2003,nan,(B2O3)17.91785191 (La2O3)3.623986229 (Li2O)9.929892266 (Na2O)10.16012139 (SiO2)58.36814820000001 ,0.0,0,0.0,0.0,0.0,0.0,0.0,0.0,0.0,0,0,0,0.0,17.91785191,0,0.0,0.0,0.0,0.0,0.0,0.0,0,0.0,0.0,0.0,0.0,0,0,0.0,0.0,0,0.0,0.0,0.0,0.0,0.0,0.0,0,0.0,0.0,0.0,0.0,0.0,0.0,0,0.0,0.0,0,0.0,0.0,0.0,0.0,0.0,0.0,0,0,0,0.0,0,0.0,0.0,0,0,0.0,0,0.0,0.0,0.0,0,0.0,0.0,0.0,0,0,0.0,0.0,0,0.0,0.0,3.623986229,0,0.0,0.0,9.929892266,0,0,0,0.0,0.0,0,0.0,0.0,0.0,0,0.0,0.0,0.0,0.0,0.0,0.0,10.16012139,0.0,0.0,0.0,0.0,0.0,0.0,0.0,0.0,0.0,0.0,0.0,0.0,0.0,0.0,0.0,0.0,0.0,0.0,0.0,0.0,0.0,0.0,0,0.0,0.0,0.0,0.0,0.0,0.0,0.0,0,0.0,0.0,0.0,0.0,0.0,58.36814820000001,0.0,0,0.0,0.0,0.0,0.0,0.0,0,0.0,0.0,0.0,0.0,0.0,0,0.0,0.0,0.0,0.0,0,0.0,0.0,0.0,0,0,0,0.0,0.0,0.0,0.0,0.0,0.0,0.0,0.0,0.0,0.0,0.0,0.0,0.0,0.0,0.0,0,0.0,0.0,93.1,37.54,0.24
# 3408,27139,310643,Boyd D.C.,1980,Corning 1720,(Al2O3)10.40173917 (B2O3)4.480505642 (CaO)8.900091287999999 (MgO)10.83522913 (Na2O)1.006579919 (SiO2)64.37585485 ,0.0,0,0.0,10.40173917,0.0,0.0,0.0,0.0,0.0,0,0,0,0.0,4.480505642,0,0.0,0.0,0.0,0.0,0.0,0.0,0,0.0,0.0,8.900091287999999,0.0,0,0,0.0,0.0,0,0.0,0.0,0.0,0.0,0.0,0.0,0,0.0,0.0,0.0,0.0,0.0,0.0,0,0.0,0.0,0,0.0,0.0,0.0,0.0,0.0,0.0,0,0,0,0.0,0,0.0,0.0,0,0,0.0,0,0.0,0.0,0.0,0,0.0,0.0,0.0,0,0,0.0,0.0,0,0.0,0.0,0.0,0,0.0,0.0,0.0,0,0,0,0.0,0.0,0,0.0,10.83522913,0.0,0,0.0,0.0,0.0,0.0,0.0,0.0,1.006579919,0.0,0.0,0.0,0.0,0.0,0.0,0.0,0.0,0.0,0.0,0.0,0.0,0.0,0.0,0.0,0.0,0.0,0.0,0.0,0.0,0.0,0.0,0,0.0,0.0,0.0,0.0,0.0,0.0,0.0,0,0.0,0.0,0.0,0.0,0.0,64.37585485,0.0,0,0.0,0.0,0.0,0.0,0.0,0,0.0,0.0,0.0,0.0,0.0,0,0.0,0.0,0.0,0.0,0,0.0,0.0,0.0,0,0,0,0.0,0.0,0.0,0.0,0.0,0.0,0.0,0.0,0.0,0.0,0.0,0.0,0.0,0.0,0.0,0,0.0,0.0,87.0,35.08,0.24
# 3409,27139,310644,Boyd D.C.,1980,Corning 1723,(Al2O3)10.0967901 (B2O3)3.696780037 (BaO)2.517869025 (CaO)11.47390011 (MgO)11.17492011 (SiO2)61.03974061 ,0.0,0,0.0,10.0967901,0.0,0.0,0.0,0.0,0.0,0,0,0,0.0,3.696780037,0,0.0,2.517869025,0.0,0.0,0.0,0.0,0,0.0,0.0,11.47390011,0.0,0,0,0.0,0.0,0,0.0,0.0,0.0,0.0,0.0,0.0,0,0.0,0.0,0.0,0.0,0.0,0.0,0,0.0,0.0,0,0.0,0.0,0.0,0.0,0.0,0.0,0,0,0,0.0,0,0.0,0.0,0,0,0.0,0,0.0,0.0,0.0,0,0.0,0.0,0.0,0,0,0.0,0.0,0,0.0,0.0,0.0,0,0.0,0.0,0.0,0,0,0,0.0,0.0,0,0.0,11.17492011,0.0,0,0.0,0.0,0.0,0.0,0.0,0.0,0.0,0.0,0.0,0.0,0.0,0.0,0.0,0.0,0.0,0.0,0.0,0.0,0.0,0.0,0.0,0.0,0.0,0.0,0.0,0.0,0.0,0.0,0.0,0,0.0,0.0,0.0,0.0,0.0,0.0,0.0,0,0.0,0.0,0.0,0.0,0.0,61.03974061,0.0,0,0.0,0.0,0.0,0.0,0.0,0,0.0,0.0,0.0,0.0,0.0,0,0.0,0.0,0.0,0.0,0,0.0,0.0,0.0,0,0,0,0.0,0.0,0.0,0.0,0.0,0.0,0.0,0.0,0.0,0.0,0.0,0.0,0.0,0.0,0.0,0,0.0,0.0,86.0,34.67,0.24
# 3410,27139,310666,Boyd D.C.,1980,Corning 8161,(BaO)1.3516795659999998 (K2O)6.60054235 (PbO)23.67761234 (Rb2O)1.108996362 (SiO2)67.26116938 ,0.0,0,0.0,0.0,0.0,0.0,0.0,0.0,0.0,0,0,0,0.0,0.0,0,0.0,1.3516795659999998,0.0,0.0,0.0,0.0,0,0.0,0.0,0.0,0.0,0,0,0.0,0.0,0,0.0,0.0,0.0,0.0,0.0,0.0,0,0.0,0.0,0.0,0.0,0.0,0.0,0,0.0,0.0,0,0.0,0.0,0.0,0.0,0.0,0.0,0,0,0,0.0,0,0.0,0.0,0,0,0.0,0,0.0,0.0,0.0,0,0.0,0.0,6.60054235,0,0,0.0,0.0,0,0.0,0.0,0.0,0,0.0,0.0,0.0,0,0,0,0.0,0.0,0,0.0,0.0,0.0,0,0.0,0.0,0.0,0.0,0.0,0.0,0.0,0.0,0.0,0.0,0.0,0.0,0.0,0.0,0.0,0.0,0.0,0.0,0.0,0.0,0.0,0.0,0.0,0.0,0.0,23.67761234,0.0,0.0,0.0,0,1.108996362,0.0,0.0,0.0,0.0,0.0,0.0,0,0.0,0.0,0.0,0.0,0.0,67.26116938,0.0,0,0.0,0.0,0.0,0.0,0.0,0,0.0,0.0,0.0,0.0,0.0,0,0.0,0.0,0.0,0.0,0,0.0,0.0,0.0,0,0,0,0.0,0.0,0.0,0.0,0.0,0.0,0.0,0.0,0.0,0.0,0.0,0.0,0.0,0.0,0.0,0,0.0,0.0,54.0,21.77,0.24
# 3411,27916,370463,Baikova L.G.,2004,nan,(Al2O3)18.63952559 (K2O)12.41311372 (Nd2O3)0.695100209 (P2O5)68.25226048 ,0.0,0,0.0,18.63952559,0.0,0.0,0.0,0.0,0.0,0,0,0,0.0,0.0,0,0.0,0.0,0.0,0.0,0.0,0.0,0,0.0,0.0,0.0,0.0,0,0,0.0,0.0,0,0.0,0.0,0.0,0.0,0.0,0.0,0,0.0,0.0,0.0,0.0,0.0,0.0,0,0.0,0.0,0,0.0,0.0,0.0,0.0,0.0,0.0,0,0,0,0.0,0,0.0,0.0,0,0,0.0,0,0.0,0.0,0.0,0,0.0,0.0,12.41311372,0,0,0.0,0.0,0,0.0,0.0,0.0,0,0.0,0.0,0.0,0,0,0,0.0,0.0,0,0.0,0.0,0.0,0,0.0,0.0,0.0,0.0,0.0,0.0,0.0,0.0,0.0,0.0,0.0,0.0,0.0,0.0,0.695100209,0.0,0.0,0.0,0.0,0.0,0.0,68.25226048,0.0,0.0,0.0,0.0,0.0,0.0,0.0,0,0.0,0.0,0.0,0.0,0.0,0.0,0.0,0,0.0,0.0,0.0,0.0,0.0,0.0,0.0,0,0.0,0.0,0.0,0.0,0.0,0,0.0,0.0,0.0,0.0,0.0,0,0.0,0.0,0.0,0.0,0,0.0,0.0,0.0,0,0,0,0.0,0.0,0.0,0.0,0.0,0.0,0.0,0.0,0.0,0.0,0.0,0.0,0.0,0.0,0.0,0,0.0,0.0,68.0,27.0,0.24
# 3412,27916,370464,Baikova L.G.,2004,nan,(Al2O3)16.673295 (K2O)9.592852877999999 (Nd2O3)0.695100209 (P2O5)58.59981758 (SiO2)14.43893433 ,0.0,0,0.0,16.673295,0.0,0.0,0.0,0.0,0.0,0,0,0,0.0,0.0,0,0.0,0.0,0.0,0.0,0.0,0.0,0,0.0,0.0,0.0,0.0,0,0,0.0,0.0,0,0.0,0.0,0.0,0.0,0.0,0.0,0,0.0,0.0,0.0,0.0,0.0,0.0,0,0.0,0.0,0,0.0,0.0,0.0,0.0,0.0,0.0,0,0,0,0.0,0,0.0,0.0,0,0,0.0,0,0.0,0.0,0.0,0,0.0,0.0,9.592852877999999,0,0,0.0,0.0,0,0.0,0.0,0.0,0,0.0,0.0,0.0,0,0,0,0.0,0.0,0,0.0,0.0,0.0,0,0.0,0.0,0.0,0.0,0.0,0.0,0.0,0.0,0.0,0.0,0.0,0.0,0.0,0.0,0.695100209,0.0,0.0,0.0,0.0,0.0,0.0,58.59981758,0.0,0.0,0.0,0.0,0.0,0.0,0.0,0,0.0,0.0,0.0,0.0,0.0,0.0,0.0,0,0.0,0.0,0.0,0.0,0.0,14.43893433,0.0,0,0.0,0.0,0.0,0.0,0.0,0,0.0,0.0,0.0,0.0,0.0,0,0.0,0.0,0.0,0.0,0,0.0,0.0,0.0,0,0,0,0.0,0.0,0.0,0.0,0.0,0.0,0.0,0.0,0.0,0.0,0.0,0.0,0.0,0.0,0.0,0,0.0,0.0,68.0,28.0,0.24
# 3413,28138,74360,Nemilov S.V.,1990,nan,(P2O5)49.7 (SrO)50.3 ,0.0,0,0.0,0.0,0.0,0.0,0.0,0.0,0.0,0,0,0,0.0,0.0,0,0.0,0.0,0.0,0.0,0.0,0.0,0,0.0,0.0,0.0,0.0,0,0,0.0,0.0,0,0.0,0.0,0.0,0.0,0.0,0.0,0,0.0,0.0,0.0,0.0,0.0,0.0,0,0.0,0.0,0,0.0,0.0,0.0,0.0,0.0,0.0,0,0,0,0.0,0,0.0,0.0,0,0,0.0,0,0.0,0.0,0.0,0,0.0,0.0,0.0,0,0,0.0,0.0,0,0.0,0.0,0.0,0,0.0,0.0,0.0,0,0,0,0.0,0.0,0,0.0,0.0,0.0,0,0.0,0.0,0.0,0.0,0.0,0.0,0.0,0.0,0.0,0.0,0.0,0.0,0.0,0.0,0.0,0.0,0.0,0.0,0.0,0.0,0.0,49.7,0.0,0.0,0.0,0.0,0.0,0.0,0.0,0,0.0,0.0,0.0,0.0,0.0,0.0,0.0,0,0.0,0.0,0.0,0.0,0.0,0.0,0.0,0,0.0,0.0,0.0,0.0,0.0,0,0.0,50.3,0.0,0.0,0.0,0,0.0,0.0,0.0,0.0,0,0.0,0.0,0.0,0,0,0,0.0,0.0,0.0,0.0,0.0,0.0,0.0,0.0,0.0,0.0,0.0,0.0,0.0,0.0,0.0,0,0.0,0.0,46.6,18.83,0.24
# 3414,28649,380932,Saddeek Y.B.,2004,nan,(Al2O3)5.422462837 (B2O3)39.70696881 (MgO)54.87056835 ,0.0,0,0.0,5.422462837,0.0,0.0,0.0,0.0,0.0,0,0,0,0.0,39.70696881,0,0.0,0.0,0.0,0.0,0.0,0.0,0,0.0,0.0,0.0,0.0,0,0,0.0,0.0,0,0.0,0.0,0.0,0.0,0.0,0.0,0,0.0,0.0,0.0,0.0,0.0,0.0,0,0.0,0.0,0,0.0,0.0,0.0,0.0,0.0,0.0,0,0,0,0.0,0,0.0,0.0,0,0,0.0,0,0.0,0.0,0.0,0,0.0,0.0,0.0,0,0,0.0,0.0,0,0.0,0.0,0.0,0,0.0,0.0,0.0,0,0,0,0.0,0.0,0,0.0,54.87056835,0.0,0,0.0,0.0,0.0,0.0,0.0,0.0,0.0,0.0,0.0,0.0,0.0,0.0,0.0,0.0,0.0,0.0,0.0,0.0,0.0,0.0,0.0,0.0,0.0,0.0,0.0,0.0,0.0,0.0,0.0,0,0.0,0.0,0.0,0.0,0.0,0.0,0.0,0,0.0,0.0,0.0,0.0,0.0,0.0,0.0,0,0.0,0.0,0.0,0.0,0.0,0,0.0,0.0,0.0,0.0,0.0,0,0.0,0.0,0.0,0.0,0,0.0,0.0,0.0,0,0,0,0.0,0.0,0.0,0.0,0.0,0.0,0.0,0.0,0.0,0.0,0.0,0.0,0.0,0.0,0.0,0,0.0,0.0,88.0,35.48,0.24
# 3415,29926,375530,Yoshida S.,2004,nan,(MgO)20.0 (TeO2)80.0 ,0.0,0,0.0,0.0,0.0,0.0,0.0,0.0,0.0,0,0,0,0.0,0.0,0,0.0,0.0,0.0,0.0,0.0,0.0,0,0.0,0.0,0.0,0.0,0,0,0.0,0.0,0,0.0,0.0,0.0,0.0,0.0,0.0,0,0.0,0.0,0.0,0.0,0.0,0.0,0,0.0,0.0,0,0.0,0.0,0.0,0.0,0.0,0.0,0,0,0,0.0,0,0.0,0.0,0,0,0.0,0,0.0,0.0,0.0,0,0.0,0.0,0.0,0,0,0.0,0.0,0,0.0,0.0,0.0,0,0.0,0.0,0.0,0,0,0,0.0,0.0,0,0.0,20.0,0.0,0,0.0,0.0,0.0,0.0,0.0,0.0,0.0,0.0,0.0,0.0,0.0,0.0,0.0,0.0,0.0,0.0,0.0,0.0,0.0,0.0,0.0,0.0,0.0,0.0,0.0,0.0,0.0,0.0,0.0,0,0.0,0.0,0.0,0.0,0.0,0.0,0.0,0,0.0,0.0,0.0,0.0,0.0,0.0,0.0,0,0.0,0.0,0.0,0.0,0.0,0,0.0,0.0,0.0,0.0,0.0,0,0.0,80.0,0.0,0.0,0,0.0,0.0,0.0,0,0,0,0.0,0.0,0.0,0.0,0.0,0.0,0.0,0.0,0.0,0.0,0.0,0.0,0.0,0.0,0.0,0,0.0,0.0,53.4,21.5,0.24
# 3416,29926,375534,Yoshida S.,2004,nan,(TeO2)75.0 (ZnO)25.0 ,0.0,0,0.0,0.0,0.0,0.0,0.0,0.0,0.0,0,0,0,0.0,0.0,0,0.0,0.0,0.0,0.0,0.0,0.0,0,0.0,0.0,0.0,0.0,0,0,0.0,0.0,0,0.0,0.0,0.0,0.0,0.0,0.0,0,0.0,0.0,0.0,0.0,0.0,0.0,0,0.0,0.0,0,0.0,0.0,0.0,0.0,0.0,0.0,0,0,0,0.0,0,0.0,0.0,0,0,0.0,0,0.0,0.0,0.0,0,0.0,0.0,0.0,0,0,0.0,0.0,0,0.0,0.0,0.0,0,0.0,0.0,0.0,0,0,0,0.0,0.0,0,0.0,0.0,0.0,0,0.0,0.0,0.0,0.0,0.0,0.0,0.0,0.0,0.0,0.0,0.0,0.0,0.0,0.0,0.0,0.0,0.0,0.0,0.0,0.0,0.0,0.0,0.0,0.0,0.0,0.0,0.0,0.0,0.0,0,0.0,0.0,0.0,0.0,0.0,0.0,0.0,0,0.0,0.0,0.0,0.0,0.0,0.0,0.0,0,0.0,0.0,0.0,0.0,0.0,0,0.0,0.0,0.0,0.0,0.0,0,0.0,75.0,0.0,0.0,0,0.0,0.0,0.0,0,0,0,0.0,0.0,0.0,0.0,0.0,0.0,0.0,0.0,0.0,0.0,0.0,0.0,0.0,0.0,25.0,0,0.0,0.0,50.1,20.2,0.24
# 3418,30337,390458,Chang K.H.,2003,nan,(Fe2O3)20.0 (P2O5)80.0 ,0.0,0,0.0,0.0,0.0,0.0,0.0,0.0,0.0,0,0,0,0.0,0.0,0,0.0,0.0,0.0,0.0,0.0,0.0,0,0.0,0.0,0.0,0.0,0,0,0.0,0.0,0,0.0,0.0,0.0,0.0,0.0,0.0,0,0.0,0.0,0.0,0.0,0.0,0.0,0,0.0,0.0,0,0.0,0.0,20.0,0.0,0.0,0.0,0,0,0,0.0,0,0.0,0.0,0,0,0.0,0,0.0,0.0,0.0,0,0.0,0.0,0.0,0,0,0.0,0.0,0,0.0,0.0,0.0,0,0.0,0.0,0.0,0,0,0,0.0,0.0,0,0.0,0.0,0.0,0,0.0,0.0,0.0,0.0,0.0,0.0,0.0,0.0,0.0,0.0,0.0,0.0,0.0,0.0,0.0,0.0,0.0,0.0,0.0,0.0,0.0,80.0,0.0,0.0,0.0,0.0,0.0,0.0,0.0,0,0.0,0.0,0.0,0.0,0.0,0.0,0.0,0,0.0,0.0,0.0,0.0,0.0,0.0,0.0,0,0.0,0.0,0.0,0.0,0.0,0,0.0,0.0,0.0,0.0,0.0,0,0.0,0.0,0.0,0.0,0,0.0,0.0,0.0,0,0,0,0.0,0.0,0.0,0.0,0.0,0.0,0.0,0.0,0.0,0.0,0.0,0.0,0.0,0.0,0.0,0,0.0,0.0,71.5,28.83,0.24
# 3419,30337,390459,Chang K.H.,2003,nan,(Fe2O3)25.0 (P2O5)75.0 ,0.0,0,0.0,0.0,0.0,0.0,0.0,0.0,0.0,0,0,0,0.0,0.0,0,0.0,0.0,0.0,0.0,0.0,0.0,0,0.0,0.0,0.0,0.0,0,0,0.0,0.0,0,0.0,0.0,0.0,0.0,0.0,0.0,0,0.0,0.0,0.0,0.0,0.0,0.0,0,0.0,0.0,0,0.0,0.0,25.0,0.0,0.0,0.0,0,0,0,0.0,0,0.0,0.0,0,0,0.0,0,0.0,0.0,0.0,0,0.0,0.0,0.0,0,0,0.0,0.0,0,0.0,0.0,0.0,0,0.0,0.0,0.0,0,0,0,0.0,0.0,0,0.0,0.0,0.0,0,0.0,0.0,0.0,0.0,0.0,0.0,0.0,0.0,0.0,0.0,0.0,0.0,0.0,0.0,0.0,0.0,0.0,0.0,0.0,0.0,0.0,75.0,0.0,0.0,0.0,0.0,0.0,0.0,0.0,0,0.0,0.0,0.0,0.0,0.0,0.0,0.0,0,0.0,0.0,0.0,0.0,0.0,0.0,0.0,0,0.0,0.0,0.0,0.0,0.0,0,0.0,0.0,0.0,0.0,0.0,0,0.0,0.0,0.0,0.0,0,0.0,0.0,0.0,0,0,0,0.0,0.0,0.0,0.0,0.0,0.0,0.0,0.0,0.0,0.0,0.0,0.0,0.0,0.0,0.0,0,0.0,0.0,70.4,28.38,0.24
# 3420,30337,390460,Chang K.H.,2003,nan,(Fe2O3)30.0 (P2O5)70.0 ,0.0,0,0.0,0.0,0.0,0.0,0.0,0.0,0.0,0,0,0,0.0,0.0,0,0.0,0.0,0.0,0.0,0.0,0.0,0,0.0,0.0,0.0,0.0,0,0,0.0,0.0,0,0.0,0.0,0.0,0.0,0.0,0.0,0,0.0,0.0,0.0,0.0,0.0,0.0,0,0.0,0.0,0,0.0,0.0,30.0,0.0,0.0,0.0,0,0,0,0.0,0,0.0,0.0,0,0,0.0,0,0.0,0.0,0.0,0,0.0,0.0,0.0,0,0,0.0,0.0,0,0.0,0.0,0.0,0,0.0,0.0,0.0,0,0,0,0.0,0.0,0,0.0,0.0,0.0,0,0.0,0.0,0.0,0.0,0.0,0.0,0.0,0.0,0.0,0.0,0.0,0.0,0.0,0.0,0.0,0.0,0.0,0.0,0.0,0.0,0.0,70.0,0.0,0.0,0.0,0.0,0.0,0.0,0.0,0,0.0,0.0,0.0,0.0,0.0,0.0,0.0,0,0.0,0.0,0.0,0.0,0.0,0.0,0.0,0,0.0,0.0,0.0,0.0,0.0,0,0.0,0.0,0.0,0.0,0.0,0,0.0,0.0,0.0,0.0,0,0.0,0.0,0.0,0,0,0,0.0,0.0,0.0,0.0,0.0,0.0,0.0,0.0,0.0,0.0,0.0,0.0,0.0,0.0,0.0,0,0.0,0.0,70.9,28.58,0.24
# 3421,30337,390462,Chang K.H.,2003,nan,(Fe2O3)40.0 (P2O5)60.0 ,0.0,0,0.0,0.0,0.0,0.0,0.0,0.0,0.0,0,0,0,0.0,0.0,0,0.0,0.0,0.0,0.0,0.0,0.0,0,0.0,0.0,0.0,0.0,0,0,0.0,0.0,0,0.0,0.0,0.0,0.0,0.0,0.0,0,0.0,0.0,0.0,0.0,0.0,0.0,0,0.0,0.0,0,0.0,0.0,40.0,0.0,0.0,0.0,0,0,0,0.0,0,0.0,0.0,0,0,0.0,0,0.0,0.0,0.0,0,0.0,0.0,0.0,0,0,0.0,0.0,0,0.0,0.0,0.0,0,0.0,0.0,0.0,0,0,0,0.0,0.0,0,0.0,0.0,0.0,0,0.0,0.0,0.0,0.0,0.0,0.0,0.0,0.0,0.0,0.0,0.0,0.0,0.0,0.0,0.0,0.0,0.0,0.0,0.0,0.0,0.0,60.0,0.0,0.0,0.0,0.0,0.0,0.0,0.0,0,0.0,0.0,0.0,0.0,0.0,0.0,0.0,0,0.0,0.0,0.0,0.0,0.0,0.0,0.0,0,0.0,0.0,0.0,0.0,0.0,0,0.0,0.0,0.0,0.0,0.0,0,0.0,0.0,0.0,0.0,0,0.0,0.0,0.0,0,0,0,0.0,0.0,0.0,0.0,0.0,0.0,0.0,0.0,0.0,0.0,0.0,0.0,0.0,0.0,0.0,0,0.0,0.0,72.3,29.15,0.24
