Repository: jacobergzhou/Poisson-Ratio

File: Poisson_data_cleaned_06212019.csv (part 55 of 58)
,Code,Glass #,Author,Year,Trademark,Ag2O,AgI,Al,Al2O3,AlF3,AlN,As,As2O3,As2O5,As2S3,As2Se3,AsSe,B,B2O3,BaCl2,BaF2,BaO,BeF2,BeO,Bi2O3,BiCl3,Br,Ca,CaF2,CaO,Cd,CdCl2,CdF2,CdO,Ce2O3,CeF3,CeO2,Cl,Co3O4,CoO,Cr2O3,Cs2O,CsCl,CsF,Cu2O,CuO,Dy2O3,Er,Er2O3,ErF3,Eu,Eu2O3,EuF3,F,Fe,Fe2O3,FeO,Ga,Ga2O3,Ga2S3,Ga2Se3,GaF3,Gd2O3,GdF3,Ge,GeO2,GeS2,GeSe2,H2O,HfF4,HfO2,Hg,Ho2O3,I,InF3,K,K2O,K2S,K2SO4,KBr,KCl,KF,KHF2,La,La2O3,La2S3,LaF3,Li,Li2O,Li2S,Li2SO4,LiBr,LiCl,LiF,LiI,MgF2,MgO,Mn2O3,MnF2,MnO,MnO2,MoO2,MoO3,N,Na,Na2O,Na2S,Na2SO4,NaCl,NaF,NaPO3,Nb2O5,Nd,Nd2O3,NdF3,NH4NO3,NiO,O,OH,P,P2O5,Pb,PbCl2,PbF2,PbO,PdO,Pr2O3,Pr6O11,PrF3,Rb2O,RbF,Rh2O3,RuO2,S,Sb,Sb2O3,Sb2S3,Sc2O3,Se,Si,Si3N4,SiC,SiO2,Sm2O3,Sn,SnO,SnO2,SO2,SO3,Sr,SrCl2,SrF2,SrO,Ta2O3,Ta2O5,Tb2O3,TbF3,Te,TeO2,Th,ThF4,ThO2,TiO2,Tl,Tl2O,Tl2Se,TlSe,Tm2O3,U,U3O8,UO2,V,V2O5,VO6,WO3,Y,Y2O3,Yb2O3,YbF3,YF3,ZnCl2,ZnF2,ZnO,ZnSO4,ZrF4,ZrO2,Young's modulus E (GPa),Shear modulus G (GPa),Poisson's ratio v
# 4985,40603,468526,Sidek H.A.A.,2012,,0,0,0,0,0,0,0,0,0,0,0,0,0,0,0,0,0,0,0,0,0,0,0,0,0,0,0,0,0,0,0,0,0,0,0,0,0,0,0,0,0,0,0,0,0,0,0,0,0,0,0,0,0,0,0,0,0,0,0,0,0,0,0,0,0,0,0,0,0,0,0,0,0,0,0,0,0,0,0,0,0,0,0,0,0,0,0,0,0,0,0,0,0,0,0,0,0,0,0,0,0,0,0,0,0,0,0,0,0,0,0,0,0,0,0,0,0,0,0,0,0,0,0,0,0,0,0,0,0,0,0,0,0,0,0,0,0,0,0,0,0,0,0,0,0,0,0,0,0,0,0,0,0,85,0,0,0,0,0,0,0,0,0,0,0,0,0,0,0,0,0,0,0,0,0,0,0,15,0,0,0,50.1,20.9,0.2
# 4986,40603,468529,Sidek H.A.A.,2012,,0,0,0,0,8,0,0,0,0,0,0,0,0,0,0,0,0,0,0,0,0,0,0,0,0,0,0,0,0,0,0,0,0,0,0,0,0,0,0,0,0,0,0,0,0,0,0,0,0,0,0,0,0,0,0,0,0,0,0,0,0,0,0,0,0,0,0,0,0,0,0,0,0,0,0,0,0,0,0,0,0,0,0,0,0,0,0,0,0,0,0,0,0,0,0,0,0,0,0,0,0,0,0,0,0,0,0,0,0,0,0,0,0,0,0,0,0,0,0,0,0,0,0,0,0,0,0,0,0,0,0,0,0,0,0,0,0,0,0,0,0,0,0,0,0,0,0,0,0,0,0,0,0,85,0,0,0,0,0,0,0,0,0,0,0,0,0,0,0,0,0,0,0,0,0,0,0,7,0,0,0,53.1,22.08,0.2
# 4987,40603,468530,Sidek H.A.A.,2012,,0,0,0,0,12,0,0,0,0,0,0,0,0,0,0,0,0,0,0,0,0,0,0,0,0,0,0,0,0,0,0,0,0,0,0,0,0,0,0,0,0,0,0,0,0,0,0,0,0,0,0,0,0,0,0,0,0,0,0,0,0,0,0,0,0,0,0,0,0,0,0,0,0,0,0,0,0,0,0,0,0,0,0,0,0,0,0,0,0,0,0,0,0,0,0,0,0,0,0,0,0,0,0,0,0,0,0,0,0,0,0,0,0,0,0,0,0,0,0,0,0,0,0,0,0,0,0,0,0,0,0,0,0,0,0,0,0,0,0,0,0,0,0,0,0,0,0,0,0,0,0,0,0,85,0,0,0,0,0,0,0,0,0,0,0,0,0,0,0,0,0,0,0,0,0,0,0,3,0,0,0,52.3,21.75,0.2
# 4988,40603,468531,Sidek H.A.A.,2012,,0,0,0,0,14,0,0,0,0,0,0,0,0,0,0,0,0,0,0,0,0,0,0,0,0,0,0,0,0,0,0,0,0,0,0,0,0,0,0,0,0,0,0,0,0,0,0,0,0,0,0,0,0,0,0,0,0,0,0,0,0,0,0,0,0,0,0,0,0,0,0,0,0,0,0,0,0,0,0,0,0,0,0,0,0,0,0,0,0,0,0,0,0,0,0,0,0,0,0,0,0,0,0,0,0,0,0,0,0,0,0,0,0,0,0,0,0,0,0,0,0,0,0,0,0,0,0,0,0,0,0,0,0,0,0,0,0,0,0,0,0,0,0,0,0,0,0,0,0,0,0,0,0,85,0,0,0,0,0,0,0,0,0,0,0,0,0,0,0,0,0,0,0,0,0,0,0,1,0,0,0,52,21.66,0.2
# 4989,40603,468537,Sidek H.A.A.,2012,,0,0,0,0,19,0,0,0,0,0,0,0,0,0,0,0,0,0,0,0,0,0,0,0,0,0,0,0,0,0,0,0,0,0,0,0,0,0,0,0,0,0,0,0,0,0,0,0,0,0,0,0,0,0,0,0,0,0,0,0,0,0,0,0,0,0,0,0,0,0,0,0,0,0,0,0,0,0,0,0,0,0,0,0,0,0,0,0,0,0,0,0,0,0,0,0,0,0,0,0,0,0,0,0,0,0,0,0,0,0,0,0,0,0,0,0,0,0,0,0,0,0,0,0,0,0,0,0,0,0,0,0,0,0,0,0,0,0,0,0,0,0,0,0,0,0,0,0,0,0,0,0,0,80,0,0,0,0,0,0,0,0,0,0,0,0,0,0,0,0,0,0,0,0,0,0,0,1,0,0,0,53.7,22.42,0.2
# 4990,40613,476121,Akiba S.,2011,,0,0,0,7.5,0,0,0,0,0,0,0,0,0,0,0,0,0,0,0,0,0,0,0,0,0,0,0,0,0,0,0,0,0,0,0,0,0,0,0,0,0,0,0,0,0,0,0,0,0,0,0,0,0,0,0,0,0,0,0,0,0,0,0,0,0,0,0,0,0,0,0,0,0,0,0,0,0,0,0,0,0,0,0,0,0,0,0,0,0,0,0,6,0,0,0,0,0,0,0,0,14.1,0,0,0,0,0,0,0,0,0,0,0,0,0,0,0,0,0,0,0,0,0,0,0,0,0,0,0,0,0,0,0,0,0,0,0,0,72.4,0,0,0,0,0,0,0,0,0,0,0,0,0,0,0,0,0,0,0,0,0,0,0,0,0,0,0,0,0,0,0,0,0,0,0,0,0,0,0,0,0,0,0,69.3,28.87,0.2
# 4991,40613,476123,Akiba S.,2011,,0,0,0,7,0,0,0,0,0,0,0,0,0,0,0,0,0,0,0,0,0,0,0,0,0,0,0,0,0,0,0,0,0,0,0,0,0,0,0,0,0,0,0,0,0,0,0,0,0,0,0,0,0,0,0,0,0,0,0,0,0,0,0,0,0,0,0,0,0,0,0,0,0,0,0,0,0,0,0,0,0,0,0,0,0,0,0,0,0,0,0,7,0,0,0,0,0,0,0,0,14,0,0,0,0,0,0,0,0,0,0,0,0,0,0,0,0,0,0,0,0,0,0,0,0,0,0,0,0,0,0,0,0,0,0,0,0,72,0,0,0,0,0,0,0,0,0,0,0,0,0,0,0,0,0,0,0,0,0,0,0,0,0,0,0,0,0,0,0,0,0,0,0,0,0,0,0,0,0,0,0,69.7,29.04,0.2
# 4992,40613,476124,Akiba S.,2011,,0,0,0,7,0,0,0,0,0,0,0,0,0,0,0,0,0,0,0,0,0,0,0,0,0,0,0,0,0,0,0,0,0,0,0,0,0,0,0,0,0,0,0,0,0,0,0,0,0,0,0,0,0,0,0,0,0,0,0,0,0,0,0,0,0,0,0,0,0,0,0,0,0,0,0,0,0,0,0,0,0,0,0,0,0,0,0,0,0,0,0,6,0,0,0,0,0,0,0,0,13.4,0,0,0,0,0,0,0,0,0,0,0,0,0,0,0,0,0,0,0,0,0,0,0,0,0,0,0,0,0,0,0,0,0,0,0,0,73.6,0,0,0,0,0,0,0,0,0,0,0,0,0,0,0,0,0,0,0,0,0,0,0,0,0,0,0,0,0,0,0,0,0,0,0,0,0,0,0,0,0,0,0,69.3,28.87,0.2
# 4993,40613,476128,Akiba S.,2011,,0,0,0,8,0,0,0,0,0,0,0,0,0,0,0,0,0,0,0,0,0,0,0,0,0,0,0,0,0,0,0,0,0,0,0,0,0,0,0,0,0,0,0,0,0,0,0,0,0,0,0,0,0,0,0,0,0,0,0,0,0,0,0,0,0,0,0,0,0,0,0,0,0,0,0,0,0,0,0,0,0,0,0,0,0,0,0,0,0,0,0,6,0,0,0,0,0,0,0,0,13,0,0,0,0,0,0,0,0,0,0,0,0,0,0,0,0,0,0,0,0,0,0,0,0,0,0,0,0,0,0,0,0,0,0,0,0,73,0,0,0,0,0,0,0,0,0,0,0,0,0,0,0,0,0,0,0,0,0,0,0,0,0,0,0,0,0,0,0,0,0,0,0,0,0,0,0,0,0,0,0,70,29.16,0.2
# 4994,40613,476130,Akiba S.,2011,,0,0,0,7,0,0,0,0,0,0,0,0,0,0,0,0,0,0,0,0,0,0,0,0,0,0,0,0,0,0,0,0,0,0,0,0,0,0,0,0,0,0,0,0,0,0,0,0,0,0,0,0,0,0,0,0,0,0,0,0,0,0,0,0,0,0,0,0,0,0,0,0,0,0,0,0,0,0,0,0,0,0,0,0,0,0,0,0,0,0,0,7,0,0,0,0,0,0,0,0,13.4,0,0,0,0,0,0,0,0,0,0,0,0,0,0,0,0,0,0,0,0,0,0,0,0,0,0,0,0,0,0,0,0,0,0,0,0,72.6,0,0,0,0,0,0,0,0,0,0,0,0,0,0,0,0,0,0,0,0,0,0,0,0,0,0,0,0,0,0,0,0,0,0,0,0,0,0,0,0,0,0,0,69.9,29.12,0.2
# 4995,40613,476136,Akiba S.,2011,,0,0,0,7.5,0,0,0,0,0,0,0,0,0,0,0,0,0,0,0,0,0,0,0,0,0,0,0,0,0,0,0,0,0,0,0,0,0,0,0,0,0,0,0,0,0,0,0,0,0,0,0,0,0,0,0,0,0,0,0,0,0,0,0,0,0,0,0,0,0,0,0,0,0,0,0,0,0,0,0,0,0,0,0,0,0,0,0,0,0,0,0,7,0,0,0,0,0,0,0,0,12.9,0,0,0,0,0,0,0,0,0,0,0,0,0,0,0,0,0,0,0,0,0,0,0,0,0,0,0,0,0,0,0,0,0,0,0,0,72.6,0,0,0,0,0,0,0,0,0,0,0,0,0,0,0,0,0,0,0,0,0,0,0,0,0,0,0,0,0,0,0,0,0,0,0,0,0,0,0,0,0,0,0,70.3,29.29,0.2
# 4996,40613,476137,Akiba S.,2011,,0,0,0,7.5,0,0,0,0,0,0,0,0,0,0,0,0,0,0,0,0,0,0,0,0,0,0,0,0,0,0,0,0,0,0,0,0,0,0,0,0,0,0,0,0,0,0,0,0,0,0,0,0,0,0,0,0,0,0,0,0,0,0,0,0,0,0,0,0,0,0,0,0,0,0,0,0,0,0,0,0,0,0,0,0,0,0,0,0,0,0,0,7,0,0,0,0,0,0,0,0,13.5,0,0,0,0,0,0,0,0,0,0,0,0,0,0,0,0,0,0,0,0,0,0,0,0,0,0,0,0,0,0,0,0,0,0,0,0,72,0,0,0,0,0,0,0,0,0,0,0,0,0,0,0,0,0,0,0,0,0,0,0,0,0,0,0,0,0,0,0,0,0,0,0,0,0,0,0,0,0,0,0,70,29.16,0.2
# 4997,40613,476138,Akiba S.,2011,,0,0,0,7,0,0,0,0,0,0,0,0,0,0,0,0,0,0,0,0,0,0,0,0,0,0,0,0,0,0,0,0,0,0,0,0,0,0,0,0,0,0,0,0,0,0,0,0,0,0,0,0,0,0,0,0,0,0,0,0,0,0,0,0,0,0,0,0,0,0,0,0,0,0,0,0,0,0,0,0,0,0,0,0,0,0,0,0,0,0,0,8,0,0,0,0,0,0,0,0,13.4,0,0,0,0,0,0,0,0,0,0,0,0,0,0,0,0,0,0,0,0,0,0,0,0,0,0,0,0,0,0,0,0,0,0,0,0,71.6,0,0,0,0,0,0,0,0,0,0,0,0,0,0,0,0,0,0,0,0,0,0,0,0,0,0,0,0,0,0,0,0,0,0,0,0,0,0,0,0,0,0,0,71.5,29.79,0.2
# 4998,40613,476140,Akiba S.,2011,,0,0,0,7,0,0,0,0,0,0,0,0,0,0,0,0,0,0,0,0,0,0,0,0,0,0,0,0,0,0,0,0,0,0,0,0,0,0,0,0,0,0,0,0,0,0,0,0,0,0,0,0,0,0,0,0,0,0,0,0,0,0,0,0,0,0,0,0,0,0,0,0,0,0,0,0,0,0,0,0,0,0,0,0,0,0,0,0,0,0,0,7.5,0,0,0,0,0,0,0,0,13.5,0,0,0,0,0,0,0,0,0,0,0,0,0,0,0,0,0,0,0,0,0,0,0,0,0,0,0,0,0,0,0,0,0,0,0,0,72,0,0,0,0,0,0,0,0,0,0,0,0,0,0,0,0,0,0,0,0,0,0,0,0,0,0,0,0,0,0,0,0,0,0,0,0,0,0,0,0,0,0,0,70,29.16,0.2
# 4999,40613,476141,Akiba S.,2011,,0,0,0,6.8,0,0,0,0,0,0,0,0,0,0,0,0,0,0,0,0,0,0,0,0,0,0,0,0,0,0,0,0,0,0,0,0,0,0,0,0,0,0,0,0,0,0,0,0,0,0,0,0,0,0,0,0,0,0,0,0,0,0,0,0,0,0,0,0,0,0,0,0,0,0,0,0,0,0,0,0,0,0,0,0,0,0,0,0,0,0,0,7.5,0,0,0,0,0,0,0,0,13.5,0,0,0,0,0,0,0,0,0,0,0,0,0,0,0,0,0,0,0,0,0,0,0,0,0,0,0,0,0,0,0,0,0,0,0,0,72.2,0,0,0,0,0,0,0,0,0,0,0,0,0,0,0,0,0,0,0,0,0,0,0,0,0,0,0,0,0,0,0,0,0,0,0,0,0,0,0,0,0,0,0,70,29.16,0.2
# 5000,40613,476142,Akiba S.,2011,,0,0,0,6.5,0,0,0,0,0,0,0,0,0,0,0,0,0,0,0,0,0,0,0,0,0,0,0,0,0,0,0,0,0,0,0,0,0,0,0,0,0,0,0,0,0,0,0,0,0,0,0,0,0,0,0,0,0,0,0,0,0,0,0,0,0,0,0,0,0,0,0,0,0,0,0,0,0,0,0,0,0,0,0,0,0,0,0,0,0,0,0,8,0,0,0,0,0,0,0,0,13.5,0,0,0,0,0,0,0,0,0,0,0,0,0,0,0,0,0,0,0,0,0,0,0,0,0,0,0,0,0,0,0,0,0,0,0,0,72,0,0,0,0,0,0,0,0,0,0,0,0,0,0,0,0,0,0,0,0,0,0,0,0,0,0,0,0,0,0,0,0,0,0,0,0,0,0,0,0,0,0,0,70,29.16,0.2
# 5001,40613,476143,Akiba S.,2011,,0,0,0,6.8,0,0,0,0,0,0,0,0,0,0,0,0,0,0,0,0,0,0,0,0,0,0,0,0,0,0,0,0,0,0,0,0,0,0,0,0,0,0,0,0,0,0,0,0,0,0,0,0,0,0,0,0,0,0,0,0,0,0,0,0,0,0,0,0,0,0,0,0,0,0,0,0,0,0,0,0,0,0,0,0,0,0,0,0,0,0,0,8,0,0,0,0,0,0,0,0,13.2,0,0,0,0,0,0,0,0,0,0,0,0,0,0,0,0,0,0,0,0,0,0,0,0,0,0,0,0,0,0,0,0,0,0,0,0,72,0,0,0,0,0,0,0,0,0,0,0,0,0,0,0,0,0,0,0,0,0,0,0,0,0,0,0,0,0,0,0,0,0,0,0,0,0,0,0,0,0,0,0,70,29.16,0.2
# 5002,40613,476144,Akiba S.,2011,,0,0,0,6.5,0,0,0,0,0,0,0,0,0,0,0,0,0,0,0,0,0,0,0,0,0,0,0,0,0,0,0,0,0,0,0,0,0,0,0,0,0,0,0,0,0,0,0,0,0,0,0,0,0,0,0,0,0,0,0,0,0,0,0,0,0,0,0,0,0,0,0,0,0,0,0,0,0,0,0,0,0,0,0,0,0,0,0,0,0,0,0,8,0,0,0,0,0,0,0,0,13,0,0,0,0,0,0,0,0,0,0,0,0,0,0,0,0,0,0,0,0,0,0,0,0,0,0,0,0,0,0,0,0,0,0,0,0,72.5,0,0,0,0,0,0,0,0,0,0,0,0,0,0,0,0,0,0,0,0,0,0,0,0,0,0,0,0,0,0,0,0,0,0,0,0,0,0,0,0,0,0,0,70,29.16,0.2
# 5003,40613,476145,Akiba S.,2011,,0,0,0,6,0,0,0,0,0,0,0,0,0,0,0,0,0,0,0,0,0,0,0,0,0,0,0,0,0,0,0,0,0,0,0,0,0,0,0,0,0,0,0,0,0,0,0,0,0,0,0,0,0,0,0,0,0,0,0,0,0,0,0,0,0,0,0,0,0,0,0,0,0,0,0,0,0,0,0,0,0,0,0,0,0,0,0,0,0,0,0,8.5,0,0,0,0,0,0,0,0,12.5,0,0,0,0,0,0,0,0,0,0,0,0,0,0,0,0,0,0,0,0,0,0,0,0,0,0,0,0,0,0,0,0,0,0,0,0,73,0,0,0,0,0,0,0,0,0,0,0,0,0,0,0,0,0,0,0,0,0,0,0,0,0,0,0,0,0,0,0,0,0,0,0,0,0,0,0,0,0,0,0,70,29.16,0.2
# 5004,40613,476146,Akiba S.,2011,,0,0,0,6.2,0,0,0,0,0,0,0,0,0,0,0,0,0,0,0,0,0,0,0,0,0,0,0,0,0,0,0,0,0,0,0,0,0,0,0,0,0,0,0,0,0,0,0,0,0,0,0,0,0,0,0,0,0,0,0,0,0,0,0,0,0,0,0,0,0,0,0,0,0,0,0,0,0,0,0,0,0,0,0,0,0,0,0,0,0,0,0,8.5,0,0,0,0,0,0,0,0,12.8,0,0,0,0,0,0,0,0,0,0,0,0,0,0,0,0,0,0,0,0,0,0,0,0,0,0,0,0,0,0,0,0,0,0,0,0,72.5,0,0,0,0,0,0,0,0,0,0,0,0,0,0,0,0,0,0,0,0,0,0,0,0,0,0,0,0,0,0,0,0,0,0,0,0,0,0,0,0,0,0,0,70,29.16,0.2
# 5005,40613,476147,Akiba S.,2011,,0,0,0,6.3,0,0,0,0,0,0,0,0,0,0,0,0,0,0,0,0,0,0,0,0,0,0,0,0,0,0,0,0,0,0,0,0,0,0,0,0,0,0,0,0,0,0,0,0,0,0,0,0,0,0,0,0,0,0,0,0,0,0,0,0,0,0,0,0,0,0,0,0,0,0,0,0,0,0,0,0,0,0,0,0,0,0,0,0,0,0,0,8.5,0,0,0,0,0,0,0,0,12.5,0,0,0,0,0,0,0,0,0,0,0,0,0,0,0,0,0,0,0,0,0,0,0,0,0,0,0,0,0,0,0,0,0,0,0,0,72.7,0,0,0,0,0,0,0,0,0,0,0,0,0,0,0,0,0,0,0,0,0,0,0,0,0,0,0,0,0,0,0,0,0,0,0,0,0,0,0,0,0,0,0,71,29.58,0.2
# 5006,40872,477533,Komai T.,2012,,0,0,0,9.577432308,0,0,0,0,0,0,0,0,0,1.87019967,0,0,0,0,0,0,0,0,0,0,2.32185559,0,0,0,0,0,0,0,0,0,0,0,0,0,0,0,0,0,0,0,0,0,0,0,0,0,0.001223,0,0,0,0,0,0,0,0,0,0,0,0,0,0,0,0,0,0,0,0,3.386544402,0,0,0,0,0,0,0,0,0,0,0,0,0,0,0,0,0,0,0,3.230507429,0,0,0,0,0,0,0,0,15.23060731,0,0,0,0,0,0,0,0,0,0,0,0,0,0,0,0,0,0,0,0,0,0,0,0,0,0,0,0,0,0,0,0,0,0,0,0,64.25202865,0,0,0,0.129599977,0,0,0,0,0,0,0,0,0,0,0,0,8.42E-07,0,0,0,0,0,0,0,0,8.20E-07,0,0,0,0,0,0,0,0,0,0,0,0,0,0,0,0,0,72,30,0.2
# 5007,40872,477534,Komai T.,2012,,0,0,0,10.26158836,0,0,0,0,0,0,0,0,0,1.8785587,0,0,0,0,0,0,0,0,0,0,2.332234628,0,0,0,0,0,0,0,0,0,0,0,0,0,0,0,0,0,0,0,0,0,0,0,0,0,0.001229,0,0,0,0,0,0,0,0,0,0,0,0,0,0,0,0,0,0,0,0,3.401682457,0,0,0,0,0,0,0,0,0,0,0,0,0,0,0,0,0,0,0,3.244947482,0,0,0,0,0,0,0,0,15.29867756,0,0,0,0,0,0,0,0,0,0,0,0,0,0,0,0,0,0,0,0,0,0,0,0,0,0,0,0,0,0,0,0,0,0,0,0,63.45087988,0,0,0,0.130199979,0,0,0,0,0,0,0,0,0,0,0,0,1.13E-06,0,0,0,0,0,0,0,0,8.24E-07,0,0,0,0,0,0,0,0,0,0,0,0,0,0,0,0,0,72,30,0.2
# 5008,40872,477536,Komai T.,2012,,0,0,0,9.413130772,0,0,0,0,0,0,0,0,0,0,0,0,0,0,0,0,0,0,0,0,4.56404895,0,0,0,0,0,0,0,0,0,0,0,0,0,0,0,0,0,0,0,0,0,0,0,0,0,0.001201999,0,0,0,0,0,0,0,0,0,0,0,0,0,0,0,0,0,0,0,0,2.377462932,0,0,0,0,0,0,0,0,0,0,0,0,0,0,0,0,0,0,0,5.397648576,0,0,0,0,0,0,0,0,14.96932328,0,0,0,0,0,0,0,0,0,0,0,0,0,0,0,0,0,0,0,0,0,0,0,0,0,0,0,0,0,0,0,0,0,0,0,0,63.14978164,0,0,0,0.127399943,0,0,0,0,0,0,0,0,0,0,0,0,1.38E-06,0,0,0,0,0,0,0,0,5.38E-07,0,0,0,0,0,0,0,0,0,0,0,0,0,0,0,0,0,72,30,0.2
# 5009,40872,477538,Komai T.,2012,,0,0,0,9.421783502,0,0,0,0,0,0,0,0,0,1.839805708,0,0,0,0,0,0,0,0,0,0,2.284122637,0,0,0,0,0,0,0,0,0,0,0,0,0,0,0,0,0,0,0,0,0,0,0,0,0,0.001203,0,0,0,0,0,0,0,0,0,0,0,0,0,0,0,0,0,0,0,0,0,0,0,0,0,0,0,0,0,0,0,0,0,0,0,0,0,0,0,0,3.178006495,0,0,0,0,0,0,0,0,20.04632681,0,0,0,0,0,0,0,0,0,0,0,0,0,0,0,0,0,0,0,0,0,0,0,0,0,0,0,0,0,0,0,0,0,0,0,0,63.10124997,0,0,0,0.12749998,0,0,0,0,0,0,0,0,0,0,0,0,5.52E-07,0,0,0,0,0,0,0,0,1.34E-06,0,0,0,0,0,0,0,0,0,0,0,0,0,0,0,0,0,72,30,0.2
# 5010,40872,477540,Komai T.,2012,,0,0,0,10.85096371,0,0,0,0,0,0,0,0,0,0.654361323,0,0,0,0,0,0,0,0,0,0,0.580279298,0,0,0,0,0,0,0,0,0,0,0,0,0,0,0,0,0,0,0,0,0,0,0,0,0,0.001223,0,0,0,0,0,0,0,0,0,0,0,0,0,0,0,0,0,0,0,0,2.763645944,0,0,0,0,0,0,0,0,0,0,0,0,0,0,0,0,0,0,0,4.844217654,0,0,0,0,0,0,0,0,16.48581563,0,0,0,0,0,0,0,0,0,0,0,0,0,0,0,0,0,0,0,0,0,0,0,0,0,0,0,0,0,0,0,0,0,0,0,0,63.68999175,0,0,0,0.129500044,0,0,0,0,0,0,0,0,0,0,0,0,5.61E-07,0,0,0,0,0,0,0,0,1.09E-06,0,0,0,0,0,0,0,0,0,0,0,0,0,0,0,0,0,72,30,0.2
# 5011,40952,478503,Mauro J.C.,2013,,0,0,0,10.98736585,0,0,0,0,0,0,0,0,0,0,0,0,0,0,0,0,0,0,0,0,3.49597868,0,0,0,0,0,0,0,0,0,0,0,0,0,0,0,0,0,0,0,0,0,0,0,12.48062004,0,0,0,0,0,0,0,0,0,0,0,0,0,0,0,0,0,0,0,0,0,0,3.995404492,0,0,0,0,0,0,0,0,0,0,0,0,0,0,0,0,0,0,0,0,0,0,0,0,0,0,0,0,6.99195836,0,0,0,0,0,0,0,0,0,0,0,0,0,0,0,0,0,0,0,0,0,0,0,0,0,0,0,0,0,0,0,0,0,0,0,0,61.92876662,0,0,0,0.119905957,0,0,0,0,0,0,0,0,0,0,0,0,0,0,0,0,0,0,0,0,0,0,0,0,0,0,0,0,0,0,0,0,0,0,0,0,0,0,0,68.4,28.51,0.2
# 5012,41245,480758,Bootjomchai Ch.,2014,,0,0,0,0,0,0,0,0,0,0,0,0,0,29.41176176,0,0,0,0,0,1.960784118,0,0,0,0,0,0,0,0,0,0,0,0,0,0,0,0,0,0,0,0,0,0,0,0,0,0,0,0,0,0,0,0,0,0,0,0,0,0,0,0,0,0,0,0,0,0,0,0,0,0,0,0,0,0,0,0,0,0,0,0,0,0,0,0,0,0,0,0,0,0,0,0,0,0,0,0,0,0,0,0,0,0,0,0,0,0,0,0,0,0,0,0,0,0,0,0,0,0,0,0,0,0,0,0,0,0,0,0,0,0,0,0,0,0,0,0,0,68.62745412,0,0,0,0,0,0,0,0,0,0,0,0,0,0,0,0,0,0,0,0,0,0,0,0,0,0,0,0,0,0,0,0,0,0,0,0,0,0,0,0,0,0,0,88.7,36.96,0.2
# 5013,39407,465145,Zheng Qiuju,2012,,0,0,0,5.702280829,0,0,0,0,0,0,0,0,0,4.301721871,0,0,0,0,0,0,0,0,0,0,0,0,0,0,0,0,0,0,0,0,0,0,0,0,0,0,0,0,0,0,0,0,0,0,0,0,0.060019998,0,0,0,0,0,0,0,0,0,0,0,0,0,0,0,0,0,0,0,0,0,0,0,0,0,0,0,0,0,0,0,0,0,0,0,0,0,0,0,0,0,0,0,0,0,0,0,0,0,13.00519961,0,0,0,0,0,0,0,0,0,0,0,0,0,0,0,0,0,0,0,0,0,0,0,0,0,0,0,0,0,0,0,0,0,0,0,0,76.93077769,0,0,0,0,0,0,0,0,0,0,0,0,0,0,0,0,0,0,0,0,0,0,0,0,0,0,0,0,0,0,0,0,0,0,0,0,0,0,0,0,0,0,0,73.2,30.5,0.1999999
# 5014,2282,110677,State Optical I,1975,KF7,0,0,0,1.825025799,0,0,0,0.161600159,0,0,0,0,0,0.560280952,0,0,0,0,0,0,0,0,0,0,0,0,0,0,0,0,0,0,0,0,0,0,0,0,0,0,0,0,0,0,0,0,0,0,9.155009027,0,0,0,0,0,0,0,0,0,0,0,0,0,0,0,0,0,0,0,0,0,0,8.594340474,0,0,0,0,0,0,0,0,0,0,0,0,0,0,0,0,0,0,0,0,0,0,0,0,0,0,0,0,0,0,0,0,0,0,0,0,0,0,0,0,0,0,0,0,0,0,0,1.750489726,0,0,0,0,0,0,0,0,0,0,0,0,0,0,0,0,0,73.9345729,0,0,0,0,0,0,0,0,0,0,0,0,0,0,0,0,0,0,0,4.018680962,0,0,0,0,0,0,0,0,0,0,0,0,0,0,0,0,0,0,0,0,0,0,0,66.3,27.63,0.1997829
# 5015,16778,146242,Burkhard D.J.M.,1997,,0,0,0,0,0,0,0,0,0,0,0,0,0,0,0,0,0,0,0,0,0,0,0,0,0,0,0,0,0,0,0,0,0,0,0,0,0,0,0,0,0,0,0,0,0,0,0,0,0,0,10,0,0,0,0,0,0,0,0,0,0,0,0,0,0,0,0,0,0,0,0,0,0,0,0,0,0,0,0,0,0,0,0,0,0,0,0,0,0,0,0,0,0,0,0,0,0,0,0,0,34.1,0,0,0,0,0,0,0,0,0,0,0,0,0,0,0,0,0,0,0,0,0,0,0,0,0,0,0,0,0,0,0,0,0,0,0,0,55.9,0,0,0,0,0,0,0,0,0,0,0,0,0,0,0,0,0,0,0,0,0,0,0,0,0,0,0,0,0,0,0,0,0,0,0,0,0,0,0,0,0,0,0,59.5,24.8,0.1995968
# 5016,1814,27398,Thiele A.,1955,LF01,0,0,0,0,0,0,0,0,0.109100045,0,0,0,0,0,0,0,0.981610303,0,0,0,0,0,0,0,0,0,0,0,0,0,0,0,0,0,0,0,0,0,0,0,0,0,0,0,0,0,0,0,0,0,0,0,0,0,0,0,0,0,0,0,0,0,0,0,0,0,0,0,0,0,0,7.012585882,0,0,0,0,0,0,0,0,0,0,0,0,0,0,0,0,0,0,0,0,0.052960022,0,0,0,0,0,0,0,5.666158329,0,0,0,0,0,0,0,0,0,0,0,0,0,0,0,0,0,0,11.72559482,0,0,0,0,0,0,0,0,0,0,0,0,0,0,0,0,0,74.4519906,0,0,0,0,0,0,0,0,0,0,0,0,0,0,0,0,0,0,0,0,0,0,0,0,0,0,0,0,0,0,0,0,0,0,0,0,0,0,0,0,0,0,0,56.4,23.55,0.199
# 5017,1966,110930,Kisin B.I.,1959,F6,0,0,0,0,0,0,0,0.230699991,0,0,0,0,0,0,0,0,0,0,0,0,0,0,0,0,0,0,0,0,0,0,0,0,0,0,0,0,0,0,0,0,0,0,0,0,0,0,0,0,0,0,0,0,0,0,0,0,0,0,0,0,0,0,0,0,0,0,0,0,0,0,0,5.319993787,0,0,0,0,0,0,0,0,0,0,0,0,0,0,0,0,0,0,0,0,0,0,0,0,0,0,0,0,2.356389906,0,0,0,0,0,0,0,0,0,0,0,0,0,0,0,0,0,0,17.78964929,0,0,0,0,0,0,0,0,0,0,0,0,0,0,0,0,0,74.30326703,0,0,0,0,0,0,0,0,0,0,0,0,0,0,0,0,0,0,0,0,0,0,0,0,0,0,0,0,0,0,0,0,0,0,0,0,0,0,0,0,0,0,0,57.1,23.81,0.199
# 5018,5836,74506,El0Mallawany R.,1988,,0,0,0,0,0,0,0,0,0,0,0,0,0,0,0,0,0,0,0,0,0,0,0,0,0,0,0,0,0,0,0,0,0,0,0,0,0,0,0,0,0,0,0,0,0,0,0,0,0,0,0,0,0,0,0,0,0,0,0,0,0,0,0,0,0,0,0,0,0,0,0,0,0,0,0,0,0,0,0,10,0,0,0,0,0,0,0,0,0,0,0,0,0,0,0,0,0,0,0,0,0,0,0,0,0,0,0,0,0,0,0,0,0,0,0,0,0,0,0,0,0,0,0,0,0,0,0,0,0,0,0,0,0,0,0,0,0,0,0,0,0,0,0,0,0,0,0,0,0,0,0,0,0,90,0,0,0,0,0,0,0,0,0,0,0,0,0,0,0,0,0,0,0,0,0,0,0,0,0,0,0,59.8,24.93,0.199
# 5019,5836,74508,El0Mallawany R.,1988,,0,0,0,0,0,0,0,0,0,0,0,0,0,0,0,0,0,0,0,0,0,0,0,0,0,0,0,0,0,0,0,10,0,0,0,0,0,0,0,0,0,0,0,0,0,0,0,0,0,0,0,0,0,0,0,0,0,0,0,0,0,0,0,0,0,0,0,0,0,0,0,0,0,0,0,0,0,0,0,0,0,0,0,0,0,0,0,0,0,0,0,0,0,0,0,0,0,0,0,0,0,0,0,0,0,0,0,0,0,0,0,0,0,0,0,0,0,0,0,0,0,0,0,0,0,0,0,0,0,0,0,0,0,0,0,0,0,0,0,0,0,0,0,0,0,0,0,0,0,0,0,0,0,90,0,0,0,0,0,0,0,0,0,0,0,0,0,0,0,0,0,0,0,0,0,0,0,0,0,0,0,60.5,25.22,0.199
# 5020,26065,354051,Melnichenko T.N,2002,,0,0,0,0,0,0,0,0,0,0,0,0,0,0,0,0,0,0,0,0,0,0,0,0,0,0,0,0,0,0,0,0,0,0,0,0,0,0,0,0,0,0,0,0,0,0,0,0,0,0,0,0,0,0,0,0,0,0,0,0,0,0,0,0,0,0,0,0,3,0,0,0,0,0,0,0,0,0,0,0,0,0,0,0,0,0,0,0,0,0,0,0,0,0,0,0,0,0,0,0,0,0,0,0,0,0,0,0,0,0,0,0,58,0,0,0,0,0,0,0,0,0,0,0,0,0,0,0,0,39,0,0,0,0,0,0,0,0,0,0,0,0,0,0,0,0,0,0,0,0,0,0,0,0,0,0,0,0,0,0,0,0,0,0,0,0,0,0,0,0,0,0,0,0,0,0,0,0,0,0,0,30.6,12.77,0.199
# 5021,32166,388656,Rajendran V.,2000,,0,0,0,0,0,0,0,0,0,0,0,0,0,0,0,0,9.824746512,0,0,0,0,0,0,0,0,0,0,0,0,0,0,0,0,0,0,0,0,0,0,0,0,0,0,0,0,0,0,0,0,0,0,0,0,0,0,0,0,0,0,0,0,0,0,0,0,0,0,0,0,0,0,0,0,0,0,0,0,0,0,0,0,0,0,0,0,0,0,0,0,0,0,0,0,0,0,0,0,0,0,0,0,0,0,0,0,0,0,0,0,0,0,0,0,0,0,0,0,0,0,16.07187246,0,0,0,0,0,0,0,0,0,0,0,0,0,0,0,0,0,0,0,0,0,0,0,0,0,0,0,0,0,0,0,0,0,0,0,0,0,9.83089175,0,0,0,0,0,0,0,0,0,64.27248927,0,0,0,0,0,0,0,0,0,0,0,0,0,66.4,27.7,0.199
# 5022,32592,389342,Marzouk S.Y.,2007,,0,0,0,0,0,0,0,0,0,0,0,0,0,72.32848,0,0,0,0,0,0,0,0,0,0,0,0,0,0,0,0,0,0,0,0,0,0,0,0,0,0,0,0,0,0,0,0,0,0,0,0,0,0,0,0,0,0,0,0,0,0,0,0,0,0,0,0,0,0,0,0,0,0,0,0,0,0,0,0,0,0,0,0,0,0,0,0,0,0,0,0,0,0,0,0,0,0.07723,0,0,0,0,10.83276,0,0,0,0,0,0,0,0,0,0,0,0,0,0,0,0,0,0,0,0,0,0,0,0,0,0,0,0,0,0,0,0,0,0,0,0,16.76153,0,0,0,0,0,0,0,0,0,0,0,0,0,0,0,0,0,0,0,0,0,0,0,0,0,0,0,0,0,0,0,0,0,0,0,0,0,0,0,0,0,0,0,75.5,31.5,0.199
# 5023,36159,433190,Eraiah B.,2010,,10,0,0,0,0,0,0,0,0,0,0,0,0,0,0,0,0,0,0,0,0,0,0,0,0,0,0,0,0,0,0,0,0,0,0,0,0,0,0,0,0,0,0,0,0,0,0,0,0,0,0,0,0,0,0,0,0,0,0,0,0,0,0,0,0,0,0,0,0,0,0,0,0,0,0,0,0,0,0,0,0,0,0,0,0,0,0,0,0,0,0,0,0,0,0,0,0,0,0,0,0,0,0,0,0,0,0,0,0,0,0,0,0,0,0,40,0,0,0,0,0,0,0,0,0,0,0,0,0,0,0,0,0,0,0,0,0,0,0,0,0,0,0,0,0,0,0,0,0,0,0,0,0,0,0,0,0,0,0,0,0,0,0,0,0,0,0,50,0,0,0,0,0,0,0,0,0,0,0,0,0,65.9,27.48,0.199
# 5024,37204,441715,Kaundal R.S.,2010,,0,0,0,0,0,0,0,0,0,0,0,0,0,30,0,0,0,0,0,0,0,0,0,0,0,0,0,0,0,0,0,0,0,0,0,0,0,0,0,0,0,0,0,0,0,0,0,0,0,0,0,0,0,0,0,0,0,0,0,0,0,0,0,0,0,0,0,0,0,0,0,0,0,0,0,0,0,0,0,0,0,0,0,0,0,0,0,0,0,0,0,0,0,0,0,0,0,0,0,0,0,0,0,0,0,0,0,0,0,0,0,0,0,0,0,0,0,0,0,60,0,0,0,0,0,0,0,0,0,0,0,0,0,0,0,0,0,0,0,0,0,0,0,0,0,0,0,10,0,0,0,0,0,0,0,0,0,0,0,0,0,0,0,0,0,0,0,0,0,0,0,0,0,0,0,0,0,0,0,0,0,,,0.199
# 5025,41245,480753,Bootjomchai Ch.,2014,,0,0,0,0,0,0,0,0,0,0,0,0,0,29.41176176,0,0,1.960784118,0,0,0,0,0,0,0,0,0,0,0,0,0,0,0,0,0,0,0,0,0,0,0,0,0,0,0,0,0,0,0,0,0,0,0,0,0,0,0,0,0,0,0,0,0,0,0,0,0,0,0,0,0,0,0,0,0,0,0,0,0,0,0,0,0,0,0,0,0,0,0,0,0,0,0,0,0,0,0,0,0,0,0,0,0,0,0,0,0,0,0,0,0,0,0,0,0,0,0,0,0,0,0,0,0,0,0,0,0,0,0,0,0,0,0,0,0,0,0,0,68.62745412,0,0,0,0,0,0,0,0,0,0,0,0,0,0,0,0,0,0,0,0,0,0,0,0,0,0,0,0,0,0,0,0,0,0,0,0,0,0,0,0,0,0,0,83.3,34.73,0.199
# 5026,39407,465148,Zheng Qiuju,2012,,0,0,0,12.69111975,0,0,0,0,0,0,0,0,0,4.596781908,0,0,0,0,0,0,0,0,0,0,0,0,0,0,0,0,0,0,0,0,0,0,0,0,0,0,0,0,0,0,0,0,0,0,0,0,0.069949999,0,0,0,0,0,0,0,0,0,0,0,0,0,0,0,0,0,0,0,0,0,0,0,0,0,0,0,0,0,0,0,0,0,0,0,0,0,0,0,0,0,0,0,0,0,0,0,0,0,13.49055973,0,0,0,0,0,0,0,0,0,0,0,0,0,0,0,0,0,0,0,0,0,0,0,0,0,0,0,0,0,0,0,0,0,0,0,0,69.15158862,0,0,0,0,0,0,0,0,0,0,0,0,0,0,0,0,0,0,0,0,0,0,0,0,0,0,0,0,0,0,0,0,0,0,0,0,0,0,0,0,0,0,0,67.1,28,0.1982143
# 5027,293,110633,State Optical I,1975,LK8,0,0,0,0.031744426,0,0,0,0,0,0,0,0,0,7.128599098,0,0,0,0,0,0,0,0,0,0,0,0,0,0,0,0,0,0,0,0,0,0,0,0,0,0,0,0,0,0,0,0,0,0,21.18040437,0,0,0,0,0,0,0,0,0,0,0,0,0,0,0,0,0,0,0,0,0,0,5.285923918,0,0,0,0,0,0,0,0,0,0,0,0,0,0,0,0,0,0,0,0,0,0,0,0,0,0,0,0,0,0,0,0,0,0,0,0,0,0,0,0,0,0,0,0,0,0,0,0,0,0,0,0,0,0,0,0,0,0,0,0,0,0,0,0,0,66.06181124,0,0,0,0,0,0,0,0,0,0,0,0,0,0,0,0,0,0,0,0,0,0,0,0,0,0,0,0,0,0,0,0,0,0,0,0,0,0,0,0.311516947,0,0,0,61.1,25.5,0.1980392
# 5028,3066,1794,Jagdt R.,1960,,0,0,0,0,0,0,0,0,0,0,0,0,0,0,0,0,0,0,0,0,0,0,0,0,0,0,0,0,0,0,0,0,0,0,0,0,0,0,0,0,0,0,0,0,0,0,0,0,0,0,0,0,0,0,0,0,0,0,0,0,0,0,0,0,0,0,0,0,0,0,0,0,0,0,0,0,0,0,0,0,0,0,0,0,0,0,0,0,0,0,0,0,0,0,0,0,0,0,0,0,14.60845,0,0,0,0,0,0,0,0,0,0,0,0,0,0,0,0,0,0,0,0,0,0,0,0,0,0,0,0,0,0,0,0,0,0,0,0,85.39155,0,0,0,0,0,0,0,0,0,0,0,0,0,0,0,0,0,0,0,0,0,0,0,0,0,0,0,0,0,0,0,0,0,0,0,0,0,0,0,0,0,0,0,,,0.198
# 5029,3849,12355,Tille U.,1978,,0,0,0,0,0,0,0,0,0,0,0,0,0,0,0,0,0,0,0,0,0,0,0,0,8,0,0,0,0,0,0,0,0,0,0,0,0,0,0,0,0,0,0,0,0,0,0,0,0,0,0,0,0,0,0,0,0,0,0,0,0,0,0,0,0,0,0,0,0,0,0,0,0,0,0,0,0,0,0,0,0,0,0,0,0,0,0,0,0,0,0,0,0,0,0,0,0,0,0,0,13.5,0,0,0,0,0,0,0,0,0,0,0,0,0,0,0,0,0,0,0,0,0,0,0,0,0,0,0,0,0,0,0,0,0,0,0,0,78.5,0,0,0,0,0,0,0,0,0,0,0,0,0,0,0,0,0,0,0,0,0,0,0,0,0,0,0,0,0,0,0,0,0,0,0,0,0,0,0,0,0,0,0,69.1,28.9,0.198
# 5030,3849,12368,Tille U.,1978,,0,0,0,0,0,0,0,0,0,0,0,0,0,0,0,0,0,0,0,0,0,0,0,0,11.5,0,0,0,0,0,0,0,0,0,0,0,0,0,0,0,0,0,0,0,0,0,0,0,0,0,0,0,0,0,0,0,0,0,0,0,0,0,0,0,0,0,0,0,0,0,0,0,0,0,0,0,0,0,0,0,0,0,0,0,0,0,0,0,0,0,0,0,0,0,0,0,0,0,0,0,10,0,0,0,0,0,0,0,0,0,0,0,0,0,0,0,0,0,0,0,0,0,0,0,0,0,0,0,0,0,0,0,0,0,0,0,0,78.5,0,0,0,0,0,0,0,0,0,0,0,0,0,0,0,0,0,0,0,0,0,0,0,0,0,0,0,0,0,0,0,0,0,0,0,0,0,0,0,0,0,0,0,72.2,30.1,0.198
# 5031,31388,393469,Gaafar M.S.,2007,,0,0,0,0,0,0,0,0,0,0,0,0,0,8.710000042,0,0,0,0,0,0,0,0,0,0,0,0,0,0,0,0,0,0,0,0,0,0,0,0,0,0,0,0,0,0.949999896,0,0,0,0,0,0,0,0,0,0,0,0,0,0,0,0,0,0,0,0,0,0,0,0,0,0,0,0,0,0,0,0,0,0,0,0,0,0,0,0,0,0,0,0,0,0,0,0,0,0,0,0,0,0,0,0,14.66999839,0,0,0,0,0,0,0,0,0,0,0,0,0,0,0,0,0,0,0,0,0,0,0,0,0,0,0,0,0,0,0,0,0,0,0,0,75.67000168,0,0,0,0,0,0,0,0,0,0,0,0,0,0,0,0,0,0,0,0,0,0,0,0,0,0,0,0,0,0,0,0,0,0,0,0,0,0,0,0,0,0,0,77.6,32.4,0.198
# 5032,3221,110710,State Optical I,1975,F6,0,0,0,0,0,0,0,0.230699991,0,0,0,0,0,0,0,0,0,0,0,0,0,0,0,0,0,0,0,0,0,0,0,0,0,0,0,0,0,0,0,0,0,0,0,0,0,0,0,0,0,0,0,0,0,0,0,0,0,0,0,0,0,0,0,0,0,0,0,0,0,0,0,5.319993787,0,0,0,0,0,0,0,0,0,0,0,0,0,0,0,0,0,0,0,0,0,0,0,0,0,0,0,0,2.356389906,0,0,0,0,0,0,0,0,0,0,0,0,0,0,0,0,0,0,17.78964929,0,0,0,0,0,0,0,0,0,0,0,0,0,0,0,0,0,74.30326703,0,0,0,0,0,0,0,0,0,0,0,0,0,0,0,0,0,0,0,0,0,0,0,0,0,0,0,0,0,0,0,0,0,0,0,0,0,0,0,0,0,0,0,57,23.8,0.197479
# 5033,3852,4460,Appen A.A.,1959,,0,0,0,0,0,0,0,0,0,0,0,0,0,8,0,0,0,0,0,0,0,0,0,0,0,0,0,0,0,0,0,0,0,0,0,0,0,0,0,0,0,0,0,0,0,0,0,0,0,0,0,0,0,0,0,0,0,0,0,0,0,0,0,0,0,0,0,0,0,0,0,0,0,0,0,0,0,0,0,0,0,0,0,0,0,0,0,0,0,0,0,0,0,0,0,0,0,0,0,0,16,0,0,0,0,0,0,0,0,0,0,0,0,0,0,0,0,0,0,0,0,0,0,0,0,0,0,0,0,0,0,0,0,0,0,0,0,76,0,0,0,0,0,0,0,0,0,0,0,0,0,0,0,0,0,0,0,0,0,0,0,0,0,0,0,0,0,0,0,0,0,0,0,0,0,0,0,0,0,0,0,72.2,30.21,0.197
# 5034,6549,37697,Field M.B.,1971,0,0,0,0,9.926,0,0,0,0,0,0,0,0,0,0,0,0,0,0,0,0,0,0,0,0,0,0,0,0,0,0,0,0,0,0,0,0,0,0,0,0,0,0,0,0,0,0,0,0,0,0,0,0,0,0,0,0,0,0,0,0,0,0,0,0,0,0,0,0,0,0,0,0,0,0,0,0,0,0,0,0,0,0,0,9.241,0,0,0,0,0,0,0,0,0,0,0,0,0,0,0,0,0,0,0,0,0,0,0,0,0,0,0,0,0,0,0,0,0,0,0,0,0,0,0,0,0,0,0,0,0,0,0,0,0,0,0,0,0,78.565,0,0,0,0,0,0,0,0,0,0,0,0,0,0,0,0,0,0,0,1.102,0,0,0,0,0,0,0,0,0,0,0,0,0,0,0,0,0,0,0,0,0,0,1.166,78.8,32.95,0.197
# 5035,11648,76102,Hanada T.,1973,,0,0,0,0,0,0,0,0,0,0,0,0,0,0,0,0,0,0,0,0,0,0,0,0,0,0,0,0,0,0,0,0,0,0,0,0,0,0,0,0,0,0,0,0,0,0,0,0,0,0,0,0,0,0,0,0,0,0,0,0,100,0,0,0,0,0,0,0,0,0,0,0,0,0,0,0,0,0,0,0,0,0,0,0,0,0,0,0,0,0,0,0,0,0,0,0,0,0,0,0,0,0,0,0,0,0,0,0,0,0,0,0,0,0,0,0,0,0,0,0,0,0,0,0,0,0,0,0,0,0,0,0,0,0,0,0,0,0,0,0,0,0,0,0,0,0,0,0,0,0,0,0,0,0,0,0,0,0,0,0,0,0,0,0,0,0,0,0,0,0,0,0,0,0,0,0,0,0,0,0,0,43.3,18.1,0.197
# 5036,32166,388653,Rajendran V.,2000,,0,0,0,0,0,0,0,0,0,0,0,0,0,0,0,0,0.80534407,0,0,0,0,0,0,0,0,0,0,0,0,0,0,0,0,0,0,0,0,0,0,0,0,0,0,0,0,0,0,0,0,0,0,0,0,0,0,0,0,0,0,0,0,0,0,0,0,0,0,0,0,0,0,0,0,0,0,0,0,0,0,0,0,0,0,0,0,0,0,0,0,0,0,0,0,0,0,0,0,0,0,0,0,0,0,0,0,0,0,0,0,0,0,0,0,0,0,0,0,0,0,19.6815579,0,0,0,0,0,0,0,0,0,0,0,0,0,0,0,0,0,0,0,0,0,0,0,0,0,0,0,0,0,0,0,0,0,0,0,0,0,0.796346041,0,0,0,0,0,0,0,0,0,78.71675199,0,0,0,0,0,0,0,0,0,0,0,0,0,53.1,22.2,0.197
# 5037,32592,389341,Marzouk S.Y.,2007,,0,0,0,0,0,0,0,0,0,0,0,0,0,72.35393276,0,0,0,0,0,0,0,0,0,0,0,0,0,0,0,0,0,0,0,0,0,0,0,0,0,0,0,0,0,0,0,0,0,0,0,0,0.042059996,0,0,0,0,0,0,0,0,0,0,0,0,0,0,0,0,0,0,0,0,0,0,0,0,0,0,0,0,0,0,0,0,0,0,0,0,0,0,0,0,0,0,0,0,0,0,0,0,0,10.83657892,0,0,0,0,0,0,0,0,0,0,0,0,0,0,0,0,0,0,0,0,0,0,0,0,0,0,0,0,0,0,0,0,0,0,0,0,16.76742832,0,0,0,0,0,0,0,0,0,0,0,0,0,0,0,0,0,0,0,0,0,0,0,0,0,0,0,0,0,0,0,0,0,0,0,0,0,0,0,0,0,0,0,77.5,32.4,0.197
# 5038,38854,460034,Sidkey M.A.,2008,,0,0,0,0,0,0,0,0,0,0,0,0,0,60,0,0,0,0,0,0,0,0,0,0,0,0,0,0,0,0,0,0,0,0,0,0,0,0,0,0,0,0,0,0,0,0,0,0,0,0,0,0,0,0,0,0,0,0,0,0,0,0,0,0,0,0,0,0,0,0,0,0,0,0,0,0,0,0,0,0,0,0,0,39,0,0,0,0,0,0,0,0,0,0,0,0,0,0,0,0,0,0,0,0,0,0,0,0,0,0,0,0,0,0,0,0,0,0,0,0,0,0,0,0,0,0,0,0,0,0,0,0,0,0,0,0,0,0,0,0,0,0,0,0,0,0,0,0,0,0,0,0,0,0,0,0,0,0,0,0,0,0,0,0,0,0,0,1,0,0,0,0,0,0,0,0,0,0,0,0,0,83.3,34.8,0.197
# 5039,6623,38589,Gan Fuxi,1959,,0,0,0,0,0,0,0,0,0,0,0,0,0,10,0,0,0,0,0,0,0,0,0,0,0,0,0,0,0,0,0,0,0,0,0,0,0,0,0,0,0,0,0,0,0,0,0,0,0,0,0,0,0,0,0,0,0,0,0,0,0,0,0,0,0,0,0,0,0,0,0,0,0,0,0,0,0,0,0,0,0,0,0,0,0,0,0,0,0,0,0,0,0,0,0,0,0,0,0,0,12,0,0,0,0,0,0,0,0,0,0,0,0,0,0,0,0,0,0,0,0,0,0,0,0,0,0,0,0,0,0,0,0,0,0,0,0,60,0,0,0,0,0,0,0,0,0,18,0,0,0,0,0,0,0,0,0,0,0,0,0,0,0,0,0,0,0,0,0,0,0,0,0,0,0,0,0,0,0,0,0,79.6,33.25,0.1969925
# 5040,26687,21333,LaCourse W.C.,1996,,0,0,0,10,0,0,0,0,0,0,0,0,0,0,0,0,0,0,0,0,0,0,0,0,0,0,0,0,0,0,0,0,0,0,0,0,0,0,0,0,0,0,0,0,0,0,0,0,0,0,0,0,0,0,0,0,0,0,0,0,0,0,0,0,0,0,0,0,0,0,0,0,0,0,0,0,0,0,0,0,0,0,0,12.5,0,0,0,0,0,0,0,0,0,0,0,0,0,0,0,0,12.5,0,0,0,0,0,0,0,0,0,0,0,0,0,0,0,0,0,0,0,0,0,0,0,0,0,0,0,0,0,0,0,0,0,0,0,0,65,0,0,0,0,0,0,0,0,0,0,0,0,0,0,0,0,0,0,0,0,0,0,0,0,0,0,0,0,0,0,0,0,0,0,0,0,0,0,0,0,0,0,0,79,33,0.1969697
# 5041,8877,71700,Shaw R.R.,1971,,0,0,0,0,0,0,0,0,0,0,0,0,0,0,0,0,0,0,0,0,0,0,0,0,0,0,0,0,0,0,0,0,0,0,0,0,0,0,0,0,0,0,0,0,0,0,0,0,0,0,0,0,0,0,0,0,0,0,0,0,88,0,0,0,0,0,0,0,0,0,0,0,0,0,0,0,0,0,0,0,0,0,0,0,0,0,0,0,0,0,0,0,0,0,0,0,0,0,0,0,12,0,0,0,0,0,0,0,0,0,0,0,0,0,0,0,0,0,0,0,0,0,0,0,0,0,0,0,0,0,0,0,0,0,0,0,0,0,0,0,0,0,0,0,0,0,0,0,0,0,0,0,0,0,0,0,0,0,0,0,0,0,0,0,0,0,0,0,0,0,0,0,0,0,0,0,0,0,0,0,0,71.1,29.7,0.1969696
# 5043,6619,38492,Gan Fuxi,1959,,0,0,0,8,0,0,0,0,0,0,0,0,0,12,0,0,0,0,0,0,0,0,0,0,0,0,0,0,0,0,0,0,0,0,0,0,0,0,0,0,0,0,0,0,0,0,0,0,0,0,0,0,0,0,0,0,0,0,0,0,0,0,0,0,0,0,0,0,0,0,0,0,0,0,0,0,0,0,0,0,0,0,0,16,0,0,0,0,0,0,0,0,0,0,0,0,0,0,0,0,0,0,0,0,0,0,0,0,0,0,0,0,0,0,0,0,0,0,0,0,0,0,0,0,0,0,0,0,0,0,0,0,0,0,0,0,0,64,0,0,0,0,0,0,0,0,0,0,0,0,0,0,0,0,0,0,0,0,0,0,0,0,0,0,0,0,0,0,0,0,0,0,0,0,0,0,0,0,0,0,0,78.4,32.76,0.1965813
# 5044,26687,21336,LaCourse W.C.,1996,,0,0,0,0,0,0,0,0,0,0,0,0,0,0,0,0,0,0,0,0,0,0,0,0,7,0,0,0,0,0,0,0,0,0,0,0,0,0,0,0,0,0,0,0,0,0,0,0,0,0,0,0,0,0,0,0,0,0,0,0,0,0,0,0,0,0,0,0,0,0,0,0,0,0,0,0,0,0,0,0,0,0,0,0,0,0,0,0,0,0,0,0,0,0,0,0,0,0,0,0,18,0,0,0,0,0,0,0,0,0,0,0,0,0,0,0,0,0,0,0,0,0,0,0,0,0,0,0,0,0,0,0,0,0,0,0,0,75,0,0,0,0,0,0,0,0,0,0,0,0,0,0,0,0,0,0,0,0,0,0,0,0,0,0,0,0,0,0,0,0,0,0,0,0,0,0,0,0,0,0,0,67,28,0.1964286
# 5045,39407,465131,Zheng Qiuju,2012,,0,0,0,0.29,0,0,0,0,0,0,0,0,0,4.88,0,0,0,0,0,0,0,0,0,0,0,0,0,0,0,0,0,0,0,0,0,0,0,0,0,0,0,0,0,0,0,0,0,0,0,0,0.91,0,0,0,0,0,0,0,0,0,0,0,0,0,0,0,0,0,0,0,0,0,0,0,0,0,0,0,0,0,0,0,0,0,0,0,0,0,0,0,0,0,0,0,0,0,0,0,0,0,14.57,0,0,0,0,0,0,0,0,0,0,0,0,0,0,0,0,0,0,0,0,0,0,0,0,0,0,0,0,0,0,0,0,0,0,0,0,79.35,0,0,0,0,0,0,0,0,0,0,0,0,0,0,0,0,0,0,0,0,0,0,0,0,0,0,0,0,0,0,0,0,0,0,0,0,0,0,0,0,0,0,0,72.5,30.3,0.1963697
# 5046,40632,468685,Sidek H.A.A.,2003,,0,0,0,0,0,0,0,0,0,0,0,0,0,0,0,0,0,0,0,0,0,0,0,0,0,0,0,0,0,0,0,0,0,0,0,0,0,0,0,0,0,0,0,0,0,0,0,0,0,0,0,0,0,0,0,0,0,0,0,0,0,0,0,0,0,0,0,0,0,0,0,0,0,0,0,0,0,0,0,0,0,0,0,20,0,0,0,0,0,0,0,0,0,0,0,0,0,0,0,0,0,0,0,0,0,0,0,0,0,0,0,0,0,0,0,80,0,0,0,0,0,0,0,0,0,0,0,0,0,0,0,0,0,0,0,0,0,0,0,0,0,0,0,0,0,0,0,0,0,0,0,0,0,0,0,0,0,0,0,0,0,0,0,0,0,0,0,0,0,0,0,0,0,0,0,0,0,0,0,0,0,37.8,15.8,0.1962025
# 5047,2282,110676,State Optical I,1975,KF6,0,0,0,2.590069487,0,0,0,0,0,0,0,0,0,0.475344554,0,0,0,0,0,0,0,0,0,0,0,0,0,0,0,0,0,0,0,0,0,0,0,0,0,0,0,0,0,0,0,0,0,0,2.020992577,0,0,0,0,0,0,0,0,0,0,0,0,0,0,0,0,0,0,0,0,0,0,4.005126289,0,0,0,0,0,0,0,0,0,0,0,0,0,0,0,0,0,0,0,0,0,0,0,0,0,0,0,0,7.336457053,0,0,0,0,0,0,0,0,0,0,0,0,0,0,0,0,0,0,2.538367677,0,0,0,0,0,0,0,0,0,0,0.06811975,0,0,0,0,0,0,80.96552261,0,0,0,0,0,0,0,0,0,0,0,0,0,0,0,0,0,0,0,0,0,0,0,0,0,0,0,0,0,0,0,0,0,0,0,0,0,0,0,0,0,0,0,66.7,27.88,0.196198
# 5048,1966,110901,Kisin B.I.,1959,KF5,0,0,0,0.624812242,0,0,0,0.16099916,0,0,0,0,0,5.536114129,0,0,0,0,0,0,0,0,0,0,0,0,0,0,0,0,0,0,0,0,0,0,0,0,0,0,0,0,0,0,0,0,0,0,7.645960126,0,0,0,0,0,0,0,0,0,0,0,0,0,0,0,0,0,0,0,0,0,0,8.197002253,0,0,0,0,0,0,0,0,0,0,0,0,0,0,0,0,0,0,0,0,0,0,0,0,0,0,0,0,0,0,0,0,0,0,0,0,0,0,0,0,0,0,0,0,0,0,0,1.812448548,0,0,0,0,0,0,0,0,0,0,0,0,0,0,0,0,0,76.02266354,0,0,0,0,0,0,0,0,0,0,0,0,0,0,0,0,0,0,0,0,0,0,0,0,0,0,0,0,0,0,0,0,0,0,0,0,0,0,0,0,0,0,0,68.5,28.63,0.196
# 5049,1966,110902,Kisin B.I.,1959,KF6,0,0,0,2.590069487,0,0,0,0,0,0,0,0,0,0.475344554,0,0,0,0,0,0,0,0,0,0,0,0,0,0,0,0,0,0,0,0,0,0,0,0,0,0,0,0,0,0,0,0,0,0,2.020992577,0,0,0,0,0,0,0,0,0,0,0,0,0,0,0,0,0,0,0,0,0,0,4.005126289,0,0,0,0,0,0,0,0,0,0,0,0,0,0,0,0,0,0,0,0,0,0,0,0,0,0,0,0,7.336457053,0,0,0,0,0,0,0,0,0,0,0,0,0,0,0,0,0,0,2.538367677,0,0,0,0,0,0,0,0,0,0,0.06811975,0,0,0,0,0,0,80.96552261,0,0,0,0,0,0,0,0,0,0,0,0,0,0,0,0,0,0,0,0,0,0,0,0,0,0,0,0,0,0,0,0,0,0,0,0,0,0,0,0,0,0,0,,,0.196
# 5050,3842,79905,Rouse G.B.,1981,,0,0,0,0,0,0,0,0,0,0,0,0,0,0,0,0,0,0,0,0,0,0,0,0,0,0,0,0,0,0,0,0,0,0,0,0,0,0,0,0,0,0,0,0,0,0,0,0,0,0,0,0,0,0,0,0,0,0,0,0,0,0,0,0,0,0,0,0,0,0,0,0,0,0,0,0,0,0,0,0,0,0,0,0,0,0,0,0,0,0,0,0,0,0,0,0,0,0,0,0,0,0,0,0,0,0,0,0,0,0,0,0,0,0,0,0,0,0,0,0,0,0,0,0,0,0,0,0,0,0,0,0,0,0,0,0,0,100,0,0,0,0,0,0,0,0,0,0,0,0,0,0,0,0,0,0,0,0,0,0,0,0,0,0,0,0,0,0,0,0,0,0,0,0,0,0,0,0,0,0,0,66,27.59,0.196
# 5051,3859,12438,Livshits V.Ya.,1982,,0,0,0,0,0,0,0,0,0,0,0,0,0,0,0,0,0,0,0,0,0,0,0,0,0,0,0,0,0,0,0,0,0,0,0,0,0,0,0,0,0,0,0,0,0,0,0,0,0,0,0,0,0,0,0,0,0,0,0,0,0,0,0,0,0,0,0,0,0,0,0,0,0,0,0,0,0,0,0,0,0,0,0,0,0,0,0,0,0,0,0,0,0,0,0,0,0,0,0,0,15,0,0,0,0,0,0,0,0,0,0,0,0,0,0,0,0,0,0,0,0,0,0,0,0,0,0,0,0,0,0,0,0,0,0,0,0,85,0,0,0,0,0,0,0,0,0,0,0,0,0,0,0,0,0,0,0,0,0,0,0,0,0,0,0,0,0,0,0,0,0,0,0,0,0,0,0,0,0,0,0,62.3,26.1,0.196
# 5052,4206,50439,Molot V.A.,1992,,0,0,0,3.5,0,0,0,0,0,0,0,0,0,0,0,0,0,0,0,0,0,0,0,0,0,0,0,0,0,0,0,0,0,0,0,0,0,0,0,0,0,0,0,0,0,0,0,0,0,0,0,0,0,0,0,0,0,0,0,0,0,0,0,0,0,0,0,0,0,0,0,0,0,0,0,0,0,0,0,0,0,0,0,12.7,0,0,0,0,0,0,0,0,0,0,0,0,0,0,0,0,12.6,0,0,0,0,0,0,0,0,0,0,0,0,0,0,0,0,0,0,0,0,0,0,0,0,0,0,0,0,0,0,0,0,0,0,0,0,71.2,0,0,0,0,0,0,0,0,0,0,0,0,0,0,0,0,0,0,0,0,0,0,0,0,0,0,0,0,0,0,0,0,0,0,0,0,0,0,0,0,0,0,0,71.5,29.8,0.196
# 5053,6774,51322,Rabukhin A.I.,1992,,0,0,0,2.750275138,0,0,0,0,0,0,0,0,0,0,0,0,0,0,0,21.9221911,0,0,0,0,0,0,0,0,0,0,0,0,0,0,0,0,0,0,0,0,0,0,0,0,0,0,0,0,0,0,0,0,0,15.53155078,0,0,0,0,0,0,0,0,0,0,0,0,0,0,0,0,0,0,0,0,0,0,0,0,0,0,0,0,0,0,0,0,0,0,0,0,0,0,0,0,0,0,0,0,0,0,0,0,0,0,0,0,0,0,0,0,0,0,0,0,0,0,0,0,0,59.79598299,0,0,0,0,0,0,0,0,0,0,0,0,0,0,0,0,0,0,0,0,0,0,0,0,0,0,0,0,0,0,0,0,0,0,0,0,0,0,0,0,0,0,0,0,0,0,0,0,0,0,0,0,0,0,0,0,0,0,0,0,0,47.7,19.97,0.196
# 5054,11477,99151,Comins J.D.,1987,,0,0,0,0,0,0,0,0,0,0,0,0,0,0,0,0,0,0,0,0,0,0,0,0,0,0,0,0,0,0,0,0,0,0,0,0,0,0,0,0,0,0,0,0,0,0,0,0,0,0,0,0,0,0,0,0,0,0,0,0,0,0,0,0,0,0,0,0,0,0,0,0,0,0,0,0,0,0,0,0,0,0,0,0,0,0,0,0,0,0,0,0,0,0,0,0,0,55,0,0,0,0,0,0,0,0,0,0,0,0,0,0,0,0,0,45,0,0,0,0,0,0,0,0,0,0,0,0,0,0,0,0,0,0,0,0,0,0,0,0,0,0,0,0,0,0,0,0,0,0,0,0,0,0,0,0,0,0,0,0,0,0,0,0,0,0,0,0,0,0,0,0,0,0,0,0,0,0,0,0,0,44.7,18.68,0.196
# 5055,41245,480749,Bootjomchai Ch.,2014,,0,0,0,0,0,0,0,0,0,0,0,0,0,29.12620971,0,0,0,0,0,0,0,0,0,0,0,0,0,0,0,0,0,0,0,0,0,0,0,0,0,0,0,0,0,0,0,0,0,0,0,0,0,0,0,0,0,0,0,0,0,0,0,0,0,0,0,0,0,0,0,0,0,0,0,0,0,0,0,0,0,0,0,0,0,0,0,0,0,0,0,0,0,0,0,0,0,0,0,0,0,0,0,0,0,0,0,0,0,0,0,0,0,0,0,0,0,0,0,0,0,0,0,0,0,0,0,0,0,0,0,0,0,0,0,0,0,0,0,67.96116932,0,0,0,0,0,0,0,0,0,0,0,0,0,0,0,0,0,0,0,2.912620971,0,0,0,0,0,0,0,0,0,0,0,0,0,0,0,0,0,0,0,0,0,0,0,71.4,29.86,0.196
# 5056,41245,480756,Bootjomchai Ch.,2014,,0,0,0,0,0,0,0,0,0,0,0,0,0,28.57142857,0,0,4.761904762,0,0,0,0,0,0,0,0,0,0,0,0,0,0,0,0,0,0,0,0,0,0,0,0,0,0,0,0,0,0,0,0,0,0,0,0,0,0,0,0,0,0,0,0,0,0,0,0,0,0,0,0,0,0,0,0,0,0,0,0,0,0,0,0,0,0,0,0,0,0,0,0,0,0,0,0,0,0,0,0,0,0,0,0,0,0,0,0,0,0,0,0,0,0,0,0,0,0,0,0,0,0,0,0,0,0,0,0,0,0,0,0,0,0,0,0,0,0,0,0,66.66666667,0,0,0,0,0,0,0,0,0,0,0,0,0,0,0,0,0,0,0,0,0,0,0,0,0,0,0,0,0,0,0,0,0,0,0,0,0,0,0,0,0,0,0,79.3,33.17,0.196
# 5057,39407,465142,Zheng Qiuju,2012,,0,0,0,1.158494151,0,0,0,0,0,0,0,0,0,4.84370363,0,0,0,0,0,0,0,0,0,0,0,0,0,0,0,0,0,0,0,0,0,0,0,0,0,0,0,0,0,0,0,0,0,0,0,0,0.139800018,0,0,0,0,0,0,0,0,0,0,0,0,0,0,0,0,0,0,0,0,0,0,0,0,0,0,0,0,0,0,0,0,0,0,0,0,0,0,0,0,0,0,0,0,0,0,0,0,0,14.5810519,0,0,0,0,0,0,0,0,0,0,0,0,0,0,0,0,0,0,0,0,0,0,0,0,0,0,0,0,0,0,0,0,0,0,0,0,79.27695031,0,0,0,0,0,0,0,0,0,0,0,0,0,0,0,0,0,0,0,0,0,0,0,0,0,0,0,0,0,0,0,0,0,0,0,0,0,0,0,0,0,0,0,72.7,30.4,0.1957237
# 5058,6619,38487,Gan Fuxi,1959,,0,0,0,4,0,0,0,0,0,0,0,0,0,0,0,0,0,0,0,0,0,0,0,0,0,0,0,0,0,0,0,0,0,0,0,0,0,0,0,0,0,0,0,0,0,0,0,0,0,0,0,0,0,0,0,0,0,0,0,0,0,0,0,0,0,0,0,0,0,0,0,0,0,0,0,0,0,0,0,0,0,0,0,16,0,0,0,0,0,0,0,0,0,0,0,0,0,0,0,0,0,0,0,0,0,0,0,0,0,0,0,0,0,0,0,0,0,0,0,0,0,0,0,0,0,0,0,0,0,0,0,0,0,0,0,0,0,80,0,0,0,0,0,0,0,0,0,0,0,0,0,0,0,0,0,0,0,0,0,0,0,0,0,0,0,0,0,0,0,0,0,0,0,0,0,0,0,0,0,0,0,74.1,30.99,0.1955469
# 5059,6619,38519,Gan Fuxi,1959,,0,0,0,8,0,0,0,0,0,0,0,0,0,8,0,0,0,0,0,0,0,0,0,0,0,0,0,0,0,0,0,0,0,0,0,0,0,0,0,0,0,0,0,0,0,0,0,0,0,0,0,0,0,0,0,0,0,0,0,0,0,0,0,0,0,0,0,0,0,0,0,0,0,0,0,0,0,0,0,0,0,0,0,24,0,0,0,0,0,0,0,0,0,0,0,0,0,0,0,0,0,0,0,0,0,0,0,0,0,0,0,0,0,0,0,0,0,0,0,0,0,0,0,0,0,0,0,0,0,0,0,0,0,0,0,0,0,60,0,0,0,0,0,0,0,0,0,0,0,0,0,0,0,0,0,0,0,0,0,0,0,0,0,0,0,0,0,0,0,0,0,0,0,0,0,0,0,0,0,0,0,80.9,33.84,0.195331
# 5060,39407,465132,Zheng Qiuju,2012,,0,0,0,0.689931097,0,0,0,0,0,0,0,0,0,4.949505693,0,0,0,0,0,0,0,0,0,0,0,0,0,0,0,0,0,0,0,0,0,0,0,0,0,0,0,0,0,0,0,0,0,0,0,0,0.92990013,0,0,0,0,0,0,0,0,0,0,0,0,0,0,0,0,0,0,0,0,0,0,0,0,0,0,0,0,0,0,0,0,0,0,0,0,0,0,0,0,0,0,0,0,0,0,0,0,0,14.51855203,0,0,0,0,0,0,0,0,0,0,0,0,0,0,0,0,0,0,0,0,0,0,0,0,0,0,0,0,0,0,0,0,0,0,0,0,78.91211105,0,0,0,0,0,0,0,0,0,0,0,0,0,0,0,0,0,0,0,0,0,0,0,0,0,0,0,0,0,0,0,0,0,0,0,0,0,0,0,0,0,0,0,72.9,30.5,0.195082
# 5061,290,21023,Karapetyan G.O.,1979,,0,0,0,6,0,0,0,0,0,0,0,0,0,0,0,0,0,0,0,0,0,0,0,0,0,0,0,0,0,0,0,0,0,0,0,0,0,0,0,0,0,0,0,0,0,0,0,0,0,0,0,0,0,0,0,0,0,0,0,0,0,0,0,0,0,0,0,0,0,0,0,0,0,0,0,0,0,0,0,0,0,0,0,15,0,0,0,0,0,0,0,0,0,0,0,0,0,0,0,0,0,0,0,0,0,0,0,0,0,0,0,0,0,0,0,0,0,0,0,0,0,0,0,0,0,0,0,0,0,0,0,0,0,0,0,0,0,79,0,0,0,0,0,0,0,0,0,0,0,0,0,0,0,0,0,0,0,0,0,0,0,0,0,0,0,0,0,0,0,0,0,0,0,0,0,0,0,0,0,0,0,78.8,33,0.195
# 5062,3859,12453,Livshits V.Ya.,1982,,0,0,0,15,0,0,0,0,0,0,0,0,0,0,0,0,0,0,0,0,0,0,0,0,0,0,0,0,0,0,0,0,0,0,0,0,0,0,0,0,0,0,0,0,0,0,0,0,0,0,0,0,0,0,0,0,0,0,0,0,0,0,0,0,0,0,0,0,0,0,0,0,0,0,0,0,0,0,0,0,0,0,0,0,0,0,0,0,0,0,0,0,0,0,0,0,0,0,0,0,20,0,0,0,0,0,0,0,0,0,0,0,0,0,0,0,0,0,0,0,0,0,0,0,0,0,0,0,0,0,0,0,0,0,0,0,0,65,0,0,0,0,0,0,0,0,0,0,0,0,0,0,0,0,0,0,0,0,0,0,0,0,0,0,0,0,0,0,0,0,0,0,0,0,0,0,0,0,0,0,0,71.3,29.8,0.195
# 5063,11477,99144,Comins J.D.,1987,,0,0,0,0,0,0,0,0,0,0,0,0,0,0,0,0,0,0,0,0,0,0,0,0,0,0,0,0,0,0,0,0,0,0,0,0,0,0,0,0,0,0,0,0,0,0,0,0,0,0,0,0,0,0,0,0,0,0,0,0,0,0,0,0,0,0,0,0,0,0,0,0,0,0,0,0,0,0,0,0,0,0,0,0,0,0,0,0,0,0,0,0,0,0,0,0,0,35,0,0,0,0,0,0,0,0,0,0,0,0,0,0,0,0,0,65,0,0,0,0,0,0,0,0,0,0,0,0,0,0,0,0,0,0,0,0,0,0,0,0,0,0,0,0,0,0,0,0,0,0,0,0,0,0,0,0,0,0,0,0,0,0,0,0,0,0,0,0,0,0,0,0,0,0,0,0,0,0,0,0,0,40.9,17.11,0.195
# 5064,27734,359598,Deriano S.,2004,,0,0,0,2,0,0,0,0,0,0,0,0,0,0,0,0,0,0,0,0,0,0,0,0,5,0,0,0,0,0,0,0,0,0,0,0,0,0,0,0,0,0,0,0,0,0,0,0,0,0,0,0,0,0,0,0,0,0,0,0,0,0,0,0,0,0,0,0,0,0,0,0,0,0,0,0,0,0,0,0,0,0,0,0,0,0,0,0,0,0,0,0,0,0,0,0,0,0,0,0,15,0,0,0,0,0,0,0,0,0,0,0,0,0,0,0,0,0,0,0,0,0,0,0,0,0,0,0,0,0,0,0,0,0,0,0,0,78,0,0,0,0,0,0,0,0,0,0,0,0,0,0,0,0,0,0,0,0,0,0,0,0,0,0,0,0,0,0,0,0,0,0,0,0,0,0,0,0,0,0,0,68.9,29.9,0.195
# 5065,30224,390313,Halimah M.K.,2005,,0,0,0,0,0,0,0,0,0,0,0,0,0,20,0,0,0,0,0,0,0,0,0,0,0,0,0,0,0,0,0,0,0,0,0,0,0,0,0,0,0,0,0,0,0,0,0,0,0,0,0,0,0,0,0,0,0,0,0,0,0,0,0,0,0,0,0,0,0,0,0,0,0,0,0,0,0,0,0,0,0,0,0,0,0,0,0,0,0,0,0,0,0,0,0,0,0,0,0,0,0,0,0,0,0,0,0,0,0,0,0,0,0,0,0,0,0,0,0,0,0,0,0,0,0,0,0,0,0,0,0,0,0,0,0,0,0,0,0,0,0,0,0,0,0,0,0,0,0,0,0,0,0,80,0,0,0,0,0,0,0,0,0,0,0,0,0,0,0,0,0,0,0,0,0,0,0,0,0,0,0,68.4,28.63,0.195
# 5066,41245,480748,Bootjomchai Ch.,2014,,0,0,0,0,0,0,0,0,0,0,0,0,0,29.41176176,0,0,0,0,0,0,0,0,0,0,0,0,0,0,0,0,0,0,0,0,0,0,0,0,0,0,0,0,0,0,0,0,0,0,0,0,0,0,0,0,0,0,0,0,0,0,0,0,0,0,0,0,0,0,0,0,0,0,0,0,0,0,0,0,0,0,0,0,0,0,0,0,0,0,0,0,0,0,0,0,0,0,0,0,0,0,0,0,0,0,0,0,0,0,0,0,0,0,0,0,0,0,0,0,0,0,0,0,0,0,0,0,0,0,0,0,0,0,0,0,0,0,0,68.62745412,0,0,0,0,0,0,0,0,0,0,0,0,0,0,0,0,0,0,0,1.960784118,0,0,0,0,0,0,0,0,0,0,0,0,0,0,0,0,0,0,0,0,0,0,0,77.8,32.54,0.195
# 5067,39407,465146,Zheng Qiuju,2012,,0,0,0,7.49475355,0,0,0,0,0,0,0,0,0,4.296991742,0,0,0,0,0,0,0,0,0,0,0,0,0,0,0,0,0,0,0,0,0,0,0,0,0,0,0,0,0,0,0,0,0,0,0,0,0.069949996,0,0,0,0,0,0,0,0,0,0,0,0,0,0,0,0,0,0,0,0,0,0,0,0,0,0,0,0,0,0,0,0,0,0,0,0,0,0,0,0,0,0,0,0,0,0,0,0,0,12.29139926,0,0,0,0,0,0,0,0,0,0,0,0,0,0,0,0,0,0,0,0,0,0,0,0,0,0,0,0,0,0,0,0,0,0,0,0,75.84690545,0,0,0,0,0,0,0,0,0,0,0,0,0,0,0,0,0,0,0,0,0,0,0,0,0,0,0,0,0,0,0,0,0,0,0,0,0,0,0,0,0,0,0,73.1,30.6,0.1944444
# 5068,3861,143624,Takahashi K.,1983,,0,0,0,0,0,0,0,0,0,0,0,0,0,18.18182018,0,0,0,0,0,0,0,0,0,0,0,0,0,0,0,0,0,0,0,0,0,0,0,0,0,0,0,0,0,0,0,0,0,0,0,0,0,0,0,0,0,0,0,0,0,0,0,0,0,0,0,0,0,0,0,0,0,0,0,0,0,0,0,0,0,0,0,0,0,0,0,0,0,0,0,0,0,0,0,0,0,0,0,0,0,0,9.090909091,0,0,0,0,0,0,0,0,0,0,0,0,0,0,0,0,0,0,0,0,0,0,0,0,0,0,0,0,0,0,0,0,0,0,0,0,72.72727073,0,0,0,0,0,0,0,0,0,0,0,0,0,0,0,0,0,0,0,0,0,0,0,0,0,0,0,0,0,0,0,0,0,0,0,0,0,0,0,0,0,0,0,68.3,28.6,0.194056
# 5069,3842,12261,Rouse G.B.,1981,,0,0,0,0,0,0,0,0,0,0,0,0,0,0,0,0,0,0,0,0,0,0,0,0,0,0,0,0,0,0,0,0,0,0,0,0,0,0,0,0,0,0,0,0,0,0,0,0,0,0,0,0,0,0,0,0,0,0,0,0,0,0,0,0,0,0,0,0,0,0,0,0,0,0,0,0,0,0,0,0,0,0,0,0,0,0,0,0,0,0,0,0,0,0,0,0,0,0,0,0,16.67,0,0,0,0,0,0,0,0,0,0,0,0,0,0,0,0,0,0,0,0,0,0,0,0,0,0,0,0,0,0,0,0,0,0,0,0,83.33,0,0,0,0,0,0,0,0,0,0,0,0,0,0,0,0,0,0,0,0,0,0,0,0,0,0,0,0,0,0,0,0,0,0,0,0,0,0,0,0,0,0,0,59,24.7,0.194
# 5070,3859,12440,Livshits V.Ya.,1982,,0,0,0,10,0,0,0,0,0,0,0,0,0,0,0,0,0,0,0,0,0,0,0,0,0,0,0,0,0,0,0,0,0,0,0,0,0,0,0,0,0,0,0,0,0,0,0,0,0,0,0,0,0,0,0,0,0,0,0,0,0,0,0,0,0,0,0,0,0,0,0,0,0,0,0,0,0,0,0,0,0,0,0,0,0,0,0,0,0,0,0,0,0,0,0,0,0,0,0,0,15,0,0,0,0,0,0,0,0,0,0,0,0,0,0,0,0,0,0,0,0,0,0,0,0,0,0,0,0,0,0,0,0,0,0,0,0,75,0,0,0,0,0,0,0,0,0,0,0,0,0,0,0,0,0,0,0,0,0,0,0,0,0,0,0,0,0,0,0,0,0,0,0,0,0,0,0,0,0,0,0,70.9,29.7,0.194
# 5071,40302,467568,Zhao Qing,2012,,0,0,0,0,0,0,0,0,0,0,0,0,0,0,0,0,0,0,0,0,0,0,0,0,0,0,0,0,0,0,0,0,0,0,0,0,0,0,0,0,0,0,0,0,0,0,0,0,0,0,0,0,0,0,0,0,0,0,0,0,0,0,0,0,0,0,0,0,0,0,0,0,0,0,0,0,0,0,0,0,0,0,0,0,0,0,0,0,0,0,0,0,0,0,0,0,0,0,0,0,15,0,0,0,0,0,0,0,0,0,0,0,0,0,0,0,0,0,0,0,0,0,0,0,0,0,0,0,0,0,0,0,0,0,0,0,0,85,0,0,0,0,0,0,0,0,0,0,0,0,0,0,0,0,0,0,0,0,0,0,0,0,0,0,0,0,0,0,0,0,0,0,0,0,0,0,0,0,0,0,0,63.6,26.4,0.194
# 5073,3861,143626,Takahashi K.,1983,,0,0,0,0,0,0,0,0,0,0,0,0,0,13.3333304,0,0,0,0,0,0,0,0,0,0,0,0,0,0,0,0,0,0,0,0,0,0,0,0,0,0,0,0,0,0,0,0,0,0,0,0,0,0,0,0,0,0,0,0,0,0,0,0,0,0,0,0,0,0,0,0,0,0,0,0,0,0,0,0,0,0,0,0,0,0,0,0,0,0,0,0,0,0,0,0,0,0,0,0,0,0,6.6666672,0,0,0,0,0,0,0,0,0,0,0,0,0,0,0,0,0,0,0,0,0,0,0,0,0,0,0,0,0,0,0,0,0,0,0,0,80.0000024,0,0,0,0,0,0,0,0,0,0,0,0,0,0,0,0,0,0,0,0,0,0,0,0,0,0,0,0,0,0,0,0,0,0,0,0,0,0,0,0,0,0,0,68.9,28.87,0.1932802
# 5074,1580,9772,Manghnani M.H.,1974,,0,0,0,0,0,0,0,0,0,0,0,0,0,0,0,0,0,0,0,0,0,0,0,0,0,0,0,0,0,0,0,0,0,0,0,0,0,0,0,0,0,0,0,0,0,0,0,0,0,0,0,0,0,0,0,0,0,0,0,0,0,0,0,0,0,0,0,0,0,0,0,0,0,0,0,0,0,0,0,0,0,0,0,0,0,0,0,0,0,0,0,0,0,0,0,0,0,0,0,0,15,0,0,0,0,0,0,0,0,0,0,0,0,0,0,0,0,0,0,0,0,0,0,0,0,0,0,0,0,0,0,0,0,0,0,0,0,85,0,0,0,0,0,0,0,0,0,0,0,0,0,0,0,0,0,0,0,0,0,0,0,0,0,0,0,0,0,0,0,0,0,0,0,0,0,0,0,0,0,0,0,63,26.4,0.1931818
# 5075,3849,12354,Tille U.,1978,,0,0,0,0,0,0,0,0,0,0,0,0,0,0,0,0,0,0,0,0,0,0,0,0,8,0,0,0,0,0,0,0,0,0,0,0,0,0,0,0,0,0,0,0,0,0,0,0,0,0,0,0,0,0,0,0,0,0,0,0,0,0,0,0,0,0,0,0,0,0,0,0,0,0,0,0,0,0,0,0,0,0,0,0,0,0,0,0,0,0,0,0,0,0,0,0,0,0,0,0,10,0,0,0,0,0,0,0,0,0,0,0,0,0,0,0,0,0,0,0,0,0,0,0,0,0,0,0,0,0,0,0,0,0,0,0,0,82,0,0,0,0,0,0,0,0,0,0,0,0,0,0,0,0,0,0,0,0,0,0,0,0,0,0,0,0,0,0,0,0,0,0,0,0,0,0,0,0,0,0,0,70.5,29.6,0.193
# 5076,32166,388654,Rajendran V.,2000,,0,0,0,0,0,0,0,0,0,0,0,0,0,0,0,0,3.772491527,0,0,0,0,0,0,0,0,0,0,0,0,0,0,0,0,0,0,0,0,0,0,0,0,0,0,0,0,0,0,0,0,0,0,0,0,0,0,0,0,0,0,0,0,0,0,0,0,0,0,0,0,0,0,0,0,0,0,0,0,0,0,0,0,0,0,0,0,0,0,0,0,0,0,0,0,0,0,0,0,0,0,0,0,0,0,0,0,0,0,0,0,0,0,0,0,0,0,0,0,0,0,18.49500353,0,0,0,0,0,0,0,0,0,0,0,0,0,0,0,0,0,0,0,0,0,0,0,0,0,0,0,0,0,0,0,0,0,0,0,0,0,3.763690668,0,0,0,0,0,0,0,0,0,73.96881428,0,0,0,0,0,0,0,0,0,0,0,0,0,56.5,23.7,0.193
# 5077,36445,435474,Eraiah B.,2010,,0,0,0,0,0,0,0,0,0,0,0,0,0,0,0,0,0,0,0,0,0,0,0,0,0,0,0,0,0,0,0,0,0,0,0,0,0,0,0,0,0,0,0,0,0,0,0,0,0,0,0,0,0,0,0,0,0,0,0,0,0,0,0,0,0,0,0,0,0,0,0,0,0,0,0,0,0,0,0,0,0,0,0,0,0,0,0,0,0,0,0,0,0,0,0,0,0,0,0,0,0,0,0,0,0,0,0,0,0,0,0,0,0,0,0,60,0,0,0,39.5,0,0,0,0,0,0,0,0,0,0,0,0,0,0,0,0,0,0,0.5,0,0,0,0,0,0,0,0,0,0,0,0,0,0,0,0,0,0,0,0,0,0,0,0,0,0,0,0,0,0,0,0,0,0,0,0,0,0,0,0,0,0,28.5,12.01,0.193
