Repository: jacobergzhou/Poisson-Ratio

File: Poisson_data_no_metal_07192019.csv (part 55 of 57)
,Code,Glass #,Author,Year,Trademark,Ag2O,AgI,Al,Al2O3,AlF3,AlN,As,As2O3,As2O5,As2S3,As2Se3,AsSe,B,B2O3,BaCl2,BaF2,BaO,BeF2,BeO,Bi2O3,BiCl3,Br,Ca,CaF2,CaO,Cd,CdCl2,CdF2,CdO,Ce2O3,CeF3,CeO2,Cl,Co3O4,CoO,Cr2O3,Cs2O,CsCl,CsF,Cu2O,CuO,Dy2O3,Er,Er2O3,ErF3,Eu,Eu2O3,EuF3,F,Fe,Fe2O3,FeO,Ga,Ga2O3,Ga2S3,Ga2Se3,GaF3,Gd2O3,GdF3,Ge,GeO2,GeS2,GeSe2,H2O,HfF4,HfO2,Hg,Ho2O3,I,InF3,K,K2O,K2S,K2SO4,KBr,KCl,KF,KHF2,La,La2O3,La2S3,LaF3,Li,Li2O,Li2S,Li2SO4,LiBr,LiCl,LiF,LiI,MgF2,MgO,Mn2O3,MnF2,MnO,MnO2,MoO2,MoO3,N,Na,Na2O,Na2S,Na2SO4,NaCl,NaF,NaPO3,Nb2O5,Nd,Nd2O3,NdF3,NH4NO3,NiO,O,OH,P,P2O5,Pb,PbCl2,PbF2,PbO,PdO,Pr2O3,Pr6O11,PrF3,Rb2O,RbF,Rh2O3,RuO2,S,Sb,Sb2O3,Sb2S3,Sc2O3,Se,Si,Si3N4,SiC,SiO2,Sm2O3,Sn,SnO,SnO2,SO2,SO3,Sr,SrCl2,SrF2,SrO,Ta2O3,Ta2O5,Tb2O3,TbF3,Te,TeO2,Th,ThF4,ThO2,TiO2,Tl,Tl2O,Tl2Se,TlSe,Tm2O3,U,U3O8,UO2,V,V2O5,VO6,WO3,Y,Y2O3,Yb2O3,YbF3,YF3,ZnCl2,ZnF2,ZnO,ZnSO4,ZrF4,ZrO2,Young's modulus E (GPa),Shear modulus G (GPa),Poisson's ratio v,Calculated Poisson,Percent Error
# 5187,5581,40712,Leko V.K.,1996,nan,0,0,0,0,0,0,0,0,0,0,0,0,0,0,0,0,0,0,0,0,0,0,0,0,0,0,0,0,0,0,0,0,0,0,0,0,0,0,0,0,0,0,0,0,0,0,0,0,0,0,0,0,0,0,0,0,0,0,0,0,0,0,0,0,0,0,0,0,0,0,0,0,0,0,0,0,0,0,0,0,0,0,0,0,0,0,0,0,0,0,0,0,0,0,0,0,0,0,0,0,0,0,0,0,0,0,0,0,0,0,0,0,0,0,0,0,0,0,0,0,0,0,0,0,0,0,0,0,0,0,0,0,0,0,0,0,0,100,0,0,0,0,0,0,0,0,0,0,0,0,0,0,0,0,0,0,0,0,0,0,0,0,0,0,0,0,0,0,0,0,0,0,0,0,0,0,0,0,0,0,0,73.2,31.4,0.1656051,0.165605096,2.69231E-06
# 4718,6619,38472,Gan Fuxi,1959,nan,0,0,0,8,0,0,0,0,0,0,0,0,0,16,0,0,0,0,0,0,0,0,0,0,0,0,0,0,0,0,0,0,0,0,0,0,0,0,0,0,0,0,0,0,0,0,0,0,0,0,0,0,0,0,0,0,0,0,0,0,0,0,0,0,0,0,0,0,0,0,0,0,0,0,0,0,0,0,0,0,0,0,0,0,0,0,0,0,0,0,0,0,0,0,0,0,0,0,0,0,16,0,0,0,0,0,0,0,0,0,0,0,0,0,0,0,0,0,0,0,0,0,0,0,0,0,0,0,0,0,0,0,0,0,0,0,0,60,0,0,0,0,0,0,0,0,0,0,0,0,0,0,0,0,0,0,0,0,0,0,0,0,0,0,0,0,0,0,0,0,0,0,0,0,0,0,0,0,0,0,0,68.8,28.44,0.209564,0.209563994,2.68456E-06
# 2522,6619,38502,Gan Fuxi,1959,nan,0,0,0,12,0,0,0,0,0,0,0,0,0,32,0,0,0,0,0,0,0,0,0,0,0,0,0,0,0,0,0,0,0,0,0,0,0,0,0,0,0,0,0,0,0,0,0,0,0,0,0,0,0,0,0,0,0,0,0,0,0,0,0,0,0,0,0,0,0,0,0,0,0,0,0,0,0,0,0,0,0,0,0,16,0,0,0,0,0,0,0,0,0,0,0,0,0,0,0,0,0,0,0,0,0,0,0,0,0,0,0,0,0,0,0,0,0,0,0,0,0,0,0,0,0,0,0,0,0,0,0,0,0,0,0,0,0,40,0,0,0,0,0,0,0,0,0,0,0,0,0,0,0,0,0,0,0,0,0,0,0,0,0,0,0,0,0,0,0,0,0,0,0,0,0,0,0,0,0,0,0,61.7,24.52,0.2581566,0.258156607,2.65403E-06
# 3092,6623,38591,Gan Fuxi,1959,nan,0,0,0,0,0,0,0,0,0,0,0,0,0,10,0,0,0,0,0,0,0,0,0,0,0,0,0,0,0,0,0,0,0,0,0,0,0,0,0,0,0,0,0,0,0,0,0,0,0,0,0,0,0,0,0,0,0,0,0,0,0,0,0,0,0,0,0,0,0,0,0,0,0,0,0,0,0,0,0,0,0,0,0,0,0,0,0,0,0,0,0,0,0,0,0,0,0,0,0,0,12,0,0,0,0,0,0,0,0,0,0,0,0,0,0,0,0,0,0,0,0,0,0,0,0,0,0,0,0,0,0,0,0,0,0,0,0,60,0,0,0,0,0,0,0,0,0,0,0,0,0,0,0,0,0,0,0,0,0,0,0,0,0,0,0,0,0,0,0,0,0,0,0,0,0,0,0,18,0,0,0,71.9,28.84,0.2465326,0.246532594,2.5879E-06
# 101,6619,38473,Gan Fuxi,1959,nan,0,0,0,12,0,0,0,0,0,0,0,0,0,16,0,0,0,0,0,0,0,0,0,0,0,0,0,0,0,0,0,0,0,0,0,0,0,0,0,0,0,0,0,0,0,0,0,0,0,0,0,0,0,0,0,0,0,0,0,0,0,0,0,0,0,0,0,0,0,0,0,0,0,0,0,0,0,0,0,0,0,0,0,0,0,0,0,0,0,0,0,0,0,0,0,0,0,0,0,0,16,0,0,0,0,0,0,0,0,0,0,0,0,0,0,0,0,0,0,0,0,0,0,0,0,0,0,0,0,0,0,0,0,0,0,0,0,56,0,0,0,0,0,0,0,0,0,0,0,0,0,0,0,0,0,0,0,0,0,0,0,0,0,0,0,0,0,0,0,0,0,0,0,0,0,0,0,0,0,0,0,67,24.81,0.350262,0.350261991,2.53165E-06
# 243,7356,94009,Keshishyan T.N.,1979,nan,0,0,0,0,0,0,0,0,0,0,0,0,0,65,0,0,0,0,0,25,0,0,0,0,0,0,0,0,0,0,0,0,0,0,0,0,0,0,0,0,0,0,0,0,0,0,0,0,0,0,0,0,0,0,0,0,0,0,0,0,0,0,0,0,0,0,0,0,0,0,0,0,0,0,0,0,0,0,0,0,0,0,0,0,0,0,0,0,0,0,0,0,0,0,0,0,0,0,0,0,0,0,0,0,0,0,0,0,0,0,0,0,0,0,0,0,0,0,0,10,0,0,0,0,0,0,0,0,0,0,0,0,0,0,0,0,0,0,0,0,0,0,0,0,0,0,0,0,0,0,0,0,0,0,0,0,0,0,0,0,0,0,0,0,0,0,0,0,0,0,0,0,0,0,0,0,0,0,0,0,0,76.4,28.9,0.3217993,0.321799308,2.47312E-06
# 1731,32062,395093,Begum A.N.,2007,nan,0,0,0,0,0,0,0,0,0,0,0,0,0,0,0,0,20.64923,0,0,0,0,0,0,0,0,0,0,0,0,0,0,0,0,0,0,0,0,0,0,0,0,0,0,0,0,0,0,0,0,0,0,0,0,0,0,0,0,0,0,0,0,0,0,0,0,0,0,0,0,0,0,0,0,0,0,0,0,0,0,0,0,0,0,0,0,0,0,0,0,0,0,0,0,0,0,0,0,0,0,0,0,0,0,0,0,0,0,0,0,0,0,0,0,0,0,0,0,0,0,0,0,0,0,0,0,0,0,0,0,0,0,0,0,0,0,0,0,0,0,0,0,0,0,0,0,0,0,0,0,0,0,0,0,79.35077,0,0,0,0,0,0,0,0,0,0,0,0,0,0,0,0,0,0,0,0,0,0,0,0,0,0,0,44,17.26,0.2746234,0.274623407,2.44726E-06
# 923,27727,359538,Ohashi M.,1995,nan,0,0,0,0,0,0,0,0,0,0,0,0,0,0,0,0,0,0,0,0,0,0,0,0,0,0,0,0,0,0,0,0,0,0,0,0,0,0,0,0,0,0,0,0,0,0,0,0,0,0,0,0,0,0,0,0,0,0,0,0,0,0,0,0,0,0,0,0,0,0,0,0,0,0,0,0,0,0,0,0,0,0,0,0,0,0,0,0,0,0,0,0,0,0,0,0,0,0,6.64,0,0,0,0,0,0,0,0,0,0,0,0,0,56.44,0,0,0,0,0,0,0,0,0,0,0,0,0,0,0,0,0,0,0,0,0,21.91,0,0,0,0,0,0,0,0,0,0,0,0,0,0,0,0,0,0,0,0,0,0,0,0,0,0,0,0,0,0,0,0,0,0,0,15.01,0,0,0,0,0,0,0,0,0,0,128,49.5,0.2929293,0.292929293,2.41379E-06
# 4607,4562,14677,Osaka A.,1986,nan,0,0,0,0,0,0,0,0,0,0,0,0,0,0,0,0,0,0,0,0,0,0,0,0,0,0,0,0,0,0,0,0,0,0,0,0,0,0,0,0,0,0,0,0,0,0,0,0,0,0,0,0,0,0,0,0,0,0,0,0,72.30277145,0,0,0,0,0,0,0,0,0,0,3.619638072,0,0,0,0,0,0,0,0,0,0,0,0,0,0,0,0,0,0,0,0,0,0,0,0,0,0,0,0,0,0,0,0,0,0,0,0,0,0,0,0,0,0,0,0,0,0,0,0,0,0,0,0,0,0,0,0,0,0,0,0,0,0,0,0,0,24.07759048,0,0,0,0,0,0,0,0,0,0,0,0,0,0,0,0,0,0,0,0,0,0,0,0,0,0,0,0,0,0,0,0,0,0,0,0,0,0,0,0,0,0,0,54.7,22.56,0.2123227,0.212322695,2.3382E-06
# 5160,10348,42860,Hirao K.,1991,nan,0,0,0,0,0,0,0,0,0,0,0,0,0,0,0,0,0,0,0,0,0,0,0,0,0,0,0,0,0,0,0,0,0,0,0,0,0,0,0,0,0,0,0,0,0,0,0,0,1.81199239,0,0,0,0,0,0,0,0,0,0,0,0,0,0,0,0,0,0,0,0,0,0,0,0,0,0,0,0,0,0,0,0,0,0,0,0,0,0,0,0,0,0,0,0,0,0,0,0,0,0,0,0,0,0,0,0,0,0,0,0,0,0,0,0,0,0,0,0,0,0,0,0,0,0,0,0,0,0,0,0,0,0,0,0,0,0,0,0,98.18800761,0,0,0,0,0,0,0,0,0,0,0,0,0,0,0,0,0,0,0,0,0,0,0,0,0,0,0,0,0,0,0,0,0,0,0,0,0,0,0,0,0,0,0,72.9,31.19,0.1686438,0.168643796,2.31939E-06
# 2144,1987,110654,State Optical I,1975,TK9,0,0,0,1.683280377,0,0,0,0.427299842,0,0,0,0,0,6.831493472,0,0,21.39061209,0,0,0,0,0,0,0,0,0,0,0,0,0,0,0,0,0,0,0,0,0,0,0,0,0,0,0,0,0,0,0,0,0,0,0,0,0,0,0,0,0,0,0,0,0,0,0,0,0,0,0,0,0,0,0,0,0,0,0,0,0,0,0,0,0,0,0,0,0,0,0,0,0,0,0,0,0,0,0,0,0,0,0,4.408608369,0,0,0,0,0,0,0,0,0,0,0,0,0,0,0,0,0,0,0,0,0,0,0,0,0,0,0,0,0,0.339799874,0,0,0,0,0,0,52.9798404,0,0,0,0,0,0,0,0,0,0,0,0,0,0,0,0,0,0,0,0,0,0,0,0,0,0,0,0,0,0,0,0,0,0,0,0,0,0,0,11.93906558,0,0,0,79,31.22,0.2652146,0.265214606,2.27053E-06
# 2512,3263,110722,State Optical I,1975,TF11,0,0,0,0,0,0,0,0.172801301,0,0,0,0,0,4.84987852,0,0,0,0,0,0,0,0,0,0,0,0,0,0,0,0,0,0,0,0,0,0,0,0,0,0,0,0,0,0,0,0,0,0,21.26016009,0,0,0,0,0,0,0,0,0,0,0,0,0,0,0,0,0,0,0,0,0,0,14.36038813,0,0,0,0,0,0,0,0,0,0,0,0,0,0,0,0,0,0,0,0,0,0,0,0,0,0,0,0,0,0,0,0,0,0,0,0,0,0,0,0,0,0,0,0,0,0,0,6.010450259,0,0,0,0,0,0,0,0,0,0,0,0,0,0,0,0,0,38.1412672,0,0,0,0,0,0,0,0,0,0,0,0,0,0,0,0,0,0,0,15.20505449,0,0,0,0,0,0,0,0,0,0,0,0,0,0,0,0,0,0,0,0,0,0,0,66.5,26.41,0.2589928,0.258992806,2.22222E-06
# 3608,31787,379160,Kodama M.,2006,nan,0,0,0,0,0,0,0,0,0,0,0,0,0,78.9,0,0,0,0,0,0,0,0,0,0,0,0,0,0,0,0,0,0,0,0,0,0,0,0,0,0,0,0,0,0,0,0,0,0,0,0,0,0,0,0,0,0,0,0,0,0,0,0,0,0,0,0,0,0,0,0,0,0,0,0,0,0,0,0,0,0,0,0,0,0,0,0,0,0,0,0,0,0,0,0,0,0,0,0,0,0,21.1,0,0,0,0,0,0,0,0,0,0,0,0,0,0,0,0,0,0,0,0,0,0,0,0,0,0,0,0,0,0,0,0,0,0,0,0,0,0,0,0,0,0,0,0,0,0,0,0,0,0,0,0,0,0,0,0,0,0,0,0,0,0,0,0,0,0,0,0,0,0,0,0,0,0,0,0,0,0,0,0,47,19,0.2368421,0.236842105,2.22222E-06
# 4426,1834,9129,Takahashi K.,1983,nan,0,0,0,0,0,0,0,0,0,0,0,0,0,0,0,0,0,0,0,0,0,0,0,0,0,0,0,0,0,0,0,0,0,0,0,0,0,0,0,0,0,0,0,0,0,0,0,0,0,0,0,0,0,0,0,0,0,0,0,0,0,0,0,0,0,0,0,0,0,0,0,0,0,0,0,0,0,0,0,0,0,0,0,0,0,0,0,0,0,0,0,0,0,0,0,0,0,0,0,0,16.67,0,0,0,0,0,0,0,0,0,0,0,0,0,0,0,0,0,0,0,0,0,0,0,0,0,0,0,0,0,0,0,0,0,0,0,0,83.33,0,0,0,0,0,0,0,0,0,0,0,0,0,0,0,0,0,0,0,0,0,0,0,0,0,0,0,0,0,0,0,0,0,0,0,0,0,0,0,0,0,0,0,58,23.78,0.2195122,0.219512195,2.22222E-06
# 187,7358,94023,Keshishyan T.N.,1979,nan,0,0,0,10,0,0,0,0,0,0,0,0,0,67,0,0,0,0,0,23,0,0,0,0,0,0,0,0,0,0,0,0,0,0,0,0,0,0,0,0,0,0,0,0,0,0,0,0,0,0,0,0,0,0,0,0,0,0,0,0,0,0,0,0,0,0,0,0,0,0,0,0,0,0,0,0,0,0,0,0,0,0,0,0,0,0,0,0,0,0,0,0,0,0,0,0,0,0,0,0,0,0,0,0,0,0,0,0,0,0,0,0,0,0,0,0,0,0,0,0,0,0,0,0,0,0,0,0,0,0,0,0,0,0,0,0,0,0,0,0,0,0,0,0,0,0,0,0,0,0,0,0,0,0,0,0,0,0,0,0,0,0,0,0,0,0,0,0,0,0,0,0,0,0,0,0,0,0,0,0,0,77.4,29.1,0.3298969,0.329896907,2.1875E-06
# 5194,12751,79931,Primenko V.I.,1976,0,0,0,0,0,0,0,0,0,0,0,0,0,0,0,0,0,0,0,0,0,0,0,0,0,0,0,0,0,0,0,0,0,0,0,0,0,0,0,0,0,0,0,0,0,0,0,0,0,0,0,0,0,0,0,0,0,0,0,0,0,0,0,0,0,0,0,0,0,0,0,0,0,0,0,0,0,0,0,0,0,0,0,0,0,0,0,0,0,0,0,0,0,0,0,0,0,0,0,0,0,0,0,0,0,0,0,0,0,0,0,0,0,0,0,0,0,0,0,0,0,0,0,0,0,0,0,0,0,0,0,0,0,0,0,0,0,0,100,0,0,0,0,0,0,0,0,0,0,0,0,0,0,0,0,0,0,0,0,0,0,0,0,0,0,0,0,0,0,0,0,0,0,0,0,0,0,0,0,0,0,0,72.9,31.31,0.1641648,0.164164804,2.17899E-06
# 4327,35231,423982,Gross T.M.,2009,nan,0,0,0,10,0,0,0,0,0,0,0,0,0,0,0,0,0,0,0,0,0,0,0,0,10,0,0,0,0,0,0,0,0,0,0,0,0,0,0,0,0,0,0,0,0,0,0,0,0,0,0,0,0,0,0,0,0,0,0,0,0,0,0,0,0,0,0,0,0,0,0,0,0,0,0,0,0,0,0,0,0,0,0,0,0,0,0,0,0,0,0,0,0,0,0,0,0,0,0,0,0,0,0,0,0,0,0,0,0,0,0,0,0,0,0,0,0,0,0,0,0,0,0,0,0,0,0,0,0,0,0,0,0,0,0,0,0,80,0,0,0,0,0,0,0,0,0,0,0,0,0,0,0,0,0,0,0,0,0,0,0,0,0,0,0,0,0,0,0,0,0,0,0,0,0,0,0,0,0,0,0,82,33.6,0.2202381,0.220238095,2.16216E-06
# 2722,35231,423980,Gross T.M.,2009,nan,0,0,0,20,0,0,0,0,0,0,0,0,0,0,0,0,0,0,0,0,0,0,0,0,20,0,0,0,0,0,0,0,0,0,0,0,0,0,0,0,0,0,0,0,0,0,0,0,0,0,0,0,0,0,0,0,0,0,0,0,0,0,0,0,0,0,0,0,0,0,0,0,0,0,0,0,0,0,0,0,0,0,0,0,0,0,0,0,0,0,0,0,0,0,0,0,0,0,0,0,0,0,0,0,0,0,0,0,0,0,0,0,0,0,0,0,0,0,0,0,0,0,0,0,0,0,0,0,0,0,0,0,0,0,0,0,0,60,0,0,0,0,0,0,0,0,0,0,0,0,0,0,0,0,0,0,0,0,0,0,0,0,0,0,0,0,0,0,0,0,0,0,0,0,0,0,0,0,0,0,0,92,36.7,0.253406,0.253405995,2.15054E-06
# 4164,31749,166034,El0Mallawany R.,1992,nan,0,0,0,0,0,0,0,0,0,0,0,0,0,0,0,0,0,0,0,0,0,0,0,0,0,0,0,0,0,0,0,0,0,0,0,0,0,0,0,0,0,0,0,0,0,0,0,0,0,0,0,0,0,0,0,0,0,0,0,0,0,0,0,0,0,0,0,0,0,0,0,0,0,0,0,0,0,0,0,0,0,0,0,0,0,0,0,0,0,0,0,0,0,0,0,0,0,0,0,0,0,0,0,0,0,0,0,0,0,0,0,0,0,0,0,0,0,0,0,0,0,0,0,0,0,0,0,0,0,0,0,0,0,0,0,0,0,0,0,0,0,0,0,0,0,0,0,0,0,0,0,0,0,89.93334899,0,0,0,0,0,0,0,0,0,0,0,0,0,0,0,0,0,0,0,0,0,0,0,10.06665101,0,0,0,56.6,23.09,0.2256388,0.225638805,2.07294E-06
# 4166,31749,166033,El0Mallawany R.,1992,nan,0,0,0,0,0,0,0,0,0,0,0,0,0,0,0,0,0,0,0,0,0,0,0,0,0,0,0,0,0,0,0,0,0,0,0,0,0,0,0,0,0,0,0,0,0,0,0,0,0,0,0,0,0,0,0,0,0,0,0,0,0,0,0,0,0,0,0,0,0,0,0,0,0,0,0,0,0,0,0,0,0,0,0,0,0,0,0,0,0,0,0,0,0,0,0,0,0,0,0,0,0,0,0,0,0,0,0,0,0,0,0,0,0,0,0,0,0,0,0,0,0,0,0,0,0,0,0,0,0,0,0,0,0,0,0,0,0,0,0,0,0,0,0,0,0,0,0,0,0,0,0,0,0,95.02586,0,0,0,0,0,0,0,0,0,0,0,0,0,0,0,0,0,0,0,0,0,0,0,4.97414,0,0,0,52.7,21.5,0.2255814,0.225581395,2.06186E-06
# 4290,1834,9128,Takahashi K.,1983,nan,0,0,0,0,0,0,0,0,0,0,0,0,0,0,0,0,0,0,0,0,0,0,0,0,0,0,0,0,0,0,0,0,0,0,0,0,0,0,0,0,0,0,0,0,0,0,0,0,0,0,0,0,0,0,0,0,0,0,0,0,0,0,0,0,0,0,0,0,0,0,0,0,0,0,0,0,0,0,0,0,0,0,0,33.3,0,0,0,0,0,0,0,0,0,0,0,0,0,0,0,0,0,0,0,0,0,0,0,0,0,0,0,0,0,0,0,0,0,0,0,0,0,0,0,0,0,0,0,0,0,0,0,0,0,0,0,0,0,66.7,0,0,0,0,0,0,0,0,0,0,0,0,0,0,0,0,0,0,0,0,0,0,0,0,0,0,0,0,0,0,0,0,0,0,0,0,0,0,0,0,0,0,0,76,31.11,0.2214722,0.221472195,2.06096E-06
# 5118,40632,468686,Sidek H.A.A.,2003,nan,0,0,0,0,0,0,0,0,0,0,0,0,0,0,0,0,0,0,0,0,0,0,0,0,0,0,0,0,0,0,0,0,0,0,0,0,0,0,0,0,0,0,0,0,0,0,0,0,0,0,0,0,0,0,0,0,0,0,0,0,0,0,0,0,0,0,0,0,0,0,0,0,0,0,0,0,0,0,0,0,0,0,0,25,0,0,0,0,0,0,0,0,0,0,0,0,0,0,0,0,0,0,0,0,0,0,0,0,0,0,0,0,0,0,0,75,0,0,0,0,0,0,0,0,0,0,0,0,0,0,0,0,0,0,0,0,0,0,0,0,0,0,0,0,0,0,0,0,0,0,0,0,0,0,0,0,0,0,0,0,0,0,0,0,0,0,0,0,0,0,0,0,0,0,0,0,0,0,0,0,0,40.2,17.1,0.1754386,0.175438596,2E-06
# 2208,20652,185945,Yamanaka H.,1988,nan,0,0,0,0,0,0,0,0,0,0,0,0,0,40,0,0,0,0,0,0,0,0,0,0,0,0,0,0,0,0,0,0,0,0,0,0,20,0,0,0,0,0,0,0,0,0,0,0,0,0,0,0,0,0,0,0,0,0,0,0,0,0,0,0,0,0,0,0,0,0,0,0,0,0,0,0,0,0,0,0,0,0,0,0,0,0,0,0,0,0,0,0,0,0,0,0,0,0,0,0,0,0,0,0,0,0,0,0,0,0,0,0,0,0,0,0,0,0,0,0,0,0,0,0,0,0,0,0,0,0,0,0,0,0,0,0,0,40,0,0,0,0,0,0,0,0,0,0,0,0,0,0,0,0,0,0,0,0,0,0,0,0,0,0,0,0,0,0,0,0,0,0,0,0,0,0,0,0,0,0,0,48,19,0.2631579,0.263157895,2E-06
# 4116,16778,146236,Burkhard D.J.M.,1997,nan,0,0,0,0,0,0,0,0,0,0,0,0,0,0,0,0,0,0,0,0,0,0,0,0,0,0,0,0,0,0,0,0,0,0,0,0,0,0,0,0,0,0,0,0,0,0,0,0,0,0,2,0,0,0,0,0,0,0,0,0,0,0,0,0,0,0,0,0,0,0,0,0,0,0,0,0,0,0,0,0,0,0,0,26.8,0,0,0,0,0,0,0,0,0,0,0,0,0,0,0,0,0,0,0,0,0,0,0,0,0,0,0,0,0,0,0,0,0,0,0,0,0,0,0,0,0,0,0,0,0,0,0,0,0,0,0,0,0,71.2,0,0,0,0,0,0,0,0,0,0,0,0,0,0,0,0,0,0,0,0,0,0,0,0,0,0,0,0,0,0,0,0,0,0,0,0,0,0,0,0,0,0,0,81.9,33.4,0.2260479,0.226047904,1.85431E-06
# 1400,17460,183302,Rabukhin A.I.,1986,nan,0,0,0,4.61,0,0,0,0,0,0,0,0,0,0,0,0,0,0,0,10.34,0,0,0,0,0,0,0,0,0,0,0,0,0,0,0,0,0,0,0,0,0,0,0,0,0,0,0,0,0,0,0,0,0,0,0,0,0,0,0,0,37.26,0,0,0,0,0,0,0,0,0,0,0,0,0,0,0,0,0,0,0,0,0,0,0,0,0,0,0,0,0,0,0,0,0,0,0,0,0,0,0,0,0,0,0,0,0,0,0,0,0,0,0,0,0,0,0,0,0,0,47.79,0,0,0,0,0,0,0,0,0,0,0,0,0,0,0,0,0,0,0,0,0,0,0,0,0,0,0,0,0,0,0,0,0,0,0,0,0,0,0,0,0,0,0,0,0,0,0,0,0,0,0,0,0,0,0,0,0,0,0,0,0,49.4,19.29,0.2804562,0.280456195,1.81146E-06
# 385,27721,359524,Tanabe S.,1992,nan,0,0,0,25,0,0,0,0,0,0,0,0,0,0,0,0,0,0,0,0,0,0,0,0,0,0,0,0,0,0,0,0,0,0,0,0,0,0,0,0,0,0,0,0,0,0,0,0,0,0,0,0,0,0,0,0,0,0,0,0,0,0,0,0,0,0,0,0,0,0,0,0,0,0,0,0,0,0,0,25,0,0,0,0,0,0,0,0,0,0,0,0,0,0,0,0,0,0,0,0,0,0,0,0,0,0,0,0,0,0,0,0,0,0,0,0,0,0,0,0,0,0,0,0,0,0,0,0,0,0,0,0,0,0,0,0,0,50,0,0,0,0,0,0,0,0,0,0,0,0,0,0,0,0,0,0,0,0,0,0,0,0,0,0,0,0,0,0,0,0,0,0,0,0,0,0,0,0,0,0,0,116,44.2,0.3122172,0.312217195,1.73913E-06
# 138,16778,146246,Burkhard D.J.M.,1997,nan,0,0,0,0,0,0,0,0,0,0,0,0,0,0,0,0,0,0,0,0,0,0,0,0,0,0,0,0,0,0,0,0,0,0,0,0,0,0,0,0,0,0,0,0,0,0,0,0,0,0,2,0,0,0,0,0,0,0,0,0,0,0,0,0,0,0,0,0,0,0,0,0,0,0,0,0,0,0,0,0,0,0,0,0,0,0,0,0,0,0,0,0,0,0,0,0,0,0,0,0,32,0,0,0,0,0,0,0,0,0,0,0,0,0,0,0,0,0,0,0,0,0,0,0,0,0,0,0,0,0,0,0,0,0,0,0,0,66,0,0,0,0,0,0,0,0,0,0,0,0,0,0,0,0,0,0,0,0,0,0,0,0,0,0,0,0,0,0,0,0,0,0,0,0,0,0,0,0,0,0,0,63.7,23.8,0.3382353,0.338235294,1.73913E-06
# 124,16778,146247,Burkhard D.J.M.,1997,nan,0,0,0,0,0,0,0,0,0,0,0,0,0,0,0,0,0,0,0,0,0,0,0,0,0,0,0,0,0,0,0,0,0,0,0,0,0,0,0,0,0,0,0,0,0,0,0,0,0,0,2,0,0,0,0,0,0,0,0,0,0,0,0,0,0,0,0,0,0,0,0,0,0,0,0,0,0,0,0,0,0,0,0,0,0,0,0,0,0,0,0,0,0,0,0,0,0,0,0,0,37.1,0,0,0,0,0,0,0,0,0,0,0,0,0,0,0,0,0,0,0,0,0,0,0,0,0,0,0,0,0,0,0,0,0,0,0,0,60.9,0,0,0,0,0,0,0,0,0,0,0,0,0,0,0,0,0,0,0,0,0,0,0,0,0,0,0,0,0,0,0,0,0,0,0,0,0,0,0,0,0,0,0,62.9,23.4,0.3440171,0.344017094,1.73913E-06
# 966,2093,110671,State Optical I,1975,STK19,0,0,0,0,0,0,0,0,0,0,0,0,0,51.29455412,0,0,0,0,0,0,0,0,0,0,3.881359268,0,0,0,0,0,0,0,0,0,0,0,0,0,0,0,0,0,0,0,0,0,0,0,0,0,0,0,0,0,0,0,0,0,0,0,0,0,0,0,0,0,0,0,0,0,0,0,0,0,0,0,0,0,0,12.53053355,0,0,0,0,0,0,0,0,0,0,0,0,0,0,0,0,0,0,0,0,0,0,0,0,0,0,0,0,0,0,0,0,0,0,0,0,0,0,0,0,0,0,0,0,0,0,0,0,0,0,0,0,0,0,0,0,0,7.282383084,0,0,0,0,0,0,0,0,0,0,0,0.736331353,0,0,0,0,0,0,0,0,0,0,0,0,0,0,0,0,0,0,0,0,0,2.931124807,0,0,0,0,0,16.92780079,0,0,4.41591303,115,44.54,0.2909744,0.290974405,1.7284E-06
# 4817,3122,110700,State Optical I,1975,LF5,0,0,0,0,0,0,0,0.218900069,0,0,0,0,0,0,0,0,0.423750434,0,0,0,0,0,0,0,0,0,0,0,0,0,0,0,0,0,0,0,0,0,0,0,0,0,0,0,0,0,0,0,0,0,0,0,0,0,0,0,0,0,0,0,0,0,0,0,0,0,0,0,0,0,0,7.421760353,0,0,0,0,0,0,0,0,0,0,0,0,0,0,0,0,0,0,0,0,0,0,0,0,0,0,0,0,0,0,0,0,0,0,0,0,0,0,0,0,0,0,0,0,0,0,0,14.29468453,0,0,0,0,0,0,0,0,0,0,0,0,0,0,0,0,0,77.64090461,0,0,0,0,0,0,0,0,0,0,0,0,0,0,0,0,0,0,0,0,0,0,0,0,0,0,0,0,0,0,0,0,0,0,0,0,0,0,0,0,0,0,0,55.6,23.1,0.2034632,0.203463203,1.70213E-06
# 3045,8788,80818,El0Mallawany R.,1992,nan,0,0,0,0,0,0,0,0,0,0,0,0,0,0,0,0,0,0,0,0,0,0,0,0,0,0,0,0,0,0,0,0,0,0,0,0,0,0,0,0,0,0,0,0,0,0,0,0,0,0,0,0,0,0,0,0,0,0,0,0,0,0,0,0,0,0,0,0,0,0,0,0,0,0,0,0,0,0,0,0,0,0,0,0,0,0,0,0,0,0,0,0,0,0,0,0,0,0,0,0,0,0,0,0,0,0,0,0,0,0,0,0,0,0,0,0,0,0,0,0,0,0,0,0,0,0,0,0,0,0,0,0,0,0,0,0,0,0,0,0,0,0,0,0,0,0,0,0,0,0,0,0,0,82.10983,0,0,0,0,0,0,0,0,0,0,0,0,0,0,0,0,0,0,0,0,0,0,0,17.89017,0,0,0,67.1,26.9,0.2472119,0.247211896,1.65414E-06
# 839,27727,359541,Ohashi M.,1995,nan,0,0,0,0,0,0,0,0,0,0,0,0,0,0,0,0,0,0,0,0,0,0,0,0,0,0,0,0,0,0,0,0,0,0,0,0,0,0,0,0,0,0,0,0,0,0,0,0,0,0,0,0,0,0,0,0,0,0,0,0,0,0,0,0,0,0,0,0,0,0,0,0,0,0,0,0,0,0,0,0,0,0,0,0,0,0,0,0,0,0,0,0,0,0,0,0,0,0,6.579065791,0,0,0,0,0,0,0,0,0,0,0,0,0,55.92055921,0,0,0,0,0,0,0,0,0,0,0,0,0,0,0,0,0,0,0,0,0,19.0801908,0,0,0,0,0,0,0,0,0,0,0,0,0,0,0,0,0,0,0,0,0,0,0,0,0,0,0,0,0,0,0,0,0,0,0,18.4201842,0,0,0,0,0,0,0,0,0,0,136,52.5,0.2952381,0.295238095,1.6129E-06
# 2746,16778,146232,Burkhard D.J.M.,1997,nan,0,0,0,0,0,0,0,0,0,0,0,0,0,0,0,0,0,0,0,0,0,0,0,0,0,0,0,0,0,0,0,0,0,0,0,0,0,0,0,0,0,0,0,0,0,0,0,0,0,0,10,0,0,0,0,0,0,0,0,0,0,0,0,0,0,0,0,0,0,0,0,0,0,0,0,0,0,0,0,0,0,0,0,24.7,0,0,0,0,0,0,0,0,0,0,0,0,0,0,0,0,0,0,0,0,0,0,0,0,0,0,0,0,0,0,0,0,0,0,0,0,0,0,0,0,0,0,0,0,0,0,0,0,0,0,0,0,0,65.3,0,0,0,0,0,0,0,0,0,0,0,0,0,0,0,0,0,0,0,0,0,0,0,0,0,0,0,0,0,0,0,0,0,0,0,0,0,0,0,0,0,0,0,89.7,35.8,0.2527933,0.252793296,1.54696E-06
# 4978,26687,21333,LaCourse W.C.,1996,nan,0,0,0,10,0,0,0,0,0,0,0,0,0,0,0,0,0,0,0,0,0,0,0,0,0,0,0,0,0,0,0,0,0,0,0,0,0,0,0,0,0,0,0,0,0,0,0,0,0,0,0,0,0,0,0,0,0,0,0,0,0,0,0,0,0,0,0,0,0,0,0,0,0,0,0,0,0,0,0,0,0,0,0,12.5,0,0,0,0,0,0,0,0,0,0,0,0,0,0,0,0,12.5,0,0,0,0,0,0,0,0,0,0,0,0,0,0,0,0,0,0,0,0,0,0,0,0,0,0,0,0,0,0,0,0,0,0,0,0,65,0,0,0,0,0,0,0,0,0,0,0,0,0,0,0,0,0,0,0,0,0,0,0,0,0,0,0,0,0,0,0,0,0,0,0,0,0,0,0,0,0,0,0,79,33,0.1969697,0.196969697,1.53846E-06
# 3999,3861,12503,Takahashi K.,1983,nan,0,0,0,0,0,0,0,0,0,0,0,0,0,27.02703,0,0,0,0,0,0,0,0,0,0,0,0,0,0,0,0,0,0,0,0,0,0,0,0,0,0,0,0,0,0,0,0,0,0,0,0,0,0,0,0,0,0,0,0,0,0,0,0,0,0,0,0,0,0,0,0,0,0,0,0,0,0,0,0,0,0,0,0,0,0,0,0,0,0,0,0,0,0,0,0,0,0,0,0,0,0,18.91892,0,0,0,0,0,0,0,0,0,0,0,0,0,0,0,0,0,0,0,0,0,0,0,0,0,0,0,0,0,0,0,0,0,0,0,0,54.05405,0,0,0,0,0,0,0,0,0,0,0,0,0,0,0,0,0,0,0,0,0,0,0,0,0,0,0,0,0,0,0,0,0,0,0,0,0,0,0,0,0,0,0,76.5,31.11,0.2295082,0.229508197,1.42857E-06
# 4000,37424,443683,Hemono N.,2010,nan,0,0,0,0,0,0,0,0,0,0,0,0,0,0,0,0,0,0,0,0,0,0,0,0,0,0,0,0,0,0,0,0,0,0,0,0,0,0,0,0,0,0,0,0,0,0,0,0,0,0,0,0,0,0,0,0,0,0,0,0,0,0,0,0,0,0,0,0,0,0,0,0,0,0,0,0,0,0,0,0,0,0,0,0,0,0,0,0,0,0,0,0,0,0,0,0,0,0,0,0,0,0,0,0,0,0,0,0,0,0,0,0,0,0,0,35,0,0,0,0,0,0,0,0,0,0,0,0,0,0,0,0,0,0,0,0,0,0,0,0,65,0,0,0,0,0,0,0,0,0,0,0,0,0,0,0,0,0,0,0,0,0,0,0,0,0,0,0,0,0,0,0,0,0,0,0,0,0,0,0,0,30,12.2,0.2295082,0.229508197,1.42857E-06
# 2311,30154,376448,Yoko T.,1989,nan,0,0,0,0,0,0,0,0,0,0,0,0,0,0,0,0,0,0,0,0,0,0,0,0,0,0,0,0,0,0,0,0,0,0,0,0,0,0,0,0,0,0,0,0,0,0,0,0,0,0,0,0,0,0,0,0,0,0,0,0,0,0,0,0,0,0,0,0,0,0,0,0,0,0,0,0,0,0,0,0,0,0,0,0,0,0,0,40,0,0,0,0,0,0,0,0,0,0,0,0,0,0,0,0,0,0,0,0,0,0,0,0,0,0,0,0,0,0,0,0,0,0,0,0,0,0,0,0,0,0,0,0,0,0,0,0,0,0,0,0,0,0,0,0,0,0,0,0,0,0,0,0,0,60,0,0,0,0,0,0,0,0,0,0,0,0,0,0,0,0,0,0,0,0,0,0,0,0,0,0,0,41.1,16.3,0.2607362,0.260736196,1.41176E-06
# 2813,32494,396726,Hager I.Z.,2003,nan,0,0,0,0,0,0,0,0,0,0,0,0,0,57.56,0,31.36,0,0,0,0,0,0,0,0,0,0,0,0,0,0,0,0,0,0,0,0,0,0,0,0,0,0,0,0,0,0,0,0,0,0,0,0,0,0,0,0,0,0,0,0,0,0,0,0,0,0,0,0,0,0,0,0,0,0,0,0,0,0,0,0,0,0,0,0,0,0,0,0,11.08,0,0,0,0,0,0,0,0,0,0,0,0,0,0,0,0,0,0,0,0,0,0,0,0,0,0,0,0,0,0,0,0,0,0,0,0,0,0,0,0,0,0,0,0,0,0,0,0,0,0,0,0,0,0,0,0,0,0,0,0,0,0,0,0,0,0,0,0,0,0,0,0,0,0,0,0,0,0,0,0,0,0,0,0,0,0,0,0,0,0,0,0,63.4,25.35,0.2504931,0.250493097,1.33858E-06
# 2074,6619,38479,Gan Fuxi,1959,nan,0,0,0,12,0,0,0,0,0,0,0,0,0,24,0,0,0,0,0,0,0,0,0,0,0,0,0,0,0,0,0,0,0,0,0,0,0,0,0,0,0,0,0,0,0,0,0,0,0,0,0,0,0,0,0,0,0,0,0,0,0,0,0,0,0,0,0,0,0,0,0,0,0,0,0,0,0,0,0,0,0,0,0,0,0,0,0,0,0,0,0,0,0,0,0,0,0,0,0,0,16,0,0,0,0,0,0,0,0,0,0,0,0,0,0,0,0,0,0,0,0,0,0,0,0,0,0,0,0,0,0,0,0,0,0,0,0,48,0,0,0,0,0,0,0,0,0,0,0,0,0,0,0,0,0,0,0,0,0,0,0,0,0,0,0,0,0,0,0,0,0,0,0,0,0,0,0,0,0,0,0,57.2,22.56,0.2677305,0.267730496,1.3245E-06
# 3337,3861,12488,Takahashi K.,1983,nan,0,0,0,0,0,0,0,0,0,0,0,0,0,33.33333333,0,0,0,0,0,0,0,0,0,0,0,0,0,0,0,0,0,0,0,0,0,0,0,0,0,0,0,0,0,0,0,0,0,0,0,0,0,0,0,0,0,0,0,0,0,0,0,0,0,0,0,0,0,0,0,0,0,33.33333333,0,0,0,0,0,0,0,0,0,0,0,0,0,0,0,0,0,0,0,0,0,0,0,0,0,0,0,0,0,0,0,0,0,0,0,0,0,0,0,0,0,0,0,0,0,0,0,0,0,0,0,0,0,0,0,0,0,0,0,0,0,0,0,0,0,33.33333333,0,0,0,0,0,0,0,0,0,0,0,0,0,0,0,0,0,0,0,0,0,0,0,0,0,0,0,0,0,0,0,0,0,0,0,0,0,0,0,0,0,0,0,52.4,21.12,0.2405303,0.240530303,1.25984E-06
# 816,1980,44507,Eagan R.J.,1978,nan,0,0,0,22.6,0,0,0,0,0,0,0,0,0,0,0,0,0,0,0,0,0,0,0,0,17.4,0,0,0,0,0,0,0,0,0,0,0,0,0,0,0,0,0,0,0,0,0,0,0,0,0,0,0,0,0,0,0,0,0,0,0,0,0,0,0,0,0,0,0,0,0,0,0,0,0,0,0,0,0,0,0,0,0,0,0,0,0,0,0,0,0,0,0,0,0,0,0,0,0,0,0,0,0,0,0,0,0,0,0,0,0,0,0,0,0,0,0,0,0,0,0,0,0,0,0,0,0,0,0,0,0,0,0,0,0,0,0,0,60,0,0,0,0,0,0,0,0,0,0,0,0,0,0,0,0,0,0,0,0,0,0,0,0,0,0,0,0,0,0,0,0,0,0,0,0,0,0,0,0,0,0,0,98,37.8,0.2962963,0.296296296,1.25E-06
# 3133,6619,38506,Gan Fuxi,1959,nan,0,0,0,8,0,0,0,0,0,0,0,0,0,4,0,0,0,0,0,0,0,0,0,0,0,0,0,0,0,0,0,0,0,0,0,0,0,0,0,0,0,0,0,0,0,0,0,0,0,0,0,0,0,0,0,0,0,0,0,0,0,0,0,0,0,0,0,0,0,0,0,0,0,0,0,0,0,0,0,0,0,0,0,0,0,0,0,0,0,0,0,0,0,0,0,0,0,0,0,0,28,0,0,0,0,0,0,0,0,0,0,0,0,0,0,0,0,0,0,0,0,0,0,0,0,0,0,0,0,0,0,0,0,0,0,0,0,60,0,0,0,0,0,0,0,0,0,0,0,0,0,0,0,0,0,0,0,0,0,0,0,0,0,0,0,0,0,0,0,0,0,0,0,0,0,0,0,0,0,0,0,65,26.09,0.245688,0.245688003,1.24805E-06
# 578,9236,96540,Osaka A.,1988,nan,0,0,0,2.397602962,0,0,0,0,0,0,0,0,0,59.94005904,0,0,0,0,0,0,0,0,0,0,0,0,0,0,0,0,0,0,0,0,0,0,0,0,0,0,0,0,0,0,0,0,0,0,0,0,0,0,0,0,0,0,0,0,0,0,0,0,0,0.59940059,0,0,0,0,0,0,0,29.07092953,0,0,0,0,0,0,0,0,0,0,0,0,0,0,0,0,0,0,0,0,0,0,0,0,0,0,0,0,0,0,0,0,0,0,0,0,0,0,0,0,0,0,0,7.992007872,0,0,0,0,0,0,0,0,0,0,0,0,0,0,0,0,0,0,0,0,0,0,0,0,0,0,0,0,0,0,0,0,0,0,0,0,0,0,0,0,0,0,0,0,0,0,0,0,0,0,0,0,0,0,0,0,0,0,0,0,0,0,0,0,0,35.2,13.5,0.3037037,0.303703704,1.21951E-06
# 815,33036,398006,Saddeek Y.B.,2007,nan,0,0,0,0,0,0,0,0,0,0,0,0,0,56.1,0,0,0,0,0,7.5,0,0,0,0,0,0,0,0,0,0,0,0,0,0,0,0,0,0,0,0,0,0,0,0,0,0,0,0,0,0,0,0,0,0,0,0,0,0,0,0,0,0,0,0,0,0,0,0,0,0,0,0,0,0,0,0,0,0,0,0,0,0,0,0,0,0,0,0,0,0,0,0,0,0,0,0,0,7.5,0,0,28.9,0,0,0,0,0,0,0,0,0,0,0,0,0,0,0,0,0,0,0,0,0,0,0,0,0,0,0,0,0,0,0,0,0,0,0,0,0,0,0,0,0,0,0,0,0,0,0,0,0,0,0,0,0,0,0,0,0,0,0,0,0,0,0,0,0,0,0,0,0,0,0,0,0,0,0,0,0,0,0,0,59.9,23.1,0.2965368,0.296536797,1.16788E-06
# 2475,4562,14658,Osaka A.,1986,nan,0,0,0,0,0,0,0,0,0,0,0,0,0,0,0,0,0,0,0,0,0,0,0,0,0,0,0,0,0,0,0,0,0,0,0,0,0,0,0,0,0,0,0,0,0,0,0,0,0,0,0,0,0,0,0,0,0,0,0,0,57.7,0,0,0,0,0,0,0,0,0,0,0,0,0,0,0,0,0,0,0,0,0,0,0,0,0,0,0,0,0,0,0,0,0,0,0,0,0,0,0,23.08,0,0,0,0,0,0,0,0,0,0,0,0,0,0,0,0,0,0,0,0,0,0,0,0,0,0,0,0,0,0,0,0,0,0,0,0,19.22,0,0,0,0,0,0,0,0,0,0,0,0,0,0,0,0,0,0,0,0,0,0,0,0,0,0,0,0,0,0,0,0,0,0,0,0,0,0,0,0,0,0,0,66.5,26.4,0.2594697,0.259469697,1.16788E-06
# 12,11337,75512,Lorosch J.,1982,nan,0,0,0,0,0,0,0,0,0,0,0,0,0,75,0,0,0,0,0,0,0,0,0,0,0,0,0,0,0,0,0,0,0,0,0,0,0,0,0,0,0,0,0,0,0,0,0,0,0,0,0,0,0,0,0,0,0,0,0,0,0,0,0,0,0,0,0,0,0,0,0,25,0,0,0,0,0,0,0,0,0,0,0,0,0,0,0,0,0,0,0,0,0,0,0,0,0,0,0,0,0,0,0,0,0,0,0,0,0,0,0,0,0,0,0,0,0,0,0,0,0,0,0,0,0,0,0,0,0,0,0,0,0,0,0,0,0,0,0,0,0,0,0,0,0,0,0,0,0,0,0,0,0,0,0,0,0,0,0,0,0,0,0,0,0,0,0,0,0,0,0,0,0,0,0,0,0,0,0,0,0,44.1,15.2,0.4506579,0.450657895,1.16788E-06
# 4326,4562,14664,Osaka A.,1986,nan,0,0,0,0,0,0,0,0,0,0,0,0,0,0,0,0,0,0,0,0,0,0,0,0,0,0,0,0,0,0,0,0,0,0,0,0,0,0,0,0,0,0,0,0,0,0,0,0,0,0,0,0,0,0,0,0,0,0,0,0,45.87,0,0,0,0,0,0,0,0,0,0,0,0,0,0,0,0,0,0,0,0,0,0,0,0,0,0,0,0,0,0,0,0,0,0,0,0,0,0,0,8.26,0,0,0,0,0,0,0,0,0,0,0,0,0,0,0,0,0,0,0,0,0,0,0,0,0,0,0,0,0,0,0,0,0,0,0,0,45.87,0,0,0,0,0,0,0,0,0,0,0,0,0,0,0,0,0,0,0,0,0,0,0,0,0,0,0,0,0,0,0,0,0,0,0,0,0,0,0,0,0,0,0,66.1,27.08,0.2204579,0.220457903,1.13903E-06
# 3746,3122,110706,State Optical I,1975,LF12,0,0,0,3.421817845,0,0,0,0.145994959,0,0,0,0,0,3.343738541,0,0,0,0,0,0,0,0,0,0,0,0,0,0,0,0,0,0,0,0,0,0,0,0,0,0,0,0,0,0,0,0,0,0,22.05923829,0,0,0,0,0,0,0,0,0,0,0,0,0,0,0,0,0,0,0,0,0,0,12.48815878,0,0,0,0,0,0,0,0,0,0,0,0,0,0,0,0,0,0,0,0,0,0,0,0,0,0,0,0,0,0,0,0,0,0,0,0,0,0,0,0,0,0,0,0,0,0,0,0,0,0,0,0,0,0,0,0,0,0,0,0,0,0,0,0,0,49.94567538,0,0,0,0,0,0,0,0,0,0,0,0,0,0,0,0,0,0,0,8.595376202,0,0,0,0,0,0,0,0,0,0,0,0,0,0,0,0,0,0,0,0,0,0,0,64.1,25.99,0.2331666,0.233166603,1.08911E-06
# 3006,16115,143904,Aleinikov F.K.,1967,nan,0,0,0,0,0,0,0,0,0,0,0,0,0,0,0,0,0,0,0,0,0,0,0,0,0,0,0,0,0,0,0,0,0,0,0,0,0,0,0,0,0,0,0,0,0,0,0,0,0,0,0,0,0,0,0,0,0,0,0,0,0,0,0,0,0,0,0,0,0,0,0,0,0,0,0,0,0,0,0,0,0,0,0,0,0,0,0,0,0,0,0,0,0,0,0,0,0,0,0,0,14.28571143,0,0,0,0,0,0,0,0,0,0,0,0,0,0,0,0,0,0,0,0,0,0,0,0,0,0,0,0,0,0,0,0,0,0,0,0,71.42857714,0,0,0,0,0,0,0,0,0,0,0,0,0,0,0,0,0,0,0,0,0,0,0,0,0,0,0,0,0,0,0,0,0,0,0,0,0,0,0,14.28571143,0,0,0,67.6,27.07,0.2486147,0.248614703,1.05498E-06
# 517,2688,110695,State Optical I,1975,TBF8,0,0,0,0,0,0,0,0,0,0,0,0,0,38.8206252,0,0,0,0,0,0,0,0,0,0,0,0,0,0,0,0,0,0,0,0,0,0,0,0,0,0,0,0,0,0,0,0,0,0,0,0,0,0,0,0,0,0,0,0,0,0,0,0,0,0,0,0,0,0,0,0,0,0,0,0,0,0,0,0,0,16.03961377,0,0,0,0,0,0,0,0,0,0,0,0,0,0,0,0,0,0,0,0,0,0,0,0,0,0,3.284920899,0,0,0,5.194874907,0,0,0,0,0,0,0,0,0,0,0,0,0,0,0,0,0,0,0,0,0,0,0,0,0,0,2.998785789,0,0,0,0,0,0,0,0,0,0,0,1.944953166,0,0,0,0,0,0,0,0,0,0,0,0,0,0,0,0,0,0,0,8.369267468,0,0,0,0,0,0,0,19.07275073,0,0,4.274208077,113,43.26,0.3060564,0.306056403,1.02719E-06
# 797,37260,441973,Mamiya S.,2010,nan,0,0,0,0,0,0,0,0,0,0,0,0,0,0,0,0,0,0,0,0,0,0,0,0,0,0,0,0,0,0,0,0,0,0,0,0,0,0,0,0,0,0,0,0,0,0,0,0,0,0,0,0,0,0,0,0,0,0,0,0,77.6,0,0,0,0,0,0,0,0,0,0,22.4,0,0,0,0,0,0,0,0,0,0,0,0,0,0,0,0,0,0,0,0,0,0,0,0,0,0,0,0,0,0,0,0,0,0,0,0,0,0,0,0,0,0,0,0,0,0,0,0,0,0,0,0,0,0,0,0,0,0,0,0,0,0,0,0,0,0,0,0,0,0,0,0,0,0,0,0,0,0,0,0,0,0,0,0,0,0,0,0,0,0,0,0,0,0,0,0,0,0,0,0,0,0,0,0,0,0,0,0,0,52.4,20.2,0.2970297,0.297029703,1E-06
# 582,33036,398007,Saddeek Y.B.,2007,nan,0,0,0,0,0,0,0,0,0,0,0,0,0,52.8,0,0,0,0,0,10,0,0,0,0,0,0,0,0,0,0,0,0,0,0,0,0,0,0,0,0,0,0,0,0,0,0,0,0,0,0,0,0,0,0,0,0,0,0,0,0,0,0,0,0,0,0,0,0,0,0,0,0,0,0,0,0,0,0,0,0,0,0,0,0,0,0,0,0,0,0,0,0,0,0,0,0,0,10,0,0,27.2,0,0,0,0,0,0,0,0,0,0,0,0,0,0,0,0,0,0,0,0,0,0,0,0,0,0,0,0,0,0,0,0,0,0,0,0,0,0,0,0,0,0,0,0,0,0,0,0,0,0,0,0,0,0,0,0,0,0,0,0,0,0,0,0,0,0,0,0,0,0,0,0,0,0,0,0,0,0,0,0,60.2,23.1,0.3030303,0.303030303,1E-06
# 117,32494,396730,Hager I.Z.,2003,nan,0,0,0,0,0,0,0,0,0,0,0,0,0,57.74821275,0,31.10131559,0,0,0,0,0,0,0,0,0,0,0,0,0,0,0,0,0,0,0,0,0,0,0,0,0,0,0,0,0,0,0,0,0,0,0,0,0,0,0,0,0,0,0,0,0,0,0,0,0,0,0,0,0,0,0,0,0,0,0,0,0,0,0,0,0,0,0,0,0,0,0,11.15047166,0,0,0,0,0,0,0,0,0,0,0,0,0,0,0,0,0,0,0,0,0,0,0,0,0,0,0,0,0,0,0,0,0,0,0,0,0,0,0,0,0,0,0,0,0,0,0,0,0,0,0,0,0,0,0,0,0,0,0,0,0,0,0,0,0,0,0,0,0,0,0,0,0,0,0,0,0,0,0,0,0,0,0,0,0,0,0,0,0,0,0,0,0,64,23.73,0.348504,0.348504003,9.67352E-07
# 1896,7820,74108,Osaka A.,1985,nan,0,0,0,0,0,0,0,0,0,0,0,0,0,0,0,0,0,0,0,0,0,0,0,0,0,0,0,0,0,0,0,0,0,0,0,0,0,0,0,0,0,0,0,0,0,0,0,0,0,0,0,0,0,0,0,0,0,0,0,0,85.1,0,0,0,0,0,0,0,0,0,0,14.9,0,0,0,0,0,0,0,0,0,0,0,0,0,0,0,0,0,0,0,0,0,0,0,0,0,0,0,0,0,0,0,0,0,0,0,0,0,0,0,0,0,0,0,0,0,0,0,0,0,0,0,0,0,0,0,0,0,0,0,0,0,0,0,0,0,0,0,0,0,0,0,0,0,0,0,0,0,0,0,0,0,0,0,0,0,0,0,0,0,0,0,0,0,0,0,0,0,0,0,0,0,0,0,0,0,0,0,0,0,57.8,22.74,0.2708883,0.270888303,9.41559E-07
# 2113,1987,110653,State Optical I,1975,TK8,0,0,0,3.8095122,0,0,0,0,0,0,0,0,0,4.254434107,0,0,25.61647462,0,0,0,0,0,0,0,0,0,0,0,0,0,0,0,0,0,0,0,0,0,0,0,0,0,0,0,0,0,0,0,0,0,0,0,0,0,0,0,0,0,0,0,0,0,0,0,0,0,0,0,0,0,0,0,0,0,0,0,0,0,0,0,0,0,0,0,0,0,0,0,0,0,0,0,0,0,0,0,0,0,0,0,0,0,0,0,0,0,0,0,0,0,0,0,0,0,0,0,0,0,0,0,0,0,0,0,0,0,0,0,0,0,0.517199891,0,0,0,0,0,0,58.69825767,0,0,0,0,0,0,0,0,0,0,0,0,0,0,0,0,0,0,0,0,0,0,0,0,0,0,0,0,0,0,0,0,0,0,0,0,0,0,0,7.104121508,0,0,0,76.6,30.25,0.2661157,0.266115702,9.31677E-07
# 2143,6300,72521,Field M.B.,1969,nan,0,0,0,0,0,0,0,0,0,0,0,0,0,0,0,0,0,0,0,0,0,0,0,0,0,0,0,0,0,0,0,0,0,0,0,0,0,0,0,0,0,0,0,0,0,0,0,0,0,0,0,0,0,0,0,0,0,0,0,0,0,0,0,0,0,0,0,0,0,0,0,0,0,0,0,0,0,0,0,0,0,0,0,0,0,0,0,0,0,0,0,0,0,0,0,0,0,0,0,0,0,0,0,0,0,0,0,0,0,0,0,0,0,0,0,12.5,0,0,0,0,0,0,0,0,0,0,0,0,0,0,0,0,0,0,0,0,0,0,0,0,0,0,0,0,0,0,0,0,0,0,0,0,0,0,0,0,0,0,0,0,0,0,0,0,0,0,0,87.5,0,0,0,0,0,0,0,0,0,0,0,0,0,41.5,16.4,0.2652439,0.265243902,9.1954E-07
# 792,27721,359529,Tanabe S.,1992,nan,0,0,0,31.25,0,0,0,0,0,0,0,0,0,0,0,0,0,0,0,0,0,0,0,0,0,0,0,0,0,0,0,0,0,0,0,0,0,0,0,0,0,0,0,0,0,0,0,0,0,0,0,0,0,0,0,0,0,0,0,0,0,0,0,0,0,0,0,0,0,0,0,0,0,0,0,0,0,0,0,18.75,0,0,0,0,0,0,0,0,0,0,0,0,0,0,0,0,0,0,0,0,0,0,0,0,0,0,0,0,0,0,0,0,0,0,0,0,0,0,0,0,0,0,0,0,0,0,0,0,0,0,0,0,0,0,0,0,0,50,0,0,0,0,0,0,0,0,0,0,0,0,0,0,0,0,0,0,0,0,0,0,0,0,0,0,0,0,0,0,0,0,0,0,0,0,0,0,0,0,0,0,0,115,44.3,0.2979684,0.297968397,9.09091E-07
# 796,7356,94016,Keshishyan T.N.,1979,nan,0,0,0,0,0,0,0,0,0,0,0,0,0,46,0,0,10,0,0,44,0,0,0,0,0,0,0,0,0,0,0,0,0,0,0,0,0,0,0,0,0,0,0,0,0,0,0,0,0,0,0,0,0,0,0,0,0,0,0,0,0,0,0,0,0,0,0,0,0,0,0,0,0,0,0,0,0,0,0,0,0,0,0,0,0,0,0,0,0,0,0,0,0,0,0,0,0,0,0,0,0,0,0,0,0,0,0,0,0,0,0,0,0,0,0,0,0,0,0,0,0,0,0,0,0,0,0,0,0,0,0,0,0,0,0,0,0,0,0,0,0,0,0,0,0,0,0,0,0,0,0,0,0,0,0,0,0,0,0,0,0,0,0,0,0,0,0,0,0,0,0,0,0,0,0,0,0,0,0,0,0,67.2,25.9,0.2972973,0.297297297,9.09091E-07
# 592,10628,80765,Zhao Xiujian,1987,nan,0,0,0,0,7,0,0,0,0,0,0,0,0,0,0,21,0,0,0,0,0,0,0,0,0,0,0,0,0,0,0,0,0,0,0,0,0,0,0,0,0,0,0,0,0,0,0,0,0,0,0,0,0,0,0,0,0,0,0,0,0,0,0,0,0,0,0,0,0,0,0,0,0,0,0,0,0,0,0,0,0,0,0,0,0,0,0,0,0,0,0,0,0,0,0,0,0,0,0,0,0,0,0,0,30,0,0,0,0,0,0,0,0,0,0,0,0,0,0,0,0,0,0,0,0,0,0,0,0,0,0,0,0,0,0,0,0,0,0,0,0,0,0,0,0,0,0,0,0,0,0,0,0,0,0,0,0,0,0,0,0,0,0,0,0,0,0,0,0,0,0,0,0,0,0,0,0,0,0,42,0,50.8,19.5,0.3025641,0.302564103,8.47458E-07
# 1737,9844,85663,Coon D.N.,1990,nan,0,0,0,21.18998106,0,0,0,0,0,0,0,0,0,0,0,0,0,0,0,0,0,0,0,0,0,0,0,0,0,0,0,0,0,0,0,0,0,0,0,0,0,0,0,0,0,0,0,0,0,0,0,0,0,0,0,0,0,0,0,0,0,0,0,0,0,0,0,0,0,0,0,0,0,0,0,0,0,0,0,0,0,0,0,0,0,0,0,0,0,0,0,0,0,0,0,0,0,0,0,0,0,0,0,0,0,0,0,0,0,0,0,0,0,0,0,0,0,0,0,0,0,0,0,0,0,0,0,0,0,0,0,0,0,0,0,7.063757007,0,39.85735891,0,0,0,0,0,0,0,0,0,0,0,0,0,0,0,0,0,0,0,0,0,0,0,0,0,0,0,0,0,0,0,0,0,31.88890302,0,0,0,0,0,0,0,0,0,145,56.9,0.2741652,0.274165202,7.69231E-07
# 1178,2093,110666,State Optical I,1975,STK9,0,0,0,1.365787479,0,0,0,0,0,0,0,0,0,54.27110429,0,0,0,0,0,0,0,0,0,0,0,0,0,0,7.062510556,0,0,0,0,0,0,0,0,0,0,0,0,0,0,0,0,0,0,0,0,0,0,0,0,0,0,0,0,0,0,0,0,0,0,0,0,0,0,0,0,0,0,0,0,0,0,0,0,0,0,14.34019402,0,0,0,0,0,0,0,0,0,0,0,0,0,0,0,0,0,0,0,0,0,0,0,0,0,0,0,0,0,0,0,0,0,0,0,0,0,0,0,0,0,0,0,0,0,0,0,0,0,0,0,0,0,0,0,0,0,7.738439701,0,0,0,0,0,0,0,0,0,0,0,0,0,0,0,0,0,0,0,0,0,0,0,0,0,0,0,0,0,0,0,0,0,0,0,0,0,0,0,7.862126375,0,0,7.359837579,115,44.66,0.2875056,0.287505598,7.47664E-07
# 4170,20715,186899,Sarkisov P.D.,1986,nan,0,0,0,8,0,0,0,0,0,0,0,0,0,0,0,0,0,0,0,0,0,0,0,0,0,0,0,0,0,0,0,0,0,0,0,0,0,0,0,0,0,0,0,0,0,0,0,0,0,0,0,0,0,0,0,0,0,0,0,0,0,0,0,0,0,0,0,0,0,0,0,0,0,0,0,0,0,0,0,0,0,0,0,0,0,0,0,0,0,0,0,10,0,0,0,0,0,0,0,0,22,0,0,0,0,0,0,0,0,0,0,0,0,0,0,0,0,0,0,0,0,0,0,0,0,0,0,0,0,0,0,0,0,0,0,0,0,60,0,0,0,0,0,0,0,0,0,0,0,0,0,0,0,0,0,0,0,0,0,0,0,0,0,0,0,0,0,0,0,0,0,0,0,0,0,0,0,0,0,0,0,61.5,25.1,0.2250996,0.225099602,7.07965E-07
# 3704,3861,12505,Takahashi K.,1983,nan,0,0,0,0,0,0,0,0,0,0,0,0,0,25.64103,0,0,0,0,0,0,0,0,0,0,0,0,0,0,0,0,0,0,0,0,0,0,0,0,0,0,0,0,0,0,0,0,0,0,0,0,0,0,0,0,0,0,0,0,0,0,0,0,0,0,0,0,0,0,0,0,0,0,0,0,0,0,0,0,0,0,0,0,0,0,0,0,0,0,0,0,0,0,0,0,0,0,0,0,0,0,23.07692,0,0,0,0,0,0,0,0,0,0,0,0,0,0,0,0,0,0,0,0,0,0,0,0,0,0,0,0,0,0,0,0,0,0,0,0,51.28205,0,0,0,0,0,0,0,0,0,0,0,0,0,0,0,0,0,0,0,0,0,0,0,0,0,0,0,0,0,0,0,0,0,0,0,0,0,0,0,0,0,0,0,75.7,30.66,0.2345075,0.234507502,6.95411E-07
# 3002,16778,146234,Burkhard D.J.M.,1997,nan,0,0,0,0,0,0,0,0,0,0,0,0,0,0,0,0,0,0,0,0,0,0,0,0,0,0,0,0,0,0,0,0,0,0,0,0,0,0,0,0,0,0,0,0,0,0,0,0,0,0,10,0,0,0,0,0,0,0,0,0,0,0,0,0,0,0,0,0,0,0,0,0,0,0,0,0,0,0,0,0,0,0,0,34.1,0,0,0,0,0,0,0,0,0,0,0,0,0,0,0,0,0,0,0,0,0,0,0,0,0,0,0,0,0,0,0,0,0,0,0,0,0,0,0,0,0,0,0,0,0,0,0,0,0,0,0,0,0,55.9,0,0,0,0,0,0,0,0,0,0,0,0,0,0,0,0,0,0,0,0,0,0,0,0,0,0,0,0,0,0,0,0,0,0,0,0,0,0,0,0,0,0,0,93.4,37.4,0.2486631,0.248663102,6.45161E-07
# 3003,26961,309930,Kojima S.,2003,nan,0,0,0,0,0,0,0,0,0,0,0,0,0,71.42857,0,0,0,0,0,0,0,0,0,0,0,0,0,0,0,0,0,0,0,0,0,0,11.42857,0,0,0,0,0,0,0,0,0,0,0,0,0,0,0,0,0,0,0,0,0,0,0,0,0,0,0,0,0,0,0,0,0,0,0,0,0,0,0,0,0,0,0,0,0,0,17.14286,0,0,0,0,0,0,0,0,0,0,0,0,0,0,0,0,0,0,0,0,0,0,0,0,0,0,0,0,0,0,0,0,0,0,0,0,0,0,0,0,0,0,0,0,0,0,0,0,0,0,0,0,0,0,0,0,0,0,0,0,0,0,0,0,0,0,0,0,0,0,0,0,0,0,0,0,0,0,0,0,0,0,0,0,0,0,0,0,0,0,0,0,0,0,0,0,0,46.7,18.7,0.2486631,0.248663102,6.45161E-07
# 3004,30154,376444,Yoko T.,1989,nan,0,0,0,0,0,0,0,0,0,0,0,0,0,0,0,0,0,0,0,0,0,0,0,0,0,0,0,0,0,0,0,0,0,0,0,0,0,0,0,0,0,0,0,0,0,0,0,0,0,0,0,0,0,0,0,0,0,0,0,0,0,0,0,0,0,0,0,0,0,0,0,0,0,0,0,0,0,0,0,0,0,0,0,25,0,0,0,0,0,0,0,0,0,0,0,0,0,0,0,0,0,0,0,0,0,0,0,0,0,0,0,0,0,0,0,0,0,0,0,0,0,0,0,0,0,0,0,0,0,0,0,0,0,0,0,0,0,0,0,0,0,0,0,0,0,0,0,0,0,0,0,0,0,75,0,0,0,0,0,0,0,0,0,0,0,0,0,0,0,0,0,0,0,0,0,0,0,0,0,0,0,46.7,18.7,0.2486631,0.248663102,6.45161E-07
# 2312,25090,302381,Ota R.,1978,nan,0,0,0,0,0,0,0,0,0,0,0,0,0,0,0,0,0,0,0,0,0,0,0,0,0,0,0,0,0,0,0,0,0,0,0,0,0,0,0,0,0,0,0,0,0,0,0,0,0,0,0,0,0,0,0,0,0,0,0,30,0,0,0,0,0,0,0,0,0,0,0,0,0,0,0,0,0,0,0,0,0,0,0,0,0,0,0,0,0,0,0,0,0,0,0,0,0,0,0,0,0,0,0,0,0,0,0,0,0,0,0,0,0,0,0,0,0,0,0,0,0,0,0,0,0,0,0,0,0,0,0,0,0,70,0,0,0,0,0,0,0,0,0,0,0,0,0,0,0,0,0,0,0,0,0,0,0,0,0,0,0,0,0,0,0,0,0,0,0,0,0,0,0,0,0,0,0,0,0,0,0,21,8.33,0.2605042,0.260504202,6.45161E-07
# 482,32494,396733,Hager I.Z.,2003,nan,0,0,0,0,0,0,0,0,0,0,0,0,0,60,0,30,0,0,0,0,0,0,0,0,0,0,0,0,0,0,0,0,0,0,0,0,0,0,0,0,0,0,0,0,0,0,0,0,0,0,0,0,0,0,0,0,0,0,0,0,0,0,0,0,0,0,0,0,0,0,0,0,0,0,0,0,0,0,0,0,0,0,0,0,0,0,10,0,0,0,0,0,0,0,0,0,0,0,0,0,0,0,0,0,0,0,0,0,0,0,0,0,0,0,0,0,0,0,0,0,0,0,0,0,0,0,0,0,0,0,0,0,0,0,0,0,0,0,0,0,0,0,0,0,0,0,0,0,0,0,0,0,0,0,0,0,0,0,0,0,0,0,0,0,0,0,0,0,0,0,0,0,0,0,0,0,0,0,0,0,0,67.5,25.77,0.3096624,0.309662398,6.01504E-07
# 2649,4562,14657,Osaka A.,1986,nan,0,0,0,0,0,0,0,0,0,0,0,0,0,0,0,0,0,0,0,0,0,0,0,0,0,0,0,0,0,0,0,0,0,0,0,0,0,0,0,0,0,0,0,0,0,0,0,0,0,0,0,0,0,0,0,0,0,0,0,0,59.41406,0,0,0,0,0,0,0,0,0,0,0,0,0,0,0,0,0,0,0,0,0,0,0,0,0,0,0,0,0,0,0,0,0,0,0,0,0,0,0,20.79792,0,0,0,0,0,0,0,0,0,0,0,0,0,0,0,0,0,0,0,0,0,0,0,0,0,0,0,0,0,0,0,0,0,0,0,0,19.78802,0,0,0,0,0,0,0,0,0,0,0,0,0,0,0,0,0,0,0,0,0,0,0,0,0,0,0,0,0,0,0,0,0,0,0,0,0,0,0,0,0,0,0,68.6,27.33,0.2550311,0.255031101,5.30846E-07
# 4849,30154,376442,Yoko T.,1989,nan,0,0,0,0,0,0,0,0,0,0,0,0,0,0,0,0,0,0,0,0,0,0,0,0,0,0,0,0,0,0,0,0,0,0,0,0,0,0,0,0,0,0,0,0,0,0,0,0,0,0,0,0,0,0,0,0,0,0,0,0,0,0,0,0,0,0,0,0,0,0,0,0,0,0,0,0,0,0,0,0,0,0,0,0,0,0,0,0,0,0,0,0,0,0,0,0,0,0,0,0,0,0,0,0,0,0,0,0,0,0,0,0,0,0,0,0,0,0,0,0,0,0,0,0,0,0,0,0,0,0,0,0,0,0,0,0,0,0,0,0,0,0,0,0,0,0,0,0,0,0,0,0,0,100,0,0,0,0,0,0,0,0,0,0,0,0,0,0,0,0,0,0,0,0,0,0,0,0,0,0,0,50.7,21.1,0.2014218,0.201421801,4.70589E-07
# 2565,6619,38478,Gan Fuxi,1959,nan,0,0,0,8,0,0,0,0,0,0,0,0,0,24,0,0,0,0,0,0,0,0,0,0,0,0,0,0,0,0,0,0,0,0,0,0,0,0,0,0,0,0,0,0,0,0,0,0,0,0,0,0,0,0,0,0,0,0,0,0,0,0,0,0,0,0,0,0,0,0,0,0,0,0,0,0,0,0,0,0,0,0,0,0,0,0,0,0,0,0,0,0,0,0,0,0,0,0,0,0,16,0,0,0,0,0,0,0,0,0,0,0,0,0,0,0,0,0,0,0,0,0,0,0,0,0,0,0,0,0,0,0,0,0,0,0,0,52,0,0,0,0,0,0,0,0,0,0,0,0,0,0,0,0,0,0,0,0,0,0,0,0,0,0,0,0,0,0,0,0,0,0,0,0,0,0,0,0,0,0,0,62.9,25.01,0.257497,0.257497001,4.65838E-07
# 4112,16115,143901,Aleinikov F.K.,1967,nan,0,0,0,0,0,0,0,0,0,0,0,0,0,0,0,0,0,0,14.28571143,0,0,0,0,0,0,0,0,0,0,0,0,0,0,0,0,0,0,0,0,0,0,0,0,0,0,0,0,0,0,0,0,0,0,0,0,0,0,0,0,0,0,0,0,0,0,0,0,0,0,0,0,0,0,0,0,0,0,0,0,0,0,0,0,0,0,0,0,0,0,0,0,0,0,0,0,0,0,0,0,0,14.28571143,0,0,0,0,0,0,0,0,0,0,0,0,0,0,0,0,0,0,0,0,0,0,0,0,0,0,0,0,0,0,0,0,0,0,0,0,71.42857714,0,0,0,0,0,0,0,0,0,0,0,0,0,0,0,0,0,0,0,0,0,0,0,0,0,0,0,0,0,0,0,0,0,0,0,0,0,0,0,0,0,0,0,76.5,31.19,0.2263546,0.226354601,3.68272E-07
# 1736,7802,99744,Takahashi K.,1983,nan,0,0,0,0,0,0,0,0,0,0,0,0,0,70,0,0,0,0,0,0,0,0,0,0,0,0,0,0,0,0,0,0,0,0,0,0,0,0,0,0,0,0,0,0,0,0,0,0,0,0,0,0,0,0,0,0,0,0,0,0,0,0,0,0,0,0,0,0,0,0,0,0,0,0,0,0,0,0,0,0,0,0,0,0,0,0,0,0,0,0,0,5,0,0,0,0,0,0,0,0,25,0,0,0,0,0,0,0,0,0,0,0,0,0,0,0,0,0,0,0,0,0,0,0,0,0,0,0,0,0,0,0,0,0,0,0,0,0,0,0,0,0,0,0,0,0,0,0,0,0,0,0,0,0,0,0,0,0,0,0,0,0,0,0,0,0,0,0,0,0,0,0,0,0,0,0,0,0,0,0,0,44.8,17.58,0.2741752,0.274175199,3.3195E-07
# 756,26961,309925,Kojima S.,2003,nan,0,0,0,0,0,0,0,0,0,0,0,0,0,71.42856786,0,0,0,0,0,0,0,0,0,0,0,0,0,0,0,0,0,0,0,0,0,0,25.71428923,0,0,0,0,0,0,0,0,0,0,0,0,0,0,0,0,0,0,0,0,0,0,0,0,0,0,0,0,0,0,0,0,0,0,0,0,0,0,0,0,0,0,0,0,0,0,2.857142914,0,0,0,0,0,0,0,0,0,0,0,0,0,0,0,0,0,0,0,0,0,0,0,0,0,0,0,0,0,0,0,0,0,0,0,0,0,0,0,0,0,0,0,0,0,0,0,0,0,0,0,0,0,0,0,0,0,0,0,0,0,0,0,0,0,0,0,0,0,0,0,0,0,0,0,0,0,0,0,0,0,0,0,0,0,0,0,0,0,0,0,0,0,0,0,0,0,30.4,11.7,0.2991453,0.299145299,2.85714E-07
# 2647,3861,12472,Takahashi K.,1983,nan,0,0,0,0,0,0,0,0,0,0,0,0,0,33.33333333,0,0,0,0,0,0,0,0,0,0,0,0,0,0,0,0,0,0,0,0,0,0,0,0,0,0,0,0,0,0,0,0,0,0,0,0,0,0,0,0,0,0,0,0,0,0,0,0,0,0,0,0,0,0,0,0,0,0,0,0,0,0,0,0,0,0,0,0,0,0,0,0,0,0,0,0,0,0,0,0,0,0,0,0,0,0,33.33333333,0,0,0,0,0,0,0,0,0,0,0,0,0,0,0,0,0,0,0,0,0,0,0,0,0,0,0,0,0,0,0,0,0,0,0,0,33.33333333,0,0,0,0,0,0,0,0,0,0,0,0,0,0,0,0,0,0,0,0,0,0,0,0,0,0,0,0,0,0,0,0,0,0,0,0,0,0,0,0,0,0,0,70.4,28.04,0.2553495,0.255349501,2.7933E-07
# 3091,2681,110681,State Optical I,1975,BF7,0,0,0,0,0,0,0,0.245300054,0,0,0,0,0,5.037200108,0,0,10.77239237,0,0,0,0,0,0,0,0,0,0,0,0,0,0,0,0,0,0,0,0,0,0,0,0,0,0,0,0,0,0,0,0,0,0,0,0,0,0,0,0,0,0,0,0,0,0,0,0,0,0,0,0,0,0,5.800553276,0,0,0,0,0,0,0,0,0,0,0,0,0,0,0,0,0,0,0,0,0,0,0,0,0,0,0,0,1.755566386,0,0,0,0,0,0,0,0,0,0,0,0,0,0,0,0,0,0,1.287121283,0,0,0,0,0,0,0,0,0,0,0.067130015,0,0,0,0,0,0,60.64641334,0,0,0,0,0,0,0,0,0,0,0,0,0,0,0,0,0,0,0,0,0,0,0,0,0,0,0,0,0,0,0,0,0,0,0,0,0,0,0,14.38832317,0,0,0,73,29.28,0.2465847,0.246584699,2.21607E-07
# 2564,3861,12495,Takahashi K.,1983,nan,0,0,0,0,0,0,0,0,0,0,0,0,0,30.30303,0,0,0,0,0,0,0,0,0,0,0,0,0,0,0,0,0,0,0,0,0,0,0,0,0,0,0,0,0,0,0,0,0,0,0,0,0,0,0,0,0,0,0,0,0,0,0,0,0,0,0,0,0,0,0,0,0,0,0,0,0,0,0,0,0,0,0,0,0,0,0,0,0,0,0,0,0,0,0,0,0,0,0,0,0,0,9.09091,0,0,0,0,0,0,0,0,0,0,0,0,0,0,0,0,0,0,0,0,0,0,0,0,0,0,0,0,0,0,0,0,0,0,0,0,60.60606,0,0,0,0,0,0,0,0,0,0,0,0,0,0,0,0,0,0,0,0,0,0,0,0,0,0,0,0,0,0,0,0,0,0,0,0,0,0,0,0,0,0,0,54,21.47,0.2575687,0.257568701,1.98915E-07
# 4221,3861,12502,Takahashi K.,1983,nan,0,0,0,0,0,0,0,0,0,0,0,0,0,27.39726,0,0,0,0,0,0,0,0,0,0,0,0,0,0,0,0,0,0,0,0,0,0,0,0,0,0,0,0,0,0,0,0,0,0,0,0,0,0,0,0,0,0,0,0,0,0,0,0,0,0,0,0,0,0,0,0,0,0,0,0,0,0,0,0,0,0,0,0,0,0,0,0,0,0,0,0,0,0,0,0,0,0,0,0,0,0,17.80822,0,0,0,0,0,0,0,0,0,0,0,0,0,0,0,0,0,0,0,0,0,0,0,0,0,0,0,0,0,0,0,0,0,0,0,0,54.79452,0,0,0,0,0,0,0,0,0,0,0,0,0,0,0,0,0,0,0,0,0,0,0,0,0,0,0,0,0,0,0,0,0,0,0,0,0,0,0,0,0,0,0,76.5,31.25,0.224,0.224,4.33681E-13
# 2822,1834,9135,Takahashi K.,1983,nan,0,0,0,0,0,0,0,0,0,0,0,0,0,0,0,0,0,0,0,0,0,0,0,0,0,0,0,0,0,0,0,0,0,0,0,0,0,0,0,0,0,0,0,0,0,0,0,0,0,0,0,0,0,0,0,0,0,0,0,0,0,0,0,0,0,0,0,0,0,0,0,0,0,0,0,0,0,0,0,0,0,0,0,0,0,0,0,0,0,0,0,0,0,0,0,0,0,0,0,0,33.3,0,0,0,0,0,0,0,0,0,0,0,0,0,0,0,0,0,0,0,0,0,0,0,0,0,0,0,0,0,0,0,0,0,0,0,0,66.7,0,0,0,0,0,0,0,0,0,0,0,0,0,0,0,0,0,0,0,0,0,0,0,0,0,0,0,0,0,0,0,0,0,0,0,0,0,0,0,0,0,0,0,57.3,22.92,0.25,0.25,8.88178E-14
# 2844,6338,72735,Levenberg V.A.,1979,nan,0,0,0,0,0,0,0,0,0,0,0,0,0,0,0,0,0,0,0,0,0,0,0,0,0,0,0,0,0,0,0,0,0,0,0,0,0,0,0,0,0,0,0,0,0,0,0,0,0,0,0,0,0,0,0,0,0,0,0,0,0,0,0,0,0,0,0,0,0,0,0,0,0,0,0,0,0,0,0,0,0,0,0,0,0,0,0,0,0,0,0,0,0,0,0,0,0,0,0,0,0,0,0,0,0,0,0,0,0,0,0,0,0,0,0,75,0,0,0,0,0,0,0,0,0,0,0,0,0,0,0,0,0,0,0,0,0,0,0,0,0,0,0,0,0,0,0,0,0,0,0,0,0,0,0,0,0,0,0,0,0,0,0,0,0,0,0,0,0,0,0,0,25,0,0,0,0,0,0,0,0,65.2,26.08,0.25,0.25,8.88178E-14
# 2903,30336,390456,Sidek H.A.A.,2004,nan,0,0,0,0,0,0,0,0,0,0,0,0,0,0,0,0,0,0,0,0,0,0,0,0,0,0,0,0,0,0,0,0,0,0,0,0,0,0,0,0,0,0,0,0,0,0,0,0,0,0,0,0,0,0,0,0,0,0,0,0,0,0,0,0,0,0,0,0,0,0,0,0,0,0,0,0,0,0,0,0,0,0,0,0,0,0,0,0,0,0,0,41.07025539,0,0,0,0,0,0,0,0,0,0,0,0,0,0,0,0,0,0,0,0,0,0,0,28.57061288,0,30.35913173,0,0,0,0,0,0,0,0,0,0,0,0,0,0,0,0,0,0,0,0,0,0,0,0,0,0,0,0,0,0,0,0,0,0,0,0,0,0,0,0,0,0,0,0,0,0,0,0,0,0,0,0,0,0,0,0,0,0,0,0,0,0,0,44.4,17.76,0.25,0.25,8.88178E-14
# 2919,32112,420024,Weber M.J.,2003,nan,0,0,0,0,4,0,0,0,0,0,0,0,0,0,0,34,0,0,0,0,0,0,0,0,0,0,0,0,0,0,0,0,0,0,0,0,0,0,0,0,0,0,0,0,0,0,0,0,0,0,0,0,0,0,0,0,0,0,0,0,0,0,0,0,0,0,0,0,0,0,0,0,0,0,0,0,0,0,0,0,0,5,0,0,0,0,0,0,0,0,0,0,0,0,0,0,0,0,0,0,0,0,0,0,0,0,0,0,0,0,0,0,0,0,0,0,0,0,0,0,0,0,0,0,0,0,0,0,0,0,0,0,0,0,0,0,0,0,0,0,0,0,0,0,0,0,0,0,0,0,0,0,0,0,0,0,0,0,0,0,0,0,0,0,0,0,0,0,0,0,0,0,0,0,0,0,0,0,0,57,0,60.2,24.08,0.25,0.25,8.88178E-14
# 2926,34780,419253,Saddeek Y.B.,2009,nan,0,0,0,0,0,0,0,0,0,0,0,0,0,33.3,0,0,0,0,0,0,0,0,0,0,0,0,0,0,0,0,0,0,0,0,0,0,0,0,0,0,0,0,0,0,0,0,0,0,0,0,0,0,0,0,0,0,0,0,0,0,0,0,0,0,0,0,0,0,0,0,0,0,0,0,0,0,0,0,0,0,0,0,0,0,0,0,0,0,0,0,0,0,0,0,0,0,0,0,0,0,16.7,0,0,0,0,0,0,0,0,0,0,0,0,0,0,0,0,0,0,50,0,0,0,0,0,0,0,0,0,0,0,0,0,0,0,0,0,0,0,0,0,0,0,0,0,0,0,0,0,0,0,0,0,0,0,0,0,0,0,0,0,0,0,0,0,0,0,0,0,0,0,0,0,0,0,0,0,0,0,0,0,58.1,23.24,0.25,0.25,8.88178E-14
# 2948,39839,470637,Li Hong,2012,nan,0,0,0,8.83,0,0,0,0.12,0,0,0,0,0,0,0,0,0,0,0,0,0,0,0,0,0,0,0,0,0,0,0,0,0,0,0,0,0,0,0,0,0,0,0,0,0,0,0,0,0,0,0,0,0,0,0,0,0,0,0,0,0,0,0,0,0,0,0,0,0,0,0,0,0,0,0,0,0,0,0,6.19,0,0,0,17.59,0,0,0,0,0,0,0,0,0,0,0,0,0,0,0,0,0,0,0,0,0,0,0,0,1,0,0,0,0,0,0,61.27,0,0,0,0,0,0,0,0,0,0,0,0,0,0,0,0,0,0,0,0,0,5,0,0,0,0,0,0,0,0,0,0,0,0,0,0,0,0,0,0,0,0,0,0,0,0,0,0,0,0,0,0,0,0,0,0,0,0,0,0,0,0,0,0,0,64.8,25.92,0.25,0.25,8.88178E-14
# 2140,6619,38504,Gan Fuxi,1959,nan,0,0,0,8,0,0,0,0,0,0,0,0,0,0,0,0,0,0,0,0,0,0,0,0,0,0,0,0,0,0,0,0,0,0,0,0,0,0,0,0,0,0,0,0,0,0,0,0,0,0,0,0,0,0,0,0,0,0,0,0,0,0,0,0,0,0,0,0,0,0,0,0,0,0,0,0,0,0,0,0,0,0,0,0,0,0,0,0,0,0,0,0,0,0,0,0,0,0,0,0,32,0,0,0,0,0,0,0,0,0,0,0,0,0,0,0,0,0,0,0,0,0,0,0,0,0,0,0,0,0,0,0,0,0,0,0,0,60,0,0,0,0,0,0,0,0,0,0,0,0,0,0,0,0,0,0,0,0,0,0,0,0,0,0,0,0,0,0,0,0,0,0,0,0,0,0,0,0,0,0,0,64.8,25.6,0.265625,0.265625,8.35933E-14
# 4871,16186,156788,Manns P.,1985,nan,0,0,0,1.399080106,0,0,0,0,0,0,0,0,0,11.40315087,0,0,0,0,0,0,0,0,0,0,0,0,0,0,0,0,0,0,0,0,0,0,0,0,0,0,0,0,0,0,0,0,0,0,0,0,0,0,0,0,0,0,0,0,0,0,0,0,0,0,0,0,0,0,0,0,0,0.39506543,0,0,0,0,0,0,0,0,0,0,0,0,0,0,0,0,0,0,0,0,0,0,0,0,0,0,0,0,3.602537274,0,0,0,0,0,0,0,0,0,0,0,0,0,0,0,0,0,0,0,0,0,0,0,0,0,0,0,0,0,0,0,0,0,0,0,0,83.20016632,0,0,0,0,0,0,0,0,0,0,0,0,0,0,0,0,0,0,0,0,0,0,0,0,0,0,0,0,0,0,0,0,0,0,0,0,0,0,0,0,0,0,0,65.4,27.25,0.2,0.2,8.32667E-14
