Repository: jacobergzhou/Poisson-Ratio

File: Poisson_ratio.csv (part 55 of 70)
,Code,Glass #,Author,Year,Trademark,Ag2O,AgI,Al,Al2O3,AlF3,AlN,As,As2O3,As2O5,As2S3,As2Se3,AsSe,B,B2O3,Ba,BaCl2,BaF2,BaO,Be,BeF2,BeO,Bi2O3,BiCl3,Br,C,Ca,CaF2,CaO,Cd,CdCl2,CdF2,CdO,Ce2O3,CeF3,CeO2,Cl,Co,Co3O4,CoO,Cr,Cr2O3,Cs,Cs2O,CsCl,CsF,Cu,Cu2O,CuO,Dy2O3,Er,Er2O3,ErF3,Eu,Eu2O3,EuF3,F,Fe,Fe2O3,FeO,Ga,Ga2O3,Ga2S3,Ga2Se3,GaF3,Gd2O3,GdF3,Ge,GeO2,GeS2,GeSe2,H2O,HfF4,HfO2,Hg,Ho2O3,I,InF3,K,K2O,K2S,K2SO4,KBr,KCl,KF,KHF2,La,La2O3,La2S3,LaF3,Li,Li2O,Li2S,Li2SO4,LiBr,LiCl,LiF,LiI,Mg,MgF2,MgO,Mn,Mn2O3,MnF2,MnO,MnO2,Mo,MoO2,MoO3,N,Na,Na2O,Na2S,Na2SO4,NaCl,NaF,NaPO3,Nb,Nb2O5,Nd,Nd2O3,NdF3,NH4NO3,Ni,NiO,O,OH,P,P2O5,Pb,PbCl2,PbF2,PbO,PdO,Pr2O3,Pr6O11,PrF3,R2O3,Rb2O,RbF,Rh2O3,RŒO,RuO2,S,Sb,Sb2O3,Sb2S3,Sc2O3,Se,Si,Si3N4,SiC,SiO2,Sm2O3,Sn,SnO,SnO2,SO2,SO3,Sr,SrCl2,SrF2,SrO,Ta2O3,Ta2O5,Tb2O3,TbF3,Te,TeO2,Th,ThF4,ThO2,Ti,TiO2,Tl,Tl2O,Tl2Se,TlSe,Tm2O3,U,U3O8,UO2,V,V2O5,VO6,WO3,Y,Y2O3,Yb2O3,YbF3,YF3,Zn,ZnCl2,ZnF2,ZnO,ZnSO4,Zr,ZrF4,ZrO2,Young's modulus E (GPa),Shear modulus G (GPa),Poisson's ratio v
4178,31921,405214,Aitken B.G.,2007,,-,-,-,17.64706,-,-,-,-,-,-,-,-,-,0.0,-,-,-,1.960784,-,-,0.0,0.0,-,-,-,-,-,0.0,-,-,-,0.0,-,-,-,-,-,-,-,-,-,-,0.0,-,-,-,-,-,-,-,-,-,-,-,-,-,-,-,-,-,0.0,-,-,-,-,-,-,0.0,-,-,0.0,-,-,-,-,-,-,-,0.0,-,-,-,-,-,-,-,11.77,-,-,-,0.0,-,-,-,-,-,-,,-,0.0,-,-,-,-,-,-,-,-,-,-,0.0,-,-,-,-,-,-,-,-,-,-,-,-,-,-,-,-,0.0,-,-,-,0.0,-,-,-,-,29.41177,-,-,-,100.0,-,-,-,-,-,-,-,-,-,-,68.62745,-,-,-,-,-,-,-,-,-,0.0,-,-,-,-,-,0.0,-,-,-,-,0.0,-,-,-,-,-,-,-,-,-,-,-,0.0,-,-,-,-,-,-,-,-,0.0,-,-,-,0.0,93.8,36.86,0.273
4179,31921,405215,Aitken B.G.,2007,,-,-,-,17.47223,-,-,-,-,-,-,-,-,-,0.0,-,-,-,2.912039,-,-,0.0,0.0,-,-,-,-,-,0.0,-,-,-,0.0,-,-,-,-,-,-,-,-,-,-,0.0,-,-,-,-,-,-,-,-,-,-,-,-,-,-,-,-,-,0.0,-,-,-,-,-,-,0.0,-,-,0.0,-,-,-,-,-,-,-,0.0,-,-,-,-,-,-,-,11.65,-,-,-,0.0,-,-,-,-,-,-,,-,0.0,-,-,-,-,-,-,-,-,-,-,0.0,-,-,-,-,-,-,-,-,-,-,-,-,-,-,-,-,0.0,-,-,-,0.0,-,-,-,-,29.12038,-,-,-,100.0,-,-,-,-,-,-,-,-,-,-,67.96758,-,-,-,-,-,-,-,-,-,0.0,-,-,-,-,-,0.0,-,-,-,-,0.0,-,-,-,-,-,-,-,-,-,-,-,0.0,-,-,-,-,-,-,-,-,0.0,-,-,-,0.0,93.0,36.72,0.268
4180,31921,405216,Aitken B.G.,2007,,-,-,-,17.90716,-,-,-,-,-,-,-,-,-,0.0,-,-,-,1.490596,-,-,0.0,0.0,-,-,-,-,-,0.0,-,-,-,0.0,-,-,-,-,-,-,-,-,-,-,0.0,-,-,-,-,-,-,-,-,-,-,-,-,-,-,-,-,-,0.0,-,-,-,-,-,-,0.0,-,-,0.0,-,-,-,-,-,-,-,0.0,-,-,-,-,-,-,-,10.94,-,-,-,0.0,-,-,-,-,-,-,,-,0.0,-,-,-,-,-,-,-,-,-,-,0.0,-,-,-,-,-,-,-,-,-,-,-,-,-,-,-,-,0.0,-,-,-,0.0,-,-,-,-,28.85154,-,-,-,100.0,-,-,-,-,-,-,-,-,-,-,69.65786,-,-,-,-,-,-,-,-,-,0.0,-,-,-,-,-,0.0,-,-,-,-,0.0,-,-,-,-,-,-,-,-,-,-,-,0.0,-,-,-,-,-,-,-,-,0.0,-,-,-,0.0,93.4,36.88,0.266
4181,31921,405217,Aitken B.G.,2007,,-,-,-,17.82248,-,-,-,-,-,-,-,-,-,0.0,-,-,-,2.97208,-,-,0.0,0.0,-,-,-,-,-,0.0,-,-,-,0.0,-,-,-,-,-,-,-,-,-,-,0.0,-,-,-,-,-,-,-,-,-,-,-,-,-,-,-,-,-,0.0,-,-,-,-,-,-,0.0,-,-,0.0,-,-,-,-,-,-,-,0.0,-,-,-,-,-,-,-,9.897,-,-,-,0.0,-,-,-,-,-,-,,-,0.0,-,-,-,-,-,-,-,-,-,-,0.0,-,-,-,-,-,-,-,-,-,-,-,-,-,-,-,-,0.0,-,-,-,0.0,-,-,-,-,27.7194,-,-,-,100.0,-,-,-,-,-,-,-,-,-,-,69.30852,-,-,-,-,-,-,-,-,-,0.0,-,-,-,-,-,0.0,-,-,-,-,0.0,-,-,-,-,-,-,-,-,-,-,-,0.0,-,-,-,-,-,-,-,-,0.0,-,-,-,0.0,91.2,36.34,0.255
4182,31921,405218,Aitken B.G.,2007,,-,-,-,17.73241,-,-,-,-,-,-,-,-,-,0.0,-,-,-,4.433103,-,-,0.0,0.0,-,-,-,-,-,0.0,-,-,-,0.0,-,-,-,-,-,-,-,-,-,-,0.0,-,-,-,-,-,-,-,-,-,-,-,-,-,-,-,-,-,0.0,-,-,-,-,-,-,0.0,-,-,0.0,-,-,-,-,-,-,-,0.0,-,-,-,-,-,-,-,8.866,-,-,-,0.0,-,-,-,-,-,-,,-,0.0,-,-,-,-,-,-,-,-,-,-,0.0,-,-,-,-,-,-,-,-,-,-,-,-,-,-,-,-,0.0,-,-,-,0.0,-,-,-,-,26.59862,-,-,-,100.0,-,-,-,-,-,-,-,-,-,-,68.96828,-,-,-,-,-,-,-,-,-,0.0,-,-,-,-,-,0.0,-,-,-,-,0.0,-,-,-,-,-,-,-,-,-,-,-,0.0,-,-,-,-,-,-,-,-,0.0,-,-,-,0.0,90.3,35.84,0.26
4183,32062,395089,Begum A.N.,2007,,-,-,-,0.0,-,-,-,-,-,-,-,-,-,0.0,-,-,-,9.333814,-,-,0.0,0.0,-,-,-,-,-,0.0,-,-,-,0.0,-,-,-,-,-,-,-,-,-,-,0.0,-,-,-,-,-,-,-,-,-,-,-,-,-,-,-,-,-,0.0,-,-,-,-,-,-,0.0,-,-,0.0,-,-,-,-,-,-,-,0.0,-,-,-,-,-,-,-,-,-,-,-,0.0,-,-,-,-,-,-,,-,0.0,-,-,-,-,-,-,-,-,-,-,0.0,-,-,-,-,-,-,-,-,-,-,-,-,-,-,-,-,0.0,-,-,-,0.0,-,-,-,-,0.0,-,-,-,100.0,-,-,-,-,-,-,-,-,-,-,0.0,-,-,-,-,-,-,-,-,-,0.0,-,-,-,-,-,90.66618,-,-,-,-,0.0,-,-,-,-,-,-,-,-,-,-,-,0.0,-,-,-,-,-,-,-,-,0.0,-,-,-,0.0,46.7,18.5,0.2621622
4184,32062,395090,Begum A.N.,2007,,-,-,-,0.0,-,-,-,-,-,-,-,-,-,0.0,-,-,-,12.42989,-,-,0.0,0.0,-,-,-,-,-,0.0,-,-,-,0.0,-,-,-,-,-,-,-,-,-,-,0.0,-,-,-,-,-,-,-,-,-,-,-,-,-,-,-,-,-,0.0,-,-,-,-,-,-,0.0,-,-,0.0,-,-,-,-,-,-,-,0.0,-,-,-,-,-,-,-,-,-,-,-,0.0,-,-,-,-,-,-,,-,0.0,-,-,-,-,-,-,-,-,-,-,0.0,-,-,-,-,-,-,-,-,-,-,-,-,-,-,-,-,0.0,-,-,-,0.0,-,-,-,-,0.0,-,-,-,100.0,-,-,-,-,-,-,-,-,-,-,0.0,-,-,-,-,-,-,-,-,-,0.0,-,-,-,-,-,87.57011,-,-,-,-,0.0,-,-,-,-,-,-,-,-,-,-,-,0.0,-,-,-,-,-,-,-,-,0.0,-,-,-,0.0,46.4,18.35,0.2643052
4185,32062,395091,Begum A.N.,2007,,-,-,-,0.0,-,-,-,-,-,-,-,-,-,0.0,-,-,-,15.51841,-,-,0.0,0.0,-,-,-,-,-,0.0,-,-,-,0.0,-,-,-,-,-,-,-,-,-,-,0.0,-,-,-,-,-,-,-,-,-,-,-,-,-,-,-,-,-,0.0,-,-,-,-,-,-,0.0,-,-,0.0,-,-,-,-,-,-,-,0.0,-,-,-,-,-,-,-,-,-,-,-,0.0,-,-,-,-,-,-,,-,0.0,-,-,-,-,-,-,-,-,-,-,0.0,-,-,-,-,-,-,-,-,-,-,-,-,-,-,-,-,0.0,-,-,-,0.0,-,-,-,-,0.0,-,-,-,100.0,-,-,-,-,-,-,-,-,-,-,0.0,-,-,-,-,-,-,-,-,-,0.0,-,-,-,-,-,84.48159,-,-,-,-,0.0,-,-,-,-,-,-,-,-,-,-,-,0.0,-,-,-,-,-,-,-,-,0.0,-,-,-,0.0,45.4,17.9,0.2681565
4186,32062,395092,Begum A.N.,2007,,-,-,-,0.0,-,-,-,-,-,-,-,-,-,0.0,-,-,-,18.5994,-,-,0.0,0.0,-,-,-,-,-,0.0,-,-,-,0.0,-,-,-,-,-,-,-,-,-,-,0.0,-,-,-,-,-,-,-,-,-,-,-,-,-,-,-,-,-,0.0,-,-,-,-,-,-,0.0,-,-,0.0,-,-,-,-,-,-,-,0.0,-,-,-,-,-,-,-,-,-,-,-,0.0,-,-,-,-,-,-,,-,0.0,-,-,-,-,-,-,-,-,-,-,0.0,-,-,-,-,-,-,-,-,-,-,-,-,-,-,-,-,0.0,-,-,-,0.0,-,-,-,-,0.0,-,-,-,100.0,-,-,-,-,-,-,-,-,-,-,0.0,-,-,-,-,-,-,-,-,-,0.0,-,-,-,-,-,81.4006,-,-,-,-,0.0,-,-,-,-,-,-,-,-,-,-,-,0.0,-,-,-,-,-,-,-,-,0.0,-,-,-,0.0,44.6,17.5,0.2742857
4187,32062,395093,Begum A.N.,2007,,-,-,-,0.0,-,-,-,-,-,-,-,-,-,0.0,-,-,-,20.64923,-,-,0.0,0.0,-,-,-,-,-,0.0,-,-,-,0.0,-,-,-,-,-,-,-,-,-,-,0.0,-,-,-,-,-,-,-,-,-,-,-,-,-,-,-,-,-,0.0,-,-,-,-,-,-,0.0,-,-,0.0,-,-,-,-,-,-,-,0.0,-,-,-,-,-,-,-,-,-,-,-,0.0,-,-,-,-,-,-,,-,0.0,-,-,-,-,-,-,-,-,-,-,0.0,-,-,-,-,-,-,-,-,-,-,-,-,-,-,-,-,0.0,-,-,-,0.0,-,-,-,-,0.0,-,-,-,100.0,-,-,-,-,-,-,-,-,-,-,0.0,-,-,-,-,-,-,-,-,-,0.0,-,-,-,-,-,79.35077,-,-,-,-,0.0,-,-,-,-,-,-,-,-,-,-,-,0.0,-,-,-,-,-,-,-,-,0.0,-,-,-,0.0,44.0,17.26,0.2746234
4188,32062,395094,Begum A.N.,2007,,-,-,-,0.0,-,-,-,-,-,-,-,-,-,0.0,-,-,-,22.69573,-,-,0.0,0.0,-,-,-,-,-,0.0,-,-,-,0.0,-,-,-,-,-,-,-,-,-,-,0.0,-,-,-,-,-,-,-,-,-,-,-,-,-,-,-,-,-,0.0,-,-,-,-,-,-,0.0,-,-,0.0,-,-,-,-,-,-,-,0.0,-,-,-,-,-,-,-,-,-,-,-,0.0,-,-,-,-,-,-,,-,0.0,-,-,-,-,-,-,-,-,-,-,0.0,-,-,-,-,-,-,-,-,-,-,-,-,-,-,-,-,0.0,-,-,-,0.0,-,-,-,-,0.0,-,-,-,100.0,-,-,-,-,-,-,-,-,-,-,0.0,-,-,-,-,-,-,-,-,-,0.0,-,-,-,-,-,77.30427,-,-,-,-,0.0,-,-,-,-,-,-,-,-,-,-,-,0.0,-,-,-,-,-,-,-,-,0.0,-,-,-,0.0,43.5,17.04,0.2764084
4189,32063,395095,Besson J.-L.,2000,,-,-,7,0.0,-,-,-,-,-,-,-,-,-,0.0,-,-,-,0.0,-,-,0.0,0.0,-,-,-,-,-,0.0,-,-,-,0.0,-,-,-,-,-,-,-,-,-,-,0.0,-,-,-,-,-,-,-,-,-,-,-,-,-,-,-,-,-,0.0,-,-,-,-,-,-,0.0,-,-,0.0,-,-,-,-,-,-,-,0.0,-,-,-,-,-,-,-,-,-,-,-,0.0,-,-,-,-,-,-,,-,0.0,-,-,-,-,-,-,-,-,7.5,-,0.0,-,-,-,-,-,-,-,-,-,-,-,-,-,54.7,-,-,0.0,-,-,-,0.0,-,-,-,-,0.0,-,-,-,0.0,-,-,-,-,-,-,-,18.5,-,-,0.0,-,-,-,-,-,-,-,-,-,0.0,-,-,-,-,-,0.0,-,-,-,-,0.0,-,-,-,-,-,-,-,-,-,-,-,0.0,12.3,-,-,-,-,-,-,-,0.0,-,-,-,0.0,141.0,55.0,0.3
4190,32063,395096,Besson J.-L.,2000,,-,-,8.648,0.0,-,-,-,-,-,-,-,-,-,0.0,-,-,-,0.0,-,-,0.0,0.0,-,-,-,-,-,0.0,-,-,-,0.0,-,-,-,-,-,-,-,-,-,-,0.0,-,-,-,-,-,-,-,-,-,-,-,-,-,-,-,-,-,0.0,-,-,-,-,-,-,0.0,-,-,0.0,-,-,-,-,-,-,-,0.0,-,-,-,-,-,-,-,-,-,-,-,0.0,-,-,-,-,-,-,,-,0.0,-,-,-,-,-,-,-,-,7.356,-,0.0,-,-,-,-,-,-,-,-,-,-,-,-,-,54.37,-,-,0.0,-,-,-,0.0,-,-,-,-,0.0,-,-,-,0.0,-,-,-,-,-,-,-,14.61,-,-,0.0,-,-,-,-,-,-,-,-,-,0.0,-,-,-,-,-,0.0,-,-,-,-,0.0,-,-,-,-,-,-,-,-,-,-,-,0.0,15.01,-,-,-,-,-,-,-,0.0,-,-,-,0.0,148.0,58.0,0.3
4191,32063,395097,Besson J.-L.,2000,,-,-,15.3,0.0,-,-,-,-,-,-,-,-,-,0.0,-,-,-,0.0,-,-,0.0,0.0,-,-,-,-,-,0.0,-,-,-,0.0,-,-,-,-,-,-,-,-,-,-,0.0,-,-,-,-,-,-,-,-,-,-,-,-,-,-,-,-,-,0.0,-,-,-,-,-,-,0.0,-,-,0.0,-,-,-,-,-,-,-,0.0,-,-,-,-,-,-,-,-,-,-,-,0.0,-,-,-,-,-,-,,-,0.0,-,-,-,-,-,-,-,-,8.8,-,0.0,-,-,-,-,-,-,-,-,-,-,-,-,-,52.6,-,-,0.0,-,-,-,0.0,-,-,-,-,0.0,-,-,-,0.0,-,-,-,-,-,-,-,15.4,-,-,0.0,-,-,-,-,-,-,-,-,-,0.0,-,-,-,-,-,0.0,-,-,-,-,0.0,-,-,-,-,-,-,-,-,-,-,-,0.0,7.9,-,-,-,-,-,-,-,0.0,-,-,-,0.0,148.0,58.0,0.29
4192,32063,395098,Besson J.-L.,2000,,-,-,9.35,0.0,-,-,-,-,-,-,-,-,-,0.0,-,-,-,0.0,-,-,0.0,0.0,-,-,-,-,-,0.0,-,-,-,0.0,-,-,-,-,-,-,-,-,-,-,0.0,-,-,-,-,-,-,-,-,-,-,-,-,-,-,-,-,-,0.0,-,-,-,-,-,-,0.0,-,-,0.0,-,-,-,-,-,-,-,0.0,-,-,-,-,-,-,9.35,-,-,-,-,0.0,-,-,-,-,-,-,,-,0.0,-,-,-,-,-,-,-,-,5.6,-,0.0,-,-,-,-,-,-,-,-,-,-,-,-,-,57,-,-,0.0,-,-,-,0.0,-,-,-,-,0.0,-,-,-,0.0,-,-,-,-,-,-,-,18.7,-,-,0.0,-,-,-,-,-,-,-,-,-,0.0,-,-,-,-,-,0.0,-,-,-,-,0.0,-,-,-,-,-,-,-,-,-,-,-,0.0,-,-,-,-,-,-,-,-,0.0,-,-,-,0.0,129.0,50.0,0.29
4193,32063,395099,Besson J.-L.,2000,,-,-,8.648,0.0,-,-,-,-,-,-,-,-,-,0.0,-,-,-,0.0,-,-,0.0,0.0,-,-,-,-,-,0.0,-,-,-,0.0,-,-,-,-,-,-,-,-,-,-,0.0,-,-,-,-,-,-,15.01,-,-,-,-,-,-,-,-,-,-,0.0,-,-,-,-,-,-,0.0,-,-,0.0,-,-,-,-,-,-,-,0.0,-,-,-,-,-,-,-,-,-,-,-,0.0,-,-,-,-,-,-,,-,0.0,-,-,-,-,-,-,-,-,7.356,-,0.0,-,-,-,-,-,-,-,-,-,-,-,-,-,54.37,-,-,0.0,-,-,-,0.0,-,-,-,-,0.0,-,-,-,0.0,-,-,-,-,-,-,-,14.61,-,-,0.0,-,-,-,-,-,-,-,-,-,0.0,-,-,-,-,-,0.0,-,-,-,-,0.0,-,-,-,-,-,-,-,-,-,-,-,0.0,-,-,-,-,-,-,-,-,0.0,-,-,-,0.0,154.0,60.0,0.29
4194,32063,395100,Besson J.-L.,2000,,-,-,15.3,0.0,-,-,-,-,-,-,-,-,-,0.0,-,-,-,0.0,-,-,0.0,0.0,-,-,-,-,-,0.0,-,-,-,0.0,-,-,-,-,-,-,-,-,-,-,0.0,-,-,-,-,-,-,-,-,-,7.9,-,-,-,-,-,-,-,0.0,-,-,-,-,-,-,0.0,-,-,0.0,-,-,-,-,-,-,-,0.0,-,-,-,-,-,-,-,-,-,-,-,0.0,-,-,-,-,-,-,,-,0.0,-,-,-,-,-,-,-,-,8.8,-,0.0,-,-,-,-,-,-,-,-,-,-,-,-,-,52.6,-,-,0.0,-,-,-,0.0,-,-,-,-,0.0,-,-,-,0.0,-,-,-,-,-,-,-,15.4,-,-,0.0,-,-,-,-,-,-,-,-,-,0.0,-,-,-,-,-,0.0,-,-,-,-,0.0,-,-,-,-,-,-,-,-,-,-,-,0.0,-,-,-,-,-,-,-,-,0.0,-,-,-,0.0,93.0,37.0,0.27
4195,32069,395197,Blank K.,1979,,-,-,-,0.0,-,-,-,-,-,-,-,-,-,0.0,-,-,-,0.0,-,-,0.0,0.0,-,-,-,-,-,10.62681,-,-,-,0.0,-,-,-,-,-,-,-,-,-,-,0.0,-,-,-,-,-,-,-,-,-,-,-,-,-,-,-,-,-,0.0,-,-,-,-,-,-,0.0,-,-,0.0,-,-,-,-,-,-,-,0.0,-,-,-,-,-,-,-,-,-,-,-,0.0,-,-,-,-,-,-,,-,5.562888,-,-,-,-,-,-,-,-,-,-,13.32764,-,-,-,-,-,-,-,-,-,-,-,-,-,-,-,-,0.0,-,-,-,0.0,-,-,-,-,0.0,-,-,-,100.0,-,-,-,-,-,-,-,-,-,-,70.11427,-,-,-,-,0.3684,-,-,-,-,0.0,-,-,-,-,-,0.0,-,-,-,-,0.0,-,-,-,-,-,-,-,-,-,-,-,0.0,-,-,-,-,-,-,-,-,0.0,-,-,-,0.0,64.0,26.22,0.22
4196,32095,379899,Pender D.C.,2001,,-,-,-,0.0,-,22.24,-,-,-,-,-,-,-,0.0,-,-,-,0.0,-,-,0.0,0.0,-,-,-,-,-,0.0,-,-,-,0.0,-,-,-,-,-,-,-,-,-,-,0.0,-,-,-,-,-,-,-,-,-,-,-,-,-,-,-,-,-,0.0,-,-,-,-,-,-,0.0,-,-,0.0,-,-,-,-,-,-,-,0.0,-,-,-,-,-,-,-,-,-,-,-,0.0,-,-,-,-,-,-,,-,17.6442,-,-,-,-,-,-,-,-,-,-,0.0,-,-,-,-,-,-,-,-,-,-,-,-,-,-,-,-,0.0,-,-,-,0.0,-,-,-,-,8.822139,-,-,-,77.76544,-,-,-,-,-,-,-,-,-,-,51.29911,-,-,-,-,-,-,-,-,-,0.0,-,-,-,-,-,0.0,-,-,-,-,0.0,-,-,-,-,-,-,-,-,-,-,-,0.0,-,8.822,-,-,-,-,-,-,0.0,-,-,-,0.0,110.0,45.08,0.22
4197,32108,379996,Shtets P.P.,2001,,-,-,-,0.0,-,-,-,-,-,-,-,-,-,0.0,-,-,-,0.0,-,-,0.0,0.0,-,-,-,-,-,0.0,-,-,-,0.0,-,-,-,-,-,-,-,-,-,-,0.0,-,-,-,-,-,-,-,-,-,-,-,-,-,-,-,-,-,0.0,-,-,-,-,-,-,0.0,100,-,0.0,-,-,-,-,-,-,-,0.0,-,-,-,-,-,-,-,-,-,-,-,0.0,-,-,-,-,-,-,,-,0.0,-,-,-,-,-,-,-,-,-,-,0.0,-,-,-,-,-,-,-,-,-,-,-,-,-,-,-,-,0.0,-,-,-,0.0,-,-,-,-,0.0,-,-,-,0.0,-,-,-,-,-,-,-,-,-,-,0.0,-,-,-,-,-,-,-,-,-,0.0,-,-,-,-,-,0.0,-,-,-,-,0.0,-,-,-,-,-,-,-,-,-,-,-,0.0,-,-,-,-,-,-,-,-,0.0,-,-,-,0.0,20.7,9.04,0.149
4198,32108,379997,Shtets P.P.,2001,,-,-,-,0.0,-,-,-,-,-,-,-,-,-,0.0,-,-,-,0.0,-,-,0.0,0.0,-,-,-,-,-,0.0,-,-,-,0.0,-,-,-,-,-,-,-,-,-,-,0.0,-,-,-,-,-,-,-,-,-,-,-,-,-,-,-,-,-,0.0,-,-,-,-,-,-,0.0,96,-,0.0,-,-,-,-,-,-,-,0.0,-,-,-,-,-,-,-,-,-,-,-,0.0,-,-,-,-,-,-,,-,0.0,-,-,-,-,-,-,-,-,-,-,0.0,-,-,-,-,-,-,-,-,-,-,-,-,-,-,-,-,0.0,-,-,-,0.0,-,-,-,-,0.0,-,-,-,0.0,-,-,-,-,4,-,-,-,-,-,0.0,-,-,-,-,-,-,-,-,-,0.0,-,-,-,-,-,0.0,-,-,-,-,0.0,-,-,-,-,-,-,-,-,-,-,-,0.0,-,-,-,-,-,-,-,-,0.0,-,-,-,0.0,18.8,7.81,0.206
4199,32108,379998,Shtets P.P.,2001,,-,-,-,0.0,-,-,-,-,-,-,-,-,-,0.0,-,-,-,0.0,-,-,0.0,0.0,-,-,-,-,-,0.0,-,-,-,0.0,-,-,-,-,-,-,-,-,-,-,0.0,-,-,-,-,-,-,-,-,-,-,-,-,-,-,-,-,-,0.0,-,-,-,-,-,-,0.0,80,-,0.0,-,-,-,-,-,-,-,0.0,-,-,-,-,-,-,-,-,-,-,-,0.0,-,-,-,-,-,-,,-,0.0,-,-,-,-,-,-,-,-,-,-,0.0,-,-,-,-,-,-,-,-,-,-,-,-,-,-,-,-,0.0,-,-,-,0.0,-,-,-,-,0.0,-,-,-,0.0,-,-,-,-,20,-,-,-,-,-,0.0,-,-,-,-,-,-,-,-,-,0.0,-,-,-,-,-,0.0,-,-,-,-,0.0,-,-,-,-,-,-,-,-,-,-,-,0.0,-,-,-,-,-,-,-,-,0.0,-,-,-,0.0,19.4,7.93,0.226
4200,32108,379999,Shtets P.P.,2001,,-,-,-,0.0,-,-,-,-,-,-,-,-,-,0.0,-,-,-,0.0,-,-,0.0,0.0,-,-,-,-,-,0.0,-,-,-,0.0,-,-,-,-,-,-,-,-,-,-,0.0,-,-,-,-,-,-,-,-,-,-,-,-,-,-,-,-,-,0.0,-,-,-,-,-,-,0.0,70,-,0.0,-,-,-,-,-,-,-,0.0,-,-,-,-,-,-,-,-,-,-,-,0.0,-,-,-,-,-,-,,-,0.0,-,-,-,-,-,-,-,-,-,-,0.0,-,-,-,-,-,-,-,-,-,-,-,-,-,-,-,-,0.0,-,-,-,0.0,-,-,-,-,0.0,-,-,-,0.0,-,-,-,-,30,-,-,-,-,-,0.0,-,-,-,-,-,-,-,-,-,0.0,-,-,-,-,-,0.0,-,-,-,-,0.0,-,-,-,-,-,-,-,-,-,-,-,0.0,-,-,-,-,-,-,-,-,0.0,-,-,-,0.0,18.1,7.07,0.283
4201,32108,420000,Shtets P.P.,2001,,-,-,-,0.0,-,-,-,-,-,-,-,-,-,0.0,-,-,-,0.0,-,-,0.0,0.0,-,-,-,-,-,0.0,-,-,-,0.0,-,-,-,-,-,-,-,-,-,-,0.0,-,-,-,-,-,-,-,-,-,-,-,-,-,-,-,-,-,0.0,-,-,-,-,-,-,0.0,50,-,0.0,-,-,-,-,-,-,-,0.0,-,-,-,-,-,-,-,-,-,-,-,0.0,-,-,-,-,-,-,,-,0.0,-,-,-,-,-,-,-,-,-,-,0.0,-,-,-,-,-,-,-,-,-,-,-,-,-,-,-,-,0.0,-,-,-,0.0,-,-,-,-,0.0,-,-,-,0.0,-,-,-,-,50,-,-,-,-,-,0.0,-,-,-,-,-,-,-,-,-,0.0,-,-,-,-,-,0.0,-,-,-,-,0.0,-,-,-,-,-,-,-,-,-,-,-,0.0,-,-,-,-,-,-,-,-,0.0,-,-,-,0.0,19.1,7.44,0.285
4202,32112,420022,Weber M.J.,2003,,-,-,-,0.0,-,-,-,-,-,-,-,-,-,0.0,-,-,33,0.0,-,-,0.0,0.0,-,-,-,-,-,0.0,-,-,-,0.0,-,-,-,-,-,-,-,-,-,-,0.0,-,-,-,-,-,-,-,-,-,-,-,-,-,-,-,-,-,0.0,-,-,-,-,-,-,0.0,-,-,0.0,-,-,-,-,-,-,-,0.0,-,-,-,-,-,-,-,-,-,5,-,0.0,-,-,-,-,-,-,,-,0.0,-,-,-,-,-,-,-,-,-,-,0.0,-,-,-,-,-,-,-,-,-,-,-,-,-,-,-,-,0.0,-,-,-,0.0,-,-,-,-,0.0,-,-,-,0.0,-,-,-,-,-,-,-,-,-,-,0.0,-,-,-,-,-,-,-,-,-,0.0,-,-,-,-,-,0.0,-,-,-,-,0.0,-,-,-,-,-,-,-,-,-,-,-,0.0,-,-,-,-,-,-,-,-,0.0,-,-,62,0.0,60.0,22.9,0.31
4203,32112,420023,Weber M.J.,2003,,-,-,-,0.0,-,-,-,-,-,-,-,-,-,0.0,-,-,33,0.0,-,-,0.0,0.0,-,-,-,-,-,0.0,-,-,-,0.0,-,-,-,-,-,-,-,-,-,-,0.0,-,-,-,-,-,-,-,-,-,-,-,-,-,-,-,-,-,0.0,-,-,-,-,-,-,0.0,-,-,0.0,-,-,-,-,-,-,-,0.0,-,-,-,-,-,-,-,-,-,-,-,0.0,-,-,-,-,-,-,,-,0.0,-,-,-,-,-,-,-,-,-,-,0.0,-,-,-,-,-,-,-,-,-,-,-,-,-,-,-,-,0.0,-,-,-,0.0,-,-,-,-,0.0,-,-,-,0.0,-,-,-,-,-,-,-,-,-,-,0.0,-,-,-,-,-,-,-,-,-,0.0,-,-,-,-,-,0.0,-,7,-,-,0.0,-,-,-,-,-,-,-,-,-,-,-,0.0,-,-,-,-,-,-,-,-,0.0,-,-,60,0.0,60.0,23.43,0.28
4204,32112,420024,Weber M.J.,2003,,-,-,-,0.0,4,-,-,-,-,-,-,-,-,0.0,-,-,34,0.0,-,-,0.0,0.0,-,-,-,-,-,0.0,-,-,-,0.0,-,-,-,-,-,-,-,-,-,-,0.0,-,-,-,-,-,-,-,-,-,-,-,-,-,-,-,-,-,0.0,-,-,-,-,-,-,0.0,-,-,0.0,-,-,-,-,-,-,-,0.0,-,-,-,-,-,-,-,-,-,5,-,0.0,-,-,-,-,-,-,,-,0.0,-,-,-,-,-,-,-,-,-,-,0.0,-,-,-,-,-,-,-,-,-,-,-,-,-,-,-,-,0.0,-,-,-,0.0,-,-,-,-,0.0,-,-,-,0.0,-,-,-,-,-,-,-,-,-,-,0.0,-,-,-,-,-,-,-,-,-,0.0,-,-,-,-,-,0.0,-,-,-,-,0.0,-,-,-,-,-,-,-,-,-,-,-,0.0,-,-,-,-,-,-,-,-,0.0,-,-,57,0.0,60.2,24.08,0.25
4205,32112,420025,Weber M.J.,2003,,-,-,-,0.0,4,-,-,-,-,-,-,-,-,0.0,-,-,14,0.0,-,-,0.0,0.0,-,-,-,-,-,0.0,-,-,-,0.0,-,-,-,-,-,-,-,-,-,-,0.0,-,-,-,-,-,-,-,-,-,-,-,-,-,-,-,-,-,0.0,-,-,-,-,-,-,0.0,-,-,0.0,-,-,-,-,-,-,-,0.0,-,-,-,-,-,-,-,-,-,6,-,0.0,-,-,-,-,-,-,,-,0.0,-,-,-,-,-,-,-,-,-,-,0.0,-,-,-,20,-,-,-,-,-,-,-,-,-,-,-,-,0.0,-,-,-,0.0,-,-,-,-,0.0,-,-,-,0.0,-,-,-,-,-,-,-,-,-,-,0.0,-,-,-,-,-,-,-,-,-,0.0,-,-,-,-,-,0.0,-,-,-,-,0.0,-,-,-,-,-,-,-,-,-,-,-,0.0,-,-,-,-,-,-,-,-,0.0,-,-,56,0.0,60.0,22.9,0.31
4206,32112,420026,Weber M.J.,2003,,-,-,-,0.0,-,-,-,-,-,-,-,-,-,0.0,-,-,33,0.0,-,-,0.0,0.0,-,-,-,-,-,0.0,-,-,-,0.0,-,-,-,-,-,-,-,-,-,-,0.0,-,-,-,-,-,-,-,-,-,-,-,-,-,-,-,-,-,0.0,-,-,-,-,-,-,0.0,-,-,0.0,62,-,-,-,-,-,-,0.0,-,-,-,-,-,-,-,-,-,5,-,0.0,-,-,-,-,-,-,,-,0.0,-,-,-,-,-,-,-,-,-,-,0.0,-,-,-,-,-,-,-,-,-,-,-,-,-,-,-,-,0.0,-,-,-,0.0,-,-,-,-,0.0,-,-,-,0.0,-,-,-,-,-,-,-,-,-,-,0.0,-,-,-,-,-,-,-,-,-,0.0,-,-,-,-,-,0.0,-,-,-,-,0.0,-,-,-,-,-,-,-,-,-,-,-,0.0,-,-,-,-,-,-,-,-,0.0,-,-,-,0.0,55.0,21.15,0.3
4207,32112,420027,Weber M.J.,2003,,-,-,-,0.0,-,-,-,-,-,-,-,-,-,0.0,-,-,33,0.0,-,-,0.0,0.0,-,-,-,-,-,0.0,-,-,-,0.0,-,-,-,-,-,-,-,-,-,-,0.0,-,-,-,-,-,-,-,-,-,-,-,-,-,-,-,-,-,0.0,-,-,-,-,-,-,0.0,-,-,0.0,60,-,-,-,-,-,-,0.0,-,-,-,-,-,-,-,-,-,-,-,0.0,-,-,-,-,-,-,,-,0.0,-,-,-,-,-,-,-,-,-,-,0.0,-,-,-,-,-,-,-,-,-,-,-,-,-,-,-,-,0.0,-,-,-,0.0,-,-,-,-,0.0,-,-,-,0.0,-,-,-,-,-,-,-,-,-,-,0.0,-,-,-,-,-,-,-,-,-,0.0,-,-,-,-,-,0.0,-,7,-,-,0.0,-,-,-,-,-,-,-,-,-,-,-,0.0,-,-,-,-,-,-,-,-,0.0,-,-,-,0.0,55.0,21.15,0.3
4208,32112,420028,Weber M.J.,2003,,-,-,-,0.0,4,-,-,-,-,-,-,-,-,0.0,-,-,33,0.0,-,-,0.0,0.0,-,-,-,-,-,0.0,-,-,-,0.0,-,-,-,-,-,-,-,-,-,-,0.0,-,-,-,-,-,-,-,-,-,-,-,-,-,-,-,-,-,0.0,-,-,-,-,-,-,0.0,-,-,0.0,58,-,-,-,-,-,-,0.0,-,-,-,-,-,-,-,-,-,5,-,0.0,-,-,-,-,-,-,,-,0.0,-,-,-,-,-,-,-,-,-,-,0.0,-,-,-,-,-,-,-,-,-,-,-,-,-,-,-,-,0.0,-,-,-,0.0,-,-,-,-,0.0,-,-,-,0.0,-,-,-,-,-,-,-,-,-,-,0.0,-,-,-,-,-,-,-,-,-,0.0,-,-,-,-,-,0.0,-,-,-,-,0.0,-,-,-,-,-,-,-,-,-,-,-,0.0,-,-,-,-,-,-,-,-,0.0,-,-,-,0.0,56.0,21.53,0.3
4209,32130,420098,Maczka M.,2006,,-,-,-,0.0,-,-,-,-,-,-,-,-,-,0.0,-,-,-,0.0,-,-,0.0,0.0,-,-,-,-,-,0.0,-,-,-,0.0,-,-,-,-,-,-,-,-,-,-,0.0,-,-,-,-,-,-,-,-,-,-,-,-,-,-,-,-,-,0.0,-,-,-,-,-,-,0.0,-,-,0.0,-,-,-,-,-,-,-,21.70732,-,-,-,-,-,-,-,-,-,-,-,0.0,-,-,-,-,-,-,,-,25.60976,-,-,-,-,-,-,-,-,-,-,0.0,-,-,-,-,-,-,-,-,-,-,-,-,-,-,-,-,27.31707,-,-,-,0.0,-,-,-,-,0.0,-,-,-,100.0,-,-,-,-,-,-,-,-,-,-,0.0,-,-,-,-,-,-,-,-,-,0.0,-,-,-,-,-,0.0,-,-,-,-,0.0,-,-,-,-,-,-,-,-,-,-,-,25.36585,-,-,-,-,-,-,-,-,0.0,-,-,-,0.0,49.9,19.5,0.2794872
4210,32130,420099,Maczka M.,2006,,-,-,-,0.0,-,-,-,-,-,-,-,-,-,0.0,-,-,-,0.0,-,-,0.0,0.0,-,-,-,-,-,0.0,-,-,-,0.0,-,-,-,-,-,-,-,-,-,-,0.0,-,-,-,-,-,-,-,-,-,-,-,-,-,-,-,-,-,0.0,-,-,-,-,-,-,0.0,-,-,0.0,-,-,-,-,-,-,-,0.0,-,-,-,-,-,-,-,-,-,-,-,0.0,-,-,-,-,-,-,,-,24.43325,-,-,-,-,-,-,-,-,-,-,0.0,-,-,-,-,-,-,-,-,-,-,-,-,-,-,-,-,27.9597,-,-,-,0.0,-,-,-,-,0.0,22.92,-,-,100.0,-,-,-,-,-,-,-,-,-,-,0.0,-,-,-,-,-,-,-,-,-,0.0,-,-,-,-,-,0.0,-,-,-,-,0.0,-,-,-,-,-,-,-,-,-,-,-,24.68514,-,-,-,-,-,-,-,-,0.0,-,-,-,0.0,43.7,17.0,0.2852941
4211,32166,388652,Rajendran V.,2000,,-,-,-,0.0,-,-,-,-,-,-,-,-,-,0.0,-,-,-,0.0,-,-,0.0,0.0,-,-,-,-,-,0.0,-,-,-,0.0,-,-,-,-,-,-,-,-,-,-,0.0,-,-,-,-,-,-,-,-,-,-,-,-,-,-,-,-,-,0.0,-,-,-,-,-,-,0.0,-,-,0.0,-,-,-,-,-,-,-,0.0,-,-,-,-,-,-,-,-,-,-,-,0.0,-,-,-,-,-,-,,-,0.0,-,-,-,-,-,-,-,-,-,-,0.0,-,-,-,-,-,-,-,-,-,-,-,-,-,-,-,-,0.0,-,-,-,20.00277,-,-,-,-,0.0,-,-,-,100.0,-,-,-,-,-,-,-,-,-,-,0.0,-,-,-,-,-,-,-,-,-,0.0,-,-,-,-,-,0.0,-,-,-,-,0.0,-,-,-,-,-,-,-,-,-,80,-,0.0,-,-,-,-,-,-,-,-,0.0,-,-,-,0.0,26.3,11.4,0.156
4212,32166,388653,Rajendran V.,2000,,-,-,-,0.0,-,-,-,-,-,-,-,-,-,0.0,-,-,-,0.8053773,-,-,0.0,0.0,-,-,-,-,-,0.0,-,-,-,0.0,-,-,-,-,-,-,-,-,-,-,0.0,-,-,-,-,-,-,-,-,-,-,-,-,-,-,-,-,-,0.0,-,-,-,-,-,-,0.0,-,-,0.0,-,-,-,-,-,-,-,0.0,-,-,-,-,-,-,-,-,-,-,-,0.0,-,-,-,-,-,-,,-,0.0,-,-,-,-,-,-,-,-,-,-,0.0,-,-,-,-,-,-,-,-,-,-,-,-,-,-,-,-,0.0,-,-,-,19.68237,-,-,-,-,0.0,-,-,-,100.0,-,-,-,-,-,-,-,-,-,-,0.0,-,-,-,-,-,-,-,-,-,0.0,-,-,-,-,-,0.0,-,-,-,-,0.7963789,-,-,-,-,-,-,-,-,-,78.72,-,0.0,-,-,-,-,-,-,-,-,0.0,-,-,-,0.0,53.1,22.2,0.197
4213,32166,388654,Rajendran V.,2000,,-,-,-,0.0,-,-,-,-,-,-,-,-,-,0.0,-,-,-,3.772552,-,-,0.0,0.0,-,-,-,-,-,0.0,-,-,-,0.0,-,-,-,-,-,-,-,-,-,-,0.0,-,-,-,-,-,-,-,-,-,-,-,-,-,-,-,-,-,0.0,-,-,-,-,-,-,0.0,-,-,0.0,-,-,-,-,-,-,-,0.0,-,-,-,-,-,-,-,-,-,-,-,0.0,-,-,-,-,-,-,,-,0.0,-,-,-,-,-,-,-,-,-,-,0.0,-,-,-,-,-,-,-,-,-,-,-,-,-,-,-,-,0.0,-,-,-,18.4953,-,-,-,-,0.0,-,-,-,100.0,-,-,-,-,-,-,-,-,-,-,0.0,-,-,-,-,-,-,-,-,-,0.0,-,-,-,-,-,0.0,-,-,-,-,3.763751,-,-,-,-,-,-,-,-,-,73.97,-,0.0,-,-,-,-,-,-,-,-,0.0,-,-,-,0.0,56.5,23.7,0.193
4214,32166,388655,Rajendran V.,2000,,-,-,-,0.0,-,-,-,-,-,-,-,-,-,0.0,-,-,-,7.016331,-,-,0.0,0.0,-,-,-,-,-,0.0,-,-,-,0.0,-,-,-,-,-,-,-,-,-,-,0.0,-,-,-,-,-,-,-,-,-,-,-,-,-,-,-,-,-,0.0,-,-,-,-,-,-,0.0,-,-,0.0,-,-,-,-,-,-,-,0.0,-,-,-,-,-,-,-,-,-,-,-,0.0,-,-,-,-,-,-,,-,0.0,-,-,-,-,-,-,-,-,-,-,0.0,-,-,-,-,-,-,-,-,-,-,-,-,-,-,-,-,0.0,-,-,-,17.19912,-,-,-,-,0.0,-,-,-,100.0,-,-,-,-,-,-,-,-,-,-,0.0,-,-,-,-,-,-,-,-,-,0.0,-,-,-,-,-,0.0,-,-,-,-,6.999962,-,-,-,-,-,-,-,-,-,68.79,-,0.0,-,-,-,-,-,-,-,-,0.0,-,-,-,0.0,61.7,26.0,0.187
4215,32166,388656,Rajendran V.,2000,,-,-,-,0.0,-,-,-,-,-,-,-,-,-,0.0,-,-,-,9.824366,-,-,0.0,0.0,-,-,-,-,-,0.0,-,-,-,0.0,-,-,-,-,-,-,-,-,-,-,0.0,-,-,-,-,-,-,-,-,-,-,-,-,-,-,-,-,-,0.0,-,-,-,-,-,-,0.0,-,-,0.0,-,-,-,-,-,-,-,0.0,-,-,-,-,-,-,-,-,-,-,-,0.0,-,-,-,-,-,-,,-,0.0,-,-,-,-,-,-,-,-,-,-,0.0,-,-,-,-,-,-,-,-,-,-,-,-,-,-,-,-,0.0,-,-,-,16.07125,-,-,-,-,0.0,-,-,-,100.0,-,-,-,-,-,-,-,-,-,-,0.0,-,-,-,-,-,-,-,-,-,0.0,-,-,-,-,-,0.0,-,-,-,-,9.830511,-,-,-,-,-,-,-,-,-,64.27,-,0.0,-,-,-,-,-,-,-,-,0.0,-,-,-,0.0,66.4,27.7,0.199
4216,32232,406885,Kamimura Y.,2003,,-,-,-,0.9997802,-,-,-,-,-,-,-,-,-,12.99714,-,-,-,0.0,-,-,0.0,0.0,-,-,-,-,-,1.99956,-,-,-,0.0,-,-,-,-,-,-,-,-,-,-,0.0,-,-,-,-,-,-,-,-,-,-,-,-,-,-,0.002,-,-,0.0,-,-,-,-,-,-,0.0,-,-,0.0,-,-,-,-,-,-,-,0.0,-,-,-,-,-,-,-,-,-,-,-,0.09997801,-,-,-,-,-,-,,-,0.0,-,-,-,-,-,-,-,-,-,-,10.99758,-,-,-,-,-,-,-,-,-,-,-,-,-,-,-,-,0.0,-,-,-,0.0,-,-,-,-,14.01892,-,-,-,100.0,-,-,-,0.02,-,-,-,-,-,-,68.98483,-,-,-,-,-,-,-,-,-,0.0,-,-,-,-,-,0.0,-,-,-,-,0.0,-,-,-,-,-,-,-,-,-,-,-,0.0,-,-,-,-,-,-,-,-,3.899143,-,-,-,0.0,71.0,29.58,0.2
4217,32232,406886,Kamimura Y.,2003,,-,-,-,0.9997801,-,-,-,-,-,-,-,-,-,14.9967,-,-,-,0.0,-,-,0.0,0.0,-,-,-,-,-,2.99934,-,-,-,0.0,-,-,-,-,-,-,-,-,-,-,0.0,-,-,-,-,-,-,-,-,-,-,-,-,-,-,0.002,-,-,0.0,-,-,-,-,-,-,0.0,-,-,0.0,-,-,-,-,-,-,-,0.0,-,-,-,-,-,-,-,-,-,-,-,0.9997801,-,-,-,-,-,-,,-,0.0,-,-,-,-,-,-,-,-,-,-,5.99868,-,-,-,-,-,-,-,-,-,-,-,-,-,-,-,-,0.0,-,-,-,0.0,-,-,-,-,16.01847,-,-,-,99.99998,-,-,-,0.02,-,-,-,-,-,-,69.9846,-,-,-,-,-,-,-,-,-,0.0,-,-,-,-,-,0.0,-,-,-,-,0.0,-,-,-,-,-,-,-,-,-,-,-,0.0,-,-,-,-,-,-,-,-,3.99912,-,-,-,0.0,70.0,29.16,0.2
4218,32232,406887,Kamimura Y.,2003,,-,-,-,0.9997801,-,-,-,-,-,-,-,-,-,13.99692,-,-,-,0.0,-,-,0.0,0.0,-,-,-,-,-,1.99956,-,-,-,0.0,-,-,-,-,-,-,-,-,-,-,0.0,-,-,-,-,-,-,-,-,-,-,-,-,-,-,0.002,-,-,0.0,-,-,-,-,-,-,0.0,-,-,0.0,-,-,-,-,-,-,-,0.0,-,-,-,-,-,-,-,-,-,-,-,0.0,-,-,-,-,-,-,,-,0.0,-,-,-,-,-,-,-,-,-,-,7.99824,-,-,-,-,-,-,-,-,-,-,-,-,-,-,-,-,0.0,-,-,-,0.0,-,-,-,-,15.0187,-,-,-,99.99999,-,-,-,0.02,-,-,-,-,-,-,71.98416,-,-,-,-,-,-,-,-,-,0.0,-,-,-,-,-,0.0,-,-,-,-,0.0,-,-,-,-,-,-,-,-,-,-,-,0.0,-,-,-,-,-,-,-,-,2.99934,-,-,-,0.0,71.0,29.58,0.2
4219,32232,406888,Kamimura Y.,2003,,-,-,-,0.99998,-,-,-,-,-,-,-,-,-,12.99974,-,-,-,0.0,-,-,0.0,0.0,-,-,-,-,-,0.0,-,-,-,0.0,-,-,-,-,-,-,-,-,-,-,0.0,-,-,-,-,-,-,-,-,-,-,-,-,-,-,0.002,-,-,0.0,-,-,-,-,-,-,0.0,-,-,0.0,-,-,-,-,-,-,-,0.0,-,-,-,-,-,-,-,-,-,-,-,0.0,-,-,-,-,-,-,,-,0.99998,-,-,-,-,-,-,-,-,-,-,6.99986,-,-,-,-,-,-,-,-,-,-,-,-,-,-,-,-,0.0,-,-,-,0.0,-,-,-,-,14.00172,-,-,-,100.0,-,-,-,-,-,-,-,-,-,-,77.99844,-,-,-,-,-,-,-,-,-,0.0,-,-,-,-,-,0.0,-,-,-,-,0.0,-,-,-,-,-,-,-,-,-,-,-,0.0,-,-,-,-,-,-,-,-,0.0,-,-,-,0.0,72.0,30.0,0.2
4220,32232,406889,Kamimura Y.,2003,,-,-,-,0.9997801,-,-,-,-,-,-,-,-,-,12.99714,-,-,-,1.99956,-,-,0.0,0.0,-,-,-,-,-,2.99934,-,-,-,0.0,-,-,-,-,-,-,-,-,-,-,0.0,-,-,-,-,-,-,-,-,-,-,-,-,-,-,0.002,-,-,0.0,-,-,-,-,-,-,0.0,-,-,0.0,-,-,-,-,-,-,-,0.0,-,-,-,-,-,-,-,-,-,-,-,0.0,-,-,-,-,-,-,,-,0.0,-,-,-,-,-,-,-,-,-,-,9.9978,-,-,-,-,-,-,-,-,-,-,-,-,-,-,-,-,0.0,-,-,-,0.0,-,-,-,-,14.01892,-,-,-,99.99999,-,-,-,0.02,-,-,-,-,-,-,70.98438,-,-,-,-,-,-,-,-,-,0.0,-,-,-,-,-,0.0,-,-,-,-,0.0,-,-,-,-,-,-,-,-,-,-,-,0.0,-,-,-,-,-,-,-,-,0.0,-,-,-,0.0,80.0,33.33,0.2
4221,32232,406880,Kamimura Y.,2003,,-,-,-,1.49967,-,-,-,-,-,-,-,-,-,13.49703,-,-,-,0.0,-,-,0.0,0.0,-,-,-,-,-,0.0,-,-,-,0.0,-,-,-,-,-,-,-,-,-,-,0.0,-,-,-,-,-,-,-,-,-,-,-,-,-,-,0.002,-,-,0.0,-,-,-,-,-,-,0.0,-,-,0.0,-,-,-,-,-,-,-,0.0,-,-,-,-,-,-,-,-,-,-,-,0.0,-,-,-,-,-,-,,-,0.0,-,-,-,-,-,-,-,-,-,-,9.9978,-,-,-,-,-,-,-,-,-,-,-,-,-,-,-,-,0.0,-,-,-,0.0,-,-,-,-,15.0187,-,-,-,100.0,-,-,-,0.02,-,-,-,-,-,-,69.9846,-,-,-,-,-,-,-,-,-,4.9989,-,-,-,-,-,0.0,-,-,-,-,0.0,-,-,-,-,-,-,-,-,-,-,-,0.0,-,-,-,-,-,-,-,-,0.0,-,-,-,0.0,81.0,33.75,0.2
4222,32232,406891,Kamimura Y.,2003,,-,-,-,0.09998799,-,-,-,-,-,-,-,-,-,10.99868,-,-,-,0.99988,-,-,0.0,0.0,-,-,-,-,-,0.0,-,-,-,0.0,-,-,-,-,-,-,-,-,-,-,0.0,-,-,-,-,-,-,-,-,-,-,-,-,-,-,0.002,-,-,0.0,-,-,-,-,-,-,0.0,-,-,0.0,-,-,-,-,-,-,-,6.999159,-,-,-,-,-,-,-,-,-,-,-,0.0,-,-,-,-,-,-,,-,0.0,-,-,-,-,-,-,-,-,-,-,8.898931,-,-,-,-,-,-,-,-,-,-,-,-,-,-,-,-,0.0,-,-,-,0.0,-,-,-,-,11.11067,-,-,-,100.0,-,-,-,0.009999,-,-,-,-,-,-,71.99136,-,-,-,-,-,-,-,-,-,0.0,-,-,-,-,-,0.0,-,-,-,-,0.0,-,-,-,-,-,-,-,-,-,-,-,0.0,-,-,-,-,-,-,-,-,0.0,-,-,-,0.0,79.0,32.64,0.21
4223,32232,406892,Kamimura Y.,2003,,-,-,-,1.3993,-,-,-,-,-,-,-,-,-,11.69415,-,-,-,0.0,-,-,0.0,0.0,-,-,-,-,-,0.0,-,-,-,0.0,-,-,-,-,-,-,-,-,-,-,0.0,-,-,-,-,-,-,-,-,-,-,-,-,-,-,0.04998,-,-,0.0,-,-,-,-,-,-,0.0,-,-,0.0,-,-,-,-,-,-,-,0.0,-,-,-,-,-,-,-,-,-,-,-,0.0,-,-,-,-,-,-,,-,0.0,-,-,-,-,-,-,-,-,-,-,4.497751,-,-,-,-,-,-,-,-,-,-,-,-,-,-,-,-,0.0,-,-,-,0.0,-,-,-,-,13.14343,-,-,-,100.0,-,-,-,-,-,-,-,-,-,-,82.35883,-,-,-,-,-,-,-,-,-,0.0,-,-,-,-,-,0.0,-,-,-,-,0.0,-,-,-,-,-,-,-,-,-,-,-,0.0,-,-,-,-,-,-,-,-,0.0,-,-,-,0.0,63.0,26.47,0.19
4224,32232,406893,Kamimura Y.,2003,,-,-,-,3.99992,-,-,-,-,-,-,-,-,-,0.0,-,-,-,51.99896,-,-,0.0,0.0,-,-,-,-,-,0.0,-,-,-,0.0,-,-,-,-,-,-,-,-,-,-,0.0,-,-,-,-,-,-,-,-,-,-,-,-,-,-,0.002,-,-,0.0,-,-,-,-,-,-,0.0,-,-,0.0,-,-,-,-,-,-,-,0.0,-,-,-,-,-,-,-,-,-,-,-,0.0,-,-,-,-,-,-,,-,0.0,-,-,-,-,-,-,-,-,-,-,0.0,-,-,-,-,-,-,-,-,-,-,-,-,-,-,-,-,43.99912,-,-,-,0.0,-,-,-,-,4.00192,-,-,-,100.0,-,-,-,-,-,-,-,-,-,-,0.0,-,-,-,-,-,-,-,-,-,0.0,-,-,-,-,-,0.0,-,-,-,-,0.0,-,-,-,-,-,-,-,-,-,-,-,0.0,-,-,-,-,-,-,-,-,0.0,-,-,-,0.0,52.2,20.07,0.3
4225,32232,406894,Kamimura Y.,2003,,-,-,-,0.0,-,-,-,-,-,-,-,-,-,0.0,-,-,-,0.0,-,-,0.0,0.0,-,-,-,-,-,0.0,-,-,-,0.0,-,-,-,-,-,-,-,-,-,-,0.0,-,-,-,-,-,-,-,-,-,-,-,-,-,-,0.002,-,-,0.0,-,-,-,-,-,-,0.0,-,-,0.0,-,-,-,-,-,-,-,0.99998,-,-,-,-,-,-,-,-,-,-,-,0.0,-,-,-,-,-,-,,-,0.0,-,-,-,-,-,-,-,-,-,-,0.99998,-,-,-,-,-,-,-,-,-,-,-,-,-,-,-,-,0.0,-,-,-,43.99912,-,-,-,-,0.00199996,-,-,-,100.0,-,-,-,-,-,-,-,-,-,-,53.99892,-,-,-,-,-,-,-,-,-,0.0,-,-,-,-,-,0.0,-,-,-,-,0.0,-,-,-,-,-,-,-,-,-,-,-,0.0,-,-,-,-,-,-,-,-,0.0,-,-,-,0.0,54.0,21.77,0.24
4226,32370,389009,Reddy C.N.,2007,,-,-,-,0.0,-,-,-,-,-,-,-,-,-,75.0,-,-,-,0.0,-,-,0.0,0.0,-,-,-,-,-,0.0,-,-,-,0.0,-,-,-,-,-,-,-,-,-,-,0.0,-,-,-,-,-,-,-,-,-,-,-,-,-,-,-,-,-,0.0,-,-,-,-,-,-,0.0,-,-,0.0,-,-,-,-,-,-,-,0.0,-,-,-,-,-,-,-,-,-,-,-,5.0,-,-,-,-,-,-,,-,0.0,-,-,-,-,-,-,-,-,-,-,0.0,-,-,-,-,-,-,-,-,-,-,-,-,-,-,-,-,0.0,-,-,-,0.0,-,-,-,-,75.0,-,-,-,100.0,-,-,-,-,-,-,-,-,-,-,0.0,-,-,-,-,-,-,-,-,-,0.0,-,-,-,-,-,0.0,-,-,-,-,0.0,-,-,-,-,-,-,-,-,-,-,-,0.0,-,-,-,-,-,-,-,-,20.0,-,-,-,0.0,36.4,14.85,0.226
4227,32370,389010,Reddy C.N.,2007,,-,-,-,0.0,-,-,-,-,-,-,-,-,-,70.0,-,-,-,0.0,-,-,0.0,0.0,-,-,-,-,-,0.0,-,-,-,0.0,-,-,-,-,-,-,-,-,-,-,0.0,-,-,-,-,-,-,-,-,-,-,-,-,-,-,-,-,-,0.0,-,-,-,-,-,-,0.0,-,-,0.0,-,-,-,-,-,-,-,0.0,-,-,-,-,-,-,-,-,-,-,-,10.0,-,-,-,-,-,-,,-,0.0,-,-,-,-,-,-,-,-,-,-,0.0,-,-,-,-,-,-,-,-,-,-,-,-,-,-,-,-,0.0,-,-,-,0.0,-,-,-,-,70.0,-,-,-,100.0,-,-,-,-,-,-,-,-,-,-,0.0,-,-,-,-,-,-,-,-,-,0.0,-,-,-,-,-,0.0,-,-,-,-,0.0,-,-,-,-,-,-,-,-,-,-,-,0.0,-,-,-,-,-,-,-,-,20.0,-,-,-,0.0,44.8,18.28,0.227
4228,32370,389011,Reddy C.N.,2007,,-,-,-,0.0,-,-,-,-,-,-,-,-,-,65.0,-,-,-,0.0,-,-,0.0,0.0,-,-,-,-,-,0.0,-,-,-,0.0,-,-,-,-,-,-,-,-,-,-,0.0,-,-,-,-,-,-,-,-,-,-,-,-,-,-,-,-,-,0.0,-,-,-,-,-,-,0.0,-,-,0.0,-,-,-,-,-,-,-,0.0,-,-,-,-,-,-,-,-,-,-,-,15.0,-,-,-,-,-,-,,-,0.0,-,-,-,-,-,-,-,-,-,-,0.0,-,-,-,-,-,-,-,-,-,-,-,-,-,-,-,-,0.0,-,-,-,0.0,-,-,-,-,65.0,-,-,-,100.0,-,-,-,-,-,-,-,-,-,-,0.0,-,-,-,-,-,-,-,-,-,0.0,-,-,-,-,-,0.0,-,-,-,-,0.0,-,-,-,-,-,-,-,-,-,-,-,0.0,-,-,-,-,-,-,-,-,20.0,-,-,-,0.0,56.2,22.84,0.231
4229,32370,389012,Reddy C.N.,2007,,-,-,-,0.0,-,-,-,-,-,-,-,-,-,60.0,-,-,-,0.0,-,-,0.0,0.0,-,-,-,-,-,0.0,-,-,-,0.0,-,-,-,-,-,-,-,-,-,-,0.0,-,-,-,-,-,-,-,-,-,-,-,-,-,-,-,-,-,0.0,-,-,-,-,-,-,0.0,-,-,0.0,-,-,-,-,-,-,-,0.0,-,-,-,-,-,-,-,-,-,-,-,20.0,-,-,-,-,-,-,,-,0.0,-,-,-,-,-,-,-,-,-,-,0.0,-,-,-,-,-,-,-,-,-,-,-,-,-,-,-,-,0.0,-,-,-,0.0,-,-,-,-,60.0,-,-,-,100.0,-,-,-,-,-,-,-,-,-,-,0.0,-,-,-,-,-,-,-,-,-,0.0,-,-,-,-,-,0.0,-,-,-,-,0.0,-,-,-,-,-,-,-,-,-,-,-,0.0,-,-,-,-,-,-,-,-,20.0,-,-,-,0.0,62.9,25.12,0.252
4230,32370,389013,Reddy C.N.,2007,,-,-,-,0.0,-,-,-,-,-,-,-,-,-,55.0,-,-,-,0.0,-,-,0.0,0.0,-,-,-,-,-,0.0,-,-,-,0.0,-,-,-,-,-,-,-,-,-,-,0.0,-,-,-,-,-,-,-,-,-,-,-,-,-,-,-,-,-,0.0,-,-,-,-,-,-,0.0,-,-,0.0,-,-,-,-,-,-,-,0.0,-,-,-,-,-,-,-,-,-,-,-,25.0,-,-,-,-,-,-,,-,0.0,-,-,-,-,-,-,-,-,-,-,0.0,-,-,-,-,-,-,-,-,-,-,-,-,-,-,-,-,0.0,-,-,-,0.0,-,-,-,-,55.0,-,-,-,100.0,-,-,-,-,-,-,-,-,-,-,0.0,-,-,-,-,-,-,-,-,-,0.0,-,-,-,-,-,0.0,-,-,-,-,0.0,-,-,-,-,-,-,-,-,-,-,-,0.0,-,-,-,-,-,-,-,-,20.0,-,-,-,0.0,68.8,27.45,0.254
4231,32370,389014,Reddy C.N.,2007,,-,-,-,0.0,-,-,-,-,-,-,-,-,-,50.0,-,-,-,0.0,-,-,0.0,0.0,-,-,-,-,-,0.0,-,-,-,0.0,-,-,-,-,-,-,-,-,-,-,0.0,-,-,-,-,-,-,-,-,-,-,-,-,-,-,-,-,-,0.0,-,-,-,-,-,-,0.0,-,-,0.0,-,-,-,-,-,-,-,0.0,-,-,-,-,-,-,-,-,-,-,-,30.0,-,-,-,-,-,-,,-,0.0,-,-,-,-,-,-,-,-,-,-,0.0,-,-,-,-,-,-,-,-,-,-,-,-,-,-,-,-,0.0,-,-,-,0.0,-,-,-,-,50.0,-,-,-,100.0,-,-,-,-,-,-,-,-,-,-,0.0,-,-,-,-,-,-,-,-,-,0.0,-,-,-,-,-,0.0,-,-,-,-,0.0,-,-,-,-,-,-,-,-,-,-,-,0.0,-,-,-,-,-,-,-,-,20.0,-,-,-,0.0,77.1,30.46,0.267
4232,32410,389096,Chou Yeong-Shyu,2007,,-,-,-,0.0,-,-,-,-,-,-,-,-,-,7.5,-,-,-,0.0,-,-,0.0,0.0,-,-,-,-,-,10.0,-,-,-,0.0,-,-,-,-,-,-,-,-,-,-,0.0,-,-,-,-,-,-,-,-,-,-,-,-,-,-,-,-,-,0.0,-,-,-,-,-,-,0.0,-,-,0.0,-,-,-,-,-,-,-,0.0,-,-,-,-,-,-,-,-,-,-,-,0.0,-,-,-,-,-,-,735.0,-,0.0,-,-,-,-,-,-,-,-,-,-,0.0,-,-,-,-,-,-,-,-,-,-,-,-,-,-,-,-,0.0,-,-,-,0.0,-,-,-,-,13.5,-,-,-,100.0,-,-,-,-,-,-,-,-,-,-,34.0,-,-,-,-,-,-,-,-,-,42.5,-,-,-,-,-,0.0,-,-,-,-,0.0,-,-,-,-,-,-,-,-,-,-,-,0.0,-,6,-,-,-,-,-,-,0.0,-,-,-,0.0,96.6,37.3,0.3
4233,32410,389097,Chou Yeong-Shyu,2007,,-,-,-,0.0,-,-,-,-,-,-,-,-,-,7.5,-,-,-,0.0,-,-,0.0,0.0,-,-,-,-,-,5.0,-,-,-,0.0,-,-,-,-,-,-,-,-,-,-,0.0,-,-,-,-,-,-,-,-,-,-,-,-,-,-,-,-,-,0.0,-,-,-,-,-,-,0.0,-,-,0.0,-,-,-,-,-,-,-,0.0,-,-,-,-,-,-,-,-,-,-,-,0.0,-,-,-,-,-,-,725.0,-,0.0,-,-,-,-,-,-,-,-,-,-,0.0,-,-,-,-,-,-,-,-,-,-,-,-,5,-,-,-,0.0,-,-,-,0.0,-,-,-,-,13.5,-,-,-,100.0,-,-,-,-,-,-,-,-,-,-,34.0,-,-,-,-,-,-,-,-,-,42.5,-,-,-,-,-,0.0,-,-,-,-,0.0,-,-,-,-,-,-,-,-,-,-,-,0.0,-,6,-,-,-,-,-,-,0.0,-,-,-,0.0,84.4,32.1,0.31
4234,32410,389098,Chou Yeong-Shyu,2007,,-,-,-,0.0,-,-,-,-,-,-,-,-,-,7.5,-,-,-,0.0,-,-,0.0,0.0,-,-,-,-,-,0.0,-,-,-,0.0,-,-,-,-,-,-,-,-,-,-,0.0,-,-,-,-,-,-,-,-,-,-,-,-,-,-,-,-,-,0.0,-,-,-,-,-,-,0.0,-,-,0.0,-,-,-,-,-,-,-,0.0,-,-,-,-,-,-,-,-,-,-,-,0.0,-,-,-,-,-,-,730.0,-,0.0,-,-,-,-,-,-,-,-,-,-,0.0,-,-,-,-,-,-,-,-,-,-,-,-,10,-,-,-,0.0,-,-,-,0.0,-,-,-,-,13.5,-,-,-,100.0,-,-,-,-,-,-,-,-,-,-,34.0,-,-,-,-,-,-,-,-,-,42.5,-,-,-,-,-,0.0,-,-,-,-,0.0,-,-,-,-,-,-,-,-,-,-,-,0.0,-,6,-,-,-,-,-,-,0.0,-,-,-,0.0,90.4,34.6,0.31
4235,32410,389099,Chou Yeong-Shyu,2007,,-,-,-,0.0,-,-,-,-,-,-,-,-,-,7.5,-,-,-,0.0,-,-,0.0,0.0,-,-,-,-,-,0.0,-,-,-,0.0,-,-,-,-,-,-,-,-,-,-,0.0,-,-,-,-,-,-,-,-,-,-,-,-,-,-,-,-,-,0.0,-,-,-,-,-,-,0.0,-,-,0.0,-,-,-,-,-,-,-,0.0,-,-,-,-,-,-,-,-,-,-,-,0.0,-,-,-,-,-,-,730.0,-,0.0,-,-,-,-,-,-,-,-,-,-,0.0,-,-,-,-,-,-,-,-,-,-,-,-,15,-,-,-,0.0,-,-,-,0.0,-,-,-,-,13.5,-,-,-,100.0,-,-,-,-,-,-,-,-,-,-,34.0,-,-,-,-,-,-,-,-,-,37.5,-,-,-,-,-,0.0,-,-,-,-,0.0,-,-,-,-,-,-,-,-,-,-,-,0.0,-,6,-,-,-,-,-,-,0.0,-,-,-,0.0,96.1,36.5,0.32
4236,32483,396350,Chaudhri M.M.,1986,,-,-,-,0.0,-,-,-,-,-,-,-,-,-,67.5,-,-,-,0.0,-,-,0.0,0.0,-,-,-,-,-,0.0,-,-,-,0.0,-,-,-,-,-,-,-,-,-,-,0.0,-,-,-,-,-,-,-,-,-,-,-,-,-,-,-,-,-,0.0,-,-,-,-,-,-,0.0,-,-,0.0,-,-,-,-,-,-,-,0.0,-,-,-,-,-,-,-,-,-,-,-,0.0,-,-,-,-,-,-,,-,0.0,-,-,-,-,-,-,-,-,-,-,32.5,-,-,-,-,-,-,-,-,-,-,-,-,-,-,-,-,0.0,-,-,-,0.0,-,-,-,-,67.5,-,-,-,100.0,-,-,-,-,-,-,-,-,-,-,0.0,-,-,-,-,-,-,-,-,-,0.0,-,-,-,-,-,0.0,-,-,-,-,0.0,-,-,-,-,-,-,-,-,-,-,-,0.0,-,-,-,-,-,-,-,-,0.0,-,-,-,0.0,59.4,23.2,0.28
4237,32483,396351,Chaudhri M.M.,1986,,-,-,-,0.0,-,-,-,-,-,-,-,-,-,0.0,-,-,-,0.0,-,-,0.0,0.0,-,-,-,-,-,0.0,-,-,-,0.0,-,-,-,-,-,-,-,-,-,-,0.0,-,-,-,-,-,-,-,-,-,-,-,-,-,-,-,-,-,0.0,-,-,-,-,-,-,100.0,-,-,0.0,-,-,-,-,-,-,-,0.0,-,-,-,-,-,-,-,-,-,-,-,0.0,-,-,-,-,-,-,,-,0.0,-,-,-,-,-,-,-,-,-,-,0.0,-,-,-,-,-,-,-,-,-,-,-,-,-,-,-,-,0.0,-,-,-,0.0,-,-,-,-,0.0,-,-,-,100.0,-,-,-,-,-,-,-,-,-,-,0.0,-,-,-,-,-,-,-,-,-,0.0,-,-,-,-,-,0.0,-,-,-,-,0.0,-,-,-,-,-,-,-,-,-,-,-,0.0,-,-,-,-,-,-,-,-,0.0,-,-,-,0.0,44.9,18.55,0.21
4238,32494,396724,Hager I.Z.,2003,,-,-,-,0.0,-,-,-,-,-,-,-,-,-,70.0,-,-,30,0.0,-,-,0.0,0.0,-,-,-,-,-,0.0,-,-,-,0.0,-,-,-,-,-,-,-,-,-,-,0.0,-,-,-,-,-,-,-,-,-,-,-,-,-,-,-,-,-,0.0,-,-,-,-,-,-,0.0,-,-,0.0,-,-,-,-,-,-,-,0.0,-,-,-,-,-,-,-,-,-,-,-,0.0,-,-,-,-,-,-,,-,0.0,-,-,-,-,-,-,-,-,-,-,0.0,-,-,-,-,-,-,-,-,-,-,-,-,-,-,-,-,0.0,-,-,-,0.0,-,-,-,-,70.0,-,-,-,70.0,-,-,-,-,-,-,-,-,-,-,0.0,-,-,-,-,-,-,-,-,-,0.0,-,-,-,-,-,0.0,-,-,-,-,0.0,-,-,-,-,-,-,-,-,-,-,-,0.0,-,-,-,-,-,-,-,-,0.0,-,-,-,0.0,58.3,23.32,0.25
4239,32494,396725,Hager I.Z.,2003,,-,-,-,0.0,-,-,-,-,-,-,-,-,-,65.0,-,-,30,0.0,-,-,0.0,0.0,-,-,-,-,-,0.0,-,-,-,0.0,-,-,-,-,-,-,-,-,-,-,0.0,-,-,-,-,-,-,-,-,-,-,-,-,-,-,-,-,-,0.0,-,-,-,-,-,-,0.0,-,-,0.0,-,-,-,-,-,-,-,0.0,-,-,-,-,-,-,-,-,-,-,-,0.0,-,-,-,-,5,-,,-,0.0,-,-,-,-,-,-,-,-,-,-,0.0,-,-,-,-,-,-,-,-,-,-,-,-,-,-,-,-,0.0,-,-,-,0.0,-,-,-,-,65.0,-,-,-,65.0,-,-,-,-,-,-,-,-,-,-,0.0,-,-,-,-,-,-,-,-,-,0.0,-,-,-,-,-,0.0,-,-,-,-,0.0,-,-,-,-,-,-,-,-,-,-,-,0.0,-,-,-,-,-,-,-,-,0.0,-,-,-,0.0,60.4,24.01,0.2578093
4240,32494,396726,Hager I.Z.,2003,,-,-,-,0.0,-,-,-,-,-,-,-,-,-,57.56,-,-,31.36,0.0,-,-,0.0,0.0,-,-,-,-,-,0.0,-,-,-,0.0,-,-,-,-,-,-,-,-,-,-,0.0,-,-,-,-,-,-,-,-,-,-,-,-,-,-,-,-,-,0.0,-,-,-,-,-,-,0.0,-,-,0.0,-,-,-,-,-,-,-,0.0,-,-,-,-,-,-,-,-,-,-,-,0.0,-,-,-,-,11.08,-,,-,0.0,-,-,-,-,-,-,-,-,-,-,0.0,-,-,-,-,-,-,-,-,-,-,-,-,-,-,-,-,0.0,-,-,-,0.0,-,-,-,-,57.56,-,-,-,57.56,-,-,-,-,-,-,-,-,-,-,0.0,-,-,-,-,-,-,-,-,-,0.0,-,-,-,-,-,0.0,-,-,-,-,0.0,-,-,-,-,-,-,-,-,-,-,-,0.0,-,-,-,-,-,-,-,-,0.0,-,-,-,0.0,63.4,25.35,0.2504931
4241,32494,396727,Hager I.Z.,2003,,-,-,-,0.0,-,-,-,-,-,-,-,-,-,55.0,-,-,30,0.0,-,-,0.0,0.0,-,-,-,-,-,0.0,-,-,-,0.0,-,-,-,-,-,-,-,-,-,-,0.0,-,-,-,-,-,-,-,-,-,-,-,-,-,-,-,-,-,0.0,-,-,-,-,-,-,0.0,-,-,0.0,-,-,-,-,-,-,-,0.0,-,-,-,-,-,-,-,-,-,-,-,0.0,-,-,-,-,15,-,,-,0.0,-,-,-,-,-,-,-,-,-,-,0.0,-,-,-,-,-,-,-,-,-,-,-,-,-,-,-,-,0.0,-,-,-,0.0,-,-,-,-,55.0,-,-,-,55.0,-,-,-,-,-,-,-,-,-,-,0.0,-,-,-,-,-,-,-,-,-,0.0,-,-,-,-,-,0.0,-,-,-,-,0.0,-,-,-,-,-,-,-,-,-,-,-,0.0,-,-,-,-,-,-,-,-,0.0,-,-,-,0.0,66.3,26.35,0.2580646
4242,32494,396728,Hager I.Z.,2003,,-,-,-,0.0,-,-,-,-,-,-,-,-,-,50.0,-,-,30,0.0,-,-,0.0,0.0,-,-,-,-,-,0.0,-,-,-,0.0,-,-,-,-,-,-,-,-,-,-,0.0,-,-,-,-,-,-,-,-,-,-,-,-,-,-,-,-,-,0.0,-,-,-,-,-,-,0.0,-,-,0.0,-,-,-,-,-,-,-,0.0,-,-,-,-,-,-,-,-,-,-,-,0.0,-,-,-,-,20,-,,-,0.0,-,-,-,-,-,-,-,-,-,-,0.0,-,-,-,-,-,-,-,-,-,-,-,-,-,-,-,-,0.0,-,-,-,0.0,-,-,-,-,50.0,-,-,-,50.0,-,-,-,-,-,-,-,-,-,-,0.0,-,-,-,-,-,-,-,-,-,0.0,-,-,-,-,-,0.0,-,-,-,-,0.0,-,-,-,-,-,-,-,-,-,-,-,0.0,-,-,-,-,-,-,-,-,0.0,-,-,-,0.0,67.5,25.83,0.3066202
4243,32494,396729,Hager I.Z.,2003,,-,-,-,0.0,-,-,-,-,-,-,-,-,-,65.0,-,-,30,0.0,-,-,0.0,0.0,-,-,-,-,-,0.0,-,-,-,0.0,-,-,-,-,-,-,-,-,-,-,0.0,-,-,-,-,-,-,-,-,-,-,-,-,-,-,-,-,-,0.0,-,-,-,-,-,-,0.0,-,-,0.0,-,-,-,-,-,-,-,0.0,-,-,-,-,-,-,-,-,-,-,-,0.0,-,-,-,5,-,-,,-,0.0,-,-,-,-,-,-,-,-,-,-,0.0,-,-,-,-,-,-,-,-,-,-,-,-,-,-,-,-,0.0,-,-,-,0.0,-,-,-,-,65.0,-,-,-,65.0,-,-,-,-,-,-,-,-,-,-,0.0,-,-,-,-,-,-,-,-,-,0.0,-,-,-,-,-,0.0,-,-,-,-,0.0,-,-,-,-,-,-,-,-,-,-,-,0.0,-,-,-,-,-,-,-,-,0.0,-,-,-,0.0,62.0,24.0,0.2916667
4244,32494,396730,Hager I.Z.,2003,,-,-,-,0.0,-,-,-,-,-,-,-,-,-,57.74577,-,-,31.1,0.0,-,-,0.0,0.0,-,-,-,-,-,0.0,-,-,-,0.0,-,-,-,-,-,-,-,-,-,-,0.0,-,-,-,-,-,-,-,-,-,-,-,-,-,-,-,-,-,0.0,-,-,-,-,-,-,0.0,-,-,0.0,-,-,-,-,-,-,-,0.0,-,-,-,-,-,-,-,-,-,-,-,0.0,-,-,-,11.15,-,-,,-,0.0,-,-,-,-,-,-,-,-,-,-,0.0,-,-,-,-,-,-,-,-,-,-,-,-,-,-,-,-,0.0,-,-,-,0.0,-,-,-,-,57.74577,-,-,-,57.74577,-,-,-,-,-,-,-,-,-,-,0.0,-,-,-,-,-,-,-,-,-,0.0,-,-,-,-,-,0.0,-,-,-,-,0.0,-,-,-,-,-,-,-,-,-,-,-,0.0,-,-,-,-,-,-,-,-,0.0,-,-,-,0.0,64.0,23.73,0.348504
4245,32494,396731,Hager I.Z.,2003,,-,-,-,0.0,-,-,-,-,-,-,-,-,-,55.0,-,-,30,0.0,-,-,0.0,0.0,-,-,-,-,-,0.0,-,-,-,0.0,-,-,-,-,-,-,-,-,-,-,0.0,-,-,-,-,-,-,-,-,-,-,-,-,-,-,-,-,-,0.0,-,-,-,-,-,-,0.0,-,-,0.0,-,-,-,-,-,-,-,0.0,-,-,-,-,-,-,-,-,-,-,-,0.0,-,-,-,15,-,-,,-,0.0,-,-,-,-,-,-,-,-,-,-,0.0,-,-,-,-,-,-,-,-,-,-,-,-,-,-,-,-,0.0,-,-,-,0.0,-,-,-,-,55.0,-,-,-,55.0,-,-,-,-,-,-,-,-,-,-,0.0,-,-,-,-,-,-,-,-,-,0.0,-,-,-,-,-,0.0,-,-,-,-,0.0,-,-,-,-,-,-,-,-,-,-,-,0.0,-,-,-,-,-,-,-,-,0.0,-,-,-,0.0,63.7,23.69,0.3444491
4246,32494,396732,Hager I.Z.,2003,,-,-,-,0.0,-,-,-,-,-,-,-,-,-,62.56236,-,-,31.63,0.0,-,-,0.0,0.0,-,-,-,-,-,0.0,-,-,-,0.0,-,-,-,-,-,-,-,-,-,-,0.0,-,-,-,-,-,-,-,-,-,-,-,-,-,-,-,-,-,0.0,-,-,-,-,-,-,0.0,-,-,0.0,-,-,-,-,-,-,-,0.0,-,-,-,-,-,-,-,-,-,-,-,0.0,-,-,5.807,-,-,-,,-,0.0,-,-,-,-,-,-,-,-,-,-,0.0,-,-,-,-,-,-,-,-,-,-,-,-,-,-,-,-,0.0,-,-,-,0.0,-,-,-,-,62.56236,-,-,-,62.56236,-,-,-,-,-,-,-,-,-,-,0.0,-,-,-,-,-,-,-,-,-,0.0,-,-,-,-,-,0.0,-,-,-,-,0.0,-,-,-,-,-,-,-,-,-,-,-,0.0,-,-,-,-,-,-,-,-,0.0,-,-,-,0.0,62.9,24.45,0.2862986
4247,32494,396733,Hager I.Z.,2003,,-,-,-,0.0,-,-,-,-,-,-,-,-,-,60.0,-,-,30,0.0,-,-,0.0,0.0,-,-,-,-,-,0.0,-,-,-,0.0,-,-,-,-,-,-,-,-,-,-,0.0,-,-,-,-,-,-,-,-,-,-,-,-,-,-,-,-,-,0.0,-,-,-,-,-,-,0.0,-,-,0.0,-,-,-,-,-,-,-,0.0,-,-,-,-,-,-,-,-,-,-,-,0.0,-,-,10,-,-,-,,-,0.0,-,-,-,-,-,-,-,-,-,-,0.0,-,-,-,-,-,-,-,-,-,-,-,-,-,-,-,-,0.0,-,-,-,0.0,-,-,-,-,60.0,-,-,-,60.0,-,-,-,-,-,-,-,-,-,-,0.0,-,-,-,-,-,-,-,-,-,0.0,-,-,-,-,-,0.0,-,-,-,-,0.0,-,-,-,-,-,-,-,-,-,-,-,0.0,-,-,-,-,-,-,-,-,0.0,-,-,-,0.0,67.5,25.77,0.3096624
4248,32545,396908,Gopal E.S.R.,1987,,-,-,-,0.0,-,-,-,-,-,-,-,-,-,0.0,-,-,-,0.0,-,-,0.0,0.0,-,-,-,-,-,0.0,-,-,-,0.0,-,-,-,-,-,-,-,-,-,-,0.0,-,-,-,-,-,-,-,-,-,-,-,-,-,-,-,-,-,0.0,-,-,-,-,-,20,0.0,-,-,0.0,-,-,-,-,-,-,-,0.0,-,-,-,-,-,-,-,-,-,-,-,0.0,-,-,-,-,-,-,,-,0.0,-,-,-,-,-,-,-,-,-,-,0.0,-,-,-,-,-,-,-,-,-,-,-,-,-,-,-,-,0.0,-,-,-,0.0,-,-,-,-,0.0,-,-,-,0.0,-,-,10,-,-,-,70,-,-,-,0.0,-,-,-,-,-,-,-,-,-,0.0,-,-,-,-,-,0.0,-,-,-,-,0.0,-,-,-,-,-,-,-,-,-,-,-,0.0,-,-,-,-,-,-,-,-,0.0,-,-,-,0.0,17.2,6.6,0.3030304
4249,32545,396909,Gopal E.S.R.,1987,,-,-,-,0.0,-,-,-,-,-,-,-,-,-,0.0,-,-,-,0.0,-,-,0.0,0.0,-,-,-,-,-,0.0,-,-,-,0.0,-,-,-,-,-,-,-,-,-,-,0.0,-,-,-,-,-,-,-,-,-,-,-,-,-,-,-,-,-,0.0,-,-,-,-,-,25,0.0,-,-,0.0,-,-,-,-,-,-,-,0.0,-,-,-,-,-,-,-,-,-,-,-,0.0,-,-,-,-,-,-,,-,0.0,-,-,-,-,-,-,-,-,-,-,0.0,-,-,-,-,-,-,-,-,-,-,-,-,-,-,-,-,0.0,-,-,-,0.0,-,-,-,-,0.0,-,-,-,0.0,-,-,10,-,-,-,65,-,-,-,0.0,-,-,-,-,-,-,-,-,-,0.0,-,-,-,-,-,0.0,-,-,-,-,0.0,-,-,-,-,-,-,-,-,-,-,-,0.0,-,-,-,-,-,-,-,-,0.0,-,-,-,0.0,18.5,7.1,0.3028169
4250,32545,396910,Gopal E.S.R.,1987,,-,-,-,0.0,-,-,-,-,-,-,-,-,-,0.0,-,-,-,0.0,-,-,0.0,0.0,-,-,-,-,-,0.0,-,-,-,0.0,-,-,-,-,-,-,-,-,-,-,0.0,-,-,-,-,-,-,-,-,-,-,-,-,-,-,-,-,-,0.0,-,-,-,-,-,30,0.0,-,-,0.0,-,-,-,-,-,-,-,0.0,-,-,-,-,-,-,-,-,-,-,-,0.0,-,-,-,-,-,-,,-,0.0,-,-,-,-,-,-,-,-,-,-,0.0,-,-,-,-,-,-,-,-,-,-,-,-,-,-,-,-,0.0,-,-,-,0.0,-,-,-,-,0.0,-,-,-,0.0,-,-,10,-,-,-,60,-,-,-,0.0,-,-,-,-,-,-,-,-,-,0.0,-,-,-,-,-,0.0,-,-,-,-,0.0,-,-,-,-,-,-,-,-,-,-,-,0.0,-,-,-,-,-,-,-,-,0.0,-,-,-,0.0,21.8,8.5,0.2823529
4251,32545,396911,Gopal E.S.R.,1987,,-,-,-,0.0,-,-,-,-,-,-,-,-,-,0.0,-,-,-,0.0,-,-,0.0,0.0,-,-,-,-,-,0.0,-,-,-,0.0,-,-,-,-,-,-,-,-,-,-,0.0,-,-,-,-,-,-,-,-,-,-,-,-,-,-,-,-,-,0.0,-,-,-,-,-,32,0.0,-,-,0.0,-,-,-,-,-,-,-,0.0,-,-,-,-,-,-,-,-,-,-,-,0.0,-,-,-,-,-,-,,-,0.0,-,-,-,-,-,-,-,-,-,-,0.0,-,-,-,-,-,-,-,-,-,-,-,-,-,-,-,-,0.0,-,-,-,0.0,-,-,-,-,0.0,-,-,-,0.0,-,-,10,-,-,-,58,-,-,-,0.0,-,-,-,-,-,-,-,-,-,0.0,-,-,-,-,-,0.0,-,-,-,-,0.0,-,-,-,-,-,-,-,-,-,-,-,0.0,-,-,-,-,-,-,-,-,0.0,-,-,-,0.0,24.9,9.8,0.2704081
4252,32545,396920,Gopal E.S.R.,1987,,-,-,-,0.0,-,-,-,-,-,-,-,-,-,0.0,-,-,-,0.0,-,-,0.0,0.0,-,-,-,-,-,0.0,-,-,-,0.0,-,-,-,-,-,-,-,-,-,-,0.0,-,-,-,-,-,-,-,-,-,-,-,-,-,-,-,-,-,0.0,-,-,-,-,-,28,0.0,-,-,0.0,-,-,-,-,-,-,-,0.0,-,-,-,-,-,-,-,-,-,-,-,0.0,-,-,-,-,-,-,,-,0.0,-,-,-,-,-,-,-,-,-,-,0.0,-,-,-,-,-,-,-,-,-,-,-,-,-,-,-,-,0.0,-,-,-,0.0,-,-,-,-,0.0,-,-,-,0.0,-,-,6,-,-,-,66,-,-,-,0.0,-,-,-,-,-,-,-,-,-,0.0,-,-,-,-,-,0.0,-,-,-,-,0.0,-,-,-,-,-,-,-,-,-,-,-,0.0,-,-,-,-,-,-,-,-,0.0,-,-,-,0.0,18.4,7.1,0.2957746
4253,32545,396921,Gopal E.S.R.,1987,,-,-,-,0.0,-,-,-,-,-,-,-,-,-,0.0,-,-,-,0.0,-,-,0.0,0.0,-,-,-,-,-,0.0,-,-,-,0.0,-,-,-,-,-,-,-,-,-,-,0.0,-,-,-,-,-,-,-,-,-,-,-,-,-,-,-,-,-,0.0,-,-,-,-,-,26,0.0,-,-,0.0,-,-,-,-,-,-,-,0.0,-,-,-,-,-,-,-,-,-,-,-,0.0,-,-,-,-,-,-,,-,0.0,-,-,-,-,-,-,-,-,-,-,0.0,-,-,-,-,-,-,-,-,-,-,-,-,-,-,-,-,0.0,-,-,-,0.0,-,-,-,-,0.0,-,-,-,0.0,-,-,9,-,-,-,65,-,-,-,0.0,-,-,-,-,-,-,-,-,-,0.0,-,-,-,-,-,0.0,-,-,-,-,0.0,-,-,-,-,-,-,-,-,-,-,-,0.0,-,-,-,-,-,-,-,-,0.0,-,-,-,0.0,18.7,7.2,0.2986112
4254,32545,396922,Gopal E.S.R.,1987,,-,-,-,0.0,-,-,-,-,-,-,-,-,-,0.0,-,-,-,0.0,-,-,0.0,0.0,-,-,-,-,-,0.0,-,-,-,0.0,-,-,-,-,-,-,-,-,-,-,0.0,-,-,-,-,-,-,-,-,-,-,-,-,-,-,-,-,-,0.0,-,-,-,-,-,23,0.0,-,-,0.0,-,-,-,-,-,-,-,0.0,-,-,-,-,-,-,-,-,-,-,-,0.0,-,-,-,-,-,-,,-,0.0,-,-,-,-,-,-,-,-,-,-,0.0,-,-,-,-,-,-,-,-,-,-,-,-,-,-,-,-,0.0,-,-,-,0.0,-,-,-,-,0.0,-,-,-,0.0,-,-,12,-,-,-,65,-,-,-,0.0,-,-,-,-,-,-,-,-,-,0.0,-,-,-,-,-,0.0,-,-,-,-,0.0,-,-,-,-,-,-,-,-,-,-,-,0.0,-,-,-,-,-,-,-,-,0.0,-,-,-,0.0,18.9,7.3,0.2945205
