Repository: jacobergzhou/Poisson-Ratio

File: Non_metal_07242019.csv (part 56 of 91)
Index,Code,Glass #,Author,Year,Trademark,glass_comp,Ag2O,AgI,Al,Al2O3,AlF3,AlN,As,As2O3,As2O5,As2S3,As2Se3,AsSe,B,B2O3,BaCl2,BaF2,BaO,BeF2,BeO,Bi2O3,BiCl3,Br,Ca,CaF2,CaO,Cd,CdCl2,CdF2,CdO,Ce2O3,CeF3,CeO2,Cl,Co3O4,CoO,Cr2O3,Cs2O,CsCl,CsF,Cu2O,CuO,Dy2O3,Er,Er2O3,ErF3,Eu,Eu2O3,EuF3,F,Fe,Fe2O3,FeO,Ga,Ga2O3,Ga2S3,Ga2Se3,GaF3,Gd2O3,GdF3,Ge,GeO2,GeS2,GeSe2,H2O,HfF4,HfO2,Hg,Ho2O3,I,InF3,K,K2O,K2S,K2SO4,KBr,KCl,KF,KHF2,La,La2O3,La2S3,LaF3,Li,Li2O,Li2S,Li2SO4,LiBr,LiCl,LiF,LiI,MgF2,MgO,Mn2O3,MnF2,MnO,MnO2,MoO2,MoO3,N,Na,Na2O,Na2S,Na2SO4,NaCl,NaF,NaPO3,Nb2O5,Nd,Nd2O3,NdF3,NH4NO3,NiO,O,OH,P,P2O5,Pb,PbCl2,PbF2,PbO,PdO,Pr2O3,Pr6O11,PrF3,Rb2O,RbF,Rh2O3,RuO2,S,Sb,Sb2O3,Sb2S3,Sc2O3,Se,Si,Si3N4,SiC,SiO2,Sm2O3,Sn,SnO,SnO2,SO2,SO3,Sr,SrCl2,SrF2,SrO,Ta2O3,Ta2O5,Tb2O3,TbF3,Te,TeO2,Th,ThF4,ThO2,TiO2,Tl,Tl2O,Tl2Se,TlSe,Tm2O3,U,U3O8,UO2,V,V2O5,VO6,WO3,Y,Y2O3,Yb2O3,YbF3,YF3,ZnCl2,ZnF2,ZnO,ZnSO4,ZrF4,ZrO2,Young's modulus E (GPa),Shear modulus G (GPa),Poisson's ratio v
# 3427,31272,393039,Annapurna K.,1994,nan,(GeO2)30.0 (Na2O)20.0 (Nd2O3)0.1 (V2O5)49.9 ,0.0,0,0.0,0.0,0.0,0.0,0.0,0.0,0.0,0,0,0,0.0,0.0,0,0.0,0.0,0.0,0.0,0.0,0.0,0,0.0,0.0,0.0,0.0,0,0,0.0,0.0,0,0.0,0.0,0.0,0.0,0.0,0.0,0,0.0,0.0,0.0,0.0,0.0,0.0,0,0.0,0.0,0,0.0,0.0,0.0,0.0,0.0,0.0,0,0,0,0.0,0,0.0,30.0,0,0,0.0,0,0.0,0.0,0.0,0,0.0,0.0,0.0,0,0,0.0,0.0,0,0.0,0.0,0.0,0,0.0,0.0,0.0,0,0,0,0.0,0.0,0,0.0,0.0,0.0,0,0.0,0.0,0.0,0.0,0.0,0.0,20.0,0.0,0.0,0.0,0.0,0.0,0.0,0.0,0.1,0.0,0.0,0.0,0.0,0.0,0.0,0.0,0.0,0.0,0.0,0.0,0.0,0.0,0.0,0,0.0,0.0,0.0,0.0,0.0,0.0,0.0,0,0.0,0.0,0.0,0.0,0.0,0.0,0.0,0,0.0,0.0,0.0,0.0,0.0,0,0.0,0.0,0.0,0.0,0.0,0,0.0,0.0,0.0,0.0,0,0.0,0.0,0.0,0,0,0,0.0,0.0,0.0,0.0,49.9,0.0,0.0,0.0,0.0,0.0,0.0,0.0,0.0,0.0,0.0,0,0.0,0.0,413.0,166.7,0.24
# 3428,31400,403645,Shimizu K.,2004,nan,(K2O)4.506731662 (Li2O)14.20669708 (Na2O)6.849360095 (Nb2O5)11.49988431 (SiO2)43.80511932 (TiO2)19.13220753 ,0.0,0,0.0,0.0,0.0,0.0,0.0,0.0,0.0,0,0,0,0.0,0.0,0,0.0,0.0,0.0,0.0,0.0,0.0,0,0.0,0.0,0.0,0.0,0,0,0.0,0.0,0,0.0,0.0,0.0,0.0,0.0,0.0,0,0.0,0.0,0.0,0.0,0.0,0.0,0,0.0,0.0,0,0.0,0.0,0.0,0.0,0.0,0.0,0,0,0,0.0,0,0.0,0.0,0,0,0.0,0,0.0,0.0,0.0,0,0.0,0.0,4.506731662,0,0,0.0,0.0,0,0.0,0.0,0.0,0,0.0,0.0,14.20669708,0,0,0,0.0,0.0,0,0.0,0.0,0.0,0,0.0,0.0,0.0,0.0,0.0,0.0,6.849360095,0.0,0.0,0.0,0.0,0.0,11.49988431,0.0,0.0,0.0,0.0,0.0,0.0,0.0,0.0,0.0,0.0,0.0,0.0,0.0,0.0,0.0,0.0,0,0.0,0.0,0.0,0.0,0.0,0.0,0.0,0,0.0,0.0,0.0,0.0,0.0,43.80511932,0.0,0,0.0,0.0,0.0,0.0,0.0,0,0.0,0.0,0.0,0.0,0.0,0,0.0,0.0,0.0,0.0,0,19.13220753,0.0,0.0,0,0,0,0.0,0.0,0.0,0.0,0.0,0.0,0.0,0.0,0.0,0.0,0.0,0.0,0.0,0.0,0.0,0,0.0,0.0,102.0,41.12,0.24
# 3429,31787,379165,Kodama M.,2006,nan,(B2O3)68.9 (Na2O)31.1 ,0.0,0,0.0,0.0,0.0,0.0,0.0,0.0,0.0,0,0,0,0.0,68.9,0,0.0,0.0,0.0,0.0,0.0,0.0,0,0.0,0.0,0.0,0.0,0,0,0.0,0.0,0,0.0,0.0,0.0,0.0,0.0,0.0,0,0.0,0.0,0.0,0.0,0.0,0.0,0,0.0,0.0,0,0.0,0.0,0.0,0.0,0.0,0.0,0,0,0,0.0,0,0.0,0.0,0,0,0.0,0,0.0,0.0,0.0,0,0.0,0.0,0.0,0,0,0.0,0.0,0,0.0,0.0,0.0,0,0.0,0.0,0.0,0,0,0,0.0,0.0,0,0.0,0.0,0.0,0,0.0,0.0,0.0,0.0,0.0,0.0,31.1,0.0,0.0,0.0,0.0,0.0,0.0,0.0,0.0,0.0,0.0,0.0,0.0,0.0,0.0,0.0,0.0,0.0,0.0,0.0,0.0,0.0,0.0,0,0.0,0.0,0.0,0.0,0.0,0.0,0.0,0,0.0,0.0,0.0,0.0,0.0,0.0,0.0,0,0.0,0.0,0.0,0.0,0.0,0,0.0,0.0,0.0,0.0,0.0,0,0.0,0.0,0.0,0.0,0,0.0,0.0,0.0,0,0,0,0.0,0.0,0.0,0.0,0.0,0.0,0.0,0.0,0.0,0.0,0.0,0.0,0.0,0.0,0.0,0,0.0,0.0,62.0,25.0,0.24
# 3430,32232,406894,Kamimura Y.,2003,nan,(Fe2O3)0.002 (K2O)0.99998 (Na2O)0.99998 (PbO)43.99912 (SiO2)53.99892 ,0.0,0,0.0,0.0,0.0,0.0,0.0,0.0,0.0,0,0,0,0.0,0.0,0,0.0,0.0,0.0,0.0,0.0,0.0,0,0.0,0.0,0.0,0.0,0,0,0.0,0.0,0,0.0,0.0,0.0,0.0,0.0,0.0,0,0.0,0.0,0.0,0.0,0.0,0.0,0,0.0,0.0,0,0.0,0.0,0.002,0.0,0.0,0.0,0,0,0,0.0,0,0.0,0.0,0,0,0.0,0,0.0,0.0,0.0,0,0.0,0.0,0.99998,0,0,0.0,0.0,0,0.0,0.0,0.0,0,0.0,0.0,0.0,0,0,0,0.0,0.0,0,0.0,0.0,0.0,0,0.0,0.0,0.0,0.0,0.0,0.0,0.99998,0.0,0.0,0.0,0.0,0.0,0.0,0.0,0.0,0.0,0.0,0.0,0.0,0.0,0.0,0.0,0.0,0.0,0.0,43.99912,0.0,0.0,0.0,0,0.0,0.0,0.0,0.0,0.0,0.0,0.0,0,0.0,0.0,0.0,0.0,0.0,53.99892,0.0,0,0.0,0.0,0.0,0.0,0.0,0,0.0,0.0,0.0,0.0,0.0,0,0.0,0.0,0.0,0.0,0,0.0,0.0,0.0,0,0,0,0.0,0.0,0.0,0.0,0.0,0.0,0.0,0.0,0.0,0.0,0.0,0.0,0.0,0.0,0.0,0,0.0,0.0,54.0,21.77,0.24
# 3433,33612,399966,Terai R.,1979,nan,(Al2O3)4.100258439 (B2O3)17.42427537 (BaO)0.5810897110000001 (CaO)3.6664882960000003 (Ce2O3)0.271498837 (CoO)0.09145960800000001 (Cr2O3)0.090189614 (Cs2O)0.340477342 (Fe2O3)0.772496691 (La2O3)0.168299279 (Li2O)6.88077253 (MgO)5.101356151 (MoO3)1.5239934730000002 (Na2O)10.062686900000001 (Nd2O3)0.7332968590000001 (NiO)0.550597642 (Rb2O)0.07332968599999999 (SiO2)45.62636458 (SrO)0.330708884 (TeO2)0.128827448 (Y2O3)0.09104961 (ZrO2)1.390483045 ,0.0,0,0.0,4.100258439,0.0,0.0,0.0,0.0,0.0,0,0,0,0.0,17.42427537,0,0.0,0.5810897110000001,0.0,0.0,0.0,0.0,0,0.0,0.0,3.6664882960000003,0.0,0,0,0.0,0.271498837,0,0.0,0.0,0.0,0.09145960800000001,0.090189614,0.340477342,0,0.0,0.0,0.0,0.0,0.0,0.0,0,0.0,0.0,0,0.0,0.0,0.772496691,0.0,0.0,0.0,0,0,0,0.0,0,0.0,0.0,0,0,0.0,0,0.0,0.0,0.0,0,0.0,0.0,0.0,0,0,0.0,0.0,0,0.0,0.0,0.168299279,0,0.0,0.0,6.88077253,0,0,0,0.0,0.0,0,0.0,5.101356151,0.0,0,0.0,0.0,0.0,1.5239934730000002,0.0,0.0,10.062686900000001,0.0,0.0,0.0,0.0,0.0,0.0,0.0,0.7332968590000001,0.0,0.0,0.550597642,0.0,0.0,0.0,0.0,0.0,0.0,0.0,0.0,0.0,0.0,0.0,0,0.07332968599999999,0.0,0.0,0.0,0.0,0.0,0.0,0,0.0,0.0,0.0,0.0,0.0,45.62636458,0.0,0,0.0,0.0,0.0,0.0,0.0,0,0.0,0.330708884,0.0,0.0,0.0,0,0.0,0.128827448,0.0,0.0,0,0.0,0.0,0.0,0,0,0,0.0,0.0,0.0,0.0,0.0,0.0,0.0,0.0,0.09104961,0.0,0.0,0.0,0.0,0.0,0.0,0,0.0,1.390483045,81.9,33.1,0.24
# 3434,33612,399969,Terai R.,1979,nan,(Al2O3)4.929456209 (B2O3)15.98574446 (BaO)0.702442317 (Ce2O3)0.32809968100000003 (CoO)0.095819907 (Cr2O3)0.094479908 (Cs2O)0.407661404 (Fe2O3)0.944199082 (La2O3)0.198299807 (MgO)8.907459342000001 (MoO3)1.7959982540000001 (Na2O)12.04829829 (Nd2O3)0.8962991290000001 (NiO)0.6728993459999999 (Rb2O)0.076819925 (SiO2)49.5933518 (SrO)0.415763696 (TeO2)0.179956125 (Y2O3)0.095389907 (ZrO2)1.631561414 ,0.0,0,0.0,4.929456209,0.0,0.0,0.0,0.0,0.0,0,0,0,0.0,15.98574446,0,0.0,0.702442317,0.0,0.0,0.0,0.0,0,0.0,0.0,0.0,0.0,0,0,0.0,0.32809968100000003,0,0.0,0.0,0.0,0.095819907,0.094479908,0.407661404,0,0.0,0.0,0.0,0.0,0.0,0.0,0,0.0,0.0,0,0.0,0.0,0.944199082,0.0,0.0,0.0,0,0,0,0.0,0,0.0,0.0,0,0,0.0,0,0.0,0.0,0.0,0,0.0,0.0,0.0,0,0,0.0,0.0,0,0.0,0.0,0.198299807,0,0.0,0.0,0.0,0,0,0,0.0,0.0,0,0.0,8.907459342000001,0.0,0,0.0,0.0,0.0,1.7959982540000001,0.0,0.0,12.04829829,0.0,0.0,0.0,0.0,0.0,0.0,0.0,0.8962991290000001,0.0,0.0,0.6728993459999999,0.0,0.0,0.0,0.0,0.0,0.0,0.0,0.0,0.0,0.0,0.0,0,0.076819925,0.0,0.0,0.0,0.0,0.0,0.0,0,0.0,0.0,0.0,0.0,0.0,49.5933518,0.0,0,0.0,0.0,0.0,0.0,0.0,0,0.0,0.415763696,0.0,0.0,0.0,0,0.0,0.179956125,0.0,0.0,0,0.0,0.0,0.0,0,0,0,0.0,0.0,0.0,0.0,0.0,0.0,0.0,0.0,0.095389907,0.0,0.0,0.0,0.0,0.0,0.0,0,0.0,1.631561414,69.9,28.2,0.24
# 3435,33612,399971,Terai R.,1979,nan,(Al2O3)4.572771878999999 (B2O3)8.296271294 (BaO)0.635405895 (Ce2O3)0.296800511 (CoO)0.09287016 (Cr2O3)0.09157015800000001 (Cs2O)0.395096681 (Fe2O3)0.871501502 (La2O3)0.192200331 (Li2O)2.794604815 (MgO)12.94938231 (MoO3)1.692002915 (Na2O)12.68745186 (Nd2O3)0.827301425 (NiO)0.652201124 (Rb2O)0.074450128 (SiO2)49.33881501 (SrO)0.335791079 (TeO2)0.17440970100000003 (Y2O3)0.092450159 (ZrO2)2.93665106 ,0.0,0,0.0,4.572771878999999,0.0,0.0,0.0,0.0,0.0,0,0,0,0.0,8.296271294,0,0.0,0.635405895,0.0,0.0,0.0,0.0,0,0.0,0.0,0.0,0.0,0,0,0.0,0.296800511,0,0.0,0.0,0.0,0.09287016,0.09157015800000001,0.395096681,0,0.0,0.0,0.0,0.0,0.0,0.0,0,0.0,0.0,0,0.0,0.0,0.871501502,0.0,0.0,0.0,0,0,0,0.0,0,0.0,0.0,0,0,0.0,0,0.0,0.0,0.0,0,0.0,0.0,0.0,0,0,0.0,0.0,0,0.0,0.0,0.192200331,0,0.0,0.0,2.794604815,0,0,0,0.0,0.0,0,0.0,12.94938231,0.0,0,0.0,0.0,0.0,1.692002915,0.0,0.0,12.68745186,0.0,0.0,0.0,0.0,0.0,0.0,0.0,0.827301425,0.0,0.0,0.652201124,0.0,0.0,0.0,0.0,0.0,0.0,0.0,0.0,0.0,0.0,0.0,0,0.074450128,0.0,0.0,0.0,0.0,0.0,0.0,0,0.0,0.0,0.0,0.0,0.0,49.33881501,0.0,0,0.0,0.0,0.0,0.0,0.0,0,0.0,0.335791079,0.0,0.0,0.0,0,0.0,0.17440970100000003,0.0,0.0,0,0.0,0.0,0.0,0,0,0,0.0,0.0,0.0,0.0,0.0,0.0,0.0,0.0,0.092450159,0.0,0.0,0.0,0.0,0.0,0.0,0,0.0,2.93665106,76.9,31.1,0.24
# 3436,33915,414533,Miura T.,2001,nan,(CuO)45.0 (P2O5)55.0 ,0.0,0,0.0,0.0,0.0,0.0,0.0,0.0,0.0,0,0,0,0.0,0.0,0,0.0,0.0,0.0,0.0,0.0,0.0,0,0.0,0.0,0.0,0.0,0,0,0.0,0.0,0,0.0,0.0,0.0,0.0,0.0,0.0,0,0.0,0.0,45.0,0.0,0.0,0.0,0,0.0,0.0,0,0.0,0.0,0.0,0.0,0.0,0.0,0,0,0,0.0,0,0.0,0.0,0,0,0.0,0,0.0,0.0,0.0,0,0.0,0.0,0.0,0,0,0.0,0.0,0,0.0,0.0,0.0,0,0.0,0.0,0.0,0,0,0,0.0,0.0,0,0.0,0.0,0.0,0,0.0,0.0,0.0,0.0,0.0,0.0,0.0,0.0,0.0,0.0,0.0,0.0,0.0,0.0,0.0,0.0,0.0,0.0,0.0,0.0,0.0,55.0,0.0,0.0,0.0,0.0,0.0,0.0,0.0,0,0.0,0.0,0.0,0.0,0.0,0.0,0.0,0,0.0,0.0,0.0,0.0,0.0,0.0,0.0,0,0.0,0.0,0.0,0.0,0.0,0,0.0,0.0,0.0,0.0,0.0,0,0.0,0.0,0.0,0.0,0,0.0,0.0,0.0,0,0,0,0.0,0.0,0.0,0.0,0.0,0.0,0.0,0.0,0.0,0.0,0.0,0.0,0.0,0.0,0.0,0,0.0,0.0,62.7,25.4,0.24
# 3437,34780,419250,Saddeek Y.B.,2009,nan,(B2O3)53.3 (Na2O)26.7 (PbO)20.0 ,0.0,0,0.0,0.0,0.0,0.0,0.0,0.0,0.0,0,0,0,0.0,53.3,0,0.0,0.0,0.0,0.0,0.0,0.0,0,0.0,0.0,0.0,0.0,0,0,0.0,0.0,0,0.0,0.0,0.0,0.0,0.0,0.0,0,0.0,0.0,0.0,0.0,0.0,0.0,0,0.0,0.0,0,0.0,0.0,0.0,0.0,0.0,0.0,0,0,0,0.0,0,0.0,0.0,0,0,0.0,0,0.0,0.0,0.0,0,0.0,0.0,0.0,0,0,0.0,0.0,0,0.0,0.0,0.0,0,0.0,0.0,0.0,0,0,0,0.0,0.0,0,0.0,0.0,0.0,0,0.0,0.0,0.0,0.0,0.0,0.0,26.7,0.0,0.0,0.0,0.0,0.0,0.0,0.0,0.0,0.0,0.0,0.0,0.0,0.0,0.0,0.0,0.0,0.0,0.0,20.0,0.0,0.0,0.0,0,0.0,0.0,0.0,0.0,0.0,0.0,0.0,0,0.0,0.0,0.0,0.0,0.0,0.0,0.0,0,0.0,0.0,0.0,0.0,0.0,0,0.0,0.0,0.0,0.0,0.0,0,0.0,0.0,0.0,0.0,0,0.0,0.0,0.0,0,0,0,0.0,0.0,0.0,0.0,0.0,0.0,0.0,0.0,0.0,0.0,0.0,0.0,0.0,0.0,0.0,0,0.0,0.0,63.3,25.52,0.24
# 3438,34780,419251,Saddeek Y.B.,2009,nan,(B2O3)46.7 (Na2O)23.3 (PbO)30.0 ,0.0,0,0.0,0.0,0.0,0.0,0.0,0.0,0.0,0,0,0,0.0,46.7,0,0.0,0.0,0.0,0.0,0.0,0.0,0,0.0,0.0,0.0,0.0,0,0,0.0,0.0,0,0.0,0.0,0.0,0.0,0.0,0.0,0,0.0,0.0,0.0,0.0,0.0,0.0,0,0.0,0.0,0,0.0,0.0,0.0,0.0,0.0,0.0,0,0,0,0.0,0,0.0,0.0,0,0,0.0,0,0.0,0.0,0.0,0,0.0,0.0,0.0,0,0,0.0,0.0,0,0.0,0.0,0.0,0,0.0,0.0,0.0,0,0,0,0.0,0.0,0,0.0,0.0,0.0,0,0.0,0.0,0.0,0.0,0.0,0.0,23.3,0.0,0.0,0.0,0.0,0.0,0.0,0.0,0.0,0.0,0.0,0.0,0.0,0.0,0.0,0.0,0.0,0.0,0.0,30.0,0.0,0.0,0.0,0,0.0,0.0,0.0,0.0,0.0,0.0,0.0,0,0.0,0.0,0.0,0.0,0.0,0.0,0.0,0,0.0,0.0,0.0,0.0,0.0,0,0.0,0.0,0.0,0.0,0.0,0,0.0,0.0,0.0,0.0,0,0.0,0.0,0.0,0,0,0,0.0,0.0,0.0,0.0,0.0,0.0,0.0,0.0,0.0,0.0,0.0,0.0,0.0,0.0,0.0,0,0.0,0.0,61.6,24.83,0.24
# 3439,34780,419252,Saddeek Y.B.,2009,nan,(B2O3)40.0 (Na2O)20.0 (PbO)40.0 ,0.0,0,0.0,0.0,0.0,0.0,0.0,0.0,0.0,0,0,0,0.0,40.0,0,0.0,0.0,0.0,0.0,0.0,0.0,0,0.0,0.0,0.0,0.0,0,0,0.0,0.0,0,0.0,0.0,0.0,0.0,0.0,0.0,0,0.0,0.0,0.0,0.0,0.0,0.0,0,0.0,0.0,0,0.0,0.0,0.0,0.0,0.0,0.0,0,0,0,0.0,0,0.0,0.0,0,0,0.0,0,0.0,0.0,0.0,0,0.0,0.0,0.0,0,0,0.0,0.0,0,0.0,0.0,0.0,0,0.0,0.0,0.0,0,0,0,0.0,0.0,0,0.0,0.0,0.0,0,0.0,0.0,0.0,0.0,0.0,0.0,20.0,0.0,0.0,0.0,0.0,0.0,0.0,0.0,0.0,0.0,0.0,0.0,0.0,0.0,0.0,0.0,0.0,0.0,0.0,40.0,0.0,0.0,0.0,0,0.0,0.0,0.0,0.0,0.0,0.0,0.0,0,0.0,0.0,0.0,0.0,0.0,0.0,0.0,0,0.0,0.0,0.0,0.0,0.0,0,0.0,0.0,0.0,0.0,0.0,0,0.0,0.0,0.0,0.0,0,0.0,0.0,0.0,0,0,0,0.0,0.0,0.0,0.0,0.0,0.0,0.0,0.0,0.0,0.0,0.0,0.0,0.0,0.0,0.0,0,0.0,0.0,60.5,24.39,0.24
# 3440,35795,429814,Ikenishi M.,2003,nan,(Al2O3)4.0 (BaO)3.0 (CaO)13.0 (K2O)5.0 (Na2O)4.0 (SiO2)63.0 (TiO2)4.0 (ZrO2)4.0 ,0.0,0,0.0,4.0,0.0,0.0,0.0,0.0,0.0,0,0,0,0.0,0.0,0,0.0,3.0,0.0,0.0,0.0,0.0,0,0.0,0.0,13.0,0.0,0,0,0.0,0.0,0,0.0,0.0,0.0,0.0,0.0,0.0,0,0.0,0.0,0.0,0.0,0.0,0.0,0,0.0,0.0,0,0.0,0.0,0.0,0.0,0.0,0.0,0,0,0,0.0,0,0.0,0.0,0,0,0.0,0,0.0,0.0,0.0,0,0.0,0.0,5.0,0,0,0.0,0.0,0,0.0,0.0,0.0,0,0.0,0.0,0.0,0,0,0,0.0,0.0,0,0.0,0.0,0.0,0,0.0,0.0,0.0,0.0,0.0,0.0,4.0,0.0,0.0,0.0,0.0,0.0,0.0,0.0,0.0,0.0,0.0,0.0,0.0,0.0,0.0,0.0,0.0,0.0,0.0,0.0,0.0,0.0,0.0,0,0.0,0.0,0.0,0.0,0.0,0.0,0.0,0,0.0,0.0,0.0,0.0,0.0,63.0,0.0,0,0.0,0.0,0.0,0.0,0.0,0,0.0,0.0,0.0,0.0,0.0,0,0.0,0.0,0.0,0.0,0,4.0,0.0,0.0,0,0,0,0.0,0.0,0.0,0.0,0.0,0.0,0.0,0.0,0.0,0.0,0.0,0.0,0.0,0.0,0.0,0,0.0,4.0,82.7,33.34,0.24
# 3441,35795,429817,Ikenishi M.,2003,nan,(Al2O3)5.050505404 (BaO)3.030303242 (CaO)13.13131105 (K2O)6.060606485 (Na2O)4.040404323 (SiO2)64.64646517 (ZrO2)4.040404323 ,0.0,0,0.0,5.050505404,0.0,0.0,0.0,0.0,0.0,0,0,0,0.0,0.0,0,0.0,3.030303242,0.0,0.0,0.0,0.0,0,0.0,0.0,13.13131105,0.0,0,0,0.0,0.0,0,0.0,0.0,0.0,0.0,0.0,0.0,0,0.0,0.0,0.0,0.0,0.0,0.0,0,0.0,0.0,0,0.0,0.0,0.0,0.0,0.0,0.0,0,0,0,0.0,0,0.0,0.0,0,0,0.0,0,0.0,0.0,0.0,0,0.0,0.0,6.060606485,0,0,0.0,0.0,0,0.0,0.0,0.0,0,0.0,0.0,0.0,0,0,0,0.0,0.0,0,0.0,0.0,0.0,0,0.0,0.0,0.0,0.0,0.0,0.0,4.040404323,0.0,0.0,0.0,0.0,0.0,0.0,0.0,0.0,0.0,0.0,0.0,0.0,0.0,0.0,0.0,0.0,0.0,0.0,0.0,0.0,0.0,0.0,0,0.0,0.0,0.0,0.0,0.0,0.0,0.0,0,0.0,0.0,0.0,0.0,0.0,64.64646517,0.0,0,0.0,0.0,0.0,0.0,0.0,0,0.0,0.0,0.0,0.0,0.0,0,0.0,0.0,0.0,0.0,0,0.0,0.0,0.0,0,0,0,0.0,0.0,0.0,0.0,0.0,0.0,0.0,0.0,0.0,0.0,0.0,0.0,0.0,0.0,0.0,0,0.0,4.040404323,81.5,32.86,0.24
# 3442,35795,429818,Ikenishi M.,2003,nan,(Al2O3)5.0 (BaO)4.0 (CaO)12.0 (K2O)6.0 (Na2O)4.0 (SiO2)65.0 (ZrO2)4.0 ,0.0,0,0.0,5.0,0.0,0.0,0.0,0.0,0.0,0,0,0,0.0,0.0,0,0.0,4.0,0.0,0.0,0.0,0.0,0,0.0,0.0,12.0,0.0,0,0,0.0,0.0,0,0.0,0.0,0.0,0.0,0.0,0.0,0,0.0,0.0,0.0,0.0,0.0,0.0,0,0.0,0.0,0,0.0,0.0,0.0,0.0,0.0,0.0,0,0,0,0.0,0,0.0,0.0,0,0,0.0,0,0.0,0.0,0.0,0,0.0,0.0,6.0,0,0,0.0,0.0,0,0.0,0.0,0.0,0,0.0,0.0,0.0,0,0,0,0.0,0.0,0,0.0,0.0,0.0,0,0.0,0.0,0.0,0.0,0.0,0.0,4.0,0.0,0.0,0.0,0.0,0.0,0.0,0.0,0.0,0.0,0.0,0.0,0.0,0.0,0.0,0.0,0.0,0.0,0.0,0.0,0.0,0.0,0.0,0,0.0,0.0,0.0,0.0,0.0,0.0,0.0,0,0.0,0.0,0.0,0.0,0.0,65.0,0.0,0,0.0,0.0,0.0,0.0,0.0,0,0.0,0.0,0.0,0.0,0.0,0,0.0,0.0,0.0,0.0,0,0.0,0.0,0.0,0,0,0,0.0,0.0,0.0,0.0,0.0,0.0,0.0,0.0,0.0,0.0,0.0,0.0,0.0,0.0,0.0,0,0.0,4.0,79.9,32.21,0.24
# 3443,36713,437588,Patil S.D.,2009,nan,(B2O3)60.0 (Na2O)20.0 (ZnO)20.0 ,0.0,0,0.0,0.0,0.0,0.0,0.0,0.0,0.0,0,0,0,0.0,60.0,0,0.0,0.0,0.0,0.0,0.0,0.0,0,0.0,0.0,0.0,0.0,0,0,0.0,0.0,0,0.0,0.0,0.0,0.0,0.0,0.0,0,0.0,0.0,0.0,0.0,0.0,0.0,0,0.0,0.0,0,0.0,0.0,0.0,0.0,0.0,0.0,0,0,0,0.0,0,0.0,0.0,0,0,0.0,0,0.0,0.0,0.0,0,0.0,0.0,0.0,0,0,0.0,0.0,0,0.0,0.0,0.0,0,0.0,0.0,0.0,0,0,0,0.0,0.0,0,0.0,0.0,0.0,0,0.0,0.0,0.0,0.0,0.0,0.0,20.0,0.0,0.0,0.0,0.0,0.0,0.0,0.0,0.0,0.0,0.0,0.0,0.0,0.0,0.0,0.0,0.0,0.0,0.0,0.0,0.0,0.0,0.0,0,0.0,0.0,0.0,0.0,0.0,0.0,0.0,0,0.0,0.0,0.0,0.0,0.0,0.0,0.0,0,0.0,0.0,0.0,0.0,0.0,0,0.0,0.0,0.0,0.0,0.0,0,0.0,0.0,0.0,0.0,0,0.0,0.0,0.0,0,0,0,0.0,0.0,0.0,0.0,0.0,0.0,0.0,0.0,0.0,0.0,0.0,0.0,0.0,0.0,20.0,0,0.0,0.0,38.4,15.5,0.24
# 3446,37171,441459,Mairaj A.K.,2000,nan,(Ga2S3)65 (La2O3)3.0 (La2S3)32 ,0.0,0,0.0,0.0,0.0,0.0,0.0,0.0,0.0,0,0,0,0.0,0.0,0,0.0,0.0,0.0,0.0,0.0,0.0,0,0.0,0.0,0.0,0.0,0,0,0.0,0.0,0,0.0,0.0,0.0,0.0,0.0,0.0,0,0.0,0.0,0.0,0.0,0.0,0.0,0,0.0,0.0,0,0.0,0.0,0.0,0.0,0.0,0.0,65,0,0,0.0,0,0.0,0.0,0,0,0.0,0,0.0,0.0,0.0,0,0.0,0.0,0.0,0,0,0.0,0.0,0,0.0,0.0,3.0,32,0.0,0.0,0.0,0,0,0,0.0,0.0,0,0.0,0.0,0.0,0,0.0,0.0,0.0,0.0,0.0,0.0,0.0,0.0,0.0,0.0,0.0,0.0,0.0,0.0,0.0,0.0,0.0,0.0,0.0,0.0,0.0,0.0,0.0,0.0,0.0,0.0,0.0,0.0,0.0,0,0.0,0.0,0.0,0.0,0.0,0.0,0.0,0,0.0,0.0,0.0,0.0,0.0,0.0,0.0,0,0.0,0.0,0.0,0.0,0.0,0,0.0,0.0,0.0,0.0,0.0,0,0.0,0.0,0.0,0.0,0,0.0,0.0,0.0,0,0,0,0.0,0.0,0.0,0.0,0.0,0.0,0.0,0.0,0.0,0.0,0.0,0.0,0.0,0.0,0.0,0,0.0,0.0,59.0,23.0,0.24
# 3447,37207,441732,Mohamed N.B.,2010,nan,(Nb2O5)10.0 (TeO2)80.0 (ZnO)10.0 ,0.0,0,0.0,0.0,0.0,0.0,0.0,0.0,0.0,0,0,0,0.0,0.0,0,0.0,0.0,0.0,0.0,0.0,0.0,0,0.0,0.0,0.0,0.0,0,0,0.0,0.0,0,0.0,0.0,0.0,0.0,0.0,0.0,0,0.0,0.0,0.0,0.0,0.0,0.0,0,0.0,0.0,0,0.0,0.0,0.0,0.0,0.0,0.0,0,0,0,0.0,0,0.0,0.0,0,0,0.0,0,0.0,0.0,0.0,0,0.0,0.0,0.0,0,0,0.0,0.0,0,0.0,0.0,0.0,0,0.0,0.0,0.0,0,0,0,0.0,0.0,0,0.0,0.0,0.0,0,0.0,0.0,0.0,0.0,0.0,0.0,0.0,0.0,0.0,0.0,0.0,0.0,10.0,0.0,0.0,0.0,0.0,0.0,0.0,0.0,0.0,0.0,0.0,0.0,0.0,0.0,0.0,0.0,0.0,0,0.0,0.0,0.0,0.0,0.0,0.0,0.0,0,0.0,0.0,0.0,0.0,0.0,0.0,0.0,0,0.0,0.0,0.0,0.0,0.0,0,0.0,0.0,0.0,0.0,0.0,0,0.0,80.0,0.0,0.0,0,0.0,0.0,0.0,0,0,0,0.0,0.0,0.0,0.0,0.0,0.0,0.0,0.0,0.0,0.0,0.0,0.0,0.0,0.0,10.0,0,0.0,0.0,38.1,24.01,0.24
# 3448,37832,447062,Kolberg U.,2009,nan,(Al2O3)11.66389086 (B2O3)9.606436711 (CaO)5.176472383 (Fe2O3)0.002402 (MgO)8.947309662 (SiO2)64.59420478 (SnO2)0.008485000999999999 (SO3)0.0007986000000000001 ,0.0,0,0.0,11.66389086,0.0,0.0,0.0,0.0,0.0,0,0,0,0.0,9.606436711,0,0.0,0.0,0.0,0.0,0.0,0.0,0,0.0,0.0,5.176472383,0.0,0,0,0.0,0.0,0,0.0,0.0,0.0,0.0,0.0,0.0,0,0.0,0.0,0.0,0.0,0.0,0.0,0,0.0,0.0,0,0.0,0.0,0.002402,0.0,0.0,0.0,0,0,0,0.0,0,0.0,0.0,0,0,0.0,0,0.0,0.0,0.0,0,0.0,0.0,0.0,0,0,0.0,0.0,0,0.0,0.0,0.0,0,0.0,0.0,0.0,0,0,0,0.0,0.0,0,0.0,8.947309662,0.0,0,0.0,0.0,0.0,0.0,0.0,0.0,0.0,0.0,0.0,0.0,0.0,0.0,0.0,0.0,0.0,0.0,0.0,0.0,0.0,0.0,0.0,0.0,0.0,0.0,0.0,0.0,0.0,0.0,0.0,0,0.0,0.0,0.0,0.0,0.0,0.0,0.0,0,0.0,0.0,0.0,0.0,0.0,64.59420478,0.0,0,0.0,0.008485000999999999,0.0,0.0007986000000000001,0.0,0,0.0,0.0,0.0,0.0,0.0,0,0.0,0.0,0.0,0.0,0,0.0,0.0,0.0,0,0,0,0.0,0.0,0.0,0.0,0.0,0.0,0.0,0.0,0.0,0.0,0.0,0.0,0.0,0.0,0.0,0,0.0,0.0,78.2,31.53,0.24
# 3449,38049,449147,Jindal R.,2011,nan,(Al2O3)12.47310025 (B2O3)5.137099103 (CaO)6.642498132999999 (MgO)6.246771125 (Na2O)12.42624025 (SiO2)57.07429114 ,0.0,0,0.0,12.47310025,0.0,0.0,0.0,0.0,0.0,0,0,0,0.0,5.137099103,0,0.0,0.0,0.0,0.0,0.0,0.0,0,0.0,0.0,6.642498132999999,0.0,0,0,0.0,0.0,0,0.0,0.0,0.0,0.0,0.0,0.0,0,0.0,0.0,0.0,0.0,0.0,0.0,0,0.0,0.0,0,0.0,0.0,0.0,0.0,0.0,0.0,0,0,0,0.0,0,0.0,0.0,0,0,0.0,0,0.0,0.0,0.0,0,0.0,0.0,0.0,0,0,0.0,0.0,0,0.0,0.0,0.0,0,0.0,0.0,0.0,0,0,0,0.0,0.0,0,0.0,6.246771125,0.0,0,0.0,0.0,0.0,0.0,0.0,0.0,12.42624025,0.0,0.0,0.0,0.0,0.0,0.0,0.0,0.0,0.0,0.0,0.0,0.0,0.0,0.0,0.0,0.0,0.0,0.0,0.0,0.0,0.0,0.0,0,0.0,0.0,0.0,0.0,0.0,0.0,0.0,0,0.0,0.0,0.0,0.0,0.0,57.07429114,0.0,0,0.0,0.0,0.0,0.0,0.0,0,0.0,0.0,0.0,0.0,0.0,0,0.0,0.0,0.0,0.0,0,0.0,0.0,0.0,0,0,0,0.0,0.0,0.0,0.0,0.0,0.0,0.0,0.0,0.0,0.0,0.0,0.0,0.0,0.0,0.0,0,0.0,0.0,75.3,30.49,0.24
# 3451,38657,458669,Ikenishi M.,2005,nan,(Al2O3)4.0 (BaO)3.0 (CaO)16.0 (K2O)1.5 (Na2O)7.5 (SiO2)64.0 (ZrO2)4.0 ,0.0,0,0.0,4.0,0.0,0.0,0.0,0.0,0.0,0,0,0,0.0,0.0,0,0.0,3.0,0.0,0.0,0.0,0.0,0,0.0,0.0,16.0,0.0,0,0,0.0,0.0,0,0.0,0.0,0.0,0.0,0.0,0.0,0,0.0,0.0,0.0,0.0,0.0,0.0,0,0.0,0.0,0,0.0,0.0,0.0,0.0,0.0,0.0,0,0,0,0.0,0,0.0,0.0,0,0,0.0,0,0.0,0.0,0.0,0,0.0,0.0,1.5,0,0,0.0,0.0,0,0.0,0.0,0.0,0,0.0,0.0,0.0,0,0,0,0.0,0.0,0,0.0,0.0,0.0,0,0.0,0.0,0.0,0.0,0.0,0.0,7.5,0.0,0.0,0.0,0.0,0.0,0.0,0.0,0.0,0.0,0.0,0.0,0.0,0.0,0.0,0.0,0.0,0.0,0.0,0.0,0.0,0.0,0.0,0,0.0,0.0,0.0,0.0,0.0,0.0,0.0,0,0.0,0.0,0.0,0.0,0.0,64.0,0.0,0,0.0,0.0,0.0,0.0,0.0,0,0.0,0.0,0.0,0.0,0.0,0,0.0,0.0,0.0,0.0,0,0.0,0.0,0.0,0,0,0,0.0,0.0,0.0,0.0,0.0,0.0,0.0,0.0,0.0,0.0,0.0,0.0,0.0,0.0,0.0,0,0.0,4.0,84.9,34.23,0.24
# 3452,39036,460258,Hashimoto T.,2007,nan,(Al2O3)13.29601 (B2O3)17.19484 (K2O)6.697989999999999 (Li2O)6.697989999999999 (Na2O)6.697989999999999 (Nb2O5)6.6979999999999995 (P2O5)25.49235 (Sb2O3)0.02999 (SiO2)17.19484 ,0.0,0,0.0,13.29601,0.0,0.0,0.0,0.0,0.0,0,0,0,0.0,17.19484,0,0.0,0.0,0.0,0.0,0.0,0.0,0,0.0,0.0,0.0,0.0,0,0,0.0,0.0,0,0.0,0.0,0.0,0.0,0.0,0.0,0,0.0,0.0,0.0,0.0,0.0,0.0,0,0.0,0.0,0,0.0,0.0,0.0,0.0,0.0,0.0,0,0,0,0.0,0,0.0,0.0,0,0,0.0,0,0.0,0.0,0.0,0,0.0,0.0,6.697989999999999,0,0,0.0,0.0,0,0.0,0.0,0.0,0,0.0,0.0,6.697989999999999,0,0,0,0.0,0.0,0,0.0,0.0,0.0,0,0.0,0.0,0.0,0.0,0.0,0.0,6.697989999999999,0.0,0.0,0.0,0.0,0.0,6.6979999999999995,0.0,0.0,0.0,0.0,0.0,0.0,0.0,0.0,25.49235,0.0,0.0,0.0,0.0,0.0,0.0,0.0,0,0.0,0.0,0.0,0.0,0.0,0.0,0.02999,0,0.0,0.0,0.0,0.0,0.0,17.19484,0.0,0,0.0,0.0,0.0,0.0,0.0,0,0.0,0.0,0.0,0.0,0.0,0,0.0,0.0,0.0,0.0,0,0.0,0.0,0.0,0,0,0,0.0,0.0,0.0,0.0,0.0,0.0,0.0,0.0,0.0,0.0,0.0,0.0,0.0,0.0,0.0,0,0.0,0.0,61.0,24.59,0.24
# 3453,39036,460268,Hashimoto T.,2007,nan,(Al2O3)0.4 (B2O3)6.400000006 (CaO)29.50000003 (Na2O)0.8999999009999999 (P2O5)59.40000006 (SiO2)3.400000003 ,0.0,0,0.0,0.4,0.0,0.0,0.0,0.0,0.0,0,0,0,0.0,6.400000006,0,0.0,0.0,0.0,0.0,0.0,0.0,0,0.0,0.0,29.50000003,0.0,0,0,0.0,0.0,0,0.0,0.0,0.0,0.0,0.0,0.0,0,0.0,0.0,0.0,0.0,0.0,0.0,0,0.0,0.0,0,0.0,0.0,0.0,0.0,0.0,0.0,0,0,0,0.0,0,0.0,0.0,0,0,0.0,0,0.0,0.0,0.0,0,0.0,0.0,0.0,0,0,0.0,0.0,0,0.0,0.0,0.0,0,0.0,0.0,0.0,0,0,0,0.0,0.0,0,0.0,0.0,0.0,0,0.0,0.0,0.0,0.0,0.0,0.0,0.8999999009999999,0.0,0.0,0.0,0.0,0.0,0.0,0.0,0.0,0.0,0.0,0.0,0.0,0.0,0.0,59.40000006,0.0,0.0,0.0,0.0,0.0,0.0,0.0,0,0.0,0.0,0.0,0.0,0.0,0.0,0.0,0,0.0,0.0,0.0,0.0,0.0,3.400000003,0.0,0,0.0,0.0,0.0,0.0,0.0,0,0.0,0.0,0.0,0.0,0.0,0,0.0,0.0,0.0,0.0,0,0.0,0.0,0.0,0,0,0,0.0,0.0,0.0,0.0,0.0,0.0,0.0,0.0,0.0,0.0,0.0,0.0,0.0,0.0,0.0,0,0.0,0.0,58.0,23.38,0.24
# 3454,39036,460269,Hashimoto T.,2007,nan,(Al2O3)0.40000004 (B2O3)6.4000006460000005 (CaO)22.50000227 (Na2O)0.8999999909999999 (P2O5)66.39999671 (SiO2)3.4000003430000003 ,0.0,0,0.0,0.40000004,0.0,0.0,0.0,0.0,0.0,0,0,0,0.0,6.4000006460000005,0,0.0,0.0,0.0,0.0,0.0,0.0,0,0.0,0.0,22.50000227,0.0,0,0,0.0,0.0,0,0.0,0.0,0.0,0.0,0.0,0.0,0,0.0,0.0,0.0,0.0,0.0,0.0,0,0.0,0.0,0,0.0,0.0,0.0,0.0,0.0,0.0,0,0,0,0.0,0,0.0,0.0,0,0,0.0,0,0.0,0.0,0.0,0,0.0,0.0,0.0,0,0,0.0,0.0,0,0.0,0.0,0.0,0,0.0,0.0,0.0,0,0,0,0.0,0.0,0,0.0,0.0,0.0,0,0.0,0.0,0.0,0.0,0.0,0.0,0.8999999909999999,0.0,0.0,0.0,0.0,0.0,0.0,0.0,0.0,0.0,0.0,0.0,0.0,0.0,0.0,66.39999671,0.0,0.0,0.0,0.0,0.0,0.0,0.0,0,0.0,0.0,0.0,0.0,0.0,0.0,0.0,0,0.0,0.0,0.0,0.0,0.0,3.4000003430000003,0.0,0,0.0,0.0,0.0,0.0,0.0,0,0.0,0.0,0.0,0.0,0.0,0,0.0,0.0,0.0,0.0,0,0.0,0.0,0.0,0,0,0,0.0,0.0,0.0,0.0,0.0,0.0,0.0,0.0,0.0,0.0,0.0,0.0,0.0,0.0,0.0,0,0.0,0.0,56.0,22.58,0.24
# 3455,39402,465110,Hojamberdiev M.,2012,nan,(CaO)12.43373963 (Na2O)14.06226958 (SiO2)70.59436788 (TiO2)2.909622913 ,0.0,0,0.0,0.0,0.0,0.0,0.0,0.0,0.0,0,0,0,0.0,0.0,0,0.0,0.0,0.0,0.0,0.0,0.0,0,0.0,0.0,12.43373963,0.0,0,0,0.0,0.0,0,0.0,0.0,0.0,0.0,0.0,0.0,0,0.0,0.0,0.0,0.0,0.0,0.0,0,0.0,0.0,0,0.0,0.0,0.0,0.0,0.0,0.0,0,0,0,0.0,0,0.0,0.0,0,0,0.0,0,0.0,0.0,0.0,0,0.0,0.0,0.0,0,0,0.0,0.0,0,0.0,0.0,0.0,0,0.0,0.0,0.0,0,0,0,0.0,0.0,0,0.0,0.0,0.0,0,0.0,0.0,0.0,0.0,0.0,0.0,14.06226958,0.0,0.0,0.0,0.0,0.0,0.0,0.0,0.0,0.0,0.0,0.0,0.0,0.0,0.0,0.0,0.0,0.0,0.0,0.0,0.0,0.0,0.0,0,0.0,0.0,0.0,0.0,0.0,0.0,0.0,0,0.0,0.0,0.0,0.0,0.0,70.59436788,0.0,0,0.0,0.0,0.0,0.0,0.0,0,0.0,0.0,0.0,0.0,0.0,0,0.0,0.0,0.0,0.0,0,2.909622913,0.0,0.0,0,0,0,0.0,0.0,0.0,0.0,0.0,0.0,0.0,0.0,0.0,0.0,0.0,0.0,0.0,0.0,0.0,0,0.0,0.0,76.5,30.85,0.24
# 3456,39402,465114,Hojamberdiev M.,2012,nan,(CaO)12.562308999999999 (Na2O)14.20767886 (SiO2)71.32435429 (ZrO2)1.9056578480000002 ,0.0,0,0.0,0.0,0.0,0.0,0.0,0.0,0.0,0,0,0,0.0,0.0,0,0.0,0.0,0.0,0.0,0.0,0.0,0,0.0,0.0,12.562308999999999,0.0,0,0,0.0,0.0,0,0.0,0.0,0.0,0.0,0.0,0.0,0,0.0,0.0,0.0,0.0,0.0,0.0,0,0.0,0.0,0,0.0,0.0,0.0,0.0,0.0,0.0,0,0,0,0.0,0,0.0,0.0,0,0,0.0,0,0.0,0.0,0.0,0,0.0,0.0,0.0,0,0,0.0,0.0,0,0.0,0.0,0.0,0,0.0,0.0,0.0,0,0,0,0.0,0.0,0,0.0,0.0,0.0,0,0.0,0.0,0.0,0.0,0.0,0.0,14.20767886,0.0,0.0,0.0,0.0,0.0,0.0,0.0,0.0,0.0,0.0,0.0,0.0,0.0,0.0,0.0,0.0,0.0,0.0,0.0,0.0,0.0,0.0,0,0.0,0.0,0.0,0.0,0.0,0.0,0.0,0,0.0,0.0,0.0,0.0,0.0,71.32435429,0.0,0,0.0,0.0,0.0,0.0,0.0,0,0.0,0.0,0.0,0.0,0.0,0,0.0,0.0,0.0,0.0,0,0.0,0.0,0.0,0,0,0,0.0,0.0,0.0,0.0,0.0,0.0,0.0,0.0,0.0,0.0,0.0,0.0,0.0,0.0,0.0,0,0.0,1.9056578480000002,80.7,32.56,0.24
# 3457,39802,466078,Mohajerani A.,2012,nan,(Li2O)20.0 (Na2O)20.0 (SiO2)60.0 ,0.0,0,0.0,0.0,0.0,0.0,0.0,0.0,0.0,0,0,0,0.0,0.0,0,0.0,0.0,0.0,0.0,0.0,0.0,0,0.0,0.0,0.0,0.0,0,0,0.0,0.0,0,0.0,0.0,0.0,0.0,0.0,0.0,0,0.0,0.0,0.0,0.0,0.0,0.0,0,0.0,0.0,0,0.0,0.0,0.0,0.0,0.0,0.0,0,0,0,0.0,0,0.0,0.0,0,0,0.0,0,0.0,0.0,0.0,0,0.0,0.0,0.0,0,0,0.0,0.0,0,0.0,0.0,0.0,0,0.0,0.0,20.0,0,0,0,0.0,0.0,0,0.0,0.0,0.0,0,0.0,0.0,0.0,0.0,0.0,0.0,20.0,0.0,0.0,0.0,0.0,0.0,0.0,0.0,0.0,0.0,0.0,0.0,0.0,0.0,0.0,0.0,0.0,0.0,0.0,0.0,0.0,0.0,0.0,0,0.0,0.0,0.0,0.0,0.0,0.0,0.0,0,0.0,0.0,0.0,0.0,0.0,60.0,0.0,0,0.0,0.0,0.0,0.0,0.0,0,0.0,0.0,0.0,0.0,0.0,0,0.0,0.0,0.0,0.0,0,0.0,0.0,0.0,0,0,0,0.0,0.0,0.0,0.0,0.0,0.0,0.0,0.0,0.0,0.0,0.0,0.0,0.0,0.0,0.0,0,0.0,0.0,84.0,34.0,0.24
# 3458,39802,466084,Mohajerani A.,2012,nan,(Al2O3)8.0 (Li2O)11.5 (Na2O)34.5 (P2O5)46.0 ,0.0,0,0.0,8.0,0.0,0.0,0.0,0.0,0.0,0,0,0,0.0,0.0,0,0.0,0.0,0.0,0.0,0.0,0.0,0,0.0,0.0,0.0,0.0,0,0,0.0,0.0,0,0.0,0.0,0.0,0.0,0.0,0.0,0,0.0,0.0,0.0,0.0,0.0,0.0,0,0.0,0.0,0,0.0,0.0,0.0,0.0,0.0,0.0,0,0,0,0.0,0,0.0,0.0,0,0,0.0,0,0.0,0.0,0.0,0,0.0,0.0,0.0,0,0,0.0,0.0,0,0.0,0.0,0.0,0,0.0,0.0,11.5,0,0,0,0.0,0.0,0,0.0,0.0,0.0,0,0.0,0.0,0.0,0.0,0.0,0.0,34.5,0.0,0.0,0.0,0.0,0.0,0.0,0.0,0.0,0.0,0.0,0.0,0.0,0.0,0.0,46.0,0.0,0.0,0.0,0.0,0.0,0.0,0.0,0,0.0,0.0,0.0,0.0,0.0,0.0,0.0,0,0.0,0.0,0.0,0.0,0.0,0.0,0.0,0,0.0,0.0,0.0,0.0,0.0,0,0.0,0.0,0.0,0.0,0.0,0,0.0,0.0,0.0,0.0,0,0.0,0.0,0.0,0,0,0,0.0,0.0,0.0,0.0,0.0,0.0,0.0,0.0,0.0,0.0,0.0,0.0,0.0,0.0,0.0,0,0.0,0.0,62.0,25.0,0.24
# 3459,39839,470638,Li Hong,2012,nan,(Al2O3)9.83 (As2O3)0.12 (B2O3)5.0 (La2O3)3.19 (Li2O)14.59 (Nd2O3)1.0 (P2O5)61.27 (SiO2)5.0 ,0.0,0,0.0,9.83,0.0,0.0,0.0,0.12,0.0,0,0,0,0.0,5.0,0,0.0,0.0,0.0,0.0,0.0,0.0,0,0.0,0.0,0.0,0.0,0,0,0.0,0.0,0,0.0,0.0,0.0,0.0,0.0,0.0,0,0.0,0.0,0.0,0.0,0.0,0.0,0,0.0,0.0,0,0.0,0.0,0.0,0.0,0.0,0.0,0,0,0,0.0,0,0.0,0.0,0,0,0.0,0,0.0,0.0,0.0,0,0.0,0.0,0.0,0,0,0.0,0.0,0,0.0,0.0,3.19,0,0.0,0.0,14.59,0,0,0,0.0,0.0,0,0.0,0.0,0.0,0,0.0,0.0,0.0,0.0,0.0,0.0,0.0,0.0,0.0,0.0,0.0,0.0,0.0,0.0,1.0,0.0,0.0,0.0,0.0,0.0,0.0,61.27,0.0,0.0,0.0,0.0,0.0,0.0,0.0,0,0.0,0.0,0.0,0.0,0.0,0.0,0.0,0,0.0,0.0,0.0,0.0,0.0,5.0,0.0,0,0.0,0.0,0.0,0.0,0.0,0,0.0,0.0,0.0,0.0,0.0,0,0.0,0.0,0.0,0.0,0,0.0,0.0,0.0,0,0,0,0.0,0.0,0.0,0.0,0.0,0.0,0.0,0.0,0.0,0.0,0.0,0.0,0.0,0.0,0.0,0,0.0,0.0,69.1,27.86,0.24
# 3461,39839,470647,Li Hong,2012,nan,(Al2O3)6.829999067999999 (As2O3)0.120000001 (B2O3)5.00000005 (La2O3)1.190000012 (Li2O)1.500000015 (MgO)23.09000023 (Nd2O3)1.00000001 (P2O5)61.27000061 ,0.0,0,0.0,6.829999067999999,0.0,0.0,0.0,0.120000001,0.0,0,0,0,0.0,5.00000005,0,0.0,0.0,0.0,0.0,0.0,0.0,0,0.0,0.0,0.0,0.0,0,0,0.0,0.0,0,0.0,0.0,0.0,0.0,0.0,0.0,0,0.0,0.0,0.0,0.0,0.0,0.0,0,0.0,0.0,0,0.0,0.0,0.0,0.0,0.0,0.0,0,0,0,0.0,0,0.0,0.0,0,0,0.0,0,0.0,0.0,0.0,0,0.0,0.0,0.0,0,0,0.0,0.0,0,0.0,0.0,1.190000012,0,0.0,0.0,1.500000015,0,0,0,0.0,0.0,0,0.0,23.09000023,0.0,0,0.0,0.0,0.0,0.0,0.0,0.0,0.0,0.0,0.0,0.0,0.0,0.0,0.0,0.0,1.00000001,0.0,0.0,0.0,0.0,0.0,0.0,61.27000061,0.0,0.0,0.0,0.0,0.0,0.0,0.0,0,0.0,0.0,0.0,0.0,0.0,0.0,0.0,0,0.0,0.0,0.0,0.0,0.0,0.0,0.0,0,0.0,0.0,0.0,0.0,0.0,0,0.0,0.0,0.0,0.0,0.0,0,0.0,0.0,0.0,0.0,0,0.0,0.0,0.0,0,0,0,0.0,0.0,0.0,0.0,0.0,0.0,0.0,0.0,0.0,0.0,0.0,0.0,0.0,0.0,0.0,0,0.0,0.0,64.5,26.0,0.24
# 3462,39839,470648,Li Hong,2012,nan,(Al2O3)8.656825603 (As2O3)0.11769949199999999 (La2O3)6.0689737820000005 (Li2O)1.470581647 (MgO)17.73521338 (Nd2O3)0.980395765 (P2O5)60.06837049999999 (SiO2)4.901939823999999 ,0.0,0,0.0,8.656825603,0.0,0.0,0.0,0.11769949199999999,0.0,0,0,0,0.0,0.0,0,0.0,0.0,0.0,0.0,0.0,0.0,0,0.0,0.0,0.0,0.0,0,0,0.0,0.0,0,0.0,0.0,0.0,0.0,0.0,0.0,0,0.0,0.0,0.0,0.0,0.0,0.0,0,0.0,0.0,0,0.0,0.0,0.0,0.0,0.0,0.0,0,0,0,0.0,0,0.0,0.0,0,0,0.0,0,0.0,0.0,0.0,0,0.0,0.0,0.0,0,0,0.0,0.0,0,0.0,0.0,6.0689737820000005,0,0.0,0.0,1.470581647,0,0,0,0.0,0.0,0,0.0,17.73521338,0.0,0,0.0,0.0,0.0,0.0,0.0,0.0,0.0,0.0,0.0,0.0,0.0,0.0,0.0,0.0,0.980395765,0.0,0.0,0.0,0.0,0.0,0.0,60.06837049999999,0.0,0.0,0.0,0.0,0.0,0.0,0.0,0,0.0,0.0,0.0,0.0,0.0,0.0,0.0,0,0.0,0.0,0.0,0.0,0.0,4.901939823999999,0.0,0,0.0,0.0,0.0,0.0,0.0,0,0.0,0.0,0.0,0.0,0.0,0,0.0,0.0,0.0,0.0,0,0.0,0.0,0.0,0,0,0,0.0,0.0,0.0,0.0,0.0,0.0,0.0,0.0,0.0,0.0,0.0,0.0,0.0,0.0,0.0,0,0.0,0.0,62.6,25.24,0.24
# 3463,39839,470655,Li Hong,2012,nan,(Al2O3)6.829999067999999 (As2O3)0.120000001 (La2O3)1.190000012 (Li2O)1.500000015 (MgO)23.09000023 (Nd2O3)1.00000001 (P2O5)61.27000061 (TiO2)5.00000005 ,0.0,0,0.0,6.829999067999999,0.0,0.0,0.0,0.120000001,0.0,0,0,0,0.0,0.0,0,0.0,0.0,0.0,0.0,0.0,0.0,0,0.0,0.0,0.0,0.0,0,0,0.0,0.0,0,0.0,0.0,0.0,0.0,0.0,0.0,0,0.0,0.0,0.0,0.0,0.0,0.0,0,0.0,0.0,0,0.0,0.0,0.0,0.0,0.0,0.0,0,0,0,0.0,0,0.0,0.0,0,0,0.0,0,0.0,0.0,0.0,0,0.0,0.0,0.0,0,0,0.0,0.0,0,0.0,0.0,1.190000012,0,0.0,0.0,1.500000015,0,0,0,0.0,0.0,0,0.0,23.09000023,0.0,0,0.0,0.0,0.0,0.0,0.0,0.0,0.0,0.0,0.0,0.0,0.0,0.0,0.0,0.0,1.00000001,0.0,0.0,0.0,0.0,0.0,0.0,61.27000061,0.0,0.0,0.0,0.0,0.0,0.0,0.0,0,0.0,0.0,0.0,0.0,0.0,0.0,0.0,0,0.0,0.0,0.0,0.0,0.0,0.0,0.0,0,0.0,0.0,0.0,0.0,0.0,0,0.0,0.0,0.0,0.0,0.0,0,0.0,0.0,0.0,0.0,0,5.00000005,0.0,0.0,0,0,0,0.0,0.0,0.0,0.0,0.0,0.0,0.0,0.0,0.0,0.0,0.0,0.0,0.0,0.0,0.0,0,0.0,0.0,64.3,25.92,0.24
# 3464,39858,471003,Ellison A.J.,2012,nan,(Al2O3)12.33 (B2O3)4.46 (BaO)1.4 (CaO)5.09 (Fe2O3)0.03 (MgO)5.19 (SiO2)67.86 (SnO2)0.08 (SrO)3.55 (ZrO2)0.009999999 ,0.0,0,0.0,12.33,0.0,0.0,0.0,0.0,0.0,0,0,0,0.0,4.46,0,0.0,1.4,0.0,0.0,0.0,0.0,0,0.0,0.0,5.09,0.0,0,0,0.0,0.0,0,0.0,0.0,0.0,0.0,0.0,0.0,0,0.0,0.0,0.0,0.0,0.0,0.0,0,0.0,0.0,0,0.0,0.0,0.03,0.0,0.0,0.0,0,0,0,0.0,0,0.0,0.0,0,0,0.0,0,0.0,0.0,0.0,0,0.0,0.0,0.0,0,0,0.0,0.0,0,0.0,0.0,0.0,0,0.0,0.0,0.0,0,0,0,0.0,0.0,0,0.0,5.19,0.0,0,0.0,0.0,0.0,0.0,0.0,0.0,0.0,0.0,0.0,0.0,0.0,0.0,0.0,0.0,0.0,0.0,0.0,0.0,0.0,0.0,0.0,0.0,0.0,0.0,0.0,0.0,0.0,0.0,0.0,0,0.0,0.0,0.0,0.0,0.0,0.0,0.0,0,0.0,0.0,0.0,0.0,0.0,67.86,0.0,0,0.0,0.08,0.0,0.0,0.0,0,0.0,3.55,0.0,0.0,0.0,0,0.0,0.0,0.0,0.0,0,0.0,0.0,0.0,0,0,0,0.0,0.0,0.0,0.0,0.0,0.0,0.0,0.0,0.0,0.0,0.0,0.0,0.0,0.0,0.0,0,0.0,0.009999999,81.6,32.9,0.24
# 3465,39858,471009,Ellison A.J.,2012,nan,(Al2O3)12.41876037 (B2O3)4.389561132 (BaO)1.059894032 (CaO)5.259474158 (Fe2O3)0.030000001000000002 (MgO)5.229477157 (SiO2)67.93320204 (SnO2)0.08999000300000001 (SrO)3.569643107 (ZrO2)0.019998001 ,0.0,0,0.0,12.41876037,0.0,0.0,0.0,0.0,0.0,0,0,0,0.0,4.389561132,0,0.0,1.059894032,0.0,0.0,0.0,0.0,0,0.0,0.0,5.259474158,0.0,0,0,0.0,0.0,0,0.0,0.0,0.0,0.0,0.0,0.0,0,0.0,0.0,0.0,0.0,0.0,0.0,0,0.0,0.0,0,0.0,0.0,0.030000001000000002,0.0,0.0,0.0,0,0,0,0.0,0,0.0,0.0,0,0,0.0,0,0.0,0.0,0.0,0,0.0,0.0,0.0,0,0,0.0,0.0,0,0.0,0.0,0.0,0,0.0,0.0,0.0,0,0,0,0.0,0.0,0,0.0,5.229477157,0.0,0,0.0,0.0,0.0,0.0,0.0,0.0,0.0,0.0,0.0,0.0,0.0,0.0,0.0,0.0,0.0,0.0,0.0,0.0,0.0,0.0,0.0,0.0,0.0,0.0,0.0,0.0,0.0,0.0,0.0,0,0.0,0.0,0.0,0.0,0.0,0.0,0.0,0,0.0,0.0,0.0,0.0,0.0,67.93320204,0.0,0,0.0,0.08999000300000001,0.0,0.0,0.0,0,0.0,3.569643107,0.0,0.0,0.0,0,0.0,0.0,0.0,0.0,0,0.0,0.0,0.0,0,0,0,0.0,0.0,0.0,0.0,0.0,0.0,0.0,0.0,0.0,0.0,0.0,0.0,0.0,0.0,0.0,0,0.0,0.019998001,81.9,32.2,0.24
# 3466,39858,471026,Ellison A.J.,2012,nan,(Al2O3)12.34839393 (B2O3)4.4402098169999995 (BaO)1.754033138 (CaO)6.114058994 (Fe2O3)0.02004999 (MgO)3.9991960339999997 (SiO2)69.39958588 (SnO2)0.110299946 (SrO)1.7841031230000002 (ZrO2)0.030069145 ,0.0,0,0.0,12.34839393,0.0,0.0,0.0,0.0,0.0,0,0,0,0.0,4.4402098169999995,0,0.0,1.754033138,0.0,0.0,0.0,0.0,0,0.0,0.0,6.114058994,0.0,0,0,0.0,0.0,0,0.0,0.0,0.0,0.0,0.0,0.0,0,0.0,0.0,0.0,0.0,0.0,0.0,0,0.0,0.0,0,0.0,0.0,0.02004999,0.0,0.0,0.0,0,0,0,0.0,0,0.0,0.0,0,0,0.0,0,0.0,0.0,0.0,0,0.0,0.0,0.0,0,0,0.0,0.0,0,0.0,0.0,0.0,0,0.0,0.0,0.0,0,0,0,0.0,0.0,0,0.0,3.9991960339999997,0.0,0,0.0,0.0,0.0,0.0,0.0,0.0,0.0,0.0,0.0,0.0,0.0,0.0,0.0,0.0,0.0,0.0,0.0,0.0,0.0,0.0,0.0,0.0,0.0,0.0,0.0,0.0,0.0,0.0,0.0,0,0.0,0.0,0.0,0.0,0.0,0.0,0.0,0,0.0,0.0,0.0,0.0,0.0,69.39958588,0.0,0,0.0,0.110299946,0.0,0.0,0.0,0,0.0,1.7841031230000002,0.0,0.0,0.0,0,0.0,0.0,0.0,0.0,0,0.0,0.0,0.0,0,0,0,0.0,0.0,0.0,0.0,0.0,0.0,0.0,0.0,0.0,0.0,0.0,0.0,0.0,0.0,0.0,0,0.0,0.030069145,11.7,4.73,0.24
# 3467,39858,471029,Ellison A.J.,2012,nan,(Al2O3)12.41875789 (B2O3)4.419558249 (BaO)1.849814686 (CaO)6.4193579089999995 (Fe2O3)0.029999995 (MgO)3.909608335 (SiO2)68.99308827 (SnO2)0.109999981 (SrO)1.829816689 (ZrO2)0.019997997 ,0.0,0,0.0,12.41875789,0.0,0.0,0.0,0.0,0.0,0,0,0,0.0,4.419558249,0,0.0,1.849814686,0.0,0.0,0.0,0.0,0,0.0,0.0,6.4193579089999995,0.0,0,0,0.0,0.0,0,0.0,0.0,0.0,0.0,0.0,0.0,0,0.0,0.0,0.0,0.0,0.0,0.0,0,0.0,0.0,0,0.0,0.0,0.029999995,0.0,0.0,0.0,0,0,0,0.0,0,0.0,0.0,0,0,0.0,0,0.0,0.0,0.0,0,0.0,0.0,0.0,0,0,0.0,0.0,0,0.0,0.0,0.0,0,0.0,0.0,0.0,0,0,0,0.0,0.0,0,0.0,3.909608335,0.0,0,0.0,0.0,0.0,0.0,0.0,0.0,0.0,0.0,0.0,0.0,0.0,0.0,0.0,0.0,0.0,0.0,0.0,0.0,0.0,0.0,0.0,0.0,0.0,0.0,0.0,0.0,0.0,0.0,0.0,0,0.0,0.0,0.0,0.0,0.0,0.0,0.0,0,0.0,0.0,0.0,0.0,0.0,68.99308827,0.0,0,0.0,0.109999981,0.0,0.0,0.0,0,0.0,1.829816689,0.0,0.0,0.0,0,0.0,0.0,0.0,0.0,0,0.0,0.0,0.0,0,0,0,0.0,0.0,0.0,0.0,0.0,0.0,0.0,0.0,0.0,0.0,0.0,0.0,0.0,0.0,0.0,0,0.0,0.019997997,11.6,4.72,0.24
# 3468,39860,471153,Li Hong,2012,nan,(Al2O3)5.610000887999999 (BaO)3.689999926 (CaO)3.689999926 (K2O)5.769999885 (La2O3)1.459999971 (Li2O)2.51999995 (MgO)9.950000801 (Nb2O5)3.459999931 (Nd2O3)0.609999988 (P2O5)47.87999904 (Sb2O3)0.35999999299999996 (SiO2)14.9999997 ,0.0,0,0.0,5.610000887999999,0.0,0.0,0.0,0.0,0.0,0,0,0,0.0,0.0,0,0.0,3.689999926,0.0,0.0,0.0,0.0,0,0.0,0.0,3.689999926,0.0,0,0,0.0,0.0,0,0.0,0.0,0.0,0.0,0.0,0.0,0,0.0,0.0,0.0,0.0,0.0,0.0,0,0.0,0.0,0,0.0,0.0,0.0,0.0,0.0,0.0,0,0,0,0.0,0,0.0,0.0,0,0,0.0,0,0.0,0.0,0.0,0,0.0,0.0,5.769999885,0,0,0.0,0.0,0,0.0,0.0,1.459999971,0,0.0,0.0,2.51999995,0,0,0,0.0,0.0,0,0.0,9.950000801,0.0,0,0.0,0.0,0.0,0.0,0.0,0.0,0.0,0.0,0.0,0.0,0.0,0.0,3.459999931,0.0,0.609999988,0.0,0.0,0.0,0.0,0.0,0.0,47.87999904,0.0,0.0,0.0,0.0,0.0,0.0,0.0,0,0.0,0.0,0.0,0.0,0.0,0.0,0.35999999299999996,0,0.0,0.0,0.0,0.0,0.0,14.9999997,0.0,0,0.0,0.0,0.0,0.0,0.0,0,0.0,0.0,0.0,0.0,0.0,0,0.0,0.0,0.0,0.0,0,0.0,0.0,0.0,0,0,0,0.0,0.0,0.0,0.0,0.0,0.0,0.0,0.0,0.0,0.0,0.0,0.0,0.0,0.0,0.0,0,0.0,0.0,62.6,25.24,0.24
# 3469,39860,471154,Li Hong,2012,nan,(Al2O3)5.61711828 (B2O3)9.994210395 (BaO)2.6920565310000004 (CaO)2.707056545 (K2O)3.7720785460000004 (La2O3)1.458001371 (Li2O)2.5020523519999998 (MgO)9.928208332999999 (Nb2O5)2.45700231 (Nd2O3)0.615000578 (P2O5)47.89200502 (Sb2O3)0.355000334 (SiO2)10.01020941 ,0.0,0,0.0,5.61711828,0.0,0.0,0.0,0.0,0.0,0,0,0,0.0,9.994210395,0,0.0,2.6920565310000004,0.0,0.0,0.0,0.0,0,0.0,0.0,2.707056545,0.0,0,0,0.0,0.0,0,0.0,0.0,0.0,0.0,0.0,0.0,0,0.0,0.0,0.0,0.0,0.0,0.0,0,0.0,0.0,0,0.0,0.0,0.0,0.0,0.0,0.0,0,0,0,0.0,0,0.0,0.0,0,0,0.0,0,0.0,0.0,0.0,0,0.0,0.0,3.7720785460000004,0,0,0.0,0.0,0,0.0,0.0,1.458001371,0,0.0,0.0,2.5020523519999998,0,0,0,0.0,0.0,0,0.0,9.928208332999999,0.0,0,0.0,0.0,0.0,0.0,0.0,0.0,0.0,0.0,0.0,0.0,0.0,0.0,2.45700231,0.0,0.615000578,0.0,0.0,0.0,0.0,0.0,0.0,47.89200502,0.0,0.0,0.0,0.0,0.0,0.0,0.0,0,0.0,0.0,0.0,0.0,0.0,0.0,0.355000334,0,0.0,0.0,0.0,0.0,0.0,10.01020941,0.0,0,0.0,0.0,0.0,0.0,0.0,0,0.0,0.0,0.0,0.0,0.0,0,0.0,0.0,0.0,0.0,0,0.0,0.0,0.0,0,0,0,0.0,0.0,0.0,0.0,0.0,0.0,0.0,0.0,0.0,0.0,0.0,0.0,0.0,0.0,0.0,0,0.0,0.0,67.2,27.09,0.24
# 3470,40457,468132,Hermansen C.,2013,nan,(CaO)4.8 (Na2O)23.8 (SiO2)71.4 ,0.0,0,0.0,0.0,0.0,0.0,0.0,0.0,0.0,0,0,0,0.0,0.0,0,0.0,0.0,0.0,0.0,0.0,0.0,0,0.0,0.0,4.8,0.0,0,0,0.0,0.0,0,0.0,0.0,0.0,0.0,0.0,0.0,0,0.0,0.0,0.0,0.0,0.0,0.0,0,0.0,0.0,0,0.0,0.0,0.0,0.0,0.0,0.0,0,0,0,0.0,0,0.0,0.0,0,0,0.0,0,0.0,0.0,0.0,0,0.0,0.0,0.0,0,0,0.0,0.0,0,0.0,0.0,0.0,0,0.0,0.0,0.0,0,0,0,0.0,0.0,0,0.0,0.0,0.0,0,0.0,0.0,0.0,0.0,0.0,0.0,23.8,0.0,0.0,0.0,0.0,0.0,0.0,0.0,0.0,0.0,0.0,0.0,0.0,0.0,0.0,0.0,0.0,0.0,0.0,0.0,0.0,0.0,0.0,0,0.0,0.0,0.0,0.0,0.0,0.0,0.0,0,0.0,0.0,0.0,0.0,0.0,71.4,0.0,0,0.0,0.0,0.0,0.0,0.0,0,0.0,0.0,0.0,0.0,0.0,0,0.0,0.0,0.0,0.0,0,0.0,0.0,0.0,0,0,0,0.0,0.0,0.0,0.0,0.0,0.0,0.0,0.0,0.0,0.0,0.0,0.0,0.0,0.0,0.0,0,0.0,0.0,65.2,26.4,0.24
# 3471,40585,468498,Sidek H.A.A.,2012,nan,(Bi2O3)11.11111111 (GeO2)66.66666667 (PbO)22.22222222 ,0.0,0,0.0,0.0,0.0,0.0,0.0,0.0,0.0,0,0,0,0.0,0.0,0,0.0,0.0,0.0,0.0,11.11111111,0.0,0,0.0,0.0,0.0,0.0,0,0,0.0,0.0,0,0.0,0.0,0.0,0.0,0.0,0.0,0,0.0,0.0,0.0,0.0,0.0,0.0,0,0.0,0.0,0,0.0,0.0,0.0,0.0,0.0,0.0,0,0,0,0.0,0,0.0,66.66666667,0,0,0.0,0,0.0,0.0,0.0,0,0.0,0.0,0.0,0,0,0.0,0.0,0,0.0,0.0,0.0,0,0.0,0.0,0.0,0,0,0,0.0,0.0,0,0.0,0.0,0.0,0,0.0,0.0,0.0,0.0,0.0,0.0,0.0,0.0,0.0,0.0,0.0,0.0,0.0,0.0,0.0,0.0,0.0,0.0,0.0,0.0,0.0,0.0,0.0,0.0,0.0,22.22222222,0.0,0.0,0.0,0,0.0,0.0,0.0,0.0,0.0,0.0,0.0,0,0.0,0.0,0.0,0.0,0.0,0.0,0.0,0,0.0,0.0,0.0,0.0,0.0,0,0.0,0.0,0.0,0.0,0.0,0,0.0,0.0,0.0,0.0,0,0.0,0.0,0.0,0,0,0,0.0,0.0,0.0,0.0,0.0,0.0,0.0,0.0,0.0,0.0,0.0,0.0,0.0,0.0,0.0,0,0.0,0.0,61.1,24.59,0.24
# 3473,40901,478143,Ellison A.J.,2013,nan,(Al2O3)11.59116151 (B2O3)1.190119155 (BaO)3.7803784910000005 (CaO)5.360536697 (Fe2O3)0.020000003 (MgO)5.320532692 (SiO2)71.20712926 (SnO2)0.11000001400000001 (SrO)1.400140182 (ZrO2)0.020002003 ,0.0,0,0.0,11.59116151,0.0,0.0,0.0,0.0,0.0,0,0,0,0.0,1.190119155,0,0.0,3.7803784910000005,0.0,0.0,0.0,0.0,0,0.0,0.0,5.360536697,0.0,0,0,0.0,0.0,0,0.0,0.0,0.0,0.0,0.0,0.0,0,0.0,0.0,0.0,0.0,0.0,0.0,0,0.0,0.0,0,0.0,0.0,0.020000003,0.0,0.0,0.0,0,0,0,0.0,0,0.0,0.0,0,0,0.0,0,0.0,0.0,0.0,0,0.0,0.0,0.0,0,0,0.0,0.0,0,0.0,0.0,0.0,0,0.0,0.0,0.0,0,0,0,0.0,0.0,0,0.0,5.320532692,0.0,0,0.0,0.0,0.0,0.0,0.0,0.0,0.0,0.0,0.0,0.0,0.0,0.0,0.0,0.0,0.0,0.0,0.0,0.0,0.0,0.0,0.0,0.0,0.0,0.0,0.0,0.0,0.0,0.0,0.0,0,0.0,0.0,0.0,0.0,0.0,0.0,0.0,0,0.0,0.0,0.0,0.0,0.0,71.20712926,0.0,0,0.0,0.11000001400000001,0.0,0.0,0.0,0,0.0,1.400140182,0.0,0.0,0.0,0,0.0,0.0,0.0,0.0,0,0.0,0.0,0.0,0,0,0,0.0,0.0,0.0,0.0,0.0,0.0,0.0,0.0,0.0,0.0,0.0,0.0,0.0,0.0,0.0,0,0.0,0.020002003,83.3,33.6,0.24
# 3474,40951,478476,Mauro J.C.,2013,nan,(Al2O3)8.313347962 (B2O3)16.306956 (CaO)8.872899825 (MgO)3.557153128 (SiO2)62.16025476 (SnO2)0.149899963 (SrO)0.619504348 (ZrO2)0.019984005 ,0.0,0,0.0,8.313347962,0.0,0.0,0.0,0.0,0.0,0,0,0,0.0,16.306956,0,0.0,0.0,0.0,0.0,0.0,0.0,0,0.0,0.0,8.872899825,0.0,0,0,0.0,0.0,0,0.0,0.0,0.0,0.0,0.0,0.0,0,0.0,0.0,0.0,0.0,0.0,0.0,0,0.0,0.0,0,0.0,0.0,0.0,0.0,0.0,0.0,0,0,0,0.0,0,0.0,0.0,0,0,0.0,0,0.0,0.0,0.0,0,0.0,0.0,0.0,0,0,0.0,0.0,0,0.0,0.0,0.0,0,0.0,0.0,0.0,0,0,0,0.0,0.0,0,0.0,3.557153128,0.0,0,0.0,0.0,0.0,0.0,0.0,0.0,0.0,0.0,0.0,0.0,0.0,0.0,0.0,0.0,0.0,0.0,0.0,0.0,0.0,0.0,0.0,0.0,0.0,0.0,0.0,0.0,0.0,0.0,0.0,0,0.0,0.0,0.0,0.0,0.0,0.0,0.0,0,0.0,0.0,0.0,0.0,0.0,62.16025476,0.0,0,0.0,0.149899963,0.0,0.0,0.0,0,0.0,0.619504348,0.0,0.0,0.0,0,0.0,0.0,0.0,0.0,0,0.0,0.0,0.0,0,0,0,0.0,0.0,0.0,0.0,0.0,0.0,0.0,0.0,0.0,0.0,0.0,0.0,0.0,0.0,0.0,0,0.0,0.019984005,68.1,27.46,0.24
# 3475,40951,478494,Mauro J.C.,2013,nan,(Al2O3)7.59 (B2O3)16.39 (CaO)3.49 (MgO)3.47 (SiO2)63.37 (SnO2)0.07 (SrO)5.61 (ZrO2)0.01 ,0.0,0,0.0,7.59,0.0,0.0,0.0,0.0,0.0,0,0,0,0.0,16.39,0,0.0,0.0,0.0,0.0,0.0,0.0,0,0.0,0.0,3.49,0.0,0,0,0.0,0.0,0,0.0,0.0,0.0,0.0,0.0,0.0,0,0.0,0.0,0.0,0.0,0.0,0.0,0,0.0,0.0,0,0.0,0.0,0.0,0.0,0.0,0.0,0,0,0,0.0,0,0.0,0.0,0,0,0.0,0,0.0,0.0,0.0,0,0.0,0.0,0.0,0,0,0.0,0.0,0,0.0,0.0,0.0,0,0.0,0.0,0.0,0,0,0,0.0,0.0,0,0.0,3.47,0.0,0,0.0,0.0,0.0,0.0,0.0,0.0,0.0,0.0,0.0,0.0,0.0,0.0,0.0,0.0,0.0,0.0,0.0,0.0,0.0,0.0,0.0,0.0,0.0,0.0,0.0,0.0,0.0,0.0,0.0,0,0.0,0.0,0.0,0.0,0.0,0.0,0.0,0,0.0,0.0,0.0,0.0,0.0,63.37,0.0,0,0.0,0.07,0.0,0.0,0.0,0,0.0,5.61,0.0,0.0,0.0,0,0.0,0.0,0.0,0.0,0,0.0,0.0,0.0,0,0,0,0.0,0.0,0.0,0.0,0.0,0.0,0.0,0.0,0.0,0.0,0.0,0.0,0.0,0.0,0.0,0,0.0,0.01,66.8,26.98,0.24
# 3476,41095,480291,Sidek H.A.A.,2008,nan,(B2O3)35.0 (Bi2O3)65.0 ,0.0,0,0.0,0.0,0.0,0.0,0.0,0.0,0.0,0,0,0,0.0,35.0,0,0.0,0.0,0.0,0.0,65.0,0.0,0,0.0,0.0,0.0,0.0,0,0,0.0,0.0,0,0.0,0.0,0.0,0.0,0.0,0.0,0,0.0,0.0,0.0,0.0,0.0,0.0,0,0.0,0.0,0,0.0,0.0,0.0,0.0,0.0,0.0,0,0,0,0.0,0,0.0,0.0,0,0,0.0,0,0.0,0.0,0.0,0,0.0,0.0,0.0,0,0,0.0,0.0,0,0.0,0.0,0.0,0,0.0,0.0,0.0,0,0,0,0.0,0.0,0,0.0,0.0,0.0,0,0.0,0.0,0.0,0.0,0.0,0.0,0.0,0.0,0.0,0.0,0.0,0.0,0.0,0.0,0.0,0.0,0.0,0.0,0.0,0.0,0.0,0.0,0.0,0.0,0.0,0.0,0.0,0.0,0.0,0,0.0,0.0,0.0,0.0,0.0,0.0,0.0,0,0.0,0.0,0.0,0.0,0.0,0.0,0.0,0,0.0,0.0,0.0,0.0,0.0,0,0.0,0.0,0.0,0.0,0.0,0,0.0,0.0,0.0,0.0,0,0.0,0.0,0.0,0,0,0,0.0,0.0,0.0,0.0,0.0,0.0,0.0,0.0,0.0,0.0,0.0,0.0,0.0,0.0,0.0,0,0.0,0.0,65.0,26.5,0.24
# 3482,3263,110717,State Optical I,1975,TF4,(As2O3)0.590699793 (K2O)4.34199348 (PbO)33.25607836 (Sb2O3)0.100219965 (SiO2)61.711008400000004 ,0.0,0,0.0,0.0,0.0,0.0,0.0,0.590699793,0.0,0,0,0,0.0,0.0,0,0.0,0.0,0.0,0.0,0.0,0.0,0,0.0,0.0,0.0,0.0,0,0,0.0,0.0,0,0.0,0.0,0.0,0.0,0.0,0.0,0,0.0,0.0,0.0,0.0,0.0,0.0,0,0.0,0.0,0,0.0,0.0,0.0,0.0,0.0,0.0,0,0,0,0.0,0,0.0,0.0,0,0,0.0,0,0.0,0.0,0.0,0,0.0,0.0,4.34199348,0,0,0.0,0.0,0,0.0,0.0,0.0,0,0.0,0.0,0.0,0,0,0,0.0,0.0,0,0.0,0.0,0.0,0,0.0,0.0,0.0,0.0,0.0,0.0,0.0,0.0,0.0,0.0,0.0,0.0,0.0,0.0,0.0,0.0,0.0,0.0,0.0,0.0,0.0,0.0,0.0,0.0,0.0,33.25607836,0.0,0.0,0.0,0,0.0,0.0,0.0,0.0,0.0,0.0,0.100219965,0,0.0,0.0,0.0,0.0,0.0,61.711008400000004,0.0,0,0.0,0.0,0.0,0.0,0.0,0,0.0,0.0,0.0,0.0,0.0,0,0.0,0.0,0.0,0.0,0,0.0,0.0,0.0,0,0,0,0.0,0.0,0.0,0.0,0.0,0.0,0.0,0.0,0.0,0.0,0.0,0.0,0.0,0.0,0.0,0,0.0,0.0,53.9,21.75,0.23908049999999997
# 3483,215,20156,Polukhin V.N.,1983,nan,(GeO2)67.61312424 (Na2O)9.533450268 (Nb2O5)13.31997522 (SiO2)9.533450268 ,0.0,0,0.0,0.0,0.0,0.0,0.0,0.0,0.0,0,0,0,0.0,0.0,0,0.0,0.0,0.0,0.0,0.0,0.0,0,0.0,0.0,0.0,0.0,0,0,0.0,0.0,0,0.0,0.0,0.0,0.0,0.0,0.0,0,0.0,0.0,0.0,0.0,0.0,0.0,0,0.0,0.0,0,0.0,0.0,0.0,0.0,0.0,0.0,0,0,0,0.0,0,0.0,67.61312424,0,0,0.0,0,0.0,0.0,0.0,0,0.0,0.0,0.0,0,0,0.0,0.0,0,0.0,0.0,0.0,0,0.0,0.0,0.0,0,0,0,0.0,0.0,0,0.0,0.0,0.0,0,0.0,0.0,0.0,0.0,0.0,0.0,9.533450268,0.0,0.0,0.0,0.0,0.0,13.31997522,0.0,0.0,0.0,0.0,0.0,0.0,0.0,0.0,0.0,0.0,0.0,0.0,0.0,0.0,0.0,0.0,0,0.0,0.0,0.0,0.0,0.0,0.0,0.0,0,0.0,0.0,0.0,0.0,0.0,9.533450268,0.0,0,0.0,0.0,0.0,0.0,0.0,0,0.0,0.0,0.0,0.0,0.0,0,0.0,0.0,0.0,0.0,0,0.0,0.0,0.0,0,0,0,0.0,0.0,0.0,0.0,0.0,0.0,0.0,0.0,0.0,0.0,0.0,0.0,0.0,0.0,0.0,0,0.0,0.0,72.2,29.2,0.239
