Repository: jacobergzhou/Poisson-Ratio

File: Poisson_data_cleaned_06212019.csv (part 56 of 58)
,Code,Glass #,Author,Year,Trademark,Ag2O,AgI,Al,Al2O3,AlF3,AlN,As,As2O3,As2O5,As2S3,As2Se3,AsSe,B,B2O3,BaCl2,BaF2,BaO,BeF2,BeO,Bi2O3,BiCl3,Br,Ca,CaF2,CaO,Cd,CdCl2,CdF2,CdO,Ce2O3,CeF3,CeO2,Cl,Co3O4,CoO,Cr2O3,Cs2O,CsCl,CsF,Cu2O,CuO,Dy2O3,Er,Er2O3,ErF3,Eu,Eu2O3,EuF3,F,Fe,Fe2O3,FeO,Ga,Ga2O3,Ga2S3,Ga2Se3,GaF3,Gd2O3,GdF3,Ge,GeO2,GeS2,GeSe2,H2O,HfF4,HfO2,Hg,Ho2O3,I,InF3,K,K2O,K2S,K2SO4,KBr,KCl,KF,KHF2,La,La2O3,La2S3,LaF3,Li,Li2O,Li2S,Li2SO4,LiBr,LiCl,LiF,LiI,MgF2,MgO,Mn2O3,MnF2,MnO,MnO2,MoO2,MoO3,N,Na,Na2O,Na2S,Na2SO4,NaCl,NaF,NaPO3,Nb2O5,Nd,Nd2O3,NdF3,NH4NO3,NiO,O,OH,P,P2O5,Pb,PbCl2,PbF2,PbO,PdO,Pr2O3,Pr6O11,PrF3,Rb2O,RbF,Rh2O3,RuO2,S,Sb,Sb2O3,Sb2S3,Sc2O3,Se,Si,Si3N4,SiC,SiO2,Sm2O3,Sn,SnO,SnO2,SO2,SO3,Sr,SrCl2,SrF2,SrO,Ta2O3,Ta2O5,Tb2O3,TbF3,Te,TeO2,Th,ThF4,ThO2,TiO2,Tl,Tl2O,Tl2Se,TlSe,Tm2O3,U,U3O8,UO2,V,V2O5,VO6,WO3,Y,Y2O3,Yb2O3,YbF3,YF3,ZnCl2,ZnF2,ZnO,ZnSO4,ZrF4,ZrO2,Young's modulus E (GPa),Shear modulus G (GPa),Poisson's ratio v
# 5078,8877,71698,Shaw R.R.,1971,,0,0,0,0,0,0,0,0,0,0,0,0,0,0,0,0,0,0,0,0,0,0,0,0,0,0,0,0,0,0,0,0,0,0,0,0,0,0,0,0,0,0,0,0,0,0,0,0,0,0,0,0,0,0,0,0,0,0,0,0,92,0,0,0,0,0,0,0,0,0,0,0,0,0,0,0,0,0,0,0,0,0,0,0,0,0,0,0,0,0,0,0,0,0,0,0,0,0,0,0,8,0,0,0,0,0,0,0,0,0,0,0,0,0,0,0,0,0,0,0,0,0,0,0,0,0,0,0,0,0,0,0,0,0,0,0,0,0,0,0,0,0,0,0,0,0,0,0,0,0,0,0,0,0,0,0,0,0,0,0,0,0,0,0,0,0,0,0,0,0,0,0,0,0,0,0,0,0,0,0,0,63.2,26.5,0.1924528
# 5079,5342,40498,Goralnik A.S.,1972,KV,0,0,0,0,0,0,0,0,0,0,0,0,0,0,0,0,0,0,0,0,0,0,0,0,0,0,0,0,0,0,0,0,0,0,0,0,0,0,0,0,0,0,0,0,0,0,0,0,0,0,0,0,0,0,0,0,0,0,0,0,0,0,0,0,0,0,0,0,0,0,0,0,0,0,0,0,0,0,0,0,0,0,0,0,0,0,0,0,0,0,0,0,0,0,0,0,0,0,0,0,0,0,0,0,0,0,0,0,0,0,0,0,0,0,0,0,0,0,0,0,0,0,0,0,0,0,0,0,0,0,0,0,0,0,0,0,0,100,0,0,0,0,0,0,0,0,0,0,0,0,0,0,0,0,0,0,0,0,0,0,0,0,0,0,0,0,0,0,0,0,0,0,0,0,0,0,0,0,0,0,0,,,0.192
# 5080,6774,51317,Rabukhin A.I.,1992,,0,0,0,2.62,0,0,0,0,0,0,0,0,0,0,0,0,0,0,0,23.82,0,0,0,0,0,0,0,0,0,0,0,0,0,0,0,0,0,0,0,0,0,0,0,0,0,0,0,0,0,0,0,0,0,13.27,0,0,0,0,0,0,0,0,0,0,0,0,0,0,0,0,0,0,0,0,0,0,0,0,0,0,0,0,0,0,0,0,0,0,0,0,0,0,0,0,0,0,0,0,0,0,0,0,0,0,0,0,0,0,0,0,0,0,0,0,0,0,0,0,0,60.29,0,0,0,0,0,0,0,0,0,0,0,0,0,0,0,0,0,0,0,0,0,0,0,0,0,0,0,0,0,0,0,0,0,0,0,0,0,0,0,0,0,0,0,0,0,0,0,0,0,0,0,0,0,0,0,0,0,0,0,0,0,46.7,19.61,0.192
# 5081,27734,359611,Deriano S.,2004,,0,0,0,0,0,0,0,0,0,0,0,0,0,0,0,0,0,0,0,0,0,0,0,0,0,0,0,0,0,0,0,0,0,0,0,0,0,0,0,0,0,0,0,0,0,0,0,0,0,0,0,0,0,0,0,0,0,0,0,0,0,0,0,0,0,0,0,0,0,0,0,0,0,0,0,0,0,0,0,0,0,0,0,0,0,0,0,0,0,0,0,10,0,0,0,0,0,0,0,0,14,0,0,0,0,0,0,0,0,0,0,0,0,0,0,0,0,0,0,0,0,0,0,0,0,0,0,0,0,0,0,0,0,0,0,0,0,76,0,0,0,0,0,0,0,0,0,0,0,0,0,0,0,0,0,0,0,0,0,0,0,0,0,0,0,0,0,0,0,0,0,0,0,0,0,0,0,0,0,0,0,67.5,28.3,0.192
# 5082,32592,389345,Marzouk S.Y.,2007,,0,0,0,0,0,0,0,0,0,0,0,0,0,72.31953723,0,0,0,0,0,0,0,0,0,0,0,0,0,0,0,0,0,0,0,0,0.089590009,0,0,0,0,0,0,0,0,0,0,0,0,0,0,0,0,0,0,0,0,0,0,0,0,0,0,0,0,0,0,0,0,0,0,0,0,0,0,0,0,0,0,0,0,0,0,0,0,0,0,0,0,0,0,0,0,0,0,0,0,0,0,0,0,0,10.83142108,0,0,0,0,0,0,0,0,0,0,0,0,0,0,0,0,0,0,0,0,0,0,0,0,0,0,0,0,0,0,0,0,0,0,0,0,16.75945168,0,0,0,0,0,0,0,0,0,0,0,0,0,0,0,0,0,0,0,0,0,0,0,0,0,0,0,0,0,0,0,0,0,0,0,0,0,0,0,0,0,0,0,73.6,30.9,0.192
# 5083,41245,480752,Bootjomchai Ch.,2014,,0,0,0,0,0,0,0,0,0,0,0,0,0,29.7029703,0,0,0.99009901,0,0,0,0,0,0,0,0,0,0,0,0,0,0,0,0,0,0,0,0,0,0,0,0,0,0,0,0,0,0,0,0,0,0,0,0,0,0,0,0,0,0,0,0,0,0,0,0,0,0,0,0,0,0,0,0,0,0,0,0,0,0,0,0,0,0,0,0,0,0,0,0,0,0,0,0,0,0,0,0,0,0,0,0,0,0,0,0,0,0,0,0,0,0,0,0,0,0,0,0,0,0,0,0,0,0,0,0,0,0,0,0,0,0,0,0,0,0,0,0,69.30693069,0,0,0,0,0,0,0,0,0,0,0,0,0,0,0,0,0,0,0,0,0,0,0,0,0,0,0,0,0,0,0,0,0,0,0,0,0,0,0,0,0,0,0,86,36.06,0.192
# 5084,41245,480757,Bootjomchai Ch.,2014,,0,0,0,0,0,0,0,0,0,0,0,0,0,29.7029703,0,0,0,0,0,0.99009901,0,0,0,0,0,0,0,0,0,0,0,0,0,0,0,0,0,0,0,0,0,0,0,0,0,0,0,0,0,0,0,0,0,0,0,0,0,0,0,0,0,0,0,0,0,0,0,0,0,0,0,0,0,0,0,0,0,0,0,0,0,0,0,0,0,0,0,0,0,0,0,0,0,0,0,0,0,0,0,0,0,0,0,0,0,0,0,0,0,0,0,0,0,0,0,0,0,0,0,0,0,0,0,0,0,0,0,0,0,0,0,0,0,0,0,0,0,69.30693069,0,0,0,0,0,0,0,0,0,0,0,0,0,0,0,0,0,0,0,0,0,0,0,0,0,0,0,0,0,0,0,0,0,0,0,0,0,0,0,0,0,0,0,88.5,37.13,0.192
# 5085,6619,38495,Gan Fuxi,1959,,0,0,0,8,0,0,0,0,0,0,0,0,0,16,0,0,0,0,0,0,0,0,0,0,0,0,0,0,0,0,0,0,0,0,0,0,0,0,0,0,0,0,0,0,0,0,0,0,0,0,0,0,0,0,0,0,0,0,0,0,0,0,0,0,0,0,0,0,0,0,0,0,0,0,0,0,0,0,0,0,0,0,0,16,0,0,0,0,0,0,0,0,0,0,0,0,0,0,0,0,0,0,0,0,0,0,0,0,0,0,0,0,0,0,0,0,0,0,0,0,0,0,0,0,0,0,0,0,0,0,0,0,0,0,0,0,0,60,0,0,0,0,0,0,0,0,0,0,0,0,0,0,0,0,0,0,0,0,0,0,0,0,0,0,0,0,0,0,0,0,0,0,0,0,0,0,0,0,0,0,0,76,31.88,0.1919699
# 5086,4562,14661,Osaka A.,1986,,0,0,0,0,0,0,0,0,0,0,0,0,0,0,0,0,0,0,0,0,0,0,0,0,0,0,0,0,0,0,0,0,0,0,0,0,0,0,0,0,0,0,0,0,0,0,0,0,0,0,0,0,0,0,0,0,0,0,0,0,47.62,0,0,0,0,0,0,0,0,0,0,0,0,0,0,0,0,0,0,0,0,0,0,0,0,0,0,0,0,0,0,0,0,0,0,0,0,0,0,0,4.76,0,0,0,0,0,0,0,0,0,0,0,0,0,0,0,0,0,0,0,0,0,0,0,0,0,0,0,0,0,0,0,0,0,0,0,0,47.62,0,0,0,0,0,0,0,0,0,0,0,0,0,0,0,0,0,0,0,0,0,0,0,0,0,0,0,0,0,0,0,0,0,0,0,0,0,0,0,0,0,0,0,60.9,25.55,0.1917809
# 5087,31836,394628,Lin Chung0Chern,2006,,0,0,0,9.601,0,0,0,0,0,0,0,0,0,0,0,0,0,0,0,0,0,0,0,0,1.701,0,0,0,0,0,0,0,0,0,0,0,0,0,0,0,0,0,0,0,0,0,0,0,0,0,0.849,1.038,0,0,0,0,0,0,0,0,0,0,0,0,0,0,0,0,0,0,0,0,0,0,0,0,0,0,0,0,0,0,0,0,0,0,0,0,0,0,0,0.73,0,0,0.061,0,0,0,0,0,0,0,0,0,0,0,0,0,0,0,0,0,0,0,0,0.035,0,0,0,0,0,0,0,0,0,0,0,0,0,0,0,0,0,0,0,0,0,85.716,0,0,0,0,0,0,0,0,0,0,0,0,0,0,0,0,0,0,0,0.269,0,0,0,0,0,0,0,0,0,0,0,0,0,0,0,0,0,0,0,0,0,0,0,81,34,0.1911765
# 5088,6619,38466,Gan Fuxi,1959,,0,0,0,2,0,0,0,0,0,0,0,0,0,8,0,0,0,0,0,0,0,0,0,0,0,0,0,0,0,0,0,0,0,0,0,0,0,0,0,0,0,0,0,0,0,0,0,0,0,0,0,0,0,0,0,0,0,0,0,0,0,0,0,0,0,0,0,0,0,0,0,0,0,0,0,0,0,0,0,0,0,0,0,0,0,0,0,0,0,0,0,0,0,0,0,0,0,0,0,0,16,0,0,0,0,0,0,0,0,0,0,0,0,0,0,0,0,0,0,0,0,0,0,0,0,0,0,0,0,0,0,0,0,0,0,0,0,74,0,0,0,0,0,0,0,0,0,0,0,0,0,0,0,0,0,0,0,0,0,0,0,0,0,0,0,0,0,0,0,0,0,0,0,0,0,0,0,0,0,0,0,72.2,30.31,0.191026
# 5089,27734,359604,Deriano S.,2004,,0,0,0,2,0,0,0,0,0,0,0,0,0,0,0,0,0,0,0,0,0,0,0,0,2.5,0,0,0,0,0,0,0,0,0,0,0,0,0,0,0,0,0,0,0,0,0,0,0,0,0,0,0,0,0,0,0,0,0,0,0,0,0,0,0,0,0,0,0,0,0,0,1,0,0,0,0,0,0,0,0,0,0,0,0,0,0,0,0,0,0,0,4,0,0,0,0,0,0,0,0,13,0,0,0,0,0,0,0,0,0,0,0,0,0,0,0,0,0,0,0,0,0,0,0,0,0,0,0,0,0,0,0,0,0,0,0,0,77.5,0,0,0,0,0,0,0,0,0,0,0,0,0,0,0,0,0,0,0,0,0,0,0,0,0,0,0,0,0,0,0,0,0,0,0,0,0,0,0,0,0,0,0,69,29,0.191
# 5090,41245,480746,Bootjomchai Ch.,2014,,0,0,0,0,0,0,0,0,0,0,0,0,0,30,0,0,0,0,0,0,0,0,0,0,0,0,0,0,0,0,0,0,0,0,0,0,0,0,0,0,0,0,0,0,0,0,0,0,0,0,0,0,0,0,0,0,0,0,0,0,0,0,0,0,0,0,0,0,0,0,0,0,0,0,0,0,0,0,0,0,0,0,0,0,0,0,0,0,0,0,0,0,0,0,0,0,0,0,0,0,0,0,0,0,0,0,0,0,0,0,0,0,0,0,0,0,0,0,0,0,0,0,0,0,0,0,0,0,0,0,0,0,0,0,0,0,0,70,0,0,0,0,0,0,0,0,0,0,0,0,0,0,0,0,0,0,0,0,0,0,0,0,0,0,0,0,0,0,0,0,0,0,0,0,0,0,0,0,0,0,0,87.1,36.56,0.191
# 5092,38891,459606,Halimah M.K.,2010,,8.5,15,0,0,0,0,0,0,0,0,0,0,0,22.95,0,0,0,0,0,0,0,0,0,0,0,0,0,0,0,0,0,0,0,0,0,0,0,0,0,0,0,0,0,0,0,0,0,0,0,0,0,0,0,0,0,0,0,0,0,0,0,0,0,0,0,0,0,0,0,0,0,0,0,0,0,0,0,0,0,0,0,0,0,0,0,0,0,0,0,0,0,0,0,0,0,0,0,0,0,0,0,0,0,0,0,0,0,0,0,0,0,0,0,0,0,0,0,0,0,0,0,0,0,0,0,0,0,0,0,0,0,0,0,0,0,0,0,0,0,0,0,0,0,0,0,0,0,0,0,0,0,0,0,53.55,0,0,0,0,0,0,0,0,0,0,0,0,0,0,0,0,0,0,0,0,0,0,0,0,0,0,0,50,21,0.1904762
# 5093,1834,9123,Takahashi K.,1983,,0,0,0,0,0,0,0,0,0,0,0,0,0,0,0,0,0,0,0,0,0,0,0,0,0,0,0,0,0,0,0,0,0,0,0,0,0,0,0,0,0,0,0,0,0,0,0,0,0,0,0,0,0,0,0,0,0,0,0,0,0,0,0,0,0,0,0,0,0,0,0,0,0,0,0,0,0,0,0,0,0,0,0,22.5,0,0,0,0,0,0,0,0,0,0,0,0,0,0,0,0,0,0,0,0,0,0,0,0,0,0,0,0,0,0,0,0,0,0,0,0,0,0,0,0,0,0,0,0,0,0,0,0,0,0,0,0,0,77.5,0,0,0,0,0,0,0,0,0,0,0,0,0,0,0,0,0,0,0,0,0,0,0,0,0,0,0,0,0,0,0,0,0,0,0,0,0,0,0,0,0,0,0,73.5,30.88,0.1900907
# 5094,1440,1472,Pavlova G.A.,1975,,0,0,0,0,0,0,0,0,0,0,0,0,0,0,0,0,0,0,0,0,0,0,0,0,0,0,0,0,0,0,0,0,0,0,0,0,0,0,0,0,0,0,0,0,0,0,0,0,0,0,0,0,0,0,0,0,0,0,0,0,0,0,0,0,0,0,0,0,0,0,0,0,0,0,0,0,0,0,0,0,0,0,0,0,0,0,0,0,0,0,0,0,0,0,0,0,0,0,0,0,0,0,0,0,0,0,0,0,0,0,0,0,0,0,0,0,0,0,0,0,0,0,0,0,0,0,0,0,0,0,0,0,0,0,0,0,0,93.86074531,0,0,0,0,0,0,0,0,0,0,0,0,0,0,0,0,0,0,0,6.139254693,0,0,0,0,0,0,0,0,0,0,0,0,0,0,0,0,0,0,0,0,0,0,0,,,0.19
# 5095,5485,6009,Lyubimov M.L.,1957,S3801,0,0,0,0.958586878,0,0,0,0,0,0,0,0,0,24.02002195,0,0,0,0,0,0,0,0,0,0,0,0,0,0,0,0,0,0,0,0,0,0,0,0,0,0,0,0,0,0,0,0,0,0,0,0,0,0,0,0,0,0,0,0,0,0,0,0,0,0,0,0,0,0,0,0,0,0.334713127,0,0,0,0,0,0,0,0,0,0,0,0,0,0,0,0,0,0,0,0,0,0,0,0,0,0,0,0,2.482452201,0,0,0,0,0,0,0,0,0,0,0,0,0,0,0,0,0,0,0,0,0,0,0,0,0,0,0,0,0,0,0,0,0,0,0,0,72.20422585,0,0,0,0,0,0,0,0,0,0,0,0,0,0,0,0,0,0,0,0,0,0,0,0,0,0,0,0,0,0,0,0,0,0,0,0,0,0,0,0,0,0,0,57.8,24.28,0.19
# 5096,25144,350529,Anan`ev A.V.,1998,,0,0,0,0,0,0,0,0,0,0,0,0,0,0,0,0,0,0,0,0,0,0,0,0,0,0,0,0,0,0,0,0,0,0,0,0,0,0,0,0,0,0,0,0,0,0,0,0,0,0,0,0,0,0,0,0,0,0,0,0,0,0,0,0,0,0,0,0,0,0,0,0,0,0,0,0,0,0,0,0,0,0,0,0,0,0,0,0,0,0,0,0,0,0,0,0,0,0,0,0,0,0,0,0,0,0,0,0,0,0,0,0,0,0,0,0,0,0,0,0,0,0,0,0,0,0,0,0,0,0,0,0,0,0,0,0,0,99.02,0,0,0,0,0,0,0,0,0,0,0,0,0,0,0,0,0,0,0,0.98,0,0,0,0,0,0,0,0,0,0,0,0,0,0,0,0,0,0,0,0,0,0,0,70.5,29.6,0.19
# 5097,26481,386672,Hwa L.G.,2002,,0,0,0,0,0,0,0,0,0,0,0,0,0,0,0,0,0,0,0,0,0,0,0,0,0,0,0,0,0,0,0,0,0,0,0,0,0,0,0,0,0,0,0,0,0,0,0,0,0,0,0,0,0,0,0,0,0,0,0,0,100,0,0,0,0,0,0,0,0,0,0,0,0,0,0,0,0,0,0,0,0,0,0,0,0,0,0,0,0,0,0,0,0,0,0,0,0,0,0,0,0,0,0,0,0,0,0,0,0,0,0,0,0,0,0,0,0,0,0,0,0,0,0,0,0,0,0,0,0,0,0,0,0,0,0,0,0,0,0,0,0,0,0,0,0,0,0,0,0,0,0,0,0,0,0,0,0,0,0,0,0,0,0,0,0,0,0,0,0,0,0,0,0,0,0,0,0,0,0,0,0,43.3,18.19,0.19
# 5098,27139,310646,Boyd D.C.,1980,Corning 3320,0,0,0,1.236061951,0,0,0,0,0,0,0,0,0,13.57692946,0,0,0,0,0,0,0,0,0,0,0,0,0,0,0,0,0,0,0,0,0,0,0,0,0,0,0,0,0,0,0,0,0,0,0,0,0,0,0,0,0,0,0,0,0,0,0,0,0,0,0,0,0,0,0,0,0,1.337959946,0,0,0,0,0,0,0,0,0,0,0,0,0,0,0,0,0,0,0,0,0,0,0,0,0,0,0,0,4.066881837,0,0,0,0,0,0,0,0,0,0,0,0,0,0,0,0,0,0,0,0,0,0,0,0,0,0,0,0,0,0,0,0,0,0,0,0,79.70733681,0,0,0,0,0,0,0,0,0,0,0,0,0,0,0,0,0,0,0,0,0,0,0,0,0,0,0.074829997,0,0,0,0,0,0,0,0,0,0,0,0,0,0,0,0,65,27.31,0.19
# 5099,27139,310655,Boyd D.C.,1980,Corning 7251,0,0,0,1.209873964,0,0,0,0,0,0,0,0,0,10.63142968,0,0,0,0,0,0,0,0,0,0,0,0,0,0,0,0,0,0,0,0,0,0,0,0,0,0,0,0,0,0,0,0,0,0,0,0,0,0,0,0,0,0,0,0,0,0,0,0,0,0,0,0,0,0,0,0,0,0,0,0,0,0,0,0,0,0,0,0,0,0,0,0,0,0,0,0,0,0,0,0,0,0,0,0,0,0,3.980718881,0,0,0,0,0,0,0,0,0,0,0,0,0,0,0,0,0,0,0,0,0,0,0,0,0,0,0,0,0,0,0,0,0,0,0,0,84.17797747,0,0,0,0,0,0,0,0,0,0,0,0,0,0,0,0,0,0,0,0,0,0,0,0,0,0,0,0,0,0,0,0,0,0,0,0,0,0,0,0,0,0,0,64,26.89,0.19
# 5100,27139,310662,Boyd D.C.,1980,Corning 7913,0,0,0,0.296469689,0,0,0,0,0,0,0,0,0,2.605143904,0,0,0,0,0,0,0,0,0,0,0,0,0,0,0,0,0,0,0,0,0,0,0,0,0,0,0,0,0,0,0,0,0,0,0,0,0,0,0,0,0,0,0,0,0,0,0,0,0,0,0,0,0,0,0,0,0,0,0,0,0,0,0,0,0,0,0,0,0,0,0,0,0,0,0,0,0,0,0,0,0,0,0,0,0,0,0,0,0,0,0,0,0,0,0,0,0,0,0,0,0,0,0,0,0,0,0,0,0,0,0,0,0,0,0,0,0,0,0,0,0,0,0,97.09838641,0,0,0,0,0,0,0,0,0,0,0,0,0,0,0,0,0,0,0,0,0,0,0,0,0,0,0,0,0,0,0,0,0,0,0,0,0,0,0,0,0,0,0,68,28.57,0.19
# 5101,28749,373095,Hwa L.G.,2005,,0,0,0,0,0,0,0,0,0,0,0,0,0,0,0,0,0,0,0,0,0,0,0,0,0,0,0,0,0,0,0,0,0,0,0,0,0,0,0,0,0,0,0,0,0,0,0,0,0,0,0,0,0,0,0,0,0,0,0,0,100,0,0,0,0,0,0,0,0,0,0,0,0,0,0,0,0,0,0,0,0,0,0,0,0,0,0,0,0,0,0,0,0,0,0,0,0,0,0,0,0,0,0,0,0,0,0,0,0,0,0,0,0,0,0,0,0,0,0,0,0,0,0,0,0,0,0,0,0,0,0,0,0,0,0,0,0,0,0,0,0,0,0,0,0,0,0,0,0,0,0,0,0,0,0,0,0,0,0,0,0,0,0,0,0,0,0,0,0,0,0,0,0,0,0,0,0,0,0,0,0,43.3,18.19,0.19
# 5102,32232,406892,Kamimura Y.,2003,,0,0,0,1.399299846,0,0,0,0,0,0,0,0,0,11.69414871,0,0,0,0,0,0,0,0,0,0,0,0,0,0,0,0,0,0,0,0,0,0,0,0,0,0,0,0,0,0,0,0,0,0,0,0,0.049979995,0,0,0,0,0,0,0,0,0,0,0,0,0,0,0,0,0,0,0,0,0,0,0,0,0,0,0,0,0,0,0,0,0,0,0,0,0,0,0,0,0,0,0,0,0,0,0,0,0,4.497750505,0,0,0,0,0,0,0,0,0,0,0,0,0,0,0,0,0,0,0,0,0,0,0,0,0,0,0,0,0,0,0,0,0,0,0,0,82.35882094,0,0,0,0,0,0,0,0,0,0,0,0,0,0,0,0,0,0,0,0,0,0,0,0,0,0,0,0,0,0,0,0,0,0,0,0,0,0,0,0,0,0,0,63,26.47,0.19
# 5103,32940,397724,Zha Chang0sheng,1994,Herasil,0,0,0,0,0,0,0,0,0,0,0,0,0,0,0,0,0,0,0,0,0,0,0,0,0,0,0,0,0,0,0,0,0,0,0,0,0,0,0,0,0,0,0,0,0,0,0,0,0,0,0,0,0,0,0,0,0,0,0,0,0,0,0,0,0,0,0,0,0,0,0,0,0,0,0,0,0,0,0,0,0,0,0,0,0,0,0,0,0,0,0,0,0,0,0,0,0,0,0,0,0,0,0,0,0,0,0,0,0,0,0,0,0,0,0,0,0,0,0,0,0,0,0,0,0,0,0,0,0,0,0,0,0,0,0,0,0,100,0,0,0,0,0,0,0,0,0,0,0,0,0,0,0,0,0,0,0,0,0,0,0,0,0,0,0,0,0,0,0,0,0,0,0,0,0,0,0,0,0,0,0,,,0.19
# 5104,40603,468519,Sidek H.A.A.,2012,,0,0,0,0,0,0,0,0,0,0,0,0,0,0,0,0,0,0,0,0,0,0,0,0,0,0,0,0,0,0,0,0,0,0,0,0,0,0,0,0,0,0,0,0,0,0,0,0,0,0,0,0,0,0,0,0,0,0,0,0,0,0,0,0,0,0,0,0,0,0,0,0,0,0,0,0,0,0,0,0,0,0,0,0,0,0,0,0,0,0,0,0,0,0,0,0,0,0,0,0,0,0,0,0,0,0,0,0,0,0,0,0,0,0,0,0,0,0,0,0,0,0,0,0,0,0,0,0,0,0,0,0,0,0,0,0,0,0,0,0,0,0,0,0,0,0,0,0,0,0,0,0,0,100,0,0,0,0,0,0,0,0,0,0,0,0,0,0,0,0,0,0,0,0,0,0,0,0,0,0,0,51.3,21.5,0.19
# 5105,293,110632,State Optical I,1975,LK7,0,0,0,0.907021395,0,0,0,0.157900417,0,0,0,0,0,9.334460643,0,0,0,0,0,0,0,0,0,0,0,0,0,0,0,0,0,0,0,0,0,0,0,0,0,0,0,0,0,0,0,0,0,0,0,0,0,0,0,0,0,0,0,0,0,0,0,0,0,0,0,0,0,0,0,0,0,5.25392487,0,0,0,0,0,0,0,0,0,0,0,0,0,0,0,0,0,0,0,0,0,0,0,0,0,0,0,0,0,0,0,1.069002822,0,0,0,0,0,0,0.39030103,0,0,0,0,0,0,0,0,0,0,0,0,0,0,0,0,0,0,0,0,0,0,0,0,0,0,82.88738882,0,0,0,0,0,0,0,0,0,0,0,0,0,0,0,0,0,0,0,0,0,0,0,0,0,0,0,0,0,0,0,0,0,0,0,0,0,0,0,0,0,0,0,67.9,28.53,0.1899755
# 5106,6619,38470,Gan Fuxi,1959,,0,0,0,12,0,0,0,0,0,0,0,0,0,12,0,0,0,0,0,0,0,0,0,0,0,0,0,0,0,0,0,0,0,0,0,0,0,0,0,0,0,0,0,0,0,0,0,0,0,0,0,0,0,0,0,0,0,0,0,0,0,0,0,0,0,0,0,0,0,0,0,0,0,0,0,0,0,0,0,0,0,0,0,0,0,0,0,0,0,0,0,0,0,0,0,0,0,0,0,0,16,0,0,0,0,0,0,0,0,0,0,0,0,0,0,0,0,0,0,0,0,0,0,0,0,0,0,0,0,0,0,0,0,0,0,0,0,60,0,0,0,0,0,0,0,0,0,0,0,0,0,0,0,0,0,0,0,0,0,0,0,0,0,0,0,0,0,0,0,0,0,0,0,0,0,0,0,0,0,0,0,64.9,27.27,0.1899523
# 5107,26687,21379,LaCourse W.C.,1996,,0,0,0,4,0,0,0,0,0,0,0,0,0,0,0,0,0,0,0,0,0,0,0,0,7,0,0,0,0,0,0,0,0,0,0,0,0,0,0,0,0,0,0,0,0,0,0,0,0,0,0,0,0,0,0,0,0,0,0,0,0,0,0,0,0,0,0,0,0,0,0,0,0,0,0,0,0,0,0,0,0,0,0,0,0,0,0,0,0,0,0,0,0,0,0,0,0,0,0,0,18,0,0,0,0,0,0,0,0,0,0,0,0,0,0,0,0,0,0,0,0,0,0,0,0,0,0,0,0,0,0,0,0,0,0,0,0,71,0,0,0,0,0,0,0,0,0,0,0,0,0,0,0,0,0,0,0,0,0,0,0,0,0,0,0,0,0,0,0,0,0,0,0,0,0,0,0,0,0,0,0,69,29,0.1896552
# 5108,6619,38516,Gan Fuxi,1959,,0,0,0,8,0,0,0,0,0,0,0,0,0,0,0,0,0,0,0,0,0,0,0,0,0,0,0,0,0,0,0,0,0,0,0,0,0,0,0,0,0,0,0,0,0,0,0,0,0,0,0,0,0,0,0,0,0,0,0,0,0,0,0,0,0,0,0,0,0,0,0,0,0,0,0,0,0,0,0,0,0,0,0,32,0,0,0,0,0,0,0,0,0,0,0,0,0,0,0,0,0,0,0,0,0,0,0,0,0,0,0,0,0,0,0,0,0,0,0,0,0,0,0,0,0,0,0,0,0,0,0,0,0,0,0,0,0,60,0,0,0,0,0,0,0,0,0,0,0,0,0,0,0,0,0,0,0,0,0,0,0,0,0,0,0,0,0,0,0,0,0,0,0,0,0,0,0,0,0,0,0,84.9,35.7,0.1890756
# 5109,290,21022,Karapetyan G.O.,1979,,0,0,0,4,0,0,0,0,0,0,0,0,0,0,0,0,0,0,0,0,0,0,0,0,0,0,0,0,0,0,0,0,0,0,0,0,0,0,0,0,0,0,0,0,0,0,0,0,0,0,0,0,0,0,0,0,0,0,0,0,0,0,0,0,0,0,0,0,0,0,0,0,0,0,0,0,0,0,0,0,0,0,0,15,0,0,0,0,0,0,0,0,0,0,0,0,0,0,0,0,0,0,0,0,0,0,0,0,0,0,0,0,0,0,0,0,0,0,0,0,0,0,0,0,0,0,0,0,0,0,0,0,0,0,0,0,0,81,0,0,0,0,0,0,0,0,0,0,0,0,0,0,0,0,0,0,0,0,0,0,0,0,0,0,0,0,0,0,0,0,0,0,0,0,0,0,0,0,0,0,0,77.6,32.6,0.189
# 5110,6549,37698,Field M.B.,1971,0,0,0,0,8.213917164,0,0,0,0,0,0,0,0,0,0,0,0,0,0,0,0,0,0,0,0,0,0,0,0,0,0,0,0,0,0,0,0,0,0,0,0,0,0,0,0,0,0,0,0,0,0,0,0,0,0,0,0,0,0,0,0,0,0,0,0,0,0,0,0,0,0,0,0,0,0,0,0,0,0,0,0,0,0,0,7.639923153,0,0,0,0,0,0,0,0,0,0,0,0,0,0,0,0,0,0,0,0,0,0,0,0,0,0,0,0,0,0,0,0,0,0,0,0,0,0,0,0,0,0,0,0,0,0,0,0,0,0,0,0,0,81.89718164,0,0,0,0,0,0,0,0,0,0,0,0,0,0,0,0,0,0,0,1.125989023,0,0,0,0,0,0,0,0,0,0,0,0,0,0,0,0,0,0,0,0,0,0,1.122989022,76.2,32.06,0.189
# 5111,26065,354050,Melnichenko T.N,2002,,0,0,0,0,0,0,0,0,0,0,0,0,0,0,0,0,0,0,0,0,0,10,0,0,0,0,0,0,0,0,0,0,0,0,0,0,0,0,0,0,0,0,0,0,0,0,0,0,0,0,0,0,0,0,0,0,0,0,0,0,0,0,0,0,0,0,0,0,0,0,0,0,0,0,0,0,0,0,0,0,0,0,0,0,0,0,0,0,0,0,0,0,0,0,0,0,0,0,0,0,0,0,0,0,0,0,0,0,0,0,0,0,43,0,0,0,0,0,0,0,0,0,0,0,0,0,0,0,0,47,0,0,0,0,0,0,0,0,0,0,0,0,0,0,0,0,0,0,0,0,0,0,0,0,0,0,0,0,0,0,0,0,0,0,0,0,0,0,0,0,0,0,0,0,0,0,0,0,0,0,0,31,13.34,0.189
# 5112,31388,393468,Gaafar M.S.,2007,,0,0,0,0,0,0,0,0,0,0,0,0,0,8.734999087,0,0,0,0,0,0,0,0,0,0,0,0,0,0,0,0,0,0,0,0,0,0,0,0,0,0,0,0,0,0.636000006,0,0,0,0,0,0,0,0,0,0,0,0,0,0,0,0,0,0,0,0,0,0,0,0,0,0,0,0,0,0,0,0,0,0,0,0,0,0,0,0,0,0,0,0,0,0,0,0,0,0,0,0,0,0,0,0,14.71800015,0,0,0,0,0,0,0,0,0,0,0,0,0,0,0,0,0,0,0,0,0,0,0,0,0,0,0,0,0,0,0,0,0,0,0,0,75.91100076,0,0,0,0,0,0,0,0,0,0,0,0,0,0,0,0,0,0,0,0,0,0,0,0,0,0,0,0,0,0,0,0,0,0,0,0,0,0,0,0,0,0,0,77.4,32.6,0.189
# 5113,35599,427701,Reddy M.V.S.,2009,,0,0,0,0,0,0,0,0,0,0,0,0,0,60,0,0,0,0,0,0,0,0,0,0,0,0,0,0,0,0,0,0,0,0,0,0,0,0,0,0,0,0,0,0,0,0,0,0,0,0,0,0,0,0,0,0,0,0,0,0,0,0,0,0,0,0,0,0,0,0,0,0,0,0,0,0,0,0,0,0,0,0,0,0,0,0,0,0,0,0,0,0,0,0,0,0,0,0,0,0,20,0,0,0,0,0,0,0,0,0,0,0,0,0,0,0,0,0,0,0,0,0,0,0,0,0,0,0,0,0,0,0,0,0,0,0,0,0,0,0,0,0,0,0,0,0,0,0,0,0,0,0,0,0,0,0,0,0,0,0,0,0,0,0,0,0,0,20,0,0,0,0,0,0,0,0,0,0,0,0,0,47.4,19.97,0.189
# 5114,3861,143646,Takahashi K.,1983,,0,0,0,0,0,0,0,0,0,0,0,0,0,15.38461046,0,0,0,0,0,0,0,0,0,0,0,0,0,0,0,0,0,0,0,0,0,0,0,0,0,0,0,0,0,0,0,0,0,0,0,0,0,0,0,0,0,0,0,0,0,0,0,0,0,0,0,0,0,0,0,0,0,7.692307231,0,0,0,0,0,0,0,0,0,0,0,0,0,0,0,0,0,0,0,0,0,0,0,0,0,0,0,0,0,0,0,0,0,0,0,0,0,0,0,0,0,0,0,0,0,0,0,0,0,0,0,0,0,0,0,0,0,0,0,0,0,0,0,0,0,76.92308231,0,0,0,0,0,0,0,0,0,0,0,0,0,0,0,0,0,0,0,0,0,0,0,0,0,0,0,0,0,0,0,0,0,0,0,0,0,0,0,0,0,0,0,67.6,28.44,0.1884669
# 5115,25692,352702,Le Houerou V.,2003,,0,0,0,0,0,0,0,0,0,0,0,0,0,0,0,0,0,0,0,0,0,0,0,0,10.3,0,0,0,0,0,0,0,0,0,0,0,0,0,0,0,0,0,0,0,0,0,0,0,0,0,0,0,0,0,0,0,0,0,0,0,0,0,0,0,0,0,0,0,0,0,0,0,0,0,0,0,0,0,0,0,0,0,0,0,0,0,0,0,0,0,0,0,0,0,0,0,0,0,0,0,15.7,0,0,0,0,0,0,0,0,0,0,0,0,0,0,0,0,0,0,0,0,0,0,0,0,0,0,0,0,0,0,0,0,0,0,0,0,74,0,0,0,0,0,0,0,0,0,0,0,0,0,0,0,0,0,0,0,0,0,0,0,0,0,0,0,0,0,0,0,0,0,0,0,0,0,0,0,0,0,0,0,69.3,29.16,0.188
# 5116,27734,359607,Deriano S.,2004,,0,0,0,0,0,0,0,0,0,0,0,0,0,0,0,0,0,0,0,0,0,0,0,0,10.3,0,0,0,0,0,0,0,0,0,0,0,0,0,0,0,0,0,0,0,0,0,0,0,0,0,0,0,0,0,0,0,0,0,0,0,0,0,0,0,0,0,0,0,0,0,0,0,0,0,0,0,0,0,0,0,0,0,0,0,0,0,0,0,0,0,0,0,0,0,0,0,0,0,0,0,15.7,0,0,0,0,0,0,0,0,0,0,0,0,0,0,0,0,0,0,0,0,0,0,0,0,0,0,0,0,0,0,0,0,0,0,0,0,74,0,0,0,0,0,0,0,0,0,0,0,0,0,0,0,0,0,0,0,0,0,0,0,0,0,0,0,0,0,0,0,0,0,0,0,0,0,0,0,0,0,0,0,69.3,29.2,0.188
# 5117,27975,189691,Lagakos N.,1980,,0,0,0,0,0,0,0,0,0,0,0,0,0,0,0,0,0,0,0,0,0,0,0,0,0,0,0,0,0,0,0,0,0,0,0,0,0,0,0,0,0,0,0,0,0,0,0,0,0,0,0,0,0,0,0,0,0,0,0,0,0,0,0,0,0,0,0,0,0,0,0,8.98331182,0,0,0,0,0,0,0,0,0,0,0,0,0,0,0,0,0,0,0,0,0,0,0,0,0,0,0,0,0,0,0,0,0,0,0,0,0,0,0,0,0,0,0,0,0,0,0,0,0,0,0,0,0,0,0,0,0,0,0,0,0,0,0,0,0,91.01668818,0,0,0,0,0,0,0,0,0,0,0,0,0,0,0,0,0,0,0,0,0,0,0,0,0,0,0,0,0,0,0,0,0,0,0,0,0,0,0,0,0,0,0,57,23.98,0.188
# 5118,35599,427703,Reddy M.V.S.,2009,,0,0,0,0,0,0,0,0,0,0,0,0,0,45,0,0,0,0,0,0,0,0,0,0,0,0,0,0,0,0,0,0,0,0,0,0,0,0,0,0,0,0,0,0,0,0,0,0,0,0,0,0,0,0,0,0,0,0,0,0,0,0,0,0,0,0,0,0,0,0,0,0,0,0,0,0,0,0,0,0,0,0,0,0,0,0,0,0,0,0,0,0,0,0,0,0,0,0,0,0,20,0,0,0,0,0,0,0,0,0,0,0,0,0,0,0,0,0,0,0,0,0,0,0,0,0,0,0,0,0,0,0,0,0,0,0,0,0,0,0,0,0,0,0,0,0,0,0,0,0,0,0,0,0,0,0,0,0,0,0,0,0,0,0,0,0,0,35,0,0,0,0,0,0,0,0,0,0,0,0,0,48,20.24,0.188
# 5119,16778,146241,Burkhard D.J.M.,1997,,0,0,0,0,0,0,0,0,0,0,0,0,0,0,0,0,0,0,0,0,0,0,0,0,0,0,0,0,0,0,0,0,0,0,0,0,0,0,0,0,0,0,0,0,0,0,0,0,0,0,10,0,0,0,0,0,0,0,0,0,0,0,0,0,0,0,0,0,0,0,0,0,0,0,0,0,0,0,0,0,0,0,0,0,0,0,0,0,0,0,0,0,0,0,0,0,0,0,0,0,29.4,0,0,0,0,0,0,0,0,0,0,0,0,0,0,0,0,0,0,0,0,0,0,0,0,0,0,0,0,0,0,0,0,0,0,0,0,60.6,0,0,0,0,0,0,0,0,0,0,0,0,0,0,0,0,0,0,0,0,0,0,0,0,0,0,0,0,0,0,0,0,0,0,0,0,0,0,0,0,0,0,0,60.1,25.3,0.187747
# 5120,1834,9122,Takahashi K.,1983,,0,0,0,0,0,0,0,0,0,0,0,0,0,0,0,0,0,0,0,0,0,0,0,0,0,0,0,0,0,0,0,0,0,0,0,0,0,0,0,0,0,0,0,0,0,0,0,0,0,0,0,0,0,0,0,0,0,0,0,0,0,0,0,0,0,0,0,0,0,0,0,0,0,0,0,0,0,0,0,0,0,0,0,20,0,0,0,0,0,0,0,0,0,0,0,0,0,0,0,0,0,0,0,0,0,0,0,0,0,0,0,0,0,0,0,0,0,0,0,0,0,0,0,0,0,0,0,0,0,0,0,0,0,0,0,0,0,80,0,0,0,0,0,0,0,0,0,0,0,0,0,0,0,0,0,0,0,0,0,0,0,0,0,0,0,0,0,0,0,0,0,0,0,0,0,0,0,0,0,0,0,72.9,30.69,0.1876833
# 5121,3096,226,Nemilov S.V.,1973,,0,0,0,0,0,0,0,0,0,0,0,0,0,0,0,0,0,0,0,0,0,0,0,0,0,0,0,0,0,0,0,0,0,0,0,0,0,0,0,0,0,0,0,0,0,0,0,0,0,0,0,0,0,0,0,0,0,0,0,0,0,0,0,0,0,0,0,0,0,0,0,0,0,0,0,0,0,0,0,0,0,0,0,10,0,0,0,0,0,0,0,0,0,0,0,0,0,0,0,0,0,0,0,0,0,0,0,0,0,0,0,0,0,0,0,0,0,0,0,0,0,0,0,0,0,0,0,0,0,0,0,0,0,0,0,0,0,90,0,0,0,0,0,0,0,0,0,0,0,0,0,0,0,0,0,0,0,0,0,0,0,0,0,0,0,0,0,0,0,0,0,0,0,0,0,0,0,0,0,0,0,69.5,29.33,0.187
# 5122,6549,37699,Field M.B.,1971,0,0,0,0,6.968,0,0,0,0,0,0,0,0,0,0,0,0,0,0,0,0,0,0,0,0,0,0,0,0,0,0,0,0,0,0,0,0,0,0,0,0,0,0,0,0,0,0,0,0,0,0,0,0,0,0,0,0,0,0,0,0,0,0,0,0,0,0,0,0,0,0,0,0,0,0,0,0,0,0,0,0,0,0,0,6.823,0,0,0,0,0,0,0,0,0,0,0,0,0,0,0,0,0,0,0,0,0,0,0,0,0,0,0,0,0,0,0,0,0,0,0,0,0,0,0,0,0,0,0,0,0,0,0,0,0,0,0,0,0,84.03,0,0,0,0,0,0,0,0,0,0,0,0,0,0,0,0,0,0,0,1.106,0,0,0,0,0,0,0,0,0,0,0,0,0,0,0,0,0,0,0,0,0,0,1.073,76.1,32.08,0.187
# 5123,26065,354049,Melnichenko T.N,2002,,0,0,0,0,0,0,0,0,0,0,0,0,0,0,0,0,0,0,0,0,0,6,0,0,0,0,0,0,0,0,0,0,0,0,0,0,0,0,0,0,0,0,0,0,0,0,0,0,0,0,0,0,0,0,0,0,0,0,0,0,0,0,0,0,0,0,0,0,0,0,0,0,0,0,0,0,0,0,0,0,0,0,0,0,0,0,0,0,0,0,0,0,0,0,0,0,0,0,0,0,0,0,0,0,0,0,0,0,0,0,0,0,55,0,0,0,0,0,0,0,0,0,0,0,0,0,0,0,0,39,0,0,0,0,0,0,0,0,0,0,0,0,0,0,0,0,0,0,0,0,0,0,0,0,0,0,0,0,0,0,0,0,0,0,0,0,0,0,0,0,0,0,0,0,0,0,0,0,0,0,0,31.9,13.42,0.187
# 5124,27734,359599,Deriano S.,2004,,0,0,0,2,0,0,0,0,0,0,0,0,0,0,0,0,0,0,0,0,0,0,0,0,2.5,0,0,0,0,0,0,0,0,0,0,0,0,0,0,0,0,0,0,0,0,0,0,0,0,0,0,0,0,0,0,0,0,0,0,0,0,0,0,0,0,0,0,0,0,0,0,0,0,0,0,0,0,0,0,0,0,0,0,0,0,0,0,0,0,0,0,2.5,0,0,0,0,0,0,0,0,15,0,0,0,0,0,0,0,0,0,0,0,0,0,0,0,0,0,0,0,0,0,0,0,0,0,0,0,0,0,0,0,0,0,0,0,0,78,0,0,0,0,0,0,0,0,0,0,0,0,0,0,0,0,0,0,0,0,0,0,0,0,0,0,0,0,0,0,0,0,0,0,0,0,0,0,0,0,0,0,0,68.3,28.4,0.187
# 5125,32166,388655,Rajendran V.,2000,,0,0,0,0,0,0,0,0,0,0,0,0,0,0,0,0,7.015951227,0,0,0,0,0,0,0,0,0,0,0,0,0,0,0,0,0,0,0,0,0,0,0,0,0,0,0,0,0,0,0,0,0,0,0,0,0,0,0,0,0,0,0,0,0,0,0,0,0,0,0,0,0,0,0,0,0,0,0,0,0,0,0,0,0,0,0,0,0,0,0,0,0,0,0,0,0,0,0,0,0,0,0,0,0,0,0,0,0,0,0,0,0,0,0,0,0,0,0,0,0,0,17.19818906,0,0,0,0,0,0,0,0,0,0,0,0,0,0,0,0,0,0,0,0,0,0,0,0,0,0,0,0,0,0,0,0,0,0,0,0,0,6.999583113,0,0,0,0,0,0,0,0,0,68.7862766,0,0,0,0,0,0,0,0,0,0,0,0,0,61.7,26,0.187
# 5126,35599,427702,Reddy M.V.S.,2009,,0,0,0,0,0,0,0,0,0,0,0,0,0,50,0,0,0,0,0,0,0,0,0,0,0,0,0,0,0,0,0,0,0,0,0,0,0,0,0,0,0,0,0,0,0,0,0,0,0,0,0,0,0,0,0,0,0,0,0,0,0,0,0,0,0,0,0,0,0,0,0,0,0,0,0,0,0,0,0,0,0,0,0,0,0,0,0,0,0,0,0,0,0,0,0,0,0,0,0,0,20,0,0,0,0,0,0,0,0,0,0,0,0,0,0,0,0,0,0,0,0,0,0,0,0,0,0,0,0,0,0,0,0,0,0,0,0,0,0,0,0,0,0,0,0,0,0,0,0,0,0,0,0,0,0,0,0,0,0,0,0,0,0,0,0,0,0,30,0,0,0,0,0,0,0,0,0,0,0,0,0,46,19.4,0.187
# 5127,41222,480654,Goodman O.,2011,,0,0,0,0.599760267,0,0,0,0,0,0,0,0,0,0,0,0,0,0,0,0,0,0,0,0,8.896443473,0,0,0,0,0,0,0,0,0,0,0,0,0,0,0,0,0,0,0,0,0,0,0,0,0,0.039980011,0,0,0,0,0,0,0,0,0,0,0,0,0,0,0,0,0,0,0,0,0.399840211,0,0,0,0,0,0,0,0,0,0,0,0,0,0,0,0,0,0,0,5.697722584,0,0,0,0,0,0,0,0,12.49500347,0,0,0,0,0,0,0,0,0,0,0,0,0,0,0,0,0,0,0,0,0,0,0,0,0,0,0,0,0,0,0,0,0,0,0,0,71.67134992,0,0,0,0,0,0.199900056,0,0,0,0,0,0,0,0,0,0,0,0,0,0,0,0,0,0,0,0,0,0,0,0,0,0,0,0,0,0,0,0,0,0,0,0,0,79.6,33.52,0.187
# 5128,10348,42862,Hirao K.,1991,,0,0,0,0,0,0,0,0,0,0,0,0,0,0,0,0,0,0,0,0,0,0,0,0,0,0,0,0,0,0,0,0,0,0,0,0,0,0,0,0,0,0,0,0,0,0,0,0,9.465027449,0,0,0,0,0,0,0,0,0,0,0,0,0,0,0,0,0,0,0,0,0,0,0,0,0,0,0,0,0,0,0,0,0,0,0,0,0,0,0,0,0,0,0,0,0,0,0,0,0,0,0,0,0,0,0,0,0,0,0,0,0,0,0,0,0,0,0,0,0,0,0,0,0,0,0,0,0,0,0,0,0,0,0,0,0,0,0,0,90.53497255,0,0,0,0,0,0,0,0,0,0,0,0,0,0,0,0,0,0,0,0,0,0,0,0,0,0,0,0,0,0,0,0,0,0,0,0,0,0,0,0,0,0,0,59.2,24.94,0.1868484
# 5130,389,22045,Singer G.M.,1989,,0,0,0,22.2,0,0,0,0,0,0,0,0,0,0,0,0,0,0,0,0,0,0,0,0,0,0,0,0,0,0,0,0,0,0,0,0,0,0,0,0,0,0,0,0,0,0,0,0,0,0,0,0,0,0,0,0,0,0,0,0,0,0,0,0,0,0,0,0,0,0,0,0,0,0,0,0,0,0,0,0,0,0,0,0,0,0,0,0,0,0,0,22.2,0,0,0,0,0,0,0,0,0,0,0,0,0,0,0,0,0,0,0,0,0,0,0,0,0,0,0,0,0,0,0,0,0,0,0,0,0,0,0,0,0,0,0,0,0,55.6,0,0,0,0,0,0,0,0,0,0,0,0,0,0,0,0,0,0,0,0,0,0,0,0,0,0,0,0,0,0,0,0,0,0,0,0,0,0,0,0,0,0,0,101,42.6,0.1854461
# 5131,11477,99149,Comins J.D.,1987,,0,0,0,0,0,0,0,0,0,0,0,0,0,0,0,0,0,0,0,0,0,0,0,0,0,0,0,0,0,0,0,0,0,0,0,0,0,0,0,0,0,0,0,0,0,0,0,0,0,0,0,0,0,0,0,0,0,0,0,0,0,0,0,0,0,0,0,0,0,0,0,0,0,0,0,0,0,0,0,0,0,0,0,0,0,0,0,0,0,0,0,0,0,0,0,0,0,50,0,0,0,0,0,0,0,0,0,0,0,0,0,0,0,0,0,50,0,0,0,0,0,0,0,0,0,0,0,0,0,0,0,0,0,0,0,0,0,0,0,0,0,0,0,0,0,0,0,0,0,0,0,0,0,0,0,0,0,0,0,0,0,0,0,0,0,0,0,0,0,0,0,0,0,0,0,0,0,0,0,0,0,44.3,18.69,0.185
# 5132,26065,354047,Melnichenko T.N,2002,,0,0,0,0,0,0,0,0,0,0,0,0,0,0,0,0,0,0,0,0,0,3,0,0,0,0,0,0,0,0,0,0,0,0,0,0,0,0,0,0,0,0,0,0,0,0,0,0,0,0,0,0,0,0,0,0,0,0,0,0,0,0,0,0,0,0,0,0,0,0,0,0,0,0,0,0,0,0,0,0,0,0,0,0,0,0,0,0,0,0,0,0,0,0,0,0,0,0,0,0,0,0,0,0,0,0,0,0,0,0,0,0,58,0,0,0,0,0,0,0,0,0,0,0,0,0,0,0,0,39,0,0,0,0,0,0,0,0,0,0,0,0,0,0,0,0,0,0,0,0,0,0,0,0,0,0,0,0,0,0,0,0,0,0,0,0,0,0,0,0,0,0,0,0,0,0,0,0,0,0,0,32.9,13.86,0.185
# 5133,31388,393467,Gaafar M.S.,2007,,0,0,0,0,0,0,0,0,0,0,0,0,0,8.763,0,0,0,0,0,0,0,0,0,0,0,0,0,0,0,0,0,0,0,0,0,0,0,0,0,0,0,0,0,0.319,0,0,0,0,0,0,0,0,0,0,0,0,0,0,0,0,0,0,0,0,0,0,0,0,0,0,0,0,0,0,0,0,0,0,0,0,0,0,0,0,0,0,0,0,0,0,0,0,0,0,0,0,0,0,0,0,14.765,0,0,0,0,0,0,0,0,0,0,0,0,0,0,0,0,0,0,0,0,0,0,0,0,0,0,0,0,0,0,0,0,0,0,0,0,76.153,0,0,0,0,0,0,0,0,0,0,0,0,0,0,0,0,0,0,0,0,0,0,0,0,0,0,0,0,0,0,0,0,0,0,0,0,0,0,0,0,0,0,0,77.7,32.8,0.185
# 5135,26666,355021,Gapochenko S.,2000,,0,0,0,0,0,0,40,0,0,0,0,0,0,0,0,0,0,0,0,0,0,0,0,0,0,0,0,0,0,0,0,0,0,0,0,0,0,0,0,0,0,0,0,0,0,0,0,0,0,0,0,0,0,0,0,0,0,0,0,30,0,0,0,0,0,0,0,0,0,0,0,0,0,0,0,0,0,0,0,0,0,0,0,0,0,0,0,0,0,0,0,0,0,0,0,0,0,0,0,0,0,0,0,0,0,0,0,0,0,0,0,0,0,0,0,0,0,0,0,0,0,0,0,0,0,0,0,0,0,0,0,0,0,30,0,0,0,0,0,0,0,0,0,0,0,0,0,0,0,0,0,0,0,0,0,0,0,0,0,0,0,0,0,0,0,0,0,0,0,0,0,0,0,0,0,0,0,0,0,0,0,26.3,11.1,0.1846846
# 5136,1965,110864,Kisin B.I.,1959,LK5,0,0,0,0.882327241,0,0,0,0.153600199,0,0,0,0,0,10.826544,0,0,0,0,0,0,0,0,0,0,0,0,0,0,0,0,0,0,0,0,0,0,0,0,0,0,0,0,0,0,0,0,0,0,0,0,0,0,0,0,0,0,0,0,0,0,0,0,0,0,0,0,0,0,0,0,0,0,0,0,0,0,0,0,0,0,0,0,0,0,0,0,0,0,0,0,0,0.769167595,0,0,0,0,0,0,0,0,4.923374366,0,0,1.040001345,0,0,0,0,0,0,0.379700491,0,0,0,0,0,0,0,0,0,0,0,0,0,0,0,0,0,0,0,0,0,0,0,0,0,0,81.02528477,0,0,0,0,0,0,0,0,0,0,0,0,0,0,0,0,0,0,0,0,0,0,0,0,0,0,0,0,0,0,0,0,0,0,0,0,0,0,0,0,0,0,0,68.4,28.88,0.184
# 5137,3338,77480,Coenen M.,1984,,0,0,0,0,0,0,0,0,0,0,0,0,0,0,0,0,0,0,0,0,0,0,0,0,0,0,0,0,0,0,0,0,0,0,0,0,0,0,0,0,0,0,0,0,0,0,0,0,0,0,0,0,0,0,0,0,0,0,0,0,0,0,0,0.2,0,0,0,0,0,0,0,0,0,0,0,0,0,0,0,0,0,0,0,0,0,0,0,0,0,0,0,0,0,0,0,0,0,0,0,0,22.6,0,0.6,0,0,0,0,0,0,0,0,0,0,0,0,0,0,0,0,0,0,0,0,0,0,0,0,0,0,0,0,0,0,0,0,0,0,76.6,0,0,0,0,0,0,0,0,0,0,0,0,0,0,0,0,0,0,0,0,0,0,0,0,0,0,0,0,0,0,0,0,0,0,0,0,0,0,0,0,0,0,0,56.1,23.7,0.184
# 5138,25144,350530,Anan`ev A.V.,1998,,0,0,0,0,0,0,0,0,0,0,0,0,0,0,0,0,0,0,0,0,0,0,0,0,0,0,0,0,0,0,0,0,0,0,0,0,0,0,0,0,0,0,0,0,0,0,0,0,0,0,0,0,0,0,0,0,0,0,0,0,0,0,0,0,0,0,0,0,0,0,0,0,0,0,0,0,0,0,0,0,0,0,0,0,0,0,0,0,0,0,0,0,0,0,0,0,0,0,0,0,0,0,0,0,0,0,0,0,0,0,0,0,0,0,0,0,0,0,0,0,0,0,0,0,0,0,0,0,0,0,0,0,0,0,0,0,0,96.51,0,0,0,0,0,0,0,0,0,0,0,0,0,0,0,0,0,0,0,3.49,0,0,0,0,0,0,0,0,0,0,0,0,0,0,0,0,0,0,0,0,0,0,0,68.2,35.9,0.184
# 5139,40632,468684,Sidek H.A.A.,2003,,0,0,0,0,0,0,0,0,0,0,0,0,0,0,0,0,0,0,0,0,0,0,0,0,0,0,0,0,0,0,0,0,0,0,0,0,0,0,0,0,0,0,0,0,0,0,0,0,0,0,0,0,0,0,0,0,0,0,0,0,0,0,0,0,0,0,0,0,0,0,0,0,0,0,0,0,0,0,0,0,0,0,0,15,0,0,0,0,0,0,0,0,0,0,0,0,0,0,0,0,0,0,0,0,0,0,0,0,0,0,0,0,0,0,0,85,0,0,0,0,0,0,0,0,0,0,0,0,0,0,0,0,0,0,0,0,0,0,0,0,0,0,0,0,0,0,0,0,0,0,0,0,0,0,0,0,0,0,0,0,0,0,0,0,0,0,0,0,0,0,0,0,0,0,0,0,0,0,0,0,0,35.5,15,0.1833333
# 5140,40872,477532,Komai T.,2012,,0,0,0,8.227213387,0,0,0,0,0,0,0,0,0,1.853700186,0,0,0,0,0,0,0,0,0,0,2.301371989,0,0,0,0,0,0,0,0,0,0,0,0,0,0,0,0,0,0,0,0,0,0,0,0,0,0.001211999,0,0,0,0,0,0,0,0,0,0,0,0,0,0,0,0,0,0,0,0,3.356668526,0,0,0,0,0,0,0,0,0,0,0,0,0,0,0,0,0,0,0,3.202007594,0,0,0,0,0,0,0,0,15.09623337,0,0,0,0,0,0,0,0,0,0,0,0,0,0,0,0,0,0,0,0,0,0,0,0,0,0,0,0,0,0,0,0,0,0,0,0,65.83309109,0,0,0,0.128499944,0,0,0,0,0,0,0,0,0,0,0,0,8.34E-07,0,0,0,0,0,0,0,0,1.08E-06,0,0,0,0,0,0,0,0,0,0,0,0,0,0,0,0,0,71,30,0.1833333
# 5141,40872,477535,Komai T.,2012,,0,0,0,9.53417068,0,0,0,0,0,0,0,0,0,0,0,0,0,0,0,0,0,0,0,0,2.311368407,0,0,0,0,0,0,0,0,0,0,0,0,0,0,0,0,0,0,0,0,0,0,0,0,0,0.001217,0,0,0,0,0,0,0,0,0,0,0,0,0,0,0,0,0,0,0,0,3.096043546,0,0,0,0,0,0,0,0,0,0,0,0,0,0,0,0,0,0,0,3.215914567,0,0,0,0,0,0,0,0,15.16180267,0,0,0,0,0,0,0,0,0,0,0,0,0,0,0,0,0,0,0,0,0,0,0,0,0,0,0,0,0,0,0,0,0,0,0,0,66.55048173,0,0,0,0.129000023,0,0,0,0,0,0,0,0,0,0,0,0,5.59E-07,0,0,0,0,0,0,0,0,8.17E-07,0,0,0,0,0,0,0,0,0,0,0,0,0,0,0,0,0,71,30,0.1833333
# 5142,40872,477542,Komai T.,2012,,0,0,0,10.57128461,0,0,0,0,0,0,0,0,0,0.652856367,0,0,0,0,0,0,0,0,0,0,0.578944605,0,0,0,0,0,0,0,0,0,0,0,0,0,0,0,0,0,0,0,0,0,0,0,0,0,0.001219999,0,0,0,0,0,0,0,0,0,0,0,0,0,0,0,0,0,0,0,0,2.688357629,0,0,0,0,0,0,0,0,0,0,0,0,0,0,0,0,0,0,0,4.833076536,0,0,0,0,0,0,0,0,16.02884183,0,0,0,0,0,0,0,0,0,0,0,0,0,0,0,0,0,0,0,0,0,0,0,0,0,0,0,0,0,0,0,0,0,0,0,0,64.51611711,0,0,0,0.129299934,0,0,0,0,0,0,0,0,0,0,0,0,8.39E-07,0,0,0,0,0,0,0,0,5.46E-07,0,0,0,0,0,0,0,0,0,0,0,0,0,0,0,0,0,71,30,0.1833333
# 5143,1583,9801,Karapetyan G.O.,1981,,0,0,0,0,0,0,0,0,0,0,0,0,0,0,0,0,0,0,0,0,0,0,0,0,0,0,0,0,0,0,0,0,0,0,0,0,0,0,0,0,0,0,0,0,0,0,0,0,0,0,0,0,0,0,0,0,0,0,0,0,0,0,0,0,0,0,0,0,0,0,0,0,0,0,0,0,0,0,0,0,0,0,0,0,0,0,0,0,0,0,0,0,0,0,0,0,0,0,0,0,15,0,0,0,0,0,0,0,0,0,0,0,0,0,0,0,0,0,0,0,0,0,0,0,0,0,0,0,0,0,0,0,0,0,0,0,0,85,0,0,0,0,0,0,0,0,0,0,0,0,0,0,0,0,0,0,0,0,0,0,0,0,0,0,0,0,0,0,0,0,0,0,0,0,0,0,0,0,0,0,0,64.4,27.2,0.183
# 5144,4206,50442,Molot V.A.,1992,,0,0,0,8,0,0,0,0,0,0,0,0,0,0,0,0,0,0,0,0,0,0,0,0,0,0,0,0,0,0,0,0,0,0,0,0,0,0,0,0,0,0,0,0,0,0,0,0,0,0,0,0,0,0,0,0,0,0,0,0,0,0,0,0,0,0,0,0,0,0,0,0,0,0,0,0,0,0,0,0,0,0,0,12.5,0,0,0,0,0,0,0,0,0,0,0,0,0,0,0,0,12.5,0,0,0,0,0,0,0,0,0,0,0,0,0,0,0,0,0,0,0,0,0,0,0,0,0,0,0,0,0,0,0,0,0,0,0,0,67,0,0,0,0,0,0,0,0,0,0,0,0,0,0,0,0,0,0,0,0,0,0,0,0,0,0,0,0,0,0,0,0,0,0,0,0,0,0,0,0,0,0,0,77.7,32.8,0.183
# 5145,11477,99148,Comins J.D.,1987,,0,0,0,0,0,0,0,0,0,0,0,0,0,0,0,0,0,0,0,0,0,0,0,0,0,0,0,0,0,0,0,0,0,0,0,0,0,0,0,0,0,0,0,0,0,0,0,0,0,0,0,0,0,0,0,0,0,0,0,0,0,0,0,0,0,0,0,0,0,0,0,0,0,0,0,0,0,0,0,0,0,0,0,0,0,0,0,0,0,0,0,0,0,0,0,0,0,48,0,0,0,0,0,0,0,0,0,0,0,0,0,0,0,0,0,52,0,0,0,0,0,0,0,0,0,0,0,0,0,0,0,0,0,0,0,0,0,0,0,0,0,0,0,0,0,0,0,0,0,0,0,0,0,0,0,0,0,0,0,0,0,0,0,0,0,0,0,0,0,0,0,0,0,0,0,0,0,0,0,0,0,46.2,19.52,0.183
# 5146,27734,359603,Deriano S.,2004,,0,0,0,2,0,0,0,0,0,0,0,0,0,0,0,0,0,0,0,0,0,0,0,0,1,0,0,0,0,0,0,0,0,0,0,0,0,0,0,0,0,0,0,0,0,0,0,0,0,0,0,0,0,0,0,0,0,0,0,0,0,0,0,0,0,0,0,0,0,0,0,1,0,0,0,0,0,0,0,0,0,0,0,0,0,0,0,0,0,0,0,4,0,0,0,0,0,0,0,0,13,0,0,0,0,0,0,0,0,0,0,0,0,0,0,0,0,0,0,0,0,0,0,0,0,0,0,0,0,0,0,0,0,0,0,0,0,79,0,0,0,0,0,0,0,0,0,0,0,0,0,0,0,0,0,0,0,0,0,0,0,0,0,0,0,0,0,0,0,0,0,0,0,0,0,0,0,0,0,0,0,67.2,28.4,0.183
# 5147,40302,467567,Zhao Qing,2012,,0,0,0,0,0,0,0,0,0,0,0,0,0,0,0,0,0,0,0,0,0,0,0,0,0,0,0,0,0,0,0,0,0,0,0,0,0,0,0,0,0,0,0,0,0,0,0,0,0,0,0,0,0,0,0,0,0,0,0,0,0,0,0,0,0,0,0,0,0,0,0,0,0,0,0,0,0,0,0,0,0,0,0,0,0,0,0,0,0,0,0,0,0,0,0,0,0,0,0,0,10,0,0,0,0,0,0,0,0,0,0,0,0,0,0,0,0,0,0,0,0,0,0,0,0,0,0,0,0,0,0,0,0,0,0,0,0,90,0,0,0,0,0,0,0,0,0,0,0,0,0,0,0,0,0,0,0,0,0,0,0,0,0,0,0,0,0,0,0,0,0,0,0,0,0,0,0,0,0,0,0,65.4,27.5,0.183
# 5148,293,110630,State Optical I,1975,LK5,0,0,0,0.882327241,0,0,0,0.153600199,0,0,0,0,0,10.826544,0,0,0,0,0,0,0,0,0,0,0,0,0,0,0,0,0,0,0,0,0,0,0,0,0,0,0,0,0,0,0,0,0,0,0,0,0,0,0,0,0,0,0,0,0,0,0,0,0,0,0,0,0,0,0,0,0,0,0,0,0,0,0,0,0,0,0,0,0,0,0,0,0,0,0,0,0,0.769167595,0,0,0,0,0,0,0,0,4.923374366,0,0,1.040001345,0,0,0,0,0,0,0.379700491,0,0,0,0,0,0,0,0,0,0,0,0,0,0,0,0,0,0,0,0,0,0,0,0,0,0,81.02528477,0,0,0,0,0,0,0,0,0,0,0,0,0,0,0,0,0,0,0,0,0,0,0,0,0,0,0,0,0,0,0,0,0,0,0,0,0,0,0,0,0,0,0,68.4,28.91,0.1829817
# 5149,2852,40577,Gerlich D.,1978,Ultrasil,0,0,0,0,0,0,0,0,0,0,0,0,0,0,0,0,0,0,0,0,0,0,0,0,0,0,0,0,0,0,0,0,0,0,0,0,0,0,0,0,0,0,0,0,0,0,0,0,0,0,0,0,0,0,0,0,0,0,0,0,0,0,0,0,0,0,0,0,0,0,0,0,0,0,0,0,0,0,0,0,0,0,0,0,0,0,0,0,0,0,0,0,0,0,0,0,0,0,0,0,0,0,0,0,0,0,0,0,0,0,0,0,0,0,0,0,0,0,0,0,0,0,0,0,0,0,0,0,0,0,0,0,0,0,0,0,0,100,0,0,0,0,0,0,0,0,0,0,0,0,0,0,0,0,0,0,0,0,0,0,0,0,0,0,0,0,0,0,0,0,0,0,0,0,0,0,0,0,0,0,0,70.4,29.77,0.1823984
# 5150,4204,50415,Molot V.A.,1992,,0,0,0,0,0,0,0,0,0,0,0,0,0,13.74745,0,0,0,0,0,0,0,0,0,0,0,0,0,0,0,0,0,0,0,0,0,0,0,0,0,0,0,0,0,0,0,0,0,0,0,0,0,0,0,0,0,0,0,0,0,0,0,0,0,0,0,0,0,0,0,0,0,0,0,0,0,0,0,0,0,0,0,0,0,0,0,0,0,0,0,0,0,0,0,0,0,0,0,0,0,0,24.23625,0,0,0,0,0,0,0,0,0,0,0,0,0,0,0,0,0,0,0,0,0,0,0,0,0,0,0,0,0,0,0,0,0,0,0,0,62.0163,0,0,0,0,0,0,0,0,0,0,0,0,0,0,0,0,0,0,0,0,0,0,0,0,0,0,0,0,0,0,0,0,0,0,0,0,0,0,0,0,0,0,0,72.7,29.6,0.182
# 5151,5836,74507,El0Mallawany R.,1988,,0,0,0,0,0,0,0,0,0,0,0,0,0,0,0,0,0,0,0,0,0,0,0,0,0,0,0,0,0,0,0,0,0,0,0,0,0,0,0,0,0,0,0,0,0,0,0,0,0,0,0,0,0,0,0,0,0,0,0,0,0,0,0,0,0,0,0,0,0,0,0,0,0,0,0,0,0,0,0,0,0,0,0,0,0,0,0,0,0,0,0,0,0,0,0,0,0,0,0,0,0,0,0,0,0,0,0,0,0,0,0,0,0,0,0,0,0,0,0,0,0,0,0,0,0,0,0,0,0,0,0,0,0,0,0,0,0,0,10,0,0,0,0,0,0,0,0,0,0,0,0,0,0,90,0,0,0,0,0,0,0,0,0,0,0,0,0,0,0,0,0,0,0,0,0,0,0,0,0,0,0,63.1,26.69,0.182
# 5152,41095,480285,Sidek H.A.A.,2008,,0,0,0,0,0,0,0,0,0,0,0,0,0,65,0,0,0,0,0,35,0,0,0,0,0,0,0,0,0,0,0,0,0,0,0,0,0,0,0,0,0,0,0,0,0,0,0,0,0,0,0,0,0,0,0,0,0,0,0,0,0,0,0,0,0,0,0,0,0,0,0,0,0,0,0,0,0,0,0,0,0,0,0,0,0,0,0,0,0,0,0,0,0,0,0,0,0,0,0,0,0,0,0,0,0,0,0,0,0,0,0,0,0,0,0,0,0,0,0,0,0,0,0,0,0,0,0,0,0,0,0,0,0,0,0,0,0,0,0,0,0,0,0,0,0,0,0,0,0,0,0,0,0,0,0,0,0,0,0,0,0,0,0,0,0,0,0,0,0,0,0,0,0,0,0,0,0,0,0,0,0,66,28,0.182
# 5153,26687,21308,LaCourse W.C.,1996,,0,0,0,8,0,0,0,0,0,0,0,0,0,0,0,0,0,0,0,0,0,0,0,0,0,0,0,0,0,0,0,0,0,0,0,0,0,0,0,0,0,0,0,0,0,0,0,0,0,0,0,0,0,0,0,0,0,0,0,0,0,0,0,0,0,0,0,0,0,0,0,0,0,0,0,0,0,0,0,0,0,0,0,12.5,0,0,0,0,0,0,0,0,0,0,0,0,0,0,0,0,12.5,0,0,0,0,0,0,0,0,0,0,0,0,0,0,0,0,0,0,0,0,0,0,0,0,0,0,0,0,0,0,0,0,0,0,0,0,67,0,0,0,0,0,0,0,0,0,0,0,0,0,0,0,0,0,0,0,0,0,0,0,0,0,0,0,0,0,0,0,0,0,0,0,0,0,0,0,0,0,0,0,78,33,0.1818182
# 5154,38047,449139,Chenu S.,2010,,0,0,0,0,0,0,0,0,0,0,0,0,0,0,0,0,0,0,0,0,0,0,0,0,0,0,0,0,0,0,0,0,0,0,0,0,0,0,0,0,0,0,0,0,0,0,0,0,0,0,0,0,0,0,0,0,0,0,0,0,0,0,0,0,0,0,0,0,0,0,0,0,0,0,0,0,0,0,0,0,0,0,0,0,0,0,0,0,0,0,0,0,0,0,0,0,0,0,0,0,20,0,0,0,0,0,0,0,0,0,0,0,0,0,0,20,0,0,0,0,0,0,0,0,0,0,0,0,0,0,0,0,0,0,0,0,0,0,0,0,30,0,0,0,0,0,0,0,0,0,0,0,0,0,0,0,0,0,0,0,0,0,0,0,0,0,0,0,0,30,0,0,0,0,0,0,0,0,0,0,0,49.4,20.9,0.1818182
# 5155,5342,40497,Goralnik A.S.,1972,KI,0,0,0,0,0,0,0,0,0,0,0,0,0,0,0,0,0,0,0,0,0,0,0,0,0,0,0,0,0,0,0,0,0,0,0,0,0,0,0,0,0,0,0,0,0,0,0,0,0,0,0,0,0,0,0,0,0,0,0,0,0,0,0,0,0,0,0,0,0,0,0,0,0,0,0,0,0,0,0,0,0,0,0,0,0,0,0,0,0,0,0,0,0,0,0,0,0,0,0,0,0,0,0,0,0,0,0,0,0,0,0,0,0,0,0,0,0,0,0,0,0,0,0,0,0,0,0,0,0,0,0,0,0,0,0,0,0,100,0,0,0,0,0,0,0,0,0,0,0,0,0,0,0,0,0,0,0,0,0,0,0,0,0,0,0,0,0,0,0,0,0,0,0,0,0,0,0,0,0,0,0,,,0.181
# 5156,6774,51319,Rabukhin A.I.,1992,,0,0,0,2.919707766,0,0,0,0,0,0,0,0,0,0,0,0,0,0,0,22.34776821,0,0,0,0,0,0,0,0,0,0,0,0,0,0,0,0,0,0,0,0,0,0,0,0,0,0,0,0,0,0,0,0,0,17.11828863,0,0,0,0,0,0,0,0,0,0,0,0,0,0,0,0,0,0,0,0,0,0,0,0,0,0,0,0,0,0,0,0,0,0,0,0,0,0,0,0,0,0,0,0,0,0,0,0,0,0,0,0,0,0,0,0,0,0,0,0,0,0,0,0,0,57.61423539,0,0,0,0,0,0,0,0,0,0,0,0,0,0,0,0,0,0,0,0,0,0,0,0,0,0,0,0,0,0,0,0,0,0,0,0,0,0,0,0,0,0,0,0,0,0,0,0,0,0,0,0,0,0,0,0,0,0,0,0,0,49.2,20.84,0.181
# 5157,25692,352703,Le Houerou V.,2003,,0,0,0,0,0,0,0,0,0,0,0,0,0,0,0,0,0,0,0,0,0,0,0,0,9.1,0,0,0,0,0,0,0,0,0,0,0,0,0,0,0,0,0,0,0,0,0,0,0,0,0,0,0,0,0,0,0,0,0,0,0,0,0,0,0,0,0,0,0,0,0,0,0,0,0,0,0,0,0,0,0,0,0,0,0,0,0,0,0,0,0,0,0,0,0,0,0,0,0,0,0,13.9,0,0,0,0,0,0,0,0,0,0,0,0,0,0,0,0,0,0,0,0,0,0,0,0,0,0,0,0,0,0,0,0,0,0,0,0,77,0,0,0,0,0,0,0,0,0,0,0,0,0,0,0,0,0,0,0,0,0,0,0,0,0,0,0,0,0,0,0,0,0,0,0,0,0,0,0,0,0,0,0,68.6,29.04,0.181
# 5158,27734,359608,Deriano S.,2004,,0,0,0,0,0,0,0,0,0,0,0,0,0,0,0,0,0,0,0,0,0,0,0,0,9.1,0,0,0,0,0,0,0,0,0,0,0,0,0,0,0,0,0,0,0,0,0,0,0,0,0,0,0,0,0,0,0,0,0,0,0,0,0,0,0,0,0,0,0,0,0,0,0,0,0,0,0,0,0,0,0,0,0,0,0,0,0,0,0,0,0,0,0,0,0,0,0,0,0,0,0,13.9,0,0,0,0,0,0,0,0,0,0,0,0,0,0,0,0,0,0,0,0,0,0,0,0,0,0,0,0,0,0,0,0,0,0,0,0,77,0,0,0,0,0,0,0,0,0,0,0,0,0,0,0,0,0,0,0,0,0,0,0,0,0,0,0,0,0,0,0,0,0,0,0,0,0,0,0,0,0,0,0,68.6,29,0.181
# 5159,17142,147488,Hessenkemper H.,1989,,0,0,0,1.499021259,0,0,0,0,0,0,0,0,0,0,0,0,0,0,0,0,0,0,0,0,7.994967383,0,0,0,0,0,0,0,0,0,0,0,0,0,0,0,0,0,0,0,0,0,0,0,0,0,0,0,0,0,0,0,0,0,0,0,0,0,0,0,0,0,0,0,0,0,0,0.496323786,0,0,0,0,0,0,0,0,0,0,0,0,0,0,0,0,0,0,0,3.985522689,0,0,0,0,0,0,0,0,11.99169207,0,0,0,0,0,0,0,0,0,0,0,0,0,0,0,0,0,0,0,0,0,0,0,0,0,0,0,0,0,0.102800018,0,0,0,0,0,0,73.92967279,0,0,0,0,0,0,0,0,0,0,0,0,0,0,0,0,0,0,0,0,0,0,0,0,0,0,0,0,0,0,0,0,0,0,0,0,0,0,0,0,0,0,0,72,30.5,0.1803279
# 5160,2111,30082,Wang Q.,1992,,0,0,0,0,0,0,0,0,0,0,0,0,0,0,0,0,0,0,0,0,0,0,0,0,0,0,0,0,0,0,0,0,0,0,0,0,0,0,0,0,0,0,0,0,0,0,0,0,0,0,0,0,0,0,0,0,0,0,0,0,0,0,0,0,0,0,0,0,0,0,0,0,0,0,0,0,0,0,0,0,0,0,0,0,0,0,0,0,0,0,0,0,0,0,0,0,0,0,0,0,0,0,0,0,0,0,0,0,0,0,0,0,0,0,0,0,0,0,0,0,0,0,0,0,0,0,0,0,0,0,0,0,0,0,0,0,0,100,0,0,0,0,0,0,0,0,0,0,0,0,0,0,0,0,0,0,0,0,0,0,0,0,0,0,0,0,0,0,0,0,0,0,0,0,0,0,0,0,0,0,0,72.4,30.67,0.18
# 5161,3566,4447,Appen A.A.,1959,,0,0,0,0,0,0,0,0,0,0,0,0,0,0,0,0,0,0,0,0,0,0,0,0,0,0,0,0,0,0,0,0,0,0,0,0,0,0,0,0,0,0,0,0,0,0,0,0,0,0,0,0,0,0,0,0,0,0,0,0,0,0,0,0,0,0,0,0,0,0,0,0,0,0,0,0,0,0,0,0,0,0,0,16,0,0,0,0,0,0,0,0,0,0,0,0,0,0,0,0,0,0,0,0,0,0,0,0,0,0,0,0,0,0,0,0,0,0,0,0,0,0,0,0,0,0,0,0,0,0,0,0,0,0,0,0,0,84,0,0,0,0,0,0,0,0,0,0,0,0,0,0,0,0,0,0,0,0,0,0,0,0,0,0,0,0,0,0,0,0,0,0,0,0,0,0,0,0,0,0,0,75,31.88,0.18
# 5162,8701,80116,Aleinikov F.K.,1962,,0,0,0,0,0,0,0,0,0,0,0,0,0,0,0,0,0,0,0,0,0,0,0,0,0,0,0,0,0,0,0,0,0,0,0,0,0,0,0,0,0,0,0,0,0,0,0,0,0,0,0,0,0,0,0,0,0,0,0,0,0,0,0,0,0,0,0,0,0,0,0,0,0,0,0,0,0,0,0,0,0,0,0,0,0,0,0,0,0,0,0,0,0,0,0,0,0,0,0,0,13.04348,0,0,0,0,0,0,0,0,0,0,0,0,0,0,0,0,0,0,0,0,0,0,0,0,0,0,0,0,0,0,0,0,0,0,0,0,86.95652,0,0,0,0,0,0,0,0,0,0,0,0,0,0,0,0,0,0,0,0,0,0,0,0,0,0,0,0,0,0,0,0,0,0,0,0,0,0,0,0,0,0,0,,,0.18
# 5163,10250,97566,Yuritsyn N.S.,1988,,0,0,0,0,0,0,0,0,0,0,0,0,0,0,0,0,0,0,0,0,0,0,0,0,0,0,0,0,0,0,0,0,0,0,0,0,0,0,0,0,0,0,0,0,0,0,0,0,0,0,0,0,0,0,0,0,0,0,0,0,0,0,0,0,0,0,0,0,0,0,0,0,0,0,0,0,0,0,0,0,0,0,0,0,0,0,0,0,0,0,0,0,0,0,0,0,0,0,0,0,0,0,0,0,0,0,0,0,0,0,0,0,0,0,0,0,0,0,0,0,0,0,0,0,0,0,0,0,0,0,0,0,0,0,0,0,0,100,0,0,0,0,0,0,0,0,0,0,0,0,0,0,0,0,0,0,0,0,0,0,0,0,0,0,0,0,0,0,0,0,0,0,0,0,0,0,0,0,0,0,0,70.4,29.9,0.18
# 5164,10648,115911,Farley J.M.,1975,,0,0,0,0,0,0,0,0,0,0,0,0,0,0,0,0,0,0,0,0,0,0,0,0,0,0,0,0,0,0,0,0,0,0,0,0,0,0,0,0,0,0,0,0,0,0,0,0,0,0,0,0,0,0,0,0,0,0,0,0,0,0,0,0,0,0,0,0,0,0,0,0,0,0,0,0,0,0,0,0,0,0,0,0,0,0,0,0,0,0,0,0,0,0,0,0,0,0,0,0,0,0,0,0,0,0,0,0,0,0,0,0,0,0,0,30,0,0,0,0,0,0,0,0,0,0,0,0,0,0,0,0,0,0,0,0,0,0,0,0,0,0,0,0,0,0,0,0,0,0,0,0,0,0,0,0,0,0,0,0,0,0,0,0,0,0,0,1.5,0,68.5,0,0,0,0,0,0,0,0,0,0,0,77.2,32.7,0.18
# 5165,15171,141507,Krohn D.A.,1969,Corning 7900,0,0,0,0.237232499,0,0,0,0,0,0,0,0,0,2.518907992,0,0,0,0,0,0,0,0,0,0,0,0,0,0,0,0,0,0,0,0,0,0,0,0,0,0,0,0,0,0,0,0,0,0,0,0,0,0,0,0,0,0,0,0,0,0,0,0,0,0,0,0,0,0,0,0,0,0.1283947,0,0,0,0,0,0,0,0,0,0,0,0,0,0,0,0,0,0,0,0,0,0,0,0,0,0,0,0,0.195135099,0,0,0,0,0,0,0,0,0,0,0,0,0,0,0,0,0,0,0,0,0,0,0,0,0,0,0,0,0,0,0,0,0,0,0,0,96.92032971,0,0,0,0,0,0,0,0,0,0,0,0,0,0,0,0,0,0,0,0,0,0,0,0,0,0,0,0,0,0,0,0,0,0,0,0,0,0,0,0,0,0,0,66.8,28.3,0.18
# 5166,17142,147484,Hessenkemper H.,1989,,0,0,0,1.807484982,0,0,0,0,0,0,0,0,0,8.823754912,0,0,0,0,0,0,0,0,0,0,1.095470989,0,0,0,0,0,0,0,0,0,0,0,0,0,0,0,0,0,0,0,0,0,0,0,0,0,0,0,0,0,0,0,0,0,0,0,0,0,0,0,0,0,0,0,0,0,0,0,0,0,0,0,0,0,0,0,0,0,0,0,0,0,0,0,0,0,0,1.524179985,0,0,0,0,0,0,0,0,4.95580995,0,0,0,0,0,0,0,0,0,0,0,0,0,0,0,0,0,0,0,0,0,0,0,0,0,0,0,0,0,0,0,0,0,0,0,0,81.79329918,0,0,0,0,0,0,0,0,0,0,0,0,0,0,0,0,0,0,0,0,0,0,0,0,0,0,0,0,0,0,0,0,0,0,0,0,0,0,0,0,0,0,0,59,25,0.18
# 5167,29015,381957,Gowda V.C.V.,2005,,0,0,0,0,0,0,0,0,0,0,0,0,0,60,0,0,0,0,0,0,0,0,0,0,0,0,0,0,0,0,0,0,0,0,0,0,0,0,0,0,0,0,0,0,0,0,0,0,0,0,0,0,0,0,0,0,0,0,0,0,0,0,0,0,0,0,0,0,0,0,0,0,0,0,0,0,0,0,0,0,0,0,0,10,0,0,0,0,0,0,0,0,0,0,0,0,0,0,0,0,0,0,0,0,0,0,0,0,0,0,0,0,0,0,0,0,0,0,0,30,0,0,0,0,0,0,0,0,0,0,0,0,0,0,0,0,0,0,0,0,0,0,0,0,0,0,0,0,0,0,0,0,0,0,0,0,0,0,0,0,0,0,0,0,0,0,0,0,0,0,0,0,0,0,0,0,0,0,0,0,0,79.2,33.6,0.18
# 5168,27734,359601,Deriano S.,2004,,0,0,0,2,0,0,0,0,0,0,0,0,0,0,0,0,0,0,0,0,0,0,0,0,0,0,0,0,0,0,0,0,0,0,0,0,0,0,0,0,0,0,0,0,0,0,0,0,0,0,0,0,0,0,0,0,0,0,0,0,0,0,0,0,0,0,0,0,0,0,0,0,0,0,0,0,0,0,0,0,0,0,0,0,0,0,0,0,0,0,0,6,0,0,0,0,0,0,0,0,17,0,0,0,0,0,0,0,0,0,0,0,0,0,0,0,0,0,0,0,0,0,0,0,0,0,0,0,0,0,0,0,0,0,0,0,0,75,0,0,0,0,0,0,0,0,0,0,0,0,0,0,0,0,0,0,0,0,0,0,0,0,0,0,0,0,0,0,0,0,0,0,0,0,0,0,0,0,0,0,0,66,28,0.179
# 5169,32592,389343,Marzouk S.Y.,2007,,0,0,0,0,0,0,0,0,0,0,0,0,0,72.32355217,0,0,0,0,0,0,0,0,0,0,0,0,0,0,0,0,0,0,0,0,0,0,0,0,0,0,0,0,0,0,0,0,0,0,0,0,0,0,0,0,0,0,0,0,0,0,0,0,0,0,0,0,0,0,0,0,0,0,0,0,0,0,0,0,0,0,0,0,0,0,0,0,0,0,0,0,0,0,0,0,0,0,0,0,0,0,10.83202032,0,0,0,0,0,0,0,0,0,0,0,0,0,0,0,0,0,0,0,0,0,0,0,0,0,0,0,0,0,0,0,0,0,0,0,0,16.7603805,0,0,0,0,0,0,0,0,0,0,0,0,0,0,0,0,0,0,0,0.084047003,0,0,0,0,0,0,0,0,0,0,0,0,0,0,0,0,0,0,0,0,0,0,0,74.9,31.2,0.179
# 5170,1580,9771,Manghnani M.H.,1974,,0,0,0,0,0,0,0,0,0,0,0,0,0,0,0,0,0,0,0,0,0,0,0,0,0,0,0,0,0,0,0,0,0,0,0,0,0,0,0,0,0,0,0,0,0,0,0,0,0,0,0,0,0,0,0,0,0,0,0,0,0,0,0,0,0,0,0,0,0,0,0,0,0,0,0,0,0,0,0,0,0,0,0,0,0,0,0,0,0,0,0,0,0,0,0,0,0,0,0,0,10,0,0,0,0,0,0,0,0,0,0,0,0,0,0,0,0,0,0,0,0,0,0,0,0,0,0,0,0,0,0,0,0,0,0,0,0,90,0,0,0,0,0,0,0,0,0,0,0,0,0,0,0,0,0,0,0,0,0,0,0,0,0,0,0,0,0,0,0,0,0,0,0,0,0,0,0,0,0,0,0,65.3,27.7,0.1787004
# 5171,2014,9543,Goralnik A.S.,1972,,0,0,0,0,0,0,0,0,0,0,0,0,0,0,0,0,0,0,0,0,0,0,0,0,0,0,0,0,0,0,0,0,0,0,0,0,0,0,0,0,0,0,0,0,0,0,0,0,0,0,0,0,0,0,0,0,0,0,0,0,0,0,0,0,0,0,0,0,0,0,0,0,0,0,0,0,0,0,0,0,0,0,0,0,0,0,0,0,0,0,0,0,0,0,0,0,0,0,0,0,0,0,0,0,0,0,0,0,0,0,0,0,0,0,0,0,0,0,0,0,0,0,0,0,0,0,0,0,0,0,0,0,0,0,0,0,0,92,0,0,0,0,0,0,0,0,0,0,0,0,0,0,0,0,0,0,0,8,0,0,0,0,0,0,0,0,0,0,0,0,0,0,0,0,0,0,0,0,0,0,0,66,28,0.1785714
