Repository: jacobergzhou/Poisson-Ratio

File: Poisson_data_no_metal_07192019.csv (part 56 of 57)
,Code,Glass #,Author,Year,Trademark,Ag2O,AgI,Al,Al2O3,AlF3,AlN,As,As2O3,As2O5,As2S3,As2Se3,AsSe,B,B2O3,BaCl2,BaF2,BaO,BeF2,BeO,Bi2O3,BiCl3,Br,Ca,CaF2,CaO,Cd,CdCl2,CdF2,CdO,Ce2O3,CeF3,CeO2,Cl,Co3O4,CoO,Cr2O3,Cs2O,CsCl,CsF,Cu2O,CuO,Dy2O3,Er,Er2O3,ErF3,Eu,Eu2O3,EuF3,F,Fe,Fe2O3,FeO,Ga,Ga2O3,Ga2S3,Ga2Se3,GaF3,Gd2O3,GdF3,Ge,GeO2,GeS2,GeSe2,H2O,HfF4,HfO2,Hg,Ho2O3,I,InF3,K,K2O,K2S,K2SO4,KBr,KCl,KF,KHF2,La,La2O3,La2S3,LaF3,Li,Li2O,Li2S,Li2SO4,LiBr,LiCl,LiF,LiI,MgF2,MgO,Mn2O3,MnF2,MnO,MnO2,MoO2,MoO3,N,Na,Na2O,Na2S,Na2SO4,NaCl,NaF,NaPO3,Nb2O5,Nd,Nd2O3,NdF3,NH4NO3,NiO,O,OH,P,P2O5,Pb,PbCl2,PbF2,PbO,PdO,Pr2O3,Pr6O11,PrF3,Rb2O,RbF,Rh2O3,RuO2,S,Sb,Sb2O3,Sb2S3,Sc2O3,Se,Si,Si3N4,SiC,SiO2,Sm2O3,Sn,SnO,SnO2,SO2,SO3,Sr,SrCl2,SrF2,SrO,Ta2O3,Ta2O5,Tb2O3,TbF3,Te,TeO2,Th,ThF4,ThO2,TiO2,Tl,Tl2O,Tl2Se,TlSe,Tm2O3,U,U3O8,UO2,V,V2O5,VO6,WO3,Y,Y2O3,Yb2O3,YbF3,YF3,ZnCl2,ZnF2,ZnO,ZnSO4,ZrF4,ZrO2,Young's modulus E (GPa),Shear modulus G (GPa),Poisson's ratio v,Calculated Poisson,Percent Error
# 4898,31242,378871,Krstic V.V.,1981,nan,0,0,0,9.512559095,0,0,0,0,0,0,0,0,0,0,0,0,0,0,0,0,0,0,0,0,0,0,0,0,0,0,0,0,0,0,0,0,0,0,0,0,0,0,0,0,0,0,0,0,0,0,0,0,0,0,0,0,0,0,0,0,0,0,0,0,0,0,0,0,0,0,0,0,0,0,0,0,0,0,0,0,0,0,0,0,0,0,0,0,0,0,0,0,0,0,0,0,0,0,0,0,31.29815031,0,0,0,0,0,0,0,0,0,0,0,0,0,0,0,0,0,0,0,0,0,0,0,0,0,0,0,0,0,0,0,0,0,0,0,0,59.18929059,0,0,0,0,0,0,0,0,0,0,0,0,0,0,0,0,0,0,0,0,0,0,0,0,0,0,0,0,0,0,0,0,0,0,0,0,0,0,0,0,0,0,0,68.4,28.5,0.2,0.2,8.32667E-14
# 2235,7358,94019,Keshishyan T.N.,1979,nan,0,0,0,0,0,0,0,0,0,0,0,0,0,80,0,0,0,0,0,10,0,0,0,0,0,0,0,0,0,0,0,0,0,0,0,0,0,0,0,0,0,0,0,0,0,0,0,0,0,0,0,0,0,0,0,0,0,0,0,0,0,0,0,0,0,0,0,0,0,0,0,0,0,0,0,0,0,0,0,10,0,0,0,0,0,0,0,0,0,0,0,0,0,0,0,0,0,0,0,0,0,0,0,0,0,0,0,0,0,0,0,0,0,0,0,0,0,0,0,0,0,0,0,0,0,0,0,0,0,0,0,0,0,0,0,0,0,0,0,0,0,0,0,0,0,0,0,0,0,0,0,0,0,0,0,0,0,0,0,0,0,0,0,0,0,0,0,0,0,0,0,0,0,0,0,0,0,0,0,0,0,90.9,36,0.2625,0.2625,6.34413E-14
# 5211,26395,307580,Hwa Luu0Gen,2002,nan,0,0,0,0,0,0,0,0,0,0,0,0,0,0,0,0,0,0,0,0,0,0,0,0,0,0,0,0,0,0,0,0,0,0,0,0,0,0,0,0,0,0,0,0,0,0,0,0,0,0,0,0,0,0,0,0,0,0,0,0,0,0,0,0,0,0,0,0,0,0,0,0,0,0,0,0,0,0,0,0,0,0,0,0,0,0,0,0,0,0,0,0,0,0,0,0,0,0,0,0,0,0,0,0,0,0,0,0,0,0,0,0,0,0,0,0,0,0,0,0,0,0,0,0,0,0,0,0,0,0,0,0,0,0,0,0,0,100,0,0,0,0,0,0,0,0,0,0,0,0,0,0,0,0,0,0,0,0,0,0,0,0,0,0,0,0,0,0,0,0,0,0,0,0,0,0,0,0,0,0,0,72.5,31.25,0.16,0.16,5.20417E-14
# 5213,27303,358094,Hwa L.G.,2004,nan,0,0,0,0,0,0,0,0,0,0,0,0,0,0,0,0,0,0,0,0,0,0,0,0,0,0,0,0,0,0,0,0,0,0,0,0,0,0,0,0,0,0,0,0,0,0,0,0,0,0,0,0,0,0,0,0,0,0,0,0,0,0,0,0,0,0,0,0,0,0,0,0,0,0,0,0,0,0,0,0,0,0,0,0,0,0,0,0,0,0,0,0,0,0,0,0,0,0,0,0,0,0,0,0,0,0,0,0,0,0,0,0,0,0,0,0,0,0,0,0,0,0,0,0,0,0,0,0,0,0,0,0,0,0,0,0,0,100,0,0,0,0,0,0,0,0,0,0,0,0,0,0,0,0,0,0,0,0,0,0,0,0,0,0,0,0,0,0,0,0,0,0,0,0,0,0,0,0,0,0,0,72.5,31.25,0.16,0.16,5.20417E-14
# 163,7358,94024,Keshishyan T.N.,1979,nan,0,0,0,10,0,0,0,0,0,0,0,0,0,59,0,0,0,0,0,31,0,0,0,0,0,0,0,0,0,0,0,0,0,0,0,0,0,0,0,0,0,0,0,0,0,0,0,0,0,0,0,0,0,0,0,0,0,0,0,0,0,0,0,0,0,0,0,0,0,0,0,0,0,0,0,0,0,0,0,0,0,0,0,0,0,0,0,0,0,0,0,0,0,0,0,0,0,0,0,0,0,0,0,0,0,0,0,0,0,0,0,0,0,0,0,0,0,0,0,0,0,0,0,0,0,0,0,0,0,0,0,0,0,0,0,0,0,0,0,0,0,0,0,0,0,0,0,0,0,0,0,0,0,0,0,0,0,0,0,0,0,0,0,0,0,0,0,0,0,0,0,0,0,0,0,0,0,0,0,0,0,79.8,30,0.33,0.33,5.04647E-14
# 2160,12282,125405,El0Adawy A.A.,1996,nan,0,0,0,0,0,0,0,0,0,0,0,0,0,0,0,0,0,0,0,28.03,0,0,0,0,0,0,0,0,0,0,0,0,0,0,0,0,0,0,0,0,0,0,0,0,0,0,0,0,0,0,0,0,0,0,0,0,0,0,0,0,0,0,0,0,0,0,0,0,0,0,0,0,0,0,0,0,0,0,0,0,0,0,0,0,0,0,0,0,0,0,0,0,0,0,0,0,0,0,0,0,0,0,0,0,0,0,0,0,0,0,0,0,0,0,0,71.97,0,0,0,0,0,0,0,0,0,0,0,0,0,0,0,0,0,0,0,0,0,0,0,0,0,0,0,0,0,0,0,0,0,0,0,0,0,0,0,0,0,0,0,0,0,0,0,0,0,0,0,0,0,0,0,0,0,0,0,0,0,0,0,0,0,50.6,20,0.265,0.265,4.18952E-14
# 2161,12282,125406,El0Adawy A.A.,1996,nan,0,0,0,0,0,0,0,0,0,0,0,0,0,0,0,0,0,0,0,30.5,0,0,0,0,0,0,0,0,0,0,0,0,0,0,0,0,0,0,0,0,0,0,0,0,0,0,0,0,0,0,0,0,0,0,0,0,0,0,0,0,0,0,0,0,0,0,0,0,0,0,0,0,0,0,0,0,0,0,0,0,0,0,0,0,0,0,0,0,0,0,0,0,0,0,0,0,0,0,0,0,0,0,0,0,0,0,0,0,0,0,0,0,0,0,0,69.5,0,0,0,0,0,0,0,0,0,0,0,0,0,0,0,0,0,0,0,0,0,0,0,0,0,0,0,0,0,0,0,0,0,0,0,0,0,0,0,0,0,0,0,0,0,0,0,0,0,0,0,0,0,0,0,0,0,0,0,0,0,0,0,0,0,50.6,20,0.265,0.265,4.18952E-14
# 1724,31787,379161,Kodama M.,2006,nan,0,0,0,0,0,0,0,0,0,0,0,0,0,76.9,0,0,0,0,0,0,0,0,0,0,0,0,0,0,0,0,0,0,0,0,0,0,0,0,0,0,0,0,0,0,0,0,0,0,0,0,0,0,0,0,0,0,0,0,0,0,0,0,0,0,0,0,0,0,0,0,0,0,0,0,0,0,0,0,0,0,0,0,0,0,0,0,0,0,0,0,0,0,0,0,0,0,0,0,0,0,23.1,0,0,0,0,0,0,0,0,0,0,0,0,0,0,0,0,0,0,0,0,0,0,0,0,0,0,0,0,0,0,0,0,0,0,0,0,0,0,0,0,0,0,0,0,0,0,0,0,0,0,0,0,0,0,0,0,0,0,0,0,0,0,0,0,0,0,0,0,0,0,0,0,0,0,0,0,0,0,0,0,51,20,0.275,0.275,4.03717E-14
# 1179,20857,177509,Homeny J.,1990,nan,0,0,0,15.9,0,0,0,0,0,0,0,0,0,0,0,0,0,0,0,0,0,0,0,0,0,0,0,0,0,0,0,0,0,0,0,0,0,0,0,0,0,0,0,0,0,0,0,0,0,0,0,0,0,0,0,0,0,0,0,0,0,0,0,0,0,0,0,0,0,0,0,0,0,0,0,0,0,0,0,0,0,0,0,0,0,0,0,0,0,0,0,24.12,0,0,0,0,0,0,0,0,0,0,0,0,0,0,0,0,0,0,0,0,0,0,0,0,0,0,0,0,0,0,0,0,0,0,0,0,0,0,0,0,0,0,0,2.38,0,57.6,0,0,0,0,0,0,0,0,0,0,0,0,0,0,0,0,0,0,0,0,0,0,0,0,0,0,0,0,0,0,0,0,0,0,0,0,0,0,0,0,0,0,0,103,40,0.2875,0.2875,3.86165E-14
# 4199,20715,186900,Sarkisov P.D.,1986,nan,0,0,0,12,0,0,0,0,0,0,0,0,0,0,0,0,0,0,0,0,0,0,0,0,0,0,0,0,0,0,0,0,0,0,0,0,0,0,0,0,0,0,0,0,0,0,0,0,0,0,0,0,0,0,0,0,0,0,0,0,0,0,0,0,0,0,0,0,0,0,0,0,0,0,0,0,0,0,0,0,0,0,0,0,0,0,0,0,0,0,0,10,0,0,0,0,0,0,0,0,18,0,0,0,0,0,0,0,0,0,0,0,0,0,0,0,0,0,0,0,0,0,0,0,0,0,0,0,0,0,0,0,0,0,0,0,0,60,0,0,0,0,0,0,0,0,0,0,0,0,0,0,0,0,0,0,0,0,0,0,0,0,0,0,0,0,0,0,0,0,0,0,0,0,0,0,0,0,0,0,0,63.7,26,0.225,0.225,3.70074E-14
# 5120,16778,146240,Burkhard D.J.M.,1997,nan,0,0,0,0,0,0,0,0,0,0,0,0,0,0,0,0,0,0,0,0,0,0,0,0,0,0,0,0,0,0,0,0,0,0,0,0,0,0,0,0,0,0,0,0,0,0,0,0,0,0,10,0,0,0,0,0,0,0,0,0,0,0,0,0,0,0,0,0,0,0,0,0,0,0,0,0,0,0,0,0,0,0,0,0,0,0,0,0,0,0,0,0,0,0,0,0,0,0,0,0,24.7,0,0,0,0,0,0,0,0,0,0,0,0,0,0,0,0,0,0,0,0,0,0,0,0,0,0,0,0,0,0,0,0,0,0,0,0,65.3,0,0,0,0,0,0,0,0,0,0,0,0,0,0,0,0,0,0,0,0,0,0,0,0,0,0,0,0,0,0,0,0,0,0,0,0,0,0,0,0,0,0,0,61.1,26,0.175,0.175,3.17207E-14
# 84,6274,55310,Evstropiev K.K.,1974,nan,0,0,0,8.333054343,0,0,0,0,0,0,0,0,0,0,0,0,0,0,0,0,0,0,0,0,0,0,0,0,0,0,0,0,0,0,0,0,0,0,0,0,0,0,0,0,0,0,0,0,0,0,0,0,0,0,0,0,0,0,0,0,0,0,0,0,0,0,0,0,0,0,0,0,0,0,0,0,0,0,0,0,0,0,0,24.99916703,0,0,0,0,41.6686116,0,0,0,0,0,0,0,0,0,0,0,0,0,0,0,0,0,0,0,0,0,0,0,0,0,0,24.99916703,0,0,0,0,0,0,0,0,0,0,0,0,0,0,0,0,0,0,0,0,0,0,0,0,0,0,0,0,0,0,0,0,0,0,0,0,0,0,0,0,0,0,0,0,0,0,0,0,0,0,0,0,0,0,0,0,0,0,0,0,0,0,0,0,0,68,25,0.36,0.36,3.08395E-14
# 5099,17142,147484,Hessenkemper H.,1989,nan,0,0,0,1.807484982,0,0,0,0,0,0,0,0,0,8.823754912,0,0,0,0,0,0,0,0,0,0,1.095470989,0,0,0,0,0,0,0,0,0,0,0,0,0,0,0,0,0,0,0,0,0,0,0,0,0,0,0,0,0,0,0,0,0,0,0,0,0,0,0,0,0,0,0,0,0,0,0,0,0,0,0,0,0,0,0,0,0,0,0,0,0,0,0,0,0,0,1.524179985,0,0,0,0,0,0,0,0,4.95580995,0,0,0,0,0,0,0,0,0,0,0,0,0,0,0,0,0,0,0,0,0,0,0,0,0,0,0,0,0,0,0,0,0,0,0,0,81.79329918,0,0,0,0,0,0,0,0,0,0,0,0,0,0,0,0,0,0,0,0,0,0,0,0,0,0,0,0,0,0,0,0,0,0,0,0,0,0,0,0,0,0,0,59,25,0.18,0.18,3.08395E-14
# 4863,5074,61705,Kiefer W.,1989,Duran 8330,0,0,0,1.523118871,0,0,0,0,0,0,0,0,0,11.59944901,0,0,0,0,0,0,0,0,0,0,0,0,0,0,0,0,0,0,0,0,0,0,0,0,0,0,0,0,0,0,0,0,0,0,0,0,0,0,0,0,0,0,0,0,0,0,0,0,0,0,0,0,0,0,0,0,0,0.659472444,0,0,0,0,0,0,0,0,0,0,0,0,0,0,0,0,0,0,0,0,0,0,0,0,0,0,0,0,3.507946702,0,0,0,0,0,0,0,0,0,0,0,0,0,0,0,0,0,0,0,0,0,0,0,0,0,0,0,0,0,0,0,0,0,0,0,0,82.71001297,0,0,0,0,0,0,0,0,0,0,0,0,0,0,0,0,0,0,0,0,0,0,0,0,0,0,0,0,0,0,0,0,0,0,0,0,0,0,0,0,0,0,0,63,26.25,0.2,0.2,2.77556E-14
# 4864,5074,61706,Kiefer W.,1989,Suprax 8468,0,0,0,2.47874673,0,0,0,0,0,0,0,0,0,10.43686886,0,0,1.030220888,0,0,0,0,0,0,0,1.126728877,0,0,0,0,0,0,0,0,0,0,0,0,0,0,0,0,0,0,0,0,0,0,0,0,0,0,0,0,0,0,0,0,0,0,0,0,0,0,0,0,0,0,0,0,0,0,0.670772127,0,0,0,0,0,0,0,0,0,0,0,0,0,0,0,0,0,0,0,0.783835615,0,0,0,0,0,0,0,0,4.077775556,0,0,0,0,0,0,0,0,0,0,0,0,0,0,0,0,0,0,0,0,0,0,0,0,0,0,0,0,0,0,0,0,0,0,0,0,79.39505135,0,0,0,0,0,0,0,0,0,0,0,0,0,0,0,0,0,0,0,0,0,0,0,0,0,0,0,0,0,0,0,0,0,0,0,0,0,0,0,0,0,0,0,66,27.5,0.2,0.2,2.77556E-14
# 4885,26687,21298,LaCourse W.C.,1996,nan,0,0,0,4,0,0,0,0,0,0,0,0,0,0,0,0,0,0,0,0,0,0,0,0,0,0,0,0,0,0,0,0,0,0,0,0,0,0,0,0,0,0,0,0,0,0,0,0,0,0,0,0,0,0,0,0,0,0,0,0,0,0,0,0,0,0,0,0,0,0,0,0,0,0,0,0,0,0,0,0,0,0,0,0,0,0,0,0,0,0,0,0,0,0,0,0,0,0,0,0,25,0,0,0,0,0,0,0,0,0,0,0,0,0,0,0,0,0,0,0,0,0,0,0,0,0,0,0,0,0,0,0,0,0,0,0,0,71,0,0,0,0,0,0,0,0,0,0,0,0,0,0,0,0,0,0,0,0,0,0,0,0,0,0,0,0,0,0,0,0,0,0,0,0,0,0,0,0,0,0,0,60,25,0.2,0.2,2.77556E-14
# 4886,26687,21305,LaCourse W.C.,1996,nan,0,0,0,2,0,0,0,0,0,0,0,0,0,0,0,0,0,0,0,0,0,0,0,0,0,0,0,0,0,0,0,0,0,0,0,0,0,0,0,0,0,0,0,0,0,0,0,0,0,0,0,0,0,0,0,0,0,0,0,0,0,0,0,0,0,0,0,0,0,0,0,0,0,0,0,0,0,0,0,0,0,0,0,12.5,0,0,0,0,0,0,0,0,0,0,0,0,0,0,0,0,12.5,0,0,0,0,0,0,0,0,0,0,0,0,0,0,0,0,0,0,0,0,0,0,0,0,0,0,0,0,0,0,0,0,0,0,0,0,73,0,0,0,0,0,0,0,0,0,0,0,0,0,0,0,0,0,0,0,0,0,0,0,0,0,0,0,0,0,0,0,0,0,0,0,0,0,0,0,0,0,0,0,72,30,0.2,0.2,2.77556E-14
# 4888,27139,310658,Boyd D.C.,1980,Corning 7720,0,0,0,0.633451907,0,0,0,0,0,0,0,0,0,13.91570015,0,0,0,0,0,0,0,0,0,0,0,0,0,0,0,0,0,0,0,0,0,0,0,0,0,0,0,0,0,0,0,0,0,0,0,0,0,0,0,0,0,0,0,0,0,0,0,0,0,0,0,0,0,0,0,0,0,0,0,0,0,0,0,0,0,0,0,0,0,0,0,0,0,0,0,0,0,0,0,0,0,0,0,0,0,0,4.168357046,0,0,0,0,0,0,0,0,0,0,0,0,0,0,0,0,0,0,1.736230019,0,0,0,0,0,0,0,0,0,0,0,0,0,0,0,0,0,79.54626088,0,0,0,0,0,0,0,0,0,0,0,0,0,0,0,0,0,0,0,0,0,0,0,0,0,0,0,0,0,0,0,0,0,0,0,0,0,0,0,0,0,0,0,63,26.25,0.2,0.2,2.77556E-14
# 4889,27139,310659,Boyd D.C.,1980,Corning 7740,0,0,0,1.211577976,0,0,0,0,0,0,0,0,0,11.53359977,0,0,0,0,0,0,0,0,0,0,0,0,0,0,0,0,0,0,0,0,0,0,0,0,0,0,0,0,0,0,0,0,0,0,0,0,0,0,0,0,0,0,0,0,0,0,0,0,0,0,0,0,0,0,0,0,0,0,0,0,0,0,0,0,0,0,0,0,0,0,0,0,0,0,0,0,0,0,0,0,0,0,0,0,0,0,3.98632392,0,0,0,0,0,0,0,0,0,0,0,0,0,0,0,0,0,0,0,0,0,0,0,0,0,0,0,0,0,0,0,0,0,0,0,0,83.26849833,0,0,0,0,0,0,0,0,0,0,0,0,0,0,0,0,0,0,0,0,0,0,0,0,0,0,0,0,0,0,0,0,0,0,0,0,0,0,0,0,0,0,0,63,26.25,0.2,0.2,2.77556E-14
# 4892,30064,375930,Pan Tsung0Yu,1989,Corning Pyrex 7740,0,0,0,1.21383699,0,0,0,0,0,0,0,0,0,11.55510991,0,0,0,0,0,0,0,0,0,0,0,0,0,0,0,0,0,0,0,0,0,0,0,0,0,0,0,0,0,0,0,0,0,0,0,0,0,0,0,0,0,0,0,0,0,0,0,0,0,0,0,0,0,0,0,0,0,0.328475797,0,0,0,0,0,0,0,0,0,0,0,0,0,0,0,0,0,0,0,0,0,0,0,0,0,0,0,0,3.993757968,0,0,0,0,0,0,0,0,0,0,0,0,0,0,0,0,0,0,0,0,0,0,0,0,0,0,0,0,0,0,0,0,0,0,0,0,82.90881934,0,0,0,0,0,0,0,0,0,0,0,0,0,0,0,0,0,0,0,0,0,0,0,0,0,0,0,0,0,0,0,0,0,0,0,0,0,0,0,0,0,0,0,63,26.25,0.2,0.2,2.77556E-14
# 4904,32232,406888,Kamimura Y.,2003,nan,0,0,0,0.99998,0,0,0,0,0,0,0,0,0,12.99974,0,0,0,0,0,0,0,0,0,0,0,0,0,0,0,0,0,0,0,0,0,0,0,0,0,0,0,0,0,0,0,0,0,0,0,0,0.002,0,0,0,0,0,0,0,0,0,0,0,0,0,0,0,0,0,0,0,0,0,0,0,0,0,0,0,0,0,0,0,0,0,0,0,0,0,0,0,0,0.99998,0,0,0,0,0,0,0,0,6.99986,0,0,0,0,0,0,0,0,0,0,0,0,0,0,0,0,0,0,0,0,0,0,0,0,0,0,0,0,0,0,0,0,0,0,0,0,77.99844,0,0,0,0,0,0,0,0,0,0,0,0,0,0,0,0,0,0,0,0,0,0,0,0,0,0,0,0,0,0,0,0,0,0,0,0,0,0,0,0,0,0,0,72,30,0.2,0.2,2.77556E-14
# 4913,38896,459548,Goumeidane F.,2011,nan,0,0,0,0,0,0,0,0,0,0,0,0,0,0,0,0,0,0,0,0,0,0,0,0,0,0,0,0,0,0,0,0,0,0,0,0,0,0,0,0,0,0,0,0,0,0,0,0,0,0,0,0,0,0,0,0,0,0,0,0,0,0,0,0,0,0,0,0,0,0,0,0,0,0,0,0,0,0,0,0,0,0,0,0,0,0,0,0,0,0,0,0,0,0,0,0,0,15,0,0,0,0,0,0,0,0,0,0,0,0,0,0,0,0,0,0,0,10,0,0,0,0,0,0,0,0,0,0,0,0,75,0,0,0,0,0,0,0,0,0,0,0,0,0,0,0,0,0,0,0,0,0,0,0,0,0,0,0,0,0,0,0,0,0,0,0,0,0,0,0,0,0,0,0,0,0,0,0,0,0,0,36,15,0.2,0.2,2.77556E-14
# 4914,39036,460248,Hashimoto T.,2007,nan,0,0,0,1.698301878,0,0,0,0,0,0,0,0,0,10.78920922,0,0,0,0,0,0,0,0,0,0,0.899100835,0,0,0,0,0,0,0,0,0,0,0,0,0,0,0,0,0,0,0,0,0,0,0,0,0,0,0,0,0,0,0,0,0,0,0,0,0,0,0,0,0,0,0,0,0,0,0.299700278,0,0,0,0,0,0,0,0,0,0,0,0,0,0,0,0,0,0,0,0,0,0,0,0,0,0,0,0,3.996003712,0,0,0,0,0,0,0,0,0,0,0,0,0,0,0,0,0,0,0,0,0,0,0,0,0,0,0,0,0,0,0,0,0,0,0,0,82.31768407,0,0,0,0,0,0,0,0,0,0,0,0,0,0,0,0,0,0,0,0,0,0,0,0,0,0,0,0,0,0,0,0,0,0,0,0,0,0,0,0,0,0,0,66,27.5,0.2,0.2,2.77556E-14
# 4918,39073,461864,Hachitani Y.,2005,nan,0,0,0,0.99998,0,0,0,0,0,0,0,0,0,12.99974,0,0,0,0,0,0,0,0,0,0,0,0,0,0,0,0,0,0,0,0,0,0,0,0,0,0,0,0,0,0,0,0,0,0,0,0,0.002,0,0,0,0,0,0,0,0,0,0,0,0,0,0,0,0,0,0,0,0,0,0,0,0,0,0,0,0,0,0,0,0,0,0,0,0,0,0,0,0,0.99998,0,0,0,0,0,0,0,0,6.99986,0,0,0,0,0,0,0,0,0,0,0,0,0,0,0,0,0,0,0,0,0,0,0,0,0,0,0,0,0,0,0,0,0,0,0,0,77.99844,0,0,0,0,0,0,0,0,0,0,0,0,0,0,0,0,0,0,0,0,0,0,0,0,0,0,0,0,0,0,0,0,0,0,0,0,0,0,0,0,0,0,0,72,30,0.2,0.2,2.77556E-14
# 4920,39073,461866,Hachitani Y.,2005,nan,0,0,0,1.49967,0,0,0,0,0,0,0,0,0,13.49703,0,0,0,0,0,0,0,0,0,0,0,0,0,0,0,0,0,0,0,0,0,0,0,0,0,0,0,0,0,0,0,0,0,0,0,0,0.002,0,0,0,0,0,0,0,0,0,0,0,0,0,0,0,0,0,0,0,0,0,0,0,0,0,0,0,0,0,0,0,0,0,0,0,0,0,0,0,0,0,0,0,0,0,0,0,0,0,9.9978,0,0,0,0,0,0,0,0,0,0,0,0,0,0,0,0,0,0,0,0,0,0,0,0,0,0,0,0,0,0.02,0,0,0,0,0,0,69.9846,0,0,0,0,0,0,0,0,0,4.9989,0,0,0,0,0,0,0,0,0,0,0,0,0,0,0,0,0,0,0,0,0,0,0,0,0,0,0,0,0,0,0,0,0,81,33.75,0.2,0.2,2.77556E-14
# 4944,40872,477533,Komai T.,2012,nan,0,0,0,9.577432308,0,0,0,0,0,0,0,0,0,1.87019967,0,0,0,0,0,0,0,0,0,0,2.32185559,0,0,0,0,0,0,0,0,0,0,0,0,0,0,0,0,0,0,0,0,0,0,0,0,0,0.001223,0,0,0,0,0,0,0,0,0,0,0,0,0,0,0,0,0,0,0,0,3.386544402,0,0,0,0,0,0,0,0,0,0,0,0,0,0,0,0,0,0,0,3.230507429,0,0,0,0,0,0,0,0,15.23060731,0,0,0,0,0,0,0,0,0,0,0,0,0,0,0,0,0,0,0,0,0,0,0,0,0,0,0,0,0,0,0,0,0,0,0,0,64.25202865,0,0,0,0.129599977,0,0,0,0,0,0,0,0,0,0,0,0,8.42E-07,0,0,0,0,0,0,0,0,8.20E-07,0,0,0,0,0,0,0,0,0,0,0,0,0,0,0,0,0,72,30,0.2,0.2,2.77556E-14
# 4945,40872,477534,Komai T.,2012,nan,0,0,0,10.26158836,0,0,0,0,0,0,0,0,0,1.8785587,0,0,0,0,0,0,0,0,0,0,2.332234628,0,0,0,0,0,0,0,0,0,0,0,0,0,0,0,0,0,0,0,0,0,0,0,0,0,0.001229,0,0,0,0,0,0,0,0,0,0,0,0,0,0,0,0,0,0,0,0,3.401682457,0,0,0,0,0,0,0,0,0,0,0,0,0,0,0,0,0,0,0,3.244947482,0,0,0,0,0,0,0,0,15.29867756,0,0,0,0,0,0,0,0,0,0,0,0,0,0,0,0,0,0,0,0,0,0,0,0,0,0,0,0,0,0,0,0,0,0,0,0,63.45087988,0,0,0,0.130199979,0,0,0,0,0,0,0,0,0,0,0,0,1.13E-06,0,0,0,0,0,0,0,0,8.24E-07,0,0,0,0,0,0,0,0,0,0,0,0,0,0,0,0,0,72,30,0.2,0.2,2.77556E-14
# 4946,40872,477536,Komai T.,2012,nan,0,0,0,9.413130772,0,0,0,0,0,0,0,0,0,0,0,0,0,0,0,0,0,0,0,0,4.56404895,0,0,0,0,0,0,0,0,0,0,0,0,0,0,0,0,0,0,0,0,0,0,0,0,0,0.001201999,0,0,0,0,0,0,0,0,0,0,0,0,0,0,0,0,0,0,0,0,2.377462932,0,0,0,0,0,0,0,0,0,0,0,0,0,0,0,0,0,0,0,5.397648576,0,0,0,0,0,0,0,0,14.96932328,0,0,0,0,0,0,0,0,0,0,0,0,0,0,0,0,0,0,0,0,0,0,0,0,0,0,0,0,0,0,0,0,0,0,0,0,63.14978164,0,0,0,0.127399943,0,0,0,0,0,0,0,0,0,0,0,0,1.38E-06,0,0,0,0,0,0,0,0,5.38E-07,0,0,0,0,0,0,0,0,0,0,0,0,0,0,0,0,0,72,30,0.2,0.2,2.77556E-14
# 4947,40872,477538,Komai T.,2012,nan,0,0,0,9.421783502,0,0,0,0,0,0,0,0,0,1.839805708,0,0,0,0,0,0,0,0,0,0,2.284122637,0,0,0,0,0,0,0,0,0,0,0,0,0,0,0,0,0,0,0,0,0,0,0,0,0,0.001203,0,0,0,0,0,0,0,0,0,0,0,0,0,0,0,0,0,0,0,0,0,0,0,0,0,0,0,0,0,0,0,0,0,0,0,0,0,0,0,0,3.178006495,0,0,0,0,0,0,0,0,20.04632681,0,0,0,0,0,0,0,0,0,0,0,0,0,0,0,0,0,0,0,0,0,0,0,0,0,0,0,0,0,0,0,0,0,0,0,0,63.10124997,0,0,0,0.12749998,0,0,0,0,0,0,0,0,0,0,0,0,5.52E-07,0,0,0,0,0,0,0,0,1.34E-06,0,0,0,0,0,0,0,0,0,0,0,0,0,0,0,0,0,72,30,0.2,0.2,2.77556E-14
# 4948,40872,477540,Komai T.,2012,nan,0,0,0,10.85096371,0,0,0,0,0,0,0,0,0,0.654361323,0,0,0,0,0,0,0,0,0,0,0.580279298,0,0,0,0,0,0,0,0,0,0,0,0,0,0,0,0,0,0,0,0,0,0,0,0,0,0.001223,0,0,0,0,0,0,0,0,0,0,0,0,0,0,0,0,0,0,0,0,2.763645944,0,0,0,0,0,0,0,0,0,0,0,0,0,0,0,0,0,0,0,4.844217654,0,0,0,0,0,0,0,0,16.48581563,0,0,0,0,0,0,0,0,0,0,0,0,0,0,0,0,0,0,0,0,0,0,0,0,0,0,0,0,0,0,0,0,0,0,0,0,63.68999175,0,0,0,0.129500044,0,0,0,0,0,0,0,0,0,0,0,0,5.61E-07,0,0,0,0,0,0,0,0,1.09E-06,0,0,0,0,0,0,0,0,0,0,0,0,0,0,0,0,0,72,30,0.2,0.2,2.77556E-14
# 4774,16778,146235,Burkhard D.J.M.,1997,nan,0,0,0,0,0,0,0,0,0,0,0,0,0,0,0,0,0,0,0,0,0,0,0,0,0,0,0,0,0,0,0,0,0,0,0,0,0,0,0,0,0,0,0,0,0,0,0,0,0,0,2,0,0,0,0,0,0,0,0,0,0,0,0,0,0,0,0,0,0,0,0,0,0,0,0,0,0,0,0,0,0,0,0,22.5,0,0,0,0,0,0,0,0,0,0,0,0,0,0,0,0,0,0,0,0,0,0,0,0,0,0,0,0,0,0,0,0,0,0,0,0,0,0,0,0,0,0,0,0,0,0,0,0,0,0,0,0,0,75.5,0,0,0,0,0,0,0,0,0,0,0,0,0,0,0,0,0,0,0,0,0,0,0,0,0,0,0,0,0,0,0,0,0,0,0,0,0,0,0,0,0,0,0,77.2,32,0.20625,0.20625,2.69145E-14
# 992,6553,37736,Komarova N.V.,1991,nan,0,0,0,0,0,0,0,0,0,0,0,0,0,0,0,0,39.9,0,0,0,0,0,0,0,0,0,0,0,0,0,0,0,0,0,0,0,0,0,0,0,0,0,0,0,0,0,0,0,0,0,0,0,0,0,0,0,0,0,0,0,0,0,0,0,0,0,0,0,0,0,0,0,0,0,0,0,0,0,0,0,0,0,0,0,0,0,0,0,0,0,0,0,0,0,0,0,0,0,0,0,0,0,0,0,0,0,0,0,0,0,0,0,0,0,0,60.1,0,0,0,0,0,0,0,0,0,0,0,0,0,0,0,0,0,0,0,0,0,0,0,0,0,0,0,0,0,0,0,0,0,0,0,0,0,0,0,0,0,0,0,0,0,0,0,0,0,0,0,0,0,0,0,0,0,0,0,0,0,0,0,0,0,38.7,15,0.29,0.29,1.91418E-14
# 1034,12172,137488,Dumbaugh W.H.,1974,nan,0,0,0,12.51118302,0,0,0,0,0,0,0,0,0,0,0,0,0,0,0,0,0,0,0,0,0.156883686,0,0,0,0,0,0,0,0,0,0,0,0,0,0,0,0,0,0,0,0,0,0,0,0,0,0,0,0,0,0,0,0,0,0,0,0,0,0,0,0,0,0,0,0,0,0,0,0,0,0,0,0,0,0,6.210971715,0,0,0,0,0,0,0,0,0,0,0,25.10215568,0,0,0,0,0,0,0,0,0,0,0,0,0,0,0,0,0,0,0,0,0,0,0,0,0,0,0,0,0,0,0,0,0,0,0,0,0,0,0,0,0,0,0,0,0,43.78001063,0,0,0,0,0,0,0,0,0,0,0,0,0,0,0,0,0,0,0,6.277822411,0,0,0,0,0,0,0,0,0,0,0,0,0,5.960972854,0,0,0,0,0,0,0,0,0,129,50,0.29,0.29,1.91418E-14
# 1066,27727,359539,Ohashi M.,1995,nan,0,0,0,0,0,0,0,0,0,0,0,0,0,0,0,0,0,0,0,0,0,0,0,0,0,0,0,0,0,0,0,0,0,0,0,0,0,0,0,0,0,0,0,0,0,0,0,0,0,0,0,0,0,0,0,0,0,0,0,0,0,0,0,0,0,0,0,0,0,0,0,0,0,0,0,0,0,0,0,0,0,0,0,0,0,0,0,0,0,0,0,0,0,0,0,0,0,0,6.622529802,0,0,0,0,0,0,0,0,0,0,0,0,0,56.29450356,0,0,0,0,0,0,0,0,0,0,0,0,0,0,0,0,0,0,0,0,0,21.19169534,0,0,0,0,0,0,0,0,0,0,0,0,0,0,0,0,0,0,0,0,0,0,0,0,0,0,0,0,0,0,0,0,0,0,0,15.8912713,0,0,0,0,0,0,0,0,0,0,129,50,0.29,0.29,1.91418E-14
# 1089,32063,395098,Besson J.0L.,2000,nan,0,0,9.35,0,0,0,0,0,0,0,0,0,0,0,0,0,0,0,0,0,0,0,0,0,0,0,0,0,0,0,0,0,0,0,0,0,0,0,0,0,0,0,0,0,0,0,0,0,0,0,0,0,0,0,0,0,0,0,0,0,0,0,0,0,0,0,0,0,0,0,0,0,0,0,0,0,0,0,9.35,0,0,0,0,0,0,0,0,0,0,0,0,0,0,0,0,0,0,0,5.6,0,0,0,0,0,0,0,0,0,0,0,0,0,57,0,0,0,0,0,0,0,0,0,0,0,0,0,0,0,0,0,0,0,0,0,18.7,0,0,0,0,0,0,0,0,0,0,0,0,0,0,0,0,0,0,0,0,0,0,0,0,0,0,0,0,0,0,0,0,0,0,0,0,0,0,0,0,0,0,0,0,0,0,129,50,0.29,0.29,1.91418E-14
# 1125,39382,463895,Rajendran V.,2010,nan,0,0,0,0,0,0,0,0,0,0,0,0,0,0,0,0,0,0,0,0,0,0,0,0,30.58,0,0,0,0,0,0,0,0,0,0,0,0,0,0,0,0,0,0,0,0,0,0,0,0,0,0,0,0,0,0,0,0,0,0,0,0,0,0,0,0,0,0,0,0,0,0,0,0,0,0,0,0,0,0,0,0,0,0,0,0,0,0,0,0,0,0,0,0,0,0,0,0,0,0,0,24.71,0,0,0,0,0,0,0,0,0,0,0,0,0,0,44.22,0,0,0,0,0,0,0,0,0,0,0,0,0,0,0,0,0,0,0,0,0,0,0,0,0,0,0,0,0,0,0,0,0,0,0,0,0,0,0,0,0,0.49,0,0,0,0,0,0,0,0,0,0,0,0,0,0,0,0,0,0,0,0,0,0,0,51.6,20,0.29,0.29,1.91418E-14
# 638,1980,44495,Eagan R.J.,1978,nan,0,0,0,0,0,0,0,0,0,0,0,0,0,0,0,0,0,0,0,0,0,0,0,0,0,0,0,0,0,0,0,0,0,0,0,0,0,0,0,0,0,0,0,0,0,0,0,0,0,0,0,0,0,0,0,0,0,0,0,0,0,0,0,0,0,0,0,0,0,0,0,0,0,0,0,0,0,0,0,0,0,0,0,0,0,0,0,0,0,0,0,0,0,0,0,0,0,0,0,0,40,0,0,0,0,0,0,0,0,0,0,0,0,0,0,0,0,0,0,0,0,0,0,0,0,0,0,0,0,0,0,0,0,0,0,0,0,60,0,0,0,0,0,0,0,0,0,0,0,0,0,0,0,0,0,0,0,0,0,0,0,0,0,0,0,0,0,0,0,0,0,0,0,0,0,0,0,0,0,0,0,62.4,24,0.3,0.3,1.85037E-14
# 643,5154,19240,Nemilov S.V.,1973,nan,0,0,0,0,0,0,0,0,0,0,0,0,0,79.5,0,0,0,0,0,0,0,0,0,0,0,0,0,0,0,0,0,0,0,0,0,0,0,0,0,0,0,0,0,0,0,0,0,0,0,0,0,0,0,0,0,0,0,0,0,0,0,0,0,0,0,0,0,0,0,0,0,20.5,0,0,0,0,0,0,0,0,0,0,0,0,0,0,0,0,0,0,0,0,0,0,0,0,0,0,0,0,0,0,0,0,0,0,0,0,0,0,0,0,0,0,0,0,0,0,0,0,0,0,0,0,0,0,0,0,0,0,0,0,0,0,0,0,0,0,0,0,0,0,0,0,0,0,0,0,0,0,0,0,0,0,0,0,0,0,0,0,0,0,0,0,0,0,0,0,0,0,0,0,0,0,0,0,0,0,0,0,0,32.5,12.5,0.3,0.3,1.85037E-14
# 662,7464,56094,Gurjev N.V.,1988,nan,0,0,0,0,3.478139126,0,0,0,0,0,0,0,0,0,0,16.52066083,0,0,0,0,0,0,0,0,0,0,0,0,0,0,0,0,0,0,0,0,0,0,0,0,0,0,0,0,0,0,0,0,0,0,0,0,0,0,0,0,0,0,0,0,0,0,0,0,0,0,0,0,0,0,0,0,0,0,0,0,0,0,0,0,0,4.348173927,0,0,0,0,0,0,0,0,0,0,0,0,0,0,0,0,0,0,0,0,0,0,26.09104364,0,0,0,0,0,0,0,0,0,0,0,0,0,0,0,0,0,0,0,0,0,0,0,0,0,0,0,0,0,0,0,0,0,0,0,0,0,0,0,0,0,0,0,0,0,0,0,0,0,0,0,0,0,0,0,0,0,0,0,0,0,0,0,0,0,0,0,0,0,0,0,0,0,0,49.56198248,0,52,20,0.3,0.3,1.85037E-14
# 664,7464,171170,Gurjev N.V.,1988,nan,0,0,0,0,3.076907693,0,0,0,0,0,0,0,0,0,0,14.60956171,0,0,0,0,0,0,0,0,0,0,0,0,0,0,0,0,0,0,0,0,0,0,0,0,0,0,0,0,0,0,0,0,0,0,0,0,0,0,0,0,0,0,0,0,0,0,0,0,0,0,0,0,0,0,0,0,0,0,0,0,0,0,0,0,0,3.845884623,0,0,0,0,0,0,11.53965381,0,0,0,0,0,0,0,0,0,0,0,0,0,0,0,23.07930762,0,0,0,0,0,0,0,0,0,0,0,0,0,0,0,0,0,0,0,0,0,0,0,0,0,0,0,0,0,0,0,0,0,0,0,0,0,0,0,0,0,0,0,0,0,0,0,0,0,0,0,0,0,0,0,0,0,0,0,0,0,0,0,0,0,0,0,0,0,0,0,0,0,0,43.84868454,0,52,20,0.3,0.3,1.85037E-14
# 676,8907,81780,Evstropiev K.K.,1974,nan,0,0,0,8.333055259,0,0,0,0,0,0,0,0,0,0,0,0,0,0,0,0,0,0,0,0,0,0,0,0,0,0,0,0,0,0,0,0,0,0,0,0,0,0,0,0,0,0,0,0,0,0,0,0,0,0,0,0,0,0,0,0,0,0,0,0,0,0,0,0,0,0,0,0,0,0,0,0,0,0,0,0,0,0,0,0,0,0,0,0,49.99833356,0,0,0,0,0,0,0,0,0,0,0,0,0,0,0,16.66944441,0,0,0,0,0,0,0,0,0,0,24.99916678,0,0,0,0,0,0,0,0,0,0,0,0,0,0,0,0,0,0,0,0,0,0,0,0,0,0,0,0,0,0,0,0,0,0,0,0,0,0,0,0,0,0,0,0,0,0,0,0,0,0,0,0,0,0,0,0,0,0,0,0,0,0,0,0,0,65,25,0.3,0.3,1.85037E-14
# 677,8907,81784,Evstropiev K.K.,1974,nan,0,0,0,8.333055259,0,0,0,0,0,0,0,0,0,0,0,0,0,0,0,0,0,0,0,0,0,0,0,0,0,0,0,0,0,0,0,0,0,0,0,0,0,0,0,0,0,0,0,0,0,0,0,0,0,0,0,0,0,0,0,0,0,0,0,0,0,0,0,0,0,0,0,0,0,0,0,0,0,0,0,0,0,0,0,0,0,0,0,0,16.66944441,0,0,0,0,0,0,0,0,0,0,0,0,0,0,0,49.99833356,0,0,0,0,0,0,0,0,0,0,24.99916678,0,0,0,0,0,0,0,0,0,0,0,0,0,0,0,0,0,0,0,0,0,0,0,0,0,0,0,0,0,0,0,0,0,0,0,0,0,0,0,0,0,0,0,0,0,0,0,0,0,0,0,0,0,0,0,0,0,0,0,0,0,0,0,0,0,52,20,0.3,0.3,1.85037E-14
# 680,9898,41107,Coenen M.,1961,nan,0,0,0,0,0,0,0,0,0,0,0,0,0,13.33333,0,0,0,0,0,0,0,0,0,0,0,0,0,0,0,0,0,0,0,0,0,0,0,0,0,0,0,0,0,0,0,0,0,0,0,0,0,0,0,0,0,0,0,0,0,0,0,0,0,0,0,0,0,0,0,0,0,0,0,0,0,0,0,0,0,0,0,0,0,0,0,0,0,0,0,0,0,0,0,0,0,0,0,0,0,0,33.33333,0,0,0,0,0,0,0,0,0,0,0,0,0,0,0,0,0,0,0,0,0,0,0,0,0,0,0,0,0,0,0,0,0,0,0,0,53.33334,0,0,0,0,0,0,0,0,0,0,0,0,0,0,0,0,0,0,0,0,0,0,0,0,0,0,0,0,0,0,0,0,0,0,0,0,0,0,0,0,0,0,0,65,25,0.3,0.3,1.85037E-14
# 696,27159,355830,Lemercier H.,1996,nan,0,0,3.52,0,0,0,0,0,0,0,0,0,0,0,0,0,0,0,0,0,0,0,0,0,0,0,0,0,0,0,0,0,0,0,0,0,0,0,0,0,0,0,0,0,0,0,0,0,0,0,0,0,0,0,0,0,0,0,0,0,0,0,0,0,0,0,0,0,0,0,0,0,0,0,0,0,0,0,0,0,0,0,0,0,0,0,0,0,0,0,0,0,0,0,0,0,0,0,7.47,0,0,0,0,0,0,0,0,0,0,0,0,0,54.73,0,0,0,0,0,0,0,0,0,0,0,0,0,0,0,0,0,0,0,0,0,18.46,0,0,0,0,0,0,0,0,0,0,0,0,0,0,0,0,0,0,0,0,0,0,0,0,0,0,0,0,0,0,0,0,0,0,0,15.82,0,0,0,0,0,0,0,0,0,0,143,55,0.3,0.3,1.85037E-14
# 697,27159,355838,Lemercier H.,1996,nan,0,0,9.608231341,0,0,0,0,0,0,0,0,0,0,0,0,0,0,0,0,0,0,0,0,0,0,0,0,0,0,0,0,0,0,0,0,0,0,0,0,0,0,0,0,0,0,0,0,0,0,0,0,0,0,0,0,0,0,0,0,0,0,0,0,0,0,0,0,0,0,0,0,0,0,0,0,0,0,0,0,0,0,0,0,0,0,0,0,0,0,0,0,0,0,0,0,0,0,0,7.418406527,0,0,0,0,0,0,0,0,0,0,0,0,0,54.36565075,0,0,0,0,0,0,0,0,0,0,0,0,0,0,0,0,0,0,0,0,0,16.3786897,0,0,0,0,0,0,0,0,0,0,0,0,0,0,0,0,0,0,0,0,0,0,0,0,0,0,0,0,0,0,0,0,0,0,0,12.22902168,0,0,0,0,0,0,0,0,0,0,143,55,0.3,0.3,1.85037E-14
# 703,27721,359525,Tanabe S.,1992,nan,0,0,0,25,0,0,0,0,0,0,0,0,0,0,0,0,0,0,0,0,0,0,0,0,0,0,0,0,0,0,0,0,0,0,0,0,0,0,0,0,0,0,0,0,0,0,0,0,0,0,0,0,0,0,0,0,0,0,0,0,0,0,0,0,0,0,0,0,0,0,0,0,0,0,0,0,0,0,0,0,0,0,0,0,0,0,0,0,0,0,0,0,0,0,0,0,0,0,0,0,0,0,0,0,0,0,0,0,25,0,0,0,0,0,0,0,0,0,0,0,0,0,0,0,0,0,0,0,0,0,0,0,0,0,0,0,0,50,0,0,0,0,0,0,0,0,0,0,0,0,0,0,0,0,0,0,0,0,0,0,0,0,0,0,0,0,0,0,0,0,0,0,0,0,0,0,0,0,0,0,0,117,45,0.3,0.3,1.85037E-14
# 714,31787,379152,Kodama M.,2006,nan,0,0,0,0,0,0,0,0,0,0,0,0,0,94.8,0,0,0,0,0,0,0,0,0,0,0,0,0,0,0,0,0,0,0,0,0,0,0,0,0,0,0,0,0,0,0,0,0,0,0,0,0,0,0,0,0,0,0,0,0,0,0,0,0,0,0,0,0,0,0,0,0,0,0,0,0,0,0,0,0,0,0,0,0,0,0,0,0,0,0,0,0,0,0,0,0,0,0,0,0,0,5.2,0,0,0,0,0,0,0,0,0,0,0,0,0,0,0,0,0,0,0,0,0,0,0,0,0,0,0,0,0,0,0,0,0,0,0,0,0,0,0,0,0,0,0,0,0,0,0,0,0,0,0,0,0,0,0,0,0,0,0,0,0,0,0,0,0,0,0,0,0,0,0,0,0,0,0,0,0,0,0,0,26,10,0.3,0.3,1.85037E-14
# 723,33036,398009,Saddeek Y.B.,2007,nan,0,0,0,0,0,0,0,0,0,0,0,0,0,46.2,0,0,0,0,0,15,0,0,0,0,0,0,0,0,0,0,0,0,0,0,0,0,0,0,0,0,0,0,0,0,0,0,0,0,0,0,0,0,0,0,0,0,0,0,0,0,0,0,0,0,0,0,0,0,0,0,0,0,0,0,0,0,0,0,0,0,0,0,0,0,0,0,0,0,0,0,0,0,0,0,0,0,0,15,0,0,23.8,0,0,0,0,0,0,0,0,0,0,0,0,0,0,0,0,0,0,0,0,0,0,0,0,0,0,0,0,0,0,0,0,0,0,0,0,0,0,0,0,0,0,0,0,0,0,0,0,0,0,0,0,0,0,0,0,0,0,0,0,0,0,0,0,0,0,0,0,0,0,0,0,0,0,0,0,0,0,0,0,61.1,23.5,0.3,0.3,1.85037E-14
# 731,36434,435400,Matsuda Y.,2009,nan,0,0,0,0,0,0,0,0,0,0,0,0,0,94,0,0,0,0,0,0,0,0,0,0,0,0,0,0,0,0,0,0,0,0,0,0,0,0,0,0,0,0,0,0,0,0,0,0,0,0,0,0,0,0,0,0,0,0,0,0,0,0,0,0,0,0,0,0,0,0,0,0,0,0,0,0,0,0,0,0,0,0,0,6,0,0,0,0,0,0,0,0,0,0,0,0,0,0,0,0,0,0,0,0,0,0,0,0,0,0,0,0,0,0,0,0,0,0,0,0,0,0,0,0,0,0,0,0,0,0,0,0,0,0,0,0,0,0,0,0,0,0,0,0,0,0,0,0,0,0,0,0,0,0,0,0,0,0,0,0,0,0,0,0,0,0,0,0,0,0,0,0,0,0,0,0,0,0,0,0,0,26,10,0.3,0.3,1.85037E-14
# 744,39845,470743,Li Hong,2012,nan,0,0,0,18.92,0,0,0,0,0,0,0,0,0,12.35,0,0,0,0,0,0,0,0,0,0,0,0,0,0,0,0,0,0,0,0,0,0,0,0,0,0,0,0,0,0,0,0,0,0,0,0,0,0,0,0,0,0,0,0,0,0,0,0,0,0,0,0,0,0,0,0,0,0,0,0,0,0,0,0,0,22.31,0,0,0,0,0,0,0,0,0,0,0,0,0,0,0,0,0,0,0,0,0,0,0,0,0,0,0,0,0,0,0,0,0,0,0,0,0,0,0,0,0,0,0,0,0,0,0,0,0,0,0,0,0,0,0,0,0,46.42,0,0,0,0,0,0,0,0,0,0,0,0,0,0,0,0,0,0,0,0,0,0,0,0,0,0,0,0,0,0,0,0,0,0,0,0,0,0,0,0,0,0,0,104,40,0.3,0.3,1.85037E-14
# 748,39845,470747,Li Hong,2012,nan,0,0,0,18.92,0,0,0,0,0,0,0,0,0,12.35,0,0,0,0,0,0,0,0,0,0,0,0,0,0,0,0,0,0,0,0,0,0,0,0,0,0,0,0,0,0,0,0,0,0,0,0,0,0,0,0,0,0,0,0,0,0,0,0,0,0,0,0,0,0,0,0,0,0,0,0,0,0,0,0,0,20.31,0,0,0,0,0,0,0,0,0,0,0,0,0,0,0,0,0,0,0,0,0,0,0,0,0,0,0,0,2,0,0,0,0,0,0,0,0,0,0,0,0,0,0,0,0,0,0,0,0,0,0,0,0,0,0,0,0,46.42,0,0,0,0,0,0,0,0,0,0,0,0,0,0,0,0,0,0,0,0,0,0,0,0,0,0,0,0,0,0,0,0,0,0,0,0,0,0,0,0,0,0,0,104,40,0.3,0.3,1.85037E-14
# 751,39845,470750,Li Hong,2012,nan,0,0,0,18.92,0,0,0,0,0,0,0,0,0,12.35,0,0,0,0,0,0,0,0,0,0,0,0,0,0,0,0,0,0,0,0,0,0,0,0,0,0,0,0,0,0,0,0,0,0,0,0,0,0,0,0,0,0,0,0,0,0,0,0,0,0,0,0,0,0,0,0,0,0,0,0,0,0,0,0,0,21.81,0,0,0,0,0,0,0,0,0,0,0,0,0,0,0,0,0,0,0,0,0,0,0,0,0,0,0,0,0.5,0,0,0,0,0,0,0,0,0,0,0,0,0,0,0,0,0,0,0,0,0,0,0,0,0,0,0,0,46.42,0,0,0,0,0,0,0,0,0,0,0,0,0,0,0,0,0,0,0,0,0,0,0,0,0,0,0,0,0,0,0,0,0,0,0,0,0,0,0,0,0,0,0,104,40,0.3,0.3,1.85037E-14
# 284,28749,373086,Hwa L.G.,2005,nan,0,0,0,0,0,0,0,0,0,0,0,0,0,0,0,0,0,0,0,0,0,0,0,0,0,0,0,0,0,0,0,0,0,0,0,0,0,0,0,0,0,0,0,0,0,0,0,0,0,0,0,0,0,14.28591429,0,0,0,0,0,0,57.14367715,0,0,0,0,0,0,0,0,0,0,0,0,0,0,0,0,0,0,28.57040856,0,0,0,0,0,0,0,0,0,0,0,0,0,0,0,0,0,0,0,0,0,0,0,0,0,0,0,0,0,0,0,0,0,0,0,0,0,0,0,0,0,0,0,0,0,0,0,0,0,0,0,0,0,0,0,0,0,0,0,0,0,0,0,0,0,0,0,0,0,0,0,0,0,0,0,0,0,0,0,0,0,0,0,0,0,0,0,0,0,0,0,0,0,0,0,0,0,0,0,0,0,99,37.5,0.32,0.32,1.73472E-14
# 38,24535,300277,El0Mallawany R.,1998,nan,3.705057058,0,0,0,0,0,0,0,0,0,0,0,0,0,0,0,0,0,0,0,0,0,0,0,0,0,0,0,0,0,0,0,0,0,0,0,0,0,0,0,0,0,0,0,0,0,0,0,0,0,0,0,0,0,0,0,0,0,0,0,0,0,0,0,0,0,0,0,0,0,0,0,0,0,0,0,0,0,0,0,0,0,0,0,0,0,0,0,0,0,0,0,0,0,0,0,0,0,0,0,0,0,0,0,0,0,0,0,0,0,0,0,0,0,0,0,0,0,0,0,0,0,0,0,0,0,0,0,0,0,0,0,0,0,0,0,0,0,0,0,0,0,0,0,0,0,0,0,0,0,0,0,0,53.80428859,0,0,0,0,0,0,0,0,0,0,0,0,0,42.49065436,0,0,0,0,0,0,0,0,0,0,0,0,0,44.9,16,0.403125,0.403125,1.37702E-14
# 4361,16185,156776,Orgaz F.,1985,nan,0,0,0,12.65,0,0,0,0,0,0,0,0,0,0,0,0,0,0,0,0,0,0,0,0,0.27,0,0,0,0,0,0,0,0,0,0,0,0,0,0,0,0,0,0,0,0,0,0,0,0,0,0,0,0,0,0,0,0,0,0,0,0,0,0,0,0,0,0,0,0,0,0,0,0,0,0,0,0,0,0,0,0,0,0,0,0,0,0,0,0,0,0,0,0,0,0,0,0,0,0,0,14.77,0,0,0,0,0,0,0,0,0,0,0,0,0,0,0,0,0,0,0,0,0,0,0,0,0,0,0,0,0,0,0,0,0,0,0,0,62.31,0,0,0,0,0,0,0,0,0,0,0,0,0,0,0,0,0,0,0,0,0,0,0,0,0,0,0,0,0,0,0,0,0,0,0,0,0,0,0,10,0,0,0,79.3,32.5,0.22,0.22,1.26162E-14
# 4378,26687,21299,LaCourse W.C.,1996,nan,0,0,0,6,0,0,0,0,0,0,0,0,0,0,0,0,0,0,0,0,0,0,0,0,0,0,0,0,0,0,0,0,0,0,0,0,0,0,0,0,0,0,0,0,0,0,0,0,0,0,0,0,0,0,0,0,0,0,0,0,0,0,0,0,0,0,0,0,0,0,0,0,0,0,0,0,0,0,0,0,0,0,0,0,0,0,0,0,0,0,0,0,0,0,0,0,0,0,0,0,25,0,0,0,0,0,0,0,0,0,0,0,0,0,0,0,0,0,0,0,0,0,0,0,0,0,0,0,0,0,0,0,0,0,0,0,0,69,0,0,0,0,0,0,0,0,0,0,0,0,0,0,0,0,0,0,0,0,0,0,0,0,0,0,0,0,0,0,0,0,0,0,0,0,0,0,0,0,0,0,0,61,25,0.22,0.22,1.26162E-14
# 65,7285,55321,Veksler G.I.,1974,nan,0,0,0,6.521937332,0,0,0,0,0,0,0,0,0,0,0,0,0,0,0,0,0,0,0,0,0,0,0,0,0,0,0,0,0,0,0,0,0,0,0,0,0,0,0,0,0,0,0,0,0,0,0,0,0,0,0,0,0,0,0,0,0,0,0,0,0,0,0,0,0,0,0,0,0,0,0,0,0,0,0,0,0,0,0,0,0,0,0,0,0,0,0,0,0,0,0,0,0,0,0,0,0,0,0,0,73.91224767,0,0,0,0,0,0,0,0,0,0,19.565815,0,0,0,0,0,0,0,0,0,0,0,0,0,0,0,0,0,0,0,0,0,0,0,0,0,0,0,0,0,0,0,0,0,0,0,0,0,0,0,0,0,0,0,0,0,0,0,0,0,0,0,0,0,0,0,0,0,0,0,0,0,0,0,0,0,44,16,0.375,0.375,0
# 384,31787,379158,Kodama M.,2006,nan,0,0,0,0,0,0,0,0,0,0,0,0,0,82.5,0,0,0,0,0,0,0,0,0,0,0,0,0,0,0,0,0,0,0,0,0,0,0,0,0,0,0,0,0,0,0,0,0,0,0,0,0,0,0,0,0,0,0,0,0,0,0,0,0,0,0,0,0,0,0,0,0,0,0,0,0,0,0,0,0,0,0,0,0,0,0,0,0,0,0,0,0,0,0,0,0,0,0,0,0,0,17.5,0,0,0,0,0,0,0,0,0,0,0,0,0,0,0,0,0,0,0,0,0,0,0,0,0,0,0,0,0,0,0,0,0,0,0,0,0,0,0,0,0,0,0,0,0,0,0,0,0,0,0,0,0,0,0,0,0,0,0,0,0,0,0,0,0,0,0,0,0,0,0,0,0,0,0,0,0,0,0,0,42,16,0.3125,0.3125,0
# 1411,5832,52365,Rao K.J.,1986,nan,0,0,0,0,0,0,0,0,0,0,0,0,0,0,0,0,0,0,0,0,0,0,0,0,0,0,0,0,0,0,0,0,0,0,0,0,0,0,0,0,0,0,0,0,0,0,0,0,0,0,0,0,0,0,0,0,0,0,0,0,0,0,0,0,0,0,0,0,0,0,0,10,0,0,0,0,0,0,0,0,0,0,0,0,0,0,0,0,0,0,0,0,0,0,0,0,0,20,0,0,30,0,0,0,0,0,0,0,0,0,0,0,0,0,0,40,0,0,0,0,0,0,0,0,0,0,0,0,0,0,0,0,0,0,0,0,0,0,0,0,0,0,0,0,0,0,0,0,0,0,0,0,0,0,0,0,0,0,0,0,0,0,0,0,0,0,0,0,0,0,0,0,0,0,0,0,0,0,0,0,0,38.4,15,0.28,0.28,0
# 1417,6337,72728,Levenberg V.A.,1979,nan,0,0,0,0,0,0,0,0,0,0,0,0,0,0,0,0,0,0,0,0,0,0,0,0,0,0,0,0,0,0,0,0,0,0,0,0,0,0,0,0,0,0,0,0,0,0,25,0,0,0,0,0,0,0,0,0,0,0,0,0,0,0,0,0,0,0,0,0,0,0,0,0,0,0,0,0,0,0,0,0,0,0,0,0,0,0,0,0,0,0,0,0,0,0,0,0,0,0,0,0,0,0,0,0,0,0,0,0,0,0,0,0,0,0,0,75,0,0,0,0,0,0,0,0,0,0,0,0,0,0,0,0,0,0,0,0,0,0,0,0,0,0,0,0,0,0,0,0,0,0,0,0,0,0,0,0,0,0,0,0,0,0,0,0,0,0,0,0,0,0,0,0,0,0,0,0,0,0,0,0,0,60.8,23.75,0.28,0.28,0
# 1420,6553,37737,Komarova N.V.,1991,nan,0,0,0,0,0,0,0,0,0,0,0,0,0,0,0,0,40.4,0,0,0,0,0,0,0,0,0,0,0,0,0,0,0,0,0,0,0,0,0,0,0,0,0,0,0,0,0,0,0,0,0,0,0,0,0,0,0,0,0,0,0,0,0,0,0,0,0,0,0,0,0,0,0,0,0,0,0,0,0,0,0,0,0,0,0,0,0,0,0,0,0,0,0,0,0,0,0,0,0,0,0,0,0,0,0,0,0,0,0,0,0,0,0,0,0,0,59.6,0,0,0,0,0,0,0,0,0,0,0,0,0,0,0,0,0,0,0,0,0,0,0,0,0,0,0,0,0,0,0,0,0,0,0,0,0,0,0,0,0,0,0,0,0,0,0,0,0,0,0,0,0,0,0,0,0,0,0,0,0,0,0,0,0,38.4,15,0.28,0.28,0
# 1455,11955,136014,Malmendier J.W.,1975,nan,0,0,0,26.79977839,0,0,0,0,0,0,0,0,0,36.5889178,0,0,0,0,9.203425448,0,0,0,0,0,0,0,0,0,0,0,0,0,0,0,0,0,0,0,0,0,0,0,0,0,0,0,0,0,0,0,0,0,0,0,0,0,0,0,0,0,0,0,0,0,0,0,0,0,0,0,0,0,0,0,0,0,0,0,0,0,0,0,0,0,0,0,0,0,0,0,0,27.40787836,0,0,0,0,0,0,0,0,0,0,0,0,0,0,0,0,0,0,0,0,0,0,0,0,0,0,0,0,0,0,0,0,0,0,0,0,0,0,0,0,0,0,0,0,0,0,0,0,0,0,0,0,0,0,0,0,0,0,0,0,0,0,0,0,0,0,0,0,0,0,0,0,0,0,0,0,0,0,0,0,0,0,0,0,0,0,0,0,0,112,43.75,0.28,0.28,0
# 1464,12180,137603,Dumbaugh W.H.,1974,0,0,0,0,5.5,0,0,0,0,0,0,0,0,0,0,0,0,0,0,22.2,0,0,0,0,0,0,0,0,0,0,0,0,0,0,0,0,0,0,0,0,0,0,0,0,0,0,0,0,0,0,0,0,0,0,0,0,0,0,0,0,0,0,0,0,0,0,0,0,0,0,0,0,0,0,0,0,0,0,0,0,0,0,0,0,0,0,0,0,0,0,0,0,33.4,0,0,0,0,0,0,0,0,0,0,0,0,0,0,0,0,0,0,0,0,0,0,0,0,0,0,0,0,0,0,0,0,0,0,0,0,0,0,0,0,0,0,0,0,0,33.4,0,0,0,0,0,0,0,0,0,0,0,0,0,0,0,0,0,0,0,0,0,0,0,0,0,0,0,0,0,0,0,0,0,5.5,0,0,0,0,0,0,0,0,0,144,56.25,0.28,0.28,0
# 1501,27151,370995,Rouxel T.,1992,nan,0,0,6.840931591,0,0,0,0,0,0,0,0,0,0,0,0,0,0,0,0,0,0,0,0,0,0,0,0,0,0,0,0,0,0,0,0,0,0,0,0,0,0,0,0,0,0,0,0,0,0,0,0,0,0,0,0,0,0,0,0,0,0,0,0,0,0,0,0,0,0,0,0,0,0,0,0,0,0,0,0,0,0,0,0,0,0,0,0,0,0,0,0,0,0,0,0,0,0,0,0,0,0,0,0,0,0,0,0,0,0,0,0,0,63.53936461,0,0,0,0,0,0,0,0,0,0,0,0,0,0,0,0,0,0,0,0,0,17.7498225,0,0,0,0,0,0,0,0,0,0,0,0,0,0,0,0,0,0,0,0,0,0,0,0,0,0,0,0,0,0,0,0,0,0,0,11.8698813,0,0,0,0,0,0,0,0,0,0,128,50,0.28,0.28,0
# 1906,1966,110911,Kisin B.I.,1959,BF13,0,0,0,2.925806527,0,0,0,0.235600042,0,0,0,0,0,9.77504276,0,0,21.31699384,0,0,0,0,0,0,0,0,0,0,0,0,0,0,0,0,0,0,0,0,0,0,0,0,0,0,0,0,0,0,0,0,0,0,0,0,0,0,0,0,0,0,0,0,0,0,0,0,0,0,0,0,0,0,0,0,0,0,0,0,0,0,0,0,0,0,0,0,0,0,0,0,0,0,0,0,0,0,0,0,0,0,0,0,0,0,0,0,0,0,0,0,0,0,0,0,0,0,0,0,0,0,5.450652981,0,0,0,0,0,0,0,0,0,0,0.095940017,0,0,0,0,0,0,52.36531943,0,0,0,0,0,0,0,0,0,0,0,0,0,0,0,0,0,0,0,0,0,0,0,0,0,0,0,0,0,0,0,0,0,0,0,0,0,0,0,7.83464441,0,0,0,76.2,30,0.27,0.27,0
# 2330,5879,93262,Keshishyan T.N.,1978,nan,0,0,0,9.1,0,0,0,0,0,0,0,0,0,0,0,0,0,0,0,0,0,0,0,0,0,0,0,0,0,0,0,0,0,0,0,0,0,0,0,0,0,0,0,0,0,0,0,0,0,0,0,0,0,0,0,0,0,0,0,0,0,0,0,0,0,0,0,0,0,0,0,0,0,0,0,0,0,0,0,0,0,0,0,27.3,0,0,0,0,0,0,0,0,0,0,0,0,0,0,0,0,0,0,0,0,0,0,0,0,0,0,0,0,0,0,0,63.6,0,0,0,0,0,0,0,0,0,0,0,0,0,0,0,0,0,0,0,0,0,0,0,0,0,0,0,0,0,0,0,0,0,0,0,0,0,0,0,0,0,0,0,0,0,0,0,0,0,0,0,0,0,0,0,0,0,0,0,0,0,0,0,0,0,63,25,0.26,0.26,0
# 2361,10648,75135,Farley J.M.,1975,nan,0,0,0,0,0,0,0,0,0,0,0,0,0,0,0,0,0,0,0,0,0,0,0,0,0,0,0,0,0,0,0,0,0,0,0,0,0,0,0,0,0,0,0,0,0,0,0,0,0,0,0,0,0,0,0,0,0,0,0,0,0,0,0,0,0,0,0,0,0,0,0,0,0,0,0,0,0,0,0,0,0,0,0,0,0,0,0,0,0,0,0,0,0,0,0,0,0,0,0,0,0,0,0,0,0,0,0,0,0,0,0,0,0,0,0,20,0,0,0,0,0,0,0,0,0,0,0,0,0,0,0,0,0,0,0,0,0,0,0,0,0,0,0,0,0,0,0,0,0,0,0,0,0,0,0,0,0,0,0,0,0,0,0,0,0,0,0,80,0,0,0,0,0,0,0,0,0,0,0,0,0,44.1,17.5,0.26,0.26,0
# 2379,26687,21316,LaCourse W.C.,1996,nan,0,0,0,4,0,0,0,0,0,0,0,0,0,0,0,0,0,0,0,0,0,0,0,0,0,0,0,0,0,0,0,0,0,0,0,0,0,0,0,0,0,0,0,0,0,0,0,0,0,0,0,0,0,0,0,0,0,0,0,0,0,0,0,0,0,0,0,0,0,0,0,0,0,0,0,0,0,0,0,0,0,0,0,0,0,0,0,0,0,0,0,0,0,0,0,0,0,0,0,0,33.3,0,0,0,0,0,0,0,0,0,0,0,0,0,0,0,0,0,0,0,0,0,0,0,0,0,0,0,0,0,0,0,0,0,0,0,0,62.7,0,0,0,0,0,0,0,0,0,0,0,0,0,0,0,0,0,0,0,0,0,0,0,0,0,0,0,0,0,0,0,0,0,0,0,0,0,0,0,0,0,0,0,63,25,0.26,0.26,0
# 2380,26687,21317,LaCourse W.C.,1996,nan,0,0,0,6,0,0,0,0,0,0,0,0,0,0,0,0,0,0,0,0,0,0,0,0,0,0,0,0,0,0,0,0,0,0,0,0,0,0,0,0,0,0,0,0,0,0,0,0,0,0,0,0,0,0,0,0,0,0,0,0,0,0,0,0,0,0,0,0,0,0,0,0,0,0,0,0,0,0,0,0,0,0,0,0,0,0,0,0,0,0,0,0,0,0,0,0,0,0,0,0,33.3,0,0,0,0,0,0,0,0,0,0,0,0,0,0,0,0,0,0,0,0,0,0,0,0,0,0,0,0,0,0,0,0,0,0,0,0,60.7,0,0,0,0,0,0,0,0,0,0,0,0,0,0,0,0,0,0,0,0,0,0,0,0,0,0,0,0,0,0,0,0,0,0,0,0,0,0,0,0,0,0,0,63,25,0.26,0.26,0
# 2394,31787,379166,Kodama M.,2006,nan,0,0,0,0,0,0,0,0,0,0,0,0,0,66.9,0,0,0,0,0,0,0,0,0,0,0,0,0,0,0,0,0,0,0,0,0,0,0,0,0,0,0,0,0,0,0,0,0,0,0,0,0,0,0,0,0,0,0,0,0,0,0,0,0,0,0,0,0,0,0,0,0,0,0,0,0,0,0,0,0,0,0,0,0,0,0,0,0,0,0,0,0,0,0,0,0,0,0,0,0,0,33.1,0,0,0,0,0,0,0,0,0,0,0,0,0,0,0,0,0,0,0,0,0,0,0,0,0,0,0,0,0,0,0,0,0,0,0,0,0,0,0,0,0,0,0,0,0,0,0,0,0,0,0,0,0,0,0,0,0,0,0,0,0,0,0,0,0,0,0,0,0,0,0,0,0,0,0,0,0,0,0,0,63,25,0.26,0.26,0
# 2395,31787,379167,Kodama M.,2006,nan,0,0,0,0,0,0,0,0,0,0,0,0,0,65,0,0,0,0,0,0,0,0,0,0,0,0,0,0,0,0,0,0,0,0,0,0,0,0,0,0,0,0,0,0,0,0,0,0,0,0,0,0,0,0,0,0,0,0,0,0,0,0,0,0,0,0,0,0,0,0,0,0,0,0,0,0,0,0,0,0,0,0,0,0,0,0,0,0,0,0,0,0,0,0,0,0,0,0,0,0,35,0,0,0,0,0,0,0,0,0,0,0,0,0,0,0,0,0,0,0,0,0,0,0,0,0,0,0,0,0,0,0,0,0,0,0,0,0,0,0,0,0,0,0,0,0,0,0,0,0,0,0,0,0,0,0,0,0,0,0,0,0,0,0,0,0,0,0,0,0,0,0,0,0,0,0,0,0,0,0,0,63,25,0.26,0.26,0
# 2421,39036,460266,Hashimoto T.,2007,nan,0,0,0,0.4,0,0,0,0,0,0,0,0,0,6.4,0,0,0,0,0,0,0,0,0,0,43.5,0,0,0,0,0,0,0,0,0,0,0,0,0,0,0,0,0,0,0,0,0,0,0,0,0,0,0,0,0,0,0,0,0,0,0,0,0,0,0,0,0,0,0,0,0,0,0,0,0,0,0,0,0,0,0,0,0,0,0,0,0,0,0,0,0,0,0,0,0,0,0,0,0,0,0,0.9,0,0,0,0,0,0,0,0,0,0,0,0,0,0,45.4,0,0,0,0,0,0,0,0,0,0,0,0,0,0,0,0,0,0,0,0,0,3.4,0,0,0,0,0,0,0,0,0,0,0,0,0,0,0,0,0,0,0,0,0,0,0,0,0,0,0,0,0,0,0,0,0,0,0,0,0,0,0,0,0,0,0,63,25,0.26,0.26,0
# 2424,39814,466174,Chenu S.,2012,nan,0,0,0,5.522075802,0,0,0,0,0,0,0,0,0,0,0,0,0,0,0,0,0,0,0,0,0,0,0,0,0,0,0,0,0,0,0,0,0,0,0,0,0,0,0,0,0,0,0,0,0,0,0,0,0,0,0,0,0,0,0,0,0,0,0,0,0,0,0,0,0,0,0,0,0,0,0,0,0,0,0,0,0,0,0,0,0,0,0,0,0,0,0,0,0,0,0,0,0,0,0,0,31.12442561,0,0,0,0,0,9.939976243,0,0,0,0,0,0,0,0,31.92763369,0,0,0,0,0,0,0,0,0,0,0,0,0,0,0,0,0,0,0,0,0,0,0,0,0,0,0,0,0,0,0,0,0,0,0,0,0,0,0,0,0,0,0,0,0,0,0,0,0,0,0,0,0,0,0,0,0,0,0,0,0,21.48588865,0,0,0,63,25,0.26,0.26,0
# 2468,41177,480571,Soltani M.T.,2013,nan,0,0,0,0,0,0,0,0,0,0,0,0,0,0,0,0,0,0,0,0,0,0,0,0,0,0,0,0,0,0,0,0,0,0,0,0,0,0,0,0,0,0,0,0,0,0,0,0,0,0,0,0,0,0,0,0,0,0,0,0,0,0,0,0,0,0,0,0,0,0,0,0,0,0,0,0,0,0,0,0,0,0,0,20,0,0,0,0,0,0,0,0,0,0,0,0,0,0,0,0,0,0,0,0,0,0,0,0,0,0,0,0,0,0,0,0,0,0,0,0,0,0,0,0,0,0,0,0,0,0,80,0,0,0,0,0,0,0,0,0,0,0,0,0,0,0,0,0,0,0,0,0,0,0,0,0,0,0,0,0,0,0,0,0,0,0,0,0,0,0,0,0,0,0,0,0,0,0,0,0,0,3.78,1.5,0.26,0.26,0
# 2818,257,20590,Livshits V.Ya.,1988,nan,0,0,0,0,0,0,0,0,0,0,0,0,0,0,0,0,0,0,0,0,0,0,0,0,0,0,0,0,0,0,0,0,0,0,0,0,0,0,0,0,0,0,0,0,0,0,0,0,0,0,0,0,0,0,0,0,0,0,0,0,0,0,0,0,0,0,0,0,0,0,0,3.699999963,0,0,0,0,0,0,0,0,0,0,0,0,0,0,0,0,0,0,0,0,0,0,0,0,0,0,0,0,14.49999986,0,0,0,0,0,0,0,0,0,0,0,0,0,0,0,0,0,0,0,0,0,0,0,0,0,0,0,0,0,0,0,0,0,0,0,0,72.69999927,0,0,0,0,0,0,0,0,0,0,0,0,0,0,0,0,0,0,0,0,0,0,0,0,0,0,0,0,0,0,0,0,0,0,0,0,0,0,0,9.100000909,0,0,0,63,25.2,0.25,0.25,0
# 2820,1572,9727,Harsell W.B.,1966,nan,0,0,0,0,0,0,0,0,0,0,0,0,0,0,0,0,0,0,0,0,0,0,0,0,0,0,0,0,0,0,0,0,0,0,0,0,0,0,0,0,0,0,0,0,0,0,0,0,0,0,0,0,0,0,0,0,0,0,0,0,0,0,0,0,0,0,0,0,0,0,0,0,0,0,0,0,0,0,0,0,0,0,0,0,0,0,0,0,0,0,0,0,0,0,0,0,0,0,0,0,33.00988,0,0,0,0,0,0,0,0,0,0,0,0,0,0,0,0,0,0,0,0,0,0,0,0,0,0,0,0,0,0,0,0,0,0,0,0,66.99012,0,0,0,0,0,0,0,0,0,0,0,0,0,0,0,0,0,0,0,0,0,0,0,0,0,0,0,0,0,0,0,0,0,0,0,0,0,0,0,0,0,0,0,59.1,23.64,0.25,0.25,0
# 2824,1966,110918,Kisin B.I.,1959,BF25,0,0,0,1.863516621,0,0,0,0.14870005,0,0,0,0,0,0.434737845,0,0,9.387437126,0,0,0,0,0,0,0,2.578699859,0,0,0,0,0,0,0,0,0,0,0,0,0,0,0,0,0,0,0,0,0,0,0,0,0,0,0,0,0,0,0,0,0,0,0,0,0,0,0,0,0,0,0,0,0,0,3.909326302,0,0,0,0,0,0,0,0,0,0,0,0,0,0,0,0,0,0,0,0,0,0,0,0,0,0,0,0,1.939777646,0,0,0,0,0,0,0,0,0,0,0,0,0,0,0,0,0,0,6.369580121,0,0,0,0,0,0,0,0,0,0,0,0,0,0,0,0,0,61.38564044,0,0,0,0,0,0,0,0,0,0,0,0,0,0,0,0,0,0,0,0,0,0,0,0,0,0,0,0,0,0,0,0,0,0,0,0,0,0,0,11.98258399,0,0,0,72.1,28.84,0.25,0.25,0
# 2825,2687,110689,State Optical I,1975,BF25,0,0,0,1.863516676,0,0,0,0.148700054,0,0,0,0,0,0.434737858,0,0,9.387436408,0,0,0,0,0,0,0,2.578699936,0,0,0,0,0,0,0,0,0,0,0,0,0,0,0,0,0,0,0,0,0,0,0,0,0,0,0,0,0,0,0,0,0,0,0,0,0,0,0,0,0,0,0,0,0,0,3.909325419,0,0,0,0,0,0,0,0,0,0,0,0,0,0,0,0,0,0,0,0,0,0,0,0,0,0,0,0,1.939777704,0,0,0,0,0,0,0,0,0,0,0,0,0,0,0,0,0,0,6.369579312,0,0,0,0,0,0,0,0,0,0,0,0,0,0,0,0,0,61.38564228,0,0,0,0,0,0,0,0,0,0,0,0,0,0,0,0,0,0,0,0,0,0,0,0,0,0,0,0,0,0,0,0,0,0,0,0,0,0,0,11.98258435,0,0,0,72.1,28.84,0.25,0.25,0
# 2831,5690,115517,Lambson E.F.,1985,nan,0,0,0,0,0,0,0,0,0,0,0,0,0,0,0,0,9.23,0,0,0,0,0,0,0,0,0,0,0,0,0,0,0,0,0,0,0,0,0,0,0,0,0,0,0,0,0,0,0,0,0,0,0,0,0,0,0,0,0,0,0,0,0,0,0,0,0,0,0,0,0,0,0,0,0,0,0,0,0,0,0,0,0,0,0,0,0,0,0,0,0,0,0,0,0,0,0,0,0,0,0,0,0,0,0,0,0,0,0,0,0,0,0,0,0,0,0,0,0,0,0,0,0,0,0,0,0,0,0,0,0,0,0,0,0,0,0,0,0,0,0,0,0,0,0,0,0,0,0,0,0,0,0,0,76.82,0,0,0,0,0,0,0,0,0,0,0,0,0,0,0,13.95,0,0,0,0,0,0,0,0,0,0,0,53.9,21.56,0.25,0.25,0
# 2835,5832,92834,Rao K.J.,1986,nan,0,0,0,0,0,0,0,0,0,0,0,0,0,0,0,0,0,0,0,0,0,0,0,0,0,0,0,0,0,0,0,0,0,0,0,0,0,0,0,0,0,0,0,0,0,0,0,0,0,0,0,0,0,0,0,0,0,0,0,0,0,0,0,0,0,0,0,0,0,0,0,0,0,0,0,0,0,0,0,0,0,0,0,20,0,0,0,0,0,0,0,0,0,0,0,0,0,60,0,0,0,0,0,0,0,0,0,0,0,0,0,0,0,0,0,20,0,0,0,0,0,0,0,0,0,0,0,0,0,0,0,0,0,0,0,0,0,0,0,0,0,0,0,0,0,0,0,0,0,0,0,0,0,0,0,0,0,0,0,0,0,0,0,0,0,0,0,0,0,0,0,0,0,0,0,0,0,0,0,0,0,54,21.6,0.25,0.25,0
# 2838,5833,92853,Damodaran K.V.,1989,nan,0,0,0,0,0,0,0,0,0,0,0,0,0,0,0,0,0,0,0,0,0,0,0,0,0,0,0,0,0,0,0,0,0,0,0,0,0,0,0,0,0,0,0,0,0,0,0,0,0,0,0,0,0,0,0,0,0,0,0,0,0,0,0,0,0,0,0,0,0,0,0,20,0,0,0,0,0,0,0,0,0,0,0,0,0,0,0,0,0,0,0,0,0,0,0,0,0,0,0,0,0,0,0,0,0,0,0,0,0,0,0,0,0,0,0,20,0,0,0,0,0,0,0,0,0,0,0,0,0,0,0,0,0,0,0,0,0,0,0,0,0,0,0,0,0,0,0,0,0,0,0,0,0,0,0,0,0,0,0,0,0,0,0,0,0,0,0,0,0,60,0,0,0,0,0,0,0,0,0,0,0,50.5,20.2,0.25,0.25,0
# 2841,5879,93264,Keshishyan T.N.,1978,nan,0,0,0,9.1,0,0,0,0,0,0,0,0,0,0,0,0,0,0,0,0,0,0,0,0,0,0,0,0,0,0,0,0,0,0,0,0,0,0,0,0,0,0,0,0,0,0,0,0,0,0,0,0,0,0,0,0,0,0,0,0,0,0,0,0,0,0,0,0,0,0,0,0,0,0,0,0,0,0,0,0,0,0,0,36.4,0,0,0,0,0,0,0,0,0,0,0,0,0,0,0,0,0,0,0,0,0,0,0,0,0,0,0,0,0,0,0,54.5,0,0,0,0,0,0,0,0,0,0,0,0,0,0,0,0,0,0,0,0,0,0,0,0,0,0,0,0,0,0,0,0,0,0,0,0,0,0,0,0,0,0,0,0,0,0,0,0,0,0,0,0,0,0,0,0,0,0,0,0,0,0,0,0,0,59,23.6,0.25,0.25,0
# 2848,6926,52758,Baikova L.G.,1993,nan,0,0,0,16.68332,0,0,0,0,0,0,0,0,0,0,0,0,0,0,0,0,0,0,0,0,0,0,0,0,0,0,0,0,0,0,0,0,0,0,0,0,0,0,0,0,0,0,0,0,0,0,0,0,0,0,0,0,0,0,0,0,0,0,0,0,0,0,0,0,0,0,0,16.68332,0,0,0,0,0,0,0,0,0,0,0,0,0,0,0,0,0,0,0,0,0,0,0,0,0,0,0,0,0,0,0,0,0,0,0,0,0,0,0,0,0,0,0,66.63336,0,0,0,0,0,0,0,0,0,0,0,0,0,0,0,0,0,0,0,0,0,0,0,0,0,0,0,0,0,0,0,0,0,0,0,0,0,0,0,0,0,0,0,0,0,0,0,0,0,0,0,0,0,0,0,0,0,0,0,0,0,0,0,0,0,58.8,23.52,0.25,0.25,0
# 2849,6926,52760,Baikova L.G.,1993,nan,0,0,0,16.68332,0,0,0,0,0,0,0,0,0,0,0,0,0,0,0,0,0,0,0,0,0,0,0,0,0,0,0,0,0,0,0,0,0,0,0,0,0,0,0,0,0,0,0,0,0,0,0,0,0,0,0,0,0,0,0,0,0,0,0,0,0,0,0,0,0,0,0,0,0,0,0,0,0,0,0,0,0,0,0,16.68332,0,0,0,0,0,0,0,0,0,0,0,0,0,0,0,0,0,0,0,0,0,0,0,0,0,0,0,0,0,0,0,66.63336,0,0,0,0,0,0,0,0,0,0,0,0,0,0,0,0,0,0,0,0,0,0,0,0,0,0,0,0,0,0,0,0,0,0,0,0,0,0,0,0,0,0,0,0,0,0,0,0,0,0,0,0,0,0,0,0,0,0,0,0,0,0,0,0,0,74.4,29.76,0.25,0.25,0
# 2851,7828,74156,Berezina E.E.,1977,nan,0,0,0,0,0,0,0,0,0,0,0,0,0,0,0,0,0,0,0,0,0,0,0,0,0,0,0,0,0,0,0,0,0,0,0,0,0,0,0,0,0,0,0,0,0,0,0,0,0,0,0,0,0,0,0,0,0,0,0,0,0,0,0,0,0,0,0,0,0,0,0,0,0,0,0,0,0,0,0,0,0,0,0,0,0,0,0,0,0,0,0,0,0,0,0,0,0,0,0,0,0,0,0,0,0,0,0,0,0.695100278,0,0,0,0,0,0,49.65244986,0,0,0,49.65244986,0,0,0,0,0,0,0,0,0,0,0,0,0,0,0,0,0,0,0,0,0,0,0,0,0,0,0,0,0,0,0,0,0,0,0,0,0,0,0,0,0,0,0,0,0,0,0,0,0,0,0,0,0,0,0,0,0,0,0,0,0,37.7,15.08,0.25,0.25,0
# 2856,8701,80131,Aleinikov F.K.,1962,nan,0,0,0,0,0,0,0,0,0,0,0,0,0,0,0,0,0,0,0,0,0,0,0,0,14.28571143,0,0,0,0,0,0,0,0,0,0,0,0,0,0,0,0,0,0,0,0,0,0,0,0,0,0,0,0,0,0,0,0,0,0,0,0,0,0,0,0,0,0,0,0,0,0,0,0,0,0,0,0,0,0,0,0,0,0,0,0,0,0,0,0,0,0,0,0,0,0,0,0,0,0,0,14.28571143,0,0,0,0,0,0,0,0,0,0,0,0,0,0,0,0,0,0,0,0,0,0,0,0,0,0,0,0,0,0,0,0,0,0,0,0,71.42857714,0,0,0,0,0,0,0,0,0,0,0,0,0,0,0,0,0,0,0,0,0,0,0,0,0,0,0,0,0,0,0,0,0,0,0,0,0,0,0,0,0,0,0,71.8,28.72,0.25,0.25,0
# 2857,8701,80141,Aleinikov F.K.,1962,nan,0,0,0,0,0,0,0,0,0,0,0,0,0,0,0,0,0,0,0,0,0,0,0,0,0,0,0,0,0,0,0,0,0,0,0,0,0,0,0,0,0,0,0,0,0,0,0,0,0,0,0,0,0,0,0,0,0,0,0,0,0,0,0,0,0,0,0,0,0,0,0,0,0,0,0,0,0,0,0,0,0,0,0,0,0,0,0,0,0,0,0,29.41176,0,0,0,0,0,0,0,0,11.76471,0,0,0,0,0,0,0,0,0,0,0,0,0,0,0,0,0,0,0,0,0,0,0,0,0,0,0,0,0,0,0,0,0,0,0,0,58.82353,0,0,0,0,0,0,0,0,0,0,0,0,0,0,0,0,0,0,0,0,0,0,0,0,0,0,0,0,0,0,0,0,0,0,0,0,0,0,0,0,0,0,0,76.9,30.76,0.25,0.25,0
