Repository: jacobergzhou/Poisson-Ratio

File: Poisson_ratio.csv (part 56 of 70)
,Code,Glass #,Author,Year,Trademark,Ag2O,AgI,Al,Al2O3,AlF3,AlN,As,As2O3,As2O5,As2S3,As2Se3,AsSe,B,B2O3,Ba,BaCl2,BaF2,BaO,Be,BeF2,BeO,Bi2O3,BiCl3,Br,C,Ca,CaF2,CaO,Cd,CdCl2,CdF2,CdO,Ce2O3,CeF3,CeO2,Cl,Co,Co3O4,CoO,Cr,Cr2O3,Cs,Cs2O,CsCl,CsF,Cu,Cu2O,CuO,Dy2O3,Er,Er2O3,ErF3,Eu,Eu2O3,EuF3,F,Fe,Fe2O3,FeO,Ga,Ga2O3,Ga2S3,Ga2Se3,GaF3,Gd2O3,GdF3,Ge,GeO2,GeS2,GeSe2,H2O,HfF4,HfO2,Hg,Ho2O3,I,InF3,K,K2O,K2S,K2SO4,KBr,KCl,KF,KHF2,La,La2O3,La2S3,LaF3,Li,Li2O,Li2S,Li2SO4,LiBr,LiCl,LiF,LiI,Mg,MgF2,MgO,Mn,Mn2O3,MnF2,MnO,MnO2,Mo,MoO2,MoO3,N,Na,Na2O,Na2S,Na2SO4,NaCl,NaF,NaPO3,Nb,Nb2O5,Nd,Nd2O3,NdF3,NH4NO3,Ni,NiO,O,OH,P,P2O5,Pb,PbCl2,PbF2,PbO,PdO,Pr2O3,Pr6O11,PrF3,R2O3,Rb2O,RbF,Rh2O3,RŒO,RuO2,S,Sb,Sb2O3,Sb2S3,Sc2O3,Se,Si,Si3N4,SiC,SiO2,Sm2O3,Sn,SnO,SnO2,SO2,SO3,Sr,SrCl2,SrF2,SrO,Ta2O3,Ta2O5,Tb2O3,TbF3,Te,TeO2,Th,ThF4,ThO2,Ti,TiO2,Tl,Tl2O,Tl2Se,TlSe,Tm2O3,U,U3O8,UO2,V,V2O5,VO6,WO3,Y,Y2O3,Yb2O3,YbF3,YF3,Zn,ZnCl2,ZnF2,ZnO,ZnSO4,Zr,ZrF4,ZrO2,Young's modulus E (GPa),Shear modulus G (GPa),Poisson's ratio v
4255,32545,396923,Gopal E.S.R.,1987,,-,-,-,0.0,-,-,-,-,-,-,-,-,-,0.0,-,-,-,0.0,-,-,0.0,0.0,-,-,-,-,-,0.0,-,-,-,0.0,-,-,-,-,-,-,-,-,-,-,0.0,-,-,-,-,-,-,-,-,-,-,-,-,-,-,-,-,-,0.0,-,-,-,-,-,22,0.0,-,-,0.0,-,-,-,-,-,-,-,0.0,-,-,-,-,-,-,-,-,-,-,-,0.0,-,-,-,-,-,-,,-,0.0,-,-,-,-,-,-,-,-,-,-,0.0,-,-,-,-,-,-,-,-,-,-,-,-,-,-,-,-,0.0,-,-,-,0.0,-,-,-,-,0.0,-,-,-,0.0,-,-,14,-,-,-,64,-,-,-,0.0,-,-,-,-,-,-,-,-,-,0.0,-,-,-,-,-,0.0,-,-,-,-,0.0,-,-,-,-,-,-,-,-,-,-,-,0.0,-,-,-,-,-,-,-,-,0.0,-,-,-,0.0,19.3,7.5,0.2866666
4256,32592,389338,Marzouk S.Y.,2007,,-,-,-,0.0,-,-,-,-,-,-,-,-,-,72.38438,-,-,-,0.0,-,-,0.0,0.0,-,-,-,-,-,0.0,-,-,-,0.0,-,-,-,-,-,-,-,-,-,-,0.0,-,-,-,-,-,-,-,-,-,-,-,-,-,-,-,-,-,0.0,-,-,-,-,-,-,0.0,-,-,0.0,-,-,-,-,-,-,-,0.0,-,-,-,-,-,-,-,-,-,-,-,0.0,-,-,-,-,-,-,,-,0.0,-,-,-,-,-,-,-,-,-,-,10.84114,-,-,-,-,-,-,-,-,-,-,-,-,-,-,-,-,0.0,-,-,-,0.0,-,-,-,-,72.38438,-,-,-,100.0,-,-,-,-,-,-,-,-,-,-,16.77448,-,-,-,-,-,-,-,-,-,0.0,-,-,-,-,-,0.0,-,-,-,-,0.0,-,-,-,-,-,-,-,-,-,-,-,0.0,-,-,-,-,-,-,-,-,0.0,-,-,-,0.0,86.1,35.0,0.229
4257,32592,389339,Marzouk S.Y.,2007,,-,-,-,0.0,-,-,-,-,-,-,-,-,-,72.31933,-,-,-,0.0,-,-,0.0,0.0,-,-,-,-,-,0.0,-,-,-,0.0,-,-,-,-,-,-,-,-,-,-,0.0,-,-,-,-,-,-,-,-,-,-,-,-,-,-,-,-,-,0.0,-,-,-,-,-,-,0.0,-,-,0.0,-,-,-,-,-,-,-,0.0,-,-,-,-,-,-,-,-,-,-,-,0.0,-,-,-,-,-,-,,-,0.0,-,-,-,-,-,-,-,-,-,-,10.83139,-,-,-,-,-,-,-,-,-,-,-,-,0.08988,-,-,-,0.0,-,-,-,0.0,-,-,-,-,72.31933,-,-,-,100.0,-,-,-,-,-,-,-,-,-,-,16.75941,-,-,-,-,-,-,-,-,-,0.0,-,-,-,-,-,0.0,-,-,-,-,0.0,-,-,-,-,-,-,-,-,-,-,-,0.0,-,-,-,-,-,-,-,-,0.0,-,-,-,0.0,85.7,34.9,0.225
4258,32592,389340,Marzouk S.Y.,2007,,-,-,-,0.0,-,-,-,-,-,-,-,-,-,72.35765,-,-,-,0.0,-,-,0.0,0.0,-,-,-,-,-,0.0,-,-,-,0.0,-,-,-,-,-,-,-,-,-,-,0.0,-,-,-,-,-,-,-,-,-,-,-,-,-,-,-,-,-,0.0,-,-,-,-,-,-,0.0,-,-,0.0,-,-,-,-,-,-,-,0.0,-,-,-,-,-,-,-,-,-,-,-,0.0,-,-,-,-,-,-,,-,0.0,-,-,-,-,-,-,-,-,-,-,10.83713,-,-,-,-,-,-,-,-,-,-,-,-,-,-,-,-,0.0,-,-,-,0.0,-,-,-,-,72.35765,-,-,-,100.0,-,-,-,-,-,-,-,-,-,-,16.76829,-,-,-,-,-,-,-,-,-,0.0,-,-,-,-,-,0.0,-,-,-,-,0.0,-,-,-,-,-,-,-,-,-,0.03693,-,0.0,-,-,-,-,-,-,-,-,0.0,-,-,-,0.0,79.4,33.1,0.2
4259,32592,389341,Marzouk S.Y.,2007,,-,-,-,0.0,-,-,-,-,-,-,-,-,-,72.35394,-,-,-,0.0,-,-,0.0,0.0,-,-,-,-,-,0.0,-,-,-,0.0,-,-,-,-,-,-,-,-,-,-,0.0,-,-,-,-,-,-,-,-,-,-,-,-,-,-,0.04206,-,-,0.0,-,-,-,-,-,-,0.0,-,-,0.0,-,-,-,-,-,-,-,0.0,-,-,-,-,-,-,-,-,-,-,-,0.0,-,-,-,-,-,-,,-,0.0,-,-,-,-,-,-,-,-,-,-,10.83658,-,-,-,-,-,-,-,-,-,-,-,-,-,-,-,-,0.0,-,-,-,0.0,-,-,-,-,72.396,-,-,-,100.0,-,-,-,-,-,-,-,-,-,-,16.76743,-,-,-,-,-,-,-,-,-,0.0,-,-,-,-,-,0.0,-,-,-,-,0.0,-,-,-,-,-,-,-,-,-,-,-,0.0,-,-,-,-,-,-,-,-,0.0,-,-,-,0.0,77.5,32.4,0.197
4260,32592,389342,Marzouk S.Y.,2007,,-,-,-,0.0,-,-,-,-,-,-,-,-,-,72.32848,-,-,-,0.0,-,-,0.0,0.0,-,-,-,-,-,0.0,-,-,-,0.0,-,-,-,-,-,-,-,-,-,-,0.0,-,-,-,-,-,-,-,-,-,-,-,-,-,-,-,-,-,0.0,-,-,-,-,-,-,0.0,-,-,0.0,-,-,-,-,-,-,-,0.0,-,-,-,-,-,-,-,-,-,-,-,0.0,-,-,-,-,-,-,,-,0.0,-,-,-,-,0.07723,-,-,-,-,-,10.83276,-,-,-,-,-,-,-,-,-,-,-,-,-,-,-,-,0.0,-,-,-,0.0,-,-,-,-,72.32848,-,-,-,100.0,-,-,-,-,-,-,-,-,-,-,16.76153,-,-,-,-,-,-,-,-,-,0.0,-,-,-,-,-,0.0,-,-,-,-,0.0,-,-,-,-,-,-,-,-,-,-,-,0.0,-,-,-,-,-,-,-,-,0.0,-,-,-,0.0,75.5,31.5,0.199
4261,32592,389343,Marzouk S.Y.,2007,,-,-,-,0.0,-,-,-,-,-,-,-,-,-,72.32355,-,-,-,0.0,-,-,0.0,0.0,-,-,-,-,-,0.0,-,-,-,0.0,-,-,-,-,-,-,-,-,-,-,0.0,-,-,-,-,-,-,-,-,-,-,-,-,-,-,-,-,-,0.0,-,-,-,-,-,-,0.0,-,-,0.0,-,-,-,-,-,-,-,0.0,-,-,-,-,-,-,-,-,-,-,-,0.0,-,-,-,-,-,-,,-,0.0,-,-,-,-,-,-,-,-,-,-,10.83202,-,-,-,-,-,-,-,-,-,-,-,-,-,-,-,-,0.0,-,-,-,0.0,-,-,-,-,72.32355,-,-,-,100.0,-,-,-,-,-,-,-,-,-,-,16.76038,-,-,-,-,-,-,-,-,-,0.0,-,-,-,-,-,0.0,-,-,-,-,0.084047,-,-,-,-,-,-,-,-,-,-,-,0.0,-,-,-,-,-,-,-,-,0.0,-,-,-,0.0,74.9,31.2,0.179
4262,32592,389344,Marzouk S.Y.,2007,,-,-,-,0.0,-,-,-,-,-,-,-,-,-,72.3524,-,-,-,0.0,-,-,0.0,0.0,-,-,-,-,-,0.0,-,-,-,0.0,-,-,-,-,-,-,-,-,0.04419,-,0.0,-,-,-,-,-,-,-,-,-,-,-,-,-,-,-,-,-,0.0,-,-,-,-,-,-,0.0,-,-,0.0,-,-,-,-,-,-,-,0.0,-,-,-,-,-,-,-,-,-,-,-,0.0,-,-,-,-,-,-,,-,0.0,-,-,-,-,-,-,-,-,-,-,10.83634,-,-,-,-,-,-,-,-,-,-,-,-,-,-,-,-,0.0,-,-,-,0.0,-,-,-,-,72.39659,-,-,-,100.0,-,-,-,-,-,-,-,-,-,-,16.76707,-,-,-,-,-,-,-,-,-,0.0,-,-,-,-,-,0.0,-,-,-,-,0.0,-,-,-,-,-,-,-,-,-,-,-,0.0,-,-,-,-,-,-,-,-,0.0,-,-,-,0.0,74.7,30.7,0.2
4263,32592,389345,Marzouk S.Y.,2007,,-,-,-,0.0,-,-,-,-,-,-,-,-,-,72.31953,-,-,-,0.0,-,-,0.0,0.0,-,-,-,-,-,0.0,-,-,-,0.0,-,-,-,-,-,-,0.08959,-,-,-,0.0,-,-,-,-,-,-,-,-,-,-,-,-,-,-,-,-,-,0.0,-,-,-,-,-,-,0.0,-,-,0.0,-,-,-,-,-,-,-,0.0,-,-,-,-,-,-,-,-,-,-,-,0.0,-,-,-,-,-,-,,-,0.0,-,-,-,-,-,-,-,-,-,-,10.83142,-,-,-,-,-,-,-,-,-,-,-,-,-,-,-,-,0.0,-,-,-,0.0,-,-,-,-,72.31953,-,-,-,100.0,-,-,-,-,-,-,-,-,-,-,16.75945,-,-,-,-,-,-,-,-,-,0.0,-,-,-,-,-,0.0,-,-,-,-,0.0,-,-,-,-,-,-,-,-,-,-,-,0.0,-,-,-,-,-,-,-,-,0.0,-,-,-,0.0,73.6,30.9,0.192
4264,32592,389346,Marzouk S.Y.,2007,,-,-,-,0.0,-,-,-,-,-,-,-,-,-,72.3233,-,-,-,0.0,-,-,0.0,0.0,-,-,-,-,-,0.0,-,-,-,0.0,-,-,-,-,-,-,-,-,-,-,0.0,-,-,-,-,0.0844,-,-,-,-,-,-,-,-,-,-,-,-,0.0,-,-,-,-,-,-,0.0,-,-,0.0,-,-,-,-,-,-,-,0.0,-,-,-,-,-,-,-,-,-,-,-,0.0,-,-,-,-,-,-,,-,0.0,-,-,-,-,-,-,-,-,-,-,10.83199,-,-,-,-,-,-,-,-,-,-,-,-,-,-,-,-,0.0,-,-,-,0.0,-,-,-,-,72.3233,-,-,-,100.0,-,-,-,-,-,-,-,-,-,-,16.76033,-,-,-,-,-,-,-,-,-,0.0,-,-,-,-,-,0.0,-,-,-,-,0.0,-,-,-,-,-,-,-,-,-,-,-,0.0,-,-,-,-,-,-,-,-,0.0,-,-,-,0.0,72.3,31.1,0.202
4265,32635,397122,Oguma M.,1987,,-,-,-,0.0,-,-,-,-,-,-,-,-,-,0.0,-,-,-,0.0,-,-,0.0,0.0,-,-,-,8.772,-,0.0,-,-,-,0.0,-,-,-,-,-,-,-,-,-,-,0.0,-,-,-,-,-,-,-,-,-,-,-,-,7.017,-,-,-,-,0.0,-,-,-,-,-,-,0.0,-,-,0.0,-,-,-,-,-,-,3.509,0.0,-,-,-,-,-,-,-,-,-,-,-,0.0,-,-,-,-,-,-,,-,0.0,-,-,-,-,-,-,-,-,-,7.017,0.0,-,-,-,-,-,-,-,-,-,-,-,-,-,52.63,-,-,0.0,-,-,-,0.0,-,-,-,-,0.0,-,-,-,0.0,-,-,-,-,-,-,-,21.05,-,-,0.0,-,-,-,-,-,-,-,-,-,0.0,-,-,-,-,-,0.0,-,-,-,-,0.0,-,-,-,-,-,-,-,-,-,-,-,0.0,-,-,-,-,-,-,-,-,0.0,-,-,-,0.0,72.3,29.39,0.23
4266,32658,397144,Cannillo V.,2007,,-,-,-,9.026241,-,-,-,-,-,-,-,-,-,29.86573,-,-,-,3.112359,-,-,0.0,0.0,-,-,-,-,-,12.15684,-,-,-,0.0,-,-,-,-,-,-,-,-,-,-,0.0,-,-,-,-,-,-,-,-,-,-,-,-,-,-,-,-,-,0.0,-,-,-,-,-,-,0.0,-,-,0.0,-,-,-,-,-,-,-,0.1157967,-,-,-,-,-,-,-,-,-,-,-,3.125562,-,-,-,-,-,-,642.0,-,0.2706301,-,-,-,-,-,-,-,-,-,-,0.1759885,-,-,-,-,-,-,-,-,-,-,-,-,-,-,-,-,0.0,-,-,-,0.0,-,-,-,-,38.89197,-,-,-,99.99999,-,-,-,-,-,-,-,-,-,-,42.15085,-,-,-,-,-,-,-,-,-,0.0,-,-,-,-,-,0.0,-,-,-,-,0.0,-,-,-,-,-,-,-,-,-,-,-,0.0,-,-,-,-,-,-,-,-,0.0,-,-,-,0.0,52.3,40.0,-0.34625
4267,32767,421035,Rajendran V.,2002,,-,-,-,0.0,-,-,-,-,-,-,-,-,-,0.0,-,-,-,0.0,-,-,0.0,0.0,-,-,-,-,-,0.0,-,-,-,0.0,-,-,-,-,-,-,-,-,-,-,0.0,-,-,-,-,-,-,-,-,-,-,-,-,-,-,-,-,-,0.0,-,-,-,-,-,-,0.0,-,-,0.0,-,-,-,-,-,-,-,0.0,-,-,-,-,-,-,-,-,-,-,-,0.0,-,-,-,-,-,-,,-,0.0,-,-,-,-,-,-,-,-,-,-,0.0,-,-,-,-,-,-,-,-,-,-,-,-,-,-,-,-,0.0,-,-,-,18.68841,-,-,-,-,0.0,-,-,-,100.0,-,-,-,-,-,-,-,-,-,-,0.0,-,-,-,-,-,-,-,-,-,0.0,-,-,-,-,-,0.0,-,-,-,-,0.0,-,-,-,-,-,-,-,-,-,81.31,-,0.0,-,-,-,-,-,-,-,-,0.0,-,-,-,0.0,,,0.301
4268,32767,421036,Rajendran V.,2002,,-,-,-,0.0,-,-,-,-,-,-,-,-,-,0.0,-,-,-,0.0,-,-,0.0,0.0,-,-,-,-,-,0.0,-,-,-,0.0,-,-,-,-,-,-,-,-,-,-,0.0,-,-,-,-,-,-,-,-,-,-,-,-,-,-,-,-,-,0.0,-,-,-,-,-,-,0.0,-,-,0.0,-,-,-,-,-,-,-,0.0,-,-,-,-,-,-,-,-,-,-,-,0.0,-,-,-,-,-,-,,-,0.0,-,-,-,-,-,-,-,-,-,-,0.0,-,-,-,-,-,-,-,-,-,-,-,-,-,-,-,-,0.0,-,-,-,21.3605,-,-,-,-,0.0,-,-,-,100.0,-,-,-,-,-,-,-,-,-,-,0.0,-,-,-,-,-,-,-,-,-,0.0,-,-,-,-,-,0.0,-,-,-,-,0.0,-,-,-,-,-,-,-,-,-,78.64,-,0.0,-,-,-,-,-,-,-,-,0.0,-,-,-,0.0,,,0.301
4269,32767,421037,Rajendran V.,2002,,-,-,-,0.0,-,-,-,-,-,-,-,-,-,0.0,-,-,-,0.0,-,-,0.0,0.0,-,-,-,-,-,0.0,-,-,-,0.0,-,-,-,-,-,-,-,-,-,-,0.0,-,-,-,-,-,-,-,-,-,-,-,-,-,-,-,-,-,0.0,-,-,-,-,-,-,0.0,-,-,0.0,-,-,-,-,-,-,-,0.0,-,-,-,-,-,-,-,-,-,-,-,0.0,-,-,-,-,-,-,,-,0.0,-,-,-,-,-,-,-,-,-,-,0.0,-,-,-,-,-,-,-,-,-,-,-,-,-,-,-,-,0.0,-,-,-,23.15925,-,-,-,-,0.0,-,-,-,100.0,-,-,-,-,-,-,-,-,-,-,0.0,-,-,-,-,-,-,-,-,-,0.0,-,-,-,-,-,0.0,-,-,-,-,0.0,-,-,-,-,-,-,-,-,-,76.84,-,0.0,-,-,-,-,-,-,-,-,0.0,-,-,-,0.0,,,0.302
4270,32767,421038,Rajendran V.,2002,,-,-,-,0.0,-,-,-,-,-,-,-,-,-,0.0,-,-,-,0.0,-,-,0.0,0.0,-,-,-,-,-,0.0,-,-,-,0.0,-,-,-,-,-,-,-,-,-,-,0.0,-,-,-,-,-,-,-,-,-,-,-,-,-,-,-,-,-,0.0,-,-,-,-,-,-,0.0,-,-,0.0,-,-,-,-,-,-,-,0.0,-,-,-,-,-,-,-,-,-,-,-,0.0,-,-,-,-,-,-,,-,0.0,-,-,-,-,-,-,-,-,-,-,0.0,-,-,-,-,-,-,-,-,-,-,-,-,-,-,-,-,0.0,-,-,-,25.88381,-,-,-,-,0.0,-,-,-,100.0,-,-,-,-,-,-,-,-,-,-,0.0,-,-,-,-,-,-,-,-,-,0.0,-,-,-,-,-,0.0,-,-,-,-,0.0,-,-,-,-,-,-,-,-,-,74.12,-,0.0,-,-,-,-,-,-,-,-,0.0,-,-,-,0.0,,,0.305
4271,32767,421039,Rajendran V.,2002,,-,-,-,0.0,-,-,-,-,-,-,-,-,-,0.0,-,-,-,0.0,-,-,0.0,0.0,-,-,-,-,-,0.0,-,-,-,0.0,-,-,-,-,-,-,-,-,-,-,0.0,-,-,-,-,-,-,-,-,-,-,-,-,-,-,-,-,-,0.0,-,-,-,-,-,-,0.0,-,-,0.0,-,-,-,-,-,-,-,0.0,-,-,-,-,-,-,-,-,-,-,-,0.0,-,-,-,-,-,-,,-,0.0,-,-,-,-,-,-,-,-,-,-,0.0,-,-,-,-,-,-,-,-,-,-,-,-,-,-,-,-,0.0,-,-,-,27.71806,-,-,-,-,0.0,-,-,-,100.0,-,-,-,-,-,-,-,-,-,-,0.0,-,-,-,-,-,-,-,-,-,0.0,-,-,-,-,-,0.0,-,-,-,-,0.0,-,-,-,-,-,-,-,-,-,72.28,-,0.0,-,-,-,-,-,-,-,-,0.0,-,-,-,0.0,,,0.308
4272,32767,421040,Rajendran V.,2002,,-,-,-,0.0,-,-,-,-,-,-,-,-,-,0.0,-,-,-,0.0,-,-,0.0,0.0,-,-,-,-,-,0.0,-,-,-,0.0,-,-,-,-,-,-,-,-,-,-,0.0,-,-,-,-,-,-,-,-,-,-,-,-,-,-,-,-,-,0.0,-,-,-,-,-,-,0.0,-,-,0.0,-,-,-,-,-,-,-,0.0,-,-,-,-,-,-,-,-,-,-,-,0.0,-,-,-,-,-,-,,-,0.0,-,-,-,-,-,-,-,-,-,-,0.0,-,-,-,-,-,-,-,-,-,-,-,-,-,-,-,-,0.0,-,-,-,28.64061,-,-,-,-,0.0,-,-,-,100.0,-,-,-,-,-,-,-,-,-,-,0.0,-,-,-,-,-,-,-,-,-,0.0,-,-,-,-,-,0.0,-,-,-,-,0.0,-,-,-,-,-,-,-,-,-,71.36,-,0.0,-,-,-,-,-,-,-,-,0.0,-,-,-,0.0,,,0.309
4273,32767,421041,Rajendran V.,2002,,-,-,-,0.0,-,-,-,-,-,-,-,-,-,0.0,-,-,-,0.0,-,-,0.0,0.0,-,-,-,-,-,0.0,-,-,-,0.0,-,-,-,-,-,-,-,-,-,-,0.0,-,-,-,-,-,-,-,-,-,-,-,-,-,-,-,-,-,0.0,-,-,-,-,-,-,0.0,-,-,0.0,-,-,-,-,-,-,-,0.0,-,-,-,-,-,-,-,-,-,-,-,0.0,-,-,-,-,-,-,,-,0.0,-,-,-,-,-,-,-,-,-,-,0.0,-,-,-,-,-,-,-,-,-,-,-,-,-,-,-,-,0.0,-,-,-,29.5668,-,-,-,-,0.0,-,-,-,100.0,-,-,-,-,-,-,-,-,-,-,0.0,-,-,-,-,-,-,-,-,-,0.0,-,-,-,-,-,0.0,-,-,-,-,0.0,-,-,-,-,-,-,-,-,-,70.43,-,0.0,-,-,-,-,-,-,-,-,0.0,-,-,-,0.0,,,0.312
4274,32767,421042,Rajendran V.,2002,,-,-,-,0.0,-,-,-,-,-,-,-,-,-,0.0,-,-,-,0.0,-,-,0.0,0.0,-,-,-,-,-,0.0,-,-,-,0.0,-,-,-,-,-,-,-,-,-,-,0.0,-,-,-,-,-,-,-,-,-,-,-,-,-,-,-,-,-,0.0,-,-,-,-,-,-,0.0,-,-,0.0,-,-,-,-,-,-,-,0.0,-,-,-,-,-,-,-,-,-,-,-,0.0,-,-,-,-,-,-,,-,0.0,-,-,-,-,-,-,-,-,-,-,0.0,-,-,-,-,-,-,-,-,-,-,-,-,-,-,-,-,0.0,-,-,-,30.49666,-,-,-,-,0.0,-,-,-,100.0,-,-,-,-,-,-,-,-,-,-,0.0,-,-,-,-,-,-,-,-,-,0.0,-,-,-,-,-,0.0,-,-,-,-,0.0,-,-,-,-,-,-,-,-,-,69.5,-,0.0,-,-,-,-,-,-,-,-,0.0,-,-,-,0.0,,,0.317
4275,32767,421043,Rajendran V.,2002,,-,-,-,0.0,-,-,-,-,-,-,-,-,-,0.0,-,-,-,0.0,-,-,0.0,0.0,-,-,-,-,-,0.0,-,-,-,0.0,-,-,-,-,-,-,-,-,-,-,0.0,-,-,-,-,-,-,-,-,-,-,-,-,-,-,-,-,-,0.0,-,-,-,-,-,-,0.0,-,-,0.0,-,-,-,-,-,-,-,0.0,-,-,-,-,-,-,-,-,-,-,-,0.0,-,-,-,-,-,-,,-,0.0,-,-,-,-,-,-,-,-,-,-,0.0,-,-,-,-,-,-,-,-,-,-,-,-,-,-,-,-,0.0,-,-,-,31.43021,-,-,-,-,0.0,-,-,-,100.0,-,-,-,-,-,-,-,-,-,-,0.0,-,-,-,-,-,-,-,-,-,0.0,-,-,-,-,-,0.0,-,-,-,-,0.0,-,-,-,-,-,-,-,-,-,68.57,-,0.0,-,-,-,-,-,-,-,-,0.0,-,-,-,0.0,,,0.321
4276,32784,397211,Palanivelu N.,2006,,-,-,-,0.0,-,-,-,-,-,-,-,-,-,0.0,-,-,-,0.0,-,-,0.0,0.0,-,-,-,-,-,0.0,-,-,-,0.0,-,-,-,-,-,-,-,-,-,-,0.0,-,-,-,-,-,-,-,-,-,-,-,-,-,-,-,-,-,0.0,-,-,-,-,-,-,0.0,-,-,0.0,-,-,-,-,-,-,-,0.0,-,-,-,-,-,-,-,-,-,-,-,0.0,-,-,-,-,-,-,,-,0.0,-,-,-,-,-,-,-,-,-,-,0.0,-,-,-,-,-,-,-,-,-,-,-,-,-,-,-,-,0.0,-,-,-,0.0,-,-,-,-,0.0,-,-,-,100.0,-,-,-,-,-,-,-,-,-,-,0.0,-,-,-,-,-,-,-,-,-,0.0,-,-,-,-,-,53.26245,-,-,-,-,0.0,-,-,-,-,-,-,-,-,-,46.74,-,0.0,-,-,-,-,-,-,-,-,0.0,-,-,-,0.0,44.0,17.52,0.255
4277,32784,397212,Palanivelu N.,2006,,-,-,-,0.0,-,-,-,-,-,-,-,-,-,0.0,-,-,-,0.0,-,-,0.0,0.0,-,-,-,-,-,0.0,-,-,-,0.0,-,-,-,-,-,-,-,-,-,-,0.0,-,-,-,-,-,-,-,-,-,-,-,-,-,-,-,-,-,0.0,-,-,-,-,-,-,0.0,-,-,0.0,-,-,-,-,-,-,-,0.0,-,-,-,-,-,-,-,-,-,-,-,0.0,-,-,-,-,-,-,,-,0.0,-,-,-,-,-,-,-,-,-,-,0.0,-,-,-,-,-,-,-,-,-,-,-,-,-,-,-,-,0.0,-,-,-,3.841774,-,-,-,-,0.0,-,-,-,100.0,-,-,-,-,-,-,-,-,-,-,0.0,-,-,-,-,-,-,-,-,-,0.0,-,-,-,-,-,53.72732,-,-,-,-,0.0,-,-,-,-,-,-,-,-,-,42.43,-,0.0,-,-,-,-,-,-,-,-,0.0,-,-,-,0.0,45.3,18.01,0.257
4278,32784,397213,Palanivelu N.,2006,,-,-,-,0.0,-,-,-,-,-,-,-,-,-,0.0,-,-,-,0.0,-,-,0.0,0.0,-,-,-,-,-,0.0,-,-,-,0.0,-,-,-,-,-,-,-,-,-,-,0.0,-,-,-,-,-,-,-,-,-,-,-,-,-,-,-,-,-,0.0,-,-,-,-,-,-,0.0,-,-,0.0,-,-,-,-,-,-,-,0.0,-,-,-,-,-,-,-,-,-,-,-,0.0,-,-,-,-,-,-,,-,0.0,-,-,-,-,-,-,-,-,-,-,0.0,-,-,-,-,-,-,-,-,-,-,-,-,-,-,-,-,0.0,-,-,-,7.751197,-,-,-,-,0.0,-,-,-,100.0,-,-,-,-,-,-,-,-,-,-,0.0,-,-,-,-,-,-,-,-,-,0.0,-,-,-,-,-,54.20036,-,-,-,-,0.0,-,-,-,-,-,-,-,-,-,38.05,-,0.0,-,-,-,-,-,-,-,-,0.0,-,-,-,0.0,46.0,18.22,0.262
4279,32784,397214,Palanivelu N.,2006,,-,-,-,0.0,-,-,-,-,-,-,-,-,-,0.0,-,-,-,0.0,-,-,0.0,0.0,-,-,-,-,-,0.0,-,-,-,0.0,-,-,-,-,-,-,-,-,-,-,0.0,-,-,-,-,-,-,-,-,-,-,-,-,-,-,-,-,-,0.0,-,-,-,-,-,-,0.0,-,-,0.0,-,-,-,-,-,-,-,0.0,-,-,-,-,-,-,-,-,-,-,-,0.0,-,-,-,-,-,-,,-,0.0,-,-,-,-,-,-,-,-,-,-,0.0,-,-,-,-,-,-,-,-,-,-,-,-,-,-,-,-,0.0,-,-,-,11.73007,-,-,-,-,0.0,-,-,-,100.0,-,-,-,-,-,-,-,-,-,-,0.0,-,-,-,-,-,-,-,-,-,0.0,-,-,-,-,-,54.68181,-,-,-,-,0.0,-,-,-,-,-,-,-,-,-,33.59,-,0.0,-,-,-,-,-,-,-,-,0.0,-,-,-,0.0,46.5,18.33,0.268
4280,32784,397215,Palanivelu N.,2006,,-,-,-,0.0,-,-,-,-,-,-,-,-,-,0.0,-,-,-,0.0,-,-,0.0,0.0,-,-,-,-,-,0.0,-,-,-,0.0,-,-,-,-,-,-,-,-,-,-,0.0,-,-,-,-,-,-,-,-,-,-,-,-,-,-,-,-,-,0.0,-,-,-,-,-,-,0.0,-,-,0.0,-,-,-,-,-,-,-,0.0,-,-,-,-,-,-,-,-,-,-,-,0.0,-,-,-,-,-,-,,-,0.0,-,-,-,-,-,-,-,-,-,-,0.0,-,-,-,-,-,-,-,-,-,-,-,-,-,-,-,-,0.0,-,-,-,15.78027,-,-,-,-,0.0,-,-,-,100.0,-,-,-,-,-,-,-,-,-,-,0.0,-,-,-,-,-,-,-,-,-,0.0,-,-,-,-,-,55.17189,-,-,-,-,0.0,-,-,-,-,-,-,-,-,-,29.05,-,0.0,-,-,-,-,-,-,-,-,0.0,-,-,-,0.0,46.7,18.35,0.272
4281,32784,397216,Palanivelu N.,2006,,-,-,-,0.0,-,-,-,-,-,-,-,-,-,0.0,-,-,-,0.0,-,-,0.0,0.0,-,-,-,-,-,0.0,-,-,-,0.0,-,-,-,-,-,-,-,-,-,-,0.0,-,-,-,-,-,-,-,-,-,-,-,-,-,-,-,-,-,0.0,-,-,-,-,-,-,0.0,-,-,0.0,-,-,-,-,-,-,-,0.0,-,-,-,-,-,-,-,-,-,-,-,0.0,-,-,-,-,-,-,,-,0.0,-,-,-,-,-,-,-,-,-,-,0.0,-,-,-,-,-,-,-,-,-,-,-,-,-,-,-,-,0.0,-,-,-,19.90372,-,-,-,-,0.0,-,-,-,100.0,-,-,-,-,-,-,-,-,-,-,0.0,-,-,-,-,-,-,-,-,-,0.0,-,-,-,-,-,55.67083,-,-,-,-,0.0,-,-,-,-,-,-,-,-,-,24.42,-,0.0,-,-,-,-,-,-,-,-,0.0,-,-,-,0.0,44.8,17.55,0.276
4282,32862,397492,Bhide A.,2007,,-,-,-,0.0,-,-,-,-,-,-,-,-,-,0.0,-,-,-,0.0,-,-,0.0,0.0,-,-,-,-,-,0.0,-,-,-,0.0,-,-,-,-,-,-,-,-,-,-,0.0,-,-,-,-,-,-,-,-,-,-,-,-,-,-,-,-,-,0.0,-,-,-,-,-,-,0.0,-,-,0.0,-,-,-,-,-,-,-,0.0,-,-,-,-,-,-,-,-,-,-,-,0.0,-,-,-,-,-,-,,-,0.0,-,-,-,-,-,-,-,-,-,-,50.0,-,-,-,-,-,-,-,-,-,-,-,-,-,-,-,-,50.0,-,-,-,0.0,-,-,-,-,0.0,-,-,-,100.0,-,-,-,-,-,-,-,-,-,-,0.0,-,-,-,-,-,-,-,-,-,0.0,-,-,-,-,-,0.0,-,-,-,-,0.0,-,-,-,-,-,-,-,-,-,-,-,0.0,-,-,-,-,-,-,-,-,0.0,-,-,-,0.0,45.5,18.8,0.21
4283,32862,397493,Bhide A.,2007,,-,-,-,0.0,-,-,-,-,-,-,-,-,-,0.0,-,-,-,0.0,-,-,0.0,0.0,-,-,-,-,-,0.0,-,-,-,0.0,-,-,-,-,-,-,-,-,-,-,0.0,-,-,-,-,-,-,-,-,-,-,-,-,-,-,-,-,-,0.0,-,-,-,-,-,-,0.0,-,-,0.0,-,-,-,-,-,-,-,0.0,-,-,-,-,-,-,-,-,-,-,-,0.0,-,-,-,-,-,-,,-,0.0,-,-,-,-,-,-,-,-,-,-,47.5,-,5,-,-,-,-,-,-,-,-,-,-,-,-,-,-,47.5,-,-,-,0.0,-,-,-,-,0.0,-,-,-,95.0,-,-,-,-,-,-,-,-,-,-,0.0,-,-,-,-,-,-,-,-,-,0.0,-,-,-,-,-,0.0,-,-,-,-,0.0,-,-,-,-,-,-,-,-,-,-,-,0.0,-,-,-,-,-,-,-,-,0.0,-,-,-,0.0,49.6,19.4,0.28
4284,32862,397494,Bhide A.,2007,,-,-,-,0.0,-,-,-,-,-,-,-,-,-,0.0,-,-,-,0.0,-,-,0.0,0.0,-,-,-,-,-,0.0,-,-,-,0.0,-,-,-,-,-,-,-,-,-,-,0.0,-,-,-,-,-,-,-,-,-,-,-,-,-,-,-,-,-,0.0,-,-,-,-,-,-,0.0,-,-,0.0,-,-,-,-,-,-,-,0.0,-,-,-,-,-,-,-,-,-,-,-,0.0,-,-,-,-,-,-,,-,0.0,-,-,-,-,-,-,-,-,-,-,45.0,-,10,-,-,-,-,-,-,-,-,-,-,-,-,-,-,45.0,-,-,-,0.0,-,-,-,-,0.0,-,-,-,90.0,-,-,-,-,-,-,-,-,-,-,0.0,-,-,-,-,-,-,-,-,-,0.0,-,-,-,-,-,0.0,-,-,-,-,0.0,-,-,-,-,-,-,-,-,-,-,-,0.0,-,-,-,-,-,-,-,-,0.0,-,-,-,0.0,51.1,19.8,0.29
4285,32862,397495,Bhide A.,2007,,-,-,-,0.0,-,-,-,-,-,-,-,-,-,0.0,-,-,-,0.0,-,-,0.0,0.0,-,-,-,-,-,0.0,-,-,-,0.0,-,-,-,-,-,-,-,-,-,-,0.0,-,-,-,-,-,-,-,-,-,-,-,-,-,-,-,-,-,0.0,-,-,-,-,-,-,0.0,-,-,0.0,-,-,-,-,-,-,-,0.0,-,-,-,-,-,-,-,-,-,-,-,0.0,-,-,-,-,-,-,,-,0.0,-,-,-,-,-,-,-,-,-,-,42.5,-,15,-,-,-,-,-,-,-,-,-,-,-,-,-,-,42.5,-,-,-,0.0,-,-,-,-,0.0,-,-,-,85.0,-,-,-,-,-,-,-,-,-,-,0.0,-,-,-,-,-,-,-,-,-,0.0,-,-,-,-,-,0.0,-,-,-,-,0.0,-,-,-,-,-,-,-,-,-,-,-,0.0,-,-,-,-,-,-,-,-,0.0,-,-,-,0.0,55.1,21.2,0.3
4286,32862,397496,Bhide A.,2007,,-,-,-,0.0,-,-,-,-,-,-,-,-,-,0.0,-,-,-,0.0,-,-,0.0,0.0,-,-,-,-,-,0.0,-,-,-,0.0,-,-,-,-,-,-,-,-,-,-,0.0,-,-,-,-,-,-,-,-,-,-,-,-,-,-,-,-,-,0.0,-,-,-,-,-,-,0.0,-,-,0.0,-,-,-,-,-,-,-,0.0,-,-,-,-,-,-,-,-,-,-,-,0.0,-,-,-,-,-,-,,-,0.0,-,-,-,-,-,-,-,-,-,-,40.0,-,20,-,-,-,-,-,-,-,-,-,-,-,-,-,-,40.0,-,-,-,0.0,-,-,-,-,0.0,-,-,-,80.0,-,-,-,-,-,-,-,-,-,-,0.0,-,-,-,-,-,-,-,-,-,0.0,-,-,-,-,-,0.0,-,-,-,-,0.0,-,-,-,-,-,-,-,-,-,-,-,0.0,-,-,-,-,-,-,-,-,0.0,-,-,-,0.0,59.8,23.2,0.29
4287,32862,397497,Bhide A.,2007,,-,-,-,0.0,-,-,-,-,-,-,-,-,-,0.0,-,-,-,0.0,-,-,0.0,0.0,-,-,-,-,-,0.0,-,-,-,0.0,-,-,-,-,-,-,-,-,-,-,0.0,-,-,-,-,-,-,-,-,-,-,-,-,-,-,-,-,-,0.0,-,-,-,-,-,-,0.0,-,-,0.0,-,-,-,-,-,-,-,0.0,-,-,-,-,-,-,-,-,-,-,-,0.0,-,-,-,-,-,-,,-,0.0,-,-,-,-,-,-,-,-,-,-,37.5,-,25,-,-,-,-,-,-,-,-,-,-,-,-,-,-,37.5,-,-,-,0.0,-,-,-,-,0.0,-,-,-,75.0,-,-,-,-,-,-,-,-,-,-,0.0,-,-,-,-,-,-,-,-,-,0.0,-,-,-,-,-,0.0,-,-,-,-,0.0,-,-,-,-,-,-,-,-,-,-,-,0.0,-,-,-,-,-,-,-,-,0.0,-,-,-,0.0,63.2,24.5,0.29
4288,32907,389852,Rouxel T.,1994,,-,-,11.85,0.0,-,-,-,-,-,-,-,-,-,0.0,-,-,-,0.0,-,-,0.0,0.0,-,-,-,-,-,0.0,-,-,-,0.0,-,-,-,-,-,-,-,-,-,-,0.0,-,-,-,-,-,-,-,-,-,-,-,-,-,-,-,-,-,0.0,-,-,-,-,-,-,0.0,-,-,0.0,-,-,-,-,-,-,-,0.0,-,-,-,-,-,-,-,-,-,-,-,0.0,-,-,-,-,-,-,,-,0.0,-,-,-,-,-,-,-,-,5.926,-,0.0,-,-,-,-,-,-,-,-,-,-,-,-,-,54.94,-,-,0.0,-,-,-,0.0,-,-,-,-,0.0,-,-,-,0.0,-,-,-,-,-,-,-,16.13,-,-,0.0,-,-,-,-,-,-,-,-,-,0.0,-,-,-,-,-,0.0,-,-,-,-,0.0,-,-,-,-,-,-,-,-,-,-,-,0.0,4.867,-,-,-,-,-,-,-,0.0,-,-,-,0.0,134.0,50.4,0.3
4289,32940,397724,Zha Chang-sheng,1994,Herasil,-,-,-,0.0,-,-,-,-,-,-,-,-,-,0.0,-,-,-,0.0,-,-,0.0,0.0,-,-,-,-,-,0.0,-,-,-,0.0,-,-,-,-,-,-,-,-,-,-,0.0,-,-,-,-,-,-,-,-,-,-,-,-,-,-,-,-,-,0.0,-,-,-,-,-,-,0.0,-,-,0.0,-,-,-,-,-,-,-,0.0,-,-,-,-,-,-,-,-,-,-,-,0.0,-,-,-,-,-,-,,-,0.0,-,-,-,-,-,-,-,-,-,-,0.0,-,-,-,-,-,-,-,-,-,-,-,-,-,-,-,-,0.0,-,-,-,0.0,-,-,-,-,0.0,-,-,-,100.0,-,-,-,-,-,-,-,-,-,-,100.0,-,-,-,-,-,-,-,-,-,0.0,-,-,-,-,-,0.0,-,-,-,-,0.0,-,-,-,-,-,-,-,-,-,-,-,0.0,-,-,-,-,-,-,-,-,0.0,-,-,-,0.0,,,0.19
4290,33002,397899,Wald J.W.,1986,,-,-,7.005,0.0,-,-,-,-,-,-,-,-,0.269,0.0,-,-,-,0.0,-,-,0.0,0.0,-,-,-,-,-,0.0,-,-,-,0.0,-,-,-,-,-,-,-,-,-,-,0.0,-,-,-,-,-,-,-,-,-,-,-,-,-,0.05727,-,-,-,0.0,-,-,-,-,-,-,0.0,-,-,0.0,-,-,-,-,-,-,-,0.0,-,-,-,-,-,-,-,-,-,-,-,0.0,-,-,-,-,-,-,,-,0.0,-,-,-,-,-,-,-,-,6.851,-,0.0,-,-,-,-,-,-,-,-,-,-,-,-,-,53.25,-,-,0.0,-,-,-,0.0,-,-,-,-,0.0,-,-,-,0.0,-,-,-,-,-,-,-,18.64,-,-,0.0,-,-,-,-,-,-,-,-,-,0.0,-,-,-,-,-,0.0,-,-,-,-,0.0,-,-,-,-,-,-,-,-,-,-,-,0.0,13.93,-,-,-,-,-,-,-,0.0,-,-,-,0.0,141.0,54.73,0.288
4291,33002,397900,Wald J.W.,1986,,-,-,13.67,0.0,-,-,-,-,-,-,-,-,0.2687,0.0,-,-,-,0.0,-,-,0.0,0.0,-,-,-,-,-,0.0,-,-,-,0.0,-,-,-,-,-,-,-,-,-,-,0.0,-,-,-,-,-,-,-,-,-,-,-,-,-,0.06761,-,-,-,0.0,-,-,-,-,-,-,0.0,-,-,0.0,-,-,-,-,-,-,-,0.0,-,-,-,-,-,-,-,-,-,-,-,0.0,-,-,-,-,-,-,,-,0.0,-,-,-,-,-,-,-,-,13.27,-,0.0,-,-,-,-,-,-,-,-,-,-,-,-,-,45.02,-,-,0.0,-,-,-,0.0,-,-,-,-,0.0,-,-,-,0.0,-,-,-,-,-,-,-,13.65,-,-,0.0,-,-,-,-,-,-,-,-,-,0.0,-,-,-,-,-,0.0,-,-,-,-,0.0,-,-,-,-,-,-,-,-,-,-,-,0.0,14.05,-,-,-,-,-,-,-,0.0,-,-,-,0.0,157.0,59.69,0.315
4292,33002,397901,Wald J.W.,1986,,-,-,10.64,0.0,-,-,-,-,-,-,-,-,0.2766,0.0,-,-,-,0.0,-,-,0.0,0.0,-,-,-,-,-,0.0,-,-,-,0.0,-,-,-,-,-,-,-,-,-,-,0.0,-,-,-,-,-,-,-,-,-,-,-,-,-,0.04819,-,-,-,0.0,-,-,-,-,-,-,0.0,-,-,0.0,-,-,-,-,-,-,-,0.0,-,-,-,-,-,-,-,-,-,-,-,0.0,-,-,-,-,-,-,,-,0.0,-,-,-,-,-,-,-,-,15.37,-,0.0,-,-,-,-,-,-,-,-,-,-,-,-,-,43.17,-,-,0.0,-,-,-,0.0,-,-,-,-,0.0,-,-,-,0.0,-,-,-,-,-,-,-,15.23,-,-,0.0,-,-,-,-,-,-,-,-,-,0.0,-,-,-,-,-,0.0,-,-,-,-,0.0,-,-,-,-,-,-,-,-,-,-,-,0.0,15.27,-,-,-,-,-,-,-,0.0,-,-,-,0.0,186.0,72.03,0.291
4293,33036,398003,Saddeek Y.B.,2007,,-,-,-,0.0,-,-,-,-,-,-,-,-,-,66.7,-,-,-,0.0,-,-,0.0,0.0,-,-,-,-,-,0.0,-,-,-,0.0,-,-,-,-,-,-,-,-,-,-,0.0,-,-,-,-,-,-,-,-,-,-,-,-,-,-,-,-,-,0.0,-,-,-,-,-,-,0.0,-,-,0.0,-,-,-,-,-,-,-,0.0,-,-,-,-,-,-,-,-,-,-,-,0.0,-,-,-,-,-,-,,-,0.0,-,-,-,-,-,-,-,-,-,-,33.3,-,-,-,-,-,-,-,-,-,-,-,-,-,-,-,-,0.0,-,-,-,0.0,-,-,-,-,66.7,-,-,-,100.0,-,-,-,-,-,-,-,-,-,-,0.0,-,-,-,-,-,-,-,-,-,0.0,-,-,-,-,-,0.0,-,-,-,-,0.0,-,-,-,-,-,-,-,-,-,-,-,0.0,-,-,-,-,-,-,-,-,0.0,-,-,-,0.0,55.7,21.4,0.3014019
4294,33036,398004,Saddeek Y.B.,2007,,-,-,-,0.0,-,-,-,-,-,-,-,-,-,62.7,-,-,-,0.0,-,-,0.0,2.5,-,-,-,-,-,0.0,-,-,-,0.0,-,-,-,-,-,-,-,-,-,-,0.0,-,-,-,-,-,-,-,-,-,-,-,-,-,-,-,-,-,0.0,-,-,-,-,-,-,0.0,-,-,0.0,-,-,-,-,-,-,-,0.0,-,-,-,-,-,-,-,-,-,-,-,0.0,-,-,-,-,-,-,,-,0.0,-,-,-,-,-,-,-,2.5,-,-,32.3,-,-,-,-,-,-,-,-,-,-,-,-,-,-,-,-,0.0,-,-,-,0.0,-,-,-,-,65.2,-,-,-,100.0,-,-,-,-,-,-,-,-,-,-,0.0,-,-,-,-,-,-,-,-,-,0.0,-,-,-,-,-,0.0,-,-,-,-,0.0,-,-,-,-,-,-,-,-,-,-,-,0.0,-,-,-,-,-,-,-,-,0.0,-,-,-,0.0,57.5,22.1,0.300905
4295,33036,398005,Saddeek Y.B.,2007,,-,-,-,0.0,-,-,-,-,-,-,-,-,-,59.4,-,-,-,0.0,-,-,0.0,5.0,-,-,-,-,-,0.0,-,-,-,0.0,-,-,-,-,-,-,-,-,-,-,0.0,-,-,-,-,-,-,-,-,-,-,-,-,-,-,-,-,-,0.0,-,-,-,-,-,-,0.0,-,-,0.0,-,-,-,-,-,-,-,0.0,-,-,-,-,-,-,-,-,-,-,-,0.0,-,-,-,-,-,-,,-,0.0,-,-,-,-,-,-,-,5,-,-,30.6,-,-,-,-,-,-,-,-,-,-,-,-,-,-,-,-,0.0,-,-,-,0.0,-,-,-,-,64.4,-,-,-,100.0,-,-,-,-,-,-,-,-,-,-,0.0,-,-,-,-,-,-,-,-,-,0.0,-,-,-,-,-,0.0,-,-,-,-,0.0,-,-,-,-,-,-,-,-,-,-,-,0.0,-,-,-,-,-,-,-,-,0.0,-,-,-,0.0,58.3,22.4,0.3013393
4296,33036,398006,Saddeek Y.B.,2007,,-,-,-,0.0,-,-,-,-,-,-,-,-,-,56.1,-,-,-,0.0,-,-,0.0,7.5,-,-,-,-,-,0.0,-,-,-,0.0,-,-,-,-,-,-,-,-,-,-,0.0,-,-,-,-,-,-,-,-,-,-,-,-,-,-,-,-,-,0.0,-,-,-,-,-,-,0.0,-,-,0.0,-,-,-,-,-,-,-,0.0,-,-,-,-,-,-,-,-,-,-,-,0.0,-,-,-,-,-,-,,-,0.0,-,-,-,-,-,-,-,7.5,-,-,28.9,-,-,-,-,-,-,-,-,-,-,-,-,-,-,-,-,0.0,-,-,-,0.0,-,-,-,-,63.6,-,-,-,100.0,-,-,-,-,-,-,-,-,-,-,0.0,-,-,-,-,-,-,-,-,-,0.0,-,-,-,-,-,0.0,-,-,-,-,0.0,-,-,-,-,-,-,-,-,-,-,-,0.0,-,-,-,-,-,-,-,-,0.0,-,-,-,0.0,59.9,23.1,0.2965368
4297,33036,398007,Saddeek Y.B.,2007,,-,-,-,0.0,-,-,-,-,-,-,-,-,-,52.8,-,-,-,0.0,-,-,0.0,10.0,-,-,-,-,-,0.0,-,-,-,0.0,-,-,-,-,-,-,-,-,-,-,0.0,-,-,-,-,-,-,-,-,-,-,-,-,-,-,-,-,-,0.0,-,-,-,-,-,-,0.0,-,-,0.0,-,-,-,-,-,-,-,0.0,-,-,-,-,-,-,-,-,-,-,-,0.0,-,-,-,-,-,-,,-,0.0,-,-,-,-,-,-,-,10,-,-,27.2,-,-,-,-,-,-,-,-,-,-,-,-,-,-,-,-,0.0,-,-,-,0.0,-,-,-,-,62.8,-,-,-,100.0,-,-,-,-,-,-,-,-,-,-,0.0,-,-,-,-,-,-,-,-,-,0.0,-,-,-,-,-,0.0,-,-,-,-,0.0,-,-,-,-,-,-,-,-,-,-,-,0.0,-,-,-,-,-,-,-,-,0.0,-,-,-,0.0,60.2,23.1,0.3030303
4298,33036,398008,Saddeek Y.B.,2007,,-,-,-,0.0,-,-,-,-,-,-,-,-,-,49.5,-,-,-,0.0,-,-,0.0,12.5,-,-,-,-,-,0.0,-,-,-,0.0,-,-,-,-,-,-,-,-,-,-,0.0,-,-,-,-,-,-,-,-,-,-,-,-,-,-,-,-,-,0.0,-,-,-,-,-,-,0.0,-,-,0.0,-,-,-,-,-,-,-,0.0,-,-,-,-,-,-,-,-,-,-,-,0.0,-,-,-,-,-,-,,-,0.0,-,-,-,-,-,-,-,12.5,-,-,25.5,-,-,-,-,-,-,-,-,-,-,-,-,-,-,-,-,0.0,-,-,-,0.0,-,-,-,-,62.0,-,-,-,100.0,-,-,-,-,-,-,-,-,-,-,0.0,-,-,-,-,-,-,-,-,-,0.0,-,-,-,-,-,0.0,-,-,-,-,0.0,-,-,-,-,-,-,-,-,-,-,-,0.0,-,-,-,-,-,-,-,-,0.0,-,-,-,0.0,60.3,23.2,0.2995689
4299,33036,398009,Saddeek Y.B.,2007,,-,-,-,0.0,-,-,-,-,-,-,-,-,-,46.2,-,-,-,0.0,-,-,0.0,15.0,-,-,-,-,-,0.0,-,-,-,0.0,-,-,-,-,-,-,-,-,-,-,0.0,-,-,-,-,-,-,-,-,-,-,-,-,-,-,-,-,-,0.0,-,-,-,-,-,-,0.0,-,-,0.0,-,-,-,-,-,-,-,0.0,-,-,-,-,-,-,-,-,-,-,-,0.0,-,-,-,-,-,-,,-,0.0,-,-,-,-,-,-,-,15,-,-,23.8,-,-,-,-,-,-,-,-,-,-,-,-,-,-,-,-,0.0,-,-,-,0.0,-,-,-,-,61.2,-,-,-,100.0,-,-,-,-,-,-,-,-,-,-,0.0,-,-,-,-,-,-,-,-,-,0.0,-,-,-,-,-,0.0,-,-,-,-,0.0,-,-,-,-,-,-,-,-,-,-,-,0.0,-,-,-,-,-,-,-,-,0.0,-,-,-,0.0,61.1,23.5,0.3
4300,33036,398010,Saddeek Y.B.,2007,,-,-,-,0.0,-,-,-,-,-,-,-,-,-,42.9,-,-,-,0.0,-,-,0.0,17.5,-,-,-,-,-,0.0,-,-,-,0.0,-,-,-,-,-,-,-,-,-,-,0.0,-,-,-,-,-,-,-,-,-,-,-,-,-,-,-,-,-,0.0,-,-,-,-,-,-,0.0,-,-,0.0,-,-,-,-,-,-,-,0.0,-,-,-,-,-,-,-,-,-,-,-,0.0,-,-,-,-,-,-,,-,0.0,-,-,-,-,-,-,-,17.5,-,-,22.1,-,-,-,-,-,-,-,-,-,-,-,-,-,-,-,-,0.0,-,-,-,0.0,-,-,-,-,60.4,-,-,-,100.0,-,-,-,-,-,-,-,-,-,-,0.0,-,-,-,-,-,-,-,-,-,0.0,-,-,-,-,-,0.0,-,-,-,-,0.0,-,-,-,-,-,-,-,-,-,-,-,0.0,-,-,-,-,-,-,-,-,0.0,-,-,-,0.0,61.5,23.7,0.2974683
4301,33036,398011,Saddeek Y.B.,2007,,-,-,-,0.0,-,-,-,-,-,-,-,-,-,39.6,-,-,-,0.0,-,-,0.0,20.0,-,-,-,-,-,0.0,-,-,-,0.0,-,-,-,-,-,-,-,-,-,-,0.0,-,-,-,-,-,-,-,-,-,-,-,-,-,-,-,-,-,0.0,-,-,-,-,-,-,0.0,-,-,0.0,-,-,-,-,-,-,-,0.0,-,-,-,-,-,-,-,-,-,-,-,0.0,-,-,-,-,-,-,,-,0.0,-,-,-,-,-,-,-,20,-,-,20.4,-,-,-,-,-,-,-,-,-,-,-,-,-,-,-,-,0.0,-,-,-,0.0,-,-,-,-,59.6,-,-,-,100.0,-,-,-,-,-,-,-,-,-,-,0.0,-,-,-,-,-,-,-,-,-,0.0,-,-,-,-,-,0.0,-,-,-,-,0.0,-,-,-,-,-,-,-,-,-,-,-,0.0,-,-,-,-,-,-,-,-,0.0,-,-,-,0.0,62.1,23.9,0.2991632
4302,33070,398050,Reddy C.N.,2008,,-,-,-,0.0,-,-,-,-,-,-,-,-,-,50.0,-,-,-,0.0,-,-,0.0,0.0,-,-,-,-,-,0.0,-,-,-,0.0,-,-,-,-,-,-,-,-,-,-,0.0,-,-,-,-,-,-,-,-,-,-,-,-,-,-,-,-,-,0.0,-,-,-,-,-,-,0.0,-,-,0.0,-,-,-,-,-,-,-,0.0,-,-,-,-,-,-,-,-,-,-,-,0.0,-,-,-,-,-,-,,-,0.0,-,-,-,-,-,-,-,-,-,-,0.0,-,-,-,-,-,-,-,-,-,-,-,-,-,-,-,-,0.0,-,-,-,20.0,-,-,-,-,50.0,-,-,-,100.0,-,-,-,-,-,-,-,-,-,-,0.0,-,-,-,-,-,-,-,-,-,0.0,-,-,-,-,-,0.0,-,-,-,-,0.0,-,-,-,-,-,-,-,-,-,30,-,0.0,-,-,-,-,-,-,-,-,0.0,-,-,-,0.0,42.8,21.33,0.21
4303,33070,398051,Reddy C.N.,2008,,-,-,-,0.0,-,-,-,-,-,-,-,-,-,50.0,-,-,-,0.0,-,-,0.0,0.0,-,-,-,-,-,0.0,-,-,-,0.0,-,-,-,-,-,-,-,-,-,-,0.0,-,-,-,-,-,-,-,-,-,-,-,-,-,-,-,-,-,0.0,-,-,-,-,-,-,0.0,-,-,0.0,-,-,-,-,-,-,-,0.0,-,-,-,-,-,-,-,-,-,-,-,0.0,-,-,-,-,-,-,,-,0.0,-,-,-,-,-,-,-,-,-,-,0.0,-,-,-,-,-,-,-,-,-,-,-,-,-,-,-,-,0.0,-,-,-,25.0,-,-,-,-,50.0,-,-,-,100.0,-,-,-,-,-,-,-,-,-,-,0.0,-,-,-,-,-,-,-,-,-,0.0,-,-,-,-,-,0.0,-,-,-,-,0.0,-,-,-,-,-,-,-,-,-,25,-,0.0,-,-,-,-,-,-,-,-,0.0,-,-,-,0.0,61.2,24.98,0.226
4304,33070,398052,Reddy C.N.,2008,,-,-,-,0.0,-,-,-,-,-,-,-,-,-,50.0,-,-,-,0.0,-,-,0.0,0.0,-,-,-,-,-,0.0,-,-,-,0.0,-,-,-,-,-,-,-,-,-,-,0.0,-,-,-,-,-,-,-,-,-,-,-,-,-,-,-,-,-,0.0,-,-,-,-,-,-,0.0,-,-,0.0,-,-,-,-,-,-,-,0.0,-,-,-,-,-,-,-,-,-,-,-,0.0,-,-,-,-,-,-,,-,0.0,-,-,-,-,-,-,-,-,-,-,0.0,-,-,-,-,-,-,-,-,-,-,-,-,-,-,-,-,0.0,-,-,-,30.0,-,-,-,-,50.0,-,-,-,100.0,-,-,-,-,-,-,-,-,-,-,0.0,-,-,-,-,-,-,-,-,-,0.0,-,-,-,-,-,0.0,-,-,-,-,0.0,-,-,-,-,-,-,-,-,-,20,-,0.0,-,-,-,-,-,-,-,-,0.0,-,-,-,0.0,71.5,29.05,0.232
4305,33070,398053,Reddy C.N.,2008,,-,-,-,0.0,-,-,-,-,-,-,-,-,-,50.0,-,-,-,0.0,-,-,0.0,0.0,-,-,-,-,-,0.0,-,-,-,0.0,-,-,-,-,-,-,-,-,-,-,0.0,-,-,-,-,-,-,-,-,-,-,-,-,-,-,-,-,-,0.0,-,-,-,-,-,-,0.0,-,-,0.0,-,-,-,-,-,-,-,0.0,-,-,-,-,-,-,-,-,-,-,-,0.0,-,-,-,-,-,-,,-,0.0,-,-,-,-,-,-,-,-,-,-,0.0,-,-,-,-,-,-,-,-,-,-,-,-,-,-,-,-,0.0,-,-,-,35.0,-,-,-,-,50.0,-,-,-,100.0,-,-,-,-,-,-,-,-,-,-,0.0,-,-,-,-,-,-,-,-,-,0.0,-,-,-,-,-,0.0,-,-,-,-,0.0,-,-,-,-,-,-,-,-,-,15,-,0.0,-,-,-,-,-,-,-,-,0.0,-,-,-,0.0,84.0,34.1,0.234
4306,33070,398054,Reddy C.N.,2008,,-,-,-,0.0,-,-,-,-,-,-,-,-,-,50.0,-,-,-,0.0,-,-,0.0,0.0,-,-,-,-,-,0.0,-,-,-,0.0,-,-,-,-,-,-,-,-,-,-,0.0,-,-,-,-,-,-,-,-,-,-,-,-,-,-,-,-,-,0.0,-,-,-,-,-,-,0.0,-,-,0.0,-,-,-,-,-,-,-,0.0,-,-,-,-,-,-,-,-,-,-,-,0.0,-,-,-,-,-,-,,-,0.0,-,-,-,-,-,-,-,-,-,-,0.0,-,-,-,-,-,-,-,-,-,-,-,-,-,-,-,-,0.0,-,-,-,40.0,-,-,-,-,50.0,-,-,-,100.0,-,-,-,-,-,-,-,-,-,-,0.0,-,-,-,-,-,-,-,-,-,0.0,-,-,-,-,-,0.0,-,-,-,-,0.0,-,-,-,-,-,-,-,-,-,10,-,0.0,-,-,-,-,-,-,-,-,0.0,-,-,-,0.0,96.9,39.11,0.239
4307,33070,398055,Reddy C.N.,2008,,-,-,-,0.0,-,-,-,-,-,-,-,-,-,50.0,-,-,-,0.0,-,-,0.0,0.0,-,-,-,-,-,0.0,-,-,-,0.0,-,-,-,-,-,-,-,-,-,-,0.0,-,-,-,-,-,-,-,-,-,-,-,-,-,-,-,-,-,0.0,-,-,-,-,-,-,0.0,-,-,0.0,-,-,-,-,-,-,-,0.0,-,-,-,-,-,-,-,-,-,-,-,0.0,-,-,-,-,-,-,,-,0.0,-,-,-,-,-,-,-,-,-,-,0.0,-,-,-,-,-,-,-,-,-,-,-,-,-,-,-,-,0.0,-,-,-,45.0,-,-,-,-,50.0,-,-,-,100.0,-,-,-,-,-,-,-,-,-,-,0.0,-,-,-,-,-,-,-,-,-,0.0,-,-,-,-,-,0.0,-,-,-,-,0.0,-,-,-,-,-,-,-,-,-,5,-,0.0,-,-,-,-,-,-,-,-,0.0,-,-,-,0.0,111.0,44.72,0.246
4308,33070,398056,Reddy C.N.,2008,,-,-,-,0.0,-,-,-,-,-,-,-,-,-,50.0,-,-,-,0.0,-,-,0.0,0.0,-,-,-,-,-,0.0,-,-,-,0.0,-,-,-,-,-,-,-,-,-,-,0.0,-,-,-,-,-,-,-,-,-,-,-,-,-,-,-,-,-,0.0,-,-,-,-,-,-,0.0,-,-,0.0,-,-,-,-,-,-,-,0.0,-,-,-,-,-,-,-,-,-,-,-,0.0,-,-,-,-,-,-,,-,0.0,-,-,-,-,-,-,-,-,-,-,0.0,-,-,-,-,-,-,-,-,-,-,-,-,-,-,-,-,0.0,-,-,-,49.0,-,-,-,-,50.0,-,-,-,100.0,-,-,-,-,-,-,-,-,-,-,0.0,-,-,-,-,-,-,-,-,-,0.0,-,-,-,-,-,0.0,-,-,-,-,0.0,-,-,-,-,-,-,-,-,-,1,-,0.0,-,-,-,-,-,-,-,-,0.0,-,-,-,0.0,128.0,51.16,0.252
4309,33101,421408,El Joundi  A.S.,1996,,-,-,-,0.0,-,-,-,-,-,-,-,-,-,0.0,-,-,-,0.0,-,-,0.0,0.0,-,-,-,-,-,0.0,-,-,-,0.0,-,-,-,-,-,-,-,-,-,-,0.0,-,-,-,-,-,-,-,-,-,-,-,-,-,-,-,-,-,0.0,-,-,-,-,-,-,0.0,-,-,0.0,-,-,-,-,-,-,-,0.0,-,-,-,-,-,-,-,-,-,-,-,0.0,-,-,-,-,-,-,,-,0.0,-,-,-,-,-,-,-,-,-,-,0.0,-,-,-,-,-,-,-,-,-,-,-,-,-,-,-,-,50.0,-,-,-,0.0,-,-,-,-,0.0,-,-,-,100.0,-,-,-,-,-,-,-,-,-,-,0.0,-,-,-,-,-,-,-,-,-,0.0,-,-,-,-,-,0.0,-,-,-,-,0.0,-,-,-,-,-,-,-,-,-,-,-,0.0,-,-,-,-,-,-,-,-,50.0,-,-,-,0.0,45.9,17.8,0.29
4310,33101,421409,El Joundi  A.S.,1996,,-,-,-,0.0,-,-,-,-,-,-,-,-,-,0.0,-,-,-,0.0,-,-,0.0,0.0,-,-,-,-,-,0.0,-,-,-,0.0,-,-,-,-,-,-,-,-,-,-,0.0,-,-,-,-,-,-,-,-,-,-,0.15,-,-,-,-,-,-,0.0,-,-,-,-,-,-,0.0,-,-,0.0,-,-,-,-,-,-,-,0.0,-,-,-,-,-,-,-,-,-,-,-,0.0,-,-,-,-,-,-,,-,0.0,-,-,-,-,-,-,-,-,-,-,0.0,-,-,-,-,-,-,-,-,-,-,-,-,-,-,-,-,49.92501,-,-,-,0.0,-,-,-,-,0.149985,-,-,-,100.0,-,-,-,-,-,-,-,-,-,-,0.0,-,-,-,-,-,-,-,-,-,0.0,-,-,-,-,-,0.0,-,-,-,-,0.0,-,-,-,-,-,-,-,-,-,-,-,0.0,-,-,-,-,-,-,-,-,49.92501,-,-,-,0.0,42.3,16.5,0.283
4311,33101,421410,El Joundi  A.S.,1996,,-,-,-,0.0,-,-,-,-,-,-,-,-,-,0.0,-,-,-,0.0,-,-,0.0,0.0,-,-,-,-,-,0.0,-,-,-,0.0,-,-,-,-,-,-,-,-,-,-,0.0,-,-,-,-,-,-,-,-,-,-,0.29,-,-,-,-,-,-,0.0,-,-,-,-,-,-,0.0,-,-,0.0,-,-,-,-,-,-,-,0.0,-,-,-,-,-,-,-,-,-,-,-,0.0,-,-,-,-,-,-,,-,0.0,-,-,-,-,-,-,-,-,-,-,0.0,-,-,-,-,-,-,-,-,-,-,-,-,-,-,-,-,49.85498,-,-,-,0.0,-,-,-,-,0.290029,-,-,-,100.0,-,-,-,-,-,-,-,-,-,-,0.0,-,-,-,-,-,-,-,-,-,0.0,-,-,-,-,-,0.0,-,-,-,-,0.0,-,-,-,-,-,-,-,-,-,-,-,0.0,-,-,-,-,-,-,-,-,49.85498,-,-,-,0.0,40.9,16.0,0.278
4312,33101,421411,El Joundi  A.S.,1996,,-,-,-,0.0,-,-,-,-,-,-,-,-,-,0.0,-,-,-,0.0,-,-,0.0,0.0,-,-,-,-,-,0.0,-,-,-,0.0,-,-,-,-,-,-,-,-,-,-,0.0,-,-,-,-,-,-,-,-,-,-,0.72,-,-,-,-,-,-,0.0,-,-,-,-,-,-,0.0,-,-,0.0,-,-,-,-,-,-,-,0.0,-,-,-,-,-,-,-,-,-,-,-,0.0,-,-,-,-,-,-,,-,0.0,-,-,-,-,-,-,-,-,-,-,0.0,-,-,-,-,-,-,-,-,-,-,-,-,-,-,-,-,49.64,-,-,-,0.0,-,-,-,-,0.72,-,-,-,100.0,-,-,-,-,-,-,-,-,-,-,0.0,-,-,-,-,-,-,-,-,-,0.0,-,-,-,-,-,0.0,-,-,-,-,0.0,-,-,-,-,-,-,-,-,-,-,-,0.0,-,-,-,-,-,-,-,-,49.64,-,-,-,0.0,41.3,16.1,0.282
4313,33101,421412,El Joundi  A.S.,1996,,-,-,-,0.0,-,-,-,-,-,-,-,-,-,0.0,-,-,-,0.0,-,-,0.0,0.0,-,-,-,-,-,0.0,-,-,-,0.0,-,-,-,-,-,-,-,-,-,-,0.0,-,-,-,-,-,-,-,-,-,-,1.15,-,-,-,-,-,-,0.0,-,-,-,-,-,-,0.0,-,-,0.0,-,-,-,-,-,-,-,0.0,-,-,-,-,-,-,-,-,-,-,-,0.0,-,-,-,-,-,-,,-,0.0,-,-,-,-,-,-,-,-,-,-,0.0,-,-,-,-,-,-,-,-,-,-,-,-,-,-,-,-,49.42494,-,-,-,0.0,-,-,-,-,1.150115,-,-,-,100.0,-,-,-,-,-,-,-,-,-,-,0.0,-,-,-,-,-,-,-,-,-,0.0,-,-,-,-,-,0.0,-,-,-,-,0.0,-,-,-,-,-,-,-,-,-,-,-,0.0,-,-,-,-,-,-,-,-,49.42494,-,-,-,0.0,41.6,16.2,0.3
4314,33101,421413,El Joundi  A.S.,1996,,-,-,-,0.0,-,-,-,-,-,-,-,-,-,0.0,-,-,-,0.0,-,-,0.0,0.0,-,-,-,-,-,0.0,-,-,-,0.0,-,-,-,-,-,-,-,-,-,-,0.0,-,-,-,-,-,-,-,-,-,-,1.72,-,-,-,-,-,-,0.0,-,-,-,-,-,-,0.0,-,-,0.0,-,-,-,-,-,-,-,0.0,-,-,-,-,-,-,-,-,-,-,-,0.0,-,-,-,-,-,-,,-,0.0,-,-,-,-,-,-,-,-,-,-,0.0,-,-,-,-,-,-,-,-,-,-,-,-,-,-,-,-,49.14,-,-,-,0.0,-,-,-,-,1.72,-,-,-,100.0,-,-,-,-,-,-,-,-,-,-,0.0,-,-,-,-,-,-,-,-,-,0.0,-,-,-,-,-,0.0,-,-,-,-,0.0,-,-,-,-,-,-,-,-,-,-,-,0.0,-,-,-,-,-,-,-,-,49.14,-,-,-,0.0,36.5,14.4,0.267
4315,33101,421414,El Joundi  A.S.,1996,,-,-,-,0.0,-,-,-,-,-,-,-,-,-,0.0,-,-,-,0.0,-,-,0.0,0.0,-,-,-,-,-,0.0,-,-,-,0.0,-,-,-,-,-,-,-,-,-,-,0.0,-,-,-,-,-,-,-,-,-,-,2.28,-,-,-,-,-,-,0.0,-,-,-,-,-,-,0.0,-,-,0.0,-,-,-,-,-,-,-,0.0,-,-,-,-,-,-,-,-,-,-,-,0.0,-,-,-,-,-,-,,-,0.0,-,-,-,-,-,-,-,-,-,-,0.0,-,-,-,-,-,-,-,-,-,-,-,-,-,-,-,-,48.86,-,-,-,0.0,-,-,-,-,2.28,-,-,-,100.0,-,-,-,-,-,-,-,-,-,-,0.0,-,-,-,-,-,-,-,-,-,0.0,-,-,-,-,-,0.0,-,-,-,-,0.0,-,-,-,-,-,-,-,-,-,-,-,0.0,-,-,-,-,-,-,-,-,48.86,-,-,-,0.0,34.6,14.0,0.234
4316,33129,398395,Livshits V.Ya.,1992,,-,-,-,0.0,-,-,-,-,-,-,-,-,-,0.0,-,-,-,0.0,-,-,0.0,0.0,-,-,-,-,-,8.200001,-,-,-,0.0,-,-,-,-,-,-,-,-,-,-,0.0,-,-,-,-,-,-,-,-,-,-,-,-,-,-,-,-,-,0.0,-,-,-,-,-,-,71.60001,-,-,0.0,-,-,-,-,-,-,-,0.0,-,-,-,-,-,-,-,-,-,-,-,0.0,-,-,-,-,-,-,,-,0.0,-,-,-,-,-,-,-,-,-,-,10.1,-,-,-,-,-,-,-,-,-,-,-,-,-,-,-,-,0.0,-,-,-,0.0,-,-,-,-,0.0,-,-,-,100.0,-,-,-,-,-,-,-,-,-,-,10.1,-,-,-,-,-,-,-,-,-,0.0,-,-,-,-,-,0.0,-,-,-,-,0.0,-,-,-,-,-,-,-,-,-,-,-,0.0,-,-,-,-,-,-,-,-,0.0,-,-,-,0.0,78.1,31.0,0.262
4317,33129,398396,Livshits V.Ya.,1992,,-,-,-,0.0,-,-,-,-,-,-,-,-,-,0.0,-,-,-,0.0,-,-,0.0,0.0,-,-,-,-,-,0.0,-,-,-,0.0,-,-,-,-,-,-,-,-,-,-,0.0,-,-,-,-,-,-,-,-,-,-,-,-,-,-,-,-,-,0.0,-,-,-,-,-,-,71.4,-,-,0.0,-,-,-,-,-,-,-,0.0,-,-,-,-,-,-,-,-,-,-,-,0.0,-,-,-,-,-,-,,-,0.0,-,-,-,-,-,-,-,-,-,-,10.1,-,-,-,-,-,-,-,-,-,-,-,-,-,-,-,-,0.0,-,-,-,0.0,-,-,-,-,0.0,-,-,-,100.0,-,-,-,-,-,-,-,-,-,-,10.1,-,-,-,-,-,-,-,-,-,0.0,-,8.4,-,-,-,0.0,-,-,-,-,0.0,-,-,-,-,-,-,-,-,-,-,-,0.0,-,-,-,-,-,-,-,-,0.0,-,-,-,0.0,76.2,30.9,0.233
4318,33129,398397,Livshits V.Ya.,1992,,-,-,-,0.0,-,-,-,-,-,-,-,-,-,0.0,-,-,-,0.0,-,-,0.0,0.0,-,-,-,-,-,0.0,-,-,-,0.0,-,-,-,-,-,-,-,-,-,-,0.0,-,-,-,-,-,-,-,-,-,-,-,-,-,-,-,-,-,0.0,-,-,-,-,-,-,78.0,-,-,0.0,-,-,-,-,-,-,-,0.0,-,-,-,-,-,-,-,-,-,-,-,0.0,-,-,-,-,-,-,,-,0.0,-,-,-,-,-,-,-,-,-,-,11.0,-,-,-,-,-,-,-,-,-,-,-,-,-,-,-,-,0.0,-,-,-,0.0,-,-,-,-,0.0,-,-,-,100.0,-,-,-,-,-,-,-,-,-,-,11.0,-,-,-,-,-,-,-,-,-,0.0,-,-,-,-,-,0.0,-,-,-,-,0.0,-,-,-,-,-,-,-,-,-,-,-,0.0,-,-,-,-,-,-,-,-,0.0,-,-,-,0.0,70.2,28.2,0.25
4319,33142,421538,Maczka M.,2007,,-,-,-,0.0,-,-,-,-,-,-,-,-,-,0.0,-,-,-,0.0,-,-,0.0,0.0,-,-,-,-,-,0.0,-,-,-,0.0,-,-,-,-,-,-,-,-,-,-,25.0,-,-,-,-,-,-,-,-,-,-,-,-,-,-,-,-,-,0.0,-,-,-,-,-,-,0.0,-,-,0.0,-,-,-,-,-,-,-,0.0,-,-,-,-,-,-,-,-,-,-,-,0.0,-,-,-,-,-,-,,-,25.0,-,-,-,-,-,-,-,-,-,-,0.0,-,-,-,-,-,-,-,-,-,-,-,-,-,-,-,-,25.0,-,-,-,0.0,-,-,-,-,0.0,-,-,-,100.0,-,-,-,-,-,-,-,-,-,-,0.0,-,-,-,-,-,-,-,-,-,0.0,-,-,-,-,-,0.0,-,-,-,-,0.0,-,-,-,-,-,-,-,-,-,-,-,25.0,-,-,-,-,-,-,-,-,0.0,-,-,-,0.0,37.3,14.6,0.274
4320,33174,398520,Dauce R.,2003,,-,-,-,8.713355,-,17.51,-,-,-,-,-,-,-,0.0,-,-,-,0.0,-,-,0.0,0.0,-,-,-,-,-,0.0,-,-,-,0.0,-,-,-,-,-,-,-,-,-,-,0.0,-,-,-,-,-,-,-,-,-,-,-,-,-,-,-,-,-,0.0,-,-,-,-,-,-,0.0,-,-,0.0,-,-,-,-,-,-,-,0.0,-,-,-,-,-,-,-,-,-,-,-,0.0,-,-,-,-,-,-,,-,18.56677,-,-,-,-,-,-,-,-,-,-,0.0,-,-,-,-,-,-,-,-,-,-,-,-,-,-,-,-,0.0,-,-,-,0.0,-,-,-,-,15.87948,-,-,-,82.49186,-,-,-,-,-,-,-,-,-,-,48.0456,-,-,-,-,-,-,-,-,-,0.0,-,-,-,-,-,0.0,-,-,-,-,0.0,-,-,-,-,-,-,-,-,-,-,-,0.0,-,7.166,-,-,-,-,-,-,0.0,-,-,-,0.0,124.0,49.0,0.26
4321,33218,398568,Rocherulle J.,1997,,-,-,11.5,0.0,-,-,-,-,-,-,-,-,-,0.0,-,-,-,0.0,-,-,0.0,0.0,-,-,-,-,-,0.0,-,-,-,0.0,-,-,-,-,-,-,-,-,-,-,0.0,-,-,-,-,-,-,-,-,-,-,-,-,-,-,-,-,-,0.0,-,-,-,-,-,-,0.0,-,-,0.0,-,-,-,-,-,-,-,0.0,-,-,-,-,-,-,-,-,-,-,-,0.0,-,-,-,-,-,-,,-,0.0,-,-,-,-,-,-,-,-,-,-,0.0,-,-,-,-,-,-,-,-,-,-,-,-,-,61.93,-,-,0.0,-,-,-,0.0,-,-,-,-,0.0,-,-,-,0.0,-,-,-,-,-,-,-,15.76,-,-,0.0,-,-,-,-,-,-,-,-,-,0.0,-,-,-,-,-,0.0,-,-,-,-,0.0,-,-,-,-,-,-,-,-,-,-,-,0.0,4.72,-,-,-,-,-,-,-,0.0,-,-,-,0.0,115.0,45.0,0.28
4322,33218,398569,Rocherulle J.,1997,,-,-,11.84,0.0,-,-,-,-,-,-,-,-,-,0.0,-,-,-,0.0,-,-,0.0,0.0,-,-,-,-,-,0.0,-,-,-,0.0,-,-,-,-,-,-,-,-,-,-,0.0,-,-,-,-,-,-,-,-,-,-,-,-,-,-,-,-,-,0.0,-,-,-,-,-,-,0.0,-,-,0.0,-,-,-,-,-,-,-,0.0,-,-,-,-,-,-,-,-,-,-,-,0.0,-,-,-,-,-,-,,-,0.0,-,-,-,-,-,-,-,-,5.88,-,0.0,-,-,-,-,-,-,-,-,-,-,-,-,-,54.92,-,-,0.0,-,-,-,0.0,-,-,-,-,0.0,-,-,-,0.0,-,-,-,-,-,-,-,16.23,-,-,0.0,-,-,-,-,-,-,-,-,-,0.0,-,-,-,-,-,0.0,-,-,-,-,0.0,-,-,-,-,-,-,-,-,-,-,-,0.0,4.861,-,-,-,-,-,-,-,0.0,-,-,-,0.0,134.0,52.0,0.28
4323,33227,398685,Rocherulle J.,2003,,-,-,3.419,0.0,-,-,-,-,-,-,-,-,-,0.0,-,-,-,0.0,-,-,0.0,0.0,-,-,-,-,-,0.0,-,-,-,0.0,-,-,-,-,-,-,-,-,-,-,0.0,-,-,-,-,-,-,-,-,-,-,-,-,-,-,-,-,-,0.0,-,-,-,-,-,-,0.0,-,-,0.0,-,-,-,-,-,-,-,0.0,-,-,-,-,-,-,-,-,-,-,20.51,0.0,-,-,-,-,-,-,,-,0.0,-,-,-,-,-,-,-,-,1.709,-,0.0,-,-,-,-,-,-,-,-,-,-,-,-,-,53.85,-,-,0.0,-,-,-,0.0,-,-,-,-,0.0,-,-,-,0.0,-,-,-,-,-,-,-,20.51,-,-,0.0,-,-,-,-,-,-,-,-,-,0.0,-,-,-,-,-,0.0,-,-,-,-,0.0,-,-,-,-,-,-,-,-,-,-,-,0.0,-,-,-,-,-,-,-,-,0.0,-,-,-,0.0,90.0,36.58,0.23
4324,33353,398984,Yurlova G.A.,1973,,-,-,-,0.0,-,-,40,-,-,-,-,-,-,0.0,-,-,-,0.0,-,-,0.0,0.0,-,-,-,-,-,0.0,-,-,-,0.0,-,-,-,-,-,-,-,-,-,-,0.0,-,-,-,-,-,-,-,-,-,-,-,-,-,-,-,-,-,0.0,-,-,-,-,-,-,0.0,-,-,0.0,-,-,-,-,-,-,-,0.0,-,-,-,-,-,-,-,-,-,-,-,0.0,-,-,-,-,-,-,,-,0.0,-,-,-,-,-,-,-,-,-,-,0.0,-,-,-,-,-,-,-,-,-,-,-,-,-,-,-,-,0.0,-,-,-,0.0,-,-,-,-,0.0,-,-,-,0.0,-,-,-,-,-,-,30,-,-,-,0.0,-,-,-,-,-,-,-,-,-,0.0,-,-,-,-,30,0.0,-,-,-,-,0.0,-,-,-,-,-,-,-,-,-,-,-,0.0,-,-,-,-,-,-,-,-,0.0,-,-,-,0.0,17.3,6.72,0.29
4325,33353,398985,Yurlova G.A.,1973,,-,-,-,0.0,-,-,39.96,-,-,-,-,-,-,0.0,-,-,-,0.0,-,-,0.0,0.0,-,-,-,-,-,0.0,-,-,-,0.0,-,-,-,-,-,-,-,-,-,-,0.0,-,-,-,-,-,-,-,-,-,-,-,-,-,-,-,-,-,0.0,-,-,-,-,-,-,0.0,-,-,0.0,-,-,-,-,-,-,-,0.0,-,-,-,-,-,-,-,-,-,-,-,0.0,-,-,-,-,-,-,,-,0.0,-,-,-,-,-,-,-,-,-,-,0.0,-,-,-,-,-,-,-,-,-,-,-,-,-,-,-,-,0.0,-,-,-,0.0,-,-,-,-,0.0,-,-,-,0.0,-,-,-,-,-,-,29.97,-,-,-,0.0,-,-,-,-,-,-,-,-,-,0.0,-,-,-,-,29.97,0.0,-,-,-,-,0.0,-,-,-,-,-,-,-,-,0.0999,-,-,0.0,-,-,-,-,-,-,-,-,0.0,-,-,-,0.0,17.2,6.67,0.29
4326,33353,398986,Yurlova G.A.,1973,,-,-,-,0.0,-,-,39.6,-,-,-,-,-,-,0.0,-,-,-,0.0,-,-,0.0,0.0,-,-,-,-,-,0.0,-,-,-,0.0,-,-,-,-,-,-,-,-,-,-,0.0,-,-,-,-,-,-,-,-,-,-,-,-,-,-,-,-,-,0.0,-,-,-,-,-,-,0.0,-,-,0.0,-,-,-,-,-,-,-,0.0,-,-,-,-,-,-,-,-,-,-,-,0.0,-,-,-,-,-,-,,-,0.0,-,-,-,-,-,-,-,-,-,-,0.0,-,-,-,-,-,-,-,-,-,-,-,-,-,-,-,-,0.0,-,-,-,0.0,-,-,-,-,0.0,-,-,-,0.0,-,-,-,-,-,-,29.7,-,-,-,0.0,-,-,-,-,-,-,-,-,-,0.0,-,-,-,-,29.7,0.0,-,-,-,-,0.0,-,-,-,-,-,-,-,-,0.9901,-,-,0.0,-,-,-,-,-,-,-,-,0.0,-,-,-,0.0,17.6,6.84,0.29
4327,33353,398987,Yurlova G.A.,1973,,-,-,-,0.0,-,-,38.83,-,-,-,-,-,-,0.0,-,-,-,0.0,-,-,0.0,0.0,-,-,-,-,-,0.0,-,-,-,0.0,-,-,-,-,-,-,-,-,-,-,0.0,-,-,-,-,-,-,-,-,-,-,-,-,-,-,-,-,-,0.0,-,-,-,-,-,-,0.0,-,-,0.0,-,-,-,-,-,-,-,0.0,-,-,-,-,-,-,-,-,-,-,-,0.0,-,-,-,-,-,-,,-,0.0,-,-,-,-,-,-,-,-,-,-,0.0,-,-,-,-,-,-,-,-,-,-,-,-,-,-,-,-,0.0,-,-,-,0.0,-,-,-,-,0.0,-,-,-,0.0,-,-,-,-,-,-,29.13,-,-,-,0.0,-,-,-,-,-,-,-,-,-,0.0,-,-,-,-,29.13,0.0,-,-,-,-,0.0,-,-,-,-,-,-,-,-,2.913,-,-,0.0,-,-,-,-,-,-,-,-,0.0,-,-,-,0.0,17.6,6.84,0.29
4328,33353,398988,Yurlova G.A.,1973,,-,-,-,0.0,-,-,37.2,-,-,-,-,-,-,0.0,-,-,-,0.0,-,-,0.0,0.0,-,-,-,-,-,0.0,-,-,-,0.0,-,-,-,-,-,-,-,-,-,-,0.0,-,-,-,-,-,-,-,-,-,-,-,-,-,-,-,-,-,0.0,-,-,-,-,-,-,0.0,-,-,0.0,-,-,-,-,-,-,-,0.0,-,-,-,-,-,-,-,-,-,-,-,0.0,-,-,-,-,-,-,,-,0.0,-,-,-,-,-,-,-,-,-,-,0.0,-,-,-,-,-,-,-,-,-,-,-,-,-,-,-,-,0.0,-,-,-,0.0,-,-,-,-,0.0,-,-,-,0.0,-,-,-,-,-,-,27.9,-,-,-,0.0,-,-,-,-,-,-,-,-,-,0.0,-,-,-,-,27.9,0.0,-,-,-,-,0.0,-,-,-,-,-,-,-,-,6.994,-,-,0.0,-,-,-,-,-,-,-,-,0.0,-,-,-,0.0,21.2,8.25,0.29
4329,33353,398989,Yurlova G.A.,1973,,-,-,-,0.0,-,-,39.96,-,-,-,-,-,-,0.0,-,-,-,0.0,-,-,0.0,0.0,-,-,-,-,-,0.0,-,-,-,0.0,-,-,-,-,-,-,-,-,-,-,0.0,-,-,-,-,-,-,-,-,-,-,-,-,-,-,-,-,-,0.0,-,-,-,-,-,-,0.0,-,-,0.0,-,-,-,-,-,-,-,0.0,-,-,-,-,-,-,-,-,-,-,-,0.0,-,-,-,-,-,-,,-,0.0,-,-,-,-,-,-,-,-,-,-,0.0,-,-,-,-,-,-,-,-,-,-,-,-,-,-,-,-,0.0,-,-,-,0.0,-,-,-,-,0.0,-,-,-,0.0,-,-,-,-,-,-,29.97,-,-,-,0.0,-,-,-,-,-,-,-,-,-,0.0,-,-,-,-,29.97,0.0,-,-,-,-,0.0,0.0999,-,-,-,-,-,-,-,-,-,-,0.0,-,-,-,-,-,-,-,-,0.0,-,-,-,0.0,17.2,6.7,0.28
4330,33353,398990,Yurlova G.A.,1973,,-,-,-,0.0,-,-,39.6,-,-,-,-,-,-,0.0,-,-,-,0.0,-,-,0.0,0.0,-,-,-,-,-,0.0,-,-,-,0.0,-,-,-,-,-,-,-,-,-,-,0.0,-,-,-,-,-,-,-,-,-,-,-,-,-,-,-,-,-,0.0,-,-,-,-,-,-,0.0,-,-,0.0,-,-,-,-,-,-,-,0.0,-,-,-,-,-,-,-,-,-,-,-,0.0,-,-,-,-,-,-,,-,0.0,-,-,-,-,-,-,-,-,-,-,0.0,-,-,-,-,-,-,-,-,-,-,-,-,-,-,-,-,0.0,-,-,-,0.0,-,-,-,-,0.0,-,-,-,0.0,-,-,-,-,-,-,29.7,-,-,-,0.0,-,-,-,-,-,-,-,-,-,0.0,-,-,-,-,29.7,0.0,-,-,-,-,0.0,0.9901,-,-,-,-,-,-,-,-,-,-,0.0,-,-,-,-,-,-,-,-,0.0,-,-,-,0.0,18.0,6.9,0.29
4331,33353,398991,Yurlova G.A.,1973,,-,-,-,0.0,-,-,38.83,-,-,-,-,-,-,0.0,-,-,-,0.0,-,-,0.0,0.0,-,-,-,-,-,0.0,-,-,-,0.0,-,-,-,-,-,-,-,-,-,-,0.0,-,-,-,-,-,-,-,-,-,-,-,-,-,-,-,-,-,0.0,-,-,-,-,-,-,0.0,-,-,0.0,-,-,-,-,-,-,-,0.0,-,-,-,-,-,-,-,-,-,-,-,0.0,-,-,-,-,-,-,,-,0.0,-,-,-,-,-,-,-,-,-,-,0.0,-,-,-,-,-,-,-,-,-,-,-,-,-,-,-,-,0.0,-,-,-,0.0,-,-,-,-,0.0,-,-,-,0.0,-,-,-,-,-,-,29.13,-,-,-,0.0,-,-,-,-,-,-,-,-,-,0.0,-,-,-,-,29.13,0.0,-,-,-,-,0.0,2.913,-,-,-,-,-,-,-,-,-,-,0.0,-,-,-,-,-,-,-,-,0.0,-,-,-,0.0,19.0,7.3,0.29
