Repository: jacobergzhou/Poisson-Ratio

File: Non_metal_07242019.csv (part 57 of 91)
Index,Code,Glass #,Author,Year,Trademark,glass_comp,Ag2O,AgI,Al,Al2O3,AlF3,AlN,As,As2O3,As2O5,As2S3,As2Se3,AsSe,B,B2O3,BaCl2,BaF2,BaO,BeF2,BeO,Bi2O3,BiCl3,Br,Ca,CaF2,CaO,Cd,CdCl2,CdF2,CdO,Ce2O3,CeF3,CeO2,Cl,Co3O4,CoO,Cr2O3,Cs2O,CsCl,CsF,Cu2O,CuO,Dy2O3,Er,Er2O3,ErF3,Eu,Eu2O3,EuF3,F,Fe,Fe2O3,FeO,Ga,Ga2O3,Ga2S3,Ga2Se3,GaF3,Gd2O3,GdF3,Ge,GeO2,GeS2,GeSe2,H2O,HfF4,HfO2,Hg,Ho2O3,I,InF3,K,K2O,K2S,K2SO4,KBr,KCl,KF,KHF2,La,La2O3,La2S3,LaF3,Li,Li2O,Li2S,Li2SO4,LiBr,LiCl,LiF,LiI,MgF2,MgO,Mn2O3,MnF2,MnO,MnO2,MoO2,MoO3,N,Na,Na2O,Na2S,Na2SO4,NaCl,NaF,NaPO3,Nb2O5,Nd,Nd2O3,NdF3,NH4NO3,NiO,O,OH,P,P2O5,Pb,PbCl2,PbF2,PbO,PdO,Pr2O3,Pr6O11,PrF3,Rb2O,RbF,Rh2O3,RuO2,S,Sb,Sb2O3,Sb2S3,Sc2O3,Se,Si,Si3N4,SiC,SiO2,Sm2O3,Sn,SnO,SnO2,SO2,SO3,Sr,SrCl2,SrF2,SrO,Ta2O3,Ta2O5,Tb2O3,TbF3,Te,TeO2,Th,ThF4,ThO2,TiO2,Tl,Tl2O,Tl2Se,TlSe,Tm2O3,U,U3O8,UO2,V,V2O5,VO6,WO3,Y,Y2O3,Yb2O3,YbF3,YF3,ZnCl2,ZnF2,ZnO,ZnSO4,ZrF4,ZrO2,Young's modulus E (GPa),Shear modulus G (GPa),Poisson's ratio v
# 3484,217,20120,Polukhin V.N.,1983,nan,(GeO2)83.74639665 (Na2O)8.126801675 (SiO2)8.126801675 ,0.0,0,0.0,0.0,0.0,0.0,0.0,0.0,0.0,0,0,0,0.0,0.0,0,0.0,0.0,0.0,0.0,0.0,0.0,0,0.0,0.0,0.0,0.0,0,0,0.0,0.0,0,0.0,0.0,0.0,0.0,0.0,0.0,0,0.0,0.0,0.0,0.0,0.0,0.0,0,0.0,0.0,0,0.0,0.0,0.0,0.0,0.0,0.0,0,0,0,0.0,0,0.0,83.74639665,0,0,0.0,0,0.0,0.0,0.0,0,0.0,0.0,0.0,0,0,0.0,0.0,0,0.0,0.0,0.0,0,0.0,0.0,0.0,0,0,0,0.0,0.0,0,0.0,0.0,0.0,0,0.0,0.0,0.0,0.0,0.0,0.0,8.126801675,0.0,0.0,0.0,0.0,0.0,0.0,0.0,0.0,0.0,0.0,0.0,0.0,0.0,0.0,0.0,0.0,0.0,0.0,0.0,0.0,0.0,0.0,0,0.0,0.0,0.0,0.0,0.0,0.0,0.0,0,0.0,0.0,0.0,0.0,0.0,8.126801675,0.0,0,0.0,0.0,0.0,0.0,0.0,0,0.0,0.0,0.0,0.0,0.0,0,0.0,0.0,0.0,0.0,0,0.0,0.0,0.0,0,0,0,0.0,0.0,0.0,0.0,0.0,0.0,0.0,0.0,0.0,0.0,0.0,0.0,0.0,0.0,0.0,0,0.0,0.0,63.8,25.7,0.239
# 3485,291,21049,Livshits V.Ya.,1982,nan,(Al2O3)5.0 (Li2O)6.0 (Na2O)26.0 (SiO2)63.0 ,0.0,0,0.0,5.0,0.0,0.0,0.0,0.0,0.0,0,0,0,0.0,0.0,0,0.0,0.0,0.0,0.0,0.0,0.0,0,0.0,0.0,0.0,0.0,0,0,0.0,0.0,0,0.0,0.0,0.0,0.0,0.0,0.0,0,0.0,0.0,0.0,0.0,0.0,0.0,0,0.0,0.0,0,0.0,0.0,0.0,0.0,0.0,0.0,0,0,0,0.0,0,0.0,0.0,0,0,0.0,0,0.0,0.0,0.0,0,0.0,0.0,0.0,0,0,0.0,0.0,0,0.0,0.0,0.0,0,0.0,0.0,6.0,0,0,0,0.0,0.0,0,0.0,0.0,0.0,0,0.0,0.0,0.0,0.0,0.0,0.0,26.0,0.0,0.0,0.0,0.0,0.0,0.0,0.0,0.0,0.0,0.0,0.0,0.0,0.0,0.0,0.0,0.0,0.0,0.0,0.0,0.0,0.0,0.0,0,0.0,0.0,0.0,0.0,0.0,0.0,0.0,0,0.0,0.0,0.0,0.0,0.0,63.0,0.0,0,0.0,0.0,0.0,0.0,0.0,0,0.0,0.0,0.0,0.0,0.0,0,0.0,0.0,0.0,0.0,0,0.0,0.0,0.0,0,0,0,0.0,0.0,0.0,0.0,0.0,0.0,0.0,0.0,0.0,0.0,0.0,0.0,0.0,0.0,0.0,0,0.0,0.0,71.6,28.9,0.239
# 3488,3846,12331,Gan Fuxi,1959,nan,(BaO)18.0 (K2O)12.0 (SiO2)70.0 ,0.0,0,0.0,0.0,0.0,0.0,0.0,0.0,0.0,0,0,0,0.0,0.0,0,0.0,18.0,0.0,0.0,0.0,0.0,0,0.0,0.0,0.0,0.0,0,0,0.0,0.0,0,0.0,0.0,0.0,0.0,0.0,0.0,0,0.0,0.0,0.0,0.0,0.0,0.0,0,0.0,0.0,0,0.0,0.0,0.0,0.0,0.0,0.0,0,0,0,0.0,0,0.0,0.0,0,0,0.0,0,0.0,0.0,0.0,0,0.0,0.0,12.0,0,0,0.0,0.0,0,0.0,0.0,0.0,0,0.0,0.0,0.0,0,0,0,0.0,0.0,0,0.0,0.0,0.0,0,0.0,0.0,0.0,0.0,0.0,0.0,0.0,0.0,0.0,0.0,0.0,0.0,0.0,0.0,0.0,0.0,0.0,0.0,0.0,0.0,0.0,0.0,0.0,0.0,0.0,0.0,0.0,0.0,0.0,0,0.0,0.0,0.0,0.0,0.0,0.0,0.0,0,0.0,0.0,0.0,0.0,0.0,70.0,0.0,0,0.0,0.0,0.0,0.0,0.0,0,0.0,0.0,0.0,0.0,0.0,0,0.0,0.0,0.0,0.0,0,0.0,0.0,0.0,0,0,0,0.0,0.0,0.0,0.0,0.0,0.0,0.0,0.0,0.0,0.0,0.0,0.0,0.0,0.0,0.0,0,0.0,0.0,60.3,24.23,0.239
# 3489,5836,92871,El0Mallawany R.,1988,nan,(TeO2)77.0 (WO3)20.0 (Y2O3)3.0 ,0.0,0,0.0,0.0,0.0,0.0,0.0,0.0,0.0,0,0,0,0.0,0.0,0,0.0,0.0,0.0,0.0,0.0,0.0,0,0.0,0.0,0.0,0.0,0,0,0.0,0.0,0,0.0,0.0,0.0,0.0,0.0,0.0,0,0.0,0.0,0.0,0.0,0.0,0.0,0,0.0,0.0,0,0.0,0.0,0.0,0.0,0.0,0.0,0,0,0,0.0,0,0.0,0.0,0,0,0.0,0,0.0,0.0,0.0,0,0.0,0.0,0.0,0,0,0.0,0.0,0,0.0,0.0,0.0,0,0.0,0.0,0.0,0,0,0,0.0,0.0,0,0.0,0.0,0.0,0,0.0,0.0,0.0,0.0,0.0,0.0,0.0,0.0,0.0,0.0,0.0,0.0,0.0,0.0,0.0,0.0,0.0,0.0,0.0,0.0,0.0,0.0,0.0,0.0,0.0,0.0,0.0,0.0,0.0,0,0.0,0.0,0.0,0.0,0.0,0.0,0.0,0,0.0,0.0,0.0,0.0,0.0,0.0,0.0,0,0.0,0.0,0.0,0.0,0.0,0,0.0,0.0,0.0,0.0,0.0,0,0.0,77.0,0.0,0.0,0,0.0,0.0,0.0,0,0,0,0.0,0.0,0.0,0.0,0.0,0.0,20.0,0.0,3.0,0.0,0.0,0.0,0.0,0.0,0.0,0,0.0,0.0,61.6,24.85,0.239
# 3490,6760,39932,Livshits V.Ya.,1990,nan,(B2O3)40.0 (Li2O)30.0 (P2O5)30.0 ,0.0,0,0.0,0.0,0.0,0.0,0.0,0.0,0.0,0,0,0,0.0,40.0,0,0.0,0.0,0.0,0.0,0.0,0.0,0,0.0,0.0,0.0,0.0,0,0,0.0,0.0,0,0.0,0.0,0.0,0.0,0.0,0.0,0,0.0,0.0,0.0,0.0,0.0,0.0,0,0.0,0.0,0,0.0,0.0,0.0,0.0,0.0,0.0,0,0,0,0.0,0,0.0,0.0,0,0,0.0,0,0.0,0.0,0.0,0,0.0,0.0,0.0,0,0,0.0,0.0,0,0.0,0.0,0.0,0,0.0,0.0,30.0,0,0,0,0.0,0.0,0,0.0,0.0,0.0,0,0.0,0.0,0.0,0.0,0.0,0.0,0.0,0.0,0.0,0.0,0.0,0.0,0.0,0.0,0.0,0.0,0.0,0.0,0.0,0.0,0.0,30.0,0.0,0.0,0.0,0.0,0.0,0.0,0.0,0,0.0,0.0,0.0,0.0,0.0,0.0,0.0,0,0.0,0.0,0.0,0.0,0.0,0.0,0.0,0,0.0,0.0,0.0,0.0,0.0,0,0.0,0.0,0.0,0.0,0.0,0,0.0,0.0,0.0,0.0,0,0.0,0.0,0.0,0,0,0,0.0,0.0,0.0,0.0,0.0,0.0,0.0,0.0,0.0,0.0,0.0,0.0,0.0,0.0,0.0,0,0.0,0.0,76.2,30.8,0.239
# 3491,6760,39935,Livshits V.Ya.,1990,nan,(B2O3)45.0 (Li2O)12.5 (Na2O)12.5 (P2O5)30.0 ,0.0,0,0.0,0.0,0.0,0.0,0.0,0.0,0.0,0,0,0,0.0,45.0,0,0.0,0.0,0.0,0.0,0.0,0.0,0,0.0,0.0,0.0,0.0,0,0,0.0,0.0,0,0.0,0.0,0.0,0.0,0.0,0.0,0,0.0,0.0,0.0,0.0,0.0,0.0,0,0.0,0.0,0,0.0,0.0,0.0,0.0,0.0,0.0,0,0,0,0.0,0,0.0,0.0,0,0,0.0,0,0.0,0.0,0.0,0,0.0,0.0,0.0,0,0,0.0,0.0,0,0.0,0.0,0.0,0,0.0,0.0,12.5,0,0,0,0.0,0.0,0,0.0,0.0,0.0,0,0.0,0.0,0.0,0.0,0.0,0.0,12.5,0.0,0.0,0.0,0.0,0.0,0.0,0.0,0.0,0.0,0.0,0.0,0.0,0.0,0.0,30.0,0.0,0.0,0.0,0.0,0.0,0.0,0.0,0,0.0,0.0,0.0,0.0,0.0,0.0,0.0,0,0.0,0.0,0.0,0.0,0.0,0.0,0.0,0,0.0,0.0,0.0,0.0,0.0,0,0.0,0.0,0.0,0.0,0.0,0,0.0,0.0,0.0,0.0,0,0.0,0.0,0.0,0,0,0,0.0,0.0,0.0,0.0,0.0,0.0,0.0,0.0,0.0,0.0,0.0,0.0,0.0,0.0,0.0,0,0.0,0.0,73.8,29.8,0.239
# 3492,6772,51278,Bridge B.,1986,nan,(Al2O3)1.556489016 (TeO2)98.44351098 ,0.0,0,0.0,1.556489016,0.0,0.0,0.0,0.0,0.0,0,0,0,0.0,0.0,0,0.0,0.0,0.0,0.0,0.0,0.0,0,0.0,0.0,0.0,0.0,0,0,0.0,0.0,0,0.0,0.0,0.0,0.0,0.0,0.0,0,0.0,0.0,0.0,0.0,0.0,0.0,0,0.0,0.0,0,0.0,0.0,0.0,0.0,0.0,0.0,0,0,0,0.0,0,0.0,0.0,0,0,0.0,0,0.0,0.0,0.0,0,0.0,0.0,0.0,0,0,0.0,0.0,0,0.0,0.0,0.0,0,0.0,0.0,0.0,0,0,0,0.0,0.0,0,0.0,0.0,0.0,0,0.0,0.0,0.0,0.0,0.0,0.0,0.0,0.0,0.0,0.0,0.0,0.0,0.0,0.0,0.0,0.0,0.0,0.0,0.0,0.0,0.0,0.0,0.0,0.0,0.0,0.0,0.0,0.0,0.0,0,0.0,0.0,0.0,0.0,0.0,0.0,0.0,0,0.0,0.0,0.0,0.0,0.0,0.0,0.0,0,0.0,0.0,0.0,0.0,0.0,0,0.0,0.0,0.0,0.0,0.0,0,0.0,98.44351098,0.0,0.0,0,0.0,0.0,0.0,0,0,0,0.0,0.0,0.0,0.0,0.0,0.0,0.0,0.0,0.0,0.0,0.0,0.0,0.0,0.0,0.0,0,0.0,0.0,50.4,20.33,0.239
# 3493,10017,97272,Rao K.J.,1986,nan,(MoO3)70.0 (P2O5)20.0 (PbO)10.0 ,0.0,0,0.0,0.0,0.0,0.0,0.0,0.0,0.0,0,0,0,0.0,0.0,0,0.0,0.0,0.0,0.0,0.0,0.0,0,0.0,0.0,0.0,0.0,0,0,0.0,0.0,0,0.0,0.0,0.0,0.0,0.0,0.0,0,0.0,0.0,0.0,0.0,0.0,0.0,0,0.0,0.0,0,0.0,0.0,0.0,0.0,0.0,0.0,0,0,0,0.0,0,0.0,0.0,0,0,0.0,0,0.0,0.0,0.0,0,0.0,0.0,0.0,0,0,0.0,0.0,0,0.0,0.0,0.0,0,0.0,0.0,0.0,0,0,0,0.0,0.0,0,0.0,0.0,0.0,0,0.0,0.0,0.0,70.0,0.0,0.0,0.0,0.0,0.0,0.0,0.0,0.0,0.0,0.0,0.0,0.0,0.0,0.0,0.0,0.0,0.0,20.0,0.0,0.0,0.0,10.0,0.0,0.0,0.0,0,0.0,0.0,0.0,0.0,0.0,0.0,0.0,0,0.0,0.0,0.0,0.0,0.0,0.0,0.0,0,0.0,0.0,0.0,0.0,0.0,0,0.0,0.0,0.0,0.0,0.0,0,0.0,0.0,0.0,0.0,0,0.0,0.0,0.0,0,0,0,0.0,0.0,0.0,0.0,0.0,0.0,0.0,0.0,0.0,0.0,0.0,0.0,0.0,0.0,0.0,0,0.0,0.0,51.8,20.7,0.239
# 3494,10017,97280,Rao K.J.,1986,nan,(MoO3)40.0 (P2O5)40.0 (PbO)20.0 ,0.0,0,0.0,0.0,0.0,0.0,0.0,0.0,0.0,0,0,0,0.0,0.0,0,0.0,0.0,0.0,0.0,0.0,0.0,0,0.0,0.0,0.0,0.0,0,0,0.0,0.0,0,0.0,0.0,0.0,0.0,0.0,0.0,0,0.0,0.0,0.0,0.0,0.0,0.0,0,0.0,0.0,0,0.0,0.0,0.0,0.0,0.0,0.0,0,0,0,0.0,0,0.0,0.0,0,0,0.0,0,0.0,0.0,0.0,0,0.0,0.0,0.0,0,0,0.0,0.0,0,0.0,0.0,0.0,0,0.0,0.0,0.0,0,0,0,0.0,0.0,0,0.0,0.0,0.0,0,0.0,0.0,0.0,40.0,0.0,0.0,0.0,0.0,0.0,0.0,0.0,0.0,0.0,0.0,0.0,0.0,0.0,0.0,0.0,0.0,0.0,40.0,0.0,0.0,0.0,20.0,0.0,0.0,0.0,0,0.0,0.0,0.0,0.0,0.0,0.0,0.0,0,0.0,0.0,0.0,0.0,0.0,0.0,0.0,0,0.0,0.0,0.0,0.0,0.0,0,0.0,0.0,0.0,0.0,0.0,0,0.0,0.0,0.0,0.0,0,0.0,0.0,0.0,0,0,0,0.0,0.0,0.0,0.0,0.0,0.0,0.0,0.0,0.0,0.0,0.0,0.0,0.0,0.0,0.0,0,0.0,0.0,49.2,20.1,0.239
# 3495,16472,158846,Livshits V.Ya.,1999,nan,(Li2O)5.0 (Na2O)20.0 (SiO2)54.0 (TiO2)15.0 (ZrO2)6.0 ,0.0,0,0.0,0.0,0.0,0.0,0.0,0.0,0.0,0,0,0,0.0,0.0,0,0.0,0.0,0.0,0.0,0.0,0.0,0,0.0,0.0,0.0,0.0,0,0,0.0,0.0,0,0.0,0.0,0.0,0.0,0.0,0.0,0,0.0,0.0,0.0,0.0,0.0,0.0,0,0.0,0.0,0,0.0,0.0,0.0,0.0,0.0,0.0,0,0,0,0.0,0,0.0,0.0,0,0,0.0,0,0.0,0.0,0.0,0,0.0,0.0,0.0,0,0,0.0,0.0,0,0.0,0.0,0.0,0,0.0,0.0,5.0,0,0,0,0.0,0.0,0,0.0,0.0,0.0,0,0.0,0.0,0.0,0.0,0.0,0.0,20.0,0.0,0.0,0.0,0.0,0.0,0.0,0.0,0.0,0.0,0.0,0.0,0.0,0.0,0.0,0.0,0.0,0.0,0.0,0.0,0.0,0.0,0.0,0,0.0,0.0,0.0,0.0,0.0,0.0,0.0,0,0.0,0.0,0.0,0.0,0.0,54.0,0.0,0,0.0,0.0,0.0,0.0,0.0,0,0.0,0.0,0.0,0.0,0.0,0,0.0,0.0,0.0,0.0,0,15.0,0.0,0.0,0,0,0,0.0,0.0,0.0,0.0,0.0,0.0,0.0,0.0,0.0,0.0,0.0,0.0,0.0,0.0,0.0,0,0.0,6.0,91.4,36.9,0.239
# 3496,16472,158851,Livshits V.Ya.,1999,nan,(Li2O)12.5 (Na2O)12.5 (SiO2)51.0 (TiO2)15.0 (ZrO2)9.0 ,0.0,0,0.0,0.0,0.0,0.0,0.0,0.0,0.0,0,0,0,0.0,0.0,0,0.0,0.0,0.0,0.0,0.0,0.0,0,0.0,0.0,0.0,0.0,0,0,0.0,0.0,0,0.0,0.0,0.0,0.0,0.0,0.0,0,0.0,0.0,0.0,0.0,0.0,0.0,0,0.0,0.0,0,0.0,0.0,0.0,0.0,0.0,0.0,0,0,0,0.0,0,0.0,0.0,0,0,0.0,0,0.0,0.0,0.0,0,0.0,0.0,0.0,0,0,0.0,0.0,0,0.0,0.0,0.0,0,0.0,0.0,12.5,0,0,0,0.0,0.0,0,0.0,0.0,0.0,0,0.0,0.0,0.0,0.0,0.0,0.0,12.5,0.0,0.0,0.0,0.0,0.0,0.0,0.0,0.0,0.0,0.0,0.0,0.0,0.0,0.0,0.0,0.0,0.0,0.0,0.0,0.0,0.0,0.0,0,0.0,0.0,0.0,0.0,0.0,0.0,0.0,0,0.0,0.0,0.0,0.0,0.0,51.0,0.0,0,0.0,0.0,0.0,0.0,0.0,0,0.0,0.0,0.0,0.0,0.0,0,0.0,0.0,0.0,0.0,0,15.0,0.0,0.0,0,0,0,0.0,0.0,0.0,0.0,0.0,0.0,0.0,0.0,0.0,0.0,0.0,0.0,0.0,0.0,0.0,0,0.0,9.0,103.0,41.67,0.239
# 3497,24854,195819,Ricoult D.L.G.,1998,nan,(Al2O3)1.7657770730000002 (B2O3)0.8871830340000001 (K2O)6.417650631 (MgO)4.711574526000001 (Na2O)8.767627397 (Sb2O3)0.135299929 (SiO2)65.67085552 (ZnO)9.292406121 (ZrO2)2.351625765 ,0.0,0,0.0,1.7657770730000002,0.0,0.0,0.0,0.0,0.0,0,0,0,0.0,0.8871830340000001,0,0.0,0.0,0.0,0.0,0.0,0.0,0,0.0,0.0,0.0,0.0,0,0,0.0,0.0,0,0.0,0.0,0.0,0.0,0.0,0.0,0,0.0,0.0,0.0,0.0,0.0,0.0,0,0.0,0.0,0,0.0,0.0,0.0,0.0,0.0,0.0,0,0,0,0.0,0,0.0,0.0,0,0,0.0,0,0.0,0.0,0.0,0,0.0,0.0,6.417650631,0,0,0.0,0.0,0,0.0,0.0,0.0,0,0.0,0.0,0.0,0,0,0,0.0,0.0,0,0.0,4.711574526000001,0.0,0,0.0,0.0,0.0,0.0,0.0,0.0,8.767627397,0.0,0.0,0.0,0.0,0.0,0.0,0.0,0.0,0.0,0.0,0.0,0.0,0.0,0.0,0.0,0.0,0.0,0.0,0.0,0.0,0.0,0.0,0,0.0,0.0,0.0,0.0,0.0,0.0,0.135299929,0,0.0,0.0,0.0,0.0,0.0,65.67085552,0.0,0,0.0,0.0,0.0,0.0,0.0,0,0.0,0.0,0.0,0.0,0.0,0,0.0,0.0,0.0,0.0,0,0.0,0.0,0.0,0,0,0,0.0,0.0,0.0,0.0,0.0,0.0,0.0,0.0,0.0,0.0,0.0,0.0,0.0,0.0,9.292406121,0,0.0,2.351625765,74.0,29.9,0.239
# 3498,25936,197262,Hayden J.S.,1990,nan,(Al2O3)11.83951381 (As2O3)0.120100444 (La2O3)0.36030133299999995 (Li2O)12.30989555 (Na2O)12.30989555 (Nd2O3)1.741006442 (P2O5)61.31928688 ,0.0,0,0.0,11.83951381,0.0,0.0,0.0,0.120100444,0.0,0,0,0,0.0,0.0,0,0.0,0.0,0.0,0.0,0.0,0.0,0,0.0,0.0,0.0,0.0,0,0,0.0,0.0,0,0.0,0.0,0.0,0.0,0.0,0.0,0,0.0,0.0,0.0,0.0,0.0,0.0,0,0.0,0.0,0,0.0,0.0,0.0,0.0,0.0,0.0,0,0,0,0.0,0,0.0,0.0,0,0,0.0,0,0.0,0.0,0.0,0,0.0,0.0,0.0,0,0,0.0,0.0,0,0.0,0.0,0.36030133299999995,0,0.0,0.0,12.30989555,0,0,0,0.0,0.0,0,0.0,0.0,0.0,0,0.0,0.0,0.0,0.0,0.0,0.0,12.30989555,0.0,0.0,0.0,0.0,0.0,0.0,0.0,1.741006442,0.0,0.0,0.0,0.0,0.0,0.0,61.31928688,0.0,0.0,0.0,0.0,0.0,0.0,0.0,0,0.0,0.0,0.0,0.0,0.0,0.0,0.0,0,0.0,0.0,0.0,0.0,0.0,0.0,0.0,0,0.0,0.0,0.0,0.0,0.0,0,0.0,0.0,0.0,0.0,0.0,0,0.0,0.0,0.0,0.0,0,0.0,0.0,0.0,0,0,0,0.0,0.0,0.0,0.0,0.0,0.0,0.0,0.0,0.0,0.0,0.0,0.0,0.0,0.0,0.0,0,0.0,0.0,61.0,24.61,0.239
# 3501,37832,447056,Kolberg U.,2009,nan,(Al2O3)12.63262177 (B2O3)8.63993521 (CaO)5.478092767000001 (Fe2O3)0.00242 (MgO)8.06933513 (SiO2)65.16904912 (SnO2)0.008546001 ,0.0,0,0.0,12.63262177,0.0,0.0,0.0,0.0,0.0,0,0,0,0.0,8.63993521,0,0.0,0.0,0.0,0.0,0.0,0.0,0,0.0,0.0,5.478092767000001,0.0,0,0,0.0,0.0,0,0.0,0.0,0.0,0.0,0.0,0.0,0,0.0,0.0,0.0,0.0,0.0,0.0,0,0.0,0.0,0,0.0,0.0,0.00242,0.0,0.0,0.0,0,0,0,0.0,0,0.0,0.0,0,0,0.0,0,0.0,0.0,0.0,0,0.0,0.0,0.0,0,0,0.0,0.0,0,0.0,0.0,0.0,0,0.0,0.0,0.0,0,0,0,0.0,0.0,0,0.0,8.06933513,0.0,0,0.0,0.0,0.0,0.0,0.0,0.0,0.0,0.0,0.0,0.0,0.0,0.0,0.0,0.0,0.0,0.0,0.0,0.0,0.0,0.0,0.0,0.0,0.0,0.0,0.0,0.0,0.0,0.0,0.0,0,0.0,0.0,0.0,0.0,0.0,0.0,0.0,0,0.0,0.0,0.0,0.0,0.0,65.16904912,0.0,0,0.0,0.008546001,0.0,0.0,0.0,0,0.0,0.0,0.0,0.0,0.0,0,0.0,0.0,0.0,0.0,0,0.0,0.0,0.0,0,0,0,0.0,0.0,0.0,0.0,0.0,0.0,0.0,0.0,0.0,0.0,0.0,0.0,0.0,0.0,0.0,0,0.0,0.0,79.5,32.08,0.239
# 3502,37832,447060,Kolberg U.,2009,nan,(Al2O3)14.58584882 (B2O3)5.289071572 (CaO)5.43146056 (Fe2O3)0.0028469999999999997 (MgO)7.992098352999999 (SiO2)66.6892446 (SnO2)0.008617999 (SO3)0.0008111 ,0.0,0,0.0,14.58584882,0.0,0.0,0.0,0.0,0.0,0,0,0,0.0,5.289071572,0,0.0,0.0,0.0,0.0,0.0,0.0,0,0.0,0.0,5.43146056,0.0,0,0,0.0,0.0,0,0.0,0.0,0.0,0.0,0.0,0.0,0,0.0,0.0,0.0,0.0,0.0,0.0,0,0.0,0.0,0,0.0,0.0,0.0028469999999999997,0.0,0.0,0.0,0,0,0,0.0,0,0.0,0.0,0,0,0.0,0,0.0,0.0,0.0,0,0.0,0.0,0.0,0,0,0.0,0.0,0,0.0,0.0,0.0,0,0.0,0.0,0.0,0,0,0,0.0,0.0,0,0.0,7.992098352999999,0.0,0,0.0,0.0,0.0,0.0,0.0,0.0,0.0,0.0,0.0,0.0,0.0,0.0,0.0,0.0,0.0,0.0,0.0,0.0,0.0,0.0,0.0,0.0,0.0,0.0,0.0,0.0,0.0,0.0,0.0,0,0.0,0.0,0.0,0.0,0.0,0.0,0.0,0,0.0,0.0,0.0,0.0,0.0,66.6892446,0.0,0,0.0,0.008617999,0.0,0.0008111,0.0,0,0.0,0.0,0.0,0.0,0.0,0,0.0,0.0,0.0,0.0,0,0.0,0.0,0.0,0,0,0,0.0,0.0,0.0,0.0,0.0,0.0,0.0,0.0,0.0,0.0,0.0,0.0,0.0,0.0,0.0,0,0.0,0.0,84.7,34.18,0.239
# 3503,38657,458653,Ikenishi M.,2005,nan,(Al2O3)4.0 (BaO)3.0 (CaO)16.0 (K2O)1.5 (Li2O)1.0 (Na2O)6.5 (SiO2)64.0 (ZrO2)4.0 ,0.0,0,0.0,4.0,0.0,0.0,0.0,0.0,0.0,0,0,0,0.0,0.0,0,0.0,3.0,0.0,0.0,0.0,0.0,0,0.0,0.0,16.0,0.0,0,0,0.0,0.0,0,0.0,0.0,0.0,0.0,0.0,0.0,0,0.0,0.0,0.0,0.0,0.0,0.0,0,0.0,0.0,0,0.0,0.0,0.0,0.0,0.0,0.0,0,0,0,0.0,0,0.0,0.0,0,0,0.0,0,0.0,0.0,0.0,0,0.0,0.0,1.5,0,0,0.0,0.0,0,0.0,0.0,0.0,0,0.0,0.0,1.0,0,0,0,0.0,0.0,0,0.0,0.0,0.0,0,0.0,0.0,0.0,0.0,0.0,0.0,6.5,0.0,0.0,0.0,0.0,0.0,0.0,0.0,0.0,0.0,0.0,0.0,0.0,0.0,0.0,0.0,0.0,0.0,0.0,0.0,0.0,0.0,0.0,0,0.0,0.0,0.0,0.0,0.0,0.0,0.0,0,0.0,0.0,0.0,0.0,0.0,64.0,0.0,0,0.0,0.0,0.0,0.0,0.0,0,0.0,0.0,0.0,0.0,0.0,0,0.0,0.0,0.0,0.0,0,0.0,0.0,0.0,0,0,0,0.0,0.0,0.0,0.0,0.0,0.0,0.0,0.0,0.0,0.0,0.0,0.0,0.0,0.0,0.0,0,0.0,4.0,85.7,34.58,0.239
# 3504,38657,458654,Ikenishi M.,2005,nan,(Al2O3)4.0 (BaO)3.0 (CaO)16.0 (K2O)1.5 (Li2O)2.0 (Na2O)5.5 (SiO2)64.0 (ZrO2)4.0 ,0.0,0,0.0,4.0,0.0,0.0,0.0,0.0,0.0,0,0,0,0.0,0.0,0,0.0,3.0,0.0,0.0,0.0,0.0,0,0.0,0.0,16.0,0.0,0,0,0.0,0.0,0,0.0,0.0,0.0,0.0,0.0,0.0,0,0.0,0.0,0.0,0.0,0.0,0.0,0,0.0,0.0,0,0.0,0.0,0.0,0.0,0.0,0.0,0,0,0,0.0,0,0.0,0.0,0,0,0.0,0,0.0,0.0,0.0,0,0.0,0.0,1.5,0,0,0.0,0.0,0,0.0,0.0,0.0,0,0.0,0.0,2.0,0,0,0,0.0,0.0,0,0.0,0.0,0.0,0,0.0,0.0,0.0,0.0,0.0,0.0,5.5,0.0,0.0,0.0,0.0,0.0,0.0,0.0,0.0,0.0,0.0,0.0,0.0,0.0,0.0,0.0,0.0,0.0,0.0,0.0,0.0,0.0,0.0,0,0.0,0.0,0.0,0.0,0.0,0.0,0.0,0,0.0,0.0,0.0,0.0,0.0,64.0,0.0,0,0.0,0.0,0.0,0.0,0.0,0,0.0,0.0,0.0,0.0,0.0,0,0.0,0.0,0.0,0.0,0,0.0,0.0,0.0,0,0,0,0.0,0.0,0.0,0.0,0.0,0.0,0.0,0.0,0.0,0.0,0.0,0.0,0.0,0.0,0.0,0,0.0,4.0,86.8,35.02,0.239
# 3506,38657,458662,Ikenishi M.,2005,nan,(Al2O3)5.0 (BaO)3.0 (CaO)15.0 (Li2O)4.0 (Na2O)5.0 (SiO2)64.0 (ZrO2)4.0 ,0.0,0,0.0,5.0,0.0,0.0,0.0,0.0,0.0,0,0,0,0.0,0.0,0,0.0,3.0,0.0,0.0,0.0,0.0,0,0.0,0.0,15.0,0.0,0,0,0.0,0.0,0,0.0,0.0,0.0,0.0,0.0,0.0,0,0.0,0.0,0.0,0.0,0.0,0.0,0,0.0,0.0,0,0.0,0.0,0.0,0.0,0.0,0.0,0,0,0,0.0,0,0.0,0.0,0,0,0.0,0,0.0,0.0,0.0,0,0.0,0.0,0.0,0,0,0.0,0.0,0,0.0,0.0,0.0,0,0.0,0.0,4.0,0,0,0,0.0,0.0,0,0.0,0.0,0.0,0,0.0,0.0,0.0,0.0,0.0,0.0,5.0,0.0,0.0,0.0,0.0,0.0,0.0,0.0,0.0,0.0,0.0,0.0,0.0,0.0,0.0,0.0,0.0,0.0,0.0,0.0,0.0,0.0,0.0,0,0.0,0.0,0.0,0.0,0.0,0.0,0.0,0,0.0,0.0,0.0,0.0,0.0,64.0,0.0,0,0.0,0.0,0.0,0.0,0.0,0,0.0,0.0,0.0,0.0,0.0,0,0.0,0.0,0.0,0.0,0,0.0,0.0,0.0,0,0,0,0.0,0.0,0.0,0.0,0.0,0.0,0.0,0.0,0.0,0.0,0.0,0.0,0.0,0.0,0.0,0,0.0,4.0,89.6,36.15,0.239
# 3507,39402,465109,Hojamberdiev M.,2012,nan,(CaO)12.61729013 (Na2O)14.26987014 (SiO2)71.63655072 (TiO2)1.476289015 ,0.0,0,0.0,0.0,0.0,0.0,0.0,0.0,0.0,0,0,0,0.0,0.0,0,0.0,0.0,0.0,0.0,0.0,0.0,0,0.0,0.0,12.61729013,0.0,0,0,0.0,0.0,0,0.0,0.0,0.0,0.0,0.0,0.0,0,0.0,0.0,0.0,0.0,0.0,0.0,0,0.0,0.0,0,0.0,0.0,0.0,0.0,0.0,0.0,0,0,0,0.0,0,0.0,0.0,0,0,0.0,0,0.0,0.0,0.0,0,0.0,0.0,0.0,0,0,0.0,0.0,0,0.0,0.0,0.0,0,0.0,0.0,0.0,0,0,0,0.0,0.0,0,0.0,0.0,0.0,0,0.0,0.0,0.0,0.0,0.0,0.0,14.26987014,0.0,0.0,0.0,0.0,0.0,0.0,0.0,0.0,0.0,0.0,0.0,0.0,0.0,0.0,0.0,0.0,0.0,0.0,0.0,0.0,0.0,0.0,0,0.0,0.0,0.0,0.0,0.0,0.0,0.0,0,0.0,0.0,0.0,0.0,0.0,71.63655072,0.0,0,0.0,0.0,0.0,0.0,0.0,0,0.0,0.0,0.0,0.0,0.0,0,0.0,0.0,0.0,0.0,0,1.476289015,0.0,0.0,0,0,0,0.0,0.0,0.0,0.0,0.0,0.0,0.0,0.0,0.0,0.0,0.0,0.0,0.0,0.0,0.0,0,0.0,0.0,74.7,30.19,0.239
# 3508,39858,471005,Ellison A.J.,2012,nan,(Al2O3)12.10878891 (B2O3)4.629537583 (BaO)1.239875888 (CaO)5.3694625170000005 (Fe2O3)0.029999997 (MgO)4.859513563 (SiO2)68.55314383 (SnO2)0.08998999199999999 (SrO)3.10968872 (ZrO2)0.009998999 ,0.0,0,0.0,12.10878891,0.0,0.0,0.0,0.0,0.0,0,0,0,0.0,4.629537583,0,0.0,1.239875888,0.0,0.0,0.0,0.0,0,0.0,0.0,5.3694625170000005,0.0,0,0,0.0,0.0,0,0.0,0.0,0.0,0.0,0.0,0.0,0,0.0,0.0,0.0,0.0,0.0,0.0,0,0.0,0.0,0,0.0,0.0,0.029999997,0.0,0.0,0.0,0,0,0,0.0,0,0.0,0.0,0,0,0.0,0,0.0,0.0,0.0,0,0.0,0.0,0.0,0,0,0.0,0.0,0,0.0,0.0,0.0,0,0.0,0.0,0.0,0,0,0,0.0,0.0,0,0.0,4.859513563,0.0,0,0.0,0.0,0.0,0.0,0.0,0.0,0.0,0.0,0.0,0.0,0.0,0.0,0.0,0.0,0.0,0.0,0.0,0.0,0.0,0.0,0.0,0.0,0.0,0.0,0.0,0.0,0.0,0.0,0.0,0,0.0,0.0,0.0,0.0,0.0,0.0,0.0,0,0.0,0.0,0.0,0.0,0.0,68.55314383,0.0,0,0.0,0.08998999199999999,0.0,0.0,0.0,0,0.0,3.10968872,0.0,0.0,0.0,0,0.0,0.0,0.0,0.0,0,0.0,0.0,0.0,0,0,0,0.0,0.0,0.0,0.0,0.0,0.0,0.0,0.0,0.0,0.0,0.0,0.0,0.0,0.0,0.0,0,0.0,0.009998999,81.0,32.7,0.239
# 3509,40951,478474,Mauro J.C.,2013,nan,(Al2O3)8.960000821 (B2O3)16.88999966 (CaO)8.960000821 (MgO)2.8499999430000003 (SiO2)61.08999878 (SnO2)0.159999997 (SrO)1.069999979 (ZrO2)0.02 ,0.0,0,0.0,8.960000821,0.0,0.0,0.0,0.0,0.0,0,0,0,0.0,16.88999966,0,0.0,0.0,0.0,0.0,0.0,0.0,0,0.0,0.0,8.960000821,0.0,0,0,0.0,0.0,0,0.0,0.0,0.0,0.0,0.0,0.0,0,0.0,0.0,0.0,0.0,0.0,0.0,0,0.0,0.0,0,0.0,0.0,0.0,0.0,0.0,0.0,0,0,0,0.0,0,0.0,0.0,0,0,0.0,0,0.0,0.0,0.0,0,0.0,0.0,0.0,0,0,0.0,0.0,0,0.0,0.0,0.0,0,0.0,0.0,0.0,0,0,0,0.0,0.0,0,0.0,2.8499999430000003,0.0,0,0.0,0.0,0.0,0.0,0.0,0.0,0.0,0.0,0.0,0.0,0.0,0.0,0.0,0.0,0.0,0.0,0.0,0.0,0.0,0.0,0.0,0.0,0.0,0.0,0.0,0.0,0.0,0.0,0.0,0,0.0,0.0,0.0,0.0,0.0,0.0,0.0,0,0.0,0.0,0.0,0.0,0.0,61.08999878,0.0,0,0.0,0.159999997,0.0,0.0,0.0,0,0.0,1.069999979,0.0,0.0,0.0,0,0.0,0.0,0.0,0.0,0,0.0,0.0,0.0,0,0,0,0.0,0.0,0.0,0.0,0.0,0.0,0.0,0.0,0.0,0.0,0.0,0.0,0.0,0.0,0.0,0,0.0,0.02,67.6,27.3,0.239
# 3510,40951,478483,Mauro J.C.,2013,nan,(Al2O3)7.259274072999999 (B2O3)16.54835017 (CaO)7.469253075 (MgO)2.539746025 (SiO2)62.77372063 (SnO2)0.069990001 (SrO)3.329667033 (ZrO2)0.009999 ,0.0,0,0.0,7.259274072999999,0.0,0.0,0.0,0.0,0.0,0,0,0,0.0,16.54835017,0,0.0,0.0,0.0,0.0,0.0,0.0,0,0.0,0.0,7.469253075,0.0,0,0,0.0,0.0,0,0.0,0.0,0.0,0.0,0.0,0.0,0,0.0,0.0,0.0,0.0,0.0,0.0,0,0.0,0.0,0,0.0,0.0,0.0,0.0,0.0,0.0,0,0,0,0.0,0,0.0,0.0,0,0,0.0,0,0.0,0.0,0.0,0,0.0,0.0,0.0,0,0,0.0,0.0,0,0.0,0.0,0.0,0,0.0,0.0,0.0,0,0,0,0.0,0.0,0,0.0,2.539746025,0.0,0,0.0,0.0,0.0,0.0,0.0,0.0,0.0,0.0,0.0,0.0,0.0,0.0,0.0,0.0,0.0,0.0,0.0,0.0,0.0,0.0,0.0,0.0,0.0,0.0,0.0,0.0,0.0,0.0,0.0,0,0.0,0.0,0.0,0.0,0.0,0.0,0.0,0,0.0,0.0,0.0,0.0,0.0,62.77372063,0.0,0,0.0,0.069990001,0.0,0.0,0.0,0,0.0,3.329667033,0.0,0.0,0.0,0,0.0,0.0,0.0,0.0,0,0.0,0.0,0.0,0,0,0,0.0,0.0,0.0,0.0,0.0,0.0,0.0,0.0,0.0,0.0,0.0,0.0,0.0,0.0,0.0,0,0.0,0.009999,68.7,27.71,0.239
# 3511,40951,478487,Mauro J.C.,2013,nan,(Al2O3)9.32 (B2O3)15.94 (CaO)9.62 (MgO)2.57 (SiO2)61.15 (SnO2)0.07 (SrO)1.32 (ZrO2)0.01 ,0.0,0,0.0,9.32,0.0,0.0,0.0,0.0,0.0,0,0,0,0.0,15.94,0,0.0,0.0,0.0,0.0,0.0,0.0,0,0.0,0.0,9.62,0.0,0,0,0.0,0.0,0,0.0,0.0,0.0,0.0,0.0,0.0,0,0.0,0.0,0.0,0.0,0.0,0.0,0,0.0,0.0,0,0.0,0.0,0.0,0.0,0.0,0.0,0,0,0,0.0,0,0.0,0.0,0,0,0.0,0,0.0,0.0,0.0,0,0.0,0.0,0.0,0,0,0.0,0.0,0,0.0,0.0,0.0,0,0.0,0.0,0.0,0,0,0,0.0,0.0,0,0.0,2.57,0.0,0,0.0,0.0,0.0,0.0,0.0,0.0,0.0,0.0,0.0,0.0,0.0,0.0,0.0,0.0,0.0,0.0,0.0,0.0,0.0,0.0,0.0,0.0,0.0,0.0,0.0,0.0,0.0,0.0,0.0,0,0.0,0.0,0.0,0.0,0.0,0.0,0.0,0,0.0,0.0,0.0,0.0,0.0,61.15,0.0,0,0.0,0.07,0.0,0.0,0.0,0,0.0,1.32,0.0,0.0,0.0,0,0.0,0.0,0.0,0.0,0,0.0,0.0,0.0,0,0,0,0.0,0.0,0.0,0.0,0.0,0.0,0.0,0.0,0.0,0.0,0.0,0.0,0.0,0.0,0.0,0,0.0,0.01,69.3,27.97,0.239
# 3512,40951,478489,Mauro J.C.,2013,nan,(Al2O3)7.4507448510000005 (B2O3)16.16161968 (CaO)3.200319936 (MgO)2.180217956 (SiO2)64.25641871 (SnO2)0.060009999 (SrO)6.680667866 (ZrO2)0.010001000000000001 ,0.0,0,0.0,7.4507448510000005,0.0,0.0,0.0,0.0,0.0,0,0,0,0.0,16.16161968,0,0.0,0.0,0.0,0.0,0.0,0.0,0,0.0,0.0,3.200319936,0.0,0,0,0.0,0.0,0,0.0,0.0,0.0,0.0,0.0,0.0,0,0.0,0.0,0.0,0.0,0.0,0.0,0,0.0,0.0,0,0.0,0.0,0.0,0.0,0.0,0.0,0,0,0,0.0,0,0.0,0.0,0,0,0.0,0,0.0,0.0,0.0,0,0.0,0.0,0.0,0,0,0.0,0.0,0,0.0,0.0,0.0,0,0.0,0.0,0.0,0,0,0,0.0,0.0,0,0.0,2.180217956,0.0,0,0.0,0.0,0.0,0.0,0.0,0.0,0.0,0.0,0.0,0.0,0.0,0.0,0.0,0.0,0.0,0.0,0.0,0.0,0.0,0.0,0.0,0.0,0.0,0.0,0.0,0.0,0.0,0.0,0.0,0,0.0,0.0,0.0,0.0,0.0,0.0,0.0,0,0.0,0.0,0.0,0.0,0.0,64.25641871,0.0,0,0.0,0.060009999,0.0,0.0,0.0,0,0.0,6.680667866,0.0,0.0,0.0,0,0.0,0.0,0.0,0.0,0,0.0,0.0,0.0,0,0,0,0.0,0.0,0.0,0.0,0.0,0.0,0.0,0.0,0.0,0.0,0.0,0.0,0.0,0.0,0.0,0,0.0,0.010001000000000001,67.4,27.2,0.239
# 3513,20715,186908,Sarkisov P.D.,1986,nan,(Al2O3)15.0 (MgO)11.0 (Na2O)14.0 (SiO2)60.0 ,0.0,0,0.0,15.0,0.0,0.0,0.0,0.0,0.0,0,0,0,0.0,0.0,0,0.0,0.0,0.0,0.0,0.0,0.0,0,0.0,0.0,0.0,0.0,0,0,0.0,0.0,0,0.0,0.0,0.0,0.0,0.0,0.0,0,0.0,0.0,0.0,0.0,0.0,0.0,0,0.0,0.0,0,0.0,0.0,0.0,0.0,0.0,0.0,0,0,0,0.0,0,0.0,0.0,0,0,0.0,0,0.0,0.0,0.0,0,0.0,0.0,0.0,0,0,0.0,0.0,0,0.0,0.0,0.0,0,0.0,0.0,0.0,0,0,0,0.0,0.0,0,0.0,11.0,0.0,0,0.0,0.0,0.0,0.0,0.0,0.0,14.0,0.0,0.0,0.0,0.0,0.0,0.0,0.0,0.0,0.0,0.0,0.0,0.0,0.0,0.0,0.0,0.0,0.0,0.0,0.0,0.0,0.0,0.0,0,0.0,0.0,0.0,0.0,0.0,0.0,0.0,0,0.0,0.0,0.0,0.0,0.0,60.0,0.0,0,0.0,0.0,0.0,0.0,0.0,0,0.0,0.0,0.0,0.0,0.0,0,0.0,0.0,0.0,0.0,0,0.0,0.0,0.0,0,0,0,0.0,0.0,0.0,0.0,0.0,0.0,0.0,0.0,0.0,0.0,0.0,0.0,0.0,0.0,0.0,0,0.0,0.0,66.4,26.8,0.238806
# 3514,1980,44500,Eagan R.J.,1978,nan,(Na2O)20.0 (SiO2)80.0 ,0.0,0,0.0,0.0,0.0,0.0,0.0,0.0,0.0,0,0,0,0.0,0.0,0,0.0,0.0,0.0,0.0,0.0,0.0,0,0.0,0.0,0.0,0.0,0,0,0.0,0.0,0,0.0,0.0,0.0,0.0,0.0,0.0,0,0.0,0.0,0.0,0.0,0.0,0.0,0,0.0,0.0,0,0.0,0.0,0.0,0.0,0.0,0.0,0,0,0,0.0,0,0.0,0.0,0,0,0.0,0,0.0,0.0,0.0,0,0.0,0.0,0.0,0,0,0.0,0.0,0,0.0,0.0,0.0,0,0.0,0.0,0.0,0,0,0,0.0,0.0,0,0.0,0.0,0.0,0,0.0,0.0,0.0,0.0,0.0,0.0,20.0,0.0,0.0,0.0,0.0,0.0,0.0,0.0,0.0,0.0,0.0,0.0,0.0,0.0,0.0,0.0,0.0,0.0,0.0,0.0,0.0,0.0,0.0,0,0.0,0.0,0.0,0.0,0.0,0.0,0.0,0,0.0,0.0,0.0,0.0,0.0,80.0,0.0,0,0.0,0.0,0.0,0.0,0.0,0,0.0,0.0,0.0,0.0,0.0,0,0.0,0.0,0.0,0.0,0,0.0,0.0,0.0,0,0,0,0.0,0.0,0.0,0.0,0.0,0.0,0.0,0.0,0.0,0.0,0.0,0.0,0.0,0.0,0.0,0,0.0,0.0,60.2,24.3,0.23868320000000004
# 3515,3122,110702,State Optical I,1975,LF8,(Al2O3)2.611838712 (As2O3)0.14410594300000001 (B2O3)2.962517174 (F)18.77077411 (K2O)13.15689259 (SiO2)51.10676764 (TiO2)11.24710383 ,0.0,0,0.0,2.611838712,0.0,0.0,0.0,0.14410594300000001,0.0,0,0,0,0.0,2.962517174,0,0.0,0.0,0.0,0.0,0.0,0.0,0,0.0,0.0,0.0,0.0,0,0,0.0,0.0,0,0.0,0.0,0.0,0.0,0.0,0.0,0,0.0,0.0,0.0,0.0,0.0,0.0,0,0.0,0.0,0,18.77077411,0.0,0.0,0.0,0.0,0.0,0,0,0,0.0,0,0.0,0.0,0,0,0.0,0,0.0,0.0,0.0,0,0.0,0.0,13.15689259,0,0,0.0,0.0,0,0.0,0.0,0.0,0,0.0,0.0,0.0,0,0,0,0.0,0.0,0,0.0,0.0,0.0,0,0.0,0.0,0.0,0.0,0.0,0.0,0.0,0.0,0.0,0.0,0.0,0.0,0.0,0.0,0.0,0.0,0.0,0.0,0.0,0.0,0.0,0.0,0.0,0.0,0.0,0.0,0.0,0.0,0.0,0,0.0,0.0,0.0,0.0,0.0,0.0,0.0,0,0.0,0.0,0.0,0.0,0.0,51.10676764,0.0,0,0.0,0.0,0.0,0.0,0.0,0,0.0,0.0,0.0,0.0,0.0,0,0.0,0.0,0.0,0.0,0,11.24710383,0.0,0.0,0,0,0,0.0,0.0,0.0,0.0,0.0,0.0,0.0,0.0,0.0,0.0,0.0,0.0,0.0,0.0,0.0,0,0.0,0.0,65.5,26.44,0.2386535
# 3516,3861,12497,Takahashi K.,1983,nan,(B2O3)29.411759999999997 (Na2O)11.764710000000001 (SiO2)58.823530000000005 ,0.0,0,0.0,0.0,0.0,0.0,0.0,0.0,0.0,0,0,0,0.0,29.411759999999997,0,0.0,0.0,0.0,0.0,0.0,0.0,0,0.0,0.0,0.0,0.0,0,0,0.0,0.0,0,0.0,0.0,0.0,0.0,0.0,0.0,0,0.0,0.0,0.0,0.0,0.0,0.0,0,0.0,0.0,0,0.0,0.0,0.0,0.0,0.0,0.0,0,0,0,0.0,0,0.0,0.0,0,0,0.0,0,0.0,0.0,0.0,0,0.0,0.0,0.0,0,0,0.0,0.0,0,0.0,0.0,0.0,0,0.0,0.0,0.0,0,0,0,0.0,0.0,0,0.0,0.0,0.0,0,0.0,0.0,0.0,0.0,0.0,0.0,11.764710000000001,0.0,0.0,0.0,0.0,0.0,0.0,0.0,0.0,0.0,0.0,0.0,0.0,0.0,0.0,0.0,0.0,0.0,0.0,0.0,0.0,0.0,0.0,0,0.0,0.0,0.0,0.0,0.0,0.0,0.0,0,0.0,0.0,0.0,0.0,0.0,58.823530000000005,0.0,0,0.0,0.0,0.0,0.0,0.0,0,0.0,0.0,0.0,0.0,0.0,0,0.0,0.0,0.0,0.0,0,0.0,0.0,0.0,0,0,0,0.0,0.0,0.0,0.0,0.0,0.0,0.0,0.0,0.0,0.0,0.0,0.0,0.0,0.0,0.0,0,0.0,0.0,62.5,25.23,0.2386049
# 3517,4653,4471,Appen A.A.,1959,nan,(B2O3)24.0 (Na2O)8.0 (SiO2)68.0 ,0.0,0,0.0,0.0,0.0,0.0,0.0,0.0,0.0,0,0,0,0.0,24.0,0,0.0,0.0,0.0,0.0,0.0,0.0,0,0.0,0.0,0.0,0.0,0,0,0.0,0.0,0,0.0,0.0,0.0,0.0,0.0,0.0,0,0.0,0.0,0.0,0.0,0.0,0.0,0,0.0,0.0,0,0.0,0.0,0.0,0.0,0.0,0.0,0,0,0,0.0,0,0.0,0.0,0,0,0.0,0,0.0,0.0,0.0,0,0.0,0.0,0.0,0,0,0.0,0.0,0,0.0,0.0,0.0,0,0.0,0.0,0.0,0,0,0,0.0,0.0,0,0.0,0.0,0.0,0,0.0,0.0,0.0,0.0,0.0,0.0,8.0,0.0,0.0,0.0,0.0,0.0,0.0,0.0,0.0,0.0,0.0,0.0,0.0,0.0,0.0,0.0,0.0,0.0,0.0,0.0,0.0,0.0,0.0,0,0.0,0.0,0.0,0.0,0.0,0.0,0.0,0,0.0,0.0,0.0,0.0,0.0,68.0,0.0,0,0.0,0.0,0.0,0.0,0.0,0,0.0,0.0,0.0,0.0,0.0,0,0.0,0.0,0.0,0.0,0,0.0,0.0,0.0,0,0,0,0.0,0.0,0.0,0.0,0.0,0.0,0.0,0.0,0.0,0.0,0.0,0.0,0.0,0.0,0.0,0,0.0,0.0,61.7,24.91,0.2384585
# 3518,2681,110682,State Optical I,1975,BF8,(As2O3)0.258999938 (BaO)7.383765228 (K2O)7.097254297 (Na2O)1.62663461 (PbO)6.83459736 (SiO2)68.7675035 (ZnO)8.031245073 ,0.0,0,0.0,0.0,0.0,0.0,0.0,0.258999938,0.0,0,0,0,0.0,0.0,0,0.0,7.383765228,0.0,0.0,0.0,0.0,0,0.0,0.0,0.0,0.0,0,0,0.0,0.0,0,0.0,0.0,0.0,0.0,0.0,0.0,0,0.0,0.0,0.0,0.0,0.0,0.0,0,0.0,0.0,0,0.0,0.0,0.0,0.0,0.0,0.0,0,0,0,0.0,0,0.0,0.0,0,0,0.0,0,0.0,0.0,0.0,0,0.0,0.0,7.097254297,0,0,0.0,0.0,0,0.0,0.0,0.0,0,0.0,0.0,0.0,0,0,0,0.0,0.0,0,0.0,0.0,0.0,0,0.0,0.0,0.0,0.0,0.0,0.0,1.62663461,0.0,0.0,0.0,0.0,0.0,0.0,0.0,0.0,0.0,0.0,0.0,0.0,0.0,0.0,0.0,0.0,0.0,0.0,6.83459736,0.0,0.0,0.0,0,0.0,0.0,0.0,0.0,0.0,0.0,0.0,0,0.0,0.0,0.0,0.0,0.0,68.7675035,0.0,0,0.0,0.0,0.0,0.0,0.0,0,0.0,0.0,0.0,0.0,0.0,0,0.0,0.0,0.0,0.0,0,0.0,0.0,0.0,0,0,0,0.0,0.0,0.0,0.0,0.0,0.0,0.0,0.0,0.0,0.0,0.0,0.0,0.0,0.0,8.031245073,0,0.0,0.0,64.2,25.92,0.2384259
# 3519,1834,9137,Takahashi K.,1983,nan,(K2O)20.0 (SiO2)80.0 ,0.0,0,0.0,0.0,0.0,0.0,0.0,0.0,0.0,0,0,0,0.0,0.0,0,0.0,0.0,0.0,0.0,0.0,0.0,0,0.0,0.0,0.0,0.0,0,0,0.0,0.0,0,0.0,0.0,0.0,0.0,0.0,0.0,0,0.0,0.0,0.0,0.0,0.0,0.0,0,0.0,0.0,0,0.0,0.0,0.0,0.0,0.0,0.0,0,0,0,0.0,0,0.0,0.0,0,0,0.0,0,0.0,0.0,0.0,0,0.0,0.0,20.0,0,0,0.0,0.0,0,0.0,0.0,0.0,0,0.0,0.0,0.0,0,0,0,0.0,0.0,0,0.0,0.0,0.0,0,0.0,0.0,0.0,0.0,0.0,0.0,0.0,0.0,0.0,0.0,0.0,0.0,0.0,0.0,0.0,0.0,0.0,0.0,0.0,0.0,0.0,0.0,0.0,0.0,0.0,0.0,0.0,0.0,0.0,0,0.0,0.0,0.0,0.0,0.0,0.0,0.0,0,0.0,0.0,0.0,0.0,0.0,80.0,0.0,0,0.0,0.0,0.0,0.0,0.0,0,0.0,0.0,0.0,0.0,0.0,0,0.0,0.0,0.0,0.0,0,0.0,0.0,0.0,0,0,0,0.0,0.0,0.0,0.0,0.0,0.0,0.0,0.0,0.0,0.0,0.0,0.0,0.0,0.0,0.0,0,0.0,0.0,47.6,19.22,0.2382935
# 3520,1980,44499,Eagan R.J.,1978,nan,(Al2O3)22.6 (Na2O)17.4 (SiO2)60.0 ,0.0,0,0.0,22.6,0.0,0.0,0.0,0.0,0.0,0,0,0,0.0,0.0,0,0.0,0.0,0.0,0.0,0.0,0.0,0,0.0,0.0,0.0,0.0,0,0,0.0,0.0,0,0.0,0.0,0.0,0.0,0.0,0.0,0,0.0,0.0,0.0,0.0,0.0,0.0,0,0.0,0.0,0,0.0,0.0,0.0,0.0,0.0,0.0,0,0,0,0.0,0,0.0,0.0,0,0,0.0,0,0.0,0.0,0.0,0,0.0,0.0,0.0,0,0,0.0,0.0,0,0.0,0.0,0.0,0,0.0,0.0,0.0,0,0,0,0.0,0.0,0,0.0,0.0,0.0,0,0.0,0.0,0.0,0.0,0.0,0.0,17.4,0.0,0.0,0.0,0.0,0.0,0.0,0.0,0.0,0.0,0.0,0.0,0.0,0.0,0.0,0.0,0.0,0.0,0.0,0.0,0.0,0.0,0.0,0,0.0,0.0,0.0,0.0,0.0,0.0,0.0,0,0.0,0.0,0.0,0.0,0.0,60.0,0.0,0,0.0,0.0,0.0,0.0,0.0,0,0.0,0.0,0.0,0.0,0.0,0,0.0,0.0,0.0,0.0,0,0.0,0.0,0.0,0,0,0,0.0,0.0,0.0,0.0,0.0,0.0,0.0,0.0,0.0,0.0,0.0,0.0,0.0,0.0,0.0,0,0.0,0.0,78.0,31.5,0.23809520000000003
# 3521,4562,14653,Osaka A.,1986,nan,(GeO2)65.23 (Na2O)13.05 (SiO2)21.72 ,0.0,0,0.0,0.0,0.0,0.0,0.0,0.0,0.0,0,0,0,0.0,0.0,0,0.0,0.0,0.0,0.0,0.0,0.0,0,0.0,0.0,0.0,0.0,0,0,0.0,0.0,0,0.0,0.0,0.0,0.0,0.0,0.0,0,0.0,0.0,0.0,0.0,0.0,0.0,0,0.0,0.0,0,0.0,0.0,0.0,0.0,0.0,0.0,0,0,0,0.0,0,0.0,65.23,0,0,0.0,0,0.0,0.0,0.0,0,0.0,0.0,0.0,0,0,0.0,0.0,0,0.0,0.0,0.0,0,0.0,0.0,0.0,0,0,0,0.0,0.0,0,0.0,0.0,0.0,0,0.0,0.0,0.0,0.0,0.0,0.0,13.05,0.0,0.0,0.0,0.0,0.0,0.0,0.0,0.0,0.0,0.0,0.0,0.0,0.0,0.0,0.0,0.0,0.0,0.0,0.0,0.0,0.0,0.0,0,0.0,0.0,0.0,0.0,0.0,0.0,0.0,0,0.0,0.0,0.0,0.0,0.0,21.72,0.0,0,0.0,0.0,0.0,0.0,0.0,0,0.0,0.0,0.0,0.0,0.0,0,0.0,0.0,0.0,0.0,0,0.0,0.0,0.0,0,0,0,0.0,0.0,0.0,0.0,0.0,0.0,0.0,0.0,0.0,0.0,0.0,0.0,0.0,0.0,0.0,0,0.0,0.0,70.2,28.35,0.23809520000000003
# 3522,28441,364508,Zou Xuelu,2004,nan,(Al2O3)4.0 (BaO)3.0 (CaO)13.0 (K2O)5.0 (Na2O)4.0 (SiO2)63.0 (TiO2)4.0 (ZrO2)4.0 ,0.0,0,0.0,4.0,0.0,0.0,0.0,0.0,0.0,0,0,0,0.0,0.0,0,0.0,3.0,0.0,0.0,0.0,0.0,0,0.0,0.0,13.0,0.0,0,0,0.0,0.0,0,0.0,0.0,0.0,0.0,0.0,0.0,0,0.0,0.0,0.0,0.0,0.0,0.0,0,0.0,0.0,0,0.0,0.0,0.0,0.0,0.0,0.0,0,0,0,0.0,0,0.0,0.0,0,0,0.0,0,0.0,0.0,0.0,0,0.0,0.0,5.0,0,0,0.0,0.0,0,0.0,0.0,0.0,0,0.0,0.0,0.0,0,0,0,0.0,0.0,0,0.0,0.0,0.0,0,0.0,0.0,0.0,0.0,0.0,0.0,4.0,0.0,0.0,0.0,0.0,0.0,0.0,0.0,0.0,0.0,0.0,0.0,0.0,0.0,0.0,0.0,0.0,0.0,0.0,0.0,0.0,0.0,0.0,0,0.0,0.0,0.0,0.0,0.0,0.0,0.0,0,0.0,0.0,0.0,0.0,0.0,63.0,0.0,0,0.0,0.0,0.0,0.0,0.0,0,0.0,0.0,0.0,0.0,0.0,0,0.0,0.0,0.0,0.0,0,4.0,0.0,0.0,0,0,0,0.0,0.0,0.0,0.0,0.0,0.0,0.0,0.0,0.0,0.0,0.0,0.0,0.0,0.0,0.0,0,0.0,4.0,82.7,33.4,0.23802379999999998
# 3523,214,20082,Polukhin V.N.,1983,nan,(B2O3)40.31656919 (GeO2)46.55493907 (Na2O)6.564245869 (SiO2)6.564245869 ,0.0,0,0.0,0.0,0.0,0.0,0.0,0.0,0.0,0,0,0,0.0,40.31656919,0,0.0,0.0,0.0,0.0,0.0,0.0,0,0.0,0.0,0.0,0.0,0,0,0.0,0.0,0,0.0,0.0,0.0,0.0,0.0,0.0,0,0.0,0.0,0.0,0.0,0.0,0.0,0,0.0,0.0,0,0.0,0.0,0.0,0.0,0.0,0.0,0,0,0,0.0,0,0.0,46.55493907,0,0,0.0,0,0.0,0.0,0.0,0,0.0,0.0,0.0,0,0,0.0,0.0,0,0.0,0.0,0.0,0,0.0,0.0,0.0,0,0,0,0.0,0.0,0,0.0,0.0,0.0,0,0.0,0.0,0.0,0.0,0.0,0.0,6.564245869,0.0,0.0,0.0,0.0,0.0,0.0,0.0,0.0,0.0,0.0,0.0,0.0,0.0,0.0,0.0,0.0,0.0,0.0,0.0,0.0,0.0,0.0,0,0.0,0.0,0.0,0.0,0.0,0.0,0.0,0,0.0,0.0,0.0,0.0,0.0,6.564245869,0.0,0,0.0,0.0,0.0,0.0,0.0,0,0.0,0.0,0.0,0.0,0.0,0,0.0,0.0,0.0,0.0,0,0.0,0.0,0.0,0,0,0,0.0,0.0,0.0,0.0,0.0,0.0,0.0,0.0,0.0,0.0,0.0,0.0,0.0,0.0,0.0,0,0.0,0.0,43.8,17.7,0.23800000000000002
# 3524,215,20154,Polukhin V.N.,1983,nan,(GeO2)71.58190273 (Na2O)10.09305193 (Nb2O5)8.231993414 (SiO2)10.09305193 ,0.0,0,0.0,0.0,0.0,0.0,0.0,0.0,0.0,0,0,0,0.0,0.0,0,0.0,0.0,0.0,0.0,0.0,0.0,0,0.0,0.0,0.0,0.0,0,0,0.0,0.0,0,0.0,0.0,0.0,0.0,0.0,0.0,0,0.0,0.0,0.0,0.0,0.0,0.0,0,0.0,0.0,0,0.0,0.0,0.0,0.0,0.0,0.0,0,0,0,0.0,0,0.0,71.58190273,0,0,0.0,0,0.0,0.0,0.0,0,0.0,0.0,0.0,0,0,0.0,0.0,0,0.0,0.0,0.0,0,0.0,0.0,0.0,0,0,0,0.0,0.0,0,0.0,0.0,0.0,0,0.0,0.0,0.0,0.0,0.0,0.0,10.09305193,0.0,0.0,0.0,0.0,0.0,8.231993414,0.0,0.0,0.0,0.0,0.0,0.0,0.0,0.0,0.0,0.0,0.0,0.0,0.0,0.0,0.0,0.0,0,0.0,0.0,0.0,0.0,0.0,0.0,0.0,0,0.0,0.0,0.0,0.0,0.0,10.09305193,0.0,0,0.0,0.0,0.0,0.0,0.0,0,0.0,0.0,0.0,0.0,0.0,0,0.0,0.0,0.0,0.0,0,0.0,0.0,0.0,0,0,0,0.0,0.0,0.0,0.0,0.0,0.0,0.0,0.0,0.0,0.0,0.0,0.0,0.0,0.0,0.0,0,0.0,0.0,69.3,28.0,0.23800000000000002
# 3525,216,20139,Polukhin V.N.,1983,nan,(GeO2)72.25429665 (HfO2)7.369995577999999 (Na2O)10.18785389 (SiO2)10.18785389 ,0.0,0,0.0,0.0,0.0,0.0,0.0,0.0,0.0,0,0,0,0.0,0.0,0,0.0,0.0,0.0,0.0,0.0,0.0,0,0.0,0.0,0.0,0.0,0,0,0.0,0.0,0,0.0,0.0,0.0,0.0,0.0,0.0,0,0.0,0.0,0.0,0.0,0.0,0.0,0,0.0,0.0,0,0.0,0.0,0.0,0.0,0.0,0.0,0,0,0,0.0,0,0.0,72.25429665,0,0,0.0,0,7.369995577999999,0.0,0.0,0,0.0,0.0,0.0,0,0,0.0,0.0,0,0.0,0.0,0.0,0,0.0,0.0,0.0,0,0,0,0.0,0.0,0,0.0,0.0,0.0,0,0.0,0.0,0.0,0.0,0.0,0.0,10.18785389,0.0,0.0,0.0,0.0,0.0,0.0,0.0,0.0,0.0,0.0,0.0,0.0,0.0,0.0,0.0,0.0,0.0,0.0,0.0,0.0,0.0,0.0,0,0.0,0.0,0.0,0.0,0.0,0.0,0.0,0,0.0,0.0,0.0,0.0,0.0,10.18785389,0.0,0,0.0,0.0,0.0,0.0,0.0,0,0.0,0.0,0.0,0.0,0.0,0,0.0,0.0,0.0,0.0,0,0.0,0.0,0.0,0,0,0,0.0,0.0,0.0,0.0,0.0,0.0,0.0,0.0,0.0,0.0,0.0,0.0,0.0,0.0,0.0,0,0.0,0.0,67.9,27.5,0.23800000000000002
# 3526,216,20202,Polukhin V.N.,1983,nan,(GeO2)70.82153212 (Na2O)9.9858343 (SiO2)9.9858343 (WO3)9.206799276 ,0.0,0,0.0,0.0,0.0,0.0,0.0,0.0,0.0,0,0,0,0.0,0.0,0,0.0,0.0,0.0,0.0,0.0,0.0,0,0.0,0.0,0.0,0.0,0,0,0.0,0.0,0,0.0,0.0,0.0,0.0,0.0,0.0,0,0.0,0.0,0.0,0.0,0.0,0.0,0,0.0,0.0,0,0.0,0.0,0.0,0.0,0.0,0.0,0,0,0,0.0,0,0.0,70.82153212,0,0,0.0,0,0.0,0.0,0.0,0,0.0,0.0,0.0,0,0,0.0,0.0,0,0.0,0.0,0.0,0,0.0,0.0,0.0,0,0,0,0.0,0.0,0,0.0,0.0,0.0,0,0.0,0.0,0.0,0.0,0.0,0.0,9.9858343,0.0,0.0,0.0,0.0,0.0,0.0,0.0,0.0,0.0,0.0,0.0,0.0,0.0,0.0,0.0,0.0,0.0,0.0,0.0,0.0,0.0,0.0,0,0.0,0.0,0.0,0.0,0.0,0.0,0.0,0,0.0,0.0,0.0,0.0,0.0,9.9858343,0.0,0,0.0,0.0,0.0,0.0,0.0,0,0.0,0.0,0.0,0.0,0.0,0,0.0,0.0,0.0,0.0,0,0.0,0.0,0.0,0,0,0,0.0,0.0,0.0,0.0,0.0,0.0,9.206799276,0.0,0.0,0.0,0.0,0.0,0.0,0.0,0.0,0,0.0,0.0,63.2,25.5,0.23800000000000002
# 3527,217,20121,Polukhin V.N.,1983,nan,(GeO2)84.32462494 (Na2O)7.83768753 (SiO2)7.83768753 ,0.0,0,0.0,0.0,0.0,0.0,0.0,0.0,0.0,0,0,0,0.0,0.0,0,0.0,0.0,0.0,0.0,0.0,0.0,0,0.0,0.0,0.0,0.0,0,0,0.0,0.0,0,0.0,0.0,0.0,0.0,0.0,0.0,0,0.0,0.0,0.0,0.0,0.0,0.0,0,0.0,0.0,0,0.0,0.0,0.0,0.0,0.0,0.0,0,0,0,0.0,0,0.0,84.32462494,0,0,0.0,0,0.0,0.0,0.0,0,0.0,0.0,0.0,0,0,0.0,0.0,0,0.0,0.0,0.0,0,0.0,0.0,0.0,0,0,0,0.0,0.0,0,0.0,0.0,0.0,0,0.0,0.0,0.0,0.0,0.0,0.0,7.83768753,0.0,0.0,0.0,0.0,0.0,0.0,0.0,0.0,0.0,0.0,0.0,0.0,0.0,0.0,0.0,0.0,0.0,0.0,0.0,0.0,0.0,0.0,0,0.0,0.0,0.0,0.0,0.0,0.0,0.0,0,0.0,0.0,0.0,0.0,0.0,7.83768753,0.0,0,0.0,0.0,0.0,0.0,0.0,0,0.0,0.0,0.0,0.0,0.0,0,0.0,0.0,0.0,0.0,0,0.0,0.0,0.0,0,0,0,0.0,0.0,0.0,0.0,0.0,0.0,0.0,0.0,0.0,0.0,0.0,0.0,0.0,0.0,0.0,0,0.0,0.0,62.5,25.2,0.23800000000000002
# 3528,217,20175,Polukhin V.N.,1983,nan,(Bi2O3)2.212051956 (GeO2)76.27764847 (Na2O)10.75514978 (SiO2)10.75514978 ,0.0,0,0.0,0.0,0.0,0.0,0.0,0.0,0.0,0,0,0,0.0,0.0,0,0.0,0.0,0.0,0.0,2.212051956,0.0,0,0.0,0.0,0.0,0.0,0,0,0.0,0.0,0,0.0,0.0,0.0,0.0,0.0,0.0,0,0.0,0.0,0.0,0.0,0.0,0.0,0,0.0,0.0,0,0.0,0.0,0.0,0.0,0.0,0.0,0,0,0,0.0,0,0.0,76.27764847,0,0,0.0,0,0.0,0.0,0.0,0,0.0,0.0,0.0,0,0,0.0,0.0,0,0.0,0.0,0.0,0,0.0,0.0,0.0,0,0,0,0.0,0.0,0,0.0,0.0,0.0,0,0.0,0.0,0.0,0.0,0.0,0.0,10.75514978,0.0,0.0,0.0,0.0,0.0,0.0,0.0,0.0,0.0,0.0,0.0,0.0,0.0,0.0,0.0,0.0,0.0,0.0,0.0,0.0,0.0,0.0,0,0.0,0.0,0.0,0.0,0.0,0.0,0.0,0,0.0,0.0,0.0,0.0,0.0,10.75514978,0.0,0,0.0,0.0,0.0,0.0,0.0,0,0.0,0.0,0.0,0.0,0.0,0,0.0,0.0,0.0,0.0,0,0.0,0.0,0.0,0,0,0,0.0,0.0,0.0,0.0,0.0,0.0,0.0,0.0,0.0,0.0,0.0,0.0,0.0,0.0,0.0,0,0.0,0.0,66.8,27.0,0.23800000000000002
# 3529,217,20177,Polukhin V.N.,1983,nan,(Bi2O3)4.825537614 (GeO2)74.23904406 (Na2O)10.46770916 (SiO2)10.46770916 ,0.0,0,0.0,0.0,0.0,0.0,0.0,0.0,0.0,0,0,0,0.0,0.0,0,0.0,0.0,0.0,0.0,4.825537614,0.0,0,0.0,0.0,0.0,0.0,0,0,0.0,0.0,0,0.0,0.0,0.0,0.0,0.0,0.0,0,0.0,0.0,0.0,0.0,0.0,0.0,0,0.0,0.0,0,0.0,0.0,0.0,0.0,0.0,0.0,0,0,0,0.0,0,0.0,74.23904406,0,0,0.0,0,0.0,0.0,0.0,0,0.0,0.0,0.0,0,0,0.0,0.0,0,0.0,0.0,0.0,0,0.0,0.0,0.0,0,0,0,0.0,0.0,0,0.0,0.0,0.0,0,0.0,0.0,0.0,0.0,0.0,0.0,10.46770916,0.0,0.0,0.0,0.0,0.0,0.0,0.0,0.0,0.0,0.0,0.0,0.0,0.0,0.0,0.0,0.0,0.0,0.0,0.0,0.0,0.0,0.0,0,0.0,0.0,0.0,0.0,0.0,0.0,0.0,0,0.0,0.0,0.0,0.0,0.0,10.46770916,0.0,0,0.0,0.0,0.0,0.0,0.0,0,0.0,0.0,0.0,0.0,0.0,0,0.0,0.0,0.0,0.0,0,0.0,0.0,0.0,0,0,0,0.0,0.0,0.0,0.0,0.0,0.0,0.0,0.0,0.0,0.0,0.0,0.0,0.0,0.0,0.0,0,0.0,0.0,66.2,26.7,0.23800000000000002
# 3530,217,20181,Polukhin V.N.,1983,nan,(Bi2O3)14.30481029 (GeO2)66.84492134 (Na2O)9.425134189 (SiO2)9.425134189 ,0.0,0,0.0,0.0,0.0,0.0,0.0,0.0,0.0,0,0,0,0.0,0.0,0,0.0,0.0,0.0,0.0,14.30481029,0.0,0,0.0,0.0,0.0,0.0,0,0,0.0,0.0,0,0.0,0.0,0.0,0.0,0.0,0.0,0,0.0,0.0,0.0,0.0,0.0,0.0,0,0.0,0.0,0,0.0,0.0,0.0,0.0,0.0,0.0,0,0,0,0.0,0,0.0,66.84492134,0,0,0.0,0,0.0,0.0,0.0,0,0.0,0.0,0.0,0,0,0.0,0.0,0,0.0,0.0,0.0,0,0.0,0.0,0.0,0,0,0,0.0,0.0,0,0.0,0.0,0.0,0,0.0,0.0,0.0,0.0,0.0,0.0,9.425134189,0.0,0.0,0.0,0.0,0.0,0.0,0.0,0.0,0.0,0.0,0.0,0.0,0.0,0.0,0.0,0.0,0.0,0.0,0.0,0.0,0.0,0.0,0,0.0,0.0,0.0,0.0,0.0,0.0,0.0,0,0.0,0.0,0.0,0.0,0.0,9.425134189,0.0,0,0.0,0.0,0.0,0.0,0.0,0,0.0,0.0,0.0,0.0,0.0,0,0.0,0.0,0.0,0.0,0,0.0,0.0,0.0,0,0,0,0.0,0.0,0.0,0.0,0.0,0.0,0.0,0.0,0.0,0.0,0.0,0.0,0.0,0.0,0.0,0,0.0,0.0,63.9,25.7,0.23800000000000002
# 3531,255,20577,Livshits V.Ya.,1989,nan,(Li2O)20.0 (Na2O)14.0 (SiO2)51.0 (Ta2O5)15.0 ,0.0,0,0.0,0.0,0.0,0.0,0.0,0.0,0.0,0,0,0,0.0,0.0,0,0.0,0.0,0.0,0.0,0.0,0.0,0,0.0,0.0,0.0,0.0,0,0,0.0,0.0,0,0.0,0.0,0.0,0.0,0.0,0.0,0,0.0,0.0,0.0,0.0,0.0,0.0,0,0.0,0.0,0,0.0,0.0,0.0,0.0,0.0,0.0,0,0,0,0.0,0,0.0,0.0,0,0,0.0,0,0.0,0.0,0.0,0,0.0,0.0,0.0,0,0,0.0,0.0,0,0.0,0.0,0.0,0,0.0,0.0,20.0,0,0,0,0.0,0.0,0,0.0,0.0,0.0,0,0.0,0.0,0.0,0.0,0.0,0.0,14.0,0.0,0.0,0.0,0.0,0.0,0.0,0.0,0.0,0.0,0.0,0.0,0.0,0.0,0.0,0.0,0.0,0.0,0.0,0.0,0.0,0.0,0.0,0,0.0,0.0,0.0,0.0,0.0,0.0,0.0,0,0.0,0.0,0.0,0.0,0.0,51.0,0.0,0,0.0,0.0,0.0,0.0,0.0,0,0.0,0.0,0.0,15.0,0.0,0,0.0,0.0,0.0,0.0,0,0.0,0.0,0.0,0,0,0,0.0,0.0,0.0,0.0,0.0,0.0,0.0,0.0,0.0,0.0,0.0,0.0,0.0,0.0,0.0,0,0.0,0.0,112.0,45.5,0.23800000000000002
# 3532,257,20592,Livshits V.Ya.,1988,nan,(CaO)10.9 (K2O)3.6 (Na2O)14.2 (SiO2)71.3 ,0.0,0,0.0,0.0,0.0,0.0,0.0,0.0,0.0,0,0,0,0.0,0.0,0,0.0,0.0,0.0,0.0,0.0,0.0,0,0.0,0.0,10.9,0.0,0,0,0.0,0.0,0,0.0,0.0,0.0,0.0,0.0,0.0,0,0.0,0.0,0.0,0.0,0.0,0.0,0,0.0,0.0,0,0.0,0.0,0.0,0.0,0.0,0.0,0,0,0,0.0,0,0.0,0.0,0,0,0.0,0,0.0,0.0,0.0,0,0.0,0.0,3.6,0,0,0.0,0.0,0,0.0,0.0,0.0,0,0.0,0.0,0.0,0,0,0,0.0,0.0,0,0.0,0.0,0.0,0,0.0,0.0,0.0,0.0,0.0,0.0,14.2,0.0,0.0,0.0,0.0,0.0,0.0,0.0,0.0,0.0,0.0,0.0,0.0,0.0,0.0,0.0,0.0,0.0,0.0,0.0,0.0,0.0,0.0,0,0.0,0.0,0.0,0.0,0.0,0.0,0.0,0,0.0,0.0,0.0,0.0,0.0,71.3,0.0,0,0.0,0.0,0.0,0.0,0.0,0,0.0,0.0,0.0,0.0,0.0,0,0.0,0.0,0.0,0.0,0,0.0,0.0,0.0,0,0,0,0.0,0.0,0.0,0.0,0.0,0.0,0.0,0.0,0.0,0.0,0.0,0.0,0.0,0.0,0.0,0,0.0,0.0,72.3,29.2,0.23800000000000002
# 3533,267,20657,Livshits V.Ya.,1991,nan,(Li2O)15.0 (Na2O)16.0 (Nb2O5)10.0 (SiO2)59.0 ,0.0,0,0.0,0.0,0.0,0.0,0.0,0.0,0.0,0,0,0,0.0,0.0,0,0.0,0.0,0.0,0.0,0.0,0.0,0,0.0,0.0,0.0,0.0,0,0,0.0,0.0,0,0.0,0.0,0.0,0.0,0.0,0.0,0,0.0,0.0,0.0,0.0,0.0,0.0,0,0.0,0.0,0,0.0,0.0,0.0,0.0,0.0,0.0,0,0,0,0.0,0,0.0,0.0,0,0,0.0,0,0.0,0.0,0.0,0,0.0,0.0,0.0,0,0,0.0,0.0,0,0.0,0.0,0.0,0,0.0,0.0,15.0,0,0,0,0.0,0.0,0,0.0,0.0,0.0,0,0.0,0.0,0.0,0.0,0.0,0.0,16.0,0.0,0.0,0.0,0.0,0.0,10.0,0.0,0.0,0.0,0.0,0.0,0.0,0.0,0.0,0.0,0.0,0.0,0.0,0.0,0.0,0.0,0.0,0,0.0,0.0,0.0,0.0,0.0,0.0,0.0,0,0.0,0.0,0.0,0.0,0.0,59.0,0.0,0,0.0,0.0,0.0,0.0,0.0,0,0.0,0.0,0.0,0.0,0.0,0,0.0,0.0,0.0,0.0,0,0.0,0.0,0.0,0,0,0,0.0,0.0,0.0,0.0,0.0,0.0,0.0,0.0,0.0,0.0,0.0,0.0,0.0,0.0,0.0,0,0.0,0.0,91.8,37.1,0.23800000000000002
# 3534,572,24637,Spinner S.,1954,F605/381,(As2O3)0.22830001600000002 (K2O)8.439914591 (Na2O)3.206759224 (PbO)16.55458116 (SiO2)71.57044501 ,0.0,0,0.0,0.0,0.0,0.0,0.0,0.22830001600000002,0.0,0,0,0,0.0,0.0,0,0.0,0.0,0.0,0.0,0.0,0.0,0,0.0,0.0,0.0,0.0,0,0,0.0,0.0,0,0.0,0.0,0.0,0.0,0.0,0.0,0,0.0,0.0,0.0,0.0,0.0,0.0,0,0.0,0.0,0,0.0,0.0,0.0,0.0,0.0,0.0,0,0,0,0.0,0,0.0,0.0,0,0,0.0,0,0.0,0.0,0.0,0,0.0,0.0,8.439914591,0,0,0.0,0.0,0,0.0,0.0,0.0,0,0.0,0.0,0.0,0,0,0,0.0,0.0,0,0.0,0.0,0.0,0,0.0,0.0,0.0,0.0,0.0,0.0,3.206759224,0.0,0.0,0.0,0.0,0.0,0.0,0.0,0.0,0.0,0.0,0.0,0.0,0.0,0.0,0.0,0.0,0.0,0.0,16.55458116,0.0,0.0,0.0,0,0.0,0.0,0.0,0.0,0.0,0.0,0.0,0,0.0,0.0,0.0,0.0,0.0,71.57044501,0.0,0,0.0,0.0,0.0,0.0,0.0,0,0.0,0.0,0.0,0.0,0.0,0,0.0,0.0,0.0,0.0,0,0.0,0.0,0.0,0,0,0,0.0,0.0,0.0,0.0,0.0,0.0,0.0,0.0,0.0,0.0,0.0,0.0,0.0,0.0,0.0,0,0.0,0.0,55.3,22.37,0.23800000000000002
# 3535,1888,122468,Sanin V.I.,1982,nan,(CaO)20.0 (K2O)6.0 (MgO)6.0 (SiO2)68.0 ,0.0,0,0.0,0.0,0.0,0.0,0.0,0.0,0.0,0,0,0,0.0,0.0,0,0.0,0.0,0.0,0.0,0.0,0.0,0,0.0,0.0,20.0,0.0,0,0,0.0,0.0,0,0.0,0.0,0.0,0.0,0.0,0.0,0,0.0,0.0,0.0,0.0,0.0,0.0,0,0.0,0.0,0,0.0,0.0,0.0,0.0,0.0,0.0,0,0,0,0.0,0,0.0,0.0,0,0,0.0,0,0.0,0.0,0.0,0,0.0,0.0,6.0,0,0,0.0,0.0,0,0.0,0.0,0.0,0,0.0,0.0,0.0,0,0,0,0.0,0.0,0,0.0,6.0,0.0,0,0.0,0.0,0.0,0.0,0.0,0.0,0.0,0.0,0.0,0.0,0.0,0.0,0.0,0.0,0.0,0.0,0.0,0.0,0.0,0.0,0.0,0.0,0.0,0.0,0.0,0.0,0.0,0.0,0.0,0,0.0,0.0,0.0,0.0,0.0,0.0,0.0,0,0.0,0.0,0.0,0.0,0.0,68.0,0.0,0,0.0,0.0,0.0,0.0,0.0,0,0.0,0.0,0.0,0.0,0.0,0,0.0,0.0,0.0,0.0,0,0.0,0.0,0.0,0,0,0,0.0,0.0,0.0,0.0,0.0,0.0,0.0,0.0,0.0,0.0,0.0,0.0,0.0,0.0,0.0,0,0.0,0.0,nan,nan,0.23800000000000002
# 3536,1966,110921,Kisin B.I.,1959,BF28,(As2O3)0.11100001699999999 (BaO)2.222810333 (CaO)4.187919628 (K2O)2.9593854439999996 (PbO)18.71268281 (Sb2O3)0.101500015 (SiO2)64.39715966 (ZnO)7.307542096000001 ,0.0,0,0.0,0.0,0.0,0.0,0.0,0.11100001699999999,0.0,0,0,0,0.0,0.0,0,0.0,2.222810333,0.0,0.0,0.0,0.0,0,0.0,0.0,4.187919628,0.0,0,0,0.0,0.0,0,0.0,0.0,0.0,0.0,0.0,0.0,0,0.0,0.0,0.0,0.0,0.0,0.0,0,0.0,0.0,0,0.0,0.0,0.0,0.0,0.0,0.0,0,0,0,0.0,0,0.0,0.0,0,0,0.0,0,0.0,0.0,0.0,0,0.0,0.0,2.9593854439999996,0,0,0.0,0.0,0,0.0,0.0,0.0,0,0.0,0.0,0.0,0,0,0,0.0,0.0,0,0.0,0.0,0.0,0,0.0,0.0,0.0,0.0,0.0,0.0,0.0,0.0,0.0,0.0,0.0,0.0,0.0,0.0,0.0,0.0,0.0,0.0,0.0,0.0,0.0,0.0,0.0,0.0,0.0,18.71268281,0.0,0.0,0.0,0,0.0,0.0,0.0,0.0,0.0,0.0,0.101500015,0,0.0,0.0,0.0,0.0,0.0,64.39715966,0.0,0,0.0,0.0,0.0,0.0,0.0,0,0.0,0.0,0.0,0.0,0.0,0,0.0,0.0,0.0,0.0,0,0.0,0.0,0.0,0,0,0,0.0,0.0,0.0,0.0,0.0,0.0,0.0,0.0,0.0,0.0,0.0,0.0,0.0,0.0,7.307542096000001,0,0.0,0.0,65.4,26.41,0.23800000000000002
# 3537,2314,31319,Tennison D.G.,1981,nan,(K2O)5.0 (Na2O)20.0 (SiO2)75.0 ,0.0,0,0.0,0.0,0.0,0.0,0.0,0.0,0.0,0,0,0,0.0,0.0,0,0.0,0.0,0.0,0.0,0.0,0.0,0,0.0,0.0,0.0,0.0,0,0,0.0,0.0,0,0.0,0.0,0.0,0.0,0.0,0.0,0,0.0,0.0,0.0,0.0,0.0,0.0,0,0.0,0.0,0,0.0,0.0,0.0,0.0,0.0,0.0,0,0,0,0.0,0,0.0,0.0,0,0,0.0,0,0.0,0.0,0.0,0,0.0,0.0,5.0,0,0,0.0,0.0,0,0.0,0.0,0.0,0,0.0,0.0,0.0,0,0,0,0.0,0.0,0,0.0,0.0,0.0,0,0.0,0.0,0.0,0.0,0.0,0.0,20.0,0.0,0.0,0.0,0.0,0.0,0.0,0.0,0.0,0.0,0.0,0.0,0.0,0.0,0.0,0.0,0.0,0.0,0.0,0.0,0.0,0.0,0.0,0,0.0,0.0,0.0,0.0,0.0,0.0,0.0,0,0.0,0.0,0.0,0.0,0.0,75.0,0.0,0,0.0,0.0,0.0,0.0,0.0,0,0.0,0.0,0.0,0.0,0.0,0,0.0,0.0,0.0,0.0,0,0.0,0.0,0.0,0,0,0,0.0,0.0,0.0,0.0,0.0,0.0,0.0,0.0,0.0,0.0,0.0,0.0,0.0,0.0,0.0,0,0.0,0.0,60.7,24.5,0.23800000000000002
