Repository: jacobergzhou/Poisson-Ratio

File: Poisson_data_cleaned_06212019.csv (part 57 of 58)
,Code,Glass #,Author,Year,Trademark,Ag2O,AgI,Al,Al2O3,AlF3,AlN,As,As2O3,As2O5,As2S3,As2Se3,AsSe,B,B2O3,BaCl2,BaF2,BaO,BeF2,BeO,Bi2O3,BiCl3,Br,Ca,CaF2,CaO,Cd,CdCl2,CdF2,CdO,Ce2O3,CeF3,CeO2,Cl,Co3O4,CoO,Cr2O3,Cs2O,CsCl,CsF,Cu2O,CuO,Dy2O3,Er,Er2O3,ErF3,Eu,Eu2O3,EuF3,F,Fe,Fe2O3,FeO,Ga,Ga2O3,Ga2S3,Ga2Se3,GaF3,Gd2O3,GdF3,Ge,GeO2,GeS2,GeSe2,H2O,HfF4,HfO2,Hg,Ho2O3,I,InF3,K,K2O,K2S,K2SO4,KBr,KCl,KF,KHF2,La,La2O3,La2S3,LaF3,Li,Li2O,Li2S,Li2SO4,LiBr,LiCl,LiF,LiI,MgF2,MgO,Mn2O3,MnF2,MnO,MnO2,MoO2,MoO3,N,Na,Na2O,Na2S,Na2SO4,NaCl,NaF,NaPO3,Nb2O5,Nd,Nd2O3,NdF3,NH4NO3,NiO,O,OH,P,P2O5,Pb,PbCl2,PbF2,PbO,PdO,Pr2O3,Pr6O11,PrF3,Rb2O,RbF,Rh2O3,RuO2,S,Sb,Sb2O3,Sb2S3,Sc2O3,Se,Si,Si3N4,SiC,SiO2,Sm2O3,Sn,SnO,SnO2,SO2,SO3,Sr,SrCl2,SrF2,SrO,Ta2O3,Ta2O5,Tb2O3,TbF3,Te,TeO2,Th,ThF4,ThO2,TiO2,Tl,Tl2O,Tl2Se,TlSe,Tm2O3,U,U3O8,UO2,V,V2O5,VO6,WO3,Y,Y2O3,Yb2O3,YbF3,YF3,ZnCl2,ZnF2,ZnO,ZnSO4,ZrF4,ZrO2,Young's modulus E (GPa),Shear modulus G (GPa),Poisson's ratio v
# 5172,10222,42584,Hirao K.,1995,,0,0,0,0,0,0,0,0,0,0,0,0,0,0,0,0,0,0,0,0,0,0,0,0,0,0,0,0,0,0,0,0,0,0,0,0,0,0,0,0,0,0,0,0,0,0,0,0,0,0,0,0,0,0,0,0,0,0,0,0,0,0,0,0,0,0,0,0,0,0,0,0,0,0,0,0,0,0,0,0,0,0,0,0,0,0,0,0,0,0,0,0,0,0,0,0,0,0,0,0,0,0,0,0,0,0,0,0,0,0,0,0,0,0,0,0,0,0,0,0,0,0,0,0,0,0,0,0,0,0,0,0,0,0,0,0,0,90,0,0,0,0,0,0,0,0,0,0,0,0,0,0,0,0,0,0,0,10,0,0,0,0,0,0,0,0,0,0,0,0,0,0,0,0,0,0,0,0,0,0,0,65.1,27.65,0.178
# 5173,25144,350531,Anan`ev A.V.,1998,,0,0,0,0,0,0,0,0,0,0,0,0,0,0,0,0,0,0,0,0,0,0,0,0,0,0,0,0,0,0,0,0,0,0,0,0,0,0,0,0,0,0,0,0,0,0,0,0,0,0,0,0,0,0,0,0,0,0,0,0,0,0,0,0,0,0,0,0,0,0,0,0,0,0,0,0,0,0,0,0,0,0,0,0,0,0,0,0,0,0,0,0,0,0,0,0,0,0,0,0,0,0,0,0,0,0,0,0,0,0,0,0,0,0,0,0,0,0,0,0,0,0,0,0,0,0,0,0,0,0,0,0,0,0,0,0,0,96,0,0,0,0,0,0,0,0,0,0,0,0,0,0,0,0,0,0,0,4,0,0,0,0,0,0,0,0,0,0,0,0,0,0,0,0,0,0,0,0,0,0,0,67.8,28.8,0.178
# 5174,26065,354048,Melnichenko T.N,2002,,0,0,0,0,0,0,0,0,0,0,0,0,0,0,0,0,0,0,0,0,0,5,0,0,0,0,0,0,0,0,0,0,0,0,0,0,0,0,0,0,0,0,0,0,0,0,0,0,0,0,0,0,0,0,0,0,0,0,0,0,0,0,0,0,0,0,0,0,0,0,0,0,0,0,0,0,0,0,0,0,0,0,0,0,0,0,0,0,0,0,0,0,0,0,0,0,0,0,0,0,0,0,0,0,0,0,0,0,0,0,0,0,56,0,0,0,0,0,0,0,0,0,0,0,0,0,0,0,0,39,0,0,0,0,0,0,0,0,0,0,0,0,0,0,0,0,0,0,0,0,0,0,0,0,0,0,0,0,0,0,0,0,0,0,0,0,0,0,0,0,0,0,0,0,0,0,0,0,0,0,0,32.6,13.85,0.178
# 5175,40632,468687,Sidek H.A.A.,2003,,0,0,0,0,0,0,0,0,0,0,0,0,0,0,0,0,0,0,0,0,0,0,0,0,0,0,0,0,0,0,0,0,0,0,0,0,0,0,0,0,0,0,0,0,0,0,0,0,0,0,0,0,0,0,0,0,0,0,0,0,0,0,0,0,0,0,0,0,0,0,0,0,0,0,0,0,0,0,0,0,0,0,0,30,0,0,0,0,0,0,0,0,0,0,0,0,0,0,0,0,0,0,0,0,0,0,0,0,0,0,0,0,0,0,0,70,0,0,0,0,0,0,0,0,0,0,0,0,0,0,0,0,0,0,0,0,0,0,0,0,0,0,0,0,0,0,0,0,0,0,0,0,0,0,0,0,0,0,0,0,0,0,0,0,0,0,0,0,0,0,0,0,0,0,0,0,0,0,0,0,0,43.1,18.3,0.1775956
# 5176,40872,477537,Komai T.,2012,,0,0,0,10.95259447,0,0,0,0,0,0,0,0,0,0,0,0,0,0,0,0,0,0,0,0,0,0,0,0,0,0,0,0,0,0,0,0,0,0,0,0,0,0,0,0,0,0,0,0,0,0,0.001205999,0,0,0,0,0,0,0,0,0,0,0,0,0,0,0,0,0,0,0,0,2.044050969,0,0,0,0,0,0,0,0,0,0,0,0,0,0,0,0,0,0,0,5.891857028,0,0,0,0,0,0,0,0,16.46478169,0,0,0,0,0,0,0,0,0,0,0,0,0,0,0,0,0,0,0,0,0,0,0,0,0,0,0,0,0,0,0,0,0,0,0,0,64.51770745,0,0,0,0.127799936,0,0,0,0,0,0,0,0,0,0,0,0,8.30E-07,0,0,0,0,0,0,0,0,1.62E-06,0,0,0,0,0,0,0,0,0,0,0,0,0,0,0,0,0,73,31,0.1774193
# 5177,29184,382353,Gur C.H.,2005,,0,0,0,0.899577526,0,0,0,0,0,0,0,0,0,0,0,0,0,0,0,0,0,0,0,0,4.32961937,0,0,0,0,0,0,0,0,0,0,0,0,0,0,0,0,0,0,0,0,0,0,0,15.90049714,0,0,0,0,0,0,0,0,0,0,0,0,0,0,0,0,0,0,0,0,0,0,10.59655131,0,0,0,0,0,0,0,0,0,0,0,0,0,0,0,0,0,0,0,17.26879993,0,0,0,0,0,0,0,0,0,0,0,0,0,0,0,0,0,0,0,0,0,0,0,0,0,0,0,0,0,0,0,0,0,0,0,0,0,0,0,0,0,0,0,0,0,51.00495472,0,0,0,0,0,0,0,0,0,0,0,0,0,0,0,0,0,0,0,0,0,0,0,0,0,0,0,0,0,0,0,0,0,0,0,0,0,0,0,0,0,0,0,79.2,33.64,0.17717
# 5178,40632,468688,Sidek H.A.A.,2003,,0,0,0,0,0,0,0,0,0,0,0,0,0,0,0,0,0,0,0,0,0,0,0,0,0,0,0,0,0,0,0,0,0,0,0,0,0,0,0,0,0,0,0,0,0,0,0,0,0,0,0,0,0,0,0,0,0,0,0,0,0,0,0,0,0,0,0,0,0,0,0,0,0,0,0,0,0,0,0,0,0,0,0,35,0,0,0,0,0,0,0,0,0,0,0,0,0,0,0,0,0,0,0,0,0,0,0,0,0,0,0,0,0,0,0,65,0,0,0,0,0,0,0,0,0,0,0,0,0,0,0,0,0,0,0,0,0,0,0,0,0,0,0,0,0,0,0,0,0,0,0,0,0,0,0,0,0,0,0,0,0,0,0,0,0,0,0,0,0,0,0,0,0,0,0,0,0,0,0,0,0,45.2,19.2,0.1770833
# 5179,10222,42583,Hirao K.,1995,,0,0,0,0,0,0,0,0,0,0,0,0,0,0,0,0,0,0,0,0,0,0,0,0,0,0,0,0,0,0,0,0,0,0,0,0,0,0,0,0,0,0,0,0,0,0,0,0,0,0,0,0,0,0,0,0,0,0,0,0,0,0,0,0,0,0,0,0,0,0,0,0,0,0,0,0,0,0,0,0,0,0,0,0,0,0,0,0,0,0,0,0,0,0,0,0,0,0,0,0,0,0,0,0,0,0,0,0,0,0,0,0,0,0,0,0,0,0,0,0,0,0,0,0,0,0,0,0,0,0,0,0,0,0,0,0,0,92,0,0,0,0,0,0,0,0,0,0,0,0,0,0,0,0,0,0,0,8,0,0,0,0,0,0,0,0,0,0,0,0,0,0,0,0,0,0,0,0,0,0,0,66.7,28.33,0.177
# 5180,25144,350533,Anan`ev A.V.,1998,,0,0,0,0,0,0,0,0,0,0,0,0,0,0,0,0,0,0,0,0,0,0,0,0,0,0,0,0,0,0,0,0,0,0,0,0,0,0,0,0,0,0,0,0,0,0,0,0,0,0,0,0,0,0,0,0,0,0,0,0,0,0,0,0,0,0,0,0,0,0,0,0,0,0,0,0,0,0,0,0,0,0,0,0,0,0,0,0,0,0,0,0,0,0,0,0,0,0,0,0,0,0,0,0,0,0,0,0,0,0,0,0,0,0,0,0,0,0,0,0,0,0,0,0,0,0,0,0,0,0,0,0,0,0,0,0,0,94.3,0,0,0,0,0,0,0,0,0,0,0,0,0,0,0,0,0,0,0,5.7,0,0,0,0,0,0,0,0,0,0,0,0,0,0,0,0,0,0,0,0,0,0,0,66.6,28.3,0.177
# 5181,27237,308228,Turyanitsa I.D.,1985,,0,0,0,0,0,0,37.5,0,0,0,0,0,0,0,0,0,0,0,0,0,0,0,0,0,0,0,0,0,0,0,0,0,0,0,0,0,0,0,0,0,0,0,0,0,0,0,0,0,0,0,0,0,0,0,0,0,0,0,0,0,0,0,0,0,0,0,3,0,0,0,0,0,0,0,0,0,0,0,0,0,0,0,0,0,0,0,0,0,0,0,0,0,0,0,0,0,0,0,0,0,0,0,0,0,0,0,0,0,0,0,0,0,0,0,0,0,0,0,0,0,0,0,0,0,0,0,0,0,59.5,0,0,0,0,0,0,0,0,0,0,0,0,0,0,0,0,0,0,0,0,0,0,0,0,0,0,0,0,0,0,0,0,0,0,0,0,0,0,0,0,0,0,0,0,0,0,0,0,0,0,0,0,17.2,7.32,0.177
# 5182,5342,40499,Goralnik A.S.,1972,KU,0,0,0,0,0,0,0,0,0,0,0,0,0,0,0,0,0,0,0,0,0,0,0,0,0,0,0,0,0,0,0,0,0,0,0,0,0,0,0,0,0,0,0,0,0,0,0,0,0,0,0,0,0,0,0,0,0,0,0,0,0,0,0,0,0,0,0,0,0,0,0,0,0,0,0,0,0,0,0,0,0,0,0,0,0,0,0,0,0,0,0,0,0,0,0,0,0,0,0,0,0,0,0,0,0,0,0,0,0,0,0,0,0,0,0,0,0,0,0,0,0,0,0,0,0,0,0,0,0,0,0,0,0,0,0,0,0,100,0,0,0,0,0,0,0,0,0,0,0,0,0,0,0,0,0,0,0,0,0,0,0,0,0,0,0,0,0,0,0,0,0,0,0,0,0,0,0,0,0,0,0,,,0.176
# 5183,10222,42581,Hirao K.,1995,,0,0,0,0,0,0,0,0,0,0,0,0,0,0,0,0,0,0,0,0,0,0,0,0,0,0,0,0,0,0,0,0,0,0,0,0,0,0,0,0,0,0,0,0,0,0,0,0,0,0,0,0,0,0,0,0,0,0,0,0,0,0,0,0,0,0,0,0,0,0,0,0,0,0,0,0,0,0,0,0,0,0,0,0,0,0,0,0,0,0,0,0,0,0,0,0,0,0,0,0,0,0,0,0,0,0,0,0,0,0,0,0,0,0,0,0,0,0,0,0,0,0,0,0,0,0,0,0,0,0,0,0,0,0,0,0,0,100,0,0,0,0,0,0,0,0,0,0,0,0,0,0,0,0,0,0,0,0,0,0,0,0,0,0,0,0,0,0,0,0,0,0,0,0,0,0,0,0,0,0,0,74.5,31.7,0.176
# 5184,35365,425182,Abd El Latif L.,2005,,0,0,0,0,0,0,0,0,0,0,0,0,0,72.8,0,0,0,0,0,0,0,0,0,0,0,0,0,0,0,0,0,0,0,0,0,0,0,0,0,0,0,0,0,0,0,0,0,0,0,0,0,0,0,0,0,0,0,0,0,0,0,0,0,0,0,0,0,0,0,0,0,0,0,0,0,0,0,0,0,0,0,0,0,0,0,0,0,0,0,0,0,0,0,0,0,0,0,0,0,0,27.2,0,0,0,0,0,0,0,0,0,0,0,0,0,0,0,0,0,0,0,0,0,0,0,0,0,0,0,0,0,0,0,0,0,0,0,0,0,0,0,0,0,0,0,0,0,0,0,0,0,0,0,0,0,0,0,0,0,0,0,0,0,0,0,0,0,0,0,0,0,0,0,0,0,0,0,0,0,0,0,0,66,28.08,0.176
# 5185,40632,468686,Sidek H.A.A.,2003,,0,0,0,0,0,0,0,0,0,0,0,0,0,0,0,0,0,0,0,0,0,0,0,0,0,0,0,0,0,0,0,0,0,0,0,0,0,0,0,0,0,0,0,0,0,0,0,0,0,0,0,0,0,0,0,0,0,0,0,0,0,0,0,0,0,0,0,0,0,0,0,0,0,0,0,0,0,0,0,0,0,0,0,25,0,0,0,0,0,0,0,0,0,0,0,0,0,0,0,0,0,0,0,0,0,0,0,0,0,0,0,0,0,0,0,75,0,0,0,0,0,0,0,0,0,0,0,0,0,0,0,0,0,0,0,0,0,0,0,0,0,0,0,0,0,0,0,0,0,0,0,0,0,0,0,0,0,0,0,0,0,0,0,0,0,0,0,0,0,0,0,0,0,0,0,0,0,0,0,0,0,40.2,17.1,0.1754386
# 5186,10348,42859,Hirao K.,1991,,0,0,0,0,0,0,0,0,0,0,0,0,0,0,0,0,0,0,0,0,0,0,0,0,0,0,0,0,0,0,0,0,0,0,0,0,0,0,0,0,0,0,0,0,0,0,0,0,0,0,0,0,0,0,0,0,0,0,0,0,0,0,0,0,0,0,0,0,0,0,0,0,0,0,0,0,0,0,0,0,0,0,0,0,0,0,0,0,0,0,0,0,0,0,0,0,0,0,0,0,0,0,0,0,0,0,0,0,0,0,0,0,0,0,0,0,0,0,0,0,0,0,0,0,0,0,0,0,0,0,0,0,0,0,0,0,0,100,0,0,0,0,0,0,0,0,0,0,0,0,0,0,0,0,0,0,0,0,0,0,0,0,0,0,0,0,0,0,0,0,0,0,0,0,0,0,0,0,0,0,0,74.5,31.7,0.1750788
# 5187,16778,146240,Burkhard D.J.M.,1997,,0,0,0,0,0,0,0,0,0,0,0,0,0,0,0,0,0,0,0,0,0,0,0,0,0,0,0,0,0,0,0,0,0,0,0,0,0,0,0,0,0,0,0,0,0,0,0,0,0,0,10,0,0,0,0,0,0,0,0,0,0,0,0,0,0,0,0,0,0,0,0,0,0,0,0,0,0,0,0,0,0,0,0,0,0,0,0,0,0,0,0,0,0,0,0,0,0,0,0,0,24.7,0,0,0,0,0,0,0,0,0,0,0,0,0,0,0,0,0,0,0,0,0,0,0,0,0,0,0,0,0,0,0,0,0,0,0,0,65.3,0,0,0,0,0,0,0,0,0,0,0,0,0,0,0,0,0,0,0,0,0,0,0,0,0,0,0,0,0,0,0,0,0,0,0,0,0,0,0,0,0,0,0,61.1,26,0.175
# 5188,25144,350532,Anan`ev A.V.,1998,,0,0,0,0,0,0,0,0,0,0,0,0,0,0,0,0,0,0,0,0,0,0,0,0,0,0,0,0,0,0,0,0,0,0,0,0,0,0,0,0,0,0,0,0,0,0,0,0,0,0,0,0,0,0,0,0,0,0,0,0,0,0,0,0,0,0,0,0,0,0,0,0,0,0,0,0,0,0,0,0,0,0,0,0,0,0,0,0,0,0,0,0,0,0,0,0,0,0,0,0,0,0,0,0,0,0,0,0,0,0,0,0,0,0,0,0,0,0,0,0,0,0,0,0,0,0,0,0,0,0,0,0,0,0,0,0,0,94.65,0,0,0,0,0,0,0,0,0,0,0,0,0,0,0,0,0,0,0,5.35,0,0,0,0,0,0,0,0,0,0,0,0,0,0,0,0,0,0,0,0,0,0,0,67,28.5,0.175
# 5189,1814,27399,Thiele A.,1955,BK 3,0,0,0,1.854634037,0,0,0,0,0,0,0,0,0,15.39168031,0,0,0,0,0,0,0,0,0,0,0,0,0,0,0,0,0,0,0,0,0,0,0,0,0,0,0,0,0,0,0,0,0,0,0,0,0,0,0,0,0,0,0,0,0,0,0,0,0,0,0,0,0,0,0,0,0,1.00376302,0,0,0,0,0,0,0,0,0,0,0,0,0,0,0,0,0,0,0,0,0,0,0,0,0,0,0,0,9.153151183,0,0,0,0,0,0,0,0,0,0,0,0,0,0,0,0,0,0,0,0,0,0,0,0,0,0,0,0,0,0,0,0,0,0,0,0,72.59677145,0,0,0,0,0,0,0,0,0,0,0,0,0,0,0,0,0,0,0,0,0,0,0,0,0,0,0,0,0,0,0,0,0,0,0,0,0,0,0,0,0,0,0,68.3,29.1,0.174
# 5190,2027,9636,Shaw R.R.,1971,,0,0,0,0,0,0,0,0,0,0,0,0,0,0,0,0,0,0,0,0,0,0,0,0,0,0,0,0,0,0,0,0,0,0,0,0,0,0,0,0,0,0,0,0,0,0,0,0,0,0,0,0,0,0,0,0,0,0,0,0,0,0,0,0,0,0,0,0,0,0,0,0,0,0,0,0,0,0,0,0,0,0,0,0,0,0,0,0,0,0,0,0,0,0,0,0,0,0,0,0,0,0,0,0,0,0,0,0,0,0,0,0,0,0,0,0,0,0,0,30,0,0,0,0,0,0,0,0,0,0,0,0,0,0,0,0,0,70,0,0,0,0,0,0,0,0,0,0,0,0,0,0,0,0,0,0,0,0,0,0,0,0,0,0,0,0,0,0,0,0,0,0,0,0,0,0,0,0,0,0,0,50.1,21.35,0.174
# 5191,10222,42582,Hirao K.,1995,,0,0,0,0,0,0,0,0,0,0,0,0,0,0,0,0,0,0,0,0,0,0,0,0,0,0,0,0,0,0,0,0,0,0,0,0,0,0,0,0,0,0,0,0,0,0,0,0,0,0,0,0,0,0,0,0,0,0,0,0,0,0,0,0,0,0,0,0,0,0,0,0,0,0,0,0,0,0,0,0,0,0,0,0,0,0,0,0,0,0,0,0,0,0,0,0,0,0,0,0,0,0,0,0,0,0,0,0,0,0,0,0,0,0,0,0,0,0,0,0,0,0,0,0,0,0,0,0,0,0,0,0,0,0,0,0,0,95,0,0,0,0,0,0,0,0,0,0,0,0,0,0,0,0,0,0,0,5,0,0,0,0,0,0,0,0,0,0,0,0,0,0,0,0,0,0,0,0,0,0,0,64.6,27.53,0.174
# 5192,27734,359600,Deriano S.,2004,,0,0,0,2,0,0,0,0,0,0,0,0,0,0,0,0,0,0,0,0,0,0,0,0,0,0,0,0,0,0,0,0,0,0,0,0,0,0,0,0,0,0,0,0,0,0,0,0,0,0,0,0,0,0,0,0,0,0,0,0,0,0,0,0,0,0,0,0,0,0,0,0,0,0,0,0,0,0,0,0,0,0,0,0,0,0,0,0,0,0,0,5,0,0,0,0,0,0,0,0,15,0,0,0,0,0,0,0,0,0,0,0,0,0,0,0,0,0,0,0,0,0,0,0,0,0,0,0,0,0,0,0,0,0,0,0,0,78,0,0,0,0,0,0,0,0,0,0,0,0,0,0,0,0,0,0,0,0,0,0,0,0,0,0,0,0,0,0,0,0,0,0,0,0,0,0,0,0,0,0,0,66.6,27.6,0.174
# 5193,3015,40365,Spinner S.,1962,,0,0,0,0,0,0,0,0,0,0,0,0,0,0,0,0,0,0,0,0,0,0,0,0,0,0,0,0,0,0,0,0,0,0,0,0,0,0,0,0,0,0,0,0,0,0,0,0,0,0,0,0,0,0,0,0,0,0,0,0,0,0,0,0,0,0,0,0,0,0,0,0,0,0,0,0,0,0,0,0,0,0,0,0,0,0,0,0,0,0,0,0,0,0,0,0,0,0,0,0,0,0,0,0,0,0,0,0,0,0,0,0,0,0,0,0,0,0,0,0,0,0,0,0,0,0,0,0,0,0,0,0,0,0,0,0,0,100,0,0,0,0,0,0,0,0,0,0,0,0,0,0,0,0,0,0,0,0,0,0,0,0,0,0,0,0,0,0,0,0,0,0,0,0,0,0,0,0,0,0,0,72.9,31.1,0.1720257
# 5194,25144,350528,Anan`ev A.V.,1998,,0,0,0,0,0,0,0,0,0,0,0,0,0,0,0,0,0,0,0,0,0,0,0,0,0,0,0,0,0,0,0,0,0,0,0,0,0,0,0,0,0,0,0,0,0,0,0,0,0,0,0,0,0,0,0,0,0,0,0,0,0,0,0,0,0,0,0,0,0,0,0,0,0,0,0,0,0,0,0,0,0,0,0,0,0,0,0,0,0,0,0,0,0,0,0,0,0,0,0,0,0,0,0,0,0,0,0,0,0,0,0,0,0,0,0,0,0,0,0,0,0,0,0,0,0,0,0,0,0,0,0,0,0,0,0,0,0,99.47,0,0,0,0,0,0,0,0,0,0,0,0,0,0,0,0,0,0,0,0.53,0,0,0,0,0,0,0,0,0,0,0,0,0,0,0,0,0,0,0,0,0,0,0,72,30.7,0.172
# 5195,25692,352704,Le Houerou V.,2003,,0,0,0,0,0,0,0,0,0,0,0,0,0,0,0,0,0,0,0,0,0,0,0,0,7.9,0,0,0,0,0,0,0,0,0,0,0,0,0,0,0,0,0,0,0,0,0,0,0,0,0,0,0,0,0,0,0,0,0,0,0,0,0,0,0,0,0,0,0,0,0,0,0,0,0,0,0,0,0,0,0,0,0,0,0,0,0,0,0,0,0,0,0,0,0,0,0,0,0,0,0,12.1,0,0,0,0,0,0,0,0,0,0,0,0,0,0,0,0,0,0,0,0,0,0,0,0,0,0,0,0,0,0,0,0,0,0,0,0,80,0,0,0,0,0,0,0,0,0,0,0,0,0,0,0,0,0,0,0,0,0,0,0,0,0,0,0,0,0,0,0,0,0,0,0,0,0,0,0,0,0,0,0,68.1,29.05,0.172
# 5196,27734,359609,Deriano S.,2004,,0,0,0,0,0,0,0,0,0,0,0,0,0,0,0,0,0,0,0,0,0,0,0,0,7.9,0,0,0,0,0,0,0,0,0,0,0,0,0,0,0,0,0,0,0,0,0,0,0,0,0,0,0,0,0,0,0,0,0,0,0,0,0,0,0,0,0,0,0,0,0,0,0,0,0,0,0,0,0,0,0,0,0,0,0,0,0,0,0,0,0,0,0,0,0,0,0,0,0,0,0,12.1,0,0,0,0,0,0,0,0,0,0,0,0,0,0,0,0,0,0,0,0,0,0,0,0,0,0,0,0,0,0,0,0,0,0,0,0,80,0,0,0,0,0,0,0,0,0,0,0,0,0,0,0,0,0,0,0,0,0,0,0,0,0,0,0,0,0,0,0,0,0,0,0,0,0,0,0,0,0,0,0,68.1,29.1,0.172
# 5197,14244,140085,Fukuhara M.,1994,T01030,0,0,0,0,0,0,0,0,0,0,0,0,0,0,0,0,0,0,0,0,0,0,0,0,0,0,0,0,0,0,0,0,0,0,0,0,0,0,0,0,0,0,0,0,0,0,0,0,0,0,0,0,0,0,0,0,0,0,0,0,0,0,0,0,0,0,0,0,0,0,0,0,0,0,0,0,0,0,0,0,0,0,0,0,0,0,0,0,0,0,0,0,0,0,0,0,0,0,0,0,0,0,0,0,0,0,0,0,0,0,0,0,0,0,0,0,0,0,0,0,0,0,0,0,0,0,0,0,0,0,0,0,0,0,0,0,0,100,0,0,0,0,0,0,0,0,0,0,0,0,0,0,0,0,0,0,0,0,0,0,0,0,0,0,0,0,0,0,0,0,0,0,0,0,0,0,0,0,0,0,0,74,31.4,0.171
# 5198,24933,302458,Shen G.0Q.,2002,,0,0,0,0,0,0,0,0,0,0,0,0,0,0,0,0,0,0,0,0,0,0,0,0,0,0,0,0,0,0,0,0,0,0,0,0,0,0,0,0,0,0,0,0,0,0,0,0,0,0,0,0,0,0,0,0,0,0,0,0,0,0,0,0,0,0,0,0,0,0,0,0,0,0,0,0,0,0,0,0,0,0,0,0,0,0,0,0,0,0,0,0,0,0,0,0,0,0,0,0,0,0,0,0,0,0,0,0,0,0,0,0,0,0,0,0,0,0,0,0,0,0,0,0,0,0,0,0,0,0,0,0,0,0,0,0,0,100,0,0,0,0,0,0,0,0,0,0,0,0,0,0,0,0,0,0,0,0,0,0,0,0,0,0,0,0,0,0,0,0,0,0,0,0,0,0,0,0,0,0,0,,,0.171
# 5199,27237,308227,Turyanitsa I.D.,1985,,0,0,0,0,0,0,42,0,0,0,0,0,0,0,0,0,0,0,0,0,0,0,0,0,0,0,0,0,0,0,0,0,0,0,0,0,0,0,0,0,0,0,0,0,0,0,0,0,0,0,0,0,0,0,0,0,0,0,0,0,0,0,0,0,0,0,1,0,0,0,0,0,0,0,0,0,0,0,0,0,0,0,0,0,0,0,0,0,0,0,0,0,0,0,0,0,0,0,0,0,0,0,0,0,0,0,0,0,0,0,0,0,0,0,0,0,0,0,0,0,0,0,0,0,0,0,0,0,57,0,0,0,0,0,0,0,0,0,0,0,0,0,0,0,0,0,0,0,0,0,0,0,0,0,0,0,0,0,0,0,0,0,0,0,0,0,0,0,0,0,0,0,0,0,0,0,0,0,0,0,0,19.8,8.45,0.171
# 5200,3015,40366,Spinner S.,1962,,0,0,0,0,0,0,0,0,0,0,0,0,0,0,0,0,0,0,0,0,0,0,0,0,0,0,0,0,0,0,0,0,0,0,0,0,0,0,0,0,0,0,0,0,0,0,0,0,0,0,0,0,0,0,0,0,0,0,0,0,0,0,0,0,0,0,0,0,0,0,0,0,0,0,0,0,0,0,0,0,0,0,0,0,0,0,0,0,0,0,0,0,0,0,0,0,0,0,0,0,0,0,0,0,0,0,0,0,0,0,0,0,0,0,0,0,0,0,0,0,0,0,0,0,0,0,0,0,0,0,0,0,0,0,0,0,0,100,0,0,0,0,0,0,0,0,0,0,0,0,0,0,0,0,0,0,0,0,0,0,0,0,0,0,0,0,0,0,0,0,0,0,0,0,0,0,0,0,0,0,0,73,31.17,0.1709978
# 5201,2014,9544,Goralnik A.S.,1972,,0,0,0,0,0,0,0,0,0,0,0,0,0,0,0,0,0,0,0,0,0,0,0,0,0,0,0,0,0,0,0,0,0,0,0,0,0,0,0,0,0,0,0,0,0,0,0,0,0,0,0,0,0,0,0,0,0,0,0,0,0,0,0,0,0,0,0,0,0,0,0,0,0,0,0,0,0,0,0,0,0,0,0,0,0,0,0,0,0,0,0,0,0,0,0,0,0,0,0,0,0,0,0,0,0,0,0,0,0,0,0,0,0,0,0,0,0,0,0,0,0,0,0,0,0,0,0,0,0,0,0,0,0,0,0,0,0,99,0,0,0,0,0,0,0,0,0,0,0,0,0,0,0,0,0,0,0,0,0,0,0,0,0,0,0,0,0,1,0,0,0,0,0,0,0,0,0,0,0,0,0,66,28.2,0.1702127
# 5202,1440,40339,Pavlova G.A.,1975,,0,0,0,0,0,0,0,0,0,0,0,0,0,0,0,0,0,0,0,0,0,0,0,0,0,0,0,0,0,0,0,0,0,0,0,0,0,0,0,0,0,0,0,0,0,0,0,0,0,0,0,0,0,0,0,0,0,0,0,0,0,0,0,0,0,0,0,0,0,0,0,0,0,0,0,0,0,0,0,0,0,0,0,0,0,0,0,0,0,0,0,0,0,0,0,0,0,0,0,0,0,0,0,0,0,0,0,0,0,0,0,0,0,0,0,0,0,0,0,0,0,0,0,0,0,0,0,0,0,0,0,0,0,0,0,0,0,100,0,0,0,0,0,0,0,0,0,0,0,0,0,0,0,0,0,0,0,0,0,0,0,0,0,0,0,0,0,0,0,0,0,0,0,0,0,0,0,0,0,0,0,,,0.17
# 5203,2899,40035,Corning Co.,1969,Corning 7940,0,0,0,0,0,0,0,0,0,0,0,0,0,0,0,0,0,0,0,0,0,0,0,0,0,0,0,0,0,0,0,0,0,0,0,0,0,0,0,0,0,0,0,0,0,0,0,0,0,0,0,0,0,0,0,0,0,0,0,0,0,0,0,0,0,0,0,0,0,0,0,0,0,0,0,0,0,0,0,0,0,0,0,0,0,0,0,0,0,0,0,0,0,0,0,0,0,0,0,0,0,0,0,0,0,0,0,0,0,0,0,0,0,0,0,0,0,0,0,0,0,0,0,0,0,0,0,0,0,0,0,0,0,0,0,0,0,100,0,0,0,0,0,0,0,0,0,0,0,0,0,0,0,0,0,0,0,0,0,0,0,0,0,0,0,0,0,0,0,0,0,0,0,0,0,0,0,0,0,0,0,73.1,31.03,0.17
# 5204,3259,18459,Gamberg E.,1973,,0,0,0,0,0,0,0,0,0,0,0,0,0,0,0,0,0,0,0,0,0,0,0,0,0,0,0,0,0,0,0,0,0,0,0,0,0,0,0,0,0,0,0,0,0,0,0,0,0,0,0,0,0,0,0,0,0,0,0,0,0,0,0,0,0,0,0,0,0,0,0,33,0,0,0,0,0,0,0,0,0,0,0,0,0,0,0,0,0,0,0,0,0,0,0,0,0,0,0,0,0,0,0,0,0,0,0,0,0,0,0,0,0,0,0,0,0,0,0,0,0,0,0,0,0,0,0,0,0,0,0,0,0,0,0,0,0,67,0,0,0,0,0,0,0,0,0,0,0,0,0,0,0,0,0,0,0,0,0,0,0,0,0,0,0,0,0,0,0,0,0,0,0,0,0,0,0,0,0,0,0,54,23.1,0.17
# 5205,5427,40693,Fraser D.B.,1968,G.E.105,0,0,0,0,0,0,0,0,0,0,0,0,0,0,0,0,0,0,0,0,0,0,0,0,0,0,0,0,0,0,0,0,0,0,0,0,0,0,0,0,0,0,0,0,0,0,0,0,0,0,0,0,0,0,0,0,0,0,0,0,0,0,0,0,0,0,0,0,0,0,0,0,0,0,0,0,0,0,0,0,0,0,0,0,0,0,0,0,0,0,0,0,0,0,0,0,0,0,0,0,0,0,0,0,0,0,0,0,0,0,0,0,0,0,0,0,0,0,0,0,0,0,0,0,0,0,0,0,0,0,0,0,0,0,0,0,0,100,0,0,0,0,0,0,0,0,0,0,0,0,0,0,0,0,0,0,0,0,0,0,0,0,0,0,0,0,0,0,0,0,0,0,0,0,0,0,0,0,0,0,0,73.3,31.33,0.17
# 5206,12180,137624,Dumbaugh W.H.,1974,YM0310A,0,0,0,0,0,0,0,0,0,0,0,0,0,0,0,0,0,0,16.9,0,0,0,0,0,12,0,0,0,0,0,0,0.9,0,0,0,0,0,0,0,0,0,0,0,0,0,0,0,0,0,0,0.2,0,0,0,0,0,0,0,0,0,0,0,0,0,0,0,0,0,0,0,0,0,0,0,0,0,0,0,0,0,0,0,0,5.3,0,0,0,0,0,0,0,11.8,0,0,0,0,0,0,0,0,0,0,0,0,0,0,0,0,0,0,0,0,0,0,0,0,0,0,0,0,0,0,0,0,0,0,0,0,0,0,0,0,0,0,0,0,0,47.6,0,0,0,0,0,0,0,0,0,0,0,0,0,0,0,0,0,0,0,5.3,0,0,0,0,0,0,0,0,0,0,0,0,0,0,0,0,0,0,0,0,0,0,0,111,47.43,0.17
# 5207,12499,113882,Hwa Luu0Gen,1998,,0,0,0,0,0,0,0,0,0,0,0,0,0,0,0,0,0,0,0,0,0,0,0,0,0,0,0,0,0,0,0,0,0,0,0,0,0,0,0,0,0,0,0,0,0,0,0,0,0,0,0,0,0,0,0,0,0,0,0,0,0,0,0,0,0,0,0,0,0,0,0,0,0,0,0,0,0,0,0,0,0,0,0,0,0,0,0,0,0,0,0,0,0,0,0,0,0,0,0,0,0,0,0,0,0,0,0,0,0,0,0,0,0,0,0,0,0,0,0,0,0,0,0,0,0,0,0,0,0,0,0,0,0,0,0,0,0,100,0,0,0,0,0,0,0,0,0,0,0,0,0,0,0,0,0,0,0,0,0,0,0,0,0,0,0,0,0,0,0,0,0,0,0,0,0,0,0,0,0,0,0,72.4,30.94,0.17
# 5208,12626,149404,Rathmann C.L.,1968,Corning 7940,0,0,0,0,0,0,0,0,0,0,0,0,0,0,0,0,0,0,0,0,0,0,0,0,0,0,0,0,0,0,0,0,0,0,0,0,0,0,0,0,0,0,0,0,0,0,0,0,0,0,0,0,0,0,0,0,0,0,0,0,0,0,0,0,0,0,0,0,0,0,0,0,0,0,0,0,0,0,0,0,0,0,0,0,0,0,0,0,0,0,0,0,0,0,0,0,0,0,0,0,0,0,0,0,0,0,0,0,0,0,0,0,0,0,0,0,0,0,0,0,0,0,0,0,0,0,0,0,0,0,0,0,0,0,0,0,0,100,0,0,0,0,0,0,0,0,0,0,0,0,0,0,0,0,0,0,0,0,0,0,0,0,0,0,0,0,0,0,0,0,0,0,0,0,0,0,0,0,0,0,0,73.1,31.03,0.17
# 5209,12626,149405,Rathmann C.L.,1968,Corning 7971,0,0,0,0,0,0,0,0,0,0,0,0,0,0,0,0,0,0,0,0,0,0,0,0,0,0,0,0,0,0,0,0,0,0,0,0,0,0,0,0,0,0,0,0,0,0,0,0,0,0,0,0,0,0,0,0,0,0,0,0,0,0,0,0,0,0,0,0,0,0,0,0,0,0,0,0,0,0,0,0,0,0,0,0,0,0,0,0,0,0,0,0,0,0,0,0,0,0,0,0,0,0,0,0,0,0,0,0,0,0,0,0,0,0,0,0,0,0,0,0,0,0,0,0,0,0,0,0,0,0,0,0,0,0,0,0,0,94.32979094,0,0,0,0,0,0,0,0,0,0,0,0,0,0,0,0,0,0,0,5.670209057,0,0,0,0,0,0,0,0,0,0,0,0,0,0,0,0,0,0,0,0,0,0,0,67.5,28.96,0.17
# 5210,13204,78414,Bokin P.Ya.,1963,0,0,0,0,0,0,0,0,0,0,0,0,0,0,0,0,0,0,0,0,0,0,0,0,0,0,0,0,0,0,0,0,0,0,0,0,0,0,0,0,0,0,0,0,0,0,0,0,0,0,0,0,0,0,0,0,0,0,0,0,0,0,0,0,0,0,0,0,0,0,0,0,0,0,0,0,0,0,0,0,0,0,0,0,0,0,0,0,0,0,0,0,0,0,0,0,0,0,0,0,0,0,0,0,0,0,0,0,0,0,0,0,0,0,0,0,0,0,0,0,0,0,0,0,0,0,0,0,0,0,0,0,0,0,0,0,0,0,100,0,0,0,0,0,0,0,0,0,0,0,0,0,0,0,0,0,0,0,0,0,0,0,0,0,0,0,0,0,0,0,0,0,0,0,0,0,0,0,0,0,0,0,73,31.19,0.17
# 5211,13375,116211,Lane D.W.,1990,Vitreosil,0,0,0,0,0,0,0,0,0,0,0,0,0,0,0,0,0,0,0,0,0,0,0,0,0,0,0,0,0,0,0,0,0,0,0,0,0,0,0,0,0,0,0,0,0,0,0,0,0,0,0,0,0,0,0,0,0,0,0,0,0,0,0,0,0,0,0,0,0,0,0,0,0,0,0,0,0,0,0,0,0,0,0,0,0,0,0,0,0,0,0,0,0,0,0,0,0,0,0,0,0,0,0,0,0,0,0,0,0,0,0,0,0,0,0,0,0,0,0,0,0,0,0,0,0,0,0,0,0,0,0,0,0,0,0,0,0,100,0,0,0,0,0,0,0,0,0,0,0,0,0,0,0,0,0,0,0,0,0,0,0,0,0,0,0,0,0,0,0,0,0,0,0,0,0,0,0,0,0,0,0,73,31.19,0.17
# 5212,16927,146717,Tesar A.,1983,,0,0,0,0,4,0,0,0,0,0,0,0,0,0,0,19,0,0,0,0,0,0,0,0,0,0,0,0,0,0,0,0,0,0,0,0,0,0,0,0,0,0,0,0,0,0,0,0,0,0,0,0,0,0,0,0,0,0,0,0,0,0,0,0,0,0,0,0,0,0,0,0,0,0,0,0,0,0,0,0,0,6,0,0,0,0,0,0,0,0,0,0,0,0,0,0,0,0,0,0,0,0,0,0,15,0,0,0,0,0,0,0,0,0,0,0,0,0,0,0,0,0,0,0,0,0,0,0,0,0,0,0,0,0,0,0,0,0,0,0,0,0,0,0,0,0,0,0,0,0,0,0,0,0,0,0,0,0,0,0,0,0,0,0,0,0,0,0,0,0,0,0,0,0,0,0,0,0,0,56,0,62.4,26.7,0.17
# 5213,20694,186651,Malashkevich G.,1982,,0,0,0,35.8,0,0,0,0,0,0,0,0,0,0,0,0,0,0,0,0,0,0,0,0,0,0,0,0,0,0,0,0,0,0,0,0,0,0,0,0,0,0,0,0,0,0,0,0,0,0,0,0,0,0,0,0,0,0,0,0,0,0,0,0,0,0,0,0,0,0,0,0,0,0,0,0,0,0,0,0,0,0,0,0,0,0,0,0,0,0,0,0,0,0,0,0,0,0,0,0,0,0,0,0,0,0,0,0,19.5,0,0,0,0,0,0,0,0,0,0,0,0,0,0,0,0,0,0,0,0,0,0,0,0,0,0,0,0,44.7,0,0,0,0,0,0,0,0,0,0,0,0,0,0,0,0,0,0,0,0,0,0,0,0,0,0,0,0,0,0,0,0,0,0,0,0,0,0,0,0,0,0,0,106,45,0.17
# 5214,23789,178473,Moore L.A.,1999,0,0,0,0,0,0,0,0,0,0,0,0,0,0,0,0,0,0,0,0,0,0,0,0,0,0,0,0,0,0,0,0,0,0,0,0,0,0,0,0,0,0,0,0,0,0,0,0,0,2.487001244,0,0,0,0,0,0,0,0,0,0,0,0,0,0,0,0,0,0,0,0,0,0,0,0,0,0,0,0,0,0,0,0,0,0,0,0,0,0,0,0,0,0,0,0,0,0,0,0,0,0,0,0,0,0,0,0,0,0,0,0,0,0,0,0,0,0,0,0,0,0,0,0,0,0,0,0,0,0,0,0,0,0,0,0,0,0,0,0,97.51299876,0,0,0,0,0,0,0,0,0,0,0,0,0,0,0,0,0,0,0,0,0,0,0,0,0,0,0,0,0,0,0,0,0,0,0,0,0,0,0,0,0,0,0,69.3,29.6,0.17
# 5215,27139,310664,Boyd D.C.,1980,Corning 7971,0,0,0,0,0,0,0,0,0,0,0,0,0,0,0,0,0,0,0,0,0,0,0,0,0,0,0,0,0,0,0,0,0,0,0,0,0,0,0,0,0,0,0,0,0,0,0,0,0,0,0,0,0,0,0,0,0,0,0,0,0,0,0,0,0,0,0,0,0,0,0,0,0,0,0,0,0,0,0,0,0,0,0,0,0,0,0,0,0,0,0,0,0,0,0,0,0,0,0,0,0,0,0,0,0,0,0,0,0,0,0,0,0,0,0,0,0,0,0,0,0,0,0,0,0,0,0,0,0,0,0,0,0,0,0,0,0,94.64169905,0,0,0,0,0,0,0,0,0,0,0,0,0,0,0,0,0,0,0,5.358300946,0,0,0,0,0,0,0,0,0,0,0,0,0,0,0,0,0,0,0,0,0,0,0,68,29.05,0.17
# 5216,27975,370784,Lagakos N.,1980,,0,0,0,0,0,0,0,0,0,0,0,0,0,0,0,0,0,0,0,0,0,0,0,0,0,0,0,0,0,0,0,0,0,0,0,0,0,0,0,0,0,0,0,0,0,0,0,0,0,0,0,0,0,0,0,0,0,0,0,0,0.057404168,0,0,0,0,0,0,0,0,0,0,0,0,0,0,0,0,0,0,0,0,0,0,0,0,0,0,0,0,0,0,0,0,0,0,0,0,0,0,0,0,0,0,0,0,0,0,0,0,0,0,0,0,0,0,0,0,0,0,0,0,0,0,0,0,0,0,0,0,0,0,0,0,0,0,0,0,99.94259583,0,0,0,0,0,0,0,0,0,0,0,0,0,0,0,0,0,0,0,0,0,0,0,0,0,0,0,0,0,0,0,0,0,0,0,0,0,0,0,0,0,0,0,72.4,30.94,0.17
# 5217,28138,74357,Nemilov S.V.,1990,,0,0,0,0,0,0,0,0,0,0,0,0,0,0,0,0,0,0,49.5,0,0,0,0,0,0,0,0,0,0,0,0,0,0,0,0,0,0,0,0,0,0,0,0,0,0,0,0,0,0,0,0,0,0,0,0,0,0,0,0,0,0,0,0,0,0,0,0,0,0,0,0,0,0,0,0,0,0,0,0,0,0,0,0,0,0,0,0,0,0,0,0,0,0,0,0,0,0,0,0,0,0,0,0,0,0,0,0,0,0,0,0,0,0,0,0,50.5,0,0,0,0,0,0,0,0,0,0,0,0,0,0,0,0,0,0,0,0,0,0,0,0,0,0,0,0,0,0,0,0,0,0,0,0,0,0,0,0,0,0,0,0,0,0,0,0,0,0,0,0,0,0,0,0,0,0,0,0,0,0,0,0,0,67.6,28.93,0.17
# 5218,33582,68037,Moore L.A.,2001,0,0,0,0,0,0,0,0,0,0,0,0,0,0,0,0,0,0,0,0,0,0,0,0,0,0,0,0,0,0,0,0,0,0,0,0,0,0,0,0,0,0,0,0,0,0,0,0,0,2.487001244,0,0,0,0,0,0,0,0,0,0,0,0,0,0,0,0,0,0,0,0,0,0,0,0,0,0,0,0,0,0,0,0,0,0,0,0,0,0,0,0,0,0,0,0,0,0,0,0,0,0,0,0,0,0,0,0,0,0,0,0,0,0,0,0,0,0,0,0,0,0,0,0,0,0,0,0,0,0,0,0,0,0,0,0,0,0,0,0,97.51299876,0,0,0,0,0,0,0,0,0,0,0,0,0,0,0,0,0,0,0,0,0,0,0,0,0,0,0,0,0,0,0,0,0,0,0,0,0,0,0,0,0,0,0,69.3,29.6,0.17
# 5219,35365,425181,Abd El Latif L.,2005,,0,0,0,0,0,0,0,0,0,0,0,0,0,78.1,0,0,0,0,0,0,0,0,0,0,0,0,0,0,0,0,0,0,0,0,0,0,0,0,0,0,0,0,0,0,0,0,0,0,0,0,0,0,0,0,0,0,0,0,0,0,0,0,0,0,0,0,0,0,0,0,0,0,0,0,0,0,0,0,0,0,0,0,0,0,0,0,0,0,0,0,0,0,0,0,0,0,0,0,0,0,21.9,0,0,0,0,0,0,0,0,0,0,0,0,0,0,0,0,0,0,0,0,0,0,0,0,0,0,0,0,0,0,0,0,0,0,0,0,0,0,0,0,0,0,0,0,0,0,0,0,0,0,0,0,0,0,0,0,0,0,0,0,0,0,0,0,0,0,0,0,0,0,0,0,0,0,0,0,0,0,0,0,53.8,23.03,0.17
# 5220,39036,460246,Hashimoto T.,2007,,0,0,0,0,0,0,0,0,0,0,0,0,0,0,0,0,0,0,0,0,0,0,0,0,0,0,0,0,0,0,0,0,0,0,0,0,0,0,0,0,0,0,0,0,0,0,0,0,0,0,0,0,0,0,0,0,0,0,0,0,0,0,0,0,0,0,0,0,0,0,0,0,0,0,0,0,0,0,0,0,0,0,0,0,0,0,0,0,0,0,0,0,0,0,0,0,0,0,0,0,0,0,0,0,0,0,0,0,0,0,0,0,0,0,0,0,0,0,0,0,0,0,0,0,0,0,0,0,0,0,0,0,0,0,0,0,0,100,0,0,0,0,0,0,0,0,0,0,0,0,0,0,0,0,0,0,0,0,0,0,0,0,0,0,0,0,0,0,0,0,0,0,0,0,0,0,0,0,0,0,0,75,32.05,0.17
# 5221,39036,460247,Hashimoto T.,2007,,0,0,0,0,0,0,0,0,0,0,0,0,0,0,0,0,0,0,0,0,0,0,0,0,0,0,0,0,0,0,0,0,0,0,0,0,0,0,0,0,0,0,0,0,0,0,0,0,0,0,0,0,0,0,0,0,0,0,0,0,0,0,0,0,0,0,0,0,0,0,0,0,0,0,0,0,0,0,0,0,0,0,0,0,0,0,0,0,0,0,0,0,0,0,0,0,0,0,0,0,0,0,0,0,0,0,0,0,0,0,0,0,0,0,0,0,0,0,0,0,0,0,0,0,0,0,0,0,0,0,0,0,0,0,0,0,0,95,0,0,0,0,0,0,0,0,0,0,0,0,0,0,0,0,0,0,0,5,0,0,0,0,0,0,0,0,0,0,0,0,0,0,0,0,0,0,0,0,0,0,0,68,29.05,0.17
# 5222,40302,467566,Zhao Qing,2012,,0,0,0,0,0,0,0,0,0,0,0,0,0,0,0,0,0,0,0,0,0,0,0,0,0,0,0,0,0,0,0,0,0,0,0,0,0,0,0,0,0,0,0,0,0,0,0,0,0,0,0,0,0,0,0,0,0,0,0,0,0,0,0,0,0,0,0,0,0,0,0,0,0,0,0,0,0,0,0,0,0,0,0,0,0,0,0,0,0,0,0,0,0,0,0,0,0,0,0,0,8,0,0,0,0,0,0,0,0,0,0,0,0,0,0,0,0,0,0,0,0,0,0,0,0,0,0,0,0,0,0,0,0,0,0,0,0,92,0,0,0,0,0,0,0,0,0,0,0,0,0,0,0,0,0,0,0,0,0,0,0,0,0,0,0,0,0,0,0,0,0,0,0,0,0,0,0,0,0,0,0,68,29,0.17
# 5223,1962,983,Yoshimoto M.,1986,,0,0,0,0,0,0,0,0,0,0,0,0,0,0,0,0,0,0,0,0,0,0,0,0,0,0,0,0,0,0,0,0,0,0,0,0,0,0,0,0,0,0,0,0,0,0,0,0,0,0,0,0,0,0,0,0,0,0,0,0,0,0,0,0,0,0,0,0,0,0,0,0,0,0,0,0,0,0,0,0,0,0,0,0,0,0,0,0,0,0,0,0,0,0,0,0,0,0,0,0,0,0,0,0,0,0,0,0,0,0,0,0,0,0,0,0,0,0,0,0,0,0,0,0,0,0,0,0,0,0,0,0,0,0,0,0,0,100,0,0,0,0,0,0,0,0,0,0,0,0,0,0,0,0,0,0,0,0,0,0,0,0,0,0,0,0,0,0,0,0,0,0,0,0,0,0,0,0,0,0,0,73.2,31.33,0.169
# 5224,5427,40695,Fraser D.B.,1968,G.E.104,0,0,0,0,0,0,0,0,0,0,0,0,0,0,0,0,0,0,0,0,0,0,0,0,0,0,0,0,0,0,0,0,0,0,0,0,0,0,0,0,0,0,0,0,0,0,0,0,0,0,0,0,0,0,0,0,0,0,0,0,0,0,0,0,0,0,0,0,0,0,0,0,0,0,0,0,0,0,0,0,0,0,0,0,0,0,0,0,0,0,0,0,0,0,0,0,0,0,0,0,0,0,0,0,0,0,0,0,0,0,0,0,0,0,0,0,0,0,0,0,0,0,0,0,0,0,0,0,0,0,0,0,0,0,0,0,0,100,0,0,0,0,0,0,0,0,0,0,0,0,0,0,0,0,0,0,0,0,0,0,0,0,0,0,0,0,0,0,0,0,0,0,0,0,0,0,0,0,0,0,0,73.2,31.33,0.169
# 5225,12405,77624,Goto T.,1983,,0,0,0,0,0,0,0,0,0,0,0,0,0,0,0,0,0,0,0,0,0,0,0,0,0,0,0,0,0,0,0,0,0,0,0,0,0,0,0,0,0,0,0,0,0,0,0,0,0,0,0,0,0,0,0,0,0,0,0,0,0,0,0,0,0,0,0,0,0,0,0,0,0,0,0,0,0,0,0,0,0,0,0,0,0,0,0,0,0,0,0,0,0,0,0,0,0,0,0,0,0,0,0,0,0,0,0,0,0,0,0,0,0,0,0,0,0,0,0,0,0,0,0,0,0,0,0,0,0,0,0,0,0,0,0,0,0,100,0,0,0,0,0,0,0,0,0,0,0,0,0,0,0,0,0,0,0,0,0,0,0,0,0,0,0,0,0,0,0,0,0,0,0,0,0,0,0,0,0,0,0,73.4,31.43,0.169
# 5226,12560,77834,Hirao K.,1983,,0,0,0,0,0,0,0,0,0,0,0,0,0,0,0,0,0,0,0,0,0,0,0,0,0,0,0,0,0,0,0,0,0,0,0,0,0,0,0,0,0,0,0,0,0,0,0,0,0,0,0,0,0,0,0,0,0,0,0,0,0,0,0,0,0,0,0,0,0,0,0,0,0,0,0,0,0,0,0,0,0,0,0,0,0,0,0,0,0,0,0,0,0,0,0,0,0,0,0,0,0,0,0,0,0,0,0,0,0,0,0,0,0,0,0,0,0,0,0,0,0,0,0,0,0,0,0,0,0,0,0,0,0,0,0,0,0,100,0,0,0,0,0,0,0,0,0,0,0,0,0,0,0,0,0,0,0,0,0,0,0,0,0,0,0,0,0,0,0,0,0,0,0,0,0,0,0,0,0,0,0,73.1,31.33,0.169
# 5227,10348,42860,Hirao K.,1991,,0,0,0,0,0,0,0,0,0,0,0,0,0,0,0,0,0,0,0,0,0,0,0,0,0,0,0,0,0,0,0,0,0,0,0,0,0,0,0,0,0,0,0,0,0,0,0,0,1.81199239,0,0,0,0,0,0,0,0,0,0,0,0,0,0,0,0,0,0,0,0,0,0,0,0,0,0,0,0,0,0,0,0,0,0,0,0,0,0,0,0,0,0,0,0,0,0,0,0,0,0,0,0,0,0,0,0,0,0,0,0,0,0,0,0,0,0,0,0,0,0,0,0,0,0,0,0,0,0,0,0,0,0,0,0,0,0,0,0,98.18800761,0,0,0,0,0,0,0,0,0,0,0,0,0,0,0,0,0,0,0,0,0,0,0,0,0,0,0,0,0,0,0,0,0,0,0,0,0,0,0,0,0,0,0,72.9,31.19,0.1686438
# 5228,3259,18458,Gamberg E.,1973,,0,0,0,0,0,0,0,0,0,0,0,0,0,0,0,0,0,0,0,0,0,0,0,0,0,0,0,0,0,0,0,0,0,0,0,0,0,0,0,0,0,0,0,0,0,0,0,0,0,0,0,0,0,0,0,0,0,0,0,0,0,0,0,0,0,0,0,0,0,0,0,25,0,0,0,0,0,0,0,0,0,0,0,0,0,0,0,0,0,0,0,0,0,0,0,0,0,0,0,0,0,0,0,0,0,0,0,0,0,0,0,0,0,0,0,0,0,0,0,0,0,0,0,0,0,0,0,0,0,0,0,0,0,0,0,0,0,75,0,0,0,0,0,0,0,0,0,0,0,0,0,0,0,0,0,0,0,0,0,0,0,0,0,0,0,0,0,0,0,0,0,0,0,0,0,0,0,0,0,0,0,56.4,24.1,0.168
# 5229,5427,40700,Fraser D.B.,1968,Low OH Suprasil,0,0,0,0,0,0,0,0,0,0,0,0,0,0,0,0,0,0,0,0,0,0,0,0,0,0,0,0,0,0,0,0,0,0,0,0,0,0,0,0,0,0,0,0,0,0,0,0,0,0,0,0,0,0,0,0,0,0,0,0,0,0,0,0,0,0,0,0,0,0,0,0,0,0,0,0,0,0,0,0,0,0,0,0,0,0,0,0,0,0,0,0,0,0,0,0,0,0,0,0,0,0,0,0,0,0,0,0,0,0,0,0,0,0,0,0,0,0,0,0,0,0,0,0,0,0,0,0,0,0,0,0,0,0,0,0,0,100,0,0,0,0,0,0,0,0,0,0,0,0,0,0,0,0,0,0,0,0,0,0,0,0,0,0,0,0,0,0,0,0,0,0,0,0,0,0,0,0,0,0,0,73,31.26,0.168
# 5230,27237,309343,Turyanitsa I.D.,1985,,0,0,0,0,0,0,34.2,0,0,0,0,0,0,0,0,0,0,0,0,0,0,0,0,0,0,0,0,0,0,0,0,0,0,0,0,0,0,0,0,0,0,0,0,0,0,0,0,0,0,0,0,0,0,0,0,0,0,0,0,0,0,0,0,0,0,0,7,0,0,0,0,0,0,0,0,0,0,0,0,0,0,0,0,0,0,0,0,0,0,0,0,0,0,0,0,0,0,0,0,0,0,0,0,0,0,0,0,0,0,0,0,0,0,0,0,0,0,0,0,0,0,0,0,0,0,0,0,0,58.8,0,0,0,0,0,0,0,0,0,0,0,0,0,0,0,0,0,0,0,0,0,0,0,0,0,0,0,0,0,0,0,0,0,0,0,0,0,0,0,0,0,0,0,0,0,0,0,0,0,0,0,0,20.1,8.64,0.168
# 5231,35599,427700,Reddy M.V.S.,2009,,0,0,0,0,0,0,0,0,0,0,0,0,0,70,0,0,0,0,0,0,0,0,0,0,0,0,0,0,0,0,0,0,0,0,0,0,0,0,0,0,0,0,0,0,0,0,0,0,0,0,0,0,0,0,0,0,0,0,0,0,0,0,0,0,0,0,0,0,0,0,0,0,0,0,0,0,0,0,0,0,0,0,0,0,0,0,0,0,0,0,0,0,0,0,0,0,0,0,0,0,20,0,0,0,0,0,0,0,0,0,0,0,0,0,0,0,0,0,0,0,0,0,0,0,0,0,0,0,0,0,0,0,0,0,0,0,0,0,0,0,0,0,0,0,0,0,0,0,0,0,0,0,0,0,0,0,0,0,0,0,0,0,0,0,0,0,0,10,0,0,0,0,0,0,0,0,0,0,0,0,0,48.7,20.85,0.168
# 5232,39287,460630,Hojamberdiev M.,2012,,0,0,0,0,0,0,0,0,0,0,0,0,0,0,0,0,0,0,0,0,0,0,0,0,0,0,0,0,0,0,0,0,0,0,0,0,0,0,0,0,0,0,0,0,0,0,0,0,0,0,0,0,0,0,0,0,0,0,0,0,0,0,0,0,0,0,0,0,0,0,0,0,0,0,0,0,0,0,0,0,0,0,0,0,0,0,0,0,0,0,0,0,0,0,0,0,0,0,0,0,0,0,0,0,0,0,0,0,0,0,0,0,0,0,0,0,0,0,0,0,0,0,0,0,0,0,0,0,0,0,0,0,0,0,0,0,0,100,0,0,0,0,0,0,0,0,0,0,0,0,0,0,0,0,0,0,0,0,0,0,0,0,0,0,0,0,0,0,0,0,0,0,0,0,0,0,0,0,0,0,0,71.7,36.06,0.168
# 5233,5581,40713,Leko V.K.,1996,,0,0,0,0,0,0,0,0,0,0,0,0,0,0,0,0,0,0,0,0,0,0,0,0,0,0,0,0,0,0,0,0,0,0,0,0,0,0,0,0,0,0,0,0,0,0,0,0,0,0,0,0,0,0,0,0,0,0,0,0,0,0,0,0,0,0,0,0,0,0,0,0,0,0,0,0,0,0,0,0,0,0,0,0,0,0,0,0,0,0,0,0,0,0,0,0,0,0,0,0,0,0,0,0,0,0,0,0,0,0,0,0,0,0,0,0,0,0,0,0,0,0,0,0,0,0,0,0,0,0,0,0,0,0,0,0,0,100,0,0,0,0,0,0,0,0,0,0,0,0,0,0,0,0,0,0,0,0,0,0,0,0,0,0,0,0,0,0,0,0,0,0,0,0,0,0,0,0,0,0,0,73.1,31.3,0.1677316
# 5234,5581,40715,Leko V.K.,1996,,0,0,0,0,0,0,0,0,0,0,0,0,0,0,0,0,0,0,0,0,0,0,0,0,0,0,0,0,0,0,0,0,0,0,0,0,0,0,0,0,0,0,0,0,0,0,0,0,0,0,0,0,0,0,0,0,0,0,0,0,0,0,0,0,0,0,0,0,0,0,0,0,0,0,0,0,0,0,0,0,0,0,0,0,0,0,0,0,0,0,0,0,0,0,0,0,0,0,0,0,0,0,0,0,0,0,0,0,0,0,0,0,0,0,0,0,0,0,0,0,0,0,0,0,0,0,0,0,0,0,0,0,0,0,0,0,0,100,0,0,0,0,0,0,0,0,0,0,0,0,0,0,0,0,0,0,0,0,0,0,0,0,0,0,0,0,0,0,0,0,0,0,0,0,0,0,0,0,0,0,0,73.1,31.3,0.1677316
# 5235,40632,468689,Sidek H.A.A.,2003,,0,0,0,0,0,0,0,0,0,0,0,0,0,0,0,0,0,0,0,0,0,0,0,0,0,0,0,0,0,0,0,0,0,0,0,0,0,0,0,0,0,0,0,0,0,0,0,0,0,0,0,0,0,0,0,0,0,0,0,0,0,0,0,0,0,0,0,0,0,0,0,0,0,0,0,0,0,0,0,0,0,0,0,40,0,0,0,0,0,0,0,0,0,0,0,0,0,0,0,0,0,0,0,0,0,0,0,0,0,0,0,0,0,0,0,60,0,0,0,0,0,0,0,0,0,0,0,0,0,0,0,0,0,0,0,0,0,0,0,0,0,0,0,0,0,0,0,0,0,0,0,0,0,0,0,0,0,0,0,0,0,0,0,0,0,0,0,0,0,0,0,0,0,0,0,0,0,0,0,0,0,47.4,20.3,0.1674878
# 5236,40632,468690,Sidek H.A.A.,2003,,0,0,0,0,0,0,0,0,0,0,0,0,0,0,0,0,0,0,0,0,0,0,0,0,0,0,0,0,0,0,0,0,0,0,0,0,0,0,0,0,0,0,0,0,0,0,0,0,0,0,0,0,0,0,0,0,0,0,0,0,0,0,0,0,0,0,0,0,0,0,0,0,0,0,0,0,0,0,0,0,0,0,0,45,0,0,0,0,0,0,0,0,0,0,0,0,0,0,0,0,0,0,0,0,0,0,0,0,0,0,0,0,0,0,0,55,0,0,0,0,0,0,0,0,0,0,0,0,0,0,0,0,0,0,0,0,0,0,0,0,0,0,0,0,0,0,0,0,0,0,0,0,0,0,0,0,0,0,0,0,0,0,0,0,0,0,0,0,0,0,0,0,0,0,0,0,0,0,0,0,0,49.5,21.2,0.1674528
# 5237,3259,18457,Gamberg E.,1973,,0,0,0,0,0,0,0,0,0,0,0,0,0,0,0,0,0,0,0,0,0,0,0,0,0,0,0,0,0,0,0,0,0,0,0,0,0,0,0,0,0,0,0,0,0,0,0,0,0,0,0,0,0,0,0,0,0,0,0,0,0,0,0,0,0,0,0,0,0,0,0,15,0,0,0,0,0,0,0,0,0,0,0,0,0,0,0,0,0,0,0,0,0,0,0,0,0,0,0,0,0,0,0,0,0,0,0,0,0,0,0,0,0,0,0,0,0,0,0,0,0,0,0,0,0,0,0,0,0,0,0,0,0,0,0,0,0,85,0,0,0,0,0,0,0,0,0,0,0,0,0,0,0,0,0,0,0,0,0,0,0,0,0,0,0,0,0,0,0,0,0,0,0,0,0,0,0,0,0,0,0,62,26.6,0.167
# 5238,5427,40692,Fraser D.B.,1968,Infrasil,0,0,0,0,0,0,0,0,0,0,0,0,0,0,0,0,0,0,0,0,0,0,0,0,0,0,0,0,0,0,0,0,0,0,0,0,0,0,0,0,0,0,0,0,0,0,0,0,0,0,0,0,0,0,0,0,0,0,0,0,0,0,0,0,0,0,0,0,0,0,0,0,0,0,0,0,0,0,0,0,0,0,0,0,0,0,0,0,0,0,0,0,0,0,0,0,0,0,0,0,0,0,0,0,0,0,0,0,0,0,0,0,0,0,0,0,0,0,0,0,0,0,0,0,0,0,0,0,0,0,0,0,0,0,0,0,0,100,0,0,0,0,0,0,0,0,0,0,0,0,0,0,0,0,0,0,0,0,0,0,0,0,0,0,0,0,0,0,0,0,0,0,0,0,0,0,0,0,0,0,0,73.2,31.38,0.167
# 5239,5427,40696,Fraser D.B.,1968,Optosil I,0,0,0,0,0,0,0,0,0,0,0,0,0,0,0,0,0,0,0,0,0,0,0,0,0,0,0,0,0,0,0,0,0,0,0,0,0,0,0,0,0,0,0,0,0,0,0,0,0,0,0,0,0,0,0,0,0,0,0,0,0,0,0,0,0,0,0,0,0,0,0,0,0,0,0,0,0,0,0,0,0,0,0,0,0,0,0,0,0,0,0,0,0,0,0,0,0,0,0,0,0,0,0,0,0,0,0,0,0,0,0,0,0,0,0,0,0,0,0,0,0,0,0,0,0,0,0,0,0,0,0,0,0,0,0,0,0,100,0,0,0,0,0,0,0,0,0,0,0,0,0,0,0,0,0,0,0,0,0,0,0,0,0,0,0,0,0,0,0,0,0,0,0,0,0,0,0,0,0,0,0,73.2,31.37,0.167
# 5240,5947,72090,Nemilov S.V.,1976,,0,0,0,0,0,0,0,0,0,0,0,0,0,0,0,0,0,0,0,10.5,0,0,0,0,0,0,0,0,0,0,0,0,0,0,0,0,0,0,0,0,0,0,0,0,0,0,0,0,0,0,0,0,0,0,0,0,0,0,0,0,89.5,0,0,0,0,0,0,0,0,0,0,0,0,0,0,0,0,0,0,0,0,0,0,0,0,0,0,0,0,0,0,0,0,0,0,0,0,0,0,0,0,0,0,0,0,0,0,0,0,0,0,0,0,0,0,0,0,0,0,0,0,0,0,0,0,0,0,0,0,0,0,0,0,0,0,0,0,0,0,0,0,0,0,0,0,0,0,0,0,0,0,0,0,0,0,0,0,0,0,0,0,0,0,0,0,0,0,0,0,0,0,0,0,0,0,0,0,0,0,0,0,,,0.167
# 5241,16954,172862,Cline C.F.,1979,,0,0,0,0,5,0,0,0,0,0,0,0,0,0,0,0,0,95,0,0,0,0,0,0,0,0,0,0,0,0,0,0,0,0,0,0,0,0,0,0,0,0,0,0,0,0,0,0,0,0,0,0,0,0,0,0,0,0,0,0,0,0,0,0,0,0,0,0,0,0,0,0,0,0,0,0,0,0,0,0,0,0,0,0,0,0,0,0,0,0,0,0,0,0,0,0,0,0,0,0,0,0,0,0,0,0,0,0,0,0,0,0,0,0,0,0,0,0,0,0,0,0,0,0,0,0,0,0,0,0,0,0,0,0,0,0,0,0,0,0,0,0,0,0,0,0,0,0,0,0,0,0,0,0,0,0,0,0,0,0,0,0,0,0,0,0,0,0,0,0,0,0,0,0,0,0,0,0,0,0,0,44.8,19.23,0.167
# 5242,35365,425180,Abd El Latif L.,2005,,0,0,0,0,0,0,0,0,0,0,0,0,0,88.9,0,0,0,0,0,0,0,0,0,0,0,0,0,0,0,0,0,0,0,0,0,0,0,0,0,0,0,0,0,0,0,0,0,0,0,0,0,0,0,0,0,0,0,0,0,0,0,0,0,0,0,0,0,0,0,0,0,0,0,0,0,0,0,0,0,0,0,0,0,0,0,0,0,0,0,0,0,0,0,0,0,0,0,0,0,0,11.1,0,0,0,0,0,0,0,0,0,0,0,0,0,0,0,0,0,0,0,0,0,0,0,0,0,0,0,0,0,0,0,0,0,0,0,0,0,0,0,0,0,0,0,0,0,0,0,0,0,0,0,0,0,0,0,0,0,0,0,0,0,0,0,0,0,0,0,0,0,0,0,0,0,0,0,0,0,0,0,0,38.2,16.37,0.167
# 5243,14244,388531,Fukuhara M.,1994,T01030,0,0,0,0,0,0,0,0,0,0,0,0,0,0,0,0,0,0,0,0,0,0,0,0,0,0,0,0,0,0,0,0,0,0,0,0,0,0,0,0,0,0,0,0,0,0,0,0,0,0,0,0,0,0,0,0,0,0,0,0,0,0,0,0,0,0,0,0,0,0,0,0,0,0,0,0,0,0,0,0,0,0,0,0,0,0,0,0,0,0,0,0,0,0,0,0,0,0,0,0,0,0,0,0,0,0,0,0,0,0,0,0,0,0,0,0,0,0,0,0,0,0,0,0,0,0,0,0,0,0,0,0,0,0,0,0,0,100,0,0,0,0,0,0,0,0,0,0,0,0,0,0,0,0,0,0,0,0,0,0,0,0,0,0,0,0,0,0,0,0,0,0,0,0,0,0,0,0,0,0,0,73.7,31.6,0.1661392
# 5244,5427,40697,Fraser D.B.,1968,Optosil III,0,0,0,0,0,0,0,0,0,0,0,0,0,0,0,0,0,0,0,0,0,0,0,0,0,0,0,0,0,0,0,0,0,0,0,0,0,0,0,0,0,0,0,0,0,0,0,0,0,0,0,0,0,0,0,0,0,0,0,0,0,0,0,0,0,0,0,0,0,0,0,0,0,0,0,0,0,0,0,0,0,0,0,0,0,0,0,0,0,0,0,0,0,0,0,0,0,0,0,0,0,0,0,0,0,0,0,0,0,0,0,0,0,0,0,0,0,0,0,0,0,0,0,0,0,0,0,0,0,0,0,0,0,0,0,0,0,100,0,0,0,0,0,0,0,0,0,0,0,0,0,0,0,0,0,0,0,0,0,0,0,0,0,0,0,0,0,0,0,0,0,0,0,0,0,0,0,0,0,0,0,73.1,31.38,0.166
# 5245,16954,172864,Cline C.F.,1979,,0,0,0,0,5,0,0,0,0,0,0,0,0,0,0,0,0,93,0,0,0,0,0,0,0,0,0,0,0,0,0,0,0,0,0,0,0,0,0,0,0,0,0,0,0,0,0,0,0,0,0,0,0,0,0,0,0,0,0,0,0,0,0,0,0,0,0,0,0,0,0,0,0,0,0,0,0,0,0,0,0,0,0,0,0,0,0,0,0,0,0,0,0,0,0,0,0,0,0,0,0,0,0,0,0,0,0,0,0,2,0,0,0,0,0,0,0,0,0,0,0,0,0,0,0,0,0,0,0,0,0,0,0,0,0,0,0,0,0,0,0,0,0,0,0,0,0,0,0,0,0,0,0,0,0,0,0,0,0,0,0,0,0,0,0,0,0,0,0,0,0,0,0,0,0,0,0,0,0,0,0,44.4,19.03,0.166
# 5246,24381,189251,Hwa Luu0Gen,2000,,0,0,0,0,0,0,0,0,0,0,0,0,0,0,0,0,0,0,0,0,0,0,0,0,0,0,0,0,0,0,0,0,0,0,0,0,0,0,0,0,0,0,0,0,0,0,0,0,0,0,0,0,0,0,0,0,0,0,0,0,0,0,0,0,0,0,0,0,0,0,0,0,0,0,0,0,0,0,0,0,0,0,0,0,0,0,0,0,0,0,0,0,0,0,0,0,0,0,0,0,0,0,0,0,0,0,0,0,0,0,0,0,0,0,0,0,0,0,0,0,0,0,0,0,0,0,0,0,0,0,0,0,0,0,0,0,0,100,0,0,0,0,0,0,0,0,0,0,0,0,0,0,0,0,0,0,0,0,0,0,0,0,0,0,0,0,0,0,0,0,0,0,0,0,0,0,0,0,0,0,0,72.5,31.08,0.166
# 5247,25144,350525,Anan`ev A.V.,1998,,0,0,0,0,0,0,0,0,0,0,0,0,0,0,0,0,0,0,0,0,0,0,0,0,0,0,0,0,0,0,0,0,0,0,0,0,0,0,0,0,0,0,0,0,0,0,0,0,0,0,0,0,0,0,0,0,0,0,0,0,0,0,0,0,0,0,0,0,0,0,0,0,0,0,0,0,0,0,0,0,0,0,0,0,0,0,0,0,0,0,0,0,0,0,0,0,0,0,0,0,0,0,0,0,0,0,0,0,0,0,0,0,0,0,0,0,0,0,0,0,0,0,0,0,0,0,0,0,0,0,0,0,0,0,0,0,0,100,0,0,0,0,0,0,0,0,0,0,0,0,0,0,0,0,0,0,0,0,0,0,0,0,0,0,0,0,0,0,0,0,0,0,0,0,0,0,0,0,0,0,0,72.8,31.2,0.166
# 5248,25144,350526,Anan`ev A.V.,1998,,0,0,0,0,0,0,0,0,0,0,0,0,0,0,0,0,0,0,0,0,0,0,0,0,0,0,0,0,0,0,0,0,0,0,0,0,0,0,0,0,0,0,0,0,0,0,0,0,0,0,0,0,0,0,0,0,0,0,0,0,0,0,0,0,0,0,0,0,0,0,0,0,0,0,0,0,0,0,0,0,0,0,0,0,0,0,0,0,0,0,0,0,0,0,0,0,0,0,0,0,0,0,0,0,0,0,0,0,0,0,0,0,0,0,0,0,0,0,0,0,0,0,0,0,0,0,0,0,0,0,0,0,0,0,0,0,0,99.71,0,0,0,0,0,0,0,0,0,0,0,0,0,0,0,0,0,0,0,0.29,0,0,0,0,0,0,0,0,0,0,0,0,0,0,0,0,0,0,0,0,0,0,0,72.3,31,0.166
# 5249,25144,350527,Anan`ev A.V.,1998,,0,0,0,0,0,0,0,0,0,0,0,0,0,0,0,0,0,0,0,0,0,0,0,0,0,0,0,0,0,0,0,0,0,0,0,0,0,0,0,0,0,0,0,0,0,0,0,0,0,0,0,0,0,0,0,0,0,0,0,0,0,0,0,0,0,0,0,0,0,0,0,0,0,0,0,0,0,0,0,0,0,0,0,0,0,0,0,0,0,0,0,0,0,0,0,0,0,0,0,0,0,0,0,0,0,0,0,0,0,0,0,0,0,0,0,0,0,0,0,0,0,0,0,0,0,0,0,0,0,0,0,0,0,0,0,0,0,99.62,0,0,0,0,0,0,0,0,0,0,0,0,0,0,0,0,0,0,0,0.38,0,0,0,0,0,0,0,0,0,0,0,0,0,0,0,0,0,0,0,0,0,0,0,72,30.9,0.166
# 5250,26065,354043,Melnichenko T.N,2002,,0,0,0,0,0,0,0,0,0,0,0,0,0,0,0,0,0,0,0,0,0,0,0,0,0,0,0,0,0,0,0,0,3,0,0,0,0,0,0,0,0,0,0,0,0,0,0,0,0,0,0,0,0,0,0,0,0,0,0,0,0,0,0,0,0,0,0,0,0,0,0,0,0,0,0,0,0,0,0,0,0,0,0,0,0,0,0,0,0,0,0,0,0,0,0,0,0,0,0,0,0,0,0,0,0,0,0,0,0,0,0,0,58,0,0,0,0,0,0,0,0,0,0,0,0,0,0,0,0,39,0,0,0,0,0,0,0,0,0,0,0,0,0,0,0,0,0,0,0,0,0,0,0,0,0,0,0,0,0,0,0,0,0,0,0,0,0,0,0,0,0,0,0,0,0,0,0,0,0,0,0,35.7,15.31,0.166
# 5251,27734,359610,Deriano S.,2004,,0,0,0,0,0,0,0,0,0,0,0,0,0,0,0,0,0,0,0,0,0,0,0,0,0,0,0,0,0,0,0,0,0,0,0,0,0,0,0,0,0,0,0,0,0,0,0,0,0,0,0,0,0,0,0,0,0,0,0,0,0,0,0,0,0,0,0,0,0,0,0,0,0,0,0,0,0,0,0,0,0,0,0,0,0,0,0,0,0,0,0,6,0,0,0,0,0,0,0,0,14,0,0,0,0,0,0,0,0,0,0,0,0,0,0,0,0,0,0,0,0,0,0,0,0,0,0,0,0,0,0,0,0,0,0,0,0,80,0,0,0,0,0,0,0,0,0,0,0,0,0,0,0,0,0,0,0,0,0,0,0,0,0,0,0,0,0,0,0,0,0,0,0,0,0,0,0,0,0,0,0,65.6,28.1,0.166
# 5252,35365,425179,Abd El Latif L.,2005,,0,0,0,0,0,0,0,0,0,0,0,0,0,94.4,0,0,0,0,0,0,0,0,0,0,0,0,0,0,0,0,0,0,0,0,0,0,0,0,0,0,0,0,0,0,0,0,0,0,0,0,0,0,0,0,0,0,0,0,0,0,0,0,0,0,0,0,0,0,0,0,0,0,0,0,0,0,0,0,0,0,0,0,0,0,0,0,0,0,0,0,0,0,0,0,0,0,0,0,0,0,5.6,0,0,0,0,0,0,0,0,0,0,0,0,0,0,0,0,0,0,0,0,0,0,0,0,0,0,0,0,0,0,0,0,0,0,0,0,0,0,0,0,0,0,0,0,0,0,0,0,0,0,0,0,0,0,0,0,0,0,0,0,0,0,0,0,0,0,0,0,0,0,0,0,0,0,0,0,0,0,0,0,30,12.9,0.166
# 5253,40302,467565,Zhao Qing,2012,,0,0,0,0,0,0,0,0,0,0,0,0,0,0,0,0,0,0,0,0,0,0,0,0,0,0,0,0,0,0,0,0,0,0,0,0,0,0,0,0,0,0,0,0,0,0,0,0,0,0,0,0,0,0,0,0,0,0,0,0,0,0,0,0,0,0,0,0,0,0,0,0,0,0,0,0,0,0,0,0,0,0,0,0,0,0,0,0,0,0,0,0,0,0,0,0,0,0,0,0,0,0,0,0,0,0,0,0,0,0,0,0,0,0,0,0,0,0,0,0,0,0,0,0,0,0,0,0,0,0,0,0,0,0,0,0,0,100,0,0,0,0,0,0,0,0,0,0,0,0,0,0,0,0,0,0,0,0,0,0,0,0,0,0,0,0,0,0,0,0,0,0,0,0,0,0,0,0,0,0,0,72.2,30.9,0.166
# 5254,5581,40712,Leko V.K.,1996,,0,0,0,0,0,0,0,0,0,0,0,0,0,0,0,0,0,0,0,0,0,0,0,0,0,0,0,0,0,0,0,0,0,0,0,0,0,0,0,0,0,0,0,0,0,0,0,0,0,0,0,0,0,0,0,0,0,0,0,0,0,0,0,0,0,0,0,0,0,0,0,0,0,0,0,0,0,0,0,0,0,0,0,0,0,0,0,0,0,0,0,0,0,0,0,0,0,0,0,0,0,0,0,0,0,0,0,0,0,0,0,0,0,0,0,0,0,0,0,0,0,0,0,0,0,0,0,0,0,0,0,0,0,0,0,0,0,100,0,0,0,0,0,0,0,0,0,0,0,0,0,0,0,0,0,0,0,0,0,0,0,0,0,0,0,0,0,0,0,0,0,0,0,0,0,0,0,0,0,0,0,73.2,31.4,0.1656051
# 5255,10348,42861,Hirao K.,1991,,0,0,0,0,0,0,0,0,0,0,0,0,0,0,0,0,0,0,0,0,0,0,0,0,0,0,0,0,0,0,0,0,0,0,0,0,0,0,0,0,0,0,0,0,0,0,0,0,2.670004539,0,0,0,0,0,0,0,0,0,0,0,0,0,0,0,0,0,0,0,0,0,0,0,0,0,0,0,0,0,0,0,0,0,0,0,0,0,0,0,0,0,0,0,0,0,0,0,0,0,0,0,0,0,0,0,0,0,0,0,0,0,0,0,0,0,0,0,0,0,0,0,0,0,0,0,0,0,0,0,0,0,0,0,0,0,0,0,0,97.32999546,0,0,0,0,0,0,0,0,0,0,0,0,0,0,0,0,0,0,0,0,0,0,0,0,0,0,0,0,0,0,0,0,0,0,0,0,0,0,0,0,0,0,0,72.5,31.1,0.1655948
# 5256,1580,9770,Manghnani M.H.,1974,,0,0,0,0,0,0,0,0,0,0,0,0,0,0,0,0,0,0,0,0,0,0,0,0,0,0,0,0,0,0,0,0,0,0,0,0,0,0,0,0,0,0,0,0,0,0,0,0,0,0,0,0,0,0,0,0,0,0,0,0,0,0,0,0,0,0,0,0,0,0,0,0,0,0,0,0,0,0,0,0,0,0,0,0,0,0,0,0,0,0,0,0,0,0,0,0,0,0,0,0,0,0,0,0,0,0,0,0,0,0,0,0,0,0,0,0,0,0,0,0,0,0,0,0,0,0,0,0,0,0,0,0,0,0,0,0,0,100,0,0,0,0,0,0,0,0,0,0,0,0,0,0,0,0,0,0,0,0,0,0,0,0,0,0,0,0,0,0,0,0,0,0,0,0,0,0,0,0,0,0,0,72.7,31.2,0.165064
# 5257,5427,40691,Fraser D.B.,1968,I.R.Vitreosil,0,0,0,0,0,0,0,0,0,0,0,0,0,0,0,0,0,0,0,0,0,0,0,0,0,0,0,0,0,0,0,0,0,0,0,0,0,0,0,0,0,0,0,0,0,0,0,0,0,0,0,0,0,0,0,0,0,0,0,0,0,0,0,0,0,0,0,0,0,0,0,0,0,0,0,0,0,0,0,0,0,0,0,0,0,0,0,0,0,0,0,0,0,0,0,0,0,0,0,0,0,0,0,0,0,0,0,0,0,0,0,0,0,0,0,0,0,0,0,0,0,0,0,0,0,0,0,0,0,0,0,0,0,0,0,0,0,100,0,0,0,0,0,0,0,0,0,0,0,0,0,0,0,0,0,0,0,0,0,0,0,0,0,0,0,0,0,0,0,0,0,0,0,0,0,0,0,0,0,0,0,73.1,31.4,0.165
# 5258,10775,98189,Fedelesh V.I.,1983,,0,0,0,0,0,0,0,0,0,0,0,0,0,0,0,0,0,0,0,7,0,0,0,0,0,0,0,0,0,0,0,0,0,0,0,0,0,0,0,0,0,0,0,0,0,0,0,0,0,0,0,0,0,0,0,0,0,0,0,0,93,0,0,0,0,0,0,0,0,0,0,0,0,0,0,0,0,0,0,0,0,0,0,0,0,0,0,0,0,0,0,0,0,0,0,0,0,0,0,0,0,0,0,0,0,0,0,0,0,0,0,0,0,0,0,0,0,0,0,0,0,0,0,0,0,0,0,0,0,0,0,0,0,0,0,0,0,0,0,0,0,0,0,0,0,0,0,0,0,0,0,0,0,0,0,0,0,0,0,0,0,0,0,0,0,0,0,0,0,0,0,0,0,0,0,0,0,0,0,0,0,67.4,28.92,0.165
# 5259,27975,370786,Lagakos N.,1980,,0,0,0,0,0,0,0,0,0,0,0,0,0,0,0,0,0,0,0,0,0,0,0,0,0,0,0,0,0,0,0,0,0,0,0,0,0,0,0,0,0,0,0,0,0,0,0,0,0,0,0,0,0,0,0,0,0,0,0,0,1.745400983,0,0,0,0,0,0,0,0,0,0,0,0,0,0,0,0,0,0,0,0,0,0,0,0,0,0,0,0,0,0,0,0,0,0,0,0,0,0,0,0,0,0,0,0,0,0,0,0,0,0,0,0,0,0,0,0,0,0,0,0,0,0,0,0,0,0,0,0,0,0,0,0,0,0,0,0,98.25459902,0,0,0,0,0,0,0,0,0,0,0,0,0,0,0,0,0,0,0,0,0,0,0,0,0,0,0,0,0,0,0,0,0,0,0,0,0,0,0,0,0,0,0,70.7,30.34,0.165
# 5260,5581,40714,Leko V.K.,1996,,0,0,0,0,0,0,0,0,0,0,0,0,0,0,0,0,0,0,0,0,0,0,0,0,0,0,0,0,0,0,0,0,0,0,0,0,0,0,0,0,0,0,0,0,0,0,0,0,0,0,0,0,0,0,0,0,0,0,0,0,0,0,0,0,0,0,0,0,0,0,0,0,0,0,0,0,0,0,0,0,0,0,0,0,0,0,0,0,0,0,0,0,0,0,0,0,0,0,0,0,0,0,0,0,0,0,0,0,0,0,0,0,0,0,0,0,0,0,0,0,0,0,0,0,0,0,0,0,0,0,0,0,0,0,0,0,0,100,0,0,0,0,0,0,0,0,0,0,0,0,0,0,0,0,0,0,0,0,0,0,0,0,0,0,0,0,0,0,0,0,0,0,0,0,0,0,0,0,0,0,0,72.9,31.3,0.1645368
# 5261,12751,79931,Primenko V.I.,1976,0,0,0,0,0,0,0,0,0,0,0,0,0,0,0,0,0,0,0,0,0,0,0,0,0,0,0,0,0,0,0,0,0,0,0,0,0,0,0,0,0,0,0,0,0,0,0,0,0,0,0,0,0,0,0,0,0,0,0,0,0,0,0,0,0,0,0,0,0,0,0,0,0,0,0,0,0,0,0,0,0,0,0,0,0,0,0,0,0,0,0,0,0,0,0,0,0,0,0,0,0,0,0,0,0,0,0,0,0,0,0,0,0,0,0,0,0,0,0,0,0,0,0,0,0,0,0,0,0,0,0,0,0,0,0,0,0,0,100,0,0,0,0,0,0,0,0,0,0,0,0,0,0,0,0,0,0,0,0,0,0,0,0,0,0,0,0,0,0,0,0,0,0,0,0,0,0,0,0,0,0,0,72.9,31.31,0.1641648
# 5262,3015,40367,Spinner S.,1962,,0,0,0,0,0,0,0,0,0,0,0,0,0,0,0,0,0,0,0,0,0,0,0,0,0,0,0,0,0,0,0,0,0,0,0,0,0,0,0,0,0,0,0,0,0,0,0,0,0,0,0,0,0,0,0,0,0,0,0,0,0,0,0,0,0,0,0,0,0,0,0,0,0,0,0,0,0,0,0,0,0,0,0,0,0,0,0,0,0,0,0,0,0,0,0,0,0,0,0,0,0,0,0,0,0,0,0,0,0,0,0,0,0,0,0,0,0,0,0,0,0,0,0,0,0,0,0,0,0,0,0,0,0,0,0,0,0,100,0,0,0,0,0,0,0,0,0,0,0,0,0,0,0,0,0,0,0,0,0,0,0,0,0,0,0,0,0,0,0,0,0,0,0,0,0,0,0,0,0,0,0,72.8,31.27,0.164055
# 5263,3856,10792,Maynell C.A.,1973,,0,0,0,0,0,0,0,0,0,0,0,0,0,0,0,0,0,0,0,0,0,0,0,0,0,0,0,0,0,0,0,0,0,0,0,0,0,0,0,0,0,0,0,0,0,0,0,0,0,0,0,0,0,0,0,0,0,0,0,0,0,0,0,0,0,0,0,0,0,0,0,0,0,0,0,0,0,0,0,0,0,0,0,0,0,0,0,0,0,0,0,0,0,0,0,0,0,0,0,0,0,0,0,0,0,0,0,0,0,0,0,0,0,0,0,0,0,0,0,0,0,0,0,0,0,0,0,0,0,0,0,0,0,0,0,0,0,100,0,0,0,0,0,0,0,0,0,0,0,0,0,0,0,0,0,0,0,0,0,0,0,0,0,0,0,0,0,0,0,0,0,0,0,0,0,0,0,0,0,0,0,73.2,31.5,0.164
# 5264,5427,40694,Fraser D.B.,1968,O.G.Vitreosil,0,0,0,0,0,0,0,0,0,0,0,0,0,0,0,0,0,0,0,0,0,0,0,0,0,0,0,0,0,0,0,0,0,0,0,0,0,0,0,0,0,0,0,0,0,0,0,0,0,0,0,0,0,0,0,0,0,0,0,0,0,0,0,0,0,0,0,0,0,0,0,0,0,0,0,0,0,0,0,0,0,0,0,0,0,0,0,0,0,0,0,0,0,0,0,0,0,0,0,0,0,0,0,0,0,0,0,0,0,0,0,0,0,0,0,0,0,0,0,0,0,0,0,0,0,0,0,0,0,0,0,0,0,0,0,0,0,100,0,0,0,0,0,0,0,0,0,0,0,0,0,0,0,0,0,0,0,0,0,0,0,0,0,0,0,0,0,0,0,0,0,0,0,0,0,0,0,0,0,0,0,73,31.39,0.164
# 5265,5427,40698,Fraser D.B.,1968,Corning 7940,0,0,0,0,0,0,0,0,0,0,0,0,0,0,0,0,0,0,0,0,0,0,0,0,0,0,0,0,0,0,0,0,0,0,0,0,0,0,0,0,0,0,0,0,0,0,0,0,0,0,0,0,0,0,0,0,0,0,0,0,0,0,0,0,0,0,0,0,0,0,0,0,0,0,0,0,0,0,0,0,0,0,0,0,0,0,0,0,0,0,0,0,0,0,0,0,0,0,0,0,0,0,0,0,0,0,0,0,0,0,0,0,0,0,0,0,0,0,0,0,0,0,0,0,0,0,0,0,0,0,0,0,0,0,0,0,0,100,0,0,0,0,0,0,0,0,0,0,0,0,0,0,0,0,0,0,0,0,0,0,0,0,0,0,0,0,0,0,0,0,0,0,0,0,0,0,0,0,0,0,0,72.8,31.29,0.164
