Repository: jacobergzhou/Poisson-Ratio

File: Poisson_data_no_metal_07192019.csv (part 57 of 57)
,Code,Glass #,Author,Year,Trademark,Ag2O,AgI,Al,Al2O3,AlF3,AlN,As,As2O3,As2O5,As2S3,As2Se3,AsSe,B,B2O3,BaCl2,BaF2,BaO,BeF2,BeO,Bi2O3,BiCl3,Br,Ca,CaF2,CaO,Cd,CdCl2,CdF2,CdO,Ce2O3,CeF3,CeO2,Cl,Co3O4,CoO,Cr2O3,Cs2O,CsCl,CsF,Cu2O,CuO,Dy2O3,Er,Er2O3,ErF3,Eu,Eu2O3,EuF3,F,Fe,Fe2O3,FeO,Ga,Ga2O3,Ga2S3,Ga2Se3,GaF3,Gd2O3,GdF3,Ge,GeO2,GeS2,GeSe2,H2O,HfF4,HfO2,Hg,Ho2O3,I,InF3,K,K2O,K2S,K2SO4,KBr,KCl,KF,KHF2,La,La2O3,La2S3,LaF3,Li,Li2O,Li2S,Li2SO4,LiBr,LiCl,LiF,LiI,MgF2,MgO,Mn2O3,MnF2,MnO,MnO2,MoO2,MoO3,N,Na,Na2O,Na2S,Na2SO4,NaCl,NaF,NaPO3,Nb2O5,Nd,Nd2O3,NdF3,NH4NO3,NiO,O,OH,P,P2O5,Pb,PbCl2,PbF2,PbO,PdO,Pr2O3,Pr6O11,PrF3,Rb2O,RbF,Rh2O3,RuO2,S,Sb,Sb2O3,Sb2S3,Sc2O3,Se,Si,Si3N4,SiC,SiO2,Sm2O3,Sn,SnO,SnO2,SO2,SO3,Sr,SrCl2,SrF2,SrO,Ta2O3,Ta2O5,Tb2O3,TbF3,Te,TeO2,Th,ThF4,ThO2,TiO2,Tl,Tl2O,Tl2Se,TlSe,Tm2O3,U,U3O8,UO2,V,V2O5,VO6,WO3,Y,Y2O3,Yb2O3,YbF3,YF3,ZnCl2,ZnF2,ZnO,ZnSO4,ZrF4,ZrO2,Young's modulus E (GPa),Shear modulus G (GPa),Poisson's ratio v,Calculated Poisson,Percent Error
# 2858,8701,80156,Aleinikov F.K.,1962,nan,0,0,0,0,0,0,0,0,0,0,0,0,0,0,0,0,0,0,0,0,0,0,0,0,0,0,0,0,14.28571143,0,0,0,0,0,0,0,0,0,0,0,0,0,0,0,0,0,0,0,0,0,0,0,0,0,0,0,0,0,0,0,0,0,0,0,0,0,0,0,0,0,0,0,0,0,0,0,0,0,0,0,0,0,0,0,0,0,0,0,0,0,0,0,0,0,0,0,0,0,0,0,14.28571143,0,0,0,0,0,0,0,0,0,0,0,0,0,0,0,0,0,0,0,0,0,0,0,0,0,0,0,0,0,0,0,0,0,0,0,0,71.42857714,0,0,0,0,0,0,0,0,0,0,0,0,0,0,0,0,0,0,0,0,0,0,0,0,0,0,0,0,0,0,0,0,0,0,0,0,0,0,0,0,0,0,0,63.2,25.28,0.25,0.25,0
# 2859,8701,80171,Aleinikov F.K.,1962,nan,0,0,0,0,0,0,0,0,0,0,0,0,0,0,0,0,0,0,0,0,0,0,0,0,0,0,0,0,0,0,0,0,0,0,0,0,0,0,0,0,0,0,0,0,0,0,0,0,0,0,0,0,0,0,0,0,0,0,0,0,0,0,0,0,0,0,0,0,0,0,0,0,0,0,0,0,0,0,0,0,0,0,0,0,0,0,0,0,0,0,0,0,0,0,0,0,0,0,0,0,11.76471,0,0,0,0,0,0,0,0,0,0,0,0,0,0,0,0,0,0,29.41176,0,0,0,0,0,0,0,0,0,0,0,0,0,0,0,0,0,58.82353,0,0,0,0,0,0,0,0,0,0,0,0,0,0,0,0,0,0,0,0,0,0,0,0,0,0,0,0,0,0,0,0,0,0,0,0,0,0,0,0,0,0,0,52.5,21,0.25,0.25,0
# 2862,8824,81276,Senin H.B.,1993,nan,0,0,0,0,0,0,0,0,0,0,0,0,0,0,0,0,0,0,0,0,0,0,0,0,0,0,0,0,0,0,0,0,0,0,0,0,0,0,0,0,0,0,0,0,0,0,0,0,0,0,0,0,0,0,0,0,0,0,0,0,0,0,0,0,0,0,0,0,0,0,0,0,0,0,0,0,0,0,0,0,0,0,0,0,0,0,0,0,0,0,0,0,0,0,0,0,0,0,0,0,0,0,0,0,0,0,0,0,0,0,0,0,0,0,0,75,0,0,0,0,0,0,0,0,0,0,0,0,0,0,0,0,0,0,0,0,0,0,25,0,0,0,0,0,0,0,0,0,0,0,0,0,0,0,0,0,0,0,0,0,0,0,0,0,0,0,0,0,0,0,0,0,0,0,0,0,0,0,0,0,0,59.3,23.72,0.25,0.25,0
# 2870,12180,137609,Dumbaugh W.H.,1974,0,0,0,0,5.3,0,0,0,0,0,0,0,0,0,0,0,0,0,0,21,0,0,0,0,0,0,0,0,0,0,0,0,0,0,0,0,0,0,0,0,0,0,0,0,0,0,0,0,0,0,0,0,0,0,0,0,0,0,0,0,0,0,0,0,0,0,0,0,0,0,0,0,0,0,0,0,0,0,0,0,0,0,0,0,0,0,0,0,0,0,0,0,31.6,0,0,0,0,0,0,0,0,0,0,0,0,0,0,0,0,0,0,0,0,0,0,0,0,0,0,0,0,0,0,0,0,0,0,0,0,0,0,0,0,0,0,0,0,0,31.6,0,0,0,0,0,0,0,0,0,0,0,0,0,0,0,0,0,0,0,0,0,0,0,0,0,0,0,0,0,0,0,0,0,0,0,0,0,0,0,0,0,0,10.5,147,58.8,0.25,0.25,0
# 2871,13204,78416,Bokin P.Ya.,1963,BK10,0,0,0,0,0,0,0,0.194099951,0,0,0,0,0,5.415653646,0,0,10.7878173,0,0,0,0,0,0,0,0,0,0,0,0,0,0,0,0,0,0,0,0,0,0,0,0,0,0,0,0,0,0,0,0,0,0,0,0,0,0,0,0,0,0,0,0,0,0,0,0,0,0,0,0,0,0,5.779874555,0,0,0,0,0,0,0,0,0,0,0,0,0,0,0,0,0,0,0,0,0,0,0,0,0,0,0,0,1.56110161,0,0,0,0,0,0,0,0,0,0,0,0,0,0,0,0,0,0,0.750011812,0,0,0,0,0,0,0,0,0,0,0.052689987,0,0,0,0,0,0,63.64627409,0,0,0,0,0,0,0,0,0,0,0,0,0,0,0,0,0,0,0,0,0,0,0,0,0,0,0,0,0,0,0,0,0,0,0,0,0,0,0,11.81247705,0,0,0,73.7,29.48,0.25,0.25,0
# 2872,13828,140229,Dumbaugh W.H.,1980,nan,0,0,0,9.109483182,0,0,0,0,0,0,0,0,0,5.336467107,0,0,0,0,0,0,0,0,0,0,16.56308033,0,0,0,0,0,0,0,0,0,0,0,0,0,0,0,0,0,0,0,0,0,0,0,0,0,0,0,0,0,0,0,0,0,0,0,0,0,0,0,0,0,0,0,0,0,0,0,0,0,0,0,0,0,0,0,0,0,0,0,0,0,0,0,0,0,0,9.217998184,0,0,0,0,0,0,0,0,0,0,0,0,0,0,0,0,0,0,0,0,0,0,0,0,0,0,0,0,0,0,0,0,0,0,0,0,0,0,0,0,0,0,0,0,0,59.7729712,0,0,0,0,0,0,0,0,0,0,0,0,0,0,0,0,0,0,0,0,0,0,0,0,0,0,0,0,0,0,0,0,0,0,0,0,0,0,0,0,0,0,0,85.5,34.2,0.25,0.25,0
# 2875,16682,145598,Livshits V.Ya.,1995,nan,0,0,0,0,0,0,0,0,0,0,0,0,0,0,0,0,0,0,0,0,0,0,0,0,0,0,0,0,0,0,0,0,0,0,0,0,0,0,0,0,0,0,0,0,0,0,0,0,0,0,0,0,0,0,0,0,0,0,0,0,0,0,0,0,0,0,0,0,0,0,0,0,0,0,0,0,0,0,0,0,0,0,0,18,0,0,0,0,0,0,0,0,0,0,0,0,0,0,0,0,0,0,0,0,0,0,0,0,0,0,0,0,0,0,0,0,0,0,0,0,0,0,0,0,0,0,0,0,0,0,0,0,0,0,0,0,0,0,0,0,0,0,0,0,0,0,0,0,0,0,0,0,0,82,0,0,0,0,0,0,0,0,0,0,0,0,0,0,0,0,0,0,0,0,0,0,0,0,0,0,0,47.1,18.84,0.25,0.25,0
# 2877,16683,145627,Baikova L.G.,1995,nan,0,0,0,16.2,0,0,0,0,0,0,0,0,0,0,0,0,0,0,0,0,0,0,0,0,0,0,0,0,0,0,0,0,0,0,0,0,0,0,0,0,0,0,0,0,0,0,0,0,0,0,0,0,0,0,0,0,0,0,0,0,0,0,0,0,0,0,0,0,0,0,0,16.8,0,0,0,0,0,0,0,0,0,0,0,0,0,0,0,0,0,0,0,0,0,0,0,0,0,0,0,0,0,0,0,0,0,0,0,0,0.9,0,0,0,0,0,0,65.1,0,0,0,0,0,0,0,0,0,0,0,0,0,0,0,0,0,0,0,0,0,1,0,0,0,0,0,0,0,0,0,0,0,0,0,0,0,0,0,0,0,0,0,0,0,0,0,0,0,0,0,0,0,0,0,0,0,0,0,0,0,0,0,0,0,58.8,23.52,0.25,0.25,0
# 2880,17206,182091,Primak W.,1984,LF2,0,0,0,0,0,0,0,0,0,0,0,0,0,0,0,0,0.094760549,0,0,0,0,0,0,0,0.106685588,0,0,0,0,0,0,0,0,0,0,0,0,0,0,0,0,0,0,0,0,0,0,0,0,0,0,0,0,0,0,0,0,0,0,0,0,0,0,0,0,0,0,0,0,0,0,8.020759105,0,0,0,0,0,0,0,0,0,0,0,0,0,0,0,0,0,0,0,0,0,0,0,0,0,0,0,0,4.922884451,0,0,0,0,0,0,0,0,0,0,0,0,0,0,0,0,0,0,12.17669864,0,0,0,0,0,0,0,0,0,0,0,0,0,0,0,0,0,74.67821167,0,0,0,0,0,0,0,0,0,0,0,0,0,0,0,0,0,0,0,0,0,0,0,0,0,0,0,0,0,0,0,0,0,0,0,0,0,0,0,0,0,0,0,60,24,0.25,0.25,0
# 2881,20459,175734,Wei T.Y.,2001,nan,0,0,0,3.4,0,0,0,0,0,0,0,0,0,8.5,0,0,0,0,0,0,0,0,0,0,0,0,0,0,0,0,0,0,0,0,0,0,0,0,0,0,0,0,0,0,0,0,0,0,0,0,0,0,0,0,0,0,0,0,0,0,0,0,0,0,0,0,0,0,0,0,0,0,0,0,0,0,0,0,0,0,0,0,0,12.75,0,0,0,0,0,0,0,0,0,0,0,0,0,0,0,0,12.75,0,0,0,0,0,0,0,0,0,0,0,0,0,0,47.6,0,0,0,0,0,0,0,0,0,0,0,0,0,0,0,0,0,0,0,0,0,0,0,0,0,0,0,0,0,0,0,15,0,0,0,0,0,0,0,0,0,0,0,0,0,0,0,0,0,0,0,0,0,0,0,0,0,0,0,0,0,0,0,0,0,64.9,25.96,0.25,0.25,0
# 2882,20652,185944,Yamanaka H.,1988,nan,0,0,0,0,0,0,0,0,0,0,0,0,0,40,0,0,0,0,0,0,0,0,0,0,0,0,0,0,0,0,0,0,0,0,0,0,15,0,0,0,0,0,0,0,0,0,0,0,0,0,0,0,0,0,0,0,0,0,0,0,0,0,0,0,0,0,0,0,0,0,0,0,0,0,0,0,0,0,0,0,0,0,0,0,0,0,0,0,0,0,0,0,0,0,0,0,0,0,0,0,5,0,0,0,0,0,0,0,0,0,0,0,0,0,0,0,0,0,0,0,0,0,0,0,0,0,0,0,0,0,0,0,0,0,0,0,0,40,0,0,0,0,0,0,0,0,0,0,0,0,0,0,0,0,0,0,0,0,0,0,0,0,0,0,0,0,0,0,0,0,0,0,0,0,0,0,0,0,0,0,0,55,22,0.25,0.25,0
# 2884,24395,189337,Muthupari S.,1996,nan,0,0,0,0,0,0,0,0,0,0,0,0,0,0,0,0,0,0,0,0,0,0,0,0,0,0,0,0,0,0,0,0,0,0,0,0,0,0,0,0,0,0,0,0,0,0,0,0,0,0,0,0,0,0,0,0,0,0,0,0,0,0,0,0,0,0,0,0,0,0,0,0,0,0,0,0,0,0,0,0,0,0,0,0,0,0,0,0,0,0,0,0,0,0,0,0,0,0,0,0,20,0,0,0,0,0,0,0,0,0,0,0,0,0,0,30,0,0,0,0,0,0,0,0,0,0,0,0,0,0,0,0,0,0,0,0,0,0,0,0,0,0,0,0,0,0,0,0,0,0,0,0,0,0,0,0,0,0,0,0,0,0,0,0,0,0,0,0,0,50,0,0,0,0,0,0,0,0,0,0,0,63,25.2,0.25,0.25,0
# 2886,26687,21297,LaCourse W.C.,1996,nan,0,0,0,2,0,0,0,0,0,0,0,0,0,0,0,0,0,0,0,0,0,0,0,0,0,0,0,0,0,0,0,0,0,0,0,0,0,0,0,0,0,0,0,0,0,0,0,0,0,0,0,0,0,0,0,0,0,0,0,0,0,0,0,0,0,0,0,0,0,0,0,0,0,0,0,0,0,0,0,0,0,0,0,0,0,0,0,0,0,0,0,0,0,0,0,0,0,0,0,0,25,0,0,0,0,0,0,0,0,0,0,0,0,0,0,0,0,0,0,0,0,0,0,0,0,0,0,0,0,0,0,0,0,0,0,0,0,73,0,0,0,0,0,0,0,0,0,0,0,0,0,0,0,0,0,0,0,0,0,0,0,0,0,0,0,0,0,0,0,0,0,0,0,0,0,0,0,0,0,0,0,60,24,0.25,0.25,0
# 2887,26687,21301,LaCourse W.C.,1996,nan,0,0,0,10,0,0,0,0,0,0,0,0,0,0,0,0,0,0,0,0,0,0,0,0,0,0,0,0,0,0,0,0,0,0,0,0,0,0,0,0,0,0,0,0,0,0,0,0,0,0,0,0,0,0,0,0,0,0,0,0,0,0,0,0,0,0,0,0,0,0,0,0,0,0,0,0,0,0,0,0,0,0,0,0,0,0,0,0,0,0,0,0,0,0,0,0,0,0,0,0,25,0,0,0,0,0,0,0,0,0,0,0,0,0,0,0,0,0,0,0,0,0,0,0,0,0,0,0,0,0,0,0,0,0,0,0,0,65,0,0,0,0,0,0,0,0,0,0,0,0,0,0,0,0,0,0,0,0,0,0,0,0,0,0,0,0,0,0,0,0,0,0,0,0,0,0,0,0,0,0,0,65,26,0.25,0.25,0
# 2888,26687,22285,LaCourse W.C.,1996,nan,0,0,0,0,0,0,0,0,0,0,0,0,0,0,0,0,0,0,0,0,0,0,0,0,0,0,0,0,0,0,0,0,0,0,0,0,0,0,0,0,0,0,0,0,0,0,0,0,0,0,0,0,0,0,0,0,0,0,0,0,0,0,0,0,0,0,0,0,0,0,0,0,0,0,0,0,0,0,0,0,0,0,0,0,0,0,0,0,0,0,0,0,0,0,0,0,0,0,0,0,33.3,0,0,0,0,0,0,0,0,0,0,0,0,0,0,0,0,0,0,0,0,0,0,0,0,0,0,0,0,0,0,0,0,0,0,0,0,66.7,0,0,0,0,0,0,0,0,0,0,0,0,0,0,0,0,0,0,0,0,0,0,0,0,0,0,0,0,0,0,0,0,0,0,0,0,0,0,0,0,0,0,0,60,24,0.25,0.25,0
# 2889,26687,161449,LaCourse W.C.,1996,nan,0,0,0,10,0,0,0,0,0,0,0,0,0,0,0,0,0,0,0,0,0,0,0,0,0,0,0,0,0,0,0,0,0,0,0,0,0,0,0,0,0,0,0,0,0,0,0,0,0,0,0,0,0,0,0,0,0,0,0,0,0,0,0,0,0,0,0,0,0,0,0,0,0,0,0,0,0,0,0,0,0,0,0,0,0,0,0,0,0,0,0,0,0,0,0,0,0,0,0,0,33.3,0,0,0,0,0,0,0,0,0,0,0,0,0,0,0,0,0,0,0,0,0,0,0,0,0,0,0,0,0,0,0,0,0,0,0,0,56.7,0,0,0,0,0,0,0,0,0,0,0,0,0,0,0,0,0,0,0,0,0,0,0,0,0,0,0,0,0,0,0,0,0,0,0,0,0,0,0,0,0,0,0,65,26,0.25,0.25,0
# 2890,26687,161450,LaCourse W.C.,1996,nan,0,0,0,20,0,0,0,0,0,0,0,0,0,0,0,0,0,0,0,0,0,0,0,0,0,0,0,0,0,0,0,0,0,0,0,0,0,0,0,0,0,0,0,0,0,0,0,0,0,0,0,0,0,0,0,0,0,0,0,0,0,0,0,0,0,0,0,0,0,0,0,0,0,0,0,0,0,0,0,0,0,0,0,0,0,0,0,0,0,0,0,0,0,0,0,0,0,0,0,0,33.3,0,0,0,0,0,0,0,0,0,0,0,0,0,0,0,0,0,0,0,0,0,0,0,0,0,0,0,0,0,0,0,0,0,0,0,0,46.7,0,0,0,0,0,0,0,0,0,0,0,0,0,0,0,0,0,0,0,0,0,0,0,0,0,0,0,0,0,0,0,0,0,0,0,0,0,0,0,0,0,0,0,70,28,0.25,0.25,0
# 2891,26709,310056,Baikova L.G.,2003,nan,0,0,0,0,0,0,0,0,0,0,0,0,0,0,0,0,0,0,0,0,0,0,0,0,0,0,0,0,0,0,0,0,0,0,0,0,0,0,0,0,0,0,0,0,0,0,0,0,0,0,0,0,0,0,0,0,0,0,0,0,0,0,0,0,0,0,0,0,0,0,0,0,0,0,0,0,0,0,0,0,0,0,0,49.65244986,0,0,0,0,0,0,0,0,0,0,0,0,0,0,0,0,0,0,0,0,0,0,0,0,0.695100278,0,0,0,0,0,0,49.65244986,0,0,0,0,0,0,0,0,0,0,0,0,0,0,0,0,0,0,0,0,0,0,0,0,0,0,0,0,0,0,0,0,0,0,0,0,0,0,0,0,0,0,0,0,0,0,0,0,0,0,0,0,0,0,0,0,0,0,0,0,0,0,0,0,0,52.5,21,0.25,0.25,0
# 2893,27139,310645,Boyd D.C.,1980,Corning 1990,0,0,0,0,0,0,0,0,0,0,0,0,0,0,0,0,0,0,0,0,0,0,0,0,0,0,0,0,0,0,0,0,0,0,0,0,0,0,0,0,0,0,0,0,0,0,0,0,0,0,0,0,0,0,0,0,0,0,0,0,0,0,0,0,0,0,0,0,0,0,0,11.20848944,0,0,0,0,0,0,0,0,0,0,0,5.888807706,0,0,0,0,0,0,0,0,0,0,0,0,0,0,0,0,7.097806645,0,0,0,0,0,0,0,0,0,0,0,0,0,0,0,0,0,0,15.76758921,0,0,0,0,0,0,0,0,0,0,0,0,0,0,0,0,0,60.037307,0,0,0,0,0,0,0,0,0,0,0,0,0,0,0,0,0,0,0,0,0,0,0,0,0,0,0,0,0,0,0,0,0,0,0,0,0,0,0,0,0,0,0,58,23.2,0.25,0.25,0
# 2897,29116,382233,El0Mallawany R.,2006,nan,0,0,0,0,0,0,0,0,0,0,0,0,0,0,0,0,0,0,0,0,0,0,0,0,0,0,0,0,0,0,0,0,0,0,0,0,0,0,0,0,0,0,0,0,0,0,0,0,0,0,0,0,0,0,0,0,0,0,0,0,0,0,0,0,0,0,0,0,0,0,0,0,0,0,0,0,0,0,0,0,0,0,0,0,0,0,0,0,0,0,0,0,0,0,0,0,0,0,0,0,0,0,0,0,0,0,0,0,0,0,0,0,0,0,0,0,0,0,0,0,0,0,0,0,0,0,0,0,0,0,0,0,0,0,0,0,0,0,0,0,0,0,0,0,0,0,0,0,0,0,0,0,0,50,0,0,0,2,0,0,0,0,0,0,0,0,0,48,0,0,0,0,0,0,0,0,0,0,0,0,0,47,18.8,0.25,0.25,0
# 2899,29926,375535,Yoshida S.,2004,nan,0,0,0,0,0,0,0,0,0,0,0,0,0,0,0,0,0,0,0,0,0,0,0,0,0,0,0,0,0,0,0,0,0,0,0,0,0,0,0,0,0,0,0,0,0,0,0,0,0,0,0,0,0,0,0,0,0,0,0,0,0,0,0,0,0,0,0,0,0,0,0,0,0,0,0,0,0,0,0,0,0,0,0,0,0,0,0,0,0,0,0,0,0,0,0,0,0,0,0,0,0,0,0,0,0,0,0,0,0,0,0,0,0,0,0,0,0,0,0,0,0,0,0,0,0,0,0,0,0,0,0,0,0,0,0,0,0,0,0,0,0,0,0,0,0,0,0,0,0,0,0,0,0,70,0,0,0,0,0,0,0,0,0,0,0,0,0,0,0,0,0,0,0,0,0,0,0,30,0,0,0,50,20,0.25,0.25,0
# 2901,29926,375538,Yoshida S.,2004,nan,0,0,0,0,0,0,0,0,0,0,0,0,0,0,0,0,0,0,0,0,0,0,0,0,0,0,0,0,0,0,0,0,0,0,0,0,0,0,0,0,0,0,0,0,0,0,0,0,0,0,0,0,0,0,0,0,0,0,0,0,0,0,0,0,0,0,0,0,0,0,0,0,0,0,0,0,0,0,0,0,0,0,0,0,0,0,0,0,0,0,0,0,0,0,0,0,0,20,0,0,0,0,0,0,0,0,0,0,0,0,0,0,0,0,0,0,0,0,0,0,0,0,0,0,0,0,0,0,0,0,0,0,0,0,0,0,0,0,0,0,0,0,0,0,0,0,0,0,0,0,0,0,0,80,0,0,0,0,0,0,0,0,0,0,0,0,0,0,0,0,0,0,0,0,0,0,0,0,0,0,0,49.5,19.8,0.25,0.25,0
# 2902,30154,376449,Yoko T.,1989,nan,0,0,0,0,0,0,0,0,0,0,0,0,0,0,0,0,0,0,0,0,0,0,0,0,0,0,0,0,0,0,0,0,0,0,0,0,0,0,0,0,0,0,0,0,0,0,0,0,0,0,0,0,0,0,0,0,0,0,0,0,0,0,0,0,0,0,0,0,0,0,0,0,0,0,0,0,0,0,0,0,0,0,0,25,0,0,0,5,0,0,0,0,0,0,0,0,0,0,0,0,0,0,0,0,0,0,0,0,0,0,0,0,0,0,0,0,0,0,0,0,0,0,0,0,0,0,0,0,0,0,0,0,0,0,0,0,0,0,0,0,0,0,0,0,0,0,0,0,0,0,0,0,0,70,0,0,0,0,0,0,0,0,0,0,0,0,0,0,0,0,0,0,0,0,0,0,0,0,0,0,0,45,18,0.25,0.25,0
# 2904,30337,390461,Chang K.H.,2003,nan,0,0,0,0,0,0,0,0,0,0,0,0,0,0,0,0,0,0,0,0,0,0,0,0,0,0,0,0,0,0,0,0,0,0,0,0,0,0,0,0,0,0,0,0,0,0,0,0,0,0,35,0,0,0,0,0,0,0,0,0,0,0,0,0,0,0,0,0,0,0,0,0,0,0,0,0,0,0,0,0,0,0,0,0,0,0,0,0,0,0,0,0,0,0,0,0,0,0,0,0,0,0,0,0,0,0,0,0,0,0,0,0,0,0,0,65,0,0,0,0,0,0,0,0,0,0,0,0,0,0,0,0,0,0,0,0,0,0,0,0,0,0,0,0,0,0,0,0,0,0,0,0,0,0,0,0,0,0,0,0,0,0,0,0,0,0,0,0,0,0,0,0,0,0,0,0,0,0,0,0,0,73.2,29.28,0.25,0.25,0
# 2907,31400,403628,Shimizu K.,2004,nan,0,0,0,0,0,0,0,0,0,0,0,0,0,0,0,0,0,0,0,0,0,0,0,0,0,0,0,0,0,0,0,0,0,0,0,0,0,0,0,0,0,0,0,0,0,0,0,0,0,0,0,0,0,0,0,0,0,0,0,0,0,0,0,0,0,0,0,0,0,0,0,6.966611236,0,0,0,0,0,0,0,0,0,0,0,15.68646596,0,0,0,0,0,0,0,0,0,0,0,0,0,0,0,0,1.81506846,0,0,0,0,0,16.01025104,0,0,0,0,0,0,0,0,0,0,0,0,0,0,0,0,0,0,0,0,0,0,0,0.032160504,0,0,0,0,0,0,44.46720725,0,0,0,0,0,0,0,0,0,0,0,0,0,0,0,0,0,0,0,15.02223555,0,0,0,0,0,0,0,0,0,0,0,0,0,0,0,0,0,0,0,0,0,0,0,100,40,0.25,0.25,0
# 2908,31400,403629,Shimizu K.,2004,nan,0,0,0,0,0,0,0,0,0,0,0,0,0,0,0,0,0,0,0,0,0,0,0,0,0,0,0,0,0,0,0,0,0,0,0,0,0,0,0,0,0,0,0,0,0,0,0,0,0,0,0,0,0,0,0,0,0,0,0,0,0,0,0,0,0,0,0,0,0,0,0,10.24058544,0,0,0,0,0,0,0,0,0,0,0,16.14084566,0,0,0,0,0,0,0,0,0,0,0,0,0,0,0,0,0,0,0,0,0,0,16.69048152,0,0,0,0,0,0,0,0,0,0,0,0,0,0,0,0,0,0,0,0,0,0,0,0.033090955,0,0,0,0,0,0,41.74164425,0,0,0,0,0,0,0,0,0,0,0,0,0,0,0,0,0,0,0,14.37052459,0,0,0,0,0,0,0,0,0,0,0,0,0,0,0,0,0,0,0,0,0,0,0.782827585,95,38,0.25,0.25,0
# 2909,31400,403635,Shimizu K.,2004,nan,0,0,0,0,0,0,0,0,0,0,0,0,0,0,0,0,0,0,0,0,0,0,0,0,0,0,0,0,0,0,0,0,0,0,0,0,0,0,0,0,0,0,0,0,0,0,0,0,0,0,0,0,0,0,0,0,0,0,0,0,0,0,0,0,0,0,0,0,0,0,0,16.7356544,0,0,0,0,0,0,0,0,0,0,0,7.536613229,0,0,0,0,0,0,0,0,0,0,0,0,0,0,0,0,3.633565621,0,0,0,0,0,22.8710173,0,0,0,0,0,0,0,0,0,0,0,0,0,0,0,0,0,0,0,0,0,0,0,0,0,0,0,0,0,0,39.35550053,0,0,0,0,0,0,0,0,0,0,0,0,0,0,0,0,0,0,0,9.867648913,0,0,0,0,0,0,0,0,0,0,0,0,0,0,0,0,0,0,0,0,0,0,0,90,36,0.25,0.25,0
# 2910,31400,403638,Shimizu K.,2004,nan,0,0,0,0.906779382,0,0,0,0,0,0,0,0,0,0,0,0,1.206007925,0,0,0,0,0,0,0,0,0,0,0,0,0,0,0,0,0,0,0,0,0,0,0,0,0,0,0,0,0,0,0,0,0,0,0,0,0,0,0,0,0,0,0,0,0,0,0,0,0,0,0,0,0,0,5.889193143,0,0,0,0,0,0,0,0,0,0,0,18.56467233,0,0,0,0,0,0,0,0,0,0,0,0,0,0,0,0,0,0,0,0,0,0,15.30059533,0,0,0,0,0,0,0,0,0,0,0,0,0,0,0,0,0,0,0,0,0,0,0,0,0,0,0,0,0,0,43.08578642,0,0,0,0,0,0,0,0,0,0,0,0,0,0,0,0,0,0,0,15.04696546,0,0,0,0,0,0,0,0,0,0,0,0,0,0,0,0,0,0,0,0,0,0,0,100,40,0.25,0.25,0
# 2911,31400,403639,Shimizu K.,2004,nan,0,0,0,0,0,0,0,0,0,0,0,0,0,0,0,0,0,0,0,0,0,0,0,0,0,0,0,0,0,0,0,0,0,0,0,0,0,0,0,0,0,0,0,0,0,0,0,0,0,0,0,0,0,0,0,0,0,0,0,0,0.886084483,0,0,0,0,0,0,0,0,0,0,7.872286989,0,0,0,0,0,0,0,0,0,0,0,15.51002768,0,0,0,0,0,0,0,2.299804345,0,0,0,0,0,0,0,0,0,0,0,0,0,0,15.16989014,0,0,0,0,0,0,0,0,0,0,0,0,0,0,0,0,0,0,0,0,0,0,0,0,0,0,0,0,0,0,42.42433276,0,0,0,0,0,0,0,0,0,0,0,0,0,0,0,0,0,0,0,15.08534075,0,0,0,0,0,0,0,0,0,0,0,0,0,0,0,0,0,0,0,0,0,0,0.752232852,100,40,0.25,0.25,0
# 2912,31400,403647,Shimizu K.,2004,nan,0,0,0,0,0,0,0,0,0,0,0,0,0,0,0,0,4.146374088,0,0,0,0,0,0,0,0,0,0,0,0,0,0,0,0,0,0,0,0,0,0,0,0,0,0,0,0,0,0,0,0,0,0,0,0,0,0,0,0,0,0,0,0,0,0,0,0,0,0,0,0,0,0,0,0,0,0,0,0,0,0,0,0,0,0,5.318933637,0,0,0,0,0,0,0,0,0,0,0,0,0,0,0,0,16.66843467,0,0,0,0,0,5.381020878,0,0,0,0,0,0,0,0,0,0,0,0,0,0,0,0,0,0,0,0,0,0,0,0,0,0,0,0,0,0,42.32378422,0,0,0,0,0,0,0,0,0,0,0,0,0,0,0,0,0,0,0,24.8716165,0,0,0,0,0,0,0,0,0,0,0,0,0,0,0,0,0,0,0,0,0,0,1.289836005,100,40,0.25,0.25,0
# 2914,31787,379150,Kodama M.,2006,nan,0,0,0,0,0,0,0,0,0,0,0,0,0,98.4,0,0,0,0,0,0,0,0,0,0,0,0,0,0,0,0,0,0,0,0,0,0,0,0,0,0,0,0,0,0,0,0,0,0,0,0,0,0,0,0,0,0,0,0,0,0,0,0,0,0,0,0,0,0,0,0,0,0,0,0,0,0,0,0,0,0,0,0,0,0,0,0,0,0,0,0,0,0,0,0,0,0,0,0,0,0,1.6,0,0,0,0,0,0,0,0,0,0,0,0,0,0,0,0,0,0,0,0,0,0,0,0,0,0,0,0,0,0,0,0,0,0,0,0,0,0,0,0,0,0,0,0,0,0,0,0,0,0,0,0,0,0,0,0,0,0,0,0,0,0,0,0,0,0,0,0,0,0,0,0,0,0,0,0,0,0,0,0,20,8,0.25,0.25,0
# 2915,31787,379155,Kodama M.,2006,nan,0,0,0,0,0,0,0,0,0,0,0,0,0,88.8,0,0,0,0,0,0,0,0,0,0,0,0,0,0,0,0,0,0,0,0,0,0,0,0,0,0,0,0,0,0,0,0,0,0,0,0,0,0,0,0,0,0,0,0,0,0,0,0,0,0,0,0,0,0,0,0,0,0,0,0,0,0,0,0,0,0,0,0,0,0,0,0,0,0,0,0,0,0,0,0,0,0,0,0,0,0,11.2,0,0,0,0,0,0,0,0,0,0,0,0,0,0,0,0,0,0,0,0,0,0,0,0,0,0,0,0,0,0,0,0,0,0,0,0,0,0,0,0,0,0,0,0,0,0,0,0,0,0,0,0,0,0,0,0,0,0,0,0,0,0,0,0,0,0,0,0,0,0,0,0,0,0,0,0,0,0,0,0,35,14,0.25,0.25,0
# 2916,31787,379157,Kodama M.,2006,nan,0,0,0,0,0,0,0,0,0,0,0,0,0,84.8,0,0,0,0,0,0,0,0,0,0,0,0,0,0,0,0,0,0,0,0,0,0,0,0,0,0,0,0,0,0,0,0,0,0,0,0,0,0,0,0,0,0,0,0,0,0,0,0,0,0,0,0,0,0,0,0,0,0,0,0,0,0,0,0,0,0,0,0,0,0,0,0,0,0,0,0,0,0,0,0,0,0,0,0,0,0,15.2,0,0,0,0,0,0,0,0,0,0,0,0,0,0,0,0,0,0,0,0,0,0,0,0,0,0,0,0,0,0,0,0,0,0,0,0,0,0,0,0,0,0,0,0,0,0,0,0,0,0,0,0,0,0,0,0,0,0,0,0,0,0,0,0,0,0,0,0,0,0,0,0,0,0,0,0,0,0,0,0,40,16,0.25,0.25,0
# 2920,32494,396724,Hager I.Z.,2003,nan,0,0,0,0,0,0,0,0,0,0,0,0,0,70,0,30,0,0,0,0,0,0,0,0,0,0,0,0,0,0,0,0,0,0,0,0,0,0,0,0,0,0,0,0,0,0,0,0,0,0,0,0,0,0,0,0,0,0,0,0,0,0,0,0,0,0,0,0,0,0,0,0,0,0,0,0,0,0,0,0,0,0,0,0,0,0,0,0,0,0,0,0,0,0,0,0,0,0,0,0,0,0,0,0,0,0,0,0,0,0,0,0,0,0,0,0,0,0,0,0,0,0,0,0,0,0,0,0,0,0,0,0,0,0,0,0,0,0,0,0,0,0,0,0,0,0,0,0,0,0,0,0,0,0,0,0,0,0,0,0,0,0,0,0,0,0,0,0,0,0,0,0,0,0,0,0,0,0,0,0,0,58.3,23.32,0.25,0.25,0
# 2922,33560,411156,Wilantewicz T.E,2008,OG3,0,0,0,7,0,0,0,0,0,0,0,0,0,0,0,0,0,0,0,0,0,0,0,0,0,0,0,0,0,0,0,0,0,0,0,0,0,0,0,0,0,0,0,0,0,0,0,0,0,0,0,0,0,0,0,0,0,0,0,0,0,0,0,0,0,0,0,0,0,0,0,23,0,0,0,0,0,0,0,6,0,0,0,0,0,0,0,0,0,0,0,0,0,0,0,0,0,0,0,0,0,0,0,0,0,0,0,0,0,0,0,0,0,0,0,64,0,0,0,0,0,0,0,0,0,0,0,0,0,0,0,0,0,0,0,0,0,0,0,0,0,0,0,0,0,0,0,0,0,0,0,0,0,0,0,0,0,0,0,0,0,0,0,0,0,0,0,0,0,0,0,0,0,0,0,0,0,0,0,0,0,50,20,0.25,0.25,0
# 2927,35562,428073,Fu Jie,2009,nan,0,0,0,0,0,0,0,0,0,0,0,0,0,0,0,0,0,0,0,0,0,0,0,0,0,0,0,0,0,0,0,0,0,0,0,0,0,0,0,0,0,0,0,0,0,0,0,0,0,0,0,0,0,0,0,0,0,0,0,0,0,0,0,0,0,0,0,0,0,0,0,2,0,0,0,0,0,0,0,0,0,0,0,0,0,0,0,0,0,0,0,0,0,0,0,0,0,0,0,0,3,0,0,0,0,0,0,0,0,0,0,0,0,0,0,0,0,0,0,27.8,0,0,0,0,0,0,0,0,0,0,0,0,0,0,0,0,0,63,0,0,0,0,0,0,0,0,0,0,0,0,0,0,0,0,0,0,0,4.2,0,0,0,0,0,0,0,0,0,0,0,0,0,0,0,0,0,0,0,0,0,0,0,65,26,0.25,0.25,0
# 2928,36434,435403,Matsuda Y.,2009,nan,0,0,0,0,0,0,0,0,0,0,0,0,0,70,0,0,0,0,0,0,0,0,0,0,0,0,0,0,0,0,0,0,0,0,0,0,0,0,0,0,0,0,0,0,0,0,0,0,0,0,0,0,0,0,0,0,0,0,0,0,0,0,0,0,0,0,0,0,0,0,0,0,0,0,0,0,0,0,0,0,0,0,0,30,0,0,0,0,0,0,0,0,0,0,0,0,0,0,0,0,0,0,0,0,0,0,0,0,0,0,0,0,0,0,0,0,0,0,0,0,0,0,0,0,0,0,0,0,0,0,0,0,0,0,0,0,0,0,0,0,0,0,0,0,0,0,0,0,0,0,0,0,0,0,0,0,0,0,0,0,0,0,0,0,0,0,0,0,0,0,0,0,0,0,0,0,0,0,0,0,0,80,32,0.25,0.25,0
# 2929,36434,435406,Matsuda Y.,2009,nan,0,0,0,0,0,0,0,0,0,0,0,0,0,60,0,0,0,0,0,0,0,0,0,0,0,0,0,0,0,0,0,0,0,0,0,0,0,0,0,0,0,0,0,0,0,0,0,0,0,0,0,0,0,0,0,0,0,0,0,0,0,0,0,0,0,0,0,0,0,0,0,0,0,0,0,0,0,0,0,0,0,0,0,40,0,0,0,0,0,0,0,0,0,0,0,0,0,0,0,0,0,0,0,0,0,0,0,0,0,0,0,0,0,0,0,0,0,0,0,0,0,0,0,0,0,0,0,0,0,0,0,0,0,0,0,0,0,0,0,0,0,0,0,0,0,0,0,0,0,0,0,0,0,0,0,0,0,0,0,0,0,0,0,0,0,0,0,0,0,0,0,0,0,0,0,0,0,0,0,0,0,90,36,0.25,0.25,0
# 2934,38511,450682,Baizura N.,2011,nan,0,0,0,0,0,0,0,0,0,0,0,0,0,0,0,0,0,0,0,0,0,0,0,0,0,0,0,0,0,0,0,0,0,0,0,0,0,0,0,0,0,0,0,0.5,0,0,0,0,0,0,0,0,0,0,0,0,0,0,0,0,0,0,0,0,0,0,0,0,0,0,0,0,0,0,0,0,0,0,0,0,0,0,0,0,0,0,0,0,0,0,0,0,0,0,0,0,0,0,0,0,0,0,0,0,0,0,9.5,0,0,0,0,0,0,0,0,0,0,0,0,0,0,0,0,0,0,0,0,0,0,0,0,0,0,0,0,0,0,0,0,0,0,0,0,0,0,0,0,0,0,0,0,0,0,75,0,0,0,0,0,0,0,0,0,0,0,0,0,0,0,0,0,0,0,0,0,0,0,15,0,0,0,58,23.2,0.25,0.25,0
# 2939,39036,460267,Hashimoto T.,2007,nan,0,0,0,0.4,0,0,0,0,0,0,0,0,0,6.4,0,0,0,0,0,0,0,0,0,0,36.5,0,0,0,0,0,0,0,0,0,0,0,0,0,0,0,0,0,0,0,0,0,0,0,0,0,0,0,0,0,0,0,0,0,0,0,0,0,0,0,0,0,0,0,0,0,0,0,0,0,0,0,0,0,0,0,0,0,0,0,0,0,0,0,0,0,0,0,0,0,0,0,0,0,0,0,0.9,0,0,0,0,0,0,0,0,0,0,0,0,0,0,52.4,0,0,0,0,0,0,0,0,0,0,0,0,0,0,0,0,0,0,0,0,0,3.4,0,0,0,0,0,0,0,0,0,0,0,0,0,0,0,0,0,0,0,0,0,0,0,0,0,0,0,0,0,0,0,0,0,0,0,0,0,0,0,0,0,0,0,59,23.6,0.25,0.25,0
# 2943,39802,466086,Mohajerani A.,2012,nan,0,0,0,0,0,0,0,0,0,0,0,0,0,70,0,0,0,0,0,0,0,0,0,0,0,0,0,0,0,0,0,0,0,0,0,0,0,0,0,0,0,0,0,0,0,0,0,0,0,0,0,0,0,0,0,0,0,0,0,0,0,0,0,0,0,0,0,0,0,0,0,0,0,0,0,0,0,0,0,0,0,0,0,30,0,0,0,0,0,0,0,0,0,0,0,0,0,0,0,0,0,0,0,0,0,0,0,0,0,0,0,0,0,0,0,0,0,0,0,0,0,0,0,0,0,0,0,0,0,0,0,0,0,0,0,0,0,0,0,0,0,0,0,0,0,0,0,0,0,0,0,0,0,0,0,0,0,0,0,0,0,0,0,0,0,0,0,0,0,0,0,0,0,0,0,0,0,0,0,0,0,85,34,0.25,0.25,0
# 2946,39814,466169,Chenu S.,2012,nan,0,0,0,5.5,0,0,0,0,0,0,0,0,0,0,0,0,0,0,0,0,0,0,0,0,0,0,0,0,0,0,0,0,0,0,0,0,0,0,0,0,0,0,0,0,0,0,0,0,0,0,0,0,0,0,0,0,0,0,0,0,0,0,0,0,0,0,0,0,0,0,0,0,0,0,0,0,0,0,0,0,0,0,0,0,0,0,0,0,0,0,0,0,0,0,0,0,0,0,0,0,38,0,0,0,0,0,8.6,0,0,0,0,0,0,0,0,39,0,0,0,0,0,0,0,0,0,0,0,0,0,0,0,0,0,0,0,0,0,0,0,0,0,0,0,0,0,0,0,0,0,0,0,0,0,0,0,0,0,0,0,0,0,0,0,0,0,0,0,0,0,0,0,0,0,0,0,0,0,8.9,0,0,0,60,24,0.25,0.25,0
# 2947,39839,470636,Li Hong,2012,nan,0,0,0,6.829999068,0,0,0,0.120000001,0,0,0,0,0,5.00000005,0,0,0,0,0,0,0,0,0,0,0,0,0,0,0,0,0,0,0,0,0,0,0,0,0,0,0,0,0,0,0,0,0,0,0,0,0,0,0,0,0,0,0,0,0,0,0,0,0,0,0,0,0,0,0,0,0,0,0,0,0,0,0,0,0,1.190000012,0,0,0,24.59000025,0,0,0,0,0,0,0,0,0,0,0,0,0,0,0,0,0,0,0,0,0,0,0,0,1.00000001,0,0,0,0,0,0,61.27000061,0,0,0,0,0,0,0,0,0,0,0,0,0,0,0,0,0,0,0,0,0,0,0,0,0,0,0,0,0,0,0,0,0,0,0,0,0,0,0,0,0,0,0,0,0,0,0,0,0,0,0,0,0,0,0,0,0,0,0,0,0,0,0,0,0,63.8,25.52,0.25,0.25,0
# 2949,39839,470645,Li Hong,2012,nan,0,0,0,6.829999068,0,0,0,0.120000001,0,0,0,0,0,0,0,0,0,0,0,0,0,0,0,0,0,0,0,0,0,0,0,0,0,0,0,0,0,0,0,0,0,0,0,0,0,0,0,0,0,0,0,0,0,0,0,0,0,0,0,0,0,0,0,0,0,0,0,0,0,0,0,0,0,0,0,0,0,0,0,1.190000012,0,0,0,24.59000025,0,0,0,0,0,0,0,0,0,0,0,0,0,0,0,0,0,0,0,0,0,0,0,0,1.00000001,0,0,0,0,0,0,61.27000061,0,0,0,0,0,0,0,0,0,0,0,0,0,0,0,0,0,0,0,0,0,0,0,0,0,0,0,0,0,0,0,0,0,0,0,0,0,0,0,0,0,5.00000005,0,0,0,0,0,0,0,0,0,0,0,0,0,0,0,0,0,0,0,0,0,0,0,63.9,25.56,0.25,0.25,0
# 2950,39839,470654,Li Hong,2012,nan,0,0,0,6.829999068,0,0,0,0.120000001,0,0,0,0,0,0,0,0,0,0,0,0,0,0,0,0,0,0,0,0,0,0,0,0,0,0,0,0,0,0,0,0,0,0,0,0,0,0,0,0,0,0,0,0,0,0,0,0,0,0,0,0,0,0,0,0,0,0,0,0,0,0,0,0,0,0,0,0,0,0,0,6.190000062,0,0,0,1.500000015,0,0,0,0,0,0,0,23.09000023,0,0,0,0,0,0,0,0,0,0,0,0,0,0,0,0,1.00000001,0,0,0,0,0,0,61.27000061,0,0,0,0,0,0,0,0,0,0,0,0,0,0,0,0,0,0,0,0,0,0,0,0,0,0,0,0,0,0,0,0,0,0,0,0,0,0,0,0,0,0,0,0,0,0,0,0,0,0,0,0,0,0,0,0,0,0,0,0,0,0,0,0,0,62,24.8,0.25,0.25,0
# 2951,39860,471151,Li Hong,2012,nan,0,0,0,5.619455926,0,0,0,0,0,0,0,0,0,0,0,0,3.699641802,0,0,0,0,0,0,0,3.68964277,0,0,0,0,0,0,0,0,0,0,0,0,0,0,0,0,0,0,0,0,0,0,0,0,0,0,0,0,0,0,0,0,0,0,0,0,0,0,0,0,0,0,0,0,0,0,5.759442373,0,0,0,0,0,0,0,1.460004657,0,0,0,5.519465607,0,0,0,0,0,0,0,14.94854769,0,0,0,0,0,0,0,0,0,0,0,0,0,0,5.459017414,0,0.619901977,0,0,0,0,0,0,52.87487867,0,0,0,0,0,0,0,0,0,0,0,0,0,0,0.350001117,0,0,0,0,0,0,0,0,0,0,0,0,0,0,0,0,0,0,0,0,0,0,0,0,0,0,0,0,0,0,0,0,0,0,0,0,0,0,0,0,0,0,0,0,0,0,0,0,0,0,68.1,27.24,0.25,0.25,0
# 2952,39860,471152,Li Hong,2012,nan,0,0,0,5.619410914,0,0,0,0,0,0,0,0,0,0,0,0,3.699612168,0,0,0,0,0,0,0,3.689613216,0,0,0,0,0,0,0,0,0,0,0,0,0,0,0,0,0,0,0,0,0,0,0,0,0,0,0,0,0,0,0,0,0,0,0,0,0,0,0,0,0,0,0,0,0,0,5.769395192,0,0,0,0,0,0,0,1.459992963,0,0,0,5.489423541,0,0,0,0,0,0,0,11.94874241,0,0,0,0,0,0,0,0,0,0,0,0,0,0,3.459983323,0,0.60989706,0,0,0,0,0,0,47.89497915,0,0,0,0,0,0,0,0,0,0,0,0,0,0,0.359998265,0,0,0,0,0,0,9.998951805,0,0,0,0,0,0,0,0,0,0,0,0,0,0,0,0,0,0,0,0,0,0,0,0,0,0,0,0,0,0,0,0,0,0,0,0,0,0,0,0,0,0,0,65.6,26.24,0.25,0.25,0
# 2953,40153,466948,Lin Chung0Chern,2012,nan,0,0,0,0,0,0,0,0,0,0,0,0,0,0,0,0,0,0,0,0,0,0,0,0,20.65207021,0,0,0,0,0,0,0,0,0,0,0,0,0,0,0,0,0,0,0,0,0,0,0,0,0,0,0,0,0,0,0,0,0,0,0,0,0,0,0,0,0,0,0,0,0,0,0,0,0,0,0,0,0,0,0,0,0,0,0,0,0,0,0,0,0,0,0,0,0,0,0,0,0,0,0,19.5319502,0,0,0,0,0,0,0,0,0,0,0,0,0,0,2.99029903,0,0,0,0,0,0,0,0,0,0,0,0,0,0,0,0,0,0,0,0,0,56.82568057,0,0,0,0,0,0,0,0,0,0,0,0,0,0,0,0,0,0,0,0,0,0,0,0,0,0,0,0,0,0,0,0,0,0,0,0,0,0,0,0,0,0,0,75,30,0.25,0.25,0
# 2956,40457,468136,Hermansen C.,2013,nan,0,0,0,0,0,0,0,0,0,0,0,0,0,0,0,0,10,0,0,0,0,0,0,0,0,0,0,0,0,0,0,0,0,0,0,0,0,0,0,0,0,0,0,0,0,0,0,0,0,0,0,0,0,0,0,0,0,0,0,0,0,0,0,0,0,0,0,0,0,0,0,15,0,0,0,0,0,0,0,0,0,0,0,0,0,0,0,0,0,0,0,0,0,0,0,0,0,0,0,0,0,0,0,0,0,0,0,0,0,0,0,0,0,0,0,0,0,0,0,0,0,0,0,0,0,0,0,0,0,0,0,0,0,0,0,0,0,75,0,0,0,0,0,0,0,0,0,0,0,0,0,0,0,0,0,0,0,0,0,0,0,0,0,0,0,0,0,0,0,0,0,0,0,0,0,0,0,0,0,0,0,52,20.8,0.25,0.25,0
# 3375,8701,80140,Aleinikov F.K.,1962,nan,0,0,0,0,0,0,0,0,0,0,0,0,0,0,0,0,0,0,0,0,0,0,0,0,0,0,0,0,0,0,0,0,0,0,0,0,0,0,0,0,0,0,0,0,0,0,0,0,0,0,0,0,0,0,0,0,0,0,0,0,0,0,0,0,0,0,0,0,0,0,0,0,0,0,0,0,0,0,0,0,0,0,0,0,0,0,0,0,0,0,0,25,0,0,0,0,0,0,0,0,12.5,0,0,0,0,0,0,0,0,0,0,0,0,0,0,0,0,0,0,0,0,0,0,0,0,0,0,0,0,0,0,0,0,0,0,0,0,62.5,0,0,0,0,0,0,0,0,0,0,0,0,0,0,0,0,0,0,0,0,0,0,0,0,0,0,0,0,0,0,0,0,0,0,0,0,0,0,0,0,0,0,0,74.4,30,0.24,0.24,0
# 3379,8701,80168,Aleinikov F.K.,1962,nan,0,0,0,0,0,0,0,0,0,0,0,0,0,0,0,0,0,0,0,0,0,0,0,0,0,0,0,0,0,0,0,0,0,0,0,0,0,0,0,0,0,0,0,0,0,0,0,0,0,0,0,0,0,0,0,0,0,0,0,0,0,0,0,0,0,0,0,0,0,0,0,0,0,0,0,0,0,0,0,0,0,0,0,0,0,0,0,0,0,0,0,0,0,0,0,0,0,0,0,0,14.28571143,0,0,0,0,0,0,0,0,0,0,0,0,0,0,0,0,0,0,14.28571143,0,0,0,0,0,0,0,0,0,0,0,0,0,0,0,0,0,71.42857714,0,0,0,0,0,0,0,0,0,0,0,0,0,0,0,0,0,0,0,0,0,0,0,0,0,0,0,0,0,0,0,0,0,0,0,0,0,0,0,0,0,0,0,55.8,22.5,0.24,0.24,0
# 3429,31787,379165,Kodama M.,2006,nan,0,0,0,0,0,0,0,0,0,0,0,0,0,68.9,0,0,0,0,0,0,0,0,0,0,0,0,0,0,0,0,0,0,0,0,0,0,0,0,0,0,0,0,0,0,0,0,0,0,0,0,0,0,0,0,0,0,0,0,0,0,0,0,0,0,0,0,0,0,0,0,0,0,0,0,0,0,0,0,0,0,0,0,0,0,0,0,0,0,0,0,0,0,0,0,0,0,0,0,0,0,31.1,0,0,0,0,0,0,0,0,0,0,0,0,0,0,0,0,0,0,0,0,0,0,0,0,0,0,0,0,0,0,0,0,0,0,0,0,0,0,0,0,0,0,0,0,0,0,0,0,0,0,0,0,0,0,0,0,0,0,0,0,0,0,0,0,0,0,0,0,0,0,0,0,0,0,0,0,0,0,0,0,62,25,0.24,0.24,0
# 3458,39802,466084,Mohajerani A.,2012,nan,0,0,0,8,0,0,0,0,0,0,0,0,0,0,0,0,0,0,0,0,0,0,0,0,0,0,0,0,0,0,0,0,0,0,0,0,0,0,0,0,0,0,0,0,0,0,0,0,0,0,0,0,0,0,0,0,0,0,0,0,0,0,0,0,0,0,0,0,0,0,0,0,0,0,0,0,0,0,0,0,0,0,0,11.5,0,0,0,0,0,0,0,0,0,0,0,0,0,0,0,0,34.5,0,0,0,0,0,0,0,0,0,0,0,0,0,0,46,0,0,0,0,0,0,0,0,0,0,0,0,0,0,0,0,0,0,0,0,0,0,0,0,0,0,0,0,0,0,0,0,0,0,0,0,0,0,0,0,0,0,0,0,0,0,0,0,0,0,0,0,0,0,0,0,0,0,0,0,0,0,0,0,0,62,25,0.24,0.24,0
# 3706,26687,161453,LaCourse W.C.,1996,nan,0,0,0,4,0,0,0,0,0,0,0,0,0,0,0,0,0,0,0,0,0,0,0,0,0,0,0,0,0,0,0,0,0,0,0,0,0,0,0,0,0,0,0,0,0,0,0,0,0,0,0,0,0,0,0,0,0,0,0,0,0,0,0,0,0,0,0,0,0,0,0,0,0,0,0,0,0,0,0,0,0,0,0,33.3,0,0,0,0,0,0,0,0,0,0,0,0,0,0,0,0,0,0,0,0,0,0,0,0,0,0,0,0,0,0,0,0,0,0,0,0,0,0,0,0,0,0,0,0,0,0,0,0,0,0,0,0,0,62.7,0,0,0,0,0,0,0,0,0,0,0,0,0,0,0,0,0,0,0,0,0,0,0,0,0,0,0,0,0,0,0,0,0,0,0,0,0,0,0,0,0,0,0,79,32,0.234375,0.234375,0
# 4469,26687,161451,LaCourse W.C.,1996,nan,0,0,0,0,0,0,0,0,0,0,0,0,0,0,0,0,0,0,0,0,0,0,0,0,0,0,0,0,0,0,0,0,0,0,0,0,0,0,0,0,0,0,0,0,0,0,0,0,0,0,0,0,0,0,0,0,0,0,0,0,0,0,0,0,0,0,0,0,0,0,0,0,0,0,0,0,0,0,0,0,0,0,0,33.3,0,0,0,0,0,0,0,0,0,0,0,0,0,0,0,0,0,0,0,0,0,0,0,0,0,0,0,0,0,0,0,0,0,0,0,0,0,0,0,0,0,0,0,0,0,0,0,0,0,0,0,0,0,66.7,0,0,0,0,0,0,0,0,0,0,0,0,0,0,0,0,0,0,0,0,0,0,0,0,0,0,0,0,0,0,0,0,0,0,0,0,0,0,0,0,0,0,0,78,32,0.21875,0.21875,0
# 5239,17142,147486,Hessenkemper H.,1989,nan,0,0,0,0.347570817,0,0,0,0,0,0,0,0,0,0,0,0,0,0,0,0,0,0,0,0,10.11139051,0,0,0,0,0,0,0,0,0,0,0,0,0,0,0,0,0,0,0,0,0,0,0,0,0,0,0,0,0,0,0,0,0,0,0,0,0,0,0,0,0,0,0,0,0,0,0.018811181,0,0,0,0,0,0,0,0,0,0,0,0,0,0,0,0,0,0,0,5.861853294,0,0,0,0,0,0,0,0,13.34170067,0,0,0,0,0,0,0,0,0,0,0,0,0,0,0,0,0,0,0,0,0,0,0,0,0,0,0,0,0,0,0,0,0,0,0,0,70.08997352,0,0,0,0,0,0.228700011,0,0,0,0,0,0,0,0,0,0,0,0,0,0,0,0,0,0,0,0,0,0,0,0,0,0,0,0,0,0,0,0,0,0,0,0,0,73,32,0.140625,0.140625,0
