Repository: jacobergzhou/Poisson-Ratio

File: Poisson_ratio.csv (part 57 of 70)
,Code,Glass #,Author,Year,Trademark,Ag2O,AgI,Al,Al2O3,AlF3,AlN,As,As2O3,As2O5,As2S3,As2Se3,AsSe,B,B2O3,Ba,BaCl2,BaF2,BaO,Be,BeF2,BeO,Bi2O3,BiCl3,Br,C,Ca,CaF2,CaO,Cd,CdCl2,CdF2,CdO,Ce2O3,CeF3,CeO2,Cl,Co,Co3O4,CoO,Cr,Cr2O3,Cs,Cs2O,CsCl,CsF,Cu,Cu2O,CuO,Dy2O3,Er,Er2O3,ErF3,Eu,Eu2O3,EuF3,F,Fe,Fe2O3,FeO,Ga,Ga2O3,Ga2S3,Ga2Se3,GaF3,Gd2O3,GdF3,Ge,GeO2,GeS2,GeSe2,H2O,HfF4,HfO2,Hg,Ho2O3,I,InF3,K,K2O,K2S,K2SO4,KBr,KCl,KF,KHF2,La,La2O3,La2S3,LaF3,Li,Li2O,Li2S,Li2SO4,LiBr,LiCl,LiF,LiI,Mg,MgF2,MgO,Mn,Mn2O3,MnF2,MnO,MnO2,Mo,MoO2,MoO3,N,Na,Na2O,Na2S,Na2SO4,NaCl,NaF,NaPO3,Nb,Nb2O5,Nd,Nd2O3,NdF3,NH4NO3,Ni,NiO,O,OH,P,P2O5,Pb,PbCl2,PbF2,PbO,PdO,Pr2O3,Pr6O11,PrF3,R2O3,Rb2O,RbF,Rh2O3,RŒO,RuO2,S,Sb,Sb2O3,Sb2S3,Sc2O3,Se,Si,Si3N4,SiC,SiO2,Sm2O3,Sn,SnO,SnO2,SO2,SO3,Sr,SrCl2,SrF2,SrO,Ta2O3,Ta2O5,Tb2O3,TbF3,Te,TeO2,Th,ThF4,ThO2,Ti,TiO2,Tl,Tl2O,Tl2Se,TlSe,Tm2O3,U,U3O8,UO2,V,V2O5,VO6,WO3,Y,Y2O3,Yb2O3,YbF3,YF3,Zn,ZnCl2,ZnF2,ZnO,ZnSO4,Zr,ZrF4,ZrO2,Young's modulus E (GPa),Shear modulus G (GPa),Poisson's ratio v
4332,33353,398992,Yurlova G.A.,1973,,-,-,-,0.0,-,-,37.2,-,-,-,-,-,-,0.0,-,-,-,0.0,-,-,0.0,0.0,-,-,-,-,-,0.0,-,-,-,0.0,-,-,-,-,-,-,-,-,-,-,0.0,-,-,-,-,-,-,-,-,-,-,-,-,-,-,-,-,-,0.0,-,-,-,-,-,-,0.0,-,-,0.0,-,-,-,-,-,-,-,0.0,-,-,-,-,-,-,-,-,-,-,-,0.0,-,-,-,-,-,-,,-,0.0,-,-,-,-,-,-,-,-,-,-,0.0,-,-,-,-,-,-,-,-,-,-,-,-,-,-,-,-,0.0,-,-,-,0.0,-,-,-,-,0.0,-,-,-,0.0,-,-,-,-,-,-,27.9,-,-,-,0.0,-,-,-,-,-,-,-,-,-,0.0,-,-,-,-,27.9,0.0,-,-,-,-,0.0,6.994,-,-,-,-,-,-,-,-,-,-,0.0,-,-,-,-,-,-,-,-,0.0,-,-,-,0.0,19.9,7.66,0.3
4333,33353,398993,Yurlova G.A.,1973,,-,-,-,0.0,-,-,36,-,-,-,-,-,-,0.0,-,-,-,0.0,-,-,0.0,0.0,-,-,-,-,-,0.0,-,-,-,0.0,-,-,-,-,-,-,-,-,-,-,0.0,-,-,-,-,-,-,-,-,-,-,-,-,-,-,-,-,-,0.0,-,-,-,-,-,-,0.0,-,-,0.0,-,-,-,-,-,-,-,0.0,-,-,-,-,-,-,-,-,-,-,-,0.0,-,-,-,-,-,-,,-,0.0,-,-,-,-,-,-,-,-,-,-,0.0,-,-,-,-,-,-,-,-,-,-,-,-,-,-,-,-,0.0,-,-,-,0.0,-,-,-,-,0.0,-,-,-,0.0,-,-,-,-,-,-,27,-,-,-,0.0,-,-,-,-,-,-,-,-,-,0.0,-,-,-,-,27,0.0,-,-,-,-,0.0,9.99,-,-,-,-,-,-,-,-,-,-,0.0,-,-,-,-,-,-,-,-,0.0,-,-,-,0.0,20.1,7.73,0.3
4334,33353,398994,Yurlova G.A.,1973,,-,-,-,0.0,-,-,39.96,-,-,-,-,-,-,0.0,-,-,-,0.0,-,-,0.0,0.0,-,-,-,-,-,0.0,-,-,-,0.0,-,-,-,-,-,-,-,-,-,-,0.0,-,-,-,-,-,-,-,-,-,-,-,-,-,-,-,-,0.0999,0.0,-,-,-,-,-,-,0.0,-,-,0.0,-,-,-,-,-,-,-,0.0,-,-,-,-,-,-,-,-,-,-,-,0.0,-,-,-,-,-,-,,-,0.0,-,-,-,-,-,-,-,-,-,-,0.0,-,-,-,-,-,-,-,-,-,-,-,-,-,-,-,-,0.0,-,-,-,0.0,-,-,-,-,0.0,-,-,-,0.0,-,-,-,-,-,-,29.97,-,-,-,0.0,-,-,-,-,-,-,-,-,-,0.0,-,-,-,-,29.97,0.0,-,-,-,-,0.0,-,-,-,-,-,-,-,-,-,-,-,0.0,-,-,-,-,-,-,-,-,0.0,-,-,-,0.0,16.8,6.55,0.29
4335,33353,398995,Yurlova G.A.,1973,,-,-,-,0.0,-,-,39.92,-,-,-,-,-,-,0.0,-,-,-,0.0,-,-,0.0,0.0,-,-,-,-,-,0.0,-,-,-,0.0,-,-,-,-,-,-,-,-,-,-,0.0,-,-,-,-,-,-,-,-,-,-,-,-,-,-,-,-,0.1996,0.0,-,-,-,-,-,-,0.0,-,-,0.0,-,-,-,-,-,-,-,0.0,-,-,-,-,-,-,-,-,-,-,-,0.0,-,-,-,-,-,-,,-,0.0,-,-,-,-,-,-,-,-,-,-,0.0,-,-,-,-,-,-,-,-,-,-,-,-,-,-,-,-,0.0,-,-,-,0.0,-,-,-,-,0.0,-,-,-,0.0,-,-,-,-,-,-,29.94,-,-,-,0.0,-,-,-,-,-,-,-,-,-,0.0,-,-,-,-,29.94,0.0,-,-,-,-,0.0,-,-,-,-,-,-,-,-,-,-,-,0.0,-,-,-,-,-,-,-,-,0.0,-,-,-,0.0,17.7,6.86,0.29
4336,33353,398996,Yurlova G.A.,1973,,-,-,-,0.0,-,-,39.8,-,-,-,-,-,-,0.0,-,-,-,0.0,-,-,0.0,0.0,-,-,-,-,-,0.0,-,-,-,0.0,-,-,-,-,-,-,-,-,-,-,0.0,-,-,-,-,-,-,-,-,-,-,-,-,-,-,-,-,0.4975,0.0,-,-,-,-,-,-,0.0,-,-,0.0,-,-,-,-,-,-,-,0.0,-,-,-,-,-,-,-,-,-,-,-,0.0,-,-,-,-,-,-,,-,0.0,-,-,-,-,-,-,-,-,-,-,0.0,-,-,-,-,-,-,-,-,-,-,-,-,-,-,-,-,0.0,-,-,-,0.0,-,-,-,-,0.0,-,-,-,0.0,-,-,-,-,-,-,29.85,-,-,-,0.0,-,-,-,-,-,-,-,-,-,0.0,-,-,-,-,29.85,0.0,-,-,-,-,0.0,-,-,-,-,-,-,-,-,-,-,-,0.0,-,-,-,-,-,-,-,-,0.0,-,-,-,0.0,18.0,6.98,0.29
4337,33353,398997,Yurlova G.A.,1973,,-,-,-,0.0,-,-,39.68,-,-,-,-,-,-,0.0,-,-,-,0.0,-,-,0.0,0.0,-,-,-,-,-,0.0,-,-,-,0.0,-,-,-,-,-,-,-,-,-,-,0.0,-,-,-,-,-,-,-,-,-,-,-,-,-,-,-,-,0.7936,0.0,-,-,-,-,-,-,0.0,-,-,0.0,-,-,-,-,-,-,-,0.0,-,-,-,-,-,-,-,-,-,-,-,0.0,-,-,-,-,-,-,,-,0.0,-,-,-,-,-,-,-,-,-,-,0.0,-,-,-,-,-,-,-,-,-,-,-,-,-,-,-,-,0.0,-,-,-,0.0,-,-,-,-,0.0,-,-,-,0.0,-,-,-,-,-,-,29.76,-,-,-,0.0,-,-,-,-,-,-,-,-,-,0.0,-,-,-,-,29.76,0.0,-,-,-,-,0.0,-,-,-,-,-,-,-,-,-,-,-,0.0,-,-,-,-,-,-,-,-,0.0,-,-,-,0.0,16.4,6.65,0.24
4338,33353,398998,Yurlova G.A.,1973,,-,-,-,0.0,-,-,39.53,-,-,-,-,-,-,0.0,-,-,-,0.0,-,-,0.0,0.0,-,-,-,-,-,0.0,-,-,-,0.0,-,-,-,-,-,-,-,-,-,-,0.0,-,-,-,-,-,-,-,-,-,-,-,-,-,-,-,-,1.186,0.0,-,-,-,-,-,-,0.0,-,-,0.0,-,-,-,-,-,-,-,0.0,-,-,-,-,-,-,-,-,-,-,-,0.0,-,-,-,-,-,-,,-,0.0,-,-,-,-,-,-,-,-,-,-,0.0,-,-,-,-,-,-,-,-,-,-,-,-,-,-,-,-,0.0,-,-,-,0.0,-,-,-,-,0.0,-,-,-,0.0,-,-,-,-,-,-,29.64,-,-,-,0.0,-,-,-,-,-,-,-,-,-,0.0,-,-,-,-,29.64,0.0,-,-,-,-,0.0,-,-,-,-,-,-,-,-,-,-,-,0.0,-,-,-,-,-,-,-,-,0.0,-,-,-,0.0,18.2,7.1,0.28
4339,33353,398999,Yurlova G.A.,1973,,-,-,-,0.0,-,-,39.96,-,-,-,-,-,-,0.0,-,-,-,0.0,-,-,0.0,0.0,-,-,-,-,-,0.0,-,-,-,0.0,-,-,-,-,-,-,-,-,-,-,0.0,-,-,-,-,-,-,-,-,-,-,-,-,-,-,-,-,-,0.0,-,-,-,-,-,-,0.0,-,-,0.0,-,-,-,-,-,-,-,0.0,-,-,-,-,-,-,-,-,-,-,-,0.0,-,-,-,-,-,-,,-,0.0,-,-,-,-,-,-,-,-,-,-,0.0,-,-,-,-,-,-,-,-,-,-,-,-,-,-,-,-,0.0,0.0999,-,-,0.0,-,-,-,-,0.0,-,-,-,0.0,-,-,-,-,-,-,29.97,-,-,-,0.0,-,-,-,-,-,-,-,-,-,0.0,-,-,-,-,29.97,0.0,-,-,-,-,0.0,-,-,-,-,-,-,-,-,-,-,-,0.0,-,-,-,-,-,-,-,-,0.0,-,-,-,0.0,17.9,6.96,0.28
4340,33353,399000,Yurlova G.A.,1973,,-,-,-,0.0,-,-,39.6,-,-,-,-,-,-,0.0,-,-,-,0.0,-,-,0.0,0.0,-,-,-,-,-,0.0,-,-,-,0.0,-,-,-,-,-,-,-,-,-,-,0.0,-,-,-,-,-,-,-,-,-,-,-,-,-,-,-,-,-,0.0,-,-,-,-,-,-,0.0,-,-,0.0,-,-,-,-,-,-,-,0.0,-,-,-,-,-,-,-,-,-,-,-,0.0,-,-,-,-,-,-,,-,0.0,-,-,-,-,-,-,-,-,-,-,0.0,-,-,-,-,-,-,-,-,-,-,-,-,-,-,-,-,0.0,0.9901,-,-,0.0,-,-,-,-,0.0,-,-,-,0.0,-,-,-,-,-,-,29.7,-,-,-,0.0,-,-,-,-,-,-,-,-,-,0.0,-,-,-,-,29.7,0.0,-,-,-,-,0.0,-,-,-,-,-,-,-,-,-,-,-,0.0,-,-,-,-,-,-,-,-,0.0,-,-,-,0.0,17.4,6.75,0.29
4341,33353,399001,Yurlova G.A.,1973,,-,-,-,0.0,-,-,38.83,-,-,-,-,-,-,0.0,-,-,-,0.0,-,-,0.0,0.0,-,-,-,-,-,0.0,-,-,-,0.0,-,-,-,-,-,-,-,-,-,-,0.0,-,-,-,-,-,-,-,-,-,-,-,-,-,-,-,-,-,0.0,-,-,-,-,-,-,0.0,-,-,0.0,-,-,-,-,-,-,-,0.0,-,-,-,-,-,-,-,-,-,-,-,0.0,-,-,-,-,-,-,,-,0.0,-,-,-,-,-,-,-,-,-,-,0.0,-,-,-,-,-,-,-,-,-,-,-,-,-,-,-,-,0.0,2.913,-,-,0.0,-,-,-,-,0.0,-,-,-,0.0,-,-,-,-,-,-,29.13,-,-,-,0.0,-,-,-,-,-,-,-,-,-,0.0,-,-,-,-,29.13,0.0,-,-,-,-,0.0,-,-,-,-,-,-,-,-,-,-,-,0.0,-,-,-,-,-,-,-,-,0.0,-,-,-,0.0,18.9,7.3,0.3
4342,33353,399002,Yurlova G.A.,1973,,-,-,-,0.0,-,-,45.66,-,-,-,-,-,-,0.0,-,-,-,0.0,-,-,0.0,0.0,-,-,-,-,-,0.0,-,-,-,0.0,-,-,-,-,-,-,-,-,-,-,0.0,-,-,-,-,-,-,-,-,-,-,-,-,-,-,-,-,-,0.0,-,-,-,-,-,-,0.0,-,-,0.0,-,-,-,-,-,-,-,0.0,-,-,-,-,-,-,-,-,-,-,-,0.0,-,-,-,-,-,-,,-,0.0,-,-,-,-,-,-,-,-,-,-,0.0,-,-,-,-,-,-,-,-,-,-,-,-,-,-,-,-,0.0,-,-,-,0.0,-,-,-,-,0.0,-,-,-,0.0,-,-,-,-,-,-,34.25,-,-,-,0.0,-,-,-,-,-,-,-,-,-,0.0,-,-,-,-,20.09,0.0,-,-,-,-,0.0,-,-,-,-,-,-,-,-,-,-,-,0.0,-,-,-,-,-,-,-,-,0.0,-,-,-,0.0,17.2,6.66,0.29
4343,33353,399003,Yurlova G.A.,1973,,-,-,-,0.0,-,-,45.35,-,-,-,-,-,-,0.0,-,-,-,0.0,-,-,0.0,0.0,-,-,-,-,-,0.0,-,-,-,0.0,-,-,-,-,-,-,-,-,-,-,0.0,-,-,-,-,-,-,-,-,-,-,-,-,-,-,-,-,0.6803,0.0,-,-,-,-,-,-,0.0,-,-,0.0,-,-,-,-,-,-,-,0.0,-,-,-,-,-,-,-,-,-,-,-,0.0,-,-,-,-,-,-,,-,0.0,-,-,-,-,-,-,-,-,-,-,0.0,-,-,-,-,-,-,-,-,-,-,-,-,-,-,-,-,0.0,-,-,-,0.0,-,-,-,-,0.0,-,-,-,0.0,-,-,-,-,-,-,34.01,-,-,-,0.0,-,-,-,-,-,-,-,-,-,0.0,-,-,-,-,19.95,0.0,-,-,-,-,0.0,-,-,-,-,-,-,-,-,-,-,-,0.0,-,-,-,-,-,-,-,-,0.0,-,-,-,0.0,18.3,7.09,0.29
4344,33353,399004,Yurlova G.A.,1973,,-,-,-,0.0,-,-,44.74,-,-,-,-,-,-,0.0,-,-,-,0.0,-,-,0.0,0.0,-,-,-,-,-,0.0,-,-,-,0.0,-,-,-,-,-,-,-,-,-,-,0.0,-,-,-,-,-,-,-,-,-,-,-,-,-,-,-,-,2.013,0.0,-,-,-,-,-,-,0.0,-,-,0.0,-,-,-,-,-,-,-,0.0,-,-,-,-,-,-,-,-,-,-,-,0.0,-,-,-,-,-,-,,-,0.0,-,-,-,-,-,-,-,-,-,-,0.0,-,-,-,-,-,-,-,-,-,-,-,-,-,-,-,-,0.0,-,-,-,0.0,-,-,-,-,0.0,-,-,-,0.0,-,-,-,-,-,-,33.56,-,-,-,0.0,-,-,-,-,-,-,-,-,-,0.0,-,-,-,-,19.69,0.0,-,-,-,-,0.0,-,-,-,-,-,-,-,-,-,-,-,0.0,-,-,-,-,-,-,-,-,0.0,-,-,-,0.0,16.6,6.34,0.31
4345,33353,399005,Yurlova G.A.,1973,,-,-,-,0.0,-,-,44.44,-,-,-,-,-,-,0.0,-,-,-,0.0,-,-,0.0,0.0,-,-,-,-,-,0.0,-,-,-,0.0,-,-,-,-,-,-,-,-,-,-,0.0,-,-,-,-,-,-,-,-,-,-,-,-,-,-,-,-,2.667,0.0,-,-,-,-,-,-,0.0,-,-,0.0,-,-,-,-,-,-,-,0.0,-,-,-,-,-,-,-,-,-,-,-,0.0,-,-,-,-,-,-,,-,0.0,-,-,-,-,-,-,-,-,-,-,0.0,-,-,-,-,-,-,-,-,-,-,-,-,-,-,-,-,0.0,-,-,-,0.0,-,-,-,-,0.0,-,-,-,0.0,-,-,-,-,-,-,33.33,-,-,-,0.0,-,-,-,-,-,-,-,-,-,0.0,-,-,-,-,19.56,0.0,-,-,-,-,0.0,-,-,-,-,-,-,-,-,-,-,-,0.0,-,-,-,-,-,-,-,-,0.0,-,-,-,0.0,17.9,6.98,0.28
4346,33353,399006,Yurlova G.A.,1973,,-,-,-,0.0,-,-,44.25,-,-,-,-,-,-,0.0,-,-,-,0.0,-,-,0.0,0.0,-,-,-,-,-,0.0,-,-,-,0.0,-,-,-,-,-,-,-,-,-,-,0.0,-,-,-,-,-,-,-,-,-,-,-,-,-,-,-,-,3.097,0.0,-,-,-,-,-,-,0.0,-,-,0.0,-,-,-,-,-,-,-,0.0,-,-,-,-,-,-,-,-,-,-,-,0.0,-,-,-,-,-,-,,-,0.0,-,-,-,-,-,-,-,-,-,-,0.0,-,-,-,-,-,-,-,-,-,-,-,-,-,-,-,-,0.0,-,-,-,0.0,-,-,-,-,0.0,-,-,-,0.0,-,-,-,-,-,-,33.19,-,-,-,0.0,-,-,-,-,-,-,-,-,-,0.0,-,-,-,-,19.47,0.0,-,-,-,-,0.0,-,-,-,-,-,-,-,-,-,-,-,0.0,-,-,-,-,-,-,-,-,0.0,-,-,-,0.0,18.8,7.32,0.28
4347,33353,399007,Yurlova G.A.,1973,,-,-,-,0.0,-,-,39.06,-,-,-,-,-,-,0.0,-,-,-,0.0,-,-,0.0,0.0,-,-,-,-,-,0.0,-,-,-,0.0,-,-,-,-,-,-,-,-,-,-,0.0,-,-,-,-,-,-,-,-,-,-,-,-,-,-,-,-,2.344,0.0,-,-,-,-,-,-,0.0,-,-,0.0,-,-,-,-,-,-,-,0.0,-,-,-,-,-,-,-,-,-,-,-,0.0,-,-,-,-,-,-,,-,0.0,-,-,-,-,-,-,-,-,-,-,0.0,-,-,-,-,-,-,-,-,-,-,-,-,-,-,-,-,0.0,-,-,-,0.0,-,-,-,-,0.0,-,-,-,0.0,-,-,-,-,-,-,58.59,-,-,-,0.0,-,-,-,-,-,-,-,-,-,0.0,-,-,-,-,-,0.0,-,-,-,-,0.0,-,-,-,-,-,-,-,-,-,-,-,0.0,-,-,-,-,-,-,-,-,0.0,-,-,-,0.0,16.4,6.37,0.29
4348,33353,399008,Yurlova G.A.,1973,,-,-,-,0.0,-,-,39.06,-,-,-,-,-,-,0.0,-,-,-,0.0,-,-,0.0,0.0,-,-,-,-,-,0.0,-,-,-,0.0,-,-,-,-,-,-,-,-,-,-,0.0,-,-,-,-,-,-,-,-,-,-,-,-,-,-,-,-,2.344,0.0,-,-,-,-,-,-,0.0,-,-,0.0,-,-,-,-,-,-,-,0.0,-,-,-,-,-,-,-,-,-,-,-,0.0,-,-,-,-,-,-,,-,0.0,-,-,-,-,-,-,-,-,-,-,0.0,-,-,-,-,-,-,-,-,-,-,-,-,-,-,-,-,0.0,-,-,-,0.0,-,-,-,-,0.0,-,-,-,0.0,-,-,-,-,-,-,43.94,-,-,-,0.0,-,-,-,-,-,-,-,-,-,0.0,-,-,-,-,14.65,0.0,-,-,-,-,0.0,-,-,-,-,-,-,-,-,-,-,-,0.0,-,-,-,-,-,-,-,-,0.0,-,-,-,0.0,18.6,7.18,0.29
4349,33353,399009,Yurlova G.A.,1973,,-,-,-,0.0,-,-,39.06,-,-,-,-,-,-,0.0,-,-,-,0.0,-,-,0.0,0.0,-,-,-,-,-,0.0,-,-,-,0.0,-,-,-,-,-,-,-,-,-,-,0.0,-,-,-,-,-,-,-,-,-,-,-,-,-,-,-,-,2.344,0.0,-,-,-,-,-,-,0.0,-,-,0.0,-,-,-,-,-,-,-,0.0,-,-,-,-,-,-,-,-,-,-,-,0.0,-,-,-,-,-,-,,-,0.0,-,-,-,-,-,-,-,-,-,-,0.0,-,-,-,-,-,-,-,-,-,-,-,-,-,-,-,-,0.0,-,-,-,0.0,-,-,-,-,0.0,-,-,-,0.0,-,-,-,-,-,-,14.65,-,-,-,0.0,-,-,-,-,-,-,-,-,-,0.0,-,-,-,-,43.94,0.0,-,-,-,-,0.0,-,-,-,-,-,-,-,-,-,-,-,0.0,-,-,-,-,-,-,-,-,0.0,-,-,-,0.0,22.0,8.6,0.28
4350,33353,399010,Yurlova G.A.,1973,,-,-,-,0.0,-,-,30,-,-,-,-,-,-,0.0,-,-,-,0.0,-,-,0.0,0.0,-,-,-,-,-,0.0,-,-,-,0.0,-,-,-,-,-,-,-,-,-,-,0.0,-,-,-,-,-,-,-,-,-,-,-,-,-,-,-,-,-,0.0,-,-,-,-,-,10,0.0,-,-,0.0,-,-,-,-,-,-,-,0.0,-,-,-,-,-,-,-,-,-,-,-,0.0,-,-,-,-,-,-,,-,0.0,-,-,-,-,-,-,-,-,-,-,0.0,-,-,-,-,-,-,-,-,-,-,-,-,-,-,-,-,0.0,-,-,-,0.0,-,-,-,-,0.0,-,-,-,0.0,-,-,-,-,-,-,-,12,-,-,0.0,-,-,-,-,-,-,-,-,-,0.0,-,-,-,-,48,0.0,-,-,-,-,0.0,-,-,-,-,-,-,-,-,-,-,-,0.0,-,-,-,-,-,-,-,-,0.0,-,-,-,0.0,19.7,7.56,0.3
4351,33353,399011,Yurlova G.A.,1973,,-,-,-,0.0,-,-,29.99,-,-,-,-,-,-,0.0,-,-,-,0.0,-,-,0.0,0.0,-,-,-,-,-,0.0,-,-,-,0.0,-,-,-,-,-,-,-,-,-,-,0.0,-,-,-,-,-,-,-,-,-,-,-,-,-,-,-,-,0.04998,0.0,-,-,-,-,-,9.99,0.0,-,-,0.0,-,-,-,-,-,-,-,0.0,-,-,-,-,-,-,-,-,-,-,-,0.0,-,-,-,-,-,-,,-,0.0,-,-,-,-,-,-,-,-,-,-,0.0,-,-,-,-,-,-,-,-,-,-,-,-,-,-,-,-,0.0,-,-,-,0.0,-,-,-,-,0.0,-,-,-,0.0,-,-,-,-,-,-,-,11.99,-,-,0.0,-,-,-,-,-,-,-,-,-,0.0,-,-,-,-,47.98,0.0,-,-,-,-,0.0,-,-,-,-,-,-,-,-,-,-,-,0.0,-,-,-,-,-,-,-,-,0.0,-,-,-,0.0,22.2,8.74,0.27
4352,33353,399012,Yurlova G.A.,1973,,-,-,-,0.0,-,-,29.97,-,-,-,-,-,-,0.0,-,-,-,0.0,-,-,0.0,0.0,-,-,-,-,-,0.0,-,-,-,0.0,-,-,-,-,-,-,-,-,-,-,0.0,-,-,-,-,-,-,-,-,-,-,-,-,-,-,-,-,0.0999,0.0,-,-,-,-,-,9.99,0.0,-,-,0.0,-,-,-,-,-,-,-,0.0,-,-,-,-,-,-,-,-,-,-,-,0.0,-,-,-,-,-,-,,-,0.0,-,-,-,-,-,-,-,-,-,-,0.0,-,-,-,-,-,-,-,-,-,-,-,-,-,-,-,-,0.0,-,-,-,0.0,-,-,-,-,0.0,-,-,-,0.0,-,-,-,-,-,-,-,11.99,-,-,0.0,-,-,-,-,-,-,-,-,-,0.0,-,-,-,-,47.95,0.0,-,-,-,-,0.0,-,-,-,-,-,-,-,-,-,-,-,0.0,-,-,-,-,-,-,-,-,0.0,-,-,-,0.0,24.5,9.68,0.27
4353,33353,399013,Yurlova G.A.,1973,,-,-,-,0.0,-,-,29.91,-,-,-,-,-,-,0.0,-,-,-,0.0,-,-,0.0,0.0,-,-,-,-,-,0.0,-,-,-,0.0,-,-,-,-,-,-,-,-,-,-,0.0,-,-,-,-,-,-,-,-,-,-,-,-,-,-,-,-,0.2991,0.0,-,-,-,-,-,9.97,0.0,-,-,0.0,-,-,-,-,-,-,-,0.0,-,-,-,-,-,-,-,-,-,-,-,0.0,-,-,-,-,-,-,,-,0.0,-,-,-,-,-,-,-,-,-,-,0.0,-,-,-,-,-,-,-,-,-,-,-,-,-,-,-,-,0.0,-,-,-,0.0,-,-,-,-,0.0,-,-,-,0.0,-,-,-,-,-,-,-,11.96,-,-,0.0,-,-,-,-,-,-,-,-,-,0.0,-,-,-,-,47.86,0.0,-,-,-,-,0.0,-,-,-,-,-,-,-,-,-,-,-,0.0,-,-,-,-,-,-,-,-,0.0,-,-,-,0.0,30.9,12.0,0.29
4354,33353,399014,Yurlova G.A.,1973,,-,-,-,0.0,-,-,29.99,-,-,-,-,-,-,0.0,-,-,-,0.0,-,-,0.0,0.0,-,-,-,-,-,0.0,-,-,-,0.0,-,-,-,-,-,-,-,-,-,-,0.0,-,-,-,-,-,-,-,-,-,-,-,-,-,-,-,-,-,0.0,-,-,-,-,-,10,0.0,-,-,0.0,-,-,-,-,-,-,-,0.0,-,-,-,-,-,-,-,-,-,-,-,0.0,-,-,-,-,-,-,,-,0.0,-,-,-,-,-,-,-,-,-,-,0.0,-,-,-,-,-,-,-,-,-,-,-,-,-,-,-,-,0.0,-,-,-,0.0,-,-,-,-,0.0,-,-,-,0.0,-,-,-,-,-,-,-,12,-,-,0.0,-,-,-,-,-,-,-,-,-,0.0,-,-,-,-,47.99,0.0,-,-,-,-,0.0,0.02999,-,-,-,-,-,-,-,-,-,-,0.0,-,-,-,-,-,-,-,-,0.0,-,-,-,0.0,21.6,8.56,0.26
4355,33353,399015,Yurlova G.A.,1973,,-,-,-,0.0,-,-,29.97,-,-,-,-,-,-,0.0,-,-,-,0.0,-,-,0.0,0.0,-,-,-,-,-,0.0,-,-,-,0.0,-,-,-,-,-,-,-,-,-,-,0.0,-,-,-,-,-,-,-,-,-,-,-,-,-,-,-,-,-,0.0,-,-,-,-,-,9.99,0.0,-,-,0.0,-,-,-,-,-,-,-,0.0,-,-,-,-,-,-,-,-,-,-,-,0.0,-,-,-,-,-,-,,-,0.0,-,-,-,-,-,-,-,-,-,-,0.0,-,-,-,-,-,-,-,-,-,-,-,-,-,-,-,-,0.0,-,-,-,0.0,-,-,-,-,0.0,-,-,-,0.0,-,-,-,-,-,-,-,11.99,-,-,0.0,-,-,-,-,-,-,-,-,-,0.0,-,-,-,-,47.95,0.0,-,-,-,-,0.0,0.0999,-,-,-,-,-,-,-,-,-,-,0.0,-,-,-,-,-,-,-,-,0.0,-,-,-,0.0,22.9,9.27,0.24
4356,33353,399016,Yurlova G.A.,1973,,-,-,-,0.0,-,-,29.88,-,-,-,-,-,-,0.0,-,-,-,0.0,-,-,0.0,0.0,-,-,-,-,-,0.0,-,-,-,0.0,-,-,-,-,-,-,-,-,-,-,0.0,-,-,-,-,-,-,-,-,-,-,-,-,-,-,-,-,-,0.0,-,-,-,-,-,9.96,0.0,-,-,0.0,-,-,-,-,-,-,-,0.0,-,-,-,-,-,-,-,-,-,-,-,0.0,-,-,-,-,-,-,,-,0.0,-,-,-,-,-,-,-,-,-,-,0.0,-,-,-,-,-,-,-,-,-,-,-,-,-,-,-,-,0.0,0.3984,-,-,0.0,-,-,-,-,0.0,-,-,-,0.0,-,-,-,-,-,-,-,11.95,-,-,0.0,-,-,-,-,-,-,-,-,-,0.0,-,-,-,-,47.81,0.0,-,-,-,-,0.0,-,-,-,-,-,-,-,-,-,-,-,0.0,-,-,-,-,-,-,-,-,0.0,-,-,-,0.0,20.5,7.49,0.34
4357,33354,399017,Rocherulle J.,2002,,-,-,-,5.263158,-,-,-,-,-,-,-,-,-,0.0,-,-,-,0.0,-,-,0.0,0.0,-,-,-,-,-,0.0,-,-,-,0.0,-,-,-,-,-,-,-,-,-,-,0.0,-,-,-,-,-,-,-,-,-,-,-,-,-,-,-,-,-,0.0,-,-,-,-,-,-,0.0,-,-,0.0,-,-,-,-,-,-,-,0.0,-,-,-,-,-,-,-,-,-,-,-,31.57895,-,-,-,-,-,-,,-,0.0,-,-,-,-,-,-,-,-,-,-,0.0,-,-,-,-,-,-,-,-,-,-,-,-,-,-,-,-,0.0,-,-,-,0.0,-,-,-,-,5.263158,-,-,-,100.0,-,-,-,-,-,-,-,-,-,-,63.15789,-,-,-,-,-,-,-,-,-,0.0,-,-,-,-,-,0.0,-,-,-,-,0.0,-,-,-,-,-,-,-,-,-,-,-,0.0,-,-,-,-,-,-,-,-,0.0,-,-,-,0.0,85.0,34.83,0.22
4358,33439,410563,Khafagy A.H.,2008,,-,-,-,0.0,-,-,-,-,-,-,-,-,-,15.0,-,-,-,0.0,-,-,0.0,0.0,-,-,-,-,-,0.0,-,-,-,0.0,-,-,-,-,-,-,-,-,-,-,0.0,-,-,-,-,-,-,-,-,-,-,-,-,-,-,-,-,-,0.0,-,-,-,-,-,-,0.0,-,-,0.0,-,-,-,-,-,-,-,0.0,-,-,-,-,-,-,-,-,-,-,-,5.0,-,-,-,-,-,-,,-,0.0,-,-,-,-,-,-,-,-,-,-,0.0,-,-,-,-,-,-,-,-,-,-,-,-,-,-,-,-,15.0,-,-,-,0.0,-,-,-,-,15.0,-,-,-,100.0,-,-,-,-,-,-,-,-,-,-,0.0,-,-,-,-,-,-,-,-,-,0.0,-,-,-,-,-,65.0,-,-,-,-,0.0,-,-,-,-,-,-,-,-,-,-,-,0.0,-,-,-,-,-,-,-,-,0.0,-,-,-,0.0,60.9,24.7,0.241
4359,33439,410564,Khafagy A.H.,2008,,-,-,-,0.0,-,-,-,-,-,-,-,-,-,15.0,-,-,-,0.0,-,-,0.0,0.0,-,-,-,-,-,0.0,-,-,-,0.0,-,-,-,-,-,-,-,-,-,-,0.0,-,-,-,-,-,-,-,-,-,-,-,-,-,-,-,-,-,0.0,-,-,-,-,-,-,0.0,-,-,0.0,-,-,-,-,-,-,-,0.0,-,-,-,-,-,-,-,-,-,-,-,10.0,-,-,-,-,-,-,,-,0.0,-,-,-,-,-,-,-,-,-,-,0.0,-,-,-,-,-,-,-,-,-,-,-,-,-,-,-,-,15.0,-,-,-,0.0,-,-,-,-,15.0,-,-,-,100.0,-,-,-,-,-,-,-,-,-,-,0.0,-,-,-,-,-,-,-,-,-,0.0,-,-,-,-,-,60.0,-,-,-,-,0.0,-,-,-,-,-,-,-,-,-,-,-,0.0,-,-,-,-,-,-,-,-,0.0,-,-,-,0.0,50.5,20.3,0.242
4360,33439,410565,Khafagy A.H.,2008,,-,-,-,0.0,-,-,-,-,-,-,-,-,-,15.0,-,-,-,0.0,-,-,0.0,0.0,-,-,-,-,-,0.0,-,-,-,0.0,-,-,-,-,-,-,-,-,-,-,0.0,-,-,-,-,-,-,-,-,-,-,-,-,-,-,-,-,-,0.0,-,-,-,-,-,-,0.0,-,-,0.0,-,-,-,-,-,-,-,0.0,-,-,-,-,-,-,-,-,-,-,-,15.0,-,-,-,-,-,-,,-,0.0,-,-,-,-,-,-,-,-,-,-,0.0,-,-,-,-,-,-,-,-,-,-,-,-,-,-,-,-,15.0,-,-,-,0.0,-,-,-,-,15.0,-,-,-,100.0,-,-,-,-,-,-,-,-,-,-,0.0,-,-,-,-,-,-,-,-,-,0.0,-,-,-,-,-,55.0,-,-,-,-,0.0,-,-,-,-,-,-,-,-,-,-,-,0.0,-,-,-,-,-,-,-,-,0.0,-,-,-,0.0,41.3,16.5,0.244
4361,33439,410566,Khafagy A.H.,2008,,-,-,-,0.0,-,-,-,-,-,-,-,-,-,15.0,-,-,-,0.0,-,-,0.0,0.0,-,-,-,-,-,0.0,-,-,-,0.0,-,-,-,-,-,-,-,-,-,-,0.0,-,-,-,-,-,-,-,-,-,-,-,-,-,-,-,-,-,0.0,-,-,-,-,-,-,0.0,-,-,0.0,-,-,-,-,-,-,-,0.0,-,-,-,-,-,-,-,-,-,-,-,20.0,-,-,-,-,-,-,,-,0.0,-,-,-,-,-,-,-,-,-,-,0.0,-,-,-,-,-,-,-,-,-,-,-,-,-,-,-,-,15.0,-,-,-,0.0,-,-,-,-,15.0,-,-,-,100.0,-,-,-,-,-,-,-,-,-,-,0.0,-,-,-,-,-,-,-,-,-,0.0,-,-,-,-,-,50.0,-,-,-,-,0.0,-,-,-,-,-,-,-,-,-,-,-,0.0,-,-,-,-,-,-,-,-,0.0,-,-,-,0.0,33.3,13.3,0.246
4362,33439,410567,Khafagy A.H.,2008,,-,-,-,0.0,-,-,-,-,-,-,-,-,-,15.0,-,-,-,0.0,-,-,0.0,0.0,-,-,-,-,-,0.0,-,-,-,0.0,-,-,-,-,-,-,-,-,-,-,0.0,-,-,-,-,-,-,-,-,-,-,-,-,-,-,-,-,-,0.0,-,-,-,-,-,-,0.0,-,-,0.0,-,-,-,-,-,-,-,0.0,-,-,-,-,-,-,-,-,-,-,-,25.0,-,-,-,-,-,-,,-,0.0,-,-,-,-,-,-,-,-,-,-,0.0,-,-,-,-,-,-,-,-,-,-,-,-,-,-,-,-,15.0,-,-,-,0.0,-,-,-,-,15.0,-,-,-,100.0,-,-,-,-,-,-,-,-,-,-,0.0,-,-,-,-,-,-,-,-,-,0.0,-,-,-,-,-,45.0,-,-,-,-,0.0,-,-,-,-,-,-,-,-,-,-,-,0.0,-,-,-,-,-,-,-,-,0.0,-,-,-,0.0,27.2,10.9,0.248
4363,33439,410568,Khafagy A.H.,2008,,-,-,-,0.0,-,-,-,-,-,-,-,-,-,15.0,-,-,-,0.0,-,-,0.0,0.0,-,-,-,-,-,0.0,-,-,-,0.0,-,-,-,-,-,-,-,-,-,-,0.0,-,-,-,-,-,-,-,-,-,-,-,-,-,-,-,-,-,0.0,-,-,-,-,-,-,0.0,-,-,0.0,-,-,-,-,-,-,-,0.0,-,-,-,-,-,-,-,-,-,-,-,30.0,-,-,-,-,-,-,,-,0.0,-,-,-,-,-,-,-,-,-,-,0.0,-,-,-,-,-,-,-,-,-,-,-,-,-,-,-,-,15.0,-,-,-,0.0,-,-,-,-,15.0,-,-,-,100.0,-,-,-,-,-,-,-,-,-,-,0.0,-,-,-,-,-,-,-,-,-,0.0,-,-,-,-,-,40.0,-,-,-,-,0.0,-,-,-,-,-,-,-,-,-,-,-,0.0,-,-,-,-,-,-,-,-,0.0,-,-,-,0.0,22.3,9.0,0.249
4364,33560,411152,Wilantewicz T.E,2008,-,-,-,-,0.4004004,-,-,-,-,-,-,-,-,-,0.0,-,-,-,0.0,-,-,0.0,0.0,-,-,-,-,-,9.30931,-,-,-,0.0,-,-,-,-,-,-,-,-,-,-,0.0,-,-,-,-,-,-,-,-,-,-,-,-,-,-,-,-,-,0.0,-,-,-,-,-,-,0.0,-,-,0.0,-,-,-,-,-,-,-,0.1001001,-,-,-,-,-,-,-,-,-,-,-,0.0,-,-,-,-,-,-,,-,6.106106,-,-,-,-,-,-,-,-,-,-,13.71371,-,-,-,-,-,-,-,-,-,-,-,-,-,-,-,-,0.0,-,-,-,0.0,-,-,-,-,0.4004004,-,-,-,100.0,-,-,-,-,-,-,-,-,-,-,70.37038,-,-,-,-,-,-,-,-,-,0.0,-,-,-,-,-,0.0,-,-,-,-,0.0,-,-,-,-,-,-,-,-,-,-,-,0.0,-,-,-,-,-,-,-,-,0.0,-,-,-,0.0,74.0,30.0,0.22
4365,33560,411153,Wilantewicz T.E,2008,Corning 7740,-,-,-,2.0,-,-,-,-,-,-,-,-,-,13.0,-,-,-,0.0,-,-,0.0,0.0,-,-,-,-,-,0.0,-,-,-,0.0,-,-,-,-,-,-,-,-,-,-,0.0,-,-,-,-,-,-,-,-,-,-,-,-,-,-,-,-,-,0.0,-,-,-,-,-,-,0.0,-,-,0.0,-,-,-,-,-,-,-,0.0,-,-,-,-,-,-,-,-,-,-,-,0.0,-,-,-,-,-,-,,-,0.0,-,-,-,-,-,-,-,-,-,-,4.0,-,-,-,-,-,-,-,-,-,-,-,-,-,-,-,-,0.0,-,-,-,0.0,-,-,-,-,15.0,-,-,-,100.0,-,-,-,-,-,-,-,-,-,-,81.0,-,-,-,-,-,-,-,-,-,0.0,-,-,-,-,-,0.0,-,-,-,-,0.0,-,-,-,-,-,-,-,-,-,-,-,0.0,-,-,-,-,-,-,-,-,0.0,-,-,-,0.0,63.0,26.0,0.2
4366,33560,411154,Wilantewicz T.E,2008,OG1,-,-,-,4.854369,-,-,-,-,-,-,-,-,-,0.0,-,-,-,0.0,-,-,0.0,0.0,-,-,-,-,-,0.0,-,-,-,0.0,-,-,-,-,-,-,-,-,-,-,0.0,-,-,-,-,-,-,-,-,-,-,-,-,-,-,-,-,-,0.0,-,-,-,-,-,-,0.0,-,-,0.0,-,-,-,-,-,-,-,4.854369,-,-,-,-,-,0.9709,-,-,-,-,-,0.0,-,-,-,-,-,-,,-,0.0,-,-,-,-,-,-,-,-,-,-,5.825243,-,-,-,-,-,-,-,-,-,-,-,-,-,-,-,-,0.0,-,-,-,4.854369,-,-,-,-,4.854369,-,-,-,99.02913,-,-,-,-,-,-,-,-,-,-,78.64078,-,-,-,-,-,-,-,-,-,0.0,-,-,-,-,-,0.0,-,-,-,-,0.0,-,-,-,-,-,-,-,-,-,-,-,0.0,-,-,-,-,-,-,-,-,0.0,-,-,-,0.0,63.0,27.0,0.16
4367,33560,411155,Wilantewicz T.E,2008,OG2,-,-,-,0.0,-,-,-,-,-,-,-,-,-,59.40594,-,-,-,0.0,-,-,0.0,0.0,-,-,-,-,-,0.0,-,-,-,0.0,-,-,-,-,-,-,-,-,-,-,0.0,-,-,-,-,-,-,-,-,-,-,-,-,-,-,-,-,-,0.0,-,-,-,-,-,-,0.0,-,-,0.0,-,-,-,-,-,-,-,0.0,-,-,-,-,-,-,-,17.82,-,-,-,0.0,-,-,-,-,-,-,,-,0.0,-,-,-,-,-,-,-,-,-,-,0.0,-,-,-,-,-,-,4.951,-,-,-,-,-,-,-,-,-,0.0,-,-,-,0.0,-,-,-,-,84.15842,-,-,-,100.0,-,-,-,-,-,-,-,-,-,-,0.0,-,-,-,-,-,-,-,-,-,0.0,-,-,-,-,-,0.0,-,-,-,-,0.0,-,-,-,-,-,-,-,-,-,-,-,0.0,-,6.931,-,-,-,-,-,-,4.950495,-,-,-,5.940594,123.0,48.0,0.29
4368,33560,411156,Wilantewicz T.E,2008,OG3,-,-,-,7.0,-,-,-,-,-,-,-,-,-,0.0,-,-,-,0.0,-,-,0.0,0.0,-,-,-,-,-,0.0,-,-,-,0.0,-,-,-,-,-,-,-,-,-,-,0.0,-,-,-,-,-,-,-,-,-,-,-,-,-,-,-,-,-,0.0,-,-,-,-,-,-,0.0,-,-,0.0,-,-,-,-,-,-,-,23.0,-,-,-,-,-,-,-,6,-,-,-,0.0,-,-,-,-,-,-,,-,0.0,-,-,-,-,-,-,-,-,-,-,0.0,-,-,-,-,-,-,-,-,-,-,-,-,-,-,-,-,64.0,-,-,-,0.0,-,-,-,-,13.0,-,-,-,100.0,-,-,-,-,-,-,-,-,-,-,0.0,-,-,-,-,-,-,-,-,-,0.0,-,-,-,-,-,0.0,-,-,-,-,0.0,-,-,-,-,-,-,-,-,-,-,-,0.0,-,-,-,-,-,-,-,-,0.0,-,-,-,0.0,50.0,20.0,0.25
4369,33582,68033,Moore L.A.,2001,Corning HPFS,-,-,-,0.0,-,-,-,-,-,-,-,-,-,0.0,-,-,-,0.0,-,-,0.0,0.0,-,-,-,-,-,0.0,-,-,-,0.0,-,-,-,-,-,-,-,-,-,-,0.0,-,-,-,-,-,-,-,-,-,-,-,-,-,-,-,-,-,0.0,-,-,-,-,-,-,0.0,-,-,0.0,-,-,-,-,-,-,-,0.0,-,-,-,-,-,-,-,-,-,-,-,0.0,-,-,-,-,-,-,,-,0.0,-,-,-,-,-,-,-,-,-,-,0.0,-,-,-,-,-,-,-,-,-,-,-,-,-,-,-,-,0.0,-,-,-,0.0,-,-,-,-,0.0,-,-,-,100.0,-,-,-,-,-,-,-,-,-,-,100.0,-,-,-,-,-,-,-,-,-,0.0,-,-,-,-,-,0.0,-,-,-,-,0.0,-,-,-,-,-,-,-,-,-,-,-,0.0,-,-,-,-,-,-,-,-,0.0,-,-,-,0.0,72.7,31.4,0.16
4370,33582,68037,Moore L.A.,2001,-,-,-,-,0.0,-,-,-,-,-,-,-,-,-,0.0,-,-,-,0.0,-,-,0.0,0.0,-,-,-,-,-,0.0,-,-,-,0.0,-,-,-,-,-,-,-,-,-,-,0.0,-,-,-,-,-,-,-,-,-,-,-,-,2.487,-,-,-,-,0.0,-,-,-,-,-,-,0.0,-,-,0.0,-,-,-,-,-,-,-,0.0,-,-,-,-,-,-,-,-,-,-,-,0.0,-,-,-,-,-,-,,-,0.0,-,-,-,-,-,-,-,-,-,-,0.0,-,-,-,-,-,-,-,-,-,-,-,-,-,-,-,-,0.0,-,-,-,0.0,-,-,-,-,0.0,-,-,-,97.51295,-,-,-,-,-,-,-,-,-,-,97.51295,-,-,-,-,-,-,-,-,-,0.0,-,-,-,-,-,0.0,-,-,-,-,0.0,-,-,-,-,-,-,-,-,-,-,-,0.0,-,-,-,-,-,-,-,-,0.0,-,-,-,0.0,69.3,29.6,0.17
4371,33612,399964,Terai R.,1979,,-,-,-,7.862835,-,-,-,-,-,-,-,-,-,13.72253,-,-,-,0.4357289,-,-,0.0,0.0,-,-,-,-,-,5.71856,-,-,-,0.0,0.2035,-,-,-,-,-,0.08916,-,0.04396,-,0.260777,-,-,-,-,-,-,-,-,-,-,-,-,-,-,0.5857,-,-,0.0,-,-,-,-,-,-,0.0,-,-,0.0,-,-,-,-,-,-,-,0.0,-,-,-,-,-,-,-,0.123,-,-,-,12.52046,-,-,-,-,-,-,,-,0.0,-,-,-,-,-,-,-,1.16,-,-,12.50395,-,-,-,-,-,-,-,-,0.5559,-,-,-,0.4472,-,-,-,0.0,-,-,-,0.0,-,-,-,-,23.15672,0.03574,-,-,100.0,-,-,-,-,-,-,-,-,-,-,42.36403,-,-,-,-,-,-,-,-,-,0.1934254,-,-,-,-,-,0.08372086,-,-,-,-,0.0,-,-,-,-,-,-,-,-,-,-,-,0.0,-,0.05917,-,-,-,-,-,-,0.0,-,-,-,1.030139,83.1,33.2,0.25
4372,33612,399965,Terai R.,1979,,-,-,-,3.430079,-,-,-,-,-,-,-,-,-,14.50173,-,-,-,0.4734122,-,-,0.0,0.0,-,-,-,-,-,6.001309,-,-,-,0.0,0.2211,-,-,-,-,-,0.08806,-,0.04342,-,0.2809883,-,-,-,-,-,-,-,-,-,-,-,-,-,-,0.6611,-,-,0.0,-,-,-,-,-,-,0.0,-,-,0.0,-,-,-,-,-,-,-,0.0,-,-,-,-,-,-,-,0.1418,-,-,-,11.92495,-,-,-,-,-,-,,-,0.0,-,-,-,-,-,-,-,1.238,-,-,13.41498,-,-,-,-,-,-,-,-,0.6079,-,-,-,0.5301,-,-,-,0.0,-,-,-,0.0,-,-,-,-,19.66569,0.0706,-,-,100.0,-,-,-,-,-,-,-,-,-,-,44.80875,-,-,-,-,-,-,-,-,-,0.2547315,-,-,-,-,-,0.1240382,-,-,-,-,0.0,-,-,-,-,-,-,-,-,-,-,-,0.0,-,0.05844,-,-,-,-,-,-,0.0,-,-,-,1.124584,78.4,30.9,0.27
4373,33612,399966,Terai R.,1979,,-,-,-,4.100276,-,-,-,-,-,-,-,-,-,17.42435,-,-,-,0.5810922,-,-,0.0,0.0,-,-,-,-,-,3.666504,-,-,-,0.0,0.2715,-,-,-,-,-,0.09146,-,0.09019,-,0.3404788,-,-,-,-,-,-,-,-,-,-,-,-,-,-,0.7725,-,-,0.0,-,-,-,-,-,-,0.0,-,-,0.0,-,-,-,-,-,-,-,0.0,-,-,-,-,-,-,-,0.1683,-,-,-,6.880802,-,-,-,-,-,-,,-,5.101378,-,-,-,-,-,-,-,1.524,-,-,10.06273,-,-,-,-,-,-,-,-,0.7333,-,-,-,0.5506,-,-,-,0.0,-,-,-,0.0,-,-,-,-,23.65139,0.07333,-,-,99.99999,-,-,-,-,-,-,-,-,-,-,45.62656,-,-,-,-,-,-,-,-,-,0.3307103,-,-,-,-,-,0.128828,-,-,-,-,0.0,-,-,-,-,-,-,-,-,-,-,-,0.0,-,0.09105,-,-,-,-,-,-,0.0,-,-,-,1.390489,81.9,33.1,0.24
4374,33612,399967,Terai R.,1979,,-,-,-,9.465987,-,-,-,-,-,-,-,-,-,11.41682,-,-,-,0.509141,-,-,0.0,0.0,-,-,-,-,-,3.290393,-,-,-,0.0,0.2378,-,-,-,-,-,0.09471,-,0.04669,-,0.3021947,-,-,-,-,-,-,-,-,-,-,-,-,-,-,0.711,-,-,0.0,-,-,-,-,-,-,0.0,-,-,0.0,-,-,-,-,-,-,-,0.0,-,-,-,-,-,-,-,0.1525,-,-,-,6.174969,-,-,-,-,-,-,,-,0.0,-,-,-,-,-,-,-,1.38,-,-,12.25186,-,-,-,-,-,-,-,-,0.6749,-,-,-,0.5701,-,-,-,0.0,-,-,-,0.0,-,-,-,-,22.76864,0.07593,-,-,100.0,-,-,-,-,-,-,-,-,-,-,50.90713,-,-,-,-,-,-,-,-,-,0.2739563,-,-,-,-,-,0.1333994,-,-,-,-,0.0,-,-,-,-,-,-,-,-,-,-,-,0.0,-,0.06286,-,-,-,-,-,-,0.0,-,-,-,1.267051,80.0,33.3,0.2
4375,33612,399968,Terai R.,1979,,-,-,-,4.146706,-,-,-,-,-,-,-,-,-,11.94689,-,-,-,0.5876722,-,-,0.0,0.0,-,-,-,-,-,3.46082,-,-,-,0.0,0.2745,-,-,-,-,-,0.0925,-,0.09121,-,0.3443342,-,-,-,-,-,-,-,-,-,-,-,-,-,-,0.7813,-,-,0.0,-,-,-,-,-,-,0.0,-,-,0.0,-,-,-,-,-,-,-,0.0,-,-,-,-,-,-,-,0.1702,-,-,-,6.494802,-,-,-,-,-,-,,-,0.0,-,-,-,-,-,-,-,1.541,-,-,13.53163,-,-,-,-,-,-,-,-,0.7416,-,-,-,0.6496,-,-,-,0.0,-,-,-,0.0,-,-,-,-,18.24443,0.07416,-,-,100.0,-,-,-,-,-,-,-,-,-,-,53.06469,-,-,-,-,-,-,-,-,-,0.334455,-,-,-,-,-,0.1737157,-,-,-,-,0.0,-,-,-,-,-,-,-,-,-,-,-,0.0,-,0.09208,-,-,-,-,-,-,0.0,-,-,-,1.406235,79.7,31.8,0.26
4376,33612,399969,Terai R.,1979,,-,-,-,4.929461,-,-,-,-,-,-,-,-,-,15.98576,-,-,-,0.702443,-,-,0.0,0.0,-,-,-,-,-,0.0,-,-,-,0.0,0.3281,-,-,-,-,-,0.09582,-,0.09448,-,0.4076618,-,-,-,-,-,-,-,-,-,-,-,-,-,-,0.9442,-,-,0.0,-,-,-,-,-,-,0.0,-,-,0.0,-,-,-,-,-,-,-,0.0,-,-,-,-,-,-,-,0.1983,-,-,-,0.0,-,-,-,-,-,-,,-,8.907468,-,-,-,-,-,-,-,1.796,-,-,12.04831,-,-,-,-,-,-,-,-,0.8963,-,-,-,0.6729,-,-,-,0.0,-,-,-,0.0,-,-,-,-,23.47204,0.07682,-,-,99.99999,-,-,-,-,-,-,-,-,-,-,49.5934,-,-,-,-,-,-,-,-,-,0.4157641,-,-,-,-,-,0.1799563,-,-,-,-,0.0,-,-,-,-,-,-,-,-,-,-,-,0.0,-,0.09539,-,-,-,-,-,-,0.0,-,-,-,1.631563,69.9,28.2,0.24
4377,33612,399970,Terai R.,1979,,-,-,-,3.590894,-,-,-,-,-,-,-,-,-,9.228045,-,-,-,0.4956074,-,-,0.0,0.0,-,-,-,-,-,0.0,-,-,-,0.0,0.2315,-,-,-,-,-,0.09219,-,0.04545,-,0.294162,-,-,-,-,-,-,-,-,-,-,-,-,-,-,0.6921,-,-,0.0,-,-,-,-,-,-,0.0,-,-,0.0,-,-,-,-,-,-,-,0.0,-,-,-,-,-,-,-,0.1484,-,-,-,2.77423,-,-,-,-,-,-,,-,0.0,-,-,-,-,-,-,-,1.296,-,-,10.03137,-,-,-,-,-,-,-,-,0.6364,-,-,-,0.5549,-,-,-,0.0,-,-,-,0.0,-,-,-,-,14.63411,0.07391,-,-,100.0,-,-,-,-,-,-,-,-,-,-,68.1798,-,-,-,-,-,-,-,-,-,0.2666742,-,-,-,-,-,0.1298535,-,-,-,-,0.0,-,-,-,-,-,-,-,-,-,-,-,0.0,-,0.06119,-,-,-,-,-,-,0.0,-,-,-,1.177308,72.2,29.8,0.21
4378,33612,399971,Terai R.,1979,,-,-,-,4.572764,-,-,-,-,-,-,-,-,-,8.296257,-,-,-,0.6354048,-,-,0.0,0.0,-,-,-,-,-,0.0,-,-,-,0.0,0.2968,-,-,-,-,-,0.09287,-,0.09157,-,0.395096,-,-,-,-,-,-,-,-,-,-,-,-,-,-,0.8715,-,-,0.0,-,-,-,-,-,-,0.0,-,-,0.0,-,-,-,-,-,-,-,0.0,-,-,-,-,-,-,-,0.1922,-,-,-,2.7946,-,-,-,-,-,-,,-,12.94936,-,-,-,-,-,-,-,1.692,-,-,12.68743,-,-,-,-,-,-,-,-,0.8273,-,-,-,0.6522,-,-,-,0.0,-,-,-,0.0,-,-,-,-,15.24089,0.07445,-,-,100.0,-,-,-,-,-,-,-,-,-,-,49.33873,-,-,-,-,-,-,-,-,-,0.3357905,-,-,-,-,-,0.1744094,-,-,-,-,0.0,-,-,-,-,-,-,-,-,-,-,-,0.0,-,0.09245,-,-,-,-,-,-,0.0,-,-,-,2.936646,76.9,31.1,0.24
4379,33761,413009,Vedam K.,1966,,-,-,-,0.0,-,-,-,-,-,-,-,-,-,0.0,-,-,-,0.0,-,-,0.0,0.0,-,-,-,-,-,0.0,-,-,-,0.0,-,-,-,-,-,-,-,-,-,-,0.0,-,-,-,-,-,-,-,-,-,-,-,-,-,-,-,-,-,0.0,-,-,-,-,-,-,0.0,-,-,0.0,-,-,-,-,-,-,-,0.0,-,-,-,-,-,-,-,-,-,-,-,0.0,-,-,-,-,-,-,,-,0.0,-,-,-,-,-,-,-,-,-,-,0.0,-,-,-,-,-,-,-,-,-,-,-,-,-,-,-,-,0.0,-,-,-,0.0,-,-,-,-,0.0,-,-,-,0.0,-,-,-,-,-,-,100,-,-,-,0.0,-,-,-,-,-,-,-,-,-,0.0,-,-,-,-,-,0.0,-,-,-,-,0.0,-,-,-,-,-,-,-,-,-,-,-,0.0,-,-,-,-,-,-,-,-,0.0,-,-,-,0.0,10.2,3.7,0.327
4380,33865,414089,Graham L.J.,1965,,-,-,-,0.0,-,-,-,-,-,-,-,-,-,0.0,-,-,-,0.0,-,-,0.0,0.0,-,-,-,-,-,0.0,-,-,-,0.0,-,-,-,-,-,-,-,-,-,-,0.0,-,-,-,-,-,-,-,-,-,-,-,-,-,-,-,-,-,0.0,-,-,-,-,-,-,0.0,-,-,0.0,-,-,-,-,-,-,-,0.0,-,-,-,-,-,-,-,-,-,-,-,0.0,-,-,-,-,-,-,,-,0.0,-,-,-,-,-,-,-,-,-,-,0.0,-,-,-,-,-,-,-,-,-,-,-,-,-,-,-,-,0.0,-,-,-,0.0,-,-,-,-,0.0,-,-,-,0.0,-,-,-,-,-,-,100,-,-,-,0.0,-,-,-,-,-,-,-,-,-,0.0,-,-,-,-,-,0.0,-,-,-,-,0.0,-,-,-,-,-,-,-,-,-,-,-,0.0,-,-,-,-,-,-,-,-,0.0,-,-,-,0.0,99.1,37.66,0.323
4381,33915,414531,Miura T.,2001,,-,-,-,0.0,-,-,-,-,-,-,-,-,-,0.0,-,-,-,0.0,-,-,0.0,0.0,-,-,-,-,-,0.0,-,-,-,0.0,-,-,-,-,-,-,-,-,-,-,0.0,-,-,-,-,45,-,-,-,-,-,-,-,-,-,-,-,-,0.0,-,-,-,-,-,-,0.0,-,-,0.0,-,-,-,-,-,-,-,0.0,-,-,-,-,-,-,-,-,-,-,-,0.0,-,-,-,-,-,-,,-,0.0,-,-,-,-,-,-,-,-,-,-,0.0,-,-,-,-,-,-,-,-,-,-,-,-,-,-,-,-,55.0,-,-,-,0.0,-,-,-,-,0.0,-,-,-,100.0,-,-,-,-,-,-,-,-,-,-,0.0,-,-,-,-,-,-,-,-,-,0.0,-,-,-,-,-,0.0,-,-,-,-,0.0,-,-,-,-,-,-,-,-,-,-,-,0.0,-,-,-,-,-,-,-,-,0.0,-,-,-,0.0,66.8,27.1,0.23
4382,33915,414532,Miura T.,2001,,-,-,-,0.0,-,-,-,-,-,-,-,-,-,0.0,-,-,-,0.0,-,-,0.0,0.0,-,-,-,-,-,0.0,-,-,-,0.0,-,-,-,-,-,-,-,-,-,-,0.0,-,-,-,-,45,-,-,-,-,-,-,-,-,-,-,-,-,0.0,-,-,-,-,-,-,0.0,-,-,0.0,-,-,-,-,-,-,-,0.0,-,-,-,-,-,-,-,-,-,-,-,0.0,-,-,-,-,-,-,,-,0.0,-,-,-,-,-,-,-,-,-,-,0.0,-,-,-,-,-,-,-,-,-,-,-,-,-,-,-,-,55.0,-,-,-,0.0,-,-,-,-,0.0,-,-,-,100.0,-,-,-,-,-,-,-,-,-,-,0.0,-,-,-,-,-,-,-,-,-,0.0,-,-,-,-,-,0.0,-,-,-,-,0.0,-,-,-,-,-,-,-,-,-,-,-,0.0,-,-,-,-,-,-,-,-,0.0,-,-,-,0.0,66.5,27.0,0.23
4383,33915,414533,Miura T.,2001,,-,-,-,0.0,-,-,-,-,-,-,-,-,-,0.0,-,-,-,0.0,-,-,0.0,0.0,-,-,-,-,-,0.0,-,-,-,0.0,-,-,-,-,-,-,-,-,-,-,0.0,-,-,-,-,45,-,-,-,-,-,-,-,-,-,-,-,-,0.0,-,-,-,-,-,-,0.0,-,-,0.0,-,-,-,-,-,-,-,0.0,-,-,-,-,-,-,-,-,-,-,-,0.0,-,-,-,-,-,-,,-,0.0,-,-,-,-,-,-,-,-,-,-,0.0,-,-,-,-,-,-,-,-,-,-,-,-,-,-,-,-,55.0,-,-,-,0.0,-,-,-,-,0.0,-,-,-,100.0,-,-,-,-,-,-,-,-,-,-,0.0,-,-,-,-,-,-,-,-,-,0.0,-,-,-,-,-,0.0,-,-,-,-,0.0,-,-,-,-,-,-,-,-,-,-,-,0.0,-,-,-,-,-,-,-,-,0.0,-,-,-,0.0,62.7,25.4,0.24
4384,33915,414534,Miura T.,2001,,-,-,-,0.0,-,-,-,-,-,-,-,-,-,0.0,-,-,-,0.0,-,-,0.0,0.0,-,-,-,-,-,0.0,-,-,-,0.0,-,-,-,-,-,-,-,-,-,-,0.0,-,-,-,-,45,-,-,-,-,-,-,-,-,-,-,-,-,0.0,-,-,-,-,-,-,0.0,-,-,0.0,-,-,-,-,-,-,-,0.0,-,-,-,-,-,-,-,-,-,-,-,0.0,-,-,-,-,-,-,,-,0.0,-,-,-,-,-,-,-,-,-,-,0.0,-,-,-,-,-,-,-,-,-,-,-,-,-,-,-,-,55.0,-,-,-,0.0,-,-,-,-,0.0,-,-,-,100.0,-,-,-,-,-,-,-,-,-,-,0.0,-,-,-,-,-,-,-,-,-,0.0,-,-,-,-,-,0.0,-,-,-,-,0.0,-,-,-,-,-,-,-,-,-,-,-,0.0,-,-,-,-,-,-,-,-,0.0,-,-,-,0.0,50.6,20.2,0.26
4385,33915,414535,Miura T.,2001,,-,-,-,0.0,-,-,-,-,-,-,-,-,-,0.0,-,-,-,0.0,-,-,0.0,0.0,-,-,-,-,-,0.0,-,-,-,0.0,-,-,-,-,-,-,-,-,-,-,0.0,-,-,-,-,50,-,-,-,-,-,-,-,-,-,-,-,-,0.0,-,-,-,-,-,-,0.0,-,-,0.0,-,-,-,-,-,-,-,0.0,-,-,-,-,-,-,-,-,-,-,-,0.0,-,-,-,-,-,-,,-,0.0,-,-,-,-,-,-,-,-,-,-,0.0,-,-,-,-,-,-,-,-,-,-,-,-,-,-,-,-,50.0,-,-,-,0.0,-,-,-,-,0.0,-,-,-,100.0,-,-,-,-,-,-,-,-,-,-,0.0,-,-,-,-,-,-,-,-,-,0.0,-,-,-,-,-,0.0,-,-,-,-,0.0,-,-,-,-,-,-,-,-,-,-,-,0.0,-,-,-,-,-,-,-,-,0.0,-,-,-,0.0,72.9,29.6,0.23
4386,33915,414536,Miura T.,2001,,-,-,-,0.0,-,-,-,-,-,-,-,-,-,0.0,-,-,-,0.0,-,-,0.0,0.0,-,-,-,-,-,0.0,-,-,-,0.0,-,-,-,-,-,-,-,-,-,-,0.0,-,-,-,-,50,-,-,-,-,-,-,-,-,-,-,-,-,0.0,-,-,-,-,-,-,0.0,-,-,0.0,-,-,-,-,-,-,-,0.0,-,-,-,-,-,-,-,-,-,-,-,0.0,-,-,-,-,-,-,,-,0.0,-,-,-,-,-,-,-,-,-,-,0.0,-,-,-,-,-,-,-,-,-,-,-,-,-,-,-,-,50.0,-,-,-,0.0,-,-,-,-,0.0,-,-,-,100.0,-,-,-,-,-,-,-,-,-,-,0.0,-,-,-,-,-,-,-,-,-,0.0,-,-,-,-,-,0.0,-,-,-,-,0.0,-,-,-,-,-,-,-,-,-,-,-,0.0,-,-,-,-,-,-,-,-,0.0,-,-,-,0.0,68.7,27.5,0.25
4387,33915,414537,Miura T.,2001,,-,-,-,0.0,-,-,-,-,-,-,-,-,-,0.0,-,-,-,0.0,-,-,0.0,0.0,-,-,-,-,-,0.0,-,-,-,0.0,-,-,-,-,-,-,-,-,-,-,0.0,-,-,-,-,50,-,-,-,-,-,-,-,-,-,-,-,-,0.0,-,-,-,-,-,-,0.0,-,-,0.0,-,-,-,-,-,-,-,0.0,-,-,-,-,-,-,-,-,-,-,-,0.0,-,-,-,-,-,-,,-,0.0,-,-,-,-,-,-,-,-,-,-,0.0,-,-,-,-,-,-,-,-,-,-,-,-,-,-,-,-,50.0,-,-,-,0.0,-,-,-,-,0.0,-,-,-,100.0,-,-,-,-,-,-,-,-,-,-,0.0,-,-,-,-,-,-,-,-,-,0.0,-,-,-,-,-,0.0,-,-,-,-,0.0,-,-,-,-,-,-,-,-,-,-,-,0.0,-,-,-,-,-,-,-,-,0.0,-,-,-,0.0,60.4,24.1,0.26
4388,33915,414538,Miura T.,2001,,-,-,-,0.0,-,-,-,-,-,-,-,-,-,0.0,-,-,-,0.0,-,-,0.0,0.0,-,-,-,-,-,0.0,-,-,-,0.0,-,-,-,-,-,-,-,-,-,-,0.0,-,-,-,-,50,-,-,-,-,-,-,-,-,-,-,-,-,0.0,-,-,-,-,-,-,0.0,-,-,0.0,-,-,-,-,-,-,-,0.0,-,-,-,-,-,-,-,-,-,-,-,0.0,-,-,-,-,-,-,,-,0.0,-,-,-,-,-,-,-,-,-,-,0.0,-,-,-,-,-,-,-,-,-,-,-,-,-,-,-,-,50.0,-,-,-,0.0,-,-,-,-,0.0,-,-,-,100.0,-,-,-,-,-,-,-,-,-,-,0.0,-,-,-,-,-,-,-,-,-,0.0,-,-,-,-,-,0.0,-,-,-,-,0.0,-,-,-,-,-,-,-,-,-,-,-,0.0,-,-,-,-,-,-,-,-,0.0,-,-,-,0.0,52.3,20.7,0.26
4389,33915,414539,Miura T.,2001,,-,-,-,0.0,-,-,-,-,-,-,-,-,-,0.0,-,-,-,0.0,-,-,0.0,0.0,-,-,-,-,-,0.0,-,-,-,0.0,-,-,-,-,-,-,-,-,-,-,0.0,-,-,-,-,55,-,-,-,-,-,-,-,-,-,-,-,-,0.0,-,-,-,-,-,-,0.0,-,-,0.0,-,-,-,-,-,-,-,0.0,-,-,-,-,-,-,-,-,-,-,-,0.0,-,-,-,-,-,-,,-,0.0,-,-,-,-,-,-,-,-,-,-,0.0,-,-,-,-,-,-,-,-,-,-,-,-,-,-,-,-,45.0,-,-,-,0.0,-,-,-,-,0.0,-,-,-,100.0,-,-,-,-,-,-,-,-,-,-,0.0,-,-,-,-,-,-,-,-,-,0.0,-,-,-,-,-,0.0,-,-,-,-,0.0,-,-,-,-,-,-,-,-,-,-,-,0.0,-,-,-,-,-,-,-,-,0.0,-,-,-,0.0,78.2,31.8,0.23
4390,33915,414540,Miura T.,2001,,-,-,-,0.0,-,-,-,-,-,-,-,-,-,0.0,-,-,-,0.0,-,-,0.0,0.0,-,-,-,-,-,0.0,-,-,-,0.0,-,-,-,-,-,-,-,-,-,-,0.0,-,-,-,-,55,-,-,-,-,-,-,-,-,-,-,-,-,0.0,-,-,-,-,-,-,0.0,-,-,0.0,-,-,-,-,-,-,-,0.0,-,-,-,-,-,-,-,-,-,-,-,0.0,-,-,-,-,-,-,,-,0.0,-,-,-,-,-,-,-,-,-,-,0.0,-,-,-,-,-,-,-,-,-,-,-,-,-,-,-,-,45.0,-,-,-,0.0,-,-,-,-,0.0,-,-,-,100.0,-,-,-,-,-,-,-,-,-,-,0.0,-,-,-,-,-,-,-,-,-,0.0,-,-,-,-,-,0.0,-,-,-,-,0.0,-,-,-,-,-,-,-,-,-,-,-,0.0,-,-,-,-,-,-,-,-,0.0,-,-,-,0.0,73.4,29.4,0.25
4391,33915,414541,Miura T.,2001,,-,-,-,0.0,-,-,-,-,-,-,-,-,-,0.0,-,-,-,0.0,-,-,0.0,0.0,-,-,-,-,-,0.0,-,-,-,0.0,-,-,-,-,-,-,-,-,-,-,0.0,-,-,-,-,55,-,-,-,-,-,-,-,-,-,-,-,-,0.0,-,-,-,-,-,-,0.0,-,-,0.0,-,-,-,-,-,-,-,0.0,-,-,-,-,-,-,-,-,-,-,-,0.0,-,-,-,-,-,-,,-,0.0,-,-,-,-,-,-,-,-,-,-,0.0,-,-,-,-,-,-,-,-,-,-,-,-,-,-,-,-,45.0,-,-,-,0.0,-,-,-,-,0.0,-,-,-,100.0,-,-,-,-,-,-,-,-,-,-,0.0,-,-,-,-,-,-,-,-,-,0.0,-,-,-,-,-,0.0,-,-,-,-,0.0,-,-,-,-,-,-,-,-,-,-,-,0.0,-,-,-,-,-,-,-,-,0.0,-,-,-,0.0,64.6,25.5,0.26
4392,33915,414542,Miura T.,2001,,-,-,-,0.0,-,-,-,-,-,-,-,-,-,0.0,-,-,-,0.0,-,-,0.0,0.0,-,-,-,-,-,0.0,-,-,-,0.0,-,-,-,-,-,-,-,-,-,-,0.0,-,-,-,-,55,-,-,-,-,-,-,-,-,-,-,-,-,0.0,-,-,-,-,-,-,0.0,-,-,0.0,-,-,-,-,-,-,-,0.0,-,-,-,-,-,-,-,-,-,-,-,0.0,-,-,-,-,-,-,,-,0.0,-,-,-,-,-,-,-,-,-,-,0.0,-,-,-,-,-,-,-,-,-,-,-,-,-,-,-,-,45.0,-,-,-,0.0,-,-,-,-,0.0,-,-,-,100.0,-,-,-,-,-,-,-,-,-,-,0.0,-,-,-,-,-,-,-,-,-,0.0,-,-,-,-,-,0.0,-,-,-,-,0.0,-,-,-,-,-,-,-,-,-,-,-,0.0,-,-,-,-,-,-,-,-,0.0,-,-,-,0.0,61.0,24.2,0.26
4393,33920,414691,Nicholas J.,2004,,-,-,-,0.0,-,-,-,-,-,-,-,-,-,100.0,-,-,-,0.0,-,-,0.0,0.0,-,-,-,-,-,0.0,-,-,-,0.0,-,-,-,-,-,-,-,-,-,-,0.0,-,-,-,-,-,-,-,-,-,-,-,-,-,-,-,-,-,0.0,-,-,-,-,-,-,0.0,-,-,0.0,-,-,-,-,-,-,-,0.0,-,-,-,-,-,-,-,-,-,-,-,0.0,-,-,-,-,-,-,,-,0.0,-,-,-,-,-,-,-,-,-,-,0.0,-,-,-,-,-,-,-,-,-,-,-,-,-,-,-,-,0.0,-,-,-,0.0,-,-,-,-,100.0,-,-,-,100.0,-,-,-,-,-,-,-,-,-,-,0.0,-,-,-,-,-,-,-,-,-,0.0,-,-,-,-,-,0.0,-,-,-,-,0.0,-,-,-,-,-,-,-,-,-,-,-,0.0,-,-,-,-,-,-,-,-,0.0,-,-,-,0.0,,,0.29
4394,33982,415814,Fechner J.,2008,,-,-,-,2.563095,-,-,-,-,-,-,-,-,-,11.17186,-,-,-,0.0,-,-,0.0,0.0,-,-,-,-,-,0.0,-,-,-,0.0,-,-,-,-,-,-,-,-,-,-,0.0,-,-,-,-,-,-,-,-,-,-,-,-,-,-,-,-,-,0.0,-,-,-,-,-,-,0.0,-,-,0.0,-,-,-,-,-,-,-,0.0,-,-,-,-,-,-,-,-,-,-,-,0.0,-,-,-,-,-,-,,-,0.0,-,-,-,-,-,-,-,-,-,-,0.0,-,-,-,-,-,-,-,-,-,-,-,-,-,-,-,-,0.0,-,-,-,0.0,-,-,-,-,13.73496,-,-,-,100.0,-,-,-,-,-,-,-,-,-,-,86.26505,-,-,-,-,-,-,-,-,-,0.0,-,-,-,-,-,0.0,-,-,-,-,0.0,-,-,-,-,-,-,-,-,-,-,-,0.0,-,-,-,-,-,-,-,-,0.0,-,-,-,0.0,54.8,22.02,0.244
4395,34177,416841,Diamanti E.,2008,,-,-,-,0.0,-,-,-,-,-,-,-,-,-,67.0,-,-,-,0.0,-,-,0.0,0.0,-,-,-,-,-,0.0,-,-,-,0.0,-,-,-,-,-,-,-,-,-,-,0.0,-,-,-,-,-,-,-,-,-,-,-,-,-,-,-,-,-,0.0,-,-,-,-,-,-,0.0,-,-,0.0,-,-,-,-,-,-,-,0.0,-,-,-,-,-,-,-,-,-,-,-,0.0,-,-,-,-,-,-,,-,0.0,-,-,-,-,-,-,-,-,-,-,33.0,-,-,-,-,-,-,-,-,-,-,-,-,-,-,-,-,0.0,-,-,-,0.0,-,-,-,-,67.0,-,-,-,100.0,-,-,-,-,-,-,-,-,-,-,0.0,-,-,-,-,-,-,-,-,-,0.0,-,-,-,-,-,0.0,-,-,-,-,0.0,-,-,-,-,-,-,-,-,-,-,-,0.0,-,-,-,-,-,-,-,-,0.0,-,-,-,0.0,64.2,23.4,0.21
4396,34275,417266,Reddy C.N.,2008,,-,-,-,0.0,-,-,-,-,-,-,-,-,-,80.0,-,-,-,0.0,-,-,0.0,0.0,-,-,-,-,-,0.0,-,-,-,0.0,-,-,-,-,-,-,-,-,-,-,0.0,-,-,-,-,-,-,-,-,-,-,-,-,-,-,-,-,-,0.0,-,-,-,-,-,-,0.0,-,-,0.0,-,-,-,-,-,-,-,0.0,-,-,-,-,-,-,-,-,-,-,-,10.0,-,-,-,-,-,-,,-,0.0,-,-,-,-,-,-,-,-,-,-,0.0,-,-,-,-,-,-,-,-,-,-,-,-,-,-,-,-,0.0,-,-,-,0.0,-,-,-,-,80.0,-,-,-,100.0,-,-,-,-,-,-,-,-,-,-,0.0,-,-,-,-,-,-,-,-,-,0.0,-,-,-,-,-,0.0,-,-,-,-,0.0,-,-,-,-,-,-,-,-,-,10,-,0.0,-,-,-,-,-,-,-,-,0.0,-,-,-,0.0,29.5,11.71,0.261
4397,34275,417267,Reddy C.N.,2008,,-,-,-,0.0,-,-,-,-,-,-,-,-,-,75.0,-,-,-,0.0,-,-,0.0,0.0,-,-,-,-,-,0.0,-,-,-,0.0,-,-,-,-,-,-,-,-,-,-,0.0,-,-,-,-,-,-,-,-,-,-,-,-,-,-,-,-,-,0.0,-,-,-,-,-,-,0.0,-,-,0.0,-,-,-,-,-,-,-,0.0,-,-,-,-,-,-,-,-,-,-,-,15.0,-,-,-,-,-,-,,-,0.0,-,-,-,-,-,-,-,-,-,-,0.0,-,-,-,-,-,-,-,-,-,-,-,-,-,-,-,-,0.0,-,-,-,0.0,-,-,-,-,75.0,-,-,-,100.0,-,-,-,-,-,-,-,-,-,-,0.0,-,-,-,-,-,-,-,-,-,0.0,-,-,-,-,-,0.0,-,-,-,-,0.0,-,-,-,-,-,-,-,-,-,10,-,0.0,-,-,-,-,-,-,-,-,0.0,-,-,-,0.0,33.5,13.34,0.254
4398,34275,417268,Reddy C.N.,2008,,-,-,-,0.0,-,-,-,-,-,-,-,-,-,70.0,-,-,-,0.0,-,-,0.0,0.0,-,-,-,-,-,0.0,-,-,-,0.0,-,-,-,-,-,-,-,-,-,-,0.0,-,-,-,-,-,-,-,-,-,-,-,-,-,-,-,-,-,0.0,-,-,-,-,-,-,0.0,-,-,0.0,-,-,-,-,-,-,-,0.0,-,-,-,-,-,-,-,-,-,-,-,20.0,-,-,-,-,-,-,,-,0.0,-,-,-,-,-,-,-,-,-,-,0.0,-,-,-,-,-,-,-,-,-,-,-,-,-,-,-,-,0.0,-,-,-,0.0,-,-,-,-,70.0,-,-,-,100.0,-,-,-,-,-,-,-,-,-,-,0.0,-,-,-,-,-,-,-,-,-,0.0,-,-,-,-,-,0.0,-,-,-,-,0.0,-,-,-,-,-,-,-,-,-,10,-,0.0,-,-,-,-,-,-,-,-,0.0,-,-,-,0.0,37.6,15.01,0.254
4399,34275,417269,Reddy C.N.,2008,,-,-,-,0.0,-,-,-,-,-,-,-,-,-,65.0,-,-,-,0.0,-,-,0.0,0.0,-,-,-,-,-,0.0,-,-,-,0.0,-,-,-,-,-,-,-,-,-,-,0.0,-,-,-,-,-,-,-,-,-,-,-,-,-,-,-,-,-,0.0,-,-,-,-,-,-,0.0,-,-,0.0,-,-,-,-,-,-,-,0.0,-,-,-,-,-,-,-,-,-,-,-,25.0,-,-,-,-,-,-,,-,0.0,-,-,-,-,-,-,-,-,-,-,0.0,-,-,-,-,-,-,-,-,-,-,-,-,-,-,-,-,0.0,-,-,-,0.0,-,-,-,-,65.0,-,-,-,100.0,-,-,-,-,-,-,-,-,-,-,0.0,-,-,-,-,-,-,-,-,-,0.0,-,-,-,-,-,0.0,-,-,-,-,0.0,-,-,-,-,-,-,-,-,-,10,-,0.0,-,-,-,-,-,-,-,-,0.0,-,-,-,0.0,42.3,17.04,0.243
4400,34275,417270,Reddy C.N.,2008,,-,-,-,0.0,-,-,-,-,-,-,-,-,-,60.0,-,-,-,0.0,-,-,0.0,0.0,-,-,-,-,-,0.0,-,-,-,0.0,-,-,-,-,-,-,-,-,-,-,0.0,-,-,-,-,-,-,-,-,-,-,-,-,-,-,-,-,-,0.0,-,-,-,-,-,-,0.0,-,-,0.0,-,-,-,-,-,-,-,0.0,-,-,-,-,-,-,-,-,-,-,-,30.0,-,-,-,-,-,-,,-,0.0,-,-,-,-,-,-,-,-,-,-,0.0,-,-,-,-,-,-,-,-,-,-,-,-,-,-,-,-,0.0,-,-,-,0.0,-,-,-,-,60.0,-,-,-,100.0,-,-,-,-,-,-,-,-,-,-,0.0,-,-,-,-,-,-,-,-,-,0.0,-,-,-,-,-,0.0,-,-,-,-,0.0,-,-,-,-,-,-,-,-,-,10,-,0.0,-,-,-,-,-,-,-,-,0.0,-,-,-,0.0,47.8,19.57,0.227
4401,34275,417271,Reddy C.N.,2008,,-,-,-,0.0,-,-,-,-,-,-,-,-,-,55.0,-,-,-,0.0,-,-,0.0,0.0,-,-,-,-,-,0.0,-,-,-,0.0,-,-,-,-,-,-,-,-,-,-,0.0,-,-,-,-,-,-,-,-,-,-,-,-,-,-,-,-,-,0.0,-,-,-,-,-,-,0.0,-,-,0.0,-,-,-,-,-,-,-,0.0,-,-,-,-,-,-,-,-,-,-,-,35.0,-,-,-,-,-,-,,-,0.0,-,-,-,-,-,-,-,-,-,-,0.0,-,-,-,-,-,-,-,-,-,-,-,-,-,-,-,-,0.0,-,-,-,0.0,-,-,-,-,55.0,-,-,-,100.0,-,-,-,-,-,-,-,-,-,-,0.0,-,-,-,-,-,-,-,-,-,0.0,-,-,-,-,-,0.0,-,-,-,-,0.0,-,-,-,-,-,-,-,-,-,10,-,0.0,-,-,-,-,-,-,-,-,0.0,-,-,-,0.0,51.7,21.17,0.222
4402,34275,417272,Reddy C.N.,2008,,-,-,-,0.0,-,-,-,-,-,-,-,-,-,50.0,-,-,-,0.0,-,-,0.0,0.0,-,-,-,-,-,0.0,-,-,-,0.0,-,-,-,-,-,-,-,-,-,-,0.0,-,-,-,-,-,-,-,-,-,-,-,-,-,-,-,-,-,0.0,-,-,-,-,-,-,0.0,-,-,0.0,-,-,-,-,-,-,-,0.0,-,-,-,-,-,-,-,-,-,-,-,40.0,-,-,-,-,-,-,,-,0.0,-,-,-,-,-,-,-,-,-,-,0.0,-,-,-,-,-,-,-,-,-,-,-,-,-,-,-,-,0.0,-,-,-,0.0,-,-,-,-,50.0,-,-,-,100.0,-,-,-,-,-,-,-,-,-,-,0.0,-,-,-,-,-,-,-,-,-,0.0,-,-,-,-,-,0.0,-,-,-,-,0.0,-,-,-,-,-,-,-,-,-,10,-,0.0,-,-,-,-,-,-,-,-,0.0,-,-,-,0.0,56.2,23.09,0.219
4403,34275,417273,Reddy C.N.,2008,,-,-,-,0.0,-,-,-,-,-,-,-,-,-,45.0,-,-,-,0.0,-,-,0.0,0.0,-,-,-,-,-,0.0,-,-,-,0.0,-,-,-,-,-,-,-,-,-,-,0.0,-,-,-,-,-,-,-,-,-,-,-,-,-,-,-,-,-,0.0,-,-,-,-,-,-,0.0,-,-,0.0,-,-,-,-,-,-,-,0.0,-,-,-,-,-,-,-,-,-,-,-,45.0,-,-,-,-,-,-,,-,0.0,-,-,-,-,-,-,-,-,-,-,0.0,-,-,-,-,-,-,-,-,-,-,-,-,-,-,-,-,0.0,-,-,-,0.0,-,-,-,-,45.0,-,-,-,100.0,-,-,-,-,-,-,-,-,-,-,0.0,-,-,-,-,-,-,-,-,-,0.0,-,-,-,-,-,0.0,-,-,-,-,0.0,-,-,-,-,-,-,-,-,-,10,-,0.0,-,-,-,-,-,-,-,-,0.0,-,-,-,0.0,58.9,24.22,0.217
4404,34275,417274,Reddy C.N.,2008,,-,-,-,0.0,-,-,-,-,-,-,-,-,-,40.0,-,-,-,0.0,-,-,0.0,0.0,-,-,-,-,-,0.0,-,-,-,0.0,-,-,-,-,-,-,-,-,-,-,0.0,-,-,-,-,-,-,-,-,-,-,-,-,-,-,-,-,-,0.0,-,-,-,-,-,-,0.0,-,-,0.0,-,-,-,-,-,-,-,0.0,-,-,-,-,-,-,-,-,-,-,-,50.0,-,-,-,-,-,-,,-,0.0,-,-,-,-,-,-,-,-,-,-,0.0,-,-,-,-,-,-,-,-,-,-,-,-,-,-,-,-,0.0,-,-,-,0.0,-,-,-,-,40.0,-,-,-,100.0,-,-,-,-,-,-,-,-,-,-,0.0,-,-,-,-,-,-,-,-,-,0.0,-,-,-,-,-,0.0,-,-,-,-,0.0,-,-,-,-,-,-,-,-,-,10,-,0.0,-,-,-,-,-,-,-,-,0.0,-,-,-,0.0,57.5,23.57,0.221
4405,34275,417275,Reddy C.N.,2008,,-,-,-,0.0,-,-,-,-,-,-,-,-,-,35.0,-,-,-,0.0,-,-,0.0,0.0,-,-,-,-,-,0.0,-,-,-,0.0,-,-,-,-,-,-,-,-,-,-,0.0,-,-,-,-,-,-,-,-,-,-,-,-,-,-,-,-,-,0.0,-,-,-,-,-,-,0.0,-,-,0.0,-,-,-,-,-,-,-,0.0,-,-,-,-,-,-,-,-,-,-,-,55.0,-,-,-,-,-,-,,-,0.0,-,-,-,-,-,-,-,-,-,-,0.0,-,-,-,-,-,-,-,-,-,-,-,-,-,-,-,-,0.0,-,-,-,0.0,-,-,-,-,35.0,-,-,-,100.0,-,-,-,-,-,-,-,-,-,-,0.0,-,-,-,-,-,-,-,-,-,0.0,-,-,-,-,-,0.0,-,-,-,-,0.0,-,-,-,-,-,-,-,-,-,10,-,0.0,-,-,-,-,-,-,-,-,0.0,-,-,-,0.0,55.5,22.59,0.23
4406,34275,417276,Reddy C.N.,2008,,-,-,-,0.0,-,-,-,-,-,-,-,-,-,60.0,-,-,-,0.0,-,-,0.0,0.0,-,-,-,-,-,0.0,-,-,-,0.0,-,-,-,-,-,-,-,-,-,-,0.0,-,-,-,-,-,-,-,-,-,-,-,-,-,-,-,-,-,0.0,-,-,-,-,-,-,0.0,-,-,0.0,-,-,-,-,-,-,-,0.0,-,-,-,-,-,-,-,-,-,-,-,15.0,-,-,-,-,-,-,,-,0.0,-,-,-,-,-,-,-,-,-,-,0.0,-,-,-,-,-,-,-,-,-,-,-,-,-,-,-,-,0.0,-,-,-,0.0,-,-,-,-,60.0,-,-,-,100.0,-,-,-,-,-,-,-,-,-,-,0.0,-,-,-,-,-,-,-,-,-,0.0,-,-,-,-,-,0.0,-,-,-,-,0.0,-,-,-,-,-,-,-,-,-,25,-,0.0,-,-,-,-,-,-,-,-,0.0,-,-,-,0.0,40.0,15.65,0.273
4407,34275,417277,Reddy C.N.,2008,,-,-,-,0.0,-,-,-,-,-,-,-,-,-,60.0,-,-,-,0.0,-,-,0.0,0.0,-,-,-,-,-,0.0,-,-,-,0.0,-,-,-,-,-,-,-,-,-,-,0.0,-,-,-,-,-,-,-,-,-,-,-,-,-,-,-,-,-,0.0,-,-,-,-,-,-,0.0,-,-,0.0,-,-,-,-,-,-,-,0.0,-,-,-,-,-,-,-,-,-,-,-,20.0,-,-,-,-,-,-,,-,0.0,-,-,-,-,-,-,-,-,-,-,0.0,-,-,-,-,-,-,-,-,-,-,-,-,-,-,-,-,0.0,-,-,-,0.0,-,-,-,-,60.0,-,-,-,100.0,-,-,-,-,-,-,-,-,-,-,0.0,-,-,-,-,-,-,-,-,-,0.0,-,-,-,-,-,0.0,-,-,-,-,0.0,-,-,-,-,-,-,-,-,-,20,-,0.0,-,-,-,-,-,-,-,-,0.0,-,-,-,0.0,43.2,16.76,0.272
