Repository: jacobergzhou/Poisson-Ratio

File: Non_metal_07242019.csv (part 58 of 91)
Index,Code,Glass #,Author,Year,Trademark,glass_comp,Ag2O,AgI,Al,Al2O3,AlF3,AlN,As,As2O3,As2O5,As2S3,As2Se3,AsSe,B,B2O3,BaCl2,BaF2,BaO,BeF2,BeO,Bi2O3,BiCl3,Br,Ca,CaF2,CaO,Cd,CdCl2,CdF2,CdO,Ce2O3,CeF3,CeO2,Cl,Co3O4,CoO,Cr2O3,Cs2O,CsCl,CsF,Cu2O,CuO,Dy2O3,Er,Er2O3,ErF3,Eu,Eu2O3,EuF3,F,Fe,Fe2O3,FeO,Ga,Ga2O3,Ga2S3,Ga2Se3,GaF3,Gd2O3,GdF3,Ge,GeO2,GeS2,GeSe2,H2O,HfF4,HfO2,Hg,Ho2O3,I,InF3,K,K2O,K2S,K2SO4,KBr,KCl,KF,KHF2,La,La2O3,La2S3,LaF3,Li,Li2O,Li2S,Li2SO4,LiBr,LiCl,LiF,LiI,MgF2,MgO,Mn2O3,MnF2,MnO,MnO2,MoO2,MoO3,N,Na,Na2O,Na2S,Na2SO4,NaCl,NaF,NaPO3,Nb2O5,Nd,Nd2O3,NdF3,NH4NO3,NiO,O,OH,P,P2O5,Pb,PbCl2,PbF2,PbO,PdO,Pr2O3,Pr6O11,PrF3,Rb2O,RbF,Rh2O3,RuO2,S,Sb,Sb2O3,Sb2S3,Sc2O3,Se,Si,Si3N4,SiC,SiO2,Sm2O3,Sn,SnO,SnO2,SO2,SO3,Sr,SrCl2,SrF2,SrO,Ta2O3,Ta2O5,Tb2O3,TbF3,Te,TeO2,Th,ThF4,ThO2,TiO2,Tl,Tl2O,Tl2Se,TlSe,Tm2O3,U,U3O8,UO2,V,V2O5,VO6,WO3,Y,Y2O3,Yb2O3,YbF3,YF3,ZnCl2,ZnF2,ZnO,ZnSO4,ZrF4,ZrO2,Young's modulus E (GPa),Shear modulus G (GPa),Poisson's ratio v
# 3538,3128,153255,Livshits V.Ya.,1994,nan,(Li2O)5.0 (Na2O)20.0 (SiO2)57.0 (SnO2)3.0 (TiO2)15.0 ,0.0,0,0.0,0.0,0.0,0.0,0.0,0.0,0.0,0,0,0,0.0,0.0,0,0.0,0.0,0.0,0.0,0.0,0.0,0,0.0,0.0,0.0,0.0,0,0,0.0,0.0,0,0.0,0.0,0.0,0.0,0.0,0.0,0,0.0,0.0,0.0,0.0,0.0,0.0,0,0.0,0.0,0,0.0,0.0,0.0,0.0,0.0,0.0,0,0,0,0.0,0,0.0,0.0,0,0,0.0,0,0.0,0.0,0.0,0,0.0,0.0,0.0,0,0,0.0,0.0,0,0.0,0.0,0.0,0,0.0,0.0,5.0,0,0,0,0.0,0.0,0,0.0,0.0,0.0,0,0.0,0.0,0.0,0.0,0.0,0.0,20.0,0.0,0.0,0.0,0.0,0.0,0.0,0.0,0.0,0.0,0.0,0.0,0.0,0.0,0.0,0.0,0.0,0.0,0.0,0.0,0.0,0.0,0.0,0,0.0,0.0,0.0,0.0,0.0,0.0,0.0,0,0.0,0.0,0.0,0.0,0.0,57.0,0.0,0,0.0,3.0,0.0,0.0,0.0,0,0.0,0.0,0.0,0.0,0.0,0,0.0,0.0,0.0,0.0,0,15.0,0.0,0.0,0,0,0,0.0,0.0,0.0,0.0,0.0,0.0,0.0,0.0,0.0,0.0,0.0,0.0,0.0,0.0,0.0,0,0.0,0.0,89.7,36.2,0.23800000000000002
# 3539,3842,12262,Rouse G.B.,1981,nan,(Cs2O)3.3303328999999997 (Na2O)13.3313296 (SiO2)83.3383375 ,0.0,0,0.0,0.0,0.0,0.0,0.0,0.0,0.0,0,0,0,0.0,0.0,0,0.0,0.0,0.0,0.0,0.0,0.0,0,0.0,0.0,0.0,0.0,0,0,0.0,0.0,0,0.0,0.0,0.0,0.0,0.0,3.3303328999999997,0,0.0,0.0,0.0,0.0,0.0,0.0,0,0.0,0.0,0,0.0,0.0,0.0,0.0,0.0,0.0,0,0,0,0.0,0,0.0,0.0,0,0,0.0,0,0.0,0.0,0.0,0,0.0,0.0,0.0,0,0,0.0,0.0,0,0.0,0.0,0.0,0,0.0,0.0,0.0,0,0,0,0.0,0.0,0,0.0,0.0,0.0,0,0.0,0.0,0.0,0.0,0.0,0.0,13.3313296,0.0,0.0,0.0,0.0,0.0,0.0,0.0,0.0,0.0,0.0,0.0,0.0,0.0,0.0,0.0,0.0,0.0,0.0,0.0,0.0,0.0,0.0,0,0.0,0.0,0.0,0.0,0.0,0.0,0.0,0,0.0,0.0,0.0,0.0,0.0,83.3383375,0.0,0,0.0,0.0,0.0,0.0,0.0,0,0.0,0.0,0.0,0.0,0.0,0,0.0,0.0,0.0,0.0,0,0.0,0.0,0.0,0,0,0,0.0,0.0,0.0,0.0,0.0,0.0,0.0,0.0,0.0,0.0,0.0,0.0,0.0,0.0,0.0,0,0.0,0.0,56.0,22.61,0.23800000000000002
# 3540,3865,12552,Johnston R.A.,1975,nan,(Na2O)20.0 (SiO2)60.0 (TiO2)20.0 ,0.0,0,0.0,0.0,0.0,0.0,0.0,0.0,0.0,0,0,0,0.0,0.0,0,0.0,0.0,0.0,0.0,0.0,0.0,0,0.0,0.0,0.0,0.0,0,0,0.0,0.0,0,0.0,0.0,0.0,0.0,0.0,0.0,0,0.0,0.0,0.0,0.0,0.0,0.0,0,0.0,0.0,0,0.0,0.0,0.0,0.0,0.0,0.0,0,0,0,0.0,0,0.0,0.0,0,0,0.0,0,0.0,0.0,0.0,0,0.0,0.0,0.0,0,0,0.0,0.0,0,0.0,0.0,0.0,0,0.0,0.0,0.0,0,0,0,0.0,0.0,0,0.0,0.0,0.0,0,0.0,0.0,0.0,0.0,0.0,0.0,20.0,0.0,0.0,0.0,0.0,0.0,0.0,0.0,0.0,0.0,0.0,0.0,0.0,0.0,0.0,0.0,0.0,0.0,0.0,0.0,0.0,0.0,0.0,0,0.0,0.0,0.0,0.0,0.0,0.0,0.0,0,0.0,0.0,0.0,0.0,0.0,60.0,0.0,0,0.0,0.0,0.0,0.0,0.0,0,0.0,0.0,0.0,0.0,0.0,0,0.0,0.0,0.0,0.0,0,20.0,0.0,0.0,0,0,0,0.0,0.0,0.0,0.0,0.0,0.0,0.0,0.0,0.0,0.0,0.0,0.0,0.0,0.0,0.0,0,0.0,0.0,82.0,33.11,0.23800000000000002
# 3541,6099,17447,Nemilov S.V.,1976,nan,(B2O3)30.0 (GeO2)45.0 (La2O3)25.0 ,0.0,0,0.0,0.0,0.0,0.0,0.0,0.0,0.0,0,0,0,0.0,30.0,0,0.0,0.0,0.0,0.0,0.0,0.0,0,0.0,0.0,0.0,0.0,0,0,0.0,0.0,0,0.0,0.0,0.0,0.0,0.0,0.0,0,0.0,0.0,0.0,0.0,0.0,0.0,0,0.0,0.0,0,0.0,0.0,0.0,0.0,0.0,0.0,0,0,0,0.0,0,0.0,45.0,0,0,0.0,0,0.0,0.0,0.0,0,0.0,0.0,0.0,0,0,0.0,0.0,0,0.0,0.0,25.0,0,0.0,0.0,0.0,0,0,0,0.0,0.0,0,0.0,0.0,0.0,0,0.0,0.0,0.0,0.0,0.0,0.0,0.0,0.0,0.0,0.0,0.0,0.0,0.0,0.0,0.0,0.0,0.0,0.0,0.0,0.0,0.0,0.0,0.0,0.0,0.0,0.0,0.0,0.0,0.0,0,0.0,0.0,0.0,0.0,0.0,0.0,0.0,0,0.0,0.0,0.0,0.0,0.0,0.0,0.0,0,0.0,0.0,0.0,0.0,0.0,0,0.0,0.0,0.0,0.0,0.0,0,0.0,0.0,0.0,0.0,0,0.0,0.0,0.0,0,0,0,0.0,0.0,0.0,0.0,0.0,0.0,0.0,0.0,0.0,0.0,0.0,0.0,0.0,0.0,0.0,0,0.0,0.0,99.3,40.12,0.23800000000000002
# 3542,7080,121858,Butler B.P.,1996,nan,(Al2O3)11.69541728 (BaO)0.060571634000000006 (CaO)12.9731379 (F)8.538071015 (Fe2O3)1.0270085420000001 (K2O)1.538077793 (Li2O)1.0567307890000002 (MgO)1.735884438 (Na2O)6.852908997999999 (PbO)0.088767068 (SiO2)53.84187782 (SrO)0.59154672 ,0.0,0,0.0,11.69541728,0.0,0.0,0.0,0.0,0.0,0,0,0,0.0,0.0,0,0.0,0.060571634000000006,0.0,0.0,0.0,0.0,0,0.0,0.0,12.9731379,0.0,0,0,0.0,0.0,0,0.0,0.0,0.0,0.0,0.0,0.0,0,0.0,0.0,0.0,0.0,0.0,0.0,0,0.0,0.0,0,8.538071015,0.0,1.0270085420000001,0.0,0.0,0.0,0,0,0,0.0,0,0.0,0.0,0,0,0.0,0,0.0,0.0,0.0,0,0.0,0.0,1.538077793,0,0,0.0,0.0,0,0.0,0.0,0.0,0,0.0,0.0,1.0567307890000002,0,0,0,0.0,0.0,0,0.0,1.735884438,0.0,0,0.0,0.0,0.0,0.0,0.0,0.0,6.852908997999999,0.0,0.0,0.0,0.0,0.0,0.0,0.0,0.0,0.0,0.0,0.0,0.0,0.0,0.0,0.0,0.0,0.0,0.0,0.088767068,0.0,0.0,0.0,0,0.0,0.0,0.0,0.0,0.0,0.0,0.0,0,0.0,0.0,0.0,0.0,0.0,53.84187782,0.0,0,0.0,0.0,0.0,0.0,0.0,0,0.0,0.59154672,0.0,0.0,0.0,0,0.0,0.0,0.0,0.0,0,0.0,0.0,0.0,0,0,0,0.0,0.0,0.0,0.0,0.0,0.0,0.0,0.0,0.0,0.0,0.0,0.0,0.0,0.0,0.0,0,0.0,0.0,79.7,32.19,0.23800000000000002
# 3543,7080,121861,Butler B.P.,1996,nan,(Al2O3)13.92799069 (CaO)12.05701388 (F)8.566031178 (Fe2O3)0.070830258 (K2O)2.521591178 (MgO)1.668194072 (Na2O)11.98363362 (PbO)0.061936255 (SiO2)49.14277886 ,0.0,0,0.0,13.92799069,0.0,0.0,0.0,0.0,0.0,0,0,0,0.0,0.0,0,0.0,0.0,0.0,0.0,0.0,0.0,0,0.0,0.0,12.05701388,0.0,0,0,0.0,0.0,0,0.0,0.0,0.0,0.0,0.0,0.0,0,0.0,0.0,0.0,0.0,0.0,0.0,0,0.0,0.0,0,8.566031178,0.0,0.070830258,0.0,0.0,0.0,0,0,0,0.0,0,0.0,0.0,0,0,0.0,0,0.0,0.0,0.0,0,0.0,0.0,2.521591178,0,0,0.0,0.0,0,0.0,0.0,0.0,0,0.0,0.0,0.0,0,0,0,0.0,0.0,0,0.0,1.668194072,0.0,0,0.0,0.0,0.0,0.0,0.0,0.0,11.98363362,0.0,0.0,0.0,0.0,0.0,0.0,0.0,0.0,0.0,0.0,0.0,0.0,0.0,0.0,0.0,0.0,0.0,0.0,0.061936255,0.0,0.0,0.0,0,0.0,0.0,0.0,0.0,0.0,0.0,0.0,0,0.0,0.0,0.0,0.0,0.0,49.14277886,0.0,0,0.0,0.0,0.0,0.0,0.0,0,0.0,0.0,0.0,0.0,0.0,0,0.0,0.0,0.0,0.0,0,0.0,0.0,0.0,0,0,0,0.0,0.0,0.0,0.0,0.0,0.0,0.0,0.0,0.0,0.0,0.0,0.0,0.0,0.0,0.0,0,0.0,0.0,78.7,31.82,0.23800000000000002
# 3544,7347,93927,Shinkai N.,1981,nan,(B2O3)50.0 (PbO)37.5 (ZnO)12.5 ,0.0,0,0.0,0.0,0.0,0.0,0.0,0.0,0.0,0,0,0,0.0,50.0,0,0.0,0.0,0.0,0.0,0.0,0.0,0,0.0,0.0,0.0,0.0,0,0,0.0,0.0,0,0.0,0.0,0.0,0.0,0.0,0.0,0,0.0,0.0,0.0,0.0,0.0,0.0,0,0.0,0.0,0,0.0,0.0,0.0,0.0,0.0,0.0,0,0,0,0.0,0,0.0,0.0,0,0,0.0,0,0.0,0.0,0.0,0,0.0,0.0,0.0,0,0,0.0,0.0,0,0.0,0.0,0.0,0,0.0,0.0,0.0,0,0,0,0.0,0.0,0,0.0,0.0,0.0,0,0.0,0.0,0.0,0.0,0.0,0.0,0.0,0.0,0.0,0.0,0.0,0.0,0.0,0.0,0.0,0.0,0.0,0.0,0.0,0.0,0.0,0.0,0.0,0.0,0.0,37.5,0.0,0.0,0.0,0,0.0,0.0,0.0,0.0,0.0,0.0,0.0,0,0.0,0.0,0.0,0.0,0.0,0.0,0.0,0,0.0,0.0,0.0,0.0,0.0,0,0.0,0.0,0.0,0.0,0.0,0,0.0,0.0,0.0,0.0,0,0.0,0.0,0.0,0,0,0,0.0,0.0,0.0,0.0,0.0,0.0,0.0,0.0,0.0,0.0,0.0,0.0,0.0,0.0,12.5,0,0.0,0.0,71.9,29.1,0.23800000000000002
# 3545,7347,93930,Shinkai N.,1981,nan,(B2O3)60.0 (PbO)40.0 ,0.0,0,0.0,0.0,0.0,0.0,0.0,0.0,0.0,0,0,0,0.0,60.0,0,0.0,0.0,0.0,0.0,0.0,0.0,0,0.0,0.0,0.0,0.0,0,0,0.0,0.0,0,0.0,0.0,0.0,0.0,0.0,0.0,0,0.0,0.0,0.0,0.0,0.0,0.0,0,0.0,0.0,0,0.0,0.0,0.0,0.0,0.0,0.0,0,0,0,0.0,0,0.0,0.0,0,0,0.0,0,0.0,0.0,0.0,0,0.0,0.0,0.0,0,0,0.0,0.0,0,0.0,0.0,0.0,0,0.0,0.0,0.0,0,0,0,0.0,0.0,0,0.0,0.0,0.0,0,0.0,0.0,0.0,0.0,0.0,0.0,0.0,0.0,0.0,0.0,0.0,0.0,0.0,0.0,0.0,0.0,0.0,0.0,0.0,0.0,0.0,0.0,0.0,0.0,0.0,40.0,0.0,0.0,0.0,0,0.0,0.0,0.0,0.0,0.0,0.0,0.0,0,0.0,0.0,0.0,0.0,0.0,0.0,0.0,0,0.0,0.0,0.0,0.0,0.0,0,0.0,0.0,0.0,0.0,0.0,0,0.0,0.0,0.0,0.0,0,0.0,0.0,0.0,0,0,0,0.0,0.0,0.0,0.0,0.0,0.0,0.0,0.0,0.0,0.0,0.0,0.0,0.0,0.0,0.0,0,0.0,0.0,64.7,26.1,0.23800000000000002
# 3546,7347,93935,Shinkai N.,1981,nan,(B2O3)70.0 (PbO)22.5 (ZnO)7.5 ,0.0,0,0.0,0.0,0.0,0.0,0.0,0.0,0.0,0,0,0,0.0,70.0,0,0.0,0.0,0.0,0.0,0.0,0.0,0,0.0,0.0,0.0,0.0,0,0,0.0,0.0,0,0.0,0.0,0.0,0.0,0.0,0.0,0,0.0,0.0,0.0,0.0,0.0,0.0,0,0.0,0.0,0,0.0,0.0,0.0,0.0,0.0,0.0,0,0,0,0.0,0,0.0,0.0,0,0,0.0,0,0.0,0.0,0.0,0,0.0,0.0,0.0,0,0,0.0,0.0,0,0.0,0.0,0.0,0,0.0,0.0,0.0,0,0,0,0.0,0.0,0,0.0,0.0,0.0,0,0.0,0.0,0.0,0.0,0.0,0.0,0.0,0.0,0.0,0.0,0.0,0.0,0.0,0.0,0.0,0.0,0.0,0.0,0.0,0.0,0.0,0.0,0.0,0.0,0.0,22.5,0.0,0.0,0.0,0,0.0,0.0,0.0,0.0,0.0,0.0,0.0,0,0.0,0.0,0.0,0.0,0.0,0.0,0.0,0,0.0,0.0,0.0,0.0,0.0,0,0.0,0.0,0.0,0.0,0.0,0,0.0,0.0,0.0,0.0,0,0.0,0.0,0.0,0,0,0,0.0,0.0,0.0,0.0,0.0,0.0,0.0,0.0,0.0,0.0,0.0,0.0,0.0,0.0,7.5,0,0.0,0.0,64.4,26.1,0.23800000000000002
# 3547,8583,59563,Senin H.B.,1994,nan,(Gd2O3)24.5 (P2O5)75.5 ,0.0,0,0.0,0.0,0.0,0.0,0.0,0.0,0.0,0,0,0,0.0,0.0,0,0.0,0.0,0.0,0.0,0.0,0.0,0,0.0,0.0,0.0,0.0,0,0,0.0,0.0,0,0.0,0.0,0.0,0.0,0.0,0.0,0,0.0,0.0,0.0,0.0,0.0,0.0,0,0.0,0.0,0,0.0,0.0,0.0,0.0,0.0,0.0,0,0,0,24.5,0,0.0,0.0,0,0,0.0,0,0.0,0.0,0.0,0,0.0,0.0,0.0,0,0,0.0,0.0,0,0.0,0.0,0.0,0,0.0,0.0,0.0,0,0,0,0.0,0.0,0,0.0,0.0,0.0,0,0.0,0.0,0.0,0.0,0.0,0.0,0.0,0.0,0.0,0.0,0.0,0.0,0.0,0.0,0.0,0.0,0.0,0.0,0.0,0.0,0.0,75.5,0.0,0.0,0.0,0.0,0.0,0.0,0.0,0,0.0,0.0,0.0,0.0,0.0,0.0,0.0,0,0.0,0.0,0.0,0.0,0.0,0.0,0.0,0,0.0,0.0,0.0,0.0,0.0,0,0.0,0.0,0.0,0.0,0.0,0,0.0,0.0,0.0,0.0,0,0.0,0.0,0.0,0,0,0,0.0,0.0,0.0,0.0,0.0,0.0,0.0,0.0,0.0,0.0,0.0,0.0,0.0,0.0,0.0,0,0.0,0.0,58.7,23.7,0.23800000000000002
# 3548,14030,118696,Weber W.J.,1984,nan,(Al2O3)0.9325654729999999 (B2O3)9.378327759 (BaO)0.124030276 (CaO)4.747716916 (CeO2)0.162000099 (Cr2O3)0.020850013 (Cs2O)0.051736202 (Eu2O3)0.01621001 (Fe2O3)0.039690024 (Gd2O3)0.001749001 (La2O3)0.021400013 (MgO)4.875650994 (MnO2)0.160400099 (MoO2)0.445900274 (Na2O)16.773480300000003 (Nd2O3)0.067820042 (NiO)0.08487005199999999 (P2O5)0.19649772100000001 (PdO)0.170900105 (Pr2O3)0.019220011999999998 (Rb2O)0.01695001 (Rh2O3)0.009990006 (RuO2)0.252500155 (SiO2)57.92082557 (Sm2O3)0.012730008000000001 (SrO)0.14682279 (TeO2)0.043690447 (TiO2)2.698179657 (UO2)0.06573004 (Y2O3)0.01684001 (ZrO2)0.524725922 ,0.0,0,0.0,0.9325654729999999,0.0,0.0,0.0,0.0,0.0,0,0,0,0.0,9.378327759,0,0.0,0.124030276,0.0,0.0,0.0,0.0,0,0.0,0.0,4.747716916,0.0,0,0,0.0,0.0,0,0.162000099,0.0,0.0,0.0,0.020850013,0.051736202,0,0.0,0.0,0.0,0.0,0.0,0.0,0,0.0,0.01621001,0,0.0,0.0,0.039690024,0.0,0.0,0.0,0,0,0,0.001749001,0,0.0,0.0,0,0,0.0,0,0.0,0.0,0.0,0,0.0,0.0,0.0,0,0,0.0,0.0,0,0.0,0.0,0.021400013,0,0.0,0.0,0.0,0,0,0,0.0,0.0,0,0.0,4.875650994,0.0,0,0.0,0.160400099,0.445900274,0.0,0.0,0.0,16.773480300000003,0.0,0.0,0.0,0.0,0.0,0.0,0.0,0.067820042,0.0,0.0,0.08487005199999999,0.0,0.0,0.0,0.19649772100000001,0.0,0.0,0.0,0.0,0.170900105,0.019220011999999998,0.0,0,0.01695001,0.0,0.009990006,0.252500155,0.0,0.0,0.0,0,0.0,0.0,0.0,0.0,0.0,57.92082557,0.012730008000000001,0,0.0,0.0,0.0,0.0,0.0,0,0.0,0.14682279,0.0,0.0,0.0,0,0.0,0.043690447,0.0,0.0,0,2.698179657,0.0,0.0,0,0,0,0.0,0.0,0.06573004,0.0,0.0,0.0,0.0,0.0,0.01684001,0.0,0.0,0.0,0.0,0.0,0.0,0,0.0,0.524725922,81.7,33.0,0.23800000000000002
# 3549,16472,158845,Livshits V.Ya.,1999,nan,(Li2O)5.0 (Na2O)20.0 (SiO2)57.0 (TiO2)15.0 (ZrO2)3.0 ,0.0,0,0.0,0.0,0.0,0.0,0.0,0.0,0.0,0,0,0,0.0,0.0,0,0.0,0.0,0.0,0.0,0.0,0.0,0,0.0,0.0,0.0,0.0,0,0,0.0,0.0,0,0.0,0.0,0.0,0.0,0.0,0.0,0,0.0,0.0,0.0,0.0,0.0,0.0,0,0.0,0.0,0,0.0,0.0,0.0,0.0,0.0,0.0,0,0,0,0.0,0,0.0,0.0,0,0,0.0,0,0.0,0.0,0.0,0,0.0,0.0,0.0,0,0,0.0,0.0,0,0.0,0.0,0.0,0,0.0,0.0,5.0,0,0,0,0.0,0.0,0,0.0,0.0,0.0,0,0.0,0.0,0.0,0.0,0.0,0.0,20.0,0.0,0.0,0.0,0.0,0.0,0.0,0.0,0.0,0.0,0.0,0.0,0.0,0.0,0.0,0.0,0.0,0.0,0.0,0.0,0.0,0.0,0.0,0,0.0,0.0,0.0,0.0,0.0,0.0,0.0,0,0.0,0.0,0.0,0.0,0.0,57.0,0.0,0,0.0,0.0,0.0,0.0,0.0,0,0.0,0.0,0.0,0.0,0.0,0,0.0,0.0,0.0,0.0,0,15.0,0.0,0.0,0,0,0,0.0,0.0,0.0,0.0,0.0,0.0,0.0,0.0,0.0,0.0,0.0,0.0,0.0,0.0,0.0,0,0.0,3.0,87.6,35.4,0.23800000000000002
# 3550,16472,158850,Livshits V.Ya.,1999,nan,(Li2O)12.5 (Na2O)12.5 (SiO2)54.0 (TiO2)15.0 (ZrO2)6.0 ,0.0,0,0.0,0.0,0.0,0.0,0.0,0.0,0.0,0,0,0,0.0,0.0,0,0.0,0.0,0.0,0.0,0.0,0.0,0,0.0,0.0,0.0,0.0,0,0,0.0,0.0,0,0.0,0.0,0.0,0.0,0.0,0.0,0,0.0,0.0,0.0,0.0,0.0,0.0,0,0.0,0.0,0,0.0,0.0,0.0,0.0,0.0,0.0,0,0,0,0.0,0,0.0,0.0,0,0,0.0,0,0.0,0.0,0.0,0,0.0,0.0,0.0,0,0,0.0,0.0,0,0.0,0.0,0.0,0,0.0,0.0,12.5,0,0,0,0.0,0.0,0,0.0,0.0,0.0,0,0.0,0.0,0.0,0.0,0.0,0.0,12.5,0.0,0.0,0.0,0.0,0.0,0.0,0.0,0.0,0.0,0.0,0.0,0.0,0.0,0.0,0.0,0.0,0.0,0.0,0.0,0.0,0.0,0.0,0,0.0,0.0,0.0,0.0,0.0,0.0,0.0,0,0.0,0.0,0.0,0.0,0.0,54.0,0.0,0,0.0,0.0,0.0,0.0,0.0,0,0.0,0.0,0.0,0.0,0.0,0,0.0,0.0,0.0,0.0,0,15.0,0.0,0.0,0,0,0,0.0,0.0,0.0,0.0,0.0,0.0,0.0,0.0,0.0,0.0,0.0,0.0,0.0,0.0,0.0,0,0.0,6.0,100.0,40.46,0.23800000000000002
# 3551,27482,361232,Brix P.,2003,nan,(Al2O3)1.249301024 (B2O3)18.29647035 (BaO)0.830779116 (CaO)1.1357550220000001 (K2O)2.7045810510000003 (Li2O)8.525730162 (Na2O)8.220881156 (Sb2O3)0.043700000999999995 (SiO2)48.76063093 (TiO2)3.1893410610000004 (ZnO)7.042830134 ,0.0,0,0.0,1.249301024,0.0,0.0,0.0,0.0,0.0,0,0,0,0.0,18.29647035,0,0.0,0.830779116,0.0,0.0,0.0,0.0,0,0.0,0.0,1.1357550220000001,0.0,0,0,0.0,0.0,0,0.0,0.0,0.0,0.0,0.0,0.0,0,0.0,0.0,0.0,0.0,0.0,0.0,0,0.0,0.0,0,0.0,0.0,0.0,0.0,0.0,0.0,0,0,0,0.0,0,0.0,0.0,0,0,0.0,0,0.0,0.0,0.0,0,0.0,0.0,2.7045810510000003,0,0,0.0,0.0,0,0.0,0.0,0.0,0,0.0,0.0,8.525730162,0,0,0,0.0,0.0,0,0.0,0.0,0.0,0,0.0,0.0,0.0,0.0,0.0,0.0,8.220881156,0.0,0.0,0.0,0.0,0.0,0.0,0.0,0.0,0.0,0.0,0.0,0.0,0.0,0.0,0.0,0.0,0.0,0.0,0.0,0.0,0.0,0.0,0,0.0,0.0,0.0,0.0,0.0,0.0,0.043700000999999995,0,0.0,0.0,0.0,0.0,0.0,48.76063093,0.0,0,0.0,0.0,0.0,0.0,0.0,0,0.0,0.0,0.0,0.0,0.0,0,0.0,0.0,0.0,0.0,0,3.1893410610000004,0.0,0.0,0,0,0,0.0,0.0,0.0,0.0,0.0,0.0,0.0,0.0,0.0,0.0,0.0,0.0,0.0,0.0,7.042830134,0,0.0,0.0,85.0,34.32,0.23800000000000002
# 3552,29926,375529,Yoshida S.,2004,nan,(MgO)15.0 (TeO2)85.0 ,0.0,0,0.0,0.0,0.0,0.0,0.0,0.0,0.0,0,0,0,0.0,0.0,0,0.0,0.0,0.0,0.0,0.0,0.0,0,0.0,0.0,0.0,0.0,0,0,0.0,0.0,0,0.0,0.0,0.0,0.0,0.0,0.0,0,0.0,0.0,0.0,0.0,0.0,0.0,0,0.0,0.0,0,0.0,0.0,0.0,0.0,0.0,0.0,0,0,0,0.0,0,0.0,0.0,0,0,0.0,0,0.0,0.0,0.0,0,0.0,0.0,0.0,0,0,0.0,0.0,0,0.0,0.0,0.0,0,0.0,0.0,0.0,0,0,0,0.0,0.0,0,0.0,15.0,0.0,0,0.0,0.0,0.0,0.0,0.0,0.0,0.0,0.0,0.0,0.0,0.0,0.0,0.0,0.0,0.0,0.0,0.0,0.0,0.0,0.0,0.0,0.0,0.0,0.0,0.0,0.0,0.0,0.0,0.0,0,0.0,0.0,0.0,0.0,0.0,0.0,0.0,0,0.0,0.0,0.0,0.0,0.0,0.0,0.0,0,0.0,0.0,0.0,0.0,0.0,0,0.0,0.0,0.0,0.0,0.0,0,0.0,85.0,0.0,0.0,0,0.0,0.0,0.0,0,0,0,0.0,0.0,0.0,0.0,0.0,0.0,0.0,0.0,0.0,0.0,0.0,0.0,0.0,0.0,0.0,0,0.0,0.0,52.3,21.1,0.23800000000000002
# 3553,35599,427695,Reddy M.V.S.,2009,nan,(B2O3)60.0 (Na2O)20.0 (V2O5)20.0 ,0.0,0,0.0,0.0,0.0,0.0,0.0,0.0,0.0,0,0,0,0.0,60.0,0,0.0,0.0,0.0,0.0,0.0,0.0,0,0.0,0.0,0.0,0.0,0,0,0.0,0.0,0,0.0,0.0,0.0,0.0,0.0,0.0,0,0.0,0.0,0.0,0.0,0.0,0.0,0,0.0,0.0,0,0.0,0.0,0.0,0.0,0.0,0.0,0,0,0,0.0,0,0.0,0.0,0,0,0.0,0,0.0,0.0,0.0,0,0.0,0.0,0.0,0,0,0.0,0.0,0,0.0,0.0,0.0,0,0.0,0.0,0.0,0,0,0,0.0,0.0,0,0.0,0.0,0.0,0,0.0,0.0,0.0,0.0,0.0,0.0,20.0,0.0,0.0,0.0,0.0,0.0,0.0,0.0,0.0,0.0,0.0,0.0,0.0,0.0,0.0,0.0,0.0,0.0,0.0,0.0,0.0,0.0,0.0,0,0.0,0.0,0.0,0.0,0.0,0.0,0.0,0,0.0,0.0,0.0,0.0,0.0,0.0,0.0,0,0.0,0.0,0.0,0.0,0.0,0,0.0,0.0,0.0,0.0,0.0,0,0.0,0.0,0.0,0.0,0,0.0,0.0,0.0,0,0,0,0.0,0.0,0.0,0.0,20.0,0.0,0.0,0.0,0.0,0.0,0.0,0.0,0.0,0.0,0.0,0,0.0,0.0,63.9,25.83,0.23800000000000002
# 3554,35795,429815,Ikenishi M.,2003,nan,(Al2O3)4.0 (BaO)3.0 (CaO)13.0 (K2O)5.0 (Na2O)5.0 (SiO2)63.0 (TiO2)3.0 (ZrO2)4.0 ,0.0,0,0.0,4.0,0.0,0.0,0.0,0.0,0.0,0,0,0,0.0,0.0,0,0.0,3.0,0.0,0.0,0.0,0.0,0,0.0,0.0,13.0,0.0,0,0,0.0,0.0,0,0.0,0.0,0.0,0.0,0.0,0.0,0,0.0,0.0,0.0,0.0,0.0,0.0,0,0.0,0.0,0,0.0,0.0,0.0,0.0,0.0,0.0,0,0,0,0.0,0,0.0,0.0,0,0,0.0,0,0.0,0.0,0.0,0,0.0,0.0,5.0,0,0,0.0,0.0,0,0.0,0.0,0.0,0,0.0,0.0,0.0,0,0,0,0.0,0.0,0,0.0,0.0,0.0,0,0.0,0.0,0.0,0.0,0.0,0.0,5.0,0.0,0.0,0.0,0.0,0.0,0.0,0.0,0.0,0.0,0.0,0.0,0.0,0.0,0.0,0.0,0.0,0.0,0.0,0.0,0.0,0.0,0.0,0,0.0,0.0,0.0,0.0,0.0,0.0,0.0,0,0.0,0.0,0.0,0.0,0.0,63.0,0.0,0,0.0,0.0,0.0,0.0,0.0,0,0.0,0.0,0.0,0.0,0.0,0,0.0,0.0,0.0,0.0,0,3.0,0.0,0.0,0,0,0,0.0,0.0,0.0,0.0,0.0,0.0,0.0,0.0,0.0,0.0,0.0,0.0,0.0,0.0,0.0,0,0.0,4.0,82.3,33.23,0.23800000000000002
# 3555,38657,458656,Ikenishi M.,2005,nan,(Al2O3)5.0 (BaO)3.0 (CaO)15.0 (K2O)1.5 (Li2O)2.0 (Na2O)5.5 (SiO2)64.0 (ZrO2)4.0 ,0.0,0,0.0,5.0,0.0,0.0,0.0,0.0,0.0,0,0,0,0.0,0.0,0,0.0,3.0,0.0,0.0,0.0,0.0,0,0.0,0.0,15.0,0.0,0,0,0.0,0.0,0,0.0,0.0,0.0,0.0,0.0,0.0,0,0.0,0.0,0.0,0.0,0.0,0.0,0,0.0,0.0,0,0.0,0.0,0.0,0.0,0.0,0.0,0,0,0,0.0,0,0.0,0.0,0,0,0.0,0,0.0,0.0,0.0,0,0.0,0.0,1.5,0,0,0.0,0.0,0,0.0,0.0,0.0,0,0.0,0.0,2.0,0,0,0,0.0,0.0,0,0.0,0.0,0.0,0,0.0,0.0,0.0,0.0,0.0,0.0,5.5,0.0,0.0,0.0,0.0,0.0,0.0,0.0,0.0,0.0,0.0,0.0,0.0,0.0,0.0,0.0,0.0,0.0,0.0,0.0,0.0,0.0,0.0,0,0.0,0.0,0.0,0.0,0.0,0.0,0.0,0,0.0,0.0,0.0,0.0,0.0,64.0,0.0,0,0.0,0.0,0.0,0.0,0.0,0,0.0,0.0,0.0,0.0,0.0,0,0.0,0.0,0.0,0.0,0,0.0,0.0,0.0,0,0,0,0.0,0.0,0.0,0.0,0.0,0.0,0.0,0.0,0.0,0.0,0.0,0.0,0.0,0.0,0.0,0,0.0,4.0,86.9,35.09,0.23800000000000002
# 3556,38657,458661,Ikenishi M.,2005,nan,(Al2O3)5.0 (BaO)3.0 (CaO)13.0 (Li2O)5.0 (Na2O)6.0 (SiO2)64.0 (ZrO2)4.0 ,0.0,0,0.0,5.0,0.0,0.0,0.0,0.0,0.0,0,0,0,0.0,0.0,0,0.0,3.0,0.0,0.0,0.0,0.0,0,0.0,0.0,13.0,0.0,0,0,0.0,0.0,0,0.0,0.0,0.0,0.0,0.0,0.0,0,0.0,0.0,0.0,0.0,0.0,0.0,0,0.0,0.0,0,0.0,0.0,0.0,0.0,0.0,0.0,0,0,0,0.0,0,0.0,0.0,0,0,0.0,0,0.0,0.0,0.0,0,0.0,0.0,0.0,0,0,0.0,0.0,0,0.0,0.0,0.0,0,0.0,0.0,5.0,0,0,0,0.0,0.0,0,0.0,0.0,0.0,0,0.0,0.0,0.0,0.0,0.0,0.0,6.0,0.0,0.0,0.0,0.0,0.0,0.0,0.0,0.0,0.0,0.0,0.0,0.0,0.0,0.0,0.0,0.0,0.0,0.0,0.0,0.0,0.0,0.0,0,0.0,0.0,0.0,0.0,0.0,0.0,0.0,0,0.0,0.0,0.0,0.0,0.0,64.0,0.0,0,0.0,0.0,0.0,0.0,0.0,0,0.0,0.0,0.0,0.0,0.0,0,0.0,0.0,0.0,0.0,0,0.0,0.0,0.0,0,0,0,0.0,0.0,0.0,0.0,0.0,0.0,0.0,0.0,0.0,0.0,0.0,0.0,0.0,0.0,0.0,0,0.0,4.0,88.9,35.9,0.23800000000000002
# 3557,38657,458664,Ikenishi M.,2005,nan,(Al2O3)5.0 (BaO)3.0 (CaO)13.5 (K2O)1.5 (Li2O)4.0 (Na2O)5.0 (SiO2)64.0 (ZrO2)4.0 ,0.0,0,0.0,5.0,0.0,0.0,0.0,0.0,0.0,0,0,0,0.0,0.0,0,0.0,3.0,0.0,0.0,0.0,0.0,0,0.0,0.0,13.5,0.0,0,0,0.0,0.0,0,0.0,0.0,0.0,0.0,0.0,0.0,0,0.0,0.0,0.0,0.0,0.0,0.0,0,0.0,0.0,0,0.0,0.0,0.0,0.0,0.0,0.0,0,0,0,0.0,0,0.0,0.0,0,0,0.0,0,0.0,0.0,0.0,0,0.0,0.0,1.5,0,0,0.0,0.0,0,0.0,0.0,0.0,0,0.0,0.0,4.0,0,0,0,0.0,0.0,0,0.0,0.0,0.0,0,0.0,0.0,0.0,0.0,0.0,0.0,5.0,0.0,0.0,0.0,0.0,0.0,0.0,0.0,0.0,0.0,0.0,0.0,0.0,0.0,0.0,0.0,0.0,0.0,0.0,0.0,0.0,0.0,0.0,0,0.0,0.0,0.0,0.0,0.0,0.0,0.0,0,0.0,0.0,0.0,0.0,0.0,64.0,0.0,0,0.0,0.0,0.0,0.0,0.0,0,0.0,0.0,0.0,0.0,0.0,0,0.0,0.0,0.0,0.0,0,0.0,0.0,0.0,0,0,0,0.0,0.0,0.0,0.0,0.0,0.0,0.0,0.0,0.0,0.0,0.0,0.0,0.0,0.0,0.0,0,0.0,4.0,88.0,35.54,0.23800000000000002
# 3558,38854,460037,Sidkey M.A.,2008,nan,(B2O3)60.0 (Li2O)36.0 (V2O5)4.0 ,0.0,0,0.0,0.0,0.0,0.0,0.0,0.0,0.0,0,0,0,0.0,60.0,0,0.0,0.0,0.0,0.0,0.0,0.0,0,0.0,0.0,0.0,0.0,0,0,0.0,0.0,0,0.0,0.0,0.0,0.0,0.0,0.0,0,0.0,0.0,0.0,0.0,0.0,0.0,0,0.0,0.0,0,0.0,0.0,0.0,0.0,0.0,0.0,0,0,0,0.0,0,0.0,0.0,0,0,0.0,0,0.0,0.0,0.0,0,0.0,0.0,0.0,0,0,0.0,0.0,0,0.0,0.0,0.0,0,0.0,0.0,36.0,0,0,0,0.0,0.0,0,0.0,0.0,0.0,0,0.0,0.0,0.0,0.0,0.0,0.0,0.0,0.0,0.0,0.0,0.0,0.0,0.0,0.0,0.0,0.0,0.0,0.0,0.0,0.0,0.0,0.0,0.0,0.0,0.0,0.0,0.0,0.0,0.0,0,0.0,0.0,0.0,0.0,0.0,0.0,0.0,0,0.0,0.0,0.0,0.0,0.0,0.0,0.0,0,0.0,0.0,0.0,0.0,0.0,0,0.0,0.0,0.0,0.0,0.0,0,0.0,0.0,0.0,0.0,0,0.0,0.0,0.0,0,0,0,0.0,0.0,0.0,0.0,4.0,0.0,0.0,0.0,0.0,0.0,0.0,0.0,0.0,0.0,0.0,0,0.0,0.0,67.5,27.3,0.23800000000000002
# 3559,39287,460635,Hojamberdiev M.,2012,nan,(CaO)10.0 (K2O)7.5 (Na2O)7.5 (SiO2)75.0 ,0.0,0,0.0,0.0,0.0,0.0,0.0,0.0,0.0,0,0,0,0.0,0.0,0,0.0,0.0,0.0,0.0,0.0,0.0,0,0.0,0.0,10.0,0.0,0,0,0.0,0.0,0,0.0,0.0,0.0,0.0,0.0,0.0,0,0.0,0.0,0.0,0.0,0.0,0.0,0,0.0,0.0,0,0.0,0.0,0.0,0.0,0.0,0.0,0,0,0,0.0,0,0.0,0.0,0,0,0.0,0,0.0,0.0,0.0,0,0.0,0.0,7.5,0,0,0.0,0.0,0,0.0,0.0,0.0,0,0.0,0.0,0.0,0,0,0,0.0,0.0,0,0.0,0.0,0.0,0,0.0,0.0,0.0,0.0,0.0,0.0,7.5,0.0,0.0,0.0,0.0,0.0,0.0,0.0,0.0,0.0,0.0,0.0,0.0,0.0,0.0,0.0,0.0,0.0,0.0,0.0,0.0,0.0,0.0,0,0.0,0.0,0.0,0.0,0.0,0.0,0.0,0,0.0,0.0,0.0,0.0,0.0,75.0,0.0,0,0.0,0.0,0.0,0.0,0.0,0,0.0,0.0,0.0,0.0,0.0,0,0.0,0.0,0.0,0.0,0,0.0,0.0,0.0,0,0,0,0.0,0.0,0.0,0.0,0.0,0.0,0.0,0.0,0.0,0.0,0.0,0.0,0.0,0.0,0.0,0,0.0,0.0,71.1,45.32,0.23800000000000002
# 3560,39287,460636,Hojamberdiev M.,2012,nan,(CaO)10.0 (K2O)15.0 (SiO2)75.0 ,0.0,0,0.0,0.0,0.0,0.0,0.0,0.0,0.0,0,0,0,0.0,0.0,0,0.0,0.0,0.0,0.0,0.0,0.0,0,0.0,0.0,10.0,0.0,0,0,0.0,0.0,0,0.0,0.0,0.0,0.0,0.0,0.0,0,0.0,0.0,0.0,0.0,0.0,0.0,0,0.0,0.0,0,0.0,0.0,0.0,0.0,0.0,0.0,0,0,0,0.0,0,0.0,0.0,0,0,0.0,0,0.0,0.0,0.0,0,0.0,0.0,15.0,0,0,0.0,0.0,0,0.0,0.0,0.0,0,0.0,0.0,0.0,0,0,0,0.0,0.0,0,0.0,0.0,0.0,0,0.0,0.0,0.0,0.0,0.0,0.0,0.0,0.0,0.0,0.0,0.0,0.0,0.0,0.0,0.0,0.0,0.0,0.0,0.0,0.0,0.0,0.0,0.0,0.0,0.0,0.0,0.0,0.0,0.0,0,0.0,0.0,0.0,0.0,0.0,0.0,0.0,0,0.0,0.0,0.0,0.0,0.0,75.0,0.0,0,0.0,0.0,0.0,0.0,0.0,0,0.0,0.0,0.0,0.0,0.0,0,0.0,0.0,0.0,0.0,0,0.0,0.0,0.0,0,0,0,0.0,0.0,0.0,0.0,0.0,0.0,0.0,0.0,0.0,0.0,0.0,0.0,0.0,0.0,0.0,0,0.0,0.0,62.5,41.28,0.23800000000000002
# 3561,39858,471002,Ellison A.J.,2012,nan,(Al2O3)12.43124149 (B2O3)4.530453543999999 (BaO)1.400140168 (CaO)5.130512616 (Fe2O3)0.030000004 (MgO)4.9904985989999995 (SiO2)67.83678814 (SnO2)0.090010011 (SrO)3.550354426 (ZrO2)0.010001000999999999 ,0.0,0,0.0,12.43124149,0.0,0.0,0.0,0.0,0.0,0,0,0,0.0,4.530453543999999,0,0.0,1.400140168,0.0,0.0,0.0,0.0,0,0.0,0.0,5.130512616,0.0,0,0,0.0,0.0,0,0.0,0.0,0.0,0.0,0.0,0.0,0,0.0,0.0,0.0,0.0,0.0,0.0,0,0.0,0.0,0,0.0,0.0,0.030000004,0.0,0.0,0.0,0,0,0,0.0,0,0.0,0.0,0,0,0.0,0,0.0,0.0,0.0,0,0.0,0.0,0.0,0,0,0.0,0.0,0,0.0,0.0,0.0,0,0.0,0.0,0.0,0,0,0,0.0,0.0,0,0.0,4.9904985989999995,0.0,0,0.0,0.0,0.0,0.0,0.0,0.0,0.0,0.0,0.0,0.0,0.0,0.0,0.0,0.0,0.0,0.0,0.0,0.0,0.0,0.0,0.0,0.0,0.0,0.0,0.0,0.0,0.0,0.0,0.0,0,0.0,0.0,0.0,0.0,0.0,0.0,0.0,0,0.0,0.0,0.0,0.0,0.0,67.83678814,0.0,0,0.0,0.090010011,0.0,0.0,0.0,0,0.0,3.550354426,0.0,0.0,0.0,0,0.0,0.0,0.0,0.0,0,0.0,0.0,0.0,0,0,0,0.0,0.0,0.0,0.0,0.0,0.0,0.0,0.0,0.0,0.0,0.0,0.0,0.0,0.0,0.0,0,0.0,0.010001000999999999,81.3,32.8,0.23800000000000002
# 3562,39995,466449,Bahari H.,2012,nan,(Bi2O3)25.0 (GeO2)62.5 (PbO)12.5 ,0.0,0,0.0,0.0,0.0,0.0,0.0,0.0,0.0,0,0,0,0.0,0.0,0,0.0,0.0,0.0,0.0,25.0,0.0,0,0.0,0.0,0.0,0.0,0,0,0.0,0.0,0,0.0,0.0,0.0,0.0,0.0,0.0,0,0.0,0.0,0.0,0.0,0.0,0.0,0,0.0,0.0,0,0.0,0.0,0.0,0.0,0.0,0.0,0,0,0,0.0,0,0.0,62.5,0,0,0.0,0,0.0,0.0,0.0,0,0.0,0.0,0.0,0,0,0.0,0.0,0,0.0,0.0,0.0,0,0.0,0.0,0.0,0,0,0,0.0,0.0,0,0.0,0.0,0.0,0,0.0,0.0,0.0,0.0,0.0,0.0,0.0,0.0,0.0,0.0,0.0,0.0,0.0,0.0,0.0,0.0,0.0,0.0,0.0,0.0,0.0,0.0,0.0,0.0,0.0,12.5,0.0,0.0,0.0,0,0.0,0.0,0.0,0.0,0.0,0.0,0.0,0,0.0,0.0,0.0,0.0,0.0,0.0,0.0,0,0.0,0.0,0.0,0.0,0.0,0,0.0,0.0,0.0,0.0,0.0,0,0.0,0.0,0.0,0.0,0,0.0,0.0,0.0,0,0,0,0.0,0.0,0.0,0.0,0.0,0.0,0.0,0.0,0.0,0.0,0.0,0.0,0.0,0.0,0.0,0,0.0,0.0,63.8,25.76,0.23800000000000002
# 3563,40360,467694,Matori K.A.,2013,nan,(P2O5)90.0 (PbO)10.0 ,0.0,0,0.0,0.0,0.0,0.0,0.0,0.0,0.0,0,0,0,0.0,0.0,0,0.0,0.0,0.0,0.0,0.0,0.0,0,0.0,0.0,0.0,0.0,0,0,0.0,0.0,0,0.0,0.0,0.0,0.0,0.0,0.0,0,0.0,0.0,0.0,0.0,0.0,0.0,0,0.0,0.0,0,0.0,0.0,0.0,0.0,0.0,0.0,0,0,0,0.0,0,0.0,0.0,0,0,0.0,0,0.0,0.0,0.0,0,0.0,0.0,0.0,0,0,0.0,0.0,0,0.0,0.0,0.0,0,0.0,0.0,0.0,0,0,0,0.0,0.0,0,0.0,0.0,0.0,0,0.0,0.0,0.0,0.0,0.0,0.0,0.0,0.0,0.0,0.0,0.0,0.0,0.0,0.0,0.0,0.0,0.0,0.0,0.0,0.0,0.0,90.0,0.0,0.0,0.0,10.0,0.0,0.0,0.0,0,0.0,0.0,0.0,0.0,0.0,0.0,0.0,0,0.0,0.0,0.0,0.0,0.0,0.0,0.0,0,0.0,0.0,0.0,0.0,0.0,0,0.0,0.0,0.0,0.0,0.0,0,0.0,0.0,0.0,0.0,0,0.0,0.0,0.0,0,0,0,0.0,0.0,0.0,0.0,0.0,0.0,0.0,0.0,0.0,0.0,0.0,0.0,0.0,0.0,0.0,0,0.0,0.0,25.5,30.3,0.23800000000000002
# 3564,40951,478488,Mauro J.C.,2013,nan,(Al2O3)7.32073222 (B2O3)15.89159048 (CaO)11.76118035 (MgO)1.5401540459999998 (SiO2)63.176311899999995 (SnO2)0.010001000000000001 (SrO)0.290029009 (ZrO2)0.010001000000000001 ,0.0,0,0.0,7.32073222,0.0,0.0,0.0,0.0,0.0,0,0,0,0.0,15.89159048,0,0.0,0.0,0.0,0.0,0.0,0.0,0,0.0,0.0,11.76118035,0.0,0,0,0.0,0.0,0,0.0,0.0,0.0,0.0,0.0,0.0,0,0.0,0.0,0.0,0.0,0.0,0.0,0,0.0,0.0,0,0.0,0.0,0.0,0.0,0.0,0.0,0,0,0,0.0,0,0.0,0.0,0,0,0.0,0,0.0,0.0,0.0,0,0.0,0.0,0.0,0,0,0.0,0.0,0,0.0,0.0,0.0,0,0.0,0.0,0.0,0,0,0,0.0,0.0,0,0.0,1.5401540459999998,0.0,0,0.0,0.0,0.0,0.0,0.0,0.0,0.0,0.0,0.0,0.0,0.0,0.0,0.0,0.0,0.0,0.0,0.0,0.0,0.0,0.0,0.0,0.0,0.0,0.0,0.0,0.0,0.0,0.0,0.0,0,0.0,0.0,0.0,0.0,0.0,0.0,0.0,0,0.0,0.0,0.0,0.0,0.0,63.176311899999995,0.0,0,0.0,0.010001000000000001,0.0,0.0,0.0,0,0.0,0.290029009,0.0,0.0,0.0,0,0.0,0.0,0.0,0.0,0,0.0,0.0,0.0,0,0,0,0.0,0.0,0.0,0.0,0.0,0.0,0.0,0.0,0.0,0.0,0.0,0.0,0.0,0.0,0.0,0,0.0,0.010001000000000001,69.3,28.0,0.23800000000000002
# 3565,41259,480848,El0Mallawany R.,2013,nan,(Nb2O5)0.01 (TeO2)80.0 (TiO2)5.0 (WO3)14.99 ,0.0,0,0.0,0.0,0.0,0.0,0.0,0.0,0.0,0,0,0,0.0,0.0,0,0.0,0.0,0.0,0.0,0.0,0.0,0,0.0,0.0,0.0,0.0,0,0,0.0,0.0,0,0.0,0.0,0.0,0.0,0.0,0.0,0,0.0,0.0,0.0,0.0,0.0,0.0,0,0.0,0.0,0,0.0,0.0,0.0,0.0,0.0,0.0,0,0,0,0.0,0,0.0,0.0,0,0,0.0,0,0.0,0.0,0.0,0,0.0,0.0,0.0,0,0,0.0,0.0,0,0.0,0.0,0.0,0,0.0,0.0,0.0,0,0,0,0.0,0.0,0,0.0,0.0,0.0,0,0.0,0.0,0.0,0.0,0.0,0.0,0.0,0.0,0.0,0.0,0.0,0.0,0.01,0.0,0.0,0.0,0.0,0.0,0.0,0.0,0.0,0.0,0.0,0.0,0.0,0.0,0.0,0.0,0.0,0,0.0,0.0,0.0,0.0,0.0,0.0,0.0,0,0.0,0.0,0.0,0.0,0.0,0.0,0.0,0,0.0,0.0,0.0,0.0,0.0,0,0.0,0.0,0.0,0.0,0.0,0,0.0,80.0,0.0,0.0,0,5.0,0.0,0.0,0,0,0,0.0,0.0,0.0,0.0,0.0,0.0,14.99,0.0,0.0,0.0,0.0,0.0,0.0,0.0,0.0,0,0.0,0.0,34.4,22.6,0.23800000000000002
# 3566,6622,38580,Gan Fuxi,1959,nan,(Al2O3)10.0 (CaO)18.0 (Na2O)12.0 (SiO2)60.0 ,0.0,0,0.0,10.0,0.0,0.0,0.0,0.0,0.0,0,0,0,0.0,0.0,0,0.0,0.0,0.0,0.0,0.0,0.0,0,0.0,0.0,18.0,0.0,0,0,0.0,0.0,0,0.0,0.0,0.0,0.0,0.0,0.0,0,0.0,0.0,0.0,0.0,0.0,0.0,0,0.0,0.0,0,0.0,0.0,0.0,0.0,0.0,0.0,0,0,0,0.0,0,0.0,0.0,0,0,0.0,0,0.0,0.0,0.0,0,0.0,0.0,0.0,0,0,0.0,0.0,0,0.0,0.0,0.0,0,0.0,0.0,0.0,0,0,0,0.0,0.0,0,0.0,0.0,0.0,0,0.0,0.0,0.0,0.0,0.0,0.0,12.0,0.0,0.0,0.0,0.0,0.0,0.0,0.0,0.0,0.0,0.0,0.0,0.0,0.0,0.0,0.0,0.0,0.0,0.0,0.0,0.0,0.0,0.0,0,0.0,0.0,0.0,0.0,0.0,0.0,0.0,0,0.0,0.0,0.0,0.0,0.0,60.0,0.0,0,0.0,0.0,0.0,0.0,0.0,0,0.0,0.0,0.0,0.0,0.0,0,0.0,0.0,0.0,0.0,0,0.0,0.0,0.0,0,0,0,0.0,0.0,0.0,0.0,0.0,0.0,0.0,0.0,0.0,0.0,0.0,0.0,0.0,0.0,0.0,0,0.0,0.0,79.4,32.07,0.23791710000000002
# 3567,16777,171583,Burkhard D.J.M.,1997,nan,(Fe2O3)4.1 (Li2O)24.9 (SiO2)71.0 ,0.0,0,0.0,0.0,0.0,0.0,0.0,0.0,0.0,0,0,0,0.0,0.0,0,0.0,0.0,0.0,0.0,0.0,0.0,0,0.0,0.0,0.0,0.0,0,0,0.0,0.0,0,0.0,0.0,0.0,0.0,0.0,0.0,0,0.0,0.0,0.0,0.0,0.0,0.0,0,0.0,0.0,0,0.0,0.0,4.1,0.0,0.0,0.0,0,0,0,0.0,0,0.0,0.0,0,0,0.0,0,0.0,0.0,0.0,0,0.0,0.0,0.0,0,0,0.0,0.0,0,0.0,0.0,0.0,0,0.0,0.0,24.9,0,0,0,0.0,0.0,0,0.0,0.0,0.0,0,0.0,0.0,0.0,0.0,0.0,0.0,0.0,0.0,0.0,0.0,0.0,0.0,0.0,0.0,0.0,0.0,0.0,0.0,0.0,0.0,0.0,0.0,0.0,0.0,0.0,0.0,0.0,0.0,0.0,0,0.0,0.0,0.0,0.0,0.0,0.0,0.0,0,0.0,0.0,0.0,0.0,0.0,71.0,0.0,0,0.0,0.0,0.0,0.0,0.0,0,0.0,0.0,0.0,0.0,0.0,0,0.0,0.0,0.0,0.0,0,0.0,0.0,0.0,0,0,0,0.0,0.0,0.0,0.0,0.0,0.0,0.0,0.0,0.0,0.0,0.0,0.0,0.0,0.0,0.0,0,0.0,0.0,85.9,34.7,0.2377522
# 3568,3861,12507,Takahashi K.,1983,nan,(B2O3)24.39024 (Na2O)26.82927 (SiO2)48.78049 ,0.0,0,0.0,0.0,0.0,0.0,0.0,0.0,0.0,0,0,0,0.0,24.39024,0,0.0,0.0,0.0,0.0,0.0,0.0,0,0.0,0.0,0.0,0.0,0,0,0.0,0.0,0,0.0,0.0,0.0,0.0,0.0,0.0,0,0.0,0.0,0.0,0.0,0.0,0.0,0,0.0,0.0,0,0.0,0.0,0.0,0.0,0.0,0.0,0,0,0,0.0,0,0.0,0.0,0,0,0.0,0,0.0,0.0,0.0,0,0.0,0.0,0.0,0,0,0.0,0.0,0,0.0,0.0,0.0,0,0.0,0.0,0.0,0,0,0,0.0,0.0,0,0.0,0.0,0.0,0,0.0,0.0,0.0,0.0,0.0,0.0,26.82927,0.0,0.0,0.0,0.0,0.0,0.0,0.0,0.0,0.0,0.0,0.0,0.0,0.0,0.0,0.0,0.0,0.0,0.0,0.0,0.0,0.0,0.0,0,0.0,0.0,0.0,0.0,0.0,0.0,0.0,0,0.0,0.0,0.0,0.0,0.0,48.78049,0.0,0,0.0,0.0,0.0,0.0,0.0,0,0.0,0.0,0.0,0.0,0.0,0,0.0,0.0,0.0,0.0,0,0.0,0.0,0.0,0,0,0,0.0,0.0,0.0,0.0,0.0,0.0,0.0,0.0,0.0,0.0,0.0,0.0,0.0,0.0,0.0,0,0.0,0.0,73.2,29.57,0.2377409
# 3569,2687,110691,State Optical I,1975,BF28,(As2O3)0.11100001699999999 (BaO)2.222810333 (CaO)4.187919628 (K2O)2.9593854439999996 (PbO)18.71268281 (Sb2O3)0.101500015 (SiO2)64.39715966 (ZnO)7.307542096000001 ,0.0,0,0.0,0.0,0.0,0.0,0.0,0.11100001699999999,0.0,0,0,0,0.0,0.0,0,0.0,2.222810333,0.0,0.0,0.0,0.0,0,0.0,0.0,4.187919628,0.0,0,0,0.0,0.0,0,0.0,0.0,0.0,0.0,0.0,0.0,0,0.0,0.0,0.0,0.0,0.0,0.0,0,0.0,0.0,0,0.0,0.0,0.0,0.0,0.0,0.0,0,0,0,0.0,0,0.0,0.0,0,0,0.0,0,0.0,0.0,0.0,0,0.0,0.0,2.9593854439999996,0,0,0.0,0.0,0,0.0,0.0,0.0,0,0.0,0.0,0.0,0,0,0,0.0,0.0,0,0.0,0.0,0.0,0,0.0,0.0,0.0,0.0,0.0,0.0,0.0,0.0,0.0,0.0,0.0,0.0,0.0,0.0,0.0,0.0,0.0,0.0,0.0,0.0,0.0,0.0,0.0,0.0,0.0,18.71268281,0.0,0.0,0.0,0,0.0,0.0,0.0,0.0,0.0,0.0,0.101500015,0,0.0,0.0,0.0,0.0,0.0,64.39715966,0.0,0,0.0,0.0,0.0,0.0,0.0,0,0.0,0.0,0.0,0.0,0.0,0,0.0,0.0,0.0,0.0,0,0.0,0.0,0.0,0,0,0,0.0,0.0,0.0,0.0,0.0,0.0,0.0,0.0,0.0,0.0,0.0,0.0,0.0,0.0,7.307542096000001,0,0.0,0.0,65.4,26.42,0.2376987
# 3570,3861,12501,Takahashi K.,1983,nan,(B2O3)27.77778 (Na2O)16.66667 (SiO2)55.55555 ,0.0,0,0.0,0.0,0.0,0.0,0.0,0.0,0.0,0,0,0,0.0,27.77778,0,0.0,0.0,0.0,0.0,0.0,0.0,0,0.0,0.0,0.0,0.0,0,0,0.0,0.0,0,0.0,0.0,0.0,0.0,0.0,0.0,0,0.0,0.0,0.0,0.0,0.0,0.0,0,0.0,0.0,0,0.0,0.0,0.0,0.0,0.0,0.0,0,0,0,0.0,0,0.0,0.0,0,0,0.0,0,0.0,0.0,0.0,0,0.0,0.0,0.0,0,0,0.0,0.0,0,0.0,0.0,0.0,0,0.0,0.0,0.0,0,0,0,0.0,0.0,0,0.0,0.0,0.0,0,0.0,0.0,0.0,0.0,0.0,0.0,16.66667,0.0,0.0,0.0,0.0,0.0,0.0,0.0,0.0,0.0,0.0,0.0,0.0,0.0,0.0,0.0,0.0,0.0,0.0,0.0,0.0,0.0,0.0,0,0.0,0.0,0.0,0.0,0.0,0.0,0.0,0,0.0,0.0,0.0,0.0,0.0,55.55555,0.0,0,0.0,0.0,0.0,0.0,0.0,0,0.0,0.0,0.0,0.0,0.0,0,0.0,0.0,0.0,0.0,0,0.0,0.0,0.0,0,0,0,0.0,0.0,0.0,0.0,0.0,0.0,0.0,0.0,0.0,0.0,0.0,0.0,0.0,0.0,0.0,0,0.0,0.0,73.7,29.78,0.2374076
# 3571,210,20041,Livshits V.Ya.,1994,nan,(GeO2)9.5 (K2O)1.9 (Na2O)23.7 (SiO2)47.3 (Ta2O5)10.0 (ZrO2)7.6 ,0.0,0,0.0,0.0,0.0,0.0,0.0,0.0,0.0,0,0,0,0.0,0.0,0,0.0,0.0,0.0,0.0,0.0,0.0,0,0.0,0.0,0.0,0.0,0,0,0.0,0.0,0,0.0,0.0,0.0,0.0,0.0,0.0,0,0.0,0.0,0.0,0.0,0.0,0.0,0,0.0,0.0,0,0.0,0.0,0.0,0.0,0.0,0.0,0,0,0,0.0,0,0.0,9.5,0,0,0.0,0,0.0,0.0,0.0,0,0.0,0.0,1.9,0,0,0.0,0.0,0,0.0,0.0,0.0,0,0.0,0.0,0.0,0,0,0,0.0,0.0,0,0.0,0.0,0.0,0,0.0,0.0,0.0,0.0,0.0,0.0,23.7,0.0,0.0,0.0,0.0,0.0,0.0,0.0,0.0,0.0,0.0,0.0,0.0,0.0,0.0,0.0,0.0,0.0,0.0,0.0,0.0,0.0,0.0,0,0.0,0.0,0.0,0.0,0.0,0.0,0.0,0,0.0,0.0,0.0,0.0,0.0,47.3,0.0,0,0.0,0.0,0.0,0.0,0.0,0,0.0,0.0,0.0,10.0,0.0,0,0.0,0.0,0.0,0.0,0,0.0,0.0,0.0,0,0,0,0.0,0.0,0.0,0.0,0.0,0.0,0.0,0.0,0.0,0.0,0.0,0.0,0.0,0.0,0.0,0,0.0,7.6,94.1,38.05,0.237
# 3572,215,20155,Polukhin V.N.,1983,nan,(GeO2)69.64083302 (Na2O)9.819356966 (Nb2O5)10.72045305 (SiO2)9.819356966 ,0.0,0,0.0,0.0,0.0,0.0,0.0,0.0,0.0,0,0,0,0.0,0.0,0,0.0,0.0,0.0,0.0,0.0,0.0,0,0.0,0.0,0.0,0.0,0,0,0.0,0.0,0,0.0,0.0,0.0,0.0,0.0,0.0,0,0.0,0.0,0.0,0.0,0.0,0.0,0,0.0,0.0,0,0.0,0.0,0.0,0.0,0.0,0.0,0,0,0,0.0,0,0.0,69.64083302,0,0,0.0,0,0.0,0.0,0.0,0,0.0,0.0,0.0,0,0,0.0,0.0,0,0.0,0.0,0.0,0,0.0,0.0,0.0,0,0,0,0.0,0.0,0,0.0,0.0,0.0,0,0.0,0.0,0.0,0.0,0.0,0.0,9.819356966,0.0,0.0,0.0,0.0,0.0,10.72045305,0.0,0.0,0.0,0.0,0.0,0.0,0.0,0.0,0.0,0.0,0.0,0.0,0.0,0.0,0.0,0.0,0,0.0,0.0,0.0,0.0,0.0,0.0,0.0,0,0.0,0.0,0.0,0.0,0.0,9.819356966,0.0,0,0.0,0.0,0.0,0.0,0.0,0,0.0,0.0,0.0,0.0,0.0,0,0.0,0.0,0.0,0.0,0,0.0,0.0,0.0,0,0,0,0.0,0.0,0.0,0.0,0.0,0.0,0.0,0.0,0.0,0.0,0.0,0.0,0.0,0.0,0.0,0,0.0,0.0,70.9,28.7,0.237
# 3573,216,20190,Polukhin V.N.,1983,nan,(GeO2)72.78003988 (Na2O)10.26198742 (SiO2)10.26198742 (Ta2O5)6.6959852689999995 ,0.0,0,0.0,0.0,0.0,0.0,0.0,0.0,0.0,0,0,0,0.0,0.0,0,0.0,0.0,0.0,0.0,0.0,0.0,0,0.0,0.0,0.0,0.0,0,0,0.0,0.0,0,0.0,0.0,0.0,0.0,0.0,0.0,0,0.0,0.0,0.0,0.0,0.0,0.0,0,0.0,0.0,0,0.0,0.0,0.0,0.0,0.0,0.0,0,0,0,0.0,0,0.0,72.78003988,0,0,0.0,0,0.0,0.0,0.0,0,0.0,0.0,0.0,0,0,0.0,0.0,0,0.0,0.0,0.0,0,0.0,0.0,0.0,0,0,0,0.0,0.0,0,0.0,0.0,0.0,0,0.0,0.0,0.0,0.0,0.0,0.0,10.26198742,0.0,0.0,0.0,0.0,0.0,0.0,0.0,0.0,0.0,0.0,0.0,0.0,0.0,0.0,0.0,0.0,0.0,0.0,0.0,0.0,0.0,0.0,0,0.0,0.0,0.0,0.0,0.0,0.0,0.0,0,0.0,0.0,0.0,0.0,0.0,10.26198742,0.0,0,0.0,0.0,0.0,0.0,0.0,0,0.0,0.0,0.0,6.6959852689999995,0.0,0,0.0,0.0,0.0,0.0,0,0.0,0.0,0.0,0,0,0,0.0,0.0,0.0,0.0,0.0,0.0,0.0,0.0,0.0,0.0,0.0,0.0,0.0,0.0,0.0,0,0.0,0.0,75.6,30.6,0.237
# 3574,217,20174,Polukhin V.N.,1983,nan,(Bi2O3)1.080247032 (GeO2)77.16049231 (Na2O)10.87963033 (SiO2)10.87963033 ,0.0,0,0.0,0.0,0.0,0.0,0.0,0.0,0.0,0,0,0,0.0,0.0,0,0.0,0.0,0.0,0.0,1.080247032,0.0,0,0.0,0.0,0.0,0.0,0,0,0.0,0.0,0,0.0,0.0,0.0,0.0,0.0,0.0,0,0.0,0.0,0.0,0.0,0.0,0.0,0,0.0,0.0,0,0.0,0.0,0.0,0.0,0.0,0.0,0,0,0,0.0,0,0.0,77.16049231,0,0,0.0,0,0.0,0.0,0.0,0,0.0,0.0,0.0,0,0,0.0,0.0,0,0.0,0.0,0.0,0,0.0,0.0,0.0,0,0,0,0.0,0.0,0,0.0,0.0,0.0,0,0.0,0.0,0.0,0.0,0.0,0.0,10.87963033,0.0,0.0,0.0,0.0,0.0,0.0,0.0,0.0,0.0,0.0,0.0,0.0,0.0,0.0,0.0,0.0,0.0,0.0,0.0,0.0,0.0,0.0,0,0.0,0.0,0.0,0.0,0.0,0.0,0.0,0,0.0,0.0,0.0,0.0,0.0,10.87963033,0.0,0,0.0,0.0,0.0,0.0,0.0,0,0.0,0.0,0.0,0.0,0.0,0,0.0,0.0,0.0,0.0,0,0.0,0.0,0.0,0,0,0,0.0,0.0,0.0,0.0,0.0,0.0,0.0,0.0,0.0,0.0,0.0,0.0,0.0,0.0,0.0,0,0.0,0.0,68.0,27.5,0.237
# 3575,217,20176,Polukhin V.N.,1983,nan,(Bi2O3)3.463855792 (GeO2)75.30120548 (Na2O)10.61746936 (SiO2)10.61746936 ,0.0,0,0.0,0.0,0.0,0.0,0.0,0.0,0.0,0,0,0,0.0,0.0,0,0.0,0.0,0.0,0.0,3.463855792,0.0,0,0.0,0.0,0.0,0.0,0,0,0.0,0.0,0,0.0,0.0,0.0,0.0,0.0,0.0,0,0.0,0.0,0.0,0.0,0.0,0.0,0,0.0,0.0,0,0.0,0.0,0.0,0.0,0.0,0.0,0,0,0,0.0,0,0.0,75.30120548,0,0,0.0,0,0.0,0.0,0.0,0,0.0,0.0,0.0,0,0,0.0,0.0,0,0.0,0.0,0.0,0,0.0,0.0,0.0,0,0,0,0.0,0.0,0,0.0,0.0,0.0,0,0.0,0.0,0.0,0.0,0.0,0.0,10.61746936,0.0,0.0,0.0,0.0,0.0,0.0,0.0,0.0,0.0,0.0,0.0,0.0,0.0,0.0,0.0,0.0,0.0,0.0,0.0,0.0,0.0,0.0,0,0.0,0.0,0.0,0.0,0.0,0.0,0.0,0,0.0,0.0,0.0,0.0,0.0,10.61746936,0.0,0,0.0,0.0,0.0,0.0,0.0,0,0.0,0.0,0.0,0.0,0.0,0,0.0,0.0,0.0,0.0,0,0.0,0.0,0.0,0,0,0,0.0,0.0,0.0,0.0,0.0,0.0,0.0,0.0,0.0,0.0,0.0,0.0,0.0,0.0,0.0,0,0.0,0.0,67.2,27.2,0.237
# 3576,217,20180,Polukhin V.N.,1983,nan,(Bi2O3)10.66202021 (GeO2)69.68641139 (Na2O)9.825784197 (SiO2)9.825784197 ,0.0,0,0.0,0.0,0.0,0.0,0.0,0.0,0.0,0,0,0,0.0,0.0,0,0.0,0.0,0.0,0.0,10.66202021,0.0,0,0.0,0.0,0.0,0.0,0,0,0.0,0.0,0,0.0,0.0,0.0,0.0,0.0,0.0,0,0.0,0.0,0.0,0.0,0.0,0.0,0,0.0,0.0,0,0.0,0.0,0.0,0.0,0.0,0.0,0,0,0,0.0,0,0.0,69.68641139,0,0,0.0,0,0.0,0.0,0.0,0,0.0,0.0,0.0,0,0,0.0,0.0,0,0.0,0.0,0.0,0,0.0,0.0,0.0,0,0,0,0.0,0.0,0,0.0,0.0,0.0,0,0.0,0.0,0.0,0.0,0.0,0.0,9.825784197,0.0,0.0,0.0,0.0,0.0,0.0,0.0,0.0,0.0,0.0,0.0,0.0,0.0,0.0,0.0,0.0,0.0,0.0,0.0,0.0,0.0,0.0,0,0.0,0.0,0.0,0.0,0.0,0.0,0.0,0,0.0,0.0,0.0,0.0,0.0,9.825784197,0.0,0,0.0,0.0,0.0,0.0,0.0,0,0.0,0.0,0.0,0.0,0.0,0,0.0,0.0,0.0,0.0,0,0.0,0.0,0.0,0,0,0,0.0,0.0,0.0,0.0,0.0,0.0,0.0,0.0,0.0,0.0,0.0,0.0,0.0,0.0,0.0,0,0.0,0.0,64.5,26.1,0.237
# 3577,575,24662,Spinner S.,1954,nan,(B2O3)28.6 (CaO)14.3 (Na2O)14.3 (SiO2)42.8 ,0.0,0,0.0,0.0,0.0,0.0,0.0,0.0,0.0,0,0,0,0.0,28.6,0,0.0,0.0,0.0,0.0,0.0,0.0,0,0.0,0.0,14.3,0.0,0,0,0.0,0.0,0,0.0,0.0,0.0,0.0,0.0,0.0,0,0.0,0.0,0.0,0.0,0.0,0.0,0,0.0,0.0,0,0.0,0.0,0.0,0.0,0.0,0.0,0,0,0,0.0,0,0.0,0.0,0,0,0.0,0,0.0,0.0,0.0,0,0.0,0.0,0.0,0,0,0.0,0.0,0,0.0,0.0,0.0,0,0.0,0.0,0.0,0,0,0,0.0,0.0,0,0.0,0.0,0.0,0,0.0,0.0,0.0,0.0,0.0,0.0,14.3,0.0,0.0,0.0,0.0,0.0,0.0,0.0,0.0,0.0,0.0,0.0,0.0,0.0,0.0,0.0,0.0,0.0,0.0,0.0,0.0,0.0,0.0,0,0.0,0.0,0.0,0.0,0.0,0.0,0.0,0,0.0,0.0,0.0,0.0,0.0,42.8,0.0,0,0.0,0.0,0.0,0.0,0.0,0,0.0,0.0,0.0,0.0,0.0,0,0.0,0.0,0.0,0.0,0,0.0,0.0,0.0,0,0,0,0.0,0.0,0.0,0.0,0.0,0.0,0.0,0.0,0.0,0.0,0.0,0.0,0.0,0.0,0.0,0,0.0,0.0,88.3,35.7,0.237
# 3578,1962,985,Yoshimoto M.,1986,nan,(PbO)40.0 (SiO2)60.0 ,0.0,0,0.0,0.0,0.0,0.0,0.0,0.0,0.0,0,0,0,0.0,0.0,0,0.0,0.0,0.0,0.0,0.0,0.0,0,0.0,0.0,0.0,0.0,0,0,0.0,0.0,0,0.0,0.0,0.0,0.0,0.0,0.0,0,0.0,0.0,0.0,0.0,0.0,0.0,0,0.0,0.0,0,0.0,0.0,0.0,0.0,0.0,0.0,0,0,0,0.0,0,0.0,0.0,0,0,0.0,0,0.0,0.0,0.0,0,0.0,0.0,0.0,0,0,0.0,0.0,0,0.0,0.0,0.0,0,0.0,0.0,0.0,0,0,0,0.0,0.0,0,0.0,0.0,0.0,0,0.0,0.0,0.0,0.0,0.0,0.0,0.0,0.0,0.0,0.0,0.0,0.0,0.0,0.0,0.0,0.0,0.0,0.0,0.0,0.0,0.0,0.0,0.0,0.0,0.0,40.0,0.0,0.0,0.0,0,0.0,0.0,0.0,0.0,0.0,0.0,0.0,0,0.0,0.0,0.0,0.0,0.0,60.0,0.0,0,0.0,0.0,0.0,0.0,0.0,0,0.0,0.0,0.0,0.0,0.0,0,0.0,0.0,0.0,0.0,0,0.0,0.0,0.0,0,0,0,0.0,0.0,0.0,0.0,0.0,0.0,0.0,0.0,0.0,0.0,0.0,0.0,0.0,0.0,0.0,0,0.0,0.0,54.9,22.22,0.237
# 3579,1965,110884,Kisin B.I.,1959,BK13,(Al2O3)1.916209019 (As2O3)0.19750000199999998 (B2O3)10.125340099999999 (BaO)15.06696015 (K2O)4.164948042 (Na2O)1.260939013 (Sb2O3)0.080430001 (SiO2)65.55530066 (ZnO)1.6323730159999998 ,0.0,0,0.0,1.916209019,0.0,0.0,0.0,0.19750000199999998,0.0,0,0,0,0.0,10.125340099999999,0,0.0,15.06696015,0.0,0.0,0.0,0.0,0,0.0,0.0,0.0,0.0,0,0,0.0,0.0,0,0.0,0.0,0.0,0.0,0.0,0.0,0,0.0,0.0,0.0,0.0,0.0,0.0,0,0.0,0.0,0,0.0,0.0,0.0,0.0,0.0,0.0,0,0,0,0.0,0,0.0,0.0,0,0,0.0,0,0.0,0.0,0.0,0,0.0,0.0,4.164948042,0,0,0.0,0.0,0,0.0,0.0,0.0,0,0.0,0.0,0.0,0,0,0,0.0,0.0,0,0.0,0.0,0.0,0,0.0,0.0,0.0,0.0,0.0,0.0,1.260939013,0.0,0.0,0.0,0.0,0.0,0.0,0.0,0.0,0.0,0.0,0.0,0.0,0.0,0.0,0.0,0.0,0.0,0.0,0.0,0.0,0.0,0.0,0,0.0,0.0,0.0,0.0,0.0,0.0,0.080430001,0,0.0,0.0,0.0,0.0,0.0,65.55530066,0.0,0,0.0,0.0,0.0,0.0,0.0,0,0.0,0.0,0.0,0.0,0.0,0,0.0,0.0,0.0,0.0,0,0.0,0.0,0.0,0,0,0,0.0,0.0,0.0,0.0,0.0,0.0,0.0,0.0,0.0,0.0,0.0,0.0,0.0,0.0,1.6323730159999998,0,0.0,0.0,77.5,31.32,0.237
# 3580,3128,153254,Livshits V.Ya.,1994,nan,(Li2O)5.0 (Na2O)20.0 (SiO2)58.0 (SnO2)2.0 (TiO2)15.0 ,0.0,0,0.0,0.0,0.0,0.0,0.0,0.0,0.0,0,0,0,0.0,0.0,0,0.0,0.0,0.0,0.0,0.0,0.0,0,0.0,0.0,0.0,0.0,0,0,0.0,0.0,0,0.0,0.0,0.0,0.0,0.0,0.0,0,0.0,0.0,0.0,0.0,0.0,0.0,0,0.0,0.0,0,0.0,0.0,0.0,0.0,0.0,0.0,0,0,0,0.0,0,0.0,0.0,0,0,0.0,0,0.0,0.0,0.0,0,0.0,0.0,0.0,0,0,0.0,0.0,0,0.0,0.0,0.0,0,0.0,0.0,5.0,0,0,0,0.0,0.0,0,0.0,0.0,0.0,0,0.0,0.0,0.0,0.0,0.0,0.0,20.0,0.0,0.0,0.0,0.0,0.0,0.0,0.0,0.0,0.0,0.0,0.0,0.0,0.0,0.0,0.0,0.0,0.0,0.0,0.0,0.0,0.0,0.0,0,0.0,0.0,0.0,0.0,0.0,0.0,0.0,0,0.0,0.0,0.0,0.0,0.0,58.0,0.0,0,0.0,2.0,0.0,0.0,0.0,0,0.0,0.0,0.0,0.0,0.0,0,0.0,0.0,0.0,0.0,0,15.0,0.0,0.0,0,0,0,0.0,0.0,0.0,0.0,0.0,0.0,0.0,0.0,0.0,0.0,0.0,0.0,0.0,0.0,0.0,0,0.0,0.0,87.1,35.2,0.237
# 3581,3128,153258,Livshits V.Ya.,1994,nan,(Li2O)12.5 (Na2O)12.5 (SiO2)57.0 (SnO2)3.0 (TiO2)15.0 ,0.0,0,0.0,0.0,0.0,0.0,0.0,0.0,0.0,0,0,0,0.0,0.0,0,0.0,0.0,0.0,0.0,0.0,0.0,0,0.0,0.0,0.0,0.0,0,0,0.0,0.0,0,0.0,0.0,0.0,0.0,0.0,0.0,0,0.0,0.0,0.0,0.0,0.0,0.0,0,0.0,0.0,0,0.0,0.0,0.0,0.0,0.0,0.0,0,0,0,0.0,0,0.0,0.0,0,0,0.0,0,0.0,0.0,0.0,0,0.0,0.0,0.0,0,0,0.0,0.0,0,0.0,0.0,0.0,0,0.0,0.0,12.5,0,0,0,0.0,0.0,0,0.0,0.0,0.0,0,0.0,0.0,0.0,0.0,0.0,0.0,12.5,0.0,0.0,0.0,0.0,0.0,0.0,0.0,0.0,0.0,0.0,0.0,0.0,0.0,0.0,0.0,0.0,0.0,0.0,0.0,0.0,0.0,0.0,0,0.0,0.0,0.0,0.0,0.0,0.0,0.0,0,0.0,0.0,0.0,0.0,0.0,57.0,0.0,0,0.0,3.0,0.0,0.0,0.0,0,0.0,0.0,0.0,0.0,0.0,0,0.0,0.0,0.0,0.0,0,15.0,0.0,0.0,0,0,0,0.0,0.0,0.0,0.0,0.0,0.0,0.0,0.0,0.0,0.0,0.0,0.0,0.0,0.0,0.0,0,0.0,0.0,97.4,39.4,0.237
# 3582,4204,50417,Molot V.A.,1992,nan,(Ga2O3)2.0 (Na2O)25.0 (SiO2)73.0 ,0.0,0,0.0,0.0,0.0,0.0,0.0,0.0,0.0,0,0,0,0.0,0.0,0,0.0,0.0,0.0,0.0,0.0,0.0,0,0.0,0.0,0.0,0.0,0,0,0.0,0.0,0,0.0,0.0,0.0,0.0,0.0,0.0,0,0.0,0.0,0.0,0.0,0.0,0.0,0,0.0,0.0,0,0.0,0.0,0.0,0.0,0.0,2.0,0,0,0,0.0,0,0.0,0.0,0,0,0.0,0,0.0,0.0,0.0,0,0.0,0.0,0.0,0,0,0.0,0.0,0,0.0,0.0,0.0,0,0.0,0.0,0.0,0,0,0,0.0,0.0,0,0.0,0.0,0.0,0,0.0,0.0,0.0,0.0,0.0,0.0,25.0,0.0,0.0,0.0,0.0,0.0,0.0,0.0,0.0,0.0,0.0,0.0,0.0,0.0,0.0,0.0,0.0,0.0,0.0,0.0,0.0,0.0,0.0,0,0.0,0.0,0.0,0.0,0.0,0.0,0.0,0,0.0,0.0,0.0,0.0,0.0,73.0,0.0,0,0.0,0.0,0.0,0.0,0.0,0,0.0,0.0,0.0,0.0,0.0,0,0.0,0.0,0.0,0.0,0,0.0,0.0,0.0,0,0,0,0.0,0.0,0.0,0.0,0.0,0.0,0.0,0.0,0.0,0.0,0.0,0.0,0.0,0.0,0.0,0,0.0,0.0,60.2,24.3,0.237
# 3583,4204,50420,Molot V.A.,1992,nan,(Ga2O3)6.25 (Na2O)25.0 (SiO2)68.75 ,0.0,0,0.0,0.0,0.0,0.0,0.0,0.0,0.0,0,0,0,0.0,0.0,0,0.0,0.0,0.0,0.0,0.0,0.0,0,0.0,0.0,0.0,0.0,0,0,0.0,0.0,0,0.0,0.0,0.0,0.0,0.0,0.0,0,0.0,0.0,0.0,0.0,0.0,0.0,0,0.0,0.0,0,0.0,0.0,0.0,0.0,0.0,6.25,0,0,0,0.0,0,0.0,0.0,0,0,0.0,0,0.0,0.0,0.0,0,0.0,0.0,0.0,0,0,0.0,0.0,0,0.0,0.0,0.0,0,0.0,0.0,0.0,0,0,0,0.0,0.0,0,0.0,0.0,0.0,0,0.0,0.0,0.0,0.0,0.0,0.0,25.0,0.0,0.0,0.0,0.0,0.0,0.0,0.0,0.0,0.0,0.0,0.0,0.0,0.0,0.0,0.0,0.0,0.0,0.0,0.0,0.0,0.0,0.0,0,0.0,0.0,0.0,0.0,0.0,0.0,0.0,0,0.0,0.0,0.0,0.0,0.0,68.75,0.0,0,0.0,0.0,0.0,0.0,0.0,0,0.0,0.0,0.0,0.0,0.0,0,0.0,0.0,0.0,0.0,0,0.0,0.0,0.0,0,0,0,0.0,0.0,0.0,0.0,0.0,0.0,0.0,0.0,0.0,0.0,0.0,0.0,0.0,0.0,0.0,0,0.0,0.0,62.4,25.3,0.237
# 3584,4206,50464,Molot V.A.,1992,nan,(Al2O3)6.0 (Li2O)16.7 (Na2O)16.7 (SiO2)60.6 ,0.0,0,0.0,6.0,0.0,0.0,0.0,0.0,0.0,0,0,0,0.0,0.0,0,0.0,0.0,0.0,0.0,0.0,0.0,0,0.0,0.0,0.0,0.0,0,0,0.0,0.0,0,0.0,0.0,0.0,0.0,0.0,0.0,0,0.0,0.0,0.0,0.0,0.0,0.0,0,0.0,0.0,0,0.0,0.0,0.0,0.0,0.0,0.0,0,0,0,0.0,0,0.0,0.0,0,0,0.0,0,0.0,0.0,0.0,0,0.0,0.0,0.0,0,0,0.0,0.0,0,0.0,0.0,0.0,0,0.0,0.0,16.7,0,0,0,0.0,0.0,0,0.0,0.0,0.0,0,0.0,0.0,0.0,0.0,0.0,0.0,16.7,0.0,0.0,0.0,0.0,0.0,0.0,0.0,0.0,0.0,0.0,0.0,0.0,0.0,0.0,0.0,0.0,0.0,0.0,0.0,0.0,0.0,0.0,0,0.0,0.0,0.0,0.0,0.0,0.0,0.0,0,0.0,0.0,0.0,0.0,0.0,60.6,0.0,0,0.0,0.0,0.0,0.0,0.0,0,0.0,0.0,0.0,0.0,0.0,0,0.0,0.0,0.0,0.0,0,0.0,0.0,0.0,0,0,0,0.0,0.0,0.0,0.0,0.0,0.0,0.0,0.0,0.0,0.0,0.0,0.0,0.0,0.0,0.0,0,0.0,0.0,78.6,31.8,0.237
# 3585,6142,90032,Livshits V.Ya.,1986,nan,(Al2O3)15.0 (GeO2)75.0 (Na2O)10.0 ,0.0,0,0.0,15.0,0.0,0.0,0.0,0.0,0.0,0,0,0,0.0,0.0,0,0.0,0.0,0.0,0.0,0.0,0.0,0,0.0,0.0,0.0,0.0,0,0,0.0,0.0,0,0.0,0.0,0.0,0.0,0.0,0.0,0,0.0,0.0,0.0,0.0,0.0,0.0,0,0.0,0.0,0,0.0,0.0,0.0,0.0,0.0,0.0,0,0,0,0.0,0,0.0,75.0,0,0,0.0,0,0.0,0.0,0.0,0,0.0,0.0,0.0,0,0,0.0,0.0,0,0.0,0.0,0.0,0,0.0,0.0,0.0,0,0,0,0.0,0.0,0,0.0,0.0,0.0,0,0.0,0.0,0.0,0.0,0.0,0.0,10.0,0.0,0.0,0.0,0.0,0.0,0.0,0.0,0.0,0.0,0.0,0.0,0.0,0.0,0.0,0.0,0.0,0.0,0.0,0.0,0.0,0.0,0.0,0,0.0,0.0,0.0,0.0,0.0,0.0,0.0,0,0.0,0.0,0.0,0.0,0.0,0.0,0.0,0,0.0,0.0,0.0,0.0,0.0,0,0.0,0.0,0.0,0.0,0.0,0,0.0,0.0,0.0,0.0,0,0.0,0.0,0.0,0,0,0,0.0,0.0,0.0,0.0,0.0,0.0,0.0,0.0,0.0,0.0,0.0,0.0,0.0,0.0,0.0,0,0.0,0.0,58.7,23.7,0.237
