Repository: jacobergzhou/Poisson-Ratio

File: Poisson_data_cleaned_06212019.csv (part 58 of 58)
,Code,Glass #,Author,Year,Trademark,Ag2O,AgI,Al,Al2O3,AlF3,AlN,As,As2O3,As2O5,As2S3,As2Se3,AsSe,B,B2O3,BaCl2,BaF2,BaO,BeF2,BeO,Bi2O3,BiCl3,Br,Ca,CaF2,CaO,Cd,CdCl2,CdF2,CdO,Ce2O3,CeF3,CeO2,Cl,Co3O4,CoO,Cr2O3,Cs2O,CsCl,CsF,Cu2O,CuO,Dy2O3,Er,Er2O3,ErF3,Eu,Eu2O3,EuF3,F,Fe,Fe2O3,FeO,Ga,Ga2O3,Ga2S3,Ga2Se3,GaF3,Gd2O3,GdF3,Ge,GeO2,GeS2,GeSe2,H2O,HfF4,HfO2,Hg,Ho2O3,I,InF3,K,K2O,K2S,K2SO4,KBr,KCl,KF,KHF2,La,La2O3,La2S3,LaF3,Li,Li2O,Li2S,Li2SO4,LiBr,LiCl,LiF,LiI,MgF2,MgO,Mn2O3,MnF2,MnO,MnO2,MoO2,MoO3,N,Na,Na2O,Na2S,Na2SO4,NaCl,NaF,NaPO3,Nb2O5,Nd,Nd2O3,NdF3,NH4NO3,NiO,O,OH,P,P2O5,Pb,PbCl2,PbF2,PbO,PdO,Pr2O3,Pr6O11,PrF3,Rb2O,RbF,Rh2O3,RuO2,S,Sb,Sb2O3,Sb2S3,Sc2O3,Se,Si,Si3N4,SiC,SiO2,Sm2O3,Sn,SnO,SnO2,SO2,SO3,Sr,SrCl2,SrF2,SrO,Ta2O3,Ta2O5,Tb2O3,TbF3,Te,TeO2,Th,ThF4,ThO2,TiO2,Tl,Tl2O,Tl2Se,TlSe,Tm2O3,U,U3O8,UO2,V,V2O5,VO6,WO3,Y,Y2O3,Yb2O3,YbF3,YF3,ZnCl2,ZnF2,ZnO,ZnSO4,ZrF4,ZrO2,Young's modulus E (GPa),Shear modulus G (GPa),Poisson's ratio v
# 5266,5432,40708,Spinner S.,1954,,0,0,0,0,0,0,0,0,0,0,0,0,0,0,0,0,0,0,0,0,0,0,0,0,0,0,0,0,0,0,0,0,0,0,0,0,0,0,0,0,0,0,0,0,0,0,0,0,0,0,0,0,0,0,0,0,0,0,0,0,0,0,0,0,0,0,0,0,0,0,0,0,0,0,0,0,0,0,0,0,0,0,0,0,0,0,0,0,0,0,0,0,0,0,0,0,0,0,0,0,0,0,0,0,0,0,0,0,0,0,0,0,0,0,0,0,0,0,0,0,0,0,0,0,0,0,0,0,0,0,0,0,0,0,0,0,0,100,0,0,0,0,0,0,0,0,0,0,0,0,0,0,0,0,0,0,0,0,0,0,0,0,0,0,0,0,0,0,0,0,0,0,0,0,0,0,0,0,0,0,0,72.8,31.4,0.164
# 5267,16954,172863,Cline C.F.,1979,,0,0,0,0,7.5,0,0,0,0,0,0,0,0,0,0,0,0,92.5,0,0,0,0,0,0,0,0,0,0,0,0,0,0,0,0,0,0,0,0,0,0,0,0,0,0,0,0,0,0,0,0,0,0,0,0,0,0,0,0,0,0,0,0,0,0,0,0,0,0,0,0,0,0,0,0,0,0,0,0,0,0,0,0,0,0,0,0,0,0,0,0,0,0,0,0,0,0,0,0,0,0,0,0,0,0,0,0,0,0,0,0,0,0,0,0,0,0,0,0,0,0,0,0,0,0,0,0,0,0,0,0,0,0,0,0,0,0,0,0,0,0,0,0,0,0,0,0,0,0,0,0,0,0,0,0,0,0,0,0,0,0,0,0,0,0,0,0,0,0,0,0,0,0,0,0,0,0,0,0,0,0,0,46.7,20.06,0.164
# 5268,17206,182088,Primak W.,1984,Suprasil,0,0,0,0,0,0,0,0,0,0,0,0,0,0,0,0,0,0,0,0,0,0,0,0,0,0,0,0,0,0,0,0,0,0,0,0,0,0,0,0,0,0,0,0,0,0,0,0,0,0,0,0,0,0,0,0,0,0,0,0,0,0,0,0,0,0,0,0,0,0,0,0,0,0,0,0,0,0,0,0,0,0,0,0,0,0,0,0,0,0,0,0,0,0,0,0,0,0,0,0,0,0,0,0,0,0,0,0,0,0,0,0,0,0,0,0,0,0,0,0,0,0,0,0,0,0,0,0,0,0,0,0,0,0,0,0,0,100,0,0,0,0,0,0,0,0,0,0,0,0,0,0,0,0,0,0,0,0,0,0,0,0,0,0,0,0,0,0,0,0,0,0,0,0,0,0,0,0,0,0,0,73,31.35,0.164
# 5269,17142,147489,Hessenkemper H.,1989,,0,0,0,1.506889201,0,0,0,0,0,0,0,0,0,0,0,0,0,0,0,0,0,0,0,0,4.003599878,0,0,0,0,0,0,0,0,0,0,0,0,0,0,0,0,0,0,0,0,0,0,0,0,0,0,0,0,0,0,0,0,0,0,0,0,0,0,0,0,0,0,0,0,0,0,0.499449735,0,0,0,0,0,0,0,0,0,0,0,0,0,0,0,0,0,0,0,8.008366756,0,0,0,0,0,0,0,0,12.03937362,0,0,0,0,0,0,0,0,0,0,0,0,0,0,0,0,0,0,0,0,0,0,0,0,0,0,0,0,0,0.102199946,0,0,0,0,0,0,73.84012086,0,0,0,0,0,0,0,0,0,0,0,0,0,0,0,0,0,0,0,0,0,0,0,0,0,0,0,0,0,0,0,0,0,0,0,0,0,0,0,0,0,0,0,71,30.5,0.1639344
# 5270,1572,10479,Harsell W.B.,1966,,0,0,0,0,0,0,0,0,0,0,0,0,0,0,0,0,0,0,0,0,0,0,0,0,0,0,0,0,0,0,0,0,0,0,0,0,0,0,0,0,0,0,0,0,0,0,0,0,0,0,0,0,0,0,0,0,0,0,0,0,0,0,0,0,0,0,0,0,0,0,0,0,0,0,0,0,0,0,0,0,0,0,0,0,0,0,0,0,0,0,0,0,0,0,0,0,0,0,0,0,0,0,0,0,0,0,0,0,0,0,0,0,0,0,0,0,0,0,0,0,0,0,0,0,0,0,0,0,0,0,0,0,0,0,0,0,0,100,0,0,0,0,0,0,0,0,0,0,0,0,0,0,0,0,0,0,0,0,0,0,0,0,0,0,0,0,0,0,0,0,0,0,0,0,0,0,0,0,0,0,0,71.9,30.91,0.163
# 5271,5427,40699,Fraser D.B.,1968,Spectrosil,0,0,0,0,0,0,0,0,0,0,0,0,0,0,0,0,0,0,0,0,0,0,0,0,0,0,0,0,0,0,0,0,0,0,0,0,0,0,0,0,0,0,0,0,0,0,0,0,0,0,0,0,0,0,0,0,0,0,0,0,0,0,0,0,0,0,0,0,0,0,0,0,0,0,0,0,0,0,0,0,0,0,0,0,0,0,0,0,0,0,0,0,0,0,0,0,0,0,0,0,0,0,0,0,0,0,0,0,0,0,0,0,0,0,0,0,0,0,0,0,0,0,0,0,0,0,0,0,0,0,0,0,0,0,0,0,0,100,0,0,0,0,0,0,0,0,0,0,0,0,0,0,0,0,0,0,0,0,0,0,0,0,0,0,0,0,0,0,0,0,0,0,0,0,0,0,0,0,0,0,0,72.6,31.24,0.163
# 5272,3868,12579,Thiele A.,1955,,0,0,0,0,0,0,0,0,0,0,0,0,0,21.48660215,0,0,0,0,0,0,0,0,0,0,0,0,0,0,0,0,0,0,0,0,0,0,0,0,0,0,0,0,0,0,0,0,0,0,0,0,0,0,0,0,0,0,0,0,0,0,0,0,0,0,0,0,0,0,0,0,0,0,0,0,0,0,0,0,0,0,0,0,0,0,0,0,0,0,0,0,0,0,0,0,0,0,0,0,0,0,0,0,0,0,0,0,0,0,0,0,0,0,0,0,0,0,0,0,0,53.61668536,0,0,0,0,0,0,0,0,0,0,0,0,0,0,0,0,0,24.89671249,0,0,0,0,0,0,0,0,0,0,0,0,0,0,0,0,0,0,0,0,0,0,0,0,0,0,0,0,0,0,0,0,0,0,0,0,0,0,0,0,0,0,0,78.3,33.68,0.162
# 5273,14940,152085,Abd El0Moneim A,1998,,0,0,0,0,0,0,0,0,0,0,0,0,0,0,0,0,0,0,0,0,0,0,0,0,0,0,0,0,0,0,0,0,0,0,0,0,0,0,0,0,0,0,0,0,0,0,0,0,0,0,0,0,0,0,0,0,0,0,0,0,0,0,0,0,0,0,0,0,0,0,0,0,0,0,0,0,0,0,0,0,0,0,0,0,0,0,0,0,0,0,0,0,0,0,0,0,0,0,0,0,0,0,0,0,0,0,0,0,0,0,0,0,0,0,0,0,0,0,0,0,0,0,0,0,0,0,0,0,0,0,0,0,0,0,0,0,0,100,0,0,0,0,0,0,0,0,0,0,0,0,0,0,0,0,0,0,0,0,0,0,0,0,0,0,0,0,0,0,0,0,0,0,0,0,0,0,0,0,0,0,0,73,31.4,0.162
# 5274,38811,459455,Iezid M.,2011,,0,0,0,0,0,0,0,0,0,0,0,0,0,0,0,0,0,0,0,0,0,0,0,0,0,0,30,0,0,0,0,0,0,0,0,0,0,0,0,0,0,0,0,0,0,0,0,0,0,0,0,0,0,0,0,0,0,0,0,0,0,0,0,0,0,0,0,0,0,0,0,0,0,0,0,0,0,0,0,0,0,0,0,0,0,0,0,0,0,0,0,0,0,0,0,0,0,0,0,0,0,0,0,0,0,0,0,0,0,0,0,0,0,0,0,0,0,0,0,0,0,0,0,0,0,0,0,0,0,0,0,0,0,0,0,0,0,0,0,0,0,0,0,0,0,10,0,60,0,0,0,0,0,0,0,0,0,0,0,0,0,0,0,0,0,0,0,0,0,0,0,0,0,0,0,0,0,0,0,0,0,28.1,12.1,0.161157
# 5275,40632,468683,Sidek H.A.A.,2003,,0,0,0,0,0,0,0,0,0,0,0,0,0,0,0,0,0,0,0,0,0,0,0,0,0,0,0,0,0,0,0,0,0,0,0,0,0,0,0,0,0,0,0,0,0,0,0,0,0,0,0,0,0,0,0,0,0,0,0,0,0,0,0,0,0,0,0,0,0,0,0,0,0,0,0,0,0,0,0,0,0,0,0,10,0,0,0,0,0,0,0,0,0,0,0,0,0,0,0,0,0,0,0,0,0,0,0,0,0,0,0,0,0,0,0,90,0,0,0,0,0,0,0,0,0,0,0,0,0,0,0,0,0,0,0,0,0,0,0,0,0,0,0,0,0,0,0,0,0,0,0,0,0,0,0,0,0,0,0,0,0,0,0,0,0,0,0,0,0,0,0,0,0,0,0,0,0,0,0,0,0,32.5,14,0.1607143
# 5276,5415,40675,Appen A.A.,1961,,0,0,0,0,0,0,0,0,0,0,0,0,0,0,0,0,0,0,0,0,0,0,0,0,0,0,0,0,0,0,0,0,0,0,0,0,0,0,0,0,0,0,0,0,0,0,0,0,0,0,0,0,0,0,0,0,0,0,0,0,0,0,0,0,0,0,0,0,0,0,0,0,0,0,0,0,0,0,0,0,0,0,0,0,0,0,0,0,0,0,0,0,0,0,0,0,0,0,0,0,0,0,0,0,0,0,0,0,0,0,0,0,0,0,0,0,0,0,0,0,0,0,0,0,0,0,0,0,0,0,0,0,0,0,0,0,0,100,0,0,0,0,0,0,0,0,0,0,0,0,0,0,0,0,0,0,0,0,0,0,0,0,0,0,0,0,0,0,0,0,0,0,0,0,0,0,0,0,0,0,0,69.6,30.01,0.16
# 5277,23789,178469,Moore L.A.,1999,Corning HPFS,0,0,0,0,0,0,0,0,0,0,0,0,0,0,0,0,0,0,0,0,0,0,0,0,0,0,0,0,0,0,0,0,0,0,0,0,0,0,0,0,0,0,0,0,0,0,0,0,0,0,0,0,0,0,0,0,0,0,0,0,0,0,0,0,0,0,0,0,0,0,0,0,0,0,0,0,0,0,0,0,0,0,0,0,0,0,0,0,0,0,0,0,0,0,0,0,0,0,0,0,0,0,0,0,0,0,0,0,0,0,0,0,0,0,0,0,0,0,0,0,0,0,0,0,0,0,0,0,0,0,0,0,0,0,0,0,0,100,0,0,0,0,0,0,0,0,0,0,0,0,0,0,0,0,0,0,0,0,0,0,0,0,0,0,0,0,0,0,0,0,0,0,0,0,0,0,0,0,0,0,0,72.7,31.4,0.16
# 5278,26395,307580,Hwa Luu0Gen,2002,,0,0,0,0,0,0,0,0,0,0,0,0,0,0,0,0,0,0,0,0,0,0,0,0,0,0,0,0,0,0,0,0,0,0,0,0,0,0,0,0,0,0,0,0,0,0,0,0,0,0,0,0,0,0,0,0,0,0,0,0,0,0,0,0,0,0,0,0,0,0,0,0,0,0,0,0,0,0,0,0,0,0,0,0,0,0,0,0,0,0,0,0,0,0,0,0,0,0,0,0,0,0,0,0,0,0,0,0,0,0,0,0,0,0,0,0,0,0,0,0,0,0,0,0,0,0,0,0,0,0,0,0,0,0,0,0,0,100,0,0,0,0,0,0,0,0,0,0,0,0,0,0,0,0,0,0,0,0,0,0,0,0,0,0,0,0,0,0,0,0,0,0,0,0,0,0,0,0,0,0,0,72.5,31.25,0.16
# 5279,27139,310663,Boyd D.C.,1980,Corning 7940,0,0,0,0,0,0,0,0,0,0,0,0,0,0,0,0,0,0,0,0,0,0,0,0,0,0,0,0,0,0,0,0,0,0,0,0,0,0,0,0,0,0,0,0,0,0,0,0,0,0,0,0,0,0,0,0,0,0,0,0,0,0,0,0.332741495,0,0,0,0,0,0,0,0,0,0,0,0,0,0,0,0,0,0,0,0,0,0,0,0,0,0,0,0,0,0,0,0,0,0,0,0,0,0,0,0,0,0,0,0,0,0,0,0,0,0,0,0,0,0,0,0,0,0,0,0,0,0,0,0,0,0,0,0,0,0,0,0,0,99.6672585,0,0,0,0,0,0,0,0,0,0,0,0,0,0,0,0,0,0,0,0,0,0,0,0,0,0,0,0,0,0,0,0,0,0,0,0,0,0,0,0,0,0,0,73,31.46,0.16
# 5280,27303,358094,Hwa L.G.,2004,,0,0,0,0,0,0,0,0,0,0,0,0,0,0,0,0,0,0,0,0,0,0,0,0,0,0,0,0,0,0,0,0,0,0,0,0,0,0,0,0,0,0,0,0,0,0,0,0,0,0,0,0,0,0,0,0,0,0,0,0,0,0,0,0,0,0,0,0,0,0,0,0,0,0,0,0,0,0,0,0,0,0,0,0,0,0,0,0,0,0,0,0,0,0,0,0,0,0,0,0,0,0,0,0,0,0,0,0,0,0,0,0,0,0,0,0,0,0,0,0,0,0,0,0,0,0,0,0,0,0,0,0,0,0,0,0,0,100,0,0,0,0,0,0,0,0,0,0,0,0,0,0,0,0,0,0,0,0,0,0,0,0,0,0,0,0,0,0,0,0,0,0,0,0,0,0,0,0,0,0,0,72.5,31.25,0.16
# 5281,28350,380423,Johnson J.,2005,,0,0,0,0,0,0,0,0,0,0,0,0,0,0,0,0,0,0,0,0,0,0,0,0,0,0,0,0,0,0,0,0,0,0,0,0,0,0,0,0,0,0,0,0,0,0,0,0,0,0,0,0,0,0,0,0,0,0,0,0,0,0,0,0,0,0,0,0,0,0,0,0,0,0,0,0,0,0,0,0,0,0,0,0,0,0,0,0,0,0,0,0,0,0,0,0,0,0,0,0,0,0,0,0,0,0,0,0,0,0,0,0,0,0,0,0,0,0,0,0,0,0,0,0,0,0,0,0,0,0,0,0,0,0,0,0,0,100,0,0,0,0,0,0,0,0,0,0,0,0,0,0,0,0,0,0,0,0,0,0,0,0,0,0,0,0,0,0,0,0,0,0,0,0,0,0,0,0,0,0,0,74,31.89,0.16
# 5282,31083,387738,Krause J.T.,1979,,0,0,0,0,0,0,0,0,0,0,0,0,0,0,0,0,0,0,0,0,0,0,0,0,0,0,0,0,0,0,0,0,0,0,0,0,0,0,0,0,0,0,0,0,0,0,0,0,0,0,0,0,0,0,0,0,0,0,0,0,0,0,0,0,0,0,0,0,0,0,0,0,0,0,0,0,0,0,0,0,0,0,0,0,0,0,0,0,0,0,0,0,0,0,0,0,0,0,0,0,0,0,0,0,0,0,0,0,0,0,0,0,0,0,0,0,0,0,0,0,0,0,0,0,0,0,0,0,0,0,0,0,0,0,0,0,0,100,0,0,0,0,0,0,0,0,0,0,0,0,0,0,0,0,0,0,0,0,0,0,0,0,0,0,0,0,0,0,0,0,0,0,0,0,0,0,0,0,0,0,0,72.2,31.1,0.16
# 5283,33560,411154,Wilantewicz T.E,2008,OG1,0,0,0,4.854367544,0,0,0,0,0,0,0,0,0,0,0,0,0,0,0,0,0,0,0,0,0,0,0,0,0,0,0,0,0,0,0,0,0,0,0,0,0,0,0,0,0,0,0,0,0,0,0,0,0,0,0,0,0,0,0,0,0,0,0,0,0,0,0,0,0,0,0,4.854367544,0,0,0,0,0,0.970899709,0,0,0,0,0,0,0,0,0,0,0,0,0,0,0,0,0,0,0,0,0,0,5.825241252,0,0,0,0,0,0,0,0,0,0,0,0,0,0,0,0,0,0,4.854367544,0,0,0,0,0,0,0,0,0,0,0,0,0,0,0,0,0,78.64075641,0,0,0,0,0,0,0,0,0,0,0,0,0,0,0,0,0,0,0,0,0,0,0,0,0,0,0,0,0,0,0,0,0,0,0,0,0,0,0,0,0,0,0,63,27,0.16
# 5284,33582,68033,Moore L.A.,2001,Corning HPFS,0,0,0,0,0,0,0,0,0,0,0,0,0,0,0,0,0,0,0,0,0,0,0,0,0,0,0,0,0,0,0,0,0,0,0,0,0,0,0,0,0,0,0,0,0,0,0,0,0,0,0,0,0,0,0,0,0,0,0,0,0,0,0,0,0,0,0,0,0,0,0,0,0,0,0,0,0,0,0,0,0,0,0,0,0,0,0,0,0,0,0,0,0,0,0,0,0,0,0,0,0,0,0,0,0,0,0,0,0,0,0,0,0,0,0,0,0,0,0,0,0,0,0,0,0,0,0,0,0,0,0,0,0,0,0,0,0,100,0,0,0,0,0,0,0,0,0,0,0,0,0,0,0,0,0,0,0,0,0,0,0,0,0,0,0,0,0,0,0,0,0,0,0,0,0,0,0,0,0,0,0,72.7,31.4,0.16
# 5285,39036,460253,Hashimoto T.,2007,,0,0,0,0,0,0,0,0,0,0,0,0,0,2.898550797,0,0,5.797100593,0,0,0,0,0,0,0,0,0,0,0,0,0,0,0,0,0,0,0,0,0,0,0,0,0,0,0,0,0,0,0,0,0,0,0,0,0,0,0,0,0,0,0,0,0,0,0,0,0,0,0,0,0,0,6.996500509,0,0,0,0,0,0,0,0,0,0,0,6.796601523,0,0,0,0,0,0,0,0,0,0,0,0,0,0,0,0,3.898050726,0,0,0,0,0,0,0,0,0,0,0,0,0,0,0,0,0,0,0,0,0,0,0,0,0,0,0,0,0,0.049979996,0,0,0,0,0,0,69.36531513,0,0,0,0,0,0,0,0,0,0,0,0,0,0,0,0,0,0,0,0.099950013,0,0,0,0,0,0,0,0,0,0,0,0,0,0,0,0,0,0,0,4.097950712,0,0,0,71,30.6,0.16
# 5286,40632,468691,Sidek H.A.A.,2003,,0,0,0,0,0,0,0,0,0,0,0,0,0,0,0,0,0,0,0,0,0,0,0,0,0,0,0,0,0,0,0,0,0,0,0,0,0,0,0,0,0,0,0,0,0,0,0,0,0,0,0,0,0,0,0,0,0,0,0,0,0,0,0,0,0,0,0,0,0,0,0,0,0,0,0,0,0,0,0,0,0,0,0,50,0,0,0,0,0,0,0,0,0,0,0,0,0,0,0,0,0,0,0,0,0,0,0,0,0,0,0,0,0,0,0,50,0,0,0,0,0,0,0,0,0,0,0,0,0,0,0,0,0,0,0,0,0,0,0,0,0,0,0,0,0,0,0,0,0,0,0,0,0,0,0,0,0,0,0,0,0,0,0,0,0,0,0,0,0,0,0,0,0,0,0,0,0,0,0,0,0,53.1,22.9,0.1593886
# 5287,8584,59568,Sudhakar Rao D.,1990,,0,0,0,0,0,0,0,0,0,0,0,0,0,0,0,0,0,0,0,0,0,0,0,0,0,0,0,0,0,0,0,0,0,0,0,0,0,0,0,0,0,0,0,0,0,0,0,0,0,0,0,0,0,0,0,0,0,0,0,0,0,0,0,0,0,0,0,0,0,0,0,0,0,0,0,0,0,0,0,0,0,0,0,0,0,0,0,0,0,0,0,0,0,0,0,0,0,0,0,0,25.90075,0,0,0,0,0,0,0,0,0,0,0,0,0,0,39.58275,0,0,0,0,0,0,0,0,0,0,0,0,0,0,0,0,0,0,0,0,0,0,0,0,0,0,0,0,0,0,0,0,0,0,0,0,0,0,0,0,0,0,0,0,0,0,0,0,0,0,0,0,0,0,0,0,0,0,0,0,0,34.5165,0,0,0,119,51.61,0.159
# 5288,572,155582,Spinner S.,1954,Vycor,0,0,0,0,0,0,0,0,0,0,0,0,0,3.471136139,0,0,0,0,0,0,0,0,0,0,0,0,0,0,0,0,0,0,0,0,0,0,0,0,0,0,0,0,0,0,0,0,0,0,0,0,0,0,0,0,0,0,0,0,0,0,0,0,0,0,0,0,0,0,0,0,0,0,0,0,0,0,0,0,0,0,0,0,0,0,0,0,0,0,0,0,0,0,0,0,0,0,0,0,0,0,0,0,0,0,0,0,0,0,0,0,0,0,0,0,0,0,0,0,0,0,0,0,0,0,0,0,0,0,0,0,0,0,0,0,0,0,0,96.52886386,0,0,0,0,0,0,0,0,0,0,0,0,0,0,0,0,0,0,0,0,0,0,0,0,0,0,0,0,0,0,0,0,0,0,0,0,0,0,0,0,0,0,0,66,28.65,0.158
# 5289,2027,9461,Shaw R.R.,1971,,0,0,0,0,0,0,0,0,0,0,0,0,0,0,0,0,0,0,0,0,0,0,0,0,0,0,0,0,0,0,0,0,0,0,0,0,0,0,0,0,0,0,0,0,0,0,0,0,0,0,0,0,0,0,0,0,0,0,0,0,0,0,0,0,0,0,0,0,0,0,0,0,0,0,0,0,0,0,0,0,0,0,0,15,0,0,0,0,0,0,0,0,0,0,0,0,0,0,0,0,0,0,0,0,0,0,0,0,0,0,0,0,0,0,0,0,0,0,0,0,0,0,0,0,0,0,0,0,0,0,0,0,0,0,0,0,0,85,0,0,0,0,0,0,0,0,0,0,0,0,0,0,0,0,0,0,0,0,0,0,0,0,0,0,0,0,0,0,0,0,0,0,0,0,0,0,0,0,0,0,0,76.4,32.15,0.158
# 5290,26065,354044,Melnichenko T.N,2002,,0,0,0,0,0,0,0,0,0,0,0,0,0,0,0,0,0,0,0,0,0,0,0,0,0,0,0,0,0,0,0,0,5,0,0,0,0,0,0,0,0,0,0,0,0,0,0,0,0,0,0,0,0,0,0,0,0,0,0,0,0,0,0,0,0,0,0,0,0,0,0,0,0,0,0,0,0,0,0,0,0,0,0,0,0,0,0,0,0,0,0,0,0,0,0,0,0,0,0,0,0,0,0,0,0,0,0,0,0,0,0,0,56,0,0,0,0,0,0,0,0,0,0,0,0,0,0,0,0,39,0,0,0,0,0,0,0,0,0,0,0,0,0,0,0,0,0,0,0,0,0,0,0,0,0,0,0,0,0,0,0,0,0,0,0,0,0,0,0,0,0,0,0,0,0,0,0,0,0,0,0,36.4,15.73,0.158
# 5291,5342,40501,Goralnik A.S.,1972,KU01,0,0,0,0,0,0,0,0,0,0,0,0,0,0,0,0,0,0,0,0,0,0,0,0,0,0,0,0,0,0,0,0,0,0,0,0,0,0,0,0,0,0,0,0,0,0,0,0,0,0,0,0,0,0,0,0,0,0,0,0,0,0,0,0,0,0,0,0,0,0,0,0,0,0,0,0,0,0,0,0,0,0,0,0,0,0,0,0,0,0,0,0,0,0,0,0,0,0,0,0,0,0,0,0,0,0,0,0,0,0,0,0,0,0,0,0,0,0,0,0,0,0,0,0,0,0,0,0,0,0,0,0,0,0,0,0,0,100,0,0,0,0,0,0,0,0,0,0,0,0,0,0,0,0,0,0,0,0,0,0,0,0,0,0,0,0,0,0,0,0,0,0,0,0,0,0,0,0,0,0,0,,,0.157
# 5292,32166,388652,Rajendran V.,2000,,0,0,0,0,0,0,0,0,0,0,0,0,0,0,0,0,0,0,0,0,0,0,0,0,0,0,0,0,0,0,0,0,0,0,0,0,0,0,0,0,0,0,0,0,0,0,0,0,0,0,0,0,0,0,0,0,0,0,0,0,0,0,0,0,0,0,0,0,0,0,0,0,0,0,0,0,0,0,0,0,0,0,0,0,0,0,0,0,0,0,0,0,0,0,0,0,0,0,0,0,0,0,0,0,0,0,0,0,0,0,0,0,0,0,0,0,0,0,0,20.00221594,0,0,0,0,0,0,0,0,0,0,0,0,0,0,0,0,0,0,0,0,0,0,0,0,0,0,0,0,0,0,0,0,0,0,0,0,0,0,0,0,0,0,0,0,0,0,0,79.99778406,0,0,0,0,0,0,0,0,0,0,0,0,0,26.3,11.4,0.156
# 5293,3096,227,Nemilov S.V.,1973,,0,0,0,0,0,0,0,0,0,0,0,0,0,0,0,0,0,0,0,0,0,0,0,0,0,0,0,0,0,0,0,0,0,0,0,0,0,0,0,0,0,0,0,0,0,0,0,0,0,0,0,0,0,0,0,0,0,0,0,0,0,0,0,0,0,0,0,0,0,0,0,0,0,0,0,0,0,0,0,0,0,0,0,14,0,0,0,0,0,0,0,0,0,0,0,0,0,0,0,0,0,0,0,0,0,0,0,0,0,0,0,0,0,0,0,0,0,0,0,0,0,0,0,0,0,0,0,0,0,0,0,0,0,0,0,0,0,86,0,0,0,0,0,0,0,0,0,0,0,0,0,0,0,0,0,0,0,0,0,0,0,0,0,0,0,0,0,0,0,0,0,0,0,0,0,0,0,0,0,0,0,70,30.41,0.153
# 5294,5342,40500,Goralnik A.S.,1972,KI,0,0,0,0,0,0,0,0,0,0,0,0,0,0,0,0,0,0,0,0,0,0,0,0,0,0,0,0,0,0,0,0,0,0,0,0,0,0,0,0,0,0,0,0,0,0,0,0,0,0,0,0,0,0,0,0,0,0,0,0,0,0,0,0,0,0,0,0,0,0,0,0,0,0,0,0,0,0,0,0,0,0,0,0,0,0,0,0,0,0,0,0,0,0,0,0,0,0,0,0,0,0,0,0,0,0,0,0,0,0,0,0,0,0,0,0,0,0,0,0,0,0,0,0,0,0,0,0,0,0,0,0,0,0,0,0,0,100,0,0,0,0,0,0,0,0,0,0,0,0,0,0,0,0,0,0,0,0,0,0,0,0,0,0,0,0,0,0,0,0,0,0,0,0,0,0,0,0,0,0,0,,,0.151
# 5295,2027,9638,Shaw R.R.,1971,,0,0,0,0,0,0,0,0,0,0,0,0,0,0,0,0,0,0,0,0,0,0,0,0,0,0,0,0,0,0,0,0,0,0,0,0,0,0,0,0,0,0,0,0,0,0,0,0,0,0,0,0,0,0,0,0,0,0,0,0,0,0,0,0,0,0,0,0,0,0,0,0,0,0,0,0,0,0,0,0,0,0,0,0,0,0,0,0,0,0,0,0,0,0,0,0,0,0,0,0,0,0,0,0,0,0,0,0,0,0,0,0,0,0,0,0,0,0,0,38.4,0,0,0,0,0,0,0,0,0,0,0,0,0,0,0,0,0,61.6,0,0,0,0,0,0,0,0,0,0,0,0,0,0,0,0,0,0,0,0,0,0,0,0,0,0,0,0,0,0,0,0,0,0,0,0,0,0,0,0,0,0,0,52.8,22.98,0.15
# 5296,14240,140054,Gulati S.T.,1998,Corning 7940,0,0,0,0,0,0,0,0,0,0,0,0,0,0,0,0,0,0,0,0,0,0,0,0,0,0,0,0,0,0,0,0,0,0,0,0,0,0,0,0,0,0,0,0,0,0,0,0,0,0,0,0,0,0,0,0,0,0,0,0,0,0,0,0,0,0,0,0,0,0,0,0,0,0,0,0,0,0,0,0,0,0,0,0,0,0,0,0,0,0,0,0,0,0,0,0,0,0,0,0,0,0,0,0,0,0,0,0,0,0,0,0,0,0,0,0,0,0,0,0,0,0,0,0,0,0,0,0,0,0,0,0,0,0,0,0,0,100,0,0,0,0,0,0,0,0,0,0,0,0,0,0,0,0,0,0,0,0,0,0,0,0,0,0,0,0,0,0,0,0,0,0,0,0,0,0,0,0,0,0,0,72.6,31.7,0.149
# 5297,27975,370785,Lagakos N.,1980,,0,0,0,0,0,0,0,0,0,0,0,0,0,4.344904783,0,0,0,0,0,0,0,0,0,0,0,0,0,0,0,0,0,0,0,0,0,0,0,0,0,0,0,0,0,0,0,0,0,0,0,0,0,0,0,0,0,0,0,0,0,0,0,0,0,0,0,0,0,0,0,0,0,0,0,0,0,0,0,0,0,0,0,0,0,0,0,0,0,0,0,0,0,0,0,0,0,0,0,0,0,0,0,0,0,0,0,0,0,0,0,0,0,0,0,0,0,0,0,0,0,0,0,0,0,0,0,0,0,0,0,0,0,0,0,0,0,0,0,95.65509522,0,0,0,0,0,0,0,0,0,0,0,0,0,0,0,0,0,0,0,0,0,0,0,0,0,0,0,0,0,0,0,0,0,0,0,0,0,0,0,0,0,0,0,65.1,28.32,0.149
# 5298,32108,379996,Shtets P.P.,2001,,0,0,0,0,0,0,0,0,0,0,0,0,0,0,0,0,0,0,0,0,0,0,0,0,0,0,0,0,0,0,0,0,0,0,0,0,0,0,0,0,0,0,0,0,0,0,0,0,0,0,0,0,0,0,0,0,0,0,0,0,0,100,0,0,0,0,0,0,0,0,0,0,0,0,0,0,0,0,0,0,0,0,0,0,0,0,0,0,0,0,0,0,0,0,0,0,0,0,0,0,0,0,0,0,0,0,0,0,0,0,0,0,0,0,0,0,0,0,0,0,0,0,0,0,0,0,0,0,0,0,0,0,0,0,0,0,0,0,0,0,0,0,0,0,0,0,0,0,0,0,0,0,0,0,0,0,0,0,0,0,0,0,0,0,0,0,0,0,0,0,0,0,0,0,0,0,0,0,0,0,0,20.7,9.04,0.149
# 5299,34401,417781,Bletskan D.I.,1988,,0,0,0,0,0,0,0,0,0,0,0,0,0,0,0,0,0,0,0,0,0,0,0,0,0,0,0,0,0,0,0,0,0,0,0,0,0,0,0,0,0,0,0,0,0,0,0,0,0,0,0,0,0,0,0,0,0,0,0,0,0,100,0,0,0,0,0,0,0,0,0,0,0,0,0,0,0,0,0,0,0,0,0,0,0,0,0,0,0,0,0,0,0,0,0,0,0,0,0,0,0,0,0,0,0,0,0,0,0,0,0,0,0,0,0,0,0,0,0,0,0,0,0,0,0,0,0,0,0,0,0,0,0,0,0,0,0,0,0,0,0,0,0,0,0,0,0,0,0,0,0,0,0,0,0,0,0,0,0,0,0,0,0,0,0,0,0,0,0,0,0,0,0,0,0,0,0,0,0,0,0,20.7,9.04,0.149
# 5300,8584,59569,Sudhakar Rao D.,1990,,0,0,0,0,0,0,0,0,0,0,0,0,0,0,0,0,0,0,0,0,0,0,0,0,0,0,0,0,0,0,0,0,0,0,0,0,0,0,0,0,0,0,0,0,0,0,0,0,0,0,0,0,0,0,0,0,0,0,0,0,0,0,0,0,0,0,0,0,0,0,0,0,0,0,0,0,0,0,0,0,0,0,0,0,0,0,0,0,0,0,0,0,0,0,0,0,0,0,0,0,21.12238,0,0,0,0,0,0,0,0,0,0,0,0,0,0,38.66531,0,0,0,0,0,0,0,0,0,0,0,0,0,0,0,0,0,0,0,0,0,0,0,0,0,0,0,0,0,0,0,0,0,0,0,0,0,0,0,0,0,0,0,0,0,0,0,0,0,0,0,0,0,0,0,0,0,0,0,0,0,40.21231,0,0,0,132,57.67,0.148
# 5301,16954,172861,Cline C.F.,1979,,0,0,0,0,0,0,0,0,0,0,0,0,0,0,0,0,0,100,0,0,0,0,0,0,0,0,0,0,0,0,0,0,0,0,0,0,0,0,0,0,0,0,0,0,0,0,0,0,0,0,0,0,0,0,0,0,0,0,0,0,0,0,0,0,0,0,0,0,0,0,0,0,0,0,0,0,0,0,0,0,0,0,0,0,0,0,0,0,0,0,0,0,0,0,0,0,0,0,0,0,0,0,0,0,0,0,0,0,0,0,0,0,0,0,0,0,0,0,0,0,0,0,0,0,0,0,0,0,0,0,0,0,0,0,0,0,0,0,0,0,0,0,0,0,0,0,0,0,0,0,0,0,0,0,0,0,0,0,0,0,0,0,0,0,0,0,0,0,0,0,0,0,0,0,0,0,0,0,0,0,0,39.1,17.06,0.147
# 5302,36159,433192,Eraiah B.,2010,,20,0,0,0,0,0,0,0,0,0,0,0,0,0,0,0,0,0,0,0,0,0,0,0,0,0,0,0,0,0,0,0,0,0,0,0,0,0,0,0,0,0,0,0,0,0,0,0,0,0,0,0,0,0,0,0,0,0,0,0,0,0,0,0,0,0,0,0,0,0,0,0,0,0,0,0,0,0,0,0,0,0,0,0,0,0,0,0,0,0,0,0,0,0,0,0,0,0,0,0,0,0,0,0,0,0,0,0,0,0,0,0,0,0,0,30,0,0,0,0,0,0,0,0,0,0,0,0,0,0,0,0,0,0,0,0,0,0,0,0,0,0,0,0,0,0,0,0,0,0,0,0,0,0,0,0,0,0,0,0,0,0,0,0,0,0,0,50,0,0,0,0,0,0,0,0,0,0,0,0,0,68.3,29.78,0.147
# 5303,12575,77866,Yamane M.,1979,,0,0,0,0,0,0,0,0,0,0,0,0,0,0,0,0,0,0,0,0,0,0,0,0,0,0,0,0,0,0,0,0,0,0,0,0,0,0,0,0,0,0,0,0,0,0,0,0,0,0,0,0,0,0,0,0,0,0,0,0,0,0,0,0,0,0,0,0,0,0,0,0,0,0,0,0,0,0,0,0,0,0,0,0,0,0,0,0,0,0,0,0,0,0,0,0,0,0,0,0,0,0,0,0,0,0,0,0,0,0,0,0,0,0,0,0,0,0,0,0,0,0,0,0,0,0,0,0,0,0,0,0,0,0,0,0,0,100,0,0,0,0,0,0,0,0,0,0,0,0,0,0,0,0,0,0,0,0,0,0,0,0,0,0,0,0,0,0,0,0,0,0,0,0,0,0,0,0,0,0,0,71,31,0.1451613
# 5304,26065,354046,Melnichenko T.N,2002,,0,0,0,0,0,0,0,0,0,0,0,0,0,0,0,0,0,0,0,0,0,0,0,0,0,0,0,0,0,0,0,0,10,0,0,0,0,0,0,0,0,0,0,0,0,0,0,0,0,0,0,0,0,0,0,0,0,0,0,0,0,0,0,0,0,0,0,0,0,0,0,0,0,0,0,0,0,0,0,0,0,0,0,0,0,0,0,0,0,0,0,0,0,0,0,0,0,0,0,0,0,0,0,0,0,0,0,0,0,0,0,0,43,0,0,0,0,0,0,0,0,0,0,0,0,0,0,0,0,47,0,0,0,0,0,0,0,0,0,0,0,0,0,0,0,0,0,0,0,0,0,0,0,0,0,0,0,0,0,0,0,0,0,0,0,0,0,0,0,0,0,0,0,0,0,0,0,0,0,0,0,42.6,17.31,0.142
# 5305,3868,12578,Thiele A.,1955,,0,0,0,0,0,0,0,0,0,0,0,0,0,32.78897,0,0,0,0,0,0,0,0,0,0,0,0,0,0,0,0,0,0,0,0,0,0,0,0,0,0,0,0,0,0,0,0,0,0,0,0,0,0,0,0,0,0,0,0,0,0,0,0,0,0,0,0,0,0,0,0,0,0,0,0,0,0,0,0,0,0,0,0,0,0,0,0,0,0,0,0,0,0,0,0,0,0,0,0,0,0,0,0,0,0,0,0,0,0,0,0,0,0,0,0,0,0,0,0,0,54.54674,0,0,0,0,0,0,0,0,0,0,0,0,0,0,0,0,0,12.66429,0,0,0,0,0,0,0,0,0,0,0,0,0,0,0,0,0,0,0,0,0,0,0,0,0,0,0,0,0,0,0,0,0,0,0,0,0,0,0,0,0,0,0,76.1,33.4,0.141
# 5306,17142,147486,Hessenkemper H.,1989,,0,0,0,0.347570817,0,0,0,0,0,0,0,0,0,0,0,0,0,0,0,0,0,0,0,0,10.11139051,0,0,0,0,0,0,0,0,0,0,0,0,0,0,0,0,0,0,0,0,0,0,0,0,0,0,0,0,0,0,0,0,0,0,0,0,0,0,0,0,0,0,0,0,0,0,0.018811181,0,0,0,0,0,0,0,0,0,0,0,0,0,0,0,0,0,0,0,5.861853294,0,0,0,0,0,0,0,0,13.34170067,0,0,0,0,0,0,0,0,0,0,0,0,0,0,0,0,0,0,0,0,0,0,0,0,0,0,0,0,0,0,0,0,0,0,0,0,70.08997352,0,0,0,0,0,0.228700011,0,0,0,0,0,0,0,0,0,0,0,0,0,0,0,0,0,0,0,0,0,0,0,0,0,0,0,0,0,0,0,0,0,0,0,0,0,73,32,0.140625
# 5307,2828,40536,Shinkai N.,1981,,0,0,0,0,0,0,0,0,0,0,0,0,0,0,0,0,0,0,0,0,0,0,0,0,0,0,0,0,0,0,0,0,0,0,0,0,0,0,0,0,0,0,0,0,0,0,0,0,0,0,0,0,0,0,0,0,0,0,0,0,0,0,0,0,0,0,0,0,0,0,0,0,0,0,0,0,0,0,0,0,0,0,0,0,0,0,0,0,0,0,0,0,0,0,0,0,0,0,0,0,0,0,0,0,0,0,0,0,0,0,0,0,0,0,0,0,0,0,0,0,0,0,0,0,0,0,0,0,0,0,0,0,0,0,0,0,0,100,0,0,0,0,0,0,0,0,0,0,0,0,0,0,0,0,0,0,0,0,0,0,0,0,0,0,0,0,0,0,0,0,0,0,0,0,0,0,0,0,0,0,0,70.4,31.32,0.14
# 5308,8701,80115,Aleinikov F.K.,1962,,0,0,0,0,0,0,0,0,0,0,0,0,0,0,0,0,0,0,0,0,0,0,0,0,0,0,0,0,0,0,0,0,0,0,0,0,0,0,0,0,0,0,0,0,0,0,0,0,0,0,0,0,0,0,0,0,0,0,0,0,0,0,0,0,0,0,0,0,0,0,0,0,0,0,0,0,0,0,0,0,0,0,0,0,0,0,0,0,0,0,0,0,0,0,0,0,0,0,0,0,0,0,0,0,0,0,0,0,0,0,0,0,0,0,0,0,0,0,0,0,0,0,0,0,0,0,0,0,0,0,0,0,0,0,0,0,0,100,0,0,0,0,0,0,0,0,0,0,0,0,0,0,0,0,0,0,0,0,0,0,0,0,0,0,0,0,0,0,0,0,0,0,0,0,0,0,0,0,0,0,0,,,0.14
# 5309,14906,151850,Kumar V.R.,1997,,0,0,0,0,0,0,0,0,0,0,0,0,0,0,0,0,0,0,0,0,0,0,0,0,0,0,0,0,0,0,0,0,0,0,0,0,0,0,0,0,0,0,0,0,0,0,0,0,0,0,0,0,0,0,0,0,0,0,0,0,0,0,0,0,0,0,0,0,0,0,0,0,0,0,0,0,0,0,0,0,0,0,0,0,0,0,0,0,0,0,0,0,0,0,0,0,0,0,0,0,0,0,0,0,0,0,0,0,0,0,0,0,0,0,0,0,0,0,0,7.9854974,0,0,0,0,0,0,0,0,0,0,0,0,0,0,0,0,0,0,0,0,0,0,0,0,0,0,0,0,0,0,0,0,0,63.28386794,0,0,0,0,0,0,0,0,0,0,0,0,0,0,0,0,0,0,0,0,0,0,28.73063466,0,0,0,0,55,24,0.14
# 5310,26065,354045,Melnichenko T.N,2002,,0,0,0,0,0,0,0,0,0,0,0,0,0,0,0,0,0,0,0,0,0,0,0,0,0,0,0,0,0,0,0,0,6,0,0,0,0,0,0,0,0,0,0,0,0,0,0,0,0,0,0,0,0,0,0,0,0,0,0,0,0,0,0,0,0,0,0,0,0,0,0,0,0,0,0,0,0,0,0,0,0,0,0,0,0,0,0,0,0,0,0,0,0,0,0,0,0,0,0,0,0,0,0,0,0,0,0,0,0,0,0,0,55,0,0,0,0,0,0,0,0,0,0,0,0,0,0,0,0,39,0,0,0,0,0,0,0,0,0,0,0,0,0,0,0,0,0,0,0,0,0,0,0,0,0,0,0,0,0,0,0,0,0,0,0,0,0,0,0,0,0,0,0,0,0,0,0,0,0,0,0,37.9,16.62,0.14
# 5311,14906,151851,Kumar V.R.,1997,,0,0,0,0,0,0,0,0,0,0,0,0,0,0,0,0,0,0,0,0,0,0,0,0,0,0,0,0,0,0,0,0,0,0,0,0,0,0,0,0,0,0,0,0,0,0,0,0,0,0,0,0,0,0,0,0,0,0,0,0,0,0,0,0,0,0,0,0,0,0,0,0,0,0,0,0,0,0,0,0,0,0,0,0,0,0,0,0,0,0,0,0,0,0,0,0,0,0,0,0,0,0,0,0,0,0,0,0,0,0,0,0,0,0,0,0,0,0,0,6.949752271,0,0,0,0,0,0,0,0,0,0,0,0,0,0,0,0,0,0,0,0,0,0,0,0,0,0,0,0,0,0,0,0,0,52.13051698,0,0,0,0,0,0,0,0,0,0,0,0,0,0,0,0,0,0,0,0,0,0,40.91973075,0,0,0,0,55.3,24.2,0.138
# 5312,10775,98191,Fedelesh V.I.,1983,,0,0,0,0,0,0,0,0,0,0,0,0,0,0,0,0,0,0,0,15,0,0,0,0,0,0,0,0,0,0,0,0,0,0,0,0,0,0,0,0,0,0,0,0,0,0,0,0,0,0,0,0,0,0,0,0,0,0,0,0,85,0,0,0,0,0,0,0,0,0,0,0,0,0,0,0,0,0,0,0,0,0,0,0,0,0,0,0,0,0,0,0,0,0,0,0,0,0,0,0,0,0,0,0,0,0,0,0,0,0,0,0,0,0,0,0,0,0,0,0,0,0,0,0,0,0,0,0,0,0,0,0,0,0,0,0,0,0,0,0,0,0,0,0,0,0,0,0,0,0,0,0,0,0,0,0,0,0,0,0,0,0,0,0,0,0,0,0,0,0,0,0,0,0,0,0,0,0,0,0,0,64.3,28.27,0.137
# 5313,5414,40674,Stumpf F.,1913,,0,0,0,0,0,0,0,0,0,0,0,0,0,0,0,0,0,0,0,0,0,0,0,0,0,0,0,0,0,0,0,0,0,0,0,0,0,0,0,0,0,0,0,0,0,0,0,0,0,0,0,0,0,0,0,0,0,0,0,0,0,0,0,0,0,0,0,0,0,0,0,0,0,0,0,0,0,0,0,0,0,0,0,0,0,0,0,0,0,0,0,0,0,0,0,0,0,0,0,0,0,0,0,0,0,0,0,0,0,0,0,0,0,0,0,0,0,0,0,0,0,0,0,0,0,0,0,0,0,0,0,0,0,0,0,0,0,100,0,0,0,0,0,0,0,0,0,0,0,0,0,0,0,0,0,0,0,0,0,0,0,0,0,0,0,0,0,0,0,0,0,0,0,0,0,0,0,0,0,0,0,69.8,30.85,0.133
# 5314,14906,151852,Kumar V.R.,1997,,0,0,0,0,0,0,0,0,0,0,0,0,0,0,0,0,0,0,0,0,0,0,0,0,0,0,0,0,0,0,0,0,0,0,0,0,0,0,0,0,0,0,0,0,0,0,0,0,0,0,0,0,0,0,0,0,0,0,0,0,0,0,0,0,0,0,0,0,0,0,0,0,0,0,0,0,0,0,0,0,0,0,0,0,0,0,0,0,0,0,0,0,0,0,0,0,0,0,0,0,0,0,0,0,0,0,0,0,0,0,0,0,0,0,0,0,0,0,0,6.014152451,0,0,0,0,0,0,0,0,0,0,0,0,0,0,0,0,0,0,0,0,0,0,0,0,0,0,0,0,0,0,0,0,0,42.05404759,0,0,0,0,0,0,0,0,0,0,0,0,0,0,0,0,0,0,0,0,0,0,51.93179996,0,0,0,0,55.8,24.5,0.124
# 5315,30336,390452,Sidek H.A.A.,2004,,0,0,0,0,0,0,0,0,0,0,0,0,0,0,0,0,0,0,0,0,0,0,0,0,0,0,0,0,0,0,0,0,0,0,0,0,0,0,0,0,0,0,0,0,0,0,0,0,0,0,0,0,0,0,0,0,0,0,0,0,0,0,0,0,0,0,0,0,0,0,0,0,0,0,0,0,0,0,0,0,0,0,0,0,0,0,0,0,0,0,0,49.99928501,0,0,0,0,0,0,0,0,0,0,0,0,0,0,0,0,0,0,0,0,0,0,0,28.57102143,0,21.42969356,0,0,0,0,0,0,0,0,0,0,0,0,0,0,0,0,0,0,0,0,0,0,0,0,0,0,0,0,0,0,0,0,0,0,0,0,0,0,0,0,0,0,0,0,0,0,0,0,0,0,0,0,0,0,0,0,0,0,0,0,0,0,0,55.5,24.68,0.124
# 5316,13869,127877,Torell L.M.,1983,,0,0,0,0,0,0,0,0,0,0,0,0,0,0,0,0,0,0,0,0,58.75,0,0,0,0,0,0,0,0,0,0,0,0,0,0,0,0,0,0,0,0,0,0,0,0,0,0,0,0,0,0,0,0,0,0,0,0,0,0,0,0,0,0,0,0,0,0,0,0,0,0,0,0,0,0,41.25,0,0,0,0,0,0,0,0,0,0,0,0,0,0,0,0,0,0,0,0,0,0,0,0,0,0,0,0,0,0,0,0,0,0,0,0,0,0,0,0,0,0,0,0,0,0,0,0,0,0,0,0,0,0,0,0,0,0,0,0,0,0,0,0,0,0,0,0,0,0,0,0,0,0,0,0,0,0,0,0,0,0,0,0,0,0,0,0,0,0,0,0,0,0,0,0,0,0,0,0,0,0,0,0,0,16,7.142,0.12
# 5317,14906,151853,Kumar V.R.,1997,,0,0,0,0,0,0,0,0,0,0,0,0,0,0,0,0,0,0,0,0,0,0,0,0,0,0,0,0,0,0,0,0,0,0,0,0,0,0,0,0,0,0,0,0,0,0,0,0,0,0,0,0,0,0,0,0,0,0,0,0,0,0,0,0,0,0,0,0,0,0,0,0,0,0,0,0,0,0,0,0,0,0,0,0,0,0,0,0,0,0,0,0,0,0,0,0,0,0,0,0,0,0,0,0,0,0,0,0,0,0,0,0,0,0,0,0,0,0,0,5.27896226,0,0,0,0,0,0,0,0,0,0,0,0,0,0,0,0,0,0,0,0,0,0,0,0,0,0,0,0,0,0,0,0,0,37.73351784,0,0,0,0,0,0,0,0,0,0,0,0,0,0,0,0,0,0,0,0,0,0,56.9875199,0,0,0,0,56.1,24.9,0.119
# 5318,28275,380084,Raghavaiah B.V.,2004,,0,0,0,0,0,0,0,40,0,0,0,0,0,0,0,0,0,0,0,0,0,0,0,0,0,0,0,0,0,0,0,0,0,0,0,0,0,0,0,0,0,0,0,0,0,0,0,0,0,0,0,0,0,0,0,0,0,0,0,0,0,0,0,0,0,0,0,0,0,0,0,0,0,0,0,0,0,0,0,0,0,0,0,0,0,0,0,0,0,0,0,0,0,0,0,0,0,0,0,0,0,0,0,0,0,0,0,0,0,0,0,0,0,0,0,0,0,0,0,40,0,0,0,0,0,0,0,0,0,0,20,0,0,0,0,0,0,0,0,0,0,0,0,0,0,0,0,0,0,0,0,0,0,0,0,0,0,0,0,0,0,0,0,0,0,0,0,0,0,0,0,0,0,0,0,0,0,0,0,0,0,67.2,30.1,0.116279
# 5319,28275,380085,Raghavaiah B.V.,2004,,0,0,0,0,0,0,0,50,0,0,0,0,0,0,0,0,0,0,0,0,0,0,0,0,0,0,0,0,0,0,0,0,0,0,0,0,0,0,0,0,0,0,0,0,0,0,0,0,0,0,0,0,0,0,0,0,0,0,0,0,0,0,0,0,0,0,0,0,0,0,0,0,0,0,0,0,0,0,0,0,0,0,0,0,0,0,0,0,0,0,0,0,0,0,0,0,0,0,0,0,0,0,0,0,0,0,0,0,0,0,0,0,0,0,0,0,0,0,0,40,0,0,0,0,0,0,0,0,0,0,10,0,0,0,0,0,0,0,0,0,0,0,0,0,0,0,0,0,0,0,0,0,0,0,0,0,0,0,0,0,0,0,0,0,0,0,0,0,0,0,0,0,0,0,0,0,0,0,0,0,0,59.5,26.7,0.1142322
# 5320,28275,380081,Raghavaiah B.V.,2004,,0,0,0,0,0,0,0,10,0,0,0,0,0,0,0,0,0,0,0,0,0,0,0,0,0,0,0,0,0,0,0,0,0,0,0,0,0,0,0,0,0,0,0,0,0,0,0,0,0,0,0,0,0,0,0,0,0,0,0,0,0,0,0,0,0,0,0,0,0,0,0,0,0,0,0,0,0,0,0,0,0,0,0,0,0,0,0,0,0,0,0,0,0,0,0,0,0,0,0,0,0,0,0,0,0,0,0,0,0,0,0,0,0,0,0,0,0,0,0,40,0,0,0,0,0,0,0,0,0,0,50,0,0,0,0,0,0,0,0,0,0,0,0,0,0,0,0,0,0,0,0,0,0,0,0,0,0,0,0,0,0,0,0,0,0,0,0,0,0,0,0,0,0,0,0,0,0,0,0,0,0,32.3,14.5,0.1137931
# 5321,31209,378701,Reddy M.R.,2001,,0,0,0,4.950494752,0,0,0,0,0,0,0,0,0,75.24752624,0,0,0,0,0,0,0,0,0,0,0,0,0,0,0,0,0,0,0,0,0,0,0,0,0,0,0,0,0,0,0,0,0,0,0,0,0,0,0,0,0,0,0,0,0,0,0,0,0,0,0,0,0,0,0,0,0,0,0,0,0,0,0,0,0,0,0,0,0,0,0,0,0,0,0,0,0,0,0,0,0,0,0,0,0,0,0,0,0,0,0,0,0,0,0,0,0,0,0,0,0,0,0,0,0,18.81187906,0,0,0,0,0,0,0,0,0,0,0,0,0,0,0,0,0,0,0,0,0,0,0,0,0,0,0,0,0,0,0,0,0,0,0,0,0,0,0,0,0,0,0,0,0,0,0,0,0,0,0,0,0.99009995,0,0,0,0,0,0,0,0,58.4,26.3,0.113
# 5322,28275,380083,Raghavaiah B.V.,2004,,0,0,0,0,0,0,0,30,0,0,0,0,0,0,0,0,0,0,0,0,0,0,0,0,0,0,0,0,0,0,0,0,0,0,0,0,0,0,0,0,0,0,0,0,0,0,0,0,0,0,0,0,0,0,0,0,0,0,0,0,0,0,0,0,0,0,0,0,0,0,0,0,0,0,0,0,0,0,0,0,0,0,0,0,0,0,0,0,0,0,0,0,0,0,0,0,0,0,0,0,0,0,0,0,0,0,0,0,0,0,0,0,0,0,0,0,0,0,0,40,0,0,0,0,0,0,0,0,0,0,30,0,0,0,0,0,0,0,0,0,0,0,0,0,0,0,0,0,0,0,0,0,0,0,0,0,0,0,0,0,0,0,0,0,0,0,0,0,0,0,0,0,0,0,0,0,0,0,0,0,0,47.4,21.3,0.1126761
# 5323,28275,380086,Raghavaiah B.V.,2004,,0,0,0,0,0,0,0,55,0,0,0,0,0,0,0,0,0,0,0,0,0,0,0,0,0,0,0,0,0,0,0,0,0,0,0,0,0,0,0,0,0,0,0,0,0,0,0,0,0,0,0,0,0,0,0,0,0,0,0,0,0,0,0,0,0,0,0,0,0,0,0,0,0,0,0,0,0,0,0,0,0,0,0,0,0,0,0,0,0,0,0,0,0,0,0,0,0,0,0,0,0,0,0,0,0,0,0,0,0,0,0,0,0,0,0,0,0,0,0,40,0,0,0,0,0,0,0,0,0,0,5,0,0,0,0,0,0,0,0,0,0,0,0,0,0,0,0,0,0,0,0,0,0,0,0,0,0,0,0,0,0,0,0,0,0,0,0,0,0,0,0,0,0,0,0,0,0,0,0,0,0,46.5,20.9,0.1124402
# 5324,15564,154242,Rajendran V.,1997,,0,0,0,0,0,0,0,0,0,0,0,0,0,0,0,0,0,0,0,0,0,0,0,0,0,0,0,0,0,0,0,0,0,0,0,0.002001,0,0,0,0,0,0,0,0,0,0,0,0,0,0,0,0,0,0,0,0,0,0,0,0,0,0,0,0,0,0,0,0,0,0,0,0,0,0,0,0,0,0,0,0,0,0,0,0,0,0,0,0,0,0,0,0,0,0,0,0,0,0,0,0,39.25647353,0,0,0,0,0,0,0,0,0,0,0,0,0,0,0,0,0,0,0,0,0,0,0,0,0,0,0,0,0,0,0,0,0,0,0,0,60.74152547,0,0,0,0,0,0,0,0,0,0,0,0,0,0,0,0,0,0,0,0,0,0,0,0,0,0,0,0,0,0,0,0,0,0,0,0,0,0,0,0,0,0,0,29.6,13.36,0.112
# 5325,31209,378699,Reddy M.R.,2001,,0,0,0,4.950494752,0,0,0,0,0,0,0,0,0,75.24752624,0,0,0,0,0,0,0,0,0,0,0,0,0,0,0,0,0,0,0,0,0,0,0,0,0,0,0,0,0,0,0,0,0,0,0,0,0,0,0,0,0,0,0,0,0,0,0,0,0,0,0,0,0,0.99009995,0,0,0,0,0,0,0,0,0,0,0,0,0,0,0,0,0,0,0,0,0,0,0,0,0,0,0,0,0,0,0,0,0,0,0,0,0,0,0,0,0,0,0,0,0,0,0,0,0,0,0,18.81187906,0,0,0,0,0,0,0,0,0,0,0,0,0,0,0,0,0,0,0,0,0,0,0,0,0,0,0,0,0,0,0,0,0,0,0,0,0,0,0,0,0,0,0,0,0,0,0,0,0,0,0,0,0,0,0,0,0,0,0,0,0,58.2,26.1,0.112
# 5326,31209,378700,Reddy M.R.,2001,,0,0,0,4.950494752,0,0,0,0,0,0,0,0,0,75.24752624,0,0,0,0,0,0,0,0,0,0,0,0,0,0,0,0,0,0,0,0,0,0,0,0,0,0,0,0,0,0.99009995,0,0,0,0,0,0,0,0,0,0,0,0,0,0,0,0,0,0,0,0,0,0,0,0,0,0,0,0,0,0,0,0,0,0,0,0,0,0,0,0,0,0,0,0,0,0,0,0,0,0,0,0,0,0,0,0,0,0,0,0,0,0,0,0,0,0,0,0,0,0,0,0,0,0,0,18.81187906,0,0,0,0,0,0,0,0,0,0,0,0,0,0,0,0,0,0,0,0,0,0,0,0,0,0,0,0,0,0,0,0,0,0,0,0,0,0,0,0,0,0,0,0,0,0,0,0,0,0,0,0,0,0,0,0,0,0,0,0,0,58.3,26.24,0.112
# 5327,28275,380082,Raghavaiah B.V.,2004,,0,0,0,0,0,0,0,20,0,0,0,0,0,0,0,0,0,0,0,0,0,0,0,0,0,0,0,0,0,0,0,0,0,0,0,0,0,0,0,0,0,0,0,0,0,0,0,0,0,0,0,0,0,0,0,0,0,0,0,0,0,0,0,0,0,0,0,0,0,0,0,0,0,0,0,0,0,0,0,0,0,0,0,0,0,0,0,0,0,0,0,0,0,0,0,0,0,0,0,0,0,0,0,0,0,0,0,0,0,0,0,0,0,0,0,0,0,0,0,40,0,0,0,0,0,0,0,0,0,0,40,0,0,0,0,0,0,0,0,0,0,0,0,0,0,0,0,0,0,0,0,0,0,0,0,0,0,0,0,0,0,0,0,0,0,0,0,0,0,0,0,0,0,0,0,0,0,0,0,0,0,35.8,16.1,0.1118012
# 5328,26465,308111,Subbalakshmi P.,2002,,0,0,0,0,0,0,0,0,0,0,0,0,0,0,0,0,0,0,0,0,0,0,0,0,0,0,0,0,0,0,0,0,0,0,0,0,0,0,0,0,0,0,0,0,0,0,0,0,0,0,0,0,0,0,0,0,0,0,0,0,0,0,0,0,0,0,0,0,0,0,0,0,0,0,0,0,0,0,0,0,0,0,0,0,0,0,0,0,0,0,0,0,0,0,0,0,0,0,0,0,0,0,0,0,0,0,0,0,0,0,0,0,0,0,0,60,0,0,0,40,0,0,0,0,0,0,0,0,0,0,0,0,0,0,0,0,0,0,0,0,0,0,0,0,0,0,0,0,0,0,0,0,0,0,0,0,0,0,0,0,0,0,0,0,0,0,0,0,0,0,0,0,0,0,0,0,0,0,0,0,0,55.8,25.11,0.111
# 5329,31209,378692,Reddy M.R.,2001,,0,0,0,5,0,0,0,0,0,0,0,0,0,76,0,0,0,0,0,0,0,0,0,0,0,0,0,0,0,0,0,0,0,0,0,0,0,0,0,0,0,0,0,0,0,0,0,0,0,0,0,0,0,0,0,0,0,0,0,0,0,0,0,0,0,0,0,0,0,0,0,0,0,0,0,0,0,0,0,0,0,0,0,0,0,0,0,0,0,0,0,0,0,0,0,0,0,0,0,0,0,0,0,0,0,0,0,0,0,0,0,0,0,0,0,0,0,0,0,19,0,0,0,0,0,0,0,0,0,0,0,0,0,0,0,0,0,0,0,0,0,0,0,0,0,0,0,0,0,0,0,0,0,0,0,0,0,0,0,0,0,0,0,0,0,0,0,0,0,0,0,0,0,0,0,0,0,0,0,0,0,58.5,26.3,0.111
# 5330,15564,154243,Rajendran V.,1997,,0,0,0,0,0,0,0,0,0,0,0,0,0,0,0,0,0,0,0,0,0,0,0,0,0,0,0,0,0,0,0,0,0,0,0,0.004002,0,0,0,0,0,0,0,0,0,0,0,0,0,0,0,0,0,0,0,0,0,0,0,0,0,0,0,0,0,0,0,0,0,0,0,0,0,0,0,0,0,0,0,0,0,0,0,0,0,0,0,0,0,0,0,0,0,0,0,0,0,0,0,0,39.25568921,0,0,0,0,0,0,0,0,0,0,0,0,0,0,0,0,0,0,0,0,0,0,0,0,0,0,0,0,0,0,0,0,0,0,0,0,60.74030879,0,0,0,0,0,0,0,0,0,0,0,0,0,0,0,0,0,0,0,0,0,0,0,0,0,0,0,0,0,0,0,0,0,0,0,0,0,0,0,0,0,0,0,30.1,13.59,0.11
# 5331,26465,308112,Subbalakshmi P.,2002,,0,0,0,0,0,0,0,0,0,0,0,0,0,0,0,0,0,0,0,0,0,0,0,0,0,0,0,0,0,0,0,0,0,0,0,0,0,0,0,0,0,0,0,0,0,0,0,0,0,0,0,0,0,40,0,0,0,0,0,0,0,0,0,0,0,0,0,0,0,0,0,0,0,0,0,0,0,0,0,0,0,0,0,0,0,0,0,0,0,0,0,0,0,0,0,0,0,0,0,0,0,0,0,0,0,0,0,0,0,0,0,0,0,0,0,55,0,0,0,5,0,0,0,0,0,0,0,0,0,0,0,0,0,0,0,0,0,0,0,0,0,0,0,0,0,0,0,0,0,0,0,0,0,0,0,0,0,0,0,0,0,0,0,0,0,0,0,0,0,0,0,0,0,0,0,0,0,0,0,0,0,59,26.57,0.11
# 5332,29015,381956,Gowda V.C.V.,2005,,0,0,0,0,0,0,0,0,0,0,0,0,0,60,0,0,0,0,0,0,0,0,0,0,0,0,0,0,0,0,0,0,0,0,0,0,0,0,0,0,0,0,0,0,0,0,0,0,0,0,0,0,0,0,0,0,0,0,0,0,0,0,0,0,0,0,0,0,0,0,0,0,0,0,0,0,0,0,0,0,0,0,0,5,0,0,0,0,0,0,0,0,0,0,0,0,0,0,0,0,0,0,0,0,0,0,0,0,0,0,0,0,0,0,0,0,0,0,0,35,0,0,0,0,0,0,0,0,0,0,0,0,0,0,0,0,0,0,0,0,0,0,0,0,0,0,0,0,0,0,0,0,0,0,0,0,0,0,0,0,0,0,0,0,0,0,0,0,0,0,0,0,0,0,0,0,0,0,0,0,0,71.7,32.48,0.11
# 5333,15564,154244,Rajendran V.,1997,,0,0,0,0,0,0,0,0,0,0,0,0,0,0,0,0,0,0,0,0,0,0,0,0,0,0,0,0,0,0,0,0,0,0,0,0.008004,0,0,0,0,0,0,0,0,0,0,0,0,0,0,0,0,0,0,0,0,0,0,0,0,0,0,0,0,0,0,0,0,0,0,0,0,0,0,0,0,0,0,0,0,0,0,0,0,0,0,0,0,0,0,0,0,0,0,0,0,0,0,0,0,39.25411843,0,0,0,0,0,0,0,0,0,0,0,0,0,0,0,0,0,0,0,0,0,0,0,0,0,0,0,0,0,0,0,0,0,0,0,0,60.73787757,0,0,0,0,0,0,0,0,0,0,0,0,0,0,0,0,0,0,0,0,0,0,0,0,0,0,0,0,0,0,0,0,0,0,0,0,0,0,0,0,0,0,0,30.3,13.66,0.109
# 5334,26465,308113,Subbalakshmi P.,2002,,0,0,0,0,0,0,0,0,0,0,0,0,0,0,0,0,0,0,0,0,0,0,0,0,0,0,0,0,0,0,0,0,0,0,0,0,0,0,0,0,0,0,0,0,0,0,0,0,0,0,0,0,0,10,0,0,0,0,0,0,0,0,0,0,0,0,0,0,0,0,0,0,0,0,0,0,0,0,0,0,0,0,0,0,0,0,0,0,0,0,0,0,0,0,0,0,0,0,0,0,0,0,0,0,0,0,0,0,0,0,0,0,0,0,0,55,0,0,0,35,0,0,0,0,0,0,0,0,0,0,0,0,0,0,0,0,0,0,0,0,0,0,0,0,0,0,0,0,0,0,0,0,0,0,0,0,0,0,0,0,0,0,0,0,0,0,0,0,0,0,0,0,0,0,0,0,0,0,0,0,0,55.2,24.88,0.109
# 5335,26465,308114,Subbalakshmi P.,2002,,0,0,0,0,0,0,0,0,0,0,0,0,0,0,0,0,0,0,0,0,0,0,0,0,0,0,0,0,0,0,0,0,0,0,0,0,0,0,0,0,0,0,0,0,0,0,0,0,0,0,0,0,0,15,0,0,0,0,0,0,0,0,0,0,0,0,0,0,0,0,0,0,0,0,0,0,0,0,0,0,0,0,0,0,0,0,0,0,0,0,0,0,0,0,0,0,0,0,0,0,0,0,0,0,0,0,0,0,0,0,0,0,0,0,0,55,0,0,0,30,0,0,0,0,0,0,0,0,0,0,0,0,0,0,0,0,0,0,0,0,0,0,0,0,0,0,0,0,0,0,0,0,0,0,0,0,0,0,0,0,0,0,0,0,0,0,0,0,0,0,0,0,0,0,0,0,0,0,0,0,0,50.5,22.77,0.109
# 5336,26465,308115,Subbalakshmi P.,2002,,0,0,0,0,0,0,0,0,0,0,0,0,0,0,0,0,0,0,0,0,0,0,0,0,0,0,0,0,0,0,0,0,0,0,0,0,0,0,0,0,0,0,0,0,0,0,0,0,0,0,0,0,0,20,0,0,0,0,0,0,0,0,0,0,0,0,0,0,0,0,0,0,0,0,0,0,0,0,0,0,0,0,0,0,0,0,0,0,0,0,0,0,0,0,0,0,0,0,0,0,0,0,0,0,0,0,0,0,0,0,0,0,0,0,0,55,0,0,0,25,0,0,0,0,0,0,0,0,0,0,0,0,0,0,0,0,0,0,0,0,0,0,0,0,0,0,0,0,0,0,0,0,0,0,0,0,0,0,0,0,0,0,0,0,0,0,0,0,0,0,0,0,0,0,0,0,0,0,0,0,0,47.2,21.28,0.109
# 5337,31209,378698,Reddy M.R.,2001,,0,0,0,4.950494752,0,0,0,0,0,0,0,0,0,75.24752624,0,0,0,0,0,0,0,0,0,0,0,0,0,0,0,0,0,0,0,0,0,0,0,0,0,0,0,0.99009995,0,0,0,0,0,0,0,0,0,0,0,0,0,0,0,0,0,0,0,0,0,0,0,0,0,0,0,0,0,0,0,0,0,0,0,0,0,0,0,0,0,0,0,0,0,0,0,0,0,0,0,0,0,0,0,0,0,0,0,0,0,0,0,0,0,0,0,0,0,0,0,0,0,0,0,0,0,18.81187906,0,0,0,0,0,0,0,0,0,0,0,0,0,0,0,0,0,0,0,0,0,0,0,0,0,0,0,0,0,0,0,0,0,0,0,0,0,0,0,0,0,0,0,0,0,0,0,0,0,0,0,0,0,0,0,0,0,0,0,0,0,57.5,25.9,0.109
# 5338,15564,154245,Rajendran V.,1997,,0,0,0,0,0,0,0,0,0,0,0,0,0,0,0,0,0,0,0,0,0,0,0,0,0,0,0,0,0,0,0,0,0,0,0,0.020009998,0,0,0,0,0,0,0,0,0,0,0,0,0,0,0,0,0,0,0,0,0,0,0,0,0,0,0,0,0,0,0,0,0,0,0,0,0,0,0,0,0,0,0,0,0,0,0,0,0,0,0,0,0,0,0,0,0,0,0,0,0,0,0,0,39.24940608,0,0,0,0,0,0,0,0,0,0,0,0,0,0,0,0,0,0,0,0,0,0,0,0,0,0,0,0,0,0,0,0,0,0,0,0,60.73058393,0,0,0,0,0,0,0,0,0,0,0,0,0,0,0,0,0,0,0,0,0,0,0,0,0,0,0,0,0,0,0,0,0,0,0,0,0,0,0,0,0,0,0,30.8,13.89,0.107
# 5339,389,22050,Singer G.M.,1989,,0,0,0,20,3.7,0,0,0,0,0,0,0,0,0,0,0,0,0,0,0,0,0,0,0,0,0,0,0,0,0,0,0,0,0,0,0,0,0,0,0,0,0,0,0,0,0,0,0,0,0,0,0,0,0,0,0,0,0,0,0,0,0,0,0,0,0,0,0,0,0,0,0,0,0,0,0,0,0,0,0,0,0,0,0,0,0,0,0,0,0,0,21.8,0,0,0,0,0,0,0,0,0,0,0,0,0,0,0,0,0,0,0,0,0,0,0,0,0,0,0,0,0,0,0,0,0,0,0,0,0,0,0,0,0,0,0,0,0,54.5,0,0,0,0,0,0,0,0,0,0,0,0,0,0,0,0,0,0,0,0,0,0,0,0,0,0,0,0,0,0,0,0,0,0,0,0,0,0,0,0,0,0,0,93.7,42.4,0.1049528
# 5340,15564,154246,Rajendran V.,1997,,0,0,0,0,0,0,0,0,0,0,0,0,0,0,0,0,0,0,0,0,0,0,0,0,0,0,0,0,0,0,0,0,0,0,0,0.040000004,0,0,0,0,0,0,0,0,0,0,0,0,0,0,0,0,0,0,0,0,0,0,0,0,0,0,0,0,0,0,0,0,0,0,0,0,0,0,0,0,0,0,0,0,0,0,0,0,0,0,0,0,0,0,0,0,0,0,0,0,0,0,0,0,39.24155392,0,0,0,0,0,0,0,0,0,0,0,0,0,0,0,0,0,0,0,0,0,0,0,0,0,0,0,0,0,0,0,0,0,0,0,0,60.71844607,0,0,0,0,0,0,0,0,0,0,0,0,0,0,0,0,0,0,0,0,0,0,0,0,0,0,0,0,0,0,0,0,0,0,0,0,0,0,0,0,0,0,0,31.5,14.26,0.103
# 5341,31209,378697,Reddy M.R.,2001,,0,0,0,4.950494752,0,0,0,0,0,0,0,0,0,75.24752624,0,0,0,0,0,0,0,0,0,0,0,0,0,0,0,0,0,0,0,0,0,0,0,0,0,0,0,0,0,0,0,0,0,0,0,0,0,0,0,0,0,0,0,0,0,0,0,0,0,0,0,0,0,0,0,0,0,0,0,0,0,0,0,0,0,0,0,0,0,0,0,0,0,0,0,0,0,0,0,0,0,0,0,0,0,0,0,0,0,0,0,0,0,0,0,0,0,0,0,0,0,0,0,0,0,18.81187906,0,0,0,0,0,0,0,0,0,0,0,0,0,0,0,0,0,0,0,0,0,0,0,0,0,0,0,0,0,0,0.99009995,0,0,0,0,0,0,0,0,0,0,0,0,0,0,0,0,0,0,0,0,0,0,0,0,0,0,0,0,0,0,56.5,25.48,0.103
# 5342,31209,378696,Reddy M.R.,2001,,0,0,0,4.950494752,0,0,0,0,0,0,0,0,0,75.24752624,0,0,0,0,0,0,0,0,0,0,0,0,0,0,0,0,0,0,0,0,0,0,0,0,0,0,0,0,0,0,0,0,0.99009995,0,0,0,0,0,0,0,0,0,0,0,0,0,0,0,0,0,0,0,0,0,0,0,0,0,0,0,0,0,0,0,0,0,0,0,0,0,0,0,0,0,0,0,0,0,0,0,0,0,0,0,0,0,0,0,0,0,0,0,0,0,0,0,0,0,0,0,0,0,0,0,0,18.81187906,0,0,0,0,0,0,0,0,0,0,0,0,0,0,0,0,0,0,0,0,0,0,0,0,0,0,0,0,0,0,0,0,0,0,0,0,0,0,0,0,0,0,0,0,0,0,0,0,0,0,0,0,0,0,0,0,0,0,0,0,0,56.3,25.4,0.102
# 5343,31209,378695,Reddy M.R.,2001,,0,0,0,4.950494752,0,0,0,0,0,0,0,0,0,75.24752624,0,0,0,0,0,0,0,0,0,0,0,0,0,0,0,0,0,0,0,0,0,0,0,0,0,0,0,0,0,0,0,0,0,0,0,0,0,0,0,0,0,0,0,0,0,0,0,0,0,0,0,0,0,0,0,0,0,0,0,0,0,0,0,0,0,0,0,0,0,0,0,0,0,0,0,0,0,0,0,0,0,0,0,0,0,0,0,0,0,0,0,0,0,0,0,0,0,0,0,0,0,0,0,0,0,18.81187906,0,0,0,0,0,0,0,0,0,0,0,0,0,0,0,0,0,0,0.99009995,0,0,0,0,0,0,0,0,0,0,0,0,0,0,0,0,0,0,0,0,0,0,0,0,0,0,0,0,0,0,0,0,0,0,0,0,0,0,0,0,0,0,56.3,25.4,0.101
# 5344,31209,378694,Reddy M.R.,2001,,0,0,0,4.950494752,0,0,0,0,0,0,0,0,0,75.24752624,0,0,0,0,0,0,0,0,0,0,0,0,0,0,0,0,0,0,0,0,0,0,0,0,0,0,0,0,0,0,0,0,0,0,0,0,0,0,0,0,0,0,0,0,0,0,0,0,0,0,0,0,0,0,0,0,0,0,0,0,0,0,0,0,0,0,0,0,0,0,0,0,0,0,0,0,0,0,0,0,0,0,0,0,0,0,0,0,0,0,0,0,0,0,0.99009995,0,0,0,0,0,0,0,0,0,0,18.81187906,0,0,0,0,0,0,0,0,0,0,0,0,0,0,0,0,0,0,0,0,0,0,0,0,0,0,0,0,0,0,0,0,0,0,0,0,0,0,0,0,0,0,0,0,0,0,0,0,0,0,0,0,0,0,0,0,0,0,0,0,0,55.8,25.3,0.1
# 5345,36159,433193,Eraiah B.,2010,,30,0,0,0,0,0,0,0,0,0,0,0,0,0,0,0,0,0,0,0,0,0,0,0,0,0,0,0,0,0,0,0,0,0,0,0,0,0,0,0,0,0,0,0,0,0,0,0,0,0,0,0,0,0,0,0,0,0,0,0,0,0,0,0,0,0,0,0,0,0,0,0,0,0,0,0,0,0,0,0,0,0,0,0,0,0,0,0,0,0,0,0,0,0,0,0,0,0,0,0,0,0,0,0,0,0,0,0,0,0,0,0,0,0,0,20,0,0,0,0,0,0,0,0,0,0,0,0,0,0,0,0,0,0,0,0,0,0,0,0,0,0,0,0,0,0,0,0,0,0,0,0,0,0,0,0,0,0,0,0,0,0,0,0,0,0,0,50,0,0,0,0,0,0,0,0,0,0,0,0,0,91.7,41.68,0.1
# 5346,31209,378693,Reddy M.R.,2001,,0,0,0,4.950494752,0,0,0,0,0,0,0,0,0,75.24752624,0,0,0,0,0,0,0,0,0,0,0,0,0,0,0,0,0,0,0,0,0,0,0,0,0,0,0,0,0,0,0,0,0,0,0,0,0,0,0,0,0,0,0,0,0,0,0,0,0,0,0,0,0,0,0,0,0,0,0,0,0,0,0,0,0,0,0,0,0,0,0,0,0,0,0,0,0,0,0,0,0,0,0,0,0,0,0,0,0,0,0,0,0,0,0,0,0,0,0,0,0,0,0,0,0,18.81187906,0,0.99009995,0,0,0,0,0,0,0,0,0,0,0,0,0,0,0,0,0,0,0,0,0,0,0,0,0,0,0,0,0,0,0,0,0,0,0,0,0,0,0,0,0,0,0,0,0,0,0,0,0,0,0,0,0,0,0,0,0,0,0,55.3,22.7,0.098
# 5347,389,22047,Singer G.M.,1989,,0,0,0,22.22246889,0,0,0,0,0,0,0,0,0,0,0,0,0,0,0,0,0,0,0,0,0,0,0,0,0,0,0,0,0,0,0,0,0,0,0,0,0,0,0,0,0,0,0,0,0,0,0,0,0,0,0,0,0,0,0,0,0,0,0,0,0,0,0,0,0,0,0,0,0,0,0,0,0,0,0,0,0,0,0,0,0,0,0,0,0,0,11.11012443,11.11123445,0,0,0,0,0,0,0,0,0,0,0,0,0,0,0,0,0,0,0,0,0,0,0,0,0,0,0,0,0,0,0,0,0,0,0,0,0,0,0,0,0,0,0,0,0,55.55617223,0,0,0,0,0,0,0,0,0,0,0,0,0,0,0,0,0,0,0,0,0,0,0,0,0,0,0,0,0,0,0,0,0,0,0,0,0,0,0,0,0,0,0,93.9,43.7,0.0743707
# 5348,34792,419289,Antao S.M.,2008,,0,0,0,0,0,0,0,0,0,0,0,0,0,0,0,0,0,0,0,0,0,0,0,0,0,0,0,0,0,0,0,0,0,0,0,0,0,0,0,0,0,0,0,0,0,0,0,0,0,0,0,0,0,0,0,0,0,0,0,0,0,0,100,0,0,0,0,0,0,0,0,0,0,0,0,0,0,0,0,0,0,0,0,0,0,0,0,0,0,0,0,0,0,0,0,0,0,0,0,0,0,0,0,0,0,0,0,0,0,0,0,0,0,0,0,0,0,0,0,0,0,0,0,0,0,0,0,0,0,0,0,0,0,0,0,0,0,0,0,0,0,0,0,0,0,0,0,0,0,0,0,0,0,0,0,0,0,0,0,0,0,0,0,0,0,0,0,0,0,0,0,0,0,0,0,0,0,0,0,0,0,27.8,13.5,0.031
# 5349,2014,9542,Goralnik A.S.,1972,,0,0,0,0,0,0,0,0,0,0,0,0,0,0,0,0,0,0,0,0,0,0,0,0,0,0,0,0,0,0,0,0,0,0,0,0,0,0,0,0,0,0,0,0,0,0,0,0,0,0,0,0,0,0,0,0,0,0,0,0,0,0,0,0,0,0,0,0,0,0,0,0,0,0,0,0,0,0,0,0,0,0,0,0,0,0,0,0,0,0,0,0,0,0,0,0,0,0,0,0,0,0,0,0,0,0,0,0,0,0,0,0,0,0,0,0,0,0,0,0,0,0,0,0,0,0,0,0,0,0,0,0,0,0,0,0,0,95,0,0,0,0,0,0,0,0,0,0,0,0,0,0,0,0,0,0,0,5,0,0,0,0,0,0,0,0,0,0,0,0,0,0,0,0,0,0,0,0,0,0,0,66,32.7,0.009174288
# 5350,38896,459549,Goumeidane F.,2011,,0,0,0,0,0,0,0,0,0,0,0,0,0,0,0,0,0,0,0,0,0,0,0,0,0,0,0,0,0,0,0,0,0,0,0,0,0,0,0,0,0,0,0,0,0,0,0,0,0,0,0,0,0,0,0,0,0,0,0,0,0,0,0,0,0,0,0,0,0,0,0,0,0,0,0,0,0,0,0,0,0,0,0,0,0,0,0,0,0,0,0,0,0,0,0,0,0,20,0,0,0,0,0,0,0,0,0,0,0,0,0,0,0,0,0,0,0,10,0,0,0,0,0,0,0,0,0,0,0,0,70,0,0,0,0,0,0,0,0,0,0,0,0,0,0,0,0,0,0,0,0,0,0,0,0,0,0,0,0,0,0,0,0,0,0,0,0,0,0,0,0,0,0,0,0,0,0,0,0,0,0,34,20,0.15
# 5351,40632,468692,Sidek H.A.A.,2003,,0,0,0,0,0,0,0,0,0,0,0,0,0,0,0,0,0,0,0,0,0,0,0,0,0,0,0,0,0,0,0,0,0,0,0,0,0,0,0,0,0,0,0,0,0,0,0,0,0,0,0,0,0,0,0,0,0,0,0,0,0,0,0,0,0,0,0,0,0,0,0,0,0,0,0,0,0,0,0,0,0,0,0,36,0,0,0,10,0,0,0,0,0,0,0,0,0,0,0,0,0,0,0,0,0,0,0,0,0,0,0,0,0,0,0,54,0,0,0,0,0,0,0,0,0,0,0,0,0,0,0,0,0,0,0,0,0,0,0,0,0,0,0,0,0,0,0,0,0,0,0,0,0,0,0,0,0,0,0,0,0,0,0,0,0,0,0,0,0,0,0,0,0,0,0,0,0,0,0,0,0,48.2,31,0.2225806
# 5352,38896,459550,Goumeidane F.,2011,,0,0,0,0,0,0,0,0,0,0,0,0,0,0,0,0,0,0,0,0,0,0,0,0,0,0,0,0,0,0,0,0,0,0,0,0,0,0,0,0,0,0,0,0,0,0,0,0,0,0,0,0,0,0,0,0,0,0,0,0,0,0,0,0,0,0,0,0,0,0,0,0,0,0,0,0,0,0,0,0,0,0,0,0,0,0,0,0,0,0,0,0,0,0,0,0,0,25,0,0,0,0,0,0,0,0,0,0,0,0,0,0,0,0,0,0,0,10,0,0,0,0,0,0,0,0,0,0,0,0,65,0,0,0,0,0,0,0,0,0,0,0,0,0,0,0,0,0,0,0,0,0,0,0,0,0,0,0,0,0,0,0,0,0,0,0,0,0,0,0,0,0,0,0,0,0,0,0,0,0,0,33,25,0.34
# 5353,40632,468693,Sidek H.A.A.,2003,,0,0,0,0,0,0,0,0,0,0,0,0,0,0,0,0,0,0,0,0,0,0,0,0,0,0,0,0,0,0,0,0,0,0,0,0,0,0,0,0,0,0,0,0,0,0,0,0,0,0,0,0,0,0,0,0,0,0,0,0,0,0,0,0,0,0,0,0,0,0,0,0,0,0,0,0,0,0,0,0,0,0,0,32,0,0,0,20,0,0,0,0,0,0,0,0,0,0,0,0,0,0,0,0,0,0,0,0,0,0,0,0,0,0,0,48,0,0,0,0,0,0,0,0,0,0,0,0,0,0,0,0,0,0,0,0,0,0,0,0,0,0,0,0,0,0,0,0,0,0,0,0,0,0,0,0,0,0,0,0,0,0,0,0,0,0,0,0,0,0,0,0,0,0,0,0,0,0,0,0,0,40.3,30.6,0.3415033
# 5354,32658,397144,Cannillo V.,2007,,0,0,0,9.026241244,0,0,0,0,0,0,0,0,0,29.86573081,0,0,3.112359084,0,0,0,0,0,0,0,12.15684033,0,0,0,0,0,0,0,0,0,0,0,0,0,0,0,0,0,0,0,0,0,0,0,0,0,0,0,0,0,0,0,0,0,0,0,0,0,0,0,0,0,0,0,0,0,0,0.115796703,0,0,0,0,0,0,0,0,0,0,0,3.125562084,0,0,0,0,0,0,0,0.270630107,0,0,0,0,0,0,0,0,0.175988505,0,0,0,0,0,0,0,0,0,0,0,0,0,0,0,0,0,0,0,0,0,0,0,0,0,0,0,0,0,0,0,0,0,0,0,0,42.15085114,0,0,0,0,0,0,0,0,0,0,0,0,0,0,0,0,0,0,0,0,0,0,0,0,0,0,0,0,0,0,0,0,0,0,0,0,0,0,0,0,0,0,0,52.3,40,0.34625
# 5355,40632,468694,Sidek H.A.A.,2003,,0,0,0,0,0,0,0,0,0,0,0,0,0,0,0,0,0,0,0,0,0,0,0,0,0,0,0,0,0,0,0,0,0,0,0,0,0,0,0,0,0,0,0,0,0,0,0,0,0,0,0,0,0,0,0,0,0,0,0,0,0,0,0,0,0,0,0,0,0,0,0,0,0,0,0,0,0,0,0,0,0,0,0,28,0,0,0,30,0,0,0,0,0,0,0,0,0,0,0,0,0,0,0,0,0,0,0,0,0,0,0,0,0,0,0,42,0,0,0,0,0,0,0,0,0,0,0,0,0,0,0,0,0,0,0,0,0,0,0,0,0,0,0,0,0,0,0,0,0,0,0,0,0,0,0,0,0,0,0,0,0,0,0,0,0,0,0,0,0,0,0,0,0,0,0,0,0,0,0,0,0,35.3,29.1,0.3934708
# 5356,38896,459551,Goumeidane F.,2011,,0,0,0,0,0,0,0,0,0,0,0,0,0,0,0,0,0,0,0,0,0,0,0,0,0,0,0,0,0,0,0,0,0,0,0,0,0,0,0,0,0,0,0,0,0,0,0,0,0,0,0,0,0,0,0,0,0,0,0,0,0,0,0,0,0,0,0,0,0,0,0,0,0,0,0,0,0,0,0,0,0,0,0,0,0,0,0,0,0,0,0,0,0,0,0,0,0,30,0,0,0,0,0,0,0,0,0,0,0,0,0,0,0,0,0,0,0,10,0,0,0,0,0,0,0,0,0,0,0,0,60,0,0,0,0,0,0,0,0,0,0,0,0,0,0,0,0,0,0,0,0,0,0,0,0,0,0,0,0,0,0,0,0,0,0,0,0,0,0,0,0,0,0,0,0,0,0,0,0,0,0,33,30,0.45
# 5357,40632,468695,Sidek H.A.A.,2003,,0,0,0,0,0,0,0,0,0,0,0,0,0,0,0,0,0,0,0,0,0,0,0,0,0,0,0,0,0,0,0,0,0,0,0,0,0,0,0,0,0,0,0,0,0,0,0,0,0,0,0,0,0,0,0,0,0,0,0,0,0,0,0,0,0,0,0,0,0,0,0,0,0,0,0,0,0,0,0,0,0,0,0,24,0,0,0,40,0,0,0,0,0,0,0,0,0,0,0,0,0,0,0,0,0,0,0,0,0,0,0,0,0,0,0,36,0,0,0,0,0,0,0,0,0,0,0,0,0,0,0,0,0,0,0,0,0,0,0,0,0,0,0,0,0,0,0,0,0,0,0,0,0,0,0,0,0,0,0,0,0,0,0,0,0,0,0,0,0,0,0,0,0,0,0,0,0,0,0,0,0,28.5,26.4,0.4602273
# 5358,38896,459552,Goumeidane F.,2011,,0,0,0,0,0,0,0,0,0,0,0,0,0,0,0,0,0,0,0,0,0,0,0,0,0,0,0,0,0,0,0,0,0,0,0,0,0,0,0,0,0,0,0,0,0,0,0,0,0,0,0,0,0,0,0,0,0,0,0,0,0,0,0,0,0,0,0,0,0,0,0,0,0,0,0,0,0,0,0,0,0,0,0,0,0,0,0,0,0,0,0,0,0,0,0,0,0,35,0,0,0,0,0,0,0,0,0,0,0,0,0,0,0,0,0,0,0,10,0,0,0,0,0,0,0,0,0,0,0,0,55,0,0,0,0,0,0,0,0,0,0,0,0,0,0,0,0,0,0,0,0,0,0,0,0,0,0,0,0,0,0,0,0,0,0,0,0,0,0,0,0,0,0,0,0,0,0,0,0,0,0,34,35,0.5142857
# 5359,40632,468696,Sidek H.A.A.,2003,,0,0,0,0,0,0,0,0,0,0,0,0,0,0,0,0,0,0,0,0,0,0,0,0,0,0,0,0,0,0,0,0,0,0,0,0,0,0,0,0,0,0,0,0,0,0,0,0,0,0,0,0,0,0,0,0,0,0,0,0,0,0,0,0,0,0,0,0,0,0,0,0,0,0,0,0,0,0,0,0,0,0,0,20,0,0,0,50,0,0,0,0,0,0,0,0,0,0,0,0,0,0,0,0,0,0,0,0,0,0,0,0,0,0,0,30,0,0,0,0,0,0,0,0,0,0,0,0,0,0,0,0,0,0,0,0,0,0,0,0,0,0,0,0,0,0,0,0,0,0,0,0,0,0,0,0,0,0,0,0,0,0,0,0,0,0,0,0,0,0,0,0,0,0,0,0,0,0,0,0,0,22.2,24.7,0.5506073
