Repository: jacobergzhou/Poisson-Ratio

File: Poisson_ratio.csv (part 58 of 70)
,Code,Glass #,Author,Year,Trademark,Ag2O,AgI,Al,Al2O3,AlF3,AlN,As,As2O3,As2O5,As2S3,As2Se3,AsSe,B,B2O3,Ba,BaCl2,BaF2,BaO,Be,BeF2,BeO,Bi2O3,BiCl3,Br,C,Ca,CaF2,CaO,Cd,CdCl2,CdF2,CdO,Ce2O3,CeF3,CeO2,Cl,Co,Co3O4,CoO,Cr,Cr2O3,Cs,Cs2O,CsCl,CsF,Cu,Cu2O,CuO,Dy2O3,Er,Er2O3,ErF3,Eu,Eu2O3,EuF3,F,Fe,Fe2O3,FeO,Ga,Ga2O3,Ga2S3,Ga2Se3,GaF3,Gd2O3,GdF3,Ge,GeO2,GeS2,GeSe2,H2O,HfF4,HfO2,Hg,Ho2O3,I,InF3,K,K2O,K2S,K2SO4,KBr,KCl,KF,KHF2,La,La2O3,La2S3,LaF3,Li,Li2O,Li2S,Li2SO4,LiBr,LiCl,LiF,LiI,Mg,MgF2,MgO,Mn,Mn2O3,MnF2,MnO,MnO2,Mo,MoO2,MoO3,N,Na,Na2O,Na2S,Na2SO4,NaCl,NaF,NaPO3,Nb,Nb2O5,Nd,Nd2O3,NdF3,NH4NO3,Ni,NiO,O,OH,P,P2O5,Pb,PbCl2,PbF2,PbO,PdO,Pr2O3,Pr6O11,PrF3,R2O3,Rb2O,RbF,Rh2O3,RŒO,RuO2,S,Sb,Sb2O3,Sb2S3,Sc2O3,Se,Si,Si3N4,SiC,SiO2,Sm2O3,Sn,SnO,SnO2,SO2,SO3,Sr,SrCl2,SrF2,SrO,Ta2O3,Ta2O5,Tb2O3,TbF3,Te,TeO2,Th,ThF4,ThO2,Ti,TiO2,Tl,Tl2O,Tl2Se,TlSe,Tm2O3,U,U3O8,UO2,V,V2O5,VO6,WO3,Y,Y2O3,Yb2O3,YbF3,YF3,Zn,ZnCl2,ZnF2,ZnO,ZnSO4,Zr,ZrF4,ZrO2,Young's modulus E (GPa),Shear modulus G (GPa),Poisson's ratio v
4408,34275,417278,Reddy C.N.,2008,,-,-,-,0.0,-,-,-,-,-,-,-,-,-,60.0,-,-,-,0.0,-,-,0.0,0.0,-,-,-,-,-,0.0,-,-,-,0.0,-,-,-,-,-,-,-,-,-,-,0.0,-,-,-,-,-,-,-,-,-,-,-,-,-,-,-,-,-,0.0,-,-,-,-,-,-,0.0,-,-,0.0,-,-,-,-,-,-,-,0.0,-,-,-,-,-,-,-,-,-,-,-,25.0,-,-,-,-,-,-,,-,0.0,-,-,-,-,-,-,-,-,-,-,0.0,-,-,-,-,-,-,-,-,-,-,-,-,-,-,-,-,0.0,-,-,-,0.0,-,-,-,-,60.0,-,-,-,100.0,-,-,-,-,-,-,-,-,-,-,0.0,-,-,-,-,-,-,-,-,-,0.0,-,-,-,-,-,0.0,-,-,-,-,0.0,-,-,-,-,-,-,-,-,-,15,-,0.0,-,-,-,-,-,-,-,-,0.0,-,-,-,0.0,45.7,17.75,0.27
4409,34275,417279,Reddy C.N.,2008,,-,-,-,0.0,-,-,-,-,-,-,-,-,-,60.0,-,-,-,0.0,-,-,0.0,0.0,-,-,-,-,-,0.0,-,-,-,0.0,-,-,-,-,-,-,-,-,-,-,0.0,-,-,-,-,-,-,-,-,-,-,-,-,-,-,-,-,-,0.0,-,-,-,-,-,-,0.0,-,-,0.0,-,-,-,-,-,-,-,0.0,-,-,-,-,-,-,-,-,-,-,-,35.0,-,-,-,-,-,-,,-,0.0,-,-,-,-,-,-,-,-,-,-,0.0,-,-,-,-,-,-,-,-,-,-,-,-,-,-,-,-,0.0,-,-,-,0.0,-,-,-,-,60.0,-,-,-,100.0,-,-,-,-,-,-,-,-,-,-,0.0,-,-,-,-,-,-,-,-,-,0.0,-,-,-,-,-,0.0,-,-,-,-,0.0,-,-,-,-,-,-,-,-,-,5,-,0.0,-,-,-,-,-,-,-,-,0.0,-,-,-,0.0,51.2,19.82,0.27
4410,34275,417280,Reddy C.N.,2008,,-,-,-,0.0,-,-,-,-,-,-,-,-,-,85.0,-,-,-,0.0,-,-,0.0,0.0,-,-,-,-,-,0.0,-,-,-,0.0,-,-,-,-,-,-,-,-,-,-,0.0,-,-,-,-,-,-,-,-,-,-,-,-,-,-,-,-,-,0.0,-,-,-,-,-,-,0.0,-,-,0.0,-,-,-,-,-,-,-,0.0,-,-,-,-,-,-,-,-,-,-,-,10.0,-,-,-,-,-,-,,-,0.0,-,-,-,-,-,-,-,-,-,-,0.0,-,-,-,-,-,-,-,-,-,-,-,-,-,-,-,-,0.0,-,-,-,0.0,-,-,-,-,85.0,-,-,-,100.0,-,-,-,-,-,-,-,-,-,-,0.0,-,-,-,-,-,-,-,-,-,0.0,-,-,-,-,-,0.0,-,-,-,-,0.0,-,-,-,-,-,-,-,-,-,5,-,0.0,-,-,-,-,-,-,-,-,0.0,-,-,-,0.0,34.9,14.12,0.237
4411,34275,417281,Reddy C.N.,2008,,-,-,-,0.0,-,-,-,-,-,-,-,-,-,75.0,-,-,-,0.0,-,-,0.0,0.0,-,-,-,-,-,0.0,-,-,-,0.0,-,-,-,-,-,-,-,-,-,-,0.0,-,-,-,-,-,-,-,-,-,-,-,-,-,-,-,-,-,0.0,-,-,-,-,-,-,0.0,-,-,0.0,-,-,-,-,-,-,-,0.0,-,-,-,-,-,-,-,-,-,-,-,10.0,-,-,-,-,-,-,,-,0.0,-,-,-,-,-,-,-,-,-,-,0.0,-,-,-,-,-,-,-,-,-,-,-,-,-,-,-,-,0.0,-,-,-,0.0,-,-,-,-,75.0,-,-,-,100.0,-,-,-,-,-,-,-,-,-,-,0.0,-,-,-,-,-,-,-,-,-,0.0,-,-,-,-,-,0.0,-,-,-,-,0.0,-,-,-,-,-,-,-,-,-,15,-,0.0,-,-,-,-,-,-,-,-,0.0,-,-,-,0.0,37.1,15.09,0.229
4412,34275,417282,Reddy C.N.,2008,,-,-,-,0.0,-,-,-,-,-,-,-,-,-,70.0,-,-,-,0.0,-,-,0.0,0.0,-,-,-,-,-,0.0,-,-,-,0.0,-,-,-,-,-,-,-,-,-,-,0.0,-,-,-,-,-,-,-,-,-,-,-,-,-,-,-,-,-,0.0,-,-,-,-,-,-,0.0,-,-,0.0,-,-,-,-,-,-,-,0.0,-,-,-,-,-,-,-,-,-,-,-,10.0,-,-,-,-,-,-,,-,0.0,-,-,-,-,-,-,-,-,-,-,0.0,-,-,-,-,-,-,-,-,-,-,-,-,-,-,-,-,0.0,-,-,-,0.0,-,-,-,-,70.0,-,-,-,100.0,-,-,-,-,-,-,-,-,-,-,0.0,-,-,-,-,-,-,-,-,-,0.0,-,-,-,-,-,0.0,-,-,-,-,0.0,-,-,-,-,-,-,-,-,-,20,-,0.0,-,-,-,-,-,-,-,-,0.0,-,-,-,0.0,38.4,15.65,0.227
4413,34275,417283,Reddy C.N.,2008,,-,-,-,0.0,-,-,-,-,-,-,-,-,-,65.0,-,-,-,0.0,-,-,0.0,0.0,-,-,-,-,-,0.0,-,-,-,0.0,-,-,-,-,-,-,-,-,-,-,0.0,-,-,-,-,-,-,-,-,-,-,-,-,-,-,-,-,-,0.0,-,-,-,-,-,-,0.0,-,-,0.0,-,-,-,-,-,-,-,0.0,-,-,-,-,-,-,-,-,-,-,-,10.0,-,-,-,-,-,-,,-,0.0,-,-,-,-,-,-,-,-,-,-,0.0,-,-,-,-,-,-,-,-,-,-,-,-,-,-,-,-,0.0,-,-,-,0.0,-,-,-,-,65.0,-,-,-,100.0,-,-,-,-,-,-,-,-,-,-,0.0,-,-,-,-,-,-,-,-,-,0.0,-,-,-,-,-,0.0,-,-,-,-,0.0,-,-,-,-,-,-,-,-,-,25,-,0.0,-,-,-,-,-,-,-,-,0.0,-,-,-,0.0,39.2,15.98,0.227
4414,34355,417621,Djouama T.,2008,,-,-,-,0.0,-,-,-,-,-,-,-,-,-,0.0,-,-,-,0.0,-,-,0.0,0.0,-,-,-,-,-,0.0,-,-,-,0.0,-,-,-,-,-,-,-,-,-,-,0.0,-,-,-,-,-,-,-,-,-,-,-,-,-,-,-,-,-,0.0,-,-,-,-,-,-,0.0,-,-,0.0,-,-,-,-,-,-,-,0.0,-,-,-,-,-,-,-,-,-,-,-,0.0,-,-,-,-,-,-,,-,0.0,-,-,-,-,-,-,-,-,-,-,40.0,-,-,-,-,-,-,-,-,-,-,-,-,-,-,-,-,40.0,-,-,-,0.0,-,-,-,-,0.0,-,-,-,80.0,-,-,-,-,-,-,-,-,-,-,0.0,-,-,-,-,-,-,-,-,-,0.0,-,-,-,-,-,0.0,-,-,-,-,0.0,-,-,-,-,-,-,-,-,-,-,-,0.0,-,-,-,-,-,-,-,20,0.0,-,-,-,0.0,39.3,15.2,0.29
4415,34355,417622,Djouama T.,2008,,-,-,-,0.0,-,-,-,-,-,-,-,-,-,0.0,-,-,-,0.0,-,-,0.0,0.0,-,-,-,-,-,0.0,-,-,-,0.0,-,-,-,-,-,-,-,-,-,-,0.0,-,-,-,-,-,-,-,-,-,-,-,-,-,-,-,-,-,0.0,-,-,-,-,-,-,0.0,-,-,0.0,-,-,-,-,-,-,-,0.0,-,-,-,-,-,-,-,-,-,-,-,0.0,-,-,-,-,-,-,,-,0.0,-,-,5,-,-,-,-,-,-,-,37.5,-,-,-,-,-,-,-,-,-,-,-,-,-,-,-,-,37.5,-,-,-,0.0,-,-,-,-,0.0,-,-,-,75.0,-,-,-,-,-,-,-,-,-,-,0.0,-,-,-,-,-,-,-,-,-,0.0,-,-,-,-,-,0.0,-,-,-,-,0.0,-,-,-,-,-,-,-,-,-,-,-,0.0,-,-,-,-,-,-,-,20,0.0,-,-,-,0.0,43.8,17.2,0.275
4416,34355,417623,Djouama T.,2008,,-,-,-,0.0,-,-,-,-,-,-,-,-,-,0.0,-,-,-,0.0,-,-,0.0,0.0,-,-,-,-,-,0.0,-,-,-,0.0,-,-,-,-,-,-,-,-,-,-,0.0,-,-,-,-,-,-,-,-,-,-,-,-,-,-,-,-,-,0.0,-,-,-,-,-,-,0.0,-,-,0.0,-,-,-,-,-,-,-,0.0,-,-,-,-,-,-,-,-,-,-,-,0.0,-,-,-,-,-,-,,-,0.0,-,-,15,-,-,-,-,-,-,-,32.5,-,-,-,-,-,-,-,-,-,-,-,-,-,-,-,-,32.5,-,-,-,0.0,-,-,-,-,0.0,-,-,-,65.0,-,-,-,-,-,-,-,-,-,-,0.0,-,-,-,-,-,-,-,-,-,0.0,-,-,-,-,-,0.0,-,-,-,-,0.0,-,-,-,-,-,-,-,-,-,-,-,0.0,-,-,-,-,-,-,-,20,0.0,-,-,-,0.0,50.2,19.3,0.301
4417,34355,417624,Djouama T.,2008,,-,-,-,0.0,-,-,-,-,-,-,-,-,-,0.0,-,-,-,0.0,-,-,0.0,0.0,-,-,-,-,-,0.0,-,-,-,0.0,-,-,-,-,-,-,-,-,-,-,0.0,-,-,-,-,-,-,-,-,-,-,-,-,-,-,-,-,-,0.0,-,-,-,-,-,-,0.0,-,-,0.0,-,-,-,-,-,-,-,0.0,-,-,-,-,-,-,-,-,-,-,-,0.0,-,-,-,-,-,-,,-,0.0,-,-,20,-,-,-,-,-,-,-,30.0,-,-,-,-,-,-,-,-,-,-,-,-,-,-,-,-,30.0,-,-,-,0.0,-,-,-,-,0.0,-,-,-,60.0,-,-,-,-,-,-,-,-,-,-,0.0,-,-,-,-,-,-,-,-,-,0.0,-,-,-,-,-,0.0,-,-,-,-,0.0,-,-,-,-,-,-,-,-,-,-,-,0.0,-,-,-,-,-,-,-,20,0.0,-,-,-,0.0,51.6,20.2,0.276
4418,34355,417625,Djouama T.,2008,,-,-,-,0.0,-,-,-,-,-,-,-,-,-,0.0,-,-,-,0.0,-,-,0.0,0.0,-,-,-,-,-,0.0,-,-,-,0.0,-,-,-,-,-,-,-,-,-,-,0.0,-,-,-,-,-,-,-,-,-,-,-,-,-,-,-,-,-,0.0,-,-,-,-,-,-,0.0,-,-,0.0,-,-,-,-,-,-,-,0.0,-,-,-,-,-,-,-,-,-,-,-,0.0,-,-,-,-,-,-,,-,0.0,-,-,25,-,-,-,-,-,-,-,27.5,-,-,-,-,-,-,-,-,-,-,-,-,-,-,-,-,27.5,-,-,-,0.0,-,-,-,-,0.0,-,-,-,55.0,-,-,-,-,-,-,-,-,-,-,0.0,-,-,-,-,-,-,-,-,-,0.0,-,-,-,-,-,0.0,-,-,-,-,0.0,-,-,-,-,-,-,-,-,-,-,-,0.0,-,-,-,-,-,-,-,20,0.0,-,-,-,0.0,53.4,21.0,0.272
4419,34355,417626,Djouama T.,2008,,-,-,-,0.0,-,-,-,-,-,-,-,-,-,0.0,-,-,-,0.0,-,-,0.0,0.0,-,-,-,-,-,0.0,-,-,-,0.0,-,-,-,-,-,-,-,-,-,-,0.0,-,-,-,-,-,-,-,-,-,-,-,-,-,-,-,-,-,0.0,-,-,-,-,-,-,0.0,-,-,0.0,-,-,-,-,-,-,-,0.0,-,-,-,-,-,-,-,-,-,-,-,0.0,-,-,-,-,-,-,,-,0.0,-,-,30,-,-,-,-,-,-,-,25.0,-,-,-,-,-,-,-,-,-,-,-,-,-,-,-,-,25.0,-,-,-,0.0,-,-,-,-,0.0,-,-,-,50.0,-,-,-,-,-,-,-,-,-,-,0.0,-,-,-,-,-,-,-,-,-,0.0,-,-,-,-,-,0.0,-,-,-,-,0.0,-,-,-,-,-,-,-,-,-,-,-,0.0,-,-,-,-,-,-,-,20,0.0,-,-,-,0.0,56.9,22.3,0.273
4420,34355,417627,Djouama T.,2008,,-,-,-,0.0,-,-,-,-,-,-,-,-,-,0.0,-,-,-,0.0,-,-,0.0,0.0,-,-,-,-,-,0.0,-,-,-,0.0,-,-,-,-,-,-,-,-,-,-,0.0,-,-,-,-,-,-,-,-,-,-,-,-,-,-,-,-,-,0.0,-,-,-,-,-,-,0.0,-,-,0.0,-,-,-,-,-,-,-,0.0,-,-,-,-,-,-,-,-,-,-,-,0.0,-,-,-,-,-,-,,-,0.0,-,-,35,-,-,-,-,-,-,-,22.5,-,-,-,-,-,-,-,-,-,-,-,-,-,-,-,-,22.5,-,-,-,0.0,-,-,-,-,0.0,-,-,-,45.0,-,-,-,-,-,-,-,-,-,-,0.0,-,-,-,-,-,-,-,-,-,0.0,-,-,-,-,-,0.0,-,-,-,-,0.0,-,-,-,-,-,-,-,-,-,-,-,0.0,-,-,-,-,-,-,-,20,0.0,-,-,-,0.0,58.4,22.2,0.317
4421,34355,417628,Djouama T.,2008,,-,-,-,0.0,-,-,-,-,-,-,-,-,-,0.0,-,-,-,0.0,-,-,0.0,0.0,-,-,-,-,-,0.0,-,-,-,0.0,-,-,-,-,-,-,-,-,-,-,0.0,-,-,-,-,-,-,-,-,-,-,-,-,-,-,-,-,-,0.0,-,-,-,-,-,-,0.0,-,-,0.0,-,-,-,-,-,-,-,0.0,-,-,-,-,-,-,-,-,-,-,-,0.0,-,-,-,-,-,-,,-,0.0,-,-,40,-,-,-,-,-,-,-,20.0,-,-,-,-,-,-,-,-,-,-,-,-,-,-,-,-,20.0,-,-,-,0.0,-,-,-,-,0.0,-,-,-,40.0,-,-,-,-,-,-,-,-,-,-,0.0,-,-,-,-,-,-,-,-,-,0.0,-,-,-,-,-,0.0,-,-,-,-,0.0,-,-,-,-,-,-,-,-,-,-,-,0.0,-,-,-,-,-,-,-,20,0.0,-,-,-,0.0,60.0,23.5,0.275
4422,34401,417781,Bletskan D.I.,1988,,-,-,-,0.0,-,-,-,-,-,-,-,-,-,0.0,-,-,-,0.0,-,-,0.0,0.0,-,-,-,-,-,0.0,-,-,-,0.0,-,-,-,-,-,-,-,-,-,-,0.0,-,-,-,-,-,-,-,-,-,-,-,-,-,-,-,-,-,0.0,-,-,-,-,-,-,0.0,100,-,0.0,-,-,-,-,-,-,-,0.0,-,-,-,-,-,-,-,-,-,-,-,0.0,-,-,-,-,-,-,,-,0.0,-,-,-,-,-,-,-,-,-,-,0.0,-,-,-,-,-,-,-,-,-,-,-,-,-,-,-,-,0.0,-,-,-,0.0,-,-,-,-,0.0,-,-,-,0.0,-,-,-,-,-,-,-,-,-,-,0.0,-,-,-,-,-,-,-,-,-,0.0,-,-,-,-,-,0.0,-,-,-,-,0.0,-,-,-,-,-,-,-,-,-,-,-,0.0,-,-,-,-,-,-,-,-,0.0,-,-,-,0.0,20.7,9.04,0.149
4423,34401,417783,Bletskan D.I.,1988,,-,-,-,0.0,-,-,-,-,-,-,-,-,-,0.0,-,-,-,0.0,-,-,0.0,0.0,-,-,-,-,-,0.0,-,-,-,0.0,-,-,-,-,-,-,-,-,-,-,0.0,-,-,-,-,-,-,-,-,-,-,-,-,-,-,-,-,-,0.0,-,-,-,-,-,-,0.0,96,-,0.0,-,-,-,-,-,-,-,0.0,-,-,-,-,-,-,-,-,-,-,-,0.0,-,-,-,-,-,-,,-,0.0,-,-,-,-,-,-,-,-,-,-,0.0,-,-,-,-,-,-,-,-,-,-,-,-,-,-,-,-,0.0,-,-,-,0.0,-,-,-,-,0.0,-,-,-,0.0,-,-,-,-,4,-,-,-,-,-,0.0,-,-,-,-,-,-,-,-,-,0.0,-,-,-,-,-,0.0,-,-,-,-,0.0,-,-,-,-,-,-,-,-,-,-,-,0.0,-,-,-,-,-,-,-,-,0.0,-,-,-,0.0,18.8,7.81,0.206
4424,34401,417784,Bletskan D.I.,1988,,-,-,-,0.0,-,-,-,-,-,-,-,-,-,0.0,-,-,-,0.0,-,-,0.0,0.0,-,-,-,-,-,0.0,-,-,-,0.0,-,-,-,-,-,-,-,-,-,-,0.0,-,-,-,-,-,-,-,-,-,-,-,-,-,-,-,-,-,0.0,-,-,-,-,-,-,0.0,80,-,0.0,-,-,-,-,-,-,-,0.0,-,-,-,-,-,-,-,-,-,-,-,0.0,-,-,-,-,-,-,,-,0.0,-,-,-,-,-,-,-,-,-,-,0.0,-,-,-,-,-,-,-,-,-,-,-,-,-,-,-,-,0.0,-,-,-,0.0,-,-,-,-,0.0,-,-,-,0.0,-,-,-,-,20,-,-,-,-,-,0.0,-,-,-,-,-,-,-,-,-,0.0,-,-,-,-,-,0.0,-,-,-,-,0.0,-,-,-,-,-,-,-,-,-,-,-,0.0,-,-,-,-,-,-,-,-,0.0,-,-,-,0.0,19.4,7.93,0.226
4425,34401,417785,Bletskan D.I.,1988,,-,-,-,0.0,-,-,-,-,-,-,-,-,-,0.0,-,-,-,0.0,-,-,0.0,0.0,-,-,-,-,-,0.0,-,-,-,0.0,-,-,-,-,-,-,-,-,-,-,0.0,-,-,-,-,-,-,-,-,-,-,-,-,-,-,-,-,-,0.0,-,-,-,-,-,-,0.0,70,-,0.0,-,-,-,-,-,-,-,0.0,-,-,-,-,-,-,-,-,-,-,-,0.0,-,-,-,-,-,-,,-,0.0,-,-,-,-,-,-,-,-,-,-,0.0,-,-,-,-,-,-,-,-,-,-,-,-,-,-,-,-,0.0,-,-,-,0.0,-,-,-,-,0.0,-,-,-,0.0,-,-,-,-,30,-,-,-,-,-,0.0,-,-,-,-,-,-,-,-,-,0.0,-,-,-,-,-,0.0,-,-,-,-,0.0,-,-,-,-,-,-,-,-,-,-,-,0.0,-,-,-,-,-,-,-,-,0.0,-,-,-,0.0,18.1,7.07,0.283
4426,34401,417786,Bletskan D.I.,1988,,-,-,-,0.0,-,-,-,-,-,-,-,-,-,0.0,-,-,-,0.0,-,-,0.0,0.0,-,-,-,-,-,0.0,-,-,-,0.0,-,-,-,-,-,-,-,-,-,-,0.0,-,-,-,-,-,-,-,-,-,-,-,-,-,-,-,-,-,0.0,-,-,-,-,-,-,0.0,50,-,0.0,-,-,-,-,-,-,-,0.0,-,-,-,-,-,-,-,-,-,-,-,0.0,-,-,-,-,-,-,,-,0.0,-,-,-,-,-,-,-,-,-,-,0.0,-,-,-,-,-,-,-,-,-,-,-,-,-,-,-,-,0.0,-,-,-,0.0,-,-,-,-,0.0,-,-,-,0.0,-,-,-,-,50,-,-,-,-,-,0.0,-,-,-,-,-,-,-,-,-,0.0,-,-,-,-,-,0.0,-,-,-,-,0.0,-,-,-,-,-,-,-,-,-,-,-,0.0,-,-,-,-,-,-,-,-,0.0,-,-,-,0.0,19.1,7.44,0.285
4427,34497,418281,Sidek H.A.A.,2006,,-,-,-,0.0,-,-,-,-,-,-,-,-,-,60.44743,-,-,-,0.0,-,-,0.0,0.0,-,-,-,-,-,0.0,-,-,-,0.0,-,-,-,-,-,-,-,-,-,-,0.0,-,-,-,-,-,-,-,-,-,-,-,-,-,-,-,-,-,0.0,-,-,-,-,-,-,0.0,-,-,0.0,-,-,-,-,-,-,-,0.0,-,-,-,-,-,-,-,-,-,-,-,0.0,-,-,-,-,-,-,,-,0.0,-,-,-,-,-,-,-,-,-,-,0.0,-,-,-,-,-,-,-,-,-,-,-,-,-,-,-,-,0.0,-,-,-,0.0,-,-,-,-,60.44743,-,-,-,100.0,-,-,-,-,-,-,-,-,-,-,0.0,-,-,-,-,-,-,-,-,-,0.0,-,-,-,-,-,39.55257,-,-,-,-,0.0,-,-,-,-,-,-,-,-,-,-,-,0.0,-,-,-,-,-,-,-,-,0.0,-,-,-,0.0,42.0,18.0,0.258
4428,34497,418282,Sidek H.A.A.,2006,,-,-,-,0.0,-,-,-,-,-,-,-,-,-,67.4701,-,-,-,0.0,-,-,0.0,0.0,-,-,-,-,-,0.0,-,-,-,0.0,-,-,-,-,-,-,-,-,-,-,0.0,-,-,-,-,-,-,-,-,-,-,-,-,-,-,-,-,-,0.0,-,-,-,-,-,-,0.0,-,-,0.0,-,-,-,-,-,-,-,0.0,-,-,-,-,-,-,-,-,-,-,-,0.0,-,-,-,-,-,-,,-,0.0,-,-,-,-,-,-,-,-,-,-,0.0,-,-,-,-,-,-,-,-,-,-,-,-,-,-,-,-,0.0,-,-,-,0.0,-,-,-,-,67.4701,-,-,-,100.0,-,-,-,-,-,-,-,-,-,-,0.0,-,-,-,-,-,-,-,-,-,0.0,-,-,-,-,-,32.5299,-,-,-,-,0.0,-,-,-,-,-,-,-,-,-,-,-,0.0,-,-,-,-,-,-,-,-,0.0,-,-,-,0.0,45.0,20.0,0.225
4429,34497,418283,Sidek H.A.A.,2006,,-,-,-,0.0,-,-,-,-,-,-,-,-,-,55.24487,-,-,-,0.0,-,-,0.0,0.0,-,-,-,-,-,0.0,-,-,-,0.0,-,-,-,-,-,-,-,-,-,-,0.0,-,-,-,-,-,-,-,-,-,-,-,-,-,-,-,-,-,0.0,-,-,-,-,-,-,0.0,-,-,0.0,-,-,-,-,-,-,-,0.0,-,-,-,-,-,-,-,-,-,-,-,0.0,-,-,-,-,-,-,,-,0.0,-,-,-,-,-,-,-,-,-,-,0.0,-,-,-,-,-,-,-,-,-,-,-,-,-,-,-,-,0.0,-,-,-,0.0,-,-,-,-,55.24487,-,-,-,100.0,-,-,-,-,-,-,-,-,-,-,0.0,-,-,-,-,-,-,-,-,-,0.0,-,-,-,-,-,44.75513,-,-,-,-,0.0,-,-,-,-,-,-,-,-,-,-,-,0.0,-,-,-,-,-,-,-,-,0.0,-,-,-,0.0,47.0,20.5,0.243
4430,34497,418284,Sidek H.A.A.,2006,,-,-,-,0.0,-,-,-,-,-,-,-,-,-,49.55777,-,-,-,0.0,-,-,0.0,0.0,-,-,-,-,-,0.0,-,-,-,0.0,-,-,-,-,-,-,-,-,-,-,0.0,-,-,-,-,-,-,-,-,-,-,-,-,-,-,-,-,-,0.0,-,-,-,-,-,-,0.0,-,-,0.0,-,-,-,-,-,-,-,0.0,-,-,-,-,-,-,-,-,-,-,-,0.0,-,-,-,-,-,-,,-,0.0,-,-,-,-,-,-,-,-,-,-,0.0,-,-,-,-,-,-,-,-,-,-,-,-,-,-,-,-,0.0,-,-,-,0.0,-,-,-,-,49.55777,-,-,-,100.0,-,-,-,-,-,-,-,-,-,-,0.0,-,-,-,-,-,-,-,-,-,0.0,-,-,-,-,-,50.44222,-,-,-,-,0.0,-,-,-,-,-,-,-,-,-,-,-,0.0,-,-,-,-,-,-,-,-,0.0,-,-,-,0.0,50.0,22.0,0.21
4431,34497,418285,Sidek H.A.A.,2006,,-,-,-,0.0,-,-,-,-,-,-,-,-,-,45.88398,-,-,-,0.0,-,-,0.0,0.0,-,-,-,-,-,0.0,-,-,-,0.0,-,-,-,-,-,-,-,-,-,-,0.0,-,-,-,-,-,-,-,-,-,-,-,-,-,-,-,-,-,0.0,-,-,-,-,-,-,0.0,-,-,0.0,-,-,-,-,-,-,-,0.0,-,-,-,-,-,-,-,-,-,-,-,0.0,-,-,-,-,-,-,,-,0.0,-,-,-,-,-,-,-,-,-,-,0.0,-,-,-,-,-,-,-,-,-,-,-,-,-,-,-,-,0.0,-,-,-,0.0,-,-,-,-,45.88398,-,-,-,100.0,-,-,-,-,-,-,-,-,-,-,0.0,-,-,-,-,-,-,-,-,-,0.0,-,-,-,-,-,54.11602,-,-,-,-,0.0,-,-,-,-,-,-,-,-,-,-,-,0.0,-,-,-,-,-,-,-,-,0.0,-,-,-,0.0,52.0,23.0,0.222
4432,34497,418286,Sidek H.A.A.,2006,,-,-,-,0.0,-,-,-,-,-,-,-,-,-,43.31516,-,-,-,0.0,-,-,0.0,0.0,-,-,-,-,-,0.0,-,-,-,0.0,-,-,-,-,-,-,-,-,-,-,0.0,-,-,-,-,-,-,-,-,-,-,-,-,-,-,-,-,-,0.0,-,-,-,-,-,-,0.0,-,-,0.0,-,-,-,-,-,-,-,0.0,-,-,-,-,-,-,-,-,-,-,-,0.0,-,-,-,-,-,-,,-,0.0,-,-,-,-,-,-,-,-,-,-,0.0,-,-,-,-,-,-,-,-,-,-,-,-,-,-,-,-,0.0,-,-,-,0.0,-,-,-,-,43.31516,-,-,-,100.0,-,-,-,-,-,-,-,-,-,-,0.0,-,-,-,-,-,-,-,-,-,0.0,-,-,-,-,-,56.68483,-,-,-,-,0.0,-,-,-,-,-,-,-,-,-,-,-,0.0,-,-,-,-,-,-,-,-,0.0,-,-,-,0.0,53.0,24.0,0.209
4433,34497,418287,Sidek H.A.A.,2006,,-,-,-,0.0,-,-,-,-,-,-,-,-,-,39.26807,-,-,-,0.0,-,-,0.0,0.0,-,-,-,-,-,0.0,-,-,-,0.0,-,-,-,-,-,-,-,-,-,-,0.0,-,-,-,-,-,-,-,-,-,-,-,-,-,-,-,-,-,0.0,-,-,-,-,-,-,0.0,-,-,0.0,-,-,-,-,-,-,-,0.0,-,-,-,-,-,-,-,-,-,-,-,0.0,-,-,-,-,-,-,,-,0.0,-,-,-,-,-,-,-,-,-,-,0.0,-,-,-,-,-,-,-,-,-,-,-,-,-,-,-,-,0.0,-,-,-,0.0,-,-,-,-,39.26807,-,-,-,100.0,-,-,-,-,-,-,-,-,-,-,0.0,-,-,-,-,-,-,-,-,-,0.0,-,-,-,-,-,60.73193,-,-,-,-,0.0,-,-,-,-,-,-,-,-,-,-,-,0.0,-,-,-,-,-,-,-,-,0.0,-,-,-,0.0,50.0,22.0,0.233
4434,34497,418288,Sidek H.A.A.,2006,,-,-,-,0.0,-,-,-,-,-,-,-,-,-,36.43146,-,-,-,0.0,-,-,0.0,0.0,-,-,-,-,-,0.0,-,-,-,0.0,-,-,-,-,-,-,-,-,-,-,0.0,-,-,-,-,-,-,-,-,-,-,-,-,-,-,-,-,-,0.0,-,-,-,-,-,-,0.0,-,-,0.0,-,-,-,-,-,-,-,0.0,-,-,-,-,-,-,-,-,-,-,-,0.0,-,-,-,-,-,-,,-,0.0,-,-,-,-,-,-,-,-,-,-,0.0,-,-,-,-,-,-,-,-,-,-,-,-,-,-,-,-,0.0,-,-,-,0.0,-,-,-,-,36.43146,-,-,-,100.0,-,-,-,-,-,-,-,-,-,-,0.0,-,-,-,-,-,-,-,-,-,0.0,-,-,-,-,-,63.56854,-,-,-,-,0.0,-,-,-,-,-,-,-,-,-,-,-,0.0,-,-,-,-,-,-,-,-,0.0,-,-,-,0.0,54.0,25.0,0.213
4435,34597,421663,Halimah M.K.,2005,,10,-,-,0.0,-,-,-,-,-,-,-,-,-,31.5,-,-,-,0.0,-,-,0.0,0.0,-,-,-,-,-,0.0,-,-,-,0.0,-,-,-,-,-,-,-,-,-,-,0.0,-,-,-,-,-,-,-,-,-,-,-,-,-,-,-,-,-,0.0,-,-,-,-,-,-,0.0,-,-,0.0,-,-,-,-,-,-,-,0.0,-,-,-,-,-,-,-,-,-,-,-,0.0,-,-,-,-,-,-,,-,0.0,-,-,-,-,-,-,-,-,-,-,0.0,-,-,-,-,-,-,-,-,-,-,-,-,-,-,-,-,0.0,-,-,-,0.0,-,-,-,-,31.5,-,-,-,100.0,-,-,-,-,-,-,-,-,-,-,0.0,-,-,-,-,-,-,-,-,-,0.0,-,-,-,-,-,58.5,-,-,-,-,0.0,-,-,-,-,-,-,-,-,-,-,-,0.0,-,-,-,-,-,-,-,-,0.0,-,-,-,0.0,48.0,18.94,0.267
4436,34597,421664,Halimah M.K.,2005,,15,-,-,0.0,-,-,-,-,-,-,-,-,-,29.75,-,-,-,0.0,-,-,0.0,0.0,-,-,-,-,-,0.0,-,-,-,0.0,-,-,-,-,-,-,-,-,-,-,0.0,-,-,-,-,-,-,-,-,-,-,-,-,-,-,-,-,-,0.0,-,-,-,-,-,-,0.0,-,-,0.0,-,-,-,-,-,-,-,0.0,-,-,-,-,-,-,-,-,-,-,-,0.0,-,-,-,-,-,-,,-,0.0,-,-,-,-,-,-,-,-,-,-,0.0,-,-,-,-,-,-,-,-,-,-,-,-,-,-,-,-,0.0,-,-,-,0.0,-,-,-,-,29.75,-,-,-,100.0,-,-,-,-,-,-,-,-,-,-,0.0,-,-,-,-,-,-,-,-,-,0.0,-,-,-,-,-,55.25,-,-,-,-,0.0,-,-,-,-,-,-,-,-,-,-,-,0.0,-,-,-,-,-,-,-,-,0.0,-,-,-,0.0,47.9,18.89,0.268
4437,34597,421665,Halimah M.K.,2005,,20,-,-,0.0,-,-,-,-,-,-,-,-,-,28.0,-,-,-,0.0,-,-,0.0,0.0,-,-,-,-,-,0.0,-,-,-,0.0,-,-,-,-,-,-,-,-,-,-,0.0,-,-,-,-,-,-,-,-,-,-,-,-,-,-,-,-,-,0.0,-,-,-,-,-,-,0.0,-,-,0.0,-,-,-,-,-,-,-,0.0,-,-,-,-,-,-,-,-,-,-,-,0.0,-,-,-,-,-,-,,-,0.0,-,-,-,-,-,-,-,-,-,-,0.0,-,-,-,-,-,-,-,-,-,-,-,-,-,-,-,-,0.0,-,-,-,0.0,-,-,-,-,28.0,-,-,-,100.0,-,-,-,-,-,-,-,-,-,-,0.0,-,-,-,-,-,-,-,-,-,0.0,-,-,-,-,-,52.0,-,-,-,-,0.0,-,-,-,-,-,-,-,-,-,-,-,0.0,-,-,-,-,-,-,-,-,0.0,-,-,-,0.0,46.5,18.27,0.275
4438,34597,421666,Halimah M.K.,2005,,25,-,-,0.0,-,-,-,-,-,-,-,-,-,26.25,-,-,-,0.0,-,-,0.0,0.0,-,-,-,-,-,0.0,-,-,-,0.0,-,-,-,-,-,-,-,-,-,-,0.0,-,-,-,-,-,-,-,-,-,-,-,-,-,-,-,-,-,0.0,-,-,-,-,-,-,0.0,-,-,0.0,-,-,-,-,-,-,-,0.0,-,-,-,-,-,-,-,-,-,-,-,0.0,-,-,-,-,-,-,,-,0.0,-,-,-,-,-,-,-,-,-,-,0.0,-,-,-,-,-,-,-,-,-,-,-,-,-,-,-,-,0.0,-,-,-,0.0,-,-,-,-,26.25,-,-,-,100.0,-,-,-,-,-,-,-,-,-,-,0.0,-,-,-,-,-,-,-,-,-,0.0,-,-,-,-,-,48.75,-,-,-,-,0.0,-,-,-,-,-,-,-,-,-,-,-,0.0,-,-,-,-,-,-,-,-,0.0,-,-,-,0.0,44.6,17.31,0.288
4439,34597,421667,Halimah M.K.,2005,,30,-,-,0.0,-,-,-,-,-,-,-,-,-,24.5,-,-,-,0.0,-,-,0.0,0.0,-,-,-,-,-,0.0,-,-,-,0.0,-,-,-,-,-,-,-,-,-,-,0.0,-,-,-,-,-,-,-,-,-,-,-,-,-,-,-,-,-,0.0,-,-,-,-,-,-,0.0,-,-,0.0,-,-,-,-,-,-,-,0.0,-,-,-,-,-,-,-,-,-,-,-,0.0,-,-,-,-,-,-,,-,0.0,-,-,-,-,-,-,-,-,-,-,0.0,-,-,-,-,-,-,-,-,-,-,-,-,-,-,-,-,0.0,-,-,-,0.0,-,-,-,-,24.5,-,-,-,100.0,-,-,-,-,-,-,-,-,-,-,0.0,-,-,-,-,-,-,-,-,-,0.0,-,-,-,-,-,45.5,-,-,-,-,0.0,-,-,-,-,-,-,-,-,-,-,-,0.0,-,-,-,-,-,-,-,-,0.0,-,-,-,0.0,43.1,16.76,0.286
4440,34768,419178,Deubener J.,2009,,0.009994,-,-,3.997601,-,-,-,-,-,-,-,-,-,0.0,-,-,-,0.0,-,-,0.0,0.0,-,-,-,-,-,0.0,-,-,-,0.0,-,-,-,-,-,-,-,-,-,-,0.0,-,-,-,-,-,-,-,-,-,-,-,-,-,-,-,-,-,0.0,-,-,-,-,-,-,0.0,-,-,0.0,-,-,-,-,-,-,-,0.0,-,-,0.9994,-,-,-,-,-,-,-,-,0.0,-,-,-,-,-,-,,-,0.0,-,-,-,-,-,-,-,-,-,-,14.991,-,-,-,4.997,-,-,-,-,-,-,-,-,-,-,-,-,0.0,-,-,-,0.0,-,-,-,-,4.027583,-,-,-,93.99361,-,-,-,0.02998,-,-,-,-,-,-,69.95802,-,-,-,0.009994,-,-,-,-,-,0.0,-,-,-,-,-,0.0,-,-,-,-,0.0,-,-,-,-,-,-,-,-,-,-,-,0.0,-,-,-,-,-,-,-,-,4.997002,-,-,-,0.0,67.5,27.8,0.212
4441,34770,419180,Gaafar M.S.,2009,,-,-,-,0.0,-,-,-,-,-,-,-,-,-,80.0,-,-,-,0.0,-,-,0.0,0.0,-,-,-,-,-,0.0,-,-,-,0.0,-,-,-,-,-,-,-,-,-,-,0.0,-,-,-,-,-,-,-,-,-,-,-,-,-,-,-,-,-,0.0,-,-,-,-,-,-,0.0,-,-,0.0,-,-,-,-,-,-,-,0.0,-,-,-,-,-,-,-,-,-,-,-,20.0,-,-,-,-,-,-,,-,0.0,-,-,-,-,-,-,-,-,-,-,0.0,-,-,-,-,-,-,-,-,-,-,-,-,-,-,-,-,0.0,-,-,-,0.0,-,-,-,-,80.0,-,-,-,100.0,-,-,-,-,-,-,-,-,-,-,0.0,-,-,-,-,-,-,-,-,-,0.0,-,-,-,-,-,0.0,-,-,-,-,0.0,-,-,-,-,-,-,-,-,-,-,-,0.0,-,-,-,-,-,-,-,-,0.0,-,-,-,0.0,57.4,22.43,0.281
4442,34770,419181,Gaafar M.S.,2009,,-,-,-,0.0,-,-,-,-,-,-,-,-,-,79.5,-,-,-,0.0,-,-,0.0,0.0,-,-,-,-,-,0.0,-,-,-,0.0,-,-,-,-,-,-,-,-,-,-,0.0,-,-,-,-,-,-,-,-,-,-,-,-,-,-,-,-,-,0.0,-,-,-,-,-,-,0.0,-,-,0.0,-,-,-,-,-,-,-,0.0,-,-,-,-,-,-,-,-,-,-,-,20.0,-,-,-,-,-,-,,-,0.0,-,-,-,-,-,-,-,-,-,-,0.0,-,-,-,-,-,-,-,-,-,-,-,-,-,-,-,-,0.0,-,-,-,0.0,-,-,-,-,79.5,-,-,-,100.0,-,-,-,-,-,-,-,-,-,-,0.0,-,-,-,-,-,-,-,-,-,0.0,-,-,-,-,-,0.0,-,-,-,-,0.0,-,-,-,-,-,-,-,-,-,-,-,0.5,-,-,-,-,-,-,-,-,0.0,-,-,-,0.0,56.4,22.21,0.271
4443,34770,419182,Gaafar M.S.,2009,,-,-,-,0.0,-,-,-,-,-,-,-,-,-,79.0,-,-,-,0.0,-,-,0.0,0.0,-,-,-,-,-,0.0,-,-,-,0.0,-,-,-,-,-,-,-,-,-,-,0.0,-,-,-,-,-,-,-,-,-,-,-,-,-,-,-,-,-,0.0,-,-,-,-,-,-,0.0,-,-,0.0,-,-,-,-,-,-,-,0.0,-,-,-,-,-,-,-,-,-,-,-,20.0,-,-,-,-,-,-,,-,0.0,-,-,-,-,-,-,-,-,-,-,0.0,-,-,-,-,-,-,-,-,-,-,-,-,-,-,-,-,0.0,-,-,-,0.0,-,-,-,-,79.0,-,-,-,100.0,-,-,-,-,-,-,-,-,-,-,0.0,-,-,-,-,-,-,-,-,-,0.0,-,-,-,-,-,0.0,-,-,-,-,0.0,-,-,-,-,-,-,-,-,-,-,-,1.0,-,-,-,-,-,-,-,-,0.0,-,-,-,0.0,56.8,22.49,0.265
4444,34770,419183,Gaafar M.S.,2009,,-,-,-,0.0,-,-,-,-,-,-,-,-,-,78.5,-,-,-,0.0,-,-,0.0,0.0,-,-,-,-,-,0.0,-,-,-,0.0,-,-,-,-,-,-,-,-,-,-,0.0,-,-,-,-,-,-,-,-,-,-,-,-,-,-,-,-,-,0.0,-,-,-,-,-,-,0.0,-,-,0.0,-,-,-,-,-,-,-,0.0,-,-,-,-,-,-,-,-,-,-,-,20.0,-,-,-,-,-,-,,-,0.0,-,-,-,-,-,-,-,-,-,-,0.0,-,-,-,-,-,-,-,-,-,-,-,-,-,-,-,-,0.0,-,-,-,0.0,-,-,-,-,78.5,-,-,-,100.0,-,-,-,-,-,-,-,-,-,-,0.0,-,-,-,-,-,-,-,-,-,0.0,-,-,-,-,-,0.0,-,-,-,-,0.0,-,-,-,-,-,-,-,-,-,-,-,1.5,-,-,-,-,-,-,-,-,0.0,-,-,-,0.0,56.7,22.46,0.264
4445,34770,419184,Gaafar M.S.,2009,,-,-,-,0.0,-,-,-,-,-,-,-,-,-,78.0,-,-,-,0.0,-,-,0.0,0.0,-,-,-,-,-,0.0,-,-,-,0.0,-,-,-,-,-,-,-,-,-,-,0.0,-,-,-,-,-,-,-,-,-,-,-,-,-,-,-,-,-,0.0,-,-,-,-,-,-,0.0,-,-,0.0,-,-,-,-,-,-,-,0.0,-,-,-,-,-,-,-,-,-,-,-,20.0,-,-,-,-,-,-,,-,0.0,-,-,-,-,-,-,-,-,-,-,0.0,-,-,-,-,-,-,-,-,-,-,-,-,-,-,-,-,0.0,-,-,-,0.0,-,-,-,-,78.0,-,-,-,100.0,-,-,-,-,-,-,-,-,-,-,0.0,-,-,-,-,-,-,-,-,-,0.0,-,-,-,-,-,0.0,-,-,-,-,0.0,-,-,-,-,-,-,-,-,-,-,-,2.0,-,-,-,-,-,-,-,-,0.0,-,-,-,0.0,56.9,22.65,0.256
4446,34770,419185,Gaafar M.S.,2009,,-,-,-,0.0,-,-,-,-,-,-,-,-,-,77.5,-,-,-,0.0,-,-,0.0,0.0,-,-,-,-,-,0.0,-,-,-,0.0,-,-,-,-,-,-,-,-,-,-,0.0,-,-,-,-,-,-,-,-,-,-,-,-,-,-,-,-,-,0.0,-,-,-,-,-,-,0.0,-,-,0.0,-,-,-,-,-,-,-,0.0,-,-,-,-,-,-,-,-,-,-,-,20.0,-,-,-,-,-,-,,-,0.0,-,-,-,-,-,-,-,-,-,-,0.0,-,-,-,-,-,-,-,-,-,-,-,-,-,-,-,-,0.0,-,-,-,0.0,-,-,-,-,77.5,-,-,-,100.0,-,-,-,-,-,-,-,-,-,-,0.0,-,-,-,-,-,-,-,-,-,0.0,-,-,-,-,-,0.0,-,-,-,-,0.0,-,-,-,-,-,-,-,-,-,-,-,2.5,-,-,-,-,-,-,-,-,0.0,-,-,-,0.0,56.5,22.57,0.253
4447,34770,419186,Gaafar M.S.,2009,,-,-,-,0.0,-,-,-,-,-,-,-,-,-,75.0,-,-,-,0.0,-,-,0.0,0.0,-,-,-,-,-,0.0,-,-,-,0.0,-,-,-,-,-,-,-,-,-,-,0.0,-,-,-,-,-,-,-,-,-,-,-,-,-,-,-,-,-,0.0,-,-,-,-,-,-,0.0,-,-,0.0,-,-,-,-,-,-,-,0.0,-,-,-,-,-,-,-,-,-,-,-,20.0,-,-,-,-,-,-,,-,0.0,-,-,-,-,-,-,-,-,-,-,0.0,-,-,-,-,-,-,-,-,-,-,-,-,-,-,-,-,0.0,-,-,-,0.0,-,-,-,-,75.0,-,-,-,100.0,-,-,-,-,-,-,-,-,-,-,0.0,-,-,-,-,-,-,-,-,-,0.0,-,-,-,-,-,0.0,-,-,-,-,0.0,-,-,-,-,-,-,-,-,-,-,-,5.0,-,-,-,-,-,-,-,-,0.0,-,-,-,0.0,58.2,23.22,0.253
4448,34770,419187,Gaafar M.S.,2009,,-,-,-,0.0,-,-,-,-,-,-,-,-,-,72.5,-,-,-,0.0,-,-,0.0,0.0,-,-,-,-,-,0.0,-,-,-,0.0,-,-,-,-,-,-,-,-,-,-,0.0,-,-,-,-,-,-,-,-,-,-,-,-,-,-,-,-,-,0.0,-,-,-,-,-,-,0.0,-,-,0.0,-,-,-,-,-,-,-,0.0,-,-,-,-,-,-,-,-,-,-,-,20.0,-,-,-,-,-,-,,-,0.0,-,-,-,-,-,-,-,-,-,-,0.0,-,-,-,-,-,-,-,-,-,-,-,-,-,-,-,-,0.0,-,-,-,0.0,-,-,-,-,72.5,-,-,-,100.0,-,-,-,-,-,-,-,-,-,-,0.0,-,-,-,-,-,-,-,-,-,0.0,-,-,-,-,-,0.0,-,-,-,-,0.0,-,-,-,-,-,-,-,-,-,-,-,7.5,-,-,-,-,-,-,-,-,0.0,-,-,-,0.0,59.3,23.53,0.262
4449,34770,419188,Gaafar M.S.,2009,,-,-,-,0.0,-,-,-,-,-,-,-,-,-,70.0,-,-,-,0.0,-,-,0.0,0.0,-,-,-,-,-,0.0,-,-,-,0.0,-,-,-,-,-,-,-,-,-,-,0.0,-,-,-,-,-,-,-,-,-,-,-,-,-,-,-,-,-,0.0,-,-,-,-,-,-,0.0,-,-,0.0,-,-,-,-,-,-,-,0.0,-,-,-,-,-,-,-,-,-,-,-,20.0,-,-,-,-,-,-,,-,0.0,-,-,-,-,-,-,-,-,-,-,0.0,-,-,-,-,-,-,-,-,-,-,-,-,-,-,-,-,0.0,-,-,-,0.0,-,-,-,-,70.0,-,-,-,100.0,-,-,-,-,-,-,-,-,-,-,0.0,-,-,-,-,-,-,-,-,-,0.0,-,-,-,-,-,0.0,-,-,-,-,0.0,-,-,-,-,-,-,-,-,-,-,-,10.0,-,-,-,-,-,-,-,-,0.0,-,-,-,0.0,60.0,23.72,0.265
4450,34770,419189,Gaafar M.S.,2009,,-,-,-,0.0,-,-,-,-,-,-,-,-,-,67.5,-,-,-,0.0,-,-,0.0,0.0,-,-,-,-,-,0.0,-,-,-,0.0,-,-,-,-,-,-,-,-,-,-,0.0,-,-,-,-,-,-,-,-,-,-,-,-,-,-,-,-,-,0.0,-,-,-,-,-,-,0.0,-,-,0.0,-,-,-,-,-,-,-,0.0,-,-,-,-,-,-,-,-,-,-,-,20.0,-,-,-,-,-,-,,-,0.0,-,-,-,-,-,-,-,-,-,-,0.0,-,-,-,-,-,-,-,-,-,-,-,-,-,-,-,-,0.0,-,-,-,0.0,-,-,-,-,67.5,-,-,-,100.0,-,-,-,-,-,-,-,-,-,-,0.0,-,-,-,-,-,-,-,-,-,0.0,-,-,-,-,-,0.0,-,-,-,-,0.0,-,-,-,-,-,-,-,-,-,-,-,12.5,-,-,-,-,-,-,-,-,0.0,-,-,-,0.0,60.4,23.82,0.268
4451,34776,419212,Marzouk S.Y.,2009,,-,-,-,0.0,-,-,-,-,-,-,-,-,-,0.0,-,-,-,0.0,-,-,0.0,0.0,-,-,-,-,-,0.0,-,-,-,0.0,-,-,-,-,-,-,-,-,-,-,0.0,-,-,-,0.4,-,-,-,-,-,-,-,-,-,-,-,-,-,0.0,-,-,-,-,-,-,0.0,-,-,0.0,-,-,-,-,-,-,-,0.0,-,-,-,-,-,-,-,-,-,-,-,0.0,-,-,-,-,-,-,,-,0.0,-,-,-,-,-,-,-,-,-,-,49.8,-,-,-,-,-,-,-,-,-,-,-,-,-,-,-,-,49.8,-,-,-,0.0,-,-,-,-,0.0,-,-,-,100.0,-,-,-,-,-,-,-,-,-,-,0.0,-,-,-,-,-,-,-,-,-,0.0,-,-,-,-,-,0.0,-,-,-,-,0.0,-,-,-,-,-,-,-,-,-,-,-,0.0,-,-,-,-,-,-,-,-,0.0,-,-,-,0.0,39.6,15.69,0.261
4452,34776,419213,Marzouk S.Y.,2009,,-,-,-,0.0,-,-,-,-,-,-,-,-,-,0.0,-,-,-,0.0,-,-,0.0,0.0,-,-,-,-,-,0.0,-,-,-,0.0,-,-,-,-,-,-,-,-,-,-,0.0,-,-,-,0.8,-,-,-,-,-,-,-,-,-,-,-,-,-,0.0,-,-,-,-,-,-,0.0,-,-,0.0,-,-,-,-,-,-,-,0.0,-,-,-,-,-,-,-,-,-,-,-,0.0,-,-,-,-,-,-,,-,0.0,-,-,-,-,-,-,-,-,-,-,49.6,-,-,-,-,-,-,-,-,-,-,-,-,-,-,-,-,49.6,-,-,-,0.0,-,-,-,-,0.0,-,-,-,100.0,-,-,-,-,-,-,-,-,-,-,0.0,-,-,-,-,-,-,-,-,-,0.0,-,-,-,-,-,0.0,-,-,-,-,0.0,-,-,-,-,-,-,-,-,-,-,-,0.0,-,-,-,-,-,-,-,-,0.0,-,-,-,0.0,39.8,15.8,0.26
4453,34776,419214,Marzouk S.Y.,2009,,-,-,-,0.0,-,-,-,-,-,-,-,-,-,0.0,-,-,-,0.0,-,-,0.0,0.0,-,-,-,-,-,0.0,-,-,-,0.0,-,-,-,-,-,-,-,-,-,-,0.0,-,-,-,4,-,-,-,-,-,-,-,-,-,-,-,-,-,0.0,-,-,-,-,-,-,0.0,-,-,0.0,-,-,-,-,-,-,-,0.0,-,-,-,-,-,-,-,-,-,-,-,0.0,-,-,-,-,-,-,,-,0.0,-,-,-,-,-,-,-,-,-,-,48.0,-,-,-,-,-,-,-,-,-,-,-,-,-,-,-,-,48.0,-,-,-,0.0,-,-,-,-,0.0,-,-,-,100.0,-,-,-,-,-,-,-,-,-,-,0.0,-,-,-,-,-,-,-,-,-,0.0,-,-,-,-,-,0.0,-,-,-,-,0.0,-,-,-,-,-,-,-,-,-,-,-,0.0,-,-,-,-,-,-,-,-,0.0,-,-,-,0.0,41.5,16.48,0.259
4454,34776,419215,Marzouk S.Y.,2009,,-,-,-,0.0,-,-,-,-,-,-,-,-,-,0.0,-,-,-,0.0,-,-,0.0,0.0,-,-,-,-,-,0.0,-,-,-,0.0,-,-,-,-,-,-,-,-,-,-,0.0,-,-,-,6,-,-,-,-,-,-,-,-,-,-,-,-,-,0.0,-,-,-,-,-,-,0.0,-,-,0.0,-,-,-,-,-,-,-,0.0,-,-,-,-,-,-,-,-,-,-,-,0.0,-,-,-,-,-,-,,-,0.0,-,-,-,-,-,-,-,-,-,-,47.0,-,-,-,-,-,-,-,-,-,-,-,-,-,-,-,-,47.0,-,-,-,0.0,-,-,-,-,0.0,-,-,-,100.0,-,-,-,-,-,-,-,-,-,-,0.0,-,-,-,-,-,-,-,-,-,0.0,-,-,-,-,-,0.0,-,-,-,-,0.0,-,-,-,-,-,-,-,-,-,-,-,0.0,-,-,-,-,-,-,-,-,0.0,-,-,-,0.0,43.0,17.13,0.255
4455,34776,419216,Marzouk S.Y.,2009,,-,-,-,0.0,-,-,-,-,-,-,-,-,-,0.0,-,-,-,0.0,-,-,0.0,0.0,-,-,-,-,-,0.0,-,-,-,0.0,-,-,-,-,-,-,-,-,-,-,0.0,-,-,-,7.8,-,-,-,-,-,-,-,-,-,-,-,-,-,0.0,-,-,-,-,-,-,0.0,-,-,0.0,-,-,-,-,-,-,-,0.0,-,-,-,-,-,-,-,-,-,-,-,0.0,-,-,-,-,-,-,,-,0.0,-,-,-,-,-,-,-,-,-,-,46.1,-,-,-,-,-,-,-,-,-,-,-,-,-,-,-,-,46.1,-,-,-,0.0,-,-,-,-,0.0,-,-,-,100.0,-,-,-,-,-,-,-,-,-,-,0.0,-,-,-,-,-,-,-,-,-,0.0,-,-,-,-,-,0.0,-,-,-,-,0.0,-,-,-,-,-,-,-,-,-,-,-,0.0,-,-,-,-,-,-,-,-,0.0,-,-,-,0.0,44.2,17.64,0.253
4456,34776,419217,Marzouk S.Y.,2009,,-,-,-,0.0,-,-,-,-,-,-,-,-,-,0.0,-,-,-,0.0,-,-,0.0,0.0,-,-,-,-,-,0.0,-,-,-,0.0,-,-,-,-,-,-,-,-,-,-,0.0,-,-,-,9.4,-,-,-,-,-,-,-,-,-,-,-,-,-,0.0,-,-,-,-,-,-,0.0,-,-,0.0,-,-,-,-,-,-,-,0.0,-,-,-,-,-,-,-,-,-,-,-,0.0,-,-,-,-,-,-,,-,0.0,-,-,-,-,-,-,-,-,-,-,45.3,-,-,-,-,-,-,-,-,-,-,-,-,-,-,-,-,45.3,-,-,-,0.0,-,-,-,-,0.0,-,-,-,100.0,-,-,-,-,-,-,-,-,-,-,0.0,-,-,-,-,-,-,-,-,-,0.0,-,-,-,-,-,0.0,-,-,-,-,0.0,-,-,-,-,-,-,-,-,-,-,-,0.0,-,-,-,-,-,-,-,-,0.0,-,-,-,0.0,45.6,18.23,0.251
4457,34776,419218,Marzouk S.Y.,2009,,-,-,-,0.0,-,-,-,-,-,-,-,-,-,0.0,-,-,-,0.0,-,-,0.0,0.0,-,-,-,-,-,0.0,-,-,-,0.0,-,-,-,-,-,-,-,-,-,-,0.0,-,-,-,11.2,-,-,-,-,-,-,-,-,-,-,-,-,-,0.0,-,-,-,-,-,-,0.0,-,-,0.0,-,-,-,-,-,-,-,0.0,-,-,-,-,-,-,-,-,-,-,-,0.0,-,-,-,-,-,-,,-,0.0,-,-,-,-,-,-,-,-,-,-,44.4,-,-,-,-,-,-,-,-,-,-,-,-,-,-,-,-,44.4,-,-,-,0.0,-,-,-,-,0.0,-,-,-,100.0,-,-,-,-,-,-,-,-,-,-,0.0,-,-,-,-,-,-,-,-,-,0.0,-,-,-,-,-,0.0,-,-,-,-,0.0,-,-,-,-,-,-,-,-,-,-,-,0.0,-,-,-,-,-,-,-,-,0.0,-,-,-,0.0,47.0,18.83,0.248
4458,34776,419219,Marzouk S.Y.,2009,,-,-,-,0.0,-,-,-,-,-,-,-,-,-,0.0,-,-,-,0.0,-,-,0.0,0.0,-,-,-,-,-,0.0,-,-,-,0.0,-,-,-,-,-,-,-,-,-,-,0.0,-,-,-,14.4,-,-,-,-,-,-,-,-,-,-,-,-,-,0.0,-,-,-,-,-,-,0.0,-,-,0.0,-,-,-,-,-,-,-,0.0,-,-,-,-,-,-,-,-,-,-,-,0.0,-,-,-,-,-,-,,-,0.0,-,-,-,-,-,-,-,-,-,-,42.8,-,-,-,-,-,-,-,-,-,-,-,-,-,-,-,-,42.8,-,-,-,0.0,-,-,-,-,0.0,-,-,-,100.0,-,-,-,-,-,-,-,-,-,-,0.0,-,-,-,-,-,-,-,-,-,0.0,-,-,-,-,-,0.0,-,-,-,-,0.0,-,-,-,-,-,-,-,-,-,-,-,0.0,-,-,-,-,-,-,-,-,0.0,-,-,-,0.0,49.4,19.83,0.245
4459,34776,419220,Marzouk S.Y.,2009,,-,-,-,0.0,-,-,-,-,-,-,-,-,-,0.0,-,-,-,0.0,-,-,0.0,0.0,-,-,-,-,-,0.0,-,-,-,0.0,-,-,-,-,-,-,-,-,-,-,0.0,-,-,-,17.4,-,-,-,-,-,-,-,-,-,-,-,-,-,0.0,-,-,-,-,-,-,0.0,-,-,0.0,-,-,-,-,-,-,-,0.0,-,-,-,-,-,-,-,-,-,-,-,0.0,-,-,-,-,-,-,,-,0.0,-,-,-,-,-,-,-,-,-,-,41.3,-,-,-,-,-,-,-,-,-,-,-,-,-,-,-,-,41.3,-,-,-,0.0,-,-,-,-,0.0,-,-,-,100.0,-,-,-,-,-,-,-,-,-,-,0.0,-,-,-,-,-,-,-,-,-,0.0,-,-,-,-,-,0.0,-,-,-,-,0.0,-,-,-,-,-,-,-,-,-,-,-,0.0,-,-,-,-,-,-,-,-,0.0,-,-,-,0.0,51.6,20.79,0.241
4460,34780,419248,Saddeek Y.B.,2009,,-,-,-,0.0,-,-,-,-,-,-,-,-,-,66.7,-,-,-,0.0,-,-,0.0,0.0,-,-,-,-,-,0.0,-,-,-,0.0,-,-,-,-,-,-,-,-,-,-,0.0,-,-,-,-,-,-,-,-,-,-,-,-,-,-,-,-,-,0.0,-,-,-,-,-,-,0.0,-,-,0.0,-,-,-,-,-,-,-,0.0,-,-,-,-,-,-,-,-,-,-,-,0.0,-,-,-,-,-,-,,-,0.0,-,-,-,-,-,-,-,-,-,-,33.3,-,-,-,-,-,-,-,-,-,-,-,-,-,-,-,-,0.0,-,-,-,0.0,-,-,-,-,66.7,-,-,-,100.0,-,-,-,-,-,-,-,-,-,-,0.0,-,-,-,-,-,-,-,-,-,0.0,-,-,-,-,-,0.0,-,-,-,-,0.0,-,-,-,-,-,-,-,-,-,-,-,0.0,-,-,-,-,-,-,-,-,0.0,-,-,-,0.0,63.4,24.96,0.27
4461,34780,419249,Saddeek Y.B.,2009,,-,-,-,0.0,-,-,-,-,-,-,-,-,-,60.0,-,-,-,0.0,-,-,0.0,0.0,-,-,-,-,-,0.0,-,-,-,0.0,-,-,-,-,-,-,-,-,-,-,0.0,-,-,-,-,-,-,-,-,-,-,-,-,-,-,-,-,-,0.0,-,-,-,-,-,-,0.0,-,-,0.0,-,-,-,-,-,-,-,0.0,-,-,-,-,-,-,-,-,-,-,-,0.0,-,-,-,-,-,-,,-,0.0,-,-,-,-,-,-,-,-,-,-,30.0,-,-,-,-,-,-,-,-,-,-,-,-,-,-,-,-,0.0,-,-,-,10.0,-,-,-,-,60.0,-,-,-,100.0,-,-,-,-,-,-,-,-,-,-,0.0,-,-,-,-,-,-,-,-,-,0.0,-,-,-,-,-,0.0,-,-,-,-,0.0,-,-,-,-,-,-,-,-,-,-,-,0.0,-,-,-,-,-,-,-,-,0.0,-,-,-,0.0,62.7,24.88,0.26
4462,34780,419250,Saddeek Y.B.,2009,,-,-,-,0.0,-,-,-,-,-,-,-,-,-,53.3,-,-,-,0.0,-,-,0.0,0.0,-,-,-,-,-,0.0,-,-,-,0.0,-,-,-,-,-,-,-,-,-,-,0.0,-,-,-,-,-,-,-,-,-,-,-,-,-,-,-,-,-,0.0,-,-,-,-,-,-,0.0,-,-,0.0,-,-,-,-,-,-,-,0.0,-,-,-,-,-,-,-,-,-,-,-,0.0,-,-,-,-,-,-,,-,0.0,-,-,-,-,-,-,-,-,-,-,26.7,-,-,-,-,-,-,-,-,-,-,-,-,-,-,-,-,0.0,-,-,-,20.0,-,-,-,-,53.3,-,-,-,100.0,-,-,-,-,-,-,-,-,-,-,0.0,-,-,-,-,-,-,-,-,-,0.0,-,-,-,-,-,0.0,-,-,-,-,0.0,-,-,-,-,-,-,-,-,-,-,-,0.0,-,-,-,-,-,-,-,-,0.0,-,-,-,0.0,63.3,25.52,0.24
4463,34780,419251,Saddeek Y.B.,2009,,-,-,-,0.0,-,-,-,-,-,-,-,-,-,46.7,-,-,-,0.0,-,-,0.0,0.0,-,-,-,-,-,0.0,-,-,-,0.0,-,-,-,-,-,-,-,-,-,-,0.0,-,-,-,-,-,-,-,-,-,-,-,-,-,-,-,-,-,0.0,-,-,-,-,-,-,0.0,-,-,0.0,-,-,-,-,-,-,-,0.0,-,-,-,-,-,-,-,-,-,-,-,0.0,-,-,-,-,-,-,,-,0.0,-,-,-,-,-,-,-,-,-,-,23.3,-,-,-,-,-,-,-,-,-,-,-,-,-,-,-,-,0.0,-,-,-,30.0,-,-,-,-,46.7,-,-,-,100.0,-,-,-,-,-,-,-,-,-,-,0.0,-,-,-,-,-,-,-,-,-,0.0,-,-,-,-,-,0.0,-,-,-,-,0.0,-,-,-,-,-,-,-,-,-,-,-,0.0,-,-,-,-,-,-,-,-,0.0,-,-,-,0.0,61.6,24.83,0.24
4464,34780,419252,Saddeek Y.B.,2009,,-,-,-,0.0,-,-,-,-,-,-,-,-,-,40.0,-,-,-,0.0,-,-,0.0,0.0,-,-,-,-,-,0.0,-,-,-,0.0,-,-,-,-,-,-,-,-,-,-,0.0,-,-,-,-,-,-,-,-,-,-,-,-,-,-,-,-,-,0.0,-,-,-,-,-,-,0.0,-,-,0.0,-,-,-,-,-,-,-,0.0,-,-,-,-,-,-,-,-,-,-,-,0.0,-,-,-,-,-,-,,-,0.0,-,-,-,-,-,-,-,-,-,-,20.0,-,-,-,-,-,-,-,-,-,-,-,-,-,-,-,-,0.0,-,-,-,40.0,-,-,-,-,40.0,-,-,-,100.0,-,-,-,-,-,-,-,-,-,-,0.0,-,-,-,-,-,-,-,-,-,0.0,-,-,-,-,-,0.0,-,-,-,-,0.0,-,-,-,-,-,-,-,-,-,-,-,0.0,-,-,-,-,-,-,-,-,0.0,-,-,-,0.0,60.5,24.39,0.24
4465,34780,419253,Saddeek Y.B.,2009,,-,-,-,0.0,-,-,-,-,-,-,-,-,-,33.3,-,-,-,0.0,-,-,0.0,0.0,-,-,-,-,-,0.0,-,-,-,0.0,-,-,-,-,-,-,-,-,-,-,0.0,-,-,-,-,-,-,-,-,-,-,-,-,-,-,-,-,-,0.0,-,-,-,-,-,-,0.0,-,-,0.0,-,-,-,-,-,-,-,0.0,-,-,-,-,-,-,-,-,-,-,-,0.0,-,-,-,-,-,-,,-,0.0,-,-,-,-,-,-,-,-,-,-,16.7,-,-,-,-,-,-,-,-,-,-,-,-,-,-,-,-,0.0,-,-,-,50.0,-,-,-,-,33.3,-,-,-,100.0,-,-,-,-,-,-,-,-,-,-,0.0,-,-,-,-,-,-,-,-,-,0.0,-,-,-,-,-,0.0,-,-,-,-,0.0,-,-,-,-,-,-,-,-,-,-,-,0.0,-,-,-,-,-,-,-,-,0.0,-,-,-,0.0,58.1,23.24,0.25
4466,34780,419254,Saddeek Y.B.,2009,,-,-,-,0.0,-,-,-,-,-,-,-,-,-,26.7,-,-,-,0.0,-,-,0.0,0.0,-,-,-,-,-,0.0,-,-,-,0.0,-,-,-,-,-,-,-,-,-,-,0.0,-,-,-,-,-,-,-,-,-,-,-,-,-,-,-,-,-,0.0,-,-,-,-,-,-,0.0,-,-,0.0,-,-,-,-,-,-,-,0.0,-,-,-,-,-,-,-,-,-,-,-,0.0,-,-,-,-,-,-,,-,0.0,-,-,-,-,-,-,-,-,-,-,13.3,-,-,-,-,-,-,-,-,-,-,-,-,-,-,-,-,0.0,-,-,-,60.0,-,-,-,-,26.7,-,-,-,100.0,-,-,-,-,-,-,-,-,-,-,0.0,-,-,-,-,-,-,-,-,-,0.0,-,-,-,-,-,0.0,-,-,-,-,0.0,-,-,-,-,-,-,-,-,-,-,-,0.0,-,-,-,-,-,-,-,-,0.0,-,-,-,0.0,53.4,21.19,0.26
4467,34780,419255,Saddeek Y.B.,2009,,-,-,-,0.0,-,-,-,-,-,-,-,-,-,20.0,-,-,-,0.0,-,-,0.0,0.0,-,-,-,-,-,0.0,-,-,-,0.0,-,-,-,-,-,-,-,-,-,-,0.0,-,-,-,-,-,-,-,-,-,-,-,-,-,-,-,-,-,0.0,-,-,-,-,-,-,0.0,-,-,0.0,-,-,-,-,-,-,-,0.0,-,-,-,-,-,-,-,-,-,-,-,0.0,-,-,-,-,-,-,,-,0.0,-,-,-,-,-,-,-,-,-,-,10.0,-,-,-,-,-,-,-,-,-,-,-,-,-,-,-,-,0.0,-,-,-,70.0,-,-,-,-,20.0,-,-,-,100.0,-,-,-,-,-,-,-,-,-,-,0.0,-,-,-,-,-,-,-,-,-,0.0,-,-,-,-,-,0.0,-,-,-,-,0.0,-,-,-,-,-,-,-,-,-,-,-,0.0,-,-,-,-,-,-,-,-,0.0,-,-,-,0.0,52.2,21.21,0.23
4468,34780,419256,Saddeek Y.B.,2009,,-,-,-,0.0,-,-,-,-,-,-,-,-,-,13.3,-,-,-,0.0,-,-,0.0,0.0,-,-,-,-,-,0.0,-,-,-,0.0,-,-,-,-,-,-,-,-,-,-,0.0,-,-,-,-,-,-,-,-,-,-,-,-,-,-,-,-,-,0.0,-,-,-,-,-,-,0.0,-,-,0.0,-,-,-,-,-,-,-,0.0,-,-,-,-,-,-,-,-,-,-,-,0.0,-,-,-,-,-,-,,-,0.0,-,-,-,-,-,-,-,-,-,-,6.7,-,-,-,-,-,-,-,-,-,-,-,-,-,-,-,-,0.0,-,-,-,80.0,-,-,-,-,13.3,-,-,-,100.0,-,-,-,-,-,-,-,-,-,-,0.0,-,-,-,-,-,-,-,-,-,0.0,-,-,-,-,-,0.0,-,-,-,-,0.0,-,-,-,-,-,-,-,-,-,-,-,0.0,-,-,-,-,-,-,-,-,0.0,-,-,-,0.0,49.0,20.24,0.21
4469,34792,419289,Antao S.M.,2008,,-,-,-,0.0,-,-,-,-,-,-,-,-,-,0.0,-,-,-,0.0,-,-,0.0,0.0,-,-,-,-,-,0.0,-,-,-,0.0,-,-,-,-,-,-,-,-,-,-,0.0,-,-,-,-,-,-,-,-,-,-,-,-,-,-,-,-,-,0.0,-,-,-,-,-,-,0.0,-,100,0.0,-,-,-,-,-,-,-,0.0,-,-,-,-,-,-,-,-,-,-,-,0.0,-,-,-,-,-,-,,-,0.0,-,-,-,-,-,-,-,-,-,-,0.0,-,-,-,-,-,-,-,-,-,-,-,-,-,-,-,-,0.0,-,-,-,0.0,-,-,-,-,0.0,-,-,-,0.0,-,-,-,-,-,-,-,-,-,-,0.0,-,-,-,-,-,-,-,-,-,0.0,-,-,-,-,-,0.0,-,-,-,-,0.0,-,-,-,-,-,-,-,-,-,-,-,0.0,-,-,-,-,-,-,-,-,0.0,-,-,-,0.0,27.8,13.5,0.031
4470,34805,419435,Rosmawati S.,2008,,-,-,-,0.0,-,-,-,-,-,-,-,-,-,0.0,-,-,-,0.0,-,-,0.0,0.0,-,-,-,-,-,0.0,-,-,-,0.0,-,-,-,-,-,-,-,-,-,-,0.0,-,-,-,-,-,-,-,-,-,-,-,-,-,-,-,-,-,0.0,-,-,-,-,-,-,0.0,-,-,0.0,-,-,-,-,-,-,-,0.0,-,-,-,-,-,-,-,-,-,-,-,0.0,-,-,-,-,-,-,,-,0.0,-,-,-,-,-,-,-,-,-,-,0.0,-,-,-,-,-,-,-,-,-,-,-,-,-,-,-,-,0.0,-,-,-,0.0,-,-,-,-,0.0,-,-,-,100.0,-,-,-,-,-,-,-,-,-,-,0.0,-,-,-,-,-,-,-,-,-,0.0,-,-,-,-,-,90.0,-,-,-,-,0.0,-,-,-,-,-,-,-,-,-,-,-,0.0,-,-,-,-,-,-,-,-,10.0,-,-,-,0.0,52.5,21.01,0.202
4471,34805,419436,Rosmawati S.,2008,,-,-,-,0.0,-,-,-,-,-,-,-,-,-,0.0,-,-,-,0.0,-,-,0.0,0.0,-,-,-,-,-,0.0,-,-,-,0.0,-,-,-,-,-,-,-,-,-,-,0.0,-,-,-,-,-,-,-,-,-,-,-,-,-,-,-,-,-,0.0,-,-,-,-,-,-,0.0,-,-,0.0,-,-,-,-,-,-,-,0.0,-,-,-,-,-,-,-,-,-,-,-,0.0,-,-,-,-,-,-,,-,0.0,-,-,-,-,-,-,-,-,-,-,0.0,-,-,-,-,-,-,-,-,-,-,-,-,-,-,-,-,0.0,-,-,-,0.0,-,-,-,-,0.0,-,-,-,100.0,-,-,-,-,-,-,-,-,-,-,0.0,-,-,-,-,-,-,-,-,-,0.0,-,-,-,-,-,85.0,-,-,-,-,0.0,-,-,-,-,-,-,-,-,-,-,-,0.0,-,-,-,-,-,-,-,-,15.0,-,-,-,0.0,50.1,20.9,0.2
4472,34805,419437,Rosmawati S.,2008,,-,-,-,0.0,-,-,-,-,-,-,-,-,-,0.0,-,-,-,0.0,-,-,0.0,0.0,-,-,-,-,-,0.0,-,-,-,0.0,-,-,-,-,-,-,-,-,-,-,0.0,-,-,-,-,-,-,-,-,-,-,-,-,-,-,-,-,-,0.0,-,-,-,-,-,-,0.0,-,-,0.0,-,-,-,-,-,-,-,0.0,-,-,-,-,-,-,-,-,-,-,-,0.0,-,-,-,-,-,-,,-,0.0,-,-,-,-,-,-,-,-,-,-,0.0,-,-,-,-,-,-,-,-,-,-,-,-,-,-,-,-,0.0,-,-,-,0.0,-,-,-,-,0.0,-,-,-,100.0,-,-,-,-,-,-,-,-,-,-,0.0,-,-,-,-,-,-,-,-,-,0.0,-,-,-,-,-,80.0,-,-,-,-,0.0,-,-,-,-,-,-,-,-,-,-,-,0.0,-,-,-,-,-,-,-,-,20.0,-,-,-,0.0,49.5,20.44,0.21
4473,34805,419438,Rosmawati S.,2008,,-,-,-,0.0,-,-,-,-,-,-,-,-,-,0.0,-,-,-,0.0,-,-,0.0,0.0,-,-,-,-,-,0.0,-,-,-,0.0,-,-,-,-,-,-,-,-,-,-,0.0,-,-,-,-,-,-,-,-,-,-,-,-,-,-,-,-,-,0.0,-,-,-,-,-,-,0.0,-,-,0.0,-,-,-,-,-,-,-,0.0,-,-,-,-,-,-,-,-,-,-,-,0.0,-,-,-,-,-,-,,-,0.0,-,-,-,-,-,-,-,-,-,-,0.0,-,-,-,-,-,-,-,-,-,-,-,-,-,-,-,-,0.0,-,-,-,0.0,-,-,-,-,0.0,-,-,-,100.0,-,-,-,-,-,-,-,-,-,-,0.0,-,-,-,-,-,-,-,-,-,0.0,-,-,-,-,-,75.0,-,-,-,-,0.0,-,-,-,-,-,-,-,-,-,-,-,0.0,-,-,-,-,-,-,-,-,25.0,-,-,-,0.0,49.4,20.36,0.214
4474,34805,419439,Rosmawati S.,2008,,-,-,-,0.0,-,-,-,-,-,-,-,-,-,0.0,-,-,-,0.0,-,-,0.0,0.0,-,-,-,-,-,0.0,-,-,-,0.0,-,-,-,-,-,-,-,-,-,-,0.0,-,-,-,-,-,-,-,-,-,-,-,-,-,-,-,-,-,0.0,-,-,-,-,-,-,0.0,-,-,0.0,-,-,-,-,-,-,-,0.0,-,-,-,-,-,-,-,-,-,-,-,0.0,-,-,-,-,-,-,,-,0.0,-,-,-,-,-,-,-,-,-,-,0.0,-,-,-,-,-,-,-,-,-,-,-,-,-,-,-,-,0.0,-,-,-,0.0,-,-,-,-,0.0,-,-,-,100.0,-,-,-,-,-,-,-,-,-,-,0.0,-,-,-,-,-,-,-,-,-,0.0,-,-,-,-,-,70.0,-,-,-,-,0.0,-,-,-,-,-,-,-,-,-,-,-,0.0,-,-,-,-,-,-,-,-,30.0,-,-,-,0.0,47.9,19.39,0.235
4475,34805,419440,Rosmawati S.,2008,,-,-,-,0.0,-,-,-,-,-,-,-,-,-,0.0,-,-,-,0.0,-,-,0.0,0.0,-,-,-,-,-,0.0,-,-,-,0.0,-,-,-,-,-,-,-,-,-,-,0.0,-,-,-,-,-,-,-,-,-,-,-,-,-,-,-,-,-,0.0,-,-,-,-,-,-,0.0,-,-,0.0,-,-,-,-,-,-,-,0.0,-,-,-,-,-,-,-,-,-,-,-,0.0,-,-,-,-,-,-,,-,0.0,-,-,-,-,-,-,-,-,-,-,0.0,-,-,-,-,-,-,-,-,-,-,-,-,-,-,-,-,0.0,-,-,-,0.0,-,-,-,-,0.0,-,-,-,100.0,-,-,-,-,-,-,-,-,-,-,0.0,-,-,-,-,-,-,-,-,-,0.0,-,-,-,-,-,65.0,-,-,-,-,0.0,-,-,-,-,-,-,-,-,-,-,-,0.0,-,-,-,-,-,-,-,-,35.0,-,-,-,0.0,48.0,19.46,0.233
4476,34805,422062,Rosmawati S.,2008,,-,-,-,0.0,-,-,-,-,-,-,-,-,-,0.0,-,-,-,0.0,-,-,0.0,0.0,-,-,-,-,-,0.0,-,-,-,0.0,-,-,-,-,-,-,-,-,-,-,0.0,-,-,-,-,-,-,-,-,-,-,-,-,-,-,-,-,-,0.0,-,-,-,-,-,-,0.0,-,-,0.0,-,-,-,-,-,-,-,0.0,-,-,-,-,-,-,-,-,-,-,-,0.0,-,-,-,-,-,-,,-,0.0,-,-,-,-,-,-,-,-,-,-,0.0,-,-,-,-,-,-,-,-,-,-,-,-,-,-,-,-,0.0,-,-,-,0.0,-,-,-,-,0.0,-,-,-,100.0,-,-,-,-,-,-,-,-,-,-,0.0,-,-,-,-,-,-,-,-,-,0.0,-,-,-,-,-,60.0,-,-,-,-,0.0,-,-,-,-,-,-,-,-,-,-,-,0.0,-,-,-,-,-,-,-,-,40.0,-,-,-,0.0,47.1,18.93,0.244
4477,34939,422362,Dauce R.,2008,,-,-,-,19.14,-,-,-,-,-,-,-,-,-,0.0,-,-,-,0.0,-,-,0.0,0.0,-,-,-,-,-,0.0,-,-,-,0.0,-,-,-,-,-,-,-,-,-,-,0.0,-,-,-,-,-,-,-,-,-,-,-,-,-,-,-,-,-,0.0,-,-,-,-,-,-,0.0,-,-,0.0,-,-,-,-,-,-,-,0.0,-,-,-,-,-,-,-,-,-,-,-,0.0,-,-,-,-,-,-,,-,20.34,-,-,-,-,-,-,-,-,-,-,0.0,-,-,-,-,-,-,-,-,-,-,-,-,-,-,-,-,0.0,-,-,-,0.0,-,-,-,-,27.02,-,-,-,100.0,-,-,-,-,-,-,-,-,-,-,52.64,-,-,-,-,-,-,-,-,-,0.0,-,-,-,-,-,0.0,-,-,-,-,0.0,-,-,-,-,-,-,-,-,-,-,-,0.0,-,7.88,-,-,-,-,-,-,0.0,-,-,-,0.0,107.0,44.0,0.23
4478,34939,422363,Dauce R.,2008,,-,-,-,21.17,-,-,-,-,-,-,-,-,-,0.0,-,-,-,0.0,-,-,0.0,0.0,-,-,-,-,-,0.0,-,-,-,0.0,-,-,-,-,-,-,-,-,-,-,0.0,-,-,-,-,-,-,-,-,-,-,-,-,-,-,-,-,-,0.0,-,-,-,-,-,-,0.0,-,-,0.0,-,-,-,-,-,-,-,0.0,-,-,-,-,-,-,-,-,-,-,-,0.0,-,-,-,-,-,-,,-,22.5,-,-,-,-,-,-,-,-,-,-,0.0,-,-,-,-,-,-,-,-,-,-,-,-,-,-,-,-,0.0,-,-,-,0.0,-,-,-,-,29.89,-,-,-,94.69,-,-,-,-,-,-,-,-,5.31,-,42.3,-,-,-,-,-,-,-,-,-,0.0,-,-,-,-,-,0.0,-,-,-,-,0.0,-,-,-,-,-,-,-,-,-,-,-,0.0,-,8.72,-,-,-,-,-,-,0.0,-,-,-,0.0,124.0,49.0,0.26
4479,34939,422364,Dauce R.,2008,,-,-,-,17.9682,-,-,-,-,-,-,-,-,-,0.0,-,-,-,0.0,-,-,0.0,0.0,-,-,-,-,-,0.0,-,-,-,0.0,-,-,-,-,-,-,-,-,-,-,0.0,-,-,-,-,-,-,-,-,-,-,-,-,-,-,-,-,-,0.0,-,-,-,-,-,-,0.0,-,-,0.0,-,-,-,-,-,-,-,0.0,-,-,-,-,-,-,-,-,-,-,-,0.0,-,-,-,-,-,-,,-,19.998,-,-,-,-,-,-,-,-,-,-,0.0,-,-,-,-,-,-,-,-,11.53,-,-,-,-,-,-,-,0.0,-,-,-,0.0,-,-,-,-,29.49705,-,-,-,100.0,-,-,-,-,-,-,-,-,-,-,50.50495,-,-,-,-,-,-,-,-,-,0.0,-,-,-,-,-,0.0,-,-,-,-,0.0,-,-,-,-,-,-,-,-,-,-,-,0.0,-,-,-,-,-,-,-,-,0.0,-,-,-,0.0,109.0,42.0,0.28
4480,34939,422365,Dauce R.,2008,,-,-,-,19.67803,-,-,-,-,-,-,-,-,-,0.0,-,-,-,0.0,-,-,0.0,0.0,-,-,-,-,-,0.0,-,-,-,0.0,-,-,-,-,-,-,-,-,-,-,0.0,-,-,-,-,-,-,-,-,-,-,-,-,-,-,-,-,-,0.0,-,-,-,-,-,-,0.0,-,-,0.0,-,-,-,-,-,-,-,0.0,-,-,-,-,-,-,-,-,-,-,-,0.0,-,-,-,-,-,-,,-,22.21778,-,-,-,-,-,-,-,-,-,-,0.0,-,-,-,-,-,-,-,-,12.62,-,-,-,-,-,-,-,0.0,-,-,-,0.0,-,-,-,-,32.29677,-,-,-,95.0505,-,-,-,-,-,-,-,-,4.95,-,40.53595,-,-,-,-,-,-,-,-,-,0.0,-,-,-,-,-,0.0,-,-,-,-,0.0,-,-,-,-,-,-,-,-,-,-,-,0.0,-,-,-,-,-,-,-,-,0.0,-,-,-,0.0,119.0,46.0,0.3
4481,34939,422366,Dauce R.,2008,,-,-,-,20.0,-,-,-,-,-,-,-,-,-,0.0,-,-,-,0.0,-,-,0.0,0.0,-,-,-,-,-,0.0,-,-,-,0.0,-,-,-,-,-,-,-,-,-,-,0.0,-,-,-,-,-,-,-,-,-,-,-,-,-,-,-,-,-,0.0,-,-,-,-,-,-,0.0,-,-,0.0,-,-,-,-,-,-,-,0.0,-,-,-,-,-,-,-,10,-,-,-,0.0,-,-,-,-,-,-,,-,0.0,-,-,-,-,-,-,-,-,-,-,0.0,-,-,-,-,-,-,-,-,-,-,-,-,-,-,-,-,0.0,-,-,-,0.0,-,-,-,-,40.0,-,-,-,100.0,-,-,-,-,-,-,-,-,-,-,60.0,-,-,-,-,-,-,-,-,-,0.0,-,-,-,-,-,0.0,-,-,-,-,0.0,-,-,-,-,-,-,-,-,-,-,-,0.0,-,10,-,-,-,-,-,-,0.0,-,-,-,0.0,114.0,45.0,0.28
4482,34939,422367,Dauce R.,2008,,-,-,-,22.25223,-,-,-,-,-,-,-,-,-,0.0,-,-,-,0.0,-,-,0.0,0.0,-,-,-,-,-,0.0,-,-,-,0.0,-,-,-,-,-,-,-,-,-,-,0.0,-,-,-,-,-,-,-,-,-,-,-,-,-,-,-,-,-,0.0,-,-,-,-,-,-,0.0,-,-,0.0,-,-,-,-,-,-,-,0.0,-,-,-,-,-,-,-,11.12,-,-,-,0.0,-,-,-,-,-,-,,-,0.0,-,-,-,-,-,-,-,-,-,-,0.0,-,-,-,-,-,-,-,-,-,-,-,-,-,-,-,-,0.0,-,-,-,0.0,-,-,-,-,44.49445,-,-,-,94.43945,-,-,-,-,-,-,-,-,5.561,-,49.945,-,-,-,-,-,-,-,-,-,0.0,-,-,-,-,-,0.0,-,-,-,-,0.0,-,-,-,-,-,-,-,-,-,-,-,0.0,-,11.12,-,-,-,-,-,-,0.0,-,-,-,0.0,124.0,48.0,0.29
4483,35036,422781,Anderson P.C.,1994,,-,-,-,0.0,-,-,-,-,-,-,-,-,-,0.0,-,-,-,0.0,-,-,0.0,0.0,-,-,-,-,-,0.0,-,-,-,0.0,-,-,-,-,-,-,-,-,-,-,0.0,-,-,-,-,-,-,-,-,-,-,-,-,-,-,-,-,-,0.0,-,-,-,-,-,5,0.0,-,-,0.0,-,-,-,-,-,-,-,0.0,-,-,-,-,-,-,-,-,-,-,-,0.0,-,-,-,-,-,-,,-,0.0,-,-,-,-,-,-,-,-,-,-,0.0,-,-,-,-,-,-,-,-,-,-,-,-,-,-,-,-,0.0,-,-,-,0.0,-,-,-,-,0.0,-,-,-,0.0,-,-,-,-,-,-,95,-,-,-,0.0,-,-,-,-,-,-,-,-,-,0.0,-,-,-,-,-,0.0,-,-,-,-,0.0,-,-,-,-,-,-,-,-,-,-,-,0.0,-,-,-,-,-,-,-,-,0.0,-,-,-,0.0,10.3,3.97,0.305
4484,35036,422782,Anderson P.C.,1994,,-,-,-,0.0,-,-,5,-,-,-,-,-,-,0.0,-,-,-,0.0,-,-,0.0,0.0,-,-,-,-,-,0.0,-,-,-,0.0,-,-,-,-,-,-,-,-,-,-,0.0,-,-,-,-,-,-,-,-,-,-,-,-,-,-,-,-,-,0.0,-,-,-,-,-,-,0.0,-,-,0.0,-,-,-,-,-,-,-,0.0,-,-,-,-,-,-,-,-,-,-,-,0.0,-,-,-,-,-,-,,-,0.0,-,-,-,-,-,-,-,-,-,-,0.0,-,-,-,-,-,-,-,-,-,-,-,-,-,-,-,-,0.0,-,-,-,0.0,-,-,-,-,0.0,-,-,-,0.0,-,-,-,-,-,-,95,-,-,-,0.0,-,-,-,-,-,-,-,-,-,0.0,-,-,-,-,-,0.0,-,-,-,-,0.0,-,-,-,-,-,-,-,-,-,-,-,0.0,-,-,-,-,-,-,-,-,0.0,-,-,-,0.0,10.2,3.85,0.326
4485,35049,422826,Gowda V.C.V.,2004,,-,-,-,0.0,-,-,-,-,-,-,-,-,-,75.0,-,-,-,0.0,-,-,0.0,0.0,-,-,-,-,-,0.0,-,-,-,0.0,-,-,-,-,-,-,-,-,-,-,0.0,-,-,-,-,-,-,-,-,-,-,-,-,-,-,-,-,-,0.0,-,-,-,-,-,-,0.0,-,-,0.0,-,-,-,-,-,-,-,0.0,-,-,-,-,-,-,-,-,-,-,-,5.0,-,-,-,-,-,-,,-,0.0,-,-,-,-,-,-,-,-,-,-,0.0,-,-,-,-,-,-,-,-,-,-,-,-,-,-,-,-,0.0,-,-,-,20.0,-,-,-,-,75.0,-,-,-,100.0,-,-,-,-,-,-,-,-,-,-,0.0,-,-,-,-,-,-,-,-,-,0.0,-,-,-,-,-,0.0,-,-,-,-,0.0,-,-,-,-,-,-,-,-,-,-,-,0.0,-,-,-,-,-,-,-,-,0.0,-,-,-,0.0,57.0,22.0,0.27
