Repository: jacobergzhou/Poisson-Ratio

File: Non_metal_07242019.csv (part 59 of 91)
Index,Code,Glass #,Author,Year,Trademark,glass_comp,Ag2O,AgI,Al,Al2O3,AlF3,AlN,As,As2O3,As2O5,As2S3,As2Se3,AsSe,B,B2O3,BaCl2,BaF2,BaO,BeF2,BeO,Bi2O3,BiCl3,Br,Ca,CaF2,CaO,Cd,CdCl2,CdF2,CdO,Ce2O3,CeF3,CeO2,Cl,Co3O4,CoO,Cr2O3,Cs2O,CsCl,CsF,Cu2O,CuO,Dy2O3,Er,Er2O3,ErF3,Eu,Eu2O3,EuF3,F,Fe,Fe2O3,FeO,Ga,Ga2O3,Ga2S3,Ga2Se3,GaF3,Gd2O3,GdF3,Ge,GeO2,GeS2,GeSe2,H2O,HfF4,HfO2,Hg,Ho2O3,I,InF3,K,K2O,K2S,K2SO4,KBr,KCl,KF,KHF2,La,La2O3,La2S3,LaF3,Li,Li2O,Li2S,Li2SO4,LiBr,LiCl,LiF,LiI,MgF2,MgO,Mn2O3,MnF2,MnO,MnO2,MoO2,MoO3,N,Na,Na2O,Na2S,Na2SO4,NaCl,NaF,NaPO3,Nb2O5,Nd,Nd2O3,NdF3,NH4NO3,NiO,O,OH,P,P2O5,Pb,PbCl2,PbF2,PbO,PdO,Pr2O3,Pr6O11,PrF3,Rb2O,RbF,Rh2O3,RuO2,S,Sb,Sb2O3,Sb2S3,Sc2O3,Se,Si,Si3N4,SiC,SiO2,Sm2O3,Sn,SnO,SnO2,SO2,SO3,Sr,SrCl2,SrF2,SrO,Ta2O3,Ta2O5,Tb2O3,TbF3,Te,TeO2,Th,ThF4,ThO2,TiO2,Tl,Tl2O,Tl2Se,TlSe,Tm2O3,U,U3O8,UO2,V,V2O5,VO6,WO3,Y,Y2O3,Yb2O3,YbF3,YF3,ZnCl2,ZnF2,ZnO,ZnSO4,ZrF4,ZrO2,Young's modulus E (GPa),Shear modulus G (GPa),Poisson's ratio v
# 3586,7079,121842,Butler B.P.,1996,nan,(Al2O3)12.50382121 (CaO)10.05640076 (F)7.706969925 (Fe2O3)0.6642974079999999 (K2O)1.159168477 (Li2O)1.058852868 (MgO)1.800941972 (Na2O)8.828578548 (PbO)0.027795422 (SiO2)55.61241298 (SrO)0.580760434 ,0.0,0,0.0,12.50382121,0.0,0.0,0.0,0.0,0.0,0,0,0,0.0,0.0,0,0.0,0.0,0.0,0.0,0.0,0.0,0,0.0,0.0,10.05640076,0.0,0,0,0.0,0.0,0,0.0,0.0,0.0,0.0,0.0,0.0,0,0.0,0.0,0.0,0.0,0.0,0.0,0,0.0,0.0,0,7.706969925,0.0,0.6642974079999999,0.0,0.0,0.0,0,0,0,0.0,0,0.0,0.0,0,0,0.0,0,0.0,0.0,0.0,0,0.0,0.0,1.159168477,0,0,0.0,0.0,0,0.0,0.0,0.0,0,0.0,0.0,1.058852868,0,0,0,0.0,0.0,0,0.0,1.800941972,0.0,0,0.0,0.0,0.0,0.0,0.0,0.0,8.828578548,0.0,0.0,0.0,0.0,0.0,0.0,0.0,0.0,0.0,0.0,0.0,0.0,0.0,0.0,0.0,0.0,0.0,0.0,0.027795422,0.0,0.0,0.0,0,0.0,0.0,0.0,0.0,0.0,0.0,0.0,0,0.0,0.0,0.0,0.0,0.0,55.61241298,0.0,0,0.0,0.0,0.0,0.0,0.0,0,0.0,0.580760434,0.0,0.0,0.0,0,0.0,0.0,0.0,0.0,0,0.0,0.0,0.0,0,0,0,0.0,0.0,0.0,0.0,0.0,0.0,0.0,0.0,0.0,0.0,0.0,0.0,0.0,0.0,0.0,0,0.0,0.0,78.3,31.66,0.237
# 3587,7079,121843,Butler B.P.,1996,nan,(Al2O3)15.65908294 (BaO)0.785736358 (CaO)10.02968031 (Fe2O3)1.572006319 (K2O)0.12933432 (MgO)6.078968435 (Na2O)10.83281354 (PbO)0.009097081 (SiO2)54.90328069 ,0.0,0,0.0,15.65908294,0.0,0.0,0.0,0.0,0.0,0,0,0,0.0,0.0,0,0.0,0.785736358,0.0,0.0,0.0,0.0,0,0.0,0.0,10.02968031,0.0,0,0,0.0,0.0,0,0.0,0.0,0.0,0.0,0.0,0.0,0,0.0,0.0,0.0,0.0,0.0,0.0,0,0.0,0.0,0,0.0,0.0,1.572006319,0.0,0.0,0.0,0,0,0,0.0,0,0.0,0.0,0,0,0.0,0,0.0,0.0,0.0,0,0.0,0.0,0.12933432,0,0,0.0,0.0,0,0.0,0.0,0.0,0,0.0,0.0,0.0,0,0,0,0.0,0.0,0,0.0,6.078968435,0.0,0,0.0,0.0,0.0,0.0,0.0,0.0,10.83281354,0.0,0.0,0.0,0.0,0.0,0.0,0.0,0.0,0.0,0.0,0.0,0.0,0.0,0.0,0.0,0.0,0.0,0.0,0.009097081,0.0,0.0,0.0,0,0.0,0.0,0.0,0.0,0.0,0.0,0.0,0,0.0,0.0,0.0,0.0,0.0,54.90328069,0.0,0,0.0,0.0,0.0,0.0,0.0,0,0.0,0.0,0.0,0.0,0.0,0,0.0,0.0,0.0,0.0,0,0.0,0.0,0.0,0,0,0,0.0,0.0,0.0,0.0,0.0,0.0,0.0,0.0,0.0,0.0,0.0,0.0,0.0,0.0,0.0,0,0.0,0.0,85.3,34.5,0.237
# 3588,7830,74193,Patel N.D.,1983,nan,(MoO3)76.0 (P2O5)24.0 ,0.0,0,0.0,0.0,0.0,0.0,0.0,0.0,0.0,0,0,0,0.0,0.0,0,0.0,0.0,0.0,0.0,0.0,0.0,0,0.0,0.0,0.0,0.0,0,0,0.0,0.0,0,0.0,0.0,0.0,0.0,0.0,0.0,0,0.0,0.0,0.0,0.0,0.0,0.0,0,0.0,0.0,0,0.0,0.0,0.0,0.0,0.0,0.0,0,0,0,0.0,0,0.0,0.0,0,0,0.0,0,0.0,0.0,0.0,0,0.0,0.0,0.0,0,0,0.0,0.0,0,0.0,0.0,0.0,0,0.0,0.0,0.0,0,0,0,0.0,0.0,0,0.0,0.0,0.0,0,0.0,0.0,0.0,76.0,0.0,0.0,0.0,0.0,0.0,0.0,0.0,0.0,0.0,0.0,0.0,0.0,0.0,0.0,0.0,0.0,0.0,24.0,0.0,0.0,0.0,0.0,0.0,0.0,0.0,0,0.0,0.0,0.0,0.0,0.0,0.0,0.0,0,0.0,0.0,0.0,0.0,0.0,0.0,0.0,0,0.0,0.0,0.0,0.0,0.0,0,0.0,0.0,0.0,0.0,0.0,0,0.0,0.0,0.0,0.0,0,0.0,0.0,0.0,0,0,0,0.0,0.0,0.0,0.0,0.0,0.0,0.0,0.0,0.0,0.0,0.0,0.0,0.0,0.0,0.0,0,0.0,0.0,48.7,19.7,0.237
# 3589,8583,59562,Senin H.B.,1994,nan,(Gd2O3)22.9 (P2O5)77.1 ,0.0,0,0.0,0.0,0.0,0.0,0.0,0.0,0.0,0,0,0,0.0,0.0,0,0.0,0.0,0.0,0.0,0.0,0.0,0,0.0,0.0,0.0,0.0,0,0,0.0,0.0,0,0.0,0.0,0.0,0.0,0.0,0.0,0,0.0,0.0,0.0,0.0,0.0,0.0,0,0.0,0.0,0,0.0,0.0,0.0,0.0,0.0,0.0,0,0,0,22.9,0,0.0,0.0,0,0,0.0,0,0.0,0.0,0.0,0,0.0,0.0,0.0,0,0,0.0,0.0,0,0.0,0.0,0.0,0,0.0,0.0,0.0,0,0,0,0.0,0.0,0,0.0,0.0,0.0,0,0.0,0.0,0.0,0.0,0.0,0.0,0.0,0.0,0.0,0.0,0.0,0.0,0.0,0.0,0.0,0.0,0.0,0.0,0.0,0.0,0.0,77.1,0.0,0.0,0.0,0.0,0.0,0.0,0.0,0,0.0,0.0,0.0,0.0,0.0,0.0,0.0,0,0.0,0.0,0.0,0.0,0.0,0.0,0.0,0,0.0,0.0,0.0,0.0,0.0,0,0.0,0.0,0.0,0.0,0.0,0,0.0,0.0,0.0,0.0,0,0.0,0.0,0.0,0,0,0,0.0,0.0,0.0,0.0,0.0,0.0,0.0,0.0,0.0,0.0,0.0,0.0,0.0,0.0,0.0,0,0.0,0.0,56.8,22.95,0.237
# 3590,11477,99154,Comins J.D.,1987,nan,(MoO3)65.0 (P2O5)35.0 ,0.0,0,0.0,0.0,0.0,0.0,0.0,0.0,0.0,0,0,0,0.0,0.0,0,0.0,0.0,0.0,0.0,0.0,0.0,0,0.0,0.0,0.0,0.0,0,0,0.0,0.0,0,0.0,0.0,0.0,0.0,0.0,0.0,0,0.0,0.0,0.0,0.0,0.0,0.0,0,0.0,0.0,0,0.0,0.0,0.0,0.0,0.0,0.0,0,0,0,0.0,0,0.0,0.0,0,0,0.0,0,0.0,0.0,0.0,0,0.0,0.0,0.0,0,0,0.0,0.0,0,0.0,0.0,0.0,0,0.0,0.0,0.0,0,0,0,0.0,0.0,0,0.0,0.0,0.0,0,0.0,0.0,0.0,65.0,0.0,0.0,0.0,0.0,0.0,0.0,0.0,0.0,0.0,0.0,0.0,0.0,0.0,0.0,0.0,0.0,0.0,35.0,0.0,0.0,0.0,0.0,0.0,0.0,0.0,0,0.0,0.0,0.0,0.0,0.0,0.0,0.0,0,0.0,0.0,0.0,0.0,0.0,0.0,0.0,0,0.0,0.0,0.0,0.0,0.0,0,0.0,0.0,0.0,0.0,0.0,0,0.0,0.0,0.0,0.0,0,0.0,0.0,0.0,0,0,0,0.0,0.0,0.0,0.0,0.0,0.0,0.0,0.0,0.0,0.0,0.0,0.0,0.0,0.0,0.0,0,0.0,0.0,44.8,18.1,0.237
# 3591,16472,158854,Livshits V.Ya.,1999,nan,(Li2O)20.0 (Na2O)5.0 (SiO2)54.0 (TiO2)15.0 (ZrO2)6.0 ,0.0,0,0.0,0.0,0.0,0.0,0.0,0.0,0.0,0,0,0,0.0,0.0,0,0.0,0.0,0.0,0.0,0.0,0.0,0,0.0,0.0,0.0,0.0,0,0,0.0,0.0,0,0.0,0.0,0.0,0.0,0.0,0.0,0,0.0,0.0,0.0,0.0,0.0,0.0,0,0.0,0.0,0,0.0,0.0,0.0,0.0,0.0,0.0,0,0,0,0.0,0,0.0,0.0,0,0,0.0,0,0.0,0.0,0.0,0,0.0,0.0,0.0,0,0,0.0,0.0,0,0.0,0.0,0.0,0,0.0,0.0,20.0,0,0,0,0.0,0.0,0,0.0,0.0,0.0,0,0.0,0.0,0.0,0.0,0.0,0.0,5.0,0.0,0.0,0.0,0.0,0.0,0.0,0.0,0.0,0.0,0.0,0.0,0.0,0.0,0.0,0.0,0.0,0.0,0.0,0.0,0.0,0.0,0.0,0,0.0,0.0,0.0,0.0,0.0,0.0,0.0,0,0.0,0.0,0.0,0.0,0.0,54.0,0.0,0,0.0,0.0,0.0,0.0,0.0,0,0.0,0.0,0.0,0.0,0.0,0,0.0,0.0,0.0,0.0,0,15.0,0.0,0.0,0,0,0,0.0,0.0,0.0,0.0,0.0,0.0,0.0,0.0,0.0,0.0,0.0,0.0,0.0,0.0,0.0,0,0.0,6.0,103.0,41.89,0.237
# 3592,16763,171304,Livshits V.Ya.,1990,nan,(Al2O3)11.5 (BaO)10.35 (P2O5)57.9 (Rb2O)20.25 ,0.0,0,0.0,11.5,0.0,0.0,0.0,0.0,0.0,0,0,0,0.0,0.0,0,0.0,10.35,0.0,0.0,0.0,0.0,0,0.0,0.0,0.0,0.0,0,0,0.0,0.0,0,0.0,0.0,0.0,0.0,0.0,0.0,0,0.0,0.0,0.0,0.0,0.0,0.0,0,0.0,0.0,0,0.0,0.0,0.0,0.0,0.0,0.0,0,0,0,0.0,0,0.0,0.0,0,0,0.0,0,0.0,0.0,0.0,0,0.0,0.0,0.0,0,0,0.0,0.0,0,0.0,0.0,0.0,0,0.0,0.0,0.0,0,0,0,0.0,0.0,0,0.0,0.0,0.0,0,0.0,0.0,0.0,0.0,0.0,0.0,0.0,0.0,0.0,0.0,0.0,0.0,0.0,0.0,0.0,0.0,0.0,0.0,0.0,0.0,0.0,57.9,0.0,0.0,0.0,0.0,0.0,0.0,0.0,0,20.25,0.0,0.0,0.0,0.0,0.0,0.0,0,0.0,0.0,0.0,0.0,0.0,0.0,0.0,0,0.0,0.0,0.0,0.0,0.0,0,0.0,0.0,0.0,0.0,0.0,0,0.0,0.0,0.0,0.0,0,0.0,0.0,0.0,0,0,0,0.0,0.0,0.0,0.0,0.0,0.0,0.0,0.0,0.0,0.0,0.0,0.0,0.0,0.0,0.0,0,0.0,0.0,51.7,20.9,0.237
# 3593,27073,356826,Duddridge A.,2003,nan,(B2O3)16.336338199999997 (Bi2O3)11.99198868 (Li2O)9.059059004 (Na2O)9.279279979 (SiO2)53.33333413 ,0.0,0,0.0,0.0,0.0,0.0,0.0,0.0,0.0,0,0,0,0.0,16.336338199999997,0,0.0,0.0,0.0,0.0,11.99198868,0.0,0,0.0,0.0,0.0,0.0,0,0,0.0,0.0,0,0.0,0.0,0.0,0.0,0.0,0.0,0,0.0,0.0,0.0,0.0,0.0,0.0,0,0.0,0.0,0,0.0,0.0,0.0,0.0,0.0,0.0,0,0,0,0.0,0,0.0,0.0,0,0,0.0,0,0.0,0.0,0.0,0,0.0,0.0,0.0,0,0,0.0,0.0,0,0.0,0.0,0.0,0,0.0,0.0,9.059059004,0,0,0,0.0,0.0,0,0.0,0.0,0.0,0,0.0,0.0,0.0,0.0,0.0,0.0,9.279279979,0.0,0.0,0.0,0.0,0.0,0.0,0.0,0.0,0.0,0.0,0.0,0.0,0.0,0.0,0.0,0.0,0.0,0.0,0.0,0.0,0.0,0.0,0,0.0,0.0,0.0,0.0,0.0,0.0,0.0,0,0.0,0.0,0.0,0.0,0.0,53.33333413,0.0,0,0.0,0.0,0.0,0.0,0.0,0,0.0,0.0,0.0,0.0,0.0,0,0.0,0.0,0.0,0.0,0,0.0,0.0,0.0,0,0,0,0.0,0.0,0.0,0.0,0.0,0.0,0.0,0.0,0.0,0.0,0.0,0.0,0.0,0.0,0.0,0,0.0,0.0,80.7,32.61,0.237
# 3595,29926,375545,Yoshida S.,2004,nan,(TeO2)75.0 (WO3)25.0 ,0.0,0,0.0,0.0,0.0,0.0,0.0,0.0,0.0,0,0,0,0.0,0.0,0,0.0,0.0,0.0,0.0,0.0,0.0,0,0.0,0.0,0.0,0.0,0,0,0.0,0.0,0,0.0,0.0,0.0,0.0,0.0,0.0,0,0.0,0.0,0.0,0.0,0.0,0.0,0,0.0,0.0,0,0.0,0.0,0.0,0.0,0.0,0.0,0,0,0,0.0,0,0.0,0.0,0,0,0.0,0,0.0,0.0,0.0,0,0.0,0.0,0.0,0,0,0.0,0.0,0,0.0,0.0,0.0,0,0.0,0.0,0.0,0,0,0,0.0,0.0,0,0.0,0.0,0.0,0,0.0,0.0,0.0,0.0,0.0,0.0,0.0,0.0,0.0,0.0,0.0,0.0,0.0,0.0,0.0,0.0,0.0,0.0,0.0,0.0,0.0,0.0,0.0,0.0,0.0,0.0,0.0,0.0,0.0,0,0.0,0.0,0.0,0.0,0.0,0.0,0.0,0,0.0,0.0,0.0,0.0,0.0,0.0,0.0,0,0.0,0.0,0.0,0.0,0.0,0,0.0,0.0,0.0,0.0,0.0,0,0.0,75.0,0.0,0.0,0,0.0,0.0,0.0,0,0,0,0.0,0.0,0.0,0.0,0.0,0.0,25.0,0.0,0.0,0.0,0.0,0.0,0.0,0.0,0.0,0,0.0,0.0,56.8,23.0,0.237
# 3596,31400,403643,Shimizu K.,2004,nan,(K2O)15.02062812 (Li2O)15.21963054 (Nb2O5)17.37933832 (Sb2O3)0.03466868 (SiO2)35.65886236 (TiO2)15.81506787 (WO3)0.871804108 ,0.0,0,0.0,0.0,0.0,0.0,0.0,0.0,0.0,0,0,0,0.0,0.0,0,0.0,0.0,0.0,0.0,0.0,0.0,0,0.0,0.0,0.0,0.0,0,0,0.0,0.0,0,0.0,0.0,0.0,0.0,0.0,0.0,0,0.0,0.0,0.0,0.0,0.0,0.0,0,0.0,0.0,0,0.0,0.0,0.0,0.0,0.0,0.0,0,0,0,0.0,0,0.0,0.0,0,0,0.0,0,0.0,0.0,0.0,0,0.0,0.0,15.02062812,0,0,0.0,0.0,0,0.0,0.0,0.0,0,0.0,0.0,15.21963054,0,0,0,0.0,0.0,0,0.0,0.0,0.0,0,0.0,0.0,0.0,0.0,0.0,0.0,0.0,0.0,0.0,0.0,0.0,0.0,17.37933832,0.0,0.0,0.0,0.0,0.0,0.0,0.0,0.0,0.0,0.0,0.0,0.0,0.0,0.0,0.0,0.0,0,0.0,0.0,0.0,0.0,0.0,0.0,0.03466868,0,0.0,0.0,0.0,0.0,0.0,35.65886236,0.0,0,0.0,0.0,0.0,0.0,0.0,0,0.0,0.0,0.0,0.0,0.0,0,0.0,0.0,0.0,0.0,0,15.81506787,0.0,0.0,0,0,0,0.0,0.0,0.0,0.0,0.0,0.0,0.871804108,0.0,0.0,0.0,0.0,0.0,0.0,0.0,0.0,0,0.0,0.0,94.0,37.99,0.237
# 3597,34275,417280,Reddy C.N.,2008,nan,(B2O3)85.0 (Li2O)10.0 (V2O5)5.0 ,0.0,0,0.0,0.0,0.0,0.0,0.0,0.0,0.0,0,0,0,0.0,85.0,0,0.0,0.0,0.0,0.0,0.0,0.0,0,0.0,0.0,0.0,0.0,0,0,0.0,0.0,0,0.0,0.0,0.0,0.0,0.0,0.0,0,0.0,0.0,0.0,0.0,0.0,0.0,0,0.0,0.0,0,0.0,0.0,0.0,0.0,0.0,0.0,0,0,0,0.0,0,0.0,0.0,0,0,0.0,0,0.0,0.0,0.0,0,0.0,0.0,0.0,0,0,0.0,0.0,0,0.0,0.0,0.0,0,0.0,0.0,10.0,0,0,0,0.0,0.0,0,0.0,0.0,0.0,0,0.0,0.0,0.0,0.0,0.0,0.0,0.0,0.0,0.0,0.0,0.0,0.0,0.0,0.0,0.0,0.0,0.0,0.0,0.0,0.0,0.0,0.0,0.0,0.0,0.0,0.0,0.0,0.0,0.0,0,0.0,0.0,0.0,0.0,0.0,0.0,0.0,0,0.0,0.0,0.0,0.0,0.0,0.0,0.0,0,0.0,0.0,0.0,0.0,0.0,0,0.0,0.0,0.0,0.0,0.0,0,0.0,0.0,0.0,0.0,0,0.0,0.0,0.0,0,0,0,0.0,0.0,0.0,0.0,5.0,0.0,0.0,0.0,0.0,0.0,0.0,0.0,0.0,0.0,0.0,0,0.0,0.0,34.9,14.12,0.237
# 3598,35795,429816,Ikenishi M.,2003,nan,(Al2O3)5.0 (BaO)3.0 (CaO)12.0 (K2O)5.0 (Na2O)5.0 (SiO2)63.0 (TiO2)3.0 (ZrO2)4.0 ,0.0,0,0.0,5.0,0.0,0.0,0.0,0.0,0.0,0,0,0,0.0,0.0,0,0.0,3.0,0.0,0.0,0.0,0.0,0,0.0,0.0,12.0,0.0,0,0,0.0,0.0,0,0.0,0.0,0.0,0.0,0.0,0.0,0,0.0,0.0,0.0,0.0,0.0,0.0,0,0.0,0.0,0,0.0,0.0,0.0,0.0,0.0,0.0,0,0,0,0.0,0,0.0,0.0,0,0,0.0,0,0.0,0.0,0.0,0,0.0,0.0,5.0,0,0,0.0,0.0,0,0.0,0.0,0.0,0,0.0,0.0,0.0,0,0,0,0.0,0.0,0,0.0,0.0,0.0,0,0.0,0.0,0.0,0.0,0.0,0.0,5.0,0.0,0.0,0.0,0.0,0.0,0.0,0.0,0.0,0.0,0.0,0.0,0.0,0.0,0.0,0.0,0.0,0.0,0.0,0.0,0.0,0.0,0.0,0,0.0,0.0,0.0,0.0,0.0,0.0,0.0,0,0.0,0.0,0.0,0.0,0.0,63.0,0.0,0,0.0,0.0,0.0,0.0,0.0,0,0.0,0.0,0.0,0.0,0.0,0,0.0,0.0,0.0,0.0,0,3.0,0.0,0.0,0,0,0,0.0,0.0,0.0,0.0,0.0,0.0,0.0,0.0,0.0,0.0,0.0,0.0,0.0,0.0,0.0,0,0.0,4.0,82.3,33.26,0.237
# 3599,38657,458657,Ikenishi M.,2005,nan,(Al2O3)5.0 (BaO)3.0 (CaO)14.0 (K2O)1.5 (Li2O)2.0 (Na2O)6.5 (SiO2)64.0 (ZrO2)4.0 ,0.0,0,0.0,5.0,0.0,0.0,0.0,0.0,0.0,0,0,0,0.0,0.0,0,0.0,3.0,0.0,0.0,0.0,0.0,0,0.0,0.0,14.0,0.0,0,0,0.0,0.0,0,0.0,0.0,0.0,0.0,0.0,0.0,0,0.0,0.0,0.0,0.0,0.0,0.0,0,0.0,0.0,0,0.0,0.0,0.0,0.0,0.0,0.0,0,0,0,0.0,0,0.0,0.0,0,0,0.0,0,0.0,0.0,0.0,0,0.0,0.0,1.5,0,0,0.0,0.0,0,0.0,0.0,0.0,0,0.0,0.0,2.0,0,0,0,0.0,0.0,0,0.0,0.0,0.0,0,0.0,0.0,0.0,0.0,0.0,0.0,6.5,0.0,0.0,0.0,0.0,0.0,0.0,0.0,0.0,0.0,0.0,0.0,0.0,0.0,0.0,0.0,0.0,0.0,0.0,0.0,0.0,0.0,0.0,0,0.0,0.0,0.0,0.0,0.0,0.0,0.0,0,0.0,0.0,0.0,0.0,0.0,64.0,0.0,0,0.0,0.0,0.0,0.0,0.0,0,0.0,0.0,0.0,0.0,0.0,0,0.0,0.0,0.0,0.0,0,0.0,0.0,0.0,0,0,0,0.0,0.0,0.0,0.0,0.0,0.0,0.0,0.0,0.0,0.0,0.0,0.0,0.0,0.0,0.0,0,0.0,4.0,86.5,34.96,0.237
# 3600,38657,458658,Ikenishi M.,2005,nan,(Al2O3)5.0 (BaO)3.0 (CaO)13.0 (K2O)1.5 (Li2O)2.0 (Na2O)7.5 (SiO2)64.0 (ZrO2)4.0 ,0.0,0,0.0,5.0,0.0,0.0,0.0,0.0,0.0,0,0,0,0.0,0.0,0,0.0,3.0,0.0,0.0,0.0,0.0,0,0.0,0.0,13.0,0.0,0,0,0.0,0.0,0,0.0,0.0,0.0,0.0,0.0,0.0,0,0.0,0.0,0.0,0.0,0.0,0.0,0,0.0,0.0,0,0.0,0.0,0.0,0.0,0.0,0.0,0,0,0,0.0,0,0.0,0.0,0,0,0.0,0,0.0,0.0,0.0,0,0.0,0.0,1.5,0,0,0.0,0.0,0,0.0,0.0,0.0,0,0.0,0.0,2.0,0,0,0,0.0,0.0,0,0.0,0.0,0.0,0,0.0,0.0,0.0,0.0,0.0,0.0,7.5,0.0,0.0,0.0,0.0,0.0,0.0,0.0,0.0,0.0,0.0,0.0,0.0,0.0,0.0,0.0,0.0,0.0,0.0,0.0,0.0,0.0,0.0,0,0.0,0.0,0.0,0.0,0.0,0.0,0.0,0,0.0,0.0,0.0,0.0,0.0,64.0,0.0,0,0.0,0.0,0.0,0.0,0.0,0,0.0,0.0,0.0,0.0,0.0,0,0.0,0.0,0.0,0.0,0,0.0,0.0,0.0,0,0,0,0.0,0.0,0.0,0.0,0.0,0.0,0.0,0.0,0.0,0.0,0.0,0.0,0.0,0.0,0.0,0,0.0,4.0,85.6,34.59,0.237
# 3601,38657,458660,Ikenishi M.,2005,nan,(Al2O3)5.0 (BaO)3.0 (CaO)12.5 (K2O)1.5 (Li2O)5.0 (Na2O)5.0 (SiO2)64.0 (ZrO2)4.0 ,0.0,0,0.0,5.0,0.0,0.0,0.0,0.0,0.0,0,0,0,0.0,0.0,0,0.0,3.0,0.0,0.0,0.0,0.0,0,0.0,0.0,12.5,0.0,0,0,0.0,0.0,0,0.0,0.0,0.0,0.0,0.0,0.0,0,0.0,0.0,0.0,0.0,0.0,0.0,0,0.0,0.0,0,0.0,0.0,0.0,0.0,0.0,0.0,0,0,0,0.0,0,0.0,0.0,0,0,0.0,0,0.0,0.0,0.0,0,0.0,0.0,1.5,0,0,0.0,0.0,0,0.0,0.0,0.0,0,0.0,0.0,5.0,0,0,0,0.0,0.0,0,0.0,0.0,0.0,0,0.0,0.0,0.0,0.0,0.0,0.0,5.0,0.0,0.0,0.0,0.0,0.0,0.0,0.0,0.0,0.0,0.0,0.0,0.0,0.0,0.0,0.0,0.0,0.0,0.0,0.0,0.0,0.0,0.0,0,0.0,0.0,0.0,0.0,0.0,0.0,0.0,0,0.0,0.0,0.0,0.0,0.0,64.0,0.0,0,0.0,0.0,0.0,0.0,0.0,0,0.0,0.0,0.0,0.0,0.0,0,0.0,0.0,0.0,0.0,0,0.0,0.0,0.0,0,0,0,0.0,0.0,0.0,0.0,0.0,0.0,0.0,0.0,0.0,0.0,0.0,0.0,0.0,0.0,0.0,0,0.0,4.0,88.2,35.65,0.237
# 3602,38657,458665,Ikenishi M.,2005,nan,(Al2O3)5.0 (BaO)3.0 (CaO)14.0 (Li2O)4.0 (Na2O)6.0 (SiO2)64.0 (ZrO2)4.0 ,0.0,0,0.0,5.0,0.0,0.0,0.0,0.0,0.0,0,0,0,0.0,0.0,0,0.0,3.0,0.0,0.0,0.0,0.0,0,0.0,0.0,14.0,0.0,0,0,0.0,0.0,0,0.0,0.0,0.0,0.0,0.0,0.0,0,0.0,0.0,0.0,0.0,0.0,0.0,0,0.0,0.0,0,0.0,0.0,0.0,0.0,0.0,0.0,0,0,0,0.0,0,0.0,0.0,0,0,0.0,0,0.0,0.0,0.0,0,0.0,0.0,0.0,0,0,0.0,0.0,0,0.0,0.0,0.0,0,0.0,0.0,4.0,0,0,0,0.0,0.0,0,0.0,0.0,0.0,0,0.0,0.0,0.0,0.0,0.0,0.0,6.0,0.0,0.0,0.0,0.0,0.0,0.0,0.0,0.0,0.0,0.0,0.0,0.0,0.0,0.0,0.0,0.0,0.0,0.0,0.0,0.0,0.0,0.0,0,0.0,0.0,0.0,0.0,0.0,0.0,0.0,0,0.0,0.0,0.0,0.0,0.0,64.0,0.0,0,0.0,0.0,0.0,0.0,0.0,0,0.0,0.0,0.0,0.0,0.0,0,0.0,0.0,0.0,0.0,0,0.0,0.0,0.0,0,0,0,0.0,0.0,0.0,0.0,0.0,0.0,0.0,0.0,0.0,0.0,0.0,0.0,0.0,0.0,0.0,0,0.0,4.0,88.7,35.85,0.237
# 3603,38657,458666,Ikenishi M.,2005,nan,(Al2O3)5.0 (BaO)3.0 (CaO)13.0 (K2O)1.0 (Li2O)4.0 (Na2O)6.0 (SiO2)64.0 (ZrO2)4.0 ,0.0,0,0.0,5.0,0.0,0.0,0.0,0.0,0.0,0,0,0,0.0,0.0,0,0.0,3.0,0.0,0.0,0.0,0.0,0,0.0,0.0,13.0,0.0,0,0,0.0,0.0,0,0.0,0.0,0.0,0.0,0.0,0.0,0,0.0,0.0,0.0,0.0,0.0,0.0,0,0.0,0.0,0,0.0,0.0,0.0,0.0,0.0,0.0,0,0,0,0.0,0,0.0,0.0,0,0,0.0,0,0.0,0.0,0.0,0,0.0,0.0,1.0,0,0,0.0,0.0,0,0.0,0.0,0.0,0,0.0,0.0,4.0,0,0,0,0.0,0.0,0,0.0,0.0,0.0,0,0.0,0.0,0.0,0.0,0.0,0.0,6.0,0.0,0.0,0.0,0.0,0.0,0.0,0.0,0.0,0.0,0.0,0.0,0.0,0.0,0.0,0.0,0.0,0.0,0.0,0.0,0.0,0.0,0.0,0,0.0,0.0,0.0,0.0,0.0,0.0,0.0,0,0.0,0.0,0.0,0.0,0.0,64.0,0.0,0,0.0,0.0,0.0,0.0,0.0,0,0.0,0.0,0.0,0.0,0.0,0,0.0,0.0,0.0,0.0,0,0.0,0.0,0.0,0,0,0,0.0,0.0,0.0,0.0,0.0,0.0,0.0,0.0,0.0,0.0,0.0,0.0,0.0,0.0,0.0,0,0.0,4.0,87.8,35.48,0.237
# 3604,39858,471007,Ellison A.J.,2012,nan,(Al2O3)12.14841902 (B2O3)4.44242164 (BaO)1.089857912 (CaO)5.249316575 (Fe2O3)0.029999997999999996 (MgO)4.9493555989999996 (SiO2)68.49109445 (SnO2)0.09998999199999999 (SrO)3.4695487189999996 (ZrO2)0.029996098 ,0.0,0,0.0,12.14841902,0.0,0.0,0.0,0.0,0.0,0,0,0,0.0,4.44242164,0,0.0,1.089857912,0.0,0.0,0.0,0.0,0,0.0,0.0,5.249316575,0.0,0,0,0.0,0.0,0,0.0,0.0,0.0,0.0,0.0,0.0,0,0.0,0.0,0.0,0.0,0.0,0.0,0,0.0,0.0,0,0.0,0.0,0.029999997999999996,0.0,0.0,0.0,0,0,0,0.0,0,0.0,0.0,0,0,0.0,0,0.0,0.0,0.0,0,0.0,0.0,0.0,0,0,0.0,0.0,0,0.0,0.0,0.0,0,0.0,0.0,0.0,0,0,0,0.0,0.0,0,0.0,4.9493555989999996,0.0,0,0.0,0.0,0.0,0.0,0.0,0.0,0.0,0.0,0.0,0.0,0.0,0.0,0.0,0.0,0.0,0.0,0.0,0.0,0.0,0.0,0.0,0.0,0.0,0.0,0.0,0.0,0.0,0.0,0.0,0,0.0,0.0,0.0,0.0,0.0,0.0,0.0,0,0.0,0.0,0.0,0.0,0.0,68.49109445,0.0,0,0.0,0.09998999199999999,0.0,0.0,0.0,0,0.0,3.4695487189999996,0.0,0.0,0.0,0,0.0,0.0,0.0,0.0,0,0.0,0.0,0.0,0,0,0,0.0,0.0,0.0,0.0,0.0,0.0,0.0,0.0,0.0,0.0,0.0,0.0,0.0,0.0,0.0,0,0.0,0.029996098,81.2,32.8,0.237
# 3605,39858,471017,Ellison A.J.,2012,nan,(Al2O3)12.37875814 (B2O3)3.9995993999999997 (BaO)1.79981973 (CaO)6.279371058 (Fe2O3)0.029999996 (MgO)4.379561343 (SiO2)68.93309966 (SnO2)0.10999998400000001 (SrO)2.06979269 (ZrO2)0.019997997 ,0.0,0,0.0,12.37875814,0.0,0.0,0.0,0.0,0.0,0,0,0,0.0,3.9995993999999997,0,0.0,1.79981973,0.0,0.0,0.0,0.0,0,0.0,0.0,6.279371058,0.0,0,0,0.0,0.0,0,0.0,0.0,0.0,0.0,0.0,0.0,0,0.0,0.0,0.0,0.0,0.0,0.0,0,0.0,0.0,0,0.0,0.0,0.029999996,0.0,0.0,0.0,0,0,0,0.0,0,0.0,0.0,0,0,0.0,0,0.0,0.0,0.0,0,0.0,0.0,0.0,0,0,0.0,0.0,0,0.0,0.0,0.0,0,0.0,0.0,0.0,0,0,0,0.0,0.0,0,0.0,4.379561343,0.0,0,0.0,0.0,0.0,0.0,0.0,0.0,0.0,0.0,0.0,0.0,0.0,0.0,0.0,0.0,0.0,0.0,0.0,0.0,0.0,0.0,0.0,0.0,0.0,0.0,0.0,0.0,0.0,0.0,0.0,0,0.0,0.0,0.0,0.0,0.0,0.0,0.0,0,0.0,0.0,0.0,0.0,0.0,68.93309966,0.0,0,0.0,0.10999998400000001,0.0,0.0,0.0,0,0.0,2.06979269,0.0,0.0,0.0,0,0.0,0.0,0.0,0.0,0,0.0,0.0,0.0,0,0,0,0.0,0.0,0.0,0.0,0.0,0.0,0.0,0.0,0.0,0.0,0.0,0.0,0.0,0.0,0.0,0,0.0,0.019997997,11.7,4.76,0.237
# 3606,40951,478475,Mauro J.C.,2013,nan,(Al2O3)8.109187189 (B2O3)16.53834835 (CaO)8.459152154 (MgO)2.4197577580000003 (SiO2)62.43374376 (SnO2)0.149999985 (SrO)1.869812813 (ZrO2)0.019997998 ,0.0,0,0.0,8.109187189,0.0,0.0,0.0,0.0,0.0,0,0,0,0.0,16.53834835,0,0.0,0.0,0.0,0.0,0.0,0.0,0,0.0,0.0,8.459152154,0.0,0,0,0.0,0.0,0,0.0,0.0,0.0,0.0,0.0,0.0,0,0.0,0.0,0.0,0.0,0.0,0.0,0,0.0,0.0,0,0.0,0.0,0.0,0.0,0.0,0.0,0,0,0,0.0,0,0.0,0.0,0,0,0.0,0,0.0,0.0,0.0,0,0.0,0.0,0.0,0,0,0.0,0.0,0,0.0,0.0,0.0,0,0.0,0.0,0.0,0,0,0,0.0,0.0,0,0.0,2.4197577580000003,0.0,0,0.0,0.0,0.0,0.0,0.0,0.0,0.0,0.0,0.0,0.0,0.0,0.0,0.0,0.0,0.0,0.0,0.0,0.0,0.0,0.0,0.0,0.0,0.0,0.0,0.0,0.0,0.0,0.0,0.0,0,0.0,0.0,0.0,0.0,0.0,0.0,0.0,0,0.0,0.0,0.0,0.0,0.0,62.43374376,0.0,0,0.0,0.149999985,0.0,0.0,0.0,0,0.0,1.869812813,0.0,0.0,0.0,0,0.0,0.0,0.0,0.0,0,0.0,0.0,0.0,0,0,0,0.0,0.0,0.0,0.0,0.0,0.0,0.0,0.0,0.0,0.0,0.0,0.0,0.0,0.0,0.0,0,0.0,0.019997998,68.1,27.53,0.237
# 3607,28441,364512,Zou Xuelu,2004,nan,(Al2O3)5.0 (BaO)4.0 (CaO)12.0 (K2O)6.0 (Na2O)4.0 (SiO2)65.0 (ZrO2)4.0 ,0.0,0,0.0,5.0,0.0,0.0,0.0,0.0,0.0,0,0,0,0.0,0.0,0,0.0,4.0,0.0,0.0,0.0,0.0,0,0.0,0.0,12.0,0.0,0,0,0.0,0.0,0,0.0,0.0,0.0,0.0,0.0,0.0,0,0.0,0.0,0.0,0.0,0.0,0.0,0,0.0,0.0,0,0.0,0.0,0.0,0.0,0.0,0.0,0,0,0,0.0,0,0.0,0.0,0,0,0.0,0,0.0,0.0,0.0,0,0.0,0.0,6.0,0,0,0.0,0.0,0,0.0,0.0,0.0,0,0.0,0.0,0.0,0,0,0,0.0,0.0,0,0.0,0.0,0.0,0,0.0,0.0,0.0,0.0,0.0,0.0,4.0,0.0,0.0,0.0,0.0,0.0,0.0,0.0,0.0,0.0,0.0,0.0,0.0,0.0,0.0,0.0,0.0,0.0,0.0,0.0,0.0,0.0,0.0,0,0.0,0.0,0.0,0.0,0.0,0.0,0.0,0,0.0,0.0,0.0,0.0,0.0,65.0,0.0,0,0.0,0.0,0.0,0.0,0.0,0,0.0,0.0,0.0,0.0,0.0,0,0.0,0.0,0.0,0.0,0,0.0,0.0,0.0,0,0,0,0.0,0.0,0.0,0.0,0.0,0.0,0.0,0.0,0.0,0.0,0.0,0.0,0.0,0.0,0.0,0,0.0,4.0,79.9,32.3,0.2368422
# 3608,31787,379160,Kodama M.,2006,nan,(B2O3)78.9 (Na2O)21.1 ,0.0,0,0.0,0.0,0.0,0.0,0.0,0.0,0.0,0,0,0,0.0,78.9,0,0.0,0.0,0.0,0.0,0.0,0.0,0,0.0,0.0,0.0,0.0,0,0,0.0,0.0,0,0.0,0.0,0.0,0.0,0.0,0.0,0,0.0,0.0,0.0,0.0,0.0,0.0,0,0.0,0.0,0,0.0,0.0,0.0,0.0,0.0,0.0,0,0,0,0.0,0,0.0,0.0,0,0,0.0,0,0.0,0.0,0.0,0,0.0,0.0,0.0,0,0,0.0,0.0,0,0.0,0.0,0.0,0,0.0,0.0,0.0,0,0,0,0.0,0.0,0,0.0,0.0,0.0,0,0.0,0.0,0.0,0.0,0.0,0.0,21.1,0.0,0.0,0.0,0.0,0.0,0.0,0.0,0.0,0.0,0.0,0.0,0.0,0.0,0.0,0.0,0.0,0.0,0.0,0.0,0.0,0.0,0.0,0,0.0,0.0,0.0,0.0,0.0,0.0,0.0,0,0.0,0.0,0.0,0.0,0.0,0.0,0.0,0,0.0,0.0,0.0,0.0,0.0,0,0.0,0.0,0.0,0.0,0.0,0,0.0,0.0,0.0,0.0,0,0.0,0.0,0.0,0,0,0,0.0,0.0,0.0,0.0,0.0,0.0,0.0,0.0,0.0,0.0,0.0,0.0,0.0,0.0,0.0,0,0.0,0.0,47.0,19.0,0.23684210000000003
# 3609,1980,44497,Eagan R.J.,1978,nan,(Al2O3)16.0 (Na2O)24.0 (SiO2)60.0 ,0.0,0,0.0,16.0,0.0,0.0,0.0,0.0,0.0,0,0,0,0.0,0.0,0,0.0,0.0,0.0,0.0,0.0,0.0,0,0.0,0.0,0.0,0.0,0,0,0.0,0.0,0,0.0,0.0,0.0,0.0,0.0,0.0,0,0.0,0.0,0.0,0.0,0.0,0.0,0,0.0,0.0,0,0.0,0.0,0.0,0.0,0.0,0.0,0,0,0,0.0,0,0.0,0.0,0,0,0.0,0,0.0,0.0,0.0,0,0.0,0.0,0.0,0,0,0.0,0.0,0,0.0,0.0,0.0,0,0.0,0.0,0.0,0,0,0,0.0,0.0,0,0.0,0.0,0.0,0,0.0,0.0,0.0,0.0,0.0,0.0,24.0,0.0,0.0,0.0,0.0,0.0,0.0,0.0,0.0,0.0,0.0,0.0,0.0,0.0,0.0,0.0,0.0,0.0,0.0,0.0,0.0,0.0,0.0,0,0.0,0.0,0.0,0.0,0.0,0.0,0.0,0,0.0,0.0,0.0,0.0,0.0,60.0,0.0,0,0.0,0.0,0.0,0.0,0.0,0,0.0,0.0,0.0,0.0,0.0,0,0.0,0.0,0.0,0.0,0,0.0,0.0,0.0,0,0,0,0.0,0.0,0.0,0.0,0.0,0.0,0.0,0.0,0.0,0.0,0.0,0.0,0.0,0.0,0.0,0,0.0,0.0,73.2,29.6,0.2364864
# 3610,3263,110718,State Optical I,1975,TF5,(As2O3)0.120399954 (K2O)3.338286731 (PbO)35.24245661 (Sb2O3)0.10219996099999999 (SiO2)61.19665675 ,0.0,0,0.0,0.0,0.0,0.0,0.0,0.120399954,0.0,0,0,0,0.0,0.0,0,0.0,0.0,0.0,0.0,0.0,0.0,0,0.0,0.0,0.0,0.0,0,0,0.0,0.0,0,0.0,0.0,0.0,0.0,0.0,0.0,0,0.0,0.0,0.0,0.0,0.0,0.0,0,0.0,0.0,0,0.0,0.0,0.0,0.0,0.0,0.0,0,0,0,0.0,0,0.0,0.0,0,0,0.0,0,0.0,0.0,0.0,0,0.0,0.0,3.338286731,0,0,0.0,0.0,0,0.0,0.0,0.0,0,0.0,0.0,0.0,0,0,0,0.0,0.0,0,0.0,0.0,0.0,0,0.0,0.0,0.0,0.0,0.0,0.0,0.0,0.0,0.0,0.0,0.0,0.0,0.0,0.0,0.0,0.0,0.0,0.0,0.0,0.0,0.0,0.0,0.0,0.0,0.0,35.24245661,0.0,0.0,0.0,0,0.0,0.0,0.0,0.0,0.0,0.0,0.10219996099999999,0,0.0,0.0,0.0,0.0,0.0,61.19665675,0.0,0,0.0,0.0,0.0,0.0,0.0,0,0.0,0.0,0.0,0.0,0.0,0,0.0,0.0,0.0,0.0,0,0.0,0.0,0.0,0,0,0,0.0,0.0,0.0,0.0,0.0,0.0,0.0,0.0,0.0,0.0,0.0,0.0,0.0,0.0,0.0,0,0.0,0.0,53.9,21.8,0.2362386
# 3611,214,20084,Polukhin V.N.,1983,nan,(Al2O3)2.805155832 (GeO2)75.81500545 (Na2O)10.68991936 (SiO2)10.68991936 ,0.0,0,0.0,2.805155832,0.0,0.0,0.0,0.0,0.0,0,0,0,0.0,0.0,0,0.0,0.0,0.0,0.0,0.0,0.0,0,0.0,0.0,0.0,0.0,0,0,0.0,0.0,0,0.0,0.0,0.0,0.0,0.0,0.0,0,0.0,0.0,0.0,0.0,0.0,0.0,0,0.0,0.0,0,0.0,0.0,0.0,0.0,0.0,0.0,0,0,0,0.0,0,0.0,75.81500545,0,0,0.0,0,0.0,0.0,0.0,0,0.0,0.0,0.0,0,0,0.0,0.0,0,0.0,0.0,0.0,0,0.0,0.0,0.0,0,0,0,0.0,0.0,0,0.0,0.0,0.0,0,0.0,0.0,0.0,0.0,0.0,0.0,10.68991936,0.0,0.0,0.0,0.0,0.0,0.0,0.0,0.0,0.0,0.0,0.0,0.0,0.0,0.0,0.0,0.0,0.0,0.0,0.0,0.0,0.0,0.0,0,0.0,0.0,0.0,0.0,0.0,0.0,0.0,0,0.0,0.0,0.0,0.0,0.0,10.68991936,0.0,0,0.0,0.0,0.0,0.0,0.0,0,0.0,0.0,0.0,0.0,0.0,0,0.0,0.0,0.0,0.0,0,0.0,0.0,0.0,0,0,0,0.0,0.0,0.0,0.0,0.0,0.0,0.0,0.0,0.0,0.0,0.0,0.0,0.0,0.0,0.0,0,0.0,0.0,65.8,26.6,0.23600000000000002
# 3612,215,20099,Polukhin V.N.,1983,nan,(Ga2O3)7.902299079 (GeO2)71.83908072 (Na2O)10.1293101 (SiO2)10.1293101 ,0.0,0,0.0,0.0,0.0,0.0,0.0,0.0,0.0,0,0,0,0.0,0.0,0,0.0,0.0,0.0,0.0,0.0,0.0,0,0.0,0.0,0.0,0.0,0,0,0.0,0.0,0,0.0,0.0,0.0,0.0,0.0,0.0,0,0.0,0.0,0.0,0.0,0.0,0.0,0,0.0,0.0,0,0.0,0.0,0.0,0.0,0.0,7.902299079,0,0,0,0.0,0,0.0,71.83908072,0,0,0.0,0,0.0,0.0,0.0,0,0.0,0.0,0.0,0,0,0.0,0.0,0,0.0,0.0,0.0,0,0.0,0.0,0.0,0,0,0,0.0,0.0,0,0.0,0.0,0.0,0,0.0,0.0,0.0,0.0,0.0,0.0,10.1293101,0.0,0.0,0.0,0.0,0.0,0.0,0.0,0.0,0.0,0.0,0.0,0.0,0.0,0.0,0.0,0.0,0.0,0.0,0.0,0.0,0.0,0.0,0,0.0,0.0,0.0,0.0,0.0,0.0,0.0,0,0.0,0.0,0.0,0.0,0.0,10.1293101,0.0,0,0.0,0.0,0.0,0.0,0.0,0,0.0,0.0,0.0,0.0,0.0,0,0.0,0.0,0.0,0.0,0,0.0,0.0,0.0,0,0,0,0.0,0.0,0.0,0.0,0.0,0.0,0.0,0.0,0.0,0.0,0.0,0.0,0.0,0.0,0.0,0,0.0,0.0,56.8,23.0,0.23600000000000002
# 3613,216,20195,Polukhin V.N.,1983,nan,(GeO2)64.18165375 (Na2O)9.049614329 (SiO2)9.049614329 (Ta2O5)17.71911759 ,0.0,0,0.0,0.0,0.0,0.0,0.0,0.0,0.0,0,0,0,0.0,0.0,0,0.0,0.0,0.0,0.0,0.0,0.0,0,0.0,0.0,0.0,0.0,0,0,0.0,0.0,0,0.0,0.0,0.0,0.0,0.0,0.0,0,0.0,0.0,0.0,0.0,0.0,0.0,0,0.0,0.0,0,0.0,0.0,0.0,0.0,0.0,0.0,0,0,0,0.0,0,0.0,64.18165375,0,0,0.0,0,0.0,0.0,0.0,0,0.0,0.0,0.0,0,0,0.0,0.0,0,0.0,0.0,0.0,0,0.0,0.0,0.0,0,0,0,0.0,0.0,0,0.0,0.0,0.0,0,0.0,0.0,0.0,0.0,0.0,0.0,9.049614329,0.0,0.0,0.0,0.0,0.0,0.0,0.0,0.0,0.0,0.0,0.0,0.0,0.0,0.0,0.0,0.0,0.0,0.0,0.0,0.0,0.0,0.0,0,0.0,0.0,0.0,0.0,0.0,0.0,0.0,0,0.0,0.0,0.0,0.0,0.0,9.049614329,0.0,0,0.0,0.0,0.0,0.0,0.0,0,0.0,0.0,0.0,17.71911759,0.0,0,0.0,0.0,0.0,0.0,0,0.0,0.0,0.0,0,0,0,0.0,0.0,0.0,0.0,0.0,0.0,0.0,0.0,0.0,0.0,0.0,0.0,0.0,0.0,0.0,0,0.0,0.0,83.2,33.6,0.23600000000000002
# 3614,217,20122,Polukhin V.N.,1983,nan,(GeO2)84.82239 (Na2O)7.588805000000001 (SiO2)7.588805000000001 ,0.0,0,0.0,0.0,0.0,0.0,0.0,0.0,0.0,0,0,0,0.0,0.0,0,0.0,0.0,0.0,0.0,0.0,0.0,0,0.0,0.0,0.0,0.0,0,0,0.0,0.0,0,0.0,0.0,0.0,0.0,0.0,0.0,0,0.0,0.0,0.0,0.0,0.0,0.0,0,0.0,0.0,0,0.0,0.0,0.0,0.0,0.0,0.0,0,0,0,0.0,0,0.0,84.82239,0,0,0.0,0,0.0,0.0,0.0,0,0.0,0.0,0.0,0,0,0.0,0.0,0,0.0,0.0,0.0,0,0.0,0.0,0.0,0,0,0,0.0,0.0,0,0.0,0.0,0.0,0,0.0,0.0,0.0,0.0,0.0,0.0,7.588805000000001,0.0,0.0,0.0,0.0,0.0,0.0,0.0,0.0,0.0,0.0,0.0,0.0,0.0,0.0,0.0,0.0,0.0,0.0,0.0,0.0,0.0,0.0,0,0.0,0.0,0.0,0.0,0.0,0.0,0.0,0,0.0,0.0,0.0,0.0,0.0,7.588805000000001,0.0,0,0.0,0.0,0.0,0.0,0.0,0,0.0,0.0,0.0,0.0,0.0,0,0.0,0.0,0.0,0.0,0,0.0,0.0,0.0,0,0,0,0.0,0.0,0.0,0.0,0.0,0.0,0.0,0.0,0.0,0.0,0.0,0.0,0.0,0.0,0.0,0,0.0,0.0,61.4,24.9,0.23600000000000002
# 3615,217,20173,Polukhin V.N.,1983,nan,(Bi2O3)0.5430566729999999 (GeO2)77.5795204 (Na2O)10.93871147 (SiO2)10.93871147 ,0.0,0,0.0,0.0,0.0,0.0,0.0,0.0,0.0,0,0,0,0.0,0.0,0,0.0,0.0,0.0,0.0,0.5430566729999999,0.0,0,0.0,0.0,0.0,0.0,0,0,0.0,0.0,0,0.0,0.0,0.0,0.0,0.0,0.0,0,0.0,0.0,0.0,0.0,0.0,0.0,0,0.0,0.0,0,0.0,0.0,0.0,0.0,0.0,0.0,0,0,0,0.0,0,0.0,77.5795204,0,0,0.0,0,0.0,0.0,0.0,0,0.0,0.0,0.0,0,0,0.0,0.0,0,0.0,0.0,0.0,0,0.0,0.0,0.0,0,0,0,0.0,0.0,0,0.0,0.0,0.0,0,0.0,0.0,0.0,0.0,0.0,0.0,10.93871147,0.0,0.0,0.0,0.0,0.0,0.0,0.0,0.0,0.0,0.0,0.0,0.0,0.0,0.0,0.0,0.0,0.0,0.0,0.0,0.0,0.0,0.0,0,0.0,0.0,0.0,0.0,0.0,0.0,0.0,0,0.0,0.0,0.0,0.0,0.0,10.93871147,0.0,0,0.0,0.0,0.0,0.0,0.0,0,0.0,0.0,0.0,0.0,0.0,0,0.0,0.0,0.0,0.0,0,0.0,0.0,0.0,0,0,0,0.0,0.0,0.0,0.0,0.0,0.0,0.0,0.0,0.0,0.0,0.0,0.0,0.0,0.0,0.0,0,0.0,0.0,68.3,27.6,0.23600000000000002
# 3616,217,20178,Polukhin V.N.,1983,nan,(Bi2O3)8.034432875 (GeO2)71.73600996 (Na2O)10.11477858 (SiO2)10.11477858 ,0.0,0,0.0,0.0,0.0,0.0,0.0,0.0,0.0,0,0,0,0.0,0.0,0,0.0,0.0,0.0,0.0,8.034432875,0.0,0,0.0,0.0,0.0,0.0,0,0,0.0,0.0,0,0.0,0.0,0.0,0.0,0.0,0.0,0,0.0,0.0,0.0,0.0,0.0,0.0,0,0.0,0.0,0,0.0,0.0,0.0,0.0,0.0,0.0,0,0,0,0.0,0,0.0,71.73600996,0,0,0.0,0,0.0,0.0,0.0,0,0.0,0.0,0.0,0,0,0.0,0.0,0,0.0,0.0,0.0,0,0.0,0.0,0.0,0,0,0,0.0,0.0,0,0.0,0.0,0.0,0,0.0,0.0,0.0,0.0,0.0,0.0,10.11477858,0.0,0.0,0.0,0.0,0.0,0.0,0.0,0.0,0.0,0.0,0.0,0.0,0.0,0.0,0.0,0.0,0.0,0.0,0.0,0.0,0.0,0.0,0,0.0,0.0,0.0,0.0,0.0,0.0,0.0,0,0.0,0.0,0.0,0.0,0.0,10.11477858,0.0,0,0.0,0.0,0.0,0.0,0.0,0,0.0,0.0,0.0,0.0,0.0,0,0.0,0.0,0.0,0.0,0,0.0,0.0,0.0,0,0,0,0.0,0.0,0.0,0.0,0.0,0.0,0.0,0.0,0.0,0.0,0.0,0.0,0.0,0.0,0.0,0,0.0,0.0,65.5,26.5,0.23600000000000002
# 3617,255,20580,Livshits V.Ya.,1989,nan,(Li2O)35.0 (SiO2)50.0 (Ta2O5)15.0 ,0.0,0,0.0,0.0,0.0,0.0,0.0,0.0,0.0,0,0,0,0.0,0.0,0,0.0,0.0,0.0,0.0,0.0,0.0,0,0.0,0.0,0.0,0.0,0,0,0.0,0.0,0,0.0,0.0,0.0,0.0,0.0,0.0,0,0.0,0.0,0.0,0.0,0.0,0.0,0,0.0,0.0,0,0.0,0.0,0.0,0.0,0.0,0.0,0,0,0,0.0,0,0.0,0.0,0,0,0.0,0,0.0,0.0,0.0,0,0.0,0.0,0.0,0,0,0.0,0.0,0,0.0,0.0,0.0,0,0.0,0.0,35.0,0,0,0,0.0,0.0,0,0.0,0.0,0.0,0,0.0,0.0,0.0,0.0,0.0,0.0,0.0,0.0,0.0,0.0,0.0,0.0,0.0,0.0,0.0,0.0,0.0,0.0,0.0,0.0,0.0,0.0,0.0,0.0,0.0,0.0,0.0,0.0,0.0,0,0.0,0.0,0.0,0.0,0.0,0.0,0.0,0,0.0,0.0,0.0,0.0,0.0,50.0,0.0,0,0.0,0.0,0.0,0.0,0.0,0,0.0,0.0,0.0,15.0,0.0,0,0.0,0.0,0.0,0.0,0,0.0,0.0,0.0,0,0,0,0.0,0.0,0.0,0.0,0.0,0.0,0.0,0.0,0.0,0.0,0.0,0.0,0.0,0.0,0.0,0,0.0,0.0,112.0,45.3,0.23600000000000002
# 3618,267,20656,Livshits V.Ya.,1991,nan,(Li2O)15.0 (Na2O)16.0 (Nb2O5)5.0 (SiO2)64.0 ,0.0,0,0.0,0.0,0.0,0.0,0.0,0.0,0.0,0,0,0,0.0,0.0,0,0.0,0.0,0.0,0.0,0.0,0.0,0,0.0,0.0,0.0,0.0,0,0,0.0,0.0,0,0.0,0.0,0.0,0.0,0.0,0.0,0,0.0,0.0,0.0,0.0,0.0,0.0,0,0.0,0.0,0,0.0,0.0,0.0,0.0,0.0,0.0,0,0,0,0.0,0,0.0,0.0,0,0,0.0,0,0.0,0.0,0.0,0,0.0,0.0,0.0,0,0,0.0,0.0,0,0.0,0.0,0.0,0,0.0,0.0,15.0,0,0,0,0.0,0.0,0,0.0,0.0,0.0,0,0.0,0.0,0.0,0.0,0.0,0.0,16.0,0.0,0.0,0.0,0.0,0.0,5.0,0.0,0.0,0.0,0.0,0.0,0.0,0.0,0.0,0.0,0.0,0.0,0.0,0.0,0.0,0.0,0.0,0,0.0,0.0,0.0,0.0,0.0,0.0,0.0,0,0.0,0.0,0.0,0.0,0.0,64.0,0.0,0,0.0,0.0,0.0,0.0,0.0,0,0.0,0.0,0.0,0.0,0.0,0,0.0,0.0,0.0,0.0,0,0.0,0.0,0.0,0,0,0,0.0,0.0,0.0,0.0,0.0,0.0,0.0,0.0,0.0,0.0,0.0,0.0,0.0,0.0,0.0,0,0.0,0.0,85.2,34.4,0.23600000000000002
# 3619,292,21062,Karapetyan G.O.,1980,nan,(Al2O3)21.20785852 (Li2O)15.25777893 (SiO2)59.62051583 (TiO2)3.913846726 ,0.0,0,0.0,21.20785852,0.0,0.0,0.0,0.0,0.0,0,0,0,0.0,0.0,0,0.0,0.0,0.0,0.0,0.0,0.0,0,0.0,0.0,0.0,0.0,0,0,0.0,0.0,0,0.0,0.0,0.0,0.0,0.0,0.0,0,0.0,0.0,0.0,0.0,0.0,0.0,0,0.0,0.0,0,0.0,0.0,0.0,0.0,0.0,0.0,0,0,0,0.0,0,0.0,0.0,0,0,0.0,0,0.0,0.0,0.0,0,0.0,0.0,0.0,0,0,0.0,0.0,0,0.0,0.0,0.0,0,0.0,0.0,15.25777893,0,0,0,0.0,0.0,0,0.0,0.0,0.0,0,0.0,0.0,0.0,0.0,0.0,0.0,0.0,0.0,0.0,0.0,0.0,0.0,0.0,0.0,0.0,0.0,0.0,0.0,0.0,0.0,0.0,0.0,0.0,0.0,0.0,0.0,0.0,0.0,0.0,0,0.0,0.0,0.0,0.0,0.0,0.0,0.0,0,0.0,0.0,0.0,0.0,0.0,59.62051583,0.0,0,0.0,0.0,0.0,0.0,0.0,0,0.0,0.0,0.0,0.0,0.0,0,0.0,0.0,0.0,0.0,0,3.913846726,0.0,0.0,0,0,0,0.0,0.0,0.0,0.0,0.0,0.0,0.0,0.0,0.0,0.0,0.0,0.0,0.0,0.0,0.0,0,0.0,0.0,88.9,36.0,0.23600000000000002
# 3620,309,21252,Nikulin V.Kh.,1981,nan,(Al2O3)15.0 (BaO)5.0 (CaO)5.0 (MgO)5.0 (SiO2)70.0 ,0.0,0,0.0,15.0,0.0,0.0,0.0,0.0,0.0,0,0,0,0.0,0.0,0,0.0,5.0,0.0,0.0,0.0,0.0,0,0.0,0.0,5.0,0.0,0,0,0.0,0.0,0,0.0,0.0,0.0,0.0,0.0,0.0,0,0.0,0.0,0.0,0.0,0.0,0.0,0,0.0,0.0,0,0.0,0.0,0.0,0.0,0.0,0.0,0,0,0,0.0,0,0.0,0.0,0,0,0.0,0,0.0,0.0,0.0,0,0.0,0.0,0.0,0,0,0.0,0.0,0,0.0,0.0,0.0,0,0.0,0.0,0.0,0,0,0,0.0,0.0,0,0.0,5.0,0.0,0,0.0,0.0,0.0,0.0,0.0,0.0,0.0,0.0,0.0,0.0,0.0,0.0,0.0,0.0,0.0,0.0,0.0,0.0,0.0,0.0,0.0,0.0,0.0,0.0,0.0,0.0,0.0,0.0,0.0,0,0.0,0.0,0.0,0.0,0.0,0.0,0.0,0,0.0,0.0,0.0,0.0,0.0,70.0,0.0,0,0.0,0.0,0.0,0.0,0.0,0,0.0,0.0,0.0,0.0,0.0,0,0.0,0.0,0.0,0.0,0,0.0,0.0,0.0,0,0,0,0.0,0.0,0.0,0.0,0.0,0.0,0.0,0.0,0.0,0.0,0.0,0.0,0.0,0.0,0.0,0,0.0,0.0,85.0,34.38,0.23600000000000002
# 3621,309,21255,Nikulin V.Kh.,1981,nan,(Al2O3)10.0 (BaO)5.0 (CaO)5.0 (MgO)10.0 (SiO2)70.0 ,0.0,0,0.0,10.0,0.0,0.0,0.0,0.0,0.0,0,0,0,0.0,0.0,0,0.0,5.0,0.0,0.0,0.0,0.0,0,0.0,0.0,5.0,0.0,0,0,0.0,0.0,0,0.0,0.0,0.0,0.0,0.0,0.0,0,0.0,0.0,0.0,0.0,0.0,0.0,0,0.0,0.0,0,0.0,0.0,0.0,0.0,0.0,0.0,0,0,0,0.0,0,0.0,0.0,0,0,0.0,0,0.0,0.0,0.0,0,0.0,0.0,0.0,0,0,0.0,0.0,0,0.0,0.0,0.0,0,0.0,0.0,0.0,0,0,0,0.0,0.0,0,0.0,10.0,0.0,0,0.0,0.0,0.0,0.0,0.0,0.0,0.0,0.0,0.0,0.0,0.0,0.0,0.0,0.0,0.0,0.0,0.0,0.0,0.0,0.0,0.0,0.0,0.0,0.0,0.0,0.0,0.0,0.0,0.0,0,0.0,0.0,0.0,0.0,0.0,0.0,0.0,0,0.0,0.0,0.0,0.0,0.0,70.0,0.0,0,0.0,0.0,0.0,0.0,0.0,0,0.0,0.0,0.0,0.0,0.0,0,0.0,0.0,0.0,0.0,0,0.0,0.0,0.0,0,0,0,0.0,0.0,0.0,0.0,0.0,0.0,0.0,0.0,0.0,0.0,0.0,0.0,0.0,0.0,0.0,0,0.0,0.0,83.7,33.88,0.23600000000000002
# 3622,309,21259,Nikulin V.Kh.,1981,nan,(Al2O3)10.0 (BaO)10.0 (CaO)5.0 (MgO)5.0 (SiO2)70.0 ,0.0,0,0.0,10.0,0.0,0.0,0.0,0.0,0.0,0,0,0,0.0,0.0,0,0.0,10.0,0.0,0.0,0.0,0.0,0,0.0,0.0,5.0,0.0,0,0,0.0,0.0,0,0.0,0.0,0.0,0.0,0.0,0.0,0,0.0,0.0,0.0,0.0,0.0,0.0,0,0.0,0.0,0,0.0,0.0,0.0,0.0,0.0,0.0,0,0,0,0.0,0,0.0,0.0,0,0,0.0,0,0.0,0.0,0.0,0,0.0,0.0,0.0,0,0,0.0,0.0,0,0.0,0.0,0.0,0,0.0,0.0,0.0,0,0,0,0.0,0.0,0,0.0,5.0,0.0,0,0.0,0.0,0.0,0.0,0.0,0.0,0.0,0.0,0.0,0.0,0.0,0.0,0.0,0.0,0.0,0.0,0.0,0.0,0.0,0.0,0.0,0.0,0.0,0.0,0.0,0.0,0.0,0.0,0.0,0,0.0,0.0,0.0,0.0,0.0,0.0,0.0,0,0.0,0.0,0.0,0.0,0.0,70.0,0.0,0,0.0,0.0,0.0,0.0,0.0,0,0.0,0.0,0.0,0.0,0.0,0,0.0,0.0,0.0,0.0,0,0.0,0.0,0.0,0,0,0,0.0,0.0,0.0,0.0,0.0,0.0,0.0,0.0,0.0,0.0,0.0,0.0,0.0,0.0,0.0,0,0.0,0.0,79.9,32.33,0.23600000000000002
# 3623,1583,9804,Karapetyan G.O.,1981,nan,(Na2O)30.0 (SiO2)70.0 ,0.0,0,0.0,0.0,0.0,0.0,0.0,0.0,0.0,0,0,0,0.0,0.0,0,0.0,0.0,0.0,0.0,0.0,0.0,0,0.0,0.0,0.0,0.0,0,0,0.0,0.0,0,0.0,0.0,0.0,0.0,0.0,0.0,0,0.0,0.0,0.0,0.0,0.0,0.0,0,0.0,0.0,0,0.0,0.0,0.0,0.0,0.0,0.0,0,0,0,0.0,0,0.0,0.0,0,0,0.0,0,0.0,0.0,0.0,0,0.0,0.0,0.0,0,0,0.0,0.0,0,0.0,0.0,0.0,0,0.0,0.0,0.0,0,0,0,0.0,0.0,0,0.0,0.0,0.0,0,0.0,0.0,0.0,0.0,0.0,0.0,30.0,0.0,0.0,0.0,0.0,0.0,0.0,0.0,0.0,0.0,0.0,0.0,0.0,0.0,0.0,0.0,0.0,0.0,0.0,0.0,0.0,0.0,0.0,0,0.0,0.0,0.0,0.0,0.0,0.0,0.0,0,0.0,0.0,0.0,0.0,0.0,70.0,0.0,0,0.0,0.0,0.0,0.0,0.0,0,0.0,0.0,0.0,0.0,0.0,0,0.0,0.0,0.0,0.0,0,0.0,0.0,0.0,0,0,0,0.0,0.0,0.0,0.0,0.0,0.0,0.0,0.0,0.0,0.0,0.0,0.0,0.0,0.0,0.0,0,0.0,0.0,60.5,24.5,0.23600000000000002
# 3624,2027,9463,Shaw R.R.,1971,nan,(Li2O)25.0 (SiO2)75.0 ,0.0,0,0.0,0.0,0.0,0.0,0.0,0.0,0.0,0,0,0,0.0,0.0,0,0.0,0.0,0.0,0.0,0.0,0.0,0,0.0,0.0,0.0,0.0,0,0,0.0,0.0,0,0.0,0.0,0.0,0.0,0.0,0.0,0,0.0,0.0,0.0,0.0,0.0,0.0,0,0.0,0.0,0,0.0,0.0,0.0,0.0,0.0,0.0,0,0,0,0.0,0,0.0,0.0,0,0,0.0,0,0.0,0.0,0.0,0,0.0,0.0,0.0,0,0,0.0,0.0,0,0.0,0.0,0.0,0,0.0,0.0,25.0,0,0,0,0.0,0.0,0,0.0,0.0,0.0,0,0.0,0.0,0.0,0.0,0.0,0.0,0.0,0.0,0.0,0.0,0.0,0.0,0.0,0.0,0.0,0.0,0.0,0.0,0.0,0.0,0.0,0.0,0.0,0.0,0.0,0.0,0.0,0.0,0.0,0,0.0,0.0,0.0,0.0,0.0,0.0,0.0,0,0.0,0.0,0.0,0.0,0.0,75.0,0.0,0,0.0,0.0,0.0,0.0,0.0,0,0.0,0.0,0.0,0.0,0.0,0,0.0,0.0,0.0,0.0,0,0.0,0.0,0.0,0,0,0,0.0,0.0,0.0,0.0,0.0,0.0,0.0,0.0,0.0,0.0,0.0,0.0,0.0,0.0,0.0,0,0.0,0.0,78.4,31.74,0.23600000000000002
# 3625,3066,1797,Jagdt R.,1960,nan,(Na2O)33.30682 (SiO2)66.69318 ,0.0,0,0.0,0.0,0.0,0.0,0.0,0.0,0.0,0,0,0,0.0,0.0,0,0.0,0.0,0.0,0.0,0.0,0.0,0,0.0,0.0,0.0,0.0,0,0,0.0,0.0,0,0.0,0.0,0.0,0.0,0.0,0.0,0,0.0,0.0,0.0,0.0,0.0,0.0,0,0.0,0.0,0,0.0,0.0,0.0,0.0,0.0,0.0,0,0,0,0.0,0,0.0,0.0,0,0,0.0,0,0.0,0.0,0.0,0,0.0,0.0,0.0,0,0,0.0,0.0,0,0.0,0.0,0.0,0,0.0,0.0,0.0,0,0,0,0.0,0.0,0,0.0,0.0,0.0,0,0.0,0.0,0.0,0.0,0.0,0.0,33.30682,0.0,0.0,0.0,0.0,0.0,0.0,0.0,0.0,0.0,0.0,0.0,0.0,0.0,0.0,0.0,0.0,0.0,0.0,0.0,0.0,0.0,0.0,0,0.0,0.0,0.0,0.0,0.0,0.0,0.0,0,0.0,0.0,0.0,0.0,0.0,66.69318,0.0,0,0.0,0.0,0.0,0.0,0.0,0,0.0,0.0,0.0,0.0,0.0,0,0.0,0.0,0.0,0.0,0,0.0,0.0,0.0,0,0,0,0.0,0.0,0.0,0.0,0.0,0.0,0.0,0.0,0.0,0.0,0.0,0.0,0.0,0.0,0.0,0,0.0,0.0,nan,nan,0.23600000000000002
# 3626,3096,231,Nemilov S.V.,1973,nan,(Li2O)40.0 (SiO2)60.0 ,0.0,0,0.0,0.0,0.0,0.0,0.0,0.0,0.0,0,0,0,0.0,0.0,0,0.0,0.0,0.0,0.0,0.0,0.0,0,0.0,0.0,0.0,0.0,0,0,0.0,0.0,0,0.0,0.0,0.0,0.0,0.0,0.0,0,0.0,0.0,0.0,0.0,0.0,0.0,0,0.0,0.0,0,0.0,0.0,0.0,0.0,0.0,0.0,0,0,0,0.0,0,0.0,0.0,0,0,0.0,0,0.0,0.0,0.0,0,0.0,0.0,0.0,0,0,0.0,0.0,0,0.0,0.0,0.0,0,0.0,0.0,40.0,0,0,0,0.0,0.0,0,0.0,0.0,0.0,0,0.0,0.0,0.0,0.0,0.0,0.0,0.0,0.0,0.0,0.0,0.0,0.0,0.0,0.0,0.0,0.0,0.0,0.0,0.0,0.0,0.0,0.0,0.0,0.0,0.0,0.0,0.0,0.0,0.0,0,0.0,0.0,0.0,0.0,0.0,0.0,0.0,0,0.0,0.0,0.0,0.0,0.0,60.0,0.0,0,0.0,0.0,0.0,0.0,0.0,0,0.0,0.0,0.0,0.0,0.0,0,0.0,0.0,0.0,0.0,0,0.0,0.0,0.0,0,0,0,0.0,0.0,0.0,0.0,0.0,0.0,0.0,0.0,0.0,0.0,0.0,0.0,0.0,0.0,0.0,0,0.0,0.0,75.6,30.6,0.23600000000000002
# 3627,3128,153253,Livshits V.Ya.,1994,nan,(Li2O)5.0 (Na2O)20.0 (SiO2)59.0 (SnO2)1.0 (TiO2)15.0 ,0.0,0,0.0,0.0,0.0,0.0,0.0,0.0,0.0,0,0,0,0.0,0.0,0,0.0,0.0,0.0,0.0,0.0,0.0,0,0.0,0.0,0.0,0.0,0,0,0.0,0.0,0,0.0,0.0,0.0,0.0,0.0,0.0,0,0.0,0.0,0.0,0.0,0.0,0.0,0,0.0,0.0,0,0.0,0.0,0.0,0.0,0.0,0.0,0,0,0,0.0,0,0.0,0.0,0,0,0.0,0,0.0,0.0,0.0,0,0.0,0.0,0.0,0,0,0.0,0.0,0,0.0,0.0,0.0,0,0.0,0.0,5.0,0,0,0,0.0,0.0,0,0.0,0.0,0.0,0,0.0,0.0,0.0,0.0,0.0,0.0,20.0,0.0,0.0,0.0,0.0,0.0,0.0,0.0,0.0,0.0,0.0,0.0,0.0,0.0,0.0,0.0,0.0,0.0,0.0,0.0,0.0,0.0,0.0,0,0.0,0.0,0.0,0.0,0.0,0.0,0.0,0,0.0,0.0,0.0,0.0,0.0,59.0,0.0,0,0.0,1.0,0.0,0.0,0.0,0,0.0,0.0,0.0,0.0,0.0,0,0.0,0.0,0.0,0.0,0,15.0,0.0,0.0,0,0,0,0.0,0.0,0.0,0.0,0.0,0.0,0.0,0.0,0.0,0.0,0.0,0.0,0.0,0.0,0.0,0,0.0,0.0,85.4,34.5,0.23600000000000002
# 3628,3128,153256,Livshits V.Ya.,1994,nan,(Li2O)12.5 (Na2O)12.5 (SiO2)59.0 (SnO2)1.0 (TiO2)15.0 ,0.0,0,0.0,0.0,0.0,0.0,0.0,0.0,0.0,0,0,0,0.0,0.0,0,0.0,0.0,0.0,0.0,0.0,0.0,0,0.0,0.0,0.0,0.0,0,0,0.0,0.0,0,0.0,0.0,0.0,0.0,0.0,0.0,0,0.0,0.0,0.0,0.0,0.0,0.0,0,0.0,0.0,0,0.0,0.0,0.0,0.0,0.0,0.0,0,0,0,0.0,0,0.0,0.0,0,0,0.0,0,0.0,0.0,0.0,0,0.0,0.0,0.0,0,0,0.0,0.0,0,0.0,0.0,0.0,0,0.0,0.0,12.5,0,0,0,0.0,0.0,0,0.0,0.0,0.0,0,0.0,0.0,0.0,0.0,0.0,0.0,12.5,0.0,0.0,0.0,0.0,0.0,0.0,0.0,0.0,0.0,0.0,0.0,0.0,0.0,0.0,0.0,0.0,0.0,0.0,0.0,0.0,0.0,0.0,0,0.0,0.0,0.0,0.0,0.0,0.0,0.0,0,0.0,0.0,0.0,0.0,0.0,59.0,0.0,0,0.0,1.0,0.0,0.0,0.0,0,0.0,0.0,0.0,0.0,0.0,0,0.0,0.0,0.0,0.0,0,15.0,0.0,0.0,0,0,0,0.0,0.0,0.0,0.0,0.0,0.0,0.0,0.0,0.0,0.0,0.0,0.0,0.0,0.0,0.0,0,0.0,0.0,93.5,37.8,0.23600000000000002
# 3629,4204,50427,Molot V.A.,1992,nan,(Al2O3)11.4 (Na2O)25.1 (SiO2)63.5 ,0.0,0,0.0,11.4,0.0,0.0,0.0,0.0,0.0,0,0,0,0.0,0.0,0,0.0,0.0,0.0,0.0,0.0,0.0,0,0.0,0.0,0.0,0.0,0,0,0.0,0.0,0,0.0,0.0,0.0,0.0,0.0,0.0,0,0.0,0.0,0.0,0.0,0.0,0.0,0,0.0,0.0,0,0.0,0.0,0.0,0.0,0.0,0.0,0,0,0,0.0,0,0.0,0.0,0,0,0.0,0,0.0,0.0,0.0,0,0.0,0.0,0.0,0,0,0.0,0.0,0,0.0,0.0,0.0,0,0.0,0.0,0.0,0,0,0,0.0,0.0,0,0.0,0.0,0.0,0,0.0,0.0,0.0,0.0,0.0,0.0,25.1,0.0,0.0,0.0,0.0,0.0,0.0,0.0,0.0,0.0,0.0,0.0,0.0,0.0,0.0,0.0,0.0,0.0,0.0,0.0,0.0,0.0,0.0,0,0.0,0.0,0.0,0.0,0.0,0.0,0.0,0,0.0,0.0,0.0,0.0,0.0,63.5,0.0,0,0.0,0.0,0.0,0.0,0.0,0,0.0,0.0,0.0,0.0,0.0,0,0.0,0.0,0.0,0.0,0,0.0,0.0,0.0,0,0,0,0.0,0.0,0.0,0.0,0.0,0.0,0.0,0.0,0.0,0.0,0.0,0.0,0.0,0.0,0.0,0,0.0,0.0,65.0,26.3,0.23600000000000002
# 3630,6774,51312,Rabukhin A.I.,1992,nan,(Al2O3)2.13 (Bi2O3)13.36 (Ga2O3)18.01 (PbO)66.5 ,0.0,0,0.0,2.13,0.0,0.0,0.0,0.0,0.0,0,0,0,0.0,0.0,0,0.0,0.0,0.0,0.0,13.36,0.0,0,0.0,0.0,0.0,0.0,0,0,0.0,0.0,0,0.0,0.0,0.0,0.0,0.0,0.0,0,0.0,0.0,0.0,0.0,0.0,0.0,0,0.0,0.0,0,0.0,0.0,0.0,0.0,0.0,18.01,0,0,0,0.0,0,0.0,0.0,0,0,0.0,0,0.0,0.0,0.0,0,0.0,0.0,0.0,0,0,0.0,0.0,0,0.0,0.0,0.0,0,0.0,0.0,0.0,0,0,0,0.0,0.0,0,0.0,0.0,0.0,0,0.0,0.0,0.0,0.0,0.0,0.0,0.0,0.0,0.0,0.0,0.0,0.0,0.0,0.0,0.0,0.0,0.0,0.0,0.0,0.0,0.0,0.0,0.0,0.0,0.0,66.5,0.0,0.0,0.0,0,0.0,0.0,0.0,0.0,0.0,0.0,0.0,0,0.0,0.0,0.0,0.0,0.0,0.0,0.0,0,0.0,0.0,0.0,0.0,0.0,0,0.0,0.0,0.0,0.0,0.0,0,0.0,0.0,0.0,0.0,0,0.0,0.0,0.0,0,0,0,0.0,0.0,0.0,0.0,0.0,0.0,0.0,0.0,0.0,0.0,0.0,0.0,0.0,0.0,0.0,0,0.0,0.0,48.5,19.63,0.23600000000000002
# 3631,6816,70552,Nemilov S.V.,1972,nan,(B2O3)90.0 (Bi2O3)10.0 ,0.0,0,0.0,0.0,0.0,0.0,0.0,0.0,0.0,0,0,0,0.0,90.0,0,0.0,0.0,0.0,0.0,10.0,0.0,0,0.0,0.0,0.0,0.0,0,0,0.0,0.0,0,0.0,0.0,0.0,0.0,0.0,0.0,0,0.0,0.0,0.0,0.0,0.0,0.0,0,0.0,0.0,0,0.0,0.0,0.0,0.0,0.0,0.0,0,0,0,0.0,0,0.0,0.0,0,0,0.0,0,0.0,0.0,0.0,0,0.0,0.0,0.0,0,0,0.0,0.0,0,0.0,0.0,0.0,0,0.0,0.0,0.0,0,0,0,0.0,0.0,0,0.0,0.0,0.0,0,0.0,0.0,0.0,0.0,0.0,0.0,0.0,0.0,0.0,0.0,0.0,0.0,0.0,0.0,0.0,0.0,0.0,0.0,0.0,0.0,0.0,0.0,0.0,0.0,0.0,0.0,0.0,0.0,0.0,0,0.0,0.0,0.0,0.0,0.0,0.0,0.0,0,0.0,0.0,0.0,0.0,0.0,0.0,0.0,0,0.0,0.0,0.0,0.0,0.0,0,0.0,0.0,0.0,0.0,0.0,0,0.0,0.0,0.0,0.0,0,0.0,0.0,0.0,0,0,0,0.0,0.0,0.0,0.0,0.0,0.0,0.0,0.0,0.0,0.0,0.0,0.0,0.0,0.0,0.0,0,0.0,0.0,21.8,8.838,0.23600000000000002
# 3632,7080,121845,Butler B.P.,1996,nan,(Al2O3)14.01551076 (CaO)11.4541888 (F)7.7970059879999996 (Fe2O3)0.074050057 (K2O)0.125543296 (MgO)1.822224399 (Na2O)8.877293818 (SiO2)55.83418288 ,0.0,0,0.0,14.01551076,0.0,0.0,0.0,0.0,0.0,0,0,0,0.0,0.0,0,0.0,0.0,0.0,0.0,0.0,0.0,0,0.0,0.0,11.4541888,0.0,0,0,0.0,0.0,0,0.0,0.0,0.0,0.0,0.0,0.0,0,0.0,0.0,0.0,0.0,0.0,0.0,0,0.0,0.0,0,7.7970059879999996,0.0,0.074050057,0.0,0.0,0.0,0,0,0,0.0,0,0.0,0.0,0,0,0.0,0,0.0,0.0,0.0,0,0.0,0.0,0.125543296,0,0,0.0,0.0,0,0.0,0.0,0.0,0,0.0,0.0,0.0,0,0,0,0.0,0.0,0,0.0,1.822224399,0.0,0,0.0,0.0,0.0,0.0,0.0,0.0,8.877293818,0.0,0.0,0.0,0.0,0.0,0.0,0.0,0.0,0.0,0.0,0.0,0.0,0.0,0.0,0.0,0.0,0.0,0.0,0.0,0.0,0.0,0.0,0,0.0,0.0,0.0,0.0,0.0,0.0,0.0,0,0.0,0.0,0.0,0.0,0.0,55.83418288,0.0,0,0.0,0.0,0.0,0.0,0.0,0,0.0,0.0,0.0,0.0,0.0,0,0.0,0.0,0.0,0.0,0,0.0,0.0,0.0,0,0,0,0.0,0.0,0.0,0.0,0.0,0.0,0.0,0.0,0.0,0.0,0.0,0.0,0.0,0.0,0.0,0,0.0,0.0,79.3,32.11,0.23600000000000002
# 3633,7830,74189,Patel N.D.,1983,nan,(MoO3)69.5 (P2O5)30.5 ,0.0,0,0.0,0.0,0.0,0.0,0.0,0.0,0.0,0,0,0,0.0,0.0,0,0.0,0.0,0.0,0.0,0.0,0.0,0,0.0,0.0,0.0,0.0,0,0,0.0,0.0,0,0.0,0.0,0.0,0.0,0.0,0.0,0,0.0,0.0,0.0,0.0,0.0,0.0,0,0.0,0.0,0,0.0,0.0,0.0,0.0,0.0,0.0,0,0,0,0.0,0,0.0,0.0,0,0,0.0,0,0.0,0.0,0.0,0,0.0,0.0,0.0,0,0,0.0,0.0,0,0.0,0.0,0.0,0,0.0,0.0,0.0,0,0,0,0.0,0.0,0,0.0,0.0,0.0,0,0.0,0.0,0.0,69.5,0.0,0.0,0.0,0.0,0.0,0.0,0.0,0.0,0.0,0.0,0.0,0.0,0.0,0.0,0.0,0.0,0.0,30.5,0.0,0.0,0.0,0.0,0.0,0.0,0.0,0,0.0,0.0,0.0,0.0,0.0,0.0,0.0,0,0.0,0.0,0.0,0.0,0.0,0.0,0.0,0,0.0,0.0,0.0,0.0,0.0,0,0.0,0.0,0.0,0.0,0.0,0,0.0,0.0,0.0,0.0,0,0.0,0.0,0.0,0,0,0,0.0,0.0,0.0,0.0,0.0,0.0,0.0,0.0,0.0,0.0,0.0,0.0,0.0,0.0,0.0,0,0.0,0.0,46.5,18.8,0.23600000000000002
# 3634,7830,74195,Patel N.D.,1983,nan,(MoO3)78.0 (P2O5)22.0 ,0.0,0,0.0,0.0,0.0,0.0,0.0,0.0,0.0,0,0,0,0.0,0.0,0,0.0,0.0,0.0,0.0,0.0,0.0,0,0.0,0.0,0.0,0.0,0,0,0.0,0.0,0,0.0,0.0,0.0,0.0,0.0,0.0,0,0.0,0.0,0.0,0.0,0.0,0.0,0,0.0,0.0,0,0.0,0.0,0.0,0.0,0.0,0.0,0,0,0,0.0,0,0.0,0.0,0,0,0.0,0,0.0,0.0,0.0,0,0.0,0.0,0.0,0,0,0.0,0.0,0,0.0,0.0,0.0,0,0.0,0.0,0.0,0,0,0,0.0,0.0,0,0.0,0.0,0.0,0,0.0,0.0,0.0,78.0,0.0,0.0,0.0,0.0,0.0,0.0,0.0,0.0,0.0,0.0,0.0,0.0,0.0,0.0,0.0,0.0,0.0,22.0,0.0,0.0,0.0,0.0,0.0,0.0,0.0,0,0.0,0.0,0.0,0.0,0.0,0.0,0.0,0,0.0,0.0,0.0,0.0,0.0,0.0,0.0,0,0.0,0.0,0.0,0.0,0.0,0,0.0,0.0,0.0,0.0,0.0,0,0.0,0.0,0.0,0.0,0,0.0,0.0,0.0,0,0,0,0.0,0.0,0.0,0.0,0.0,0.0,0.0,0.0,0.0,0.0,0.0,0.0,0.0,0.0,0.0,0,0.0,0.0,49.4,20.0,0.23600000000000002
# 3635,7830,74196,Patel N.D.,1983,nan,(MoO3)80.8 (P2O5)19.2 ,0.0,0,0.0,0.0,0.0,0.0,0.0,0.0,0.0,0,0,0,0.0,0.0,0,0.0,0.0,0.0,0.0,0.0,0.0,0,0.0,0.0,0.0,0.0,0,0,0.0,0.0,0,0.0,0.0,0.0,0.0,0.0,0.0,0,0.0,0.0,0.0,0.0,0.0,0.0,0,0.0,0.0,0,0.0,0.0,0.0,0.0,0.0,0.0,0,0,0,0.0,0,0.0,0.0,0,0,0.0,0,0.0,0.0,0.0,0,0.0,0.0,0.0,0,0,0.0,0.0,0,0.0,0.0,0.0,0,0.0,0.0,0.0,0,0,0,0.0,0.0,0,0.0,0.0,0.0,0,0.0,0.0,0.0,80.8,0.0,0.0,0.0,0.0,0.0,0.0,0.0,0.0,0.0,0.0,0.0,0.0,0.0,0.0,0.0,0.0,0.0,19.2,0.0,0.0,0.0,0.0,0.0,0.0,0.0,0,0.0,0.0,0.0,0.0,0.0,0.0,0.0,0,0.0,0.0,0.0,0.0,0.0,0.0,0.0,0,0.0,0.0,0.0,0.0,0.0,0,0.0,0.0,0.0,0.0,0.0,0,0.0,0.0,0.0,0.0,0,0.0,0.0,0.0,0,0,0,0.0,0.0,0.0,0.0,0.0,0.0,0.0,0.0,0.0,0.0,0.0,0.0,0.0,0.0,0.0,0,0.0,0.0,50.7,20.5,0.23600000000000002
# 3636,7830,74198,Patel N.D.,1983,nan,(MoO3)85.2 (P2O5)14.8 ,0.0,0,0.0,0.0,0.0,0.0,0.0,0.0,0.0,0,0,0,0.0,0.0,0,0.0,0.0,0.0,0.0,0.0,0.0,0,0.0,0.0,0.0,0.0,0,0,0.0,0.0,0,0.0,0.0,0.0,0.0,0.0,0.0,0,0.0,0.0,0.0,0.0,0.0,0.0,0,0.0,0.0,0,0.0,0.0,0.0,0.0,0.0,0.0,0,0,0,0.0,0,0.0,0.0,0,0,0.0,0,0.0,0.0,0.0,0,0.0,0.0,0.0,0,0,0.0,0.0,0,0.0,0.0,0.0,0,0.0,0.0,0.0,0,0,0,0.0,0.0,0,0.0,0.0,0.0,0,0.0,0.0,0.0,85.2,0.0,0.0,0.0,0.0,0.0,0.0,0.0,0.0,0.0,0.0,0.0,0.0,0.0,0.0,0.0,0.0,0.0,14.8,0.0,0.0,0.0,0.0,0.0,0.0,0.0,0,0.0,0.0,0.0,0.0,0.0,0.0,0.0,0,0.0,0.0,0.0,0.0,0.0,0.0,0.0,0,0.0,0.0,0.0,0.0,0.0,0,0.0,0.0,0.0,0.0,0.0,0,0.0,0.0,0.0,0.0,0,0.0,0.0,0.0,0,0,0,0.0,0.0,0.0,0.0,0.0,0.0,0.0,0.0,0.0,0.0,0.0,0.0,0.0,0.0,0.0,0,0.0,0.0,51.9,21.0,0.23600000000000002
