Repository: jacobergzhou/Poisson-Ratio

File: Poisson_ratio.csv (part 59 of 70)
,Code,Glass #,Author,Year,Trademark,Ag2O,AgI,Al,Al2O3,AlF3,AlN,As,As2O3,As2O5,As2S3,As2Se3,AsSe,B,B2O3,Ba,BaCl2,BaF2,BaO,Be,BeF2,BeO,Bi2O3,BiCl3,Br,C,Ca,CaF2,CaO,Cd,CdCl2,CdF2,CdO,Ce2O3,CeF3,CeO2,Cl,Co,Co3O4,CoO,Cr,Cr2O3,Cs,Cs2O,CsCl,CsF,Cu,Cu2O,CuO,Dy2O3,Er,Er2O3,ErF3,Eu,Eu2O3,EuF3,F,Fe,Fe2O3,FeO,Ga,Ga2O3,Ga2S3,Ga2Se3,GaF3,Gd2O3,GdF3,Ge,GeO2,GeS2,GeSe2,H2O,HfF4,HfO2,Hg,Ho2O3,I,InF3,K,K2O,K2S,K2SO4,KBr,KCl,KF,KHF2,La,La2O3,La2S3,LaF3,Li,Li2O,Li2S,Li2SO4,LiBr,LiCl,LiF,LiI,Mg,MgF2,MgO,Mn,Mn2O3,MnF2,MnO,MnO2,Mo,MoO2,MoO3,N,Na,Na2O,Na2S,Na2SO4,NaCl,NaF,NaPO3,Nb,Nb2O5,Nd,Nd2O3,NdF3,NH4NO3,Ni,NiO,O,OH,P,P2O5,Pb,PbCl2,PbF2,PbO,PdO,Pr2O3,Pr6O11,PrF3,R2O3,Rb2O,RbF,Rh2O3,RŒO,RuO2,S,Sb,Sb2O3,Sb2S3,Sc2O3,Se,Si,Si3N4,SiC,SiO2,Sm2O3,Sn,SnO,SnO2,SO2,SO3,Sr,SrCl2,SrF2,SrO,Ta2O3,Ta2O5,Tb2O3,TbF3,Te,TeO2,Th,ThF4,ThO2,Ti,TiO2,Tl,Tl2O,Tl2Se,TlSe,Tm2O3,U,U3O8,UO2,V,V2O5,VO6,WO3,Y,Y2O3,Yb2O3,YbF3,YF3,Zn,ZnCl2,ZnF2,ZnO,ZnSO4,Zr,ZrF4,ZrO2,Young's modulus E (GPa),Shear modulus G (GPa),Poisson's ratio v
4486,35049,422827,Gowda V.C.V.,2004,,-,-,-,0.0,-,-,-,-,-,-,-,-,-,70.0,-,-,-,0.0,-,-,0.0,0.0,-,-,-,-,-,0.0,-,-,-,0.0,-,-,-,-,-,-,-,-,-,-,0.0,-,-,-,-,-,-,-,-,-,-,-,-,-,-,-,-,-,0.0,-,-,-,-,-,-,0.0,-,-,0.0,-,-,-,-,-,-,-,0.0,-,-,-,-,-,-,-,-,-,-,-,10.0,-,-,-,-,-,-,,-,0.0,-,-,-,-,-,-,-,-,-,-,0.0,-,-,-,-,-,-,-,-,-,-,-,-,-,-,-,-,0.0,-,-,-,20.0,-,-,-,-,70.0,-,-,-,100.0,-,-,-,-,-,-,-,-,-,-,0.0,-,-,-,-,-,-,-,-,-,0.0,-,-,-,-,-,0.0,-,-,-,-,0.0,-,-,-,-,-,-,-,-,-,-,-,0.0,-,-,-,-,-,-,-,-,0.0,-,-,-,0.0,67.0,26.0,0.27
4487,35049,422828,Gowda V.C.V.,2004,,-,-,-,0.0,-,-,-,-,-,-,-,-,-,65.0,-,-,-,0.0,-,-,0.0,0.0,-,-,-,-,-,0.0,-,-,-,0.0,-,-,-,-,-,-,-,-,-,-,0.0,-,-,-,-,-,-,-,-,-,-,-,-,-,-,-,-,-,0.0,-,-,-,-,-,-,0.0,-,-,0.0,-,-,-,-,-,-,-,0.0,-,-,-,-,-,-,-,-,-,-,-,15.0,-,-,-,-,-,-,,-,0.0,-,-,-,-,-,-,-,-,-,-,0.0,-,-,-,-,-,-,-,-,-,-,-,-,-,-,-,-,0.0,-,-,-,20.0,-,-,-,-,65.0,-,-,-,100.0,-,-,-,-,-,-,-,-,-,-,0.0,-,-,-,-,-,-,-,-,-,0.0,-,-,-,-,-,0.0,-,-,-,-,0.0,-,-,-,-,-,-,-,-,-,-,-,0.0,-,-,-,-,-,-,-,-,0.0,-,-,-,0.0,70.0,28.0,0.27
4488,35049,422829,Gowda V.C.V.,2004,,-,-,-,0.0,-,-,-,-,-,-,-,-,-,60.0,-,-,-,0.0,-,-,0.0,0.0,-,-,-,-,-,0.0,-,-,-,0.0,-,-,-,-,-,-,-,-,-,-,0.0,-,-,-,-,-,-,-,-,-,-,-,-,-,-,-,-,-,0.0,-,-,-,-,-,-,0.0,-,-,0.0,-,-,-,-,-,-,-,0.0,-,-,-,-,-,-,-,-,-,-,-,20.0,-,-,-,-,-,-,,-,0.0,-,-,-,-,-,-,-,-,-,-,0.0,-,-,-,-,-,-,-,-,-,-,-,-,-,-,-,-,0.0,-,-,-,20.0,-,-,-,-,60.0,-,-,-,100.0,-,-,-,-,-,-,-,-,-,-,0.0,-,-,-,-,-,-,-,-,-,0.0,-,-,-,-,-,0.0,-,-,-,-,0.0,-,-,-,-,-,-,-,-,-,-,-,0.0,-,-,-,-,-,-,-,-,0.0,-,-,-,0.0,76.0,30.0,0.26
4489,35142,423420,Fukawa Y.,2008,,-,-,-,0.0,-,-,-,-,-,-,-,-,-,94.0,-,-,-,0.0,-,-,0.0,0.0,-,-,-,-,-,0.0,-,-,-,0.0,-,-,-,-,-,-,-,-,-,-,0.0,-,-,-,-,-,-,-,-,-,-,-,-,-,-,-,-,-,0.0,-,-,-,-,-,-,0.0,-,-,0.0,-,-,-,-,-,-,-,0.0,-,-,-,-,-,-,-,-,-,-,-,6.0,-,-,-,-,-,-,,-,0.0,-,-,-,-,-,-,-,-,-,-,0.0,-,-,-,-,-,-,-,-,-,-,-,-,-,-,-,-,0.0,-,-,-,0.0,-,-,-,-,94.0,-,-,-,100.0,-,-,-,-,-,-,-,-,-,-,0.0,-,-,-,-,-,-,-,-,-,0.0,-,-,-,-,-,0.0,-,-,-,-,0.0,-,-,-,-,-,-,-,-,-,-,-,0.0,-,-,-,-,-,-,-,-,0.0,-,-,-,0.0,25.0,10.0,0.281
4490,35142,423421,Fukawa Y.,2008,,-,-,-,0.0,-,-,-,-,-,-,-,-,-,85.0,-,-,-,0.0,-,-,0.0,0.0,-,-,-,-,-,0.0,-,-,-,0.0,-,-,-,-,-,-,-,-,-,-,0.0,-,-,-,-,-,-,-,-,-,-,-,-,-,-,-,-,-,0.0,-,-,-,-,-,-,0.0,-,-,0.0,-,-,-,-,-,-,-,0.0,-,-,-,-,-,-,-,-,-,-,-,15.0,-,-,-,-,-,-,,-,0.0,-,-,-,-,-,-,-,-,-,-,0.0,-,-,-,-,-,-,-,-,-,-,-,-,-,-,-,-,0.0,-,-,-,0.0,-,-,-,-,85.0,-,-,-,100.0,-,-,-,-,-,-,-,-,-,-,0.0,-,-,-,-,-,-,-,-,-,0.0,-,-,-,-,-,0.0,-,-,-,-,0.0,-,-,-,-,-,-,-,-,-,-,-,0.0,-,-,-,-,-,-,-,-,0.0,-,-,-,0.0,44.0,17.0,0.275
4491,35142,423422,Fukawa Y.,2008,,-,-,-,0.0,-,-,-,-,-,-,-,-,-,75.0,-,-,-,0.0,-,-,0.0,0.0,-,-,-,-,-,0.0,-,-,-,0.0,-,-,-,-,-,-,-,-,-,-,0.0,-,-,-,-,-,-,-,-,-,-,-,-,-,-,-,-,-,0.0,-,-,-,-,-,-,0.0,-,-,0.0,-,-,-,-,-,-,-,0.0,-,-,-,-,-,-,-,-,-,-,-,25.0,-,-,-,-,-,-,,-,0.0,-,-,-,-,-,-,-,-,-,-,0.0,-,-,-,-,-,-,-,-,-,-,-,-,-,-,-,-,0.0,-,-,-,0.0,-,-,-,-,75.0,-,-,-,100.0,-,-,-,-,-,-,-,-,-,-,0.0,-,-,-,-,-,-,-,-,-,0.0,-,-,-,-,-,0.0,-,-,-,-,0.0,-,-,-,-,-,-,-,-,-,-,-,0.0,-,-,-,-,-,-,-,-,0.0,-,-,-,0.0,70.0,28.0,0.271
4492,35142,423423,Fukawa Y.,2008,,-,-,-,0.0,-,-,-,-,-,-,-,-,-,70.0,-,-,-,0.0,-,-,0.0,0.0,-,-,-,-,-,0.0,-,-,-,0.0,-,-,-,-,-,-,-,-,-,-,0.0,-,-,-,-,-,-,-,-,-,-,-,-,-,-,-,-,-,0.0,-,-,-,-,-,-,0.0,-,-,0.0,-,-,-,-,-,-,-,0.0,-,-,-,-,-,-,-,-,-,-,-,30.0,-,-,-,-,-,-,,-,0.0,-,-,-,-,-,-,-,-,-,-,0.0,-,-,-,-,-,-,-,-,-,-,-,-,-,-,-,-,0.0,-,-,-,0.0,-,-,-,-,70.0,-,-,-,100.0,-,-,-,-,-,-,-,-,-,-,0.0,-,-,-,-,-,-,-,-,-,0.0,-,-,-,-,-,0.0,-,-,-,-,0.0,-,-,-,-,-,-,-,-,-,-,-,0.0,-,-,-,-,-,-,-,-,0.0,-,-,-,0.0,83.0,33.0,0.267
4493,35142,423424,Fukawa Y.,2008,,-,-,-,0.0,-,-,-,-,-,-,-,-,-,67.0,-,-,-,0.0,-,-,0.0,0.0,-,-,-,-,-,0.0,-,-,-,0.0,-,-,-,-,-,-,-,-,-,-,0.0,-,-,-,-,-,-,-,-,-,-,-,-,-,-,-,-,-,0.0,-,-,-,-,-,-,0.0,-,-,0.0,-,-,-,-,-,-,-,0.0,-,-,-,-,-,-,-,-,-,-,-,33.0,-,-,-,-,-,-,,-,0.0,-,-,-,-,-,-,-,-,-,-,0.0,-,-,-,-,-,-,-,-,-,-,-,-,-,-,-,-,0.0,-,-,-,0.0,-,-,-,-,67.0,-,-,-,100.0,-,-,-,-,-,-,-,-,-,-,0.0,-,-,-,-,-,-,-,-,-,0.0,-,-,-,-,-,0.0,-,-,-,-,0.0,-,-,-,-,-,-,-,-,-,-,-,0.0,-,-,-,-,-,-,-,-,0.0,-,-,-,0.0,86.0,34.0,0.262
4494,35142,423425,Fukawa Y.,2008,,-,-,-,0.0,-,-,-,-,-,-,-,-,-,64.0,-,-,-,0.0,-,-,0.0,0.0,-,-,-,-,-,0.0,-,-,-,0.0,-,-,-,-,-,-,-,-,-,-,0.0,-,-,-,-,-,-,-,-,-,-,-,-,-,-,-,-,-,0.0,-,-,-,-,-,-,0.0,-,-,0.0,-,-,-,-,-,-,-,0.0,-,-,-,-,-,-,-,-,-,-,-,36.0,-,-,-,-,-,-,,-,0.0,-,-,-,-,-,-,-,-,-,-,0.0,-,-,-,-,-,-,-,-,-,-,-,-,-,-,-,-,0.0,-,-,-,0.0,-,-,-,-,64.0,-,-,-,100.0,-,-,-,-,-,-,-,-,-,-,0.0,-,-,-,-,-,-,-,-,-,0.0,-,-,-,-,-,0.0,-,-,-,-,0.0,-,-,-,-,-,-,-,-,-,-,-,0.0,-,-,-,-,-,-,-,-,0.0,-,-,-,0.0,86.0,33.0,0.263
4495,35142,423426,Fukawa Y.,2008,,-,-,-,0.0,-,-,-,-,-,-,-,-,-,60.0,-,-,-,0.0,-,-,0.0,0.0,-,-,-,-,-,0.0,-,-,-,0.0,-,-,-,-,-,-,-,-,-,-,0.0,-,-,-,-,-,-,-,-,-,-,-,-,-,-,-,-,-,0.0,-,-,-,-,-,-,0.0,-,-,0.0,-,-,-,-,-,-,-,0.0,-,-,-,-,-,-,-,-,-,-,-,40.0,-,-,-,-,-,-,,-,0.0,-,-,-,-,-,-,-,-,-,-,0.0,-,-,-,-,-,-,-,-,-,-,-,-,-,-,-,-,0.0,-,-,-,0.0,-,-,-,-,60.0,-,-,-,100.0,-,-,-,-,-,-,-,-,-,-,0.0,-,-,-,-,-,-,-,-,-,0.0,-,-,-,-,-,0.0,-,-,-,-,0.0,-,-,-,-,-,-,-,-,-,-,-,0.0,-,-,-,-,-,-,-,-,0.0,-,-,-,0.0,90.0,35.0,0.265
4496,35142,423427,Fukawa Y.,2008,,-,-,-,0.0,-,-,-,-,-,-,-,-,-,56.0,-,-,-,0.0,-,-,0.0,0.0,-,-,-,-,-,0.0,-,-,-,0.0,-,-,-,-,-,-,-,-,-,-,0.0,-,-,-,-,-,-,-,-,-,-,-,-,-,-,-,-,-,0.0,-,-,-,-,-,-,0.0,-,-,0.0,-,-,-,-,-,-,-,0.0,-,-,-,-,-,-,-,-,-,-,-,44.0,-,-,-,-,-,-,,-,0.0,-,-,-,-,-,-,-,-,-,-,0.0,-,-,-,-,-,-,-,-,-,-,-,-,-,-,-,-,0.0,-,-,-,0.0,-,-,-,-,56.0,-,-,-,100.0,-,-,-,-,-,-,-,-,-,-,0.0,-,-,-,-,-,-,-,-,-,0.0,-,-,-,-,-,0.0,-,-,-,-,0.0,-,-,-,-,-,-,-,-,-,-,-,0.0,-,-,-,-,-,-,-,-,0.0,-,-,-,0.0,88.0,34.0,0.267
4497,35142,423428,Fukawa Y.,2008,,-,-,-,0.0,-,-,-,-,-,-,-,-,-,53.0,-,-,-,0.0,-,-,0.0,0.0,-,-,-,-,-,0.0,-,-,-,0.0,-,-,-,-,-,-,-,-,-,-,0.0,-,-,-,-,-,-,-,-,-,-,-,-,-,-,-,-,-,0.0,-,-,-,-,-,-,0.0,-,-,0.0,-,-,-,-,-,-,-,0.0,-,-,-,-,-,-,-,-,-,-,-,47.0,-,-,-,-,-,-,,-,0.0,-,-,-,-,-,-,-,-,-,-,0.0,-,-,-,-,-,-,-,-,-,-,-,-,-,-,-,-,0.0,-,-,-,0.0,-,-,-,-,53.0,-,-,-,100.0,-,-,-,-,-,-,-,-,-,-,0.0,-,-,-,-,-,-,-,-,-,0.0,-,-,-,-,-,0.0,-,-,-,-,0.0,-,-,-,-,-,-,-,-,-,-,-,0.0,-,-,-,-,-,-,-,-,0.0,-,-,-,0.0,78.0,30.0,0.272
4498,35142,423429,Fukawa Y.,2008,,-,-,-,0.0,-,-,-,-,-,-,-,-,-,48.0,-,-,-,0.0,-,-,0.0,0.0,-,-,-,-,-,0.0,-,-,-,0.0,-,-,-,-,-,-,-,-,-,-,0.0,-,-,-,-,-,-,-,-,-,-,-,-,-,-,-,-,-,0.0,-,-,-,-,-,-,0.0,-,-,0.0,-,-,-,-,-,-,-,0.0,-,-,-,-,-,-,-,-,-,-,-,52.0,-,-,-,-,-,-,,-,0.0,-,-,-,-,-,-,-,-,-,-,0.0,-,-,-,-,-,-,-,-,-,-,-,-,-,-,-,-,0.0,-,-,-,0.0,-,-,-,-,48.0,-,-,-,100.0,-,-,-,-,-,-,-,-,-,-,0.0,-,-,-,-,-,-,-,-,-,0.0,-,-,-,-,-,0.0,-,-,-,-,0.0,-,-,-,-,-,-,-,-,-,-,-,0.0,-,-,-,-,-,-,-,-,0.0,-,-,-,0.0,82.0,31.0,0.277
4499,35186,423678,Saddeek Y.B.,2009,,-,-,-,0.0,-,-,-,-,-,-,-,-,-,66.7,-,-,-,0.0,-,-,0.0,0.0,-,-,-,-,-,0.0,-,-,-,0.0,-,-,-,-,-,-,-,-,-,-,0.0,-,-,-,-,-,-,-,-,-,-,-,-,-,-,-,-,-,0.0,-,-,-,-,-,-,0.0,-,-,0.0,-,-,-,-,-,-,-,0.0,-,-,-,-,-,-,-,-,-,-,-,0.0,-,-,-,-,-,-,,-,0.0,-,-,-,-,-,-,-,-,-,-,33.3,-,-,-,-,-,-,-,-,-,-,-,-,-,-,-,-,0.0,-,-,-,0.0,-,-,-,-,66.7,-,-,-,100.0,-,-,-,-,-,-,-,-,-,-,0.0,-,-,-,-,-,-,-,-,-,0.0,-,-,-,-,-,0.0,-,-,-,-,0.0,-,-,-,-,-,-,-,-,-,-,-,0.0,-,-,-,-,-,-,-,-,0.0,-,-,-,0.0,63.4,24.9,0.2730924
4500,35186,423679,Saddeek Y.B.,2009,,-,-,-,0.0,-,-,-,-,-,-,-,-,-,62.7,-,-,-,0.0,-,-,0.0,2.5,-,-,-,-,-,0.0,-,-,-,0.0,-,-,-,-,-,-,-,-,-,-,0.0,-,-,-,-,-,-,-,-,-,-,-,-,-,-,-,-,-,0.0,-,-,-,-,-,-,0.0,-,-,0.0,-,-,-,-,-,-,-,0.0,-,-,-,-,-,-,-,-,-,-,-,0.0,-,-,-,-,-,-,,-,0.0,-,-,-,-,-,-,-,-,-,-,32.3,-,-,-,-,-,-,2.5,-,-,-,-,-,-,-,-,-,0.0,-,-,-,0.0,-,-,-,-,65.2,-,-,-,100.0,-,-,-,-,-,-,-,-,-,-,0.0,-,-,-,-,-,-,-,-,-,0.0,-,-,-,-,-,0.0,-,-,-,-,0.0,-,-,-,-,-,-,-,-,-,-,-,0.0,-,-,-,-,-,-,-,-,0.0,-,-,-,0.0,64.2,25.6,0.2539062
4501,35186,423680,Saddeek Y.B.,2009,,-,-,-,0.0,-,-,-,-,-,-,-,-,-,59.4,-,-,-,0.0,-,-,0.0,5.0,-,-,-,-,-,0.0,-,-,-,0.0,-,-,-,-,-,-,-,-,-,-,0.0,-,-,-,-,-,-,-,-,-,-,-,-,-,-,-,-,-,0.0,-,-,-,-,-,-,0.0,-,-,0.0,-,-,-,-,-,-,-,0.0,-,-,-,-,-,-,-,-,-,-,-,0.0,-,-,-,-,-,-,,-,0.0,-,-,-,-,-,-,-,-,-,-,30.6,-,-,-,-,-,-,5,-,-,-,-,-,-,-,-,-,0.0,-,-,-,0.0,-,-,-,-,64.4,-,-,-,100.0,-,-,-,-,-,-,-,-,-,-,0.0,-,-,-,-,-,-,-,-,-,0.0,-,-,-,-,-,0.0,-,-,-,-,0.0,-,-,-,-,-,-,-,-,-,-,-,0.0,-,-,-,-,-,-,-,-,0.0,-,-,-,0.0,63.9,25.5,0.2529412
4502,35186,423681,Saddeek Y.B.,2009,,-,-,-,0.0,-,-,-,-,-,-,-,-,-,56.1,-,-,-,0.0,-,-,0.0,7.5,-,-,-,-,-,0.0,-,-,-,0.0,-,-,-,-,-,-,-,-,-,-,0.0,-,-,-,-,-,-,-,-,-,-,-,-,-,-,-,-,-,0.0,-,-,-,-,-,-,0.0,-,-,0.0,-,-,-,-,-,-,-,0.0,-,-,-,-,-,-,-,-,-,-,-,0.0,-,-,-,-,-,-,,-,0.0,-,-,-,-,-,-,-,-,-,-,28.9,-,-,-,-,-,-,7.5,-,-,-,-,-,-,-,-,-,0.0,-,-,-,0.0,-,-,-,-,63.6,-,-,-,100.0,-,-,-,-,-,-,-,-,-,-,0.0,-,-,-,-,-,-,-,-,-,0.0,-,-,-,-,-,0.0,-,-,-,-,0.0,-,-,-,-,-,-,-,-,-,-,-,0.0,-,-,-,-,-,-,-,-,0.0,-,-,-,0.0,61.7,24.6,0.254065
4503,35186,423682,Saddeek Y.B.,2009,,-,-,-,0.0,-,-,-,-,-,-,-,-,-,52.8,-,-,-,0.0,-,-,0.0,10.0,-,-,-,-,-,0.0,-,-,-,0.0,-,-,-,-,-,-,-,-,-,-,0.0,-,-,-,-,-,-,-,-,-,-,-,-,-,-,-,-,-,0.0,-,-,-,-,-,-,0.0,-,-,0.0,-,-,-,-,-,-,-,0.0,-,-,-,-,-,-,-,-,-,-,-,0.0,-,-,-,-,-,-,,-,0.0,-,-,-,-,-,-,-,-,-,-,27.2,-,-,-,-,-,-,10,-,-,-,-,-,-,-,-,-,0.0,-,-,-,0.0,-,-,-,-,62.8,-,-,-,100.0,-,-,-,-,-,-,-,-,-,-,0.0,-,-,-,-,-,-,-,-,-,0.0,-,-,-,-,-,0.0,-,-,-,-,0.0,-,-,-,-,-,-,-,-,-,-,-,0.0,-,-,-,-,-,-,-,-,0.0,-,-,-,0.0,65.7,26.2,0.2538167
4504,35186,423683,Saddeek Y.B.,2009,,-,-,-,0.0,-,-,-,-,-,-,-,-,-,49.5,-,-,-,0.0,-,-,0.0,12.5,-,-,-,-,-,0.0,-,-,-,0.0,-,-,-,-,-,-,-,-,-,-,0.0,-,-,-,-,-,-,-,-,-,-,-,-,-,-,-,-,-,0.0,-,-,-,-,-,-,0.0,-,-,0.0,-,-,-,-,-,-,-,0.0,-,-,-,-,-,-,-,-,-,-,-,0.0,-,-,-,-,-,-,,-,0.0,-,-,-,-,-,-,-,-,-,-,25.5,-,-,-,-,-,-,12.5,-,-,-,-,-,-,-,-,-,0.0,-,-,-,0.0,-,-,-,-,62.0,-,-,-,100.0,-,-,-,-,-,-,-,-,-,-,0.0,-,-,-,-,-,-,-,-,-,0.0,-,-,-,-,-,0.0,-,-,-,-,0.0,-,-,-,-,-,-,-,-,-,-,-,0.0,-,-,-,-,-,-,-,-,0.0,-,-,-,0.0,62.9,24.9,0.2630523
4505,35186,423684,Saddeek Y.B.,2009,,-,-,-,0.0,-,-,-,-,-,-,-,-,-,46.2,-,-,-,0.0,-,-,0.0,15.0,-,-,-,-,-,0.0,-,-,-,0.0,-,-,-,-,-,-,-,-,-,-,0.0,-,-,-,-,-,-,-,-,-,-,-,-,-,-,-,-,-,0.0,-,-,-,-,-,-,0.0,-,-,0.0,-,-,-,-,-,-,-,0.0,-,-,-,-,-,-,-,-,-,-,-,0.0,-,-,-,-,-,-,,-,0.0,-,-,-,-,-,-,-,-,-,-,23.8,-,-,-,-,-,-,15,-,-,-,-,-,-,-,-,-,0.0,-,-,-,0.0,-,-,-,-,61.2,-,-,-,100.0,-,-,-,-,-,-,-,-,-,-,0.0,-,-,-,-,-,-,-,-,-,0.0,-,-,-,-,-,0.0,-,-,-,-,0.0,-,-,-,-,-,-,-,-,-,-,-,0.0,-,-,-,-,-,-,-,-,0.0,-,-,-,0.0,68.1,26.1,0.3045976
4506,35231,423980,Gross T.M.,2009,,-,-,-,20.0,-,-,-,-,-,-,-,-,-,0.0,-,-,-,0.0,-,-,0.0,0.0,-,-,-,-,-,20.0,-,-,-,0.0,-,-,-,-,-,-,-,-,-,-,0.0,-,-,-,-,-,-,-,-,-,-,-,-,-,-,-,-,-,0.0,-,-,-,-,-,-,0.0,-,-,0.0,-,-,-,-,-,-,-,0.0,-,-,-,-,-,-,-,-,-,-,-,0.0,-,-,-,-,-,-,,-,0.0,-,-,-,-,-,-,-,-,-,-,0.0,-,-,-,-,-,-,-,-,-,-,-,-,-,-,-,-,0.0,-,-,-,0.0,-,-,-,-,20.0,-,-,-,100.0,-,-,-,-,-,-,-,-,-,-,60.0,-,-,-,-,-,-,-,-,-,0.0,-,-,-,-,-,0.0,-,-,-,-,0.0,-,-,-,-,-,-,-,-,-,-,-,0.0,-,-,-,-,-,-,-,-,0.0,-,-,-,0.0,92.0,36.7,0.253406
4507,35231,423981,Gross T.M.,2009,,-,-,-,15.0,-,-,-,-,-,-,-,-,-,0.0,-,-,-,0.0,-,-,0.0,0.0,-,-,-,-,-,15.0,-,-,-,0.0,-,-,-,-,-,-,-,-,-,-,0.0,-,-,-,-,-,-,-,-,-,-,-,-,-,-,-,-,-,0.0,-,-,-,-,-,-,0.0,-,-,0.0,-,-,-,-,-,-,-,0.0,-,-,-,-,-,-,-,-,-,-,-,0.0,-,-,-,-,-,-,,-,0.0,-,-,-,-,-,-,-,-,-,-,0.0,-,-,-,-,-,-,-,-,-,-,-,-,-,-,-,-,0.0,-,-,-,0.0,-,-,-,-,15.0,-,-,-,100.0,-,-,-,-,-,-,-,-,-,-,70.0,-,-,-,-,-,-,-,-,-,0.0,-,-,-,-,-,0.0,-,-,-,-,0.0,-,-,-,-,-,-,-,-,-,-,-,0.0,-,-,-,-,-,-,-,-,0.0,-,-,-,0.0,86.0,34.9,0.2320916
4508,35231,423982,Gross T.M.,2009,,-,-,-,10.0,-,-,-,-,-,-,-,-,-,0.0,-,-,-,0.0,-,-,0.0,0.0,-,-,-,-,-,10.0,-,-,-,0.0,-,-,-,-,-,-,-,-,-,-,0.0,-,-,-,-,-,-,-,-,-,-,-,-,-,-,-,-,-,0.0,-,-,-,-,-,-,0.0,-,-,0.0,-,-,-,-,-,-,-,0.0,-,-,-,-,-,-,-,-,-,-,-,0.0,-,-,-,-,-,-,,-,0.0,-,-,-,-,-,-,-,-,-,-,0.0,-,-,-,-,-,-,-,-,-,-,-,-,-,-,-,-,0.0,-,-,-,0.0,-,-,-,-,10.0,-,-,-,100.0,-,-,-,-,-,-,-,-,-,-,80.0,-,-,-,-,-,-,-,-,-,0.0,-,-,-,-,-,0.0,-,-,-,-,0.0,-,-,-,-,-,-,-,-,-,-,-,0.0,-,-,-,-,-,-,-,-,0.0,-,-,-,0.0,82.0,33.6,0.2202381
4509,35363,425165,Calvez L.,2007,,-,-,-,0.0,-,-,-,-,-,-,-,-,-,0.0,-,-,-,0.0,-,-,0.0,0.0,-,-,-,-,-,0.0,-,-,-,0.0,-,-,-,-,-,-,-,-,-,-,0.0,-,-,-,-,-,-,-,-,-,-,-,-,-,-,-,-,-,0.0,-,30,-,-,-,-,0.0,-,70,0.0,-,-,-,-,-,-,-,0.0,-,-,-,-,-,-,-,-,-,-,-,0.0,-,-,-,-,-,-,,-,0.0,-,-,-,-,-,-,-,-,-,-,0.0,-,-,-,-,-,-,-,-,-,-,-,-,-,-,-,-,0.0,-,-,-,0.0,-,-,-,-,0.0,-,-,-,0.0,-,-,-,-,-,-,-,-,-,-,0.0,-,-,-,-,-,-,-,-,-,0.0,-,-,-,-,-,0.0,-,-,-,-,0.0,-,-,-,-,-,-,-,-,-,-,-,0.0,-,-,-,-,-,-,-,-,0.0,-,-,-,0.0,21.6,8.551,0.263
4510,35363,425166,Calvez L.,2007,,-,-,-,0.0,-,-,-,-,-,-,-,-,-,0.0,-,-,-,0.0,-,-,0.0,0.0,-,-,-,-,-,0.0,-,-,-,0.0,-,-,-,-,-,-,-,-,-,-,0.0,10,-,-,-,-,-,-,-,-,-,-,-,-,-,-,-,-,0.0,-,27,-,-,-,-,0.0,-,63,0.0,-,-,-,-,-,-,-,0.0,-,-,-,-,-,-,-,-,-,-,-,0.0,-,-,-,-,-,-,,-,0.0,-,-,-,-,-,-,-,-,-,-,0.0,-,-,-,-,-,-,-,-,-,-,-,-,-,-,-,-,0.0,-,-,-,0.0,-,-,-,-,0.0,-,-,-,0.0,-,-,-,-,-,-,-,-,-,-,0.0,-,-,-,-,-,-,-,-,-,0.0,-,-,-,-,-,0.0,-,-,-,-,0.0,-,-,-,-,-,-,-,-,-,-,-,0.0,-,-,-,-,-,-,-,-,0.0,-,-,-,0.0,20.5,8.064,0.271
4511,35363,425167,Calvez L.,2007,,-,-,-,0.0,-,-,-,-,-,-,-,-,-,0.0,-,-,-,0.0,-,-,0.0,0.0,-,-,-,-,-,0.0,-,-,-,0.0,-,-,-,-,-,-,-,-,-,-,0.0,20,-,-,-,-,-,-,-,-,-,-,-,-,-,-,-,-,0.0,-,24,-,-,-,-,0.0,-,56,0.0,-,-,-,-,-,-,-,0.0,-,-,-,-,-,-,-,-,-,-,-,0.0,-,-,-,-,-,-,,-,0.0,-,-,-,-,-,-,-,-,-,-,0.0,-,-,-,-,-,-,-,-,-,-,-,-,-,-,-,-,0.0,-,-,-,0.0,-,-,-,-,0.0,-,-,-,0.0,-,-,-,-,-,-,-,-,-,-,0.0,-,-,-,-,-,-,-,-,-,0.0,-,-,-,-,-,0.0,-,-,-,-,0.0,-,-,-,-,-,-,-,-,-,-,-,0.0,-,-,-,-,-,-,-,-,0.0,-,-,-,0.0,16.8,6.531,0.286
4512,35363,425168,Calvez L.,2007,,-,-,-,0.0,-,-,-,-,-,-,-,-,-,0.0,-,-,-,0.0,-,-,0.0,0.0,-,-,-,-,-,0.0,-,-,-,0.0,-,-,-,-,-,-,-,-,-,-,0.0,30,-,-,-,-,-,-,-,-,-,-,-,-,-,-,-,-,0.0,-,21,-,-,-,-,0.0,-,49,0.0,-,-,-,-,-,-,-,0.0,-,-,-,-,-,-,-,-,-,-,-,0.0,-,-,-,-,-,-,,-,0.0,-,-,-,-,-,-,-,-,-,-,0.0,-,-,-,-,-,-,-,-,-,-,-,-,-,-,-,-,0.0,-,-,-,0.0,-,-,-,-,0.0,-,-,-,0.0,-,-,-,-,-,-,-,-,-,-,0.0,-,-,-,-,-,-,-,-,-,0.0,-,-,-,-,-,0.0,-,-,-,-,0.0,-,-,-,-,-,-,-,-,-,-,-,0.0,-,-,-,-,-,-,-,-,0.0,-,-,-,0.0,14.4,5.534,0.301
4513,35363,425169,Calvez L.,2007,,-,-,-,0.0,-,-,-,-,-,-,-,-,-,0.0,-,-,-,0.0,-,-,0.0,0.0,-,-,-,-,-,0.0,-,-,-,0.0,-,-,-,-,-,-,-,-,-,-,0.0,40,-,-,-,-,-,-,-,-,-,-,-,-,-,-,-,-,0.0,-,18,-,-,-,-,0.0,-,42,0.0,-,-,-,-,-,-,-,0.0,-,-,-,-,-,-,-,-,-,-,-,0.0,-,-,-,-,-,-,,-,0.0,-,-,-,-,-,-,-,-,-,-,0.0,-,-,-,-,-,-,-,-,-,-,-,-,-,-,-,-,0.0,-,-,-,0.0,-,-,-,-,0.0,-,-,-,0.0,-,-,-,-,-,-,-,-,-,-,0.0,-,-,-,-,-,-,-,-,-,0.0,-,-,-,-,-,0.0,-,-,-,-,0.0,-,-,-,-,-,-,-,-,-,-,-,0.0,-,-,-,-,-,-,-,-,0.0,-,-,-,0.0,12.9,4.942,0.305
4514,35364,425170,Gaafar M.S.,2009,,-,-,-,4.0,-,-,-,-,-,-,-,-,-,67.0,-,-,-,0.0,-,-,0.0,0.0,-,-,-,-,-,0.0,-,-,-,0.0,-,-,-,-,-,-,-,-,-,-,0.0,-,-,-,-,-,-,-,-,-,-,-,-,-,-,-,-,-,0.0,-,-,-,-,-,-,0.0,-,-,0.0,-,-,-,-,-,-,-,0.0,-,-,-,-,-,-,-,-,-,-,-,0.0,-,-,-,-,-,-,,-,0.0,-,-,-,-,-,-,-,-,-,-,29.0,-,-,-,-,-,-,-,-,-,-,-,-,-,-,-,-,0.0,-,-,-,0.0,-,-,-,-,71.0,-,-,-,100.0,-,-,-,-,-,-,-,-,-,-,0.0,-,-,-,-,-,-,-,-,-,0.0,-,-,-,-,-,0.0,-,-,-,-,0.0,-,-,-,-,-,-,-,-,-,-,-,0.0,-,-,-,-,-,-,-,-,0.0,-,-,-,0.0,53.9,21.3,0.266
4515,35364,425171,Gaafar M.S.,2009,,-,-,-,3.8,-,-,-,-,-,-,-,-,-,63.65,-,-,-,0.0,-,-,0.0,0.0,-,-,-,-,-,0.0,-,-,-,0.0,-,-,-,-,-,-,-,-,-,-,0.0,-,-,-,-,-,-,-,-,-,-,-,-,-,-,-,-,-,0.0,-,-,-,-,-,-,0.0,-,-,0.0,-,-,-,-,-,-,-,0.0,-,-,-,-,-,-,-,-,-,-,-,0.0,-,-,-,-,-,-,,-,0.0,-,-,-,-,-,-,-,-,-,-,27.55,-,-,-,-,-,-,-,-,-,-,-,-,-,-,-,-,0.0,-,-,-,0.0,-,-,-,-,67.45,-,-,-,100.0,-,-,-,-,-,-,-,-,-,-,0.0,-,-,-,-,-,-,-,-,-,0.0,-,-,-,-,-,0.0,-,-,-,-,0.0,-,-,-,-,-,-,-,-,-,-,-,0.0,-,-,-,-,-,-,-,-,5.0,-,-,-,0.0,54.1,21.3,0.267
4516,35364,425172,Gaafar M.S.,2009,,-,-,-,3.6,-,-,-,-,-,-,-,-,-,60.3,-,-,-,0.0,-,-,0.0,0.0,-,-,-,-,-,0.0,-,-,-,0.0,-,-,-,-,-,-,-,-,-,-,0.0,-,-,-,-,-,-,-,-,-,-,-,-,-,-,-,-,-,0.0,-,-,-,-,-,-,0.0,-,-,0.0,-,-,-,-,-,-,-,0.0,-,-,-,-,-,-,-,-,-,-,-,0.0,-,-,-,-,-,-,,-,0.0,-,-,-,-,-,-,-,-,-,-,26.1,-,-,-,-,-,-,-,-,-,-,-,-,-,-,-,-,0.0,-,-,-,0.0,-,-,-,-,63.9,-,-,-,100.0,-,-,-,-,-,-,-,-,-,-,0.0,-,-,-,-,-,-,-,-,-,0.0,-,-,-,-,-,0.0,-,-,-,-,0.0,-,-,-,-,-,-,-,-,-,-,-,0.0,-,-,-,-,-,-,-,-,10.0,-,-,-,0.0,55.4,21.8,0.27
4517,35364,425173,Gaafar M.S.,2009,,-,-,-,3.4,-,-,-,-,-,-,-,-,-,56.95,-,-,-,0.0,-,-,0.0,0.0,-,-,-,-,-,0.0,-,-,-,0.0,-,-,-,-,-,-,-,-,-,-,0.0,-,-,-,-,-,-,-,-,-,-,-,-,-,-,-,-,-,0.0,-,-,-,-,-,-,0.0,-,-,0.0,-,-,-,-,-,-,-,0.0,-,-,-,-,-,-,-,-,-,-,-,0.0,-,-,-,-,-,-,,-,0.0,-,-,-,-,-,-,-,-,-,-,24.65,-,-,-,-,-,-,-,-,-,-,-,-,-,-,-,-,0.0,-,-,-,0.0,-,-,-,-,60.35,-,-,-,100.0,-,-,-,-,-,-,-,-,-,-,0.0,-,-,-,-,-,-,-,-,-,0.0,-,-,-,-,-,0.0,-,-,-,-,0.0,-,-,-,-,-,-,-,-,-,-,-,0.0,-,-,-,-,-,-,-,-,15.0,-,-,-,0.0,58.3,22.9,0.27
4518,35364,425174,Gaafar M.S.,2009,,-,-,-,3.2,-,-,-,-,-,-,-,-,-,53.6,-,-,-,0.0,-,-,0.0,0.0,-,-,-,-,-,0.0,-,-,-,0.0,-,-,-,-,-,-,-,-,-,-,0.0,-,-,-,-,-,-,-,-,-,-,-,-,-,-,-,-,-,0.0,-,-,-,-,-,-,0.0,-,-,0.0,-,-,-,-,-,-,-,0.0,-,-,-,-,-,-,-,-,-,-,-,0.0,-,-,-,-,-,-,,-,0.0,-,-,-,-,-,-,-,-,-,-,23.2,-,-,-,-,-,-,-,-,-,-,-,-,-,-,-,-,0.0,-,-,-,0.0,-,-,-,-,56.8,-,-,-,100.0,-,-,-,-,-,-,-,-,-,-,0.0,-,-,-,-,-,-,-,-,-,0.0,-,-,-,-,-,0.0,-,-,-,-,0.0,-,-,-,-,-,-,-,-,-,-,-,0.0,-,-,-,-,-,-,-,-,20.0,-,-,-,0.0,59.6,23.5,0.271
4519,35364,425175,Gaafar M.S.,2009,,-,-,-,3.0,-,-,-,-,-,-,-,-,-,50.25,-,-,-,0.0,-,-,0.0,0.0,-,-,-,-,-,0.0,-,-,-,0.0,-,-,-,-,-,-,-,-,-,-,0.0,-,-,-,-,-,-,-,-,-,-,-,-,-,-,-,-,-,0.0,-,-,-,-,-,-,0.0,-,-,0.0,-,-,-,-,-,-,-,0.0,-,-,-,-,-,-,-,-,-,-,-,0.0,-,-,-,-,-,-,,-,0.0,-,-,-,-,-,-,-,-,-,-,21.75,-,-,-,-,-,-,-,-,-,-,-,-,-,-,-,-,0.0,-,-,-,0.0,-,-,-,-,53.25,-,-,-,100.0,-,-,-,-,-,-,-,-,-,-,0.0,-,-,-,-,-,-,-,-,-,0.0,-,-,-,-,-,0.0,-,-,-,-,0.0,-,-,-,-,-,-,-,-,-,-,-,0.0,-,-,-,-,-,-,-,-,25.0,-,-,-,0.0,61.3,24.1,0.273
4520,35364,425176,Gaafar M.S.,2009,,-,-,-,2.8,-,-,-,-,-,-,-,-,-,46.9,-,-,-,0.0,-,-,0.0,0.0,-,-,-,-,-,0.0,-,-,-,0.0,-,-,-,-,-,-,-,-,-,-,0.0,-,-,-,-,-,-,-,-,-,-,-,-,-,-,-,-,-,0.0,-,-,-,-,-,-,0.0,-,-,0.0,-,-,-,-,-,-,-,0.0,-,-,-,-,-,-,-,-,-,-,-,0.0,-,-,-,-,-,-,,-,0.0,-,-,-,-,-,-,-,-,-,-,20.3,-,-,-,-,-,-,-,-,-,-,-,-,-,-,-,-,0.0,-,-,-,0.0,-,-,-,-,49.7,-,-,-,100.0,-,-,-,-,-,-,-,-,-,-,0.0,-,-,-,-,-,-,-,-,-,0.0,-,-,-,-,-,0.0,-,-,-,-,0.0,-,-,-,-,-,-,-,-,-,-,-,0.0,-,-,-,-,-,-,-,-,30.0,-,-,-,0.0,63.3,24.8,0.276
4521,35364,425177,Gaafar M.S.,2009,,-,-,-,2.6,-,-,-,-,-,-,-,-,-,43.55,-,-,-,0.0,-,-,0.0,0.0,-,-,-,-,-,0.0,-,-,-,0.0,-,-,-,-,-,-,-,-,-,-,0.0,-,-,-,-,-,-,-,-,-,-,-,-,-,-,-,-,-,0.0,-,-,-,-,-,-,0.0,-,-,0.0,-,-,-,-,-,-,-,0.0,-,-,-,-,-,-,-,-,-,-,-,0.0,-,-,-,-,-,-,,-,0.0,-,-,-,-,-,-,-,-,-,-,18.85,-,-,-,-,-,-,-,-,-,-,-,-,-,-,-,-,0.0,-,-,-,0.0,-,-,-,-,46.15,-,-,-,100.0,-,-,-,-,-,-,-,-,-,-,0.0,-,-,-,-,-,-,-,-,-,0.0,-,-,-,-,-,0.0,-,-,-,-,0.0,-,-,-,-,-,-,-,-,-,-,-,0.0,-,-,-,-,-,-,-,-,35.0,-,-,-,0.0,64.9,25.4,0.277
4522,35365,425178,Abd El Latif L.,2005,,-,-,-,0.0,-,-,-,-,-,-,-,-,-,100.0,-,-,-,0.0,-,-,0.0,0.0,-,-,-,-,-,0.0,-,-,-,0.0,-,-,-,-,-,-,-,-,-,-,0.0,-,-,-,-,-,-,-,-,-,-,-,-,-,-,-,-,-,0.0,-,-,-,-,-,-,0.0,-,-,0.0,-,-,-,-,-,-,-,0.0,-,-,-,-,-,-,-,-,-,-,-,0.0,-,-,-,-,-,-,,-,0.0,-,-,-,-,-,-,-,-,-,-,0.0,-,-,-,-,-,-,-,-,-,-,-,-,-,-,-,-,0.0,-,-,-,0.0,-,-,-,-,100.0,-,-,-,100.0,-,-,-,-,-,-,-,-,-,-,0.0,-,-,-,-,-,-,-,-,-,0.0,-,-,-,-,-,0.0,-,-,-,-,0.0,-,-,-,-,-,-,-,-,-,-,-,0.0,-,-,-,-,-,-,-,-,0.0,-,-,-,0.0,17.1,6.65,0.286
4523,35365,425179,Abd El Latif L.,2005,,-,-,-,0.0,-,-,-,-,-,-,-,-,-,94.4,-,-,-,0.0,-,-,0.0,0.0,-,-,-,-,-,0.0,-,-,-,0.0,-,-,-,-,-,-,-,-,-,-,0.0,-,-,-,-,-,-,-,-,-,-,-,-,-,-,-,-,-,0.0,-,-,-,-,-,-,0.0,-,-,0.0,-,-,-,-,-,-,-,0.0,-,-,-,-,-,-,-,-,-,-,-,0.0,-,-,-,-,-,-,,-,0.0,-,-,-,-,-,-,-,-,-,-,5.6,-,-,-,-,-,-,-,-,-,-,-,-,-,-,-,-,0.0,-,-,-,0.0,-,-,-,-,94.4,-,-,-,100.0,-,-,-,-,-,-,-,-,-,-,0.0,-,-,-,-,-,-,-,-,-,0.0,-,-,-,-,-,0.0,-,-,-,-,0.0,-,-,-,-,-,-,-,-,-,-,-,0.0,-,-,-,-,-,-,-,-,0.0,-,-,-,0.0,30.0,12.9,0.166
4524,35365,425180,Abd El Latif L.,2005,,-,-,-,0.0,-,-,-,-,-,-,-,-,-,88.9,-,-,-,0.0,-,-,0.0,0.0,-,-,-,-,-,0.0,-,-,-,0.0,-,-,-,-,-,-,-,-,-,-,0.0,-,-,-,-,-,-,-,-,-,-,-,-,-,-,-,-,-,0.0,-,-,-,-,-,-,0.0,-,-,0.0,-,-,-,-,-,-,-,0.0,-,-,-,-,-,-,-,-,-,-,-,0.0,-,-,-,-,-,-,,-,0.0,-,-,-,-,-,-,-,-,-,-,11.1,-,-,-,-,-,-,-,-,-,-,-,-,-,-,-,-,0.0,-,-,-,0.0,-,-,-,-,88.9,-,-,-,100.0,-,-,-,-,-,-,-,-,-,-,0.0,-,-,-,-,-,-,-,-,-,0.0,-,-,-,-,-,0.0,-,-,-,-,0.0,-,-,-,-,-,-,-,-,-,-,-,0.0,-,-,-,-,-,-,-,-,0.0,-,-,-,0.0,38.2,16.37,0.167
4525,35365,425181,Abd El Latif L.,2005,,-,-,-,0.0,-,-,-,-,-,-,-,-,-,78.1,-,-,-,0.0,-,-,0.0,0.0,-,-,-,-,-,0.0,-,-,-,0.0,-,-,-,-,-,-,-,-,-,-,0.0,-,-,-,-,-,-,-,-,-,-,-,-,-,-,-,-,-,0.0,-,-,-,-,-,-,0.0,-,-,0.0,-,-,-,-,-,-,-,0.0,-,-,-,-,-,-,-,-,-,-,-,0.0,-,-,-,-,-,-,,-,0.0,-,-,-,-,-,-,-,-,-,-,21.9,-,-,-,-,-,-,-,-,-,-,-,-,-,-,-,-,0.0,-,-,-,0.0,-,-,-,-,78.1,-,-,-,100.0,-,-,-,-,-,-,-,-,-,-,0.0,-,-,-,-,-,-,-,-,-,0.0,-,-,-,-,-,0.0,-,-,-,-,0.0,-,-,-,-,-,-,-,-,-,-,-,0.0,-,-,-,-,-,-,-,-,0.0,-,-,-,0.0,53.8,23.03,0.17
4526,35365,425182,Abd El Latif L.,2005,,-,-,-,0.0,-,-,-,-,-,-,-,-,-,72.8,-,-,-,0.0,-,-,0.0,0.0,-,-,-,-,-,0.0,-,-,-,0.0,-,-,-,-,-,-,-,-,-,-,0.0,-,-,-,-,-,-,-,-,-,-,-,-,-,-,-,-,-,0.0,-,-,-,-,-,-,0.0,-,-,0.0,-,-,-,-,-,-,-,0.0,-,-,-,-,-,-,-,-,-,-,-,0.0,-,-,-,-,-,-,,-,0.0,-,-,-,-,-,-,-,-,-,-,27.2,-,-,-,-,-,-,-,-,-,-,-,-,-,-,-,-,0.0,-,-,-,0.0,-,-,-,-,72.8,-,-,-,100.0,-,-,-,-,-,-,-,-,-,-,0.0,-,-,-,-,-,-,-,-,-,0.0,-,-,-,-,-,0.0,-,-,-,-,0.0,-,-,-,-,-,-,-,-,-,-,-,0.0,-,-,-,-,-,-,-,-,0.0,-,-,-,0.0,66.0,28.08,0.176
4527,35365,425183,Abd El Latif L.,2005,,-,-,-,0.0,-,-,-,-,-,-,-,-,-,48.7,-,-,-,0.0,-,-,0.0,0.0,-,-,-,-,-,0.0,-,-,-,0.0,-,-,-,-,-,-,-,-,-,-,0.0,-,-,-,-,-,-,-,-,-,-,-,-,-,-,-,-,-,0.0,-,-,-,-,-,-,0.0,-,-,0.0,-,-,-,-,-,-,-,0.0,-,-,-,-,-,-,-,-,-,-,-,0.0,-,-,-,-,-,-,,-,0.0,-,-,-,-,-,-,-,-,-,-,3.3,-,-,-,-,-,-,-,-,-,-,-,-,-,-,-,-,0.0,-,-,-,0.0,-,-,-,-,48.7,-,-,-,100.0,-,-,-,-,-,-,-,-,-,-,48.0,-,-,-,-,-,-,-,-,-,0.0,-,-,-,-,-,0.0,-,-,-,-,0.0,-,-,-,-,-,-,-,-,-,-,-,0.0,-,-,-,-,-,-,-,-,0.0,-,-,-,0.0,35.6,14.29,0.259
4528,35365,425184,Abd El Latif L.,2005,,-,-,-,0.0,-,-,-,-,-,-,-,-,-,48.94895,-,-,-,0.0,-,-,0.0,0.0,-,-,-,-,-,0.0,-,-,-,0.0,-,-,-,-,-,-,-,-,-,-,0.0,-,-,-,-,-,-,-,-,-,-,-,-,-,-,-,-,-,0.0,-,-,-,-,-,-,0.0,-,-,0.0,-,-,-,-,-,-,-,0.0,-,-,-,-,-,-,-,-,-,-,-,0.0,-,-,-,-,-,-,,-,0.0,-,-,-,-,-,-,-,-,-,-,4.404405,-,-,-,-,-,-,-,-,-,-,-,-,-,-,-,-,0.0,-,-,-,0.0,-,-,-,-,48.94895,-,-,-,100.0,-,-,-,-,-,-,-,-,-,-,46.64664,-,-,-,-,-,-,-,-,-,0.0,-,-,-,-,-,0.0,-,-,-,-,0.0,-,-,-,-,-,-,-,-,-,-,-,0.0,-,-,-,-,-,-,-,-,0.0,-,-,-,0.0,34.0,13.64,0.259
4529,35365,425185,Abd El Latif L.,2005,,-,-,-,0.0,-,-,-,-,-,-,-,-,-,48.1,-,-,-,0.0,-,-,0.0,0.0,-,-,-,-,-,0.0,-,-,-,0.0,-,-,-,-,-,-,-,-,-,-,0.0,-,-,-,-,-,-,-,-,-,-,-,-,-,-,-,-,-,0.0,-,-,-,-,-,-,0.0,-,-,0.0,-,-,-,-,-,-,-,0.0,-,-,-,-,-,-,-,-,-,-,-,0.0,-,-,-,-,-,-,,-,0.0,-,-,-,-,-,-,-,-,-,-,6.2,-,-,-,-,-,-,-,-,-,-,-,-,-,-,-,-,0.0,-,-,-,0.0,-,-,-,-,48.1,-,-,-,100.0,-,-,-,-,-,-,-,-,-,-,45.7,-,-,-,-,-,-,-,-,-,0.0,-,-,-,-,-,0.0,-,-,-,-,0.0,-,-,-,-,-,-,-,-,-,-,-,0.0,-,-,-,-,-,-,-,-,0.0,-,-,-,0.0,39.1,15.55,0.259
4530,35365,425186,Abd El Latif L.,2005,,-,-,-,0.0,-,-,-,-,-,-,-,-,-,44.5,-,-,-,0.0,-,-,0.0,0.0,-,-,-,-,-,0.0,-,-,-,0.0,-,-,-,-,-,-,-,-,-,-,0.0,-,-,-,-,-,-,-,-,-,-,-,-,-,-,-,-,-,0.0,-,-,-,-,-,-,0.0,-,-,0.0,-,-,-,-,-,-,-,0.0,-,-,-,-,-,-,-,-,-,-,-,0.0,-,-,-,-,-,-,,-,0.0,-,-,-,-,-,-,-,-,-,-,8.8,-,-,-,-,-,-,-,-,-,-,-,-,-,-,-,-,0.0,-,-,-,0.0,-,-,-,-,44.5,-,-,-,100.0,-,-,-,-,-,-,-,-,-,-,46.7,-,-,-,-,-,-,-,-,-,0.0,-,-,-,-,-,0.0,-,-,-,-,0.0,-,-,-,-,-,-,-,-,-,-,-,0.0,-,-,-,-,-,-,-,-,0.0,-,-,-,0.0,44.5,18.09,0.257
4531,35365,425187,Abd El Latif L.,2005,,-,-,-,0.0,-,-,-,-,-,-,-,-,-,46.05394,-,-,-,0.0,-,-,0.0,0.0,-,-,-,-,-,0.0,-,-,-,0.0,-,-,-,-,-,-,-,-,-,-,0.0,-,-,-,-,-,-,-,-,-,-,-,-,-,-,-,-,-,0.0,-,-,-,-,-,-,0.0,-,-,0.0,-,-,-,-,-,-,-,0.0,-,-,-,-,-,-,-,-,-,-,-,0.0,-,-,-,-,-,-,,-,0.0,-,-,-,-,-,-,-,-,-,-,9.59041,-,-,-,-,-,-,-,-,-,-,-,-,-,-,-,-,0.0,-,-,-,0.0,-,-,-,-,46.05394,-,-,-,100.0,-,-,-,-,-,-,-,-,-,-,44.35565,-,-,-,-,-,-,-,-,-,0.0,-,-,-,-,-,0.0,-,-,-,-,0.0,-,-,-,-,-,-,-,-,-,-,-,0.0,-,-,-,-,-,-,-,-,0.0,-,-,-,0.0,45.6,18.55,0.257
4532,35365,425188,Abd El Latif L.,2005,,-,-,-,0.0,-,-,-,-,-,-,-,-,-,49.7996,-,-,-,0.0,-,-,0.0,0.0,-,-,-,-,-,0.0,-,-,-,0.0,-,-,-,-,-,-,-,-,-,-,0.0,-,-,-,-,-,-,-,-,-,-,-,-,-,-,-,-,-,0.0,-,-,-,-,-,-,0.0,-,-,0.0,-,-,-,-,-,-,-,0.0,-,-,-,-,-,-,-,-,-,-,-,0.0,-,-,-,-,-,-,,-,0.0,-,-,-,-,-,-,-,-,-,-,19.83968,-,-,-,-,-,-,-,-,-,-,-,-,-,-,-,-,0.0,-,-,-,0.0,-,-,-,-,49.7996,-,-,-,100.0,-,-,-,-,-,-,-,-,-,-,30.36072,-,-,-,-,-,-,-,-,-,0.0,-,-,-,-,-,0.0,-,-,-,-,0.0,-,-,-,-,-,-,-,-,-,-,-,0.0,-,-,-,-,-,-,-,-,0.0,-,-,-,0.0,67.6,27.87,0.257
4533,35366,425189,Gaafar M.S.,2009,,-,-,-,0.0,-,-,-,-,-,-,-,-,-,66.62,-,-,-,0.0,-,-,0.0,0.0,-,-,-,-,-,0.0,-,-,-,0.0,-,-,-,-,-,-,-,-,-,-,0.0,-,-,-,-,-,-,-,-,-,-,-,-,-,-,-,-,-,0.0,-,-,-,-,-,-,0.0,-,-,0.0,-,-,-,-,-,-,-,0.0,-,-,-,-,-,-,-,-,-,-,-,33.38,-,-,-,-,-,-,,-,0.0,-,-,-,-,-,-,-,-,-,-,0.0,-,-,-,-,-,-,-,-,-,-,-,-,-,-,-,-,0.0,-,-,-,0.0,-,-,-,-,66.62,-,-,-,100.0,-,-,-,-,-,-,-,-,-,-,0.0,-,-,-,-,-,-,-,-,-,0.0,-,-,-,-,-,0.0,-,-,-,-,0.0,-,-,-,-,-,-,-,-,-,-,-,0.0,-,-,-,-,-,-,-,-,0.0,-,-,-,0.0,73.5,30.6,0.202
4534,35366,425190,Gaafar M.S.,2009,,-,-,-,0.0,-,-,-,-,-,-,-,-,-,66.55,-,-,-,0.0,-,-,0.0,0.0,-,-,-,-,-,0.0,-,-,-,0.0,-,-,-,-,-,-,-,-,-,-,0.0,-,-,-,-,-,-,-,-,-,-,-,-,-,-,-,-,-,0.0,-,-,-,-,-,-,0.0,-,-,0.0,-,-,-,-,-,-,-,0.0,-,-,-,-,-,-,-,-,-,-,-,33.35,-,-,-,-,-,-,,-,0.0,-,-,-,-,-,-,-,-,-,-,0.0,-,-,-,-,-,-,-,-,-,-,-,-,-,-,-,-,0.0,-,-,-,0.0,-,-,-,-,66.55,-,-,-,100.0,-,-,-,-,-,-,-,-,-,-,0.0,-,-,-,-,-,-,-,-,-,0.0,-,-,-,-,-,0.0,-,-,-,-,0.0,-,-,-,-,-,-,-,-,-,0.1,-,0.0,-,-,-,-,-,-,-,-,0.0,-,-,-,0.0,76.3,31.1,0.225
4535,35366,425191,Gaafar M.S.,2009,,-,-,-,0.0,-,-,-,-,-,-,-,-,-,66.55,-,-,-,0.0,-,-,0.0,0.0,-,-,-,-,-,0.0,-,-,-,0.0,-,-,-,-,-,-,-,-,-,-,0.0,-,-,-,-,-,-,-,-,-,-,-,-,-,-,0.1,-,-,0.0,-,-,-,-,-,-,0.0,-,-,0.0,-,-,-,-,-,-,-,0.0,-,-,-,-,-,-,-,-,-,-,-,33.35,-,-,-,-,-,-,,-,0.0,-,-,-,-,-,-,-,-,-,-,0.0,-,-,-,-,-,-,-,-,-,-,-,-,-,-,-,-,0.0,-,-,-,0.0,-,-,-,-,66.65,-,-,-,100.0,-,-,-,-,-,-,-,-,-,-,0.0,-,-,-,-,-,-,-,-,-,0.0,-,-,-,-,-,0.0,-,-,-,-,0.0,-,-,-,-,-,-,-,-,-,-,-,0.0,-,-,-,-,-,-,-,-,0.0,-,-,-,0.0,77.3,31.4,0.231
4536,35366,425192,Gaafar M.S.,2009,,-,-,-,0.0,-,-,-,-,-,-,-,-,-,66.55,-,-,-,0.0,-,-,0.0,0.0,-,-,-,-,-,0.0,-,-,-,0.0,-,-,-,-,-,-,-,-,0.1,-,0.0,-,-,-,-,-,-,-,-,-,-,-,-,-,-,-,-,-,0.0,-,-,-,-,-,-,0.0,-,-,0.0,-,-,-,-,-,-,-,0.0,-,-,-,-,-,-,-,-,-,-,-,33.35,-,-,-,-,-,-,,-,0.0,-,-,-,-,-,-,-,-,-,-,0.0,-,-,-,-,-,-,-,-,-,-,-,-,-,-,-,-,0.0,-,-,-,0.0,-,-,-,-,66.65,-,-,-,100.0,-,-,-,-,-,-,-,-,-,-,0.0,-,-,-,-,-,-,-,-,-,0.0,-,-,-,-,-,0.0,-,-,-,-,0.0,-,-,-,-,-,-,-,-,-,-,-,0.0,-,-,-,-,-,-,-,-,0.0,-,-,-,0.0,77.4,31.4,0.232
4537,35366,425193,Gaafar M.S.,2009,,-,-,-,0.0,-,-,-,-,-,-,-,-,-,66.55,-,-,-,0.0,-,-,0.0,0.0,-,-,-,-,-,0.0,-,-,-,0.0,-,-,-,-,-,-,-,-,-,-,0.0,-,-,-,-,-,-,-,-,-,-,-,-,-,-,-,-,-,0.0,-,-,-,-,-,-,0.0,-,-,0.0,-,-,-,-,-,-,-,0.0,-,-,-,-,-,-,-,-,-,-,-,33.35,-,-,-,-,-,-,,-,0.0,-,-,-,-,-,-,-,-,-,-,0.0,-,-,-,-,-,-,-,-,-,-,-,-,0.1,-,-,-,0.0,-,-,-,0.0,-,-,-,-,66.55,-,-,-,100.0,-,-,-,-,-,-,-,-,-,-,0.0,-,-,-,-,-,-,-,-,-,0.0,-,-,-,-,-,0.0,-,-,-,-,0.0,-,-,-,-,-,-,-,-,-,-,-,0.0,-,-,-,-,-,-,-,-,0.0,-,-,-,0.0,80.1,32.5,0.231
4538,35366,425194,Gaafar M.S.,2009,,-,-,-,0.0,-,-,-,-,-,-,-,-,-,66.55,-,-,-,0.0,-,-,0.0,0.0,-,-,-,-,-,0.0,-,-,-,0.0,-,-,-,-,-,-,-,-,-,-,0.0,-,-,-,-,-,-,-,-,-,-,-,-,-,-,-,-,-,0.0,-,-,-,-,-,-,0.0,-,-,0.0,-,-,-,-,-,-,-,0.0,-,-,-,-,-,-,-,-,-,-,-,33.35,-,-,-,-,-,-,,-,0.0,-,-,-,-,-,-,-,-,-,-,0.0,-,-,-,-,-,-,-,-,-,-,-,-,-,-,-,-,0.0,-,-,-,0.0,-,-,-,-,66.55,-,-,-,100.0,-,-,-,-,-,-,-,-,-,-,0.0,-,-,-,-,-,-,-,-,-,0.0,-,-,-,-,-,0.0,-,-,-,-,0.1,-,-,-,-,-,-,-,-,-,-,-,0.0,-,-,-,-,-,-,-,-,0.0,-,-,-,0.0,82.7,33.2,0.246
4539,35366,425195,Gaafar M.S.,2009,,-,-,-,0.0,-,-,-,-,-,-,-,-,-,66.55,-,-,-,0.0,-,-,0.0,0.0,-,-,-,-,-,0.0,-,-,-,0.0,-,-,-,-,-,-,-,-,-,-,0.0,-,-,-,-,-,-,-,-,-,-,-,-,-,-,-,-,-,0.0,-,-,-,-,-,-,0.0,-,-,0.0,-,-,-,-,-,-,-,0.0,-,-,-,-,-,-,-,-,-,-,-,33.35,-,-,-,-,-,-,,-,0.0,-,-,-,-,0.1,-,-,-,-,-,0.0,-,-,-,-,-,-,-,-,-,-,-,-,-,-,-,-,0.0,-,-,-,0.0,-,-,-,-,66.55,-,-,-,100.0,-,-,-,-,-,-,-,-,-,-,0.0,-,-,-,-,-,-,-,-,-,0.0,-,-,-,-,-,0.0,-,-,-,-,0.0,-,-,-,-,-,-,-,-,-,-,-,0.0,-,-,-,-,-,-,-,-,0.0,-,-,-,0.0,84.5,33.5,0.261
4540,35366,425196,Gaafar M.S.,2009,,-,-,-,0.0,-,-,-,-,-,-,-,-,-,66.55,-,-,-,0.0,-,-,0.0,0.0,-,-,-,-,-,0.0,-,-,-,0.0,-,-,-,-,-,-,-,-,-,-,0.0,-,-,-,-,0.1,-,-,-,-,-,-,-,-,-,-,-,-,0.0,-,-,-,-,-,-,0.0,-,-,0.0,-,-,-,-,-,-,-,0.0,-,-,-,-,-,-,-,-,-,-,-,33.35,-,-,-,-,-,-,,-,0.0,-,-,-,-,-,-,-,-,-,-,0.0,-,-,-,-,-,-,-,-,-,-,-,-,-,-,-,-,0.0,-,-,-,0.0,-,-,-,-,66.55,-,-,-,100.0,-,-,-,-,-,-,-,-,-,-,0.0,-,-,-,-,-,-,-,-,-,0.0,-,-,-,-,-,0.0,-,-,-,-,0.0,-,-,-,-,-,-,-,-,-,-,-,0.0,-,-,-,-,-,-,-,-,0.0,-,-,-,0.0,91.4,35.9,0.274
4541,35368,425202,Kannappan A.N.,2009,,-,-,-,0.0,-,-,-,-,-,-,-,-,-,70.0,-,-,-,0.0,-,-,0.0,0.0,-,-,-,-,-,0.0,-,-,-,0.0,-,-,-,-,-,-,-,-,-,-,0.0,-,-,-,-,-,-,-,-,-,-,-,-,-,-,-,-,-,0.0,-,-,-,-,-,-,0.0,-,-,0.0,-,-,-,-,-,-,-,0.0,-,-,-,-,-,-,-,-,-,-,-,0.0,-,-,-,-,-,-,,-,0.0,-,-,-,-,-,-,-,-,-,-,20.0,-,-,-,-,-,-,-,-,-,-,-,-,-,-,-,-,0.0,-,-,-,0.0,-,-,-,-,70.0,-,-,-,100.0,-,-,-,-,-,-,-,-,-,-,0.0,-,-,-,-,-,-,-,-,-,0.0,-,-,-,-,-,0.0,-,-,-,-,0.0,-,-,-,-,-,-,-,-,-,-,-,0.0,-,-,-,-,-,-,-,-,10.0,-,-,-,0.0,58.0,22.93,0.264
4542,35368,425203,Kannappan A.N.,2009,,-,-,-,0.0,-,-,-,-,-,-,-,-,-,68.0,-,-,-,0.0,-,-,0.0,0.0,-,-,-,-,-,0.0,-,-,-,0.0,-,-,-,-,-,-,-,-,-,-,0.0,-,-,-,-,-,-,-,-,-,-,-,-,-,-,-,-,-,0.0,-,-,-,-,-,-,0.0,-,-,0.0,-,-,-,-,-,-,-,0.0,-,-,-,-,-,-,-,-,-,-,-,0.0,-,-,-,-,-,-,,-,0.0,-,-,-,-,-,-,-,-,-,-,20.0,-,-,-,-,-,-,-,-,-,-,-,-,-,-,-,-,0.0,-,-,-,0.0,-,-,-,-,68.0,-,-,-,100.0,-,-,-,-,-,-,-,-,-,-,0.0,-,-,-,-,-,-,-,-,-,0.0,-,-,-,-,-,0.0,-,-,-,-,0.0,-,-,-,-,-,-,-,-,-,-,-,0.0,-,-,-,-,-,-,-,-,12.0,-,-,-,0.0,59.9,23.75,0.262
4543,35368,425204,Kannappan A.N.,2009,,-,-,-,0.0,-,-,-,-,-,-,-,-,-,66.0,-,-,-,0.0,-,-,0.0,0.0,-,-,-,-,-,0.0,-,-,-,0.0,-,-,-,-,-,-,-,-,-,-,0.0,-,-,-,-,-,-,-,-,-,-,-,-,-,-,-,-,-,0.0,-,-,-,-,-,-,0.0,-,-,0.0,-,-,-,-,-,-,-,0.0,-,-,-,-,-,-,-,-,-,-,-,0.0,-,-,-,-,-,-,,-,0.0,-,-,-,-,-,-,-,-,-,-,20.0,-,-,-,-,-,-,-,-,-,-,-,-,-,-,-,-,0.0,-,-,-,0.0,-,-,-,-,66.0,-,-,-,100.0,-,-,-,-,-,-,-,-,-,-,0.0,-,-,-,-,-,-,-,-,-,0.0,-,-,-,-,-,0.0,-,-,-,-,0.0,-,-,-,-,-,-,-,-,-,-,-,0.0,-,-,-,-,-,-,-,-,14.0,-,-,-,0.0,60.0,23.83,0.259
4544,35368,425205,Kannappan A.N.,2009,,-,-,-,0.0,-,-,-,-,-,-,-,-,-,64.0,-,-,-,0.0,-,-,0.0,0.0,-,-,-,-,-,0.0,-,-,-,0.0,-,-,-,-,-,-,-,-,-,-,0.0,-,-,-,-,-,-,-,-,-,-,-,-,-,-,-,-,-,0.0,-,-,-,-,-,-,0.0,-,-,0.0,-,-,-,-,-,-,-,0.0,-,-,-,-,-,-,-,-,-,-,-,0.0,-,-,-,-,-,-,,-,0.0,-,-,-,-,-,-,-,-,-,-,20.0,-,-,-,-,-,-,-,-,-,-,-,-,-,-,-,-,0.0,-,-,-,0.0,-,-,-,-,64.0,-,-,-,100.0,-,-,-,-,-,-,-,-,-,-,0.0,-,-,-,-,-,-,-,-,-,0.0,-,-,-,-,-,0.0,-,-,-,-,0.0,-,-,-,-,-,-,-,-,-,-,-,0.0,-,-,-,-,-,-,-,-,16.0,-,-,-,0.0,58.6,23.25,0.262
4545,35368,425206,Kannappan A.N.,2009,,-,-,-,0.0,-,-,-,-,-,-,-,-,-,62.0,-,-,-,0.0,-,-,0.0,0.0,-,-,-,-,-,0.0,-,-,-,0.0,-,-,-,-,-,-,-,-,-,-,0.0,-,-,-,-,-,-,-,-,-,-,-,-,-,-,-,-,-,0.0,-,-,-,-,-,-,0.0,-,-,0.0,-,-,-,-,-,-,-,0.0,-,-,-,-,-,-,-,-,-,-,-,0.0,-,-,-,-,-,-,,-,0.0,-,-,-,-,-,-,-,-,-,-,20.0,-,-,-,-,-,-,-,-,-,-,-,-,-,-,-,-,0.0,-,-,-,0.0,-,-,-,-,62.0,-,-,-,100.0,-,-,-,-,-,-,-,-,-,-,0.0,-,-,-,-,-,-,-,-,-,0.0,-,-,-,-,-,0.0,-,-,-,-,0.0,-,-,-,-,-,-,-,-,-,-,-,0.0,-,-,-,-,-,-,-,-,18.0,-,-,-,0.0,61.9,23.74,0.304
4546,35368,425207,Kannappan A.N.,2009,,-,-,-,0.0,-,-,-,-,-,-,-,-,-,60.0,-,-,-,0.0,-,-,0.0,0.0,-,-,-,-,-,0.0,-,-,-,0.0,-,-,-,-,-,-,-,-,-,-,0.0,-,-,-,-,-,-,-,-,-,-,-,-,-,-,-,-,-,0.0,-,-,-,-,-,-,0.0,-,-,0.0,-,-,-,-,-,-,-,0.0,-,-,-,-,-,-,-,-,-,-,-,0.0,-,-,-,-,-,-,,-,0.0,-,-,-,-,-,-,-,-,-,-,20.0,-,-,-,-,-,-,-,-,-,-,-,-,-,-,-,-,0.0,-,-,-,0.0,-,-,-,-,60.0,-,-,-,100.0,-,-,-,-,-,-,-,-,-,-,0.0,-,-,-,-,-,-,-,-,-,0.0,-,-,-,-,-,0.0,-,-,-,-,0.0,-,-,-,-,-,-,-,-,-,-,-,0.0,-,-,-,-,-,-,-,-,20.0,-,-,-,0.0,62.5,23.98,0.304
4547,35368,425208,Kannappan A.N.,2009,,-,-,-,0.0,-,-,-,-,-,-,-,-,-,70.0,-,-,-,0.0,-,-,0.0,0.0,-,-,-,-,-,0.0,-,-,-,0.0,-,-,-,-,-,-,-,-,-,-,0.0,-,-,-,-,-,-,-,-,-,-,-,-,-,-,-,-,-,0.0,-,-,-,-,-,-,0.0,-,-,0.0,-,-,-,-,-,-,-,0.0,-,-,-,-,-,-,-,-,-,-,-,0.0,-,-,-,-,-,-,,-,0.0,-,-,-,-,-,-,-,-,-,-,20.0,-,-,-,-,-,-,-,-,-,-,-,-,-,-,-,-,0.0,-,-,-,10.0,-,-,-,-,70.0,-,-,-,100.0,-,-,-,-,-,-,-,-,-,-,0.0,-,-,-,-,-,-,-,-,-,0.0,-,-,-,-,-,0.0,-,-,-,-,0.0,-,-,-,-,-,-,-,-,-,-,-,0.0,-,-,-,-,-,-,-,-,0.0,-,-,-,0.0,58.7,22.55,0.302
4548,35368,425209,Kannappan A.N.,2009,,-,-,-,0.0,-,-,-,-,-,-,-,-,-,68.0,-,-,-,0.0,-,-,0.0,0.0,-,-,-,-,-,0.0,-,-,-,0.0,-,-,-,-,-,-,-,-,-,-,0.0,-,-,-,-,-,-,-,-,-,-,-,-,-,-,-,-,-,0.0,-,-,-,-,-,-,0.0,-,-,0.0,-,-,-,-,-,-,-,0.0,-,-,-,-,-,-,-,-,-,-,-,0.0,-,-,-,-,-,-,,-,0.0,-,-,-,-,-,-,-,-,-,-,20.0,-,-,-,-,-,-,-,-,-,-,-,-,-,-,-,-,0.0,-,-,-,12.0,-,-,-,-,68.0,-,-,-,100.0,-,-,-,-,-,-,-,-,-,-,0.0,-,-,-,-,-,-,-,-,-,0.0,-,-,-,-,-,0.0,-,-,-,-,0.0,-,-,-,-,-,-,-,-,-,-,-,0.0,-,-,-,-,-,-,-,-,0.0,-,-,-,0.0,58.9,22.72,0.298
4549,35368,425210,Kannappan A.N.,2009,,-,-,-,0.0,-,-,-,-,-,-,-,-,-,66.0,-,-,-,0.0,-,-,0.0,0.0,-,-,-,-,-,0.0,-,-,-,0.0,-,-,-,-,-,-,-,-,-,-,0.0,-,-,-,-,-,-,-,-,-,-,-,-,-,-,-,-,-,0.0,-,-,-,-,-,-,0.0,-,-,0.0,-,-,-,-,-,-,-,0.0,-,-,-,-,-,-,-,-,-,-,-,0.0,-,-,-,-,-,-,,-,0.0,-,-,-,-,-,-,-,-,-,-,20.0,-,-,-,-,-,-,-,-,-,-,-,-,-,-,-,-,0.0,-,-,-,14.0,-,-,-,-,66.0,-,-,-,100.0,-,-,-,-,-,-,-,-,-,-,0.0,-,-,-,-,-,-,-,-,-,0.0,-,-,-,-,-,0.0,-,-,-,-,0.0,-,-,-,-,-,-,-,-,-,-,-,0.0,-,-,-,-,-,-,-,-,0.0,-,-,-,0.0,59.1,23.06,0.283
4550,35368,425211,Kannappan A.N.,2009,,-,-,-,0.0,-,-,-,-,-,-,-,-,-,64.0,-,-,-,0.0,-,-,0.0,0.0,-,-,-,-,-,0.0,-,-,-,0.0,-,-,-,-,-,-,-,-,-,-,0.0,-,-,-,-,-,-,-,-,-,-,-,-,-,-,-,-,-,0.0,-,-,-,-,-,-,0.0,-,-,0.0,-,-,-,-,-,-,-,0.0,-,-,-,-,-,-,-,-,-,-,-,0.0,-,-,-,-,-,-,,-,0.0,-,-,-,-,-,-,-,-,-,-,20.0,-,-,-,-,-,-,-,-,-,-,-,-,-,-,-,-,0.0,-,-,-,16.0,-,-,-,-,64.0,-,-,-,100.0,-,-,-,-,-,-,-,-,-,-,0.0,-,-,-,-,-,-,-,-,-,0.0,-,-,-,-,-,0.0,-,-,-,-,0.0,-,-,-,-,-,-,-,-,-,-,-,0.0,-,-,-,-,-,-,-,-,0.0,-,-,-,0.0,57.3,22.31,0.285
4551,35368,425212,Kannappan A.N.,2009,,-,-,-,0.0,-,-,-,-,-,-,-,-,-,62.0,-,-,-,0.0,-,-,0.0,0.0,-,-,-,-,-,0.0,-,-,-,0.0,-,-,-,-,-,-,-,-,-,-,0.0,-,-,-,-,-,-,-,-,-,-,-,-,-,-,-,-,-,0.0,-,-,-,-,-,-,0.0,-,-,0.0,-,-,-,-,-,-,-,0.0,-,-,-,-,-,-,-,-,-,-,-,0.0,-,-,-,-,-,-,,-,0.0,-,-,-,-,-,-,-,-,-,-,20.0,-,-,-,-,-,-,-,-,-,-,-,-,-,-,-,-,0.0,-,-,-,18.0,-,-,-,-,62.0,-,-,-,100.0,-,-,-,-,-,-,-,-,-,-,0.0,-,-,-,-,-,-,-,-,-,0.0,-,-,-,-,-,0.0,-,-,-,-,0.0,-,-,-,-,-,-,-,-,-,-,-,0.0,-,-,-,-,-,-,-,-,0.0,-,-,-,0.0,56.4,21.93,0.286
4552,35368,425213,Kannappan A.N.,2009,,-,-,-,0.0,-,-,-,-,-,-,-,-,-,60.0,-,-,-,0.0,-,-,0.0,0.0,-,-,-,-,-,0.0,-,-,-,0.0,-,-,-,-,-,-,-,-,-,-,0.0,-,-,-,-,-,-,-,-,-,-,-,-,-,-,-,-,-,0.0,-,-,-,-,-,-,0.0,-,-,0.0,-,-,-,-,-,-,-,0.0,-,-,-,-,-,-,-,-,-,-,-,0.0,-,-,-,-,-,-,,-,0.0,-,-,-,-,-,-,-,-,-,-,20.0,-,-,-,-,-,-,-,-,-,-,-,-,-,-,-,-,0.0,-,-,-,20.0,-,-,-,-,60.0,-,-,-,100.0,-,-,-,-,-,-,-,-,-,-,0.0,-,-,-,-,-,-,-,-,-,0.0,-,-,-,-,-,0.0,-,-,-,-,0.0,-,-,-,-,-,-,-,-,-,-,-,0.0,-,-,-,-,-,-,-,-,0.0,-,-,-,0.0,55.8,21.62,0.292
4553,35409,425559,Yoshimoto M.,1987,,-,-,-,0.0,-,-,-,-,-,-,-,-,-,0.0,-,-,-,12.5,-,-,0.0,0.0,-,-,-,-,-,12.5,-,-,-,0.0,-,-,-,-,-,-,-,-,-,-,0.0,-,-,-,-,-,-,-,-,-,-,-,-,-,-,-,-,-,0.0,-,-,-,-,-,-,0.0,-,-,0.0,-,-,-,-,-,-,-,0.0,-,-,-,-,-,-,-,-,-,-,-,0.0,-,-,-,-,-,-,,-,25.0,-,-,-,-,-,-,-,-,-,-,0.0,-,-,-,-,-,-,-,-,-,-,-,-,-,-,-,-,50.0,-,-,-,0.0,-,-,-,-,0.0,-,-,-,100.0,-,-,-,-,-,-,-,-,-,-,0.0,-,-,-,-,-,-,-,-,-,0.0,-,-,-,-,-,0.0,-,-,-,-,0.0,-,-,-,-,-,-,-,-,-,-,-,0.0,-,-,-,-,-,-,-,-,0.0,-,-,-,0.0,59.0,23.5,0.258
4554,35409,425560,Yoshimoto M.,1987,,-,-,-,0.0,-,-,-,-,-,-,-,-,-,0.0,-,-,-,11.9,-,-,0.0,0.0,-,-,-,-,-,11.9,-,-,-,0.0,-,-,-,-,-,-,-,-,5,-,0.0,-,-,-,-,-,-,-,-,-,-,-,-,-,-,-,-,-,0.0,-,-,-,-,-,-,0.0,-,-,0.0,-,-,-,-,-,-,-,0.0,-,-,-,-,-,-,-,-,-,-,-,0.0,-,-,-,-,-,-,,-,23.8,-,-,-,-,-,-,-,-,-,-,0.0,-,-,-,-,-,-,-,-,-,-,-,-,-,-,-,-,47.4,-,-,-,0.0,-,-,-,-,5.0,-,-,-,100.0,-,-,-,-,-,-,-,-,-,-,0.0,-,-,-,-,-,-,-,-,-,0.0,-,-,-,-,-,0.0,-,-,-,-,0.0,-,-,-,-,-,-,-,-,-,-,-,0.0,-,-,-,-,-,-,-,-,0.0,-,-,-,0.0,72.4,29.0,0.248
4555,35409,425561,Yoshimoto M.,1987,,-,-,-,0.0,-,-,-,-,-,-,-,-,-,0.0,-,-,-,11.2,-,-,0.0,0.0,-,-,-,-,-,11.2,-,-,-,0.0,-,-,-,-,-,-,-,-,10,-,0.0,-,-,-,-,-,-,-,-,-,-,-,-,-,-,-,-,-,0.0,-,-,-,-,-,-,0.0,-,-,0.0,-,-,-,-,-,-,-,0.0,-,-,-,-,-,-,-,-,-,-,-,0.0,-,-,-,-,-,-,,-,22.5,-,-,-,-,-,-,-,-,-,-,0.0,-,-,-,-,-,-,-,-,-,-,-,-,-,-,-,-,45.1,-,-,-,0.0,-,-,-,-,10.0,-,-,-,100.0,-,-,-,-,-,-,-,-,-,-,0.0,-,-,-,-,-,-,-,-,-,0.0,-,-,-,-,-,0.0,-,-,-,-,0.0,-,-,-,-,-,-,-,-,-,-,-,0.0,-,-,-,-,-,-,-,-,0.0,-,-,-,0.0,88.3,35.6,0.242
4556,35409,425562,Yoshimoto M.,1987,,-,-,-,0.0,-,-,-,-,-,-,-,-,-,0.0,-,-,-,10.0,-,-,0.0,0.0,-,-,-,-,-,10.0,-,-,-,0.0,-,-,-,-,-,-,-,-,20,-,0.0,-,-,-,-,-,-,-,-,-,-,-,-,-,-,-,-,-,0.0,-,-,-,-,-,-,0.0,-,-,0.0,-,-,-,-,-,-,-,0.0,-,-,-,-,-,-,-,-,-,-,-,0.0,-,-,-,-,-,-,,-,20.0,-,-,-,-,-,-,-,-,-,-,0.0,-,-,-,-,-,-,-,-,-,-,-,-,-,-,-,-,40.0,-,-,-,0.0,-,-,-,-,20.0,-,-,-,100.0,-,-,-,-,-,-,-,-,-,-,0.0,-,-,-,-,-,-,-,-,-,0.0,-,-,-,-,-,0.0,-,-,-,-,0.0,-,-,-,-,-,-,-,-,-,-,-,0.0,-,-,-,-,-,-,-,-,0.0,-,-,-,0.0,105.0,41.9,0.26
4557,35409,425563,Yoshimoto M.,1987,,-,-,-,0.0,-,-,-,-,-,-,-,-,-,0.0,-,-,-,8.7,-,-,0.0,0.0,-,-,-,-,-,8.7,-,-,-,0.0,-,-,-,-,-,-,-,-,30,-,0.0,-,-,-,-,-,-,-,-,-,-,-,-,-,-,-,-,-,0.0,-,-,-,-,-,-,0.0,-,-,0.0,-,-,-,-,-,-,-,0.0,-,-,-,-,-,-,-,-,-,-,-,0.0,-,-,-,-,-,-,,-,17.5,-,-,-,-,-,-,-,-,-,-,0.0,-,-,-,-,-,-,-,-,-,-,-,-,-,-,-,-,35.1,-,-,-,0.0,-,-,-,-,30.0,-,-,-,100.0,-,-,-,-,-,-,-,-,-,-,0.0,-,-,-,-,-,-,-,-,-,0.0,-,-,-,-,-,0.0,-,-,-,-,0.0,-,-,-,-,-,-,-,-,-,-,-,0.0,-,-,-,-,-,-,-,-,0.0,-,-,-,0.0,122.0,48.5,0.257
4558,35440,425614,Zaretskaya G.N.,2006,,-,-,-,0.0,-,-,-,-,-,-,-,-,-,0.0,-,-,-,0.0,-,-,0.0,0.0,-,-,-,-,-,0.0,-,-,-,0.0,-,-,-,-,-,-,-,-,-,-,0.0,-,-,-,-,-,-,-,-,-,-,-,-,-,-,-,-,-,0.0,-,-,-,-,-,-,0.0,-,-,0.0,-,-,-,-,-,-,-,50.0,-,-,-,-,-,-,-,-,-,-,-,0.0,-,-,-,-,-,-,,-,0.0,-,-,-,-,-,-,-,-,-,-,0.0,-,-,-,-,-,-,-,-,-,-,-,-,-,-,-,-,50.0,-,-,-,0.0,-,-,-,-,0.0,-,-,-,100.0,-,-,-,-,-,-,-,-,-,-,0.0,-,-,-,-,-,-,-,-,-,0.0,-,-,-,-,-,0.0,-,-,-,-,0.0,-,-,-,-,-,-,-,-,-,-,-,0.0,-,-,-,-,-,-,-,-,0.0,-,-,-,0.0,25.7,9.67,0.33
4559,35440,425615,Zaretskaya G.N.,2006,,-,-,-,0.0,-,-,-,-,-,-,-,-,-,0.0,-,-,-,0.0,-,-,0.0,0.0,-,-,-,-,-,0.0,-,-,-,0.0,-,-,-,-,-,-,-,-,-,-,0.0,-,-,-,-,-,-,-,-,-,-,-,-,-,-,-,-,-,0.0,-,-,-,-,-,-,0.0,-,-,0.0,-,-,-,-,-,-,-,47.5,5,-,-,-,-,-,-,-,-,-,-,0.0,-,-,-,-,-,-,,-,0.0,-,-,-,-,-,-,-,-,-,-,0.0,-,-,-,-,-,-,-,-,-,-,-,-,-,-,-,-,47.5,-,-,-,0.0,-,-,-,-,0.0,-,-,-,95.0,-,-,-,-,-,-,-,-,-,-,0.0,-,-,-,-,-,-,-,-,-,0.0,-,-,-,-,-,0.0,-,-,-,-,0.0,-,-,-,-,-,-,-,-,-,-,-,0.0,-,-,-,-,-,-,-,-,0.0,-,-,-,0.0,25.9,9.75,0.33
4560,35440,425616,Zaretskaya G.N.,2006,,-,-,-,0.0,-,-,-,-,-,-,-,-,-,0.0,-,-,-,0.0,-,-,0.0,0.0,-,-,-,-,-,0.0,-,-,-,0.0,-,-,-,-,-,-,-,-,-,-,0.0,-,-,-,-,-,-,-,-,-,-,-,-,-,-,-,-,-,0.0,-,-,-,-,-,-,0.0,-,-,0.0,-,-,-,-,-,-,-,45.0,10,-,-,-,-,-,-,-,-,-,-,0.0,-,-,-,-,-,-,,-,0.0,-,-,-,-,-,-,-,-,-,-,0.0,-,-,-,-,-,-,-,-,-,-,-,-,-,-,-,-,45.0,-,-,-,0.0,-,-,-,-,0.0,-,-,-,90.0,-,-,-,-,-,-,-,-,-,-,0.0,-,-,-,-,-,-,-,-,-,0.0,-,-,-,-,-,0.0,-,-,-,-,0.0,-,-,-,-,-,-,-,-,-,-,-,0.0,-,-,-,-,-,-,-,-,0.0,-,-,-,0.0,26.1,9.8,0.33
4561,35440,425617,Zaretskaya G.N.,2006,,-,-,-,0.0,-,-,-,-,-,-,-,-,-,0.0,-,-,-,0.0,-,-,0.0,0.0,-,-,-,-,-,0.0,-,-,-,0.0,-,-,-,-,-,-,-,-,-,-,0.0,-,-,-,-,-,-,-,-,-,-,-,-,-,-,-,-,-,0.0,-,-,-,-,-,-,0.0,-,-,0.0,-,-,-,-,-,-,-,41.0,18,-,-,-,-,-,-,-,-,-,-,0.0,-,-,-,-,-,-,,-,0.0,-,-,-,-,-,-,-,-,-,-,0.0,-,-,-,-,-,-,-,-,-,-,-,-,-,-,-,-,41.0,-,-,-,0.0,-,-,-,-,0.0,-,-,-,82.0,-,-,-,-,-,-,-,-,-,-,0.0,-,-,-,-,-,-,-,-,-,0.0,-,-,-,-,-,0.0,-,-,-,-,0.0,-,-,-,-,-,-,-,-,-,-,-,0.0,-,-,-,-,-,-,-,-,0.0,-,-,-,0.0,26.4,9.95,0.33
4562,35562,428066,Fu Jie,2009,,-,-,-,19.83968,-,-,-,-,-,-,-,-,-,20.04008,-,-,-,0.0,-,-,0.0,0.0,-,-,-,-,-,0.0,-,-,-,0.0,-,-,-,-,-,-,-,-,-,-,0.0,-,-,-,-,-,-,-,-,-,-,-,-,-,-,-,-,-,0.0,-,-,-,20.04,-,-,0.0,-,-,0.0,-,-,-,-,-,-,-,0.0,-,-,-,-,-,-,-,10.02,-,-,-,0.0,-,-,-,-,-,-,,-,0.0,-,-,-,-,-,-,-,-,-,-,0.0,-,-,-,-,-,-,-,-,-,-,-,-,-,-,-,-,0.0,-,-,-,0.0,-,-,-,-,69.93988,-,-,-,100.0,-,-,-,-,-,-,-,-,-,-,30.06012,-,-,-,-,-,-,-,-,-,0.0,-,-,-,-,-,0.0,-,-,-,-,0.0,-,-,-,-,-,-,-,-,-,-,-,0.0,-,-,-,-,-,-,-,-,0.0,-,-,-,0.0,120.0,46.22,0.298
4563,35562,428067,Fu Jie,2009,,-,-,-,15.8,-,-,-,-,-,-,-,-,-,18.0,-,-,-,0.0,-,-,0.0,0.0,-,-,-,-,-,0.0,-,-,-,0.0,-,-,-,-,-,-,-,-,-,-,0.0,-,-,-,-,-,-,-,-,-,-,-,-,-,-,-,-,-,0.0,-,-,-,20,-,-,0.0,-,-,0.0,-,-,-,-,-,-,-,0.0,-,-,-,-,-,-,-,6,-,-,-,0.0,-,-,-,-,-,-,,-,0.0,-,-,-,-,-,-,-,-,-,-,0.0,-,-,-,-,-,-,-,-,-,-,-,-,-,-,-,-,0.0,-,-,-,0.0,-,-,-,-,60.0,-,-,-,100.0,-,-,-,0.2,-,-,-,-,-,-,30.0,-,-,-,-,-,-,-,-,-,0.0,-,-,-,-,-,0.0,-,-,-,-,0.0,-,-,-,-,-,-,-,-,-,-,-,2.0,-,-,-,-,-,-,-,-,3.0,-,-,-,5.0,123.0,47.38,0.298
