Repository: jacobergzhou/Poisson-Ratio

File: Non_metal_07242019.csv (part 60 of 91)
Index,Code,Glass #,Author,Year,Trademark,glass_comp,Ag2O,AgI,Al,Al2O3,AlF3,AlN,As,As2O3,As2O5,As2S3,As2Se3,AsSe,B,B2O3,BaCl2,BaF2,BaO,BeF2,BeO,Bi2O3,BiCl3,Br,Ca,CaF2,CaO,Cd,CdCl2,CdF2,CdO,Ce2O3,CeF3,CeO2,Cl,Co3O4,CoO,Cr2O3,Cs2O,CsCl,CsF,Cu2O,CuO,Dy2O3,Er,Er2O3,ErF3,Eu,Eu2O3,EuF3,F,Fe,Fe2O3,FeO,Ga,Ga2O3,Ga2S3,Ga2Se3,GaF3,Gd2O3,GdF3,Ge,GeO2,GeS2,GeSe2,H2O,HfF4,HfO2,Hg,Ho2O3,I,InF3,K,K2O,K2S,K2SO4,KBr,KCl,KF,KHF2,La,La2O3,La2S3,LaF3,Li,Li2O,Li2S,Li2SO4,LiBr,LiCl,LiF,LiI,MgF2,MgO,Mn2O3,MnF2,MnO,MnO2,MoO2,MoO3,N,Na,Na2O,Na2S,Na2SO4,NaCl,NaF,NaPO3,Nb2O5,Nd,Nd2O3,NdF3,NH4NO3,NiO,O,OH,P,P2O5,Pb,PbCl2,PbF2,PbO,PdO,Pr2O3,Pr6O11,PrF3,Rb2O,RbF,Rh2O3,RuO2,S,Sb,Sb2O3,Sb2S3,Sc2O3,Se,Si,Si3N4,SiC,SiO2,Sm2O3,Sn,SnO,SnO2,SO2,SO3,Sr,SrCl2,SrF2,SrO,Ta2O3,Ta2O5,Tb2O3,TbF3,Te,TeO2,Th,ThF4,ThO2,TiO2,Tl,Tl2O,Tl2Se,TlSe,Tm2O3,U,U3O8,UO2,V,V2O5,VO6,WO3,Y,Y2O3,Yb2O3,YbF3,YF3,ZnCl2,ZnF2,ZnO,ZnSO4,ZrF4,ZrO2,Young's modulus E (GPa),Shear modulus G (GPa),Poisson's ratio v
# 3637,14762,151381,Waxler R.M.,1971,nan,(Al2O3)1.315351883 (BaO)1.381108727 (Fe2O3)0.00441999 (K2O)12.88900945 (Li2O)2.362232402 (Na2O)7.061080265 (Nd2O3)1.216997116 (Sb2O3)0.193699541 (SiO2)72.01500932 (ZnO)1.5610913 ,0.0,0,0.0,1.315351883,0.0,0.0,0.0,0.0,0.0,0,0,0,0.0,0.0,0,0.0,1.381108727,0.0,0.0,0.0,0.0,0,0.0,0.0,0.0,0.0,0,0,0.0,0.0,0,0.0,0.0,0.0,0.0,0.0,0.0,0,0.0,0.0,0.0,0.0,0.0,0.0,0,0.0,0.0,0,0.0,0.0,0.00441999,0.0,0.0,0.0,0,0,0,0.0,0,0.0,0.0,0,0,0.0,0,0.0,0.0,0.0,0,0.0,0.0,12.88900945,0,0,0.0,0.0,0,0.0,0.0,0.0,0,0.0,0.0,2.362232402,0,0,0,0.0,0.0,0,0.0,0.0,0.0,0,0.0,0.0,0.0,0.0,0.0,0.0,7.061080265,0.0,0.0,0.0,0.0,0.0,0.0,0.0,1.216997116,0.0,0.0,0.0,0.0,0.0,0.0,0.0,0.0,0.0,0.0,0.0,0.0,0.0,0.0,0,0.0,0.0,0.0,0.0,0.0,0.0,0.193699541,0,0.0,0.0,0.0,0.0,0.0,72.01500932,0.0,0,0.0,0.0,0.0,0.0,0.0,0,0.0,0.0,0.0,0.0,0.0,0,0.0,0.0,0.0,0.0,0,0.0,0.0,0.0,0,0,0,0.0,0.0,0.0,0.0,0.0,0.0,0.0,0.0,0.0,0.0,0.0,0.0,0.0,0.0,1.5610913,0,0.0,0.0,65.8,26.6,0.23600000000000002
# 3638,16472,158849,Livshits V.Ya.,1999,nan,(Li2O)12.5 (Na2O)12.5 (SiO2)57.0 (TiO2)15.0 (ZrO2)3.0 ,0.0,0,0.0,0.0,0.0,0.0,0.0,0.0,0.0,0,0,0,0.0,0.0,0,0.0,0.0,0.0,0.0,0.0,0.0,0,0.0,0.0,0.0,0.0,0,0,0.0,0.0,0,0.0,0.0,0.0,0.0,0.0,0.0,0,0.0,0.0,0.0,0.0,0.0,0.0,0,0.0,0.0,0,0.0,0.0,0.0,0.0,0.0,0.0,0,0,0,0.0,0,0.0,0.0,0,0,0.0,0,0.0,0.0,0.0,0,0.0,0.0,0.0,0,0,0.0,0.0,0,0.0,0.0,0.0,0,0.0,0.0,12.5,0,0,0,0.0,0.0,0,0.0,0.0,0.0,0,0.0,0.0,0.0,0.0,0.0,0.0,12.5,0.0,0.0,0.0,0.0,0.0,0.0,0.0,0.0,0.0,0.0,0.0,0.0,0.0,0.0,0.0,0.0,0.0,0.0,0.0,0.0,0.0,0.0,0,0.0,0.0,0.0,0.0,0.0,0.0,0.0,0,0.0,0.0,0.0,0.0,0.0,57.0,0.0,0,0.0,0.0,0.0,0.0,0.0,0,0.0,0.0,0.0,0.0,0.0,0,0.0,0.0,0.0,0.0,0,15.0,0.0,0.0,0,0,0,0.0,0.0,0.0,0.0,0.0,0.0,0.0,0.0,0.0,0.0,0.0,0.0,0.0,0.0,0.0,0,0.0,3.0,96.0,38.83,0.23600000000000002
# 3639,16682,145597,Livshits V.Ya.,1995,nan,(TeO2)100.0 ,0.0,0,0.0,0.0,0.0,0.0,0.0,0.0,0.0,0,0,0,0.0,0.0,0,0.0,0.0,0.0,0.0,0.0,0.0,0,0.0,0.0,0.0,0.0,0,0,0.0,0.0,0,0.0,0.0,0.0,0.0,0.0,0.0,0,0.0,0.0,0.0,0.0,0.0,0.0,0,0.0,0.0,0,0.0,0.0,0.0,0.0,0.0,0.0,0,0,0,0.0,0,0.0,0.0,0,0,0.0,0,0.0,0.0,0.0,0,0.0,0.0,0.0,0,0,0.0,0.0,0,0.0,0.0,0.0,0,0.0,0.0,0.0,0,0,0,0.0,0.0,0,0.0,0.0,0.0,0,0.0,0.0,0.0,0.0,0.0,0.0,0.0,0.0,0.0,0.0,0.0,0.0,0.0,0.0,0.0,0.0,0.0,0.0,0.0,0.0,0.0,0.0,0.0,0.0,0.0,0.0,0.0,0.0,0.0,0,0.0,0.0,0.0,0.0,0.0,0.0,0.0,0,0.0,0.0,0.0,0.0,0.0,0.0,0.0,0,0.0,0.0,0.0,0.0,0.0,0,0.0,0.0,0.0,0.0,0.0,0,0.0,100.0,0.0,0.0,0,0.0,0.0,0.0,0,0,0,0.0,0.0,0.0,0.0,0.0,0.0,0.0,0.0,0.0,0.0,0.0,0.0,0.0,0.0,0.0,0,0.0,0.0,53.4,21.61,0.23600000000000002
# 3640,24058,179472,Higazy A.A.,2001,nan,(Nd2O3)0.3340999 (P2O5)49.82044505 (ZnO)49.84545505 ,0.0,0,0.0,0.0,0.0,0.0,0.0,0.0,0.0,0,0,0,0.0,0.0,0,0.0,0.0,0.0,0.0,0.0,0.0,0,0.0,0.0,0.0,0.0,0,0,0.0,0.0,0,0.0,0.0,0.0,0.0,0.0,0.0,0,0.0,0.0,0.0,0.0,0.0,0.0,0,0.0,0.0,0,0.0,0.0,0.0,0.0,0.0,0.0,0,0,0,0.0,0,0.0,0.0,0,0,0.0,0,0.0,0.0,0.0,0,0.0,0.0,0.0,0,0,0.0,0.0,0,0.0,0.0,0.0,0,0.0,0.0,0.0,0,0,0,0.0,0.0,0,0.0,0.0,0.0,0,0.0,0.0,0.0,0.0,0.0,0.0,0.0,0.0,0.0,0.0,0.0,0.0,0.0,0.0,0.3340999,0.0,0.0,0.0,0.0,0.0,0.0,49.82044505,0.0,0.0,0.0,0.0,0.0,0.0,0.0,0,0.0,0.0,0.0,0.0,0.0,0.0,0.0,0,0.0,0.0,0.0,0.0,0.0,0.0,0.0,0,0.0,0.0,0.0,0.0,0.0,0,0.0,0.0,0.0,0.0,0.0,0,0.0,0.0,0.0,0.0,0,0.0,0.0,0.0,0,0,0,0.0,0.0,0.0,0.0,0.0,0.0,0.0,0.0,0.0,0.0,0.0,0.0,0.0,0.0,49.84545505,0,0.0,0.0,41.6,16.8,0.23600000000000002
# 3641,24854,195820,Ricoult D.L.G.,1998,nan,(Al2O3)1.766331906 (B2O3)0.878195253 (K2O)6.41312866 (MgO)4.71576375 (Na2O)8.770970535 (Sb2O3)0.136799993 (SiO2)64.49417658 (ZnO)9.292079507999999 (ZrO2)3.5325538130000003 ,0.0,0,0.0,1.766331906,0.0,0.0,0.0,0.0,0.0,0,0,0,0.0,0.878195253,0,0.0,0.0,0.0,0.0,0.0,0.0,0,0.0,0.0,0.0,0.0,0,0,0.0,0.0,0,0.0,0.0,0.0,0.0,0.0,0.0,0,0.0,0.0,0.0,0.0,0.0,0.0,0,0.0,0.0,0,0.0,0.0,0.0,0.0,0.0,0.0,0,0,0,0.0,0,0.0,0.0,0,0,0.0,0,0.0,0.0,0.0,0,0.0,0.0,6.41312866,0,0,0.0,0.0,0,0.0,0.0,0.0,0,0.0,0.0,0.0,0,0,0,0.0,0.0,0,0.0,4.71576375,0.0,0,0.0,0.0,0.0,0.0,0.0,0.0,8.770970535,0.0,0.0,0.0,0.0,0.0,0.0,0.0,0.0,0.0,0.0,0.0,0.0,0.0,0.0,0.0,0.0,0.0,0.0,0.0,0.0,0.0,0.0,0,0.0,0.0,0.0,0.0,0.0,0.0,0.136799993,0,0.0,0.0,0.0,0.0,0.0,64.49417658,0.0,0,0.0,0.0,0.0,0.0,0.0,0,0.0,0.0,0.0,0.0,0.0,0,0.0,0.0,0.0,0.0,0,0.0,0.0,0.0,0,0,0,0.0,0.0,0.0,0.0,0.0,0.0,0.0,0.0,0.0,0.0,0.0,0.0,0.0,0.0,9.292079507999999,0,0.0,3.5325538130000003,74.0,29.9,0.23600000000000002
# 3642,24933,302467,Shen G.0Q.,2002,nan,(Al2O3)2.85 (MgO)11.4 (Na2O)14.25 (Pr2O3)5.0 (SiO2)66.5 ,0.0,0,0.0,2.85,0.0,0.0,0.0,0.0,0.0,0,0,0,0.0,0.0,0,0.0,0.0,0.0,0.0,0.0,0.0,0,0.0,0.0,0.0,0.0,0,0,0.0,0.0,0,0.0,0.0,0.0,0.0,0.0,0.0,0,0.0,0.0,0.0,0.0,0.0,0.0,0,0.0,0.0,0,0.0,0.0,0.0,0.0,0.0,0.0,0,0,0,0.0,0,0.0,0.0,0,0,0.0,0,0.0,0.0,0.0,0,0.0,0.0,0.0,0,0,0.0,0.0,0,0.0,0.0,0.0,0,0.0,0.0,0.0,0,0,0,0.0,0.0,0,0.0,11.4,0.0,0,0.0,0.0,0.0,0.0,0.0,0.0,14.25,0.0,0.0,0.0,0.0,0.0,0.0,0.0,0.0,0.0,0.0,0.0,0.0,0.0,0.0,0.0,0.0,0.0,0.0,0.0,0.0,5.0,0.0,0,0.0,0.0,0.0,0.0,0.0,0.0,0.0,0,0.0,0.0,0.0,0.0,0.0,66.5,0.0,0,0.0,0.0,0.0,0.0,0.0,0,0.0,0.0,0.0,0.0,0.0,0,0.0,0.0,0.0,0.0,0,0.0,0.0,0.0,0,0,0,0.0,0.0,0.0,0.0,0.0,0.0,0.0,0.0,0.0,0.0,0.0,0.0,0.0,0.0,0.0,0,0.0,0.0,73.5,29.73,0.23600000000000002
# 3643,27722,359747,Schrimpf C.,1984,nan,(CaO)10.61566329 (Na2O)16.98506527 (Si3N4)3.078986452 (SiO2)69.32028499 ,0.0,0,0.0,0.0,0.0,0.0,0.0,0.0,0.0,0,0,0,0.0,0.0,0,0.0,0.0,0.0,0.0,0.0,0.0,0,0.0,0.0,10.61566329,0.0,0,0,0.0,0.0,0,0.0,0.0,0.0,0.0,0.0,0.0,0,0.0,0.0,0.0,0.0,0.0,0.0,0,0.0,0.0,0,0.0,0.0,0.0,0.0,0.0,0.0,0,0,0,0.0,0,0.0,0.0,0,0,0.0,0,0.0,0.0,0.0,0,0.0,0.0,0.0,0,0,0.0,0.0,0,0.0,0.0,0.0,0,0.0,0.0,0.0,0,0,0,0.0,0.0,0,0.0,0.0,0.0,0,0.0,0.0,0.0,0.0,0.0,0.0,16.98506527,0.0,0.0,0.0,0.0,0.0,0.0,0.0,0.0,0.0,0.0,0.0,0.0,0.0,0.0,0.0,0.0,0.0,0.0,0.0,0.0,0.0,0.0,0,0.0,0.0,0.0,0.0,0.0,0.0,0.0,0,0.0,0.0,0.0,3.078986452,0.0,69.32028499,0.0,0,0.0,0.0,0.0,0.0,0.0,0,0.0,0.0,0.0,0.0,0.0,0,0.0,0.0,0.0,0.0,0,0.0,0.0,0.0,0,0,0,0.0,0.0,0.0,0.0,0.0,0.0,0.0,0.0,0.0,0.0,0.0,0.0,0.0,0.0,0.0,0,0.0,0.0,82.4,33.3,0.23600000000000002
# 3644,37832,447061,Kolberg U.,2009,nan,(Al2O3)10.68480067 (B2O3)11.25578071 (CaO)2.931147185 (Fe2O3)0.0023940000000000003 (MgO)9.057492571000001 (SiO2)66.05913416 (SnO2)0.008455001 (SO3)0.0007957000000000001 ,0.0,0,0.0,10.68480067,0.0,0.0,0.0,0.0,0.0,0,0,0,0.0,11.25578071,0,0.0,0.0,0.0,0.0,0.0,0.0,0,0.0,0.0,2.931147185,0.0,0,0,0.0,0.0,0,0.0,0.0,0.0,0.0,0.0,0.0,0,0.0,0.0,0.0,0.0,0.0,0.0,0,0.0,0.0,0,0.0,0.0,0.0023940000000000003,0.0,0.0,0.0,0,0,0,0.0,0,0.0,0.0,0,0,0.0,0,0.0,0.0,0.0,0,0.0,0.0,0.0,0,0,0.0,0.0,0,0.0,0.0,0.0,0,0.0,0.0,0.0,0,0,0,0.0,0.0,0,0.0,9.057492571000001,0.0,0,0.0,0.0,0.0,0.0,0.0,0.0,0.0,0.0,0.0,0.0,0.0,0.0,0.0,0.0,0.0,0.0,0.0,0.0,0.0,0.0,0.0,0.0,0.0,0.0,0.0,0.0,0.0,0.0,0.0,0,0.0,0.0,0.0,0.0,0.0,0.0,0.0,0,0.0,0.0,0.0,0.0,0.0,66.05913416,0.0,0,0.0,0.008455001,0.0,0.0007957000000000001,0.0,0,0.0,0.0,0.0,0.0,0.0,0,0.0,0.0,0.0,0.0,0,0.0,0.0,0.0,0,0,0,0.0,0.0,0.0,0.0,0.0,0.0,0.0,0.0,0.0,0.0,0.0,0.0,0.0,0.0,0.0,0,0.0,0.0,74.7,30.21,0.23600000000000002
# 3645,38657,458668,Ikenishi M.,2005,nan,(Al2O3)5.0 (BaO)3.0 (CaO)13.0 (K2O)6.0 (Na2O)4.0 (SiO2)65.0 (ZrO2)4.0 ,0.0,0,0.0,5.0,0.0,0.0,0.0,0.0,0.0,0,0,0,0.0,0.0,0,0.0,3.0,0.0,0.0,0.0,0.0,0,0.0,0.0,13.0,0.0,0,0,0.0,0.0,0,0.0,0.0,0.0,0.0,0.0,0.0,0,0.0,0.0,0.0,0.0,0.0,0.0,0,0.0,0.0,0,0.0,0.0,0.0,0.0,0.0,0.0,0,0,0,0.0,0,0.0,0.0,0,0,0.0,0,0.0,0.0,0.0,0,0.0,0.0,6.0,0,0,0.0,0.0,0,0.0,0.0,0.0,0,0.0,0.0,0.0,0,0,0,0.0,0.0,0,0.0,0.0,0.0,0,0.0,0.0,0.0,0.0,0.0,0.0,4.0,0.0,0.0,0.0,0.0,0.0,0.0,0.0,0.0,0.0,0.0,0.0,0.0,0.0,0.0,0.0,0.0,0.0,0.0,0.0,0.0,0.0,0.0,0,0.0,0.0,0.0,0.0,0.0,0.0,0.0,0,0.0,0.0,0.0,0.0,0.0,65.0,0.0,0,0.0,0.0,0.0,0.0,0.0,0,0.0,0.0,0.0,0.0,0.0,0,0.0,0.0,0.0,0.0,0,0.0,0.0,0.0,0,0,0,0.0,0.0,0.0,0.0,0.0,0.0,0.0,0.0,0.0,0.0,0.0,0.0,0.0,0.0,0.0,0,0.0,4.0,79.9,32.32,0.23600000000000002
# 3646,39287,460633,Hojamberdiev M.,2012,nan,(CaO)3.0 (Li2O)4.0 (MgO)7.0 (Na2O)13.0 (SiO2)73.0 ,0.0,0,0.0,0.0,0.0,0.0,0.0,0.0,0.0,0,0,0,0.0,0.0,0,0.0,0.0,0.0,0.0,0.0,0.0,0,0.0,0.0,3.0,0.0,0,0,0.0,0.0,0,0.0,0.0,0.0,0.0,0.0,0.0,0,0.0,0.0,0.0,0.0,0.0,0.0,0,0.0,0.0,0,0.0,0.0,0.0,0.0,0.0,0.0,0,0,0,0.0,0,0.0,0.0,0,0,0.0,0,0.0,0.0,0.0,0,0.0,0.0,0.0,0,0,0.0,0.0,0,0.0,0.0,0.0,0,0.0,0.0,4.0,0,0,0,0.0,0.0,0,0.0,7.0,0.0,0,0.0,0.0,0.0,0.0,0.0,0.0,13.0,0.0,0.0,0.0,0.0,0.0,0.0,0.0,0.0,0.0,0.0,0.0,0.0,0.0,0.0,0.0,0.0,0.0,0.0,0.0,0.0,0.0,0.0,0,0.0,0.0,0.0,0.0,0.0,0.0,0.0,0,0.0,0.0,0.0,0.0,0.0,73.0,0.0,0,0.0,0.0,0.0,0.0,0.0,0,0.0,0.0,0.0,0.0,0.0,0,0.0,0.0,0.0,0.0,0,0.0,0.0,0.0,0,0,0,0.0,0.0,0.0,0.0,0.0,0.0,0.0,0.0,0.0,0.0,0.0,0.0,0.0,0.0,0.0,0,0.0,0.0,75.9,44.25,0.23600000000000002
# 3647,40297,467554,Shyam A.,2012,nan,(Al2O3)23.94720928 (Li2O)21.50332935 (SiO2)51.33183846 (TiO2)3.217622903 ,0.0,0,0.0,23.94720928,0.0,0.0,0.0,0.0,0.0,0,0,0,0.0,0.0,0,0.0,0.0,0.0,0.0,0.0,0.0,0,0.0,0.0,0.0,0.0,0,0,0.0,0.0,0,0.0,0.0,0.0,0.0,0.0,0.0,0,0.0,0.0,0.0,0.0,0.0,0.0,0,0.0,0.0,0,0.0,0.0,0.0,0.0,0.0,0.0,0,0,0,0.0,0,0.0,0.0,0,0,0.0,0,0.0,0.0,0.0,0,0.0,0.0,0.0,0,0,0.0,0.0,0,0.0,0.0,0.0,0,0.0,0.0,21.50332935,0,0,0,0.0,0.0,0,0.0,0.0,0.0,0,0.0,0.0,0.0,0.0,0.0,0.0,0.0,0.0,0.0,0.0,0.0,0.0,0.0,0.0,0.0,0.0,0.0,0.0,0.0,0.0,0.0,0.0,0.0,0.0,0.0,0.0,0.0,0.0,0.0,0,0.0,0.0,0.0,0.0,0.0,0.0,0.0,0,0.0,0.0,0.0,0.0,0.0,51.33183846,0.0,0,0.0,0.0,0.0,0.0,0.0,0,0.0,0.0,0.0,0.0,0.0,0,0.0,0.0,0.0,0.0,0,3.217622903,0.0,0.0,0,0,0,0.0,0.0,0.0,0.0,0.0,0.0,0.0,0.0,0.0,0.0,0.0,0.0,0.0,0.0,0.0,0,0.0,0.0,87.5,35.39,0.23600000000000002
# 3648,16115,143906,Aleinikov F.K.,1967,nan,(CdO)14.28571143 (Na2O)14.28571143 (SiO2)71.42857714 ,0.0,0,0.0,0.0,0.0,0.0,0.0,0.0,0.0,0,0,0,0.0,0.0,0,0.0,0.0,0.0,0.0,0.0,0.0,0,0.0,0.0,0.0,0.0,0,0,14.28571143,0.0,0,0.0,0.0,0.0,0.0,0.0,0.0,0,0.0,0.0,0.0,0.0,0.0,0.0,0,0.0,0.0,0,0.0,0.0,0.0,0.0,0.0,0.0,0,0,0,0.0,0,0.0,0.0,0,0,0.0,0,0.0,0.0,0.0,0,0.0,0.0,0.0,0,0,0.0,0.0,0,0.0,0.0,0.0,0,0.0,0.0,0.0,0,0,0,0.0,0.0,0,0.0,0.0,0.0,0,0.0,0.0,0.0,0.0,0.0,0.0,14.28571143,0.0,0.0,0.0,0.0,0.0,0.0,0.0,0.0,0.0,0.0,0.0,0.0,0.0,0.0,0.0,0.0,0.0,0.0,0.0,0.0,0.0,0.0,0,0.0,0.0,0.0,0.0,0.0,0.0,0.0,0,0.0,0.0,0.0,0.0,0.0,71.42857714,0.0,0,0.0,0.0,0.0,0.0,0.0,0,0.0,0.0,0.0,0.0,0.0,0,0.0,0.0,0.0,0.0,0,0.0,0.0,0.0,0,0,0,0.0,0.0,0.0,0.0,0.0,0.0,0.0,0.0,0.0,0.0,0.0,0.0,0.0,0.0,0.0,0,0.0,0.0,65.7,26.58,0.2358916
# 3649,20715,186907,Sarkisov P.D.,1986,nan,(Al2O3)15.0 (MgO)9.0 (Na2O)16.0 (SiO2)60.0 ,0.0,0,0.0,15.0,0.0,0.0,0.0,0.0,0.0,0,0,0,0.0,0.0,0,0.0,0.0,0.0,0.0,0.0,0.0,0,0.0,0.0,0.0,0.0,0,0,0.0,0.0,0,0.0,0.0,0.0,0.0,0.0,0.0,0,0.0,0.0,0.0,0.0,0.0,0.0,0,0.0,0.0,0,0.0,0.0,0.0,0.0,0.0,0.0,0,0,0,0.0,0,0.0,0.0,0,0,0.0,0,0.0,0.0,0.0,0,0.0,0.0,0.0,0,0,0.0,0.0,0,0.0,0.0,0.0,0,0.0,0.0,0.0,0,0,0,0.0,0.0,0,0.0,9.0,0.0,0,0.0,0.0,0.0,0.0,0.0,0.0,16.0,0.0,0.0,0.0,0.0,0.0,0.0,0.0,0.0,0.0,0.0,0.0,0.0,0.0,0.0,0.0,0.0,0.0,0.0,0.0,0.0,0.0,0.0,0,0.0,0.0,0.0,0.0,0.0,0.0,0.0,0,0.0,0.0,0.0,0.0,0.0,60.0,0.0,0,0.0,0.0,0.0,0.0,0.0,0,0.0,0.0,0.0,0.0,0.0,0,0.0,0.0,0.0,0.0,0,0.0,0.0,0.0,0,0,0,0.0,0.0,0.0,0.0,0.0,0.0,0.0,0.0,0.0,0.0,0.0,0.0,0.0,0.0,0.0,0,0.0,0.0,65.0,26.3,0.2357415
# 3651,3861,12494,Takahashi K.,1983,nan,(B2O3)31.25 (Na2O)6.25 (SiO2)62.5 ,0.0,0,0.0,0.0,0.0,0.0,0.0,0.0,0.0,0,0,0,0.0,31.25,0,0.0,0.0,0.0,0.0,0.0,0.0,0,0.0,0.0,0.0,0.0,0,0,0.0,0.0,0,0.0,0.0,0.0,0.0,0.0,0.0,0,0.0,0.0,0.0,0.0,0.0,0.0,0,0.0,0.0,0,0.0,0.0,0.0,0.0,0.0,0.0,0,0,0,0.0,0,0.0,0.0,0,0,0.0,0,0.0,0.0,0.0,0,0.0,0.0,0.0,0,0,0.0,0.0,0,0.0,0.0,0.0,0,0.0,0.0,0.0,0,0,0,0.0,0.0,0,0.0,0.0,0.0,0,0.0,0.0,0.0,0.0,0.0,0.0,6.25,0.0,0.0,0.0,0.0,0.0,0.0,0.0,0.0,0.0,0.0,0.0,0.0,0.0,0.0,0.0,0.0,0.0,0.0,0.0,0.0,0.0,0.0,0,0.0,0.0,0.0,0.0,0.0,0.0,0.0,0,0.0,0.0,0.0,0.0,0.0,62.5,0.0,0,0.0,0.0,0.0,0.0,0.0,0,0.0,0.0,0.0,0.0,0.0,0,0.0,0.0,0.0,0.0,0,0.0,0.0,0.0,0,0,0,0.0,0.0,0.0,0.0,0.0,0.0,0.0,0.0,0.0,0.0,0.0,0.0,0.0,0.0,0.0,0,0.0,0.0,47.5,19.22,0.235692
# 3652,8877,71707,Shaw R.R.,1971,nan,(GeO2)70.0 (Na2O)30.0 ,0.0,0,0.0,0.0,0.0,0.0,0.0,0.0,0.0,0,0,0,0.0,0.0,0,0.0,0.0,0.0,0.0,0.0,0.0,0,0.0,0.0,0.0,0.0,0,0,0.0,0.0,0,0.0,0.0,0.0,0.0,0.0,0.0,0,0.0,0.0,0.0,0.0,0.0,0.0,0,0.0,0.0,0,0.0,0.0,0.0,0.0,0.0,0.0,0,0,0,0.0,0,0.0,70.0,0,0,0.0,0,0.0,0.0,0.0,0,0.0,0.0,0.0,0,0,0.0,0.0,0,0.0,0.0,0.0,0,0.0,0.0,0.0,0,0,0,0.0,0.0,0,0.0,0.0,0.0,0,0.0,0.0,0.0,0.0,0.0,0.0,30.0,0.0,0.0,0.0,0.0,0.0,0.0,0.0,0.0,0.0,0.0,0.0,0.0,0.0,0.0,0.0,0.0,0.0,0.0,0.0,0.0,0.0,0.0,0,0.0,0.0,0.0,0.0,0.0,0.0,0.0,0,0.0,0.0,0.0,0.0,0.0,0.0,0.0,0,0.0,0.0,0.0,0.0,0.0,0,0.0,0.0,0.0,0.0,0.0,0,0.0,0.0,0.0,0.0,0,0.0,0.0,0.0,0,0,0,0.0,0.0,0.0,0.0,0.0,0.0,0.0,0.0,0.0,0.0,0.0,0.0,0.0,0.0,0.0,0,0.0,0.0,60.3,24.4,0.23565570000000002
# 3653,1978,110650,State Optical I,1975,BK13,(Al2O3)1.916209019 (As2O3)0.19750000199999998 (B2O3)10.125340099999999 (BaO)15.06696015 (K2O)4.164948042 (Na2O)1.260939013 (Sb2O3)0.080430001 (SiO2)65.55530066 (ZnO)1.6323730159999998 ,0.0,0,0.0,1.916209019,0.0,0.0,0.0,0.19750000199999998,0.0,0,0,0,0.0,10.125340099999999,0,0.0,15.06696015,0.0,0.0,0.0,0.0,0,0.0,0.0,0.0,0.0,0,0,0.0,0.0,0,0.0,0.0,0.0,0.0,0.0,0.0,0,0.0,0.0,0.0,0.0,0.0,0.0,0,0.0,0.0,0,0.0,0.0,0.0,0.0,0.0,0.0,0,0,0,0.0,0,0.0,0.0,0,0,0.0,0,0.0,0.0,0.0,0,0.0,0.0,4.164948042,0,0,0.0,0.0,0,0.0,0.0,0.0,0,0.0,0.0,0.0,0,0,0,0.0,0.0,0,0.0,0.0,0.0,0,0.0,0.0,0.0,0.0,0.0,0.0,1.260939013,0.0,0.0,0.0,0.0,0.0,0.0,0.0,0.0,0.0,0.0,0.0,0.0,0.0,0.0,0.0,0.0,0.0,0.0,0.0,0.0,0.0,0.0,0,0.0,0.0,0.0,0.0,0.0,0.0,0.080430001,0,0.0,0.0,0.0,0.0,0.0,65.55530066,0.0,0,0.0,0.0,0.0,0.0,0.0,0,0.0,0.0,0.0,0.0,0.0,0,0.0,0.0,0.0,0.0,0,0.0,0.0,0.0,0,0,0,0.0,0.0,0.0,0.0,0.0,0.0,0.0,0.0,0.0,0.0,0.0,0.0,0.0,0.0,1.6323730159999998,0,0.0,0.0,77.5,31.36,0.2356505
# 3654,31749,166036,El0Mallawany R.,1992,nan,(TeO2)84.59071999999999 (ZnO)15.409279999999999 ,0.0,0,0.0,0.0,0.0,0.0,0.0,0.0,0.0,0,0,0,0.0,0.0,0,0.0,0.0,0.0,0.0,0.0,0.0,0,0.0,0.0,0.0,0.0,0,0,0.0,0.0,0,0.0,0.0,0.0,0.0,0.0,0.0,0,0.0,0.0,0.0,0.0,0.0,0.0,0,0.0,0.0,0,0.0,0.0,0.0,0.0,0.0,0.0,0,0,0,0.0,0,0.0,0.0,0,0,0.0,0,0.0,0.0,0.0,0,0.0,0.0,0.0,0,0,0.0,0.0,0,0.0,0.0,0.0,0,0.0,0.0,0.0,0,0,0,0.0,0.0,0,0.0,0.0,0.0,0,0.0,0.0,0.0,0.0,0.0,0.0,0.0,0.0,0.0,0.0,0.0,0.0,0.0,0.0,0.0,0.0,0.0,0.0,0.0,0.0,0.0,0.0,0.0,0.0,0.0,0.0,0.0,0.0,0.0,0,0.0,0.0,0.0,0.0,0.0,0.0,0.0,0,0.0,0.0,0.0,0.0,0.0,0.0,0.0,0,0.0,0.0,0.0,0.0,0.0,0,0.0,0.0,0.0,0.0,0.0,0,0.0,84.59071999999999,0.0,0.0,0,0.0,0.0,0.0,0,0,0,0.0,0.0,0.0,0.0,0.0,0.0,0.0,0.0,0.0,0.0,0.0,0.0,0.0,0.0,15.409279999999999,0,0.0,0.0,62.3,25.21,0.23562080000000002
# 3655,4562,14668,Osaka A.,1986,nan,(GeO2)43.48 (Na2O)13.04 (SiO2)43.48 ,0.0,0,0.0,0.0,0.0,0.0,0.0,0.0,0.0,0,0,0,0.0,0.0,0,0.0,0.0,0.0,0.0,0.0,0.0,0,0.0,0.0,0.0,0.0,0,0,0.0,0.0,0,0.0,0.0,0.0,0.0,0.0,0.0,0,0.0,0.0,0.0,0.0,0.0,0.0,0,0.0,0.0,0,0.0,0.0,0.0,0.0,0.0,0.0,0,0,0,0.0,0,0.0,43.48,0,0,0.0,0,0.0,0.0,0.0,0,0.0,0.0,0.0,0,0,0.0,0.0,0,0.0,0.0,0.0,0,0.0,0.0,0.0,0,0,0,0.0,0.0,0,0.0,0.0,0.0,0,0.0,0.0,0.0,0.0,0.0,0.0,13.04,0.0,0.0,0.0,0.0,0.0,0.0,0.0,0.0,0.0,0.0,0.0,0.0,0.0,0.0,0.0,0.0,0.0,0.0,0.0,0.0,0.0,0.0,0,0.0,0.0,0.0,0.0,0.0,0.0,0.0,0,0.0,0.0,0.0,0.0,0.0,43.48,0.0,0,0.0,0.0,0.0,0.0,0.0,0,0.0,0.0,0.0,0.0,0.0,0,0.0,0.0,0.0,0.0,0,0.0,0.0,0.0,0,0,0,0.0,0.0,0.0,0.0,0.0,0.0,0.0,0.0,0.0,0.0,0.0,0.0,0.0,0.0,0.0,0,0.0,0.0,70.4,28.49,0.23552129999999996
# 3656,26687,21334,LaCourse W.C.,1996,nan,(Al2O3)15.0 (Li2O)12.5 (Na2O)12.5 (SiO2)60.0 ,0.0,0,0.0,15.0,0.0,0.0,0.0,0.0,0.0,0,0,0,0.0,0.0,0,0.0,0.0,0.0,0.0,0.0,0.0,0,0.0,0.0,0.0,0.0,0,0,0.0,0.0,0,0.0,0.0,0.0,0.0,0.0,0.0,0,0.0,0.0,0.0,0.0,0.0,0.0,0,0.0,0.0,0,0.0,0.0,0.0,0.0,0.0,0.0,0,0,0,0.0,0,0.0,0.0,0,0,0.0,0,0.0,0.0,0.0,0,0.0,0.0,0.0,0,0,0.0,0.0,0,0.0,0.0,0.0,0,0.0,0.0,12.5,0,0,0,0.0,0.0,0,0.0,0.0,0.0,0,0.0,0.0,0.0,0.0,0.0,0.0,12.5,0.0,0.0,0.0,0.0,0.0,0.0,0.0,0.0,0.0,0.0,0.0,0.0,0.0,0.0,0.0,0.0,0.0,0.0,0.0,0.0,0.0,0.0,0,0.0,0.0,0.0,0.0,0.0,0.0,0.0,0,0.0,0.0,0.0,0.0,0.0,60.0,0.0,0,0.0,0.0,0.0,0.0,0.0,0,0.0,0.0,0.0,0.0,0.0,0,0.0,0.0,0.0,0.0,0,0.0,0.0,0.0,0,0,0,0.0,0.0,0.0,0.0,0.0,0.0,0.0,0.0,0.0,0.0,0.0,0.0,0.0,0.0,0.0,0,0.0,0.0,84.0,34.0,0.23529410000000003
# 3658,26961,309932,Kojima S.,2003,nan,(B2O3)71.42857286 (Cs2O)5.714286229 (Li2O)22.85714091 ,0.0,0,0.0,0.0,0.0,0.0,0.0,0.0,0.0,0,0,0,0.0,71.42857286,0,0.0,0.0,0.0,0.0,0.0,0.0,0,0.0,0.0,0.0,0.0,0,0,0.0,0.0,0,0.0,0.0,0.0,0.0,0.0,5.714286229,0,0.0,0.0,0.0,0.0,0.0,0.0,0,0.0,0.0,0,0.0,0.0,0.0,0.0,0.0,0.0,0,0,0,0.0,0,0.0,0.0,0,0,0.0,0,0.0,0.0,0.0,0,0.0,0.0,0.0,0,0,0.0,0.0,0,0.0,0.0,0.0,0,0.0,0.0,22.85714091,0,0,0,0.0,0.0,0,0.0,0.0,0.0,0,0.0,0.0,0.0,0.0,0.0,0.0,0.0,0.0,0.0,0.0,0.0,0.0,0.0,0.0,0.0,0.0,0.0,0.0,0.0,0.0,0.0,0.0,0.0,0.0,0.0,0.0,0.0,0.0,0.0,0,0.0,0.0,0.0,0.0,0.0,0.0,0.0,0,0.0,0.0,0.0,0.0,0.0,0.0,0.0,0,0.0,0.0,0.0,0.0,0.0,0,0.0,0.0,0.0,0.0,0.0,0,0.0,0.0,0.0,0.0,0,0.0,0.0,0.0,0,0,0,0.0,0.0,0.0,0.0,0.0,0.0,0.0,0.0,0.0,0.0,0.0,0.0,0.0,0.0,0.0,0,0.0,0.0,58.3,23.6,0.2351695
# 3659,3814,110723,State Optical I,1975,TF12,(Al2O3)2.8765977410000003 (As2O3)0.29649997300000003 (Na2O)0.946455915 (PbO)33.43017699 (SiO2)57.01595487 (TiO2)5.434314511 ,0.0,0,0.0,2.8765977410000003,0.0,0.0,0.0,0.29649997300000003,0.0,0,0,0,0.0,0.0,0,0.0,0.0,0.0,0.0,0.0,0.0,0,0.0,0.0,0.0,0.0,0,0,0.0,0.0,0,0.0,0.0,0.0,0.0,0.0,0.0,0,0.0,0.0,0.0,0.0,0.0,0.0,0,0.0,0.0,0,0.0,0.0,0.0,0.0,0.0,0.0,0,0,0,0.0,0,0.0,0.0,0,0,0.0,0,0.0,0.0,0.0,0,0.0,0.0,0.0,0,0,0.0,0.0,0,0.0,0.0,0.0,0,0.0,0.0,0.0,0,0,0,0.0,0.0,0,0.0,0.0,0.0,0,0.0,0.0,0.0,0.0,0.0,0.0,0.946455915,0.0,0.0,0.0,0.0,0.0,0.0,0.0,0.0,0.0,0.0,0.0,0.0,0.0,0.0,0.0,0.0,0.0,0.0,33.43017699,0.0,0.0,0.0,0,0.0,0.0,0.0,0.0,0.0,0.0,0.0,0,0.0,0.0,0.0,0.0,0.0,57.01595487,0.0,0,0.0,0.0,0.0,0.0,0.0,0,0.0,0.0,0.0,0.0,0.0,0,0.0,0.0,0.0,0.0,0,5.434314511,0.0,0.0,0,0,0,0.0,0.0,0.0,0.0,0.0,0.0,0.0,0.0,0.0,0.0,0.0,0.0,0.0,0.0,0.0,0,0.0,0.0,64.4,26.07,0.23513620000000002
# 3660,210,20035,Livshits V.Ya.,1994,nan,(GeO2)10.4 (K2O)2.1 (Li2O)23.0 (Na2O)3.1 (SiO2)52.1 (Ta2O5)1.0 (ZrO2)8.3 ,0.0,0,0.0,0.0,0.0,0.0,0.0,0.0,0.0,0,0,0,0.0,0.0,0,0.0,0.0,0.0,0.0,0.0,0.0,0,0.0,0.0,0.0,0.0,0,0,0.0,0.0,0,0.0,0.0,0.0,0.0,0.0,0.0,0,0.0,0.0,0.0,0.0,0.0,0.0,0,0.0,0.0,0,0.0,0.0,0.0,0.0,0.0,0.0,0,0,0,0.0,0,0.0,10.4,0,0,0.0,0,0.0,0.0,0.0,0,0.0,0.0,2.1,0,0,0.0,0.0,0,0.0,0.0,0.0,0,0.0,0.0,23.0,0,0,0,0.0,0.0,0,0.0,0.0,0.0,0,0.0,0.0,0.0,0.0,0.0,0.0,3.1,0.0,0.0,0.0,0.0,0.0,0.0,0.0,0.0,0.0,0.0,0.0,0.0,0.0,0.0,0.0,0.0,0.0,0.0,0.0,0.0,0.0,0.0,0,0.0,0.0,0.0,0.0,0.0,0.0,0.0,0,0.0,0.0,0.0,0.0,0.0,52.1,0.0,0,0.0,0.0,0.0,0.0,0.0,0,0.0,0.0,0.0,1.0,0.0,0,0.0,0.0,0.0,0.0,0,0.0,0.0,0.0,0,0,0,0.0,0.0,0.0,0.0,0.0,0.0,0.0,0.0,0.0,0.0,0.0,0.0,0.0,0.0,0.0,0,0.0,8.3,90.5,36.65,0.235
# 3661,237,20240,Livshits V.Ya.,1992,nan,(Li2O)5.0 (Na2O)20.0 (SiO2)60.0 (TiO2)15.0 ,0.0,0,0.0,0.0,0.0,0.0,0.0,0.0,0.0,0,0,0,0.0,0.0,0,0.0,0.0,0.0,0.0,0.0,0.0,0,0.0,0.0,0.0,0.0,0,0,0.0,0.0,0,0.0,0.0,0.0,0.0,0.0,0.0,0,0.0,0.0,0.0,0.0,0.0,0.0,0,0.0,0.0,0,0.0,0.0,0.0,0.0,0.0,0.0,0,0,0,0.0,0,0.0,0.0,0,0,0.0,0,0.0,0.0,0.0,0,0.0,0.0,0.0,0,0,0.0,0.0,0,0.0,0.0,0.0,0,0.0,0.0,5.0,0,0,0,0.0,0.0,0,0.0,0.0,0.0,0,0.0,0.0,0.0,0.0,0.0,0.0,20.0,0.0,0.0,0.0,0.0,0.0,0.0,0.0,0.0,0.0,0.0,0.0,0.0,0.0,0.0,0.0,0.0,0.0,0.0,0.0,0.0,0.0,0.0,0,0.0,0.0,0.0,0.0,0.0,0.0,0.0,0,0.0,0.0,0.0,0.0,0.0,60.0,0.0,0,0.0,0.0,0.0,0.0,0.0,0,0.0,0.0,0.0,0.0,0.0,0,0.0,0.0,0.0,0.0,0,15.0,0.0,0.0,0,0,0,0.0,0.0,0.0,0.0,0.0,0.0,0.0,0.0,0.0,0.0,0.0,0.0,0.0,0.0,0.0,0,0.0,0.0,85.3,34.5,0.235
# 3662,259,20605,Livshits V.Ya.,1988,nan,(CeO2)8.19999918 (K2O)3.69999963 (Na2O)14.69999853 (SiO2)73.40000266 ,0.0,0,0.0,0.0,0.0,0.0,0.0,0.0,0.0,0,0,0,0.0,0.0,0,0.0,0.0,0.0,0.0,0.0,0.0,0,0.0,0.0,0.0,0.0,0,0,0.0,0.0,0,8.19999918,0.0,0.0,0.0,0.0,0.0,0,0.0,0.0,0.0,0.0,0.0,0.0,0,0.0,0.0,0,0.0,0.0,0.0,0.0,0.0,0.0,0,0,0,0.0,0,0.0,0.0,0,0,0.0,0,0.0,0.0,0.0,0,0.0,0.0,3.69999963,0,0,0.0,0.0,0,0.0,0.0,0.0,0,0.0,0.0,0.0,0,0,0,0.0,0.0,0,0.0,0.0,0.0,0,0.0,0.0,0.0,0.0,0.0,0.0,14.69999853,0.0,0.0,0.0,0.0,0.0,0.0,0.0,0.0,0.0,0.0,0.0,0.0,0.0,0.0,0.0,0.0,0.0,0.0,0.0,0.0,0.0,0.0,0,0.0,0.0,0.0,0.0,0.0,0.0,0.0,0,0.0,0.0,0.0,0.0,0.0,73.40000266,0.0,0,0.0,0.0,0.0,0.0,0.0,0,0.0,0.0,0.0,0.0,0.0,0,0.0,0.0,0.0,0.0,0,0.0,0.0,0.0,0,0,0,0.0,0.0,0.0,0.0,0.0,0.0,0.0,0.0,0.0,0.0,0.0,0.0,0.0,0.0,0.0,0,0.0,0.0,70.9,28.7,0.235
# 3663,309,21257,Nikulin V.Kh.,1981,nan,(Al2O3)10.0 (BaO)5.0 (CaO)10.0 (MgO)5.0 (SiO2)70.0 ,0.0,0,0.0,10.0,0.0,0.0,0.0,0.0,0.0,0,0,0,0.0,0.0,0,0.0,5.0,0.0,0.0,0.0,0.0,0,0.0,0.0,10.0,0.0,0,0,0.0,0.0,0,0.0,0.0,0.0,0.0,0.0,0.0,0,0.0,0.0,0.0,0.0,0.0,0.0,0,0.0,0.0,0,0.0,0.0,0.0,0.0,0.0,0.0,0,0,0,0.0,0,0.0,0.0,0,0,0.0,0,0.0,0.0,0.0,0,0.0,0.0,0.0,0,0,0.0,0.0,0,0.0,0.0,0.0,0,0.0,0.0,0.0,0,0,0,0.0,0.0,0,0.0,5.0,0.0,0,0.0,0.0,0.0,0.0,0.0,0.0,0.0,0.0,0.0,0.0,0.0,0.0,0.0,0.0,0.0,0.0,0.0,0.0,0.0,0.0,0.0,0.0,0.0,0.0,0.0,0.0,0.0,0.0,0.0,0,0.0,0.0,0.0,0.0,0.0,0.0,0.0,0,0.0,0.0,0.0,0.0,0.0,70.0,0.0,0,0.0,0.0,0.0,0.0,0.0,0,0.0,0.0,0.0,0.0,0.0,0,0.0,0.0,0.0,0.0,0,0.0,0.0,0.0,0,0,0,0.0,0.0,0.0,0.0,0.0,0.0,0.0,0.0,0.0,0.0,0.0,0.0,0.0,0.0,0.0,0,0.0,0.0,82.6,33.44,0.235
# 3664,1571,9718,Appen A.A.,1961,nan,(Na2O)28.0 (SiO2)72.0 ,0.0,0,0.0,0.0,0.0,0.0,0.0,0.0,0.0,0,0,0,0.0,0.0,0,0.0,0.0,0.0,0.0,0.0,0.0,0,0.0,0.0,0.0,0.0,0,0,0.0,0.0,0,0.0,0.0,0.0,0.0,0.0,0.0,0,0.0,0.0,0.0,0.0,0.0,0.0,0,0.0,0.0,0,0.0,0.0,0.0,0.0,0.0,0.0,0,0,0,0.0,0,0.0,0.0,0,0,0.0,0,0.0,0.0,0.0,0,0.0,0.0,0.0,0,0,0.0,0.0,0,0.0,0.0,0.0,0,0.0,0.0,0.0,0,0,0,0.0,0.0,0,0.0,0.0,0.0,0,0.0,0.0,0.0,0.0,0.0,0.0,28.0,0.0,0.0,0.0,0.0,0.0,0.0,0.0,0.0,0.0,0.0,0.0,0.0,0.0,0.0,0.0,0.0,0.0,0.0,0.0,0.0,0.0,0.0,0,0.0,0.0,0.0,0.0,0.0,0.0,0.0,0,0.0,0.0,0.0,0.0,0.0,72.0,0.0,0,0.0,0.0,0.0,0.0,0.0,0,0.0,0.0,0.0,0.0,0.0,0,0.0,0.0,0.0,0.0,0,0.0,0.0,0.0,0,0,0,0.0,0.0,0.0,0.0,0.0,0.0,0.0,0.0,0.0,0.0,0.0,0.0,0.0,0.0,0.0,0,0.0,0.0,60.3,24.42,0.235
# 3665,1576,9757,Bokin P.Ya.,1970,nan,(Na2O)20.0 (SiO2)80.0 ,0.0,0,0.0,0.0,0.0,0.0,0.0,0.0,0.0,0,0,0,0.0,0.0,0,0.0,0.0,0.0,0.0,0.0,0.0,0,0.0,0.0,0.0,0.0,0,0,0.0,0.0,0,0.0,0.0,0.0,0.0,0.0,0.0,0,0.0,0.0,0.0,0.0,0.0,0.0,0,0.0,0.0,0,0.0,0.0,0.0,0.0,0.0,0.0,0,0,0,0.0,0,0.0,0.0,0,0,0.0,0,0.0,0.0,0.0,0,0.0,0.0,0.0,0,0,0.0,0.0,0,0.0,0.0,0.0,0,0.0,0.0,0.0,0,0,0,0.0,0.0,0,0.0,0.0,0.0,0,0.0,0.0,0.0,0.0,0.0,0.0,20.0,0.0,0.0,0.0,0.0,0.0,0.0,0.0,0.0,0.0,0.0,0.0,0.0,0.0,0.0,0.0,0.0,0.0,0.0,0.0,0.0,0.0,0.0,0,0.0,0.0,0.0,0.0,0.0,0.0,0.0,0,0.0,0.0,0.0,0.0,0.0,80.0,0.0,0,0.0,0.0,0.0,0.0,0.0,0,0.0,0.0,0.0,0.0,0.0,0,0.0,0.0,0.0,0.0,0,0.0,0.0,0.0,0,0,0,0.0,0.0,0.0,0.0,0.0,0.0,0.0,0.0,0.0,0.0,0.0,0.0,0.0,0.0,0.0,0,0.0,0.0,56.4,22.76,0.235
# 3666,1966,110915,Kisin B.I.,1959,BF21,(As2O3)0.227199898 (BaO)4.11543516 (K2O)6.508000091 (Na2O)0.7251393759999999 (PbO)13.16892411 (Sb2O3)0.15419993099999998 (SiO2)67.67950975 (ZnO)7.421591683 ,0.0,0,0.0,0.0,0.0,0.0,0.0,0.227199898,0.0,0,0,0,0.0,0.0,0,0.0,4.11543516,0.0,0.0,0.0,0.0,0,0.0,0.0,0.0,0.0,0,0,0.0,0.0,0,0.0,0.0,0.0,0.0,0.0,0.0,0,0.0,0.0,0.0,0.0,0.0,0.0,0,0.0,0.0,0,0.0,0.0,0.0,0.0,0.0,0.0,0,0,0,0.0,0,0.0,0.0,0,0,0.0,0,0.0,0.0,0.0,0,0.0,0.0,6.508000091,0,0,0.0,0.0,0,0.0,0.0,0.0,0,0.0,0.0,0.0,0,0,0,0.0,0.0,0,0.0,0.0,0.0,0,0.0,0.0,0.0,0.0,0.0,0.0,0.7251393759999999,0.0,0.0,0.0,0.0,0.0,0.0,0.0,0.0,0.0,0.0,0.0,0.0,0.0,0.0,0.0,0.0,0.0,0.0,13.16892411,0.0,0.0,0.0,0,0.0,0.0,0.0,0.0,0.0,0.0,0.15419993099999998,0,0.0,0.0,0.0,0.0,0.0,67.67950975,0.0,0,0.0,0.0,0.0,0.0,0.0,0,0.0,0.0,0.0,0.0,0.0,0,0.0,0.0,0.0,0.0,0,0.0,0.0,0.0,0,0,0,0.0,0.0,0.0,0.0,0.0,0.0,0.0,0.0,0.0,0.0,0.0,0.0,0.0,0.0,7.421591683,0,0.0,0.0,62.1,25.14,0.235
# 3667,3096,229,Nemilov S.V.,1973,nan,(Li2O)30.0 (SiO2)70.0 ,0.0,0,0.0,0.0,0.0,0.0,0.0,0.0,0.0,0,0,0,0.0,0.0,0,0.0,0.0,0.0,0.0,0.0,0.0,0,0.0,0.0,0.0,0.0,0,0,0.0,0.0,0,0.0,0.0,0.0,0.0,0.0,0.0,0,0.0,0.0,0.0,0.0,0.0,0.0,0,0.0,0.0,0,0.0,0.0,0.0,0.0,0.0,0.0,0,0,0,0.0,0,0.0,0.0,0,0,0.0,0,0.0,0.0,0.0,0,0.0,0.0,0.0,0,0,0.0,0.0,0,0.0,0.0,0.0,0,0.0,0.0,30.0,0,0,0,0.0,0.0,0,0.0,0.0,0.0,0,0.0,0.0,0.0,0.0,0.0,0.0,0.0,0.0,0.0,0.0,0.0,0.0,0.0,0.0,0.0,0.0,0.0,0.0,0.0,0.0,0.0,0.0,0.0,0.0,0.0,0.0,0.0,0.0,0.0,0,0.0,0.0,0.0,0.0,0.0,0.0,0.0,0,0.0,0.0,0.0,0.0,0.0,70.0,0.0,0,0.0,0.0,0.0,0.0,0.0,0,0.0,0.0,0.0,0.0,0.0,0,0.0,0.0,0.0,0.0,0,0.0,0.0,0.0,0,0,0,0.0,0.0,0.0,0.0,0.0,0.0,0.0,0.0,0.0,0.0,0.0,0.0,0.0,0.0,0.0,0,0.0,0.0,77.0,31.19,0.235
# 3668,3128,153257,Livshits V.Ya.,1994,nan,(Li2O)12.5 (Na2O)12.5 (SiO2)58.0 (SnO2)2.0 (TiO2)15.0 ,0.0,0,0.0,0.0,0.0,0.0,0.0,0.0,0.0,0,0,0,0.0,0.0,0,0.0,0.0,0.0,0.0,0.0,0.0,0,0.0,0.0,0.0,0.0,0,0,0.0,0.0,0,0.0,0.0,0.0,0.0,0.0,0.0,0,0.0,0.0,0.0,0.0,0.0,0.0,0,0.0,0.0,0,0.0,0.0,0.0,0.0,0.0,0.0,0,0,0,0.0,0,0.0,0.0,0,0,0.0,0,0.0,0.0,0.0,0,0.0,0.0,0.0,0,0,0.0,0.0,0,0.0,0.0,0.0,0,0.0,0.0,12.5,0,0,0,0.0,0.0,0,0.0,0.0,0.0,0,0.0,0.0,0.0,0.0,0.0,0.0,12.5,0.0,0.0,0.0,0.0,0.0,0.0,0.0,0.0,0.0,0.0,0.0,0.0,0.0,0.0,0.0,0.0,0.0,0.0,0.0,0.0,0.0,0.0,0,0.0,0.0,0.0,0.0,0.0,0.0,0.0,0,0.0,0.0,0.0,0.0,0.0,58.0,0.0,0,0.0,2.0,0.0,0.0,0.0,0,0.0,0.0,0.0,0.0,0.0,0,0.0,0.0,0.0,0.0,0,15.0,0.0,0.0,0,0,0,0.0,0.0,0.0,0.0,0.0,0.0,0.0,0.0,0.0,0.0,0.0,0.0,0.0,0.0,0.0,0,0.0,0.0,94.4,38.2,0.235
# 3669,3270,18503,Nemilov S.V.,1973,nan,(CaO)50.0 (SiO2)50.0 ,0.0,0,0.0,0.0,0.0,0.0,0.0,0.0,0.0,0,0,0,0.0,0.0,0,0.0,0.0,0.0,0.0,0.0,0.0,0,0.0,0.0,50.0,0.0,0,0,0.0,0.0,0,0.0,0.0,0.0,0.0,0.0,0.0,0,0.0,0.0,0.0,0.0,0.0,0.0,0,0.0,0.0,0,0.0,0.0,0.0,0.0,0.0,0.0,0,0,0,0.0,0,0.0,0.0,0,0,0.0,0,0.0,0.0,0.0,0,0.0,0.0,0.0,0,0,0.0,0.0,0,0.0,0.0,0.0,0,0.0,0.0,0.0,0,0,0,0.0,0.0,0,0.0,0.0,0.0,0,0.0,0.0,0.0,0.0,0.0,0.0,0.0,0.0,0.0,0.0,0.0,0.0,0.0,0.0,0.0,0.0,0.0,0.0,0.0,0.0,0.0,0.0,0.0,0.0,0.0,0.0,0.0,0.0,0.0,0,0.0,0.0,0.0,0.0,0.0,0.0,0.0,0,0.0,0.0,0.0,0.0,0.0,50.0,0.0,0,0.0,0.0,0.0,0.0,0.0,0,0.0,0.0,0.0,0.0,0.0,0,0.0,0.0,0.0,0.0,0,0.0,0.0,0.0,0,0,0,0.0,0.0,0.0,0.0,0.0,0.0,0.0,0.0,0.0,0.0,0.0,0.0,0.0,0.0,0.0,0,0.0,0.0,nan,nan,0.235
# 3670,3384,8183,Shchavelev O.S.,1973,nan,(K2O)14.7 (SiO2)80.7 (SrO)4.6 ,0.0,0,0.0,0.0,0.0,0.0,0.0,0.0,0.0,0,0,0,0.0,0.0,0,0.0,0.0,0.0,0.0,0.0,0.0,0,0.0,0.0,0.0,0.0,0,0,0.0,0.0,0,0.0,0.0,0.0,0.0,0.0,0.0,0,0.0,0.0,0.0,0.0,0.0,0.0,0,0.0,0.0,0,0.0,0.0,0.0,0.0,0.0,0.0,0,0,0,0.0,0,0.0,0.0,0,0,0.0,0,0.0,0.0,0.0,0,0.0,0.0,14.7,0,0,0.0,0.0,0,0.0,0.0,0.0,0,0.0,0.0,0.0,0,0,0,0.0,0.0,0,0.0,0.0,0.0,0,0.0,0.0,0.0,0.0,0.0,0.0,0.0,0.0,0.0,0.0,0.0,0.0,0.0,0.0,0.0,0.0,0.0,0.0,0.0,0.0,0.0,0.0,0.0,0.0,0.0,0.0,0.0,0.0,0.0,0,0.0,0.0,0.0,0.0,0.0,0.0,0.0,0,0.0,0.0,0.0,0.0,0.0,80.7,0.0,0,0.0,0.0,0.0,0.0,0.0,0,0.0,4.6,0.0,0.0,0.0,0,0.0,0.0,0.0,0.0,0,0.0,0.0,0.0,0,0,0,0.0,0.0,0.0,0.0,0.0,0.0,0.0,0.0,0.0,0.0,0.0,0.0,0.0,0.0,0.0,0,0.0,0.0,57.3,23.24,0.235
# 3671,3846,12329,Gan Fuxi,1959,nan,(CaO)18.0 (K2O)12.0 (SiO2)70.0 ,0.0,0,0.0,0.0,0.0,0.0,0.0,0.0,0.0,0,0,0,0.0,0.0,0,0.0,0.0,0.0,0.0,0.0,0.0,0,0.0,0.0,18.0,0.0,0,0,0.0,0.0,0,0.0,0.0,0.0,0.0,0.0,0.0,0,0.0,0.0,0.0,0.0,0.0,0.0,0,0.0,0.0,0,0.0,0.0,0.0,0.0,0.0,0.0,0,0,0,0.0,0,0.0,0.0,0,0,0.0,0,0.0,0.0,0.0,0,0.0,0.0,12.0,0,0,0.0,0.0,0,0.0,0.0,0.0,0,0.0,0.0,0.0,0,0,0,0.0,0.0,0,0.0,0.0,0.0,0,0.0,0.0,0.0,0.0,0.0,0.0,0.0,0.0,0.0,0.0,0.0,0.0,0.0,0.0,0.0,0.0,0.0,0.0,0.0,0.0,0.0,0.0,0.0,0.0,0.0,0.0,0.0,0.0,0.0,0,0.0,0.0,0.0,0.0,0.0,0.0,0.0,0,0.0,0.0,0.0,0.0,0.0,70.0,0.0,0,0.0,0.0,0.0,0.0,0.0,0,0.0,0.0,0.0,0.0,0.0,0,0.0,0.0,0.0,0.0,0,0.0,0.0,0.0,0,0,0,0.0,0.0,0.0,0.0,0.0,0.0,0.0,0.0,0.0,0.0,0.0,0.0,0.0,0.0,0.0,0,0.0,0.0,70.7,29.33,0.235
# 3672,3846,12330,Gan Fuxi,1959,nan,(K2O)12.0 (SiO2)70.0 (SrO)18.0 ,0.0,0,0.0,0.0,0.0,0.0,0.0,0.0,0.0,0,0,0,0.0,0.0,0,0.0,0.0,0.0,0.0,0.0,0.0,0,0.0,0.0,0.0,0.0,0,0,0.0,0.0,0,0.0,0.0,0.0,0.0,0.0,0.0,0,0.0,0.0,0.0,0.0,0.0,0.0,0,0.0,0.0,0,0.0,0.0,0.0,0.0,0.0,0.0,0,0,0,0.0,0,0.0,0.0,0,0,0.0,0,0.0,0.0,0.0,0,0.0,0.0,12.0,0,0,0.0,0.0,0,0.0,0.0,0.0,0,0.0,0.0,0.0,0,0,0,0.0,0.0,0,0.0,0.0,0.0,0,0.0,0.0,0.0,0.0,0.0,0.0,0.0,0.0,0.0,0.0,0.0,0.0,0.0,0.0,0.0,0.0,0.0,0.0,0.0,0.0,0.0,0.0,0.0,0.0,0.0,0.0,0.0,0.0,0.0,0,0.0,0.0,0.0,0.0,0.0,0.0,0.0,0,0.0,0.0,0.0,0.0,0.0,70.0,0.0,0,0.0,0.0,0.0,0.0,0.0,0,0.0,18.0,0.0,0.0,0.0,0,0.0,0.0,0.0,0.0,0,0.0,0.0,0.0,0,0,0,0.0,0.0,0.0,0.0,0.0,0.0,0.0,0.0,0.0,0.0,0.0,0.0,0.0,0.0,0.0,0,0.0,0.0,64.0,25.89,0.235
# 3673,3846,12332,Gan Fuxi,1959,nan,(K2O)12.0 (SiO2)70.0 (ZnO)18.0 ,0.0,0,0.0,0.0,0.0,0.0,0.0,0.0,0.0,0,0,0,0.0,0.0,0,0.0,0.0,0.0,0.0,0.0,0.0,0,0.0,0.0,0.0,0.0,0,0,0.0,0.0,0,0.0,0.0,0.0,0.0,0.0,0.0,0,0.0,0.0,0.0,0.0,0.0,0.0,0,0.0,0.0,0,0.0,0.0,0.0,0.0,0.0,0.0,0,0,0,0.0,0,0.0,0.0,0,0,0.0,0,0.0,0.0,0.0,0,0.0,0.0,12.0,0,0,0.0,0.0,0,0.0,0.0,0.0,0,0.0,0.0,0.0,0,0,0,0.0,0.0,0,0.0,0.0,0.0,0,0.0,0.0,0.0,0.0,0.0,0.0,0.0,0.0,0.0,0.0,0.0,0.0,0.0,0.0,0.0,0.0,0.0,0.0,0.0,0.0,0.0,0.0,0.0,0.0,0.0,0.0,0.0,0.0,0.0,0,0.0,0.0,0.0,0.0,0.0,0.0,0.0,0,0.0,0.0,0.0,0.0,0.0,70.0,0.0,0,0.0,0.0,0.0,0.0,0.0,0,0.0,0.0,0.0,0.0,0.0,0,0.0,0.0,0.0,0.0,0,0.0,0.0,0.0,0,0,0,0.0,0.0,0.0,0.0,0.0,0.0,0.0,0.0,0.0,0.0,0.0,0.0,0.0,0.0,18.0,0,0.0,0.0,63.3,25.7,0.235
# 3674,5836,92873,El0Mallawany R.,1988,nan,(Sm2O3)5.0 (TeO2)75.0 (WO3)20.0 ,0.0,0,0.0,0.0,0.0,0.0,0.0,0.0,0.0,0,0,0,0.0,0.0,0,0.0,0.0,0.0,0.0,0.0,0.0,0,0.0,0.0,0.0,0.0,0,0,0.0,0.0,0,0.0,0.0,0.0,0.0,0.0,0.0,0,0.0,0.0,0.0,0.0,0.0,0.0,0,0.0,0.0,0,0.0,0.0,0.0,0.0,0.0,0.0,0,0,0,0.0,0,0.0,0.0,0,0,0.0,0,0.0,0.0,0.0,0,0.0,0.0,0.0,0,0,0.0,0.0,0,0.0,0.0,0.0,0,0.0,0.0,0.0,0,0,0,0.0,0.0,0,0.0,0.0,0.0,0,0.0,0.0,0.0,0.0,0.0,0.0,0.0,0.0,0.0,0.0,0.0,0.0,0.0,0.0,0.0,0.0,0.0,0.0,0.0,0.0,0.0,0.0,0.0,0.0,0.0,0.0,0.0,0.0,0.0,0,0.0,0.0,0.0,0.0,0.0,0.0,0.0,0,0.0,0.0,0.0,0.0,0.0,0.0,5.0,0,0.0,0.0,0.0,0.0,0.0,0,0.0,0.0,0.0,0.0,0.0,0,0.0,75.0,0.0,0.0,0,0.0,0.0,0.0,0,0,0,0.0,0.0,0.0,0.0,0.0,0.0,20.0,0.0,0.0,0.0,0.0,0.0,0.0,0.0,0.0,0,0.0,0.0,64.5,26.11,0.235
# 3675,6099,17438,Nemilov S.V.,1976,nan,(B2O3)20.0 (GeO2)60.0 (La2O3)20.0 ,0.0,0,0.0,0.0,0.0,0.0,0.0,0.0,0.0,0,0,0,0.0,20.0,0,0.0,0.0,0.0,0.0,0.0,0.0,0,0.0,0.0,0.0,0.0,0,0,0.0,0.0,0,0.0,0.0,0.0,0.0,0.0,0.0,0,0.0,0.0,0.0,0.0,0.0,0.0,0,0.0,0.0,0,0.0,0.0,0.0,0.0,0.0,0.0,0,0,0,0.0,0,0.0,60.0,0,0,0.0,0,0.0,0.0,0.0,0,0.0,0.0,0.0,0,0,0.0,0.0,0,0.0,0.0,20.0,0,0.0,0.0,0.0,0,0,0,0.0,0.0,0,0.0,0.0,0.0,0,0.0,0.0,0.0,0.0,0.0,0.0,0.0,0.0,0.0,0.0,0.0,0.0,0.0,0.0,0.0,0.0,0.0,0.0,0.0,0.0,0.0,0.0,0.0,0.0,0.0,0.0,0.0,0.0,0.0,0,0.0,0.0,0.0,0.0,0.0,0.0,0.0,0,0.0,0.0,0.0,0.0,0.0,0.0,0.0,0,0.0,0.0,0.0,0.0,0.0,0,0.0,0.0,0.0,0.0,0.0,0,0.0,0.0,0.0,0.0,0,0.0,0.0,0.0,0,0,0,0.0,0.0,0.0,0.0,0.0,0.0,0.0,0.0,0.0,0.0,0.0,0.0,0.0,0.0,0.0,0,0.0,0.0,85.1,34.47,0.235
# 3676,7079,121840,Butler B.P.,1996,nan,(Al2O3)12.25362587 (BaO)0.597510737 (CaO)9.714538367000001 (F)8.220030772000001 (Fe2O3)0.650702436 (K2O)1.04439291 (Li2O)1.11114116 (MgO)5.080051017 (Na2O)8.472080715 (PbO)0.002754757 (SiO2)52.27165568 (SrO)0.581515577 ,0.0,0,0.0,12.25362587,0.0,0.0,0.0,0.0,0.0,0,0,0,0.0,0.0,0,0.0,0.597510737,0.0,0.0,0.0,0.0,0,0.0,0.0,9.714538367000001,0.0,0,0,0.0,0.0,0,0.0,0.0,0.0,0.0,0.0,0.0,0,0.0,0.0,0.0,0.0,0.0,0.0,0,0.0,0.0,0,8.220030772000001,0.0,0.650702436,0.0,0.0,0.0,0,0,0,0.0,0,0.0,0.0,0,0,0.0,0,0.0,0.0,0.0,0,0.0,0.0,1.04439291,0,0,0.0,0.0,0,0.0,0.0,0.0,0,0.0,0.0,1.11114116,0,0,0,0.0,0.0,0,0.0,5.080051017,0.0,0,0.0,0.0,0.0,0.0,0.0,0.0,8.472080715,0.0,0.0,0.0,0.0,0.0,0.0,0.0,0.0,0.0,0.0,0.0,0.0,0.0,0.0,0.0,0.0,0.0,0.0,0.002754757,0.0,0.0,0.0,0,0.0,0.0,0.0,0.0,0.0,0.0,0.0,0,0.0,0.0,0.0,0.0,0.0,52.27165568,0.0,0,0.0,0.0,0.0,0.0,0.0,0,0.0,0.581515577,0.0,0.0,0.0,0,0.0,0.0,0.0,0.0,0,0.0,0.0,0.0,0,0,0,0.0,0.0,0.0,0.0,0.0,0.0,0.0,0.0,0.0,0.0,0.0,0.0,0.0,0.0,0.0,0,0.0,0.0,83.7,33.9,0.235
# 3677,7080,121856,Butler B.P.,1996,nan,(Al2O3)10.10441051 (BaO)0.8124191409999999 (CaO)12.07837061 (Fe2O3)0.914100047 (K2O)0.144638107 (MgO)3.074516156 (Na2O)7.892654402000001 (PbO)0.034880612000000005 (SiO2)64.31163327 (SrO)0.632377132 ,0.0,0,0.0,10.10441051,0.0,0.0,0.0,0.0,0.0,0,0,0,0.0,0.0,0,0.0,0.8124191409999999,0.0,0.0,0.0,0.0,0,0.0,0.0,12.07837061,0.0,0,0,0.0,0.0,0,0.0,0.0,0.0,0.0,0.0,0.0,0,0.0,0.0,0.0,0.0,0.0,0.0,0,0.0,0.0,0,0.0,0.0,0.914100047,0.0,0.0,0.0,0,0,0,0.0,0,0.0,0.0,0,0,0.0,0,0.0,0.0,0.0,0,0.0,0.0,0.144638107,0,0,0.0,0.0,0,0.0,0.0,0.0,0,0.0,0.0,0.0,0,0,0,0.0,0.0,0,0.0,3.074516156,0.0,0,0.0,0.0,0.0,0.0,0.0,0.0,7.892654402000001,0.0,0.0,0.0,0.0,0.0,0.0,0.0,0.0,0.0,0.0,0.0,0.0,0.0,0.0,0.0,0.0,0.0,0.0,0.034880612000000005,0.0,0.0,0.0,0,0.0,0.0,0.0,0.0,0.0,0.0,0.0,0,0.0,0.0,0.0,0.0,0.0,64.31163327,0.0,0,0.0,0.0,0.0,0.0,0.0,0,0.0,0.632377132,0.0,0.0,0.0,0,0.0,0.0,0.0,0.0,0,0.0,0.0,0.0,0,0,0,0.0,0.0,0.0,0.0,0.0,0.0,0.0,0.0,0.0,0.0,0.0,0.0,0.0,0.0,0.0,0,0.0,0.0,77.8,31.52,0.235
# 3678,7830,74197,Patel N.D.,1983,nan,(MoO3)81.0 (P2O5)19.0 ,0.0,0,0.0,0.0,0.0,0.0,0.0,0.0,0.0,0,0,0,0.0,0.0,0,0.0,0.0,0.0,0.0,0.0,0.0,0,0.0,0.0,0.0,0.0,0,0,0.0,0.0,0,0.0,0.0,0.0,0.0,0.0,0.0,0,0.0,0.0,0.0,0.0,0.0,0.0,0,0.0,0.0,0,0.0,0.0,0.0,0.0,0.0,0.0,0,0,0,0.0,0,0.0,0.0,0,0,0.0,0,0.0,0.0,0.0,0,0.0,0.0,0.0,0,0,0.0,0.0,0,0.0,0.0,0.0,0,0.0,0.0,0.0,0,0,0,0.0,0.0,0,0.0,0.0,0.0,0,0.0,0.0,0.0,81.0,0.0,0.0,0.0,0.0,0.0,0.0,0.0,0.0,0.0,0.0,0.0,0.0,0.0,0.0,0.0,0.0,0.0,19.0,0.0,0.0,0.0,0.0,0.0,0.0,0.0,0,0.0,0.0,0.0,0.0,0.0,0.0,0.0,0,0.0,0.0,0.0,0.0,0.0,0.0,0.0,0,0.0,0.0,0.0,0.0,0.0,0,0.0,0.0,0.0,0.0,0.0,0,0.0,0.0,0.0,0.0,0,0.0,0.0,0.0,0,0,0,0.0,0.0,0.0,0.0,0.0,0.0,0.0,0.0,0.0,0.0,0.0,0.0,0.0,0.0,0.0,0,0.0,0.0,50.4,20.4,0.235
# 3679,7831,149172,Bridge B.,1986,nan,(MoO3)40.0 (P2O5)60.0 ,0.0,0,0.0,0.0,0.0,0.0,0.0,0.0,0.0,0,0,0,0.0,0.0,0,0.0,0.0,0.0,0.0,0.0,0.0,0,0.0,0.0,0.0,0.0,0,0,0.0,0.0,0,0.0,0.0,0.0,0.0,0.0,0.0,0,0.0,0.0,0.0,0.0,0.0,0.0,0,0.0,0.0,0,0.0,0.0,0.0,0.0,0.0,0.0,0,0,0,0.0,0,0.0,0.0,0,0,0.0,0,0.0,0.0,0.0,0,0.0,0.0,0.0,0,0,0.0,0.0,0,0.0,0.0,0.0,0,0.0,0.0,0.0,0,0,0,0.0,0.0,0,0.0,0.0,0.0,0,0.0,0.0,0.0,40.0,0.0,0.0,0.0,0.0,0.0,0.0,0.0,0.0,0.0,0.0,0.0,0.0,0.0,0.0,0.0,0.0,0.0,60.0,0.0,0.0,0.0,0.0,0.0,0.0,0.0,0,0.0,0.0,0.0,0.0,0.0,0.0,0.0,0,0.0,0.0,0.0,0.0,0.0,0.0,0.0,0,0.0,0.0,0.0,0.0,0.0,0,0.0,0.0,0.0,0.0,0.0,0,0.0,0.0,0.0,0.0,0,0.0,0.0,0.0,0,0,0,0.0,0.0,0.0,0.0,0.0,0.0,0.0,0.0,0.0,0.0,0.0,0.0,0.0,0.0,0.0,0,0.0,0.0,41.0,16.6,0.235
# 3680,7832,74209,Patel N.D.,1983,nan,(MoO3)69.8 (P2O5)30.2 ,0.0,0,0.0,0.0,0.0,0.0,0.0,0.0,0.0,0,0,0,0.0,0.0,0,0.0,0.0,0.0,0.0,0.0,0.0,0,0.0,0.0,0.0,0.0,0,0,0.0,0.0,0,0.0,0.0,0.0,0.0,0.0,0.0,0,0.0,0.0,0.0,0.0,0.0,0.0,0,0.0,0.0,0,0.0,0.0,0.0,0.0,0.0,0.0,0,0,0,0.0,0,0.0,0.0,0,0,0.0,0,0.0,0.0,0.0,0,0.0,0.0,0.0,0,0,0.0,0.0,0,0.0,0.0,0.0,0,0.0,0.0,0.0,0,0,0,0.0,0.0,0,0.0,0.0,0.0,0,0.0,0.0,0.0,69.8,0.0,0.0,0.0,0.0,0.0,0.0,0.0,0.0,0.0,0.0,0.0,0.0,0.0,0.0,0.0,0.0,0.0,30.2,0.0,0.0,0.0,0.0,0.0,0.0,0.0,0,0.0,0.0,0.0,0.0,0.0,0.0,0.0,0,0.0,0.0,0.0,0.0,0.0,0.0,0.0,0,0.0,0.0,0.0,0.0,0.0,0,0.0,0.0,0.0,0.0,0.0,0,0.0,0.0,0.0,0.0,0,0.0,0.0,0.0,0,0,0,0.0,0.0,0.0,0.0,0.0,0.0,0.0,0.0,0.0,0.0,0.0,0.0,0.0,0.0,0.0,0,0.0,0.0,53.7,21.7,0.235
# 3681,16472,158844,Livshits V.Ya.,1999,nan,(Li2O)5.0 (Na2O)20.0 (SiO2)60.0 (TiO2)15.0 ,0.0,0,0.0,0.0,0.0,0.0,0.0,0.0,0.0,0,0,0,0.0,0.0,0,0.0,0.0,0.0,0.0,0.0,0.0,0,0.0,0.0,0.0,0.0,0,0,0.0,0.0,0,0.0,0.0,0.0,0.0,0.0,0.0,0,0.0,0.0,0.0,0.0,0.0,0.0,0,0.0,0.0,0,0.0,0.0,0.0,0.0,0.0,0.0,0,0,0,0.0,0,0.0,0.0,0,0,0.0,0,0.0,0.0,0.0,0,0.0,0.0,0.0,0,0,0.0,0.0,0,0.0,0.0,0.0,0,0.0,0.0,5.0,0,0,0,0.0,0.0,0,0.0,0.0,0.0,0,0.0,0.0,0.0,0.0,0.0,0.0,20.0,0.0,0.0,0.0,0.0,0.0,0.0,0.0,0.0,0.0,0.0,0.0,0.0,0.0,0.0,0.0,0.0,0.0,0.0,0.0,0.0,0.0,0.0,0,0.0,0.0,0.0,0.0,0.0,0.0,0.0,0,0.0,0.0,0.0,0.0,0.0,60.0,0.0,0,0.0,0.0,0.0,0.0,0.0,0,0.0,0.0,0.0,0.0,0.0,0,0.0,0.0,0.0,0.0,0,15.0,0.0,0.0,0,0,0,0.0,0.0,0.0,0.0,0.0,0.0,0.0,0.0,0.0,0.0,0.0,0.0,0.0,0.0,0.0,0,0.0,0.0,85.3,34.5,0.235
# 3682,24854,195821,Ricoult D.L.G.,1998,nan,(Al2O3)1.7664142880000002 (B2O3)0.8784138429999999 (K2O)6.4210060470000005 (MgO)4.702075766 (Na2O)8.77197643 (Sb2O3)0.138300023 (SiO2)63.31771032 (ZnO)9.297444515 (ZrO2)4.7066587669999995 ,0.0,0,0.0,1.7664142880000002,0.0,0.0,0.0,0.0,0.0,0,0,0,0.0,0.8784138429999999,0,0.0,0.0,0.0,0.0,0.0,0.0,0,0.0,0.0,0.0,0.0,0,0,0.0,0.0,0,0.0,0.0,0.0,0.0,0.0,0.0,0,0.0,0.0,0.0,0.0,0.0,0.0,0,0.0,0.0,0,0.0,0.0,0.0,0.0,0.0,0.0,0,0,0,0.0,0,0.0,0.0,0,0,0.0,0,0.0,0.0,0.0,0,0.0,0.0,6.4210060470000005,0,0,0.0,0.0,0,0.0,0.0,0.0,0,0.0,0.0,0.0,0,0,0,0.0,0.0,0,0.0,4.702075766,0.0,0,0.0,0.0,0.0,0.0,0.0,0.0,8.77197643,0.0,0.0,0.0,0.0,0.0,0.0,0.0,0.0,0.0,0.0,0.0,0.0,0.0,0.0,0.0,0.0,0.0,0.0,0.0,0.0,0.0,0.0,0,0.0,0.0,0.0,0.0,0.0,0.0,0.138300023,0,0.0,0.0,0.0,0.0,0.0,63.31771032,0.0,0,0.0,0.0,0.0,0.0,0.0,0,0.0,0.0,0.0,0.0,0.0,0,0.0,0.0,0.0,0.0,0,0.0,0.0,0.0,0,0,0,0.0,0.0,0.0,0.0,0.0,0.0,0.0,0.0,0.0,0.0,0.0,0.0,0.0,0.0,9.297444515,0,0.0,4.7066587669999995,78.0,31.6,0.235
# 3683,24933,302462,Shen G.0Q.,2002,nan,(Al2O3)2.925 (Eu2O3)2.5 (MgO)11.7 (Na2O)14.625 (SiO2)68.25 ,0.0,0,0.0,2.925,0.0,0.0,0.0,0.0,0.0,0,0,0,0.0,0.0,0,0.0,0.0,0.0,0.0,0.0,0.0,0,0.0,0.0,0.0,0.0,0,0,0.0,0.0,0,0.0,0.0,0.0,0.0,0.0,0.0,0,0.0,0.0,0.0,0.0,0.0,0.0,0,0.0,2.5,0,0.0,0.0,0.0,0.0,0.0,0.0,0,0,0,0.0,0,0.0,0.0,0,0,0.0,0,0.0,0.0,0.0,0,0.0,0.0,0.0,0,0,0.0,0.0,0,0.0,0.0,0.0,0,0.0,0.0,0.0,0,0,0,0.0,0.0,0,0.0,11.7,0.0,0,0.0,0.0,0.0,0.0,0.0,0.0,14.625,0.0,0.0,0.0,0.0,0.0,0.0,0.0,0.0,0.0,0.0,0.0,0.0,0.0,0.0,0.0,0.0,0.0,0.0,0.0,0.0,0.0,0.0,0,0.0,0.0,0.0,0.0,0.0,0.0,0.0,0,0.0,0.0,0.0,0.0,0.0,68.25,0.0,0,0.0,0.0,0.0,0.0,0.0,0,0.0,0.0,0.0,0.0,0.0,0,0.0,0.0,0.0,0.0,0,0.0,0.0,0.0,0,0,0,0.0,0.0,0.0,0.0,0.0,0.0,0.0,0.0,0.0,0.0,0.0,0.0,0.0,0.0,0.0,0,0.0,0.0,68.3,27.65,0.235
# 3684,24933,302463,Shen G.0Q.,2002,nan,(Al2O3)2.85 (Eu2O3)5.0 (MgO)11.4 (Na2O)14.25 (SiO2)66.5 ,0.0,0,0.0,2.85,0.0,0.0,0.0,0.0,0.0,0,0,0,0.0,0.0,0,0.0,0.0,0.0,0.0,0.0,0.0,0,0.0,0.0,0.0,0.0,0,0,0.0,0.0,0,0.0,0.0,0.0,0.0,0.0,0.0,0,0.0,0.0,0.0,0.0,0.0,0.0,0,0.0,5.0,0,0.0,0.0,0.0,0.0,0.0,0.0,0,0,0,0.0,0,0.0,0.0,0,0,0.0,0,0.0,0.0,0.0,0,0.0,0.0,0.0,0,0,0.0,0.0,0,0.0,0.0,0.0,0,0.0,0.0,0.0,0,0,0,0.0,0.0,0,0.0,11.4,0.0,0,0.0,0.0,0.0,0.0,0.0,0.0,14.25,0.0,0.0,0.0,0.0,0.0,0.0,0.0,0.0,0.0,0.0,0.0,0.0,0.0,0.0,0.0,0.0,0.0,0.0,0.0,0.0,0.0,0.0,0,0.0,0.0,0.0,0.0,0.0,0.0,0.0,0,0.0,0.0,0.0,0.0,0.0,66.5,0.0,0,0.0,0.0,0.0,0.0,0.0,0,0.0,0.0,0.0,0.0,0.0,0,0.0,0.0,0.0,0.0,0,0.0,0.0,0.0,0,0,0,0.0,0.0,0.0,0.0,0.0,0.0,0.0,0.0,0.0,0.0,0.0,0.0,0.0,0.0,0.0,0,0.0,0.0,75.0,30.36,0.235
# 3685,24933,302466,Shen G.0Q.,2002,nan,(Al2O3)2.925 (MgO)11.7 (Na2O)14.625 (Pr2O3)2.5 (SiO2)68.25 ,0.0,0,0.0,2.925,0.0,0.0,0.0,0.0,0.0,0,0,0,0.0,0.0,0,0.0,0.0,0.0,0.0,0.0,0.0,0,0.0,0.0,0.0,0.0,0,0,0.0,0.0,0,0.0,0.0,0.0,0.0,0.0,0.0,0,0.0,0.0,0.0,0.0,0.0,0.0,0,0.0,0.0,0,0.0,0.0,0.0,0.0,0.0,0.0,0,0,0,0.0,0,0.0,0.0,0,0,0.0,0,0.0,0.0,0.0,0,0.0,0.0,0.0,0,0,0.0,0.0,0,0.0,0.0,0.0,0,0.0,0.0,0.0,0,0,0,0.0,0.0,0,0.0,11.7,0.0,0,0.0,0.0,0.0,0.0,0.0,0.0,14.625,0.0,0.0,0.0,0.0,0.0,0.0,0.0,0.0,0.0,0.0,0.0,0.0,0.0,0.0,0.0,0.0,0.0,0.0,0.0,0.0,2.5,0.0,0,0.0,0.0,0.0,0.0,0.0,0.0,0.0,0,0.0,0.0,0.0,0.0,0.0,68.25,0.0,0,0.0,0.0,0.0,0.0,0.0,0,0.0,0.0,0.0,0.0,0.0,0,0.0,0.0,0.0,0.0,0,0.0,0.0,0.0,0,0,0,0.0,0.0,0.0,0.0,0.0,0.0,0.0,0.0,0.0,0.0,0.0,0.0,0.0,0.0,0.0,0,0.0,0.0,67.0,27.12,0.235
# 3686,25936,197230,Hayden J.S.,1990,nan,(Al2O3)11.84662146 (As2O3)0.120200421 (La2O3)0.350501227 (Li2O)24.62455619 (Nd2O3)1.702005957 (P2O5)61.35611475 ,0.0,0,0.0,11.84662146,0.0,0.0,0.0,0.120200421,0.0,0,0,0,0.0,0.0,0,0.0,0.0,0.0,0.0,0.0,0.0,0,0.0,0.0,0.0,0.0,0,0,0.0,0.0,0,0.0,0.0,0.0,0.0,0.0,0.0,0,0.0,0.0,0.0,0.0,0.0,0.0,0,0.0,0.0,0,0.0,0.0,0.0,0.0,0.0,0.0,0,0,0,0.0,0,0.0,0.0,0,0,0.0,0,0.0,0.0,0.0,0,0.0,0.0,0.0,0,0,0.0,0.0,0,0.0,0.0,0.350501227,0,0.0,0.0,24.62455619,0,0,0,0.0,0.0,0,0.0,0.0,0.0,0,0.0,0.0,0.0,0.0,0.0,0.0,0.0,0.0,0.0,0.0,0.0,0.0,0.0,0.0,1.702005957,0.0,0.0,0.0,0.0,0.0,0.0,61.35611475,0.0,0.0,0.0,0.0,0.0,0.0,0.0,0,0.0,0.0,0.0,0.0,0.0,0.0,0.0,0,0.0,0.0,0.0,0.0,0.0,0.0,0.0,0,0.0,0.0,0.0,0.0,0.0,0,0.0,0.0,0.0,0.0,0.0,0,0.0,0.0,0.0,0.0,0,0.0,0.0,0.0,0,0,0,0.0,0.0,0.0,0.0,0.0,0.0,0.0,0.0,0.0,0.0,0.0,0.0,0.0,0.0,0.0,0,0.0,0.0,70.0,28.34,0.235
# 3687,25936,197268,Hayden J.S.,1990,nan,(Al2O3)11.840612400000001 (As2O3)0.12009951699999999 (La2O3)0.36029855200000005 (Li2O)21.60936313 (MgO)3.0026899289999998 (Nd2O3)1.7419929969999999 (P2O5)61.32494347 ,0.0,0,0.0,11.840612400000001,0.0,0.0,0.0,0.12009951699999999,0.0,0,0,0,0.0,0.0,0,0.0,0.0,0.0,0.0,0.0,0.0,0,0.0,0.0,0.0,0.0,0,0,0.0,0.0,0,0.0,0.0,0.0,0.0,0.0,0.0,0,0.0,0.0,0.0,0.0,0.0,0.0,0,0.0,0.0,0,0.0,0.0,0.0,0.0,0.0,0.0,0,0,0,0.0,0,0.0,0.0,0,0,0.0,0,0.0,0.0,0.0,0,0.0,0.0,0.0,0,0,0.0,0.0,0,0.0,0.0,0.36029855200000005,0,0.0,0.0,21.60936313,0,0,0,0.0,0.0,0,0.0,3.0026899289999998,0.0,0,0.0,0.0,0.0,0.0,0.0,0.0,0.0,0.0,0.0,0.0,0.0,0.0,0.0,0.0,1.7419929969999999,0.0,0.0,0.0,0.0,0.0,0.0,61.32494347,0.0,0.0,0.0,0.0,0.0,0.0,0.0,0,0.0,0.0,0.0,0.0,0.0,0.0,0.0,0,0.0,0.0,0.0,0.0,0.0,0.0,0.0,0,0.0,0.0,0.0,0.0,0.0,0,0.0,0.0,0.0,0.0,0.0,0,0.0,0.0,0.0,0.0,0,0.0,0.0,0.0,0,0,0,0.0,0.0,0.0,0.0,0.0,0.0,0.0,0.0,0.0,0.0,0.0,0.0,0.0,0.0,0.0,0,0.0,0.0,71.0,28.74,0.235
