Repository: jacobergzhou/Poisson-Ratio

File: Poisson_ratio.csv (part 60 of 70)
,Code,Glass #,Author,Year,Trademark,Ag2O,AgI,Al,Al2O3,AlF3,AlN,As,As2O3,As2O5,As2S3,As2Se3,AsSe,B,B2O3,Ba,BaCl2,BaF2,BaO,Be,BeF2,BeO,Bi2O3,BiCl3,Br,C,Ca,CaF2,CaO,Cd,CdCl2,CdF2,CdO,Ce2O3,CeF3,CeO2,Cl,Co,Co3O4,CoO,Cr,Cr2O3,Cs,Cs2O,CsCl,CsF,Cu,Cu2O,CuO,Dy2O3,Er,Er2O3,ErF3,Eu,Eu2O3,EuF3,F,Fe,Fe2O3,FeO,Ga,Ga2O3,Ga2S3,Ga2Se3,GaF3,Gd2O3,GdF3,Ge,GeO2,GeS2,GeSe2,H2O,HfF4,HfO2,Hg,Ho2O3,I,InF3,K,K2O,K2S,K2SO4,KBr,KCl,KF,KHF2,La,La2O3,La2S3,LaF3,Li,Li2O,Li2S,Li2SO4,LiBr,LiCl,LiF,LiI,Mg,MgF2,MgO,Mn,Mn2O3,MnF2,MnO,MnO2,Mo,MoO2,MoO3,N,Na,Na2O,Na2S,Na2SO4,NaCl,NaF,NaPO3,Nb,Nb2O5,Nd,Nd2O3,NdF3,NH4NO3,Ni,NiO,O,OH,P,P2O5,Pb,PbCl2,PbF2,PbO,PdO,Pr2O3,Pr6O11,PrF3,R2O3,Rb2O,RbF,Rh2O3,RŒO,RuO2,S,Sb,Sb2O3,Sb2S3,Sc2O3,Se,Si,Si3N4,SiC,SiO2,Sm2O3,Sn,SnO,SnO2,SO2,SO3,Sr,SrCl2,SrF2,SrO,Ta2O3,Ta2O5,Tb2O3,TbF3,Te,TeO2,Th,ThF4,ThO2,Ti,TiO2,Tl,Tl2O,Tl2Se,TlSe,Tm2O3,U,U3O8,UO2,V,V2O5,VO6,WO3,Y,Y2O3,Yb2O3,YbF3,YF3,Zn,ZnCl2,ZnF2,ZnO,ZnSO4,Zr,ZrF4,ZrO2,Young's modulus E (GPa),Shear modulus G (GPa),Poisson's ratio v
4564,35562,428068,Fu Jie,2009,,-,-,-,6.85,-,-,-,-,-,-,-,-,-,23.0,-,-,-,0.0,-,-,0.0,0.0,-,-,-,-,-,0.0,-,-,-,0.0,-,-,-,-,-,-,-,-,-,-,0.0,-,-,-,-,-,-,-,-,-,-,-,-,-,-,-,-,-,0.0,-,-,-,18,-,-,0.0,-,-,0.0,-,-,-,-,-,-,-,0.0,-,-,-,-,-,-,-,6,-,-,-,0.0,-,-,-,-,-,-,,-,0.0,-,-,-,-,-,-,-,-,-,-,0.0,-,-,-,-,-,-,-,-,-,-,-,-,-,-,-,-,0.0,-,-,-,0.0,-,-,-,-,54.0,-,-,-,100.0,-,-,-,0.15,-,-,-,-,-,-,28.5,-,-,-,-,-,-,-,-,-,0.0,-,-,-,-,-,0.0,-,-,-,-,0.0,-,-,-,-,-,-,-,-,-,-,-,5.0,-,-,-,-,-,-,-,-,9.0,-,-,-,3.5,117.0,45.03,0.299
4565,35562,428069,Fu Jie,2009,,-,-,-,7.35,-,-,-,-,-,-,-,-,-,26.0,-,-,-,0.0,-,-,0.0,0.0,-,-,-,-,-,0.0,-,-,-,0.0,-,-,-,-,-,-,-,-,-,-,0.0,-,-,-,-,-,-,-,-,-,-,-,-,-,-,-,-,-,0.0,-,-,-,18,-,-,0.0,-,-,0.0,-,-,-,-,-,-,-,0.0,-,-,-,-,-,-,-,6,-,-,-,0.0,-,-,-,-,-,-,,-,0.0,-,-,-,-,-,-,-,-,-,-,0.0,-,-,-,-,-,-,-,-,-,-,-,-,-,-,-,-,0.0,-,-,-,0.0,-,-,-,-,57.5,-,-,-,100.0,-,-,-,0.15,-,-,-,-,-,-,25.0,-,-,-,-,-,-,-,-,-,0.0,-,-,-,-,-,0.0,-,-,-,-,0.0,-,-,-,-,-,-,-,-,-,-,-,5.0,-,-,-,-,-,-,-,-,9.0,-,-,-,3.5,117.0,45.03,0.299
4566,35562,428070,Fu Jie,2009,,-,-,-,2.8,-,-,-,-,-,-,-,-,-,38.0,-,-,-,0.0,-,-,0.0,0.0,-,-,-,-,-,0.0,-,-,-,0.0,-,-,0.05,-,-,-,-,-,-,-,0.0,-,-,-,-,-,-,-,-,-,-,-,-,-,-,-,-,-,0.0,-,-,-,15,-,-,0.0,-,-,0.0,-,-,-,-,-,-,-,0.0,-,-,-,-,-,-,-,13,-,-,-,0.0,-,-,-,-,-,-,,-,0.0,-,-,-,-,-,-,-,-,-,-,0.0,-,-,-,-,-,-,-,-,-,-,-,-,-,-,-,-,0.0,-,-,-,0.0,-,-,-,-,68.95,-,-,-,100.0,-,-,-,0.15,-,-,-,-,-,-,18.0,-,-,-,-,-,-,-,-,-,0.0,-,-,-,-,-,0.0,-,-,-,-,0.0,-,-,-,-,-,-,-,-,-,-,-,5.0,-,-,-,-,-,-,-,-,1.5,-,-,-,6.5,119.0,45.76,0.3
4567,35562,428071,Fu Jie,2009,,-,-,-,4.85,-,-,-,-,-,-,-,-,-,31.5,-,-,-,0.0,-,-,0.0,0.0,-,-,-,-,-,0.0,-,-,-,0.0,-,-,-,-,-,-,-,-,-,-,0.0,-,-,-,-,-,-,-,-,-,-,-,-,-,-,-,-,-,0.0,-,-,-,16,-,-,0.0,-,-,0.0,-,-,-,-,-,-,-,0.0,-,-,-,-,-,-,-,8,-,-,-,0.0,-,-,-,-,-,-,,-,0.0,-,-,-,-,-,-,-,-,-,-,0.0,-,-,-,-,-,-,-,-,-,-,-,-,-,-,-,-,0.0,-,-,-,0.0,-,-,-,-,60.5,-,-,-,100.0,-,-,-,0.15,-,-,-,-,-,-,22.0,-,-,-,-,-,-,-,-,-,0.0,-,-,-,-,-,0.0,-,-,-,-,0.0,-,-,-,-,-,-,-,-,-,-,-,5.0,-,-,-,-,-,-,-,-,6.0,-,-,-,6.5,118.0,45.41,0.299
4568,35562,428072,Fu Jie,2009,,-,-,-,4.496125,-,-,-,-,-,-,-,-,-,51.93799,-,-,-,2.325582,-,-,0.0,0.0,-,-,-,-,-,0.0,-,-,-,0.0,-,-,-,-,-,-,-,-,-,-,0.0,-,-,-,-,-,-,-,-,-,-,-,-,-,-,-,-,-,0.0,-,-,-,-,-,-,0.0,-,-,0.0,-,-,-,-,-,-,-,1.550388,-,-,-,-,-,-,-,-,-,-,-,0.0,-,-,-,-,-,-,,-,0.0,-,-,-,-,-,-,-,-,-,-,0.7751939,-,-,-,-,-,-,-,-,-,-,-,-,-,-,-,-,0.0,-,-,-,0.0,-,-,-,-,56.58915,-,-,-,100.0,-,-,-,0.155,-,-,-,-,-,-,34.10853,-,-,-,-,-,-,-,-,-,0.0,-,-,-,-,-,0.0,-,-,-,-,0.0,-,-,-,-,-,-,-,-,-,-,-,0.0,-,-,-,-,-,-,-,-,4.651163,-,-,-,0.0,117.0,45.1,0.297
4569,35562,428073,Fu Jie,2009,,-,-,-,0.0,-,-,-,-,-,-,-,-,-,0.0,-,-,-,0.0,-,-,0.0,0.0,-,-,-,-,-,0.0,-,-,-,0.0,-,-,-,-,-,-,-,-,-,-,0.0,-,-,-,-,-,-,-,-,-,-,-,-,-,-,-,-,-,0.0,-,-,-,-,-,-,0.0,-,-,0.0,-,-,-,-,-,-,-,2.0,-,-,-,-,-,-,-,-,-,-,-,0.0,-,-,-,-,-,-,,-,0.0,-,-,-,-,-,-,-,-,-,-,3.0,-,-,-,-,-,-,-,-,-,-,-,-,-,-,-,-,0.0,-,-,-,27.8,-,-,-,-,0.0,-,-,-,100.0,-,-,-,-,-,-,-,-,-,-,63.0,-,-,-,-,-,-,-,-,-,0.0,-,-,-,-,-,0.0,-,-,-,-,4.2,-,-,-,-,-,-,-,-,-,-,-,0.0,-,-,-,-,-,-,-,-,0.0,-,-,-,0.0,65.0,26.0,0.25
4570,35599,427693,Reddy M.V.S.,2009,,-,-,-,0.0,-,-,-,-,-,-,-,-,-,60.0,-,-,-,0.0,-,-,0.0,0.0,-,-,-,-,-,0.0,-,-,-,0.0,-,-,-,-,-,-,-,-,-,-,0.0,-,-,-,-,-,-,-,-,-,-,-,-,-,-,-,-,-,0.0,-,-,-,-,-,-,0.0,-,-,0.0,-,-,-,-,-,-,-,0.0,-,-,-,-,-,-,-,-,-,-,-,0.0,-,-,-,-,-,-,,-,0.0,-,-,-,-,-,-,-,-,-,-,10.0,-,-,-,-,-,-,-,-,-,-,-,-,-,-,-,-,0.0,-,-,-,0.0,-,-,-,-,60.0,-,-,-,100.0,-,-,-,-,-,-,-,-,-,-,0.0,-,-,-,-,-,-,-,-,-,0.0,-,-,-,-,-,0.0,-,-,-,-,0.0,-,-,-,-,-,-,-,-,-,30,-,0.0,-,-,-,-,-,-,-,-,0.0,-,-,-,0.0,43.1,17.93,0.204
4571,35599,427694,Reddy M.V.S.,2009,,-,-,-,0.0,-,-,-,-,-,-,-,-,-,60.0,-,-,-,0.0,-,-,0.0,0.0,-,-,-,-,-,0.0,-,-,-,0.0,-,-,-,-,-,-,-,-,-,-,0.0,-,-,-,-,-,-,-,-,-,-,-,-,-,-,-,-,-,0.0,-,-,-,-,-,-,0.0,-,-,0.0,-,-,-,-,-,-,-,0.0,-,-,-,-,-,-,-,-,-,-,-,0.0,-,-,-,-,-,-,,-,0.0,-,-,-,-,-,-,-,-,-,-,15.0,-,-,-,-,-,-,-,-,-,-,-,-,-,-,-,-,0.0,-,-,-,0.0,-,-,-,-,60.0,-,-,-,100.0,-,-,-,-,-,-,-,-,-,-,0.0,-,-,-,-,-,-,-,-,-,0.0,-,-,-,-,-,0.0,-,-,-,-,0.0,-,-,-,-,-,-,-,-,-,25,-,0.0,-,-,-,-,-,-,-,-,0.0,-,-,-,0.0,50.6,20.76,0.219
4572,35599,427695,Reddy M.V.S.,2009,,-,-,-,0.0,-,-,-,-,-,-,-,-,-,60.0,-,-,-,0.0,-,-,0.0,0.0,-,-,-,-,-,0.0,-,-,-,0.0,-,-,-,-,-,-,-,-,-,-,0.0,-,-,-,-,-,-,-,-,-,-,-,-,-,-,-,-,-,0.0,-,-,-,-,-,-,0.0,-,-,0.0,-,-,-,-,-,-,-,0.0,-,-,-,-,-,-,-,-,-,-,-,0.0,-,-,-,-,-,-,,-,0.0,-,-,-,-,-,-,-,-,-,-,20.0,-,-,-,-,-,-,-,-,-,-,-,-,-,-,-,-,0.0,-,-,-,0.0,-,-,-,-,60.0,-,-,-,100.0,-,-,-,-,-,-,-,-,-,-,0.0,-,-,-,-,-,-,-,-,-,0.0,-,-,-,-,-,0.0,-,-,-,-,0.0,-,-,-,-,-,-,-,-,-,20,-,0.0,-,-,-,-,-,-,-,-,0.0,-,-,-,0.0,63.9,25.83,0.238
4573,35599,427696,Reddy M.V.S.,2009,,-,-,-,0.0,-,-,-,-,-,-,-,-,-,60.0,-,-,-,0.0,-,-,0.0,0.0,-,-,-,-,-,0.0,-,-,-,0.0,-,-,-,-,-,-,-,-,-,-,0.0,-,-,-,-,-,-,-,-,-,-,-,-,-,-,-,-,-,0.0,-,-,-,-,-,-,0.0,-,-,0.0,-,-,-,-,-,-,-,0.0,-,-,-,-,-,-,-,-,-,-,-,0.0,-,-,-,-,-,-,,-,0.0,-,-,-,-,-,-,-,-,-,-,25.0,-,-,-,-,-,-,-,-,-,-,-,-,-,-,-,-,0.0,-,-,-,0.0,-,-,-,-,60.0,-,-,-,100.0,-,-,-,-,-,-,-,-,-,-,0.0,-,-,-,-,-,-,-,-,-,0.0,-,-,-,-,-,0.0,-,-,-,-,0.0,-,-,-,-,-,-,-,-,-,15,-,0.0,-,-,-,-,-,-,-,-,0.0,-,-,-,0.0,72.6,29.32,0.254
4574,35599,427697,Reddy M.V.S.,2009,,-,-,-,0.0,-,-,-,-,-,-,-,-,-,60.0,-,-,-,0.0,-,-,0.0,0.0,-,-,-,-,-,0.0,-,-,-,0.0,-,-,-,-,-,-,-,-,-,-,0.0,-,-,-,-,-,-,-,-,-,-,-,-,-,-,-,-,-,0.0,-,-,-,-,-,-,0.0,-,-,0.0,-,-,-,-,-,-,-,0.0,-,-,-,-,-,-,-,-,-,-,-,0.0,-,-,-,-,-,-,,-,0.0,-,-,-,-,-,-,-,-,-,-,30.0,-,-,-,-,-,-,-,-,-,-,-,-,-,-,-,-,0.0,-,-,-,0.0,-,-,-,-,60.0,-,-,-,100.0,-,-,-,-,-,-,-,-,-,-,0.0,-,-,-,-,-,-,-,-,-,0.0,-,-,-,-,-,0.0,-,-,-,-,0.0,-,-,-,-,-,-,-,-,-,10,-,0.0,-,-,-,-,-,-,-,-,0.0,-,-,-,0.0,81.4,32.23,0.264
4575,35599,427698,Reddy M.V.S.,2009,,-,-,-,0.0,-,-,-,-,-,-,-,-,-,60.0,-,-,-,0.0,-,-,0.0,0.0,-,-,-,-,-,0.0,-,-,-,0.0,-,-,-,-,-,-,-,-,-,-,0.0,-,-,-,-,-,-,-,-,-,-,-,-,-,-,-,-,-,0.0,-,-,-,-,-,-,0.0,-,-,0.0,-,-,-,-,-,-,-,0.0,-,-,-,-,-,-,-,-,-,-,-,0.0,-,-,-,-,-,-,,-,0.0,-,-,-,-,-,-,-,-,-,-,35.0,-,-,-,-,-,-,-,-,-,-,-,-,-,-,-,-,0.0,-,-,-,0.0,-,-,-,-,60.0,-,-,-,100.0,-,-,-,-,-,-,-,-,-,-,0.0,-,-,-,-,-,-,-,-,-,0.0,-,-,-,-,-,0.0,-,-,-,-,0.0,-,-,-,-,-,-,-,-,-,5,-,0.0,-,-,-,-,-,-,-,-,0.0,-,-,-,0.0,95.7,37.59,0.274
4576,35599,427699,Reddy M.V.S.,2009,,-,-,-,0.0,-,-,-,-,-,-,-,-,-,60.0,-,-,-,0.0,-,-,0.0,0.0,-,-,-,-,-,0.0,-,-,-,0.0,-,-,-,-,-,-,-,-,-,-,0.0,-,-,-,-,-,-,-,-,-,-,-,-,-,-,-,-,-,0.0,-,-,-,-,-,-,0.0,-,-,0.0,-,-,-,-,-,-,-,0.0,-,-,-,-,-,-,-,-,-,-,-,0.0,-,-,-,-,-,-,,-,0.0,-,-,-,-,-,-,-,-,-,-,39.0,-,-,-,-,-,-,-,-,-,-,-,-,-,-,-,-,0.0,-,-,-,0.0,-,-,-,-,60.0,-,-,-,100.0,-,-,-,-,-,-,-,-,-,-,0.0,-,-,-,-,-,-,-,-,-,0.0,-,-,-,-,-,0.0,-,-,-,-,0.0,-,-,-,-,-,-,-,-,-,1,-,0.0,-,-,-,-,-,-,-,-,0.0,-,-,-,0.0,108.0,42.43,0.28
4577,35599,427700,Reddy M.V.S.,2009,,-,-,-,0.0,-,-,-,-,-,-,-,-,-,70.0,-,-,-,0.0,-,-,0.0,0.0,-,-,-,-,-,0.0,-,-,-,0.0,-,-,-,-,-,-,-,-,-,-,0.0,-,-,-,-,-,-,-,-,-,-,-,-,-,-,-,-,-,0.0,-,-,-,-,-,-,0.0,-,-,0.0,-,-,-,-,-,-,-,0.0,-,-,-,-,-,-,-,-,-,-,-,0.0,-,-,-,-,-,-,,-,0.0,-,-,-,-,-,-,-,-,-,-,20.0,-,-,-,-,-,-,-,-,-,-,-,-,-,-,-,-,0.0,-,-,-,0.0,-,-,-,-,70.0,-,-,-,100.0,-,-,-,-,-,-,-,-,-,-,0.0,-,-,-,-,-,-,-,-,-,0.0,-,-,-,-,-,0.0,-,-,-,-,0.0,-,-,-,-,-,-,-,-,-,10,-,0.0,-,-,-,-,-,-,-,-,0.0,-,-,-,0.0,48.7,20.85,0.168
4578,35599,427701,Reddy M.V.S.,2009,,-,-,-,0.0,-,-,-,-,-,-,-,-,-,60.0,-,-,-,0.0,-,-,0.0,0.0,-,-,-,-,-,0.0,-,-,-,0.0,-,-,-,-,-,-,-,-,-,-,0.0,-,-,-,-,-,-,-,-,-,-,-,-,-,-,-,-,-,0.0,-,-,-,-,-,-,0.0,-,-,0.0,-,-,-,-,-,-,-,0.0,-,-,-,-,-,-,-,-,-,-,-,0.0,-,-,-,-,-,-,,-,0.0,-,-,-,-,-,-,-,-,-,-,20.0,-,-,-,-,-,-,-,-,-,-,-,-,-,-,-,-,0.0,-,-,-,0.0,-,-,-,-,60.0,-,-,-,100.0,-,-,-,-,-,-,-,-,-,-,0.0,-,-,-,-,-,-,-,-,-,0.0,-,-,-,-,-,0.0,-,-,-,-,0.0,-,-,-,-,-,-,-,-,-,20,-,0.0,-,-,-,-,-,-,-,-,0.0,-,-,-,0.0,47.4,19.97,0.189
4579,35599,427702,Reddy M.V.S.,2009,,-,-,-,0.0,-,-,-,-,-,-,-,-,-,50.0,-,-,-,0.0,-,-,0.0,0.0,-,-,-,-,-,0.0,-,-,-,0.0,-,-,-,-,-,-,-,-,-,-,0.0,-,-,-,-,-,-,-,-,-,-,-,-,-,-,-,-,-,0.0,-,-,-,-,-,-,0.0,-,-,0.0,-,-,-,-,-,-,-,0.0,-,-,-,-,-,-,-,-,-,-,-,0.0,-,-,-,-,-,-,,-,0.0,-,-,-,-,-,-,-,-,-,-,20.0,-,-,-,-,-,-,-,-,-,-,-,-,-,-,-,-,0.0,-,-,-,0.0,-,-,-,-,50.0,-,-,-,100.0,-,-,-,-,-,-,-,-,-,-,0.0,-,-,-,-,-,-,-,-,-,0.0,-,-,-,-,-,0.0,-,-,-,-,0.0,-,-,-,-,-,-,-,-,-,30,-,0.0,-,-,-,-,-,-,-,-,0.0,-,-,-,0.0,46.0,19.4,0.187
4580,35599,427703,Reddy M.V.S.,2009,,-,-,-,0.0,-,-,-,-,-,-,-,-,-,45.0,-,-,-,0.0,-,-,0.0,0.0,-,-,-,-,-,0.0,-,-,-,0.0,-,-,-,-,-,-,-,-,-,-,0.0,-,-,-,-,-,-,-,-,-,-,-,-,-,-,-,-,-,0.0,-,-,-,-,-,-,0.0,-,-,0.0,-,-,-,-,-,-,-,0.0,-,-,-,-,-,-,-,-,-,-,-,0.0,-,-,-,-,-,-,,-,0.0,-,-,-,-,-,-,-,-,-,-,20.0,-,-,-,-,-,-,-,-,-,-,-,-,-,-,-,-,0.0,-,-,-,0.0,-,-,-,-,45.0,-,-,-,100.0,-,-,-,-,-,-,-,-,-,-,0.0,-,-,-,-,-,-,-,-,-,0.0,-,-,-,-,-,0.0,-,-,-,-,0.0,-,-,-,-,-,-,-,-,-,35,-,0.0,-,-,-,-,-,-,-,-,0.0,-,-,-,0.0,48.0,20.24,0.188
4581,35603,427719,Saddeek Y.B.,2009,,-,-,-,0.0,-,-,-,-,-,-,-,-,-,0.0,-,-,-,0.0,-,-,0.0,0.0,-,-,-,-,-,0.0,-,-,-,0.0,-,-,-,-,-,-,-,-,-,-,0.0,-,-,-,-,-,-,-,-,-,-,-,-,-,-,-,-,-,0.0,-,-,-,-,-,-,0.0,-,-,0.0,-,-,-,-,-,-,-,0.0,-,-,-,-,-,-,-,-,-,-,-,0.0,-,-,-,-,-,-,,-,0.0,-,-,-,-,-,-,-,-,-,-,0.0,-,-,-,-,-,-,-,-,-,-,-,-,-,-,-,-,0.0,-,-,-,50.0,-,-,-,-,0.0,-,-,-,100.0,-,-,-,-,-,-,-,-,-,-,0.0,-,-,-,-,-,-,-,-,-,0.0,-,-,-,-,-,0.0,-,-,-,-,0.0,-,-,-,-,-,-,-,-,-,50,-,0.0,-,-,-,-,-,-,-,-,0.0,-,-,-,0.0,44.6,17.01,0.313
4582,35603,427720,Saddeek Y.B.,2009,,-,-,-,0.0,-,-,-,-,-,-,-,-,-,0.0,-,-,-,0.0,-,-,0.0,0.0,-,-,-,-,-,0.0,-,-,-,0.0,-,-,-,-,-,-,-,-,-,-,0.0,-,-,-,-,-,-,-,-,-,-,-,-,-,-,-,-,-,0.0,-,-,-,-,-,-,0.0,-,-,0.0,-,-,-,-,-,-,-,0.0,-,-,-,-,-,-,-,-,-,-,-,5.0,-,-,-,-,-,-,,-,0.0,-,-,-,-,-,-,-,-,-,-,0.0,-,-,-,-,-,-,-,-,-,-,-,-,-,-,-,-,0.0,-,-,-,45.0,-,-,-,-,0.0,-,-,-,100.0,-,-,-,-,-,-,-,-,-,-,0.0,-,-,-,-,-,-,-,-,-,0.0,-,-,-,-,-,0.0,-,-,-,-,0.0,-,-,-,-,-,-,-,-,-,50,-,0.0,-,-,-,-,-,-,-,-,0.0,-,-,-,0.0,44.1,16.86,0.309
4583,35603,427721,Saddeek Y.B.,2009,,-,-,-,0.0,-,-,-,-,-,-,-,-,-,0.0,-,-,-,0.0,-,-,0.0,0.0,-,-,-,-,-,0.0,-,-,-,0.0,-,-,-,-,-,-,-,-,-,-,0.0,-,-,-,-,-,-,-,-,-,-,-,-,-,-,-,-,-,0.0,-,-,-,-,-,-,0.0,-,-,0.0,-,-,-,-,-,-,-,0.0,-,-,-,-,-,-,-,-,-,-,-,5.0,-,-,-,-,-,-,,-,0.0,-,-,-,-,-,-,-,-,-,-,0.0,-,-,-,-,-,-,-,-,-,-,-,-,-,-,-,-,0.0,-,-,-,40.0,-,-,-,-,0.0,-,-,-,100.0,-,-,-,-,-,-,-,-,-,-,0.0,-,-,-,-,-,-,-,-,-,0.0,-,-,-,-,-,0.0,-,-,-,-,0.0,-,-,-,-,-,-,-,-,-,55,-,0.0,-,-,-,-,-,-,-,-,0.0,-,-,-,0.0,43.7,16.7,0.308
4584,35603,427722,Saddeek Y.B.,2009,,-,-,-,0.0,-,-,-,-,-,-,-,-,-,0.0,-,-,-,0.0,-,-,0.0,0.0,-,-,-,-,-,0.0,-,-,-,0.0,-,-,-,-,-,-,-,-,-,-,0.0,-,-,-,-,-,-,-,-,-,-,-,-,-,-,-,-,-,0.0,-,-,-,-,-,-,0.0,-,-,0.0,-,-,-,-,-,-,-,0.0,-,-,-,-,-,-,-,-,-,-,-,5.0,-,-,-,-,-,-,,-,0.0,-,-,-,-,-,-,-,-,-,-,0.0,-,-,-,-,-,-,-,-,-,-,-,-,-,-,-,-,0.0,-,-,-,35.0,-,-,-,-,0.0,-,-,-,100.0,-,-,-,-,-,-,-,-,-,-,0.0,-,-,-,-,-,-,-,-,-,0.0,-,-,-,-,-,0.0,-,-,-,-,0.0,-,-,-,-,-,-,-,-,-,60,-,0.0,-,-,-,-,-,-,-,-,0.0,-,-,-,0.0,43.2,16.53,0.307
4585,35603,427723,Saddeek Y.B.,2009,,-,-,-,0.0,-,-,-,-,-,-,-,-,-,0.0,-,-,-,0.0,-,-,0.0,0.0,-,-,-,-,-,0.0,-,-,-,0.0,-,-,-,-,-,-,-,-,-,-,0.0,-,-,-,-,-,-,-,-,-,-,-,-,-,-,-,-,-,0.0,-,-,-,-,-,-,0.0,-,-,0.0,-,-,-,-,-,-,-,0.0,-,-,-,-,-,-,-,-,-,-,-,5.0,-,-,-,-,-,-,,-,0.0,-,-,-,-,-,-,-,-,-,-,0.0,-,-,-,-,-,-,-,-,-,-,-,-,-,-,-,-,0.0,-,-,-,30.0,-,-,-,-,0.0,-,-,-,100.0,-,-,-,-,-,-,-,-,-,-,0.0,-,-,-,-,-,-,-,-,-,0.0,-,-,-,-,-,0.0,-,-,-,-,0.0,-,-,-,-,-,-,-,-,-,65,-,0.0,-,-,-,-,-,-,-,-,0.0,-,-,-,0.0,42.8,16.4,0.306
4586,35795,429814,Ikenishi M.,2003,,-,-,-,4.0,-,-,-,-,-,-,-,-,-,0.0,-,-,-,3.0,-,-,0.0,0.0,-,-,-,-,-,13.0,-,-,-,0.0,-,-,-,-,-,-,-,-,-,-,0.0,-,-,-,-,-,-,-,-,-,-,-,-,-,-,-,-,-,0.0,-,-,-,-,-,-,0.0,-,-,0.0,-,-,-,-,-,-,-,5.0,-,-,-,-,-,-,-,-,-,-,-,0.0,-,-,-,-,-,-,746.0,-,0.0,-,-,-,-,-,-,-,-,-,-,4.0,-,-,-,-,-,-,-,-,-,-,-,-,-,-,-,-,0.0,-,-,-,0.0,-,-,-,-,4.0,-,-,-,100.0,-,-,-,-,-,-,-,-,-,-,63.0,-,-,-,-,-,-,-,-,-,0.0,-,-,-,-,-,0.0,-,-,-,-,4.0,-,-,-,-,-,-,-,-,-,-,-,0.0,-,-,-,-,-,-,-,-,0.0,-,-,-,4.0,82.7,33.34,0.24
4587,35795,429815,Ikenishi M.,2003,,-,-,-,4.0,-,-,-,-,-,-,-,-,-,0.0,-,-,-,3.0,-,-,0.0,0.0,-,-,-,-,-,13.0,-,-,-,0.0,-,-,-,-,-,-,-,-,-,-,0.0,-,-,-,-,-,-,-,-,-,-,-,-,-,-,-,-,-,0.0,-,-,-,-,-,-,0.0,-,-,0.0,-,-,-,-,-,-,-,5.0,-,-,-,-,-,-,-,-,-,-,-,0.0,-,-,-,-,-,-,734.0,-,0.0,-,-,-,-,-,-,-,-,-,-,5.0,-,-,-,-,-,-,-,-,-,-,-,-,-,-,-,-,0.0,-,-,-,0.0,-,-,-,-,4.0,-,-,-,100.0,-,-,-,-,-,-,-,-,-,-,63.0,-,-,-,-,-,-,-,-,-,0.0,-,-,-,-,-,0.0,-,-,-,-,3.0,-,-,-,-,-,-,-,-,-,-,-,0.0,-,-,-,-,-,-,-,-,0.0,-,-,-,4.0,82.3,33.23,0.238
4588,35795,429816,Ikenishi M.,2003,,-,-,-,5.0,-,-,-,-,-,-,-,-,-,0.0,-,-,-,3.0,-,-,0.0,0.0,-,-,-,-,-,12.0,-,-,-,0.0,-,-,-,-,-,-,-,-,-,-,0.0,-,-,-,-,-,-,-,-,-,-,-,-,-,-,-,-,-,0.0,-,-,-,-,-,-,0.0,-,-,0.0,-,-,-,-,-,-,-,5.0,-,-,-,-,-,-,-,-,-,-,-,0.0,-,-,-,-,-,-,737.0,-,0.0,-,-,-,-,-,-,-,-,-,-,5.0,-,-,-,-,-,-,-,-,-,-,-,-,-,-,-,-,0.0,-,-,-,0.0,-,-,-,-,5.0,-,-,-,100.0,-,-,-,-,-,-,-,-,-,-,63.0,-,-,-,-,-,-,-,-,-,0.0,-,-,-,-,-,0.0,-,-,-,-,3.0,-,-,-,-,-,-,-,-,-,-,-,0.0,-,-,-,-,-,-,-,-,0.0,-,-,-,4.0,82.3,33.26,0.237
4589,35795,429817,Ikenishi M.,2003,,-,-,-,5.050505,-,-,-,-,-,-,-,-,-,0.0,-,-,-,3.030303,-,-,0.0,0.0,-,-,-,-,-,13.13131,-,-,-,0.0,-,-,-,-,-,-,-,-,-,-,0.0,-,-,-,-,-,-,-,-,-,-,-,-,-,-,-,-,-,0.0,-,-,-,-,-,-,0.0,-,-,0.0,-,-,-,-,-,-,-,6.060606,-,-,-,-,-,-,-,-,-,-,-,0.0,-,-,-,-,-,-,739.0,-,0.0,-,-,-,-,-,-,-,-,-,-,4.040404,-,-,-,-,-,-,-,-,-,-,-,-,-,-,-,-,0.0,-,-,-,0.0,-,-,-,-,5.050505,-,-,-,100.0,-,-,-,-,-,-,-,-,-,-,64.64646,-,-,-,-,-,-,-,-,-,0.0,-,-,-,-,-,0.0,-,-,-,-,0.0,-,-,-,-,-,-,-,-,-,-,-,0.0,-,-,-,-,-,-,-,-,0.0,-,-,-,4.040404,81.5,32.86,0.24
4590,35795,429818,Ikenishi M.,2003,,-,-,-,5.0,-,-,-,-,-,-,-,-,-,0.0,-,-,-,4.0,-,-,0.0,0.0,-,-,-,-,-,12.0,-,-,-,0.0,-,-,-,-,-,-,-,-,-,-,0.0,-,-,-,-,-,-,-,-,-,-,-,-,-,-,-,-,-,0.0,-,-,-,-,-,-,0.0,-,-,0.0,-,-,-,-,-,-,-,6.0,-,-,-,-,-,-,-,-,-,-,-,0.0,-,-,-,-,-,-,743.0,-,0.0,-,-,-,-,-,-,-,-,-,-,4.0,-,-,-,-,-,-,-,-,-,-,-,-,-,-,-,-,0.0,-,-,-,0.0,-,-,-,-,5.0,-,-,-,100.0,-,-,-,-,-,-,-,-,-,-,65.0,-,-,-,-,-,-,-,-,-,0.0,-,-,-,-,-,0.0,-,-,-,-,0.0,-,-,-,-,-,-,-,-,-,-,-,0.0,-,-,-,-,-,-,-,-,0.0,-,-,-,4.0,79.9,32.21,0.24
4591,35795,429819,Ikenishi M.,2003,,-,-,-,3.0,-,-,-,-,-,-,-,-,-,0.0,-,-,-,3.0,-,-,0.0,0.0,-,-,-,-,-,18.0,-,-,-,0.0,-,-,-,-,-,-,-,-,-,-,0.0,-,-,-,-,-,-,-,-,-,-,-,-,-,-,-,-,-,0.0,-,-,-,-,-,-,0.0,-,-,0.0,-,-,-,-,-,-,-,5.0,-,-,-,-,-,-,-,-,-,-,-,0.0,-,-,-,-,-,-,743.0,-,0.0,-,-,-,-,-,-,-,-,-,-,4.0,-,-,-,-,-,-,-,-,-,-,-,-,-,-,-,-,0.0,-,-,-,0.0,-,-,-,-,3.0,-,-,-,100.0,-,-,-,-,-,-,-,-,-,-,62.0,-,-,-,-,-,-,-,-,-,0.0,-,-,-,-,-,0.0,-,-,-,-,1.0,-,-,-,-,-,-,-,-,-,-,-,0.0,-,-,-,-,-,-,-,-,0.0,-,-,-,4.0,83.2,33.41,0.245
4592,35795,429820,Ikenishi M.,2003,,-,-,-,3.0,-,-,-,-,-,-,-,-,-,0.0,-,-,-,3.0,-,-,0.0,0.0,-,-,-,-,-,18.0,-,-,-,0.0,-,-,-,-,-,-,-,-,-,-,0.0,-,-,-,-,-,-,-,-,-,-,-,-,-,-,-,-,-,0.0,-,-,-,-,-,-,0.0,-,-,0.0,-,-,-,-,-,-,-,5.0,-,-,-,-,-,-,-,-,-,-,-,0.0,-,-,-,-,-,-,750.0,-,0.5,-,-,-,-,-,-,-,-,-,-,4.0,-,-,-,-,-,-,-,-,-,-,-,-,-,-,-,-,0.0,-,-,-,0.0,-,-,-,-,3.0,-,-,-,100.0,-,-,-,-,-,-,-,-,-,-,62.5,-,-,-,-,-,-,-,-,-,0.0,-,-,-,-,-,0.0,-,-,-,-,0.0,-,-,-,-,-,-,-,-,-,-,-,0.0,-,-,-,-,-,-,-,-,0.0,-,-,-,4.0,83.1,33.4,0.244
4593,36159,433189,Eraiah B.,2010,,5,-,-,0.0,-,-,-,-,-,-,-,-,-,0.0,-,-,-,0.0,-,-,0.0,0.0,-,-,-,-,-,0.0,-,-,-,0.0,-,-,-,-,-,-,-,-,-,-,0.0,-,-,-,-,-,-,-,-,-,-,-,-,-,-,-,-,-,0.0,-,-,-,-,-,-,0.0,-,-,0.0,-,-,-,-,-,-,-,0.0,-,-,-,-,-,-,-,-,-,-,-,0.0,-,-,-,-,-,-,,-,0.0,-,-,-,-,-,-,-,-,-,-,0.0,-,-,-,-,-,-,-,-,-,-,-,-,-,-,-,-,45.0,-,-,-,0.0,-,-,-,-,0.0,-,-,-,100.0,-,-,-,-,-,-,-,-,-,-,0.0,-,-,-,-,-,-,-,-,-,0.0,-,-,-,-,-,0.0,-,-,-,-,0.0,-,-,-,-,-,-,-,-,-,50,-,0.0,-,-,-,-,-,-,-,-,0.0,-,-,-,0.0,57.7,23.71,0.218
4594,36159,433190,Eraiah B.,2010,,10,-,-,0.0,-,-,-,-,-,-,-,-,-,0.0,-,-,-,0.0,-,-,0.0,0.0,-,-,-,-,-,0.0,-,-,-,0.0,-,-,-,-,-,-,-,-,-,-,0.0,-,-,-,-,-,-,-,-,-,-,-,-,-,-,-,-,-,0.0,-,-,-,-,-,-,0.0,-,-,0.0,-,-,-,-,-,-,-,0.0,-,-,-,-,-,-,-,-,-,-,-,0.0,-,-,-,-,-,-,,-,0.0,-,-,-,-,-,-,-,-,-,-,0.0,-,-,-,-,-,-,-,-,-,-,-,-,-,-,-,-,40.0,-,-,-,0.0,-,-,-,-,0.0,-,-,-,100.0,-,-,-,-,-,-,-,-,-,-,0.0,-,-,-,-,-,-,-,-,-,0.0,-,-,-,-,-,0.0,-,-,-,-,0.0,-,-,-,-,-,-,-,-,-,50,-,0.0,-,-,-,-,-,-,-,-,0.0,-,-,-,0.0,65.9,27.48,0.199
4595,36159,433191,Eraiah B.,2010,,15,-,-,0.0,-,-,-,-,-,-,-,-,-,0.0,-,-,-,0.0,-,-,0.0,0.0,-,-,-,-,-,0.0,-,-,-,0.0,-,-,-,-,-,-,-,-,-,-,0.0,-,-,-,-,-,-,-,-,-,-,-,-,-,-,-,-,-,0.0,-,-,-,-,-,-,0.0,-,-,0.0,-,-,-,-,-,-,-,0.0,-,-,-,-,-,-,-,-,-,-,-,0.0,-,-,-,-,-,-,,-,0.0,-,-,-,-,-,-,-,-,-,-,0.0,-,-,-,-,-,-,-,-,-,-,-,-,-,-,-,-,35.0,-,-,-,0.0,-,-,-,-,0.0,-,-,-,100.0,-,-,-,-,-,-,-,-,-,-,0.0,-,-,-,-,-,-,-,-,-,0.0,-,-,-,-,-,0.0,-,-,-,-,0.0,-,-,-,-,-,-,-,-,-,50,-,0.0,-,-,-,-,-,-,-,-,0.0,-,-,-,0.0,52.1,20.75,0.257
4596,36159,433192,Eraiah B.,2010,,20,-,-,0.0,-,-,-,-,-,-,-,-,-,0.0,-,-,-,0.0,-,-,0.0,0.0,-,-,-,-,-,0.0,-,-,-,0.0,-,-,-,-,-,-,-,-,-,-,0.0,-,-,-,-,-,-,-,-,-,-,-,-,-,-,-,-,-,0.0,-,-,-,-,-,-,0.0,-,-,0.0,-,-,-,-,-,-,-,0.0,-,-,-,-,-,-,-,-,-,-,-,0.0,-,-,-,-,-,-,,-,0.0,-,-,-,-,-,-,-,-,-,-,0.0,-,-,-,-,-,-,-,-,-,-,-,-,-,-,-,-,30.0,-,-,-,0.0,-,-,-,-,0.0,-,-,-,100.0,-,-,-,-,-,-,-,-,-,-,0.0,-,-,-,-,-,-,-,-,-,0.0,-,-,-,-,-,0.0,-,-,-,-,0.0,-,-,-,-,-,-,-,-,-,50,-,0.0,-,-,-,-,-,-,-,-,0.0,-,-,-,0.0,68.3,29.78,0.147
4597,36159,433193,Eraiah B.,2010,,30,-,-,0.0,-,-,-,-,-,-,-,-,-,0.0,-,-,-,0.0,-,-,0.0,0.0,-,-,-,-,-,0.0,-,-,-,0.0,-,-,-,-,-,-,-,-,-,-,0.0,-,-,-,-,-,-,-,-,-,-,-,-,-,-,-,-,-,0.0,-,-,-,-,-,-,0.0,-,-,0.0,-,-,-,-,-,-,-,0.0,-,-,-,-,-,-,-,-,-,-,-,0.0,-,-,-,-,-,-,,-,0.0,-,-,-,-,-,-,-,-,-,-,0.0,-,-,-,-,-,-,-,-,-,-,-,-,-,-,-,-,20.0,-,-,-,0.0,-,-,-,-,0.0,-,-,-,100.0,-,-,-,-,-,-,-,-,-,-,0.0,-,-,-,-,-,-,-,-,-,0.0,-,-,-,-,-,0.0,-,-,-,-,0.0,-,-,-,-,-,-,-,-,-,50,-,0.0,-,-,-,-,-,-,-,-,0.0,-,-,-,0.0,91.7,41.68,0.1
4598,36159,433194,Eraiah B.,2010,,40,-,-,0.0,-,-,-,-,-,-,-,-,-,0.0,-,-,-,0.0,-,-,0.0,0.0,-,-,-,-,-,0.0,-,-,-,0.0,-,-,-,-,-,-,-,-,-,-,0.0,-,-,-,-,-,-,-,-,-,-,-,-,-,-,-,-,-,0.0,-,-,-,-,-,-,0.0,-,-,0.0,-,-,-,-,-,-,-,0.0,-,-,-,-,-,-,-,-,-,-,-,0.0,-,-,-,-,-,-,,-,0.0,-,-,-,-,-,-,-,-,-,-,0.0,-,-,-,-,-,-,-,-,-,-,-,-,-,-,-,-,10.0,-,-,-,0.0,-,-,-,-,0.0,-,-,-,100.0,-,-,-,-,-,-,-,-,-,-,0.0,-,-,-,-,-,-,-,-,-,0.0,-,-,-,-,-,0.0,-,-,-,-,0.0,-,-,-,-,-,-,-,-,-,50,-,0.0,-,-,-,-,-,-,-,-,0.0,-,-,-,0.0,54.7,20.43,0.339
4599,36224,433571,Fukawa Y.,2009,,-,-,-,0.0,-,-,-,-,-,-,-,-,-,63.0,-,-,-,0.0,-,-,0.0,0.0,-,-,-,-,-,0.0,-,-,-,0.0,-,-,-,-,-,-,-,-,-,-,0.0,-,-,-,-,-,-,-,-,-,-,-,-,-,-,-,-,-,0.0,-,-,-,-,-,-,0.0,-,-,0.0,-,-,-,-,-,-,-,0.0,-,-,-,-,-,-,-,-,-,-,-,0.0,-,-,-,-,-,-,,-,0.0,-,-,-,-,-,-,-,-,-,-,37.0,-,-,-,-,-,-,-,-,-,-,-,-,-,-,-,-,0.0,-,-,-,0.0,-,-,-,-,63.0,-,-,-,100.0,-,-,-,-,-,-,-,-,-,-,0.0,-,-,-,-,-,-,-,-,-,0.0,-,-,-,-,-,0.0,-,-,-,-,0.0,-,-,-,-,-,-,-,-,-,-,-,0.0,-,-,-,-,-,-,-,-,0.0,-,-,-,0.0,59.0,23.0,0.282
4600,36224,433572,Fukawa Y.,2009,,-,-,-,0.0,-,-,-,-,-,-,-,-,-,61.0,-,-,-,0.0,-,-,0.0,0.0,-,-,-,-,-,0.0,-,-,-,0.0,-,-,-,-,-,-,-,-,-,-,0.0,-,-,-,-,-,-,-,-,-,-,-,-,-,-,-,-,-,0.0,-,-,-,-,-,-,0.0,-,-,0.0,-,-,-,-,-,-,-,0.0,-,-,-,-,-,-,-,-,-,-,-,0.0,-,-,-,-,-,-,,-,0.0,-,-,-,-,-,-,-,-,-,-,39.0,-,-,-,-,-,-,-,-,-,-,-,-,-,-,-,-,0.0,-,-,-,0.0,-,-,-,-,61.0,-,-,-,100.0,-,-,-,-,-,-,-,-,-,-,0.0,-,-,-,-,-,-,-,-,-,0.0,-,-,-,-,-,0.0,-,-,-,-,0.0,-,-,-,-,-,-,-,-,-,-,-,0.0,-,-,-,-,-,-,-,-,0.0,-,-,-,0.0,56.0,21.0,0.286
4601,36224,433573,Fukawa Y.,2009,,-,-,-,0.0,-,-,-,-,-,-,-,-,-,59.0,-,-,-,0.0,-,-,0.0,0.0,-,-,-,-,-,0.0,-,-,-,0.0,-,-,-,-,-,-,-,-,-,-,0.0,-,-,-,-,-,-,-,-,-,-,-,-,-,-,-,-,-,0.0,-,-,-,-,-,-,0.0,-,-,0.0,-,-,-,-,-,-,-,0.0,-,-,-,-,-,-,-,-,-,-,-,0.0,-,-,-,-,-,-,,-,0.0,-,-,-,-,-,-,-,-,-,-,41.0,-,-,-,-,-,-,-,-,-,-,-,-,-,-,-,-,0.0,-,-,-,0.0,-,-,-,-,59.0,-,-,-,100.0,-,-,-,-,-,-,-,-,-,-,0.0,-,-,-,-,-,-,-,-,-,0.0,-,-,-,-,-,0.0,-,-,-,-,0.0,-,-,-,-,-,-,-,-,-,-,-,0.0,-,-,-,-,-,-,-,-,0.0,-,-,-,0.0,55.0,21.0,0.29
4602,36224,433574,Fukawa Y.,2009,,-,-,-,0.0,-,-,-,-,-,-,-,-,-,57.0,-,-,-,0.0,-,-,0.0,0.0,-,-,-,-,-,0.0,-,-,-,0.0,-,-,-,-,-,-,-,-,-,-,0.0,-,-,-,-,-,-,-,-,-,-,-,-,-,-,-,-,-,0.0,-,-,-,-,-,-,0.0,-,-,0.0,-,-,-,-,-,-,-,0.0,-,-,-,-,-,-,-,-,-,-,-,0.0,-,-,-,-,-,-,,-,0.0,-,-,-,-,-,-,-,-,-,-,43.0,-,-,-,-,-,-,-,-,-,-,-,-,-,-,-,-,0.0,-,-,-,0.0,-,-,-,-,57.0,-,-,-,100.0,-,-,-,-,-,-,-,-,-,-,0.0,-,-,-,-,-,-,-,-,-,0.0,-,-,-,-,-,0.0,-,-,-,-,0.0,-,-,-,-,-,-,-,-,-,-,-,0.0,-,-,-,-,-,-,-,-,0.0,-,-,-,0.0,52.0,20.0,0.296
4603,36224,433575,Fukawa Y.,2009,,-,-,-,0.0,-,-,-,-,-,-,-,-,-,55.0,-,-,-,0.0,-,-,0.0,0.0,-,-,-,-,-,0.0,-,-,-,0.0,-,-,-,-,-,-,-,-,-,-,0.0,-,-,-,-,-,-,-,-,-,-,-,-,-,-,-,-,-,0.0,-,-,-,-,-,-,0.0,-,-,0.0,-,-,-,-,-,-,-,0.0,-,-,-,-,-,-,-,-,-,-,-,0.0,-,-,-,-,-,-,,-,0.0,-,-,-,-,-,-,-,-,-,-,45.0,-,-,-,-,-,-,-,-,-,-,-,-,-,-,-,-,0.0,-,-,-,0.0,-,-,-,-,55.0,-,-,-,100.0,-,-,-,-,-,-,-,-,-,-,0.0,-,-,-,-,-,-,-,-,-,0.0,-,-,-,-,-,0.0,-,-,-,-,0.0,-,-,-,-,-,-,-,-,-,-,-,0.0,-,-,-,-,-,-,-,-,0.0,-,-,-,0.0,52.0,19.0,0.303
4604,36334,434224,Sharma G.,2009,,-,-,-,0.0,-,-,-,-,-,-,-,-,-,75.0,-,-,-,0.0,-,-,0.0,25.0,-,-,-,-,-,0.0,-,-,-,0.0,-,-,-,-,-,-,-,-,-,-,0.0,-,-,-,-,-,-,-,-,-,-,-,-,-,-,-,-,-,0.0,-,-,-,-,-,-,0.0,-,-,0.0,-,-,-,-,-,-,-,0.0,-,-,-,-,-,-,-,-,-,-,-,0.0,-,-,-,-,-,-,,-,0.0,-,-,-,-,-,-,-,-,-,-,0.0,-,-,-,-,-,-,-,-,-,-,-,-,-,-,-,-,0.0,-,-,-,0.0,-,-,-,-,100.0,-,-,-,100.0,-,-,-,-,-,-,-,-,-,-,0.0,-,-,-,-,-,-,-,-,-,0.0,-,-,-,-,-,0.0,-,-,-,-,0.0,-,-,-,-,-,-,-,-,-,-,-,0.0,-,-,-,-,-,-,-,-,0.0,-,-,-,0.0,163.0,65.0,0.263
4605,36334,434225,Sharma G.,2009,,-,-,-,0.0,-,-,-,-,-,-,-,-,-,70.0,-,-,-,0.0,-,-,0.0,30.0,-,-,-,-,-,0.0,-,-,-,0.0,-,-,-,-,-,-,-,-,-,-,0.0,-,-,-,-,-,-,-,-,-,-,-,-,-,-,-,-,-,0.0,-,-,-,-,-,-,0.0,-,-,0.0,-,-,-,-,-,-,-,0.0,-,-,-,-,-,-,-,-,-,-,-,0.0,-,-,-,-,-,-,,-,0.0,-,-,-,-,-,-,-,-,-,-,0.0,-,-,-,-,-,-,-,-,-,-,-,-,-,-,-,-,0.0,-,-,-,0.0,-,-,-,-,100.0,-,-,-,100.0,-,-,-,-,-,-,-,-,-,-,0.0,-,-,-,-,-,-,-,-,-,0.0,-,-,-,-,-,0.0,-,-,-,-,0.0,-,-,-,-,-,-,-,-,-,-,-,0.0,-,-,-,-,-,-,-,-,0.0,-,-,-,0.0,164.0,66.0,0.256
4606,36334,434226,Sharma G.,2009,,-,-,-,0.0,-,-,-,-,-,-,-,-,-,65.0,-,-,-,0.0,-,-,0.0,35.0,-,-,-,-,-,0.0,-,-,-,0.0,-,-,-,-,-,-,-,-,-,-,0.0,-,-,-,-,-,-,-,-,-,-,-,-,-,-,-,-,-,0.0,-,-,-,-,-,-,0.0,-,-,0.0,-,-,-,-,-,-,-,0.0,-,-,-,-,-,-,-,-,-,-,-,0.0,-,-,-,-,-,-,,-,0.0,-,-,-,-,-,-,-,-,-,-,0.0,-,-,-,-,-,-,-,-,-,-,-,-,-,-,-,-,0.0,-,-,-,0.0,-,-,-,-,100.0,-,-,-,100.0,-,-,-,-,-,-,-,-,-,-,0.0,-,-,-,-,-,-,-,-,-,0.0,-,-,-,-,-,0.0,-,-,-,-,0.0,-,-,-,-,-,-,-,-,-,-,-,0.0,-,-,-,-,-,-,-,-,0.0,-,-,-,0.0,158.0,62.0,0.27
4607,36334,434227,Sharma G.,2009,,-,-,-,0.0,-,-,-,-,-,-,-,-,-,60.0,-,-,-,0.0,-,-,0.0,40.0,-,-,-,-,-,0.0,-,-,-,0.0,-,-,-,-,-,-,-,-,-,-,0.0,-,-,-,-,-,-,-,-,-,-,-,-,-,-,-,-,-,0.0,-,-,-,-,-,-,0.0,-,-,0.0,-,-,-,-,-,-,-,0.0,-,-,-,-,-,-,-,-,-,-,-,0.0,-,-,-,-,-,-,,-,0.0,-,-,-,-,-,-,-,-,-,-,0.0,-,-,-,-,-,-,-,-,-,-,-,-,-,-,-,-,0.0,-,-,-,0.0,-,-,-,-,100.0,-,-,-,100.0,-,-,-,-,-,-,-,-,-,-,0.0,-,-,-,-,-,-,-,-,-,0.0,-,-,-,-,-,0.0,-,-,-,-,0.0,-,-,-,-,-,-,-,-,-,-,-,0.0,-,-,-,-,-,-,-,-,0.0,-,-,-,0.0,142.0,57.0,0.279
4608,36334,434228,Sharma G.,2009,,-,-,-,0.0,-,-,-,-,-,-,-,-,-,55.0,-,-,-,0.0,-,-,0.0,45.0,-,-,-,-,-,0.0,-,-,-,0.0,-,-,-,-,-,-,-,-,-,-,0.0,-,-,-,-,-,-,-,-,-,-,-,-,-,-,-,-,-,0.0,-,-,-,-,-,-,0.0,-,-,0.0,-,-,-,-,-,-,-,0.0,-,-,-,-,-,-,-,-,-,-,-,0.0,-,-,-,-,-,-,,-,0.0,-,-,-,-,-,-,-,-,-,-,0.0,-,-,-,-,-,-,-,-,-,-,-,-,-,-,-,-,0.0,-,-,-,0.0,-,-,-,-,100.0,-,-,-,100.0,-,-,-,-,-,-,-,-,-,-,0.0,-,-,-,-,-,-,-,-,-,0.0,-,-,-,-,-,0.0,-,-,-,-,0.0,-,-,-,-,-,-,-,-,-,-,-,0.0,-,-,-,-,-,-,-,-,0.0,-,-,-,0.0,135.0,53.0,0.283
4609,36434,435400,Matsuda Y.,2009,,-,-,-,0.0,-,-,-,-,-,-,-,-,-,94.0,-,-,-,0.0,-,-,0.0,0.0,-,-,-,-,-,0.0,-,-,-,0.0,-,-,-,-,-,-,-,-,-,-,0.0,-,-,-,-,-,-,-,-,-,-,-,-,-,-,-,-,-,0.0,-,-,-,-,-,-,0.0,-,-,0.0,-,-,-,-,-,-,-,0.0,-,-,-,-,-,-,-,-,-,-,-,6.0,-,-,-,-,-,-,,-,0.0,-,-,-,-,-,-,-,-,-,-,0.0,-,-,-,-,-,-,-,-,-,-,-,-,-,-,-,-,0.0,-,-,-,0.0,-,-,-,-,94.0,-,-,-,100.0,-,-,-,-,-,-,-,-,-,-,0.0,-,-,-,-,-,-,-,-,-,0.0,-,-,-,-,-,0.0,-,-,-,-,0.0,-,-,-,-,-,-,-,-,-,-,-,0.0,-,-,-,-,-,-,-,-,0.0,-,-,-,0.0,26.0,10.0,0.3
4610,36434,435401,Matsuda Y.,2009,,-,-,-,0.0,-,-,-,-,-,-,-,-,-,86.0,-,-,-,0.0,-,-,0.0,0.0,-,-,-,-,-,0.0,-,-,-,0.0,-,-,-,-,-,-,-,-,-,-,0.0,-,-,-,-,-,-,-,-,-,-,-,-,-,-,-,-,-,0.0,-,-,-,-,-,-,0.0,-,-,0.0,-,-,-,-,-,-,-,0.0,-,-,-,-,-,-,-,-,-,-,-,14.0,-,-,-,-,-,-,,-,0.0,-,-,-,-,-,-,-,-,-,-,0.0,-,-,-,-,-,-,-,-,-,-,-,-,-,-,-,-,0.0,-,-,-,0.0,-,-,-,-,86.0,-,-,-,100.0,-,-,-,-,-,-,-,-,-,-,0.0,-,-,-,-,-,-,-,-,-,0.0,-,-,-,-,-,0.0,-,-,-,-,0.0,-,-,-,-,-,-,-,-,-,-,-,0.0,-,-,-,-,-,-,-,-,0.0,-,-,-,0.0,44.0,17.0,0.2941177
4611,36434,435402,Matsuda Y.,2009,,-,-,-,0.0,-,-,-,-,-,-,-,-,-,75.0,-,-,-,0.0,-,-,0.0,0.0,-,-,-,-,-,0.0,-,-,-,0.0,-,-,-,-,-,-,-,-,-,-,0.0,-,-,-,-,-,-,-,-,-,-,-,-,-,-,-,-,-,0.0,-,-,-,-,-,-,0.0,-,-,0.0,-,-,-,-,-,-,-,0.0,-,-,-,-,-,-,-,-,-,-,-,25.0,-,-,-,-,-,-,,-,0.0,-,-,-,-,-,-,-,-,-,-,0.0,-,-,-,-,-,-,-,-,-,-,-,-,-,-,-,-,0.0,-,-,-,0.0,-,-,-,-,75.0,-,-,-,100.0,-,-,-,-,-,-,-,-,-,-,0.0,-,-,-,-,-,-,-,-,-,0.0,-,-,-,-,-,0.0,-,-,-,-,0.0,-,-,-,-,-,-,-,-,-,-,-,0.0,-,-,-,-,-,-,-,-,0.0,-,-,-,0.0,71.0,27.0,0.3148148
4612,36434,435403,Matsuda Y.,2009,,-,-,-,0.0,-,-,-,-,-,-,-,-,-,70.0,-,-,-,0.0,-,-,0.0,0.0,-,-,-,-,-,0.0,-,-,-,0.0,-,-,-,-,-,-,-,-,-,-,0.0,-,-,-,-,-,-,-,-,-,-,-,-,-,-,-,-,-,0.0,-,-,-,-,-,-,0.0,-,-,0.0,-,-,-,-,-,-,-,0.0,-,-,-,-,-,-,-,-,-,-,-,30.0,-,-,-,-,-,-,,-,0.0,-,-,-,-,-,-,-,-,-,-,0.0,-,-,-,-,-,-,-,-,-,-,-,-,-,-,-,-,0.0,-,-,-,0.0,-,-,-,-,70.0,-,-,-,100.0,-,-,-,-,-,-,-,-,-,-,0.0,-,-,-,-,-,-,-,-,-,0.0,-,-,-,-,-,0.0,-,-,-,-,0.0,-,-,-,-,-,-,-,-,-,-,-,0.0,-,-,-,-,-,-,-,-,0.0,-,-,-,0.0,80.0,32.0,0.25
4613,36434,435404,Matsuda Y.,2009,,-,-,-,0.0,-,-,-,-,-,-,-,-,-,67.0,-,-,-,0.0,-,-,0.0,0.0,-,-,-,-,-,0.0,-,-,-,0.0,-,-,-,-,-,-,-,-,-,-,0.0,-,-,-,-,-,-,-,-,-,-,-,-,-,-,-,-,-,0.0,-,-,-,-,-,-,0.0,-,-,0.0,-,-,-,-,-,-,-,0.0,-,-,-,-,-,-,-,-,-,-,-,33.0,-,-,-,-,-,-,,-,0.0,-,-,-,-,-,-,-,-,-,-,0.0,-,-,-,-,-,-,-,-,-,-,-,-,-,-,-,-,0.0,-,-,-,0.0,-,-,-,-,67.0,-,-,-,100.0,-,-,-,-,-,-,-,-,-,-,0.0,-,-,-,-,-,-,-,-,-,0.0,-,-,-,-,-,0.0,-,-,-,-,0.0,-,-,-,-,-,-,-,-,-,-,-,0.0,-,-,-,-,-,-,-,-,0.0,-,-,-,0.0,86.0,34.0,0.2647059
4614,36434,435405,Matsuda Y.,2009,,-,-,-,0.0,-,-,-,-,-,-,-,-,-,64.0,-,-,-,0.0,-,-,0.0,0.0,-,-,-,-,-,0.0,-,-,-,0.0,-,-,-,-,-,-,-,-,-,-,0.0,-,-,-,-,-,-,-,-,-,-,-,-,-,-,-,-,-,0.0,-,-,-,-,-,-,0.0,-,-,0.0,-,-,-,-,-,-,-,0.0,-,-,-,-,-,-,-,-,-,-,-,36.0,-,-,-,-,-,-,,-,0.0,-,-,-,-,-,-,-,-,-,-,0.0,-,-,-,-,-,-,-,-,-,-,-,-,-,-,-,-,0.0,-,-,-,0.0,-,-,-,-,64.0,-,-,-,100.0,-,-,-,-,-,-,-,-,-,-,0.0,-,-,-,-,-,-,-,-,-,0.0,-,-,-,-,-,0.0,-,-,-,-,0.0,-,-,-,-,-,-,-,-,-,-,-,0.0,-,-,-,-,-,-,-,-,0.0,-,-,-,0.0,83.0,33.0,0.2575758
4615,36434,435406,Matsuda Y.,2009,,-,-,-,0.0,-,-,-,-,-,-,-,-,-,60.0,-,-,-,0.0,-,-,0.0,0.0,-,-,-,-,-,0.0,-,-,-,0.0,-,-,-,-,-,-,-,-,-,-,0.0,-,-,-,-,-,-,-,-,-,-,-,-,-,-,-,-,-,0.0,-,-,-,-,-,-,0.0,-,-,0.0,-,-,-,-,-,-,-,0.0,-,-,-,-,-,-,-,-,-,-,-,40.0,-,-,-,-,-,-,,-,0.0,-,-,-,-,-,-,-,-,-,-,0.0,-,-,-,-,-,-,-,-,-,-,-,-,-,-,-,-,0.0,-,-,-,0.0,-,-,-,-,60.0,-,-,-,100.0,-,-,-,-,-,-,-,-,-,-,0.0,-,-,-,-,-,-,-,-,-,0.0,-,-,-,-,-,0.0,-,-,-,-,0.0,-,-,-,-,-,-,-,-,-,-,-,0.0,-,-,-,-,-,-,-,-,0.0,-,-,-,0.0,90.0,36.0,0.25
4616,36434,435407,Matsuda Y.,2009,,-,-,-,0.0,-,-,-,-,-,-,-,-,-,56.0,-,-,-,0.0,-,-,0.0,0.0,-,-,-,-,-,0.0,-,-,-,0.0,-,-,-,-,-,-,-,-,-,-,0.0,-,-,-,-,-,-,-,-,-,-,-,-,-,-,-,-,-,0.0,-,-,-,-,-,-,0.0,-,-,0.0,-,-,-,-,-,-,-,0.0,-,-,-,-,-,-,-,-,-,-,-,44.0,-,-,-,-,-,-,,-,0.0,-,-,-,-,-,-,-,-,-,-,0.0,-,-,-,-,-,-,-,-,-,-,-,-,-,-,-,-,0.0,-,-,-,0.0,-,-,-,-,56.0,-,-,-,100.0,-,-,-,-,-,-,-,-,-,-,0.0,-,-,-,-,-,-,-,-,-,0.0,-,-,-,-,-,0.0,-,-,-,-,0.0,-,-,-,-,-,-,-,-,-,-,-,0.0,-,-,-,-,-,-,-,-,0.0,-,-,-,0.0,80.0,31.0,0.2903226
4617,36434,435408,Matsuda Y.,2009,,-,-,-,0.0,-,-,-,-,-,-,-,-,-,52.0,-,-,-,0.0,-,-,0.0,0.0,-,-,-,-,-,0.0,-,-,-,0.0,-,-,-,-,-,-,-,-,-,-,0.0,-,-,-,-,-,-,-,-,-,-,-,-,-,-,-,-,-,0.0,-,-,-,-,-,-,0.0,-,-,0.0,-,-,-,-,-,-,-,0.0,-,-,-,-,-,-,-,-,-,-,-,48.0,-,-,-,-,-,-,,-,0.0,-,-,-,-,-,-,-,-,-,-,0.0,-,-,-,-,-,-,-,-,-,-,-,-,-,-,-,-,0.0,-,-,-,0.0,-,-,-,-,52.0,-,-,-,100.0,-,-,-,-,-,-,-,-,-,-,0.0,-,-,-,-,-,-,-,-,-,0.0,-,-,-,-,-,0.0,-,-,-,-,0.0,-,-,-,-,-,-,-,-,-,-,-,0.0,-,-,-,-,-,-,-,-,0.0,-,-,-,0.0,78.0,31.0,0.2580645
4618,36434,435409,Matsuda Y.,2009,,-,-,-,0.0,-,-,-,-,-,-,-,-,-,48.0,-,-,-,0.0,-,-,0.0,0.0,-,-,-,-,-,0.0,-,-,-,0.0,-,-,-,-,-,-,-,-,-,-,0.0,-,-,-,-,-,-,-,-,-,-,-,-,-,-,-,-,-,0.0,-,-,-,-,-,-,0.0,-,-,0.0,-,-,-,-,-,-,-,0.0,-,-,-,-,-,-,-,-,-,-,-,52.0,-,-,-,-,-,-,,-,0.0,-,-,-,-,-,-,-,-,-,-,0.0,-,-,-,-,-,-,-,-,-,-,-,-,-,-,-,-,0.0,-,-,-,0.0,-,-,-,-,48.0,-,-,-,100.0,-,-,-,-,-,-,-,-,-,-,0.0,-,-,-,-,-,-,-,-,-,0.0,-,-,-,-,-,0.0,-,-,-,-,0.0,-,-,-,-,-,-,-,-,-,-,-,0.0,-,-,-,-,-,-,-,-,0.0,-,-,-,0.0,79.0,31.0,0.2741936
4619,36434,435410,Matsuda Y.,2009,,-,-,-,0.0,-,-,-,-,-,-,-,-,-,44.0,-,-,-,0.0,-,-,0.0,0.0,-,-,-,-,-,0.0,-,-,-,0.0,-,-,-,-,-,-,-,-,-,-,0.0,-,-,-,-,-,-,-,-,-,-,-,-,-,-,-,-,-,0.0,-,-,-,-,-,-,0.0,-,-,0.0,-,-,-,-,-,-,-,0.0,-,-,-,-,-,-,-,-,-,-,-,56.0,-,-,-,-,-,-,,-,0.0,-,-,-,-,-,-,-,-,-,-,0.0,-,-,-,-,-,-,-,-,-,-,-,-,-,-,-,-,0.0,-,-,-,0.0,-,-,-,-,44.0,-,-,-,100.0,-,-,-,-,-,-,-,-,-,-,0.0,-,-,-,-,-,-,-,-,-,0.0,-,-,-,-,-,0.0,-,-,-,-,0.0,-,-,-,-,-,-,-,-,-,-,-,0.0,-,-,-,-,-,-,-,-,0.0,-,-,-,0.0,74.0,29.0,0.2758621
4620,36434,435411,Matsuda Y.,2009,,-,-,-,0.0,-,-,-,-,-,-,-,-,-,41.0,-,-,-,0.0,-,-,0.0,0.0,-,-,-,-,-,0.0,-,-,-,0.0,-,-,-,-,-,-,-,-,-,-,0.0,-,-,-,-,-,-,-,-,-,-,-,-,-,-,-,-,-,0.0,-,-,-,-,-,-,0.0,-,-,0.0,-,-,-,-,-,-,-,0.0,-,-,-,-,-,-,-,-,-,-,-,59.0,-,-,-,-,-,-,,-,0.0,-,-,-,-,-,-,-,-,-,-,0.0,-,-,-,-,-,-,-,-,-,-,-,-,-,-,-,-,0.0,-,-,-,0.0,-,-,-,-,41.0,-,-,-,100.0,-,-,-,-,-,-,-,-,-,-,0.0,-,-,-,-,-,-,-,-,-,0.0,-,-,-,-,-,0.0,-,-,-,-,0.0,-,-,-,-,-,-,-,-,-,-,-,0.0,-,-,-,-,-,-,-,-,0.0,-,-,-,0.0,75.0,29.0,0.2931035
4621,36434,435412,Matsuda Y.,2009,,-,-,-,0.0,-,-,-,-,-,-,-,-,-,38.0,-,-,-,0.0,-,-,0.0,0.0,-,-,-,-,-,0.0,-,-,-,0.0,-,-,-,-,-,-,-,-,-,-,0.0,-,-,-,-,-,-,-,-,-,-,-,-,-,-,-,-,-,0.0,-,-,-,-,-,-,0.0,-,-,0.0,-,-,-,-,-,-,-,0.0,-,-,-,-,-,-,-,-,-,-,-,62.0,-,-,-,-,-,-,,-,0.0,-,-,-,-,-,-,-,-,-,-,0.0,-,-,-,-,-,-,-,-,-,-,-,-,-,-,-,-,0.0,-,-,-,0.0,-,-,-,-,38.0,-,-,-,100.0,-,-,-,-,-,-,-,-,-,-,0.0,-,-,-,-,-,-,-,-,-,0.0,-,-,-,-,-,0.0,-,-,-,-,0.0,-,-,-,-,-,-,-,-,-,-,-,0.0,-,-,-,-,-,-,-,-,0.0,-,-,-,0.0,72.0,28.0,0.2857143
4622,36434,435413,Matsuda Y.,2009,,-,-,-,0.0,-,-,-,-,-,-,-,-,-,36.0,-,-,-,0.0,-,-,0.0,0.0,-,-,-,-,-,0.0,-,-,-,0.0,-,-,-,-,-,-,-,-,-,-,0.0,-,-,-,-,-,-,-,-,-,-,-,-,-,-,-,-,-,0.0,-,-,-,-,-,-,0.0,-,-,0.0,-,-,-,-,-,-,-,0.0,-,-,-,-,-,-,-,-,-,-,-,64.0,-,-,-,-,-,-,,-,0.0,-,-,-,-,-,-,-,-,-,-,0.0,-,-,-,-,-,-,-,-,-,-,-,-,-,-,-,-,0.0,-,-,-,0.0,-,-,-,-,36.0,-,-,-,100.0,-,-,-,-,-,-,-,-,-,-,0.0,-,-,-,-,-,-,-,-,-,0.0,-,-,-,-,-,0.0,-,-,-,-,0.0,-,-,-,-,-,-,-,-,-,-,-,0.0,-,-,-,-,-,-,-,-,0.0,-,-,-,0.0,71.0,27.0,0.3148148
4623,36445,435470,Eraiah B.,2010,,-,-,-,0.0,-,-,-,-,-,-,-,-,-,0.0,-,-,-,0.0,-,-,0.0,0.0,-,-,-,-,-,0.0,-,-,-,0.0,-,-,-,-,-,-,-,-,-,-,0.0,-,-,-,-,-,-,-,-,-,-,-,-,-,-,-,-,-,0.0,-,-,-,-,-,-,0.0,-,-,0.0,-,-,-,-,-,-,-,0.0,-,-,-,-,-,-,-,-,-,-,-,0.0,-,-,-,-,-,-,,-,0.0,-,-,-,-,-,-,-,-,-,-,0.0,-,-,-,-,-,-,-,-,-,-,-,-,-,-,-,-,60.0,-,-,-,39.9,-,-,-,-,0.1,-,-,-,100.0,-,-,-,-,-,-,-,-,-,-,0.0,0.1,-,-,-,-,-,-,-,-,0.0,-,-,-,-,-,0.0,-,-,-,-,0.0,-,-,-,-,-,-,-,-,-,-,-,0.0,-,-,-,-,-,-,-,-,0.0,-,-,-,0.0,29.7,12.19,0.219
4624,36445,435471,Eraiah B.,2010,,-,-,-,0.0,-,-,-,-,-,-,-,-,-,0.0,-,-,-,0.0,-,-,0.0,0.0,-,-,-,-,-,0.0,-,-,-,0.0,-,-,-,-,-,-,-,-,-,-,0.0,-,-,-,-,-,-,-,-,-,-,-,-,-,-,-,-,-,0.0,-,-,-,-,-,-,0.0,-,-,0.0,-,-,-,-,-,-,-,0.0,-,-,-,-,-,-,-,-,-,-,-,0.0,-,-,-,-,-,-,,-,0.0,-,-,-,-,-,-,-,-,-,-,0.0,-,-,-,-,-,-,-,-,-,-,-,-,-,-,-,-,60.0,-,-,-,39.8,-,-,-,-,0.2,-,-,-,100.0,-,-,-,-,-,-,-,-,-,-,0.0,0.2,-,-,-,-,-,-,-,-,0.0,-,-,-,-,-,0.0,-,-,-,-,0.0,-,-,-,-,-,-,-,-,-,-,-,0.0,-,-,-,-,-,-,-,-,0.0,-,-,-,0.0,27.6,11.41,0.21
4625,36445,435472,Eraiah B.,2010,,-,-,-,0.0,-,-,-,-,-,-,-,-,-,0.0,-,-,-,0.0,-,-,0.0,0.0,-,-,-,-,-,0.0,-,-,-,0.0,-,-,-,-,-,-,-,-,-,-,0.0,-,-,-,-,-,-,-,-,-,-,-,-,-,-,-,-,-,0.0,-,-,-,-,-,-,0.0,-,-,0.0,-,-,-,-,-,-,-,0.0,-,-,-,-,-,-,-,-,-,-,-,0.0,-,-,-,-,-,-,,-,0.0,-,-,-,-,-,-,-,-,-,-,0.0,-,-,-,-,-,-,-,-,-,-,-,-,-,-,-,-,60.0,-,-,-,39.7,-,-,-,-,0.3,-,-,-,100.0,-,-,-,-,-,-,-,-,-,-,0.0,0.3,-,-,-,-,-,-,-,-,0.0,-,-,-,-,-,0.0,-,-,-,-,0.0,-,-,-,-,-,-,-,-,-,-,-,0.0,-,-,-,-,-,-,-,-,0.0,-,-,-,0.0,23.6,9.6,0.231
4626,36445,435473,Eraiah B.,2010,,-,-,-,0.0,-,-,-,-,-,-,-,-,-,0.0,-,-,-,0.0,-,-,0.0,0.0,-,-,-,-,-,0.0,-,-,-,0.0,-,-,-,-,-,-,-,-,-,-,0.0,-,-,-,-,-,-,-,-,-,-,-,-,-,-,-,-,-,0.0,-,-,-,-,-,-,0.0,-,-,0.0,-,-,-,-,-,-,-,0.0,-,-,-,-,-,-,-,-,-,-,-,0.0,-,-,-,-,-,-,,-,0.0,-,-,-,-,-,-,-,-,-,-,0.0,-,-,-,-,-,-,-,-,-,-,-,-,-,-,-,-,60.0,-,-,-,39.6,-,-,-,-,0.4,-,-,-,100.0,-,-,-,-,-,-,-,-,-,-,0.0,0.4,-,-,-,-,-,-,-,-,0.0,-,-,-,-,-,0.0,-,-,-,-,0.0,-,-,-,-,-,-,-,-,-,-,-,0.0,-,-,-,-,-,-,-,-,0.0,-,-,-,0.0,28.8,11.89,0.214
4627,36445,435474,Eraiah B.,2010,,-,-,-,0.0,-,-,-,-,-,-,-,-,-,0.0,-,-,-,0.0,-,-,0.0,0.0,-,-,-,-,-,0.0,-,-,-,0.0,-,-,-,-,-,-,-,-,-,-,0.0,-,-,-,-,-,-,-,-,-,-,-,-,-,-,-,-,-,0.0,-,-,-,-,-,-,0.0,-,-,0.0,-,-,-,-,-,-,-,0.0,-,-,-,-,-,-,-,-,-,-,-,0.0,-,-,-,-,-,-,,-,0.0,-,-,-,-,-,-,-,-,-,-,0.0,-,-,-,-,-,-,-,-,-,-,-,-,-,-,-,-,60.0,-,-,-,39.5,-,-,-,-,0.5,-,-,-,100.0,-,-,-,-,-,-,-,-,-,-,0.0,0.5,-,-,-,-,-,-,-,-,0.0,-,-,-,-,-,0.0,-,-,-,-,0.0,-,-,-,-,-,-,-,-,-,-,-,0.0,-,-,-,-,-,-,-,-,0.0,-,-,-,0.0,28.5,12.01,0.193
4628,36464,435635,Orlova G.M.,1983,,-,-,-,0.0,-,-,-,-,-,-,-,-,-,0.0,-,-,-,0.0,-,-,0.0,0.0,-,-,-,-,-,0.0,-,-,-,0.0,-,-,-,-,-,-,-,-,-,-,0.0,-,-,-,-,-,-,-,-,-,-,-,-,-,-,-,-,-,0.0,-,-,-,-,-,4.762,0.0,-,-,0.0,-,-,-,-,-,-,-,0.0,-,-,-,-,-,-,-,-,-,-,-,0.0,-,-,-,-,-,-,112.0,-,0.0,-,-,-,-,-,-,-,-,-,-,0.0,-,-,-,-,-,-,-,-,-,-,-,-,-,-,-,9.524,0.0,-,-,-,0.0,-,-,-,-,0.0,-,-,-,0.0,-,-,-,-,-,-,85.71,-,-,-,0.0,-,-,-,-,-,-,-,-,-,0.0,-,-,-,-,-,0.0,-,-,-,-,0.0,-,-,-,-,-,-,-,-,-,-,-,0.0,-,-,-,-,-,-,-,-,0.0,-,-,-,0.0,12.1,4.6,0.33
4629,36464,435636,Orlova G.M.,1983,,-,-,-,0.0,-,-,-,-,-,-,-,-,-,0.0,-,-,-,0.0,-,-,0.0,0.0,-,-,-,-,-,0.0,-,-,-,0.0,-,-,-,-,-,-,-,-,-,-,0.0,-,-,-,-,-,-,-,-,-,-,-,-,-,-,-,-,-,0.0,-,-,-,-,-,9.91,0.0,-,-,0.0,-,-,-,-,-,-,-,0.0,-,-,-,-,-,-,-,-,-,-,-,0.0,-,-,-,-,-,-,147.0,-,0.0,-,-,-,-,-,-,-,-,-,-,0.0,-,-,-,-,-,-,-,-,-,-,-,-,-,-,-,9.009,0.0,-,-,-,0.0,-,-,-,-,0.0,-,-,-,0.0,-,-,-,-,-,-,81.08,-,-,-,0.0,-,-,-,-,-,-,-,-,-,0.0,-,-,-,-,-,0.0,-,-,-,-,0.0,-,-,-,-,-,-,-,-,-,-,-,0.0,-,-,-,-,-,-,-,-,0.0,-,-,-,0.0,13.5,5.1,0.31
4630,36464,435637,Orlova G.M.,1983,,-,-,-,0.0,-,-,-,-,-,-,-,-,-,0.0,-,-,-,0.0,-,-,0.0,0.0,-,-,-,-,-,0.0,-,-,-,0.0,-,-,-,-,-,-,-,-,-,-,0.0,-,-,-,-,-,-,-,-,-,-,-,-,-,-,-,-,-,0.0,-,-,-,-,-,15.25,0.0,-,-,0.0,-,-,-,-,-,-,-,0.0,-,-,-,-,-,-,-,-,-,-,-,0.0,-,-,-,-,-,-,183.0,-,0.0,-,-,-,-,-,-,-,-,-,-,0.0,-,-,-,-,-,-,-,-,-,-,-,-,-,-,-,8.475,0.0,-,-,-,0.0,-,-,-,-,0.0,-,-,-,0.0,-,-,-,-,-,-,76.27,-,-,-,0.0,-,-,-,-,-,-,-,-,-,0.0,-,-,-,-,-,0.0,-,-,-,-,0.0,-,-,-,-,-,-,-,-,-,-,-,0.0,-,-,-,-,-,-,-,-,0.0,-,-,-,0.0,14.6,5.6,0.31
4631,36464,435638,Orlova G.M.,1983,,-,-,-,0.0,-,-,-,-,-,-,-,-,-,0.0,-,-,-,0.0,-,-,0.0,0.0,-,-,-,-,-,0.0,-,-,-,0.0,-,-,-,-,-,-,-,-,-,-,0.0,-,-,-,-,-,-,-,-,-,-,-,-,-,-,-,-,-,0.0,-,-,-,-,-,20,0.0,-,-,0.0,-,-,-,-,-,-,-,0.0,-,-,-,-,-,-,-,-,-,-,-,0.0,-,-,-,-,-,-,234.0,-,0.0,-,-,-,-,-,-,-,-,-,-,0.0,-,-,-,-,-,-,-,-,-,-,-,-,-,-,-,8,0.0,-,-,-,0.0,-,-,-,-,0.0,-,-,-,0.0,-,-,-,-,-,-,72,-,-,-,0.0,-,-,-,-,-,-,-,-,-,0.0,-,-,-,-,-,0.0,-,-,-,-,0.0,-,-,-,-,-,-,-,-,-,-,-,0.0,-,-,-,-,-,-,-,-,0.0,-,-,-,0.0,15.0,5.7,0.31
4632,36464,435639,Orlova G.M.,1983,,-,-,-,0.0,-,-,-,-,-,-,-,-,-,0.0,-,-,-,0.0,-,-,0.0,0.0,-,-,-,-,-,0.0,-,-,-,0.0,-,-,-,-,-,-,-,-,-,-,0.0,-,-,-,-,-,-,-,-,-,-,-,-,-,-,-,-,-,0.0,-,-,-,-,-,5.66,0.0,-,-,0.0,-,-,-,-,-,-,-,0.0,-,-,-,-,-,-,-,-,-,-,-,0.0,-,-,-,-,-,-,136.0,-,0.0,-,-,-,-,-,-,-,-,-,-,0.0,-,-,-,-,-,-,-,-,-,-,-,-,-,-,-,18.87,0.0,-,-,-,0.0,-,-,-,-,0.0,-,-,-,0.0,-,-,-,-,-,-,75.47,-,-,-,0.0,-,-,-,-,-,-,-,-,-,0.0,-,-,-,-,-,0.0,-,-,-,-,0.0,-,-,-,-,-,-,-,-,-,-,-,0.0,-,-,-,-,-,-,-,-,0.0,-,-,-,0.0,12.9,4.9,0.32
4633,36464,435640,Orlova G.M.,1983,,-,-,-,0.0,-,-,-,-,-,-,-,-,-,0.0,-,-,-,0.0,-,-,0.0,0.0,-,-,-,-,-,0.0,-,-,-,0.0,-,-,-,-,-,-,-,-,-,-,0.0,-,-,-,-,-,-,-,-,-,-,-,-,-,-,-,-,-,0.0,-,-,-,-,-,10.71,0.0,-,-,0.0,-,-,-,-,-,-,-,0.0,-,-,-,-,-,-,-,-,-,-,-,0.0,-,-,-,-,-,-,168.0,-,0.0,-,-,-,-,-,-,-,-,-,-,0.0,-,-,-,-,-,-,-,-,-,-,-,-,-,-,-,17.86,0.0,-,-,-,0.0,-,-,-,-,0.0,-,-,-,0.0,-,-,-,-,-,-,71.43,-,-,-,0.0,-,-,-,-,-,-,-,-,-,0.0,-,-,-,-,-,0.0,-,-,-,-,0.0,-,-,-,-,-,-,-,-,-,-,-,0.0,-,-,-,-,-,-,-,-,0.0,-,-,-,0.0,13.8,5.3,0.31
4634,36464,435641,Orlova G.M.,1983,,-,-,-,0.0,-,-,-,-,-,-,-,-,-,0.0,-,-,-,0.0,-,-,0.0,0.0,-,-,-,-,-,0.0,-,-,-,0.0,-,-,-,-,-,-,-,-,-,-,0.0,-,-,-,-,-,-,-,-,-,-,-,-,-,-,-,-,-,0.0,-,-,-,-,-,15.25,0.0,-,-,0.0,-,-,-,-,-,-,-,0.0,-,-,-,-,-,-,-,-,-,-,-,0.0,-,-,-,-,-,-,218.0,-,0.0,-,-,-,-,-,-,-,-,-,-,0.0,-,-,-,-,-,-,-,-,-,-,-,-,-,-,-,16.95,0.0,-,-,-,0.0,-,-,-,-,0.0,-,-,-,0.0,-,-,-,-,-,-,67.8,-,-,-,0.0,-,-,-,-,-,-,-,-,-,0.0,-,-,-,-,-,0.0,-,-,-,-,0.0,-,-,-,-,-,-,-,-,-,-,-,0.0,-,-,-,-,-,-,-,-,0.0,-,-,-,0.0,14.8,5.7,0.31
4635,36464,435642,Orlova G.M.,1983,,-,-,-,0.0,-,-,-,-,-,-,-,-,-,0.0,-,-,-,0.0,-,-,0.0,0.0,-,-,-,-,-,0.0,-,-,-,0.0,-,-,-,-,-,-,-,-,-,-,0.0,-,-,-,-,-,-,-,-,-,-,-,-,-,-,-,-,-,0.0,-,-,-,-,-,20,0.0,-,-,0.0,-,-,-,-,-,-,-,0.0,-,-,-,-,-,-,-,-,-,-,-,0.0,-,-,-,-,-,-,292.0,-,0.0,-,-,-,-,-,-,-,-,-,-,0.0,-,-,-,-,-,-,-,-,-,-,-,-,-,-,-,16,0.0,-,-,-,0.0,-,-,-,-,0.0,-,-,-,0.0,-,-,-,-,-,-,64,-,-,-,0.0,-,-,-,-,-,-,-,-,-,0.0,-,-,-,-,-,0.0,-,-,-,-,0.0,-,-,-,-,-,-,-,-,-,-,-,0.0,-,-,-,-,-,-,-,-,0.0,-,-,-,0.0,15.5,6.0,0.3
4636,36464,435643,Orlova G.M.,1983,,-,-,-,0.0,-,-,-,-,-,-,-,-,-,0.0,-,-,-,0.0,-,-,0.0,0.0,-,-,-,-,-,0.0,-,-,-,0.0,-,-,-,-,-,-,-,-,-,-,0.0,-,-,-,-,-,-,-,-,-,-,-,-,-,-,-,-,-,0.0,-,-,-,-,-,5.405,0.0,-,-,0.0,-,-,-,-,-,-,-,0.0,-,-,-,-,-,-,-,-,-,-,-,0.0,-,-,-,-,-,-,148.0,-,0.0,-,-,-,-,-,-,-,-,-,-,0.0,-,-,-,-,-,-,-,-,-,-,-,-,-,-,-,27.03,0.0,-,-,-,0.0,-,-,-,-,0.0,-,-,-,0.0,-,-,-,-,-,-,67.57,-,-,-,0.0,-,-,-,-,-,-,-,-,-,0.0,-,-,-,-,-,0.0,-,-,-,-,0.0,-,-,-,-,-,-,-,-,-,-,-,0.0,-,-,-,-,-,-,-,-,0.0,-,-,-,0.0,12.6,4.8,0.32
4637,36508,435869,Sokolov I.A.,2003,,-,-,-,0.0,-,-,-,-,-,-,-,-,-,0.0,-,-,-,0.0,-,-,0.0,0.0,-,-,-,-,-,0.0,-,-,-,0.0,-,-,-,-,-,-,-,-,-,-,0.0,-,-,-,-,-,-,-,-,-,-,-,-,-,-,-,-,-,0.0,-,-,-,-,-,-,0.0,-,-,0.0,-,-,-,-,-,-,-,0.0,-,-,-,-,-,-,-,-,-,-,-,50.0,-,-,-,-,-,-,,-,0.0,-,-,-,-,-,-,-,-,-,-,0.0,-,-,-,-,-,-,-,-,-,-,-,-,-,-,-,-,50.0,-,-,-,0.0,-,-,-,-,0.0,-,-,-,100.0,-,-,-,-,-,-,-,-,-,-,0.0,-,-,-,-,-,-,-,-,-,0.0,-,-,-,-,-,0.0,-,-,-,-,0.0,-,-,-,-,-,-,-,-,-,-,-,0.0,-,-,-,-,-,-,-,-,0.0,-,-,-,0.0,48.5,18.5,0.27
4638,36508,435870,Sokolov I.A.,2003,,-,-,-,0.0,-,-,-,-,-,-,-,-,-,0.0,-,-,-,0.0,-,-,0.0,0.0,-,-,-,-,-,0.0,-,-,-,0.0,-,-,-,-,-,-,-,-,-,-,0.0,-,-,-,-,-,-,-,-,-,-,-,-,-,-,-,-,-,0.0,-,-,-,-,-,-,0.0,-,-,0.0,-,-,-,-,-,-,-,0.0,-,-,-,-,-,-,-,-,-,-,-,47.5,-,5,-,-,-,-,,-,0.0,-,-,-,-,-,-,-,-,-,-,0.0,-,-,-,-,-,-,-,-,-,-,-,-,-,-,-,-,47.5,-,-,-,0.0,-,-,-,-,0.0,-,-,-,95.0,-,-,-,-,-,-,-,-,-,-,0.0,-,-,-,-,-,-,-,-,-,0.0,-,-,-,-,-,0.0,-,-,-,-,0.0,-,-,-,-,-,-,-,-,-,-,-,0.0,-,-,-,-,-,-,-,-,0.0,-,-,-,0.0,50.3,19.4,0.28
4639,36508,435871,Sokolov I.A.,2003,,-,-,-,0.0,-,-,-,-,-,-,-,-,-,0.0,-,-,-,0.0,-,-,0.0,0.0,-,-,-,-,-,0.0,-,-,-,0.0,-,-,-,-,-,-,-,-,-,-,0.0,-,-,-,-,-,-,-,-,-,-,-,-,-,-,-,-,-,0.0,-,-,-,-,-,-,0.0,-,-,0.0,-,-,-,-,-,-,-,0.0,-,-,-,-,-,-,-,-,-,-,-,45.0,-,10,-,-,-,-,,-,0.0,-,-,-,-,-,-,-,-,-,-,0.0,-,-,-,-,-,-,-,-,-,-,-,-,-,-,-,-,45.0,-,-,-,0.0,-,-,-,-,0.0,-,-,-,90.0,-,-,-,-,-,-,-,-,-,-,0.0,-,-,-,-,-,-,-,-,-,0.0,-,-,-,-,-,0.0,-,-,-,-,0.0,-,-,-,-,-,-,-,-,-,-,-,0.0,-,-,-,-,-,-,-,-,0.0,-,-,-,0.0,50.9,19.8,0.29
4640,36508,435872,Sokolov I.A.,2003,,-,-,-,0.0,-,-,-,-,-,-,-,-,-,0.0,-,-,-,0.0,-,-,0.0,0.0,-,-,-,-,-,0.0,-,-,-,0.0,-,-,-,-,-,-,-,-,-,-,0.0,-,-,-,-,-,-,-,-,-,-,-,-,-,-,-,-,-,0.0,-,-,-,-,-,-,0.0,-,-,0.0,-,-,-,-,-,-,-,0.0,-,-,-,-,-,-,-,-,-,-,-,42.5,-,15,-,-,-,-,,-,0.0,-,-,-,-,-,-,-,-,-,-,0.0,-,-,-,-,-,-,-,-,-,-,-,-,-,-,-,-,42.5,-,-,-,0.0,-,-,-,-,0.0,-,-,-,85.0,-,-,-,-,-,-,-,-,-,-,0.0,-,-,-,-,-,-,-,-,-,0.0,-,-,-,-,-,0.0,-,-,-,-,0.0,-,-,-,-,-,-,-,-,-,-,-,0.0,-,-,-,-,-,-,-,-,0.0,-,-,-,0.0,51.8,20.1,0.28
4641,36508,435873,Sokolov I.A.,2003,,-,-,-,0.0,-,-,-,-,-,-,-,-,-,0.0,-,-,-,0.0,-,-,0.0,0.0,-,-,-,-,-,0.0,-,-,-,0.0,-,-,-,-,-,-,-,-,-,-,0.0,-,-,-,-,-,-,-,-,-,-,-,-,-,-,-,-,-,0.0,-,-,-,-,-,-,0.0,-,-,0.0,-,-,-,-,-,-,-,0.0,-,-,-,-,-,-,-,-,-,-,-,40.0,-,20,-,-,-,-,,-,0.0,-,-,-,-,-,-,-,-,-,-,0.0,-,-,-,-,-,-,-,-,-,-,-,-,-,-,-,-,40.0,-,-,-,0.0,-,-,-,-,0.0,-,-,-,80.0,-,-,-,-,-,-,-,-,-,-,0.0,-,-,-,-,-,-,-,-,-,0.0,-,-,-,-,-,0.0,-,-,-,-,0.0,-,-,-,-,-,-,-,-,-,-,-,0.0,-,-,-,-,-,-,-,-,0.0,-,-,-,0.0,52.9,20.4,0.27
