Repository: jacobergzhou/Poisson-Ratio

File: Non_metal_07242019.csv (part 61 of 91)
Index,Code,Glass #,Author,Year,Trademark,glass_comp,Ag2O,AgI,Al,Al2O3,AlF3,AlN,As,As2O3,As2O5,As2S3,As2Se3,AsSe,B,B2O3,BaCl2,BaF2,BaO,BeF2,BeO,Bi2O3,BiCl3,Br,Ca,CaF2,CaO,Cd,CdCl2,CdF2,CdO,Ce2O3,CeF3,CeO2,Cl,Co3O4,CoO,Cr2O3,Cs2O,CsCl,CsF,Cu2O,CuO,Dy2O3,Er,Er2O3,ErF3,Eu,Eu2O3,EuF3,F,Fe,Fe2O3,FeO,Ga,Ga2O3,Ga2S3,Ga2Se3,GaF3,Gd2O3,GdF3,Ge,GeO2,GeS2,GeSe2,H2O,HfF4,HfO2,Hg,Ho2O3,I,InF3,K,K2O,K2S,K2SO4,KBr,KCl,KF,KHF2,La,La2O3,La2S3,LaF3,Li,Li2O,Li2S,Li2SO4,LiBr,LiCl,LiF,LiI,MgF2,MgO,Mn2O3,MnF2,MnO,MnO2,MoO2,MoO3,N,Na,Na2O,Na2S,Na2SO4,NaCl,NaF,NaPO3,Nb2O5,Nd,Nd2O3,NdF3,NH4NO3,NiO,O,OH,P,P2O5,Pb,PbCl2,PbF2,PbO,PdO,Pr2O3,Pr6O11,PrF3,Rb2O,RbF,Rh2O3,RuO2,S,Sb,Sb2O3,Sb2S3,Sc2O3,Se,Si,Si3N4,SiC,SiO2,Sm2O3,Sn,SnO,SnO2,SO2,SO3,Sr,SrCl2,SrF2,SrO,Ta2O3,Ta2O5,Tb2O3,TbF3,Te,TeO2,Th,ThF4,ThO2,TiO2,Tl,Tl2O,Tl2Se,TlSe,Tm2O3,U,U3O8,UO2,V,V2O5,VO6,WO3,Y,Y2O3,Yb2O3,YbF3,YF3,ZnCl2,ZnF2,ZnO,ZnSO4,ZrF4,ZrO2,Young's modulus E (GPa),Shear modulus G (GPa),Poisson's ratio v
# 3688,27073,356803,Duddridge A.,2003,nan,(B2O3)18.11262204 (La2O3)2.401992314 (Li2O)10.04699785 (Na2O)10.29717705 (SiO2)59.14121075 ,0.0,0,0.0,0.0,0.0,0.0,0.0,0.0,0.0,0,0,0,0.0,18.11262204,0,0.0,0.0,0.0,0.0,0.0,0.0,0,0.0,0.0,0.0,0.0,0,0,0.0,0.0,0,0.0,0.0,0.0,0.0,0.0,0.0,0,0.0,0.0,0.0,0.0,0.0,0.0,0,0.0,0.0,0,0.0,0.0,0.0,0.0,0.0,0.0,0,0,0,0.0,0,0.0,0.0,0,0,0.0,0,0.0,0.0,0.0,0,0.0,0.0,0.0,0,0,0.0,0.0,0,0.0,0.0,2.401992314,0,0.0,0.0,10.04699785,0,0,0,0.0,0.0,0,0.0,0.0,0.0,0,0.0,0.0,0.0,0.0,0.0,0.0,10.29717705,0.0,0.0,0.0,0.0,0.0,0.0,0.0,0.0,0.0,0.0,0.0,0.0,0.0,0.0,0.0,0.0,0.0,0.0,0.0,0.0,0.0,0.0,0,0.0,0.0,0.0,0.0,0.0,0.0,0.0,0,0.0,0.0,0.0,0.0,0.0,59.14121075,0.0,0,0.0,0.0,0.0,0.0,0.0,0,0.0,0.0,0.0,0.0,0.0,0,0.0,0.0,0.0,0.0,0,0.0,0.0,0.0,0,0,0,0.0,0.0,0.0,0.0,0.0,0.0,0.0,0.0,0.0,0.0,0.0,0.0,0.0,0.0,0.0,0,0.0,0.0,92.9,37.61,0.235
# 3689,27073,356820,Duddridge A.,2003,nan,(Al2O3)11.99198868 (B2O3)16.336338199999997 (Li2O)9.059059004 (Na2O)9.279279979 (SiO2)53.33333413 ,0.0,0,0.0,11.99198868,0.0,0.0,0.0,0.0,0.0,0,0,0,0.0,16.336338199999997,0,0.0,0.0,0.0,0.0,0.0,0.0,0,0.0,0.0,0.0,0.0,0,0,0.0,0.0,0,0.0,0.0,0.0,0.0,0.0,0.0,0,0.0,0.0,0.0,0.0,0.0,0.0,0,0.0,0.0,0,0.0,0.0,0.0,0.0,0.0,0.0,0,0,0,0.0,0,0.0,0.0,0,0,0.0,0,0.0,0.0,0.0,0,0.0,0.0,0.0,0,0,0.0,0.0,0,0.0,0.0,0.0,0,0.0,0.0,9.059059004,0,0,0,0.0,0.0,0,0.0,0.0,0.0,0,0.0,0.0,0.0,0.0,0.0,0.0,9.279279979,0.0,0.0,0.0,0.0,0.0,0.0,0.0,0.0,0.0,0.0,0.0,0.0,0.0,0.0,0.0,0.0,0.0,0.0,0.0,0.0,0.0,0.0,0,0.0,0.0,0.0,0.0,0.0,0.0,0.0,0,0.0,0.0,0.0,0.0,0.0,53.33333413,0.0,0,0.0,0.0,0.0,0.0,0.0,0,0.0,0.0,0.0,0.0,0.0,0,0.0,0.0,0.0,0.0,0,0.0,0.0,0.0,0,0,0,0.0,0.0,0.0,0.0,0.0,0.0,0.0,0.0,0.0,0.0,0.0,0.0,0.0,0.0,0.0,0,0.0,0.0,75.6,30.6,0.235
# 3690,27073,356825,Duddridge A.,2003,nan,(B2O3)16.76677034 (Bi2O3)9.669669192999999 (Li2O)9.299299186 (Na2O)9.529530191000001 (SiO2)54.73473109 ,0.0,0,0.0,0.0,0.0,0.0,0.0,0.0,0.0,0,0,0,0.0,16.76677034,0,0.0,0.0,0.0,0.0,9.669669192999999,0.0,0,0.0,0.0,0.0,0.0,0,0,0.0,0.0,0,0.0,0.0,0.0,0.0,0.0,0.0,0,0.0,0.0,0.0,0.0,0.0,0.0,0,0.0,0.0,0,0.0,0.0,0.0,0.0,0.0,0.0,0,0,0,0.0,0,0.0,0.0,0,0,0.0,0,0.0,0.0,0.0,0,0.0,0.0,0.0,0,0,0.0,0.0,0,0.0,0.0,0.0,0,0.0,0.0,9.299299186,0,0,0,0.0,0.0,0,0.0,0.0,0.0,0,0.0,0.0,0.0,0.0,0.0,0.0,9.529530191000001,0.0,0.0,0.0,0.0,0.0,0.0,0.0,0.0,0.0,0.0,0.0,0.0,0.0,0.0,0.0,0.0,0.0,0.0,0.0,0.0,0.0,0.0,0,0.0,0.0,0.0,0.0,0.0,0.0,0.0,0,0.0,0.0,0.0,0.0,0.0,54.73473109,0.0,0,0.0,0.0,0.0,0.0,0.0,0,0.0,0.0,0.0,0.0,0.0,0,0.0,0.0,0.0,0.0,0,0.0,0.0,0.0,0,0,0,0.0,0.0,0.0,0.0,0.0,0.0,0.0,0.0,0.0,0.0,0.0,0.0,0.0,0.0,0.0,0,0.0,0.0,83.2,33.68,0.235
# 3691,27482,366396,Brix P.,2003,nan,(Al2O3)1.25012789 (B2O3)18.76628835 (BaO)0.831328727 (CaO)1.1365059 (K2O)2.7063707619999997 (Li2O)8.531370249 (Na2O)8.020662294 (Sb2O3)0.04372999599999999 (SiO2)48.47467573 (TiO2)3.1914507189999997 (ZnO)7.04748938 ,0.0,0,0.0,1.25012789,0.0,0.0,0.0,0.0,0.0,0,0,0,0.0,18.76628835,0,0.0,0.831328727,0.0,0.0,0.0,0.0,0,0.0,0.0,1.1365059,0.0,0,0,0.0,0.0,0,0.0,0.0,0.0,0.0,0.0,0.0,0,0.0,0.0,0.0,0.0,0.0,0.0,0,0.0,0.0,0,0.0,0.0,0.0,0.0,0.0,0.0,0,0,0,0.0,0,0.0,0.0,0,0,0.0,0,0.0,0.0,0.0,0,0.0,0.0,2.7063707619999997,0,0,0.0,0.0,0,0.0,0.0,0.0,0,0.0,0.0,8.531370249,0,0,0,0.0,0.0,0,0.0,0.0,0.0,0,0.0,0.0,0.0,0.0,0.0,0.0,8.020662294,0.0,0.0,0.0,0.0,0.0,0.0,0.0,0.0,0.0,0.0,0.0,0.0,0.0,0.0,0.0,0.0,0.0,0.0,0.0,0.0,0.0,0.0,0,0.0,0.0,0.0,0.0,0.0,0.0,0.04372999599999999,0,0.0,0.0,0.0,0.0,0.0,48.47467573,0.0,0,0.0,0.0,0.0,0.0,0.0,0,0.0,0.0,0.0,0.0,0.0,0,0.0,0.0,0.0,0.0,0,3.1914507189999997,0.0,0.0,0,0,0,0.0,0.0,0.0,0.0,0.0,0.0,0.0,0.0,0.0,0.0,0.0,0.0,0.0,0.0,7.04748938,0,0.0,0.0,85.0,34.41,0.235
# 3692,27722,359746,Schrimpf C.,1984,nan,(CaO)10.60336605 (Na2O)16.96538768 (Si3N4)3.011010237 (SiO2)69.42023603 ,0.0,0,0.0,0.0,0.0,0.0,0.0,0.0,0.0,0,0,0,0.0,0.0,0,0.0,0.0,0.0,0.0,0.0,0.0,0,0.0,0.0,10.60336605,0.0,0,0,0.0,0.0,0,0.0,0.0,0.0,0.0,0.0,0.0,0,0.0,0.0,0.0,0.0,0.0,0.0,0,0.0,0.0,0,0.0,0.0,0.0,0.0,0.0,0.0,0,0,0,0.0,0,0.0,0.0,0,0,0.0,0,0.0,0.0,0.0,0,0.0,0.0,0.0,0,0,0.0,0.0,0,0.0,0.0,0.0,0,0.0,0.0,0.0,0,0,0,0.0,0.0,0,0.0,0.0,0.0,0,0.0,0.0,0.0,0.0,0.0,0.0,16.96538768,0.0,0.0,0.0,0.0,0.0,0.0,0.0,0.0,0.0,0.0,0.0,0.0,0.0,0.0,0.0,0.0,0.0,0.0,0.0,0.0,0.0,0.0,0,0.0,0.0,0.0,0.0,0.0,0.0,0.0,0,0.0,0.0,0.0,3.011010237,0.0,69.42023603,0.0,0,0.0,0.0,0.0,0.0,0.0,0,0.0,0.0,0.0,0.0,0.0,0,0.0,0.0,0.0,0.0,0,0.0,0.0,0.0,0,0,0,0.0,0.0,0.0,0.0,0.0,0.0,0.0,0.0,0.0,0.0,0.0,0.0,0.0,0.0,0.0,0,0.0,0.0,82.4,33.2,0.235
# 3693,34805,419439,Rosmawati S.,2008,nan,(TeO2)70.0 (ZnO)30.0 ,0.0,0,0.0,0.0,0.0,0.0,0.0,0.0,0.0,0,0,0,0.0,0.0,0,0.0,0.0,0.0,0.0,0.0,0.0,0,0.0,0.0,0.0,0.0,0,0,0.0,0.0,0,0.0,0.0,0.0,0.0,0.0,0.0,0,0.0,0.0,0.0,0.0,0.0,0.0,0,0.0,0.0,0,0.0,0.0,0.0,0.0,0.0,0.0,0,0,0,0.0,0,0.0,0.0,0,0,0.0,0,0.0,0.0,0.0,0,0.0,0.0,0.0,0,0,0.0,0.0,0,0.0,0.0,0.0,0,0.0,0.0,0.0,0,0,0,0.0,0.0,0,0.0,0.0,0.0,0,0.0,0.0,0.0,0.0,0.0,0.0,0.0,0.0,0.0,0.0,0.0,0.0,0.0,0.0,0.0,0.0,0.0,0.0,0.0,0.0,0.0,0.0,0.0,0.0,0.0,0.0,0.0,0.0,0.0,0,0.0,0.0,0.0,0.0,0.0,0.0,0.0,0,0.0,0.0,0.0,0.0,0.0,0.0,0.0,0,0.0,0.0,0.0,0.0,0.0,0,0.0,0.0,0.0,0.0,0.0,0,0.0,70.0,0.0,0.0,0,0.0,0.0,0.0,0,0,0,0.0,0.0,0.0,0.0,0.0,0.0,0.0,0.0,0.0,0.0,0.0,0.0,0.0,0.0,30.0,0,0.0,0.0,47.9,19.39,0.235
# 3694,37832,447059,Kolberg U.,2009,nan,(Al2O3)12.5751095 (B2O3)5.3960927839999995 (CaO)5.441719782000001 (Fe2O3)0.00281 (MgO)7.968972681 (SiO2)68.60678726 (SnO2)0.008508 ,0.0,0,0.0,12.5751095,0.0,0.0,0.0,0.0,0.0,0,0,0,0.0,5.3960927839999995,0,0.0,0.0,0.0,0.0,0.0,0.0,0,0.0,0.0,5.441719782000001,0.0,0,0,0.0,0.0,0,0.0,0.0,0.0,0.0,0.0,0.0,0,0.0,0.0,0.0,0.0,0.0,0.0,0,0.0,0.0,0,0.0,0.0,0.00281,0.0,0.0,0.0,0,0,0,0.0,0,0.0,0.0,0,0,0.0,0,0.0,0.0,0.0,0,0.0,0.0,0.0,0,0,0.0,0.0,0,0.0,0.0,0.0,0,0.0,0.0,0.0,0,0,0,0.0,0.0,0,0.0,7.968972681,0.0,0,0.0,0.0,0.0,0.0,0.0,0.0,0.0,0.0,0.0,0.0,0.0,0.0,0.0,0.0,0.0,0.0,0.0,0.0,0.0,0.0,0.0,0.0,0.0,0.0,0.0,0.0,0.0,0.0,0.0,0,0.0,0.0,0.0,0.0,0.0,0.0,0.0,0,0.0,0.0,0.0,0.0,0.0,68.60678726,0.0,0,0.0,0.008508,0.0,0.0,0.0,0,0.0,0.0,0.0,0.0,0.0,0,0.0,0.0,0.0,0.0,0,0.0,0.0,0.0,0,0,0,0.0,0.0,0.0,0.0,0.0,0.0,0.0,0.0,0.0,0.0,0.0,0.0,0.0,0.0,0.0,0,0.0,0.0,82.6,33.44,0.235
# 3695,37832,447063,Kolberg U.,2009,nan,(Al2O3)9.615175865 (B2O3)11.36535102 (CaO)4.060462365 (Fe2O3)0.00198 (MgO)8.945060805 (SiO2)66.00357594 (SnO2)0.008394001 ,0.0,0,0.0,9.615175865,0.0,0.0,0.0,0.0,0.0,0,0,0,0.0,11.36535102,0,0.0,0.0,0.0,0.0,0.0,0.0,0,0.0,0.0,4.060462365,0.0,0,0,0.0,0.0,0,0.0,0.0,0.0,0.0,0.0,0.0,0,0.0,0.0,0.0,0.0,0.0,0.0,0,0.0,0.0,0,0.0,0.0,0.00198,0.0,0.0,0.0,0,0,0,0.0,0,0.0,0.0,0,0,0.0,0,0.0,0.0,0.0,0,0.0,0.0,0.0,0,0,0.0,0.0,0,0.0,0.0,0.0,0,0.0,0.0,0.0,0,0,0,0.0,0.0,0,0.0,8.945060805,0.0,0,0.0,0.0,0.0,0.0,0.0,0.0,0.0,0.0,0.0,0.0,0.0,0.0,0.0,0.0,0.0,0.0,0.0,0.0,0.0,0.0,0.0,0.0,0.0,0.0,0.0,0.0,0.0,0.0,0.0,0,0.0,0.0,0.0,0.0,0.0,0.0,0.0,0,0.0,0.0,0.0,0.0,0.0,66.00357594,0.0,0,0.0,0.008394001,0.0,0.0,0.0,0,0.0,0.0,0.0,0.0,0.0,0,0.0,0.0,0.0,0.0,0,0.0,0.0,0.0,0,0,0,0.0,0.0,0.0,0.0,0.0,0.0,0.0,0.0,0.0,0.0,0.0,0.0,0.0,0.0,0.0,0,0.0,0.0,73.7,29.83,0.235
# 3696,38657,458659,Ikenishi M.,2005,nan,(Al2O3)5.0 (BaO)3.0 (CaO)10.0 (K2O)1.5 (Li2O)5.0 (Na2O)7.5 (SiO2)64.0 (ZrO2)4.0 ,0.0,0,0.0,5.0,0.0,0.0,0.0,0.0,0.0,0,0,0,0.0,0.0,0,0.0,3.0,0.0,0.0,0.0,0.0,0,0.0,0.0,10.0,0.0,0,0,0.0,0.0,0,0.0,0.0,0.0,0.0,0.0,0.0,0,0.0,0.0,0.0,0.0,0.0,0.0,0,0.0,0.0,0,0.0,0.0,0.0,0.0,0.0,0.0,0,0,0,0.0,0,0.0,0.0,0,0,0.0,0,0.0,0.0,0.0,0,0.0,0.0,1.5,0,0,0.0,0.0,0,0.0,0.0,0.0,0,0.0,0.0,5.0,0,0,0,0.0,0.0,0,0.0,0.0,0.0,0,0.0,0.0,0.0,0.0,0.0,0.0,7.5,0.0,0.0,0.0,0.0,0.0,0.0,0.0,0.0,0.0,0.0,0.0,0.0,0.0,0.0,0.0,0.0,0.0,0.0,0.0,0.0,0.0,0.0,0,0.0,0.0,0.0,0.0,0.0,0.0,0.0,0,0.0,0.0,0.0,0.0,0.0,64.0,0.0,0,0.0,0.0,0.0,0.0,0.0,0,0.0,0.0,0.0,0.0,0.0,0,0.0,0.0,0.0,0.0,0,0.0,0.0,0.0,0,0,0,0.0,0.0,0.0,0.0,0.0,0.0,0.0,0.0,0.0,0.0,0.0,0.0,0.0,0.0,0.0,0,0.0,4.0,86.5,35.02,0.235
# 3697,39858,471018,Ellison A.J.,2012,nan,(Al2O3)12.06 (B2O3)3.28 (BaO)1.69 (CaO)5.35 (Fe2O3)0.02 (MgO)4.94 (SiO2)69.5 (SnO2)0.1 (SrO)3.03 (ZrO2)0.03 ,0.0,0,0.0,12.06,0.0,0.0,0.0,0.0,0.0,0,0,0,0.0,3.28,0,0.0,1.69,0.0,0.0,0.0,0.0,0,0.0,0.0,5.35,0.0,0,0,0.0,0.0,0,0.0,0.0,0.0,0.0,0.0,0.0,0,0.0,0.0,0.0,0.0,0.0,0.0,0,0.0,0.0,0,0.0,0.0,0.02,0.0,0.0,0.0,0,0,0,0.0,0,0.0,0.0,0,0,0.0,0,0.0,0.0,0.0,0,0.0,0.0,0.0,0,0,0.0,0.0,0,0.0,0.0,0.0,0,0.0,0.0,0.0,0,0,0,0.0,0.0,0,0.0,4.94,0.0,0,0.0,0.0,0.0,0.0,0.0,0.0,0.0,0.0,0.0,0.0,0.0,0.0,0.0,0.0,0.0,0.0,0.0,0.0,0.0,0.0,0.0,0.0,0.0,0.0,0.0,0.0,0.0,0.0,0.0,0,0.0,0.0,0.0,0.0,0.0,0.0,0.0,0,0.0,0.0,0.0,0.0,0.0,69.5,0.0,0,0.0,0.1,0.0,0.0,0.0,0,0.0,3.03,0.0,0.0,0.0,0,0.0,0.0,0.0,0.0,0,0.0,0.0,0.0,0,0,0,0.0,0.0,0.0,0.0,0.0,0.0,0.0,0.0,0.0,0.0,0.0,0.0,0.0,0.0,0.0,0,0.0,0.03,81.6,33.0,0.235
# 3698,40901,478146,Ellison A.J.,2013,nan,(Al2O3)13.27133133 (B2O3)2.5702572569999997 (BaO)4.240423423999999 (CaO)4.820482482 (Fe2O3)0.010001000999999999 (MgO)3.510351351 (SiO2)70.21701702 (SnO2)0.10001001 (SrO)1.240124124 (ZrO2)0.020002001999999998 ,0.0,0,0.0,13.27133133,0.0,0.0,0.0,0.0,0.0,0,0,0,0.0,2.5702572569999997,0,0.0,4.240423423999999,0.0,0.0,0.0,0.0,0,0.0,0.0,4.820482482,0.0,0,0,0.0,0.0,0,0.0,0.0,0.0,0.0,0.0,0.0,0,0.0,0.0,0.0,0.0,0.0,0.0,0,0.0,0.0,0,0.0,0.0,0.010001000999999999,0.0,0.0,0.0,0,0,0,0.0,0,0.0,0.0,0,0,0.0,0,0.0,0.0,0.0,0,0.0,0.0,0.0,0,0,0.0,0.0,0,0.0,0.0,0.0,0,0.0,0.0,0.0,0,0,0,0.0,0.0,0,0.0,3.510351351,0.0,0,0.0,0.0,0.0,0.0,0.0,0.0,0.0,0.0,0.0,0.0,0.0,0.0,0.0,0.0,0.0,0.0,0.0,0.0,0.0,0.0,0.0,0.0,0.0,0.0,0.0,0.0,0.0,0.0,0.0,0,0.0,0.0,0.0,0.0,0.0,0.0,0.0,0,0.0,0.0,0.0,0.0,0.0,70.21701702,0.0,0,0.0,0.10001001,0.0,0.0,0.0,0,0.0,1.240124124,0.0,0.0,0.0,0,0.0,0.0,0.0,0.0,0,0.0,0.0,0.0,0,0,0,0.0,0.0,0.0,0.0,0.0,0.0,0.0,0.0,0.0,0.0,0.0,0.0,0.0,0.0,0.0,0,0.0,0.020002001999999998,81.6,33.0,0.235
# 3699,40951,478472,Mauro J.C.,2013,nan,(Al2O3)8.45 (B2O3)16.55 (CaO)8.12 (MgO)2.54 (SiO2)63.13 (SnO2)0.15 (SrO)1.04 (ZrO2)0.02 ,0.0,0,0.0,8.45,0.0,0.0,0.0,0.0,0.0,0,0,0,0.0,16.55,0,0.0,0.0,0.0,0.0,0.0,0.0,0,0.0,0.0,8.12,0.0,0,0,0.0,0.0,0,0.0,0.0,0.0,0.0,0.0,0.0,0,0.0,0.0,0.0,0.0,0.0,0.0,0,0.0,0.0,0,0.0,0.0,0.0,0.0,0.0,0.0,0,0,0,0.0,0,0.0,0.0,0,0,0.0,0,0.0,0.0,0.0,0,0.0,0.0,0.0,0,0,0.0,0.0,0,0.0,0.0,0.0,0,0.0,0.0,0.0,0,0,0,0.0,0.0,0,0.0,2.54,0.0,0,0.0,0.0,0.0,0.0,0.0,0.0,0.0,0.0,0.0,0.0,0.0,0.0,0.0,0.0,0.0,0.0,0.0,0.0,0.0,0.0,0.0,0.0,0.0,0.0,0.0,0.0,0.0,0.0,0.0,0,0.0,0.0,0.0,0.0,0.0,0.0,0.0,0,0.0,0.0,0.0,0.0,0.0,63.13,0.0,0,0.0,0.15,0.0,0.0,0.0,0,0.0,1.04,0.0,0.0,0.0,0,0.0,0.0,0.0,0.0,0,0.0,0.0,0.0,0,0,0,0.0,0.0,0.0,0.0,0.0,0.0,0.0,0.0,0.0,0.0,0.0,0.0,0.0,0.0,0.0,0,0.0,0.02,66.3,26.86,0.235
# 3700,39407,465139,Zheng Qiuju,2012,nan,(Al2O3)17.93821126 (B2O3)5.069493355 (Fe2O3)0.939900066 (Na2O)13.74862096 (SiO2)62.30377436 ,0.0,0,0.0,17.93821126,0.0,0.0,0.0,0.0,0.0,0,0,0,0.0,5.069493355,0,0.0,0.0,0.0,0.0,0.0,0.0,0,0.0,0.0,0.0,0.0,0,0,0.0,0.0,0,0.0,0.0,0.0,0.0,0.0,0.0,0,0.0,0.0,0.0,0.0,0.0,0.0,0,0.0,0.0,0,0.0,0.0,0.939900066,0.0,0.0,0.0,0,0,0,0.0,0,0.0,0.0,0,0,0.0,0,0.0,0.0,0.0,0,0.0,0.0,0.0,0,0,0.0,0.0,0,0.0,0.0,0.0,0,0.0,0.0,0.0,0,0,0,0.0,0.0,0,0.0,0.0,0.0,0,0.0,0.0,0.0,0.0,0.0,0.0,13.74862096,0.0,0.0,0.0,0.0,0.0,0.0,0.0,0.0,0.0,0.0,0.0,0.0,0.0,0.0,0.0,0.0,0.0,0.0,0.0,0.0,0.0,0.0,0,0.0,0.0,0.0,0.0,0.0,0.0,0.0,0,0.0,0.0,0.0,0.0,0.0,62.30377436,0.0,0,0.0,0.0,0.0,0.0,0.0,0,0.0,0.0,0.0,0.0,0.0,0,0.0,0.0,0.0,0.0,0,0.0,0.0,0.0,0,0,0,0.0,0.0,0.0,0.0,0.0,0.0,0.0,0.0,0.0,0.0,0.0,0.0,0.0,0.0,0.0,0,0.0,0.0,69.4,28.1,0.23487550000000001
# 3701,28441,364511,Zou Xuelu,2004,nan,(Al2O3)5.0 (BaO)3.0 (CaO)13.0 (K2O)6.0 (Na2O)4.0 (SiO2)65.0 (ZrO2)4.0 ,0.0,0,0.0,5.0,0.0,0.0,0.0,0.0,0.0,0,0,0,0.0,0.0,0,0.0,3.0,0.0,0.0,0.0,0.0,0,0.0,0.0,13.0,0.0,0,0,0.0,0.0,0,0.0,0.0,0.0,0.0,0.0,0.0,0,0.0,0.0,0.0,0.0,0.0,0.0,0,0.0,0.0,0,0.0,0.0,0.0,0.0,0.0,0.0,0,0,0,0.0,0,0.0,0.0,0,0,0.0,0,0.0,0.0,0.0,0,0.0,0.0,6.0,0,0,0.0,0.0,0,0.0,0.0,0.0,0,0.0,0.0,0.0,0,0,0,0.0,0.0,0,0.0,0.0,0.0,0,0.0,0.0,0.0,0.0,0.0,0.0,4.0,0.0,0.0,0.0,0.0,0.0,0.0,0.0,0.0,0.0,0.0,0.0,0.0,0.0,0.0,0.0,0.0,0.0,0.0,0.0,0.0,0.0,0.0,0,0.0,0.0,0.0,0.0,0.0,0.0,0.0,0,0.0,0.0,0.0,0.0,0.0,65.0,0.0,0,0.0,0.0,0.0,0.0,0.0,0,0.0,0.0,0.0,0.0,0.0,0,0.0,0.0,0.0,0.0,0,0.0,0.0,0.0,0,0,0,0.0,0.0,0.0,0.0,0.0,0.0,0.0,0.0,0.0,0.0,0.0,0.0,0.0,0.0,0.0,0,0.0,4.0,81.5,33.0,0.23484850000000002
# 3702,31885,379784,Hushur A.,2005,nan,(Li2O)37.5 (SiO2)62.5 ,0.0,0,0.0,0.0,0.0,0.0,0.0,0.0,0.0,0,0,0,0.0,0.0,0,0.0,0.0,0.0,0.0,0.0,0.0,0,0.0,0.0,0.0,0.0,0,0,0.0,0.0,0,0.0,0.0,0.0,0.0,0.0,0.0,0,0.0,0.0,0.0,0.0,0.0,0.0,0,0.0,0.0,0,0.0,0.0,0.0,0.0,0.0,0.0,0,0,0,0.0,0,0.0,0.0,0,0,0.0,0,0.0,0.0,0.0,0,0.0,0.0,0.0,0,0,0.0,0.0,0,0.0,0.0,0.0,0,0.0,0.0,37.5,0,0,0,0.0,0.0,0,0.0,0.0,0.0,0,0.0,0.0,0.0,0.0,0.0,0.0,0.0,0.0,0.0,0.0,0.0,0.0,0.0,0.0,0.0,0.0,0.0,0.0,0.0,0.0,0.0,0.0,0.0,0.0,0.0,0.0,0.0,0.0,0.0,0,0.0,0.0,0.0,0.0,0.0,0.0,0.0,0,0.0,0.0,0.0,0.0,0.0,62.5,0.0,0,0.0,0.0,0.0,0.0,0.0,0,0.0,0.0,0.0,0.0,0.0,0,0.0,0.0,0.0,0.0,0,0.0,0.0,0.0,0,0,0,0.0,0.0,0.0,0.0,0.0,0.0,0.0,0.0,0.0,0.0,0.0,0.0,0.0,0.0,0.0,0,0.0,0.0,81.5,33.0,0.23484850000000002
# 3703,37424,443681,Hemono N.,2010,nan,(P2O5)40.0 (SnO)60.0 ,0.0,0,0.0,0.0,0.0,0.0,0.0,0.0,0.0,0,0,0,0.0,0.0,0,0.0,0.0,0.0,0.0,0.0,0.0,0,0.0,0.0,0.0,0.0,0,0,0.0,0.0,0,0.0,0.0,0.0,0.0,0.0,0.0,0,0.0,0.0,0.0,0.0,0.0,0.0,0,0.0,0.0,0,0.0,0.0,0.0,0.0,0.0,0.0,0,0,0,0.0,0,0.0,0.0,0,0,0.0,0,0.0,0.0,0.0,0,0.0,0.0,0.0,0,0,0.0,0.0,0,0.0,0.0,0.0,0,0.0,0.0,0.0,0,0,0,0.0,0.0,0,0.0,0.0,0.0,0,0.0,0.0,0.0,0.0,0.0,0.0,0.0,0.0,0.0,0.0,0.0,0.0,0.0,0.0,0.0,0.0,0.0,0.0,0.0,0.0,0.0,40.0,0.0,0.0,0.0,0.0,0.0,0.0,0.0,0,0.0,0.0,0.0,0.0,0.0,0.0,0.0,0,0.0,0.0,0.0,0.0,0.0,0.0,0.0,0,60.0,0.0,0.0,0.0,0.0,0,0.0,0.0,0.0,0.0,0.0,0,0.0,0.0,0.0,0.0,0,0.0,0.0,0.0,0,0,0,0.0,0.0,0.0,0.0,0.0,0.0,0.0,0.0,0.0,0.0,0.0,0.0,0.0,0.0,0.0,0,0.0,0.0,32.1,13.0,0.23461529999999997
# 3704,3861,12505,Takahashi K.,1983,nan,(B2O3)25.641029999999997 (Na2O)23.07692 (SiO2)51.28205 ,0.0,0,0.0,0.0,0.0,0.0,0.0,0.0,0.0,0,0,0,0.0,25.641029999999997,0,0.0,0.0,0.0,0.0,0.0,0.0,0,0.0,0.0,0.0,0.0,0,0,0.0,0.0,0,0.0,0.0,0.0,0.0,0.0,0.0,0,0.0,0.0,0.0,0.0,0.0,0.0,0,0.0,0.0,0,0.0,0.0,0.0,0.0,0.0,0.0,0,0,0,0.0,0,0.0,0.0,0,0,0.0,0,0.0,0.0,0.0,0,0.0,0.0,0.0,0,0,0.0,0.0,0,0.0,0.0,0.0,0,0.0,0.0,0.0,0,0,0,0.0,0.0,0,0.0,0.0,0.0,0,0.0,0.0,0.0,0.0,0.0,0.0,23.07692,0.0,0.0,0.0,0.0,0.0,0.0,0.0,0.0,0.0,0.0,0.0,0.0,0.0,0.0,0.0,0.0,0.0,0.0,0.0,0.0,0.0,0.0,0,0.0,0.0,0.0,0.0,0.0,0.0,0.0,0,0.0,0.0,0.0,0.0,0.0,51.28205,0.0,0,0.0,0.0,0.0,0.0,0.0,0,0.0,0.0,0.0,0.0,0.0,0,0.0,0.0,0.0,0.0,0,0.0,0.0,0.0,0,0,0,0.0,0.0,0.0,0.0,0.0,0.0,0.0,0.0,0.0,0.0,0.0,0.0,0.0,0.0,0.0,0,0.0,0.0,75.7,30.66,0.23450749999999998
# 3705,16778,146237,Burkhard D.J.M.,1997,nan,(Fe2O3)2.0 (Li2O)32.0 (SiO2)66.0 ,0.0,0,0.0,0.0,0.0,0.0,0.0,0.0,0.0,0,0,0,0.0,0.0,0,0.0,0.0,0.0,0.0,0.0,0.0,0,0.0,0.0,0.0,0.0,0,0,0.0,0.0,0,0.0,0.0,0.0,0.0,0.0,0.0,0,0.0,0.0,0.0,0.0,0.0,0.0,0,0.0,0.0,0,0.0,0.0,2.0,0.0,0.0,0.0,0,0,0,0.0,0,0.0,0.0,0,0,0.0,0,0.0,0.0,0.0,0,0.0,0.0,0.0,0,0,0.0,0.0,0,0.0,0.0,0.0,0,0.0,0.0,32.0,0,0,0,0.0,0.0,0,0.0,0.0,0.0,0,0.0,0.0,0.0,0.0,0.0,0.0,0.0,0.0,0.0,0.0,0.0,0.0,0.0,0.0,0.0,0.0,0.0,0.0,0.0,0.0,0.0,0.0,0.0,0.0,0.0,0.0,0.0,0.0,0.0,0,0.0,0.0,0.0,0.0,0.0,0.0,0.0,0,0.0,0.0,0.0,0.0,0.0,66.0,0.0,0,0.0,0.0,0.0,0.0,0.0,0,0.0,0.0,0.0,0.0,0.0,0,0.0,0.0,0.0,0.0,0,0.0,0.0,0.0,0,0,0,0.0,0.0,0.0,0.0,0.0,0.0,0.0,0.0,0.0,0.0,0.0,0.0,0.0,0.0,0.0,0,0.0,0.0,83.2,33.7,0.23442129999999997
# 3706,26687,161453,LaCourse W.C.,1996,nan,(Al2O3)4.0 (Li2O)33.3 (SiO2)62.7 ,0.0,0,0.0,4.0,0.0,0.0,0.0,0.0,0.0,0,0,0,0.0,0.0,0,0.0,0.0,0.0,0.0,0.0,0.0,0,0.0,0.0,0.0,0.0,0,0,0.0,0.0,0,0.0,0.0,0.0,0.0,0.0,0.0,0,0.0,0.0,0.0,0.0,0.0,0.0,0,0.0,0.0,0,0.0,0.0,0.0,0.0,0.0,0.0,0,0,0,0.0,0,0.0,0.0,0,0,0.0,0,0.0,0.0,0.0,0,0.0,0.0,0.0,0,0,0.0,0.0,0,0.0,0.0,0.0,0,0.0,0.0,33.3,0,0,0,0.0,0.0,0,0.0,0.0,0.0,0,0.0,0.0,0.0,0.0,0.0,0.0,0.0,0.0,0.0,0.0,0.0,0.0,0.0,0.0,0.0,0.0,0.0,0.0,0.0,0.0,0.0,0.0,0.0,0.0,0.0,0.0,0.0,0.0,0.0,0,0.0,0.0,0.0,0.0,0.0,0.0,0.0,0,0.0,0.0,0.0,0.0,0.0,62.7,0.0,0,0.0,0.0,0.0,0.0,0.0,0,0.0,0.0,0.0,0.0,0.0,0,0.0,0.0,0.0,0.0,0,0.0,0.0,0.0,0,0,0,0.0,0.0,0.0,0.0,0.0,0.0,0.0,0.0,0.0,0.0,0.0,0.0,0.0,0.0,0.0,0,0.0,0.0,79.0,32.0,0.234375
# 3707,6619,38515,Gan Fuxi,1959,nan,(Al2O3)4.0 (Li2O)32.0 (SiO2)64.0 ,0.0,0,0.0,4.0,0.0,0.0,0.0,0.0,0.0,0,0,0,0.0,0.0,0,0.0,0.0,0.0,0.0,0.0,0.0,0,0.0,0.0,0.0,0.0,0,0,0.0,0.0,0,0.0,0.0,0.0,0.0,0.0,0.0,0,0.0,0.0,0.0,0.0,0.0,0.0,0,0.0,0.0,0,0.0,0.0,0.0,0.0,0.0,0.0,0,0,0,0.0,0,0.0,0.0,0,0,0.0,0,0.0,0.0,0.0,0,0.0,0.0,0.0,0,0,0.0,0.0,0,0.0,0.0,0.0,0,0.0,0.0,32.0,0,0,0,0.0,0.0,0,0.0,0.0,0.0,0,0.0,0.0,0.0,0.0,0.0,0.0,0.0,0.0,0.0,0.0,0.0,0.0,0.0,0.0,0.0,0.0,0.0,0.0,0.0,0.0,0.0,0.0,0.0,0.0,0.0,0.0,0.0,0.0,0.0,0,0.0,0.0,0.0,0.0,0.0,0.0,0.0,0,0.0,0.0,0.0,0.0,0.0,64.0,0.0,0,0.0,0.0,0.0,0.0,0.0,0,0.0,0.0,0.0,0.0,0.0,0,0.0,0.0,0.0,0.0,0,0.0,0.0,0.0,0,0,0,0.0,0.0,0.0,0.0,0.0,0.0,0.0,0.0,0.0,0.0,0.0,0.0,0.0,0.0,0.0,0,0.0,0.0,79.9,32.37,0.23416750000000003
# 3708,210,20034,Livshits V.Ya.,1994,nan,(GeO2)10.4999999 (K2O)2.099999979 (Li2O)23.19999977 (Na2O)3.199999968 (SiO2)52.59999947 (ZrO2)8.400000916 ,0.0,0,0.0,0.0,0.0,0.0,0.0,0.0,0.0,0,0,0,0.0,0.0,0,0.0,0.0,0.0,0.0,0.0,0.0,0,0.0,0.0,0.0,0.0,0,0,0.0,0.0,0,0.0,0.0,0.0,0.0,0.0,0.0,0,0.0,0.0,0.0,0.0,0.0,0.0,0,0.0,0.0,0,0.0,0.0,0.0,0.0,0.0,0.0,0,0,0,0.0,0,0.0,10.4999999,0,0,0.0,0,0.0,0.0,0.0,0,0.0,0.0,2.099999979,0,0,0.0,0.0,0,0.0,0.0,0.0,0,0.0,0.0,23.19999977,0,0,0,0.0,0.0,0,0.0,0.0,0.0,0,0.0,0.0,0.0,0.0,0.0,0.0,3.199999968,0.0,0.0,0.0,0.0,0.0,0.0,0.0,0.0,0.0,0.0,0.0,0.0,0.0,0.0,0.0,0.0,0.0,0.0,0.0,0.0,0.0,0.0,0,0.0,0.0,0.0,0.0,0.0,0.0,0.0,0,0.0,0.0,0.0,0.0,0.0,52.59999947,0.0,0,0.0,0.0,0.0,0.0,0.0,0,0.0,0.0,0.0,0.0,0.0,0,0.0,0.0,0.0,0.0,0,0.0,0.0,0.0,0,0,0,0.0,0.0,0.0,0.0,0.0,0.0,0.0,0.0,0.0,0.0,0.0,0.0,0.0,0.0,0.0,0,0.0,8.400000916,88.8,35.96,0.23399999999999999
# 3709,210,20036,Livshits V.Ya.,1994,nan,(GeO2)10.0 (K2O)2.0 (Li2O)22.0 (Na2O)3.0 (SiO2)50.0 (Ta2O5)5.0 (ZrO2)8.0 ,0.0,0,0.0,0.0,0.0,0.0,0.0,0.0,0.0,0,0,0,0.0,0.0,0,0.0,0.0,0.0,0.0,0.0,0.0,0,0.0,0.0,0.0,0.0,0,0,0.0,0.0,0,0.0,0.0,0.0,0.0,0.0,0.0,0,0.0,0.0,0.0,0.0,0.0,0.0,0,0.0,0.0,0,0.0,0.0,0.0,0.0,0.0,0.0,0,0,0,0.0,0,0.0,10.0,0,0,0.0,0,0.0,0.0,0.0,0,0.0,0.0,2.0,0,0,0.0,0.0,0,0.0,0.0,0.0,0,0.0,0.0,22.0,0,0,0,0.0,0.0,0,0.0,0.0,0.0,0,0.0,0.0,0.0,0.0,0.0,0.0,3.0,0.0,0.0,0.0,0.0,0.0,0.0,0.0,0.0,0.0,0.0,0.0,0.0,0.0,0.0,0.0,0.0,0.0,0.0,0.0,0.0,0.0,0.0,0,0.0,0.0,0.0,0.0,0.0,0.0,0.0,0,0.0,0.0,0.0,0.0,0.0,50.0,0.0,0,0.0,0.0,0.0,0.0,0.0,0,0.0,0.0,0.0,5.0,0.0,0,0.0,0.0,0.0,0.0,0,0.0,0.0,0.0,0,0,0,0.0,0.0,0.0,0.0,0.0,0.0,0.0,0.0,0.0,0.0,0.0,0.0,0.0,0.0,0.0,0,0.0,8.0,101.0,40.97,0.23399999999999999
# 3710,210,20037,Livshits V.Ya.,1994,nan,(GeO2)9.5 (K2O)1.9 (Li2O)20.9 (Na2O)2.8 (SiO2)47.3 (Ta2O5)10.0 (ZrO2)7.6 ,0.0,0,0.0,0.0,0.0,0.0,0.0,0.0,0.0,0,0,0,0.0,0.0,0,0.0,0.0,0.0,0.0,0.0,0.0,0,0.0,0.0,0.0,0.0,0,0,0.0,0.0,0,0.0,0.0,0.0,0.0,0.0,0.0,0,0.0,0.0,0.0,0.0,0.0,0.0,0,0.0,0.0,0,0.0,0.0,0.0,0.0,0.0,0.0,0,0,0,0.0,0,0.0,9.5,0,0,0.0,0,0.0,0.0,0.0,0,0.0,0.0,1.9,0,0,0.0,0.0,0,0.0,0.0,0.0,0,0.0,0.0,20.9,0,0,0,0.0,0.0,0,0.0,0.0,0.0,0,0.0,0.0,0.0,0.0,0.0,0.0,2.8,0.0,0.0,0.0,0.0,0.0,0.0,0.0,0.0,0.0,0.0,0.0,0.0,0.0,0.0,0.0,0.0,0.0,0.0,0.0,0.0,0.0,0.0,0,0.0,0.0,0.0,0.0,0.0,0.0,0.0,0,0.0,0.0,0.0,0.0,0.0,47.3,0.0,0,0.0,0.0,0.0,0.0,0.0,0,0.0,0.0,0.0,10.0,0.0,0,0.0,0.0,0.0,0.0,0,0.0,0.0,0.0,0,0,0,0.0,0.0,0.0,0.0,0.0,0.0,0.0,0.0,0.0,0.0,0.0,0.0,0.0,0.0,0.0,0,0.0,7.6,108.0,43.98,0.23399999999999999
# 3711,216,20140,Polukhin V.N.,1983,nan,(GeO2)70.12494653 (HfO2)10.09981659 (Na2O)9.887618441 (SiO2)9.887618441 ,0.0,0,0.0,0.0,0.0,0.0,0.0,0.0,0.0,0,0,0,0.0,0.0,0,0.0,0.0,0.0,0.0,0.0,0.0,0,0.0,0.0,0.0,0.0,0,0,0.0,0.0,0,0.0,0.0,0.0,0.0,0.0,0.0,0,0.0,0.0,0.0,0.0,0.0,0.0,0,0.0,0.0,0,0.0,0.0,0.0,0.0,0.0,0.0,0,0,0,0.0,0,0.0,70.12494653,0,0,0.0,0,10.09981659,0.0,0.0,0,0.0,0.0,0.0,0,0,0.0,0.0,0,0.0,0.0,0.0,0,0.0,0.0,0.0,0,0,0,0.0,0.0,0,0.0,0.0,0.0,0,0.0,0.0,0.0,0.0,0.0,0.0,9.887618441,0.0,0.0,0.0,0.0,0.0,0.0,0.0,0.0,0.0,0.0,0.0,0.0,0.0,0.0,0.0,0.0,0.0,0.0,0.0,0.0,0.0,0.0,0,0.0,0.0,0.0,0.0,0.0,0.0,0.0,0,0.0,0.0,0.0,0.0,0.0,9.887618441,0.0,0,0.0,0.0,0.0,0.0,0.0,0,0.0,0.0,0.0,0.0,0.0,0,0.0,0.0,0.0,0.0,0,0.0,0.0,0.0,0,0,0,0.0,0.0,0.0,0.0,0.0,0.0,0.0,0.0,0.0,0.0,0.0,0.0,0.0,0.0,0.0,0,0.0,0.0,66.9,27.1,0.23399999999999999
# 3712,217,20123,Polukhin V.N.,1983,nan,(GeO2)85.3125 (Na2O)7.34375 (SiO2)7.34375 ,0.0,0,0.0,0.0,0.0,0.0,0.0,0.0,0.0,0,0,0,0.0,0.0,0,0.0,0.0,0.0,0.0,0.0,0.0,0,0.0,0.0,0.0,0.0,0,0,0.0,0.0,0,0.0,0.0,0.0,0.0,0.0,0.0,0,0.0,0.0,0.0,0.0,0.0,0.0,0,0.0,0.0,0,0.0,0.0,0.0,0.0,0.0,0.0,0,0,0,0.0,0,0.0,85.3125,0,0,0.0,0,0.0,0.0,0.0,0,0.0,0.0,0.0,0,0,0.0,0.0,0,0.0,0.0,0.0,0,0.0,0.0,0.0,0,0,0,0.0,0.0,0,0.0,0.0,0.0,0,0.0,0.0,0.0,0.0,0.0,0.0,7.34375,0.0,0.0,0.0,0.0,0.0,0.0,0.0,0.0,0.0,0.0,0.0,0.0,0.0,0.0,0.0,0.0,0.0,0.0,0.0,0.0,0.0,0.0,0,0.0,0.0,0.0,0.0,0.0,0.0,0.0,0,0.0,0.0,0.0,0.0,0.0,7.34375,0.0,0,0.0,0.0,0.0,0.0,0.0,0,0.0,0.0,0.0,0.0,0.0,0,0.0,0.0,0.0,0.0,0,0.0,0.0,0.0,0,0,0,0.0,0.0,0.0,0.0,0.0,0.0,0.0,0.0,0.0,0.0,0.0,0.0,0.0,0.0,0.0,0,0.0,0.0,60.0,24.3,0.23399999999999999
# 3714,1572,14377,Harsell W.B.,1966,nan,(Al2O3)4.53385 (Na2O)25.701999999999998 (SiO2)69.76415 ,0.0,0,0.0,4.53385,0.0,0.0,0.0,0.0,0.0,0,0,0,0.0,0.0,0,0.0,0.0,0.0,0.0,0.0,0.0,0,0.0,0.0,0.0,0.0,0,0,0.0,0.0,0,0.0,0.0,0.0,0.0,0.0,0.0,0,0.0,0.0,0.0,0.0,0.0,0.0,0,0.0,0.0,0,0.0,0.0,0.0,0.0,0.0,0.0,0,0,0,0.0,0,0.0,0.0,0,0,0.0,0,0.0,0.0,0.0,0,0.0,0.0,0.0,0,0,0.0,0.0,0,0.0,0.0,0.0,0,0.0,0.0,0.0,0,0,0,0.0,0.0,0,0.0,0.0,0.0,0,0.0,0.0,0.0,0.0,0.0,0.0,25.701999999999998,0.0,0.0,0.0,0.0,0.0,0.0,0.0,0.0,0.0,0.0,0.0,0.0,0.0,0.0,0.0,0.0,0.0,0.0,0.0,0.0,0.0,0.0,0,0.0,0.0,0.0,0.0,0.0,0.0,0.0,0,0.0,0.0,0.0,0.0,0.0,69.76415,0.0,0,0.0,0.0,0.0,0.0,0.0,0,0.0,0.0,0.0,0.0,0.0,0,0.0,0.0,0.0,0.0,0,0.0,0.0,0.0,0,0,0,0.0,0.0,0.0,0.0,0.0,0.0,0.0,0.0,0.0,0.0,0.0,0.0,0.0,0.0,0.0,0,0.0,0.0,61.4,24.87,0.23399999999999999
# 3715,1966,110917,Kisin B.I.,1959,BF24,(As2O3)0.10029994699999999 (CaO)3.022990398 (K2O)6.030799804 (MgO)1.81217204 (Na2O)2.007713936 (PbO)16.56371122 (Sb2O3)0.105199944 (SiO2)65.32726538 (ZnO)5.029847333999999 ,0.0,0,0.0,0.0,0.0,0.0,0.0,0.10029994699999999,0.0,0,0,0,0.0,0.0,0,0.0,0.0,0.0,0.0,0.0,0.0,0,0.0,0.0,3.022990398,0.0,0,0,0.0,0.0,0,0.0,0.0,0.0,0.0,0.0,0.0,0,0.0,0.0,0.0,0.0,0.0,0.0,0,0.0,0.0,0,0.0,0.0,0.0,0.0,0.0,0.0,0,0,0,0.0,0,0.0,0.0,0,0,0.0,0,0.0,0.0,0.0,0,0.0,0.0,6.030799804,0,0,0.0,0.0,0,0.0,0.0,0.0,0,0.0,0.0,0.0,0,0,0,0.0,0.0,0,0.0,1.81217204,0.0,0,0.0,0.0,0.0,0.0,0.0,0.0,2.007713936,0.0,0.0,0.0,0.0,0.0,0.0,0.0,0.0,0.0,0.0,0.0,0.0,0.0,0.0,0.0,0.0,0.0,0.0,16.56371122,0.0,0.0,0.0,0,0.0,0.0,0.0,0.0,0.0,0.0,0.105199944,0,0.0,0.0,0.0,0.0,0.0,65.32726538,0.0,0,0.0,0.0,0.0,0.0,0.0,0,0.0,0.0,0.0,0.0,0.0,0,0.0,0.0,0.0,0.0,0,0.0,0.0,0.0,0,0,0,0.0,0.0,0.0,0.0,0.0,0.0,0.0,0.0,0.0,0.0,0.0,0.0,0.0,0.0,5.029847333999999,0,0.0,0.0,63.1,25.56,0.23399999999999999
# 3716,3170,94948,Kulyamina L.L.,1975,0,(Al2O3)0.87428309 (CaO)6.35857193 (MgO)5.897985935 (Na2O)21.09476977 (SiO2)65.77438928 ,0.0,0,0.0,0.87428309,0.0,0.0,0.0,0.0,0.0,0,0,0,0.0,0.0,0,0.0,0.0,0.0,0.0,0.0,0.0,0,0.0,0.0,6.35857193,0.0,0,0,0.0,0.0,0,0.0,0.0,0.0,0.0,0.0,0.0,0,0.0,0.0,0.0,0.0,0.0,0.0,0,0.0,0.0,0,0.0,0.0,0.0,0.0,0.0,0.0,0,0,0,0.0,0,0.0,0.0,0,0,0.0,0,0.0,0.0,0.0,0,0.0,0.0,0.0,0,0,0.0,0.0,0,0.0,0.0,0.0,0,0.0,0.0,0.0,0,0,0,0.0,0.0,0,0.0,5.897985935,0.0,0,0.0,0.0,0.0,0.0,0.0,0.0,21.09476977,0.0,0.0,0.0,0.0,0.0,0.0,0.0,0.0,0.0,0.0,0.0,0.0,0.0,0.0,0.0,0.0,0.0,0.0,0.0,0.0,0.0,0.0,0,0.0,0.0,0.0,0.0,0.0,0.0,0.0,0,0.0,0.0,0.0,0.0,0.0,65.77438928,0.0,0,0.0,0.0,0.0,0.0,0.0,0,0.0,0.0,0.0,0.0,0.0,0,0.0,0.0,0.0,0.0,0,0.0,0.0,0.0,0,0,0,0.0,0.0,0.0,0.0,0.0,0.0,0.0,0.0,0.0,0.0,0.0,0.0,0.0,0.0,0.0,0,0.0,0.0,66.0,26.74,0.23399999999999999
# 3717,4204,50414,Molot V.A.,1992,nan,(B2O3)10.0 (Na2O)25.0 (SiO2)65.0 ,0.0,0,0.0,0.0,0.0,0.0,0.0,0.0,0.0,0,0,0,0.0,10.0,0,0.0,0.0,0.0,0.0,0.0,0.0,0,0.0,0.0,0.0,0.0,0,0,0.0,0.0,0,0.0,0.0,0.0,0.0,0.0,0.0,0,0.0,0.0,0.0,0.0,0.0,0.0,0,0.0,0.0,0,0.0,0.0,0.0,0.0,0.0,0.0,0,0,0,0.0,0,0.0,0.0,0,0,0.0,0,0.0,0.0,0.0,0,0.0,0.0,0.0,0,0,0.0,0.0,0,0.0,0.0,0.0,0,0.0,0.0,0.0,0,0,0,0.0,0.0,0,0.0,0.0,0.0,0,0.0,0.0,0.0,0.0,0.0,0.0,25.0,0.0,0.0,0.0,0.0,0.0,0.0,0.0,0.0,0.0,0.0,0.0,0.0,0.0,0.0,0.0,0.0,0.0,0.0,0.0,0.0,0.0,0.0,0,0.0,0.0,0.0,0.0,0.0,0.0,0.0,0,0.0,0.0,0.0,0.0,0.0,65.0,0.0,0,0.0,0.0,0.0,0.0,0.0,0,0.0,0.0,0.0,0.0,0.0,0,0.0,0.0,0.0,0.0,0,0.0,0.0,0.0,0,0,0,0.0,0.0,0.0,0.0,0.0,0.0,0.0,0.0,0.0,0.0,0.0,0.0,0.0,0.0,0.0,0,0.0,0.0,71.3,29.2,0.23399999999999999
# 3718,4205,50435,Molot V.A.,1992,nan,(Al2O3)10.0 (CaO)7.0 (Na2O)18.0 (SiO2)65.0 ,0.0,0,0.0,10.0,0.0,0.0,0.0,0.0,0.0,0,0,0,0.0,0.0,0,0.0,0.0,0.0,0.0,0.0,0.0,0,0.0,0.0,7.0,0.0,0,0,0.0,0.0,0,0.0,0.0,0.0,0.0,0.0,0.0,0,0.0,0.0,0.0,0.0,0.0,0.0,0,0.0,0.0,0,0.0,0.0,0.0,0.0,0.0,0.0,0,0,0,0.0,0,0.0,0.0,0,0,0.0,0,0.0,0.0,0.0,0,0.0,0.0,0.0,0,0,0.0,0.0,0,0.0,0.0,0.0,0,0.0,0.0,0.0,0,0,0,0.0,0.0,0,0.0,0.0,0.0,0,0.0,0.0,0.0,0.0,0.0,0.0,18.0,0.0,0.0,0.0,0.0,0.0,0.0,0.0,0.0,0.0,0.0,0.0,0.0,0.0,0.0,0.0,0.0,0.0,0.0,0.0,0.0,0.0,0.0,0,0.0,0.0,0.0,0.0,0.0,0.0,0.0,0,0.0,0.0,0.0,0.0,0.0,65.0,0.0,0,0.0,0.0,0.0,0.0,0.0,0,0.0,0.0,0.0,0.0,0.0,0,0.0,0.0,0.0,0.0,0,0.0,0.0,0.0,0,0,0,0.0,0.0,0.0,0.0,0.0,0.0,0.0,0.0,0.0,0.0,0.0,0.0,0.0,0.0,0.0,0,0.0,0.0,72.2,29.2,0.23399999999999999
# 3719,4206,50463,Molot V.A.,1992,nan,(Al2O3)4.3 (Li2O)16.1 (Na2O)17.7 (SiO2)61.9 ,0.0,0,0.0,4.3,0.0,0.0,0.0,0.0,0.0,0,0,0,0.0,0.0,0,0.0,0.0,0.0,0.0,0.0,0.0,0,0.0,0.0,0.0,0.0,0,0,0.0,0.0,0,0.0,0.0,0.0,0.0,0.0,0.0,0,0.0,0.0,0.0,0.0,0.0,0.0,0,0.0,0.0,0,0.0,0.0,0.0,0.0,0.0,0.0,0,0,0,0.0,0,0.0,0.0,0,0,0.0,0,0.0,0.0,0.0,0,0.0,0.0,0.0,0,0,0.0,0.0,0,0.0,0.0,0.0,0,0.0,0.0,16.1,0,0,0,0.0,0.0,0,0.0,0.0,0.0,0,0.0,0.0,0.0,0.0,0.0,0.0,17.7,0.0,0.0,0.0,0.0,0.0,0.0,0.0,0.0,0.0,0.0,0.0,0.0,0.0,0.0,0.0,0.0,0.0,0.0,0.0,0.0,0.0,0.0,0,0.0,0.0,0.0,0.0,0.0,0.0,0.0,0,0.0,0.0,0.0,0.0,0.0,61.9,0.0,0,0.0,0.0,0.0,0.0,0.0,0,0.0,0.0,0.0,0.0,0.0,0,0.0,0.0,0.0,0.0,0,0.0,0.0,0.0,0,0,0,0.0,0.0,0.0,0.0,0.0,0.0,0.0,0.0,0.0,0.0,0.0,0.0,0.0,0.0,0.0,0,0.0,0.0,76.4,31.0,0.23399999999999999
# 3720,7080,121854,Butler B.P.,1996,nan,(Al2O3)12.69696447 (CaO)11.13504761 (F)7.614984686000001 (Fe2O3)0.704598583 (K2O)1.023883941 (Li2O)0.972423644 (MgO)3.282614399 (Na2O)8.538630829 (SiO2)53.5058024 (SrO)0.525049444 ,0.0,0,0.0,12.69696447,0.0,0.0,0.0,0.0,0.0,0,0,0,0.0,0.0,0,0.0,0.0,0.0,0.0,0.0,0.0,0,0.0,0.0,11.13504761,0.0,0,0,0.0,0.0,0,0.0,0.0,0.0,0.0,0.0,0.0,0,0.0,0.0,0.0,0.0,0.0,0.0,0,0.0,0.0,0,7.614984686000001,0.0,0.704598583,0.0,0.0,0.0,0,0,0,0.0,0,0.0,0.0,0,0,0.0,0,0.0,0.0,0.0,0,0.0,0.0,1.023883941,0,0,0.0,0.0,0,0.0,0.0,0.0,0,0.0,0.0,0.972423644,0,0,0,0.0,0.0,0,0.0,3.282614399,0.0,0,0.0,0.0,0.0,0.0,0.0,0.0,8.538630829,0.0,0.0,0.0,0.0,0.0,0.0,0.0,0.0,0.0,0.0,0.0,0.0,0.0,0.0,0.0,0.0,0.0,0.0,0.0,0.0,0.0,0.0,0,0.0,0.0,0.0,0.0,0.0,0.0,0.0,0,0.0,0.0,0.0,0.0,0.0,53.5058024,0.0,0,0.0,0.0,0.0,0.0,0.0,0,0.0,0.525049444,0.0,0.0,0.0,0,0.0,0.0,0.0,0.0,0,0.0,0.0,0.0,0,0,0,0.0,0.0,0.0,0.0,0.0,0.0,0.0,0.0,0.0,0.0,0.0,0.0,0.0,0.0,0.0,0,0.0,0.0,81.7,33.12,0.23399999999999999
# 3721,7830,74184,Patel N.D.,1983,nan,(MoO3)64.8 (P2O5)35.2 ,0.0,0,0.0,0.0,0.0,0.0,0.0,0.0,0.0,0,0,0,0.0,0.0,0,0.0,0.0,0.0,0.0,0.0,0.0,0,0.0,0.0,0.0,0.0,0,0,0.0,0.0,0,0.0,0.0,0.0,0.0,0.0,0.0,0,0.0,0.0,0.0,0.0,0.0,0.0,0,0.0,0.0,0,0.0,0.0,0.0,0.0,0.0,0.0,0,0,0,0.0,0,0.0,0.0,0,0,0.0,0,0.0,0.0,0.0,0,0.0,0.0,0.0,0,0,0.0,0.0,0,0.0,0.0,0.0,0,0.0,0.0,0.0,0,0,0,0.0,0.0,0,0.0,0.0,0.0,0,0.0,0.0,0.0,64.8,0.0,0.0,0.0,0.0,0.0,0.0,0.0,0.0,0.0,0.0,0.0,0.0,0.0,0.0,0.0,0.0,0.0,35.2,0.0,0.0,0.0,0.0,0.0,0.0,0.0,0,0.0,0.0,0.0,0.0,0.0,0.0,0.0,0,0.0,0.0,0.0,0.0,0.0,0.0,0.0,0,0.0,0.0,0.0,0.0,0.0,0,0.0,0.0,0.0,0.0,0.0,0,0.0,0.0,0.0,0.0,0,0.0,0.0,0.0,0,0,0,0.0,0.0,0.0,0.0,0.0,0.0,0.0,0.0,0.0,0.0,0.0,0.0,0.0,0.0,0.0,0,0.0,0.0,44.9,18.2,0.23399999999999999
# 3722,7830,74185,Patel N.D.,1983,nan,(MoO3)65.0 (P2O5)35.0 ,0.0,0,0.0,0.0,0.0,0.0,0.0,0.0,0.0,0,0,0,0.0,0.0,0,0.0,0.0,0.0,0.0,0.0,0.0,0,0.0,0.0,0.0,0.0,0,0,0.0,0.0,0,0.0,0.0,0.0,0.0,0.0,0.0,0,0.0,0.0,0.0,0.0,0.0,0.0,0,0.0,0.0,0,0.0,0.0,0.0,0.0,0.0,0.0,0,0,0,0.0,0,0.0,0.0,0,0,0.0,0,0.0,0.0,0.0,0,0.0,0.0,0.0,0,0,0.0,0.0,0,0.0,0.0,0.0,0,0.0,0.0,0.0,0,0,0,0.0,0.0,0,0.0,0.0,0.0,0,0.0,0.0,0.0,65.0,0.0,0.0,0.0,0.0,0.0,0.0,0.0,0.0,0.0,0.0,0.0,0.0,0.0,0.0,0.0,0.0,0.0,35.0,0.0,0.0,0.0,0.0,0.0,0.0,0.0,0,0.0,0.0,0.0,0.0,0.0,0.0,0.0,0,0.0,0.0,0.0,0.0,0.0,0.0,0.0,0,0.0,0.0,0.0,0.0,0.0,0,0.0,0.0,0.0,0.0,0.0,0,0.0,0.0,0.0,0.0,0,0.0,0.0,0.0,0,0,0,0.0,0.0,0.0,0.0,0.0,0.0,0.0,0.0,0.0,0.0,0.0,0.0,0.0,0.0,0.0,0,0.0,0.0,45.2,18.3,0.23399999999999999
# 3723,7830,74187,Patel N.D.,1983,nan,(MoO3)65.6 (P2O5)34.4 ,0.0,0,0.0,0.0,0.0,0.0,0.0,0.0,0.0,0,0,0,0.0,0.0,0,0.0,0.0,0.0,0.0,0.0,0.0,0,0.0,0.0,0.0,0.0,0,0,0.0,0.0,0,0.0,0.0,0.0,0.0,0.0,0.0,0,0.0,0.0,0.0,0.0,0.0,0.0,0,0.0,0.0,0,0.0,0.0,0.0,0.0,0.0,0.0,0,0,0,0.0,0,0.0,0.0,0,0,0.0,0,0.0,0.0,0.0,0,0.0,0.0,0.0,0,0,0.0,0.0,0,0.0,0.0,0.0,0,0.0,0.0,0.0,0,0,0,0.0,0.0,0,0.0,0.0,0.0,0,0.0,0.0,0.0,65.6,0.0,0.0,0.0,0.0,0.0,0.0,0.0,0.0,0.0,0.0,0.0,0.0,0.0,0.0,0.0,0.0,0.0,34.4,0.0,0.0,0.0,0.0,0.0,0.0,0.0,0,0.0,0.0,0.0,0.0,0.0,0.0,0.0,0,0.0,0.0,0.0,0.0,0.0,0.0,0.0,0,0.0,0.0,0.0,0.0,0.0,0,0.0,0.0,0.0,0.0,0.0,0,0.0,0.0,0.0,0.0,0,0.0,0.0,0.0,0,0,0,0.0,0.0,0.0,0.0,0.0,0.0,0.0,0.0,0.0,0.0,0.0,0.0,0.0,0.0,0.0,0,0.0,0.0,45.2,18.3,0.23399999999999999
# 3724,7830,74190,Patel N.D.,1983,nan,(MoO3)70.0 (P2O5)30.0 ,0.0,0,0.0,0.0,0.0,0.0,0.0,0.0,0.0,0,0,0,0.0,0.0,0,0.0,0.0,0.0,0.0,0.0,0.0,0,0.0,0.0,0.0,0.0,0,0,0.0,0.0,0,0.0,0.0,0.0,0.0,0.0,0.0,0,0.0,0.0,0.0,0.0,0.0,0.0,0,0.0,0.0,0,0.0,0.0,0.0,0.0,0.0,0.0,0,0,0,0.0,0,0.0,0.0,0,0,0.0,0,0.0,0.0,0.0,0,0.0,0.0,0.0,0,0,0.0,0.0,0,0.0,0.0,0.0,0,0.0,0.0,0.0,0,0,0,0.0,0.0,0,0.0,0.0,0.0,0,0.0,0.0,0.0,70.0,0.0,0.0,0.0,0.0,0.0,0.0,0.0,0.0,0.0,0.0,0.0,0.0,0.0,0.0,0.0,0.0,0.0,30.0,0.0,0.0,0.0,0.0,0.0,0.0,0.0,0,0.0,0.0,0.0,0.0,0.0,0.0,0.0,0,0.0,0.0,0.0,0.0,0.0,0.0,0.0,0,0.0,0.0,0.0,0.0,0.0,0,0.0,0.0,0.0,0.0,0.0,0,0.0,0.0,0.0,0.0,0,0.0,0.0,0.0,0,0,0,0.0,0.0,0.0,0.0,0.0,0.0,0.0,0.0,0.0,0.0,0.0,0.0,0.0,0.0,0.0,0,0.0,0.0,46.4,18.8,0.23399999999999999
# 3725,7830,74194,Patel N.D.,1983,nan,(MoO3)76.7 (P2O5)23.3 ,0.0,0,0.0,0.0,0.0,0.0,0.0,0.0,0.0,0,0,0,0.0,0.0,0,0.0,0.0,0.0,0.0,0.0,0.0,0,0.0,0.0,0.0,0.0,0,0,0.0,0.0,0,0.0,0.0,0.0,0.0,0.0,0.0,0,0.0,0.0,0.0,0.0,0.0,0.0,0,0.0,0.0,0,0.0,0.0,0.0,0.0,0.0,0.0,0,0,0,0.0,0,0.0,0.0,0,0,0.0,0,0.0,0.0,0.0,0,0.0,0.0,0.0,0,0,0.0,0.0,0,0.0,0.0,0.0,0,0.0,0.0,0.0,0,0,0,0.0,0.0,0,0.0,0.0,0.0,0,0.0,0.0,0.0,76.7,0.0,0.0,0.0,0.0,0.0,0.0,0.0,0.0,0.0,0.0,0.0,0.0,0.0,0.0,0.0,0.0,0.0,23.3,0.0,0.0,0.0,0.0,0.0,0.0,0.0,0,0.0,0.0,0.0,0.0,0.0,0.0,0.0,0,0.0,0.0,0.0,0.0,0.0,0.0,0.0,0,0.0,0.0,0.0,0.0,0.0,0,0.0,0.0,0.0,0.0,0.0,0,0.0,0.0,0.0,0.0,0,0.0,0.0,0.0,0,0,0,0.0,0.0,0.0,0.0,0.0,0.0,0.0,0.0,0.0,0.0,0.0,0.0,0.0,0.0,0.0,0,0.0,0.0,49.1,19.9,0.23399999999999999
# 3726,7830,74199,Patel N.D.,1983,nan,(MoO3)85.4 (P2O5)14.6 ,0.0,0,0.0,0.0,0.0,0.0,0.0,0.0,0.0,0,0,0,0.0,0.0,0,0.0,0.0,0.0,0.0,0.0,0.0,0,0.0,0.0,0.0,0.0,0,0,0.0,0.0,0,0.0,0.0,0.0,0.0,0.0,0.0,0,0.0,0.0,0.0,0.0,0.0,0.0,0,0.0,0.0,0,0.0,0.0,0.0,0.0,0.0,0.0,0,0,0,0.0,0,0.0,0.0,0,0,0.0,0,0.0,0.0,0.0,0,0.0,0.0,0.0,0,0,0.0,0.0,0,0.0,0.0,0.0,0,0.0,0.0,0.0,0,0,0,0.0,0.0,0,0.0,0.0,0.0,0,0.0,0.0,0.0,85.4,0.0,0.0,0.0,0.0,0.0,0.0,0.0,0.0,0.0,0.0,0.0,0.0,0.0,0.0,0.0,0.0,0.0,14.6,0.0,0.0,0.0,0.0,0.0,0.0,0.0,0,0.0,0.0,0.0,0.0,0.0,0.0,0.0,0,0.0,0.0,0.0,0.0,0.0,0.0,0.0,0,0.0,0.0,0.0,0.0,0.0,0,0.0,0.0,0.0,0.0,0.0,0,0.0,0.0,0.0,0.0,0,0.0,0.0,0.0,0,0,0,0.0,0.0,0.0,0.0,0.0,0.0,0.0,0.0,0.0,0.0,0.0,0.0,0.0,0.0,0.0,0,0.0,0.0,52.1,21.1,0.23399999999999999
# 3727,24435,189492,Vijoy P.S.,1999,nan,(B2O3)75.0 (CdCl2)20 (Li2O)5.0 ,0.0,0,0.0,0.0,0.0,0.0,0.0,0.0,0.0,0,0,0,0.0,75.0,0,0.0,0.0,0.0,0.0,0.0,0.0,0,0.0,0.0,0.0,0.0,20,0,0.0,0.0,0,0.0,0.0,0.0,0.0,0.0,0.0,0,0.0,0.0,0.0,0.0,0.0,0.0,0,0.0,0.0,0,0.0,0.0,0.0,0.0,0.0,0.0,0,0,0,0.0,0,0.0,0.0,0,0,0.0,0,0.0,0.0,0.0,0,0.0,0.0,0.0,0,0,0.0,0.0,0,0.0,0.0,0.0,0,0.0,0.0,5.0,0,0,0,0.0,0.0,0,0.0,0.0,0.0,0,0.0,0.0,0.0,0.0,0.0,0.0,0.0,0.0,0.0,0.0,0.0,0.0,0.0,0.0,0.0,0.0,0.0,0.0,0.0,0.0,0.0,0.0,0.0,0.0,0.0,0.0,0.0,0.0,0.0,0,0.0,0.0,0.0,0.0,0.0,0.0,0.0,0,0.0,0.0,0.0,0.0,0.0,0.0,0.0,0,0.0,0.0,0.0,0.0,0.0,0,0.0,0.0,0.0,0.0,0.0,0,0.0,0.0,0.0,0.0,0,0.0,0.0,0.0,0,0,0,0.0,0.0,0.0,0.0,0.0,0.0,0.0,0.0,0.0,0.0,0.0,0.0,0.0,0.0,0.0,0,0.0,0.0,24.0,9.737,0.23399999999999999
# 3728,24933,302461,Shen G.0Q.,2002,nan,(Al2O3)2.97 (Eu2O3)1.0 (MgO)11.88 (Na2O)14.85 (SiO2)69.3 ,0.0,0,0.0,2.97,0.0,0.0,0.0,0.0,0.0,0,0,0,0.0,0.0,0,0.0,0.0,0.0,0.0,0.0,0.0,0,0.0,0.0,0.0,0.0,0,0,0.0,0.0,0,0.0,0.0,0.0,0.0,0.0,0.0,0,0.0,0.0,0.0,0.0,0.0,0.0,0,0.0,1.0,0,0.0,0.0,0.0,0.0,0.0,0.0,0,0,0,0.0,0,0.0,0.0,0,0,0.0,0,0.0,0.0,0.0,0,0.0,0.0,0.0,0,0,0.0,0.0,0,0.0,0.0,0.0,0,0.0,0.0,0.0,0,0,0,0.0,0.0,0,0.0,11.88,0.0,0,0.0,0.0,0.0,0.0,0.0,0.0,14.85,0.0,0.0,0.0,0.0,0.0,0.0,0.0,0.0,0.0,0.0,0.0,0.0,0.0,0.0,0.0,0.0,0.0,0.0,0.0,0.0,0.0,0.0,0,0.0,0.0,0.0,0.0,0.0,0.0,0.0,0,0.0,0.0,0.0,0.0,0.0,69.3,0.0,0,0.0,0.0,0.0,0.0,0.0,0,0.0,0.0,0.0,0.0,0.0,0,0.0,0.0,0.0,0.0,0,0.0,0.0,0.0,0,0,0,0.0,0.0,0.0,0.0,0.0,0.0,0.0,0.0,0.0,0.0,0.0,0.0,0.0,0.0,0.0,0,0.0,0.0,66.3,26.86,0.23399999999999999
# 3729,25936,197269,Hayden J.S.,1990,nan,(Al2O3)14.84330063 (As2O3)0.12009952 (La2O3)0.36029855899999996 (Li2O)21.60936356 (Nd2O3)1.7419930319999999 (P2O5)61.3249447 ,0.0,0,0.0,14.84330063,0.0,0.0,0.0,0.12009952,0.0,0,0,0,0.0,0.0,0,0.0,0.0,0.0,0.0,0.0,0.0,0,0.0,0.0,0.0,0.0,0,0,0.0,0.0,0,0.0,0.0,0.0,0.0,0.0,0.0,0,0.0,0.0,0.0,0.0,0.0,0.0,0,0.0,0.0,0,0.0,0.0,0.0,0.0,0.0,0.0,0,0,0,0.0,0,0.0,0.0,0,0,0.0,0,0.0,0.0,0.0,0,0.0,0.0,0.0,0,0,0.0,0.0,0,0.0,0.0,0.36029855899999996,0,0.0,0.0,21.60936356,0,0,0,0.0,0.0,0,0.0,0.0,0.0,0,0.0,0.0,0.0,0.0,0.0,0.0,0.0,0.0,0.0,0.0,0.0,0.0,0.0,0.0,1.7419930319999999,0.0,0.0,0.0,0.0,0.0,0.0,61.3249447,0.0,0.0,0.0,0.0,0.0,0.0,0.0,0,0.0,0.0,0.0,0.0,0.0,0.0,0.0,0,0.0,0.0,0.0,0.0,0.0,0.0,0.0,0,0.0,0.0,0.0,0.0,0.0,0,0.0,0.0,0.0,0.0,0.0,0,0.0,0.0,0.0,0.0,0,0.0,0.0,0.0,0,0,0,0.0,0.0,0.0,0.0,0.0,0.0,0.0,0.0,0.0,0.0,0.0,0.0,0.0,0.0,0.0,0,0.0,0.0,72.0,29.17,0.23399999999999999
# 3730,33070,398053,Reddy C.N.,2008,nan,(B2O3)50.0 (PbO)35.0 (V2O5)15.0 ,0.0,0,0.0,0.0,0.0,0.0,0.0,0.0,0.0,0,0,0,0.0,50.0,0,0.0,0.0,0.0,0.0,0.0,0.0,0,0.0,0.0,0.0,0.0,0,0,0.0,0.0,0,0.0,0.0,0.0,0.0,0.0,0.0,0,0.0,0.0,0.0,0.0,0.0,0.0,0,0.0,0.0,0,0.0,0.0,0.0,0.0,0.0,0.0,0,0,0,0.0,0,0.0,0.0,0,0,0.0,0,0.0,0.0,0.0,0,0.0,0.0,0.0,0,0,0.0,0.0,0,0.0,0.0,0.0,0,0.0,0.0,0.0,0,0,0,0.0,0.0,0,0.0,0.0,0.0,0,0.0,0.0,0.0,0.0,0.0,0.0,0.0,0.0,0.0,0.0,0.0,0.0,0.0,0.0,0.0,0.0,0.0,0.0,0.0,0.0,0.0,0.0,0.0,0.0,0.0,35.0,0.0,0.0,0.0,0,0.0,0.0,0.0,0.0,0.0,0.0,0.0,0,0.0,0.0,0.0,0.0,0.0,0.0,0.0,0,0.0,0.0,0.0,0.0,0.0,0,0.0,0.0,0.0,0.0,0.0,0,0.0,0.0,0.0,0.0,0,0.0,0.0,0.0,0,0,0,0.0,0.0,0.0,0.0,15.0,0.0,0.0,0.0,0.0,0.0,0.0,0.0,0.0,0.0,0.0,0,0.0,0.0,84.0,34.1,0.23399999999999999
# 3731,33101,421414,El Joundi  A.S.,1996,nan,(Eu2O3)2.28 (P2O5)48.86 (ZnO)48.86 ,0.0,0,0.0,0.0,0.0,0.0,0.0,0.0,0.0,0,0,0,0.0,0.0,0,0.0,0.0,0.0,0.0,0.0,0.0,0,0.0,0.0,0.0,0.0,0,0,0.0,0.0,0,0.0,0.0,0.0,0.0,0.0,0.0,0,0.0,0.0,0.0,0.0,0.0,0.0,0,0.0,2.28,0,0.0,0.0,0.0,0.0,0.0,0.0,0,0,0,0.0,0,0.0,0.0,0,0,0.0,0,0.0,0.0,0.0,0,0.0,0.0,0.0,0,0,0.0,0.0,0,0.0,0.0,0.0,0,0.0,0.0,0.0,0,0,0,0.0,0.0,0,0.0,0.0,0.0,0,0.0,0.0,0.0,0.0,0.0,0.0,0.0,0.0,0.0,0.0,0.0,0.0,0.0,0.0,0.0,0.0,0.0,0.0,0.0,0.0,0.0,48.86,0.0,0.0,0.0,0.0,0.0,0.0,0.0,0,0.0,0.0,0.0,0.0,0.0,0.0,0.0,0,0.0,0.0,0.0,0.0,0.0,0.0,0.0,0,0.0,0.0,0.0,0.0,0.0,0,0.0,0.0,0.0,0.0,0.0,0,0.0,0.0,0.0,0.0,0,0.0,0.0,0.0,0,0,0,0.0,0.0,0.0,0.0,0.0,0.0,0.0,0.0,0.0,0.0,0.0,0.0,0.0,0.0,48.86,0,0.0,0.0,34.6,14.0,0.23399999999999999
# 3732,36766,438055,Saddeek Y.B.,2010,nan,(Al2O3)1.26 (B2O3)60.0 (CaO)2.94 (Na2O)30.0 (PbO)4.0 (SiO2)1.8 ,0.0,0,0.0,1.26,0.0,0.0,0.0,0.0,0.0,0,0,0,0.0,60.0,0,0.0,0.0,0.0,0.0,0.0,0.0,0,0.0,0.0,2.94,0.0,0,0,0.0,0.0,0,0.0,0.0,0.0,0.0,0.0,0.0,0,0.0,0.0,0.0,0.0,0.0,0.0,0,0.0,0.0,0,0.0,0.0,0.0,0.0,0.0,0.0,0,0,0,0.0,0,0.0,0.0,0,0,0.0,0,0.0,0.0,0.0,0,0.0,0.0,0.0,0,0,0.0,0.0,0,0.0,0.0,0.0,0,0.0,0.0,0.0,0,0,0,0.0,0.0,0,0.0,0.0,0.0,0,0.0,0.0,0.0,0.0,0.0,0.0,30.0,0.0,0.0,0.0,0.0,0.0,0.0,0.0,0.0,0.0,0.0,0.0,0.0,0.0,0.0,0.0,0.0,0.0,0.0,4.0,0.0,0.0,0.0,0,0.0,0.0,0.0,0.0,0.0,0.0,0.0,0,0.0,0.0,0.0,0.0,0.0,1.8,0.0,0,0.0,0.0,0.0,0.0,0.0,0,0.0,0.0,0.0,0.0,0.0,0,0.0,0.0,0.0,0.0,0,0.0,0.0,0.0,0,0,0,0.0,0.0,0.0,0.0,0.0,0.0,0.0,0.0,0.0,0.0,0.0,0.0,0.0,0.0,0.0,0,0.0,0.0,63.8,25.85,0.23399999999999999
# 3733,37832,447066,Kolberg U.,2009,nan,(Al2O3)10.40229946 (B2O3)9.794972491000001 (CaO)8.586597552999999 (Fe2O3)0.032599998 (MgO)1.6951729119999999 (SiO2)68.87686642 (SnO2)0.077719996 (SrO)0.533771172 ,0.0,0,0.0,10.40229946,0.0,0.0,0.0,0.0,0.0,0,0,0,0.0,9.794972491000001,0,0.0,0.0,0.0,0.0,0.0,0.0,0,0.0,0.0,8.586597552999999,0.0,0,0,0.0,0.0,0,0.0,0.0,0.0,0.0,0.0,0.0,0,0.0,0.0,0.0,0.0,0.0,0.0,0,0.0,0.0,0,0.0,0.0,0.032599998,0.0,0.0,0.0,0,0,0,0.0,0,0.0,0.0,0,0,0.0,0,0.0,0.0,0.0,0,0.0,0.0,0.0,0,0,0.0,0.0,0,0.0,0.0,0.0,0,0.0,0.0,0.0,0,0,0,0.0,0.0,0,0.0,1.6951729119999999,0.0,0,0.0,0.0,0.0,0.0,0.0,0.0,0.0,0.0,0.0,0.0,0.0,0.0,0.0,0.0,0.0,0.0,0.0,0.0,0.0,0.0,0.0,0.0,0.0,0.0,0.0,0.0,0.0,0.0,0.0,0,0.0,0.0,0.0,0.0,0.0,0.0,0.0,0,0.0,0.0,0.0,0.0,0.0,68.87686642,0.0,0,0.0,0.077719996,0.0,0.0,0.0,0,0.0,0.533771172,0.0,0.0,0.0,0,0.0,0.0,0.0,0.0,0,0.0,0.0,0.0,0,0,0,0.0,0.0,0.0,0.0,0.0,0.0,0.0,0.0,0.0,0.0,0.0,0.0,0.0,0.0,0.0,0,0.0,0.0,72.2,29.25,0.23399999999999999
# 3734,37832,447067,Kolberg U.,2009,nan,(Al2O3)10.45942921 (B2O3)9.461796281 (CaO)8.905796322999999 (Fe2O3)0.003258 (MgO)1.677954872 (SiO2)68.83281477 (SnO2)0.069039995 (SrO)0.589910555 ,0.0,0,0.0,10.45942921,0.0,0.0,0.0,0.0,0.0,0,0,0,0.0,9.461796281,0,0.0,0.0,0.0,0.0,0.0,0.0,0,0.0,0.0,8.905796322999999,0.0,0,0,0.0,0.0,0,0.0,0.0,0.0,0.0,0.0,0.0,0,0.0,0.0,0.0,0.0,0.0,0.0,0,0.0,0.0,0,0.0,0.0,0.003258,0.0,0.0,0.0,0,0,0,0.0,0,0.0,0.0,0,0,0.0,0,0.0,0.0,0.0,0,0.0,0.0,0.0,0,0,0.0,0.0,0,0.0,0.0,0.0,0,0.0,0.0,0.0,0,0,0,0.0,0.0,0,0.0,1.677954872,0.0,0,0.0,0.0,0.0,0.0,0.0,0.0,0.0,0.0,0.0,0.0,0.0,0.0,0.0,0.0,0.0,0.0,0.0,0.0,0.0,0.0,0.0,0.0,0.0,0.0,0.0,0.0,0.0,0.0,0.0,0,0.0,0.0,0.0,0.0,0.0,0.0,0.0,0,0.0,0.0,0.0,0.0,0.0,68.83281477,0.0,0,0.0,0.069039995,0.0,0.0,0.0,0,0.0,0.589910555,0.0,0.0,0.0,0,0.0,0.0,0.0,0.0,0,0.0,0.0,0.0,0,0,0,0.0,0.0,0.0,0.0,0.0,0.0,0.0,0.0,0.0,0.0,0.0,0.0,0.0,0.0,0.0,0,0.0,0.0,72.7,29.45,0.23399999999999999
# 3735,39858,471008,Ellison A.J.,2012,nan,(Al2O3)12.328768400000001 (B2O3)4.419558425 (BaO)0.869912887 (CaO)5.879412236 (Fe2O3)0.029999996 (MgO)4.859513368 (SiO2)68.35316111 (SnO2)0.09998998699999999 (SrO)3.129686593 (ZrO2)0.029996996 ,0.0,0,0.0,12.328768400000001,0.0,0.0,0.0,0.0,0.0,0,0,0,0.0,4.419558425,0,0.0,0.869912887,0.0,0.0,0.0,0.0,0,0.0,0.0,5.879412236,0.0,0,0,0.0,0.0,0,0.0,0.0,0.0,0.0,0.0,0.0,0,0.0,0.0,0.0,0.0,0.0,0.0,0,0.0,0.0,0,0.0,0.0,0.029999996,0.0,0.0,0.0,0,0,0,0.0,0,0.0,0.0,0,0,0.0,0,0.0,0.0,0.0,0,0.0,0.0,0.0,0,0,0.0,0.0,0,0.0,0.0,0.0,0,0.0,0.0,0.0,0,0,0,0.0,0.0,0,0.0,4.859513368,0.0,0,0.0,0.0,0.0,0.0,0.0,0.0,0.0,0.0,0.0,0.0,0.0,0.0,0.0,0.0,0.0,0.0,0.0,0.0,0.0,0.0,0.0,0.0,0.0,0.0,0.0,0.0,0.0,0.0,0.0,0,0.0,0.0,0.0,0.0,0.0,0.0,0.0,0,0.0,0.0,0.0,0.0,0.0,68.35316111,0.0,0,0.0,0.09998998699999999,0.0,0.0,0.0,0,0.0,3.129686593,0.0,0.0,0.0,0,0.0,0.0,0.0,0.0,0,0.0,0.0,0.0,0,0,0,0.0,0.0,0.0,0.0,0.0,0.0,0.0,0.0,0.0,0.0,0.0,0.0,0.0,0.0,0.0,0,0.0,0.029996996,81.3,32.9,0.23399999999999999
# 3736,40302,467570,Zhao Qing,2012,nan,(Na2O)25.0 (SiO2)75.0 ,0.0,0,0.0,0.0,0.0,0.0,0.0,0.0,0.0,0,0,0,0.0,0.0,0,0.0,0.0,0.0,0.0,0.0,0.0,0,0.0,0.0,0.0,0.0,0,0,0.0,0.0,0,0.0,0.0,0.0,0.0,0.0,0.0,0,0.0,0.0,0.0,0.0,0.0,0.0,0,0.0,0.0,0,0.0,0.0,0.0,0.0,0.0,0.0,0,0,0,0.0,0,0.0,0.0,0,0,0.0,0,0.0,0.0,0.0,0,0.0,0.0,0.0,0,0,0.0,0.0,0,0.0,0.0,0.0,0,0.0,0.0,0.0,0,0,0,0.0,0.0,0,0.0,0.0,0.0,0,0.0,0.0,0.0,0.0,0.0,0.0,25.0,0.0,0.0,0.0,0.0,0.0,0.0,0.0,0.0,0.0,0.0,0.0,0.0,0.0,0.0,0.0,0.0,0.0,0.0,0.0,0.0,0.0,0.0,0,0.0,0.0,0.0,0.0,0.0,0.0,0.0,0,0.0,0.0,0.0,0.0,0.0,75.0,0.0,0,0.0,0.0,0.0,0.0,0.0,0,0.0,0.0,0.0,0.0,0.0,0,0.0,0.0,0.0,0.0,0,0.0,0.0,0.0,0,0,0,0.0,0.0,0.0,0.0,0.0,0.0,0.0,0.0,0.0,0.0,0.0,0.0,0.0,0.0,0.0,0,0.0,0.0,60.1,24.3,0.23399999999999999
