Repository: jacobergzhou/Poisson-Ratio

File: Poisson_ratio.csv (part 61 of 70)
,Code,Glass #,Author,Year,Trademark,Ag2O,AgI,Al,Al2O3,AlF3,AlN,As,As2O3,As2O5,As2S3,As2Se3,AsSe,B,B2O3,Ba,BaCl2,BaF2,BaO,Be,BeF2,BeO,Bi2O3,BiCl3,Br,C,Ca,CaF2,CaO,Cd,CdCl2,CdF2,CdO,Ce2O3,CeF3,CeO2,Cl,Co,Co3O4,CoO,Cr,Cr2O3,Cs,Cs2O,CsCl,CsF,Cu,Cu2O,CuO,Dy2O3,Er,Er2O3,ErF3,Eu,Eu2O3,EuF3,F,Fe,Fe2O3,FeO,Ga,Ga2O3,Ga2S3,Ga2Se3,GaF3,Gd2O3,GdF3,Ge,GeO2,GeS2,GeSe2,H2O,HfF4,HfO2,Hg,Ho2O3,I,InF3,K,K2O,K2S,K2SO4,KBr,KCl,KF,KHF2,La,La2O3,La2S3,LaF3,Li,Li2O,Li2S,Li2SO4,LiBr,LiCl,LiF,LiI,Mg,MgF2,MgO,Mn,Mn2O3,MnF2,MnO,MnO2,Mo,MoO2,MoO3,N,Na,Na2O,Na2S,Na2SO4,NaCl,NaF,NaPO3,Nb,Nb2O5,Nd,Nd2O3,NdF3,NH4NO3,Ni,NiO,O,OH,P,P2O5,Pb,PbCl2,PbF2,PbO,PdO,Pr2O3,Pr6O11,PrF3,R2O3,Rb2O,RbF,Rh2O3,RŒO,RuO2,S,Sb,Sb2O3,Sb2S3,Sc2O3,Se,Si,Si3N4,SiC,SiO2,Sm2O3,Sn,SnO,SnO2,SO2,SO3,Sr,SrCl2,SrF2,SrO,Ta2O3,Ta2O5,Tb2O3,TbF3,Te,TeO2,Th,ThF4,ThO2,Ti,TiO2,Tl,Tl2O,Tl2Se,TlSe,Tm2O3,U,U3O8,UO2,V,V2O5,VO6,WO3,Y,Y2O3,Yb2O3,YbF3,YF3,Zn,ZnCl2,ZnF2,ZnO,ZnSO4,Zr,ZrF4,ZrO2,Young's modulus E (GPa),Shear modulus G (GPa),Poisson's ratio v
4642,36508,435874,Sokolov I.A.,2003,,-,-,-,0.0,-,-,-,-,-,-,-,-,-,0.0,-,-,-,0.0,-,-,0.0,0.0,-,-,-,-,-,0.0,-,-,-,0.0,-,-,-,-,-,-,-,-,-,-,0.0,-,-,-,-,-,-,-,-,-,-,-,-,-,-,-,-,-,0.0,-,-,-,-,-,-,0.0,-,-,0.0,-,-,-,-,-,-,-,0.0,-,-,-,-,-,-,-,-,-,-,-,37.5,-,25,-,-,-,-,,-,0.0,-,-,-,-,-,-,-,-,-,-,0.0,-,-,-,-,-,-,-,-,-,-,-,-,-,-,-,-,37.5,-,-,-,0.0,-,-,-,-,0.0,-,-,-,75.0,-,-,-,-,-,-,-,-,-,-,0.0,-,-,-,-,-,-,-,-,-,0.0,-,-,-,-,-,0.0,-,-,-,-,0.0,-,-,-,-,-,-,-,-,-,-,-,0.0,-,-,-,-,-,-,-,-,0.0,-,-,-,0.0,53.7,20.8,0.29
4643,36516,435937,Pouvreau C.,2003,,-,-,-,0.0,-,-,30,-,-,-,-,-,-,0.0,-,-,-,0.0,-,-,0.0,0.0,-,-,-,-,-,0.0,-,-,-,0.0,-,-,-,-,-,-,-,-,-,-,0.0,-,-,-,-,-,-,-,-,-,-,-,-,-,-,-,-,-,0.0,-,-,-,-,-,-,0.0,-,-,0.0,-,-,-,-,-,-,-,0.0,-,-,-,-,-,-,-,-,-,-,-,0.0,-,-,-,-,-,-,,-,0.0,-,-,-,-,-,-,-,-,-,-,0.0,-,-,-,-,-,-,-,-,-,-,-,-,-,-,-,-,0.0,-,-,-,0.0,-,-,-,-,0.0,-,-,-,0.0,-,-,-,-,-,-,50,-,-,-,0.0,-,-,-,-,-,-,-,-,-,0.0,-,-,-,-,20,0.0,-,-,-,-,0.0,-,-,-,-,-,-,-,-,-,-,-,0.0,-,-,-,-,-,-,-,-,0.0,-,-,-,0.0,18.1,7.07,0.28
4644,36516,435938,Pouvreau C.,2003,,-,-,-,0.0,-,-,-,-,-,-,-,-,-,0.0,-,-,-,0.0,-,-,0.0,0.0,-,-,-,-,-,0.0,-,-,-,0.0,-,-,-,-,-,-,-,-,-,-,0.0,-,-,-,-,-,-,-,-,-,-,-,-,-,-,-,-,-,0.0,-,-,-,-,-,30,0.0,-,-,0.0,-,-,-,-,-,-,-,0.0,-,-,-,-,-,-,-,-,-,-,-,0.0,-,-,-,-,-,-,,-,0.0,-,-,-,-,-,-,-,-,-,-,0.0,-,-,-,-,-,-,-,-,-,-,-,-,-,-,-,-,0.0,-,-,-,0.0,-,-,-,-,0.0,-,-,-,0.0,-,-,-,-,-,-,70,-,-,-,0.0,-,-,-,-,-,-,-,-,-,0.0,-,-,-,-,-,0.0,-,-,-,-,0.0,-,-,-,-,-,-,-,-,-,-,-,0.0,-,-,-,-,-,-,-,-,0.0,-,-,-,0.0,17.9,7.103,0.26
4645,36713,437588,Patil S.D.,2009,,-,-,-,0.0,-,-,-,-,-,-,-,-,-,60.0,-,-,-,0.0,-,-,0.0,0.0,-,-,-,-,-,0.0,-,-,-,0.0,-,-,-,-,-,-,-,-,-,-,0.0,-,-,-,-,-,-,-,-,-,-,-,-,-,-,-,-,-,0.0,-,-,-,-,-,-,0.0,-,-,0.0,-,-,-,-,-,-,-,0.0,-,-,-,-,-,-,-,-,-,-,-,0.0,-,-,-,-,-,-,,-,0.0,-,-,-,-,-,-,-,-,-,-,20.0,-,-,-,-,-,-,-,-,-,-,-,-,-,-,-,-,0.0,-,-,-,0.0,-,-,-,-,60.0,-,-,-,100.0,-,-,-,-,-,-,-,-,-,-,0.0,-,-,-,-,-,-,-,-,-,0.0,-,-,-,-,-,0.0,-,-,-,-,0.0,-,-,-,-,-,-,-,-,-,-,-,0.0,-,-,-,-,-,-,-,-,20.0,-,-,-,0.0,38.4,15.5,0.24
4646,36713,437589,Patil S.D.,2009,,-,-,-,0.0,-,-,-,-,-,-,-,-,-,60.0,-,-,-,0.0,-,-,0.0,0.0,-,-,-,-,-,0.0,-,-,-,0.0,-,-,-,-,-,-,-,-,-,-,0.0,-,-,-,-,-,-,-,-,-,-,-,-,-,-,-,-,-,0.0,-,-,-,-,-,-,0.0,-,-,0.0,-,-,-,-,-,-,-,0.0,-,-,-,-,-,-,-,-,-,-,-,0.0,-,-,-,-,-,-,,-,0.0,-,-,-,-,-,-,-,-,-,-,20.0,-,-,-,-,-,-,-,-,-,-,-,-,-,-,-,-,0.0,-,-,-,0.0,-,-,-,-,60.0,-,-,-,95.0,-,-,-,-,-,-,-,-,-,-,0.0,-,-,-,-,-,-,-,-,-,0.0,-,-,-,-,-,0.0,-,-,-,-,0.0,-,-,-,-,-,-,-,-,-,-,-,0.0,-,-,-,-,-,-,-,5,15.0,-,-,-,0.0,37.2,14.1,0.32
4647,36713,437590,Patil S.D.,2009,,-,-,-,0.0,-,-,-,-,-,-,-,-,-,60.0,-,-,-,0.0,-,-,0.0,0.0,-,-,-,-,-,0.0,-,-,-,0.0,-,-,-,-,-,-,-,-,-,-,0.0,-,-,-,-,-,-,-,-,-,-,-,-,-,-,-,-,-,0.0,-,-,-,-,-,-,0.0,-,-,0.0,-,-,-,-,-,-,-,0.0,-,-,-,-,-,-,-,-,-,-,-,0.0,-,-,-,-,-,-,,-,0.0,-,-,-,-,-,-,-,-,-,-,20.0,-,-,-,-,-,-,-,-,-,-,-,-,-,-,-,-,0.0,-,-,-,0.0,-,-,-,-,60.0,-,-,-,90.0,-,-,-,-,-,-,-,-,-,-,0.0,-,-,-,-,-,-,-,-,-,0.0,-,-,-,-,-,0.0,-,-,-,-,0.0,-,-,-,-,-,-,-,-,-,-,-,0.0,-,-,-,-,-,-,-,10,10.0,-,-,-,0.0,10.7,4.05,0.33
4648,36713,437591,Patil S.D.,2009,,-,-,-,0.0,-,-,-,-,-,-,-,-,-,60.0,-,-,-,0.0,-,-,0.0,0.0,-,-,-,-,-,0.0,-,-,-,0.0,-,-,-,-,-,-,-,-,-,-,0.0,-,-,-,-,-,-,-,-,-,-,-,-,-,-,-,-,-,0.0,-,-,-,-,-,-,0.0,-,-,0.0,-,-,-,-,-,-,-,0.0,-,-,-,-,-,-,-,-,-,-,-,0.0,-,-,-,-,-,-,,-,0.0,-,-,-,-,-,-,-,-,-,-,20.0,-,-,-,-,-,-,-,-,-,-,-,-,-,-,-,-,0.0,-,-,-,0.0,-,-,-,-,60.0,-,-,-,85.0,-,-,-,-,-,-,-,-,-,-,0.0,-,-,-,-,-,-,-,-,-,0.0,-,-,-,-,-,0.0,-,-,-,-,0.0,-,-,-,-,-,-,-,-,-,-,-,0.0,-,-,-,-,-,-,-,15,5.0,-,-,-,0.0,86.3,32.45,0.33
4649,36713,437592,Patil S.D.,2009,,-,-,-,0.0,-,-,-,-,-,-,-,-,-,60.0,-,-,-,0.0,-,-,0.0,0.0,-,-,-,-,-,0.0,-,-,-,0.0,-,-,-,-,-,-,-,-,-,-,0.0,-,-,-,-,-,-,-,-,-,-,-,-,-,-,-,-,-,0.0,-,-,-,-,-,-,0.0,-,-,0.0,-,-,-,-,-,-,-,0.0,-,-,-,-,-,-,-,-,-,-,-,0.0,-,-,-,-,-,-,,-,0.0,-,-,-,-,-,-,-,-,-,-,20.0,-,-,-,-,-,-,-,-,-,-,-,-,-,-,-,-,0.0,-,-,-,0.0,-,-,-,-,60.0,-,-,-,80.0,-,-,-,-,-,-,-,-,-,-,0.0,-,-,-,-,-,-,-,-,-,0.0,-,-,-,-,-,0.0,-,-,-,-,0.0,-,-,-,-,-,-,-,-,-,-,-,0.0,-,-,-,-,-,-,-,20,0.0,-,-,-,0.0,17.8,6.86,0.3
4650,36766,438053,Saddeek Y.B.,2010,,-,-,-,2.1,-,-,-,-,-,-,-,-,-,60.0,-,-,-,0.0,-,-,0.0,0.0,-,-,-,-,-,4.9,-,-,-,0.0,-,-,-,-,-,-,-,-,-,-,0.0,-,-,-,-,-,-,-,-,-,-,-,-,-,-,-,-,-,0.0,-,-,-,-,-,-,0.0,-,-,0.0,-,-,-,-,-,-,-,0.0,-,-,-,-,-,-,-,-,-,-,-,0.0,-,-,-,-,-,-,,-,0.0,-,-,-,-,-,-,-,-,-,-,30.0,-,-,-,-,-,-,-,-,-,-,-,-,-,-,-,-,0.0,-,-,-,0.0,-,-,-,-,62.1,-,-,-,100.0,-,-,-,-,-,-,-,-,-,-,3.0,-,-,-,-,-,-,-,-,-,0.0,-,-,-,-,-,0.0,-,-,-,-,0.0,-,-,-,-,-,-,-,-,-,-,-,0.0,-,-,-,-,-,-,-,-,0.0,-,-,-,0.0,70.0,28.54,0.226
4651,36766,438054,Saddeek Y.B.,2010,,-,-,-,1.68,-,-,-,-,-,-,-,-,-,60.0,-,-,-,0.0,-,-,0.0,0.0,-,-,-,-,-,3.92,-,-,-,0.0,-,-,-,-,-,-,-,-,-,-,0.0,-,-,-,-,-,-,-,-,-,-,-,-,-,-,-,-,-,0.0,-,-,-,-,-,-,0.0,-,-,0.0,-,-,-,-,-,-,-,0.0,-,-,-,-,-,-,-,-,-,-,-,0.0,-,-,-,-,-,-,,-,0.0,-,-,-,-,-,-,-,-,-,-,30.0,-,-,-,-,-,-,-,-,-,-,-,-,-,-,-,-,0.0,-,-,-,2.0,-,-,-,-,61.68,-,-,-,100.0,-,-,-,-,-,-,-,-,-,-,2.4,-,-,-,-,-,-,-,-,-,0.0,-,-,-,-,-,0.0,-,-,-,-,0.0,-,-,-,-,-,-,-,-,-,-,-,0.0,-,-,-,-,-,-,-,-,0.0,-,-,-,0.0,68.6,27.84,0.232
4652,36766,438055,Saddeek Y.B.,2010,,-,-,-,1.26,-,-,-,-,-,-,-,-,-,60.0,-,-,-,0.0,-,-,0.0,0.0,-,-,-,-,-,2.94,-,-,-,0.0,-,-,-,-,-,-,-,-,-,-,0.0,-,-,-,-,-,-,-,-,-,-,-,-,-,-,-,-,-,0.0,-,-,-,-,-,-,0.0,-,-,0.0,-,-,-,-,-,-,-,0.0,-,-,-,-,-,-,-,-,-,-,-,0.0,-,-,-,-,-,-,,-,0.0,-,-,-,-,-,-,-,-,-,-,30.0,-,-,-,-,-,-,-,-,-,-,-,-,-,-,-,-,0.0,-,-,-,4.0,-,-,-,-,61.25999,-,-,-,100.0,-,-,-,-,-,-,-,-,-,-,1.8,-,-,-,-,-,-,-,-,-,0.0,-,-,-,-,-,0.0,-,-,-,-,0.0,-,-,-,-,-,-,-,-,-,-,-,0.0,-,-,-,-,-,-,-,-,0.0,-,-,-,0.0,63.8,25.85,0.234
4653,36766,438056,Saddeek Y.B.,2010,,-,-,-,0.84,-,-,-,-,-,-,-,-,-,60.0,-,-,-,0.0,-,-,0.0,0.0,-,-,-,-,-,1.96,-,-,-,0.0,-,-,-,-,-,-,-,-,-,-,0.0,-,-,-,-,-,-,-,-,-,-,-,-,-,-,-,-,-,0.0,-,-,-,-,-,-,0.0,-,-,0.0,-,-,-,-,-,-,-,0.0,-,-,-,-,-,-,-,-,-,-,-,0.0,-,-,-,-,-,-,,-,0.0,-,-,-,-,-,-,-,-,-,-,30.0,-,-,-,-,-,-,-,-,-,-,-,-,-,-,-,-,0.0,-,-,-,6.0,-,-,-,-,60.84,-,-,-,100.0,-,-,-,-,-,-,-,-,-,-,1.2,-,-,-,-,-,-,-,-,-,0.0,-,-,-,-,-,0.0,-,-,-,-,0.0,-,-,-,-,-,-,-,-,-,-,-,0.0,-,-,-,-,-,-,-,-,0.0,-,-,-,0.0,57.8,23.25,0.243
4654,36766,438057,Saddeek Y.B.,2010,,-,-,-,0.42,-,-,-,-,-,-,-,-,-,60.0,-,-,-,0.0,-,-,0.0,0.0,-,-,-,-,-,0.98,-,-,-,0.0,-,-,-,-,-,-,-,-,-,-,0.0,-,-,-,-,-,-,-,-,-,-,-,-,-,-,-,-,-,0.0,-,-,-,-,-,-,0.0,-,-,0.0,-,-,-,-,-,-,-,0.0,-,-,-,-,-,-,-,-,-,-,-,0.0,-,-,-,-,-,-,,-,0.0,-,-,-,-,-,-,-,-,-,-,30.0,-,-,-,-,-,-,-,-,-,-,-,-,-,-,-,-,0.0,-,-,-,8.0,-,-,-,-,60.42,-,-,-,100.0,-,-,-,-,-,-,-,-,-,-,0.6,-,-,-,-,-,-,-,-,-,0.0,-,-,-,-,-,0.0,-,-,-,-,0.0,-,-,-,-,-,-,-,-,-,-,-,0.0,-,-,-,-,-,-,-,-,0.0,-,-,-,0.0,53.6,21.54,0.244
4655,36766,438058,Saddeek Y.B.,2010,,-,-,-,0.0,-,-,-,-,-,-,-,-,-,60.0,-,-,-,0.0,-,-,0.0,0.0,-,-,-,-,-,0.0,-,-,-,0.0,-,-,-,-,-,-,-,-,-,-,0.0,-,-,-,-,-,-,-,-,-,-,-,-,-,-,-,-,-,0.0,-,-,-,-,-,-,0.0,-,-,0.0,-,-,-,-,-,-,-,0.0,-,-,-,-,-,-,-,-,-,-,-,0.0,-,-,-,-,-,-,,-,0.0,-,-,-,-,-,-,-,-,-,-,30.0,-,-,-,-,-,-,-,-,-,-,-,-,-,-,-,-,0.0,-,-,-,10.0,-,-,-,-,60.0,-,-,-,100.0,-,-,-,-,-,-,-,-,-,-,0.0,-,-,-,-,-,-,-,-,-,0.0,-,-,-,-,-,0.0,-,-,-,-,0.0,-,-,-,-,-,-,-,-,-,-,-,0.0,-,-,-,-,-,-,-,-,0.0,-,-,-,0.0,48.8,19.21,0.27
4656,36766,438059,Saddeek Y.B.,2010,,-,-,-,2.625,-,-,-,-,-,-,-,-,-,50.0,-,-,-,0.0,-,-,0.0,0.0,-,-,-,-,-,6.125,-,-,-,0.0,-,-,-,-,-,-,-,-,-,-,0.0,-,-,-,-,-,-,-,-,-,-,-,-,-,-,-,-,-,0.0,-,-,-,-,-,-,0.0,-,-,0.0,-,-,-,-,-,-,-,0.0,-,-,-,-,-,-,-,-,-,-,-,0.0,-,-,-,-,-,-,,-,0.0,-,-,-,-,-,-,-,-,-,-,25.0,-,-,-,-,-,-,-,-,-,-,-,-,-,-,-,-,0.0,-,-,-,12.5,-,-,-,-,52.625,-,-,-,100.0,-,-,-,-,-,-,-,-,-,-,3.75,-,-,-,-,-,-,-,-,-,0.0,-,-,-,-,-,0.0,-,-,-,-,0.0,-,-,-,-,-,-,-,-,-,-,-,0.0,-,-,-,-,-,-,-,-,0.0,-,-,-,0.0,63.1,25.15,0.254
4657,36766,438060,Saddeek Y.B.,2010,,-,-,-,2.1,-,-,-,-,-,-,-,-,-,50.0,-,-,-,0.0,-,-,0.0,0.0,-,-,-,-,-,4.9,-,-,-,0.0,-,-,-,-,-,-,-,-,-,-,0.0,-,-,-,-,-,-,-,-,-,-,-,-,-,-,-,-,-,0.0,-,-,-,-,-,-,0.0,-,-,0.0,-,-,-,-,-,-,-,0.0,-,-,-,-,-,-,-,-,-,-,-,0.0,-,-,-,-,-,-,,-,0.0,-,-,-,-,-,-,-,-,-,-,25.0,-,-,-,-,-,-,-,-,-,-,-,-,-,-,-,-,0.0,-,-,-,15.0,-,-,-,-,52.1,-,-,-,100.0,-,-,-,-,-,-,-,-,-,-,3.0,-,-,-,-,-,-,-,-,-,0.0,-,-,-,-,-,0.0,-,-,-,-,0.0,-,-,-,-,-,-,-,-,-,-,-,0.0,-,-,-,-,-,-,-,-,0.0,-,-,-,0.0,62.5,24.96,0.252
4658,36766,438061,Saddeek Y.B.,2010,,-,-,-,1.575,-,-,-,-,-,-,-,-,-,50.0,-,-,-,0.0,-,-,0.0,0.0,-,-,-,-,-,3.675,-,-,-,0.0,-,-,-,-,-,-,-,-,-,-,0.0,-,-,-,-,-,-,-,-,-,-,-,-,-,-,-,-,-,0.0,-,-,-,-,-,-,0.0,-,-,0.0,-,-,-,-,-,-,-,0.0,-,-,-,-,-,-,-,-,-,-,-,0.0,-,-,-,-,-,-,,-,0.0,-,-,-,-,-,-,-,-,-,-,25.0,-,-,-,-,-,-,-,-,-,-,-,-,-,-,-,-,0.0,-,-,-,17.5,-,-,-,-,51.575,-,-,-,100.0,-,-,-,-,-,-,-,-,-,-,2.25,-,-,-,-,-,-,-,-,-,0.0,-,-,-,-,-,0.0,-,-,-,-,0.0,-,-,-,-,-,-,-,-,-,-,-,0.0,-,-,-,-,-,-,-,-,0.0,-,-,-,0.0,61.4,24.46,0.255
4659,36766,438062,Saddeek Y.B.,2010,,-,-,-,1.05,-,-,-,-,-,-,-,-,-,50.0,-,-,-,0.0,-,-,0.0,0.0,-,-,-,-,-,2.45,-,-,-,0.0,-,-,-,-,-,-,-,-,-,-,0.0,-,-,-,-,-,-,-,-,-,-,-,-,-,-,-,-,-,0.0,-,-,-,-,-,-,0.0,-,-,0.0,-,-,-,-,-,-,-,0.0,-,-,-,-,-,-,-,-,-,-,-,0.0,-,-,-,-,-,-,,-,0.0,-,-,-,-,-,-,-,-,-,-,25.0,-,-,-,-,-,-,-,-,-,-,-,-,-,-,-,-,0.0,-,-,-,20.0,-,-,-,-,51.05,-,-,-,100.0,-,-,-,-,-,-,-,-,-,-,1.5,-,-,-,-,-,-,-,-,-,0.0,-,-,-,-,-,0.0,-,-,-,-,0.0,-,-,-,-,-,-,-,-,-,-,-,0.0,-,-,-,-,-,-,-,-,0.0,-,-,-,0.0,61.2,24.46,0.251
4660,36766,438063,Saddeek Y.B.,2010,,-,-,-,0.525,-,-,-,-,-,-,-,-,-,50.0,-,-,-,0.0,-,-,0.0,0.0,-,-,-,-,-,1.225,-,-,-,0.0,-,-,-,-,-,-,-,-,-,-,0.0,-,-,-,-,-,-,-,-,-,-,-,-,-,-,-,-,-,0.0,-,-,-,-,-,-,0.0,-,-,0.0,-,-,-,-,-,-,-,0.0,-,-,-,-,-,-,-,-,-,-,-,0.0,-,-,-,-,-,-,,-,0.0,-,-,-,-,-,-,-,-,-,-,25.0,-,-,-,-,-,-,-,-,-,-,-,-,-,-,-,-,0.0,-,-,-,22.5,-,-,-,-,50.525,-,-,-,100.0,-,-,-,-,-,-,-,-,-,-,0.75,-,-,-,-,-,-,-,-,-,0.0,-,-,-,-,-,0.0,-,-,-,-,0.0,-,-,-,-,-,-,-,-,-,-,-,0.0,-,-,-,-,-,-,-,-,0.0,-,-,-,0.0,60.8,24.3,0.251
4661,36766,438064,Saddeek Y.B.,2010,,-,-,-,0.0,-,-,-,-,-,-,-,-,-,50.0,-,-,-,0.0,-,-,0.0,0.0,-,-,-,-,-,0.0,-,-,-,0.0,-,-,-,-,-,-,-,-,-,-,0.0,-,-,-,-,-,-,-,-,-,-,-,-,-,-,-,-,-,0.0,-,-,-,-,-,-,0.0,-,-,0.0,-,-,-,-,-,-,-,0.0,-,-,-,-,-,-,-,-,-,-,-,0.0,-,-,-,-,-,-,,-,0.0,-,-,-,-,-,-,-,-,-,-,25.0,-,-,-,-,-,-,-,-,-,-,-,-,-,-,-,-,0.0,-,-,-,25.0,-,-,-,-,50.0,-,-,-,100.0,-,-,-,-,-,-,-,-,-,-,0.0,-,-,-,-,-,-,-,-,-,0.0,-,-,-,-,-,0.0,-,-,-,-,0.0,-,-,-,-,-,-,-,-,-,-,-,0.0,-,-,-,-,-,-,-,-,0.0,-,-,-,0.0,58.9,23.52,0.252
4662,36826,438543,Hilton A.R.,1993,,-,-,-,0.0,-,-,12,-,-,-,-,-,-,0.0,-,-,-,0.0,-,-,0.0,0.0,-,-,-,-,-,0.0,-,-,-,0.0,-,-,-,-,-,-,-,-,-,-,0.0,-,-,-,-,-,-,-,-,-,-,-,-,-,-,-,-,-,0.0,-,-,-,-,-,33,0.0,-,-,0.0,-,-,-,-,-,-,-,0.0,-,-,-,-,-,-,-,-,-,-,-,0.0,-,-,-,-,-,-,,-,0.0,-,-,-,-,-,-,-,-,-,-,0.0,-,-,-,-,-,-,-,-,-,-,-,-,-,-,-,-,0.0,-,-,-,0.0,-,-,-,-,0.0,-,-,-,0.0,-,-,-,-,-,-,55,-,-,-,0.0,-,-,-,-,-,-,-,-,-,0.0,-,-,-,-,-,0.0,-,-,-,-,0.0,-,-,-,-,-,-,-,-,-,-,-,0.0,-,-,-,-,-,-,-,-,0.0,-,-,-,0.0,22.0,8.963,0.27
4663,36826,438544,Hilton A.R.,1993,,-,-,-,0.0,-,-,-,-,-,-,-,-,-,0.0,-,-,-,0.0,-,-,0.0,0.0,-,-,-,-,-,0.0,-,-,-,0.0,-,-,-,-,-,-,-,-,-,-,0.0,-,-,-,-,-,-,-,-,-,-,-,-,-,-,-,-,-,0.0,-,-,-,-,-,28,0.0,-,-,0.0,-,-,-,-,-,-,-,0.0,-,-,-,-,-,-,-,-,-,-,-,0.0,-,-,-,-,-,-,,-,0.0,-,-,-,-,-,-,-,-,-,-,0.0,-,-,-,-,-,-,-,-,-,-,-,-,-,-,-,-,0.0,-,-,-,0.0,-,-,-,-,0.0,-,-,-,0.0,-,-,12,-,-,-,60,-,-,-,0.0,-,-,-,-,-,-,-,-,-,0.0,-,-,-,-,-,0.0,-,-,-,-,0.0,-,-,-,-,-,-,-,-,-,-,-,0.0,-,-,-,-,-,-,-,-,0.0,-,-,-,0.0,21.4,8.411,0.26
4664,36826,438545,Hilton A.R.,1993,,-,-,-,0.0,-,-,40,-,-,-,-,-,-,0.0,-,-,-,0.0,-,-,0.0,0.0,-,-,-,-,-,0.0,-,-,-,0.0,-,-,-,-,-,-,-,-,-,-,0.0,-,-,-,-,-,-,-,-,-,-,-,-,-,-,-,-,-,0.0,-,-,-,-,-,-,0.0,-,-,0.0,-,-,-,-,-,-,-,0.0,-,-,-,-,-,-,-,-,-,-,-,0.0,-,-,-,-,-,-,,-,0.0,-,-,-,-,-,-,-,-,-,-,0.0,-,-,-,-,-,-,-,-,-,-,-,-,-,-,-,-,0.0,-,-,-,0.0,-,-,-,-,0.0,-,-,-,0.0,-,60,-,-,-,-,-,-,-,-,0.0,-,-,-,-,-,-,-,-,-,0.0,-,-,-,-,-,0.0,-,-,-,-,0.0,-,-,-,-,-,-,-,-,-,-,-,0.0,-,-,-,-,-,-,-,-,0.0,-,-,-,0.0,15.8,8.894,0.24
4665,37054,440466,Sanchez-Valle C,2010,,-,-,-,0.0,-,-,-,-,-,-,-,-,-,0.0,-,-,-,0.0,-,-,0.0,0.0,-,-,-,-,-,0.0,-,-,-,0.0,-,-,-,-,-,-,-,-,-,-,0.0,-,-,-,-,-,-,-,-,-,-,-,-,-,-,-,-,-,0.0,-,-,-,-,-,-,0.0,-,-,0.0,-,-,-,-,-,-,-,0.0,-,-,-,-,-,-,-,-,-,-,-,0.0,-,-,-,-,-,-,,-,48.5,-,-,-,-,-,-,-,-,-,-,0.0,-,-,-,-,-,-,-,-,-,-,-,-,-,-,-,-,0.0,-,-,-,0.0,-,-,-,-,0.0,-,-,-,100.0,-,-,-,-,-,-,-,-,-,-,51.5,-,-,-,-,-,-,-,-,-,0.0,-,-,-,-,-,0.0,-,-,-,-,0.0,-,-,-,-,-,-,-,-,-,-,-,0.0,-,-,-,-,-,-,-,-,0.0,-,-,-,0.0,106.0,41.6,0.279
4666,37070,440564,Hilton A.R.Sr.,1997,,-,-,-,0.0,-,-,40,-,-,-,-,-,-,0.0,-,-,-,0.0,-,-,0.0,0.0,-,-,-,-,-,0.0,-,-,-,0.0,-,-,-,-,-,-,-,-,-,-,0.0,-,-,-,-,-,-,-,-,-,-,-,-,-,-,-,-,-,0.0,-,-,-,-,-,-,0.0,-,-,0.0,-,-,-,-,-,-,-,0.0,-,-,-,-,-,-,-,-,-,-,-,0.0,-,-,-,-,-,-,,-,0.0,-,-,-,-,-,-,-,-,-,-,0.0,-,-,-,-,-,-,-,-,-,-,-,-,-,-,-,-,0.0,-,-,-,0.0,-,-,-,-,0.0,-,-,-,0.0,-,60,-,-,-,-,-,-,-,-,0.0,-,-,-,-,-,-,-,-,-,0.0,-,-,-,-,-,0.0,-,-,-,-,0.0,-,-,-,-,-,-,-,-,-,-,-,0.0,-,-,-,-,-,-,-,-,0.0,-,-,-,0.0,15.8,6.37,0.24
4667,37105,440939,Dumbaugh W.H.,1969,,-,-,-,2.72122,-,-,-,-,-,-,-,-,-,1.064484,-,-,-,16.03292,-,-,0.0,0.0,-,-,-,-,-,5.334586,-,-,-,0.0,-,-,-,-,-,-,-,-,-,-,0.0,-,-,-,-,-,-,-,-,-,-,-,-,-,-,-,-,-,0.0,-,-,-,-,-,-,0.0,-,-,0.0,-,-,-,-,-,-,-,0.0,-,-,-,-,-,-,-,5.354,-,-,-,0.0,-,-,-,-,-,-,,-,0.0,-,-,-,-,-,-,-,-,-,-,0.0,-,-,-,-,-,-,-,-,-,-,-,-,-,-,-,-,0.0,-,-,-,0.0,-,-,-,-,9.13941,-,-,-,100.0,-,-,-,-,-,-,-,-,-,-,69.49308,-,-,-,-,-,-,-,-,-,0.0,-,-,-,-,-,0.0,-,-,-,-,0.0,-,-,-,-,-,-,-,-,-,-,-,0.0,-,-,-,-,-,-,-,-,0.0,-,-,-,0.0,78.1,30.68,0.274
4668,37148,441303,Marzouk S.Y.,2010,,-,-,-,0.0,-,-,-,-,-,-,-,-,-,8.799999,-,-,-,0.0,-,-,0.0,0.0,-,-,-,-,-,0.0,-,-,-,0.0,-,-,-,-,-,-,-,-,-,-,0.0,-,-,-,-,-,-,-,-,-,-,-,-,-,-,-,-,-,0.0,-,-,-,-,-,-,0.0,-,-,0.0,-,-,-,-,-,-,-,0.0,-,-,-,-,-,-,-,-,-,-,-,0.0,-,-,-,-,-,-,,-,0.0,-,-,-,-,-,-,-,-,-,-,14.8,-,-,-,-,-,-,-,-,-,-,-,-,-,-,-,-,0.0,-,-,-,0.0,-,-,-,-,8.799999,-,-,-,100.0,-,-,-,-,-,-,-,-,-,-,76.39999,-,-,-,-,-,-,-,-,-,0.0,-,-,-,-,-,0.0,-,-,-,-,0.0,-,-,-,-,-,-,-,-,-,-,-,0.0,-,-,-,-,-,-,-,-,0.0,-,-,-,0.0,69.1,25.9,0.334
4669,37148,441304,Marzouk S.Y.,2010,,-,-,-,0.0,-,-,-,-,-,-,-,-,-,8.759999,-,-,-,0.0,-,-,0.0,0.0,-,-,-,-,-,0.0,-,-,-,0.0,-,-,-,-,-,-,-,-,-,-,0.0,-,-,-,-,-,-,-,-,-,-,-,-,-,-,-,-,-,0.0,-,-,-,0.33,-,-,0.0,-,-,0.0,-,-,-,-,-,-,-,0.0,-,-,-,-,-,-,-,-,-,-,-,0.0,-,-,-,-,-,-,,-,0.0,-,-,-,-,-,-,-,-,-,-,14.76,-,-,-,-,-,-,-,-,-,-,-,-,-,-,-,-,0.0,-,-,-,0.0,-,-,-,-,9.089999,-,-,-,100.0,-,-,-,-,-,-,-,-,-,-,76.14999,-,-,-,-,-,-,-,-,-,0.0,-,-,-,-,-,0.0,-,-,-,-,0.0,-,-,-,-,-,-,-,-,-,-,-,0.0,-,-,-,-,-,-,-,-,0.0,-,-,-,0.0,59.7,22.0,0.355
4670,37148,441305,Marzouk S.Y.,2010,,-,-,-,0.0,-,-,-,-,-,-,-,-,-,8.73,-,-,-,0.0,-,-,0.0,0.0,-,-,-,-,-,0.0,-,-,-,0.0,-,-,-,-,-,-,-,-,-,-,0.0,-,-,-,-,-,-,-,-,-,-,-,-,-,-,-,-,-,0.0,-,-,-,0.64,-,-,0.0,-,-,0.0,-,-,-,-,-,-,-,0.0,-,-,-,-,-,-,-,-,-,-,-,0.0,-,-,-,-,-,-,,-,0.0,-,-,-,-,-,-,-,-,-,-,14.72,-,-,-,-,-,-,-,-,-,-,-,-,-,-,-,-,0.0,-,-,-,0.0,-,-,-,-,9.37,-,-,-,100.0,-,-,-,-,-,-,-,-,-,-,75.91,-,-,-,-,-,-,-,-,-,0.0,-,-,-,-,-,0.0,-,-,-,-,0.0,-,-,-,-,-,-,-,-,-,-,-,0.0,-,-,-,-,-,-,-,-,0.0,-,-,-,0.0,59.7,22.0,0.355
4671,37148,441306,Marzouk S.Y.,2010,,-,-,-,0.0,-,-,-,-,-,-,-,-,-,8.68,-,-,-,0.0,-,-,0.0,0.0,-,-,-,-,-,0.0,-,-,-,0.0,-,-,-,-,-,-,-,-,-,-,0.0,-,-,-,-,-,-,-,-,-,-,-,-,-,-,-,-,-,0.0,-,-,-,1.28,-,-,0.0,-,-,0.0,-,-,-,-,-,-,-,0.0,-,-,-,-,-,-,-,-,-,-,-,0.0,-,-,-,-,-,-,,-,0.0,-,-,-,-,-,-,-,-,-,-,14.62,-,-,-,-,-,-,-,-,-,-,-,-,-,-,-,-,0.0,-,-,-,0.0,-,-,-,-,9.96,-,-,-,100.0,-,-,-,-,-,-,-,-,-,-,75.42,-,-,-,-,-,-,-,-,-,0.0,-,-,-,-,-,0.0,-,-,-,-,0.0,-,-,-,-,-,-,-,-,-,-,-,0.0,-,-,-,-,-,-,-,-,0.0,-,-,-,0.0,59.1,21.8,0.354
4672,37148,441307,Marzouk S.Y.,2010,,-,-,-,0.0,-,-,-,-,-,-,-,-,-,8.62,-,-,-,0.0,-,-,0.0,0.0,-,-,-,-,-,0.0,-,-,-,0.0,-,-,-,-,-,-,-,-,-,-,0.0,-,-,-,-,-,-,-,-,-,-,-,-,-,-,-,-,-,0.0,-,-,-,1.9,-,-,0.0,-,-,0.0,-,-,-,-,-,-,-,0.0,-,-,-,-,-,-,-,-,-,-,-,0.0,-,-,-,-,-,-,,-,0.0,-,-,-,-,-,-,-,-,-,-,14.53,-,-,-,-,-,-,-,-,-,-,-,-,-,-,-,-,0.0,-,-,-,0.0,-,-,-,-,10.52,-,-,-,100.0,-,-,-,-,-,-,-,-,-,-,74.95,-,-,-,-,-,-,-,-,-,0.0,-,-,-,-,-,0.0,-,-,-,-,0.0,-,-,-,-,-,-,-,-,-,-,-,0.0,-,-,-,-,-,-,-,-,0.0,-,-,-,0.0,58.2,21.5,0.355
4673,37148,441308,Marzouk S.Y.,2010,,-,-,-,0.0,-,-,-,-,-,-,-,-,-,8.57,-,-,-,0.0,-,-,0.0,0.0,-,-,-,-,-,0.0,-,-,-,0.0,-,-,-,-,-,-,-,-,-,-,0.0,-,-,-,-,-,-,-,-,-,-,-,-,-,-,-,-,-,0.0,-,-,-,2.52,-,-,0.0,-,-,0.0,-,-,-,-,-,-,-,0.0,-,-,-,-,-,-,-,-,-,-,-,0.0,-,-,-,-,-,-,,-,0.0,-,-,-,-,-,-,-,-,-,-,14.44,-,-,-,-,-,-,-,-,-,-,-,-,-,-,-,-,0.0,-,-,-,0.0,-,-,-,-,11.09,-,-,-,100.0,-,-,-,-,-,-,-,-,-,-,74.47,-,-,-,-,-,-,-,-,-,0.0,-,-,-,-,-,0.0,-,-,-,-,0.0,-,-,-,-,-,-,-,-,-,-,-,0.0,-,-,-,-,-,-,-,-,0.0,-,-,-,0.0,58.5,21.6,0.354
4674,37148,441309,Marzouk S.Y.,2010,,-,-,-,0.0,-,-,-,-,-,-,-,-,-,8.54,-,-,-,0.0,-,-,0.0,0.0,-,-,-,-,-,0.0,-,-,-,0.0,-,-,-,-,-,-,-,-,-,-,0.0,-,-,-,-,-,-,-,-,-,-,-,-,-,-,-,-,-,0.0,-,-,-,2.83,-,-,0.0,-,-,0.0,-,-,-,-,-,-,-,0.0,-,-,-,-,-,-,-,-,-,-,-,0.0,-,-,-,-,-,-,,-,0.0,-,-,-,-,-,-,-,-,-,-,14.39,-,-,-,-,-,-,-,-,-,-,-,-,-,-,-,-,0.0,-,-,-,0.0,-,-,-,-,11.37,-,-,-,100.0,-,-,-,-,-,-,-,-,-,-,74.24,-,-,-,-,-,-,-,-,-,0.0,-,-,-,-,-,0.0,-,-,-,-,0.0,-,-,-,-,-,-,-,-,-,-,-,0.0,-,-,-,-,-,-,-,-,0.0,-,-,-,0.0,59.1,21.8,0.357
4675,37148,441310,Marzouk S.Y.,2010,,-,-,-,0.0,-,-,-,-,-,-,-,-,-,8.52,-,-,-,0.0,-,-,0.0,0.0,-,-,-,-,-,0.0,-,-,-,0.0,-,-,-,-,-,-,-,-,-,-,0.0,-,-,-,-,-,-,-,-,-,-,-,-,-,-,-,-,-,0.0,-,-,-,3.13,-,-,0.0,-,-,0.0,-,-,-,-,-,-,-,0.0,-,-,-,-,-,-,-,-,-,-,-,0.0,-,-,-,-,-,-,,-,0.0,-,-,-,-,-,-,-,-,-,-,14.35,-,-,-,-,-,-,-,-,-,-,-,-,-,-,-,-,0.0,-,-,-,0.0,-,-,-,-,11.65,-,-,-,99.99999,-,-,-,-,-,-,-,-,-,-,74.0,-,-,-,-,-,-,-,-,-,0.0,-,-,-,-,-,0.0,-,-,-,-,0.0,-,-,-,-,-,-,-,-,-,-,-,0.0,-,-,-,-,-,-,-,-,0.0,-,-,-,0.0,59.4,21.9,0.357
4676,37171,441459,Mairaj A.K.,2000,,-,-,-,0.0,-,-,-,-,-,-,-,-,-,0.0,-,-,-,0.0,-,-,0.0,0.0,-,-,-,-,-,0.0,-,-,-,0.0,-,-,-,-,-,-,-,-,-,-,0.0,-,-,-,-,-,-,-,-,-,-,-,-,-,-,-,-,-,0.0,65,-,-,-,-,-,0.0,-,-,0.0,-,-,-,-,-,-,-,0.0,-,-,-,-,-,-,-,3,32,-,-,0.0,-,-,-,-,-,-,,-,0.0,-,-,-,-,-,-,-,-,-,-,0.0,-,-,-,-,-,-,-,-,-,-,-,-,-,-,-,-,0.0,-,-,-,0.0,-,-,-,-,3.0,-,-,-,3.0,-,-,-,-,-,-,-,-,-,-,0.0,-,-,-,-,-,-,-,-,-,0.0,-,-,-,-,-,0.0,-,-,-,-,0.0,-,-,-,-,-,-,-,-,-,-,-,0.0,-,-,-,-,-,-,-,-,0.0,-,-,-,0.0,59.0,23.0,0.24
4677,37202,441695,Soltani M.T.,2009,,-,-,-,0.0,-,-,-,-,-,-,-,-,-,0.0,-,-,-,0.0,-,-,0.0,0.0,-,-,-,-,-,0.0,-,-,-,0.0,-,-,-,-,-,-,-,-,-,-,0.0,-,-,-,-,-,-,-,-,-,-,-,-,-,-,-,-,-,0.0,-,-,-,-,-,-,0.0,-,-,0.0,-,-,-,-,-,-,-,0.0,-,-,-,-,-,-,-,-,-,-,-,0.0,-,-,-,-,-,-,,-,0.0,-,-,-,-,-,-,-,-,-,-,10.0,-,-,-,-,-,-,-,-,-,-,-,-,-,-,-,-,0.0,-,-,-,10.0,-,-,-,-,80.0,-,-,-,100.0,-,-,-,80,-,-,-,-,-,-,0.0,-,-,-,-,-,-,-,-,-,0.0,-,-,-,-,-,0.0,-,-,-,-,0.0,-,-,-,-,-,-,-,-,-,-,-,0.0,-,-,-,-,-,-,-,-,0.0,-,-,-,0.0,33.7,13.0,0.2961539
4678,37202,441697,Soltani M.T.,2009,,-,-,-,0.0,-,-,-,-,-,-,-,-,-,0.0,-,-,-,0.0,-,-,0.0,0.0,-,-,-,-,-,0.0,-,-,-,0.0,-,-,-,-,-,-,-,-,-,-,0.0,-,-,-,-,-,-,-,-,-,-,-,-,-,-,-,-,-,0.0,-,-,-,-,-,-,0.0,-,-,0.0,-,-,-,-,-,-,-,0.0,-,-,-,-,-,-,-,-,-,-,-,0.0,-,-,-,-,-,-,,-,0.0,-,-,-,-,-,-,-,-,-,-,10.0,-,-,-,-,-,-,-,-,-,-,-,-,-,-,-,-,0.0,-,-,-,30.0,-,-,-,-,60.0,-,-,-,100.0,-,-,-,60,-,-,-,-,-,-,0.0,-,-,-,-,-,-,-,-,-,0.0,-,-,-,-,-,0.0,-,-,-,-,0.0,-,-,-,-,-,-,-,-,-,-,-,0.0,-,-,-,-,-,-,-,-,0.0,-,-,-,0.0,33.2,12.8,0.296875
4679,37202,441698,Soltani M.T.,2009,,-,-,-,0.0,-,-,-,-,-,-,-,-,-,0.0,-,-,-,0.0,-,-,0.0,0.0,-,-,-,-,-,0.0,-,-,-,0.0,-,-,-,-,-,-,-,-,-,-,0.0,-,-,-,-,-,-,-,-,-,-,-,-,-,-,-,-,-,0.0,-,-,-,-,-,-,0.0,-,-,0.0,-,-,-,-,-,-,-,0.0,-,-,-,-,-,-,-,-,-,-,-,0.0,-,-,-,-,-,-,,-,0.0,-,-,-,-,-,-,-,-,-,-,10.0,-,-,-,-,-,-,-,-,-,-,-,-,-,-,-,-,0.0,-,-,-,40.0,-,-,-,-,50.0,-,-,-,100.0,-,-,-,50,-,-,-,-,-,-,0.0,-,-,-,-,-,-,-,-,-,0.0,-,-,-,-,-,0.0,-,-,-,-,0.0,-,-,-,-,-,-,-,-,-,-,-,0.0,-,-,-,-,-,-,-,-,0.0,-,-,-,0.0,31.3,12.2,0.2827869
4680,37202,441699,Soltani M.T.,2009,,-,-,-,0.0,-,-,-,-,-,-,-,-,-,0.0,-,-,-,0.0,-,-,0.0,0.0,-,-,-,-,-,0.0,-,-,-,0.0,-,-,-,-,-,-,-,-,-,-,0.0,-,-,-,-,-,-,-,-,-,-,-,-,-,-,-,-,-,0.0,-,-,-,-,-,-,0.0,-,-,0.0,-,-,-,-,-,-,-,0.0,-,-,-,-,-,-,-,-,-,-,-,0.0,-,-,-,-,-,-,,-,0.0,-,-,-,-,-,-,-,10,-,-,10.0,-,-,-,-,-,-,-,-,-,-,-,-,-,-,-,-,0.0,-,-,-,0.0,-,-,-,-,80.0,-,-,-,100.0,-,-,-,80,-,-,-,-,-,-,0.0,-,-,-,-,-,-,-,-,-,0.0,-,-,-,-,-,0.0,-,-,-,-,0.0,-,-,-,-,-,-,-,-,-,-,-,0.0,-,-,-,-,-,-,-,-,0.0,-,-,-,0.0,32.1,12.9,0.244186
4681,37202,441700,Soltani M.T.,2009,,-,-,-,0.0,-,-,-,-,-,-,-,-,-,0.0,-,-,-,0.0,-,-,0.0,0.0,-,-,-,-,-,0.0,-,-,-,0.0,-,-,-,-,-,-,-,-,-,-,0.0,-,-,-,-,-,-,-,-,-,-,-,-,-,-,-,-,-,0.0,-,-,-,-,-,-,0.0,-,-,0.0,-,-,-,-,-,-,-,0.0,-,-,-,-,-,-,-,-,-,-,-,0.0,-,-,-,-,-,-,,-,0.0,-,-,-,-,-,-,-,20,-,-,10.0,-,-,-,-,-,-,-,-,-,-,-,-,-,-,-,-,0.0,-,-,-,0.0,-,-,-,-,70.0,-,-,-,100.0,-,-,-,70,-,-,-,-,-,-,0.0,-,-,-,-,-,-,-,-,-,0.0,-,-,-,-,-,0.0,-,-,-,-,0.0,-,-,-,-,-,-,-,-,-,-,-,0.0,-,-,-,-,-,-,-,-,0.0,-,-,-,0.0,33.5,12.6,0.329365
4682,37202,441701,Soltani M.T.,2009,,-,-,-,0.0,-,-,-,-,-,-,-,-,-,0.0,-,-,-,0.0,-,-,0.0,0.0,-,-,-,-,-,0.0,-,-,-,0.0,-,-,-,-,-,-,-,-,-,-,0.0,-,-,-,-,-,-,-,-,-,-,-,-,-,-,-,-,-,0.0,-,-,-,-,-,-,0.0,-,-,0.0,-,-,-,-,-,-,-,0.0,-,-,-,-,-,-,-,-,-,-,-,0.0,-,-,-,-,-,-,,-,0.0,-,-,-,-,-,-,-,30,-,-,10.0,-,-,-,-,-,-,-,-,-,-,-,-,-,-,-,-,0.0,-,-,-,0.0,-,-,-,-,60.0,-,-,-,100.0,-,-,-,60,-,-,-,-,-,-,0.0,-,-,-,-,-,-,-,-,-,0.0,-,-,-,-,-,0.0,-,-,-,-,0.0,-,-,-,-,-,-,-,-,-,-,-,0.0,-,-,-,-,-,-,-,-,0.0,-,-,-,0.0,35.6,12.5,0.4239999
4683,37202,441702,Soltani M.T.,2009,,-,-,-,0.0,-,-,-,-,-,-,-,-,-,0.0,-,-,-,0.0,-,-,0.0,0.0,-,-,-,-,-,0.0,-,-,-,0.0,-,-,-,-,-,-,-,-,-,-,0.0,-,-,-,-,-,-,-,-,-,-,-,-,-,-,-,-,-,0.0,-,-,-,-,-,-,0.0,-,-,0.0,-,-,-,-,-,-,-,0.0,-,-,-,-,-,-,-,-,-,-,-,0.0,-,-,-,-,-,-,,-,0.0,-,-,-,-,-,-,-,40,-,-,10.0,-,-,-,-,-,-,-,-,-,-,-,-,-,-,-,-,0.0,-,-,-,0.0,-,-,-,-,50.0,-,-,-,100.0,-,-,-,50,-,-,-,-,-,-,0.0,-,-,-,-,-,-,-,-,-,0.0,-,-,-,-,-,0.0,-,-,-,-,0.0,-,-,-,-,-,-,-,-,-,-,-,0.0,-,-,-,-,-,-,-,-,0.0,-,-,-,0.0,41.0,15.0,0.3666667
4684,37204,441709,Kaundal R.S.,2010,,-,-,-,0.0,-,-,-,-,-,-,-,-,-,70.0,-,-,-,0.0,-,-,0.0,0.0,-,-,-,-,-,0.0,-,-,-,0.0,-,-,-,-,-,-,-,-,-,-,0.0,-,-,-,-,-,-,-,-,-,-,-,-,-,-,-,-,-,0.0,-,-,-,-,-,-,0.0,-,-,0.0,-,-,-,-,-,-,-,0.0,-,-,-,-,-,-,-,-,-,-,-,0.0,-,-,-,-,-,-,,-,0.0,-,-,-,-,-,-,-,-,-,-,0.0,-,-,-,-,-,-,-,-,-,-,-,-,-,-,-,-,0.0,-,-,-,10.0,-,-,-,-,70.0,-,-,-,100.0,-,-,-,-,-,-,-,-,-,-,0.0,-,-,-,-,-,-,-,-,-,20.0,-,-,-,-,-,0.0,-,-,-,-,0.0,-,-,-,-,-,-,-,-,-,-,-,0.0,-,-,-,-,-,-,-,-,0.0,-,-,-,0.0,,,0.315
4685,37204,441710,Kaundal R.S.,2010,,-,-,-,0.0,-,-,-,-,-,-,-,-,-,70.0,-,-,-,0.0,-,-,0.0,0.0,-,-,-,-,-,0.0,-,-,-,0.0,-,-,-,-,-,-,-,-,-,-,0.0,-,-,-,-,-,-,-,-,-,-,-,-,-,-,-,-,-,0.0,-,-,-,-,-,-,0.0,-,-,0.0,-,-,-,-,-,-,-,0.0,-,-,-,-,-,-,-,-,-,-,-,0.0,-,-,-,-,-,-,,-,0.0,-,-,-,-,-,-,-,-,-,-,0.0,-,-,-,-,-,-,-,-,-,-,-,-,-,-,-,-,0.0,-,-,-,20.0,-,-,-,-,70.0,-,-,-,100.0,-,-,-,-,-,-,-,-,-,-,0.0,-,-,-,-,-,-,-,-,-,10.0,-,-,-,-,-,0.0,-,-,-,-,0.0,-,-,-,-,-,-,-,-,-,-,-,0.0,-,-,-,-,-,-,-,-,0.0,-,-,-,0.0,,,0.306
4686,37204,441711,Kaundal R.S.,2010,,-,-,-,0.0,-,-,-,-,-,-,-,-,-,60.0,-,-,-,0.0,-,-,0.0,0.0,-,-,-,-,-,0.0,-,-,-,0.0,-,-,-,-,-,-,-,-,-,-,0.0,-,-,-,-,-,-,-,-,-,-,-,-,-,-,-,-,-,0.0,-,-,-,-,-,-,0.0,-,-,0.0,-,-,-,-,-,-,-,0.0,-,-,-,-,-,-,-,-,-,-,-,0.0,-,-,-,-,-,-,,-,0.0,-,-,-,-,-,-,-,-,-,-,0.0,-,-,-,-,-,-,-,-,-,-,-,-,-,-,-,-,0.0,-,-,-,20.0,-,-,-,-,60.0,-,-,-,100.0,-,-,-,-,-,-,-,-,-,-,0.0,-,-,-,-,-,-,-,-,-,20.0,-,-,-,-,-,0.0,-,-,-,-,0.0,-,-,-,-,-,-,-,-,-,-,-,0.0,-,-,-,-,-,-,-,-,0.0,-,-,-,0.0,,,0.29
4687,37204,441712,Kaundal R.S.,2010,,-,-,-,0.0,-,-,-,-,-,-,-,-,-,60.0,-,-,-,0.0,-,-,0.0,0.0,-,-,-,-,-,0.0,-,-,-,0.0,-,-,-,-,-,-,-,-,-,-,0.0,-,-,-,-,-,-,-,-,-,-,-,-,-,-,-,-,-,0.0,-,-,-,-,-,-,0.0,-,-,0.0,-,-,-,-,-,-,-,0.0,-,-,-,-,-,-,-,-,-,-,-,0.0,-,-,-,-,-,-,,-,0.0,-,-,-,-,-,-,-,-,-,-,0.0,-,-,-,-,-,-,-,-,-,-,-,-,-,-,-,-,0.0,-,-,-,30.0,-,-,-,-,60.0,-,-,-,100.0,-,-,-,-,-,-,-,-,-,-,0.0,-,-,-,-,-,-,-,-,-,10.0,-,-,-,-,-,0.0,-,-,-,-,0.0,-,-,-,-,-,-,-,-,-,-,-,0.0,-,-,-,-,-,-,-,-,0.0,-,-,-,0.0,,,0.283
4688,37204,441713,Kaundal R.S.,2010,,-,-,-,0.0,-,-,-,-,-,-,-,-,-,50.0,-,-,-,0.0,-,-,0.0,0.0,-,-,-,-,-,0.0,-,-,-,0.0,-,-,-,-,-,-,-,-,-,-,0.0,-,-,-,-,-,-,-,-,-,-,-,-,-,-,-,-,-,0.0,-,-,-,-,-,-,0.0,-,-,0.0,-,-,-,-,-,-,-,0.0,-,-,-,-,-,-,-,-,-,-,-,0.0,-,-,-,-,-,-,,-,0.0,-,-,-,-,-,-,-,-,-,-,0.0,-,-,-,-,-,-,-,-,-,-,-,-,-,-,-,-,0.0,-,-,-,30.0,-,-,-,-,50.0,-,-,-,100.0,-,-,-,-,-,-,-,-,-,-,0.0,-,-,-,-,-,-,-,-,-,20.0,-,-,-,-,-,0.0,-,-,-,-,0.0,-,-,-,-,-,-,-,-,-,-,-,0.0,-,-,-,-,-,-,-,-,0.0,-,-,-,0.0,,,0.267
4689,37204,441714,Kaundal R.S.,2010,,-,-,-,0.0,-,-,-,-,-,-,-,-,-,40.0,-,-,-,0.0,-,-,0.0,0.0,-,-,-,-,-,0.0,-,-,-,0.0,-,-,-,-,-,-,-,-,-,-,0.0,-,-,-,-,-,-,-,-,-,-,-,-,-,-,-,-,-,0.0,-,-,-,-,-,-,0.0,-,-,0.0,-,-,-,-,-,-,-,0.0,-,-,-,-,-,-,-,-,-,-,-,0.0,-,-,-,-,-,-,,-,0.0,-,-,-,-,-,-,-,-,-,-,0.0,-,-,-,-,-,-,-,-,-,-,-,-,-,-,-,-,0.0,-,-,-,50.0,-,-,-,-,40.0,-,-,-,100.0,-,-,-,-,-,-,-,-,-,-,0.0,-,-,-,-,-,-,-,-,-,10.0,-,-,-,-,-,0.0,-,-,-,-,0.0,-,-,-,-,-,-,-,-,-,-,-,0.0,-,-,-,-,-,-,-,-,0.0,-,-,-,0.0,,,0.228
4690,37204,441715,Kaundal R.S.,2010,,-,-,-,0.0,-,-,-,-,-,-,-,-,-,30.0,-,-,-,0.0,-,-,0.0,0.0,-,-,-,-,-,0.0,-,-,-,0.0,-,-,-,-,-,-,-,-,-,-,0.0,-,-,-,-,-,-,-,-,-,-,-,-,-,-,-,-,-,0.0,-,-,-,-,-,-,0.0,-,-,0.0,-,-,-,-,-,-,-,0.0,-,-,-,-,-,-,-,-,-,-,-,0.0,-,-,-,-,-,-,,-,0.0,-,-,-,-,-,-,-,-,-,-,0.0,-,-,-,-,-,-,-,-,-,-,-,-,-,-,-,-,0.0,-,-,-,60.0,-,-,-,-,30.0,-,-,-,100.0,-,-,-,-,-,-,-,-,-,-,0.0,-,-,-,-,-,-,-,-,-,10.0,-,-,-,-,-,0.0,-,-,-,-,0.0,-,-,-,-,-,-,-,-,-,-,-,0.0,-,-,-,-,-,-,-,-,0.0,-,-,-,0.0,,,0.199
4691,37207,441730,Mohamed N.B.,2010,,-,-,-,0.0,-,-,-,-,-,-,-,-,-,0.0,-,-,-,0.0,-,-,0.0,0.0,-,-,-,-,-,0.0,-,-,-,0.0,-,-,-,-,-,-,-,-,-,-,0.0,-,-,-,-,-,-,-,-,-,-,-,-,-,-,-,-,-,0.0,-,-,-,-,-,-,0.0,-,-,0.0,-,-,-,-,-,-,-,0.0,-,-,-,-,-,-,-,-,-,-,-,0.0,-,-,-,-,-,-,,-,0.0,-,-,-,-,-,-,-,-,-,-,0.0,-,-,-,-,-,-,10,-,-,-,-,-,-,-,-,-,0.0,-,-,-,0.0,-,-,-,-,0.0,-,-,-,100.0,-,-,-,-,-,-,-,-,-,-,0.0,-,-,-,-,-,-,-,-,-,0.0,-,-,-,-,-,90.0,-,-,-,-,0.0,-,-,-,-,-,-,-,-,-,-,-,0.0,-,-,-,-,-,-,-,-,0.0,-,-,-,0.0,61.8,24.58,0.26
4692,37207,441731,Mohamed N.B.,2010,,-,-,-,0.0,-,-,-,-,-,-,-,-,-,0.0,-,-,-,0.0,-,-,0.0,0.0,-,-,-,-,-,0.0,-,-,-,0.0,-,-,-,-,-,-,-,-,-,-,0.0,-,-,-,-,-,-,-,-,-,-,-,-,-,-,-,-,-,0.0,-,-,-,-,-,-,0.0,-,-,0.0,-,-,-,-,-,-,-,0.0,-,-,-,-,-,-,-,-,-,-,-,0.0,-,-,-,-,-,-,,-,0.0,-,-,-,-,-,-,-,-,-,-,0.0,-,-,-,-,-,-,10,-,-,-,-,-,-,-,-,-,0.0,-,-,-,0.0,-,-,-,-,0.0,-,-,-,100.0,-,-,-,-,-,-,-,-,-,-,0.0,-,-,-,-,-,-,-,-,-,0.0,-,-,-,-,-,85.0,-,-,-,-,0.0,-,-,-,-,-,-,-,-,-,-,-,0.0,-,-,-,-,-,-,-,-,5.0,-,-,-,0.0,38.5,23.5,0.25
4693,37207,441732,Mohamed N.B.,2010,,-,-,-,0.0,-,-,-,-,-,-,-,-,-,0.0,-,-,-,0.0,-,-,0.0,0.0,-,-,-,-,-,0.0,-,-,-,0.0,-,-,-,-,-,-,-,-,-,-,0.0,-,-,-,-,-,-,-,-,-,-,-,-,-,-,-,-,-,0.0,-,-,-,-,-,-,0.0,-,-,0.0,-,-,-,-,-,-,-,0.0,-,-,-,-,-,-,-,-,-,-,-,0.0,-,-,-,-,-,-,,-,0.0,-,-,-,-,-,-,-,-,-,-,0.0,-,-,-,-,-,-,10,-,-,-,-,-,-,-,-,-,0.0,-,-,-,0.0,-,-,-,-,0.0,-,-,-,100.0,-,-,-,-,-,-,-,-,-,-,0.0,-,-,-,-,-,-,-,-,-,0.0,-,-,-,-,-,80.0,-,-,-,-,0.0,-,-,-,-,-,-,-,-,-,-,-,0.0,-,-,-,-,-,-,-,-,10.0,-,-,-,0.0,38.1,24.01,0.24
4694,37207,441733,Mohamed N.B.,2010,,-,-,-,0.0,-,-,-,-,-,-,-,-,-,0.0,-,-,-,0.0,-,-,0.0,0.0,-,-,-,-,-,0.0,-,-,-,0.0,-,-,-,-,-,-,-,-,-,-,0.0,-,-,-,-,-,-,-,-,-,-,-,-,-,-,-,-,-,0.0,-,-,-,-,-,-,0.0,-,-,0.0,-,-,-,-,-,-,-,0.0,-,-,-,-,-,-,-,-,-,-,-,0.0,-,-,-,-,-,-,,-,0.0,-,-,-,-,-,-,-,-,-,-,0.0,-,-,-,-,-,-,10,-,-,-,-,-,-,-,-,-,0.0,-,-,-,0.0,-,-,-,-,0.0,-,-,-,100.0,-,-,-,-,-,-,-,-,-,-,0.0,-,-,-,-,-,-,-,-,-,0.0,-,-,-,-,-,75.0,-,-,-,-,0.0,-,-,-,-,-,-,-,-,-,-,-,0.0,-,-,-,-,-,-,-,-,15.0,-,-,-,0.0,37.1,25.13,0.22
4695,37238,442108,Wilhelm A.,2007,,-,-,-,0.0,-,-,-,-,-,-,-,-,-,0.0,-,-,-,0.0,-,-,0.0,0.0,-,-,-,-,-,0.0,-,-,-,0.0,-,-,-,-,-,-,-,-,-,-,0.0,-,-,-,-,-,-,-,-,-,-,-,-,-,-,-,-,-,0.0,-,-,-,-,-,20,0.0,-,-,0.0,-,-,-,-,3,-,-,0.0,-,-,-,-,-,-,-,-,-,-,-,0.0,-,-,-,-,-,-,,-,0.0,-,-,-,-,-,-,-,-,-,-,0.0,-,-,-,-,-,-,-,-,-,-,-,-,-,-,-,-,0.0,-,-,-,0.0,-,-,-,-,0.0,-,-,-,0.0,-,-,-,-,-,-,-,-,-,-,0.0,-,-,-,-,-,-,-,-,-,0.0,-,-,-,-,77,0.0,-,-,-,-,0.0,-,-,-,-,-,-,-,-,-,-,-,0.0,-,-,-,-,-,-,-,-,0.0,-,-,-,0.0,18.5,7.341,0.26
4696,37238,442109,Wilhelm A.,2007,,-,-,-,0.0,-,-,-,-,-,-,-,-,-,0.0,-,-,-,0.0,-,-,0.0,0.0,-,-,-,-,-,0.0,-,-,-,0.0,-,-,-,-,-,-,-,-,-,-,0.0,-,-,-,-,-,-,-,-,-,-,-,-,-,-,-,-,-,0.0,-,-,-,-,-,20,0.0,-,-,0.0,-,-,-,-,5,-,-,0.0,-,-,-,-,-,-,-,-,-,-,-,0.0,-,-,-,-,-,-,,-,0.0,-,-,-,-,-,-,-,-,-,-,0.0,-,-,-,-,-,-,-,-,-,-,-,-,-,-,-,-,0.0,-,-,-,0.0,-,-,-,-,0.0,-,-,-,0.0,-,-,-,-,-,-,-,-,-,-,0.0,-,-,-,-,-,-,-,-,-,0.0,-,-,-,-,75,0.0,-,-,-,-,0.0,-,-,-,-,-,-,-,-,-,-,-,0.0,-,-,-,-,-,-,-,-,0.0,-,-,-,0.0,18.0,7.031,0.28
4697,37238,442110,Wilhelm A.,2007,,-,-,-,0.0,-,-,-,-,-,-,-,-,-,0.0,-,-,-,0.0,-,-,0.0,0.0,-,-,-,-,-,0.0,-,-,-,0.0,-,-,-,-,-,-,-,-,-,-,0.0,-,-,-,-,-,-,-,-,-,-,-,-,-,-,-,-,-,0.0,-,-,-,-,-,20,0.0,-,-,0.0,-,-,-,-,7,-,-,0.0,-,-,-,-,-,-,-,-,-,-,-,0.0,-,-,-,-,-,-,,-,0.0,-,-,-,-,-,-,-,-,-,-,0.0,-,-,-,-,-,-,-,-,-,-,-,-,-,-,-,-,0.0,-,-,-,0.0,-,-,-,-,0.0,-,-,-,0.0,-,-,-,-,-,-,-,-,-,-,0.0,-,-,-,-,-,-,-,-,-,0.0,-,-,-,-,73,0.0,-,-,-,-,0.0,-,-,-,-,-,-,-,-,-,-,-,0.0,-,-,-,-,-,-,-,-,0.0,-,-,-,0.0,16.9,6.706,0.26
4698,37260,441970,Mamiya S.,2010,,-,-,-,0.0,-,-,-,-,-,-,-,-,-,0.0,-,-,-,0.0,-,-,0.0,0.0,-,-,-,-,-,0.0,-,-,-,0.0,-,-,-,-,-,-,-,-,-,-,0.0,-,-,-,-,-,-,-,-,-,-,-,-,-,-,-,-,-,0.0,-,-,-,-,-,-,92.4,-,-,0.0,-,-,-,-,-,-,-,7.6,-,-,-,-,-,-,-,-,-,-,-,0.0,-,-,-,-,-,-,,-,0.0,-,-,-,-,-,-,-,-,-,-,0.0,-,-,-,-,-,-,-,-,-,-,-,-,-,-,-,-,0.0,-,-,-,0.0,-,-,-,-,0.0,-,-,-,100.0,-,-,-,-,-,-,-,-,-,-,0.0,-,-,-,-,-,-,-,-,-,0.0,-,-,-,-,-,0.0,-,-,-,-,0.0,-,-,-,-,-,-,-,-,-,-,-,0.0,-,-,-,-,-,-,-,-,0.0,-,-,-,0.0,52.1,21.0,0.2404762
4699,37260,441971,Mamiya S.,2010,,-,-,-,0.0,-,-,-,-,-,-,-,-,-,0.0,-,-,-,0.0,-,-,0.0,0.0,-,-,-,-,-,0.0,-,-,-,0.0,-,-,-,-,-,-,-,-,-,-,0.0,-,-,-,-,-,-,-,-,-,-,-,-,-,-,-,-,-,0.0,-,-,-,-,-,-,89.1,-,-,0.0,-,-,-,-,-,-,-,10.9,-,-,-,-,-,-,-,-,-,-,-,0.0,-,-,-,-,-,-,,-,0.0,-,-,-,-,-,-,-,-,-,-,0.0,-,-,-,-,-,-,-,-,-,-,-,-,-,-,-,-,0.0,-,-,-,0.0,-,-,-,-,0.0,-,-,-,100.0,-,-,-,-,-,-,-,-,-,-,0.0,-,-,-,-,-,-,-,-,-,0.0,-,-,-,-,-,0.0,-,-,-,-,0.0,-,-,-,-,-,-,-,-,-,-,-,0.0,-,-,-,-,-,-,-,-,0.0,-,-,-,0.0,55.7,22.0,0.2659091
4700,37260,441972,Mamiya S.,2010,,-,-,-,0.0,-,-,-,-,-,-,-,-,-,0.0,-,-,-,0.0,-,-,0.0,0.0,-,-,-,-,-,0.0,-,-,-,0.0,-,-,-,-,-,-,-,-,-,-,0.0,-,-,-,-,-,-,-,-,-,-,-,-,-,-,-,-,-,0.0,-,-,-,-,-,-,84.7,-,-,0.0,-,-,-,-,-,-,-,15.3,-,-,-,-,-,-,-,-,-,-,-,0.0,-,-,-,-,-,-,,-,0.0,-,-,-,-,-,-,-,-,-,-,0.0,-,-,-,-,-,-,-,-,-,-,-,-,-,-,-,-,0.0,-,-,-,0.0,-,-,-,-,0.0,-,-,-,100.0,-,-,-,-,-,-,-,-,-,-,0.0,-,-,-,-,-,-,-,-,-,0.0,-,-,-,-,-,0.0,-,-,-,-,0.0,-,-,-,-,-,-,-,-,-,-,-,0.0,-,-,-,-,-,-,-,-,0.0,-,-,-,0.0,56.2,22.0,0.2772727
4701,37260,441973,Mamiya S.,2010,,-,-,-,0.0,-,-,-,-,-,-,-,-,-,0.0,-,-,-,0.0,-,-,0.0,0.0,-,-,-,-,-,0.0,-,-,-,0.0,-,-,-,-,-,-,-,-,-,-,0.0,-,-,-,-,-,-,-,-,-,-,-,-,-,-,-,-,-,0.0,-,-,-,-,-,-,77.6,-,-,0.0,-,-,-,-,-,-,-,22.4,-,-,-,-,-,-,-,-,-,-,-,0.0,-,-,-,-,-,-,,-,0.0,-,-,-,-,-,-,-,-,-,-,0.0,-,-,-,-,-,-,-,-,-,-,-,-,-,-,-,-,0.0,-,-,-,0.0,-,-,-,-,0.0,-,-,-,100.0,-,-,-,-,-,-,-,-,-,-,0.0,-,-,-,-,-,-,-,-,-,0.0,-,-,-,-,-,0.0,-,-,-,-,0.0,-,-,-,-,-,-,-,-,-,-,-,0.0,-,-,-,-,-,-,-,-,0.0,-,-,-,0.0,52.4,20.2,0.2970297
4702,37260,441974,Mamiya S.,2010,,-,-,-,0.0,-,-,-,-,-,-,-,-,-,0.0,-,-,-,0.0,-,-,0.0,0.0,-,-,-,-,-,0.0,-,-,-,0.0,-,-,-,-,-,-,-,-,-,-,0.0,-,-,-,-,-,-,-,-,-,-,-,-,-,-,-,-,-,0.0,-,-,-,-,-,-,73.2,-,-,0.0,-,-,-,-,-,-,-,26.8,-,-,-,-,-,-,-,-,-,-,-,0.0,-,-,-,-,-,-,,-,0.0,-,-,-,-,-,-,-,-,-,-,0.0,-,-,-,-,-,-,-,-,-,-,-,-,-,-,-,-,0.0,-,-,-,0.0,-,-,-,-,0.0,-,-,-,100.0,-,-,-,-,-,-,-,-,-,-,0.0,-,-,-,-,-,-,-,-,-,0.0,-,-,-,-,-,0.0,-,-,-,-,0.0,-,-,-,-,-,-,-,-,-,-,-,0.0,-,-,-,-,-,-,-,-,0.0,-,-,-,0.0,48.0,18.9,0.2698413
4703,37266,442005,Lin Chung-Chern,2010,,-,-,-,0.0,-,-,-,-,-,-,-,-,-,0.0,-,-,-,0.0,-,-,0.0,0.0,-,-,-,-,-,0.0,-,-,-,0.0,-,-,-,-,-,-,-,-,-,-,0.0,-,-,-,-,-,-,-,-,-,-,-,-,-,-,-,-,-,0.0,-,-,-,-,-,-,0.0,-,-,0.0,-,-,-,-,-,-,-,0.0,-,-,-,-,-,-,-,-,-,-,-,0.0,-,-,-,-,-,-,,-,16.66667,-,-,-,-,-,-,-,-,-,-,16.66667,-,-,-,-,-,-,-,-,-,-,-,-,-,-,-,-,0.0,-,-,-,0.0,-,-,-,-,0.0,-,-,-,100.0,-,-,-,-,-,-,-,-,-,-,66.66666,-,-,-,-,-,-,-,-,-,0.0,-,-,-,-,-,0.0,-,-,-,-,0.0,-,-,-,-,-,-,-,-,-,-,-,0.0,-,-,-,-,-,-,-,-,0.0,-,-,-,0.0,69.0,28.3,0.2190813
4704,37266,442006,Lin Chung-Chern,2010,,-,-,-,0.0,-,-,-,-,-,-,-,-,-,0.0,-,-,-,0.0,-,-,0.0,0.0,-,-,-,-,-,16.66667,-,-,-,0.0,-,-,-,-,-,-,-,-,-,-,0.0,-,-,-,-,-,-,-,-,-,-,-,-,-,-,-,-,-,0.0,-,-,-,-,-,-,0.0,-,-,0.0,-,-,-,-,-,-,-,0.0,-,-,-,-,-,-,-,-,-,-,-,0.0,-,-,-,-,-,-,,-,0.0,-,-,-,-,-,-,-,-,-,-,16.66667,-,-,-,-,-,-,-,-,-,-,-,-,-,-,-,-,0.0,-,-,-,0.0,-,-,-,-,0.0,-,-,-,99.99999,-,-,-,-,-,-,-,-,-,-,66.66666,-,-,-,-,-,-,-,-,-,0.0,-,-,-,-,-,0.0,-,-,-,-,0.0,-,-,-,-,-,-,-,-,-,-,-,0.0,-,-,-,-,-,-,-,-,0.0,-,-,-,0.0,73.4,29.9,0.2274248
4705,37266,442007,Lin Chung-Chern,2010,,-,-,-,0.0,-,-,-,-,-,-,-,-,-,0.0,-,-,-,0.0,-,-,0.0,0.0,-,-,-,-,-,0.0,-,-,-,0.0,-,-,-,-,-,-,-,-,-,-,0.0,-,-,-,-,-,-,-,-,-,-,-,-,-,-,-,-,-,0.0,-,-,-,-,-,-,0.0,-,-,0.0,-,-,-,-,-,-,-,0.0,-,-,-,-,-,-,-,-,-,-,-,0.0,-,-,-,-,-,-,,-,0.0,-,-,-,-,-,-,-,-,-,-,16.66667,-,-,-,-,-,-,-,-,-,-,-,-,-,-,-,-,0.0,-,-,-,0.0,-,-,-,-,0.0,-,-,-,99.99999,-,-,-,-,-,-,-,-,-,-,66.66666,-,-,-,-,-,-,-,-,-,16.66667,-,-,-,-,-,0.0,-,-,-,-,0.0,-,-,-,-,-,-,-,-,-,-,-,0.0,-,-,-,-,-,-,-,-,0.0,-,-,-,0.0,69.2,28.0,0.2357142
4706,37266,442008,Lin Chung-Chern,2010,,-,-,-,0.0,-,-,-,-,-,-,-,-,-,0.0,-,-,-,16.66667,-,-,0.0,0.0,-,-,-,-,-,0.0,-,-,-,0.0,-,-,-,-,-,-,-,-,-,-,0.0,-,-,-,-,-,-,-,-,-,-,-,-,-,-,-,-,-,0.0,-,-,-,-,-,-,0.0,-,-,0.0,-,-,-,-,-,-,-,0.0,-,-,-,-,-,-,-,-,-,-,-,0.0,-,-,-,-,-,-,,-,0.0,-,-,-,-,-,-,-,-,-,-,16.66667,-,-,-,-,-,-,-,-,-,-,-,-,-,-,-,-,0.0,-,-,-,0.0,-,-,-,-,0.0,-,-,-,99.99999,-,-,-,-,-,-,-,-,-,-,66.66666,-,-,-,-,-,-,-,-,-,0.0,-,-,-,-,-,0.0,-,-,-,-,0.0,-,-,-,-,-,-,-,-,-,-,-,0.0,-,-,-,-,-,-,-,-,0.0,-,-,-,0.0,65.2,25.6,0.2734374
4707,37266,442009,Lin Chung-Chern,2010,,-,-,-,0.0,-,-,-,-,-,-,-,-,-,0.0,-,-,-,0.0,-,-,0.0,0.0,-,-,-,-,-,0.0,-,-,-,0.0,-,-,-,-,-,-,-,-,-,-,0.0,-,-,-,-,-,-,-,-,-,-,-,-,-,-,-,-,-,0.0,-,-,-,-,-,-,0.0,-,-,0.0,-,-,-,-,-,-,-,0.0,-,-,-,-,-,-,-,-,-,-,-,0.0,-,-,-,-,-,-,,-,0.0,-,-,-,-,-,-,-,-,-,-,33.33333,-,-,-,-,-,-,-,-,-,-,-,-,-,-,-,-,0.0,-,-,-,0.0,-,-,-,-,0.0,-,-,-,100.0,-,-,-,-,-,-,-,-,-,-,66.66666,-,-,-,-,-,-,-,-,-,0.0,-,-,-,-,-,0.0,-,-,-,-,0.0,-,-,-,-,-,-,-,-,-,-,-,0.0,-,-,-,-,-,-,-,-,0.0,-,-,-,0.0,63.1,24.9,0.2670683
4708,37424,443677,Hemono N.,2010,,-,-,-,0.0,-,-,-,-,-,-,-,-,-,0.0,-,-,-,0.0,-,-,0.0,0.0,-,-,-,-,-,0.0,-,-,-,0.0,-,-,-,-,-,-,-,-,-,-,0.0,-,-,-,-,-,-,-,-,-,-,-,-,-,-,-,-,-,0.0,-,-,-,-,-,-,0.0,-,-,0.0,-,-,-,-,-,-,-,0.0,-,-,-,-,-,-,-,-,-,-,-,0.0,-,-,-,-,-,-,,-,0.0,-,-,-,-,-,-,-,-,-,-,0.0,-,-,-,-,-,-,-,-,-,-,-,-,-,-,-,-,50.0,-,-,-,0.0,-,-,-,-,0.0,-,-,-,100.0,-,-,-,-,-,-,-,-,-,-,0.0,-,-,50,-,-,-,-,-,-,0.0,-,-,-,-,-,0.0,-,-,-,-,0.0,-,-,-,-,-,-,-,-,-,-,-,0.0,-,-,-,-,-,-,-,-,0.0,-,-,-,0.0,32.2,13.2,0.219697
4709,37424,443678,Hemono N.,2010,,-,-,-,0.0,-,-,-,-,-,-,-,-,-,0.0,-,-,-,0.0,-,-,0.0,0.0,-,-,-,-,-,0.0,-,-,-,0.0,-,-,-,-,-,-,-,-,-,-,0.0,-,-,-,-,-,-,-,-,-,-,-,-,-,-,-,-,-,0.0,-,-,-,-,-,-,0.0,-,-,0.0,-,-,-,-,-,-,-,0.0,-,-,-,-,-,-,-,-,-,-,-,0.0,-,-,-,-,-,-,,-,0.0,-,-,-,-,-,-,-,-,-,-,0.0,-,-,-,-,-,-,-,-,-,-,-,-,-,-,-,-,45.0,-,-,-,0.0,-,-,-,-,0.0,-,-,-,100.0,-,-,-,-,-,-,-,-,-,-,0.0,-,-,55,-,-,-,-,-,-,0.0,-,-,-,-,-,0.0,-,-,-,-,0.0,-,-,-,-,-,-,-,-,-,-,-,0.0,-,-,-,-,-,-,-,-,0.0,-,-,-,0.0,29.1,12.1,0.2024793
4710,37424,443679,Hemono N.,2010,,-,-,-,0.0,-,-,-,-,-,-,-,-,-,0.0,-,-,-,0.0,-,-,0.0,0.0,-,-,-,-,-,0.0,-,-,-,0.0,-,-,-,-,-,-,-,-,-,-,0.0,-,-,-,-,-,-,-,-,-,-,-,-,-,-,-,-,-,0.0,-,-,-,-,-,-,0.0,-,-,0.0,-,-,-,-,-,-,-,0.0,-,-,-,-,-,-,-,-,-,-,-,0.0,-,-,-,-,-,-,,-,0.0,-,-,-,-,-,-,-,-,-,-,0.0,-,-,-,-,-,-,-,-,-,-,-,-,-,-,-,-,43.0,-,-,-,0.0,-,-,-,-,0.0,-,-,-,100.0,-,-,-,-,-,-,-,-,-,-,0.0,-,-,57,-,-,-,-,-,-,0.0,-,-,-,-,-,0.0,-,-,-,-,0.0,-,-,-,-,-,-,-,-,-,-,-,0.0,-,-,-,-,-,-,-,-,0.0,-,-,-,0.0,34.0,13.4,0.2686568
4711,37424,443680,Hemono N.,2010,,-,-,-,0.0,-,-,-,-,-,-,-,-,-,0.0,-,-,-,0.0,-,-,0.0,0.0,-,-,-,-,-,0.0,-,-,-,0.0,-,-,-,-,-,-,-,-,-,-,0.0,-,-,-,-,-,-,-,-,-,-,-,-,-,-,-,-,-,0.0,-,-,-,-,-,-,0.0,-,-,0.0,-,-,-,-,-,-,-,0.0,-,-,-,-,-,-,-,-,-,-,-,0.0,-,-,-,-,-,-,,-,0.0,-,-,-,-,-,-,-,-,-,-,0.0,-,-,-,-,-,-,-,-,-,-,-,-,-,-,-,-,42.0,-,-,-,0.0,-,-,-,-,0.0,-,-,-,100.0,-,-,-,-,-,-,-,-,-,-,0.0,-,-,58,-,-,-,-,-,-,0.0,-,-,-,-,-,0.0,-,-,-,-,0.0,-,-,-,-,-,-,-,-,-,-,-,0.0,-,-,-,-,-,-,-,-,0.0,-,-,-,0.0,32.3,13.0,0.2423077
4712,37424,443681,Hemono N.,2010,,-,-,-,0.0,-,-,-,-,-,-,-,-,-,0.0,-,-,-,0.0,-,-,0.0,0.0,-,-,-,-,-,0.0,-,-,-,0.0,-,-,-,-,-,-,-,-,-,-,0.0,-,-,-,-,-,-,-,-,-,-,-,-,-,-,-,-,-,0.0,-,-,-,-,-,-,0.0,-,-,0.0,-,-,-,-,-,-,-,0.0,-,-,-,-,-,-,-,-,-,-,-,0.0,-,-,-,-,-,-,,-,0.0,-,-,-,-,-,-,-,-,-,-,0.0,-,-,-,-,-,-,-,-,-,-,-,-,-,-,-,-,40.0,-,-,-,0.0,-,-,-,-,0.0,-,-,-,100.0,-,-,-,-,-,-,-,-,-,-,0.0,-,-,60,-,-,-,-,-,-,0.0,-,-,-,-,-,0.0,-,-,-,-,0.0,-,-,-,-,-,-,-,-,-,-,-,0.0,-,-,-,-,-,-,-,-,0.0,-,-,-,0.0,32.1,13.0,0.2346153
4713,37424,443683,Hemono N.,2010,,-,-,-,0.0,-,-,-,-,-,-,-,-,-,0.0,-,-,-,0.0,-,-,0.0,0.0,-,-,-,-,-,0.0,-,-,-,0.0,-,-,-,-,-,-,-,-,-,-,0.0,-,-,-,-,-,-,-,-,-,-,-,-,-,-,-,-,-,0.0,-,-,-,-,-,-,0.0,-,-,0.0,-,-,-,-,-,-,-,0.0,-,-,-,-,-,-,-,-,-,-,-,0.0,-,-,-,-,-,-,,-,0.0,-,-,-,-,-,-,-,-,-,-,0.0,-,-,-,-,-,-,-,-,-,-,-,-,-,-,-,-,35.0,-,-,-,0.0,-,-,-,-,0.0,-,-,-,100.0,-,-,-,-,-,-,-,-,-,-,0.0,-,-,65,-,-,-,-,-,-,0.0,-,-,-,-,-,0.0,-,-,-,-,0.0,-,-,-,-,-,-,-,-,-,-,-,0.0,-,-,-,-,-,-,-,-,0.0,-,-,-,0.0,30.0,12.2,0.2295082
4714,37424,443684,Hemono N.,2010,,-,-,-,0.0,-,-,-,-,-,-,-,-,-,0.0,-,-,-,0.0,-,-,0.0,0.0,-,-,-,-,-,0.0,-,-,-,0.0,-,-,-,-,-,-,-,-,-,-,0.0,-,-,-,-,-,-,-,-,-,-,-,-,-,-,-,-,-,0.0,-,-,-,-,-,-,0.0,-,-,0.0,-,-,-,-,-,-,-,0.0,-,-,-,-,-,-,-,-,-,-,-,0.0,-,-,-,-,-,-,,-,0.0,-,-,-,-,-,-,-,-,-,-,0.0,-,-,-,-,-,-,-,-,-,-,-,-,-,-,-,-,33.0,-,-,-,0.0,-,-,-,-,0.0,-,-,-,100.0,-,-,-,-,-,-,-,-,-,-,0.0,-,-,67,-,-,-,-,-,-,0.0,-,-,-,-,-,0.0,-,-,-,-,0.0,-,-,-,-,-,-,-,-,-,-,-,0.0,-,-,-,-,-,-,-,-,0.0,-,-,-,0.0,31.0,12.7,0.2204725
4715,37426,443685,Sellappan P.,2010,,-,-,-,0.0,-,-,-,-,-,-,-,-,-,0.0,-,-,-,0.0,-,-,0.0,0.0,-,-,-,21.7,-,0.0,-,-,-,0.0,-,-,-,-,-,-,-,-,-,-,0.0,-,-,-,-,-,-,-,-,-,-,-,-,-,-,-,-,-,0.0,-,-,-,-,-,-,0.0,-,-,0.0,-,-,-,-,-,-,-,0.0,-,-,-,-,-,-,-,-,-,-,-,0.0,-,-,-,-,-,-,,-,0.0,-,-,-,-,-,-,-,-,17.77,-,0.0,-,-,-,-,-,-,-,-,-,-,-,-,-,38.7,-,-,0.0,-,-,-,0.0,-,-,-,-,0.0,-,-,-,0.0,-,-,-,-,-,-,-,21.83,-,-,0.0,-,-,-,-,-,-,-,-,-,0.0,-,-,-,-,-,0.0,-,-,-,-,0.0,-,-,-,-,-,-,-,-,-,-,-,0.0,-,-,-,-,-,-,-,-,0.0,-,-,-,0.0,121.0,47.8,0.267
4716,37426,443686,Sellappan P.,2010,,-,-,-,0.0,-,-,-,-,-,-,-,-,-,0.0,-,-,-,0.0,-,-,0.0,0.0,-,-,-,24.9,-,0.0,-,-,-,0.0,-,-,-,-,-,-,-,-,-,-,0.0,-,-,-,-,-,-,-,-,-,-,-,-,-,-,-,-,-,0.0,-,-,-,-,-,-,0.0,-,-,0.0,-,-,-,-,-,-,-,0.0,-,-,-,-,-,-,-,-,-,-,-,0.0,-,-,-,-,-,-,,-,0.0,-,-,-,-,-,-,-,-,15.4,-,0.0,-,-,-,-,-,-,-,-,-,-,-,-,-,40.4,-,-,0.0,-,-,-,0.0,-,-,-,-,0.0,-,-,-,0.0,-,-,-,-,-,-,-,19.3,-,-,0.0,-,-,-,-,-,-,-,-,-,0.0,-,-,-,-,-,0.0,-,-,-,-,0.0,-,-,-,-,-,-,-,-,-,-,-,0.0,-,-,-,-,-,-,-,-,0.0,-,-,-,0.0,97.0,37.3,0.3
4717,37426,443687,Sellappan P.,2010,,-,-,-,0.0,-,-,-,-,-,-,-,-,-,0.0,-,-,-,0.0,-,-,0.0,0.0,-,-,-,24.47,-,0.0,-,-,-,0.0,-,-,-,-,-,-,-,-,-,-,0.0,-,-,-,-,-,-,-,-,-,-,-,-,-,-,-,-,-,0.0,-,-,-,-,-,-,0.0,-,-,0.0,-,-,-,-,-,-,-,0.0,-,-,-,-,-,-,-,-,-,-,-,0.0,-,-,-,-,-,-,,-,0.0,-,-,-,-,-,-,-,-,17.65,-,0.0,-,-,-,-,-,-,-,-,-,-,-,-,-,37.92,-,-,0.0,-,-,-,0.0,-,-,-,-,0.0,-,-,-,0.0,-,-,-,-,-,-,-,19.96,-,-,0.0,-,-,-,-,-,-,-,-,-,0.0,-,-,-,-,-,0.0,-,-,-,-,0.0,-,-,-,-,-,-,-,-,-,-,-,0.0,-,-,-,-,-,-,-,-,0.0,-,-,-,0.0,114.0,44.2,0.291
4718,37426,443688,Sellappan P.,2010,,-,-,-,0.0,-,-,-,-,-,-,-,-,-,0.0,-,-,-,0.0,-,-,0.0,0.0,-,-,-,24.33,-,0.0,-,-,-,0.0,-,-,-,-,-,-,-,-,-,-,0.0,-,-,-,-,-,-,-,-,-,-,-,-,-,-,-,-,-,0.0,-,-,-,-,-,-,0.0,-,-,0.0,-,-,-,-,-,-,-,0.0,-,-,-,-,-,-,-,-,-,-,-,0.0,-,-,-,-,-,-,,-,0.0,-,-,-,-,-,-,-,-,21.31,-,0.0,-,-,-,-,-,-,-,-,-,-,-,-,-,33.69,-,-,0.0,-,-,-,0.0,-,-,-,-,0.0,-,-,-,0.0,-,-,-,-,-,-,-,20.67,-,-,0.0,-,-,-,-,-,-,-,-,-,0.0,-,-,-,-,-,0.0,-,-,-,-,0.0,-,-,-,-,-,-,-,-,-,-,-,0.0,-,-,-,-,-,-,-,-,0.0,-,-,-,0.0,118.0,46.1,0.285
4719,37426,443689,Sellappan P.,2010,,-,-,-,0.0,-,-,-,-,-,-,-,-,-,0.0,-,-,-,0.0,-,-,0.0,0.0,-,-,-,23.93,-,0.0,-,-,-,0.0,-,-,-,-,-,-,-,-,-,-,0.0,-,-,-,-,-,-,-,-,-,-,-,-,-,-,-,-,-,0.0,-,-,-,-,-,-,0.0,-,-,0.0,-,-,-,-,-,-,-,0.0,-,-,-,-,-,-,-,-,-,-,-,0.0,-,-,-,-,-,-,,-,0.0,-,-,-,-,-,-,-,-,25.77,-,0.0,-,-,-,-,-,-,-,-,-,-,-,-,-,28.63,-,-,0.0,-,-,-,0.0,-,-,-,-,0.0,-,-,-,0.0,-,-,-,-,-,-,-,21.67,-,-,0.0,-,-,-,-,-,-,-,-,-,0.0,-,-,-,-,-,0.0,-,-,-,-,0.0,-,-,-,-,-,-,-,-,-,-,-,0.0,-,-,-,-,-,-,-,-,0.0,-,-,-,0.0,135.0,52.8,0.28
