Repository: jacobergzhou/Poisson-Ratio

File: Non_metal_07242019.csv (part 62 of 91)
Index,Code,Glass #,Author,Year,Trademark,glass_comp,Ag2O,AgI,Al,Al2O3,AlF3,AlN,As,As2O3,As2O5,As2S3,As2Se3,AsSe,B,B2O3,BaCl2,BaF2,BaO,BeF2,BeO,Bi2O3,BiCl3,Br,Ca,CaF2,CaO,Cd,CdCl2,CdF2,CdO,Ce2O3,CeF3,CeO2,Cl,Co3O4,CoO,Cr2O3,Cs2O,CsCl,CsF,Cu2O,CuO,Dy2O3,Er,Er2O3,ErF3,Eu,Eu2O3,EuF3,F,Fe,Fe2O3,FeO,Ga,Ga2O3,Ga2S3,Ga2Se3,GaF3,Gd2O3,GdF3,Ge,GeO2,GeS2,GeSe2,H2O,HfF4,HfO2,Hg,Ho2O3,I,InF3,K,K2O,K2S,K2SO4,KBr,KCl,KF,KHF2,La,La2O3,La2S3,LaF3,Li,Li2O,Li2S,Li2SO4,LiBr,LiCl,LiF,LiI,MgF2,MgO,Mn2O3,MnF2,MnO,MnO2,MoO2,MoO3,N,Na,Na2O,Na2S,Na2SO4,NaCl,NaF,NaPO3,Nb2O5,Nd,Nd2O3,NdF3,NH4NO3,NiO,O,OH,P,P2O5,Pb,PbCl2,PbF2,PbO,PdO,Pr2O3,Pr6O11,PrF3,Rb2O,RbF,Rh2O3,RuO2,S,Sb,Sb2O3,Sb2S3,Sc2O3,Se,Si,Si3N4,SiC,SiO2,Sm2O3,Sn,SnO,SnO2,SO2,SO3,Sr,SrCl2,SrF2,SrO,Ta2O3,Ta2O5,Tb2O3,TbF3,Te,TeO2,Th,ThF4,ThO2,TiO2,Tl,Tl2O,Tl2Se,TlSe,Tm2O3,U,U3O8,UO2,V,V2O5,VO6,WO3,Y,Y2O3,Yb2O3,YbF3,YF3,ZnCl2,ZnF2,ZnO,ZnSO4,ZrF4,ZrO2,Young's modulus E (GPa),Shear modulus G (GPa),Poisson's ratio v
# 3737,40944,478405,Mauro J.C.,2013,nan,(Al2O3)5.0 (B2O3)8.26 (CaO)2.64 (K2O)19.25 (SiO2)62.11 (SnO2)0.1 (SrO)2.64 ,0.0,0,0.0,5.0,0.0,0.0,0.0,0.0,0.0,0,0,0,0.0,8.26,0,0.0,0.0,0.0,0.0,0.0,0.0,0,0.0,0.0,2.64,0.0,0,0,0.0,0.0,0,0.0,0.0,0.0,0.0,0.0,0.0,0,0.0,0.0,0.0,0.0,0.0,0.0,0,0.0,0.0,0,0.0,0.0,0.0,0.0,0.0,0.0,0,0,0,0.0,0,0.0,0.0,0,0,0.0,0,0.0,0.0,0.0,0,0.0,0.0,19.25,0,0,0.0,0.0,0,0.0,0.0,0.0,0,0.0,0.0,0.0,0,0,0,0.0,0.0,0,0.0,0.0,0.0,0,0.0,0.0,0.0,0.0,0.0,0.0,0.0,0.0,0.0,0.0,0.0,0.0,0.0,0.0,0.0,0.0,0.0,0.0,0.0,0.0,0.0,0.0,0.0,0.0,0.0,0.0,0.0,0.0,0.0,0,0.0,0.0,0.0,0.0,0.0,0.0,0.0,0,0.0,0.0,0.0,0.0,0.0,62.11,0.0,0,0.0,0.1,0.0,0.0,0.0,0,0.0,2.64,0.0,0.0,0.0,0,0.0,0.0,0.0,0.0,0,0.0,0.0,0.0,0,0,0,0.0,0.0,0.0,0.0,0.0,0.0,0.0,0.0,0.0,0.0,0.0,0.0,0.0,0.0,0.0,0,0.0,0.0,65.4,26.51,0.23399999999999999
# 3738,40951,478481,Mauro J.C.,2013,nan,(Al2O3)7.489999925 (B2O3)16.28999984 (CaO)8.180000918 (MgO)2.199999978 (SiO2)64.62999935 (SnO2)0.06999999900000001 (SrO)1.129999989 (ZrO2)0.01 ,0.0,0,0.0,7.489999925,0.0,0.0,0.0,0.0,0.0,0,0,0,0.0,16.28999984,0,0.0,0.0,0.0,0.0,0.0,0.0,0,0.0,0.0,8.180000918,0.0,0,0,0.0,0.0,0,0.0,0.0,0.0,0.0,0.0,0.0,0,0.0,0.0,0.0,0.0,0.0,0.0,0,0.0,0.0,0,0.0,0.0,0.0,0.0,0.0,0.0,0,0,0,0.0,0,0.0,0.0,0,0,0.0,0,0.0,0.0,0.0,0,0.0,0.0,0.0,0,0,0.0,0.0,0,0.0,0.0,0.0,0,0.0,0.0,0.0,0,0,0,0.0,0.0,0,0.0,2.199999978,0.0,0,0.0,0.0,0.0,0.0,0.0,0.0,0.0,0.0,0.0,0.0,0.0,0.0,0.0,0.0,0.0,0.0,0.0,0.0,0.0,0.0,0.0,0.0,0.0,0.0,0.0,0.0,0.0,0.0,0.0,0,0.0,0.0,0.0,0.0,0.0,0.0,0.0,0,0.0,0.0,0.0,0.0,0.0,64.62999935,0.0,0,0.0,0.06999999900000001,0.0,0.0,0.0,0,0.0,1.129999989,0.0,0.0,0.0,0,0.0,0.0,0.0,0.0,0,0.0,0.0,0.0,0,0,0,0.0,0.0,0.0,0.0,0.0,0.0,0.0,0.0,0.0,0.0,0.0,0.0,0.0,0.0,0.0,0,0.0,0.01,65.7,26.62,0.23399999999999999
# 3739,40951,478484,Mauro J.C.,2013,nan,(Al2O3)7.340734147 (B2O3)16.00160032 (CaO)7.590759152 (MgO)4.6204620919999995 (SiO2)63.04630126 (SnO2)0.070010001 (SrO)1.320132026 (ZrO2)0.010001000000000001 ,0.0,0,0.0,7.340734147,0.0,0.0,0.0,0.0,0.0,0,0,0,0.0,16.00160032,0,0.0,0.0,0.0,0.0,0.0,0.0,0,0.0,0.0,7.590759152,0.0,0,0,0.0,0.0,0,0.0,0.0,0.0,0.0,0.0,0.0,0,0.0,0.0,0.0,0.0,0.0,0.0,0,0.0,0.0,0,0.0,0.0,0.0,0.0,0.0,0.0,0,0,0,0.0,0,0.0,0.0,0,0,0.0,0,0.0,0.0,0.0,0,0.0,0.0,0.0,0,0,0.0,0.0,0,0.0,0.0,0.0,0,0.0,0.0,0.0,0,0,0,0.0,0.0,0,0.0,4.6204620919999995,0.0,0,0.0,0.0,0.0,0.0,0.0,0.0,0.0,0.0,0.0,0.0,0.0,0.0,0.0,0.0,0.0,0.0,0.0,0.0,0.0,0.0,0.0,0.0,0.0,0.0,0.0,0.0,0.0,0.0,0.0,0,0.0,0.0,0.0,0.0,0.0,0.0,0.0,0,0.0,0.0,0.0,0.0,0.0,63.04630126,0.0,0,0.0,0.070010001,0.0,0.0,0.0,0,0.0,1.320132026,0.0,0.0,0.0,0,0.0,0.0,0.0,0.0,0,0.0,0.0,0.0,0,0,0,0.0,0.0,0.0,0.0,0.0,0.0,0.0,0.0,0.0,0.0,0.0,0.0,0.0,0.0,0.0,0,0.0,0.010001000000000001,67.9,27.51,0.23399999999999999
# 3740,41095,480290,Sidek H.A.A.,2008,nan,(B2O3)40.0 (Bi2O3)60.0 ,0.0,0,0.0,0.0,0.0,0.0,0.0,0.0,0.0,0,0,0,0.0,40.0,0,0.0,0.0,0.0,0.0,60.0,0.0,0,0.0,0.0,0.0,0.0,0,0,0.0,0.0,0,0.0,0.0,0.0,0.0,0.0,0.0,0,0.0,0.0,0.0,0.0,0.0,0.0,0,0.0,0.0,0,0.0,0.0,0.0,0.0,0.0,0.0,0,0,0,0.0,0,0.0,0.0,0,0,0.0,0,0.0,0.0,0.0,0,0.0,0.0,0.0,0,0,0.0,0.0,0,0.0,0.0,0.0,0,0.0,0.0,0.0,0,0,0,0.0,0.0,0,0.0,0.0,0.0,0,0.0,0.0,0.0,0.0,0.0,0.0,0.0,0.0,0.0,0.0,0.0,0.0,0.0,0.0,0.0,0.0,0.0,0.0,0.0,0.0,0.0,0.0,0.0,0.0,0.0,0.0,0.0,0.0,0.0,0,0.0,0.0,0.0,0.0,0.0,0.0,0.0,0,0.0,0.0,0.0,0.0,0.0,0.0,0.0,0,0.0,0.0,0.0,0.0,0.0,0,0.0,0.0,0.0,0.0,0.0,0,0.0,0.0,0.0,0.0,0,0.0,0.0,0.0,0,0,0,0.0,0.0,0.0,0.0,0.0,0.0,0.0,0.0,0.0,0.0,0.0,0.0,0.0,0.0,0.0,0,0.0,0.0,65.0,26.5,0.23399999999999999
# 3741,41095,480292,Sidek H.A.A.,2008,nan,(B2O3)30.0 (Bi2O3)70.0 ,0.0,0,0.0,0.0,0.0,0.0,0.0,0.0,0.0,0,0,0,0.0,30.0,0,0.0,0.0,0.0,0.0,70.0,0.0,0,0.0,0.0,0.0,0.0,0,0,0.0,0.0,0,0.0,0.0,0.0,0.0,0.0,0.0,0,0.0,0.0,0.0,0.0,0.0,0.0,0,0.0,0.0,0,0.0,0.0,0.0,0.0,0.0,0.0,0,0,0,0.0,0,0.0,0.0,0,0,0.0,0,0.0,0.0,0.0,0,0.0,0.0,0.0,0,0,0.0,0.0,0,0.0,0.0,0.0,0,0.0,0.0,0.0,0,0,0,0.0,0.0,0,0.0,0.0,0.0,0,0.0,0.0,0.0,0.0,0.0,0.0,0.0,0.0,0.0,0.0,0.0,0.0,0.0,0.0,0.0,0.0,0.0,0.0,0.0,0.0,0.0,0.0,0.0,0.0,0.0,0.0,0.0,0.0,0.0,0,0.0,0.0,0.0,0.0,0.0,0.0,0.0,0,0.0,0.0,0.0,0.0,0.0,0.0,0.0,0,0.0,0.0,0.0,0.0,0.0,0,0.0,0.0,0.0,0.0,0.0,0,0.0,0.0,0.0,0.0,0,0.0,0.0,0.0,0,0,0,0.0,0.0,0.0,0.0,0.0,0.0,0.0,0.0,0.0,0.0,0.0,0.0,0.0,0.0,0.0,0,0.0,0.0,65.5,26.5,0.23399999999999999
# 3742,3861,143631,Takahashi K.,1983,nan,(B2O3)28.169009999999997 (K2O)15.49296 (SiO2)56.33803 ,0.0,0,0.0,0.0,0.0,0.0,0.0,0.0,0.0,0,0,0,0.0,28.169009999999997,0,0.0,0.0,0.0,0.0,0.0,0.0,0,0.0,0.0,0.0,0.0,0,0,0.0,0.0,0,0.0,0.0,0.0,0.0,0.0,0.0,0,0.0,0.0,0.0,0.0,0.0,0.0,0,0.0,0.0,0,0.0,0.0,0.0,0.0,0.0,0.0,0,0,0,0.0,0,0.0,0.0,0,0,0.0,0,0.0,0.0,0.0,0,0.0,0.0,15.49296,0,0,0.0,0.0,0,0.0,0.0,0.0,0,0.0,0.0,0.0,0,0,0,0.0,0.0,0,0.0,0.0,0.0,0,0.0,0.0,0.0,0.0,0.0,0.0,0.0,0.0,0.0,0.0,0.0,0.0,0.0,0.0,0.0,0.0,0.0,0.0,0.0,0.0,0.0,0.0,0.0,0.0,0.0,0.0,0.0,0.0,0.0,0,0.0,0.0,0.0,0.0,0.0,0.0,0.0,0,0.0,0.0,0.0,0.0,0.0,56.33803,0.0,0,0.0,0.0,0.0,0.0,0.0,0,0.0,0.0,0.0,0.0,0.0,0,0.0,0.0,0.0,0.0,0,0.0,0.0,0.0,0,0,0,0.0,0.0,0.0,0.0,0.0,0.0,0.0,0.0,0.0,0.0,0.0,0.0,0.0,0.0,0.0,0,0.0,0.0,62.1,25.17,0.2336114
# 3743,16778,146243,Burkhard D.J.M.,1997,nan,(Fe2O3)10.0 (Na2O)38.8 (SiO2)51.2 ,0.0,0,0.0,0.0,0.0,0.0,0.0,0.0,0.0,0,0,0,0.0,0.0,0,0.0,0.0,0.0,0.0,0.0,0.0,0,0.0,0.0,0.0,0.0,0,0,0.0,0.0,0,0.0,0.0,0.0,0.0,0.0,0.0,0,0.0,0.0,0.0,0.0,0.0,0.0,0,0.0,0.0,0,0.0,0.0,10.0,0.0,0.0,0.0,0,0,0,0.0,0,0.0,0.0,0,0,0.0,0,0.0,0.0,0.0,0,0.0,0.0,0.0,0,0,0.0,0.0,0,0.0,0.0,0.0,0,0.0,0.0,0.0,0,0,0,0.0,0.0,0,0.0,0.0,0.0,0,0.0,0.0,0.0,0.0,0.0,0.0,38.8,0.0,0.0,0.0,0.0,0.0,0.0,0.0,0.0,0.0,0.0,0.0,0.0,0.0,0.0,0.0,0.0,0.0,0.0,0.0,0.0,0.0,0.0,0,0.0,0.0,0.0,0.0,0.0,0.0,0.0,0,0.0,0.0,0.0,0.0,0.0,51.2,0.0,0,0.0,0.0,0.0,0.0,0.0,0,0.0,0.0,0.0,0.0,0.0,0,0.0,0.0,0.0,0.0,0,0.0,0.0,0.0,0,0,0,0.0,0.0,0.0,0.0,0.0,0.0,0.0,0.0,0.0,0.0,0.0,0.0,0.0,0.0,0.0,0,0.0,0.0,59.7,24.2,0.23347110000000001
# 3744,20652,185941,Yamanaka H.,1988,nan,(B2O3)40.0 (Na2O)20.0 (SiO2)40.0 ,0.0,0,0.0,0.0,0.0,0.0,0.0,0.0,0.0,0,0,0,0.0,40.0,0,0.0,0.0,0.0,0.0,0.0,0.0,0,0.0,0.0,0.0,0.0,0,0,0.0,0.0,0,0.0,0.0,0.0,0.0,0.0,0.0,0,0.0,0.0,0.0,0.0,0.0,0.0,0,0.0,0.0,0,0.0,0.0,0.0,0.0,0.0,0.0,0,0,0,0.0,0,0.0,0.0,0,0,0.0,0,0.0,0.0,0.0,0,0.0,0.0,0.0,0,0,0.0,0.0,0,0.0,0.0,0.0,0,0.0,0.0,0.0,0,0,0,0.0,0.0,0,0.0,0.0,0.0,0,0.0,0.0,0.0,0.0,0.0,0.0,20.0,0.0,0.0,0.0,0.0,0.0,0.0,0.0,0.0,0.0,0.0,0.0,0.0,0.0,0.0,0.0,0.0,0.0,0.0,0.0,0.0,0.0,0.0,0,0.0,0.0,0.0,0.0,0.0,0.0,0.0,0,0.0,0.0,0.0,0.0,0.0,40.0,0.0,0,0.0,0.0,0.0,0.0,0.0,0,0.0,0.0,0.0,0.0,0.0,0,0.0,0.0,0.0,0.0,0,0.0,0.0,0.0,0,0,0,0.0,0.0,0.0,0.0,0.0,0.0,0.0,0.0,0.0,0.0,0.0,0.0,0.0,0.0,0.0,0,0.0,0.0,74.0,30.0,0.23333330000000002
# 3745,31787,379156,Kodama M.,2006,nan,(B2O3)86.7 (Na2O)13.3 ,0.0,0,0.0,0.0,0.0,0.0,0.0,0.0,0.0,0,0,0,0.0,86.7,0,0.0,0.0,0.0,0.0,0.0,0.0,0,0.0,0.0,0.0,0.0,0,0,0.0,0.0,0,0.0,0.0,0.0,0.0,0.0,0.0,0,0.0,0.0,0.0,0.0,0.0,0.0,0,0.0,0.0,0,0.0,0.0,0.0,0.0,0.0,0.0,0,0,0,0.0,0,0.0,0.0,0,0,0.0,0,0.0,0.0,0.0,0,0.0,0.0,0.0,0,0,0.0,0.0,0,0.0,0.0,0.0,0,0.0,0.0,0.0,0,0,0,0.0,0.0,0,0.0,0.0,0.0,0,0.0,0.0,0.0,0.0,0.0,0.0,13.3,0.0,0.0,0.0,0.0,0.0,0.0,0.0,0.0,0.0,0.0,0.0,0.0,0.0,0.0,0.0,0.0,0.0,0.0,0.0,0.0,0.0,0.0,0,0.0,0.0,0.0,0.0,0.0,0.0,0.0,0,0.0,0.0,0.0,0.0,0.0,0.0,0.0,0,0.0,0.0,0.0,0.0,0.0,0,0.0,0.0,0.0,0.0,0.0,0,0.0,0.0,0.0,0.0,0,0.0,0.0,0.0,0,0,0,0.0,0.0,0.0,0.0,0.0,0.0,0.0,0.0,0.0,0.0,0.0,0.0,0.0,0.0,0.0,0,0.0,0.0,37.0,15.0,0.23333330000000002
# 3746,3122,110706,State Optical I,1975,LF12,(Al2O3)3.421817845 (As2O3)0.145994959 (B2O3)3.3437385410000005 (F)22.05923829 (K2O)12.48815878 (SiO2)49.94567538 (TiO2)8.595376202 ,0.0,0,0.0,3.421817845,0.0,0.0,0.0,0.145994959,0.0,0,0,0,0.0,3.3437385410000005,0,0.0,0.0,0.0,0.0,0.0,0.0,0,0.0,0.0,0.0,0.0,0,0,0.0,0.0,0,0.0,0.0,0.0,0.0,0.0,0.0,0,0.0,0.0,0.0,0.0,0.0,0.0,0,0.0,0.0,0,22.05923829,0.0,0.0,0.0,0.0,0.0,0,0,0,0.0,0,0.0,0.0,0,0,0.0,0,0.0,0.0,0.0,0,0.0,0.0,12.48815878,0,0,0.0,0.0,0,0.0,0.0,0.0,0,0.0,0.0,0.0,0,0,0,0.0,0.0,0,0.0,0.0,0.0,0,0.0,0.0,0.0,0.0,0.0,0.0,0.0,0.0,0.0,0.0,0.0,0.0,0.0,0.0,0.0,0.0,0.0,0.0,0.0,0.0,0.0,0.0,0.0,0.0,0.0,0.0,0.0,0.0,0.0,0,0.0,0.0,0.0,0.0,0.0,0.0,0.0,0,0.0,0.0,0.0,0.0,0.0,49.94567538,0.0,0,0.0,0.0,0.0,0.0,0.0,0,0.0,0.0,0.0,0.0,0.0,0,0.0,0.0,0.0,0.0,0,8.595376202,0.0,0.0,0,0,0,0.0,0.0,0.0,0.0,0.0,0.0,0.0,0.0,0.0,0.0,0.0,0.0,0.0,0.0,0.0,0,0.0,0.0,64.1,25.99,0.23316660000000003
# 3747,2687,110687,State Optical I,1975,BF21,(As2O3)0.227199898 (BaO)4.11543516 (K2O)6.508000091 (Na2O)0.7251393759999999 (PbO)13.16892411 (Sb2O3)0.15419993099999998 (SiO2)67.67950975 (ZnO)7.421591683 ,0.0,0,0.0,0.0,0.0,0.0,0.0,0.227199898,0.0,0,0,0,0.0,0.0,0,0.0,4.11543516,0.0,0.0,0.0,0.0,0,0.0,0.0,0.0,0.0,0,0,0.0,0.0,0,0.0,0.0,0.0,0.0,0.0,0.0,0,0.0,0.0,0.0,0.0,0.0,0.0,0,0.0,0.0,0,0.0,0.0,0.0,0.0,0.0,0.0,0,0,0,0.0,0,0.0,0.0,0,0,0.0,0,0.0,0.0,0.0,0,0.0,0.0,6.508000091,0,0,0.0,0.0,0,0.0,0.0,0.0,0,0.0,0.0,0.0,0,0,0,0.0,0.0,0,0.0,0.0,0.0,0,0.0,0.0,0.0,0.0,0.0,0.0,0.7251393759999999,0.0,0.0,0.0,0.0,0.0,0.0,0.0,0.0,0.0,0.0,0.0,0.0,0.0,0.0,0.0,0.0,0.0,0.0,13.16892411,0.0,0.0,0.0,0,0.0,0.0,0.0,0.0,0.0,0.0,0.15419993099999998,0,0.0,0.0,0.0,0.0,0.0,67.67950975,0.0,0,0.0,0.0,0.0,0.0,0.0,0,0.0,0.0,0.0,0.0,0.0,0,0.0,0.0,0.0,0.0,0,0.0,0.0,0.0,0,0,0,0.0,0.0,0.0,0.0,0.0,0.0,0.0,0.0,0.0,0.0,0.0,0.0,0.0,0.0,7.421591683,0,0.0,0.0,62.0,25.14,0.23309470000000002
# 3748,210,20038,Livshits V.Ya.,1994,nan,(GeO2)8.9 (K2O)1.8 (Li2O)19.7 (Na2O)2.7 (SiO2)44.7 (Ta2O5)15.0 (ZrO2)7.2 ,0.0,0,0.0,0.0,0.0,0.0,0.0,0.0,0.0,0,0,0,0.0,0.0,0,0.0,0.0,0.0,0.0,0.0,0.0,0,0.0,0.0,0.0,0.0,0,0,0.0,0.0,0,0.0,0.0,0.0,0.0,0.0,0.0,0,0.0,0.0,0.0,0.0,0.0,0.0,0,0.0,0.0,0,0.0,0.0,0.0,0.0,0.0,0.0,0,0,0,0.0,0,0.0,8.9,0,0,0.0,0,0.0,0.0,0.0,0,0.0,0.0,1.8,0,0,0.0,0.0,0,0.0,0.0,0.0,0,0.0,0.0,19.7,0,0,0,0.0,0.0,0,0.0,0.0,0.0,0,0.0,0.0,0.0,0.0,0.0,0.0,2.7,0.0,0.0,0.0,0.0,0.0,0.0,0.0,0.0,0.0,0.0,0.0,0.0,0.0,0.0,0.0,0.0,0.0,0.0,0.0,0.0,0.0,0.0,0,0.0,0.0,0.0,0.0,0.0,0.0,0.0,0,0.0,0.0,0.0,0.0,0.0,44.7,0.0,0,0.0,0.0,0.0,0.0,0.0,0,0.0,0.0,0.0,15.0,0.0,0,0.0,0.0,0.0,0.0,0,0.0,0.0,0.0,0,0,0,0.0,0.0,0.0,0.0,0.0,0.0,0.0,0.0,0.0,0.0,0.0,0.0,0.0,0.0,0.0,0,0.0,7.2,115.0,46.87,0.233
# 3749,215,20100,Polukhin V.N.,1983,nan,(Ga2O3)10.97221956 (GeO2)69.44444722 (Na2O)9.791666608 (SiO2)9.791666608 ,0.0,0,0.0,0.0,0.0,0.0,0.0,0.0,0.0,0,0,0,0.0,0.0,0,0.0,0.0,0.0,0.0,0.0,0.0,0,0.0,0.0,0.0,0.0,0,0,0.0,0.0,0,0.0,0.0,0.0,0.0,0.0,0.0,0,0.0,0.0,0.0,0.0,0.0,0.0,0,0.0,0.0,0,0.0,0.0,0.0,0.0,0.0,10.97221956,0,0,0,0.0,0,0.0,69.44444722,0,0,0.0,0,0.0,0.0,0.0,0,0.0,0.0,0.0,0,0,0.0,0.0,0,0.0,0.0,0.0,0,0.0,0.0,0.0,0,0,0,0.0,0.0,0,0.0,0.0,0.0,0,0.0,0.0,0.0,0.0,0.0,0.0,9.791666608,0.0,0.0,0.0,0.0,0.0,0.0,0.0,0.0,0.0,0.0,0.0,0.0,0.0,0.0,0.0,0.0,0.0,0.0,0.0,0.0,0.0,0.0,0,0.0,0.0,0.0,0.0,0.0,0.0,0.0,0,0.0,0.0,0.0,0.0,0.0,9.791666608,0.0,0,0.0,0.0,0.0,0.0,0.0,0,0.0,0.0,0.0,0.0,0.0,0,0.0,0.0,0.0,0.0,0,0.0,0.0,0.0,0,0,0,0.0,0.0,0.0,0.0,0.0,0.0,0.0,0.0,0.0,0.0,0.0,0.0,0.0,0.0,0.0,0,0.0,0.0,53.4,21.7,0.233
# 3750,216,20191,Polukhin V.N.,1983,nan,(GeO2)71.42826286 (Na2O)10.07138669 (SiO2)10.07138669 (Ta2O5)8.428963755 ,0.0,0,0.0,0.0,0.0,0.0,0.0,0.0,0.0,0,0,0,0.0,0.0,0,0.0,0.0,0.0,0.0,0.0,0.0,0,0.0,0.0,0.0,0.0,0,0,0.0,0.0,0,0.0,0.0,0.0,0.0,0.0,0.0,0,0.0,0.0,0.0,0.0,0.0,0.0,0,0.0,0.0,0,0.0,0.0,0.0,0.0,0.0,0.0,0,0,0,0.0,0,0.0,71.42826286,0,0,0.0,0,0.0,0.0,0.0,0,0.0,0.0,0.0,0,0,0.0,0.0,0,0.0,0.0,0.0,0,0.0,0.0,0.0,0,0,0,0.0,0.0,0,0.0,0.0,0.0,0,0.0,0.0,0.0,0.0,0.0,0.0,10.07138669,0.0,0.0,0.0,0.0,0.0,0.0,0.0,0.0,0.0,0.0,0.0,0.0,0.0,0.0,0.0,0.0,0.0,0.0,0.0,0.0,0.0,0.0,0,0.0,0.0,0.0,0.0,0.0,0.0,0.0,0,0.0,0.0,0.0,0.0,0.0,10.07138669,0.0,0,0.0,0.0,0.0,0.0,0.0,0,0.0,0.0,0.0,8.428963755,0.0,0,0.0,0.0,0.0,0.0,0,0.0,0.0,0.0,0,0,0,0.0,0.0,0.0,0.0,0.0,0.0,0.0,0.0,0.0,0.0,0.0,0.0,0.0,0.0,0.0,0,0.0,0.0,76.2,30.9,0.233
# 3751,217,20124,Polukhin V.N.,1983,nan,(GeO2)85.69979657 (Na2O)7.150101714 (SiO2)7.150101714 ,0.0,0,0.0,0.0,0.0,0.0,0.0,0.0,0.0,0,0,0,0.0,0.0,0,0.0,0.0,0.0,0.0,0.0,0.0,0,0.0,0.0,0.0,0.0,0,0,0.0,0.0,0,0.0,0.0,0.0,0.0,0.0,0.0,0,0.0,0.0,0.0,0.0,0.0,0.0,0,0.0,0.0,0,0.0,0.0,0.0,0.0,0.0,0.0,0,0,0,0.0,0,0.0,85.69979657,0,0,0.0,0,0.0,0.0,0.0,0,0.0,0.0,0.0,0,0,0.0,0.0,0,0.0,0.0,0.0,0,0.0,0.0,0.0,0,0,0,0.0,0.0,0,0.0,0.0,0.0,0,0.0,0.0,0.0,0.0,0.0,0.0,7.150101714,0.0,0.0,0.0,0.0,0.0,0.0,0.0,0.0,0.0,0.0,0.0,0.0,0.0,0.0,0.0,0.0,0.0,0.0,0.0,0.0,0.0,0.0,0,0.0,0.0,0.0,0.0,0.0,0.0,0.0,0,0.0,0.0,0.0,0.0,0.0,7.150101714,0.0,0,0.0,0.0,0.0,0.0,0.0,0,0.0,0.0,0.0,0.0,0.0,0,0.0,0.0,0.0,0.0,0,0.0,0.0,0.0,0,0,0,0.0,0.0,0.0,0.0,0.0,0.0,0.0,0.0,0.0,0.0,0.0,0.0,0.0,0.0,0.0,0,0.0,0.0,59.9,24.3,0.233
# 3752,255,20579,Livshits V.Ya.,1989,nan,(Li2O)30.0 (SiO2)50.0 (Ta2O5)20.0 ,0.0,0,0.0,0.0,0.0,0.0,0.0,0.0,0.0,0,0,0,0.0,0.0,0,0.0,0.0,0.0,0.0,0.0,0.0,0,0.0,0.0,0.0,0.0,0,0,0.0,0.0,0,0.0,0.0,0.0,0.0,0.0,0.0,0,0.0,0.0,0.0,0.0,0.0,0.0,0,0.0,0.0,0,0.0,0.0,0.0,0.0,0.0,0.0,0,0,0,0.0,0,0.0,0.0,0,0,0.0,0,0.0,0.0,0.0,0,0.0,0.0,0.0,0,0,0.0,0.0,0,0.0,0.0,0.0,0,0.0,0.0,30.0,0,0,0,0.0,0.0,0,0.0,0.0,0.0,0,0.0,0.0,0.0,0.0,0.0,0.0,0.0,0.0,0.0,0.0,0.0,0.0,0.0,0.0,0.0,0.0,0.0,0.0,0.0,0.0,0.0,0.0,0.0,0.0,0.0,0.0,0.0,0.0,0.0,0,0.0,0.0,0.0,0.0,0.0,0.0,0.0,0,0.0,0.0,0.0,0.0,0.0,50.0,0.0,0,0.0,0.0,0.0,0.0,0.0,0,0.0,0.0,0.0,20.0,0.0,0,0.0,0.0,0.0,0.0,0,0.0,0.0,0.0,0,0,0,0.0,0.0,0.0,0.0,0.0,0.0,0.0,0.0,0.0,0.0,0.0,0.0,0.0,0.0,0.0,0,0.0,0.0,121.0,49.1,0.233
# 3753,258,20599,Livshits V.Ya.,1988,nan,(K2O)3.80000038 (Na2O)15.30000153 (Nd2O3)4.40000044 (SiO2)76.49999765 ,0.0,0,0.0,0.0,0.0,0.0,0.0,0.0,0.0,0,0,0,0.0,0.0,0,0.0,0.0,0.0,0.0,0.0,0.0,0,0.0,0.0,0.0,0.0,0,0,0.0,0.0,0,0.0,0.0,0.0,0.0,0.0,0.0,0,0.0,0.0,0.0,0.0,0.0,0.0,0,0.0,0.0,0,0.0,0.0,0.0,0.0,0.0,0.0,0,0,0,0.0,0,0.0,0.0,0,0,0.0,0,0.0,0.0,0.0,0,0.0,0.0,3.80000038,0,0,0.0,0.0,0,0.0,0.0,0.0,0,0.0,0.0,0.0,0,0,0,0.0,0.0,0,0.0,0.0,0.0,0,0.0,0.0,0.0,0.0,0.0,0.0,15.30000153,0.0,0.0,0.0,0.0,0.0,0.0,0.0,4.40000044,0.0,0.0,0.0,0.0,0.0,0.0,0.0,0.0,0.0,0.0,0.0,0.0,0.0,0.0,0,0.0,0.0,0.0,0.0,0.0,0.0,0.0,0,0.0,0.0,0.0,0.0,0.0,76.49999765,0.0,0,0.0,0.0,0.0,0.0,0.0,0,0.0,0.0,0.0,0.0,0.0,0,0.0,0.0,0.0,0.0,0,0.0,0.0,0.0,0,0,0,0.0,0.0,0.0,0.0,0.0,0.0,0.0,0.0,0.0,0.0,0.0,0.0,0.0,0.0,0.0,0,0.0,0.0,69.0,28.1,0.233
# 3754,292,21083,Karapetyan G.O.,1980,nan,(Al2O3)6.676805334 (Li2O)47.19251236 (SiO2)46.13068231 ,0.0,0,0.0,6.676805334,0.0,0.0,0.0,0.0,0.0,0,0,0,0.0,0.0,0,0.0,0.0,0.0,0.0,0.0,0.0,0,0.0,0.0,0.0,0.0,0,0,0.0,0.0,0,0.0,0.0,0.0,0.0,0.0,0.0,0,0.0,0.0,0.0,0.0,0.0,0.0,0,0.0,0.0,0,0.0,0.0,0.0,0.0,0.0,0.0,0,0,0,0.0,0,0.0,0.0,0,0,0.0,0,0.0,0.0,0.0,0,0.0,0.0,0.0,0,0,0.0,0.0,0,0.0,0.0,0.0,0,0.0,0.0,47.19251236,0,0,0,0.0,0.0,0,0.0,0.0,0.0,0,0.0,0.0,0.0,0.0,0.0,0.0,0.0,0.0,0.0,0.0,0.0,0.0,0.0,0.0,0.0,0.0,0.0,0.0,0.0,0.0,0.0,0.0,0.0,0.0,0.0,0.0,0.0,0.0,0.0,0,0.0,0.0,0.0,0.0,0.0,0.0,0.0,0,0.0,0.0,0.0,0.0,0.0,46.13068231,0.0,0,0.0,0.0,0.0,0.0,0.0,0,0.0,0.0,0.0,0.0,0.0,0,0.0,0.0,0.0,0.0,0,0.0,0.0,0.0,0,0,0,0.0,0.0,0.0,0.0,0.0,0.0,0.0,0.0,0.0,0.0,0.0,0.0,0.0,0.0,0.0,0,0.0,0.0,87.6,35.6,0.233
# 3755,292,21063,Karapetyan G.O.,1980,nan,(Al2O3)20.20329141 (Li2O)14.352951000000001 (SiO2)61.53887431 (TiO2)3.9048832730000003 ,0.0,0,0.0,20.20329141,0.0,0.0,0.0,0.0,0.0,0,0,0,0.0,0.0,0,0.0,0.0,0.0,0.0,0.0,0.0,0,0.0,0.0,0.0,0.0,0,0,0.0,0.0,0,0.0,0.0,0.0,0.0,0.0,0.0,0,0.0,0.0,0.0,0.0,0.0,0.0,0,0.0,0.0,0,0.0,0.0,0.0,0.0,0.0,0.0,0,0,0,0.0,0,0.0,0.0,0,0,0.0,0,0.0,0.0,0.0,0,0.0,0.0,0.0,0,0,0.0,0.0,0,0.0,0.0,0.0,0,0.0,0.0,14.352951000000001,0,0,0,0.0,0.0,0,0.0,0.0,0.0,0,0.0,0.0,0.0,0.0,0.0,0.0,0.0,0.0,0.0,0.0,0.0,0.0,0.0,0.0,0.0,0.0,0.0,0.0,0.0,0.0,0.0,0.0,0.0,0.0,0.0,0.0,0.0,0.0,0.0,0,0.0,0.0,0.0,0.0,0.0,0.0,0.0,0,0.0,0.0,0.0,0.0,0.0,61.53887431,0.0,0,0.0,0.0,0.0,0.0,0.0,0,0.0,0.0,0.0,0.0,0.0,0,0.0,0.0,0.0,0.0,0,3.9048832730000003,0.0,0.0,0,0,0,0.0,0.0,0.0,0.0,0.0,0.0,0.0,0.0,0.0,0.0,0.0,0.0,0.0,0.0,0.0,0,0.0,0.0,88.4,35.8,0.233
# 3756,575,24661,Spinner S.,1954,nan,(B2O3)21.4 (CaO)14.3 (Na2O)14.3 (SiO2)50.0 ,0.0,0,0.0,0.0,0.0,0.0,0.0,0.0,0.0,0,0,0,0.0,21.4,0,0.0,0.0,0.0,0.0,0.0,0.0,0,0.0,0.0,14.3,0.0,0,0,0.0,0.0,0,0.0,0.0,0.0,0.0,0.0,0.0,0,0.0,0.0,0.0,0.0,0.0,0.0,0,0.0,0.0,0,0.0,0.0,0.0,0.0,0.0,0.0,0,0,0,0.0,0,0.0,0.0,0,0,0.0,0,0.0,0.0,0.0,0,0.0,0.0,0.0,0,0,0.0,0.0,0,0.0,0.0,0.0,0,0.0,0.0,0.0,0,0,0,0.0,0.0,0,0.0,0.0,0.0,0,0.0,0.0,0.0,0.0,0.0,0.0,14.3,0.0,0.0,0.0,0.0,0.0,0.0,0.0,0.0,0.0,0.0,0.0,0.0,0.0,0.0,0.0,0.0,0.0,0.0,0.0,0.0,0.0,0.0,0,0.0,0.0,0.0,0.0,0.0,0.0,0.0,0,0.0,0.0,0.0,0.0,0.0,50.0,0.0,0,0.0,0.0,0.0,0.0,0.0,0,0.0,0.0,0.0,0.0,0.0,0,0.0,0.0,0.0,0.0,0,0.0,0.0,0.0,0,0,0,0.0,0.0,0.0,0.0,0.0,0.0,0.0,0.0,0.0,0.0,0.0,0.0,0.0,0.0,0.0,0,0.0,0.0,86.8,35.2,0.233
# 3757,2403,32843,Petrenko Yu.M.,1971,nan,(Fe2O3)0.3 (Na2O)20.0 (SiO2)79.7 ,0.0,0,0.0,0.0,0.0,0.0,0.0,0.0,0.0,0,0,0,0.0,0.0,0,0.0,0.0,0.0,0.0,0.0,0.0,0,0.0,0.0,0.0,0.0,0,0,0.0,0.0,0,0.0,0.0,0.0,0.0,0.0,0.0,0,0.0,0.0,0.0,0.0,0.0,0.0,0,0.0,0.0,0,0.0,0.0,0.3,0.0,0.0,0.0,0,0,0,0.0,0,0.0,0.0,0,0,0.0,0,0.0,0.0,0.0,0,0.0,0.0,0.0,0,0,0.0,0.0,0,0.0,0.0,0.0,0,0.0,0.0,0.0,0,0,0,0.0,0.0,0,0.0,0.0,0.0,0,0.0,0.0,0.0,0.0,0.0,0.0,20.0,0.0,0.0,0.0,0.0,0.0,0.0,0.0,0.0,0.0,0.0,0.0,0.0,0.0,0.0,0.0,0.0,0.0,0.0,0.0,0.0,0.0,0.0,0,0.0,0.0,0.0,0.0,0.0,0.0,0.0,0,0.0,0.0,0.0,0.0,0.0,79.7,0.0,0,0.0,0.0,0.0,0.0,0.0,0,0.0,0.0,0.0,0.0,0.0,0,0.0,0.0,0.0,0.0,0,0.0,0.0,0.0,0,0,0,0.0,0.0,0.0,0.0,0.0,0.0,0.0,0.0,0.0,0.0,0.0,0.0,0.0,0.0,0.0,0,0.0,0.0,58.9,23.93,0.233
# 3758,3856,12426,Maynell C.A.,1973,nan,(B2O3)41.68148 (SiO2)58.31851999999999 ,0.0,0,0.0,0.0,0.0,0.0,0.0,0.0,0.0,0,0,0,0.0,41.68148,0,0.0,0.0,0.0,0.0,0.0,0.0,0,0.0,0.0,0.0,0.0,0,0,0.0,0.0,0,0.0,0.0,0.0,0.0,0.0,0.0,0,0.0,0.0,0.0,0.0,0.0,0.0,0,0.0,0.0,0,0.0,0.0,0.0,0.0,0.0,0.0,0,0,0,0.0,0,0.0,0.0,0,0,0.0,0,0.0,0.0,0.0,0,0.0,0.0,0.0,0,0,0.0,0.0,0,0.0,0.0,0.0,0,0.0,0.0,0.0,0,0,0,0.0,0.0,0,0.0,0.0,0.0,0,0.0,0.0,0.0,0.0,0.0,0.0,0.0,0.0,0.0,0.0,0.0,0.0,0.0,0.0,0.0,0.0,0.0,0.0,0.0,0.0,0.0,0.0,0.0,0.0,0.0,0.0,0.0,0.0,0.0,0,0.0,0.0,0.0,0.0,0.0,0.0,0.0,0,0.0,0.0,0.0,0.0,0.0,58.31851999999999,0.0,0,0.0,0.0,0.0,0.0,0.0,0,0.0,0.0,0.0,0.0,0.0,0,0.0,0.0,0.0,0.0,0,0.0,0.0,0.0,0,0,0,0.0,0.0,0.0,0.0,0.0,0.0,0.0,0.0,0.0,0.0,0.0,0.0,0.0,0.0,0.0,0,0.0,0.0,26.3,10.67,0.233
# 3759,3859,12450,Livshits V.Ya.,1982,nan,(Al2O3)30.0 (Na2O)25.0 (SiO2)45.0 ,0.0,0,0.0,30.0,0.0,0.0,0.0,0.0,0.0,0,0,0,0.0,0.0,0,0.0,0.0,0.0,0.0,0.0,0.0,0,0.0,0.0,0.0,0.0,0,0,0.0,0.0,0,0.0,0.0,0.0,0.0,0.0,0.0,0,0.0,0.0,0.0,0.0,0.0,0.0,0,0.0,0.0,0,0.0,0.0,0.0,0.0,0.0,0.0,0,0,0,0.0,0,0.0,0.0,0,0,0.0,0,0.0,0.0,0.0,0,0.0,0.0,0.0,0,0,0.0,0.0,0,0.0,0.0,0.0,0,0.0,0.0,0.0,0,0,0,0.0,0.0,0,0.0,0.0,0.0,0,0.0,0.0,0.0,0.0,0.0,0.0,25.0,0.0,0.0,0.0,0.0,0.0,0.0,0.0,0.0,0.0,0.0,0.0,0.0,0.0,0.0,0.0,0.0,0.0,0.0,0.0,0.0,0.0,0.0,0,0.0,0.0,0.0,0.0,0.0,0.0,0.0,0,0.0,0.0,0.0,0.0,0.0,45.0,0.0,0,0.0,0.0,0.0,0.0,0.0,0,0.0,0.0,0.0,0.0,0.0,0,0.0,0.0,0.0,0.0,0,0.0,0.0,0.0,0,0,0,0.0,0.0,0.0,0.0,0.0,0.0,0.0,0.0,0.0,0.0,0.0,0.0,0.0,0.0,0.0,0,0.0,0.0,78.5,31.9,0.233
# 3760,3863,12539,Manghnani M.H.,1972,nan,(Na2O)17.5 (SiO2)62.5 (TiO2)20.0 ,0.0,0,0.0,0.0,0.0,0.0,0.0,0.0,0.0,0,0,0,0.0,0.0,0,0.0,0.0,0.0,0.0,0.0,0.0,0,0.0,0.0,0.0,0.0,0,0,0.0,0.0,0,0.0,0.0,0.0,0.0,0.0,0.0,0,0.0,0.0,0.0,0.0,0.0,0.0,0,0.0,0.0,0,0.0,0.0,0.0,0.0,0.0,0.0,0,0,0,0.0,0,0.0,0.0,0,0,0.0,0,0.0,0.0,0.0,0,0.0,0.0,0.0,0,0,0.0,0.0,0,0.0,0.0,0.0,0,0.0,0.0,0.0,0,0,0,0.0,0.0,0,0.0,0.0,0.0,0,0.0,0.0,0.0,0.0,0.0,0.0,17.5,0.0,0.0,0.0,0.0,0.0,0.0,0.0,0.0,0.0,0.0,0.0,0.0,0.0,0.0,0.0,0.0,0.0,0.0,0.0,0.0,0.0,0.0,0,0.0,0.0,0.0,0.0,0.0,0.0,0.0,0,0.0,0.0,0.0,0.0,0.0,62.5,0.0,0,0.0,0.0,0.0,0.0,0.0,0,0.0,0.0,0.0,0.0,0.0,0,0.0,0.0,0.0,0.0,0,20.0,0.0,0.0,0,0,0,0.0,0.0,0.0,0.0,0.0,0.0,0.0,0.0,0.0,0.0,0.0,0.0,0.0,0.0,0.0,0,0.0,0.0,81.8,33.69,0.233
# 3761,3865,12553,Johnston R.A.,1975,nan,(Na2O)21.0 (SiO2)67.0 (TiO2)12.0 ,0.0,0,0.0,0.0,0.0,0.0,0.0,0.0,0.0,0,0,0,0.0,0.0,0,0.0,0.0,0.0,0.0,0.0,0.0,0,0.0,0.0,0.0,0.0,0,0,0.0,0.0,0,0.0,0.0,0.0,0.0,0.0,0.0,0,0.0,0.0,0.0,0.0,0.0,0.0,0,0.0,0.0,0,0.0,0.0,0.0,0.0,0.0,0.0,0,0,0,0.0,0,0.0,0.0,0,0,0.0,0,0.0,0.0,0.0,0,0.0,0.0,0.0,0,0,0.0,0.0,0,0.0,0.0,0.0,0,0.0,0.0,0.0,0,0,0,0.0,0.0,0,0.0,0.0,0.0,0,0.0,0.0,0.0,0.0,0.0,0.0,21.0,0.0,0.0,0.0,0.0,0.0,0.0,0.0,0.0,0.0,0.0,0.0,0.0,0.0,0.0,0.0,0.0,0.0,0.0,0.0,0.0,0.0,0.0,0,0.0,0.0,0.0,0.0,0.0,0.0,0.0,0,0.0,0.0,0.0,0.0,0.0,67.0,0.0,0,0.0,0.0,0.0,0.0,0.0,0,0.0,0.0,0.0,0.0,0.0,0,0.0,0.0,0.0,0.0,0,12.0,0.0,0.0,0,0,0,0.0,0.0,0.0,0.0,0.0,0.0,0.0,0.0,0.0,0.0,0.0,0.0,0.0,0.0,0.0,0,0.0,0.0,74.2,30.1,0.233
# 3762,4204,50411,Molot V.A.,1992,nan,(B2O3)5.3 (Na2O)24.9 (SiO2)69.8 ,0.0,0,0.0,0.0,0.0,0.0,0.0,0.0,0.0,0,0,0,0.0,5.3,0,0.0,0.0,0.0,0.0,0.0,0.0,0,0.0,0.0,0.0,0.0,0,0,0.0,0.0,0,0.0,0.0,0.0,0.0,0.0,0.0,0,0.0,0.0,0.0,0.0,0.0,0.0,0,0.0,0.0,0,0.0,0.0,0.0,0.0,0.0,0.0,0,0,0,0.0,0,0.0,0.0,0,0,0.0,0,0.0,0.0,0.0,0,0.0,0.0,0.0,0,0,0.0,0.0,0,0.0,0.0,0.0,0,0.0,0.0,0.0,0,0,0,0.0,0.0,0,0.0,0.0,0.0,0,0.0,0.0,0.0,0.0,0.0,0.0,24.9,0.0,0.0,0.0,0.0,0.0,0.0,0.0,0.0,0.0,0.0,0.0,0.0,0.0,0.0,0.0,0.0,0.0,0.0,0.0,0.0,0.0,0.0,0,0.0,0.0,0.0,0.0,0.0,0.0,0.0,0,0.0,0.0,0.0,0.0,0.0,69.8,0.0,0,0.0,0.0,0.0,0.0,0.0,0,0.0,0.0,0.0,0.0,0.0,0,0.0,0.0,0.0,0.0,0,0.0,0.0,0.0,0,0,0,0.0,0.0,0.0,0.0,0.0,0.0,0.0,0.0,0.0,0.0,0.0,0.0,0.0,0.0,0.0,0,0.0,0.0,62.2,25.2,0.233
# 3763,4204,50429,Molot V.A.,1992,nan,(Al2O3)25.0 (Na2O)25.0 (SiO2)50.0 ,0.0,0,0.0,25.0,0.0,0.0,0.0,0.0,0.0,0,0,0,0.0,0.0,0,0.0,0.0,0.0,0.0,0.0,0.0,0,0.0,0.0,0.0,0.0,0,0,0.0,0.0,0,0.0,0.0,0.0,0.0,0.0,0.0,0,0.0,0.0,0.0,0.0,0.0,0.0,0,0.0,0.0,0,0.0,0.0,0.0,0.0,0.0,0.0,0,0,0,0.0,0,0.0,0.0,0,0,0.0,0,0.0,0.0,0.0,0,0.0,0.0,0.0,0,0,0.0,0.0,0,0.0,0.0,0.0,0,0.0,0.0,0.0,0,0,0,0.0,0.0,0,0.0,0.0,0.0,0,0.0,0.0,0.0,0.0,0.0,0.0,25.0,0.0,0.0,0.0,0.0,0.0,0.0,0.0,0.0,0.0,0.0,0.0,0.0,0.0,0.0,0.0,0.0,0.0,0.0,0.0,0.0,0.0,0.0,0,0.0,0.0,0.0,0.0,0.0,0.0,0.0,0,0.0,0.0,0.0,0.0,0.0,50.0,0.0,0,0.0,0.0,0.0,0.0,0.0,0,0.0,0.0,0.0,0.0,0.0,0,0.0,0.0,0.0,0.0,0,0.0,0.0,0.0,0,0,0,0.0,0.0,0.0,0.0,0.0,0.0,0.0,0.0,0.0,0.0,0.0,0.0,0.0,0.0,0.0,0,0.0,0.0,69.1,28.0,0.233
# 3764,4206,50468,Molot V.A.,1992,nan,(Al2O3)20.0 (Li2O)16.7 (Na2O)16.7 (SiO2)46.6 ,0.0,0,0.0,20.0,0.0,0.0,0.0,0.0,0.0,0,0,0,0.0,0.0,0,0.0,0.0,0.0,0.0,0.0,0.0,0,0.0,0.0,0.0,0.0,0,0,0.0,0.0,0,0.0,0.0,0.0,0.0,0.0,0.0,0,0.0,0.0,0.0,0.0,0.0,0.0,0,0.0,0.0,0,0.0,0.0,0.0,0.0,0.0,0.0,0,0,0,0.0,0,0.0,0.0,0,0,0.0,0,0.0,0.0,0.0,0,0.0,0.0,0.0,0,0,0.0,0.0,0,0.0,0.0,0.0,0,0.0,0.0,16.7,0,0,0,0.0,0.0,0,0.0,0.0,0.0,0,0.0,0.0,0.0,0.0,0.0,0.0,16.7,0.0,0.0,0.0,0.0,0.0,0.0,0.0,0.0,0.0,0.0,0.0,0.0,0.0,0.0,0.0,0.0,0.0,0.0,0.0,0.0,0.0,0.0,0,0.0,0.0,0.0,0.0,0.0,0.0,0.0,0,0.0,0.0,0.0,0.0,0.0,46.6,0.0,0,0.0,0.0,0.0,0.0,0.0,0,0.0,0.0,0.0,0.0,0.0,0,0.0,0.0,0.0,0.0,0,0.0,0.0,0.0,0,0,0,0.0,0.0,0.0,0.0,0.0,0.0,0.0,0.0,0.0,0.0,0.0,0.0,0.0,0.0,0.0,0,0.0,0.0,86.0,34.9,0.233
# 3765,5836,92927,El0Mallawany R.,1988,nan,(CeO2)5.0 (TeO2)74.0 (WO3)21.0 ,0.0,0,0.0,0.0,0.0,0.0,0.0,0.0,0.0,0,0,0,0.0,0.0,0,0.0,0.0,0.0,0.0,0.0,0.0,0,0.0,0.0,0.0,0.0,0,0,0.0,0.0,0,5.0,0.0,0.0,0.0,0.0,0.0,0,0.0,0.0,0.0,0.0,0.0,0.0,0,0.0,0.0,0,0.0,0.0,0.0,0.0,0.0,0.0,0,0,0,0.0,0,0.0,0.0,0,0,0.0,0,0.0,0.0,0.0,0,0.0,0.0,0.0,0,0,0.0,0.0,0,0.0,0.0,0.0,0,0.0,0.0,0.0,0,0,0,0.0,0.0,0,0.0,0.0,0.0,0,0.0,0.0,0.0,0.0,0.0,0.0,0.0,0.0,0.0,0.0,0.0,0.0,0.0,0.0,0.0,0.0,0.0,0.0,0.0,0.0,0.0,0.0,0.0,0.0,0.0,0.0,0.0,0.0,0.0,0,0.0,0.0,0.0,0.0,0.0,0.0,0.0,0,0.0,0.0,0.0,0.0,0.0,0.0,0.0,0,0.0,0.0,0.0,0.0,0.0,0,0.0,0.0,0.0,0.0,0.0,0,0.0,74.0,0.0,0.0,0,0.0,0.0,0.0,0,0,0,0.0,0.0,0.0,0.0,0.0,0.0,21.0,0.0,0.0,0.0,0.0,0.0,0.0,0.0,0.0,0,0.0,0.0,72.6,29.44,0.233
# 3766,5846,99388,El0Mallawany R.,1987,nan,(TeO2)100.0 ,0.0,0,0.0,0.0,0.0,0.0,0.0,0.0,0.0,0,0,0,0.0,0.0,0,0.0,0.0,0.0,0.0,0.0,0.0,0,0.0,0.0,0.0,0.0,0,0,0.0,0.0,0,0.0,0.0,0.0,0.0,0.0,0.0,0,0.0,0.0,0.0,0.0,0.0,0.0,0,0.0,0.0,0,0.0,0.0,0.0,0.0,0.0,0.0,0,0,0,0.0,0,0.0,0.0,0,0,0.0,0,0.0,0.0,0.0,0,0.0,0.0,0.0,0,0,0.0,0.0,0,0.0,0.0,0.0,0,0.0,0.0,0.0,0,0,0,0.0,0.0,0,0.0,0.0,0.0,0,0.0,0.0,0.0,0.0,0.0,0.0,0.0,0.0,0.0,0.0,0.0,0.0,0.0,0.0,0.0,0.0,0.0,0.0,0.0,0.0,0.0,0.0,0.0,0.0,0.0,0.0,0.0,0.0,0.0,0,0.0,0.0,0.0,0.0,0.0,0.0,0.0,0,0.0,0.0,0.0,0.0,0.0,0.0,0.0,0,0.0,0.0,0.0,0.0,0.0,0,0.0,0.0,0.0,0.0,0.0,0,0.0,100.0,0.0,0.0,0,0.0,0.0,0.0,0,0,0,0.0,0.0,0.0,0.0,0.0,0.0,0.0,0.0,0.0,0.0,0.0,0.0,0.0,0.0,0.0,0,0.0,0.0,50.7,20.55,0.233
# 3767,5846,39792,El0Mallawany R.,1987,nan,(TeO2)67.0 (WO3)33.0 ,0.0,0,0.0,0.0,0.0,0.0,0.0,0.0,0.0,0,0,0,0.0,0.0,0,0.0,0.0,0.0,0.0,0.0,0.0,0,0.0,0.0,0.0,0.0,0,0,0.0,0.0,0,0.0,0.0,0.0,0.0,0.0,0.0,0,0.0,0.0,0.0,0.0,0.0,0.0,0,0.0,0.0,0,0.0,0.0,0.0,0.0,0.0,0.0,0,0,0,0.0,0,0.0,0.0,0,0,0.0,0,0.0,0.0,0.0,0,0.0,0.0,0.0,0,0,0.0,0.0,0,0.0,0.0,0.0,0,0.0,0.0,0.0,0,0,0,0.0,0.0,0,0.0,0.0,0.0,0,0.0,0.0,0.0,0.0,0.0,0.0,0.0,0.0,0.0,0.0,0.0,0.0,0.0,0.0,0.0,0.0,0.0,0.0,0.0,0.0,0.0,0.0,0.0,0.0,0.0,0.0,0.0,0.0,0.0,0,0.0,0.0,0.0,0.0,0.0,0.0,0.0,0,0.0,0.0,0.0,0.0,0.0,0.0,0.0,0,0.0,0.0,0.0,0.0,0.0,0,0.0,0.0,0.0,0.0,0.0,0,0.0,67.0,0.0,0.0,0,0.0,0.0,0.0,0,0,0,0.0,0.0,0.0,0.0,0.0,0.0,33.0,0.0,0.0,0.0,0.0,0.0,0.0,0.0,0.0,0,0.0,0.0,61.9,25.1,0.233
# 3768,6304,72537,Gurovich E.A.,1979,nan,(MgO)51.0 (P2O5)49.0 ,0.0,0,0.0,0.0,0.0,0.0,0.0,0.0,0.0,0,0,0,0.0,0.0,0,0.0,0.0,0.0,0.0,0.0,0.0,0,0.0,0.0,0.0,0.0,0,0,0.0,0.0,0,0.0,0.0,0.0,0.0,0.0,0.0,0,0.0,0.0,0.0,0.0,0.0,0.0,0,0.0,0.0,0,0.0,0.0,0.0,0.0,0.0,0.0,0,0,0,0.0,0,0.0,0.0,0,0,0.0,0,0.0,0.0,0.0,0,0.0,0.0,0.0,0,0,0.0,0.0,0,0.0,0.0,0.0,0,0.0,0.0,0.0,0,0,0,0.0,0.0,0,0.0,51.0,0.0,0,0.0,0.0,0.0,0.0,0.0,0.0,0.0,0.0,0.0,0.0,0.0,0.0,0.0,0.0,0.0,0.0,0.0,0.0,0.0,0.0,0.0,49.0,0.0,0.0,0.0,0.0,0.0,0.0,0.0,0,0.0,0.0,0.0,0.0,0.0,0.0,0.0,0,0.0,0.0,0.0,0.0,0.0,0.0,0.0,0,0.0,0.0,0.0,0.0,0.0,0,0.0,0.0,0.0,0.0,0.0,0,0.0,0.0,0.0,0.0,0,0.0,0.0,0.0,0,0,0,0.0,0.0,0.0,0.0,0.0,0.0,0.0,0.0,0.0,0.0,0.0,0.0,0.0,0.0,0.0,0,0.0,0.0,58.9,23.9,0.233
# 3769,6304,72538,Gurovich E.A.,1979,nan,(MgO)50.0 (P2O5)50.0 ,0.0,0,0.0,0.0,0.0,0.0,0.0,0.0,0.0,0,0,0,0.0,0.0,0,0.0,0.0,0.0,0.0,0.0,0.0,0,0.0,0.0,0.0,0.0,0,0,0.0,0.0,0,0.0,0.0,0.0,0.0,0.0,0.0,0,0.0,0.0,0.0,0.0,0.0,0.0,0,0.0,0.0,0,0.0,0.0,0.0,0.0,0.0,0.0,0,0,0,0.0,0,0.0,0.0,0,0,0.0,0,0.0,0.0,0.0,0,0.0,0.0,0.0,0,0,0.0,0.0,0,0.0,0.0,0.0,0,0.0,0.0,0.0,0,0,0,0.0,0.0,0,0.0,50.0,0.0,0,0.0,0.0,0.0,0.0,0.0,0.0,0.0,0.0,0.0,0.0,0.0,0.0,0.0,0.0,0.0,0.0,0.0,0.0,0.0,0.0,0.0,50.0,0.0,0.0,0.0,0.0,0.0,0.0,0.0,0,0.0,0.0,0.0,0.0,0.0,0.0,0.0,0,0.0,0.0,0.0,0.0,0.0,0.0,0.0,0,0.0,0.0,0.0,0.0,0.0,0,0.0,0.0,0.0,0.0,0.0,0,0.0,0.0,0.0,0.0,0,0.0,0.0,0.0,0,0,0,0.0,0.0,0.0,0.0,0.0,0.0,0.0,0.0,0.0,0.0,0.0,0.0,0.0,0.0,0.0,0,0.0,0.0,58.9,23.9,0.233
# 3770,6304,72539,Gurovich E.A.,1979,nan,(MgO)49.0 (P2O5)51.0 ,0.0,0,0.0,0.0,0.0,0.0,0.0,0.0,0.0,0,0,0,0.0,0.0,0,0.0,0.0,0.0,0.0,0.0,0.0,0,0.0,0.0,0.0,0.0,0,0,0.0,0.0,0,0.0,0.0,0.0,0.0,0.0,0.0,0,0.0,0.0,0.0,0.0,0.0,0.0,0,0.0,0.0,0,0.0,0.0,0.0,0.0,0.0,0.0,0,0,0,0.0,0,0.0,0.0,0,0,0.0,0,0.0,0.0,0.0,0,0.0,0.0,0.0,0,0,0.0,0.0,0,0.0,0.0,0.0,0,0.0,0.0,0.0,0,0,0,0.0,0.0,0,0.0,49.0,0.0,0,0.0,0.0,0.0,0.0,0.0,0.0,0.0,0.0,0.0,0.0,0.0,0.0,0.0,0.0,0.0,0.0,0.0,0.0,0.0,0.0,0.0,51.0,0.0,0.0,0.0,0.0,0.0,0.0,0.0,0,0.0,0.0,0.0,0.0,0.0,0.0,0.0,0,0.0,0.0,0.0,0.0,0.0,0.0,0.0,0,0.0,0.0,0.0,0.0,0.0,0,0.0,0.0,0.0,0.0,0.0,0,0.0,0.0,0.0,0.0,0,0.0,0.0,0.0,0,0,0,0.0,0.0,0.0,0.0,0.0,0.0,0.0,0.0,0.0,0.0,0.0,0.0,0.0,0.0,0.0,0,0.0,0.0,59.4,24.1,0.233
# 3771,7079,121838,Butler B.P.,1996,nan,(Al2O3)11.41512661 (CaO)11.31681664 (Fe2O3)0.8275997540000001 (K2O)2.708772195 (MgO)3.652332915 (Na2O)6.977464928 (SiO2)62.57783141 (SrO)0.524055544 ,0.0,0,0.0,11.41512661,0.0,0.0,0.0,0.0,0.0,0,0,0,0.0,0.0,0,0.0,0.0,0.0,0.0,0.0,0.0,0,0.0,0.0,11.31681664,0.0,0,0,0.0,0.0,0,0.0,0.0,0.0,0.0,0.0,0.0,0,0.0,0.0,0.0,0.0,0.0,0.0,0,0.0,0.0,0,0.0,0.0,0.8275997540000001,0.0,0.0,0.0,0,0,0,0.0,0,0.0,0.0,0,0,0.0,0,0.0,0.0,0.0,0,0.0,0.0,2.708772195,0,0,0.0,0.0,0,0.0,0.0,0.0,0,0.0,0.0,0.0,0,0,0,0.0,0.0,0,0.0,3.652332915,0.0,0,0.0,0.0,0.0,0.0,0.0,0.0,6.977464928,0.0,0.0,0.0,0.0,0.0,0.0,0.0,0.0,0.0,0.0,0.0,0.0,0.0,0.0,0.0,0.0,0.0,0.0,0.0,0.0,0.0,0.0,0,0.0,0.0,0.0,0.0,0.0,0.0,0.0,0,0.0,0.0,0.0,0.0,0.0,62.57783141,0.0,0,0.0,0.0,0.0,0.0,0.0,0,0.0,0.524055544,0.0,0.0,0.0,0,0.0,0.0,0.0,0.0,0,0.0,0.0,0.0,0,0,0,0.0,0.0,0.0,0.0,0.0,0.0,0.0,0.0,0.0,0.0,0.0,0.0,0.0,0.0,0.0,0,0.0,0.0,80.9,32.82,0.233
# 3772,7080,121863,Butler B.P.,1996,nan,(Al2O3)11.65767342 (BaO)0.724824804 (CaO)10.97968613 (F)7.261970986000001 (Fe2O3)1.34399463 (K2O)2.271501924 (MgO)3.7557489939999997 (Na2O)9.30559882 (PbO)0.037200691 (SiO2)52.6617996 ,0.0,0,0.0,11.65767342,0.0,0.0,0.0,0.0,0.0,0,0,0,0.0,0.0,0,0.0,0.724824804,0.0,0.0,0.0,0.0,0,0.0,0.0,10.97968613,0.0,0,0,0.0,0.0,0,0.0,0.0,0.0,0.0,0.0,0.0,0,0.0,0.0,0.0,0.0,0.0,0.0,0,0.0,0.0,0,7.261970986000001,0.0,1.34399463,0.0,0.0,0.0,0,0,0,0.0,0,0.0,0.0,0,0,0.0,0,0.0,0.0,0.0,0,0.0,0.0,2.271501924,0,0,0.0,0.0,0,0.0,0.0,0.0,0,0.0,0.0,0.0,0,0,0,0.0,0.0,0,0.0,3.7557489939999997,0.0,0,0.0,0.0,0.0,0.0,0.0,0.0,9.30559882,0.0,0.0,0.0,0.0,0.0,0.0,0.0,0.0,0.0,0.0,0.0,0.0,0.0,0.0,0.0,0.0,0.0,0.0,0.037200691,0.0,0.0,0.0,0,0.0,0.0,0.0,0.0,0.0,0.0,0.0,0,0.0,0.0,0.0,0.0,0.0,52.6617996,0.0,0,0.0,0.0,0.0,0.0,0.0,0,0.0,0.0,0.0,0.0,0.0,0,0.0,0.0,0.0,0.0,0,0.0,0.0,0.0,0,0,0,0.0,0.0,0.0,0.0,0.0,0.0,0.0,0.0,0.0,0.0,0.0,0.0,0.0,0.0,0.0,0,0.0,0.0,80.2,32.56,0.233
# 3773,7830,74162,Patel N.D.,1983,nan,(MoO3)37.5 (P2O5)62.5 ,0.0,0,0.0,0.0,0.0,0.0,0.0,0.0,0.0,0,0,0,0.0,0.0,0,0.0,0.0,0.0,0.0,0.0,0.0,0,0.0,0.0,0.0,0.0,0,0,0.0,0.0,0,0.0,0.0,0.0,0.0,0.0,0.0,0,0.0,0.0,0.0,0.0,0.0,0.0,0,0.0,0.0,0,0.0,0.0,0.0,0.0,0.0,0.0,0,0,0,0.0,0,0.0,0.0,0,0,0.0,0,0.0,0.0,0.0,0,0.0,0.0,0.0,0,0,0.0,0.0,0,0.0,0.0,0.0,0,0.0,0.0,0.0,0,0,0,0.0,0.0,0,0.0,0.0,0.0,0,0.0,0.0,0.0,37.5,0.0,0.0,0.0,0.0,0.0,0.0,0.0,0.0,0.0,0.0,0.0,0.0,0.0,0.0,0.0,0.0,0.0,62.5,0.0,0.0,0.0,0.0,0.0,0.0,0.0,0,0.0,0.0,0.0,0.0,0.0,0.0,0.0,0,0.0,0.0,0.0,0.0,0.0,0.0,0.0,0,0.0,0.0,0.0,0.0,0.0,0,0.0,0.0,0.0,0.0,0.0,0,0.0,0.0,0.0,0.0,0,0.0,0.0,0.0,0,0,0,0.0,0.0,0.0,0.0,0.0,0.0,0.0,0.0,0.0,0.0,0.0,0.0,0.0,0.0,0.0,0,0.0,0.0,43.2,17.5,0.233
# 3774,7830,74186,Patel N.D.,1983,nan,(MoO3)65.1 (P2O5)34.9 ,0.0,0,0.0,0.0,0.0,0.0,0.0,0.0,0.0,0,0,0,0.0,0.0,0,0.0,0.0,0.0,0.0,0.0,0.0,0,0.0,0.0,0.0,0.0,0,0,0.0,0.0,0,0.0,0.0,0.0,0.0,0.0,0.0,0,0.0,0.0,0.0,0.0,0.0,0.0,0,0.0,0.0,0,0.0,0.0,0.0,0.0,0.0,0.0,0,0,0,0.0,0,0.0,0.0,0,0,0.0,0,0.0,0.0,0.0,0,0.0,0.0,0.0,0,0,0.0,0.0,0,0.0,0.0,0.0,0,0.0,0.0,0.0,0,0,0,0.0,0.0,0,0.0,0.0,0.0,0,0.0,0.0,0.0,65.1,0.0,0.0,0.0,0.0,0.0,0.0,0.0,0.0,0.0,0.0,0.0,0.0,0.0,0.0,0.0,0.0,0.0,34.9,0.0,0.0,0.0,0.0,0.0,0.0,0.0,0,0.0,0.0,0.0,0.0,0.0,0.0,0.0,0,0.0,0.0,0.0,0.0,0.0,0.0,0.0,0,0.0,0.0,0.0,0.0,0.0,0,0.0,0.0,0.0,0.0,0.0,0,0.0,0.0,0.0,0.0,0,0.0,0.0,0.0,0,0,0,0.0,0.0,0.0,0.0,0.0,0.0,0.0,0.0,0.0,0.0,0.0,0.0,0.0,0.0,0.0,0,0.0,0.0,44.6,18.1,0.233
# 3775,7830,74191,Patel N.D.,1983,nan,(MoO3)70.6 (P2O5)29.4 ,0.0,0,0.0,0.0,0.0,0.0,0.0,0.0,0.0,0,0,0,0.0,0.0,0,0.0,0.0,0.0,0.0,0.0,0.0,0,0.0,0.0,0.0,0.0,0,0,0.0,0.0,0,0.0,0.0,0.0,0.0,0.0,0.0,0,0.0,0.0,0.0,0.0,0.0,0.0,0,0.0,0.0,0,0.0,0.0,0.0,0.0,0.0,0.0,0,0,0,0.0,0,0.0,0.0,0,0,0.0,0,0.0,0.0,0.0,0,0.0,0.0,0.0,0,0,0.0,0.0,0,0.0,0.0,0.0,0,0.0,0.0,0.0,0,0,0,0.0,0.0,0,0.0,0.0,0.0,0,0.0,0.0,0.0,70.6,0.0,0.0,0.0,0.0,0.0,0.0,0.0,0.0,0.0,0.0,0.0,0.0,0.0,0.0,0.0,0.0,0.0,29.4,0.0,0.0,0.0,0.0,0.0,0.0,0.0,0,0.0,0.0,0.0,0.0,0.0,0.0,0.0,0,0.0,0.0,0.0,0.0,0.0,0.0,0.0,0,0.0,0.0,0.0,0.0,0.0,0,0.0,0.0,0.0,0.0,0.0,0,0.0,0.0,0.0,0.0,0,0.0,0.0,0.0,0,0,0,0.0,0.0,0.0,0.0,0.0,0.0,0.0,0.0,0.0,0.0,0.0,0.0,0.0,0.0,0.0,0,0.0,0.0,46.8,19.0,0.233
# 3776,7830,74192,Patel N.D.,1983,nan,(MoO3)73.0 (P2O5)27.0 ,0.0,0,0.0,0.0,0.0,0.0,0.0,0.0,0.0,0,0,0,0.0,0.0,0,0.0,0.0,0.0,0.0,0.0,0.0,0,0.0,0.0,0.0,0.0,0,0,0.0,0.0,0,0.0,0.0,0.0,0.0,0.0,0.0,0,0.0,0.0,0.0,0.0,0.0,0.0,0,0.0,0.0,0,0.0,0.0,0.0,0.0,0.0,0.0,0,0,0,0.0,0,0.0,0.0,0,0,0.0,0,0.0,0.0,0.0,0,0.0,0.0,0.0,0,0,0.0,0.0,0,0.0,0.0,0.0,0,0.0,0.0,0.0,0,0,0,0.0,0.0,0,0.0,0.0,0.0,0,0.0,0.0,0.0,73.0,0.0,0.0,0.0,0.0,0.0,0.0,0.0,0.0,0.0,0.0,0.0,0.0,0.0,0.0,0.0,0.0,0.0,27.0,0.0,0.0,0.0,0.0,0.0,0.0,0.0,0,0.0,0.0,0.0,0.0,0.0,0.0,0.0,0,0.0,0.0,0.0,0.0,0.0,0.0,0.0,0,0.0,0.0,0.0,0.0,0.0,0,0.0,0.0,0.0,0.0,0.0,0,0.0,0.0,0.0,0.0,0,0.0,0.0,0.0,0,0,0,0.0,0.0,0.0,0.0,0.0,0.0,0.0,0.0,0.0,0.0,0.0,0.0,0.0,0.0,0.0,0,0.0,0.0,46.8,19.0,0.233
# 3777,7831,149174,Bridge B.,1986,nan,(MoO3)76.0 (P2O5)24.0 ,0.0,0,0.0,0.0,0.0,0.0,0.0,0.0,0.0,0,0,0,0.0,0.0,0,0.0,0.0,0.0,0.0,0.0,0.0,0,0.0,0.0,0.0,0.0,0,0,0.0,0.0,0,0.0,0.0,0.0,0.0,0.0,0.0,0,0.0,0.0,0.0,0.0,0.0,0.0,0,0.0,0.0,0,0.0,0.0,0.0,0.0,0.0,0.0,0,0,0,0.0,0,0.0,0.0,0,0,0.0,0,0.0,0.0,0.0,0,0.0,0.0,0.0,0,0,0.0,0.0,0,0.0,0.0,0.0,0,0.0,0.0,0.0,0,0,0,0.0,0.0,0,0.0,0.0,0.0,0,0.0,0.0,0.0,76.0,0.0,0.0,0.0,0.0,0.0,0.0,0.0,0.0,0.0,0.0,0.0,0.0,0.0,0.0,0.0,0.0,0.0,24.0,0.0,0.0,0.0,0.0,0.0,0.0,0.0,0,0.0,0.0,0.0,0.0,0.0,0.0,0.0,0,0.0,0.0,0.0,0.0,0.0,0.0,0.0,0,0.0,0.0,0.0,0.0,0.0,0,0.0,0.0,0.0,0.0,0.0,0,0.0,0.0,0.0,0.0,0,0.0,0.0,0.0,0,0,0,0.0,0.0,0.0,0.0,0.0,0.0,0.0,0.0,0.0,0.0,0.0,0.0,0.0,0.0,0.0,0,0.0,0.0,44.1,17.9,0.233
# 3778,7896,74549,Lambson E.F.,1984,nan,(Al2O3)1.5 (TeO2)98.5 ,0.0,0,0.0,1.5,0.0,0.0,0.0,0.0,0.0,0,0,0,0.0,0.0,0,0.0,0.0,0.0,0.0,0.0,0.0,0,0.0,0.0,0.0,0.0,0,0,0.0,0.0,0,0.0,0.0,0.0,0.0,0.0,0.0,0,0.0,0.0,0.0,0.0,0.0,0.0,0,0.0,0.0,0,0.0,0.0,0.0,0.0,0.0,0.0,0,0,0,0.0,0,0.0,0.0,0,0,0.0,0,0.0,0.0,0.0,0,0.0,0.0,0.0,0,0,0.0,0.0,0,0.0,0.0,0.0,0,0.0,0.0,0.0,0,0,0,0.0,0.0,0,0.0,0.0,0.0,0,0.0,0.0,0.0,0.0,0.0,0.0,0.0,0.0,0.0,0.0,0.0,0.0,0.0,0.0,0.0,0.0,0.0,0.0,0.0,0.0,0.0,0.0,0.0,0.0,0.0,0.0,0.0,0.0,0.0,0,0.0,0.0,0.0,0.0,0.0,0.0,0.0,0,0.0,0.0,0.0,0.0,0.0,0.0,0.0,0,0.0,0.0,0.0,0.0,0.0,0,0.0,0.0,0.0,0.0,0.0,0,0.0,98.5,0.0,0.0,0,0.0,0.0,0.0,0,0,0,0.0,0.0,0.0,0.0,0.0,0.0,0.0,0.0,0.0,0.0,0.0,0.0,0.0,0.0,0.0,0,0.0,0.0,50.7,20.55,0.233
# 3779,10017,97273,Rao K.J.,1986,nan,(MoO3)60.0 (P2O5)20.0 (PbO)20.0 ,0.0,0,0.0,0.0,0.0,0.0,0.0,0.0,0.0,0,0,0,0.0,0.0,0,0.0,0.0,0.0,0.0,0.0,0.0,0,0.0,0.0,0.0,0.0,0,0,0.0,0.0,0,0.0,0.0,0.0,0.0,0.0,0.0,0,0.0,0.0,0.0,0.0,0.0,0.0,0,0.0,0.0,0,0.0,0.0,0.0,0.0,0.0,0.0,0,0,0,0.0,0,0.0,0.0,0,0,0.0,0,0.0,0.0,0.0,0,0.0,0.0,0.0,0,0,0.0,0.0,0,0.0,0.0,0.0,0,0.0,0.0,0.0,0,0,0,0.0,0.0,0,0.0,0.0,0.0,0,0.0,0.0,0.0,60.0,0.0,0.0,0.0,0.0,0.0,0.0,0.0,0.0,0.0,0.0,0.0,0.0,0.0,0.0,0.0,0.0,0.0,20.0,0.0,0.0,0.0,20.0,0.0,0.0,0.0,0,0.0,0.0,0.0,0.0,0.0,0.0,0.0,0,0.0,0.0,0.0,0.0,0.0,0.0,0.0,0,0.0,0.0,0.0,0.0,0.0,0,0.0,0.0,0.0,0.0,0.0,0,0.0,0.0,0.0,0.0,0,0.0,0.0,0.0,0,0,0,0.0,0.0,0.0,0.0,0.0,0.0,0.0,0.0,0.0,0.0,0.0,0.0,0.0,0.0,0.0,0,0.0,0.0,53.0,20.9,0.233
# 3780,16472,158853,Livshits V.Ya.,1999,nan,(Li2O)20.0 (Na2O)5.0 (SiO2)57.0 (TiO2)15.0 (ZrO2)3.0 ,0.0,0,0.0,0.0,0.0,0.0,0.0,0.0,0.0,0,0,0,0.0,0.0,0,0.0,0.0,0.0,0.0,0.0,0.0,0,0.0,0.0,0.0,0.0,0,0,0.0,0.0,0,0.0,0.0,0.0,0.0,0.0,0.0,0,0.0,0.0,0.0,0.0,0.0,0.0,0,0.0,0.0,0,0.0,0.0,0.0,0.0,0.0,0.0,0,0,0,0.0,0,0.0,0.0,0,0,0.0,0,0.0,0.0,0.0,0,0.0,0.0,0.0,0,0,0.0,0.0,0,0.0,0.0,0.0,0,0.0,0.0,20.0,0,0,0,0.0,0.0,0,0.0,0.0,0.0,0,0.0,0.0,0.0,0.0,0.0,0.0,5.0,0.0,0.0,0.0,0.0,0.0,0.0,0.0,0.0,0.0,0.0,0.0,0.0,0.0,0.0,0.0,0.0,0.0,0.0,0.0,0.0,0.0,0.0,0,0.0,0.0,0.0,0.0,0.0,0.0,0.0,0,0.0,0.0,0.0,0.0,0.0,57.0,0.0,0,0.0,0.0,0.0,0.0,0.0,0,0.0,0.0,0.0,0.0,0.0,0,0.0,0.0,0.0,0.0,0,15.0,0.0,0.0,0,0,0,0.0,0.0,0.0,0.0,0.0,0.0,0.0,0.0,0.0,0.0,0.0,0.0,0.0,0.0,0.0,0,0.0,3.0,98.5,39.94,0.233
# 3781,20356,174607,Saunders G.A.,2001,nan,(CeO2)25.7 (P2O5)74.3 ,0.0,0,0.0,0.0,0.0,0.0,0.0,0.0,0.0,0,0,0,0.0,0.0,0,0.0,0.0,0.0,0.0,0.0,0.0,0,0.0,0.0,0.0,0.0,0,0,0.0,0.0,0,25.7,0.0,0.0,0.0,0.0,0.0,0,0.0,0.0,0.0,0.0,0.0,0.0,0,0.0,0.0,0,0.0,0.0,0.0,0.0,0.0,0.0,0,0,0,0.0,0,0.0,0.0,0,0,0.0,0,0.0,0.0,0.0,0,0.0,0.0,0.0,0,0,0.0,0.0,0,0.0,0.0,0.0,0,0.0,0.0,0.0,0,0,0,0.0,0.0,0,0.0,0.0,0.0,0,0.0,0.0,0.0,0.0,0.0,0.0,0.0,0.0,0.0,0.0,0.0,0.0,0.0,0.0,0.0,0.0,0.0,0.0,0.0,0.0,0.0,74.3,0.0,0.0,0.0,0.0,0.0,0.0,0.0,0,0.0,0.0,0.0,0.0,0.0,0.0,0.0,0,0.0,0.0,0.0,0.0,0.0,0.0,0.0,0,0.0,0.0,0.0,0.0,0.0,0,0.0,0.0,0.0,0.0,0.0,0,0.0,0.0,0.0,0.0,0,0.0,0.0,0.0,0,0,0,0.0,0.0,0.0,0.0,0.0,0.0,0.0,0.0,0.0,0.0,0.0,0.0,0.0,0.0,0.0,0,0.0,0.0,60.0,24.33,0.233
# 3782,23675,190644,Ohara K.,2000,nan,(Al2O3)11.29148113 (As2O3)0.323300032 (BaO)2.50292725 (CaO)9.124643912 (Li2O)12.84293128 (MgO)9.521658952000001 (P2O5)3.154229315 (SiO2)48.9678049 (Tb2O3)0.69930007 (ZnO)1.5717231569999999 ,0.0,0,0.0,11.29148113,0.0,0.0,0.0,0.323300032,0.0,0,0,0,0.0,0.0,0,0.0,2.50292725,0.0,0.0,0.0,0.0,0,0.0,0.0,9.124643912,0.0,0,0,0.0,0.0,0,0.0,0.0,0.0,0.0,0.0,0.0,0,0.0,0.0,0.0,0.0,0.0,0.0,0,0.0,0.0,0,0.0,0.0,0.0,0.0,0.0,0.0,0,0,0,0.0,0,0.0,0.0,0,0,0.0,0,0.0,0.0,0.0,0,0.0,0.0,0.0,0,0,0.0,0.0,0,0.0,0.0,0.0,0,0.0,0.0,12.84293128,0,0,0,0.0,0.0,0,0.0,9.521658952000001,0.0,0,0.0,0.0,0.0,0.0,0.0,0.0,0.0,0.0,0.0,0.0,0.0,0.0,0.0,0.0,0.0,0.0,0.0,0.0,0.0,0.0,0.0,3.154229315,0.0,0.0,0.0,0.0,0.0,0.0,0.0,0,0.0,0.0,0.0,0.0,0.0,0.0,0.0,0,0.0,0.0,0.0,0.0,0.0,48.9678049,0.0,0,0.0,0.0,0.0,0.0,0.0,0,0.0,0.0,0.0,0.0,0.69930007,0,0.0,0.0,0.0,0.0,0,0.0,0.0,0.0,0,0,0,0.0,0.0,0.0,0.0,0.0,0.0,0.0,0.0,0.0,0.0,0.0,0.0,0.0,0.0,1.5717231569999999,0,0.0,0.0,81.4,33.0,0.233
# 3783,24565,359663,Sidkey M.A.,2002,nan,(TeO2)100.0 ,0.0,0,0.0,0.0,0.0,0.0,0.0,0.0,0.0,0,0,0,0.0,0.0,0,0.0,0.0,0.0,0.0,0.0,0.0,0,0.0,0.0,0.0,0.0,0,0,0.0,0.0,0,0.0,0.0,0.0,0.0,0.0,0.0,0,0.0,0.0,0.0,0.0,0.0,0.0,0,0.0,0.0,0,0.0,0.0,0.0,0.0,0.0,0.0,0,0,0,0.0,0,0.0,0.0,0,0,0.0,0,0.0,0.0,0.0,0,0.0,0.0,0.0,0,0,0.0,0.0,0,0.0,0.0,0.0,0,0.0,0.0,0.0,0,0,0,0.0,0.0,0,0.0,0.0,0.0,0,0.0,0.0,0.0,0.0,0.0,0.0,0.0,0.0,0.0,0.0,0.0,0.0,0.0,0.0,0.0,0.0,0.0,0.0,0.0,0.0,0.0,0.0,0.0,0.0,0.0,0.0,0.0,0.0,0.0,0,0.0,0.0,0.0,0.0,0.0,0.0,0.0,0,0.0,0.0,0.0,0.0,0.0,0.0,0.0,0,0.0,0.0,0.0,0.0,0.0,0,0.0,0.0,0.0,0.0,0.0,0,0.0,100.0,0.0,0.0,0,0.0,0.0,0.0,0,0,0,0.0,0.0,0.0,0.0,0.0,0.0,0.0,0.0,0.0,0.0,0.0,0.0,0.0,0.0,0.0,0,0.0,0.0,50.7,20.58,0.233
# 3784,24933,302465,Shen G.0Q.,2002,nan,(Al2O3)2.97 (MgO)11.88 (Na2O)14.85 (Pr2O3)1.0 (SiO2)69.3 ,0.0,0,0.0,2.97,0.0,0.0,0.0,0.0,0.0,0,0,0,0.0,0.0,0,0.0,0.0,0.0,0.0,0.0,0.0,0,0.0,0.0,0.0,0.0,0,0,0.0,0.0,0,0.0,0.0,0.0,0.0,0.0,0.0,0,0.0,0.0,0.0,0.0,0.0,0.0,0,0.0,0.0,0,0.0,0.0,0.0,0.0,0.0,0.0,0,0,0,0.0,0,0.0,0.0,0,0,0.0,0,0.0,0.0,0.0,0,0.0,0.0,0.0,0,0,0.0,0.0,0,0.0,0.0,0.0,0,0.0,0.0,0.0,0,0,0,0.0,0.0,0,0.0,11.88,0.0,0,0.0,0.0,0.0,0.0,0.0,0.0,14.85,0.0,0.0,0.0,0.0,0.0,0.0,0.0,0.0,0.0,0.0,0.0,0.0,0.0,0.0,0.0,0.0,0.0,0.0,0.0,0.0,1.0,0.0,0,0.0,0.0,0.0,0.0,0.0,0.0,0.0,0,0.0,0.0,0.0,0.0,0.0,69.3,0.0,0,0.0,0.0,0.0,0.0,0.0,0,0.0,0.0,0.0,0.0,0.0,0,0.0,0.0,0.0,0.0,0,0.0,0.0,0.0,0,0,0,0.0,0.0,0.0,0.0,0.0,0.0,0.0,0.0,0.0,0.0,0.0,0.0,0.0,0.0,0.0,0,0.0,0.0,64.2,26.03,0.233
# 3785,27073,356811,Duddridge A.,2003,nan,(B2O3)17.66763961 (Fe2O3)4.834991683999999 (Li2O)9.799785144 (Na2O)10.04002273 (SiO2)57.65756083 ,0.0,0,0.0,0.0,0.0,0.0,0.0,0.0,0.0,0,0,0,0.0,17.66763961,0,0.0,0.0,0.0,0.0,0.0,0.0,0,0.0,0.0,0.0,0.0,0,0,0.0,0.0,0,0.0,0.0,0.0,0.0,0.0,0.0,0,0.0,0.0,0.0,0.0,0.0,0.0,0,0.0,0.0,0,0.0,0.0,4.834991683999999,0.0,0.0,0.0,0,0,0,0.0,0,0.0,0.0,0,0,0.0,0,0.0,0.0,0.0,0,0.0,0.0,0.0,0,0,0.0,0.0,0,0.0,0.0,0.0,0,0.0,0.0,9.799785144,0,0,0,0.0,0.0,0,0.0,0.0,0.0,0,0.0,0.0,0.0,0.0,0.0,0.0,10.04002273,0.0,0.0,0.0,0.0,0.0,0.0,0.0,0.0,0.0,0.0,0.0,0.0,0.0,0.0,0.0,0.0,0.0,0.0,0.0,0.0,0.0,0.0,0,0.0,0.0,0.0,0.0,0.0,0.0,0.0,0,0.0,0.0,0.0,0.0,0.0,57.65756083,0.0,0,0.0,0.0,0.0,0.0,0.0,0,0.0,0.0,0.0,0.0,0.0,0,0.0,0.0,0.0,0.0,0,0.0,0.0,0.0,0,0,0,0.0,0.0,0.0,0.0,0.0,0.0,0.0,0.0,0.0,0.0,0.0,0.0,0.0,0.0,0.0,0,0.0,0.0,86.7,35.15,0.233
# 3786,31836,394632,Lin Chung0Chern,2006,nan,(Al2O3)6.026999337 (CaO)7.381000188 (Fe2O3)0.881999903 (FeO)4.400999516000001 (K2O)0.36299996 (MgO)7.916999129 (MnO)0.09799998900000001 (Na2O)1.811999801 (P2O5)0.099999989 (SiO2)70.00000229999999 (TiO2)1.018999888 ,0.0,0,0.0,6.026999337,0.0,0.0,0.0,0.0,0.0,0,0,0,0.0,0.0,0,0.0,0.0,0.0,0.0,0.0,0.0,0,0.0,0.0,7.381000188,0.0,0,0,0.0,0.0,0,0.0,0.0,0.0,0.0,0.0,0.0,0,0.0,0.0,0.0,0.0,0.0,0.0,0,0.0,0.0,0,0.0,0.0,0.881999903,4.400999516000001,0.0,0.0,0,0,0,0.0,0,0.0,0.0,0,0,0.0,0,0.0,0.0,0.0,0,0.0,0.0,0.36299996,0,0,0.0,0.0,0,0.0,0.0,0.0,0,0.0,0.0,0.0,0,0,0,0.0,0.0,0,0.0,7.916999129,0.0,0,0.09799998900000001,0.0,0.0,0.0,0.0,0.0,1.811999801,0.0,0.0,0.0,0.0,0.0,0.0,0.0,0.0,0.0,0.0,0.0,0.0,0.0,0.0,0.099999989,0.0,0.0,0.0,0.0,0.0,0.0,0.0,0,0.0,0.0,0.0,0.0,0.0,0.0,0.0,0,0.0,0.0,0.0,0.0,0.0,70.00000229999999,0.0,0,0.0,0.0,0.0,0.0,0.0,0,0.0,0.0,0.0,0.0,0.0,0,0.0,0.0,0.0,0.0,0,1.018999888,0.0,0.0,0,0,0,0.0,0.0,0.0,0.0,0.0,0.0,0.0,0.0,0.0,0.0,0.0,0.0,0.0,0.0,0.0,0,0.0,0.0,84.0,34.0,0.233
