Repository: jacobergzhou/Poisson-Ratio

File: Poisson_ratio.csv (part 62 of 70)
,Code,Glass #,Author,Year,Trademark,Ag2O,AgI,Al,Al2O3,AlF3,AlN,As,As2O3,As2O5,As2S3,As2Se3,AsSe,B,B2O3,Ba,BaCl2,BaF2,BaO,Be,BeF2,BeO,Bi2O3,BiCl3,Br,C,Ca,CaF2,CaO,Cd,CdCl2,CdF2,CdO,Ce2O3,CeF3,CeO2,Cl,Co,Co3O4,CoO,Cr,Cr2O3,Cs,Cs2O,CsCl,CsF,Cu,Cu2O,CuO,Dy2O3,Er,Er2O3,ErF3,Eu,Eu2O3,EuF3,F,Fe,Fe2O3,FeO,Ga,Ga2O3,Ga2S3,Ga2Se3,GaF3,Gd2O3,GdF3,Ge,GeO2,GeS2,GeSe2,H2O,HfF4,HfO2,Hg,Ho2O3,I,InF3,K,K2O,K2S,K2SO4,KBr,KCl,KF,KHF2,La,La2O3,La2S3,LaF3,Li,Li2O,Li2S,Li2SO4,LiBr,LiCl,LiF,LiI,Mg,MgF2,MgO,Mn,Mn2O3,MnF2,MnO,MnO2,Mo,MoO2,MoO3,N,Na,Na2O,Na2S,Na2SO4,NaCl,NaF,NaPO3,Nb,Nb2O5,Nd,Nd2O3,NdF3,NH4NO3,Ni,NiO,O,OH,P,P2O5,Pb,PbCl2,PbF2,PbO,PdO,Pr2O3,Pr6O11,PrF3,R2O3,Rb2O,RbF,Rh2O3,RŒO,RuO2,S,Sb,Sb2O3,Sb2S3,Sc2O3,Se,Si,Si3N4,SiC,SiO2,Sm2O3,Sn,SnO,SnO2,SO2,SO3,Sr,SrCl2,SrF2,SrO,Ta2O3,Ta2O5,Tb2O3,TbF3,Te,TeO2,Th,ThF4,ThO2,Ti,TiO2,Tl,Tl2O,Tl2Se,TlSe,Tm2O3,U,U3O8,UO2,V,V2O5,VO6,WO3,Y,Y2O3,Yb2O3,YbF3,YF3,Zn,ZnCl2,ZnF2,ZnO,ZnSO4,Zr,ZrF4,ZrO2,Young's modulus E (GPa),Shear modulus G (GPa),Poisson's ratio v
4720,37426,443690,Sellappan P.,2010,,-,-,-,0.0,-,-,-,-,-,-,-,-,-,0.0,-,-,-,0.0,-,-,0.0,0.0,-,-,-,-,-,0.0,-,-,-,0.0,-,-,-,-,-,-,-,-,-,-,0.0,-,-,-,-,-,-,-,-,-,-,-,-,-,-,-,-,-,0.0,-,-,-,-,-,-,0.0,-,-,0.0,-,-,-,-,-,-,-,0.0,-,-,-,-,-,-,-,-,-,-,-,0.0,-,-,-,-,-,-,,-,0.0,-,-,-,-,-,-,-,-,4.559,-,0.0,-,-,-,-,-,-,-,-,-,-,-,-,-,55.72,-,-,0.0,-,-,-,0.0,-,-,-,-,0.0,-,-,-,0.0,-,-,-,-,-,-,-,23.03,-,-,0.0,-,-,-,-,-,-,16.69,-,-,0.0,-,-,-,-,-,0.0,-,-,-,-,0.0,-,-,-,-,-,-,-,-,-,-,-,0.0,-,-,-,-,-,-,-,-,0.0,-,-,-,0.0,82.8,32.8,0.262
4721,37426,443691,Sellappan P.,2010,,-,-,-,0.0,-,-,-,-,-,-,-,-,-,0.0,-,-,-,0.0,-,-,0.0,0.0,-,-,-,-,-,0.0,-,-,-,0.0,-,-,-,-,-,-,-,-,-,-,0.0,-,-,-,-,-,-,-,-,-,-,-,-,-,-,-,-,-,0.0,-,-,-,-,-,-,0.0,-,-,0.0,-,-,-,-,-,-,-,0.0,-,-,-,-,-,-,-,-,-,-,-,0.0,-,-,-,-,-,-,,-,0.0,-,-,-,-,-,-,-,-,16.55,-,0.0,-,-,-,-,-,-,-,-,-,-,-,-,-,40.35,-,-,0.0,-,-,-,0.0,-,-,-,-,0.0,-,-,-,0.0,-,-,-,-,-,-,-,22.1,-,-,0.0,-,-,-,-,-,-,20.99,-,-,0.0,-,-,-,-,-,0.0,-,-,-,-,0.0,-,-,-,-,-,-,-,-,-,-,-,0.0,-,-,-,-,-,-,-,-,0.0,-,-,-,0.0,104.0,39.9,0.305
4722,37426,443692,Sellappan P.,2010,,-,-,-,0.0,-,-,-,-,-,-,-,-,-,0.0,-,-,-,0.0,-,-,0.0,0.0,-,-,-,-,-,0.0,-,-,-,0.0,-,-,-,-,-,-,-,-,-,-,0.0,-,-,-,-,-,-,-,-,-,-,-,-,-,-,-,-,-,0.0,-,-,-,-,-,-,0.0,-,-,0.0,-,-,-,-,-,-,-,0.0,-,-,-,-,-,-,-,-,-,-,-,0.0,-,-,-,-,-,-,,-,0.0,-,-,-,-,-,-,-,-,16.47,-,0.0,-,-,-,-,-,-,-,-,-,-,-,-,-,39.18,-,-,0.0,-,-,-,0.0,-,-,-,-,0.0,-,-,-,0.0,-,-,-,-,-,-,-,19.51,-,-,0.0,-,-,-,-,-,-,24.84,-,-,0.0,-,-,-,-,-,0.0,-,-,-,-,0.0,-,-,-,-,-,-,-,-,-,-,-,0.0,-,-,-,-,-,-,-,-,0.0,-,-,-,0.0,103.0,39.4,0.308
4723,37537,444151,Saddeek Y.B.,2009,,-,-,-,0.0,-,-,-,-,-,-,-,-,-,0.0,-,-,-,0.0,-,-,0.0,0.0,-,-,-,-,-,0.0,-,-,-,0.0,-,-,-,-,-,-,-,-,-,-,0.0,-,-,-,-,-,-,-,-,-,-,-,-,-,-,-,-,-,0.0,-,-,-,-,-,-,0.0,-,-,0.0,-,-,-,-,-,-,-,0.0,-,-,-,-,-,-,-,-,-,-,-,0.0,-,-,-,-,-,-,,-,0.0,-,-,-,-,-,-,-,-,-,-,0.0,-,-,-,-,-,-,-,-,-,-,-,-,-,-,-,-,0.0,-,-,-,0.0,-,-,-,-,0.0,-,-,-,100.0,-,-,-,-,-,-,-,-,-,-,0.0,-,-,-,-,-,-,-,-,-,0.0,-,-,-,-,-,70.0,-,-,-,-,0.0,-,-,-,-,-,-,-,-,-,-,-,30.0,-,-,-,-,-,-,-,-,0.0,-,-,-,0.0,71.2,25.0,0.4239999
4724,37537,444152,Saddeek Y.B.,2009,,-,-,-,0.0,-,-,-,-,-,-,-,-,-,5.0,-,-,-,0.0,-,-,0.0,0.0,-,-,-,-,-,0.0,-,-,-,0.0,-,-,-,-,-,-,-,-,-,-,0.0,-,-,-,-,-,-,-,-,-,-,-,-,-,-,-,-,-,0.0,-,-,-,-,-,-,0.0,-,-,0.0,-,-,-,-,-,-,-,0.0,-,-,-,-,-,-,-,-,-,-,-,0.0,-,-,-,-,-,-,,-,0.0,-,-,-,-,-,-,-,-,-,-,0.0,-,-,-,-,-,-,-,-,-,-,-,-,-,-,-,-,0.0,-,-,-,0.0,-,-,-,-,5.0,-,-,-,100.0,-,-,-,-,-,-,-,-,-,-,0.0,-,-,-,-,-,-,-,-,-,0.0,-,-,-,-,-,70.0,-,-,-,-,0.0,-,-,-,-,-,-,-,-,-,-,-,25.0,-,-,-,-,-,-,-,-,0.0,-,-,-,0.0,66.5,23.4,0.4209402
4725,37537,444153,Saddeek Y.B.,2009,,-,-,-,0.0,-,-,-,-,-,-,-,-,-,10.0,-,-,-,0.0,-,-,0.0,0.0,-,-,-,-,-,0.0,-,-,-,0.0,-,-,-,-,-,-,-,-,-,-,0.0,-,-,-,-,-,-,-,-,-,-,-,-,-,-,-,-,-,0.0,-,-,-,-,-,-,0.0,-,-,0.0,-,-,-,-,-,-,-,0.0,-,-,-,-,-,-,-,-,-,-,-,0.0,-,-,-,-,-,-,,-,0.0,-,-,-,-,-,-,-,-,-,-,0.0,-,-,-,-,-,-,-,-,-,-,-,-,-,-,-,-,0.0,-,-,-,0.0,-,-,-,-,10.0,-,-,-,100.0,-,-,-,-,-,-,-,-,-,-,0.0,-,-,-,-,-,-,-,-,-,0.0,-,-,-,-,-,70.0,-,-,-,-,0.0,-,-,-,-,-,-,-,-,-,-,-,20.0,-,-,-,-,-,-,-,-,0.0,-,-,-,0.0,62.7,21.9,0.4315069
4726,37537,444154,Saddeek Y.B.,2009,,-,-,-,0.0,-,-,-,-,-,-,-,-,-,15.0,-,-,-,0.0,-,-,0.0,0.0,-,-,-,-,-,0.0,-,-,-,0.0,-,-,-,-,-,-,-,-,-,-,0.0,-,-,-,-,-,-,-,-,-,-,-,-,-,-,-,-,-,0.0,-,-,-,-,-,-,0.0,-,-,0.0,-,-,-,-,-,-,-,0.0,-,-,-,-,-,-,-,-,-,-,-,0.0,-,-,-,-,-,-,,-,0.0,-,-,-,-,-,-,-,-,-,-,0.0,-,-,-,-,-,-,-,-,-,-,-,-,-,-,-,-,0.0,-,-,-,0.0,-,-,-,-,15.0,-,-,-,100.0,-,-,-,-,-,-,-,-,-,-,0.0,-,-,-,-,-,-,-,-,-,0.0,-,-,-,-,-,70.0,-,-,-,-,0.0,-,-,-,-,-,-,-,-,-,-,-,15.0,-,-,-,-,-,-,-,-,0.0,-,-,-,0.0,57.9,20.3,0.4261085
4727,37537,444185,Saddeek Y.B.,2009,,-,-,-,0.0,-,-,-,-,-,-,-,-,-,20.0,-,-,-,0.0,-,-,0.0,0.0,-,-,-,-,-,0.0,-,-,-,0.0,-,-,-,-,-,-,-,-,-,-,0.0,-,-,-,-,-,-,-,-,-,-,-,-,-,-,-,-,-,0.0,-,-,-,-,-,-,0.0,-,-,0.0,-,-,-,-,-,-,-,0.0,-,-,-,-,-,-,-,-,-,-,-,0.0,-,-,-,-,-,-,,-,0.0,-,-,-,-,-,-,-,-,-,-,0.0,-,-,-,-,-,-,-,-,-,-,-,-,-,-,-,-,0.0,-,-,-,0.0,-,-,-,-,20.0,-,-,-,100.0,-,-,-,-,-,-,-,-,-,-,0.0,-,-,-,-,-,-,-,-,-,0.0,-,-,-,-,-,70.0,-,-,-,-,0.0,-,-,-,-,-,-,-,-,-,-,-,10.0,-,-,-,-,-,-,-,-,0.0,-,-,-,0.0,54.0,18.9,0.4285715
4728,37537,444155,Saddeek Y.B.,2009,,-,-,-,0.0,-,-,-,-,-,-,-,-,-,25.0,-,-,-,0.0,-,-,0.0,0.0,-,-,-,-,-,0.0,-,-,-,0.0,-,-,-,-,-,-,-,-,-,-,0.0,-,-,-,-,-,-,-,-,-,-,-,-,-,-,-,-,-,0.0,-,-,-,-,-,-,0.0,-,-,0.0,-,-,-,-,-,-,-,0.0,-,-,-,-,-,-,-,-,-,-,-,0.0,-,-,-,-,-,-,,-,0.0,-,-,-,-,-,-,-,-,-,-,0.0,-,-,-,-,-,-,-,-,-,-,-,-,-,-,-,-,0.0,-,-,-,0.0,-,-,-,-,25.0,-,-,-,100.0,-,-,-,-,-,-,-,-,-,-,0.0,-,-,-,-,-,-,-,-,-,0.0,-,-,-,-,-,70.0,-,-,-,-,0.0,-,-,-,-,-,-,-,-,-,-,-,5.0,-,-,-,-,-,-,-,-,0.0,-,-,-,0.0,51.1,17.7,0.4435027
4729,37537,444156,Saddeek Y.B.,2009,,-,-,-,0.0,-,-,-,-,-,-,-,-,-,30.0,-,-,-,0.0,-,-,0.0,0.0,-,-,-,-,-,0.0,-,-,-,0.0,-,-,-,-,-,-,-,-,-,-,0.0,-,-,-,-,-,-,-,-,-,-,-,-,-,-,-,-,-,0.0,-,-,-,-,-,-,0.0,-,-,0.0,-,-,-,-,-,-,-,0.0,-,-,-,-,-,-,-,-,-,-,-,0.0,-,-,-,-,-,-,,-,0.0,-,-,-,-,-,-,-,-,-,-,0.0,-,-,-,-,-,-,-,-,-,-,-,-,-,-,-,-,0.0,-,-,-,0.0,-,-,-,-,30.0,-,-,-,100.0,-,-,-,-,-,-,-,-,-,-,0.0,-,-,-,-,-,-,-,-,-,0.0,-,-,-,-,-,70.0,-,-,-,-,0.0,-,-,-,-,-,-,-,-,-,-,-,0.0,-,-,-,-,-,-,-,-,0.0,-,-,-,0.0,47.9,16.5,0.4515152
4730,37832,447056,Kolberg U.,2009,,-,-,-,12.63262,-,-,-,-,-,-,-,-,-,8.639934,-,-,-,0.0,-,-,0.0,0.0,-,-,-,-,-,5.478092,-,-,-,0.0,-,-,-,-,-,-,-,-,-,-,0.0,-,-,-,-,-,-,-,-,-,-,-,-,-,-,0.00242,-,-,0.0,-,-,-,-,-,-,0.0,-,-,0.0,-,-,-,-,-,-,-,0.0,-,-,-,-,-,-,-,-,-,-,-,0.0,-,-,-,-,-,-,,-,8.069334,-,-,-,-,-,-,-,-,-,-,0.0,-,-,-,-,-,-,-,-,-,-,-,-,-,-,-,-,0.0,-,-,-,0.0,-,-,-,-,21.27497,-,-,-,99.99998,-,-,-,-,-,-,-,-,-,-,65.16904,-,-,-,0.008546,-,-,-,-,-,0.0,-,-,-,-,-,0.0,-,-,-,-,0.0,-,-,-,-,-,-,-,-,-,-,-,0.0,-,-,-,-,-,-,-,-,0.0,-,-,-,0.0,79.5,32.08,0.239
4731,37832,447057,Kolberg U.,2009,,-,-,-,13.63879,-,-,-,-,-,-,-,-,-,7.460244,-,-,-,0.0,-,-,0.0,0.0,-,-,-,-,-,5.490247,-,-,-,0.0,-,-,-,-,-,-,-,-,-,-,0.0,-,-,-,-,-,-,-,-,-,-,-,-,-,-,0.002835,-,-,0.0,-,-,-,-,-,-,0.0,-,-,0.0,-,-,-,-,-,-,-,0.0,-,-,-,-,-,-,-,-,-,-,-,0.0,-,-,-,-,-,-,,-,8.056085,-,-,-,-,-,-,-,-,-,-,0.0,-,-,-,-,-,-,-,-,-,-,-,-,-,-,-,-,0.0,-,-,-,0.0,-,-,-,-,21.10187,-,-,-,100.0,-,-,-,-,-,-,-,-,-,-,65.34321,-,-,-,0.008584,-,-,-,-,-,0.0,-,-,-,-,-,0.0,-,-,-,-,0.0,-,-,-,-,-,-,-,-,-,-,-,0.0,-,-,-,-,-,-,-,-,0.0,-,-,-,0.0,81.6,32.85,0.242
4732,37832,447058,Kolberg U.,2009,,-,-,-,14.6072,-,-,-,-,-,-,-,-,-,6.70743,-,-,-,0.0,-,-,0.0,0.0,-,-,-,-,-,5.474205,-,-,-,0.0,-,-,-,-,-,-,-,-,-,-,0.0,-,-,-,-,-,-,-,-,-,-,-,-,-,-,0.003258,-,-,0.0,-,-,-,-,-,-,0.0,-,-,0.0,-,-,-,-,-,-,-,0.0,-,-,-,-,-,-,-,-,-,-,-,0.0,-,-,-,-,-,-,,-,8.036073,-,-,-,-,-,-,-,-,-,-,0.0,-,-,-,-,-,-,-,-,-,-,-,-,-,-,-,-,0.0,-,-,-,0.0,-,-,-,-,21.31789,-,-,-,100.0,-,-,-,-,-,-,-,-,-,-,65.16321,-,-,-,0.008631,-,-,-,-,-,0.0,-,-,-,-,-,0.0,-,-,-,-,0.0,-,-,-,-,-,-,-,-,-,-,-,0.0,-,-,-,-,-,-,-,-,0.0,-,-,-,0.0,83.3,33.5,0.243
4733,37832,447059,Kolberg U.,2009,,-,-,-,12.57511,-,-,-,-,-,-,-,-,-,5.396093,-,-,-,0.0,-,-,0.0,0.0,-,-,-,-,-,5.44172,-,-,-,0.0,-,-,-,-,-,-,-,-,-,-,0.0,-,-,-,-,-,-,-,-,-,-,-,-,-,-,0.00281,-,-,0.0,-,-,-,-,-,-,0.0,-,-,0.0,-,-,-,-,-,-,-,0.0,-,-,-,-,-,-,-,-,-,-,-,0.0,-,-,-,-,-,-,,-,7.968973,-,-,-,-,-,-,-,-,-,-,0.0,-,-,-,-,-,-,-,-,-,-,-,-,-,-,-,-,0.0,-,-,-,0.0,-,-,-,-,17.97401,-,-,-,99.99999,-,-,-,-,-,-,-,-,-,-,68.60679,-,-,-,0.008508,-,-,-,-,-,0.0,-,-,-,-,-,0.0,-,-,-,-,0.0,-,-,-,-,-,-,-,-,-,-,-,0.0,-,-,-,-,-,-,-,-,0.0,-,-,-,0.0,82.6,33.44,0.235
4734,37832,447060,Kolberg U.,2009,,-,-,-,14.58585,-,-,-,-,-,-,-,-,-,5.289072,-,-,-,0.0,-,-,0.0,0.0,-,-,-,-,-,5.431461,-,-,-,0.0,-,-,-,-,-,-,-,-,-,-,0.0,-,-,-,-,-,-,-,-,-,-,-,-,-,-,0.002847,-,-,0.0,-,-,-,-,-,-,0.0,-,-,0.0,-,-,-,-,-,-,-,0.0,-,-,-,-,-,-,-,-,-,-,-,0.0,-,-,-,-,-,-,,-,7.992099,-,-,-,-,-,-,-,-,-,-,0.0,-,-,-,-,-,-,-,-,-,-,-,-,-,-,-,-,0.0,-,-,-,0.0,-,-,-,-,19.87777,-,-,-,100.0,-,-,-,-,-,-,-,-,-,-,66.68925,-,-,-,0.008618,-,0.0008111,-,-,-,0.0,-,-,-,-,-,0.0,-,-,-,-,0.0,-,-,-,-,-,-,-,-,-,-,-,0.0,-,-,-,-,-,-,-,-,0.0,-,-,-,0.0,84.7,34.18,0.239
4735,37832,447061,Kolberg U.,2009,,-,-,-,10.6848,-,-,-,-,-,-,-,-,-,11.25578,-,-,-,0.0,-,-,0.0,0.0,-,-,-,-,-,2.931147,-,-,-,0.0,-,-,-,-,-,-,-,-,-,-,0.0,-,-,-,-,-,-,-,-,-,-,-,-,-,-,0.002394,-,-,0.0,-,-,-,-,-,-,0.0,-,-,0.0,-,-,-,-,-,-,-,0.0,-,-,-,-,-,-,-,-,-,-,-,0.0,-,-,-,-,-,-,,-,9.057492,-,-,-,-,-,-,-,-,-,-,0.0,-,-,-,-,-,-,-,-,-,-,-,-,-,-,-,-,0.0,-,-,-,0.0,-,-,-,-,21.94298,-,-,-,100.0,-,-,-,-,-,-,-,-,-,-,66.05913,-,-,-,0.008455,-,0.0007957,-,-,-,0.0,-,-,-,-,-,0.0,-,-,-,-,0.0,-,-,-,-,-,-,-,-,-,-,-,0.0,-,-,-,-,-,-,-,-,0.0,-,-,-,0.0,74.7,30.21,0.236
4736,37832,447062,Kolberg U.,2009,,-,-,-,11.66389,-,-,-,-,-,-,-,-,-,9.606436,-,-,-,0.0,-,-,0.0,0.0,-,-,-,-,-,5.176472,-,-,-,0.0,-,-,-,-,-,-,-,-,-,-,0.0,-,-,-,-,-,-,-,-,-,-,-,-,-,-,0.002402,-,-,0.0,-,-,-,-,-,-,0.0,-,-,0.0,-,-,-,-,-,-,-,0.0,-,-,-,-,-,-,-,-,-,-,-,0.0,-,-,-,-,-,-,,-,8.947309,-,-,-,-,-,-,-,-,-,-,0.0,-,-,-,-,-,-,-,-,-,-,-,-,-,-,-,-,0.0,-,-,-,0.0,-,-,-,-,21.27273,-,-,-,100.0,-,-,-,-,-,-,-,-,-,-,64.5942,-,-,-,0.008485,-,0.0007986,-,-,-,0.0,-,-,-,-,-,0.0,-,-,-,-,0.0,-,-,-,-,-,-,-,-,-,-,-,0.0,-,-,-,-,-,-,-,-,0.0,-,-,-,0.0,78.2,31.53,0.24
4737,37832,447063,Kolberg U.,2009,,-,-,-,9.615175,-,-,-,-,-,-,-,-,-,11.36535,-,-,-,0.0,-,-,0.0,0.0,-,-,-,-,-,4.060462,-,-,-,0.0,-,-,-,-,-,-,-,-,-,-,0.0,-,-,-,-,-,-,-,-,-,-,-,-,-,-,0.00198,-,-,0.0,-,-,-,-,-,-,0.0,-,-,0.0,-,-,-,-,-,-,-,0.0,-,-,-,-,-,-,-,-,-,-,-,0.0,-,-,-,-,-,-,,-,8.94506,-,-,-,-,-,-,-,-,-,-,0.0,-,-,-,-,-,-,-,-,-,-,-,-,-,-,-,-,0.0,-,-,-,0.0,-,-,-,-,20.98251,-,-,-,100.0,-,-,-,-,-,-,-,-,-,-,66.00357,-,-,-,0.008394,-,-,-,-,-,0.0,-,-,-,-,-,0.0,-,-,-,-,0.0,-,-,-,-,-,-,-,-,-,-,-,0.0,-,-,-,-,-,-,-,-,0.0,-,-,-,0.0,73.7,29.83,0.235
4738,37832,447064,Kolberg U.,2009,,-,-,-,11.03725,-,-,-,-,-,-,-,-,-,8.876267,-,-,-,0.0,-,-,0.0,0.0,-,-,-,-,-,4.154468,-,-,-,0.0,-,-,-,-,-,-,-,-,-,-,0.0,-,-,-,-,-,-,-,-,-,-,-,-,-,-,-,-,-,0.0,-,-,-,-,-,-,0.0,-,-,0.0,-,-,-,-,-,-,-,0.0,-,-,-,-,-,-,-,-,-,-,-,0.0,-,-,-,-,-,-,,-,6.694705,-,-,-,-,-,-,-,-,-,-,0.0,-,-,-,-,-,-,-,-,-,-,-,-,-,-,-,-,0.0,-,-,-,0.0,-,-,-,-,20.36505,-,-,-,100.0,-,-,-,0.4515,-,-,-,-,-,-,68.78578,-,-,-,-,-,-,-,-,-,0.0,-,-,-,-,-,0.0,-,-,-,-,0.0,-,-,-,-,-,-,-,-,-,-,-,0.0,-,-,-,-,-,-,-,-,0.0,-,-,-,0.0,75.6,30.65,0.233
4739,37832,447065,Kolberg U.,2009,,-,-,-,9.111969,-,-,-,-,-,-,-,-,-,7.907026,-,-,-,0.0,-,-,0.0,0.0,-,-,-,-,-,0.06762288,-,-,-,0.0,-,-,-,-,-,-,-,-,-,-,0.0,-,-,-,-,-,-,-,-,-,-,-,-,-,-,-,-,-,0.0,-,-,-,-,-,-,0.0,-,-,0.0,-,-,-,-,-,-,-,0.0,-,-,-,-,-,-,-,-,-,-,-,0.0,-,-,-,-,-,-,,-,12.52924,-,-,-,-,-,-,-,-,-,-,0.0,-,-,-,-,-,-,-,-,-,-,-,-,-,-,-,-,0.0,-,-,-,0.0,-,-,-,-,17.45263,-,-,-,100.0,-,-,-,0.4336,-,-,-,-,-,-,69.95052,-,-,-,-,-,-,-,-,-,0.0,-,-,-,-,-,0.0,-,-,-,-,0.0,-,-,-,-,-,-,-,-,-,-,-,0.0,-,-,-,-,-,-,-,-,0.0,-,-,-,0.0,76.6,31.18,0.228
4740,37832,447066,Kolberg U.,2009,,-,-,-,10.4023,-,-,-,-,-,-,-,-,-,9.794973,-,-,-,0.0,-,-,0.0,0.0,-,-,-,-,-,8.586598,-,-,-,0.0,-,-,-,-,-,-,-,-,-,-,0.0,-,-,-,-,-,-,-,-,-,-,-,-,-,-,0.0326,-,-,0.0,-,-,-,-,-,-,0.0,-,-,0.0,-,-,-,-,-,-,-,0.0,-,-,-,-,-,-,-,-,-,-,-,0.0,-,-,-,-,-,-,,-,1.695173,-,-,-,-,-,-,-,-,-,-,0.0,-,-,-,-,-,-,-,-,-,-,-,-,-,-,-,-,0.0,-,-,-,0.0,-,-,-,-,20.22987,-,-,-,100.0,-,-,-,-,-,-,-,-,-,-,68.87687,-,-,-,0.07772,-,-,-,-,-,0.5337712,-,-,-,-,-,0.0,-,-,-,-,0.0,-,-,-,-,-,-,-,-,-,-,-,0.0,-,-,-,-,-,-,-,-,0.0,-,-,-,0.0,72.2,29.25,0.234
4741,37832,447067,Kolberg U.,2009,,-,-,-,10.45943,-,-,-,-,-,-,-,-,-,9.461797,-,-,-,0.0,-,-,0.0,0.0,-,-,-,-,-,8.905797,-,-,-,0.0,-,-,-,-,-,-,-,-,-,-,0.0,-,-,-,-,-,-,-,-,-,-,-,-,-,-,0.003258,-,-,0.0,-,-,-,-,-,-,0.0,-,-,0.0,-,-,-,-,-,-,-,0.0,-,-,-,-,-,-,-,-,-,-,-,0.0,-,-,-,-,-,-,,-,1.677955,-,-,-,-,-,-,-,-,-,-,0.0,-,-,-,-,-,-,-,-,-,-,-,-,-,-,-,-,0.0,-,-,-,0.0,-,-,-,-,19.92448,-,-,-,100.0,-,-,-,-,-,-,-,-,-,-,68.83282,-,-,-,0.06904,-,-,-,-,-,0.5899106,-,-,-,-,-,0.0,-,-,-,-,0.0,-,-,-,-,-,-,-,-,-,-,-,0.0,-,-,-,-,-,-,-,-,0.0,-,-,-,0.0,72.7,29.45,0.234
4742,37927,448559,Gueguen Y.,2010,,-,-,-,0.0,-,-,-,-,-,-,-,-,-,0.0,-,-,-,0.0,-,-,0.0,0.0,-,-,-,24.9,-,0.0,-,-,-,0.0,-,-,-,-,-,-,-,-,-,-,0.0,-,-,-,-,-,-,-,-,-,-,-,-,-,-,-,-,-,0.0,-,-,-,-,-,-,0.0,-,-,0.0,-,-,-,-,-,-,-,0.0,-,-,-,-,-,-,-,-,-,-,-,0.0,-,-,-,-,-,-,,-,0.0,-,-,-,-,-,-,-,-,15.4,-,0.0,-,-,-,-,-,-,-,-,-,-,-,-,-,40.4,-,-,0.0,-,-,-,0.0,-,-,-,-,0.0,-,-,-,0.0,-,-,-,-,-,-,-,19.3,-,-,0.0,-,-,-,-,-,-,-,-,-,0.0,-,-,-,-,-,0.0,-,-,-,-,0.0,-,-,-,-,-,-,-,-,-,-,-,0.0,-,-,-,-,-,-,-,-,0.0,-,-,-,0.0,110.0,43.4,0.3
4743,37927,448560,Gueguen Y.,2010,,-,-,-,0.0,-,-,-,-,-,-,-,-,-,0.0,-,-,-,0.0,-,-,0.0,0.0,-,-,-,23.97,-,0.0,-,-,-,0.0,-,-,-,-,-,-,-,-,-,-,0.0,-,-,-,-,-,-,-,-,-,-,-,-,-,-,-,-,-,0.0,-,-,-,-,-,-,0.0,-,-,0.0,-,-,-,-,-,-,-,0.0,-,-,-,-,-,-,-,-,-,-,-,0.0,-,-,-,-,-,-,,-,0.0,-,-,-,-,-,-,-,-,25.62,-,0.0,-,-,-,-,-,-,-,-,-,-,-,-,-,28.69,-,-,0.0,-,-,-,0.0,-,-,-,-,0.0,-,-,-,0.0,-,-,-,-,-,-,-,21.72,-,-,0.0,-,-,-,-,-,-,-,-,-,0.0,-,-,-,-,-,0.0,-,-,-,-,0.0,-,-,-,-,-,-,-,-,-,-,-,0.0,-,-,-,-,-,-,-,-,0.0,-,-,-,0.0,135.0,52.8,0.28
4744,37969,448771,Gaafar M.S.,2011,,-,-,-,0.0,-,-,-,-,-,-,-,-,-,0.0,-,-,-,0.0,-,-,0.0,0.0,-,-,-,-,-,0.0,-,-,-,0.0,-,-,-,-,-,-,-,-,-,-,0.0,-,-,-,-,-,-,-,-,-,-,-,-,-,-,-,-,-,0.0,-,-,-,-,-,-,0.0,-,-,0.0,-,-,-,-,-,-,-,0.0,-,-,-,-,-,-,-,-,-,-,-,0.0,-,-,-,-,-,-,,-,0.0,-,-,-,-,-,-,-,-,-,-,0.0,-,-,-,-,-,-,5,-,-,-,-,-,-,-,-,-,0.0,-,-,-,0.0,-,-,-,-,0.0,-,-,-,100.0,-,-,-,-,-,-,-,-,-,-,0.0,-,-,-,-,-,-,-,-,-,0.0,-,-,-,-,-,95.0,-,-,-,-,0.0,-,-,-,-,-,-,-,-,-,-,-,0.0,-,-,-,-,-,-,-,-,0.0,-,-,-,0.0,,,0.272
4745,37969,448772,Gaafar M.S.,2011,,-,-,-,0.0,-,-,-,-,-,-,-,-,-,0.0,-,-,-,0.0,-,-,0.0,0.0,-,-,-,-,-,0.0,-,-,-,0.0,-,-,-,-,-,-,-,-,-,-,0.0,-,-,-,-,-,-,-,-,-,-,-,-,-,-,-,-,-,0.0,-,-,-,-,-,-,0.0,-,-,0.0,-,-,-,-,-,-,-,0.0,-,-,-,-,-,-,-,-,-,-,-,0.0,-,-,-,-,-,-,,-,0.0,-,-,-,-,-,-,-,-,-,-,0.0,-,-,-,-,-,-,10,-,-,-,-,-,-,-,-,-,0.0,-,-,-,0.0,-,-,-,-,0.0,-,-,-,100.0,-,-,-,-,-,-,-,-,-,-,0.0,-,-,-,-,-,-,-,-,-,0.0,-,-,-,-,-,90.0,-,-,-,-,0.0,-,-,-,-,-,-,-,-,-,-,-,0.0,-,-,-,-,-,-,-,-,0.0,-,-,-,0.0,,,0.281
4746,37969,448773,Gaafar M.S.,2011,,-,-,-,0.0,-,-,-,-,-,-,-,-,-,0.0,-,-,-,0.0,-,-,0.0,0.0,-,-,-,-,-,0.0,-,-,-,0.0,-,-,-,-,-,-,-,-,-,-,0.0,-,-,-,-,-,-,-,-,-,-,-,-,-,-,-,-,-,0.0,-,-,-,-,-,-,0.0,-,-,0.0,-,-,-,-,-,-,-,0.0,-,-,-,-,-,-,-,-,-,-,-,0.0,-,-,-,-,-,-,,-,0.0,-,-,-,-,-,-,-,-,-,-,0.0,-,-,-,-,-,-,15,-,-,-,-,-,-,-,-,-,0.0,-,-,-,0.0,-,-,-,-,0.0,-,-,-,100.0,-,-,-,-,-,-,-,-,-,-,0.0,-,-,-,-,-,-,-,-,-,0.0,-,-,-,-,-,85.0,-,-,-,-,0.0,-,-,-,-,-,-,-,-,-,-,-,0.0,-,-,-,-,-,-,-,-,0.0,-,-,-,0.0,,,0.305
4747,37969,448774,Gaafar M.S.,2011,,-,-,-,0.0,-,-,-,-,-,-,-,-,-,0.0,-,-,-,0.0,-,-,0.0,0.0,-,-,-,-,-,0.0,-,-,-,0.0,-,-,-,-,-,-,-,-,-,-,0.0,-,-,-,-,-,-,-,-,-,-,-,-,-,-,-,-,-,0.0,-,-,-,-,-,-,0.0,-,-,0.0,-,-,-,-,-,-,-,0.0,-,-,-,-,-,-,-,-,-,-,-,0.0,-,-,-,-,-,-,,-,0.0,-,-,-,-,-,-,-,-,-,-,0.0,-,-,-,-,-,-,20,-,-,-,-,-,-,-,-,-,0.0,-,-,-,0.0,-,-,-,-,0.0,-,-,-,100.0,-,-,-,-,-,-,-,-,-,-,0.0,-,-,-,-,-,-,-,-,-,0.0,-,-,-,-,-,80.0,-,-,-,-,0.0,-,-,-,-,-,-,-,-,-,-,-,0.0,-,-,-,-,-,-,-,-,0.0,-,-,-,0.0,,,0.302
4748,37969,448775,Gaafar M.S.,2011,,-,-,-,0.0,-,-,-,-,-,-,-,-,-,0.0,-,-,-,0.0,-,-,0.0,0.0,-,-,-,-,-,0.0,-,-,-,0.0,-,-,-,-,-,-,-,-,-,-,0.0,-,-,-,-,-,-,-,-,-,-,-,-,-,-,-,-,-,0.0,-,-,-,-,-,-,0.0,-,-,0.0,-,-,-,-,-,-,-,0.0,-,-,-,-,-,-,-,-,-,-,-,0.0,-,-,-,-,-,-,,-,0.0,-,-,-,-,-,-,-,-,-,-,0.0,-,-,-,-,-,-,-,-,-,-,-,-,-,-,-,-,0.0,-,-,-,10.0,-,-,-,-,0.0,-,-,-,100.0,-,-,-,-,-,-,-,-,-,-,0.0,-,-,-,-,-,-,-,-,-,0.0,-,-,-,-,-,90.0,-,-,-,-,0.0,-,-,-,-,-,-,-,-,-,-,-,0.0,-,-,-,-,-,-,-,-,0.0,-,-,-,0.0,,,0.266
4749,37969,448777,Gaafar M.S.,2011,,-,-,-,0.0,-,-,-,-,-,-,-,-,-,0.0,-,-,-,0.0,-,-,0.0,0.0,-,-,-,-,-,0.0,-,-,-,0.0,-,-,-,-,-,-,-,-,-,-,0.0,-,-,-,-,-,-,-,-,-,-,-,-,-,-,-,-,-,0.0,-,-,-,-,-,-,0.0,-,-,0.0,-,-,-,-,-,-,-,0.0,-,-,-,-,-,-,-,-,-,-,-,0.0,-,-,-,-,-,-,,-,0.0,-,-,-,-,-,-,-,-,-,-,0.0,-,-,-,-,-,-,20,-,-,-,-,-,-,-,-,-,0.0,-,-,-,10.0,-,-,-,-,0.0,-,-,-,100.0,-,-,-,-,-,-,-,-,-,-,0.0,-,-,-,-,-,-,-,-,-,0.0,-,-,-,-,-,70.0,-,-,-,-,0.0,-,-,-,-,-,-,-,-,-,-,-,0.0,-,-,-,-,-,-,-,-,0.0,-,-,-,0.0,,,0.281
4750,37969,448778,Gaafar M.S.,2011,,-,-,-,0.0,-,-,-,-,-,-,-,-,-,0.0,-,-,-,0.0,-,-,0.0,0.0,-,-,-,-,-,0.0,-,-,-,0.0,-,-,-,-,-,-,-,-,-,-,0.0,-,-,-,-,-,-,-,-,-,-,-,-,-,-,-,-,-,0.0,-,-,-,-,-,-,0.0,-,-,0.0,-,-,-,-,-,-,-,0.0,-,-,-,-,-,-,-,-,-,-,-,0.0,-,-,-,-,-,-,,-,0.0,-,-,-,-,-,-,-,-,-,-,0.0,-,-,-,-,-,-,-,-,-,-,-,-,-,-,-,-,0.0,-,-,-,20.0,-,-,-,-,0.0,-,-,-,100.0,-,-,-,-,-,-,-,-,-,-,0.0,-,-,-,-,-,-,-,-,-,0.0,-,-,-,-,-,80.0,-,-,-,-,0.0,-,-,-,-,-,-,-,-,-,-,-,0.0,-,-,-,-,-,-,-,-,0.0,-,-,-,0.0,,,0.316
4751,37969,448779,Gaafar M.S.,2011,,-,-,-,0.0,-,-,-,-,-,-,-,-,-,0.0,-,-,-,0.0,-,-,0.0,0.0,-,-,-,-,-,0.0,-,-,-,0.0,-,-,-,-,-,-,-,-,-,-,0.0,-,-,-,-,-,-,-,-,-,-,-,-,-,-,-,-,-,0.0,-,-,-,-,-,-,0.0,-,-,0.0,-,-,-,-,-,-,-,0.0,-,-,-,-,-,-,-,-,-,-,-,0.0,-,-,-,-,-,-,,-,0.0,-,-,-,-,-,-,-,-,-,-,0.0,-,-,-,-,-,-,10,-,-,-,-,-,-,-,-,-,0.0,-,-,-,20.0,-,-,-,-,0.0,-,-,-,100.0,-,-,-,-,-,-,-,-,-,-,0.0,-,-,-,-,-,-,-,-,-,0.0,-,-,-,-,-,70.0,-,-,-,-,0.0,-,-,-,-,-,-,-,-,-,-,-,0.0,-,-,-,-,-,-,-,-,0.0,-,-,-,0.0,,,0.264
4752,37969,448780,Gaafar M.S.,2011,,-,-,-,0.0,-,-,-,-,-,-,-,-,-,0.0,-,-,-,0.0,-,-,0.0,0.0,-,-,-,-,-,0.0,-,-,-,0.0,-,-,-,-,-,-,-,-,-,-,0.0,-,-,-,-,-,-,-,-,-,-,-,-,-,-,-,-,-,0.0,-,-,-,-,-,-,0.0,-,-,0.0,-,-,-,-,-,-,-,0.0,-,-,-,-,-,-,-,-,-,-,-,0.0,-,-,-,-,-,-,,-,0.0,-,-,-,-,-,-,-,-,-,-,0.0,-,-,-,-,-,-,20,-,-,-,-,-,-,-,-,-,0.0,-,-,-,20.0,-,-,-,-,0.0,-,-,-,100.0,-,-,-,-,-,-,-,-,-,-,0.0,-,-,-,-,-,-,-,-,-,0.0,-,-,-,-,-,60.0,-,-,-,-,0.0,-,-,-,-,-,-,-,-,-,-,-,0.0,-,-,-,-,-,-,-,-,0.0,-,-,-,0.0,,,0.233
4753,37969,448781,Gaafar M.S.,2011,,-,-,-,0.0,-,-,-,-,-,-,-,-,-,0.0,-,-,-,0.0,-,-,0.0,5.0,-,-,-,-,-,0.0,-,-,-,0.0,-,-,-,-,-,-,-,-,-,-,0.0,-,-,-,-,-,-,-,-,-,-,-,-,-,-,-,-,-,0.0,-,-,-,-,-,-,0.0,-,-,0.0,-,-,-,-,-,-,-,0.0,-,-,-,-,-,-,-,-,-,-,-,0.0,-,-,-,-,-,-,,-,0.0,-,-,-,-,-,-,-,-,-,-,0.0,-,-,-,-,-,-,20,-,-,-,-,-,-,-,-,-,0.0,-,-,-,0.0,-,-,-,-,5.0,-,-,-,100.0,-,-,-,-,-,-,-,-,-,-,0.0,-,-,-,-,-,-,-,-,-,0.0,-,-,-,-,-,75.0,-,-,-,-,0.0,-,-,-,-,-,-,-,-,-,-,-,0.0,-,-,-,-,-,-,-,-,0.0,-,-,-,0.0,,,0.317
4754,37969,448782,Gaafar M.S.,2011,,-,-,-,0.0,-,-,-,-,-,-,-,-,-,0.0,-,-,-,0.0,-,-,0.0,5.0,-,-,-,-,-,0.0,-,-,-,0.0,-,-,-,-,-,-,-,-,-,-,0.0,-,-,-,-,-,-,-,-,-,-,-,-,-,-,-,-,-,0.0,-,-,-,-,-,-,0.0,-,-,0.0,-,-,-,-,-,-,-,0.0,-,-,-,-,-,-,-,-,-,-,-,0.0,-,-,-,-,-,-,,-,0.0,-,-,-,-,-,-,-,-,-,-,0.0,-,-,-,-,-,-,25,-,-,-,-,-,-,-,-,-,0.0,-,-,-,0.0,-,-,-,-,5.0,-,-,-,100.0,-,-,-,-,-,-,-,-,-,-,0.0,-,-,-,-,-,-,-,-,-,0.0,-,-,-,-,-,70.0,-,-,-,-,0.0,-,-,-,-,-,-,-,-,-,-,-,0.0,-,-,-,-,-,-,-,-,0.0,-,-,-,0.0,,,0.289
4755,37973,448809,Niu Yi-Fan,2011,,-,-,-,0.0,-,-,40,-,-,-,-,-,-,0.0,-,-,-,0.0,-,-,0.0,0.0,-,-,-,-,-,0.0,-,-,-,0.0,-,-,-,-,-,-,-,-,-,-,0.0,-,-,-,-,-,-,-,-,-,-,-,-,-,-,-,-,-,0.0,-,-,-,-,-,-,0.0,-,-,0.0,-,-,-,-,-,-,-,0.0,-,-,-,-,-,-,-,-,-,-,-,0.0,-,-,-,-,-,-,,-,0.0,-,-,-,-,-,-,-,-,-,-,0.0,-,-,-,-,-,-,-,-,-,-,-,-,-,-,-,-,0.0,-,-,-,0.0,-,-,-,-,0.0,-,-,-,0.0,-,60,-,-,-,-,-,-,-,-,0.0,-,-,-,-,-,-,-,-,-,0.0,-,-,-,-,-,0.0,-,-,-,-,0.0,-,-,-,-,-,-,-,-,-,-,-,0.0,-,-,-,-,-,-,-,-,0.0,-,-,-,0.0,16.5,6.34,0.302
4756,38047,449134,Chenu S.,2010,,-,-,-,0.0,-,-,-,-,-,-,-,-,-,0.0,-,-,-,0.0,-,-,0.0,0.0,-,-,-,-,-,0.0,-,-,-,0.0,-,-,-,-,-,-,-,-,-,-,0.0,-,-,-,-,-,-,-,-,-,-,-,-,-,-,-,-,-,0.0,-,-,-,-,-,-,0.0,-,-,0.0,-,-,-,-,-,-,-,0.0,-,-,-,-,-,-,-,-,-,-,-,0.0,-,-,-,-,-,-,,-,0.0,-,-,-,-,-,-,-,-,-,-,45.0,-,-,-,-,-,-,-,-,-,-,-,-,-,-,-,-,45.0,-,-,-,0.0,-,-,-,-,0.0,-,-,-,100.0,-,-,-,-,-,-,-,-,-,-,0.0,-,-,5,-,-,-,-,-,-,0.0,-,-,-,-,-,0.0,-,-,-,-,0.0,-,-,-,-,-,-,-,-,-,-,-,5.0,-,-,-,-,-,-,-,-,0.0,-,-,-,0.0,36.9,14.0,0.3178572
4757,38047,449135,Chenu S.,2010,,-,-,-,0.0,-,-,-,-,-,-,-,-,-,0.0,-,-,-,0.0,-,-,0.0,0.0,-,-,-,-,-,0.0,-,-,-,0.0,-,-,-,-,-,-,-,-,-,-,0.0,-,-,-,-,-,-,-,-,-,-,-,-,-,-,-,-,-,0.0,-,-,-,-,-,-,0.0,-,-,0.0,-,-,-,-,-,-,-,0.0,-,-,-,-,-,-,-,-,-,-,-,0.0,-,-,-,-,-,-,,-,0.0,-,-,-,-,-,-,-,-,-,-,40.0,-,-,-,-,-,-,-,-,-,-,-,-,-,-,-,-,40.0,-,-,-,0.0,-,-,-,-,0.0,-,-,-,100.0,-,-,-,-,-,-,-,-,-,-,0.0,-,-,10,-,-,-,-,-,-,0.0,-,-,-,-,-,0.0,-,-,-,-,0.0,-,-,-,-,-,-,-,-,-,-,-,10.0,-,-,-,-,-,-,-,-,0.0,-,-,-,0.0,40.5,15.3,0.3235294
4758,38047,449136,Chenu S.,2010,,-,-,-,0.0,-,-,-,-,-,-,-,-,-,0.0,-,-,-,0.0,-,-,0.0,0.0,-,-,-,-,-,0.0,-,-,-,0.0,-,-,-,-,-,-,-,-,-,-,0.0,-,-,-,-,-,-,-,-,-,-,-,-,-,-,-,-,-,0.0,-,-,-,-,-,-,0.0,-,-,0.0,-,-,-,-,-,-,-,0.0,-,-,-,-,-,-,-,-,-,-,-,0.0,-,-,-,-,-,-,,-,0.0,-,-,-,-,-,-,-,-,-,-,35.0,-,-,-,-,-,-,-,-,-,-,-,-,-,-,-,-,35.0,-,-,-,0.0,-,-,-,-,0.0,-,-,-,100.0,-,-,-,-,-,-,-,-,-,-,0.0,-,-,15,-,-,-,-,-,-,0.0,-,-,-,-,-,0.0,-,-,-,-,0.0,-,-,-,-,-,-,-,-,-,-,-,15.0,-,-,-,-,-,-,-,-,0.0,-,-,-,0.0,43.8,17.5,0.2514285
4759,38047,449137,Chenu S.,2010,,-,-,-,0.0,-,-,-,-,-,-,-,-,-,0.0,-,-,-,0.0,-,-,0.0,0.0,-,-,-,-,-,0.0,-,-,-,0.0,-,-,-,-,-,-,-,-,-,-,0.0,-,-,-,-,-,-,-,-,-,-,-,-,-,-,-,-,-,0.0,-,-,-,-,-,-,0.0,-,-,0.0,-,-,-,-,-,-,-,0.0,-,-,-,-,-,-,-,-,-,-,-,0.0,-,-,-,-,-,-,,-,0.0,-,-,-,-,-,-,-,-,-,-,30.0,-,-,-,-,-,-,-,-,-,-,-,-,-,-,-,-,30.0,-,-,-,0.0,-,-,-,-,0.0,-,-,-,100.0,-,-,-,-,-,-,-,-,-,-,0.0,-,-,20,-,-,-,-,-,-,0.0,-,-,-,-,-,0.0,-,-,-,-,0.0,-,-,-,-,-,-,-,-,-,-,-,20.0,-,-,-,-,-,-,-,-,0.0,-,-,-,0.0,47.0,18.8,0.2500001
4760,38047,449138,Chenu S.,2010,,-,-,-,0.0,-,-,-,-,-,-,-,-,-,0.0,-,-,-,0.0,-,-,0.0,0.0,-,-,-,-,-,0.0,-,-,-,0.0,-,-,-,-,-,-,-,-,-,-,0.0,-,-,-,-,-,-,-,-,-,-,-,-,-,-,-,-,-,0.0,-,-,-,-,-,-,0.0,-,-,0.0,-,-,-,-,-,-,-,0.0,-,-,-,-,-,-,-,-,-,-,-,0.0,-,-,-,-,-,-,,-,0.0,-,-,-,-,-,-,-,-,-,-,25.0,-,-,-,-,-,-,-,-,-,-,-,-,-,-,-,-,25.0,-,-,-,0.0,-,-,-,-,0.0,-,-,-,100.0,-,-,-,-,-,-,-,-,-,-,0.0,-,-,25,-,-,-,-,-,-,0.0,-,-,-,-,-,0.0,-,-,-,-,0.0,-,-,-,-,-,-,-,-,-,-,-,25.0,-,-,-,-,-,-,-,-,0.0,-,-,-,0.0,45.8,17.6,0.3011363
4761,38047,449139,Chenu S.,2010,,-,-,-,0.0,-,-,-,-,-,-,-,-,-,0.0,-,-,-,0.0,-,-,0.0,0.0,-,-,-,-,-,0.0,-,-,-,0.0,-,-,-,-,-,-,-,-,-,-,0.0,-,-,-,-,-,-,-,-,-,-,-,-,-,-,-,-,-,0.0,-,-,-,-,-,-,0.0,-,-,0.0,-,-,-,-,-,-,-,0.0,-,-,-,-,-,-,-,-,-,-,-,0.0,-,-,-,-,-,-,,-,0.0,-,-,-,-,-,-,-,-,-,-,20.0,-,-,-,-,-,-,-,-,-,-,-,-,-,-,-,-,20.0,-,-,-,0.0,-,-,-,-,0.0,-,-,-,100.0,-,-,-,-,-,-,-,-,-,-,0.0,-,-,30,-,-,-,-,-,-,0.0,-,-,-,-,-,0.0,-,-,-,-,0.0,-,-,-,-,-,-,-,-,-,-,-,30.0,-,-,-,-,-,-,-,-,0.0,-,-,-,0.0,49.4,20.9,0.1818182
4762,38049,449144,Jindal R.,2011,,-,-,-,2.631726,-,-,-,-,-,-,-,-,-,4.725095,-,-,-,0.0,-,-,0.0,0.0,-,-,-,-,-,22.8442,-,-,-,0.0,-,-,-,-,-,-,-,-,-,-,0.0,-,-,-,-,-,-,-,-,-,-,-,-,-,-,-,-,-,0.0,-,-,-,-,-,-,0.0,-,-,0.0,-,-,-,-,-,-,-,0.0,-,-,-,-,-,-,-,-,-,-,-,0.0,-,-,-,-,-,-,701.0,-,22.98157,-,-,-,-,-,-,-,-,-,-,2.680993,-,-,-,-,-,-,-,-,-,-,-,-,-,-,-,-,0.0,-,-,-,0.0,-,-,-,-,7.356821,-,-,-,100.0,-,-,-,-,-,-,-,-,-,-,44.13642,-,-,-,-,-,-,-,-,-,0.0,-,-,-,-,-,0.0,-,-,-,-,0.0,-,-,-,-,-,-,-,-,-,-,-,0.0,-,-,-,-,-,-,-,-,0.0,-,-,-,0.0,97.4,38.62,0.26
4763,38049,449145,Jindal R.,2011,,-,-,-,5.451302,-,-,-,-,-,-,-,-,-,4.785114,-,-,-,0.0,-,-,0.0,0.0,-,-,-,-,-,18.0946,-,-,-,0.0,-,-,-,-,-,-,-,-,-,-,0.0,-,-,-,-,-,-,-,-,-,-,-,-,-,-,-,-,-,0.0,-,-,-,-,-,-,0.0,-,-,0.0,-,-,-,-,-,-,-,0.0,-,-,-,-,-,-,-,-,-,-,-,0.0,-,-,-,-,-,-,682.0,-,17.34758,-,-,-,-,-,-,-,-,-,-,4.948469,-,-,-,-,-,-,-,-,-,-,-,-,-,-,-,-,0.0,-,-,-,0.0,-,-,-,-,10.23642,-,-,-,99.99999,-,-,-,-,-,-,-,-,-,-,49.37292,-,-,-,-,-,-,-,-,-,0.0,-,-,-,-,-,0.0,-,-,-,-,0.0,-,-,-,-,-,-,-,-,-,-,-,0.0,-,-,-,-,-,-,-,-,0.0,-,-,-,0.0,86.4,34.48,0.25
4764,38049,449146,Jindal R.,2011,,-,-,-,8.890109,-,-,-,-,-,-,-,-,-,5.08935,-,-,-,0.0,-,-,0.0,0.0,-,-,-,-,-,12.92258,-,-,-,0.0,-,-,-,-,-,-,-,-,-,-,0.0,-,-,-,-,-,-,-,-,-,-,-,-,-,-,-,-,-,0.0,-,-,-,-,-,-,0.0,-,-,0.0,-,-,-,-,-,-,-,0.0,-,-,-,-,-,-,-,-,-,-,-,0.0,-,-,-,-,-,-,671.0,-,11.80306,-,-,-,-,-,-,-,-,-,-,8.580181,-,-,-,-,-,-,-,-,-,-,-,-,-,-,-,-,0.0,-,-,-,0.0,-,-,-,-,13.97946,-,-,-,99.99999,-,-,-,-,-,-,-,-,-,-,52.71472,-,-,-,-,-,-,-,-,-,0.0,-,-,-,-,-,0.0,-,-,-,-,0.0,-,-,-,-,-,-,-,-,-,-,-,0.0,-,-,-,-,-,-,-,-,0.0,-,-,-,0.0,84.1,33.75,0.25
4765,38049,449147,Jindal R.,2011,,-,-,-,12.4731,-,-,-,-,-,-,-,-,-,5.137099,-,-,-,0.0,-,-,0.0,0.0,-,-,-,-,-,6.642498,-,-,-,0.0,-,-,-,-,-,-,-,-,-,-,0.0,-,-,-,-,-,-,-,-,-,-,-,-,-,-,-,-,-,0.0,-,-,-,-,-,-,0.0,-,-,0.0,-,-,-,-,-,-,-,0.0,-,-,-,-,-,-,-,-,-,-,-,0.0,-,-,-,-,-,-,660.0,-,6.246771,-,-,-,-,-,-,-,-,-,-,12.42624,-,-,-,-,-,-,-,-,-,-,-,-,-,-,-,-,0.0,-,-,-,0.0,-,-,-,-,17.6102,-,-,-,100.0,-,-,-,-,-,-,-,-,-,-,57.07429,-,-,-,-,-,-,-,-,-,0.0,-,-,-,-,-,0.0,-,-,-,-,0.0,-,-,-,-,-,-,-,-,-,-,-,0.0,-,-,-,-,-,-,-,-,0.0,-,-,-,0.0,75.3,30.49,0.24
4766,38049,449148,Jindal R.,2011,,-,-,-,16.11701,-,-,-,-,-,-,-,-,-,6.409985,-,-,-,0.0,-,-,0.0,0.0,-,-,-,-,-,0.0,-,-,-,0.0,-,-,-,-,-,-,-,-,-,-,0.0,-,-,-,-,-,-,-,-,-,-,-,-,-,-,-,-,-,0.0,-,-,-,-,-,-,0.0,-,-,0.0,-,-,-,-,-,-,-,0.0,-,-,-,-,-,-,-,-,-,-,-,0.0,-,-,-,-,-,-,633.0,-,0.0,-,-,-,-,-,-,-,-,-,-,18.43835,-,-,-,-,-,-,-,-,-,-,-,-,-,-,-,-,0.0,-,-,-,0.0,-,-,-,-,22.52699,-,-,-,100.0,-,-,-,-,-,-,-,-,-,-,59.03466,-,-,-,-,-,-,-,-,-,0.0,-,-,-,-,-,0.0,-,-,-,-,0.0,-,-,-,-,-,-,-,-,-,-,-,0.0,-,-,-,-,-,-,-,-,0.0,-,-,-,0.0,73.4,30.47,0.23
4767,38135,449545,West Y.D.,2000,,-,-,-,0.0,-,-,-,-,-,-,-,-,-,0.0,-,-,-,0.0,-,-,0.0,0.0,-,-,-,-,-,0.0,-,-,-,0.0,-,-,-,-,-,-,-,-,-,-,0.0,-,-,-,-,-,-,-,-,-,-,-,-,-,-,-,-,-,0.0,70,-,-,-,-,-,0.0,-,-,0.0,-,-,-,-,-,-,-,0.0,-,-,-,-,-,-,-,-,30,-,-,0.0,-,-,-,-,-,-,,-,0.0,-,-,-,-,-,-,-,-,-,-,0.0,-,-,-,-,-,-,-,-,-,-,-,-,-,-,-,-,0.0,-,-,-,0.0,-,-,-,-,0.0,-,-,-,0.0,-,-,-,-,-,-,-,-,-,-,0.0,-,-,-,-,-,-,-,-,-,0.0,-,-,-,-,-,0.0,-,-,-,-,0.0,-,-,-,-,-,-,-,-,-,-,-,0.0,-,-,-,-,-,-,-,-,0.0,-,-,-,0.0,59.0,24.5,0.24
4768,38189,449940,Lee Seong Joo,2007,,-,-,-,38.0,-,-,-,-,-,-,-,-,-,0.0,-,-,-,0.0,-,-,0.0,0.0,-,-,-,-,-,62.0,-,-,-,0.0,-,-,-,-,-,-,-,-,-,-,0.0,-,-,-,-,-,-,-,-,-,-,-,-,-,-,-,-,-,0.0,-,-,-,-,-,-,0.0,-,-,0.0,-,-,-,-,-,-,-,0.0,-,-,-,-,-,-,-,-,-,-,-,0.0,-,-,-,-,-,-,,-,0.0,-,-,-,-,-,-,-,-,-,-,0.0,-,-,-,-,-,-,-,-,-,-,-,-,-,-,-,-,0.0,-,-,-,0.0,-,-,-,-,38.0,-,-,-,100.0,-,-,-,-,-,-,-,-,-,-,0.0,-,-,-,-,-,-,-,-,-,0.0,-,-,-,-,-,0.0,-,-,-,-,0.0,-,-,-,-,-,-,-,-,-,-,-,0.0,-,-,-,-,-,-,-,-,0.0,-,-,-,0.0,112.0,43.41,0.29
4769,38189,449941,Lee Seong Joo,2007,,-,-,-,38.0,-,-,-,-,-,-,-,-,-,0.0,-,-,-,5.0,-,-,0.0,0.0,-,-,-,-,-,57.0,-,-,-,0.0,-,-,-,-,-,-,-,-,-,-,0.0,-,-,-,-,-,-,-,-,-,-,-,-,-,-,-,-,-,0.0,-,-,-,-,-,-,0.0,-,-,0.0,-,-,-,-,-,-,-,0.0,-,-,-,-,-,-,-,-,-,-,-,0.0,-,-,-,-,-,-,,-,0.0,-,-,-,-,-,-,-,-,-,-,0.0,-,-,-,-,-,-,-,-,-,-,-,-,-,-,-,-,0.0,-,-,-,0.0,-,-,-,-,38.0,-,-,-,100.0,-,-,-,-,-,-,-,-,-,-,0.0,-,-,-,-,-,-,-,-,-,0.0,-,-,-,-,-,0.0,-,-,-,-,0.0,-,-,-,-,-,-,-,-,-,-,-,0.0,-,-,-,-,-,-,-,-,0.0,-,-,-,0.0,105.0,40.38,0.3
4770,38189,449942,Lee Seong Joo,2007,,-,-,-,38.0,-,-,-,-,-,-,-,-,-,0.0,-,-,-,10.0,-,-,0.0,0.0,-,-,-,-,-,52.0,-,-,-,0.0,-,-,-,-,-,-,-,-,-,-,0.0,-,-,-,-,-,-,-,-,-,-,-,-,-,-,-,-,-,0.0,-,-,-,-,-,-,0.0,-,-,0.0,-,-,-,-,-,-,-,0.0,-,-,-,-,-,-,-,-,-,-,-,0.0,-,-,-,-,-,-,,-,0.0,-,-,-,-,-,-,-,-,-,-,0.0,-,-,-,-,-,-,-,-,-,-,-,-,-,-,-,-,0.0,-,-,-,0.0,-,-,-,-,38.0,-,-,-,100.0,-,-,-,-,-,-,-,-,-,-,0.0,-,-,-,-,-,-,-,-,-,0.0,-,-,-,-,-,0.0,-,-,-,-,0.0,-,-,-,-,-,-,-,-,-,-,-,0.0,-,-,-,-,-,-,-,-,0.0,-,-,-,0.0,102.0,39.53,0.29
4771,38189,449943,Lee Seong Joo,2007,,-,-,-,38.0,-,-,-,-,-,-,-,-,-,0.0,-,-,-,15.0,-,-,0.0,0.0,-,-,-,-,-,47.0,-,-,-,0.0,-,-,-,-,-,-,-,-,-,-,0.0,-,-,-,-,-,-,-,-,-,-,-,-,-,-,-,-,-,0.0,-,-,-,-,-,-,0.0,-,-,0.0,-,-,-,-,-,-,-,0.0,-,-,-,-,-,-,-,-,-,-,-,0.0,-,-,-,-,-,-,,-,0.0,-,-,-,-,-,-,-,-,-,-,0.0,-,-,-,-,-,-,-,-,-,-,-,-,-,-,-,-,0.0,-,-,-,0.0,-,-,-,-,38.0,-,-,-,100.0,-,-,-,-,-,-,-,-,-,-,0.0,-,-,-,-,-,-,-,-,-,0.0,-,-,-,-,-,0.0,-,-,-,-,0.0,-,-,-,-,-,-,-,-,-,-,-,0.0,-,-,-,-,-,-,-,-,0.0,-,-,-,0.0,103.0,40.23,0.28
4772,38256,450273,Shinozaki K.,2011,,-,-,-,0.0,-,-,-,-,-,-,-,-,-,0.0,-,-,-,40.0,-,-,0.0,0.0,-,-,-,-,-,0.0,-,-,-,0.0,-,-,-,-,-,-,-,-,-,-,0.0,-,-,-,-,-,-,-,-,-,-,-,-,-,-,-,-,-,0.0,-,-,-,-,-,-,0.0,-,-,0.0,-,-,-,-,-,-,-,0.0,-,-,-,-,-,-,-,-,-,-,-,0.0,-,-,-,-,-,-,,-,0.0,-,-,-,-,-,-,-,-,-,-,0.0,-,-,-,-,-,-,-,-,-,-,-,-,-,-,-,-,0.0,-,-,-,0.0,-,-,-,-,0.0,-,-,-,100.0,-,-,-,-,-,-,-,-,-,-,40.0,-,-,-,-,-,-,-,-,-,0.0,-,-,-,-,-,0.0,-,-,-,-,20.0,-,-,-,-,-,-,-,-,-,-,-,0.0,-,-,-,-,-,-,-,-,0.0,-,-,-,0.0,79.9,31.21,0.28
4773,38258,450280,Sidek H.A.A.,2011,,-,-,-,0.0,9,-,-,-,-,-,-,-,-,0.0,-,-,-,0.0,-,-,0.0,0.0,-,-,-,-,-,0.0,-,-,-,0.0,-,-,-,-,-,-,-,-,-,-,0.0,-,-,-,-,-,-,-,-,-,-,-,-,-,-,-,-,-,0.0,-,-,-,-,-,-,0.0,-,-,0.0,-,-,-,-,-,-,-,0.0,-,-,-,-,-,-,-,-,-,-,-,0.0,-,-,-,-,-,-,,-,0.0,-,-,-,-,-,-,-,-,-,-,0.0,-,-,-,-,-,-,-,-,-,-,-,-,-,-,-,-,0.0,-,-,-,0.0,-,-,-,-,0.0,-,-,-,91.0,-,-,-,-,-,-,-,-,-,-,0.0,-,-,-,-,-,-,-,-,-,0.0,-,-,-,-,-,90.0,-,-,-,-,0.0,-,-,-,-,-,-,-,-,-,-,-,0.0,-,-,-,-,-,-,-,-,1.0,-,-,-,0.0,49.9,20.58,0.213
4774,38258,450281,Sidek H.A.A.,2011,,-,-,-,0.0,7,-,-,-,-,-,-,-,-,0.0,-,-,-,0.0,-,-,0.0,0.0,-,-,-,-,-,0.0,-,-,-,0.0,-,-,-,-,-,-,-,-,-,-,0.0,-,-,-,-,-,-,-,-,-,-,-,-,-,-,-,-,-,0.0,-,-,-,-,-,-,0.0,-,-,0.0,-,-,-,-,-,-,-,0.0,-,-,-,-,-,-,-,-,-,-,-,0.0,-,-,-,-,-,-,,-,0.0,-,-,-,-,-,-,-,-,-,-,0.0,-,-,-,-,-,-,-,-,-,-,-,-,-,-,-,-,0.0,-,-,-,0.0,-,-,-,-,0.0,-,-,-,93.0,-,-,-,-,-,-,-,-,-,-,0.0,-,-,-,-,-,-,-,-,-,0.0,-,-,-,-,-,90.0,-,-,-,-,0.0,-,-,-,-,-,-,-,-,-,-,-,0.0,-,-,-,-,-,-,-,-,3.0,-,-,-,0.0,50.2,20.72,0.213
4775,38258,450282,Sidek H.A.A.,2011,,-,-,-,0.0,5,-,-,-,-,-,-,-,-,0.0,-,-,-,0.0,-,-,0.0,0.0,-,-,-,-,-,0.0,-,-,-,0.0,-,-,-,-,-,-,-,-,-,-,0.0,-,-,-,-,-,-,-,-,-,-,-,-,-,-,-,-,-,0.0,-,-,-,-,-,-,0.0,-,-,0.0,-,-,-,-,-,-,-,0.0,-,-,-,-,-,-,-,-,-,-,-,0.0,-,-,-,-,-,-,,-,0.0,-,-,-,-,-,-,-,-,-,-,0.0,-,-,-,-,-,-,-,-,-,-,-,-,-,-,-,-,0.0,-,-,-,0.0,-,-,-,-,0.0,-,-,-,95.0,-,-,-,-,-,-,-,-,-,-,0.0,-,-,-,-,-,-,-,-,-,0.0,-,-,-,-,-,90.0,-,-,-,-,0.0,-,-,-,-,-,-,-,-,-,-,-,0.0,-,-,-,-,-,-,-,-,5.0,-,-,-,0.0,50.2,20.61,0.218
4776,38258,450283,Sidek H.A.A.,2011,,-,-,-,0.0,3,-,-,-,-,-,-,-,-,0.0,-,-,-,0.0,-,-,0.0,0.0,-,-,-,-,-,0.0,-,-,-,0.0,-,-,-,-,-,-,-,-,-,-,0.0,-,-,-,-,-,-,-,-,-,-,-,-,-,-,-,-,-,0.0,-,-,-,-,-,-,0.0,-,-,0.0,-,-,-,-,-,-,-,0.0,-,-,-,-,-,-,-,-,-,-,-,0.0,-,-,-,-,-,-,,-,0.0,-,-,-,-,-,-,-,-,-,-,0.0,-,-,-,-,-,-,-,-,-,-,-,-,-,-,-,-,0.0,-,-,-,0.0,-,-,-,-,0.0,-,-,-,97.0,-,-,-,-,-,-,-,-,-,-,0.0,-,-,-,-,-,-,-,-,-,0.0,-,-,-,-,-,90.0,-,-,-,-,0.0,-,-,-,-,-,-,-,-,-,-,-,0.0,-,-,-,-,-,-,-,-,7.0,-,-,-,0.0,49.5,20.33,0.221
4777,38258,450284,Sidek H.A.A.,2011,,-,-,-,0.0,1,-,-,-,-,-,-,-,-,0.0,-,-,-,0.0,-,-,0.0,0.0,-,-,-,-,-,0.0,-,-,-,0.0,-,-,-,-,-,-,-,-,-,-,0.0,-,-,-,-,-,-,-,-,-,-,-,-,-,-,-,-,-,0.0,-,-,-,-,-,-,0.0,-,-,0.0,-,-,-,-,-,-,-,0.0,-,-,-,-,-,-,-,-,-,-,-,0.0,-,-,-,-,-,-,,-,0.0,-,-,-,-,-,-,-,-,-,-,0.0,-,-,-,-,-,-,-,-,-,-,-,-,-,-,-,-,0.0,-,-,-,0.0,-,-,-,-,0.0,-,-,-,99.0,-,-,-,-,-,-,-,-,-,-,0.0,-,-,-,-,-,-,-,-,-,0.0,-,-,-,-,-,90.0,-,-,-,-,0.0,-,-,-,-,-,-,-,-,-,-,-,0.0,-,-,-,-,-,-,-,-,9.0,-,-,-,0.0,48.1,19.67,0.223
4778,38267,450320,Rouxel T.,2005,,-,-,6.4,0.0,-,-,-,-,-,-,-,-,-,0.0,-,-,-,0.0,-,-,0.0,0.0,-,-,-,16.8,-,0.0,-,-,-,0.0,-,-,-,-,-,-,-,-,-,-,0.0,-,-,-,-,-,-,-,-,-,-,-,-,-,-,-,-,-,0.0,-,-,-,-,-,-,0.0,-,-,0.0,-,-,-,-,-,-,-,0.0,-,-,-,-,-,-,-,-,-,-,-,0.0,-,-,-,-,-,-,,-,0.0,-,-,-,-,-,-,-,-,-,-,0.0,-,-,-,-,-,-,-,-,-,-,-,-,-,60,-,-,0.0,-,-,-,0.0,-,-,-,-,0.0,-,-,-,0.0,-,-,-,-,-,-,-,16.8,-,-,0.0,-,-,-,-,-,-,-,-,-,0.0,-,-,-,-,-,0.0,-,-,-,-,0.0,-,-,-,-,-,-,-,-,-,-,-,0.0,-,-,-,-,-,-,-,-,0.0,-,-,-,0.0,96.0,37.47,0.281
4779,38267,450321,Rouxel T.,2005,,-,-,6.4,0.0,-,-,-,-,-,-,-,-,-,0.0,-,-,-,0.0,-,-,0.0,0.0,-,-,-,8.4,-,0.0,-,-,-,0.0,-,-,-,-,-,-,-,-,-,-,0.0,-,-,-,-,-,-,-,-,-,-,-,-,-,-,-,-,-,0.0,-,-,-,-,-,-,0.0,-,-,0.0,-,-,-,-,-,-,-,0.0,-,-,-,-,-,-,-,-,-,-,-,0.0,-,-,-,-,-,-,,-,0.0,-,-,-,-,-,-,-,-,-,-,0.0,-,-,-,-,-,-,-,-,-,-,-,-,-,60,-,-,0.0,-,-,-,0.0,-,-,-,-,0.0,-,-,-,0.0,-,-,-,-,-,-,-,16.8,-,-,0.0,-,-,-,-,-,-,-,-,-,0.0,-,-,-,-,-,0.0,-,-,-,-,0.0,-,-,-,-,-,-,-,-,-,-,-,0.0,-,-,-,-,-,-,-,-,0.0,-,-,-,0.0,102.0,39.44,0.293
4780,38267,450322,Rouxel T.,2005,,-,-,6.4,0.0,-,-,-,-,-,-,-,-,-,0.0,-,-,-,0.0,-,-,0.0,0.0,-,-,-,-,-,0.0,-,-,-,0.0,-,-,-,-,-,-,-,-,-,-,0.0,-,-,-,-,-,-,-,-,-,-,-,-,-,-,-,-,-,0.0,-,-,-,-,-,-,0.0,-,-,0.0,-,-,-,-,-,-,-,0.0,-,-,-,-,-,-,-,-,-,-,-,0.0,-,-,-,-,-,-,,-,0.0,-,-,-,-,-,-,-,-,-,-,0.0,-,-,-,-,-,-,-,-,-,-,-,-,-,60,-,-,0.0,-,-,-,0.0,-,-,-,-,0.0,-,-,-,0.0,-,-,-,-,-,-,-,16.8,-,-,0.0,-,-,-,-,-,-,-,-,-,0.0,-,-,-,-,-,0.0,-,-,-,-,0.0,-,-,-,-,-,-,-,-,-,-,-,0.0,-,-,-,-,-,-,-,-,0.0,-,-,-,0.0,114.0,44.56,0.279
4781,38267,450323,Rouxel T.,2005,,-,-,6.598,0.0,-,-,-,-,-,-,-,-,-,0.0,-,-,-,0.0,-,-,0.0,0.0,-,-,-,17.32,-,0.0,-,-,-,0.0,-,-,-,-,-,-,-,-,-,-,0.0,-,-,-,-,-,-,-,-,-,-,-,-,-,-,-,-,-,0.0,-,-,-,-,-,-,0.0,-,-,0.0,-,-,-,-,-,-,-,0.0,-,-,-,-,-,-,-,-,-,-,-,0.0,-,-,-,-,-,-,,-,0.0,-,-,-,-,-,-,-,-,6.186,-,0.0,-,-,-,-,-,-,-,-,-,-,-,-,-,52.58,-,-,0.0,-,-,-,0.0,-,-,-,-,0.0,-,-,-,0.0,-,-,-,-,-,-,-,17.32,-,-,0.0,-,-,-,-,-,-,-,-,-,0.0,-,-,-,-,-,0.0,-,-,-,-,0.0,-,-,-,-,-,-,-,-,-,-,-,0.0,-,-,-,-,-,-,-,-,0.0,-,-,-,0.0,101.0,39.33,0.284
4782,38267,450324,Rouxel T.,2005,,-,-,6.598,0.0,-,-,-,-,-,-,-,-,-,0.0,-,-,-,0.0,-,-,0.0,0.0,-,-,-,8.66,-,0.0,-,-,-,0.0,-,-,-,-,-,-,-,-,-,-,0.0,-,-,-,-,-,-,-,-,-,-,-,-,-,-,-,-,-,0.0,-,-,-,-,-,-,0.0,-,-,0.0,-,-,-,-,-,-,-,0.0,-,-,-,-,-,-,-,-,-,-,-,0.0,-,-,-,-,-,-,,-,0.0,-,-,-,-,-,-,-,-,6.186,-,0.0,-,-,-,-,-,-,-,-,-,-,-,-,-,52.58,-,-,0.0,-,-,-,0.0,-,-,-,-,0.0,-,-,-,0.0,-,-,-,-,-,-,-,17.32,-,-,0.0,-,-,-,-,-,-,-,-,-,0.0,-,-,-,-,-,0.0,-,-,-,-,0.0,-,-,-,-,-,-,-,-,-,-,-,0.0,-,-,-,-,-,-,-,-,0.0,-,-,-,0.0,115.0,44.85,0.282
4783,38267,450325,Rouxel T.,2005,,-,-,6.598,0.0,-,-,-,-,-,-,-,-,-,0.0,-,-,-,0.0,-,-,0.0,0.0,-,-,-,-,-,0.0,-,-,-,0.0,-,-,-,-,-,-,-,-,-,-,0.0,-,-,-,-,-,-,-,-,-,-,-,-,-,-,-,-,-,0.0,-,-,-,-,-,-,0.0,-,-,0.0,-,-,-,-,-,-,-,0.0,-,-,-,-,-,-,-,-,-,-,-,0.0,-,-,-,-,-,-,,-,0.0,-,-,-,-,-,-,-,-,6.186,-,0.0,-,-,-,-,-,-,-,-,-,-,-,-,-,52.58,-,-,0.0,-,-,-,0.0,-,-,-,-,0.0,-,-,-,0.0,-,-,-,-,-,-,-,17.32,-,-,0.0,-,-,-,-,-,-,-,-,-,0.0,-,-,-,-,-,0.0,-,-,-,-,0.0,-,-,-,-,-,-,-,-,-,-,-,0.0,-,-,-,-,-,-,-,-,0.0,-,-,-,0.0,133.0,52.27,0.272
4784,38267,450326,Rouxel T.,2005,,-,-,6.6,0.0,-,-,-,-,-,-,-,-,-,0.0,-,-,-,0.0,-,-,0.0,0.0,-,-,-,8.6,-,0.0,-,-,-,0.0,-,-,-,-,-,-,-,-,-,-,0.0,-,-,-,-,-,-,-,-,-,-,-,-,-,-,-,-,-,0.0,-,-,-,-,-,-,0.0,-,-,0.0,-,-,-,-,-,-,-,0.0,-,-,-,-,-,-,-,-,-,-,-,0.0,-,-,-,-,-,-,,-,0.0,-,-,-,-,-,-,-,-,-,-,0.0,-,-,-,-,-,-,-,-,-,-,-,-,-,61.7,-,-,0.0,-,-,-,0.0,-,-,-,-,0.0,-,-,-,0.0,-,-,-,-,-,-,-,17.3,-,-,0.0,-,-,-,-,-,-,-,-,-,0.0,-,-,-,-,-,0.0,-,-,-,-,0.0,-,-,-,-,-,-,-,-,-,-,-,0.0,5.8,-,-,-,-,-,-,-,0.0,-,-,-,0.0,105.0,41.01,0.28
4785,38267,450327,Rouxel T.,2005,,-,-,6.6,0.0,-,-,-,-,-,-,-,-,-,0.0,-,-,-,0.0,-,-,0.0,0.0,-,-,-,4.3,-,0.0,-,-,-,0.0,-,-,-,-,-,-,-,-,-,-,0.0,-,-,-,-,-,-,-,-,-,-,-,-,-,-,-,-,-,0.0,-,-,-,-,-,-,0.0,-,-,0.0,-,-,-,-,-,-,-,0.0,-,-,-,-,-,-,-,-,-,-,-,0.0,-,-,-,-,-,-,,-,0.0,-,-,-,-,-,-,-,-,-,-,0.0,-,-,-,-,-,-,-,-,-,-,-,-,-,61.7,-,-,0.0,-,-,-,0.0,-,-,-,-,0.0,-,-,-,0.0,-,-,-,-,-,-,-,17.3,-,-,0.0,-,-,-,-,-,-,-,-,-,0.0,-,-,-,-,-,0.0,-,-,-,-,0.0,-,-,-,-,-,-,-,-,-,-,-,0.0,5.8,-,-,-,-,-,-,-,0.0,-,-,-,0.0,113.0,44.41,0.272
4786,38267,450328,Rouxel T.,2005,,-,-,6.6,0.0,-,-,-,-,-,-,-,-,-,0.0,-,-,-,0.0,-,-,0.0,0.0,-,-,-,-,-,0.0,-,-,-,0.0,-,-,-,-,-,-,-,-,-,-,0.0,-,-,-,-,-,-,-,-,-,-,-,-,-,-,-,-,-,0.0,-,-,-,-,-,-,0.0,-,-,0.0,-,-,-,-,-,-,-,0.0,-,-,-,-,-,-,-,-,-,-,-,0.0,-,-,-,-,-,-,,-,0.0,-,-,-,-,-,-,-,-,-,-,0.0,-,-,-,-,-,-,-,-,-,-,-,-,-,61.7,-,-,0.0,-,-,-,0.0,-,-,-,-,0.0,-,-,-,0.0,-,-,-,-,-,-,-,17.3,-,-,0.0,-,-,-,-,-,-,-,-,-,0.0,-,-,-,-,-,0.0,-,-,-,-,0.0,-,-,-,-,-,-,-,-,-,-,-,0.0,5.8,-,-,-,-,-,-,-,0.0,-,-,-,0.0,119.0,46.26,0.286
4787,38267,450329,Rouxel T.,2005,,-,-,6.804,0.0,-,-,-,-,-,-,-,-,-,0.0,-,-,-,0.0,-,-,0.0,0.0,-,-,-,8.866,-,0.0,-,-,-,0.0,-,-,-,-,-,-,-,-,-,-,0.0,-,-,-,-,-,-,-,-,-,-,-,-,-,-,-,-,-,0.0,-,-,-,-,-,-,0.0,-,-,0.0,-,-,-,-,-,-,-,0.0,-,-,-,-,-,-,-,-,-,-,-,0.0,-,-,-,-,-,-,,-,0.0,-,-,-,-,-,-,-,-,6.186,-,0.0,-,-,-,-,-,-,-,-,-,-,-,-,-,54.33,-,-,0.0,-,-,-,0.0,-,-,-,-,0.0,-,-,-,0.0,-,-,-,-,-,-,-,17.83,-,-,0.0,-,-,-,-,-,-,-,-,-,0.0,-,-,-,-,-,0.0,-,-,-,-,0.0,-,-,-,-,-,-,-,-,-,-,-,0.0,5.979,-,-,-,-,-,-,-,0.0,-,-,-,0.0,115.0,44.78,0.284
4788,38267,450330,Rouxel T.,2005,,-,-,6.804,0.0,-,-,-,-,-,-,-,-,-,0.0,-,-,-,0.0,-,-,0.0,0.0,-,-,-,4.433,-,0.0,-,-,-,0.0,-,-,-,-,-,-,-,-,-,-,0.0,-,-,-,-,-,-,-,-,-,-,-,-,-,-,-,-,-,0.0,-,-,-,-,-,-,0.0,-,-,0.0,-,-,-,-,-,-,-,0.0,-,-,-,-,-,-,-,-,-,-,-,0.0,-,-,-,-,-,-,,-,0.0,-,-,-,-,-,-,-,-,6.186,-,0.0,-,-,-,-,-,-,-,-,-,-,-,-,-,54.33,-,-,0.0,-,-,-,0.0,-,-,-,-,0.0,-,-,-,0.0,-,-,-,-,-,-,-,17.83,-,-,0.0,-,-,-,-,-,-,-,-,-,0.0,-,-,-,-,-,0.0,-,-,-,-,0.0,-,-,-,-,-,-,-,-,-,-,-,0.0,5.979,-,-,-,-,-,-,-,0.0,-,-,-,0.0,128.0,49.84,0.284
4789,38267,450331,Rouxel T.,2005,,-,-,6.804,0.0,-,-,-,-,-,-,-,-,-,0.0,-,-,-,0.0,-,-,0.0,0.0,-,-,-,-,-,0.0,-,-,-,0.0,-,-,-,-,-,-,-,-,-,-,0.0,-,-,-,-,-,-,-,-,-,-,-,-,-,-,-,-,-,0.0,-,-,-,-,-,-,0.0,-,-,0.0,-,-,-,-,-,-,-,0.0,-,-,-,-,-,-,-,-,-,-,-,0.0,-,-,-,-,-,-,,-,0.0,-,-,-,-,-,-,-,-,6.186,-,0.0,-,-,-,-,-,-,-,-,-,-,-,-,-,54.33,-,-,0.0,-,-,-,0.0,-,-,-,-,0.0,-,-,-,0.0,-,-,-,-,-,-,-,17.83,-,-,0.0,-,-,-,-,-,-,-,-,-,0.0,-,-,-,-,-,0.0,-,-,-,-,0.0,-,-,-,-,-,-,-,-,-,-,-,0.0,5.979,-,-,-,-,-,-,-,0.0,-,-,-,0.0,139.0,54.08,0.285
4790,38279,450388,Halimah M.K.,2010,,10,-,-,0.0,-,-,-,-,-,-,-,-,-,27.0,-,-,-,0.0,-,-,0.0,0.0,-,-,-,-,-,0.0,-,-,-,0.0,-,-,-,-,-,-,-,-,-,-,0.0,-,-,-,-,-,-,-,-,-,-,-,-,-,-,-,-,-,0.0,-,-,-,-,-,-,0.0,-,-,0.0,-,-,-,-,-,-,-,0.0,-,-,-,-,-,-,-,-,-,-,-,0.0,-,-,-,-,-,-,,-,0.0,-,-,-,-,-,-,-,-,-,-,0.0,-,-,-,-,-,-,-,-,-,-,-,-,-,-,-,-,0.0,-,-,-,0.0,-,-,-,-,27.0,-,-,-,100.0,-,-,-,-,-,-,-,-,-,-,0.0,-,-,-,-,-,-,-,-,-,0.0,-,-,-,-,-,63.0,-,-,-,-,0.0,-,-,-,-,-,-,-,-,-,-,-,0.0,-,-,-,-,-,-,-,-,0.0,-,-,-,0.0,50.3,19.97,0.259
4791,38279,450389,Halimah M.K.,2010,,15,-,-,0.0,-,-,-,-,-,-,-,-,-,25.5,-,-,-,0.0,-,-,0.0,0.0,-,-,-,-,-,0.0,-,-,-,0.0,-,-,-,-,-,-,-,-,-,-,0.0,-,-,-,-,-,-,-,-,-,-,-,-,-,-,-,-,-,0.0,-,-,-,-,-,-,0.0,-,-,0.0,-,-,-,-,-,-,-,0.0,-,-,-,-,-,-,-,-,-,-,-,0.0,-,-,-,-,-,-,,-,0.0,-,-,-,-,-,-,-,-,-,-,0.0,-,-,-,-,-,-,-,-,-,-,-,-,-,-,-,-,0.0,-,-,-,0.0,-,-,-,-,25.5,-,-,-,100.0,-,-,-,-,-,-,-,-,-,-,0.0,-,-,-,-,-,-,-,-,-,0.0,-,-,-,-,-,59.5,-,-,-,-,0.0,-,-,-,-,-,-,-,-,-,-,-,0.0,-,-,-,-,-,-,-,-,0.0,-,-,-,0.0,50.0,19.88,0.259
4792,38279,450390,Halimah M.K.,2010,,20,-,-,0.0,-,-,-,-,-,-,-,-,-,24.0,-,-,-,0.0,-,-,0.0,0.0,-,-,-,-,-,0.0,-,-,-,0.0,-,-,-,-,-,-,-,-,-,-,0.0,-,-,-,-,-,-,-,-,-,-,-,-,-,-,-,-,-,0.0,-,-,-,-,-,-,0.0,-,-,0.0,-,-,-,-,-,-,-,0.0,-,-,-,-,-,-,-,-,-,-,-,0.0,-,-,-,-,-,-,,-,0.0,-,-,-,-,-,-,-,-,-,-,0.0,-,-,-,-,-,-,-,-,-,-,-,-,-,-,-,-,0.0,-,-,-,0.0,-,-,-,-,24.0,-,-,-,100.0,-,-,-,-,-,-,-,-,-,-,0.0,-,-,-,-,-,-,-,-,-,0.0,-,-,-,-,-,56.0,-,-,-,-,0.0,-,-,-,-,-,-,-,-,-,-,-,0.0,-,-,-,-,-,-,-,-,0.0,-,-,-,0.0,49.2,19.37,0.27
4793,38279,450391,Halimah M.K.,2010,,25,-,-,0.0,-,-,-,-,-,-,-,-,-,22.5,-,-,-,0.0,-,-,0.0,0.0,-,-,-,-,-,0.0,-,-,-,0.0,-,-,-,-,-,-,-,-,-,-,0.0,-,-,-,-,-,-,-,-,-,-,-,-,-,-,-,-,-,0.0,-,-,-,-,-,-,0.0,-,-,0.0,-,-,-,-,-,-,-,0.0,-,-,-,-,-,-,-,-,-,-,-,0.0,-,-,-,-,-,-,,-,0.0,-,-,-,-,-,-,-,-,-,-,0.0,-,-,-,-,-,-,-,-,-,-,-,-,-,-,-,-,0.0,-,-,-,0.0,-,-,-,-,22.5,-,-,-,100.0,-,-,-,-,-,-,-,-,-,-,0.0,-,-,-,-,-,-,-,-,-,0.0,-,-,-,-,-,52.5,-,-,-,-,0.0,-,-,-,-,-,-,-,-,-,-,-,0.0,-,-,-,-,-,-,-,-,0.0,-,-,-,0.0,47.0,18.4,0.278
4794,38279,450392,Halimah M.K.,2010,,30,-,-,0.0,-,-,-,-,-,-,-,-,-,21.0,-,-,-,0.0,-,-,0.0,0.0,-,-,-,-,-,0.0,-,-,-,0.0,-,-,-,-,-,-,-,-,-,-,0.0,-,-,-,-,-,-,-,-,-,-,-,-,-,-,-,-,-,0.0,-,-,-,-,-,-,0.0,-,-,0.0,-,-,-,-,-,-,-,0.0,-,-,-,-,-,-,-,-,-,-,-,0.0,-,-,-,-,-,-,,-,0.0,-,-,-,-,-,-,-,-,-,-,0.0,-,-,-,-,-,-,-,-,-,-,-,-,-,-,-,-,0.0,-,-,-,0.0,-,-,-,-,21.0,-,-,-,100.0,-,-,-,-,-,-,-,-,-,-,0.0,-,-,-,-,-,-,-,-,-,0.0,-,-,-,-,-,49.0,-,-,-,-,0.0,-,-,-,-,-,-,-,-,-,-,-,0.0,-,-,-,-,-,-,-,-,0.0,-,-,-,0.0,45.0,17.37,0.296
4795,38428,450530,Ahrens B.,2011,,-,-,-,0.0,3,-,-,-,-,-,-,-,-,0.0,-,-,20,0.0,-,-,0.0,0.0,-,-,-,-,-,0.0,-,-,-,0.0,-,-,-,-,-,-,-,-,-,-,0.0,-,-,-,-,-,-,-,-,-,-,-,5,-,-,-,-,-,0.0,-,-,-,-,-,-,0.0,-,-,0.0,-,-,-,-,-,0.5,-,0.0,-,-,-,-,-,-,-,-,-,3.5,-,0.0,-,-,-,-,-,-,,-,0.0,-,-,-,-,-,-,-,-,-,-,0.0,-,-,-,20,-,-,-,-,-,-,-,-,-,-,-,-,0.0,-,-,-,0.0,-,-,-,-,0.0,-,-,-,0.0,-,-,-,-,-,-,-,-,-,-,0.0,-,-,-,-,-,-,-,-,-,0.0,-,-,-,-,-,0.0,-,-,-,-,0.0,-,-,-,-,-,-,-,-,-,-,-,0.0,-,-,-,-,-,-,-,-,0.0,-,-,48,0.0,48.8,18.4,0.33
4796,38428,450531,Ahrens B.,2011,,-,-,-,0.0,3,-,-,-,-,-,-,-,-,0.0,-,-,20,0.0,-,-,0.0,0.0,-,-,-,-,-,0.0,-,-,-,0.0,-,-,-,-,-,-,-,-,-,-,0.0,-,-,-,-,-,-,-,-,-,-,-,5,-,-,-,-,-,0.0,-,-,-,-,-,-,0.0,-,-,0.0,-,-,-,-,-,0.5,-,0.0,-,-,-,-,-,-,-,-,-,3.5,-,0.0,-,-,-,-,-,-,,-,0.0,-,-,-,-,-,-,-,-,-,-,0.0,-,-,10,10,-,-,-,-,-,-,-,-,-,-,-,-,0.0,-,-,-,0.0,-,-,-,-,0.0,-,-,-,0.0,-,-,-,-,-,-,-,-,-,-,0.0,-,-,-,-,-,-,-,-,-,0.0,-,-,-,-,-,0.0,-,-,-,-,0.0,-,-,-,-,-,-,-,-,-,-,-,0.0,-,-,-,-,-,-,-,-,0.0,-,-,48,0.0,46.6,17.7,0.33
