Repository: jacobergzhou/Poisson-Ratio

File: Non_metal_07242019.csv (part 63 of 91)
Index,Code,Glass #,Author,Year,Trademark,glass_comp,Ag2O,AgI,Al,Al2O3,AlF3,AlN,As,As2O3,As2O5,As2S3,As2Se3,AsSe,B,B2O3,BaCl2,BaF2,BaO,BeF2,BeO,Bi2O3,BiCl3,Br,Ca,CaF2,CaO,Cd,CdCl2,CdF2,CdO,Ce2O3,CeF3,CeO2,Cl,Co3O4,CoO,Cr2O3,Cs2O,CsCl,CsF,Cu2O,CuO,Dy2O3,Er,Er2O3,ErF3,Eu,Eu2O3,EuF3,F,Fe,Fe2O3,FeO,Ga,Ga2O3,Ga2S3,Ga2Se3,GaF3,Gd2O3,GdF3,Ge,GeO2,GeS2,GeSe2,H2O,HfF4,HfO2,Hg,Ho2O3,I,InF3,K,K2O,K2S,K2SO4,KBr,KCl,KF,KHF2,La,La2O3,La2S3,LaF3,Li,Li2O,Li2S,Li2SO4,LiBr,LiCl,LiF,LiI,MgF2,MgO,Mn2O3,MnF2,MnO,MnO2,MoO2,MoO3,N,Na,Na2O,Na2S,Na2SO4,NaCl,NaF,NaPO3,Nb2O5,Nd,Nd2O3,NdF3,NH4NO3,NiO,O,OH,P,P2O5,Pb,PbCl2,PbF2,PbO,PdO,Pr2O3,Pr6O11,PrF3,Rb2O,RbF,Rh2O3,RuO2,S,Sb,Sb2O3,Sb2S3,Sc2O3,Se,Si,Si3N4,SiC,SiO2,Sm2O3,Sn,SnO,SnO2,SO2,SO3,Sr,SrCl2,SrF2,SrO,Ta2O3,Ta2O5,Tb2O3,TbF3,Te,TeO2,Th,ThF4,ThO2,TiO2,Tl,Tl2O,Tl2Se,TlSe,Tm2O3,U,U3O8,UO2,V,V2O5,VO6,WO3,Y,Y2O3,Yb2O3,YbF3,YF3,ZnCl2,ZnF2,ZnO,ZnSO4,ZrF4,ZrO2,Young's modulus E (GPa),Shear modulus G (GPa),Poisson's ratio v
# 3787,33129,398396,Livshits V.Ya.,1992,nan,(GeO2)71.4 (Na2O)10.1 (SiO2)10.1 (Ta2O5)8.4 ,0.0,0,0.0,0.0,0.0,0.0,0.0,0.0,0.0,0,0,0,0.0,0.0,0,0.0,0.0,0.0,0.0,0.0,0.0,0,0.0,0.0,0.0,0.0,0,0,0.0,0.0,0,0.0,0.0,0.0,0.0,0.0,0.0,0,0.0,0.0,0.0,0.0,0.0,0.0,0,0.0,0.0,0,0.0,0.0,0.0,0.0,0.0,0.0,0,0,0,0.0,0,0.0,71.4,0,0,0.0,0,0.0,0.0,0.0,0,0.0,0.0,0.0,0,0,0.0,0.0,0,0.0,0.0,0.0,0,0.0,0.0,0.0,0,0,0,0.0,0.0,0,0.0,0.0,0.0,0,0.0,0.0,0.0,0.0,0.0,0.0,10.1,0.0,0.0,0.0,0.0,0.0,0.0,0.0,0.0,0.0,0.0,0.0,0.0,0.0,0.0,0.0,0.0,0.0,0.0,0.0,0.0,0.0,0.0,0,0.0,0.0,0.0,0.0,0.0,0.0,0.0,0,0.0,0.0,0.0,0.0,0.0,10.1,0.0,0,0.0,0.0,0.0,0.0,0.0,0,0.0,0.0,0.0,8.4,0.0,0,0.0,0.0,0.0,0.0,0,0.0,0.0,0.0,0,0,0,0.0,0.0,0.0,0.0,0.0,0.0,0.0,0.0,0.0,0.0,0.0,0.0,0.0,0.0,0.0,0,0.0,0.0,76.2,30.9,0.233
# 3788,34497,418287,Sidek H.A.A.,2006,nan,(B2O3)39.26807 (TeO2)60.731930000000006 ,0.0,0,0.0,0.0,0.0,0.0,0.0,0.0,0.0,0,0,0,0.0,39.26807,0,0.0,0.0,0.0,0.0,0.0,0.0,0,0.0,0.0,0.0,0.0,0,0,0.0,0.0,0,0.0,0.0,0.0,0.0,0.0,0.0,0,0.0,0.0,0.0,0.0,0.0,0.0,0,0.0,0.0,0,0.0,0.0,0.0,0.0,0.0,0.0,0,0,0,0.0,0,0.0,0.0,0,0,0.0,0,0.0,0.0,0.0,0,0.0,0.0,0.0,0,0,0.0,0.0,0,0.0,0.0,0.0,0,0.0,0.0,0.0,0,0,0,0.0,0.0,0,0.0,0.0,0.0,0,0.0,0.0,0.0,0.0,0.0,0.0,0.0,0.0,0.0,0.0,0.0,0.0,0.0,0.0,0.0,0.0,0.0,0.0,0.0,0.0,0.0,0.0,0.0,0.0,0.0,0.0,0.0,0.0,0.0,0,0.0,0.0,0.0,0.0,0.0,0.0,0.0,0,0.0,0.0,0.0,0.0,0.0,0.0,0.0,0,0.0,0.0,0.0,0.0,0.0,0,0.0,0.0,0.0,0.0,0.0,0,0.0,60.731930000000006,0.0,0.0,0,0.0,0.0,0.0,0,0,0,0.0,0.0,0.0,0.0,0.0,0.0,0.0,0.0,0.0,0.0,0.0,0.0,0.0,0.0,0.0,0,0.0,0.0,50.0,22.0,0.233
# 3789,34805,419440,Rosmawati S.,2008,nan,(TeO2)65.0 (ZnO)35.0 ,0.0,0,0.0,0.0,0.0,0.0,0.0,0.0,0.0,0,0,0,0.0,0.0,0,0.0,0.0,0.0,0.0,0.0,0.0,0,0.0,0.0,0.0,0.0,0,0,0.0,0.0,0,0.0,0.0,0.0,0.0,0.0,0.0,0,0.0,0.0,0.0,0.0,0.0,0.0,0,0.0,0.0,0,0.0,0.0,0.0,0.0,0.0,0.0,0,0,0,0.0,0,0.0,0.0,0,0,0.0,0,0.0,0.0,0.0,0,0.0,0.0,0.0,0,0,0.0,0.0,0,0.0,0.0,0.0,0,0.0,0.0,0.0,0,0,0,0.0,0.0,0,0.0,0.0,0.0,0,0.0,0.0,0.0,0.0,0.0,0.0,0.0,0.0,0.0,0.0,0.0,0.0,0.0,0.0,0.0,0.0,0.0,0.0,0.0,0.0,0.0,0.0,0.0,0.0,0.0,0.0,0.0,0.0,0.0,0,0.0,0.0,0.0,0.0,0.0,0.0,0.0,0,0.0,0.0,0.0,0.0,0.0,0.0,0.0,0,0.0,0.0,0.0,0.0,0.0,0,0.0,0.0,0.0,0.0,0.0,0,0.0,65.0,0.0,0.0,0,0.0,0.0,0.0,0,0,0,0.0,0.0,0.0,0.0,0.0,0.0,0.0,0.0,0.0,0.0,0.0,0.0,0.0,0.0,35.0,0,0.0,0.0,48.0,19.46,0.233
# 3790,37832,447064,Kolberg U.,2009,nan,(Al2O3)11.03725331 (B2O3)8.876269662999999 (CaO)4.154469246000001 (MgO)6.694707008 (Sb2O3)0.451500135 (SiO2)68.78580064 ,0.0,0,0.0,11.03725331,0.0,0.0,0.0,0.0,0.0,0,0,0,0.0,8.876269662999999,0,0.0,0.0,0.0,0.0,0.0,0.0,0,0.0,0.0,4.154469246000001,0.0,0,0,0.0,0.0,0,0.0,0.0,0.0,0.0,0.0,0.0,0,0.0,0.0,0.0,0.0,0.0,0.0,0,0.0,0.0,0,0.0,0.0,0.0,0.0,0.0,0.0,0,0,0,0.0,0,0.0,0.0,0,0,0.0,0,0.0,0.0,0.0,0,0.0,0.0,0.0,0,0,0.0,0.0,0,0.0,0.0,0.0,0,0.0,0.0,0.0,0,0,0,0.0,0.0,0,0.0,6.694707008,0.0,0,0.0,0.0,0.0,0.0,0.0,0.0,0.0,0.0,0.0,0.0,0.0,0.0,0.0,0.0,0.0,0.0,0.0,0.0,0.0,0.0,0.0,0.0,0.0,0.0,0.0,0.0,0.0,0.0,0.0,0,0.0,0.0,0.0,0.0,0.0,0.0,0.451500135,0,0.0,0.0,0.0,0.0,0.0,68.78580064,0.0,0,0.0,0.0,0.0,0.0,0.0,0,0.0,0.0,0.0,0.0,0.0,0,0.0,0.0,0.0,0.0,0,0.0,0.0,0.0,0,0,0,0.0,0.0,0.0,0.0,0.0,0.0,0.0,0.0,0.0,0.0,0.0,0.0,0.0,0.0,0.0,0,0.0,0.0,75.6,30.65,0.233
# 3791,37969,448780,Gaafar M.S.,2011,nan,(Nb2O5)20.0 (PbO)20.0 (TeO2)60.0 ,0.0,0,0.0,0.0,0.0,0.0,0.0,0.0,0.0,0,0,0,0.0,0.0,0,0.0,0.0,0.0,0.0,0.0,0.0,0,0.0,0.0,0.0,0.0,0,0,0.0,0.0,0,0.0,0.0,0.0,0.0,0.0,0.0,0,0.0,0.0,0.0,0.0,0.0,0.0,0,0.0,0.0,0,0.0,0.0,0.0,0.0,0.0,0.0,0,0,0,0.0,0,0.0,0.0,0,0,0.0,0,0.0,0.0,0.0,0,0.0,0.0,0.0,0,0,0.0,0.0,0,0.0,0.0,0.0,0,0.0,0.0,0.0,0,0,0,0.0,0.0,0,0.0,0.0,0.0,0,0.0,0.0,0.0,0.0,0.0,0.0,0.0,0.0,0.0,0.0,0.0,0.0,20.0,0.0,0.0,0.0,0.0,0.0,0.0,0.0,0.0,0.0,0.0,0.0,0.0,20.0,0.0,0.0,0.0,0,0.0,0.0,0.0,0.0,0.0,0.0,0.0,0,0.0,0.0,0.0,0.0,0.0,0.0,0.0,0,0.0,0.0,0.0,0.0,0.0,0,0.0,0.0,0.0,0.0,0.0,0,0.0,60.0,0.0,0.0,0,0.0,0.0,0.0,0,0,0,0.0,0.0,0.0,0.0,0.0,0.0,0.0,0.0,0.0,0.0,0.0,0.0,0.0,0.0,0.0,0,0.0,0.0,nan,nan,0.233
# 3792,39402,465113,Hojamberdiev M.,2012,nan,(CaO)12.68315934 (Na2O)14.34435925 (SiO2)72.01048626 (ZrO2)0.96199515 ,0.0,0,0.0,0.0,0.0,0.0,0.0,0.0,0.0,0,0,0,0.0,0.0,0,0.0,0.0,0.0,0.0,0.0,0.0,0,0.0,0.0,12.68315934,0.0,0,0,0.0,0.0,0,0.0,0.0,0.0,0.0,0.0,0.0,0,0.0,0.0,0.0,0.0,0.0,0.0,0,0.0,0.0,0,0.0,0.0,0.0,0.0,0.0,0.0,0,0,0,0.0,0,0.0,0.0,0,0,0.0,0,0.0,0.0,0.0,0,0.0,0.0,0.0,0,0,0.0,0.0,0,0.0,0.0,0.0,0,0.0,0.0,0.0,0,0,0,0.0,0.0,0,0.0,0.0,0.0,0,0.0,0.0,0.0,0.0,0.0,0.0,14.34435925,0.0,0.0,0.0,0.0,0.0,0.0,0.0,0.0,0.0,0.0,0.0,0.0,0.0,0.0,0.0,0.0,0.0,0.0,0.0,0.0,0.0,0.0,0,0.0,0.0,0.0,0.0,0.0,0.0,0.0,0,0.0,0.0,0.0,0.0,0.0,72.01048626,0.0,0,0.0,0.0,0.0,0.0,0.0,0,0.0,0.0,0.0,0.0,0.0,0,0.0,0.0,0.0,0.0,0,0.0,0.0,0.0,0,0,0,0.0,0.0,0.0,0.0,0.0,0.0,0.0,0.0,0.0,0.0,0.0,0.0,0.0,0.0,0.0,0,0.0,0.96199515,78.8,31.98,0.233
# 3793,39402,465117,Hojamberdiev M.,2012,nan,(CaO)12.73394255 (HfO2)0.5654001129999999 (Na2O)14.40180288 (SiO2)72.29885446 ,0.0,0,0.0,0.0,0.0,0.0,0.0,0.0,0.0,0,0,0,0.0,0.0,0,0.0,0.0,0.0,0.0,0.0,0.0,0,0.0,0.0,12.73394255,0.0,0,0,0.0,0.0,0,0.0,0.0,0.0,0.0,0.0,0.0,0,0.0,0.0,0.0,0.0,0.0,0.0,0,0.0,0.0,0,0.0,0.0,0.0,0.0,0.0,0.0,0,0,0,0.0,0,0.0,0.0,0,0,0.0,0,0.5654001129999999,0.0,0.0,0,0.0,0.0,0.0,0,0,0.0,0.0,0,0.0,0.0,0.0,0,0.0,0.0,0.0,0,0,0,0.0,0.0,0,0.0,0.0,0.0,0,0.0,0.0,0.0,0.0,0.0,0.0,14.40180288,0.0,0.0,0.0,0.0,0.0,0.0,0.0,0.0,0.0,0.0,0.0,0.0,0.0,0.0,0.0,0.0,0.0,0.0,0.0,0.0,0.0,0.0,0,0.0,0.0,0.0,0.0,0.0,0.0,0.0,0,0.0,0.0,0.0,0.0,0.0,72.29885446,0.0,0,0.0,0.0,0.0,0.0,0.0,0,0.0,0.0,0.0,0.0,0.0,0,0.0,0.0,0.0,0.0,0,0.0,0.0,0.0,0,0,0,0.0,0.0,0.0,0.0,0.0,0.0,0.0,0.0,0.0,0.0,0.0,0.0,0.0,0.0,0.0,0,0.0,0.0,76.5,31.03,0.233
# 3794,39858,471019,Ellison A.J.,2012,nan,(Al2O3)12.40248062 (B2O3)4.350871218 (BaO)2.010402101 (CaO)5.9711942989999995 (Fe2O3)0.020000001 (MgO)3.980796199 (SiO2)69.40388347 (SnO2)0.100020005 (SrO)1.7303460869999998 (ZrO2)0.030006002 ,0.0,0,0.0,12.40248062,0.0,0.0,0.0,0.0,0.0,0,0,0,0.0,4.350871218,0,0.0,2.010402101,0.0,0.0,0.0,0.0,0,0.0,0.0,5.9711942989999995,0.0,0,0,0.0,0.0,0,0.0,0.0,0.0,0.0,0.0,0.0,0,0.0,0.0,0.0,0.0,0.0,0.0,0,0.0,0.0,0,0.0,0.0,0.020000001,0.0,0.0,0.0,0,0,0,0.0,0,0.0,0.0,0,0,0.0,0,0.0,0.0,0.0,0,0.0,0.0,0.0,0,0,0.0,0.0,0,0.0,0.0,0.0,0,0.0,0.0,0.0,0,0,0,0.0,0.0,0,0.0,3.980796199,0.0,0,0.0,0.0,0.0,0.0,0.0,0.0,0.0,0.0,0.0,0.0,0.0,0.0,0.0,0.0,0.0,0.0,0.0,0.0,0.0,0.0,0.0,0.0,0.0,0.0,0.0,0.0,0.0,0.0,0.0,0,0.0,0.0,0.0,0.0,0.0,0.0,0.0,0,0.0,0.0,0.0,0.0,0.0,69.40388347,0.0,0,0.0,0.100020005,0.0,0.0,0.0,0,0.0,1.7303460869999998,0.0,0.0,0.0,0,0.0,0.0,0.0,0.0,0,0.0,0.0,0.0,0,0,0,0.0,0.0,0.0,0.0,0.0,0.0,0.0,0.0,0.0,0.0,0.0,0.0,0.0,0.0,0.0,0,0.0,0.030006002,11.6,4.72,0.233
# 3795,40665,476257,Yousef E.S.,2013,nan,(Li2O)15.0 (Nb2O5)15.0 (P2O5)9.0 (TeO2)46.0 (ZnO)15.0 ,0.0,0,0.0,0.0,0.0,0.0,0.0,0.0,0.0,0,0,0,0.0,0.0,0,0.0,0.0,0.0,0.0,0.0,0.0,0,0.0,0.0,0.0,0.0,0,0,0.0,0.0,0,0.0,0.0,0.0,0.0,0.0,0.0,0,0.0,0.0,0.0,0.0,0.0,0.0,0,0.0,0.0,0,0.0,0.0,0.0,0.0,0.0,0.0,0,0,0,0.0,0,0.0,0.0,0,0,0.0,0,0.0,0.0,0.0,0,0.0,0.0,0.0,0,0,0.0,0.0,0,0.0,0.0,0.0,0,0.0,0.0,15.0,0,0,0,0.0,0.0,0,0.0,0.0,0.0,0,0.0,0.0,0.0,0.0,0.0,0.0,0.0,0.0,0.0,0.0,0.0,0.0,15.0,0.0,0.0,0.0,0.0,0.0,0.0,0.0,0.0,9.0,0.0,0.0,0.0,0.0,0.0,0.0,0.0,0,0.0,0.0,0.0,0.0,0.0,0.0,0.0,0,0.0,0.0,0.0,0.0,0.0,0.0,0.0,0,0.0,0.0,0.0,0.0,0.0,0,0.0,0.0,0.0,0.0,0.0,0,0.0,46.0,0.0,0.0,0,0.0,0.0,0.0,0,0,0,0.0,0.0,0.0,0.0,0.0,0.0,0.0,0.0,0.0,0.0,0.0,0.0,0.0,0.0,15.0,0,0.0,0.0,63.9,25.93,0.233
# 3796,40951,478473,Mauro J.C.,2013,nan,(Al2O3)8.0 (B2O3)16.81 (CaO)8.39 (MgO)2.94 (SiO2)61.61 (SnO2)0.15 (SrO)2.08 (ZrO2)0.02 ,0.0,0,0.0,8.0,0.0,0.0,0.0,0.0,0.0,0,0,0,0.0,16.81,0,0.0,0.0,0.0,0.0,0.0,0.0,0,0.0,0.0,8.39,0.0,0,0,0.0,0.0,0,0.0,0.0,0.0,0.0,0.0,0.0,0,0.0,0.0,0.0,0.0,0.0,0.0,0,0.0,0.0,0,0.0,0.0,0.0,0.0,0.0,0.0,0,0,0,0.0,0,0.0,0.0,0,0,0.0,0,0.0,0.0,0.0,0,0.0,0.0,0.0,0,0,0.0,0.0,0,0.0,0.0,0.0,0,0.0,0.0,0.0,0,0,0,0.0,0.0,0,0.0,2.94,0.0,0,0.0,0.0,0.0,0.0,0.0,0.0,0.0,0.0,0.0,0.0,0.0,0.0,0.0,0.0,0.0,0.0,0.0,0.0,0.0,0.0,0.0,0.0,0.0,0.0,0.0,0.0,0.0,0.0,0.0,0,0.0,0.0,0.0,0.0,0.0,0.0,0.0,0,0.0,0.0,0.0,0.0,0.0,61.61,0.0,0,0.0,0.15,0.0,0.0,0.0,0,0.0,2.08,0.0,0.0,0.0,0,0.0,0.0,0.0,0.0,0,0.0,0.0,0.0,0,0,0,0.0,0.0,0.0,0.0,0.0,0.0,0.0,0.0,0.0,0.0,0.0,0.0,0.0,0.0,0.0,0,0.0,0.02,67.8,27.53,0.233
# 3797,40951,478478,Mauro J.C.,2013,nan,(Al2O3)7.5 (B2O3)14.39 (CaO)9.78 (MgO)2.61 (SiO2)64.3 (SnO2)0.07 (SrO)1.34 (ZrO2)0.01 ,0.0,0,0.0,7.5,0.0,0.0,0.0,0.0,0.0,0,0,0,0.0,14.39,0,0.0,0.0,0.0,0.0,0.0,0.0,0,0.0,0.0,9.78,0.0,0,0,0.0,0.0,0,0.0,0.0,0.0,0.0,0.0,0.0,0,0.0,0.0,0.0,0.0,0.0,0.0,0,0.0,0.0,0,0.0,0.0,0.0,0.0,0.0,0.0,0,0,0,0.0,0,0.0,0.0,0,0,0.0,0,0.0,0.0,0.0,0,0.0,0.0,0.0,0,0,0.0,0.0,0,0.0,0.0,0.0,0,0.0,0.0,0.0,0,0,0,0.0,0.0,0,0.0,2.61,0.0,0,0.0,0.0,0.0,0.0,0.0,0.0,0.0,0.0,0.0,0.0,0.0,0.0,0.0,0.0,0.0,0.0,0.0,0.0,0.0,0.0,0.0,0.0,0.0,0.0,0.0,0.0,0.0,0.0,0.0,0,0.0,0.0,0.0,0.0,0.0,0.0,0.0,0,0.0,0.0,0.0,0.0,0.0,64.3,0.0,0,0.0,0.07,0.0,0.0,0.0,0,0.0,1.34,0.0,0.0,0.0,0,0.0,0.0,0.0,0.0,0,0.0,0.0,0.0,0,0,0,0.0,0.0,0.0,0.0,0.0,0.0,0.0,0.0,0.0,0.0,0.0,0.0,0.0,0.0,0.0,0,0.0,0.01,70.0,28.41,0.233
# 3798,3861,12506,Takahashi K.,1983,nan,(B2O3)25.0 (Na2O)25.0 (SiO2)50.0 ,0.0,0,0.0,0.0,0.0,0.0,0.0,0.0,0.0,0,0,0,0.0,25.0,0,0.0,0.0,0.0,0.0,0.0,0.0,0,0.0,0.0,0.0,0.0,0,0,0.0,0.0,0,0.0,0.0,0.0,0.0,0.0,0.0,0,0.0,0.0,0.0,0.0,0.0,0.0,0,0.0,0.0,0,0.0,0.0,0.0,0.0,0.0,0.0,0,0,0,0.0,0,0.0,0.0,0,0,0.0,0,0.0,0.0,0.0,0,0.0,0.0,0.0,0,0,0.0,0.0,0,0.0,0.0,0.0,0,0.0,0.0,0.0,0,0,0,0.0,0.0,0,0.0,0.0,0.0,0,0.0,0.0,0.0,0.0,0.0,0.0,25.0,0.0,0.0,0.0,0.0,0.0,0.0,0.0,0.0,0.0,0.0,0.0,0.0,0.0,0.0,0.0,0.0,0.0,0.0,0.0,0.0,0.0,0.0,0,0.0,0.0,0.0,0.0,0.0,0.0,0.0,0,0.0,0.0,0.0,0.0,0.0,50.0,0.0,0,0.0,0.0,0.0,0.0,0.0,0,0.0,0.0,0.0,0.0,0.0,0,0.0,0.0,0.0,0.0,0,0.0,0.0,0.0,0,0,0,0.0,0.0,0.0,0.0,0.0,0.0,0.0,0.0,0.0,0.0,0.0,0.0,0.0,0.0,0.0,0,0.0,0.0,76.1,30.86,0.23298760000000002
# 3799,12969,78269,Schmidt G.,1986,nan,(B2O3)25.5 (K2O)12.7 (SiO2)61.8 ,0.0,0,0.0,0.0,0.0,0.0,0.0,0.0,0.0,0,0,0,0.0,25.5,0,0.0,0.0,0.0,0.0,0.0,0.0,0,0.0,0.0,0.0,0.0,0,0,0.0,0.0,0,0.0,0.0,0.0,0.0,0.0,0.0,0,0.0,0.0,0.0,0.0,0.0,0.0,0,0.0,0.0,0,0.0,0.0,0.0,0.0,0.0,0.0,0,0,0,0.0,0,0.0,0.0,0,0,0.0,0,0.0,0.0,0.0,0,0.0,0.0,12.7,0,0,0.0,0.0,0,0.0,0.0,0.0,0,0.0,0.0,0.0,0,0,0,0.0,0.0,0,0.0,0.0,0.0,0,0.0,0.0,0.0,0.0,0.0,0.0,0.0,0.0,0.0,0.0,0.0,0.0,0.0,0.0,0.0,0.0,0.0,0.0,0.0,0.0,0.0,0.0,0.0,0.0,0.0,0.0,0.0,0.0,0.0,0,0.0,0.0,0.0,0.0,0.0,0.0,0.0,0,0.0,0.0,0.0,0.0,0.0,61.8,0.0,0,0.0,0.0,0.0,0.0,0.0,0,0.0,0.0,0.0,0.0,0.0,0,0.0,0.0,0.0,0.0,0,0.0,0.0,0.0,0,0,0,0.0,0.0,0.0,0.0,0.0,0.0,0.0,0.0,0.0,0.0,0.0,0.0,0.0,0.0,0.0,0,0.0,0.0,65.1,26.4,0.2329545
# 3800,2687,110688,State Optical I,1975,BF24,(As2O3)0.10029994699999999 (CaO)3.022990398 (K2O)6.030799804 (MgO)1.81217204 (Na2O)2.007713936 (PbO)16.56371122 (Sb2O3)0.105199944 (SiO2)65.32726538 (ZnO)5.029847333999999 ,0.0,0,0.0,0.0,0.0,0.0,0.0,0.10029994699999999,0.0,0,0,0,0.0,0.0,0,0.0,0.0,0.0,0.0,0.0,0.0,0,0.0,0.0,3.022990398,0.0,0,0,0.0,0.0,0,0.0,0.0,0.0,0.0,0.0,0.0,0,0.0,0.0,0.0,0.0,0.0,0.0,0,0.0,0.0,0,0.0,0.0,0.0,0.0,0.0,0.0,0,0,0,0.0,0,0.0,0.0,0,0,0.0,0,0.0,0.0,0.0,0,0.0,0.0,6.030799804,0,0,0.0,0.0,0,0.0,0.0,0.0,0,0.0,0.0,0.0,0,0,0,0.0,0.0,0,0.0,1.81217204,0.0,0,0.0,0.0,0.0,0.0,0.0,0.0,2.007713936,0.0,0.0,0.0,0.0,0.0,0.0,0.0,0.0,0.0,0.0,0.0,0.0,0.0,0.0,0.0,0.0,0.0,0.0,16.56371122,0.0,0.0,0.0,0,0.0,0.0,0.0,0.0,0.0,0.0,0.105199944,0,0.0,0.0,0.0,0.0,0.0,65.32726538,0.0,0,0.0,0.0,0.0,0.0,0.0,0,0.0,0.0,0.0,0.0,0.0,0,0.0,0.0,0.0,0.0,0,0.0,0.0,0.0,0,0,0,0.0,0.0,0.0,0.0,0.0,0.0,0.0,0.0,0.0,0.0,0.0,0.0,0.0,0.0,5.029847333999999,0,0.0,0.0,63.0,25.55,0.23287670000000002
# 3801,572,24638,Spinner S.,1954,F617/366,(As2O3)0.230400032 (K2O)5.613903786 (Na2O)7.35521403 (PbO)17.60571246 (SiO2)69.19476969 ,0.0,0,0.0,0.0,0.0,0.0,0.0,0.230400032,0.0,0,0,0,0.0,0.0,0,0.0,0.0,0.0,0.0,0.0,0.0,0,0.0,0.0,0.0,0.0,0,0,0.0,0.0,0,0.0,0.0,0.0,0.0,0.0,0.0,0,0.0,0.0,0.0,0.0,0.0,0.0,0,0.0,0.0,0,0.0,0.0,0.0,0.0,0.0,0.0,0,0,0,0.0,0,0.0,0.0,0,0,0.0,0,0.0,0.0,0.0,0,0.0,0.0,5.613903786,0,0,0.0,0.0,0,0.0,0.0,0.0,0,0.0,0.0,0.0,0,0,0,0.0,0.0,0,0.0,0.0,0.0,0,0.0,0.0,0.0,0.0,0.0,0.0,7.35521403,0.0,0.0,0.0,0.0,0.0,0.0,0.0,0.0,0.0,0.0,0.0,0.0,0.0,0.0,0.0,0.0,0.0,0.0,17.60571246,0.0,0.0,0.0,0,0.0,0.0,0.0,0.0,0.0,0.0,0.0,0,0.0,0.0,0.0,0.0,0.0,69.19476969,0.0,0,0.0,0.0,0.0,0.0,0.0,0,0.0,0.0,0.0,0.0,0.0,0,0.0,0.0,0.0,0.0,0,0.0,0.0,0.0,0,0,0,0.0,0.0,0.0,0.0,0.0,0.0,0.0,0.0,0.0,0.0,0.0,0.0,0.0,0.0,0.0,0,0.0,0.0,56.8,23.04,0.23263879999999998
# 3802,38891,459604,Halimah M.K.,2010,nan,(Ag2O)9.0 (AgI)10 (B2O3)24.3 (TeO2)56.7 ,9.0,10,0.0,0.0,0.0,0.0,0.0,0.0,0.0,0,0,0,0.0,24.3,0,0.0,0.0,0.0,0.0,0.0,0.0,0,0.0,0.0,0.0,0.0,0,0,0.0,0.0,0,0.0,0.0,0.0,0.0,0.0,0.0,0,0.0,0.0,0.0,0.0,0.0,0.0,0,0.0,0.0,0,0.0,0.0,0.0,0.0,0.0,0.0,0,0,0,0.0,0,0.0,0.0,0,0,0.0,0,0.0,0.0,0.0,0,0.0,0.0,0.0,0,0,0.0,0.0,0,0.0,0.0,0.0,0,0.0,0.0,0.0,0,0,0,0.0,0.0,0,0.0,0.0,0.0,0,0.0,0.0,0.0,0.0,0.0,0.0,0.0,0.0,0.0,0.0,0.0,0.0,0.0,0.0,0.0,0.0,0.0,0.0,0.0,0.0,0.0,0.0,0.0,0.0,0.0,0.0,0.0,0.0,0.0,0,0.0,0.0,0.0,0.0,0.0,0.0,0.0,0,0.0,0.0,0.0,0.0,0.0,0.0,0.0,0,0.0,0.0,0.0,0.0,0.0,0,0.0,0.0,0.0,0.0,0.0,0,0.0,56.7,0.0,0.0,0,0.0,0.0,0.0,0,0,0,0.0,0.0,0.0,0.0,0.0,0.0,0.0,0.0,0.0,0.0,0.0,0.0,0.0,0.0,0.0,0,0.0,0.0,53.0,21.5,0.23255810000000002
# 3803,12751,126798,Primenko V.I.,1976,BK4,(As2O3)0.17890003899999998 (B2O3)3.27424372 (BaO)7.073465556 (K2O)7.568109665 (Na2O)3.426632754 (SiO2)74.21659633 (ZnO)4.262051938 ,0.0,0,0.0,0.0,0.0,0.0,0.0,0.17890003899999998,0.0,0,0,0,0.0,3.27424372,0,0.0,7.073465556,0.0,0.0,0.0,0.0,0,0.0,0.0,0.0,0.0,0,0,0.0,0.0,0,0.0,0.0,0.0,0.0,0.0,0.0,0,0.0,0.0,0.0,0.0,0.0,0.0,0,0.0,0.0,0,0.0,0.0,0.0,0.0,0.0,0.0,0,0,0,0.0,0,0.0,0.0,0,0,0.0,0,0.0,0.0,0.0,0,0.0,0.0,7.568109665,0,0,0.0,0.0,0,0.0,0.0,0.0,0,0.0,0.0,0.0,0,0,0,0.0,0.0,0,0.0,0.0,0.0,0,0.0,0.0,0.0,0.0,0.0,0.0,3.426632754,0.0,0.0,0.0,0.0,0.0,0.0,0.0,0.0,0.0,0.0,0.0,0.0,0.0,0.0,0.0,0.0,0.0,0.0,0.0,0.0,0.0,0.0,0,0.0,0.0,0.0,0.0,0.0,0.0,0.0,0,0.0,0.0,0.0,0.0,0.0,74.21659633,0.0,0,0.0,0.0,0.0,0.0,0.0,0,0.0,0.0,0.0,0.0,0.0,0,0.0,0.0,0.0,0.0,0,0.0,0.0,0.0,0,0,0,0.0,0.0,0.0,0.0,0.0,0.0,0.0,0.0,0.0,0.0,0.0,0.0,0.0,0.0,4.262051938,0,0.0,0.0,68.0,27.59,0.2323305
# 3804,6619,38465,Gan Fuxi,1959,nan,(Al2O3)12.0 (B2O3)4.0 (Na2O)16.0 (SiO2)68.0 ,0.0,0,0.0,12.0,0.0,0.0,0.0,0.0,0.0,0,0,0,0.0,4.0,0,0.0,0.0,0.0,0.0,0.0,0.0,0,0.0,0.0,0.0,0.0,0,0,0.0,0.0,0,0.0,0.0,0.0,0.0,0.0,0.0,0,0.0,0.0,0.0,0.0,0.0,0.0,0,0.0,0.0,0,0.0,0.0,0.0,0.0,0.0,0.0,0,0,0,0.0,0,0.0,0.0,0,0,0.0,0,0.0,0.0,0.0,0,0.0,0.0,0.0,0,0,0.0,0.0,0,0.0,0.0,0.0,0,0.0,0.0,0.0,0,0,0,0.0,0.0,0,0.0,0.0,0.0,0,0.0,0.0,0.0,0.0,0.0,0.0,16.0,0.0,0.0,0.0,0.0,0.0,0.0,0.0,0.0,0.0,0.0,0.0,0.0,0.0,0.0,0.0,0.0,0.0,0.0,0.0,0.0,0.0,0.0,0,0.0,0.0,0.0,0.0,0.0,0.0,0.0,0,0.0,0.0,0.0,0.0,0.0,68.0,0.0,0,0.0,0.0,0.0,0.0,0.0,0,0.0,0.0,0.0,0.0,0.0,0,0.0,0.0,0.0,0.0,0,0.0,0.0,0.0,0,0,0,0.0,0.0,0.0,0.0,0.0,0.0,0.0,0.0,0.0,0.0,0.0,0.0,0.0,0.0,0.0,0,0.0,0.0,71.3,28.93,0.23228490000000002
# 3805,26687,21303,LaCourse W.C.,1996,nan,(Al2O3)25.0 (Na2O)25.0 (SiO2)50.0 ,0.0,0,0.0,25.0,0.0,0.0,0.0,0.0,0.0,0,0,0,0.0,0.0,0,0.0,0.0,0.0,0.0,0.0,0.0,0,0.0,0.0,0.0,0.0,0,0,0.0,0.0,0,0.0,0.0,0.0,0.0,0.0,0.0,0,0.0,0.0,0.0,0.0,0.0,0.0,0,0.0,0.0,0,0.0,0.0,0.0,0.0,0.0,0.0,0,0,0,0.0,0,0.0,0.0,0,0,0.0,0,0.0,0.0,0.0,0,0.0,0.0,0.0,0,0,0.0,0.0,0,0.0,0.0,0.0,0,0.0,0.0,0.0,0,0,0,0.0,0.0,0,0.0,0.0,0.0,0,0.0,0.0,0.0,0.0,0.0,0.0,25.0,0.0,0.0,0.0,0.0,0.0,0.0,0.0,0.0,0.0,0.0,0.0,0.0,0.0,0.0,0.0,0.0,0.0,0.0,0.0,0.0,0.0,0.0,0,0.0,0.0,0.0,0.0,0.0,0.0,0.0,0,0.0,0.0,0.0,0.0,0.0,50.0,0.0,0,0.0,0.0,0.0,0.0,0.0,0,0.0,0.0,0.0,0.0,0.0,0,0.0,0.0,0.0,0.0,0,0.0,0.0,0.0,0,0,0,0.0,0.0,0.0,0.0,0.0,0.0,0.0,0.0,0.0,0.0,0.0,0.0,0.0,0.0,0.0,0,0.0,0.0,69.0,28.0,0.2321429
# 3806,35231,423981,Gross T.M.,2009,nan,(Al2O3)15.0 (CaO)15.0 (SiO2)70.0 ,0.0,0,0.0,15.0,0.0,0.0,0.0,0.0,0.0,0,0,0,0.0,0.0,0,0.0,0.0,0.0,0.0,0.0,0.0,0,0.0,0.0,15.0,0.0,0,0,0.0,0.0,0,0.0,0.0,0.0,0.0,0.0,0.0,0,0.0,0.0,0.0,0.0,0.0,0.0,0,0.0,0.0,0,0.0,0.0,0.0,0.0,0.0,0.0,0,0,0,0.0,0,0.0,0.0,0,0,0.0,0,0.0,0.0,0.0,0,0.0,0.0,0.0,0,0,0.0,0.0,0,0.0,0.0,0.0,0,0.0,0.0,0.0,0,0,0,0.0,0.0,0,0.0,0.0,0.0,0,0.0,0.0,0.0,0.0,0.0,0.0,0.0,0.0,0.0,0.0,0.0,0.0,0.0,0.0,0.0,0.0,0.0,0.0,0.0,0.0,0.0,0.0,0.0,0.0,0.0,0.0,0.0,0.0,0.0,0,0.0,0.0,0.0,0.0,0.0,0.0,0.0,0,0.0,0.0,0.0,0.0,0.0,70.0,0.0,0,0.0,0.0,0.0,0.0,0.0,0,0.0,0.0,0.0,0.0,0.0,0,0.0,0.0,0.0,0.0,0,0.0,0.0,0.0,0,0,0,0.0,0.0,0.0,0.0,0.0,0.0,0.0,0.0,0.0,0.0,0.0,0.0,0.0,0.0,0.0,0,0.0,0.0,86.0,34.9,0.2320916
# 3807,6619,38518,Gan Fuxi,1959,nan,(Al2O3)4.0 (B2O3)8.0 (Li2O)24.0 (SiO2)64.0 ,0.0,0,0.0,4.0,0.0,0.0,0.0,0.0,0.0,0,0,0,0.0,8.0,0,0.0,0.0,0.0,0.0,0.0,0.0,0,0.0,0.0,0.0,0.0,0,0,0.0,0.0,0,0.0,0.0,0.0,0.0,0.0,0.0,0,0.0,0.0,0.0,0.0,0.0,0.0,0,0.0,0.0,0,0.0,0.0,0.0,0.0,0.0,0.0,0,0,0,0.0,0,0.0,0.0,0,0,0.0,0,0.0,0.0,0.0,0,0.0,0.0,0.0,0,0,0.0,0.0,0,0.0,0.0,0.0,0,0.0,0.0,24.0,0,0,0,0.0,0.0,0,0.0,0.0,0.0,0,0.0,0.0,0.0,0.0,0.0,0.0,0.0,0.0,0.0,0.0,0.0,0.0,0.0,0.0,0.0,0.0,0.0,0.0,0.0,0.0,0.0,0.0,0.0,0.0,0.0,0.0,0.0,0.0,0.0,0,0.0,0.0,0.0,0.0,0.0,0.0,0.0,0,0.0,0.0,0.0,0.0,0.0,64.0,0.0,0,0.0,0.0,0.0,0.0,0.0,0,0.0,0.0,0.0,0.0,0.0,0,0.0,0.0,0.0,0.0,0,0.0,0.0,0.0,0,0,0,0.0,0.0,0.0,0.0,0.0,0.0,0.0,0.0,0.0,0.0,0.0,0.0,0.0,0.0,0.0,0,0.0,0.0,84.1,34.13,0.2320538
# 3808,39407,465149,Zheng Qiuju,2012,nan,(Al2O3)17.18 (B2O3)4.99 (Fe2O3)0.13 (Na2O)14.73 (SiO2)62.97 ,0.0,0,0.0,17.18,0.0,0.0,0.0,0.0,0.0,0,0,0,0.0,4.99,0,0.0,0.0,0.0,0.0,0.0,0.0,0,0.0,0.0,0.0,0.0,0,0,0.0,0.0,0,0.0,0.0,0.0,0.0,0.0,0.0,0,0.0,0.0,0.0,0.0,0.0,0.0,0,0.0,0.0,0,0.0,0.0,0.13,0.0,0.0,0.0,0,0,0,0.0,0,0.0,0.0,0,0,0.0,0,0.0,0.0,0.0,0,0.0,0.0,0.0,0,0,0.0,0.0,0,0.0,0.0,0.0,0,0.0,0.0,0.0,0,0,0,0.0,0.0,0,0.0,0.0,0.0,0,0.0,0.0,0.0,0.0,0.0,0.0,14.73,0.0,0.0,0.0,0.0,0.0,0.0,0.0,0.0,0.0,0.0,0.0,0.0,0.0,0.0,0.0,0.0,0.0,0.0,0.0,0.0,0.0,0.0,0,0.0,0.0,0.0,0.0,0.0,0.0,0.0,0,0.0,0.0,0.0,0.0,0.0,62.97,0.0,0,0.0,0.0,0.0,0.0,0.0,0,0.0,0.0,0.0,0.0,0.0,0,0.0,0.0,0.0,0.0,0,0.0,0.0,0.0,0,0,0,0.0,0.0,0.0,0.0,0.0,0.0,0.0,0.0,0.0,0.0,0.0,0.0,0.0,0.0,0.0,0,0.0,0.0,68.5,27.8,0.23201439999999998
# 3809,217,20163,Polukhin V.N.,1983,nan,(GeO2)66.357215 (Na2O)9.356368315 (Sb2O3)14.93004837 (SiO2)9.356368315 ,0.0,0,0.0,0.0,0.0,0.0,0.0,0.0,0.0,0,0,0,0.0,0.0,0,0.0,0.0,0.0,0.0,0.0,0.0,0,0.0,0.0,0.0,0.0,0,0,0.0,0.0,0,0.0,0.0,0.0,0.0,0.0,0.0,0,0.0,0.0,0.0,0.0,0.0,0.0,0,0.0,0.0,0,0.0,0.0,0.0,0.0,0.0,0.0,0,0,0,0.0,0,0.0,66.357215,0,0,0.0,0,0.0,0.0,0.0,0,0.0,0.0,0.0,0,0,0.0,0.0,0,0.0,0.0,0.0,0,0.0,0.0,0.0,0,0,0,0.0,0.0,0,0.0,0.0,0.0,0,0.0,0.0,0.0,0.0,0.0,0.0,9.356368315,0.0,0.0,0.0,0.0,0.0,0.0,0.0,0.0,0.0,0.0,0.0,0.0,0.0,0.0,0.0,0.0,0.0,0.0,0.0,0.0,0.0,0.0,0,0.0,0.0,0.0,0.0,0.0,0.0,14.93004837,0,0.0,0.0,0.0,0.0,0.0,9.356368315,0.0,0,0.0,0.0,0.0,0.0,0.0,0,0.0,0.0,0.0,0.0,0.0,0,0.0,0.0,0.0,0.0,0,0.0,0.0,0.0,0,0,0,0.0,0.0,0.0,0.0,0.0,0.0,0.0,0.0,0.0,0.0,0.0,0.0,0.0,0.0,0.0,0,0.0,0.0,53.6,21.7,0.23199999999999998
# 3810,217,20164,Polukhin V.N.,1983,nan,(GeO2)64.10289077 (Na2O)9.038508639 (Sb2O3)17.82009195 (SiO2)9.038508639 ,0.0,0,0.0,0.0,0.0,0.0,0.0,0.0,0.0,0,0,0,0.0,0.0,0,0.0,0.0,0.0,0.0,0.0,0.0,0,0.0,0.0,0.0,0.0,0,0,0.0,0.0,0,0.0,0.0,0.0,0.0,0.0,0.0,0,0.0,0.0,0.0,0.0,0.0,0.0,0,0.0,0.0,0,0.0,0.0,0.0,0.0,0.0,0.0,0,0,0,0.0,0,0.0,64.10289077,0,0,0.0,0,0.0,0.0,0.0,0,0.0,0.0,0.0,0,0,0.0,0.0,0,0.0,0.0,0.0,0,0.0,0.0,0.0,0,0,0,0.0,0.0,0,0.0,0.0,0.0,0,0.0,0.0,0.0,0.0,0.0,0.0,9.038508639,0.0,0.0,0.0,0.0,0.0,0.0,0.0,0.0,0.0,0.0,0.0,0.0,0.0,0.0,0.0,0.0,0.0,0.0,0.0,0.0,0.0,0.0,0,0.0,0.0,0.0,0.0,0.0,0.0,17.82009195,0,0.0,0.0,0.0,0.0,0.0,9.038508639,0.0,0,0.0,0.0,0.0,0.0,0.0,0,0.0,0.0,0.0,0.0,0.0,0,0.0,0.0,0.0,0.0,0,0.0,0.0,0.0,0,0,0,0.0,0.0,0.0,0.0,0.0,0.0,0.0,0.0,0.0,0.0,0.0,0.0,0.0,0.0,0.0,0,0.0,0.0,51.0,20.7,0.23199999999999998
# 3811,237,20241,Livshits V.Ya.,1992,nan,(Li2O)12.5 (Na2O)12.5 (SiO2)60.0 (TiO2)15.0 ,0.0,0,0.0,0.0,0.0,0.0,0.0,0.0,0.0,0,0,0,0.0,0.0,0,0.0,0.0,0.0,0.0,0.0,0.0,0,0.0,0.0,0.0,0.0,0,0,0.0,0.0,0,0.0,0.0,0.0,0.0,0.0,0.0,0,0.0,0.0,0.0,0.0,0.0,0.0,0,0.0,0.0,0,0.0,0.0,0.0,0.0,0.0,0.0,0,0,0,0.0,0,0.0,0.0,0,0,0.0,0,0.0,0.0,0.0,0,0.0,0.0,0.0,0,0,0.0,0.0,0,0.0,0.0,0.0,0,0.0,0.0,12.5,0,0,0,0.0,0.0,0,0.0,0.0,0.0,0,0.0,0.0,0.0,0.0,0.0,0.0,12.5,0.0,0.0,0.0,0.0,0.0,0.0,0.0,0.0,0.0,0.0,0.0,0.0,0.0,0.0,0.0,0.0,0.0,0.0,0.0,0.0,0.0,0.0,0,0.0,0.0,0.0,0.0,0.0,0.0,0.0,0,0.0,0.0,0.0,0.0,0.0,60.0,0.0,0,0.0,0.0,0.0,0.0,0.0,0,0.0,0.0,0.0,0.0,0.0,0,0.0,0.0,0.0,0.0,0,15.0,0.0,0.0,0,0,0,0.0,0.0,0.0,0.0,0.0,0.0,0.0,0.0,0.0,0.0,0.0,0.0,0.0,0.0,0.0,0,0.0,0.0,90.7,36.8,0.23199999999999998
# 3812,259,20604,Livshits V.Ya.,1988,nan,(K2O)3.6 (Na2O)14.2 (SiO2)71.1 (ZrO2)11.1 ,0.0,0,0.0,0.0,0.0,0.0,0.0,0.0,0.0,0,0,0,0.0,0.0,0,0.0,0.0,0.0,0.0,0.0,0.0,0,0.0,0.0,0.0,0.0,0,0,0.0,0.0,0,0.0,0.0,0.0,0.0,0.0,0.0,0,0.0,0.0,0.0,0.0,0.0,0.0,0,0.0,0.0,0,0.0,0.0,0.0,0.0,0.0,0.0,0,0,0,0.0,0,0.0,0.0,0,0,0.0,0,0.0,0.0,0.0,0,0.0,0.0,3.6,0,0,0.0,0.0,0,0.0,0.0,0.0,0,0.0,0.0,0.0,0,0,0,0.0,0.0,0,0.0,0.0,0.0,0,0.0,0.0,0.0,0.0,0.0,0.0,14.2,0.0,0.0,0.0,0.0,0.0,0.0,0.0,0.0,0.0,0.0,0.0,0.0,0.0,0.0,0.0,0.0,0.0,0.0,0.0,0.0,0.0,0.0,0,0.0,0.0,0.0,0.0,0.0,0.0,0.0,0,0.0,0.0,0.0,0.0,0.0,71.1,0.0,0,0.0,0.0,0.0,0.0,0.0,0,0.0,0.0,0.0,0.0,0.0,0,0.0,0.0,0.0,0.0,0,0.0,0.0,0.0,0,0,0,0.0,0.0,0.0,0.0,0.0,0.0,0.0,0.0,0.0,0.0,0.0,0.0,0.0,0.0,0.0,0,0.0,11.1,82.0,33.4,0.23199999999999998
# 3813,268,20676,Karapetyan G.O.,1984,nan,(Al2O3)9.0 (Li2O)30.0 (SiO2)61.0 ,0.0,0,0.0,9.0,0.0,0.0,0.0,0.0,0.0,0,0,0,0.0,0.0,0,0.0,0.0,0.0,0.0,0.0,0.0,0,0.0,0.0,0.0,0.0,0,0,0.0,0.0,0,0.0,0.0,0.0,0.0,0.0,0.0,0,0.0,0.0,0.0,0.0,0.0,0.0,0,0.0,0.0,0,0.0,0.0,0.0,0.0,0.0,0.0,0,0,0,0.0,0,0.0,0.0,0,0,0.0,0,0.0,0.0,0.0,0,0.0,0.0,0.0,0,0,0.0,0.0,0,0.0,0.0,0.0,0,0.0,0.0,30.0,0,0,0,0.0,0.0,0,0.0,0.0,0.0,0,0.0,0.0,0.0,0.0,0.0,0.0,0.0,0.0,0.0,0.0,0.0,0.0,0.0,0.0,0.0,0.0,0.0,0.0,0.0,0.0,0.0,0.0,0.0,0.0,0.0,0.0,0.0,0.0,0.0,0,0.0,0.0,0.0,0.0,0.0,0.0,0.0,0,0.0,0.0,0.0,0.0,0.0,61.0,0.0,0,0.0,0.0,0.0,0.0,0.0,0,0.0,0.0,0.0,0.0,0.0,0,0.0,0.0,0.0,0.0,0,0.0,0.0,0.0,0,0,0,0.0,0.0,0.0,0.0,0.0,0.0,0.0,0.0,0.0,0.0,0.0,0.0,0.0,0.0,0.0,0,0.0,0.0,86.3,35.0,0.23199999999999998
# 3814,292,21090,Karapetyan G.O.,1980,nan,(Al2O3)4.1883609580000005 (Li2O)47.63840952 (SiO2)48.17322952 ,0.0,0,0.0,4.1883609580000005,0.0,0.0,0.0,0.0,0.0,0,0,0,0.0,0.0,0,0.0,0.0,0.0,0.0,0.0,0.0,0,0.0,0.0,0.0,0.0,0,0,0.0,0.0,0,0.0,0.0,0.0,0.0,0.0,0.0,0,0.0,0.0,0.0,0.0,0.0,0.0,0,0.0,0.0,0,0.0,0.0,0.0,0.0,0.0,0.0,0,0,0,0.0,0,0.0,0.0,0,0,0.0,0,0.0,0.0,0.0,0,0.0,0.0,0.0,0,0,0.0,0.0,0,0.0,0.0,0.0,0,0.0,0.0,47.63840952,0,0,0,0.0,0.0,0,0.0,0.0,0.0,0,0.0,0.0,0.0,0.0,0.0,0.0,0.0,0.0,0.0,0.0,0.0,0.0,0.0,0.0,0.0,0.0,0.0,0.0,0.0,0.0,0.0,0.0,0.0,0.0,0.0,0.0,0.0,0.0,0.0,0,0.0,0.0,0.0,0.0,0.0,0.0,0.0,0,0.0,0.0,0.0,0.0,0.0,48.17322952,0.0,0,0.0,0.0,0.0,0.0,0.0,0,0.0,0.0,0.0,0.0,0.0,0,0.0,0.0,0.0,0.0,0,0.0,0.0,0.0,0,0,0,0.0,0.0,0.0,0.0,0.0,0.0,0.0,0.0,0.0,0.0,0.0,0.0,0.0,0.0,0.0,0,0.0,0.0,86.2,35.0,0.23199999999999998
# 3815,292,21065,Karapetyan G.O.,1980,nan,(Al2O3)20.18377161 (Li2O)12.502071 (SiO2)63.37577507 (TiO2)3.938382315 ,0.0,0,0.0,20.18377161,0.0,0.0,0.0,0.0,0.0,0,0,0,0.0,0.0,0,0.0,0.0,0.0,0.0,0.0,0.0,0,0.0,0.0,0.0,0.0,0,0,0.0,0.0,0,0.0,0.0,0.0,0.0,0.0,0.0,0,0.0,0.0,0.0,0.0,0.0,0.0,0,0.0,0.0,0,0.0,0.0,0.0,0.0,0.0,0.0,0,0,0,0.0,0,0.0,0.0,0,0,0.0,0,0.0,0.0,0.0,0,0.0,0.0,0.0,0,0,0.0,0.0,0,0.0,0.0,0.0,0,0.0,0.0,12.502071,0,0,0,0.0,0.0,0,0.0,0.0,0.0,0,0.0,0.0,0.0,0.0,0.0,0.0,0.0,0.0,0.0,0.0,0.0,0.0,0.0,0.0,0.0,0.0,0.0,0.0,0.0,0.0,0.0,0.0,0.0,0.0,0.0,0.0,0.0,0.0,0.0,0,0.0,0.0,0.0,0.0,0.0,0.0,0.0,0,0.0,0.0,0.0,0.0,0.0,63.37577507,0.0,0,0.0,0.0,0.0,0.0,0.0,0,0.0,0.0,0.0,0.0,0.0,0,0.0,0.0,0.0,0.0,0,3.938382315,0.0,0.0,0,0,0,0.0,0.0,0.0,0.0,0.0,0.0,0.0,0.0,0.0,0.0,0.0,0.0,0.0,0.0,0.0,0,0.0,0.0,86.6,35.2,0.23199999999999998
# 3816,292,21070,Karapetyan G.O.,1980,nan,(Al2O3)19.23611058 (Li2O)12.42968037 (SiO2)64.41863193 (TiO2)3.9155771169999998 ,0.0,0,0.0,19.23611058,0.0,0.0,0.0,0.0,0.0,0,0,0,0.0,0.0,0,0.0,0.0,0.0,0.0,0.0,0.0,0,0.0,0.0,0.0,0.0,0,0,0.0,0.0,0,0.0,0.0,0.0,0.0,0.0,0.0,0,0.0,0.0,0.0,0.0,0.0,0.0,0,0.0,0.0,0,0.0,0.0,0.0,0.0,0.0,0.0,0,0,0,0.0,0,0.0,0.0,0,0,0.0,0,0.0,0.0,0.0,0,0.0,0.0,0.0,0,0,0.0,0.0,0,0.0,0.0,0.0,0,0.0,0.0,12.42968037,0,0,0,0.0,0.0,0,0.0,0.0,0.0,0,0.0,0.0,0.0,0.0,0.0,0.0,0.0,0.0,0.0,0.0,0.0,0.0,0.0,0.0,0.0,0.0,0.0,0.0,0.0,0.0,0.0,0.0,0.0,0.0,0.0,0.0,0.0,0.0,0.0,0,0.0,0.0,0.0,0.0,0.0,0.0,0.0,0,0.0,0.0,0.0,0.0,0.0,64.41863193,0.0,0,0.0,0.0,0.0,0.0,0.0,0,0.0,0.0,0.0,0.0,0.0,0,0.0,0.0,0.0,0.0,0,3.9155771169999998,0.0,0.0,0,0,0,0.0,0.0,0.0,0.0,0.0,0.0,0.0,0.0,0.0,0.0,0.0,0.0,0.0,0.0,0.0,0,0.0,0.0,88.8,36.0,0.23199999999999998
# 3817,572,24644,Spinner S.,1954,F754/277,(As2O3)0.18010005 (K2O)2.9005928119999997 (PbO)35.23353987 (SiO2)61.68576727 ,0.0,0,0.0,0.0,0.0,0.0,0.0,0.18010005,0.0,0,0,0,0.0,0.0,0,0.0,0.0,0.0,0.0,0.0,0.0,0,0.0,0.0,0.0,0.0,0,0,0.0,0.0,0,0.0,0.0,0.0,0.0,0.0,0.0,0,0.0,0.0,0.0,0.0,0.0,0.0,0,0.0,0.0,0,0.0,0.0,0.0,0.0,0.0,0.0,0,0,0,0.0,0,0.0,0.0,0,0,0.0,0,0.0,0.0,0.0,0,0.0,0.0,2.9005928119999997,0,0,0.0,0.0,0,0.0,0.0,0.0,0,0.0,0.0,0.0,0,0,0,0.0,0.0,0,0.0,0.0,0.0,0,0.0,0.0,0.0,0.0,0.0,0.0,0.0,0.0,0.0,0.0,0.0,0.0,0.0,0.0,0.0,0.0,0.0,0.0,0.0,0.0,0.0,0.0,0.0,0.0,0.0,35.23353987,0.0,0.0,0.0,0,0.0,0.0,0.0,0.0,0.0,0.0,0.0,0,0.0,0.0,0.0,0.0,0.0,61.68576727,0.0,0,0.0,0.0,0.0,0.0,0.0,0,0.0,0.0,0.0,0.0,0.0,0,0.0,0.0,0.0,0.0,0,0.0,0.0,0.0,0,0,0,0.0,0.0,0.0,0.0,0.0,0.0,0.0,0.0,0.0,0.0,0.0,0.0,0.0,0.0,0.0,0,0.0,0.0,54.2,22.11,0.23199999999999998
# 3818,572,24646,Spinner S.,1954,BaF588/534,(As2O3)0.164600043 (B2O3)5.1459693380000004 (BaO)14.86931387 (K2O)5.186431348 (Na2O)3.021575786 (PbO)2.042889531 (SiO2)62.06607614 (ZnO)7.503143951 ,0.0,0,0.0,0.0,0.0,0.0,0.0,0.164600043,0.0,0,0,0,0.0,5.1459693380000004,0,0.0,14.86931387,0.0,0.0,0.0,0.0,0,0.0,0.0,0.0,0.0,0,0,0.0,0.0,0,0.0,0.0,0.0,0.0,0.0,0.0,0,0.0,0.0,0.0,0.0,0.0,0.0,0,0.0,0.0,0,0.0,0.0,0.0,0.0,0.0,0.0,0,0,0,0.0,0,0.0,0.0,0,0,0.0,0,0.0,0.0,0.0,0,0.0,0.0,5.186431348,0,0,0.0,0.0,0,0.0,0.0,0.0,0,0.0,0.0,0.0,0,0,0,0.0,0.0,0,0.0,0.0,0.0,0,0.0,0.0,0.0,0.0,0.0,0.0,3.021575786,0.0,0.0,0.0,0.0,0.0,0.0,0.0,0.0,0.0,0.0,0.0,0.0,0.0,0.0,0.0,0.0,0.0,0.0,2.042889531,0.0,0.0,0.0,0,0.0,0.0,0.0,0.0,0.0,0.0,0.0,0,0.0,0.0,0.0,0.0,0.0,62.06607614,0.0,0,0.0,0.0,0.0,0.0,0.0,0,0.0,0.0,0.0,0.0,0.0,0,0.0,0.0,0.0,0.0,0,0.0,0.0,0.0,0,0,0,0.0,0.0,0.0,0.0,0.0,0.0,0.0,0.0,0.0,0.0,0.0,0.0,0.0,0.0,7.503143951,0,0.0,0.0,75.9,30.83,0.23199999999999998
# 3819,1965,110878,Kisin B.I.,1959,BK6,(As2O3)0.183999991 (B2O3)3.19991484 (BaO)9.173655541 (K2O)7.620731619 (Na2O)3.4769608260000004 (SiO2)71.9258664 (ZnO)4.418870779 ,0.0,0,0.0,0.0,0.0,0.0,0.0,0.183999991,0.0,0,0,0,0.0,3.19991484,0,0.0,9.173655541,0.0,0.0,0.0,0.0,0,0.0,0.0,0.0,0.0,0,0,0.0,0.0,0,0.0,0.0,0.0,0.0,0.0,0.0,0,0.0,0.0,0.0,0.0,0.0,0.0,0,0.0,0.0,0,0.0,0.0,0.0,0.0,0.0,0.0,0,0,0,0.0,0,0.0,0.0,0,0,0.0,0,0.0,0.0,0.0,0,0.0,0.0,7.620731619,0,0,0.0,0.0,0,0.0,0.0,0.0,0,0.0,0.0,0.0,0,0,0,0.0,0.0,0,0.0,0.0,0.0,0,0.0,0.0,0.0,0.0,0.0,0.0,3.4769608260000004,0.0,0.0,0.0,0.0,0.0,0.0,0.0,0.0,0.0,0.0,0.0,0.0,0.0,0.0,0.0,0.0,0.0,0.0,0.0,0.0,0.0,0.0,0,0.0,0.0,0.0,0.0,0.0,0.0,0.0,0,0.0,0.0,0.0,0.0,0.0,71.9258664,0.0,0,0.0,0.0,0.0,0.0,0.0,0,0.0,0.0,0.0,0.0,0.0,0,0.0,0.0,0.0,0.0,0,0.0,0.0,0.0,0,0,0,0.0,0.0,0.0,0.0,0.0,0.0,0.0,0.0,0.0,0.0,0.0,0.0,0.0,0.0,4.418870779,0,0.0,0.0,70.1,28.44,0.23199999999999998
# 3820,3096,230,Nemilov S.V.,1973,nan,(Li2O)33.3 (SiO2)66.7 ,0.0,0,0.0,0.0,0.0,0.0,0.0,0.0,0.0,0,0,0,0.0,0.0,0,0.0,0.0,0.0,0.0,0.0,0.0,0,0.0,0.0,0.0,0.0,0,0,0.0,0.0,0,0.0,0.0,0.0,0.0,0.0,0.0,0,0.0,0.0,0.0,0.0,0.0,0.0,0,0.0,0.0,0,0.0,0.0,0.0,0.0,0.0,0.0,0,0,0,0.0,0,0.0,0.0,0,0,0.0,0,0.0,0.0,0.0,0,0.0,0.0,0.0,0,0,0.0,0.0,0,0.0,0.0,0.0,0,0.0,0.0,33.3,0,0,0,0.0,0.0,0,0.0,0.0,0.0,0,0.0,0.0,0.0,0.0,0.0,0.0,0.0,0.0,0.0,0.0,0.0,0.0,0.0,0.0,0.0,0.0,0.0,0.0,0.0,0.0,0.0,0.0,0.0,0.0,0.0,0.0,0.0,0.0,0.0,0,0.0,0.0,0.0,0.0,0.0,0.0,0.0,0,0.0,0.0,0.0,0.0,0.0,66.7,0.0,0,0.0,0.0,0.0,0.0,0.0,0,0.0,0.0,0.0,0.0,0.0,0,0.0,0.0,0.0,0.0,0,0.0,0.0,0.0,0,0,0,0.0,0.0,0.0,0.0,0.0,0.0,0.0,0.0,0.0,0.0,0.0,0.0,0.0,0.0,0.0,0,0.0,0.0,72.5,29.43,0.23199999999999998
# 3821,3128,153259,Livshits V.Ya.,1994,nan,(Li2O)20.0 (Na2O)5.0 (SiO2)58.0 (SnO2)2.0 (TiO2)15.0 ,0.0,0,0.0,0.0,0.0,0.0,0.0,0.0,0.0,0,0,0,0.0,0.0,0,0.0,0.0,0.0,0.0,0.0,0.0,0,0.0,0.0,0.0,0.0,0,0,0.0,0.0,0,0.0,0.0,0.0,0.0,0.0,0.0,0,0.0,0.0,0.0,0.0,0.0,0.0,0,0.0,0.0,0,0.0,0.0,0.0,0.0,0.0,0.0,0,0,0,0.0,0,0.0,0.0,0,0,0.0,0,0.0,0.0,0.0,0,0.0,0.0,0.0,0,0,0.0,0.0,0,0.0,0.0,0.0,0,0.0,0.0,20.0,0,0,0,0.0,0.0,0,0.0,0.0,0.0,0,0.0,0.0,0.0,0.0,0.0,0.0,5.0,0.0,0.0,0.0,0.0,0.0,0.0,0.0,0.0,0.0,0.0,0.0,0.0,0.0,0.0,0.0,0.0,0.0,0.0,0.0,0.0,0.0,0.0,0,0.0,0.0,0.0,0.0,0.0,0.0,0.0,0,0.0,0.0,0.0,0.0,0.0,58.0,0.0,0,0.0,2.0,0.0,0.0,0.0,0,0.0,0.0,0.0,0.0,0.0,0,0.0,0.0,0.0,0.0,0,15.0,0.0,0.0,0,0,0,0.0,0.0,0.0,0.0,0.0,0.0,0.0,0.0,0.0,0.0,0.0,0.0,0.0,0.0,0.0,0,0.0,0.0,97.7,39.6,0.23199999999999998
# 3822,3846,12322,Gan Fuxi,1959,nan,(Na2O)12.0 (SiO2)70.0 (SrO)18.0 ,0.0,0,0.0,0.0,0.0,0.0,0.0,0.0,0.0,0,0,0,0.0,0.0,0,0.0,0.0,0.0,0.0,0.0,0.0,0,0.0,0.0,0.0,0.0,0,0,0.0,0.0,0,0.0,0.0,0.0,0.0,0.0,0.0,0,0.0,0.0,0.0,0.0,0.0,0.0,0,0.0,0.0,0,0.0,0.0,0.0,0.0,0.0,0.0,0,0,0,0.0,0,0.0,0.0,0,0,0.0,0,0.0,0.0,0.0,0,0.0,0.0,0.0,0,0,0.0,0.0,0,0.0,0.0,0.0,0,0.0,0.0,0.0,0,0,0,0.0,0.0,0,0.0,0.0,0.0,0,0.0,0.0,0.0,0.0,0.0,0.0,12.0,0.0,0.0,0.0,0.0,0.0,0.0,0.0,0.0,0.0,0.0,0.0,0.0,0.0,0.0,0.0,0.0,0.0,0.0,0.0,0.0,0.0,0.0,0,0.0,0.0,0.0,0.0,0.0,0.0,0.0,0,0.0,0.0,0.0,0.0,0.0,70.0,0.0,0,0.0,0.0,0.0,0.0,0.0,0,0.0,18.0,0.0,0.0,0.0,0,0.0,0.0,0.0,0.0,0,0.0,0.0,0.0,0,0,0,0.0,0.0,0.0,0.0,0.0,0.0,0.0,0.0,0.0,0.0,0.0,0.0,0.0,0.0,0.0,0,0.0,0.0,75.0,30.41,0.23199999999999998
# 3823,3846,12327,Gan Fuxi,1959,nan,(BeO)18.0 (K2O)12.0 (SiO2)70.0 ,0.0,0,0.0,0.0,0.0,0.0,0.0,0.0,0.0,0,0,0,0.0,0.0,0,0.0,0.0,0.0,18.0,0.0,0.0,0,0.0,0.0,0.0,0.0,0,0,0.0,0.0,0,0.0,0.0,0.0,0.0,0.0,0.0,0,0.0,0.0,0.0,0.0,0.0,0.0,0,0.0,0.0,0,0.0,0.0,0.0,0.0,0.0,0.0,0,0,0,0.0,0,0.0,0.0,0,0,0.0,0,0.0,0.0,0.0,0,0.0,0.0,12.0,0,0,0.0,0.0,0,0.0,0.0,0.0,0,0.0,0.0,0.0,0,0,0,0.0,0.0,0,0.0,0.0,0.0,0,0.0,0.0,0.0,0.0,0.0,0.0,0.0,0.0,0.0,0.0,0.0,0.0,0.0,0.0,0.0,0.0,0.0,0.0,0.0,0.0,0.0,0.0,0.0,0.0,0.0,0.0,0.0,0.0,0.0,0,0.0,0.0,0.0,0.0,0.0,0.0,0.0,0,0.0,0.0,0.0,0.0,0.0,70.0,0.0,0,0.0,0.0,0.0,0.0,0.0,0,0.0,0.0,0.0,0.0,0.0,0,0.0,0.0,0.0,0.0,0,0.0,0.0,0.0,0,0,0,0.0,0.0,0.0,0.0,0.0,0.0,0.0,0.0,0.0,0.0,0.0,0.0,0.0,0.0,0.0,0,0.0,0.0,69.8,28.35,0.23199999999999998
# 3824,4206,50458,Molot V.A.,1992,nan,(Al2O3)8.0 (Na2O)33.0 (SiO2)59.0 ,0.0,0,0.0,8.0,0.0,0.0,0.0,0.0,0.0,0,0,0,0.0,0.0,0,0.0,0.0,0.0,0.0,0.0,0.0,0,0.0,0.0,0.0,0.0,0,0,0.0,0.0,0,0.0,0.0,0.0,0.0,0.0,0.0,0,0.0,0.0,0.0,0.0,0.0,0.0,0,0.0,0.0,0,0.0,0.0,0.0,0.0,0.0,0.0,0,0,0,0.0,0,0.0,0.0,0,0,0.0,0,0.0,0.0,0.0,0,0.0,0.0,0.0,0,0,0.0,0.0,0,0.0,0.0,0.0,0,0.0,0.0,0.0,0,0,0,0.0,0.0,0,0.0,0.0,0.0,0,0.0,0.0,0.0,0.0,0.0,0.0,33.0,0.0,0.0,0.0,0.0,0.0,0.0,0.0,0.0,0.0,0.0,0.0,0.0,0.0,0.0,0.0,0.0,0.0,0.0,0.0,0.0,0.0,0.0,0,0.0,0.0,0.0,0.0,0.0,0.0,0.0,0,0.0,0.0,0.0,0.0,0.0,59.0,0.0,0,0.0,0.0,0.0,0.0,0.0,0,0.0,0.0,0.0,0.0,0.0,0,0.0,0.0,0.0,0.0,0,0.0,0.0,0.0,0,0,0,0.0,0.0,0.0,0.0,0.0,0.0,0.0,0.0,0.0,0.0,0.0,0.0,0.0,0.0,0.0,0,0.0,0.0,63.8,26.0,0.23199999999999998
# 3825,7080,121857,Butler B.P.,1996,nan,(Al2O3)9.839801832000001 (CaO)11.21812069 (F)7.51699376 (Fe2O3)0.079239934 (K2O)0.12793959400000002 (MgO)4.275836451 (Na2O)10.78189105 (PbO)0.059393260999999996 (SiO2)56.10078343 ,0.0,0,0.0,9.839801832000001,0.0,0.0,0.0,0.0,0.0,0,0,0,0.0,0.0,0,0.0,0.0,0.0,0.0,0.0,0.0,0,0.0,0.0,11.21812069,0.0,0,0,0.0,0.0,0,0.0,0.0,0.0,0.0,0.0,0.0,0,0.0,0.0,0.0,0.0,0.0,0.0,0,0.0,0.0,0,7.51699376,0.0,0.079239934,0.0,0.0,0.0,0,0,0,0.0,0,0.0,0.0,0,0,0.0,0,0.0,0.0,0.0,0,0.0,0.0,0.12793959400000002,0,0,0.0,0.0,0,0.0,0.0,0.0,0,0.0,0.0,0.0,0,0,0,0.0,0.0,0,0.0,4.275836451,0.0,0,0.0,0.0,0.0,0.0,0.0,0.0,10.78189105,0.0,0.0,0.0,0.0,0.0,0.0,0.0,0.0,0.0,0.0,0.0,0.0,0.0,0.0,0.0,0.0,0.0,0.0,0.059393260999999996,0.0,0.0,0.0,0,0.0,0.0,0.0,0.0,0.0,0.0,0.0,0,0.0,0.0,0.0,0.0,0.0,56.10078343,0.0,0,0.0,0.0,0.0,0.0,0.0,0,0.0,0.0,0.0,0.0,0.0,0,0.0,0.0,0.0,0.0,0,0.0,0.0,0.0,0,0,0,0.0,0.0,0.0,0.0,0.0,0.0,0.0,0.0,0.0,0.0,0.0,0.0,0.0,0.0,0.0,0,0.0,0.0,80.3,32.6,0.23199999999999998
# 3826,7830,74182,Patel N.D.,1983,nan,(MoO3)62.3 (P2O5)37.7 ,0.0,0,0.0,0.0,0.0,0.0,0.0,0.0,0.0,0,0,0,0.0,0.0,0,0.0,0.0,0.0,0.0,0.0,0.0,0,0.0,0.0,0.0,0.0,0,0,0.0,0.0,0,0.0,0.0,0.0,0.0,0.0,0.0,0,0.0,0.0,0.0,0.0,0.0,0.0,0,0.0,0.0,0,0.0,0.0,0.0,0.0,0.0,0.0,0,0,0,0.0,0,0.0,0.0,0,0,0.0,0,0.0,0.0,0.0,0,0.0,0.0,0.0,0,0,0.0,0.0,0,0.0,0.0,0.0,0,0.0,0.0,0.0,0,0,0,0.0,0.0,0,0.0,0.0,0.0,0,0.0,0.0,0.0,62.3,0.0,0.0,0.0,0.0,0.0,0.0,0.0,0.0,0.0,0.0,0.0,0.0,0.0,0.0,0.0,0.0,0.0,37.7,0.0,0.0,0.0,0.0,0.0,0.0,0.0,0,0.0,0.0,0.0,0.0,0.0,0.0,0.0,0,0.0,0.0,0.0,0.0,0.0,0.0,0.0,0,0.0,0.0,0.0,0.0,0.0,0,0.0,0.0,0.0,0.0,0.0,0,0.0,0.0,0.0,0.0,0,0.0,0.0,0.0,0,0,0,0.0,0.0,0.0,0.0,0.0,0.0,0.0,0.0,0.0,0.0,0.0,0.0,0.0,0.0,0.0,0,0.0,0.0,43.9,17.8,0.23199999999999998
# 3827,7830,74188,Patel N.D.,1983,nan,(MoO3)65.8 (P2O5)34.2 ,0.0,0,0.0,0.0,0.0,0.0,0.0,0.0,0.0,0,0,0,0.0,0.0,0,0.0,0.0,0.0,0.0,0.0,0.0,0,0.0,0.0,0.0,0.0,0,0,0.0,0.0,0,0.0,0.0,0.0,0.0,0.0,0.0,0,0.0,0.0,0.0,0.0,0.0,0.0,0,0.0,0.0,0,0.0,0.0,0.0,0.0,0.0,0.0,0,0,0,0.0,0,0.0,0.0,0,0,0.0,0,0.0,0.0,0.0,0,0.0,0.0,0.0,0,0,0.0,0.0,0,0.0,0.0,0.0,0,0.0,0.0,0.0,0,0,0,0.0,0.0,0,0.0,0.0,0.0,0,0.0,0.0,0.0,65.8,0.0,0.0,0.0,0.0,0.0,0.0,0.0,0.0,0.0,0.0,0.0,0.0,0.0,0.0,0.0,0.0,0.0,34.2,0.0,0.0,0.0,0.0,0.0,0.0,0.0,0,0.0,0.0,0.0,0.0,0.0,0.0,0.0,0,0.0,0.0,0.0,0.0,0.0,0.0,0.0,0,0.0,0.0,0.0,0.0,0.0,0,0.0,0.0,0.0,0.0,0.0,0,0.0,0.0,0.0,0.0,0,0.0,0.0,0.0,0,0,0,0.0,0.0,0.0,0.0,0.0,0.0,0.0,0.0,0.0,0.0,0.0,0.0,0.0,0.0,0.0,0,0.0,0.0,44.8,18.2,0.23199999999999998
# 3828,8910,81806,Bornhoft H.,1994,nan,(CaO)10.0 (K2O)16.0 (SiO2)74.0 ,0.0,0,0.0,0.0,0.0,0.0,0.0,0.0,0.0,0,0,0,0.0,0.0,0,0.0,0.0,0.0,0.0,0.0,0.0,0,0.0,0.0,10.0,0.0,0,0,0.0,0.0,0,0.0,0.0,0.0,0.0,0.0,0.0,0,0.0,0.0,0.0,0.0,0.0,0.0,0,0.0,0.0,0,0.0,0.0,0.0,0.0,0.0,0.0,0,0,0,0.0,0,0.0,0.0,0,0,0.0,0,0.0,0.0,0.0,0,0.0,0.0,16.0,0,0,0.0,0.0,0,0.0,0.0,0.0,0,0.0,0.0,0.0,0,0,0,0.0,0.0,0,0.0,0.0,0.0,0,0.0,0.0,0.0,0.0,0.0,0.0,0.0,0.0,0.0,0.0,0.0,0.0,0.0,0.0,0.0,0.0,0.0,0.0,0.0,0.0,0.0,0.0,0.0,0.0,0.0,0.0,0.0,0.0,0.0,0,0.0,0.0,0.0,0.0,0.0,0.0,0.0,0,0.0,0.0,0.0,0.0,0.0,74.0,0.0,0,0.0,0.0,0.0,0.0,0.0,0,0.0,0.0,0.0,0.0,0.0,0,0.0,0.0,0.0,0.0,0,0.0,0.0,0.0,0,0,0,0.0,0.0,0.0,0.0,0.0,0.0,0.0,0.0,0.0,0.0,0.0,0.0,0.0,0.0,0.0,0,0.0,0.0,62.4,25.3,0.23199999999999998
# 3829,16472,158848,Livshits V.Ya.,1999,nan,(Li2O)12.5 (Na2O)12.5 (SiO2)60.0 (TiO2)15.0 ,0.0,0,0.0,0.0,0.0,0.0,0.0,0.0,0.0,0,0,0,0.0,0.0,0,0.0,0.0,0.0,0.0,0.0,0.0,0,0.0,0.0,0.0,0.0,0,0,0.0,0.0,0,0.0,0.0,0.0,0.0,0.0,0.0,0,0.0,0.0,0.0,0.0,0.0,0.0,0,0.0,0.0,0,0.0,0.0,0.0,0.0,0.0,0.0,0,0,0,0.0,0,0.0,0.0,0,0,0.0,0,0.0,0.0,0.0,0,0.0,0.0,0.0,0,0,0.0,0.0,0,0.0,0.0,0.0,0,0.0,0.0,12.5,0,0,0,0.0,0.0,0,0.0,0.0,0.0,0,0.0,0.0,0.0,0.0,0.0,0.0,12.5,0.0,0.0,0.0,0.0,0.0,0.0,0.0,0.0,0.0,0.0,0.0,0.0,0.0,0.0,0.0,0.0,0.0,0.0,0.0,0.0,0.0,0.0,0,0.0,0.0,0.0,0.0,0.0,0.0,0.0,0,0.0,0.0,0.0,0.0,0.0,60.0,0.0,0,0.0,0.0,0.0,0.0,0.0,0,0.0,0.0,0.0,0.0,0.0,0,0.0,0.0,0.0,0.0,0,15.0,0.0,0.0,0,0,0,0.0,0.0,0.0,0.0,0.0,0.0,0.0,0.0,0.0,0.0,0.0,0.0,0.0,0.0,0.0,0,0.0,0.0,90.7,36.8,0.23199999999999998
# 3830,24933,302460,Shen G.0Q.,2002,nan,(Al2O3)2.9850002989999997 (Eu2O3)0.50000005 (MgO)11.94000119 (Na2O)14.92500149 (SiO2)69.64999696 ,0.0,0,0.0,2.9850002989999997,0.0,0.0,0.0,0.0,0.0,0,0,0,0.0,0.0,0,0.0,0.0,0.0,0.0,0.0,0.0,0,0.0,0.0,0.0,0.0,0,0,0.0,0.0,0,0.0,0.0,0.0,0.0,0.0,0.0,0,0.0,0.0,0.0,0.0,0.0,0.0,0,0.0,0.50000005,0,0.0,0.0,0.0,0.0,0.0,0.0,0,0,0,0.0,0,0.0,0.0,0,0,0.0,0,0.0,0.0,0.0,0,0.0,0.0,0.0,0,0,0.0,0.0,0,0.0,0.0,0.0,0,0.0,0.0,0.0,0,0,0,0.0,0.0,0,0.0,11.94000119,0.0,0,0.0,0.0,0.0,0.0,0.0,0.0,14.92500149,0.0,0.0,0.0,0.0,0.0,0.0,0.0,0.0,0.0,0.0,0.0,0.0,0.0,0.0,0.0,0.0,0.0,0.0,0.0,0.0,0.0,0.0,0,0.0,0.0,0.0,0.0,0.0,0.0,0.0,0,0.0,0.0,0.0,0.0,0.0,69.64999696,0.0,0,0.0,0.0,0.0,0.0,0.0,0,0.0,0.0,0.0,0.0,0.0,0,0.0,0.0,0.0,0.0,0,0.0,0.0,0.0,0,0,0,0.0,0.0,0.0,0.0,0.0,0.0,0.0,0.0,0.0,0.0,0.0,0.0,0.0,0.0,0.0,0,0.0,0.0,64.0,25.97,0.23199999999999998
# 3831,27722,359726,Schrimpf C.,1984,nan,(CaO)10.09387101 (Na2O)16.15020162 (Si3N4)0.47440004700000005 (SiO2)73.28152733 ,0.0,0,0.0,0.0,0.0,0.0,0.0,0.0,0.0,0,0,0,0.0,0.0,0,0.0,0.0,0.0,0.0,0.0,0.0,0,0.0,0.0,10.09387101,0.0,0,0,0.0,0.0,0,0.0,0.0,0.0,0.0,0.0,0.0,0,0.0,0.0,0.0,0.0,0.0,0.0,0,0.0,0.0,0,0.0,0.0,0.0,0.0,0.0,0.0,0,0,0,0.0,0,0.0,0.0,0,0,0.0,0,0.0,0.0,0.0,0,0.0,0.0,0.0,0,0,0.0,0.0,0,0.0,0.0,0.0,0,0.0,0.0,0.0,0,0,0,0.0,0.0,0,0.0,0.0,0.0,0,0.0,0.0,0.0,0.0,0.0,0.0,16.15020162,0.0,0.0,0.0,0.0,0.0,0.0,0.0,0.0,0.0,0.0,0.0,0.0,0.0,0.0,0.0,0.0,0.0,0.0,0.0,0.0,0.0,0.0,0,0.0,0.0,0.0,0.0,0.0,0.0,0.0,0,0.0,0.0,0.0,0.47440004700000005,0.0,73.28152733,0.0,0,0.0,0.0,0.0,0.0,0.0,0,0.0,0.0,0.0,0.0,0.0,0,0.0,0.0,0.0,0.0,0,0.0,0.0,0.0,0,0,0,0.0,0.0,0.0,0.0,0.0,0.0,0.0,0.0,0.0,0.0,0.0,0.0,0.0,0.0,0.0,0,0.0,0.0,73.4,29.8,0.23199999999999998
# 3832,31400,403622,Shimizu K.,2004,nan,(K2O)6.129471517000001 (Li2O)19.32210572 (Nb2O5)18.44921296 (Sb2O3)0.016509296 (SiO2)46.44523865 (TiO2)9.637461866 ,0.0,0,0.0,0.0,0.0,0.0,0.0,0.0,0.0,0,0,0,0.0,0.0,0,0.0,0.0,0.0,0.0,0.0,0.0,0,0.0,0.0,0.0,0.0,0,0,0.0,0.0,0,0.0,0.0,0.0,0.0,0.0,0.0,0,0.0,0.0,0.0,0.0,0.0,0.0,0,0.0,0.0,0,0.0,0.0,0.0,0.0,0.0,0.0,0,0,0,0.0,0,0.0,0.0,0,0,0.0,0,0.0,0.0,0.0,0,0.0,0.0,6.129471517000001,0,0,0.0,0.0,0,0.0,0.0,0.0,0,0.0,0.0,19.32210572,0,0,0,0.0,0.0,0,0.0,0.0,0.0,0,0.0,0.0,0.0,0.0,0.0,0.0,0.0,0.0,0.0,0.0,0.0,0.0,18.44921296,0.0,0.0,0.0,0.0,0.0,0.0,0.0,0.0,0.0,0.0,0.0,0.0,0.0,0.0,0.0,0.0,0,0.0,0.0,0.0,0.0,0.0,0.0,0.016509296,0,0.0,0.0,0.0,0.0,0.0,46.44523865,0.0,0,0.0,0.0,0.0,0.0,0.0,0,0.0,0.0,0.0,0.0,0.0,0,0.0,0.0,0.0,0.0,0,9.637461866,0.0,0.0,0,0,0,0.0,0.0,0.0,0.0,0.0,0.0,0.0,0.0,0.0,0.0,0.0,0.0,0.0,0.0,0.0,0,0.0,0.0,101.0,40.99,0.23199999999999998
# 3833,31921,405143,Aitken B.G.,2007,nan,(Al2O3)13.86827576 (BaO)0.040023882000000004 (La2O3)6.123980464 (SiO2)74.97474082 (SrO)4.992979072 ,0.0,0,0.0,13.86827576,0.0,0.0,0.0,0.0,0.0,0,0,0,0.0,0.0,0,0.0,0.040023882000000004,0.0,0.0,0.0,0.0,0,0.0,0.0,0.0,0.0,0,0,0.0,0.0,0,0.0,0.0,0.0,0.0,0.0,0.0,0,0.0,0.0,0.0,0.0,0.0,0.0,0,0.0,0.0,0,0.0,0.0,0.0,0.0,0.0,0.0,0,0,0,0.0,0,0.0,0.0,0,0,0.0,0,0.0,0.0,0.0,0,0.0,0.0,0.0,0,0,0.0,0.0,0,0.0,0.0,6.123980464,0,0.0,0.0,0.0,0,0,0,0.0,0.0,0,0.0,0.0,0.0,0,0.0,0.0,0.0,0.0,0.0,0.0,0.0,0.0,0.0,0.0,0.0,0.0,0.0,0.0,0.0,0.0,0.0,0.0,0.0,0.0,0.0,0.0,0.0,0.0,0.0,0.0,0.0,0.0,0.0,0,0.0,0.0,0.0,0.0,0.0,0.0,0.0,0,0.0,0.0,0.0,0.0,0.0,74.97474082,0.0,0,0.0,0.0,0.0,0.0,0.0,0,0.0,4.992979072,0.0,0.0,0.0,0,0.0,0.0,0.0,0.0,0,0.0,0.0,0.0,0,0,0,0.0,0.0,0.0,0.0,0.0,0.0,0.0,0.0,0.0,0.0,0.0,0.0,0.0,0.0,0.0,0,0.0,0.0,86.2,34.99,0.23199999999999998
# 3834,33070,398052,Reddy C.N.,2008,nan,(B2O3)50.0 (PbO)30.0 (V2O5)20.0 ,0.0,0,0.0,0.0,0.0,0.0,0.0,0.0,0.0,0,0,0,0.0,50.0,0,0.0,0.0,0.0,0.0,0.0,0.0,0,0.0,0.0,0.0,0.0,0,0,0.0,0.0,0,0.0,0.0,0.0,0.0,0.0,0.0,0,0.0,0.0,0.0,0.0,0.0,0.0,0,0.0,0.0,0,0.0,0.0,0.0,0.0,0.0,0.0,0,0,0,0.0,0,0.0,0.0,0,0,0.0,0,0.0,0.0,0.0,0,0.0,0.0,0.0,0,0,0.0,0.0,0,0.0,0.0,0.0,0,0.0,0.0,0.0,0,0,0,0.0,0.0,0,0.0,0.0,0.0,0,0.0,0.0,0.0,0.0,0.0,0.0,0.0,0.0,0.0,0.0,0.0,0.0,0.0,0.0,0.0,0.0,0.0,0.0,0.0,0.0,0.0,0.0,0.0,0.0,0.0,30.0,0.0,0.0,0.0,0,0.0,0.0,0.0,0.0,0.0,0.0,0.0,0,0.0,0.0,0.0,0.0,0.0,0.0,0.0,0,0.0,0.0,0.0,0.0,0.0,0,0.0,0.0,0.0,0.0,0.0,0,0.0,0.0,0.0,0.0,0,0.0,0.0,0.0,0,0,0,0.0,0.0,0.0,0.0,20.0,0.0,0.0,0.0,0.0,0.0,0.0,0.0,0.0,0.0,0.0,0,0.0,0.0,71.5,29.05,0.23199999999999998
# 3835,35366,425192,Gaafar M.S.,2009,nan,(B2O3)66.55 (Cr2O3)0.1 (Li2O)33.35 ,0.0,0,0.0,0.0,0.0,0.0,0.0,0.0,0.0,0,0,0,0.0,66.55,0,0.0,0.0,0.0,0.0,0.0,0.0,0,0.0,0.0,0.0,0.0,0,0,0.0,0.0,0,0.0,0.0,0.0,0.0,0.1,0.0,0,0.0,0.0,0.0,0.0,0.0,0.0,0,0.0,0.0,0,0.0,0.0,0.0,0.0,0.0,0.0,0,0,0,0.0,0,0.0,0.0,0,0,0.0,0,0.0,0.0,0.0,0,0.0,0.0,0.0,0,0,0.0,0.0,0,0.0,0.0,0.0,0,0.0,0.0,33.35,0,0,0,0.0,0.0,0,0.0,0.0,0.0,0,0.0,0.0,0.0,0.0,0.0,0.0,0.0,0.0,0.0,0.0,0.0,0.0,0.0,0.0,0.0,0.0,0.0,0.0,0.0,0.0,0.0,0.0,0.0,0.0,0.0,0.0,0.0,0.0,0.0,0,0.0,0.0,0.0,0.0,0.0,0.0,0.0,0,0.0,0.0,0.0,0.0,0.0,0.0,0.0,0,0.0,0.0,0.0,0.0,0.0,0,0.0,0.0,0.0,0.0,0.0,0,0.0,0.0,0.0,0.0,0,0.0,0.0,0.0,0,0,0,0.0,0.0,0.0,0.0,0.0,0.0,0.0,0.0,0.0,0.0,0.0,0.0,0.0,0.0,0.0,0,0.0,0.0,77.4,31.4,0.23199999999999998
