Repository: jacobergzhou/Poisson-Ratio

File: Poisson_ratio.csv (part 63 of 70)
,Code,Glass #,Author,Year,Trademark,Ag2O,AgI,Al,Al2O3,AlF3,AlN,As,As2O3,As2O5,As2S3,As2Se3,AsSe,B,B2O3,Ba,BaCl2,BaF2,BaO,Be,BeF2,BeO,Bi2O3,BiCl3,Br,C,Ca,CaF2,CaO,Cd,CdCl2,CdF2,CdO,Ce2O3,CeF3,CeO2,Cl,Co,Co3O4,CoO,Cr,Cr2O3,Cs,Cs2O,CsCl,CsF,Cu,Cu2O,CuO,Dy2O3,Er,Er2O3,ErF3,Eu,Eu2O3,EuF3,F,Fe,Fe2O3,FeO,Ga,Ga2O3,Ga2S3,Ga2Se3,GaF3,Gd2O3,GdF3,Ge,GeO2,GeS2,GeSe2,H2O,HfF4,HfO2,Hg,Ho2O3,I,InF3,K,K2O,K2S,K2SO4,KBr,KCl,KF,KHF2,La,La2O3,La2S3,LaF3,Li,Li2O,Li2S,Li2SO4,LiBr,LiCl,LiF,LiI,Mg,MgF2,MgO,Mn,Mn2O3,MnF2,MnO,MnO2,Mo,MoO2,MoO3,N,Na,Na2O,Na2S,Na2SO4,NaCl,NaF,NaPO3,Nb,Nb2O5,Nd,Nd2O3,NdF3,NH4NO3,Ni,NiO,O,OH,P,P2O5,Pb,PbCl2,PbF2,PbO,PdO,Pr2O3,Pr6O11,PrF3,R2O3,Rb2O,RbF,Rh2O3,RŒO,RuO2,S,Sb,Sb2O3,Sb2S3,Sc2O3,Se,Si,Si3N4,SiC,SiO2,Sm2O3,Sn,SnO,SnO2,SO2,SO3,Sr,SrCl2,SrF2,SrO,Ta2O3,Ta2O5,Tb2O3,TbF3,Te,TeO2,Th,ThF4,ThO2,Ti,TiO2,Tl,Tl2O,Tl2Se,TlSe,Tm2O3,U,U3O8,UO2,V,V2O5,VO6,WO3,Y,Y2O3,Yb2O3,YbF3,YF3,Zn,ZnCl2,ZnF2,ZnO,ZnSO4,Zr,ZrF4,ZrO2,Young's modulus E (GPa),Shear modulus G (GPa),Poisson's ratio v
4797,38428,450532,Ahrens B.,2011,,-,-,-,0.0,3,-,-,-,-,-,-,-,-,0.0,-,5,15,0.0,-,-,0.0,0.0,-,-,-,-,-,0.0,-,-,-,0.0,-,-,-,-,-,-,-,-,-,-,0.0,-,-,-,-,-,-,-,-,-,-,-,5,-,-,-,-,-,0.0,-,-,-,-,-,-,0.0,-,-,0.0,-,-,-,-,-,0.5,-,0.0,-,-,-,-,-,-,-,-,-,3.5,-,0.0,-,-,-,-,-,-,,-,0.0,-,-,-,-,-,-,-,-,-,-,0.0,-,-,20,-,-,-,-,-,-,-,-,-,-,-,-,-,0.0,-,-,-,0.0,-,-,-,-,0.0,-,-,-,0.0,-,-,-,-,-,-,-,-,-,-,0.0,-,-,-,-,-,-,-,-,-,0.0,-,-,-,-,-,0.0,-,-,-,-,0.0,-,-,-,-,-,-,-,-,-,-,-,0.0,-,-,-,-,-,-,-,-,0.0,-,-,48,0.0,47.1,17.8,0.32
4798,38428,450533,Ahrens B.,2011,,-,-,-,0.0,3,-,-,-,-,-,-,-,-,0.0,-,10,10,0.0,-,-,0.0,0.0,-,-,-,-,-,0.0,-,-,-,0.0,-,-,-,-,-,-,-,-,-,-,0.0,-,-,-,-,-,-,-,-,-,-,-,5,-,-,-,-,-,0.0,-,-,-,-,-,-,0.0,-,-,0.0,-,-,-,-,-,0.5,-,0.0,-,-,-,-,-,-,-,-,-,3.5,-,0.0,-,-,-,-,-,-,,-,0.0,-,-,-,-,-,-,-,-,-,-,0.0,-,-,20,-,-,-,-,-,-,-,-,-,-,-,-,-,0.0,-,-,-,0.0,-,-,-,-,0.0,-,-,-,0.0,-,-,-,-,-,-,-,-,-,-,0.0,-,-,-,-,-,-,-,-,-,0.0,-,-,-,-,-,0.0,-,-,-,-,0.0,-,-,-,-,-,-,-,-,-,-,-,0.0,-,-,-,-,-,-,-,-,0.0,-,-,48,0.0,48.4,18.3,0.32
4799,38428,450534,Ahrens B.,2011,,-,-,-,0.0,3,-,-,-,-,-,-,-,-,0.0,-,15,5,0.0,-,-,0.0,0.0,-,-,-,-,-,0.0,-,-,-,0.0,-,-,-,-,-,-,-,-,-,-,0.0,-,-,-,-,-,-,-,-,-,-,-,5,-,-,-,-,-,0.0,-,-,-,-,-,-,0.0,-,-,0.0,-,-,-,-,-,0.5,-,0.0,-,-,-,-,-,-,-,-,-,3.5,-,0.0,-,-,-,-,-,-,,-,0.0,-,-,-,-,-,-,-,-,-,-,0.0,-,-,20,-,-,-,-,-,-,-,-,-,-,-,-,-,0.0,-,-,-,0.0,-,-,-,-,0.0,-,-,-,0.0,-,-,-,-,-,-,-,-,-,-,0.0,-,-,-,-,-,-,-,-,-,0.0,-,-,-,-,-,0.0,-,-,-,-,0.0,-,-,-,-,-,-,-,-,-,-,-,0.0,-,-,-,-,-,-,-,-,0.0,-,-,48,0.0,54.3,20.7,0.31
4800,38436,450551,Shinozaki K.,2011,,-,-,-,0.0,-,-,-,-,-,-,-,-,-,0.0,-,-,-,40.0,-,-,0.0,0.0,-,-,-,-,-,0.0,-,-,-,0.0,-,-,-,-,-,-,-,-,-,-,0.0,-,-,-,-,-,-,-,-,-,-,-,-,-,-,-,-,-,0.0,-,-,-,-,-,-,0.0,-,-,0.0,-,-,-,-,-,-,-,0.0,-,-,-,-,-,-,-,-,-,-,-,0.0,-,-,-,-,-,-,,-,0.0,-,-,-,-,-,-,-,-,-,-,0.0,-,-,-,-,-,-,-,-,-,-,-,-,-,-,-,-,0.0,-,-,-,0.0,-,-,-,-,0.0,-,-,-,100.0,-,-,-,-,-,-,-,-,-,-,40.0,-,-,-,-,-,-,-,-,-,0.0,-,-,-,-,-,0.0,-,-,-,-,20.0,-,-,-,-,-,-,-,-,-,-,-,0.0,-,-,-,-,-,-,-,-,0.0,-,-,-,0.0,79.9,31.1,0.28
4801,38438,450555,Connelly A.J.,2011,,-,-,-,1.379555,-,-,-,-,-,-,-,-,-,15.51674,-,-,-,0.1541228,-,-,0.0,0.0,-,-,-,-,-,0.07023355,-,-,-,0.0,-,-,-,-,-,-,-,-,0.06663,-,0.0,-,-,-,-,-,-,-,-,-,-,-,-,-,-,0.3277,-,-,0.0,-,-,-,-,-,-,0.0,-,-,0.0,-,-,-,-,-,-,-,0.0,-,-,-,-,-,-,-,-,-,-,-,16.38147,-,-,-,-,-,-,,-,9.073928,-,-,-,-,-,-,-,-,-,-,8.533321,-,-,-,-,-,-,-,-,-,-,-,-,-,-,-,-,0.02774686,-,-,-,0.0,-,-,-,-,17.29059,-,-,-,100.0,-,-,-,-,-,-,-,-,-,-,48.13229,-,-,-,-,-,-,-,-,-,0.07601887,-,-,-,-,-,0.0,-,-,-,-,0.0,-,-,-,-,-,-,-,-,-,-,-,0.0,-,-,-,-,-,-,-,-,0.0,-,-,-,0.2602665,87.0,34.6,0.258
4802,38438,450557,Connelly A.J.,2011,,-,-,-,3.383461,-,-,-,-,-,-,-,-,-,9.312361,-,-,-,0.0,-,-,0.0,0.0,-,-,-,-,-,0.4348751,-,-,-,0.0,-,-,-,-,-,-,-,-,-,-,0.0,-,-,-,-,-,-,-,-,-,-,-,-,-,-,1.803,-,-,0.0,-,-,-,-,-,-,0.0,-,-,0.0,-,-,-,-,-,-,-,0.05051567,-,-,-,-,-,-,-,-,-,-,-,16.52136,-,-,-,-,-,-,,-,0.5165164,-,-,-,-,-,-,-,-,-,-,13.53143,-,-,-,-,-,-,-,-,-,-,-,-,-,-,-,-,0.01676139,-,-,-,0.0,-,-,-,-,14.49855,-,-,-,100.0,-,-,-,-,-,-,-,-,-,-,54.34754,-,-,-,-,-,-,-,-,-,0.0,-,-,-,-,-,0.0,-,-,-,-,0.0,-,-,-,-,-,-,-,-,-,-,-,0.0,-,-,-,-,-,-,-,-,0.04384822,-,-,-,0.03861602,81.7,32.8,0.25
4803,38438,450558,Connelly A.J.,2011,,-,-,-,2.724235,-,-,-,-,-,-,-,-,-,10.35635,-,-,-,0.0,-,-,0.0,0.0,-,-,-,-,-,0.411016,-,-,-,0.0,-,-,-,-,-,-,-,-,-,-,0.0,-,-,-,-,-,-,-,-,-,-,-,-,-,-,2.076,-,-,0.0,-,-,-,-,-,-,0.0,-,-,0.0,-,-,-,-,-,-,-,0.02509629,-,-,-,-,-,-,-,-,-,-,-,16.81125,-,-,-,-,-,-,,-,2.096842,-,-,-,-,-,-,-,-,-,-,14.87519,-,-,-,-,-,-,-,-,-,-,-,-,-,-,-,-,0.03747193,-,-,-,0.0,-,-,-,-,15.15674,-,-,-,99.99999,-,-,-,-,-,-,-,-,-,-,50.55734,-,-,-,-,-,-,-,-,-,0.0,-,-,-,-,-,0.0,-,-,-,-,0.0,-,-,-,-,-,-,-,-,-,-,-,0.0,-,-,-,-,-,-,-,-,0.02904519,-,-,-,0.0,82.8,32.7,0.266
4804,38438,450559,Connelly A.J.,2011,,-,-,-,3.097582,-,-,-,-,-,-,-,-,-,9.586611,-,-,-,0.0,-,-,0.0,0.0,-,-,-,-,-,0.3294247,-,-,-,0.0,-,-,-,-,-,-,-,-,-,-,0.0,-,-,-,-,-,-,-,-,-,-,-,-,-,-,1.72,-,-,0.0,-,-,-,-,-,-,0.0,-,-,0.0,-,-,-,-,-,-,-,0.04428411,-,-,-,-,-,-,-,-,-,-,-,15.75464,-,-,-,-,-,-,,-,0.0,-,-,-,-,-,-,-,-,-,-,15.47976,-,-,-,-,-,-,-,-,-,-,-,-,-,-,-,-,0.0,-,-,-,0.0,-,-,-,-,14.40447,-,-,-,100.0,-,-,-,-,-,-,-,-,-,-,53.95358,-,-,-,-,-,-,-,-,-,0.0,-,-,-,-,-,0.0,-,-,-,-,0.0,-,-,-,-,-,-,-,-,-,-,-,0.0,-,-,-,-,-,-,-,-,0.0,-,-,-,0.03385239,81.8,32.9,0.243
4805,38438,450561,Connelly A.J.,2011,,-,-,-,2.17939,-,-,-,-,-,-,-,-,-,2.722414,-,-,-,7.885808,-,-,0.0,0.0,-,-,-,-,-,13.23981,-,-,-,0.0,-,-,-,-,-,-,-,-,-,-,0.0,-,-,-,-,-,-,-,-,-,-,-,-,-,-,1.371,-,-,0.0,-,-,-,-,-,-,0.0,-,-,0.0,-,-,-,-,-,-,-,0.06244555,-,-,-,-,-,-,-,-,-,-,-,13.77942,-,-,-,-,-,-,,-,0.8756544,-,-,-,-,-,-,-,-,-,-,6.11611,-,-,-,-,-,-,-,-,-,-,-,-,-,-,-,-,0.02762639,-,-,-,0.0,-,-,-,-,6.272851,-,-,-,100.0,-,-,-,-,-,-,-,-,-,-,51.66828,-,-,-,-,-,-,-,-,-,0.0,-,-,-,-,-,0.0,-,-,-,-,0.0,-,-,-,-,-,-,-,-,-,-,-,0.0,-,-,-,-,-,-,-,-,0.04015074,-,-,-,0.03182377,85.9,34.2,0.256
4806,38438,450562,Connelly A.J.,2011,,-,-,-,0.8818769,-,-,-,-,-,-,-,-,-,2.675334,-,-,-,7.749436,-,-,0.0,0.0,-,-,-,-,-,12.93068,-,-,-,0.0,-,-,-,-,-,-,-,-,-,-,0.0,-,-,-,-,-,-,-,-,-,-,-,-,-,-,1.351,-,-,0.0,-,-,-,-,-,-,0.0,-,-,0.0,-,-,-,-,-,-,-,0.02727362,-,-,-,-,-,-,-,-,-,-,-,15.0457,-,-,-,-,-,-,,-,0.7808344,-,-,-,-,-,-,-,-,-,-,6.010342,-,-,-,-,-,-,-,-,-,-,-,-,-,-,-,-,0.02262386,-,-,-,0.0,-,-,-,-,4.90857,-,-,-,99.99999,-,-,-,-,-,-,-,-,-,-,52.48507,-,-,-,-,-,-,-,-,-,0.0,-,-,-,-,-,0.0,-,-,-,-,0.0,-,-,-,-,-,-,-,-,-,-,-,0.0,-,-,-,-,-,-,-,-,0.0394564,-,-,-,0.0,87.8,34.5,0.274
4807,38438,450563,Connelly A.J.,2011,,-,-,-,2.609562,-,-,-,-,-,-,-,-,-,2.423579,-,-,-,7.15301,-,-,0.0,0.0,-,-,-,-,-,12.32483,-,-,-,0.0,-,-,-,-,-,-,-,-,-,-,0.0,-,-,-,-,-,-,-,-,-,-,-,-,-,-,1.118,-,-,0.0,-,-,-,-,-,-,0.0,-,-,0.0,-,-,-,-,-,-,-,0.05511586,-,-,-,-,-,-,-,-,-,-,-,13.46511,-,-,-,-,-,-,,-,0.2576241,-,-,-,-,-,-,-,-,-,-,8.062425,-,-,-,-,-,-,-,-,-,-,-,-,-,-,-,-,0.0,-,-,-,0.0,-,-,-,-,6.150693,-,-,-,100.0,-,-,-,-,-,-,-,-,-,-,52.27613,-,-,-,-,-,-,-,-,-,0.2129398,-,-,-,-,-,0.0,-,-,-,-,0.0,-,-,-,-,-,-,-,-,-,-,-,0.0,-,-,-,-,-,-,-,-,0.0,-,-,-,0.04213258,85.0,32.9,0.246
4808,38438,450565,Connelly A.J.,2011,,-,-,-,3.385775,-,-,-,-,-,-,-,-,-,16.15816,-,-,-,0.0,-,-,0.0,0.0,-,-,-,-,-,0.3714887,-,-,-,0.0,-,-,-,-,-,-,-,-,-,-,0.0,-,-,-,-,-,-,-,-,-,-,-,-,-,-,1.36,-,-,0.0,-,-,-,-,-,-,0.0,-,-,0.0,-,-,-,-,-,-,-,0.04423143,-,-,-,-,-,-,-,-,-,-,-,16.33347,-,-,-,-,-,-,,-,0.4873342,-,-,-,-,-,-,-,-,-,-,8.258854,-,-,-,-,-,-,-,-,-,-,-,-,-,-,-,-,0.01257964,-,-,-,0.0,-,-,-,-,20.90436,-,-,-,100.0,-,-,-,-,-,-,-,-,-,-,53.49315,-,-,-,-,-,-,-,-,-,0.0,-,-,-,-,-,0.0,-,-,-,-,0.0,-,-,-,-,-,-,-,-,-,-,-,0.0,-,-,-,-,-,-,-,-,0.03656517,-,-,-,0.05796363,80.7,32.4,0.244
4809,38438,450566,Connelly A.J.,2011,,-,-,-,2.076501,-,-,-,-,-,-,-,-,-,17.14848,-,-,-,0.0,-,-,0.0,0.0,-,-,-,-,-,0.3146287,-,-,-,0.0,-,-,-,-,-,-,-,-,-,-,0.0,-,-,-,-,-,-,-,-,-,-,-,-,-,-,1.484,-,-,0.0,-,-,-,-,-,-,0.0,-,-,0.0,-,-,-,-,-,-,-,0.01873069,-,-,-,-,-,-,-,-,-,-,-,17.71359,-,-,-,-,-,-,,-,0.554493,-,-,-,-,-,-,-,-,-,-,9.014558,-,-,-,-,-,-,-,-,-,-,-,-,-,-,-,-,0.0165732,-,-,-,0.0,-,-,-,-,20.70916,-,-,-,100.0,-,-,-,-,-,-,-,-,-,-,51.58395,-,-,-,-,-,-,-,-,-,0.0,-,-,-,-,-,0.0,-,-,-,-,0.0,-,-,-,-,-,-,-,-,-,-,-,0.0,-,-,-,-,-,-,-,-,0.03612993,-,-,-,0.03818246,80.3,32.2,0.246
4810,38438,450567,Connelly A.J.,2011,,-,-,-,3.028788,-,-,-,-,-,-,-,-,-,16.12231,-,-,-,0.0,-,-,0.0,0.0,-,-,-,-,-,0.3071221,-,-,-,0.0,-,-,-,-,-,-,-,-,-,-,0.0,-,-,-,-,-,-,-,-,-,-,-,-,-,-,1.298,-,-,0.0,-,-,-,-,-,-,0.0,-,-,0.0,-,-,-,-,-,-,-,0.04413331,-,-,-,-,-,-,-,-,-,-,-,16.69472,-,-,-,-,-,-,,-,0.0,-,-,-,-,-,-,-,-,-,-,10.06111,-,-,-,-,-,-,-,-,-,-,-,-,-,-,-,-,0.0,-,-,-,0.0,-,-,-,-,20.44901,-,-,-,100.0,-,-,-,-,-,-,-,-,-,-,52.38606,-,-,-,-,-,-,-,-,-,0.0,-,-,-,-,-,0.0,-,-,-,-,0.0,-,-,-,-,-,-,-,-,-,-,-,0.0,-,-,-,-,-,-,-,-,0.0,-,-,-,0.05783504,82.7,33.0,0.253
4811,38511,450681,Baizura N.,2011,,-,-,-,0.0,-,-,-,-,-,-,-,-,-,0.0,-,-,-,0.0,-,-,0.0,0.0,-,-,-,-,-,0.0,-,-,-,0.0,-,-,-,-,-,-,-,-,-,-,0.0,-,-,-,-,-,-,-,-,-,-,-,-,-,-,-,-,-,0.0,-,-,-,-,-,-,0.0,-,-,0.0,-,-,-,-,-,-,-,0.0,-,-,-,-,-,-,-,-,-,-,-,0.0,-,-,-,-,-,-,,-,0.0,-,-,-,-,-,-,-,-,-,-,0.0,-,-,-,-,-,-,10,-,-,-,-,-,-,-,-,-,0.0,-,-,-,0.0,-,-,-,-,0.0,-,-,-,100.0,-,-,-,-,-,-,-,-,-,-,0.0,-,-,-,-,-,-,-,-,-,0.0,-,-,-,-,-,75.0,-,-,-,-,0.0,-,-,-,-,-,-,-,-,-,-,-,0.0,-,-,-,-,-,-,-,-,15.0,-,-,-,0.0,60.0,24.6,0.23
4812,38511,450682,Baizura N.,2011,,-,-,-,0.0,-,-,-,-,-,-,-,-,-,0.0,-,-,-,0.0,-,-,0.0,0.0,-,-,-,-,-,0.0,-,-,-,0.0,-,-,-,-,-,-,-,-,-,-,0.0,-,-,-,-,-,-,-,0.5,-,-,-,-,-,-,-,-,-,0.0,-,-,-,-,-,-,0.0,-,-,0.0,-,-,-,-,-,-,-,0.0,-,-,-,-,-,-,-,-,-,-,-,0.0,-,-,-,-,-,-,,-,0.0,-,-,-,-,-,-,-,-,-,-,0.0,-,-,-,-,-,-,9.5,-,-,-,-,-,-,-,-,-,0.0,-,-,-,0.0,-,-,-,-,0.5,-,-,-,100.0,-,-,-,-,-,-,-,-,-,-,0.0,-,-,-,-,-,-,-,-,-,0.0,-,-,-,-,-,75.0,-,-,-,-,0.0,-,-,-,-,-,-,-,-,-,-,-,0.0,-,-,-,-,-,-,-,-,15.0,-,-,-,0.0,58.0,23.2,0.25
4813,38511,450683,Baizura N.,2011,,-,-,-,0.0,-,-,-,-,-,-,-,-,-,0.0,-,-,-,0.0,-,-,0.0,0.0,-,-,-,-,-,0.0,-,-,-,0.0,-,-,-,-,-,-,-,-,-,-,0.0,-,-,-,-,-,-,-,1,-,-,-,-,-,-,-,-,-,0.0,-,-,-,-,-,-,0.0,-,-,0.0,-,-,-,-,-,-,-,0.0,-,-,-,-,-,-,-,-,-,-,-,0.0,-,-,-,-,-,-,,-,0.0,-,-,-,-,-,-,-,-,-,-,0.0,-,-,-,-,-,-,9,-,-,-,-,-,-,-,-,-,0.0,-,-,-,0.0,-,-,-,-,1.0,-,-,-,100.0,-,-,-,-,-,-,-,-,-,-,0.0,-,-,-,-,-,-,-,-,-,0.0,-,-,-,-,-,75.0,-,-,-,-,0.0,-,-,-,-,-,-,-,-,-,-,-,0.0,-,-,-,-,-,-,-,-,15.0,-,-,-,0.0,58.0,23.1,0.25
4814,38511,450684,Baizura N.,2011,,-,-,-,0.0,-,-,-,-,-,-,-,-,-,0.0,-,-,-,0.0,-,-,0.0,0.0,-,-,-,-,-,0.0,-,-,-,0.0,-,-,-,-,-,-,-,-,-,-,0.0,-,-,-,-,-,-,-,1.5,-,-,-,-,-,-,-,-,-,0.0,-,-,-,-,-,-,0.0,-,-,0.0,-,-,-,-,-,-,-,0.0,-,-,-,-,-,-,-,-,-,-,-,0.0,-,-,-,-,-,-,,-,0.0,-,-,-,-,-,-,-,-,-,-,0.0,-,-,-,-,-,-,8.5,-,-,-,-,-,-,-,-,-,0.0,-,-,-,0.0,-,-,-,-,1.5,-,-,-,100.0,-,-,-,-,-,-,-,-,-,-,0.0,-,-,-,-,-,-,-,-,-,0.0,-,-,-,-,-,75.0,-,-,-,-,0.0,-,-,-,-,-,-,-,-,-,-,-,0.0,-,-,-,-,-,-,-,-,15.0,-,-,-,0.0,58.0,23.1,0.25
4815,38511,450685,Baizura N.,2011,,-,-,-,0.0,-,-,-,-,-,-,-,-,-,0.0,-,-,-,0.0,-,-,0.0,0.0,-,-,-,-,-,0.0,-,-,-,0.0,-,-,-,-,-,-,-,-,-,-,0.0,-,-,-,-,-,-,-,2,-,-,-,-,-,-,-,-,-,0.0,-,-,-,-,-,-,0.0,-,-,0.0,-,-,-,-,-,-,-,0.0,-,-,-,-,-,-,-,-,-,-,-,0.0,-,-,-,-,-,-,,-,0.0,-,-,-,-,-,-,-,-,-,-,0.0,-,-,-,-,-,-,8,-,-,-,-,-,-,-,-,-,0.0,-,-,-,0.0,-,-,-,-,2.0,-,-,-,100.0,-,-,-,-,-,-,-,-,-,-,0.0,-,-,-,-,-,-,-,-,-,0.0,-,-,-,-,-,75.0,-,-,-,-,0.0,-,-,-,-,-,-,-,-,-,-,-,0.0,-,-,-,-,-,-,-,-,15.0,-,-,-,0.0,58.0,23.3,0.25
4816,38511,450686,Baizura N.,2011,,-,-,-,0.0,-,-,-,-,-,-,-,-,-,0.0,-,-,-,0.0,-,-,0.0,0.0,-,-,-,-,-,0.0,-,-,-,0.0,-,-,-,-,-,-,-,-,-,-,0.0,-,-,-,-,-,-,-,2.5,-,-,-,-,-,-,-,-,-,0.0,-,-,-,-,-,-,0.0,-,-,0.0,-,-,-,-,-,-,-,0.0,-,-,-,-,-,-,-,-,-,-,-,0.0,-,-,-,-,-,-,,-,0.0,-,-,-,-,-,-,-,-,-,-,0.0,-,-,-,-,-,-,7.5,-,-,-,-,-,-,-,-,-,0.0,-,-,-,0.0,-,-,-,-,2.5,-,-,-,100.0,-,-,-,-,-,-,-,-,-,-,0.0,-,-,-,-,-,-,-,-,-,0.0,-,-,-,-,-,75.0,-,-,-,-,0.0,-,-,-,-,-,-,-,-,-,-,-,0.0,-,-,-,-,-,-,-,-,15.0,-,-,-,0.0,62.0,24.7,0.26
4817,38514,450695,Shinozaki K.,2011,,-,-,-,20.0,-,-,-,-,-,-,-,-,-,0.0,-,-,-,0.0,-,-,0.0,0.0,-,-,-,-,-,30.0,-,-,-,0.0,-,-,-,-,-,-,-,-,-,-,0.0,-,-,-,-,-,-,-,-,-,-,-,-,-,-,-,-,-,0.0,-,-,-,-,-,-,0.0,-,-,0.0,-,-,-,-,-,-,-,0.0,-,-,-,-,-,-,-,-,-,-,-,0.0,-,-,-,-,-,-,,-,0.0,-,-,-,-,-,-,-,-,-,-,0.0,-,-,-,-,-,-,-,-,-,-,-,-,-,-,-,-,0.0,-,-,-,0.0,-,-,-,-,20.0,-,-,-,100.0,-,-,-,-,-,-,-,-,-,-,50.0,-,-,-,-,-,-,-,-,-,0.0,-,-,-,-,-,0.0,-,-,-,-,0.0,-,-,-,-,-,-,-,-,-,-,-,0.0,-,-,-,-,-,-,-,-,0.0,-,-,-,0.0,94.6,37.1,0.28
4818,38514,450696,Shinozaki K.,2011,,-,-,-,20.0,-,-,-,-,-,-,-,-,-,0.0,-,-,-,0.0,-,-,0.0,0.0,-,-,-,-,25,5.0,-,-,-,0.0,-,-,-,-,-,-,-,-,-,-,0.0,-,-,-,-,-,-,-,-,-,-,-,-,-,-,-,-,-,0.0,-,-,-,-,-,-,0.0,-,-,0.0,-,-,-,-,-,-,-,0.0,-,-,-,-,-,-,-,-,-,-,-,0.0,-,-,-,-,-,-,,-,0.0,-,-,-,-,-,-,-,-,-,-,0.0,-,-,-,-,-,-,-,-,-,-,-,-,-,-,-,-,0.0,-,-,-,0.0,-,-,-,-,20.0,-,-,-,75.0,-,-,-,-,-,-,-,-,-,-,50.0,-,-,-,-,-,-,-,-,-,0.0,-,-,-,-,-,0.0,-,-,-,-,0.0,-,-,-,-,-,-,-,-,-,-,-,0.0,-,-,-,-,-,-,-,-,0.0,-,-,-,0.0,88.4,34.8,0.27
4819,38645,458232,Ou Uko,1993,,-,-,-,0.0,30,-,-,-,-,-,-,-,-,0.0,-,-,15,0.0,-,-,0.0,0.0,-,-,-,-,-,0.0,-,-,-,0.0,-,-,-,-,-,-,-,-,-,-,0.0,-,-,-,-,-,-,-,-,-,-,-,-,-,-,-,-,-,0.0,-,-,-,-,-,-,0.0,-,-,0.0,-,-,-,-,-,-,-,0.0,-,-,-,-,-,-,-,-,-,-,-,0.0,-,-,-,-,-,-,,10,0.0,-,-,-,-,-,-,-,-,-,-,0.0,-,-,-,-,-,-,-,-,-,-,-,-,-,-,-,-,0.0,-,-,25,0.0,-,-,-,-,0.0,-,-,-,0.0,-,-,-,-,-,-,-,-,-,-,0.0,-,-,-,-,-,-,-,-,-,0.0,-,-,-,-,-,0.0,-,-,-,-,0.0,-,-,-,-,-,-,-,-,-,-,-,0.0,-,-,-,-,20,-,-,-,0.0,-,-,-,0.0,60.6,23.0,0.32
4820,38645,458233,Ou Uko,1993,,-,-,-,0.0,35,-,-,-,-,-,-,-,-,0.0,-,-,10,0.0,-,-,0.0,0.0,-,-,-,-,15,0.0,-,-,-,0.0,-,-,-,-,-,-,-,-,-,-,0.0,-,-,-,-,-,-,-,-,-,-,-,-,-,-,-,-,-,0.0,-,-,-,-,-,-,0.0,-,-,0.0,-,-,-,-,-,-,-,0.0,-,-,-,-,-,-,-,-,-,-,-,0.0,-,-,-,-,-,-,,5,0.0,-,-,-,-,-,-,-,-,-,-,0.0,-,-,-,-,-,-,-,-,-,-,-,-,-,-,-,-,0.0,-,-,20,0.0,-,-,-,-,0.0,-,-,-,0.0,-,-,-,-,-,-,-,-,-,-,0.0,-,-,-,-,-,-,-,-,-,0.0,-,-,-,-,-,0.0,-,-,-,-,0.0,-,-,-,-,-,-,-,-,-,-,-,0.0,-,-,-,-,15,-,-,-,0.0,-,-,-,0.0,61.8,23.5,0.31
4821,38657,458653,Ikenishi M.,2005,,-,-,-,4.0,-,-,-,-,-,-,-,-,-,0.0,-,-,-,3.0,-,-,0.0,0.0,-,-,-,-,-,16.0,-,-,-,0.0,-,-,-,-,-,-,-,-,-,-,0.0,-,-,-,-,-,-,-,-,-,-,-,-,-,-,-,-,-,0.0,-,-,-,-,-,-,0.0,-,-,0.0,-,-,-,-,-,-,-,1.5,-,-,-,-,-,-,-,-,-,-,-,1.0,-,-,-,-,-,-,,-,0.0,-,-,-,-,-,-,-,-,-,-,6.5,-,-,-,-,-,-,-,-,-,-,-,-,-,-,-,-,0.0,-,-,-,0.0,-,-,-,-,4.0,-,-,-,100.0,-,-,-,-,-,-,-,-,-,-,64.0,-,-,-,-,-,-,-,-,-,0.0,-,-,-,-,-,0.0,-,-,-,-,0.0,-,-,-,-,-,-,-,-,-,-,-,0.0,-,-,-,-,-,-,-,-,0.0,-,-,-,4.0,85.7,34.58,0.239
4822,38657,458654,Ikenishi M.,2005,,-,-,-,4.0,-,-,-,-,-,-,-,-,-,0.0,-,-,-,3.0,-,-,0.0,0.0,-,-,-,-,-,16.0,-,-,-,0.0,-,-,-,-,-,-,-,-,-,-,0.0,-,-,-,-,-,-,-,-,-,-,-,-,-,-,-,-,-,0.0,-,-,-,-,-,-,0.0,-,-,0.0,-,-,-,-,-,-,-,1.5,-,-,-,-,-,-,-,-,-,-,-,2.0,-,-,-,-,-,-,,-,0.0,-,-,-,-,-,-,-,-,-,-,5.5,-,-,-,-,-,-,-,-,-,-,-,-,-,-,-,-,0.0,-,-,-,0.0,-,-,-,-,4.0,-,-,-,100.0,-,-,-,-,-,-,-,-,-,-,64.0,-,-,-,-,-,-,-,-,-,0.0,-,-,-,-,-,0.0,-,-,-,-,0.0,-,-,-,-,-,-,-,-,-,-,-,0.0,-,-,-,-,-,-,-,-,0.0,-,-,-,4.0,86.8,35.02,0.239
4823,38657,458655,Ikenishi M.,2005,,-,-,-,4.0,-,-,-,-,-,-,-,-,-,0.0,-,-,-,3.0,-,-,0.0,0.0,-,-,-,-,-,16.0,-,-,-,0.0,-,-,-,-,-,-,-,-,-,-,0.0,-,-,-,-,-,-,-,-,-,-,-,-,-,-,-,-,-,0.0,-,-,-,-,-,-,0.0,-,-,0.0,-,-,-,-,-,-,-,3.5,-,-,-,-,-,-,-,-,-,-,-,2.0,-,-,-,-,-,-,,-,0.0,-,-,-,-,-,-,-,-,-,-,3.5,-,-,-,-,-,-,-,-,-,-,-,-,-,-,-,-,0.0,-,-,-,0.0,-,-,-,-,4.0,-,-,-,100.0,-,-,-,-,-,-,-,-,-,-,64.0,-,-,-,-,-,-,-,-,-,0.0,-,-,-,-,-,0.0,-,-,-,-,0.0,-,-,-,-,-,-,-,-,-,-,-,0.0,-,-,-,-,-,-,-,-,0.0,-,-,-,4.0,85.6,34.54,0.239
4824,38657,458656,Ikenishi M.,2005,,-,-,-,5.0,-,-,-,-,-,-,-,-,-,0.0,-,-,-,3.0,-,-,0.0,0.0,-,-,-,-,-,15.0,-,-,-,0.0,-,-,-,-,-,-,-,-,-,-,0.0,-,-,-,-,-,-,-,-,-,-,-,-,-,-,-,-,-,0.0,-,-,-,-,-,-,0.0,-,-,0.0,-,-,-,-,-,-,-,1.5,-,-,-,-,-,-,-,-,-,-,-,2.0,-,-,-,-,-,-,,-,0.0,-,-,-,-,-,-,-,-,-,-,5.5,-,-,-,-,-,-,-,-,-,-,-,-,-,-,-,-,0.0,-,-,-,0.0,-,-,-,-,5.0,-,-,-,100.0,-,-,-,-,-,-,-,-,-,-,64.0,-,-,-,-,-,-,-,-,-,0.0,-,-,-,-,-,0.0,-,-,-,-,0.0,-,-,-,-,-,-,-,-,-,-,-,0.0,-,-,-,-,-,-,-,-,0.0,-,-,-,4.0,86.9,35.09,0.238
4825,38657,458657,Ikenishi M.,2005,,-,-,-,5.0,-,-,-,-,-,-,-,-,-,0.0,-,-,-,3.0,-,-,0.0,0.0,-,-,-,-,-,14.0,-,-,-,0.0,-,-,-,-,-,-,-,-,-,-,0.0,-,-,-,-,-,-,-,-,-,-,-,-,-,-,-,-,-,0.0,-,-,-,-,-,-,0.0,-,-,0.0,-,-,-,-,-,-,-,1.5,-,-,-,-,-,-,-,-,-,-,-,2.0,-,-,-,-,-,-,,-,0.0,-,-,-,-,-,-,-,-,-,-,6.5,-,-,-,-,-,-,-,-,-,-,-,-,-,-,-,-,0.0,-,-,-,0.0,-,-,-,-,5.0,-,-,-,100.0,-,-,-,-,-,-,-,-,-,-,64.0,-,-,-,-,-,-,-,-,-,0.0,-,-,-,-,-,0.0,-,-,-,-,0.0,-,-,-,-,-,-,-,-,-,-,-,0.0,-,-,-,-,-,-,-,-,0.0,-,-,-,4.0,86.5,34.96,0.237
4826,38657,458658,Ikenishi M.,2005,,-,-,-,5.0,-,-,-,-,-,-,-,-,-,0.0,-,-,-,3.0,-,-,0.0,0.0,-,-,-,-,-,13.0,-,-,-,0.0,-,-,-,-,-,-,-,-,-,-,0.0,-,-,-,-,-,-,-,-,-,-,-,-,-,-,-,-,-,0.0,-,-,-,-,-,-,0.0,-,-,0.0,-,-,-,-,-,-,-,1.5,-,-,-,-,-,-,-,-,-,-,-,2.0,-,-,-,-,-,-,,-,0.0,-,-,-,-,-,-,-,-,-,-,7.5,-,-,-,-,-,-,-,-,-,-,-,-,-,-,-,-,0.0,-,-,-,0.0,-,-,-,-,5.0,-,-,-,100.0,-,-,-,-,-,-,-,-,-,-,64.0,-,-,-,-,-,-,-,-,-,0.0,-,-,-,-,-,0.0,-,-,-,-,0.0,-,-,-,-,-,-,-,-,-,-,-,0.0,-,-,-,-,-,-,-,-,0.0,-,-,-,4.0,85.6,34.59,0.237
4827,38657,458659,Ikenishi M.,2005,,-,-,-,5.0,-,-,-,-,-,-,-,-,-,0.0,-,-,-,3.0,-,-,0.0,0.0,-,-,-,-,-,10.0,-,-,-,0.0,-,-,-,-,-,-,-,-,-,-,0.0,-,-,-,-,-,-,-,-,-,-,-,-,-,-,-,-,-,0.0,-,-,-,-,-,-,0.0,-,-,0.0,-,-,-,-,-,-,-,1.5,-,-,-,-,-,-,-,-,-,-,-,5.0,-,-,-,-,-,-,,-,0.0,-,-,-,-,-,-,-,-,-,-,7.5,-,-,-,-,-,-,-,-,-,-,-,-,-,-,-,-,0.0,-,-,-,0.0,-,-,-,-,5.0,-,-,-,100.0,-,-,-,-,-,-,-,-,-,-,64.0,-,-,-,-,-,-,-,-,-,0.0,-,-,-,-,-,0.0,-,-,-,-,0.0,-,-,-,-,-,-,-,-,-,-,-,0.0,-,-,-,-,-,-,-,-,0.0,-,-,-,4.0,86.5,35.02,0.235
4828,38657,458660,Ikenishi M.,2005,,-,-,-,5.0,-,-,-,-,-,-,-,-,-,0.0,-,-,-,3.0,-,-,0.0,0.0,-,-,-,-,-,12.5,-,-,-,0.0,-,-,-,-,-,-,-,-,-,-,0.0,-,-,-,-,-,-,-,-,-,-,-,-,-,-,-,-,-,0.0,-,-,-,-,-,-,0.0,-,-,0.0,-,-,-,-,-,-,-,1.5,-,-,-,-,-,-,-,-,-,-,-,5.0,-,-,-,-,-,-,,-,0.0,-,-,-,-,-,-,-,-,-,-,5.0,-,-,-,-,-,-,-,-,-,-,-,-,-,-,-,-,0.0,-,-,-,0.0,-,-,-,-,5.0,-,-,-,100.0,-,-,-,-,-,-,-,-,-,-,64.0,-,-,-,-,-,-,-,-,-,0.0,-,-,-,-,-,0.0,-,-,-,-,0.0,-,-,-,-,-,-,-,-,-,-,-,0.0,-,-,-,-,-,-,-,-,0.0,-,-,-,4.0,88.2,35.65,0.237
4829,38657,458661,Ikenishi M.,2005,,-,-,-,5.0,-,-,-,-,-,-,-,-,-,0.0,-,-,-,3.0,-,-,0.0,0.0,-,-,-,-,-,13.0,-,-,-,0.0,-,-,-,-,-,-,-,-,-,-,0.0,-,-,-,-,-,-,-,-,-,-,-,-,-,-,-,-,-,0.0,-,-,-,-,-,-,0.0,-,-,0.0,-,-,-,-,-,-,-,0.0,-,-,-,-,-,-,-,-,-,-,-,5.0,-,-,-,-,-,-,,-,0.0,-,-,-,-,-,-,-,-,-,-,6.0,-,-,-,-,-,-,-,-,-,-,-,-,-,-,-,-,0.0,-,-,-,0.0,-,-,-,-,5.0,-,-,-,100.0,-,-,-,-,-,-,-,-,-,-,64.0,-,-,-,-,-,-,-,-,-,0.0,-,-,-,-,-,0.0,-,-,-,-,0.0,-,-,-,-,-,-,-,-,-,-,-,0.0,-,-,-,-,-,-,-,-,0.0,-,-,-,4.0,88.9,35.9,0.238
4830,38657,458662,Ikenishi M.,2005,,-,-,-,5.0,-,-,-,-,-,-,-,-,-,0.0,-,-,-,3.0,-,-,0.0,0.0,-,-,-,-,-,15.0,-,-,-,0.0,-,-,-,-,-,-,-,-,-,-,0.0,-,-,-,-,-,-,-,-,-,-,-,-,-,-,-,-,-,0.0,-,-,-,-,-,-,0.0,-,-,0.0,-,-,-,-,-,-,-,0.0,-,-,-,-,-,-,-,-,-,-,-,4.0,-,-,-,-,-,-,,-,0.0,-,-,-,-,-,-,-,-,-,-,5.0,-,-,-,-,-,-,-,-,-,-,-,-,-,-,-,-,0.0,-,-,-,0.0,-,-,-,-,5.0,-,-,-,100.0,-,-,-,-,-,-,-,-,-,-,64.0,-,-,-,-,-,-,-,-,-,0.0,-,-,-,-,-,0.0,-,-,-,-,0.0,-,-,-,-,-,-,-,-,-,-,-,0.0,-,-,-,-,-,-,-,-,0.0,-,-,-,4.0,89.6,36.15,0.239
4831,38657,458663,Ikenishi M.,2005,,-,-,-,5.0,-,-,-,-,-,-,-,-,-,0.0,-,-,-,3.0,-,-,0.0,0.0,-,-,-,-,-,16.0,-,-,-,0.0,-,-,-,-,-,-,-,-,-,-,0.0,-,-,-,-,-,-,-,-,-,-,-,-,-,-,-,-,-,0.0,-,-,-,-,-,-,0.0,-,-,0.0,-,-,-,-,-,-,-,0.0,-,-,-,-,-,-,-,-,-,-,-,4.0,-,-,-,-,-,-,,-,0.0,-,-,-,-,-,-,-,-,-,-,4.0,-,-,-,-,-,-,-,-,-,-,-,-,-,-,-,-,0.0,-,-,-,0.0,-,-,-,-,5.0,-,-,-,100.0,-,-,-,-,-,-,-,-,-,-,64.0,-,-,-,-,-,-,-,-,-,0.0,-,-,-,-,-,0.0,-,-,-,-,0.0,-,-,-,-,-,-,-,-,-,-,-,0.0,-,-,-,-,-,-,-,-,0.0,-,-,-,4.0,90.2,36.34,0.241
4832,38657,458664,Ikenishi M.,2005,,-,-,-,5.0,-,-,-,-,-,-,-,-,-,0.0,-,-,-,3.0,-,-,0.0,0.0,-,-,-,-,-,13.5,-,-,-,0.0,-,-,-,-,-,-,-,-,-,-,0.0,-,-,-,-,-,-,-,-,-,-,-,-,-,-,-,-,-,0.0,-,-,-,-,-,-,0.0,-,-,0.0,-,-,-,-,-,-,-,1.5,-,-,-,-,-,-,-,-,-,-,-,4.0,-,-,-,-,-,-,,-,0.0,-,-,-,-,-,-,-,-,-,-,5.0,-,-,-,-,-,-,-,-,-,-,-,-,-,-,-,-,0.0,-,-,-,0.0,-,-,-,-,5.0,-,-,-,100.0,-,-,-,-,-,-,-,-,-,-,64.0,-,-,-,-,-,-,-,-,-,0.0,-,-,-,-,-,0.0,-,-,-,-,0.0,-,-,-,-,-,-,-,-,-,-,-,0.0,-,-,-,-,-,-,-,-,0.0,-,-,-,4.0,88.0,35.54,0.238
4833,38657,458665,Ikenishi M.,2005,,-,-,-,5.0,-,-,-,-,-,-,-,-,-,0.0,-,-,-,3.0,-,-,0.0,0.0,-,-,-,-,-,14.0,-,-,-,0.0,-,-,-,-,-,-,-,-,-,-,0.0,-,-,-,-,-,-,-,-,-,-,-,-,-,-,-,-,-,0.0,-,-,-,-,-,-,0.0,-,-,0.0,-,-,-,-,-,-,-,0.0,-,-,-,-,-,-,-,-,-,-,-,4.0,-,-,-,-,-,-,,-,0.0,-,-,-,-,-,-,-,-,-,-,6.0,-,-,-,-,-,-,-,-,-,-,-,-,-,-,-,-,0.0,-,-,-,0.0,-,-,-,-,5.0,-,-,-,100.0,-,-,-,-,-,-,-,-,-,-,64.0,-,-,-,-,-,-,-,-,-,0.0,-,-,-,-,-,0.0,-,-,-,-,0.0,-,-,-,-,-,-,-,-,-,-,-,0.0,-,-,-,-,-,-,-,-,0.0,-,-,-,4.0,88.7,35.85,0.237
4834,38657,458666,Ikenishi M.,2005,,-,-,-,5.0,-,-,-,-,-,-,-,-,-,0.0,-,-,-,3.0,-,-,0.0,0.0,-,-,-,-,-,13.0,-,-,-,0.0,-,-,-,-,-,-,-,-,-,-,0.0,-,-,-,-,-,-,-,-,-,-,-,-,-,-,-,-,-,0.0,-,-,-,-,-,-,0.0,-,-,0.0,-,-,-,-,-,-,-,1.0,-,-,-,-,-,-,-,-,-,-,-,4.0,-,-,-,-,-,-,,-,0.0,-,-,-,-,-,-,-,-,-,-,6.0,-,-,-,-,-,-,-,-,-,-,-,-,-,-,-,-,0.0,-,-,-,0.0,-,-,-,-,5.0,-,-,-,100.0,-,-,-,-,-,-,-,-,-,-,64.0,-,-,-,-,-,-,-,-,-,0.0,-,-,-,-,-,0.0,-,-,-,-,0.0,-,-,-,-,-,-,-,-,-,-,-,0.0,-,-,-,-,-,-,-,-,0.0,-,-,-,4.0,87.8,35.48,0.237
4835,38657,458667,Ikenishi M.,2005,,-,-,-,5.0,-,-,-,-,-,-,-,-,-,0.0,-,-,-,3.0,-,-,0.0,0.0,-,-,-,-,-,15.0,-,-,-,0.0,-,-,-,-,-,-,-,-,-,-,0.0,-,-,-,-,-,-,-,-,-,-,-,-,-,-,-,-,-,0.0,-,-,-,-,-,-,0.0,-,-,0.0,-,-,-,-,-,-,-,0.0,-,-,-,-,-,-,-,-,-,-,-,3.0,-,-,-,-,-,-,,-,2.0,-,-,-,-,-,-,-,-,-,-,4.0,-,-,-,-,-,-,-,-,-,-,-,-,-,-,-,-,0.0,-,-,-,0.0,-,-,-,-,5.0,-,-,-,100.0,-,-,-,-,-,-,-,-,-,-,64.0,-,-,-,-,-,-,-,-,-,0.0,-,-,-,-,-,0.0,-,-,-,-,0.0,-,-,-,-,-,-,-,-,-,-,-,0.0,-,-,-,-,-,-,-,-,0.0,-,-,-,4.0,91.2,36.74,0.241
4836,38657,458668,Ikenishi M.,2005,,-,-,-,5.0,-,-,-,-,-,-,-,-,-,0.0,-,-,-,3.0,-,-,0.0,0.0,-,-,-,-,-,13.0,-,-,-,0.0,-,-,-,-,-,-,-,-,-,-,0.0,-,-,-,-,-,-,-,-,-,-,-,-,-,-,-,-,-,0.0,-,-,-,-,-,-,0.0,-,-,0.0,-,-,-,-,-,-,-,6.0,-,-,-,-,-,-,-,-,-,-,-,0.0,-,-,-,-,-,-,,-,0.0,-,-,-,-,-,-,-,-,-,-,4.0,-,-,-,-,-,-,-,-,-,-,-,-,-,-,-,-,0.0,-,-,-,0.0,-,-,-,-,5.0,-,-,-,100.0,-,-,-,-,-,-,-,-,-,-,65.0,-,-,-,-,-,-,-,-,-,0.0,-,-,-,-,-,0.0,-,-,-,-,0.0,-,-,-,-,-,-,-,-,-,-,-,0.0,-,-,-,-,-,-,-,-,0.0,-,-,-,4.0,79.9,32.32,0.236
4837,38657,458669,Ikenishi M.,2005,,-,-,-,4.0,-,-,-,-,-,-,-,-,-,0.0,-,-,-,3.0,-,-,0.0,0.0,-,-,-,-,-,16.0,-,-,-,0.0,-,-,-,-,-,-,-,-,-,-,0.0,-,-,-,-,-,-,-,-,-,-,-,-,-,-,-,-,-,0.0,-,-,-,-,-,-,0.0,-,-,0.0,-,-,-,-,-,-,-,1.5,-,-,-,-,-,-,-,-,-,-,-,0.0,-,-,-,-,-,-,,-,0.0,-,-,-,-,-,-,-,-,-,-,7.5,-,-,-,-,-,-,-,-,-,-,-,-,-,-,-,-,0.0,-,-,-,0.0,-,-,-,-,4.0,-,-,-,100.0,-,-,-,-,-,-,-,-,-,-,64.0,-,-,-,-,-,-,-,-,-,0.0,-,-,-,-,-,0.0,-,-,-,-,0.0,-,-,-,-,-,-,-,-,-,-,-,0.0,-,-,-,-,-,-,-,-,0.0,-,-,-,4.0,84.9,34.23,0.24
4838,38811,459452,Iezid M.,2011,,-,-,-,0.0,-,-,-,-,-,-,-,-,-,0.0,-,-,-,0.0,-,-,0.0,0.0,-,-,-,-,-,0.0,-,10,-,0.0,-,-,-,-,-,-,-,-,-,-,0.0,-,-,-,-,-,-,-,-,-,-,-,-,-,-,-,-,-,0.0,-,-,-,-,-,-,0.0,-,-,0.0,-,-,-,-,-,-,-,0.0,-,-,-,-,-,-,-,-,-,-,-,0.0,-,-,-,-,-,-,,-,0.0,-,-,-,-,-,-,-,-,-,-,0.0,-,-,-,-,-,-,-,-,-,-,-,-,-,-,-,-,0.0,-,-,-,0.0,-,-,-,-,0.0,-,-,-,80.0,-,-,-,-,-,-,-,-,-,-,0.0,-,-,-,-,-,-,-,10,-,80.0,-,-,-,-,-,0.0,-,-,-,-,0.0,-,-,-,-,-,-,-,-,-,-,-,0.0,-,-,-,-,-,-,-,-,0.0,-,-,-,0.0,30.2,10.5,0.4380953
4839,38811,459453,Iezid M.,2011,,-,-,-,0.0,-,-,-,-,-,-,-,-,-,0.0,-,-,-,0.0,-,-,0.0,0.0,-,-,-,-,-,0.0,-,15,-,0.0,-,-,-,-,-,-,-,-,-,-,0.0,-,-,-,-,-,-,-,-,-,-,-,-,-,-,-,-,-,0.0,-,-,-,-,-,-,0.0,-,-,0.0,-,-,-,-,-,-,-,0.0,-,-,-,-,-,-,-,-,-,-,-,0.0,-,-,-,-,-,-,,-,0.0,-,-,-,-,-,-,-,-,-,-,0.0,-,-,-,-,-,-,-,-,-,-,-,-,-,-,-,-,0.0,-,-,-,0.0,-,-,-,-,0.0,-,-,-,75.0,-,-,-,-,-,-,-,-,-,-,0.0,-,-,-,-,-,-,-,10,-,75.0,-,-,-,-,-,0.0,-,-,-,-,0.0,-,-,-,-,-,-,-,-,-,-,-,0.0,-,-,-,-,-,-,-,-,0.0,-,-,-,0.0,29.7,11.1,0.3378378
4840,38811,459454,Iezid M.,2011,,-,-,-,0.0,-,-,-,-,-,-,-,-,-,0.0,-,-,-,0.0,-,-,0.0,0.0,-,-,-,-,-,0.0,-,20,-,0.0,-,-,-,-,-,-,-,-,-,-,0.0,-,-,-,-,-,-,-,-,-,-,-,-,-,-,-,-,-,0.0,-,-,-,-,-,-,0.0,-,-,0.0,-,-,-,-,-,-,-,0.0,-,-,-,-,-,-,-,-,-,-,-,0.0,-,-,-,-,-,-,,-,0.0,-,-,-,-,-,-,-,-,-,-,0.0,-,-,-,-,-,-,-,-,-,-,-,-,-,-,-,-,0.0,-,-,-,0.0,-,-,-,-,0.0,-,-,-,70.0,-,-,-,-,-,-,-,-,-,-,0.0,-,-,-,-,-,-,-,10,-,70.0,-,-,-,-,-,0.0,-,-,-,-,0.0,-,-,-,-,-,-,-,-,-,-,-,0.0,-,-,-,-,-,-,-,-,0.0,-,-,-,0.0,29.0,11.4,0.2719299
4841,38811,459455,Iezid M.,2011,,-,-,-,0.0,-,-,-,-,-,-,-,-,-,0.0,-,-,-,0.0,-,-,0.0,0.0,-,-,-,-,-,0.0,-,30,-,0.0,-,-,-,-,-,-,-,-,-,-,0.0,-,-,-,-,-,-,-,-,-,-,-,-,-,-,-,-,-,0.0,-,-,-,-,-,-,0.0,-,-,0.0,-,-,-,-,-,-,-,0.0,-,-,-,-,-,-,-,-,-,-,-,0.0,-,-,-,-,-,-,,-,0.0,-,-,-,-,-,-,-,-,-,-,0.0,-,-,-,-,-,-,-,-,-,-,-,-,-,-,-,-,0.0,-,-,-,0.0,-,-,-,-,0.0,-,-,-,60.0,-,-,-,-,-,-,-,-,-,-,0.0,-,-,-,-,-,-,-,10,-,60.0,-,-,-,-,-,0.0,-,-,-,-,0.0,-,-,-,-,-,-,-,-,-,-,-,0.0,-,-,-,-,-,-,-,-,0.0,-,-,-,0.0,28.1,12.1,0.161157
4842,38854,460034,Sidkey M.A.,2008,,-,-,-,0.0,-,-,-,-,-,-,-,-,-,60.0,-,-,-,0.0,-,-,0.0,0.0,-,-,-,-,-,0.0,-,-,-,0.0,-,-,-,-,-,-,-,-,-,-,0.0,-,-,-,-,-,-,-,-,-,-,-,-,-,-,-,-,-,0.0,-,-,-,-,-,-,0.0,-,-,0.0,-,-,-,-,-,-,-,0.0,-,-,-,-,-,-,-,-,-,-,-,39.0,-,-,-,-,-,-,,-,0.0,-,-,-,-,-,-,-,-,-,-,0.0,-,-,-,-,-,-,-,-,-,-,-,-,-,-,-,-,0.0,-,-,-,0.0,-,-,-,-,60.0,-,-,-,100.0,-,-,-,-,-,-,-,-,-,-,0.0,-,-,-,-,-,-,-,-,-,0.0,-,-,-,-,-,0.0,-,-,-,-,0.0,-,-,-,-,-,-,-,-,-,1,-,0.0,-,-,-,-,-,-,-,-,0.0,-,-,-,0.0,83.3,34.8,0.197
4843,38854,460035,Sidkey M.A.,2008,,-,-,-,0.0,-,-,-,-,-,-,-,-,-,60.0,-,-,-,0.0,-,-,0.0,0.0,-,-,-,-,-,0.0,-,-,-,0.0,-,-,-,-,-,-,-,-,-,-,0.0,-,-,-,-,-,-,-,-,-,-,-,-,-,-,-,-,-,0.0,-,-,-,-,-,-,0.0,-,-,0.0,-,-,-,-,-,-,-,0.0,-,-,-,-,-,-,-,-,-,-,-,38.0,-,-,-,-,-,-,,-,0.0,-,-,-,-,-,-,-,-,-,-,0.0,-,-,-,-,-,-,-,-,-,-,-,-,-,-,-,-,0.0,-,-,-,0.0,-,-,-,-,60.0,-,-,-,100.0,-,-,-,-,-,-,-,-,-,-,0.0,-,-,-,-,-,-,-,-,-,0.0,-,-,-,-,-,0.0,-,-,-,-,0.0,-,-,-,-,-,-,-,-,-,2,-,0.0,-,-,-,-,-,-,-,-,0.0,-,-,-,0.0,81.9,34.1,0.2
4844,38854,460036,Sidkey M.A.,2008,,-,-,-,0.0,-,-,-,-,-,-,-,-,-,60.0,-,-,-,0.0,-,-,0.0,0.0,-,-,-,-,-,0.0,-,-,-,0.0,-,-,-,-,-,-,-,-,-,-,0.0,-,-,-,-,-,-,-,-,-,-,-,-,-,-,-,-,-,0.0,-,-,-,-,-,-,0.0,-,-,0.0,-,-,-,-,-,-,-,0.0,-,-,-,-,-,-,-,-,-,-,-,37.0,-,-,-,-,-,-,,-,0.0,-,-,-,-,-,-,-,-,-,-,0.0,-,-,-,-,-,-,-,-,-,-,-,-,-,-,-,-,0.0,-,-,-,0.0,-,-,-,-,60.0,-,-,-,100.0,-,-,-,-,-,-,-,-,-,-,0.0,-,-,-,-,-,-,-,-,-,0.0,-,-,-,-,-,0.0,-,-,-,-,0.0,-,-,-,-,-,-,-,-,-,3,-,0.0,-,-,-,-,-,-,-,-,0.0,-,-,-,0.0,76.3,31.3,0.22
4845,38854,460037,Sidkey M.A.,2008,,-,-,-,0.0,-,-,-,-,-,-,-,-,-,60.0,-,-,-,0.0,-,-,0.0,0.0,-,-,-,-,-,0.0,-,-,-,0.0,-,-,-,-,-,-,-,-,-,-,0.0,-,-,-,-,-,-,-,-,-,-,-,-,-,-,-,-,-,0.0,-,-,-,-,-,-,0.0,-,-,0.0,-,-,-,-,-,-,-,0.0,-,-,-,-,-,-,-,-,-,-,-,36.0,-,-,-,-,-,-,,-,0.0,-,-,-,-,-,-,-,-,-,-,0.0,-,-,-,-,-,-,-,-,-,-,-,-,-,-,-,-,0.0,-,-,-,0.0,-,-,-,-,60.0,-,-,-,100.0,-,-,-,-,-,-,-,-,-,-,0.0,-,-,-,-,-,-,-,-,-,0.0,-,-,-,-,-,0.0,-,-,-,-,0.0,-,-,-,-,-,-,-,-,-,4,-,0.0,-,-,-,-,-,-,-,-,0.0,-,-,-,0.0,67.5,27.3,0.238
4846,38854,460038,Sidkey M.A.,2008,,-,-,-,0.0,-,-,-,-,-,-,-,-,-,60.0,-,-,-,0.0,-,-,0.0,0.0,-,-,-,-,-,0.0,-,-,-,0.0,-,-,-,-,-,-,-,-,-,-,0.0,-,-,-,-,-,-,-,-,-,-,-,-,-,-,-,-,-,0.0,-,-,-,-,-,-,0.0,-,-,0.0,-,-,-,-,-,-,-,0.0,-,-,-,-,-,-,-,-,-,-,-,34.0,-,-,-,-,-,-,,-,0.0,-,-,-,-,-,-,-,-,-,-,0.0,-,-,-,-,-,-,-,-,-,-,-,-,-,-,-,-,0.0,-,-,-,0.0,-,-,-,-,60.0,-,-,-,100.0,-,-,-,-,-,-,-,-,-,-,0.0,-,-,-,-,-,-,-,-,-,0.0,-,-,-,-,-,0.0,-,-,-,-,0.0,-,-,-,-,-,-,-,-,-,6,-,0.0,-,-,-,-,-,-,-,-,0.0,-,-,-,0.0,62.8,25.2,0.248
4847,38891,459602,Halimah M.K.,2010,,9.5,5,-,0.0,-,-,-,-,-,-,-,-,-,25.65,-,-,-,0.0,-,-,0.0,0.0,-,-,-,-,-,0.0,-,-,-,0.0,-,-,-,-,-,-,-,-,-,-,0.0,-,-,-,-,-,-,-,-,-,-,-,-,-,-,-,-,-,0.0,-,-,-,-,-,-,0.0,-,-,0.0,-,-,-,-,-,-,-,0.0,-,-,-,-,-,-,-,-,-,-,-,0.0,-,-,-,-,-,-,,-,0.0,-,-,-,-,-,-,-,-,-,-,0.0,-,-,-,-,-,-,-,-,-,-,-,-,-,-,-,-,0.0,-,-,-,0.0,-,-,-,-,25.65,-,-,-,95.0,-,-,-,-,-,-,-,-,-,-,0.0,-,-,-,-,-,-,-,-,-,0.0,-,-,-,-,-,59.85,-,-,-,-,0.0,-,-,-,-,-,-,-,-,-,-,-,0.0,-,-,-,-,-,-,-,-,0.0,-,-,-,0.0,55.0,22.0,0.25
4848,38891,459603,Halimah M.K.,2010,,9.2,8,-,0.0,-,-,-,-,-,-,-,-,-,24.84,-,-,-,0.0,-,-,0.0,0.0,-,-,-,-,-,0.0,-,-,-,0.0,-,-,-,-,-,-,-,-,-,-,0.0,-,-,-,-,-,-,-,-,-,-,-,-,-,-,-,-,-,0.0,-,-,-,-,-,-,0.0,-,-,0.0,-,-,-,-,-,-,-,0.0,-,-,-,-,-,-,-,-,-,-,-,0.0,-,-,-,-,-,-,,-,0.0,-,-,-,-,-,-,-,-,-,-,0.0,-,-,-,-,-,-,-,-,-,-,-,-,-,-,-,-,0.0,-,-,-,0.0,-,-,-,-,24.84,-,-,-,92.0,-,-,-,-,-,-,-,-,-,-,0.0,-,-,-,-,-,-,-,-,-,0.0,-,-,-,-,-,57.96,-,-,-,-,0.0,-,-,-,-,-,-,-,-,-,-,-,0.0,-,-,-,-,-,-,-,-,0.0,-,-,-,0.0,54.0,22.0,0.2272727
4849,38891,459604,Halimah M.K.,2010,,9,10,-,0.0,-,-,-,-,-,-,-,-,-,24.3,-,-,-,0.0,-,-,0.0,0.0,-,-,-,-,-,0.0,-,-,-,0.0,-,-,-,-,-,-,-,-,-,-,0.0,-,-,-,-,-,-,-,-,-,-,-,-,-,-,-,-,-,0.0,-,-,-,-,-,-,0.0,-,-,0.0,-,-,-,-,-,-,-,0.0,-,-,-,-,-,-,-,-,-,-,-,0.0,-,-,-,-,-,-,,-,0.0,-,-,-,-,-,-,-,-,-,-,0.0,-,-,-,-,-,-,-,-,-,-,-,-,-,-,-,-,0.0,-,-,-,0.0,-,-,-,-,24.3,-,-,-,90.0,-,-,-,-,-,-,-,-,-,-,0.0,-,-,-,-,-,-,-,-,-,0.0,-,-,-,-,-,56.7,-,-,-,-,0.0,-,-,-,-,-,-,-,-,-,-,-,0.0,-,-,-,-,-,-,-,-,0.0,-,-,-,0.0,53.0,21.5,0.2325581
4850,38891,459605,Halimah M.K.,2010,,8.7,13,-,0.0,-,-,-,-,-,-,-,-,-,23.49,-,-,-,0.0,-,-,0.0,0.0,-,-,-,-,-,0.0,-,-,-,0.0,-,-,-,-,-,-,-,-,-,-,0.0,-,-,-,-,-,-,-,-,-,-,-,-,-,-,-,-,-,0.0,-,-,-,-,-,-,0.0,-,-,0.0,-,-,-,-,-,-,-,0.0,-,-,-,-,-,-,-,-,-,-,-,0.0,-,-,-,-,-,-,,-,0.0,-,-,-,-,-,-,-,-,-,-,0.0,-,-,-,-,-,-,-,-,-,-,-,-,-,-,-,-,0.0,-,-,-,0.0,-,-,-,-,23.49,-,-,-,87.0,-,-,-,-,-,-,-,-,-,-,0.0,-,-,-,-,-,-,-,-,-,0.0,-,-,-,-,-,54.81,-,-,-,-,0.0,-,-,-,-,-,-,-,-,-,-,-,0.0,-,-,-,-,-,-,-,-,0.0,-,-,-,0.0,51.0,21.0,0.2142857
4851,38891,459606,Halimah M.K.,2010,,8.5,15,-,0.0,-,-,-,-,-,-,-,-,-,22.95,-,-,-,0.0,-,-,0.0,0.0,-,-,-,-,-,0.0,-,-,-,0.0,-,-,-,-,-,-,-,-,-,-,0.0,-,-,-,-,-,-,-,-,-,-,-,-,-,-,-,-,-,0.0,-,-,-,-,-,-,0.0,-,-,0.0,-,-,-,-,-,-,-,0.0,-,-,-,-,-,-,-,-,-,-,-,0.0,-,-,-,-,-,-,,-,0.0,-,-,-,-,-,-,-,-,-,-,0.0,-,-,-,-,-,-,-,-,-,-,-,-,-,-,-,-,0.0,-,-,-,0.0,-,-,-,-,22.95,-,-,-,85.0,-,-,-,-,-,-,-,-,-,-,0.0,-,-,-,-,-,-,-,-,-,0.0,-,-,-,-,-,53.55,-,-,-,-,0.0,-,-,-,-,-,-,-,-,-,-,-,0.0,-,-,-,-,-,-,-,-,0.0,-,-,-,0.0,50.0,21.0,0.1904762
4852,38896,459547,Goumeidane F.,2011,,-,-,-,0.0,-,-,-,-,-,-,-,-,-,0.0,-,-,-,0.0,-,-,0.0,0.0,-,-,-,-,-,0.0,-,-,-,0.0,-,-,-,-,-,-,-,-,-,-,0.0,-,-,-,-,-,-,-,-,-,-,-,-,-,-,-,-,-,0.0,-,-,-,-,-,-,0.0,-,-,0.0,-,-,-,-,-,-,-,0.0,-,-,-,-,-,-,-,-,-,-,-,0.0,-,-,-,-,-,-,,-,0.0,-,-,-,-,-,-,-,10,-,-,0.0,-,-,-,-,-,-,-,-,-,-,-,-,-,-,-,-,0.0,-,10,-,0.0,-,-,-,-,80.0,-,-,-,90.0,-,-,-,80,-,-,-,-,-,-,0.0,-,-,-,-,-,-,-,-,-,0.0,-,-,-,-,-,0.0,-,-,-,-,0.0,-,-,-,-,-,-,-,-,-,-,-,0.0,-,-,-,-,-,-,-,-,0.0,-,-,-,0.0,31.0,10.0,0.55
4853,38896,459548,Goumeidane F.,2011,,-,-,-,0.0,-,-,-,-,-,-,-,-,-,0.0,-,-,-,0.0,-,-,0.0,0.0,-,-,-,-,-,0.0,-,-,-,0.0,-,-,-,-,-,-,-,-,-,-,0.0,-,-,-,-,-,-,-,-,-,-,-,-,-,-,-,-,-,0.0,-,-,-,-,-,-,0.0,-,-,0.0,-,-,-,-,-,-,-,0.0,-,-,-,-,-,-,-,-,-,-,-,0.0,-,-,-,-,-,-,,-,0.0,-,-,-,-,-,-,-,15,-,-,0.0,-,-,-,-,-,-,-,-,-,-,-,-,-,-,-,-,0.0,-,10,-,0.0,-,-,-,-,75.0,-,-,-,90.0,-,-,-,75,-,-,-,-,-,-,0.0,-,-,-,-,-,-,-,-,-,0.0,-,-,-,-,-,0.0,-,-,-,-,0.0,-,-,-,-,-,-,-,-,-,-,-,0.0,-,-,-,-,-,-,-,-,0.0,-,-,-,0.0,36.0,15.0,0.2
4854,38896,459549,Goumeidane F.,2011,,-,-,-,0.0,-,-,-,-,-,-,-,-,-,0.0,-,-,-,0.0,-,-,0.0,0.0,-,-,-,-,-,0.0,-,-,-,0.0,-,-,-,-,-,-,-,-,-,-,0.0,-,-,-,-,-,-,-,-,-,-,-,-,-,-,-,-,-,0.0,-,-,-,-,-,-,0.0,-,-,0.0,-,-,-,-,-,-,-,0.0,-,-,-,-,-,-,-,-,-,-,-,0.0,-,-,-,-,-,-,,-,0.0,-,-,-,-,-,-,-,20,-,-,0.0,-,-,-,-,-,-,-,-,-,-,-,-,-,-,-,-,0.0,-,10,-,0.0,-,-,-,-,70.0,-,-,-,90.0,-,-,-,70,-,-,-,-,-,-,0.0,-,-,-,-,-,-,-,-,-,0.0,-,-,-,-,-,0.0,-,-,-,-,0.0,-,-,-,-,-,-,-,-,-,-,-,0.0,-,-,-,-,-,-,-,-,0.0,-,-,-,0.0,34.0,20.0,-0.15
4855,38896,459550,Goumeidane F.,2011,,-,-,-,0.0,-,-,-,-,-,-,-,-,-,0.0,-,-,-,0.0,-,-,0.0,0.0,-,-,-,-,-,0.0,-,-,-,0.0,-,-,-,-,-,-,-,-,-,-,0.0,-,-,-,-,-,-,-,-,-,-,-,-,-,-,-,-,-,0.0,-,-,-,-,-,-,0.0,-,-,0.0,-,-,-,-,-,-,-,0.0,-,-,-,-,-,-,-,-,-,-,-,0.0,-,-,-,-,-,-,,-,0.0,-,-,-,-,-,-,-,25,-,-,0.0,-,-,-,-,-,-,-,-,-,-,-,-,-,-,-,-,0.0,-,10,-,0.0,-,-,-,-,65.0,-,-,-,90.0,-,-,-,65,-,-,-,-,-,-,0.0,-,-,-,-,-,-,-,-,-,0.0,-,-,-,-,-,0.0,-,-,-,-,0.0,-,-,-,-,-,-,-,-,-,-,-,0.0,-,-,-,-,-,-,-,-,0.0,-,-,-,0.0,33.0,25.0,-0.34
4856,38896,459551,Goumeidane F.,2011,,-,-,-,0.0,-,-,-,-,-,-,-,-,-,0.0,-,-,-,0.0,-,-,0.0,0.0,-,-,-,-,-,0.0,-,-,-,0.0,-,-,-,-,-,-,-,-,-,-,0.0,-,-,-,-,-,-,-,-,-,-,-,-,-,-,-,-,-,0.0,-,-,-,-,-,-,0.0,-,-,0.0,-,-,-,-,-,-,-,0.0,-,-,-,-,-,-,-,-,-,-,-,0.0,-,-,-,-,-,-,,-,0.0,-,-,-,-,-,-,-,30,-,-,0.0,-,-,-,-,-,-,-,-,-,-,-,-,-,-,-,-,0.0,-,10,-,0.0,-,-,-,-,60.0,-,-,-,90.0,-,-,-,60,-,-,-,-,-,-,0.0,-,-,-,-,-,-,-,-,-,0.0,-,-,-,-,-,0.0,-,-,-,-,0.0,-,-,-,-,-,-,-,-,-,-,-,0.0,-,-,-,-,-,-,-,-,0.0,-,-,-,0.0,33.0,30.0,-0.45
4857,38896,459552,Goumeidane F.,2011,,-,-,-,0.0,-,-,-,-,-,-,-,-,-,0.0,-,-,-,0.0,-,-,0.0,0.0,-,-,-,-,-,0.0,-,-,-,0.0,-,-,-,-,-,-,-,-,-,-,0.0,-,-,-,-,-,-,-,-,-,-,-,-,-,-,-,-,-,0.0,-,-,-,-,-,-,0.0,-,-,0.0,-,-,-,-,-,-,-,0.0,-,-,-,-,-,-,-,-,-,-,-,0.0,-,-,-,-,-,-,,-,0.0,-,-,-,-,-,-,-,35,-,-,0.0,-,-,-,-,-,-,-,-,-,-,-,-,-,-,-,-,0.0,-,10,-,0.0,-,-,-,-,55.0,-,-,-,90.0,-,-,-,55,-,-,-,-,-,-,0.0,-,-,-,-,-,-,-,-,-,0.0,-,-,-,-,-,0.0,-,-,-,-,0.0,-,-,-,-,-,-,-,-,-,-,-,0.0,-,-,-,-,-,-,-,-,0.0,-,-,-,0.0,34.0,35.0,-0.5142857
4858,38896,459553,Goumeidane F.,2011,,-,-,-,0.0,-,-,-,-,-,-,-,-,-,0.0,-,-,-,0.0,-,-,0.0,0.0,-,-,-,-,-,0.0,-,-,-,0.0,-,-,-,-,-,-,-,-,-,-,0.0,-,-,-,-,-,-,-,-,-,-,-,-,-,-,-,-,-,0.0,-,-,-,-,-,-,0.0,-,-,0.0,-,-,-,-,-,-,-,0.0,-,-,-,-,-,-,-,-,-,-,-,0.0,-,-,-,-,-,-,,-,0.0,-,-,-,-,-,-,-,10,-,-,0.0,-,-,-,-,-,-,-,-,-,-,-,-,-,-,-,-,0.0,-,20,-,0.0,-,-,-,-,70.0,-,-,-,80.0,-,-,-,70,-,-,-,-,-,-,0.0,-,-,-,-,-,-,-,-,-,0.0,-,-,-,-,-,0.0,-,-,-,-,0.0,-,-,-,-,-,-,-,-,-,-,-,0.0,-,-,-,-,-,-,-,-,0.0,-,-,-,0.0,28.0,11.0,0.2727273
4859,38896,459554,Goumeidane F.,2011,,-,-,-,0.0,-,-,-,-,-,-,-,-,-,0.0,-,-,-,0.0,-,-,0.0,0.0,-,-,-,-,-,0.0,-,-,-,0.0,-,-,-,-,-,-,-,-,-,-,0.0,-,-,-,-,-,-,-,-,-,-,-,-,-,-,-,-,-,0.0,-,-,-,-,-,-,0.0,-,-,0.0,-,-,-,-,-,-,-,0.0,-,-,-,-,-,-,-,-,-,-,-,0.0,-,-,-,-,-,-,,-,0.0,-,-,-,-,-,-,-,10,-,-,0.0,-,-,-,-,-,-,-,-,-,-,-,-,-,-,-,-,0.0,-,30,-,0.0,-,-,-,-,60.0,-,-,-,70.0,-,-,-,60,-,-,-,-,-,-,0.0,-,-,-,-,-,-,-,-,-,0.0,-,-,-,-,-,0.0,-,-,-,-,0.0,-,-,-,-,-,-,-,-,-,-,-,0.0,-,-,-,-,-,-,-,-,0.0,-,-,-,0.0,28.5,11.0,0.2954545
4860,38896,459555,Goumeidane F.,2011,,-,-,-,0.0,-,-,-,-,-,-,-,-,-,0.0,-,-,-,0.0,-,-,0.0,0.0,-,-,-,-,-,0.0,-,-,-,0.0,-,-,-,-,-,-,-,-,-,-,0.0,-,-,-,-,-,-,-,-,-,-,-,-,-,-,-,-,-,0.0,-,-,-,-,-,-,0.0,-,-,0.0,-,-,-,-,-,-,-,0.0,-,-,-,-,-,-,-,-,-,-,-,0.0,-,-,-,-,-,-,,-,0.0,-,-,-,-,-,-,-,10,-,-,0.0,-,-,-,-,-,-,-,-,-,-,-,-,-,-,-,-,0.0,-,40,-,0.0,-,-,-,-,50.0,-,-,-,60.0,-,-,-,50,-,-,-,-,-,-,0.0,-,-,-,-,-,-,-,-,-,0.0,-,-,-,-,-,0.0,-,-,-,-,0.0,-,-,-,-,-,-,-,-,-,-,-,0.0,-,-,-,-,-,-,-,-,0.0,-,-,-,0.0,29.0,11.4,0.2719299
4861,38896,459556,Goumeidane F.,2011,,-,-,-,0.0,-,-,-,-,-,-,-,-,-,0.0,-,-,-,0.0,-,-,0.0,0.0,-,-,-,-,-,0.0,-,-,-,0.0,-,-,-,-,-,-,-,-,-,-,0.0,-,-,-,-,-,-,-,-,-,-,-,-,-,-,-,-,-,0.0,-,-,-,-,-,-,0.0,-,-,0.0,-,-,-,-,-,-,-,0.0,-,-,-,-,-,-,-,-,-,-,-,0.0,-,-,-,-,-,-,,-,0.0,-,-,-,-,-,-,-,10,-,-,0.0,-,-,-,-,-,-,-,-,-,-,-,-,-,-,-,-,0.0,-,50,-,0.0,-,-,-,-,40.0,-,-,-,50.0,-,-,-,40,-,-,-,-,-,-,0.0,-,-,-,-,-,-,-,-,-,0.0,-,-,-,-,-,0.0,-,-,-,-,0.0,-,-,-,-,-,-,-,-,-,-,-,0.0,-,-,-,-,-,-,-,-,0.0,-,-,-,0.0,25.0,9.5,0.3157895
4862,38920,459685,Marzouk S.Y.,2010,,-,-,-,0.0,-,-,-,-,-,-,-,-,-,0.0,-,-,-,0.0,-,-,0.0,0.0,-,-,-,-,-,26.71,-,-,-,0.0,-,-,-,-,-,-,-,-,-,-,0.0,-,-,-,-,-,-,-,-,-,-,-,-,-,-,-,-,-,0.0,-,-,-,-,-,-,0.0,-,-,0.0,-,-,-,-,-,-,-,0.0,-,-,-,-,-,-,-,-,-,-,-,0.0,-,-,-,-,-,-,484.0,-,0.0,-,-,-,-,-,-,-,-,-,-,24.16,-,-,-,-,-,-,-,-,-,-,-,-,-,-,-,-,3.34,-,-,-,0.0,-,-,-,-,0.0,-,-,-,100.0,-,-,-,-,-,-,-,-,-,-,45.79,-,-,-,-,-,-,-,-,-,0.0,-,-,-,-,-,0.0,-,-,-,-,0.0,-,-,-,-,-,-,-,-,-,-,-,0.0,-,-,-,-,-,-,-,-,0.0,-,-,-,0.0,49.0,18.0,0.367
4863,38920,459686,Marzouk S.Y.,2010,,-,-,-,0.0,-,-,-,-,-,-,-,-,-,0.0,-,-,-,0.0,-,-,0.0,0.0,-,-,-,-,-,26.51,-,-,-,0.0,-,-,0.71,-,-,-,-,-,-,-,0.0,-,-,-,-,-,-,-,-,-,-,-,-,-,-,-,-,-,0.0,-,-,-,-,-,-,0.0,-,-,0.0,-,-,-,-,-,-,-,0.0,-,-,-,-,-,-,-,-,-,-,-,0.0,-,-,-,-,-,-,487.0,-,0.0,-,-,-,-,-,-,-,-,-,-,23.99,-,-,-,-,-,-,-,-,-,-,-,-,-,-,-,-,3.32,-,-,-,0.0,-,-,-,-,0.0,-,-,-,100.0,-,-,-,-,-,-,-,-,-,-,45.47,-,-,-,-,-,-,-,-,-,0.0,-,-,-,-,-,0.0,-,-,-,-,0.0,-,-,-,-,-,-,-,-,-,-,-,0.0,-,-,-,-,-,-,-,-,0.0,-,-,-,0.0,53.0,19.0,0.365
4864,38920,459687,Marzouk S.Y.,2010,,-,-,-,0.0,-,-,-,-,-,-,-,-,-,0.0,-,-,-,0.0,-,-,0.0,0.0,-,-,-,-,-,26.34,-,-,-,0.0,-,-,1.4,-,-,-,-,-,-,-,0.0,-,-,-,-,-,-,-,-,-,-,-,-,-,-,-,-,-,0.0,-,-,-,-,-,-,0.0,-,-,0.0,-,-,-,-,-,-,-,0.0,-,-,-,-,-,-,-,-,-,-,-,0.0,-,-,-,-,-,-,491.0,-,0.0,-,-,-,-,-,-,-,-,-,-,23.83,-,-,-,-,-,-,-,-,-,-,-,-,-,-,-,-,3.28,-,-,-,0.0,-,-,-,-,0.0,-,-,-,100.0,-,-,-,-,-,-,-,-,-,-,45.15,-,-,-,-,-,-,-,-,-,0.0,-,-,-,-,-,0.0,-,-,-,-,0.0,-,-,-,-,-,-,-,-,-,-,-,0.0,-,-,-,-,-,-,-,-,0.0,-,-,-,0.0,58.0,22.0,0.358
4865,38920,459688,Marzouk S.Y.,2010,,-,-,-,0.0,-,-,-,-,-,-,-,-,-,0.0,-,-,-,0.0,-,-,0.0,0.0,-,-,-,-,-,26.16,-,-,-,0.0,-,-,2.09,-,-,-,-,-,-,-,0.0,-,-,-,-,-,-,-,-,-,-,-,-,-,-,-,-,-,0.0,-,-,-,-,-,-,0.0,-,-,0.0,-,-,-,-,-,-,-,0.0,-,-,-,-,-,-,-,-,-,-,-,0.0,-,-,-,-,-,-,494.0,-,0.0,-,-,-,-,-,-,-,-,-,-,23.66,-,-,-,-,-,-,-,-,-,-,-,-,-,-,-,-,3.26,-,-,-,0.0,-,-,-,-,0.0,-,-,-,100.0,-,-,-,-,-,-,-,-,-,-,44.83,-,-,-,-,-,-,-,-,-,0.0,-,-,-,-,-,0.0,-,-,-,-,0.0,-,-,-,-,-,-,-,-,-,-,-,0.0,-,-,-,-,-,-,-,-,0.0,-,-,-,0.0,61.0,22.0,0.357
4866,38920,459689,Marzouk S.Y.,2010,,-,-,-,0.0,-,-,-,-,-,-,-,-,-,0.0,-,-,-,0.0,-,-,0.0,0.0,-,-,-,-,-,25.97,-,-,-,0.0,-,-,2.76,-,-,-,-,-,-,-,0.0,-,-,-,-,-,-,-,-,-,-,-,-,-,-,-,-,-,0.0,-,-,-,-,-,-,0.0,-,-,0.0,-,-,-,-,-,-,-,0.0,-,-,-,-,-,-,-,-,-,-,-,0.0,-,-,-,-,-,-,497.0,-,0.0,-,-,-,-,-,-,-,-,-,-,23.5,-,-,-,-,-,-,-,-,-,-,-,-,-,-,-,-,3.24,-,-,-,0.0,-,-,-,-,0.0,-,-,-,100.0,-,-,-,-,-,-,-,-,-,-,44.53,-,-,-,-,-,-,-,-,-,0.0,-,-,-,-,-,0.0,-,-,-,-,0.0,-,-,-,-,-,-,-,-,-,-,-,0.0,-,-,-,-,-,-,-,-,0.0,-,-,-,0.0,68.0,25.0,0.342
4867,38920,459690,Marzouk S.Y.,2010,,-,-,-,0.0,-,-,-,-,-,-,-,-,-,0.0,-,-,-,0.0,-,-,0.0,0.0,-,-,-,-,-,25.79,-,-,-,0.0,-,-,3.43,-,-,-,-,-,-,-,0.0,-,-,-,-,-,-,-,-,-,-,-,-,-,-,-,-,-,0.0,-,-,-,-,-,-,0.0,-,-,0.0,-,-,-,-,-,-,-,0.0,-,-,-,-,-,-,-,-,-,-,-,0.0,-,-,-,-,-,-,500.0,-,0.0,-,-,-,-,-,-,-,-,-,-,23.34,-,-,-,-,-,-,-,-,-,-,-,-,-,-,-,-,3.22,-,-,-,0.0,-,-,-,-,0.0,-,-,-,100.0,-,-,-,-,-,-,-,-,-,-,44.22,-,-,-,-,-,-,-,-,-,0.0,-,-,-,-,-,0.0,-,-,-,-,0.0,-,-,-,-,-,-,-,-,-,-,-,0.0,-,-,-,-,-,-,-,-,0.0,-,-,-,0.0,91.0,34.0,0.321
4868,38945,460138,Rao G.S.,2012,,-,-,-,0.0,-,-,-,-,-,-,-,-,-,75.0,-,-,-,0.0,-,-,0.0,0.0,-,-,-,-,20,0.0,-,-,-,0.0,-,-,-,-,-,-,-,-,-,-,0.0,-,-,-,-,-,-,-,-,-,-,-,-,-,-,-,-,-,0.0,-,-,-,-,-,-,0.0,-,-,0.0,-,-,-,-,-,-,-,0.0,-,-,-,-,-,-,-,-,-,-,-,0.0,-,-,-,-,-,-,,-,0.0,-,-,-,-,-,-,-,-,-,-,0.0,-,-,-,-,-,-,-,-,-,-,-,-,-,-,-,-,0.0,-,-,-,0.0,-,-,-,-,75.0,-,-,-,80.0,-,-,-,-,-,-,-,-,-,-,0.0,-,-,-,-,-,-,-,-,-,0.0,-,-,-,-,-,0.0,-,-,-,-,0.0,-,-,-,-,-,-,-,-,-,-,-,0.0,-,-,-,-,-,-,-,-,5.0,-,-,-,0.0,58.4,22.55,0.297
4869,38945,460139,Rao G.S.,2012,,-,-,-,0.0,-,-,-,-,-,-,-,-,-,70.0,-,-,-,0.0,-,-,0.0,0.0,-,-,-,-,20,0.0,-,-,-,0.0,-,-,-,-,-,-,-,-,-,-,0.0,-,-,-,-,-,-,-,-,-,-,-,-,-,-,-,-,-,0.0,-,-,-,-,-,-,0.0,-,-,0.0,-,-,-,-,-,-,-,0.0,-,-,-,-,-,-,-,-,-,-,-,0.0,-,-,-,-,-,-,,-,0.0,-,-,-,-,-,-,-,-,-,-,0.0,-,-,-,-,-,-,-,-,-,-,-,-,-,-,-,-,0.0,-,-,-,0.0,-,-,-,-,70.0,-,-,-,80.0,-,-,-,-,-,-,-,-,-,-,0.0,-,-,-,-,-,-,-,-,-,0.0,-,-,-,-,-,0.0,-,-,-,-,0.0,-,-,-,-,-,-,-,-,-,-,-,0.0,-,-,-,-,-,-,-,-,10.0,-,-,-,0.0,64.2,24.7,0.299
4870,38945,460140,Rao G.S.,2012,,-,-,-,0.0,-,-,-,-,-,-,-,-,-,65.0,-,-,-,0.0,-,-,0.0,0.0,-,-,-,-,20,0.0,-,-,-,0.0,-,-,-,-,-,-,-,-,-,-,0.0,-,-,-,-,-,-,-,-,-,-,-,-,-,-,-,-,-,0.0,-,-,-,-,-,-,0.0,-,-,0.0,-,-,-,-,-,-,-,0.0,-,-,-,-,-,-,-,-,-,-,-,0.0,-,-,-,-,-,-,,-,0.0,-,-,-,-,-,-,-,-,-,-,0.0,-,-,-,-,-,-,-,-,-,-,-,-,-,-,-,-,0.0,-,-,-,0.0,-,-,-,-,65.0,-,-,-,80.0,-,-,-,-,-,-,-,-,-,-,0.0,-,-,-,-,-,-,-,-,-,0.0,-,-,-,-,-,0.0,-,-,-,-,0.0,-,-,-,-,-,-,-,-,-,-,-,0.0,-,-,-,-,-,-,-,-,15.0,-,-,-,0.0,68.5,26.34,0.301
4871,38945,460141,Rao G.S.,2012,,-,-,-,0.0,-,-,-,-,-,-,-,-,-,60.0,-,-,-,0.0,-,-,0.0,0.0,-,-,-,-,20,0.0,-,-,-,0.0,-,-,-,-,-,-,-,-,-,-,0.0,-,-,-,-,-,-,-,-,-,-,-,-,-,-,-,-,-,0.0,-,-,-,-,-,-,0.0,-,-,0.0,-,-,-,-,-,-,-,0.0,-,-,-,-,-,-,-,-,-,-,-,0.0,-,-,-,-,-,-,,-,0.0,-,-,-,-,-,-,-,-,-,-,0.0,-,-,-,-,-,-,-,-,-,-,-,-,-,-,-,-,0.0,-,-,-,0.0,-,-,-,-,60.0,-,-,-,80.0,-,-,-,-,-,-,-,-,-,-,0.0,-,-,-,-,-,-,-,-,-,0.0,-,-,-,-,-,0.0,-,-,-,-,0.0,-,-,-,-,-,-,-,-,-,-,-,0.0,-,-,-,-,-,-,-,-,20.0,-,-,-,0.0,62.8,24.47,0.284
4872,38945,460142,Rao G.S.,2012,,-,-,-,0.0,-,-,-,-,-,-,-,-,-,55.0,-,-,-,0.0,-,-,0.0,0.0,-,-,-,-,20,0.0,-,-,-,0.0,-,-,-,-,-,-,-,-,-,-,0.0,-,-,-,-,-,-,-,-,-,-,-,-,-,-,-,-,-,0.0,-,-,-,-,-,-,0.0,-,-,0.0,-,-,-,-,-,-,-,0.0,-,-,-,-,-,-,-,-,-,-,-,0.0,-,-,-,-,-,-,,-,0.0,-,-,-,-,-,-,-,-,-,-,0.0,-,-,-,-,-,-,-,-,-,-,-,-,-,-,-,-,0.0,-,-,-,0.0,-,-,-,-,55.0,-,-,-,80.0,-,-,-,-,-,-,-,-,-,-,0.0,-,-,-,-,-,-,-,-,-,0.0,-,-,-,-,-,0.0,-,-,-,-,0.0,-,-,-,-,-,-,-,-,-,-,-,0.0,-,-,-,-,-,-,-,-,25.0,-,-,-,0.0,58.6,23.05,0.272
4873,38945,460143,Rao G.S.,2012,,-,-,-,0.0,-,-,-,-,-,-,-,-,-,50.0,-,-,-,0.0,-,-,0.0,0.0,-,-,-,-,20,0.0,-,-,-,0.0,-,-,-,-,-,-,-,-,-,-,0.0,-,-,-,-,-,-,-,-,-,-,-,-,-,-,-,-,-,0.0,-,-,-,-,-,-,0.0,-,-,0.0,-,-,-,-,-,-,-,0.0,-,-,-,-,-,-,-,-,-,-,-,0.0,-,-,-,-,-,-,,-,0.0,-,-,-,-,-,-,-,-,-,-,0.0,-,-,-,-,-,-,-,-,-,-,-,-,-,-,-,-,0.0,-,-,-,0.0,-,-,-,-,50.0,-,-,-,80.0,-,-,-,-,-,-,-,-,-,-,0.0,-,-,-,-,-,-,-,-,-,0.0,-,-,-,-,-,0.0,-,-,-,-,0.0,-,-,-,-,-,-,-,-,-,-,-,0.0,-,-,-,-,-,-,-,-,30.0,-,-,-,0.0,53.7,21.36,0.258
