Repository: jacobergzhou/Poisson-Ratio

File: Non_metal_07242019.csv (part 64 of 91)
Index,Code,Glass #,Author,Year,Trademark,glass_comp,Ag2O,AgI,Al,Al2O3,AlF3,AlN,As,As2O3,As2O5,As2S3,As2Se3,AsSe,B,B2O3,BaCl2,BaF2,BaO,BeF2,BeO,Bi2O3,BiCl3,Br,Ca,CaF2,CaO,Cd,CdCl2,CdF2,CdO,Ce2O3,CeF3,CeO2,Cl,Co3O4,CoO,Cr2O3,Cs2O,CsCl,CsF,Cu2O,CuO,Dy2O3,Er,Er2O3,ErF3,Eu,Eu2O3,EuF3,F,Fe,Fe2O3,FeO,Ga,Ga2O3,Ga2S3,Ga2Se3,GaF3,Gd2O3,GdF3,Ge,GeO2,GeS2,GeSe2,H2O,HfF4,HfO2,Hg,Ho2O3,I,InF3,K,K2O,K2S,K2SO4,KBr,KCl,KF,KHF2,La,La2O3,La2S3,LaF3,Li,Li2O,Li2S,Li2SO4,LiBr,LiCl,LiF,LiI,MgF2,MgO,Mn2O3,MnF2,MnO,MnO2,MoO2,MoO3,N,Na,Na2O,Na2S,Na2SO4,NaCl,NaF,NaPO3,Nb2O5,Nd,Nd2O3,NdF3,NH4NO3,NiO,O,OH,P,P2O5,Pb,PbCl2,PbF2,PbO,PdO,Pr2O3,Pr6O11,PrF3,Rb2O,RbF,Rh2O3,RuO2,S,Sb,Sb2O3,Sb2S3,Sc2O3,Se,Si,Si3N4,SiC,SiO2,Sm2O3,Sn,SnO,SnO2,SO2,SO3,Sr,SrCl2,SrF2,SrO,Ta2O3,Ta2O5,Tb2O3,TbF3,Te,TeO2,Th,ThF4,ThO2,TiO2,Tl,Tl2O,Tl2Se,TlSe,Tm2O3,U,U3O8,UO2,V,V2O5,VO6,WO3,Y,Y2O3,Yb2O3,YbF3,YF3,ZnCl2,ZnF2,ZnO,ZnSO4,ZrF4,ZrO2,Young's modulus E (GPa),Shear modulus G (GPa),Poisson's ratio v
# 3836,36766,438054,Saddeek Y.B.,2010,nan,(Al2O3)1.68 (B2O3)60.0 (CaO)3.92 (Na2O)30.0 (PbO)2.0 (SiO2)2.4 ,0.0,0,0.0,1.68,0.0,0.0,0.0,0.0,0.0,0,0,0,0.0,60.0,0,0.0,0.0,0.0,0.0,0.0,0.0,0,0.0,0.0,3.92,0.0,0,0,0.0,0.0,0,0.0,0.0,0.0,0.0,0.0,0.0,0,0.0,0.0,0.0,0.0,0.0,0.0,0,0.0,0.0,0,0.0,0.0,0.0,0.0,0.0,0.0,0,0,0,0.0,0,0.0,0.0,0,0,0.0,0,0.0,0.0,0.0,0,0.0,0.0,0.0,0,0,0.0,0.0,0,0.0,0.0,0.0,0,0.0,0.0,0.0,0,0,0,0.0,0.0,0,0.0,0.0,0.0,0,0.0,0.0,0.0,0.0,0.0,0.0,30.0,0.0,0.0,0.0,0.0,0.0,0.0,0.0,0.0,0.0,0.0,0.0,0.0,0.0,0.0,0.0,0.0,0.0,0.0,2.0,0.0,0.0,0.0,0,0.0,0.0,0.0,0.0,0.0,0.0,0.0,0,0.0,0.0,0.0,0.0,0.0,2.4,0.0,0,0.0,0.0,0.0,0.0,0.0,0,0.0,0.0,0.0,0.0,0.0,0,0.0,0.0,0.0,0.0,0,0.0,0.0,0.0,0,0,0,0.0,0.0,0.0,0.0,0.0,0.0,0.0,0.0,0.0,0.0,0.0,0.0,0.0,0.0,0.0,0,0.0,0.0,68.6,27.84,0.23199999999999998
# 3837,39402,465112,Hojamberdiev M.,2012,nan,(CaO)12.74445971 (Na2O)14.41367967 (SiO2)72.35853834 (ZrO2)0.48332228899999996 ,0.0,0,0.0,0.0,0.0,0.0,0.0,0.0,0.0,0,0,0,0.0,0.0,0,0.0,0.0,0.0,0.0,0.0,0.0,0,0.0,0.0,12.74445971,0.0,0,0,0.0,0.0,0,0.0,0.0,0.0,0.0,0.0,0.0,0,0.0,0.0,0.0,0.0,0.0,0.0,0,0.0,0.0,0,0.0,0.0,0.0,0.0,0.0,0.0,0,0,0,0.0,0,0.0,0.0,0,0,0.0,0,0.0,0.0,0.0,0,0.0,0.0,0.0,0,0,0.0,0.0,0,0.0,0.0,0.0,0,0.0,0.0,0.0,0,0,0,0.0,0.0,0,0.0,0.0,0.0,0,0.0,0.0,0.0,0.0,0.0,0.0,14.41367967,0.0,0.0,0.0,0.0,0.0,0.0,0.0,0.0,0.0,0.0,0.0,0.0,0.0,0.0,0.0,0.0,0.0,0.0,0.0,0.0,0.0,0.0,0,0.0,0.0,0.0,0.0,0.0,0.0,0.0,0,0.0,0.0,0.0,0.0,0.0,72.35853834,0.0,0,0.0,0.0,0.0,0.0,0.0,0,0.0,0.0,0.0,0.0,0.0,0,0.0,0.0,0.0,0.0,0,0.0,0.0,0.0,0,0,0,0.0,0.0,0.0,0.0,0.0,0.0,0.0,0.0,0.0,0.0,0.0,0.0,0.0,0.0,0.0,0,0.0,0.48332228899999996,76.5,31.07,0.23199999999999998
# 3838,39858,471014,Ellison A.J.,2012,nan,(Al2O3)11.84881609 (B2O3)3.8896097160000003 (BaO)1.739825426 (CaO)5.039495337 (Fe2O3)0.02999999 (MgO)4.929506373 (SiO2)69.52303706 (SnO2)0.109999964 (SrO)2.869712053 (ZrO2)0.019997993000000002 ,0.0,0,0.0,11.84881609,0.0,0.0,0.0,0.0,0.0,0,0,0,0.0,3.8896097160000003,0,0.0,1.739825426,0.0,0.0,0.0,0.0,0,0.0,0.0,5.039495337,0.0,0,0,0.0,0.0,0,0.0,0.0,0.0,0.0,0.0,0.0,0,0.0,0.0,0.0,0.0,0.0,0.0,0,0.0,0.0,0,0.0,0.0,0.02999999,0.0,0.0,0.0,0,0,0,0.0,0,0.0,0.0,0,0,0.0,0,0.0,0.0,0.0,0,0.0,0.0,0.0,0,0,0.0,0.0,0,0.0,0.0,0.0,0,0.0,0.0,0.0,0,0,0,0.0,0.0,0,0.0,4.929506373,0.0,0,0.0,0.0,0.0,0.0,0.0,0.0,0.0,0.0,0.0,0.0,0.0,0.0,0.0,0.0,0.0,0.0,0.0,0.0,0.0,0.0,0.0,0.0,0.0,0.0,0.0,0.0,0.0,0.0,0.0,0,0.0,0.0,0.0,0.0,0.0,0.0,0.0,0,0.0,0.0,0.0,0.0,0.0,69.52303706,0.0,0,0.0,0.109999964,0.0,0.0,0.0,0,0.0,2.869712053,0.0,0.0,0.0,0,0.0,0.0,0.0,0.0,0,0.0,0.0,0.0,0,0,0,0.0,0.0,0.0,0.0,0.0,0.0,0.0,0.0,0.0,0.0,0.0,0.0,0.0,0.0,0.0,0,0.0,0.019997993000000002,80.7,32.7,0.23199999999999998
# 3839,39858,471016,Ellison A.J.,2012,nan,(Al2O3)12.38124111 (B2O3)4.11041137 (BaO)1.860186167 (CaO)6.44064458 (Fe2O3)0.030000002999999997 (MgO)4.22042238 (SiO2)68.96690621 (SnO2)0.11000001 (SrO)1.860186167 (ZrO2)0.020002001999999998 ,0.0,0,0.0,12.38124111,0.0,0.0,0.0,0.0,0.0,0,0,0,0.0,4.11041137,0,0.0,1.860186167,0.0,0.0,0.0,0.0,0,0.0,0.0,6.44064458,0.0,0,0,0.0,0.0,0,0.0,0.0,0.0,0.0,0.0,0.0,0,0.0,0.0,0.0,0.0,0.0,0.0,0,0.0,0.0,0,0.0,0.0,0.030000002999999997,0.0,0.0,0.0,0,0,0,0.0,0,0.0,0.0,0,0,0.0,0,0.0,0.0,0.0,0,0.0,0.0,0.0,0,0,0.0,0.0,0,0.0,0.0,0.0,0,0.0,0.0,0.0,0,0,0,0.0,0.0,0,0.0,4.22042238,0.0,0,0.0,0.0,0.0,0.0,0.0,0.0,0.0,0.0,0.0,0.0,0.0,0.0,0.0,0.0,0.0,0.0,0.0,0.0,0.0,0.0,0.0,0.0,0.0,0.0,0.0,0.0,0.0,0.0,0.0,0,0.0,0.0,0.0,0.0,0.0,0.0,0.0,0,0.0,0.0,0.0,0.0,0.0,68.96690621,0.0,0,0.0,0.11000001,0.0,0.0,0.0,0,0.0,1.860186167,0.0,0.0,0.0,0,0.0,0.0,0.0,0.0,0,0.0,0.0,0.0,0,0,0,0.0,0.0,0.0,0.0,0.0,0.0,0.0,0.0,0.0,0.0,0.0,0.0,0.0,0.0,0.0,0,0.0,0.020002001999999998,11.7,4.75,0.23199999999999998
# 3840,40901,478145,Ellison A.J.,2013,nan,(Al2O3)13.13 (B2O3)2.73 (BaO)4.12 (CaO)4.65 (Fe2O3)0.01 (MgO)3.38 (SiO2)70.61 (SnO2)0.1 (SrO)1.25 (ZrO2)0.02 ,0.0,0,0.0,13.13,0.0,0.0,0.0,0.0,0.0,0,0,0,0.0,2.73,0,0.0,4.12,0.0,0.0,0.0,0.0,0,0.0,0.0,4.65,0.0,0,0,0.0,0.0,0,0.0,0.0,0.0,0.0,0.0,0.0,0,0.0,0.0,0.0,0.0,0.0,0.0,0,0.0,0.0,0,0.0,0.0,0.01,0.0,0.0,0.0,0,0,0,0.0,0,0.0,0.0,0,0,0.0,0,0.0,0.0,0.0,0,0.0,0.0,0.0,0,0,0.0,0.0,0,0.0,0.0,0.0,0,0.0,0.0,0.0,0,0,0,0.0,0.0,0,0.0,3.38,0.0,0,0.0,0.0,0.0,0.0,0.0,0.0,0.0,0.0,0.0,0.0,0.0,0.0,0.0,0.0,0.0,0.0,0.0,0.0,0.0,0.0,0.0,0.0,0.0,0.0,0.0,0.0,0.0,0.0,0.0,0,0.0,0.0,0.0,0.0,0.0,0.0,0.0,0,0.0,0.0,0.0,0.0,0.0,70.61,0.0,0,0.0,0.1,0.0,0.0,0.0,0,0.0,1.25,0.0,0.0,0.0,0,0.0,0.0,0.0,0.0,0,0.0,0.0,0.0,0,0,0,0.0,0.0,0.0,0.0,0.0,0.0,0.0,0.0,0.0,0.0,0.0,0.0,0.0,0.0,0.0,0,0.0,0.02,80.9,32.8,0.23199999999999998
# 3841,31885,379783,Hushur A.,2005,nan,(Li2O)33.33333333 (SiO2)66.66666667 ,0.0,0,0.0,0.0,0.0,0.0,0.0,0.0,0.0,0,0,0,0.0,0.0,0,0.0,0.0,0.0,0.0,0.0,0.0,0,0.0,0.0,0.0,0.0,0,0,0.0,0.0,0,0.0,0.0,0.0,0.0,0.0,0.0,0,0.0,0.0,0.0,0.0,0.0,0.0,0,0.0,0.0,0,0.0,0.0,0.0,0.0,0.0,0.0,0,0,0,0.0,0,0.0,0.0,0,0,0.0,0,0.0,0.0,0.0,0,0.0,0.0,0.0,0,0,0.0,0.0,0,0.0,0.0,0.0,0,0.0,0.0,33.33333333,0,0,0,0.0,0.0,0,0.0,0.0,0.0,0,0.0,0.0,0.0,0.0,0.0,0.0,0.0,0.0,0.0,0.0,0.0,0.0,0.0,0.0,0.0,0.0,0.0,0.0,0.0,0.0,0.0,0.0,0.0,0.0,0.0,0.0,0.0,0.0,0.0,0,0.0,0.0,0.0,0.0,0.0,0.0,0.0,0,0.0,0.0,0.0,0.0,0.0,66.66666667,0.0,0,0.0,0.0,0.0,0.0,0.0,0,0.0,0.0,0.0,0.0,0.0,0,0.0,0.0,0.0,0.0,0,0.0,0.0,0.0,0,0,0,0.0,0.0,0.0,0.0,0.0,0.0,0.0,0.0,0.0,0.0,0.0,0.0,0.0,0.0,0.0,0,0.0,0.0,80.3,32.6,0.23159520000000003
# 3842,1978,110647,State Optical I,1975,BK6,(As2O3)0.18399998899999997 (B2O3)3.199914808 (BaO)9.17365545 (K2O)7.620731543 (Na2O)3.476960791 (SiO2)71.92586568 (ZnO)4.418871735 ,0.0,0,0.0,0.0,0.0,0.0,0.0,0.18399998899999997,0.0,0,0,0,0.0,3.199914808,0,0.0,9.17365545,0.0,0.0,0.0,0.0,0,0.0,0.0,0.0,0.0,0,0,0.0,0.0,0,0.0,0.0,0.0,0.0,0.0,0.0,0,0.0,0.0,0.0,0.0,0.0,0.0,0,0.0,0.0,0,0.0,0.0,0.0,0.0,0.0,0.0,0,0,0,0.0,0,0.0,0.0,0,0,0.0,0,0.0,0.0,0.0,0,0.0,0.0,7.620731543,0,0,0.0,0.0,0,0.0,0.0,0.0,0,0.0,0.0,0.0,0,0,0,0.0,0.0,0,0.0,0.0,0.0,0,0.0,0.0,0.0,0.0,0.0,0.0,3.476960791,0.0,0.0,0.0,0.0,0.0,0.0,0.0,0.0,0.0,0.0,0.0,0.0,0.0,0.0,0.0,0.0,0.0,0.0,0.0,0.0,0.0,0.0,0,0.0,0.0,0.0,0.0,0.0,0.0,0.0,0,0.0,0.0,0.0,0.0,0.0,71.92586568,0.0,0,0.0,0.0,0.0,0.0,0.0,0,0.0,0.0,0.0,0.0,0.0,0,0.0,0.0,0.0,0.0,0,0.0,0.0,0.0,0,0,0,0.0,0.0,0.0,0.0,0.0,0.0,0.0,0.0,0.0,0.0,0.0,0.0,0.0,0.0,4.418871735,0,0.0,0.0,70.1,28.46,0.23155309999999998
# 3843,6619,38498,Gan Fuxi,1959,nan,(Al2O3)8.0 (B2O3)24.0 (Li2O)16.0 (SiO2)52.0 ,0.0,0,0.0,8.0,0.0,0.0,0.0,0.0,0.0,0,0,0,0.0,24.0,0,0.0,0.0,0.0,0.0,0.0,0.0,0,0.0,0.0,0.0,0.0,0,0,0.0,0.0,0,0.0,0.0,0.0,0.0,0.0,0.0,0,0.0,0.0,0.0,0.0,0.0,0.0,0,0.0,0.0,0,0.0,0.0,0.0,0.0,0.0,0.0,0,0,0,0.0,0,0.0,0.0,0,0,0.0,0,0.0,0.0,0.0,0,0.0,0.0,0.0,0,0,0.0,0.0,0,0.0,0.0,0.0,0,0.0,0.0,16.0,0,0,0,0.0,0.0,0,0.0,0.0,0.0,0,0.0,0.0,0.0,0.0,0.0,0.0,0.0,0.0,0.0,0.0,0.0,0.0,0.0,0.0,0.0,0.0,0.0,0.0,0.0,0.0,0.0,0.0,0.0,0.0,0.0,0.0,0.0,0.0,0.0,0,0.0,0.0,0.0,0.0,0.0,0.0,0.0,0,0.0,0.0,0.0,0.0,0.0,52.0,0.0,0,0.0,0.0,0.0,0.0,0.0,0,0.0,0.0,0.0,0.0,0.0,0,0.0,0.0,0.0,0.0,0,0.0,0.0,0.0,0,0,0,0.0,0.0,0.0,0.0,0.0,0.0,0.0,0.0,0.0,0.0,0.0,0.0,0.0,0.0,0.0,0,0.0,0.0,73.2,29.72,0.23149389999999997
# 3844,1738,110634,State Optical I,1975,FK11,(Al2O3)9.383907601 (B2O3)6.108033391 (BaO)0.7219536459999999 (K2O)11.94931076 (MgO)18.7901612 (P2O5)52.68193337 (Sb2O3)0.364700023 ,0.0,0,0.0,9.383907601,0.0,0.0,0.0,0.0,0.0,0,0,0,0.0,6.108033391,0,0.0,0.7219536459999999,0.0,0.0,0.0,0.0,0,0.0,0.0,0.0,0.0,0,0,0.0,0.0,0,0.0,0.0,0.0,0.0,0.0,0.0,0,0.0,0.0,0.0,0.0,0.0,0.0,0,0.0,0.0,0,0.0,0.0,0.0,0.0,0.0,0.0,0,0,0,0.0,0,0.0,0.0,0,0,0.0,0,0.0,0.0,0.0,0,0.0,0.0,11.94931076,0,0,0.0,0.0,0,0.0,0.0,0.0,0,0.0,0.0,0.0,0,0,0,0.0,0.0,0,0.0,18.7901612,0.0,0,0.0,0.0,0.0,0.0,0.0,0.0,0.0,0.0,0.0,0.0,0.0,0.0,0.0,0.0,0.0,0.0,0.0,0.0,0.0,0.0,0.0,52.68193337,0.0,0.0,0.0,0.0,0.0,0.0,0.0,0,0.0,0.0,0.0,0.0,0.0,0.0,0.364700023,0,0.0,0.0,0.0,0.0,0.0,0.0,0.0,0,0.0,0.0,0.0,0.0,0.0,0,0.0,0.0,0.0,0.0,0.0,0,0.0,0.0,0.0,0.0,0,0.0,0.0,0.0,0,0,0,0.0,0.0,0.0,0.0,0.0,0.0,0.0,0.0,0.0,0.0,0.0,0.0,0.0,0.0,0.0,0,0.0,0.0,64.5,26.19,0.231386
# 3845,31749,166032,El0Mallawany R.,1992,nan,(TeO2)99.60856661 (ZnO)0.391433387 ,0.0,0,0.0,0.0,0.0,0.0,0.0,0.0,0.0,0,0,0,0.0,0.0,0,0.0,0.0,0.0,0.0,0.0,0.0,0,0.0,0.0,0.0,0.0,0,0,0.0,0.0,0,0.0,0.0,0.0,0.0,0.0,0.0,0,0.0,0.0,0.0,0.0,0.0,0.0,0,0.0,0.0,0,0.0,0.0,0.0,0.0,0.0,0.0,0,0,0,0.0,0,0.0,0.0,0,0,0.0,0,0.0,0.0,0.0,0,0.0,0.0,0.0,0,0,0.0,0.0,0,0.0,0.0,0.0,0,0.0,0.0,0.0,0,0,0,0.0,0.0,0,0.0,0.0,0.0,0,0.0,0.0,0.0,0.0,0.0,0.0,0.0,0.0,0.0,0.0,0.0,0.0,0.0,0.0,0.0,0.0,0.0,0.0,0.0,0.0,0.0,0.0,0.0,0.0,0.0,0.0,0.0,0.0,0.0,0,0.0,0.0,0.0,0.0,0.0,0.0,0.0,0,0.0,0.0,0.0,0.0,0.0,0.0,0.0,0,0.0,0.0,0.0,0.0,0.0,0,0.0,0.0,0.0,0.0,0.0,0,0.0,99.60856661,0.0,0.0,0,0.0,0.0,0.0,0,0,0,0.0,0.0,0.0,0.0,0.0,0.0,0.0,0.0,0.0,0.0,0.0,0.0,0.0,0.0,0.391433387,0,0.0,0.0,50.7,20.59,0.2311802
# 3846,3861,12489,Takahashi K.,1983,nan,(B2O3)32.25806323 (K2O)35.48387355 (SiO2)32.25806323 ,0.0,0,0.0,0.0,0.0,0.0,0.0,0.0,0.0,0,0,0,0.0,32.25806323,0,0.0,0.0,0.0,0.0,0.0,0.0,0,0.0,0.0,0.0,0.0,0,0,0.0,0.0,0,0.0,0.0,0.0,0.0,0.0,0.0,0,0.0,0.0,0.0,0.0,0.0,0.0,0,0.0,0.0,0,0.0,0.0,0.0,0.0,0.0,0.0,0,0,0,0.0,0,0.0,0.0,0,0,0.0,0,0.0,0.0,0.0,0,0.0,0.0,35.48387355,0,0,0.0,0.0,0,0.0,0.0,0.0,0,0.0,0.0,0.0,0,0,0,0.0,0.0,0,0.0,0.0,0.0,0,0.0,0.0,0.0,0.0,0.0,0.0,0.0,0.0,0.0,0.0,0.0,0.0,0.0,0.0,0.0,0.0,0.0,0.0,0.0,0.0,0.0,0.0,0.0,0.0,0.0,0.0,0.0,0.0,0.0,0,0.0,0.0,0.0,0.0,0.0,0.0,0.0,0,0.0,0.0,0.0,0.0,0.0,32.25806323,0.0,0,0.0,0.0,0.0,0.0,0.0,0,0.0,0.0,0.0,0.0,0.0,0,0.0,0.0,0.0,0.0,0,0.0,0.0,0.0,0,0,0,0.0,0.0,0.0,0.0,0.0,0.0,0.0,0.0,0.0,0.0,0.0,0.0,0.0,0.0,0.0,0,0.0,0.0,49.0,19.9,0.2311558
# 3847,6619,38480,Gan Fuxi,1959,nan,(Al2O3)16.0 (B2O3)24.0 (Na2O)16.0 (SiO2)44.0 ,0.0,0,0.0,16.0,0.0,0.0,0.0,0.0,0.0,0,0,0,0.0,24.0,0,0.0,0.0,0.0,0.0,0.0,0.0,0,0.0,0.0,0.0,0.0,0,0,0.0,0.0,0,0.0,0.0,0.0,0.0,0.0,0.0,0,0.0,0.0,0.0,0.0,0.0,0.0,0,0.0,0.0,0,0.0,0.0,0.0,0.0,0.0,0.0,0,0,0,0.0,0,0.0,0.0,0,0,0.0,0,0.0,0.0,0.0,0,0.0,0.0,0.0,0,0,0.0,0.0,0,0.0,0.0,0.0,0,0.0,0.0,0.0,0,0,0,0.0,0.0,0,0.0,0.0,0.0,0,0.0,0.0,0.0,0.0,0.0,0.0,16.0,0.0,0.0,0.0,0.0,0.0,0.0,0.0,0.0,0.0,0.0,0.0,0.0,0.0,0.0,0.0,0.0,0.0,0.0,0.0,0.0,0.0,0.0,0,0.0,0.0,0.0,0.0,0.0,0.0,0.0,0,0.0,0.0,0.0,0.0,0.0,44.0,0.0,0,0.0,0.0,0.0,0.0,0.0,0,0.0,0.0,0.0,0.0,0.0,0,0.0,0.0,0.0,0.0,0,0.0,0.0,0.0,0,0,0,0.0,0.0,0.0,0.0,0.0,0.0,0.0,0.0,0.0,0.0,0.0,0.0,0.0,0.0,0.0,0,0.0,0.0,53.6,21.77,0.2310518
# 3848,259,20602,Livshits V.Ya.,1988,nan,(K2O)3.3 (Na2O)13.0 (SiO2)65.2 (TiO2)18.5 ,0.0,0,0.0,0.0,0.0,0.0,0.0,0.0,0.0,0,0,0,0.0,0.0,0,0.0,0.0,0.0,0.0,0.0,0.0,0,0.0,0.0,0.0,0.0,0,0,0.0,0.0,0,0.0,0.0,0.0,0.0,0.0,0.0,0,0.0,0.0,0.0,0.0,0.0,0.0,0,0.0,0.0,0,0.0,0.0,0.0,0.0,0.0,0.0,0,0,0,0.0,0,0.0,0.0,0,0,0.0,0,0.0,0.0,0.0,0,0.0,0.0,3.3,0,0,0.0,0.0,0,0.0,0.0,0.0,0,0.0,0.0,0.0,0,0,0,0.0,0.0,0,0.0,0.0,0.0,0,0.0,0.0,0.0,0.0,0.0,0.0,13.0,0.0,0.0,0.0,0.0,0.0,0.0,0.0,0.0,0.0,0.0,0.0,0.0,0.0,0.0,0.0,0.0,0.0,0.0,0.0,0.0,0.0,0.0,0,0.0,0.0,0.0,0.0,0.0,0.0,0.0,0,0.0,0.0,0.0,0.0,0.0,65.2,0.0,0,0.0,0.0,0.0,0.0,0.0,0,0.0,0.0,0.0,0.0,0.0,0,0.0,0.0,0.0,0.0,0,18.5,0.0,0.0,0,0,0,0.0,0.0,0.0,0.0,0.0,0.0,0.0,0.0,0.0,0.0,0.0,0.0,0.0,0.0,0.0,0,0.0,0.0,81.5,33.2,0.231
# 3849,268,20677,Karapetyan G.O.,1984,nan,(Al2O3)9.0 (Li2O)27.0 (Na2O)3.0 (SiO2)61.0 ,0.0,0,0.0,9.0,0.0,0.0,0.0,0.0,0.0,0,0,0,0.0,0.0,0,0.0,0.0,0.0,0.0,0.0,0.0,0,0.0,0.0,0.0,0.0,0,0,0.0,0.0,0,0.0,0.0,0.0,0.0,0.0,0.0,0,0.0,0.0,0.0,0.0,0.0,0.0,0,0.0,0.0,0,0.0,0.0,0.0,0.0,0.0,0.0,0,0,0,0.0,0,0.0,0.0,0,0,0.0,0,0.0,0.0,0.0,0,0.0,0.0,0.0,0,0,0.0,0.0,0,0.0,0.0,0.0,0,0.0,0.0,27.0,0,0,0,0.0,0.0,0,0.0,0.0,0.0,0,0.0,0.0,0.0,0.0,0.0,0.0,3.0,0.0,0.0,0.0,0.0,0.0,0.0,0.0,0.0,0.0,0.0,0.0,0.0,0.0,0.0,0.0,0.0,0.0,0.0,0.0,0.0,0.0,0.0,0,0.0,0.0,0.0,0.0,0.0,0.0,0.0,0,0.0,0.0,0.0,0.0,0.0,61.0,0.0,0,0.0,0.0,0.0,0.0,0.0,0,0.0,0.0,0.0,0.0,0.0,0,0.0,0.0,0.0,0.0,0,0.0,0.0,0.0,0,0,0,0.0,0.0,0.0,0.0,0.0,0.0,0.0,0.0,0.0,0.0,0.0,0.0,0.0,0.0,0.0,0,0.0,0.0,86.2,35.0,0.231
# 3850,268,20678,Karapetyan G.O.,1984,nan,(Al2O3)9.0 (Li2O)26.0 (Na2O)4.0 (SiO2)61.0 ,0.0,0,0.0,9.0,0.0,0.0,0.0,0.0,0.0,0,0,0,0.0,0.0,0,0.0,0.0,0.0,0.0,0.0,0.0,0,0.0,0.0,0.0,0.0,0,0,0.0,0.0,0,0.0,0.0,0.0,0.0,0.0,0.0,0,0.0,0.0,0.0,0.0,0.0,0.0,0,0.0,0.0,0,0.0,0.0,0.0,0.0,0.0,0.0,0,0,0,0.0,0,0.0,0.0,0,0,0.0,0,0.0,0.0,0.0,0,0.0,0.0,0.0,0,0,0.0,0.0,0,0.0,0.0,0.0,0,0.0,0.0,26.0,0,0,0,0.0,0.0,0,0.0,0.0,0.0,0,0.0,0.0,0.0,0.0,0.0,0.0,4.0,0.0,0.0,0.0,0.0,0.0,0.0,0.0,0.0,0.0,0.0,0.0,0.0,0.0,0.0,0.0,0.0,0.0,0.0,0.0,0.0,0.0,0.0,0,0.0,0.0,0.0,0.0,0.0,0.0,0.0,0,0.0,0.0,0.0,0.0,0.0,61.0,0.0,0,0.0,0.0,0.0,0.0,0.0,0,0.0,0.0,0.0,0.0,0.0,0,0.0,0.0,0.0,0.0,0,0.0,0.0,0.0,0,0,0,0.0,0.0,0.0,0.0,0.0,0.0,0.0,0.0,0.0,0.0,0.0,0.0,0.0,0.0,0.0,0,0.0,0.0,86.0,35.0,0.231
# 3851,290,21046,Karapetyan G.O.,1979,nan,(Al2O3)20.0 (Li2O)13.0 (SiO2)67.0 ,0.0,0,0.0,20.0,0.0,0.0,0.0,0.0,0.0,0,0,0,0.0,0.0,0,0.0,0.0,0.0,0.0,0.0,0.0,0,0.0,0.0,0.0,0.0,0,0,0.0,0.0,0,0.0,0.0,0.0,0.0,0.0,0.0,0,0.0,0.0,0.0,0.0,0.0,0.0,0,0.0,0.0,0,0.0,0.0,0.0,0.0,0.0,0.0,0,0,0,0.0,0,0.0,0.0,0,0,0.0,0,0.0,0.0,0.0,0,0.0,0.0,0.0,0,0,0.0,0.0,0,0.0,0.0,0.0,0,0.0,0.0,13.0,0,0,0,0.0,0.0,0,0.0,0.0,0.0,0,0.0,0.0,0.0,0.0,0.0,0.0,0.0,0.0,0.0,0.0,0.0,0.0,0.0,0.0,0.0,0.0,0.0,0.0,0.0,0.0,0.0,0.0,0.0,0.0,0.0,0.0,0.0,0.0,0.0,0,0.0,0.0,0.0,0.0,0.0,0.0,0.0,0,0.0,0.0,0.0,0.0,0.0,67.0,0.0,0,0.0,0.0,0.0,0.0,0.0,0,0.0,0.0,0.0,0.0,0.0,0,0.0,0.0,0.0,0.0,0,0.0,0.0,0.0,0,0,0,0.0,0.0,0.0,0.0,0.0,0.0,0.0,0.0,0.0,0.0,0.0,0.0,0.0,0.0,0.0,0,0.0,0.0,88.6,36.1,0.231
# 3852,291,21051,Livshits V.Ya.,1982,nan,(Al2O3)5.0 (Li2O)16.0 (Na2O)16.0 (SiO2)63.0 ,0.0,0,0.0,5.0,0.0,0.0,0.0,0.0,0.0,0,0,0,0.0,0.0,0,0.0,0.0,0.0,0.0,0.0,0.0,0,0.0,0.0,0.0,0.0,0,0,0.0,0.0,0,0.0,0.0,0.0,0.0,0.0,0.0,0,0.0,0.0,0.0,0.0,0.0,0.0,0,0.0,0.0,0,0.0,0.0,0.0,0.0,0.0,0.0,0,0,0,0.0,0,0.0,0.0,0,0,0.0,0,0.0,0.0,0.0,0,0.0,0.0,0.0,0,0,0.0,0.0,0,0.0,0.0,0.0,0,0.0,0.0,16.0,0,0,0,0.0,0.0,0,0.0,0.0,0.0,0,0.0,0.0,0.0,0.0,0.0,0.0,16.0,0.0,0.0,0.0,0.0,0.0,0.0,0.0,0.0,0.0,0.0,0.0,0.0,0.0,0.0,0.0,0.0,0.0,0.0,0.0,0.0,0.0,0.0,0,0.0,0.0,0.0,0.0,0.0,0.0,0.0,0,0.0,0.0,0.0,0.0,0.0,63.0,0.0,0,0.0,0.0,0.0,0.0,0.0,0,0.0,0.0,0.0,0.0,0.0,0,0.0,0.0,0.0,0.0,0,0.0,0.0,0.0,0,0,0,0.0,0.0,0.0,0.0,0.0,0.0,0.0,0.0,0.0,0.0,0.0,0.0,0.0,0.0,0.0,0,0.0,0.0,78.5,31.9,0.231
# 3853,1888,122460,Sanin V.I.,1982,nan,(CaO)30.0 (MgO)2.0 (Na2O)2.0 (SiO2)66.0 ,0.0,0,0.0,0.0,0.0,0.0,0.0,0.0,0.0,0,0,0,0.0,0.0,0,0.0,0.0,0.0,0.0,0.0,0.0,0,0.0,0.0,30.0,0.0,0,0,0.0,0.0,0,0.0,0.0,0.0,0.0,0.0,0.0,0,0.0,0.0,0.0,0.0,0.0,0.0,0,0.0,0.0,0,0.0,0.0,0.0,0.0,0.0,0.0,0,0,0,0.0,0,0.0,0.0,0,0,0.0,0,0.0,0.0,0.0,0,0.0,0.0,0.0,0,0,0.0,0.0,0,0.0,0.0,0.0,0,0.0,0.0,0.0,0,0,0,0.0,0.0,0,0.0,2.0,0.0,0,0.0,0.0,0.0,0.0,0.0,0.0,2.0,0.0,0.0,0.0,0.0,0.0,0.0,0.0,0.0,0.0,0.0,0.0,0.0,0.0,0.0,0.0,0.0,0.0,0.0,0.0,0.0,0.0,0.0,0,0.0,0.0,0.0,0.0,0.0,0.0,0.0,0,0.0,0.0,0.0,0.0,0.0,66.0,0.0,0,0.0,0.0,0.0,0.0,0.0,0,0.0,0.0,0.0,0.0,0.0,0,0.0,0.0,0.0,0.0,0,0.0,0.0,0.0,0,0,0,0.0,0.0,0.0,0.0,0.0,0.0,0.0,0.0,0.0,0.0,0.0,0.0,0.0,0.0,0.0,0,0.0,0.0,nan,nan,0.231
# 3854,1888,122474,Sanin V.I.,1982,nan,(CaO)20.0 (MgO)6.0 (Na2O)6.0 (SiO2)68.0 ,0.0,0,0.0,0.0,0.0,0.0,0.0,0.0,0.0,0,0,0,0.0,0.0,0,0.0,0.0,0.0,0.0,0.0,0.0,0,0.0,0.0,20.0,0.0,0,0,0.0,0.0,0,0.0,0.0,0.0,0.0,0.0,0.0,0,0.0,0.0,0.0,0.0,0.0,0.0,0,0.0,0.0,0,0.0,0.0,0.0,0.0,0.0,0.0,0,0,0,0.0,0,0.0,0.0,0,0,0.0,0,0.0,0.0,0.0,0,0.0,0.0,0.0,0,0,0.0,0.0,0,0.0,0.0,0.0,0,0.0,0.0,0.0,0,0,0,0.0,0.0,0,0.0,6.0,0.0,0,0.0,0.0,0.0,0.0,0.0,0.0,6.0,0.0,0.0,0.0,0.0,0.0,0.0,0.0,0.0,0.0,0.0,0.0,0.0,0.0,0.0,0.0,0.0,0.0,0.0,0.0,0.0,0.0,0.0,0,0.0,0.0,0.0,0.0,0.0,0.0,0.0,0,0.0,0.0,0.0,0.0,0.0,68.0,0.0,0,0.0,0.0,0.0,0.0,0.0,0,0.0,0.0,0.0,0.0,0.0,0,0.0,0.0,0.0,0.0,0,0.0,0.0,0.0,0,0,0,0.0,0.0,0.0,0.0,0.0,0.0,0.0,0.0,0.0,0.0,0.0,0.0,0.0,0.0,0.0,0,0.0,0.0,nan,nan,0.231
# 3855,1966,110932,Kisin B.I.,1959,F8,(As2O3)0.144400012 (K2O)10.51433084 (Na2O)2.304772184 (PbO)19.19996154 (SiO2)67.83653543 ,0.0,0,0.0,0.0,0.0,0.0,0.0,0.144400012,0.0,0,0,0,0.0,0.0,0,0.0,0.0,0.0,0.0,0.0,0.0,0,0.0,0.0,0.0,0.0,0,0,0.0,0.0,0,0.0,0.0,0.0,0.0,0.0,0.0,0,0.0,0.0,0.0,0.0,0.0,0.0,0,0.0,0.0,0,0.0,0.0,0.0,0.0,0.0,0.0,0,0,0,0.0,0,0.0,0.0,0,0,0.0,0,0.0,0.0,0.0,0,0.0,0.0,10.51433084,0,0,0.0,0.0,0,0.0,0.0,0.0,0,0.0,0.0,0.0,0,0,0,0.0,0.0,0,0.0,0.0,0.0,0,0.0,0.0,0.0,0.0,0.0,0.0,2.304772184,0.0,0.0,0.0,0.0,0.0,0.0,0.0,0.0,0.0,0.0,0.0,0.0,0.0,0.0,0.0,0.0,0.0,0.0,19.19996154,0.0,0.0,0.0,0,0.0,0.0,0.0,0.0,0.0,0.0,0.0,0,0.0,0.0,0.0,0.0,0.0,67.83653543,0.0,0,0.0,0.0,0.0,0.0,0.0,0,0.0,0.0,0.0,0.0,0.0,0,0.0,0.0,0.0,0.0,0,0.0,0.0,0.0,0,0,0,0.0,0.0,0.0,0.0,0.0,0.0,0.0,0.0,0.0,0.0,0.0,0.0,0.0,0.0,0.0,0,0.0,0.0,53.7,21.81,0.231
# 3856,3856,12422,Maynell C.A.,1973,nan,(B2O3)40.89168022 (Na2O)9.083407271 (OH)0.300900075 (SiO2)49.72401243 ,0.0,0,0.0,0.0,0.0,0.0,0.0,0.0,0.0,0,0,0,0.0,40.89168022,0,0.0,0.0,0.0,0.0,0.0,0.0,0,0.0,0.0,0.0,0.0,0,0,0.0,0.0,0,0.0,0.0,0.0,0.0,0.0,0.0,0,0.0,0.0,0.0,0.0,0.0,0.0,0,0.0,0.0,0,0.0,0.0,0.0,0.0,0.0,0.0,0,0,0,0.0,0,0.0,0.0,0,0,0.0,0,0.0,0.0,0.0,0,0.0,0.0,0.0,0,0,0.0,0.0,0,0.0,0.0,0.0,0,0.0,0.0,0.0,0,0,0,0.0,0.0,0,0.0,0.0,0.0,0,0.0,0.0,0.0,0.0,0.0,0.0,9.083407271,0.0,0.0,0.0,0.0,0.0,0.0,0.0,0.0,0.0,0.0,0.0,0.0,0.300900075,0.0,0.0,0.0,0.0,0.0,0.0,0.0,0.0,0.0,0,0.0,0.0,0.0,0.0,0.0,0.0,0.0,0,0.0,0.0,0.0,0.0,0.0,49.72401243,0.0,0,0.0,0.0,0.0,0.0,0.0,0,0.0,0.0,0.0,0.0,0.0,0,0.0,0.0,0.0,0.0,0,0.0,0.0,0.0,0,0,0,0.0,0.0,0.0,0.0,0.0,0.0,0.0,0.0,0.0,0.0,0.0,0.0,0.0,0.0,0.0,0,0.0,0.0,44.5,18.09,0.231
# 3857,3859,12445,Livshits V.Ya.,1982,nan,(Al2O3)5.0 (Na2O)25.0 (SiO2)70.0 ,0.0,0,0.0,5.0,0.0,0.0,0.0,0.0,0.0,0,0,0,0.0,0.0,0,0.0,0.0,0.0,0.0,0.0,0.0,0,0.0,0.0,0.0,0.0,0,0,0.0,0.0,0,0.0,0.0,0.0,0.0,0.0,0.0,0,0.0,0.0,0.0,0.0,0.0,0.0,0,0.0,0.0,0,0.0,0.0,0.0,0.0,0.0,0.0,0,0,0,0.0,0,0.0,0.0,0,0,0.0,0,0.0,0.0,0.0,0,0.0,0.0,0.0,0,0,0.0,0.0,0,0.0,0.0,0.0,0,0.0,0.0,0.0,0,0,0,0.0,0.0,0,0.0,0.0,0.0,0,0.0,0.0,0.0,0.0,0.0,0.0,25.0,0.0,0.0,0.0,0.0,0.0,0.0,0.0,0.0,0.0,0.0,0.0,0.0,0.0,0.0,0.0,0.0,0.0,0.0,0.0,0.0,0.0,0.0,0,0.0,0.0,0.0,0.0,0.0,0.0,0.0,0,0.0,0.0,0.0,0.0,0.0,70.0,0.0,0,0.0,0.0,0.0,0.0,0.0,0,0.0,0.0,0.0,0.0,0.0,0,0.0,0.0,0.0,0.0,0,0.0,0.0,0.0,0,0,0,0.0,0.0,0.0,0.0,0.0,0.0,0.0,0.0,0.0,0.0,0.0,0.0,0.0,0.0,0.0,0,0.0,0.0,63.5,25.8,0.231
# 3858,7080,121855,Butler B.P.,1996,nan,(Al2O3)11.32624882 (BaO)0.721399703 (CaO)9.672784748 (F)9.012951312 (Fe2O3)1.048994333 (K2O)0.126049419 (MgO)1.643512122 (Na2O)10.98003069 (PbO)0.022398379 (SiO2)55.44563048 ,0.0,0,0.0,11.32624882,0.0,0.0,0.0,0.0,0.0,0,0,0,0.0,0.0,0,0.0,0.721399703,0.0,0.0,0.0,0.0,0,0.0,0.0,9.672784748,0.0,0,0,0.0,0.0,0,0.0,0.0,0.0,0.0,0.0,0.0,0,0.0,0.0,0.0,0.0,0.0,0.0,0,0.0,0.0,0,9.012951312,0.0,1.048994333,0.0,0.0,0.0,0,0,0,0.0,0,0.0,0.0,0,0,0.0,0,0.0,0.0,0.0,0,0.0,0.0,0.126049419,0,0,0.0,0.0,0,0.0,0.0,0.0,0,0.0,0.0,0.0,0,0,0,0.0,0.0,0,0.0,1.643512122,0.0,0,0.0,0.0,0.0,0.0,0.0,0.0,10.98003069,0.0,0.0,0.0,0.0,0.0,0.0,0.0,0.0,0.0,0.0,0.0,0.0,0.0,0.0,0.0,0.0,0.0,0.0,0.022398379,0.0,0.0,0.0,0,0.0,0.0,0.0,0.0,0.0,0.0,0.0,0,0.0,0.0,0.0,0.0,0.0,55.44563048,0.0,0,0.0,0.0,0.0,0.0,0.0,0,0.0,0.0,0.0,0.0,0.0,0,0.0,0.0,0.0,0.0,0,0.0,0.0,0.0,0,0,0,0.0,0.0,0.0,0.0,0.0,0.0,0.0,0.0,0.0,0.0,0.0,0.0,0.0,0.0,0.0,0,0.0,0.0,77.9,31.65,0.231
# 3859,8583,59564,Senin H.B.,1994,nan,(Gd2O3)25.0 (P2O5)75.0 ,0.0,0,0.0,0.0,0.0,0.0,0.0,0.0,0.0,0,0,0,0.0,0.0,0,0.0,0.0,0.0,0.0,0.0,0.0,0,0.0,0.0,0.0,0.0,0,0,0.0,0.0,0,0.0,0.0,0.0,0.0,0.0,0.0,0,0.0,0.0,0.0,0.0,0.0,0.0,0,0.0,0.0,0,0.0,0.0,0.0,0.0,0.0,0.0,0,0,0,25.0,0,0.0,0.0,0,0,0.0,0,0.0,0.0,0.0,0,0.0,0.0,0.0,0,0,0.0,0.0,0,0.0,0.0,0.0,0,0.0,0.0,0.0,0,0,0,0.0,0.0,0,0.0,0.0,0.0,0,0.0,0.0,0.0,0.0,0.0,0.0,0.0,0.0,0.0,0.0,0.0,0.0,0.0,0.0,0.0,0.0,0.0,0.0,0.0,0.0,0.0,75.0,0.0,0.0,0.0,0.0,0.0,0.0,0.0,0,0.0,0.0,0.0,0.0,0.0,0.0,0.0,0,0.0,0.0,0.0,0.0,0.0,0.0,0.0,0,0.0,0.0,0.0,0.0,0.0,0,0.0,0.0,0.0,0.0,0.0,0,0.0,0.0,0.0,0.0,0,0.0,0.0,0.0,0,0,0,0.0,0.0,0.0,0.0,0.0,0.0,0.0,0.0,0.0,0.0,0.0,0.0,0.0,0.0,0.0,0,0.0,0.0,61.6,25.02,0.231
# 3860,14029,118695,Weber W.J.,1984,nan,(Al2O3)0.9590817540000001 (B2O3)9.656693536 (CaO)5.013499759 (MgO)4.852533767 (Na2O)17.25698917 (SiO2)59.50670714 (TiO2)2.754494868 ,0.0,0,0.0,0.9590817540000001,0.0,0.0,0.0,0.0,0.0,0,0,0,0.0,9.656693536,0,0.0,0.0,0.0,0.0,0.0,0.0,0,0.0,0.0,5.013499759,0.0,0,0,0.0,0.0,0,0.0,0.0,0.0,0.0,0.0,0.0,0,0.0,0.0,0.0,0.0,0.0,0.0,0,0.0,0.0,0,0.0,0.0,0.0,0.0,0.0,0.0,0,0,0,0.0,0,0.0,0.0,0,0,0.0,0,0.0,0.0,0.0,0,0.0,0.0,0.0,0,0,0.0,0.0,0,0.0,0.0,0.0,0,0.0,0.0,0.0,0,0,0,0.0,0.0,0,0.0,4.852533767,0.0,0,0.0,0.0,0.0,0.0,0.0,0.0,17.25698917,0.0,0.0,0.0,0.0,0.0,0.0,0.0,0.0,0.0,0.0,0.0,0.0,0.0,0.0,0.0,0.0,0.0,0.0,0.0,0.0,0.0,0.0,0,0.0,0.0,0.0,0.0,0.0,0.0,0.0,0,0.0,0.0,0.0,0.0,0.0,59.50670714,0.0,0,0.0,0.0,0.0,0.0,0.0,0,0.0,0.0,0.0,0.0,0.0,0,0.0,0.0,0.0,0.0,0,2.754494868,0.0,0.0,0,0,0,0.0,0.0,0.0,0.0,0.0,0.0,0.0,0.0,0.0,0.0,0.0,0.0,0.0,0.0,0.0,0,0.0,0.0,81.7,33.2,0.231
# 3861,23675,190643,Ohara K.,2000,nan,(Al2O3)16.63303915 (As2O3)0.328400181 (BaO)1.695154932 (CaO)2.317440275 (Dy2O3)0.696800383 (Li2O)9.785386382 (MgO)3.224362773 (SiO2)65.31941593 ,0.0,0,0.0,16.63303915,0.0,0.0,0.0,0.328400181,0.0,0,0,0,0.0,0.0,0,0.0,1.695154932,0.0,0.0,0.0,0.0,0,0.0,0.0,2.317440275,0.0,0,0,0.0,0.0,0,0.0,0.0,0.0,0.0,0.0,0.0,0,0.0,0.0,0.0,0.696800383,0.0,0.0,0,0.0,0.0,0,0.0,0.0,0.0,0.0,0.0,0.0,0,0,0,0.0,0,0.0,0.0,0,0,0.0,0,0.0,0.0,0.0,0,0.0,0.0,0.0,0,0,0.0,0.0,0,0.0,0.0,0.0,0,0.0,0.0,9.785386382,0,0,0,0.0,0.0,0,0.0,3.224362773,0.0,0,0.0,0.0,0.0,0.0,0.0,0.0,0.0,0.0,0.0,0.0,0.0,0.0,0.0,0.0,0.0,0.0,0.0,0.0,0.0,0.0,0.0,0.0,0.0,0.0,0.0,0.0,0.0,0.0,0.0,0,0.0,0.0,0.0,0.0,0.0,0.0,0.0,0,0.0,0.0,0.0,0.0,0.0,65.31941593,0.0,0,0.0,0.0,0.0,0.0,0.0,0,0.0,0.0,0.0,0.0,0.0,0,0.0,0.0,0.0,0.0,0,0.0,0.0,0.0,0,0,0,0.0,0.0,0.0,0.0,0.0,0.0,0.0,0.0,0.0,0.0,0.0,0.0,0.0,0.0,0.0,0,0.0,0.0,82.4,33.46,0.231
# 3862,27073,356810,Duddridge A.,2003,nan,(B2O3)17.91785191 (Fe2O3)3.623986229 (Li2O)9.929892266 (Na2O)10.16012139 (SiO2)58.36814820000001 ,0.0,0,0.0,0.0,0.0,0.0,0.0,0.0,0.0,0,0,0,0.0,17.91785191,0,0.0,0.0,0.0,0.0,0.0,0.0,0,0.0,0.0,0.0,0.0,0,0,0.0,0.0,0,0.0,0.0,0.0,0.0,0.0,0.0,0,0.0,0.0,0.0,0.0,0.0,0.0,0,0.0,0.0,0,0.0,0.0,3.623986229,0.0,0.0,0.0,0,0,0,0.0,0,0.0,0.0,0,0,0.0,0,0.0,0.0,0.0,0,0.0,0.0,0.0,0,0,0.0,0.0,0,0.0,0.0,0.0,0,0.0,0.0,9.929892266,0,0,0,0.0,0.0,0,0.0,0.0,0.0,0,0.0,0.0,0.0,0.0,0.0,0.0,10.16012139,0.0,0.0,0.0,0.0,0.0,0.0,0.0,0.0,0.0,0.0,0.0,0.0,0.0,0.0,0.0,0.0,0.0,0.0,0.0,0.0,0.0,0.0,0,0.0,0.0,0.0,0.0,0.0,0.0,0.0,0,0.0,0.0,0.0,0.0,0.0,58.36814820000001,0.0,0,0.0,0.0,0.0,0.0,0.0,0,0.0,0.0,0.0,0.0,0.0,0,0.0,0.0,0.0,0.0,0,0.0,0.0,0.0,0,0,0,0.0,0.0,0.0,0.0,0.0,0.0,0.0,0.0,0.0,0.0,0.0,0.0,0.0,0.0,0.0,0,0.0,0.0,87.6,35.58,0.231
# 3863,27073,356819,Duddridge A.,2003,nan,(Al2O3)9.669669192999999 (B2O3)16.76677034 (Li2O)9.299299186 (Na2O)9.529530191000001 (SiO2)54.73473109 ,0.0,0,0.0,9.669669192999999,0.0,0.0,0.0,0.0,0.0,0,0,0,0.0,16.76677034,0,0.0,0.0,0.0,0.0,0.0,0.0,0,0.0,0.0,0.0,0.0,0,0,0.0,0.0,0,0.0,0.0,0.0,0.0,0.0,0.0,0,0.0,0.0,0.0,0.0,0.0,0.0,0,0.0,0.0,0,0.0,0.0,0.0,0.0,0.0,0.0,0,0,0,0.0,0,0.0,0.0,0,0,0.0,0,0.0,0.0,0.0,0,0.0,0.0,0.0,0,0,0.0,0.0,0,0.0,0.0,0.0,0,0.0,0.0,9.299299186,0,0,0,0.0,0.0,0,0.0,0.0,0.0,0,0.0,0.0,0.0,0.0,0.0,0.0,9.529530191000001,0.0,0.0,0.0,0.0,0.0,0.0,0.0,0.0,0.0,0.0,0.0,0.0,0.0,0.0,0.0,0.0,0.0,0.0,0.0,0.0,0.0,0.0,0,0.0,0.0,0.0,0.0,0.0,0.0,0.0,0,0.0,0.0,0.0,0.0,0.0,54.73473109,0.0,0,0.0,0.0,0.0,0.0,0.0,0,0.0,0.0,0.0,0.0,0.0,0,0.0,0.0,0.0,0.0,0,0.0,0.0,0.0,0,0,0,0.0,0.0,0.0,0.0,0.0,0.0,0.0,0.0,0.0,0.0,0.0,0.0,0.0,0.0,0.0,0,0.0,0.0,79.1,32.12,0.231
# 3864,31400,403626,Shimizu K.,2004,nan,(K2O)11.3498191 (Li2O)15.33358184 (Na2O)1.6428114790000001 (Nb2O5)19.53094491 (SiO2)40.67074765 (TiO2)11.47209502 ,0.0,0,0.0,0.0,0.0,0.0,0.0,0.0,0.0,0,0,0,0.0,0.0,0,0.0,0.0,0.0,0.0,0.0,0.0,0,0.0,0.0,0.0,0.0,0,0,0.0,0.0,0,0.0,0.0,0.0,0.0,0.0,0.0,0,0.0,0.0,0.0,0.0,0.0,0.0,0,0.0,0.0,0,0.0,0.0,0.0,0.0,0.0,0.0,0,0,0,0.0,0,0.0,0.0,0,0,0.0,0,0.0,0.0,0.0,0,0.0,0.0,11.3498191,0,0,0.0,0.0,0,0.0,0.0,0.0,0,0.0,0.0,15.33358184,0,0,0,0.0,0.0,0,0.0,0.0,0.0,0,0.0,0.0,0.0,0.0,0.0,0.0,1.6428114790000001,0.0,0.0,0.0,0.0,0.0,19.53094491,0.0,0.0,0.0,0.0,0.0,0.0,0.0,0.0,0.0,0.0,0.0,0.0,0.0,0.0,0.0,0.0,0,0.0,0.0,0.0,0.0,0.0,0.0,0.0,0,0.0,0.0,0.0,0.0,0.0,40.67074765,0.0,0,0.0,0.0,0.0,0.0,0.0,0,0.0,0.0,0.0,0.0,0.0,0,0.0,0.0,0.0,0.0,0,11.47209502,0.0,0.0,0,0,0,0.0,0.0,0.0,0.0,0.0,0.0,0.0,0.0,0.0,0.0,0.0,0.0,0.0,0.0,0.0,0,0.0,0.0,96.0,38.99,0.231
# 3865,32370,389011,Reddy C.N.,2007,nan,(B2O3)65.0 (Li2O)15.0 (ZnO)20.0 ,0.0,0,0.0,0.0,0.0,0.0,0.0,0.0,0.0,0,0,0,0.0,65.0,0,0.0,0.0,0.0,0.0,0.0,0.0,0,0.0,0.0,0.0,0.0,0,0,0.0,0.0,0,0.0,0.0,0.0,0.0,0.0,0.0,0,0.0,0.0,0.0,0.0,0.0,0.0,0,0.0,0.0,0,0.0,0.0,0.0,0.0,0.0,0.0,0,0,0,0.0,0,0.0,0.0,0,0,0.0,0,0.0,0.0,0.0,0,0.0,0.0,0.0,0,0,0.0,0.0,0,0.0,0.0,0.0,0,0.0,0.0,15.0,0,0,0,0.0,0.0,0,0.0,0.0,0.0,0,0.0,0.0,0.0,0.0,0.0,0.0,0.0,0.0,0.0,0.0,0.0,0.0,0.0,0.0,0.0,0.0,0.0,0.0,0.0,0.0,0.0,0.0,0.0,0.0,0.0,0.0,0.0,0.0,0.0,0,0.0,0.0,0.0,0.0,0.0,0.0,0.0,0,0.0,0.0,0.0,0.0,0.0,0.0,0.0,0,0.0,0.0,0.0,0.0,0.0,0,0.0,0.0,0.0,0.0,0.0,0,0.0,0.0,0.0,0.0,0,0.0,0.0,0.0,0,0,0,0.0,0.0,0.0,0.0,0.0,0.0,0.0,0.0,0.0,0.0,0.0,0.0,0.0,0.0,20.0,0,0.0,0.0,56.2,22.84,0.231
# 3866,35366,425191,Gaafar M.S.,2009,nan,(B2O3)66.55 (Fe2O3)0.1 (Li2O)33.35 ,0.0,0,0.0,0.0,0.0,0.0,0.0,0.0,0.0,0,0,0,0.0,66.55,0,0.0,0.0,0.0,0.0,0.0,0.0,0,0.0,0.0,0.0,0.0,0,0,0.0,0.0,0,0.0,0.0,0.0,0.0,0.0,0.0,0,0.0,0.0,0.0,0.0,0.0,0.0,0,0.0,0.0,0,0.0,0.0,0.1,0.0,0.0,0.0,0,0,0,0.0,0,0.0,0.0,0,0,0.0,0,0.0,0.0,0.0,0,0.0,0.0,0.0,0,0,0.0,0.0,0,0.0,0.0,0.0,0,0.0,0.0,33.35,0,0,0,0.0,0.0,0,0.0,0.0,0.0,0,0.0,0.0,0.0,0.0,0.0,0.0,0.0,0.0,0.0,0.0,0.0,0.0,0.0,0.0,0.0,0.0,0.0,0.0,0.0,0.0,0.0,0.0,0.0,0.0,0.0,0.0,0.0,0.0,0.0,0,0.0,0.0,0.0,0.0,0.0,0.0,0.0,0,0.0,0.0,0.0,0.0,0.0,0.0,0.0,0,0.0,0.0,0.0,0.0,0.0,0,0.0,0.0,0.0,0.0,0.0,0,0.0,0.0,0.0,0.0,0,0.0,0.0,0.0,0,0,0,0.0,0.0,0.0,0.0,0.0,0.0,0.0,0.0,0.0,0.0,0.0,0.0,0.0,0.0,0.0,0,0.0,0.0,77.3,31.4,0.231
# 3867,35366,425193,Gaafar M.S.,2009,nan,(B2O3)66.55 (Li2O)33.35 (NiO)0.1 ,0.0,0,0.0,0.0,0.0,0.0,0.0,0.0,0.0,0,0,0,0.0,66.55,0,0.0,0.0,0.0,0.0,0.0,0.0,0,0.0,0.0,0.0,0.0,0,0,0.0,0.0,0,0.0,0.0,0.0,0.0,0.0,0.0,0,0.0,0.0,0.0,0.0,0.0,0.0,0,0.0,0.0,0,0.0,0.0,0.0,0.0,0.0,0.0,0,0,0,0.0,0,0.0,0.0,0,0,0.0,0,0.0,0.0,0.0,0,0.0,0.0,0.0,0,0,0.0,0.0,0,0.0,0.0,0.0,0,0.0,0.0,33.35,0,0,0,0.0,0.0,0,0.0,0.0,0.0,0,0.0,0.0,0.0,0.0,0.0,0.0,0.0,0.0,0.0,0.0,0.0,0.0,0.0,0.0,0.0,0.0,0.0,0.1,0.0,0.0,0.0,0.0,0.0,0.0,0.0,0.0,0.0,0.0,0.0,0,0.0,0.0,0.0,0.0,0.0,0.0,0.0,0,0.0,0.0,0.0,0.0,0.0,0.0,0.0,0,0.0,0.0,0.0,0.0,0.0,0,0.0,0.0,0.0,0.0,0.0,0,0.0,0.0,0.0,0.0,0,0.0,0.0,0.0,0,0,0,0.0,0.0,0.0,0.0,0.0,0.0,0.0,0.0,0.0,0.0,0.0,0.0,0.0,0.0,0.0,0,0.0,0.0,80.1,32.5,0.231
# 3868,36445,435472,Eraiah B.,2010,nan,(P2O5)60.0 (PbO)39.7 (Sm2O3)0.3 ,0.0,0,0.0,0.0,0.0,0.0,0.0,0.0,0.0,0,0,0,0.0,0.0,0,0.0,0.0,0.0,0.0,0.0,0.0,0,0.0,0.0,0.0,0.0,0,0,0.0,0.0,0,0.0,0.0,0.0,0.0,0.0,0.0,0,0.0,0.0,0.0,0.0,0.0,0.0,0,0.0,0.0,0,0.0,0.0,0.0,0.0,0.0,0.0,0,0,0,0.0,0,0.0,0.0,0,0,0.0,0,0.0,0.0,0.0,0,0.0,0.0,0.0,0,0,0.0,0.0,0,0.0,0.0,0.0,0,0.0,0.0,0.0,0,0,0,0.0,0.0,0,0.0,0.0,0.0,0,0.0,0.0,0.0,0.0,0.0,0.0,0.0,0.0,0.0,0.0,0.0,0.0,0.0,0.0,0.0,0.0,0.0,0.0,0.0,0.0,0.0,60.0,0.0,0.0,0.0,39.7,0.0,0.0,0.0,0,0.0,0.0,0.0,0.0,0.0,0.0,0.0,0,0.0,0.0,0.0,0.0,0.0,0.0,0.3,0,0.0,0.0,0.0,0.0,0.0,0,0.0,0.0,0.0,0.0,0.0,0,0.0,0.0,0.0,0.0,0,0.0,0.0,0.0,0,0,0,0.0,0.0,0.0,0.0,0.0,0.0,0.0,0.0,0.0,0.0,0.0,0.0,0.0,0.0,0.0,0,0.0,0.0,23.6,9.6,0.231
# 3869,39287,460629,Hojamberdiev M.,2012,nan,(Al2O3)0.86 (CaO)8.34 (Fe2O3)0.04 (K2O)0.63 (MgO)5.7 (Na2O)13.3 (SiO2)71.13 ,0.0,0,0.0,0.86,0.0,0.0,0.0,0.0,0.0,0,0,0,0.0,0.0,0,0.0,0.0,0.0,0.0,0.0,0.0,0,0.0,0.0,8.34,0.0,0,0,0.0,0.0,0,0.0,0.0,0.0,0.0,0.0,0.0,0,0.0,0.0,0.0,0.0,0.0,0.0,0,0.0,0.0,0,0.0,0.0,0.04,0.0,0.0,0.0,0,0,0,0.0,0,0.0,0.0,0,0,0.0,0,0.0,0.0,0.0,0,0.0,0.0,0.63,0,0,0.0,0.0,0,0.0,0.0,0.0,0,0.0,0.0,0.0,0,0,0,0.0,0.0,0,0.0,5.7,0.0,0,0.0,0.0,0.0,0.0,0.0,0.0,13.3,0.0,0.0,0.0,0.0,0.0,0.0,0.0,0.0,0.0,0.0,0.0,0.0,0.0,0.0,0.0,0.0,0.0,0.0,0.0,0.0,0.0,0.0,0,0.0,0.0,0.0,0.0,0.0,0.0,0.0,0,0.0,0.0,0.0,0.0,0.0,71.13,0.0,0,0.0,0.0,0.0,0.0,0.0,0,0.0,0.0,0.0,0.0,0.0,0,0.0,0.0,0.0,0.0,0,0.0,0.0,0.0,0,0,0,0.0,0.0,0.0,0.0,0.0,0.0,0.0,0.0,0.0,0.0,0.0,0.0,0.0,0.0,0.0,0,0.0,0.0,74.1,46.07,0.231
# 3870,39402,465116,Hojamberdiev M.,2012,nan,(CaO)12.77004128 (HfO2)0.283500028 (Na2O)14.44263144 (SiO2)72.50382725 ,0.0,0,0.0,0.0,0.0,0.0,0.0,0.0,0.0,0,0,0,0.0,0.0,0,0.0,0.0,0.0,0.0,0.0,0.0,0,0.0,0.0,12.77004128,0.0,0,0,0.0,0.0,0,0.0,0.0,0.0,0.0,0.0,0.0,0,0.0,0.0,0.0,0.0,0.0,0.0,0,0.0,0.0,0,0.0,0.0,0.0,0.0,0.0,0.0,0,0,0,0.0,0,0.0,0.0,0,0,0.0,0,0.283500028,0.0,0.0,0,0.0,0.0,0.0,0,0,0.0,0.0,0,0.0,0.0,0.0,0,0.0,0.0,0.0,0,0,0,0.0,0.0,0,0.0,0.0,0.0,0,0.0,0.0,0.0,0.0,0.0,0.0,14.44263144,0.0,0.0,0.0,0.0,0.0,0.0,0.0,0.0,0.0,0.0,0.0,0.0,0.0,0.0,0.0,0.0,0.0,0.0,0.0,0.0,0.0,0.0,0,0.0,0.0,0.0,0.0,0.0,0.0,0.0,0,0.0,0.0,0.0,0.0,0.0,72.50382725,0.0,0,0.0,0.0,0.0,0.0,0.0,0,0.0,0.0,0.0,0.0,0.0,0,0.0,0.0,0.0,0.0,0,0.0,0.0,0.0,0,0,0,0.0,0.0,0.0,0.0,0.0,0.0,0.0,0.0,0.0,0.0,0.0,0.0,0.0,0.0,0.0,0,0.0,0.0,76.0,30.89,0.231
# 3871,39858,471015,Ellison A.J.,2012,nan,(Al2O3)12.07 (B2O3)3.78 (BaO)1.55 (CaO)5.36 (Fe2O3)0.02 (MgO)4.94 (SiO2)69.24 (SnO2)0.11 (SrO)2.91 (ZrO2)0.02 ,0.0,0,0.0,12.07,0.0,0.0,0.0,0.0,0.0,0,0,0,0.0,3.78,0,0.0,1.55,0.0,0.0,0.0,0.0,0,0.0,0.0,5.36,0.0,0,0,0.0,0.0,0,0.0,0.0,0.0,0.0,0.0,0.0,0,0.0,0.0,0.0,0.0,0.0,0.0,0,0.0,0.0,0,0.0,0.0,0.02,0.0,0.0,0.0,0,0,0,0.0,0,0.0,0.0,0,0,0.0,0,0.0,0.0,0.0,0,0.0,0.0,0.0,0,0,0.0,0.0,0,0.0,0.0,0.0,0,0.0,0.0,0.0,0,0,0,0.0,0.0,0,0.0,4.94,0.0,0,0.0,0.0,0.0,0.0,0.0,0.0,0.0,0.0,0.0,0.0,0.0,0.0,0.0,0.0,0.0,0.0,0.0,0.0,0.0,0.0,0.0,0.0,0.0,0.0,0.0,0.0,0.0,0.0,0.0,0,0.0,0.0,0.0,0.0,0.0,0.0,0.0,0,0.0,0.0,0.0,0.0,0.0,69.24,0.0,0,0.0,0.11,0.0,0.0,0.0,0,0.0,2.91,0.0,0.0,0.0,0,0.0,0.0,0.0,0.0,0,0.0,0.0,0.0,0,0,0,0.0,0.0,0.0,0.0,0.0,0.0,0.0,0.0,0.0,0.0,0.0,0.0,0.0,0.0,0.0,0,0.0,0.02,80.8,32.8,0.231
# 3872,40901,478142,Ellison A.J.,2013,nan,(Al2O3)11.8 (B2O3)1.2 (BaO)3.08 (CaO)5.36 (Fe2O3)0.02 (MgO)5.57 (SiO2)70.99 (SnO2)0.11 (SrO)1.84 (ZrO2)0.03 ,0.0,0,0.0,11.8,0.0,0.0,0.0,0.0,0.0,0,0,0,0.0,1.2,0,0.0,3.08,0.0,0.0,0.0,0.0,0,0.0,0.0,5.36,0.0,0,0,0.0,0.0,0,0.0,0.0,0.0,0.0,0.0,0.0,0,0.0,0.0,0.0,0.0,0.0,0.0,0,0.0,0.0,0,0.0,0.0,0.02,0.0,0.0,0.0,0,0,0,0.0,0,0.0,0.0,0,0,0.0,0,0.0,0.0,0.0,0,0.0,0.0,0.0,0,0,0.0,0.0,0,0.0,0.0,0.0,0,0.0,0.0,0.0,0,0,0,0.0,0.0,0,0.0,5.57,0.0,0,0.0,0.0,0.0,0.0,0.0,0.0,0.0,0.0,0.0,0.0,0.0,0.0,0.0,0.0,0.0,0.0,0.0,0.0,0.0,0.0,0.0,0.0,0.0,0.0,0.0,0.0,0.0,0.0,0.0,0,0.0,0.0,0.0,0.0,0.0,0.0,0.0,0,0.0,0.0,0.0,0.0,0.0,70.99,0.0,0,0.0,0.11,0.0,0.0,0.0,0,0.0,1.84,0.0,0.0,0.0,0,0.0,0.0,0.0,0.0,0,0.0,0.0,0.0,0,0,0,0.0,0.0,0.0,0.0,0.0,0.0,0.0,0.0,0.0,0.0,0.0,0.0,0.0,0.0,0.0,0,0.0,0.03,83.1,33.7,0.231
# 3873,40951,478482,Mauro J.C.,2013,nan,(Al2O3)7.3 (B2O3)16.4 (CaO)7.59 (MgO)3.62 (SiO2)62.67 (SnO2)0.07 (SrO)2.34 (ZrO2)0.01 ,0.0,0,0.0,7.3,0.0,0.0,0.0,0.0,0.0,0,0,0,0.0,16.4,0,0.0,0.0,0.0,0.0,0.0,0.0,0,0.0,0.0,7.59,0.0,0,0,0.0,0.0,0,0.0,0.0,0.0,0.0,0.0,0.0,0,0.0,0.0,0.0,0.0,0.0,0.0,0,0.0,0.0,0,0.0,0.0,0.0,0.0,0.0,0.0,0,0,0,0.0,0,0.0,0.0,0,0,0.0,0,0.0,0.0,0.0,0,0.0,0.0,0.0,0,0,0.0,0.0,0,0.0,0.0,0.0,0,0.0,0.0,0.0,0,0,0,0.0,0.0,0,0.0,3.62,0.0,0,0.0,0.0,0.0,0.0,0.0,0.0,0.0,0.0,0.0,0.0,0.0,0.0,0.0,0.0,0.0,0.0,0.0,0.0,0.0,0.0,0.0,0.0,0.0,0.0,0.0,0.0,0.0,0.0,0.0,0,0.0,0.0,0.0,0.0,0.0,0.0,0.0,0,0.0,0.0,0.0,0.0,0.0,62.67,0.0,0,0.0,0.07,0.0,0.0,0.0,0,0.0,2.34,0.0,0.0,0.0,0,0.0,0.0,0.0,0.0,0,0.0,0.0,0.0,0,0,0,0.0,0.0,0.0,0.0,0.0,0.0,0.0,0.0,0.0,0.0,0.0,0.0,0.0,0.0,0.0,0,0.0,0.01,67.9,27.58,0.231
# 3874,1738,110635,State Optical I,1975,FK13,(Al2O3)9.93447851 (As2O3)0.302299955 (B2O3)5.061474241 (BaO)16.21488757 (La2O3)0.949899858 (P2O5)57.71184134 (SiO2)9.825118526 ,0.0,0,0.0,9.93447851,0.0,0.0,0.0,0.302299955,0.0,0,0,0,0.0,5.061474241,0,0.0,16.21488757,0.0,0.0,0.0,0.0,0,0.0,0.0,0.0,0.0,0,0,0.0,0.0,0,0.0,0.0,0.0,0.0,0.0,0.0,0,0.0,0.0,0.0,0.0,0.0,0.0,0,0.0,0.0,0,0.0,0.0,0.0,0.0,0.0,0.0,0,0,0,0.0,0,0.0,0.0,0,0,0.0,0,0.0,0.0,0.0,0,0.0,0.0,0.0,0,0,0.0,0.0,0,0.0,0.0,0.949899858,0,0.0,0.0,0.0,0,0,0,0.0,0.0,0,0.0,0.0,0.0,0,0.0,0.0,0.0,0.0,0.0,0.0,0.0,0.0,0.0,0.0,0.0,0.0,0.0,0.0,0.0,0.0,0.0,0.0,0.0,0.0,0.0,57.71184134,0.0,0.0,0.0,0.0,0.0,0.0,0.0,0,0.0,0.0,0.0,0.0,0.0,0.0,0.0,0,0.0,0.0,0.0,0.0,0.0,9.825118526,0.0,0,0.0,0.0,0.0,0.0,0.0,0,0.0,0.0,0.0,0.0,0.0,0,0.0,0.0,0.0,0.0,0,0.0,0.0,0.0,0,0,0,0.0,0.0,0.0,0.0,0.0,0.0,0.0,0.0,0.0,0.0,0.0,0.0,0.0,0.0,0.0,0,0.0,0.0,67.5,27.42,0.23085340000000001
# 3875,26687,21318,LaCourse W.C.,1996,nan,(Al2O3)8.0 (Na2O)33.3 (SiO2)58.7 ,0.0,0,0.0,8.0,0.0,0.0,0.0,0.0,0.0,0,0,0,0.0,0.0,0,0.0,0.0,0.0,0.0,0.0,0.0,0,0.0,0.0,0.0,0.0,0,0,0.0,0.0,0,0.0,0.0,0.0,0.0,0.0,0.0,0,0.0,0.0,0.0,0.0,0.0,0.0,0,0.0,0.0,0,0.0,0.0,0.0,0.0,0.0,0.0,0,0,0,0.0,0,0.0,0.0,0,0,0.0,0,0.0,0.0,0.0,0,0.0,0.0,0.0,0,0,0.0,0.0,0,0.0,0.0,0.0,0,0.0,0.0,0.0,0,0,0,0.0,0.0,0,0.0,0.0,0.0,0,0.0,0.0,0.0,0.0,0.0,0.0,33.3,0.0,0.0,0.0,0.0,0.0,0.0,0.0,0.0,0.0,0.0,0.0,0.0,0.0,0.0,0.0,0.0,0.0,0.0,0.0,0.0,0.0,0.0,0,0.0,0.0,0.0,0.0,0.0,0.0,0.0,0,0.0,0.0,0.0,0.0,0.0,58.7,0.0,0,0.0,0.0,0.0,0.0,0.0,0,0.0,0.0,0.0,0.0,0.0,0,0.0,0.0,0.0,0.0,0,0.0,0.0,0.0,0,0,0,0.0,0.0,0.0,0.0,0.0,0.0,0.0,0.0,0.0,0.0,0.0,0.0,0.0,0.0,0.0,0,0.0,0.0,64.0,26.0,0.2307692
# 3876,31787,379154,Kodama M.,2006,nan,(B2O3)90.8 (Na2O)9.2 ,0.0,0,0.0,0.0,0.0,0.0,0.0,0.0,0.0,0,0,0,0.0,90.8,0,0.0,0.0,0.0,0.0,0.0,0.0,0,0.0,0.0,0.0,0.0,0,0,0.0,0.0,0,0.0,0.0,0.0,0.0,0.0,0.0,0,0.0,0.0,0.0,0.0,0.0,0.0,0,0.0,0.0,0,0.0,0.0,0.0,0.0,0.0,0.0,0,0,0,0.0,0,0.0,0.0,0,0,0.0,0,0.0,0.0,0.0,0,0.0,0.0,0.0,0,0,0.0,0.0,0,0.0,0.0,0.0,0,0.0,0.0,0.0,0,0,0,0.0,0.0,0,0.0,0.0,0.0,0,0.0,0.0,0.0,0.0,0.0,0.0,9.2,0.0,0.0,0.0,0.0,0.0,0.0,0.0,0.0,0.0,0.0,0.0,0.0,0.0,0.0,0.0,0.0,0.0,0.0,0.0,0.0,0.0,0.0,0,0.0,0.0,0.0,0.0,0.0,0.0,0.0,0,0.0,0.0,0.0,0.0,0.0,0.0,0.0,0,0.0,0.0,0.0,0.0,0.0,0,0.0,0.0,0.0,0.0,0.0,0,0.0,0.0,0.0,0.0,0,0.0,0.0,0.0,0,0,0,0.0,0.0,0.0,0.0,0.0,0.0,0.0,0.0,0.0,0.0,0.0,0.0,0.0,0.0,0.0,0,0.0,0.0,32.0,13.0,0.2307692
# 3877,4653,4467,Appen A.A.,1959,nan,(B2O3)4.0 (Na2O)28.0 (SiO2)68.0 ,0.0,0,0.0,0.0,0.0,0.0,0.0,0.0,0.0,0,0,0,0.0,4.0,0,0.0,0.0,0.0,0.0,0.0,0.0,0,0.0,0.0,0.0,0.0,0,0,0.0,0.0,0,0.0,0.0,0.0,0.0,0.0,0.0,0,0.0,0.0,0.0,0.0,0.0,0.0,0,0.0,0.0,0,0.0,0.0,0.0,0.0,0.0,0.0,0,0,0,0.0,0,0.0,0.0,0,0,0.0,0,0.0,0.0,0.0,0,0.0,0.0,0.0,0,0,0.0,0.0,0,0.0,0.0,0.0,0,0.0,0.0,0.0,0,0,0,0.0,0.0,0,0.0,0.0,0.0,0,0.0,0.0,0.0,0.0,0.0,0.0,28.0,0.0,0.0,0.0,0.0,0.0,0.0,0.0,0.0,0.0,0.0,0.0,0.0,0.0,0.0,0.0,0.0,0.0,0.0,0.0,0.0,0.0,0.0,0,0.0,0.0,0.0,0.0,0.0,0.0,0.0,0,0.0,0.0,0.0,0.0,0.0,68.0,0.0,0,0.0,0.0,0.0,0.0,0.0,0,0.0,0.0,0.0,0.0,0.0,0,0.0,0.0,0.0,0.0,0,0.0,0.0,0.0,0,0,0,0.0,0.0,0.0,0.0,0.0,0.0,0.0,0.0,0.0,0.0,0.0,0.0,0.0,0.0,0.0,0,0.0,0.0,63.5,25.8,0.23062020000000003
# 3878,8788,80816,El0Mallawany R.,1992,nan,(TeO2)86.88074 (ZnO)13.11926 ,0.0,0,0.0,0.0,0.0,0.0,0.0,0.0,0.0,0,0,0,0.0,0.0,0,0.0,0.0,0.0,0.0,0.0,0.0,0,0.0,0.0,0.0,0.0,0,0,0.0,0.0,0,0.0,0.0,0.0,0.0,0.0,0.0,0,0.0,0.0,0.0,0.0,0.0,0.0,0,0.0,0.0,0,0.0,0.0,0.0,0.0,0.0,0.0,0,0,0,0.0,0,0.0,0.0,0,0,0.0,0,0.0,0.0,0.0,0,0.0,0.0,0.0,0,0,0.0,0.0,0,0.0,0.0,0.0,0,0.0,0.0,0.0,0,0,0,0.0,0.0,0,0.0,0.0,0.0,0,0.0,0.0,0.0,0.0,0.0,0.0,0.0,0.0,0.0,0.0,0.0,0.0,0.0,0.0,0.0,0.0,0.0,0.0,0.0,0.0,0.0,0.0,0.0,0.0,0.0,0.0,0.0,0.0,0.0,0,0.0,0.0,0.0,0.0,0.0,0.0,0.0,0,0.0,0.0,0.0,0.0,0.0,0.0,0.0,0,0.0,0.0,0.0,0.0,0.0,0,0.0,0.0,0.0,0.0,0.0,0,0.0,86.88074,0.0,0.0,0,0.0,0.0,0.0,0,0,0,0.0,0.0,0.0,0.0,0.0,0.0,0.0,0.0,0.0,0.0,0.0,0.0,0.0,0.0,13.11926,0,0.0,0.0,58.8,23.9,0.2301255
# 3879,214,20081,Polukhin V.N.,1983,nan,(B2O3)34.69180139 (GeO2)50.94243204 (Na2O)7.182883287 (SiO2)7.182883287 ,0.0,0,0.0,0.0,0.0,0.0,0.0,0.0,0.0,0,0,0,0.0,34.69180139,0,0.0,0.0,0.0,0.0,0.0,0.0,0,0.0,0.0,0.0,0.0,0,0,0.0,0.0,0,0.0,0.0,0.0,0.0,0.0,0.0,0,0.0,0.0,0.0,0.0,0.0,0.0,0,0.0,0.0,0,0.0,0.0,0.0,0.0,0.0,0.0,0,0,0,0.0,0,0.0,50.94243204,0,0,0.0,0,0.0,0.0,0.0,0,0.0,0.0,0.0,0,0,0.0,0.0,0,0.0,0.0,0.0,0,0.0,0.0,0.0,0,0,0,0.0,0.0,0,0.0,0.0,0.0,0,0.0,0.0,0.0,0.0,0.0,0.0,7.182883287,0.0,0.0,0.0,0.0,0.0,0.0,0.0,0.0,0.0,0.0,0.0,0.0,0.0,0.0,0.0,0.0,0.0,0.0,0.0,0.0,0.0,0.0,0,0.0,0.0,0.0,0.0,0.0,0.0,0.0,0,0.0,0.0,0.0,0.0,0.0,7.182883287,0.0,0,0.0,0.0,0.0,0.0,0.0,0,0.0,0.0,0.0,0.0,0.0,0,0.0,0.0,0.0,0.0,0,0.0,0.0,0.0,0,0,0,0.0,0.0,0.0,0.0,0.0,0.0,0.0,0.0,0.0,0.0,0.0,0.0,0.0,0.0,0.0,0,0.0,0.0,46.1,18.7,0.23
# 3880,216,20192,Polukhin V.N.,1983,nan,(GeO2)69.8828073 (Na2O)9.85347663 (SiO2)9.85347663 (Ta2O5)10.41023944 ,0.0,0,0.0,0.0,0.0,0.0,0.0,0.0,0.0,0,0,0,0.0,0.0,0,0.0,0.0,0.0,0.0,0.0,0.0,0,0.0,0.0,0.0,0.0,0,0,0.0,0.0,0,0.0,0.0,0.0,0.0,0.0,0.0,0,0.0,0.0,0.0,0.0,0.0,0.0,0,0.0,0.0,0,0.0,0.0,0.0,0.0,0.0,0.0,0,0,0,0.0,0,0.0,69.8828073,0,0,0.0,0,0.0,0.0,0.0,0,0.0,0.0,0.0,0,0,0.0,0.0,0,0.0,0.0,0.0,0,0.0,0.0,0.0,0,0,0,0.0,0.0,0,0.0,0.0,0.0,0,0.0,0.0,0.0,0.0,0.0,0.0,9.85347663,0.0,0.0,0.0,0.0,0.0,0.0,0.0,0.0,0.0,0.0,0.0,0.0,0.0,0.0,0.0,0.0,0.0,0.0,0.0,0.0,0.0,0.0,0,0.0,0.0,0.0,0.0,0.0,0.0,0.0,0,0.0,0.0,0.0,0.0,0.0,9.85347663,0.0,0,0.0,0.0,0.0,0.0,0.0,0,0.0,0.0,0.0,10.41023944,0.0,0,0.0,0.0,0.0,0.0,0,0.0,0.0,0.0,0,0,0,0.0,0.0,0.0,0.0,0.0,0.0,0.0,0.0,0.0,0.0,0.0,0.0,0.0,0.0,0.0,0,0.0,0.0,76.7,31.2,0.23
# 3881,216,20193,Polukhin V.N.,1983,nan,(GeO2)68.26038479 (Na2O)9.624715676000001 (SiO2)9.624715676000001 (Ta2O5)12.49018386 ,0.0,0,0.0,0.0,0.0,0.0,0.0,0.0,0.0,0,0,0,0.0,0.0,0,0.0,0.0,0.0,0.0,0.0,0.0,0,0.0,0.0,0.0,0.0,0,0,0.0,0.0,0,0.0,0.0,0.0,0.0,0.0,0.0,0,0.0,0.0,0.0,0.0,0.0,0.0,0,0.0,0.0,0,0.0,0.0,0.0,0.0,0.0,0.0,0,0,0,0.0,0,0.0,68.26038479,0,0,0.0,0,0.0,0.0,0.0,0,0.0,0.0,0.0,0,0,0.0,0.0,0,0.0,0.0,0.0,0,0.0,0.0,0.0,0,0,0,0.0,0.0,0,0.0,0.0,0.0,0,0.0,0.0,0.0,0.0,0.0,0.0,9.624715676000001,0.0,0.0,0.0,0.0,0.0,0.0,0.0,0.0,0.0,0.0,0.0,0.0,0.0,0.0,0.0,0.0,0.0,0.0,0.0,0.0,0.0,0.0,0,0.0,0.0,0.0,0.0,0.0,0.0,0.0,0,0.0,0.0,0.0,0.0,0.0,9.624715676000001,0.0,0,0.0,0.0,0.0,0.0,0.0,0,0.0,0.0,0.0,12.49018386,0.0,0,0.0,0.0,0.0,0.0,0,0.0,0.0,0.0,0,0,0,0.0,0.0,0.0,0.0,0.0,0.0,0.0,0.0,0.0,0.0,0.0,0.0,0.0,0.0,0.0,0,0.0,0.0,77.9,31.6,0.23
# 3882,268,20679,Karapetyan G.O.,1984,nan,(Al2O3)9.0 (Li2O)21.0 (Na2O)9.0 (SiO2)61.0 ,0.0,0,0.0,9.0,0.0,0.0,0.0,0.0,0.0,0,0,0,0.0,0.0,0,0.0,0.0,0.0,0.0,0.0,0.0,0,0.0,0.0,0.0,0.0,0,0,0.0,0.0,0,0.0,0.0,0.0,0.0,0.0,0.0,0,0.0,0.0,0.0,0.0,0.0,0.0,0,0.0,0.0,0,0.0,0.0,0.0,0.0,0.0,0.0,0,0,0,0.0,0,0.0,0.0,0,0,0.0,0,0.0,0.0,0.0,0,0.0,0.0,0.0,0,0,0.0,0.0,0,0.0,0.0,0.0,0,0.0,0.0,21.0,0,0,0,0.0,0.0,0,0.0,0.0,0.0,0,0.0,0.0,0.0,0.0,0.0,0.0,9.0,0.0,0.0,0.0,0.0,0.0,0.0,0.0,0.0,0.0,0.0,0.0,0.0,0.0,0.0,0.0,0.0,0.0,0.0,0.0,0.0,0.0,0.0,0,0.0,0.0,0.0,0.0,0.0,0.0,0.0,0,0.0,0.0,0.0,0.0,0.0,61.0,0.0,0,0.0,0.0,0.0,0.0,0.0,0,0.0,0.0,0.0,0.0,0.0,0,0.0,0.0,0.0,0.0,0,0.0,0.0,0.0,0,0,0,0.0,0.0,0.0,0.0,0.0,0.0,0.0,0.0,0.0,0.0,0.0,0.0,0.0,0.0,0.0,0,0.0,0.0,84.1,34.2,0.23
# 3883,290,21041,Karapetyan G.O.,1979,nan,(Al2O3)20.0 (Li2O)15.0 (SiO2)65.0 ,0.0,0,0.0,20.0,0.0,0.0,0.0,0.0,0.0,0,0,0,0.0,0.0,0,0.0,0.0,0.0,0.0,0.0,0.0,0,0.0,0.0,0.0,0.0,0,0,0.0,0.0,0,0.0,0.0,0.0,0.0,0.0,0.0,0,0.0,0.0,0.0,0.0,0.0,0.0,0,0.0,0.0,0,0.0,0.0,0.0,0.0,0.0,0.0,0,0,0,0.0,0,0.0,0.0,0,0,0.0,0,0.0,0.0,0.0,0,0.0,0.0,0.0,0,0,0.0,0.0,0,0.0,0.0,0.0,0,0.0,0.0,15.0,0,0,0,0.0,0.0,0,0.0,0.0,0.0,0,0.0,0.0,0.0,0.0,0.0,0.0,0.0,0.0,0.0,0.0,0.0,0.0,0.0,0.0,0.0,0.0,0.0,0.0,0.0,0.0,0.0,0.0,0.0,0.0,0.0,0.0,0.0,0.0,0.0,0,0.0,0.0,0.0,0.0,0.0,0.0,0.0,0,0.0,0.0,0.0,0.0,0.0,65.0,0.0,0,0.0,0.0,0.0,0.0,0.0,0,0.0,0.0,0.0,0.0,0.0,0,0.0,0.0,0.0,0.0,0,0.0,0.0,0.0,0,0,0,0.0,0.0,0.0,0.0,0.0,0.0,0.0,0.0,0.0,0.0,0.0,0.0,0.0,0.0,0.0,0,0.0,0.0,87.5,35.6,0.23
# 3884,290,21042,Karapetyan G.O.,1979,nan,(Al2O3)22.0 (Li2O)13.0 (SiO2)65.0 ,0.0,0,0.0,22.0,0.0,0.0,0.0,0.0,0.0,0,0,0,0.0,0.0,0,0.0,0.0,0.0,0.0,0.0,0.0,0,0.0,0.0,0.0,0.0,0,0,0.0,0.0,0,0.0,0.0,0.0,0.0,0.0,0.0,0,0.0,0.0,0.0,0.0,0.0,0.0,0,0.0,0.0,0,0.0,0.0,0.0,0.0,0.0,0.0,0,0,0,0.0,0,0.0,0.0,0,0,0.0,0,0.0,0.0,0.0,0,0.0,0.0,0.0,0,0,0.0,0.0,0,0.0,0.0,0.0,0,0.0,0.0,13.0,0,0,0,0.0,0.0,0,0.0,0.0,0.0,0,0.0,0.0,0.0,0.0,0.0,0.0,0.0,0.0,0.0,0.0,0.0,0.0,0.0,0.0,0.0,0.0,0.0,0.0,0.0,0.0,0.0,0.0,0.0,0.0,0.0,0.0,0.0,0.0,0.0,0,0.0,0.0,0.0,0.0,0.0,0.0,0.0,0,0.0,0.0,0.0,0.0,0.0,65.0,0.0,0,0.0,0.0,0.0,0.0,0.0,0,0.0,0.0,0.0,0.0,0.0,0,0.0,0.0,0.0,0.0,0,0.0,0.0,0.0,0,0,0,0.0,0.0,0.0,0.0,0.0,0.0,0.0,0.0,0.0,0.0,0.0,0.0,0.0,0.0,0.0,0,0.0,0.0,88.8,36.1,0.23
