Repository: jacobergzhou/Poisson-Ratio

File: Poisson_ratio.csv (part 64 of 70)
,Code,Glass #,Author,Year,Trademark,Ag2O,AgI,Al,Al2O3,AlF3,AlN,As,As2O3,As2O5,As2S3,As2Se3,AsSe,B,B2O3,Ba,BaCl2,BaF2,BaO,Be,BeF2,BeO,Bi2O3,BiCl3,Br,C,Ca,CaF2,CaO,Cd,CdCl2,CdF2,CdO,Ce2O3,CeF3,CeO2,Cl,Co,Co3O4,CoO,Cr,Cr2O3,Cs,Cs2O,CsCl,CsF,Cu,Cu2O,CuO,Dy2O3,Er,Er2O3,ErF3,Eu,Eu2O3,EuF3,F,Fe,Fe2O3,FeO,Ga,Ga2O3,Ga2S3,Ga2Se3,GaF3,Gd2O3,GdF3,Ge,GeO2,GeS2,GeSe2,H2O,HfF4,HfO2,Hg,Ho2O3,I,InF3,K,K2O,K2S,K2SO4,KBr,KCl,KF,KHF2,La,La2O3,La2S3,LaF3,Li,Li2O,Li2S,Li2SO4,LiBr,LiCl,LiF,LiI,Mg,MgF2,MgO,Mn,Mn2O3,MnF2,MnO,MnO2,Mo,MoO2,MoO3,N,Na,Na2O,Na2S,Na2SO4,NaCl,NaF,NaPO3,Nb,Nb2O5,Nd,Nd2O3,NdF3,NH4NO3,Ni,NiO,O,OH,P,P2O5,Pb,PbCl2,PbF2,PbO,PdO,Pr2O3,Pr6O11,PrF3,R2O3,Rb2O,RbF,Rh2O3,RŒO,RuO2,S,Sb,Sb2O3,Sb2S3,Sc2O3,Se,Si,Si3N4,SiC,SiO2,Sm2O3,Sn,SnO,SnO2,SO2,SO3,Sr,SrCl2,SrF2,SrO,Ta2O3,Ta2O5,Tb2O3,TbF3,Te,TeO2,Th,ThF4,ThO2,Ti,TiO2,Tl,Tl2O,Tl2Se,TlSe,Tm2O3,U,U3O8,UO2,V,V2O5,VO6,WO3,Y,Y2O3,Yb2O3,YbF3,YF3,Zn,ZnCl2,ZnF2,ZnO,ZnSO4,Zr,ZrF4,ZrO2,Young's modulus E (GPa),Shear modulus G (GPa),Poisson's ratio v
4874,38945,460144,Rao G.S.,2012,,-,-,-,0.0,-,-,-,-,-,-,-,-,-,45.0,-,-,-,0.0,-,-,0.0,0.0,-,-,-,-,20,0.0,-,-,-,0.0,-,-,-,-,-,-,-,-,-,-,0.0,-,-,-,-,-,-,-,-,-,-,-,-,-,-,-,-,-,0.0,-,-,-,-,-,-,0.0,-,-,0.0,-,-,-,-,-,-,-,0.0,-,-,-,-,-,-,-,-,-,-,-,0.0,-,-,-,-,-,-,,-,0.0,-,-,-,-,-,-,-,-,-,-,0.0,-,-,-,-,-,-,-,-,-,-,-,-,-,-,-,-,0.0,-,-,-,0.0,-,-,-,-,45.0,-,-,-,80.0,-,-,-,-,-,-,-,-,-,-,0.0,-,-,-,-,-,-,-,-,-,0.0,-,-,-,-,-,0.0,-,-,-,-,0.0,-,-,-,-,-,-,-,-,-,-,-,0.0,-,-,-,-,-,-,-,-,35.0,-,-,-,0.0,49.2,19.77,0.245
4875,39036,460246,Hashimoto T.,2007,,-,-,-,0.0,-,-,-,-,-,-,-,-,-,0.0,-,-,-,0.0,-,-,0.0,0.0,-,-,-,-,-,0.0,-,-,-,0.0,-,-,-,-,-,-,-,-,-,-,0.0,-,-,-,-,-,-,-,-,-,-,-,-,-,-,-,-,-,0.0,-,-,-,-,-,-,0.0,-,-,0.0,-,-,-,-,-,-,-,0.0,-,-,-,-,-,-,-,-,-,-,-,0.0,-,-,-,-,-,-,,-,0.0,-,-,-,-,-,-,-,-,-,-,0.0,-,-,-,-,-,-,-,-,-,-,-,-,-,-,-,-,0.0,-,-,-,0.0,-,-,-,-,0.0,-,-,-,100.0,-,-,-,-,-,-,-,-,-,-,100.0,-,-,-,-,-,-,-,-,-,0.0,-,-,-,-,-,0.0,-,-,-,-,0.0,-,-,-,-,-,-,-,-,-,-,-,0.0,-,-,-,-,-,-,-,-,0.0,-,-,-,0.0,75.0,32.05,0.17
4876,39036,460247,Hashimoto T.,2007,,-,-,-,0.0,-,-,-,-,-,-,-,-,-,0.0,-,-,-,0.0,-,-,0.0,0.0,-,-,-,-,-,0.0,-,-,-,0.0,-,-,-,-,-,-,-,-,-,-,0.0,-,-,-,-,-,-,-,-,-,-,-,-,-,-,-,-,-,0.0,-,-,-,-,-,-,0.0,-,-,0.0,-,-,-,-,-,-,-,0.0,-,-,-,-,-,-,-,-,-,-,-,0.0,-,-,-,-,-,-,,-,0.0,-,-,-,-,-,-,-,-,-,-,0.0,-,-,-,-,-,-,-,-,-,-,-,-,-,-,-,-,0.0,-,-,-,0.0,-,-,-,-,0.0,-,-,-,100.0,-,-,-,-,-,-,-,-,-,-,95.0,-,-,-,-,-,-,-,-,-,0.0,-,-,-,-,-,0.0,-,-,-,-,5.0,-,-,-,-,-,-,-,-,-,-,-,0.0,-,-,-,-,-,-,-,-,0.0,-,-,-,0.0,68.0,29.05,0.17
4877,39036,460248,Hashimoto T.,2007,,-,-,-,1.698302,-,-,-,-,-,-,-,-,-,10.78921,-,-,-,0.0,-,-,0.0,0.0,-,-,-,-,-,0.8991009,-,-,-,0.0,-,-,-,-,-,-,-,-,-,-,0.0,-,-,-,-,-,-,-,-,-,-,-,-,-,-,-,-,-,0.0,-,-,-,-,-,-,0.0,-,-,0.0,-,-,-,-,-,-,-,0.2997003,-,-,-,-,-,-,-,-,-,-,-,0.0,-,-,-,-,-,-,,-,0.0,-,-,-,-,-,-,-,-,-,-,3.996004,-,-,-,-,-,-,-,-,-,-,-,-,-,-,-,-,0.0,-,-,-,0.0,-,-,-,-,12.48751,-,-,-,100.0,-,-,-,-,-,-,-,-,-,-,82.31769,-,-,-,-,-,-,-,-,-,0.0,-,-,-,-,-,0.0,-,-,-,-,0.0,-,-,-,-,-,-,-,-,-,-,-,0.0,-,-,-,-,-,-,-,-,0.0,-,-,-,0.0,66.0,27.5,0.2
4878,39036,460249,Hashimoto T.,2007,,-,-,-,0.0,-,-,-,-,-,-,-,-,-,14.78374,-,-,-,0.6992309,-,-,0.0,0.0,-,-,-,-,-,0.0,-,-,-,0.0,-,-,-,-,-,-,-,-,-,-,0.0,-,-,-,-,-,-,-,-,-,-,-,-,-,-,-,-,-,0.0,-,-,-,-,-,-,0.0,-,-,0.0,-,-,-,-,-,-,-,5.294177,-,-,-,-,-,-,-,-,-,-,-,0.0,-,-,-,-,-,-,,-,0.0,-,-,-,-,-,-,-,-,-,-,4.794726,-,-,-,-,-,-,-,-,-,-,-,-,-,-,-,-,0.0,-,-,-,0.0,-,-,-,-,14.79373,-,-,-,99.99999,-,-,-,0.009989,-,-,-,-,-,-,73.61902,-,-,-,-,-,-,-,-,-,0.0,-,-,-,-,-,0.0,-,-,-,-,0.0,-,-,-,-,-,-,-,-,-,-,-,0.0,-,-,-,-,-,-,-,-,0.799121,-,-,-,0.0,80.0,33.05,0.21
4879,39036,460250,Hashimoto T.,2007,,-,-,-,4.298281,-,-,-,-,-,-,-,-,-,14.09436,-,-,-,0.0,-,-,0.0,0.0,-,-,-,-,-,0.0,-,-,-,0.0,-,-,-,-,-,-,-,-,-,-,0.0,-,-,-,-,-,-,-,-,-,-,-,-,-,-,-,-,-,0.0,-,-,-,-,-,-,0.0,-,-,0.0,-,-,-,-,-,-,-,4.698121,-,-,-,-,-,-,-,-,-,-,-,12.29508,-,-,-,-,-,-,,-,0.0,-,-,-,-,-,-,-,-,-,-,0.19992,-,-,-,-,-,-,-,-,-,-,-,-,-,-,-,-,0.0,-,-,-,0.0,-,-,-,-,18.43263,-,-,-,100.0,-,-,-,0.03998,-,-,-,-,-,-,63.77449,-,-,-,-,-,-,-,-,-,0.0,-,-,-,-,-,0.0,-,-,-,-,0.09996001,-,-,-,-,-,-,-,-,-,-,-,0.0,-,-,-,-,-,-,-,-,0.4998001,-,-,-,0.0,79.0,32.64,0.21
4880,39036,460253,Hashimoto T.,2007,,-,-,-,0.0,-,-,-,-,-,-,-,-,-,2.898551,-,-,-,5.797101,-,-,0.0,0.0,-,-,-,-,-,0.0,-,-,-,0.0,-,-,-,-,-,-,-,-,-,-,0.0,-,-,-,-,-,-,-,-,-,-,-,-,-,-,-,-,-,0.0,-,-,-,-,-,-,0.0,-,-,0.0,-,-,-,-,-,-,-,6.996501,-,-,-,-,-,-,-,-,-,-,-,6.796602,-,-,-,-,-,-,,-,0.0,-,-,-,-,-,-,-,-,-,-,3.898051,-,-,-,-,-,-,-,-,-,-,-,-,-,-,-,-,0.0,-,-,-,0.0,-,-,-,-,2.948526,-,-,-,100.0,-,-,-,0.04998,-,-,-,-,-,-,69.36532,-,-,-,-,-,-,-,-,-,0.0,-,-,-,-,-,0.0,-,-,-,-,0.09995002,-,-,-,-,-,-,-,-,-,-,-,0.0,-,-,-,-,-,-,-,-,4.097951,-,-,-,0.0,71.0,30.6,0.16
4881,39036,460254,Hashimoto T.,2007,,-,-,-,0.0,-,-,-,-,-,-,-,-,-,0.0,-,-,-,0.0,-,-,0.0,0.0,-,-,-,-,-,0.0,-,-,-,0.0,-,-,-,-,-,-,-,-,-,-,0.0,-,-,-,-,-,-,-,-,-,-,-,-,-,-,-,-,-,0.0,-,-,-,-,-,-,0.0,-,-,0.0,-,-,-,-,-,-,-,7.09858,-,-,-,-,-,-,-,-,-,-,-,0.0,-,-,-,-,-,-,,-,0.0,-,-,-,-,-,-,-,-,-,-,10.4979,-,-,-,-,-,-,-,-,-,-,-,-,-,-,-,-,0.0,-,-,-,0.0,-,-,-,-,0.019996,-,-,-,100.0,-,-,-,0.02,-,-,-,-,-,-,66.28674,-,-,-,-,-,-,-,-,-,0.0,-,-,-,-,-,0.0,-,-,-,-,16.09678,-,-,-,-,-,-,-,-,-,-,-,0.0,-,-,-,-,-,-,-,-,0.0,-,-,-,0.0,76.0,30.89,0.23
4882,39036,460255,Hashimoto T.,2007,,-,-,-,2.0,-,-,-,-,-,-,-,-,-,13.1,-,-,-,0.0,-,-,0.0,0.0,-,-,-,-,-,1.1,-,-,-,0.0,-,-,-,-,-,-,-,-,-,-,0.0,-,-,-,-,-,-,-,-,-,-,-,-,-,-,-,-,-,0.0,-,-,-,-,-,-,28.6,-,-,0.0,-,-,-,-,-,-,-,0.3,-,-,-,-,-,-,-,-,-,-,-,0.0,-,-,-,-,-,-,,-,0.0,-,-,-,-,-,-,-,-,-,-,4.8,-,-,-,-,-,-,-,-,-,-,-,-,-,-,-,-,0.0,-,-,-,0.0,-,-,-,-,15.1,-,-,-,100.0,-,-,-,-,-,-,-,-,-,-,50.1,-,-,-,-,-,-,-,-,-,0.0,-,-,-,-,-,0.0,-,-,-,-,0.0,-,-,-,-,-,-,-,-,-,-,-,0.0,-,-,-,-,-,-,-,-,0.0,-,-,-,0.0,61.0,25.2,0.21
4883,39036,460256,Hashimoto T.,2007,,-,-,-,2.297702,-,-,-,-,-,-,-,-,-,14.68531,-,-,-,0.0,-,-,0.0,0.0,-,-,-,-,-,1.198801,-,-,-,0.0,-,-,-,-,-,-,-,-,-,-,0.0,-,-,-,-,-,-,-,-,-,-,-,-,-,-,-,-,-,0.0,-,-,-,-,-,-,47.85215,-,-,0.0,-,-,-,-,-,-,-,0.3996004,-,-,-,-,-,-,-,-,-,-,-,0.0,-,-,-,-,-,-,,-,0.0,-,-,-,-,-,-,-,-,-,-,5.394606,-,-,-,-,-,-,-,-,-,-,-,-,-,-,-,-,0.0,-,-,-,0.0,-,-,-,-,16.98302,-,-,-,99.99999,-,-,-,-,-,-,-,-,-,-,28.17183,-,-,-,-,-,-,-,-,-,0.0,-,-,-,-,-,0.0,-,-,-,-,0.0,-,-,-,-,-,-,-,-,-,-,-,0.0,-,-,-,-,-,-,-,-,0.0,-,-,-,0.0,57.0,23.36,0.22
4884,39036,460257,Hashimoto T.,2007,,-,-,-,0.0,-,-,-,-,-,-,-,-,-,49.59008,-,-,-,0.0,-,-,0.0,0.0,-,-,-,-,-,23.9952,-,-,-,0.0,-,-,-,-,-,-,-,-,-,-,0.0,-,-,-,-,-,-,-,-,-,-,-,-,-,-,-,-,-,0.0,-,-,-,-,-,-,0.0,-,-,0.0,-,-,-,-,-,-,-,0.0,-,-,-,-,-,-,-,-,-,-,-,0.0,-,-,-,-,-,-,,-,0.0,-,-,-,-,-,-,-,-,-,-,9.298141,-,-,-,-,-,-,-,-,-,-,-,-,-,-,-,-,0.0,-,-,-,0.0,-,-,-,-,49.61008,-,-,-,100.0,-,-,-,0.02,-,-,-,-,-,-,17.09658,-,-,-,-,-,-,-,-,-,0.0,-,-,-,-,-,0.0,-,-,-,-,0.0,-,-,-,-,-,-,-,-,-,-,-,0.0,-,-,-,-,-,-,-,-,0.0,-,-,-,0.0,96.0,37.79,0.27
4885,39036,460258,Hashimoto T.,2007,,-,-,-,13.29601,-,-,-,-,-,-,-,-,-,17.19484,-,-,-,0.0,-,-,0.0,0.0,-,-,-,-,-,0.0,-,-,-,0.0,-,-,-,-,-,-,-,-,-,-,0.0,-,-,-,-,-,-,-,-,-,-,-,-,-,-,-,-,-,0.0,-,-,-,-,-,-,0.0,-,-,0.0,-,-,-,-,-,-,-,6.69799,-,-,-,-,-,-,-,-,-,-,-,6.69799,-,-,-,-,-,-,,-,0.0,-,-,-,-,-,-,-,-,-,-,6.69799,-,-,-,-,-,-,6.698,-,-,-,-,-,-,-,-,-,25.49235,-,-,-,0.0,-,-,-,-,30.52084,-,-,-,100.0,-,-,-,0.02999,-,-,-,-,-,-,17.19484,-,-,-,-,-,-,-,-,-,0.0,-,-,-,-,-,0.0,-,-,-,-,0.0,-,-,-,-,-,-,-,-,-,-,-,0.0,-,-,-,-,-,-,-,-,0.0,-,-,-,0.0,61.0,24.59,0.24
4886,39036,460259,Hashimoto T.,2007,,-,-,-,2.895946,-,-,-,-,-,-,-,-,-,10.88476,-,-,-,29.45876,-,-,0.0,0.0,-,-,-,-,-,12.88196,-,-,-,0.0,-,-,-,-,-,-,-,-,-,-,0.0,-,-,-,-,-,-,-,-,-,-,-,-,-,-,-,-,-,0.0,-,-,-,-,-,-,0.0,-,-,0.0,-,-,-,-,-,-,-,0.0,-,-,-,-,-,-,-,-,-,-,-,0.0,-,-,-,-,-,-,,-,7.789095,-,-,-,-,-,-,-,-,-,-,0.0,-,-,-,-,-,-,-,-,-,-,-,-,-,-,-,-,34.85121,-,-,-,0.0,-,-,-,-,13.82065,-,-,-,100.0,-,-,-,0.03994,-,-,-,-,-,-,0.0,-,-,-,-,-,-,-,-,-,0.0,-,-,-,-,-,0.0,-,-,-,-,0.0,-,-,-,-,-,-,-,-,-,-,-,0.0,-,-,-,-,-,-,-,-,1.198322,-,-,-,0.0,71.0,27.51,0.29
4887,39036,460260,Hashimoto T.,2007,,-,-,-,2.502503,-,-,-,-,-,-,-,-,-,7.207208,-,-,-,0.0,-,-,0.0,0.0,-,-,-,-,-,11.21121,-,-,-,0.0,-,-,-,-,-,-,-,-,-,-,0.0,-,-,-,-,-,-,-,-,-,-,-,-,-,-,-,-,-,0.0,-,-,-,-,-,-,0.0,-,-,0.0,-,-,-,-,-,-,-,4.704705,-,-,-,-,-,-,-,-,-,-,-,0.0,-,-,-,-,-,-,,-,0.0,-,-,-,-,-,-,-,-,-,-,7.107108,-,-,-,-,-,-,-,-,-,-,-,-,-,-,-,-,0.0,-,-,-,0.0,-,-,-,-,9.70971,-,-,-,100.0,-,-,-,-,-,-,-,-,-,-,67.26727,-,-,-,-,-,-,-,-,-,0.0,-,-,-,-,-,0.0,-,-,-,-,0.0,-,-,-,-,-,-,-,-,-,-,-,0.0,-,-,-,-,-,-,-,-,0.0,-,-,-,0.0,79.0,32.11,0.23
4888,39036,460261,Hashimoto T.,2007,,-,-,-,0.0,-,-,-,-,-,-,-,-,-,52.2,-,-,-,0.0,-,-,0.0,0.0,-,-,-,-,-,37.4,-,-,-,0.0,-,-,-,-,-,-,-,-,-,-,0.0,-,-,-,-,-,-,-,-,-,-,-,-,-,-,-,-,-,0.0,-,-,-,-,-,-,0.0,-,-,0.0,-,-,-,-,-,-,-,0.0,-,-,-,-,-,-,-,-,-,-,-,0.0,-,-,-,-,-,-,,-,0.0,-,-,-,-,-,-,-,-,-,-,0.0,-,-,-,-,-,-,1.9,-,-,-,-,-,-,-,-,-,0.0,-,-,-,0.0,-,-,-,-,52.2,-,-,-,100.0,-,-,-,-,-,-,-,-,-,-,0.0,-,-,-,-,-,-,-,-,-,0.0,-,-,-,-,-,0.0,-,-,-,-,8.5,-,-,-,-,-,-,-,-,-,-,-,0.0,-,-,-,-,-,-,-,-,0.0,-,-,-,0.0,105.0,40.69,0.29
4889,39036,460262,Hashimoto T.,2007,,-,-,-,0.0,-,-,-,-,-,-,-,-,-,57.2,-,-,-,0.0,-,-,0.0,0.0,-,-,-,-,-,32.4,-,-,-,0.0,-,-,-,-,-,-,-,-,-,-,0.0,-,-,-,-,-,-,-,-,-,-,-,-,-,-,-,-,-,0.0,-,-,-,-,-,-,0.0,-,-,0.0,-,-,-,-,-,-,-,0.0,-,-,-,-,-,-,-,-,-,-,-,0.0,-,-,-,-,-,-,,-,0.0,-,-,-,-,-,-,-,-,-,-,0.0,-,-,-,-,-,-,1.9,-,-,-,-,-,-,-,-,-,0.0,-,-,-,0.0,-,-,-,-,57.2,-,-,-,100.0,-,-,-,-,-,-,-,-,-,-,0.0,-,-,-,-,-,-,-,-,-,0.0,-,-,-,-,-,0.0,-,-,-,-,8.5,-,-,-,-,-,-,-,-,-,-,-,0.0,-,-,-,-,-,-,-,-,0.0,-,-,-,0.0,100.0,39.06,0.28
4890,39036,460263,Hashimoto T.,2007,,-,-,-,0.0,-,-,-,-,-,-,-,-,-,62.2,-,-,-,0.0,-,-,0.0,0.0,-,-,-,-,-,27.4,-,-,-,0.0,-,-,-,-,-,-,-,-,-,-,0.0,-,-,-,-,-,-,-,-,-,-,-,-,-,-,-,-,-,0.0,-,-,-,-,-,-,0.0,-,-,0.0,-,-,-,-,-,-,-,0.0,-,-,-,-,-,-,-,-,-,-,-,0.0,-,-,-,-,-,-,,-,0.0,-,-,-,-,-,-,-,-,-,-,0.0,-,-,-,-,-,-,1.9,-,-,-,-,-,-,-,-,-,0.0,-,-,-,0.0,-,-,-,-,62.2,-,-,-,100.0,-,-,-,-,-,-,-,-,-,-,0.0,-,-,-,-,-,-,-,-,-,0.0,-,-,-,-,-,0.0,-,-,-,-,8.5,-,-,-,-,-,-,-,-,-,-,-,0.0,-,-,-,-,-,-,-,-,0.0,-,-,-,0.0,92.0,35.93,0.28
4891,39036,460264,Hashimoto T.,2007,,-,-,-,33.33333,-,-,-,-,-,-,-,-,-,0.0,-,-,-,0.0,-,-,0.0,0.0,-,-,-,-,-,0.0,-,-,-,0.0,-,-,-,-,-,-,-,-,-,-,0.0,-,-,-,-,-,-,-,-,-,-,-,-,-,-,-,-,-,0.0,-,-,-,-,-,-,0.0,-,-,0.0,-,-,-,-,-,-,-,0.0,-,-,-,-,-,-,-,-,-,-,-,0.0,-,-,-,-,-,-,,-,0.0,-,-,-,-,-,-,-,-,-,-,0.0,-,-,-,-,-,-,-,-,-,-,-,-,-,-,-,-,66.66666,-,-,-,0.0,-,-,-,-,33.33333,-,-,-,100.0,-,-,-,-,-,-,-,-,-,-,0.0,-,-,-,-,-,-,-,-,-,0.0,-,-,-,-,-,0.0,-,-,-,-,0.0,-,-,-,-,-,-,-,-,-,-,-,0.0,-,-,-,-,-,-,-,-,0.0,-,-,-,0.0,82.0,33.88,0.21
4892,39036,460265,Hashimoto T.,2007,,-,-,-,0.0,-,-,-,-,-,-,-,-,-,0.0,-,-,-,20.0,-,-,0.0,0.0,-,-,-,-,-,0.0,-,-,-,0.0,-,-,-,-,-,-,-,-,-,-,0.0,-,-,-,-,-,-,-,-,-,-,-,-,-,-,-,-,-,0.0,-,-,-,-,-,-,0.0,-,-,0.0,-,-,-,-,-,-,-,0.0,-,-,-,-,-,-,-,-,-,-,-,0.0,-,-,-,-,-,-,,-,0.0,-,-,-,-,-,-,-,-,-,-,30.0,-,-,-,-,-,-,-,-,-,-,-,-,-,-,-,-,50.0,-,-,-,0.0,-,-,-,-,0.0,-,-,-,100.0,-,-,-,-,-,-,-,-,-,-,0.0,-,-,-,-,-,-,-,-,-,0.0,-,-,-,-,-,0.0,-,-,-,-,0.0,-,-,-,-,-,-,-,-,-,-,-,0.0,-,-,-,-,-,-,-,-,0.0,-,-,-,0.0,42.0,16.27,0.29
4893,39036,460266,Hashimoto T.,2007,,-,-,-,0.4,-,-,-,-,-,-,-,-,-,6.4,-,-,-,0.0,-,-,0.0,0.0,-,-,-,-,-,43.5,-,-,-,0.0,-,-,-,-,-,-,-,-,-,-,0.0,-,-,-,-,-,-,-,-,-,-,-,-,-,-,-,-,-,0.0,-,-,-,-,-,-,0.0,-,-,0.0,-,-,-,-,-,-,-,0.0,-,-,-,-,-,-,-,-,-,-,-,0.0,-,-,-,-,-,-,,-,0.0,-,-,-,-,-,-,-,-,-,-,0.9,-,-,-,-,-,-,-,-,-,-,-,-,-,-,-,-,45.4,-,-,-,0.0,-,-,-,-,6.8,-,-,-,100.0,-,-,-,-,-,-,-,-,-,-,3.4,-,-,-,-,-,-,-,-,-,0.0,-,-,-,-,-,0.0,-,-,-,-,0.0,-,-,-,-,-,-,-,-,-,-,-,0.0,-,-,-,-,-,-,-,-,0.0,-,-,-,0.0,63.0,25.0,0.26
4894,39036,460267,Hashimoto T.,2007,,-,-,-,0.4,-,-,-,-,-,-,-,-,-,6.4,-,-,-,0.0,-,-,0.0,0.0,-,-,-,-,-,36.5,-,-,-,0.0,-,-,-,-,-,-,-,-,-,-,0.0,-,-,-,-,-,-,-,-,-,-,-,-,-,-,-,-,-,0.0,-,-,-,-,-,-,0.0,-,-,0.0,-,-,-,-,-,-,-,0.0,-,-,-,-,-,-,-,-,-,-,-,0.0,-,-,-,-,-,-,,-,0.0,-,-,-,-,-,-,-,-,-,-,0.9,-,-,-,-,-,-,-,-,-,-,-,-,-,-,-,-,52.4,-,-,-,0.0,-,-,-,-,6.8,-,-,-,100.0,-,-,-,-,-,-,-,-,-,-,3.4,-,-,-,-,-,-,-,-,-,0.0,-,-,-,-,-,0.0,-,-,-,-,0.0,-,-,-,-,-,-,-,-,-,-,-,0.0,-,-,-,-,-,-,-,-,0.0,-,-,-,0.0,59.0,23.6,0.25
4895,39036,460268,Hashimoto T.,2007,,-,-,-,0.4,-,-,-,-,-,-,-,-,-,6.4,-,-,-,0.0,-,-,0.0,0.0,-,-,-,-,-,29.5,-,-,-,0.0,-,-,-,-,-,-,-,-,-,-,0.0,-,-,-,-,-,-,-,-,-,-,-,-,-,-,-,-,-,0.0,-,-,-,-,-,-,0.0,-,-,0.0,-,-,-,-,-,-,-,0.0,-,-,-,-,-,-,-,-,-,-,-,0.0,-,-,-,-,-,-,,-,0.0,-,-,-,-,-,-,-,-,-,-,0.8999999,-,-,-,-,-,-,-,-,-,-,-,-,-,-,-,-,59.4,-,-,-,0.0,-,-,-,-,6.8,-,-,-,100.0,-,-,-,-,-,-,-,-,-,-,3.4,-,-,-,-,-,-,-,-,-,0.0,-,-,-,-,-,0.0,-,-,-,-,0.0,-,-,-,-,-,-,-,-,-,-,-,0.0,-,-,-,-,-,-,-,-,0.0,-,-,-,0.0,58.0,23.38,0.24
4896,39036,460269,Hashimoto T.,2007,,-,-,-,0.4,-,-,-,-,-,-,-,-,-,6.4,-,-,-,0.0,-,-,0.0,0.0,-,-,-,-,-,22.5,-,-,-,0.0,-,-,-,-,-,-,-,-,-,-,0.0,-,-,-,-,-,-,-,-,-,-,-,-,-,-,-,-,-,0.0,-,-,-,-,-,-,0.0,-,-,0.0,-,-,-,-,-,-,-,0.0,-,-,-,-,-,-,-,-,-,-,-,0.0,-,-,-,-,-,-,,-,0.0,-,-,-,-,-,-,-,-,-,-,0.8999999,-,-,-,-,-,-,-,-,-,-,-,-,-,-,-,-,66.39999,-,-,-,0.0,-,-,-,-,6.8,-,-,-,100.0,-,-,-,-,-,-,-,-,-,-,3.4,-,-,-,-,-,-,-,-,-,0.0,-,-,-,-,-,0.0,-,-,-,-,0.0,-,-,-,-,-,-,-,-,-,-,-,0.0,-,-,-,-,-,-,-,-,0.0,-,-,-,0.0,56.0,22.58,0.24
4897,39073,461861,Hachitani Y.,2005,,-,-,-,0.9997802,-,-,-,-,-,-,-,-,-,12.99714,-,-,-,0.0,-,-,0.0,0.0,-,-,-,-,-,1.99956,-,-,-,0.0,-,-,-,-,-,-,-,-,-,-,0.0,-,-,-,-,-,-,-,-,-,-,-,-,-,-,0.002,-,-,0.0,-,-,-,-,-,-,0.0,-,-,0.0,-,-,-,-,-,-,-,0.0,-,-,-,-,-,-,-,-,-,-,-,0.09997801,-,-,-,-,-,-,,-,0.0,-,-,-,-,-,-,-,-,-,-,10.99758,-,-,-,-,-,-,-,-,-,-,-,-,-,-,-,-,0.0,-,-,-,0.0,-,-,-,-,14.01892,-,-,-,100.0,-,-,-,0.02,-,-,-,-,-,-,68.98483,-,-,-,-,-,-,-,-,-,0.0,-,-,-,-,-,0.0,-,-,-,-,0.0,-,-,-,-,-,-,-,-,-,-,-,0.0,-,-,-,-,-,-,-,-,3.899143,-,-,-,0.0,71.0,29.58,0.2
4898,39073,461862,Hachitani Y.,2005,,-,-,-,0.9997801,-,-,-,-,-,-,-,-,-,14.9967,-,-,-,0.0,-,-,0.0,0.0,-,-,-,-,-,2.99934,-,-,-,0.0,-,-,-,-,-,-,-,-,-,-,0.0,-,-,-,-,-,-,-,-,-,-,-,-,-,-,0.002,-,-,0.0,-,-,-,-,-,-,0.0,-,-,0.0,-,-,-,-,-,-,-,0.0,-,-,-,-,-,-,-,-,-,-,-,0.9997801,-,-,-,-,-,-,,-,0.0,-,-,-,-,-,-,-,-,-,-,5.99868,-,-,-,-,-,-,-,-,-,-,-,-,-,-,-,-,0.0,-,-,-,0.0,-,-,-,-,16.01847,-,-,-,99.99998,-,-,-,0.02,-,-,-,-,-,-,69.9846,-,-,-,-,-,-,-,-,-,0.0,-,-,-,-,-,0.0,-,-,-,-,0.0,-,-,-,-,-,-,-,-,-,-,-,0.0,-,-,-,-,-,-,-,-,3.99912,-,-,-,0.0,70.0,29.16,0.2
4899,39073,461863,Hachitani Y.,2005,,-,-,-,0.9997801,-,-,-,-,-,-,-,-,-,13.99692,-,-,-,0.0,-,-,0.0,0.0,-,-,-,-,-,1.99956,-,-,-,0.0,-,-,-,-,-,-,-,-,-,-,0.0,-,-,-,-,-,-,-,-,-,-,-,-,-,-,0.002,-,-,0.0,-,-,-,-,-,-,0.0,-,-,0.0,-,-,-,-,-,-,-,0.0,-,-,-,-,-,-,-,-,-,-,-,0.0,-,-,-,-,-,-,,-,0.0,-,-,-,-,-,-,-,-,-,-,7.99824,-,-,-,-,-,-,-,-,-,-,-,-,-,-,-,-,0.0,-,-,-,0.0,-,-,-,-,15.0187,-,-,-,99.99999,-,-,-,0.02,-,-,-,-,-,-,71.98416,-,-,-,-,-,-,-,-,-,0.0,-,-,-,-,-,0.0,-,-,-,-,0.0,-,-,-,-,-,-,-,-,-,-,-,0.0,-,-,-,-,-,-,-,-,2.99934,-,-,-,0.0,71.0,29.58,0.2
4900,39073,461864,Hachitani Y.,2005,,-,-,-,0.99998,-,-,-,-,-,-,-,-,-,12.99974,-,-,-,0.0,-,-,0.0,0.0,-,-,-,-,-,0.0,-,-,-,0.0,-,-,-,-,-,-,-,-,-,-,0.0,-,-,-,-,-,-,-,-,-,-,-,-,-,-,0.002,-,-,0.0,-,-,-,-,-,-,0.0,-,-,0.0,-,-,-,-,-,-,-,0.0,-,-,-,-,-,-,-,-,-,-,-,0.0,-,-,-,-,-,-,,-,0.99998,-,-,-,-,-,-,-,-,-,-,6.99986,-,-,-,-,-,-,-,-,-,-,-,-,-,-,-,-,0.0,-,-,-,0.0,-,-,-,-,14.00172,-,-,-,100.0,-,-,-,-,-,-,-,-,-,-,77.99844,-,-,-,-,-,-,-,-,-,0.0,-,-,-,-,-,0.0,-,-,-,-,0.0,-,-,-,-,-,-,-,-,-,-,-,0.0,-,-,-,-,-,-,-,-,0.0,-,-,-,0.0,72.0,30.0,0.2
4901,39073,461865,Hachitani Y.,2005,,-,-,-,0.9997801,-,-,-,-,-,-,-,-,-,12.99714,-,-,-,1.99956,-,-,0.0,0.0,-,-,-,-,-,2.99934,-,-,-,0.0,-,-,-,-,-,-,-,-,-,-,0.0,-,-,-,-,-,-,-,-,-,-,-,-,-,-,0.002,-,-,0.0,-,-,-,-,-,-,0.0,-,-,0.0,-,-,-,-,-,-,-,0.0,-,-,-,-,-,-,-,-,-,-,-,0.0,-,-,-,-,-,-,,-,0.0,-,-,-,-,-,-,-,-,-,-,9.9978,-,-,-,-,-,-,-,-,-,-,-,-,-,-,-,-,0.0,-,-,-,0.0,-,-,-,-,14.01892,-,-,-,99.99999,-,-,-,0.02,-,-,-,-,-,-,70.98438,-,-,-,-,-,-,-,-,-,0.0,-,-,-,-,-,0.0,-,-,-,-,0.0,-,-,-,-,-,-,-,-,-,-,-,0.0,-,-,-,-,-,-,-,-,0.0,-,-,-,0.0,80.0,33.33,0.2
4902,39073,461866,Hachitani Y.,2005,,-,-,-,1.49967,-,-,-,-,-,-,-,-,-,13.49703,-,-,-,0.0,-,-,0.0,0.0,-,-,-,-,-,0.0,-,-,-,0.0,-,-,-,-,-,-,-,-,-,-,0.0,-,-,-,-,-,-,-,-,-,-,-,-,-,-,0.002,-,-,0.0,-,-,-,-,-,-,0.0,-,-,0.0,-,-,-,-,-,-,-,0.0,-,-,-,-,-,-,-,-,-,-,-,0.0,-,-,-,-,-,-,,-,0.0,-,-,-,-,-,-,-,-,-,-,9.9978,-,-,-,-,-,-,-,-,-,-,-,-,-,-,-,-,0.0,-,-,-,0.0,-,-,-,-,15.0187,-,-,-,100.0,-,-,-,0.02,-,-,-,-,-,-,69.9846,-,-,-,-,-,-,-,-,-,4.9989,-,-,-,-,-,0.0,-,-,-,-,0.0,-,-,-,-,-,-,-,-,-,-,-,0.0,-,-,-,-,-,-,-,-,0.0,-,-,-,0.0,81.0,33.75,0.2
4903,39073,461867,Hachitani Y.,2005,,-,-,-,0.09998799,-,-,-,-,-,-,-,-,-,10.99868,-,-,-,0.99988,-,-,0.0,0.0,-,-,-,-,-,0.0,-,-,-,0.0,-,-,-,-,-,-,-,-,-,-,0.0,-,-,-,-,-,-,-,-,-,-,-,-,-,-,0.002,-,-,0.0,-,-,-,-,-,-,0.0,-,-,0.0,-,-,-,-,-,-,-,6.999159,-,-,-,-,-,-,-,-,-,-,-,0.0,-,-,-,-,-,-,,-,0.0,-,-,-,-,-,-,-,-,-,-,8.898931,-,-,-,-,-,-,-,-,-,-,-,-,-,-,-,-,0.0,-,-,-,0.0,-,-,-,-,11.11067,-,-,-,100.0,-,-,-,0.009999,-,-,-,-,-,-,71.99136,-,-,-,-,-,-,-,-,-,0.0,-,-,-,-,-,0.0,-,-,-,-,0.0,-,-,-,-,-,-,-,-,-,-,-,0.0,-,-,-,-,-,-,-,-,0.0,-,-,-,0.0,79.0,32.64,0.21
4904,39169,462933,Brix P.,2011,,-,-,-,11.12451,-,-,-,-,-,-,-,-,-,0.1808863,-,-,-,0.0,-,-,0.0,0.0,-,-,-,-,-,0.8441361,-,-,-,0.0,-,-,0.0402,-,-,-,-,-,-,-,0.0,-,-,-,-,-,-,-,-,-,-,-,-,-,-,0.0402,-,-,0.0,-,-,-,-,-,-,0.0,-,-,0.0,-,-,-,-,-,-,-,0.0502462,-,-,-,-,-,-,-,-,-,-,-,10.71249,-,-,-,-,-,-,,-,0.0,-,-,-,-,-,-,-,-,-,-,9.707564,-,-,-,-,-,-,-,-,-,-,-,-,-,-,-,-,0.03014772,-,-,-,0.0,-,-,-,-,11.34559,-,-,-,100.0,-,-,-,-,-,-,-,-,-,-,65.26981,-,-,-,0.0402,-,-,-,-,-,0.0502462,-,-,-,-,-,0.0,-,-,-,-,0.0,-,-,-,-,-,-,-,-,-,-,-,0.0,-,-,-,-,-,-,-,-,0.06029544,-,-,-,1.84906,83.3,34.1,0.2214077
4905,39196,460463,Startsev Yu.K.,2011,,-,-,-,0.0,-,-,-,-,-,-,-,-,-,0.0,-,-,-,0.0,-,-,0.0,0.0,-,-,-,-,-,0.0,-,-,-,0.0,-,-,-,-,-,-,-,-,-,-,0.0,-,-,-,-,-,-,-,-,-,-,-,-,-,-,-,-,-,0.0,-,-,-,-,-,-,0.0,-,-,0.0,-,-,-,-,-,-,-,0.0,-,-,-,-,-,-,-,-,-,-,-,0.0,-,-,-,-,-,-,,-,0.0,-,-,-,-,-,-,-,-,-,-,50.0,-,-,-,-,-,-,-,-,-,-,-,-,-,-,-,-,50.0,-,-,-,0.0,-,-,-,-,0.0,-,-,-,100.0,-,-,-,-,-,-,-,-,-,-,0.0,-,-,-,-,-,-,-,-,-,0.0,-,-,-,-,-,0.0,-,-,-,-,0.0,-,-,-,-,-,-,-,-,-,-,-,0.0,-,-,-,-,-,-,-,-,0.0,-,-,-,0.0,37.0,14.0,0.3
4906,39196,460464,Startsev Yu.K.,2011,,-,-,-,0.0,-,-,-,-,-,-,-,-,-,0.0,-,-,-,0.0,-,-,0.0,0.0,-,-,-,-,-,0.0,-,-,-,0.0,-,-,-,-,-,-,-,-,-,-,0.0,-,-,-,-,-,-,-,-,-,-,-,-,-,-,-,-,-,0.0,-,-,-,-,-,-,0.0,-,-,0.0,-,-,-,-,-,-,-,0.0,-,-,-,-,-,-,-,-,-,-,-,0.0,-,-,-,-,-,-,,-,0.0,-,-,-,-,-,-,-,-,-,-,47.5,5,-,-,-,-,-,-,-,-,-,-,-,-,-,-,-,47.5,-,-,-,0.0,-,-,-,-,0.0,-,-,-,95.0,-,-,-,-,-,-,-,-,-,-,0.0,-,-,-,-,-,-,-,-,-,0.0,-,-,-,-,-,0.0,-,-,-,-,0.0,-,-,-,-,-,-,-,-,-,-,-,0.0,-,-,-,-,-,-,-,-,0.0,-,-,-,0.0,35.0,13.5,0.3
4907,39196,460465,Startsev Yu.K.,2011,,-,-,-,0.0,-,-,-,-,-,-,-,-,-,0.0,-,-,-,0.0,-,-,0.0,0.0,-,-,-,-,-,0.0,-,-,-,0.0,-,-,-,-,-,-,-,-,-,-,0.0,-,-,-,-,-,-,-,-,-,-,-,-,-,-,-,-,-,0.0,-,-,-,-,-,-,0.0,-,-,0.0,-,-,-,-,-,-,-,0.0,-,-,-,-,-,-,-,-,-,-,-,0.0,-,-,-,-,-,-,,-,0.0,-,-,-,-,-,-,-,-,-,-,45.0,10,-,-,-,-,-,-,-,-,-,-,-,-,-,-,-,45.0,-,-,-,0.0,-,-,-,-,0.0,-,-,-,90.0,-,-,-,-,-,-,-,-,-,-,0.0,-,-,-,-,-,-,-,-,-,0.0,-,-,-,-,-,0.0,-,-,-,-,0.0,-,-,-,-,-,-,-,-,-,-,-,0.0,-,-,-,-,-,-,-,-,0.0,-,-,-,0.0,35.7,13.6,0.31
4908,39196,460466,Startsev Yu.K.,2011,,-,-,-,0.0,-,-,-,-,-,-,-,-,-,0.0,-,-,-,0.0,-,-,0.0,0.0,-,-,-,-,-,0.0,-,-,-,0.0,-,-,-,-,-,-,-,-,-,-,0.0,-,-,-,-,-,-,-,-,-,-,-,-,-,-,-,-,-,0.0,-,-,-,-,-,-,0.0,-,-,0.0,-,-,-,-,-,-,-,0.0,-,-,-,-,-,-,-,-,-,-,-,0.0,-,-,-,-,-,-,,-,0.0,-,-,-,-,-,-,-,-,-,-,42.5,15,-,-,-,-,-,-,-,-,-,-,-,-,-,-,-,42.5,-,-,-,0.0,-,-,-,-,0.0,-,-,-,85.0,-,-,-,-,-,-,-,-,-,-,0.0,-,-,-,-,-,-,-,-,-,0.0,-,-,-,-,-,0.0,-,-,-,-,0.0,-,-,-,-,-,-,-,-,-,-,-,0.0,-,-,-,-,-,-,-,-,0.0,-,-,-,0.0,37.0,14.0,0.32
4909,39196,460467,Startsev Yu.K.,2011,,-,-,-,0.0,-,-,-,-,-,-,-,-,-,0.0,-,-,-,0.0,-,-,0.0,0.0,-,-,-,-,-,0.0,-,-,-,0.0,-,-,-,-,-,-,-,-,-,-,0.0,-,-,-,-,-,-,-,-,-,-,-,-,-,-,-,-,-,0.0,-,-,-,-,-,-,0.0,-,-,0.0,-,-,-,-,-,-,-,0.0,-,-,-,-,-,-,-,-,-,-,-,0.0,-,-,-,-,-,-,,-,0.0,-,-,-,-,-,-,-,-,-,-,40.0,20,-,-,-,-,-,-,-,-,-,-,-,-,-,-,-,40.0,-,-,-,0.0,-,-,-,-,0.0,-,-,-,80.0,-,-,-,-,-,-,-,-,-,-,0.0,-,-,-,-,-,-,-,-,-,0.0,-,-,-,-,-,0.0,-,-,-,-,0.0,-,-,-,-,-,-,-,-,-,-,-,0.0,-,-,-,-,-,-,-,-,0.0,-,-,-,0.0,38.5,14.5,0.31
4910,39196,460468,Startsev Yu.K.,2011,,-,-,-,0.0,-,-,-,-,-,-,-,-,-,0.0,-,-,-,0.0,-,-,0.0,0.0,-,-,-,-,-,0.0,-,-,-,0.0,-,-,-,-,-,-,-,-,-,-,0.0,-,-,-,-,-,-,-,-,-,-,-,-,-,-,-,-,-,0.0,-,-,-,-,-,-,0.0,-,-,0.0,-,-,-,-,-,-,-,0.0,-,-,-,-,-,-,-,-,-,-,-,0.0,-,-,-,-,-,-,,-,0.0,-,-,-,-,-,-,-,-,-,-,38.75,22.5,-,-,-,-,-,-,-,-,-,-,-,-,-,-,-,38.75,-,-,-,0.0,-,-,-,-,0.0,-,-,-,77.5,-,-,-,-,-,-,-,-,-,-,0.0,-,-,-,-,-,-,-,-,-,0.0,-,-,-,-,-,0.0,-,-,-,-,0.0,-,-,-,-,-,-,-,-,-,-,-,0.0,-,-,-,-,-,-,-,-,0.0,-,-,-,0.0,38.8,14.7,0.32
4911,39199,460414,Sokolov I.A.,2011,,-,-,-,0.0,-,-,-,-,-,-,-,-,-,0.0,-,-,-,0.0,-,-,0.0,0.0,-,-,-,-,-,0.0,-,-,-,0.0,-,-,-,-,-,-,-,-,-,-,0.0,-,-,-,-,-,-,-,-,-,-,-,-,-,-,-,-,-,0.0,-,-,-,-,-,-,0.0,-,-,0.0,-,-,-,-,-,-,-,0.0,-,-,-,-,-,-,-,-,-,-,-,0.0,-,-,-,-,-,-,,-,0.0,-,-,-,-,-,-,-,-,-,-,50.0,-,-,-,-,-,-,-,-,-,-,-,-,-,-,-,-,50.0,-,-,-,0.0,-,-,-,-,0.0,-,-,-,100.0,-,-,-,-,-,-,-,-,-,-,0.0,-,-,-,-,-,-,-,-,-,0.0,-,-,-,-,-,0.0,-,-,-,-,0.0,-,-,-,-,-,-,-,-,-,-,-,0.0,-,-,-,-,-,-,-,-,0.0,-,-,-,0.0,37.2,14.12,0.3
4912,39199,460415,Sokolov I.A.,2011,,-,-,-,0.0,-,-,-,-,-,-,-,-,-,0.0,-,-,-,0.0,-,-,0.0,0.0,-,-,-,-,-,0.0,-,-,-,0.0,-,-,-,-,-,-,-,-,-,-,0.0,-,-,-,-,-,-,-,-,-,-,-,-,-,-,-,-,-,0.0,-,-,-,-,-,-,0.0,-,-,0.0,-,-,-,-,-,-,-,0.0,-,-,-,-,-,-,-,-,-,-,-,0.0,-,-,-,-,-,-,,-,0.0,-,-,-,-,-,-,-,-,-,-,47.5,-,5,-,-,-,-,-,-,-,-,-,-,-,-,-,-,47.5,-,-,-,0.0,-,-,-,-,0.0,-,-,-,95.0,-,-,-,-,-,-,-,-,-,-,0.0,-,-,-,-,-,-,-,-,-,0.0,-,-,-,-,-,0.0,-,-,-,-,0.0,-,-,-,-,-,-,-,-,-,-,-,0.0,-,-,-,-,-,-,-,-,0.0,-,-,-,0.0,38.4,14.87,0.29
4913,39199,460416,Sokolov I.A.,2011,,-,-,-,0.0,-,-,-,-,-,-,-,-,-,0.0,-,-,-,0.0,-,-,0.0,0.0,-,-,-,-,-,0.0,-,-,-,0.0,-,-,-,-,-,-,-,-,-,-,0.0,-,-,-,-,-,-,-,-,-,-,-,-,-,-,-,-,-,0.0,-,-,-,-,-,-,0.0,-,-,0.0,-,-,-,-,-,-,-,0.0,-,-,-,-,-,-,-,-,-,-,-,0.0,-,-,-,-,-,-,,-,0.0,-,-,-,-,-,-,-,-,-,-,45.0,-,10,-,-,-,-,-,-,-,-,-,-,-,-,-,-,45.0,-,-,-,0.0,-,-,-,-,0.0,-,-,-,90.0,-,-,-,-,-,-,-,-,-,-,0.0,-,-,-,-,-,-,-,-,-,0.0,-,-,-,-,-,0.0,-,-,-,-,0.0,-,-,-,-,-,-,-,-,-,-,-,0.0,-,-,-,-,-,-,-,-,0.0,-,-,-,0.0,38.7,15.02,0.3
4914,39199,460417,Sokolov I.A.,2011,,-,-,-,0.0,-,-,-,-,-,-,-,-,-,0.0,-,-,-,0.0,-,-,0.0,0.0,-,-,-,-,-,0.0,-,-,-,0.0,-,-,-,-,-,-,-,-,-,-,0.0,-,-,-,-,-,-,-,-,-,-,-,-,-,-,-,-,-,0.0,-,-,-,-,-,-,0.0,-,-,0.0,-,-,-,-,-,-,-,0.0,-,-,-,-,-,-,-,-,-,-,-,0.0,-,-,-,-,-,-,,-,0.0,-,-,-,-,-,-,-,-,-,-,42.5,-,15,-,-,-,-,-,-,-,-,-,-,-,-,-,-,42.5,-,-,-,0.0,-,-,-,-,0.0,-,-,-,85.0,-,-,-,-,-,-,-,-,-,-,0.0,-,-,-,-,-,-,-,-,-,0.0,-,-,-,-,-,0.0,-,-,-,-,0.0,-,-,-,-,-,-,-,-,-,-,-,0.0,-,-,-,-,-,-,-,-,0.0,-,-,-,0.0,40.4,15.38,0.32
4915,39199,460418,Sokolov I.A.,2011,,-,-,-,0.0,-,-,-,-,-,-,-,-,-,0.0,-,-,-,0.0,-,-,0.0,0.0,-,-,-,-,-,0.0,-,-,-,0.0,-,-,-,-,-,-,-,-,-,-,0.0,-,-,-,-,-,-,-,-,-,-,-,-,-,-,-,-,-,0.0,-,-,-,-,-,-,0.0,-,-,0.0,-,-,-,-,-,-,-,0.0,-,-,-,-,-,-,-,-,-,-,-,0.0,-,-,-,-,-,-,,-,0.0,-,-,-,-,-,-,-,-,-,-,40.0,-,20,-,-,-,-,-,-,-,-,-,-,-,-,-,-,40.0,-,-,-,0.0,-,-,-,-,0.0,-,-,-,80.0,-,-,-,-,-,-,-,-,-,-,0.0,-,-,-,-,-,-,-,-,-,0.0,-,-,-,-,-,0.0,-,-,-,-,0.0,-,-,-,-,-,-,-,-,-,-,-,0.0,-,-,-,-,-,-,-,-,0.0,-,-,-,0.0,40.8,15.41,0.32
4916,39199,460419,Sokolov I.A.,2011,,-,-,-,0.0,-,-,-,-,-,-,-,-,-,0.0,-,-,-,0.0,-,-,0.0,0.0,-,-,-,-,-,0.0,-,-,-,0.0,-,-,-,-,-,-,-,-,-,-,0.0,-,-,-,-,-,-,-,-,-,-,-,-,-,-,-,-,-,0.0,-,-,-,-,-,-,0.0,-,-,0.0,-,-,-,-,-,-,-,0.0,-,-,-,-,-,-,-,-,-,-,-,0.0,-,-,-,-,-,-,,-,0.0,-,-,-,-,-,-,-,-,-,-,38.75,-,22.5,-,-,-,-,-,-,-,-,-,-,-,-,-,-,38.75,-,-,-,0.0,-,-,-,-,0.0,-,-,-,77.5,-,-,-,-,-,-,-,-,-,-,0.0,-,-,-,-,-,-,-,-,-,0.0,-,-,-,-,-,0.0,-,-,-,-,0.0,-,-,-,-,-,-,-,-,-,-,-,0.0,-,-,-,-,-,-,-,-,0.0,-,-,-,0.0,41.1,15.4,0.31
4917,39218,460519,Chocron S.,2010,Borofloat 33,-,-,-,1.522938,-,-,-,-,-,-,-,-,-,11.33042,-,-,-,0.0,-,-,0.0,0.0,-,-,-,-,-,0.0,-,-,-,0.0,-,-,-,-,-,-,-,-,-,-,0.0,-,-,-,-,-,-,-,-,-,-,-,-,-,-,-,-,-,0.0,-,-,-,-,-,-,0.0,-,-,0.0,-,-,-,-,-,-,-,0.4220124,-,-,-,-,-,-,-,-,-,-,-,0.0,-,-,-,-,-,-,,-,0.0,-,-,-,-,-,-,-,-,-,-,3.507532,-,-,-,-,-,-,-,-,-,-,-,-,-,-,-,-,0.0,-,-,-,0.0,-,-,-,-,12.85336,-,-,-,100.0,-,-,-,-,-,-,-,-,-,-,83.21709,-,-,-,-,-,-,-,-,-,0.0,-,-,-,-,-,0.0,-,-,-,-,0.0,-,-,-,-,-,-,-,-,-,-,-,0.0,-,-,-,-,-,-,-,-,0.0,-,-,-,0.0,62.3,26.0,0.2
4918,39287,460628,Hojamberdiev M.,2012,,-,-,-,0.98,-,-,-,-,-,-,-,-,-,0.0,-,-,-,0.0,-,-,0.0,0.0,-,-,-,-,-,9.089999,-,-,-,0.0,-,-,-,-,-,-,-,-,-,-,0.0,-,-,-,-,-,-,-,-,-,-,-,-,-,-,0.05,-,-,0.0,-,-,-,-,-,-,0.0,-,-,0.0,-,-,-,-,-,-,-,0.26,-,-,-,-,-,-,-,-,-,-,-,0.0,-,-,-,-,-,-,,-,4.98,-,-,-,-,-,-,-,-,-,-,13.18,-,-,-,-,-,-,-,-,-,-,-,-,-,-,-,-,0.0,-,-,-,0.0,-,-,-,-,1.03,-,-,-,100.0,-,-,-,-,-,-,-,-,-,-,71.45999,-,-,-,-,-,-,-,-,-,0.0,-,-,-,-,-,0.0,-,-,-,-,0.0,-,-,-,-,-,-,-,-,-,-,-,0.0,-,-,-,-,-,-,-,-,0.0,-,-,-,0.0,74.0,45.67,0.229
4919,39287,460629,Hojamberdiev M.,2012,,-,-,-,0.86,-,-,-,-,-,-,-,-,-,0.0,-,-,-,0.0,-,-,0.0,0.0,-,-,-,-,-,8.34,-,-,-,0.0,-,-,-,-,-,-,-,-,-,-,0.0,-,-,-,-,-,-,-,-,-,-,-,-,-,-,0.04,-,-,0.0,-,-,-,-,-,-,0.0,-,-,0.0,-,-,-,-,-,-,-,0.63,-,-,-,-,-,-,-,-,-,-,-,0.0,-,-,-,-,-,-,,-,5.7,-,-,-,-,-,-,-,-,-,-,13.3,-,-,-,-,-,-,-,-,-,-,-,-,-,-,-,-,0.0,-,-,-,0.0,-,-,-,-,0.9,-,-,-,99.99999,-,-,-,-,-,-,-,-,-,-,71.13,-,-,-,-,-,-,-,-,-,0.0,-,-,-,-,-,0.0,-,-,-,-,0.0,-,-,-,-,-,-,-,-,-,-,-,0.0,-,-,-,-,-,-,-,-,0.0,-,-,-,0.0,74.1,46.07,0.231
4920,39287,460630,Hojamberdiev M.,2012,,-,-,-,0.0,-,-,-,-,-,-,-,-,-,0.0,-,-,-,0.0,-,-,0.0,0.0,-,-,-,-,-,0.0,-,-,-,0.0,-,-,-,-,-,-,-,-,-,-,0.0,-,-,-,-,-,-,-,-,-,-,-,-,-,-,-,-,-,0.0,-,-,-,-,-,-,0.0,-,-,0.0,-,-,-,-,-,-,-,0.0,-,-,-,-,-,-,-,-,-,-,-,0.0,-,-,-,-,-,-,,-,0.0,-,-,-,-,-,-,-,-,-,-,0.0,-,-,-,-,-,-,-,-,-,-,-,-,-,-,-,-,0.0,-,-,-,0.0,-,-,-,-,0.0,-,-,-,100.0,-,-,-,-,-,-,-,-,-,-,100.0,-,-,-,-,-,-,-,-,-,0.0,-,-,-,-,-,0.0,-,-,-,-,0.0,-,-,-,-,-,-,-,-,-,-,-,0.0,-,-,-,-,-,-,-,-,0.0,-,-,-,0.0,71.7,36.06,0.168
4921,39287,460631,Hojamberdiev M.,2012,,-,-,-,0.0,-,-,-,-,-,-,-,-,-,0.0,-,-,-,0.0,-,-,0.0,0.0,-,-,-,-,-,3.0,-,-,-,0.0,-,-,-,-,-,-,-,-,-,-,0.0,-,-,-,-,-,-,-,-,-,-,-,-,-,-,-,-,-,0.0,-,-,-,-,-,-,0.0,-,-,0.0,-,-,-,-,-,-,-,0.0,-,-,-,-,-,-,-,-,-,-,-,0.0,-,-,-,-,-,-,,-,7.0,-,-,-,-,-,-,-,-,-,-,17.0,-,-,-,-,-,-,-,-,-,-,-,-,-,-,-,-,0.0,-,-,-,0.0,-,-,-,-,0.0,-,-,-,100.0,-,-,-,-,-,-,-,-,-,-,73.0,-,-,-,-,-,-,-,-,-,0.0,-,-,-,-,-,0.0,-,-,-,-,0.0,-,-,-,-,-,-,-,-,-,-,-,0.0,-,-,-,-,-,-,-,-,0.0,-,-,-,0.0,68.6,43.58,0.223
4922,39287,460632,Hojamberdiev M.,2012,,-,-,-,0.0,-,-,-,-,-,-,-,-,-,0.0,-,-,-,0.0,-,-,0.0,0.0,-,-,-,-,-,3.0,-,-,-,0.0,-,-,-,-,-,-,-,-,-,-,0.0,-,-,-,-,-,-,-,-,-,-,-,-,-,-,-,-,-,0.0,-,-,-,-,-,-,0.0,-,-,0.0,-,-,-,-,-,-,-,4.0,-,-,-,-,-,-,-,-,-,-,-,0.0,-,-,-,-,-,-,,-,7.0,-,-,-,-,-,-,-,-,-,-,13.0,-,-,-,-,-,-,-,-,-,-,-,-,-,-,-,-,0.0,-,-,-,0.0,-,-,-,-,0.0,-,-,-,100.0,-,-,-,-,-,-,-,-,-,-,73.0,-,-,-,-,-,-,-,-,-,0.0,-,-,-,-,-,0.0,-,-,-,-,0.0,-,-,-,-,-,-,-,-,-,-,-,0.0,-,-,-,-,-,-,-,-,0.0,-,-,-,0.0,65.9,40.02,0.21
4923,39287,460633,Hojamberdiev M.,2012,,-,-,-,0.0,-,-,-,-,-,-,-,-,-,0.0,-,-,-,0.0,-,-,0.0,0.0,-,-,-,-,-,3.0,-,-,-,0.0,-,-,-,-,-,-,-,-,-,-,0.0,-,-,-,-,-,-,-,-,-,-,-,-,-,-,-,-,-,0.0,-,-,-,-,-,-,0.0,-,-,0.0,-,-,-,-,-,-,-,0.0,-,-,-,-,-,-,-,-,-,-,-,4.0,-,-,-,-,-,-,,-,7.0,-,-,-,-,-,-,-,-,-,-,13.0,-,-,-,-,-,-,-,-,-,-,-,-,-,-,-,-,0.0,-,-,-,0.0,-,-,-,-,0.0,-,-,-,100.0,-,-,-,-,-,-,-,-,-,-,73.0,-,-,-,-,-,-,-,-,-,0.0,-,-,-,-,-,0.0,-,-,-,-,0.0,-,-,-,-,-,-,-,-,-,-,-,0.0,-,-,-,-,-,-,-,-,0.0,-,-,-,0.0,75.9,44.25,0.236
4924,39287,460634,Hojamberdiev M.,2012,,-,-,-,0.0,-,-,-,-,-,-,-,-,-,0.0,-,-,-,0.0,-,-,0.0,0.0,-,-,-,-,-,10.0,-,-,-,0.0,-,-,-,-,-,-,-,-,-,-,0.0,-,-,-,-,-,-,-,-,-,-,-,-,-,-,-,-,-,0.0,-,-,-,-,-,-,0.0,-,-,0.0,-,-,-,-,-,-,-,0.0,-,-,-,-,-,-,-,-,-,-,-,0.0,-,-,-,-,-,-,,-,0.0,-,-,-,-,-,-,-,-,-,-,15.0,-,-,-,-,-,-,-,-,-,-,-,-,-,-,-,-,0.0,-,-,-,0.0,-,-,-,-,0.0,-,-,-,100.0,-,-,-,-,-,-,-,-,-,-,75.0,-,-,-,-,-,-,-,-,-,0.0,-,-,-,-,-,0.0,-,-,-,-,0.0,-,-,-,-,-,-,-,-,-,-,-,0.0,-,-,-,-,-,-,-,-,0.0,-,-,-,0.0,72.3,46.16,0.247
4925,39287,460635,Hojamberdiev M.,2012,,-,-,-,0.0,-,-,-,-,-,-,-,-,-,0.0,-,-,-,0.0,-,-,0.0,0.0,-,-,-,-,-,10.0,-,-,-,0.0,-,-,-,-,-,-,-,-,-,-,0.0,-,-,-,-,-,-,-,-,-,-,-,-,-,-,-,-,-,0.0,-,-,-,-,-,-,0.0,-,-,0.0,-,-,-,-,-,-,-,7.5,-,-,-,-,-,-,-,-,-,-,-,0.0,-,-,-,-,-,-,,-,0.0,-,-,-,-,-,-,-,-,-,-,7.5,-,-,-,-,-,-,-,-,-,-,-,-,-,-,-,-,0.0,-,-,-,0.0,-,-,-,-,0.0,-,-,-,100.0,-,-,-,-,-,-,-,-,-,-,75.0,-,-,-,-,-,-,-,-,-,0.0,-,-,-,-,-,0.0,-,-,-,-,0.0,-,-,-,-,-,-,-,-,-,-,-,0.0,-,-,-,-,-,-,-,-,0.0,-,-,-,0.0,71.1,45.32,0.238
4926,39287,460636,Hojamberdiev M.,2012,,-,-,-,0.0,-,-,-,-,-,-,-,-,-,0.0,-,-,-,0.0,-,-,0.0,0.0,-,-,-,-,-,10.0,-,-,-,0.0,-,-,-,-,-,-,-,-,-,-,0.0,-,-,-,-,-,-,-,-,-,-,-,-,-,-,-,-,-,0.0,-,-,-,-,-,-,0.0,-,-,0.0,-,-,-,-,-,-,-,15.0,-,-,-,-,-,-,-,-,-,-,-,0.0,-,-,-,-,-,-,,-,0.0,-,-,-,-,-,-,-,-,-,-,0.0,-,-,-,-,-,-,-,-,-,-,-,-,-,-,-,-,0.0,-,-,-,0.0,-,-,-,-,0.0,-,-,-,100.0,-,-,-,-,-,-,-,-,-,-,75.0,-,-,-,-,-,-,-,-,-,0.0,-,-,-,-,-,0.0,-,-,-,-,0.0,-,-,-,-,-,-,-,-,-,-,-,0.0,-,-,-,-,-,-,-,-,0.0,-,-,-,0.0,62.5,41.28,0.238
4927,39382,463893,Rajendran V.,2010,,-,-,-,0.0,-,-,-,-,-,-,-,-,-,0.0,-,-,-,0.0,-,-,0.0,0.0,-,-,-,-,-,30.55,-,-,-,0.0,-,-,-,-,-,-,-,-,-,-,0.0,-,-,-,-,-,-,-,-,-,-,-,-,-,-,-,-,-,0.0,-,-,-,-,-,-,0.0,-,-,0.0,-,-,-,-,-,-,-,0.0,-,-,-,-,-,-,-,-,-,-,-,0.0,-,-,-,-,-,-,,-,0.0,-,-,-,-,-,-,-,-,-,-,25.25,-,-,-,-,-,-,-,-,-,-,-,-,-,-,-,-,44.2,-,-,-,0.0,-,-,-,-,0.0,-,-,-,100.0,-,-,-,-,-,-,-,-,-,-,0.0,-,-,-,-,-,-,-,-,-,0.0,-,-,-,-,-,0.0,-,-,-,-,0.0,-,-,-,-,-,-,-,-,-,-,-,0.0,-,-,-,-,-,-,-,-,0.0,-,-,-,0.0,54.6,21.3,0.2816902
4928,39382,463894,Rajendran V.,2010,,-,-,-,0.0,-,-,-,-,-,-,-,-,-,0.0,-,-,-,0.0,-,-,0.0,0.0,-,-,-,-,-,30.6,-,-,-,0.0,-,-,-,-,-,-,-,-,-,-,0.0,-,-,-,-,-,-,-,-,-,-,-,-,-,-,-,-,-,0.0,-,-,-,-,-,-,0.0,-,-,0.0,-,-,-,-,-,-,-,0.0,-,-,-,-,-,-,-,-,-,-,-,0.0,-,-,-,-,-,-,,-,0.0,-,-,-,-,-,-,-,-,-,-,24.9,-,-,-,-,-,-,-,-,-,-,-,-,-,-,-,-,44.25,-,-,-,0.0,-,-,-,-,0.0,-,-,-,100.0,-,-,-,-,-,-,-,-,-,-,0.0,-,-,-,-,-,-,-,-,-,0.0,-,-,-,-,-,0.0,-,-,-,-,0.25,-,-,-,-,-,-,-,-,-,-,-,0.0,-,-,-,-,-,-,-,-,0.0,-,-,-,0.0,51.2,19.8,0.2929294
4929,39382,463895,Rajendran V.,2010,,-,-,-,0.0,-,-,-,-,-,-,-,-,-,0.0,-,-,-,0.0,-,-,0.0,0.0,-,-,-,-,-,30.58,-,-,-,0.0,-,-,-,-,-,-,-,-,-,-,0.0,-,-,-,-,-,-,-,-,-,-,-,-,-,-,-,-,-,0.0,-,-,-,-,-,-,0.0,-,-,0.0,-,-,-,-,-,-,-,0.0,-,-,-,-,-,-,-,-,-,-,-,0.0,-,-,-,-,-,-,,-,0.0,-,-,-,-,-,-,-,-,-,-,24.71,-,-,-,-,-,-,-,-,-,-,-,-,-,-,-,-,44.22,-,-,-,0.0,-,-,-,-,0.0,-,-,-,100.0,-,-,-,-,-,-,-,-,-,-,0.0,-,-,-,-,-,-,-,-,-,0.0,-,-,-,-,-,0.0,-,-,-,-,0.49,-,-,-,-,-,-,-,-,-,-,-,0.0,-,-,-,-,-,-,-,-,0.0,-,-,-,0.0,51.6,20.0,0.29
4930,39382,463896,Rajendran V.,2010,,-,-,-,0.0,-,-,-,-,-,-,-,-,-,0.0,-,-,-,0.0,-,-,0.0,0.0,-,-,-,-,-,30.61,-,-,-,0.0,-,-,-,-,-,-,-,-,-,-,0.0,-,-,-,-,-,-,-,-,-,-,-,-,-,-,-,-,-,0.0,-,-,-,-,-,-,0.0,-,-,0.0,-,-,-,-,-,-,-,0.0,-,-,-,-,-,-,-,-,-,-,-,0.0,-,-,-,-,-,-,,-,0.0,-,-,-,-,-,-,-,-,-,-,24.41,-,-,-,-,-,-,-,-,-,-,-,-,-,-,-,-,44.24,-,-,-,0.0,-,-,-,-,0.0,-,-,-,100.0,-,-,-,-,-,-,-,-,-,-,0.0,-,-,-,-,-,-,-,-,-,0.0,-,-,-,-,-,0.0,-,-,-,-,0.74,-,-,-,-,-,-,-,-,-,-,-,0.0,-,-,-,-,-,-,-,-,0.0,-,-,-,0.0,52.7,20.7,0.2729468
4931,39382,463897,Rajendran V.,2010,,-,-,-,0.0,-,-,-,-,-,-,-,-,-,0.0,-,-,-,0.0,-,-,0.0,0.0,-,-,-,-,-,30.57,-,-,-,0.0,-,-,-,-,-,-,-,-,-,-,0.0,-,-,-,-,-,-,-,-,-,-,-,-,-,-,-,-,-,0.0,-,-,-,-,-,-,0.0,-,-,0.0,-,-,-,-,-,-,-,0.0,-,-,-,-,-,-,-,-,-,-,-,0.0,-,-,-,-,-,-,,-,0.0,-,-,-,-,-,-,-,-,-,-,24.14,-,-,-,-,-,-,-,-,-,-,-,-,-,-,-,-,44.27,-,-,-,0.0,-,-,-,-,0.0,-,-,-,100.0,-,-,-,-,-,-,-,-,-,-,0.0,-,-,-,-,-,-,-,-,-,0.0,-,-,-,-,-,0.0,-,-,-,-,1.02,-,-,-,-,-,-,-,-,-,-,-,0.0,-,-,-,-,-,-,-,-,0.0,-,-,-,0.0,55.4,21.1,0.3127962
4932,39389,460990,Striepe S.,2012,,-,-,-,0.0,-,-,-,-,-,-,-,-,-,0.0,-,-,-,0.0,-,-,0.0,0.0,-,-,-,-,-,0.0,-,-,-,0.0,-,-,-,-,-,-,-,-,-,-,0.0,-,-,-,-,-,-,-,-,-,-,-,-,-,-,-,-,-,0.0,-,-,-,-,-,-,0.0,-,-,0.0,-,-,-,-,-,-,-,0.0,-,-,-,-,-,-,-,-,-,-,-,0.0,-,-,-,-,-,-,,-,0.0,-,-,-,-,-,-,-,-,-,-,19.33193,-,-,-,-,-,-,-,-,-,-,-,-,-,-,-,-,33.33334,-,-,-,0.0,-,-,-,-,0.0,-,-,-,100.0,-,-,-,-,-,-,-,-,-,-,0.0,-,-,-,-,-,-,-,-,-,0.0,-,-,-,-,-,0.0,-,-,-,-,0.0,-,-,-,-,-,-,-,-,-,-,-,0.0,-,-,-,-,-,-,-,-,47.33474,-,-,-,0.0,55.0,21.2,0.29
4933,39389,460991,Striepe S.,2012,,-,-,-,0.0,-,-,-,-,-,-,-,-,-,0.0,-,-,-,0.0,-,-,0.0,0.0,-,-,-,-,-,0.0,-,-,-,0.0,-,-,-,-,-,-,-,-,-,-,0.0,-,-,-,-,-,-,-,-,-,-,-,-,-,-,-,-,-,0.0,-,-,-,-,-,-,0.0,-,-,0.0,-,-,-,-,-,-,-,0.0,-,-,-,-,-,-,-,-,-,-,-,0.0,-,-,-,-,-,-,,-,0.0,-,-,-,-,-,-,-,-,-,-,18.36817,-,-,-,-,-,-,-,-,-,-,-,-,-,-,-,-,31.66683,-,-,-,0.0,-,-,-,-,0.0,-,-,-,100.0,-,-,-,-,-,-,-,-,-,-,0.0,-,-,-,-,-,2.5,-,-,-,0.0,-,-,-,-,-,0.0,-,-,-,-,0.0,-,-,-,-,-,-,-,-,-,-,-,0.0,-,-,-,-,-,-,-,-,47.46526,-,-,-,0.0,51.0,19.6,0.3
4934,39389,460992,Striepe S.,2012,,-,-,-,0.0,-,-,-,-,-,-,-,-,-,0.0,-,-,-,0.0,-,-,0.0,0.0,-,-,-,-,-,0.0,-,-,-,0.0,-,-,-,-,-,-,-,-,-,-,0.0,-,-,-,-,-,-,-,-,-,-,-,-,-,-,-,-,-,0.0,-,-,-,-,-,-,0.0,-,-,0.0,-,-,-,-,-,-,-,0.0,-,-,-,-,-,-,-,-,-,-,-,0.0,-,-,-,-,-,-,,-,0.0,-,-,-,-,-,-,-,-,-,-,17.4,-,-,-,-,-,-,-,-,-,-,-,-,-,-,-,-,30.0,-,-,-,0.0,-,-,-,-,0.0,-,-,-,100.0,-,-,-,-,-,-,-,-,-,-,0.0,-,-,-,-,-,5,-,-,-,0.0,-,-,-,-,-,0.0,-,-,-,-,0.0,-,-,-,-,-,-,-,-,-,-,-,0.0,-,-,-,-,-,-,-,-,47.6,-,-,-,0.0,52.0,19.9,0.3
4935,39389,460993,Striepe S.,2012,,-,-,-,0.0,-,-,-,-,-,-,-,-,-,0.0,-,-,-,0.0,-,-,0.0,0.0,-,-,-,-,-,0.0,-,-,-,0.0,-,-,-,-,-,-,-,-,-,-,0.0,-,-,-,-,-,-,-,-,-,-,-,-,-,-,-,-,-,0.0,-,-,-,-,-,-,0.0,-,-,0.0,-,-,-,-,-,-,-,0.0,-,-,-,-,-,-,-,-,-,-,-,0.0,-,-,-,-,-,-,,-,0.0,-,-,-,-,-,-,-,-,-,-,16.43164,-,-,-,-,-,-,-,-,-,-,-,-,-,-,-,-,28.33283,-,-,-,0.0,-,-,-,-,0.0,-,-,-,100.0,-,-,-,-,-,-,-,-,-,-,0.0,-,-,-,-,-,7.501,-,-,-,0.0,-,-,-,-,-,0.0,-,-,-,-,0.0,-,-,-,-,-,-,-,-,-,-,-,0.0,-,-,-,-,-,-,-,-,47.73478,-,-,-,0.0,51.0,19.4,0.31
4936,39389,460994,Striepe S.,2012,,-,-,-,0.0,-,-,-,-,-,-,-,-,-,0.0,-,-,-,0.0,-,-,0.0,0.0,-,-,-,-,-,0.0,-,-,-,0.0,-,-,-,-,-,-,-,-,-,-,0.0,-,-,-,-,-,-,-,-,-,-,-,-,-,-,-,-,-,0.0,-,-,-,-,-,-,0.0,-,-,0.0,-,-,-,-,-,-,-,0.0,-,-,-,-,-,-,-,-,-,-,-,0.0,-,-,-,-,-,-,,-,0.0,-,-,-,-,-,-,-,-,-,-,15.46845,-,-,-,-,-,-,-,-,-,-,-,-,-,-,-,-,26.66733,-,-,-,0.0,-,-,-,-,0.0,-,-,-,100.0,-,-,-,-,-,-,-,-,-,-,0.0,-,-,-,-,-,10,-,-,-,0.0,-,-,-,-,-,0.0,-,-,-,-,0.0,-,-,-,-,-,-,-,-,-,-,-,0.0,-,-,-,-,-,-,-,-,47.86521,-,-,-,0.0,52.0,20.0,0.31
4937,39389,460995,Striepe S.,2012,,-,-,-,0.0,-,-,-,-,-,-,-,-,-,0.0,-,-,-,0.0,-,-,0.0,0.0,-,-,-,-,-,0.0,-,-,-,0.0,-,-,-,-,-,-,-,-,-,-,0.0,-,-,-,-,-,-,-,-,-,-,-,-,-,-,-,-,-,0.0,-,-,-,-,-,-,0.0,-,-,0.0,-,-,-,-,-,-,-,0.0,-,-,-,-,-,-,-,-,-,-,-,0.0,-,-,-,-,-,-,,-,0.0,-,-,-,-,-,-,-,-,-,-,13.53135,-,-,-,-,-,-,-,-,-,-,-,-,-,-,-,-,23.33233,-,-,-,0.0,-,-,-,-,0.0,-,-,-,100.0,-,-,-,-,-,-,-,-,-,-,0.0,-,-,-,-,-,15,-,-,-,0.0,-,-,-,-,-,0.0,-,-,-,-,0.0,-,-,-,-,-,-,-,-,-,-,-,0.0,-,-,-,-,-,-,-,-,48.13481,-,-,-,0.0,53.0,20.2,0.3
4938,39389,460996,Striepe S.,2012,,-,-,-,0.0,-,-,-,-,-,-,-,-,-,0.0,-,-,-,0.0,-,-,0.0,0.0,-,-,-,-,-,0.0,-,-,-,0.0,-,-,-,-,-,-,-,-,-,-,0.0,-,-,-,-,-,-,-,-,-,-,-,-,-,-,-,-,-,0.0,-,-,-,-,-,-,0.0,-,-,0.0,-,-,-,-,-,-,-,0.0,-,-,-,-,-,-,-,-,-,-,-,0.0,-,-,-,-,-,-,,-,0.0,-,-,-,-,-,-,-,-,-,-,11.6,-,-,-,-,-,-,-,-,-,-,-,-,-,-,-,-,20.0,-,-,-,0.0,-,-,-,-,0.0,-,-,-,100.0,-,-,-,-,-,-,-,-,-,-,0.0,-,-,-,-,-,20,-,-,-,0.0,-,-,-,-,-,0.0,-,-,-,-,0.0,-,-,-,-,-,-,-,-,-,-,-,0.0,-,-,-,-,-,-,-,-,48.4,-,-,-,0.0,51.0,19.4,0.31
4939,39389,460997,Striepe S.,2012,,-,-,-,0.0,-,-,-,-,-,-,-,-,-,0.0,-,-,-,0.0,-,-,0.0,0.0,-,-,-,-,-,0.0,-,-,-,0.0,-,-,-,-,-,-,-,-,-,-,0.0,-,-,-,-,-,-,-,-,-,-,-,-,-,-,-,-,-,0.0,-,-,-,-,-,-,0.0,-,-,0.0,-,-,-,-,-,-,-,0.0,-,-,-,-,-,-,-,-,-,-,-,0.0,-,-,-,-,-,-,,-,0.0,-,-,-,-,-,-,-,-,-,-,9.669034,-,-,-,-,-,-,-,-,-,-,-,-,-,-,-,-,16.66833,-,-,-,0.0,-,-,-,-,0.0,-,-,-,100.0,-,-,-,-,-,-,-,-,-,-,0.0,-,-,-,-,-,25,-,-,-,0.0,-,-,-,-,-,0.0,-,-,-,-,0.0,-,-,-,-,-,-,-,-,-,-,-,0.0,-,-,-,-,-,-,-,-,48.66513,-,-,-,0.0,52.0,19.9,0.31
4940,39389,460998,Striepe S.,2012,,-,-,-,0.0,-,-,-,-,-,-,-,-,-,0.0,-,-,-,0.0,-,-,0.0,0.0,-,-,-,-,-,0.0,-,-,-,0.0,-,-,-,-,-,-,-,-,-,-,0.0,-,-,-,-,-,-,-,-,-,-,-,-,-,-,-,-,-,0.0,-,-,-,-,-,-,0.0,-,-,0.0,-,-,-,-,-,-,-,0.0,-,-,-,-,-,-,-,-,-,-,-,0.0,-,-,-,-,-,-,,-,0.0,-,-,-,-,-,-,-,-,-,-,7.730773,-,-,-,-,-,-,-,-,-,-,-,-,-,-,-,-,13.33133,-,-,-,0.0,-,-,-,-,0.0,-,-,-,100.0,-,-,-,-,-,-,-,-,-,-,0.0,-,-,-,-,-,30,-,-,-,0.0,-,-,-,-,-,0.0,-,-,-,-,0.0,-,-,-,-,-,-,-,-,-,-,-,0.0,-,-,-,-,-,-,-,-,48.93489,-,-,-,0.0,50.0,18.9,0.32
4941,39389,460999,Striepe S.,2012,,-,-,-,0.0,-,-,-,-,-,-,-,-,-,0.0,-,-,-,0.0,-,-,0.0,0.0,-,-,-,-,-,0.0,-,-,-,0.0,-,-,-,-,-,-,-,-,-,-,0.0,-,-,-,-,-,-,-,-,-,-,-,-,-,-,-,-,-,0.0,-,-,-,-,-,-,0.0,-,-,0.0,-,-,-,-,-,-,-,0.0,-,-,-,-,-,-,-,-,-,-,-,0.0,-,-,-,-,-,-,,-,0.0,-,-,-,-,-,-,-,-,-,-,5.8,-,-,-,-,-,-,-,-,-,-,-,-,-,-,-,-,10.0,-,-,-,0.0,-,-,-,-,0.0,-,-,-,100.0,-,-,-,-,-,-,-,-,-,-,0.0,-,-,-,-,-,35,-,-,-,0.0,-,-,-,-,-,0.0,-,-,-,-,0.0,-,-,-,-,-,-,-,-,-,-,-,0.0,-,-,-,-,-,-,-,-,49.2,-,-,-,0.0,49.0,18.6,0.32
4942,39402,465107,Hojamberdiev M.,2012,,-,-,-,0.0,-,-,-,-,-,-,-,-,-,0.0,-,-,-,0.0,-,-,0.0,0.0,-,-,-,-,-,12.80635,-,-,-,0.0,-,-,-,-,-,-,-,-,-,-,0.0,-,-,-,-,-,-,-,-,-,-,-,-,-,-,-,-,-,0.0,-,-,-,-,-,-,0.0,-,-,0.0,-,-,-,-,-,-,-,0.0,-,-,-,-,-,-,-,-,-,-,-,0.0,-,-,-,-,-,-,,-,0.0,-,-,-,-,-,-,-,-,-,-,14.48369,-,-,-,-,-,-,-,-,-,-,-,-,-,-,-,-,0.0,-,-,-,0.0,-,-,-,-,0.0,-,-,-,100.0,-,-,-,-,-,-,-,-,-,-,72.70996,-,-,-,-,-,-,-,-,-,0.0,-,-,-,-,-,0.0,-,-,-,-,0.0,-,-,-,-,-,-,-,-,-,-,-,0.0,-,-,-,-,-,-,-,-,0.0,-,-,-,0.0,72.0,29.53,0.22
4943,39402,465108,Hojamberdiev M.,2012,,-,-,-,0.0,-,-,-,-,-,-,-,-,-,0.0,-,-,-,0.0,-,-,0.0,0.0,-,-,-,-,-,12.71112,-,-,-,0.0,-,-,-,-,-,-,-,-,-,-,0.0,-,-,-,-,-,-,-,-,-,-,-,-,-,-,-,-,-,0.0,-,-,-,-,-,-,0.0,-,-,0.0,-,-,-,-,-,-,-,0.0,-,-,-,-,-,-,-,-,-,-,-,0.0,-,-,-,-,-,-,,-,0.0,-,-,-,-,-,-,-,-,-,-,14.37598,-,-,-,-,-,-,-,-,-,-,-,-,-,-,-,-,0.0,-,-,-,0.0,-,-,-,-,0.0,-,-,-,100.0,-,-,-,-,-,-,-,-,-,-,72.16926,-,-,-,-,-,-,-,-,-,0.0,-,-,-,-,-,0.0,-,-,-,-,0.7436333,-,-,-,-,-,-,-,-,-,-,-,0.0,-,-,-,-,-,-,-,-,0.0,-,-,-,0.0,73.3,29.83,0.229
4944,39402,465109,Hojamberdiev M.,2012,,-,-,-,0.0,-,-,-,-,-,-,-,-,-,0.0,-,-,-,0.0,-,-,0.0,0.0,-,-,-,-,-,12.61729,-,-,-,0.0,-,-,-,-,-,-,-,-,-,-,0.0,-,-,-,-,-,-,-,-,-,-,-,-,-,-,-,-,-,0.0,-,-,-,-,-,-,0.0,-,-,0.0,-,-,-,-,-,-,-,0.0,-,-,-,-,-,-,-,-,-,-,-,0.0,-,-,-,-,-,-,,-,0.0,-,-,-,-,-,-,-,-,-,-,14.26987,-,-,-,-,-,-,-,-,-,-,-,-,-,-,-,-,0.0,-,-,-,0.0,-,-,-,-,0.0,-,-,-,100.0,-,-,-,-,-,-,-,-,-,-,71.63655,-,-,-,-,-,-,-,-,-,0.0,-,-,-,-,-,0.0,-,-,-,-,1.476289,-,-,-,-,-,-,-,-,-,-,-,0.0,-,-,-,-,-,-,-,-,0.0,-,-,-,0.0,74.7,30.19,0.239
4945,39402,465110,Hojamberdiev M.,2012,,-,-,-,0.0,-,-,-,-,-,-,-,-,-,0.0,-,-,-,0.0,-,-,0.0,0.0,-,-,-,-,-,12.43374,-,-,-,0.0,-,-,-,-,-,-,-,-,-,-,0.0,-,-,-,-,-,-,-,-,-,-,-,-,-,-,-,-,-,0.0,-,-,-,-,-,-,0.0,-,-,0.0,-,-,-,-,-,-,-,0.0,-,-,-,-,-,-,-,-,-,-,-,0.0,-,-,-,-,-,-,,-,0.0,-,-,-,-,-,-,-,-,-,-,14.06227,-,-,-,-,-,-,-,-,-,-,-,-,-,-,-,-,0.0,-,-,-,0.0,-,-,-,-,0.0,-,-,-,100.0,-,-,-,-,-,-,-,-,-,-,70.59437,-,-,-,-,-,-,-,-,-,0.0,-,-,-,-,-,0.0,-,-,-,-,2.909623,-,-,-,-,-,-,-,-,-,-,-,0.0,-,-,-,-,-,-,-,-,0.0,-,-,-,0.0,76.5,30.85,0.24
4946,39402,465111,Hojamberdiev M.,2012,,-,-,-,0.0,-,-,-,-,-,-,-,-,-,0.0,-,-,-,0.0,-,-,0.0,0.0,-,-,-,-,-,12.08219,-,-,-,0.0,-,-,-,-,-,-,-,-,-,-,0.0,-,-,-,-,-,-,-,-,-,-,-,-,-,-,-,-,-,0.0,-,-,-,-,-,-,0.0,-,-,0.0,-,-,-,-,-,-,-,0.0,-,-,-,-,-,-,-,-,-,-,-,0.0,-,-,-,-,-,-,,-,0.0,-,-,-,-,-,-,-,-,-,-,13.66468,-,-,-,-,-,-,-,-,-,-,-,-,-,-,-,-,0.0,-,-,-,0.0,-,-,-,-,0.0,-,-,-,100.0,-,-,-,-,-,-,-,-,-,-,68.59841,-,-,-,-,-,-,-,-,-,0.0,-,-,-,-,-,0.0,-,-,-,-,5.654715,-,-,-,-,-,-,-,-,-,-,-,0.0,-,-,-,-,-,-,-,-,0.0,-,-,-,0.0,79.2,31.77,0.246
4947,39402,465112,Hojamberdiev M.,2012,,-,-,-,0.0,-,-,-,-,-,-,-,-,-,0.0,-,-,-,0.0,-,-,0.0,0.0,-,-,-,-,-,12.74446,-,-,-,0.0,-,-,-,-,-,-,-,-,-,-,0.0,-,-,-,-,-,-,-,-,-,-,-,-,-,-,-,-,-,0.0,-,-,-,-,-,-,0.0,-,-,0.0,-,-,-,-,-,-,-,0.0,-,-,-,-,-,-,-,-,-,-,-,0.0,-,-,-,-,-,-,,-,0.0,-,-,-,-,-,-,-,-,-,-,14.41368,-,-,-,-,-,-,-,-,-,-,-,-,-,-,-,-,0.0,-,-,-,0.0,-,-,-,-,0.0,-,-,-,100.0,-,-,-,-,-,-,-,-,-,-,72.35854,-,-,-,-,-,-,-,-,-,0.0,-,-,-,-,-,0.0,-,-,-,-,0.0,-,-,-,-,-,-,-,-,-,-,-,0.0,-,-,-,-,-,-,-,-,0.0,-,-,-,0.4833223,76.5,31.07,0.232
4948,39402,465113,Hojamberdiev M.,2012,,-,-,-,0.0,-,-,-,-,-,-,-,-,-,0.0,-,-,-,0.0,-,-,0.0,0.0,-,-,-,-,-,12.68316,-,-,-,0.0,-,-,-,-,-,-,-,-,-,-,0.0,-,-,-,-,-,-,-,-,-,-,-,-,-,-,-,-,-,0.0,-,-,-,-,-,-,0.0,-,-,0.0,-,-,-,-,-,-,-,0.0,-,-,-,-,-,-,-,-,-,-,-,0.0,-,-,-,-,-,-,,-,0.0,-,-,-,-,-,-,-,-,-,-,14.34436,-,-,-,-,-,-,-,-,-,-,-,-,-,-,-,-,0.0,-,-,-,0.0,-,-,-,-,0.0,-,-,-,100.0,-,-,-,-,-,-,-,-,-,-,72.01049,-,-,-,-,-,-,-,-,-,0.0,-,-,-,-,-,0.0,-,-,-,-,0.0,-,-,-,-,-,-,-,-,-,-,-,0.0,-,-,-,-,-,-,-,-,0.0,-,-,-,0.9619952,78.8,31.98,0.233
4949,39402,465114,Hojamberdiev M.,2012,,-,-,-,0.0,-,-,-,-,-,-,-,-,-,0.0,-,-,-,0.0,-,-,0.0,0.0,-,-,-,-,-,12.56231,-,-,-,0.0,-,-,-,-,-,-,-,-,-,-,0.0,-,-,-,-,-,-,-,-,-,-,-,-,-,-,-,-,-,0.0,-,-,-,-,-,-,0.0,-,-,0.0,-,-,-,-,-,-,-,0.0,-,-,-,-,-,-,-,-,-,-,-,0.0,-,-,-,-,-,-,,-,0.0,-,-,-,-,-,-,-,-,-,-,14.20768,-,-,-,-,-,-,-,-,-,-,-,-,-,-,-,-,0.0,-,-,-,0.0,-,-,-,-,0.0,-,-,-,100.0,-,-,-,-,-,-,-,-,-,-,71.32436,-,-,-,-,-,-,-,-,-,0.0,-,-,-,-,-,0.0,-,-,-,-,0.0,-,-,-,-,-,-,-,-,-,-,-,0.0,-,-,-,-,-,-,-,-,0.0,-,-,-,1.905658,80.7,32.56,0.24
4950,39402,465115,Hojamberdiev M.,2012,,-,-,-,0.0,-,-,-,-,-,-,-,-,-,0.0,-,-,-,0.0,-,-,0.0,0.0,-,-,-,-,-,12.32739,-,-,-,0.0,-,-,-,-,-,-,-,-,-,-,0.0,-,-,-,-,-,-,-,-,-,-,-,-,-,-,-,-,-,0.0,-,-,-,-,-,-,0.0,-,-,0.0,-,-,-,-,-,-,-,0.0,-,-,-,-,-,-,-,-,-,-,-,0.0,-,-,-,-,-,-,,-,0.0,-,-,-,-,-,-,-,-,-,-,13.94199,-,-,-,-,-,-,-,-,-,-,-,-,-,-,-,-,0.0,-,-,-,0.0,-,-,-,-,0.0,-,-,-,100.0,-,-,-,-,-,-,-,-,-,-,69.99058,-,-,-,-,-,-,-,-,-,0.0,-,-,-,-,-,0.0,-,-,-,-,0.0,-,-,-,-,-,-,-,-,-,-,-,0.0,-,-,-,-,-,-,-,-,0.0,-,-,-,3.740043,83.1,33.35,0.247
