Repository: jacobergzhou/Poisson-Ratio

File: Non_metal_07242019.csv (part 65 of 91)
Index,Code,Glass #,Author,Year,Trademark,glass_comp,Ag2O,AgI,Al,Al2O3,AlF3,AlN,As,As2O3,As2O5,As2S3,As2Se3,AsSe,B,B2O3,BaCl2,BaF2,BaO,BeF2,BeO,Bi2O3,BiCl3,Br,Ca,CaF2,CaO,Cd,CdCl2,CdF2,CdO,Ce2O3,CeF3,CeO2,Cl,Co3O4,CoO,Cr2O3,Cs2O,CsCl,CsF,Cu2O,CuO,Dy2O3,Er,Er2O3,ErF3,Eu,Eu2O3,EuF3,F,Fe,Fe2O3,FeO,Ga,Ga2O3,Ga2S3,Ga2Se3,GaF3,Gd2O3,GdF3,Ge,GeO2,GeS2,GeSe2,H2O,HfF4,HfO2,Hg,Ho2O3,I,InF3,K,K2O,K2S,K2SO4,KBr,KCl,KF,KHF2,La,La2O3,La2S3,LaF3,Li,Li2O,Li2S,Li2SO4,LiBr,LiCl,LiF,LiI,MgF2,MgO,Mn2O3,MnF2,MnO,MnO2,MoO2,MoO3,N,Na,Na2O,Na2S,Na2SO4,NaCl,NaF,NaPO3,Nb2O5,Nd,Nd2O3,NdF3,NH4NO3,NiO,O,OH,P,P2O5,Pb,PbCl2,PbF2,PbO,PdO,Pr2O3,Pr6O11,PrF3,Rb2O,RbF,Rh2O3,RuO2,S,Sb,Sb2O3,Sb2S3,Sc2O3,Se,Si,Si3N4,SiC,SiO2,Sm2O3,Sn,SnO,SnO2,SO2,SO3,Sr,SrCl2,SrF2,SrO,Ta2O3,Ta2O5,Tb2O3,TbF3,Te,TeO2,Th,ThF4,ThO2,TiO2,Tl,Tl2O,Tl2Se,TlSe,Tm2O3,U,U3O8,UO2,V,V2O5,VO6,WO3,Y,Y2O3,Yb2O3,YbF3,YF3,ZnCl2,ZnF2,ZnO,ZnSO4,ZrF4,ZrO2,Young's modulus E (GPa),Shear modulus G (GPa),Poisson's ratio v
# 3885,291,21052,Livshits V.Ya.,1982,nan,(Al2O3)5.0 (Li2O)19.0 (Na2O)13.0 (SiO2)63.0 ,0.0,0,0.0,5.0,0.0,0.0,0.0,0.0,0.0,0,0,0,0.0,0.0,0,0.0,0.0,0.0,0.0,0.0,0.0,0,0.0,0.0,0.0,0.0,0,0,0.0,0.0,0,0.0,0.0,0.0,0.0,0.0,0.0,0,0.0,0.0,0.0,0.0,0.0,0.0,0,0.0,0.0,0,0.0,0.0,0.0,0.0,0.0,0.0,0,0,0,0.0,0,0.0,0.0,0,0,0.0,0,0.0,0.0,0.0,0,0.0,0.0,0.0,0,0,0.0,0.0,0,0.0,0.0,0.0,0,0.0,0.0,19.0,0,0,0,0.0,0.0,0,0.0,0.0,0.0,0,0.0,0.0,0.0,0.0,0.0,0.0,13.0,0.0,0.0,0.0,0.0,0.0,0.0,0.0,0.0,0.0,0.0,0.0,0.0,0.0,0.0,0.0,0.0,0.0,0.0,0.0,0.0,0.0,0.0,0,0.0,0.0,0.0,0.0,0.0,0.0,0.0,0,0.0,0.0,0.0,0.0,0.0,63.0,0.0,0,0.0,0.0,0.0,0.0,0.0,0,0.0,0.0,0.0,0.0,0.0,0,0.0,0.0,0.0,0.0,0,0.0,0.0,0.0,0,0,0,0.0,0.0,0.0,0.0,0.0,0.0,0.0,0.0,0.0,0.0,0.0,0.0,0.0,0.0,0.0,0,0.0,0.0,80.3,32.6,0.23
# 3886,291,21058,Livshits V.Ya.,1982,nan,(Al2O3)5.0 (Li2O)32.0 (SiO2)63.0 ,0.0,0,0.0,5.0,0.0,0.0,0.0,0.0,0.0,0,0,0,0.0,0.0,0,0.0,0.0,0.0,0.0,0.0,0.0,0,0.0,0.0,0.0,0.0,0,0,0.0,0.0,0,0.0,0.0,0.0,0.0,0.0,0.0,0,0.0,0.0,0.0,0.0,0.0,0.0,0,0.0,0.0,0,0.0,0.0,0.0,0.0,0.0,0.0,0,0,0,0.0,0,0.0,0.0,0,0,0.0,0,0.0,0.0,0.0,0,0.0,0.0,0.0,0,0,0.0,0.0,0,0.0,0.0,0.0,0,0.0,0.0,32.0,0,0,0,0.0,0.0,0,0.0,0.0,0.0,0,0.0,0.0,0.0,0.0,0.0,0.0,0.0,0.0,0.0,0.0,0.0,0.0,0.0,0.0,0.0,0.0,0.0,0.0,0.0,0.0,0.0,0.0,0.0,0.0,0.0,0.0,0.0,0.0,0.0,0,0.0,0.0,0.0,0.0,0.0,0.0,0.0,0,0.0,0.0,0.0,0.0,0.0,63.0,0.0,0,0.0,0.0,0.0,0.0,0.0,0,0.0,0.0,0.0,0.0,0.0,0,0.0,0.0,0.0,0.0,0,0.0,0.0,0.0,0,0,0,0.0,0.0,0.0,0.0,0.0,0.0,0.0,0.0,0.0,0.0,0.0,0.0,0.0,0.0,0.0,0,0.0,0.0,84.1,34.2,0.23
# 3887,292,21064,Karapetyan G.O.,1980,nan,(Al2O3)17.35135913 (Li2O)16.28172919 (SiO2)62.57008687 (TiO2)3.79682481 ,0.0,0,0.0,17.35135913,0.0,0.0,0.0,0.0,0.0,0,0,0,0.0,0.0,0,0.0,0.0,0.0,0.0,0.0,0.0,0,0.0,0.0,0.0,0.0,0,0,0.0,0.0,0,0.0,0.0,0.0,0.0,0.0,0.0,0,0.0,0.0,0.0,0.0,0.0,0.0,0,0.0,0.0,0,0.0,0.0,0.0,0.0,0.0,0.0,0,0,0,0.0,0,0.0,0.0,0,0,0.0,0,0.0,0.0,0.0,0,0.0,0.0,0.0,0,0,0.0,0.0,0,0.0,0.0,0.0,0,0.0,0.0,16.28172919,0,0,0,0.0,0.0,0,0.0,0.0,0.0,0,0.0,0.0,0.0,0.0,0.0,0.0,0.0,0.0,0.0,0.0,0.0,0.0,0.0,0.0,0.0,0.0,0.0,0.0,0.0,0.0,0.0,0.0,0.0,0.0,0.0,0.0,0.0,0.0,0.0,0,0.0,0.0,0.0,0.0,0.0,0.0,0.0,0,0.0,0.0,0.0,0.0,0.0,62.57008687,0.0,0,0.0,0.0,0.0,0.0,0.0,0,0.0,0.0,0.0,0.0,0.0,0,0.0,0.0,0.0,0.0,0,3.79682481,0.0,0.0,0,0,0,0.0,0.0,0.0,0.0,0.0,0.0,0.0,0.0,0.0,0.0,0.0,0.0,0.0,0.0,0.0,0,0.0,0.0,85.2,35.2,0.23
# 3888,414,22219,Gan Fuxi,1959,nan,(Al2O3)10.0 (B2O3)10.0 (CaO)18.0 (Na2O)12.0 (SiO2)50.0 ,0.0,0,0.0,10.0,0.0,0.0,0.0,0.0,0.0,0,0,0,0.0,10.0,0,0.0,0.0,0.0,0.0,0.0,0.0,0,0.0,0.0,18.0,0.0,0,0,0.0,0.0,0,0.0,0.0,0.0,0.0,0.0,0.0,0,0.0,0.0,0.0,0.0,0.0,0.0,0,0.0,0.0,0,0.0,0.0,0.0,0.0,0.0,0.0,0,0,0,0.0,0,0.0,0.0,0,0,0.0,0,0.0,0.0,0.0,0,0.0,0.0,0.0,0,0,0.0,0.0,0,0.0,0.0,0.0,0,0.0,0.0,0.0,0,0,0,0.0,0.0,0,0.0,0.0,0.0,0,0.0,0.0,0.0,0.0,0.0,0.0,12.0,0.0,0.0,0.0,0.0,0.0,0.0,0.0,0.0,0.0,0.0,0.0,0.0,0.0,0.0,0.0,0.0,0.0,0.0,0.0,0.0,0.0,0.0,0,0.0,0.0,0.0,0.0,0.0,0.0,0.0,0,0.0,0.0,0.0,0.0,0.0,50.0,0.0,0,0.0,0.0,0.0,0.0,0.0,0,0.0,0.0,0.0,0.0,0.0,0,0.0,0.0,0.0,0.0,0,0.0,0.0,0.0,0,0,0,0.0,0.0,0.0,0.0,0.0,0.0,0.0,0.0,0.0,0.0,0.0,0.0,0.0,0.0,0.0,0,0.0,0.0,77.4,31.09,0.23
# 3889,1571,9717,Appen A.A.,1961,nan,(Li2O)40.0 (SiO2)60.0 ,0.0,0,0.0,0.0,0.0,0.0,0.0,0.0,0.0,0,0,0,0.0,0.0,0,0.0,0.0,0.0,0.0,0.0,0.0,0,0.0,0.0,0.0,0.0,0,0,0.0,0.0,0,0.0,0.0,0.0,0.0,0.0,0.0,0,0.0,0.0,0.0,0.0,0.0,0.0,0,0.0,0.0,0,0.0,0.0,0.0,0.0,0.0,0.0,0,0,0,0.0,0,0.0,0.0,0,0,0.0,0,0.0,0.0,0.0,0,0.0,0.0,0.0,0,0,0.0,0.0,0,0.0,0.0,0.0,0,0.0,0.0,40.0,0,0,0,0.0,0.0,0,0.0,0.0,0.0,0,0.0,0.0,0.0,0.0,0.0,0.0,0.0,0.0,0.0,0.0,0.0,0.0,0.0,0.0,0.0,0.0,0.0,0.0,0.0,0.0,0.0,0.0,0.0,0.0,0.0,0.0,0.0,0.0,0.0,0,0.0,0.0,0.0,0.0,0.0,0.0,0.0,0,0.0,0.0,0.0,0.0,0.0,60.0,0.0,0,0.0,0.0,0.0,0.0,0.0,0,0.0,0.0,0.0,0.0,0.0,0,0.0,0.0,0.0,0.0,0,0.0,0.0,0.0,0,0,0,0.0,0.0,0.0,0.0,0.0,0.0,0.0,0.0,0.0,0.0,0.0,0.0,0.0,0.0,0.0,0,0.0,0.0,81.8,33.15,0.23
# 3890,1576,9761,Bokin P.Ya.,1970,nan,(K2O)13.0 (SiO2)87.0 ,0.0,0,0.0,0.0,0.0,0.0,0.0,0.0,0.0,0,0,0,0.0,0.0,0,0.0,0.0,0.0,0.0,0.0,0.0,0,0.0,0.0,0.0,0.0,0,0,0.0,0.0,0,0.0,0.0,0.0,0.0,0.0,0.0,0,0.0,0.0,0.0,0.0,0.0,0.0,0,0.0,0.0,0,0.0,0.0,0.0,0.0,0.0,0.0,0,0,0,0.0,0,0.0,0.0,0,0,0.0,0,0.0,0.0,0.0,0,0.0,0.0,13.0,0,0,0.0,0.0,0,0.0,0.0,0.0,0,0.0,0.0,0.0,0,0,0,0.0,0.0,0,0.0,0.0,0.0,0,0.0,0.0,0.0,0.0,0.0,0.0,0.0,0.0,0.0,0.0,0.0,0.0,0.0,0.0,0.0,0.0,0.0,0.0,0.0,0.0,0.0,0.0,0.0,0.0,0.0,0.0,0.0,0.0,0.0,0,0.0,0.0,0.0,0.0,0.0,0.0,0.0,0,0.0,0.0,0.0,0.0,0.0,87.0,0.0,0,0.0,0.0,0.0,0.0,0.0,0,0.0,0.0,0.0,0.0,0.0,0,0.0,0.0,0.0,0.0,0,0.0,0.0,0.0,0,0,0,0.0,0.0,0.0,0.0,0.0,0.0,0.0,0.0,0.0,0.0,0.0,0.0,0.0,0.0,0.0,0,0.0,0.0,53.0,21.58,0.23
# 3891,1962,984,Yoshimoto M.,1986,nan,(PbO)33.0 (SiO2)67.0 ,0.0,0,0.0,0.0,0.0,0.0,0.0,0.0,0.0,0,0,0,0.0,0.0,0,0.0,0.0,0.0,0.0,0.0,0.0,0,0.0,0.0,0.0,0.0,0,0,0.0,0.0,0,0.0,0.0,0.0,0.0,0.0,0.0,0,0.0,0.0,0.0,0.0,0.0,0.0,0,0.0,0.0,0,0.0,0.0,0.0,0.0,0.0,0.0,0,0,0,0.0,0,0.0,0.0,0,0,0.0,0,0.0,0.0,0.0,0,0.0,0.0,0.0,0,0,0.0,0.0,0,0.0,0.0,0.0,0,0.0,0.0,0.0,0,0,0,0.0,0.0,0,0.0,0.0,0.0,0,0.0,0.0,0.0,0.0,0.0,0.0,0.0,0.0,0.0,0.0,0.0,0.0,0.0,0.0,0.0,0.0,0.0,0.0,0.0,0.0,0.0,0.0,0.0,0.0,0.0,33.0,0.0,0.0,0.0,0,0.0,0.0,0.0,0.0,0.0,0.0,0.0,0,0.0,0.0,0.0,0.0,0.0,67.0,0.0,0,0.0,0.0,0.0,0.0,0.0,0,0.0,0.0,0.0,0.0,0.0,0,0.0,0.0,0.0,0.0,0,0.0,0.0,0.0,0,0,0,0.0,0.0,0.0,0.0,0.0,0.0,0.0,0.0,0.0,0.0,0.0,0.0,0.0,0.0,0.0,0,0.0,0.0,56.2,22.87,0.23
# 3892,1965,110866,Kisin B.I.,1959,FK1,(Al2O3)10.29995103 (B2O3)6.70429067 (K2O)13.13602131 (MgO)11.58072116 (P2O5)57.87871579 (Sb2O3)0.40030004 ,0.0,0,0.0,10.29995103,0.0,0.0,0.0,0.0,0.0,0,0,0,0.0,6.70429067,0,0.0,0.0,0.0,0.0,0.0,0.0,0,0.0,0.0,0.0,0.0,0,0,0.0,0.0,0,0.0,0.0,0.0,0.0,0.0,0.0,0,0.0,0.0,0.0,0.0,0.0,0.0,0,0.0,0.0,0,0.0,0.0,0.0,0.0,0.0,0.0,0,0,0,0.0,0,0.0,0.0,0,0,0.0,0,0.0,0.0,0.0,0,0.0,0.0,13.13602131,0,0,0.0,0.0,0,0.0,0.0,0.0,0,0.0,0.0,0.0,0,0,0,0.0,0.0,0,0.0,11.58072116,0.0,0,0.0,0.0,0.0,0.0,0.0,0.0,0.0,0.0,0.0,0.0,0.0,0.0,0.0,0.0,0.0,0.0,0.0,0.0,0.0,0.0,0.0,57.87871579,0.0,0.0,0.0,0.0,0.0,0.0,0.0,0,0.0,0.0,0.0,0.0,0.0,0.0,0.40030004,0,0.0,0.0,0.0,0.0,0.0,0.0,0.0,0,0.0,0.0,0.0,0.0,0.0,0,0.0,0.0,0.0,0.0,0.0,0,0.0,0.0,0.0,0.0,0,0.0,0.0,0.0,0,0,0,0.0,0.0,0.0,0.0,0.0,0.0,0.0,0.0,0.0,0.0,0.0,0.0,0.0,0.0,0.0,0,0.0,0.0,66.6,27.07,0.23
# 3893,3849,12363,Tille U.,1978,nan,(CaO)25.0 (Na2O)10.0 (SiO2)65.0 ,0.0,0,0.0,0.0,0.0,0.0,0.0,0.0,0.0,0,0,0,0.0,0.0,0,0.0,0.0,0.0,0.0,0.0,0.0,0,0.0,0.0,25.0,0.0,0,0,0.0,0.0,0,0.0,0.0,0.0,0.0,0.0,0.0,0,0.0,0.0,0.0,0.0,0.0,0.0,0,0.0,0.0,0,0.0,0.0,0.0,0.0,0.0,0.0,0,0,0,0.0,0,0.0,0.0,0,0,0.0,0,0.0,0.0,0.0,0,0.0,0.0,0.0,0,0,0.0,0.0,0,0.0,0.0,0.0,0,0.0,0.0,0.0,0,0,0,0.0,0.0,0,0.0,0.0,0.0,0,0.0,0.0,0.0,0.0,0.0,0.0,10.0,0.0,0.0,0.0,0.0,0.0,0.0,0.0,0.0,0.0,0.0,0.0,0.0,0.0,0.0,0.0,0.0,0.0,0.0,0.0,0.0,0.0,0.0,0,0.0,0.0,0.0,0.0,0.0,0.0,0.0,0,0.0,0.0,0.0,0.0,0.0,65.0,0.0,0,0.0,0.0,0.0,0.0,0.0,0,0.0,0.0,0.0,0.0,0.0,0,0.0,0.0,0.0,0.0,0,0.0,0.0,0.0,0,0,0,0.0,0.0,0.0,0.0,0.0,0.0,0.0,0.0,0.0,0.0,0.0,0.0,0.0,0.0,0.0,0,0.0,0.0,79.7,32.4,0.23
# 3894,3852,4462,Appen A.A.,1959,nan,(B2O3)16.0 (Na2O)16.0 (SiO2)68.0 ,0.0,0,0.0,0.0,0.0,0.0,0.0,0.0,0.0,0,0,0,0.0,16.0,0,0.0,0.0,0.0,0.0,0.0,0.0,0,0.0,0.0,0.0,0.0,0,0,0.0,0.0,0,0.0,0.0,0.0,0.0,0.0,0.0,0,0.0,0.0,0.0,0.0,0.0,0.0,0,0.0,0.0,0,0.0,0.0,0.0,0.0,0.0,0.0,0,0,0,0.0,0,0.0,0.0,0,0,0.0,0,0.0,0.0,0.0,0,0.0,0.0,0.0,0,0,0.0,0.0,0,0.0,0.0,0.0,0,0.0,0.0,0.0,0,0,0,0.0,0.0,0,0.0,0.0,0.0,0,0.0,0.0,0.0,0.0,0.0,0.0,16.0,0.0,0.0,0.0,0.0,0.0,0.0,0.0,0.0,0.0,0.0,0.0,0.0,0.0,0.0,0.0,0.0,0.0,0.0,0.0,0.0,0.0,0.0,0,0.0,0.0,0.0,0.0,0.0,0.0,0.0,0,0.0,0.0,0.0,0.0,0.0,68.0,0.0,0,0.0,0.0,0.0,0.0,0.0,0,0.0,0.0,0.0,0.0,0.0,0,0.0,0.0,0.0,0.0,0,0.0,0.0,0.0,0,0,0,0.0,0.0,0.0,0.0,0.0,0.0,0.0,0.0,0.0,0.0,0.0,0.0,0.0,0.0,0.0,0,0.0,0.0,78.4,32.86,0.23
# 3895,3856,12424,Maynell C.A.,1973,nan,(B2O3)42.55506745 (Na2O)9.954345403 (SiO2)47.49058715 ,0.0,0,0.0,0.0,0.0,0.0,0.0,0.0,0.0,0,0,0,0.0,42.55506745,0,0.0,0.0,0.0,0.0,0.0,0.0,0,0.0,0.0,0.0,0.0,0,0,0.0,0.0,0,0.0,0.0,0.0,0.0,0.0,0.0,0,0.0,0.0,0.0,0.0,0.0,0.0,0,0.0,0.0,0,0.0,0.0,0.0,0.0,0.0,0.0,0,0,0,0.0,0,0.0,0.0,0,0,0.0,0,0.0,0.0,0.0,0,0.0,0.0,0.0,0,0,0.0,0.0,0,0.0,0.0,0.0,0,0.0,0.0,0.0,0,0,0,0.0,0.0,0,0.0,0.0,0.0,0,0.0,0.0,0.0,0.0,0.0,0.0,9.954345403,0.0,0.0,0.0,0.0,0.0,0.0,0.0,0.0,0.0,0.0,0.0,0.0,0.0,0.0,0.0,0.0,0.0,0.0,0.0,0.0,0.0,0.0,0,0.0,0.0,0.0,0.0,0.0,0.0,0.0,0,0.0,0.0,0.0,0.0,0.0,47.49058715,0.0,0,0.0,0.0,0.0,0.0,0.0,0,0.0,0.0,0.0,0.0,0.0,0,0.0,0.0,0.0,0.0,0,0.0,0.0,0.0,0,0,0,0.0,0.0,0.0,0.0,0.0,0.0,0.0,0.0,0.0,0.0,0.0,0.0,0.0,0.0,0.0,0,0.0,0.0,45.6,18.55,0.23
# 3896,5832,92847,Rao K.J.,1986,nan,(K2O)10.0 (MoO3)50.0 (P2O5)40.0 ,0.0,0,0.0,0.0,0.0,0.0,0.0,0.0,0.0,0,0,0,0.0,0.0,0,0.0,0.0,0.0,0.0,0.0,0.0,0,0.0,0.0,0.0,0.0,0,0,0.0,0.0,0,0.0,0.0,0.0,0.0,0.0,0.0,0,0.0,0.0,0.0,0.0,0.0,0.0,0,0.0,0.0,0,0.0,0.0,0.0,0.0,0.0,0.0,0,0,0,0.0,0,0.0,0.0,0,0,0.0,0,0.0,0.0,0.0,0,0.0,0.0,10.0,0,0,0.0,0.0,0,0.0,0.0,0.0,0,0.0,0.0,0.0,0,0,0,0.0,0.0,0,0.0,0.0,0.0,0,0.0,0.0,0.0,50.0,0.0,0.0,0.0,0.0,0.0,0.0,0.0,0.0,0.0,0.0,0.0,0.0,0.0,0.0,0.0,0.0,0.0,40.0,0.0,0.0,0.0,0.0,0.0,0.0,0.0,0,0.0,0.0,0.0,0.0,0.0,0.0,0.0,0,0.0,0.0,0.0,0.0,0.0,0.0,0.0,0,0.0,0.0,0.0,0.0,0.0,0,0.0,0.0,0.0,0.0,0.0,0,0.0,0.0,0.0,0.0,0,0.0,0.0,0.0,0,0,0,0.0,0.0,0.0,0.0,0.0,0.0,0.0,0.0,0.0,0.0,0.0,0.0,0.0,0.0,0.0,0,0.0,0.0,43.8,17.8,0.23
# 3897,5833,92857,Damodaran K.V.,1989,nan,(K2O)10.0 (P2O5)40.0 (WO3)50.0 ,0.0,0,0.0,0.0,0.0,0.0,0.0,0.0,0.0,0,0,0,0.0,0.0,0,0.0,0.0,0.0,0.0,0.0,0.0,0,0.0,0.0,0.0,0.0,0,0,0.0,0.0,0,0.0,0.0,0.0,0.0,0.0,0.0,0,0.0,0.0,0.0,0.0,0.0,0.0,0,0.0,0.0,0,0.0,0.0,0.0,0.0,0.0,0.0,0,0,0,0.0,0,0.0,0.0,0,0,0.0,0,0.0,0.0,0.0,0,0.0,0.0,10.0,0,0,0.0,0.0,0,0.0,0.0,0.0,0,0.0,0.0,0.0,0,0,0,0.0,0.0,0,0.0,0.0,0.0,0,0.0,0.0,0.0,0.0,0.0,0.0,0.0,0.0,0.0,0.0,0.0,0.0,0.0,0.0,0.0,0.0,0.0,0.0,0.0,0.0,0.0,40.0,0.0,0.0,0.0,0.0,0.0,0.0,0.0,0,0.0,0.0,0.0,0.0,0.0,0.0,0.0,0,0.0,0.0,0.0,0.0,0.0,0.0,0.0,0,0.0,0.0,0.0,0.0,0.0,0,0.0,0.0,0.0,0.0,0.0,0,0.0,0.0,0.0,0.0,0,0.0,0.0,0.0,0,0,0,0.0,0.0,0.0,0.0,0.0,0.0,50.0,0.0,0.0,0.0,0.0,0.0,0.0,0.0,0.0,0,0.0,0.0,50.7,20.7,0.23
# 3898,5838,92878,Damodaran K.V.,1989,nan,(P2O5)20.0 (PbO)10.0 (WO3)70.0 ,0.0,0,0.0,0.0,0.0,0.0,0.0,0.0,0.0,0,0,0,0.0,0.0,0,0.0,0.0,0.0,0.0,0.0,0.0,0,0.0,0.0,0.0,0.0,0,0,0.0,0.0,0,0.0,0.0,0.0,0.0,0.0,0.0,0,0.0,0.0,0.0,0.0,0.0,0.0,0,0.0,0.0,0,0.0,0.0,0.0,0.0,0.0,0.0,0,0,0,0.0,0,0.0,0.0,0,0,0.0,0,0.0,0.0,0.0,0,0.0,0.0,0.0,0,0,0.0,0.0,0,0.0,0.0,0.0,0,0.0,0.0,0.0,0,0,0,0.0,0.0,0,0.0,0.0,0.0,0,0.0,0.0,0.0,0.0,0.0,0.0,0.0,0.0,0.0,0.0,0.0,0.0,0.0,0.0,0.0,0.0,0.0,0.0,0.0,0.0,0.0,20.0,0.0,0.0,0.0,10.0,0.0,0.0,0.0,0,0.0,0.0,0.0,0.0,0.0,0.0,0.0,0,0.0,0.0,0.0,0.0,0.0,0.0,0.0,0,0.0,0.0,0.0,0.0,0.0,0,0.0,0.0,0.0,0.0,0.0,0,0.0,0.0,0.0,0.0,0,0.0,0.0,0.0,0,0,0,0.0,0.0,0.0,0.0,0.0,0.0,70.0,0.0,0.0,0.0,0.0,0.0,0.0,0.0,0.0,0,0.0,0.0,75.1,30.0,0.23
# 3899,5838,92883,Damodaran K.V.,1989,nan,(P2O5)40.0 (PbO)10.0 (WO3)50.0 ,0.0,0,0.0,0.0,0.0,0.0,0.0,0.0,0.0,0,0,0,0.0,0.0,0,0.0,0.0,0.0,0.0,0.0,0.0,0,0.0,0.0,0.0,0.0,0,0,0.0,0.0,0,0.0,0.0,0.0,0.0,0.0,0.0,0,0.0,0.0,0.0,0.0,0.0,0.0,0,0.0,0.0,0,0.0,0.0,0.0,0.0,0.0,0.0,0,0,0,0.0,0,0.0,0.0,0,0,0.0,0,0.0,0.0,0.0,0,0.0,0.0,0.0,0,0,0.0,0.0,0,0.0,0.0,0.0,0,0.0,0.0,0.0,0,0,0,0.0,0.0,0,0.0,0.0,0.0,0,0.0,0.0,0.0,0.0,0.0,0.0,0.0,0.0,0.0,0.0,0.0,0.0,0.0,0.0,0.0,0.0,0.0,0.0,0.0,0.0,0.0,40.0,0.0,0.0,0.0,10.0,0.0,0.0,0.0,0,0.0,0.0,0.0,0.0,0.0,0.0,0.0,0,0.0,0.0,0.0,0.0,0.0,0.0,0.0,0,0.0,0.0,0.0,0.0,0.0,0,0.0,0.0,0.0,0.0,0.0,0,0.0,0.0,0.0,0.0,0,0.0,0.0,0.0,0,0,0,0.0,0.0,0.0,0.0,0.0,0.0,50.0,0.0,0.0,0.0,0.0,0.0,0.0,0.0,0.0,0,0.0,0.0,59.4,24.2,0.23
# 3900,6099,17444,Nemilov S.V.,1976,nan,(B2O3)60.0 (GeO2)20.0 (La2O3)20.0 ,0.0,0,0.0,0.0,0.0,0.0,0.0,0.0,0.0,0,0,0,0.0,60.0,0,0.0,0.0,0.0,0.0,0.0,0.0,0,0.0,0.0,0.0,0.0,0,0,0.0,0.0,0,0.0,0.0,0.0,0.0,0.0,0.0,0,0.0,0.0,0.0,0.0,0.0,0.0,0,0.0,0.0,0,0.0,0.0,0.0,0.0,0.0,0.0,0,0,0,0.0,0,0.0,20.0,0,0,0.0,0,0.0,0.0,0.0,0,0.0,0.0,0.0,0,0,0.0,0.0,0,0.0,0.0,20.0,0,0.0,0.0,0.0,0,0,0,0.0,0.0,0,0.0,0.0,0.0,0,0.0,0.0,0.0,0.0,0.0,0.0,0.0,0.0,0.0,0.0,0.0,0.0,0.0,0.0,0.0,0.0,0.0,0.0,0.0,0.0,0.0,0.0,0.0,0.0,0.0,0.0,0.0,0.0,0.0,0,0.0,0.0,0.0,0.0,0.0,0.0,0.0,0,0.0,0.0,0.0,0.0,0.0,0.0,0.0,0,0.0,0.0,0.0,0.0,0.0,0,0.0,0.0,0.0,0.0,0.0,0,0.0,0.0,0.0,0.0,0,0.0,0.0,0.0,0,0,0,0.0,0.0,0.0,0.0,0.0,0.0,0.0,0.0,0.0,0.0,0.0,0.0,0.0,0.0,0.0,0,0.0,0.0,92.7,37.7,0.23
# 3901,6142,90031,Livshits V.Ya.,1986,nan,(Al2O3)10.0 (GeO2)80.0 (Na2O)10.0 ,0.0,0,0.0,10.0,0.0,0.0,0.0,0.0,0.0,0,0,0,0.0,0.0,0,0.0,0.0,0.0,0.0,0.0,0.0,0,0.0,0.0,0.0,0.0,0,0,0.0,0.0,0,0.0,0.0,0.0,0.0,0.0,0.0,0,0.0,0.0,0.0,0.0,0.0,0.0,0,0.0,0.0,0,0.0,0.0,0.0,0.0,0.0,0.0,0,0,0,0.0,0,0.0,80.0,0,0,0.0,0,0.0,0.0,0.0,0,0.0,0.0,0.0,0,0,0.0,0.0,0,0.0,0.0,0.0,0,0.0,0.0,0.0,0,0,0,0.0,0.0,0,0.0,0.0,0.0,0,0.0,0.0,0.0,0.0,0.0,0.0,10.0,0.0,0.0,0.0,0.0,0.0,0.0,0.0,0.0,0.0,0.0,0.0,0.0,0.0,0.0,0.0,0.0,0.0,0.0,0.0,0.0,0.0,0.0,0,0.0,0.0,0.0,0.0,0.0,0.0,0.0,0,0.0,0.0,0.0,0.0,0.0,0.0,0.0,0,0.0,0.0,0.0,0.0,0.0,0,0.0,0.0,0.0,0.0,0.0,0,0.0,0.0,0.0,0.0,0,0.0,0.0,0.0,0,0,0,0.0,0.0,0.0,0.0,0.0,0.0,0.0,0.0,0.0,0.0,0.0,0.0,0.0,0.0,0.0,0,0.0,0.0,53.9,21.9,0.23
# 3902,7080,121847,Butler B.P.,1996,nan,(Al2O3)10.92675172 (BaO)0.797409425 (CaO)11.21615176 (Fe2O3)0.76560012 (K2O)1.360443214 (Li2O)1.1815431859999999 (MgO)3.3579525269999997 (Na2O)8.608008351 (SiO2)61.7861397 ,0.0,0,0.0,10.92675172,0.0,0.0,0.0,0.0,0.0,0,0,0,0.0,0.0,0,0.0,0.797409425,0.0,0.0,0.0,0.0,0,0.0,0.0,11.21615176,0.0,0,0,0.0,0.0,0,0.0,0.0,0.0,0.0,0.0,0.0,0,0.0,0.0,0.0,0.0,0.0,0.0,0,0.0,0.0,0,0.0,0.0,0.76560012,0.0,0.0,0.0,0,0,0,0.0,0,0.0,0.0,0,0,0.0,0,0.0,0.0,0.0,0,0.0,0.0,1.360443214,0,0,0.0,0.0,0,0.0,0.0,0.0,0,0.0,0.0,1.1815431859999999,0,0,0,0.0,0.0,0,0.0,3.3579525269999997,0.0,0,0.0,0.0,0.0,0.0,0.0,0.0,8.608008351,0.0,0.0,0.0,0.0,0.0,0.0,0.0,0.0,0.0,0.0,0.0,0.0,0.0,0.0,0.0,0.0,0.0,0.0,0.0,0.0,0.0,0.0,0,0.0,0.0,0.0,0.0,0.0,0.0,0.0,0,0.0,0.0,0.0,0.0,0.0,61.7861397,0.0,0,0.0,0.0,0.0,0.0,0.0,0,0.0,0.0,0.0,0.0,0.0,0,0.0,0.0,0.0,0.0,0,0.0,0.0,0.0,0,0,0,0.0,0.0,0.0,0.0,0.0,0.0,0.0,0.0,0.0,0.0,0.0,0.0,0.0,0.0,0.0,0,0.0,0.0,80.6,32.8,0.23
# 3903,7080,121852,Butler B.P.,1996,nan,(Al2O3)14.09016397 (BaO)0.9987365340000001 (CaO)9.812525551 (F)8.227037352 (Fe2O3)0.871403956 (K2O)1.2681657579999999 (Li2O)1.10574002 (MgO)3.3895093889999997 (Na2O)7.914508933 (PbO)0.045548887 (SiO2)51.94552584 (SrO)0.331133803 ,0.0,0,0.0,14.09016397,0.0,0.0,0.0,0.0,0.0,0,0,0,0.0,0.0,0,0.0,0.9987365340000001,0.0,0.0,0.0,0.0,0,0.0,0.0,9.812525551,0.0,0,0,0.0,0.0,0,0.0,0.0,0.0,0.0,0.0,0.0,0,0.0,0.0,0.0,0.0,0.0,0.0,0,0.0,0.0,0,8.227037352,0.0,0.871403956,0.0,0.0,0.0,0,0,0,0.0,0,0.0,0.0,0,0,0.0,0,0.0,0.0,0.0,0,0.0,0.0,1.2681657579999999,0,0,0.0,0.0,0,0.0,0.0,0.0,0,0.0,0.0,1.10574002,0,0,0,0.0,0.0,0,0.0,3.3895093889999997,0.0,0,0.0,0.0,0.0,0.0,0.0,0.0,7.914508933,0.0,0.0,0.0,0.0,0.0,0.0,0.0,0.0,0.0,0.0,0.0,0.0,0.0,0.0,0.0,0.0,0.0,0.0,0.045548887,0.0,0.0,0.0,0,0.0,0.0,0.0,0.0,0.0,0.0,0.0,0,0.0,0.0,0.0,0.0,0.0,51.94552584,0.0,0,0.0,0.0,0.0,0.0,0.0,0,0.0,0.331133803,0.0,0.0,0.0,0,0.0,0.0,0.0,0.0,0,0.0,0.0,0.0,0,0,0,0.0,0.0,0.0,0.0,0.0,0.0,0.0,0.0,0.0,0.0,0.0,0.0,0.0,0.0,0.0,0,0.0,0.0,80.1,32.6,0.23
# 3904,7815,74083,Livshits V.Ya.,1986,nan,(GeO2)95.0 (Na2O)5.0 ,0.0,0,0.0,0.0,0.0,0.0,0.0,0.0,0.0,0,0,0,0.0,0.0,0,0.0,0.0,0.0,0.0,0.0,0.0,0,0.0,0.0,0.0,0.0,0,0,0.0,0.0,0,0.0,0.0,0.0,0.0,0.0,0.0,0,0.0,0.0,0.0,0.0,0.0,0.0,0,0.0,0.0,0,0.0,0.0,0.0,0.0,0.0,0.0,0,0,0,0.0,0,0.0,95.0,0,0,0.0,0,0.0,0.0,0.0,0,0.0,0.0,0.0,0,0,0.0,0.0,0,0.0,0.0,0.0,0,0.0,0.0,0.0,0,0,0,0.0,0.0,0,0.0,0.0,0.0,0,0.0,0.0,0.0,0.0,0.0,0.0,5.0,0.0,0.0,0.0,0.0,0.0,0.0,0.0,0.0,0.0,0.0,0.0,0.0,0.0,0.0,0.0,0.0,0.0,0.0,0.0,0.0,0.0,0.0,0,0.0,0.0,0.0,0.0,0.0,0.0,0.0,0,0.0,0.0,0.0,0.0,0.0,0.0,0.0,0,0.0,0.0,0.0,0.0,0.0,0,0.0,0.0,0.0,0.0,0.0,0,0.0,0.0,0.0,0.0,0,0.0,0.0,0.0,0,0,0,0.0,0.0,0.0,0.0,0.0,0.0,0.0,0.0,0.0,0.0,0.0,0.0,0.0,0.0,0.0,0,0.0,0.0,57.8,23.5,0.23
# 3905,7828,74151,Berezina E.E.,1977,nan,(CaO)49.65244986 (Nd2O3)0.695100278 (P2O5)49.65244986 ,0.0,0,0.0,0.0,0.0,0.0,0.0,0.0,0.0,0,0,0,0.0,0.0,0,0.0,0.0,0.0,0.0,0.0,0.0,0,0.0,0.0,49.65244986,0.0,0,0,0.0,0.0,0,0.0,0.0,0.0,0.0,0.0,0.0,0,0.0,0.0,0.0,0.0,0.0,0.0,0,0.0,0.0,0,0.0,0.0,0.0,0.0,0.0,0.0,0,0,0,0.0,0,0.0,0.0,0,0,0.0,0,0.0,0.0,0.0,0,0.0,0.0,0.0,0,0,0.0,0.0,0,0.0,0.0,0.0,0,0.0,0.0,0.0,0,0,0,0.0,0.0,0,0.0,0.0,0.0,0,0.0,0.0,0.0,0.0,0.0,0.0,0.0,0.0,0.0,0.0,0.0,0.0,0.0,0.0,0.695100278,0.0,0.0,0.0,0.0,0.0,0.0,49.65244986,0.0,0.0,0.0,0.0,0.0,0.0,0.0,0,0.0,0.0,0.0,0.0,0.0,0.0,0.0,0,0.0,0.0,0.0,0.0,0.0,0.0,0.0,0,0.0,0.0,0.0,0.0,0.0,0,0.0,0.0,0.0,0.0,0.0,0,0.0,0.0,0.0,0.0,0,0.0,0.0,0.0,0,0,0,0.0,0.0,0.0,0.0,0.0,0.0,0.0,0.0,0.0,0.0,0.0,0.0,0.0,0.0,0.0,0,0.0,0.0,51.5,20.93,0.23
# 3906,7849,74330,Mierzejewski A.,1988,nan,(P2O5)90.0 (Sm2O3)10.0 ,0.0,0,0.0,0.0,0.0,0.0,0.0,0.0,0.0,0,0,0,0.0,0.0,0,0.0,0.0,0.0,0.0,0.0,0.0,0,0.0,0.0,0.0,0.0,0,0,0.0,0.0,0,0.0,0.0,0.0,0.0,0.0,0.0,0,0.0,0.0,0.0,0.0,0.0,0.0,0,0.0,0.0,0,0.0,0.0,0.0,0.0,0.0,0.0,0,0,0,0.0,0,0.0,0.0,0,0,0.0,0,0.0,0.0,0.0,0,0.0,0.0,0.0,0,0,0.0,0.0,0,0.0,0.0,0.0,0,0.0,0.0,0.0,0,0,0,0.0,0.0,0,0.0,0.0,0.0,0,0.0,0.0,0.0,0.0,0.0,0.0,0.0,0.0,0.0,0.0,0.0,0.0,0.0,0.0,0.0,0.0,0.0,0.0,0.0,0.0,0.0,90.0,0.0,0.0,0.0,0.0,0.0,0.0,0.0,0,0.0,0.0,0.0,0.0,0.0,0.0,0.0,0,0.0,0.0,0.0,0.0,0.0,0.0,10.0,0,0.0,0.0,0.0,0.0,0.0,0,0.0,0.0,0.0,0.0,0.0,0,0.0,0.0,0.0,0.0,0,0.0,0.0,0.0,0,0,0,0.0,0.0,0.0,0.0,0.0,0.0,0.0,0.0,0.0,0.0,0.0,0.0,0.0,0.0,0.0,0,0.0,0.0,nan,nan,0.23
# 3907,7923,69931,Tarumi T.,1991,nan,(Al2O3)3.133677065 (B2O3)19.27540655 (CuO)0.803300273 (KBr)0.537000183 (Na2O)10.31040351 (SiO2)65.94021242 ,0.0,0,0.0,3.133677065,0.0,0.0,0.0,0.0,0.0,0,0,0,0.0,19.27540655,0,0.0,0.0,0.0,0.0,0.0,0.0,0,0.0,0.0,0.0,0.0,0,0,0.0,0.0,0,0.0,0.0,0.0,0.0,0.0,0.0,0,0.0,0.0,0.803300273,0.0,0.0,0.0,0,0.0,0.0,0,0.0,0.0,0.0,0.0,0.0,0.0,0,0,0,0.0,0,0.0,0.0,0,0,0.0,0,0.0,0.0,0.0,0,0.0,0.0,0.0,0,0,0.537000183,0.0,0,0.0,0.0,0.0,0,0.0,0.0,0.0,0,0,0,0.0,0.0,0,0.0,0.0,0.0,0,0.0,0.0,0.0,0.0,0.0,0.0,10.31040351,0.0,0.0,0.0,0.0,0.0,0.0,0.0,0.0,0.0,0.0,0.0,0.0,0.0,0.0,0.0,0.0,0.0,0.0,0.0,0.0,0.0,0.0,0,0.0,0.0,0.0,0.0,0.0,0.0,0.0,0,0.0,0.0,0.0,0.0,0.0,65.94021242,0.0,0,0.0,0.0,0.0,0.0,0.0,0,0.0,0.0,0.0,0.0,0.0,0,0.0,0.0,0.0,0.0,0,0.0,0.0,0.0,0,0,0,0.0,0.0,0.0,0.0,0.0,0.0,0.0,0.0,0.0,0.0,0.0,0.0,0.0,0.0,0.0,0,0.0,0.0,98.0,39.83,0.23
# 3908,8701,80126,Aleinikov F.K.,1962,nan,(BeO)14.28571143 (Na2O)14.28571143 (SiO2)71.42857714 ,0.0,0,0.0,0.0,0.0,0.0,0.0,0.0,0.0,0,0,0,0.0,0.0,0,0.0,0.0,0.0,14.28571143,0.0,0.0,0,0.0,0.0,0.0,0.0,0,0,0.0,0.0,0,0.0,0.0,0.0,0.0,0.0,0.0,0,0.0,0.0,0.0,0.0,0.0,0.0,0,0.0,0.0,0,0.0,0.0,0.0,0.0,0.0,0.0,0,0,0,0.0,0,0.0,0.0,0,0,0.0,0,0.0,0.0,0.0,0,0.0,0.0,0.0,0,0,0.0,0.0,0,0.0,0.0,0.0,0,0.0,0.0,0.0,0,0,0,0.0,0.0,0,0.0,0.0,0.0,0,0.0,0.0,0.0,0.0,0.0,0.0,14.28571143,0.0,0.0,0.0,0.0,0.0,0.0,0.0,0.0,0.0,0.0,0.0,0.0,0.0,0.0,0.0,0.0,0.0,0.0,0.0,0.0,0.0,0.0,0,0.0,0.0,0.0,0.0,0.0,0.0,0.0,0,0.0,0.0,0.0,0.0,0.0,71.42857714,0.0,0,0.0,0.0,0.0,0.0,0.0,0,0.0,0.0,0.0,0.0,0.0,0,0.0,0.0,0.0,0.0,0,0.0,0.0,0.0,0,0,0,0.0,0.0,0.0,0.0,0.0,0.0,0.0,0.0,0.0,0.0,0.0,0.0,0.0,0.0,0.0,0,0.0,0.0,74.8,30.4,0.23
# 3909,8701,80127,Aleinikov F.K.,1962,nan,(BeO)20.000002 (Na2O)13.33333133 (SiO2)66.66666667 ,0.0,0,0.0,0.0,0.0,0.0,0.0,0.0,0.0,0,0,0,0.0,0.0,0,0.0,0.0,0.0,20.000002,0.0,0.0,0,0.0,0.0,0.0,0.0,0,0,0.0,0.0,0,0.0,0.0,0.0,0.0,0.0,0.0,0,0.0,0.0,0.0,0.0,0.0,0.0,0,0.0,0.0,0,0.0,0.0,0.0,0.0,0.0,0.0,0,0,0,0.0,0,0.0,0.0,0,0,0.0,0,0.0,0.0,0.0,0,0.0,0.0,0.0,0,0,0.0,0.0,0,0.0,0.0,0.0,0,0.0,0.0,0.0,0,0,0,0.0,0.0,0,0.0,0.0,0.0,0,0.0,0.0,0.0,0.0,0.0,0.0,13.33333133,0.0,0.0,0.0,0.0,0.0,0.0,0.0,0.0,0.0,0.0,0.0,0.0,0.0,0.0,0.0,0.0,0.0,0.0,0.0,0.0,0.0,0.0,0,0.0,0.0,0.0,0.0,0.0,0.0,0.0,0,0.0,0.0,0.0,0.0,0.0,66.66666667,0.0,0,0.0,0.0,0.0,0.0,0.0,0,0.0,0.0,0.0,0.0,0.0,0,0.0,0.0,0.0,0.0,0,0.0,0.0,0.0,0,0,0,0.0,0.0,0.0,0.0,0.0,0.0,0.0,0.0,0.0,0.0,0.0,0.0,0.0,0.0,0.0,0,0.0,0.0,79.6,32.35,0.23
# 3910,8701,80128,Aleinikov F.K.,1962,nan,(BeO)25.0 (Na2O)12.5 (SiO2)62.5 ,0.0,0,0.0,0.0,0.0,0.0,0.0,0.0,0.0,0,0,0,0.0,0.0,0,0.0,0.0,0.0,25.0,0.0,0.0,0,0.0,0.0,0.0,0.0,0,0,0.0,0.0,0,0.0,0.0,0.0,0.0,0.0,0.0,0,0.0,0.0,0.0,0.0,0.0,0.0,0,0.0,0.0,0,0.0,0.0,0.0,0.0,0.0,0.0,0,0,0,0.0,0,0.0,0.0,0,0,0.0,0,0.0,0.0,0.0,0,0.0,0.0,0.0,0,0,0.0,0.0,0,0.0,0.0,0.0,0,0.0,0.0,0.0,0,0,0,0.0,0.0,0,0.0,0.0,0.0,0,0.0,0.0,0.0,0.0,0.0,0.0,12.5,0.0,0.0,0.0,0.0,0.0,0.0,0.0,0.0,0.0,0.0,0.0,0.0,0.0,0.0,0.0,0.0,0.0,0.0,0.0,0.0,0.0,0.0,0,0.0,0.0,0.0,0.0,0.0,0.0,0.0,0,0.0,0.0,0.0,0.0,0.0,62.5,0.0,0,0.0,0.0,0.0,0.0,0.0,0,0.0,0.0,0.0,0.0,0.0,0,0.0,0.0,0.0,0.0,0,0.0,0.0,0.0,0,0,0,0.0,0.0,0.0,0.0,0.0,0.0,0.0,0.0,0.0,0.0,0.0,0.0,0.0,0.0,0.0,0,0.0,0.0,82.7,33.61,0.23
# 3911,8701,80130,Aleinikov F.K.,1962,nan,(CaO)7.692307231 (Na2O)15.38461046 (SiO2)76.92308231 ,0.0,0,0.0,0.0,0.0,0.0,0.0,0.0,0.0,0,0,0,0.0,0.0,0,0.0,0.0,0.0,0.0,0.0,0.0,0,0.0,0.0,7.692307231,0.0,0,0,0.0,0.0,0,0.0,0.0,0.0,0.0,0.0,0.0,0,0.0,0.0,0.0,0.0,0.0,0.0,0,0.0,0.0,0,0.0,0.0,0.0,0.0,0.0,0.0,0,0,0,0.0,0,0.0,0.0,0,0,0.0,0,0.0,0.0,0.0,0,0.0,0.0,0.0,0,0,0.0,0.0,0,0.0,0.0,0.0,0,0.0,0.0,0.0,0,0,0,0.0,0.0,0,0.0,0.0,0.0,0,0.0,0.0,0.0,0.0,0.0,0.0,15.38461046,0.0,0.0,0.0,0.0,0.0,0.0,0.0,0.0,0.0,0.0,0.0,0.0,0.0,0.0,0.0,0.0,0.0,0.0,0.0,0.0,0.0,0.0,0,0.0,0.0,0.0,0.0,0.0,0.0,0.0,0,0.0,0.0,0.0,0.0,0.0,76.92308231,0.0,0,0.0,0.0,0.0,0.0,0.0,0,0.0,0.0,0.0,0.0,0.0,0,0.0,0.0,0.0,0.0,0,0.0,0.0,0.0,0,0,0,0.0,0.0,0.0,0.0,0.0,0.0,0.0,0.0,0.0,0.0,0.0,0.0,0.0,0.0,0.0,0,0.0,0.0,72.0,29.26,0.23
# 3912,8701,80138,Aleinikov F.K.,1962,nan,(MgO)14.28571143 (Na2O)14.28571143 (SiO2)71.42857714 ,0.0,0,0.0,0.0,0.0,0.0,0.0,0.0,0.0,0,0,0,0.0,0.0,0,0.0,0.0,0.0,0.0,0.0,0.0,0,0.0,0.0,0.0,0.0,0,0,0.0,0.0,0,0.0,0.0,0.0,0.0,0.0,0.0,0,0.0,0.0,0.0,0.0,0.0,0.0,0,0.0,0.0,0,0.0,0.0,0.0,0.0,0.0,0.0,0,0,0,0.0,0,0.0,0.0,0,0,0.0,0,0.0,0.0,0.0,0,0.0,0.0,0.0,0,0,0.0,0.0,0,0.0,0.0,0.0,0,0.0,0.0,0.0,0,0,0,0.0,0.0,0,0.0,14.28571143,0.0,0,0.0,0.0,0.0,0.0,0.0,0.0,14.28571143,0.0,0.0,0.0,0.0,0.0,0.0,0.0,0.0,0.0,0.0,0.0,0.0,0.0,0.0,0.0,0.0,0.0,0.0,0.0,0.0,0.0,0.0,0,0.0,0.0,0.0,0.0,0.0,0.0,0.0,0,0.0,0.0,0.0,0.0,0.0,71.42857714,0.0,0,0.0,0.0,0.0,0.0,0.0,0,0.0,0.0,0.0,0.0,0.0,0,0.0,0.0,0.0,0.0,0,0.0,0.0,0.0,0,0,0,0.0,0.0,0.0,0.0,0.0,0.0,0.0,0.0,0.0,0.0,0.0,0.0,0.0,0.0,0.0,0,0.0,0.0,nan,nan,0.23
# 3913,8701,80139,Aleinikov F.K.,1962,nan,(MgO)20.000002 (Na2O)13.33333133 (SiO2)66.66666667 ,0.0,0,0.0,0.0,0.0,0.0,0.0,0.0,0.0,0,0,0,0.0,0.0,0,0.0,0.0,0.0,0.0,0.0,0.0,0,0.0,0.0,0.0,0.0,0,0,0.0,0.0,0,0.0,0.0,0.0,0.0,0.0,0.0,0,0.0,0.0,0.0,0.0,0.0,0.0,0,0.0,0.0,0,0.0,0.0,0.0,0.0,0.0,0.0,0,0,0,0.0,0,0.0,0.0,0,0,0.0,0,0.0,0.0,0.0,0,0.0,0.0,0.0,0,0,0.0,0.0,0,0.0,0.0,0.0,0,0.0,0.0,0.0,0,0,0,0.0,0.0,0,0.0,20.000002,0.0,0,0.0,0.0,0.0,0.0,0.0,0.0,13.33333133,0.0,0.0,0.0,0.0,0.0,0.0,0.0,0.0,0.0,0.0,0.0,0.0,0.0,0.0,0.0,0.0,0.0,0.0,0.0,0.0,0.0,0.0,0,0.0,0.0,0.0,0.0,0.0,0.0,0.0,0,0.0,0.0,0.0,0.0,0.0,66.66666667,0.0,0,0.0,0.0,0.0,0.0,0.0,0,0.0,0.0,0.0,0.0,0.0,0,0.0,0.0,0.0,0.0,0,0.0,0.0,0.0,0,0,0,0.0,0.0,0.0,0.0,0.0,0.0,0.0,0.0,0.0,0.0,0.0,0.0,0.0,0.0,0.0,0,0.0,0.0,76.7,31.17,0.23
# 3914,8701,80149,Aleinikov F.K.,1962,nan,(Na2O)15.38461046 (SiO2)76.92308231 (ZnO)7.692307231 ,0.0,0,0.0,0.0,0.0,0.0,0.0,0.0,0.0,0,0,0,0.0,0.0,0,0.0,0.0,0.0,0.0,0.0,0.0,0,0.0,0.0,0.0,0.0,0,0,0.0,0.0,0,0.0,0.0,0.0,0.0,0.0,0.0,0,0.0,0.0,0.0,0.0,0.0,0.0,0,0.0,0.0,0,0.0,0.0,0.0,0.0,0.0,0.0,0,0,0,0.0,0,0.0,0.0,0,0,0.0,0,0.0,0.0,0.0,0,0.0,0.0,0.0,0,0,0.0,0.0,0,0.0,0.0,0.0,0,0.0,0.0,0.0,0,0,0,0.0,0.0,0,0.0,0.0,0.0,0,0.0,0.0,0.0,0.0,0.0,0.0,15.38461046,0.0,0.0,0.0,0.0,0.0,0.0,0.0,0.0,0.0,0.0,0.0,0.0,0.0,0.0,0.0,0.0,0.0,0.0,0.0,0.0,0.0,0.0,0,0.0,0.0,0.0,0.0,0.0,0.0,0.0,0,0.0,0.0,0.0,0.0,0.0,76.92308231,0.0,0,0.0,0.0,0.0,0.0,0.0,0,0.0,0.0,0.0,0.0,0.0,0,0.0,0.0,0.0,0.0,0,0.0,0.0,0.0,0,0,0,0.0,0.0,0.0,0.0,0.0,0.0,0.0,0.0,0.0,0.0,0.0,0.0,0.0,0.0,7.692307231,0,0.0,0.0,67.4,27.39,0.23
# 3915,8701,80167,Aleinikov F.K.,1962,nan,(Na2O)15.38461046 (PbO)7.692307231 (SiO2)76.92308231 ,0.0,0,0.0,0.0,0.0,0.0,0.0,0.0,0.0,0,0,0,0.0,0.0,0,0.0,0.0,0.0,0.0,0.0,0.0,0,0.0,0.0,0.0,0.0,0,0,0.0,0.0,0,0.0,0.0,0.0,0.0,0.0,0.0,0,0.0,0.0,0.0,0.0,0.0,0.0,0,0.0,0.0,0,0.0,0.0,0.0,0.0,0.0,0.0,0,0,0,0.0,0,0.0,0.0,0,0,0.0,0,0.0,0.0,0.0,0,0.0,0.0,0.0,0,0,0.0,0.0,0,0.0,0.0,0.0,0,0.0,0.0,0.0,0,0,0,0.0,0.0,0,0.0,0.0,0.0,0,0.0,0.0,0.0,0.0,0.0,0.0,15.38461046,0.0,0.0,0.0,0.0,0.0,0.0,0.0,0.0,0.0,0.0,0.0,0.0,0.0,0.0,0.0,0.0,0.0,0.0,7.692307231,0.0,0.0,0.0,0,0.0,0.0,0.0,0.0,0.0,0.0,0.0,0,0.0,0.0,0.0,0.0,0.0,76.92308231,0.0,0,0.0,0.0,0.0,0.0,0.0,0,0.0,0.0,0.0,0.0,0.0,0,0.0,0.0,0.0,0.0,0,0.0,0.0,0.0,0,0,0,0.0,0.0,0.0,0.0,0.0,0.0,0.0,0.0,0.0,0.0,0.0,0.0,0.0,0.0,0.0,0,0.0,0.0,59.3,24.1,0.23
# 3916,8702,80180,Aleinikov F.K.,1962,nan,(BeO)14.28571143 (Li2O)14.28571143 (SiO2)71.42857714 ,0.0,0,0.0,0.0,0.0,0.0,0.0,0.0,0.0,0,0,0,0.0,0.0,0,0.0,0.0,0.0,14.28571143,0.0,0.0,0,0.0,0.0,0.0,0.0,0,0,0.0,0.0,0,0.0,0.0,0.0,0.0,0.0,0.0,0,0.0,0.0,0.0,0.0,0.0,0.0,0,0.0,0.0,0,0.0,0.0,0.0,0.0,0.0,0.0,0,0,0,0.0,0,0.0,0.0,0,0,0.0,0,0.0,0.0,0.0,0,0.0,0.0,0.0,0,0,0.0,0.0,0,0.0,0.0,0.0,0,0.0,0.0,14.28571143,0,0,0,0.0,0.0,0,0.0,0.0,0.0,0,0.0,0.0,0.0,0.0,0.0,0.0,0.0,0.0,0.0,0.0,0.0,0.0,0.0,0.0,0.0,0.0,0.0,0.0,0.0,0.0,0.0,0.0,0.0,0.0,0.0,0.0,0.0,0.0,0.0,0,0.0,0.0,0.0,0.0,0.0,0.0,0.0,0,0.0,0.0,0.0,0.0,0.0,71.42857714,0.0,0,0.0,0.0,0.0,0.0,0.0,0,0.0,0.0,0.0,0.0,0.0,0,0.0,0.0,0.0,0.0,0,0.0,0.0,0.0,0,0,0,0.0,0.0,0.0,0.0,0.0,0.0,0.0,0.0,0.0,0.0,0.0,0.0,0.0,0.0,0.0,0,0.0,0.0,nan,nan,0.23
# 3917,8702,80181,Aleinikov F.K.,1962,nan,(Li2O)14.28571143 (MgO)14.28571143 (SiO2)71.42857714 ,0.0,0,0.0,0.0,0.0,0.0,0.0,0.0,0.0,0,0,0,0.0,0.0,0,0.0,0.0,0.0,0.0,0.0,0.0,0,0.0,0.0,0.0,0.0,0,0,0.0,0.0,0,0.0,0.0,0.0,0.0,0.0,0.0,0,0.0,0.0,0.0,0.0,0.0,0.0,0,0.0,0.0,0,0.0,0.0,0.0,0.0,0.0,0.0,0,0,0,0.0,0,0.0,0.0,0,0,0.0,0,0.0,0.0,0.0,0,0.0,0.0,0.0,0,0,0.0,0.0,0,0.0,0.0,0.0,0,0.0,0.0,14.28571143,0,0,0,0.0,0.0,0,0.0,14.28571143,0.0,0,0.0,0.0,0.0,0.0,0.0,0.0,0.0,0.0,0.0,0.0,0.0,0.0,0.0,0.0,0.0,0.0,0.0,0.0,0.0,0.0,0.0,0.0,0.0,0.0,0.0,0.0,0.0,0.0,0.0,0,0.0,0.0,0.0,0.0,0.0,0.0,0.0,0,0.0,0.0,0.0,0.0,0.0,71.42857714,0.0,0,0.0,0.0,0.0,0.0,0.0,0,0.0,0.0,0.0,0.0,0.0,0,0.0,0.0,0.0,0.0,0,0.0,0.0,0.0,0,0,0,0.0,0.0,0.0,0.0,0.0,0.0,0.0,0.0,0.0,0.0,0.0,0.0,0.0,0.0,0.0,0,0.0,0.0,nan,nan,0.23
# 3918,8702,80187,Aleinikov F.K.,1962,nan,(Li2O)14.28571143 (PbO)14.28571143 (SiO2)71.42857714 ,0.0,0,0.0,0.0,0.0,0.0,0.0,0.0,0.0,0,0,0,0.0,0.0,0,0.0,0.0,0.0,0.0,0.0,0.0,0,0.0,0.0,0.0,0.0,0,0,0.0,0.0,0,0.0,0.0,0.0,0.0,0.0,0.0,0,0.0,0.0,0.0,0.0,0.0,0.0,0,0.0,0.0,0,0.0,0.0,0.0,0.0,0.0,0.0,0,0,0,0.0,0,0.0,0.0,0,0,0.0,0,0.0,0.0,0.0,0,0.0,0.0,0.0,0,0,0.0,0.0,0,0.0,0.0,0.0,0,0.0,0.0,14.28571143,0,0,0,0.0,0.0,0,0.0,0.0,0.0,0,0.0,0.0,0.0,0.0,0.0,0.0,0.0,0.0,0.0,0.0,0.0,0.0,0.0,0.0,0.0,0.0,0.0,0.0,0.0,0.0,0.0,0.0,0.0,0.0,0.0,14.28571143,0.0,0.0,0.0,0,0.0,0.0,0.0,0.0,0.0,0.0,0.0,0,0.0,0.0,0.0,0.0,0.0,71.42857714,0.0,0,0.0,0.0,0.0,0.0,0.0,0,0.0,0.0,0.0,0.0,0.0,0,0.0,0.0,0.0,0.0,0,0.0,0.0,0.0,0,0,0,0.0,0.0,0.0,0.0,0.0,0.0,0.0,0.0,0.0,0.0,0.0,0.0,0.0,0.0,0.0,0,0.0,0.0,nan,nan,0.23
# 3919,8824,81275,Senin H.B.,1993,nan,(P2O5)80.0 (Sm2O3)20.0 ,0.0,0,0.0,0.0,0.0,0.0,0.0,0.0,0.0,0,0,0,0.0,0.0,0,0.0,0.0,0.0,0.0,0.0,0.0,0,0.0,0.0,0.0,0.0,0,0,0.0,0.0,0,0.0,0.0,0.0,0.0,0.0,0.0,0,0.0,0.0,0.0,0.0,0.0,0.0,0,0.0,0.0,0,0.0,0.0,0.0,0.0,0.0,0.0,0,0,0,0.0,0,0.0,0.0,0,0,0.0,0,0.0,0.0,0.0,0,0.0,0.0,0.0,0,0,0.0,0.0,0,0.0,0.0,0.0,0,0.0,0.0,0.0,0,0,0,0.0,0.0,0,0.0,0.0,0.0,0,0.0,0.0,0.0,0.0,0.0,0.0,0.0,0.0,0.0,0.0,0.0,0.0,0.0,0.0,0.0,0.0,0.0,0.0,0.0,0.0,0.0,80.0,0.0,0.0,0.0,0.0,0.0,0.0,0.0,0,0.0,0.0,0.0,0.0,0.0,0.0,0.0,0,0.0,0.0,0.0,0.0,0.0,0.0,20.0,0,0.0,0.0,0.0,0.0,0.0,0,0.0,0.0,0.0,0.0,0.0,0,0.0,0.0,0.0,0.0,0,0.0,0.0,0.0,0,0,0,0.0,0.0,0.0,0.0,0.0,0.0,0.0,0.0,0.0,0.0,0.0,0.0,0.0,0.0,0.0,0,0.0,0.0,57.7,23.45,0.23
# 3920,9656,140716,Waxler R.M.,1973,F1329,(Al2O3)12.78363 (MgO)27.758309999999998 (P2O5)59.458059999999996 ,0.0,0,0.0,12.78363,0.0,0.0,0.0,0.0,0.0,0,0,0,0.0,0.0,0,0.0,0.0,0.0,0.0,0.0,0.0,0,0.0,0.0,0.0,0.0,0,0,0.0,0.0,0,0.0,0.0,0.0,0.0,0.0,0.0,0,0.0,0.0,0.0,0.0,0.0,0.0,0,0.0,0.0,0,0.0,0.0,0.0,0.0,0.0,0.0,0,0,0,0.0,0,0.0,0.0,0,0,0.0,0,0.0,0.0,0.0,0,0.0,0.0,0.0,0,0,0.0,0.0,0,0.0,0.0,0.0,0,0.0,0.0,0.0,0,0,0,0.0,0.0,0,0.0,27.758309999999998,0.0,0,0.0,0.0,0.0,0.0,0.0,0.0,0.0,0.0,0.0,0.0,0.0,0.0,0.0,0.0,0.0,0.0,0.0,0.0,0.0,0.0,0.0,59.458059999999996,0.0,0.0,0.0,0.0,0.0,0.0,0.0,0,0.0,0.0,0.0,0.0,0.0,0.0,0.0,0,0.0,0.0,0.0,0.0,0.0,0.0,0.0,0,0.0,0.0,0.0,0.0,0.0,0,0.0,0.0,0.0,0.0,0.0,0,0.0,0.0,0.0,0.0,0,0.0,0.0,0.0,0,0,0,0.0,0.0,0.0,0.0,0.0,0.0,0.0,0.0,0.0,0.0,0.0,0.0,0.0,0.0,0.0,0,0.0,0.0,59.0,24.0,0.23
# 3921,10250,97569,Yuritsyn N.S.,1988,nan,(B2O3)25.3 (Na2O)25.4 (SiO2)49.3 ,0.0,0,0.0,0.0,0.0,0.0,0.0,0.0,0.0,0,0,0,0.0,25.3,0,0.0,0.0,0.0,0.0,0.0,0.0,0,0.0,0.0,0.0,0.0,0,0,0.0,0.0,0,0.0,0.0,0.0,0.0,0.0,0.0,0,0.0,0.0,0.0,0.0,0.0,0.0,0,0.0,0.0,0,0.0,0.0,0.0,0.0,0.0,0.0,0,0,0,0.0,0,0.0,0.0,0,0,0.0,0,0.0,0.0,0.0,0,0.0,0.0,0.0,0,0,0.0,0.0,0,0.0,0.0,0.0,0,0.0,0.0,0.0,0,0,0,0.0,0.0,0,0.0,0.0,0.0,0,0.0,0.0,0.0,0.0,0.0,0.0,25.4,0.0,0.0,0.0,0.0,0.0,0.0,0.0,0.0,0.0,0.0,0.0,0.0,0.0,0.0,0.0,0.0,0.0,0.0,0.0,0.0,0.0,0.0,0,0.0,0.0,0.0,0.0,0.0,0.0,0.0,0,0.0,0.0,0.0,0.0,0.0,49.3,0.0,0,0.0,0.0,0.0,0.0,0.0,0,0.0,0.0,0.0,0.0,0.0,0,0.0,0.0,0.0,0.0,0,0.0,0.0,0.0,0,0,0,0.0,0.0,0.0,0.0,0.0,0.0,0.0,0.0,0.0,0.0,0.0,0.0,0.0,0.0,0.0,0,0.0,0.0,75.8,30.8,0.23
# 3922,12909,38062,Nakao Y.,1985,nan,(Al2O3)9.877445284 (B2O3)1.928784251 (BaO)2.452222319 (CaO)6.704847872 (MgO)9.328770213 (SiO2)61.45970799 (SrO)3.6285724719999997 (ZnO)4.619649601 ,0.0,0,0.0,9.877445284,0.0,0.0,0.0,0.0,0.0,0,0,0,0.0,1.928784251,0,0.0,2.452222319,0.0,0.0,0.0,0.0,0,0.0,0.0,6.704847872,0.0,0,0,0.0,0.0,0,0.0,0.0,0.0,0.0,0.0,0.0,0,0.0,0.0,0.0,0.0,0.0,0.0,0,0.0,0.0,0,0.0,0.0,0.0,0.0,0.0,0.0,0,0,0,0.0,0,0.0,0.0,0,0,0.0,0,0.0,0.0,0.0,0,0.0,0.0,0.0,0,0,0.0,0.0,0,0.0,0.0,0.0,0,0.0,0.0,0.0,0,0,0,0.0,0.0,0,0.0,9.328770213,0.0,0,0.0,0.0,0.0,0.0,0.0,0.0,0.0,0.0,0.0,0.0,0.0,0.0,0.0,0.0,0.0,0.0,0.0,0.0,0.0,0.0,0.0,0.0,0.0,0.0,0.0,0.0,0.0,0.0,0.0,0,0.0,0.0,0.0,0.0,0.0,0.0,0.0,0,0.0,0.0,0.0,0.0,0.0,61.45970799,0.0,0,0.0,0.0,0.0,0.0,0.0,0,0.0,3.6285724719999997,0.0,0.0,0.0,0,0.0,0.0,0.0,0.0,0,0.0,0.0,0.0,0,0,0,0.0,0.0,0.0,0.0,0.0,0.0,0.0,0.0,0.0,0.0,0.0,0.0,0.0,0.0,4.619649601,0,0.0,0.0,87.4,35.41,0.23
# 3924,16185,156774,Orgaz F.,1985,nan,(Al2O3)16.0 (MgO)9.0 (Na2O)15.0 (SiO2)60.0 ,0.0,0,0.0,16.0,0.0,0.0,0.0,0.0,0.0,0,0,0,0.0,0.0,0,0.0,0.0,0.0,0.0,0.0,0.0,0,0.0,0.0,0.0,0.0,0,0,0.0,0.0,0,0.0,0.0,0.0,0.0,0.0,0.0,0,0.0,0.0,0.0,0.0,0.0,0.0,0,0.0,0.0,0,0.0,0.0,0.0,0.0,0.0,0.0,0,0,0,0.0,0,0.0,0.0,0,0,0.0,0,0.0,0.0,0.0,0,0.0,0.0,0.0,0,0,0.0,0.0,0,0.0,0.0,0.0,0,0.0,0.0,0.0,0,0,0,0.0,0.0,0,0.0,9.0,0.0,0,0.0,0.0,0.0,0.0,0.0,0.0,15.0,0.0,0.0,0.0,0.0,0.0,0.0,0.0,0.0,0.0,0.0,0.0,0.0,0.0,0.0,0.0,0.0,0.0,0.0,0.0,0.0,0.0,0.0,0,0.0,0.0,0.0,0.0,0.0,0.0,0.0,0,0.0,0.0,0.0,0.0,0.0,60.0,0.0,0,0.0,0.0,0.0,0.0,0.0,0,0.0,0.0,0.0,0.0,0.0,0,0.0,0.0,0.0,0.0,0,0.0,0.0,0.0,0,0,0,0.0,0.0,0.0,0.0,0.0,0.0,0.0,0.0,0.0,0.0,0.0,0.0,0.0,0.0,0.0,0,0.0,0.0,74.7,30.4,0.23
# 3925,16185,156777,Orgaz F.,1985,nan,(Al2O3)14.18 (CaO)5.13 (MgO)4.37 (Na2O)15.18 (SiO2)61.14 ,0.0,0,0.0,14.18,0.0,0.0,0.0,0.0,0.0,0,0,0,0.0,0.0,0,0.0,0.0,0.0,0.0,0.0,0.0,0,0.0,0.0,5.13,0.0,0,0,0.0,0.0,0,0.0,0.0,0.0,0.0,0.0,0.0,0,0.0,0.0,0.0,0.0,0.0,0.0,0,0.0,0.0,0,0.0,0.0,0.0,0.0,0.0,0.0,0,0,0,0.0,0,0.0,0.0,0,0,0.0,0,0.0,0.0,0.0,0,0.0,0.0,0.0,0,0,0.0,0.0,0,0.0,0.0,0.0,0,0.0,0.0,0.0,0,0,0,0.0,0.0,0,0.0,4.37,0.0,0,0.0,0.0,0.0,0.0,0.0,0.0,15.18,0.0,0.0,0.0,0.0,0.0,0.0,0.0,0.0,0.0,0.0,0.0,0.0,0.0,0.0,0.0,0.0,0.0,0.0,0.0,0.0,0.0,0.0,0,0.0,0.0,0.0,0.0,0.0,0.0,0.0,0,0.0,0.0,0.0,0.0,0.0,61.14,0.0,0,0.0,0.0,0.0,0.0,0.0,0,0.0,0.0,0.0,0.0,0.0,0,0.0,0.0,0.0,0.0,0,0.0,0.0,0.0,0,0,0,0.0,0.0,0.0,0.0,0.0,0.0,0.0,0.0,0.0,0.0,0.0,0.0,0.0,0.0,0.0,0,0.0,0.0,76.9,31.3,0.23
# 3926,16185,156778,Orgaz F.,1985,nan,(Al2O3)13.65136918 (CaO)0.35003497899999997 (MgO)4.140413752 (Na2O)15.0014991 (SiO2)61.6861663 (ZnO)5.17051669 ,0.0,0,0.0,13.65136918,0.0,0.0,0.0,0.0,0.0,0,0,0,0.0,0.0,0,0.0,0.0,0.0,0.0,0.0,0.0,0,0.0,0.0,0.35003497899999997,0.0,0,0,0.0,0.0,0,0.0,0.0,0.0,0.0,0.0,0.0,0,0.0,0.0,0.0,0.0,0.0,0.0,0,0.0,0.0,0,0.0,0.0,0.0,0.0,0.0,0.0,0,0,0,0.0,0,0.0,0.0,0,0,0.0,0,0.0,0.0,0.0,0,0.0,0.0,0.0,0,0,0.0,0.0,0,0.0,0.0,0.0,0,0.0,0.0,0.0,0,0,0,0.0,0.0,0,0.0,4.140413752,0.0,0,0.0,0.0,0.0,0.0,0.0,0.0,15.0014991,0.0,0.0,0.0,0.0,0.0,0.0,0.0,0.0,0.0,0.0,0.0,0.0,0.0,0.0,0.0,0.0,0.0,0.0,0.0,0.0,0.0,0.0,0,0.0,0.0,0.0,0.0,0.0,0.0,0.0,0,0.0,0.0,0.0,0.0,0.0,61.6861663,0.0,0,0.0,0.0,0.0,0.0,0.0,0,0.0,0.0,0.0,0.0,0.0,0,0.0,0.0,0.0,0.0,0,0.0,0.0,0.0,0,0,0,0.0,0.0,0.0,0.0,0.0,0.0,0.0,0.0,0.0,0.0,0.0,0.0,0.0,0.0,5.17051669,0,0.0,0.0,76.9,31.3,0.23
# 3927,16185,156780,Orgaz F.,1985,nan,(Al2O3)14.13240125 (CaO)9.398194828 (K2O)4.483450395 (MgO)0.12036111099999999 (Na2O)9.638916849 (SiO2)62.21664548 (ZnO)0.010030091 ,0.0,0,0.0,14.13240125,0.0,0.0,0.0,0.0,0.0,0,0,0,0.0,0.0,0,0.0,0.0,0.0,0.0,0.0,0.0,0,0.0,0.0,9.398194828,0.0,0,0,0.0,0.0,0,0.0,0.0,0.0,0.0,0.0,0.0,0,0.0,0.0,0.0,0.0,0.0,0.0,0,0.0,0.0,0,0.0,0.0,0.0,0.0,0.0,0.0,0,0,0,0.0,0,0.0,0.0,0,0,0.0,0,0.0,0.0,0.0,0,0.0,0.0,4.483450395,0,0,0.0,0.0,0,0.0,0.0,0.0,0,0.0,0.0,0.0,0,0,0,0.0,0.0,0,0.0,0.12036111099999999,0.0,0,0.0,0.0,0.0,0.0,0.0,0.0,9.638916849,0.0,0.0,0.0,0.0,0.0,0.0,0.0,0.0,0.0,0.0,0.0,0.0,0.0,0.0,0.0,0.0,0.0,0.0,0.0,0.0,0.0,0.0,0,0.0,0.0,0.0,0.0,0.0,0.0,0.0,0,0.0,0.0,0.0,0.0,0.0,62.21664548,0.0,0,0.0,0.0,0.0,0.0,0.0,0,0.0,0.0,0.0,0.0,0.0,0,0.0,0.0,0.0,0.0,0,0.0,0.0,0.0,0,0,0,0.0,0.0,0.0,0.0,0.0,0.0,0.0,0.0,0.0,0.0,0.0,0.0,0.0,0.0,0.010030091,0,0.0,0.0,71.8,29.2,0.23
# 3928,16185,156783,Orgaz F.,1985,nan,(Al2O3)13.16395 (CaO)4.451335 (K2O)4.6313889999999995 (MgO)5.051516 (Na2O)10.643189999999999 (SiO2)62.05862 ,0.0,0,0.0,13.16395,0.0,0.0,0.0,0.0,0.0,0,0,0,0.0,0.0,0,0.0,0.0,0.0,0.0,0.0,0.0,0,0.0,0.0,4.451335,0.0,0,0,0.0,0.0,0,0.0,0.0,0.0,0.0,0.0,0.0,0,0.0,0.0,0.0,0.0,0.0,0.0,0,0.0,0.0,0,0.0,0.0,0.0,0.0,0.0,0.0,0,0,0,0.0,0,0.0,0.0,0,0,0.0,0,0.0,0.0,0.0,0,0.0,0.0,4.6313889999999995,0,0,0.0,0.0,0,0.0,0.0,0.0,0,0.0,0.0,0.0,0,0,0,0.0,0.0,0,0.0,5.051516,0.0,0,0.0,0.0,0.0,0.0,0.0,0.0,10.643189999999999,0.0,0.0,0.0,0.0,0.0,0.0,0.0,0.0,0.0,0.0,0.0,0.0,0.0,0.0,0.0,0.0,0.0,0.0,0.0,0.0,0.0,0.0,0,0.0,0.0,0.0,0.0,0.0,0.0,0.0,0,0.0,0.0,0.0,0.0,0.0,62.05862,0.0,0,0.0,0.0,0.0,0.0,0.0,0,0.0,0.0,0.0,0.0,0.0,0,0.0,0.0,0.0,0.0,0,0.0,0.0,0.0,0,0,0,0.0,0.0,0.0,0.0,0.0,0.0,0.0,0.0,0.0,0.0,0.0,0.0,0.0,0.0,0.0,0,0.0,0.0,73.9,30.0,0.23
# 3929,16508,354480,Le Bourhis E.,2000,nan,(Al2O3)0.34802730200000004 (CaO)10.12467007 (MgO)5.869552041 (Na2O)12.78669009 (SiO2)70.8710605 ,0.0,0,0.0,0.34802730200000004,0.0,0.0,0.0,0.0,0.0,0,0,0,0.0,0.0,0,0.0,0.0,0.0,0.0,0.0,0.0,0,0.0,0.0,10.12467007,0.0,0,0,0.0,0.0,0,0.0,0.0,0.0,0.0,0.0,0.0,0,0.0,0.0,0.0,0.0,0.0,0.0,0,0.0,0.0,0,0.0,0.0,0.0,0.0,0.0,0.0,0,0,0,0.0,0,0.0,0.0,0,0,0.0,0,0.0,0.0,0.0,0,0.0,0.0,0.0,0,0,0.0,0.0,0,0.0,0.0,0.0,0,0.0,0.0,0.0,0,0,0,0.0,0.0,0,0.0,5.869552041,0.0,0,0.0,0.0,0.0,0.0,0.0,0.0,12.78669009,0.0,0.0,0.0,0.0,0.0,0.0,0.0,0.0,0.0,0.0,0.0,0.0,0.0,0.0,0.0,0.0,0.0,0.0,0.0,0.0,0.0,0.0,0,0.0,0.0,0.0,0.0,0.0,0.0,0.0,0,0.0,0.0,0.0,0.0,0.0,70.8710605,0.0,0,0.0,0.0,0.0,0.0,0.0,0,0.0,0.0,0.0,0.0,0.0,0,0.0,0.0,0.0,0.0,0,0.0,0.0,0.0,0,0,0,0.0,0.0,0.0,0.0,0.0,0.0,0.0,0.0,0.0,0.0,0.0,0.0,0.0,0.0,0.0,0,0.0,0.0,73.0,29.1,0.23
# 3930,16683,145623,Baikova L.G.,1995,nan,(Al2O3)27.5 (Nd2O3)0.8 (P2O5)67.2 (SiO2)4.5 ,0.0,0,0.0,27.5,0.0,0.0,0.0,0.0,0.0,0,0,0,0.0,0.0,0,0.0,0.0,0.0,0.0,0.0,0.0,0,0.0,0.0,0.0,0.0,0,0,0.0,0.0,0,0.0,0.0,0.0,0.0,0.0,0.0,0,0.0,0.0,0.0,0.0,0.0,0.0,0,0.0,0.0,0,0.0,0.0,0.0,0.0,0.0,0.0,0,0,0,0.0,0,0.0,0.0,0,0,0.0,0,0.0,0.0,0.0,0,0.0,0.0,0.0,0,0,0.0,0.0,0,0.0,0.0,0.0,0,0.0,0.0,0.0,0,0,0,0.0,0.0,0,0.0,0.0,0.0,0,0.0,0.0,0.0,0.0,0.0,0.0,0.0,0.0,0.0,0.0,0.0,0.0,0.0,0.0,0.8,0.0,0.0,0.0,0.0,0.0,0.0,67.2,0.0,0.0,0.0,0.0,0.0,0.0,0.0,0,0.0,0.0,0.0,0.0,0.0,0.0,0.0,0,0.0,0.0,0.0,0.0,0.0,4.5,0.0,0,0.0,0.0,0.0,0.0,0.0,0,0.0,0.0,0.0,0.0,0.0,0,0.0,0.0,0.0,0.0,0,0.0,0.0,0.0,0,0,0,0.0,0.0,0.0,0.0,0.0,0.0,0.0,0.0,0.0,0.0,0.0,0.0,0.0,0.0,0.0,0,0.0,0.0,89.0,36.17,0.23
# 3931,16683,145625,Baikova L.G.,1995,nan,(Al2O3)25.5 (K2O)6.4 (Nd2O3)1.0 (P2O5)65.5 (SiO2)1.6 ,0.0,0,0.0,25.5,0.0,0.0,0.0,0.0,0.0,0,0,0,0.0,0.0,0,0.0,0.0,0.0,0.0,0.0,0.0,0,0.0,0.0,0.0,0.0,0,0,0.0,0.0,0,0.0,0.0,0.0,0.0,0.0,0.0,0,0.0,0.0,0.0,0.0,0.0,0.0,0,0.0,0.0,0,0.0,0.0,0.0,0.0,0.0,0.0,0,0,0,0.0,0,0.0,0.0,0,0,0.0,0,0.0,0.0,0.0,0,0.0,0.0,6.4,0,0,0.0,0.0,0,0.0,0.0,0.0,0,0.0,0.0,0.0,0,0,0,0.0,0.0,0,0.0,0.0,0.0,0,0.0,0.0,0.0,0.0,0.0,0.0,0.0,0.0,0.0,0.0,0.0,0.0,0.0,0.0,1.0,0.0,0.0,0.0,0.0,0.0,0.0,65.5,0.0,0.0,0.0,0.0,0.0,0.0,0.0,0,0.0,0.0,0.0,0.0,0.0,0.0,0.0,0,0.0,0.0,0.0,0.0,0.0,1.6,0.0,0,0.0,0.0,0.0,0.0,0.0,0,0.0,0.0,0.0,0.0,0.0,0,0.0,0.0,0.0,0.0,0,0.0,0.0,0.0,0,0,0,0.0,0.0,0.0,0.0,0.0,0.0,0.0,0.0,0.0,0.0,0.0,0.0,0.0,0.0,0.0,0,0.0,0.0,79.3,32.23,0.23
# 3932,16683,145626,Baikova L.G.,1995,nan,(Al2O3)19.80000002 (K2O)12.60000001 (Nd2O3)0.900000001 (P2O5)65.80000007 (SiO2)0.8999999009999999 ,0.0,0,0.0,19.80000002,0.0,0.0,0.0,0.0,0.0,0,0,0,0.0,0.0,0,0.0,0.0,0.0,0.0,0.0,0.0,0,0.0,0.0,0.0,0.0,0,0,0.0,0.0,0,0.0,0.0,0.0,0.0,0.0,0.0,0,0.0,0.0,0.0,0.0,0.0,0.0,0,0.0,0.0,0,0.0,0.0,0.0,0.0,0.0,0.0,0,0,0,0.0,0,0.0,0.0,0,0,0.0,0,0.0,0.0,0.0,0,0.0,0.0,12.60000001,0,0,0.0,0.0,0,0.0,0.0,0.0,0,0.0,0.0,0.0,0,0,0,0.0,0.0,0,0.0,0.0,0.0,0,0.0,0.0,0.0,0.0,0.0,0.0,0.0,0.0,0.0,0.0,0.0,0.0,0.0,0.0,0.900000001,0.0,0.0,0.0,0.0,0.0,0.0,65.80000007,0.0,0.0,0.0,0.0,0.0,0.0,0.0,0,0.0,0.0,0.0,0.0,0.0,0.0,0.0,0,0.0,0.0,0.0,0.0,0.0,0.8999999009999999,0.0,0,0.0,0.0,0.0,0.0,0.0,0,0.0,0.0,0.0,0.0,0.0,0,0.0,0.0,0.0,0.0,0,0.0,0.0,0.0,0,0,0,0.0,0.0,0.0,0.0,0.0,0.0,0.0,0.0,0.0,0.0,0.0,0.0,0.0,0.0,0.0,0,0.0,0.0,68.2,27.72,0.23
# 3933,16927,146716,Tesar A.,1983,nan,(AlF3)4.0 (BaF2)24.0 (LaF3)6.0 (NaF)10.0 (ZrF4)56.0 ,0.0,0,0.0,0.0,4.0,0.0,0.0,0.0,0.0,0,0,0,0.0,0.0,0,24.0,0.0,0.0,0.0,0.0,0.0,0,0.0,0.0,0.0,0.0,0,0,0.0,0.0,0,0.0,0.0,0.0,0.0,0.0,0.0,0,0.0,0.0,0.0,0.0,0.0,0.0,0,0.0,0.0,0,0.0,0.0,0.0,0.0,0.0,0.0,0,0,0,0.0,0,0.0,0.0,0,0,0.0,0,0.0,0.0,0.0,0,0.0,0.0,0.0,0,0,0.0,0.0,0,0.0,0.0,0.0,0,6.0,0.0,0.0,0,0,0,0.0,0.0,0,0.0,0.0,0.0,0,0.0,0.0,0.0,0.0,0.0,0.0,0.0,0.0,0.0,0.0,10.0,0.0,0.0,0.0,0.0,0.0,0.0,0.0,0.0,0.0,0.0,0.0,0.0,0.0,0.0,0.0,0.0,0.0,0.0,0,0.0,0.0,0.0,0.0,0.0,0.0,0.0,0,0.0,0.0,0.0,0.0,0.0,0.0,0.0,0,0.0,0.0,0.0,0.0,0.0,0,0.0,0.0,0.0,0.0,0.0,0,0.0,0.0,0.0,0.0,0,0.0,0.0,0.0,0,0,0,0.0,0.0,0.0,0.0,0.0,0.0,0.0,0.0,0.0,0.0,0.0,0.0,0.0,0.0,0.0,0,56.0,0.0,58.3,23.8,0.23
# 3934,17206,182092,Primak W.,1984,LBC02,(Al2O3)2.4213990919999997 (B2O3)7.042854266 (BaO)16.32739062 (CaO)0.09236322300000001 (Na2O)3.5516631339999996 (SiO2)62.64135237 (ZnO)7.922977298999999 ,0.0,0,0.0,2.4213990919999997,0.0,0.0,0.0,0.0,0.0,0,0,0,0.0,7.042854266,0,0.0,16.32739062,0.0,0.0,0.0,0.0,0,0.0,0.0,0.09236322300000001,0.0,0,0,0.0,0.0,0,0.0,0.0,0.0,0.0,0.0,0.0,0,0.0,0.0,0.0,0.0,0.0,0.0,0,0.0,0.0,0,0.0,0.0,0.0,0.0,0.0,0.0,0,0,0,0.0,0,0.0,0.0,0,0,0.0,0,0.0,0.0,0.0,0,0.0,0.0,0.0,0,0,0.0,0.0,0,0.0,0.0,0.0,0,0.0,0.0,0.0,0,0,0,0.0,0.0,0,0.0,0.0,0.0,0,0.0,0.0,0.0,0.0,0.0,0.0,3.5516631339999996,0.0,0.0,0.0,0.0,0.0,0.0,0.0,0.0,0.0,0.0,0.0,0.0,0.0,0.0,0.0,0.0,0.0,0.0,0.0,0.0,0.0,0.0,0,0.0,0.0,0.0,0.0,0.0,0.0,0.0,0,0.0,0.0,0.0,0.0,0.0,62.64135237,0.0,0,0.0,0.0,0.0,0.0,0.0,0,0.0,0.0,0.0,0.0,0.0,0,0.0,0.0,0.0,0.0,0,0.0,0.0,0.0,0,0,0,0.0,0.0,0.0,0.0,0.0,0.0,0.0,0.0,0.0,0.0,0.0,0.0,0.0,0.0,7.922977298999999,0,0.0,0.0,68.6,27.88,0.23
# 3935,17437,167109,Bordeaux F.,1999,nan,(Al2O3)0.267361413 (CaO)14.248810699999998 (K2O)0.006431157 (MgO)0.105212505 (Na2O)21.25870105 (SiO2)64.11348317 ,0.0,0,0.0,0.267361413,0.0,0.0,0.0,0.0,0.0,0,0,0,0.0,0.0,0,0.0,0.0,0.0,0.0,0.0,0.0,0,0.0,0.0,14.248810699999998,0.0,0,0,0.0,0.0,0,0.0,0.0,0.0,0.0,0.0,0.0,0,0.0,0.0,0.0,0.0,0.0,0.0,0,0.0,0.0,0,0.0,0.0,0.0,0.0,0.0,0.0,0,0,0,0.0,0,0.0,0.0,0,0,0.0,0,0.0,0.0,0.0,0,0.0,0.0,0.006431157,0,0,0.0,0.0,0,0.0,0.0,0.0,0,0.0,0.0,0.0,0,0,0,0.0,0.0,0,0.0,0.105212505,0.0,0,0.0,0.0,0.0,0.0,0.0,0.0,21.25870105,0.0,0.0,0.0,0.0,0.0,0.0,0.0,0.0,0.0,0.0,0.0,0.0,0.0,0.0,0.0,0.0,0.0,0.0,0.0,0.0,0.0,0.0,0,0.0,0.0,0.0,0.0,0.0,0.0,0.0,0,0.0,0.0,0.0,0.0,0.0,64.11348317,0.0,0,0.0,0.0,0.0,0.0,0.0,0,0.0,0.0,0.0,0.0,0.0,0,0.0,0.0,0.0,0.0,0,0.0,0.0,0.0,0,0,0,0.0,0.0,0.0,0.0,0.0,0.0,0.0,0.0,0.0,0.0,0.0,0.0,0.0,0.0,0.0,0,0.0,0.0,70.0,28.45,0.23
