Repository: jacobergzhou/Poisson-Ratio

File: Poisson_ratio.csv (part 65 of 70)
,Code,Glass #,Author,Year,Trademark,Ag2O,AgI,Al,Al2O3,AlF3,AlN,As,As2O3,As2O5,As2S3,As2Se3,AsSe,B,B2O3,Ba,BaCl2,BaF2,BaO,Be,BeF2,BeO,Bi2O3,BiCl3,Br,C,Ca,CaF2,CaO,Cd,CdCl2,CdF2,CdO,Ce2O3,CeF3,CeO2,Cl,Co,Co3O4,CoO,Cr,Cr2O3,Cs,Cs2O,CsCl,CsF,Cu,Cu2O,CuO,Dy2O3,Er,Er2O3,ErF3,Eu,Eu2O3,EuF3,F,Fe,Fe2O3,FeO,Ga,Ga2O3,Ga2S3,Ga2Se3,GaF3,Gd2O3,GdF3,Ge,GeO2,GeS2,GeSe2,H2O,HfF4,HfO2,Hg,Ho2O3,I,InF3,K,K2O,K2S,K2SO4,KBr,KCl,KF,KHF2,La,La2O3,La2S3,LaF3,Li,Li2O,Li2S,Li2SO4,LiBr,LiCl,LiF,LiI,Mg,MgF2,MgO,Mn,Mn2O3,MnF2,MnO,MnO2,Mo,MoO2,MoO3,N,Na,Na2O,Na2S,Na2SO4,NaCl,NaF,NaPO3,Nb,Nb2O5,Nd,Nd2O3,NdF3,NH4NO3,Ni,NiO,O,OH,P,P2O5,Pb,PbCl2,PbF2,PbO,PdO,Pr2O3,Pr6O11,PrF3,R2O3,Rb2O,RbF,Rh2O3,RŒO,RuO2,S,Sb,Sb2O3,Sb2S3,Sc2O3,Se,Si,Si3N4,SiC,SiO2,Sm2O3,Sn,SnO,SnO2,SO2,SO3,Sr,SrCl2,SrF2,SrO,Ta2O3,Ta2O5,Tb2O3,TbF3,Te,TeO2,Th,ThF4,ThO2,Ti,TiO2,Tl,Tl2O,Tl2Se,TlSe,Tm2O3,U,U3O8,UO2,V,V2O5,VO6,WO3,Y,Y2O3,Yb2O3,YbF3,YF3,Zn,ZnCl2,ZnF2,ZnO,ZnSO4,Zr,ZrF4,ZrO2,Young's modulus E (GPa),Shear modulus G (GPa),Poisson's ratio v
4951,39402,465116,Hojamberdiev M.,2012,,-,-,-,0.0,-,-,-,-,-,-,-,-,-,0.0,-,-,-,0.0,-,-,0.0,0.0,-,-,-,-,-,12.77004,-,-,-,0.0,-,-,-,-,-,-,-,-,-,-,0.0,-,-,-,-,-,-,-,-,-,-,-,-,-,-,-,-,-,0.0,-,-,-,-,-,-,0.0,-,-,0.0,-,0.2835,-,-,-,-,-,0.0,-,-,-,-,-,-,-,-,-,-,-,0.0,-,-,-,-,-,-,,-,0.0,-,-,-,-,-,-,-,-,-,-,14.44263,-,-,-,-,-,-,-,-,-,-,-,-,-,-,-,-,0.0,-,-,-,0.0,-,-,-,-,0.0,-,-,-,100.0,-,-,-,-,-,-,-,-,-,-,72.50382,-,-,-,-,-,-,-,-,-,0.0,-,-,-,-,-,0.0,-,-,-,-,0.0,-,-,-,-,-,-,-,-,-,-,-,0.0,-,-,-,-,-,-,-,-,0.0,-,-,-,0.0,76.0,30.89,0.231
4952,39402,465117,Hojamberdiev M.,2012,,-,-,-,0.0,-,-,-,-,-,-,-,-,-,0.0,-,-,-,0.0,-,-,0.0,0.0,-,-,-,-,-,12.73394,-,-,-,0.0,-,-,-,-,-,-,-,-,-,-,0.0,-,-,-,-,-,-,-,-,-,-,-,-,-,-,-,-,-,0.0,-,-,-,-,-,-,0.0,-,-,0.0,-,0.5654,-,-,-,-,-,0.0,-,-,-,-,-,-,-,-,-,-,-,0.0,-,-,-,-,-,-,,-,0.0,-,-,-,-,-,-,-,-,-,-,14.4018,-,-,-,-,-,-,-,-,-,-,-,-,-,-,-,-,0.0,-,-,-,0.0,-,-,-,-,0.0,-,-,-,100.0,-,-,-,-,-,-,-,-,-,-,72.29884,-,-,-,-,-,-,-,-,-,0.0,-,-,-,-,-,0.0,-,-,-,-,0.0,-,-,-,-,-,-,-,-,-,-,-,0.0,-,-,-,-,-,-,-,-,0.0,-,-,-,0.0,76.5,31.03,0.233
4953,39402,465118,Hojamberdiev M.,2012,,-,-,-,0.0,-,-,-,-,-,-,-,-,-,0.0,-,-,-,0.0,-,-,0.0,0.0,-,-,-,-,-,12.66235,-,-,-,0.0,-,-,-,-,-,-,-,-,-,-,0.0,-,-,-,-,-,-,-,-,-,-,-,-,-,-,-,-,-,0.0,-,-,-,-,-,-,0.0,-,-,0.0,-,1.125,-,-,-,-,-,0.0,-,-,-,-,-,-,-,-,-,-,-,0.0,-,-,-,-,-,-,,-,0.0,-,-,-,-,-,-,-,-,-,-,14.32082,-,-,-,-,-,-,-,-,-,-,-,-,-,-,-,-,0.0,-,-,-,0.0,-,-,-,-,0.0,-,-,-,100.0,-,-,-,-,-,-,-,-,-,-,71.89235,-,-,-,-,-,-,-,-,-,0.0,-,-,-,-,-,0.0,-,-,-,-,0.0,-,-,-,-,-,-,-,-,-,-,-,0.0,-,-,-,-,-,-,-,-,0.0,-,-,-,0.0,79.1,31.85,0.242
4954,39402,465119,Hojamberdiev M.,2012,,-,-,-,0.0,-,-,-,-,-,-,-,-,-,0.0,-,-,-,0.0,-,-,0.0,0.0,-,-,-,-,-,12.52155,-,-,-,0.0,-,-,-,-,-,-,-,-,-,-,0.0,-,-,-,-,-,-,-,-,-,-,-,-,-,-,-,-,-,0.0,-,-,-,-,-,-,0.0,-,-,0.0,-,2.224,-,-,-,-,-,0.0,-,-,-,-,-,-,-,-,-,-,-,0.0,-,-,-,-,-,-,,-,0.0,-,-,-,-,-,-,-,-,-,-,14.16158,-,-,-,-,-,-,-,-,-,-,-,-,-,-,-,-,0.0,-,-,-,0.0,-,-,-,-,0.0,-,-,-,100.0,-,-,-,-,-,-,-,-,-,-,71.09293,-,-,-,-,-,-,-,-,-,0.0,-,-,-,-,-,0.0,-,-,-,-,0.0,-,-,-,-,-,-,-,-,-,-,-,0.0,-,-,-,-,-,-,-,-,0.0,-,-,-,0.0,84.6,33.93,0.248
4955,39407,465131,Zheng Qiuju,2012,,-,-,-,0.29,-,-,-,-,-,-,-,-,-,4.88,-,-,-,0.0,-,-,0.0,0.0,-,-,-,-,-,0.0,-,-,-,0.0,-,-,-,-,-,-,-,-,-,-,0.0,-,-,-,-,-,-,-,-,-,-,-,-,-,-,0.91,-,-,0.0,-,-,-,-,-,-,0.0,-,-,0.0,-,-,-,-,-,-,-,0.0,-,-,-,-,-,-,-,-,-,-,-,0.0,-,-,-,-,-,-,,-,0.0,-,-,-,-,-,-,-,-,-,-,14.57,-,-,-,-,-,-,-,-,-,-,-,-,-,-,-,-,0.0,-,-,-,0.0,-,-,-,-,6.08,-,-,-,100.0,-,-,-,-,-,-,-,-,-,-,79.35,-,-,-,-,-,-,-,-,-,0.0,-,-,-,-,-,0.0,-,-,-,-,0.0,-,-,-,-,-,-,-,-,-,-,-,0.0,-,-,-,-,-,-,-,-,0.0,-,-,-,0.0,72.5,30.3,0.1963697
4956,39407,465132,Zheng Qiuju,2012,,-,-,-,0.689931,-,-,-,-,-,-,-,-,-,4.949505,-,-,-,0.0,-,-,0.0,0.0,-,-,-,-,-,0.0,-,-,-,0.0,-,-,-,-,-,-,-,-,-,-,0.0,-,-,-,-,-,-,-,-,-,-,-,-,-,-,0.9299,-,-,0.0,-,-,-,-,-,-,0.0,-,-,0.0,-,-,-,-,-,-,-,0.0,-,-,-,-,-,-,-,-,-,-,-,0.0,-,-,-,-,-,-,,-,0.0,-,-,-,-,-,-,-,-,-,-,14.51855,-,-,-,-,-,-,-,-,-,-,-,-,-,-,-,-,0.0,-,-,-,0.0,-,-,-,-,6.569343,-,-,-,100.0,-,-,-,-,-,-,-,-,-,-,78.9121,-,-,-,-,-,-,-,-,-,0.0,-,-,-,-,-,0.0,-,-,-,-,0.0,-,-,-,-,-,-,-,-,-,-,-,0.0,-,-,-,-,-,-,-,-,0.0,-,-,-,0.0,72.9,30.5,0.195082
4957,39407,465133,Zheng Qiuju,2012,,-,-,-,2.2,-,-,-,-,-,-,-,-,-,4.9,-,-,-,0.0,-,-,0.0,0.0,-,-,-,-,-,0.0,-,-,-,0.0,-,-,-,-,-,-,-,-,-,-,0.0,-,-,-,-,-,-,-,-,-,-,-,-,-,-,0.9,-,-,0.0,-,-,-,-,-,-,0.0,-,-,0.0,-,-,-,-,-,-,-,0.0,-,-,-,-,-,-,-,-,-,-,-,0.0,-,-,-,-,-,-,,-,0.0,-,-,-,-,-,-,-,-,-,-,14.6,-,-,-,-,-,-,-,-,-,-,-,-,-,-,-,-,0.0,-,-,-,0.0,-,-,-,-,8.0,-,-,-,100.0,-,-,-,-,-,-,-,-,-,-,77.4,-,-,-,-,-,-,-,-,-,0.0,-,-,-,-,-,0.0,-,-,-,-,0.0,-,-,-,-,-,-,-,-,-,-,-,0.0,-,-,-,-,-,-,-,-,0.0,-,-,-,0.0,73.4,30.5,0.2032787
4958,39407,465134,Zheng Qiuju,2012,,-,-,-,4.7,-,-,-,-,-,-,-,-,-,5.0,-,-,-,0.0,-,-,0.0,0.0,-,-,-,-,-,0.0,-,-,-,0.0,-,-,-,-,-,-,-,-,-,-,0.0,-,-,-,-,-,-,-,-,-,-,-,-,-,-,1,-,-,0.0,-,-,-,-,-,-,0.0,-,-,0.0,-,-,-,-,-,-,-,0.0,-,-,-,-,-,-,-,-,-,-,-,0.0,-,-,-,-,-,-,,-,0.0,-,-,-,-,-,-,-,-,-,-,14.6,-,-,-,-,-,-,-,-,-,-,-,-,-,-,-,-,0.0,-,-,-,0.0,-,-,-,-,10.7,-,-,-,100.0,-,-,-,-,-,-,-,-,-,-,74.7,-,-,-,-,-,-,-,-,-,0.0,-,-,-,-,-,0.0,-,-,-,-,0.0,-,-,-,-,-,-,-,-,-,-,-,0.0,-,-,-,-,-,-,-,-,0.0,-,-,-,0.0,73.7,30.4,0.212171
4959,39407,465135,Zheng Qiuju,2012,,-,-,-,7.6,-,-,-,-,-,-,-,-,-,4.9,-,-,-,0.0,-,-,0.0,0.0,-,-,-,-,-,0.0,-,-,-,0.0,-,-,-,-,-,-,-,-,-,-,0.0,-,-,-,-,-,-,-,-,-,-,-,-,-,-,1,-,-,0.0,-,-,-,-,-,-,0.0,-,-,0.0,-,-,-,-,-,-,-,0.0,-,-,-,-,-,-,-,-,-,-,-,0.0,-,-,-,-,-,-,,-,0.0,-,-,-,-,-,-,-,-,-,-,14.7,-,-,-,-,-,-,-,-,-,-,-,-,-,-,-,-,0.0,-,-,-,0.0,-,-,-,-,13.5,-,-,-,100.0,-,-,-,-,-,-,-,-,-,-,71.8,-,-,-,-,-,-,-,-,-,0.0,-,-,-,-,-,0.0,-,-,-,-,0.0,-,-,-,-,-,-,-,-,-,-,-,0.0,-,-,-,-,-,-,-,-,0.0,-,-,-,0.0,73.8,30.5,0.2098361
4960,39407,465136,Zheng Qiuju,2012,,-,-,-,10.3,-,-,-,-,-,-,-,-,-,5.0,-,-,-,0.0,-,-,0.0,0.0,-,-,-,-,-,0.0,-,-,-,0.0,-,-,-,-,-,-,-,-,-,-,0.0,-,-,-,-,-,-,-,-,-,-,-,-,-,-,1,-,-,0.0,-,-,-,-,-,-,0.0,-,-,0.0,-,-,-,-,-,-,-,0.0,-,-,-,-,-,-,-,-,-,-,-,0.0,-,-,-,-,-,-,,-,0.0,-,-,-,-,-,-,-,-,-,-,14.8,-,-,-,-,-,-,-,-,-,-,-,-,-,-,-,-,0.0,-,-,-,0.0,-,-,-,-,16.3,-,-,-,100.0,-,-,-,-,-,-,-,-,-,-,68.89999,-,-,-,-,-,-,-,-,-,0.0,-,-,-,-,-,0.0,-,-,-,-,0.0,-,-,-,-,-,-,-,-,-,-,-,0.0,-,-,-,-,-,-,-,-,0.0,-,-,-,0.0,70.8,29.3,0.2081912
4961,39407,465137,Zheng Qiuju,2012,,-,-,-,12.6,-,-,-,-,-,-,-,-,-,5.0,-,-,-,0.0,-,-,0.0,0.0,-,-,-,-,-,0.0,-,-,-,0.0,-,-,-,-,-,-,-,-,-,-,0.0,-,-,-,-,-,-,-,-,-,-,-,-,-,-,1,-,-,0.0,-,-,-,-,-,-,0.0,-,-,0.0,-,-,-,-,-,-,-,0.0,-,-,-,-,-,-,-,-,-,-,-,0.0,-,-,-,-,-,-,,-,0.0,-,-,-,-,-,-,-,-,-,-,14.3,-,-,-,-,-,-,-,-,-,-,-,-,-,-,-,-,0.0,-,-,-,0.0,-,-,-,-,18.6,-,-,-,100.0,-,-,-,-,-,-,-,-,-,-,67.1,-,-,-,-,-,-,-,-,-,0.0,-,-,-,-,-,0.0,-,-,-,-,0.0,-,-,-,-,-,-,-,-,-,-,-,0.0,-,-,-,-,-,-,-,-,0.0,-,-,-,0.0,67.6,27.8,0.2158273
4962,39407,465138,Zheng Qiuju,2012,,-,-,-,15.6,-,-,-,-,-,-,-,-,-,5.0,-,-,-,0.0,-,-,0.0,0.0,-,-,-,-,-,0.0,-,-,-,0.0,-,-,-,-,-,-,-,-,-,-,0.0,-,-,-,-,-,-,-,-,-,-,-,-,-,-,1,-,-,0.0,-,-,-,-,-,-,0.0,-,-,0.0,-,-,-,-,-,-,-,0.0,-,-,-,-,-,-,-,-,-,-,-,0.0,-,-,-,-,-,-,,-,0.0,-,-,-,-,-,-,-,-,-,-,14.3,-,-,-,-,-,-,-,-,-,-,-,-,-,-,-,-,0.0,-,-,-,0.0,-,-,-,-,21.6,-,-,-,100.0,-,-,-,-,-,-,-,-,-,-,64.1,-,-,-,-,-,-,-,-,-,0.0,-,-,-,-,-,0.0,-,-,-,-,0.0,-,-,-,-,-,-,-,-,-,-,-,0.0,-,-,-,-,-,-,-,-,0.0,-,-,-,0.0,66.9,27.4,0.220803
4963,39407,465139,Zheng Qiuju,2012,,-,-,-,17.93821,-,-,-,-,-,-,-,-,-,5.069493,-,-,-,0.0,-,-,0.0,0.0,-,-,-,-,-,0.0,-,-,-,0.0,-,-,-,-,-,-,-,-,-,-,0.0,-,-,-,-,-,-,-,-,-,-,-,-,-,-,0.9399,-,-,0.0,-,-,-,-,-,-,0.0,-,-,0.0,-,-,-,-,-,-,-,0.0,-,-,-,-,-,-,-,-,-,-,-,0.0,-,-,-,-,-,-,,-,0.0,-,-,-,-,-,-,-,-,-,-,13.74862,-,-,-,-,-,-,-,-,-,-,-,-,-,-,-,-,0.0,-,-,-,0.0,-,-,-,-,23.9476,-,-,-,100.0,-,-,-,-,-,-,-,-,-,-,62.30377,-,-,-,-,-,-,-,-,-,0.0,-,-,-,-,-,0.0,-,-,-,-,0.0,-,-,-,-,-,-,-,-,-,-,-,0.0,-,-,-,-,-,-,-,-,0.0,-,-,-,0.0,69.4,28.1,0.2348755
4964,39407,465140,Zheng Qiuju,2012,,-,-,-,19.38,-,-,-,-,-,-,-,-,-,4.98,-,-,-,0.0,-,-,0.0,0.0,-,-,-,-,-,0.0,-,-,-,0.0,-,-,-,-,-,-,-,-,-,-,0.0,-,-,-,-,-,-,-,-,-,-,-,-,-,-,0.88,-,-,0.0,-,-,-,-,-,-,0.0,-,-,0.0,-,-,-,-,-,-,-,0.0,-,-,-,-,-,-,-,-,-,-,-,0.0,-,-,-,-,-,-,,-,0.0,-,-,-,-,-,-,-,-,-,-,13.63,-,-,-,-,-,-,-,-,-,-,-,-,-,-,-,-,0.0,-,-,-,0.0,-,-,-,-,25.24,-,-,-,100.0,-,-,-,-,-,-,-,-,-,-,61.13,-,-,-,-,-,-,-,-,-,0.0,-,-,-,-,-,0.0,-,-,-,-,0.0,-,-,-,-,-,-,-,-,-,-,-,0.0,-,-,-,-,-,-,-,-,0.0,-,-,-,0.0,70.8,28.8,0.2291667
4965,39407,465141,Zheng Qiuju,2012,,-,-,-,0.16,-,-,-,-,-,-,-,-,-,4.84,-,-,-,0.0,-,-,0.0,0.0,-,-,-,-,-,0.0,-,-,-,0.0,-,-,-,-,-,-,-,-,-,-,0.0,-,-,-,-,-,-,-,-,-,-,-,-,-,-,0.15,-,-,0.0,-,-,-,-,-,-,0.0,-,-,0.0,-,-,-,-,-,-,-,0.0,-,-,-,-,-,-,-,-,-,-,-,0.0,-,-,-,-,-,-,,-,0.0,-,-,-,-,-,-,-,-,-,-,14.77,-,-,-,-,-,-,-,-,-,-,-,-,-,-,-,-,0.0,-,-,-,0.0,-,-,-,-,5.15,-,-,-,100.0,-,-,-,-,-,-,-,-,-,-,80.08,-,-,-,-,-,-,-,-,-,0.0,-,-,-,-,-,0.0,-,-,-,-,0.0,-,-,-,-,-,-,-,-,-,-,-,0.0,-,-,-,-,-,-,-,-,0.0,-,-,-,0.0,72.4,30.0,0.2066667
4966,39407,465142,Zheng Qiuju,2012,,-,-,-,1.158494,-,-,-,-,-,-,-,-,-,4.843703,-,-,-,0.0,-,-,0.0,0.0,-,-,-,-,-,0.0,-,-,-,0.0,-,-,-,-,-,-,-,-,-,-,0.0,-,-,-,-,-,-,-,-,-,-,-,-,-,-,0.1398,-,-,0.0,-,-,-,-,-,-,0.0,-,-,0.0,-,-,-,-,-,-,-,0.0,-,-,-,-,-,-,-,-,-,-,-,0.0,-,-,-,-,-,-,,-,0.0,-,-,-,-,-,-,-,-,-,-,14.58105,-,-,-,-,-,-,-,-,-,-,-,-,-,-,-,-,0.0,-,-,-,0.0,-,-,-,-,6.142015,-,-,-,100.0,-,-,-,-,-,-,-,-,-,-,79.27694,-,-,-,-,-,-,-,-,-,0.0,-,-,-,-,-,0.0,-,-,-,-,0.0,-,-,-,-,-,-,-,-,-,-,-,0.0,-,-,-,-,-,-,-,-,0.0,-,-,-,0.0,72.7,30.4,0.1957237
4967,39407,465143,Zheng Qiuju,2012,,-,-,-,2.0004,-,-,-,-,-,-,-,-,-,4.70094,-,-,-,0.0,-,-,0.0,0.0,-,-,-,-,-,0.0,-,-,-,0.0,-,-,-,-,-,-,-,-,-,-,0.0,-,-,-,-,-,-,-,-,-,-,-,-,-,-,0.08002,-,-,0.0,-,-,-,-,-,-,0.0,-,-,0.0,-,-,-,-,-,-,-,0.0,-,-,-,-,-,-,-,-,-,-,-,0.0,-,-,-,-,-,-,,-,0.0,-,-,-,-,-,-,-,-,-,-,14.40288,-,-,-,-,-,-,-,-,-,-,-,-,-,-,-,-,0.0,-,-,-,0.0,-,-,-,-,6.781356,-,-,-,100.0,-,-,-,-,-,-,-,-,-,-,78.81577,-,-,-,-,-,-,-,-,-,0.0,-,-,-,-,-,0.0,-,-,-,-,0.0,-,-,-,-,-,-,-,-,-,-,-,0.0,-,-,-,-,-,-,-,-,0.0,-,-,-,0.0,72.6,30.2,0.2019867
4968,39407,465144,Zheng Qiuju,2012,,-,-,-,4.0012,-,-,-,-,-,-,-,-,-,4.20126,-,-,-,0.0,-,-,0.0,0.0,-,-,-,-,-,0.0,-,-,-,0.0,-,-,-,-,-,-,-,-,-,-,0.0,-,-,-,-,-,-,-,-,-,-,-,-,-,-,0.07002,-,-,0.0,-,-,-,-,-,-,0.0,-,-,0.0,-,-,-,-,-,-,-,0.0,-,-,-,-,-,-,-,-,-,-,-,0.0,-,-,-,-,-,-,,-,0.0,-,-,-,-,-,-,-,-,-,-,13.60408,-,-,-,-,-,-,-,-,-,-,-,-,-,-,-,-,0.0,-,-,-,0.0,-,-,-,-,8.272481,-,-,-,100.0,-,-,-,-,-,-,-,-,-,-,78.12344,-,-,-,-,-,-,-,-,-,0.0,-,-,-,-,-,0.0,-,-,-,-,0.0,-,-,-,-,-,-,-,-,-,-,-,0.0,-,-,-,-,-,-,-,-,0.0,-,-,-,0.0,73.1,30.4,0.2023026
4969,39407,465145,Zheng Qiuju,2012,,-,-,-,5.702281,-,-,-,-,-,-,-,-,-,4.301722,-,-,-,0.0,-,-,0.0,0.0,-,-,-,-,-,0.0,-,-,-,0.0,-,-,-,-,-,-,-,-,-,-,0.0,-,-,-,-,-,-,-,-,-,-,-,-,-,-,0.06002,-,-,0.0,-,-,-,-,-,-,0.0,-,-,0.0,-,-,-,-,-,-,-,0.0,-,-,-,-,-,-,-,-,-,-,-,0.0,-,-,-,-,-,-,,-,0.0,-,-,-,-,-,-,-,-,-,-,13.0052,-,-,-,-,-,-,-,-,-,-,-,-,-,-,-,-,0.0,-,-,-,0.0,-,-,-,-,10.06403,-,-,-,100.0,-,-,-,-,-,-,-,-,-,-,76.93078,-,-,-,-,-,-,-,-,-,0.0,-,-,-,-,-,0.0,-,-,-,-,0.0,-,-,-,-,-,-,-,-,-,-,-,0.0,-,-,-,-,-,-,-,-,0.0,-,-,-,0.0,73.2,30.5,0.1999999
4970,39407,465146,Zheng Qiuju,2012,,-,-,-,7.494754,-,-,-,-,-,-,-,-,-,4.296992,-,-,-,0.0,-,-,0.0,0.0,-,-,-,-,-,0.0,-,-,-,0.0,-,-,-,-,-,-,-,-,-,-,0.0,-,-,-,-,-,-,-,-,-,-,-,-,-,-,0.06995,-,-,0.0,-,-,-,-,-,-,0.0,-,-,0.0,-,-,-,-,-,-,-,0.0,-,-,-,-,-,-,-,-,-,-,-,0.0,-,-,-,-,-,-,,-,0.0,-,-,-,-,-,-,-,-,-,-,12.2914,-,-,-,-,-,-,-,-,-,-,-,-,-,-,-,-,0.0,-,-,-,0.0,-,-,-,-,11.8617,-,-,-,100.0,-,-,-,-,-,-,-,-,-,-,75.84691,-,-,-,-,-,-,-,-,-,0.0,-,-,-,-,-,0.0,-,-,-,-,0.0,-,-,-,-,-,-,-,-,-,-,-,0.0,-,-,-,-,-,-,-,-,0.0,-,-,-,0.0,73.1,30.6,0.1944444
4971,39407,465147,Zheng Qiuju,2012,,-,-,-,10.40312,-,-,-,-,-,-,-,-,-,4.40132,-,-,-,0.0,-,-,0.0,0.0,-,-,-,-,-,0.0,-,-,-,0.0,-,-,-,-,-,-,-,-,-,-,0.0,-,-,-,-,-,-,-,-,-,-,-,-,-,-,0.07002,-,-,0.0,-,-,-,-,-,-,0.0,-,-,0.0,-,-,-,-,-,-,-,0.0,-,-,-,-,-,-,-,-,-,-,-,0.0,-,-,-,-,-,-,,-,0.0,-,-,-,-,-,-,-,-,-,-,13.10393,-,-,-,-,-,-,-,-,-,-,-,-,-,-,-,-,0.0,-,-,-,0.0,-,-,-,-,14.87446,-,-,-,100.0,-,-,-,-,-,-,-,-,-,-,72.02161,-,-,-,-,-,-,-,-,-,0.0,-,-,-,-,-,0.0,-,-,-,-,0.0,-,-,-,-,-,-,-,-,-,-,-,0.0,-,-,-,-,-,-,-,-,0.0,-,-,-,0.0,70.7,29.2,0.2106164
4972,39407,465148,Zheng Qiuju,2012,,-,-,-,12.69112,-,-,-,-,-,-,-,-,-,4.596782,-,-,-,0.0,-,-,0.0,0.0,-,-,-,-,-,0.0,-,-,-,0.0,-,-,-,-,-,-,-,-,-,-,0.0,-,-,-,-,-,-,-,-,-,-,-,-,-,-,0.06995,-,-,0.0,-,-,-,-,-,-,0.0,-,-,0.0,-,-,-,-,-,-,-,0.0,-,-,-,-,-,-,-,-,-,-,-,0.0,-,-,-,-,-,-,,-,0.0,-,-,-,-,-,-,-,-,-,-,13.49056,-,-,-,-,-,-,-,-,-,-,-,-,-,-,-,-,0.0,-,-,-,0.0,-,-,-,-,17.35785,-,-,-,99.99999,-,-,-,-,-,-,-,-,-,-,69.15159,-,-,-,-,-,-,-,-,-,0.0,-,-,-,-,-,0.0,-,-,-,-,0.0,-,-,-,-,-,-,-,-,-,-,-,0.0,-,-,-,-,-,-,-,-,0.0,-,-,-,0.0,67.1,28.0,0.1982143
4973,39407,465149,Zheng Qiuju,2012,,-,-,-,17.18,-,-,-,-,-,-,-,-,-,4.99,-,-,-,0.0,-,-,0.0,0.0,-,-,-,-,-,0.0,-,-,-,0.0,-,-,-,-,-,-,-,-,-,-,0.0,-,-,-,-,-,-,-,-,-,-,-,-,-,-,0.13,-,-,0.0,-,-,-,-,-,-,0.0,-,-,0.0,-,-,-,-,-,-,-,0.0,-,-,-,-,-,-,-,-,-,-,-,0.0,-,-,-,-,-,-,,-,0.0,-,-,-,-,-,-,-,-,-,-,14.73,-,-,-,-,-,-,-,-,-,-,-,-,-,-,-,-,0.0,-,-,-,0.0,-,-,-,-,22.3,-,-,-,99.99999,-,-,-,-,-,-,-,-,-,-,62.97,-,-,-,-,-,-,-,-,-,0.0,-,-,-,-,-,0.0,-,-,-,-,0.0,-,-,-,-,-,-,-,-,-,-,-,0.0,-,-,-,-,-,-,-,-,0.0,-,-,-,0.0,68.5,27.8,0.2320144
4974,39407,465150,Zheng Qiuju,2012,,-,-,-,19.61,-,-,-,-,-,-,-,-,-,5.0,-,-,-,0.0,-,-,0.0,0.0,-,-,-,-,-,0.0,-,-,-,0.0,-,-,-,-,-,-,-,-,-,-,0.0,-,-,-,-,-,-,-,-,-,-,-,-,-,-,0.14,-,-,0.0,-,-,-,-,-,-,0.0,-,-,0.0,-,-,-,-,-,-,-,0.0,-,-,-,-,-,-,-,-,-,-,-,0.0,-,-,-,-,-,-,,-,0.0,-,-,-,-,-,-,-,-,-,-,14.73,-,-,-,-,-,-,-,-,-,-,-,-,-,-,-,-,0.0,-,-,-,0.0,-,-,-,-,24.75,-,-,-,100.0,-,-,-,-,-,-,-,-,-,-,60.52,-,-,-,-,-,-,-,-,-,0.0,-,-,-,-,-,0.0,-,-,-,-,0.0,-,-,-,-,-,-,-,-,-,-,-,0.0,-,-,-,-,-,-,-,-,0.0,-,-,-,0.0,70.4,28.9,0.2179931
4975,39424,465173,Devi A.V.G.,2010,,-,-,-,0.0,-,-,-,-,-,-,-,-,-,0.0,-,-,-,0.0,-,-,0.0,0.0,-,-,-,-,-,30.5,-,-,-,0.0,-,-,-,-,-,-,-,-,-,-,0.0,-,-,-,-,-,-,-,-,-,-,-,-,-,-,-,-,-,0.0,-,-,-,-,-,-,0.0,-,-,0.0,-,-,-,-,-,-,-,0.0,-,-,-,-,-,-,-,-,-,-,-,0.0,-,-,-,-,-,-,,-,0.0,-,-,-,-,-,-,-,-,-,-,22.5,-,-,-,-,-,-,-,-,-,-,-,-,-,-,-,-,47.0,-,-,-,0.0,-,-,-,-,0.0,-,-,-,100.0,-,-,-,-,-,-,-,-,-,-,0.0,-,-,-,-,-,-,-,-,-,0.0,-,-,-,-,-,0.0,-,-,-,-,0.0,-,-,-,-,-,-,-,-,-,-,-,0.0,-,-,-,-,-,-,-,-,0.0,-,-,-,0.0,50.0,19.5,0.278
4976,39424,465174,Devi A.V.G.,2010,,-,-,-,0.0,-,-,-,-,-,-,-,-,-,0.0,-,-,-,0.0,-,-,0.0,0.0,-,-,-,-,-,30.5,-,-,-,0.0,-,-,-,-,-,-,-,-,-,-,0.0,-,-,-,-,-,-,-,-,-,-,-,-,-,-,-,-,-,0.0,-,-,-,-,-,-,0.0,-,-,0.0,-,-,-,-,-,-,-,0.0,-,-,-,-,-,-,-,-,-,-,-,0.0,-,-,-,-,-,-,,-,0.0,-,-,-,-,-,-,-,-,-,-,22.0,-,-,-,-,-,-,-,-,-,-,-,-,-,-,-,-,47.0,-,-,-,0.0,-,-,-,-,0.0,-,-,-,100.0,-,-,-,-,-,-,-,-,-,-,0.0,-,-,-,-,-,-,-,-,-,0.0,-,-,-,-,-,0.0,-,-,-,-,0.5,-,-,-,-,-,-,-,-,-,-,-,0.0,-,-,-,-,-,-,-,-,0.0,-,-,-,0.0,47.5,18.5,0.282
4977,39424,465175,Devi A.V.G.,2010,,-,-,-,0.0,-,-,-,-,-,-,-,-,-,0.0,-,-,-,0.0,-,-,0.0,0.0,-,-,-,-,-,30.5,-,-,-,0.0,-,-,-,-,-,-,-,-,-,-,0.0,-,-,-,-,-,-,-,-,-,-,-,-,-,-,-,-,-,0.0,-,-,-,-,-,-,0.0,-,-,0.0,-,-,-,-,-,-,-,0.0,-,-,-,-,-,-,-,-,-,-,-,0.0,-,-,-,-,-,-,,-,0.0,-,-,-,-,-,-,-,-,-,-,21.5,-,-,-,-,-,-,-,-,-,-,-,-,-,-,-,-,47.0,-,-,-,0.0,-,-,-,-,0.0,-,-,-,100.0,-,-,-,-,-,-,-,-,-,-,0.0,-,-,-,-,-,-,-,-,-,0.0,-,-,-,-,-,0.0,-,-,-,-,1.0,-,-,-,-,-,-,-,-,-,-,-,0.0,-,-,-,-,-,-,-,-,0.0,-,-,-,0.0,49.0,19.1,0.277
4978,39424,465176,Devi A.V.G.,2010,,-,-,-,0.0,-,-,-,-,-,-,-,-,-,0.0,-,-,-,0.0,-,-,0.0,0.0,-,-,-,-,-,30.5,-,-,-,0.0,-,-,-,-,-,-,-,-,-,-,0.0,-,-,-,-,-,-,-,-,-,-,-,-,-,-,-,-,-,0.0,-,-,-,-,-,-,0.0,-,-,0.0,-,-,-,-,-,-,-,0.0,-,-,-,-,-,-,-,-,-,-,-,0.0,-,-,-,-,-,-,,-,0.0,-,-,-,-,-,-,-,-,-,-,21.0,-,-,-,-,-,-,-,-,-,-,-,-,-,-,-,-,47.0,-,-,-,0.0,-,-,-,-,0.0,-,-,-,100.0,-,-,-,-,-,-,-,-,-,-,0.0,-,-,-,-,-,-,-,-,-,0.0,-,-,-,-,-,0.0,-,-,-,-,1.5,-,-,-,-,-,-,-,-,-,-,-,0.0,-,-,-,-,-,-,-,-,0.0,-,-,-,0.0,51.9,20.4,0.271
4979,39424,465177,Devi A.V.G.,2010,,-,-,-,0.0,-,-,-,-,-,-,-,-,-,0.0,-,-,-,0.0,-,-,0.0,0.0,-,-,-,-,-,30.5,-,-,-,0.0,-,-,-,-,-,-,-,-,-,-,0.0,-,-,-,-,-,-,-,-,-,-,-,-,-,-,-,-,-,0.0,-,-,-,-,-,-,0.0,-,-,0.0,-,-,-,-,-,-,-,0.0,-,-,-,-,-,-,-,-,-,-,-,0.0,-,-,-,-,-,-,,-,0.0,-,-,-,-,-,-,-,-,-,-,20.5,-,-,-,-,-,-,-,-,-,-,-,-,-,-,-,-,47.0,-,-,-,0.0,-,-,-,-,0.0,-,-,-,100.0,-,-,-,-,-,-,-,-,-,-,0.0,-,-,-,-,-,-,-,-,-,0.0,-,-,-,-,-,0.0,-,-,-,-,2.0,-,-,-,-,-,-,-,-,-,-,-,0.0,-,-,-,-,-,-,-,-,0.0,-,-,-,0.0,52.6,20.6,0.274
4980,39424,465178,Devi A.V.G.,2010,,-,-,-,0.0,-,-,-,-,-,-,-,-,-,0.0,-,-,-,0.0,-,-,0.0,0.0,-,-,-,-,-,30.5,-,-,-,0.0,-,-,-,-,-,-,-,-,-,-,0.0,-,-,-,-,-,-,-,-,-,-,-,-,-,-,-,-,-,0.0,-,-,-,-,-,-,0.0,-,-,0.0,-,-,-,-,-,-,-,0.0,-,-,-,-,-,-,-,-,-,-,-,0.0,-,-,-,-,-,-,,-,0.0,-,-,-,-,-,-,-,-,-,-,20.0,-,-,-,-,-,-,-,-,-,-,-,-,-,-,-,-,47.0,-,-,-,0.0,-,-,-,-,0.0,-,-,-,100.0,-,-,-,-,-,-,-,-,-,-,0.0,-,-,-,-,-,-,-,-,-,0.0,-,-,-,-,-,0.0,-,-,-,-,2.5,-,-,-,-,-,-,-,-,-,-,-,0.0,-,-,-,-,-,-,-,-,0.0,-,-,-,0.0,54.3,21.3,0.273
4981,39783,466024,Pan Yucheng,1998,,-,-,-,8.864771,-,-,-,-,-,-,-,-,-,0.0,-,-,-,0.0,-,-,0.0,0.0,-,-,-,-,-,13.14901,-,-,-,0.0,-,-,-,-,-,-,-,-,-,-,0.0,-,-,-,-,-,-,-,-,-,-,-,-,-,-,-,9.775,-,0.0,-,-,-,-,-,-,0.0,-,-,0.0,-,-,-,-,-,-,-,0.07974152,-,-,-,-,-,-,-,-,-,-,-,0.0,-,-,-,-,-,-,,-,11.39933,-,-,-,0.1765,-,-,-,-,-,-,2.858104,-,-,-,-,-,-,-,-,-,-,-,-,-,-,-,-,0.07055651,-,-,-,0.0,-,-,-,-,8.864771,-,-,-,100.0,-,-,-,-,-,-,-,-,-,-,52.25553,-,-,-,-,-,-,-,-,-,0.0,-,-,-,-,-,0.0,-,-,-,-,1.371331,-,-,-,-,-,-,-,-,-,-,-,0.0,-,-,-,-,-,-,-,-,0.0,-,-,-,0.0,,,0.243
4982,39791,466036,Azianty S.,2012,,-,-,-,0.0,-,-,-,-,-,-,-,-,-,0.0,-,-,-,0.0,-,-,0.0,0.0,-,-,-,-,-,0.0,-,-,-,0.0,-,-,-,-,-,-,-,-,-,-,0.0,-,-,-,-,-,-,-,-,-,-,-,-,-,-,-,-,-,0.0,-,-,-,-,-,-,0.0,-,-,0.0,-,-,-,-,-,-,-,0.0,-,-,-,-,-,-,-,-,-,-,-,0.0,-,-,-,-,-,-,,-,0.0,-,-,-,-,-,-,-,-,-,-,0.0,-,-,-,-,-,-,-,-,-,-,-,-,-,-,-,-,0.0,-,-,-,0.0,-,-,-,-,0.0,-,-,-,100.0,-,-,-,-,-,-,-,-,-,-,0.0,-,-,-,-,-,-,-,-,-,0.0,-,-,-,-,-,80.0,-,-,-,-,0.0,-,-,-,-,-,-,-,-,-,-,-,0.0,-,-,-,-,-,-,-,-,20.0,-,-,-,0.0,53.3,20.8,0.281
4983,39791,466037,Azianty S.,2012,,-,-,-,0.0,-,-,-,-,-,-,-,-,-,0.0,-,-,-,0.0,-,-,0.0,0.0,-,-,-,-,-,0.0,-,-,-,0.0,-,-,-,-,-,-,-,-,-,-,0.0,-,-,-,-,-,-,-,-,-,-,-,-,-,-,5,-,-,0.0,-,-,-,-,-,-,0.0,-,-,0.0,-,-,-,-,-,-,-,0.0,-,-,-,-,-,-,-,-,-,-,-,0.0,-,-,-,-,-,-,,-,0.0,-,-,-,-,-,-,-,-,-,-,0.0,-,-,-,-,-,-,-,-,-,-,-,-,-,-,-,-,0.0,-,-,-,0.0,-,-,-,-,5.0,-,-,-,100.0,-,-,-,-,-,-,-,-,-,-,0.0,-,-,-,-,-,-,-,-,-,0.0,-,-,-,-,-,80.0,-,-,-,-,0.0,-,-,-,-,-,-,-,-,-,-,-,0.0,-,-,-,-,-,-,-,-,15.0,-,-,-,0.0,57.2,22.5,0.273
4984,39791,466038,Azianty S.,2012,,-,-,-,0.0,-,-,-,-,-,-,-,-,-,0.0,-,-,-,0.0,-,-,0.0,0.0,-,-,-,-,-,0.0,-,-,-,0.0,-,-,-,-,-,-,-,-,-,-,0.0,-,-,-,-,-,-,-,-,-,-,-,-,-,-,10,-,-,0.0,-,-,-,-,-,-,0.0,-,-,0.0,-,-,-,-,-,-,-,0.0,-,-,-,-,-,-,-,-,-,-,-,0.0,-,-,-,-,-,-,,-,0.0,-,-,-,-,-,-,-,-,-,-,0.0,-,-,-,-,-,-,-,-,-,-,-,-,-,-,-,-,0.0,-,-,-,0.0,-,-,-,-,10.0,-,-,-,100.0,-,-,-,-,-,-,-,-,-,-,0.0,-,-,-,-,-,-,-,-,-,0.0,-,-,-,-,-,80.0,-,-,-,-,0.0,-,-,-,-,-,-,-,-,-,-,-,0.0,-,-,-,-,-,-,-,-,10.0,-,-,-,0.0,58.3,22.9,0.272
4985,39791,466039,Azianty S.,2012,,-,-,-,0.0,-,-,-,-,-,-,-,-,-,0.0,-,-,-,0.0,-,-,0.0,0.0,-,-,-,-,-,0.0,-,-,-,0.0,-,-,-,-,-,-,-,-,-,-,0.0,-,-,-,-,-,-,-,-,-,-,-,-,-,-,15,-,-,0.0,-,-,-,-,-,-,0.0,-,-,0.0,-,-,-,-,-,-,-,0.0,-,-,-,-,-,-,-,-,-,-,-,0.0,-,-,-,-,-,-,,-,0.0,-,-,-,-,-,-,-,-,-,-,0.0,-,-,-,-,-,-,-,-,-,-,-,-,-,-,-,-,0.0,-,-,-,0.0,-,-,-,-,15.0,-,-,-,100.0,-,-,-,-,-,-,-,-,-,-,0.0,-,-,-,-,-,-,-,-,-,0.0,-,-,-,-,-,80.0,-,-,-,-,0.0,-,-,-,-,-,-,-,-,-,-,-,0.0,-,-,-,-,-,-,-,-,5.0,-,-,-,0.0,59.1,23.3,0.271
4986,39802,466076,Mohajerani A.,2012,,-,-,-,0.0,-,-,-,-,-,-,-,-,-,0.0,-,-,-,0.0,-,-,0.0,0.0,-,-,-,-,-,0.0,-,-,-,0.0,-,-,-,-,-,-,-,-,-,-,0.0,-,-,-,-,-,-,-,-,-,-,-,-,-,-,-,-,-,0.0,-,-,-,-,-,-,0.0,-,-,0.0,-,-,-,-,-,-,-,0.0,-,-,-,-,-,-,-,-,-,-,-,40.0,-,-,-,-,-,-,,-,0.0,-,-,-,-,-,-,-,-,-,-,0.0,-,-,-,-,-,-,-,-,-,-,-,-,-,-,-,-,0.0,-,-,-,0.0,-,-,-,-,0.0,-,-,-,100.0,-,-,-,-,-,-,-,-,-,-,60.0,-,-,-,-,-,-,-,-,-,0.0,-,-,-,-,-,0.0,-,-,-,-,0.0,-,-,-,-,-,-,-,-,-,-,-,0.0,-,-,-,-,-,-,-,-,0.0,-,-,-,0.0,84.0,33.0,0.25
4987,39802,466077,Mohajerani A.,2012,,-,-,-,0.0,-,-,-,-,-,-,-,-,-,0.0,-,-,-,0.0,-,-,0.0,0.0,-,-,-,-,-,0.0,-,-,-,0.0,-,-,-,-,-,-,-,-,-,-,0.0,-,-,-,-,-,-,-,-,-,-,-,-,-,-,-,-,-,0.0,-,-,-,-,-,-,0.0,-,-,0.0,-,-,-,-,-,-,-,0.0,-,-,-,-,-,-,-,-,-,-,-,30.0,-,-,-,-,-,-,,-,0.0,-,-,-,-,-,-,-,-,-,-,10.0,-,-,-,-,-,-,-,-,-,-,-,-,-,-,-,-,0.0,-,-,-,0.0,-,-,-,-,0.0,-,-,-,100.0,-,-,-,-,-,-,-,-,-,-,60.0,-,-,-,-,-,-,-,-,-,0.0,-,-,-,-,-,0.0,-,-,-,-,0.0,-,-,-,-,-,-,-,-,-,-,-,0.0,-,-,-,-,-,-,-,-,0.0,-,-,-,0.0,84.0,34.0,0.23
4988,39802,466078,Mohajerani A.,2012,,-,-,-,0.0,-,-,-,-,-,-,-,-,-,0.0,-,-,-,0.0,-,-,0.0,0.0,-,-,-,-,-,0.0,-,-,-,0.0,-,-,-,-,-,-,-,-,-,-,0.0,-,-,-,-,-,-,-,-,-,-,-,-,-,-,-,-,-,0.0,-,-,-,-,-,-,0.0,-,-,0.0,-,-,-,-,-,-,-,0.0,-,-,-,-,-,-,-,-,-,-,-,20.0,-,-,-,-,-,-,,-,0.0,-,-,-,-,-,-,-,-,-,-,20.0,-,-,-,-,-,-,-,-,-,-,-,-,-,-,-,-,0.0,-,-,-,0.0,-,-,-,-,0.0,-,-,-,100.0,-,-,-,-,-,-,-,-,-,-,60.0,-,-,-,-,-,-,-,-,-,0.0,-,-,-,-,-,0.0,-,-,-,-,0.0,-,-,-,-,-,-,-,-,-,-,-,0.0,-,-,-,-,-,-,-,-,0.0,-,-,-,0.0,84.0,34.0,0.24
4989,39802,466079,Mohajerani A.,2012,,-,-,-,0.0,-,-,-,-,-,-,-,-,-,0.0,-,-,-,0.0,-,-,0.0,0.0,-,-,-,-,-,0.0,-,-,-,0.0,-,-,-,-,-,-,-,-,-,-,0.0,-,-,-,-,-,-,-,-,-,-,-,-,-,-,-,-,-,0.0,-,-,-,-,-,-,0.0,-,-,0.0,-,-,-,-,-,-,-,0.0,-,-,-,-,-,-,-,-,-,-,-,10.0,-,-,-,-,-,-,,-,0.0,-,-,-,-,-,-,-,-,-,-,30.0,-,-,-,-,-,-,-,-,-,-,-,-,-,-,-,-,0.0,-,-,-,0.0,-,-,-,-,0.0,-,-,-,100.0,-,-,-,-,-,-,-,-,-,-,60.0,-,-,-,-,-,-,-,-,-,0.0,-,-,-,-,-,0.0,-,-,-,-,0.0,-,-,-,-,-,-,-,-,-,-,-,0.0,-,-,-,-,-,-,-,-,0.0,-,-,-,0.0,71.0,29.0,0.22
4990,39802,466080,Mohajerani A.,2012,,-,-,-,0.0,-,-,-,-,-,-,-,-,-,0.0,-,-,-,0.0,-,-,0.0,0.0,-,-,-,-,-,0.0,-,-,-,0.0,-,-,-,-,-,-,-,-,-,-,0.0,-,-,-,-,-,-,-,-,-,-,-,-,-,-,-,-,-,0.0,-,-,-,-,-,-,0.0,-,-,0.0,-,-,-,-,-,-,-,0.0,-,-,-,-,-,-,-,-,-,-,-,0.0,-,-,-,-,-,-,,-,0.0,-,-,-,-,-,-,-,-,-,-,40.0,-,-,-,-,-,-,-,-,-,-,-,-,-,-,-,-,0.0,-,-,-,0.0,-,-,-,-,0.0,-,-,-,100.0,-,-,-,-,-,-,-,-,-,-,60.0,-,-,-,-,-,-,-,-,-,0.0,-,-,-,-,-,0.0,-,-,-,-,0.0,-,-,-,-,-,-,-,-,-,-,-,0.0,-,-,-,-,-,-,-,-,0.0,-,-,-,0.0,60.0,23.0,0.26
4991,39802,466081,Mohajerani A.,2012,,-,-,-,8.0,-,-,-,-,-,-,-,-,-,0.0,-,-,-,0.0,-,-,0.0,0.0,-,-,-,-,-,0.0,-,-,-,0.0,-,-,-,-,-,-,-,-,-,-,0.0,-,-,-,-,-,-,-,-,-,-,-,-,-,-,-,-,-,0.0,-,-,-,-,-,-,0.0,-,-,0.0,-,-,-,-,-,-,-,0.0,-,-,-,-,-,-,-,-,-,-,-,46.0,-,-,-,-,-,-,,-,0.0,-,-,-,-,-,-,-,-,-,-,0.0,-,-,-,-,-,-,-,-,-,-,-,-,-,-,-,-,46.0,-,-,-,0.0,-,-,-,-,8.0,-,-,-,100.0,-,-,-,-,-,-,-,-,-,-,0.0,-,-,-,-,-,-,-,-,-,0.0,-,-,-,-,-,0.0,-,-,-,-,0.0,-,-,-,-,-,-,-,-,-,-,-,0.0,-,-,-,-,-,-,-,-,0.0,-,-,-,0.0,71.0,28.0,0.28
4992,39802,466082,Mohajerani A.,2012,,-,-,-,8.0,-,-,-,-,-,-,-,-,-,0.0,-,-,-,0.0,-,-,0.0,0.0,-,-,-,-,-,0.0,-,-,-,0.0,-,-,-,-,-,-,-,-,-,-,0.0,-,-,-,-,-,-,-,-,-,-,-,-,-,-,-,-,-,0.0,-,-,-,-,-,-,0.0,-,-,0.0,-,-,-,-,-,-,-,0.0,-,-,-,-,-,-,-,-,-,-,-,34.5,-,-,-,-,-,-,,-,0.0,-,-,-,-,-,-,-,-,-,-,11.5,-,-,-,-,-,-,-,-,-,-,-,-,-,-,-,-,46.0,-,-,-,0.0,-,-,-,-,8.0,-,-,-,100.0,-,-,-,-,-,-,-,-,-,-,0.0,-,-,-,-,-,-,-,-,-,0.0,-,-,-,-,-,0.0,-,-,-,-,0.0,-,-,-,-,-,-,-,-,-,-,-,0.0,-,-,-,-,-,-,-,-,0.0,-,-,-,0.0,76.0,30.0,0.25
4993,39802,466083,Mohajerani A.,2012,,-,-,-,8.0,-,-,-,-,-,-,-,-,-,0.0,-,-,-,0.0,-,-,0.0,0.0,-,-,-,-,-,0.0,-,-,-,0.0,-,-,-,-,-,-,-,-,-,-,0.0,-,-,-,-,-,-,-,-,-,-,-,-,-,-,-,-,-,0.0,-,-,-,-,-,-,0.0,-,-,0.0,-,-,-,-,-,-,-,0.0,-,-,-,-,-,-,-,-,-,-,-,23.0,-,-,-,-,-,-,,-,0.0,-,-,-,-,-,-,-,-,-,-,23.0,-,-,-,-,-,-,-,-,-,-,-,-,-,-,-,-,46.0,-,-,-,0.0,-,-,-,-,8.0,-,-,-,100.0,-,-,-,-,-,-,-,-,-,-,0.0,-,-,-,-,-,-,-,-,-,0.0,-,-,-,-,-,0.0,-,-,-,-,0.0,-,-,-,-,-,-,-,-,-,-,-,0.0,-,-,-,-,-,-,-,-,0.0,-,-,-,0.0,69.0,27.0,0.25
4994,39802,466084,Mohajerani A.,2012,,-,-,-,8.0,-,-,-,-,-,-,-,-,-,0.0,-,-,-,0.0,-,-,0.0,0.0,-,-,-,-,-,0.0,-,-,-,0.0,-,-,-,-,-,-,-,-,-,-,0.0,-,-,-,-,-,-,-,-,-,-,-,-,-,-,-,-,-,0.0,-,-,-,-,-,-,0.0,-,-,0.0,-,-,-,-,-,-,-,0.0,-,-,-,-,-,-,-,-,-,-,-,11.5,-,-,-,-,-,-,,-,0.0,-,-,-,-,-,-,-,-,-,-,34.5,-,-,-,-,-,-,-,-,-,-,-,-,-,-,-,-,46.0,-,-,-,0.0,-,-,-,-,8.0,-,-,-,100.0,-,-,-,-,-,-,-,-,-,-,0.0,-,-,-,-,-,-,-,-,-,0.0,-,-,-,-,-,0.0,-,-,-,-,0.0,-,-,-,-,-,-,-,-,-,-,-,0.0,-,-,-,-,-,-,-,-,0.0,-,-,-,0.0,62.0,25.0,0.24
4995,39802,466085,Mohajerani A.,2012,,-,-,-,8.0,-,-,-,-,-,-,-,-,-,0.0,-,-,-,0.0,-,-,0.0,0.0,-,-,-,-,-,0.0,-,-,-,0.0,-,-,-,-,-,-,-,-,-,-,0.0,-,-,-,-,-,-,-,-,-,-,-,-,-,-,-,-,-,0.0,-,-,-,-,-,-,0.0,-,-,0.0,-,-,-,-,-,-,-,0.0,-,-,-,-,-,-,-,-,-,-,-,0.0,-,-,-,-,-,-,,-,0.0,-,-,-,-,-,-,-,-,-,-,46.0,-,-,-,-,-,-,-,-,-,-,-,-,-,-,-,-,46.0,-,-,-,0.0,-,-,-,-,8.0,-,-,-,100.0,-,-,-,-,-,-,-,-,-,-,0.0,-,-,-,-,-,-,-,-,-,0.0,-,-,-,-,-,0.0,-,-,-,-,0.0,-,-,-,-,-,-,-,-,-,-,-,0.0,-,-,-,-,-,-,-,-,0.0,-,-,-,0.0,51.0,19.0,0.32
4996,39802,466086,Mohajerani A.,2012,,-,-,-,0.0,-,-,-,-,-,-,-,-,-,70.0,-,-,-,0.0,-,-,0.0,0.0,-,-,-,-,-,0.0,-,-,-,0.0,-,-,-,-,-,-,-,-,-,-,0.0,-,-,-,-,-,-,-,-,-,-,-,-,-,-,-,-,-,0.0,-,-,-,-,-,-,0.0,-,-,0.0,-,-,-,-,-,-,-,0.0,-,-,-,-,-,-,-,-,-,-,-,30.0,-,-,-,-,-,-,,-,0.0,-,-,-,-,-,-,-,-,-,-,0.0,-,-,-,-,-,-,-,-,-,-,-,-,-,-,-,-,0.0,-,-,-,0.0,-,-,-,-,70.0,-,-,-,100.0,-,-,-,-,-,-,-,-,-,-,0.0,-,-,-,-,-,-,-,-,-,0.0,-,-,-,-,-,0.0,-,-,-,-,0.0,-,-,-,-,-,-,-,-,-,-,-,0.0,-,-,-,-,-,-,-,-,0.0,-,-,-,0.0,85.0,34.0,0.25
4997,39802,466087,Mohajerani A.,2012,,-,-,-,0.0,-,-,-,-,-,-,-,-,-,70.0,-,-,-,0.0,-,-,0.0,0.0,-,-,-,-,-,0.0,-,-,-,0.0,-,-,-,-,-,-,-,-,-,-,0.0,-,-,-,-,-,-,-,-,-,-,-,-,-,-,-,-,-,0.0,-,-,-,-,-,-,0.0,-,-,0.0,-,-,-,-,-,-,-,0.0,-,-,-,-,-,-,-,-,-,-,-,22.5,-,-,-,-,-,-,,-,0.0,-,-,-,-,-,-,-,-,-,-,7.5,-,-,-,-,-,-,-,-,-,-,-,-,-,-,-,-,0.0,-,-,-,0.0,-,-,-,-,70.0,-,-,-,100.0,-,-,-,-,-,-,-,-,-,-,0.0,-,-,-,-,-,-,-,-,-,0.0,-,-,-,-,-,0.0,-,-,-,-,0.0,-,-,-,-,-,-,-,-,-,-,-,0.0,-,-,-,-,-,-,-,-,0.0,-,-,-,0.0,82.0,33.0,0.25
4998,39802,466088,Mohajerani A.,2012,,-,-,-,0.0,-,-,-,-,-,-,-,-,-,70.0,-,-,-,0.0,-,-,0.0,0.0,-,-,-,-,-,0.0,-,-,-,0.0,-,-,-,-,-,-,-,-,-,-,0.0,-,-,-,-,-,-,-,-,-,-,-,-,-,-,-,-,-,0.0,-,-,-,-,-,-,0.0,-,-,0.0,-,-,-,-,-,-,-,0.0,-,-,-,-,-,-,-,-,-,-,-,15.0,-,-,-,-,-,-,,-,0.0,-,-,-,-,-,-,-,-,-,-,15.0,-,-,-,-,-,-,-,-,-,-,-,-,-,-,-,-,0.0,-,-,-,0.0,-,-,-,-,70.0,-,-,-,100.0,-,-,-,-,-,-,-,-,-,-,0.0,-,-,-,-,-,-,-,-,-,0.0,-,-,-,-,-,0.0,-,-,-,-,0.0,-,-,-,-,-,-,-,-,-,-,-,0.0,-,-,-,-,-,-,-,-,0.0,-,-,-,0.0,77.0,31.0,0.25
4999,39802,466089,Mohajerani A.,2012,,-,-,-,0.0,-,-,-,-,-,-,-,-,-,70.0,-,-,-,0.0,-,-,0.0,0.0,-,-,-,-,-,0.0,-,-,-,0.0,-,-,-,-,-,-,-,-,-,-,0.0,-,-,-,-,-,-,-,-,-,-,-,-,-,-,-,-,-,0.0,-,-,-,-,-,-,0.0,-,-,0.0,-,-,-,-,-,-,-,0.0,-,-,-,-,-,-,-,-,-,-,-,7.5,-,-,-,-,-,-,,-,0.0,-,-,-,-,-,-,-,-,-,-,22.5,-,-,-,-,-,-,-,-,-,-,-,-,-,-,-,-,0.0,-,-,-,0.0,-,-,-,-,70.0,-,-,-,100.0,-,-,-,-,-,-,-,-,-,-,0.0,-,-,-,-,-,-,-,-,-,0.0,-,-,-,-,-,0.0,-,-,-,-,0.0,-,-,-,-,-,-,-,-,-,-,-,0.0,-,-,-,-,-,-,-,-,0.0,-,-,-,0.0,74.0,29.0,0.26
5000,39802,466090,Mohajerani A.,2012,,-,-,-,0.0,-,-,-,-,-,-,-,-,-,70.0,-,-,-,0.0,-,-,0.0,0.0,-,-,-,-,-,0.0,-,-,-,0.0,-,-,-,-,-,-,-,-,-,-,0.0,-,-,-,-,-,-,-,-,-,-,-,-,-,-,-,-,-,0.0,-,-,-,-,-,-,0.0,-,-,0.0,-,-,-,-,-,-,-,0.0,-,-,-,-,-,-,-,-,-,-,-,0.0,-,-,-,-,-,-,,-,0.0,-,-,-,-,-,-,-,-,-,-,30.0,-,-,-,-,-,-,-,-,-,-,-,-,-,-,-,-,0.0,-,-,-,0.0,-,-,-,-,70.0,-,-,-,100.0,-,-,-,-,-,-,-,-,-,-,0.0,-,-,-,-,-,-,-,-,-,0.0,-,-,-,-,-,0.0,-,-,-,-,0.0,-,-,-,-,-,-,-,-,-,-,-,0.0,-,-,-,-,-,-,-,-,0.0,-,-,-,0.0,59.0,23.0,0.28
5001,39814,466167,Chenu S.,2012,,-,-,-,5.62814,-,-,-,-,-,-,-,-,-,0.0,-,-,-,0.0,-,-,0.0,0.0,-,-,-,-,-,0.0,-,-,-,0.0,-,-,-,-,-,-,-,-,-,-,0.0,-,-,-,-,-,-,-,-,-,-,-,-,-,-,-,-,-,0.0,-,-,-,-,-,-,0.0,-,-,0.0,-,-,-,-,-,-,-,0.0,-,-,-,-,-,-,-,-,-,-,-,0.0,-,-,-,-,-,-,,-,0.0,-,-,-,-,-,-,-,-,-,-,46.23116,-,-,-,-,-,-,-,-,-,-,-,-,-,-,-,-,48.0402,-,-,-,0.0,-,-,-,-,5.62814,-,-,-,100.0,-,-,-,-,-,-,-,-,-,-,0.0,-,-,-,-,-,-,-,-,-,0.0,-,-,-,-,-,0.0,-,-,-,-,0.0,-,-,-,-,-,-,-,-,-,-,-,0.0,-,-,-,-,-,-,-,-,0.1005025,-,-,-,0.0,44.0,17.0,0.2941177
5002,39814,466168,Chenu S.,2012,,-,-,-,5.494505,-,-,-,-,-,-,-,-,-,0.0,-,-,-,0.0,-,-,0.0,0.0,-,-,-,-,-,0.0,-,-,-,0.0,-,-,-,-,-,-,-,-,-,-,0.0,-,-,-,-,-,-,-,-,-,-,-,-,-,-,-,-,-,0.0,-,-,-,-,-,-,0.0,-,-,0.0,-,-,-,-,-,-,-,0.0,-,-,-,-,-,-,-,-,-,-,-,0.0,-,-,-,-,-,-,,-,0.0,-,-,-,-,-,-,-,-,-,-,41.95804,-,-,-,-,-,-,4.795,-,-,-,-,-,-,-,-,-,43.05694,-,-,-,0.0,-,-,-,-,5.494505,-,-,-,100.0,-,-,-,-,-,-,-,-,-,-,0.0,-,-,-,-,-,-,-,-,-,0.0,-,-,-,-,-,0.0,-,-,-,-,0.0,-,-,-,-,-,-,-,-,-,-,-,0.0,-,-,-,-,-,-,-,-,4.695304,-,-,-,0.0,53.0,21.0,0.2619048
5003,39814,466169,Chenu S.,2012,,-,-,-,5.5,-,-,-,-,-,-,-,-,-,0.0,-,-,-,0.0,-,-,0.0,0.0,-,-,-,-,-,0.0,-,-,-,0.0,-,-,-,-,-,-,-,-,-,-,0.0,-,-,-,-,-,-,-,-,-,-,-,-,-,-,-,-,-,0.0,-,-,-,-,-,-,0.0,-,-,0.0,-,-,-,-,-,-,-,0.0,-,-,-,-,-,-,-,-,-,-,-,0.0,-,-,-,-,-,-,,-,0.0,-,-,-,-,-,-,-,-,-,-,38.0,-,-,-,-,-,-,8.6,-,-,-,-,-,-,-,-,-,39.0,-,-,-,0.0,-,-,-,-,5.5,-,-,-,100.0,-,-,-,-,-,-,-,-,-,-,0.0,-,-,-,-,-,-,-,-,-,0.0,-,-,-,-,-,0.0,-,-,-,-,0.0,-,-,-,-,-,-,-,-,-,-,-,0.0,-,-,-,-,-,-,-,-,8.9,-,-,-,0.0,60.0,24.0,0.25
5004,39814,466170,Chenu S.,2012,,-,-,-,5.289422,-,-,-,-,-,-,-,-,-,0.0,-,-,-,0.0,-,-,0.0,0.0,-,-,-,-,-,0.0,-,-,-,0.0,-,-,-,-,-,-,-,-,-,-,0.0,-,-,-,-,-,-,-,-,-,-,-,-,-,-,-,-,-,0.0,-,-,-,-,-,-,0.0,-,-,0.0,-,-,-,-,-,-,-,0.0,-,-,-,-,-,-,-,-,-,-,-,0.0,-,-,-,-,-,-,,-,0.0,-,-,-,-,-,-,-,-,-,-,35.92815,-,-,-,-,-,-,13.77,-,-,-,-,-,-,-,-,-,30.93812,-,-,-,0.0,-,-,-,-,5.289422,-,-,-,100.0,-,-,-,-,-,-,-,-,-,-,0.0,-,-,-,-,-,-,-,-,-,0.0,-,-,-,-,-,0.0,-,-,-,-,0.0,-,-,-,-,-,-,-,-,-,-,-,0.0,-,-,-,-,-,-,-,-,14.07186,-,-,-,0.0,69.0,27.0,0.2777778
5005,39814,466171,Chenu S.,2012,,-,-,-,4.975124,-,-,-,-,-,-,-,-,-,0.0,-,-,-,0.0,-,-,0.0,0.0,-,-,-,-,-,0.0,-,-,-,0.0,-,-,-,-,-,-,-,-,-,-,0.0,-,-,-,-,-,-,-,-,-,-,-,-,-,-,-,-,-,0.0,-,-,-,-,-,-,0.0,-,-,0.0,-,-,-,-,-,-,-,0.0,-,-,-,-,-,-,-,-,-,-,-,0.0,-,-,-,-,-,-,,-,0.0,-,-,-,-,-,-,-,-,-,-,33.83084,-,-,-,-,-,-,17.71,-,-,-,-,-,-,-,-,-,24.97512,-,-,-,0.0,-,-,-,-,4.975124,-,-,-,100.0,-,-,-,-,-,-,-,-,-,-,0.0,-,-,-,-,-,-,-,-,-,0.0,-,-,-,-,-,0.0,-,-,-,-,0.0,-,-,-,-,-,-,-,-,-,-,-,0.0,-,-,-,-,-,-,-,-,18.50746,-,-,-,0.0,79.0,31.0,0.2741936
5006,39814,466172,Chenu S.,2012,,-,-,-,5.622489,-,-,-,-,-,-,-,-,-,0.0,-,-,-,0.0,-,-,0.0,0.0,-,-,-,-,-,0.0,-,-,-,0.0,-,-,-,-,-,-,-,-,-,-,0.0,-,-,-,-,-,-,-,-,-,-,-,-,-,-,-,-,-,0.0,-,-,-,-,-,-,0.0,-,-,0.0,-,-,-,-,-,-,-,0.0,-,-,-,-,-,-,-,-,-,-,-,0.0,-,-,-,-,-,-,,-,0.0,-,-,-,-,-,-,-,-,-,-,39.15662,-,-,-,-,-,-,3.313,-,-,-,-,-,-,-,-,-,44.1767,-,-,-,0.0,-,-,-,-,5.622489,-,-,-,100.0,-,-,-,-,-,-,-,-,-,-,0.0,-,-,-,-,-,-,-,-,-,0.0,-,-,-,-,-,0.0,-,-,-,-,0.0,-,-,-,-,-,-,-,-,-,-,-,0.0,-,-,-,-,-,-,-,-,7.730923,-,-,-,0.0,51.0,20.0,0.275
5007,39814,466173,Chenu S.,2012,,-,-,-,5.505506,-,-,-,-,-,-,-,-,-,0.0,-,-,-,0.0,-,-,0.0,0.0,-,-,-,-,-,0.0,-,-,-,0.0,-,-,-,-,-,-,-,-,-,-,0.0,-,-,-,-,-,-,-,-,-,-,-,-,-,-,-,-,-,0.0,-,-,-,-,-,-,0.0,-,-,0.0,-,-,-,-,-,-,-,0.0,-,-,-,-,-,-,-,-,-,-,-,0.0,-,-,-,-,-,-,,-,0.0,-,-,-,-,-,-,-,-,-,-,35.03503,-,-,-,-,-,-,6.807,-,-,-,-,-,-,-,-,-,39.63964,-,-,-,0.0,-,-,-,-,5.505506,-,-,-,100.0,-,-,-,-,-,-,-,-,-,-,0.0,-,-,-,-,-,-,-,-,-,0.0,-,-,-,-,-,0.0,-,-,-,-,0.0,-,-,-,-,-,-,-,-,-,-,-,0.0,-,-,-,-,-,-,-,-,13.01301,-,-,-,0.0,58.0,23.0,0.2608696
5008,39814,466174,Chenu S.,2012,,-,-,-,5.522089,-,-,-,-,-,-,-,-,-,0.0,-,-,-,0.0,-,-,0.0,0.0,-,-,-,-,-,0.0,-,-,-,0.0,-,-,-,-,-,-,-,-,-,-,0.0,-,-,-,-,-,-,-,-,-,-,-,-,-,-,-,-,-,0.0,-,-,-,-,-,-,0.0,-,-,0.0,-,-,-,-,-,-,-,0.0,-,-,-,-,-,-,-,-,-,-,-,0.0,-,-,-,-,-,-,,-,0.0,-,-,-,-,-,-,-,-,-,-,31.1245,-,-,-,-,-,-,9.94,-,-,-,-,-,-,-,-,-,31.92771,-,-,-,0.0,-,-,-,-,5.522089,-,-,-,100.0,-,-,-,-,-,-,-,-,-,-,0.0,-,-,-,-,-,-,-,-,-,0.0,-,-,-,-,-,0.0,-,-,-,-,0.0,-,-,-,-,-,-,-,-,-,-,-,0.0,-,-,-,-,-,-,-,-,21.48594,-,-,-,0.0,63.0,25.0,0.26
5009,39814,466175,Chenu S.,2012,,-,-,-,5.511022,-,-,-,-,-,-,-,-,-,0.0,-,-,-,0.0,-,-,0.0,0.0,-,-,-,-,-,0.0,-,-,-,0.0,-,-,-,-,-,-,-,-,-,-,0.0,-,-,-,-,-,-,-,-,-,-,-,-,-,-,-,-,-,0.0,-,-,-,-,-,-,0.0,-,-,0.0,-,-,-,-,-,-,-,0.0,-,-,-,-,-,-,-,-,-,-,-,0.0,-,-,-,-,-,-,,-,0.0,-,-,-,-,-,-,-,-,-,-,31.06212,-,-,-,-,-,-,12.63,-,-,-,-,-,-,-,-,-,26.0521,-,-,-,0.0,-,-,-,-,5.511022,-,-,-,100.0,-,-,-,-,-,-,-,-,-,-,0.0,-,-,-,-,-,-,-,-,-,0.0,-,-,-,-,-,0.0,-,-,-,-,0.0,-,-,-,-,-,-,-,-,-,-,-,0.0,-,-,-,-,-,-,-,-,24.7495,-,-,-,0.0,72.0,29.0,0.2413793
5010,39839,470636,Li Hong,2012,,-,-,-,6.829999,-,-,-,0.12,-,-,-,-,-,5.0,-,-,-,0.0,-,-,0.0,0.0,-,-,-,-,-,0.0,-,-,-,0.0,-,-,-,-,-,-,-,-,-,-,0.0,-,-,-,-,-,-,-,-,-,-,-,-,-,-,-,-,-,0.0,-,-,-,-,-,-,0.0,-,-,0.0,-,-,-,-,-,-,-,0.0,-,-,-,-,-,-,-,1.19,-,-,-,24.59,-,-,-,-,-,-,,-,0.0,-,-,-,-,-,-,-,-,-,-,0.0,-,-,-,-,-,-,-,-,1,-,-,-,-,-,-,-,61.27,-,-,-,0.0,-,-,-,-,14.14,-,-,-,100.0,-,-,-,-,-,-,-,-,-,-,0.0,-,-,-,-,-,-,-,-,-,0.0,-,-,-,-,-,0.0,-,-,-,-,0.0,-,-,-,-,-,-,-,-,-,-,-,0.0,-,-,-,-,-,-,-,-,0.0,-,-,-,0.0,63.8,25.52,0.25
5011,39839,470637,Li Hong,2012,,-,-,-,8.83,-,-,-,0.12,-,-,-,-,-,0.0,-,-,-,0.0,-,-,0.0,0.0,-,-,-,-,-,0.0,-,-,-,0.0,-,-,-,-,-,-,-,-,-,-,0.0,-,-,-,-,-,-,-,-,-,-,-,-,-,-,-,-,-,0.0,-,-,-,-,-,-,0.0,-,-,0.0,-,-,-,-,-,-,-,0.0,-,-,-,-,-,-,-,6.19,-,-,-,17.59,-,-,-,-,-,-,,-,0.0,-,-,-,-,-,-,-,-,-,-,0.0,-,-,-,-,-,-,-,-,1,-,-,-,-,-,-,-,61.27,-,-,-,0.0,-,-,-,-,16.14,-,-,-,100.0,-,-,-,-,-,-,-,-,-,-,5.0,-,-,-,-,-,-,-,-,-,0.0,-,-,-,-,-,0.0,-,-,-,-,0.0,-,-,-,-,-,-,-,-,-,-,-,0.0,-,-,-,-,-,-,-,-,0.0,-,-,-,0.0,64.8,25.92,0.25
5012,39839,470638,Li Hong,2012,,-,-,-,9.83,-,-,-,0.12,-,-,-,-,-,5.0,-,-,-,0.0,-,-,0.0,0.0,-,-,-,-,-,0.0,-,-,-,0.0,-,-,-,-,-,-,-,-,-,-,0.0,-,-,-,-,-,-,-,-,-,-,-,-,-,-,-,-,-,0.0,-,-,-,-,-,-,0.0,-,-,0.0,-,-,-,-,-,-,-,0.0,-,-,-,-,-,-,-,3.19,-,-,-,14.59,-,-,-,-,-,-,,-,0.0,-,-,-,-,-,-,-,-,-,-,0.0,-,-,-,-,-,-,-,-,1,-,-,-,-,-,-,-,61.27,-,-,-,0.0,-,-,-,-,19.14,-,-,-,100.0,-,-,-,-,-,-,-,-,-,-,5.0,-,-,-,-,-,-,-,-,-,0.0,-,-,-,-,-,0.0,-,-,-,-,0.0,-,-,-,-,-,-,-,-,-,-,-,0.0,-,-,-,-,-,-,-,-,0.0,-,-,-,0.0,69.1,27.86,0.24
5013,39839,470639,Li Hong,2012,,-,-,-,8.83,-,-,-,0.12,-,-,-,-,-,8.0,-,-,-,0.0,-,-,0.0,0.0,-,-,-,-,-,0.0,-,-,-,0.0,-,-,-,-,-,-,-,-,-,-,0.0,-,-,-,-,-,-,-,-,-,-,-,-,-,-,-,-,-,0.0,-,-,-,-,-,-,0.0,-,-,0.0,-,-,-,-,-,-,-,0.0,-,-,-,-,-,-,-,-,-,-,-,10.78,-,-,-,-,-,-,,-,0.0,-,-,-,-,-,-,-,-,-,-,0.0,-,-,-,-,-,-,-,-,1,-,-,-,-,-,-,-,61.27,-,-,-,0.0,-,-,-,-,17.95,-,-,-,100.0,-,-,-,-,-,-,-,-,-,-,10.0,-,-,-,-,-,-,-,-,-,0.0,-,-,-,-,-,0.0,-,-,-,-,0.0,-,-,-,-,-,-,-,-,-,-,-,0.0,-,-,-,-,-,-,-,-,0.0,-,-,-,0.0,71.5,29.3,0.22
5014,39839,470640,Li Hong,2012,,-,-,-,10.83,-,-,-,0.12,-,-,-,-,-,5.0,-,-,-,0.0,-,-,0.0,0.0,-,-,-,-,-,0.0,-,-,-,0.0,-,-,-,-,-,-,-,-,-,-,0.0,-,-,-,-,-,-,-,-,-,-,-,-,-,-,-,-,-,0.0,-,-,-,-,-,-,0.0,-,-,0.0,-,-,-,-,-,-,-,0.0,-,-,-,-,-,-,-,8,-,-,-,8.78,-,-,-,-,-,-,,-,0.0,-,-,-,-,-,-,-,-,-,-,0.0,-,-,-,-,-,-,-,-,1,-,-,-,-,-,-,-,61.27,-,-,-,0.0,-,-,-,-,24.95,-,-,-,100.0,-,-,-,-,-,-,-,-,-,-,5.0,-,-,-,-,-,-,-,-,-,0.0,-,-,-,-,-,0.0,-,-,-,-,0.0,-,-,-,-,-,-,-,-,-,-,-,0.0,-,-,-,-,-,-,-,-,0.0,-,-,-,0.0,66.1,26.65,0.24
5015,39839,470641,Li Hong,2012,,-,-,-,10.83,-,-,-,0.12,-,-,-,-,-,5.0,-,-,-,0.0,-,-,0.0,0.0,-,-,-,-,-,0.0,-,-,-,0.0,-,-,-,-,-,-,-,-,-,-,0.0,-,-,-,-,-,-,-,-,-,-,-,-,-,-,-,-,-,0.0,-,-,-,-,-,-,0.0,-,-,0.0,-,-,-,-,-,-,-,0.0,-,-,-,-,-,-,-,1.5,-,-,-,11.78,-,-,-,-,-,-,,-,0.0,-,-,-,-,-,-,-,-,-,-,0.0,-,-,-,-,-,-,-,-,1,-,-,-,-,-,-,-,61.27,-,-,-,0.0,-,-,-,-,18.45,-,-,-,100.0,-,-,-,-,-,-,-,-,-,-,8.5,-,-,-,-,-,-,-,-,-,0.0,-,-,-,-,-,0.0,-,-,-,-,0.0,-,-,-,-,-,-,-,-,-,-,-,0.0,-,-,-,-,-,-,-,-,0.0,-,-,-,0.0,72.2,29.34,0.23
5016,39839,470642,Li Hong,2012,,-,-,-,8.242105,-,-,-,0.1263,-,-,-,-,-,7.368421,-,-,-,0.0,-,-,0.0,0.0,-,-,-,-,-,0.0,-,-,-,0.0,-,-,-,-,-,-,-,-,-,-,0.0,-,-,-,-,-,-,-,-,-,-,-,-,-,-,-,-,-,0.0,-,-,-,-,-,-,0.0,-,-,0.0,-,-,-,-,-,-,-,0.0,-,-,-,-,-,-,-,1.253,-,-,-,10.09474,-,-,-,-,-,-,,-,0.0,-,-,-,-,-,-,-,-,-,-,0.0,-,-,-,-,-,-,-,-,1.053,-,-,-,-,-,-,-,64.49474,-,-,-,0.0,-,-,-,-,18.04211,-,-,-,100.0,-,-,-,-,-,-,-,-,-,-,7.368421,-,-,-,-,-,-,-,-,-,0.0,-,-,-,-,-,0.0,-,-,-,-,0.0,-,-,-,-,-,-,-,-,-,-,-,0.0,-,-,-,-,-,-,-,-,0.0,-,-,-,0.0,71.4,29.02,0.23
5017,39839,470643,Li Hong,2012,,-,-,-,8.83,-,-,-,0.12,-,-,-,-,-,6.0,-,-,-,0.0,-,-,0.0,0.0,-,-,-,-,-,0.0,-,-,-,0.0,-,-,-,-,-,-,-,-,-,-,0.0,-,-,-,-,-,-,-,-,-,-,-,-,-,-,-,-,-,0.0,-,-,-,-,-,-,0.0,-,-,0.0,-,-,-,-,-,-,-,0.0,-,-,-,-,-,-,-,-,-,-,-,9.78,-,-,-,-,-,-,,-,5.0,-,-,-,-,-,-,-,-,-,-,0.0,-,-,-,-,-,-,-,-,1,-,-,-,-,-,-,-,64.27,-,-,-,0.0,-,-,-,-,15.95,-,-,-,100.0,-,-,-,-,-,-,-,-,-,-,5.0,-,-,-,-,-,-,-,-,-,0.0,-,-,-,-,-,0.0,-,-,-,-,0.0,-,-,-,-,-,-,-,-,-,-,-,0.0,-,-,-,-,-,-,-,-,0.0,-,-,-,0.0,73.6,30.16,0.22
5018,39839,470644,Li Hong,2012,,-,-,-,6.829999,-,-,-,0.12,-,-,-,-,-,0.0,-,-,-,0.0,-,-,0.0,0.0,-,-,-,-,-,0.0,-,-,-,0.0,-,-,-,-,-,-,-,-,-,-,0.0,-,-,-,-,-,-,-,-,-,-,-,-,-,-,-,-,-,0.0,-,-,-,-,-,-,0.0,-,-,0.0,-,-,-,-,-,-,-,0.0,-,-,-,-,-,-,-,6.19,-,-,-,24.59,-,-,-,-,-,-,,-,0.0,-,-,-,-,-,-,-,-,-,-,0.0,-,-,-,-,-,-,-,-,1,-,-,-,-,-,-,-,61.27,-,-,-,0.0,-,-,-,-,14.14,-,-,-,100.0,-,-,-,-,-,-,-,-,-,-,0.0,-,-,-,-,-,-,-,-,-,0.0,-,-,-,-,-,0.0,-,-,-,-,0.0,-,-,-,-,-,-,-,-,-,-,-,0.0,-,-,-,-,-,-,-,-,0.0,-,-,-,0.0,63.3,25.11,0.26
5019,39839,470645,Li Hong,2012,,-,-,-,6.829999,-,-,-,0.12,-,-,-,-,-,0.0,-,-,-,0.0,-,-,0.0,0.0,-,-,-,-,-,0.0,-,-,-,0.0,-,-,-,-,-,-,-,-,-,-,0.0,-,-,-,-,-,-,-,-,-,-,-,-,-,-,-,-,-,0.0,-,-,-,-,-,-,0.0,-,-,0.0,-,-,-,-,-,-,-,0.0,-,-,-,-,-,-,-,1.19,-,-,-,24.59,-,-,-,-,-,-,,-,0.0,-,-,-,-,-,-,-,-,-,-,0.0,-,-,-,-,-,-,-,-,1,-,-,-,-,-,-,-,61.27,-,-,-,0.0,-,-,-,-,9.139999,-,-,-,100.0,-,-,-,-,-,-,-,-,-,-,0.0,-,-,-,-,-,-,-,-,-,0.0,-,-,-,-,-,0.0,-,-,-,-,5.0,-,-,-,-,-,-,-,-,-,-,-,0.0,-,-,-,-,-,-,-,-,0.0,-,-,-,0.0,63.9,25.56,0.25
5020,39839,470646,Li Hong,2012,,-,-,-,5.83,-,-,-,0.12,-,-,-,-,-,0.0,-,-,-,0.0,-,-,0.0,0.0,-,-,-,-,-,0.0,-,-,-,0.0,-,-,-,-,-,-,-,-,-,-,0.0,-,-,-,-,-,-,-,-,-,-,-,-,-,-,-,-,-,0.0,-,-,-,-,-,-,0.0,-,-,0.0,-,-,-,-,-,-,-,0.0,-,-,-,-,-,-,-,11.19,-,-,-,20.59,-,-,-,-,-,-,,-,0.0,-,-,-,-,-,-,-,-,-,-,0.0,-,-,-,-,-,-,-,-,1,-,-,-,-,-,-,-,61.27,-,-,-,0.0,-,-,-,-,18.14,-,-,-,100.0,-,-,-,-,-,-,-,-,-,-,0.0,-,-,-,-,-,-,-,-,-,0.0,-,-,-,-,-,0.0,-,-,-,-,0.0,-,-,-,-,-,-,-,-,-,-,-,0.0,-,-,-,-,-,-,-,-,0.0,-,-,-,0.0,64.3,25.51,0.26
5021,39839,470647,Li Hong,2012,,-,-,-,6.829999,-,-,-,0.12,-,-,-,-,-,5.0,-,-,-,0.0,-,-,0.0,0.0,-,-,-,-,-,0.0,-,-,-,0.0,-,-,-,-,-,-,-,-,-,-,0.0,-,-,-,-,-,-,-,-,-,-,-,-,-,-,-,-,-,0.0,-,-,-,-,-,-,0.0,-,-,0.0,-,-,-,-,-,-,-,0.0,-,-,-,-,-,-,-,1.19,-,-,-,1.5,-,-,-,-,-,-,,-,23.09,-,-,-,-,-,-,-,-,-,-,0.0,-,-,-,-,-,-,-,-,1,-,-,-,-,-,-,-,61.27,-,-,-,0.0,-,-,-,-,14.14,-,-,-,100.0,-,-,-,-,-,-,-,-,-,-,0.0,-,-,-,-,-,-,-,-,-,0.0,-,-,-,-,-,0.0,-,-,-,-,0.0,-,-,-,-,-,-,-,-,-,-,-,0.0,-,-,-,-,-,-,-,-,0.0,-,-,-,0.0,64.5,26.0,0.24
5022,39839,470648,Li Hong,2012,,-,-,-,8.656863,-,-,-,0.1177,-,-,-,-,-,0.0,-,-,-,0.0,-,-,0.0,0.0,-,-,-,-,-,0.0,-,-,-,0.0,-,-,-,-,-,-,-,-,-,-,0.0,-,-,-,-,-,-,-,-,-,-,-,-,-,-,-,-,-,0.0,-,-,-,-,-,-,0.0,-,-,0.0,-,-,-,-,-,-,-,0.0,-,-,-,-,-,-,-,6.069,-,-,-,1.470588,-,-,-,-,-,-,,-,17.73529,-,-,-,-,-,-,-,-,-,-,0.0,-,-,-,-,-,-,-,-,0.9804,-,-,-,-,-,-,-,60.06863,-,-,-,0.0,-,-,-,-,15.82353,-,-,-,100.0,-,-,-,-,-,-,-,-,-,-,4.901961,-,-,-,-,-,-,-,-,-,0.0,-,-,-,-,-,0.0,-,-,-,-,0.0,-,-,-,-,-,-,-,-,-,-,-,0.0,-,-,-,-,-,-,-,-,0.0,-,-,-,0.0,62.6,25.24,0.24
5023,39839,470649,Li Hong,2012,,-,-,-,8.83,-,-,-,0.12,-,-,-,-,-,5.0,-,-,-,0.0,-,-,0.0,0.0,-,-,-,-,-,0.0,-,-,-,0.0,-,-,-,-,-,-,-,-,-,-,0.0,-,-,-,-,-,-,-,-,-,-,-,-,-,-,-,-,-,0.0,-,-,-,-,-,-,0.0,-,-,0.0,-,-,-,-,-,-,-,0.0,-,-,-,-,-,-,-,3.19,-,-,-,1.5,-,-,-,-,-,-,,-,15.09,-,-,-,-,-,-,-,-,-,-,0.0,-,-,-,-,-,-,-,-,1,-,-,-,-,-,-,-,61.27,-,-,-,0.0,-,-,-,-,18.14,-,-,-,100.0,-,-,-,-,-,-,-,-,-,-,4.0,-,-,-,-,-,-,-,-,-,0.0,-,-,-,-,-,0.0,-,-,-,-,0.0,-,-,-,-,-,-,-,-,-,-,-,0.0,-,-,-,-,-,-,-,-,0.0,-,-,-,0.0,65.2,26.5,0.23
5024,39839,470650,Li Hong,2012,,-,-,-,9.83,-,-,-,0.12,-,-,-,-,-,5.0,-,-,-,0.0,-,-,0.0,0.0,-,-,-,-,-,0.0,-,-,-,0.0,-,-,-,-,-,-,-,-,-,-,0.0,-,-,-,-,-,-,-,-,-,-,-,-,-,-,-,-,-,0.0,-,-,-,-,-,-,0.0,-,-,0.0,-,-,-,-,-,-,-,0.0,-,-,-,-,-,-,-,-,-,-,-,1.5,-,-,-,-,-,-,,-,15.08,-,-,-,-,-,-,-,-,-,-,0.0,-,-,-,-,-,-,-,-,1.2,-,-,-,-,-,-,-,59.27,-,-,-,0.0,-,-,-,-,16.15,-,-,-,100.0,-,-,-,-,-,-,-,-,-,-,5.0,-,-,-,-,-,-,-,-,-,0.0,-,-,-,-,-,0.0,-,-,-,-,0.0,-,-,-,-,-,-,-,-,-,-,-,0.0,-,-,-,-,-,-,-,-,3.0,-,-,-,0.0,66.3,26.95,0.23
5025,39839,470651,Li Hong,2012,,-,-,-,9.732674,-,-,-,0.1188,-,-,-,-,-,0.0,-,-,-,0.0,-,-,0.0,0.0,-,-,-,-,-,0.0,-,-,-,0.0,-,-,-,-,-,-,-,-,-,-,0.0,-,-,-,-,-,-,-,-,-,-,-,-,-,-,-,-,-,0.0,-,-,-,-,-,-,0.0,-,-,0.0,-,-,-,-,-,-,-,0.0,-,-,-,-,-,-,-,0.9901,-,-,-,1.485149,-,-,-,-,-,-,,-,14.93069,-,-,-,-,-,-,-,-,-,-,0.0,-,-,-,-,-,-,-,-,1.188,-,-,-,-,-,-,-,58.68317,-,-,-,0.0,-,-,-,-,12.0297,-,-,-,100.0,-,-,-,-,-,-,-,-,-,-,7.920792,-,-,-,-,-,-,-,-,-,0.0,-,-,-,-,-,0.0,-,-,-,-,0.0,-,-,-,-,-,-,-,-,-,-,-,0.0,-,-,-,-,-,-,-,-,4.950495,-,-,-,0.0,64.7,26.3,0.23
5026,39839,470652,Li Hong,2012,,-,-,-,9.83,-,-,-,0.12,-,-,-,-,-,4.0,-,-,-,0.0,-,-,0.0,0.0,-,-,-,-,-,0.0,-,-,-,0.0,-,-,-,-,-,-,-,-,-,-,0.0,-,-,-,-,-,-,-,-,-,-,-,-,-,-,-,-,-,0.0,-,-,-,-,-,-,0.0,-,-,0.0,-,-,-,-,-,-,-,0.0,-,-,-,-,-,-,-,1,-,-,-,1.5,-,-,-,-,-,-,,-,15.08,-,-,-,-,-,-,-,-,-,-,0.0,-,-,-,-,-,-,-,-,1.2,-,-,-,-,-,-,-,59.27,-,-,-,0.0,-,-,-,-,16.15,-,-,-,100.0,-,-,-,-,-,-,-,-,-,-,3.0,-,-,-,-,-,-,-,-,-,0.0,-,-,-,-,-,0.0,-,-,-,-,0.0,-,-,-,-,-,-,-,-,-,-,-,0.0,-,-,-,-,-,-,-,-,5.0,-,-,-,0.0,63.7,25.89,0.23
5027,39839,470653,Li Hong,2012,,-,-,-,9.83,-,-,-,0.12,-,-,-,-,-,7.0,-,-,-,0.0,-,-,0.0,0.0,-,-,-,-,-,0.0,-,-,-,0.0,-,-,-,-,-,-,-,-,-,-,0.0,-,-,-,-,-,-,-,-,-,-,-,-,-,-,-,-,-,0.0,-,-,-,-,-,-,0.0,-,-,0.0,-,-,-,-,-,-,-,0.0,-,-,-,-,-,-,-,1,-,-,-,1.5,-,-,-,-,-,-,,-,15.08,-,-,-,-,-,-,-,-,-,-,0.0,-,-,-,-,-,-,-,-,1.2,-,-,-,-,-,-,-,59.27,-,-,-,0.0,-,-,-,-,19.15,-,-,-,100.0,-,-,-,-,-,-,-,-,-,-,0.0,-,-,-,-,-,-,-,-,-,0.0,-,-,-,-,-,0.0,-,-,-,-,0.0,-,-,-,-,-,-,-,-,-,-,-,0.0,-,-,-,-,-,-,-,-,5.0,-,-,-,0.0,64.6,26.26,0.23
