Repository: jacobergzhou/Poisson-Ratio

File: Non_metal_07242019.csv (part 66 of 91)
Index,Code,Glass #,Author,Year,Trademark,glass_comp,Ag2O,AgI,Al,Al2O3,AlF3,AlN,As,As2O3,As2O5,As2S3,As2Se3,AsSe,B,B2O3,BaCl2,BaF2,BaO,BeF2,BeO,Bi2O3,BiCl3,Br,Ca,CaF2,CaO,Cd,CdCl2,CdF2,CdO,Ce2O3,CeF3,CeO2,Cl,Co3O4,CoO,Cr2O3,Cs2O,CsCl,CsF,Cu2O,CuO,Dy2O3,Er,Er2O3,ErF3,Eu,Eu2O3,EuF3,F,Fe,Fe2O3,FeO,Ga,Ga2O3,Ga2S3,Ga2Se3,GaF3,Gd2O3,GdF3,Ge,GeO2,GeS2,GeSe2,H2O,HfF4,HfO2,Hg,Ho2O3,I,InF3,K,K2O,K2S,K2SO4,KBr,KCl,KF,KHF2,La,La2O3,La2S3,LaF3,Li,Li2O,Li2S,Li2SO4,LiBr,LiCl,LiF,LiI,MgF2,MgO,Mn2O3,MnF2,MnO,MnO2,MoO2,MoO3,N,Na,Na2O,Na2S,Na2SO4,NaCl,NaF,NaPO3,Nb2O5,Nd,Nd2O3,NdF3,NH4NO3,NiO,O,OH,P,P2O5,Pb,PbCl2,PbF2,PbO,PdO,Pr2O3,Pr6O11,PrF3,Rb2O,RbF,Rh2O3,RuO2,S,Sb,Sb2O3,Sb2S3,Sc2O3,Se,Si,Si3N4,SiC,SiO2,Sm2O3,Sn,SnO,SnO2,SO2,SO3,Sr,SrCl2,SrF2,SrO,Ta2O3,Ta2O5,Tb2O3,TbF3,Te,TeO2,Th,ThF4,ThO2,TiO2,Tl,Tl2O,Tl2Se,TlSe,Tm2O3,U,U3O8,UO2,V,V2O5,VO6,WO3,Y,Y2O3,Yb2O3,YbF3,YF3,ZnCl2,ZnF2,ZnO,ZnSO4,ZrF4,ZrO2,Young's modulus E (GPa),Shear modulus G (GPa),Poisson's ratio v
# 3936,17437,167110,Bordeaux F.,1999,nan,(Al2O3)1.47583899 (CaO)14.6765899 (K2O)1.727911988 (MgO)0.15238969900000002 (Na2O)17.34210988 (SiO2)64.62515955 ,0.0,0,0.0,1.47583899,0.0,0.0,0.0,0.0,0.0,0,0,0,0.0,0.0,0,0.0,0.0,0.0,0.0,0.0,0.0,0,0.0,0.0,14.6765899,0.0,0,0,0.0,0.0,0,0.0,0.0,0.0,0.0,0.0,0.0,0,0.0,0.0,0.0,0.0,0.0,0.0,0,0.0,0.0,0,0.0,0.0,0.0,0.0,0.0,0.0,0,0,0,0.0,0,0.0,0.0,0,0,0.0,0,0.0,0.0,0.0,0,0.0,0.0,1.727911988,0,0,0.0,0.0,0,0.0,0.0,0.0,0,0.0,0.0,0.0,0,0,0,0.0,0.0,0,0.0,0.15238969900000002,0.0,0,0.0,0.0,0.0,0.0,0.0,0.0,17.34210988,0.0,0.0,0.0,0.0,0.0,0.0,0.0,0.0,0.0,0.0,0.0,0.0,0.0,0.0,0.0,0.0,0.0,0.0,0.0,0.0,0.0,0.0,0,0.0,0.0,0.0,0.0,0.0,0.0,0.0,0,0.0,0.0,0.0,0.0,0.0,64.62515955,0.0,0,0.0,0.0,0.0,0.0,0.0,0,0.0,0.0,0.0,0.0,0.0,0,0.0,0.0,0.0,0.0,0,0.0,0.0,0.0,0,0,0,0.0,0.0,0.0,0.0,0.0,0.0,0.0,0.0,0.0,0.0,0.0,0.0,0.0,0.0,0.0,0,0.0,0.0,70.0,28.45,0.23
# 3937,17437,167111,Bordeaux F.,1999,nan,(Al2O3)1.204334831 (CaO)11.38670841 (K2O)3.193862553 (MgO)0.7616758929999999 (Na2O)17.23684759 (SiO2)66.21657073 ,0.0,0,0.0,1.204334831,0.0,0.0,0.0,0.0,0.0,0,0,0,0.0,0.0,0,0.0,0.0,0.0,0.0,0.0,0.0,0,0.0,0.0,11.38670841,0.0,0,0,0.0,0.0,0,0.0,0.0,0.0,0.0,0.0,0.0,0,0.0,0.0,0.0,0.0,0.0,0.0,0,0.0,0.0,0,0.0,0.0,0.0,0.0,0.0,0.0,0,0,0,0.0,0,0.0,0.0,0,0,0.0,0,0.0,0.0,0.0,0,0.0,0.0,3.193862553,0,0,0.0,0.0,0,0.0,0.0,0.0,0,0.0,0.0,0.0,0,0,0,0.0,0.0,0,0.0,0.7616758929999999,0.0,0,0.0,0.0,0.0,0.0,0.0,0.0,17.23684759,0.0,0.0,0.0,0.0,0.0,0.0,0.0,0.0,0.0,0.0,0.0,0.0,0.0,0.0,0.0,0.0,0.0,0.0,0.0,0.0,0.0,0.0,0,0.0,0.0,0.0,0.0,0.0,0.0,0.0,0,0.0,0.0,0.0,0.0,0.0,66.21657073,0.0,0,0.0,0.0,0.0,0.0,0.0,0,0.0,0.0,0.0,0.0,0.0,0,0.0,0.0,0.0,0.0,0,0.0,0.0,0.0,0,0,0,0.0,0.0,0.0,0.0,0.0,0.0,0.0,0.0,0.0,0.0,0.0,0.0,0.0,0.0,0.0,0,0.0,0.0,68.0,27.64,0.23
# 3938,17437,167112,Bordeaux F.,1999,nan,(Al2O3)1.218611188 (BaO)0.810370225 (CaO)11.52168177 (K2O)3.165769488 (MgO)0.7707046190000001 (Na2O)16.33856252 (SiO2)66.17430019 ,0.0,0,0.0,1.218611188,0.0,0.0,0.0,0.0,0.0,0,0,0,0.0,0.0,0,0.0,0.810370225,0.0,0.0,0.0,0.0,0,0.0,0.0,11.52168177,0.0,0,0,0.0,0.0,0,0.0,0.0,0.0,0.0,0.0,0.0,0,0.0,0.0,0.0,0.0,0.0,0.0,0,0.0,0.0,0,0.0,0.0,0.0,0.0,0.0,0.0,0,0,0,0.0,0,0.0,0.0,0,0,0.0,0,0.0,0.0,0.0,0,0.0,0.0,3.165769488,0,0,0.0,0.0,0,0.0,0.0,0.0,0,0.0,0.0,0.0,0,0,0,0.0,0.0,0,0.0,0.7707046190000001,0.0,0,0.0,0.0,0.0,0.0,0.0,0.0,16.33856252,0.0,0.0,0.0,0.0,0.0,0.0,0.0,0.0,0.0,0.0,0.0,0.0,0.0,0.0,0.0,0.0,0.0,0.0,0.0,0.0,0.0,0.0,0,0.0,0.0,0.0,0.0,0.0,0.0,0.0,0,0.0,0.0,0.0,0.0,0.0,66.17430019,0.0,0,0.0,0.0,0.0,0.0,0.0,0,0.0,0.0,0.0,0.0,0.0,0,0.0,0.0,0.0,0.0,0,0.0,0.0,0.0,0,0,0,0.0,0.0,0.0,0.0,0.0,0.0,0.0,0.0,0.0,0.0,0.0,0.0,0.0,0.0,0.0,0,0.0,0.0,68.0,27.64,0.23
# 3939,17437,167113,Bordeaux F.,1999,nan,(Al2O3)0.59131423 (CaO)15.15950076 (K2O)0.6400608320000001 (Na2O)18.38533092 (SiO2)65.22379326 ,0.0,0,0.0,0.59131423,0.0,0.0,0.0,0.0,0.0,0,0,0,0.0,0.0,0,0.0,0.0,0.0,0.0,0.0,0.0,0,0.0,0.0,15.15950076,0.0,0,0,0.0,0.0,0,0.0,0.0,0.0,0.0,0.0,0.0,0,0.0,0.0,0.0,0.0,0.0,0.0,0,0.0,0.0,0,0.0,0.0,0.0,0.0,0.0,0.0,0,0,0,0.0,0,0.0,0.0,0,0,0.0,0,0.0,0.0,0.0,0,0.0,0.0,0.6400608320000001,0,0,0.0,0.0,0,0.0,0.0,0.0,0,0.0,0.0,0.0,0,0,0,0.0,0.0,0,0.0,0.0,0.0,0,0.0,0.0,0.0,0.0,0.0,0.0,18.38533092,0.0,0.0,0.0,0.0,0.0,0.0,0.0,0.0,0.0,0.0,0.0,0.0,0.0,0.0,0.0,0.0,0.0,0.0,0.0,0.0,0.0,0.0,0,0.0,0.0,0.0,0.0,0.0,0.0,0.0,0,0.0,0.0,0.0,0.0,0.0,65.22379326,0.0,0,0.0,0.0,0.0,0.0,0.0,0,0.0,0.0,0.0,0.0,0.0,0,0.0,0.0,0.0,0.0,0,0.0,0.0,0.0,0,0,0,0.0,0.0,0.0,0.0,0.0,0.0,0.0,0.0,0.0,0.0,0.0,0.0,0.0,0.0,0.0,0,0.0,0.0,69.0,28.04,0.23
# 3940,20459,175735,Wei T.Y.,2001,nan,(Al2O3)3.4 (B2O3)8.5 (BaO)15.0 (Li2O)12.75 (Na2O)12.75 (P2O5)47.6 ,0.0,0,0.0,3.4,0.0,0.0,0.0,0.0,0.0,0,0,0,0.0,8.5,0,0.0,15.0,0.0,0.0,0.0,0.0,0,0.0,0.0,0.0,0.0,0,0,0.0,0.0,0,0.0,0.0,0.0,0.0,0.0,0.0,0,0.0,0.0,0.0,0.0,0.0,0.0,0,0.0,0.0,0,0.0,0.0,0.0,0.0,0.0,0.0,0,0,0,0.0,0,0.0,0.0,0,0,0.0,0,0.0,0.0,0.0,0,0.0,0.0,0.0,0,0,0.0,0.0,0,0.0,0.0,0.0,0,0.0,0.0,12.75,0,0,0,0.0,0.0,0,0.0,0.0,0.0,0,0.0,0.0,0.0,0.0,0.0,0.0,12.75,0.0,0.0,0.0,0.0,0.0,0.0,0.0,0.0,0.0,0.0,0.0,0.0,0.0,0.0,47.6,0.0,0.0,0.0,0.0,0.0,0.0,0.0,0,0.0,0.0,0.0,0.0,0.0,0.0,0.0,0,0.0,0.0,0.0,0.0,0.0,0.0,0.0,0,0.0,0.0,0.0,0.0,0.0,0,0.0,0.0,0.0,0.0,0.0,0,0.0,0.0,0.0,0.0,0,0.0,0.0,0.0,0,0,0,0.0,0.0,0.0,0.0,0.0,0.0,0.0,0.0,0.0,0.0,0.0,0.0,0.0,0.0,0.0,0,0.0,0.0,66.9,27.19,0.23
# 3941,23675,190641,Ohara K.,2000,nan,(Al2O3)16.21112697 (As2O3)0.652700281 (BaO)1.7265357419999998 (CaO)1.151385495 (Li2O)9.939522274 (MgO)3.364150447 (SiO2)66.19547846 (Sm2O3)0.759100326 ,0.0,0,0.0,16.21112697,0.0,0.0,0.0,0.652700281,0.0,0,0,0,0.0,0.0,0,0.0,1.7265357419999998,0.0,0.0,0.0,0.0,0,0.0,0.0,1.151385495,0.0,0,0,0.0,0.0,0,0.0,0.0,0.0,0.0,0.0,0.0,0,0.0,0.0,0.0,0.0,0.0,0.0,0,0.0,0.0,0,0.0,0.0,0.0,0.0,0.0,0.0,0,0,0,0.0,0,0.0,0.0,0,0,0.0,0,0.0,0.0,0.0,0,0.0,0.0,0.0,0,0,0.0,0.0,0,0.0,0.0,0.0,0,0.0,0.0,9.939522274,0,0,0,0.0,0.0,0,0.0,3.364150447,0.0,0,0.0,0.0,0.0,0.0,0.0,0.0,0.0,0.0,0.0,0.0,0.0,0.0,0.0,0.0,0.0,0.0,0.0,0.0,0.0,0.0,0.0,0.0,0.0,0.0,0.0,0.0,0.0,0.0,0.0,0,0.0,0.0,0.0,0.0,0.0,0.0,0.0,0,0.0,0.0,0.0,0.0,0.0,66.19547846,0.759100326,0,0.0,0.0,0.0,0.0,0.0,0,0.0,0.0,0.0,0.0,0.0,0,0.0,0.0,0.0,0.0,0,0.0,0.0,0.0,0,0,0,0.0,0.0,0.0,0.0,0.0,0.0,0.0,0.0,0.0,0.0,0.0,0.0,0.0,0.0,0.0,0,0.0,0.0,83.8,34.06,0.23
# 3942,24395,189325,Muthupari S.,1996,nan,(MoO3)50.0 (Na2O)10.0 (P2O5)40.0 ,0.0,0,0.0,0.0,0.0,0.0,0.0,0.0,0.0,0,0,0,0.0,0.0,0,0.0,0.0,0.0,0.0,0.0,0.0,0,0.0,0.0,0.0,0.0,0,0,0.0,0.0,0,0.0,0.0,0.0,0.0,0.0,0.0,0,0.0,0.0,0.0,0.0,0.0,0.0,0,0.0,0.0,0,0.0,0.0,0.0,0.0,0.0,0.0,0,0,0,0.0,0,0.0,0.0,0,0,0.0,0,0.0,0.0,0.0,0,0.0,0.0,0.0,0,0,0.0,0.0,0,0.0,0.0,0.0,0,0.0,0.0,0.0,0,0,0,0.0,0.0,0,0.0,0.0,0.0,0,0.0,0.0,0.0,50.0,0.0,0.0,10.0,0.0,0.0,0.0,0.0,0.0,0.0,0.0,0.0,0.0,0.0,0.0,0.0,0.0,0.0,40.0,0.0,0.0,0.0,0.0,0.0,0.0,0.0,0,0.0,0.0,0.0,0.0,0.0,0.0,0.0,0,0.0,0.0,0.0,0.0,0.0,0.0,0.0,0,0.0,0.0,0.0,0.0,0.0,0,0.0,0.0,0.0,0.0,0.0,0,0.0,0.0,0.0,0.0,0,0.0,0.0,0.0,0,0,0,0.0,0.0,0.0,0.0,0.0,0.0,0.0,0.0,0.0,0.0,0.0,0.0,0.0,0.0,0.0,0,0.0,0.0,48.7,19.8,0.23
# 3943,24395,189336,Muthupari S.,1996,nan,(Na2O)10.0 (P2O5)40.0 (WO3)50.0 ,0.0,0,0.0,0.0,0.0,0.0,0.0,0.0,0.0,0,0,0,0.0,0.0,0,0.0,0.0,0.0,0.0,0.0,0.0,0,0.0,0.0,0.0,0.0,0,0,0.0,0.0,0,0.0,0.0,0.0,0.0,0.0,0.0,0,0.0,0.0,0.0,0.0,0.0,0.0,0,0.0,0.0,0,0.0,0.0,0.0,0.0,0.0,0.0,0,0,0,0.0,0,0.0,0.0,0,0,0.0,0,0.0,0.0,0.0,0,0.0,0.0,0.0,0,0,0.0,0.0,0,0.0,0.0,0.0,0,0.0,0.0,0.0,0,0,0,0.0,0.0,0,0.0,0.0,0.0,0,0.0,0.0,0.0,0.0,0.0,0.0,10.0,0.0,0.0,0.0,0.0,0.0,0.0,0.0,0.0,0.0,0.0,0.0,0.0,0.0,0.0,40.0,0.0,0.0,0.0,0.0,0.0,0.0,0.0,0,0.0,0.0,0.0,0.0,0.0,0.0,0.0,0,0.0,0.0,0.0,0.0,0.0,0.0,0.0,0,0.0,0.0,0.0,0.0,0.0,0,0.0,0.0,0.0,0.0,0.0,0,0.0,0.0,0.0,0.0,0,0.0,0.0,0.0,0,0,0,0.0,0.0,0.0,0.0,0.0,0.0,50.0,0.0,0.0,0.0,0.0,0.0,0.0,0.0,0.0,0,0.0,0.0,66.1,26.9,0.23
# 3944,24854,195814,Ricoult D.L.G.,1998,nan,(Al2O3)1.7653211 (B2O3)0.886681548 (K2O)6.415489728 (MgO)4.707710598999999 (Na2O)8.76478753 (Sb2O3)0.13379993199999998 (SiO2)66.8570659 (ZnO)9.29318226 (ZrO2)1.1759614 ,0.0,0,0.0,1.7653211,0.0,0.0,0.0,0.0,0.0,0,0,0,0.0,0.886681548,0,0.0,0.0,0.0,0.0,0.0,0.0,0,0.0,0.0,0.0,0.0,0,0,0.0,0.0,0,0.0,0.0,0.0,0.0,0.0,0.0,0,0.0,0.0,0.0,0.0,0.0,0.0,0,0.0,0.0,0,0.0,0.0,0.0,0.0,0.0,0.0,0,0,0,0.0,0,0.0,0.0,0,0,0.0,0,0.0,0.0,0.0,0,0.0,0.0,6.415489728,0,0,0.0,0.0,0,0.0,0.0,0.0,0,0.0,0.0,0.0,0,0,0,0.0,0.0,0,0.0,4.707710598999999,0.0,0,0.0,0.0,0.0,0.0,0.0,0.0,8.76478753,0.0,0.0,0.0,0.0,0.0,0.0,0.0,0.0,0.0,0.0,0.0,0.0,0.0,0.0,0.0,0.0,0.0,0.0,0.0,0.0,0.0,0.0,0,0.0,0.0,0.0,0.0,0.0,0.0,0.13379993199999998,0,0.0,0.0,0.0,0.0,0.0,66.8570659,0.0,0,0.0,0.0,0.0,0.0,0.0,0,0.0,0.0,0.0,0.0,0.0,0,0.0,0.0,0.0,0.0,0,0.0,0.0,0.0,0,0,0,0.0,0.0,0.0,0.0,0.0,0.0,0.0,0.0,0.0,0.0,0.0,0.0,0.0,0.0,9.29318226,0,0.0,1.1759614,71.3,29.0,0.23
# 3945,24854,195815,Ricoult D.L.G.,1998,nan,(Al2O3)2.3645647519999997 (B2O3)0.886525482 (K2O)3.494562111 (MgO)4.737609507 (Na2O)11.78391375 (Sb2O3)0.13230004199999998 (SiO2)66.06340101 (ZnO)9.352745974 (ZrO2)1.1843773770000001 ,0.0,0,0.0,2.3645647519999997,0.0,0.0,0.0,0.0,0.0,0,0,0,0.0,0.886525482,0,0.0,0.0,0.0,0.0,0.0,0.0,0,0.0,0.0,0.0,0.0,0,0,0.0,0.0,0,0.0,0.0,0.0,0.0,0.0,0.0,0,0.0,0.0,0.0,0.0,0.0,0.0,0,0.0,0.0,0,0.0,0.0,0.0,0.0,0.0,0.0,0,0,0,0.0,0,0.0,0.0,0,0,0.0,0,0.0,0.0,0.0,0,0.0,0.0,3.494562111,0,0,0.0,0.0,0,0.0,0.0,0.0,0,0.0,0.0,0.0,0,0,0,0.0,0.0,0,0.0,4.737609507,0.0,0,0.0,0.0,0.0,0.0,0.0,0.0,11.78391375,0.0,0.0,0.0,0.0,0.0,0.0,0.0,0.0,0.0,0.0,0.0,0.0,0.0,0.0,0.0,0.0,0.0,0.0,0.0,0.0,0.0,0.0,0,0.0,0.0,0.0,0.0,0.0,0.0,0.13230004199999998,0,0.0,0.0,0.0,0.0,0.0,66.06340101,0.0,0,0.0,0.0,0.0,0.0,0.0,0,0.0,0.0,0.0,0.0,0.0,0,0.0,0.0,0.0,0.0,0,0.0,0.0,0.0,0,0,0,0.0,0.0,0.0,0.0,0.0,0.0,0.0,0.0,0.0,0.0,0.0,0.0,0.0,0.0,9.352745974,0,0.0,1.1843773770000001,72.5,29.1,0.23
# 3946,24854,195818,Ricoult D.L.G.,1998,nan,(Al2O3)1.7248366380000002 (B2O3)2.806761411 (CaO)1.149917759 (K2O)5.90533976 (Na2O)10.78257774 (Sb2O3)0.13409997199999998 (SiO2)70.65987516 (ZnO)5.626093818999999 (ZrO2)1.210497746 ,0.0,0,0.0,1.7248366380000002,0.0,0.0,0.0,0.0,0.0,0,0,0,0.0,2.806761411,0,0.0,0.0,0.0,0.0,0.0,0.0,0,0.0,0.0,1.149917759,0.0,0,0,0.0,0.0,0,0.0,0.0,0.0,0.0,0.0,0.0,0,0.0,0.0,0.0,0.0,0.0,0.0,0,0.0,0.0,0,0.0,0.0,0.0,0.0,0.0,0.0,0,0,0,0.0,0,0.0,0.0,0,0,0.0,0,0.0,0.0,0.0,0,0.0,0.0,5.90533976,0,0,0.0,0.0,0,0.0,0.0,0.0,0,0.0,0.0,0.0,0,0,0,0.0,0.0,0,0.0,0.0,0.0,0,0.0,0.0,0.0,0.0,0.0,0.0,10.78257774,0.0,0.0,0.0,0.0,0.0,0.0,0.0,0.0,0.0,0.0,0.0,0.0,0.0,0.0,0.0,0.0,0.0,0.0,0.0,0.0,0.0,0.0,0,0.0,0.0,0.0,0.0,0.0,0.0,0.13409997199999998,0,0.0,0.0,0.0,0.0,0.0,70.65987516,0.0,0,0.0,0.0,0.0,0.0,0.0,0,0.0,0.0,0.0,0.0,0.0,0,0.0,0.0,0.0,0.0,0,0.0,0.0,0.0,0,0,0,0.0,0.0,0.0,0.0,0.0,0.0,0.0,0.0,0.0,0.0,0.0,0.0,0.0,0.0,5.626093818999999,0,0.0,1.210497746,71.6,29.2,0.23
# 3947,24933,302464,Shen G.0Q.,2002,nan,(Al2O3)2.9850002989999997 (MgO)11.94000119 (Na2O)14.92500149 (Pr2O3)0.50000005 (SiO2)69.64999696 ,0.0,0,0.0,2.9850002989999997,0.0,0.0,0.0,0.0,0.0,0,0,0,0.0,0.0,0,0.0,0.0,0.0,0.0,0.0,0.0,0,0.0,0.0,0.0,0.0,0,0,0.0,0.0,0,0.0,0.0,0.0,0.0,0.0,0.0,0,0.0,0.0,0.0,0.0,0.0,0.0,0,0.0,0.0,0,0.0,0.0,0.0,0.0,0.0,0.0,0,0,0,0.0,0,0.0,0.0,0,0,0.0,0,0.0,0.0,0.0,0,0.0,0.0,0.0,0,0,0.0,0.0,0,0.0,0.0,0.0,0,0.0,0.0,0.0,0,0,0,0.0,0.0,0,0.0,11.94000119,0.0,0,0.0,0.0,0.0,0.0,0.0,0.0,14.92500149,0.0,0.0,0.0,0.0,0.0,0.0,0.0,0.0,0.0,0.0,0.0,0.0,0.0,0.0,0.0,0.0,0.0,0.0,0.0,0.0,0.50000005,0.0,0,0.0,0.0,0.0,0.0,0.0,0.0,0.0,0,0.0,0.0,0.0,0.0,0.0,69.64999696,0.0,0,0.0,0.0,0.0,0.0,0.0,0,0.0,0.0,0.0,0.0,0.0,0,0.0,0.0,0.0,0.0,0,0.0,0.0,0.0,0,0,0,0.0,0.0,0.0,0.0,0.0,0.0,0.0,0.0,0.0,0.0,0.0,0.0,0.0,0.0,0.0,0,0.0,0.0,61.8,25.12,0.23
# 3949,27139,310649,Boyd D.C.,1980,Corning 7040,(Al2O3)1.8725530369999999 (B2O3)21.02523042 (K2O)2.0269220409999997 (Na2O)4.107373082 (SiO2)70.96792142 ,0.0,0,0.0,1.8725530369999999,0.0,0.0,0.0,0.0,0.0,0,0,0,0.0,21.02523042,0,0.0,0.0,0.0,0.0,0.0,0.0,0,0.0,0.0,0.0,0.0,0,0,0.0,0.0,0,0.0,0.0,0.0,0.0,0.0,0.0,0,0.0,0.0,0.0,0.0,0.0,0.0,0,0.0,0.0,0,0.0,0.0,0.0,0.0,0.0,0.0,0,0,0,0.0,0,0.0,0.0,0,0,0.0,0,0.0,0.0,0.0,0,0.0,0.0,2.0269220409999997,0,0,0.0,0.0,0,0.0,0.0,0.0,0,0.0,0.0,0.0,0,0,0,0.0,0.0,0,0.0,0.0,0.0,0,0.0,0.0,0.0,0.0,0.0,0.0,4.107373082,0.0,0.0,0.0,0.0,0.0,0.0,0.0,0.0,0.0,0.0,0.0,0.0,0.0,0.0,0.0,0.0,0.0,0.0,0.0,0.0,0.0,0.0,0,0.0,0.0,0.0,0.0,0.0,0.0,0.0,0,0.0,0.0,0.0,0.0,0.0,70.96792142,0.0,0,0.0,0.0,0.0,0.0,0.0,0,0.0,0.0,0.0,0.0,0.0,0,0.0,0.0,0.0,0.0,0,0.0,0.0,0.0,0,0,0,0.0,0.0,0.0,0.0,0.0,0.0,0.0,0.0,0.0,0.0,0.0,0.0,0.0,0.0,0.0,0,0.0,0.0,59.0,23.98,0.23
# 3950,27139,310669,Boyd D.C.,1980,Corning 9741,(Al2O3)3.0950559689999997 (B2O3)24.47723976 (Li2O)2.112189979 (Na2O)2.03666498 (SiO2)68.27884932 ,0.0,0,0.0,3.0950559689999997,0.0,0.0,0.0,0.0,0.0,0,0,0,0.0,24.47723976,0,0.0,0.0,0.0,0.0,0.0,0.0,0,0.0,0.0,0.0,0.0,0,0,0.0,0.0,0,0.0,0.0,0.0,0.0,0.0,0.0,0,0.0,0.0,0.0,0.0,0.0,0.0,0,0.0,0.0,0,0.0,0.0,0.0,0.0,0.0,0.0,0,0,0,0.0,0,0.0,0.0,0,0,0.0,0,0.0,0.0,0.0,0,0.0,0.0,0.0,0,0,0.0,0.0,0,0.0,0.0,0.0,0,0.0,0.0,2.112189979,0,0,0,0.0,0.0,0,0.0,0.0,0.0,0,0.0,0.0,0.0,0.0,0.0,0.0,2.03666498,0.0,0.0,0.0,0.0,0.0,0.0,0.0,0.0,0.0,0.0,0.0,0.0,0.0,0.0,0.0,0.0,0.0,0.0,0.0,0.0,0.0,0.0,0,0.0,0.0,0.0,0.0,0.0,0.0,0.0,0,0.0,0.0,0.0,0.0,0.0,68.27884932,0.0,0,0.0,0.0,0.0,0.0,0.0,0,0.0,0.0,0.0,0.0,0.0,0,0.0,0.0,0.0,0.0,0,0.0,0.0,0.0,0,0,0,0.0,0.0,0.0,0.0,0.0,0.0,0.0,0.0,0.0,0.0,0.0,0.0,0.0,0.0,0.0,0,0.0,0.0,49.0,19.91,0.23
# 3951,27722,359744,Schrimpf C.,1984,nan,(CaO)10.55072257 (Na2O)16.88115611 (Si3N4)2.75399284 (SiO2)69.81412848 ,0.0,0,0.0,0.0,0.0,0.0,0.0,0.0,0.0,0,0,0,0.0,0.0,0,0.0,0.0,0.0,0.0,0.0,0.0,0,0.0,0.0,10.55072257,0.0,0,0,0.0,0.0,0,0.0,0.0,0.0,0.0,0.0,0.0,0,0.0,0.0,0.0,0.0,0.0,0.0,0,0.0,0.0,0,0.0,0.0,0.0,0.0,0.0,0.0,0,0,0,0.0,0,0.0,0.0,0,0,0.0,0,0.0,0.0,0.0,0,0.0,0.0,0.0,0,0,0.0,0.0,0,0.0,0.0,0.0,0,0.0,0.0,0.0,0,0,0,0.0,0.0,0,0.0,0.0,0.0,0,0.0,0.0,0.0,0.0,0.0,0.0,16.88115611,0.0,0.0,0.0,0.0,0.0,0.0,0.0,0.0,0.0,0.0,0.0,0.0,0.0,0.0,0.0,0.0,0.0,0.0,0.0,0.0,0.0,0.0,0,0.0,0.0,0.0,0.0,0.0,0.0,0.0,0,0.0,0.0,0.0,2.75399284,0.0,69.81412848,0.0,0,0.0,0.0,0.0,0.0,0.0,0,0.0,0.0,0.0,0.0,0.0,0,0.0,0.0,0.0,0.0,0,0.0,0.0,0.0,0,0,0,0.0,0.0,0.0,0.0,0.0,0.0,0.0,0.0,0.0,0.0,0.0,0.0,0.0,0.0,0.0,0,0.0,0.0,81.8,32.2,0.23
# 3952,27916,370465,Baikova L.G.,2004,nan,(Al2O3)15.47170511 (K2O)8.500499805 (Nd2O3)0.695100229 (P2O5)54.09137785 (SiO2)21.24131701 ,0.0,0,0.0,15.47170511,0.0,0.0,0.0,0.0,0.0,0,0,0,0.0,0.0,0,0.0,0.0,0.0,0.0,0.0,0.0,0,0.0,0.0,0.0,0.0,0,0,0.0,0.0,0,0.0,0.0,0.0,0.0,0.0,0.0,0,0.0,0.0,0.0,0.0,0.0,0.0,0,0.0,0.0,0,0.0,0.0,0.0,0.0,0.0,0.0,0,0,0,0.0,0,0.0,0.0,0,0,0.0,0,0.0,0.0,0.0,0,0.0,0.0,8.500499805,0,0,0.0,0.0,0,0.0,0.0,0.0,0,0.0,0.0,0.0,0,0,0,0.0,0.0,0,0.0,0.0,0.0,0,0.0,0.0,0.0,0.0,0.0,0.0,0.0,0.0,0.0,0.0,0.0,0.0,0.0,0.0,0.695100229,0.0,0.0,0.0,0.0,0.0,0.0,54.09137785,0.0,0.0,0.0,0.0,0.0,0.0,0.0,0,0.0,0.0,0.0,0.0,0.0,0.0,0.0,0,0.0,0.0,0.0,0.0,0.0,21.24131701,0.0,0,0.0,0.0,0.0,0.0,0.0,0,0.0,0.0,0.0,0.0,0.0,0,0.0,0.0,0.0,0.0,0,0.0,0.0,0.0,0,0,0,0.0,0.0,0.0,0.0,0.0,0.0,0.0,0.0,0.0,0.0,0.0,0.0,0.0,0.0,0.0,0,0.0,0.0,68.0,28.0,0.23
# 3953,27916,370466,Baikova L.G.,2004,nan,(Al2O3)14.49851594 (K2O)7.725922167999999 (Nd2O3)0.695100285 (P2O5)51.90667128 (SiO2)25.17379032 ,0.0,0,0.0,14.49851594,0.0,0.0,0.0,0.0,0.0,0,0,0,0.0,0.0,0,0.0,0.0,0.0,0.0,0.0,0.0,0,0.0,0.0,0.0,0.0,0,0,0.0,0.0,0,0.0,0.0,0.0,0.0,0.0,0.0,0,0.0,0.0,0.0,0.0,0.0,0.0,0,0.0,0.0,0,0.0,0.0,0.0,0.0,0.0,0.0,0,0,0,0.0,0,0.0,0.0,0,0,0.0,0,0.0,0.0,0.0,0,0.0,0.0,7.725922167999999,0,0,0.0,0.0,0,0.0,0.0,0.0,0,0.0,0.0,0.0,0,0,0,0.0,0.0,0,0.0,0.0,0.0,0,0.0,0.0,0.0,0.0,0.0,0.0,0.0,0.0,0.0,0.0,0.0,0.0,0.0,0.0,0.695100285,0.0,0.0,0.0,0.0,0.0,0.0,51.90667128,0.0,0.0,0.0,0.0,0.0,0.0,0.0,0,0.0,0.0,0.0,0.0,0.0,0.0,0.0,0,0.0,0.0,0.0,0.0,0.0,25.17379032,0.0,0,0.0,0.0,0.0,0.0,0.0,0,0.0,0.0,0.0,0.0,0.0,0,0.0,0.0,0.0,0.0,0,0.0,0.0,0.0,0,0,0,0.0,0.0,0.0,0.0,0.0,0.0,0.0,0.0,0.0,0.0,0.0,0.0,0.0,0.0,0.0,0,0.0,0.0,68.0,28.0,0.23
# 3954,27916,370467,Baikova L.G.,2004,nan,(Al2O3)14.776566800000001 (K2O)6.623637047000001 (Nd2O3)0.69510032 (P2O5)45.32276085 (SiO2)32.58193499 ,0.0,0,0.0,14.776566800000001,0.0,0.0,0.0,0.0,0.0,0,0,0,0.0,0.0,0,0.0,0.0,0.0,0.0,0.0,0.0,0,0.0,0.0,0.0,0.0,0,0,0.0,0.0,0,0.0,0.0,0.0,0.0,0.0,0.0,0,0.0,0.0,0.0,0.0,0.0,0.0,0,0.0,0.0,0,0.0,0.0,0.0,0.0,0.0,0.0,0,0,0,0.0,0,0.0,0.0,0,0,0.0,0,0.0,0.0,0.0,0,0.0,0.0,6.623637047000001,0,0,0.0,0.0,0,0.0,0.0,0.0,0,0.0,0.0,0.0,0,0,0,0.0,0.0,0,0.0,0.0,0.0,0,0.0,0.0,0.0,0.0,0.0,0.0,0.0,0.0,0.0,0.0,0.0,0.0,0.0,0.0,0.69510032,0.0,0.0,0.0,0.0,0.0,0.0,45.32276085,0.0,0.0,0.0,0.0,0.0,0.0,0.0,0,0.0,0.0,0.0,0.0,0.0,0.0,0.0,0,0.0,0.0,0.0,0.0,0.0,32.58193499,0.0,0,0.0,0.0,0.0,0.0,0.0,0,0.0,0.0,0.0,0.0,0.0,0,0.0,0.0,0.0,0.0,0,0.0,0.0,0.0,0,0,0,0.0,0.0,0.0,0.0,0.0,0.0,0.0,0.0,0.0,0.0,0.0,0.0,0.0,0.0,0.0,0,0.0,0.0,67.0,27.0,0.23
# 3955,27916,370468,Baikova L.G.,2004,nan,(Al2O3)13.29692545 (K2O)6.305861585 (Nd2O3)0.695100285 (P2O5)43.902698 (SiO2)35.79941468 ,0.0,0,0.0,13.29692545,0.0,0.0,0.0,0.0,0.0,0,0,0,0.0,0.0,0,0.0,0.0,0.0,0.0,0.0,0.0,0,0.0,0.0,0.0,0.0,0,0,0.0,0.0,0,0.0,0.0,0.0,0.0,0.0,0.0,0,0.0,0.0,0.0,0.0,0.0,0.0,0,0.0,0.0,0,0.0,0.0,0.0,0.0,0.0,0.0,0,0,0,0.0,0,0.0,0.0,0,0,0.0,0,0.0,0.0,0.0,0,0.0,0.0,6.305861585,0,0,0.0,0.0,0,0.0,0.0,0.0,0,0.0,0.0,0.0,0,0,0,0.0,0.0,0,0.0,0.0,0.0,0,0.0,0.0,0.0,0.0,0.0,0.0,0.0,0.0,0.0,0.0,0.0,0.0,0.0,0.0,0.695100285,0.0,0.0,0.0,0.0,0.0,0.0,43.902698,0.0,0.0,0.0,0.0,0.0,0.0,0.0,0,0.0,0.0,0.0,0.0,0.0,0.0,0.0,0,0.0,0.0,0.0,0.0,0.0,35.79941468,0.0,0,0.0,0.0,0.0,0.0,0.0,0,0.0,0.0,0.0,0.0,0.0,0,0.0,0.0,0.0,0.0,0,0.0,0.0,0.0,0,0,0,0.0,0.0,0.0,0.0,0.0,0.0,0.0,0.0,0.0,0.0,0.0,0.0,0.0,0.0,0.0,0,0.0,0.0,67.0,27.0,0.23
# 3956,28138,74358,Nemilov S.V.,1990,nan,(MgO)50.0 (P2O5)50.0 ,0.0,0,0.0,0.0,0.0,0.0,0.0,0.0,0.0,0,0,0,0.0,0.0,0,0.0,0.0,0.0,0.0,0.0,0.0,0,0.0,0.0,0.0,0.0,0,0,0.0,0.0,0,0.0,0.0,0.0,0.0,0.0,0.0,0,0.0,0.0,0.0,0.0,0.0,0.0,0,0.0,0.0,0,0.0,0.0,0.0,0.0,0.0,0.0,0,0,0,0.0,0,0.0,0.0,0,0,0.0,0,0.0,0.0,0.0,0,0.0,0.0,0.0,0,0,0.0,0.0,0,0.0,0.0,0.0,0,0.0,0.0,0.0,0,0,0,0.0,0.0,0,0.0,50.0,0.0,0,0.0,0.0,0.0,0.0,0.0,0.0,0.0,0.0,0.0,0.0,0.0,0.0,0.0,0.0,0.0,0.0,0.0,0.0,0.0,0.0,0.0,50.0,0.0,0.0,0.0,0.0,0.0,0.0,0.0,0,0.0,0.0,0.0,0.0,0.0,0.0,0.0,0,0.0,0.0,0.0,0.0,0.0,0.0,0.0,0,0.0,0.0,0.0,0.0,0.0,0,0.0,0.0,0.0,0.0,0.0,0,0.0,0.0,0.0,0.0,0,0.0,0.0,0.0,0,0,0,0.0,0.0,0.0,0.0,0.0,0.0,0.0,0.0,0.0,0.0,0.0,0.0,0.0,0.0,0.0,0,0.0,0.0,51.3,20.89,0.23
# 3957,30499,390612,Sakai R.,2000,nan,(K2O)15.0 (Nb2O5)15.0 (TeO2)70.0 ,0.0,0,0.0,0.0,0.0,0.0,0.0,0.0,0.0,0,0,0,0.0,0.0,0,0.0,0.0,0.0,0.0,0.0,0.0,0,0.0,0.0,0.0,0.0,0,0,0.0,0.0,0,0.0,0.0,0.0,0.0,0.0,0.0,0,0.0,0.0,0.0,0.0,0.0,0.0,0,0.0,0.0,0,0.0,0.0,0.0,0.0,0.0,0.0,0,0,0,0.0,0,0.0,0.0,0,0,0.0,0,0.0,0.0,0.0,0,0.0,0.0,15.0,0,0,0.0,0.0,0,0.0,0.0,0.0,0,0.0,0.0,0.0,0,0,0,0.0,0.0,0,0.0,0.0,0.0,0,0.0,0.0,0.0,0.0,0.0,0.0,0.0,0.0,0.0,0.0,0.0,0.0,15.0,0.0,0.0,0.0,0.0,0.0,0.0,0.0,0.0,0.0,0.0,0.0,0.0,0.0,0.0,0.0,0.0,0,0.0,0.0,0.0,0.0,0.0,0.0,0.0,0,0.0,0.0,0.0,0.0,0.0,0.0,0.0,0,0.0,0.0,0.0,0.0,0.0,0,0.0,0.0,0.0,0.0,0.0,0,0.0,70.0,0.0,0.0,0,0.0,0.0,0.0,0,0,0,0.0,0.0,0.0,0.0,0.0,0.0,0.0,0.0,0.0,0.0,0.0,0.0,0.0,0.0,0.0,0,0.0,0.0,46.8,19.02,0.23
# 3958,30756,391257,Senin H.B.,1994,nan,(P2O5)78.8 (Sm2O3)21.2 ,0.0,0,0.0,0.0,0.0,0.0,0.0,0.0,0.0,0,0,0,0.0,0.0,0,0.0,0.0,0.0,0.0,0.0,0.0,0,0.0,0.0,0.0,0.0,0,0,0.0,0.0,0,0.0,0.0,0.0,0.0,0.0,0.0,0,0.0,0.0,0.0,0.0,0.0,0.0,0,0.0,0.0,0,0.0,0.0,0.0,0.0,0.0,0.0,0,0,0,0.0,0,0.0,0.0,0,0,0.0,0,0.0,0.0,0.0,0,0.0,0.0,0.0,0,0,0.0,0.0,0,0.0,0.0,0.0,0,0.0,0.0,0.0,0,0,0,0.0,0.0,0,0.0,0.0,0.0,0,0.0,0.0,0.0,0.0,0.0,0.0,0.0,0.0,0.0,0.0,0.0,0.0,0.0,0.0,0.0,0.0,0.0,0.0,0.0,0.0,0.0,78.8,0.0,0.0,0.0,0.0,0.0,0.0,0.0,0,0.0,0.0,0.0,0.0,0.0,0.0,0.0,0,0.0,0.0,0.0,0.0,0.0,0.0,21.2,0,0.0,0.0,0.0,0.0,0.0,0,0.0,0.0,0.0,0.0,0.0,0,0.0,0.0,0.0,0.0,0,0.0,0.0,0.0,0,0,0,0.0,0.0,0.0,0.0,0.0,0.0,0.0,0.0,0.0,0.0,0.0,0.0,0.0,0.0,0.0,0,0.0,0.0,57.7,23.45,0.23
# 3959,30772,377581,Lin Chung0Chern,2006,nan,(Li2O)24.66095 (SiO2)75.33905 ,0.0,0,0.0,0.0,0.0,0.0,0.0,0.0,0.0,0,0,0,0.0,0.0,0,0.0,0.0,0.0,0.0,0.0,0.0,0,0.0,0.0,0.0,0.0,0,0,0.0,0.0,0,0.0,0.0,0.0,0.0,0.0,0.0,0,0.0,0.0,0.0,0.0,0.0,0.0,0,0.0,0.0,0,0.0,0.0,0.0,0.0,0.0,0.0,0,0,0,0.0,0,0.0,0.0,0,0,0.0,0,0.0,0.0,0.0,0,0.0,0.0,0.0,0,0,0.0,0.0,0,0.0,0.0,0.0,0,0.0,0.0,24.66095,0,0,0,0.0,0.0,0,0.0,0.0,0.0,0,0.0,0.0,0.0,0.0,0.0,0.0,0.0,0.0,0.0,0.0,0.0,0.0,0.0,0.0,0.0,0.0,0.0,0.0,0.0,0.0,0.0,0.0,0.0,0.0,0.0,0.0,0.0,0.0,0.0,0,0.0,0.0,0.0,0.0,0.0,0.0,0.0,0,0.0,0.0,0.0,0.0,0.0,75.33905,0.0,0,0.0,0.0,0.0,0.0,0.0,0,0.0,0.0,0.0,0.0,0.0,0,0.0,0.0,0.0,0.0,0,0.0,0.0,0.0,0,0,0,0.0,0.0,0.0,0.0,0.0,0.0,0.0,0.0,0.0,0.0,0.0,0.0,0.0,0.0,0.0,0,0.0,0.0,83.8,34.2,0.23
# 3960,31108,387815,Boccaccini A.R.,1994,nan,(Al2O3)1.581445032 (B2O3)11.04594022 (CaO)4.534319091 (MgO)3.231342065 (Na2O)17.51096035 (SiO2)58.52456117 (TiO2)3.5714320710000003 ,0.0,0,0.0,1.581445032,0.0,0.0,0.0,0.0,0.0,0,0,0,0.0,11.04594022,0,0.0,0.0,0.0,0.0,0.0,0.0,0,0.0,0.0,4.534319091,0.0,0,0,0.0,0.0,0,0.0,0.0,0.0,0.0,0.0,0.0,0,0.0,0.0,0.0,0.0,0.0,0.0,0,0.0,0.0,0,0.0,0.0,0.0,0.0,0.0,0.0,0,0,0,0.0,0,0.0,0.0,0,0,0.0,0,0.0,0.0,0.0,0,0.0,0.0,0.0,0,0,0.0,0.0,0,0.0,0.0,0.0,0,0.0,0.0,0.0,0,0,0,0.0,0.0,0,0.0,3.231342065,0.0,0,0.0,0.0,0.0,0.0,0.0,0.0,17.51096035,0.0,0.0,0.0,0.0,0.0,0.0,0.0,0.0,0.0,0.0,0.0,0.0,0.0,0.0,0.0,0.0,0.0,0.0,0.0,0.0,0.0,0.0,0,0.0,0.0,0.0,0.0,0.0,0.0,0.0,0,0.0,0.0,0.0,0.0,0.0,58.52456117,0.0,0,0.0,0.0,0.0,0.0,0.0,0,0.0,0.0,0.0,0.0,0.0,0,0.0,0.0,0.0,0.0,0,3.5714320710000003,0.0,0.0,0,0,0,0.0,0.0,0.0,0.0,0.0,0.0,0.0,0.0,0.0,0.0,0.0,0.0,0.0,0.0,0.0,0,0.0,0.0,74.8,30.4,0.23
# 3961,31400,403648,Shimizu K.,2004,nan,(B2O3)1.300484473 (K2O)6.728310243999999 (Li2O)12.11991048 (Na2O)14.60818998 (Nb2O5)13.96943577 (SiO2)37.67206843 (TiO2)13.60160063 ,0.0,0,0.0,0.0,0.0,0.0,0.0,0.0,0.0,0,0,0,0.0,1.300484473,0,0.0,0.0,0.0,0.0,0.0,0.0,0,0.0,0.0,0.0,0.0,0,0,0.0,0.0,0,0.0,0.0,0.0,0.0,0.0,0.0,0,0.0,0.0,0.0,0.0,0.0,0.0,0,0.0,0.0,0,0.0,0.0,0.0,0.0,0.0,0.0,0,0,0,0.0,0,0.0,0.0,0,0,0.0,0,0.0,0.0,0.0,0,0.0,0.0,6.728310243999999,0,0,0.0,0.0,0,0.0,0.0,0.0,0,0.0,0.0,12.11991048,0,0,0,0.0,0.0,0,0.0,0.0,0.0,0,0.0,0.0,0.0,0.0,0.0,0.0,14.60818998,0.0,0.0,0.0,0.0,0.0,13.96943577,0.0,0.0,0.0,0.0,0.0,0.0,0.0,0.0,0.0,0.0,0.0,0.0,0.0,0.0,0.0,0.0,0,0.0,0.0,0.0,0.0,0.0,0.0,0.0,0,0.0,0.0,0.0,0.0,0.0,37.67206843,0.0,0,0.0,0.0,0.0,0.0,0.0,0,0.0,0.0,0.0,0.0,0.0,0,0.0,0.0,0.0,0.0,0,13.60160063,0.0,0.0,0,0,0,0.0,0.0,0.0,0.0,0.0,0.0,0.0,0.0,0.0,0.0,0.0,0.0,0.0,0.0,0.0,0,0.0,0.0,94.0,38.21,0.23
# 3962,31575,378941,Millett J.C.F.,2005,nan,(Al2O3)0.582932451 (CaO)8.903177252 (Fe2O3)0.040939997 (K2O)0.37859286799999997 (MgO)5.810284512000001 (Na2O)12.46673895 (SiO2)71.81733397 ,0.0,0,0.0,0.582932451,0.0,0.0,0.0,0.0,0.0,0,0,0,0.0,0.0,0,0.0,0.0,0.0,0.0,0.0,0.0,0,0.0,0.0,8.903177252,0.0,0,0,0.0,0.0,0,0.0,0.0,0.0,0.0,0.0,0.0,0,0.0,0.0,0.0,0.0,0.0,0.0,0,0.0,0.0,0,0.0,0.0,0.040939997,0.0,0.0,0.0,0,0,0,0.0,0,0.0,0.0,0,0,0.0,0,0.0,0.0,0.0,0,0.0,0.0,0.37859286799999997,0,0,0.0,0.0,0,0.0,0.0,0.0,0,0.0,0.0,0.0,0,0,0,0.0,0.0,0,0.0,5.810284512000001,0.0,0,0.0,0.0,0.0,0.0,0.0,0.0,12.46673895,0.0,0.0,0.0,0.0,0.0,0.0,0.0,0.0,0.0,0.0,0.0,0.0,0.0,0.0,0.0,0.0,0.0,0.0,0.0,0.0,0.0,0.0,0,0.0,0.0,0.0,0.0,0.0,0.0,0.0,0,0.0,0.0,0.0,0.0,0.0,71.81733397,0.0,0,0.0,0.0,0.0,0.0,0.0,0,0.0,0.0,0.0,0.0,0.0,0,0.0,0.0,0.0,0.0,0,0.0,0.0,0.0,0,0,0,0.0,0.0,0.0,0.0,0.0,0.0,0.0,0.0,0.0,0.0,0.0,0.0,0.0,0.0,0.0,0,0.0,0.0,nan,nan,0.23
# 3963,31853,379489,Gowda V.C.V.,2007,nan,(B2O3)50.0 (Na2O)25.0 (PbO)25.0 ,0.0,0,0.0,0.0,0.0,0.0,0.0,0.0,0.0,0,0,0,0.0,50.0,0,0.0,0.0,0.0,0.0,0.0,0.0,0,0.0,0.0,0.0,0.0,0,0,0.0,0.0,0,0.0,0.0,0.0,0.0,0.0,0.0,0,0.0,0.0,0.0,0.0,0.0,0.0,0,0.0,0.0,0,0.0,0.0,0.0,0.0,0.0,0.0,0,0,0,0.0,0,0.0,0.0,0,0,0.0,0,0.0,0.0,0.0,0,0.0,0.0,0.0,0,0,0.0,0.0,0,0.0,0.0,0.0,0,0.0,0.0,0.0,0,0,0,0.0,0.0,0,0.0,0.0,0.0,0,0.0,0.0,0.0,0.0,0.0,0.0,25.0,0.0,0.0,0.0,0.0,0.0,0.0,0.0,0.0,0.0,0.0,0.0,0.0,0.0,0.0,0.0,0.0,0.0,0.0,25.0,0.0,0.0,0.0,0,0.0,0.0,0.0,0.0,0.0,0.0,0.0,0,0.0,0.0,0.0,0.0,0.0,0.0,0.0,0,0.0,0.0,0.0,0.0,0.0,0,0.0,0.0,0.0,0.0,0.0,0,0.0,0.0,0.0,0.0,0,0.0,0.0,0.0,0,0,0,0.0,0.0,0.0,0.0,0.0,0.0,0.0,0.0,0.0,0.0,0.0,0.0,0.0,0.0,0.0,0,0.0,0.0,48.8,19.89,0.23
# 3966,33915,414531,Miura T.,2001,nan,(CuO)45.0 (P2O5)55.0 ,0.0,0,0.0,0.0,0.0,0.0,0.0,0.0,0.0,0,0,0,0.0,0.0,0,0.0,0.0,0.0,0.0,0.0,0.0,0,0.0,0.0,0.0,0.0,0,0,0.0,0.0,0,0.0,0.0,0.0,0.0,0.0,0.0,0,0.0,0.0,45.0,0.0,0.0,0.0,0,0.0,0.0,0,0.0,0.0,0.0,0.0,0.0,0.0,0,0,0,0.0,0,0.0,0.0,0,0,0.0,0,0.0,0.0,0.0,0,0.0,0.0,0.0,0,0,0.0,0.0,0,0.0,0.0,0.0,0,0.0,0.0,0.0,0,0,0,0.0,0.0,0,0.0,0.0,0.0,0,0.0,0.0,0.0,0.0,0.0,0.0,0.0,0.0,0.0,0.0,0.0,0.0,0.0,0.0,0.0,0.0,0.0,0.0,0.0,0.0,0.0,55.0,0.0,0.0,0.0,0.0,0.0,0.0,0.0,0,0.0,0.0,0.0,0.0,0.0,0.0,0.0,0,0.0,0.0,0.0,0.0,0.0,0.0,0.0,0,0.0,0.0,0.0,0.0,0.0,0,0.0,0.0,0.0,0.0,0.0,0,0.0,0.0,0.0,0.0,0,0.0,0.0,0.0,0,0,0,0.0,0.0,0.0,0.0,0.0,0.0,0.0,0.0,0.0,0.0,0.0,0.0,0.0,0.0,0.0,0,0.0,0.0,66.8,27.1,0.23
# 3967,33915,414532,Miura T.,2001,nan,(CuO)45.0 (P2O5)55.0 ,0.0,0,0.0,0.0,0.0,0.0,0.0,0.0,0.0,0,0,0,0.0,0.0,0,0.0,0.0,0.0,0.0,0.0,0.0,0,0.0,0.0,0.0,0.0,0,0,0.0,0.0,0,0.0,0.0,0.0,0.0,0.0,0.0,0,0.0,0.0,45.0,0.0,0.0,0.0,0,0.0,0.0,0,0.0,0.0,0.0,0.0,0.0,0.0,0,0,0,0.0,0,0.0,0.0,0,0,0.0,0,0.0,0.0,0.0,0,0.0,0.0,0.0,0,0,0.0,0.0,0,0.0,0.0,0.0,0,0.0,0.0,0.0,0,0,0,0.0,0.0,0,0.0,0.0,0.0,0,0.0,0.0,0.0,0.0,0.0,0.0,0.0,0.0,0.0,0.0,0.0,0.0,0.0,0.0,0.0,0.0,0.0,0.0,0.0,0.0,0.0,55.0,0.0,0.0,0.0,0.0,0.0,0.0,0.0,0,0.0,0.0,0.0,0.0,0.0,0.0,0.0,0,0.0,0.0,0.0,0.0,0.0,0.0,0.0,0,0.0,0.0,0.0,0.0,0.0,0,0.0,0.0,0.0,0.0,0.0,0,0.0,0.0,0.0,0.0,0,0.0,0.0,0.0,0,0,0,0.0,0.0,0.0,0.0,0.0,0.0,0.0,0.0,0.0,0.0,0.0,0.0,0.0,0.0,0.0,0,0.0,0.0,66.5,27.0,0.23
# 3968,33915,414535,Miura T.,2001,nan,(CuO)50.0 (P2O5)50.0 ,0.0,0,0.0,0.0,0.0,0.0,0.0,0.0,0.0,0,0,0,0.0,0.0,0,0.0,0.0,0.0,0.0,0.0,0.0,0,0.0,0.0,0.0,0.0,0,0,0.0,0.0,0,0.0,0.0,0.0,0.0,0.0,0.0,0,0.0,0.0,50.0,0.0,0.0,0.0,0,0.0,0.0,0,0.0,0.0,0.0,0.0,0.0,0.0,0,0,0,0.0,0,0.0,0.0,0,0,0.0,0,0.0,0.0,0.0,0,0.0,0.0,0.0,0,0,0.0,0.0,0,0.0,0.0,0.0,0,0.0,0.0,0.0,0,0,0,0.0,0.0,0,0.0,0.0,0.0,0,0.0,0.0,0.0,0.0,0.0,0.0,0.0,0.0,0.0,0.0,0.0,0.0,0.0,0.0,0.0,0.0,0.0,0.0,0.0,0.0,0.0,50.0,0.0,0.0,0.0,0.0,0.0,0.0,0.0,0,0.0,0.0,0.0,0.0,0.0,0.0,0.0,0,0.0,0.0,0.0,0.0,0.0,0.0,0.0,0,0.0,0.0,0.0,0.0,0.0,0,0.0,0.0,0.0,0.0,0.0,0,0.0,0.0,0.0,0.0,0,0.0,0.0,0.0,0,0,0,0.0,0.0,0.0,0.0,0.0,0.0,0.0,0.0,0.0,0.0,0.0,0.0,0.0,0.0,0.0,0,0.0,0.0,72.9,29.6,0.23
# 3969,33915,414539,Miura T.,2001,nan,(CuO)55.0 (P2O5)45.0 ,0.0,0,0.0,0.0,0.0,0.0,0.0,0.0,0.0,0,0,0,0.0,0.0,0,0.0,0.0,0.0,0.0,0.0,0.0,0,0.0,0.0,0.0,0.0,0,0,0.0,0.0,0,0.0,0.0,0.0,0.0,0.0,0.0,0,0.0,0.0,55.0,0.0,0.0,0.0,0,0.0,0.0,0,0.0,0.0,0.0,0.0,0.0,0.0,0,0,0,0.0,0,0.0,0.0,0,0,0.0,0,0.0,0.0,0.0,0,0.0,0.0,0.0,0,0,0.0,0.0,0,0.0,0.0,0.0,0,0.0,0.0,0.0,0,0,0,0.0,0.0,0,0.0,0.0,0.0,0,0.0,0.0,0.0,0.0,0.0,0.0,0.0,0.0,0.0,0.0,0.0,0.0,0.0,0.0,0.0,0.0,0.0,0.0,0.0,0.0,0.0,45.0,0.0,0.0,0.0,0.0,0.0,0.0,0.0,0,0.0,0.0,0.0,0.0,0.0,0.0,0.0,0,0.0,0.0,0.0,0.0,0.0,0.0,0.0,0,0.0,0.0,0.0,0.0,0.0,0,0.0,0.0,0.0,0.0,0.0,0,0.0,0.0,0.0,0.0,0,0.0,0.0,0.0,0,0,0,0.0,0.0,0.0,0.0,0.0,0.0,0.0,0.0,0.0,0.0,0.0,0.0,0.0,0.0,0.0,0,0.0,0.0,78.2,31.8,0.23
# 3970,34275,417275,Reddy C.N.,2008,nan,(B2O3)35.0 (Li2O)55.0 (V2O5)10.0 ,0.0,0,0.0,0.0,0.0,0.0,0.0,0.0,0.0,0,0,0,0.0,35.0,0,0.0,0.0,0.0,0.0,0.0,0.0,0,0.0,0.0,0.0,0.0,0,0,0.0,0.0,0,0.0,0.0,0.0,0.0,0.0,0.0,0,0.0,0.0,0.0,0.0,0.0,0.0,0,0.0,0.0,0,0.0,0.0,0.0,0.0,0.0,0.0,0,0,0,0.0,0,0.0,0.0,0,0,0.0,0,0.0,0.0,0.0,0,0.0,0.0,0.0,0,0,0.0,0.0,0,0.0,0.0,0.0,0,0.0,0.0,55.0,0,0,0,0.0,0.0,0,0.0,0.0,0.0,0,0.0,0.0,0.0,0.0,0.0,0.0,0.0,0.0,0.0,0.0,0.0,0.0,0.0,0.0,0.0,0.0,0.0,0.0,0.0,0.0,0.0,0.0,0.0,0.0,0.0,0.0,0.0,0.0,0.0,0,0.0,0.0,0.0,0.0,0.0,0.0,0.0,0,0.0,0.0,0.0,0.0,0.0,0.0,0.0,0,0.0,0.0,0.0,0.0,0.0,0,0.0,0.0,0.0,0.0,0.0,0,0.0,0.0,0.0,0.0,0,0.0,0.0,0.0,0,0,0,0.0,0.0,0.0,0.0,10.0,0.0,0.0,0.0,0.0,0.0,0.0,0.0,0.0,0.0,0.0,0,0.0,0.0,55.5,22.59,0.23
# 3971,34780,419255,Saddeek Y.B.,2009,nan,(B2O3)20.0 (Na2O)10.0 (PbO)70.0 ,0.0,0,0.0,0.0,0.0,0.0,0.0,0.0,0.0,0,0,0,0.0,20.0,0,0.0,0.0,0.0,0.0,0.0,0.0,0,0.0,0.0,0.0,0.0,0,0,0.0,0.0,0,0.0,0.0,0.0,0.0,0.0,0.0,0,0.0,0.0,0.0,0.0,0.0,0.0,0,0.0,0.0,0,0.0,0.0,0.0,0.0,0.0,0.0,0,0,0,0.0,0,0.0,0.0,0,0,0.0,0,0.0,0.0,0.0,0,0.0,0.0,0.0,0,0,0.0,0.0,0,0.0,0.0,0.0,0,0.0,0.0,0.0,0,0,0,0.0,0.0,0,0.0,0.0,0.0,0,0.0,0.0,0.0,0.0,0.0,0.0,10.0,0.0,0.0,0.0,0.0,0.0,0.0,0.0,0.0,0.0,0.0,0.0,0.0,0.0,0.0,0.0,0.0,0.0,0.0,70.0,0.0,0.0,0.0,0,0.0,0.0,0.0,0.0,0.0,0.0,0.0,0,0.0,0.0,0.0,0.0,0.0,0.0,0.0,0,0.0,0.0,0.0,0.0,0.0,0,0.0,0.0,0.0,0.0,0.0,0,0.0,0.0,0.0,0.0,0,0.0,0.0,0.0,0,0,0,0.0,0.0,0.0,0.0,0.0,0.0,0.0,0.0,0.0,0.0,0.0,0.0,0.0,0.0,0.0,0,0.0,0.0,52.2,21.21,0.23
# 3972,34939,422362,Dauce R.,2008,nan,(Al2O3)19.14 (MgO)20.34 (SiO2)52.64 (Y2O3)7.88 ,0.0,0,0.0,19.14,0.0,0.0,0.0,0.0,0.0,0,0,0,0.0,0.0,0,0.0,0.0,0.0,0.0,0.0,0.0,0,0.0,0.0,0.0,0.0,0,0,0.0,0.0,0,0.0,0.0,0.0,0.0,0.0,0.0,0,0.0,0.0,0.0,0.0,0.0,0.0,0,0.0,0.0,0,0.0,0.0,0.0,0.0,0.0,0.0,0,0,0,0.0,0,0.0,0.0,0,0,0.0,0,0.0,0.0,0.0,0,0.0,0.0,0.0,0,0,0.0,0.0,0,0.0,0.0,0.0,0,0.0,0.0,0.0,0,0,0,0.0,0.0,0,0.0,20.34,0.0,0,0.0,0.0,0.0,0.0,0.0,0.0,0.0,0.0,0.0,0.0,0.0,0.0,0.0,0.0,0.0,0.0,0.0,0.0,0.0,0.0,0.0,0.0,0.0,0.0,0.0,0.0,0.0,0.0,0.0,0,0.0,0.0,0.0,0.0,0.0,0.0,0.0,0,0.0,0.0,0.0,0.0,0.0,52.64,0.0,0,0.0,0.0,0.0,0.0,0.0,0,0.0,0.0,0.0,0.0,0.0,0,0.0,0.0,0.0,0.0,0,0.0,0.0,0.0,0,0,0,0.0,0.0,0.0,0.0,0.0,0.0,0.0,0.0,7.88,0.0,0.0,0.0,0.0,0.0,0.0,0,0.0,0.0,107.0,44.0,0.23
# 3973,38049,449148,Jindal R.,2011,nan,(Al2O3)16.11700919 (B2O3)6.40998468 (Na2O)18.43834908 (SiO2)59.03465705 ,0.0,0,0.0,16.11700919,0.0,0.0,0.0,0.0,0.0,0,0,0,0.0,6.40998468,0,0.0,0.0,0.0,0.0,0.0,0.0,0,0.0,0.0,0.0,0.0,0,0,0.0,0.0,0,0.0,0.0,0.0,0.0,0.0,0.0,0,0.0,0.0,0.0,0.0,0.0,0.0,0,0.0,0.0,0,0.0,0.0,0.0,0.0,0.0,0.0,0,0,0,0.0,0,0.0,0.0,0,0,0.0,0,0.0,0.0,0.0,0,0.0,0.0,0.0,0,0,0.0,0.0,0,0.0,0.0,0.0,0,0.0,0.0,0.0,0,0,0,0.0,0.0,0,0.0,0.0,0.0,0,0.0,0.0,0.0,0.0,0.0,0.0,18.43834908,0.0,0.0,0.0,0.0,0.0,0.0,0.0,0.0,0.0,0.0,0.0,0.0,0.0,0.0,0.0,0.0,0.0,0.0,0.0,0.0,0.0,0.0,0,0.0,0.0,0.0,0.0,0.0,0.0,0.0,0,0.0,0.0,0.0,0.0,0.0,59.03465705,0.0,0,0.0,0.0,0.0,0.0,0.0,0,0.0,0.0,0.0,0.0,0.0,0,0.0,0.0,0.0,0.0,0,0.0,0.0,0.0,0,0,0,0.0,0.0,0.0,0.0,0.0,0.0,0.0,0.0,0.0,0.0,0.0,0.0,0.0,0.0,0.0,0,0.0,0.0,73.4,30.47,0.23
# 3974,38511,450681,Baizura N.,2011,nan,(Nb2O5)10.0 (TeO2)75.0 (ZnO)15.0 ,0.0,0,0.0,0.0,0.0,0.0,0.0,0.0,0.0,0,0,0,0.0,0.0,0,0.0,0.0,0.0,0.0,0.0,0.0,0,0.0,0.0,0.0,0.0,0,0,0.0,0.0,0,0.0,0.0,0.0,0.0,0.0,0.0,0,0.0,0.0,0.0,0.0,0.0,0.0,0,0.0,0.0,0,0.0,0.0,0.0,0.0,0.0,0.0,0,0,0,0.0,0,0.0,0.0,0,0,0.0,0,0.0,0.0,0.0,0,0.0,0.0,0.0,0,0,0.0,0.0,0,0.0,0.0,0.0,0,0.0,0.0,0.0,0,0,0,0.0,0.0,0,0.0,0.0,0.0,0,0.0,0.0,0.0,0.0,0.0,0.0,0.0,0.0,0.0,0.0,0.0,0.0,10.0,0.0,0.0,0.0,0.0,0.0,0.0,0.0,0.0,0.0,0.0,0.0,0.0,0.0,0.0,0.0,0.0,0,0.0,0.0,0.0,0.0,0.0,0.0,0.0,0,0.0,0.0,0.0,0.0,0.0,0.0,0.0,0,0.0,0.0,0.0,0.0,0.0,0,0.0,0.0,0.0,0.0,0.0,0,0.0,75.0,0.0,0.0,0,0.0,0.0,0.0,0,0,0,0.0,0.0,0.0,0.0,0.0,0.0,0.0,0.0,0.0,0.0,0.0,0.0,0.0,0.0,15.0,0,0.0,0.0,60.0,24.6,0.23
# 3975,39036,460254,Hashimoto T.,2007,nan,(K2O)7.09858 (Na2O)10.4979 (Sb2O3)0.02 (SiO2)66.28674000000001 (TiO2)16.09678 ,0.0,0,0.0,0.0,0.0,0.0,0.0,0.0,0.0,0,0,0,0.0,0.0,0,0.0,0.0,0.0,0.0,0.0,0.0,0,0.0,0.0,0.0,0.0,0,0,0.0,0.0,0,0.0,0.0,0.0,0.0,0.0,0.0,0,0.0,0.0,0.0,0.0,0.0,0.0,0,0.0,0.0,0,0.0,0.0,0.0,0.0,0.0,0.0,0,0,0,0.0,0,0.0,0.0,0,0,0.0,0,0.0,0.0,0.0,0,0.0,0.0,7.09858,0,0,0.0,0.0,0,0.0,0.0,0.0,0,0.0,0.0,0.0,0,0,0,0.0,0.0,0,0.0,0.0,0.0,0,0.0,0.0,0.0,0.0,0.0,0.0,10.4979,0.0,0.0,0.0,0.0,0.0,0.0,0.0,0.0,0.0,0.0,0.0,0.0,0.0,0.0,0.0,0.0,0.0,0.0,0.0,0.0,0.0,0.0,0,0.0,0.0,0.0,0.0,0.0,0.0,0.02,0,0.0,0.0,0.0,0.0,0.0,66.28674000000001,0.0,0,0.0,0.0,0.0,0.0,0.0,0,0.0,0.0,0.0,0.0,0.0,0,0.0,0.0,0.0,0.0,0,16.09678,0.0,0.0,0,0,0,0.0,0.0,0.0,0.0,0.0,0.0,0.0,0.0,0.0,0.0,0.0,0.0,0.0,0.0,0.0,0,0.0,0.0,76.0,30.89,0.23
# 3976,39036,460260,Hashimoto T.,2007,nan,(Al2O3)2.5025028999999996 (B2O3)7.207207712000001 (CaO)11.21120955 (K2O)4.704704812 (Na2O)7.107107716 (SiO2)67.26726731 ,0.0,0,0.0,2.5025028999999996,0.0,0.0,0.0,0.0,0.0,0,0,0,0.0,7.207207712000001,0,0.0,0.0,0.0,0.0,0.0,0.0,0,0.0,0.0,11.21120955,0.0,0,0,0.0,0.0,0,0.0,0.0,0.0,0.0,0.0,0.0,0,0.0,0.0,0.0,0.0,0.0,0.0,0,0.0,0.0,0,0.0,0.0,0.0,0.0,0.0,0.0,0,0,0,0.0,0,0.0,0.0,0,0,0.0,0,0.0,0.0,0.0,0,0.0,0.0,4.704704812,0,0,0.0,0.0,0,0.0,0.0,0.0,0,0.0,0.0,0.0,0,0,0,0.0,0.0,0,0.0,0.0,0.0,0,0.0,0.0,0.0,0.0,0.0,0.0,7.107107716,0.0,0.0,0.0,0.0,0.0,0.0,0.0,0.0,0.0,0.0,0.0,0.0,0.0,0.0,0.0,0.0,0.0,0.0,0.0,0.0,0.0,0.0,0,0.0,0.0,0.0,0.0,0.0,0.0,0.0,0,0.0,0.0,0.0,0.0,0.0,67.26726731,0.0,0,0.0,0.0,0.0,0.0,0.0,0,0.0,0.0,0.0,0.0,0.0,0,0.0,0.0,0.0,0.0,0,0.0,0.0,0.0,0,0,0,0.0,0.0,0.0,0.0,0.0,0.0,0.0,0.0,0.0,0.0,0.0,0.0,0.0,0.0,0.0,0,0.0,0.0,79.0,32.11,0.23
# 3977,39802,466077,Mohajerani A.,2012,nan,(Li2O)30.0 (Na2O)10.0 (SiO2)60.0 ,0.0,0,0.0,0.0,0.0,0.0,0.0,0.0,0.0,0,0,0,0.0,0.0,0,0.0,0.0,0.0,0.0,0.0,0.0,0,0.0,0.0,0.0,0.0,0,0,0.0,0.0,0,0.0,0.0,0.0,0.0,0.0,0.0,0,0.0,0.0,0.0,0.0,0.0,0.0,0,0.0,0.0,0,0.0,0.0,0.0,0.0,0.0,0.0,0,0,0,0.0,0,0.0,0.0,0,0,0.0,0,0.0,0.0,0.0,0,0.0,0.0,0.0,0,0,0.0,0.0,0,0.0,0.0,0.0,0,0.0,0.0,30.0,0,0,0,0.0,0.0,0,0.0,0.0,0.0,0,0.0,0.0,0.0,0.0,0.0,0.0,10.0,0.0,0.0,0.0,0.0,0.0,0.0,0.0,0.0,0.0,0.0,0.0,0.0,0.0,0.0,0.0,0.0,0.0,0.0,0.0,0.0,0.0,0.0,0,0.0,0.0,0.0,0.0,0.0,0.0,0.0,0,0.0,0.0,0.0,0.0,0.0,60.0,0.0,0,0.0,0.0,0.0,0.0,0.0,0,0.0,0.0,0.0,0.0,0.0,0,0.0,0.0,0.0,0.0,0,0.0,0.0,0.0,0,0,0,0.0,0.0,0.0,0.0,0.0,0.0,0.0,0.0,0.0,0.0,0.0,0.0,0.0,0.0,0.0,0,0.0,0.0,84.0,34.0,0.23
# 3978,39839,470641,Li Hong,2012,nan,(Al2O3)10.83 (As2O3)0.12 (B2O3)5.0 (La2O3)1.5 (Li2O)11.78 (Nd2O3)1.0 (P2O5)61.27 (SiO2)8.5 ,0.0,0,0.0,10.83,0.0,0.0,0.0,0.12,0.0,0,0,0,0.0,5.0,0,0.0,0.0,0.0,0.0,0.0,0.0,0,0.0,0.0,0.0,0.0,0,0,0.0,0.0,0,0.0,0.0,0.0,0.0,0.0,0.0,0,0.0,0.0,0.0,0.0,0.0,0.0,0,0.0,0.0,0,0.0,0.0,0.0,0.0,0.0,0.0,0,0,0,0.0,0,0.0,0.0,0,0,0.0,0,0.0,0.0,0.0,0,0.0,0.0,0.0,0,0,0.0,0.0,0,0.0,0.0,1.5,0,0.0,0.0,11.78,0,0,0,0.0,0.0,0,0.0,0.0,0.0,0,0.0,0.0,0.0,0.0,0.0,0.0,0.0,0.0,0.0,0.0,0.0,0.0,0.0,0.0,1.0,0.0,0.0,0.0,0.0,0.0,0.0,61.27,0.0,0.0,0.0,0.0,0.0,0.0,0.0,0,0.0,0.0,0.0,0.0,0.0,0.0,0.0,0,0.0,0.0,0.0,0.0,0.0,8.5,0.0,0,0.0,0.0,0.0,0.0,0.0,0,0.0,0.0,0.0,0.0,0.0,0,0.0,0.0,0.0,0.0,0,0.0,0.0,0.0,0,0,0,0.0,0.0,0.0,0.0,0.0,0.0,0.0,0.0,0.0,0.0,0.0,0.0,0.0,0.0,0.0,0,0.0,0.0,72.2,29.34,0.23
# 3979,39839,470642,Li Hong,2012,nan,(Al2O3)8.24204508 (As2O3)0.12629908199999998 (B2O3)7.368367432 (La2O3)1.252990891 (Li2O)10.09466661 (Nd2O3)1.052992345 (P2O5)64.49427113 (SiO2)7.368367432 ,0.0,0,0.0,8.24204508,0.0,0.0,0.0,0.12629908199999998,0.0,0,0,0,0.0,7.368367432,0,0.0,0.0,0.0,0.0,0.0,0.0,0,0.0,0.0,0.0,0.0,0,0,0.0,0.0,0,0.0,0.0,0.0,0.0,0.0,0.0,0,0.0,0.0,0.0,0.0,0.0,0.0,0,0.0,0.0,0,0.0,0.0,0.0,0.0,0.0,0.0,0,0,0,0.0,0,0.0,0.0,0,0,0.0,0,0.0,0.0,0.0,0,0.0,0.0,0.0,0,0,0.0,0.0,0,0.0,0.0,1.252990891,0,0.0,0.0,10.09466661,0,0,0,0.0,0.0,0,0.0,0.0,0.0,0,0.0,0.0,0.0,0.0,0.0,0.0,0.0,0.0,0.0,0.0,0.0,0.0,0.0,0.0,1.052992345,0.0,0.0,0.0,0.0,0.0,0.0,64.49427113,0.0,0.0,0.0,0.0,0.0,0.0,0.0,0,0.0,0.0,0.0,0.0,0.0,0.0,0.0,0,0.0,0.0,0.0,0.0,0.0,7.368367432,0.0,0,0.0,0.0,0.0,0.0,0.0,0,0.0,0.0,0.0,0.0,0.0,0,0.0,0.0,0.0,0.0,0,0.0,0.0,0.0,0,0,0,0.0,0.0,0.0,0.0,0.0,0.0,0.0,0.0,0.0,0.0,0.0,0.0,0.0,0.0,0.0,0,0.0,0.0,71.4,29.02,0.23
# 3980,39839,470649,Li Hong,2012,nan,(Al2O3)8.83 (As2O3)0.12 (B2O3)5.0 (La2O3)3.19 (Li2O)1.5 (MgO)15.09 (Nd2O3)1.0 (P2O5)61.27 (SiO2)4.0 ,0.0,0,0.0,8.83,0.0,0.0,0.0,0.12,0.0,0,0,0,0.0,5.0,0,0.0,0.0,0.0,0.0,0.0,0.0,0,0.0,0.0,0.0,0.0,0,0,0.0,0.0,0,0.0,0.0,0.0,0.0,0.0,0.0,0,0.0,0.0,0.0,0.0,0.0,0.0,0,0.0,0.0,0,0.0,0.0,0.0,0.0,0.0,0.0,0,0,0,0.0,0,0.0,0.0,0,0,0.0,0,0.0,0.0,0.0,0,0.0,0.0,0.0,0,0,0.0,0.0,0,0.0,0.0,3.19,0,0.0,0.0,1.5,0,0,0,0.0,0.0,0,0.0,15.09,0.0,0,0.0,0.0,0.0,0.0,0.0,0.0,0.0,0.0,0.0,0.0,0.0,0.0,0.0,0.0,1.0,0.0,0.0,0.0,0.0,0.0,0.0,61.27,0.0,0.0,0.0,0.0,0.0,0.0,0.0,0,0.0,0.0,0.0,0.0,0.0,0.0,0.0,0,0.0,0.0,0.0,0.0,0.0,4.0,0.0,0,0.0,0.0,0.0,0.0,0.0,0,0.0,0.0,0.0,0.0,0.0,0,0.0,0.0,0.0,0.0,0,0.0,0.0,0.0,0,0,0,0.0,0.0,0.0,0.0,0.0,0.0,0.0,0.0,0.0,0.0,0.0,0.0,0.0,0.0,0.0,0,0.0,0.0,65.2,26.5,0.23
# 3981,39839,470650,Li Hong,2012,nan,(Al2O3)9.83 (As2O3)0.12 (B2O3)5.0 (Li2O)1.5 (MgO)15.08 (Nd2O3)1.2 (P2O5)59.27 (SiO2)5.0 (ZnO)3.0 ,0.0,0,0.0,9.83,0.0,0.0,0.0,0.12,0.0,0,0,0,0.0,5.0,0,0.0,0.0,0.0,0.0,0.0,0.0,0,0.0,0.0,0.0,0.0,0,0,0.0,0.0,0,0.0,0.0,0.0,0.0,0.0,0.0,0,0.0,0.0,0.0,0.0,0.0,0.0,0,0.0,0.0,0,0.0,0.0,0.0,0.0,0.0,0.0,0,0,0,0.0,0,0.0,0.0,0,0,0.0,0,0.0,0.0,0.0,0,0.0,0.0,0.0,0,0,0.0,0.0,0,0.0,0.0,0.0,0,0.0,0.0,1.5,0,0,0,0.0,0.0,0,0.0,15.08,0.0,0,0.0,0.0,0.0,0.0,0.0,0.0,0.0,0.0,0.0,0.0,0.0,0.0,0.0,0.0,1.2,0.0,0.0,0.0,0.0,0.0,0.0,59.27,0.0,0.0,0.0,0.0,0.0,0.0,0.0,0,0.0,0.0,0.0,0.0,0.0,0.0,0.0,0,0.0,0.0,0.0,0.0,0.0,5.0,0.0,0,0.0,0.0,0.0,0.0,0.0,0,0.0,0.0,0.0,0.0,0.0,0,0.0,0.0,0.0,0.0,0,0.0,0.0,0.0,0,0,0,0.0,0.0,0.0,0.0,0.0,0.0,0.0,0.0,0.0,0.0,0.0,0.0,0.0,0.0,3.0,0,0.0,0.0,66.3,26.95,0.23
# 3982,39839,470651,Li Hong,2012,nan,(Al2O3)9.732686652 (As2O3)0.118800154 (La2O3)0.990101287 (Li2O)1.485150931 (MgO)14.93070941 (Nd2O3)1.188001544 (P2O5)58.68324629 (SiO2)7.920802297000001 (ZnO)4.950501436000001 ,0.0,0,0.0,9.732686652,0.0,0.0,0.0,0.118800154,0.0,0,0,0,0.0,0.0,0,0.0,0.0,0.0,0.0,0.0,0.0,0,0.0,0.0,0.0,0.0,0,0,0.0,0.0,0,0.0,0.0,0.0,0.0,0.0,0.0,0,0.0,0.0,0.0,0.0,0.0,0.0,0,0.0,0.0,0,0.0,0.0,0.0,0.0,0.0,0.0,0,0,0,0.0,0,0.0,0.0,0,0,0.0,0,0.0,0.0,0.0,0,0.0,0.0,0.0,0,0,0.0,0.0,0,0.0,0.0,0.990101287,0,0.0,0.0,1.485150931,0,0,0,0.0,0.0,0,0.0,14.93070941,0.0,0,0.0,0.0,0.0,0.0,0.0,0.0,0.0,0.0,0.0,0.0,0.0,0.0,0.0,0.0,1.188001544,0.0,0.0,0.0,0.0,0.0,0.0,58.68324629,0.0,0.0,0.0,0.0,0.0,0.0,0.0,0,0.0,0.0,0.0,0.0,0.0,0.0,0.0,0,0.0,0.0,0.0,0.0,0.0,7.920802297000001,0.0,0,0.0,0.0,0.0,0.0,0.0,0,0.0,0.0,0.0,0.0,0.0,0,0.0,0.0,0.0,0.0,0,0.0,0.0,0.0,0,0,0,0.0,0.0,0.0,0.0,0.0,0.0,0.0,0.0,0.0,0.0,0.0,0.0,0.0,0.0,4.950501436000001,0,0.0,0.0,64.7,26.3,0.23
# 3983,39839,470652,Li Hong,2012,nan,(Al2O3)9.83 (As2O3)0.12 (B2O3)4.0 (La2O3)1.0 (Li2O)1.5 (MgO)15.08 (Nd2O3)1.2 (P2O5)59.27 (SiO2)3.0 (ZnO)5.0 ,0.0,0,0.0,9.83,0.0,0.0,0.0,0.12,0.0,0,0,0,0.0,4.0,0,0.0,0.0,0.0,0.0,0.0,0.0,0,0.0,0.0,0.0,0.0,0,0,0.0,0.0,0,0.0,0.0,0.0,0.0,0.0,0.0,0,0.0,0.0,0.0,0.0,0.0,0.0,0,0.0,0.0,0,0.0,0.0,0.0,0.0,0.0,0.0,0,0,0,0.0,0,0.0,0.0,0,0,0.0,0,0.0,0.0,0.0,0,0.0,0.0,0.0,0,0,0.0,0.0,0,0.0,0.0,1.0,0,0.0,0.0,1.5,0,0,0,0.0,0.0,0,0.0,15.08,0.0,0,0.0,0.0,0.0,0.0,0.0,0.0,0.0,0.0,0.0,0.0,0.0,0.0,0.0,0.0,1.2,0.0,0.0,0.0,0.0,0.0,0.0,59.27,0.0,0.0,0.0,0.0,0.0,0.0,0.0,0,0.0,0.0,0.0,0.0,0.0,0.0,0.0,0,0.0,0.0,0.0,0.0,0.0,3.0,0.0,0,0.0,0.0,0.0,0.0,0.0,0,0.0,0.0,0.0,0.0,0.0,0,0.0,0.0,0.0,0.0,0,0.0,0.0,0.0,0,0,0,0.0,0.0,0.0,0.0,0.0,0.0,0.0,0.0,0.0,0.0,0.0,0.0,0.0,0.0,5.0,0,0.0,0.0,63.7,25.89,0.23
# 3984,39839,470653,Li Hong,2012,nan,(Al2O3)9.83 (As2O3)0.12 (B2O3)7.0 (La2O3)1.0 (Li2O)1.5 (MgO)15.08 (Nd2O3)1.2 (P2O5)59.27 (ZnO)5.0 ,0.0,0,0.0,9.83,0.0,0.0,0.0,0.12,0.0,0,0,0,0.0,7.0,0,0.0,0.0,0.0,0.0,0.0,0.0,0,0.0,0.0,0.0,0.0,0,0,0.0,0.0,0,0.0,0.0,0.0,0.0,0.0,0.0,0,0.0,0.0,0.0,0.0,0.0,0.0,0,0.0,0.0,0,0.0,0.0,0.0,0.0,0.0,0.0,0,0,0,0.0,0,0.0,0.0,0,0,0.0,0,0.0,0.0,0.0,0,0.0,0.0,0.0,0,0,0.0,0.0,0,0.0,0.0,1.0,0,0.0,0.0,1.5,0,0,0,0.0,0.0,0,0.0,15.08,0.0,0,0.0,0.0,0.0,0.0,0.0,0.0,0.0,0.0,0.0,0.0,0.0,0.0,0.0,0.0,1.2,0.0,0.0,0.0,0.0,0.0,0.0,59.27,0.0,0.0,0.0,0.0,0.0,0.0,0.0,0,0.0,0.0,0.0,0.0,0.0,0.0,0.0,0,0.0,0.0,0.0,0.0,0.0,0.0,0.0,0,0.0,0.0,0.0,0.0,0.0,0,0.0,0.0,0.0,0.0,0.0,0,0.0,0.0,0.0,0.0,0,0.0,0.0,0.0,0,0,0,0.0,0.0,0.0,0.0,0.0,0.0,0.0,0.0,0.0,0.0,0.0,0.0,0.0,0.0,5.0,0,0.0,0.0,64.6,26.26,0.23
# 3985,39858,471013,Ellison A.J.,2012,nan,(Al2O3)12.41 (B2O3)4.1 (BaO)1.74 (CaO)6.02 (Fe2O3)0.03 (MgO)4.53 (SiO2)68.63 (SnO2)0.1 (SrO)2.41 (ZrO2)0.03 ,0.0,0,0.0,12.41,0.0,0.0,0.0,0.0,0.0,0,0,0,0.0,4.1,0,0.0,1.74,0.0,0.0,0.0,0.0,0,0.0,0.0,6.02,0.0,0,0,0.0,0.0,0,0.0,0.0,0.0,0.0,0.0,0.0,0,0.0,0.0,0.0,0.0,0.0,0.0,0,0.0,0.0,0,0.0,0.0,0.03,0.0,0.0,0.0,0,0,0,0.0,0,0.0,0.0,0,0,0.0,0,0.0,0.0,0.0,0,0.0,0.0,0.0,0,0,0.0,0.0,0,0.0,0.0,0.0,0,0.0,0.0,0.0,0,0,0,0.0,0.0,0,0.0,4.53,0.0,0,0.0,0.0,0.0,0.0,0.0,0.0,0.0,0.0,0.0,0.0,0.0,0.0,0.0,0.0,0.0,0.0,0.0,0.0,0.0,0.0,0.0,0.0,0.0,0.0,0.0,0.0,0.0,0.0,0.0,0,0.0,0.0,0.0,0.0,0.0,0.0,0.0,0,0.0,0.0,0.0,0.0,0.0,68.63,0.0,0,0.0,0.1,0.0,0.0,0.0,0,0.0,2.41,0.0,0.0,0.0,0,0.0,0.0,0.0,0.0,0,0.0,0.0,0.0,0,0,0,0.0,0.0,0.0,0.0,0.0,0.0,0.0,0.0,0.0,0.0,0.0,0.0,0.0,0.0,0.0,0,0.0,0.03,80.9,32.9,0.23
# 3986,39858,471027,Ellison A.J.,2012,nan,(Al2O3)12.20686499 (B2O3)4.389658793 (BaO)1.7338147080000001 (CaO)6.043297469 (Fe2O3)0.020040008 (MgO)3.9486886130000003 (SiO2)69.75348849 (SnO2)0.110200045 (SrO)1.763880721 (ZrO2)0.030066162 ,0.0,0,0.0,12.20686499,0.0,0.0,0.0,0.0,0.0,0,0,0,0.0,4.389658793,0,0.0,1.7338147080000001,0.0,0.0,0.0,0.0,0,0.0,0.0,6.043297469,0.0,0,0,0.0,0.0,0,0.0,0.0,0.0,0.0,0.0,0.0,0,0.0,0.0,0.0,0.0,0.0,0.0,0,0.0,0.0,0,0.0,0.0,0.020040008,0.0,0.0,0.0,0,0,0,0.0,0,0.0,0.0,0,0,0.0,0,0.0,0.0,0.0,0,0.0,0.0,0.0,0,0,0.0,0.0,0,0.0,0.0,0.0,0,0.0,0.0,0.0,0,0,0,0.0,0.0,0,0.0,3.9486886130000003,0.0,0,0.0,0.0,0.0,0.0,0.0,0.0,0.0,0.0,0.0,0.0,0.0,0.0,0.0,0.0,0.0,0.0,0.0,0.0,0.0,0.0,0.0,0.0,0.0,0.0,0.0,0.0,0.0,0.0,0.0,0,0.0,0.0,0.0,0.0,0.0,0.0,0.0,0,0.0,0.0,0.0,0.0,0.0,69.75348849,0.0,0,0.0,0.110200045,0.0,0.0,0.0,0,0.0,1.763880721,0.0,0.0,0.0,0,0.0,0.0,0.0,0.0,0,0.0,0.0,0.0,0,0,0,0.0,0.0,0.0,0.0,0.0,0.0,0.0,0.0,0.0,0.0,0.0,0.0,0.0,0.0,0.0,0,0.0,0.030066162,11.6,4.72,0.23
